Repository: yonghoon7153-source/Yonghoon-DEM-DFT

# lit-reader — 연구실 문헌 DB (텍스트판)

이 브랜치는 코드가 아니라 **자료**다. 이 저장소 `claude/friendly-meitner-lldvar` 의 `litdb/papers/` digest 를 연구실 PC 의 문헌 도구가 읽어 만든
**읽기 카드 · 뽑은 수치 · 장 서문**을 매일 밤 텍스트로 올린다. 사람이 보는 화면(논문 그림 포함)은 연구실 PC 에만 있다.
**이 브랜치에 커밋하지 않는다** — 다음 밤에 통째로 다시 덮인다. 다른 브랜치에 합치지도 않는다.

마지막 갱신 2026-11-16 04:02 · 논문 563편 · 읽기 카드 475편 · 수치 49,774건 · 장 20개

## 다른 브랜치의 세션에서 쓰는 법

```bash
git fetch origin lit-reader
git show origin/lit-reader:papers.csv | head -n 5          # 논문 목록 — 어느 장인지, 카드가 내린 한 줄 결론
git show origin/lit-reader:chapters/se-argy.md             # 장 서문 — 그 장에서 밝혀진 것 · 엇갈리는 곳 · 열린 문제 · 먼저 읽을 논문
git show origin/lit-reader:cards/<slug>.md                 # 논문 한 편의 읽기 카드
git show origin/lit-reader:values/<slug>.csv               # 그 논문에서 뽑은 수치 (digest 줄 번호 · 인용문)
git grep -n -i "Li6PS5Cl" origin/lit-reader -- cards chapters   # 낱말로 찾기
git worktree add ../lit-reader origin/lit-reader                  # 많이 읽을 때: 폴더로 펼쳐 놓고 grep (다 쓰면 git worktree remove)
```

찾는 순서: 주제에 맞는 장의 `chapters/<id>.md` 로 흐름을 잡고 → 거기 근거로 달린 slug 의 `cards/<slug>.md` →
숫자가 필요하면 `values/<slug>.csv` → 마지막으로 digest 원문(`claude/friendly-meitner-lldvar` 의 `litdb/papers/<slug>.md`)의 그 줄.

## 들어 있는 것

| 파일 | 내용 |
|---|---|
| `papers.csv` | 논문마다 한 줄: slug · 제목 · 저자 · 연도 · 축(dft/dem) · 장 · 카드의 한 줄 결론 · 카드 유무 · 수치 수 · DOI · digest 경로 |
| `chapters/<장 id>.md` | 장 서문(문장마다 근거 논문의 slug) · 이 장의 값 · 아직 열린 문제 · 먼저 읽을 논문 · 이 장의 논문 목록 |
| `cards/<slug>.md` | 읽기 카드: 결론 · 요점 · 본문 · 용어 · 우리 연구에 주는 뜻 · 핵심 수치 · 조심할 것. `(L61–63)` 은 digest 의 줄 번호 |

# db/ — 값과 **값의 자격**

이 폴더는 계산 결과 저장소가 아니라 **"이 값을 써도 되나"** 를 정하는 원장이다.
숫자만 찾으러 왔다면 여기가 아니라 `webapp` 화면(`/explorer`)이 편하다.
숫자를 **원고·그림·발표에 넣으려고** 왔다면 아래 순서를 지킨다.

## 값을 인용하기 전에 — 세 파일, 이 순서

| 순서 | 파일 | 무엇을 정하나 |
|---|---|---|
| ① | `properties/canonical_registry.json` | **정본 값** 42항목. 그 값이 어느 원자료의 어느 키에서 나왔고, 어떤 method_id·comparison_group 에 속하며, 무엇이 금지(`prohibitions`)인가 |
| ② | `properties/citation_hazards.json` | **인용 금지·보류** 29건. 파일마다 흩어져 있던 단서를 모은 표. `level` 이 BLOCKED 면 어떤 형태로도 인용 금지 |
| ③ | `governance/decisions.json` | **판정** 22건. 규약·보고량·마감·게이트를 사람이 비준한 기록. ①②가 서로 다르게 말하면 여기가 이긴다 |

레지스트리 42항목의 지위: canonical 25 · provisional 13 · source_pending 3 · retracted 1.
**provisional 은 "아직 아니다" 이지 "거의 맞다" 가 아니다.** retracted 는 값이 살아 있어도 인용하면 안 된다 —
지운 게 아니라 무엇이 왜 틀렸는지를 남긴 것이다.

## 검증은 명령 한 줄

```bash
python3 tools/db/validate_canonical.py          # 42항목 ↔ 원자료 대조 + 거버넌스 그래프 무결성
python3 tools/db/validate_canonical.py --audit  # 죽은 출처·미배선 계보까지
```

화면 쪽에서 같은 것을 부르려면:

```bash
cd webapp && python3 -c "import canonical as C; r=C.registry(); \
  print(len(C.validate(r)), len(C.validate_governance(r)), len(C.validate_hazards()))"

# 0 0 0 이어야 한다 (레지스트리↔원자료 · 결정↔판정 · 인용위험 원장 자체)
```

⛔ 이 검사들이 **못 하는 것**: 값이 물리적으로 맞는지는 아무도 검사하지 않는다.
초록은 "원장이 자기 원자료와 일치한다" 는 뜻이지 "이 수가 옳다" 는 뜻이 아니다.

## 지문으로 봉인된 파일 — 한 글자도 고치지 마라

`ratification.content_digest` 가 박힌 카드 **8건**은 `ratification` 을 뺀 본문의 sha256 에 묶여 있다.
오탈자 하나만 고쳐도 지문이 어긋나고 승인이 무효로 보인다. (2026-09-09 재계산 대조: 8/8 일치)

```
properties/b2o3_cell_expansion_prereg_2026_09_07.json
properties/b2o3_md_closed_retrospective_2026_08_25.json
properties/b2o3_uma_vs_dft_force_prereg_2026_09_08.json
properties/cascade_d_rel_estimand_2026_09_08.json
properties/lpsocl_box331_closure_conditions_2026_09_07.json
properties/sdcp_c12_claim_prereg_2026_08_31.json
properties/sdcp_c12_protocol_2026_08_30.json
properties/sdcp_polaron_pilot_prereg_S0_2026_08_31.json
```

`governance/decisions.json` 의 비준된 결정 **18건**도 같은 규약(`ratification.decision_digest`,
`sha256:` 접두사)으로 묶여 있다 — 18/18 일치.
표시를 붙이고 싶으면 손으로 고치지 말고 **재비준 절차**(`tools/sdcp/prereg_ratify.py`)를 탄다.

같은 이유로 **사전등록 파일은 사후 편집 금지**다(`prereg_d_rel_2026_08_28.json` 등).
SUPERSEDED 표시만 붙이고 값은 그대로 둔다 — 기준을 측정 뒤에 고치지 않는 것이 사전등록의 실체다.
`status_history` 배열도 압축·요약·삭제하지 않는다. 그 항목 하나하나가 "결과를 보기 전이었다" 는 증거다.

기계 필드명도 개서 금지다 — `kind: "estimand"` · `estimand_card/v1` · `canary_geometry` ·
hazard id `HZ-…` · 결정 id `D-2026-…`. CLAUDE.md 의 2026-09-01 용어 규율이 바꾸라고 한 것은
**사람이 읽는 산문**(보고량 카드 · 대조 잡)이지 경로가 아니다.

## 폴더 지도

| 경로 | 무엇 | 지금 상태 |
|---|---|---|
| `properties/` | 401 파일 (csv 197 · json 181). 수치 산출물이 대부분이고 그 사이에 **원장 2개**(canonical_registry · citation_hazards)와 **사전등록·마감 카드 19장**이 이름으로만 섞여 있다 | 색인 없음 — 카드 축은 `decisions.json` 의 `card`/`record` 필드로 역추적하는 것이 유일한 진입로다 |
| `governance/` | `decisions.json`(결정 22) · `assessments.json`(게이트 판정 4) · `artifacts.json`(repo 밖 원자료 12) | 결정 그래프는 끊긴 참조 0건. **판정은 값 옆이 아니라 assessments 에 쓴다** — 값 옆에 쓰면 consumer 마다 '현재 판정' 을 다르게 고른다 |
| `structures/` | 369 파일. 좌표 저장소. xyz + POSCAR(.vasp) **페어**가 배포 규약이라 "아무도 참조 안 하는 파일" 로 보이는 것 상당수가 짝의 다른 쪽이다 | 안내문 `STRUCTURES_NOTE.md` 는 하위 12폴더 중 3개만 다룬다 |
| `interphases/` · `compositions/` · `doping/` · `pipelines/` | 2026-06 초기 스냅샷. 계획서인지 결과인지 파일만 봐선 안 갈린다 | `interphases/li3n.json` 의 UMA 값 2건은 2026-09-09 에 `_RETRACTED_` 로 격리했다 |
| `external/` · `knowledge/` | 외부 소환값·fairchem 기록. `external/PENDING.md` 는 TODO 가 아니라 **차단 목록**이다 | 활성 |
| `literature/` | 레거시 사본 9편.

File: db/electrochemistry/capacity_drycell_0p1C.csv
cathode_AM,ptfe_wt_pct,rate,charge_mAhg,discharge_mAhg,loading_mgcm2,temp_C,cell,source,note
NCM_1,0.5,0.1C,230.5,198.7,28.3,30,Li-In dry ASSB,annual report fig11,CV fraction lowest
NCM_1,1.0,0.1C,225.9,194.2,28.3,30,Li-In dry ASSB,annual report fig11,standard
NCM_1,2.0,0.1C,227.9,196.8,28.3,30,Li-In dry ASSB,annual report fig11,higher CV (resistance up)

File: db/electrochemistry/ptfe_conductivity.csv
ptfe_wt_pct,recipe_AM_SE_VGCF_PTFE,sigma_electronic_mScm,sigma_ionic_mScm,method,note
0.5,80:18.5:1:0.5,0.04-0.05,0.062,"e: Al/cathode/Al 50mV; i: SUS/Li/SE/cathode/SE/Li/SUS 200uA, SE ref 2mS/cm",highest ionic
1.0,80:18:1:1,0.04-0.05,0.057,same,standard recipe
2.0,80:17:1:2,0.04-0.05,0.019,same,ionic drops (PTFE blocks SE-SE contact)
