Repository: yonghoon7153-source/Yonghoon-DEM-DFT

# lit-reader — 연구실 문헌 DB (텍스트판)

이 브랜치는 코드가 아니라 **자료**다. 이 저장소 `claude/friendly-meitner-lldvar` 의 `litdb/papers/` digest 를 연구실 PC 의 문헌 도구가 읽어 만든
**읽기 카드 · 뽑은 수치 · 장 서문**을 매일 밤 텍스트로 올린다. 사람이 보는 화면(논문 그림 포함)은 연구실 PC 에만 있다.
**이 브랜치에 커밋하지 않는다** — 다음 밤에 통째로 다시 덮인다. 다른 브랜치에 합치지도 않는다.

마지막 갱신 2026-11-16 04:02 · 논문 563편 · 읽기 카드 475편 · 수치 49,774건 · 장 20개

## 다른 브랜치의 세션에서 쓰는 법

```bash
git fetch origin lit-reader
git show origin/lit-reader:papers.csv | head -n 5          # 논문 목록 — 어느 장인지, 카드가 내린 한 줄 결론
git show origin/lit-reader:chapters/se-argy.md             # 장 서문 — 그 장에서 밝혀진 것 · 엇갈리는 곳 · 열린 문제 · 먼저 읽을 논문
git show origin/lit-reader:cards/<slug>.md                 # 논문 한 편의 읽기 카드
git show origin/lit-reader:values/<slug>.csv               # 그 논문에서 뽑은 수치 (digest 줄 번호 · 인용문)
git grep -n -i "Li6PS5Cl" origin/lit-reader -- cards chapters   # 낱말로 찾기
git worktree add ../lit-reader origin/lit-reader                  # 많이 읽을 때: 폴더로 펼쳐 놓고 grep (다 쓰면 git worktree remove)
```

찾는 순서: 주제에 맞는 장의 `chapters/<id>.md` 로 흐름을 잡고 → 거기 근거로 달린 slug 의 `cards/<slug>.md` →
숫자가 필요하면 `values/<slug>.csv` → 마지막으로 digest 원문(`claude/friendly-meitner-lldvar` 의 `litdb/papers/<slug>.md`)의 그 줄.

## 들어 있는 것

| 파일 | 내용 |
|---|---|
| `papers.csv` | 논문마다 한 줄: slug · 제목 · 저자 · 연도 · 축(dft/dem) · 장 · 카드의 한 줄 결론 · 카드 유무 · 수치 수 · DOI · digest 경로 |
| `chapters/<장 id>.md` | 장 서문(문장마다 근거 논문의 slug) · 이 장의 값 · 아직 열린 문제 · 먼저 읽을 논문 · 이 장의 논문 목록 |
| `cards/<slug>.md` | 읽기 카드: 결론 · 요점 · 본문 · 용어 · 우리 연구에 주는 뜻 · 핵심 수치 · 조심할 것. `(L61–63)` 은 digest 의 줄 번호 |

# db/ — 값과 **값의 자격**

이 폴더는 계산 결과 저장소가 아니라 **"이 값을 써도 되나"** 를 정하는 원장이다.
숫자만 찾으러 왔다면 여기가 아니라 `webapp` 화면(`/explorer`)이 편하다.
숫자를 **원고·그림·발표에 넣으려고** 왔다면 아래 순서를 지킨다.

## 값을 인용하기 전에 — 세 파일, 이 순서

| 순서 | 파일 | 무엇을 정하나 |
|---|---|---|
| ① | `properties/canonical_registry.json` | **정본 값** 42항목. 그 값이 어느 원자료의 어느 키에서 나왔고, 어떤 method_id·comparison_group 에 속하며, 무엇이 금지(`prohibitions`)인가 |
| ② | `properties/citation_hazards.json` | **인용 금지·보류** 29건. 파일마다 흩어져 있던 단서를 모은 표. `level` 이 BLOCKED 면 어떤 형태로도 인용 금지 |
| ③ | `governance/decisions.json` | **판정** 22건. 규약·보고량·마감·게이트를 사람이 비준한 기록. ①②가 서로 다르게 말하면 여기가 이긴다 |

레지스트리 42항목의 지위: canonical 25 · provisional 13 · source_pending 3 · retracted 1.
**provisional 은 "아직 아니다" 이지 "거의 맞다" 가 아니다.** retracted 는 값이 살아 있어도 인용하면 안 된다 —
지운 게 아니라 무엇이 왜 틀렸는지를 남긴 것이다.

## 검증은 명령 한 줄

```bash
python3 tools/db/validate_canonical.py          # 42항목 ↔ 원자료 대조 + 거버넌스 그래프 무결성
python3 tools/db/validate_canonical.py --audit  # 죽은 출처·미배선 계보까지
```

화면 쪽에서 같은 것을 부르려면:

```bash
cd webapp && python3 -c "import canonical as C; r=C.registry(); \
  print(len(C.validate(r)), len(C.validate_governance(r)), len(C.validate_hazards()))"

# 0 0 0 이어야 한다 (레지스트리↔원자료 · 결정↔판정 · 인용위험 원장 자체)
```

⛔ 이 검사들이 **못 하는 것**: 값이 물리적으로 맞는지는 아무도 검사하지 않는다.
초록은 "원장이 자기 원자료와 일치한다" 는 뜻이지 "이 수가 옳다" 는 뜻이 아니다.

## 지문으로 봉인된 파일 — 한 글자도 고치지 마라

`ratification.content_digest` 가 박힌 카드 **8건**은 `ratification` 을 뺀 본문의 sha256 에 묶여 있다.
오탈자 하나만 고쳐도 지문이 어긋나고 승인이 무효로 보인다. (2026-09-09 재계산 대조: 8/8 일치)

```
properties/b2o3_cell_expansion_prereg_2026_09_07.json
properties/b2o3_md_closed_retrospective_2026_08_25.json
properties/b2o3_uma_vs_dft_force_prereg_2026_09_08.json
properties/cascade_d_rel_estimand_2026_09_08.json
properties/lpsocl_box331_closure_conditions_2026_09_07.json
properties/sdcp_c12_claim_prereg_2026_08_31.json
properties/sdcp_c12_protocol_2026_08_30.json
properties/sdcp_polaron_pilot_prereg_S0_2026_08_31.json
```

`governance/decisions.json` 의 비준된 결정 **18건**도 같은 규약(`ratification.decision_digest`,
`sha256:` 접두사)으로 묶여 있다 — 18/18 일치.
표시를 붙이고 싶으면 손으로 고치지 말고 **재비준 절차**(`tools/sdcp/prereg_ratify.py`)를 탄다.

같은 이유로 **사전등록 파일은 사후 편집 금지**다(`prereg_d_rel_2026_08_28.json` 등).
SUPERSEDED 표시만 붙이고 값은 그대로 둔다 — 기준을 측정 뒤에 고치지 않는 것이 사전등록의 실체다.
`status_history` 배열도 압축·요약·삭제하지 않는다. 그 항목 하나하나가 "결과를 보기 전이었다" 는 증거다.

기계 필드명도 개서 금지다 — `kind: "estimand"` · `estimand_card/v1` · `canary_geometry` ·
hazard id `HZ-…` · 결정 id `D-2026-…`. CLAUDE.md 의 2026-09-01 용어 규율이 바꾸라고 한 것은
**사람이 읽는 산문**(보고량 카드 · 대조 잡)이지 경로가 아니다.

## 폴더 지도

| 경로 | 무엇 | 지금 상태 |
|---|---|---|
| `properties/` | 401 파일 (csv 197 · json 181). 수치 산출물이 대부분이고 그 사이에 **원장 2개**(canonical_registry · citation_hazards)와 **사전등록·마감 카드 19장**이 이름으로만 섞여 있다 | 색인 없음 — 카드 축은 `decisions.json` 의 `card`/`record` 필드로 역추적하는 것이 유일한 진입로다 |
| `governance/` | `decisions.json`(결정 22) · `assessments.json`(게이트 판정 4) · `artifacts.json`(repo 밖 원자료 12) | 결정 그래프는 끊긴 참조 0건. **판정은 값 옆이 아니라 assessments 에 쓴다** — 값 옆에 쓰면 consumer 마다 '현재 판정' 을 다르게 고른다 |
| `structures/` | 369 파일. 좌표 저장소. xyz + POSCAR(.vasp) **페어**가 배포 규약이라 "아무도 참조 안 하는 파일" 로 보이는 것 상당수가 짝의 다른 쪽이다 | 안내문 `STRUCTURES_NOTE.md` 는 하위 12폴더 중 3개만 다룬다 |
| `interphases/` · `compositions/` · `doping/` · `pipelines/` | 2026-06 초기 스냅샷. 계획서인지 결과인지 파일만 봐선 안 갈린다 | `interphases/li3n.json` 의 UMA 값 2건은 2026-09-09 에 `_RETRACTED_` 로 격리했다 |
| `external/` · `knowledge/` | 외부 소환값·fairchem 기록. `external/PENDING.md` 는 TODO 가 아니라 **차단 목록**이다 | 활성 |
| `literature/` | 레거시 사본 9편.

File: db/literature/argyrodite_computational_littable.csv
No.,논문 제목,DOI,발행년도,전해질 조성,계산 tool,이온전도도,산화안정성,기계적 물성,비고
1,Synergistic effects of chlorine substitution in sulfide electrolyte solid state batteries,10.1016/j.ensm.2021.12.008,2022,LPSCl,AIMD,"0.43 mS/cm, 0.325 eV*",,,"VASP AIMD(NVT)+constrained-ensemble ESW. *AIMD σ는 snippet 미확인 — 본문 headline은 실험 5.05 mS/cm(0.17 eV)"
,,,,LPSCl1.5,AIMD,"14.55 mS/cm, 0.230 eV*",K_eff=0 ESW 1.70–2.40 V; Cl-rich는 K_eff>0서 더 넓어짐,,"*14.55는 너희 UMA-MLIP값(13.96)과 거의 동일 → Gil-González SI 직접확인 필요"
,,,,LPSCl2.0,AIMD,"1.69 mS/cm, 0.293 eV*",,,
2,Diffusion Mechanism of Li Argyrodite Solid Electrolytes and Prediction of Optimized Halogen Doping,10.1021/acs.chemmater.6b03630,2016,Li6PS5X (X=Cl/Br/I),AIMD (DFT-MD),"LPSCl Ea ~0.38 eV",,,"최적 Cl 1:3 분포(4a/4c) 예측 — 비단조 σ의 구조적 기원 (de Klerk/Wagemaker)"
3,Diffusion of lithium ions in Lithium-argyrodite solid-state electrolytes from equilibrium and nonequilibrium MD,10.1038/s41524-020-00432-1,2020,"LPSCl, Li5PS4Cl2",AIMD (EMD/NEMD),(σ값 미확인),,,"halogen/vacancy↑ → σ↑ (Cl2>Cl1, 단조 예측). Marcolongo/Ceriotti, npj Comput. Mater. 6,162"
4,Li3Y(PS4)2 and Li5PS4Cl2: New Lithium Superionic Conductors Predicted from Silver Thiophosphates,10.1021/acs.chemmater.6b04049,2017,Li5PS4Cl2,AIMD (tiered),"1.85 mS/cm, 0.304 eV",,,"예측 상(미합성). Mo/Ceder. 너희 Cl2.0 AIMD의 유일한 실제 계산 짝꿍"
5,Highly reliable and large-scale simulations of promising argyrodite solid electrolytes (MTP),(PII S2211285524001848),2024,LPSCl,MLIP (MTP-MD),~2.3 mS/cm,,,"σ 피크는 Cl이 4c의 25% 점유 시; 비-Arrhenius 거동"
6,Disorder-Dependent Li Diffusion in Li6PS5Cl,10.1021/acsami.4c08865,2024,LPSCl,MLIP-MD,(무질서 의존),,,"Cl/S 무질서 정도와 Li 확산 관계 (ACS AMI)"
7,When Electrolytes Are Semiconductors: A Feature Not a Bug for Solid-State Batteries,10.3390/batteries12020060,2026,LPSCl,DFT (PBE+HSE06)+SKP,,gap PBE 2.45 / HSE06 3.30 eV (direct),,"work function 3.40 eV; semiconductor=feature(터널링). ★너희 WF 3.40 출처. Braga 그룹"
,,,,LPSBr,DFT (PBE+HSE06),,gap PBE 2.32 / HSE06 3.34 eV,,
,,,,LGPS,DFT (PBE+HSE06),,gap PBE 2.13 / HSE06 3.22 eV (indirect),,work function 3.67 eV
8,Mechanical and Electronic Properties of Bulk and Surface Li6PS5Cl Argyrodite: First-Principles Insights on Li-Filament Resistance,10.1021/acs.chemmater.4c02577,2025,LPSCl,DFT_VASP,,표면 gap≈bulk; 전자 trap 없음,"E/G ~10–30 GPa; fracture energy (100) 0.20 J/m²","Li-filament 취약성=기계적(낮은 fracture E), 전자구조 narrowing 아님. ⚠E=22.1/B=28.7/G=8.1 triplet은 이 논문 아님(Torii)"
9,Effects of Grain Boundaries and Surfaces on Electronic and Mechanical Properties of Solid Electrolytes,10.1002/aenm.202304230,2024,LPSCl (+10종 SE),DFT (590 surf/GB),,GB가 gap내 'interfacial states' 생성→국소 e-/h+↑; 황화물은 산화물보다 둔감; 표면 HSE06 ~1.8 eV,GB 분리에너지 < bulk,"★전자전도도=interface 논리 핵심 근거. Canepa 그룹, arXiv:2312.05294"
10,First principles study of structural mechanical and optical properties of Li6PS5X (X=Cl I),10.1016/j.physb.2023.415220,2023,"LPSCl, Li6PS5I",DFT (TB-mBJ+PBEsol),,mBJ gap LPSCl 3.11 / Li6PS5I 2.81 eV (direct),Cij/B/G/E 보고(값 미확인),"n=2.23(Cl). Physica B vol 671. DOI suffix 미확정"
11,First-principles simulation insights of electronic and optical properties: Li6PS5Cl system,10.1039/D2RA05900B,2022,LPSCl,DFT (VASP+PBE),,direct gap at Γ; HSE ~3.4 eV 인용,,"open access (RSC Adv. 12,32674)"
12,The devil in the details: lessons from Li6PS5X for robust high-throughput workflows,10.1039/D4TA06603K,2025,Li6PS5X,DFT (VASP-PBE),,PBE gap 2.15 eV,,"high-throughput workflow; ★너희 eigenvalue 2.066/2.099와 가장 근접"
13,Tailoring argyrodite electrolyte for enhanced interface compatibility with lithium anode,10.1016/j.cej.2025.160455,2025,LPSCl,DFT_VASP_GGA?,"3.2 mS/cm, 0.34 eV",band gap 1.88 eV (?),,"⚠band gap 1.88 eV·DFT 여부 미확인 — snippet에 1.88 안 나옴(에이전트 검증중). 실험 EIS 위주일 가능성"
14,S-p and p-p orbital hybridization induced electronic structure reconfiguration toward manipulating redox behavior of Li-Argyrodite,10.1016/j.ensm.2025.104125,2025,LPSCl1.5 (도핑),DFT,,(에이전트 검증중),,"전자구조 재구성으로 redox 거동 조절 → Li 호환성. 값 검증중"
15,Elastic properties of alkali superionic conductor electrolytes from first principles calculations,10.1149/2.0061602jes,2016,LPSCl,DFT (SQS),,,"C11=39.9, C12=23.1, C44=7.8; E=22.1, B=28.7, G=8.1 GPa","thiophosphate 계열이 가장 연함. Deng/Ong. ★너희 relaxed-ion E 22.06과 일치"
16,First-Principles Investigation of Mechanical Properties and Anisotropy of Argyrodite Li6PS5Cl,10.1021/acs.jpcc.5c05116,2025,LPSCl,DFT-D3 (VASP/PBE-D3),,,"E=27.4, B=34.7, G=10.0; B/G=3.46(연성), A=1.09(등방)","Bader Li +0.87; shear 0.7%서 취성 파괴, {111} 취약. Torii. ★너희 modelc E 27.66과 일치"
17,Quantum-mechanical exploration of LPSCl polymorphs (pseudo-cubic vs monoclinic),10.1039/D2CP02814D,2022,LPSCl (다형),DFT/QHA,,,monoclinic > pseudo-cubic 강성(B0↑); B(T) 계산,"D'Amore. 구조 다형이 탄성에 미치는 영향"
18,Systematic structure sampling for Li+ distribution in LPSCl,(검증중),2025,LPSCl,DFT,,,Li 배열(24g vs 48h)이 E를 10–30 GPa 변화,"Pustorino. DOI/page 검증중(우리 결과 'Li 배열 민감' 근거)"
19,Clarifying the relationship between redox activity and electrochemical stability in solid electrolytes,10.1038/s41563-019-0576-0,2020,LPSCl,DFT grand-potential,,direct ESW 1.74–2.01 V; 간접 (de)lithiation으로 실효 ~2.5 V 확장,,"ox: S2-→S0 (S+Li3PS4+LiCl); red: P5+→P0 (P+Li2S+LiCl). Schwietert/Wagemaker. ★너희 OCV 1.72/ox 2.14와 일치"
20,Origin of Outstanding Stability in the Lithium Solid Electrolyte Materials (thermodynamic analyses),10.1021/acsami.5b07517,2015,LPSCl,DFT grand-potential,,ESW ~1.7–2.5 V (방법 원전),,"grand-potential phase-diagram 원조. Zhu/He/Mo"
21,High electronic conductivity as the origin of lithium dendrite formation within solid electrolytes,10.1038/s41560-018-0312-z,2019,"LLZO, Li3PS4, LiPON",실험 (operando NDP),,전자전도도 σ_e: LLZO ~1e-7–1e-8 S/cm,,"★전자전도→덴드라이트 핵심 인용. '이온전도 올리지말고 전자전도 낮춰라'. Han/Wang. (계산 아닌 실험이나 전자전도 narrative 필수)"
22,[This work] Stoichiometric argyrodite (comp1),—,2026,Li6PS5Cl,DFT(QE/USPP-PBE)+UMA-AIMD,"3.35 mS/cm, 0.253 eV (MLIP)",gap 2.066 eV(eigenvalue); ESW OCV 1.72 / ox 2.14 V,"E_relax 22.06 GPa; B0 26.2 GPa",비교 기준 (정렬·무질서 적은 끝)
23,[This work] Cl-rich argyrodite (modelC),—,2026,Li5.4PS4.4Cl1.6,DFT+UMA-AIMD,"13.96 mS/cm, 0.224 eV (MLIP)",gap 2.099 eV(eigenvalue); ESW OCV 1.72 / ox 2.14 V,"E_relax 27.66 GPa; B0 21.7 GPa",비교 기준 (무질서 큰 끝: Li 공공+4d-Cl anti-site)
24,[This work] Nd2O3-doped modelC,—,2026,Li4.8Nd0.2PS4.1O0.3Cl1.6,DFT+U(Nd 4f)+nspin2,—,gap 1.632 eV(eigenvalue); narrowing 0.55 vs matched U0(2.184),AFM 14.9→15.8 GPa,"Nd narrowing= host-band shift(O→PS3O on CBM). 전자전도도 감소는 SEI/phosphate 기인"

File: db/literature/argyrodite_dft_littable.csv
No,논문 제목,저자·연도,학술지 (권·페이지),DOI,조성,연구 유형,물성 분류,핵심 결과,본 연구와의 관련성
1,Li6PS5X: A Class of Crystalline Li-Rich Solids With an Unusually High Li+ Mobility,"Deiseroth et al., 2008","Angew. Chem. Int. Ed. 47, 755",10.1002/anie.200703900,"Li6PS5X (X=Cl, Br, I)",실험,전도도·구조,"argyrodite 최초 보고. 입방 F-43m. S2-와 halide가 4a/4c 자리를 공유하는 site disorder. 높은 Li+ 이동성.",두 비교 조성의 모(母)구조와 disorder 개념의 출발점
2,Influence of Lattice Polarizability on the Ionic Conductivity in the Lithium Superionic Argyrodites Li6PS5X (X=Cl/Br/I),"Kraft et al., 2018","J. Am. Chem. Soc. 140, 16330",10.1021/jacs.7b06327,"Li6PS5X (X=Cl, Br, I)",실험,전도도,"halide 자리 무질서와 격자 분극률이 이온전도도를 지배. Li6PS5Cl 활성화에너지 약 0.25 eV.","우리 활성화에너지(0.253 eV)와 비교; '무질서→전도도' 서사의 실험 근거"
3,Boosting Solid-State Diffusivity and Conductivity in Lithium Superionic Argyrodites by Halide Substitution,"Adeli et al., 2019","Angew. Chem. Int. Ed. 58, 8681",10.1002/anie.201814222,"Li(6-x)PS(5-x)Cl(1+x) (x ≤ 0.5)",실험,전도도,"Cl/S 비를 높이면 Li 확산 급증. Li5.5PS4.5Cl1.5에서 냉간가압 σ = 9.4 mS/cm (Li6PS5Cl의 약 4배).",우리 Cl-rich 조성(Li5.4PS4.4Cl1.6) 계열의 원조; 공공(vacancy)→전도도 기전
4,Impact of the Chlorination of Lithium Argyrodites on the Electrolyte/Cathode Interface in Solid-State Batteries,"Zuo et al., 2023","Angew. Chem. Int. Ed. 62, e202213228",10.1002/anie.202213228,"Li6PS5Cl, Li5.5PS4.5Cl1.5",실험,전도도·계면,"Cl 증가가 전도도는 높이나 양극 계면에서 전기화학 분해를 촉진. σ 2.9 → 7.0 mS/cm (해당 측정 조건).",전도도 향상의 이면(산화 안정성 저하) — 우리 산화 안정성 축과 연결
5,Comprehensive Analysis of Halogen-Rich Argyrodite Sulfides from a Multi-Level Perspective: Li-Ion Conduction and Elastic Modulus,"Kim et al., 2025","ACS Mater. Lett. 7, 724",10.1021/acsmaterialslett.4c02029,"Li(7-z)PS(6-z)Cl(z-x)Br(x) (42종)",실험,기계·전도도,"결정질 시료에서 Cl 증가 시 탄성계수 급증 + σ 9.9 mS/cm까지. E ≤ 18 GPa & σ ≥ 8 mS/cm의 우수영역 식별. (초음파 pulse-echo)","우리 'Cl 증가 → 강성 증가(+25%)' 결과의 실험적 방향 근거 (핵심 인용)"
6,Elastic Properties of Alkali Superionic Conductor Electrolytes from First Principles Calculations,"Deng et al., 2016","J. Electrochem. Soc. 163, A67",10.1149/2.0061602jes,Li6PS5Cl (외 23종),DFT,기계,"DFT 탄성: C11=39.9, C12=23.1, C44=7.8, E=22.1 GPa. thiophosphate 계열이 가장 연함.",우리 clamped-ion 탄성의 비교 기준값
7,First-Principles Investigation of Mechanical Properties and Anisotropy of Argyrodite Li6PS5Cl Crystal Electrolytes,"Torii et al., 2025","J. Phys. Chem. C 129, 17882",10.1021/acs.jpcc.5c05116,Li6PS5Cl,DFT (PBE-D3),기계,"E=27.4, B=34.7, G=10.0 GPa. Pugh B/G=3.46(연성). 거의 등방(A=1.09). shear 0.7%에서 취성 파괴, {111}면 취약. Bader Li +0.87.",우리 relaxed-ion E(22.1→27.7)·Bader와 대조; 그들의 '등방' vs 우리 '비등방(무질서 기인)'
8,Quantum-mechanical exploration of LPSCl polymorphs (pseudo-cubic vs monoclinic),"D'Amore et al., 2022","Phys. Chem. Chem. Phys. 24, 22978",10.1039/D2CP02814D,Li6PS5Cl (다형),DFT (QHA),기계,"단사정(monoclinic)이 의사입방(pseudo-cubic)보다 더 단단(B0 높음). 준조화근사로 B(T) 계산.",구조 다형이 탄성에 미치는 영향 — 비교 맥락
9,Systematic structure sampling for Li+ distribution in Li6PS5Cl,"Pustorino et al., 2025","Chem. Mater. 37, 313",(DOI 확인 필요),Li6PS5Cl,DFT,기계·구조,"Li+ 배열(24g vs 48h)이 탄성계수를 10–30 GPa나 변화시킴.",우리 결과가 'Li 배열에 민감'하다는 점의 근거
10,Mechanical properties of sulfide solid-electrolyte particles (nanoindentation),"Sakuda et al., 2013","Sci. Rep. 3, 2261",10.1038/srep02261,sulfide SE,실험,기계,"나노압입으로 단일 입자 vs 펠릿 기계물성 차이 측정.",탄성계수 측정법(실험)의 참고
11,(제목 확인 필요) Microstructure effects on argyrodite mechanical properties,"Ketter & Zeier, 2025",Nat. Commun. (2025),(DOI 확인 필요),argyrodite,실험,기계,"입계(grain boundary)가 다결정 기계거동을 지배.",단결정 DFT vs 다결정 실험의 간극(한계점)
12,(밴드갭 출처 1) Li6PS5Cl 반도체 거동 DFT/HSE,"(저자 확인 필요), 2026",Batteries (MDPI) 12(2) 60,10.3390/batteries12020060 (확인 필요),Li6PS5Cl,DFT (PBE/HSE06),전자,"밴드갭 PBE 2.45 eV / HSE06 3.30 eV (직접천이형).",우리 밴드갭(1.76 eV)과 비교 — PBE/방법 offset 설명용
13,First-principles study of structural/mechanical/optical properties of Li6PS5X (X=Cl/I),"(저자 확인 필요), 2023","Physica B (확인 필요)",10.1016/j.physb.2023.(확인 필요),"Li6PS5Cl, Li6PS5I",DFT (mBJ),전자·기계,"mBJ 밴드갭 3.11 eV. VBM은 Cl-p/S-p로 구성.",밴드갭·전자구조 character 비교
14,Electronic structure and electrochemical stability of argyrodites,"Ohno et al., 2021","Adv. Energy Mater. 11, 2100370",(DOI 확인 필요),argyrodite,DFT+실험,전자·산화,"밴드갭과 전기화학 안정성 창(ESW)의 관계, SEI 형성.",전자구조-안정성 연결 맥락
15,Electronic structure and phase stability of Li10GeP2S12 (PDOS),"Ong et al., 2013","Energy Environ. Sci. 6, 148",10.1039/C2EE23355J,Li10GeP2S12,DFT,전자,"PDOS로 이온/전자 전도 기여 분리.",DOS/PDOS 해석 방법의 선례
16,Elastic Properties of Alkali Superionic Conductors (BM-EOS 방법 원전),"Birch, 1947","Phys. Rev. 71, 809",10.1103/PhysRev.71.809,-,이론,방법론,"Birch-Murnaghan 상태방정식(EOS) 유도.",우리 B0 fit의 이론 근거
17,Revised effective ionic radii,"Shannon, 1976","Acta Crystallogr. A 32, 751",10.1107/S0567739476001551,-,참고,방법론,"표준 이온반경: Cl- 1.81, S2- 1.84, Br- 1.96 Å.",Li-Cl/Li-S 결합길이 해석 기준
18,A fast and robust algorithm for Bader decomposition of charge density,"Henkelman et al., 2006","Comput. Mater. Sci. 36, 354",10.1016/j.commatsci.2005.04.010,-,이론,방법론,"전하밀도 Bader 분해 알고리즘.",Bader 전하 분석 방법
19,[본 연구] Stoichiometric argyrodite,"This work, 2026",-,-,Li6PS5Cl,DFT+AIMD,종합,"밴드갭 1.76 eV; E_VRH 22.06 GPa(relaxed-ion); B0 26.23 GPa; Ea 0.253 eV; D(600K) 3.09e-6 cm2/s; ICOHP(Li-Cl) -1.86",비교 기준 (정렬·무질서 적은 끝)
20,[본 연구] Cl-rich argyrodite,"This work, 2026",-,-,Li5.4PS4.4Cl1.6,DFT+AIMD,종합,"밴드갭 1.82 eV; E_VRH 27.66 GPa(relaxed-ion); B0 21.71 GPa; Ea 0.224 eV; D(600K) 7.90e-6 cm2/s; ICOHP(Li-Cl) -2.10",비교 기준 (무질서 큰 끝: Li 공공 + 4d-Cl anti-site)
