Repository: yonghoon7153-source/Yonghoon-DEM-DFT

# lit-reader — 연구실 문헌 DB (텍스트판)

이 브랜치는 코드가 아니라 **자료**다. 이 저장소 `claude/friendly-meitner-lldvar` 의 `litdb/papers/` digest 를 연구실 PC 의 문헌 도구가 읽어 만든
**읽기 카드 · 뽑은 수치 · 장 서문**을 매일 밤 텍스트로 올린다. 사람이 보는 화면(논문 그림 포함)은 연구실 PC 에만 있다.
**이 브랜치에 커밋하지 않는다** — 다음 밤에 통째로 다시 덮인다. 다른 브랜치에 합치지도 않는다.

마지막 갱신 2026-11-16 04:02 · 논문 563편 · 읽기 카드 475편 · 수치 49,774건 · 장 20개

## 다른 브랜치의 세션에서 쓰는 법

```bash
git fetch origin lit-reader
git show origin/lit-reader:papers.csv | head -n 5          # 논문 목록 — 어느 장인지, 카드가 내린 한 줄 결론
git show origin/lit-reader:chapters/se-argy.md             # 장 서문 — 그 장에서 밝혀진 것 · 엇갈리는 곳 · 열린 문제 · 먼저 읽을 논문
git show origin/lit-reader:cards/<slug>.md                 # 논문 한 편의 읽기 카드
git show origin/lit-reader:values/<slug>.csv               # 그 논문에서 뽑은 수치 (digest 줄 번호 · 인용문)
git grep -n -i "Li6PS5Cl" origin/lit-reader -- cards chapters   # 낱말로 찾기
git worktree add ../lit-reader origin/lit-reader                  # 많이 읽을 때: 폴더로 펼쳐 놓고 grep (다 쓰면 git worktree remove)
```

찾는 순서: 주제에 맞는 장의 `chapters/<id>.md` 로 흐름을 잡고 → 거기 근거로 달린 slug 의 `cards/<slug>.md` →
숫자가 필요하면 `values/<slug>.csv` → 마지막으로 digest 원문(`claude/friendly-meitner-lldvar` 의 `litdb/papers/<slug>.md`)의 그 줄.

## 들어 있는 것

| 파일 | 내용 |
|---|---|
| `papers.csv` | 논문마다 한 줄: slug · 제목 · 저자 · 연도 · 축(dft/dem) · 장 · 카드의 한 줄 결론 · 카드 유무 · 수치 수 · DOI · digest 경로 |
| `chapters/<장 id>.md` | 장 서문(문장마다 근거 논문의 slug) · 이 장의 값 · 아직 열린 문제 · 먼저 읽을 논문 · 이 장의 논문 목록 |
| `cards/<slug>.md` | 읽기 카드: 결론 · 요점 · 본문 · 용어 · 우리 연구에 주는 뜻 · 핵심 수치 · 조심할 것. `(L61–63)` 은 digest 의 줄 번호 |
| `values/<slug>.csv` | 그 논문의 핵심 수치 절에서 뽑은 값: 물성 · 계 · 값 · 단위 · 조건 · 근거(basis) · 검증(status) · 줄 · 인용문 |
| `ml_values.csv` | 같은 값을 물성마다 한 단위로 맞춘 표 (σ 는 mS/cm, Ea 는 eV …) — 기계 학습 · 비교의 출발점 |
| `missing.csv` | 우리 논문들이 여러 번 인용하는데 라이브러리에 없는 논문 (DOI · 몇 편이 인용) |

CSV 는 UTF-8(BOM) · CRLF 다 (엑셀에서 그대로 열린다).

## 얼마나 믿을 수 있나

- 카드와 장 서문은 AI 가 쓰고 **기계 검사를 통과한 것만** 실렸다. 카드의 문장에는 digest 의 근거 줄이 붙고, 숫자는 그 줄에
  같은 표기로 있어야 실렸다. 장 서문의 문장은 근거 카드(slug)를 달고, 숫자는 그 카드에 있어야 실렸다.
- 요약과 해석은 틀릴 수 있다. **결정에 쓰는 숫자는 digest 원문의 그 줄에서 확인한다.**
- 수치의 `status` 가 verified 면 인용문이 그 줄에 그대로 있다. `basis` 는 stated(본문에 적힘) · figure_read(그림에서 읽음) ·
  derived_by_digest(digest 가 계산) · cited_from_other(다른 논문 인용). `answer_cut` 이 yes 면 답이 길이 제한에 잘려 일부만 있다.
- 장 서문에 '낡음' 이 있으면 그 뒤 그 장의 카드가 바뀐 것이다 — 다음 밤에 다시 쓴다.

## 장

| 장 id | 이름 | 장 서문 제목 |
|---|---|---|
| `dem-contact` | 접촉역학과 소성 | 고밀도 압밀은 항복 캡과 다체 보정을 함께 요구한다 |
| `dem-degrade` | 화학-기계 열화와 계면 | 복합양극 열화는 입계 균열과 계면 분해가 함께 만든다 |
| `dem-etc` | 그 밖의 문헌 | 옮길 것은 방법의 뼈대이고 수치는 아니다 |
| `dem-micro` | 복합양극 미세구조 | 복합양극의 이온 경로는 공극과 접촉이 막는다 |
| `dem-mpm` | MPM과 연속체 모형 | 붙는 단일 속도장을 푸는 접촉 표현이 압밀 계산을 가른다 |
| `dem-process` | 전극 공정 | 혼합과 가압 이력이 복합양극의 SE 경로를 바꾼다 |
| `dem-size` | SE 입도 효과 | 작은 SE는 복합양극 접촉을 넓히지만 펠릿 전도도를 잃는다 |
| `dem-twin` | 디지털 트윈과 최적화 | 대리모형의 가속은 물리 투영과 단순 기준선에 기댄다 |
| `se-adjacent` | 인접 분야와 기초 이론 | 기하평균 규칙은 분산 성분에만 맞고 계산 점착값은 조건부다 |
| `se-anode` | 음극 · 리튬 금속 계면 | Li 계면 분해 산물은 모였으나 자기제한은 미결이다 |
| `se-argy` | 아지로다이트 조성 설계 | 음이온 자리 무질서가 아지로다이트 전도를 켠다 |
| `se-cathode` | 양극 계면과 코팅 | 황화물 양극 계면 코팅은 반응을 막되 수송을 내준다 |
| `se-family` | 다른 전해질 계열 | 전도도와 창의 헤드라인 값은 조건이 붙어야 성립한다 |

# 건식 Bimodal 복합양극 Porosity — 실험값 (★ Furnas dip)

> 데이터: `bimodal_porosity_dry_raw.csv` (개별 펠렛), `bimodal_porosity_dry_summary.csv` (구성별 평균±표준편차)
> 측정: 건식 복합양극 펠렛의 기하 부피 vs 진밀도 기반 고체 부피로 porosity 산출.

## 산출식
```
porosity = 1 − (고체 부피 합 / 전체 부피)
전체 부피 = 면적 × 높이,  면적 = 0.8494864768 cm² (≈ ⌀10.4 mm)
고체 부피 합 = Σ (성분 질량 / 성분 진밀도)
진밀도(g/cm³): NCM(P,S) 4.8 · LPSCl(SE) 2.0 · VGCF 2.1 · PTFE 2.2
조성: AM:SE:VGCF:PTFE = 80:18:1:1  (P=대립 다결정, S=소립 단결정)
```

## 결과 (구성별 평균)
| P:S 구성 | n | porosity 평균 | 표준편차 |
|---|---|---|---|
| **S only (0:10)** | 6 | **23.9 %** | 3.7 % |
| 3:7 | 5 | 21.2 % | 3.4 % |
| 5:5 | 4 | 20.2 % | 2.5 % |
| **7:3 (최소)** | 5 | **19.7 %** | 3.1 % |
| **P only (10:0)** | 5 | **25.3 %** | 1.8 % |

## 핵심 해석
- **Bimodal Furnas dip 실험 확증.** 순수 단결정(S only, 23.9%)·순수 다결정(P only, 25.3%)보다
  **혼합(bimodal)에서 porosity가 낮아지고, 7:3(대립:소립=7:3)에서 최소 19.7%**.
  소립(단결정)이 대립(다결정) 간극을 채우는 geometric packing 효과.
- **방향성:** porosity 최소화(=catholyte 연속성·전달 최적, 에너지밀도↑) 관점에서 **P:S ≈ 7:3 부근이 최적 packing**.
  단, 대립(Poly) 비율↑ → grain boundary 저항·입자내 확산 저항↑ (연차보고서 모델). 따라서
  **packing 최적(7:3) ↔ 입자내 전달 최적(소립↑)** 사이의 trade-off → 2차년도 설계 최적점 탐색 대상.
- 연차보고서 모델은 "대립 비율↑ → 기공↑"로 기술(단조 증가). **그러나 실험은 bimodal dip을 보임**
  → 모델의 packing 가정 보정 필요 (`docs/project/05_ISSUES_AND_FIXES.md` #8).

## DEM 브랜치 연계
- DEM/MPM 브랜치(`claude/stoic-knuth-NObVQ`)의 bimodal packing 문헌과 직접 대응:
  - `litdb/papers/mcgeary1961_bimodal_sphere_packing.md` (강체 구 bimodal 충전, Furnas dip 원전)
  - `litdb/papers/bouvard2000_hard_soft_powder_densification.md` (SE+AM dip)
  - DEM v4 porosity-vs-AM% dip (CLAUDE.md [3])
- **이 실험 dip(7:3 최소, 19.7%)은 DEM bimodal porosity 예측의 실험 앵커로 사용 가능.**
  DEM은 무차원 packing(크기비·부피분율)을 주고, 실험은 절대 porosity를 줌 → cross-validation.
- 비교: Doux2020 LPSCl 펠렛 18 %@370 MPa(강체구 floor), Minnmann2021 복합 14 %@380 MPa.
  본 건식 복합양극(19.7–25.3 %)은 제작압·도전재/바인더 포함 조건이 달라 절대값 직접비교는 주의.

File: db/porosity/bimodal_porosity_dry_raw.csv
config_PS,height_mm,total_mass_g,porosity
S_only(0:10),0.26,0.0639,0.2305
S_only(0:10),0.25,0.0556,0.3037
S_only(0:10),0.33,0.0848,0.1954
S_only(0:10),0.31,0.0775,0.2173
S_only(0:10),0.3,0.075,0.2173
S_only(0:10),0.33,0.0768,0.2713
3:7,0.32,0.0742,0.2740
3:7,0.38,0.0998,0.1777
3:7,0.42,0.1072,0.2009
3:7,0.42,0.1091,0.1867
3:7,0.42,0.1046,0.2202
5:5,0.32,0.0824,0.1938
5:5,0.36,0.0893,0.2233
5:5,0.33,0.0817,0.2248
5:5,0.39,0.1041,0.1643
7:3,0.33,0.0869,0.1755
7:3,0.24,0.0592,0.2277
7:3,0.28,0.0679,0.2407
7:3,0.3,0.0784,0.1818
7:3,0.32,0.0858,0.1605
P_only(10:0),0.34,0.0831,0.2347
P_only(10:0),0.3,0.0699,0.2705
P_only(10:0),0.31,0.0748,0.2445
P_only(10:0),0.28,0.0645,0.2788
P_only(10:0),0.32,0.0779,0.2378

File: db/porosity/bimodal_porosity_dry_summary.csv
config_PS,n,porosity_mean,porosity_std,porosity_pct_mean
S_only(0:10),6,0.2392,0.0368,23.92
3:7,5,0.2119,0.0342,21.19
5:5,4,0.2016,0.0248,20.16
7:3,5,0.1972,0.0312,19.72
P_only(10:0),5,0.2533,0.0179,25.33
