Repository: yonghoon7153-source/Yonghoon-DEM-DFT

# lit-reader — 연구실 문헌 DB (텍스트판)

이 브랜치는 코드가 아니라 **자료**다. 이 저장소 `claude/friendly-meitner-lldvar` 의 `litdb/papers/` digest 를 연구실 PC 의 문헌 도구가 읽어 만든
**읽기 카드 · 뽑은 수치 · 장 서문**을 매일 밤 텍스트로 올린다. 사람이 보는 화면(논문 그림 포함)은 연구실 PC 에만 있다.
**이 브랜치에 커밋하지 않는다** — 다음 밤에 통째로 다시 덮인다. 다른 브랜치에 합치지도 않는다.

마지막 갱신 2026-11-16 04:02 · 논문 563편 · 읽기 카드 475편 · 수치 49,774건 · 장 20개

## 다른 브랜치의 세션에서 쓰는 법

```bash
git fetch origin lit-reader
git show origin/lit-reader:papers.csv | head -n 5          # 논문 목록 — 어느 장인지, 카드가 내린 한 줄 결론
git show origin/lit-reader:chapters/se-argy.md             # 장 서문 — 그 장에서 밝혀진 것 · 엇갈리는 곳 · 열린 문제 · 먼저 읽을 논문
git show origin/lit-reader:cards/<slug>.md                 # 논문 한 편의 읽기 카드
git show origin/lit-reader:values/<slug>.csv               # 그 논문에서 뽑은 수치 (digest 줄 번호 · 인용문)
git grep -n -i "Li6PS5Cl" origin/lit-reader -- cards chapters   # 낱말로 찾기
git worktree add ../lit-reader origin/lit-reader                  # 많이 읽을 때: 폴더로 펼쳐 놓고 grep (다 쓰면 git worktree remove)
```

찾는 순서: 주제에 맞는 장의 `chapters/<id>.md` 로 흐름을 잡고 → 거기 근거로 달린 slug 의 `cards/<slug>.md` →
숫자가 필요하면 `values/<slug>.csv` → 마지막으로 digest 원문(`claude/friendly-meitner-lldvar` 의 `litdb/papers/<slug>.md`)의 그 줄.

## 들어 있는 것

| 파일 | 내용 |
|---|---|
| `papers.csv` | 논문마다 한 줄: slug · 제목 · 저자 · 연도 · 축(dft/dem) · 장 · 카드의 한 줄 결론 · 카드 유무 · 수치 수 · DOI · digest 경로 |
| `chapters/<장 id>.md` | 장 서문(문장마다 근거 논문의 slug) · 이 장의 값 · 아직 열린 문제 · 먼저 읽을 논문 · 이 장의 논문 목록 |
| `cards/<slug>.md` | 읽기 카드: 결론 · 요점 · 본문 · 용어 · 우리 연구에 주는 뜻 · 핵심 수치 · 조심할 것. `(L61–63)` 은 digest 의 줄 번호 |

# db/ — 값과 **값의 자격**

이 폴더는 계산 결과 저장소가 아니라 **"이 값을 써도 되나"** 를 정하는 원장이다.
숫자만 찾으러 왔다면 여기가 아니라 `webapp` 화면(`/explorer`)이 편하다.
숫자를 **원고·그림·발표에 넣으려고** 왔다면 아래 순서를 지킨다.

## 값을 인용하기 전에 — 세 파일, 이 순서

| 순서 | 파일 | 무엇을 정하나 |
|---|---|---|
| ① | `properties/canonical_registry.json` | **정본 값** 42항목. 그 값이 어느 원자료의 어느 키에서 나왔고, 어떤 method_id·comparison_group 에 속하며, 무엇이 금지(`prohibitions`)인가 |
| ② | `properties/citation_hazards.json` | **인용 금지·보류** 29건. 파일마다 흩어져 있던 단서를 모은 표. `level` 이 BLOCKED 면 어떤 형태로도 인용 금지 |
| ③ | `governance/decisions.json` | **판정** 22건. 규약·보고량·마감·게이트를 사람이 비준한 기록. ①②가 서로 다르게 말하면 여기가 이긴다 |

레지스트리 42항목의 지위: canonical 25 · provisional 13 · source_pending 3 · retracted 1.
**provisional 은 "아직 아니다" 이지 "거의 맞다" 가 아니다.** retracted 는 값이 살아 있어도 인용하면 안 된다 —
지운 게 아니라 무엇이 왜 틀렸는지를 남긴 것이다.

## 검증은 명령 한 줄

```bash
python3 tools/db/validate_canonical.py          # 42항목 ↔ 원자료 대조 + 거버넌스 그래프 무결성
python3 tools/db/validate_canonical.py --audit  # 죽은 출처·미배선 계보까지
```

화면 쪽에서 같은 것을 부르려면:

```bash
cd webapp && python3 -c "import canonical as C; r=C.registry(); \
  print(len(C.validate(r)), len(C.validate_governance(r)), len(C.validate_hazards()))"

# 0 0 0 이어야 한다 (레지스트리↔원자료 · 결정↔판정 · 인용위험 원장 자체)
```

⛔ 이 검사들이 **못 하는 것**: 값이 물리적으로 맞는지는 아무도 검사하지 않는다.
초록은 "원장이 자기 원자료와 일치한다" 는 뜻이지 "이 수가 옳다" 는 뜻이 아니다.

## 지문으로 봉인된 파일 — 한 글자도 고치지 마라

`ratification.content_digest` 가 박힌 카드 **8건**은 `ratification` 을 뺀 본문의 sha256 에 묶여 있다.
오탈자 하나만 고쳐도 지문이 어긋나고 승인이 무효로 보인다. (2026-09-09 재계산 대조: 8/8 일치)

```
properties/b2o3_cell_expansion_prereg_2026_09_07.json
properties/b2o3_md_closed_retrospective_2026_08_25.json
properties/b2o3_uma_vs_dft_force_prereg_2026_09_08.json
properties/cascade_d_rel_estimand_2026_09_08.json
properties/lpsocl_box331_closure_conditions_2026_09_07.json
properties/sdcp_c12_claim_prereg_2026_08_31.json
properties/sdcp_c12_protocol_2026_08_30.json
properties/sdcp_polaron_pilot_prereg_S0_2026_08_31.json
```

`governance/decisions.json` 의 비준된 결정 **18건**도 같은 규약(`ratification.decision_digest`,
`sha256:` 접두사)으로 묶여 있다 — 18/18 일치.
표시를 붙이고 싶으면 손으로 고치지 말고 **재비준 절차**(`tools/sdcp/prereg_ratify.py`)를 탄다.

같은 이유로 **사전등록 파일은 사후 편집 금지**다(`prereg_d_rel_2026_08_28.json` 등).
SUPERSEDED 표시만 붙이고 값은 그대로 둔다 — 기준을 측정 뒤에 고치지 않는 것이 사전등록의 실체다.
`status_history` 배열도 압축·요약·삭제하지 않는다. 그 항목 하나하나가 "결과를 보기 전이었다" 는 증거다.

기계 필드명도 개서 금지다 — `kind: "estimand"` · `estimand_card/v1` · `canary_geometry` ·
hazard id `HZ-…` · 결정 id `D-2026-…`. CLAUDE.md 의 2026-09-01 용어 규율이 바꾸라고 한 것은
**사람이 읽는 산문**(보고량 카드 · 대조 잡)이지 경로가 아니다.

## 폴더 지도

| 경로 | 무엇 | 지금 상태 |
|---|---|---|
| `properties/` | 401 파일 (csv 197 · json 181). 수치 산출물이 대부분이고 그 사이에 **원장 2개**(canonical_registry · citation_hazards)와 **사전등록·마감 카드 19장**이 이름으로만 섞여 있다 | 색인 없음 — 카드 축은 `decisions.json` 의 `card`/`record` 필드로 역추적하는 것이 유일한 진입로다 |
| `governance/` | `decisions.json`(결정 22) · `assessments.json`(게이트 판정 4) · `artifacts.json`(repo 밖 원자료 12) | 결정 그래프는 끊긴 참조 0건. **판정은 값 옆이 아니라 assessments 에 쓴다** — 값 옆에 쓰면 consumer 마다 '현재 판정' 을 다르게 고른다 |
| `structures/` | 369 파일. 좌표 저장소. xyz + POSCAR(.vasp) **페어**가 배포 규약이라 "아무도 참조 안 하는 파일" 로 보이는 것 상당수가 짝의 다른 쪽이다 | 안내문 `STRUCTURES_NOTE.md` 는 하위 12폴더 중 3개만 다룬다 |
| `interphases/` · `compositions/` · `doping/` · `pipelines/` | 2026-06 초기 스냅샷. 계획서인지 결과인지 파일만 봐선 안 갈린다 | `interphases/li3n.json` 의 UMA 값 2건은 2026-09-09 에 `_RETRACTED_` 로 격리했다 |
| `external/` · `knowledge/` | 외부 소환값·fairchem 기록. `external/PENDING.md` 는 TODO 가 아니라 **차단 목록**이다 | 활성 |
| `literature/` | 레거시 사본 9편.

File: db/properties/cascade_air_axis_lit_vs_tier_v2.csv
# cascade 47 도펀트의 공기/수분 축 — 우리 정성 등급 vs [Zhu20] 문헌 ΔG_hyd 대조.
# !! dG_hyd_* 열은 문헌 소환값이다 (Angew. Chem. 2020, 59, 17472 SI 전수 전사). 우리 계산 아님.
#    조건 T=300K, x(H2O)=0.1%, x(H2S)=x(HCl)=1ppm. 계산수준·규약은
#    db/properties/zhu2020_si_hydrolysis_energies.csv 머리말 참조.
# 기준선: Li2S = +0.225 eV/H2O (같은 표). 양수=수분 안정, 음수=자발 가수분해.
# hsab_grade_raw: 순수 HSAB 등급 (0.2 hard / 0.6 borderline / 1.0 soft) — **판정은 이 열로 한다**.
#    검증 대상이 'HSAB 로 공기안정을 가릴 수 있나' 라서 F 보너스를 넣으면 축이 흐려진다.
# air_protect_tier: 실제 사용 등급 = hsab_grade_raw + 0.25 (F 함유 시), 상한 1.0.
#    ⚠ 낮은 등급 = '판정 없음' 이지 '공기 불안정' 이 아니다 — kb/open_items.md #13.
# mismatch: hsab_grade_raw 가 0.2(비보호)인데 문헌 ΔG_hyd 가 Li2S 기준선을 **넘으면** UNDERRATED.
#    (Li2O 는 대조 대상이 Li2S = 기준선 자기 자신이라 정의상 제외된다.)
# chloride 열은 as_published(pub)과 우리 환산값(preset_ours)이 다르다 — 섞어 쓰지 말 것.
dopant,group,cation,oxidation_state,hsab_grade_raw,air_protect_tier,dG_hyd_MS_lit_eV_per_H2O,MS_reference_compound,dG_hyd_MCl_lit_pub_eV_per_H2O,dG_hyd_MCl_preset_ours_eV_per_H2O,MCl_reference_compound,mismatch_vs_hsab
Sc2O3,TM,Sc,3,0.2,0.2,-0.449,Sc2S3 (mp-401),0.982,0.2677,ScCl3 (mp-23309),consistent
Cr2O3,TM,Cr,3,0.2,0.2,,,1.002,0.2877,CrCl3 (mp-569890),NO_LIT_DATA
Gd2O3,lanthanide,Gd,3,0.2,0.2,-0.342,Gd2S3 (mp-608146),1.089,0.3747,GdCl3 (mp-23265),consistent
In2O3,main-group,In,3,0.2,0.2,0.599,In2S3 (mp-22216),1.035,0.3207,InCl3 (mp-862983),UNDERRATED_by_hsab
Y2O3,TM,Y,3,0.2,0.2,-0.4,Y2S3 (mp-541289),1.131,0.4167,YCl3 (mp-27455),consistent
B2O3,main-group,B,3,0.2,0.2,-0.901,B2S3 (mp-1199451),-0.12,-0.8343,BCl3 (mp-23184),consistent
WO3,TM,W,6,0.2,0.2,,,1.055,0.3407,WCl6 (mp-571518),NO_LIT_DATA
Al2O3,main-group,Al,3,0.2,0.2,-0.91,Al2S3 (mp-2654),0.228,-0.4863,AlCl3 (mp-25469),consistent
Ga2O3,main-group,Ga,3,0.2,0.2,0.362,Ga2S3 (mp-539),1.053,0.3387,GaCl3 (mp-30952),UNDERRATED_by_hsab
Al2S3,main-group,Al,,0.2,0.2,,,,,,NO_LIT_DATA
Nb2O5,TM,Nb,5,0.2,0.2,,,0.529,-0.1853,NbCl5 (mp-23307),NO_LIT_DATA
Ta2O5,TM,Ta,5,0.2,0.2,,,0.497,-0.2173,TaCl5 (mp-29831),NO_LIT_DATA
CrO3,TM,Cr,6,0.2,0.2,,,,,,NO_LIT_DATA
Sm2O3,lanthanide,Sm,3,0.2,0.2,-0.303,Sm2S3 (mp-1403),0.892,0.1777,SmCl3 (mp-867875),consistent
Ca3N2,alk.earth,Ca,,0.2,0.2,,,,,,NO_LIT_DATA
MoO3,TM,Mo,6,0.2,0.2,,,,,,NO_LIT_DATA
Ga2S3,main-group,Ga,,0.2,0.2,,,,,,NO_LIT_DATA
Mg3N2,alk.earth,Mg,,0.2,0.2,,,,,,NO_LIT_DATA
CrCl3,TM,Cr,,0.2,0.2,,,,,,NO_LIT_DATA
ScF3,TM,Sc,3,0.2,0.45,-0.449,Sc2S3 (mp-401),0.982,0.2677,ScCl3 (mp-23309),consistent
MgF2,alk.earth,Mg,2,0.2,0.45,,,,,,NO_LIT_DATA
CaO,alk.earth,Ca,2,0.2,0.2,0.264,CaS (mp-1672),1.161,0.8038,CaCl2 (mp-22904),UNDERRATED_by_hsab
Sb2O5,main-group,Sb,5,0.2,0.2,-0.167,Sb2S5 (mvc-15221),1.054,0.3397,SbCl5 (mp-23176),consistent
MgBr2,alk.earth,Mg,,0.2,0.2,,,,,,NO_LIT_DATA
LaF3,lanthanide,La,3,0.2,0.45,-0.365,La2S3 (mp-7475),1.375,0.6607,LaCl3 (mp-22896),consistent
AlF3,main-group,Al,3,0.2,0.45,-0.91,Al2S3 (mp-2654),0.228,-0.4863,AlCl3 (mp-25469),consistent
YF3,TM,Y,3,0.2,0.45,-0.4,Y2S3 (mp-541289),1.131,0.4167,YCl3 (mp-27455),consistent
HfO2,TM,Hf,4,0.2,0.2,-0.625,HfS2 (mp-985829),0.501,-0.2133,HfCl4 (mp-29422),consistent
CaBr2,alk.earth,Ca,,0.2,0.2,,,,,,NO_LIT_DATA
V2O5,TM,V,5,0.2,0.2,,,1.058,0.3437,VCl5 (mp-1101909),NO_LIT_DATA
GaN,main-group,Ga,,0.2,0.2,,,,,,NO_LIT_DATA
ScCl3,TM,Sc,,0.2,0.2,,,,,,NO_LIT_DATA
Nd2O3,lanthanide,Nd,3,0.2,0.2,-0.191,Nd2S3 (mp-438),1.298,0.5837,NdCl3 (mp-23183),consistent
MgCl2,alk.earth,Mg,,0.2,0.2,,,,,,NO_LIT_DATA
CaCl2,alk.earth,Ca,,0.2,0.2,,,,,,NO_LIT_DATA
AlCl3,main-group,Al,,0.2,0.2,,,,,,NO_LIT_DATA
YCl3,TM,Y,,0.2,0.2,,,,,,NO_LIT_DATA
AlN,main-group,Al,,0.2,0.2,,,,,,NO_LIT_DATA
SiO2,main-group,Si,4,0.2,0.2,-0.847,SiS2 (mp-1602),0.174,-0.5403,SiCl4 (mp-28391),consistent
LiI,alkali,Li,,0.2,0.2,,,,,,NO_LIT_DATA
MgI2,alk.earth,Mg,,0.2,0.2,,,,,,NO_LIT_DATA
Li2O,alkali,Li,1,0.2,0.2,0.225,Li2S (mp-1153),1.335,0.9778,LiCl (mp-1185319),consistent
NdF3,lanthanide,Nd,3,0.2,0.45,-0.191,Nd2S3 (mp-438),1.298,0.5837,NdCl3 (mp-23183),consistent
ZnO,TM,Zn,2,0.6,0.6,1.081,ZnS (mp-556716),1.809,1.0947,ZnCl2 (mp-22909),consistent
LiF,alkali,Li,1,0.2,0.45,0.225,Li2S (mp-1153),1.335,0.9778,LiCl (mp-1185319),consistent
SnO2,main-group,Sn,4,0.2,0.2,0.441,SnS2 (mp-1170),1.127,0.4127,SnCl4 (mp-29866),UNDERRATED_by_hsab
LiCl,alkali,Li,,0.2,0.2,,,,,,NO_LIT_DATA
ZrF4,TM,Zr,4,0.2,0.45,-0.459,ZrS2 (mp-1186),0.669,-0.0453,ZrCl4 (mp-569175),consistent
CaF2,alk.earth,Ca,2,0.2,0.45,0.264,CaS (mp-1672),1.161,0.8038,CaCl2 (mp-22904),UNDERRATED_by_hsab
MnO,TM,Mn,2,0.2,0.2,0.17,MnS (mp-2065),0.739,0.3818,MnCl2 (mp-28233),consistent
MgS,alk.earth,Mg,,0.2,0.2,,,,,,NO_LIT_DATA
LiBr,alkali,Li,,0.2,0.2,,,,,,NO_LIT_DATA
La2O3,lanthanide,La,3,0.2,0.2,-0.365,La2S3 (mp-7475),1.375,0.6607,LaCl3 (mp-22896),consistent
Li2S,alkali,Li,,0.2,0.2,,,,,,NO_LIT_DATA
CaS,alk.earth,Ca,,0.2,0.2,,,,,,NO_LIT_DATA
Li3N,alkali,Li,,0.2,0.2,,,,,,NO_LIT_DATA
Ag2O,TM,Ag,1,1.0,1.0,1.04,Ag2S (mp-31053),2.688,1.9737,AgCl (mp-22922),consistent
GeO2,main-group,Ge,4,0.2,0.2,0.412,GeS2 (mp-542613),1.155,0.4407,GeCl4 (mp-30086),UNDERRATED_by_hsab
SrCl2,alk.earth,Sr,,0.2,0.2,,,,,,NO_LIT_DATA
SrO,alk.earth,Sr,2,0.2,0.2,0.359,SrS (mp-1087),1.398,1.0408,SrCl2 (mp-23209),UNDERRATED_by_hsab
NaI,alkali,Na,,0.2,0.2,,,,,,NO_LIT_DATA
BaO,alk.earth,Ba,2,0.2,0.2,0.422,BaS (mp-1500),1.636,1.2788,BaCl2 (mp-568662),UNDERRATED_by_hsab
HfCl4,TM,Hf,,0.2,0.2,,,,,,NO_LIT_DATA
BaCl2,alk.earth,Ba,,0.2,0.2,,,,,,NO_LIT_DATA
MgO,alk.earth,Mg,2,0.2,0.2,,,,,,NO_LIT_DATA
TiO2,TM,Ti,4,0.2,0.2,-0.304,TiS2 (mp-2156),0.671,-0.0433,TiCl4 (mp-30092),consistent
TiF4,TM,Ti,4,0.2,0.45,-0.304,TiS2 (mp-2156),0.671,-0.0433,TiCl4 (mp-30092),consistent
TiCl4,TM,Ti,,0.2,0.2,,,,,,NO_LIT_DATA
GeS2,main-group,Ge,,0.2,0.2,,,,,,NO_LIT_DATA
SiS2,main-group,Si,,0.2,0.2,,,,,,NO_LIT_DATA
SnS2,main-group,Sn,,0.2,0.2,,,,,,NO_LIT_DATA
Na2O,alkali,Na,1,0.2,0.2,0.416,Na2S (mp-648),1.88,1.5228,NaCl (mp-22862),UNDERRATED_by_hsab
SmCl3,lanthanide,Sm,,0.2,0.2,,,,,,NO_LIT_DATA
Fe2O3,TM,Fe,3,0.2,0.2,,,0.423,-0.2913,FeCl3 (mp-583463),NO_LIT_DATA
ZrO2,TM,Zr,4,0.2,0.2,-0.459,ZrS2 (mp-1186),0.669,-0.0453,ZrCl4 (mp-569175),consistent
LaCl3,lanthanide,La,,0.2,0.2,,,,,,NO_LIT_DATA
NdCl3,lanthanide,Nd,,0.2,0.2,,,,,,NO_LIT_DATA
Na2S,alkali,Na,,0.2,0.2,,,,,,NO_LIT_DATA
ZrCl4,TM,Zr,,0.2,0.2,,,,,,NO_LIT_DATA
AlBr3,main-group,Al,,0.2,0.2,,,,,,NO_LIT_DATA
CoO,TM,Co,2,0.6,0.6,,,,,,NO_LIT_DATA
TaCl5,TM,Ta,,0.2,0.2,,,,,,NO_LIT_DATA
FeCl3,TM,Fe,,0.2,0.2,,,,,,NO_LIT_DATA
NiO,TM,Ni,2,0.6,0.6,,,,,,NO_LIT_DATA
ZrBr4,TM,Zr,,0.2,0.2,,,,,,NO_LIT_DATA
NbCl5,TM,Nb,,0.2,0.2,,,,,,NO_LIT_DATA
Sb2S3,main-group,Sb,,0.2,0.2,,,,,,NO_LIT_DATA
Cu2O,TM,Cu,1,1.0,1.0,1.267,Cu2S (mp-581212),1.527,0.8127,CuCl (mp-22914),consistent
GaCl3,main-group,Ga,,0.2,0.2,,,,,,NO_LIT_DATA
