Repository: yonghoon7153-source/Yonghoon-DEM-DFT

# lit-reader — 연구실 문헌 DB (텍스트판)

이 브랜치는 코드가 아니라 **자료**다. 이 저장소 `claude/friendly-meitner-lldvar` 의 `litdb/papers/` digest 를 연구실 PC 의 문헌 도구가 읽어 만든
**읽기 카드 · 뽑은 수치 · 장 서문**을 매일 밤 텍스트로 올린다. 사람이 보는 화면(논문 그림 포함)은 연구실 PC 에만 있다.
**이 브랜치에 커밋하지 않는다** — 다음 밤에 통째로 다시 덮인다. 다른 브랜치에 합치지도 않는다.

마지막 갱신 2026-11-16 04:02 · 논문 563편 · 읽기 카드 475편 · 수치 49,774건 · 장 20개

## 다른 브랜치의 세션에서 쓰는 법

```bash
git fetch origin lit-reader
git show origin/lit-reader:papers.csv | head -n 5          # 논문 목록 — 어느 장인지, 카드가 내린 한 줄 결론
git show origin/lit-reader:chapters/se-argy.md             # 장 서문 — 그 장에서 밝혀진 것 · 엇갈리는 곳 · 열린 문제 · 먼저 읽을 논문
git show origin/lit-reader:cards/<slug>.md                 # 논문 한 편의 읽기 카드
git show origin/lit-reader:values/<slug>.csv               # 그 논문에서 뽑은 수치 (digest 줄 번호 · 인용문)
git grep -n -i "Li6PS5Cl" origin/lit-reader -- cards chapters   # 낱말로 찾기
git worktree add ../lit-reader origin/lit-reader                  # 많이 읽을 때: 폴더로 펼쳐 놓고 grep (다 쓰면 git worktree remove)
```

찾는 순서: 주제에 맞는 장의 `chapters/<id>.md` 로 흐름을 잡고 → 거기 근거로 달린 slug 의 `cards/<slug>.md` →
숫자가 필요하면 `values/<slug>.csv` → 마지막으로 digest 원문(`claude/friendly-meitner-lldvar` 의 `litdb/papers/<slug>.md`)의 그 줄.

## 들어 있는 것

| 파일 | 내용 |
|---|---|
| `papers.csv` | 논문마다 한 줄: slug · 제목 · 저자 · 연도 · 축(dft/dem) · 장 · 카드의 한 줄 결론 · 카드 유무 · 수치 수 · DOI · digest 경로 |
| `chapters/<장 id>.md` | 장 서문(문장마다 근거 논문의 slug) · 이 장의 값 · 아직 열린 문제 · 먼저 읽을 논문 · 이 장의 논문 목록 |
| `cards/<slug>.md` | 읽기 카드: 결론 · 요점 · 본문 · 용어 · 우리 연구에 주는 뜻 · 핵심 수치 · 조심할 것. `(L61–63)` 은 digest 의 줄 번호 |

# db/ — 값과 **값의 자격**

이 폴더는 계산 결과 저장소가 아니라 **"이 값을 써도 되나"** 를 정하는 원장이다.
숫자만 찾으러 왔다면 여기가 아니라 `webapp` 화면(`/explorer`)이 편하다.
숫자를 **원고·그림·발표에 넣으려고** 왔다면 아래 순서를 지킨다.

## 값을 인용하기 전에 — 세 파일, 이 순서

| 순서 | 파일 | 무엇을 정하나 |
|---|---|---|
| ① | `properties/canonical_registry.json` | **정본 값** 42항목. 그 값이 어느 원자료의 어느 키에서 나왔고, 어떤 method_id·comparison_group 에 속하며, 무엇이 금지(`prohibitions`)인가 |
| ② | `properties/citation_hazards.json` | **인용 금지·보류** 29건. 파일마다 흩어져 있던 단서를 모은 표. `level` 이 BLOCKED 면 어떤 형태로도 인용 금지 |
| ③ | `governance/decisions.json` | **판정** 22건. 규약·보고량·마감·게이트를 사람이 비준한 기록. ①②가 서로 다르게 말하면 여기가 이긴다 |

레지스트리 42항목의 지위: canonical 25 · provisional 13 · source_pending 3 · retracted 1.
**provisional 은 "아직 아니다" 이지 "거의 맞다" 가 아니다.** retracted 는 값이 살아 있어도 인용하면 안 된다 —
지운 게 아니라 무엇이 왜 틀렸는지를 남긴 것이다.

## 검증은 명령 한 줄

```bash
python3 tools/db/validate_canonical.py          # 42항목 ↔ 원자료 대조 + 거버넌스 그래프 무결성
python3 tools/db/validate_canonical.py --audit  # 죽은 출처·미배선 계보까지
```

화면 쪽에서 같은 것을 부르려면:

```bash
cd webapp && python3 -c "import canonical as C; r=C.registry(); \
  print(len(C.validate(r)), len(C.validate_governance(r)), len(C.validate_hazards()))"

# 0 0 0 이어야 한다 (레지스트리↔원자료 · 결정↔판정 · 인용위험 원장 자체)
```

⛔ 이 검사들이 **못 하는 것**: 값이 물리적으로 맞는지는 아무도 검사하지 않는다.
초록은 "원장이 자기 원자료와 일치한다" 는 뜻이지 "이 수가 옳다" 는 뜻이 아니다.

## 지문으로 봉인된 파일 — 한 글자도 고치지 마라

`ratification.content_digest` 가 박힌 카드 **8건**은 `ratification` 을 뺀 본문의 sha256 에 묶여 있다.
오탈자 하나만 고쳐도 지문이 어긋나고 승인이 무효로 보인다. (2026-09-09 재계산 대조: 8/8 일치)

```
properties/b2o3_cell_expansion_prereg_2026_09_07.json
properties/b2o3_md_closed_retrospective_2026_08_25.json
properties/b2o3_uma_vs_dft_force_prereg_2026_09_08.json
properties/cascade_d_rel_estimand_2026_09_08.json
properties/lpsocl_box331_closure_conditions_2026_09_07.json
properties/sdcp_c12_claim_prereg_2026_08_31.json
properties/sdcp_c12_protocol_2026_08_30.json
properties/sdcp_polaron_pilot_prereg_S0_2026_08_31.json
```

`governance/decisions.json` 의 비준된 결정 **18건**도 같은 규약(`ratification.decision_digest`,
`sha256:` 접두사)으로 묶여 있다 — 18/18 일치.
표시를 붙이고 싶으면 손으로 고치지 말고 **재비준 절차**(`tools/sdcp/prereg_ratify.py`)를 탄다.

같은 이유로 **사전등록 파일은 사후 편집 금지**다(`prereg_d_rel_2026_08_28.json` 등).
SUPERSEDED 표시만 붙이고 값은 그대로 둔다 — 기준을 측정 뒤에 고치지 않는 것이 사전등록의 실체다.
`status_history` 배열도 압축·요약·삭제하지 않는다. 그 항목 하나하나가 "결과를 보기 전이었다" 는 증거다.

기계 필드명도 개서 금지다 — `kind: "estimand"` · `estimand_card/v1` · `canary_geometry` ·
hazard id `HZ-…` · 결정 id `D-2026-…`. CLAUDE.md 의 2026-09-01 용어 규율이 바꾸라고 한 것은
**사람이 읽는 산문**(보고량 카드 · 대조 잡)이지 경로가 아니다.

## 폴더 지도

| 경로 | 무엇 | 지금 상태 |
|---|---|---|
| `properties/` | 401 파일 (csv 197 · json 181). 수치 산출물이 대부분이고 그 사이에 **원장 2개**(canonical_registry · citation_hazards)와 **사전등록·마감 카드 19장**이 이름으로만 섞여 있다 | 색인 없음 — 카드 축은 `decisions.json` 의 `card`/`record` 필드로 역추적하는 것이 유일한 진입로다 |
| `governance/` | `decisions.json`(결정 22) · `assessments.json`(게이트 판정 4) · `artifacts.json`(repo 밖 원자료 12) | 결정 그래프는 끊긴 참조 0건. **판정은 값 옆이 아니라 assessments 에 쓴다** — 값 옆에 쓰면 consumer 마다 '현재 판정' 을 다르게 고른다 |
| `structures/` | 369 파일. 좌표 저장소. xyz + POSCAR(.vasp) **페어**가 배포 규약이라 "아무도 참조 안 하는 파일" 로 보이는 것 상당수가 짝의 다른 쪽이다 | 안내문 `STRUCTURES_NOTE.md` 는 하위 12폴더 중 3개만 다룬다 |
| `interphases/` · `compositions/` · `doping/` · `pipelines/` | 2026-06 초기 스냅샷. 계획서인지 결과인지 파일만 봐선 안 갈린다 | `interphases/li3n.json` 의 UMA 값 2건은 2026-09-09 에 `_RETRACTED_` 로 격리했다 |
| `external/` · `knowledge/` | 외부 소환값·fairchem 기록. `external/PENDING.md` 는 TODO 가 아니라 **차단 목록**이다 | 활성 |
| `literature/` | 레거시 사본 9편.

File: db/properties/anderson2024_llzo_dopant_screening_recovered.csv
dopant,preferred_site,source,garnet_wt_pct_pref,cubic_wt_pct_pref,cubic_wt_pct_alt_A,cubic_wt_pct_alt_B,sigma_ionic_S_cm,sigma_electronic_S_cm
B,Li,pixel readback (Fig 3/4),97.7,94.62,16.1,22.2,7.361e-06,2.917e-08
Al,Li,paper Table 1,98.61,98.61,18.2,51.2,6.040e-05,2.650e-08
Fe,Li,paper Table 1,98.07,98.07,43.7,52.6,1.190e-03,5.400e-08
Zn,Li,paper Table 1,99.01,98.27,30.0,40.4,2.420e-05,2.160e-08
Ga,Li,paper Table 1,98.57,98.43,33.6,38.7,1.160e-03,1.970e-08
Na,La,paper Table 1,95.19,68.43,19.6,31.5,4.810e-05,2.880e-08
K,La,pixel readback (Fig 3/4),94.05,44.39,32.9,24.7,2.338e-05,2.439e-08
Ca,La,paper Table 1,97.9,92.07,24.7,36.5,2.870e-05,2.310e-08
Rb,La,pixel readback (Fig 3/4),94.6,54.44,,26.5,2.976e-05,2.614e-08
Sr,La,pixel readback (Fig 3/4),96.83,94.26,,20.7,4.060e-05,2.384e-08
Y,La,pixel readback (Fig 3/4),94.76,94.26,25.0,32.2,,
Ag,La,pixel readback (Fig 3/4),95.4,60.18,31.5,25.7,2.019e-05,3.612e-08
Cs,La,paper Table 1,94.52,75.14,24.7,30.4,3.140e-05,2.620e-08
Ba,La,paper Table 1,92.32,30.7,14.3,21.4,1.360e-05,1.900e-08
Pr,La,pixel readback (Fig 3/4),96.43,42.24,27.2,35.8,5.213e-05,3.181e-08
Nd,La,paper Table 1,95.8,50.91,25.7,34.7,4.280e-06,2.960e-08
Sm,La,pixel readback (Fig 3/4),97.78,97.13,24.7,30.0,3.028e-05,3.632e-08
Gd,La,pixel readback (Fig 3/4),97.46,96.77,27.9,41.5,5.443e-05,3.181e-08
Tb,La,pixel readback (Fig 3/4),91.83,57.31,26.5,32.6,,
Dy,La,paper Table 1,93.83,93.83,30.0,37.9,3.270e-05,3.850e-08
Ho,La,pixel readback (Fig 3/4),93.17,56.95,,30.0,1.729e-05,2.540e-08
Er,La,pixel readback (Fig 3/4),93.73,73.09,40.8,35.4,,
Tm,La,pixel readback (Fig 3/4),96.27,96.05,,28.3,6.580e-06,3.509e-08
Yb,La,pixel readback (Fig 3/4),94.92,75.96,26.1,32.6,2.754e-05,3.370e-08
Lu,La,pixel readback (Fig 3/4),96.27,96.05,26.5,31.5,2.925e-05,3.181e-08
Bi,La,pixel readback (Fig 3/4),93.97,93.9,22.9,30.4,2.019e-05,3.612e-08
Mg,Zr,paper Table 1,95.84,95.84,21.1,26.5,2.370e-05,2.840e-08
Si,Zr,pixel readback (Fig 3/4),91.35,25.74,36.9,22.2,1.214e-05,1.860e-08
P,Zr,pixel readback (Fig 3/4),95.95,61.26,19.6,29.3,3.822e-06,2.384e-08
Sc,Zr,paper Table 1,97.69,62.86,1.7,22.2,2.460e-05,2.050e-08
Ti,Zr,paper Table 1,99.14,58.21,,26.8,1.190e-05,2.660e-08
V,Zr,pixel readback (Fig 3/4),97.46,97.13,,19.3,9.700e-06,2.569e-08
Cr,Zr,pixel readback (Fig 3/4),95.4,93.54,16.1,26.1,1.173e-05,5.077e-08
Mn,Zr,pixel readback (Fig 3/4),92.06,47.26,25.4,20.7,1.057e-05,3.199e-08
Co,Zr,paper Table 1,93.43,44.13,20.7,26.8,9.370e-05,1.200e-06
Ni,Zr,pixel readback (Fig 3/4),93.1,93.18,28.3,19.6,9.784e-05,2.867e-08
Cu,Zr,pixel readback (Fig 3/4),97.3,45.11,28.3,20.7,2.615e-05,1.145e-07
Ge,Zr,pixel readback (Fig 3/4),99.44,71.66,16.1,20.7,1.699e-06,2.934e-08
Se,Zr,pixel readback (Fig 3/4),93.65,72.02,19.6,11.7,5.634e-06,2.867e-08
Nb,Zr,pixel readback (Fig 3/4),99.29,94.26,18.6,32.2,4.202e-05,4.904e-08
Mo,Zr,pixel readback (Fig 3/4),,51.93,66.6,76.0,,
Ru,Zr,paper Table 1,97.64,97.64,62.0,66.3,6.260e-05,2.090e-07
Rh,Zr,pixel readback (Fig 3/4),,55.87,28.3,20.7,2.754e-06,5.731e-08
Pd,Zr,pixel readback (Fig 3/4),,26.82,,35.8,1.067e-06,5.225e-08
Cd,Zr,pixel readback (Fig 3/4),100.0,90.31,37.9,50.5,2.298e-05,4.053e-08
In,Zr,paper Table 1,97.56,41.51,21.8,26.8,2.580e-05,2.000e-08
Sn,Zr,pixel readback (Fig 3/4),98.49,82.78,33.6,40.1,9.453e-05,4.764e-08
Te,Zr,pixel readback (Fig 3/4),,4.93,,0.6,,
Ce,Zr,pixel readback (Fig 3/4),98.57,94.62,37.9,31.5,3.217e-05,2.569e-08
Eu,Zr,pixel readback (Fig 3/4),88.65,83.5,32.9,46.9,5.882e-06,2.569e-08
Hf,Zr,paper Table 1,97.71,74.36,32.6,27.9,4.900e-05,4.510e-08
Ta,Zr,pixel readback (Fig 3/4),94.52,70.94,54.1,49.1,2.441e-04,2.173e-08
W,Zr,paper Table 1,100.0,99.38,32.2,79.6,2.730e-04,3.080e-08
Re,Zr,pixel readback (Fig 3/4),100.0,96.41,31.5,36.9,8.306e-06,4.053e-08
Ir,Zr,pixel readback (Fig 3/4),100.0,59.46,39.7,47.3,9.534e-06,1.075e-07
Pt,Zr,pixel readback (Fig 3/4),100.0,35.07,13.2,16.8,1.480e-06,6.658e-08
Au,Zr,pixel readback (Fig 3/4),85.08,48.7,18.2,38.7,3.661e-05,4.549e-08
Tl,Zr,pixel readback (Fig 3/4),95.48,75.96,23.2,27.9,2.019e-05,2.917e-08
Pb,Zr,pixel readback (Fig 3/4),97.22,96.77,26.5,33.3,2.019e-05,2.867e-08

File: db/properties/anderson2024_llzo_dopant_screening_tableS5.csv
dopant,substituted_site,garnet_wt_pct,cubic_wt_pct,sigma_ionic_S_cm,sigma_electronic_S_cm,Vmax_V,HV_integrated_current_mAh_g,Vmin_V,CCD_mA_cm2,source
Ag,La,95.43,60.37,1.9e-05,3.48e-08,3.9,4.44,0.9,,paper SI Table S5
Al,Li,98.61,98.61,6.04e-05,2.65e-08,3.9,2.44,0.7*,0.2,paper SI Table S5
Au,Zr,85.13,48.57,3.54e-05,4.47e-08,3.9,0.83,1*,,paper SI Table S5
B,Li,97.7,94.98,6.56e-06,2.77e-08,3.9,1.99,1.2,,paper SI Table S5
Ba,La,92.32,30.7,1.36e-05,1.9e-08,3.9,0.48,< 0.1,0.60,paper SI Table S5
Bi,La,93.99,93.99,1.97e-05,3.6e-08,3.9,2.04,1,,paper SI Table S5
Ca,La,97.9,92.07,2.87e-05,2.31e-08,3.9,5.47,2.2*,">0.40,<0.85",paper SI Table S5
Cd,Zr,100.0,90.17,2.1e-05,3.9e-08,3.9,1.08,< 0.1,,paper SI Table S5
Ce,Zr,98.54,94.83,3.31e-05,2.49e-08,3.9,1.29,1.8*,,paper SI Table S5
Co,Zr,93.43,44.13,9.37e-05,1.2e-06,3.9,0.46,< 0.1,0.1,paper SI Table S5
Cr,Zr,95.39,93.47,1.1e-05,5.16e-08,3.8,2.16,1,,paper SI Table S5
Cs,La,94.52,75.14,3.14e-05,2.62e-08,3.9,1.69,< 0.1,>0.50,paper SI Table S5
Cu,Zr,97.31,45.15,2.52e-05,1.3e-07,3.9,1.15,< 0.1,,paper SI Table S5
Dy,La,93.83,93.83,3.27e-05,3.85e-08,3.9,-0.05,1,">0.45,<0.75",paper SI Table S5
Er,La,93.79,73.31,,,3.9,0.57,2.2,,paper SI Table S5
Eu,Zr,88.67,83.86,5e-06,2.35e-08,3.9,1.83,0.4,,paper SI Table S5
Fe,Li,98.07,98.07,0.00119,5.4e-08,3.9,0.71,1,0.2,paper SI Table S5
Ga,Li,98.57,98.43,0.00116,1.97e-08,3.9,1.46,1,0.1,paper SI Table S5
Gd,La,97.5,97.03,5.52e-05,2.97e-08,3.9,1.59,1,,paper SI Table S5
Ge,Zr,99.41,71.63,1.4e-06,2.95e-08,3.9,0.55,1.1,,paper SI Table S5
Hf,Zr,97.71,74.36,4.9e-05,4.51e-08,3.9,1.44,< 0.1,> 0.45,paper SI Table S5
Ho,La,93.24,56.77,1.57e-05,2.42e-08,3.9,2.92,< 0.1,,paper SI Table S5
In,Zr,97.56,41.51,2.58e-05,2e-08,3.9,1.66,< 0.1,> 0.25,paper SI Table S5
Ir,Zr,100.0,59.63,9.06e-06,1.24e-07,3.9,3.28,< 0.1,,paper SI Table S5
K,La,94.01,44.37,2.17e-05,2.3e-08,3.9,1.25,0.8,,paper SI Table S5
Lu,La,96.17,96.17,2.81e-05,3.07e-08,3.9,5.21,< 0.1,,paper SI Table S5
Mg,Zr,95.84,95.84,2.37e-05,2.84e-08,3.9,3.72,< 0.1,> 0.30,paper SI Table S5
Mn,Zr,92.1,47.3,9.59e-06,3.15e-08,3.9,1.85,< 0.1,,paper SI Table S5
Mo,Zr,51.85,51.85,,,3.9,5.18,0.9,,paper SI Table S5
Na,La,95.19,68.43,4.81e-05,2.88e-08,3.9,3.85,< 0.1,> 0.50,paper SI Table S5
Nb,Zr,99.31,94.7,3.98e-05,4.83e-08,3.9,2.39,1.4,,paper SI Table S5
Nd,La,95.8,50.91,4.28e-06,2.96e-08,3.9,9.3,< 0.1,">0.55,<0.70",paper SI Table S5
Ni,Zr,93.13,93.13,9.33e-05,2.7e-08,3.9,1.7,< 0.1,,paper SI Table S5
P,Zr,95.91,61.61,3.39e-06,2.32e-08,3.9,1.54,< 0.1,,paper SI Table S5
Pb,Zr,97.2,97.04,2.04e-05,2.73e-08,3.9,3.54,< 0.1,,paper SI Table S5
Pd,Zr,26.91,26.91,8.25e-07,5.35e-08,3.9,2.68,< 0.1,,paper SI Table S5
Pr,La,96.42,42.45,5.36e-05,3.05e-08,3.9,2.12,< 0.1,,paper SI Table S5
Pt,Zr,100.0,34.87,1.27e-06,6.72e-08,3.9,0.83,0.8*,,paper SI Table S5
Rb,La,94.62,54.45,2.87e-05,2.53e-08,3.9,1.26,1.2,,paper SI Table S5
Re,Zr,100.0,96.67,7.32e-06,4.14e-08,3.9,0.95,1.3,,paper SI Table S5
Rh,Zr,65.53,56.11,2.58e-06,5.68e-08,3.9,7.12,< 0.1,,paper SI Table S5
Ru,Zr,97.64,97.64,6.26e-05,2.09e-07,3.9,6.09,< 0.1,> 0.30,paper SI Table S5
Sc,Zr,97.69,62.86,2.46e-05,2.05e-08,3.9,0.36,< 0.1,> 0.40,paper SI Table S5
Se,Zr,93.63,72.37,4.75e-06,2.6e-08,3.9,2.58,< 0.1,,paper SI Table S5
Si,Zr,91.37,25.79,1.16e-05,1.68e-08,3.9,0.67,1,,paper SI Table S5
Sm,La,97.83,97.33,2.92e-05,3.56e-08,3.9,3.34,< 0.1,,paper SI Table S5
Sn,Zr,98.44,82.99,9.34e-05,4.59e-08,3.9,1.11,< 0.1,,paper SI Table S5
Sr,La,96.87,94.49,4.18e-05,2.33e-08,3.9,3.11,0.9,,paper SI Table S5
Ta,Zr,94.48,70.93,0.000247,2.16e-08,3.9,1.47,1.2*,,paper SI Table S5
Tb,La,91.85,57.4,,,3.8,2.9,< 0.1,,paper SI Table S5
Te,Zr,4.7,4.7,,,3.9,5.38,,,paper SI Table S5
Ti,Zr,99.14,58.21,1.19e-05,2.66e-08,3.9,1.71,< 0.1,0.65,paper SI Table S5
Tl,Zr,95.44,75.73,2e-05,2.87e-08,3.9,6.77,< 0.1,,paper SI Table S5
Tm,La,96.25,96.25,5.81e-06,3.18e-08,3.9,2.55,< 0.1,,paper SI Table S5
V,Zr,97.44,97.44,8.86e-06,2.36e-08,3.9,2.48,0.8*,,paper SI Table S5
W,Zr,100.0,99.38,0.000273,3.08e-08,3.9,3.58,< 0.1,0.40,paper SI Table S5
Y,La,94.8,94.6,2.46e-05,3.14e-08,3.9,0.53,< 0.1,,paper SI Table S5
Yb,La,94.95,76.26,,,3.9,1.87,< 0.1,,paper SI Table S5
Zn,Li,99.01,98.27,2.42e-05,2.16e-08,3.8,6.6,0.8*,> 0.40,paper SI Table S5
Undoped,-,88.08,37.44,1.62e-06,1.66e-07,3.9,1.39,1,,paper SI Table S5

File: db/properties/xps_reference_nd_only.csv
# Nd-RELATED XPS peaks only (filtered from xps_reference_sei.csv).
# Nd-bearing SEI/decomposition phases. C 1s 284.8 eV ref. 2p=2p3/2; Nd 3d3/2 = 3d5/2 + ~22.5 eV.
# conf A/B well-established; C = Nd 3d multiplet/satellite-limited, per-ligand shift is an ESTIMATE.
#
# WHY Nd 3d IS LITERATURE-ONLY (not DFT): open 4f3 shell -> 3d hole final state 3d9-4f3 is a
#   many-body MULTIPLET + charge-transfer + shake satellites (intensity spread ~972-1005 eV).
#   Single-particle DFT cannot place it (core-hole PP fails; PBE+U metalizes Nd). Quantitative
#   needs charge-transfer multiplet (CTM), not DFT. Full: kb/results/nd_xps_literature_basis_2026_06_30.md
# REFINED RANGE (web-verified 2026-06-30): Nd3+ 3d5/2 = 980.7 (Intl XPS DB ref) - 982.5 (oxide studies),
#   up to ~983.8; 3d3/2 ~1003-1005; satellite (shake-down, low-BE) ~972-977. We tabulate 982.5 (spread top).
# SOURCES (Nd 3d):
#   [1] NIST XPS Database SRD 20  https://srdata.nist.gov/xps/
#   [2] International XPS Database, Nd Z=60 (3d5/2=980.7+-0.2)  https://xpsdatabase.com/neodymium-nd-z60/
#   [3] Rare earth oxides Eu2O3 and Nd2O3 analyzed by XPS, Surface Science Spectra 26, 014001 (2019)  https://pubs.aip.org/avs/sss/article/26/1/014001
#   [4] Uwamino et al., XPS of rare-earth compounds, J. Electron Spectrosc. Relat. Phenom. 34 (1984)  https://www.sciencedirect.com/science/article/abs/pii/0368204884800602
#   [5] de Groot & Kotani, Core Level Spectroscopy of Solids, CRC (2008)  -- CTM theory
#   [6] Electronic structure of rare-earth oxides in core-hole creation, J.ESRP (1999)  https://www.sciencedirect.com/science/article/abs/pii/S0301010499003808
#   [7] arXiv:2505.14284 (2025) -- lanthanide dioxide core-level photoemission
# B/O/S/P/Cl peaks here ARE computable (dSCF core-hole / Bader), unlike Nd 3d -- see kb note section 4.
product,element,core_level,BE_eV,BE_pm,conf,diagnostic
NdPO4,P,2p3/2,133.3,0.3,B,monazite phosphate ~ same as Li3PO4
NdPO4,O,1s,531.5,0.5,B,phosphate O
NdPO4,Nd,3d5/2,982.5,1.0,C,Nd3+ (~same as Nd2O3
Nd2O3,Nd,3d5/2,982.5,1.0,C,Nd3+ REF (web-verified); 3d3/2 ~1005; main 3d9-4f3 + screened satellite ~977
Nd2O3,O,1s,529.8,0.5,B,RE-oxide O (between Li2O and phosphate)
NdCl3,Cl,2p3/2,199.2,0.4,B,metal chloride ~+0.6 eV vs LiCl
NdCl3,Nd,3d5/2,982.5,1.0,C,Nd3+ chloride (ligand shift unresolved
NdOCl,Cl,2p3/2,198.8,0.4,C,oxychloride Cl
NdOCl,O,1s,530.0,0.6,C,oxychloride O
NdOCl,Nd,3d5/2,982.5,1.0,C,Nd3+ oxychloride (estimate)
LiNdO2,Nd,3d5/2,982.5,1.0,C,Nd3+ ternary oxide (estimate)
LiNdO2,O,1s,529.5,0.6,C,ternary oxide O
Nd2S3,S,2p3/2,161.5,0.5,C,Nd sulfide; conductive -> avoid
Nd2S3,Nd,3d5/2,981.5,1.2,C,Nd3+ sulfide (may shift slightly lower; estimate)
NdS,S,2p3/2,161.0,0.6,C,near-metallic NdS; avoid

File: db/properties/xps_reference_sei.csv
# XPS reference binding-energy positions for Nd2O3-doped LPSCl SEI / decomposition products.
# Literature/handbook values (NIST XPS DB + solid-state-battery XPS literature), charge-referenced to C 1s = 284.8 eV.
# Read with pandas.read_csv(comment='#'). 2p entries are the 2p3/2 component.
# spin-orbit doublet splits (2p1/2 sits higher by): P 2p ~0.86, S 2p ~1.18, Cl 2p ~1.60 eV ; Nd 3d3/2 = 3d5/2 + ~22.5 eV.
# conf = confidence: A well-established / B good / C uncertain (esp. Nd 3d: open-4f multiplet + shake-up satellite, single value insufficient).
# BE_pm = +/- spread of reported literature values (NOT an experimental error bar).
# diagnostic = what the peak tells us about OUR SEI story (O-doping conversion / Nd3+ survival / e- leak).
# These are the validation anchors for the ORCA dSCF core-hole calc (gabia /data/apps/orca-6.1.1).
# WEB-VERIFIED 2026-06-26 (spot-check): S 2p PS4 thiophosphate 161.7 eV [argyrodite XPS, Auvergniot/Hakari et al.] == our 161.6 OK;
#   Nd 3d5/2 Nd2O3 ~982.5 + 3d3/2 ~1005 + COMPLEX multiplet (unscreened 3d9-4f3 main; screened ~977 lower-BE satellite) [Intl XPS DB].
# TRUST: conf A = standard & spot-checked. conf C (Nd phases) = Nd3+ center ~982.5 OK, but per-ligand shifts are ESTIMATES and the
#   3d lineshape is multiplet/satellite-dominated -> use for orientation, NOT for citation (that is exactly why we cross-check with ORCA).
#
# Nd 3d SOURCES (web-verified 2026-06-30; full discussion kb/results/nd_xps_literature_basis_2026_06_30.md):
#   Range Nd3+ 3d5/2 = 980.7 (Intl XPS DB ref) - 982.5 (oxide studies); 3d3/2 ~1003-1005; satellite ~972-977.
#   [1] NIST XPS Database SRD 20  https://srdata.nist.gov/xps/
#   [2] International XPS Database Nd Z=60 (3d5/2 980.7+-0.2)  https://xpsdatabase.com/neodymium-nd-z60/
#   [3] Surface Science Spectra 26, 014001 (2019) Eu2O3/Nd2O3 by XPS  https://pubs.aip.org/avs/sss/article/26/1/014001
#   [4] Uwamino et al., J. Electron Spectrosc. Relat. Phenom. 34 (1984)  https://www.sciencedirect.com/science/article/abs/pii/0368204884800602
#   [5] de Groot & Kotani, Core Level Spectroscopy of Solids, CRC (2008) -- CTM (quantitative)
#   [6] J.ESRP (1999) rare-earth oxide core-hole  https://www.sciencedirect.com/science/article/abs/pii/S0301010499003808
#   [7] arXiv:2505.14284 (2025) lanthanide dioxide core-level photoemission
# NOTE: Nd 3d = literature only (multiplet, not DFT). B/O/S/P/Cl peaks ARE computable (dSCF core-hole / Bader).
product,element,core_level,BE_eV,BE_pm,role_side,conf,diagnostic
host_PS4_thiophosphate,P,2p3/2,131.7,0.3,host-backbone,A,baseline P-S; conversion to 133.3 = O-doping worked
host_PS4_thiophosphate,S,2p3/2,161.6,0.4,host-backbone,A,terminal P-S (bridging P-S-P ~163)
Li3PO4,P,2p3/2,133.3,0.3,bulk-GB+cathode,A,phosphate P; +1.6 eV vs thiophosphate = KEY O-doping signature
Li3PO4,O,1s,531.5,0.4,bulk-GB+cathode,A,phosphate O; e-blocking passivation
NdPO4,P,2p3/2,133.3,0.3,cathode,B,monazite phosphate ~ same as Li3PO4
NdPO4,O,1s,531.5,0.5,cathode,B,phosphate O
NdPO4,Nd,3d5/2,982.5,1.0,cathode,C,Nd3+ (~same as Nd2O3, ligand shift unresolved); survival = cathode anchor
Li2O,O,1s,528.5,0.3,anode,A,oxide O (low BE); O-derived anode SEI
Li2O,Li,1s,53.8,0.3,anode,B,oxide Li
Nd2O3,Nd,3d5/2,982.5,1.0,cathode,C,Nd3+ REF (web-verified); 3d3/2 ~1005; main 3d9-4f3 + screened satellite ~977
Nd2O3,O,1s,529.8,0.5,cathode,B,RE-oxide O (between Li2O and phosphate)
LiCl,Cl,2p3/2,198.6,0.3,anode+cathode,A,lattice/SEI chloride; anode SEI with Li2O
LiCl,Li,1s,56.0,0.4,anode+cathode,B,chloride Li
NdCl3,Cl,2p3/2,199.2,0.4,cathode,B,metal chloride ~+0.6 eV vs LiCl
NdCl3,Nd,3d5/2,982.5,1.0,cathode,C,Nd3+ chloride (ligand shift unresolved, estimate)
NdOCl,Cl,2p3/2,198.8,0.4,cathode,C,oxychloride Cl
NdOCl,O,1s,530.0,0.6,cathode,C,oxychloride O
NdOCl,Nd,3d5/2,982.5,1.0,cathode,C,Nd3+ oxychloride (estimate)
LiNdO2,Nd,3d5/2,982.5,1.0,cathode,C,Nd3+ ternary oxide (estimate)
LiNdO2,O,1s,529.5,0.6,cathode,C,ternary oxide O
Li2S,S,2p3/2,160.2,0.3,anode+cathode,A,sulfide S (low BE); semi-insulating SEI
Li2S,Li,1s,54.5,0.4,anode+cathode,B,sulfide Li
Nd2S3,S,2p3/2,161.5,0.5,avoid,C,Nd sulfide; conductive -> avoid
Nd2S3,Nd,3d5/2,981.5,1.2,avoid,C,Nd3+ sulfide (may shift slightly lower; estimate)
Li3P,P,2p3/2,128.0,0.5,anode-LEAK,B,phosphide (reduced P, low BE); UNDOPED anode e-leak product
NdS,S,2p3/2,161.0,0.6,avoid,C,near-metallic NdS; avoid
Li2SO4_oxidizedS_marker,S,2p3/2,168.0,0.4,marker,A,sulfate; high-BE S-oxidation marker (overcharge)
Li2SO4_oxidizedS_marker,O,1s,531.8,0.4,marker,B,sulfate O
