Repository: yonghoon7153-source/Yonghoon-DEM-DFT

# lit-reader — 연구실 문헌 DB (텍스트판)

이 브랜치는 코드가 아니라 **자료**다. 이 저장소 `claude/friendly-meitner-lldvar` 의 `litdb/papers/` digest 를 연구실 PC 의 문헌 도구가 읽어 만든
**읽기 카드 · 뽑은 수치 · 장 서문**을 매일 밤 텍스트로 올린다. 사람이 보는 화면(논문 그림 포함)은 연구실 PC 에만 있다.
**이 브랜치에 커밋하지 않는다** — 다음 밤에 통째로 다시 덮인다. 다른 브랜치에 합치지도 않는다.

마지막 갱신 2026-11-16 04:02 · 논문 563편 · 읽기 카드 475편 · 수치 49,774건 · 장 20개

## 다른 브랜치의 세션에서 쓰는 법

```bash
git fetch origin lit-reader
git show origin/lit-reader:papers.csv | head -n 5          # 논문 목록 — 어느 장인지, 카드가 내린 한 줄 결론
git show origin/lit-reader:chapters/se-argy.md             # 장 서문 — 그 장에서 밝혀진 것 · 엇갈리는 곳 · 열린 문제 · 먼저 읽을 논문
git show origin/lit-reader:cards/<slug>.md                 # 논문 한 편의 읽기 카드
git show origin/lit-reader:values/<slug>.csv               # 그 논문에서 뽑은 수치 (digest 줄 번호 · 인용문)
git grep -n -i "Li6PS5Cl" origin/lit-reader -- cards chapters   # 낱말로 찾기
git worktree add ../lit-reader origin/lit-reader                  # 많이 읽을 때: 폴더로 펼쳐 놓고 grep (다 쓰면 git worktree remove)
```

찾는 순서: 주제에 맞는 장의 `chapters/<id>.md` 로 흐름을 잡고 → 거기 근거로 달린 slug 의 `cards/<slug>.md` →
숫자가 필요하면 `values/<slug>.csv` → 마지막으로 digest 원문(`claude/friendly-meitner-lldvar` 의 `litdb/papers/<slug>.md`)의 그 줄.

## 들어 있는 것

| 파일 | 내용 |
|---|---|
| `papers.csv` | 논문마다 한 줄: slug · 제목 · 저자 · 연도 · 축(dft/dem) · 장 · 카드의 한 줄 결론 · 카드 유무 · 수치 수 · DOI · digest 경로 |
| `chapters/<장 id>.md` | 장 서문(문장마다 근거 논문의 slug) · 이 장의 값 · 아직 열린 문제 · 먼저 읽을 논문 · 이 장의 논문 목록 |
| `cards/<slug>.md` | 읽기 카드: 결론 · 요점 · 본문 · 용어 · 우리 연구에 주는 뜻 · 핵심 수치 · 조심할 것. `(L61–63)` 은 digest 의 줄 번호 |
| `values/<slug>.csv` | 그 논문의 핵심 수치 절에서 뽑은 값: 물성 · 계 · 값 · 단위 · 조건 · 근거(basis) · 검증(status) · 줄 · 인용문 |
| `ml_values.csv` | 같은 값을 물성마다 한 단위로 맞춘 표 (σ 는 mS/cm, Ea 는 eV …) — 기계 학습 · 비교의 출발점 |
| `missing.csv` | 우리 논문들이 여러 번 인용하는데 라이브러리에 없는 논문 (DOI · 몇 편이 인용) |

CSV 는 UTF-8(BOM) · CRLF 다 (엑셀에서 그대로 열린다).

## 얼마나 믿을 수 있나

- 카드와 장 서문은 AI 가 쓰고 **기계 검사를 통과한 것만** 실렸다. 카드의 문장에는 digest 의 근거 줄이 붙고, 숫자는 그 줄에
  같은 표기로 있어야 실렸다. 장 서문의 문장은 근거 카드(slug)를 달고, 숫자는 그 카드에 있어야 실렸다.
- 요약과 해석은 틀릴 수 있다. **결정에 쓰는 숫자는 digest 원문의 그 줄에서 확인한다.**
- 수치의 `status` 가 verified 면 인용문이 그 줄에 그대로 있다. `basis` 는 stated(본문에 적힘) · figure_read(그림에서 읽음) ·
  derived_by_digest(digest 가 계산) · cited_from_other(다른 논문 인용). `answer_cut` 이 yes 면 답이 길이 제한에 잘려 일부만 있다.
- 장 서문에 '낡음' 이 있으면 그 뒤 그 장의 카드가 바뀐 것이다 — 다음 밤에 다시 쓴다.

## 장

| 장 id | 이름 | 장 서문 제목 |
|---|---|---|
| `dem-contact` | 접촉역학과 소성 | 고밀도 압밀은 항복 캡과 다체 보정을 함께 요구한다 |
| `dem-degrade` | 화학-기계 열화와 계면 | 복합양극 열화는 입계 균열과 계면 분해가 함께 만든다 |
| `dem-etc` | 그 밖의 문헌 | 옮길 것은 방법의 뼈대이고 수치는 아니다 |
| `dem-micro` | 복합양극 미세구조 | 복합양극의 이온 경로는 공극과 접촉이 막는다 |
| `dem-mpm` | MPM과 연속체 모형 | 붙는 단일 속도장을 푸는 접촉 표현이 압밀 계산을 가른다 |
| `dem-process` | 전극 공정 | 혼합과 가압 이력이 복합양극의 SE 경로를 바꾼다 |
| `dem-size` | SE 입도 효과 | 작은 SE는 복합양극 접촉을 넓히지만 펠릿 전도도를 잃는다 |
| `dem-twin` | 디지털 트윈과 최적화 | 대리모형의 가속은 물리 투영과 단순 기준선에 기댄다 |
| `se-adjacent` | 인접 분야와 기초 이론 | 기하평균 규칙은 분산 성분에만 맞고 계산 점착값은 조건부다 |
| `se-anode` | 음극 · 리튬 금속 계면 | Li 계면 분해 산물은 모였으나 자기제한은 미결이다 |
| `se-argy` | 아지로다이트 조성 설계 | 음이온 자리 무질서가 아지로다이트 전도를 켠다 |
| `se-cathode` | 양극 계면과 코팅 | 황화물 양극 계면 코팅은 반응을 막되 수송을 내준다 |
| `se-family` | 다른 전해질 계열 | 전도도와 창의 헤드라인 값은 조건이 붙어야 성립한다 |
| `se-lis` | Li–S 전환형 양극 | 계면을 만든 공정이 성능을 올렸으나 원인은 아직 갈리지 않았다 |
| `se-mech` | 기계 · 열 물성과 막 공정 | 황화물 전해질의 물성 값은 모델과 압력 조건에 묶여 있다 |
| `se-ml` | 스크리닝 · 기술자 · 머신러닝 | 싼 대리값은 순위를 맞히지만 값과 외삽은 아직 못 믿는다 |
| `se-mlip` | 원자간 퍼텐셜(MLIP) 방법론 | 범용 MLIP의 평균 오차는 이온 이동 정확도를 보증하지 않는다 |
| `se-review` | 분야 지도와 리뷰 | 고체전해질의 병목은 전도도에서 계면으로 옮겨 갔다 |
| `se-stability` | 전기화학 · 화학 안정성 | 황화물의 열역학 창은 좁고 겉보기 안정은 반응 경로가 정한다 |
| `se-transport` | 이온 수송 기구와 확산 해석 | 음이온 무질서와 협동 운동이 Li 장거리 전도를 연다 |

File: docs/data/dmt_derjaguin1975_adhesion.csv
category,symbol,name,value,units,eq_or_table_ref,stated_or_digitized,meaning_and_mapping
result,F0,DMT pull-off force (point contact),2*pi*R*gamma,N,eq41/eq51,stated,"THE DMT RESULT. F0 = 2*pi*R*phi(eps) = 2*pi*R*gamma_work-of-adhesion. Tearing-off (pull-off) force at the moment point contact is established (alpha=0). Linear in R (1st power of ball radius), proportional to surface energy. = our SE-SE cohesion magnitude anchor (LIGGGHTS k_c / MPM --coh)."
result,Fs_prime,limiting contact-zone force (large flattening),pi*R*gamma,N,eq48/Fig3,stated,"As deformation alpha grows, the generalized force Fs tends to F0/2 = pi*R*phi(eps) = pi*R*gamma. The CONTACT-area component (within contact) saturates at half the point-contact value. NOT the pull-off; the pull-off stays at F0=2piRgamma (peak at alpha=0)."
ratio,F_DMT_over_F_JKR,DMT vs JKR pull-off ratio,2/1.5 = 1.333,dimensionless,vs JKR eq50,derived,"DMT F=2piRgamma vs JKR (Thornton-Ning eq50) Pc=1.5*pi*Gamma*R*. DMT pull-off is 4/3x the JKR value (different gamma conventions: DMT gamma=work of adhesion per unit area; JKR Gamma=Dupre energy). DMT=stiff/small-particle limit; JKR=soft/large-particle limit."
equation,P_s(rho),Hertz normal pressure distribution,3F/(2*pi*a^2)*(1-rho^2/a^2)^0.5,Pa,eq1,stated,"Assumed Hertzian pressure over contact circle radius a. DMT keeps the Hertz elastic profile UNCHANGED and ADDS vdW attraction OUTSIDE the contact ring (vs JKR which alters the profile inside contact)."
equation,a^2,contact-radius / approach relation,a^2 = alpha*R,m^2,eq27,stated,"Contact radius squared = approach (mutual displacement of centers) times reduced radius. Geometric Hertz relation; used to convert alpha<->a."
equation,S,contact area under molecular force,S = pi*alpha*R,m^2,eq60,stated,"Contact AREA created by molecular (vdW) forces, S=pi*a^2=pi*alpha*R. Finite contact area exists even with no external load, due to adhesion."
equation,Fe,Hertz elastic repulsive force,Fe = 4*R^0.5*E/(3*(1-sigma^2))*alpha^1.5,N,eq49,stated,"Hertz elastic (repulsive) force ~ alpha^1.5 = k*alpha^1.5. Standard Hertz; E=Young modulus, sigma=Poisson ratio. Balances molecular attraction at equilibrium."
equation,phi(H),vdW interaction energy per unit area,phi(H) = A/(12*pi*H^2),J/m^2,eq50,stated,"Hamaker-form surface interaction energy vs gap H. A=Hamaker constant. Gives F0=2piR*phi(eps)=A*R/(6*eps^2) (eq51) with eps=least gap (3-4 Angstrom)."
equation,F0_Hamaker,DMT pull-off in Hamaker form,F0 = A*R/(6*eps^2),N,eq51,stated,"DMT pull-off written via Hamaker constant A and minimum separation eps. eps~3-4 Angstrom = atomic-scale cutoff gap. Equivalent to 2piR*gamma with gamma=A/(12*pi*eps^2)."
param,eps,least surface separation,3e-8 to 4e-8,cm (3-4 Angstrom),text p318/Table2,stated,"Minimum gap between ball and plane surfaces at the contact (atomic spacing). Used eps=3e-8 cm for the polystyrene-on-steel worked example."
param,A_hamaker,Hamaker constant (worked example),1e-12,erg,Table2,stated,"Hamaker constant assumed for polystyrene/steel contact area calculation (Table II). 1e-12 erg = 1e-19 J."
param,E_polystyrene,Young modulus (worked example),3e10,dyne/cm^2,Table2,stated,"E=3e10 dyne/cm^2 = 3 GPa assumed for polystyrene example. Poisson sigma=0.33."
data,Table1_F_over_F0,total force / F0 vs alpha/eps,see_rows,dimensionless,Table I,stated,"F_s/F0 vs alpha/eps. At alpha/eps=1e-5: 0.9967; 0.1:0.690; 1.0:0.738(eq59); 10:0.551; 100:0.511; 1e4:0.5005. -> Fs decreases from F0 (point contact) toward F0/2 as flattening (alpha/eps) grows. Confirms peak at point contact."
data,Table2_R0.03um,polystyrene-on-steel alpha/eps and S,2.1 ; 7e-13,um ; cm^2,Table II,stated,"R=0.03um: alpha/eps=2.1, S=7e-13 cm^2. SMALL particle still has alpha/eps>1 (deformation matters even at 30 nm)."
data,Table2_R0.3um,polystyrene-on-steel,4.5 ; 1.5e-11,um ; cm^2,Table II,stated,"R=0.3um: alpha/eps=4.5, S=1.5e-11 cm^2."
data,Table2_R3.0um,polystyrene-on-steel,10.0 ; 3.2e-10,um ; cm^2,Table II,stated,"R=3.0um: alpha/eps=10.0, S=3.2e-10 cm^2."
data,Table2_R30um,polystyrene-on-steel,21.0 ; 7.0e-9,um ; cm^2,Table II,stated,"R=30um: alpha/eps=21.0, S=7.0e-9 cm^2. Larger R -> larger alpha/eps -> contact area S grows ~ with R."
context,F_max_approx,approx max molecular (=peak) force,F_m = F0/2 = A*R/(12*eps^2),N,eq59_limit,stated,"For alpha/eps>1 (all real cases in Table 2), an approximate equilibrium relation F_m=F0/2=AR/(12eps^2). Practical engineering estimate when deformation is significant."
ourmap,k_c_SE_SE,LIGGGHTS adhesionStiffness (SE-SE),1.0e6,dimensionless ratio (m7 peratomtypepair),our_dem_baseline,ours,"Our SE-SE coefficientAdhesionStiffness = 1e6 = 10x AM-AM (1e5). DMT F0=2piRgamma gives the PHYSICAL magnitude this k_c should encode (SE cold-weld + vdW). DMT is OUR regime (SE 0.5um, stiff) -> use DMT not JKR for the SE-SE cohesion calibration target."
ourmap,MPM_coh,MPM --coh adhesion knob,backlog_A3,attractive sigma in compression,digest_model_application_backlog,ours,"MPM continuum SE adhesion knob (backlog A3). DMT/JKR pair-contact pull-off sets the physical target magnitude. Confirmed in our scaffold runs: --coh changes wallP but NOT porosity (porosity pinned by jamming geometry)."
ourmap,r_SE,our SE particle radius,0.25,um (D1 sphere ~0.5um diameter),our_dem_baseline,ours,"Our SE D1 ~0.5um diameter -> R~0.25um. In DMT Table 2 terms this is between R=0.03 and 0.3um rows -> alpha/eps ~ 2-4 -> deformation matters AND we are firmly in the DMT (stiff,small) regime, NOT JKR (soft,large)."

File: docs/data/schreiner2020_calendering.csv
category,parameter,phase_pair,value,unit,source,note
# Schreiner Klinger Reinhart 2020 Procedia CIRP 93 149-155 (TU Munich) — LIB NMC622 calendering DEM (EDEM + EEPA + Bonding). SHORT CONFERENCE PAPER — minimal hard numbers; mostly qualitative parameter screening. NO porosity-vs-line-load table exists in the paper.
composition,mass_fraction,NMC622_AM,95.50,wt%,Table1_stated,cathode active material (NMC622)
composition,mass_fraction,PVDF5130_binder,2.25,wt%,Table1_stated,binder
composition,mass_fraction,C65_carbon_black,1.50,wt%,Table1_stated,conductive carbon black
composition,mass_fraction,SFG6L_graphite,0.75,wt%,Table1_stated,conductive graphite (Timcal)
material,crystal_density,NMC622,4.74,g/cm3,Table1_stated,
material,crystal_density,PVDF5130,1.70,g/cm3,Table1_stated,
material,crystal_density,C65,1.66,g/cm3,Table1_stated,
material,crystal_density,SFG6L,2.33,g/cm3,Table1_stated,
structure,coating_density_uncompressed,electrode,2.53,g/cm3,text_stated,uncompressed coating density
structure,porosity_uncompressed,electrode,43,%,text_stated,ONLY hard porosity value; corresponds to rho 2.53 g/cm3
structure,single_sided_coating_thickness,electrode,56,um,text_stated,d_sheet; control volume trimmed to this
PSD,mean_d50,NMC622,7.19,um,text_stated,log-normal (static laser scattering SLS)
PSD,smallest_particle_in_sim,NMC622,3.4,um,text_stated,sets timestep (Rayleigh); neglected fines <3.4um are <2vol%
PSD,upper_limit,NMC622,20,um,text_stated,larger would not fit electrode
domain,control_volume_edge,RVE,250,um,text_stated,square edge length (x-y)
domain,generation_height,RVE,120,um,text_stated,height for particle generation before trimming
domain,trimmed_thickness,RVE,56,um,text_stated,trimmed to electrode thickness (avoids edge effects)
indenter,flat_punch_diameter,nanoindentation,100,um,text_stated,calibration of contact model
indenter,velocity,nanoindentation,0.15,um/s,text_stated,constant loading and unloading velocity
contact_EEPA,plasticity_ratio_lambda_P,PVDF-NMC,0.9,-,text_stated,initial value; lambda_P = unloading-stiffness ratio (0=elastic,1=fully plastic)
contact_EEPA,plasticity_ratio_lambda_P,NMC-NMC,0.8,-,text_stated,initial; NMC-NMC has GREATEST influence (largest contact area)
contact_EEPA,plasticity_ratio_lambda_P,PVDF-PVDF,0.975,-,text_stated,initial value
contact_EEPA,plasticity_ratio_lambda_P,all_increased_to,0.985,-,text_stated,values gradually increased to 0.985 to fit experiment
contact_EEPA,surface_energy_dY,NMC-NMC,5,J/m2,text_stated,Delta_Y for load-dependent adhesion f_min
contact_EEPA,surface_energy_dY,PVDF-NMC,20,J/m2,text_stated,
contact_EEPA,surface_energy_dY,PVDF-PVDF,60,J/m2,text_stated,higher dY -> required compression force rises rapidly
bonding,broken_bonds_max,electrode,25000-28000,count,Fig5_digitized,broken bonds across compaction path (~30um); approximate TREND
bonding,bond_reform,electrode,none,-,text_stated,once destroyed bonds CANNOT reform (permanent breakage)
machine,roll_diameter,calender,~400,mm,text_stated,roll ~400mm vs particles ~10um (4e4x); roll SECTION modeled not full roll
machine,particle_vs_roll_ratio,calender,~40000,-,text_derived,~10um particle / ~400mm roll

File: docs/data/thorntonning1998_adhesive_elastoplastic_contact.csv
# Thornton & Ning (1998) Powder Technology 99(2) 154-162, DOI 10.1016/S0032-5910(98)00099-0
# "A theoretical model for the stick/bounce behaviour of adhesive, elastic-plastic spheres" (Aston Univ.)
# The 4-phase NORMAL adhesive elasto-plastic contact LAW + JKR adhesion + restitution.
# This is the ANALYTICAL contact LAW (per-contact constitutive), the base model Varkey 2026 uses,
# and the "path A" yield-cap LAW that Luding 2008 (our hooke/hysteresis) LACKS.
# All values are STATED equations / parameters in the paper (no digitized-from-figure numbers unless flagged).
# E* = reduced modulus 1/E*=(1-v1^2)/E1+(1-v2^2)/E2 (eq5); R* reduced radius 1/R*=1/R1+1/R2 (eq6);
# m* reduced mass 1/m*=1/m1+1/m2 (eq8); alpha = relative approach (overlap); a = contact radius; Gamma = surface/interface energy.
category,phase_or_quantity,symbol,equation_or_value,paper_eq,notes
# ===== PHASE 1 : ELASTIC HERTZ LOADING (alpha < alpha_y) =====
phase1_elastic,Hertz pressure dist,p(r),p(r)=(3P)/(2*pi*a^2)*[1-(r/a)^2]^(1/2),eq1,semi-ellipsoidal Hertz traction
phase1_elastic,normal force,P,P=(4/3)*E*·R*^(1/2)·alpha^(3/2),eq2,Hertz F ~ delta^1.5
phase1_elastic,contact radius,a,a=(3*P*R*/(4*E*))^(1/3); a^2=R*·alpha,eq3+eq4,
# ===== PHASE 2 : YIELD ONSET (alpha = alpha_y, a = a_y) =====
phase2_yield,limiting contact pressure,p_y,p_y = 2*E*·a_y/(pi*R*),eq9,DEFINITION: mean(peak) pressure cap = "limiting contact pressure"; p_y~1.6-3*sigma_y (Tabor)
phase2_yield,yield force (from py),P_y,p_y = 3*P_y/(2*pi*a_y^2),eq14,P_y = yield normal force at onset
phase2_yield,contact radius at yield,a_y,a_y^3 = 3*R*·P_y/(4*E*),eq16,
phase2_yield,yield velocity (sphere-sphere),V_y,V_y=(pi/(2E*))^2·(8*pi*R*^3/(15*m*))^(1/2)·p_y^(5/2)=3.194·(p_y^5·R*^3/(E*^4·m*))^(1/2),eq10,relative impact velocity below which interaction is elastic
phase2_yield,yield velocity (sphere-plane),V_y_plane,V_y=(pi/(2E*))^2·(2/(5*rho))^(1/2)·p_y^(5/2)=1.56·(p_y^5/(E*^4·rho))^(1/2),eq11,Davies 1949 result
phase2_yield,energy balance at yield,KE_y,(1/2)*m*·V_y^2 = integral_0^alpha_y P dalpha = 8*E*·a_y^5/(15*R*^2),eq7,
# ===== PHASE 3 : PLASTIC LOADING BRANCH (alpha > alpha_y) — LINEAR, pressure capped at p_y =====
phase3_plastic,plastic force-overlap (LINEAR),P,P = P_y + pi·p_y·R*·(alpha - alpha_y),eq19,★ LINEAR plastic branch (contact pressure capped at p_y); tangent to Hertz at yield
phase3_plastic,plastic force (area form),P,P = pi·a_p^2·p_y + P_e·[1-(a_p/a)^2]^(3/2),eq13,a_p = radius of uniform-p_y plateau; P_e = equiv elastic force (eq21)
phase3_plastic,plastic contact stiffness,k_N,k_N = pi·R*·p_y = 2*E*·a_y,eq22,CONSTANT slope of plastic branch (vs Hertz tangent-decreasing)
phase3_plastic,plateau/cap relation,a_p,a^2 = a_p^2 + a_y^2,eq17,Hertz cut off at p_y over inner plateau a_p
phase3_plastic,virtual intercept,P_0,P_0 = P_y - 2*E*·a_y·alpha_y = -P_y/2,eq24+eq25,linear plastic line extended hits P-axis at P_0=-P_y/2 (<0)
# ===== PHASE 4 : ELASTIC UNLOADING (Hertzian, LARGER radius R_p* = residual plastic deformation) =====
phase4_unload,plastic unloading radius,R_p*,R_p*·P* = R*·P_e*; R_p* = (4*E*/(3*P*))·((2*P*+P_y)/(2*pi*p_y))^(3/2),eq20+eq28,1/R_p* < 1/R* permanent flattening; bigger eff radius on unload
phase4_unload,equivalent elastic force,P_e*,P_e* = (4/3)*E*·R*^(1/2)·alpha^(*3/2),eq21,
phase4_unload,unloading force law (Hertz),P,P = (4/3)*E*·R_p*^(1/2)·(alpha - alpha_p)^(3/2),eq29,elastic rebound along Hertz with R_p*; alpha_p = residual overlap
phase4_unload,max overlap relation,alpha*,alpha* = (2*P*+P_y)/(2*pi*R*·p_y); alpha*^2 not used,eq26,P* = actual max normal force
# ===== COEFFICIENT OF RESTITUTION (non-adhesive elastic-plastic) =====
restitution,general COR (e=Vr/Vi),e,e=(6*sqrt(3)/5)^(1/2)·[1-(1/6)(V_y/V_i)^2]^(1/2)·[(V_y/V_i)/((V_y/V_i)+2*sqrt(6/5-(1/5)(V_y/V_i)^2))]^(1/4),eq44,satisfies e=1 at Vi=Vy
restitution,high-velocity limit,e,e=1.185·(V_y/V_i)^(1/4),eq46,valid for V_i>10*V_y; e ~ V^(-1/4)
restitution,sphere-plane high-V,e,e=1.324·(p_y^5/(E*^4·rho))^(1/8)·V_i^(-1/4),eq47,Johnson textbook prefactor 1.72 (assumed 2x plastic stiffness)
# ===== JKR ADHESION (elastic adhesive spheres) =====
jkr,pull-off force,P_c,P_c = (3/2)*pi*Gamma*R*,eq50,pull-off (separation) force; Gamma=interface energy
jkr,equilibrium contact at zero load,alpha_f,alpha_f=(3/4)*(pi^2·Gamma^2·R*/E*^2)^(1/3)=(3*P_c^2/(16*R*·E*^2))^(1/3),eq49,JKR overlap at P=0
jkr,jump-in force on contact,P_jump,P = -8*P_c/9,fig5 text,VdW force drops contact to -8Pc/9 on first touch (point A)
jkr,work to break contact,W_s,W_s=0.9355·P_c·alpha_f=7.09·(Gamma^5·R*^4/E*^2)^(1/3),eq52,energy to separate surfaces (integral of adhesive curve)
jkr,sticking velocity (sphere-sphere),V_s,V_s=(14.18/m*)^(1/2)·(Gamma^5·R*^4/E*^2)^(1/6),eq54,critical velocity below which sticking occurs
jkr,sticking velocity (sphere-plane),V_s_plane,V_s=1.84·((Gamma/R)^5/(rho^3·E*^2))^(1/6),eq55,
jkr,COR adhesive elastic,e,e=[1-(V_s/V_i)^2]^(1/2),eq57,e=0.995 at Vi=10*Vs
# ===== ADHESIVE ELASTIC-PLASTIC (JKR + plastic, combined) =====
adh_ep,JKR traction with py cap,p(r),p(r)=(2*E*·a/(pi*R*))[1-(r/a)^2]^(1/2)-(2*Gamma*E*/(pi*a))^(1/2)[1-(r/a)^2]^(-1/2),eq58,JKR distribution capped at p_y (Fig 7)
adh_ep,effective Hertz force,P_1,P_1 = P + 2*P_c +/- (4*P*P_c+4*P_c^2)^(1/2),eq60,gives same contact area as applied force P + pull-off P_c
adh_ep,adhesive plastic force,P,P=(4*E*·a^3)/(3*R*)-(8*pi*Gamma*E*·a^5)^(1/2)/... ,eq62,JKR loading force (relative approach eq61)
adh_ep,limiting pressure (adhesive),p_y,p_y = 2*E*·a_y/(pi*R*) - (2*Gamma*E*/(pi*a_y))^(1/2),eq65,p_y reduced by adhesion term vs eq9
adh_ep,plastic stiffness (adhesive),dPp/dalpha,dPp/dalpha = (3*pi*R*·p_y·sqrt(P_1)-2*E*·a_y·sqrt(P_c))/(3*sqrt(P_1)-sqrt(P_c)),eq69,
adh_ep,unload stiffness (adhesive),dP/dalpha,dP/dalpha = 2*E*·a·(3*sqrt(P_1r)-3*sqrt(P_cr))/(3*sqrt(P_1r)-sqrt(P_cr)),eq73,Ning 1995 thesis; R_p*=R*·P_1*/(P*+sqrt(4Pc·P1*)) eq76
adh_ep,enhanced pull-off (plastic),P_cr,P_cr = (3/2)*pi*Gamma*R_p*,eq77,pull-off force RISES with impact velocity (larger R_p*)
# ===== COMBINED adhesive elastic-plastic COR (additive dissipation) =====
combined,additive dissipation rule,e,(1-e^2)=(1-e_p^2)+(1-e_a^2),eq78,plastic work (e_p eq44) + adhesive rupture (e_a eq57) ADDITIVE
combined,COR Vi<=Vs,e,e=0,eq79,stick (no rebound)
combined,COR Vs<Vi<=Vy,e,e=[1-(V_s/V_i)^2]^(1/2),eq80,adhesive-only regime (elastic)
combined,COR Vi>Vy,e,e^2=(6*sqrt(3)/6)·[1-(1/6)(V_s/V_i)^2]·[(V_y/V_i)/((V_y/V_i)+2*sqrt(6/5-(1/5)(V_y/V_i)^2))]^(1/2)-(V_s/V_i)^2,eq81,full adhesive elastic-plastic
# ===== WORKED PARAMETER EXAMPLE (Fig 9/10 numerical sims, Ning 1995 thesis) =====
example,interface energy,Gamma,0.2 (also 0.4) J/m^2,fig9/fig10,STATED example values
example,limiting pressure case A,p_y,3.04 GPa,fig10,V_y=0.62 m/s, V_s=0.016 m/s, e_max=1.0
example,limiting pressure case B,p_y,1.0 GPa,fig10,V_y=0.045 m/s, V_s unchanged, e_max=0.9
example,limiting pressure case C,p_y,0.5 GPa,fig10,plastic at zero load (V_y=0) -> e_max=0.5, V_s rises to 0.032 m/s
example,yield velocity (illustrated),V_y,0.62 m/s,fig9,for the Gamma=0.2 / p_y=3.04 GPa case
# ===== LINK to our model: LPSCl numbers for path-A feasibility check =====
link_LPSCl,LPSCl yield stress range,sigma_y,0.05 - 0.30 GPa,our_baseline,LPSCl single-crystal->granular literature
link_LPSCl,LPSCl limiting pressure (est),p_y,~0.08 - 0.48 GPa (=1.6*sigma_y),derived,p_y~1.6*sigma_y (Tabor lower bound); our compaction contacts ~300 MPa = 0.30 GPa
link_LPSCl,our DEM contact pressure target,P_macro,300 MPa = 0.30 GPa,our_baseline,macroscopic press; local contact pressure capped at p_y in TN law
link_LPSCl,So2021 H-cap analog,F_th,F_th = (2/3)*H*A_con,so2021_eq14,same idea: contact pressure -> H (Tabor H~3*sigma_y); TN p_y is the Hertz-based version
link_LPSCl,Luding gap (no cap),hooke/hyst,piecewise-LINEAR k1->k2 + delta0; NO p_y/H cap,luding2008_eq6,what TN ADDS = the missing yield-pressure cap -> removes our 18x E-softening

File: docs/data/varkey2026_ionic_vs_pressure.csv
source,structure,pressure_MPa,sigma_ionic_mScm_sim,sigma_ionic_mScm_exp,surface_area_contact_pct,precision,note
# Varkey 2026 Fig 14 — separator (halide Li3YBrCl6 SE 97wt% + SBR 3wt%, E_SE=10.58 GPa). bulk halide sigma=1.8 mS/cm; confined-separator effective ~0.0025-0.005. ALL values digitized from a small embedded figure -> TREND only, not precise absolute. halide -> do NOT transfer absolute to LPSCl; use as stiffer-SE sigma-vs-P cross-check.
varkey2026,separator,100,0.0026,0.0026,8.0,digitized_approx,low-P baseline
varkey2026,separator,150,0.0027,0.0030,8.3,digitized_approx,
varkey2026,separator,200,0.0029,0.0030,8.8,digitized_approx,paper: "increases noticeably at 200 MPa"
varkey2026,separator,250,0.0030,0.0029,8.5,digitized_approx,markers cross ~here
varkey2026,separator,300,0.0035,0.0032,10.0,digitized_approx,
varkey2026,separator,350,0.0048,0.0045,13.0,digitized_approx,top-P; sim~exp, surface-area-in-contact peak 13pct
