Repository: yonghoon7153-source/Yonghoon-DEM-DFT

# lit-reader — 연구실 문헌 DB (텍스트판)

이 브랜치는 코드가 아니라 **자료**다. 이 저장소 `claude/friendly-meitner-lldvar` 의 `litdb/papers/` digest 를 연구실 PC 의 문헌 도구가 읽어 만든
**읽기 카드 · 뽑은 수치 · 장 서문**을 매일 밤 텍스트로 올린다. 사람이 보는 화면(논문 그림 포함)은 연구실 PC 에만 있다.
**이 브랜치에 커밋하지 않는다** — 다음 밤에 통째로 다시 덮인다. 다른 브랜치에 합치지도 않는다.

마지막 갱신 2026-11-16 04:02 · 논문 563편 · 읽기 카드 475편 · 수치 49,774건 · 장 20개

## 다른 브랜치의 세션에서 쓰는 법

```bash
git fetch origin lit-reader
git show origin/lit-reader:papers.csv | head -n 5          # 논문 목록 — 어느 장인지, 카드가 내린 한 줄 결론
git show origin/lit-reader:chapters/se-argy.md             # 장 서문 — 그 장에서 밝혀진 것 · 엇갈리는 곳 · 열린 문제 · 먼저 읽을 논문
git show origin/lit-reader:cards/<slug>.md                 # 논문 한 편의 읽기 카드
git show origin/lit-reader:values/<slug>.csv               # 그 논문에서 뽑은 수치 (digest 줄 번호 · 인용문)
git grep -n -i "Li6PS5Cl" origin/lit-reader -- cards chapters   # 낱말로 찾기
git worktree add ../lit-reader origin/lit-reader                  # 많이 읽을 때: 폴더로 펼쳐 놓고 grep (다 쓰면 git worktree remove)
```

찾는 순서: 주제에 맞는 장의 `chapters/<id>.md` 로 흐름을 잡고 → 거기 근거로 달린 slug 의 `cards/<slug>.md` →
숫자가 필요하면 `values/<slug>.csv` → 마지막으로 digest 원문(`claude/friendly-meitner-lldvar` 의 `litdb/papers/<slug>.md`)의 그 줄.

## 들어 있는 것

| 파일 | 내용 |
|---|---|
| `papers.csv` | 논문마다 한 줄: slug · 제목 · 저자 · 연도 · 축(dft/dem) · 장 · 카드의 한 줄 결론 · 카드 유무 · 수치 수 · DOI · digest 경로 |
| `chapters/<장 id>.md` | 장 서문(문장마다 근거 논문의 slug) · 이 장의 값 · 아직 열린 문제 · 먼저 읽을 논문 · 이 장의 논문 목록 |
| `cards/<slug>.md` | 읽기 카드: 결론 · 요점 · 본문 · 용어 · 우리 연구에 주는 뜻 · 핵심 수치 · 조심할 것. `(L61–63)` 은 digest 의 줄 번호 |
| `values/<slug>.csv` | 그 논문의 핵심 수치 절에서 뽑은 값: 물성 · 계 · 값 · 단위 · 조건 · 근거(basis) · 검증(status) · 줄 · 인용문 |
| `ml_values.csv` | 같은 값을 물성마다 한 단위로 맞춘 표 (σ 는 mS/cm, Ea 는 eV …) — 기계 학습 · 비교의 출발점 |
| `missing.csv` | 우리 논문들이 여러 번 인용하는데 라이브러리에 없는 논문 (DOI · 몇 편이 인용) |

CSV 는 UTF-8(BOM) · CRLF 다 (엑셀에서 그대로 열린다).

## 얼마나 믿을 수 있나

- 카드와 장 서문은 AI 가 쓰고 **기계 검사를 통과한 것만** 실렸다. 카드의 문장에는 digest 의 근거 줄이 붙고, 숫자는 그 줄에
  같은 표기로 있어야 실렸다. 장 서문의 문장은 근거 카드(slug)를 달고, 숫자는 그 카드에 있어야 실렸다.
- 요약과 해석은 틀릴 수 있다. **결정에 쓰는 숫자는 digest 원문의 그 줄에서 확인한다.**
- 수치의 `status` 가 verified 면 인용문이 그 줄에 그대로 있다. `basis` 는 stated(본문에 적힘) · figure_read(그림에서 읽음) ·
  derived_by_digest(digest 가 계산) · cited_from_other(다른 논문 인용). `answer_cut` 이 yes 면 답이 길이 제한에 잘려 일부만 있다.
- 장 서문에 '낡음' 이 있으면 그 뒤 그 장의 카드가 바뀐 것이다 — 다음 밤에 다시 쓴다.

## 장

| 장 id | 이름 | 장 서문 제목 |
|---|---|---|
| `dem-contact` | 접촉역학과 소성 | 고밀도 압밀은 항복 캡과 다체 보정을 함께 요구한다 |
| `dem-degrade` | 화학-기계 열화와 계면 | 복합양극 열화는 입계 균열과 계면 분해가 함께 만든다 |
| `dem-etc` | 그 밖의 문헌 | 옮길 것은 방법의 뼈대이고 수치는 아니다 |
| `dem-micro` | 복합양극 미세구조 | 복합양극의 이온 경로는 공극과 접촉이 막는다 |
| `dem-mpm` | MPM과 연속체 모형 | 붙는 단일 속도장을 푸는 접촉 표현이 압밀 계산을 가른다 |
| `dem-process` | 전극 공정 | 혼합과 가압 이력이 복합양극의 SE 경로를 바꾼다 |
| `dem-size` | SE 입도 효과 | 작은 SE는 복합양극 접촉을 넓히지만 펠릿 전도도를 잃는다 |
| `dem-twin` | 디지털 트윈과 최적화 | 대리모형의 가속은 물리 투영과 단순 기준선에 기댄다 |
| `se-adjacent` | 인접 분야와 기초 이론 | 기하평균 규칙은 분산 성분에만 맞고 계산 점착값은 조건부다 |
| `se-anode` | 음극 · 리튬 금속 계면 | Li 계면 분해 산물은 모였으나 자기제한은 미결이다 |
| `se-argy` | 아지로다이트 조성 설계 | 음이온 자리 무질서가 아지로다이트 전도를 켠다 |
| `se-cathode` | 양극 계면과 코팅 | 황화물 양극 계면 코팅은 반응을 막되 수송을 내준다 |
| `se-family` | 다른 전해질 계열 | 전도도와 창의 헤드라인 값은 조건이 붙어야 성립한다 |
| `se-lis` | Li–S 전환형 양극 | 계면을 만든 공정이 성능을 올렸으나 원인은 아직 갈리지 않았다 |
| `se-mech` | 기계 · 열 물성과 막 공정 | 황화물 전해질의 물성 값은 모델과 압력 조건에 묶여 있다 |
| `se-ml` | 스크리닝 · 기술자 · 머신러닝 | 싼 대리값은 순위를 맞히지만 값과 외삽은 아직 못 믿는다 |
| `se-mlip` | 원자간 퍼텐셜(MLIP) 방법론 | 범용 MLIP의 평균 오차는 이온 이동 정확도를 보증하지 않는다 |
| `se-review` | 분야 지도와 리뷰 | 고체전해질의 병목은 전도도에서 계면으로 옮겨 갔다 |
| `se-stability` | 전기화학 · 화학 안정성 | 황화물의 열역학 창은 좁고 겉보기 안정은 반응 경로가 정한다 |
| `se-transport` | 이온 수송 기구와 확산 해석 | 음이온 무질서와 협동 운동이 Li 장거리 전도를 연다 |

File: docs/data/bazzoun2025_dem_sensitivity.csv
source,table,SE_type,parameter,output,f_CAM_wt,pressure_MPa,value,unit,precision,note
# Bazzoun & Piruzjam 2025 (Electrochim. Acta 535, 146536). DEM parameter sensitivity + calibration, uniaxial cold-press LPSCl SE + NMC532 CAM (Ni0.5Mn0.3Co0.2) + CB/CNF/PTFE dry-film. LIGGGHTS DEM (Hertz spring + damping, NO plasticity / NO contact-cap). Outputs = theta_CAM (CAM utilization, percolation), theta_SE (SE utilization), epsilon (porosity, Monte-Carlo). Sister paper Bazzoun 2026 (JPS 661) adds FEM/RNM sigma_ionic. CAM=NMC532 (NOT NMC811) -> composition differs from us/Bazzoun2026; E_CAM=161.5 shared; absolute sigma/crack NON-transferable, trends/method OK. SE=LPSCl (same as us).
#
# === DEM CONTACT-MODEL & MATERIAL PARAMETERS (Table 3, stated; nominal + sweep boundaries) ===
bazzoun2025,Table3,both,mu_SE-SE,parameter,,,0.4,dimensionless,stated_nominal,range 0.2-0.6; This work
bazzoun2025,Table3,both,mu_CAM-CAM,parameter,,,0.4,dimensionless,stated_nominal,range 0.2-0.6; This work
bazzoun2025,Table3,both,mu_CAM-SE,parameter,,,0.4,dimensionless,stated_nominal,range 0.2-0.6; This work; MOST SENSITIVE parameter
bazzoun2025,Table3,both,E_SE,parameter,,,20.5,GPa,stated_nominal,range 15-200; refs 14/31/34/48/49; ~= our real 22-24 / Bazzoun2026 22.1
bazzoun2025,Table3,both,E_CAM,parameter,,,161.5,GPa,stated_nominal,range 123-200; = Bazzoun2026
bazzoun2025,Table3,both,nu_SE,parameter,,,0.33,dimensionless,stated_nominal,range 0.29-0.37
bazzoun2025,Table3,both,nu_CAM,parameter,,,0.27,dimensionless,stated_nominal,range 0.24-0.3
bazzoun2025,Table3,both,COR_RC,parameter,,,0.4,dimensionless,stated_nominal,range 0.2-0.6; This work; LOWEST sensitivity (negligible)
bazzoun2025,Table3,both,pressure,parameter,,,300,MPa,stated_nominal,range 200-400; = our 300
#
# === DENSITIES (Table 2, stated) ===
bazzoun2025,Table2,,rho_CAM,density,,,4.77,g/cm3,stated,NMC532
bazzoun2025,Table2,,rho_SE,density,,,1.64,g/cm3,stated,LPSCl
bazzoun2025,Table2,,rho_CB,density,,,2.00,g/cm3,stated,
bazzoun2025,Table2,,rho_CNF,density,,,1.90,g/cm3,stated,
bazzoun2025,Table2,,rho_PTFE,density,,,2.15,g/cm3,stated,
#
# === PSD (laser diffraction, stated section 4.1) ===
bazzoun2025,sec4.1,CAM,D_mean,PSD,,,5.8,um,stated,CAM mean diameter D-bar
bazzoun2025,sec4.1,SE45,D_mean,PSD,,,4.5,um,stated,pristine SE; lambda=D_CAM/D_SE=1.3
bazzoun2025,sec4.1,SE19,D_mean,PSD,,,1.9,um,stated,wet-ball-milled SE; lambda~3
#
# === BULK SIGMA_IONIC (EIS pellet 350 MPa, stated Fig4b) ===
bazzoun2025,Fig4b,SE45,sigma_ionic_bulk,sigma,,,2.9,mScm,stated,pellet; ball-mill SE19 lower
bazzoun2025,Fig4b,SE19,sigma_ionic_bulk,sigma,,,1.0,mScm,stated,ball-milled -> more GB -> sigma down; cf Bazzoun2026 pellet 1.02
#
# === POROSITY: pressure effect (200->400 MPa decrease %, stated section 4.4) ===
bazzoun2025,sec4.4,SE19,epsilon_decrease,porosity,60,200-400,19.0,percent_reduction,stated,P up 200->400 reduces eps
bazzoun2025,sec4.4,SE19,epsilon_decrease,porosity,70,200-400,12.6,percent_reduction,stated,
bazzoun2025,sec4.4,SE19,epsilon_decrease,porosity,80,200-400,11.8,percent_reduction,stated,
bazzoun2025,sec4.4,SE19,epsilon_decrease,porosity,85,200-400,13.7,percent_reduction,stated,
bazzoun2025,sec4.4,SE45,epsilon_decrease,porosity,60,200-400,22.0,percent_reduction,stated,
bazzoun2025,sec4.4,SE45,epsilon_decrease,porosity,70,200-400,10.9,percent_reduction,stated,
bazzoun2025,sec4.4,SE45,epsilon_decrease,porosity,80,200-400,7.5,percent_reduction,stated,
bazzoun2025,sec4.4,SE45,epsilon_decrease,porosity,85,200-400,6.1,percent_reduction,stated,
#
# === POROSITY: SE19 vs SE45 difference (SE19 LOWER by %, stated section 4.4) = size=packing ===
bazzoun2025,sec4.4,SE19_vs_SE45,epsilon_lower,porosity,60,200,23.6,percent_lower,stated,small SE -> denser packing
bazzoun2025,sec4.4,SE19_vs_SE45,epsilon_lower,porosity,70,200,20.5,percent_lower,stated,
bazzoun2025,sec4.4,SE19_vs_SE45,epsilon_lower,porosity,80,200,12.7,percent_lower,stated,
bazzoun2025,sec4.4,SE19_vs_SE45,epsilon_lower,porosity,85,200,13.8,percent_lower,stated,
bazzoun2025,sec4.4,SE19_vs_SE45,epsilon_lower,porosity,60,400,37.4,percent_lower,stated,
bazzoun2025,sec4.4,SE19_vs_SE45,epsilon_lower,porosity,70,400,32.8,percent_lower,stated,
bazzoun2025,sec4.4,SE19_vs_SE45,epsilon_lower,porosity,80,400,30.6,percent_lower,stated,
bazzoun2025,sec4.4,SE19_vs_SE45,epsilon_lower,porosity,85,400,24.9,percent_lower,stated,
#
# === POROSITY: absolute simulated (digitized Fig5/6/17, TREND ONLY +-) ===
bazzoun2025,Fig6/17,SE45,epsilon,porosity,60,300,0.22,fraction,digitized_approx, omega=0.7 box-conv; TREND
bazzoun2025,Fig6/17,SE45,epsilon,porosity,85,300,0.25,fraction,digitized_approx,high CAM -> higher eps
bazzoun2025,Fig6/17,SE19,epsilon,porosity,60,300,0.16,fraction,digitized_approx,small SE denser
bazzoun2025,Fig6/17,SE19,epsilon,porosity,85,300,0.18,fraction,digitized_approx,
#
# === THETA_CAM (CAM utilization, percolation; digitized Fig12/18, TREND) ===
bazzoun2025,Fig12/18,SE45,theta_CAM,utilization,60,400,1.0,fraction,digitized_approx,full utilization low f_CAM
bazzoun2025,Fig12/18,SE45,theta_CAM,utilization,70,400,1.0,fraction,digitized_approx,
bazzoun2025,Fig12/18,SE45,theta_CAM,utilization,80,400,0.75,fraction,digitized_approx,onset of drop
bazzoun2025,Fig12/18,SE45,theta_CAM,utilization,85,400,0.35,fraction,digitized_approx,SHARP drop near percolation threshold
bazzoun2025,Fig18,SE19,theta_CAM,utilization,85,400,0.50,fraction,digitized_approx,small SE retains higher theta_CAM at high f_CAM
#
# === THETA_SE (SE utilization; digitized Fig20, TREND; drops BEFORE theta_CAM = early warning) ===
bazzoun2025,Fig20,SE45,theta_SE,utilization,60,400,1.0,fraction,digitized_approx,
bazzoun2025,Fig20,SE45,theta_SE,utilization,80,400,0.75,fraction,digitized_approx,theta_SE falls earlier than theta_CAM
bazzoun2025,Fig20,SE45,theta_SE,utilization,85,400,0.40,fraction,digitized_approx,early indicator of degradation
#
# === SPECIFIC DISCHARGE CAPACITY (experiment, stated section 4.4; theta_CAM proxy) ===
bazzoun2025,sec4.4,SE45,spec_capacity,capacity,60,200,136.5,mAh/g,stated,
bazzoun2025,sec4.4,SE45,spec_capacity,capacity,70,200,137.5,mAh/g,stated,
bazzoun2025,sec4.4,SE45,spec_capacity,capacity,80,200,104,mAh/g,stated,
bazzoun2025,sec4.4,SE45,spec_capacity,capacity,85,200,50.5,mAh/g,stated,SE45 collapses at 85 wt%
bazzoun2025,sec4.4,SE45,spec_capacity,capacity,60,400,140.2,mAh/g,stated,
bazzoun2025,sec4.4,SE45,spec_capacity,capacity,85,400,52.5,mAh/g,stated,
bazzoun2025,sec4.4,SE19,spec_capacity,capacity,60,200,142.5,mAh/g,stated,
bazzoun2025,sec4.4,SE19,spec_capacity,capacity,80,200,139.5,mAh/g,stated,
bazzoun2025,sec4.4,SE19,spec_capacity,capacity,85,200,122.5,mAh/g,stated,SE19 holds at 85 wt% (142.6% > SE45)
bazzoun2025,sec4.4,SE19,spec_capacity,capacity,60,400,148.5,mAh/g,stated,
bazzoun2025,sec4.4,SE19,spec_capacity,capacity,85,400,130,mAh/g,stated,147.6% > SE45 at 400 MPa
bazzoun2025,sec4.4,SE19,spec_capacity,capacity_ref,60,400,150,mAh/g,stated,C_max-disch reference (theta_CAM=1 anchor)
#
# === SENSITIVITY RANKING (normalized SI, Fig14; ORDINAL from bar heights, TREND) ===
bazzoun2025,Fig14,both,mu_CAM-SE,SI_rank,,,1,rank,stated_ordinal,MOST sensitive for theta_CAM/theta_SE/eps; esp high f_CAM
bazzoun2025,Fig14,both,mu_SE-SE,SI_rank,,,2,rank,stated_ordinal,high for SE45/SE19; SE-SE matters more in SE-dominated
bazzoun2025,Fig14,both,mu_CAM-CAM,SI_rank,,,3,rank,stated_ordinal,dictates packing at high CAM
bazzoun2025,Fig14,both,E_SE,SI_rank,,,4,rank,stated_ordinal,moderate; more sensitive at LOW f_CAM (SE45); higher eps when stiffer
bazzoun2025,Fig14,both,E_CAM,SI_rank,,,5,rank,stated_ordinal,moderate
bazzoun2025,Fig14,both,nu_SE,SI_rank,,,6,rank,stated_ordinal,lowest (random-noise level)
bazzoun2025,Fig14,both,nu_CAM,SI_rank,,,7,rank,stated_ordinal,lowest
bazzoun2025,Fig14,both,COR_RC,SI_rank,,,8,rank,stated_ordinal,lowest; no clear trend
#
# === RVE / NUMERICAL CONVERGENCE (stated) ===
bazzoun2025,Fig8/9,both,side_length_ratio_omega,RVE,,,0.7,dimensionless,stated,virtual box; plateau 0.4-0.9; excludes 2-4 diam wall layer
bazzoun2025,Fig5/9,both,box_size_factor,RVE,,,10,dimensionless,stated,converged >=8; chosen 10 (accuracy/cost balance)
bazzoun2025,Fig10,both,monte_carlo_points,porosity_conv,,,30000,points,stated,porosity converges; 50000 recommended for precision
bazzoun2025,sec3.6,both,n_cases_total,sweep,,,1920,cases,stated,8 param x 10 vals x 2 SE x 4 f_CAM x 3 P; >=3 seeds each
bazzoun2025,sec3.2,both,n_realizations,seed,,,3,realizations,stated,mean + std error bars
bazzoun2025,sec4.5,both,mu_eff_optimal,calibration,,,0.4,dimensionless,stated,effective friction min error vs exp (Fig19)
#
# === KEY QUALITATIVE FINDINGS (for model application) ===
# 1. mu_CAM-SE = single most influential param on percolation/connectivity/porosity, esp high f_CAM.
# 2. RIGID-SPHERE CEILING: high accuracy at LOW f_CAM, NOTABLE discrepancies + increased sensitivity at HIGH f_CAM (80-85 wt%).
# 3. Model UNDER-predicts epsilon at high f_CAM (Fig18/19) -> missing plastic flow (= our Stage-E + MPM fill this).
# 4. theta_SE drops BEFORE theta_CAM -> early degradation indicator.
# 5. NO contact-cap / NO plasticity (pure elastic Hertz) -> less sophisticated than So2021 H-cap / Varkey multi-contact, but most systematic sensitivity study.
# 6. Pressure (200-400 MPa) shows "no significant trend" -> friction dominates compaction (cf our Heckel P_y=138 with yield-cap model).
# 7. theta_CAM/theta_SE = percolation EXISTENCE + utilization, NOT transport sigma (sister paper 2026 adds RNM sigma_ionic).

File: docs/data/bazzoun2026_S1_replicates.csv
f_CAM_wt,replicate,R_ion_TLM_Ohm_per_m,fit_error_pct,Q_CPE_S_s_alpha_per_m,alpha,R_ion_Ohm,cathode1_thick_um,cathode2_thick_um,sigma_eff_ion_mScm,electrode_area_m2
# Bazzoun 2026 (JPS 661, 238682) SUPPLEMENTARY Table S1 — per-replicate Z-type TLM fit + sigma_eff_ion.
# Full-blocking symmetric composite-cathode cell, 400 MPa assembly, EIS 1 Hz-7 MHz. 3 replicates per composition.
# Replicate MEANS == digest stated values: 70wt 0.137 / 75wt 0.101 / 80wt 0.065 mS/cm (confirmed).
# Spread: 70wt 0.123-0.153 (+-11%), 75wt 0.098-0.105 (+-3%, tightest), 80wt 0.054-0.079 (+-19%, widest =
#   sparse-SE high-CAM most packing-sensitive). = experimental uncertainty band on our absolute sigma_ionic anchor.
# electrode_area 7.85e-5 m2 = pi*(5mm)^2 (10 mm dia); given once in S1, same cell geometry all rows.
70,1,833365,1.5,19.7,0.70,282,127,128,0.123,7.85e-5
70,2,1035415,0.26,18.7,0.67,240,126,129,0.135,7.85e-5
70,3,942202,0.97,17.0,0.68,203,120,124,0.153,7.85e-5
75,1,1216000,1.7,17.8,0.74,296,119,126,0.105,7.85e-5
75,2,1254964,0.33,19.5,0.73,303,119,122,0.101,7.85e-5
75,3,1270412,0.37,19.6,0.73,317,120,124,0.098,7.85e-5
80,1,1612622,0.54,17.0,0.70,392,119,124,0.079,7.85e-5
80,2,2009708,0.29,15.1,0.71,519,128,131,0.063,7.85e-5
80,3,2345392,0.99,16.9,0.72,574,122,123,0.054,7.85e-5

File: docs/data/bazzoun2026_sigma_ionic.csv
source,method,structure,material_SE,material_CAM,f_CAM_wt,pressure_MPa,D50_SE_um,sigma_eff_ion_mScm,precision,note
# Bazzoun 2026 (JPS 661, 238682) sigma_ionic. LPSCl SE + NMC811 CAM + CNF + PTFE (dry-film). LIGGGHTS DEM -> FEM + RNM. SE E=22.1 GPa, nu=0.37; CAM E=161.5; SE D50=1.49 CAM D50=5.50 um. RNM contact R=1/(2*sigma*r_c)=Holm; Kirchhoff. RNM normalized intrinsic sigma=1 S/cm -> relative; abs scaled to bulk. RNM slightly UNDER-predicts vs FEM/exp (constriction-only, no field spreading), worse at high f_CAM.
# --- experimental EIS anchors (full-blocking symmetric cell, 400 MPa assembly): stated values, exact ---
bazzoun2026,experiment_EIS,cathode,Li6PS5Cl,NMC811,70,400,1.49,0.137,exact_text,exp anchor; CAM:SE:CNF:PTFE 70:27.7:2:0.3 wt% (45.3:52.7 vol)
bazzoun2026,experiment_EIS,cathode,Li6PS5Cl,NMC811,75,400,1.49,0.101,exact_text,exp anchor; 75:22.7:2:0.3 wt% (52.2:45.5 vol)
bazzoun2026,experiment_EIS,cathode,Li6PS5Cl,NMC811,80,400,1.49,0.065,exact_text,exp anchor; 80:17.7:2:0.3 wt% (59.5:38.3 vol)
# --- bulk SE intrinsic (LPSCl pellet, 400 MPa, EIS): single-pellet incl grain boundary ---
bazzoun2026,experiment_EIS_bulk,pellet,Li6PS5Cl,,0,400,1.49,1.02,exact_text,bulk LPSCl pellet (GB-incl) < Cronau single-crystal 3.0; our sigma_grain anchor cross-check
# --- RNM pressure sweep (Fig 8a); 100 & 400 MPa endpoints derived from stated deltas, intermediate digitized ---
bazzoun2026,RNM,cathode,Li6PS5Cl,NMC811,70,100,1.49,0.068,text_derived,sweep start; +0.067 mScm (+98%) to 400 MPa (stated)
bazzoun2026,RNM,cathode,Li6PS5Cl,NMC811,70,200,1.49,0.100,digitized_approx,
bazzoun2026,RNM,cathode,Li6PS5Cl,NMC811,70,300,1.49,0.122,digitized_approx,
bazzoun2026,RNM,cathode,Li6PS5Cl,NMC811,70,400,1.49,0.135,text_derived,~=exp 0.137 (RNM matches at low f_CAM)
bazzoun2026,RNM,cathode,Li6PS5Cl,NMC811,75,100,1.49,0.035,text_derived,+0.044 mScm (+126%) to 400 MPa (stated)
bazzoun2026,RNM,cathode,Li6PS5Cl,NMC811,75,200,1.49,0.058,digitized_approx,
bazzoun2026,RNM,cathode,Li6PS5Cl,NMC811,75,300,1.49,0.072,digitized_approx,
bazzoun2026,RNM,cathode,Li6PS5Cl,NMC811,75,400,1.49,0.079,text_derived,RNM 0.079 < exp 0.101 (under-predict)
bazzoun2026,RNM,cathode,Li6PS5Cl,NMC811,80,100,1.49,0.008,text_derived,+0.023 mScm (+291%) to 400 MPa (stated); highest relative gain
bazzoun2026,RNM,cathode,Li6PS5Cl,NMC811,80,200,1.49,0.018,digitized_approx,
bazzoun2026,RNM,cathode,Li6PS5Cl,NMC811,80,300,1.49,0.026,digitized_approx,
bazzoun2026,RNM,cathode,Li6PS5Cl,NMC811,80,400,1.49,0.031,text_derived,RNM 0.031 << exp 0.065 (under-predict worst at high f_CAM)

File: docs/data/bucci2017_fracture_czm.csv
# Bucci, Swamy, Chiang, Carter, J. Mater. Chem. A 2017, 5, 19422-19430 (DOI 10.1039/c7ta03199h)
# MIT (Yet-Ming Chiang + W. Craig Carter). FIRST quantitative mechanical-reliability analysis of ASSBs.
# Coupled electro-chemo-mechanical FEM (deal.II) + cohesive-zone model (CZM) for SE fracture during CYCLING (Li-intercalation).
# Model = composite NEGATIVE electrode (AM intercalation particles in SE+carbon mixed conductor). 2D plane strain, 11x11 um, 36 square Voronoi particles, <d>=1 um, AM ~50%.
# Loading = galvanostatic Li flux (i=1 mA/cm2), NOT mechanical compaction pressure. AM expands (Vegard), SE (beta_SE=0) is stressed by constraint -> SE micro-cracks.
# source: stated=text/Table1/Table2 (verbatim, exact). digitized=read from figure (TREND only, approximate).
# *** NOT our LPSCl-specific; SE material UNSPECIFIED (E_SE=15 GPa = compliant-sulfide representative). Table1 = literature SURVEY range. DO NOT transfer absolute sigma/porosity. ***
# *** LAYER WARNING: E_SE=15 GPa here = REAL material modulus (cycling-fracture input). NOT our E_eff=1.35 GPa (compaction-bed effective proxy). Our REAL ~24 GPa is the comparable value. ***
quantity,value,unit,system_or_material,condition,source,figure_table,notes
# === KEY THRESHOLDS (the paper's heart) ===
fracture_prevent_expansion_threshold,7.5,percent_volumetric,AM_intercalation_particle,fracture suppressed below this,stated,abstract_text_conclusions,typical Li-intercalation compounds < 7.5%; AND needs G_c>=4
fracture_prevent_Gc_threshold,4.0,J_m-2,SE_bulk,fracture suppressed above this,stated,abstract_text_conclusions,both conditions simultaneous (expansion<7.5% AND G_c>=4)
fracture_onset_expansion,3.0,percent_volumetric,AM_intercalation_particle,baseline crack initiation,stated,Results_sec3,baseline sim cracks initiate at dV=3% (many intercalation compounds)
Gc_baseline,1.0,J_m-2,SE_sulfide_representative,baseline FEM,stated,Table2_Results,representative sulfide SE; sweep 0.25-4.0
Gc_sweep_min,0.25,J_m-2,SE,parameter sweep,stated,Fig3_Fig5,lower G_c -> faster crack propagation
Gc_sweep_max,4.0,J_m-2,SE,parameter sweep,stated,Fig3,G_c>=4 can suppress even 30% expansion
Gc_sulfide_McGrogan,2.8,J_m-2,Li2S-P2S5_glassy,K_IC=0.23 MPa.m^0.5 / E=18.5 GPa converted,stated,text_ref16,G_c=K_IC^2/E; uncertainty +-1.8; only exp toughness data for sulfide SE
Gc_sulfide_McGrogan_uncertainty,1.8,J_m-2,Li2S-P2S5_glassy,+- on 2.8,stated,text_ref16,
# === DIMENSIONLESS DESIGN RULE ===
design_rule_G_script,1000,dimensionless,SE_elastic_brittle,integrity preserved when below,stated,Fig5_Conclusions,G_script = 0.5*k_SE*(3*beta_AM*A_AM)^2/(H*G_c); k_SE=bulk modulus H=thickness A_AM=AM area
# === TABLE 1: SE Young's modulus + fracture toughness SURVEY (literature anchors) ===
E_SE_LiPON,77,GPa,Li3PO4Nx_amorphous_sputtered,nanoindentation,stated,Table1_ref12,sigma_ion 2e-6 S/cm
E_SE_perovskite_solidstate,186,GPa,Li0.33La0.57TiO3_solid-state,nanoindentation +-4,stated,Table1_ref13,K_IC 0.890-1.34 MPa.m^0.5; bulk sigma ~1e-3
E_SE_perovskite_solgel,200,GPa,Li0.33La0.57TiO3_sol-gel,nanoindentation +-3,stated,Table1_ref13,K_IC 0.890-1.31 MPa.m^0.5; total sigma ~1e-5
E_SE_garnet_LLZO_hotpressed,150,GPa,Li6.24La3Zr2Al0.24O11.98_LLZO,resonant ultrasound porosity 0.03,stated,Table1_ref14,132.5 GPa at porosity 0.06; sigma ~0.2e-3
E_SE_garnet_cubic_LLZO,150,GPa,cubic_Li7La3Zr2O12,resonant ultrasound rel.density ~99%,stated,Table1_ref14,sigma 3e-4
E_SE_sulfide_hotpressed_min,18,GPa,Li2S-P2S5_hot-pressed,ultrasound velocity + compression sinter 360MPa 20-190C,stated,Table1_ref15,COMPLIANT; matches Sakuda 18-25 / our real-bulk 24
E_SE_sulfide_hotpressed_max,25,GPa,Li2S-P2S5_hot-pressed,ultrasound velocity + compression,stated,Table1_ref15,COMPLIANT; sigma 3e-4 (dense)
E_SE_sulfide_coldpressed_min,14,GPa,Li2S-P2S5_cold-pressed,sinter 180-360MPa RT,stated,Table1_ref15,LOWEST; baseline E_SE=15 sits here = compliant label
E_SE_sulfide_coldpressed_max,17,GPa,Li2S-P2S5_cold-pressed,sinter 180-360MPa RT,stated,Table1_ref15,
E_SE_argyrodite_Li6PS5,18.5,GPa,Li6PS5_argyrodite,nanoindentation +-0.9,stated,Table1_ref16,K_IC 0.23+-0.04 MPa.m^0.5; CLOSEST to our LPSCl Li6PS5Cl
K_IC_argyrodite_Li6PS5,0.23,MPa_m0.5,Li6PS5_argyrodite,nanoindentation +-0.04,stated,Table1_ref16,McGrogan; -> G_c~2.8 J/m2
E_SE_LGPS,37.19,GPa,Li10GeP2S12_LGPS,atomistic simulation,stated,Table1_ref17,sigma 1.2e-2 S/cm
# === TABLE 2: FEM input parameters (Section 2) ===
temperature,298,K,both,FEM,stated,Table2,
mobility_Li_AM,1e-15,m2_s-1,AM_electrode,M_el,stated,Table2,SE 100x faster Li transport than AM
mobility_Li_SE,1e-13,m2_s-1,SE,M_SE,stated,Table2,
cmax_relative_AM,1,mol_per_mol,AM,max relative moles Li,stated,Table2,
cmax_relative_SE,0.25,mol_per_mol,SE,max relative moles Li,stated,Table2,
current_density,10,A_m-2,separator_interface,galvanostatic = 1 mA/cm2,stated,Table2,commercial Li-ion typical; loading is Li-flux NOT compaction pressure
activity_coefficient,1,dimensionless,Li,gamma_Li,stated,Table2,
poisson_ratio,0.3,dimensionless,both,nu for both materials,stated,Table2,
beta_AM,0.1,dimensionless,AM_electrode,relative lattice constant Li (Vegard),stated,Table2,volumetric expansion = 3*beta_AM*dc
beta_SE,0,dimensionless,SE,relative lattice constant Li,stated,Table2,SE Vegard strain ZERO -> SE stress purely from constraining AM
E_AM,100,GPa,AM_electrode,Young modulus,stated,Table2,E_AM/E_SE = 100/15 ~ 6.7x; our NMC811 assume 140 / Kang NCA 175
E_SE_baseline,15,GPa,SE,Young modulus baseline,stated,Table2,COMPLIANT sulfide representative; ** REAL modulus NOT our E_eff 1.35 **
delta0_damage_onset,5,nm,SE_cohesive,opening displacement at damage onset,stated,Table2,CZM length scale
delta_cr_separation,100,nm,SE_cohesive,critical opening complete separation,stated,Table2,= 20*delta0
# === E_SE sweep (Fig 4) - crack vs SE stiffness (the counter-intuitive result) ===
E_SE_sweep_ratio,100/15,ratio_EAM_ESE,SE,Fig4 most cracking,stated,Fig4,compliant SE (E_SE=15) -> MOST cracks (counter-intuitive)
E_SE_sweep_ratio,100/25,ratio_EAM_ESE,SE,Fig4,stated,Fig4,
E_SE_sweep_ratio,100/50,ratio_EAM_ESE,SE,Fig4,stated,Fig4,
E_SE_sweep_ratio,100/150,ratio_EAM_ESE,SE,Fig4 least cracking,stated,Fig4,stiffer SE (E_SE=150 garnet-like) -> LEAST cracks
# === Stress values (Fig 2) ===
AM_particle_pressure,1.0,GPa,AM_electrode,>1 GPa at 50% capacity stored,stated,Fig2c_text,compressive; AM stress is GPa
SE_compressive_stress_max,200,MPa,SE,0-200 MPa linear-elastic range,stated,Fig2c_text,similar to Sakuda; SE stress ~hundreds MPa (NOT GPa like AM)
# === SOC snapshots (Fig 2, digitized state-of-charge labels) ===
SOC_snapshot_a,0.115641,dimensionless,cell,t=150 s,stated,Fig2a,
SOC_snapshot_b,0.168185,dimensionless,cell,t=400 s,stated,Fig2b,crack growth visible
SOC_snapshot_c,0.273068,dimensionless,cell,t=900 s,stated,Fig2c,corner-to-corner cracks cutting Li diffusion paths
# === Expansion sweep (Fig 5) ===
expansion_sweep_low,7.5,percent_volumetric,AM,Fig5 with G_c combos,stated,Fig5,7.5% + G_c>=4 -> suppressed
expansion_sweep_mid,15,percent_volumetric,AM,Fig5,stated,Fig5,
expansion_sweep_high,30,percent_volumetric,AM,Fig5 baseline max,stated,Fig5,large swelling (Li + interface layer growth)
# === DOMAIN / geometry ===
domain_size,11,um,FEM,square plane-strain 2D side,stated,Fig1_text,11x11 um
n_particles,36,count,FEM,randomly oriented square Voronoi,stated,text,
mean_particle_size,1,um,FEM,average AM particle,stated,text,mono ~1 um; square (sharp corners) per Sakuda/Harris
AM_area_ratio,50,percent,FEM,AM area fraction,stated,text,~50% area = 50-60% volume loading
# === n/a (NOT reported - do not compare to our compaction/transport anchors) ===
porosity,NA,percent,SE_composite,not measured,na,na,cycling-mechanics sim; not a compaction model
relative_density,NA,percent,SE_composite,not measured,na,na,
coordination_Z,NA,count,SE,not measured,na,na,
coverage,NA,percent,AM_SE,not measured,na,na,
Heckel_Py,NA,MPa,SE,not measured,na,na,loading is Li-flux not pressure
sigma_y_yield,NA,MPa,SE,linear-elastic assumption,na,na,SE+AM both linear elastic (NO plasticity); ductile-vs-brittle differs from our MPM J2
sigma_ionic_eff,NA,mScm,SE_composite,not solved,na,na,mobility M_SE input only; sigma_eff NOT computed (crack->flux=0 qualitative only)
sigma_electronic_eff,NA,mScm,SE_composite,not solved,na,na,
sigma_thermal,NA,mScm_or_WmK,SE_composite,not solved,na,na,
PSD_D50,NA,um,SE_or_AM,not reported,na,na,mono ~1 um Voronoi
compaction_pressure,NA,MPa,SE_composite,not applicable,na,na,loading is internal Li-intercalation stress NOT external compaction

File: docs/data/cronau2021_stack_pressure_ionic.csv
# Cronau 2021 (ACS Energy Lett. 6, 3072-3077, DOI 10.1021/acsenergylett.1c01299)
# Sulfide SE sigma_ionic vs pressure — TREND ONLY (digitized from figures unless source=caption_stated).
# Marburg (Roling). 6 materials x 3 crystallinity classes (AM/GC/uC). NOT our Cl-argyrodite (Br!) and NO single-crystal.
# WARNING: Fig2 y-axis prefactor differs per panel (x1e-4 vs x1e-3). All sigma in mS/cm. Approximate — no false precision.
# source field: caption_stated = exact number printed in Fig4 caption (RELIABLE); fig2_digitized / fig3_digitized = read off axis (TREND).
material,class,fab_pressure_MPa,stack_pressure_MPa,anneal,sigma_mS_cm,figure,source,notes
Li6PS5Br,GC,98,low(~10),no,0.15,Fig4a,caption_stated,FIB-SEM cross-section; porous/grainy
Li6PS5Br,GC,392,low(~10),no,0.65,Fig4b,caption_stated,densified; amorphous particles fused (sintered)
Li6PS5Br,uC,392,low(~10),before_pellet_anneal,0.59,Fig4c,caption_stated,micron grains individually visible NOT sintered
Li6PS5Br,uC,392,low(~10),after_550C_pellet_anneal,2.40,Fig4d,caption_stated,grains sintered -> sigma ~4x up; BEST argyrodite value in paper
Li7P3S11,AM,486.73,high_plateau,no,0.22,Fig2a,fig2_digitized,~0.20-0.25; y-axis x1e-4
80Li2S.20P2S5,AM,486.73,high_plateau,no,0.60,Fig2b,fig2_digitized,~0.6; y-axis x1e-4
Li7P3S11,GC,486.73,high_plateau,no,2.2,Fig2c,fig2_digitized,~2.0-2.5; y-axis labelled mS/cm (x1e-3)
Li6PS5Br,GC,486.73,high_plateau,no,0.85,Fig2d,fig2_digitized,~0.8-0.9; y-axis x1e-4
Li6PS5Br,uC,486.73,high_plateau,no,2.2,Fig2e,fig2_digitized,~2.0-2.4; yellow regime then green; y-axis x1e-3
Li10GeP2S12,uC,486.73,high_plateau,no,5.5,Fig2f,fig2_digitized,~5-6; y-axis x1e-3
# Fig3 GC-Li6PS5Br vs fabrication pressure at 4 stack pressures (5/50/100/300 MPa) — TREND
Li6PS5Br,GC,98,50,no,0.30,Fig3a,fig3_digitized,sigma rises with fab pressure once stack>=50
Li6PS5Br,GC,392,50,no,0.85,Fig3a,fig3_digitized,leveling at 400-500 MPa fab
Li6PS5Br,GC,98,5,no,0.52,Fig3a,fig3_digitized,low stack: apparent decrease = electrode-contact artifact (NOT real)
# Key regime / protocol thresholds (stated in text)
threshold,electrode_contact_transition,NA,30-50,NA,NA,Fig2_text,caption_stated,red->green: pellet/electrode contact sufficient
threshold,uC_yellow_regime_end,NA,200-250,NA,NA,Fig2ef_text,caption_stated,uC grain-gap closes; plateau only ABOVE this (no anneal)
threshold,AMGC_recommended_fab,400-500,NA,NA,NA,Fig5_text,caption_stated,irreversible densification
threshold,AMGC_recommended_stack_sputter,NA,5-10,NA,NA,Fig5_text,caption_stated,sputtered electrodes, after high fab
threshold,AMGC_recommended_stack_WC,NA,30-50,NA,NA,Fig5_text,caption_stated,WC direct contact
context,interlab_round_robin_spread,NA,NA,NA,NA,intro_ref23,caption_stated,~1 order of magnitude over 8 labs (Ohno/Zeier 2020)
# PROVENANCE: 3.0 mS/cm single-crystal LPSCl is NOT in this paper (no single-crystal, no Cl measured, no r-law). See lit_cronau2021_*.md §0.

File: docs/data/densification_porosity_db.csv
source,structure,material_SE,E_SE_GPa,composition,pressure_MPa,porosity_pct,thickness_um_sim,thickness_um_exp,precision,note
varkey2026,separator,Li3YBrCl6,10.58,SE97_SBR3,0,45,,,porosity_digitized,initial loose
varkey2026,separator,Li3YBrCl6,10.58,SE97_SBR3,100,35,188.2,186,thickness_exact_porosity_digitized,elastic-plastic knee ~100MPa
varkey2026,separator,Li3YBrCl6,10.58,SE97_SBR3,200,31,170.3,171,thickness_exact_porosity_digitized,
varkey2026,separator,Li3YBrCl6,10.58,SE97_SBR3,300,25,152.7,154,thickness_exact_porosity_digitized,
varkey2026,separator,Li3YBrCl6,10.58,SE97_SBR3,350,21,143.5,145,thickness_exact_porosity_digitized,floor 21pct (stiff halide rigid-sphere)
varkey2026,cathode,Li3YBrCl6,10.58,NMC77.6_SE17.43_SBR3_CB0.97,0,49,,,porosity_digitized,initial loose bimodal
varkey2026,cathode,Li3YBrCl6,10.58,NMC77.6_SE17.43_SBR3_CB0.97,125,39,146.6,145.2,thickness_exact_porosity_digitized,
varkey2026,cathode,Li3YBrCl6,10.58,NMC77.6_SE17.43_SBR3_CB0.97,200,38,141.2,140.5,thickness_exact_porosity_digitized,
varkey2026,cathode,Li3YBrCl6,10.58,NMC77.6_SE17.43_SBR3_CB0.97,300,37.5,137.7,137.1,thickness_exact_porosity_digitized,
varkey2026,cathode,Li3YBrCl6,10.58,NMC77.6_SE17.43_SBR3_CB0.97,350,37,135.6,135.3,thickness_exact_porosity_digitized,floor 37pct (AM-rich stiff halide)
ours_minnmann,separator,Li6PS5Cl,1.35,pure_SE,300,10,,,experiment_anchor,LPSCl cold-press Minnmann (E_eff soft -> denser)
ours_real14,cathode,Li6PS5Cl,1.35,AM-rich_82_18,300,15.6,,30.28,dem_measured,real_14 DEM (soft E + MPM flow reach below rigid floor)
doux2020,separator,Li6PS5Cl,24,pure_SE_pellet,370,18,,1000,experiment_anchor,LPSCl pellet rel.density 82.1pct (TableS2 80.3-84.9) @370MPa cold-press = our LPSCl; ~20pct rigid-sphere floor analog (our soft+plastic pure-SE 10pct is BELOW). Li-metal cell paper -> SE pellet porosity only
sakuda2013,bulk_SE,75Li2S25P2S5_glass,24,pure_SE_glass,350,10,,,experiment_anchor_stated,STATED ">90pct at over 350 MPa" (porosity <10pct); 75Li2S25P2S5 GLASS not LPSCl; E_SE=24GPa(ultrasonic) origin of our real-bulk 24; same-sulfide-family densification physics TREND only
sakuda2013,bulk_SE,75Li2S25P2S5_glass,24,pure_SE_glass,300,13,,,trend_digitized,DIGITIZED from Fig2a ~87pct@~300MPa (porosity ~12-15pct) TREND ONLY not stated; 300MPa not a stated pressure in paper; glass not LPSCl -> same-family trend not absolute
lee2025,cathode_corolled,Li6PS5Cl,24,AM80_SSE17_VGCF3_PTFE0.5,500,,120,120,fabrication_press_NO_porosity,Lee 2025 co-rolled film FABRICATION press 500 MPa 3min (CIP 500 for pouch); =our 300MPa cold-press family (Doux 370/Minnmann 380/Sakuda >350). NO compaction porosity reported (void = post-cycle interface only) -> porosity_pct BLANK on purpose; SSE layer 50um + cathode 120um; do NOT compare absolute density (theirs 500MPa + no porosity number)
lee2025,operation_pressure_context,Li6PS5Cl,24,AM80_SSE17_VGCF3_PTFE0.5,2,,,,operating_pressure_NOT_porosity,Lee 2025 OPERATION stack pressure 2 MPa -> co-rolled >80pct retention 500cyc (75MPa >95pct); cause = robust fused interface. Cycled INTERFACE void-ratio (vs SSE 75->2MPa): co-rolled 1.9->3.5 vs freestanding 4.0->15.5 (electrode 4.4->4.8 vs 7.9->15.7). This is fab(500)-vs-operating(2-5) split = our 300 fab vs few-tens operating; Doux 5 optimum / Minnmann measure 40. porosity_pct BLANK (void-ratio is post-cycle interface relative -- NOT compaction porosity)
ngandjong2021,LIB_cathode_calendered,liquid_electrolyte_NA,200,NMC111_96_CB2_PVdF2,0,41.6,,,porosity_simulated,Ngandjong/Franco LIB CALENDERING DEM (LIGGGHTS); E_SE col = E_NMC 200 GPa (NOT an SE -- liquid electrolyte fills pores). un-cal sim 41.6pct exp 42+/-2. ★ POROSITY=GOOD (opposite to ASSB): pore IS the ionic conductor -> calendering raises tortuosity/R_ion. material_SE=NA. DO NOT compare absolute to LPSCl
ngandjong2021,LIB_cathode_calendered,liquid_electrolyte_NA,200,NMC111_96_CB2_PVdF2,7,31.5,,,porosity_digitized,Fig2B ~7 MPa after the ~5-10 MPa elastic->plastic knee. LIB calendering low-P (5-160 MPa) = 5-60x lower than ASSB cold-press 300-500. material_SE=NA (E_NMC 200 in col)
ngandjong2021,LIB_cathode_calendered,liquid_electrolyte_NA,200,NMC111_96_CB2_PVdF2,160,27.2,,,porosity_digitized,Fig2B/5 ~160 MPa = floor ~27pct (saturates after ~85 MPa). LIB stops HIGH on purpose (porosity GOOD); ASSB drives to ~10pct (porosity BAD). roll calendering+springback NOT uniaxial hold. material_SE=NA
minnmann2024,cathode_composite_BM10,Li3PS4-0.5LiI_glass,,CAM50_ISE50vol_NCM_Ni0.83,380,10,,,experiment_anchor_FIBSEM_segmented_TREND,Minnmann 2024 JES Editors-Choice FIB-SEM tomography. ISE=Li3PS4-0.5LiI GLASS (NOT LPSCl; LPSCl=separator only) -> TREND/order only NOT absolute-transferable. BM10=10mm mill d50 7.41um (LARGEST SE). segmented porosity (geometric=20pct; gap=nanopore<50nm+redeposition seg-loss). 380MPa cold-press (fab) ~ our 300; cycle 30MPa. CAM=single-crystal NCM Ni0.83. larger SE -> higher porosity. E_SE blank (not measured in paper). SAME Minnmann/Janek lineage as our 2021 porosity anchor
minnmann2024,cathode_composite_BM03,Li3PS4-0.5LiI_glass,,CAM50_ISE50vol_NCM_Ni0.83,380,7.5,,,experiment_anchor_FIBSEM_segmented_TREND,Minnmann 2024 FIB-SEM. BM03=3mm mill d50 4.93um (smallest d50). segmented (geometric=16pct). smaller SE -> lower porosity (small ISE fills CAM voids = packing). Li3PS4-0.5LiI glass not LPSCl -> trend only. ~6-10pct sulfide-composite band brackets our DEM real14 15.6pct/MPM 16.7pct (different SE+pressure)
minnmann2024,cathode_composite_BM01,Li3PS4-0.5LiI_glass,,CAM50_ISE50vol_NCM_Ni0.83,380,6,,,experiment_anchor_FIBSEM_segmented_TREND,Minnmann 2024 FIB-SEM. BM01=1mm mill d50 5.93um (re-agglomerated but narrowest PSD). segmented LOWEST porosity 6pct (geometric=11pct). smallest SE -> most homogeneous -> lowest porosity + highest CAM-ISE interface 0.24 m2/g + CAM utilization 77pct. Li3PS4-0.5LiI glass -> TREND only; LPSCl absolute = Minnmann2021/Bazzoun/our DEM

File: docs/data/duquesnoy2023_manufacturing_optimization.csv
# Duquesnoy et al., Energy Storage Materials 56 (2023) 50-61, DOI 10.1016/j.ensm.2022.12.040
# ARTISTIC LIB NMC111 wet cathode: physics-sim (CGMD+DEM) -> SISSO ML -> Bayesian multi-objective optimization -> exp validation
# provenance: stated=table/text ; digitized=read from figure axis (TREND only)
# CAUTION: LIB WET electrode (ionic topology INVERTED vs our ASSB: pore=electrolyte=ionic conductor). Do NOT transfer transport absolutes.
case,AM_pct,SC_pct,CD_pct,tortuosity,sigma_e_S_per_m,active_surface_pct,density_g_cm3,porosity_pct,mass_loading_mg_cm2,thickness_um,provenance,note
optimal_BO_Table2,90.4,58.1,28.4,,,,,,,,stated,BO-predicted optimal manufacturing params
optimal_SISSO_pred_Table3,90.4,58.1,28.4,1.4700,0.1724,54.0522,2.4459,,,,stated,deterministic-learning(SISSO) prediction at optimal
optimal_physicsmodel_Table3,90.4,58.1,28.4,1.5286,0.1750,55.7230,2.4456,,,,stated,physics-model regenerated at optimal (validates surrogate)
extreme_high_conductivity_TableS2,86.3,57.0,33.1,,,,,26.55,,,stated,Fig6 blue; CBD up AM down -> sigma_e max
extreme_low_tortuosity_TableS2,88.8,56.8,2.24,,,,,42.35,,,stated,Fig6 green; near-uncalendered -> tau min
extreme_high_active_surface_TableS2,96.5,60.3,9.11,,,,,35.97,,,stated,Fig6 yellow; AM up CBD down -> active surface max
extreme_high_density_TableS2,94.5,71.0,36.36,,,,,24.11,,,stated,Fig6 magenta; big compression -> density max, AM fracture risk
exp_pristine_Table4,90,58,0,3.5,,,1.6,60,6.7,68,stated,fabricated ML-optimal electrode, uncalendered (tau/porosity/density +/- in paper)
exp_calendered30_Table4,90,58,30,1.8,,,2.6,29,6.7,48,stated,fabricated ML-optimal electrode, calendered 30pct = experimental validation
# --- SI Table S3: comparison with Liu et al. 2023 ESM 54:156-163 (physics-model calibration set); last row = this-work optimal ---
liu2023_AM85_CD0_TableS3,85,46,0,1.94,0.029,,1.55,59.53,15.79,121.6,stated,Liu2023 calibration
liu2023_AM85_CD10_TableS3,85,46,10,2.365,0.0928,,1.73,55.82,15.44,108.83,stated,Liu2023 calibration
liu2023_AM85_CD20_TableS3,85,46,20,2.66,0.478,,2.03,50.91,15.52,98.5,stated,Liu2023 calibration; sigma_e up 16x with CD (0.029->0.478)
liu2023_AM90_CD0_TableS3,90,55,0,1.78,0.00242,,1.89,53.03,15.58,91.67,stated,Liu2023 calibration
liu2023_AM90_CD10_TableS3,90,55,10,1.78,0.0432,,2.02,49.835,14.94,82.32,stated,Liu2023 calibration
liu2023_AM90_CD20_TableS3,90,55,20,2.77,0.14,,2.33,42.145,15.09,72.1,stated,Liu2023 calibration
liu2023_AM95_CD0_TableS3,95,67,0,1.57,0.000743,,1.09,51.544,15.46,77.8,stated,Liu2023 calibration
liu2023_AM95_CD10_TableS3,95,67,10,1.75,0.00145,,2.37,45.0,15.37,68.2,stated,Liu2023 calibration
liu2023_AM95_CD20_TableS3,95,67,20,2.47,0.00164,,2.58,40.26,15.11,61.7,stated,Liu2023 calibration
thiswork_optimal_TableS3,90,58,30,1.8,,,2.6,29,6.7,48,stated,this-work ML-optimal electrode (=Table4 calendered)
# --- SISSO validation metrics (Table 1 testing / Table S1 training) ---
# property,test_RMSE_pct,test_R2_CI95,train_RMSE_pct,train_R2
# tortuosity,1.48,[0.941;0.950],6.88,0.978   (Table1 printed R2=0.933 is a table error: outside its own CI95)
# sigma_e,7.80,[0.978;0.981],1.91,0.966       (Table1 printed R2=0.933 is a table error)
# active_surface,1.41,[0.885;0.914]->0.911,1.41,0.909
# density,1.87,[0.962;0.971]->0.968,1.87,0.985

File: docs/data/intergranular_cracking_nmc811_2023.csv
metric,value,unit,phase_or_particle,condition,stated_or_digitized,notes
# === crack onset / driver (phase-field FEM + XRD-strain linkage) ===
crack_onset_voltage,4.0,V_vs_Li,NMC811_secondary,phase-field FEM charge C/50 (Fig 5e-i),stated,majority of cracks INITIATE in central region at ~4 V
crack_onset_c_lattice_strain,0.015,strain (-),NMC811_primary,c-lattice strain at crack initiation (Fig 5d/5e-i),stated,Griffith crack starts when c-strain reaches 0.015
c_lattice_strain_max,0.55,state_of_lithiation (-),NMC811_primary,c-strain peak then collapse (Fig 5e-ii),stated,c-strain maximum at ~0.55 SOL; cracks propagate outward with severity here
c_lattice_collapse_onset_voltage,4.1,V_vs_Li,NMC811_primary,c-lattice collapse drastic above 4.1 V (intro),stated,collapse -> bulk contraction -> steep damage rise (Fig 5e-iii)
delithiation_threshold,4.5,V_vs_Li,cell,CCCV C/50 to 4.5 V then CV to C/100,stated,drives >85% delithiation (Maerker), guarantees significant cracking
delithiation_extent,85,percent,NMC811,charged 4.5 V C/50 (per Maerker ref 2),stated,>85% delithiation state
# === crack location / type ===
crack_type,intergranular,categorical,NMC811_secondary,X-ray CT + phase-field,stated,cracks along primary-particle grain boundaries; little transgranular (cracks branching into grains rare)
crack_location,central_then_radial,categorical,NMC811_secondary,Fig 3m / Fig 4 GREAT,stated,cracks concentrate in particle CENTRE and reduce in severity radially outward
crack_driver,anisotropic_lattice_strain,categorical,NMC811_primary,phase-field FEM (Fig 5),stated,randomly oriented primary crystals expand/contract asymmetrically (transversely isotropic) -> tensile stress at GBs
spatial_polarisation,separator_gt_currentcollector,categorical,electrode,Fig 4b through-thickness,stated,particles near separator delithiate more (higher SoC) -> larger central voids; near CC = smaller distributed cracks
# === volume expansion of secondary particles (15 particles, X-ray CT) ===
secondary_particle_volume_increase_mean,19,percent,NMC811_secondary,pristine->charged 4.5V, 15 particles,stated,AVERAGE +19% volume increase (contrasts -5% unit-cell from a-lattice)
secondary_particle_volume_increase_max,28,percent,NMC811_secondary,pristine->charged 4.5V,stated,greatest single-particle increase ~28% (Particle #5)
a_lattice_volume_change,-5,percent,NMC811_primary_unitcell,4.4 V (literature ref 2),stated,UNIT-CELL volume DECREASES 5% (a-lattice shrink) -> particle EXPANSION contrasts crystallography
expansion_contributing_voltage,4.1,V_vs_Li,NMC811,a-lattice +210 mAh/g direction,stated,~2% a-direction expansion conceivable to 4.1 V
# === crack quantification (segmented crack as separate phase) ===
crack_volume_fraction_mean,9,percent,NMC811_secondary,greyscale-thresholded segmented crack (Fig 3l),stated,crack volume ~9% of total particle volume on average
crack_volume_fraction_max,16,percent,NMC811_secondary,Fig 3l,stated,largest crack occupies 16% of total particle volume
crack_volume_explains_volume_increase,70,percent,NMC811_secondary,best case (Fig 2 / Fig 3k),stated,in best cases ~70% of absolute volume increase = segmentable crack; rest = sub-124nm unresolvable
# === per-particle table (Fig 2 + Fig 3) — 8 highlighted particles ===
particle_diameter_pristine,17.8,um,Particle_1,X-ray CT pristine (Fig 2),stated,P1
particle_diameter_charged,19.4,um,Particle_1,X-ray CT charged 4.5V (Fig 2),stated,P1
particle_diameter_pristine,13.8,um,Particle_2,Fig 2,stated,P2
particle_diameter_charged,15.2,um,Particle_2,Fig 2,stated,P2
particle_diameter_pristine,16.0,um,Particle_3,Fig 2,stated,P3
particle_diameter_charged,17.1,um,Particle_3,Fig 2,stated,P3
particle_diameter_pristine,16.1,um,Particle_4,Fig 2,stated,P4
particle_diameter_charged,17.0,um,Particle_4,Fig 2,stated,P4
particle_diameter_pristine,12.6,um,Particle_5,Fig 2,stated,P5
particle_diameter_charged,14.0,um,Particle_5,Fig 2,stated,P5 (max %vol change +28.3)
particle_diameter_pristine,12.1,um,Particle_6,Fig 2,stated,P6
particle_diameter_charged,13.0,um,Particle_6,Fig 2,stated,P6
particle_diameter_pristine,12.3,um,Particle_7,Fig 2,stated,P7
particle_diameter_charged,12.9,um,Particle_7,Fig 2,stated,P7
particle_diameter_pristine,10.2,um,Particle_8,Fig 2,stated,P8
particle_diameter_charged,10.9,um,Particle_8,Fig 2,stated,P8
particle_volume_pristine,2935.2,um3,Particle_1,Fig 2,stated,P1
particle_volume_charged,3822.0,um3,Particle_1,Fig 2,stated,P1 (+23.2%)
particle_volume_pristine,1364.9,um3,Particle_2,Fig 2,stated,P2
particle_volume_charged,1820.2,um3,Particle_2,Fig 2,stated,P2 (+25.0%)
particle_volume_pristine,2134.8,um3,Particle_3,Fig 2,stated,P3
particle_volume_charged,2600.2,um3,Particle_3,Fig 2,stated,P3 (+17.9%)
particle_volume_pristine,2185.1,um3,Particle_4,Fig 2,stated,P4
particle_volume_charged,2564.9,um3,Particle_4,Fig 2,stated,P4 (+14.8%)
particle_volume_pristine,1040.3,um3,Particle_5,Fig 2,stated,P5
particle_volume_charged,1449.9,um3,Particle_5,Fig 2,stated,P5 (+28.3% max)
particle_volume_pristine,926.9,um3,Particle_6,Fig 2,stated,P6
particle_volume_charged,1132.1,um3,Particle_6,Fig 2,stated,P6 (+18.1%)
particle_volume_pristine,978.3,um3,Particle_7,Fig 2,stated,P7
particle_volume_charged,1132.1,um3,Particle_7,Fig 2,stated,P7 (+13.3%)
particle_volume_pristine,558.1,um3,Particle_8,Fig 2,stated,P8
particle_volume_charged,668.9,um3,Particle_8,Fig 2,stated,P8 (+16.6%)
percent_volume_change,23.2,percent,Particle_1,Fig 2 table,stated,P1
percent_volume_change,25.0,percent,Particle_2,Fig 2 table,stated,P2
percent_volume_change,17.9,percent,Particle_3,Fig 2 table,stated,P3
percent_volume_change,14.8,percent,Particle_4,Fig 2 table,stated,P4
percent_volume_change,28.3,percent,Particle_5,Fig 2 table,stated,P5 (max)
percent_volume_change,18.1,percent,Particle_6,Fig 2 table,stated,P6
percent_volume_change,13.3,percent,Particle_7,Fig 2 table,stated,P7
percent_volume_change,16.6,percent,Particle_8,Fig 2 table,stated,P8
distance_from_CC_pristine,64.4,um,Particle_1,Fig 2 table,stated,P1 distance from current collector
distance_from_CC_pristine,63.5,um,Particle_2,Fig 2 table,stated,P2
distance_from_CC_pristine,56.5,um,Particle_3,Fig 2 table,stated,P3
distance_from_CC_pristine,55.6,um,Particle_4,Fig 2 table,stated,P4
distance_from_CC_pristine,58.0,um,Particle_5,Fig 2 table,stated,P5
distance_from_CC_pristine,48.0,um,Particle_6,Fig 2 table,stated,P6
distance_from_CC_pristine,31.6,um,Particle_7,Fig 2 table,stated,P7
distance_from_CC_pristine,38.8,um,Particle_8,Fig 2 table,stated,P8
crack_volume,641,um3,Particle_1,Fig 3 table skeletonised,stated,P1 crack volume
crack_volume,247,um3,Particle_2,Fig 3 table,stated,P2
crack_volume,262,um3,Particle_3,Fig 3 table,stated,P3
crack_volume,144,um3,Particle_4,Fig 3 table,stated,P4
crack_volume,170,um3,Particle_5,Fig 3 table,stated,P5
crack_volume,63,um3,Particle_6,Fig 3 table,stated,P6
crack_volume,106,um3,Particle_7,Fig 3 table,stated,P7
crack_volume,80,um3,Particle_8,Fig 3 table,stated,P8
crack_surface_area,2723,um2,Particle_1,Fig 3 table,stated,P1 crack surface area
crack_surface_area,1115,um2,Particle_2,Fig 3 table,stated,P2
crack_surface_area,1313,um2,Particle_3,Fig 3 table,stated,P3
crack_surface_area,697,um2,Particle_4,Fig 3 table,stated,P4
crack_surface_area,864,um2,Particle_5,Fig 3 table,stated,P5
crack_surface_area,363,um2,Particle_6,Fig 3 table,stated,P6
crack_surface_area,615,um2,Particle_7,Fig 3 table,stated,P7
crack_surface_area,473,um2,Particle_8,Fig 3 table,stated,P8
percent_volume_change_due_to_crack,72,percent,Particle_1,Fig 3 table,stated,P1 % of vol change attributed to segmented crack
percent_volume_change_due_to_crack,54,percent,Particle_2,Fig 3 table,stated,P2
percent_volume_change_due_to_crack,56,percent,Particle_3,Fig 3 table,stated,P3
percent_volume_change_due_to_crack,38,percent,Particle_4,Fig 3 table,stated,P4
percent_volume_change_due_to_crack,41,percent,Particle_5,Fig 3 table,stated,P5
percent_volume_change_due_to_crack,30,percent,Particle_6,Fig 3 table,stated,P6
percent_volume_change_due_to_crack,71,percent,Particle_7,Fig 3 table,stated,P7
percent_volume_change_due_to_crack,72,percent,Particle_8,Fig 3 table,stated,P8
mean_percent_volume_change_due_to_crack,92.0,percent,NMC811_secondary,Fig 3k mean over 15 particles,stated,mean %vol-change-due-to-crack = 92.0% (Fig 3k header)
# === fabrication-induced (pre-cycling) cracking baseline ===
fabrication_induced_cracking_fraction,33,percent,NMC811,literature (intro ref 10),stated,~1/3 of all particles had fabrication-induced cracks (physical stress: calendering/winding/synthesis) -> motivates need to distinguish drivers
pre_cycling_cracking,none,categorical,NMC811_assessed,pristine scan all assessed particles,stated,NO cracking present prior to charging -> cracks attributed SOLELY to electrochemical delithiation
# === electrode / cell parameters ===
composition_NMC_carbon_PVDF,90_5_5,wt percent,electrode,NEI Corp NMC811 + conductive carbon + PVDF,stated,90:5:5 wt% (LIB liquid-electrolyte electrode, NOT ASSB)
areal_capacity,2.2,mAh/cm2,electrode,printed electrode,stated,areal capacity 2.2 mAh/cm2
electrode_thickness,69,um,electrode,calendared,stated,~69 um thick
electrode_porosity,30,percent,electrode,calendared to porosity (active density 11.36 mg/cm2),stated,~30% porosity (LIB electrode, liquid-filled)
active_material_density,11.36,mg/cm2,electrode,calendared,stated,active loading
specific_capacity_NMC811,190-220,mAh/g,NMC811,literature (intro),stated,NMC811 specific capacity range
secondary_particle_diameter_FEM,14,um,NMC811_secondary,extracted from X-ray CT for phase-field model,stated,14 um agglomerate, 400 Voronoi primary grains
# === phase-field FEM material parameters ===
E_primary_particle,150,GPa,NMC811_primary,phase-field FEM (isotropic linear elastic),stated,E_p = 150 GPa
poisson_primary_particle,0.3,(-),NMC811_primary,phase-field FEM,stated,nu_p = 0.3
E_carbon_binder,0.3,GPa,CBD,phase-field FEM (linear elastic isotropic),stated,E_c = 0.3 GPa carbon-binder (nano-porous, soft)
poisson_carbon_binder,0.3,(-),CBD,phase-field FEM,stated,nu_c = 0.3
carbon_binder_shell_thickness,20,um,CBD,shell around 14um particle (numerical method),stated,20 um diameter shell captured CBD presence
FEM_elements,4000000,count,model,COMSOL 3D tomography-based mesh,stated,~4 million elements, 13 million DOF
charge_rate_FEM,C/50,rate,model,phase-field FEM charge,stated,C/50 slow charge -> homogeneous intraparticle delithiation
# === imaging parameters ===
pixel_size,124,nm,X-ray nano-CT,Zeiss Xradia 810 Ultra Cr source 5.4 keV,stated,~124 nm pixel; crack <124 nm unresolvable
crack_unresolvable_floor,124,nm,X-ray nano-CT,resolution limit,stated,cracks below 124 nm technically unresolvable but documented for NMC811
xray_energy,5.4,keV,X-ray nano-CT,quasi-monochromatic Cr source Fresnel zone plate,stated,parallel-beam geometry
scan_projections,1601,count,X-ray nano-CT,per tomogram,stated,~24 h total scan incl movements
