Repository: yonghoon7153-source/Yonghoon-DEM-DFT

# lit-reader — 연구실 문헌 DB (텍스트판)

이 브랜치는 코드가 아니라 **자료**다. 이 저장소 `claude/friendly-meitner-lldvar` 의 `litdb/papers/` digest 를 연구실 PC 의 문헌 도구가 읽어 만든
**읽기 카드 · 뽑은 수치 · 장 서문**을 매일 밤 텍스트로 올린다. 사람이 보는 화면(논문 그림 포함)은 연구실 PC 에만 있다.
**이 브랜치에 커밋하지 않는다** — 다음 밤에 통째로 다시 덮인다. 다른 브랜치에 합치지도 않는다.

마지막 갱신 2026-11-16 04:02 · 논문 563편 · 읽기 카드 475편 · 수치 49,774건 · 장 20개

## 다른 브랜치의 세션에서 쓰는 법

```bash
git fetch origin lit-reader
git show origin/lit-reader:papers.csv | head -n 5          # 논문 목록 — 어느 장인지, 카드가 내린 한 줄 결론
git show origin/lit-reader:chapters/se-argy.md             # 장 서문 — 그 장에서 밝혀진 것 · 엇갈리는 곳 · 열린 문제 · 먼저 읽을 논문
git show origin/lit-reader:cards/<slug>.md                 # 논문 한 편의 읽기 카드

File: docs/data/jung2023_single_crystal_ncm_morphology.csv
metric,value,unit,cathode,cell,condition,stated_or_digitized,notes
particle_hardness,972.7,MPa,SC-NCM,LIB,micro-indenter MCT-W500 stress-strain peak,stated,SC ~8.6x harder than PC; mechanical strength
particle_hardness,113.3,MPa,PC-NCM,LIB,micro-indenter MCT-W500 stress-strain peak,stated,PC much softer; ~-113.3 in text
particle_hardness_after_LE_immersion,maintained_high,MPa,SC-NCM,LIB,after soaking in liquid electrolyte (Fig S8),stated_qualitative,SC keeps hardness after soak
particle_hardness_after_LE_immersion,decreased_considerably,MPa,PC-NCM,LIB,after soaking in liquid electrolyte (Fig S8),stated_qualitative,PC hardness drops after soak (GB attack)
tap_density,2.10,g/cm3,SC-NCM,powder,porosity analyzer + tap density (Fig S5b),stated,SC denser than PC
tap_density,2.02,g/cm3,PC-NCM,powder,porosity analyzer + tap density (Fig S5b),stated,PC lower tap density
BET_surface_area,0.23,m2/g,SC-NCM,powder,N2 isotherm (Fig S5a),stated,SC lower SA (monolithic)
BET_surface_area,0.28,m2/g,PC-NCM,powder,N2 isotherm (Fig S5a),stated,PC higher SA (aggregate of primaries + internal voids)
D50_particle_size,5.0,um,SC-NCM,powder,PSA MICROTRAC + FESEM (675C optimum),stated,SC monolithic 5 um at 675C
D50_particle_size,4.9,um,PC-NCM,powder,PSA (800C calcined),stated,PC spherical aggregate ~600 nm primaries
D50_particle_size,13.0,um,as-prepared SC-NCM,powder,PSA (900C as-prepared, aggregated),stated,as-prepared SC too large/aggregated
D50_particle_size,4.5,um,wet-milled SC-NCM,powder,PSA (after IPA wet-mill 150rpm x6),stated,wet-mill shrinks + damages surface
D50_particle_size,7.0,um,SC-NCM_700C,powder,PSA (700C overheated -> agglomeration),stated,700C too high -> agglomeration
primary_particle_size,600,nm,PC-NCM,powder,FESEM (Fig 2b),stated,PC primaries ~600 nm
lattice_param_c,14.1811,angstrom,PC-NCM,powder,XRD Rietveld (Table S1),stated,PC larger c
lattice_param_c,14.1929,angstrom,SC-NCM,powder,XRD Rietveld (Table S1, 675C),stated,SC smaller c (Li-deficiency Li/TM<1 from post-heat)
lattice_param_c,14.1920,angstrom,as-prepared SC-NCM,powder,XRD (Table S1),stated,Li loss during post-heat not wet-mill
lattice_param_c,14.1920,angstrom,wet-milled SC-NCM,powder,XRD (Table S1),stated,same as as-prepared (Li loss in post-heat)
TM_ratio_Ni_Co_Mn,82_12_6,atomic,SC-NCM,powder,ICP-MS,stated,Ni:Co:Mn = 82:12:6
reversible_capacity_1st,187.0,mAh/g,SC-NCM,ASSB,0.05C 1st cycle 437MPa In-Li,stated,SC > PC in ASSB (opposite to LIB)
reversible_capacity_1st,185.0,mAh/g,PC-NCM,ASSB,0.05C 1st cycle 437MPa In-Li,stated,PC lower in ASSB
initial_coulombic_efficiency,79.9,percent,SC-NCM,ASSB,0.05C 1st cycle,stated,SC higher ICE in ASSB
initial_coulombic_efficiency,78.3,percent,PC-NCM,ASSB,0.05C 1st cycle,stated,PC lower ICE in ASSB
rate_capacity_retention_5C,74.0,percent,SC-NCM,ASSB,5C vs 0.1C cut-off 3.9V In-Li,stated,SC retains 74% at 5C
rate_capacity_retention_5C,41.6,percent,PC-NCM,ASSB,5C vs 0.1C cut-off 3.9V In-Li,stated,PC collapses to 41.6% at 5C (GB+void bottleneck)
cycle_retention_100cyc,75.0,percent,SC-NCM,LIB,0.5C 100 cycles 3.0-4.3V,stated,SC slightly higher than PC in LIB (62.9)
cycle_retention_100cyc,62.9,percent,PC-NCM,LIB,0.5C 100 cycles 3.0-4.3V,stated,PC fades in LIB (cracks penetrated by LE)
cycle_retention_150cyc,84.9,percent,SC-NCM,ASSB,0.5C 150 cycles cut-off 3.9V In-Li,stated,SC retains 84.9% after 150 cyc ASSB
cycle_retention_150cyc,65.6,percent,PC-NCM,ASSB,0.5C 150 cycles cut-off 3.9V In-Li,stated,PC 65.6% after 150 cyc ASSB (microcrack+contact loss)
microcrack_after_cycling,suppressed,qualitative,SC-NCM,both,cross-section FESEM after 100/150 cyc (Fig 5a/b Fig 7),stated_qualitative,SC monolith no microcrack -> integrity
microcrack_after_cycling,extensive,qualitative,PC-NCM,both,cross-section FESEM after 100/150 cyc (Fig 5a/b Fig 7),stated_qualitative,PC intergranular cracks along grain boundaries
GITT_overpotential_dV,smaller,V,PC-NCM,LIB,GITT 10min pulse + 1h relax 0.1C (Fig 4c),stated_qualitative,PC smaller dV in LIB (LE penetrates -> short diffusion in primaries)
GITT_overpotential_dV,larger,V,SC-NCM,LIB,GITT (Fig 4c),stated_qualitative,SC larger dV in LIB (longer solid diffusion length in monolith)
GITT_overpotential_dV,smaller,V,SC-NCM,ASSB,GITT dV-vs-SOC (Fig 6d),stated_qualitative,SC smaller dV in ASSB (opposite to LIB) -> ambipolar advantage
GITT_overpotential_dV,larger,V,PC-NCM,ASSB,GITT dV-vs-SOC (Fig 6d),stated_qualitative,PC larger dV in ASSB (GB+void bottleneck for ambipolar diffusion)
Rct_charge_transfer,lower,Ohm,PC-NCM,LIB,EIS Nyquist 2nd semicircle (Fig S7),stated_qualitative,PC lower Rct in LIB (larger interface area from primaries)
Rct_charge_transfer,higher,Ohm,SC-NCM,LIB,EIS Nyquist (Fig S7),stated_qualitative,SC higher Rct in LIB (smaller active interface)
composite_composition,60_35_5,wt percent,both,ASSB,NCM:LPSCl:SuperP composite cathode,stated,60:35:5 wt%
fab_pressure,437,MPa,both,ASSB,external pelletization pressure,stated,437 MPa composite/electrolyte stack
SE_separator_mass,100,mg,both,ASSB,LPSCl pellet 10 mm dia,stated,solid electrolyte separator
anode,In_Li,foil,both,ASSB,In foil + Li foil torque 11 N m,stated,In/Li anode
LIB_loading,17.0,mg,both,LIB,electrode area 1.131 cm2 roll-pressed 200 kgf/cm2,stated,LIB control electrode
post_heat_optimum,675,C,SC-NCM,powder,6h O2 atmosphere,stated,675C = D50 5um no structural damage
post_heat_range,600-700,C,SC-NCM,powder,6h O2 structural recovery,stated,600 low rate / 700 agglomeration

File: docs/data/kang2025_bollard_binder_anchors.csv
# Kang (Jihyeon) 2025 Adv. Mater. 2416872 — bollard-anchored binder (PC=PAA-g-CMC + PTFE), NMC622 LIB dry electrode
# provenance: stated = text/figure-label value; ambiguous = wording unclear (see digest §10). LIQUID-electrolyte LIB — ionic-phase INVERTED vs our ASSB (trend/ratio transfer only).
metric,system,value,unit,condition,provenance,note
ionic_conductivity_binder_film,PVdF_PTFE,2.55e-4,S/cm,"film additive:PTFE=1:1, EIS bulk R",stated,Fig 3a
ionic_conductivity_binder_film,CMC_PTFE,1.78e-4,S/cm,,stated,Fig 3a
ionic_conductivity_binder_film,PC_PTFE,1.31e-4,S/cm,,stated,Fig 3a; 27x over pure PTFE (polar -OH/-COOH Li+ hop)
ionic_conductivity_binder_film,PAA_PTFE,1.27e-4,S/cm,,stated,Fig 3a
ionic_conductivity_binder_film,PTFE,4.88e-6,S/cm,,stated,Fig 3a; vdW-only fluoropolymer
sheet_resistance_cathode,PVdF_PTFE,540.1,Ohm cm-2,dry-process cathode,stated,Fig 3b (unit as printed)
sheet_resistance_cathode,CMC_PTFE,374.6,Ohm cm-2,,stated,
sheet_resistance_cathode,PC_PTFE,77.2,Ohm cm-2,,stated,lowest
sheet_resistance_cathode,PAA_PTFE,494.0,Ohm cm-2,,stated,
sheet_resistance_cathode,PTFE,173.8,Ohm cm-2,,stated,
sheet_resistance_cathode,PVdF_wet,2259.3,Ohm cm-2,wet slurry cathode,stated,Fig S4a
electronic_conductivity_cathode,PVdF_PTFE,0.19,S/cm,4-probe,stated,Fig 3c
electronic_conductivity_cathode,CMC_PTFE,0.27,S/cm,,stated,
electronic_conductivity_cathode,PC_PTFE,1.30,S/cm,,stated,highest — dispersion/3D-network effect (PC itself insulating ionomer)
electronic_conductivity_cathode,PAA_PTFE,0.20,S/cm,,stated,
electronic_conductivity_cathode,PTFE,0.58,S/cm,,stated,
electronic_conductivity_cathode,PVdF_wet,0.04,S/cm,,stated,Fig S4b
swelling_ratio_120h,PVdF_PTFE,1.45,fold,electrolyte 120 h,stated,Fig 3d
swelling_ratio_120h,CMC_PTFE,1.23,fold,,stated,
swelling_ratio_120h,PC_PTFE,1.13,fold,,stated,moderate = optimal claim
swelling_ratio_120h,PAA_PTFE,0.99,fold,,stated,
swelling_ratio_120h,PTFE,1.01,fold,,stated,
youngs_modulus_film,PVdF_PTFE,0.83,MPa,UTM tensile binder film,stated,Fig 3e; FILM-scale MPa != bulk binder GPa (our ADD PTFE E=0.30 GPa)
youngs_modulus_film,CMC_PTFE,0.80,MPa,,stated,
youngs_modulus_film,PC_PTFE,0.15,MPa,,stated,23x softer than PTFE film
youngs_modulus_film,PAA_PTFE,0.66,MPa,,stated,
youngs_modulus_film,PTFE,3.50,MPa,,stated,
strain_at_break_film,PVdF_PTFE,10.8,%,,stated,Fig 3f
strain_at_break_film,CMC_PTFE,7.4,%,,stated,
strain_at_break_film,PC_PTFE,21.9,%,,stated,4x PTFE (soft-PC synergy)
strain_at_break_film,PAA_PTFE,1.2,%,,stated,
strain_at_break_film,PTFE,5.2,%,,stated,text also cites 6.0%
peel_adhesion_180deg,PC_PTFE,0.9615,N/cm,electrode-to-Al 3M tape 12mm 6mm/min,stated,Fig S6b; = ~96 J/m2 SYSTEM level (incl. dissipation) — NOT interface gamma
peel_adhesion_180deg,PTFE,0.5733,N/cm,,stated,ratio PC_PTFE/PTFE = 1.68x
E_ads_MLP_DFT,PC_2Na_on_NMC,-2.24,eV,2 Na of PC on NMC surface O; 15 orientations,stated,Fig 4c; bollard state; fragment-scale (PAA-dimer-grafted CMC monomer)
E_ads_MLP_DFT,PC_1Na_on_NMC,-1.12,eV,,stated,half of 2Na
E_ads_MLP_DFT,PC_0Na_on_NMC,-0.37,eV,-OH/-COOH long-range dipole only,stated,polar-only channel
E_ads_MLP_DFT,PTFE_dimer_on_NMC,-0.09,eV,,stated,O(NMC)-F(PTFE) electrostatic repulsion
E_interaction,Na_F_PC_PTFE,-0.35,eV,free Na site of PC vs F of PTFE,stated,2-4.5x stronger than PTFE-NMC; XPS F1s Na-F area > C-F
MD_detach_distance,PTFE_only,4.2->6.6,Angstrom,NVT Langevin 400K 10ps; mean F-to-surface,stated,Fig 4f — detaches
MD_detach_distance,PTFE_with_PC,4.5-4.9,Angstrom,,stated,held by bollard (snapshots 9 A vs 3 A in Fig 4d/e)
porosity_electrode,PC_PTFE73,25.9_or_~22.3,%,"same electrode density 3.0 g/cm3, density-calc",ambiguous,"text: '25.9% higher porosity than PVdF wet (17.7%)' — absolute-vs-relative reading unresolved (Table S3 = SI, not held); LIQUID-LIB: high porosity = GOOD (inverted vs ASSB)"
porosity_electrode,PVdF_wet,17.7,%,,stated,
tortuosity,PC_PTFE_cathode,1.30,tau,cross-section SEM based,stated,tau not tau^2
tortuosity,PTFE_cathode,1.40,tau,,stated,
ptfe_fibrillation_floor,PC_PTFE73,0.6,wt% PTFE in electrode,dough forms (bollard-assisted),stated,PC_PTFE91 (0.2 wt%) dough FAILS; PTFE-only needs 2 wt% — fibril-web lower bound anchor
capacity_STD_mixing,base_mix,103.65+-16.52,mAh/g,30 mg/cm2 2C PTFE electrode,stated,Fig S2 — dispersion CV anchor (A5)
capacity_STD_mixing,planetary_x1,118.22+-5.59,mAh/g,,stated,Fig 2h
capacity_STD_mixing,ballmill_x3,127.67+-4.28,mAh/g,,stated,Fig 2i — selected
capacity_2C_30mg,PC_PTFE73,133.2,mAh/g,30 mg/cm2 (=4.0 mAh/cm2),stated,PTFE 108.1 / PVdF 76.5
retention_100cyc_25mg,PC_PTFE73,83,%,1/3C 25 mg/cm2,stated,139.2 mAh/g
retention_100cyc_25mg,PTFE,51,%,,stated,84.0 mAh/g; decay after ~70 cyc
retention_100cyc_25mg,PVdF_wet,47,%,,stated,77.6 mAh/g
Rct_EIS,PC_PTFE73_10cyc,39.01,Ohm,,stated,1.76x lower than PTFE
Rct_EIS,PTFE_10cyc,68.65,Ohm,,stated,
Rct_EIS,PC_PTFE73_100cyc,48.08,Ohm,,stated,+23% growth
Rct_EIS,PTFE_100cyc,91.52,Ohm,,stated,+33% growth
D_Li,PC_PTFE73,5.09e-14,m2/s,after 10 cyc,stated,20x PTFE
D_Li,PTFE,2.53e-15,m2/s,,stated,
ultra_high_loading,PC_PTFE73,90,mg/cm2,=15.6 mAh/cm2 @0.1C 50cyc stable,stated,
CEI_LiF_fraction,PC_PTFE73,29.8,%,F1s after 100cyc 1C,stated,PTFE self-decomposition adds LiF (37.4%) non-uniform with depth
CEI_LiF_fraction,PTFE,37.4,%,,stated,
full_cell_retention,dry_dry_50cyc_0p5C,84,%,NMC622@PC_PTFE73 // Graphite@PTFE,stated,120.0 mAh/g
full_cell_retention,dry_wetanode_100cyc_0p2C,86,%,NMC622@PC_PTFE73 // wet graphite,stated,134.4 mAh/g
pouch_areal_capacity,PC_PTFE73,8,mAh/cm2,0.5C commercial graphite anode,stated,

File: docs/data/lee2025_transport_anchors.csv
source,measurement,structure,material_SE,material_CAM,additive,binder,PTFE_wt,CAM_SSE_VGCF_wt,config,pressure_MPa,sigma_ionic_mScm,sigma_e_mScm,precision,note
# Lee 2025 (Nat. Commun. 16, 4200) doi 10.1038/s41467-025-59363-4. EXPERIMENT (no DEM/MPM). LPSCl <1um SE + NCM811(PC-NCM)/NCM82(SC-NCM) CAM + VGCF + PTFE<300nm. sigma from EIS(Li+) / DCP(e-) on cells, eq sigma=l/(R*A). ALL stated/exact (not digitized). Use as frame[4] EXTERNAL EXPERIMENTAL ANCHOR for our sigma_ionic/sigma_e forms + Stage-2 carbon/binder work. NOTE recipe differs from ours (theirs VGCF 3 / PTFE 0.5 wt% vs our 1/1) -> absorb as TREND/penalty shape, map absolute only after additive-content correction.
# --- SI Fig 5: PTFE binder wt% sweep (CAM:SSE:VGCF FIXED 80:17:3, 75 MPa). STAR Stage-2 calibration: binder KILLS both conductivities ---
lee2025,SI_Fig5_PTFE_sweep,cathode,Li6PS5Cl,NCM82_SC,VGCF,PTFE,0.5,80:17:3,LiIn|LPSCl|NCM,75,0.069,34,exact_text,sweet spot; raising binder collapses both sigma
lee2025,SI_Fig5_PTFE_sweep,cathode,Li6PS5Cl,NCM82_SC,VGCF,PTFE,2,80:17:3,LiIn|LPSCl|NCM,75,0.024,4.5,exact_text,2wt% -> sigma_i -65pct sigma_e -87pct
lee2025,SI_Fig5_PTFE_sweep,cathode,Li6PS5Cl,NCM82_SC,VGCF,PTFE,5,80:17:3,LiIn|LPSCl|NCM,75,0.007,0.011,exact_text,5wt% -> sigma_i -90pct sigma_e -99.97pct (3000x); binder insulates+blocks contact
# --- Fig 4e,f: production 0.5 wt% PTFE electrode, co-rolled vs freestanding (same composition) ---
lee2025,Fig4ef_electrode_co,cathode,Li6PS5Cl,NCM82_SC,VGCF,PTFE,0.5,80:17:3,co-rolled,75,0.076,33,exact_text,co-rolled production electrode
lee2025,Fig4ef_electrode_free,cathode,Li6PS5Cl,NCM82_SC,VGCF,PTFE,0.5,80:17:3,freestanding,75,0.069,34,exact_text,freestanding; ~same as co (composition-set)
# --- Fig 4c,d: SSE layer (LPSCl + PTFE 0.1 wt%). sigma_ionic = INTRINSIC (not conductance); sigma_e shows SSE is e-insulating ---
lee2025,Fig4cd_SSE_co,separator,Li6PS5Cl,none,none,PTFE,0.1,100:0:0,co-rolled,75,1.04,1.4e-7,exact_text,co-rolled SSE 50um; conductance 164 mS (thin)
lee2025,Fig4cd_SSE_free,separator,Li6PS5Cl,none,none,PTFE,0.1,100:0:0,freestanding,75,1.29,2.6e-7,exact_text,freestanding SSE 500um; conductance 20 mS; intrinsic sigma higher but conductance lower (thickness) -- do NOT read co<free as worse compaction
# --- SI Fig 4e,f: bulk LPSCl pellet (pristine vs ball-milled <1um). 3rd LPSCl bulk anchor (cf Bazzoun pellet 1.02, Cronau single-crystal 3.0) ---
lee2025,SI_Fig4_bulk_pristine,bulk,Li6PS5Cl,none,none,none,0,100:0:0,pellet,,2.19,5.0e-4,exact_text,pristine LPSCl pellet
lee2025,SI_Fig4_bulk_ballmill,bulk,Li6PS5Cl,none,none,none,0,100:0:0,pellet,,1.64,3.3e-4,exact_text,ball-milled <1um; sigma maintained (small drop) after particle-size reduction

File: docs/data/liu2025_dryprocess_se_films_cathodes.csv
# Liu et al., Small 2025, 21, e10454, DOI 10.1002/smll.202510454 (REVIEW). All values are SECONDARY-CITED from the listed source refs (NOT this review's own measurements). value_type=stated unless noted. phase column: ASSB (our topology, SE solid network) vs LIB (opposite topology, electrolyte-in-pore). DO NOT map sigma/porosity absolutes across phases; trend/form only.
table,phase,system_SE,system_CAM,binder,binder_wt_pct,thickness_um,sigma_ionic_mScm,areal_loading,cycle_perf,source_ref,value_type,note
Table2,ASSB,LGPS,,PTFE,1.0,100,0.34,,,ref110,stated,thick film
Table2,ASSB,Li5.4PS4.4Cl1.6,,PTFE,0.2,30,8.4,,,ref22,stated,low-PTFE -> high sigma
Table2,ASSB,LPSCl,,PTFE,0.5,18,0.85,,,ref111,stated,
Table2,ASSB,LPSCl,,PTFE,0.2,40,8.4,,,ref112_Li,stated,low-PTFE -> high sigma
Table2,ASSB,LPSCl,,PTFE,0.5,15-20,1.7,,,ref102_Wang,stated,thin LPSCl film
Table2,ASSB,Li3InCl5_halide,,PTFE,0.5,15-20,1.0,,,ref102_Wang,stated,halide ~0.6x LPSCl
Table2,ASSB,Li6.5La3Zr1.5Ta0.5O12_LLZTO_oxide,,PTFE,0.5,15-20,0.52,,,ref102_Wang,stated,oxide garnet
Table2,ASSB,Li5.7PS4.7Cl1.3,,PTFE_with_PEVA_scaffold,0.5,40,1.1,,,ref101_Fan,stated,scaffold mitigates PTFE reduction
Table2,ASSB,LPSCl,,Polycaprolactone_PCL,7.0,80,0.85,,,ref113_Su,stated,polymer binder many -> sigma down
Table2,ASSB,LPSCl,,Thermoplastic_polyamide_TPA,3.0,25,2.1,,,ref17_Hu,stated,non-PTFE alternative
Table3,ASSB,LPNS,NCM622,acetylene_black_AB,3.8,,,61.22_mg_cm2,0.1C_50cyc_91.7pct,ref129,stated,comp 57.7:38.5:3.8
Table3,ASSB,LPS,NCM622,CNF,5.0,,,31.25_mg_cm2,na,ref125_130,stated,comp 70:25:5
Table3,ASSB,LPSCl,NCM811,VGCF,2.34,,,122.4_mg_cm2,0.2C_50cyc_gt90pct,ref126_Kim,stated,core-shell LPSC-coated NCM811; comp 85:12.66:2.34
Table3,ASSB,LPSCl,LiCoO2,none_Li3InCl6_SE,,,,15_mAh_cm2,5mAcm2_100cyc_90pct,ref124,stated,comp 85:15
Table3,ASSB,LPSCl,Li2NbSe2_Li2.25PS4.25ClBr0.75,,,,,45.20_mg_cm2,0.5C_200cyc_95.1pct,ref131,stated,comp 53.33:26.6:7:20
Table3,ASSB,LPSCl,NCM,VGCF_PTFE,0.5,,,5_mAh_cm2,1C_500cyc_gt95pct,ref134_Lee2025,stated,co-rolling sister paper; comp 79.6:16.9:2.98:0.5
Table3,ASSB,LPS,S_VS2,,,,,15.5_mg_cm2,0.12mAcm2_10cyc_67pct,ref132,stated,comp 20:40:40
Table3,ASSB,LPSCl,LiCoO2,4-Aminobenzonitrile,1.0,,,3.06_mg_cm2,0.2C_100cyc_77.2pct,ref133,stated,comp 99:1
Table3,ASSB,LPSCl,LTG0.25PSSe0.2_AEA,,,,,2_mAh_cm2,2.5C_1000cyc_82.3pct,ref135,stated,all-electrochem-active
Table3,ASSB,LZO_LPSCl,Li1.3Fe1.2Cl4_AEA,,,,,3.8_mAh_cm2,5C_3000cyc_90pct,ref136,stated,all-electrochem-active
Table1,LIB,liquid_electrolyte_in_pore,LFP,,,162_um_cathode,,1.27_mAh_cm2,,ref30_A123,stated,porosity_pct=26 ELECTROLYTE-PORE not ASSB
Table1,LIB,liquid_electrolyte_in_pore,LFP,,,200_um_cathode,,2.74_mAh_cm2,,ref32_CATL,stated,porosity_pct=32 ELECTROLYTE-PORE not ASSB
Table1,LIB,liquid_electrolyte_in_pore,NCA,,,104_um_cathode,,2.99_mAh_cm2,,ref30_Samsung30Q,stated,porosity_pct=9 ELECTROLYTE-PORE not ASSB
Table1,LIB,liquid_electrolyte_in_pore,NCM811,,,167_um_cathode,,4.87_mAh_cm2,,ref35_LG_M50,stated,porosity_pct=25 ELECTROLYTE-PORE not ASSB
Table1,LIB,liquid_electrolyte_in_pore,NCM811,,,174_um_cathode,,5.00_mAh_cm2,,ref31_36_Tesla4680,stated,dry-processed anode; porosity na

File: docs/data/mun2025_dry_electrode_cell_table.csv
source,table,fig,cell_type,chemistry,AM,AM_wt,CA,CA_wt,binder,binder_wt,additive,SE_or_LE,SE_wt,thickness_um,loading_mg_cm2,areal_cap_mAh_cm2,rev_cap_mAh_g,cycle_retention,energy_density_Whkg_WhL,primary_ref,precision,note
# Mun et al. Adv. Mater. 2025 37 2506123 doi 10.1002/adma.202506123. REVIEW (no DEM/MPM/FEM no new experiment). All numbers are STATED values from CITED PRIMARY SOURCES (Table 1/2) NOT measured by this review -> cite primary_ref for absolute transfer. ASSB = ONLY Fig5e (NCM811+LPSCl ref69) + Fig6f (Si+HC ASSB ref78); ALL OTHERS are LIB (liquid electrolyte) -> topology INVERTED (porosity=good ion-conductor=pore) DO NOT transfer LIB rows to our ASSB. Use as PROCESS/loading context + dry-vs-wet trend ONLY.
# --- Table 1 (cathodes + LIB context, Fig 5) ---
mun2025,T1,5a,LIB_pouch,LIB,NCM712,80,MWNT,15,PVDF,5,none,LE_1M_LiPF6,na,573,100,17.6,176,67.0%@400,360/701,ref51_Ryu_DPCE,stated_table,dry press-coated electrode (DPCE) MWNT conductor
mun2025,T1,5b,LIB_pouch,LIB,LFP,97,Super-P,1,PTFE,2,none,LE_1M_LiPF6,na,175,52,7.8,154.6,65.5%@300,185/470,ref43,stated_table,LFP dry PTFE fibrillation
mun2025,T1,5c,LIB_2016R,LIB,NCM622,90,Super-P,7,pitch,3,none,LE_1.3M_LiPF6,na,305.1,75.1,10.9,170.5,85.5%@15,na,ref67_Park,stated_table,pitch binder dry; wet max ~150um dry ~300um
mun2025,T1,5d,LIB_2016R,LIB,LFP,50,holey_graphene,50,none,0,none,LE_1M_LiPF6,na,340,11.6,0.9,>160,87.5%@200,na,ref68_Kirsch,stated_table,binderless holey graphene; thickness 160um@500MPa 175@200 340@20MPa
mun2025,T1,5e,ASSB_pressure,ASSB,NCM811,85,Super-P,10,PTFE,1,LiPO2F2_1,LPSCl,13,156.8,57.5,10.0,208.86,96.5%@100,na,ref69_Kim,stated_table,ONLY ASSB cathode row; LiPO2F2 additive; bimodal densification suppress crack
mun2025,T1,5f,LIB_Swagelok,LIB,LFP,50,none,0,none,0,NaCl_template_40,LE_1M_LiPF6,na,1000,114.3,20,178,84%@70,na,ref71_Elango,stated_table,NaCl-template SPS binderless 40pct porosity ~1mm thick
# --- Table 2 (anodes + additional, Fig 6; all LIB except 6f ASSB) ---
mun2025,T2,6a,LIB_2032,LIB,graphite,98,none,0,PTFE,2,none,LE_1.15M_LiPF6,na,120,41.25,6,160,88.2%@300,na,ref73_Suh,stated_table,graphite dry anode 3D-XRM uniform pore vs wet gradient
mun2025,T2,6b,LIB_2032,LIB,Si,73.7,C,26.3,none,0,none,LE_1M_LiPF6,na,0.2,na,na,250,83%@150,na,ref43,stated_table,Si-C 0.2um (magnetron/thin) approx 250 cap
mun2025,T2,6c,LIB_2032,LIB,graphite,96,Super-P,1,PTFE,3,PVP_0.5,LE_1.15M_LiPF6,na,93,30.2,9.9,341.5,86.3%@200,na,ref75_Lee,stated_table,PVP suppresses PTFE decomposition; densify 112->98um
mun2025,T2,6d,LIB_2032,LIB,Si,na,na,na,none,0,none,LE_1M_LiPF6,na,70.21,na,na,175.7,88.2%@100,na,ref74,stated_table,LDSC magnetron sputter prelithiation
mun2025,T2,6e,LIB_2032,LIB,graphite,80,PANI,20,none,0,none,LE_1M_LiPF6,na,na,na,na,221.4,78.2%@100,na,ref77_Yuan,stated_table,PANI dual binder+conductor
mun2025,T2,6f,ASSB_pressure,ASSB,Si,95,hard_carbon,na,PTFE,5,none,sulfide_SE,na,na,na,6,2803.8,61.5%@5000,na,ref78_Yan,stated_table,Si+HC LiSH46 ASSB anode 5000cyc@1C
# --- Fig 4f: dry vs wet SE separator porosity (cross-section segmentation; NOT composite-cathode compaction porosity) ---
mun2025,Fig4f,4f,SE_membrane_wet,membrane,na,na,na,na,na,na,na,Li2S-P2S5_sulfide,na,na,na,na,na,na,na,ref59,stated_text,wet/slurry SE membrane porosity 22.0pct (Film-Type binder)
mun2025,Fig4f,4f,SE_membrane_dry,membrane,na,na,na,na,na,na,na,Li2S-P2S5_sulfide,na,na,na,na,na,na,na,ref59,stated_text,dry/shearing SE membrane porosity 10.2pct (Fiber-Type binder); dry HALF of wet
# --- Fig 3e: Young's modulus of materials (E_SE anchor; our real-bulk 22-24 in Li2S-P2S5 18-25 band) ---
mun2025,Fig3e,3e,modulus,material,LLZO_sintered,na,na,na,na,na,na,oxide_garnet,na,na,na,na,na,na,na,ref40,stated_fig,E=92 GPa (needs high-T sintering)
mun2025,Fig3e,3e,modulus,material,Li2O-SiO2_glass,na,na,na,na,na,na,oxide_glass,na,na,na,na,na,na,na,ref40,stated_fig,E=70-80 GPa
mun2025,Fig3e,3e,modulus,material,SiO2_glass,na,na,na,na,na,na,oxide_glass,na,na,na,na,na,na,na,ref40,stated_fig,E=75 GPa
mun2025,Fig3e,3e,modulus,material,Li2O-P2O5_glass,na,na,na,na,na,na,oxide_glass,na,na,na,na,na,na,na,ref40,stated_fig,E=50 GPa
mun2025,Fig3e,3e,modulus,material,Li2S-P2S5_glass,na,na,na,na,na,na,sulfide_glass,na,na,na,na,na,na,na,ref40,stated_fig,E=18-25 GPa; our real-bulk E_SE 22-24 in this band (Sakuda 24 Bazzoun 22.1); room-T calenderable
mun2025,Fig3e,3e,modulus,material,polymer,na,na,na,na,na,na,polymer,na,na,na,na,na,na,na,ref40,stated_fig,E=1-6 GPa

File: docs/data/nam2026_primer_si_values.csv
figure,quantity,sample,x_label,x_value,value,unit,precision,note
TableS2,sigma_e_model_input,NCM622,,,0.453,S_m-1,table_stated,GeoDict 전자전도 모델 입력 (ref 11)
TableS2,sigma_e_model_input,CBD,,,375,S_m-1,table_stated,GeoDict 입력 (ref 12)
TableS2,sigma_e_model_input,primer_layer,,,800,S_m-1,table_stated,GeoDict 입력 (ref 13 Entwistle 2022 리뷰)
S8b,R_interface_electrode_collector,w/o_primer,,,32.0,mOhm_cm2,digitized_visual,오차막대 ±1.3
S8b,R_interface_electrode_collector,S100,,,18.9,mOhm_cm2,digitized_visual,오차막대 ±0.3
S8b,R_interface_electrode_collector,S75C25,,,20.3,mOhm_cm2,digitized_visual,오차막대 ±2.4
S8b,R_interface_electrode_collector,S50C50,,,16.2,mOhm_cm2,digitized_visual,오차막대 ±3.9
S8b,R_interface_electrode_collector,S25C75,,,15.9,mOhm_cm2,digitized_visual,오차막대 ±4.5
S8b,R_interface_electrode_collector,C100,,,20.4,mOhm_cm2,digitized_visual,오차막대 ±4.7
S8a,rho_bulk_electrode,w/o_primer,,,410,mOhm_cm,digitized_visual,전극 벌크 — 프라이머와 무관하게 동일
S8a,rho_bulk_electrode,S100,,,435,mOhm_cm,digitized_visual,
S8a,rho_bulk_electrode,S75C25,,,441,mOhm_cm,digitized_visual,
S8a,rho_bulk_electrode,S50C50,,,425,mOhm_cm,digitized_visual,
S8a,rho_bulk_electrode,S25C75,,,420,mOhm_cm,digitized_visual,
S8a,rho_bulk_electrode,C100,,,404,mOhm_cm,digitized_visual,
S7a,rho_bulk_primer_only,S100,theoretical_porosity_pct,75,136,mOhm_cm,digitized_visual,프라이머 단독 (전극 없음)
S7a,rho_bulk_primer_only,S100,theoretical_porosity_pct,55,44.5,mOhm_cm,digitized_visual,
S7a,rho_bulk_primer_only,S50C50,theoretical_porosity_pct,76,52.5,mOhm_cm,digitized_visual,
S7a,rho_bulk_primer_only,S50C50,theoretical_porosity_pct,55,24.5,mOhm_cm,digitized_visual,
S7a,rho_bulk_primer_only,C100,theoretical_porosity_pct,72,26.5,mOhm_cm,digitized_visual,
S7a,rho_bulk_primer_only,C100,theoretical_porosity_pct,60,15.5,mOhm_cm,digitized_visual,
S7b,R_interface_primer_only,S100,theoretical_porosity_pct,75,313,mOhm_cm2,digitized_visual,오차막대 상단 ~370
S7b,R_interface_primer_only,S100,theoretical_porosity_pct,55,139,mOhm_cm2,digitized_visual,
S7b,R_interface_primer_only,S50C50,theoretical_porosity_pct,76,112,mOhm_cm2,digitized_visual,
S7b,R_interface_primer_only,S50C50,theoretical_porosity_pct,55,47,mOhm_cm2,digitized_visual,
S7b,R_interface_primer_only,C100,theoretical_porosity_pct,72,116,mOhm_cm2,digitized_visual,
S7b,R_interface_primer_only,C100,theoretical_porosity_pct,60,40,mOhm_cm2,digitized_visual,
S7d,porosity_2D_image,S100,,,15,pct,figure_annotated,전극 내 프라이머 영역 2D 이미지 분석
S7d,porosity_2D_image,S75C25,,,15,pct,figure_annotated,
S7d,porosity_2D_image,S50C50,,,11,pct,figure_annotated,
S7d,porosity_2D_image,S25C75,,,10,pct,figure_annotated,
S7d,porosity_2D_image,C100,,,4,pct,figure_annotated,
S10,relative_contact_area_AM_PL,S100,,,1.55,ratio,digitized_visual,C100 기준 정규화 (AFM 기반 3D 구조)
S10,relative_contact_area_AM_PL,S50C50,,,1.72,ratio,digitized_visual,
S10,relative_contact_area_AM_PL,C100,,,1.00,ratio,normalization_anchor,정의상 1
S14b,R_film,w/o_primer,,,19.5,Ohm,digitized_visual,사이클 전 EIS — 셀 면적 미명시라 Ohm_cm2 환산 불가
S14b,R_ct,w/o_primer,,,13.7,Ohm,digitized_visual,
S14b,R_film,S100,,,8.2,Ohm,digitized_visual,
S14b,R_ct,S100,,,6.0,Ohm,digitized_visual,
S14b,R_film,S75C25,,,7.1,Ohm,digitized_visual,
S14b,R_ct,S75C25,,,4.9,Ohm,digitized_visual,
S14b,R_film,S50C50,,,8.1,Ohm,digitized_visual,
S14b,R_ct,S50C50,,,4.55,Ohm,digitized_visual,
S14b,R_film,S25C75,,,7.9,Ohm,digitized_visual,
S14b,R_ct,S25C75,,,4.1,Ohm,digitized_visual,
S14b,R_film,C100,,,9.5,Ohm,digitized_visual,
S14b,R_ct,C100,,,6.4,Ohm,digitized_visual,
S15a,DCIR_pristine,w/o_primer,SoC_pct,50,42,Ohm,digitized_visual,HPPC 3.75C 10s 방전펄스
S15a,DCIR_pristine,S100,SoC_pct,50,23.5,Ohm,digitized_visual,
S15a,DCIR_pristine,S75C25,SoC_pct,50,20,Ohm,digitized_visual,
S15a,DCIR_pristine,S50C50,SoC_pct,50,17.5,Ohm,digitized_visual,
S15a,DCIR_pristine,S25C75,SoC_pct,50,18,Ohm,digitized_visual,
S15a,DCIR_pristine,C100,SoC_pct,50,25,Ohm,digitized_visual,
S20a,DCIR_cycled,w/o_primer,SoC_pct,50,93.5,Ohm,digitized_visual,1C 장기 사이클 후 (사이클 수 SI 미명시)
S20a,DCIR_cycled,S100,SoC_pct,50,51,Ohm,digitized_visual,
S20a,DCIR_cycled,S75C25,SoC_pct,50,51.5,Ohm,digitized_visual,
S20a,DCIR_cycled,S50C50,SoC_pct,50,40.5,Ohm,digitized_visual,
S20a,DCIR_cycled,S25C75,SoC_pct,50,43,Ohm,digitized_visual,
S20a,DCIR_cycled,C100,SoC_pct,50,53,Ohm,digitized_visual,
S3c,peel_ultimate_force,w/o_primer,,,0.42,N,digitized_visual,⚠ 시편 폭 미명시 → N/m 정규화 불가 = G_c 아님
S3c,peel_ultimate_force,S100,,,0.83,N,digitized_visual,
S3c,peel_ultimate_force,S75C25,,,0.77,N,digitized_visual,
S3c,peel_ultimate_force,S50C50,,,0.73,N,digitized_visual,
S3c,peel_ultimate_force,S25C75,,,0.86,N,digitized_visual,
S3c,peel_ultimate_force,C100,,,0.59,N,digitized_visual,
Note1,capacity_retention_1C,S50C50_5um,,,89.4,pct,text_stated,두께 최적화 — 5um 최고
Note1,capacity_retention_1C,S50C50_3um,,,85.4,pct,text_stated,
Note1,capacity_retention_1C,S50C50_1um,,,85.2,pct,text_stated,
Note1,capacity_retention_1C,commercial_C-Al_CC_1um,,,83.3,pct,text_stated,MTI Korea 상용 카본코팅 Al

File: docs/data/ncm_sc_poly_ds_i0_anchors.csv
param,particle_type,value_as_printed,units_as_printed,value_m2s_or_Am2,conditions,source,confidence,assb_transferable,note
D_s,single_crystal,1e-11 to 1e-10,cm2/s,1e-15 to 1e-14,GITT liquid half-cell,Trevisanello 2021 AEM 11:2003400,web_abstract,yes,SC crack-free -> same in ASSB
D_s,polycrystalline,1e-10 to 1e-9,cm2/s,1e-14 to 1e-13,GITT liquid half-cell (crack+electrolyte penetration),Trevisanello 2021 AEM 11:2003400,web_abstract,NO,liquid-only boost - forbidden for ASSB poly (Ruess 2020 / Jung 2023 inversion)
D_s,polycrystalline,4e-15,m2/s,4e-15,DFN fit r=5.22um LG M50,Chen 2020 JES 167:080534,web_fulltext,yes,scale-convention match (secondary-radius effective D) - recommended poly start
D_s,polycrystalline,O'Regan D(sto) 3-Gaussian x2.7,m2/s,~1e-15 to 1e-14,DFN SOC-dependent same cell,O'Regan 2022 EA 425:140700,web_fulltext,yes,SOC-dependent upgrade path
D_s,polycrystalline,3e-14,m2/s,3e-14,FEM input NCA/LPSCl r=5um (not measured),Kang&Shin 2025 ACS AMI SI Table S4,pdf_local,model-input,current STEP4 default provenance
D_s,primary_grain,3.4e-11,cm2/s,3.4e-15,operando muSR lattice-scale NMC811,McClelland 2023 Chem.Mater. acs.chemmater.2c03834,web_abstract,sanity-only,grain scale - do NOT pair with secondary radius
D_s,single_crystal,1.5e-15,m2/s,1.5e-15,digital-twin model input SC-NCA 5um,Koo 2025 (litdb lit_koo2025),secondary_citation,model-input,SC band lower edge
i0,polycrystalline,m_ref=3.42e-6,(A/m2)(m3/mol)^1.5,~0.6-0.9 A/m2 @mid-SOC 1M,BV liquid,Chen 2020 JES 167:080534 (pybamm source),web_fulltext,liquid-only,
i0,polycrystalline,10,A/m2,10,FEM input (not measured) NCA/LPSCl,Kang&Shin 2025 SI Table S4,pdf_local,model-input,
i0,sc_vs_pc_split,NOT AVAILABLE,-,-,ASSB quantitative SC/PC i0 absent (facet 25x + qualitative only),this survey 2026-07-21,confirmed-gap,-,mechanism wired but values unassigned (F1)
R_ct,uncoated_NCM811_LPSCl,453.4/289.9/382.4,Ohm cm2,-,62/72/82wt% 3-electrode 30C 250MPa,Kim 2025 EA 542:147413 SI T.S6,pdf_local,anchor,coating dominates over crystallinity
R_ct,LNO_coated_NCM811_LPSCl,22.4/18.2/17.2,Ohm cm2,-,62/72/82wt% same cell,Kim 2025 EA 542:147413 SI T.S4,pdf_local,anchor,
rate,SC_vs_PC_ASSB,5C retention 74.0 vs 41.6; 150cyc 84.9 vs 65.6,%,-,Ni82 SC D50 5.0um vs PC 4.9um LPSCl,Jung 2023 CEJ 470:144381,pdf_local,validation-target,direction check for split runs
D_s_cycling,NCM_LPSCl_dry,PTFE ~1e-10 maintained vs NBR ->1e-12 @50cyc,cm2/s,1e-14 -> 1e-16,cycle-resolved GITT binder-dependent,Hong 2026 (litdb digest),secondary_citation,A10-link,degradation trajectory hook

File: docs/data/rint_eis_anchors.csv
anchor_id,scenario_key,quantity,value,unit,cathode,SE,cell,collector,cycle_n,T_cycle_C,T_meas_C,T_basis,precision,source,note
kim2025_bare_rct_62,,R_ct,453.4,Ohm_cm2,NCM811_uncoated,LPSCl,3electrode_full,,post-formation,,30,meas_stated,pdf_verified,kim2025 Electrochim.Acta 542 147413 TableS6,bare 62wt% CAM
kim2025_bare_rct_72,,R_ct,289.9,Ohm_cm2,NCM811_uncoated,LPSCl,3electrode_full,,post-formation,,30,meas_stated,pdf_verified,kim2025 TableS6,bare 72wt%
kim2025_bare_rct_82,,R_ct,382.4,Ohm_cm2,NCM811_uncoated,LPSCl,3electrode_full,,post-formation,,30,meas_stated,pdf_verified,kim2025 TableS6,bare 82wt% (비단조=화학분해항 지배)
kim2025_lno_rct_62,,R_ct,22.4,Ohm_cm2,NCM811_LNO,LPSCl,3electrode_full,,post-formation,,30,meas_stated,pdf_verified,kim2025 TableS4,LNO-coated 62wt% (~20x lower)
kim2025_lno_rct_72,,R_ct,18.2,Ohm_cm2,NCM811_LNO,LPSCl,3electrode_full,,post-formation,,30,meas_stated,pdf_verified,kim2025 TableS4,LNO 72wt%
kim2025_lno_rct_82,,R_ct,17.2,Ohm_cm2,NCM811_LNO,LPSCl,3electrode_full,,post-formation,,30,meas_stated,pdf_verified,kim2025 TableS4,LNO 82wt% (CAM면적↑→최저 = R_ct∝1/반응면적 지지)
kim2025_bare_rct_T45,,R_ct,139.6,Ohm_cm2,NCM811_uncoated,LPSCl,3electrode_full,,post-formation,,45,meas_arrhenius_sweep,pdf_verified,kim2025 TableS6,T-sweep 72wt% (Arrhenius 큰 E_a) — 같은 셀 측정온도 스윕
kim2025_bare_rct_T60,,R_ct,67.8,Ohm_cm2,NCM811_uncoated,LPSCl,3electrode_full,,post-formation,,60,meas_arrhenius_sweep,pdf_verified,kim2025 TableS6,T-sweep 72wt% — 같은 셀 측정온도 스윕
scnmc_pristine_floor,,R_int,40,Ohm_cm2,NMC83_SC,LPSCl,full,,pristine,,30,meas_stated,confirmed_snippet,acsami.1c07952,비대칭압 2.5/0.2MPa; SC 좋은-계면 바닥
lipon_benchmark,,R_int,7.6,Ohm_cm2,,LiPON,model_interface,,pristine,,,,confirmed_snippet,review EnergyMaterAdv 0163,모델계면 하한 참조(비교용 only)
llzo_contact_loss,,R_growth,100to300,Ohm,,LPSCl+LLZO,dual_layer,,contact-loss,,,,confirmed_snippet,acsaem.5c02435,⚠분리막 계면(양극 아님) 2차 참조
pritzl_collector_growth,,R_contact,10to30,Ohm_cm2,LNMO,liquid,full,carbon_coated_Al,0to50,,,,confirmed_snippet,10.1149/2.0451904jes,액체 아날로그; 첫사이클 step+~선형 shape 앵커
collector_bare_pristine,,R_contact,10to18.5,Ohm_cm2,,,,bare_Al,pristine,,,,confirmed_snippet,mixed(3agent survey 2026-07-20),황화물-native 단독값 없음(§4C gap)
collector_coated_pristine,,R_contact,3.5to10,Ohm_cm2,,,,carbon_coated,pristine,,,,confirmed_snippet,mixed(~5x bare; sulfide 5-10x),
lab_sbe_pristine,sbe_pristine,R_int,18,Ohm_cm2,NCM811,LPSCl,full,bare_Al,0,,25,user_protocol,panel_e_approx,user-lab Fig6e,⚠근사(정밀 digitize 대기) — BOL과 시간-일관; pristine=0cyc라 T_cycle n/a
lab_sbe_cycled,sbe_cycled,R_int,110,Ohm_cm2,NCM811,LPSCl,full,bare_Al,1000@2C,,25,user_protocol,user_lab,user-lab Fig6e,aged; fresh 전극과 짝지으면 민감도 시나리오 라벨.  ⚠T_cycle 미지정(랩 30/45/60 중 어느 것인지 미확인)
lab_dbe_pristine,dbe_pristine,R_int,12,Ohm_cm2,NCM811,LPSCl,full,bare_Al,0,,25,user_protocol,panel_e_approx,user-lab Fig6e,⚠근사; pristine=0cyc라 T_cycle n/a
lab_dbe_cycled,dbe_cycled,R_int,46,Ohm_cm2,NCM811,LPSCl,full,bare_Al,1000@2C,,25,user_protocol,user_lab,user-lab Fig6e,⚠T_cycle 미지정(랩 30/45/60 중)
lab_csus_pristine,csus_pristine,R_int,10,Ohm_cm2,NCM811,LPSCl,full,C-SUS_primer,0,,25,user_protocol,panel_e_approx,user-lab Fig6e,⚠근사 — 2026-07-21 rint10 런의 값; pristine=0cyc라 T_cycle n/a
lab_csus_cycled,csus_cycled,R_int,30,Ohm_cm2,NCM811,LPSCl,full,C-SUS_primer,1000@2C,,25,user_protocol,user_lab,user-lab Fig6e,⚠T_cycle 미지정(랩 30/45/60 중)
lab_sus_pristine,sus_pristine,R_int,50,Ohm_cm2,NCM811_SC,LPSCl,full,SUS,0,,25,user_protocol,measured,이종기술 EIS 4셀 SOC100 평균,실측 풀셀 평균 49.8 (fits/summary_means.csv 자동갱신); 이종기술 SUS 집전체; pristine=0cyc라 T_cycle n/a
lab_sus_cycled,sus_cycled,R_int,150,Ohm_cm2,NCM811_SC,LPSCl,full,SUS,1000@0.2C,60,25,user_protocol,projected_literature,SC √N + primer-collector ~3× 앵커,⚠문헌투영(assumed-form) — R0×~3 (Pritzl 10→30·C-SUS 10→30 primer 앵커); SC라 √N gentle; Conforto SC 계수 확정 전 라벨유지.  이종기술=60 ℃ 사이클
bielefeld_sigma_ion,,sigma_ion,1.6,mS_cm,,LPSCl,pellet,,,,25,meas_stated,confirmed_snippet,Bielefeld JES abf8d7,수송 참조(계면 아님)
bielefeld_sigma_e,,sigma_e,<1e-6,S_cm,,LPSCl,pellet,,,,25,meas_stated,confirmed_snippet,Bielefeld JES abf8d7,
park2023_coated_shape,,R_interphase_shape,sqrt_t_linear_slope_25.73,Ohm_h^-0.5,NMC_additiveCEI,sulfide,full,,cycling,,,,text_stated_search,Park 2023 AEM 10.1002/aenm.202203861,★코팅/첨가제=선형-√t(확산제한 Wagner film); bare=파라볼릭(super-√t=화학+접촉손실 얹힘) → √N shape 문헌앵커
park2023_bare_shape,,R_interphase_shape,parabolic_super_sqrt_t,dimensionless,NMC_bare,sulfide,full,,cycling,,,,text_stated_search,Park 2023 AEM 10.1002/aenm.202203861,bare=가속(접촉손실이 화학 √t 위에 더해짐) = 우리 접촉+화학 분해 일치
yun2023_rct_growth,,R_ct,341.7to982.3,Ohm_cm2,SC_NMC811_uncoated,LPSCl,full,,~100,,,,table_verified_litdb,Yun 2023 EnSM 10.1016/j.ensm.2023.102787 TableS1,★2.87× R_ct 성장(bare SC-NMC LPSCl 100cyc); 화학 채널 크기 앵커
yun2023_rion_growth,,R_ion,126to156,Ohm_cm2,SC_NMC811_uncoated,LPSCl,full,,~100,,,,table_verified_litdb,Yun 2023 EnSM TableS1,1.24× R_ion(전송) 성장 — R_ct보다 훨씬 작음(접촉/전송은 열화 덜)
payandeh_coated_retention,,capacity_retention,93,pct,SC_NMC_Ni83_LNO,thiophosphate,full,,200,,,,text_stated_search,Payandeh 2023 AdvMatInterf 10.1002/admi.202201806,코팅 SC-NMC 93%@200cyc vs 비코팅 ~79% — 코팅=modest fade(good 양극재)
nature2025_ni85_detach,,mechanism,CAM_SE_detachment_dominant,qualitative,SC_NMC_Ni85plus,sulfide,full,,cycling,,,,text_stated_search,Nature Energy 2025 10.1038/s41560-025-01726-8,Ni≥85=입자내부 고립+CAM/SE 이탈(접촉손실) 지배; Ni80=표면/CEI 지배 — OTHER 채널 정체
