Repository: yonghoon7153-source/Yonghoon-DEM-DFT

# lit-reader — 연구실 문헌 DB (텍스트판)

이 브랜치는 코드가 아니라 **자료**다. 이 저장소 `claude/friendly-meitner-lldvar` 의 `litdb/papers/` digest 를 연구실 PC 의 문헌 도구가 읽어 만든
**읽기 카드 · 뽑은 수치 · 장 서문**을 매일 밤 텍스트로 올린다. 사람이 보는 화면(논문 그림 포함)은 연구실 PC 에만 있다.
**이 브랜치에 커밋하지 않는다** — 다음 밤에 통째로 다시 덮인다. 다른 브랜치에 합치지도 않는다.

마지막 갱신 2026-11-16 04:02 · 논문 563편 · 읽기 카드 475편 · 수치 49,774건 · 장 20개

## 다른 브랜치의 세션에서 쓰는 법

```bash
git fetch origin lit-reader
git show origin/lit-reader:papers.csv | head -n 5          # 논문 목록 — 어느 장인지, 카드가 내린 한 줄 결론
git show origin/lit-reader:chapters/se-argy.md             # 장 서문 — 그 장에서 밝혀진 것 · 엇갈리는 곳 · 열린 문제 · 먼저 읽을 논문
git show origin/lit-reader:cards/<slug>.md                 # 논문 한 편의 읽기 카드

File: docs/data/sangros2020_electrical_paths.csv
# Sangros Gimenez et al., Chem. Eng. Technol. 43 (2020) No.5, 819-829, DOI 10.1002/ceat.201900501
# "Modeling the Electrical Conductive Paths within All-Solid-State Battery Electrodes"
# Material: LFP active material + carbon black (CB) additive + PEO-LiTFSI POLYMER electrolyte (insulator -> treated as pore).
# Method: DEM (LIGGGHTS, Hertz-Mindlin elastic + vdW) -> A* shortest-path -> equivalent-circuit (cylinder R=rho*l/A, no constriction) -> sigma_e.
#   sigma_ionic NOT solved directly -> estimated via skeleton-model tortuosity tau + Bruggeman D_eff = eps_el/tau * D_el.
# WARNING: LFP+CB+POLYMER, NOT our LPSCl+NMC811 -> do NOT transfer absolute values. TREND/method only.
# source: stated = Table/text exact; digitized = read off Fig (TREND only, +/- approximate).
quantity,value,unit,condition_CB_wt_pct,composition_or_note,stated_or_digitized,figure_or_table
# --- electrolyte content V_el = simulation "porosity" (manufactured electrode porosity ~0 due to calendering; pore=electrolyte) ---
V_electrolyte,60.00,pct,0,LFP+PEO-LiTFSI; CB 0wt%,stated,Table4
V_electrolyte,48.80,pct,0.5,,stated,Table4
V_electrolyte,48.80,pct,2,,stated,Table4
V_electrolyte,47.20,pct,3.7,,stated,Table4
V_electrolyte,46.6,pct,5.2,,stated,Table4
V_electrolyte,45.00,pct,8,extended sim cathode,stated,Table5
V_electrolyte,43.00,pct,10,extended sim cathode,stated,Table5
V_electrolyte,45.00,pct,15,extended sim cathode,stated,Table5
V_electrolyte,46.00,pct,20,extended sim cathode,stated,Table5
# --- sigma_electronic EXPERIMENTAL (4-point / two-point, 40 N composite, 10 mA, 3 s) ---
sigma_e_exp,1.61e-3,S/cm,0,4-point measured,stated,Table4
sigma_e_exp,1.95e-3,S/cm,0.5,4-point measured,stated,Table4
sigma_e_exp,6.20e-3,S/cm,2,4-point measured,stated,Table4
sigma_e_exp,1.59e-2,S/cm,3.7,4-point measured,stated,Table4
sigma_e_exp,2.54e-2,S/cm,5.2,4-point measured,stated,Table4
# --- sigma_electronic MODEL (A* + equivalent circuit, this work) ---
sigma_e_model,1.6e-3,S/cm,0,A* model (blue dots); TREND,digitized,Fig4
sigma_e_model,2.5e-3,S/cm,0.5,A* model; TREND,digitized,Fig4
sigma_e_model,6.0e-3,S/cm,2,A* model; TREND,digitized,Fig4
sigma_e_model,1.3e-2,S/cm,3.7,A* model; UNDER-predicts exp; TREND,digitized,Fig4
sigma_e_model,2.2e-2,S/cm,5.2,A* model; UNDER-predicts exp; TREND,digitized,Fig4
sigma_e_model,8e-3,S/cm,8,extended; TREND,digitized,Fig5
sigma_e_model,3.0e-2,S/cm,10,extended; TREND,digitized,Fig5
sigma_e_model,3.4e-2,S/cm,15,extended saturating; TREND,digitized,Fig5
sigma_e_model,3.4e-2,S/cm,20,extended saturating; TREND,digitized,Fig5
# --- sigma_electronic PERCOLATION THEORY (Costamagna eq15, Bruggeman eq14, mu=1.5) -- benchmark only ---
sigma_e_perc,1.0e-3,S/cm,0,percolation theory (green tri); TREND,digitized,Fig4
sigma_e_perc,2.4e-3,S/cm,0.5,percolation theory; TREND,digitized,Fig4
sigma_e_perc,7.0e-3,S/cm,2,percolation theory; TREND,digitized,Fig4
sigma_e_perc,2.2e-2,S/cm,3.7,percolation OVER-predicts exp; TREND,digitized,Fig4
sigma_e_perc,3.4e-2,S/cm,5.2,percolation OVER-predicts exp; TREND,digitized,Fig4
# --- sigma_ionic MODEL (tau-skeleton + Bruggeman D_eff = eps_el/tau * D_el; ESTIMATE, not direct solver) ---
sigma_ion_model,7.3e-5,S/cm,0,Fig7 right axis; DECREASES with CB; TREND,digitized,Fig7
sigma_ion_model,6.0e-5,S/cm,5,interp; TREND,digitized,Fig7
sigma_ion_model,5.0e-5,S/cm,10,TREND,digitized,Fig7
sigma_ion_model,4.6e-5,S/cm,20,CB up -> tau up -> sigma_ion down; TREND,digitized,Fig7
# --- specific number of conductive paths n'_paths (eq16 normalized) ---
n_paths_specific,10,per_um,0,A* path count normalized; TREND,digitized,Fig5
n_paths_specific,38,per_um,20,saturating with CB; TREND,digitized,Fig5
# --- percolation knee / increase rate (stated) ---
sigma_e_increase_rate,85.89,pct,2-to-3.7,just-after-percolation steep rise,stated,text
sigma_e_increase_rate,18.65,pct,8-to-10,after-percolation gradual (network count only),stated,text
percolation_threshold_note,2,wt_pct,~2,CB<=0.5wt% below threshold(sigma~0); ~2wt% network forms,stated,text
optimal_CB_compromise,5,wt_pct,~5,electronic/ionic trade-off optimum (do not exceed ~6-8),stated,Conclusion
# --- intrinsic resistivities (powder-calibrated single-particle, sigma_e inputs) ---
sigma_powder_LFP,0.023,S/cm,NA,LFP powder eps=0.60,stated,Table3
sigma_powder_CB,4.390,S/cm,NA,CB powder eps=0.74,stated,Table3
porosity_powder_LFP,0.60,frac,NA,LFP powder,stated,Table3
porosity_powder_CB,0.74,frac,NA,CB powder,stated,Table3
rho_particle_LFP,6177.91,Ohm.mm,NA,single-particle fit (LFP ~1e5x CB),stated,text4.1
rho_particle_CB,0.07,Ohm.mm,NA,single-particle fit (CB most conductive),stated,text4.1
# --- DEM material parameters (Table 2) ---
E_LFP,123.90,GPa,NA,Young modulus LFP,stated,Table2
E_CB,5.00,GPa,NA,Young modulus CB (soft),stated,Table2
nu_LFP,0.28,-,NA,Poisson LFP,stated,Table2
nu_CB,0.23,-,NA,Poisson CB,stated,Table2
COR_LFP,0.40,-,NA,coeff restitution LFP,stated,Table2
COR_CB,0.40,-,NA,coeff restitution CB,stated,Table2
rho_density_LFP,4.28,g/cm3,NA,density LFP (supplier),stated,Table2
rho_density_CB,1.96,g/cm3,NA,density CB (supplier),stated,Table2
Hamaker_LFP,1.21e-19,J,NA,van der Waals Hamaker LFP,stated,Table2
Hamaker_CB,1.09e-19,J,NA,van der Waals Hamaker CB,stated,Table2
distance_limit_vdW_LFP,7.30e-6,mm,NA,vdW cutoff distance LFP,stated,Table2
distance_limit_vdW_CB,7.80e-6,mm,NA,vdW cutoff distance CB,stated,Table2
# --- PSD (Table 1, LFP; CB single size) ---
LFP_size,0.28,um,NA,dQ3=15pct,stated,Table1
LFP_size,0.30,um,NA,dQ3=15pct,stated,Table1
LFP_size,0.32,um,NA,dQ3=15pct,stated,Table1
LFP_size,0.34,um,NA,dQ3=10pct,stated,Table1
LFP_size,0.36,um,NA,dQ3=10pct,stated,Table1
LFP_size,0.40,um,NA,dQ3=15pct,stated,Table1
LFP_size,0.60,um,NA,dQ3=20pct,stated,Table1
CB_size,0.065,um,NA,CB aggregate (shear-fragmented 65nm); primary 40-50nm,stated,text3.1
# --- domain / setup ---
n_particles,6000,count,NA,all cases (domain resized to keep N const),stated,Table4-5
domain_L,6.8,um,0,cubic l=w=h,stated,Table4
domain_L,4.57,um,0.5,cubic,stated,Table4
domain_L,3.25,um,2,cubic,stated,Table4
domain_L,2.69,um,3.7,cubic,stated,Table4
domain_L,2.43,um,5.2,cubic,stated,Table4
domain_L,2.19,um,8,cubic extended,stated,Table5
domain_L,2.05,um,10,cubic extended,stated,Table5
domain_L,1.83,um,15,cubic extended,stated,Table5
domain_L,1.69,um,20,cubic extended,stated,Table5
plate_speed,0.75,mm/s,NA,calendering-mimic compression (stop at target V_par),stated,text3.1
load_measurement_LFP,380,N,NA,4-point on LFP powder,stated,text2
load_measurement_composite,40,N,NA,4-point on composite electrode,stated,text2
D_el_electrolyte,2e-4,S/cm-1,NA,Pesko et al [39]; for sigma_ion Bruggeman estimate,stated,text3.3

File: docs/data/shi2019_am_loading.csv
# Shi, Tu, Tian, Xiao, Miara, Kononova, Ceder -- Adv. Energy Mater. 2020, 10, 1902881 (DOI 10.1002/aenm.201902881)
# "High Active Material Loading in All-Solid-State Battery Electrode via Particle Size Optimization"
# UC Berkeley + Lawrence Berkeley National Lab + Samsung Research America (Ceder group). Open access (CC-BY).
# Material: SE = amorphous 75Li2S.25P2S5 (LPS GLASS, sigma_ion 0.39 mS/cm) ; CAM = LiNi0.5Mn0.3Co0.2O2 (NMC532), LZO-coated (6-8 nm).
#   ==> NOT our LPSCl (sigma ~1-3 mS/cm, ~3-8x higher) and NOT our NMC811. DO NOT transfer sigma/capacity ABSOLUTE values.
#       Only the size-ratio / utilization / packing / capacity TRENDS are frame[4] anchors for our LPSCl+NMC811 model.
# Method: LIGGGHTS DEM (SAME code as ours) + Hertz contact (RIGID SPHERE, no plastic SHAPE) ; cold-press 200 MPa.
#   Transport = ionic PERCOLATION CONNECTIVITY only (shortest path CAM->bulk-SE/separator -> cathode utilization theta_CAM).
#   ==> Paper does NOT compute an effective conductivity sigma. No constriction/contact resistance; no electronic/thermal.
#       Paper EXPLICITLY states (Sec 4) that an accurate inter-particle CONTACT AREA "requires modelling the plastic
#       deformation of LPS particles" (ref 29 Choi 2018) -- i.e. it NAMES the gap our MPM/Stage-E/Holm fill.
# Key dimensionless number: lambda = D_CAM_mean / D_SE_mean. Golden rule: keep SE SMALLER than CAM (lambda>1) -> high utilization.
# Our cross-reference: Bielefeld 2019 = their ref [16] (bielefeld2019_microstructural_modeling_composite_cathode.md, also percolation-only).
#                      Bazzoun 2026 = same LIGGGHTS + LPSCl + RNM/Holm sigma (the sigma-solve Shi defers).
# source_type: stated_text = sentence in paper ; stated = number printed in text/figure-label/equation ;
#              digitized_figN = read off a figure curve (TREND only, approximate, +-). 'n/a' = not reported in paper.
# ====================================================================================================================
#
# BLOCK 0 -- metadata / global conditions
block,key,value,unit,source_type,note
meta,DOI,10.1002/aenm.201902881,,stated,Adv. Energy Mater. 2020 10 1902881 (online 2019-12-03)
meta,DEM_code,LIGGGHTS,,stated_text,"refs 18-20 Kloss/Goniva LIGGGHTS, Di Renzo, Schopfer -- SAME code as ours"
meta,contact_law,Hertz,,stated_text,"Hertzian granular normal+tangential + damping + frictional yield; RIGID sphere, no plastic SHAPE"
meta,SE_material,LPS_75Li2S_25P2S5_glass,,stated_text,"amorphous, SPEX/ball-milled"
meta,CAM_material,NMC532_LZO_coated,,stated_text,"LiNi0.5Mn0.3Co0.2O2 + 6-8 nm Li2O-ZrO2 coating (Ito ref 6)"
meta,conductive_additive,CNF_5wt_pct,,stated_text,"carbon nanofiber 5 wt%; NOT in model (prefactor 0.95 only)"
meta,compaction_pressure,200,MPa,stated,"cathode composite; separator pressed ~100 MPa first; operating (cycling) 5 MPa"
meta,operating_pressure,5,MPa,stated,"spring-loaded during cycling"
meta,RVE_box_rule,Lbox=1.5*Lmin~15*Dmax,,stated,"box-size convergence (Sec 2.1, SI S2); cf our ~35 factor (different value)"
meta,seeds_per_condition,>=3,configs,stated,"random initial configurations averaged, esp. transition region"
meta,voltage_window,2.0-3.7,V_vs_In,stated,"Bio-Logic VMP300, 0.05 mA/cm2, CCCV (5h hold @top)"
#
# BLOCK 1 -- particle sizes & size ratio lambda (the design axis ; cf our 12:4:1 = lambda 4 & 12)
block,key,value,unit,source_type,note
size,D_SE_mean_set,"1.5;3;5;8",um,stated,"four ball-milled LPS sizes, log-normal PSD (Fig 1b, Fig 2a-d SEM)"
size,D_CAM_mean_set,"5;12",um,stated,"NMC532-LZO: 5 um (Samsung Japan) + 12 um (MSE Supplies); SEM Fig 2e,f"
size,lambda_definition,D_CAM_mean/D_SE_mean,dimensionless,stated,"the governing dimensionless number"
size,lambda_range_explored,0.6-8,dimensionless,stated,"e.g. CAM5/SE8=0.6 ... CAM12/SE1.5=8"
size,PSD_type,log-normal,,stated_text,"mean diameter + std from SEM (~200 particles each, Zeiss Gemini Ultra-55)"
size,SE_sigma_ion_vs_size,decreases_with_smaller_SE,,stated_text,"Table S3: bulk(SPEX) 0.39 mS/cm; smaller ball-milled LPS -> LOWER sigma_ion (GB + residual solvent)"
size,SE_sigma_ion_bulk,0.39,mS_cm,stated,"SPEX-mixed bulk LPS (consistent ref 27)"
#
# BLOCK 2 -- loadings: wt% <-> vol% (Fig 7a, porosity-shaded). 80 wt% ~ 50 vol% (liquid-cell level)
block,f_CAM_wt_pct,f_CAM_vol_pct_approx,porosity_Phi_assumed,source_type,note
loading,60,n/a,0.1-0.2,stated_text,"low loading, full utilization regime"
loading,70,~45,0.1-0.2,stated_text,"production-core lower end; lambda_min=1.67 for full util."
loading,75,n/a,0.1-0.2,stated_text,"lambda_min=2.1 for 98% util."
loading,80,~50,0.1-0.2,stated_text,"~50 vol% CAM ~ liquid-cell level; achieved with D_CAM 12um + D_SE 1.5um (lambda=8)"
loading,85,n/a,0.1-0.2,stated_text,"high loading; lambda 1->8 raises theta only slightly (~16->20%)"
loading,porosity_band,Phi=0.1-0.2,,stated_fig7a,"Fig 7a shaded = experimentally-reported SSB-cathode porosity range (ref 29); cf OUR real_14 15.6% = mid-band (band-match ONLY, LPS-glass != LPSCl, do NOT equate single value)"
#
# BLOCK 3 -- cathode utilization theta_CAM vs lambda (at fixed loading) -- the headline 'size=packing' result
block,condition,theta_CAM,unit,source_type,note
util_lambda,f_CAM70_D_CAM5_lambda_lt1,drastic_drop,fraction,stated_fig3b,"lambda<1 (SE bigger than CAM) -> percolation clearly decreases"
util_lambda,f_CAM70_D_CAM5_lambda~1.67,~1.0,fraction,stated_fig3b,"theta_CAM~1 (full util.) ; merely shrinking SE lifts theta 0.2->1.0"
util_lambda,f_CAM70_full_util_lambda_min,1.67,dimensionless,stated,"Fig 3a,b,d: lambda_min for full utilization at 70 wt%"
util_lambda,f_CAM75_98pct_util_lambda_min,2.1,dimensionless,stated,"Fig 3d: lambda_min for 98% util at 75 wt% -> D_CAM5->D_SE2.4 ; D_CAM20->D_SE9.5"
util_lambda,f_CAM80_lambda1to3,0.30->0.60,fraction,stated_text,"theta doubles 30->60% as lambda 1->3 (p.7)"
util_lambda,f_CAM80_lambda1to8_D_CAM5,0.16->0.20,fraction,stated_text,"with 5um CAM, lambda up to 8 only 16->20% -> need LARGER CAM (p.5)"
util_lambda,f_CAM85_lambda1to8,slight_increase,fraction,stated_text,"high-loading limit"
util_lambda,f_CAM80_D_SE3um_visual,0.52,fraction,stated_fig4,"Fig 4b model (lambda=1.67) ; vs SE5um model c"
util_lambda,f_CAM80_D_SE5um_visual,0.25,fraction,stated_fig4,"Fig 4c model (lambda=1.0) -> larger SE halves active CAM"
#
# BLOCK 4 -- cathode utilization vs loading (at fixed lambda=1.67) (Fig 3a)
block,f_CAM_wt_pct,theta_CAM,unit,source_type,note
util_load,<70,~1.0,fraction,stated_fig3a,"lambda=1.67, D_CAM5um: full utilization below 70 wt%"
util_load,>75,drastic_decrease,fraction,stated_fig3a,"theta_CAM drops drastically above 75 wt% (less SE -> weaker Li percolation)"
#
# BLOCK 5 -- experimental discharge capacity (frame[4] model->experiment validation, good agreement)
#   NOTE capacities are LPS-glass + NMC532-LZO ; max observed 155 mAh/g used to convert model theta_CAM -> capacity.
block,condition,capacity_mAh_g,source_type,note
cap,f_CAM60_NMC5_SE8um_lambda0.6,~75,digitized_fig5a,"large SE (small lambda) -> low capacity (Fig 5a)"
cap,f_CAM60_NMC5_SE5um_lambda1.0,~125,digitized_fig5a,"Fig 5a"
cap,f_CAM60_NMC5_SE3um_lambda1.67,>150,digitized_fig5a,"small SE (large lambda) -> full capacity (Fig 5a)"
cap,f_CAM60_NMC5_SE1.5um_lambda3.33,>150,digitized_fig5a,"full capacity (Fig 5a)"
cap,f_CAM60_NMC5_SE2um_lambda2.5,~155,digitized_fig5b,"Fig 5b exp vs model (lambda=2.5)"
cap,f_CAM60_NMC5_SE8um_lambda0.6_fig5b,~80,digitized_fig5b,"Fig 5b (lambda=0.6)"
cap,max_observed_for_normalization,155,stated,"largest experimental specific capacity observed; model capacity = 155 * theta_CAM(model)"
cap,f_CAM80_SE3um_NMC4um,~80,digitized_fig5e,"Fig 5e: small CAM -> low capacity at 80 wt%"
cap,f_CAM80_SE3um_NMC12um,~140,digitized_fig5e,"Fig 5e: LARGER CAM -> HIGHER capacity (counter-intuitive; surface-area -> SE-contact probability)"
cap,f_CAM80_SE1.5um_NMC4um,~95,digitized_fig5e,"Fig 5e (1.5um SE)"
cap,f_CAM80_SE1.5um_NMC12um,~130,digitized_fig5e,"Fig 5e (1.5um SE)"
cap,f_CAM60_SE3um_NMC5,>150,digitized_fig6,"Fig 6: 60 & 70 wt% both high-util (green) -> ~same capacity >150"
cap,f_CAM70_SE1.5um_NMC5,>150,digitized_fig6,"Fig 6: 60->70 wt% increasable WITHOUT capacity loss (1.5um SE, lambda=3.33)"
cap,f_CAM80_SE3or1.5um_NMC5,drastic_drop,digitized_fig6,"Fig 6: 80 wt% (low-theta red/purple) -> capacity drops sharply"
#
# BLOCK 6 -- design rules (stated, paper-grade takeaways)
block,key,value,source_type,note
rule,golden_rule,SE_smaller_than_CAM_lambda_gt_1,stated_text,"under ALL circumstances SE particle size should be kept smaller than CAM (lambda>1)"
rule,high_loading_needs_large_lambda,f_CAM_up->lambda_min_up,stated_text,"70->1.67, 75->2.1, 80->~3-8 ; loading up requires larger lambda"
rule,liquid_cell_level_demo,f_CAM80wt~50volpct_via_CAM12_SE1.5,stated_text,"50 vol% CAM (liquid-cell level) by simple mixing + pressing"
rule,large_CAM_helps_utilization,larger_CAM->higher_theta_CAM,stated_text,"counter-intuitive; larger CAM has higher surface area -> higher prob. of contacting percolating SE (Sec 4)"
rule,utilization_is_percolation_controlled,theta_CAM=percolation_limited,stated_text,"cathode utilization is percolation-controlled in cold-pressed SSB"
rule,size_packing_not_sigma,small_SE_raises_util_despite_lower_sigma_ion,stated_text,"Table S3 small SE -> sigma_ion DOWN, yet utilization UP -> packing/connectivity beats material-sigma == OUR 'size=packing not overlap'"
rule,contact_area_needs_plasticity,accurate_contact_area_requires_LPS_plastic_deformation_model,stated_text,"Sec 4: NAMES the gap our MPM(SHAPE plasticity)+Stage-E(plastic contact area)+Holm fill (ref 29)"
rule,tradeoff_power_vs_energy,very_large_lambda->power_down;very_small_SE->SE_network_impedance_up,stated_text,"large CAM lithiates slowly (ref 24); tiny SE -> narrow channel + more GB (ref 30) -> optimize lambda"
#
# BLOCK 7 -- our-baseline cross-check (for quick comparison; see digest Sec 8/A/B/C)
block,axis,shi2019,ours,note
xcheck,DEM_code,LIGGGHTS,LIGGGHTS,SAME code (method sibling)
xcheck,contact,Hertz_rigid_sphere,hooke_hysteresis_rigid_sphere,both elastic-contact rigid sphere; both delta-overlap proxy (no real flow)
xcheck,transport_depth,ionic_percolation_connectivity(utilization),Kirchhoff+Holm_sigma_triad(real values),we solve sigma ; they count connectivity
xcheck,size_conclusion,small_SE+large_CAM->util_up(packing),size=packing_not_overlap,SAME conclusion (model+experiment evidence)
xcheck,porosity,Phi=0.1-0.2(conversion band),15.6%(DEM)/16.7%(MPM),our 15.6% mid-band; band-match only (LPS-glass != LPSCl)
xcheck,plasticity,none(rigid Hertz; "needs LPS plastic model" Sec4),MPM_true_SHAPE_plasticity+StageE_area,we fill the gap they name
xcheck,our_12_4_1_as_lambda,n/a,lambda=4(AM_S/SE)_and_12(AM_P/SE),our 12:4:1 sits inside their high-util lambda>1 region
xcheck,material,LPS_glass(0.39)+NMC532-LZO,LPSCl(~1-3)+NMC811,DO NOT transfer sigma/capacity absolute; trends only

File: docs/data/so2022_contact_model_params.csv
category,symbol,value,units,condition_or_source,stated_or_digitized,note
material,e,0.5,-,This study (arbitrary global),stated,restitution coefficient COR (all particle-particle + particle-wall)
material,E_SE,24,GPa,Sakuda et al. [4],stated,SE Young modulus (LPS = Li2S-P2S5); SAME numeric as our real-bulk 24 (coincidence; material is LPS not LPSCl)
material,E_AM,199,GPa,Cheng et al. [10] LiCoO2,stated,"AM Young modulus -- Table1 says 'SE Young modulus (LPS)' for E_AM row (likely typo); AM here = NCM/LiCoO2 cathode (199 GPa), NOT Si"
material,mu,0.5,-,This study,stated,friction coefficient (Coulomb)
material,nu,0.3,-,This study,stated,Poisson ratio (both phases)
material,H_SE,1.9,GPa,McGrogan et al. [8],stated,Hardness of SE (LPS) -- sets F_th yield via approx sigma_yield = H
material,H_AM,11.2,GPa,Cheng et al. [10],stated,Hardness of AM (NCM/LiCoO2)
contact_law,exponent_Hertz_kn,0.5,-,Hertz eq15,stated,kn = 4/3 E_eff hov^0.5 Reff^0.5
contact_law,exponent_spring_k_factor,1.5,-,eq9,stated,"k = k_Hertz(1 + c_spring h_eq/R_eff)^(3/2); 3/2 because spring const grows via area AND length contraction"
contact_law,F_th_parabolic_factor,0.6667,-,eq5/eq6 (=2/3),stated,A_con^eff = 2/3 A_con^spherical (parabolic stress profile peak 3/2x mean)
contact_law,A_con_spherical,n/a,m2,eq6,stated,A_con^spherical = 2/3 * pi * h_ov * R_eff (eq6 writes 2/3pi h_ov R_eff)
fit_param,c_area,2,-,"Fig8a calibrated to Sakuda [4]",stated,"area factor: A = A_Hertz(1 + c_area h_eq/R_eff); c_area=2 best fit (0/2/5 tested)"
fit_param,c_spring,5,-,"Fig7/Fig8 production",stated,"spring factor: tested 3/5/7; c_spring=7 makes E_electrode -> E_LPS at solid fraction->1 (Fig7b)"
fit_param,h_ov_max_lim,0.6,R_eff,"eq=0.6 R_eff (Fig4b/Fig8b)",stated,"consolidation limit (max equilibrium overlap) = 0.6 R_eff; chosen to avoid over-compaction; corresponds to solid-fraction->1 at ~600 MPa"
fit_param,h_ov_max_tested,"0.4 / 0.6 / 0.8",R_eff,Fig8b,stated,h_ov^max sweep; 0.4 too low / 0.8 over-dense / 0.6 best-fit Sakuda
viscoelastic,t_rel_role,n/a,s,eq2-4,stated,relaxation time t_rel = eta/E; plastic mode requires t_rel << sim time (steady-state); viscoelastic mode t_rel matters
viscoelastic,t_press_over_t_rel_tested,"0.1 / 1 / 10 / 100",-,Fig9a,stated,"pressing-time vs viscoelastic-response-time ratio; Fig9b rel density rises with t_press/t_rel (1/10/10000)"
setup,N_AM_mono,0,-,Table2 monodisperse,stated,monodisperse pure-LPS calibration run
setup,N_SE_mono,1846,-,Table2 monodisperse,stated,
setup,N_AM_coated,10746,-,Table2 coated,stated,SE-coated-AM sim (reference So 2021/2022 JPS [6])
setup,N_SE_coated,27263,-,Table2 coated,stated,
setup,primary_AM_diameter,1,um,Table2 coated,stated,
setup,primary_SE_diameter,0.5,um,Table2,stated,
setup,domain_size,10,um,Table2,stated,monodisperse lateral box 10x10 um; coated 20x20 um
setup,fraction_AM_coated,0.734,-,Table2,stated,volume/number fraction of AM in coated sim
setup,AM_aggregate_size,5,um,Table2,stated,
setup,SE_aggregate_size,1.45,um,Table2,stated,
result,height_pure_SE,"14 -> ~12",um,Fig7a (mono, 200 MPa press profile),digitized,height vs time; elastic recovery (springback) decreases as c_spring increases
result,rel_density_at_P,"~0.72@100 -> ~0.9@400 -> ~1.0@600+",-,Fig8 (mono, c_area=2),digitized,relative density vs mold pressure; good fit to Sakuda above ~200 MPa
result,rel_density_underfit_lowP,"model > Sakuda below ~150 MPa",-,Fig8a,stated,"simple DEM (no aggregates) UNDER-porous at low P; aggregates not simulated -> would raise low-P porosity"
result,box_pressure_profile,200,MPa,Fig7a inset,digitized,PI/servo press ramps to 200 MPa then release
result,rel_Young_modulus_at_solidfrac1,"->1 at c_spring=7",-,Fig7b,stated,E_electrode/E_LPS -> 1 as solid fraction -> 1 (only with c_spring=7)
domain_geom,mono_box_50MPa,14.8,um,Fig6a,stated,monodisperse box height after 50 MPa
domain_geom,mono_box_100MPa,13.8,um,Fig6b,stated,after 100 MPa
domain_geom,mono_box_400MPa,11.2,um,Fig6c,stated,after 400 MPa
domain_geom,coated_box_360MPa,23.9,um,Fig6d,stated,SE-coated-AM box (20x20 um) after 360 MPa

File: docs/data/storakers1997_similarity_inelastic_contact.csv
# Storakers, Biwa & Larsson (1997) Int. J. Solids Struct. 34(24) 3061-3083
# "Similarity analysis of inelastic contact" (KTH Stockholm)
# DOI 10.1016/S0020-7683(96)00176-X
# Self-similar analysis of viscoplastic / strain-hardening-plastic indentation of a half-space and
# mutual indentation of two power-law bodies.  Constitutive law sigma_e = sigma_0 * eps_e^(1/m) (eq 6),
# m = strain-hardening exponent (m=inf ideally-plastic, m=1 linear hardening), n = creep/rate exponent.
# ---------------------------------------------------------------------------------------------------
# c^2(m,n) = the SIMILARITY CONSTANT relating TRUE contact area to apparent (geometric) overlap area.
#   Profile under a spherical indenter (p=2): u3 = h*[1 - c^2*(r/a)^2]  (eq 74).
#   c^2 > 1  => surface PILES UP at the contact rim (true contact area > geometric overlap)  [ideal plastic]
#   c^2 < 1  => surface SINKS IN (true contact area < geometric overlap)                     [strong hardening]
#   c^2 = 1  => transition (rim displacement exactly at original surface)                    [near m=3, cold work]
#   Contact-area law:  A = 2*pi * c^2(m) * r * h   (= Martin-Bouvard 2003 eq 8; r=reduced radius, h=overlap)
#   Plotted in Fig 5 as (c^2 - 1) vs (1/m + 1/n).  Below: digitized-from-Fig5 TREND values (approx) +
#   the two STATED endpoints/transition (ideal-plastic 1.43-1.45 ; transition c^2=1 at 1/m+1/n~1/3).
# All c^2 rows marked digitized are READ-FROM-Fig5 (approximate, TREND only). Endpoints/constants marked stated.
# quantity,value,units,condition,source,notes
# ===== c^2(m,n) PILE-UP / SINK-IN SIMILARITY CONSTANT vs HARDENING (Fig 5, p=2 sphere) =====
c2,1.43,dimensionless,ideal plasticity (1/m+1/n -> 0; m,n -> inf),stated_text+Fig5,"c^2-1 ~ +0.43 at axis origin; rigid-ideally-plastic; max pile-up"
c2,1.45,dimensionless,ideal plasticity (Martin-Bouvard quote of Storakers table),stated_MartinBouvard2003,"c(m=inf)~1.45 cited downstream; consistent with 1.43 here (read tolerance)"
c2,1.30,dimensionless,1/m+1/n ~ 0.15 (weak hardening),digitized_Fig5(approx),"c^2-1 ~ +0.30; strong pile-up still"
c2,1.10,dimensionless,1/m+1/n ~ 0.27 (moderate hardening),digitized_Fig5(approx),"c^2-1 ~ +0.10"
c2,1.00,dimensionless,1/m+1/n ~ 0.33 (= 1/3 ; sink-in<->pile-up transition),stated_text+Fig5,"TRANSITION: at 1/m+1/n ~= 1/3 surface neither piles up nor sinks in; ~ m=3 annealed metal (Norbury-Samuel 1928)"
c2,0.90,dimensionless,1/m+1/n ~ 0.42,digitized_Fig5(approx),"c^2-1 ~ -0.10; sink-in begins"
c2,0.70,dimensionless,1/m+1/n ~ 0.6,digitized_Fig5(approx),"c^2-1 ~ -0.30; moderate sink-in"
c2,0.55,dimensionless,1/m+1/n ~ 0.85,digitized_Fig5(approx),"c^2-1 ~ -0.45"
c2,0.50,dimensionless,linear hardening (1/m+1/n -> 1 ; m=n=1),stated_endpoint+Fig5,"c^2 ~ 0.5 at far end; ~ the value used as 'linear hardening' floor in Martin-Bouvard c(m): 0.5(linear)->1.45(ideal)"
# ===== the c^2(m)=c^2(n) coincidence (key simplification) =====
c2_m_equals_c2_n,true,n/a,Biwa-Storakers 1995 finding,stated_text,"c^2(m)=c^2(n) to very close agreement; combined cases collapse on single function of 1/m+1/n (Fig5)"
sink_in_to_pileup_transition,1/3,1/m+1/n,sphere p=2,stated_Fig5,"transition from sinking-in to piling-up at 1/m+1/n ~ 1/3"
annealed_metal_residual_impression,below_surface,n/a,m~3 annealed metals/alloys,stated_text(Norbury-Samuel1928),"residual plastic impression stays BELOW surface (sink-in) at ~m=3; pile-up at cold-work"
# ===== CONTACT-AREA LAW (the equation Martin-Bouvard 2003 uses) =====
contact_area_law,A = 2*pi*c^2(m)*r*h,formula,sphere/sphere plastic contact,eq derived(=MartinBouvard eq8),"r = reduced radius r_p r_q/(r_p+r_q); h = overlap (interpenetration); c^2 from Fig5"
similarity_kinematic_h,h(a)=F(theta)/c^p(theta) * a^p / D^(p-1),eq31,indentation-depth<->contact-radius (separable),eq31,"depth h and reference radius a are SEPARABLE; eigenfunction c^p(theta) eq32"
contour_relation,r=a*Ctilde(theta) ; Ctilde(0)=1,eq24,self-similar contact contour,eq24,"contour expands self-similarly; at axisymmetry Ctilde=1 so a alone fixes contact region"
profile_under_die,u3 = h*(1 - c^p(theta)*(r/a)^p),eq34,displacement under die (pile-up criterion),eq34,"pile-up if c^p(theta)*Ctilde(theta)^p > 1; sink-in otherwise; sphere p=2 -> eq74 u3=h(1-c^2(r/a)^2)"
# ===== MEAN PRESSURE / HARDNESS (sphere, p=2) =====
mean_pressure_general,L/(pi a^2) = sigma_0*alpha(m,n)*[beta_m(a/D)^(p-1)]^(1/m)*[beta_n (a_dot/D)(a/D)^(p-2)]^(1/n),eq46,general hardness formula,eq46,"alpha,beta_m,beta_n depend ONLY on m,n,p (not on indentation magnitude); separable in a"
mean_pressure_sphere,L/(pi a^2)=sigma_0*alpha(m,n)*[beta_m(a/D)]^(1/m)*[beta_n(a_dot/D)]^(1/n),eq75,spherical p=2 mean pressure,eq75,"reduced from eq46 with p=2"
Tabor_alpha,2.8,dimensionless,Tabor 1951 strain-hardening hardness constant,stated_eq78_text,"Storakers ADOPT Tabor 1951: alpha=2.8 (the H ~ 2.8 sigma_0 hardness coefficient)"
Tabor_beta_m,0.4,dimensionless,Tabor 1951 representative-strain constant,stated_eq78_text,"beta_m=0.4 (representative strain ~0.4 a/D = the 'Tabor strain'); used in hardness formula eq78"
hardness_formula_eq78,L/(pi a^2)=3(n+2)/n * sigma_0 * (a/3D)^(1/m) * (a_dot/3D)^(1/n),eq78,practical universal hardness formula,eq78,"with alpha=2.8,beta_m=0.4 plugged into eq45; believed practically useful in general"
reduced_load_fit_alpha,3,dimensionless,reduced-load fit (eqs 76-77),eq77,"alpha=3, beta_m=(n/(n+2))^n, beta_n=1/3 give good fit for 1/m+1/n<0.5 (Fig7)"
reduced_load_factor,(n+2)/n,dimensionless,scaling factor for reduced mean pressure,eq76,"introduced so reduced load L-tilde is virtually governed by combined exponent 1/m+1/n (Fig7)"
# ===== ELLIPSOIDAL NEWTONIAN FLUID (analytic illustration, m->inf, n=1, sigma_0=3mu) =====
ellipsoid_contour,ellipse,n/a,viscous ellipsoidal indentation,stated_sec4.1,"sought contour IS an ellipse; eccentricity e from B/A = [E(e)/(1-e^2)-K(e)]/[K(e)-E(e)] (eq60)"
ellipsoid_central_pressure,p0_tilde=(2/3)/(K(e)sqrt(1-e^2)),eq63,central contact pressure (scaled),eq63,"K,E complete elliptic integrals 1st/2nd kind"
sphere_viscous_h_a,h(a)=2a^2/D,eq69,spherical viscous limit depth-radius (e->0),eq69,"a^2/2hR0 = 1 type relation in the e->0 spherical viscous limit"
sphere_viscous_growth,a^3(t)/D = (K-E)/e^2 * 3L/(8 pi mu) * t,eq72,contact radius growth under constant load,eq72,"a ~ t^(1/3) under constant load (viscous)"
# ===== CONSTITUTIVE FRAMEWORK =====
constitutive_law,sigma_e = sigma_0 * eps_dot_e^(1/n) * eps_e^(1/m),eq6,viscoplastic potential (general),eq6,"m=strain-hardening exponent, n=rate/creep exponent; m->inf strain-hardening plastic, n->inf nonlinear viscous"
plastic_limit,m -> inf,n/a,strain-hardening plastic flow,stated_sec2,"m->inf recovers strain-hardening plasticity; n->inf recovers nonlinear viscous/creep"
homogeneity_degree,(n+1)/n,dimensionless,stress potential Phi degree (n+1) -> strain-rate potential Psi degree (n+1)/n,eq4-5,"Legendre-dual potentials; homogeneous functions => self-similarity reduces moving boundary to stationary"
von_Mises_special,sigma_e=(3/2 s_ij s_ij)^(1/2),eq14,incompressible isotropic special case,eq14,"reduces to familiar von Mises; used in spherical-indentation application (sec 4.2)"
# ===== TWO-BODY (DISSIMILAR) EXTENSION (sec 5) =====
two_body_strength_scaling,u_i^(k) = (sigma_0/sigma_k)^q * u_i^(0),eq80,displacement scaling per body k,eq80,"q where 1/q=1/m+1/n; both bodies share m,n,p (save flat p->inf)"
two_body_combined_strength,1/sigma_0^q = 1/sigma_1^q + 1/sigma_2^q,eq82,equivalent strength of two-body contact,eq82,"series-like combination of the two body strengths (q=combined exponent)"
two_body_combined_curvature,F(theta)/D^(p-1) = F1(theta)/D1^(p-1) + F2(theta)/D2^(p-1),eq84,combined profile/curvature,eq84,"local contact of two deformable bodies reduces to fundamental half-space problem; no convexity restriction once local+smooth"
two_body_application,Storakers 1996 IUTAM,reference,composite compaction of spheres of different rigidities/sizes,stated_sec5,"explicit composite-compaction application = Storakers (1996) Mech. Granular Porous Materials IUTAM; basis for Martin-Bouvard 2003 DEM"
# ===== finite-element solution detail =====
fem_dof,13882,degrees of freedom,reduced flat-die FEM (Biwa-Storakers mesh),stated_sec4.2,"singularity at contact boundary like HRR crack tip (Hutchinson 1968) resolved by refined rim mesh"
fem_remote_boundary,rho/a=50 (or 10),mesh extent,for 1/m+1/n>=0.25 use rho=50; for <=0.25 use rho=10,stated_sec4.2,"convergence sensitive to m; parameter-tracking from m=1 used for high-m iteration"

File: docs/data/wet_processing_resolved_am.csv
quantity,stage,value,units,calendering_degree_pct,distance_from_cc_um,interface_pair,precision,note
# === Weitze, Zanotto, Zapata Dominguez, Franco (Energy Storage Materials 73, 2024, 103747) ===
# === ASSB cathode WET-processing (slurry->dry->calender), RESOLVED multisphere AM (nano-CT), LAMMPS DEM + GeoDict continuum sigma ===
# === Material: NMC622 75wt% + LPSCl 17.5wt% + carbon C65 5wt% + PIB binder 2.5wt%; solid content 50wt% ===
# === WARNINGS: sigma is DIMENSIONLESS (phase bulk sigma=1; no absolute mS/cm); calendering DEGREE != pressure(MPa); resolved-shape but RIGID (no shape plasticity); nano-CT material != slurry material. NMC622 != our NMC811. TREND only for ASSB-production transfer. ===
#
# --- CALIBRATION ANCHORS (stated, exp vs sim) ---
slurry_density,slurry,1.353,g_per_cm3,,,,"stated_exp_eq3.1","experimental, Anton Paar DMA 4100 M; uncertainty +-0.001"
slurry_density,slurry,1.34,g_per_cm3,,,,"stated_sim_eq3.1","simulated after Bayesian force-field calibration; +-0.02 (in exp error range)"
porosity,dry_electrode,0.53,fraction,0.0,,,"stated_exp_eq3.2","experimental dry electrode porosity before calendering; +-0.03"
porosity,dry_electrode,0.57,fraction,0.0,,,"stated_sim_eq3.2","simulated dry porosity; +-0.01 (within exp range). = start point of calendering"
#
# --- POROSITY vs CALENDERING DEGREE (Fig 6; stated endpoints + digitized curve) ---
porosity,calendering,0.57,fraction,0.0,,,"stated","Fig 6 start = dry electrode porosity"
porosity,calendering,0.30,fraction,45.0,,,"stated","Fig 6 end; P_sim=0.30+-0.02 @45pct calendering degree. NONLINEAR (springback varies with calendering pressure)"
porosity,calendering,0.55,fraction,5.0,,,"digitized_Fig6","gentle decline at low calendering degree"
porosity,calendering,0.50,fraction,15.0,,,"digitized_Fig6","mid"
porosity,calendering,0.45,fraction,25.0,,,"digitized_Fig6","mid; steeper decline begins ~25pct"
porosity,calendering,0.39,fraction,35.0,,,"digitized_Fig6","steep region"
#
# --- IONIC CONDUCTIVITY vs CALENDERING DEGREE (Fig 8 right; DIMENSIONLESS, SE bulk sigma_ion=1; digitized) ---
# NOTE: DIMENSIONLESS (normalized to SE bulk). Monotone increase: calendering->SE contacts up, tau down -> sigma_ion up. ASSB densification HELPS ionic (OPPOSITE of LIB pore-conductor).
sigma_ionic_normalized,calendering,0.05e-2,dimensionless,5.0,,,"digitized_Fig8","x10^-2 units; SE bulk=1; low calendering"
sigma_ionic_normalized,calendering,0.30e-2,dimensionless,20.0,,,"digitized_Fig8","x10^-2"
sigma_ionic_normalized,calendering,0.75e-2,dimensionless,35.0,,,"digitized_Fig8","x10^-2"
sigma_ionic_normalized,calendering,1.35e-2,dimensionless,45.0,,,"digitized_Fig8","x10^-2; peak at max calendering. ~27x rise over the sweep"
#
# --- ELECTRONIC CONDUCTIVITY vs CALENDERING DEGREE (Fig 8 left; DIMENSIONLESS, CBD bulk sigma_e=1; digitized) ---
# NOTE: DIMENSIONLESS (normalized to CBD bulk). Monotone increase with step ~0.3 calendering: contacts up, porosity down -> sigma_e up.
sigma_electronic_normalized,calendering,0.15e-3,dimensionless,5.0,,,"digitized_Fig8","x10^-3 units; CBD bulk=1; low calendering"
sigma_electronic_normalized,calendering,0.30e-3,dimensionless,20.0,,,"digitized_Fig8","x10^-3; plateau ~0.1-0.25"
sigma_electronic_normalized,calendering,0.60e-3,dimensionless,35.0,,,"digitized_Fig8","x10^-3; step-up near 0.3 calendering"
sigma_electronic_normalized,calendering,1.15e-3,dimensionless,45.0,,,"digitized_Fig8","x10^-3; peak at max calendering. ~8x rise"
#
# --- NORMALIZED INTERFACIAL AREA A_interface/A_base vs CALENDERING DEGREE (Fig 7; digitized) ---
# *** KEY COUNTER-INTUITIVE RESULT ***: phase-Pore interfaces DECREASE (pores shrink), but phase-phase (AM-SE etc.) interfaces do NOT grow.
# Authors EXPLICITLY attribute to model limitation: spherical+RIGID particles cannot increase contact area after touching (no plastic deformation). = the gap our MPM/Stage-E fills.
interface_area_normalized,calendering,11.5,ratio,5.0,,SE-Pore,"digitized_Fig7","highest; SE has most pore interface. decreases 11.5->8.5"
interface_area_normalized,calendering,8.5,ratio,45.0,,SE-Pore,"digitized_Fig7","decreased (pores shrink)"
interface_area_normalized,calendering,5.8,ratio,5.0,,CBD-Pore,"digitized_Fig7","2nd; 5.8->4.8"
interface_area_normalized,calendering,4.8,ratio,45.0,,CBD-Pore,"digitized_Fig7",""
interface_area_normalized,calendering,5.7,ratio,5.0,,AM-Pore,"digitized_Fig7","5.7->4.0"
interface_area_normalized,calendering,4.0,ratio,45.0,,AM-Pore,"digitized_Fig7",""
interface_area_normalized,calendering,1.8,ratio,5.0,,CBD-SE,"digitized_Fig7","phase-phase; roughly flat ~1.8"
interface_area_normalized,calendering,1.0,ratio,5.0,,AM-SE,"digitized_Fig7","*** phase-phase: ~1, NEARLY CONSTANT across calendering -> the counter-intuitive non-growth (active interface for (de)intercalation should grow but does not = rigid-sphere limit) ***"
interface_area_normalized,calendering,1.0,ratio,45.0,,AM-SE,"digitized_Fig7","still ~1; does NOT grow with calendering (model limitation, authors stated)"
interface_area_normalized,calendering,0.9,ratio,5.0,,CBD-AM,"digitized_Fig7","lowest; roughly flat ~0.9"
#
# --- THICKNESS / GEOMETRY (Fig 4; stated) ---
thickness_or_box,slurry,22,um,,,,"stated_Fig4","slurry box WIDTH (x,y,z periodic initial)"
thickness,dry_electrode,110,um,,,,"stated_Fig4","dry electrode height after drying+re-equilibration"
thickness,calendered,40,um,,,,"stated_Fig4","calendered electrode height"
#
# --- COMPOSITION (stated, wt%) ---
composition,formulation,75,wt_pct,,,AM_NMC622,"stated","LiNi0.6Mn0.2Co0.2O2"
composition,formulation,17.5,wt_pct,,,SE_LPSCl,"stated","Li6PS5Cl"
composition,formulation,5,wt_pct,,,carbon_C65,"stated","Timcal C65 conductive carbon"
composition,formulation,2.5,wt_pct,,,binder_PIB,"stated","polyisobutene; 9wt% in p-xylene; CBD = carbon+binder homogenized"
composition,slurry,50,wt_pct,,,solid_content,"stated","slurry solid content"
#
# --- DESCRIPTORS NOT REPORTED (for completeness) ---
# coordination_Z: n/a (not reported)
# Heckel_Py: n/a (no absolute pressure; calendering degree only)
# sigma_thermal: n/a (not solved; ionic+electronic only)
# absolute_sigma_mScm: n/a (dimensionless, phase bulk=1)
# E_AM / E_SE / sigma_y / nu: n/a (Bayesian force-field calibration, not stated; chemistry-neutral)
# fracture: n/a (not modeled; group ref [38] did LIB fracture, excluded here)
