Repository: yonghoon7153-source/Yonghoon-DEM-DFT

# lit-reader — 연구실 문헌 DB (텍스트판)

이 브랜치는 코드가 아니라 **자료**다. 이 저장소 `claude/friendly-meitner-lldvar` 의 `litdb/papers/` digest 를 연구실 PC 의 문헌 도구가 읽어 만든
**읽기 카드 · 뽑은 수치 · 장 서문**을 매일 밤 텍스트로 올린다. 사람이 보는 화면(논문 그림 포함)은 연구실 PC 에만 있다.
**이 브랜치에 커밋하지 않는다** — 다음 밤에 통째로 다시 덮인다. 다른 브랜치에 합치지도 않는다.

마지막 갱신 2026-11-16 04:02 · 논문 563편 · 읽기 카드 475편 · 수치 49,774건 · 장 20개

## 다른 브랜치의 세션에서 쓰는 법

```bash
git fetch origin lit-reader
git show origin/lit-reader:papers.csv | head -n 5          # 논문 목록 — 어느 장인지, 카드가 내린 한 줄 결론
git show origin/lit-reader:chapters/se-argy.md             # 장 서문 — 그 장에서 밝혀진 것 · 엇갈리는 곳 · 열린 문제 · 먼저 읽을 논문
git show origin/lit-reader:cards/<slug>.md                 # 논문 한 편의 읽기 카드
git show origin/lit-reader:values/<slug>.csv               # 그 논문에서 뽑은 수치 (digest 줄 번호 · 인용문)
git grep -n -i "Li6PS5Cl" origin/lit-reader -- cards chapters   # 낱말로 찾기
git worktree add ../lit-reader origin/lit-reader                  # 많이 읽을 때: 폴더로 펼쳐 놓고 grep (다 쓰면 git worktree remove)
```

찾는 순서: 주제에 맞는 장의 `chapters/<id>.md` 로 흐름을 잡고 → 거기 근거로 달린 slug 의 `cards/<slug>.md` →
숫자가 필요하면 `values/<slug>.csv` → 마지막으로 digest 원문(`claude/friendly-meitner-lldvar` 의 `litdb/papers/<slug>.md`)의 그 줄.

## 들어 있는 것

| 파일 | 내용 |
|---|---|
| `papers.csv` | 논문마다 한 줄: slug · 제목 · 저자 · 연도 · 축(dft/dem) · 장 · 카드의 한 줄 결론 · 카드 유무 · 수치 수 · DOI · digest 경로 |
| `chapters/<장 id>.md` | 장 서문(문장마다 근거 논문의 slug) · 이 장의 값 · 아직 열린 문제 · 먼저 읽을 논문 · 이 장의 논문 목록 |
| `cards/<slug>.md` | 읽기 카드: 결론 · 요점 · 본문 · 용어 · 우리 연구에 주는 뜻 · 핵심 수치 · 조심할 것. `(L61–63)` 은 digest 의 줄 번호 |
| `values/<slug>.csv` | 그 논문의 핵심 수치 절에서 뽑은 값: 물성 · 계 · 값 · 단위 · 조건 · 근거(basis) · 검증(status) · 줄 · 인용문 |
| `ml_values.csv` | 같은 값을 물성마다 한 단위로 맞춘 표 (σ 는 mS/cm, Ea 는 eV …) — 기계 학습 · 비교의 출발점 |
| `missing.csv` | 우리 논문들이 여러 번 인용하는데 라이브러리에 없는 논문 (DOI · 몇 편이 인용) |

CSV 는 UTF-8(BOM) · CRLF 다 (엑셀에서 그대로 열린다).

## 얼마나 믿을 수 있나

- 카드와 장 서문은 AI 가 쓰고 **기계 검사를 통과한 것만** 실렸다. 카드의 문장에는 digest 의 근거 줄이 붙고, 숫자는 그 줄에
  같은 표기로 있어야 실렸다. 장 서문의 문장은 근거 카드(slug)를 달고, 숫자는 그 카드에 있어야 실렸다.
- 요약과 해석은 틀릴 수 있다. **결정에 쓰는 숫자는 digest 원문의 그 줄에서 확인한다.**
- 수치의 `status` 가 verified 면 인용문이 그 줄에 그대로 있다. `basis` 는 stated(본문에 적힘) · figure_read(그림에서 읽음) ·
  derived_by_digest(digest 가 계산) · cited_from_other(다른 논문 인용). `answer_cut` 이 yes 면 답이 길이 제한에 잘려 일부만 있다.
- 장 서문에 '낡음' 이 있으면 그 뒤 그 장의 카드가 바뀐 것이다 — 다음 밤에 다시 쓴다.

## 장

| 장 id | 이름 | 장 서문 제목 |
|---|---|---|
| `dem-contact` | 접촉역학과 소성 | 고밀도 압밀은 항복 캡과 다체 보정을 함께 요구한다 |
| `dem-degrade` | 화학-기계 열화와 계면 | 복합양극 열화는 입계 균열과 계면 분해가 함께 만든다 |
| `dem-etc` | 그 밖의 문헌 | 옮길 것은 방법의 뼈대이고 수치는 아니다 |
| `dem-micro` | 복합양극 미세구조 | 복합양극의 이온 경로는 공극과 접촉이 막는다 |
| `dem-mpm` | MPM과 연속체 모형 | 붙는 단일 속도장을 푸는 접촉 표현이 압밀 계산을 가른다 |
| `dem-process` | 전극 공정 | 혼합과 가압 이력이 복합양극의 SE 경로를 바꾼다 |
| `dem-size` | SE 입도 효과 | 작은 SE는 복합양극 접촉을 넓히지만 펠릿 전도도를 잃는다 |
| `dem-twin` | 디지털 트윈과 최적화 | 대리모형의 가속은 물리 투영과 단순 기준선에 기댄다 |
| `se-adjacent` | 인접 분야와 기초 이론 | 기하평균 규칙은 분산 성분에만 맞고 계산 점착값은 조건부다 |
| `se-anode` | 음극 · 리튬 금속 계면 | Li 계면 분해 산물은 모였으나 자기제한은 미결이다 |
| `se-argy` | 아지로다이트 조성 설계 | 음이온 자리 무질서가 아지로다이트 전도를 켠다 |
| `se-cathode` | 양극 계면과 코팅 | 황화물 양극 계면 코팅은 반응을 막되 수송을 내준다 |
| `se-family` | 다른 전해질 계열 | 전도도와 창의 헤드라인 값은 조건이 붙어야 성립한다 |
| `se-lis` | Li–S 전환형 양극 | 계면을 만든 공정이 성능을 올렸으나 원인은 아직 갈리지 않았다 |
| `se-mech` | 기계 · 열 물성과 막 공정 | 황화물 전해질의 물성 값은 모델과 압력 조건에 묶여 있다 |
| `se-ml` | 스크리닝 · 기술자 · 머신러닝 | 싼 대리값은 순위를 맞히지만 값과 외삽은 아직 못 믿는다 |
| `se-mlip` | 원자간 퍼텐셜(MLIP) 방법론 | 범용 MLIP의 평균 오차는 이온 이동 정확도를 보증하지 않는다 |
| `se-review` | 분야 지도와 리뷰 | 고체전해질의 병목은 전도도에서 계면으로 옮겨 갔다 |
| `se-stability` | 전기화학 · 화학 안정성 | 황화물의 열역학 창은 좁고 겉보기 안정은 반응 경로가 정한다 |
| `se-transport` | 이온 수송 기구와 확산 해석 | 음이온 무질서와 협동 운동이 Li 장거리 전도를 연다 |

File: docs/data/cho2024_conflicting_roles_conductive_additive.csv
# Cho et al., Electrochimica Acta 481 (2024) 143990 — Conflicting roles of conductive additives (VGCF) in ASSB cathodes
# Lab: Jong-Won Lee group, Hanyang (Cho, Yun, Kang, Kim, Lee). NCM811 + LPSCl + VGCF (2 wt%); halide LZC variant.
# r_ele = electronic resistance per length (Ohm.cm, from DC-polarization Fig 2a/b, stated).
# R_ion/R_int/R_w/CPE_int = modified-TLM fitted (Table S1; Ohm.cm^2; CPE_int C in mF.s^(eta-1).cm^-2). R1 in Ohm.cm.
# porosity/tortuosity = Table S2 (tortuosity method unspecified, likely EIS-derived; TREND only).
# norm_cap_pct = Cap_1C/Cap_0.1C (Fig 1e, digitized ~). dV_1C_V = deltaV @ SOC50% at 1C (Fig 1f, stated/digitized).
# state = pristine | cycled(100). src = stated | digitized.
f_AM_wtpct,regime,SE,CA,state,r_ele_Ohm_cm,R1_Ohm_cm,R_ion_Ohm_cm2,R_int_Ohm_cm2,R_w_Ohm_cm2,CPE_int_C_mF,eta,porosity,tortuosity,norm_cap_1C_0p1C_pct,dV_1C_V,Cap_1C_mAh_g,init_CE_pct,sigma_ion_SE_mScm,src
72,low,LPSCl,without,pristine,245.0,891.1,64.8,145.0,22.1,0.7,0.7,0.14,6.47,49,0.88,84.2,,4.8,stated
72,low,LPSCl,with,pristine,102.3,926.0,80.9,175.2,18.3,1.1,0.5,0.15,7.56,59,0.73,119.5,,4.8,stated
88,high,LPSCl,without,pristine,166.2,1742.3,318.8,241.1,86.7,1.4,0.4,0.18,17.41,40,1.09,,,4.8,stated
88,high,LPSCl,with,pristine,51.0,1747.6,402.5,278.0,64.5,4.8,0.7,0.19,18.34,24,1.29,,72.4,4.8,stated
72,low,LPSCl,without,cycled,,1244.8,108.2,285.1,28.7,0.7,0.7,,,,,,,4.8,stated
72,low,LPSCl,with,cycled,,1370.2,140.1,381.0,27.6,1.2,0.4,,,,,,,4.8,stated
88,high,LPSCl,without,cycled,,2227.0,416.9,490.3,105.3,1.2,0.9,,,,,,,4.8,stated
88,high,LPSCl,with,cycled,,2013.5,780.9,591.4,41.9,3.6,0.7,,,,,,,4.8,stated
# Halide LZC variant (Fig 5; quantitative impedance table not in extraction). LZC sigma_ion = 0.6 mS/cm.
88,high,LZC,without,pristine,,,,,,,,,,,,,,0.6,stated
88,high,LZC,with,pristine,,,,,,,,,,,,,,0.6,stated
# Material/SE ionic conductivities (Fig S1/S2):
# LPSCl 4.8 mS/cm ; LZC 0.6 mS/cm. VGCF BET 12.3 m^2/g (Fig S4). AM loading: f_AM72=9.17 mg/cm^2, f_AM88=11.21 mg/cm^2.
# Compaction pressure 433 MPa (stack), operating stack pressure 250 MPa. CV vol ratio LPSCl:CA 94:6 (~low-fAM), 79:21 (~high-fAM).
# XPS decomposition (CV after, Fig 4b): PS4^3- 161.7/163.0 eV -> +P2Sx 163.7/164.2, +Li2Sn, +PO4^3- 134.1 eV (79:21 >> 94:6).
# KEY TRENDS: CA lowers r_ele in BOTH (2.4x low, 3.3x high) = electronic benefit f_AM-independent.
#   High-fAM CA: R_ion 318.8->402.5 (pristine) -> 780.9 (cycled); tortuosity 17.41->18.34; porosity ~unchanged -> SE network disconnect.
#   Norm cap CA effect REVERSES with f_AM: low 49->59% (beneficial), high 40->24% (detrimental).

File: docs/data/doux2020_stack_pressure.csv
# Doux 2020 (Adv. Energy Mater. 10, 1903253, DOI 10.1002/aenm.201903253) — LPSCl Li-metal stack-pressure data.
# UCSD (Meng). System: Li6PS5Cl SE + Li-metal anode (+ LNO-NCA full cell). SAME SE as ours (LPSCl).
# SCOPE: take SE pressure-mechanics / porosity / contact-vs-pressure ONLY. Li-metal shorting/capacity = NOT transferable to our composite cathode.
# source field: text_stated = number printed in body text (RELIABLE); fig_digitized = read off figure (TREND only); table_stated = SI table (RELIABLE).
# --- (A) stack pressure -> Li-metal short-circuit time (Fig 2b / SI Fig S4); symmetric cell 75 uA/cm2, 1h/1h ---
quantity,stack_pressure_MPa,value,unit,figure,source,notes
short_time,75,0,h,Fig2b/4f,text_stated,mechanical short on pressing BEFORE cycling (SI Fig S6 cracks)
short_time,25,48,h,Fig2b/4e,text_stated,Li creeps between SE grains during plate/strip -> dendrite
short_time,20,190,h,Fig2b/S4,text_stated,
short_time,15,272,h,Fig2b/S4,text_stated,
short_time,10,474,h,Fig2b/S4,text_stated,
short_time,5,1000,h,Fig2b/S4/S5,text_stated,NO short >1000h (>= sign; experiment stopped). optimal operating pressure
short_time,2,165,h,FigS3,fig_digitized,also stable (~165h shown) -> 5 MPa near lower bound
# --- (B) stack pressure -> Li symmetric cell impedance (Fig 4c); interfacial contact, NOT bulk sigma ---
impedance,1,500,ohm,Fig4c,text_stated,>500 ohm; poor contact (many voids)
impedance,5,110,ohm,Fig4c,text_stated,
impedance,10,50,ohm,Fig4c,text_stated,
impedance,15,40,ohm,Fig4c,text_stated,
impedance,20,35,ohm,Fig4c,text_stated,
impedance,25,32,ohm,Fig4c,text_stated,~plateau; contact saturates ~20-25 MPa
impedance_release,5,50,ohm,Fig4c,text_stated,after 25->5 MPa release: <half initial 5 MPa (110). IRREVERSIBLE plastic contact gain
# --- (C) LPSCl pellet relative density / porosity (Table S2); theoretical density 1.860 g/cm3, fab 370 MPa ---
rel_density,370,80.3,pct,TableS2,table_stated,pellet1 mass200.0 d13 t1.01 -> exp 1.492 g/cm3
rel_density,370,84.9,pct,TableS2,table_stated,pellet2 mass201.2 d13 t0.96 -> exp 1.579 g/cm3
rel_density,370,80.3,pct,TableS2,table_stated,pellet3 mass200.3 d13 t1.01 -> exp 1.494 g/cm3
rel_density,370,83.0,pct,TableS2,table_stated,pellet4 mass200.3 d13 t0.99 -> exp 1.524 g/cm3
rel_density,370,82.1,pct,TableS2,table_stated,AVERAGE rel density -> porosity ~18 pct (text "porosity of 18%")
porosity,370,18,pct,Fig4/TableS2,text_stated,~20 pct rigid-sphere floor analog (our pure-SE 10 pct via softening+plasticity is BELOW this)
# --- (D) bulk / material anchors (text/SI Methods) ---
sigma_ion_pellet,370,2.25,mS_cm,SI_Methods,text_stated,LPSCl 200mg/13mm/~1mm cold-press; range 2-2.5 mS/cm (GB+pore incl). one more LPSCl bulk anchor
Li_yield_strength,NA,0.8,MPa,Intro,text_stated,Li metal creep-dominated (Masias/Tariq); all operating P (5-75) are 6-100x this
Li_yield_ratio_75MPa,75,100,x,page5,text_stated,75 MPa ~100x Li yield strength (0.8 MPa)
# --- (E) full cell performance (Li | LPSCl | LNO-NCA, 5 MPa, C/10) — context, NOT cathode-microstructure transferable ---
fullcell_cycles,5,229,cycle,Fig3b,text_stated,>200 cycle no short; loading 3.55 mg/cm2
fullcell_retention,5,80.9,pct_at_100cyc,Fig3b,text_stated,capacity retention over 100 cycles
fullcell_CE_avg,5,98.86,pct,Fig3b,text_stated,average Coulombic efficiency over 229 cycles
fullcell_1st_cap,5,150,mAh_g,Fig2c/3a,text_stated,first cycle specific capacity; 1st CE 69 pct
fullcell_LiIn_1st_cap,25,140,mAh_g,Fig1,text_stated,Li-In anode @25 MPa: 1st discharge; 1st CE 66.5 pct then CE>99 (alloy creeps differently)
# PROVENANCE: Li-metal shorting + capacity numbers are for the Li-METAL ANODE, not our composite cathode. Use SE pressure-mechanics (B,C,D) only. See lit_doux2020_stack_pressure_assb.md SS10/SS13.

File: docs/data/han2025_icep_binder_anchors.csv
source,level,property,material,value,unit,condition,precision,note
# Han 2025 (Adv. Mater. 37 2506266) doi 10.1002/adma.202506266. EXPERIMENT (no DEM/MPM; DFT adsorption only). LIQUID-electrolyte LIB (NCM811 + carbonate LiPF6 + Li-metal 100um) WET slurry process -- NOT ASSB/LPSCl/dry. Use ONLY as BINDER PROPERTY ANCHORS (SDCP conductive-binder modeling / A3 --coh / W2 binder-sigma class / coat-vs-fibril seeding). ICEP = [P(AN-co-AMPS)]2-b-PEO46 triblock (RAFT Mw~100kDa); champion = ICEP-8 ([AN]/[AMPS]~8). Composition/calendering/porosity are SI-only (n/a here).
# --- binder FILM properties (Fig 1) ---
han2025,film,sigma_ionic,ICEP-8,1.35e-4,S/cm,RT EIS SS|film|SS,exact_text,swelling state NOT stated in main text; PVDF value implies electrolyte-swollen films -> DO NOT transfer to dry ASSB binder
han2025,film,sigma_ionic,PVDF,0.65e-4,S/cm,RT EIS SS|film|SS,exact_text,impossibly high for dry PVDF (~1e-9) -> swollen inferred
han2025,film,E_nanoindent,ICEP-8,6.03,GPa,0.1 mN depth 96.5 nm,exact_text,surface/glassy hard-block dominated; bulk tensile is MPa-scale -> do NOT use 6 GPa as MPM binder E
han2025,film,E_nanoindent,PVDF,3.73,GPa,0.1 mN depth 120.0 nm,exact_text,
han2025,film,hardness,ICEP-8,0.42,GPa,nanoindent,exact_text,
han2025,film,hardness,PVDF,0.34,GPa,nanoindent,exact_text,
han2025,film,elongation_at_break,ICEP-8,283,%,tensile free-standing film,exact_text,ICEP-5 212 / ICEP-19 167
han2025,film,elongation_at_break,PVDF,31.8,%,tensile,exact_text,brittle
han2025,film,toughness,ICEP-8,601.2,J/m3(stated),tensile area,exact_text_unit_suspect,unit inconsistent with curve area ~7 MJ/m3 -> likely MJ/m3 typo; use RATIO vs PVDF (4.0x) only
han2025,film,toughness,PVDF,151.8,J/m3(stated),tensile area,exact_text_unit_suspect,
han2025,film,tensile_flow_stress,ICEP-8,~2.7,MPa,plateau Fig1a,digitized_trend,STAR MPM --coh / binder-bridge stress-scale anchor candidate
han2025,film,tensile_peak_stress,PVDF,~9,MPa,peak then early fracture Fig1a,digitized_trend,
han2025,film,E_tensile_initial,ICEP-8,~10-25,MPa,Fig1a initial slope,digitized_trend,elastomer-scale bulk network modulus (3 decades below indentation)
han2025,film,Tg_PEO_block,ICEP-8,-56,degC,DSC,exact_text,PEO crystallinity fully suppressed; ICEP-5/-19 PEO Tg -18/-25 + partial crystallinity
han2025,film,Tg_hard_block,ICEP-8,85.2,degC,DSC P(AN-co-AMPS),exact_text,2-Tg = physical crosslink microphase separation
han2025,film,Mn_chelation,ICEP-8,126,ppm,0.01M Mn(ClO4)2 6h ICP-MS,exact_text,vs PVDF 27 ppm; polar amide+sulfonic TM capture
han2025,film,Mn_chelation,PVDF,27,ppm,same,exact_text,
# --- DFT adsorption on NCM811 (001) (Fig 2g; molecular eV -- NOT continuum adhesion) ---
han2025,dft,E_bind,ICEP_AMPS(-H),-2.243,eV,NCM811(001),exact_text,sulfonate-surface-O H-bond
han2025,dft,E_bind,ICEP_AMPS,-1.819,eV,NCM811(001),exact_text,
han2025,dft,E_bind,PVDF,-0.703,eV,NCM811(001),exact_text,vdW only
han2025,dft,E_bind,ICEP_AN,-0.162,eV,NCM811(001),exact_text,adhesion carried by AMPS not AN
# --- ELECTRODE-level mechanics/adhesion (Fig 2h-j) ---
han2025,electrode,SAICAS_cohesion_cutting,ICEP-8_cathode,0.29,N,blade 1mm shear45 rake20 clear10,exact_text,~290 N/m per blade width (OUR conversion); apparent (plastic dissipation incl) not intrinsic Gc
han2025,electrode,SAICAS_adhesion_peeling,ICEP-8_cathode,0.27,N,same at current collector,exact_text,~270 N/m (OUR conversion); 6.8x PVDF
han2025,electrode,SAICAS_cohesion_cutting,PVDF_cathode,0.07,N,same,exact_text,~70 N/m
han2025,electrode,SAICAS_adhesion_peeling,PVDF_cathode,0.04,N,same,exact_text,~40 N/m
han2025,electrode,E_nanoindent,ICEP-8_cathode,1.57,GPa,2.0 mN depth 936.1 nm,exact_text,STAR numerically adjacent to our MPM champion E_eff 1.53 GPa (different physics -- coincidence anchor: electrode-scale effective moduli are O(1 GPa))
han2025,electrode,E_nanoindent,PVDF_cathode,0.11,GPa,2.0 mN depth 3345.2 nm,exact_text,>10x softer
han2025,electrode,hardness,ICEP-8_cathode,0.15,GPa,nanoindent,exact_text,PVDF 0.014
han2025,electrode,elastic_recovery,ICEP-8_cathode,48.0,%,nanoindent,exact_text,PVDF 35.8
han2025,electrode,binder_coating_thickness,ICEP-8_on_NCM811,~7,nm,TEM pristine,exact_text,STAR coat-type morphology (vs PVDF sporadic aggregates); sub-voxel for our RVE -> model as interface property not resolved phase
han2025,electrode,film_ASR_derived,ICEP-8_7nm_coat,~5e-3,Ohm.cm2,t/sigma OUR calculation,derived_ours,negligible vs AM/SE interface 40 (Bielefeld2020) or R_ct 22-453 (Kim2025); same 7nm insulating binder -> >=1e3-1e4 Ohm.cm2 blocking
han2025,electrode,thickness,ICEP-8_cathode,~230,um,ion-milled cross-section SEM,exact_text,loading pairing NOT stated -> porosity NOT derivable; PVDF ~190 um
# --- loading / cell level (liquid LIB context; trend only) ---
han2025,cell,mass_loading_max_crackfree,ICEP-8,62.4,mg/cm2,12.5 mAh/cm2 wet cast,exact_text,PVDF fails: energy-density decline >31.7 and crack/delamination at 40.7 mg/cm2
han2025,cell,retention_60cyc,ICEP-8_62.4mg,94.6,%,0.1C/0.1C Li 100um N/P 1.6-5.9,exact_text,52.3 mg/cm2 -> 96.3%; PVDF 37.3 -> 54.7%
han2025,cell,D_Li_GITT,ICEP-8_cathode,0.42e-7,cm2/s,avg over SOC/DOD after 30cyc,exact_text,PVDF 0.18e-7; R_internal 31.0 vs 57.2 Ohm
han2025,cell,rocksalt_layer_after_cycling,ICEP-8,3.1,nm,STEM/EELS,exact_text,PVDF 11.3 nm; binder suppresses phase transition + intergranular cracks (nano-CT)
han2025,cell,pouch_energy_density,ICEP-8_2stack,377.6,Wh/kg_cell,62.5 mg/cm2 N/P 1.57 E/C 2.5 g/Ah incl packaging,exact_text,1016.8 Wh/L; 96.7% @40cyc; >40cyc drop = Li anode (reassembly test)

File: docs/data/interfacial_impedance_formulation.csv
# Choi, Ku, Kim, Gwon, Yoon, Yu, Kim — ACS Appl. Mater. Interfaces 16 (2024) 26066-26078
# DOI 10.1021/acsami.4c01322. "Formulating Interfacial Impedances for Designing High-Energy and High-Power All-Solid-State Battery Cathodes"
# Samsung Advanced Institute of Technology (SAIT). ANALYTICAL/EQUIVALENT-CIRCUIT formulation (TLM = de Levie / transmission-line) + EIS fits + cell tests.
# Materials: SE = LPSC argyrodite Li5.75PS4.75Cl1.25 (Mitsui M&S); CAM = NCM LiNi0.90Co0.05Mn0.05O2 (JX) and NCA LiNi0.94Co0.04Al0.02O2 (Samsung SDI); conductor = carbon fiber CF (Teijin). Composite cathode SSE:NCM = 50:50 v/v for symmetric cells.
# KEY: this is an IMPEDANCE FORMULATION paper (no DEM/MPM/FEM microstructure). r_i = bulk(intragrain) + GB(SE/SE) ionic resistivity; r_i,gb = grain-boundary; r_i/e = charge-transfer (SE/CAM); r_e = electronic.
# All r in Ohm.cm (resistivity) or Ohm.cm2 (areal R) as marked; z_i/e in Ohm.cm3 (charge-transfer impedance per unit volume); eps_pore dimensionless; alpha Bruggeman exponent.
# provenance: stated_text | digitized_figure(TREND only, approximate) | derived
quantity,cell_or_sample,CAM,SE_vol_frac_eps_i,pressure_MPa,temperature_C,value,unit,provenance,figure_table,note
# ============ PRISTINE SE (Li5.75PS4.75Cl1.25 pellet, 300 MPa) — Fig 2c,d ============
R_i_bulk_pristineSE,pristine_SSE_pellet,n/a,1.0,300,25,178,Ohm.cm,stated_text,Fig2c,resistivity r_i,bulk of pristine SE pellet
R_i_gb_pristineSE,pristine_SSE_pellet,n/a,1.0,300,25,631,Ohm.cm,stated_text,Fig2d,grain-boundary resistivity (small HF semicircle >100 kHz)
R_i_total_pristineSE,pristine_SSE_pellet,n/a,1.0,300,25,809,Ohm.cm,stated_text,Fig2c-d,r_i = R_i,bulk+R_i,gb = 178+631; pristine SE ionic resistivity
E_a_ionic_pristineSE,pristine_SSE_pellet,n/a,1.0,300,25,0.33,eV,stated_text,Fig2c_inset,Arrhenius activation energy of pristine SE ionic conduction (8-fold blocking)
# ============ COMPOSITE CATHODE total ionic resistivity (NCM 50:50 v/v) — text ============
R_i_composite,composite_cathode,NCM,0.5,300,25,12800,Ohm.cm,stated_text,Fig3a_text,r_i(=r_i,bulk) of composite ~16x higher than pristine SE r_i; LOW SE fraction extreme
R_i_composite_low_SE,composite_cathode,NCM,0.54,300,25,18400,Ohm.cm,stated_text,Fig3c,total r_i at eps_i=0.54 (LOW SE) - dominated by r_i,gb
R_i_bulk_composite_low_SE,composite_cathode,NCM,0.54,300,25,610,Ohm.cm,stated_text,Fig3c,0.61 kOhm.cm; bulk part at low SE (similar to high SE)
R_i_gb_composite_low_SE,composite_cathode,NCM,0.54,300,25,17700,Ohm.cm,stated_text,Fig3c,17.7 kOhm.cm; GB part 29x bulk at low SE -> r_i,gb DOMINATES composite resistivity
R_i_bulk_composite_high_SE,composite_cathode,NCM,1.0,300,25,170,Ohm.cm,stated_text,Fig3c,0.17 kOhm.cm at eps_i=1.0
R_i_gb_composite_high_SE,composite_cathode,NCM,1.0,300,25,630,Ohm.cm,stated_text,Fig3c,0.63 kOhm.cm at eps_i=1.0
# ============ Tortuosity factor (Bruggeman tau_eff^2 = eps_i^-alpha, eq 5) — Fig 3d ============
alpha_Bruggeman_bulk,composite_cathode,NCM,n/a,300,25,0.52,dimensionless,stated_text,Fig3d,alpha for r_i,bulk ~ ideal Bruggeman 0.5 (spherical insulating particles)
alpha_Bruggeman_gb,composite_cathode,NCM,n/a,300,25,4.3,dimensionless,stated_text,Fig3d,alpha for r_i,gb MUCH higher than ideal -> GB GROWTH not path elongation drives resistivity rise
tau_eff2_bulk_low_SE,composite_cathode,NCM,0.54,300,25,1.9,dimensionless,stated_text,Fig3d,tortuosity factor of r_i,bulk at eps_i=0.54
tau_eff2_gb_low_SE,composite_cathode,NCM,0.54,300,25,22,dimensionless,stated_text,Fig3d,tortuosity factor of r_i,gb at eps_i=0.54 (very high)
# ============ Pore volume fraction eps_pore — Fig 3b ============
eps_pore_eps_i_1p0,composite_cathode,NCM,1.0,300,25,0.16,dimensionless,stated_text,Fig3b,pore vol frac at eps_i=1.0 (pure SE in composite cell)
eps_pore_eps_i_0p26,composite_cathode,NCM,0.26,300,25,0.23,dimensionless,stated_text,Fig3b,pore vol frac at eps_i=0.26; LESS SE -> MORE pore (rigid NCM prevents SE sintering)
eps_pore_range,composite_cathode,NCM,0.49-1.0,300,25,0.16-0.23,dimensionless,stated_text,Fig3b,pore vol frac increases slightly with decreasing SE fraction
# ============ Electronic percolation threshold (teardrop->double-peak transition) ============
electronic_percolation_eps_i,composite_cathode,NCM,0.77,300,25,0.77,dimensionless,stated_text,Fig3a,below eps_i=0.77 sudden LF change = NCM reached electronic percolation threshold (r_e < r_i)
TLM_R_only_eps_i,composite_cathode,NCM,0.49,300,25,0.49,dimensionless,stated_text,Fig3a,at eps_i<=0.49 no distinguishable semicircles (r_e<<r_i) -> pure-R circuit; electronic path established
# ============ Capacitance of z_i (grain-boundary capacitance) ============
C_i_gb_composite,composite_cathode,NCM,0.54-1.0,300,25,1e-11_to_1e-8,F,stated_text,TableS1,c_i,gb of composite (grain-boundary ion-conduction capacitance; NOT electronic q_e,gb ~1e-9 which is unphysical for NCM)
# ============ FABRICATION PRESSURE sweep (eps_i=0.58) — Fig 4 ============
R_i_gb_UPC_300,composite_cathode,NCM,0.58,300,25,8700,Ohm.cm,digitized_figure,Fig4c,r_i,gb uniaxial press 300 MPa (~8.7 kOhm.cm)
R_i_gb_IPP_500,composite_cathode,NCM,0.58,500,25,2650,Ohm.cm,stated_text,Fig4c,r_i,gb isostatic-press-pellet (IP-P) at 500 MPa (decreased remarkably with pressure)
R_i_gb_IPC_500,composite_cathode,NCM,0.58,500,25,4680,Ohm.cm,stated_text,Fig4c,r_i,gb isostatic-press-cylindrical (IP-C) at 500 MPa
eps_pore_IPP_500,composite_cathode,NCM,0.58,500,25,0.046,dimensionless,stated_text,Fig4d,pore vol frac of IP-P at 500 MPa (smooth SSE sintering via fluidic-media compression)
R_e_500MPa_all,composite_cathode,NCM,0.58,500,25,15000,Ohm.cm,stated_text,Fig4f,r_e of all cells decreased to below 15 kOhm.cm at 500 MPa
tau_eff2_IPP_500_85C,composite_cathode,NCM,0.58,500,85,1.46,dimensionless,stated_text,Fig4_text,r_i,bulk tortuosity of IP-P at 500 MPa 85C ~ ideal Bruggeman 1.41 (alpha=0.5) -> near-full SE densification
R_i_total_IPP_500_85C,composite_cathode,NCM,0.58,500,85,2260,Ohm.cm,stated_text,Fig4_text,r_i of IP-P cell at 500 MPa 85C
# Fabrication-pressure tortuosity of composite (eps_i=0.54, reference from Fig3d)
tau_eff2_bulk_ref,composite_cathode,NCM,0.54,300,25,1.9,dimensionless,stated_text,Fig3d,r_i,bulk tortuosity (= Fig3d)
tau_eff2_gb_ref,composite_cathode,NCM,0.54,300,25,22,dimensionless,stated_text,Fig3d,r_i,gb tortuosity (= Fig3d); for context vs IP-P 85C value 1.46
# ============ CAM PARTICLE SIZE effect (NCA-4 / NCA-15 / NCM-7 / bimodal NCA-b-12) — Fig 6 ============
# r_i/e (charge-transfer) PROPORTIONAL to 1/A_CAM (CAM surface area); slope = 0.082 Ohm.cm5 for NCA
r_ie_slope_vs_invA_NCA,fullcell_ASSB,NCA,n/a,500,25,0.082,Ohm.cm5,stated_text,Fig6c,r_i/e proportional to 1/A_CAM; slope = SE/CAM charge-transfer material property
R_low_diffusion,fullcell_ASSB,NCA,n/a,500,25,13.9,Ohm.cm2,stated_text,Fig6a_text,Z_low diffusion element 13.9+-2.6 Ohm.cm2 (anode+cathode Li diffusion)
R_SE_separator,fullcell_ASSB,NCA,n/a,500,25,32.6,Ohm.cm2,stated_text,Fig6a_text,Z_SE bulk+GB of SE separator 32.6+-1.4 Ohm.cm2
R_cathode_NCA15,fullcell_ASSB,NCA,n/a,500,25,20,Ohm.cm2,stated_text,Fig6_text,cathodic resistance R_cathode NCA-15 (largest particle, lowest)
R_cathode_NCA4,fullcell_ASSB,NCA,n/a,500,25,24,Ohm.cm2,stated_text,Fig6_text,R_cathode NCA-4 (smallest particle)
R_cathode_NCM7,fullcell_ASSB,NCM,n/a,500,25,25,Ohm.cm2,stated_text,Fig6_text,R_cathode NCM-7
R_cathode_NCAb12_bimodal,fullcell_ASSB,NCA,n/a,500,25,14,Ohm.cm2,stated_text,Fig6_text,R_cathode bimodal NCA-b-12 = LOWEST (3240 Ohm.cm r_i,gb) -> bimodal overcomes trade-off
r_igb_NCAb12_resistivity,fullcell_ASSB,NCA,n/a,500,25,3240,Ohm.cm,stated_text,Fig6_text,r_i,gb of bimodal NCA-b-12 = lowest among samples
eps_pore_NCAb12_bimodal,fullcell_ASSB,NCA,n/a,500,25,0.11,dimensionless,stated_text,Fig6e,pore vol of bimodal NCA-b-12 (lower than unimodal; small NCA-4 infiltrate large NCA-15 -> densify)
# CAM particle diameters
d_NCA4,material,NCA,n/a,n/a,n/a,4,um,stated_text,methods,NCA-4 small Ni-Co-Al oxide
d_NCA15,material,NCA,n/a,n/a,n/a,15,um,stated_text,methods,NCA-15 large
d_NCM7,material,NCM,n/a,n/a,n/a,7,um,stated_text,methods,NCM-7 medium
d_NCAb12_bimodal,material,NCA,n/a,n/a,n/a,12,um,stated_text,methods,bimodal NCA-4/NCA-15 mix avg diameter 12 um
# ============ CELL PERFORMANCE (NCA-b-12 vs NCM-7) — Fig 7 ============
discharge_cap_NCAb12_low_rate,fullcell_ASSB,NCA,n/a,500,25,4.1,mAh.cm2,stated_text,Fig7a,discharge capacity bimodal NCA-b-12 at 0.1C (0.5 mA/cm2); projected 5 mAh/cm2
discharge_cap_NCM7_low_rate,fullcell_ASSB,NCM,n/a,500,25,3.5,mAh.cm2,stated_text,Fig7a,discharge capacity NCM-7 at 0.1C
discharge_cap_NCAb12_high_rate,fullcell_ASSB,NCA,n/a,500,25,2.1,mAh.cm2,stated_text,Fig7b_text,NCA-b-12 at 2C (10 mA/cm2) = 7x higher than NCM-7
discharge_cap_NCM7_high_rate,fullcell_ASSB,NCM,n/a,500,25,0.3,mAh.cm2,stated_text,Fig7b_text,NCM-7 at 2C (10 mA/cm2)
V_init_NCAb12,fullcell_ASSB,NCA,n/a,500,25,3.00,V,stated_text,Fig7_text,initial discharge voltage NCA-b-12 (lower IR drop)
V_init_NCM7,fullcell_ASSB,NCM,n/a,500,25,2.63,V,stated_text,Fig7_text,initial discharge voltage NCM-7 (higher IR drop)
internal_R_NCAb12,fullcell_ASSB,NCA,n/a,500,25,58,Ohm.cm2,stated_text,Fig7_text,IR-drop internal R = R_SE+R_cathode+R_anode = 57 (EIS) ~ 58 (IV slope) Ohm.cm2
# ============ POUCH high-energy cell (NCA-b-12, 105 um cathode) — Fig 7d-g ============
areal_cap_pouch_low_rate,pouch_ASSB,NCA,n/a,500,25,5.3,mAh.cm2,stated_text,Fig7f,171 mAh/g at 0.1C
areal_cap_pouch_high_rate,pouch_ASSB,NCA,n/a,500,25,5.0,mAh.cm2,stated_text,Fig7g,159 mAh/g maintained at 2.1 mA/cm2 (0.33C)
energy_density_pouch_volumetric,pouch_ASSB,NCA,n/a,500,25,1100,Wh.L,stated_text,Fig7_text,volumetric energy density >1100 Wh/L (stacked config target)
energy_density_pouch_gravimetric,pouch_ASSB,NCA,n/a,500,25,800,Wh.kg,stated_text,Fig7_text,gravimetric energy density >800 Wh/kg (>5 mAh/cm2 stacked)
cycle_retention_pouch,pouch_ASSB,NCA,n/a,500,25,85,percent,stated_text,Fig7g,135 mAh/g over 300 cycles; 85%; Coulombic efficiency 99.9% (0.33C charge / 1C? per Fig7g 0.1C/0.33C)
# ============ STACK PRESSURE during battery test ============
stack_pressure_operation,fullcell_ASSB,n/a,n/a,n/a,25,4,MPa,stated_text,methods,4 MPa applied to pouch cell DURING battery tests (operating pressure << 300-500 MPa fabrication)
fabrication_pressure_range,composite_cathode,n/a,n/a,300-500,n/a,300-500,MPa,stated_text,methods,fabrication pressure range yielding ~800 um pellets

File: docs/data/kang2025_bimodal_nca_lzo_anchors.csv
# Kang & Shin et al., ACS Appl. Mater. Interfaces 2025, 17, 60558-60567 (DOI 10.1021/acsami.5c14519)
# Hanyang (Jong-Won Lee) + Samsung SDI. CAM=NCA LiNi0.88Co0.09Al0.03O2, SE=LPSCl Li6PS5Cl, +Super P; 72:27:1 wt%.
# fab 400 MPa / operating stack 200 MPa; 2.5-4.3 V; 0.1C 1st then 0.5C; 30 C; Li-In counter.
# source: stated=text/Tables S1-S6 (verbatim) ; digitized=read from figure (TREND only, approximate).
# CAM-types: U-NCA (unimodal 3um polycryst), B-NCA (bimodal 3+10um), LZO-B-NCA (LZO 6-8nm coated B-NCA).
quantity,value,unit,cathode_or_system,condition,source,figure_table,notes
E_NCA,175,GPa,NCA,FEM elastic modulus,stated,Table_S4_text,ref42_Koerver2018; our NMC811=140
E_LPSCl,22.1,GPa,LPSCl,FEM elastic modulus,stated,text,matches Bazzoun2026 22.1 / our real-bulk ~24
NCA_volume_change,5.9,percent,NCA,full charge-discharge,stated,text,Omega(partial molar vol) from this; eps_d=Omega/3*dc_Li
pellet_thickness,0.74,mm,U-NCA,0.15g pellet 400MPa 10mm dia,stated,Fig1b,unimodal
pellet_thickness,0.68,mm,B-NCA,0.15g pellet 400MPa 10mm dia,stated,Fig1b,bimodal denser
pellet_thickness,0.67,mm,LZO-B-NCA,0.15g pellet 400MPa 10mm dia,stated,text,LZO negligible on energy density
volumetric_loading_NCA,1.1,ratio_B_over_U,B-NCA_vs_U-NCA,mg cm-3,stated,Fig_S2,bimodal packing gain (~2.02 vs ~1.87 g cm-3)
volumetric_loading_NCA,1.87,g_cm-3,U-NCA,approx,digitized,Fig_S2,read from bar
volumetric_loading_NCA,2.02,g_cm-3,B-NCA,approx,digitized,Fig_S2,read from bar
discharge_capacity_1st,183.1,mAh_g-1,U-NCA,0.5C 1st,stated,text,
discharge_capacity_1st,177.1,mAh_g-1,B-NCA,0.5C 1st,stated,text,
discharge_capacity_1st_large,210,mAh_g-1,large10um_NCA,0.1C 1st,digitized,Fig_S4,large particle works 1st cycle
capacity_retention_100cyc,67.3,percent,U-NCA,0.5C 200MPa @100cyc,stated,Fig2c,
capacity_retention_100cyc,47.7,percent,B-NCA,0.5C 200MPa @100cyc,stated,Fig2c,rapid decay after ~80cyc
capacity_retention_120cyc_stable,1,bool,LZO-B-NCA,0.5C @120cyc,stated,Fig4d,no abrupt decay
LZO_capacity_gain_100th,54.4,mAh_g-1,LZO-B-NCA_vs_bare,100th cycle,stated,text,LZO improvement
# --- E moduli for FEM (Table S4) ---
sigma_Mises_3um_min,2.6,GPa,NCA_3um,FEM SOC charging 0.5C,stated,Fig3e_colorbar,
sigma_Mises_3um_max,2.9,GPa,NCA_3um,FEM SOC charging 0.5C,stated,Fig3e_colorbar,
sigma_Mises_10um_min,1.5,GPa,NCA_10um,FEM SOC charging 0.5C,stated,Fig3e_colorbar,larger gradient surface-to-core
sigma_Mises_10um_max,3.0,GPa,NCA_10um,FEM SOC charging 0.5C,stated,Fig3e_colorbar,
cLi_3um_min,12.25,kmol_m-3,NCA_3um,FEM SOC charging,stated,Fig3d_colorbar,
cLi_3um_max,12.75,kmol_m-3,NCA_3um,FEM SOC charging,stated,Fig3d_colorbar,small gradient
cLi_10um_min,12.5,kmol_m-3,NCA_10um,FEM SOC charging,stated,Fig3d_colorbar,
cLi_10um_max,17.5,kmol_m-3,NCA_10um,FEM SOC charging,stated,Fig3d_colorbar,
cLi_gradient_ratio_10um_over_3um,10,ratio,NCA,FEM,stated,Fig3d_text,KEY: 10um gradient ~10x the 3um
cohesive_damage_10um,1,scalar,NCA_10um,FEM multiple GBs,stated,Fig3f,complete detachment (D=1)
LZO_thickness,7,nm,LZO_on_NCA,sol-gel amorphous (range 6-8),stated,Fig4b_TEM,uniform
# --- EIS-TLM symmetric cell (Table S1) ---
R_ion_bulk,10.5,Ohm_cm2,U-NCA,symmetric cell,stated,Table_S1,
R_ion_gb,56.9,Ohm_cm2,U-NCA,symmetric cell,stated,Table_S1,
R_ele,89.9,Ohm_cm2,U-NCA,symmetric cell,stated,Table_S1,
R_ion_bulk,7.4,Ohm_cm2,B-NCA,symmetric cell,stated,Table_S1,
R_ion_gb,52.4,Ohm_cm2,B-NCA,symmetric cell,stated,Table_S1,
R_ele,20.0,Ohm_cm2,B-NCA,symmetric cell,stated,Table_S1,bimodal electronic R much lower
R_ion_total,67.4,Ohm_cm2,U-NCA,symmetric cell (bulk+gb),stated,text_Fig1d,
R_ion_total,59.8,Ohm_cm2,B-NCA,symmetric cell (bulk+gb),stated,text_Fig1d,similar to U-NCA
R_ele_diff_B_lower,33.9,Ohm_cm2,B-NCA_vs_U-NCA,symmetric cell,stated,text_Fig1d,B-NCA electronic R lower
# --- Full-cell EIS vs cycle: B-NCA (Table S2) ---
R_ion,5.7,Ohm_cm2,B-NCA,cycle1 0.5C,stated,Table_S2,
R_int,113.5,Ohm_cm2,B-NCA,cycle1 0.5C,stated,Table_S2,
R_w,70.7,Ohm_cm2,B-NCA,cycle1 0.5C,stated,Table_S2,
R_ion,6.0,Ohm_cm2,B-NCA,cycle25 0.5C,stated,Table_S2,
R_int,275.6,Ohm_cm2,B-NCA,cycle25 0.5C,stated,Table_S2,
R_w,106.0,Ohm_cm2,B-NCA,cycle25 0.5C,stated,Table_S2,
R_ion,6.6,Ohm_cm2,B-NCA,cycle50 0.5C,stated,Table_S2,
R_int,332.2,Ohm_cm2,B-NCA,cycle50 0.5C,stated,Table_S2,
R_w,176.7,Ohm_cm2,B-NCA,cycle50 0.5C,stated,Table_S2,
R_ion,6.7,Ohm_cm2,B-NCA,cycle75 0.5C,stated,Table_S2,
R_int,335.7,Ohm_cm2,B-NCA,cycle75 0.5C,stated,Table_S2,
R_w,212.0,Ohm_cm2,B-NCA,cycle75 0.5C,stated,Table_S2,
R_ion,6.7,Ohm_cm2,B-NCA,cycle100 0.5C,stated,Table_S2,KEY: R_ion stable 5.7->6.7
R_int,501.8,Ohm_cm2,B-NCA,cycle100 0.5C,stated,Table_S2,KEY: R_int 113.5->501.8 (4.4x)
R_w,353.4,Ohm_cm2,B-NCA,cycle100 0.5C,stated,Table_S2,KEY: R_w 70.7->353.4 (5x); cracking signature
# --- Full-cell EIS vs cycle: U-NCA (Table S3) ---
R_ion,10.4,Ohm_cm2,U-NCA,cycle1 0.5C,stated,Table_S3,
R_int,56.0,Ohm_cm2,U-NCA,cycle1 0.5C,stated,Table_S3,
R_w,59.5,Ohm_cm2,U-NCA,cycle1 0.5C,stated,Table_S3,
R_ion,11.2,Ohm_cm2,U-NCA,cycle100 0.5C,stated,Table_S3,
R_int,84.5,Ohm_cm2,U-NCA,cycle100 0.5C,stated,Table_S3,mild rise 1.5x
R_w,123.4,Ohm_cm2,U-NCA,cycle100 0.5C,stated,Table_S3,mild rise 2.1x (vs B-NCA 5x)
# --- Full-cell EIS vs cycle: LZO-B-NCA (Table S6) ---
R_ion,5.9,Ohm_cm2,LZO-B-NCA,cycle1 0.5C,stated,Table_S6,
R_int,36.8,Ohm_cm2,LZO-B-NCA,cycle1 0.5C,stated,Table_S6,
R_w,58.7,Ohm_cm2,LZO-B-NCA,cycle1 0.5C,stated,Table_S6,
R_ion,9.3,Ohm_cm2,LZO-B-NCA,cycle50 0.5C,stated,Table_S6,
R_int,73.0,Ohm_cm2,LZO-B-NCA,cycle50 0.5C,stated,Table_S6,
R_w,76.5,Ohm_cm2,LZO-B-NCA,cycle50 0.5C,stated,Table_S6,
R_ion,10.2,Ohm_cm2,LZO-B-NCA,cycle100 0.5C,stated,Table_S6,
R_int,102.5,Ohm_cm2,LZO-B-NCA,cycle100 0.5C,stated,Table_S6,vs bare 501.8
R_w,77.7,Ohm_cm2,LZO-B-NCA,cycle100 0.5C,stated,Table_S6,KEY: R_w 50->100 only +1.2 (crack suppressed)
# --- FEM parameters (Table S4) ---
FEM_cell_dimension_L,815,um,FEM,cell scale,stated,Table_S4,
FEM_cell_dimension_W,100,um,FEM,cell scale,stated,Table_S4,
FEM_cathode_domain,12.5,um,FEM,x-y crack-analysis domain,stated,text,
FEM_temperature,298.15,K,FEM,,stated,Table_S4,
FEM_i0_ref,10,A_m-2,FEM,reference exchange current density,stated,Table_S4,Butler-Volmer
FEM_c_ref,48000,mol_m-3,FEM,reference (max) Li concentration in NCA,stated,Table_S4,ref_S1_Yu2023
FEM_AM_radius,5,um,FEM,representative active material radius,stated,Table_S4,3/10um represented
FEM_Vmax,4.3,V,FEM,,stated,Table_S4,
FEM_Vmin,2.5,V,FEM,,stated,Table_S4,
FEM_C_rate,0.33,-,FEM,charging,stated,Table_S4,
FEM_sigma_e_AM,1,S_m-1,FEM,NCA electronic conductivity input,stated,Table_S4,
FEM_D_Li_AM,3e-14,m2_s-1,FEM,Li diffusion coeff in NCA,stated,Table_S4,ref_S1
FEM_sigma_ion_electrolyte,0.02,S_m-1,FEM,LPSCl ionic conductivity input,stated,Table_S4,= 0.2 mS/cm
FEM_interfacial_strength,100,MPa,FEM,cohesive strength sigma_t_c/sigma_s_c,stated,Table_S4,ref_S3_SinghPal2022
FEM_Gc,1,J_m-2,FEM,critical energy release rate (cohesive),stated,Table_S4,ref_S4_Boyce2022
# --- XPS binding energies (decomposition byproducts) ---
XPS_PS4_S2p_a,161.3,eV,LPSCl,S2p PS4^3-,stated,Fig5,characteristic LPSCl
XPS_PS4_S2p_b,162.5,eV,LPSCl,S2p PS4^3-,stated,Fig5,
XPS_Li2Sn,163.0,eV,LPSCl,S2p Li2Sn byproduct (oxidative decomp),stated,Fig5,suppressed by LZO
XPS_P2Sx,133.5,eV,LPSCl,P2p P2Sx,stated,Fig5,
XPS_PO4,134.4,eV,LPSCl,P2p PO4^3- byproduct,stated,Fig5,suppressed by LZO
# --- pressures ---
fabrication_pressure,400,MPa,cell,composite cathode + SE pellet,stated,text,
operating_stack_pressure,200,MPa,cell,cycling,stated,text,fab != operating
LPSCl_separator_press,400,MPa,separator,0.1g LPSCl pellet,stated,text,

File: docs/data/kim2023_chemomech_failure_highstrain_anode.csv
# Kang, Shin et al., Energy Storage Materials 63 (2023) 103049 (DOI 10.1016/j.ensm.2023.103049)
# Hanyang (Jong-Won Lee) + DGIST + Samsung SDI. CAM=NCA LiNi0.88Co0.09Al0.03O2, SE=LPSCl Li6PS5Cl, +Super P; cathode 72:27:1 wt%.
# Anodes compared: HIGH-STRAIN Li-In (In 100um + Li 200um) vs ZERO-STRAIN LTO Li4Ti5O12 composite (LTO:LPSCl:SuperP=50:40:10).
# fab 433 MPa / operating stack 250 MPa (bolt-tightened, pressure-sensor monitored); 2.5-4.3 V; 0.05C 1st (CC-CV, CV cutoff 20%) then 0.5C; 30 C.
# THESIS: high-strain anode volume change -> "dynamic contact" -> NCA/LPSCl interfacial heterogeneity -> GPa diffusion-induced stress -> NCA grain-boundary cracking.
# This is Kang 2025 (ACS AMI) ref [27]; SAME group/first author (Junhee Kang). NOTE user-supplied first-author "Kim" is WRONG: actual first author = Kang (Siwon/Beomsu Kim are coauthors).
# source: stated=text/Table S3 (verbatim) ; digitized=read from figure or text-approx (TREND only).
quantity,value,unit,cell_or_system,condition,source,figure_table,notes
# --- in-situ pressure swing (the high-strain signature) ---
in_situ_dP,3.8,MPa,Li-In_cell,250MPa stack 0.05C 1st (charge expand/discharge contract),stated,Fig1b,high-strain anode; text also "approx 4.0 MPa"
in_situ_dP,0.2,MPa,LTO_cell,250MPa stack,stated,Fig1c,zero-strain anode; text "approx 0.2 MPa"
# --- 1st discharge capacity (identical -> difference is cycling only) ---
discharge_capacity_1st,152.7,mAh_g-1,Li-In_cell,0.5C 1st,stated,text,
discharge_capacity_1st,152.4,mAh_g-1,LTO_cell,0.5C 1st,stated,text,nearly identical to Li-In
# --- capacity retention (KEY RESULT) ---
capacity_retention_100cyc,82.5,percent,Li-In_cell,0.5C,stated,Fig1e,
capacity_at_200cyc,9,mAh_g-1,Li-In_cell,0.5C 200th,stated,Fig1e,KEY: severe collapse after ~120 cyc
capacity_retention_200cyc,75.6,percent,LTO_cell,0.5C,stated,Fig1g,KEY: zero-strain anode stable
coulombic_efficiency,99.97,percent,LTO_cell,0.5C,stated,Fig1g,
# --- EIS Z-type TLM, cathode, vs cycle: Li-In cell (Table S3) ---
R_Ohmic,34.0,Ohm_cm2,Li-In_cell,cycle1 cathode TLM,stated,Table_S3,
R_ion,27.8,Ohm_cm2,Li-In_cell,cycle1,stated,Table_S3,
R_int,28.8,Ohm_cm2,Li-In_cell,cycle1,stated,Table_S3,
R_w,21.6,Ohm_cm2,Li-In_cell,cycle1,stated,Table_S3,
CPE_int_C,152.7,uF_s_eta-1_cm-2,Li-In_cell,cycle1,stated,Table_S3,
CPE_eta,0.50,-,Li-In_cell,cycle1,stated,Table_S3,
R_Ohmic,40.8,Ohm_cm2,Li-In_cell,cycle50,stated,Table_S3,
R_ion,33.4,Ohm_cm2,Li-In_cell,cycle50,stated,Table_S3,
R_int,52.0,Ohm_cm2,Li-In_cell,cycle50,stated,Table_S3,
R_w,21.8,Ohm_cm2,Li-In_cell,cycle50,stated,Table_S3,
CPE_int_C,61.8,uF_s_eta-1_cm-2,Li-In_cell,cycle50,stated,Table_S3,
CPE_eta,0.62,-,Li-In_cell,cycle50,stated,Table_S3,
R_Ohmic,46.0,Ohm_cm2,Li-In_cell,cycle100,stated,Table_S3,
R_ion,37.6,Ohm_cm2,Li-In_cell,cycle100,stated,Table_S3,
R_int,65.2,Ohm_cm2,Li-In_cell,cycle100,stated,Table_S3,
R_w,24.4,Ohm_cm2,Li-In_cell,cycle100,stated,Table_S3,
CPE_int_C,50.9,uF_s_eta-1_cm-2,Li-In_cell,cycle100,stated,Table_S3,
CPE_eta,0.64,-,Li-In_cell,cycle100,stated,Table_S3,
R_Ohmic,43.3,Ohm_cm2,Li-In_cell,cycle150,stated,Table_S3,
R_ion,35.4,Ohm_cm2,Li-In_cell,cycle150,stated,Table_S3,
R_int,115.7,Ohm_cm2,Li-In_cell,cycle150,stated,Table_S3,KEY: R_int jump 65->116 at 100-150
R_w,128.6,Ohm_cm2,Li-In_cell,cycle150,stated,Table_S3,KEY: R_w jump 24->129 at 100-150 (cracking)
CPE_int_C,34.5,uF_s_eta-1_cm-2,Li-In_cell,cycle150,stated,Table_S3,
CPE_eta,0.65,-,Li-In_cell,cycle150,stated,Table_S3,
R_Ohmic,45.4,Ohm_cm2,Li-In_cell,cycle200,stated,Table_S3,
R_ion,37.2,Ohm_cm2,Li-In_cell,cycle200,stated,Table_S3,KEY: R_ion stable 27.8->37.2 (ion network intact)
R_int,170.4,Ohm_cm2,Li-In_cell,cycle200,stated,Table_S3,KEY: R_int 28.8->170.4 (5.9x)
R_w,174.5,Ohm_cm2,Li-In_cell,cycle200,stated,Table_S3,KEY: R_w 21.6->174.5 (8.1x); cracking signature
CPE_int_C,26.4,uF_s_eta-1_cm-2,Li-In_cell,cycle200,stated,Table_S3,interfacial active area shrinks
CPE_eta,0.65,-,Li-In_cell,cycle200,stated,Table_S3,
# --- EIS Z-type TLM, cathode, vs cycle: LTO cell (Table S3) ---
R_Ohmic,3199.5,Ohm_cm2,LTO_cell,cycle1,stated,Table_S3,LTO R_Ohmic ~100x Li-In but trend mild
R_ion,28.8,Ohm_cm2,LTO_cell,cycle1,stated,Table_S3,
R_int,8.7,Ohm_cm2,LTO_cell,cycle1,stated,Table_S3,
R_w,13.1,Ohm_cm2,LTO_cell,cycle1,stated,Table_S3,
CPE_int_C,55.5,uF_s_eta-1_cm-2,LTO_cell,cycle1,stated,Table_S3,
CPE_eta,0.70,-,LTO_cell,cycle1,stated,Table_S3,
R_Ohmic,3681.9,Ohm_cm2,LTO_cell,cycle50,stated,Table_S3,
R_ion,33.1,Ohm_cm2,LTO_cell,cycle50,stated,Table_S3,
R_int,39.0,Ohm_cm2,LTO_cell,cycle50,stated,Table_S3,
R_w,20.4,Ohm_cm2,LTO_cell,cycle50,stated,Table_S3,
CPE_int_C,66.4,uF_s_eta-1_cm-2,LTO_cell,cycle50,stated,Table_S3,
CPE_eta,0.68,-,LTO_cell,cycle50,stated,Table_S3,
R_Ohmic,3694.7,Ohm_cm2,LTO_cell,cycle100,stated,Table_S3,
R_ion,33.3,Ohm_cm2,LTO_cell,cycle100,stated,Table_S3,
R_int,52.8,Ohm_cm2,LTO_cell,cycle100,stated,Table_S3,
R_w,21.8,Ohm_cm2,LTO_cell,cycle100,stated,Table_S3,
CPE_int_C,61.8,uF_s_eta-1_cm-2,LTO_cell,cycle100,stated,Table_S3,
CPE_eta,0.68,-,LTO_cell,cycle100,stated,Table_S3,
R_Ohmic,3958.2,Ohm_cm2,LTO_cell,cycle150,stated,Table_S3,
R_ion,35.6,Ohm_cm2,LTO_cell,cycle150,stated,Table_S3,
R_int,72.6,Ohm_cm2,LTO_cell,cycle150,stated,Table_S3,
R_w,25.6,Ohm_cm2,LTO_cell,cycle150,stated,Table_S3,
CPE_int_C,61.8,uF_s_eta-1_cm-2,LTO_cell,cycle150,stated,Table_S3,
CPE_eta,0.69,-,LTO_cell,cycle150,stated,Table_S3,
R_Ohmic,4232.1,Ohm_cm2,LTO_cell,cycle200,stated,Table_S3,
R_ion,38.1,Ohm_cm2,LTO_cell,cycle200,stated,Table_S3,mild rise
R_int,74.0,Ohm_cm2,LTO_cell,cycle200,stated,Table_S3,mild vs Li-In 170.4
R_w,29.7,Ohm_cm2,LTO_cell,cycle200,stated,Table_S3,mild vs Li-In 174.5
CPE_int_C,56.4,uF_s_eta-1_cm-2,LTO_cell,cycle200,stated,Table_S3,
CPE_eta,0.70,-,LTO_cell,cycle200,stated,Table_S3,
# --- re-applied pressure recovery (Fig S13/S14) ---
discharge_capacity_before_repress,25.2,mAh_g-1,Li-In_cell,after 150 cyc before re-pressing,stated,Fig_S13,
discharge_capacity_after_repress,38.3,mAh_g-1,Li-In_cell,after re-applying 250 MPa at 150 cyc,stated,Fig_S13,partial recovery; capacity decay slope not restored (irreversible cracking)
# --- low operating pressure stabilizes (Fig S17) ---
cycles_stable_low_pressure,300,cycles,Li-In_cell,100 MPa operating stack,stated,Fig_S17,KEY: lower operating pressure -> more stable (less anode-strain transfer); direction agrees Doux 5MPa
# --- FEM mechanical moduli (text section 2.5) ---
E_NCA,175,GPa,NCA,FEM elastic modulus,stated,text_sec2.5,ref39; ORIGIN of value reused in Kang2025; our NMC811=140
E_LPSCl,22.1,GPa,LPSCl,FEM elastic modulus,stated,text_sec2.5,= Bazzoun2026 22.1 / our real-bulk ~24; SE-modulus anchor origin
NCA_volume_change,5.9,percent,NCA,full charge (deintercalation contraction),stated,text_sec2.5,Omega(partial molar vol) from this; eps_d=Omega/3*dc_Li
diffusion_induced_stress_scale,1,GPa_order,NCA,internal during charge,stated,Discussion,GPa >> stack pressure (few hundred MPa); cracking driver not pressure
# --- FEM electrochemical parameters (Table S1) ---
FEM_cell_dimension_L,815,um,FEM,cell scale,stated,Table_S1,
FEM_cell_dimension_W,100,um,FEM,cell scale,stated,Table_S1,
FEM_cathode_domain,12.5,um,FEM,x-y crack-analysis domain,stated,text_sec2.5,
FEM_temperature,298.15,K,FEM,,stated,Table_S1,
FEM_i0_ref,10,A_m-2,FEM,reference exchange current density,stated,Table_S1,Butler-Volmer
FEM_c_ref,48000,mol_m-3,FEM,reference (max) Li concentration in NCA,stated,Table_S1,ref_S3_Nitta2015
FEM_AM_radius,5,um,FEM,representative active material radius,stated,Table_S1,2ndary particle ~10um in text
FEM_Vmax,4.3,V,FEM,,stated,Table_S1,
FEM_Vmin,2.5,V,FEM,,stated,Table_S1,
FEM_C_rate,0.33,-,FEM,charging,stated,Table_S1,
FEM_sigma_e_AM,1,S_m-1,FEM,NCA electronic conductivity input,stated,Table_S1,ref_S4_Amin2015
FEM_D_Li_AM,3e-14,m2_s-1,FEM,Li diffusion coeff in NCA,stated,Table_S1,ref_S4
FEM_sigma_ion_electrolyte,0.02,S_m-1,FEM,LPSCl ionic conductivity input,stated,Table_S1,= 0.2 mS/cm; ref_S5_Park2022
# --- XPS binding energies (decomposition byproducts; cathode after 200 cyc) ---
XPS_Li2Sn_S2p,162.7,eV,LPSCl,S2p Li2Sn (n>1) oxidative decomp,stated,Fig3a,larger in Li-In cell
XPS_P2Sx_S2p,163.4,eV,LPSCl,S2p P2Sx (x>5) S-bridging oxidation,stated,Fig3a,
XPS_PO4_P2p,134.1,eV,LPSCl,P2p PO4^3- electrolyte oxidative decomp,stated,Fig3a,much larger in Li-In than LTO
# --- pressures ---
fabrication_pressure,433,MPa,cell,composite cathode + SE (same for both cells),stated,text_sec2.2,
operating_stack_pressure,250,MPa,cell,cycling (bolt-tightened),stated,text_sec3,fab != operating
N_P_ratio_LTO,1.66,-,LTO_cell,LTO loading 20.4 mg cm-2,stated,text_sec2.2,Li-In has free N/P (Li reservoir)
cathode_loading,12.7,mg_cm-2,cell,NCA composite,stated,text_sec2.2,
symmetric_LiIn_stable_hours,600,h,symmetric_LiIn_cell,0.9 mA cm-2 1.8 mAh cm-2 (150 cyc),stated,Fig_S9,Li-In/LPSCl interface itself stable

File: docs/data/kim2025_tlm_kinetics_anchors.csv
# Kim, Kang, Park, Lee — Electrochim. Acta 542 (2025) 147413 — modified TLM impedance decoupling
# NCM811 (LiNi0.8Co0.1Mn0.1O2) + LPSCl (Li6PS5Cl) + Super P; halide = Li2ZrCl6 (LZC)
# All R in Ohm.cm2 (areal), C in indicated units, sigma in mS/cm, L in um, T_w in s, E_a in eV (estimated)
# source: SI Tables S3-S6 (fitted, verbatim) + main text (stated) + Fig bars (digitized) + Arrhenius (estimated)
# NCM811 wt% (NCM811:LPSCl:SuperP = 62:37:1 / 72:27:1 / 82:17:1); coating = LNO (LiNbO3) or uncoated
# cell = symmetric (ion-blocking, SUS|cathode|SUS) or fullcell (3-electrode, e-blocking, Ag-Li RE)
quantity,cell,coating,SE,NCM_wt_pct,temperature_C,value,unit,provenance,table,note
bulk_sigma_ion,material,n/a,LPSCl,n/a,25,1.6,mS/cm,stated,text,equals Minnmann 2021 = our bulk anchor spread
bulk_sigma_ion,material,n/a,LZC_halide,n/a,25,0.51,mS/cm,stated,text,halide lower sigma higher oxidative stability
R_i_bulk,symmetric,LNO,LPSCl,62,30,9.3,Ohm.cm2,stated,S3,
R_i_bulk,symmetric,LNO,LPSCl,72,30,18.7,Ohm.cm2,stated,S3,
R_i_bulk,symmetric,LNO,LPSCl,82,30,12.8,Ohm.cm2,stated,S3,
R_i_gb,symmetric,LNO,LPSCl,62,30,25.6,Ohm.cm2,stated,S3,GB comparable to or larger than bulk
R_i_gb,symmetric,LNO,LPSCl,72,30,29.4,Ohm.cm2,stated,S3,
R_i_gb,symmetric,LNO,LPSCl,82,30,6.2,Ohm.cm2,stated,S3,
R_ion_total,symmetric,LNO,LPSCl,62,30,34.9,Ohm.cm2,derived,S3,R_i_bulk+R_i_gb
R_ion_total,symmetric,LNO,LPSCl,72,30,48.1,Ohm.cm2,derived,S3,
R_ion_total,symmetric,LNO,LPSCl,82,30,19.0,Ohm.cm2,derived,S3,82wt% lowest ionic R (densification)
R_e,symmetric,LNO,LPSCl,62,30,4.8,Ohm.cm2,stated,S3,
R_e,symmetric,LNO,LPSCl,72,30,53.1,Ohm.cm2,stated,S3,
R_e,symmetric,LNO,LPSCl,82,30,262.7,Ohm.cm2,stated,S3,
R_i_gb,symmetric,LNO,LPSCl,62,45,12.4,Ohm.cm2,stated,S3,GB strongly thermally activated
R_i_gb,symmetric,LNO,LPSCl,62,60,3.1,Ohm.cm2,stated,S3,
R_i_bulk,symmetric,LNO,LPSCl,62,45,8.0,Ohm.cm2,stated,S3,bulk weakly thermally activated
R_i_bulk,symmetric,LNO,LPSCl,62,60,6.0,Ohm.cm2,stated,S3,
thickness_L,symmetric,LNO,LPSCl,62,30,190,um,stated,S3,CAM up thickness down (densify)
thickness_L,symmetric,LNO,LPSCl,72,30,180,um,stated,S3,
thickness_L,symmetric,LNO,LPSCl,82,30,160,um,stated,S3,
R_ion,fullcell,LNO,LPSCl,62,30,8.7,Ohm.cm2,stated,S4,
R_ion,fullcell,LNO,LPSCl,72,30,12.0,Ohm.cm2,stated,S4,
R_ion,fullcell,LNO,LPSCl,82,30,4.7,Ohm.cm2,stated,S4,82wt% lowest
R_int_ct,fullcell,LNO,LPSCl,62,30,22.4,Ohm.cm2,stated,S4,charge-transfer; 82wt% lowest (electroactive area up)
R_int_ct,fullcell,LNO,LPSCl,72,30,18.2,Ohm.cm2,stated,S4,
R_int_ct,fullcell,LNO,LPSCl,82,30,17.2,Ohm.cm2,stated,S4,
R_int_ct,fullcell,LNO,LPSCl,62,45,8.7,Ohm.cm2,stated,S4,temperature sweep (45C row, not same wt% base)
R_int_ct,fullcell,LNO,LPSCl,62,60,7.6,Ohm.cm2,stated,S4,
R_w,fullcell,LNO,LPSCl,62,30,215.5,Ohm.cm2,stated,S4,Warburg solid diffusion; low-CAM diffusion bottleneck
R_w,fullcell,LNO,LPSCl,72,30,40.6,Ohm.cm2,stated,S4,
R_w,fullcell,LNO,LPSCl,82,30,37.2,Ohm.cm2,stated,S4,
T_w,fullcell,LNO,LPSCl,62,30,2929.3,s,stated,S4,diffusion time constant
T_w,fullcell,LNO,LPSCl,72,30,614.6,s,stated,S4,
T_w,fullcell,LNO,LPSCl,82,30,676.0,s,stated,S4,
alpha_warburg,fullcell,LNO,LPSCl,62,30,0.31,dimensionless,stated,S4,<0.5 strong frequency dispersion
alpha_warburg,fullcell,LNO,LPSCl,72,30,0.24,dimensionless,stated,S4,
alpha_warburg,fullcell,LNO,LPSCl,82,30,0.30,dimensionless,stated,S4,
CPE_int_C,fullcell,LNO,LPSCl,62,30,84.2,uF.s^(eta-1),stated,S4,double-layer; eta 0.97
CPE_int_C,fullcell,LNO,LPSCl,72,30,1.9,uF.s^(eta-1),stated,S4,eta 0.89
CPE_int_C,fullcell,LNO,LPSCl,82,30,0.9,uF.s^(eta-1),stated,S4,eta 0.80
thickness_L,fullcell,LNO,LPSCl,62,30,47.5,um,stated,S4,
thickness_L,fullcell,LNO,LPSCl,72,30,45,um,stated,S4,
thickness_L,fullcell,LNO,LPSCl,82,30,40,um,stated,S4,
R_i_gb,symmetric,uncoated,LPSCl,62,30,50.5,Ohm.cm2,stated,S5,uncoated GB much larger than coated
R_i_gb,symmetric,uncoated,LPSCl,72,30,80.3,Ohm.cm2,stated,S5,
R_i_gb,symmetric,uncoated,LPSCl,82,30,209.5,Ohm.cm2,stated,S5,uncoated high-CAM GB explosion
R_i_bulk,symmetric,uncoated,LPSCl,62,30,12.2,Ohm.cm2,stated,S5,
R_i_bulk,symmetric,uncoated,LPSCl,82,30,59.7,Ohm.cm2,stated,S5,
R_int_ct,fullcell,uncoated,LPSCl,62,30,453.4,Ohm.cm2,stated,S6,uncoated R_ct ~20x coated (oxidative decomposition)
R_int_ct,fullcell,uncoated,LPSCl,72,30,289.9,Ohm.cm2,stated,S6,~16x coated
R_int_ct,fullcell,uncoated,LPSCl,82,30,382.4,Ohm.cm2,stated,S6,
R_int_ct,fullcell,uncoated,LPSCl,72,45,139.6,Ohm.cm2,stated,S6,temperature sweep 72wt%
R_int_ct,fullcell,uncoated,LPSCl,72,60,67.8,Ohm.cm2,stated,S6,289.9->139.6->67.8 large E_a
R_ion,fullcell,uncoated,LPSCl,62,30,15.7,Ohm.cm2,stated,S6,
R_ion,fullcell,uncoated,LPSCl,72,30,23.3,Ohm.cm2,stated,S6,
R_ion,fullcell,uncoated,LPSCl,82,30,67.3,Ohm.cm2,stated,S6,
R_e,fullcell,uncoated,LPSCl,62,30,31.8,Ohm.cm2,stated,S6,
thickness_L,symmetric,uncoated,LZC_halide,72,30,170,um,stated,text,halide cell thickness
E_a_R_ct,fullcell,uncoated,LPSCl,72,n/a,0.42,eV,estimated,S6,Arrhenius 3-pt 289.9->67.8 over 303-333K TREND-only
E_a_R_i_gb,symmetric,LNO,LPSCl,62,n/a,0.6,eV,estimated,S3,Arrhenius 3-pt 25.6->3.1 TREND-only
E_a_hierarchy,n/a,n/a,LPSCl,n/a,n/a,R_ct>R_i_gb>R_w>R_i_bulk,ordering,stated_qualitative,text,interfacial charge transfer most thermally activated (rate-limiting)
