Repository: yonghoon7153-source/Yonghoon-DEM-DFT

# lit-reader — 연구실 문헌 DB (텍스트판)

이 브랜치는 코드가 아니라 **자료**다. 이 저장소 `claude/friendly-meitner-lldvar` 의 `litdb/papers/` digest 를 연구실 PC 의 문헌 도구가 읽어 만든
**읽기 카드 · 뽑은 수치 · 장 서문**을 매일 밤 텍스트로 올린다. 사람이 보는 화면(논문 그림 포함)은 연구실 PC 에만 있다.
**이 브랜치에 커밋하지 않는다** — 다음 밤에 통째로 다시 덮인다. 다른 브랜치에 합치지도 않는다.

마지막 갱신 2026-11-16 04:02 · 논문 563편 · 읽기 카드 475편 · 수치 49,774건 · 장 20개

## 다른 브랜치의 세션에서 쓰는 법

```bash
git fetch origin lit-reader
git show origin/lit-reader:papers.csv | head -n 5          # 논문 목록 — 어느 장인지, 카드가 내린 한 줄 결론
git show origin/lit-reader:chapters/se-argy.md             # 장 서문 — 그 장에서 밝혀진 것 · 엇갈리는 곳 · 열린 문제 · 먼저 읽을 논문
git show origin/lit-reader:cards/<slug>.md                 # 논문 한 편의 읽기 카드

File: docs/data/minnmann2021_sigma_tau_porosity.csv
source,method,structure,material_SE,material_CAM,vol_pct_CAM,wt_pct_CAM,fab_pressure_MPa,meas_pressure_MPa,sigma_ion_eff_mScm,sigma_el_eff_mScm,tau_ion_sq,tau_el_sq,porosity_pct,precision,note
# Minnmann et al., J. Electrochem. Soc. 168 (2021) 040537, DOI 10.1149/1945-7111/abf8d7. NCM-622 + Li6PS5Cl (= our NCM/LPSCl system). EIS + T-type TLM (Siroma) on ion-blocking (steel|cathode|steel) and electron-blocking (In/InLi|LPSCl|cathode|LPSCl|In/InLi) symmetric cells. sigma_eff=L/(R*A) [Eq2]; tau^2=(sigma_eff/sigma_0)*phi [Eq4] = our tau_Laplace,eff definition (NOTE: paper reports tortuosity FACTOR tau^2; linear tau = sqrt(tau^2)). Fabrication = dry mix (agate mortar 15 min) + uniaxial 380 MPa, 3 min, RT. EIS/cycling measured at ~40 MPa. Composite porosity 13-17% (avg 14% assumed for vol% calc), Table SIII. == THIS IS THE PROVENANCE SOURCE for our "Minnmann ~14% / sigma_ion 0.17 / tau_ion 2.07" anchors (NOT the 2022 AEM Perspective). ==
# --- intrinsic bulk material conductivities (stated) ---
minnmann2021,EIS_bulk,pure_SE_pellet,Li6PS5Cl,,0,,380,40,1.6,,1.0,,,exact_text,LPSCl bulk ionic 1.6 mS/cm @25C (NEI); electronic 1e-6 S/cm (DC pol). bulk anchor (spread vs Cronau 3.0 / Lee 2.19 / Bazzoun 1.02)
minnmann2021,EIS_bulk,pure_SE_milled,Li6PS5Cl,,0,,380,40,1.2,,,,,exact_text,fine (ball-milled <10um) LPSCl bulk ionic 1.2 mS/cm (slight GB/amorphization drop)
minnmann2021,EIS_bulk,pure_CAM,,NCM-622,100,100,380,40,,10.0,,1.0,,exact_text,NCM-622 electronic partial 10 mS/cm (SI Table S2); ionic negligible
# --- composite cathode EIS-TLM sweep: tau^2 values STATED; sigma at 42 vol% STATED; other vol% from text/Fig 2 (TREND) ---
minnmann2021,EIS_TLM,cathode,Li6PS5Cl,NCM-622,25,,380,40,~1.4,~0.021,2.4,120,14,text_plus_fig_trend,"electronic percolation nearly fails (tau_el^2=120); sigma_ion still high"
minnmann2021,EIS_TLM,cathode,Li6PS5Cl,NCM-622,33,,380,40,,~0.24,,,14,text_plus_fig_trend,"25->33 vol% sigma_el +1 order (2.1e-5->2.4e-4 S/cm); CAM-specific 137 mAh/g @0.1C"
minnmann2021,EIS_TLM,cathode,Li6PS5Cl,NCM-622,42,73,380,40,0.17,0.56,4.3,7.4,14,exact_text,"ANCHOR. L=470um, A=0.785cm2, R_el=107 Ohm, R_ion=360 Ohm. tau_ion=sqrt(4.3)=2.07. 154 mAh/g @0.1C (optimum). ion~el crossover"
minnmann2021,EIS_TLM,cathode,Li6PS5Cl,NCM-622,53,,380,40,,,15.3,,14,text_plus_fig_trend,"ionic tortuosity factor peak region (tau_ion^2~15.3 at 53 vol%)"
minnmann2021,EIS_TLM,cathode,Li6PS5Cl,NCM-622,61,,380,40,~0.001,~1.0,34,4.3,14,text_plus_fig_trend,"electronic sufficient (tau_el^2=4.3); severe ionic bottleneck; fine-SE tau_ion^2=34. 132->16 mAh/g 0.1C->1C (-88%)"
# --- porosity anchor (Table SIII, dry-mix 380 MPa) ---
minnmann2021,density,cathode,Li6PS5Cl,NCM-622,,,380,,,,,,13-17,exact_text,"composite cathode porosity range 13-17% (avg 14% assumed); dry mixing + uniaxial 380 MPa consolidation. == our porosity anchor =="

File: docs/data/minnmann2024_porosity_performance.csv
sample,ISE_material,CAM_material,milling_media_mm,d50_ISE_um,fab_pressure_MPa,sigma_measure_pressure_MPa,cycle_stack_pressure_MPa,metric,value,unit,measure_method,precision,note
BM10,Li3PS4-0.5LiI_glass,NCM_Ni0.83_singlecrystal,10,7.41,380,380,30,sigma_ion_ISE_bulk,2.0,mS/cm,EIS_ion_blocking,stated,ISE single-phase bulk ionic conductivity; larger SE particles slightly higher sigma (less inter-particle contact resistance)
BM03,Li3PS4-0.5LiI_glass,NCM_Ni0.83_singlecrystal,3,4.93,380,380,30,sigma_ion_ISE_bulk,1.7,mS/cm,EIS_ion_blocking,stated,smaller media -> smaller d50 -> slightly lower bulk sigma
BM01,Li3PS4-0.5LiI_glass,NCM_Ni0.83_singlecrystal,1,5.93,380,380,30,sigma_ion_ISE_bulk,1.6,mS/cm,EIS_ion_blocking,stated,d50 rebounds (re-agglomeration) but narrower PSD; lowest bulk sigma
BM10,Li3PS4-0.5LiI_glass,NCM_Ni0.83_singlecrystal,10,7.41,380,380,30,porosity_composite_segmented,10,pct,FIB-SEM_segmented,digitized_Fig4d,larger SE -> higher porosity; segmented << geometric (nanopores <50nm + redeposition missed)
BM03,Li3PS4-0.5LiI_glass,NCM_Ni0.83_singlecrystal,3,4.93,380,380,30,porosity_composite_segmented,7.5,pct,FIB-SEM_segmented,digitized_Fig4d,smaller SE -> lower porosity (fills CAM voids)
BM01,Li3PS4-0.5LiI_glass,NCM_Ni0.83_singlecrystal,1,5.93,380,380,30,porosity_composite_segmented,6,pct,FIB-SEM_segmented,digitized_Fig4d,smallest SE -> lowest segmented porosity
BM10,Li3PS4-0.5LiI_glass,NCM_Ni0.83_singlecrystal,10,7.41,380,380,30,porosity_composite_geometric,20,pct,mass_density_expected,digitized_Fig4d,geometric (from masses+density); higher than segmented
BM03,Li3PS4-0.5LiI_glass,NCM_Ni0.83_singlecrystal,3,4.93,380,380,30,porosity_composite_geometric,16,pct,mass_density_expected,digitized_Fig4d,geometric expected porosity
BM01,Li3PS4-0.5LiI_glass,NCM_Ni0.83_singlecrystal,1,5.93,380,380,30,porosity_composite_geometric,11,pct,mass_density_expected,digitized_Fig4d,geometric; segmented-geometric gap = nanopore/interface segmentation loss
BM10,Li3PS4-0.5LiI_glass,NCM_Ni0.83_singlecrystal,10,7.41,380,380,30,phi_CAM_segmented,55,vol_pct,FIB-SEM_segmented,stated,nominal 50:50 vol; BM10 +5 vol pct deviation (small ISE/pores misassigned as CAM)
BM03,Li3PS4-0.5LiI_glass,NCM_Ni0.83_singlecrystal,3,4.93,380,380,30,phi_CAM_segmented,51,vol_pct,FIB-SEM_segmented,digitized_Fig4b,closer to nominal 50
BM01,Li3PS4-0.5LiI_glass,NCM_Ni0.83_singlecrystal,1,5.93,380,380,30,phi_CAM_segmented,45,vol_pct,FIB-SEM_segmented,digitized_Fig4b,closer to nominal 50
BM10,Li3PS4-0.5LiI_glass,NCM_Ni0.83_singlecrystal,10,7.41,380,380,30,phi_ISE_segmented,34,vol_pct,FIB-SEM_segmented,digitized_Fig4c,geometric ~40; BM10 underestimated (small-particle ISE segmentation hard)
BM03,Li3PS4-0.5LiI_glass,NCM_Ni0.83_singlecrystal,3,4.93,380,380,30,phi_ISE_segmented,41,vol_pct,FIB-SEM_segmented,digitized_Fig4c,
BM01,Li3PS4-0.5LiI_glass,NCM_Ni0.83_singlecrystal,1,5.93,380,380,30,phi_ISE_segmented,46,vol_pct,FIB-SEM_segmented,digitized_Fig4c,
BM10,Li3PS4-0.5LiI_glass,NCM_Ni0.83_singlecrystal,10,7.41,380,100,30,sigma_el_composite_eff,15,mS/cm,EIS_ion_blocking_TLM,digitized_Fig2c,70wt pct CAM composite; larger SE -> higher sigma_el (CAM clusters = electronic highways); uncertainty ~20pct
BM03,Li3PS4-0.5LiI_glass,NCM_Ni0.83_singlecrystal,3,4.93,380,100,30,sigma_el_composite_eff,10,mS/cm,EIS_ion_blocking_TLM,digitized_Fig2c,smaller SE -> CAM cluster dispersion -> lower sigma_el
BM01,Li3PS4-0.5LiI_glass,NCM_Ni0.83_singlecrystal,1,5.93,380,100,30,sigma_el_composite_eff,10,mS/cm,EIS_ion_blocking_TLM,digitized_Fig2c,
BM10,Li3PS4-0.5LiI_glass,NCM_Ni0.83_singlecrystal,10,7.41,380,100,30,sigma_ion_composite_eff,0.05,mS/cm,EIS_full_blocking_TLM,digitized_Fig2d,70wt pct CAM composite; larger SE -> lower sigma_ion
BM03,Li3PS4-0.5LiI_glass,NCM_Ni0.83_singlecrystal,3,4.93,380,100,30,sigma_ion_composite_eff,0.11,mS/cm,EIS_full_blocking_TLM,digitized_Fig2d,smaller SE -> sigma_ion ~2x higher (more+shorter ion paths = packing)
BM01,Li3PS4-0.5LiI_glass,NCM_Ni0.83_singlecrystal,1,5.93,380,100,30,sigma_ion_composite_eff,0.11,mS/cm,EIS_full_blocking_TLM,digitized_Fig2d,
BM10,Li3PS4-0.5LiI_glass,NCM_Ni0.83_singlecrystal,10,7.41,380,380,30,S_CAM_pore,0.34,m2/g,marching_cubes_Eq1,stated,CAM-pore interface area; larger SE -> more CAM surface facing pore
BM01,Li3PS4-0.5LiI_glass,NCM_Ni0.83_singlecrystal,1,5.93,380,380,30,S_CAM_pore,0.16,m2/g,marching_cubes_Eq1,stated,smaller SE -> CAM surface contacts ISE instead -> decreases
BM10,Li3PS4-0.5LiI_glass,NCM_Ni0.83_singlecrystal,10,7.41,380,380,30,S_CAM_ISE,0.11,m2/g,marching_cubes_Eq1,stated,ACTIVE Li-transfer interface; larger SE -> low
BM01,Li3PS4-0.5LiI_glass,NCM_Ni0.83_singlecrystal,1,5.93,380,380,30,S_CAM_ISE,0.24,m2/g,marching_cubes_Eq1,stated,smaller SE -> active CAM-ISE interface 2.2x higher = key benefit
BM10,Li3PS4-0.5LiI_glass,NCM_Ni0.83_singlecrystal,10,7.41,380,380,30,S_ISE_pore,0.05,m2/g,marching_cubes_Eq1,stated,smaller ISE -> more ISE-ISE point contacts
BM01,Li3PS4-0.5LiI_glass,NCM_Ni0.83_singlecrystal,1,5.93,380,380,30,S_ISE_pore,0.09,m2/g,marching_cubes_Eq1,stated,
BM10,Li3PS4-0.5LiI_glass,NCM_Ni0.83_singlecrystal,10,7.41,380,380,30,CAM_coverage_by_ISE,20,pct,geometric_Scam0.5,stated,assumed S_CAM 0.5 m2/g; rest: pores 31pct + other CAM 19pct (BM03/01)
BM03,Li3PS4-0.5LiI_glass,NCM_Ni0.83_singlecrystal,3,4.93,380,380,30,CAM_coverage_by_ISE,50,pct,geometric_Scam0.5,stated,smaller SE -> ~50pct coverage
BM01,Li3PS4-0.5LiI_glass,NCM_Ni0.83_singlecrystal,1,5.93,380,380,30,CAM_coverage_by_ISE,50,pct,geometric_Scam0.5,stated,almost 50pct
BM10,Li3PS4-0.5LiI_glass,NCM_Ni0.83_singlecrystal,10,7.41,380,380,30,CAM_utilization_1st,62,pct,OCP_Ruess_method,stated_Fig8,electrochemically active CAM fraction; larger SE -> CAM clusters disconnect from ion network
BM03,Li3PS4-0.5LiI_glass,NCM_Ni0.83_singlecrystal,3,4.93,380,380,30,CAM_utilization_1st,77,pct,OCP_Ruess_method,stated_Fig8,smaller SE -> higher utilization
BM01,Li3PS4-0.5LiI_glass,NCM_Ni0.83_singlecrystal,1,5.93,380,380,30,CAM_utilization_1st,77,pct,OCP_Ruess_method,stated_Fig8,
BM10,Li3PS4-0.5LiI_glass,NCM_Ni0.83_singlecrystal,10,7.41,380,380,30,kappa_ion_exp,15,dimensionless,EIS_tau2,stated_Fig6b,ionic tortuosity factor (experiment); >4x electronic; large SE clusters block ion x-axis
BM10,Li3PS4-0.5LiI_glass,NCM_Ni0.83_singlecrystal,10,7.41,380,380,30,kappa_ion_sim_flux,12,dimensionless,flux_GeoDict,digitized_Fig6b,simulated < experiment (no contact-R/nanopore/constriction)
BM03,Li3PS4-0.5LiI_glass,NCM_Ni0.83_singlecrystal,3,4.93,380,380,30,kappa_ion_exp,6,dimensionless,EIS_tau2,stated_Fig6b,smaller SE -> kappa_ion drops to ~6 (4 for sim)
BM10,Li3PS4-0.5LiI_glass,NCM_Ni0.83_singlecrystal,10,7.41,380,380,30,kappa_el_exp,3,dimensionless,EIS_tau2,stated_Fig6b,electronic tortuosity ~3 (LIB-like); ISE size effect small for electronic
BM10,Li3PS4-0.5LiI_glass,NCM_Ni0.83_singlecrystal,10,7.41,380,380,30,discharge_capacity_0.1C,92,mAh/g,galvanostatic_2.62-4.32V,stated_Fig7a,CAM loading 10.7 mg/cm2; large SE = poor rate
BM03,Li3PS4-0.5LiI_glass,NCM_Ni0.83_singlecrystal,3,4.93,380,380,30,discharge_capacity_0.1C,156,mAh/g,galvanostatic_2.62-4.32V,stated_Fig7a,
BM01,Li3PS4-0.5LiI_glass,NCM_Ni0.83_singlecrystal,1,5.93,380,380,30,discharge_capacity_0.1C,152,mAh/g,galvanostatic_2.62-4.32V,stated_Fig7a,
BM10,Li3PS4-0.5LiI_glass,NCM_Ni0.83_singlecrystal,10,7.41,380,380,30,rate_retention_1C,25,pct,galvanostatic,stated,1C vs 0.1C retention; tortuous paths -> overpotential
BM03,Li3PS4-0.5LiI_glass,NCM_Ni0.83_singlecrystal,3,4.93,380,380,30,rate_retention_1C,32,pct,galvanostatic,stated,
BM01,Li3PS4-0.5LiI_glass,NCM_Ni0.83_singlecrystal,1,5.93,380,380,30,rate_retention_1C,28,pct,galvanostatic,stated,
BM10,Li3PS4-0.5LiI_glass,NCM_Ni0.83_singlecrystal,10,7.41,380,380,30,coulombic_eff_1st_0.1C,58,pct,galvanostatic,stated_FigS8,interfacial degradation + chemo-mech loss 1st cycle; BM10 lowest
BM03,Li3PS4-0.5LiI_glass,NCM_Ni0.83_singlecrystal,3,4.93,380,380,30,coulombic_eff_1st_0.1C,73,pct,galvanostatic,stated_FigS8,
BM01,Li3PS4-0.5LiI_glass,NCM_Ni0.83_singlecrystal,1,5.93,380,380,30,coulombic_eff_1st_0.1C,68,pct,galvanostatic,stated_FigS8,

File: docs/data/sangros2019_calendering.csv
dataset,electrode,axis_value,axis_var,porosity,thickness_um,coating_density_g_cm3,calendering_stress_MPa,roll_gap_um,elastic_recovery_ER,coordination_number_CN,broken_bonds_per_particle,fabric_Fdev_zz,internal_stress_total_MPa,precision,note
# Sangros Gimenez et al., Powder Technology 349 (2019) 1-11, DOI 10.1016/j.powtec.2019.03.020. NMC111 Li[Ni1/3Mn1/3Co1/3]O2 90wt% + graphite 2wt% + carbon-black 4wt% + PVDF 4wt% binder. PREDECESSOR (Part I, MECHANICS-ONLY) of Sangros 2020. DEM(in-house/LIGGGHTS) = Thornton-Ning elasto-plastic CONTACT (eqs1-6, yield ratio YR=8.59e-3*x measured by nanoindentation of 40 particles, R2=0.89) + particle-particle BOND (eqs10-13, S_n=S_t=6e12 N/m^3, ultimate strength 2e13 N/m^2, PERMANENT break). RVE 150x150xh_A um, 2237 particles, x.y periodic. LIQUID-electrolyte LIB. ★ NO conductivity solved here (that is the 2020 Part II). Calendering = roll line-load, B=max-stress, C=after springback. timestep 1e-10 s.
# Material inputs (Table 2, stated): E_NMC=142 GPa, nu=0.25, COR=0.25, rho=4.75 g/cm3. PSD x10/x50/x90 = 4.96/9.35/16.59 um. sim 5 diameters 5/7.5/10.5/15/18 um. YR=8.59e-3 (yield ratio = d(delta_y)/dx).
# --- Table 1: calendering series (noncalendered + C1-C4). axis = calendering stress P_Cal. ALL stated. ---
calendering_series,noncalendered,,calstress,0.522,180,2.13,,,,,,,,stated,position-A start; experiment-anchored noncalendered porosity; mass loading 16.88 mg/cm2
calendering_series,C1,19.82,calstress,0.416,151.2,2.61,19.82,130,,,,,,stated,thickness includes both coating sides + Al collector ~23.5 um
calendering_series,C2,42.71,calstress,0.372,142.2,2.80,42.71,108,,,,,,stated,reference calstress for the initial-porosity sweep study
calendering_series,C3,79.13,calstress,0.295,129.2,3.15,79.13,80,,,,,,stated,
calendering_series,C4,159.37,calstress,0.217,118.6,3.49,159.37,20,,,,,,stated,highest calendering; sim posC porosity 0.247 vs exp 0.217 (high-stress contact-model limit)
# --- Per-case mechanical descriptors at position C (final) unless noted. ER from Conclusion(stated 10.25->17pct) + Fig8(digitized). CN posB stated for C1/C4; Fig10 digitized. broken bonds Fig10 digitized. fabric Fdev_zz Fig12 digitized. internal stress Fig13 digitized (posB). ---
mech_descriptors,C1,19.82,calstress,0.416,151.2,,19.82,,0.136,1.55,0.18,0.047,40,mixed_stated_digitized,CN_C1=1.55 STATED(posB); ER~0.136 Fig8; Fdev_zz +0.047 (z-contacts dominant); sigma~40 MPa; sigma_zz ~2x sigma_xx
mech_descriptors,C2,42.71,calstress,0.372,142.2,,42.71,,0.171,1.85,0.55,0.005,90,mixed_stated_digitized,ER MAX ~0.171 Fig8; near-isotropic Fdev~0; sigma_zz/sigma_xx ~1.4; CN/broken digitized
mech_descriptors,C3,79.13,calstress,0.295,129.2,,79.13,,0.116,2.05,0.78,-0.022,140,digitized_approx,Fdev_zz NEGATIVE (in-plane contacts dominate; anisotropy develops); sigma_zz/sigma_xx ~1.17
mech_descriptors,C4,159.37,calstress,0.217,118.6,,159.37,,0.103,2.19,1.00,-0.030,220,mixed_stated_digitized,CN_C4=2.19 STATED(posB); ER~0.103 (plastic dominates; less recovery); Fdev_zz neg; sigma_zz/sigma_xx ~1.08 (isotropises at high stress)
# --- NMC-current-collector contact area ratio A_CC,p (eq19), A_CC=22500 um^2. posC values; posB larger. STATED in text. ---
collector_contact,C1,19.82,calstress,,,,19.82,,,,,,,stated,A_CC_p ~56pct (posC); fraction of Al collector covered by NMC
collector_contact,C2,42.71,calstress,,,,42.71,,,,,,,stated,A_CC_p ~61pct (posC)
collector_contact,C3,79.13,calstress,,,,79.13,,,,,,,stated,A_CC_p ~62pct (posC)
collector_contact,C4,159.37,calstress,,,,159.37,,,,,,,stated,A_CC_p ~65pct (posC); higher calendering -> NMC pushed deeper into Al
# --- Contact-model comparison (Fig6/7): elasto-plastic+bond vs Hertz+bond FINAL porosity. Hertz OVER-estimates densification (porosity too low = physically impossible eps_B < eps_C_exp). digitized. ---
contact_model_compare,C1_EP,19.82,calstress,0.416,,,19.82,,,,,,,digitized_approx,elasto-plastic+bond final porosity ~= exp (0.416)
contact_model_compare,C1_Hertz,19.82,calstress,0.49,,,19.82,,,,,,,digitized_approx,Hertz+bond OVER (too porous early then collapses; see Fig7 curve)
contact_model_compare,C4_EP,159.37,calstress,0.247,,,159.37,,,,,,,digitized_approx,elasto-plastic+bond final porosity 0.247 (exp 0.217)
contact_model_compare,C4_Hertz,159.37,calstress,0.38,,,159.37,,,,,,,digitized_approx,Hertz+bond final porosity ~0.38 (OVER-estimate at C4)
# --- Bond/contact model parameters (stated, calibrated C1&C4, validated C2&C3). ---
model_params,bond_stiffness,,param,,,,,,,,,,,stated,S_n=S_t=6e12 N/m^3 (area-related bond stiffness; normal=tangential)
model_params,bond_ultimate_strength,,param,,,,,,,,,,,stated,2e13 N/m^2 (permanent breakage threshold; forces+torques removed)
model_params,initial_bonds_per_particle,,param,,,,,,,,3.44,,,stated,3.44 bonds/particle at position A (max; before breakage)
model_params,yield_ratio_YR,,param,,,,,,,,,,,stated,delta_y = 8.59e-3 * x (x in um); R2=0.89; from nanoindentation of 40 particles

File: docs/data/schneider2023_sigma_size_pressure.csv
# Schneider et al., Adv. Energy Mater. 13, 2203873 (2023). DOI 10.1002/aenm.202203873
# Material: t-Li7SiPS8 (t-LiSiPS), tetragonal LGPS-like thiophosphate glass-ceramic. SE-only blocking-electrode pellet (NO CAM/composite).
# CAUTION: NOT argyrodite LPSCl. Same sulfide family -> physics/pressure-behaviour/method transferable; sigma/E/dV/density ABSOLUTE values NOT transferable to LPSCl (frame[4] material caveat).
# sigma = IONIC conductivity (mS/cm). PSD via 50um sieve: psd_small=<50um (monomodal, gamma a=1.944 b=7.048), psd_large=>50um (bimodal, D50_vol=89um).
# source: stated = caption/text exact; digitized = read from figure (TREND only, approximate). value_blank/na = not given in paper.
# pressure_GPa: pelletizing (=fabrication) unless noted stack. Our LPSCl fabrication = 0.30 GPa; their range 0.01-1.7 GPa (high to expose activation-volume dV).
quantity,psd,sweep,pressure_GPa,value,unit,stated_or_digitized,figure,note
sigma_ionic,psd_small,compression_max,0.5,4.1,mS/cm,stated,Fig3,max of compression sweep
sigma_ionic,psd_large,compression_max,0.5,5.7,mS/cm,stated,Fig3,max of compression sweep (larger PSD higher sigma despite lower density)
sigma_ionic,psd_small,compression,0.01,0.3,mS/cm,stated,Fig3,uncompressed powder (poor inter-particle contact)
sigma_ionic,psd_large,compression,0.01,0.7,mS/cm,stated,Fig3,uncompressed powder
sigma_ionic,psd_small,release_max,0.15,5.3,mS/cm,stated,Fig3,max on pressure-release sweep (~0.1-0.2 GPa)
sigma_ionic,psd_large,release_max,0.15,6.6,mS/cm,stated,Fig3,max on pressure-release sweep
sigma_ionic,psd_small,release,0.01,4.4,mS/cm,stated,Fig3,at lowest pressure on release (irreversible plastic densified)
sigma_ionic,psd_large,release,0.01,2.1,mS/cm,stated,Fig3,larger PSD MORE sensitive to release (sigma drops below small PSD)
sigma_ionic,bulk,no_pressure,,2.0,mS/cm,stated,text_ref38,Harm et al total sigma at no pressure
sigma_ionic,psd_small,stack_test,0.01,,mS/cm,digitized,Fig5,stack-pressure EIS at 0.01 GPa lower than 0.1 GPa (surface roughness/cracks)
sigma_ionic,psd_small,stack_test,0.1,,mS/cm,digitized,Fig5,0.1 GPa stack recommended (closes surface cracks)
activation_energy,bulk,no_pressure,,0.27,eV,stated,text_ref38,Harm et al; matches calc 0.22(c-axis 1D)/0.28(3D)
migration_barrier_c_axis,bulk,,,0.22,eV,stated,Fig4,bond-valence + AIMD; 1D fast channel along c
migration_barrier_3D,bulk,,,0.28,eV,stated,Fig4,3D migration barrier
diffusion_anisotropy,bulk,,,4.0,ratio_Dc/Dab,stated,text/FigS17,D along c ~4x D along a/b
activation_volume_exp,psd_small,release_fit,,1.39,cm3/mol,stated,Fig4c,from ln(sigma)-vs-p slope; particle-size INDEPENDENT
activation_volume_exp,psd_large,release_fit,,1.41,cm3/mol,stated,Fig4c,intrinsic material property (size/morphology independent)
activation_volume_aimd,bulk,f0.99,,1.7,cm3/mol,stated,Fig4b,AIMD lattice-scaling f=0.99
activation_volume_aimd,bulk,f0.98,,2.0,cm3/mol,stated,Fig4b,AIMD lattice-scaling f=0.98
heckel_Py_indie,psd_small,compression,,0.95,GPa,stated,Fig2f_text,mean yield pressure P_y from regime-II slope (in-die); +/-0.03
heckel_Py_indie,psd_large,compression,,1.65,GPa,stated,Fig2f_text,larger PSD -> higher P_y (harder plastic flow); +/-0.03
heckel_Py_outdie,psd_small,release,,,GPa,stated,FigS9,out-of-die P_y higher than in-die both PSDs (value in SI)
heckel_Py_order,both,,,small<large,GPa,stated,text,KEY TREND: smaller PSD -> lower P_y -> easier plastic densification
rel_density,both,regime_III,1.2,90,percent,stated,text,rho_rel ~90-95% at regime III (porosity 5-10%) high pressure
rel_density,both,regime_III,1.7,95,percent,stated,text,upper bound of regime III density
rel_density,both,release_drop,,-4,percent,stated,Fig2e_text,density decreases ~4% on pressure release (elastic recovery)
rel_density_compare,psd_small,low_P,,higher,percent,stated,Fig2e,small PSD denser than large PSD at given pressure (BUT sigma lower)
pellet_thickness,both,compression,0.01,1600,um,digitized,Fig2d,initial thickness ~1600 um
pellet_thickness,both,compression,1.7,1000,um,digitized,Fig2d,saturates ~1000 um (rho_rel->100% asymptote)
side_phase_amorphous,both,pristine,,8.6,wt%,stated,FigS12,31P MAS NMR pristine (range 8.2-9.0)
side_phase_amorphous,both,pressed,1.7,10.0,wt%,stated,FigS12,after 1.7 GPa (range 9.7-10.2); pressure increases disorder/side-phase
psd_D50_volume,psd_large,,,89,um,stated,Fig2c_TableS1,volume-based D50 of >50um fraction
gamma_fit_a,psd_small,,,1.944,dimensionless,stated,Fig6a,DEM input gamma distribution shape (Feret diameter)
gamma_fit_b,psd_small,,,7.048,um,stated,Fig6a,DEM input gamma distribution scale
dem_domain_base,,,,210,um,stated,text,DEM domain base 210x210 um^2
dem_domain_height,,,,1700,um,stated,text,DEM domain height 1700 um
dem_n_particles,,,,9591,count,stated,text,number of particles in DEM compaction
E_SE,,,,,GPa,na,,NOT given in paper (DEM calibrated via k_N/c_cor; Heckel P_y=0.95/1.65 GPa is the sigma_y proxy)
sigma_y,,,,,GPa,na,,NOT given numerically; P_y(Heckel) is effective yield
poisson_nu,,,,,dimensionless,na,,NOT given numerically (SI)
sigma_electronic,,,,,mS/cm,na,,not measured (SE-only ionic study)
sigma_thermal,,,,,W/mK,na,,not measured
coverage,,,,,percent,na,,not measured (no CAM)
coordination_Z,,,,,count,na,,not reported

File: docs/data/tailored_cathode_low_pressure.csv
# Zhou et al. (ACS Energy Lett. 2025, 10, 966-974) DOI 10.1021/acsenergylett.4c03256 — "Tailored Cathode Composite Microstructure Enables Long Cycle Life at Low Pressure for ASSBs".
# UCSD (H. Alicia Kim / Ping Liu) + LG Energy Solution. SYSTEM: Li6PS5Cl (LPSC) SE coarse ~20um vs fine ~1um + NCM811 (~1-5um) CAM + Li-metal anode. = OUR exact material system (LPSCl+NCM811).
# type = mixed: experiment (EIS/GITT/cycling/FIB-SEM/XRD/XPS) + LAMMPS granular DEM (CAM utilization vs minimum overlap; Hertzian contact; velocity-Verlet calendaring) + FIB-SEM 3D tortuosity.
# SCOPE: CAM utilization (=our coverage/contact analog, SAME LAMMPS-granular code family) + tortuosity + porosity + operating-pressure(2/10/30 MPa) cyclability = frame[4] EXTERNAL ANCHOR. DEM does NOT solve sigma (sigma measured by EIS). DEM material params (E_SE,nu,sigma_y) NOT reported.
# CAVEATS: (1) CAM utilization % (AM particle-count contact ratio) != our coverage % (AM surface-area covered) -> concept/trend match, NOT absolute. (2) rigid sphere + Hertzian CONTACT (delta-overlap), NO true SHAPE plasticity. (3) FIB-SEM porosity/tortuosity convention differs from our ε_sphere / network-tau. (4) fabrication pressure NOT reported (2/10/30 MPa are CYCLING/operating pressure). (5) SE~CAM size (fine SE ~1um ~ NCM811 1-5um) != our 12:4:1 (SE<<CAM) -> coverage-mechanism vs interstice-fill differ.
# precision: text_stated = printed in body text (RELIABLE); fig_digitized = read off figure (TREND only); table_stated = Table 1 / SI table (RELIABLE).
#
# === (A) MICROSTRUCTURE / STRUCTURAL PROPERTIES (fine vs coarse LPSC) ===
metric,microstructure,value,unit,pressure_MPa,method,precision,note
porosity,coarse_LPSC,11.3,pct,n/a,FIB-SEM_pore_seg,text_stated,Figure S7; pellet; fab P not reported
porosity,fine_LPSC,4.4,pct,n/a,FIB-SEM_pore_seg,text_stated,Figure S7; ~2.6x denser than coarse
relative_density,fine_LPSC,90,pct,n/a,FIB-SEM_S8,text_stated,Figure S8; consistent with 4.4pct porosity
tortuosity_LPSC_median,coarse_LPSC,1.84,dimensionless,n/a,FIB-SEM_3D_recon,text_stated,Figure S15; LPSC ionic path tortuosity
tortuosity_LPSC_median,fine_LPSC,1.21,dimensionless,n/a,FIB-SEM_3D_recon,text_stated,Figure S15; near-ideal; finer SE -> lower tortuosity
BET_surface_area,coarse_LPSC,6.02,m2_per_g,n/a,BET,text_stated,Figure S9
BET_surface_area,fine_LPSC,9.24,m2_per_g,n/a,BET,text_stated,Figure S9; roll-mixing increases surface area
TGA_decomp_temp,both,365,degC,n/a,TGA,text_stated,Figure S6; no new peak -> no residual toluene in fine-LPSC
PSD_fine_LPSC,fine_LPSC,1-3,um,n/a,SEM,text_stated,most 1-3um some <1um; roll@To preserves >3um few <0.25um
PSD_CAM_NCM811,both,1-5,um,n/a,SEM,text_stated,NCM811; note SE(fine)~CAM size (not our 12:4:1)
#
# === (B) DEM CAM UTILIZATION vs MINIMUM OVERLAP (Table 1) — = our coverage/contact analog (SAME LAMMPS-granular code) ===
# minimum_overlap = overlap relative to sum of two particle radii (contact criterion). utilization = fraction of NCM811 particles in contact (overlap>=criterion) with LPSC.
metric,microstructure,min_overlap_pct,utilization_pct,method,precision,note
CAM_utilization,coarse_LPSC,0,94,LAMMPS_granular_DEM,table_stated,Table 1
CAM_utilization,coarse_LPSC,2,83,LAMMPS_granular_DEM,table_stated,Table 1; vs fine 100 at same criterion
CAM_utilization,coarse_LPSC,5,56,LAMMPS_granular_DEM,table_stated,Table 1
CAM_utilization,coarse_LPSC,10,20,LAMMPS_granular_DEM,table_stated,Table 1; strict criterion -> sharp drop
CAM_utilization,fine_LPSC,0,100,LAMMPS_granular_DEM,table_stated,Table 1
CAM_utilization,fine_LPSC,2,100,LAMMPS_granular_DEM,table_stated,Table 1; STAR fine~100 vs coarse 83 at 2pct overlap
CAM_utilization,fine_LPSC,5,94,LAMMPS_granular_DEM,table_stated,Table 1
CAM_utilization,fine_LPSC,10,28,LAMMPS_granular_DEM,table_stated,Table 1
#
# === (C) TRANSPORT / INTERFACE RESISTANCE (EIS, as-fabricated) ===
metric,microstructure,value,unit,pressure_MPa,method,precision,note
R_ct_charge_transfer,coarse_LPSC,17.3,Ohm,n/a,EIS_fit,text_stated,Fig 1e; full cell as-fab
R_ct_charge_transfer,fine_LPSC,9.9,Ohm,n/a,EIS_fit,text_stated,Fig 1e; ~43pct lower -> fine improves kinetics
DRT_P1_GB_timeconstant,coarse_LPSC,0.5,us,n/a,DRT,text_stated,Fig 1f/S16; P1=grain boundary
DRT_P1_GB_timeconstant,fine_LPSC,1.4,us,n/a,DRT,text_stated,tau up = capacitance up = interface area up (BET 9.24 consistent)
sigma_ionic_LPSC_To_rolling,fine_LPSC,highest_among_fine,qualitative,n/a,EIS,text_stated,Figure S5; roll@To preserves LPSC; absolute mS/cm NOT given in body
#
# === (D) ELECTROCHEMICAL PERFORMANCE vs OPERATING PRESSURE (cycling 2/10/30 MPa, 0.1C, 30C, Li-metal anode) — backlog B6 anchor ===
metric,microstructure,pressure_MPa,value,unit,precision,note
capacity_retention_100cyc,coarse_LPSC,30,84.0,pct,text_stated,Fig 2c
capacity_retention_100cyc,fine_LPSC,30,90.3,pct,text_stated,Fig 2c; gap +7.5 pp (high P -> small gap)
capacity_retention_100cyc,coarse_LPSC,10,74.3,pct,text_stated,Fig 2c
capacity_retention_100cyc,fine_LPSC,10,88.9,pct,text_stated,Fig 2c; gap +19.7 pp
capacity_retention_100cyc,coarse_LPSC,2,63.3,pct,text_stated,Fig 2c
capacity_retention_100cyc,fine_LPSC,2,85.6,pct,text_stated,Fig 2c; STAR gap +35.2 pp (low P -> microstructure decisive)
first_cycle_capacity_advantage_fine_minus_coarse,fine_vs_coarse,30,18,mAh_per_g,text_stated,fine delivers +18 mAh/g over coarse
first_cycle_capacity_advantage_fine_minus_coarse,fine_vs_coarse,10,20,mAh_per_g,text_stated,+20 mAh/g; lower P -> larger advantage
first_cycle_capacity_advantage_fine_minus_coarse,fine_vs_coarse,2,22,mAh_per_g,text_stated,+22 mAh/g; correlates with utilization sim (100 vs 83 pct)
R_SSE_NCM_increase_100cyc,coarse_LPSC,2,545,Ohm,text_stated,Fig 3 EIS fit; coarse interface severe decay at low P
R_SSE_NCM_increase_100cyc,fine_LPSC,2,34,Ohm,text_stated,Fig 3; fine +34 vs coarse +545 (16x) -> low-P interface stability
DRT_Rct_area_increase_100cyc_coarse_vs_fine,coarse_vs_fine,30,8,pct,text_stated,Fig 3g-i; coarse Rct area +8pct vs fine
DRT_Rct_area_increase_100cyc_coarse_vs_fine,coarse_vs_fine,10,26,pct,text_stated,+26pct
DRT_Rct_area_increase_100cyc_coarse_vs_fine,coarse_vs_fine,2,115,pct,text_stated,+115pct -> coarse charge-transfer kinetics collapse at low P
rate_capacity_advantage_fine,fine_vs_coarse,n/a,40,pct,text_stated,Figure S18; fine +40pct at 0.3C
rate_capacity_advantage_fine,fine_vs_coarse,n/a,50,pct,text_stated,Figure S18; fine +50pct at 0.5C
#
# === (E) STRUCTURAL DEGRADATION (post-cycling, vs pressure) ===
metric,microstructure,pressure_MPa,value,unit,precision,note
I003_over_I104_LiNi_mixing,coarse_LPSC,10,1.121,ratio,text_stated,Fig 4h; lower ratio = more Li/Ni mixing
I003_over_I104_LiNi_mixing,fine_LPSC,10,1.388,ratio,text_stated,Fig 4h; fine = less Li/Ni mixing
I003_over_I104_LiNi_mixing,coarse_LPSC,2,1.011,ratio,text_stated,Fig 4i; coarse @2MPa shows Li2Sx polysulfide impurity peak too
I003_over_I104_LiNi_mixing,fine_LPSC,2,1.204,ratio,text_stated,Fig 4i; fine more stable crystal structure
#
# === (F) FABRICATION vs OPERATING PRESSURE CONTEXT (pressure-cluster: Doux 5 / Lee 2 / Minnmann meas 40 / this 2-30 operating) ===
context,value,note
fabrication_pressure_MPa,n/a,pellet fab pressure NOT reported in body (SI Methods); DEM calendaring is displacement-based
operating_pressure_MPa,2_to_30,cycling pressures; 2/10/30 MPa; LOW-P emphasis (industry targets <=5 MPa)
key_mechanism,microstructure_matters_only_at_low_P,"high P: SE fills cavities (microstructure-independent); low P: initial packing/coverage (DEM-owned) decides cyclability"
pressure_cluster_position,operating_2_to_30_MPa,"Lee 2 < this 2-30; Doux optimal 5; Minnmann measure 40; Cronau 5-50 (all operating); fab 300-500 separate"

File: docs/data/yun2023_deciphering_degradation_halide_vs_sulfide.csv
## Yun et al., Energy Storage Materials 59 (2023) 102787 — "Deciphering the critical degradation factors of solid composite electrodes with halide electrolytes: Interfacial reaction versus ionic transport"
## Lab paper (Jong-Won Lee co-corresponding, Hanyang + Janghyuk Moon co-corresponding, Chung-Ang). System: single-particle (SC) NCM811 LiNi0.8Co0.1Mn0.102 + two SEs compared: sulfide LPSCl (Li6PS5Cl) vs halide LIC (Li3InCl6).
## Composite NCM:SE:SuperP = 72:27:1 wt%. SE layer pressed 433 MPa, full cell 250 MPa. Voltage 2.5-4.3 V vs Li/Li+, 0.33C cycling, 30 C. EIS 7 MHz-1 mHz, 5 mV, modified TLM decoupling (R_ion / R_int).
## CORE THESIS: NCM-LPSCl degrades by INTERFACIAL REACTION (R_int up, resistive interphase P2Sx/Li2S); NCM-LIC degrades by IONIC TRANSPORT (R_ion up, cracking-induced mechanical deformation of LIC under pressure).
## src: stated = text/Table; digitized = read off figure (TREND only, approximate). All Ohm.cm2 unless noted.
##
## ===== A. DECOUPLED IMPEDANCE (modified TLM fit, Table S1) — the paper's central numbers =====
category,quantity,system,condition,value,unit,src,note
impedance_TLM,R_ion,NCM-LPSCl,before_cycling,126.1,Ohm.cm2,stated_TableS1,Li+ transport impedance (ion rail)
impedance_TLM,R_ion,NCM-LPSCl,after_cycling,155.6,Ohm.cm2,stated_TableS1,modest rise (+23%) — LPSCl transport stays OK
impedance_TLM,R_int,NCM-LPSCl,before_cycling,341.7,Ohm.cm2,stated_TableS1,interfacial (charge-transfer) impedance
impedance_TLM,R_int,NCM-LPSCl,after_cycling,982.3,Ohm.cm2,stated_TableS1,★ +187% — LPSCl DEGRADES BY INTERFACIAL REACTION (resistive interphase)
impedance_TLM,R_ion,NCM-LIC,before_cycling,302.5,Ohm.cm2,stated_TableS1,higher pristine R_ion (LIC lower bulk sigma 1.2 vs 1.6)
impedance_TLM,R_ion,NCM-LIC,after_cycling,595.6,Ohm.cm2,stated_TableS1,★ +97% (~2-fold) — LIC DEGRADES BY IONIC TRANSPORT (SE cracking)
impedance_TLM,R_int,NCM-LIC,before_cycling,65.2,Ohm.cm2,stated_TableS1,low pristine R_int (LIC interface stable)
impedance_TLM,R_int,NCM-LIC,after_cycling,113.8,Ohm.cm2,stated_TableS1,modest rise — LIC interface stays relatively stable
## --- r_ion / r_int reported also in volume units (Omega.cm3) in main text (Fig 2 discussion) ---
impedance_vol,r_int,NCM-LPSCl,pristine,6305,Ohm.cm3,stated_text,first-charge fit; LPSCl higher pristine r_int than LIC
impedance_vol,r_int,NCM-LIC,pristine,1.3,Ohm.cm3,stated_text,★ LIC much lower pristine interfacial (stable interface)
impedance_vol,r_ion,NCM-LPSCl,pristine,6.8,Ohm.cm3,stated_text,LPSCl higher bulk ionic conductivity -> low r_ion
impedance_vol,r_ion,NCM-LIC,pristine,15125,Ohm.cm3,stated_text,★ LIC much higher r_ion (lower Li+ conductivity)
impedance_vol,r_int,NCM-LPSCl,after_cycling,19.6,Ohm.cm3,stated_text,r_int rose from 6.8 -> 19.6 (text; note unit/scale per main text)
impedance_vol,r_ion,NCM-LIC,after_cycling,29780,Ohm.cm3,stated_text,★ ~2-fold rise 15125->29780 (LIC ionic transport degrades)
## --- supporting circuit elements (Table S1 unit-cell TML fit) ---
impedance_TLM,CPE_int_C,NCM-LPSCl,before_cycling,96.8,uF.s^(eta-1).cm-2,stated_TableS1,eta=0.8
impedance_TLM,CPE_int_C,NCM-LIC,before_cycling,257.6,uF.s^(eta-1).cm-2,stated_TableS1,eta=0.9
impedance_TLM,Zw_Rw,NCM-LPSCl,before_cycling,14.7,Ohm.cm2,stated_TableS1,Warburg (solid-state diffusion in NCM); T=5.1 s f=0.2
impedance_TLM,Zw_Rw,NCM-LIC,before_cycling,30.7,Ohm.cm2,stated_TableS1,T=22.5 s f=0.4
impedance_TLM,Zw_Rw,NCM-LPSCl,after_cycling,11.8,Ohm.cm2,stated_TableS1,T=3002.6 s f=0.2 (large diffusion time const after cycling)
impedance_TLM,Zw_Rw,NCM-LIC,after_cycling,1017.9,Ohm.cm2,stated_TableS1,T=0.5 s f=0.6
##
## ===== B. SE IONIC CONDUCTIVITY (AC-impedance, 25 C) =====
bulk_sigma,sigma_ion,LPSCl,bulk_SE_25C,1.6,mS/cm,stated_text,= Minnmann 1.6 / Kim2025 1.6 (consistent); our sulfide bulk anchor
bulk_sigma,sigma_ion,LIC_Li3InCl6,bulk_SE_25C,1.2,mS/cm,stated_text,halide; ~0.75x of LPSCl (lower sigma, higher oxidative stability)
bulk_sigma,sigma_ion,LIC_under_pressure,initial,1.2,mS/cm,stated_Fig4b,pellet under 250 MPa, t=0
bulk_sigma,sigma_ion,LIC_under_pressure,after_240h,0.6,mS/cm,stated_Fig4b,★ DECREASES to 0.6 over 240 h UNDER PRESSURE (cracking-induced) -2x
bulk_sigma,sigma_ion,LPSCl_under_pressure,after_240h,1.6,mS/cm,stated_Fig4b,★ STABLE 1.6 (no decay under pressure) — contrast with LIC
bulk_sigma,sigma_ion,LIC_noPressure_Ar,similar_period,no_loss,mS/cm,stated_FigS9,no conductivity loss when stored WITHOUT pressure -> loss is PRESSURE-driven (mechanical)
##
## ===== C. MECHANICAL MODULI (FS force-spectroscopy local + FEM input) =====
modulus,E_NCM,NCM811,FEM_input,175,GPa,stated_FEM,FEM mechanical modulus (cf Kang2025 E_NCA=175; our NMC811 140)
modulus,E_LPSCl,LPSCl,FEM_input,32.8,GPa,stated_FEM,★ WITHIN-CORPUS DISCREPANCY: 32.8 here vs 22.1 (Bazzoun/Kang2025/Kim2025) vs our real ~24
modulus,E_LIC,LIC_Li3InCl6,FEM_input,41.1,GPa,stated_FEM,halide modulus; STIFFER than LPSCl
modulus,E_mean_LPSCl_pristine,LPSCl,FS_measured_pristine,32.8,GPa,stated_Fig4e,FS local modulus (force-distance, DMT fit); matches FEM input
modulus,E_mean_LIC_pristine,LIC,FS_measured_pristine,41.1,GPa,stated_Fig4d,FS pristine; LIC stiffer than LPSCl pristine
modulus,E_mean_LPSCl_pressurized,LPSCl,FS_after_pressure,29.3,GPa,stated_Fig4f,★ LPSCl nearly unchanged (32.8->29.3) under pressure
modulus,E_mean_LIC_pressurized,LIC,FS_after_pressure,19.8,GPa,stated_Fig4d,★ LIC SEVERE drop (41.1->19.8, -52%) = cracking/mechanical degradation
modulus,FS_scan_area,both,FS_measurement,5x5,um,stated_SI,256x256 px, 0.2 Hz scan rate, DMT model
modulus,yield_strength_LPSCl,LPSCl,FEM_input_AS_PRINTED,200,GPa,stated_text_TYPO,⚠ PAPER SAYS 200 GPa but yield > modulus 32.8 GPa is impossible -> almost certainly 200 MPa typo (yield strengths are MPa)
##
## ===== D. FEM crack-propagation (cohesive-zone, Voronoi SE) =====
fem,domain_size,both,FEM_2D,12.55,um,stated_text,square domain matched to NCM:SE volume fractions
fem,NCM_effective_size,NCM811,Voronoi_pack,10,um,stated_text,effective NCM particle size in FEM (single-particle ~1-5 um real; 10 um for packing match)
fem,NCM_volume_change,NCM811,full_lithiation,5.9,percent,stated_text,delitiation/lithiation volume change (ref 38 Marker)
fem,partial_molar_volume,NCM811,Omega,1.338e-6,m3/mol,stated_text,Omega in eps = Omega/3 * delta_c (diffusion-induced strain via thermal-strain analogy)
fem,crack_energy_release_Gc,sulfide_SE,parameterized,0.5-3,J/m2,stated_text,crack-tip opening G_c range; sulfide SE known value 2.93 J/m2 (ref 40 Smith)
fem,GB_interfacial_strength,SE_grain_boundary,assumed,30,percent_weaker,stated_text,interfacial (GB) strength assumed 30% weaker than within-grain
fem,sigma_Mises_LPSCl,NCM-LPSCl,full_lithiation,<0.2,GPa,stated_Fig5a,★ LPSCl PLASTIC -> stress REDISTRIBUTED over large region, low values (<0.2 GPa)
fem,sigma_Mises_LIC,NCM-LIC,full_lithiation,>0.5,GPa,stated_Fig5b,★ LIC ELASTIC-ONLY -> stress ACCUMULATES at NCM/LIC interface (>0.5 GPa) -> cracks
fem,crack_count_LPSCl,NCM-LPSCl,vs_LIC,fewer,relative,stated_text,LPSCl had FEWER cracks (plastic redistribution lowers crack driving force)
fem,crack_count_LIC,NCM-LIC,vs_LPSCl,more,relative,stated_text,LIC MORE cracks (elastic stress concentration at interface)
fem,deformation_LPSCl,LPSCl,FEM_assumption,elastic-plastic,mode,stated_text,LPSCl viscoelastic/plastic (ref 54 Papakyriakou) -> can yield and redistribute
fem,deformation_LIC,LIC,FEM_assumption,elastic-only,mode,stated_text,LIC assumed deform ONLY elastically -> no redistribution -> interface stress accumulates
##
## ===== E. SSRM (scanning spreading resistance microscopy) local resistivity mapping =====
ssrm,scan_area,both,cross_section,2x2,um,stated_text,3D resistivity-topology map; z up to ~200 nm topology
ssrm,bias,both,DC,2.5,V,stated_SI,+2.5 V (sufficient to measure R_e while preventing LPSCl decomposition)
ssrm,tip,both,CONTSCPt,Pt-coated,probe,stated_text,resistivity rho_e = 4*r*R_e (r = probe radius)
ssrm,resistivity_NCM_phase,NCM,cross_section,<10,kOhm.cm,stated_text,low-resistivity NCM phase (green-blue in maps)
ssrm,resistivity_SE_phase,SE,cross_section,very_high,kOhm.cm,stated_text,extremely high resistivity SE phase (red), up to ~10^3-10^5 kOhm.cm in line scan
ssrm,interface_LPSCl,NCM-LPSCl,after_cycling_linescan,variation_~50nm,resistivity,stated_Fig3a,★ CONTINUOUS resistivity VARIATION across ~50 nm interfacial region = RESISTIVE INTERPHASE present
ssrm,interface_LIC,NCM-LIC,after_cycling_linescan,DISCONTINUITY_no_finite,resistivity,stated_Fig3b,★ resistivity DISCONTINUITY (no continuous variation over finite distance) = NO interphase (clean interface)
##
## ===== F. XPS chemical state (interphase identification) =====
xps,P2p_LPSCl_before,LPSCl,P2p,131.9_132.7,eV,stated_Fig3c,argyrodite P + phosphates (pristine)
xps,P2p_LPSCl_after,LPSCl,P2p_after_cycle,P2Sx_132.8_phosphate_133.7,eV,stated_Fig3c,★ NEW P2Sx + phosphate peaks after cycling = LPSCl OXIDATIVE DECOMPOSITION (interphase)
xps,S2p_LPSCl_after,LPSCl,S2p_after_cycle,Li2S_P2Sx,species,stated_Fig3c,★ sulfide species (Li2S, P2Sx) formed = resistive interphase
xps,In3d_LIC_after,LIC,In3d_after_cycle,UNCHANGED,species,stated_Fig3d,★ In 3d UNCHANGED after cycling = LIC electrochemically stable (no decomposition)
xps,Cl2p_LIC_after,LIC,Cl2p_after_cycle,UNCHANGED,species,stated_Fig3d,★ Cl 2p UNCHANGED = LIC interface stable (confirms SSRM no-interphase)
##
## ===== G. RATE CAPABILITY + CYCLING (Fig 1b-d) =====
electrochem,discharge_capacity,NCM-LPSCl,0.1C_initial,186.4,mAh/g,stated_text,initial discharge capacity (0.1C, lower than LIC)
electrochem,discharge_capacity,NCM-LIC,0.1C_initial,197.7,mAh/g,stated_text,★ LIC higher initial capacity (better NCM/LIC interface)
electrochem,initial_coulombic_efficiency,NCM-LPSCl,1st_cycle,84.5,percent,stated_text,lower ICE (LPSCl interphase side reaction)
electrochem,initial_coulombic_efficiency,NCM-LIC,1st_cycle,89.5,percent,stated_text,★ LIC higher ICE (stable interface, no sagging in voltage profile)
electrochem,capacity_2C,NCM-LPSCl,rate_2C,higher_than_LIC,relative,stated_text,★ at 2C LPSCl BETTER (interfacial charge transfer enhanced by large overpotential driving force)
electrochem,capacity_2C,NCM-LIC,rate_2C,inferior,relative,stated_text,LIC WORSE at 2C (low Li+ conductivity -> ionic transport bottleneck at high rate, larger polarization)
electrochem,capacity_retention,NCM-LPSCl,after_100cyc_0.33C,84.7,percent,stated_text,cap 138.5 mAh/g (LPSCl retains BETTER over 100 cyc)
electrochem,capacity_retention,NCM-LIC,after_100cyc_0.33C,75.7,percent,stated_text,★ cap 140.4 mAh/g; LIC FASTER decay (SE cracking -> ionic transport loss) despite higher start
electrochem,capacity_after100,NCM-LPSCl,100cyc,138.5,mAh/g,stated_text,absolute end capacity
electrochem,capacity_after100,NCM-LIC,100cyc,140.4,mAh/g,stated_text,absolute end capacity (still slightly higher than LPSCl but declining)
##
## ===== H. CELL / TEST PARAMETERS =====
params,composite_ratio,NCM:SE:SuperP,wt,72:27:1,wt%,stated_text,single-particle NCM + SE + Super P, ball-mill 250 rpm 48 h ZrO2
params,SE_layer_press,LPSCl_separator,fabrication,433,MPa,stated_text,100 mg LPSCl pressed at 433 MPa (then powder mix on one side)
params,cell_press,full_cell,fabrication,250,MPa,stated_text,after SUS current collectors inserted both sides
params,SE_layer_thickness,LPSCl_separator,cell,~200,um,stated_text,separator thickness
params,anode,In_Li,counter,In_100um+Li_200um,um,stated_text,indium 100 um (4 mm) + Li foil 200 um (4 mm)
params,voltage_window,full_cell,cycling,2.5-4.3,V_vs_Li,stated_text,formation 0.05C x2 (CC-CV to 4.3 V, CV cutoff 0.01C); cycling 0.33C
params,temperature,full_cell,test,30,degC,stated_text,galvanostatic + EIS at 30 C
params,EIS_range,full_cell,measurement,7MHz-1mHz,Hz,stated_text,AC amplitude 5 mV, Biologic SP-300, potentiostat
params,cell_types,both,EIS_decoupling,ion-blocking[SUS|elec|SUS]+full[SUS|elec|LPSCl|LiIn|SUS],config,stated_text,two cell types for electronic/ionic/interfacial decoupling
params,LIC_synthesis,Li3InCl6,prep,LiCl+InCl3_600rpm_3h+anneal_260C_12h_vacuum,method,stated_text,high-energy ball mill then anneal
