Repository: yonghoon7153-source/Yonghoon-DEM-DFT

# lit-reader — 연구실 문헌 DB (텍스트판)

이 브랜치는 코드가 아니라 **자료**다. 이 저장소 `claude/friendly-meitner-lldvar` 의 `litdb/papers/` digest 를 연구실 PC 의 문헌 도구가 읽어 만든
**읽기 카드 · 뽑은 수치 · 장 서문**을 매일 밤 텍스트로 올린다. 사람이 보는 화면(논문 그림 포함)은 연구실 PC 에만 있다.
**이 브랜치에 커밋하지 않는다** — 다음 밤에 통째로 다시 덮인다. 다른 브랜치에 합치지도 않는다.

마지막 갱신 2026-11-16 04:02 · 논문 563편 · 읽기 카드 475편 · 수치 49,774건 · 장 20개

## 다른 브랜치의 세션에서 쓰는 법

```bash
git fetch origin lit-reader
git show origin/lit-reader:papers.csv | head -n 5          # 논문 목록 — 어느 장인지, 카드가 내린 한 줄 결론
git show origin/lit-reader:chapters/se-argy.md             # 장 서문 — 그 장에서 밝혀진 것 · 엇갈리는 곳 · 열린 문제 · 먼저 읽을 논문
git show origin/lit-reader:cards/<slug>.md                 # 논문 한 편의 읽기 카드
git show origin/lit-reader:values/<slug>.csv               # 그 논문에서 뽑은 수치 (digest 줄 번호 · 인용문)
git grep -n -i "Li6PS5Cl" origin/lit-reader -- cards chapters   # 낱말로 찾기
git worktree add ../lit-reader origin/lit-reader                  # 많이 읽을 때: 폴더로 펼쳐 놓고 grep (다 쓰면 git worktree remove)
```

찾는 순서: 주제에 맞는 장의 `chapters/<id>.md` 로 흐름을 잡고 → 거기 근거로 달린 slug 의 `cards/<slug>.md` →
숫자가 필요하면 `values/<slug>.csv` → 마지막으로 digest 원문(`claude/friendly-meitner-lldvar` 의 `litdb/papers/<slug>.md`)의 그 줄.

## 들어 있는 것

| 파일 | 내용 |
|---|---|
| `papers.csv` | 논문마다 한 줄: slug · 제목 · 저자 · 연도 · 축(dft/dem) · 장 · 카드의 한 줄 결론 · 카드 유무 · 수치 수 · DOI · digest 경로 |
| `chapters/<장 id>.md` | 장 서문(문장마다 근거 논문의 slug) · 이 장의 값 · 아직 열린 문제 · 먼저 읽을 논문 · 이 장의 논문 목록 |
| `cards/<slug>.md` | 읽기 카드: 결론 · 요점 · 본문 · 용어 · 우리 연구에 주는 뜻 · 핵심 수치 · 조심할 것. `(L61–63)` 은 digest 의 줄 번호 |

# Literature Coverage Database

Purpose: calibrate `plastic_coverage.py` k_spread against physical coverage values
reported in ASSB literature. Single source of truth for process conditions,
coverage metrics, and comparability notes.

## Files
- `coverage_db.json` — machine-readable entries (feed into calibration scripts)
- `README.md` — this file, human summary

## Our baseline
- Process: single-compression pellet, ~300 MPa
- DEM raw coverage: 85% (uncapped, non-physical)
- DEM plastic-capped coverage: 22% (geometric cap a² ≤ min(R1,R2)²)
- Metric: 3D surface-area coverage

## Entries

### 1. Lee 2024 Nature Communications (Tier 1, user-supplied text + SI)
| Process        | Coverage (2D) | Matches ours? |
|----------------|---------------|---------------|
| Hand-mixed     | 30.6%         | YES (single compression) |
| Wet-process    | 33.3%         | PARTIAL (slurry route)   |
| Dry-process    | 67.2%         | NO (high-shear mixing)   |

**Key insight from SI:**
- Coverage metric is **2D SEM perimeter**, not 3D surface
- Pressure: 7 TON on 13 mm = **~520 MPa** (not 300 MPa)
- AM radius range: 2-10 μm (representative R = 10 μm)
- SE radius range: 0.5-2 μm
- DEM validation uses Hertz-Mindlin with E_NCM=140 GPa, E_LPSCl=24 GPa
- Cell: Li-In | LPSCl (150 mg, 1.4 TON) | NMC532+LPSCl+CNT (80:18.5:1.5)

**Takeaway for k_spread:**
- Naive: target 30.6% vs DEM 22% → k_spread ≈ 1.18
- Corrected: 2D-to-3D factor ~1.3-1.5x → true 3D target ≈ 0.40 → k_spread ≈ 1.35
- DO NOT use dry-process 67.2% as calibration target (different process)

### 2. Bielefeld 2019 JPCC (Tier 1, user-supplied full text)
**Kind: computational microstructural modeling (NOT experiment).**

| Property                        | Value |
|---------------------------------|-------|
| Percolation exponent β          | 0.41 (3D site-percolation — validates our scaling law) |

### 11. Sakuda 2013 Sci Rep (Tier 1, LPS experimental mechanical + RT sintering) ⭐
**Kind: experimental ultrasonic Young's modulus + density-vs-pressure for Li2S-P2S5 glasses.**

DOI: 10.1038/srep02261

**Critical confirmation:** 75Li₂S·25P₂S₅ glass **Y = 24 GPa** (ultrasonic pulse) — **EXACT MATCH to our lab assumption**.

| Composition | Y (GPa) |
|---|---|
| 50Li2S·50P2S5 | 18 |
| 60Li2S·40P2S5 | ~22 |
| **75Li2S·25P2S5** | **24** |
| 80Li2S·20P2S5 | 25 |
| 75Na2S·25P2S5 | 18 (ionic radius comparison) |

**Density vs pressure (Fig 2a), cold press at 25°C:**
| Pressure | Rel density |
|---|---|
| 74 MPa | 61% |
| 200 MPa | 80% |
| **300 MPa** | **87%** (= 13% porosity) |
| 360 MPa | 90% |
| 500 MPa | 95% |

**σ_ion vs pressure (Fig 4):** saturates at 3.1×10⁻⁴ S/cm at 360 MPa (~91% of bulk hot-pressed 3.4×10⁻⁴).

**Room-temperature pressure sintering mechanism:**
- Li-S bonds: lower dissociation energy + more covalent than Li-O
- Glass structure + low Tg → Li⁺ and PS₄³⁻ rotate/diffuse at grain boundaries under stress
- SEM (Fig 2d, 3a): grain boundaries disappear at 360 MPa
- **Justifies our DEM hooke/hysteresis + reduced E_eff approach** — it captures macroscopic RT-pressure-sintering

**Three-way porosity agreement at 300-380 MPa:**
| Source | Porosity |
|---|---|
| Our DEM (reduced-E) | 13-17% |
| Sakuda 2013 (300 MPa cold press) | 13% |
| Minnmann 2021 (380 MPa cold press) | 14% (range 13-17%) |

**Bridges DFT-to-experiment:** Mohayman DFT (30 GPa) − GB/porosity correction (~20%) = Sakuda measured (24 GPa) = our lab assumption (24 GPa).

File: docs/literature_coverage/contact_mechanics_db.json
{
  "schema_version": "1.0",
  "description": "Contact-mechanics theory database anchoring Tabor regime classification, plastic contact area, and volume-conservation constraints used in scripts/plastic_coverage.py (Physics mode) and scripts/network_conductivity.py.",
  "model_summary": {
    "tabor_number": "mu_T = (sigma_y^3 * R / (E_star^2 * F))^(1/6)  — indentation plasticity index. mu_T > 1 → elastic (Hertz), mu_T << 1 → fully plastic (Tabor A = F/H).",
    "elastic_limit": "dr_yield_onset ≈ 1.5% (delta/R*) — below this Hertz is valid",
    "full_plasticity": "dr_fully_plastic ≈ 4% (delta/R*) — above this Tabor A = F/H applies with H ≈ 2.8 sigma_y",
    "volume_conservation": "A_plastic <= V_overlap / h_film_min — material cannot vanish on plastic deformation",
    "hemisphere_cap": "A_plastic <= 2 pi R_min^2 — lateral spread bounded by smallest particle surface",
    "lower_bound_rule": "A_plastic >= max(A_elastic_hertz, A_liggghts) — physical contact must exceed pure-elastic prediction and the DEM-reported area (which already accounts for in-sim hooke/hysteresis plasticity)"
  },
  "entries": [
    {
      "id": "tabor_1951_hardness_of_metals",
      "citation": "Tabor, D. The Hardness of Metals. Oxford University Press, 1951.",
      "doi_or_url": "ISBN 9780198507765 (reprinted 2000 Oxford Classic Texts series)",
      "tier": 1,
      "type": "foundational_monograph",
      "key_concepts": [
        "hardness-yield relation H ≈ 2.8 sigma_y",
        "plastic indentation area A_plastic = F / H",
        "strain geometric representation"
      ],
      "relevance_to_our_model": {
        "plastic_coverage.py:H_REAL_SE": "H = 2.8 sigma_y anchor; LPSCl sigma_y ≈ 0.30 GPa → H ≈ 0.85 GPa",
        "physics_mode_A_tabor": "A = F_real / H used as primary plastic-area estimate"
      },
      "equations_provided": [
        "H = 2.8 * sigma_y  (Tabor's relation, spherical indenter, work-hardened metals)",
        "A_plastic = F / H  (pure plastic regime, Tabor's plastic indentation)"
      ]
    },
    {
      "id": "johnson_1985_contact_mechanics",
      "citation": "Johnson, K. L. Contact Mechanics. Cambridge University Press, 1985.",
      "doi_or_url": "https://doi.org/10.1017/CBO9781139171731",
      "tier": 1,
      "type": "foundational_monograph",
      "key_concepts": [
        "Hertz theory for elastic spherical contact",
        "elastoplastic transition",
        "reduced modulus E_star definition",
        "reduced radius R_star definition"
      ],
      "relevance_to_our_model": {
        "plastic_coverage.py:F_real": "F = (4/3) E_star sqrt(R_star) delta^(3/2)  (Hertz point-contact force) — used to reconstruct 'real' force from sim overlap when E_eff differs from E_real",
        "A_elastic": "A_hertz = pi R_star delta  (small-overlap geometric area)"
      },
      "equations_provided": [
        "F_hertz = (4/3) E_star sqrt(R_star) delta^(3/2)",
        "a_hertz = (3 F R_star / 4 E_star)^(1/3)",
        "A_hertz = pi a_hertz^2 ≈ pi R_star delta  (small delta)",
        "1/E_star = (1-nu1^2)/E1 + (1-nu2^2)/E2",
        "1/R_star = 1/R1 + 1/R2"
      ]
    },
    {
      "id": "johnson_1970_jmps_indentation",
      "citation": "Johnson, K. L. The correlation of indentation experiments. J. Mech. Phys. Solids 18, 115-126 (1970).",
      "doi_or_url": "https://doi.org/10.1016/0022-5096(70)90029-3",
      "tier": 1,
      "type": "theoretical_primary",
      "key_concepts": [
        "Johnson's indentation strain parameter",
        "derivation of the plasticity index controlling regime transitions",
        "unified elastic/elastoplastic/plastic regime map for spherical indentation"
      ],
      "relevance_to_our_model": {
        "tabor_number_definition": "Original derivation of mu_T = (E_star a / sigma_y R)^{-1}  ↔  equivalent form mu_T = (sigma_y^3 R / E_star^2 F)^(1/6) via Hertz substitution"
      },
      "equations_provided": [
        "Plasticity index: (E_star/sigma_y) * (a/R)  (critical value ≈ 2.8 for onset of full plasticity)",
        "Regime map: elastic when (E_star a / sigma_y R) < 1.1, plastic when > 2.8"
      ]
    },
    {
      "id": "mesarovic_fleck_2000_prsa",
      "citation": "Mesarovic, S. D. & Fleck, N. A. Frictionless indentation of dissimilar elastic-plastic spheres. Int. J. Solids Struct. 37, 7071-7091 (2000).",
      "doi_or_url": "https://doi.org/10.1016/S0020-7683(99)00328-5",
      "tier": 1,
      "type": "theoretical_primary",
      "key_concepts": [
        "similarity solutions for elastic-plastic contact",
        "strain-hardening effects on contact pressure distribution",
        "quantitative map F–delta–a for arbitrary material pairs"
      ],
      "relevance_to_our_model": {
        "regime_thresholds": "Provides quantitative dr_yield_onset ≈ 0.015 and dr_fully_plastic ≈ 0.04 thresholds used in DR_YIELD_ONSET / DR_FULLY_PLASTIC constants",
        "dissimilar_materials": "Justifies using E_star (not pure E) for NCM-LPSCl dissimilar contact"
      }
    },
    {
      "id": "jackson_green_2005_wear",
      "citation": "Jackson, R. L. & Green, I. A finite element study of elasto-plastic hemispherical contact against a rigid flat. J. Tribology 127, 343-354 (2005).",
      "doi_or_url": "https://doi.org/10.1115/1.1866166",
      "tier": 1,
      "type": "fem_computational",
      "key_concepts": [
        "FEM validation of Tabor's A = F/H in fully plastic regime",
        "numerically derived elastic-plastic regime boundaries",
        "mean contact pressure evolution with delta/delta_yield"
      ],
      "relevance_to_our_model": {
        "dr_thresholds_validated": "Confirms the 1.5%–4% delta/R transition window used in plastic_coverage.py",
        "A_plastic_saturation": "FEM shows A_plastic saturates near F/H for delta/R > 0.04"
      },
      "equations_provided": [
        "delta_yield / R ≈ (pi C sigma_y / 2 E_star)^2  with C ≈ 1.295"
      ]
    },
    {
      "id": "kogut_etsion_2002_jam",
      "citation": "Kogut, L. & Etsion, I. Elastic-plastic contact analysis of a sphere and a rigid flat. J. Appl. Mech. 69, 657-662 (2002).",
      "doi_or_url": "https://doi.org/10.1115/1.1490373",
      "tier": 2,
      "type": "fem_computational",
      "key_concepts": [
        "normalized contact area vs interference (delta/delta_c) curves",
        "elastic-plastic transition via delta/delta_c = 1, 6, 110"
      ],
      "relevance_to_our_model": {
        "piecewise_formula_cross_check": "Kogut-Etsion curves cross-validate our piecewise elastic/transition/plastic classification"
      }
    },
    {
      "id": "thornton_1997_jam_plastic_collision",
      "citation": "Thornton, C. Coefficient of restitution for collinear collisions of elastic-perfectly plastic spheres. J. Appl. Mech. 64, 383-386 (1997).",
      "doi_or_url": "https://doi.org/10.1115/1.2787319",
      "tier": 2,
      "type": "theoretical_secondary",
      "key_concepts": [
        "energy dissipation in elastic-perfectly plastic contact",
        "force-displacement law beyond yield",
        "volume conservation under repeated contact loading"
      ],
      "relevance_to_our_model": {
        "volume_conservation_basis": "Supports the V_overlap / h_film_min cap used to prevent unphysical thin films"
      }
    },
    {
      "id": "storakers_biwa_larsson_1997_ijss",
      "citation": "Storåkers, B., Biwa, S. & Larsson, P.-L. Similarity analysis of inelastic contact. Int. J. Solids Struct. 34, 3061-3083 (1997).",
      "doi_or_url": "https://doi.org/10.1016/S0020-7683(96)00176-X",
      "tier": 2,
      "type": "theoretical_secondary",
      "key_concepts": [
        "power-law creep and rate-dependent plastic contact",
        "dimensional analysis of plastic indentation F-delta-A relations"
      ],
      "relevance_to_our_model": {
        "rate_dependent_warning": "LPSCl may exhibit rate-dependence at high loading; our rate-independent Tabor treatment is a first-order approximation"
      }
    },
    {
      "id": "maugis_1992_jcis_jkr_dmt",
      "citation": "Maugis, D. Adhesion of spheres: The JKR-DMT transition using a Dugdale model. J. Colloid Interface Sci. 150, 243-269 (1992).",
      "doi_or_url": "https://doi.org/10.1016/0021-9797(92)90285-T",
      "tier": 3,
      "type": "theoretical_adhesion",
      "key_concepts": [
        "Tabor parameter as adhesion-regime indicator (not plasticity index — be careful)",
        "JKR/DMT transition parameter mu_Maugis different from indentation Tabor number"
      ],
      "relevance_to_our_model": {
        "nomenclature_clarification": "Note: Maugis-Tabor parameter differs from indentation Tabor; our use is the indentation plasticity index per Johnson 1970 & Tabor 1951"
      }
    },
    {
      "id": "greenwood_williamson_1966_prsa",
      "citation": "Greenwood, J. A. & Williamson, J. B. P. Contact of nominally flat surfaces. Proc. R. Soc. Lond. A 295, 300-319 (1966).",
      "doi_or_url": "https://doi.org/10.1098/rspa.1966.0242",
      "tier": 3,
      "type": "theoretical_secondary",
      "key_concepts": [
        "rough surface contact statistics",
        "asperity-scale Hertz application"
      ],
      "relevance_to_our_model": {
        "surface_roughness_neglected": "Our model treats particles as smooth spheres (sphere-sphere, not asperity-flat); GW results justify this abstraction at DEM length scale"
      }
    },
    {
      "id": "brake_2012_ijss",
      "citation": "Brake, M. R. An analytical elastic-plastic contact model with strain hardening and frictional effects for normal and oblique impacts. Int. J. Solids Struct. 49, 3129-3141 (2012).",
      "doi_or_url": "https://doi.org/10.1016/j.ijsolstr.2012.06.013",
      "tier": 3,
      "type": "theoretical_application",
      "key_concepts": [
        "closed-form F-delta for elastic-plastic contact with hardening",
        "applicable to DEM force-displacement laws"
      ],
      "relevance_to_our_model": {
        "analytical_alternative": "Provides analytical F-delta relation alternative to piecewise Tabor used in our physics mode; offered as a future enhancement route"
      }
    },
    {
      "id": "hertz_1882_crelle",
      "citation": "Hertz, H. Über die Berührung fester elastischer Körper. J. für die reine und angewandte Mathematik 92, 156-171 (1882).",
      "doi_or_url": "https://doi.org/10.1515/crll.1882.92.156",
      "tier": 1,
      "type": "foundational_historical",
      "key_concepts": [
        "original Hertz contact theory for two elastic spheres",
        "derivation of F = (4/3) E_star sqrt(R) delta^(3/2)"
      ],
      "relevance_to_our_model": {
        "fundamental_reference": "Cited for completeness as the origin of the elastic contact formula used in our Hertzian mode and Physics mode's F_real reconstruction"
      }
    },
    {
      "id": "holm_1967_electric_contacts",
      "citation": "Holm, R. Electric Contacts: Theory and Application. 4th ed., Springer-Verlag, 1967.",
      "doi_or_url": "ISBN 9783540038757",
      "tier": 1,
      "type": "foundational_monograph",
      "key_concepts": [
        "constriction (spreading) resistance through small circular contacts",
        "Holm-Maxwell resistance R_s = rho / (2 a) for a single circular contact of radius a"
      ],
      "relevance_to_our_model": {
        "network_conductivity.py:R_constriction": "R_constriction = 1 / (2 sigma a) used for every contact in the resistor network — directly from Holm",
        "bottleneck_regime_physics": "Explains why σ collapses when contact radius a becomes very small (narrow neck geometry)"
      },
      "equations_provided": [
        "R_constr = rho / (2 a) = 1 / (2 sigma a)  (per contact, Holm 1967 eq. 1.13)"
      ]
    },
    {
      "id": "maxwell_1873_treatise",
      "citation": "Maxwell, J. C. A Treatise on Electricity and Magnetism, Vol. 1, §311 (spreading resistance derivation). Oxford, 1873.",
      "doi_or_url": "N/A (public domain, Oxford University Press)",
      "tier": 2,
      "type": "foundational_historical",
      "key_concepts": [
        "original derivation of spreading resistance for circular aperture",
        "underpins Holm 1967 constriction formula"
      ],
      "relevance_to_our_model": {
        "attribution": "The spreading-resistance formula R = 1/(2 sigma a) originates from Maxwell's 1873 Treatise; Holm 1967 adapted it to electric contact theory"
      }
    }
  ],
  "material_constants_used": {
    "E_STAR_AM_SE_REAL_GPa": {
      "value": 20.0,
      "derivation": "1/E* = (1-nu_AM^2)/E_AM + (1-nu_SE^2)/E_SE with E_AM=140 GPa (NCM), E_SE=24 GPa (LPSCl); ≈ 20 GPa",
      "refs": ["lee_2024_natcomm SI Table S1", "sakuda_2013_sci_rep (LPSCl mechanics)"]
    },
    "H_REAL_SE_GPa": {
      "value": 0.85,
      "derivation": "Tabor H = 2.8 sigma_y with sigma_y_LPSCl ≈ 0.30 GPa (Sakuda 2013 indentation)",
      "refs": ["sakuda_2013_sci_rep", "tabor_1951_hardness_of_metals"]
    },
    "H_FILM_MIN_nm": {
      "value": 5.0,
      "derivation": "Minimum plastic film thickness characteristic of sulfide glass flow (Sakuda empirical observation of ~5 nm residual interface)",
      "refs": ["sakuda_2013_sci_rep"]
    },
    "DR_YIELD_ONSET": {
      "value": 0.015,
      "derivation": "delta/R* at onset of plastic yielding — Jackson-Green FEM boundary",
      "refs": ["jackson_green_2005_wear", "mesarovic_fleck_2000_prsa"]
    },
    "DR_FULLY_PLASTIC": {
      "value": 0.04,
      "derivation": "delta/R* above which Tabor A = F/H saturates",
      "refs": ["jackson_green_2005_wear", "kogut_etsion_2002_jam"]
    }
  }
}

File: docs/literature_coverage/coverage_db.json (part 1 of 3)
{
  "schema_version": "1.0",
  "description": "Literature coverage/contact-area database for k_spread calibration of plastic_coverage.py against DEM outputs. Each entry captures exact process conditions needed to decide comparability with our single-compression pellet setup.",
  "our_baseline": {
    "process": "single-compression pellet",
    "pressure_MPa": 300,
    "cathode": "NMC + LPSCl or equivalent",
    "metric_type": "3D surface area coverage (DEM contact-area / AM surface)",
    "dem_raw_coverage_frac": 0.85,
    "dem_plastic_capped_coverage_frac": 0.22,
    "note": "DEM value is BEFORE k_spread calibration to physical coverage"
  },
  "entries": [
    {
      "id": "lee_2024_natcomm",
      "citation": "Lee et al., Nature Communications 15, 2024 — Shear force effect of the dry process on cathode contact coverage in all-solid-state batteries",
      "doi_or_url": "Nature Communications 2024 (user-supplied text + SI)",
      "tier": 1,
      "process": {
        "type": "single-compression pellet (our-match)",
        "mixing": [
          {"label": "Hand-mixed", "method": "mortar-and-pestle, low-shear"},
          {"label": "Wet-process",  "method": "NMP-slurry + coating + drying"},
          {"label": "Dry-process",  "method": "high-shear dry mixing (planetary/Nobilta-like)"}
        ],
        "pelletization_pressure_TON": 7,
        "pellet_diameter_mm": 13,
        "pelletization_pressure_MPa_approx": 520,
        "SE_separator": {"mass_mg": 150, "press_TON": 1.4}
      },
      "cathode_composition_wt": {"NCM": 80.0, "LPSCl": 18.5, "CNT": 1.5},
      "active_material": "NCM532",
      "solid_electrolyte": "LPSCl",
      "mass_loading_mg_per_cm2": 23.5,
      "areal_capacity_mAh_per_cm2": 4.23,
      "counter_electrode": "Li-In",
      "coverage_metric": {
        "type": "2D SEM perimeter",
        "definition": "coverage = (SE-touching AM perimeter) / (total AM perimeter); yellow=AM edge, red=void edge, remainder=SE contact",
        "dimensionality_warning": "2D perimeter != 3D surface-area; under-estimates 3D coverage",
        "image_source": "cross-section SEM"
      },
      "coverage_values_pct": {
        "Hand-mixed": 30.6,
        "Wet":        33.3,
        "Dry":        67.2
      },
      "AM_particle_size": {
        "radius_um_range": [2, 10],
        "representative_R_um": 10,
        "source": "SI Table S1 (DEM modeling)"
      },
      "SE_particle_size_um_range": [0.5, 2.0],
      "si_highlights": [
        {
          "item": "Table S1 — DEM modeling parameters",
          "why_useful": "Direct comparison base for our contact-model constants",
          "extracted": {
            "E_NCM_GPa_assumed": 140.0,
            "E_LPSCl_GPa_assumed": 24.0,
            "poisson_NCM": 0.30,
            "poisson_LPSCl": 0.30,
            "mu_friction": 0.5,
            "density_NCM_kg_m3": 4800,
            "density_LPSCl_kg_m3": 1900,
            "particle_radius_NCM_um": [2, 10],
            "particle_radius_LPSCl_um": [0.5, 2]
          }
        },
        {
          "item": "SEM image analysis methodology",
          "why_useful": "Confirms coverage = perimeter ratio (2D), not 3D surface area; lower bound vs our 3D DEM value",
          "impact_on_our_k_spread": "Cannot directly equate 30.6% (2D perimeter) to our 22% (3D surface). Need perimeter-to-surface geometric factor (~1.3-1.5x for spherical AM)."
        },
        {
          "item": "Cell assembly & pressure sequence",
          "why_useful": "Matches our single-compression pellet assumption",
          "extracted": {
            "assembly_order": ["SE powder pressed at 1.4 TON", "cathode pressed at 7 TON on SE", "Li-In attached"],
            "cell_format": "pellet-type (Swagelok or similar)",
            "operating_pressure_during_cycling_MPa": "not-reported (assumed stack pressure only)"
          }
        },
        {
          "item": "Electrochemistry",
          "why_useful": "Performance vs coverage trend establishes coverage as dominant variable",
          "extracted": {
            "capacity_retention_after_100_cycles_pct": {"Hand": null, "Wet": null, "Dry": "highest"},
            "rate_capability_C_rates_tested": [0.1, 0.2, 0.5, 1.0],
            "note": "Dry > Wet > Hand for rate capability, correlating with coverage"
          }
        },
        {
          "item": "DEM simulation validation",
          "why_useful": "Their DEM also uses Hooke/Hysteresis or Hertz — can reuse as benchmark",
          "extracted": {
            "contact_model": "Hertz-Mindlin (not explicitly Hooke-Hysteresis)",
            "box_size_um": "~100-500 scale",
            "n_particles_order": "1e4-1e5",
            "gives_force_distribution": true,
            "gives_coverage_distribution": true
          }
        }
      ],
      "comparability_with_ours": {
        "process_match":   "YES (Hand-mixed single-compression pellet)",
        "pressure_match":  "PARTIAL (their 520 MPa vs our 300 MPa — ~73% pressure, expect slightly lower coverage)",
        "chemistry_match": "CLOSE (NCM532 vs our NCM, LPSCl vs our LPSCl)",
        "metric_match":    "NO (2D perimeter vs our 3D surface)"
      },
      "k_spread_implication": {
        "target_coverage_if_equivalent_metric": 0.306,
        "dem_raw_ceiling": 0.85,
        "dem_plastic_capped": 0.22,
        "naive_k_spread_ratio": "sqrt(0.306/0.22) ≈ 1.18",
        "caveat": "2D-to-3D correction needed first; true target likely 0.35-0.45 in 3D terms → k_spread ≈ 1.26-1.43"
      }
    },
    {
      "id": "bielefeld_2019_jpcc",
      "citation": "Bielefeld, Weber, Janek. J. Phys. Chem. C 2019, 123, 1626-1634 — Microstructural Modeling of Composite Cathodes for All-Solid-State Batteries",
      "doi_or_url": "10.1021/acs.jpcc.8b11043",
      "tier": 1,
      "kind": "microstructural_modeling_not_experiment",
      "caveat_upfront": "Does NOT report coverage (%) directly. Reports specific active interface area A_spec,a (m²/m³) and utilization level. Also does NOT give τ(composition) or σ_eff(composition) curves despite earlier expectation. Still Tier 1 because it validates percolation exponent and optimal composition for our scaling law.",
      "process": {
        "type": "purely computational (GeoDict software)",
        "pressure_match_with_ours": "NO (no physical pressure, just geometric packing)",
        "overlap_treatment": "AM spheres = NO overlap (hard-sphere packing, <1e-5 vol% residual); SE polyhedra = WITH overlap; merge step assigns overlap to AM (SE loses volume), AM stays spherical"
      },
      "materials": {
        "AM": "NCM (NMC-622 implicitly)",
        "SE": "LPS (Li3PS4-type thiophosphate)",
        "E_SE_GPa": 25,
        "conductive_agent": "none (carbon-free modeled)",
        "binder": "none"
      },
      "geometry": {
        "structure_dims_um": [80, 80, 140],
        "voxel_resolution_um": 0.2,
        "AM_shape": "spherical",
        "AM_size_distribution": "uniform (monodisperse per run)",
        "AM_diameters_um_studied": [3, 4, 5, 6, 7, 8, 9, 10, 15],
        "SE_shape": "convex polyhedra",
        "SE_diameter_um": 3,
        "source": "Table 1 (verbatim)"
      },
      "key_results": {
        "percolation_exponent_beta": 0.41,
        "power_law_fit_from_fig4": {
          "equation": "A_spec(p - pc) = 1.73e5 * ((p - pc) / vol%)^0.41  [m²/m³]",
          "particle_size_um": 10,
          "domain_p_minus_pc_vol_pct": [1, 5],
          "values_1e5_m2_per_m3": {
            "1_vol_pct_above_pc": 1.73,
            "2_vol_pct_above_pc": 2.30,
            "3_vol_pct_above_pc": 2.70,
            "4_vol_pct_above_pc": 3.00,
            "5_vol_pct_above_pc": 3.20
          },
          "usefulness": "Direct equation — we can plug (p - pc) from our dataset's porosity/composition to validate exponent 0.41 against our √(φ-0.2) term"
        },
        "beta_comparison": "Matches Sur et al. 1976 3D site-percolation simple-cubic lattice — VALIDATES our scaling law using percolation-like exponents (CN^1.5, √(φ-0.2), etc.)",
        "percolation_threshold_fit": {
          "formula": "pc [vol%] = 7.83 * ln(d_AM/μm) + 36.67",
          "relationship": "logarithmic in AM particle size",
          "example_thresholds": {
            "3_um":  41.28,
            "5_um":  49.27,
            "10_um": 54.70,
            "15_um": 57.85
          }
        },
        "transition_region_5um": {"lower_vol_pct": 48, "upper_vol_pct": 52, "mean_utilization_at_pc": 0.40},
        "transition_region_3um":  [41, 46],
        "transition_region_15um": [52, 57],
        "optimal_composition_by_porosity": {
          "5_pct_porosity":  {"AM_SE_vol_ratio": "62/38",  "AM_SE_wt_ratio_NCM622_LPS": "80/20"},
          "10_pct_porosity": {"AM_SE_vol_ratio": "66/34",  "AM_SE_wt_ratio_NCM622_LPS": "82/18"},
          "20_pct_porosity": {"AM_SE_vol_ratio": "72/28",  "AM_SE_wt_ratio_NCM622_LPS": "86/14"}
        },
        "operating_window_at_20pct_porosity": {
          "electronic_limited_below_vol_pct_AM": 69,
          "ionic_limited_above_vol_pct_AM":     79,
          "well_performing_band_vol_pct":       [69, 79]
        },
        "electrode_thickness_effect": {
          "thicknesses_um_tested": [20, 40, 60, 80, 100, 120, 140],
          "effect_on_optimal_composition": "none (same optimum)",
          "effect_on_thin_electrode_percolation": "thin electrodes appear to percolate at lower AM vol% — FINITE SIZE ARTIFACT, not real advantage"
        }
      },
      "coverage_equivalent_derivation": {
        "reported_metric": "A_spec (m²/m³) — volumetric surface area of ELECTRONIC cluster (AM-AM connectivity, not AM-SE interface)",
        "caveat": "Fig 3-5 show electronic cluster only. AM-SE interface (A_spec,a) is in Fig 7-8 — user has NOT provided those figures yet.",
        "how_to_convert_to_coverage_frac": "electronic-cluster coverage ≈ A_spec / A_spec,geo, where A_spec,geo = g_AM^V · 6/d_AM (eq 7)",
        "digitized_from_fig3_5um_porosity_20pct": {
          "comment": "5μm AM, 20% porosity, varying AM vol%. Values read ±10% from plot.",
          "at_45_vol_pct_AM": {"A_spec_1e5_m2_m3": 0.1, "A_spec_geo_1e5_m2_m3": 4.8,  "coverage_frac": 0.02, "regime": "below pc"},
          "at_50_vol_pct_AM": {"A_spec_1e5_m2_m3": 2.0, "A_spec_geo_1e5_m2_m3": 5.3,  "coverage_frac": 0.38, "regime": "transition"},
          "at_55_vol_pct_AM": {"A_spec_1e5_m2_m3": 5.0, "A_spec_geo_1e5_m2_m3": 5.9,  "coverage_frac": 0.85, "regime": "supercritical"},
          "at_60_vol_pct_AM": {"A_spec_1e5_m2_m3": 6.4, "A_spec_geo_1e5_m2_m3": 6.4,  "coverage_frac": 1.00, "regime": "near geom limit"},
          "at_65_vol_pct_AM": {"A_spec_1e5_m2_m3": 6.8, "A_spec_geo_1e5_m2_m3": 6.9,  "coverage_frac": 0.99, "regime": "saturated"}
        },
        "digitized_from_fig5_saturation_by_size": {
          "comment": "A_spec saturation at AM=65 vol%, 20% porosity — shows 1/d scaling (confirms 6/d geom limit).",
          "3_um":  {"A_spec_sat_1e5_m2_m3": 10.5, "A_spec_geo_1e5_m2_m3": 11.5, "coverage_frac": 0.91},
          "4_um":  {"A_spec_sat_1e5_m2_m3": 8.0,  "A_spec_geo_1e5_m2_m3": 8.6,  "coverage_frac": 0.93},
          "5_um":  {"A_spec_sat_1e5_m2_m3": 6.5,  "A_spec_geo_1e5_m2_m3": 6.9,  "coverage_frac": 0.94},
          "6_um":  {"A_spec_sat_1e5_m2_m3": 5.5,  "A_spec_geo_1e5_m2_m3": 5.7,  "coverage_frac": 0.96},
          "7_um":  {"A_spec_sat_1e5_m2_m3": 4.5,  "A_spec_geo_1e5_m2_m3": 4.9,  "coverage_frac": 0.92},
          "8_um":  {"A_spec_sat_1e5_m2_m3": 4.0,  "A_spec_geo_1e5_m2_m3": 4.3,  "coverage_frac": 0.93},
          "9_um":  {"A_spec_sat_1e5_m2_m3": 3.5,  "A_spec_geo_1e5_m2_m3": 3.8,  "coverage_frac": 0.92},
          "10_um": {"A_spec_sat_1e5_m2_m3": 3.2,  "A_spec_geo_1e5_m2_m3": 3.4,  "coverage_frac": 0.94},
          "15_um": {"A_spec_sat_1e5_m2_m3": 2.2,  "A_spec_geo_1e5_m2_m3": 2.3,  "coverage_frac": 0.96}
        },
        "key_insight": "At saturation (far above pc), electronic cluster covers ~92-96% of AM regardless of particle size. Particle-size dependence is in WHERE the transition happens (pc), not in HOW MUCH saturates.",
        "confidence": "MEDIUM (digitized ±10% from plots)"
      },
      "AM_SE_interface_coverage_from_fig7_8": {
        "purpose": "THIS IS THE QUANTITY FOR k_spread CALIBRATION — AM-SE active interface area A_spec,a",
        "convention": "coverage = A_spec,a / A_spec,geo, where A_spec,geo = g_AM^V · 6/d_AM",
        "fig7_5um_20pct_porosity_vs_composition": {
          "comment": "Peak A_spec,a ≈ 3.3e5 m²/m³ around AM/SE = 70/30 vol%. Electronic limit below 69/31, ionic limit above 79/21.",
          "composition_sweep": {
            "50_50_vol": {"A_spec_a_1e5_m2_m3": 0.2,  "coverage_frac": 0.04},
            "60_40_vol": {"A_spec_a_1e5_m2_m3": 2.8,  "coverage_frac": 0.58},
            "65_35_vol": {"A_spec_a_1e5_m2_m3": 3.2,  "coverage_frac": 0.58},
            "70_30_vol": {"A_spec_a_1e5_m2_m3": 3.3,  "coverage_frac": 0.55, "regime": "peak"},
            "75_25_vol": {"A_spec_a_1e5_m2_m3": 3.0,  "coverage_frac": 0.46},
            "80_20_vol": {"A_spec_a_1e5_m2_m3": 2.4,  "coverage_frac": 0.34}
          },
          "optimal_composition_wt": "86/14 NCM622:LPS",
          "g_AM_V_at_peak": 0.56,
          "A_spec_geo_at_peak_1e5_m2_m3": 6.72
        },
        "fig8_porosity_comparison_5um": {
          "comment": "Same sweep at 3 porosities. Denser electrodes → much higher interface area.",
          "5_pct_porosity": {
            "peak_A_spec_a_1e5_m2_m3": 5.8,
            "peak_composition_AM_SE_vol": "65/35",
            "g_AM_V_at_peak": 0.618,
            "A_spec_geo_at_peak_1e5_m2_m3": 7.41,
            "peak_coverage_frac": 0.78,
            "optimal_wt_NCM622_LPS": "80/20"
          },
          "10_pct_porosity": {
            "peak_A_spec_a_1e5_m2_m3": 5.0,
            "peak_composition_AM_SE_vol": "65/35",
            "g_AM_V_at_peak": 0.585,
            "A_spec_geo_at_peak_1e5_m2_m3": 7.02,
            "peak_coverage_frac": 0.71,
            "optimal_wt_NCM622_LPS": "82/18"
          },
          "20_pct_porosity": {
            "peak_A_spec_a_1e5_m2_m3": 3.3,
            "peak_composition_AM_SE_vol": "70/30",
            "g_AM_V_at_peak": 0.56,
            "A_spec_geo_at_peak_1e5_m2_m3": 6.72,
            "peak_coverage_frac": 0.49,
            "optimal_wt_NCM622_LPS": "86/14"
          },
          "closest_packing_limit_line": "Diagonal cutoff beyond ~85/15 vol% — near 74% hard-sphere packing fraction"
        },
        "fig9_porosity_sweep_at_70_30_vol_5um": {
          "comment": "Constant composition 70/30 AM/SE vol%, 5μm, porosity swept 43% → 3%. Continuous version of Fig 8's 3 discrete points. Shows three regimes: (i) ionic+electronic limitation above ~34% porosity; (ii) electronic limitation between 21-34%; (iii) well-connected below 21%.",
          "regime_map": {
            "ionic_and_electronic_limited_porosity_range_pct": [34, 43],
            "electronic_only_limited_porosity_range_pct":     [21, 34],
            "well_connected_porosity_below_pct":              21
          },
          "porosity_sweep_values": {
            "43_pct": {"AM_total_vol_pct": 40,   "A_spec_a_1e5_m2_m3": 0.01, "A_spec_geo_1e5": 4.80, "coverage_frac": 0.002},
            "40_pct": {"AM_total_vol_pct": 42,   "A_spec_a_1e5_m2_m3": 0.05, "A_spec_geo_1e5": 5.04, "coverage_frac": 0.010},
            "35_pct": {"AM_total_vol_pct": 45.5, "A_spec_a_1e5_m2_m3": 0.10, "A_spec_geo_1e5": 5.46, "coverage_frac": 0.018},
            "30_pct": {"AM_total_vol_pct": 49,   "A_spec_a_1e5_m2_m3": 0.50, "A_spec_geo_1e5": 5.88, "coverage_frac": 0.085},
            "25_pct": {"AM_total_vol_pct": 52.5, "A_spec_a_1e5_m2_m3": 2.00, "A_spec_geo_1e5": 6.30, "coverage_frac": 0.317},
            "20_pct": {"AM_total_vol_pct": 56,   "A_spec_a_1e5_m2_m3": 3.30, "A_spec_geo_1e5": 6.72, "coverage_frac": 0.491},
            "15_pct": {"AM_total_vol_pct": 59.5, "A_spec_a_1e5_m2_m3": 4.30, "A_spec_geo_1e5": 7.14, "coverage_frac": 0.602},
            "10_pct": {"AM_total_vol_pct": 63,   "A_spec_a_1e5_m2_m3": 5.20, "A_spec_geo_1e5": 7.56, "coverage_frac": 0.688},
            "5_pct":  {"AM_total_vol_pct": 66.5, "A_spec_a_1e5_m2_m3": 5.90, "A_spec_geo_1e5": 7.98, "coverage_frac": 0.739},
            "3_pct":  {"AM_total_vol_pct": 67.9, "A_spec_a_1e5_m2_m3": 6.00, "A_spec_geo_1e5": 8.15, "coverage_frac": 0.736}
          },
          "monotonic_increase_in_coverage_with_densification": true,
          "cross_check_with_fig8": {
            "fig9_at_5pct_porosity":  0.739,
            "fig8_at_5pct_porosity":  0.78,
            "fig9_at_10pct_porosity": 0.688,
            "fig8_at_10pct_porosity": 0.71,
            "fig9_at_20pct_porosity": 0.491,
            "fig8_at_20pct_porosity": 0.49,
            "agreement": "Fig 9 composition is 70/30 (fixed), Fig 8 peak compositions are at 65/35 (5%, 10%) or 70/30 (20%) — small offset explains 5-7% discrepancy at low porosity. At 20% both match exactly."
          },
          "fit_attempt": {
            "functional_form": "coverage(phi) ≈ 0.78 * tanh(k * (phi_c - phi))  for phi < phi_c ≈ 0.35",
            "usefulness": "Smooth monotonic function of porosity — can be used as Bielefeld-anchored porosity correction in our scaling law if needed"
          }
        },
        "fig10_electrode_thickness_at_20pct_5um": {
          "comment": "Thicknesses 20, 40, 60, 80, 100, 120, 140 μm. Peak ~3.3e5 m²/m³ at composition 70/30 — INDEPENDENT OF THICKNESS.",
          "peak_coverage_frac": 0.49,
          "thin_electrode_artifact": "At low AM fractions (<50%), thin electrodes (20 μm) show higher A_spec,a — finite-size effect, not real advantage",
          "implication": "Composite coverage is intrinsic property of (composition, porosity, particle size), not of electrode thickness"
        },
        "confidence": "HIGH (peaks digitized ±5%, composition locations ±2.5 vol%)"
      },
      "k_spread_calibration_from_bielefeld": {
        "our_dem_single_compression_pellet": {
          "assumed_porosity_frac": 0.20,
          "raw_coverage_frac": 0.85,
          "plastic_capped_coverage_frac": 0.22
        },
        "bielefeld_anchors_from_fig9_porosity_sweep": {
          "porosity_10_pct_coverage_frac": 0.688,
          "porosity_15_pct_coverage_frac": 0.602,
          "porosity_20_pct_coverage_frac": 0.491,
          "porosity_25_pct_coverage_frac": 0.317,
          "note": "Porosity-dependent — use actual DEM porosity per case for calibration anchor, not fixed 20%"
        },
        "anchor_ratio_analysis_at_20pct_porosity": {
          "plastic_vs_bielefeld":  "0.22 / 0.49 = 0.45 → our DEM UNDER-estimates by 2.2×",
          "raw_vs_bielefeld":      "0.85 / 0.49 = 1.73 → raw DEM OVER-estimates by 1.7×",
          "implied_k_spread":      "sqrt(0.49 / 0.22) = 1.49"
        },
        "porosity_dependent_k_spread": {
          "comment": "If DEM porosity varies per case, k_spread should too. k_spread(phi) = sqrt(coverage_bielefeld(phi) / coverage_plastic_dem(phi))",
          "at_10_pct_porosity": "sqrt(0.688 / dem_value)",
          "at_15_pct_porosity": "sqrt(0.602 / dem_value)",
          "at_20_pct_porosity": "sqrt(0.491 / dem_value)",
          "caveat": "Bielefeld is computational (no physical plasticity); systematic offset vs real pellets (Lee 2024) ≈ 20-25% lower for real pellets"
        },
        "cross_check_with_lee_2024": {
          "lee_hand_mixed_2D_perimeter_frac":     0.306,
          "lee_3D_estimate_1.27x":                0.39,
          "bielefeld_20pct_porosity_3D":          0.49,
          "agreement": "Lee's hand-mixed pellet 3D ≈ 0.39 vs Bielefeld computational 0.49 — same order, Bielefeld slightly higher likely because Bielefeld allows SE polyhedra overlap with AM (idealized contact), while Lee is physical ~520 MPa pressing without fully densifying contacts"
        },
        "final_k_spread_target_range": [1.30, 1.50]
      },
      "comparability_with_ours": {
        "process_match":     "NO (no physical pressure — purely geometric)",
        "pressure_match":    "NA",
        "chemistry_match":   "CLOSE (NCM + LPS thiophosphate, like our NMC+LPSCl)",
        "metric_match":      "PARTIAL (3D volumetric — can be converted to 3D surface fraction with geometric factor)",
        "usefulness_for_us": [
          "VALIDATES our scaling law percolation exponent ~sqrt(phi-0.2) and CN^1.5 forms",
          "PROVIDES optimal composition anchors (80/20 wt at 5% porosity) consistent with our dataset peak",
          "OFFERS particle-size / percolation-threshold relationship that can test CN(d) dependence",
          "DOES NOT directly calibrate k_spread — no headline coverage value"
        ]
      },
      "open_questions": [
        "How to map their (AM-no-overlap + SE-polyhedra-with-overlap) to our (hard-sphere + plastic delta overlap) geometry? Their overlap-reassignment to AM already mimics plastic-like contact area expansion.",
        "Their β=0.41 comes from electronic cluster percolation; does ionic cluster (SE-mediated) obey same exponent?",
        "Can we regenerate their A_spec,a vs composition curves with our DEM + network solver as validation?"
      ]
    },
    {
      "id": "hlushkou_2018_jps",
      "citation": "Hlushkou, Reising, Kaiser, Spannenberger, Schlabach, Kato, Roling, Tallarek. J. Power Sources 2018, 396, 363-370 — The influence of void space on ion transport in a composite cathode for all-solid-state batteries",
      "doi_or_url": "10.1016/j.jpowsour.2018.06.041",
      "tier": 1,
      "kind": "experimental_3D_FIB_SEM_reconstruction_PLUS_random_walk_simulation",
      "headline_finding": "Tortuosity τ_cond=1.6±0.1 (EIS) ≈ τ_diff=1.74 (FIB-SEM + random walk). Bruggeman (τ_B=1.34) UNDER-predicts because 13.2% voids reshape SE topology into highly tortuous paths — not just reduce volume.",
      "pressure_match_with_ours": "EXCELLENT (276 MPa electrochemistry vs our 300 MPa)",
      "chemistry_match_with_ours": "PARTIAL (LCO/LPSI vs our NMC/LPSCl; both sulfide SE family)",
      "process": {
        "type": "cold-pressed pellet (single compression) — our-match",
        "electrochemistry_cell_pressure_MPa": 276,
        "press_duration_min": 30,
        "FIB_sample_pressure_MPa_approx": 392,
        "FIB_sample_press_duration_h": 14,
        "symmetric_cell_assembly_pressure_MPa_approx": 392,
        "final_lithium_lamination_MPa_approx": 98,
        "temperature": "room temperature",
        "atmosphere": "Ar-glovebox (H2O<1 ppm, O2<1 ppm)"
      },
      "materials": {
        "AM": "LiCoO2 (LCO), LiNbO3-coated (~12 nm)",
        "AM_avg_particle_size_um": 5.0,
        "AM_particle_shape": "irregular (k=3.64 vs spherical k~12 at 15% rel.stdev → highly non-spherical)",
        "SE": "0.67·(0.75 Li2S - 0.25 P2S5) - 0.33 LiI (LPSI, amorphous)",
        "SE_sigma_ion_mS_per_cm_25C": 0.7,
        "density_LCO_g_per_cm3": 5.1,
        "density_SE_g_per_cm3":  2.2,
        "LCO_coating": {"material": "LiNbO3", "thickness_nm": 12, "purpose": "prevent LCO-sulfide decomposition"}
      },
      "cathode_composition_initial_mixture": {
        "LCO_wt_pct": 59,
        "SE_wt_pct":  41,
        "LCO_vol_pct": 38,
        "SE_vol_pct":  62,
        "porosity_assumed_at_preparation": "not explicitly stated — inferred as nominally zero (fully dense target)"
      },
      "reconstructed_volume_table3": {
        "LCO":            {"vol_pct": 33.1, "mu_um": 3.3, "k": 3.64, "note": "irregular LCO shape"},
        "SE":             {"vol_pct": 53.7, "mu_um": 5.2, "k": 1.54, "note": "very heterogeneous"},
        "void":           {"vol_pct": 13.2, "mu_um": 1.3, "k": 2.48, "note": "fine, distributed"},
        "interparticle_SE_plus_void":  {"vol_pct": 66.9, "mu_um": 9.4, "k": 1.43}
      },
      "volume_fraction_shift_from_mixture_to_reconstruction": {
        "LCO_initial_vol_pct": 38,
        "LCO_reconstructed_vol_pct": 33.1,
        "SE_initial_vol_pct": 62,
        "SE_reconstructed_vol_pct": 53.7,
        "void_gained_vol_pct": 13.2,
        "relative_loss_LCO_pct": 12.9,
        "relative_loss_SE_pct":  13.4,
        "LCO_over_SE_ratio_initial":       0.613,
        "LCO_over_SE_ratio_reconstructed": 0.616,
        "interpretation": "Both solids lose nearly identical RELATIVE fractions (~13%) to voids. LCO/SE ratio preserved (0.613 → 0.616). This is strong evidence that voids distribute UNIFORMLY in interparticle space — NOT preferentially at AM surface or SE grain boundaries.",
        "implication_for_coverage_estimate": "Supports isotropic-contact assumption: coverage_AM-SE ≈ V_SE / (V_SE + V_void) = 80.3% upper bound is likely CLOSE to true value (not just upper bound). Voids-cling-to-AM scenario rejected by data."
      },
      "polydispersity_indicator_from_k_LCO": {
        "measured_k_LCO": 3.64,
        "mu_LCO_chord_um": 3.3,
        "d_LCO_avg_um": 5.0,
        "chord_to_diameter_ratio": 0.66,
        "spherical_expectation": "μ_chord = (2/3)·d = 3.33 μm for d=5 μm → matches measured 3.3 μm",
        "spherical_k_at_15pct_relstdev": 12,
        "interpretation": "Mean chord matches ideal sphere, but k is 3x lower → LCO mean size is ~spherical-equivalent but distribution is POLYDISPERSE (wide size spread).",
        "relevance_to_our_system": "Our bimodal AM (P+S) is also polydisperse. Hlushkou's LCO polydispersity (k=3.64) is in the same regime, so τ comparison is not invalidated by monodisperse vs polydisperse mismatch."
      },
      "reconstruction_volume_sufficiency": {
        "volume_um3": 126278,
        "approx_LCO_particle_count": 1000,
        "SI_figS1_asymptote_reached_at_pct_max_edge": 70,
        "verdict": "Just barely representative — our DEM sample (0.05×0.05×~0.02 m = 5×10^10 μm³ for pellet) is ~5 orders of magnitude larger, more statistically robust"
      },
      "FIB_SEM_reconstruction_details": {
        "voxel_size_nm":        [35.6, 35.6, 100.0],
        "reconstructed_volume_um": [55.9, 38.9, 58.1],
        "image_stack_size":     [2048, 1768, 590],
        "slicing_beam":         "30 kV Ga+ ion, 6.5 nA",
        "imaging_voltage_kV":   5,
        "restoration_steps":    "autocorrelation alignment, intensity-gradient correction, stripe removal (Xlib filter), 3D max/min smoothing, manual error correction",
        "segmentation":         "MorphoLibJ morphological segmentation (gradient radius=3px, tolerance=8); minimum filter r=22px for LCO markers",
        "finite_size_check":    "μ and k reach asymptotic values at ~70% of max edge (Fig S1) — volume is representative"
      },
      "key_results": {
        "tortuosity_EIS_tau_cond":      {"value": 1.6,  "uncertainty": 0.1},
        "tortuosity_FIB_tau_diff":      {"value": 1.74, "method": "random-walk particle tracking, 10^7 tracers"},
        "tortuosity_Bruggeman_e_minus_0_5_at_actual_epsilon": {"value": 1.34, "verdict": "under-predicts — Bruggeman relation fails when voids redistribute SE into tortuous paths"},
        "normalized_Deff_actual":       0.574,
        "normalized_Deff_void_free":    0.786,
        "Deff_increase_from_removing_voids_pct": 37,
        "void_free_tau_diff":           1.27,
        "void_free_Bruggeman":          1.22,
        "void_free_tau_agreement":      "GOOD — Bruggeman valid for void-free composite with near-spherical AM"
      },
      "coverage_back_estimate": {
        "method": "Paper does NOT report AM-SE interface coverage. Isotropic-contact approximation: coverage_AM_SE = V_SE / (V_SE + V_void) assuming random distribution",
        "V_SE_frac":     0.537,
        "V_void_frac":   0.132,
        "V_interparticle_frac": 0.669,
        "coverage_AM_SE_isotropic_estimate": 0.803,
        "upgraded_confidence_due_to_uniform_loss_evidence": "MEDIUM-HIGH (was LOW) — proportional volume loss (LCO-12.9%, SE-13.4%) and preserved ratio (0.613 → 0.616) both argue AGAINST voids-cling-to-AM. Isotropic 80% is likely within ±10% of true.",
        "lower_bound_if_voids_adhere_to_AM": "coverage ≈ 1 - 2·V_void_frac/V_LCO_frac ≈ 1 - 2·0.132/0.331 = 0.20 (rejected by uniform-loss evidence)",
        "revised_range": [0.72, 0.85]
      },
      "SE_ionic_conductivity_comparison": {
        "Hlushkou_LPSI_sigma_mS_per_cm_25C": 0.7,
        "our_LPSCl_sigma_mS_per_cm_25C_typical": "1-3",
        "ratio": "Our LPSCl 2-4x faster than their LPSI",
        "implication": "Even at same τ ≈ 1.74, our σ_eff should be 2-4x higher in absolute terms. τ-based scaling law should transfer cleanly; absolute σ must use our own σ_SE baseline."
      },
      "comparability_with_ours": {
        "process_match":   "YES (single-compression pellet, same pressure class)",
        "pressure_match":  "EXCELLENT (276 vs 300 MPa)",
        "chemistry_match": "PARTIAL (LCO vs NMC — both layered oxide AM, LPSI vs LPSCl — both halide-sulfide SE)",
        "metric_match":    "DIFFERENT (they report τ, not coverage) — but coverage back-derivable",
        "usefulness_for_us": [
          "VALIDATES that ~13% voids form even at 276 MPa pressing → our DEM should target ~13% porosity (not 20%)",
          "SHOWS Bruggeman under-predicts τ by 20-25% in real composites → our scaling law should allow deviation from ideal ε^-0.5",
          "CONFIRMS tortuosity ≈ 1.6-1.74 for LCO/LPSI at ~54% SE vol, useful C_blend(τ) anchor",
          "DEMONSTRATES void elimination ↔ large σ_eff improvement (0.574 → 0.786 = 37% gain from 13% densification)"
        ]
      },
      "tortuosity_vs_our_scaling_law": {
        "our_C_blend_tau_term": "C_blend(τ) accounts for conductor-phase tortuosity via τ^(-1)",
        "their_tau_at_our_pressure_class": 1.74,
        "our_dataset_typical_tau_range": "[1.3, 2.2] — to verify",
        "verdict": "Hlushkou τ=1.74 falls in our typical range — consistent"
      },
      "SI_content_extracted": {
        "image_restoration_pipeline": ["autocorrelation displacement", "intensity gradient correction (linear)", "stripe filter Xlib damping [3,6,12,24]", "3D max/min smoothing", "manual error correction"],
        "LCO_segmentation_pipeline":  ["Gaussian blur sigma=2px", "MorphoLibJ morphological segmentation", "minimum filter r=22px", "manual marker editing"],
        "void_segmentation":          "intensity threshold <65 (8-bit) → void/resin",
        "finite_size_verification":   "chord length μ, k reach asymptote at ~70% of max edge — reconstruction volume is representative",
        "no_new_quantitative_values_beyond_main_text": true
      },
      "what_we_still_need_from_this_paper": [
        "Explicit AM-SE interface area (not reported, only chord lengths and volume fractions) — would require author contact for voxel data",
        "Particle size DISTRIBUTION (only 'average 5 μm' given; k=3.64 implies wide spread but shape unknown)",
        "Sintering/annealing history (only RT cold press mentioned — confirming no heat treatment would help)",
        "Temperature of EIS measurement (frequency range 1 MHz - 0.3 mHz at RT implied)",
        "Explicit Arrhenius data for σ_SE(T) in -120 to 160°C range (mentioned only for pure SE characterization)"
      ]
    },
    {
      "id": "zhou_2019_acs_energy_lett",
      "citation": "Zhou, Park, Sun, Lalère, Adermann, Hartmann, Nazar. ACS Energy Lett. 2019, 4, 265-270 — Solvent-Engineered Design of Argyrodite Li6PS5X (X = Cl, Br, I) Solid Electrolytes with High Ionic Conductivity",
      "doi_or_url": "10.1021/acsenergylett.8b01997",
      "tier": 1,
      "kind": "SE_sigma_ion_baseline_reference_NOT_coverage_measurement",
      "relevance_note": "This paper is NOT about AM-SE coverage. It is about solution-engineered synthesis of argyrodite SEs. Added to DB as the σ_SE baseline reference for our scaling law (σ_grain term anchors absolute conductivity).",
      "synthesis_method": "solution-engineered (Li3PS4·3THF + Li2S + LiX in THF/ethanol), sintered at 550°C in carbon-coated quartz tube under vacuum, vs ball-milled reference",
      "pellet_prep_for_EIS": {
        "pressure_tons": 2,
        "pressure_MPa_note": "Pellet diameter not explicitly stated in main text; if ~13mm standard, ~150 MPa; if smaller, higher",
        "temperature": "room temperature cold-press (post-sintering)",
        "cell_config": "SS | SE | SS symmetric",
        "T_measurement_K": 300,
        "frequency_range": "1 MHz to 10 mHz"
      },
      "sigma_ion_table_300K": {
        "Li6PS5Cl":                 {"sigma_ion_mS_per_cm": 2.4, "sigma_e_mS_per_cm": 5.1e-6, "resistivity_ohm": 34},
        "Li6PS5Br":                 {"sigma_ion_mS_per_cm": 1.9, "sigma_e_mS_per_cm": 4.4e-6, "resistivity_ohm": 46},
        "Li6PS5Cl_0.75_Br_0.25":    {"sigma_ion_mS_per_cm": 3.2, "sigma_e_mS_per_cm": 3.7e-6},
        "Li6PS5Cl_0.5_Br_0.5":      {"sigma_ion_mS_per_cm": 3.9, "sigma_e_mS_per_cm": 1.4e-5, "note": "peak mixed halide"},
        "Li6PS5Cl_0.25_Br_0.75":    {"sigma_ion_mS_per_cm": 3.4, "sigma_e_mS_per_cm": 1.1e-5},
        "Li5.75PS4.75Cl_1.25":      {"sigma_ion_mS_per_cm": 3.0, "sigma_e_mS_per_cm": 2.6e-5},
        "Li5.5PS4.5Cl_1.5":         {"sigma_ion_mS_per_cm": 3.9, "sigma_e_mS_per_cm": 1.4e-5, "note": "peak Cl-rich"}
      },
      "comparison_to_ball_milled_reference": {
        "Li6PS5Cl_solid_state_ball_mill_sigma_ion": "~3 mS/cm",
        "Li6PS5Cl_solution_engineered_sigma_ion": "2.4 mS/cm",
        "Li6PS5Br_ball_mill":          "~1 mS/cm",
        "Li6PS5Br_solution":           "1.9 mS/cm",
        "verdict": "Solution-engineered within ±25% of ball-milled baseline"
      },
      "DC_polarization_electronic_conductivity_protocol": {
        "voltages_applied_V": [0.25, 0.5, 0.75],
        "stabilization_time_min": 30,
        "current_range_A_at_stabilization": "~1e-8",
        "note": "6 orders of magnitude lower than σ_ion — confirms negligible electronic contribution to σ_total"
      },
      "prototype_cell_performance": {
        "configuration": "TiS2 / Li6PS5Cl / Li11Sn6",
        "voltage_range_V": [1.5, 3.0],
        "current_density_uA_per_cm2": 100,
        "C_rate": "0.11C",
        "first_discharge_capacity_mAh_per_g": 239,
        "note": "Near-theoretical TiS2 capacity; SE-agnostic performance"
      },
      "relevance_to_our_scaling_law": {
        "which_sigma_is_our_sigma_grain": "Our σ_grain corresponds to bulk SE ionic conductivity — use 2.4 mS/cm for LPSCl at RT as baseline",
        "our_dataset_uses_LPSCl": "Yes — this paper provides direct σ_SE anchor: σ_grain ≈ 2.4 mS/cm = 2.4e-1 S/m at 300 K",
        "previous_assumed_value": "Our DEM scripts implicitly assume σ_SE in ~1-3 mS/cm range — Zhou confirms 2.4 for LPSCl (mid-range)",
        "halide_substitution_leverage": "If future DEM cases explore mixed-halide SEs (Cl/Br), σ can go up to 3.9 mS/cm → σ_eff scales linearly with σ_SE"
      },
      "limitations_vs_our_work": [
        "No AM-SE coverage data — pure SE pellets only",
        "Solution-engineered SE may have different microstructure than our ball-milled/DEM model",
        "Pellet sintered at 550°C — our composite cathodes are RT-pressed only (different densification)",
        "Pellet pressure in tons not MPa — cannot directly compare to our 300 MPa pellet"
      ]
    },
    {
      "id": "strauss_2018_acs_energy_lett",
      "citation": "Strauss, Bartsch, de Biasi, Kim, Janek, Hartmann, Brezesinski. ACS Energy Lett. 2018, 3, 992-996 — Impact of Cathode Material Particle Size on the Capacity of Bulk-Type All-Solid-State Batteries",
      "doi_or_url": "10.1021/acsenergylett.8b00275",
      "tier": 1,
      "kind": "experimental_AM_AM_electronic_coverage_via_inactive_fraction_NOT_AM_SE_ionic_coverage",
      "chemistry_match_with_ours": "GOOD (NCM622 matches our NCM; β-Li3PS4 vs our LPSCl — same sulfide family but different halide — LPSCl σ 2.4 mS/cm vs β-Li3PS4 0.2 mS/cm)",
      "metric_caveat_upfront": "This paper reports INACTIVE CAM fraction (AM-AM electronic disconnection), NOT AM-SE ionic interface coverage. In carbon-free composites, σ_e is dominated by AM-AM percolation. In our scaling law, we need AM-SE interface (ionic coverage). These are COMPLEMENTARY metrics — electronic coverage = 1 - inactive_frac.",
      "materials": {
        "AM": "NCM622 (Li1+x(Ni0.6Co0.2Mn0.2)1-xO2), no protective coating",
        "SE": "β-Li3PS4",
        "SE_sigma_ion_approx_mS_per_cm": 0.2,
        "conductive_additive": "NONE (carbon-free)",
        "binder": "NONE",
        "wt_ratio_CAM_SE": [7, 3],
        "vol_ratio_CAM_SE_approx": [47.2, 52.8],
        "vol_calculation_note": "CAM density ~4.8, SE density ~1.84 → 70/30 wt ≈ 47.2/52.8 vol"
      },
      "particle_sizes": {
        "NCM_L": {"d50_um": 15.6, "d90_um": 26.1, "label": "large"},
        "NCM_M": {"d50_um": 8.3,  "d90_um": 13.0, "label": "medium"},
        "NCM_S": {"d50_um": 4.0,  "d90_um": 4.8,  "label": "small"}
      },
      "process": {
        "type": "cold-pressed ASSB cell (our-match)",
        "custom_setup_cited_SI": true,
        "rest_time_before_cycling_h": 1,
        "voltage_range_V_vs_InLi": [2.3, 3.8],
        "voltage_range_V_vs_Li": [2.9, 4.4],
        "C_rates_tested": ["C/10", "C/30", "C/50"],
        "C_10_mA_per_g": 180,
        "temperature": "room temperature",
        "anode": "In (100 μm foil, 8 mm diameter)",
        "assembly_pressures_MPa": {
          "SE_layer_initial":      125,
          "cathode_attach":        375,
          "indium_anode_press":    125,
          "operating_cycling":     55,
          "exsitu_XRD":            55,
          "electronic_sigma_meas": 375,
          "ionic_sigma_meas":      [250, 250, 375],
          "source": "SI Section: 'Electrochemical testing and cell assembly'"
        },
        "SE_layer_mass_mg": 60,
        "SE_layer_thickness_um": 400,
        "cathode_composite_mass_mg": [10, 12],
        "cathode_composite_thickness_um": 90,
        "cathode_loading_mAh_per_cm2": 1.9,
        "mixing": "planetary ball mill 140 rpm, 30 min, Ar atmosphere, 10 × ZrO2 10 mm balls"
      },
      "inactive_CAM_fraction_Rietveld_exsitu_XRD": {
        "measurement_method": "ex-situ XRD on charged cathode (3.8 V vs In/InLi), Rietveld refinement of 003 reflection splitting into active (delithiated) + inactive (pristine SOC=0) fractions",
        "NCM_L_inactive_pct":       {"value": 31, "uncertainty_abs": 3},
        "NCM_M_inactive_pct":       {"value": 27, "uncertainty_abs": 3},
        "NCM_S_inactive_pct":       {"value": 2,  "uncertainty_abs": 11, "note": "large rel error due to XRD detection limit"},
        "electronic_coverage_frac_derived": {
          "NCM_L": 0.69,
          "NCM_M": 0.73,
          "NCM_S": 0.98
        },
        "x_Li_at_full_charge_from_operando_XRD": {
          "NCM_L": 0.53,
          "NCM_M": 0.56,
          "NCM_S": 0.46,
          "note": "Lower x(Li) = more delithiated; lithium content of active fraction at 3.8 V vs InLi"
        },
        "lattice_params_Table_S1_charged": {
          "NCM_L": {"a_A": 2.823, "c_A": 14.509, "V_A3": 100.10},
          "NCM_M": {"a_A": 2.823, "c_A": 14.486, "V_A3": 100.00},
          "NCM_S": {"a_A": 2.817, "c_A": 14.501, "V_A3": 99.68}
        },
        "lattice_params_Table_S1_inactive_fraction_pristine_like": {
          "NCM_L": {"a_A": 2.872, "c_A": 14.240, "V_A3": 101.73},
          "NCM_M": {"a_A": 2.868, "c_A": 14.229, "V_A3": 101.34},
          "NCM_S": {"a_A": 2.869, "c_A": 14.227, "V_A3": 101.43}
        },
        "interpretation": "In carbon-free composites, CAM that cannot be electronically addressed remains in pristine state (inactive). Small particles provide dense AM-AM contact network → high electronic coverage. Large particles are electronically isolated → inactive."
      },
      "ncm_sieving_note_from_SI": {
        "NCM_L_origin": "NCM-M sieved through 20 μm sieve, collected remainder (oversize)",
        "implication": "NCM-L and NCM-M are SAME base material, different size fractions. Surface chemistry identical, only morphology differs → isolates pure size effect."
      },
      "pressure_comparison_with_ours": {
