Repository: yonghoon7153-source/Yonghoon-DEM-DFT

# Literature Coverage Database

Purpose: calibrate `plastic_coverage.py` k_spread against physical coverage values
reported in ASSB literature. Single source of truth for process conditions,
coverage metrics, and comparability notes.

## Files
- `coverage_db.json` — machine-readable entries (feed into calibration scripts)
- `README.md` — this file, human summary

### 11. Sakuda 2013 Sci Rep (Tier 1, LPS experimental mechanical + RT sintering) ⭐
**Kind: experimental ultrasonic Young's modulus + density-vs-pressure for Li2S-P2S5 glasses.**

DOI: 10.1038/srep02261

**Critical confirmation:** 75Li₂S·25P₂S₅ glass **Y = 24 GPa** (ultrasonic pulse) — **EXACT MATCH to our lab assumption**.

File: docs/literature_coverage/packing_regime_db.json
{
  "schema_version": "1.0",
  "description": "Unified knowledge base for DEM cathode packing of our ASSB dataset. Combines (A) effective-modulus calibration rationale, (B) bimodal size-ratio packing theory, (C) the empirical regime map observed across 60 cases, and (D) the coupling between plastic deformation (E_eff) and geometric packing. Cross-references contact_mechanics_db.json (Tabor/Hertz/Holm formalism).",

  "dataset_naming_convention": {
    "source": "Internal naming used in webapp/uploads/*/meta.json",
    "suffix_meaning": {
      "AMP":  "All-Primary  — every AM is the LARGE radius class (r_AM_P, typically 5–6 μm)",
      "AMS":  "All-Secondary — every AM is the SMALL radius class (r_AM_S, typically 2 μm)",
      "(no suffix)": "bimodal mix of AM_P + AM_S (P:S ratio per meta.ps_ratio)",
      "thin": "reduced electrode thickness run",
      "_S1 / _S2 / _S3": "SE-size strategy variant within one family (S1 = baseline, higher index = larger SE)",
      "_real":  "realistic particle-size distribution (log-normal or experimental PSD), not monodisperse"
    },
    "areal_capacity_prefix": {
      "1mAh":  "1  mAh/cm²  (thin electrode)",
      "6mAh":  "6  mAh/cm²  (medium)",
      "8mAh":  "8  mAh/cm²  (thick electrode, target)"
    }
  },

  "particulate_series_map": {
    "description": "The particulate_N series sweeps SE particle size (D) and AM:SE composition. N correlates with SE size AND composition via the mapping below. Verified by porosity fingerprinting against the user's own SE-size plot (Apr 2026).",
    "variants": {
      "D0.5 (SE r = 0.5 μm)": {
        "r_SE_um": 0.5,
        "r_SE_over_r_AM_avg": "1:6",
        "packing_regime": "geometric",
        "cases": { "62:38": "particulate_1" }
      },
      "D1 (SE r = 1.0 μm)": {
        "r_SE_um": 1.0,
        "r_SE_over_r_AM_avg": "1:3",
        "packing_regime": "geometric_partial",
        "cases": { "62:38": "particulate_4", "72:28": "particulate_5", "82:18": "particulate_6" }
      },
      "D2 (SE r = 2.0 μm)": {
        "r_SE_um": 2.0,
        "r_SE_over_r_AM_avg": "1:1.5",
        "packing_regime": "plastic_dominated",
        "cases": { "62:38": "particulate_7", "72:28": "particulate_8", "82:18": "particulate_9" }
      },
      "D2_Dif_E (SE r = 2.0 μm, softer E)": {
        "r_SE_um": 2.0,
        "r_SE_over_r_AM_avg": "1:1.5",
        "E_variant": "E × 0.5 of default calibration",
        "packing_regime": "plastic_extreme",
        "cases": { "62:38": "particulate_10", "72:28": "particulate_11", "82:18": "particulate_12" }
      },
      "S series (SE r = 0.5 μm, single AM class)": {
        "r_SE_um": 0.5,
        "notes": "Single-type AM composition sweep",
        "packing_regime": "geometric_with_self_packing",
        "cases": { "62:38": "S_1", "72:28": "S_2", "82:18": "S_3" }
      }
    }
  },

  "effective_modulus_block": {
    "description": "Why DEM simulation uses E_eff = 1.35 GPa instead of E_real ≈ 24 GPa (LPSCl)",
    "E_eff_GPa": 1.35,
    "E_real_LPSCl_GPa": 24.0,
    "softening_ratio": 0.056,
    "calibration_target": "porosity at target compaction pressure (linear regression against experimental pellet)",
    "references": ["cundall_strack_1979_geotechnique", "thornton_2013_powder_tech", "potyondy_cundall_2004_ijrmms"],
    "key_consequence": "δ_sim / δ_real ≈ (E_real/E_eff)^(2/3) ≈ 6.9× inflation of overlap; DEM-reported force is correspondingly scaled by E_eff and is NOT used downstream in our analysis — we read only δ (geometry-invariant) and recompute F_real with E_real in Physics mode.",
    "cross_reference": "contact_mechanics_db.json → our_dem_method (full discussion)"
  },

  "bimodal_packing_theory_block": {
    "description": "Classical size-ratio effect on packing fraction — controls D0.5 / D1 / D2 behaviour",
    "random_close_pack_single_size": {"void_fraction": 0.36, "packed_fraction": 0.64},
    "optimal_bimodal_packing": {
      "condition": "r_small / r_large ≤ 1/7",
      "achievable_void_fraction": "< 0.15",
      "references": ["furnas_1928", "mcgeary_1961", "yu_standish_1991"]
    },
    "size_ratio_effects": {
      "1:6 (D0.5)": "Small SE fits tetrahedral/octahedral gaps; geometric packing dominates",
      "1:3 (D1)":   "Marginal — SE can still fit gaps but less efficiently",
      "1:1.5 (D2)": "Similar-size regime — bimodal packing theory predicts ~30% void geometrically; observed much lower because plastic flow takes over"
    }
  },

  "packing_regime_empirical_map": {
    "description": "Empirical classification from the 60-case dataset",
    "regimes": {
      "geometric_regime": {
        "criterion": "r_SE/r_AM ≤ 1:3 AND p50 δ/R* ≤ 0.2",
        "signature": {
          "porosity": "15–22% (adjustable by AM:SE ratio)",
          "δ/R*_p50": "0.08–0.20",
          "geom_cap_active": "< 2% of contacts",
          "physics_mode_impact": "small (Δσ ≲ 10%)"
        },
        "examples": ["particulate_1 (D0.5)", "particulate_4/5/6 (D1)", "1mAh_8_AMP", "S_1/2/3"],
        "mechanism": "SE fills AM interstices geometrically; plastic deformation minor",
        "porosity_vs_AM_trend": "DECREASING (62:38 → 82:18) in small-SE cases due to SE self-packing — see se_self_packing_inversion below",
        "ionic_transport": "sieve regime — wide, uniform contacts; σ_ionic high and stable"
      },
      "transition_boundary_D1_sweet_spot": {
        "description": "D1 (r_SE/r_AM ≈ 1:3) sits exactly at the boundary between geometric and plastic regimes — neither mechanism is fully dominant. This is WHY D1 porosity is the most sensitive to composition changes in the dataset.",
        "criterion": "r_SE/r_AM ≈ 1:3 (size ratio marginal)",
        "key_finding": "D1 is the ONE variant where Yu–Standish bimodal packing theory applies undiluted: SE excess above the theoretical optimum fraction leads to self-packing clusters; SE deficit leads to interstitial under-fill. No plastic compensation bridges the gap.",
        "optimal_SE_vol_fraction_Yu_Standish": 0.28,
        "observed_deviations": {
          "D1_at_62:38_(38%_SE)": "10 vol-pt excess → self-packing cluster → porosity 21.2% (highest in D1 row)",
          "D1_at_72:28_(28%_SE)": "match to optimum → porosity 17.2% (closer to ideal)",
          "D1_at_82:18_(18%_SE)": "10 vol-pt deficit → incomplete gap fill → porosity 16.1% (still above ideal)"
        },
        "contrast_with_neighbours": {
          "D0.5_dilution_effect": "Smaller SE 0.5 μm tolerates excess — can fit into higher-order interstices, so self-packing voids are smaller",
          "D2_plastic_compensation": "Similar-size SE 2 μm triggers mutual plastic deformation at r_ratio 1:1.5 — any geometric deficit is 'filled' by plastic flow, masking the composition effect on porosity"
        },
        "why_this_matters": "D1's strong porosity swing (21.2% → 16.1%) is textbook evidence that we have captured a clean bimodal packing transition. Reviewers who doubt our packing model should be shown the D1 column — it is the one case where DEM output reproduces classical packing theory without plastic contamination.",
        "references": ["yu_standish_1991_multicomponent", "mcgeary_1961_mixed_sphere"]
      },
      "plastic_dominated_regime": {
        "criterion": "r_SE/r_AM ≥ 1:2 AND p50 δ/R* ≥ 0.25",
        "signature": {
          "porosity": "5–10% at SE-rich, rising to 15–20% at AM-rich (INCREASING trend)",
          "δ/R*_p50": "0.25–0.36",
          "geom_cap_active": "10–17% of contacts",
          "physics_mode_impact": "large (Δσ can reach +30–40%)"
        },
        "examples": ["particulate_7/8/9 (D2)", "particulate_10/11/12 (D2_Dif_E)"],
        "mechanism": "Similar-size particles cannot geometrically fit — plastic flow under E_eff compensates by letting particles inter-penetrate; apparent porosity is artificially low because V_overlap reduces counted volume",
        "porosity_vs_AM_trend": "INCREASING (expected) — more AM and less SE at 82:18 means more geometric voids that plastic can't close",
        "ionic_transport": "bottleneck regime — extreme-overlap contacts dominate R_constr; hemisphere cap activates; τ_Lap_eff >> τ_Dij"
      },
      "transition_regime": {
        "criterion": "1:3 < r_SE/r_AM < 1:2 OR 0.20 < p50 δ/R* < 0.25",
        "signature": "mixed geometric + plastic — porosity monotonically rising; geom cap 4–8%; Δσ_physics 10–20%",
        "examples": ["particulate_6mAh_real*", "1mAh_5/6/7"]
      }
    },
    "three_regime_cheat_sheet": {
      "D0.5  (r_ratio 1:6)":   "PURE GEOMETRIC  — small SE fits everything; porosity insensitive to composition",
      "D1    (r_ratio 1:3)":   "BOUNDARY       — Yu-Standish textbook regime; porosity maximally sensitive (21% → 16%)",
      "D2    (r_ratio 1:1.5)": "PLASTIC        — E_eff-driven densification masks geometric deficit; porosity 6% at SE-rich",
      "D2_Dif_E":              "PLASTIC+       — same size ratio but softer E → even deeper plastic regime, max bottleneck"
    }
  },

  "se_self_packing_inversion": {
    "description": "Why D0.5 and S (small-SE series) show INVERTED porosity trend vs AM content",
    "observation": "D0.5/S porosity DECREASES as AM:SE moves 62:38 → 82:18, opposite to D1/D2",
    "mechanism": {
      "at_SE_rich_62:38": "Small SE supplied in excess of AM interstitial demand → excess SE forms its own loose-packed cluster with SE-SE voids → inflates total porosity",
      "at_AM_rich_82:18": "SE supply matches interstitial demand exactly → optimal filling → minimal voids",
      "turning_point": "Depends on r_SE/r_AM — smaller ratio shifts optimum toward AM-rich side (because less SE is needed to fill gaps)"
    },
    "references": ["furnas_1928_eichkurve", "mcgeary_1961_mixed_sphere", "yu_standish_1991_multicomponent"]
  },

  "porosity_sigma_decoupling": {
    "description": "Key finding: porosity and ionic conductivity are NOT monotonically related — SE particle size controls the coupling strength",
    "d0_5_case_study": {
      "case": "particulate_1",
      "porosity": 16.8,
      "sigma_ionic_mScm": 0.53,
      "interpretation": "High porosity + excellent σ. Small SE forms continuous thin-layer paths between AM surfaces; individual pore voids don't disrupt ionic connectivity."
    },
    "d2_case_study": {
      "case": "particulate_7",
      "porosity": 6.6,
      "sigma_ionic_mScm": 0.64,
      "interpretation": "Ultra-low porosity + still-high σ. Plastic-dominated compact structure creates many extreme-overlap contacts (p50 δ/R*=0.34, geom cap 13.6%) but redundant network topology keeps σ robust."
    },
    "general_law": "σ_ionic correlates with (a) number of continuous SE pathways, NOT (b) total void volume. Small-SE cases maximize (a) even at high porosity; similar-size cases achieve compactness via (b) but pay in bottleneck resistance."
  },

  "defense_narrative_catalogue": {
    "description": "Ready-to-use one-liners for paper Methods / Discussion / Reviewer response",
    "why_E_eff_is_valid": "DEM simulations calibrate E_eff against experimental porosity at target pressure, folding plastic + rate-dependent contact effects into a single reduced stiffness (Cundall–Strack 1979). Because our downstream analysis uses only the geometric overlap δ and recomputes F_real with literature E_real, the E_eff choice does not propagate into reported contact areas or conductivities.",
    "why_D2_porosity_is_6_percent": "In D2 (r_SE/r_AM ≈ 1:1.5), classical bimodal packing theory predicts ~30% void geometrically. The observed 6.6% at 62:38 composition is attained through extensive plastic deformation: similar-size particles inter-penetrate under the 300 MPa target pressure, reducing apparent porosity without changing sphere count. The signature is p50 δ/R* = 0.34, with 13.6% of contacts bound by the hemisphere cap — evidence that plastic flow, not geometric rearrangement, is the densification mechanism.",
    "why_D0_5_inverts": "D0.5 (r_SE/r_AM ≈ 1:6) exhibits the inverse porosity-composition trend because excess small SE at SE-rich compositions forms a loose self-packed domain with SE-SE voids, inflating the measured porosity. Shifting to AM-rich composition (82:18) reduces SE count to match interstitial demand, recovering classical bimodal packing efficiency.",
    "why_physics_mode_matters_only_in_bottleneck": "Across 60 cases, Physics mode correction is small (Δσ ≲ 5%) in the sieve regime (liggghts_lb ≥ 20%, r_SE/r_AM small), where the LIGGGHTS-reported contact area already encodes the E_eff-calibrated plastic footprint. Physics mode delivers its main value in bottleneck cases (geom cap ≥ 10%), where Tabor A diverges unphysically at large δ and only the hemisphere cap 2πR_min² keeps A_plastic realistic. This places Physics mode in a well-defined sensitivity-upper-bound role rather than a rival primary estimator."
  },

  "cross_references": [
    "contact_mechanics_db.json — Tabor/Hertz/Holm theory + 17 literature anchors + material constants",
    "coverage_db.json — experimental coverage benchmarks (Lee 2024, Sakuda 2013, etc.)",
    "scripts/physics_regime_histogram.py — per-case cap-attribution analysis",
    "scripts/plastic_coverage.py — Physics mode implementation",
    "scripts/network_conductivity.py — 3-stage Kirchhoff solver with contact-mode=both"
  ]
}

File: docs/literature_coverage/coverage_db.json (part 2 of 3)
{
        "our_pellet_pressure_MPa": 300,
        "strauss_cathode_attach_MPa": 375,
        "strauss_cycling_MPa": 55,
        "verdict": "Our 300 MPa is CLOSE to Strauss cathode-attach (375 MPa). Strauss operating pressure 55 MPa is much lower — likely causes different coverage evolution during cycling vs initial."
      },
      "capacity_results_mAh_per_g": {
        "liquid_electrolyte_baseline_all_sizes": 200,
        "C_10": {"NCM_S": 162, "NCM_M": 95, "NCM_L": 84},
        "C_50": {"NCM_S": 190, "NCM_M": 120, "NCM_L": 110},
        "first_cycle_CE_pct": {"NCM_S": 70, "NCM_M": 50, "NCM_L": 55}
      },
      "conductivity_partial_from_fig4": {
        "method": "ion-blocking / electron-blocking electrodes on composite cathode pellet",
        "sigma_ion_composite_S_per_cm_all_sizes": 1e-6,
        "sigma_e_composite_S_per_cm": {"NCM_L": 1e-6, "NCM_M": 1e-5, "NCM_S": 1e-3},
        "sigma_e_size_dependence_orders_of_magnitude": 3,
        "interpretation": [
          "Ionic σ ~10^-6 S/cm is ~200x lower than bare β-Li3PS4 (2e-4 S/cm) → consistent with τ ≈ 10-20 effective reduction through composite — high tortuosity at 47 vol% NCM (near percolation threshold per Bielefeld)",
          "Electronic σ spans 3 orders → particle-size-driven electronic percolation is the performance-limiting factor in carbon-free composites"
        ]
      },
      "relevance_to_our_scaling_law": {
        "electronic_coverage_values_for_NCM": {
          "NCM_S_d50_4um": 0.98,
          "NCM_M_d50_8um": 0.73,
          "NCM_L_d50_16um": 0.69
        },
        "cross_check_with_bielefeld_pc_formula": {
          "bielefeld_pc_vol_pct_fn": "pc = 7.83 ln(d/um) + 36.67",
          "pc_at_4um":  "7.83·ln(4) + 36.67  = 47.52 vol% — Strauss at 47.2 vol% → at threshold → high variability → Strauss NCM-S coverage 0.98 seems optimistic",
          "pc_at_8um":  "7.83·ln(8) + 36.67  = 52.96 vol% — Strauss at 47.2 vol% → SUB-critical → low electronic coverage predicted. Strauss NCM-M 0.73 ≈ transition regime. CONSISTENT.",
          "pc_at_16um": "7.83·ln(16) + 36.67 = 58.39 vol% — Strauss at 47.2 vol% → DEEP SUB-critical → very low coverage predicted. Strauss NCM-L 0.69 suggests above-pc behavior. MODEST DISAGREEMENT (could be due to wide d90 distribution including small particles that percolate).",
          "verdict": "Bielefeld prediction qualitatively matches Strauss: smaller particles → higher electronic coverage. Quantitative mismatch for NCM-L likely due to polydispersity (d90=26.1 vs d50=15.6 → wide distribution)."
        },
        "how_this_constrains_our_bimodal_AM": {
          "our_DEM_AM_P_radius_m": 5.0e-3,
          "our_DEM_AM_S_radius_m": 2.5e-3,
          "note": "Our DEM radii (5 mm, 2.5 mm) are 1000x larger than Strauss NCM-S (2 μm radius). Coverage is dimensionless, so scale doesn't matter — but our bimodal (P+S) mix should behave like Strauss NCM-M polydisperse (where d50 ≈ 2x smaller in distribution)."
        }
      },
      "comparability_with_ours": {
        "process_match":     "YES (cold-pressed ASSB pellet, RT, 7:3 wt AM:SE)",
        "pressure_match":    "UNKNOWN (not reported in main text — SI check needed)",
        "chemistry_match":   "GOOD (NCM622 + sulfide SE — closest yet in our DB)",
        "metric_match":      "COMPLEMENTARY (electronic coverage vs our target ionic coverage)",
        "particle_size_range": "Our NCM equiv d50 range (if scaled) would bracket Strauss NCM-S through NCM-L"
      },
      "what_we_still_need_from_this_paper": [
        "Actual pellet pressure (MPa) — main text doesn't state; check SI",
        "SEM cross-section images (Figure S7) of composite structure — could back-estimate AM-SE coverage visually",
        "Sulfur EDX maps mentioned (Fig S7) — SE distribution around NCM particles",
        "Operando XRD supplementary data (Figure S3) — SOC vs cycle progression",
        "AM-SE ionic interface coverage — NOT provided (chemistry/pressure match but wrong metric)"
      ],
      "takeaway_for_k_spread": {
        "conclusion": "Strauss 2018 does NOT give direct AM-SE ionic coverage. It gives AM-AM electronic coverage (inactive fraction) which is a proxy for AM-AM connectivity.",
        "implication_for_k_spread": "No direct k_spread target value from this paper. However, the ionic σ ~10^-6 S/cm for composite vs 2e-4 for bare SE implies τ_effective ≈ 200 — much higher than Hlushkou 1.74. This is because Strauss is near-percolation (47 vol% AM at 47-58% pc range). Our DEM should avoid this sub-percolation regime.",
        "revised_DB_gaps": "Still need direct chemistry-exact ionic AM-SE coverage. Best candidate: Minnmann-group or Zeier-group FIB-SEM on NCM/LPSCl composite (post-2020 papers)."
      }
    },
    {
      "id": "minnmann_2022_aem_perspective",
      "citation": "Minnmann, Strauss, Bielefeld, Ruess, Adelhelm, Burkhardt, Dreyer, Trevisanello, Ehrenberg, Brezesinski, Richter, Janek. Adv. Energy Mater. 2022, 12, 2201425 — Designing Cathodes and Cathode Active Materials for Solid-State Batteries",
      "doi_or_url": "10.1002/aenm.202201425",
      "tier": 1,
      "kind": "perspective_review_design_guidelines_NOT_primary_data",
      "status": "PARTIAL — first 5 pages parsed (pp 1-5 of 18). Need remaining pages for CAM coating design, particle engineering guidelines.",
      "important_distinction": "This is a PERSPECTIVE paper consolidating literature. Does NOT provide new coverage measurements. Useful for framing our scaling law in the established design guideline context.",
      "authorship_connection_to_our_DB": "Minnmann + Strauss (Strauss 2018 author) + Bielefeld (Bielefeld 2019 author) + Janek (Koerver/Strauss/Zhang/Hlushkou author) = this perspective synthesizes the entire lineage we've catalogued.",
      "pages_visible": [1, 2, 3, 4, 5],
      "key_quantitative_guidelines": {
        "CAM_secondary_particle_diameter_optimal_um": [3, 5],
        "CAM_secondary_particle_citation": "Refs 36, 37 = Strauss 2018 + Bielefeld 2019",
        "CAM_vol_pct_minimum_for_percolation": 50,
        "CAM_vol_pct_geometric_optimum_range": [60, 70],
        "CAM_vol_pct_commercial_target": "≥70",
        "CAM_vol_pct_carbon_free_threshold": 60,
        "lab_operating_pressure_MPa_range": [2, 50],
        "commercial_pressure_constraint": "high-pressure unsuitable for large-scale — must be minimized via materials design",
        "sulfide_SE_sigma_max_mS_per_cm": 25,
        "halide_SE_sigma_cold_pressed_mS_per_cm": 1
      },
      "figure_1_length_scale_framework": {
        "macrostructure_level": ["material distribution", "particle size distribution", "percolation pathways"],
        "microstructure_level": ["chemo-mechanics", "void formation", "pressure evolution"],
        "nanostructure_level": ["solid electrolyte decomposition", "interphase formation"]
      },
      "figure_2_LE_vs_SE_tortuosity": {
        "LE_composite_cathode": {
          "pore_filling": "liquid penetrates pores uniformly",
          "tortuosity": "LOW (uniform pathway)",
          "charge_transport": "uniform distribution"
        },
        "SE_composite_cathode": {
          "pore_filling": "porosity + grain boundaries remain",
          "tortuosity": "HIGH (tortuous pathway through SE)",
          "charge_transport": "non-uniform",
          "relevance_to_our_C_blend_tau": "DIRECTLY validates our need for C_blend(τ) term — SE composite requires explicit tortuosity correction beyond Bruggeman"
        }
      },
      "chemomechanics_guidelines": {
        "Ni_rich_NCM_contraction": "confirmed issue — leads to contact loss + SE cracking (consistent with Koerver 2017)",
        "conversion_CAMs_volume_change": "up to 100% (morphology change beyond intercalation)",
        "intercalation_CAMs_volume_change": "several percent (NCM-811 ~2%)",
        "SE_rigidity_problem": "SEs cannot flow into new pores (unlike LE) → contact loss irreversible",
        "external_pressure_compensation": "few to tens of MPa applied in lab to maintain contact; not commercially viable",
        "direct_quote": "Clearly, such high pressures are not suitable for large-scale commercial applications"
      },
      "interfacial_compatibility_guidelines": {
        "sulfide_SE_oxidation_by_CAM": "narrow stability window → passivating coating required (LiNbO3, LNTO)",
        "halide_SE_oxidation_stability": "high → can contact uncoated NCM directly",
        "coating_function": "electron-blocker but Li+ conductor; prevents SE oxidation",
        "halide_SE_advantage_highlighted": "Li3InCl6, Li6PS5Cl, Li3YCl6 — moderate σ (1 mS/cm) + high oxidation stability",
        "halide_SE_disadvantage": "rare-earth or resource-critical metals (In, Y) — commercial concern"
      },
      "cathode_level_design_guidelines": {
        "PSD_matching": "SE PSD should be matched to CAM PSD for maximum packing density (large CAM/SE size ratio favorable)",
        "NCM_3_to_5_um_justification": "provides sufficient specific surface area + many contact points with other NCM particles for electronic percolation",
        "CAM_fraction_above_60_vol_pct": "may enable carbon-free cathode if CAM σ_e sufficiently high",
        "fabrication_method_preference": "slurry-based tape casting most cost-effective; SE already in slurry",
        "gradient_cathode_concept": "high σ_e at current collector side; high σ_ion at separator side; compensates for heterogeneity of network resistance",
        "implication_for_our_DEM": "Our DEM bimodal P+S with d_P/d_S ≈ 2 (10mm/5mm radius) represents intermediate ratio. True PSD optimization would use d_P/d_S > 4 per McGeary-Bielefeld."
      },
      "comparability_with_ours": {
        "process_match":     "COMPLEMENTARY (perspective on best practice, not specific process)",
        "pressure_match":    "N/A (discusses range 2-50 MPa lab, not our 300 MPa pressing)",
        "chemistry_match":   "COVERS (NCM + sulfide + halide SE landscape)",
        "metric_match":      "FRAMEWORK (validates our scaling law variables, not values)",
        "usefulness_for_us": [
          "VALIDATES our choice of vol_AM, tortuosity, coverage, CN as primary variables",
          "CONFIRMS 3-5 μm optimal AM size (matches Strauss 2018 NCM-S)",
          "PROVIDES target CAM vol% 60-70 bracket for our DEM datasets",
          "SYNTHESIZES Koerver chemomechanical story — our dynamic coverage framework justified",
          "CITES 62+ references — useful citation backbone for our paper introduction"
        ]
      },
      "key_reference_crosslinks_within_our_DB": {
        "ref_13_14_48_chemomechanics":     "Koerver 2017, Koerver 2018, Ishidzu 2016 (our DB has Koerver 2017)",
        "ref_30_37_PSD_optimization":      "Strauss 2018 (in our DB), Bielefeld 2019 (in our DB)",
        "ref_36_37_NCM_3_5um_connectivity": "Strauss 2018 + Bielefeld 2019 (both in our DB)",
        "ref_58_NCM_LPSCl_carbon":          "unknown Minnmann/Strauss earlier paper — candidate for our next DB addition"
      },
      "pages_6_to_10_additions": {
        "section_3_2_CAM_particle_level": {
          "equation_1_max_particle_size": "L ≤ sqrt(3·D̃_Li / C-rate)",
          "interpretation": "For 83% of theoretical capacity at given C-rate",
          "fig4_practical_sizes": {
            "NCM_at_0.1C_um_max": 10,
            "NCM_at_1C_um_max": 3,
            "NCM_at_5C_um_max": 1,
            "D_ion_NCM_range_cm2_per_s": [1e-12, 1e-10],
            "D_el_LFP_range_cm2_per_s":  [1e-14, 1e-12]
          },
          "small_particle_tradeoff": "smaller L → better rate, but more SE-CAM interface → more CEI/degradation"
        },
        "fig5_chemomechanical_volume_change_CRITICAL": {
          "measurement": "Maximum radius change Δr_max vs initial r_0 for each CAM",
          "NCM811_at_4.3V_vs_Li": "ΔV_max/V ≈ -5% (CONTRACTION)",
          "NCM_family_ranking_by_contraction_at_4.3V": ["NCM111 ~-0.1μm", "NCM532 ~-0.2μm", "NCM622 ~-0.3μm", "NCM811 ~-0.5μm"],
          "LCO_behavior": "EXPANSION (+0.1μm at r_0=10μm) — OPPOSITE of NCM",
          "LFP_LNMO_behavior": "contraction like NCM",
          "c_axis_vs_a_axis_in_NCM811": {
            "c_axis_at_low_SOC": "expands up to ~4V (Coulombic repulsion of O layers)",
            "c_axis_at_high_SOC_above_4V": "collapses (sharp contraction)",
            "a_axis": "monotonic shrinkage with delithiation",
            "anisotropic_strain_consequence": "internal stress, SC CAM facet contact loss"
          },
          "implication_for_our_scaling_law": "NCM Ni-content → contraction magnitude. Our NMC data set should show coverage LOSS systematically, varying with Ni content. This is the chemomechanical dynamic layer Koerver 2017 introduced."
        },
        "fig6_CAM_SE_PSD_matrix_DESIGN_GUIDELINE": {
          "large_CAM_large_SE":    {"pros": ["interfacial degradation low"], "cons": ["CAM distribution poor", "long diffusion paths"]},
          "large_CAM_small_SE":    {"pros": ["ionic percolation"],           "cons": ["diffusion paths", "electronic percolation (no carbon)", "GB effects"]},
          "small_CAM_large_SE":    {"pros": ["diffusion paths", "electronic percolation", "ionic percolation"], "cons": []},
          "small_CAM_small_SE":    {"pros": ["diffusion paths", "electronic percolation", "ionic percolation"], "cons": ["interfacial degradation", "GB effects"]},
          "TAILORED_PSD_best":     {"pros": ["all above advantages", "minimized GB effects"], "cons": []},
          "our_DEM_placement":     "Our bimodal P+S (d_P=10mm, d_S=5mm, ratio 2) is intermediate. True 'tailored' would need d_P/d_S > 4 per McGeary-Bielefeld ratio optimum."
        },
        "section_3_3_interface_coatings": {
          "typical_coatings": ["LiNbO3", "LiTaO3", "Li2ZrO3", "LNTO (Li-Nb-Ta oxide)"],
          "thickness_nm": "few (nanometer scale)",
          "function_requirements": ["electron-blocking", "Li+ conducting", "high oxidative stability"],
          "ALD_vs_sol_gel": "ALD = uniform but costly; sol-gel = widely used but poor coverage quality",
          "Ni_rich_NCM_surface_residuals": ["Li2CO3", "LiOH"],
          "surface_residuals_role": "may contribute to SE/CAM interface stabilization"
        },
        "fig7_SC_vs_PC_NCM_strategies": {
          "PC_NCM_cycling": "large capacity fade due to intergranular cracking",
          "SC_NCM_cycling_retention_88_pct_Ni": "96.8% after 200 cycles, 210 mAh/g specific capacity",
          "FCG_full_concentration_gradient": "radially oriented rod-shaped primary crystallites, mitigates cracking",
          "SC_NCM_residual_issue": "still susceptible to contact loss with SE due to unit-cell anisotropic changes",
          "SE_Li3YCl6_vs_Li6PS5Cl_SC_vs_PC_comparison_fig7a": "data exists but not fully digitized in visible pages"
        },
        "section_4_1_intercalation_CAMs": {
          "class_formula": "LiMO2 (NCM, NCA)",
          "primary_issues": [
            "(1) oxidative CEI growth at high potential with sulfide SE",
            "(2) large volume changes causing mechanical degradation"
          ],
          "NCM811_volume_change_at_4.3V_pct": -5,
          "NCM_anisotropic_axes": "c vs a axis different → internal stress → crystallographic damage",
          "rock_salt_transformation_at_high_SOC": "active layered → inactive rock-salt (irreversible)",
          "molecular_O2_release": "additional SE reaction trigger"
        }
      },
      "consolidated_takeaways_from_full_paper_visible": {
        "1_NCM_particle_size_optimum": "3-5 μm secondary particles (confirmed in multiple sections)",
        "2_NCM_Ni_content_coverage_tradeoff": "higher Ni → more capacity but more contraction → more dynamic coverage loss",
        "3_tailored_PSD_best_but_underexplored": "d_CAM/d_SE ratio optimization is an open area",
        "4_SC_NCM_future_direction": "reduces PC cracking but doesn't solve CAM-SE contact loss",
        "5_FCG_radial_architecture": "promising for mitigating NCM contact loss with SE",
        "6_pressure_constraint": "lab 2-50 MPa, commercial <1 MPa target → materials must compensate"
      }
    },
    {
      "id": "koerver_2017_chem_mater",
      "citation": "Koerver, Aygün, Leichtweiss, Dietrich, Zhang, Binder, Hartmann, Zeier, Janek. Chem. Mater. 2017, 29, 5574-5582 — Capacity Fade in Solid-State Batteries: Interphase Formation and Chemomechanical Processes in Nickel-Rich Layered Oxide Cathodes and Lithium Thiophosphate Solid Electrolytes",
      "doi_or_url": "10.1021/acs.chemmater.7b00931",
      "tier": 1,
      "kind": "experimental_impedance_evolution_first_cycle_NCM811_beta_Li3PS4",
      "status": "PARTIAL — first 5 pages (5574-5578). Need remaining pages for XPS full results, Fig 5 spectra, cyclability detail, SI.",
      "chemistry_match_with_ours": "STRONG (NCM-811 = our NMC family; β-Li3PS4 vs LPSCl — same Li3PS4-based sulfide class)",
      "pressure_match_with_ours": "CLOSE (446 MPa assembly vs our 300 MPa; 64 MPa operating)",
      "headline_findings": [
        "First-cycle CE only 70.5% in SSB vs 85.9% in LE → 15.4% irreversible loss attributed to cathode/SE interphase + chemomechanical contact loss",
        "R_SE,Cathode grows 140 Ω (= 180 Ω·cm²) irreversibly during FIRST charge, most growth between OCV 3.2-3.4 V",
        "SEM reveals 'severe morphological changes' in cathode microstructure after cycling — mechanical contact loss during NCM delithiation contraction",
        "Authors directly state: 'solid cathode composites are not 100% dense, and thus, not every NCM particle is ionically and electronically well addressed'",
        "SE has 'quite limited plasticity' → cannot flow into pores formed by AM volume change"
      ],
      "materials": {
        "AM": "NCM-811 (LiNi0.8Co0.1Mn0.1O2), NO coating, from BASF",
        "AM_drying": "250°C vacuum Büchi oven overnight",
        "SE": "β-Li3PS4 (space group Pmna, crystalline)",
        "SE_composition_from_XPS": "96 at% PS4³⁻ + 4% bridging S (P2S7⁴⁻-type), may have amorphous component",
        "conductive_additive": "NONE (carbon-free)",
        "binder": "NONE",
        "anode_SSB": "In foil 0.125 mm, 6 mm diameter (~7.7 mAh/cm²)",
        "anode_alternative": "Li4Ti5O12 (LTO) composite (tested in SI to confirm cathode-side R increase)"
      },
      "composition": {
        "wt_ratio_NCM811_Li3PS4": [70, 30],
        "vol_ratio_NCM811_Li3PS4": [47, 53],
        "cathode_composite_mass_mg": 12,
        "SE_layer_mass_mg": 60,
        "SE_layer_thickness_um": 400,
        "cathode_areal_loading_mg_per_cm2": 10.7,
        "mixing": "agate mortar, 15 min"
      },
      "process": {
        "type": "cold-pressed SSB pellet",
        "assembly_force_kN": 35,
        "assembly_pressure_MPa_calculated": 446,
        "operating_force_kN": 5,
        "operating_pressure_MPa_calculated": 64,
        "temperature_C": 25,
        "voltage_range_V_vs_Li": [2.7, 4.3],
        "voltage_range_V_vs_In_InLi": [2.1, 3.7],
        "assembly_atmosphere": "Ar glovebox (H2O<0.1, O2<0.1 ppm)"
      },
      "electrochemistry": {
        "theoretical_capacity_mAh_per_g": 200,
        "current_density_at_0.1C_uA_per_cm2": 214,
        "first_charge_mAh_per_g": 176,
        "first_discharge_mAh_per_g": 124,
        "first_cycle_CE_pct_SSB": 70.5,
        "first_cycle_CE_pct_LE_reference": 85.9,
        "irreversible_loss_pct_attributable_to_SSB_only": 15.4,
        "avg_CE_after_first_cycle_pct": 99.1,
        "capacity_loss_per_cycle_pct": [1, 2],
        "capacity_after_50_cycles_mAh_per_g": 81,
        "retention_50_cycles_pct": 65,
        "rate_capability_test_pattern": "5 cycles each at 0.1/0.25/0.5/1 C, then ≥30 cycles at 0.1 C",
        "rate_capacity_mAh_per_g": {
          "0.1_C": 124,
          "0.25_C": 66,
          "0.5_C": 4,
          "1.0_C": 0
        },
        "verdict": "NCM-811/β-Li3PS4 at 47:53 vol barely functions above 0.25 C — high-C performance catastrophically poor"
      },
      "impedance_fit_model": {
        "equivalent_circuit": "(RQ)(RQ)(RQ)(RQ)",
        "four_resistance_components": [
          {"symbol": "R_SE,bulk",    "typical_ohm": 450,  "frequency_range": "MHz",   "SOC_dependence": "virtually none"},
          {"symbol": "R_SE,gb",      "typical_ohm": 100,  "frequency_range": "~1 MHz", "SOC_dependence": "small +50 Ω/cycle (mechanical relaxation)"},
          {"symbol": "R_SE,Cathode", "typical_ohm_start": 120, "typical_ohm_after_1st_charge": 260, "frequency_range": "kHz",    "SOC_dependence": "IRREVERSIBLE +140 Ω in 1st charge, strongest 3.2-3.4 V OCV"},
          {"symbol": "R_SE,Anode",   "typical_ohm_start": 40,  "typical_ohm_end_discharge": 800, "frequency_range": "Hz",     "SOC_dependence": "reversible but extreme at low Li-In alloy"}
        ],
        "capacitances": {
          "C_SE_bulk_pF":       40,
          "C_SE_gb_nF":         161,
          "C_SE_Cathode_uF":    1.1,
          "C_SE_Anode_mF":      0.4
        }
      },
      "CRITICAL_cathode_SE_interface_resistance_growth": {
        "delta_R_ohm_irreversible_first_charge":    140,
        "delta_R_ohm_cm2_normalized":               180,
        "IR_drop_at_0.1C_cathode_interface_mV":     25,
        "most_growth_OCV_range_V":                  [3.2, 3.4],
        "second_charge_additional_growth":          "smaller than first, partially reversible",
        "mechanism_proposed": "irreversible cathode/SE interphase (CEI) from SE oxidation + chemomechanical contact loss from NCM anisotropic delithiation contraction",
        "SE_decomposition_threshold_V_vs_Li": "~3.8 (electrochemical window)",
        "direct_coverage_implication": "140 Ω increase corresponds to ~50% reduction in effective AM-SE ionic contact (if R ∝ 1/coverage). This is DYNAMIC coverage LOSS during cycling — distinct from initial pressing coverage."
      },
      "chemomechanical_mechanism": {
        "NCM811_delithiation_volume_contraction_pct": "~2 (c-axis expansion + a-axis shrinkage, net contraction at high SOC)",
        "SE_plasticity": "quite limited — β-Li3PS4 cannot flow into newly formed pores as AM contracts",
        "consequence": "gaps form between NCM and SE during charging → increased R_cathode/SE → capacity fade",
        "SEM_evidence": "severe morphological changes after cycling (image referenced in Fig 5, not on visible pages)",
        "relevance_to_our_DEM": "Our DEM captures INITIAL coverage (static pressing), not DYNAMIC coverage evolution during cycling. Koerver shows 140 Ω increase in first charge alone — cycling reduces effective coverage significantly even from initial state."
      },
      "comparability_with_ours": {
        "process_match":     "YES (cold-pressed pellet, RT)",
        "pressure_match":    "EXCELLENT (446 MPa vs our 300 MPa, 1.49× higher)",
        "chemistry_match":   "STRONG (NCM-811 AM + sulfide β-Li3PS4; same chemistry family as our NMC/LPSCl)",
        "metric_match":      "INTERFACE RESISTANCE not coverage directly — but mappable via R ∝ 1/(coverage × σ_SE)",
        "usefulness_for_us": [
          "Direct quantification of cathode/SE interfacial resistance = 180 Ω·cm² baseline (our scaling law σ_eff should incorporate this)",
          "Confirms our C_blend(τ) and coverage terms need to reflect BOTH static geometric and dynamic chemomechanical effects",
          "Sets upper bound on achievable coverage in cold-pressed pellets: even at 446 MPa, NCM particles are not fully addressed",
          "Provides rate-capability collapse benchmark: 0.5 C → 4 mAh/g even at optimal composition → τ + coverage limits are severe"
        ]
      },
      "status_update": "COMPLETE — full paper + SI parsed",
      "XPS_fig5_interphase_quantification": {
        "pristine_beta_Li3PS4": {
          "PS4_3minus_BE_eV": 161.4,
          "bridging_S_P2S7_4minus_BE_eV": 162.7,
          "majority_PS4_at_pct": 96
        },
        "NCM811_Li3PS4_blend_NO_current": {
          "observation": "nearly identical to pristine β-Li3PS4",
          "verdict": "NO chemical reaction from mixing alone — confirmed by SI Fig S4 after 175 h relaxation"
        },
        "after_first_charge": {
          "new_S_species_BE_eV": 163.5,
          "new_P_species_BE_eV": 133.5,
          "interpretation": "CEI formation via SE oxidation; P-S-(S-)n polysulfide-like species"
        },
        "after_50_cycles": {
          "observation": "shoulders grow further, signals broaden",
          "P_2p_high_BE_at_pct_of_SE_reacted": 7.2,
          "fraction_of_SE_reacted_pct": 1.0,
          "verdict": "only ~1% of SE oxidized after 50 cycles → bulk SE intact, reaction confined to thin interphase layer"
        },
        "quantitative_CEI_interpretation": "CEI is THIN (<<1% bulk volume) but has LOW Li+ conductivity (SE decomposition products are lithium-deficient) → large interfacial R per unit area"
      },
      "SEM_fig6_DIRECT_CONTACT_LOSS_EVIDENCE": {
        "uncycled_composite": {
          "observation": "close and intimate contact between NCM edges and SE; NCM well-embedded in dense SE matrix",
          "coverage_estimate": "~100% contact (no gaps visible)"
        },
        "after_first_charge_4.3V": {
          "observation": "spherical GAP forms around each NCM particle",
          "mechanism": "NCM-811 delithiation → c-axis contraction → volumetric shrinkage → pulls away from SE",
          "SE_cannot_fill_gap_reason": "β-Li3PS4 has limited plasticity at RT, cannot flow into forming voids"
        },
        "after_50_cycles": {
          "observation": "similar morphology to 1st charge; 'negative imprint' of NCM surface on SE side",
          "interpretation": "original intimate contact evidenced by imprint — contact was LOST during first charge, not gained during pressing deficiency",
          "ongoing_fade_attribution": "CEI propagation (chemical), NOT further mechanical contact loss"
        },
        "quantitative_coverage_loss_estimate": "From SEM gap observation: NCM-811 ~2% c-axis contraction → gap ~50-100 nm → coverage drops from ~100% to ~60-70% in first charge (consistent with 140 Ω R growth = ~50% effective coverage reduction)"
      },
      "AM_contraction_vs_LCO_key_distinction": {
        "NCM_811_behavior": "unit cell SHRINKS at high SOC (nickel-rich anisotropic)",
        "LCO_behavior":     "unit cell EXPANDS during delithiation (opposite!)",
        "NCA_similarity":   "NCA (Ni-rich) behaves like NCM — shrinks",
        "implication_for_our_work": "If our DEM dataset uses NCM/NMC (Ni-rich) vs LCO → our cycling-stress direction is toward CONTACT LOSS. LCO systems would have opposite trend (SE compression). Crucial for our coverage_dynamic(SOC) term if we add one.",
        "literature_support_cited": "Kondrakov 2017 (Koerver ref 41) anisotropic NCM lattice strain; Ishidzu 2016 (ref 48) lattice volume change NCM"
      },
      "SI_additional_content": {
        "Fig_S1_overpotential_evolution": {
          "cycle_1_to_2_IR_drop_increase_mV": 100,
          "50_cycle_avg_voltage_tracking": "monotonic overpotential growth, concentrated in first few cycles"
        },
        "Fig_S2_capacitance_evolution_1st_2nd_cycle": {
          "C_SE_bulk_F":     1e-11,
          "C_SE_gb_F":       1e-7,
          "C_SE_Cathode_F":  1e-6,
          "C_SE_Anode_F":    "up to 1e-3 at end of discharge",
          "note": "capacitance values STABLE across cycles — only resistances change. Confirms geometric interface area is stable; resistance change is via ρ_interphase, not area loss alone."
        },
        "Fig_S3_resistance_growth_NO_current": {
          "cell_type": "NCM-811/β-Li3PS4 in house-made press cell, no current applied",
          "time_h_range": [0, 175],
          "R_total_ohm_growth": [1200, 2200],
          "R_3_ohm_growth": [750, 1700],
          "R_1_R_2_behavior": "stable (~50 and 400 Ω)",
          "interpretation": "Resistance grows even WITHOUT electrochemistry → pure mechanical relaxation + slow interphase formation",
          "relevance_to_our_DEM": "Our DEM settling phase (200k steps at 98.1 m/s² pseudo-gravity) captures this mechanical relaxation. Good — our simulation timescale matches physical relaxation timescale.",
          "time_constant_approx_h": 60
        },
        "Fig_S4_XPS_blend_before_after_175h": {
          "observation": "peaks identical before/after relaxation",
          "verdict": "NO chemical reaction during 175 h relaxation — Fig S3 resistance growth is purely MECHANICAL/PHYSICAL, not chemical"
        },
        "Fig_S5_LTO_anode_control": {
          "purpose": "eliminate In anode as source of cathode-side R increase",
          "cell": "Li4Ti5O12 / β-Li3PS4 | β-Li3PS4 / NCM-811 / β-Li3PS4",
          "verdict": "SAME cathode-side R increase pattern observed → cathode effect is genuine, not In-anode artifact"
        }
      },
      "key_insight_for_our_scaling_law": {
        "1_STATIC_coverage_from_pressing": "~100% (visible in uncycled SEM)",
        "2_DYNAMIC_coverage_after_1st_charge": "~60-70% (from SEM gap + R growth)",
        "3_MECHANICAL_RELAXATION_R_growth_NO_current": "~2× in 128 h without cycling — pure time-dependent effect",
        "4_CHEMICAL_CEI_fraction_of_SE_reacted": "~1% after 50 cycles",
        "takeaway_for_our_DEM": "Our DEM captures STATE 1 (static pressing coverage). To predict cycled performance need:",
        "layer_a_static_coverage_from_DEM": "~22% plastic-capped (currently)",
        "layer_b_mechanical_relaxation_factor": "~0.5x (128 h) — maps to our settling phase",
        "layer_c_chemomechanical_first_charge_contact_loss": "~0.7x",
        "layer_d_cycle_CEI_growth": "~1-2% per cycle",
        "total_factor_for_cycled_performance_prediction": "DEM_static × mechanical_relaxation × chemomechanical_factor × cycle_factor"
      }
    },
    {
      "id": "zhang_2017_acs_ami",
      "citation": "Zhang, Weber, Weigand, Arlt, Manke, Schröder, Koerver, Leichtweiss, Hartmann, Zeier, Janek. ACS Appl. Mater. Interfaces 2017, 9, 17835-17845 — Interfacial Processes and Influence of Composite Cathode Microstructure Controlling the Performance of All-Solid-State Lithium Batteries",
      "doi_or_url": "10.1021/acsami.7b01137",
      "tier": 1,
      "kind": "experimental_composite_microstructure_AND_composition_sweep_EDX_based_coverage_observation",
      "status": "COMPLETE — main text + SI fully parsed",
      "chemistry_match_with_ours": "FAIR (LCO/LGPS — LCO ≠ our NCM but layered oxide; LGPS σ=5 mS/cm vs LPSCl 2.4 mS/cm)",
      "pressure_match_with_ours": "CLOSE (437 MPa cathode press vs our 300 MPa)",
      "materials": {
        "AM": "LiCoO2 (LCO), LiNb0.5Ta0.5O3 (LNTO) coated ~1.4 wt%",
        "LNTO_coating_method": "sol-gel (Li acetate + Nb ethoxide + Ta butoxide in ethanol, anneal 300°C overnight + 450°C 1 min)",
        "SE": "Li10GeP2S12 (LGPS)",
        "SE_synthesis": "solid-state ball mill (Li2S+P2S5+GeS+S, 500 rpm 24 h, ZrO2) + seal in quartz ampule + 500°C 30 h anneal",
        "sigma_SE_total_mS_per_cm": 5,
        "sigma_SE_electronic_nS_per_cm": 9,
        "t_electronic": 1.8e-6,
        "Young_modulus_SE_GPa": 10.5,
        "conductive_additive": "NONE (carbon-free, electronic percolation via direct LCO-LCO cold-press contact)",
        "anode": "In (8 mm, 0.125 mm) + Li foil (1:60 wt ratio Li:In)"
      },
      "composition_sweep": {
        "wt_ratios_LCO_LGPS": [[40,60], [50,50], [60,40], [70,30], [80,20]],
        "vol_ratios_LCO_LGPS": [[21,79], [29,71], [38,62], [49,51], [62,38]],
        "density_LCO_approx_g_cm3": 5.1,
        "density_LGPS_approx_g_cm3": 2.0,
        "note": "5 compositions spanning SE-rich to AM-rich"
      },
      "process": {
        "type": "cold-pressed pellet",
        "SE_layer_mass_mg": 80,
        "SE_layer_hand_press_then_uniaxial": true,
        "pellet_die_diameter_mm": 10,
        "cathode_composite_mass_mg": 10,
        "cathode_composite_thickness_um": 90,
        "cathode_press_force_tons": 3.5,
        "cathode_press_pressure_MPa_calculated": 437,
        "cathode_press_duration_min": 2,
        "In_anode_press_force_tons": 1.5,
        "In_anode_press_pressure_MPa_calculated": 187,
        "In_anode_press_duration_min": 2,
        "operating_pressure": "Al framework 10 N·m torque during cycling — continuous",
        "temperature": "room temperature",
        "SE_separator_thickness_um": 600,
        "assembly_atmosphere": "Ar glovebox"
      },
      "coverage_observation_from_EDX_fig2": {
        "method": "cross-sectional SEM + Co (LCO) and S (LGPS) EDX elemental maps; visual inspection of phase distribution",
        "cell_A_50_50_wt_LCO_LGPS":  {"vol": "29/71", "observation": "LCO mostly SEPARATED by SE — low LCO-LCO electronic paths but ABUNDANT LCO-SE interface"},
        "cell_B_60_40_wt":           {"vol": "38/62", "observation": "balanced distribution — good LCO-SE coverage AND growing LCO-LCO contact"},
        "cell_C_70_30_wt_OPTIMAL":   {"vol": "49/51", "observation": "well-balanced homogeneous distribution — cited as BEST for electrochemical performance"},
        "cell_D_80_20_wt":           {"vol": "62/38", "observation": "LCO-LCO overlap abundant (good electronic) but LCO-SE contact area LIMITED — 'restricts Li+ conductivity' (authors' direct quote)"},
        "qualitative_coverage_trend": "Higher LCO fraction → more LCO-LCO (electronic) → less LCO-SE (ionic). Inflection around 70:30 wt = 49:51 vol.",
        "anchor_for_our_dataset": "Our cases with higher NCM loading should predict reduced ionic coverage — consistent with Zhang's Cell D qualitative observation."
      },
      "impedance_partial_from_pages_1_to_4": {
        "R_SE_bulk_ohm": 15,
        "R_HF_grain_boundary_ohm": 2,
        "R_HF_frequency_kHz": 518,
        "R_HF_capacitance_uF": 0.79,
        "R_LF_In_SE_interface": "fitted semicircle, capacitance 7.64 mF",
        "implied_SE_conductivity_check_mS_per_cm": 5,
        "SE_thickness_from_impedance_um": 590
      },
      "performance_partial_from_pages_1_to_4": {
        "initial_charge_capacity_70_30_wt_mAh_per_g": 136,
        "first_cycle_efficiency_pct": 91.1,
        "C_rates_tested": [0.05, 0.1, 0.5, 1.0, 2.0, 5.0, 10.0],
        "1C_mA_per_cm2_at_7.64_mg_LCO_per_cm2": 1.045,
        "theoretical_LCO_capacity_mAh_per_g_Li0.5": 137
      },
      "tomography_details": {
        "method": "X-ray tomography, W anode, 80 kV, 125 μA, 1200 projections over 360°",
        "pixel_size_um": 50,
        "reconstructed_voxel_um": 6.25,
        "cell_dimensions_mm": [8.1, 7.0, 1.2],
        "detector_pixels": [2316, 2316],
        "reconstructs": "layer thicknesses, no voids in SE separator, composite/SE interface"
      },
      "abstract_takeaway_for_scaling_law": {
        "key_finding": "Ionic percolation → high POWER; electronic percolation → high ENERGY. Low SE fraction sufficient for high energy, higher SE fraction required for high power.",
        "implication_for_our_C_blend_tau_term": "At low SE fraction, σ_ion dominates cell power limit → τ(composition) matters more than σ_SE itself. Our C_blend(τ) term should have stronger weight at low-SE compositions.",
        "implication_for_our_covered_term": "Zhang explicitly states LCO-SE contact area DECREASES at high LCO loading → our coverage^(2/5) term captures exactly this dependency."
      },
      "impedance_breakdown_fig5": {
        "during_charge_3.3_to_3.6V": {
          "R_HF_SE_bulk_plus_GB_ohm": {"range": [17, 20], "behavior": "stable"},
          "R_MF_cathode_SE_interface_ohm": {"start": 25, "end_of_charge": 40, "behavior": "rises by factor ~2"},
          "R_LF_In_SE_interface_ohm":      {"range": [20, 50], "behavior": "slow increase"}
        },
        "during_discharge_back_to_3.2V": {
          "R_HF_ohm": "stable ~17",
          "R_MF_ohm": "constant until 50% discharge, then mild rise",
          "R_LF_ohm": {"early": 20, "end_of_discharge": 800, "behavior": "dramatic rise — Li-In alloy kinetic hindrance at low Li"}
        },
        "capacitance_fig6": {
          "C_HF_uF": 0.3,
          "C_MF_uF": [6, 9],
          "C_LF_mF": "mF range (In-SE 'neck' contact)"
        }
      },
      "diffusion_length_fig8_CRITICAL": {
        "method": "Q = Q_1C - (1/3)(d²/D_Li)·j analysis; D_Li(LCO) = 1.5e-10 m²/s assumed constant across samples",
        "extracted_d_nm": {
          "cell_A_50_50_wt": 52,
          "cell_B_60_40_wt": 51,
          "cell_C_70_30_wt": 60,
          "cell_D_80_20_wt": 100
        },
        "ratio_D_to_C": 1.67,
        "interpretation_as_coverage_proxy": "d = average Li+ path length through AM before reaching SE. Longer d → less AM-SE contact area → worse ionic coverage. Cell D (80:20 wt) has 1.67× longer d than Cell C (70:30) despite only 27% more AM vol → STRONG coverage DECREASE at high AM loading.",
        "relative_coverage_estimate": {
          "note": "If coverage ∝ 1/d² (geometric reasoning for area available vs path squared): cov_D/cov_C ≈ (60/100)² = 0.36 → Cell D has ~36% of Cell C's AM-SE coverage",
          "alternative_estimate": "If coverage ∝ 1/d: cov_D/cov_C = 0.60 → 60% of Cell C's coverage",
          "our_dataset_implication": "High-AM-loading cases in our DEM should show ~0.36-0.60× coverage of optimal composition, consistent with our plastic-capped 22% at typical loading"
        }
      },
      "rate_capability_fig7": {
        "current_density_range_mA_per_g": [10, 1050],
        "C_rates": [0.1, 0.2, 0.5, 1, 2, 5, 10],
        "at_0.1C": {"cell_A": 110, "cell_B": 125, "cell_C": 130, "cell_D": 135, "units": "mAh/g"},
        "at_5C":   {"cell_A": 20,  "cell_B": 25,  "cell_C": "moderate", "cell_D": 33, "units": "mAh/g"},
        "at_10C":  {"cell_A": 20,  "cell_B": 20,  "cell_C": "fails",    "cell_D": "fails"},
        "40_60_wt_only_25_mAh_per_g_at_0.1C": true,
        "interpretation": "Low-SE cells (D) have high initial cap but fail at high C. High-SE cells (A, B) maintain moderate cap across all rates. Cell C (70:30) optimal balance."
      },
      "cycle_stability_fig9": {
        "cycles_tested": 100,
        "C_rate": 0.1,
        "retention_pct_at_100_cycles": {
          "cell_A_50_50": 50,
          "cell_B_60_40": 85,
          "cell_C_70_30": 80,
          "cell_D_80_20": "high initial cap then fast fade"
        },
        "coulombic_efficiency_after_first_cycle_pct": {"B": 99.6, "C": 99.6, "D": 97.5},
        "cell_D_failure_mechanism": "AM particles without direct SE contact → overcharge → capacity loss. Cited with Raman evidence from Otoyama 2016 (Strauss ref 35)",
        "cell_A_low_capacity_50_pct_drop_attributed_to": "SE excess → poor electronic percolation, unreachable LCO"
      },
      "SI_additional_content": {
        "Fig_S2_LNTO_coating": "XRD shows LNTO coating is amorphous (no diffraction peaks added to bare LCO)",
        "Fig_S3_cell_casing": {
          "torque_Nm": 10,
          "materials": ["stainless steel current collectors", "PEEK insulator"],
          "screw_applies_continuous_pressure": true
        },
        "Fig_S4_S5_coating_necessity": {
          "bare_LCO_R_MF_start_ohm": 90,
          "bare_LCO_R_MF_end_of_charge_ohm": 138,
          "LNTO_coated_R_MF_start_ohm": 25,
          "LNTO_coated_R_MF_end_ohm": 40,
          "ratio_improvement": 3,
          "bare_LCO_cyclability": "cannot cycle reversibly (no CV peaks for LiCoO2 redox)"
        },
        "Fig_S9_40_60_wt_too_SE_rich": {
          "capacity_at_0.1_C_mAh_per_g": 25,
          "reason": "electronic percolation failure — LCO particles separated by SE"
        },
        "Fig_S11_impedance_comparison_cells_A_to_D": "Same SE bulk R, varying cathode/SE and In/SE semicircles — used as composition-dependent microstructure indicator",
        "Fig_S13_LGPS_XPS_after_100_cycles": "S 2p peak broadening toward higher BE → LGPS oxidation during cycling",
        "Fig_S14_symmetric_cells": "Confirms cathode-only and anode-only resistance breakdown"
      },
      "cross_reference_with_our_dem_outlier_cases": {
