Repository: yonghoon7153-source/Yonghoon-DEM-DFT

# lit-reader — 연구실 문헌 DB (텍스트판)

이 브랜치는 코드가 아니라 **자료**다. 이 저장소 `claude/friendly-meitner-lldvar` 의 `litdb/papers/` digest 를 연구실 PC 의 문헌 도구가 읽어 만든
**읽기 카드 · 뽑은 수치 · 장 서문**을 매일 밤 텍스트로 올린다. 사람이 보는 화면(논문 그림 포함)은 연구실 PC 에만 있다.
**이 브랜치에 커밋하지 않는다** — 다음 밤에 통째로 다시 덮인다. 다른 브랜치에 합치지도 않는다.

마지막 갱신 2026-11-16 04:02 · 논문 563편 · 읽기 카드 475편 · 수치 49,774건 · 장 20개

## 다른 브랜치의 세션에서 쓰는 법

```bash
git fetch origin lit-reader
git show origin/lit-reader:papers.csv | head -n 5          # 논문 목록 — 어느 장인지, 카드가 내린 한 줄 결론
git show origin/lit-reader:chapters/se-argy.md             # 장 서문 — 그 장에서 밝혀진 것 · 엇갈리는 곳 · 열린 문제 · 먼저 읽을 논문
git show origin/lit-reader:cards/<slug>.md                 # 논문 한 편의 읽기 카드
git show origin/lit-reader:values/<slug>.csv               # 그 논문에서 뽑은 수치 (digest 줄 번호 · 인용문)
git grep -n -i "Li6PS5Cl" origin/lit-reader -- cards chapters   # 낱말로 찾기
git worktree add ../lit-reader origin/lit-reader                  # 많이 읽을 때: 폴더로 펼쳐 놓고 grep (다 쓰면 git worktree remove)
```

찾는 순서: 주제에 맞는 장의 `chapters/<id>.md` 로 흐름을 잡고 → 거기 근거로 달린 slug 의 `cards/<slug>.md` →
숫자가 필요하면 `values/<slug>.csv` → 마지막으로 digest 원문(`claude/friendly-meitner-lldvar` 의 `litdb/papers/<slug>.md`)의 그 줄.

## 들어 있는 것

| 파일 | 내용 |
|---|---|
| `papers.csv` | 논문마다 한 줄: slug · 제목 · 저자 · 연도 · 축(dft/dem) · 장 · 카드의 한 줄 결론 · 카드 유무 · 수치 수 · DOI · digest 경로 |
| `chapters/<장 id>.md` | 장 서문(문장마다 근거 논문의 slug) · 이 장의 값 · 아직 열린 문제 · 먼저 읽을 논문 · 이 장의 논문 목록 |
| `cards/<slug>.md` | 읽기 카드: 결론 · 요점 · 본문 · 용어 · 우리 연구에 주는 뜻 · 핵심 수치 · 조심할 것. `(L61–63)` 은 digest 의 줄 번호 |
| `values/<slug>.csv` | 그 논문의 핵심 수치 절에서 뽑은 값: 물성 · 계 · 값 · 단위 · 조건 · 근거(basis) · 검증(status) · 줄 · 인용문 |
| `ml_values.csv` | 같은 값을 물성마다 한 단위로 맞춘 표 (σ 는 mS/cm, Ea 는 eV …) — 기계 학습 · 비교의 출발점 |
| `missing.csv` | 우리 논문들이 여러 번 인용하는데 라이브러리에 없는 논문 (DOI · 몇 편이 인용) |

CSV 는 UTF-8(BOM) · CRLF 다 (엑셀에서 그대로 열린다).

## 얼마나 믿을 수 있나

- 카드와 장 서문은 AI 가 쓰고 **기계 검사를 통과한 것만** 실렸다. 카드의 문장에는 digest 의 근거 줄이 붙고, 숫자는 그 줄에
  같은 표기로 있어야 실렸다. 장 서문의 문장은 근거 카드(slug)를 달고, 숫자는 그 카드에 있어야 실렸다.
- 요약과 해석은 틀릴 수 있다. **결정에 쓰는 숫자는 digest 원문의 그 줄에서 확인한다.**
- 수치의 `status` 가 verified 면 인용문이 그 줄에 그대로 있다. `basis` 는 stated(본문에 적힘) · figure_read(그림에서 읽음) ·
  derived_by_digest(digest 가 계산) · cited_from_other(다른 논문 인용). `answer_cut` 이 yes 면 답이 길이 제한에 잘려 일부만 있다.
- 장 서문에 '낡음' 이 있으면 그 뒤 그 장의 카드가 바뀐 것이다 — 다음 밤에 다시 쓴다.

## 장

| 장 id | 이름 | 장 서문 제목 |
|---|---|---|
| `dem-contact` | 접촉역학과 소성 | 고밀도 압밀은 항복 캡과 다체 보정을 함께 요구한다 |
| `dem-degrade` | 화학-기계 열화와 계면 | 복합양극 열화는 입계 균열과 계면 분해가 함께 만든다 |
| `dem-etc` | 그 밖의 문헌 | 옮길 것은 방법의 뼈대이고 수치는 아니다 |
| `dem-micro` | 복합양극 미세구조 | 복합양극의 이온 경로는 공극과 접촉이 막는다 |
| `dem-mpm` | MPM과 연속체 모형 | 붙는 단일 속도장을 푸는 접촉 표현이 압밀 계산을 가른다 |
| `dem-process` | 전극 공정 | 혼합과 가압 이력이 복합양극의 SE 경로를 바꾼다 |
| `dem-size` | SE 입도 효과 | 작은 SE는 복합양극 접촉을 넓히지만 펠릿 전도도를 잃는다 |
| `dem-twin` | 디지털 트윈과 최적화 | 대리모형의 가속은 물리 투영과 단순 기준선에 기댄다 |
| `se-adjacent` | 인접 분야와 기초 이론 | 기하평균 규칙은 분산 성분에만 맞고 계산 점착값은 조건부다 |
| `se-anode` | 음극 · 리튬 금속 계면 | Li 계면 분해 산물은 모였으나 자기제한은 미결이다 |
| `se-argy` | 아지로다이트 조성 설계 | 음이온 자리 무질서가 아지로다이트 전도를 켠다 |
| `se-cathode` | 양극 계면과 코팅 | 황화물 양극 계면 코팅은 반응을 막되 수송을 내준다 |
| `se-family` | 다른 전해질 계열 | 전도도와 창의 헤드라인 값은 조건이 붙어야 성립한다 |
| `se-lis` | Li–S 전환형 양극 | 계면을 만든 공정이 성능을 올렸으나 원인은 아직 갈리지 않았다 |
| `se-mech` | 기계 · 열 물성과 막 공정 | 황화물 전해질의 물성 값은 모델과 압력 조건에 묶여 있다 |
| `se-ml` | 스크리닝 · 기술자 · 머신러닝 | 싼 대리값은 순위를 맞히지만 값과 외삽은 아직 못 믿는다 |
| `se-mlip` | 원자간 퍼텐셜(MLIP) 방법론 | 범용 MLIP의 평균 오차는 이온 이동 정확도를 보증하지 않는다 |
| `se-review` | 분야 지도와 리뷰 | 고체전해질의 병목은 전도도에서 계면으로 옮겨 갔다 |
| `se-stability` | 전기화학 · 화학 안정성 | 황화물의 열역학 창은 좁고 겉보기 안정은 반응 경로가 정한다 |
| `se-transport` | 이온 수송 기구와 확산 해석 | 음이온 무질서와 협동 운동이 Li 장거리 전도를 연다 |

File: docs/CHECKLIST.md
# 요청사항 체크리스트

작업하면서 계속 갱신한다. ✅ 반영됨 · 🔧 진행 중 · ⏳ 비준 대기 · ❌ 아직

## 1차 요청 (2026-09-27)

| # | 요청 | 상태 | 어디에 |
|---|------|------|--------|
| 1 | 일본지도(Canva 마인드맵) 내용을 DB화 | ✅ | `data/notes.json` (341 박스, 링크 19개, 트리 구조) · `data/prefectures.json` · `data/regions.json` |
| 2 | 구글맵처럼 일본을 보여주는 상호작용 맵 | ✅ | 줌·팬·hover·클릭, 검색, 딥링크 (`src/map/map.ts`) |
| 3 | 県을 누르면 내가 적은 내용·링크가 뜨게 | ✅ | 패널의 「내 마인드맵」 트리, 링크 박스는 새 탭 |
| 4 | 마인드맵 박스·연결선 구조를 확인하고 학습 | ✅ | 선으로 이어진 박스 = `children`, 캡션 = `cap`, ★ = `star` |
| 5 | 캐주얼, AI틱하지 않게, 여대생 감성(다꾸) | ✅ 1차 | 크림 종이·마스킹테이프·줄노트·스티커 지도 · 취향 확인은 ⏳ (아래 결정 1) |
| 6 | 폰트·색감 리서치 | ✅ | Kiwi Maru / Zen Maru Gothic / Gowun Dodum / Gaegu, 파스텔 9색 (`src/styles/tokens.css`) |
| 7 | 이스터에그 캐릭터 (예: 구마모토 쿠마쿤) | ✅ | 県을 누르면 공식 캐릭터가, 패널 「친구들」에서 비공식 캐릭터가 튀어나옴. 図鑑은 지방별로 53종 |
| 8 | 외부 공유 (bml 브랜치 참고, Cloudflare 등) | ✅ 절차 | Cloudflare Pages + **`nihoncheese.bmlwork.kr`** (ADR 0004, README, `nihon share`). 대시보드 연결은 사용자가 1회 |
| 9 | 깐깐한 검토 (스크린샷 QA) | ✅ | 데스크톱/모바일 스크린샷 + 30개 상호작용 자동 테스트 통과 (마스코트 교체 후 재실행) |

## 2차 요청 (2026-09-27, 두 번째 메시지)

| # | 요청 | 상태 | 메모 |
|---|------|------|------|
| 10 | 이 브랜치 말고 **새 브랜치**에 리포 구성 | ✅ | 비준 1-A → `nihonchizu` 브랜치 (main 기반), 사이트는 루트, bml 관례 적용. CI 통과 확인 후 옛 브랜치 `claude/japan-map-webpage-l0bm3e` 삭제 |
| 11 | 참고 브랜치 = `claude/battery-charge-discharge-webapp-dq4ja3` (+ origin) | ✅ | 「브랜치가 집」(ADR 0001), `tools/nihon` 실행기, Makefile, docs/adr·log·index, commit-msg 훅, 전 브랜치 CI, LF gitattributes, WSL 래퍼 |
| 12 | Canva 못 열면 PDF로 — 저화질이면 말하기 | ✅ | 받은 PDF는 8배 확대로 충분히 읽힘. 링크 19개도 추출됨. 더 최신본이면 다시 반입 |
| 13 | 초록 박스·줄의 임베드 링크 | ✅ | 초록(링크) 박스 19개 반입 완료. 빠진 링크 있으면 알려주기 |
| 14 | 취향 갈리는 선택은 **비준** 받고 진행, 권고안 함께 | ✅ | 2026-09-27 비준: 1-A 브랜치 `nihonchizu` · 2-A 공식 이미지(네트워크 열리면) · 3 디자인 유지 · 4 Cloudflare Pages |
| 15 | 요청사항 체크리스트를 쓰면서 진행 | ✅ | 이 파일 |
| 16 | 쿠마모토 쿠마쿤은 저렇게 안 생김 → 마스코트는 웹서치해서 실제 캐릭터로 | ✅ | 실제 캐릭터 54종(県 공식 47 + 비공식 7)으로 교체. 처음엔 닮은꼴 그림이었고 #19 에서 전부 실제 그림으로 (ADR 0003) |

## 3차 요청 (2026-09-27, 비준 메시지)

| # | 요청 | 상태 | 메모 |
|---|------|------|------|
| 17 | 비준: 1-A, 2-A, 3 유지, 4 Cloudflare Pages | ✅ | 위 10·14·16·8 참고 |
| 18 | 사이트 이름은 **nihoncheese.ayh.kr** → **nihoncheese.bmlwork.kr** | ✅ | ayh.kr 은 사지 않았고 이름을 바꿀 수도 없어서, bml 의 도메인 bmlwork.kr 의 서브도메인으로 (추가 비용 없음, #30) |

## 4차 요청 (2026-09-27)

| # | 요청 | 상태 | 메모 |
|---|------|------|------|
| 19 | 실제 그림으로 — 필요하면 PNG 를 준다 | ✅ 54/54 | 47 県 공식 + 비공식 7 전부 (かながわキンタロウ 는 사용자가 고른 いらすとや 그림). 모든 그림에 여백 3% 를 맞추고 README 스크린샷도 새 그림으로 |
| 20 | 필요한 캐릭터 리스트 | ✅ | `docs/MASCOT_IMAGES.md` (54종, 파일명·권리자·찾을 곳·상태, 반입할 때마다 자동 갱신) |
| 21 | 옛 브랜치는 네가 지워 | ✅ | 세션 git 프록시가 삭제를 막아서(HTTP 403) 사용자가 GitHub 에서 직접 삭제 — 원격 목록에서 사라진 것 확인. 커밋은 전부 `nihonchizu` 에 있음 |
| 22 | かながわキンタロウ 는 いらすとや 그림으로 ("귀여워서 한 거야") | ✅ | `art: standin`, 크레딧 「いらすとや」, 화면에 「공식 그림 아님」 + 공식 페이지 링크 (ADR 0003 보완) |
| 23 | みきゃん 은 두 버전, 이스터에그로 | ✅ | ダークみきゃん = 숨은 친구: 튀어나온 みきゃん 을 세 번 톡톡 → 곰팡이색으로 변하며 등장. 図鑑엔 찾기 전까지 「？？？ 숨은 친구」, みきゃん 을 만나면 「힌트: みきゃん 톡톡톡」 |
| 24 | くろしおくん 은 집중선 지우지 말고 그대로 | ✅ | 원본(투명 배경 위 집중선) 그대로 반입 |

## 5차 요청 (2026-09-27)

| # | 요청 | 상태 | 메모 |
|---|------|------|------|
| 25 | Cloudflare 로 연결 — 사용자가 대시보드에서 직접 등록, 순서만 | ✅ | Pages 프로젝트 `nihoncheese`, push 마다 자동 배포. **https://nihoncheese.bmlwork.kr — Active · SSL enabled** (2026-09-27), https://nihoncheese.pages.dev 도 열림. Preview branch **None** (사용자 확인). 순서: README 「배포」 · `nihon share` |
| 26 | 노션 일본어 단어장은 나중에 — 하자고 할 때 | 🔧 연결부터 (#96) | 오늘의 단어 서브페이지에서 Notion으로 연결. 실제 단어 콘텐츠·의미/상황/지역별 묶음은 후속 요청 때 확장 |

## 6차 요청 (2026-09-27)

| # | 요청 | 상태 | 메모 |
|---|------|------|------|
| 27 | 마인드맵 끝맺음(선)을 전체적으로 수정 | ✅ | 선이 윗칸에서 내려와 마지막 칸에서 └ 로 끝남 — 아래로 늘어지지 않음 (県 · 지방 · 함께 보기 · 메모장 공통) |
| 28 | PDF 에 있던 사진 · URL 이 잘 들어갔나 | ✅ | 링크 14개 모두 PDF 와 같은 칸. 사진은 규칙 6 으로 넣지 않고, 사진이 붙어 있던 **69칸에 📷** → 누르면 이미지 검색 (비준: 추천안). 지도·학습지 그림 5장은 새 레이어로 |
| 29 | Canva 링크에 접근 안 되나 | ✅ 답함 | 이 환경의 네트워크 정책이 `canva.link` · `www.canva.com` 을 막음. PDF 에 글자 · 링크 · 사진이 다 있어 대조는 PDF 로 함 |
| 30 | 도메인: ayh.kr 은 안 샀음 → nihoncheese.bmlwork.kr 로 ("이름만 바꾸는 것도 안 돼?" → 안 됨) | ✅ | Custom domains 에 넣고 Activate → Initializing → **Active · SSL enabled** (2026-09-27). 도메인은 개당·연 단위, 서브도메인은 무료로 여러 개 (ADR 0004 보완) |

## 7차 요청 (2026-09-27)

| # | 요청 | 상태 | 메모 |
|---|------|------|------|
| 31 | 캔바 지도의 디테일(県 읽기 위치 · 도시 · 다리 · 지방)이 많이 줄었다 → 살리기 | ✅ | 비준: 레이어 버튼. 県 이름 기본은 ふりがな(漢字 위 작은 かな). [📍 도시] ◎ 県庁所在地 47 + ● 내가 적은 도시 19 (확대하면 이름), 23区(더 확대, 내 지도의 순위 메모 · 빨간 읽기), 섬 이름 4개는 바다에 + 안내선(캔바처럼), 隠岐諸島 메모(빨간 「오키노시마」), 根釧台地 동그라미, 中央高地 「山↑」. [🌉 다리] 本州↔四国 3노선 |
| 32 | 산맥 모드도 있으면 좋겠다 | ✅ | 비준: 초록 선 + 번호. 학습지 22개 번호 그대로 + うみかぜ(雪↑) · 香川県 水不足 메모와 화살표. 번호를 누르면 그 산맥으로, 「이름 가리기」로 외우기, `#sanmyaku` |
| 33 | 마인드맵 메모 없는 부분은 네가 넣어 | ✅ | 비준: 「✦ 보충」 표시로 따로 — 13県 177칸 (`data/supplement.json`), 점선 칸 + 「Claude 가 채운 메모 · 내 마인드맵 아님」. 내가 그 県에 메모를 쓰면 저절로 숨음 |
| 34 | PDF 에 있는 모든 내용을 빠짐없이 (전수조사) | ✅ → #37 | 1차: 크리스마스 마켓 · 47都道府県(1·1·2·43) · 阪急交通社 링크 카드 · YouTube 2개 추가, 지도 위 글씨는 #31·#32 레이어로. 2차(엄격한 대조)는 #37 |

## 8차 요청 (2026-09-27)

| # | 요청 | 상태 | 메모 |
|---|------|------|------|
| 35 | 더 최적화 해줘 (산맥 패널 스크린샷) | ✅ | 목록 왼쪽 빈칸 없앰, 「日 高 山 脈」처럼 벌어지던 읽기를 이름 위 작은 줄로, 칸 높이를 모두 같게. 설명(최고봉 등)은 고른 산맥 카드 한 곳에. 폰에서 번호를 누르면 시트 위 좁은 지도에 맞게 확대. 좁은 창(780–1100px)에서 머리줄 글자가 한 자씩 꺾이던 것도 고침. 도시 이름이 점을 가리던 버그(글자 정렬) 고침 |
| 36 | 방향도 — にし 등등 지도에 | ✅ | 캔바처럼 지도 둘레에 北(きた) 위 · 南(みなみ) 아래 · 西(にし) 左(ひだり) 왼쪽 · 東(ひがし) 右(みぎ) 오른쪽. 라벨 모드(ふりがな · 漢字 · かな · 한글)를 따르고 패널이 열리면 비켜 섬 |
| 37 | 이렇게 빠진 거 없는지 확실하게 | ✅ | `nihon audit` (= `nihon check` 의 한 단계): PDF 글줄 837줄을 하나씩 데이터에서 찾음 — 같은 말이 두 번 나오면 데이터에도 두 번 있어야 통과. **829줄 있음 · 8줄 비준으로 고침** (はなばた + 오타 7개 「고친 채로」), 이유는 `data/raw/canva-audit.json`. 이번에 찾아 넣은 것: 방위, 다리 박스 제목 「四国につなぐ大きな橋」 과 노선별 캡션, 23区 지도의 순위(犯罪率↓ · 治安が悪い 1 千代田 · 2 中央 · 3 渋谷)와 빨간 읽기, 根釧台地, 「山↑」, 県 박스 「내 표기」(니이가타 · 치바 · かがわ県/카가와). 내 실수도 바로잡음 (비준): 治安が悪い 를 잘못 읽은 것, くまもん 에 잘못 붙은 캡션 → ねば〜る君, 내가 붙인 말(넓은 순서 · (면적) · 본州와 홋카이도 사이 · 青の洞窟) 삭제 |
| 38 | 인셋 박스를 오키나와 쪽에만 작게 | ✅ | 大東諸島가 沖縄와 함께 옮겨져 鹿児島 끝에 그려지고 있었음 → 인셋에서 뺌(宮古·八重山처럼). 박스가 沖縄 본섬 무리만 감쌈 |

## 9차 요청 (2026-09-27)

| # | 요청 | 상태 | 메모 |
|---|------|------|------|
| 39 | 青森 ↔ 函館 사이 다리가 없다 | ✅ | 사실 확인: **津軽海峡大橋 는 구상만 있고 지어지지 않음** (大間 ↔ 汐首岬 약 17.5km, 2007년 뒤로 활동 없음). 실제로 잇는 건 **青函トンネル** (바다 밑 철도 터널 53.85km, 1988). 🌉 레이어에 터널은 파란 점선, 津軽海峡大橋 는 옅은 점선 + 「구상만 · 안 지어짐」. 터널 선은 奥津軽いまべつ · 竜飛定点 · 吉岡定点(추정) · 湯の里知内 를 이은 대략선 |
| 40 | 마인드맵에 가타카나/한자로만 있는 것에 한국어 | ✅ | 일본어로만 적은 칸 **174개**에 한국어 풀이 — 칸 밑 회색 한 줄 (`gloss`, 원문 필드는 그대로, 전후 비교로 확인). 이름은 한글 표기 + 짧은 설명(추라우미 수족관처럼), 말은 뜻으로. 「회색 한국어 줄 = Claude 가 붙인 풀이」 안내 |
| 41 | 붙여 넣은 사진처럼 기본 정보 전체에 이미지 링크 (권고안대로) | ✅ | 47県 図鑑 · 기본 정보의 名物 · 観光 칸마다 📷 → 이미지 검색 (「ソーキそば 沖縄」처럼 県 이름을 붙여 찾음, 사진 자체는 규칙 6 으로 넣지 않음). 읽기가 한자보다 길 때 「首 里 城」처럼 벌어지던 것도 고침 |
| 42 | 県 친구가 둘이면(공식 + 비공식) 같이 지도에 | ✅ | 県을 누르면 공식 + 비공식이 나란히 튀어나옴 (茨城 ハッスル黄門 + ねば〜る君, 栃木 とちまるくん + さのまる). 말풍선은 한 번에 하나 — 조용한 친구는 이름표, 누르면 그 친구가 말함. 숨은 친구(ダークみきゃん)는 그대로 숨어 있음 |
| 43 | 도쿄를 누르면 PDF 처럼 23区 팝업, 구마다 또 팝업 (지금 트리도 유지) | ✅ | 東京 을 누르면 확대 · 마스코트 뒤에 「東京23区」 팝업 — 23구 지도(ふりがな, 빨간 읽기, 犯罪率↓ · 治安が悪い 순위), 칸이 있는 10구는 진하게. 구를 누르면 그 구의 마인드맵 칸이 옆에 팝업(폰은 아래), 📷 · 「그 밖에 적어 둔 것」(多摩 · 순위). 구 경계는 地球地図日本 (dataofjapan/land). 링크로 열 때(#tokyo)는 안 뜨고, 패널의 「🗺 23区 지도로 보기」로 다시 열기 |
| 44 | せんとくん 을 보낸 그림으로 바꿔 | ✅ | 새 메시지로 받은 그림(315×426, 배경 투명, 공식 일러스트 ©奈良県)을 `mascots:import` 로 반입 — 전의 102px 그림보다 선명. 작업 중에 붙인 그림은 파일로 저장되지 않아 두 번 다시 받음 |
| 45 | みきゃん 을 누르면 「날 너무 누르면 안돼!!」 | ✅ | 톡 누를 때 말풍선이 「そんなに押しちゃダメ！！ / 날 너무 누르면 안돼!!」 로, 세 번째에 ダークみきゃん (mascots.json 의 poke) |
| 46 | 너무 길던 도쿄 마인드맵은 줄여 | ✅ | 패널에서 23구 가지는 「+N칸 ▸」로 접음 (54칸 → 14칸이 보임). 구의 +N칸을 누르면 23区 팝업이 그 구로 열림, 순위 같은 다른 가지는 그 자리에서 펼침 |
| 47 | 새로고침하면 다 원상태로 (지도에 스티커가 38개 쌓임) | ✅ | 브라우저에 아무것도 저장하지 않음 — 새로고침하면 図鑑 0 · 스티커 없음 · ふりがな · 기본 레이어. 한 번 방문하는 동안은 전처럼 모이고 붙음. 예전에 저장된 값은 처음 열 때 지움 |
| 48 | 말풍선 글이 옆 친구 그림 뒤로 가는 것 고쳐 (高知 くろしおくん · カツオ人間) | ✅ | 말하는 친구가 늘 앞에 서서 말풍선이 옆 친구 그림에 가리지 않음 |
| 49 | みきゃん 말풍선 안에 「날 너무 누르면 안돼」 를 처음부터 | ✅ | 튀어나오자마자 말풍선에 분홍 줄 「そんなに押しちゃダメ！！ 날 너무 누르면 안돼!!」 (#45 에서 정한 말 그대로 — 「만지면」 으로 바꾸고 싶으면 mascots.json 의 poke 한 줄), 톡 누르면 대사가 그 말로 바뀌고 세 번째에 ダークみきゃん |
| 50 | 너무 대놓고야, 작게 | ✅ | 분홍 상자 → 말풍선 맨 아래 작은 두 줄(9.5px, 옅은 분홍 회색): 「そんなに押しちゃダメ！！」 / 「날 너무 누르면 안돼!!」. 한국어는 낱말 중간에서 안 끊기게 |

## 10차 요청 (2026-09-27)

| # | 요청 | 상태 | 메모 |
|---|------|------|------|
| 51 | 찾은 애들이랑 캐릭터가 둘 이상인 県은 지도에 같이 표시 (「아직 여러 개인 게 지도에 안 남아 있어」) | ✅ | 지도 스티커가 県마다 공식 하나뿐이던 것 → 만난 친구 모두, 県 이름 옆에 나란히 (공식 → 비공식 → 숨은 친구). 愛媛는 みきゃん · バリィさん · ダークみきゃん 셋, 茨城 · 栃木 · 千葉 · 滋賀 · 高知 는 둘 |
| 52 | 23区: 안 가리게 바깥쪽으로 팝업 | ✅ | 캔바 PDF 처럼 구 칸을 지도 밖에 — 넓은 화면(1000px↑)은 지도 오른쪽 칸에 누른 구 높이에 맞춰 뜨고(23区 창만 1120px 까지 넓힘), 좁은 화면 · 폰은 지도 아래. 23구 모두 지도와 안 겹치는 것 확인 |
| 53 | 캐릭터가 안 가리게 잘 배치 (ハッスル黄門 말풍선이 ねば〜る君 을 가림) | ✅ | 여럿이 나오면 말풍선은 바깥쪽으로 — 왼쪽 끝 친구는 왼쪽, 오른쪽 끝 친구는 오른쪽. 그쪽에 자리가 없으면(좁은 창) 모두의 머리 위로. 茨城 · 栃木 · 愛媛 · 千葉 · 高知 · 滋賀 에서 누가 말해도 말풍선이 친구 그림과 안 겹침 (1440 · 1024px) |
| 54 | 지도에 있는 내용이면 메모장에서 빼기 | ✅ | 메모장의 「지도에 적어둔 도시 읽기」 · 「방향 (方角)」 을 뺌 — 도시 레이어와 지도 둘레 방위에 이미 있음. 빼기 전에 전수조사로 보니 **箱根町 · 江の島 는 메모장에만 있었음** → 지도(📍 도시, 神奈川)에 넣음. 전수조사는 그대로 829 + 8. 메모장에는 47都道府県 · 테이블 매너가 남음 |
| 55 | comment 버튼 — 다른 사람들이 「뭐뭐 넣어줘!」 를 써서 넣게 | ✅ (첫 글로 확인만) | 물어본 뒤 고른 대로: **사이트에 보이는 게시판**, 버튼 **💬 comment** (메모장 옆, 폰은 아이콘). 로그인 없이 이름 · 県(열어 둔 県이 미리 골라짐) · 글 400자, 모두가 목록을 봄. 서버는 Pages Function 하나 + D1 (ADR 0007) — 봇 함정 칸, 한 사람 10분 5개 · 하루 300개, IP 는 해시만. 지우기는 맨 아래 「관리」 + 비밀번호(ADMIN_KEY). 시험: 함수 33개 · 화면 17개 통과, wrangler 로 Pages 와 같은 컴파일. Cloudflare 설정(D1 · 바인딩 DB · 비밀 ADMIN_KEY)은 사용자가 끝냈고 다시 배포도 성공 (배포 994f3514, 같은 커밋의 전 배포는 115d5c63). 이 샌드박스에서는 사이트 접속이 막혀 `/api/comments` 는 사용자가 확인 |
| 56 | 디즈니씨가 아니고 디즈니시? | ✅ 그대로 | 바로 「디즈니씨가 맞아」 — 東京ディズニーシー 풀이는 「도쿄 디즈니씨」 그대로 |
| 57 | 센토쿤도 잘 안 바뀌었어, 다시 (같은 그림을 다시 보냄) | ✅ | 저장소의 그림은 #44 에서 이미 보낸 그림(브이 포즈)이었음 — 주소(`mascots/sentokun.webp`)가 그대로라 브라우저가 전의 102px 그림(손 내민 포즈)을 캐시에서 계속 보여 줌. 이제 마스코트 그림 주소마다 내용 해시(`?v=…`)가 붙어 그림을 바꾸면 주소도 바뀜 (vite `virtual:asset-versions`) |
| 58 | 이참에 보충이랑 내 마인드맵에 이미지 링크 넣을 수 있는 건 거의 다 | ✅ | 484칸을 하나씩 보고 떠올릴 수 있는 칸(장소 · 음식 · 축제 · 물건 · 경치)에 📷 **252칸 더** — 내 마인드맵 69 → 176칸 (307칸 중), ✦ 보충 0 → 145칸 (177칸 중). 검색어엔 県 · 도시를 붙임(「克灰袋 鹿児島」, 「東京都 北区」). 뺀 것: 생각 · 문장(관광지는 별로, 비싸다), 순위 · 묶음 제목, 옛 이름, 사람만 나올 칸(IVE 레이, STU48, 港区女子), 재해 칸. 캔바 사진 자리의 📷 는 그대로. 글자는 한 글자도 안 바뀐 것 확인(`photo` 만 더함) |

## 11차 요청 (2026-09-27)

| # | 요청 | 상태 | 메모 |
|---|------|------|------|
| 59 | 산 많음 표시(「山↑」)가 중복된다, 하나 빼 줘 | ✅ | ふりがな 모드에서 모든 이름 위에 읽기를 적는데, 「山↑」 은 읽기가 따로 없어 같은 글자가 위아래로 두 번 나왔음 → 읽기가 이름과 같으면 읽기 줄을 쓰지 않음 (지도 라벨 전체에 적용, 그런 라벨은 「山↑」 하나뿐). 네 라벨 모드 모두 한 번만 |
| 60 | 링크 소개글(카톡 미리보기) 더 접근성 있게 | ✅ | 권고안과 대안 중 고른 「친근하게」: 제목 「にほんちず — 눌러 보는 일본 지도 🗾」, 소개 「지도에서 県을 톡 누르면 명물·관광지 메모랑 그 지역 캐릭터가 튀어나와요. 한자 읽는 법이랑 한국어 풀이도 ✿」. 고른 썸네일 **다꾸 카드** (`public/og.png` 1200×630, `tools/og-card.mjs`): 크림 점무늬 종이 · 마스킹테이프 · 「にほんちず」 · 형광펜 밑줄 「눌러 보는 일본 지도」 · 파스텔 일본 지도 스티커, 캐릭터 그림 없음, 지도 출처 작게. 카톡은 미리보기를 한동안 기억 — 옛 게 나오면 카카오 공유 디버거에서 캐시 초기화 (`nihon share`) |
| 61 | comment 보다 가타카나 コメント 로 | ✅ | 상단 버튼 · 게시판 제목 「💬 コメント」 (좁은 창 · 폰은 전처럼 💬 아이콘만) |

## 12차 요청 — 톡방 피드백 (2026-09-28)

톡방에서 우파파 님이 준 피드백. 방향: v1 「내 마인드맵을 지도에 붙인 공부 노트」 → v2 「여행지를 고르는 지도」 (ADR 0008).
새 기능은 켜고 끄는 레이어나 따로 페이지로 두어 첫 화면은 그대로 둔다.

| # | 피드백 · 요청 | 상태 | 반영 |
|---|------|------|------|
| 62 | 中部에 北陸 · 甲信越를 다 넣어 두었다 — 여행지 지도니까 나누는 게 맞다 (문화가 다름) | ✅ | 여행 기준으로 나눔: **北陸** 富山 · 石川 · 福井 / **甲信越** 山梨 · 長野 · 新潟 / **東海** 岐阜 · 静岡 · 愛知 (三重는 마인드맵대로 近畿; 처음엔 新潟를 北陸에 넣었다가 #83 에서 甲信越로). 中部는 묶음으로만 남아 지방 페이지 · 図鑑에 「中部地方 › 北陸」처럼 보이고, 내 마인드맵의 中部 상자는 세 지방 페이지에 그대로. 색은 中部 살구색의 이웃 톤 셋, 범례는 中部 자리에 세 알 (11개). 옛 링크 #region/chubu 는 北陸 |
| 63 | 県마다 빨간 도시 점의 기준이 애매하다 — 대표 도시인가 싶다가도 하즈레가 있다 | ✅ | 기준을 데이터가 정하게: ◎ 県庁所在地 47 · ● 볼거리 = 내 마인드맵이나 보충에 그 이름의 칸이 있는 곳 9 (会津若松 · 浦安 · 箱根 · 江の島 · 浜松 · 伊勢 · 志摩 · 下関 · 鳴門) · ○ 이름만 적어 둔 도시 12 (函館 · 夕張 · 津軽 · 成田 · 川崎 · 相模原 · 堺 · 倉敷 · 尾道 · 福山 · 坂出 · 今治)는 회색 · 작게, 더 확대해야 이름. 칸을 적으면 저절로 빨강. 도시 버튼 설명에 기준 한 줄 |
| 64 | 新潟 「거의 東北地方」은 애매 — 호쿠리쿠가 맞고, 눈 많기로 유명한 건 호쿠리쿠 (도호쿠라도 미야기는 눈이 적음) | ✅ | 新潟를 北陸으로 (#62). 내 글은 두고 밑에 회색 정정 줄: 「지방 구분은 北陸 — 눈이 많기로 유명한 건 도호쿠보다 호쿠리쿠 (도호쿠라도 미야기는 눈이 적어요)」. 원문 · 전수조사 그대로 |
| 65 | 滋賀에는 琵琶湖가 지도에 있어야 한다 | ✅ | Natural Earth(퍼블릭 도메인) 호수 도형으로 琵琶湖를 지도에 그림 (바다색). 이름 「琵琶湖 びわこ」는 근처를 확대하거나 滋賀 · 近畿를 열면 물 위에 |
| 66 | 金沢 「조용한 곳 좋아하면 추천」은 글쎄 — 県庁所在地라 조용하지 않고, 하나미 시즌엔 관광객이 미어터진다 | ✅ | 내 글은 두고 회색 정정 줄: 「県庁所在地라 사람도 많고, 봄 하나미 시즌엔 兼六園 벚꽃 보러 온 관광객으로 붐벼요 — 조용한 동네는 아니에요 (친구 피드백)」 + 📷 兼六園 벚꽃 |
| 67 | 이렇게 수정된 부분을 체크리스트로 적고 보고할 수 있게 | ✅ | 이 표가 그것. 톡방용 보고문은 대화에 따로 |
| 68 | 北関東를 다 「시골」이라 해 두었다 — 외부인이 시골이라 하는 건 지역 드립, 애초에 시골도 아님 (과감히 빼기) | ✅ | 茨城 · 栃木 · 群馬의 「北関東地方 (きたかん)」 칸은 두고, 캡션 「달동네」와 밑의 「いなか (ばかにする)」를 뺌. 전수조사에는 "피드백으로 뺌" 이유를 적음 (826 + 11). 福島의 「観光地 X」 · 「いなか」는 北関東가 아니라 일단 두고 물었음 → #78 에서 같은 기준으로 뺌 |
| 69 | v2 첫 묶음 ① ✈🚄 가는 법 레이어 (사용자 선택) | ✅ | 오른쪽 아래 「🚄 가는 법」 버튼(기본 꺼짐): ✈ 공항 41곳 — 국제 관문 7곳(新千歳 · 成田 · 羽田 · 中部 · 関西 · 福岡 · 那覇)은 전국 화면에서도, 나머지는 확대하거나 그 県을 열면. 🚄 신칸센 11개 노선(東海道 · 山陽 · 九州 · 西九州 · 東北 · 北海道 + 札幌 연장 공사 중 · 上越 · 北陸 · 山形 · 秋田)을 역 사이 직선으로 이은 대략선, 이름 있는 역 약 40곳은 확대하면. 県 패널 県庁所在地 밑에 「가는 법」 한 줄(그 県의 공항 · 역). 좌표: 공항은 OurAirports(퍼블릭 도메인), 역은 ±0.01° 대략값 — 정확한 노선도로 쓰지 않음 |
| 70 | 仙台는 宮城 안의 시(市)인데 「소도시」라 불려서 열받는다 — 시 구역도 점선으로 살짝 (과감히 정한 범위: 政令指定都市 20곳) | ✅ | 政令指定都市 20곳(仙台 · 札幌 · 横浜 · 名古屋 · 大阪 · 神戸 · 広島 · 福岡 · 北九州 …)의 시 경계를 회색 점선으로. 전국 화면에선 숨고 조금 확대하면(지방 · 県을 열면) 보이고, 다른 지방 것은 더 옅게. 이름표는 따로 없음(도시 점이 이미 있음, 北九州市 점을 더함). 도형은 国土数値情報(国土交通省) 행정구역 데이터를 가공한 공개 파일 — 출처를 화면 아래에 표기 |
| 71 | 신칸센 노선 · 공항 위치도 찍고 공항 이모티콘 등 | ✅ | = #69 🚄 가는 법 레이어 (공항은 ✈ 표시, 국제 관문은 진한 파랑) — 톡방 이야기와 같은 것 |
| 72 | 노선도 산맥처럼 (번호 + 목록), on/off 되게 | ✅ | 「🚄 가는 법」 버튼 = 산맥 버튼과 같은 모드 스위치: 켜면 지도에 노선 번호 ①…⑪ + 패널에 노선 목록(누르면 그 노선으로 확대 · 강조, 출발 → 도착 · 역 수 · 주요 역), 「이름 가리기」 퀴즈(지도의 노선 · 역 이름이 숨고 목록은 ？？？, 누르면 하나씩 확인), 지방별 공항 목록(누르면 그 県). 다시 누르면 꺼짐. 주소 #shinkansen |
| 73 | 축제 버튼이 있으면 좋겠다 — 🎆 축제 달력 (v2 첫 묶음 ②, 사용자 선택) | ✅ | 상단 「🎆 축제」 버튼(폰은 아이콘만) → 달력 페이지 `#matsuri`: 1월부터 12월까지 달마다 축제 · 시즌 38개 — 내 마인드맵 4(雪まつり · ねぶた · 竿燈 · 七夕) · 보충 11(YOSAKOI · 阿波おどり · よさこい · 信玄公 · 吉田の火祭り · 夜神楽 …)에 Claude 가 채운 유명 축제 18 + 벚꽃 · 단풍 시즌 5. 줄마다 날짜(≈ = 해마다 조금 다름) · 이름 · 읽기 · 한국어 한 줄 · 県 칩 · 📷 · 출처 표시(내 마인드맵 / 보충 / Claude — 마인드맵 칸 이름으로 저절로). 위의 달 띠에 지금 달이 표시되고 누르면 그 달로. 데이터는 `data/festivals.json` (스키마 · 검사기), 글자는 마인드맵 원문을 건드리지 않음 |
| 74 | 축제를 누르면 그 축제랑 어울리는 느낌의 임팩트 | ✅ | 줄(또는 県 칩)을 누르면 달력이 닫히고 지도가 그 県으로 날아간 뒤 축제에 맞는 효과가 県 위에서 터짐 — 🎆 불꽃(長岡 · 隅田川 · 天神祭 · 秩父夜祭: 무대가 밤빛으로 어두워지며 네 발) · ❄ 눈(さっぽろ雪まつり: 화면 가득) · 🌸 벚꽃잎(弘前 + 벚꽃 시즌) · 🍁 단풍잎(京都 단풍 시즌) · 🏮 등롱 불빛(ねぶた · 竿燈 · 祇園祭 · 高山祭 · 送り火 · 風の盆 · 唐津くんち · 夜神楽 …: 노을빛 + 떠오르는 불빛) · 🥁 북(阿波おどり · よさこい · さんさ · 花笠 · エイサー · 山笠 · だんじり …: 울리는 고리 + ♪) · 🎋 리본(七夕 · どんたく · 浜松). 효과 종류는 데이터의 `fx` 일곱 가지, 그림 파일 없이 CSS 만, 몇 초 뒤 저절로 사라짐, 「동작 줄이기」 설정이면 거의 안 보임 |
| 75 | 축제 달력의 「보충」 점선(출처 표시)이 너무 크다 | ✅ | 점선 표시에 `border-style` 만 주어 브라우저 기본 굵기(3px)로 그려진 것 — 세 출처 표시 모두 1px 실선 · 점선 테두리로 통일, 크기 같음 |
| 76 | 주요 역들은 활성화되면 좋을듯, 역 이름이랑 함께 (福島 화면 — 노선은 지나가는데 역이 없음) | ✅ | 🚄 가는 법이 켜져 있으면 주요 역 36곳이 1.4배(지방 화면)부터 흰 동그라미 + 「福島駅 ふくしまえき」 이름으로 (전엔 2.4배부터라 지방 화면에선 안 보였음). 지도 이름에 駅을 붙여 도시 이름 「福島市」 와 구분. 그 県을 열거나 노선을 고르면 전처럼 배율과 상관없이 |
| 77 | 시 같은 것도 점선으로 영역 표시 — 활성화됐을 때 (大分 화면). 県庁 아닌 도시(会津若松)도, 대신 연하게 점선 | ✅ | 지도에 점이 있는 도시 68곳 모두 시 구역 도형을 넣음 (国土数値情報 가공, 江の島만 시가 아니라 없음, 津軽市 = つがる市). 県을 열면 그 県의 도시 시 구역이 연한 잔점선으로(政令指定都市 점선보다 옅고 가늘게), 닫으면 사라짐. 政令指定都市 20곳은 전처럼 조금 확대하면 늘. 沖縄 那覇市는 인셋과 함께 이동 |
| 78 | 「福島 観光地 X · いなか 결정 대기」가 뭐냐 → 설명해 주고 진행하자 | ✅ | #68 때 北関東의 「시골 · 달동네」를 뺐는데, 福島 마인드맵에도 같은 류의 칸 「観光地 X」(관광지는 별로) · 「いなか」(시골)가 있어 東北이라 임의로 안 빼고 물어 둔 것. 답을 받아 같은 기준으로 두 칸을 뺌 (福島 루트 4칸 → 2칸: 果物 · 会津若松市 트리는 그대로). 전수조사 이유 목록에 적음 (824 + 13) |
| 79 | 역이 활성화될 때 글씨가 너무 작다 (盛岡駅) | ✅ | 역 이름 글자를 9 → 10.5 (県庁所在地 도시 이름과 같은 크기) |
| 80 | 아직 시들끼리 구분이 안 된다 (三重 津 · 伊勢 · 志摩) | ✅ | #77 의 「연하게」가 너무 연했음 (1px 잔점 · 50%) — 県 안 도시 구역을 짧은 대시(2.4/2.6) · 1.1px · 62% 로, 분홍 · 살구 지방색 위에서도 보이게. 政令指定都市 점선보다는 여전히 부드럽게 |
| 81 | 얇은 점선으로 표시된 시 사이즈 정도는 볼 수 있게 | ✅ | 県을 열면 그 県의 시 구역 안을 형광펜처럼 하얗게 살짝 칠함(34%) — 선을 굵게 하지 않고도 시의 크기가 한눈에. 政令指定都市도 그 県을 열면 같이 칠해지고, 다른 県 것은 전처럼 점선만 |
| 82 | 시 점선이 잘 안 맞는다 (神奈川 — 県 경계 · 해안선 옆에 따로 감), 실선은 뭔 차이? | ✅ | 실선 = 県 경계, 점선 = 市 구역. 시 도형(国土数値情報)과 県 도형(地球地図)이 다른 출처라 경계 · 해안에서 조금씩 어긋났음 → 지도 데이터를 만들 때 시 도형을 県 도형에 맞춤: 県 경계 1.2 km 안의 꼭짓점을 경계로 끌어다 붙이고 그 사이를 県 경계 그대로 따라간 뒤 밖으로 나간 부분은 잘라냄. 그래서 県 경계 · 해안에선 점선이 실선 밑에 정확히 겹쳐 숨고, 안쪽 시 경계만 점선으로 보임 |
| 83 | [우파파] 니가타는 일단 코신에츠 — 이거라는뎅? | ✅ | 新潟를 甲信越로 옮김: **北陸** 富山 · 石川 · 福井 / **甲信越** 山梨 · 長野 · 新潟 (지방 이름 甲信 → 甲信越 こうしんえつ, 색 · 범례 자리 그대로). 新潟 메모의 정정 줄도 「지방 구분은 中部의 甲信越」로 고침 |
| 84 | [우파파] 北方領土는 러시아와 영토 분쟁 중인 곳 — 의도적으로 넣은 건지? → 우선 빼놓고 만들자. 표지(링크 카드)도 수정 | ✅ | 지도 원본(地球地図日本)이 일본으로 그리던 国後 · 択捉 · 色丹 · 歯舞를 지도 데이터를 만들 때 뺌 (北海道 폴리곤 중 145.5°E 동쪽 · 43.3°N 북쪽, ADR 0010). 지도 · 北海道 확대 범위 · 링크 미리보기 카드(`public/og.png` 다시 만듦, `?v=` 올림)가 같은 데이터라 함께 바뀜. 넣기로 다시 정하면 필터 한 줄만 지우면 됨 |
| 85 | [우파파] 새로고침해도 그대로 나온다 — 전체 push 해야 되나? (F5만으로 안 됨) | ✅ | push 는 다 돼 있었음. 원인은 캐시: `public/_headers` 가 지도 데이터(`/geo/*`)를 하루 동안 브라우저에 두게 하는데 주소가 늘 `geo/japan.topo.json` 이라, F5 를 눌러도 브라우저가 가진 옛 지도(北方領土 · 옛 甲信 · 옛 점선)를 그대로 씀. せんとくん 그림 때처럼 지도 데이터 주소에도 내용 해시(`?v=…`)를 붙여, 데이터가 바뀌면 주소가 바뀌게 함 (`src/asset-url.ts`, 東京23区 지도도). 이번 배포 뒤엔 F5 한 번이면 새 지도 |
| 86 | 확대했을 때 글씨를 상호작용해서 약간 크게, 잘 보이게 (青森 확대 화면) | ✅ | 지도 이름(県 · 도시 · 역 · 공항 · 다리 · 산맥 …)이 확대에 따라 조금씩 커짐: 2배까지는 그대로(첫 화면 그대로), 그 뒤 두 배 확대마다 +16%, 최대 1.45배. 県 이름 12 → 県을 열면 약 17 · 끝까지 확대하면 17.4 (선택한 県 14 → 20), 県庁 도시 이름 10.5 → 약 14 · 15. 겹침 검사도 커진 크기로 해서 글씨끼리 겹치지 않음 |
| 87 | 확대하면 내 마인드맵 · 보충의 랜드마크를 그 자리에 간단한 이모티콘이나 사진으로 → 이모티콘이어도 실제랑 비슷하게, 캐릭터 너가 만든 것처럼 | ✅ | 물어본 셋 모두 권고안: 이모티콘 스티커(사진은 저작권 규칙 때문에 CC 사진 + 출처가 필요) · 장소 칸만 · 📍 도시 버튼에 묶기. `data/landmarks.json` 장소 76곳(칸 이름 · 県 · 대략 좌표 · 그림 · 東京은 구, 검사기가 칸 · 그림 · 県 확인) + 마스코트 닮은꼴과 같은 손의 스티커 72장(`src/landmarks/`). 2.2배부터(또는 그 県을 열면) 제자리에, 겹치면 옆으로 나란히(셋까지), 최대 확대 16 → 32배, 이름은 자리가 있을 때. 누르면 그 県 패널의 그 칸이 반짝, 東京은 23区 팝업의 그 구 카드(팝업 지도 위에도 스티커). ADR 0011 · **비준** (09-28, 「지금 쓰는 거에 불편함이 없네, 더 안 건드려도 될 듯」) |
| 88 | 맛집 · 구루메는 나중에 다른 버튼으로 활성화 | ⏳ 나중에 | 스티커는 비준받음(#87 · #93) — 사용자가 원할 때 방식을 물어서 — 음식 · 명물 칸(라멘 · 사과 · 명란 …)을 그 동네에, 따로 켜고 끄는 버튼 |
| 89 | 東京 스티커는 지도에 넣지 말고 23구를 확대했을 때만 (너무 집약적), 이모티콘들도 더 확대했을 때 | ✅ | 23区 10곳(`ward` 있는 것)은 본 지도에서 빼고 23区 팝업에만. 본 지도 스티커는 2.2배 → 약 7배(데스크톱 기준 화면 밀도 ≈ 260 px/도)부터 — 県을 열었다고 먼저 나오지 않음, 近畿 지방 화면(6배)엔 없음. 폰은 같은 밀도 기준이되 좁은 화면이라 문턱을 최대 절반까지 낮춤 |
| 90 | 23구 팝업 안에도 확대키, 「확대하면 랜드마크 나와요」 | ✅ | 23区 지도에 ＋ − 버튼(핀치 · 끌기도, 휠은 팝업 스크롤 그대로), 1.7배부터 스티커, 그 전엔 「🔍 ＋ 로 확대하면 랜드마크가 나와요」. 구 이름 · 스티커는 확대해도 같은 크기 |
| 91 | 구에는 범죄율 몇 위 같은 건 안 적어도 됨, 밑에만 | ✅ | 23区 지도(와 본 지도의 구 이름)에서 순위 줄을 뺌 — 구 카드와 밑의 「그 밖에 적어 둔 것」 순위 칸에는 그대로 |
| 92 | 23구에서 스티커를 눌러도 그 메모가 반짝이지 않음 (켜지긴 하는데) | ✅ | 스티커를 누르면 그 구 카드가 열리고 카드 안의 그 칸(예: 六本木 → 港区의 「롯폰기」)으로 내려가 반짝 |
| 93 | 기본 정보에 있는 내용(観光)이 안 들어간 듯 → 이모티콘으로 | ✅ | 기본 정보(図鑑)의 観光 181곳 중 141곳을 스티커로 (`data/landmarks.json` 에 `box` 대신 `spot`, 검사기가 그 県의 観光인지 확인). 뺀 것: 축제 · 행사(ねぶた祭 · 仙台七夕まつり · 阿波おどり · 佐賀バルーンフェスタ), 먹거리 가게(中洲の屋台 · ひろめ市場 · 輪島朝市 — #88 맛집 버튼 몫), 지도에 섬이 없는 곳(石垣島・竹富島 — 沖縄 인셋엔 본섬 쪽만), 이미 스티커가 있는 곳(清水寺 · 大阪城 · 富士山 · 箱根(箱根神社 · 箱根温泉) · 横浜みなとみらい(コスモクロック21) · 立山黒部アルペンルート(雪の大谷) · 四万十川(沈下橋) …). 새 닮은꼴 약 100장(鎌倉 · 牛久 대불, 姫路城, 名古屋城 금 샤치, 松本城 검은 성, 陽明門, 合掌造り, 錦帯橋, 首里城, 美ら海 고래상어, 軍艦島, 地獄谷 원숭이 …), 흔한 것은 만들어 둔 그림(♨ · 성 · 절 · 신사 · 폭포). 기본 정보 것은 한 단계 더 가까이(약 10배, 연 県은 7배)부터 — 세 배로 늘어도 7배 화면이 다시 빽빽하지 않게. 누르면 그 県 패널의 図鑑이 펼쳐지고 그 観光 칸이 반짝. 東京의 渋谷スクランブル交差点 · 明治神宮은 23区 팝업에(渋谷区 카드에 「📘 관광 · 기본 정보」 줄). 江の島 · 尾道 · 琵琶湖처럼 지도에 같은 이름표가 있으면 스티커가 이름을 가져감(두 번 안 적힘, 瀬戸大橋는 다리 이름이 떠 있으면 그쪽). 스티커 그림은 확대해서 처음 필요할 때 따로 불러와 첫 화면은 오히려 가벼워짐(JS 552 → 403 kB). 九重“夢”大吊橋 읽기 くじゅう → ここのえ 바로잡음 · **비준** (#87 과 함께) |
| 94 | 관광지(스티커)를 눌렀을 때 지도가 축소되면서 캐릭터 나오는 것 안 해도 됨 — 오히려 보는 데 방해 | ✅ | 스티커를 누르면 패널만 열리고 그 칸이 반짝 — 지도는 보던 배율 그대로(県 전체로 축소하지 않음), 마스코트도 안 나옴. 패널(폰은 아래 시트)이 누른 스티커를 가리게 될 때만 같은 배율로 살짝 밀어 보이게. 県 자체를 누를 때는 그대로(県에 맞춰 확대 · 친구 등장) |

## 13차 요청 (2026-10-01)

| # | 요청 | 상태 | 반영 |
|---|------|------|------|
| 95 | 🎆 축제 달력에서 날짜가 축제 이름과 겹치는 경우 (≈ 10/11 ~ 10/13, ≈ 11/15 ~ 2/15 …) | ✅ | 날짜 칸이 92px 고정이라, ≈ 표시가 붙은 두 자리 달 날짜(손글씨 Gaegu로 최대 110px)가 칸을 넘어 🎆 · 이름을 덮었음 — 38줄 중 9줄. 칸을 120px로 넓히고, 더 긴 날짜나 Gaegu가 늦게 와서 다른 글꼴로 보일 때는 「~」 뒤에서만 줄이 바뀌게. 데스크톱(761px~) · 폰 모든 너비에서 겹침 0 확인(Gaegu · 대체 글꼴 둘 다) |

## 14차 요청 (2026-11-21)

| # | 요청 | 상태 | 반영 |
|---|------|------|------|
| 96 | 왼쪽 메뉴의 서브페이지로 Notion 연결, 우선 오늘의 단어만 | ✅ | `#words` · 오늘의 단어 Notion 링크 + 일본어/영어 회화 바로가기. 기존 DB/단어 원문은 그대로 두고 `data/words.json`에는 목적지 링크만 저장. 의미·상황별 표현 묶음과 실제 콘텐츠는 후속 작업 |
| 97 | 기존 DB에 없는 유용한 첨언·참고 URL도 추가 | ✅ | README에 보충/출처/의미·상황 구분 기준. 오늘의 단어에 Codex 추천 공식 학습 자료 3개(이로도리·British Council·Cambridge) 추가. 기존 Notion DB 원문은 보존 |
| 98 | 오늘의 단어를 사이트 안에서도 Quizlet처럼 카드로 보기 | ✅ | 앞뒤 카드·일본어/영어 전환·목록/검색·상황별 필터·섞기·브라우저 학습 표시. 기존 Notion 열기 유지. 개인 단어장은 기기 내 JSON 불러오기 |

| 99 | 언어 전환 때 보고 있던 카드와 섞은 순서 유지 | ✅ | 카드 ID 기준 일본어↔영어 이동. 대응 언어/필터에 없으면 가까운 위치로 이동 |
| 100 | Notion 정리부터 카드 갱신까지 자동화 | ✅ | 기존 09:00 KST 예약 확장, 개인 연결 1회 후 5분 확인. 암호문만 배포, 실패 시 정상 사본·카드 위치·익힘 유지 |
| 101 | 날짜가 바뀌면 오늘의 단어도 바뀌게 | ✅ | 한국 자정에 언어별 Notion 오늘 목록 전환. 기본 단어장은 하루 6쌍, 전체 보기에서는 기존 표현 모두 복습 |
| 102 | 생활회화와 기록한 일본어 전체 카드를 나눠 보기 | ✅ | 생활회화와 내 일본어 기록을 탭으로 분리. 개인 탭은 일본어 전체 카드로 열리고, 오늘 복습과 전체 검색을 지원 |
| 103 | 내 일본어 기록을 열면 Notion의 오늘 복습분부터 보기 | ✅ | 날짜별 개인 단어장을 일본어 ‘오늘’로 열고, 미연결 화면에서도 원본 오늘 보기를 바로 열 수 있음 |
| 104 | 오늘의 단어에서 날짜별 일본어 학습 영상을 재생하고 지난 영상도 보기 | ✅ | `#words/videos` 재생목록과 날짜별 링크 · 11월 24일 승인 원본과 실제 장면 포스터 · 검증된 회차 추가 도구 |
| 105 | 오늘의 일본어에 식문화·일상 일본어와 회화를 함께 표시 | ✅ | 개인 오늘 카드와 미연결 화면의 Notion 바로가기에 두 날짜별 보기 반영 |

File: docs/MASCOT_IMAGES.md
# 마스코트 그림 목록

받은 그림 **16 / 53** · 이 파일은 `npm run mascots:list` 가 데이터에서 만든다 (손으로 고치지 않는다).

주는 법: 캐릭터당 한 장, 배경 투명 PNG 가 제일 좋다 (흰 배경 JPG 도 자동으로 배경을 지운다). 파일명에 **캐릭터 이름·県 이름·id 중 하나**만 들어 있으면 된다.
받은 뒤: `npm run mascots:import <폴더>` → 512px WebP 로 줄여 `public/mascots/<id>.webp` 에 넣고 데이터와 이 목록을 갱신한다.

## 北海道 홋카이도

| # | 県 | 캐릭터 | 한글 | 파일명 | 권리자 | 찾을 곳 | 상태 |
|---|---|---|---|---|---|---|---|
| 1 | 北海道 | キュンちゃん | 큥짱 | `kyunchan.png` | 北海道観光振興機構 | [공식](https://www.visit-hokkaido.jp/kyundance/) | ✅ |

## 東北 도호쿠

| # | 県 | 캐릭터 | 한글 | 파일명 | 권리자 | 찾을 곳 | 상태 |
|---|---|---|---|---|---|---|---|
| 2 | 青森 | いくべぇ | 이쿠베 | `ikubee.png` | 青森県観光連盟 | [이미지 검색](https://www.google.com/search?tbm=isch&q=%E3%81%84%E3%81%8F%E3%81%B9%E3%81%87%20%E9%9D%92%E6%A3%AE%E7%9C%8C%E8%A6%B3%E5%85%89%E9%80%A3%E7%9B%9F%20%E5%85%AC%E5%BC%8F%20%E3%82%A4%E3%83%A9%E3%82%B9%E3%83%88) | ✅ |
| 3 | 岩手 | わんこきょうだい | 완코 형제 | `wankokyodai.png` | 岩手県観光協会 | [공식](https://iwatetabi.jp/wanko/) | ✅ |
| 4 | 宮城 | むすび丸 | 무스비마루 | `musubimaru.png` | 宮城県・仙台市 | [공식](https://www.pref.miyagi.jp/site/sendaimiyagicp/musubimaru.html) | ✅ |
| 5 | 秋田 | んだッチ | 은닷치 | `ndacchi.png` | 秋田県 | [공식](https://www.pref.akita.lg.jp/pages/archive/33524) | ✅ |
| 6 | 山形 | きてけろくん | 키테케로군 | `kitekerokun.png` | 山形県 | [공식](https://www.pref.yamagata.jp/020026/kensei/shoukai/yamagataken/gotochi-character.html) | ✅ |
| 7 | 福島 | キビタン | 키비탄 | `kibitan.png` | 福島県 | [이미지 검색](https://www.google.com/search?tbm=isch&q=%E3%82%AD%E3%83%93%E3%82%BF%E3%83%B3%20%E7%A6%8F%E5%B3%B6%E7%9C%8C%20%E5%85%AC%E5%BC%8F%20%E3%82%A4%E3%83%A9%E3%82%B9%E3%83%88) | ✅ |

## 関東 간토

| # | 県 | 캐릭터 | 한글 | 파일명 | 권리자 | 찾을 곳 | 상태 |
|---|---|---|---|---|---|---|---|
| 8 | 茨城 | ハッスル黄門 | 핫슬 코몬 | `hassurukomon.png` | 茨城県 | [공식](https://gotouchi-chara.jp/chara/hassurukoumon/) | ✅ |
| 9 | 茨城 | ねば～る君 <sub>비공식·선택</sub> | 네바루군 | `nebarukun.png` | 民間（納豆キャラ） | [공식](https://nebaarukun.info/) | □ |
| 10 | 栃木 | とちまるくん | 토치마루군 | `tochimarukun.png` | 栃木県 | [이미지 검색](https://www.google.com/search?tbm=isch&q=%E3%81%A8%E3%81%A1%E3%81%BE%E3%82%8B%E3%81%8F%E3%82%93%20%E6%A0%83%E6%9C%A8%E7%9C%8C%20%E5%85%AC%E5%BC%8F%20%E3%82%A4%E3%83%A9%E3%82%B9%E3%83%88) | ✅ |
| 11 | 栃木 | さのまる <sub>비공식·선택</sub> | 사노마루 | `sanomaru.png` | 佐野市 | [이미지 검색](https://www.google.com/search?tbm=isch&q=%E3%81%95%E3%81%AE%E3%81%BE%E3%82%8B%20%E4%BD%90%E9%87%8E%E5%B8%82%20%E5%85%AC%E5%BC%8F%20%E3%82%A4%E3%83%A9%E3%82%B9%E3%83%88) | □ |
| 12 | 群馬 | ぐんまちゃん | 군마짱 | `gunmachan.png` | 群馬県 | [공식](https://gunmachan-navi.pref.gunma.jp/) | ✅ |
| 13 | 埼玉 | コバトン | 코바톤 | `kobaton.png` | 埼玉県 | [이미지 검색](https://www.google.com/search?tbm=isch&q=%E3%82%B3%E3%83%90%E3%83%88%E3%83%B3%20%E5%9F%BC%E7%8E%89%E7%9C%8C%20%E5%85%AC%E5%BC%8F%20%E3%82%A4%E3%83%A9%E3%82%B9%E3%83%88) | ✅ |
| 14 | 千葉 | チーバくん | 치바군 | `chibakun.png` | 千葉県 | [이미지 검색](https://www.google.com/search?tbm=isch&q=%E3%83%81%E3%83%BC%E3%83%90%E3%81%8F%E3%82%93%20%E5%8D%83%E8%91%89%E7%9C%8C%20%E5%85%AC%E5%BC%8F%20%E3%82%A4%E3%83%A9%E3%82%B9%E3%83%88) | ✅ |
| 15 | 千葉 | ふなっしー <sub>비공식·선택</sub> | 후낫시 | `funassyi.png` | 民間（船橋市非公認） | [이미지 검색](https://www.google.com/search?tbm=isch&q=%E3%81%B5%E3%81%AA%E3%81%A3%E3%81%97%E3%83%BC%20%E6%B0%91%E9%96%93%EF%BC%88%E8%88%B9%E6%A9%8B%E5%B8%82%E9%9D%9E%E5%85%AC%E8%AA%8D%EF%BC%89%20%E5%85%AC%E5%BC%8F%20%E3%82%A4%E3%83%A9%E3%82%B9%E3%83%88) | □ |
| 16 | 東京 | ゆりーと | 유리토 | `yurito.png` | 東京都 | [공식](https://www.sports-tokyo-info.metro.tokyo.lg.jp/seisaku/yurito/index.html) | ✅ |
| 17 | 神奈川 | かながわキンタロウ | 가나가와 킨타로 | `kanagawakintaro.png` | 神奈川県 | [공식](https://www.pref.kanagawa.jp/osirase/1197/kintaro/index.html) | ✅ 대체 (いらすとや) |

## 中部 주부

| # | 県 | 캐릭터 | 한글 | 파일명 | 권리자 | 찾을 곳 | 상태 |
|---|---|---|---|---|---|---|---|
| 18 | 新潟 | レルヒさん | 레르히상 | `lerchsan.png` | 新潟県 | [이미지 검색](https://www.google.com/search?tbm=isch&q=%E3%83%AC%E3%83%AB%E3%83%92%E3%81%95%E3%82%93%20%E6%96%B0%E6%BD%9F%E7%9C%8C%20%E5%85%AC%E5%BC%8F%20%E3%82%A4%E3%83%A9%E3%82%B9%E3%83%88) | ✅ |
| 19 | 富山 | きときと君 | 키토키토군 | `kitokitokun.png` | 富山県 | [이미지 검색](https://www.google.com/search?tbm=isch&q=%E3%81%8D%E3%81%A8%E3%81%8D%E3%81%A8%E5%90%9B%20%E5%AF%8C%E5%B1%B1%E7%9C%8C%20%E5%85%AC%E5%BC%8F%20%E3%82%A4%E3%83%A9%E3%82%B9%E3%83%88) | □ |
| 20 | 石川 | ひゃくまんさん | 햐쿠만상 | `hyakumansan.png` | 石川県 | [이미지 검색](https://www.google.com/search?tbm=isch&q=%E3%81%B2%E3%82%83%E3%81%8F%E3%81%BE%E3%82%93%E3%81%95%E3%82%93%20%E7%9F%B3%E5%B7%9D%E7%9C%8C%20%E5%85%AC%E5%BC%8F%20%E3%82%A4%E3%83%A9%E3%82%B9%E3%83%88) | ✅ |
| 21 | 福井 | はぴりゅう | 하피류 | `hapiryu.png` | 福井県 | [이미지 검색](https://www.google.com/search?tbm=isch&q=%E3%81%AF%E3%81%B4%E3%82%8A%E3%82%85%E3%81%86%20%E7%A6%8F%E4%BA%95%E7%9C%8C%20%E5%85%AC%E5%BC%8F%20%E3%82%A4%E3%83%A9%E3%82%B9%E3%83%88) | □ |
| 22 | 山梨 | 武田菱丸 | 다케다 히시마루 | `takedahishimaru.png` | やまなし観光推進機構 | [이미지 검색](https://www.google.com/search?tbm=isch&q=%E6%AD%A6%E7%94%B0%E8%8F%B1%E4%B8%B8%20%E3%82%84%E3%81%BE%E3%81%AA%E3%81%97%E8%A6%B3%E5%85%89%E6%8E%A8%E9%80%B2%E6%A9%9F%E6%A7%8B%20%E5%85%AC%E5%BC%8F%20%E3%82%A4%E3%83%A9%E3%82%B9%E3%83%88) | □ |
| 23 | 長野 | アルクマ | 아루쿠마 | `arukuma.png` | 長野県 | [이미지 검색](https://www.google.com/search?tbm=isch&q=%E3%82%A2%E3%83%AB%E3%82%AF%E3%83%9E%20%E9%95%B7%E9%87%8E%E7%9C%8C%20%E5%85%AC%E5%BC%8F%20%E3%82%A4%E3%83%A9%E3%82%B9%E3%83%88) | □ |
| 24 | 岐阜 | ミナモ | 미나모 | `minamo.png` | 岐阜県 | [이미지 검색](https://www.google.com/search?tbm=isch&q=%E3%83%9F%E3%83%8A%E3%83%A2%20%E5%B2%90%E9%98%9C%E7%9C%8C%20%E5%85%AC%E5%BC%8F%20%E3%82%A4%E3%83%A9%E3%82%B9%E3%83%88) | □ |
| 25 | 静岡 | ふじっぴー | 후짓피 | `fujippi.png` | 静岡県 | [이미지 검색](https://www.google.com/search?tbm=isch&q=%E3%81%B5%E3%81%98%E3%81%A3%E3%81%B4%E3%83%BC%20%E9%9D%99%E5%B2%A1%E7%9C%8C%20%E5%85%AC%E5%BC%8F%20%E3%82%A4%E3%83%A9%E3%82%B9%E3%83%88) | □ |
| 26 | 愛知 | モリゾー＆キッコロ | 모리조&킷코로 | `morizokiccoro.png` | 愛・地球博（愛知県） | [공식](https://aichinow.pref.aichi.jp/events/detail/3513/) | □ |

## 近畿 긴키

| # | 県 | 캐릭터 | 한글 | 파일명 | 권리자 | 찾을 곳 | 상태 |
|---|---|---|---|---|---|---|---|
| 27 | 三重 | とこまる | 토코마루 | `tokomaru.png` | 三重県 | [공식](https://www.pref.mie.lg.jp/SPORTS/HP/m0011300154.htm) | □ |
| 28 | 滋賀 | キャッフィー | 캬피 | `caffy.png` | 滋賀県 | [이미지 검색](https://www.google.com/search?tbm=isch&q=%E3%82%AD%E3%83%A3%E3%83%83%E3%83%95%E3%82%A3%E3%83%BC%20%E6%BB%8B%E8%B3%80%E7%9C%8C%20%E5%85%AC%E5%BC%8F%20%E3%82%A4%E3%83%A9%E3%82%B9%E3%83%88) | □ |
| 29 | 滋賀 | ひこにゃん <sub>비공식·선택</sub> | 히코냥 | `hikonyan.png` | 彦根市 | [이미지 검색](https://www.google.com/search?tbm=isch&q=%E3%81%B2%E3%81%93%E3%81%AB%E3%82%83%E3%82%93%20%E5%BD%A6%E6%A0%B9%E5%B8%82%20%E5%85%AC%E5%BC%8F%20%E3%82%A4%E3%83%A9%E3%82%B9%E3%83%88) | □ |
| 30 | 京都 | まゆまろ | 마유마로 | `mayumaro.png` | 京都府 | [이미지 검색](https://www.google.com/search?tbm=isch&q=%E3%81%BE%E3%82%86%E3%81%BE%E3%82%8D%20%E4%BA%AC%E9%83%BD%E5%BA%9C%20%E5%85%AC%E5%BC%8F%20%E3%82%A4%E3%83%A9%E3%82%B9%E3%83%88) | □ |
| 31 | 大阪 | もずやん | 모즈얀 | `mozuyan.png` | 大阪府 | [이미지 검색](https://www.google.com/search?tbm=isch&q=%E3%82%82%E3%81%9A%E3%82%84%E3%82%93%20%E5%A4%A7%E9%98%AA%E5%BA%9C%20%E5%85%AC%E5%BC%8F%20%E3%82%A4%E3%83%A9%E3%82%B9%E3%83%88) | □ |
| 32 | 兵庫 | はばタン | 하바탄 | `habatan.png` | 兵庫県 | [이미지 검색](https://www.google.com/search?tbm=isch&q=%E3%81%AF%E3%81%B0%E3%82%BF%E3%83%B3%20%E5%85%B5%E5%BA%AB%E7%9C%8C%20%E5%85%AC%E5%BC%8F%20%E3%82%A4%E3%83%A9%E3%82%B9%E3%83%88) | □ |
| 33 | 奈良 | せんとくん | 센토군 | `sentokun.png` | 奈良県 | [이미지 검색](https://www.google.com/search?tbm=isch&q=%E3%81%9B%E3%82%93%E3%81%A8%E3%81%8F%E3%82%93%20%E5%A5%88%E8%89%AF%E7%9C%8C%20%E5%85%AC%E5%BC%8F%20%E3%82%A4%E3%83%A9%E3%82%B9%E3%83%88) | □ |
| 34 | 和歌山 | きいちゃん | 키짱 | `kiichan.png` | 和歌山県 | [이미지 검색](https://www.google.com/search?tbm=isch&q=%E3%81%8D%E3%81%84%E3%81%A1%E3%82%83%E3%82%93%20%E5%92%8C%E6%AD%8C%E5%B1%B1%E7%9C%8C%20%E5%85%AC%E5%BC%8F%20%E3%82%A4%E3%83%A9%E3%82%B9%E3%83%88) | □ |

## 中国 주고쿠

| # | 県 | 캐릭터 | 한글 | 파일명 | 권리자 | 찾을 곳 | 상태 |
|---|---|---|---|---|---|---|---|
| 35 | 鳥取 | トリピー | 토리피 | `toripy.png` | 鳥取県 | [이미지 검색](https://www.google.com/search?tbm=isch&q=%E3%83%88%E3%83%AA%E3%83%94%E3%83%BC%20%E9%B3%A5%E5%8F%96%E7%9C%8C%20%E5%85%AC%E5%BC%8F%20%E3%82%A4%E3%83%A9%E3%82%B9%E3%83%88) | □ |
| 36 | 島根 | しまねっこ | 시마넷코 | `shimanekko.png` | 島根県観光連盟 | [이미지 검색](https://www.google.com/search?tbm=isch&q=%E3%81%97%E3%81%BE%E3%81%AD%E3%81%A3%E3%81%93%20%E5%B3%B6%E6%A0%B9%E7%9C%8C%E8%A6%B3%E5%85%89%E9%80%A3%E7%9B%9F%20%E5%85%AC%E5%BC%8F%20%E3%82%A4%E3%83%A9%E3%82%B9%E3%83%88) | □ |
| 37 | 岡山 | ももっち | 모못치 | `momocchi.png` | 岡山県 | [이미지 검색](https://www.google.com/search?tbm=isch&q=%E3%82%82%E3%82%82%E3%81%A3%E3%81%A1%20%E5%B2%A1%E5%B1%B1%E7%9C%8C%20%E5%85%AC%E5%BC%8F%20%E3%82%A4%E3%83%A9%E3%82%B9%E3%83%88) | □ |
| 38 | 広島 | ブンカッキー | 분캇키 | `bunkakky.png` | 広島県 | [공식](https://www.hiroshima-bunka.jp/yuruchara/detail/1.html) | □ |
| 39 | 山口 | ちょるる | 초루루 | `choruru.png` | 山口県 | [이미지 검색](https://www.google.com/search?tbm=isch&q=%E3%81%A1%E3%82%87%E3%82%8B%E3%82%8B%20%E5%B1%B1%E5%8F%A3%E7%9C%8C%20%E5%85%AC%E5%BC%8F%20%E3%82%A4%E3%83%A9%E3%82%B9%E3%83%88) | □ |

## 四国 시코쿠

| # | 県 | 캐릭터 | 한글 | 파일명 | 권리자 | 찾을 곳 | 상태 |
|---|---|---|---|---|---|---|---|
| 40 | 徳島 | すだちくん | 스다치군 | `sudachikun.png` | 徳島県 | [이미지 검색](https://www.google.com/search?tbm=isch&q=%E3%81%99%E3%81%A0%E3%81%A1%E3%81%8F%E3%82%93%20%E5%BE%B3%E5%B3%B6%E7%9C%8C%20%E5%85%AC%E5%BC%8F%20%E3%82%A4%E3%83%A9%E3%82%B9%E3%83%88) | □ |
| 41 | 香川 | 親切な青鬼くん | 친절한 파란 도깨비군 | `aoonikun.png` | 香川県観光協会 | [공식](https://www.my-kagawa.jp/aooni/feature/top/aooni) | □ |
| 42 | 愛媛 | みきゃん | 미캉 | `mican.png` | 愛媛県 | [이미지 검색](https://www.google.com/search?tbm=isch&q=%E3%81%BF%E3%81%8D%E3%82%83%E3%82%93%20%E6%84%9B%E5%AA%9B%E7%9C%8C%20%E5%85%AC%E5%BC%8F%20%E3%82%A4%E3%83%A9%E3%82%B9%E3%83%88) | □ |
| 43 | 愛媛 | バリィさん <sub>비공식·선택</sub> | 바리상 | `barysan.png` | 今治市（民間） | [이미지 검색](https://www.google.com/search?tbm=isch&q=%E3%83%90%E3%83%AA%E3%82%A3%E3%81%95%E3%82%93%20%E4%BB%8A%E6%B2%BB%E5%B8%82%EF%BC%88%E6%B0%91%E9%96%93%EF%BC%89%20%E5%85%AC%E5%BC%8F%20%E3%82%A4%E3%83%A9%E3%82%B9%E3%83%88) | □ |
| 44 | 高知 | くろしおくん | 쿠로시오군 | `kuroshiokun.png` | 高知県 | [공식](https://www.pref.kochi.lg.jp/kuroshiokun/) | □ |
| 45 | 高知 | カツオ人間 <sub>비공식·선택</sub> | 가쓰오 인간 | `katsuoningen.png` | 民間（山西金陵堂） | [이미지 검색](https://www.google.com/search?tbm=isch&q=%E3%82%AB%E3%83%84%E3%82%AA%E4%BA%BA%E9%96%93%20%E6%B0%91%E9%96%93%EF%BC%88%E5%B1%B1%E8%A5%BF%E9%87%91%E9%99%B5%E5%A0%82%EF%BC%89%20%E5%85%AC%E5%BC%8F%20%E3%82%A4%E3%83%A9%E3%82%B9%E3%83%88) | □ |

## 九州 규슈

| # | 県 | 캐릭터 | 한글 | 파일명 | 권리자 | 찾을 곳 | 상태 |
|---|---|---|---|---|---|---|---|
| 46 | 福岡 | エコトン | 에코톤 | `ecoton.png` | 福岡県 | [이미지 검색](https://www.google.com/search?tbm=isch&q=%E3%82%A8%E3%82%B3%E3%83%88%E3%83%B3%20%E7%A6%8F%E5%B2%A1%E7%9C%8C%20%E5%85%AC%E5%BC%8F%20%E3%82%A4%E3%83%A9%E3%82%B9%E3%83%88) | □ |
| 47 | 佐賀 | 壺侍 | 쓰보자무라이 | `tsubozamurai.png` | 佐賀県 | [이미지 검색](https://www.google.com/search?tbm=isch&q=%E5%A3%BA%E4%BE%8D%20%E4%BD%90%E8%B3%80%E7%9C%8C%20%E5%85%AC%E5%BC%8F%20%E3%82%A4%E3%83%A9%E3%82%B9%E3%83%88) | □ |
| 48 | 長崎 | がんばくん | 간바군 | `ganbakun.png` | 長崎県 | [이미지 검색](https://www.google.com/search?tbm=isch&q=%E3%81%8C%E3%82%93%E3%81%B0%E3%81%8F%E3%82%93%20%E9%95%B7%E5%B4%8E%E7%9C%8C%20%E5%85%AC%E5%BC%8F%20%E3%82%A4%E3%83%A9%E3%82%B9%E3%83%88) | □ |
| 49 | 熊本 | くまモン | 쿠마몬 | `kumamon.png` | 熊本県 | [공식](https://kumamon-land.jp/) | □ |
| 50 | 大分 | めじろん | 메지론 | `mejiron.png` | 大分県 | [이미지 검색](https://www.google.com/search?tbm=isch&q=%E3%82%81%E3%81%98%E3%82%8D%E3%82%93%20%E5%A4%A7%E5%88%86%E7%9C%8C%20%E5%85%AC%E5%BC%8F%20%E3%82%A4%E3%83%A9%E3%82%B9%E3%83%88) | □ |
| 51 | 宮崎 | みやざき犬 | 미야자키견 | `miyazakiken.png` | 宮崎県 | [공식](https://ouendan.kanko-miyazaki.jp/) | □ |
| 52 | 鹿児島 | ぐりぶー | 구리부 | `greboo.png` | 鹿児島県 | [공식](https://greboo.com/) | □ |

## 沖縄 오키나와

| # | 県 | 캐릭터 | 한글 | 파일명 | 권리자 | 찾을 곳 | 상태 |
|---|---|---|---|---|---|---|---|
| 53 | 沖縄 | 花笠マハエ | 하나가사 마하에 | `hanagasamahae.png` | 沖縄観光コンベンションビューロー | [이미지 검색](https://www.google.com/search?tbm=isch&q=%E8%8A%B1%E7%AC%A0%E3%83%9E%E3%83%8F%E3%82%A8%20%E6%B2%96%E7%B8%84%E8%A6%B3%E5%85%89%E3%82%B3%E3%83%B3%E3%83%99%E3%83%B3%E3%82%B7%E3%83%A7%E3%83%B3%E3%83%93%E3%83%A5%E3%83%BC%E3%83%AD%E3%83%BC%20%E5%85%AC%E5%BC%8F%20%E3%82%A4%E3%83%A9%E3%82%B9%E3%83%88) | □ |

File: docs/Scaling_Law_Report_Full.md
# DEM-Based Ionic Conductivity Scaling Law: Complete Report

**Project**: ASSB Composite Cathode DEM Analysis
**Generated**: 2026-04-14
**Scripts Analyzed**: 50 screening scripts (15 ionic + 35 electronic)
**Final Formula**: FORM X — σ = C × σ_grain × (φ_SE - φc)^¾ × CN × √cov / √τ

---

## Part 1: Network Solver Methodology

### 1.1 Kirchhoff Resistor Network

DEM 시뮬레이션의 입자 접촉 정보를 기반으로 Kirchhoff 저항 네트워크를 구성.
각 SE-SE (또는 AM-AM) 접촉이 하나의 저항기(edge)가 됨.

```
R_total = R_bulk + R_constriction  (직렬 연결)
```

**R_bulk** (벌크 저항):
- R_bulk = d / (σ × π × r²)
- d: 입자 중심 간 거리 (hop distance)
- r: 입자 반경
- 입자 내부를 통과하는 전류의 저항

**R_constriction** (Maxwell 확산 저항, Holm 1967):
- R_constr = 1 / (2σa)
- a = √(A_contact / π): 접촉 반경
- A_contact: 접촉 면적 (DEM에서 직접 계산)
- **접촉이 작을수록 저항 급증** → bottleneck

### 1.2 Three Decomposition Runs

| Run | R_bulk | R_constriction | 의미 | 용도 |
|-----|--------|----------------|------|------|
| FULL | ✓ | ✓ | σ_full (ground truth) | 실제 전도도 |
| CONTACT_FREE | ✓ | ✗ (R_constr=0) | σ_cf (upper bound) | 이상적 접촉 |
| CONSTRICTION_ONLY | ✗ (R_bulk=0) | ✓ | σ_constr | 확산 저항 한계 |

**핵심 결과**:
- Bulk resistance fraction: ~20-30%
- **Constriction이 70-80% 지배** → 접촉 면적이 전도도의 핵심
- R_brug/R_full = 3~10× (Bruggeman 과대추정)

### 1.3 Three Transport Modes

| Mode | Network | σ_bulk | 물리 |
|------|---------|--------|------|
| Ionic | SE-SE contacts | 3.0 mS/cm (LPSCl grain) | 이온 전도 |
| Electronic | AM-AM contacts | 50 mS/cm (NCM) | 전자 전도 |
| Thermal | ALL contacts | k_AM=4e-2, k_SE=0.7e-2 W/(cm·K) | 열전도 |

### 1.4 Solver Implementation

1. NetworkX 그래프 구성 (atoms → nodes, contacts → edges)
2. Bottom/Top 경계 입자 식별
3. Kirchhoff 행렬 (Laplacian) 구성
4. scipy.sparse.linalg.spsolve로 전위 분포 계산
5. Ohm's law로 σ_eff 산출: σ_eff = G_eff × L / A

---

## Part 2: Ionic Scaling Law Evolution (15 Scripts)

### 2.1 출발점: Bruggeman EMT

```
σ_brug = σ_grain × φ_SE × f_perc / τ²
```
- R² ≈ 0.30 (Network solver 대비)
- **문제**: 접촉 저항 완전 무시, τ² 과도한 벌점

### 2.2 v2.0 — Exhaustive Screening (screening_v2.py)

**목표**: 모든 1/2/3변수 조합을 σ_brug 기반으로 탐색

**테스트한 변수들**:
- GB density (GB_d), Path conductance (G_path)
- SE-SE CN, φ_AM, τ, f_perc
- Contact area, Bottleneck area

**결과**:
```
Champion: σ_brug × C × (G_path × GB_d²)^(1/4) × CN²
R² = 0.940 (전체), R²_thin ≈ 0.45
```

**발견**: GB density와 path conductance가 Bruggeman 보정에 효과적
**문제**: thin electrode (τ > 2.5)에서 R² < 0.50

### 2.3 v2.0b — φ_AM Addition (screening_v2b.py)

**목표**: thin100 케이스 커버를 위해 φ_AM 추가

**테스트**:
- Strategy A: σ_brug × (G×d²)^¼ × CN² × φ_AM^c
- Strategy B: C × φ_SE^a × φ_AM^b × contact^c
- Strategy D: free fit

**결과**:
```
Best (fixed): R² ≈ 0.934, thin R² ≈ 0.50
Free fit: σ_brug × (G×d²)^0.189 × CN^2.149 × φ_AM^-0.278
```

**발견**: φ_AM이 thin regime에서 필수적
**문제**: τ > 2.5에서 fixed exponent R² < 0.5

### 2.4 v2.0c — τ 극복 (screening_v2c.py)

**목표**: 비표준 τ 보정 (τ³, τ⁴, exp(-dτ), CN/τ^n)

**테스트한 형태들**:
- σ_grain × φ_SE × f_perc / τ^n (n=2~5)
- C × φ_SE^a × φ_AM^b × CN^c × exp(-d×τ)
- C × (φ_SE×f_perc)^a / τ^b × CN^c

**결과**:
```
Best universal: R² ≈ 0.92 (free 5-variable)
Best thin specialist: R² ≈ 0.65 (여전히 낮음)
```

**핵심 발견**: Softened Bruggeman (τ^1.5 또는 τ^1)이 thin에 유리하지만 thick을 악화
**결론**: 단일 τ 지수로는 모든 regime 커버 불가능

### 2.5 v2.0d — φ_SE × φ_AM Deep Dive (screening_v2d.py)

**목표**: φ_SE와 φ_AM의 결합 효과 + CN 편상관 분석

**핵심 테스트**:
- 2변수: φ_SE^a × φ_AM^b
- 3변수 free: φ_SE^7.0 × φ_AM^5.5 × CN^-0.7 (R²=0.95!)

**발견**:
- **CN의 음의 편상관**: φ_SE 통제 후 CN이 σ와 음의 관계
- 이유: CN↑ → 접촉 많지만 각 접촉이 약해짐 (constriction 효과)
- φ_SE^7은 비현실적 → 물리적 해석 필요

### 2.6 v2.0e — Physics-Driven (screening_v2e.py)

**목표**: 물리적 분해 (softened Bruggeman + φ_AM + percolation weighting)

**테스트**:
- σ_soft(τ^n) × φ_AM^a × CN^b
- (φ×f_perc)^a × φ_AM^b
- Physical: φ^1.5 × CN² × φ_AM^b

**결과**:
```
Best: (φ×f_perc)^5.0 × φ_AM^2.0 → R² ≈ 0.93
```

**발견**: Percolation-weighted φ_SE가 별도 항보다 효과적

### 2.7 v2.0f — Balanced Optimization (screening_v2f.py)

**목표**: √(R²_thick × R²_thin) 균형 메트릭 도입

**접근**: 6가지 형태 동시 비교
- (φ/τ)^a × φ_AM^b × CN^c
- σ_brug × (CN/τ)^k × φ_AM^m
- Percolation (φ-φc)^t

**결과**: Best balanced ≈ 0.93
**핵심**: 균형 메트릭이 essential → thick만 좋은 식은 가치 없음

### 2.8 v2.0g — Percolation Threshold 도입 (screening_v2g.py)

**⚡ BREAKTHROUGH MOMENT ⚡**

**목표**: Bruggeman 구조에 percolation threshold 추가

**핵심 전환**:
```
기존: σ ∝ φ_SE / τ²
새로운: σ ∝ (φ_SE - φ_c)^n / τ^b
```

**테스트**: φ_c ∈ [0.12, 0.15, 0.18, 0.20]

**결과**:
```
Best: σ_grain × (φ-0.18)^1.5 × φ_AM × CN → R² = 0.94+
```

**핵심 발견**: **(φ-φc) framework가 plain φ_SE보다 근본적으로 우수**
→ Bruggeman의 φ를 (φ-φc)로 대체하는 패러다임 전환

### 2.9 v2.0h — σ_brug Hybrid (screening_v2h.py)

**목표**: σ_brug 구조 안에서 percolation 통합

**Framework**:
```
σ = σ_brug × C × R_perc × R_comp × CN² × R_contact
R_perc = √(1 - φc/φ)
R_comp = τ^1.5 / f_perc
```

**결과**: R² = 0.943 전체, thick 0.88, mid 0.90, thin 0.65
**발견**: τ^1.5 보정이 σ_brug의 τ^-2를 부분 상쇄 → 실효 τ^-0.5

### 2.10 v2.0i — 미세조정 (screening_v2i.py)

**목표**: 0.25 단위 지수 최적화

**테스트**: φ_c, p, τ_b, f_c, CN_exp, φ_AM 전부 0.25 step

**결과**:
```
Best: σ_brug × √(1-0.18/φ) × τ^1.5 / f × CN^1.5
R² = 0.944, LOOCV = 0.943
```

**결론**: 지수 미세조정으로 ΔR² < 0.03 → 구조가 중요, 소수점이 아님

### 2.11 v2.0j — Coverage 발견 (screening_v2j.py)

**목표**: Coverage 변수 추가 + outlier 분석

**Coverage 테스트**: 지수 0~0.5 sweep

**결과**:
```
+cov^0.375: R² = 0.945 → LOOCV = 0.953!
```

**Ablation**: 모든 항 제거 시 R² 유의미 하락 → 모든 항 필수
**Per-case**: 86% within 30%, 98% within 50%

### 2.12 v2.0k — 극한 Tuning (screening_v2k.py)

**목표**: 0.125 단위 + 2nd 추가변수

**결과**:
```
Clean: √perc × τ^(3/2) × CN^(5/4) × ⁴√cov
R² = 0.960 전체, mean |err| = 7.6%
```

**발견**: 2nd 변수 추가 시 ΔR² < 0.005 → 한계 도달

### 2.13 v2.0l — 깔끔한 지수 (screening_v2l.py)

**목표**: n/2, n/4 지수만 사용하는 elegant form 비교

**후보 15개 비교**:
| Form | 식 | R² |
|------|-----|-----|
| FORM A | √[φ(φ-φc) × CN² × cov / τ] | 0.934 |
| FORM B | √[φ(φ-φc)/τ] × CN × ⁴√cov | 0.935 |
| FORM C | √[φ(φ-φc)/τ] × CN^(3/2) × cov^(3/8) | 0.940 |
| FORM D | √[φ(φ-φc)/τ] × CN^(3/2) | 0.925 |

### 2.14 v2.0m — FORM A Stress Test (screening_v2m.py)

**목표**: FORM A의 robustness 검증

**7가지 테스트**:
1. α=0.5 최적성 → ✓ (gap=0.014)
2. φ_c=0.18 최적성 → ✓ (gap=0.004)
3. f_perc 추가 → marginal
4. Free fit → distance 0.058 from FORM A
5. Leave-SE-size-out → R²=0.91~0.94 ✓
6. Outlier robustness → C 변화 1.2% ✓
7. **Percolation term → (φ-φc)^1.5 > φ×(φ-φc)!**

**⚡ FORM A BROKEN ⚡**: (φ-φc)^1.5가 φ×(φ-φc)보다 우수!

### 2.15 v2.0n — FORM X 탄생 (screening_v2n.py)

**⚡ FINAL CHAMPION ⚡**

**Head-to-head 비교**:
| Formula | R² | LOOCV | avg3 |
|---------|-----|-------|------|
| v3 | 0.926 | 0.910 | 0.917 |
| FORM A | 0.934 | 0.932 | 0.929 |
| FORM Z | 0.939 | 0.937 | 0.938 |
| **FORM X** | **0.942** | **0.940** | **0.945** |

**Free fit 검증**:
```
Free: (φ-φc)^0.789 × CN^0.968 × cov^0.516 × τ^-0.495
FORM X: (φ-φc)^0.750 × CN^1.000 × cov^0.500 × τ^-0.500
Distance: 0.039 (excellent match!)
```

### 2.16 screening_ionic_perfect.py — 최종 검증

**φ_c Fine Scan (0.005 단위)**:
| φ_c | R² |
|-----|-----|
| 0.175 | 0.939 |
| 0.180 | 0.943 |
| **0.185** | **0.944** |
| 0.190 | 0.944 |
| 0.195 | 0.937 |

**Path metrics 추가**: Gc, BN → 효과 없음 확인
**결론**: FORM X가 최종 확정

---

## Part 3: FORM X Final Specification

### 3.1 공식

```
σ_ionic = 0.1275 × σ_grain × (φ_SE - 0.185)^(3/4) × CN × √cov / √τ

= 0.1275 × σ_grain × ⁴√[(φ_SE - 0.185)³ × CN⁴ × cov² / τ²]
```

### 3.2 매개변수

| Parameter | Value | Description |
|-----------|-------|-------------|
| σ_grain | 3.0 mS/cm | LPSCl grain interior conductivity |
| φ_c | 0.185 | Percolation threshold (optimized) |
| C | 0.1275 | Single free parameter |

### 3.3 성능

| Metric | Value |
|--------|-------|
| R² (log-space) | 0.944 |
| LOOCV | 0.940 |
| Mean |error| | ~15% |
| Within 20% | 41/49 (84%) |
| n (training) | 49 cases |

### 3.4 각 항의 물리

| 항 | 유래 | 물리 |
|----|------|------|
| (φ_SE-φc)^¾ | 3D percolation theory (t≈2, softened to ¾) | SE가 threshold 이상일 때만 이온 전도 |
| CN | SE-SE coordination number | 접촉 수 = 병렬 이온 경로 수 |
| √cov | AM-SE surface coverage | AM-SE 계면 품질 → 접촉 안정성 |
| 1/√τ | Softened tortuosity | Bruggeman의 1/τ² → 1/√τ (과벌점 완화) |

### 3.5 Ablation Study

| 제거 항 | R² | ΔR² |
|---------|-----|------|
| Full (baseline) | 0.944 | — |
| Remove cov | ~0.91 | -0.03 |
| Remove τ | ~0.93 | -0.01 |
| Remove CN | ~0.85 | -0.09 |
| Remove (φ-φc) | ~0.38 | **-0.56** |

---

## Part 4: Network Solver — Electronic & Thermal

### 4.1 Electronic (AM-AM Network)

Network Solver가 AM-AM 접촉으로 Kirchhoff 네트워크를 구성하여 전자 전도도 계산.
σ_AM = 50 mS/cm (모델 기준값 — 문헌값 아님, CL-92; 측정 pristine NCM811 4.1 mS/cm 의 약 10 배)

**2-Regime Structure**:
- T/d ≥ 10 (Thick): topology 지배 → R²=0.97
- T/d < 10 (Thin): contact mechanics + finite-size → R²=0.81

(Electronic scaling law 상세는 별도 보고서에서 다룸)

### 4.2 Thermal (ALL Contacts)

모든 접촉(AM-AM, AM-SE, SE-SE)을 포함한 열전도 네트워크.
- k_AM = 4.0×10⁻² W/(cm·K)
- k_SE = 0.7×10⁻² W/(cm·K)
- AM-SE 접촉: harmonic mean

```
σ_thermal ≈ 286 × σ_ionic^(3/4) × φ_AM² / CN_SE
R² ≈ 0.88
```

---

## Part 5: Evolution Summary

### 5.1 Ionic — 15 Scripts, 4 Phases

**Phase 1 (v2.0~v2.0c): σ_brug 기반 탐색**
- σ_brug × (G_path × GB_d²)^¼ × CN² → R²=0.94
- τ² 과벌점 문제 발견
- Thin (τ>2.5) R² < 0.50

**Phase 2 (v2.0d~v2.0f): 변수 결합 탐색**
- φ_SE × φ_AM 조합
- CN 음의 편상관 발견
- 균형 메트릭 도입

**Phase 3 (v2.0g~v2.0k): Percolation Breakthrough**
- (φ-φc) 도입 → R² quantum jump
- Coverage 발견
- 0.125 단위 극한 tuning

**Phase 4 (v2.0l~v2.0n): FORM X 확립**
- FORM A stress test → broken
- (φ-φc)^¾ > φ×(φ-φc) 발견
- FORM X = final champion

### 5.2 Key Milestones

| Milestone | Script | R² | Description |
|-----------|--------|-----|-------------|
| σ_brug champion | v2.0 | 0.940 | GB density 보정 |
| τ 문제 인식 | v2.0c | 0.920 | τ² 과벌점 |
| CN 편상관 | v2.0d | 0.950 | CN^-0.7 (overfitting) |
| **(φ-φc) 도입** | **v2.0g** | **0.938** | **패러다임 전환** |
| Coverage 발견 | v2.0j | 0.945 | +cov^0.375 |
| FORM A broken | v2.0m | 0.934 | (φ-φc)^1.5 발견 |
| **FORM X 탄생** | **v2.0n** | **0.942** | **최종 champion** |
| φ_c 최적화 | ionic_perfect | 0.944 | φ_c=0.185 |

---

*Report generated from analysis of 50 screening scripts*
*DEM Analyzer v2.0*
