Repository: yonghoon7153-source/Yonghoon-DEM-DFT

# lit-reader — 연구실 문헌 DB (텍스트판)

이 브랜치는 코드가 아니라 **자료**다. 이 저장소 `claude/friendly-meitner-lldvar` 의 `litdb/papers/` digest 를 연구실 PC 의 문헌 도구가 읽어 만든
**읽기 카드 · 뽑은 수치 · 장 서문**을 매일 밤 텍스트로 올린다. 사람이 보는 화면(논문 그림 포함)은 연구실 PC 에만 있다.
**이 브랜치에 커밋하지 않는다** — 다음 밤에 통째로 다시 덮인다. 다른 브랜치에 합치지도 않는다.

마지막 갱신 2026-11-16 04:02 · 논문 563편 · 읽기 카드 475편 · 수치 49,774건 · 장 20개

## 다른 브랜치의 세션에서 쓰는 법

```bash
git fetch origin lit-reader
git show origin/lit-reader:papers.csv | head -n 5          # 논문 목록 — 어느 장인지, 카드가 내린 한 줄 결론
git show origin/lit-reader:chapters/se-argy.md             # 장 서문 — 그 장에서 밝혀진 것 · 엇갈리는 곳 · 열린 문제 · 먼저 읽을 논문
git show origin/lit-reader:cards/<slug>.md                 # 논문 한 편의 읽기 카드

File: docs/dft_reply7_adhesion_20260928.md
# DFT 7차 회신 수신 · DEM 7차 회신 발송 기록 (2026-09-28 밤)

> 트랙: `docs/adhesion_agc_interlayer_20260923.md` (Ag–C 점착일 · DFT 팀 협업) · 앞선 교환 `docs/dft_reply5_adhesion_20260926.md` (§3 DEM 회신 5 · §5 DFT 6차).
> 상태: ✅ **DEM 7차 회신 발송 (1저자, 09-28 밤)** — 아래 §3 은 **1저자 비준본** (*"ㄱㄱ"* · 1저자가 준 파일 `dem_reply7_final_2026_09_28.md` 와 같은 글).
> 초안과 다른 곳은 §3 마지막 항목 하나다 — 초안의 *"짝은 결과 뒤 같이 정하고 싶다"* 를 비준 때 **결과 전 원칙 ①–④** 로 바꿨다 (④ 는 DEM 쪽 권고 4 의 한정어).
> 기록 몫 (비준본 머리말): DEM 쪽 문서 (트랙 문서 · 이 파일) 는 DEM 세션 · DFT 쪽 수신 원문은 그쪽 `kb/projects/wad_dem_reply_draft_2026_09_23.md` §DEM 7차 회신 원문.

## 1. DEM 6차 확인 — 우리가 보낸 원문 (우리 리포에 기록이 없어 그쪽 기록에서 옮김)

그쪽 기록 (`claude/evac-2026-09-28` 브랜치 `kb/projects/wad_dem_reply_draft_2026_09_23.md` "DEM 6차 확인" · 1저자 붙여넣기):
*"6차 확인 — 받았습니다. SE 쌍(질문 ①)은 보류를 유지합니다. DEM 박리는 Ag–탄소 쌍 값(0.435 / 0.449 J/m², 라벨 그대로)으로
질문 ② 기하(Ag–C ↔ VGCF 호스트)부터 설계하고, 탄소–탄소 쌍은 우리 쪽 문헌 카드로 채웁니다. 벤젠 조각 결과는 참고로 받겠습니다."*
⚠ 우리 쪽 제안문은 *"문헌으로"* 였고 발송본은 *"문헌 카드로"* 다 — 기록은 발송본을 따른다.

## 2. DFT 7차 회신 (요지 — 원문 = 그쪽 같은 파일 §회신 7)

1. 벤젠|LPSCl 조각 0.19 eV/조각 — 참고값 (J/m² 기준선 아님 · 5차 합의) · 라벨 셋 (끝점 8→10 Å +6.7 meV 미통과 · ecut 미검증 · PBE 단독 −0.06 eV 비결합) · ATM 포함 0.17.
2. Ag|그래핀 3체 (ATM) 열 — 0.435 → 0.366 (8 Å) · 0.449 → 0.373 (10 Å) · 헤드라인은 2체 (우리가 3체를 헤드라인으로 쓰겠다면 그쪽 결정 재개방).
3. 탄소–탄소 — 조성 확정 (LPSCl | Ag–C (Ag + 덴카블랙) | VGCF) · 덴카–덴카 · 덴카–VGCF · VGCF–VGCF 를 같은 PBE+D3(BJ) 2체로 계산 착수 (값 없음) ·
   실험 기준 Wang 2015 (0.37 ± 0.01 비정합 · 0.39 ± 0.02 이상 AB) · 질문: 우리 C–C 카드의 양 (CE · BE · EE · γ) 과 적층 기준.

## 3. DEM 7차 회신 — 발송본 (1저자 비준본)


**[DEM → DFT] 7차 회신 잘 받았습니다 — 벤젠 참고값 · 3체 열 수령 (헤드라인은 2체 그대로) · 탄소–탄소: 우리 쪽 카드는 아직 없습니다**

**1. 벤젠|LPSCl 조각 — 참고로만 받습니다**
- 0.19 eV/조각 (comp1 S 바깥 4층 · 주기 반복, 최단 영상 5.07 Å · UMA+D3 기하 · PBE+D3(BJ) 2체 · 분리 끝점 8 Å) 을 라벨 셋 — ① 끝점 검사 미통과 (8 → 10 Å 에서 +6.7 meV, 3.5 %) ② ecut 미검증 (k · smearing 통과)
  ③ PBE 단독 비결합 (−0.06 eV, 결합은 전부 분산항) — 과 3체 열 0.17 eV/조각 (−18 meV) 을 붙인 그대로 둡니다.
- J/m² 로 바꾸지 않고, DEM 파라미터 · SE 계면 기준선 · Ag|그래핀이나 탄소–탄소 값과의 값 대 값 비교에 쓰지 않습니다 (5차 합의).  SE 쌍 (질문 ①) 보류도 그대로입니다.
- 결과 기록 (evac 브랜치 v4) 과 맞춰 봤습니다: 0.1915 eV · PBE 단독 −0.0618 · 3체 −18.2 meV → 0.1733 · 직접 8 → 10 Å +6.73 meV · 최단 영상 5.067 Å — 회신과 일치합니다.

**2. Ag|그래핀 3체 (ATM) 열 — 헤드라인은 2체 그대로 둡니다 (결정을 다시 열 요청 없음)**
- 09-23 회신에서 *"ATM 은 끄고 따로 보고"* 에 동의한 그대로이고, 합의한 시나리오 (i) 도 이 2체 값 (0.435 · 0.449) 입니다.
- 3체 포함 값 0.366 (8 Å) · 0.373 (10 Å) 은 헤드라인 옆 **별도 열**로 싣습니다 — 5차 라벨 그대로 (허용 문구 · PBE+D3(BJ) 조건부 · 끝점 검사 미통과 · k 축 미검증) 에
  *"D3 모형 안의 3체 보정 · 실험 대조 아님"* 을 더해서.  DEM 팔로는 두지 않습니다 ((iv) 를 라벨로만 둔 것과 같은 방식).  박리 설계에서 3체 팔이 필요해지면 쓰기 전에 먼저 알려 드리겠습니다.
- 정본 원자료 (d3_atm_column_2026_09_27.json) 로 대조: 8 Å registry 4 곳 ΔW_ATM −0.0689 (−15.8 %) · 10 Å −0.0761 (−17.0 %) — 일치합니다.

**3. 탄소–탄소 — 부탁하신 답: 우리 쪽에는 C–C 값을 담은 문헌 카드가 아직 없습니다**
- 조성 확정 (LPSCl | Ag–C (Ag + 덴카블랙) | VGCF) 과 세 쌍 계산 소식 받았습니다.
- 6차에 *"우리 쪽 문헌 카드로 채운다"* 고 했지만 카드를 만들지 않았습니다 — 원문 PDF 로 정본 카드를 만든 뒤에만 값을 쓴다는 우리 규칙에 걸려 [미확인] 상태였습니다.
  그래서 알려 드릴 양 · 적층이 없습니다.  정본 litdb 의 papers/ 를 직접 훑어도 흑연 C–C 전용 카드는 없습니다.
- 정본 카드에 적힌 흑연 수치는 `maurer2015_mbd_adsorbates_metal_surfaces` 의 *"PBE+MBD 흑연 층간 결합 48 meV/C"* (≈ 0.29 J/m², 카드 요약자 환산) 하나입니다 —
  이론 · **결합에너지 (BE)** · Ambrosetti 2014 재인용 · 적층 미기재 [미확인].  DEM 입력 후보로 잡은 적이 없고 쓰지 않습니다.
- 우리 계획 문구가 *"흑연 층간 결합에너지"* (= BE) 였습니다.  지적대로 JKR 의 w 에는 **벽개에너지 (두 면을 떼는 일)** 가 맞으니 문구를 고칩니다.
  우리 JKR 규약은 09-23 부터 w = W (그 두 면을 떼는 면적당 일 — 같은 면이면 2γ) 라 뜻이 같고, 표면에너지 γ 는 넣지 않습니다.
- Wang 2015 카드는 그쪽 브랜치에서 전부 읽었습니다 (0.37 ± 0.01 = 비정합 · 직접 측정 · 0.39 ± 0.02 = 이상 AB · 측정 + 이론 σ₀ · BE ≈ 0.85 CE 는 ref 47 인용 계수).
  방향이 임의인 입자 접촉에 0.37 쪽이 맞다는 데 동의합니다 — 사전등록의 헤드라인 후보 W_inc(S33, 두꺼운|두꺼운 = CE 형) 가 우리 w 와 같은 양입니다.
  같은 논문 카드를 두 벌 두지 않도록 우리 쪽 카드는 따로 만들지 않고, 정본에 병합되면 그 카드로 인용하겠습니다 (병합 전에는 우리 문서에 값으로 넣지 않습니다).
- 쌍마다의 차이 중 **곡률은 R (JKR 의 R\*)**, **거칠기는 실접촉 면적**으로 DEM 쪽에서 받습니다.  다만 결정성 · 모서리 · 작용기는 면적당 W 자체를 바꿀 수 있는 항이라
  DEM 기하로 대신하지 못합니다 — 덴카블랙은 카본블랙이라 (정본 카드 `ahn2026_…` · `liao2025_…` 모두 carbon black 으로 적습니다) 이상 흑연 기저면이 아닙니다.
  이 차이는 *"이상 기저면 조건부"* 라벨로 싣고, DEM 에서 w 를 맞춰 넣지 않겠습니다.
- 어느 값을 쓸지는 결과 뒤 같이 정하는 데 동의합니다.  우리 쪽 지금 생각은 **둘 다 시나리오** 입니다 — 그쪽 DFT (Ag–C 와 같은 방법) 와 실험 0.37 (방법과 독립인 직접 측정).
- **짝 규칙은 결과 전에 원칙만 적어 둡니다** — 박리가 어느 접촉에서 먼저 나는지는 쌍별 w 와 R\* 가 함께 정하므로, 결과를 본 뒤 짝을 고르면 결론을 고르는 셈이 되기 때문입니다.
  ① Ag–C 와 C–C 는 **같은 방법끼리** 짝짓습니다 (DFT 2체 ↔ DFT 2체 · 3체 열 ↔ 3체 열).
  ② 2체와 3체 중 기본 열은 **그쪽 흑연 대조에서 Wang 값에 더 가까운 열**로 정합니다 (비정합 추정 ↔ 0.37 기준 · 두 열의 차가 0.01 J/m² 안이면 구분 안 됨 → 2체). 다른 열은 민감도 열로 둡니다.
  ③ 실험 0.37 시나리오의 Ag–C/C–C 비는 **방법이 섞인 비**라 그 라벨을 붙입니다.
  ④ 시나리오에 따라 "어느 접촉이 먼저 떨어지는가" 가 뒤집히면 결론을 **"모델 안에서 판별 불가 (점착 입력에 좌우)"** 로 보고합니다.
  결과는 라벨 (세 registry 평균 추정 · 이상 기저면 · 게이트 라벨) 그대로 받겠습니다.

근거: 트랙 문서 `docs/adhesion_agc_interlayer_20260923.md` §3 (JKR F = 1.5πR·w · w = W) · §5-8 · `docs/dem_reply_to_dft_adhesion_20260923.md` ① (ATM 따로 보고 동의) ·
`docs/dft_reply5_adhesion_20260926.md` §3 ((iv) = 라벨) · §4-1 (C–C 카드 계획 · [미확인]) · 정본 litdb `maurer2015_mbd_adsorbates_metal_surfaces` §7-2 (d) — C–C 전용 정본 카드는 없다.


## 4. 1저자 결정 현황 (09-28 밤)

| # | 결정 | 상태 |
|---|---|---|
| 1 | 헤드라인 2체 유지 · 3체는 라벨 열 (DEM 팔 아님) | ✅ 발송문에 반영 = 확정 |
| 2 | C–C 질문 답 = "우리 카드 없음" · Wang 2015 는 정본 병합 뒤 그 카드로 인용 (중복 카드 금지) | ✅ 확정 |
| 3 | 계획 문구 "흑연 층간 결합에너지" → "흑연 벽개에너지 (CE · 비정합)" | ✅ 확정 · `docs/dft_reply5_adhesion_20260926.md` §4-1 수정 (같은 커밋) |
| 4 | C–C 값 선택 — 그쪽 DFT · 실험 0.37 둘 다 시나리오 (선호) · **짝 규칙 ①–④ 는 결과 전에 원칙으로 고정** (비준본 — 초안의 *"결과 뒤 함께"* 를 대체) | ✅ 선호 · 짝 원칙 전달 (값 선택 최종은 결과 뒤 같이) |
| 5 | 조성 확정 (Ag + 덴카블랙) 반영 — 트랙 문서 §5-1 "탄소 종류" 닫기 · 3′ 단 흑연 팔 정리 | ✅ **닫힘** (1저자 09-28 밤 *"닫아도 될듯"*) — 트랙 문서 §5-1 · 3′ 단 정리 · ⬜ DFT 후속 회신 예정 |
| 6 | 6차 확인 발송본 · DFT 7차 · 이 회신의 리포 기록 | ✅ 이 문서 |

## 5. 내부 메모 (보내지 않는다)

- 짝 규칙이 결과를 가른다: C–C 를 실험 0.37 로 두면 Ag–C / C–C 비는 2체 (0.435–0.449) 와 짝지을 때 ≈ 1.2, 3체 (0.366–0.373) 와 짝지을 때 ≈ 1.0 —
  어느 접촉이 먼저 떨어지는지가 짝 선택에 달린다.  ⚠ 그쪽 라벨상 Ag|그래핀 값과 Wang 값을 한 줄에 나란히 두는 문서는 보내지 않는다 (이 메모는 내부용).
  ⇒ 그래서 비준본은 짝을 **결과 전 원칙 ①–④** 로 고정했다 (§3) — 결과를 보고 짝을 고르면 이 비 (≈ 1.2 ↔ ≈ 1.0) 를 고르는 셈이다.
- 그쪽 회신의 *"덴카의 결정성은 DEM 기하 쪽"* 은 그쪽 사전등록보다 넓다 — 덴카블랙은 카본블랙 (정본 카드 `ahn2026_…` · `liao2025_…`) 이라 이상 흑연값은
  이상화다 → 우리 회신은 "이상 기저면 조건부" 라벨로 받았다.
- 조사 메모 원본: 세션 스크래치 `dem_reply7_notes.md` (경로 · 줄 번호 · 숫자 대조 — 그쪽 원파일과 전부 일치).

File: docs/dft_reply8_adhesion_20260930.md
# DFT 8차 회신 수신 · DEM 쪽 검산 · DEM 8차 회신 발송 기록 (2026-09-30 밤)

> 트랙: `docs/adhesion_agc_interlayer_20260923.md` (Ag–C 점착일 · DFT 팀 협업) · 앞선 교환 `docs/dft_reply7_adhesion_20260928.md` (§3 DEM 7차 = 짝 원칙 ①–④ 결과 전 등록).
> 상태: DFT 8차 = **그쪽 1저자 발송 전 초안** — 1저자가 DEM 세션에 공유 (09-30 밤 · 그쪽 파일 `kb/projects/wad_dem_reply_draft_2026_09_23.md` §회신 8, 이 세션 첨부본).
> DEM 쪽 검산 (§2) = **고칠 곳 없음**.  §3 DEM 8차 회신 = ✅ **발송 (1저자, 09-30 밤 — 1저자 요청 *"dft 관련해서 회신 부탁할게"* → 이 초안 그대로 · *"보냈어 dft한테"*)**.
> 기록 몫: DEM 쪽 문서 (트랙 문서 · 이 파일) 는 DEM 세션 · DFT 쪽 원문은 그쪽 같은 파일.

## 1. DFT 8차 (요지 — 원문 = 그쪽 파일 §회신 8)

- **C–C (덴카–덴카 · 덴카–VGCF · VGCF–VGCF)**: 이상 흑연 기저면 DFT 에서 셋이 같은 값 — 비정합 추정 **W = 0.332 J/m²** (두꺼운|두꺼운 흑연 3|3 · 세 적층 GSFE 푸리에 평균 ·
  범위 [AA 0.298, AB 0.350]) · 라벨: PBE+D3(BJ) 2체 조건부 · 이상 기저면 · 세 registry 평균 추정 (비틀림 초격자 직접 계산 아님).
- 사전 판정 기준 전부 통과 (이완 9/9 · 이상 AB 벽개 0.350 ∈ 운영 허용대 0.31–0.47 · 분리 끝점 · ecut · k · smearing · 두께) — 한정: *"작은 주기 모델 (1×1 흑연) 지정 표본의 운영 기준 충족"* 까지.
- 실험 비교 (정보): Wang 2015 0.37 ± 0.01 (비정합 · 직접 측정) 보다 0.038 J/m² (≈ 10 %) 낮다 · σ₀ (정합 − 비정합) DFT 0.018 · Wang 0.022 ± 0.005.
- **짝 규칙 ② = 2체** — 흑연 대조 0.37 과의 거리 2체 0.038 · 3체 0.113 (차 0.075 > 0.01 → 동률 아님).  3체 포함 C–C 0.257 (3체 항 −0.076).
- **DEM 입력 = 둘 다 시나리오** (1저자 결정 `D-2026-09-30-wad-cc-dem-input-both-scenarios` · DEM 7차 제안과 같다).
- 같은 기하 참고: 흑연 위 그래핀 1장 0.303 J/m² · Ag|그래핀 (0.449 · 10 Å) 과의 같은 기하 비 1.48 (Ag|그래핀 라벨 그대로 · 같은 방법 안에서만 뜻).
- 말하지 않는 것: 세 쌍 사이의 차이 · 실물 표면 (모서리 · 결함 · 산소기 · 곡률 · 결정 크기) · G_c 와의 값 대 값 비교 · "분산 보정이 맞다" 는 증명.

## 2. DEM 쪽 검산 (09-30 밤) — 고칠 곳 없음

| 항목 | 그쪽 값 | 우리 재계산 | |
|---|---|---|---|
| 실험과의 차 | 0.038 (≈ 10 %) | 0.37 − 0.332 = 0.038 · 10.3 % | ✓ |
| 3체 포함 | 0.257 (항 −0.076) | 0.332 − 0.076 = 0.256 (반올림 차) | ✓ |
| ② 거리 | 2체 0.038 · 3체 0.113 | \|0.332 − 0.37\| · \|0.257 − 0.37\| · 차 0.075 > PAIR_TIE 0.01 | ✓ 2체 |
| 같은 기하 비 | 1.48 | 0.449 / 0.303 = 1.482 | ✓ |
| σ₀ (DFT) | 0.018 | 0.350 − 0.332 | ✓ |

짝 원칙 (DEM 7차 · 결과 전) 대조: ① DFT 시나리오 = C–C 0.332 ↔ Ag–C 2체 0.435 · 0.449 (같은 방법) ✓ · ② 판정 = 2체 · 3체 = 민감도 열 ✓ ·
③ 실험 시나리오 = 0.37 ↔ Ag–C DFT 2체 · "방법이 섞인 비" 라벨 ✓ · ④ 뒤집힘 → "모델 안에서 판별 불가" = DEM 판정 몫 ✓.
⚠ 해석 한정 (우리 쪽): w 비만으로 "어느 접촉이 먼저 떨어지는가" 를 말하지 않는다 — JKR 떼는 힘 F = 1.5 π R\* w 라 쌍마다 R\* (곡률) 가 함께 정한다.  DEM 박리 전에는 결론 없음.

## 3. DEM 8차 회신 — 발송본 (1저자 발송 09-30 밤 · 초안 그대로)

> **[DEM → DFT] 8차 회신 잘 받았습니다 — C–C 0.332 · 짝 규칙 ② = 2체 · 둘 다 시나리오 그대로 받습니다**
>
> **1. 탄소–탄소 결과 — 라벨 그대로 받습니다**
> - W = 0.332 J/m² (PBE+D3(BJ) 2체 조건부 · 이상 흑연 기저면 · 세 registry 평균 추정 · 범위 [AA 0.298, AB 0.350]) 을 덴카–덴카 · 덴카–VGCF · VGCF–VGCF 세 쌍 공통 값으로 싣습니다.
>   판정 기준 통과는 *"작은 주기 모델 지정 표본의 운영 기준 충족"* 까지로 적고, 실물 덴카블랙 · VGCF 표면의 오차 보증으로 쓰지 않습니다.  실험 0.37 과의 차 (0.038 · 약 10 %) 는 정보로만 둡니다.
> - 산술을 맞춰 봤습니다 — 0.37 − 0.332 = 0.038 · 3체 0.332 − 0.076 ≈ 0.257 · 같은 기하 비 0.449 / 0.303 = 1.48 — 회신과 일치합니다.
>
> **2. 짝 규칙 ② — 2체가 기본 열이라는 판정에 동의합니다**
> - 결과 전에 적은 원칙대로입니다: 0.37 과의 거리 2체 0.038 · 3체 0.113 → 차 0.075 가 동률 폭 0.01 보다 커서 2체 · 3체는 민감도 열.  한 계 (흑연) 대조로 고른 경험 규칙이라 Ag–C 오차를 보증하지 않는다는 한정도 그대로 싣습니다.
>
> **3. DEM 입력 — 셋을 이렇게 둡니다 (w 를 DEM 에서 맞춰 넣지 않습니다)**
>
> | 시나리오 | C–C w (J/m²) | Ag–C w (J/m², 8 Å · 10 Å) | 라벨 |
> |---|---|---|---|
> | DFT (기본) | 0.332 | 0.435 · 0.449 | 같은 방법 (①) |
> | 실험 | 0.37 ± 0.01 | 0.435 · 0.449 | **방법이 섞인 비** (③) |
> | 민감도 (3체) | 0.257 | 0.366 · 0.373 | 같은 방법 · D3 모형 안의 3체 보정 · 실험 대조 아님 |
>
> - 덴카블랙 (카본블랙) 이 이상 기저면이 아니라는 차이는 *"이상 기저면 조건부"* 라벨로 싣고, 곡률은 R\* · 거칠기는 실접촉 면적으로 DEM 쪽에서 받습니다 (7차 그대로).
> - 두 시나리오에서 먼저 떨어지는 접촉이 뒤집히면 결론을 *"모델 안에서 판별 불가 (점착 입력에 좌우)"* 로 보고합니다 (④).  w 비만으로는 순서를 말하지 않습니다 — 떼는 힘은 쌍마다 R\* 와 함께 정해집니다.
>
> **4. 우리 쪽 상태 · 새 요청 없음**
> - DEM 박리 시험은 아직 0 건입니다 — 질문 ② 기하부터 시작합니다.  SE 쌍 (LPSCl | Ag · LPSCl | C) 보류는 그대로입니다.  지금 추가로 부탁드릴 계산은 없습니다.
>
> 근거: 트랙 문서 `docs/adhesion_agc_interlayer_20260923.md` §3 · §5-8 · `docs/dft_reply7_adhesion_20260928.md` §3 (짝 원칙 ①–④) · 이 파일 §2 (검산). <!-- lint-skip-path: DEM 리포 경로 (이 repo 아님) -->

## 4. 현황 (09-30 밤)

- ✅ §3 발송 (1저자 09-30 밤).
- (그쪽) DFT 8차 원문 발송 여부는 그쪽 기록 — DEM 쪽 검산은 고칠 곳 없음.
- 변동 없음: SE 쌍 보류 · DEM 박리 0 건 (질문 ② 기하 먼저) · §5-1~4 · §5-8 트랙 문서 저자 결정 목록.

File: docs/dft_reply9_adhesion_20261006.md
# DFT 9차 회신 수신 · DEM 쪽 검산 · DEM 9차 회신 초안 (2026-10-06 밤)

> 트랙: `docs/adhesion_agc_interlayer_20260923.md` (Ag–C 점착일 · DFT 팀 협업) · 앞선 교환 `docs/dft_reply8_adhesion_20260930.md` (DEM 8차 = 입력 표 · SE 쌍 보류 그대로).
> 상태: DFT 9차 = **그쪽 발송본** (그쪽 파일 이름 `wad_dem_reply_9_send_2026_10_06.md` · 1저자가 이 세션에 첨부 · 10-06 밤).
> DEM 쪽 검산 (§2) = **고칠 곳 없음** (반올림 한 건은 정보).  §3 DEM 9차 회신 = **발송본 확정 — §4 결정 둘 비준 (1저자 10-06 밤 *"권고대로 부탁해용"*) · 발송 = 1저자**.
> 기록 몫: DEM 쪽 문서 (트랙 문서 · 이 파일) 는 DEM 세션 · DFT 쪽 원문 · 원자료는 그쪽 정본 브랜치.

## 1. DFT 9차 (요지 — 원문 = 그쪽 발송본)

- **성격**: 보류를 풀자는 편지가 **아니다** (그쪽 §0).  SE 쌍 전체 계면은 평면파 DFT 가 GPU 48 GB 에 안 들어가 (5 · 6차 그대로),
  같은 전체 계면을 **UMA+D3** (기계학습 원자간 퍼텐셜 UMA + 분산 보정 D3) 로 계산한 **미검증 예측** — 민감도 시나리오용.  쓸지 · 어디에 쓸지 = DEM 몫.
- **SE 쌍 값** (계산 전 카드대로 · 판정 기준 전부 통과 — 이완 8/8 · 구조 8/8 · 끝점 10 → 12 Å 변화 ≤ 0.01 · registry 합쳐짐 없음 · 추가 라벨 없음):

  | 계면 · SE 종결 | W (J/m²) · 2체 D3 · 끝점 10 Å | registry A·B 범위 | 3체 항 | 3체 포함 (민감도 열) |
  |---|---|---|---|---|
  | LPSCl\|Ag(111) · S 바깥 | **0.891** | [0.889, 0.892] | −0.090 | 0.800 |
  | LPSCl\|Ag(111) · Li·PS₄ 바깥 | **0.760** | [0.749, 0.772] | −0.104 | 0.656 |
  | LPSCl\|흑연 · S 바깥 | **0.213** | A·B 차 < 0.001 | −0.039 | 0.174 |
  | LPSCl\|흑연 · Li·PS₄ 바깥 | **0.142** | A·B 차 < 0.001 | −0.037 | 0.105 |

  모델: 은 = SE 4층 1×2 + Ag(111) 4층 (332 · 308 원자) · 흑연 = SE 4층 1×3 + 흑연 AB 3층 (666 · 630 원자) · 흡착층을 SE 격자에 맞춤 (은 +0.85/−0.19 % · 흑연 +1.94/+0.89 %) ·
  SE 계면 반대쪽 절반 고정 · 이완한 결합 기하를 강체로 떼어 낸 **고정기하 분리일** · 계면 하나 기준.
- **라벨 — 값과 떼지 않는다 (그쪽 네 문장 그대로)**:
  「P1·P2 전체 계면 값은 미검증 UMA+D3 예측이다. DEM 에서는 모델·기판 제약·검증 범위를 표시한 민감도 시나리오로만 사용하며, 그 결과 범위는 신뢰구간이나 물리적 상·하한이 아니다.」
  「SE 쌍은 UMA+D3, C–C · Ag–C 는 PBE+D3(BJ) DFT — 서로의 비는 방법이 섞인 비다.」 (짝 원칙 ③) ·
  「LPSCl|흑연 값은 DFT 로 확인할 경로가 없다 (작은 모델 외주 없음).」 · 기판 조건: 지정 comp1 셀 · 입방 고정 면내 · 잔류 응력 조건 · 고정 마스크.
- **정보**: 종결 둘은 합치지 않았다 (실제 비율은 계산이 모름 → 면적가중 = DEM 몫 · 양 끝 시나리오로 써도 되고 비율을 가정하면 그 가정을 같이 적는다) ·
  흑연은 registry A·B 가 이완 뒤 1.3 Å 떨어져 있어도 값이 거의 같다 (면이 옆으로 평평 — 범위가 좁아도 신뢰구간 아님) · 3체 항은 2체의 약 10–14 % (은) · 18–26 % (흑연) · 음수.
- **DFT 확인 계획 (외주 V5 · 은만)**: 작은 모델 (SE 2층 + Ag 3층 · 5 표본) — ① 같은 좌표에서 UMA+D3 ↔ DFT (문턱 표본 |ΔW| ≤ 0.10 · 종결 평균 ≤ 0.05 J/m²) ·
  ② 작은 모델 → 전체 크기 UMA 변화 (정보 · |Δ| > 0.10 이면 *"크기 민감"* 라벨) · 둘을 오차막대로 합치지 않음 · 흑연은 확인 경로 없음 · 일정 미정 (파일럿 2 잡 반송 대기).
- **§5 끝점 한 줄**: C–C 0.332 = 분리 끝점 ≥ 10 Å 값 → 짝 원칙 ① 을 끝점까지 맞춘 짝은 Ag–C **10 Å 끼리** — 0.449 ↔ 0.332 (3체 0.373 ↔ 0.257).
  Ag–C 8 Å 값 (0.435) 은 끝점 검사를 통과하지 못한 값이다.  이번 SE 쌍도 끝점 10 Å.
- **§5b 새 DFT 값 — Ag(111)|흑연(0001) 3층** (PBE+D3(BJ) 2체 · 평면파 DFT): **W = 0.493 J/m²** (registry 넷 평균 · [0.4926, 0.4927] · k 9×9×1) ·
  3체 항 약 −0.115 → 약 0.378 · k 수렴 = 대표 registry 하나의 12×12×1 탐침 (차 0.005 · 넷 각각은 안 잼) · 흑연 4층으로 0.001 변화 (두께 PASS) ·
  라벨: 이상 Ag(111) · 이상 흑연 기저면 · 2×2 정합 셀 (비정합 아님) · 흑연 +1.078 % 변형 · ABA 한 방향 · DFT 국소 이완 d₀ 의 고정기하 분리일.
  생산 k 6×6×1 이 k 수렴 시험에 걸려 계산 전 규칙대로 9×9×1 로 다시 잰 값이 헤드라인.
  8차 표의 Ag–C (0.435 · 8 Å / 0.449 · 10 Å) 는 **Ag(111)|그래핀 1장** (k 6×6×1 · 끝점 · k 미검증 라벨) — 같은 k 끼리 흑연 3층이 약 0.064 크다 ·
  그래핀 쪽 k 수렴을 재지 않았으니 0.493 − 0.449 를 두께 효과로 쓰지 말 것 · Ag–C 행에 무엇을 쓸지 = DEM 몫.
- **말하지 않는 것**: 전체 계면 DFT 값 · 검증된 정확도 · 실험 점착일 · 무정형 · 결함 · 산화 표면 · 리튬화 Ag · 두 종결의 실제 비율 ·
  (§5b) 비정합 실제 Ag|흑연 · 변형 없는 흑연 · 이완 포함 G_c · 다른 Ag 면 · registry 넷 각각의 12×12×1.
- **부탁 (선택)**: 쓰게 되면 네 값을 어느 칸에 넣었는지만 알려 달라 (V5 결과가 오면 그 칸 라벨만 갱신) · 새 계산 요청 없음.
- 그쪽 근거 (그쪽 정본 브랜치의 db/properties · db/raw — SE 쌍 결과 기록 wad_se_pairs_uma_result_2026_10_01 · 카드 · 결정 D-2026-10-01-wad-se-pairs-uma-prediction-to-dem ·
  Ag|흑연 마감 카드 wad_agc_graphite_closed_2026_10_06 · 결정 D-2026-10-06-wad-agc-graphite-closed-k9).

## 2. DEM 쪽 검산 (10-06 밤) — 고칠 곳 없음

| 항목 | 그쪽 값 | 우리 재계산 | |
|---|---|---|---|
| 3체 포함 · Ag S 바깥 | 0.800 | 0.891 − 0.090 = 0.801 | ✓ (반올림 — 입력이 반올림된 값 · 정보) |
| 3체 포함 · Ag Li·PS₄ 바깥 | 0.656 | 0.760 − 0.104 = 0.656 | ✓ |
| 3체 포함 · 흑연 S · Li·PS₄ | 0.174 · 0.105 | 0.213 − 0.039 = 0.174 · 0.142 − 0.037 = 0.105 | ✓ |
| 3체 비 (은) | 약 10–14 % | 0.090 / 0.891 = 10.1 % · 0.104 / 0.760 = 13.7 % | ✓ |
| 3체 비 (흑연) | 18–26 % | 0.039 / 0.213 = 18.3 % · 0.037 / 0.142 = 26.1 % | ✓ |
| registry 범위 ↔ 헤드라인 | 0.891 · 0.760 | [0.889, 0.892] 중점 0.8905 · [0.749, 0.772] 중점 0.7605 | ✓ (평균 = 헤드라인 · 반올림 안) |
| 흡착층 변형 | 은 +0.85/−0.19 % · 흑연 +1.94/+0.89 % | 09-25 3차 회신 정합 규칙 (트랙 문서 §5) 의 흑연 +1.94 / +0.89 % 와 같다 | ✓ |
| Ag\|흑연 3체 포함 | 약 0.378 | 0.493 − 0.115 = 0.378 | ✓ |
| Ag\|흑연 registry | 0.493 | [0.4926, 0.4927] | ✓ |
| 같은 방법 · 같은 끝점 비 (정보) | — | Ag\|흑연 3층 / C–C = 0.493 / 0.332 = 1.485 · Ag\|그래핀 (10 Å) / C–C = 0.449 / 0.332 = 1.352 | 같은 방법 안에서만 뜻 |

⚠ 해석 한정 (우리 쪽 · 8차 그대로): w 비만으로 *"어느 접촉이 먼저 떨어지는가"* 를 말하지 않는다 — 떼는 힘 F = 1.5 π R\* w 라 쌍마다 R\* (곡률) 가 함께 정한다.
SE 쌍 (UMA+D3) 과 C–C · Ag–C (DFT) 의 비는 **방법이 섞인 비** (짝 원칙 ③).  DEM 박리 전에는 결론 없음.

## 3. DEM 9차 회신 — 발송본 (D9-1 · D9-2 비준 10-06 밤 · 발송 = 1저자)

> ✅ **10-14 1저자 — 발송함 · DFT 쪽은 VASP 외주 중 → 결과가 올 때까지 DEM–DFT HOLD** (믹서 D4 요청 = 그 뒤).

> **[DEM → DFT] 9차 잘 받았습니다 — SE 쌍은 "UMA+D3 예측 · 미검증" 칸에 따로 · Ag–C 행은 흑연 3층 0.493 · 새 요청 없음**
>
> **1. SE 쌍 값 — 라벨 네 문장과 함께 받습니다 (보류는 그대로)**
> - DEM 입력 표에 **별도 칸** *"UMA+D3 예측 · 미검증 · 민감도 시나리오"* 를 만들어 네 값 (2체 헤드라인 · 3체 민감도 열) 을 싣습니다.  보류 (H) 는 그대로라서,
>   DEM 박리 침대가 생기기 전에는 계산에 넣지 않습니다.  결과 범위를 신뢰구간이나 상·하한으로 쓰지 않습니다.
> - 종결 둘은 합치지 않고 **양 끝 시나리오**로 둡니다.  비율을 가정하게 되면 그 가정을 같이 적겠습니다.
> - SE 쌍과 C–C · Ag–C 의 비는 *"방법이 섞인 비"* 로 표시합니다.  LPSCl|흑연은 *"DFT 확인 경로 없음"* 을 그대로 붙입니다.
>
> **2. Ag–C 행 — 흑연 3층 0.493 을 기본으로 바꿉니다**
> - 같은 방법 · 같은 끝점 (10 Å) 이고 k · 두께가 수렴했으며, C–C 0.332 (두꺼운 흑연 3|3) 와 기판 기준이 맞습니다.  그래핀 1장 0.449 (10 Å) 는 이력 · 민감도로 남깁니다.
> - 0.493 − 0.449 를 두께 효과로 쓰지 않습니다.
>
> | 시나리오 | C–C w (J/m²) | Ag–C w (J/m²) | 라벨 |
> |---|---|---|---|
> | DFT (기본) | 0.332 | 0.493 (Ag\|흑연 3층) | 같은 방법 · 같은 끝점 (①) |
> | 실험 | 0.37 ± 0.01 | 0.493 | **방법이 섞인 비** (③) |
> | 민감도 (3체) | 0.257 | 약 0.378 | 같은 방법 · D3 모형 안의 3체 보정 · 실험 대조 아님 |
> | (이력) 그래핀 1장 | — | 0.449 (10 Å) · 3체 0.373 | k 미검증 · 짝은 C–C 0.332 |
> | SE 쌍 칸 (UMA+D3 · 미검증) | — | — | LPSCl\|Ag S 0.891 · Li·PS₄ 0.760 · LPSCl\|흑연 S 0.213 · Li·PS₄ 0.142 (3체 0.800 · 0.656 · 0.174 · 0.105) · 보류 중 |
>
> **3. 산술을 맞춰 봤습니다** — 3체 포함 값 · 3체 비 (은 10.1–13.7 % · 흑연 18.3–26.1 %) · 0.493 − 0.115 ≈ 0.378 · 변형 % (3차 정합 규칙과 같음) 모두 일치합니다.
> 0.891 − 0.090 = 0.801 은 반올림 차로 읽었습니다.
>
> **4. 우리 쪽 상태 · 새 요청 없음**
> - DEM 박리 시험은 아직 0 건입니다 — 질문 ② 기하부터 시작합니다.  V5 결과가 오면 같은 칸의 라벨만 바꾸겠습니다.  지금 추가로 부탁드릴 계산은 없습니다.
>
> 근거: 트랙 문서 · DEM 8차 기록 · 이 파일 §2 (검산). <!-- lint-skip-path: DEM 리포 경로 (이 repo 아님) -->

## 4. 1저자 결정 (발송 전)

| | 질문 | 권고 | 결정 |
|---|---|---|---|
| D9-1 | SE 쌍 UMA+D3 값을 어떻게 받나 | 별도 칸에 **기록만** — 보류 (H) 그대로 · 계산 투입은 박리 침대가 생긴 뒤 민감도 시나리오로 | ✅ 권고대로 (1저자 10-06 밤) |
| D9-2 | Ag–C 행 기본값 | **흑연 3층 0.493** (같은 방법 · 끝점 10 Å · k · 두께 수렴 · C–C 의 두꺼운 흑연 기준과 맞음) · 그래핀 0.449 는 이력 · 민감도 | ✅ 권고대로 (1저자 10-06 밤) |

## 5. 현황 (10-06 밤)

- ⬜ §3 발송 = 1저자 (결정 둘 비준 뒤 · 발송본 확정).
- 변동 없음: SE 쌍 보류 · DEM 박리 0 건 (질문 ② 기하 먼저) · 트랙 문서 §5 저자 결정 목록.

File: docs/dft_reply_adhesion_20260925.md
# [DFT → DEM] 3차 회신 (2026-09-25) — 받은 원문 · DEM 쪽 읽기 · 회신 초안

> 받은 경로: 사용자 전달 (09-25 저녁).  DFT 쪽 전달 메모: *"이 판을 보내면 돼요 (2‴ 단독본은 안 보내요.  2‴ 에서 바뀐 건 셋: 정합 규칙 확정 ·
> 라벨 정책 · SE|SE 부록)"*.
> 앞선 교환: DFT 요청 `docs/dft_request_adhesion_agc_20260923.md` → 우리 회신 `docs/dem_reply_to_dft_adhesion_20260923.md` → DFT 회신 2
> (2‴ 까지는 트랙 문서 `docs/adhesion_agc_interlayer_20260923.md` §5-5 ~ 5-8 에 반영돼 있다) → **이 문서 (3차)**.

## 1. 받은 원문 (그대로)

**[DFT → DEM] 회신 감사합니다 — 확정된 것, 외부 리뷰 뒤 좁힌 약속, 그리고 SE|SE 대조 현황(부록)**

1. P1(LPSCl|Ag) · P2(LPSCl|C) 는 같은 우선순위로 갑니다. 같은 계보의 SE 종결면(S 바깥 · Li·PS₄ 바깥 대칭 슬랩)과 공통 정합 규칙으로 비교합니다. P3 은 보류, JKR 의 w = W 로 받겠습니다.
2. 격자 정합 규칙을 정했습니다 — 흡착층(Ag · 흑연)을 SE 면내 격자에 맞춥니다. 그래서 SE 슬랩은 P1·P2·SE|SE 대조에서 한 기하로 고정됩니다 (같은 SE 슬랩 조건 성립 · 측면 반복만 다릅니다). 변형률은 흡착층에만 걸리고 두 방향 값을 Å 치수와 함께 보고합니다: P2 = SE 1×3 (10.06 × 30.17 Å) 위 흑연 직사각 셀 9.84 × 29.83 Å (흑연 +2.2 % / +1.1 %) · P1 = SE 1×2 (10.06 × 20.11 Å) 위 Ag(111) 직사각 셀 10.01 × 20.22 Å (+0.5 % / −0.6 %, a 4.086 기준 — PBE 격자상수로 다시 적어 드립니다). 보고량 이름은 "SE 에 정합되도록 변형된 Ag·흑연 박막의 고정기하 분리일" 이고, 결합·분리 두 끝점에서 같은 변형 · 변형된 실제 면적으로 나눕니다.
   값에는 참조·기판의 제약 상태 라벨을 붙입니다 — 지금 SE 기판은 "지정 comp1 셀(입방 고정 면내) 조건부" 이고, 그 셀이 우리 계산 설정에서 무응력이 아니라는 점(잔류 응력)을 조건으로 함께 적습니다. 무응력 LPSCl 의 대표값으로 읽히지 않게 하려는 것입니다.
3. 현재 자원 조건에서는 전체 계면의 DFT 분리일을 약속하지 않습니다. 작은 주기 모델의 직접 DFT 값과 전체 계면의 UMA+D3 예측을 구분해 보고하겠습니다. 작은 모델 검증이 전체 계면의 절대값 오차를 보증하지는 않습니다. 전체 UMA 예측을 DEM 에 사용할 경우에는 별도 합의한 민감도 시나리오로 제한하며, 그 결과의 G_c 범위는 신뢰구간이나 물리적 상·하한이 아닙니다. 파일럿 설계(표본 · 게이트 · 자원 상한)는 사전등록 카드로 외부 리뷰 중이며, 봉인 뒤 일정을 드리겠습니다.
4. 접촉 면적 가중과 면적비 ≈ 부피비는 DEM 측 모델 가정으로 유지합니다 — 원자 계산이 그 합산 법칙을 보여 주지는 않습니다.
5. 848원자 5점 비용은 드리지 않습니다 — 그 계산은 현재 자원·위험 정책에서 추진하지 않습니다.
6. SE 값 사다리 정리와 "상한 = 약한 쪽" 철회, 잘 받았습니다. 우리 SE|SE 앵커 0.47 J/m² 는 합격선이 아닌 경보로만 쓰며, 그 대조 결과는 아래 부록에 있습니다.

**부록 — SE|SE 대조 현황 (내부 방법 점검)**
SE|SE 4층 PBE 대조에서 조성 상쇄와 PS₄ 연결 보존을 확인했습니다. 기존 입방 벌크 기준 값은 0.277 J/m² 로 사전 경보가 유지됩니다. 동일한 면내 격자에서 c-벡터를 이완한 벌크 참조를 사용하면 0.354 J/m² 이며, 두 값의 차이는 참조 상태에 대한 민감도입니다. 이를 순수 전단 에너지나 문헌 차이의 확정 원인으로 해석하지 않습니다. 현재 결과는 내부 방법 점검용이며, DEM 파라미터·계면 점착성 서열·파괴 위치 판정에는 사용하지 않습니다.
근거(정본 브랜치 `claude/friendly-meitner-lldvar`): 외부 리뷰 kb/reviews/codex_BW_reply_wad_validation_without_cluster_2026_09_23.md · kb/reviews/codex_BX_reply_wad_sese_4L_alarm_2026_09_25.md · 결정 `D-2026-09-23-wad-a-prime-scope` · `D-2026-09-23-wad-p2-lpscl-graphite-scope` · `D-2026-09-23-wad-se-termination-symmetric` · `D-2026-09-23-wad-sese-alarm-band-v2` · `D-2026-09-25-wad-reference-state-policy` · `D-2026-09-25-wad-lattice-matching-rule-a` · 결과 기록 db/properties/wad_sese_4L_result_2026_09_25.json (인용 불가).

## 2. DEM 쪽 읽기 — 무엇이 새로 정해졌고 우리에게 무엇이 걸리나

**2‴ 대비 새것 셋**

| # | 내용 | DEM 에 걸리는 것 |
|---|---|---|
| ① 정합 규칙 확정 | 흡착층 (Ag · 흑연) 을 SE 면내 격자에 맞춘다.  SE 슬랩은 P1 · P2 · SE\|SE 에서 **한 기하로 고정**, 측면 반복만 다르다 (1×2 · 1×3).  변형은 흡착층에만. | 우리 확인 요청 2 (*"P1 · P2 가 같은 SE 슬랩인가"*) 의 답 = **예**.  면적 가중 합산의 전제 (같은 SE 슬랩) 가 성립한다.  ⚠ 흑연은 +2.2 % / +1.1 % **인장된 막**의 값이라 무변형 흑연 W 와 같지 않다 — 라벨로 싣는다 |
| ② 라벨 정책 | SE 기판 = *"지정 comp1 셀 (입방 고정 면내) 조건부"* + 그 셀은 계산 설정에서 **무응력이 아니다 (잔류 응력)** | DEM 의 G_c 산출물에 이 두 조건을 **그대로 전파**한다.  무응력 LPSCl 대표값으로 쓰지 않는다 |
| ③ SE\|SE 부록 | 4층 PBE: 입방 벌크 참조 **0.277** J/m² (사전 경보 유지) · c 이완 벌크 참조 **0.354** — 차이는 참조 상태 민감도 | ⛔ **DEM 에 쓰지 않는다** — 파라미터 · 점착 서열 · 파괴 위치 판정 전부 금지 (DFT 명시).  우리 SE 값 사다리 (벽개 0.37–0.47 · G_c 3–6 · 박리 Γ 9–41) 에도 넣지 않는다.  결과 기록은 인용 불가 |

**산술 대조** (보고한 Å 치수로 변형률 재계산 — 일치): SE 단면 10.055 Å (트랙 문서 §5-6).
- P1: Ag(111) 직사각 2×7 을 a 4.086 으로 두면 10.009 × 20.225 Å → 10.055 / 10.009 − 1 = **+0.46 %** · 20.110 / 20.225 − 1 = **−0.57 %** (보고 +0.5 / −0.6 ✓).
- P2: 흑연 직사각 4×7 을 a 2.46 (우리 가정) 으로 두면 9.84 × 29.83 Å → **+2.19 %** · **+1.14 %** (보고 +2.2 / +1.1 ✓).

**그대로인 것** (2‴ 에서 이미 반영 — 트랙 문서 §5-5 ~ 5-8): P3 보류 · JKR w = W · 전체 계면 DFT 분리일 없음 (작은 주기 모델 DFT 와
전체 계면 UMA+D3 를 구분) · UMA 예측은 **합의한 민감도 시나리오**로만, 그 G_c 범위는 신뢰구간도 상·하한도 아님 · 면적 가중과
면적비 ≈ 부피비는 **DEM 측 가정** · 848원자 5점 비용 없음 · SE|SE 0.47 은 경보로만.

**DEM 쪽 남은 일**
1. ⬜ 민감도 시나리오 (트랙 문서 §5-8 초안 i–iv) — **1저자 결정 뒤** DFT 에 합의 요청.  이것이 없으면 UMA 예측을 DEM 에 못 쓴다.
2. ⬜ 3′ 단 (상별 접촉 면적비 f_Ag · f_C · f_binder DEM 침대) — 면적비 ≈ 부피비 가정을 대신할 유일한 길.  DFT 쪽이 가정으로 못박았으니 우리 몫.
3. ⬜ DEM 박리 일정 — DFT 파일럿 사전등록 봉인 · 일정 통보 뒤.

## 3. 회신 초안 (DEM → DFT) — ⬜ 1저자 비준 뒤 발송

**[DEM → DFT] 3차 회신 잘 받았습니다 — 정합 규칙 · 라벨 정책 수용, 부탁 둘**

- 정합 규칙 받았습니다.  SE 슬랩이 P1 · P2 · SE|SE 에서 한 기하로 고정되니 우리 확인 요청 2 는 닫혔습니다.  보고하신 Å 치수로
  변형률을 다시 계산해 일치하는 것도 확인했습니다 (Ag 2×7 · a 4.086 에서 +0.46 / −0.57 %, 흑연 4×7 에서 +2.19 / +1.14 %).
- 라벨 정책 받았습니다.  DEM 의 G_c 에 *"SE 기판: 지정 comp1 셀 (입방 고정 면내) 조건부 · 잔류 응력 있음"* 과 *"SE 에 정합되도록
  변형된 Ag · 흑연 막의 고정기하 분리일"* 을 그대로 싣겠습니다.
- SE|SE 부록 값 (0.277 · 0.354) 은 DEM 파라미터 · 점착 서열 · 파괴 위치 어디에도 쓰지 않겠습니다.
- 부탁 1: 그 comp1 셀의 **잔류 응력 크기 (성분별 GPa)** 를 알려 주시면 라벨에 수치로 싣겠습니다.
- 부탁 2: 민감도 시나리오는 저희가 초안을 따로 드리겠습니다 — 합의한 뒤에만 UMA 예측을 DEM 에 쓰겠습니다.
- Ag 의 PBE 격자상수 판과 파일럿 일정은 기다리겠습니다.

File: docs/dft_request_adhesion_agc_20260923.md
# [요청] LPSCl / Ag–C 인터레이어 / VGCF 계면의 점착일(W_ad) DFT 계산

> DFT 팀 전달용 원문 (2026-09-23).  우리 쪽 설계·범위는 `docs/adhesion_agc_interlayer_20260923.md`.
> 아래 구분선 사이를 그대로 보내면 된다.

---

## 배경 — 왜 필요한가

전고체전지(ASSB) 음극 쪽 적층 **LPSCl(Li₆PS₅Cl) 고체전해질 | Ag–C 인터레이어 | VGCF 호스트** 에서
두 계면 ① **LPSCl ↔ Ag–C** ② **Ag–C ↔ VGCF** 의 박리 저항(임계 점착에너지)을 추정하려 한다.

우리 팀은 DEM(LIGGGHTS)으로 입자 스케일 **박리 시험**을 만들고 **구동압(stack pressure)** 의존성을 본다.
그런데 DEM 은 점착에너지를 **입력으로 받을 뿐 스스로 만들지 못한다**.  그래서 원자 스케일의
**열역학적 점착일 W_ad** 를 DFT 로 구해 주기를 요청한다.

- **정확도 목표 = 자릿수.**  각 계면이 물리흡착 급(수십~수백 mJ/m²)인지 화학결합 급(J/m²)인지를 가르면 된다.
- 다만 계면끼리 **같은 규약**으로 계산돼 서로 비교할 수 있어야 한다 (아래 규약).
- 참고: 구동압(수~수십 MPa)은 원자 결합 응력(GPa 급)보다 세 자릿수 이상 작아 **원자 스케일 W_ad 를 거의 바꾸지
  않는다**.  구동압 효과(실접촉 면적)는 우리가 DEM 층에서 넣는다 — DFT 쪽에서 압력을 걸 필요는 없다.

## 계산할 계면 — Ag–C 는 복합체라 구성 쌍으로 나눈다

| 우선 | 계면 | 대표 모델 (제안 — 더 나은 선택이 있으면 알려 달라) |
|---|---|---|
| **P1** | LPSCl ↔ Ag | Ag(111) / LPSCl 저에너지 면, **종단 두 가지** (S 쪽 · Cl 쪽) |
| **P1** | Ag ↔ 흑연 (VGCF 외벽) | Ag(111) / graphite(0001) basal |
| P2 | LPSCl ↔ 탄소 | graphite(0001) 또는 비정질 탄소 / LPSCl 같은 면 |
| P2 | 탄소 ↔ 흑연 | 흑연 층간 — **기준값** (문헌과 대조해 규약 검증용) |
| P3 (선택) | 리튬화 상태 | LPSCl ↔ Li–Ag 합금 (예: LiAg) · Li–Ag ↔ 흑연 |
| P3 (선택) | 결함 흑연 | Ag ↔ 흑연 (단일 공공 또는 가장자리) |

복합체 전체의 실효값은 **구성 쌍의 값 × 각 상의 접촉 면적 비율**로 우리 쪽에서 조합한다.

## 계산 규약 — 반드시 지켜 주세요

1. **범함수**: PBE + D3(BJ) 를 기본으로 하고, **D3 를 끈 값도 함께** 보고한다.  물리흡착 계면은 분산 보정이
   값의 대부분이라 mJ/J 판별의 핵심이다.
2. **정의 두 가지를 모두 보고**한다.  A = 계면 면적.
   - **W_sep** (이상 분리일) = (E_A + E_B − E_AB) / A — E_A·E_B 는 계면을 **그대로 떼어낸 비이완** 슬랩
   - **W_ad** (이완 점착일) = 같은 식 — E_A·E_B 는 **각각 이완한** 슬랩
   - 슬랩과 계면은 **같은 셀·같은 변형**에서 계산한다.
3. **격자 불일치**: 적용한 변형률(%)과 어느 쪽을 변형했는지 적는다.  가능하면 3 % 이하, 필요하면 coincidence 초격자.
4. **수렴**: 슬랩 두께를 늘려 W_ad 변화가 0.05 J/m² 미만인지 확인한다 (Ag 4 층 이상 · LPSCl 약 10 Å 이상).
   진공 15 Å 이상, 비대칭 슬랩은 쌍극자 보정.
5. **계면 정렬(registry)**: 면내 평행이동을 **최소 3~4 가지** 계산해 **최소값과 범위**를 함께 보고한다.
   값 하나만 주지 말 것.
6. **분리 스캔(UBER)**: 이완된 계면을 강체로 0.2~0.5 Å 간격, 평형 + 약 8 Å 까지 벌린 E(d) 를 달라.
   우리가 여기서 견인–분리 곡선(최대 인장응력 σ_max · 임계 개구 δ_c)을 뽑아 박리 모델에 넣는다.
7. **반응성**: Ag–황화물과 Li–LPSCl 은 반응성이 있다.  이완 중 **결합 재구성이나 원소 이동**(예: Ag–S 결합 형성,
   S·Li 이동)이 보이면 반드시 적고, 계면이 열역학적으로 불안정하면(반응 에너지 < 0) 그 사실을 적어 달라 —
   급격한 계면의 W_ad 가 물리적인 값이 아닐 수 있다.  가능하면 가장 강한 계면에 짧은 AIMD(300 K, 수 ps)로
   안정성을 확인한다.
8. **단위**: J/m² (추적용으로 eV/Å² 병기.  1 eV/Å² = 16.02 J/m²,  1 meV/Å² ≈ 16 mJ/m²).

## 받고 싶은 것

- **표 (CSV)**: 계면 · 종단 · registry · A(Å²) · 변형률(%) · W_sep · W_ad (D3 켬/끔) · γ_A · γ_B (표면에너지) · 비고
- **UBER 곡선 E(d)** CSV — 계면별
- **구조 파일** (POSCAR 또는 CIF: 이완 계면 + 각 슬랩) + 주요 설정 (코드·버전 · ENCUT · k-mesh · 수렴 기준)
- **한 쪽 요약**: 계면별로 물리흡착 급(≲ 0.3 J/m²)인지 화학결합 급(≳ 1 J/m²)인지 판정 + 그 불확도 근거
  (registry 범위 · D3 기여 · 두께 수렴)

## 하지 말아 주세요

- 계산하지 않은 칸을 문헌값으로 채우기 — 빈칸으로 두고, 문헌 비교는 **출처를 달아 별도 열**로.
- registry 하나 · 두께 하나로 결론 내기.
- 슬랩 기준 에너지를 다른 셀이나 다른 변형에서 가져오기.

## 시작 전에 먼저 알려 주세요

1. 이미 가진 LPSCl 슬랩 모델·종단과 그 표면에너지 (있다면)
2. P1 두 계면의 예상 계산량과 일정
3. 위 대표 모델보다 나은 선택 (예: LPSCl 의 어느 면, 탄소 모델)

---

File: docs/effective_modulus_stress.md
# 유효 영률 · 응력 — 무엇을 믿을 수 있나 (DEM · MPM)

<!-- EMOD:UPDATED 2026-11-06 -->

- **이 문서의 자리**: 1저자 11-06 질문 *"유효영률로 가압하면 거기서 나오는 응력은 완전히 쓸 수 없는 값이 아닌가 (stress 와 영률은 관계식이 있는데 1/20 이잖아)"* 과 요청 *"앞으로 궁금증이 생기고 해결해 나가서 더 전극 형태에 맞게 · webapp 에 별도 페이지 · MPM 응력장도 더 재현성 있게 볼 수 있게"* 의 **정본**이다.
- 웹앱 `/emod` 가 **이 파일을 읽어** 보인다 (화면 · 코드에 베끼지 않는다 — 고치면 화면이 같이 바뀐다).
- 쓰는 법: 궁금증이 생기면 §4 에 `EM-NN` 행을 보태고, 풀리면 상태 · 근거 칸을 고친다.  숫자는 실행 출력 · 리포 기록에서만 가져오고 출처를 적는다.  확인 안 된 것은 *관찰* · *추정* · *미확인* 으로 적는다.

## 1. 한눈에 — 어떤 응력 값을 쓸 수 있나

우리는 목표 압력에 닿을 때까지 누르는 **하중 제어** 방식이다.  응력은 경계조건 (힘의 균형) 이 정하고, E 를 낮춘 대가는 **변형 (겹침)** 이 대신 진다 (σ = Eε 에서 σ 가 고정 ⇒ ε 가 커진다).  그래서 응력 값이 통째로 1/20 이 되지는 않는다.  힘에서 나온 양은 쓸 수 있고, **E 에 직접 묶인 양**과 **두 상의 강성 비에 묶인 양**은 그대로 쓰면 안 된다.

| 양 | E 와의 관계 | 쓸 수 있나 |
|---|---|---|
| 판 압력 · 침대 평균 응력 | 힘의 균형 (경계조건) 으로 정해짐 | ✅ 쓸 수 있다.  단 압축 중 판 힘의 큰 몫이 감쇠 저항일 수 있다 (D0.7 정지 직전 93.4 % · §2-3) |
| 접촉력 분포 | 1 차 = 힘의 균형 · 2 차 = 접촉 수가 E 에 따라 바뀜 | ⚠ 상대 비교로는 대체로 쓸 만하다 |
| 입자 평균 응력 (Love–Weber) | 접촉력 × 가지 벡터 / 부피 | ✅ 크기는 쓸 수 있다 · 상 사이 나눔은 아래 줄 |
| AM ↔ SE 하중 분담 | 두 상의 강성 비에 묶임 (연화로 AM/SE 강성 비 ≈ 104 배 ↔ 실제 ≈ 5.8 배) | ⚠ 정성만 — 50kg 영률 ×0.5 · ×1 · ×1.5 에서 판은 같고 상 응력만 바뀌었다 (§2-2) |
| 겹침 · 변형률 · 탄성 에너지 · 탄성 회복 | E 에 직접 묶임 (Hertz 겹침 ∝ E*^(-2/3) — 18 배 연화면 약 7 배 · 산술) | ❌ 못 쓴다 — 소성 변형을 흉내 내는 대리값 |
| 접촉 압력 (Hertz p₀) | p₀ ∝ E*^(2/3) | ❌ 못 쓴다 — 실제는 소성으로 경도에서 막힌다 (그래서 Stage-E 면적 = F/H) |
| SE 응력 상한 | 실제 SE 는 σ_y (0.15–0.30 GPa) 를 넘으면 흐르는데 DEM 탄성에는 상한이 없다 | ⚠ σ_y 를 넘는 DEM SE 응력은 실제로는 생기지 않는다 |
| 시간 · 파속 (c ∝ √(E/ρ)) | E 에 직접 묶임 | ❌ 못 쓴다 |

- **연화의 목적은 구조다** — porosity · CN · tortuosity 를 실험 기공률에 맞추려고 E 를 낮췄다 (CLAUDE.md frame [2] · 18 배 연화 = 재배열 · 입계 미끄럼 · 미세 파괴를 유효 탄성률에 묶은 것).  같은 규약 안의 **구조 상대 비교**에는 쓴다.
- **응력은** 하중이 어디로 흐르고 어떻게 나뉘는지 보는 **정성 · 상대 비교**로만 쓴다.  SE 쪽 절대 응력 · 상 사이 비는 인용하지 않는다.
- **응력장 자체가 필요하면 MPM 쪽이 물리에 가깝다** (§2-4 · §3).

## 2. 근거

### 2-1. 하중 제어와 스케일링 (산술)
- 압축은 판을 내려 목표 압력 (300 MPa) 에 닿으면 멈추고, 이어 판을 고정해 이완한다 — 응력이 정지 조건이다.  같은 힘이면 Hertz 접촉에서 겹침 δ ∝ (F/E*)^(2/3) · 접촉 반지름 a ∝ E*^(-1/3) · 평균 접촉 압력 ∝ E*^(2/3) (E* = 두 입자의 환산 탄성률 · SE–SE 접촉 기준).
- 강성 비: AM 140 GPa ↔ SE 유효 1.35 GPa ≈ 104 배 · 실제 SE 24 GPa 이면 ≈ 5.8 배 (산술).

### 2-2. 50kg 영률 비교 — 판은 같고 상 응력만 바뀐다 (실측 · Love–Weber · virial 검사 통과)

| SE 영률 (슬라이드 표기 · 재료값 22 GPa 의 배수) | 판 (MPa) | NCM (MPa) | SE (MPa) |
|---|---|---|---|
| 11 GPa (×0.5 · E05) | 278.5 | 352.75 | 84.73 |
| 22 GPa (×1) | 279.79 | 334.85 | 125.96 |
| 33 GPa (×1.5 · E15) | 280.1 | 325.98 | 151.51 |

- 출처 = `docs/session_20260923_progress.md` 11-03 새벽 5 · 6 줄 · 그림 `docs/50kg/report_y4/meeting_20261104/figs/stress_maps/` · 표기 규약 = `docs/50kg/report_y4/meeting_20261104/README.md` (슬라이드 표기는 재료값 · DEM 유효 입력은 부록 조건).
- 읽는 법: 판 압력 (경계조건) 은 0.6 % 안에서 같고, SE 입자 응력은 영률 ×3 에 1.79 배 · NCM 은 0.92 배 (산술) — **합은 경계조건, 나눔은 강성 비**.

### 2-3. 감쇠 — "300 MPa 도달" 의 속
- 50kg D0.7 압축 중 step 2,000,000 덤프에서 감쇠 저항 −0.5·Σv_z = 판 힘 719.23 N 의 93.4 % (671.51 N) · 끝 상태 = 정적 약 45 MPa 의 덜 눌린 침대 (`docs/data/kg50_d07_end_20261105/README.md` §4).
- 후막 6 케이스도 압축 감쇠 0.5 · 판 속도 0.01 · 이완 끝 판 압력이 목표보다 낮다 (관찰 · `docs/session_20260923_progress.md` 11-05 [후막] 줄).

### 2-4. MPM 이 응력에서 더 물리에 가까운 까닭
- 3D MPM 생산값 E 1.53 GPa · ν 0.49 ⇒ 부피 탄성률 K = 25.5 GPa ≈ 우리 DFT B₀ 26.23 GPa (−2.8 %) · 전단 μ = 0.51 GPa (DFT 쌍이 함축하는 8.11 GPa 의 1/15.8 — 연화) · J2 소성 σ_y 0.30 GPa (`docs/mpm3d_calibration.md` · CLAUDE.md 3D MPM 절).
- ⇒ **정수압 (부피) 쪽은 실제 강성 · 편차 (전단) 쪽은 σ_y 에서 막힌다**.  단 정수압에는 상한이 없다 (kit 침대 최대 σ 1.012 GPa = σ_y 의 3.4 배 · CLAUDE.md d_h 절).
- MPM 은 연속체라 접촉망 하중 분담 (DEM 의 몫) 을 그대로 내지 않는다 (frame [1] LIMITS) — 두 모델은 서로를 대신하지 않는다 (frame [4] · [5]).

## 3. MPM 응력장을 재현성 있게 보려면 (현황 · 계획)

| 항목 | 지금 |
|---|---|
| 점별로 저장되는 것 | `scripts/mpm3d_compaction.py` 의 `--save-se` (SE 점 위치) · `--save-dg` (누적 소성 변형 Σdg) · `--save-eps` (누적 등가 변형) · `--save-phase` · `--save-fibre` · `--save-fibre-dia` · `--save-se-id` (DEM SE 입자 번호) · `--save-metrics` · `--save-state` (다시 시작용 상태) |
| 저장 안 되는 것 | **점별 응력 텐서 · 불변량** (정수압 p · von Mises q) — 판 반력 wallP · 부피 평균 σzz 는 로그 · 메트릭 값으로만 남는다 |
| 웹앱 | `/mpm-lab` = MPM 결과 보기 (응력장 화면 없음) |

**재현 조건 (제안 · 결과 0 건)** — 같은 코드 핀 · 같은 argv · 같은 프레임 (끝 = 정착 뒤) · 같은 구성식으로 응력 계산 · 결과 파일 sha256 · 상별 분위수 (p · q) · 그림 색 스케일 고정 (공동 천장 = 실측 분위수 · SELF-45 교훈) · 판정에 쓰지 않는 보기 자료 표지.

**길 둘 → ✅ (나) 먼저 (1저자 11-06 *"권고대로해줘"*)** — (가) `--save-stress` 추가 (기본 끔 · 끄면 출력 비트 같음) · (나) `--save-state` 를 같은 구성식으로 다시 읽는 판독기 (MPM 코드 무변경) — (나) 를 먼저 만든다 (MPM 코드 지문을 건드리지 않아 진행 중 봉인 (Rint ② 사슬이 부르는 코드 묶음 · FAM 기록) 과 엮이지 않는다 · 겹침 범위 = 확인 전) · 구현 = Rint ② 다음 차례 · 시험 먼저.

## 4. 질문 기록

| ID | 날짜 | 질문 | 상태 | 근거 · 다음 |
|---|---|---|---|---|
| EM-01 | 11-06 | 유효 영률로 누르면 나오는 응력은 1/20 이라 못 쓰나? | 답함 (부분) | §1 · §2 — 힘에서 나온 응력 = 쓴다 · E 에 직접 묶인 양 · 상 사이 비 = 못 쓰거나 정성만 |
| EM-02 | 11-06 | 언로딩 탄성 회복이 연화 E 때문에 과대인가? | 열림 (추정) | 하중을 뺄 때 탄성 회복은 E 에 묶인다 → 언로딩 두께를 실험과 비교할 때 이 한계를 표지로 · 확인 방법 = 같은 침대 영률 사다리의 언로딩 두께 차 (런 = 등록 뒤) |
| EM-03 | 11-06 | AM ↔ SE 하중 분담을 실제 강성 · 소성에 맞게 보정할 수 있나? | 열림 | §2-2 (나눔이 강성 비에 묶임) · 후보 = MPM 같은 침대 대조 · Stage-E 소성 면적 · FAM (Ⓑ) 하중 분담 기록과 함께 본다 |
| EM-04 | 11-06 | DEM 에서 SE 응력이 σ_y 를 넘는 입자 · 접촉이 얼마나 되나? | 열림 | 끝 프레임 SE 입자 응력 분포 ↔ σ_y 0.15–0.30 GPa (기존 덤프로 계산 · 새 런 불요 · 계산 = 결정 뒤) |
| EM-05 | 11-06 | 이완 끝 판 압력이 목표보다 낮다 — 같은 300 MPa 상태로 비교할 수 있나? | 열림 | §2-3 · 50kg D0.7 다시 압축 (Q2) · 후막 두께 경향 (`docs/data/th_comsol_handover_20261106/README.md` 관찰) |
| EM-06 | 11-06 | MPM 응력장을 같은 조건에서 다시 볼 수 있게 | 열림 (1저자 요청 · 길 = (나) 결정 11-06) | §3 — (나) `--save-state` 판독기 (Rint ② 다음 · 시험 먼저) → 웹앱 화면 (응력 불변량 · 상별 · 색 스케일 고정) |
| EM-07 | 11-06 | 언로딩을 MPM 도 DEM 과 같은 절차로 돌릴 수 있나? | 열림 (1저자 요청) | 조각 = `scripts/mpm3d_compaction.py` 의 `--save-state` → `--load-state` (소성 이력 F 를 이어받아 낮은 목표 압력에서 서보 재평형 · 도움말 문구) · 실제 침대 검증 전 (진행 기록 11-04 [DEM 우선] 현황) · MPM 탄성 회복 = 부피 쪽은 실제 K · 전단 쪽은 연화 μ 라 DEM 과 다른 쪽으로 치우칠 수 있다 (추정) → DEM 언로딩 등록 (Ⓐ) 과 같은 단계 · 같은 판독 · 같은 비교 정의로 짝을 맞추는 설계 = 결정 뒤 |

## 5. 하지 않는 말
- "DEM 의 SE 입자 응력 = 실제 SE 응력" · "DEM 상 사이 응력 비 = 실제 하중 분담" · "겹침 = 실제 변형" · "300 MPa 에서 정적 평형" (감쇠 몫 확인 전).
- "MPM 응력장이 실측과 같다" — MPM 도 전단 강성은 연화 · 정수압 상한 없음 · 연속체 (접촉망 없음).

## 6. 관련
- CLAUDE.md 의 DEM ↔ MPM 상보 틀 (frame [1] – [5]) · 3D MPM 3-fix 보정 절 · `docs/mpm3d_calibration.md`.
- `docs/data/kg50_d07_end_20261105/README.md` (감쇠 몫) · `docs/50kg/report_y4/meeting_20261104/README.md` (영률 장).

File: docs/handoff_README_liggghts_raw.md
# 후막 복합양극 DEM (LIGGGHTS) raw 데이터 — 인수인계 README

받는 사람이 **바로 계산에 들어갈 수 있게** 쓴 문서다.  이 폴더의 파일은 건식 후막 ASSB
복합양극을 LIGGGHTS 로 압밀한 결과이고, 목적은 그 좌표에서 **미세구조 디스크립터**를 뽑는 것이다.

> ⚠⚠ **먼저 읽을 것 — 이 데이터는 스케일된 단위로 저장돼 있다.**
> 파일 안의 숫자를 µm 로 읽으면 **1000배 틀린다**.  §2 를 건너뛰지 말 것.
>
> 그리고 대부분의 분석은 **§6 (AM 만 추출 → 대립/소립 분리)** 에서 시작한다.
> 반지름이 고정값이라 문턱 없이 정확히 갈린다 — 대신 **단일모달 케이스**만 조심하면 된다.

---

## 1. 파일 구성

| 파일 | 무엇 | LIGGGHTS 명령 |
|---|---|---|
| `input_real_*.liggghts` | **입력 스크립트 = 모든 규약의 정본** | — |
| `atom_restart3_<step>` | 입자 스냅샷 (좌표·반지름·속도·응력) | `dump ... custom` |
| `contact_restart3_<step>` | **접촉쌍** 목록 (힘·접촉면적·중첩) | `dump ... local` |
| `mesh_restart3_<step>` | 상부 가압판 STL (그 시점 높이) | `dump ... mesh/stl` |

⚠ 파일명이 `atom_restart3_*` 인 것은 **restart 에서 이어 돌린** 런이라서다.  입력 스크립트의
`dump` 경로(`post_real_1/atom_*.liggghts`)와 이름이 다르지만 **열 구성은 같다**.

`<step>` 은 타임스텝이다.  `dt = 1.0e-6`, 진행은
**① 삽입 → ② settling(20만) → ③ stabilize(20만) → ④ 압축(300 MPa 도달까지 루프) →
⑤ 이완(10만)** 순이고, atom dump 는 ④ 부터, contact dump 는 ⑤ 부터 켜진다.
⇒ **contact 파일이 존재하는 스텝은 이미 압축이 끝난 상태다.**  그 스텝을 쓰면 된다.
(가장 큰 스텝이 최종 상태인지 폴더에서 한 번 확인할 것.)

---

## 2. ★★ 단위 — 여기가 유일하게 크게 틀릴 수 있는 곳

입력 스크립트 머리에 규약이 적혀 있다:

```
# Scale: r×1000, E×0.001, P×0.001
units si
region reg_box block 0.0 0.05 0.0 0.05 -0.01 1.0     # "RVE: 50×50 μm → Sim 0.05×0.05 m"
variable r_AM_S equal 2.0e-3                          # "AM_S r=2μm → Sim 2mm"
```

| 물리량 | 변환 | 검산 |
|---|---|---|
| **길이** | `물리[µm] = 파일값 × 1000` | 상자 0.05 → **50 µm** · `radius` 2.0e-3 → **2 µm** |
| **응력/압력** | `물리[MPa] = 파일값 × 1000` | `target_press = 0.30` → **300 MPa** |
| **탄성계수** | `물리[GPa] = 파일값 × 1e-9 × 1000` | `1.4e8 Pa` → **140 GPa** (NCM811) |
| **밀도** | **스케일 안 됨** (실제값) | AM 4800 · SE 2000 kg/m³ |

⇒ 좌표·반지름은 **× 1000 하면 µm** 다.  그것 하나만 지키면 기하 계산은 전부 맞는다.

**자가검증 (반드시 한 번 하고 시작할 것)**
`radius` 열의 고유값 × 1000 이 입력 스크립트의 `r_AM_S` / `r_SE` / `r_AM_P` (µm) 와
정확히 같아야 한다.  안 맞으면 위 변환을 적용하지 말고 먼저 원인을 찾을 것.

---

## 3. ★★ 타입 번호 — **케이스마다 다르다.  절대 가정하지 말 것**

`input_real_1` 은 P:S = **0:10** (소립만) 이라 타입이 **둘뿐**이다:

```
create_box 2 reg_box
# --- 3. Material Properties (Type 1:AM_S, 2:SE) ---
fix pts1 all particletemplate/sphere ... atom_type 1 ... radius constant ${r_AM_S}
fix pts2 all particletemplate/sphere ... atom_type 2 ... radius constant ${r_SE}
```

⇒ 이 케이스에서 **type 1 = AM_S(소립 활물질) · type 2 = SE(고체전해질)**.

⚠ 대립이 들어가는 케이스(3:7 · 5:5 · 7:3 · 10:0)는 타입이 **셋**이고 번호가 달라진다.
**케이스마다 그 케이스의 입력 스크립트에서 `create_box` 줄과 `Material Properties` 주석,
`particletemplate` 의 `atom_type` ↔ `radius` 짝을 직접 읽어서 매핑할 것.**
가장 안전한 판별은 **반지름**이다 — 활물질(대립/소립)과 전해질은 크기가 확연히 다르다.

---

## 4. dump 열 구성

### 4-1. `atom_*` — 입력 스크립트 167행 그대로

```
id type x y z radius vx vy vz c_strs[1] c_strs[2] c_strs[3] c_ke
```

| 열 | 뜻 | 비고 |
|---|---|---|
| `id` | 입자 ID | contact 파일과 이걸로 연결 |
| `type` | 재료 (§3) | |
| `x y z` | 중심 좌표 | **× 1000 → µm** |
| `radius` | **반지름** (직경 아님) | **× 1000 → µm** |
| `vx vy vz` | 속도 | 이완 후엔 ~0 이어야 정상 |
| `c_strs[1..3]` | per-atom 응력 **σxx, σyy, σzz** | ⚠ 아래 주의 |
| `c_ke` | 운동에너지 | 준정적 확인용 |

⚠ **`compute stress/atom` 은 응력이 아니라 `응력 × 부피`** 다 (LAMMPS/LIGGGHTS 규약).
입자 응력을 얻으려면 **입자 부피 (4/3)πr³ 로 나눠야** 한다.  그 위에 §2 의 압력 스케일
(×1000 → MPa)이 또 걸린다.  **검산**: 이렇게 얻은 σzz 를 전체 평균 내면 가한 압력
**≈ 300 MPa** 가 나와야 한다.  안 나오면 응력은 쓰지 말고 기하만 쓸 것 (기하는 안전하다).

### 4-2. `contact_*` — `compute pair/gran/local` (입력 74행 / dump 185–189행)

```
compute cpl all pair/gran/local pos id force force_normal force_tangential torque contactArea delta contactPoint
dump ... c_cpl[1] … c_cpl[26]
```

키워드 순서대로 열이 붙는다.  내 계수로는:

| 키워드 | 열 수 | 누적 |
|---|---|---|
| `pos` | 6 (x1 y1 z1 x2 y2 z2) | 1–6 |
| `id` | 2 (id1 id2) | 7–8 |
| `force` | 3 | 9–11 |
| `force_normal` | 3 | 12–14 |
| `force_tangential` | 3 | 15–17 |
| `torque` | 3 | 18–20 |
| `contactArea` | 1 | 21 |
| `delta` | 1 (중첩량) | 22 |
| `contactPoint` | 3 | 23–25 |

⚠ **합이 25 인데 dump 는 26 개를 쓴다.**  한 열이 내 계수와 안 맞는다 (빌드에 따라
`torque` 가 6 열이거나 접촉 플래그가 하나 더 붙는 경우가 있다).
⇒ **열 인덱스를 믿기 전에 파일 헤더의 `ITEM: ENTRIES` 줄과 실제 열 개수를 직접 세어
확인할 것.**  검산 두 가지: ⓐ `id1`/`id2` 열은 정수이고 atom 파일의 `id` 집합에 들어간다
ⓑ `pos` 두 점 사이 거리가 `r1 + r2 − delta` 와 같다.

### 4-3. `mesh_*` — 상부 가압판 STL

그 시점의 판 높이 `plate_z` 를 준다 (STL 정점의 z).  **전극 두께 = plate_z − 0**
(바닥 벽이 `zplane 0.0` 이다).  ×1000 하면 µm.

---

## 5. 경계조건 — 계산 전에 알아야 한다

```
boundary p p f
```

- **x, y = 주기경계 (periodic)** ⇒ **측면 벽이 없다.**  좌표를 그대로 쓰면 상자 경계에서
  이웃을 놓친다.  **최소상거리(minimum image)** 로 이웃·접촉·경로를 계산할 것.
  상자 = `0 ≤ x,y < 0.05` (물리 50 µm).
- **z = 고정 (fixed)** — 아래는 벽(z=0), 위는 가압판(mesh).  z 는 주기화하지 말 것.

---

## 6. ★★ AM 만 추출하고, AM 안에서 대립/소립을 가르기 (제일 먼저 할 일)

이 데이터의 입자는 **활물질(AM)** 과 **고체전해질(SE)** 두 종류가 섞여 있고, 활물질은 다시
**대립(AM_P)** 과 **소립(AM_S)** 으로 나뉜다 (= bimodal).  대부분의 분석이 이 분리에서 시작한다.

### 6-1. 왜 쉬운가 — 반지름이 **연속분포가 아니라 delta 함수**다

입력 스크립트가 각 상을 **고정 반지름**으로 만든다:

```
fix pts1 ... atom_type 1 density constant 4800 radius constant ${r_AM_S}   # 2.0e-3
fix pts2 ... atom_type 2 density constant 2000 radius constant ${r_SE}     # 0.5e-3
```

`radius constant` 다 — **분산이 없다.**  ⇒ `radius` 열의 **고유값이 곧 상의 개수**이고,
문턱(threshold)을 정할 필요가 **없다**.  그냥 `np.unique(radius)` 하면 끝난다.

```python
uniq = np.unique(np.round(radius * 1000, 6))   # ×1000 → µm (§2)
# 예) input_real_1  → [0.5, 2.0]      2 상: SE 0.5 · AM_S 2.0
#     bimodal 케이스 → [0.5, 2.0, 6.0]  3 상: SE 0.5 · AM_S 2.0 · AM_P 6.0
```

⚠ 만약 고유값이 3–4개보다 많이 나오면 **위 가정이 깨진 것**이다 (다분산 템플릿이거나
파일이 섞였거나).  그때는 진행하지 말고 물어볼 것.

### 6-2. 어느 것이 AM 이고 어느 것이 SE 인가

두 가지로 판정하고 **서로 일치하는지 확인**한다:

| | 방법 | 근거 |
|---|---|---|
| **주** | `type` 번호 | 입력 스크립트의 `Material Properties` 주석 + `particletemplate` 의 `atom_type` ↔ `radius` 짝 (§3) |
| **보조** | `radius` | SE 가 **가장 작다** (0.5 µm).  활물질은 2 µm 이상 |
| **확인** | 밀도 | AM `density constant 4800` · SE `2000` — 스크립트에서 확인 가능 |

⇒ **SE = 가장 작은 반지름 그룹**, **AM = 나머지 전부**.  그 안에서
**AM_P = 더 큰 쪽 · AM_S = 더 작은 쪽**.

```python
r_um   = radius * 1000
r_se   = uniq.min()                       # SE
am     = r_um > r_se * 1.5                # AM 만 남긴다 (여유 1.5×; 실제 간격은 4× 이상)
am_r   = np.unique(r_um[am])
is_P   = (r_um == am_r.max()) & am        # 대립  (AM 이 하나뿐이면 이 마스크가 전부 False 가 될 수 있다 → 6-3)
is_S   = (r_um == am_r.min()) & am        # 소립
```

### 6-3. ⚠ 단일모달 케이스를 반드시 따로 다룰 것

- **P:S = 0:10** (`input_real_1`) → AM 반지름 고유값이 **하나뿐**이고 그것은 **소립**이다.
  `am_r.max() == am_r.min()` 이 되어 위 코드가 같은 입자를 대립·소립 양쪽에 넣는다.
- **P:S = 10:0** → 마찬가지로 하나뿐이고 그것은 **대립**이다.

⇒ **크기만으로는 이 둘을 구분할 수 없다.**  어느 쪽인지는 **입력 스크립트**가 말해 준다
(`r_AM_S` 를 썼는지 `r_AM_P` 를 썼는지 · 헤더 주석의 `P:S = 0:10`).
코드는 `len(am_r) == 1` 을 **별도 분기**로 두고, 라벨은 스크립트에서 읽어 오는 것이 안전하다.
그 케이스에서 없는 쪽 디스크립터(예: 0:10 의 `coverage_AM_P`)는 **0 이 아니라 빈 값/NA** 다.

### 6-4. ★ 분리가 맞는지 검산 (한 번은 꼭)

입력 스크립트가 목표 조성을 적어 놓는다 (`input_real_1`: `AM:SE = 81.6:18.4`,
`P:S = 0:10`).  추출 결과로 **실현 질량비**를 계산해 대조한다:

```python
m = (4/3)*np.pi*(r_um**3) * np.where(is_se, 2000.0, 4800.0)    # 밀도는 스케일 안 됨 (§2)
am_wt  = 100 * m[~is_se].sum() / m.sum()          # ← 81.6 근처여야 한다
p_frac = 100 * m[is_P].sum() / m[~is_se].sum()    # ← 목표 P:S 와 맞아야 한다 (0:10 이면 0)
```

⚠ 이 검산은 **형식적인 절차가 아니다.**  `particledistribution/discrete` 의 가중치
(`pts1 0.816 pts2 0.184`)가 **질량분율로 실현됐는지 개수분율로 실현됐는지**를 여기서 처음
알 수 있다.  개수분율이었다면 실현 AM 질량비가 **99 % 대**로 나온다 (AM 한 알이 SE 한 알보다
150배 무겁기 때문) — 그러면 조성이 의도와 완전히 다른 것이고, **그 즉시 물어봐야 한다.**
81.6 근처가 나오면 의도대로 된 것이다.

### 6-5. AM 만 쓰는 것과 전체를 쓰는 것을 헷갈리지 말 것

| 디스크립터 | 필요한 상 |
|---|---|
| coverage (대립 / 소립 / 전체) | **AM 표면** + **SE 위치** ⇒ 둘 다 필요 |
| porosity | **AM + SE 전체 고체** ⇒ SE 를 빼면 안 된다 |
| tortuosity | **SE 상만** (Li⁺ 가 SE 를 타고 간다) |
| 배위수 · 퍼콜레이션 | 종류별로 다 (AM-AM · AM-SE · SE-SE) |

⇒ "AM 만 추출" 은 **coverage 와 크기별 통계**를 위한 것이지, porosity 를 AM 만으로 계산하라는
뜻이 **아니다**.  porosity 를 AM 만으로 계산하면 값이 크게 부풀려진다.

---

## 7. 뽑아야 할 디스크립터

| 디스크립터 | 정의 (합의된 규약) |
|---|---|
| **porosity** | `1 − Σ(4/3)πr³ / (50 × 50 × 두께)` — **구 부피의 단순 합**을 쓴다 (겹침을 빼지 않는다). 소성 압밀에서 밀려난 재료는 부풀음으로 되돌아온다는 관례이고, 우리 코퍼스 전체가 이 규약이다. 참고용으로 union 부피(겹침 제거)도 같이 내면 좋다 — 둘의 차이가 곧 겹침량이다. |
| **coverage (대립 / 소립 / 전체)** | *(§6 의 대립/소립 분리가 선행)* 활물질 구 표면 중 **SE 가 덮은 면적 비율**. 표면을 균일 샘플(예: Fibonacci 구면점)하고, 각 점에서 가장 가까운 SE 구까지의 간극이 문턱 이하면 "덮임". 문턱은 **두 개를 병기**할 것 — 접촉(간극 ≤ 0) 과 근접(간극 ≤ 0.14 µm). 둘의 차이가 물리적으로 의미가 있다. |
| **tortuosity** | SE 상(相)을 따라 아래 → 위로 가는 경로의 `경로길이 / 직선거리`. SE 구를 노드, 접촉을 간선으로 놓고 최단경로를 쓰면 된다. **주기경계(§5)를 반드시 반영**할 것. |

두 개 더 같이 내주면 아주 유용하다: **배위수**(입자당 접촉 수, 종류별 AM-AM / AM-SE / SE-SE)와
**퍼콜레이션 여부**(SE 망이 위아래를 잇는가 · 활물질 망이 잇는가).
⚠ SE 가 안 이어지는 케이스가 실제로 나온다 — 그건 결함이 아니라 **결과**다.  버리지 말고
"비퍼콜" 로 표시해서 남길 것.

---

## 8. 이 시리즈가 무엇을 비교하는가

면용량 **6 mAh/cm²** · RVE **50×50 µm** · 압력 **300 MPa** · AM:SE ≈ **81.6:18.4 wt%** 고정.
**바뀌는 것은 대립:소립 비(P:S) 하나뿐**이다.

| P:S | 입력 스크립트 | 대립 r (µm) | 소립 r (µm) | SE r (µm) |
|---|---|---|---|---|
| 0:10 | `input_real_1` | — (없음) | 2.0 | 0.5 |
| 3:7 | `input_real_2` | 6.0 | 2.0 | 0.5 |
| 5:5 | `input_real_3` | 6.0 | 2.0 | 0.5 |
| 7:3 | `input_real_4` | 6.0 | 2.0 | 0.5 |
| 10:0 | `input_real_5` | 6.0 | — (없음) | 0.5 |

⚠ **표의 크기는 반지름이다** (입력 스크립트가 반지름으로 쓴다).  직경으로 말하려면 2배 —
대립 Ø12 µm · 소립 Ø4 µm · SE Ø1 µm.

⚠⚠ **케이스를 더 받게 되면 함정이 하나 있다.**  같은 6 mAh 세트에 **SE 반지름이 1.5 µm 인
평행 시리즈**가 또 있다.  파일명이 이어져 보여도 두 시리즈를 섞으면 P:S 효과와 SE 크기 효과가
분리되지 않는다.  ⇒ **케이스를 추가할 때마다 `r_SE` 가 0.5 인지 입력 스크립트에서 확인할 것.**

---

## 9. 시작 체크리스트

1. `radius` 고유값 × 1000 이 입력 스크립트의 r 값(µm)과 일치하는가 → **단위 확인** (§2)
2. `create_box` 의 타입 수와 `particletemplate` 의 `atom_type` ↔ `radius` 짝 → **타입맵** (§3)
2b. `np.unique(radius)` 로 상 개수 확인 → **AM/SE 분리 · 대립/소립 분리** (§6).
    반지름이 `radius constant` 라 문턱이 필요 없다.  단일모달(0:10 · 10:0)은 **별도 분기**.
2c. 실현 질량비 검산 — AM wt% 가 스크립트의 목표(예 81.6)와 맞는가 (§6-4).
    안 맞으면 조성이 의도와 다른 것이니 **진행 말고 물어볼 것**.
3. contact 파일의 실제 열 개수 → **열 인덱스** (§4-2)
4. x, y 를 **주기경계**로 다룰 것 (§5)
5. `c_ke` 가 충분히 작은가 → 준정적 상태 확인 (아니면 더 이완된 스텝을 쓸 것)
6. 응력을 쓸 거면 `stress/atom` = 응력×부피 임을 반영하고, 평균 σzz ≈ 300 MPa 로 검산 (§4-1)

막히면 물어보면 된다.  특히 **단위와 타입맵이 안 맞는 것 같으면 그 즉시** 물어보는 게
좋다 — 그 둘은 조용히 틀리면서 끝까지 그럴듯한 숫자를 낸다.
