Repository: yonghoon7153-source/Yonghoon-DEM-DFT

# lit-reader — 연구실 문헌 DB (텍스트판)

이 브랜치는 코드가 아니라 **자료**다. 이 저장소 `claude/friendly-meitner-lldvar` 의 `litdb/papers/` digest 를 연구실 PC 의 문헌 도구가 읽어 만든
**읽기 카드 · 뽑은 수치 · 장 서문**을 매일 밤 텍스트로 올린다. 사람이 보는 화면(논문 그림 포함)은 연구실 PC 에만 있다.
**이 브랜치에 커밋하지 않는다** — 다음 밤에 통째로 다시 덮인다. 다른 브랜치에 합치지도 않는다.

마지막 갱신 2026-11-16 04:02 · 논문 563편 · 읽기 카드 475편 · 수치 49,774건 · 장 20개

## 다른 브랜치의 세션에서 쓰는 법

```bash
git fetch origin lit-reader
git show origin/lit-reader:papers.csv | head -n 5          # 논문 목록 — 어느 장인지, 카드가 내린 한 줄 결론
git show origin/lit-reader:chapters/se-argy.md             # 장 서문 — 그 장에서 밝혀진 것 · 엇갈리는 곳 · 열린 문제 · 먼저 읽을 논문
git show origin/lit-reader:cards/<slug>.md                 # 논문 한 편의 읽기 카드

File: docs/hetero_thesis.md
# 이종기술 (코팅 · 분산) 논지 — 정본

> **지위** — 1저자 비준 **2026-10-05** (*"이거 비준이고"*).  논문 · 보고 · 이종기술 원장 · 믹서 등록 문서가 이 문서를 가리킨다.
> **바꾸려면 저자 비준**이 필요하다 — 1저자 10-05 *"중간에 이게 흔들리면 전체가 흔들려버리니까"*.
> 근거 = 이종기술 회의 원장 (`docs/data/hetero_transcript_20260918.json` · `…_20261002.json` · 웹앱 `/hetero/transcript`) 의 발화 번호.
> ⚠ §2 (원리) 의 식 · 개념은 교과서 수준의 표면 물리를 적은 것이다 — 원고 · 보고에 인용하려면 **litdb 정본 카드로 출처를 확인한 뒤** (규율 ⑥ · §6 후속).

---

## 1. 고정 문장 · 하지 않는 말 · 예측 (비준 10-05)

> 표지 `THESIS:BEGIN ratified=<비준 날짜>` … `THESIS:END` 사이가 **비준 블록**이다 — 웹앱 `/hetero` 가 이 블록과 날짜를 **이 파일에서 읽어** 띄운다 (템플릿 · 코드에 베끼지 않는다).
> 표지는 정확히 한 쌍 · 다시 비준하면 표지의 날짜도 같이 고친다 · 블록 안 하위 목록은 **4 칸 들여쓰기** (화면 변환기가 2 칸이면 목록을 한 층으로 편다).

<!-- THESIS:BEGIN ratified=2026-10-05 -->
**"건식 후막 바이모달 복합양극에서 NCM에 설파이드 SE를 선코팅하면(같은 SE 총량), 상 간 표면 에너지 차이로 생기는 혼합 응집(특히 SE–SE)이 줄어 분산이 좋아지고, 그 결과 압축 뒤 3D 이온전도 패스웨이가 잘 형성된다. 이 연구의 몫은 그 인과 사슬을 DEM(혼합 → 압축 → 접촉망)으로 보이는 것이다."**

- **하지 않는 말**:
    - 계면 면적 · 보호막 효과
    - 모델 대리값으로 낸 "실제 코팅 효과의 크기"
    - 이종 코팅 (후속 과제이고, 동일 소재 코팅 단계를 먼저 거침, 09-18 #15)
- **반증 가능한 예측 셋**:
    - **P1.** 비코팅 침대에서는 혼합 시간을 늘려도 상별 응집 (SE–SE) 이 무작위보다 크게 남는다 (09-18 #19 · #20).
    - **P2.** 코팅하면 (AM 표면 = SE) 그 응집이 사라진다 (09-18 #25 대조군).
    - **P3.** 혼합 상태의 차이가 압축 뒤 SE 경로 (연결 · coverage · σ_ion) 차이로 이어진다 (09-18 #5 사슬의 마지막 고리).
    - ⚠ P1 을 시험하려면 **비코팅 NCM 과 SE 의 표면 에너지 관계**가 먼저 정해져야 한다 (§2-3 · §2-8).
<!-- THESIS:END -->

### 1-1. 근거 발화 (원장)

| 요소 | 내용 | 발화 |
|---|---|---|
| 한 줄 논지 | "코팅 → 분산 → 3D 이온전도 패스웨이, 후막에서 특히" — "이걸로 확정하고 그대로 밀고 간다" | 09-18 #5 |
| 코팅이란 | NCM 에 **설파이드 SE 선코팅** (옥사이드 아님) · SE 총량은 같다 | 09-18 #41 · #2 |
| 기전 | 상 간 표면 에너지 차이 → 혼합 뒤에도 상별 응집 (특히 SE–SE) → 선코팅이 응집 완화 → 같은 SE 양으로 3D 이온 네트워크를 먼저 깐다 | 09-18 #2 · #20 · #29 |
| 설명 프레임 | 계면 면적 · 보호막이 아니라 **이온 경로 형성** | 09-18 #1 · 10-02 #55 ("coverage 가 아니라 건식 믹싱 분산") |
| 범위 | 건식 후막 · 바이모달 | 09-18 #3 · #4 · #43 |
| 신규성 | 주장 자체가 아니라 **DEM 으로 보이는 것** · 차별점 = 바이모달 + DEM | 09-18 #16 · #32 · #43 |
| DEM 이 보일 것 | 상별 응집이 드러나는 혼합 침대 · 표면 에너지를 상 간 같게 둔 대조군 · porosity 최저 바이모달 조성으로 코팅 유무 각 1 건 · 4 종 최선 / 어려우면 PC · SC · SE 3 종 | 09-18 #19 · #25 · #38 · #60 |
| 10-02 에 정해진 것 | 논문 둘로 분리 (코팅 · 분산 / 후막 설계) · "실제 그러냐" · 보고에서 빼고 선점 | 10-02 #74 · #58 · #67 |

---

## 2. 원리 — 상 간 표면 에너지 차이로 생기는 혼합 응집

> 한 문장: 표면 에너지가 다른 입자들이 섞이면 같은 종류끼리 붙어 있을 때 에너지가 더 낮고, **작은 입자일수록 그 붙음이 혼합의 흔듦을 잘 버틴다** — 그래서 비코팅 NCM 이 SE 보다 충분히 덜 끈적하면 (§2-3) 미세 SE 끼리의 접촉이 살아남아 상별 덩어리가 남는다.
> 코팅은 그 에너지 차이를 없애고, 남은 기하 (작은 SE 는 큰 AM 에 붙는 쪽이 유리하다) 가 SE 를 AM 표면으로 흩는다.

### 2-1. 표면 에너지 · 접착일 · 떼는 힘

- **표면 에너지 γ** [J/m²] — 표면을 단위 면적만큼 새로 만드는 데 드는 에너지.
- **응집일** (같은 물질): W_ii = 2γ_i · **접착일** (다른 물질, Dupré 식): W_ij = γ_i + γ_j − γ_ij.
- 반데르발스 (분산력) 지배면 기하평균 규칙: **W_ij ≈ 2√(γ_i·γ_j)**.
- 두 입자를 떼어 내는 힘 (JKR): **F_ij ≈ (3/2)π·W_ij·R\*_ij** (R\* = R_i·R_j/(R_i+R_j)) — 접착일과 **곡률 반경**에 비례.
- **쌍 Bond 수** — 떼는 힘 ÷ 작은 쪽 입자의 무게 (혼합기의 흔듦 · 관성도 같은 R³ 로 큰다): **Bo_ij ∝ W_ij·R\*_ij / (ρ_작은 쪽·g·R_작은 쪽³)**.

### 2-2. 면적당 에너지 — 같은 상끼리 붙는 배치가 유리하다

- "AM–S 접촉 두 개" 를 "AM–AM 하나 + S–S 하나" 로 바꿀 때의 접착 에너지 차:
  **ΔW = W_AA + W_SS − 2W_AS = 2(√γ_A − √γ_S)² ≥ 0** — γ_A = γ_S 일 때만 0.
- ⇒ 표면 에너지가 다르면 같은 상끼리 붙는 배치가 에너지상 늘 유리하다.  (고분자 용액의 섞임 매개변수 χ > 0 → 상분리와 같은 구조 · 분말에서는 열에너지 대신 혼합기의 기계적 교반이 그 역할 — **유비일 뿐 같은 이론이 아니다**.)
- ⚠ 이것은 **면적당** 이야기다 — 누가 실제로 뭉치는지는 크기 (곡률 · 무게) 가 함께 정한다 (§2-3).

### 2-3. 누가 뭉치는가 — 면적당 에너지 × 크기

세 결과 [산술 — JKR 떼는 힘 · 매끈한 구 · 생성기 지름 SE 1 · AM_S 4 · AM_P 9 µm · 밀도 SE 2.00 · AM 4.80 g/cm³ (`scripts/make_mixer_deck.py` `DENS`) — 같은 194 · 38 · 1.8 배를 10-02 믹서 점착 브리핑 초안 (⚠ 미보고 · §3) §1-5 · §2 가 생성기 함수로 냈다]:

1. **같은 상끼리는 작을수록 끈적하다** — 같은 γ 면 Bo ∝ γ/(ρ·R²) ⇒ SE–SE 는 AM_P–AM_P 의 **≈194 배** · AM_S–AM_S 의 **≈38 배**.
   ⇒ 미세 SE 는 표면 에너지가 같아도 자기들끼리 뭉치기 쉽다 (09-18 #2 의 *"특히 SE–SE"*).
   거꾸로 AM 끼리 뭉치려면 AM 표면이 SE 보다 **수천 배 이상** 끈적해야 한다 (JKR 등가 γ 비 — 브리핑 §1-5: LA 2.7×10³ · LH 3.5×10⁴ · LHx30 1.1×10⁶) — dev-bo 가 본 AM–AM 응집 (§2-6) 이 그 세계다.
2. **작은 SE 는 큰 AM 에 붙는 쪽이 기하로 유리하다** — R\*(SE–AM_P) = 0.9 r_SE · R\*(SE–AM_S) = 0.8 r_SE vs R\*(SE–SE) = 0.5 r_SE ⇒ 같은 W 면 SE 가 AM 에 붙는 Bo 가 SE–SE 의 **1.8 배** (AM_S 1.6 배).  (작은 쪽이 둘 다 SE 라 분모는 같다.)
3. **SE–SE 응집이 SE–AM 부착을 이기려면** W_SS/W_AS > 1.8 (AM_S 1.6) — 기하평균 규칙이면 √(γ_S/γ_A) > 1.8 ⇒ **γ_A/γ_S < 0.31** (AM_S 0.39).
   ⇒ 비코팅 NCM 표면이 SE 보다 **꽤 덜 끈적해야** P1 (SE–SE 응집이 남는다) 이 선다.
   ⇒ 출처 (1저자 11-24 Q1 · 비준 블록 밖): 이 경계는 새것이 아니다 — Figueroa · Li · McCarthy 2009 (*Powder Technol.* **195** · doi 10.1016/j.powtec.2009.06.002) 의 쌍별 vdW Bond 수 비 경계 (식 30 · αβ³ < 1 · 기하평균 결합) 에서 ℜ1 = ϕ(β+1)/2 > 1 ⇔ ϕ = √(Γ_작은/Γ_큰) > 2/(1+β) 이고, 지름비 β = 1/9 (AM_S 1/4) 를 넣으면 2/(1+β) = 1.8 (1.6) · γ_A/γ_S < 1/1.8² = 0.309 (1/1.6² = 0.391) [카드 산술] · 그 논문 = DEM 만 (지름 4 mm 가상 구 · Γ 재료값 아님) · 정본 카드 `litdb-canon:figueroa2009_vdw_adhesion_mixing_segregation_bond_number_phase_diagram`.

| 경우 (기하평균 규칙) | 면적당 (§2-2) | 떼는 힘 · Bo (위 2 · 3) | 예상 모습 |
|---|---|---|---|
| γ_A ≥ γ_S | W_AA ≥ W_AS ≥ W_SS | SE→AM 부착이 SE–SE 의 ≥ 1.8 배 | SE 가 AM 을 덮는 방향 · AM–AM 은 무게 때문에 거의 못 살아남는다 (1) |
| 0.31 < γ_A/γ_S < 1 | W_SS > W_AS > W_AA | SE→AM 부착이 여전히 우세 (1.8·√(γ_A/γ_S) > 1) | SE 가 AM 쪽으로 · 상별 응집 약함 |
| γ_A/γ_S < 0.31 | W_SS ≫ W_AS | **SE–SE 가 우세** | **SE 끼리 뭉침** — 논지가 말하는 비코팅 상태 |

- ⚠ **γ_NCM 과 γ_SE 의 비는 지금 모른다** — 실제 분말 표면은 흡착 수분 · NCM 잔류 리튬염 · 황화물의 수분 반응으로 청정 표면 계산값과 다를 수 있다.  09-18 #29 *"차이가 매우 크다"* 는 회의 진술 (미검증) 이다.
- ⚠ 0.31 은 **떼는 힘만 비교한 어림**이다 (매끈한 구 · JKR · 기하평균).  접촉이 생기는 빈도 · 속도 · 거칠기 · 정전기 (§2-7) 가 같이 작동한다.
  특히 SE 는 입자 수의 대부분이라 **무작위로 섞여도 SE 의 이웃은 대개 SE** 다 — 그래서 응집은 *"무작위 대비"* 로 재야 한다 (§5 관측량).

### 2-4. 혼합기 안에서는 '평형' 이 아니라 '살아남는 접촉'

- 분말은 분자처럼 열평형에 가지 않는다 — 혼합기가 충돌 · 전단으로 접촉을 끊고, **충돌 에너지보다 접착 에너지가 큰 접촉만 살아남는다** (접착 입자의 부착 · 이탈 임계 속도 — 작을수록 · 점착이 셀수록 붙는 속도 상한이 높다).
- 미세 SE 분말은 높은 Bo 때문에 **혼합 전부터 덩어리**일 수 있다 ⇒ 혼합은 덩어리를 깨는 과정이고, **깨진 조각이 SE 끼리 다시 붙나 · AM 에 붙나** 가 갈림길이다 (§2-3 의 2 · 3).
- ⇒ 접착이 센 쪽의 접촉이 선택적으로 남는다 = 09-18 #20 의 *"혼합 시간을 늘려도 남는 응집"*.

### 2-5. SE 선코팅이 하는 일

- NCM 표면 = SE ⇒ γ_A,유효 = γ_S ⇒ 면적당 **ΔW = 0** — 같은 상끼리 붙으려는 에너지상 선호가 사라진다.
- 남은 기하 (§2-3 의 2) 때문에 **SE 조각은 SE 끼리보다 코팅된 AM 에 붙는 쪽이 1.8 배 (AM_S 1.6 배) 유리** ⇒ 혼합이 깬 SE 덩어리 조각이 AM 표면으로 흩어진다 = 분산.
  (작은 입자가 운반 입자 표면에 붙는 혼합을 Hersey 1975 는 정렬 (ordered) 혼합이라 불렀고 (정본 카드 `hersey1975_ordered_mixing_concept` · 1저자 10-13 표지 걷음), Egermann & Orr 1983 은 이 유형을 상호작용 (interactive) 혼합으로 부르자고 제안했다.  'ordered' 는 무작위보다 고른 정도 (σ < σ_R) 에만 쓴다 (원문 확인 · 정본 카드 `egermann1983_ordered_vs_interactive_mixture_nomenclature` · 같은 단신 p.117 — 이 제안의 처음은 Egermann 1980 · 원문 미확인).  1저자 10-14 비준 — 옛 표기 *"'상호작용 혼합' 은 Orr 의 이름 (Pfeffer 2001 을 거친 2차 귀속)"* 을 바꾼다: Pfeffer 2001 (`pfeffer2001_dry_particle_coating_engineered_particulates`) 이 'interactive mix' 출처로 든 Orr 문헌 [22] 가 이 단신이고, Orr 의 앞선 문헌 [20–21] 은 원문 미확인.)
- 압축하면 SE 로 덮인 AM 들이 맞닿으며 SE–SE 접촉이 침대 전체로 이어진다 ⇒ 같은 SE 양으로 3D 이온 경로 (09-18 #29 *"3D 이온 네트워크를 먼저 깐다"*).
- ⚠ 비코팅이라도 γ_A/γ_S > 0.31 이면 SE 는 이미 AM 쪽으로 간다 — 코팅이 더하는 몫이 작아진다 ⇒ **논지가 말하는 효과의 크기는 비코팅 NCM 의 표면 에너지에 달려 있다** (§2-8).

### 2-6. DEM 모델 대응 (10-05 판독)

- 믹서 점착 = 쌍별 CED (SJKR · LIGGGHTS) → 쌍별 Bond 수.  CED 표 = `docs/reviews/mixer_highbo_prereg_20260927.md` §2-1 · 브리핑 §1-3.
- **LC (코팅)** = AM 쌍 점착을 SE–SE 와 **같은 γ** 로 (JKR 환산 · AM_P–AM_P Bo_code 0.00109) ⇒ ΔW = 0 — **논지와 맞는다** (09-18 #25 대조군과 같은 뜻).
- **LH (고점착)** = AM–AM · AM–벽 점착만 키우고 AM–SE 는 SE 수준 고정 (CED 로 LC 대비 ×19–33).  기하평균 규칙이면 AM–SE 도 √(W_AA·W_SS) 로 함께 올라야 한다 — 지금은 ΔW 를 가장 크게 만드는 극단.  dev-bo (LHx10 · LHx30) 에서 본 것 = **AM–AM 응집** (§2-3 표 첫 줄의 과장판 · AM 표면이 SE 보다 10⁵–10⁶ 배 끈적한 세계).
- **AM–SE** = 두 상 후보 CED 의 **min** (겹침 보수 규칙) ⇒ 같은 γ 기하 환산 (R\* 0.9 r_SE) 보다 **2.2 배 약하다** (브리핑 §2 · 자가리뷰 R-11) ⇒ LC 에서도 §2-5 의 *"SE 가 AM 에 붙는 쪽이 유리"* 가 덜 표현된다.
- **SE–SE** = Bo_code 0.212 (약함) · 충돌에서 붙는 속도 상한 ≈ 0.16 mm/s (soft) — 벽 속도 103 mm/s 에 비해 사실상 **안 붙는 가루** [산술 · 브리핑 §1-6 · 충돌 속도 분포 미측정] ⇒ 논지가 말하는 **SE–SE 응집** (§2-3 표 셋째 줄) 이 모델에 아직 없다.
- 다음 팔 후보 = 브리핑 §4 의 U (모든 쌍 같은 배율 = 같은 γ 세계를 키움) · S (SE–SE + SE–벽) · G (AM–SE).  ⚠ 논지의 비코팅 조건 (γ_A/γ_S < 0.31) 을 표현하려면 세 쌍 (AM–AM · AM–SE · SE–SE) 을 **γ_A · γ_S 에서 결합 규칙으로 함께** 정해야 한다 (§4 D2) — S 는 SE 자기 점착만 올려 결합 규칙과 다르다.

### 2-7. 이 그림의 한계 — 같이 작동하는 다른 기전

- **마찰 대전 (정전기)** — 건식 혼합에서 서로 다른 재료가 반대 부호로 대전돼 AM–SE 가 정전기로 붙을 수 있다 (모델에 없음).
- **실제 표면 상태** — 흡착층 · 잔류 리튬염 · 수분 반응 (§2-3 ⚠).
- **소성 변형** — 무른 황화물 SE 는 접촉부가 눌려 실효 접착이 커질 수 있다 (JKR 은 탄성 이론 · 하중의존 점착은 믹서 덱에 없다).
- **극성 (산 · 염기) 성분** — 산화물 · 황화물 계면에서 기하평균 규칙이 깨질 수 있다.
- **거칠기 · 모양** — 실제 접촉 반경은 입자 반경이 아니라 돌기 반경일 수 있다 (R\* 기하가 약해진다).

### 2-8. "실제 그러냐" 에 답하려면 (10-02 #58)

- **판가름 수**: 비코팅 NCM 과 SE 의 **γ_A/γ_S 가 0.31 (AM_S 0.39) 보다 작은가** — 또는 떼는 힘 비 F_SE–AM / F_SE–SE 가 1 보다 작은가 (§2-3 의 3 · 어림).
- **측정**: 코팅 전후 NCM · SE 분말의 유효 표면 에너지 (역기체크로마토그래피 IGC) · AFM 콜로이드 탐침으로 NCM–NCM · NCM–SE · SE–SE 떼는 힘 (기하가 들어간 힘을 직접 준다) → W_ij 와 §2-3 표의 어느 줄인지.
- **계산**: DFT 표면 에너지 · 계면 분리일 (표면 종단 · 흡착층 가정을 명시).
- **연결**: 그 값을 **맞춤 없이** DEM 점착 입력으로 넣고 P1–P3 을 시험한다 (frame[4] — 모델을 서로 맞추지 않고 각자 실험에 앵커).

---

## 3. 모델 ↔ 논지 어긋남 (10-05 · 흔들림 위험)

1. **응집의 주인공** — 논지 = SE–SE · dev-bo = AM–AM (§2-3 의 1 · §2-6).
2. **비코팅 팔의 근거** — 비코팅 NCM 의 표면 에너지 근거 없이 AM–AM 만 키웠다 · AM–SE 는 SE–SE 값 고정 (§2-3 · §2-6).
3. **09-29 D-2 목적** (*"코팅 효과를 확실하게 = LC↔LH contrast d"*) 은 논지와 같은 질문이지만 LH 가 비코팅 NCM 을 대표한다는 근거가 없다 (Codex `HBR8-02` 와 같은 지점).
4. **SE 쪽** — SE–SE 는 충돌에서 사실상 안 붙고 · AM–SE 는 min 규칙으로 기하 환산보다 2.2 배 약하다 (§2-6) ⇒ P1 · P2 를 시험할 모델 상태가 아직 아니다.

- 같은 어긋남을 **모델 입력 쪽**에서 정리한 문서 = 10-02 믹서 점착 브리핑 초안 `docs/reviews/mixer_cohesion_briefing_draft_20261002.md` (§0: *"맨 NCM 이 더 끈적"* 은 결과가 아니라 입력 · SE 쪽 점착은 전 팔 고정 · 같은 γ 세계 = LC).
  ⚠ 그 초안은 **1저자에게 보고되지 않았다** (`docs/handoff_tau_subsession_20261003.md` §6 *"초안 미보고"*) — 그 문서의 권고 (DEV `LC×10` 등) 는 결정이 아니다.

## 4. 열린 결정 (1저자 · 10-05 제시)

| # | 결정 | 권고 |
|---|---|---|
| D1 | 확인 18 런 (LC↔LH) 시점 | P1 을 시험할 비코팅 팔 (근거 있는 표면 에너지) 이 정해진 뒤 |
| D2 | 믹서 변수 | 표면 에너지 → 쌍별 접착일 (결합 규칙) → CED · LC 는 그대로 · 브리핑 초안 §4 의 U · S · G 는 후보 (결합 규칙과의 관계 = §2-6) |
| D3 | SE–SE 점착 수준 | SE 분말 유동성 (안식각 · Hausner 비 등) 실험 앵커 |
| D4 | DFT | 코팅 전후 표면 에너지 · 계면 분리일 계산 요청 |
| D5 · D6 | 10/21 덱 | 믹싱 내용 빼기 (10-02 #67) · 한글 글꼴 = 맑은 고딕 (음성 337) |

> ✅ **1저자 10-14 — D1–D6 권고대로** (상세 = `docs/mixer_paper_pipeline_draft_20261013.md` §4 끝): D1 = 확인 18 런 동결 (결합 규칙 팔로 새 확인 블록) · D2 = 기하평균 결합 규칙 · D3 = 유동성 실측 앵커 · D4 = NCM (청정 · 잔류 리튬염) · LPSCl 표면 에너지 + 계면 분리일 (요청 = VASP 외주 결과 뒤) · D5 · D6 = 10/21 자료 믹싱 빼기 · 맑은 고딕.

## 5. 다음 순서 (P1–P3 를 시험하는 길)

1. 변수 재정의 (D2) → 2. SE–SE 앵커 (D3) → 3. 관측량 = 이론 분모 Lacey (지금의 M 음수 해소) · 상별 지수 · SE 덩어리 크기 분포 · AM–SE 접촉 비율 (무작위 대비) →
4. 혼합 상태 통계 → 압축 DEM 초기 배치 → 압축 → 망 (`stop_after='network'`) → σ_ion · coverage · τ (P3) → 5. DFT · 실험 (§2-8).

## 6. 후속 — 배경 문헌 reference 화 (1저자 10-05 *"이종기술 자료 만들기 끝나면 백그라운드가 되는 문헌들 더 찾아서 reference화"*)

10/21 이종기술 자료가 끝난 뒤 · litdb 정본 브랜치에 카드로 (원문 PDF 확인 · 규율 ⑥).  찾을 주제 (검색 낱말 — **아직 인용 아님**):
- 표면 에너지 · 접착일 (Dupré) · 기하평균 결합 규칙 (분산 성분) · 산 · 염기 성분 모형
- JKR · DMT 접착 접촉 · 접착 입자의 부착 · 이탈 임계 속도 (Thornton–Ning 등) · 작은 입자–큰 입자 부착의 곡률 (R\*) 효과
- 건식 LPSCl 분말의 2차 응집 (브리핑 초안 §2 가 적은 정본 카드 reisacher2023 · lee2026 — 원문 대조 대상)
- 응집성 분말의 Bond 수 · 입자 크기 효과 · 거친 입자 (coarse-grained) DEM 의 점착 스케일링 · SJKR (LIGGGHTS) 점착 모형
- 제약 분체의 점착–응집 균형 (cohesive–adhesive balance) · 정렬 (ordered) 혼합 · 상호작용 (interactive) 혼합 (둘은 다른 말 — Egermann & Orr 1983 · §2-5) · 건식 코팅
- 건식 분말 혼합의 마찰 대전
- 역기체크로마토그래피 (IGC) 분말 표면 에너지 · AFM 콜로이드 탐침 접착력
- NCM · 황화물 SE (LPSCl) 표면 에너지 (DFT · 실험) · 설파이드 SE 코팅 NCM (건식) · 코팅 → 혼합 분산 (10-02 #59 · #62 의 KETI 논문 단서 — 서지 미확인)
- 건식 후막 복합양극의 SE 분포 · 이온 경로 (선행 DEM 유무 — 09-18 #32)
- ✅ **10-13 — 위 주제 대부분이 정본 카드가 됐다** (새 26 편 · 목록 `docs/mixer_coating_reading_list_20261013.md` · 정본 `comparison_vs_ours_DEM.md` §H-10–13 · §F 의 F-ESTAT · F-PAIRW) — 남은 것: KETI 논문 단서 (10-02 #62 *"케티에서 나온 유지성 박사님"* · 26 편 저자에 없음 · 서지 미확인 · 1저자 확인 대기).

File: docs/lhs_corpus_readout_20260915.md
# LHS 코호트 전수 판독 — 생산 솔버를 127 케이스 × 3 채널에 한 번에 돌린 첫 기록

원자료 = `docs/data/rho_s3_trial_20260915.csv` (381행) · 설계 = `docs/data/lhs_design_20260818.csv`
도구 HEAD `e5fa1df11` · scipy 1.18.1 · 2026-09-15

⚠⚠ **이 런의 목적은 ρ 였다.**  σ 값은 전부 **legacy(나눗셈) 팔 = 생산 기본값**이고
**S3 결과가 아니다.**  아래는 그 부산물로 처음 보이게 된 **코호트 자체의 성질**이다.
⚠ 127 = 그 시점 `RAW_OK`.  `lhs00_034 · 089 · 098` 은 아직 돌고 있어 빠져 있다.

---

## ① 이온 채널 **25/127 (19.7 %) 이 퍼콜레이션 없음**

```
ionic       OK 102 · SOLVE_NONE 25   경로 spsolve 70 · cg 32 · none 25
electronic  OK 127 · SOLVE_NONE  0   경로 spsolve 114 · cg 13
thermal     OK 127 · SOLVE_NONE  0   경로 spsolve 74 · cg 53
```

⇒ **S3 이온 채널의 판정 정의역은 최대 102** 다 (`OLD_ZERO` 를 빼면 더 작다).
⚠ 봉인기가 이 25건을 `OLD_NONE` 으로 분류해야 **봉인과 ρ 가 같은 데이터를 본 것**이다.
그 대조는 09-17 봉인 때 `measured_by_channel` 검사가 **기계로** 한다.

해없음 25건:
```
lhs00_001 009 012 018 023 026 030 037 041 053 062 074 075 079 082 083 087 093
          105 107 108 111 112 126 128
```

## ② ⚠ 설계의 `se_percolation` 라벨은 **선별기이지 필터가 아니다**

|  | 실제 뚫림 | 실제 막힘 |
|---|---|---|
| 라벨 `OK` | 82 | **1** |
| 라벨 `BELOW_phic` | **20** | 24 |

⇒ `BELOW_phic` 44건 중 **20건(45 %)이 실제로는 뚫린다**.
⛔ **그 열로 코호트를 거르면 실제로 뚫리는 20건을 잘못 버린다.**

★★ **정밀화 2026-09-15 (`LHS-01` 닫으며) — 옛 제목 *"판별력이 나쁘다"* 는 과했다.**
두 방향을 나눠 재면 성능이 **비대칭**이다:

```
재현율 (막힌 것을 잡는 힘)   96.0 %   막힌 25건 중 24건을 잡는다
정밀도 (잡은 것이 맞을 확률) 54.5 %   잡은 44건 중 24건만 실제로 막혔다
```

⇒ **선별기(screen)로는 훌륭하고 필터(filter)로는 못 쓴다.**  놓친 단 1건은 `lhs00_009`
이고 그것은 물리가 아니라 **경계 규칙**이다 (⑤) — 즉 **물리적으로는 25/25 를 잡는다.**
⇒ 결함은 *"쓸모없다"* 가 아니라 **이름과 용법**이다: `se_percolation` 이라는 이름이
실측처럼 읽히고, 실제로 *"버릴 것 고르기"* 에 쓰였다.  ⇒ 생성기에서
`se_percolation_est_meanfield` 로 개명하고 운용 특성을 `LHS_PERC_MEASURED` 에 동결했다
(`scripts/lhs_design_dataset.py`, 실측 원자료 `docs/data/lhs_percolation_measured_20260915.csv`,
selftest ⑬–⑬d 가 원자료와의 일치를 **기계로** 강제한다).

## ③ φ_SE 만으로는 안 갈린다 — 두 집합이 **완전히 겹친다**

```
해없음의 최대 φ_SE = 0.3064      해있음의 최소 φ_SE = 0.0916
```

★ 특히 **φ_SE = 0.1720 (am_pct 90) 17건이 전부 뚫린다** — 스케일링법칙이 동결한 문턱
`φc_P = 0.200 · φc_S = 0.195` 아래인데 **하나도 안 막힌다**.  그리고 `φ_SE = 0.0916
(am_pct 95)` 에서도 `lhs00_020` · `lhs00_123` 두 건이 뚫린다.

⚠ **이것이 σ_ionic 폼의 φc 가 틀렸다는 뜻은 아니다.**  그 문턱은 *"평균장 퍼콜레이션
문턱"* 으로 **σ 의 함수형에 들어가는 상수**이지 *"이 침대가 뚫리는가"* 의 판정선이 아니다.
다만 **둘을 같은 것으로 읽으면 안 된다** — 실측이 그것을 가른다.
⚠ 그리고 `φ_SE` 는 **설계 추정치**(`phi_se_est`)다.  실측 φ_SE 열은 아래 ⑥ 대로 **비어 있다**.

## ④ ⛔ **철회 — 유한크기는 φ 보다 잘 가르지 *못* 한다** (옛 제목이 틀렸다)

```
두께/최대입자 (thick_over_d_am_max)   n     뚫림  막힘   막힘률
  < 3                                 28     16    12    42.9 %
  3 – 5                               51     44     7    13.7 %
  5 – 10                              36     33     3     8.3 %
  ≥ 10                                12      9     3    25.0 %
```
⚠ `≥ 10` 이 다시 오르는 것은 **n = 12 라 잡음일 수 있고**, 그 구간은 얇아서가 아니라
SE 가 적어서 막히는 쪽일 것이다 (④와 ③은 **분리되지 않았다**).

★★★ **정정 2026-09-15 — 두 축을 같은 방식으로 재니 순서가 반대다.**
옛 제목은 ③ 이 *"φ 로 안 갈린다"* 라고 적혀 있던 시점의 **상대 진술**인데, ⑤ 가
`lhs00_009` 를 경계 artifact 로 판정해 ③ 을 뒤집은 뒤에도 **④ 를 같이 고치지 않았다.**
같은 척도(군별 막힘률)로 재면:

```
se_percolation_est_meanfield   OK 1.2 %  vs  BELOW_phic 54.5 %   ⇒ 비 45.3배
thick_over_d_am_max (4 구간)   8.3 % … 42.9 %                    ⇒ 비  5.1배 · **단조 아님**
```

⇒ **φ 쪽이 9배 더 잘 가르고, 유한크기 쪽은 단조도 아니다.**
⚠ 그렇다고 유한크기가 무정보인 것은 **아니다** — 둘을 함께 쓰면 정밀도가
54.5 → **61.1 %** 로 오른다 (대신 재현율 96.0 → 44.0 % 로 떨어진다).
⚠ 그리고 두 축은 **교락돼 있다** (얇은 침대와 SE 희박 침대가 겹친다) — 위 숫자는
주변부 비교이지 분해가 아니다.
★ 교훈: **한 항목을 뒤집었으면 그것을 근거로 삼던 이웃 항목을 같이 본다.**  ③ 을 고칠 때
④ 는 손대지 않아 문서 안에서 서로 모순인 채로 하루가 지났다 (규율 ④ 의 문서판).

## ⑤ `lhs00_009` — **경계 규칙 한 건** (나머지 24건은 진짜 단절)

φ_SE **0.3064** 로 문턱 한참 위이고, **같은 φ_SE 인 형제 20건이 전부 뚫리는데 혼자 막혔다.**

| | lhs00_009 | 형제 20건 범위 | |
|---|---|---|---|
| `thick_over_d_am_max` | **2.719** | [2.719, 20.39] | 최소 |
| `d_am_max_um` | **15** | [2, 15] | 최대 |
| `rve_over_d_am_max` | **3.333** | [3.333, 25] | 최소 |
| `size_ratio_AM_over_SE` | **15** | [1, 15] | 최대 |
| `finite_size_flag` | `thin+n_am_p_low` | | |

⇒ **두께 방향으로 AM_P 가 2.7개, RVE 폭으로 3.3개**뿐이다.  φ 가 아니라 **유한크기
corner** 다.  설계 자신이 `thin+n_am_p_low` 로 표시해 뒀다.
⚠ 솔버가 노드 **59,616개**를 만들고도 관통 성분을 못 찾았다 — *"입자가 없다"* 가 아니라
*"벽에서 벽까지 잇는 SE 사슬이 없다"* 다.
★★★ **진단 완료 (같은 날) — 물리가 아니라 경계 규칙이다.**

```
No percolating component. DIAGNOSTIC:
  n_target_nodes=59616, n_graph_nodes=59612, n_edges=245707
  bottom=2720, top=4  (plate_z=0.0372)
  n_components=1, top-5 sizes=[59612]
  components reaching bottom=1, top=0 (need overlap for percolation)
```

**세 줄이 서로를 닫는다**:
① `n_components = 1 · [59612]` ⇒ SE 망은 **쪼개져 있지 않다.  하나의 거대 성분이 침대
   전체**를 덮는다.  *"SE 가 끊겼다"* 가 아니다.
② `59616 − 59612 = 4` ⇒ **접촉이 하나도 없는 고립 입자가 정확히 4개**.
③ `top = 4` 인데 `reaching top = 0` ⇒ 거대 성분에 상단 노드가 하나도 없다
   ⇒ **상단 전극으로 뽑힌 4개가 바로 그 고립 입자 4개**다 (다른 해가 없다).

⇒ `bottom 2720` vs `top 4` = **680배 비대칭**.  `d_am_p = 15 µm` 침대에서 상단 띠가 큰
AM_P 에 점령돼 SE 가 거의 안 남고, 남은 넷은 압밀 위에 뜬 낱개다.
⇒ 열린 P1 **`L2-04`** 와 **같은 축의 반대쪽 면**이고 **실물 증거**다 — `L2-04` 는 경계가
**너무 느슨**한 쪽을, 이것은 **너무 엄격**한 쪽을 보여 준다.  원장 등급 `P2 → P1`.

★★★ **범위 확정 (같은 날) — 25건 중 이것 하나뿐이다.**  나머지 24건에 같은 진단을
전부 돌렸다:

```
                성분 수              고립 SE 입자(접촉 0)         φ_SE
단절 24건   29 ~ 2,324 (중앙 629)   3.2 ~ 49.3 % (중앙 20.2 %)   0.0916 ~ 0.1720
lhs00_009            1                    0.007 %                  0.3064
```
⇒ `lhs00_009` 는 고립 비율이 단절군 **최소의 477분의 1**, 성분 수는 **29배 아래**다 —
**모든 축에서 다른 동물**이다.  ⇒ **내 걱정은 반증됐다**: 나머지 24건은 SE 망이 실제로
**수백~수천 조각으로 부서진** 진짜 단절이고, 경계 artifact 는 **1/127** 이다.

★★★ **그리고 이것이 위 ③ 을 정밀화한다 — 내 문장을 고친다.**
  · 옛 표현: *"φ_SE 로 안 갈린다 — 완전히 겹친다"*
  · **그 겹침을 만든 유일한 케이스가 `lhs00_009` 이고 그것은 경계 artifact 다.**
  · 빼면 **`φ_SE ≥ 0.20` 인 진짜 단절은 0건**이다.
  ⇒ 바른 문장: 동결 문턱 `φc = 0.20` 은 **"위면 뚫린다" 쪽에서는 맞다**.  틀린 것은
    **"아래면 안 뚫린다" 쪽뿐**이다 (`φ_SE = 0.1720` 에서 17/17 뚫림).
    = **충분조건으로는 성립하고 필요조건으로는 성립하지 않는다.**
  ⚠ 그래도 `se_percolation` 라벨의 45 % 오류는 그대로다 (②) — 그 라벨은 `BELOW_phic` 쪽을
    *"안 뚫린다"* 로 쓰기 때문이다.

★ **새 관측 — 고립 SE 입자가 많다.  원장 `LHS-06` (P2) 으로 등재됐다** (2026-09-15).
`lhs00_093` 은 SE 입자 **1,570개 중 774개(49.3 %)가 접촉이 하나도 없다**.  `lhs00_107`
43.8 % · `lhs00_075` 40.2 % · `lhs00_079` 39.3 % · `lhs00_074` 33.1 %.  `φ_SE ≈ 0.09` 인
침대라 AM 공극에 낱개로 갇히는 것이 **물리적으로 그럴듯하지만**, 300 MPa 압밀 뒤에 절반이
무접촉인 것이 정상인지는 **확인된 바 없다**.
⚠ 배제 못 하는 대안 둘: ① **접촉 검출 규약**(cutoff·δ)이 얕은 접촉을 떨어뜨림
② **부분 삽입 게이트**가 이 코호트에 실제로 걸렸는지 이 판독에서 확인 안 함.
⚠⚠ **그리고 이 24건은 전자·열 채널에서는 정의역 *안*이다** (127/127 관통) — 이온만 밖이다.
전자는 AM 망이라 영향이 작아 보이나 **열은 SE 를 통해 흐른다** ⇒ ⬜ **열 채널 영향 미측정**.
★ 처방 후보 ①·② (cutoff 민감도 · 무접촉 SE 의 최근접 이웃 거리 분포)는 **원 dump 만 있으면
GPU 불요**다.
⛔ **이것이 S3 를 멈추지 않는다** — 봉인이 `OLD_NONE` 으로 분류하면 정의역 밖이고 봉인과
ρ 가 일관된 상태다.  경계 수정은 `L2-04` 의 일이고 **세대 2** 다.

## ⑥ ⚠ 설계 CSV 의 **"측정" 열 셋이 130/130 전부 비어 있다**

```
phi_se                    0 / 130 채움
tortuosity_dijkstra_SE    0 / 130
coverage_AM_*_hertz_pct   0 / 130      (phi_se_est 는 130/130 채움)
```

⇒ `_est` 추정치만 있고 **실측은 한 번도 안 채워졌다**.  그 열을 읽는 코드가 있으면
결측을 만나거나 0 으로 채울 것이다 — 원장 `GAP2-05`(결측을 0 또는 문헌 앵커로 채워 양의
주장으로 렌더)와 **같은 자리**다.  ⬜ 그 열을 읽는 소비자가 있는지 미확인.

## ⑦ ★★ 세 채널의 ρ 를 지배한 케이스가 **전부 같은 설계점**이다

```
ionic       ρ 7.11717e-06 %  ← lhs00_020  (치환, 직접해)  σ_ratio 3.802e-11  ← 이온 최소
electronic  ρ 1.46295e-05 %  ← lhs00_093  (조임, 반복해)  σ_ratio 1.639e-07
thermal     ρ 1.38516e-05 %  ← lhs00_023  (조임, 반복해)  σ_ratio 3.030e-06
                                 셋 다  φ_SE 0.0916 · am_pct 95
```

`φ_SE 0.0916 · am_pct 95` 는 **코호트에서 SE 가 가장 적은 설계점**이다.  우연이 아니다 —
퍼콜 문턱 근처에서 망은 **가는 실 하나**가 되고, 그때 σ 가 행렬 순서·허용오차에 가장
민감해진다.
★ 이온의 ρ 를 낸 `lhs00_020` 은 **이온 채널 전체에서 σ 가 가장 작은 케이스**다
(`3.802e-11`, 그 다음이 `1.113e-10`).
⇒ **채널 최대를 잡는 집계 규약이 옳게 작동한다** — ρ 가 코호트의 **가장 취약한 점**에서
나온다 (보수적).

## ⑧ σ 산포 (legacy 팔 · 생산 기본값)

```
ionic       n=102  min 3.802e-11  중앙 3.981e-08  max 2.683e-07     7,059배
electronic  n=127  min 1.861e-08  중앙 9.752e-08  max 4.938e-07        27배
thermal     n=127  min 1.245e-06  중앙 2.360e-06  max 3.955e-06       3.2배
```
★ 이온이 **7,000배** 산포하고 전자·열은 좁다.  이온만 퍼콜레이션 경계를 가로지르기
때문이다 (전자·열은 127/127 뚫린다).
★ 이온 σ 하위 다섯이 **연속적으로 0 에 접근**한다 (3.8e-11 → 1.1e-10 → 2.3e-10 → 2.3e-10
→ 5.2e-10) — 급단절이 아니다.
⚠ **전자 채널 최소 `n_nodes` = 30** 이다.  30 노드짜리 AM–AM 망이 관통 판정을 받았다.
⬜ 그 케이스가 물리적으로 의미 있는 망인지 미확인 — `L2-04` 축과 같은 자리다.

---

## 이것이 S3 에 주는 것

1. **이온 `B_ch` ≤ 102** — 판정 정의역이 정해졌다 (최종은 봉인이 정한다).
2. **ρ 는 판정을 구속하지 않는다** (3 % 차단의 20만~42만배 아래) — 그러나 그 ρ 는
   **가장 취약한 설계점**에서 나온 값이므로 *"코호트 전체가 그만큼 안정적"* 이 아니라
   *"최악에서도 그만큼"* 이다.
3. **퍼콜 경계 케이스가 이온 `B_ch` 안에 있다** (`lhs00_020` σ = 3.8e-11).  S3 의
   `median(|Δ|)` 은 중앙값이라 그런 꼬리에 지배되지 않지만, **그 케이스의 Δ 자체**는
   따로 볼 값이다.
⬜ **미확인**: 봉인의 `OLD_NONE` 25건이 여기 25건과 **같은 집합인가**.  다르면 봉인과 ρ 가
다른 데이터를 본 것이고, 러너의 `measured_by_channel` 검사가 그때 막는다.

File: docs/lhs_design_dataset_20260818.md
# AI 학습용 DEM 데이터셋 설계 — LHS (2026-08-18)

지시: 설계인자 = 대립/소립/전해질 크기 · 활물질 함량 · 바이모달 비율.
디스크립터 = porosity · coverage(대립/소립/전체) · tortuosity.
산출 = `docs/data/lhs_design_20260818.csv` (80 행) · 도구 `scripts/lhs_design_dataset.py` (selftest 15/15).

---

## 1. ★ 크기는 **직경**으로 읽었다 (근거)

리포는 두 규약을 **동시에** 쓴다 — 이걸 안 맞추면 설계 전체가 2배 어긋난다:

| 컬럼 | 규약 | 어디 |
|---|---|---|
| `r_AM_P` `r_AM_S` `r_SE` | **반경** | `docs/data/dem_design_points.csv` (LIGGGHTS 입력) |
| `d_am` `d_se` | **직경** | `docs/data/design_performance_corpus.csv` (ML 설계층) |

실측 대조로 확정: `d_am` 4/5/10/12 = 2 × `r_AM` 2/2.5/5/6 · `d_se` 0.5/1/2/3 = 2 × `r_SE` 0.25/0.5/1/1.5.

지시 범위(대립 5–15 · 소립 1–5 · SE 0.5–2)를 **직경**으로 읽으면
① 실물성과 맞고 (poly NCM D50 8–15 · single-crystal 2–5 · 밀링 LPSCl 0.5–2)
② 두 AM 범위가 **안 겹쳐** `d_AM_P ≥ d_AM_S` 가 구성상 보장된다.
반경으로 읽으면 대립이 Ø10–30 µm 가 돼 비현실적이다.
⇒ **반경 컬럼(`r_*_um`)을 함께 냈으므로 어느 쪽이든 그대로 쓸 수 있다.**
지시가 반경이었다면 `--as-radius` 로 다시 뽑으면 된다 (크기 3열이 2배가 된다).

## 2. 설계인자와 범위

| 인자 | CSV 열 | 범위 | 비고 |
|---|---|---|---|
| 대립 AM_P | `d_am_p_um` | 5 – 15 µm | poly NCM 2차입자 |
| 소립 AM_S | `d_am_s_um` | 1 – 5 µm | single-crystal |
| 바이모달 비율 | `ps_frac` | 0 – 1 (= 0–100 %) | AM_P 몫.  `ps_label` 에 `7:3` 식 병기 |
| 전해질 SE | `d_se_um` | 0.5 – 2 µm | |
| 활물질 함량 | `am_pct` | 70 – 95 wt% | |

## 3. ★ 왜 **세 블록**인가 (분기 설계)

`ps_frac = 0` 이면 AM_P 가 **없어서** `d_am_p` 가 식별 불가능하고, `ps_frac = 1` 이면
`d_am_s` 가 그렇다.  한 LHS 에 섞으면 그 행들이 **없는 상에 좌표를 배정**해 설계행렬을
오염시키고, 학습기는 그 열을 "관측됐지만 효과 없음" 으로 잘못 읽는다.

| 블록 | 행 | ps | 살아 있는 인자 |
|---|---|---|---|
| `bimodal` | 60 | 0.05 – 0.95 | 5개 전부 |
| `mono_AM_S` | 10 | 0 | `d_am_s` `d_se` `am_pct` (`d_am_p` = **빈 칸**) |
| `mono_AM_P` | 10 | 1 | `d_am_p` `d_se` `am_pct` (`d_am_s` = **빈 칸**) |

⇒ 죽은 인자에는 값을 안 준다 (NaN → CSV 빈 칸).  학습할 때 그 열은 **해당 블록에서 제외**할 것.

## 3b. 고정 상수 — RVE 50×50 µm · 면용량 2 mAh/cm² (2026-08-18 지시)

인자가 아니라 **상수**다.  이득이 크다 — 기존 ML 설계층은 `rve` 와 `loading` 을 자유 노브로
두는데(`ml_design_structure.FREE_KNOBS`), 그 둘을 고정하면 80 런 예산을 **5 인자에 전부** 쓴다.

두께는 로딩의 함수다.  코퍼스 291건 원점회귀(3σ 제거) = **19.64 µm per mAh/cm²**
⇒ 면용량 2.0 → **두께 ≈ 39 µm**.  (DEM 이 실제 두께를 낼 것이고 이 값은 사전 점검용이다.)

**유한크기 점검** (가장 큰 입자 기준):

| d_AM_P | 측면 50/d | 두께 39/d |
|---|---|---|
| 5 µm | 10.00 | 7.86 |
| 10 µm | 5.00 | 3.93 |
| 15 µm | **3.33** | **2.62** |

실제 설계에서 측면비 **3.33 – 50.0** · 두께비 **2.62 – 39.3**, 유한크기 플래그 **11/80 행**.

⚠ 플래그는 **거부가 아니라 라벨**이다.  Ø15 µm 입자에 39 µm 전극이면 실제 전극도 2.6층이다 —
그건 수치 결함이 아니라 물리다.  그리고 측면 하한 3.33 은 **코퍼스가 이미 돌려 본 구성**
(rve50/d12 = 4.17 · rve40/d12 = 3.33) 안에 있다 = 새 위험을 들이는 게 아니다.
⇒ `finite_size_flag` 열을 학습에 **공변량으로 남겨 두면** 유한크기 효과를 모델이 흡수한다.

★★ **정정 (2026-08-18, 실제 입력 스크립트 확인)** — 위 문단을 처음에 "wall effect" 로 썼는데
**측면에는 벽이 없다**.  생산 DEM 덱이 `boundary p p f` 다 (x, y **주기** · z 고정:
바닥 벽 + 상부 가압판).  ⇒ 측면 유한크기는 **벽 효과가 아니라 상관길이 효과**다 —
상자가 구조의 상관길이보다 작으면 주기 이미지가 자기 자신과 상관돼 편향이 생기는 것이고,
벽 근처 패킹 교란(wall effect)은 **애초에 없다**.
실질적 함의: ⓐ 측면비가 작아도 벽-패킹 인공물은 안 생긴다 = 걱정 하나가 준다
ⓑ 대신 **디스크립터를 계산할 때 x, y 를 최소상거리(minimum image)로 다뤄야** 한다 —
그냥 좌표로 이웃을 찾으면 경계에서 접촉을 놓쳐 배위수·τ·coverage 가 전부 낮게 나온다.
ⓒ z 방향(두께 2.62층)은 여전히 진짜 유한크기다 — 거기는 주기가 아니다.

## 3c. ★ 정수 격자 (2026-08-18 지시)

실물성 근거: **12.93 µm 분말을 주문할 수는 없다.**  실제로 고를 수 있는 눈금에 설계를 얹었다.

| 인자 | 눈금 | 수준 | 점유 (60점) |
|---|---|---|---|
| `d_am_p_um` | 1 µm | 11 (5 … 15) | 5 – 6 |
| `d_am_s_um` | 1 µm | 5 (1 … 5) | 12 |
| `ps_frac` | 0.1 | 9 (1:9 … 9:1) | 6 – 7 |
| `d_se_um` | **0.5 µm** | 4 (0.5 · 1 · 1.5 · 2) | 15 |
| `am_pct` | **5 %** | 6 (70 · 75 · 80 · 85 · 90 · 95) | 10 |

- `d_SE` 만 0.5 눈금인 이유: 범위가 0.5–2 라 **정수로 자르면 {1, 2} 두 수준밖에 안 남는다**.
- `am_pct` 눈금 **5 %** (2026-08-18 지시): 1 % 눈금이면 26수준 × 60점 = 수준당 2–3개라
  **수준별 반복이 거의 없어** 조성 효과가 다른 인자와 섞이기 쉽다.  5 % 면 수준당 **10개**로
  조성 축을 블록처럼 읽을 수 있고, 실제 배합 단위와도 맞는다.
- `ps` 눈금 0.1 = 랩이 이미 쓰는 `0:10 · 3:7 · 5:5 · 7:3 · 10:0` 표기와 정확히 일치 →
  `ps_label` 이 **반올림이 아니라 정확**해졌다.
- 구성: 수준별 **균형 배정**(각 수준이 floor/ceil(n/L) 번) — 연속 LHS 의 "층마다 정확히
  하나" 를 이산 격자로 옮긴 것 — 위에 **상관-벌점 재시작 + 열내부 스왑**.

★★ **왜 maximin 만으로는 안 되나 (2026-08-18 실측 발견)**
처음에는 최소 쌍거리(maximin)만 최적화했다.  격자가 고울 때는 상관이 우연히 낮았지만
(`am_pct` 1 % 눈금에서 0.154), **눈금을 5 % 로 거칠게 하자 튀었다**.  재시작을 60 → 8,000 으로
늘려도 max\|corr\| 이 **0.23 / 0.21 / 0.37 / 0.21** 로 **재시작과 무관하게 오르내렸다** —
maximin 은 상관을 **아예 안 보기 때문**이고, 이긴 배치가 우연히 갖는 값이었던 것이다.
⇒ 최적화 대상이 우리가 신경 쓰는 양이 아니었다.  두 단계로 고쳤다:
  ① 재시작을 **벌점 목적함수** `minDist − 10·max(0, max|corr| − 0.25)` 로 고른다
  ② 이긴 배치를 **열 내부 스왑**으로 다듬는다 (열 안의 값 집합이 불변이라 **수준 균형이
     정의상 보존**된다 = 이산 LHS 성질을 안 깨고 상관만 낮춘다)
결과: n 40/60 × seed 0–5 **12 조합 전부 max\|corr\| ≤ 0.247**, 최소거리도 오히려 개선
(0.27–0.30 → 0.28–0.46).  회귀 ⑧ 문턱을 0.35 → **0.30** 으로 조이고, "상관-인지 기준이
순수 maximin 보다 낫다"(⑩c)를 직접 검사로 넣었다.
- **중복 설계점 0건** — 정수화하면 같은 조성을 두 번 돌릴 위험이 새로 생긴다 (연속 LHS 에는
  없던 실패 모드).  진단에 상시 검사로 넣었다.
- 되돌리기: `--continuous` (연속 경로는 회귀와 함께 보존).

## 4. 설계 진단 (내부 블록 60점)

| | 값 | 판정 |
|---|---|---|
| 최대 \|비대각 상관\| | **0.190** | 교락 없음 (문턱 0.25 를 목적함수에 넣었다) |
| 최소 쌍거리 (단위공간) | 0.300 | 상관-벌점 재시작 + 열내부 스왑 |
| 중복 설계점 | **0** | 정수 격자의 새 실패 모드 — 상시 검사 |
| 수준 점유 | 위 표 (최대−최소 ≤ 1) | 균형 배정 |

⚠ `min_bin_occupancy_of_5` 는 **연속 모드용** 지표다.  정수 격자에서는 수준 위치가 5 등분
경계와 안 맞아 빈 구간이 구조적으로 생긴다 (d_SE 4수준 → 5구간 중 하나는 반드시 0).
정수 모드의 정본은 **수준 점유**다.

유도 커버리지: 크기비 `d_AM_P/d_AM_S` 1.0 – 15 · `d_AM/d_SE` 0.5 – 10 —
Furnas 패킹은 **절대 크기가 아니라 비**의 함수이므로 이 범위가 실질 커버리지다.

## 5. ⚠ 실행 전에 알아야 할 것

- **95 wt% 코너는 퍼콜을 잃을 수 있다.**  AM 이 높을수록 SE 부피분율이 줄어 σ_ion 이 0 이 되는
  퇴화 케이스가 나온다 (리포 선례: `2mAh_real_16` · `8mAh_real_11` 은 SE 비퍼콜로 σ_i=0).
  퇴화 행은 **버리지 말고 그대로 기록**할 것 — 그 경계가 곧 배울 것이다.
- ⚠⚠ **porosity 를 회귀 타깃으로 쓸 때 `use_porosity_pct` 열을 쓰지 말 것** (CLAUDE.md 기록):
  그 게이트가 porosity 만 MPM 값으로 바꾸고 φ 는 DEM 것을 남겨 **한 물리상태가 아니다**
  (닫힘 잔차 sd 가 ε 자체 sd 의 78 %).  이 데이터셋은 **DEM ε_sphere** 를 그대로 채운다.
- **기존 ML 설계층은 AM 크기 노브가 하나(`d_am`)다** (`ml_design_structure.DESIGN_FEATURES`).
  이 데이터셋은 그것을 **둘로 쪼갠 확장**이다 → 하위호환용으로 ps 가중 평균 `d_am_um` 을
  같이 냈지만, **정본은 `d_am_p_um` · `d_am_s_um` 두 열**이다.  기존 예측기에 물리려면
  `DESIGN_FEATURES` 를 확장해야 한다 (그 전까지 두 층을 섞지 말 것).
- 재현: `--seed` 고정.  같은 seed 는 같은 설계를 준다 (selftest ⑦).

## 6. 다음

DEM 을 돌려 디스크립터 5열(`porosity_pct` · `coverage_AM_P_pct` · `coverage_AM_S_pct` ·
`coverage_AM_total_pct` · `tortuosity`)을 채우면 학습셋이 완성된다.  CSV 는 그 칸을
**비워 둔 채** 나온다 — 채워지지 않은 행이 한눈에 보이도록.

---

# ★★ 2026-08-18 적대 리뷰 — 블로커 3건 (읽고 나서 돌릴 것)

정본 리뷰: 아래는 그 결론과 **추가 런 0건으로 이미 반영한 것**의 기록이다.

## A. 양은 충분한가 — **타깃마다 다르다.  셋 중 하나만 충분하다**

코퍼스 291건을 부분표집해 `ml_design_structure` nested CV 로 잰 학습곡선 (리포 자체 판정선
USABLE ≥ 0.75).  ⚠ 이 설계는 `rve`·`loading` 을 고정하므로 **고정-RVE 체제 값**이 정본이다:

| 타깃 | 전체 코퍼스 n=80 | **고정-RVE n=80** | 점근 | 판정 |
|---|---|---|---|---|
| **tortuosity** | 0.839 | **0.751 ± 0.044** | 0.956 | ⚠ **판정선에 정확히 걸침** — 12회 중 5회는 WEAK |
| coverage | 0.420 | **0.220** | 0.780 | ⛔ 부족.  **n 만 늘려선 못 고친다** (0.75 에 ~880 런) |
| porosity | 0.309 | **−0.128** | 0.737 | ⛔ 점근이 판정선 아래 — **회귀 타깃에서 뺀다** (아래) |

⇒ **τ 는 아슬아슬하게 건지고, coverage 는 WEAK, porosity 는 회귀 자체가 답이 아니다.**

## B. BLOCKER — 60점으로는 **주효과 5개를 못 맞춘다** (산술)

`ml_design_structure.py:196` `k_cap = min(12, max(2, floor(n/15)))`:

| n | k_cap | nested 내부 폴드 | 주효과 5 + 절편(k=6) |
|---|---|---|---|
| **60** (바이모달) | 4 = 절편+3항 | **3 = 절편+2항** | **불가** |
| 80 (전체) | 5 | 4 | **불가** |
| **100** | 6 | **6** | **가능 (최소점)** |

그리고 다중비교 문턱: n=60 에서 **분산의 5.9 % 미만을 설명하는 인자는 조용히 버려진다**
(n=291 은 1.2 %) ⇒ 약한 효과는 "없음" 이 아니라 **"못 봄"** 으로 나온다.
**⇒ 바이모달 블록을 60 → 100 으로 올려야 설계가 분석 가능해진다** (`--n 100`).

## C. BLOCKER — 대립 입자가 **한 자릿수인 행이 6개** (최소 3.7개)

`n_am_p_est` 열 신설.  rve 50 기준 실측: **N_AM_P < 10 이 6행 · < 30 이 22행 / 70**.
입자 하나가 명목 `ps_frac` 의 **30 %** 를 차지하는 행이 있다 ⇒ `coverage_AM_P` 도
명목 `ps_frac` 도 **실현되지 않는다**.
`rve_recommended_um` 열에 N_AM_P ≥ 30 을 만족하는 상자 크기를 계산해 뒀다
(최대 **142 µm**, 그 행 총 입자 ~89만).  **결정은 예산 문제라 사람이 한다.**

## D. BLOCKER — am_pct 90·95 는 **SE 가 퍼콜 못 한다** (24/80 행 = 30 %)

φ_SE 를 계산하면 (ε = 0.16):

| am_pct | 70 | 75 | 80 | 85 | 90 | 95 |
|---|---|---|---|---|---|---|
| φ_SE | 0.426 | 0.373 | 0.315 | 0.250 | **0.177** | **0.094** |

CLAUDE.md **FROZEN** `φc_S = 0.195` ⇒ 문턱 = **am_pct 88.81 wt%**.
· 설계 수준이 85 와 90 **사이**에 문턱을 두고 **어느 점도 그 안에 없다** — 5 % 눈금은
  문턱 위치를 ±2.5 wt% 로만 괄호친다 (φc 폭 0.005 의 7배).  **위치 확정 불가.**
· **am_pct = 95 는 ε = 0 이어도 φ_SE = 0.112** ⇒ **어떤 porosity 에서도 퍼콜 불가.**
  코퍼스는 am_pct > 90 을 **돌린 적이 없다**.
⇒ `se_percolation` 열(OK / marginal / BELOW_phic)로 라벨했다.  **12행(am=95)은
τ 가 정의조차 안 될 수 있다** — 그러면 유일하게 학습 가능한 타깃의 15 % 가 결측이 된다.
**판별**: am=95 행 하나를 먼저 돌려 `tortuosity` 가 나오는지 확인하고 결정할 것.

## E. 추가 런 0건으로 **이미 반영한 것**

| # | 지적 | 반영 |
|---|---|---|
| porosity 점근이 판정선 아래 | CLAUDE.md 정본 처방 = `ε = C − φ_SE − φ_AM` | 타깃을 **`phi_se`·`phi_am`** 으로 교체.  `porosity_sphere_pct_RECORD_ONLY` 는 기록만 |
| 타깃 이름에 규약 없음 | coverage 2.7배·τ 2.73배 모호 | `coverage_*_hertz_pct` · `tortuosity_dijkstra_SE` · `porosity_sphere_*` 로 개명 |
| 압력 컬럼 부재 | 범위인지 편향인지 구분 불가 | `pressure_MPa` = 300 · `e_se_gpa` = 1.35 추가 |
| `d_am_um` 규약 충돌 | 코퍼스는 `max(d_P,d_S)` (중앙 1.41배 차) | **폐기**.  `d_am_max_um`(코퍼스 규약) + `sv_inv_um`(Sauter 역수) 로 분리 |
| ps 끝점에서 크기 인자 소멸 | 코퍼스는 `d_am=0` 센티넬로 40/291 행 오염 | `sv_inv_um = ps/d_P + (1−ps)/d_S` — **끝점에서 저절로 잘 정의**되어 80행이 한 모델에 |
| 두께 상수 39.28 이 틀림 | loading 고정이면 두께 ∝ 1/φ_AM | `thickness_est_um` 을 am_pct 함수로 (**51.7 ~ 28.7 µm, 1.8배**).  `thick_over_d_am_max` 도 따라 정정 (1.91–45.9) |
| 입자수 미상 | — | `n_am_p_est` · `n_am_s_est` · `n_se_est` · `n_total_est` · `rve_min_um` · `rve_recommended_um` |

## F. 아직 안 고친 것 (사람 결정 필요)

| # | 지적 | 필요한 것 |
|---|---|---|
| B | 바이모달 60 → **100** | +40 런 |
| C | N_AM_P < 30 인 22행 | 상자를 키우거나(최대 142 µm) 그 행을 재추첨 |
| D | am=95 12행 | 시험런 1건 후 유지/교체 결정 |
| — | **복제 0건** | +8 런 (4 설계점 × 씨앗 3).  씨앗 잡음 실측 천장은 0.97–0.99 라 **잡음은 병목이 아니지만**, 복제가 없으면 "모델이 틀렸다" 와 "데이터가 시끄럽다" 를 **가를 수 없다** |
| — | RVE 고정이 유한크기를 `d_am_p` 에 **별칭** | +8 런 (가장 큰 d_am_p 8행을 rve 75 로).  ⚠ `finite_size_flag` 는 `d_am_p` 의 결정론적 함수라 **회귀에서 분리 불가** — 공변량으로 못 고친다 |
| — | 수신 로더가 **응답변수로 행을 버린다** | `webapp/predictor_engine.py:250/253/257` (`tau>8` · `porosity>30` · `sigma_ion<0.01`) 를 꺼야 §5 의 "퇴화 행 보존" 이 지켜진다 |

## G. 권장 런 리스트

| | 런 | 누적 | 얻는 것 |
|---|---|---|---|
| R0 (위 E) | **0** | 80 | 규약 확정 · porosity 타깃 삭제 · 블로커 라벨 |
| R1 복제 | +8 | 88 | 잡음 바닥 ±25 %, R² 천장 확정 |
| R2 바이모달 +40 | +40 | 128 | **주효과 5개 적합 가능** · coverage +0.12 |
| R3 두 번째 RVE | +8 | 136 | `d_am_p` 계수 해석 가능 |
| R4 두 번째 압력 | +8 | 144 | scope 라벨 검증 |

**100런 예산이면**: R0(0) + R1(8) + 바이모달 +12 = 100 — `k_cap` 이 최소 요건 6 에 딱 걸린다.

File: docs/lit_bak2024_binder_distribution_multilayer.md
# Bak 2024 (Chemical Engineering Journal 483, 148913) — 바인더 z-분포 제어 다층 모델전극 + Digital-Twin

**인용:** Cheol Bak†, Kyung-Geun Kim†, Hyuntae Lee†, Seoungwoo Byun, Minhong Lim, Hyeongguk An,
Youngjoon Roh, **Jaejin Lim**, Cyril Bubu Dzakpasu, Dohwan Kim, Jongjun Lee, **Hyobin Lee**,
**Hongkyung Lee\*\***, **Yong Min Lee\***,
"Advanced multilayer model electrode for binder distribution within composite electrodes of lithium
batteries", *Chemical Engineering Journal* **483** (2024) 148913, DOI 10.1016/j.cej.2024.148913.
접수 2023-09-08, 수정 2024-01-08, 게재확정 2024-01-18, online 2024-01-29. © 2024 Elsevier B.V.
**Open Access**. †C. Bak·K-G. Kim·H. Lee 동등기여. 교신 yongmin@dgist.ac.kr (Y.M. Lee) /
hongkyung.lee@dgist.ac.kr (H. Lee). 지원: NRF (No.NRF-2021M3H4A1A02048529) + **Hyundai NGV**.
이해상충 없음. 데이터 요청 시 제공.

**소속:** **DGIST**(Daegu Gyeongbuk Institute of Science and Technology) — Department of Energy
Science and Engineering + Energy Science and Engineering Research Center. ★ **Yong Min Lee 그룹
(연세대 이전 DGIST 시절, Digital Twin Battery Lab의 2024 선행작)** — `docs/literature_yonsei_dtbl_2026.md`
의 #260–286 리스트는 2026 publication만 담아 이 2024 논문이 빠져 있었음 → 본 디제스트로 DTBL 항목에 추가.
공저 **Jaejin Lim·Hyobin Lee**는 #266/#271/#262/#286의 digital-twin 모델러진과 동일.

DB 동반 파일: 없음(생성 안 함). 주요 수치는 본 MD 본문 표에 모두 정리.
SI(Fig S1–S11 + Table S1–S2)는 디제스트 반영(비디오 없음).

---

## ★ 한 문장 결론 — 이게 무엇이고 우리에게 왜 중요한가

**바인더(PVDF) 함량을 깊이(z)방향 3층(top/middle/bottom, 3×30 µm=90 µm)으로 의도적으로 다르게 깐
"다층 모델전극"**(증가 LMH / 감소 HML / 균일 MMM)을 만들어, **층별 접착강도(SAICAS) · 조성(박리 후
EDX) · 전자전도도(bulk+계면, 전극저항계) · 전기화학(rate/cycle)을 측정**하고 **digital-twin 시뮬
(GeoDict)로 상관**시켜 — **고로딩 복합전극의 최적 바인더 분포를 설계**한 논문이다. ★ **결론은 "균일
바인더 분포(MMM)가 최적"** (집전체 근처 바인더 과잉=LMH는 계면저항 폭증으로 최악; 표면 바인더
과잉=HML은 전해질 침투 방해). 즉 **"바인더가 한 곳에 몰리면(국소 과잉) 전자저항↑+전해질 차단,
국소 부재면 기계 붕괴/박리"** 라는 바인더-분포→성능 매핑을 정량화.

**이게 #286(Yoo, porosity z-구배)의 바인더 버전이다:** 둘 다 **z방향 분포(porosity vs 바인더)를
제어해 성능을 최적화**한다. 단 결론 방향이 다름 — **#286은 흑연/액체에서 "구배가 좋다", 이 논문은
NCM622/액체에서 "균일이 좋다"** (소재·물리가 달라 최적 분포가 반대). 둘을 합치면 우리 **Phase 5
graded 설계의 두 자유도(porosity-z + binder-z)**가 채워지고, **바인더 분포 → 접착/전자전도 매핑은
우리 MPM `--coh`(binder cohesion, audit E3) 레버의 published 실증**이 된다 (#271 PTFE void↓ +
#264 cross-link modulus와 수렴).

**우리 hook(가장 중요):**
1) **Phase 5 = z-band 합성에 "바인더 함량(z)" 축을 추가**할 근거(이 논문 = binder-z, #286 = porosity-z).
2) **바인더 분포 → 접착강도·전자전도 정량 매핑** = E3 `--coh` 레버가 "한 곳 과잉=저항↑+차단 / 부재=박리"
   를 재현해야 한다는 실험 타깃.
3) ⚠ **소재 = NCM622 + 액체전해질(LiPF₆) + PVDF 일반 LIB** — **우리 LPSCl sulfide ASSB가 아님** →
   **절대 transport/용량 값은 전이 불가**; 가져올 것은 **z-분포 설계개념 + 바인더→접착/전자전도 매핑 +
   digital-twin positioning**(수치 앵커 아님 — LPSCl σ 앵커는 `docs/lit_bazzoun2026_dem_fem_rnm.md`
   + #271).

---

## 1. 배경 / 동기 (Introduction, p.1–2)

- EV 에너지밀도 요구 → **로딩레벨(mAh/cm²)↑**이 가장 실용적 경로. 그러나 **슬러리 습식공정은 로딩
  상한**(슬러리 유변학 한계, 고형분 최대여도 한 번에 두꺼운 코팅 불가) → 중간단계로 **multi-coating
  슬러리**가 개발됨. 핵심은 **각 성분의 균일성 확보**.
- ★ **문제(핵심 동기):** 슬러리에 잘 분산돼 있던 **고분자 바인더가 건조 중 용매와 함께 이동
  (solvent evaporation-driven migration)** → **깊이방향으로 비균일 분포**가 됨. 특히 **로딩↑·바인더
  less(저바인더)일수록 분포가 더 나빠짐**(참고문헌 11–13). 건식 코팅은 더 심한 비균일을 유발(11).
- **비균일 바인더의 양면 폐해(참고문헌 14–17):**
  - **국소 과잉(locally excessive binder):** 전극 내부 **전자저항↑** + **과도한 전해질 함침으로 전극
    성분 탈리(detach)**(16).
  - **국소 부재(absence of binder):** **전극층 기계붕괴/박리(delamination)**(17).
  → 따라서 **균일 바인더 분포가 중요**(이게 통념). 그러나 기존 연구들(Muller 18=PVDF·흑연 건조온도 /
    Kim 19=LiCoO₂ / Font 20=시뮬 / Liu 21–24=slot-die 2층)은 **분포만 건조온도로 바꿔봤지, 특정
    복합전극의 *최적* 바인더 분포가 무엇인지는 결정 못함**. → **더 체계적인 실험이 필요**.
- **이 논문의 제안:** **최소 3층(three-layer) 모델전극으로 바인더 분포를 직접 제어** → 기존보다 정밀.
  세 층 모델: **증가(LMH) / 감소(HML) / 균일(MMM)**. **SAICAS 접착강도 + 박리 후 EDX F-매핑**으로
  층별 바인더 정량, **전극저항계로 bulk+계면 전자저항**, **rate/cycle 전기화학**, **digital-twin
  3D 시뮬로 전자전도·전위·전류밀도**를 묶어 → **고로딩 복합전극의 최적 바인더 분포 설계 플랫폼** 제시.

**약어 정리:** CBD = carbon-binder domain(도전재+바인더 통합상, 나노다공 매트릭스). PL = (이 논문엔
없음 — #286과 혼동 금지). H/M/L layer = 바인더 high/middle/low 층. HML/MMM/LMH = 위→아래 층순서.
Ref = 단층(single-layer) 기준전극(전층 M=93:3:4). SAICAS = Surface And Interfacial Cutting Analysis
System. EDX = Energy Dispersive X-ray spectroscopy.

---

## 2. 소재 & 제작 (Experiments §2.1–2.6, p.3)

### 2.1 모델전극 설계 (공통)
- **활물질:** **NCM622 = LiNi₀.₆Co₀.₂Mn₀.₂O₂** (양극). + **conductive carbon**(전자 도전재) +
  **PVDF**(polyvinylidene fluoride 바인더). **입경(시뮬) 10 µm**.
- **로딩/두께:** areal capacity **3.5 mAh/cm²**, 전극밀도 캘린더링 후 **3.0 g/cm³**. 단층 Ref =
  **두께 90 µm**, 4 h 건조. (SI Table S2: loading level 20.61 mg/cm² [원문 단위 mg m⁻² 오타로 추정,
  3.5 mAh/cm² 정합은 ~20 mg/cm²], 캘린더 후 두께 **68.7 µm**.)
- **단층 전극 조성(Ref, 건조온도 연구용):** NCM622 : carbon : PVDF = **93 : 3 : 4 wt%**.
- **다층 모델(핵심):** 3층, **각 층 30 µm → 총 90 µm**. 층별 조성(NCM:carbon:PVDF wt%):
  - **H layer(바인더 high):** **93 : 1 : 6** (도전재↓·바인더↑)
  - **M layer(바인더 middle):** **93 : 3 : 4**
  - **L layer(바인더 low):** **93 : 5 : 2** (도전재↑·바인더↓)
  - ⚠ **NCM 93 wt% 고정** — 바뀌는 건 **carbon↔PVDF 비율**만(총 도전재+바인더=7 wt% 고정). 즉
    "바인더 분포"는 곧 **CBD 안의 carbon:binder 비율 분포**.
  - SI Table S2의 L layer "9.3:5:2"는 오타(93:5:2가 맞음 — 본문 §2.1 명시).
- **세 분포 모델(Fig 1 하단):**
  | 모델 | top층 | middle층 | bottom층(집전체쪽) | 바인더 z-경향 |
  |---|---|---|---|---|
  | **Ref** | 93:3:4 | 93:3:4 | 93:3:4 | 균일(단층) |
  | **HML** | **93:1:6 (H)** | 93:3:4 (M) | **93:5:2 (L)** | top 과잉 → 아래로 **감소** |
  | **MMM** | 93:3:4 (M) | 93:3:4 (M) | 93:3:4 (M) | **균일**(3층 동일조성) |
  | **LMH** | **93:5:2 (L)** | 93:3:4 (M) | **93:1:6 (H)** | bottom(집전체) 과잉 → 위로 **증가** |
  - 집전체 = **Al foil**.

### 2.2 다층 전극 제작 공정 (Fig 1a, SI Fig S1)
1) 각 층 슬러리 = **NMP-기반, 고형분 70 wt%**. doctor blade **40 µm gap, 160 °C 1 h 건조** → 첫 층을
   집전체에 캐스팅. 2) 첫 층(non-calendered) 위에 **30 µm gap**으로 둘째 층 캐스팅, 같은 조건 건조.
   3) double layer 위에 **60 µm gap**으로 셋째 층 캐스팅, 같은 조건 건조. 4) 바인더 결정성 수렴 위해
   **추가 160 °C 1 h 건조**. → ★ **모든 층을 동일 160 °C로 건조**(건조온도 변수를 고정해 **분포만**
   순수 변수로 분리 — 기존 연구는 분포를 온도로 바꿔 교란).
   - 캘린더링: roll press **2 m/min**, 목표밀도 **3.0 g/cm³**.

### 2.3 건조온도 예비연구 (단층, §3 도입부, Fig 2)
- 단층 NCM622(93:3:4) 전극을 **80/120/160/200 °C** 건조 → SAICAS 접착강도 깊이프로파일 + EIS +
  결정성 측정. 목적: **"건조온도로 분포 제어"의 한계를 보이고, 본 연구의 다층(온도-고정) 접근 정당화**.

### 2.4 바인더 분포 분석법 (§2.2)
- **(1) SAICAS:** 보론나이트라이드 마이크로블레이드(폭 1 mm, rake각 20°, clearance각 10°)로 표면부터
  **10 µm 간격**으로 수직·수평 절삭(vertical/horizontal rate 0.2 / 0.1 µm/s) → 목표깊이 도달 후
  **수평 절삭(2 m/s [원문, µm/s로 추정])** 하며 **수평력(horizontal force) 측정 → 각 층 접착강도 산출**.
  M층 접착강도를 각 전극에서 **100%로 정규화** → 전극 간 비교.
- **(2) 박리 후 표면 EDX:** SAICAS로 **10 µm씩 수평 절삭한 노출면**에서 **F(불소) 원자비 측정**
  (=PVDF 양). 전자빔 15 kV, ×1000. ★ **기존 단면 EDX(cross-sectional)는 좁은 라인(80–100 µm)만
  보고 분포가 단면이 아니라 in-plane이라 부정확** → 표면 EDX(넓은 60×100 µm² 면, F 더 많이 수집)로
  **신뢰도↑**(Fig S4). + **비캘린더 상태로 측정**(캘린더링이 secondary-particle 활물질을 파괴해
  접착강도 왜곡 — Fig S5).

### 2.5 전기화학 셀
- **Half-cell:** 2032 coin, Li 상대전극, PE separator(20 µm), 전해질 **1.15 M LiPF₆ in EC/EMC
  (3:7 v/v) + 2 wt% VC**, NCM622 양극(Ø14 mm)/흑연 음극(Ø16.2 mm, full-cell용)/Li. 36 h aging.
  formation 0.1C CC-CV(4.3 V cutoff, 0.1C 종료), discharge 0.1C(3.0 V). stabilization 0.2C 3사이클.
  rate: discharge **0.2/0.5/1/2/4/6C**(charge 0.2C 고정), 3.0–4.3 V. cycle: charge 1C / discharge 1C.
- **Full-cell:** NCM622 양극 + **흑연 음극**, 1C/1C, 동일 전압창.
- **EIS:** VSP-300(BioLogic), AC 진폭 14.1 mV, **5 mHz–10 kHz** sweep.
- **전자저항(electrode resistance meter, RM2610 Hioki):** **계면저항(interfacial) + bulk 저항률**을
  분리 측정(전류 0–1 mA, 전압 0–0.5 V). 캘린더(3.0 g/cm³) 후 측정.

### 2.6 Digital-Twin 3D 전극모델 (§2.6) — ★ positioning 대상
- **도구 = GeoDict2023 (Math2Market)**. (#266/#271/#281/#284/#286과 **동일 상용 엔진** → positioning
  `docs/positioning_vs_geodict.md` 그대로 적용 — top-down/reconstruction 도구.)
- **절차:**
  1) **GrainGeo 모듈**로 NCM 활물질을 **구형(spherical)**으로, 실험 부피분율 기반 생성 → 두께방향
     **3층(top/mid/bottom)** 분할.
  2) **CBD(carbon-binder domain)**를 각 층의 **carbon:binder 비율에 맞춰 stochastic하게 배치**
     (Fig S9). CBD는 **나노다공 매트릭스**(carbon black 입자 + PVDF, 둘 다 직경 20 nm).
  3) **ConductoDict**로 각 CBD 모델(H/M/L)의 **유효 전자전도도**를 nano-matrix 기반으로 계산
     (porosity ~30 % 가정) → 그 값을 HML/MMM/LMH 전극구조에 적용해 **전자흐름(전위·전류밀도)** 평가.
  - ⚠ **이 논문의 digital-twin은 전자전도(electronic)만** — 이온수송/전기화학 풀모델은 없음(#286의
    BESTmicro 3D 전기화학과 다름). 즉 **"바인더 분포 → CBD 전자전도 → 전극 전위/전류분포"** 폐회로.
  - SI Table S1(CBD): 도메인 300×300×400 nm³, voxel 1 nm, 입경 PVDF/carbon 20 nm, 고유전도도
    PVDF 0 / carbon **18 S/m**, pore 30 vol%; 조성 **H = PVDF 6.5 / carbon 63.5 / pore 30 vol%**,
    **M = 31.8 / 38.2 / 30**, **L = 51.5 / 18.5 / 30 vol%**.
  - SI Table S2(전극): 도메인 30×30×68.7 µm³, voxel 100 nm, NCM 입경 10 µm, true density NCM
    4.7 / PVDF 1.6 / carbon 1.78 g/cm³, NCM 고유전도도 4.5 S/m, CBD 전도도 = 시뮬 계산값.

---

## 3. 핵심 메커니즘 — 바인더 분포가 전자·이온 전도를 어떻게 가르나

전자(electron)는 **집전체(아래)에서 공급 → 전극 위로**, Li⁺은 **separator(위)에서 전해질 통해 아래로**.
바인더(PVDF, 전자절연)는 **CBD의 도전성을 떨어뜨리고 전해질 함침을 막는다**. 따라서:

**(1) 전자 경로 관점:**
- **집전체 근처(bottom)에 바인더 과잉(=LMH의 H층)** → **CC↔전극 계면에서 전자공급이 막힘** → **계면
  저항 폭증** → 전극 전체 활성화 저해(가장 나쁨).
- **집전체 근처에 바인더 부족(=HML의 L층, carbon 5%)** → 전자공급은 원활하나 **표면(top)의 H층이
  전해질 침투를 막아** 위쪽 반응 저해.
- **균일(MMM)** → 어느 층도 막힘 없음 → **계면저항 최저 + 전위구배 일정**.

**(2) 이온/전해질 관점:**
- **표면(top) 바인더 과잉(=HML의 H층)** → **전해질이 위에서 못 들어옴**(함침 방해) + 바인더 swelling이
  이온경로 더 좁힘 → 전극 내부 반응 불충분.

**(3) CBD 전자전도의 비선형성(★ digital-twin 핵심):**
- CBD의 유효 전자전도는 carbon:binder 비율에 **민감·비선형**. **바인더 과잉(H) → ~0 S/m**(도전망 끊김),
  **바인더 부족(L) → 375 S/m**(연속 도전망). → **국소 바인더 과잉 한 층이 전체 전자경로를 차단**할 수 있음.

⇒ 우리 식으로: **"바인더(절연·차단상)의 z-분포가 전자 percolation(아래서 위)과 전해질 침투(위서 아래)를
동시에 게이트한다 — 한쪽 끝에 몰리면 그 방향 수송이 막힌다."** 균일이 양쪽 모두 안 막혀 최적. 이건
**바인더 = obstacle/차단상**(우리 `additives.py` σ=0 차단 + MPM `--coh` 결합상)의 **분포 효과 실증**.

---

## 4. 섹션별 결과 — 모든 수치

### 4.1 건조온도 예비연구 (단층, Fig 2, p.3–4)
- **SAICAS 접착강도 깊이프로파일(Fig 2a):** 건조온도↑(120→160 °C) → **바인더가 표면(top)에 집중**
  (높은 건조율 → 용매대류로 바인더가 위로 = binder sedimentation 반대 방향). **80 °C는 반대로 집전체
  계면에 집중**(느린 건조 → 바인더 침강). **200 °C는 표면집중 더 심함**.
  - 접착강도 절대값(Fig 2a, N/m): 160 °C가 표면 ~110 N/m(최고)에서 깊이따라 ~50으로, 80/120 °C ~50
    근방 균일, 200 °C ~45 균일. (digitize TREND only.)
- **EIS(Fig 2b):** 200·80 °C가 **최저 저항이 아님** → "균일 분포(200 °C 기대)면 저항 낮을 것"이란
  단순예측이 틀림. **원인 = 건조온도가 바인더 *결정성*을 바꿈**(Fig 2d).
- **사이클(Fig 2c):** 160 °C 건조가 최고 용량(~172 mAh/g @ 100cyc), 200 °C 최저(~165).
- **결정성(Fig 2d, XRD):** 건조온도↑ → **PVDF·CBD 필름 결정성↓** (160 °C에서 재결정 최소; 200 °C는
  PVDF 융점 165 °C 이상 재결정으로 오히려↑). **PVDF film 결정성 48→46→38→40 %**(80/120/160/200 °C),
  **CBD film 34→33→30→30 %**.
  → ★ **결론: 건조온도 제어법은 "분포"와 "결정성·전해질함침·접착"을 한꺼번에 바꿔 *최적 분포만* 분리
    불가** → **본 연구는 160 °C 고정 + 층-조성으로 분포만 제어**(깨끗한 변수 분리)가 정당.

### 4.2 바인더 분포 측정 — SAICAS + 표면 EDX (Fig 3, p.5)
4개 모델(Ref/HML/MMM/LMH) 모두 **비캘린더 + 표면 EDX(F 원자비) + SAICAS 접착강도**를 깊이별로:
| 모델 | F 원자비 깊이경향 (Fig 3a) | SAICAS 접착강도 깊이경향 (Fig 3b) |
|---|---|---|
| **Ref(i)** | 표면·계면 쪽 **약간 집중**(non-uniform, ~10–13 %) | 변동큼(~100–150 %), 표면·계면 집중 |
| **HML(ii)** | 위(top)서 아래로 **감소**(~16→10 %) | 위서 아래로 **감소**(~130→80 %) |
| **MMM(iii)** | **거의 균일**(~11–12 %, 평탄) | **거의 균일**(~100 %, 평탄) |
| **LMH(iv)** | 아래서 위로 **증가** = 위로 갈수록↑(~10→20 %) | 아래서 위로 **증가**(~80→200 %) |
- ★ **F-원자비(EDX, 바인더 양)와 접착강도(SAICAS)가 강한 상관** → **두 독립측정이 같은 분포를 줌**
  (교차검증). LMH의 분포구배가 HML보다 **약간 더 가파름**(연속 캐스팅 시 윗 슬러리가 아랫층에 부분
  침투 → 부드러운 interlayer 연결).
- Ref는 **두꺼운 단층 슬러리 건조** → 바인더가 표면·계면 양쪽으로 이동(in-plane 불균일도 큼, porosity
  표면쪽↑). MMM은 얇은 3층을 각각 건조 → 가장 균일.

### 4.3 전자저항 — bulk + 계면 (Fig 4a, 전극저항계, p.6)
- ★ **계면 전자저항(interfacial electrical resistance, mΩ·cm²):** **MMM ≈ 최저 ≪ Ref < HML(최저
  bulk지만) ≪ LMH(폭증 ~1500–1600 mΩ·cm²)**. (Fig 4a 막대: Ref ~280, HML ~10, MMM ~150, LMH ~1600
  — digitize TREND.)
  - ⚠ **bulk 전자저항률**과 **계면 전자저항**이 모델별로 다른 방향:
    - **HML(top 바인더과잉, bottom carbon 5%)** → 집전체 근처 carbon-rich → **계면저항 최저** + bulk
      도 낮음. 그러나 표면 바인더과잉이 **전해질 차단**(전기화학에선 불리, §4.4).
    - **LMH(bottom 바인더과잉)** → 집전체 근처 바인더가 전자공급 차단 → **계면저항 최고(최악)**.
    - **MMM** → 균일 → 계면저항 낮음 + 전위구배 일정.
- ★ **Digital-twin 전자전도(Fig 6, §4.5와 연결):**
  - **CBD 모델 유효 전자전도도:** **H = 0 S/m, M = 115.36 S/m, L = 375 S/m**(바인더↑ → 도전망 끊김).
    (본문은 M·H를 "L 대비 ~8.4 %·~0 %"로도 표현 — 상대% 기준이 모호하나 **절대값 0/115.36/375 S/m가
    1차 수치**.)
  - **전극 전체 유효 전자전도도:** **HML 6.94 / MMM 2.46 / LMH 3.02 S/m**. → HML이 가장 높음(bottom
    carbon-rich L층 덕). MMM·LMH는 비슷(이질구조).
  - 그러나 **전기화학 성능 최적은 MMM**(아래) — **전자전도 절대값↑(HML)이 곧 성능↑가 아님**: 표면
    바인더과잉(HML)이 전해질 침투·반응 균일성을 해쳐 net 손해. **계면저항 + 전해질 접근성 + 균일성의
    종합**이 지배.

### 4.4 전기화학 — formation·rate·cycle (Fig 5, p.6–7)
- **Formation(0.1C, Fig 5a):** 4개 모델 방전용량 **대체로 유사**. LMH만 약간 과전압.
- **0.2C stabilization(Fig 5b):** **LMH·HML 용량이 Ref·MMM보다 감소**, **LMH에서 큰 과전압**(전자저항
  추세 Fig 4와 동일).
- **★ Rate capability(Fig 5c, charge 0.2C / discharge 0.2–6C):**
  - **C/5·C/2(저율):** Ref·MMM이 최고(~mAh/g 수준).
  - **>0.5C부터** MMM의 용량감소가 Ref보다 **작음**(균일 도전망의 효과적 연결).
  - ★ **고율(≥4C):** 차이 극대 — **MMM > Ref > HML ≫ LMH(붕괴)**. **MMM(균일)이 고율 최우수**.
  - **HML**(비균일·표면과잉)은 Ref보다 초기용량↓·열화율↑. **LMH는 0.5C 넘으면 급격붕괴**(집전체
    바인더과잉 → 전자공급 차단이 고율에서 치명적).
- **Cycle(1C/1C, Fig 5d, 250cyc):** **MMM 최고 retention(~130 mAh/g 유지) > Ref(~120) > HML(~70)
  ≫ LMH(~10, 최악)**. (SI Fig S7 1C/1C·Fig S8 0.2C/0.2C도 동일 추세.)
- ★ **핵심 해석:** **집전체 근처 바인더과잉(LMH)이 표면 바인더과잉(HML)보다 훨씬 더 해롭다** —
  같은 비균일이어도 **위치가 중요**. 균일(MMM)이 전 영역에서 우월.

### 4.5 Digital-Twin 전자흐름 시뮬 (Fig 6, p.7) — ★ positioning 대상
- **(a) CBD/전극 유효 전자전도도(Fig 6a,c):** §4.3 수치(H/M/L = 0/115.36/375 S/m; 전극 HML/MMM/LMH
  = 6.94/2.46/3.02 S/m). 이질구조(HML·LMH)가 비슷한 유효 전자전도.
- **(b,c) 전위(potential) 분포(Fig 6b,c, SI Fig S11):** 집전체(bottom, φ=1 V)서 top(φ=0 V)로 전자흐름.
  Ohm 법칙상 **전위구배 ∝ 전류밀도**. ★ **MMM = 전위구배 일정(균일 도전경로)**. **HML·LMH = 큰
  전위구배**(CBD 도전경로 제한). HML은 H층이 위에 있어 **아래 ML로의 전하전달은 막히지 않음**(활성화의
  ~2/3 확보). LMH는 H층이 아래(집전체)에 있어 **전자가 위로 못 올라감 → 전 전극 활성화 저해**(LMH
  저용량의 직접원인).
- **(d–f) 전류밀도 3D맵(Fig 6d–f, ×10³ A/m², 0–300):** **MMM = 균일 전류분포**; HML·LMH = 불균일
  (바인더과잉 층 주변 전류집중/공백). → **국소 바인더과잉 = 전류 불균일 = 활성화 불균일**.
- ★ **시뮬↔실험 일치:** digital-twin 전위/전류 불균일 순서(LMH·HML 큰 구배 vs MMM 균일) = 실험
  계면저항(Fig 4a)·rate(Fig 5c) 순서와 일치 → **"바인더 분포 → CBD 전자전도 → 전극 활성화"** 인과
  폐회로 검증.

### 4.6 결론 (§4)
- 통념("균일 바인더 = 좋다")을 넘어 **바인더 분포의 다양한 패턴을 정량분석** → **국소 바인더과잉(특히
  집전체 근처=LMH)이 전극 활성화를 어떻게 저해하는지** 규명. **균일(MMM)이 최적**. + **SAICAS 표면
  접착강도 + 표면 EDX = secondary-particle 활물질 전극의 신뢰성 있는 바인더 분포 분석법**(기존 단면
  EDX 한계 보완). + **digital-twin이 분포→전자흐름 인과를 시각화**. ⇒ **고에너지·장수명 LIB의 최적
  바인더 분포 설계 플랫폼**.
- ⚠ 저자 caveat: 본 전극은 **lab-scale 중로딩(3.5 mAh/cm²)** → 분포 차이가 미묘; **상용 고로딩·후막·
  고속 R2R에서는 분포 효과가 더 커질 것**(향후). 다양한 활물질·건식공정 확장 시 차이 증폭 예상.

---

## 5. 그림 한 장씩 — 무엇을 보이고 우리가 쓸 것

### 본문 Figures
- **Fig 1 (p.2):** (상) 다층전극 제작 개요(층별 건조 → top/middle/bottom). (중) **4모델 조성도**
  (Ref 93:3:4 단층 / HML 93:1:6→93:3:4→93:5:2 / MMM 균일 / LMH 93:5:2→93:3:4→93:1:6, 각 30 µm,
  총 90 µm, Al foil). (하) 분석 흐름(SAICAS 접착강도 · 표면 EDX · 바인더 분포 프로파일 → 전기화학 +
  **digital-twin 시뮬**). → ★ **z-분포 설계 + 분석 워크플로 1장 요약**(우리 Phase 5 + E3 맥락).
- **Fig 2 (p.4):** 건조온도 단층연구 — (a) **깊이별 접착강도**(80/120/160/200 °C; 온도↑→표면집중),
  (b) Nyquist, (c) 사이클, (d) **PVDF·CBD 결정성 vs 건조온도**(48→40 % / 34→30 %). → **"온도로
  분포제어는 결정성·접착을 동시 교란"**(우리엔 직접 hook 약함, 방법론 정당화).
- **Fig 3 (p.5):** ★ **(a) 표면 EDX F-원자비 깊이프로파일** + **(b) SAICAS 접착강도 깊이프로파일**
  (i Ref / ii HML / iii MMM / iv LMH). MMM 평탄, HML 감소, LMH 증가 — **F양↔접착강도 강한 상관**.
  → ★ **바인더 z-분포의 정량 + 2-방법 교차검증**(우리 binder-z 합성 타깃 + 측정법 reference).
- **Fig 4 (p.6):** (a) **계면 전자저항 막대**(LMH ~1600 폭증 ≫ MMM·HML·Ref), (b) **full-cell
  Nyquist**(LMH 거대 반원=최대 저항). → ★ **바인더 분포 → 전자저항 매핑**(E3 `--coh` 타깃).
- **Fig 5 (p.7):** half/full-cell 전기화학 — (a) formation(유사), (b) 0.2C(LMH 과전압), (c) **rate
  0.2–6C**(고율 MMM>Ref>HML≫LMH), (d) **250cyc**(MMM>Ref>HML≫LMH). → ★ **균일이 최적 + LMH 최악**
  성능 증거.
- **Fig 6 (p.8):** ★ **digital-twin 전자흐름** — (a) CBD/전극 유효 전자전도도, (b) 전위평가 모식
  (CC bottom φ=1 → top φ=0), (c) **전극 유효 전자전도 막대(HML 6.94 / MMM 2.46 / LMH 3.02 S/m)**,
  (d–f) **HML/MMM/LMH 전류밀도 3D맵**(MMM 균일, 이질구조 불균일). → ★ **분포→전자전도→전위/전류 인과
  시뮬**(positioning: GeoDict 전자전도-only).

### SI Figures (S1–S11) + Table S1–S2
- **Fig S1:** 다층전극 단계별 제작 + 전체 분석공정.
- **Fig S2:** CBD 필름(도전재+바인더, 건조조건별) **DSC** + 결정성.
- **Fig S3:** 4모델 **단면 SEM + EDX F-매핑**(a Ref / b HML / c MMM / d LMH; i SEM, ii F맵).
- **Fig S4:** 기존 단면 EDX(좁은 라인) vs **SAICAS 표면 EDX**(넓은 면) 모식 — 표면 EDX 신뢰도↑ 근거.
- **Fig S5:** Ref 전극 **비캘린더 vs 캘린더** SAICAS 후 표면 SEM(캘린더가 secondary-particle 파괴).
- **Fig S6:** 비캘린더 모델전극 **단면 SEM + pore 매핑**(i–iv) + **(b) 깊이별 porosity 분포** + (c)
  porosity 표준편차. ★ **porosity 34–37 vol%(모델) / 39 vol%(Ref, 표면쪽↑)**, Ref **porosity 표준편차
  3.1**(깊이방향), pore 종횡비 1.4–2.1. → 바인더 분포가 porosity 분포에도 영향(이 논문의 부차결과).
- **Fig S7:** NCM622/graphite full-cell **1C/1C 전압곡선**(LMH 현저 저용량).
- **Fig S8:** **0.2C/0.2C 사이클**(1C와 동일 추세).
- **Fig S9:** ★ **다층 모델전극 생성 모식**(GeoDict) — (a) NCM skeleton에 multilayer CBD 배치 +
  carbon:binder 비율 조정 → (b) L / (c) M / (d) H 모델구조 + (e) **각 CBD 유효 전자전도도 계산**.
- **Fig S10:** ★ **digital-twin 최종 (a) HML (b) MMM (c) LMH 복합전극**(CBD를 유효 전자전도도 반영해
  stochastic 배치). → 우리 Phase 5 z-band 합성과 직접대응(구조 IN은 측정/설계).
- **Fig S11:** HML/MMM/LMH **전위변화**(CC bottom 1 V → top 0 V; 전위구배 = 층별 저항률 × Ohm).
- **Table S1:** CBD 시뮬 파라미터(300×300×400 nm³, voxel 1 nm, PVDF/carbon 입경 20 nm, σ PVDF 0 /
  carbon 18 S/m, pore 30 vol%; H/M/L 조성 vol%).
- **Table S2:** 복합전극 파라미터(30×30×68.7 µm³, voxel 100 nm, NCM 입경 10 µm, true density NCM
  4.7/PVDF 1.6/carbon 1.78 g/cm³, NCM σ 4.5 S/m, 층조성 wt%).

---

## 6. 기술 미니용어집 (우리 맥락)

- **다층 모델전극(multilayer model electrode):** 바인더 함량이 다른 층을 의도적으로 적층(top/mid/bottom).
  **z-방향 바인더 분포를 직접 제어하는 실험 플랫폼** — #286의 porosity-구배 버전(거기선 자발형성, 여기선
  층캐스팅으로 강제).
- **HML / MMM / LMH:** 위→아래 바인더 high/middle/low 순서. **HML=top과잉(아래로 감소), LMH=bottom(집전체)
  과잉(위로 증가), MMM=균일**. (Ref=단층 균일.)
- **CBD(carbon-binder domain):** 도전재(carbon black)+바인더(PVDF)가 만드는 **나노다공 매트릭스**.
  유효 전자전도가 **carbon:binder 비율에 비선형 민감**(H≈0, L=375 S/m). 우리 `additives.py` CBD 상에 대응.
- **바인더 국소과잉/부재:** 과잉 → **전자저항↑ + 전해질 차단/성분탈리**; 부재 → **기계붕괴/박리**. 둘 다
  나빠 → 균일이 최적(이 논문의 핵심 매핑). 우리 MPM `--coh`(binder cohesion=결합력) + `additives.py`
  σ=0 차단의 분포 효과.
- **SAICAS:** 마이크로블레이드로 깊이별 절삭 → **접착(adhesion)·응집(cohesion) 강도** 정량. **표면 절삭
  후 EDX**로 그 깊이 바인더(F)양 측정 → 분포 프로파일. 우리 `--coh` 캘리브 + binder 분포 측정법 대응.
- **계면 vs bulk 전자저항:** 전극저항계가 **CC↔전극 계면**과 **전극 내부 bulk**를 분리 측정. **집전체
  근처 바인더가 계면저항을 지배**(LMH 폭증). 우리 σ_electronic(AM 접촉망)의 계면 항 대응(단 우리는 SE/AM).
- **Digital-twin(GeoDict ConductoDict):** voxel 구조에 ∇·(σ∇φ)=0 → 유효 전자전도 + 전위/전류분포.
  **구조는 GrainGeo로 설계해 넣어줌**(top-down/reconstruction; 우리 DEM 예측=bottom-up과 대비).
- **PTFE 탈불소화:** (이 논문엔 없음 — PVDF 사용. #286이 PTFE/탈불소화. 혼동 금지.)

---

## ★ 7. 비교 vs 우리 DEM+MPM (frame [1]–[5])

⚠ **대전제(맨 먼저):** 이 논문은 **NCM622 양극 + 액체전해질(1.15 M LiPF₆) + PVDF 일반 LIB**다 — 우리
**LPSCl sulfide ASSB(고체전해질, 무전해질 contact-network)**가 **아니다**. 따라서:
- **절대 transport·용량·저항 값은 전이 불가.** 그들 σ_e(전극 6.94/2.46/3.02 S/m)는 **CBD 나노매트릭스
  연속체** 전도이고, 우리 σ_electronic은 **AM 입자 접촉망**의 Kirchhoff/Holm 전도다. 그들 계면저항은
  **전해질-매개 + CBD** 물리 — 우리 SE-network와 다름. 용량·rate는 흑연/NCM622/액체 셀.
- 가져올 것은 **(a) z-분포 설계개념(binder-z) — #286 porosity-z의 짝, (b) 바인더 분포→접착·전자전도
  매핑(E3 `--coh` 타깃), (c) digital-twin positioning** — **수치 앵커가 아니다**. (LPSCl 수치 앵커는
  `docs/lit_bazzoun2026_dem_fem_rnm.md` + #271 `docs/lit_hong2026_sulfide_cathode_binder_digitaltwin.md`.)

### (a) Phase 5 z-layer — ★ 가장 강한 연결: BINDER-z (=#286 porosity-z의 짝)
- **그들:** **바인더 함량을 z방향 3층(H/M/L)으로 제어** → SAICAS·EDX로 두께방향 바인더 프로파일 정량
  (Fig 3) + digital-twin으로 **층별 CBD 전자전도 → 전극 전위/전류** 시뮬(Fig 6, Fig S10).
- **#286(Yoo):** **porosity를 z방향으로 구배**(top porous, bottom dense) → 토모로 두께방향 porosity
  프로파일. → **두 논문이 z방향 분포의 두 자유도(porosity vs binder)를 각각 제어**.
- **우리:** Phase 5 = layered composite cathode(z-stacking, smooth interface). `extract_2d_microstructure.py`
  는 이미 **z-band stratified placement(K=8 bands, line ~668)** + tortuosity-driven pore elongation 보유.
  현재 z-band는 **균일 porosity·균일 조성** 가정.
- ★ **ACTION (두 논문 결합):**
  1) **#286 → z-band별 다른 *porosity*** 합성(top 다공·아래 치밀).
  2) **이 논문 → z-band별 다른 *바인더/CBD 함량*** 합성(carbon:binder 비율을 band마다). → 우리 합성
     입력에 **"바인더(z) 프로파일"** 축을 추가하고, **층별 CBD 전자전도(우리 voxel σ_e) + 계면저항**을
     출력해 **HML/MMM/LMH 형태의 전위/전류 불균일**을 재현. → **Phase 5 = porosity-z + binder-z 동시
     graded 설계**(이 논문 + #286이 양 축의 published 실증).
  - ⚠ **소재차이 — 최적 분포 방향이 반대:** #286(흑연/액체)은 **구배가 최적**(porosity-z↑ → tortuosity↓
    → 급속충전↑); 이 논문(NCM622/액체)은 **균일(MMM)이 최적**(국소 바인더과잉이 전자/전해질 차단).
    ⇒ **"z-분포가 설계 자유도"라는 메타-교훈은 둘 다 같지만, 최적값은 소재·물리·축마다 다름** → 우리
    Phase 5는 **균일 vs 구배를 둘 다 합성·비교**할 수 있어야 함(한 방향 고정 금지). ASSB에서의 최적
    binder-z는 우리가 DEM+MPM으로 따로 풀 문제(흑연/NCM 흉내 금지).

### (b) 바인더 분포 → 접착·전자전도 매핑 = E3 `--coh` 레버 (cross-ref #271 + #264)
- **그들:** **바인더 국소과잉 → 전자저항↑(CBD 도전망 끊김, H≈0 S/m) + 전해질 차단/성분탈리**;
  **국소부재 → 기계붕괴/박리**(Intro 참고문헌 16,17). SAICAS로 **접착강도가 바인더(F)양에 비례** 정량.
- **우리(audit E3, `docs/stage2_model_audit_vs_literature.md` #5/E3):** MPM `--coh`(binder cohesion)는
  binder가 **결합력을 부여**해 void-fill·무결성에 기여하는 레버. 현재 우리 `additives.py`의 binder/PTFE
  상은 **σ=0 차단 + 기계/부피**만 — **분포 의존성(한 곳 과잉=저항↑+차단)**은 미반영.
- ★ **수렴하는 3개 입력원(E3 보강):**
  - **이 논문:** "바인더 국소과잉→전자저항↑+전해질차단 / 부재→박리" + **접착강도↔바인더양 정량**(SAICAS).
  - **#271(Hong, LPSCl ASSB):** PTFE confined fibril = **최소 coverage → void↓·σ_ionic 유지**; NBR
    광범위 coverage = **Li⁺ 차단 + void 성장**(바인더 *분포/coverage*가 dominant).
  - **#264(Park, LPSCl ASSB):** cross-link로 **modulus↑ → 전극 무결성↑**("가교가 접착보다 결정적").
  - ⇒ **세 논문이 "바인더의 기계물성·공간분포가 전극 무결성·수송을 지배"로 수렴** → E3 `--coh`를
    **(i) cohesion 값 + (ii) 공간분포(국소과잉 패널티: 저항↑·차단↑ / 부재 패널티: 무결성↓)** 두 축으로
    확장할 강한 근거. 이 논문은 그중 **"분포→전자전도/접착 정량 매핑"**을 제공(나머지 둘은 ASSB σ/void).
- ⚠ **비전이:** PVDF(액체 LIB)·계면저항(전해질-매개)·NCM622 = 우리 LPSCl SE-network와 다른 물리 →
  **매핑의 *방향·구조*(과잉=차단/부재=붕괴)만 이식, 절대 σ/저항값은 아님**.

### (c) digital-twin positioning — GeoDict(전자전도-only), top-down
- **그들:** **GeoDict2023 GrainGeo(NCM 구) + stochastic CBD + ConductoDict(유효 σ_e)** → 전위/전류분포.
  구조는 **설계해 넣음**(GrainGeo로 구형 생성). **이온/전기화학 풀모델 없음 — 전자전도만**(#286의
  BESTmicro 3D 전기화학과 다른, *더 가벼운* digital-twin).
- **우리:** `voxel_conductivity.py`(voxel σ_e/σ_ionic FV)가 ConductoDict에 상응(무료 복제) + DEM이
  **구조를 *예측***(GeoDict은 구조를 줘야 함, `docs/positioning_vs_geodict.md`). 이 논문은 GeoDict 논문
  목록(#266/#271/#281/#284/#286)에 **2024 선행작 1개 추가** → positioning 서사 강화(top-down/reconstruction
  vs 우리 bottom-up/formation, Kim 2024 ACS EL taxonomy).
- ★ **이식 포인트:** 그들 **"층별 CBD 전자전도 → 전극 전위/전류 불균일맵"**(Fig 6d–f)은 우리
  `voxel_conductivity` + `viz_mpm_continuum` 출력에 **z-band별 σ_e + 전류밀도 localization 맵**으로
  추가 가능(우리 StageE coverage/force-chain 대응 시각지표 — #285와 동일 이식 후보). 단 **우리 DEM은
  구조를 예측**하므로 그들보다 입력단 상향.

### (d) porosity 분포 부차결과 (SI Fig S6)
- **그들:** 비캘린더 모델전극 **porosity 34–37 vol%**(Ref 39, 표면쪽↑), Ref **깊이방향 porosity 표준편차
  3.1**, pore 종횡비 1.4–2.1. → 바인더 분포가 **porosity 분포에도 영향**(부차적; #286만큼 구배 강조는 아님).
- **우리:** porosity(z) 프로파일은 #286이 main, 이 논문은 보조. 그래도 **"바인더 분포 ↔ porosity 분포
  상호작용"** = 우리 Phase 5에서 **binder-z와 porosity-z가 독립이 아님**을 시사(MPM 압축 시 binder
  cohesion이 local densification에 영향 → coupled). → binder-z·porosity-z를 **coupled하게** 합성 고려.

### (e) frame[5] 분업 재확인 + 우리 우위
- 그들은 **고정 미세구조(GeoDict GrainGeo로 설계 IN) + 연속체 전자전도 시뮬 + 실험 SAICAS/EIS**.
  **입자스케일 압축역학 예측 없음**(구조를 측정/설계로 줌), **이온/열 σ triad 없음**(전자만), **소성
  morphology·fracture 없음**. → **출력단(검증·전자전도 시뮬) 도구**.
- 우리 DEM+MPM은 **압력·조성·입경·첨가제 → 미세구조 예측(입력단) + 접촉 σ triad(ionic/e/thermal) +
  Stage-E 소성접촉 + fracture(Auerbach) + MPM 소성 morphology/void-fill**. ⇒ **이상 워크플로 = 우리가
  binder-z/porosity-z 미세구조를 생성/예측 → (그들식) GeoDict/voxel 유효 σ_e + 전위/전류 검증 → (#286식)
  3D 전기화학으로 분극 닫기.** 이 논문은 우리 파이프라인의 **binder-z 설계 + 전자전도 검증 청사진**이지
  입력단 경쟁자가 아니다.

### 비교 요약표
| 축 | Bak 2024 (NCM622/액체) | 우리 (LPSCl ASSB) | 이식/교훈 |
|---|---|---|---|
| 소재 | NCM622 + 액체전해질 + PVDF | LPSCl SE + NMC811 | ⚠ 절대값 전이불가 |
| z-분포 | **binder-z** 3층(HML/MMM/LMH) 강제 | Phase 5 z-band(미실증) | ★ binder-z 축 추가(#286=porosity-z의 짝) |
| 최적분포 | **균일(MMM)** 최적(국소과잉 차단) | (ASSB는 우리가 풀 문제) | ⚠ 최적방향 소재의존(#286은 구배 최적) |
| 바인더효과 | 과잉→전자저항↑+전해질차단 / 부재→박리 | `--coh` cohesion(분포 미반영) | ★ E3 `--coh` 분포축 보강(+#271/#264 수렴) |
| digital-twin | GeoDict ConductoDict(전자-only), 구조 IN | voxel FV + DEM 구조예측 | positioning(top-down vs bottom-up) |
| 전기화학 | rate 0.2–6C·250cyc 실측 | Phase 4(PyBaMM 예정) | 흑연계 reference(흡수 주의) |
| 우리 고유 | (없음) | DEM 접촉 σ triad + MPM 소성 + fracture | 그들엔 입자스케일 예측 없음 |

---

## ★ 8. 우리 작업에 넣을 가장 날카로운 인사이트 3가지

1) **Phase 5에 "바인더(z) 분포" 축을 추가 — #286(porosity-z)과 짝.** 이 논문은 z방향 분포를 제어하는
   **두 번째 자유도(바인더)**를 정량화했다(#286=porosity). ⇒ 우리 z-band 합성(K=8)은 **band마다 (i)
   porosity + (ii) carbon:binder 비율**을 둘 다 받도록 확장하고, 출력에 **"바인더(z) 프로파일 +
   층별 σ_e/계면저항 + 전류 localization 맵"**을 추가. ★ **단 최적 분포 방향은 소재의존** — #286(흑연)은
   구배가, 이 논문(NCM622)은 균일이 최적 → 우리 Phase 5는 **균일·구배를 둘 다 합성·비교**(ASSB 최적
   binder-z는 우리 DEM+MPM으로 별도 도출, 흑연/NCM 흉내 금지).

2) **바인더 분포 → 접착·전자전도 매핑은 E3 `--coh`의 실험 타깃 — #271/#264와 3-입력원 수렴.**
   "국소 바인더과잉 → 전자저항↑+전해질차단(CBD 도전망 H≈0 S/m) / 부재 → 박리" + SAICAS "접착강도↔바인더양"
   정량은, 우리 MPM `--coh`를 **(i) cohesion 값 + (ii) 공간분포 패널티(과잉=차단·저항↑ / 부재=무결성↓)**
   로 확장할 근거다. #271(PTFE coverage→void↓), #264(cross-link modulus→무결성)와 합쳐 **"바인더 기계
   물성·분포가 무결성·수송을 지배"**가 세 논문에서 수렴 → E3가 단일 cohesion 스칼라를 넘어 **분포-인지
   레버**가 돼야 함을 강하게 지지(이 논문이 그중 "분포→전자/접착 정량" 담당).

3) **frame[5] + positioning 재확인 — 우리 우위 명확.** GeoDict로 **구조를 설계해 넣고 전자전도만** 푸는
   2024 선행작이 하나 더 추가됐다(top-down/reconstruction). 우리 DEM+MPM은 **압력·조성에서 binder-z
   미세구조를 *예측*(bottom-up)** 하고 **σ triad + 소성 morphology + fracture**까지 간다. ⇒ 이상
   워크플로 = **우리가 binder-z/porosity-z 미세구조 생성/예측 → 그들식 GeoDict/voxel 전자전도·전위/전류
   검증 → #286식 3D 전기화학으로 분극 닫기.** 이 논문은 **출력단(binder-z 검증) 청사진**이지 입력단
   경쟁자가 아니다.

### 보너스 실행 항목
- **`literature_yonsei_dtbl_2026.md`에 본 논문을 DTBL 항목으로 추가**(아래 완료) — 2024 CEJ, binder-z,
  #286(porosity-z) + E3 cross-link.
- **우리 z-band 합성 입력 스키마에 `binder_frac(z)` / `carbon_binder_ratio(z)` 필드 추가** 후보(Phase 5).
- ⚠ **혼동 금지:** Bak 2024(#이 논문, NCM622, **binder-z + 균일최적**)와 #286 Yoo(흑연, **porosity-z +
  구배최적**)는 **둘 다 z-분포 설계 청사진**이나 **축(바인더 vs porosity)·최적방향(균일 vs 구배)이 다름**.
  둘 다 **수치 앵커가 아니라 설계개념·방법·매핑** 공급원(LPSCl σ 앵커는 Bazzoun/#271).
