Repository: yonghoon7153-source/Yonghoon-DEM-DFT

# lit-reader — 연구실 문헌 DB (텍스트판)

이 브랜치는 코드가 아니라 **자료**다. 이 저장소 `claude/friendly-meitner-lldvar` 의 `litdb/papers/` digest 를 연구실 PC 의 문헌 도구가 읽어 만든
**읽기 카드 · 뽑은 수치 · 장 서문**을 매일 밤 텍스트로 올린다. 사람이 보는 화면(논문 그림 포함)은 연구실 PC 에만 있다.
**이 브랜치에 커밋하지 않는다** — 다음 밤에 통째로 다시 덮인다. 다른 브랜치에 합치지도 않는다.

마지막 갱신 2026-11-16 04:02 · 논문 563편 · 읽기 카드 475편 · 수치 49,774건 · 장 20개

## 다른 브랜치의 세션에서 쓰는 법

```bash
git fetch origin lit-reader
git show origin/lit-reader:papers.csv | head -n 5          # 논문 목록 — 어느 장인지, 카드가 내린 한 줄 결론
git show origin/lit-reader:chapters/se-argy.md             # 장 서문 — 그 장에서 밝혀진 것 · 엇갈리는 곳 · 열린 문제 · 먼저 읽을 논문
git show origin/lit-reader:cards/<slug>.md                 # 논문 한 편의 읽기 카드

File: docs/lit_park2026_thiolene_sbr_binder_assb.md
# Park 2026 (Adv. Funct. Mater. 36, e16017) — Thiol-Ene Click으로 SBR 바인더 다면 개질(접착 grafting + 가교 cross-linking), 저압 작동 ASSB ★우리 소재계(LPSCl+NCM)·BINDER-화학 중심

**인용:** Young Joon Park, Kyu Tae Kim, Seunggoo Jun, Jong Seok Kim, Jaehyun Yoon, Cheol Bak,
**Yong Min Lee**(공저), Dong Hyeon Kim, Ji Young Kim, **Yoon Seok Jung\*** (교신),
"Multi-Faceted Binder Enhancement via Slurry-Applicable Thiol-Ene Click Chemistry for
Low-Pressure-Operable All-Solid-State Batteries", *Advanced Functional Materials* **36** (2026)
e16017, DOI 10.1002/adfm.202516017. © 2026 The Authors (Open Access, CC-BY, Wiley-VCH).
접수 2025-06-23 / 수정 2025-09-13 / online 2026-01-28. Yonsei Univ.(Chemical & Biomolecular Eng. +
Battery Conflation Eng.) + DGIST(Energy Science) + LG Energy Solution. 교신 yoonsjung@yonsei.ac.kr.
지원: LG Energy Solution + NRF Korea(RS-2024-00343349, RS-2025-25441254). 이해상충 없음.
**연세대 DTBL/Jung 그룹 #264** — `docs/literature_yonsei_dtbl_2026.md` 항목 갱신본.
★ LEAD = **Yoon Seok Jung**(Yonsei); **Yong Min Lee 공저**.

**소재계:** ★ **Li₆PS₅Cl (LPSCl) 황화물 SE + 단결정 LiNi₀.₈Co₀.₁Mn₀.₁O₂ (NCM, 단결정) CAM,
NCM∥(Li-In) 반쪽셀, 0.3 MPa 작동압.** **우리와 같은 소재계**(Bazzoun·#271과 동일, Varkey 할라이드와
다름). **그러나 본 논문의 주제는 BINDER 화학** = **SBR(styrene-butadiene rubber, 슬러리/wet 공정 바인더)**
를 **thiol-ene click**으로 개질: (i) **3MPA(3-mercaptopropionic acid)** grafting → 카르복실(-COOH)
부여 → **접착↑**; (ii) **TMPT(trimethylolpropane tris(3-mercaptopropionate), 삼관능 thiol)** cross-linking
→ 3D 망 → **modulus/탄성↑ → strain 저항**. 개시제 = **AIBN**, 용매 = **p-xylene(비/저극성)**.
도전재 = **Super C65**. SE = **LPSCl(ball-milled, 셀 분리층 d 모름)**. 음극 = **Li-In**(pressiometry는
zero-strain **LTO**).

**★ 관련도 = TIER-2 (우리 소재계지만 BINDER 화학 중심).** **σ_ionic·porosity 절대 앵커가 아니다**
(여기 σ_ionic은 바인더-disruption 특이값 — LPSCl+NCM σ 절대 앵커는 #266/#271/Bazzoun이 보유).
**유효 모델 관련성 = 중간(moderate), binder-mechanics 레버에 집중:** 본 논문의 **cross-link → modulus↑
→ 전극 무결성 유지(저압 cycling)** = 우리 **MPM 바인더-cohesion(`--coh`) 아이디어(E3 레버, 현재 #271 PTFE
void-억제로 동기)**와 **같은 물리** → MPM에 binder-cohesion/modulus 항을 넣을 근거 보강.
⚠ 단 (a) **SBR=wet/슬러리 공정**(공정 특이 — #271 NBR과 같은 부류, 우리 dry PTFE와 다름); (b) **0.3 MPa =
셀 작동/스택압이지 우리 300 MPa 제조압이 아니다**(다른 압력 축 — 명확히 구분); (c) 논문 대부분은
**thiol-ene 합성 화학**으로 우리 물리 밖.

**DB 동반:** 본 논문 σ_ionic 데이터는 **바인더-disruption 특이**(LPSCl 본질 σ가 아님) → **절대 앵커
CSV에 추가하지 않음**(densification_porosity_db.csv / hong2026_sigma_ionic.csv는 #266/#271/Bazzoun이
보유). 머신판독불가 자료(동영상 등) 없음.

---

## ★ 한 문장 결론 — 이게 무엇이고 우리에게 왜 (중간 정도로) 관련되는가

**저압(0.3 MPa) 작동 황화물 ASSB에서, 슬러리 SBR 바인더를 thiol-ene click으로 (i) 접착-grafting +
(ii) 가교-cross-linking 두 갈래로 개질하니, "가교(modulus↑)가 접착보다 저압 성능에 더 결정적"이다.**
가교형 X-SBR은 Young's modulus를 SBR 0.78 → 14.31 MPa(**약 18배**)로 올려 충방전 중 NCM 부피변화에
대한 **strain 저항·전극 무결성**을 유지 → **100사이클 retention 75% vs SBR 68%**, **초기 방전 163 vs
133 mAh/g**. operando 전기화학 pressiometry(OEP)·in-situ XRD·단면 SEM이 "가교가 계면 delamination·
crack을 억제해 계면저항을 안정화"함을 입증.

**★ 우리 hook(가장 중요 — 정직하게 중간 관련도):**
이 논문은 **바인더의 기계적 망(가교 modulus)이 저압 cycling 무결성을 지배**함을 **정량**한다. 이는 우리
**MPM 바인더-cohesion 레버(`--coh`, audit E3)**가 모델링하려는 **바로 그 물리**다 — 현재 E3 레버는 #271
PTFE void-억제로 동기부여되어 있는데, **#264는 SBR(wet) 쪽에서 같은 "binder modulus → 무결성" 결론을
독립 제공**(2번째 binder-mechanics 입력원). 구체적으로:
- **(A) binder-cohesion E3 레버 보강 ★ 핵심:** "가교 modulus↑ → strain 저항 → 무결성 유지" =
  우리 `--coh`가 잡으려는 SE/바인더 응집의 역학효과. **#264는 modulus를 0.78→23.53 MPa로 sweep하며
  retention과 1:1 상관(단 X14는 agglomeration으로 하락 → 비단조)**을 보여줌 → MPM cohesion 강도를
  "단조 증가"가 아닌 "최적점 있는" 항으로 넣어야 한다는 힌트.
- **(B) SBR=wet 공정 특이(비전이):** SBR/슬러리·p-xylene·thiol-ene은 **wet 공정**(우리 dry PTFE 압축과
  다름; #271 NBR과 같은 부류). 합성 화학·습식 분포는 우리 입력에 없음 → **비전이**.
- **(C) 0.3 MPa = 작동압 ≠ 우리 300 MPa 제조압(다른 축):** 본 논문의 압력은 **셀 작동/스택 유지압**
  (저압 작동성 = 셀 운용 변수). 우리 DEM+MPM의 압력은 **제조(cold-press) 300 MPa**. **둘은 다른 압력
  축** — 같은 "압력"이라고 섞으면 안 됨. (단 70 MPa·3 MPa 비교점도 모두 작동압 영역.)
- **(D) σ_ionic는 절대 앵커 아님:** 본 논문은 σ_ionic 절대값을 거의 보고 안 함(EIS는 R₁/R₂ 계면저항
  중심). LPSCl 본질 σ는 **SI Note 1의 내성 테스트(2.6 mS/cm)** 만 — 이건 "thiol-ene 시약이 LPSCl를
  망치지 않는다"는 **공정 안전성** 데이터지 양극 σ_ionic 앵커가 아니다.

---

## 1. 배경 / 동기 (Introduction, p.1–2)

- 황화물 SE(예 LPSCl)는 높은 이온전도도 + 변형성(cold/warn press로 대면적 제조) → 차세대 ASSB. 그러나
  **변형성에도 SE 입자 간 접촉이 제한적 → 압착 후에도 상당한 void 잔존**(ref[18]) + **복합양극 내 SE의
  복잡한 공간분포 → tortuosity 악화**(ref[12,13]).
- **❗ 저압 작동성이 실전 핵심:** 실용 셀은 수 MPa로 제한되나(ref[17,28]), 학술 ASSB는 흔히 **수백 MPa의
  높은 stack 압**에 의존하는 pellet 셀(바인더 無)을 쓴다. **압력을 낮추면 충방전 중 활물질(CAM) 부피변화가
  계면 접촉을 끊어** 성능 급락 → **바인더의 역할이 결정적**으로 부상.
- **바인더 관점 두 갈래(서론 명시):**
  - **Li⁺-전도성 바인더**(저자 그룹 선행 — solvate-ionic-liquid gel polymer[ref21,23], LiTFSI-NBR[ref24])
    → 바인더-유발 Li⁺ 차단 완화.
  - **접착-강화 바인더**(ref25) → 바인더 함량↓ → 계면 Li⁺ disruption 최소화. 예: Lee et al.[ref26]은
    SBR 블록공중합체에 **carboxylic acid grafting**으로 접착↑; Li et al.[ref27]은 ethylene-methyl
    acrylate 공중합체로 극성/비극성 관능기 변조 → 얇고 유연한 고전도 SE 막.
- **❗ 미해결:** SBR 같은 슬러리 바인더를 **in-situ로 개질하면서도 슬러리 공정성을 유지**하는 것이 과제.
  단순 grafting/cross-linking 후 재용해(g-SBR/X-SBR는 p-xylene에 불용 → Fig S1)는 **균일 바인더 용액
  형성 실패**(polarity mismatch). → **본 연구의 해법: 바인더 전구체(NCM·LPSCl·SBR·AIBN·3MPA 또는 TMPT)를
  슬러리에 함께 넣고, cast/건조 시 가열로 in-situ click 반응** → 가교/grafting을 슬러리 공정 안에서 달성.

- **본 연구(명시):** SBR를 thiol-ene click으로 두 갈래 개질 — ① **3MPA grafting**(carboxylic acid →
  접착↑, SAICAS·peel로 검증) ② **TMPT cross-linking**(삼관능 thiol이 SBR의 allyl(vinyl C=C)과 결합 →
  3D 망 → modulus·탄성↑ → 국소 응력 저항·구조 무결성). **핵심 발견: 저압 성능엔 ② 가교가 ① 접착보다
  훨씬 중요.** (저자 선행 — vulcanization으로 butadiene rubber에 3D 가교망 도입해 2 MPa에서 cathode-SE
  슬립 억제[ref28]의 thiol-ene·슬러리 적용 버전.)

---

## 2. 소재 & 바인더·셀 제작 (Experimental, §4, p.9–10)

### 2.1 ★ 세 바인더 — SBR / g-SBR / X-SBR (Fig 1)
| 바인더 | 개질 | thiol 시약 | 효과 | 비고 |
|---|---|---|---|---|
| **SBR** (pristine) | 없음 | — | 기준(선형 고무) | trans+vinyl C=C 보유; vinyl/trans = **1.327** |
| **g-SBR** (grafted) | grafting | **3MPA**(단관능 thiol+COOH) | **접착↑**(COOH 수소결합) | vinyl/trans = **0.914**; p-xylene 불용(Fig S1) |
| **X-SBR** (cross-linked) | cross-linking | **TMPT**(삼관능 thiol) | **modulus·탄성↑**(3D 망) | vinyl/trans = **0.854**; p-xylene swell만(불용) |
- **thiol-ene click 기전(Fig 1a):** thiol(-SH)이 SBR의 C=C와 공유결합(-CH=CH₂ + HS- → -CH₂-CH₂-S-),
  AIBN의 열라디칼이 개시. **thiol은 vinyl C=C에 우선 반응** → 개질 후 **vinyl/trans 비 감소**(1.327→
  0.914→0.854; FTIR Fig 2a — 968 cm⁻¹ trans, 910 cm⁻¹ vinyl C=C, 698 cm⁻¹ 방향족 C-H). TMPT의 세
  thiol이 SBR allyl과 결합 → **가교 3D 망**(Fig 1a 좌).
- **X-SBR 가교 검증:** C=O(1740 cm⁻¹) + C-O(1180 cm⁻¹) peak 출현(Fig 3a). g-SBR grafting 검증:
  COOH C=O 1714 cm⁻¹ peak.
- **모식(Fig 1b):** grafting → 입자-입자/입자-집전체 접착↑; cross-linking → modulus↑(국소 응력 저항).

### 2.2 ★ X-SBR 가교밀도 series — X6 / X10 / X14 (Fig 3, Table S1)
**"X" 뒤 숫자 = TMPT/SBR 질량비(wt%).** TMPT 6→10→14 wt%로 가교밀도·modulus를 sweep.
| 시료 | TMPT (wt%) | **가교밀도 (×10⁻⁵ mol/cm³)** | **Young's modulus (MPa)** | 인장 파단 strain |
|---|---|---|---|---|
| **SBR** | 0 | — | **0.78** | 파단 없음(200%까지 고무거동) |
| **X6** | 6 | **15.7** | **6.36** | < 50% |
| **X10** | 10 | **19.5** | **14.31** | < 50% |
| **X14** | 14 | **25.6** | **23.53** | < 50% |
- ★ **X10 modulus = SBR의 약 18배**(0.78→14.31). 가교밀도↑ → modulus↑(단조). 가교밀도는 **Flory-Rehner
  용매 swelling법**(THF 3d + n-hexane 2d 추출 → 건조 → toluene swelling)으로 측정(SI §1).
- **인장(Fig 3c):** pristine SBR = 전형 고무거동, 200% strain까지 파단 無. X-SBR = **< 50% strain에서
  파단**(가교로 brittle화) — 단 modulus(초기 기울기)는 X-SBR이 훨씬 높음.
- **나노인덴테이션(Fig 3d):** 동일 50 µN 하중에서 X6/X10이 SBR보다 **얕은 침투깊이**(변형 저항↑).
  ★ **하중 제거 후 탄성회복: X10 66.3% vs SBR 38.2%**(탄성↑ → 사이클 중 부피변화 흡수·복원).
- **결론(저자):** X-SBR이 micro/macro 스케일 모두에서 **기계적 robustness·탄성 우월** → 저압 작동 시
  전극 무결성 유지에 기여.

### 2.3 ★ 접착 — SAICAS + peel-off (Fig 2b/c, Fig S2)
- **SAICAS(다이아블레이드 절삭, 깊이별 접착력, Fig 2b):** g-SBR이 **모든 깊이에서 최고 접착**:
  | 깊이 | SBR | **g-SBR** | X-SBR |
  |---|---|---|---|
  | @Al foil 계면 | 227 | **389** | 234 N/m |
  | @Bulk (25 µm) | 127 | **338** | 148 N/m |
  | @Surface (10 µm) | 151 | **363** | 152 N/m |
  → g-SBR의 우월 접착 = **grafting된 COOH의 수소결합**. X-SBR은 SBR과 비슷(가교는 접착보다 modulus를
  올림). **g-SBR이 가장 균일한 깊이별 접착 분포**(Fig S2; X-SBR도 SBR보다 균일·안정).
- **180° peel-off(Fig 2c):** SBR ≈ 6, **g-SBR ≈ 150**, X-SBR ≈ 8 N/m → g-SBR 압도(SAICAS 확증).
- ★★ **decouple의 핵심:** **g-SBR = 접착 최고**(modulus는 낮음), **X-SBR = modulus 최고**(접착은
  SBR급). 둘을 비교하면 "접착 vs modulus 중 무엇이 저압 성능을 지배하나"를 답할 수 있음(§3).

### 2.4 제작·셀 (§4, p.9–10)
- **양극(슬러리/wet):** NCM : LPSCl : Super C65 : 바인더 = **75 : 22.5 : 1.5 : 1.5** wt%. 전구체를
  **p-xylene 슬러리**에 함께 넣고 carbon-coated Al에 cast → **2단 건조**(상압 1h + 진공 80°C) → 건조 중
  in-situ thiol-ene click(가교/grafting). (SAICAS·peel·top-view SEM용은 SE 없이 **NCM:바인더 = 95:5** 막.)
- **SBR/AIBN/3MPA(또는 TMPT) 질량비 = 100 : 18 : 10**. X-SBR은 TMPT/SBR = x/10 (x=6,10,14).
- **셀 조립(ASSB 반쪽셀):** LPSCl 분말을 **370 MPa**로 펠릿화(SE 분리층) → 양극을 펠릿 위에 → Li-In
  음극(반대편) → poly(aryl-ether-ether-ketone, PEEK) 몰드(d=13 mm), Ti 집전체. **작동압 = 0.3 MPa**
  (NCM∥Li-In; 별도 비교 70 MPa = Fig S10; LTO∥Li-In = 3 MPa = Fig S11).
- **측정:** σ_ionic = Li⁺-blocking Ti∥SE∥Ti 대칭셀 AC 임피던스(10 mV, 7 MHz–10 mHz, **370 MPa**);
  cycling = 0.2C, 30°C, 3.0–4.4 V; DCIR; potential-dependent EIS(formation 중 충전 3.8/4.0/4.2/4.4 V,
  방전 동일 voltage rest 후); **OEP(operando 전기화학 pressiometry)** = zero-strain LTO 음극 + 압력센서
  (0.1 kg 분해능, BONGSHIN; 분해능 한계로 **3 MPa**에서 측정); in-situ XRD(0.05C, ~1 MPa); ex-situ
  단면 SEM(cold-polishing + Ar milling); FTIR; XPS S 2p.

---

## 3. 핵심 메커니즘 — "가교(modulus) > 접착" for 저압 (Fig 2d, Fig 4, Fig 6)

**(1) 가장 의외의 결과 — g-SBR(접착 최고)은 효과 미미, X-SBR(modulus 최고)이 압도(Fig 2d, 0.2C).**
초기 방전용량: **SBR 133 → g-SBR 138(미미↑) → X-SBR 163 mAh/g(대폭↑)**. **g-SBR은 접착이 가장 강한데도
용량 개선이 marginal**(133→138, +5 mAh/g) → **저압 성능엔 접착만으론 부족**. 반면 X-SBR은 접착이 SBR급인데도
**163 mAh/g(+30)** → **modulus/탄성(가교)이 dominant lever**임을 직접 입증.

**(2) 왜 modulus가 중요한가(저압 물리):** 저압(0.3 MPa) + 고전압(4.4 V)에서 NCM의 **부피변화가 계면
접촉을 끊기 쉬움**. 접착이 강해도 **국소 응력에 변형되는 무른 바인더(SBR/g-SBR)는 strain을 흡수 못 해**
계면이 delaminate. **가교 X-SBR은 modulus↑ → 국소 응력에 저항 → 입자 재배치·계면 분리 억제** → 무결성
유지. (저자: "cross-linked binder가 국소 응력 저항에 더 효과적 → strain 축적 최소화 → 입자 detachment 감소".)

**(3) 가교밀도 최적점 — X10(비단조!).** retention·ICE가 X6→X10까지 증가 후 **X14에서 하락**:
- retention(100cyc): **X6 66.8 → X10 72.7~75.0 → X14 71.0%**.
- ICE: **X6 67.6 → X10 70.8~73.1 → X14 71.6%**.
- ❗ **X14 하락 원인 = 과도한 가교밀도 → 입자 agglomeration**(top-view SEM Fig S6) → 분포 악화.
- ⇒ **X10이 최적**(modulus 14.31 MPa, 가교밀도 19.5×10⁻⁵). 이후 모든 비교는 **X10 vs SBR**.

**(4) X10 vs SBR — cycling·계면저항(Fig 4):**
- **초기 방전(0.2C): X10 163 vs SBR 133 mAh/g**; ICE도 X10 우월.
- **rate(Fig 4c, 0.1→1C):** X10 > SBR 전 구간(특히 고율에서 격차).
- **100사이클 retention(Fig 4d): X10 75.0% vs SBR 66.8%**(X10 방전용량도 100cyc 내내 상회).
- **계면저항(DCIR/EIS): X10 92.2 Ω vs SBR 124.5 Ω**(Fig S7) — X10이 낮음(무결성↑).

**(5) operando pressiometry + in-situ XRD — 부피변화 억제(Fig 5):**
- **OEP(Fig 5b, LTO zero-strain 음극으로 양극만 분리):** 충방전 중 ΔP(=P−P_initial) 추적. **X10이 SBR보다
  ΔP 변동이 작음**(Region 1: Li⁺ 추출 시 NCM 수축으로 ΔP 감소가 X10에서 더 작음 = 부피변화 흡수).
  방전 말(Region 3): **X10이 ΔP 회복 우수**(X-SBR 고탄성과 일치 → 가역적 충방전).
- **in-situ XRD(Fig 5e–g):** 충전 시 NCM (101) peak가 격자수축으로 고각 shift. **X10이 SBR보다 큰
  Δ(2θ) shift** → 더 높은 SOC까지 도달(저과전압) = X10의 우수한 반응성. 단 ΔP magnitude는 X10이
  Region 2에서 더 큼(고SOC 더 심한 격자수축 → ΔP↑) — 그래도 가교가 부피변화를 흡수해 계면 delamination
  억제(Region 1).
- **단면 SEM(Fig 5h–l, 100cyc 충전 후):** pristine 상태는 둘 다 치밀(void 적음). **충전 후 SBR =
  입자간 delamination + void/crack(Fig 5i, 빨간 점선)**, **X10 = crack 훨씬 적음(Fig 5k)**. ★ **균열
  면적분율 box plot(Fig 5l, 3장 평균): 충전 후 SBR ≈ 6.x% vs X10 ≈ 4.x%**(충전 전 SBR ~3.5% vs X10 ~3.5%
  유사 → 차이는 cycling으로 발생). ⇒ **가교가 NCM 부피변화로 인한 delamination·crack을 정량적으로 억제.**

**(6) 종합(Conclusion):** thiol-ene click의 두 개질 중 **grafting(접착)은 SAICAS/peel을 크게 개선하나
저압 cycling엔 marginal**, **cross-linking(modulus·탄성)이 저압 작동성·계면 무결성에 결정적**. X10이
**163 mAh/g + retention 75% @100cyc**로 SBR(133, 68%) 압도. **설계지침: 저압 ASSB 바인더는 modulus/
탄성(가교)을 우선 확보해야** 한다. (보너스 — SI Note 2: -COOH + -NH₂ 동시도입으로 self-healing 부여
가능하나 가교밀도↑면 효과 감소.)

---

## 4. 섹션별 결과 — 모든 수치 (Results & Discussion, §2, p.2–9)

### 4.1 바인더 특성화 (Fig 2a–c, Fig 3)
- **FTIR(Fig 2a):** SBR 골격(방향족 C-H 698, trans C=C 968, vinyl C=C 910 cm⁻¹). 개질 후 **vinyl/trans
  비 감소(1.327→g-SBR 0.914→X-SBR 0.854)** = thiol이 vinyl에 우선 반응(ref[48] 일치). g-SBR COOH C=O
  1714 cm⁻¹; X-SBR 가교 C=O 1740 + C-O 1180 cm⁻¹.
- **SAICAS·peel(Fig 2b/c):** §2.3 표(g-SBR 압도; X-SBR≈SBR; g-SBR 깊이분포 최균일).
- **첫 사이클 충방전(Fig 2d, 0.2C·30°C·0.3 MPa·4.4 V):** **SBR 133 / g-SBR 138 / X-SBR 163 mAh/g** →
  **§3(1)의 "접착 marginal, modulus dominant" 근거.**
- **X-SBR series 기계물성(Fig 3, §2.2 표):** 가교밀도 15.7/19.5/25.6, Young's modulus 6.36/14.31/23.53 MPa,
  탄성회복 X10 66.3% vs SBR 38.2%, 인장 파단 SBR 200%↑ vs X-SBR <50%.

### 4.2 전기화학 — X10 vs SBR (Fig 4, Fig S4–S10)
- **첫 사이클(Fig 4a, 0.2C): X10 163 vs SBR 133 mAh/g**(낮은 과전압).
- **potential-EIS(Fig 4b, 충전 3.8/4.0/4.2/4.4 V Nyquist):** flattened 반원 + Warburg tail. **X10이
  모든 전압서 계면저항(R₁) 낮음.** 단 R₁ 차이는 작고(negligible, 두 전극 LPSCl 분리층 bulk 저항 차),
  R₂(GB) 유사, ★ **R₃(계면 charge-transfer)에서 큰 차이** — 충전 진행 시 SBR R₃ 79.8→759.8 Ω(발산),
  X10 28.6→293.2 Ω(완만). NCM 부피변화로 NCM↔LPSCl 계면 delamination → R₃↑, **X10의 우수 modulus가
  strain 완화 → 계면 안정**(Table S3).
- **rate(Fig 4c, 0.1→1C):** X10 > SBR 전 구간(0.2C 복귀 시 X10 ~135, SBR ~105 mAh/g).
- **cycling(Fig 4d, 0.2C·100cyc): X10 retention 75.0% vs SBR 66.8%**, X10 용량 내내 상회, ICE도 우월.
- **DCIR(Fig S7): X10 92.2 Ω vs SBR 124.5 Ω**.
- **가교밀도 series(Fig S4): X6/X10/X14 모두 SBR 능가, X10 최적**(retention 66.8→72.7→75.0→71.0%,
  ICE 67.6→70.8→73.1→71.6%); X14 하락 = agglomeration(Fig S6).
- **고압(70 MPa) 비교(Fig S10):** 70 MPa에서는 SBR/X-SBR 차이 작음(고압이 접촉 강제) → ★ **가교 이점은
  저압(0.3 MPa)에서만 두드러짐**(고압은 압력이 무결성을 대신 확보) — "저압 작동성"이 본 논문 핵심임을 확증.

### 4.3 operando pressiometry·in-situ XRD·SEM (Fig 5)
- §3(5) 참조: OEP ΔP(Region 1 X10 변동↓·Region 3 X10 회복↑), in-situ XRD Δ(2θ)(X10 더 큰 shift = 고SOC),
  단면 SEM 균열면적(충전 후 SBR ≈6% vs X10 ≈4%, Fig 5l box plot).

### 4.4 LPSCl 내성 (SI Note 1, Fig S5, Table S2) — ★ "절대 σ 앵커 아님" 근거
- **thiol-ene 시약이 LPSCl를 망치지 않는가?** pristine LPSCl vs p-xylene 노출 vs p-xylene+TMPT+AIBN 노출
  비교(XRD·EIS·CV).
- **XRD(Fig S5a):** 노출 후 결정구조 변화 negligible(argyrodite 유지).
- ★ **EIS σ_ionic(Table S2): pristine LPSCl = 2.6 mS/cm → p-xylene 노출 1.6 mS/cm(61.5% 잔존) →
  +TMPT+AIBN도 1.6 mS/cm**. → **noticeable 악영향 없음**(약극성 p-xylene이라 부반응 적음; #271 butyl
  butyrate와 같은 "저극성 용매로 LPSCl 보호" 전략). **CV(Fig S5c)**도 전기화학 안정성 유지.
- ❗ **이 2.6 mS/cm는 "LPSCl 분말이 시약에 견디는가"의 공정 안전성 데이터**(Li⁺-blocking 대칭셀)지
  **양극 복합체의 σ_ionic 앵커가 아니다.** (#271은 양극 σ_ionic Pwd 0.087/PTFE 0.064/NBR 0.042 mS/cm를
  직접 보고 → 그게 앵커. 본 논문은 그런 양극 σ를 표로 안 줌.)

---

## 5. 그림 한 장씩 — 무엇을 보이고 우리가 쓸 것

### 본문 Figures
- **Fig 1 (p.3):** ★ (a) thiol-ene click 반응식(SBR + 3MPA→g-SBR grafting / + TMPT→X-SBR cross-linking;
  AIBN 라디칼). (b) 각 바인더 역할 모식(grafting→접착, cross-linking→Young's modulus). → 개질 화학 개요.
- **Fig 2 (p.4):** (a) FTIR(SBR/g-SBR/X-SBR; vinyl/trans 1.327/0.914/0.854). (b) **SAICAS 깊이별 접착**
  (g-SBR @interface/bulk/surface = 389/338/363 압도). (c) **peel-off**(SBR≈6/g-SBR≈150/X-SBR≈8 N/m).
  (d) ★ **첫 사이클 충방전**(SBR 133/g-SBR 138/X-SBR 163 mAh/g) → "접착 marginal, modulus dominant".
- **Fig 3 (p.5):** ★ X-SBR series 기계물성 — (a) FTIR(X6/X10/X14, C=O 1740·C-O 1180 가교 peak).
  (b) **가교밀도**(15.7/19.5/25.6 ×10⁻⁵ mol/cm³). (c) **인장**(SBR 고무 200%↑ vs X-SBR <50% 파단).
  (d) **나노인덴테이션**(X6/X10 얕은 침투 + X10 탄성회복 66.3% vs SBR 38.2%). → modulus·탄성 정량.
  Table S1: Young's modulus 0.78/6.36/14.31/23.53 MPa.
- **Fig 4 (p.6):** ★ X10 vs SBR 전기화학 — (a) 첫 사이클(163 vs 133). (b) potential-EIS Nyquist(충전
  3.8–4.4 V; X10 계면저항↓). (c) rate(0.1–1C; X10 우월). (d) **cycling 100cyc**(X10 retention 75.0% vs
  SBR 66.8% + CE). → 가교의 전기화학 이점.
- **Fig 5 (p.8):** ★★ operando·in-situ 무결성 증거 — (a) OEP 셋업. (b) **OEP ΔP**(X10 변동↓·회복↑;
  Region 1/2/3). (c) 기전 모식(SBR delamination vs X10 가교 유지). (d) 첫 사이클 V(in-situ XRD 조건).
  (e,f) **in-situ XRD (101) peak 진화**. (g) **Δ(2θ)**(X10 더 큰 shift=고SOC). (h–k) **단면 SEM**(충전 후
  SBR void/crack vs X10 clean). (l) **균열면적 box plot**(충전 후 SBR≈6% vs X10≈4%). → 가교 무결성 정량.
- **Fig 6 (Conclusion 도식):** 두 개질(접착 vs 가교)의 역할 + "가교가 저압 무결성에 결정적" 요약.

### SI Figures/Tables (핵심만)
- **Fig S1:** ★ p-xylene 용해성(SBR 완전용해 vs g-SBR/X-SBR 불용) → in-situ click 필요성 근거.
- **Fig S2:** SAICAS 깊이별 접착력-시간(X-SBR이 가장 균일·안정 분포).
- **Fig S4:** ★ X6/X10/X14 cycling(retention 66.8→72.7→75.0→71.0%, ICE 67.6→70.8→73.1→71.6%; X14 하락).
- **Fig S5:** ★ LPSCl 내성(XRD·EIS·CV; pristine vs p-xylene±TMPT+AIBN). **Fig S6:** top-view SEM(X14
  agglomeration). **Fig S7:** DCIR(X10 92.2 vs SBR 124.5 Ω). **Fig S9:** X6/X10/X14 cycling.
- **Fig S10:** ★ **70 MPa** 비교(고압선 차이 작음 → 가교 이점은 저압 특이). **Fig S11:** LTO∥Li-In 3 MPa.
- **Fig S12:** FTIR(SBR/SBR-COOH/SBR-NH₂/SBR-SH; self-healing). **Fig S13:** self-healing cycling(SBR-SH/
  X2-SH/X6-SH; 가교↑면 self-healing 효과 감소).
- **Table S1:** ★ Young's modulus(0.78/6.36/14.31/23.53 MPa). **Table S2:** LPSCl σ(2.6→1.6→1.6 mS/cm).
  **Table S3:** potential-EIS R₁/R₂/R₃ fit(SBR vs X10; 충전 시 SBR R₃ 79.8→759.8 vs X10 28.6→293.2 Ω).
- **Table S4:** ★ 저압 ASSB 문헌 비교(본 연구 = 0.3 MPa·4.4 V·163 mAh/g@0.2C·wet-sheet; coin cell
  0.1–0.3 MPa 추정). → 본 연구의 저압·고용량 경쟁력.

---

## 6. 기술 미니용어집 (우리 맥락)

- **SBR / g-SBR / X-SBR:** styrene-butadiene rubber(슬러리/wet 바인더) 원본 / 3MPA-grafted(접착↑) /
  TMPT-cross-linked(modulus↑). g=grafting, X=cross-linking. **둘은 thiol-ene click의 두 갈래 개질.**
- **thiol-ene click reaction:** thiol(-SH) + alkene(C=C) → thioether(-C-S-C-), 라디칼(AIBN) 개시,
  고수율·빠름·관용. SBR의 vinyl/trans C=C에 thiol 부가 → grafting(단관능 3MPA) 또는 cross-linking
  (삼관능 TMPT). 우리 모델 대응 없음(순수 합성 화학).
- **3MPA / TMPT / AIBN:** 3-mercaptopropionic acid(단관능 thiol + COOH → 접착) / trimethylolpropane
  tris(3-mercaptopropionate)(삼관능 thiol → 가교) / azobisisobutyronitrile(열 라디칼 개시제).
- **vinyl/trans ratio (FTIR):** SBR 백본의 vinyl(910 cm⁻¹) vs trans(968 cm⁻¹) C=C 비. thiol이 vinyl에
  우선 반응 → 개질 후 감소(1.327→0.914→0.854) = click 진행도 지표. 우리 대응 없음.
- **가교밀도(crosslinking density, Flory-Rehner):** 용매 swelling으로 측정한 단위부피당 가교점 몰수
  (×10⁻⁵ mol/cm³). TMPT↑ → 가교밀도↑ → modulus↑. ★ **우리 MPM `--coh`(SE/바인더 응집 강도)의 물리적
  대응** — 가교밀도 = "바인더 망의 강성"을 정하는 분자 변수.
- **Young's modulus / 탄성회복:** 가교밀도↑ → modulus↑(0.78→23.53 MPa). 나노인덴테이션 탄성회복(X10
  66.3% vs SBR 38.2%) = 부피변화 흡수·복원 능력. ★ **우리 MPM E_eff/σ_y(SE 역학) + `--coh`(바인더 망)
  대응**(단 SE 자체가 아닌 **바인더상 modulus**).
- **저압 작동(0.3 MPa) / 70 MPa 비교:** 셀 **작동/스택 유지압**(운용 변수). 0.3 MPa = coin-cell 수준,
  70 MPa = pellet 셀 수준. ❗ **우리 300 MPa = 제조(cold-press) 압 — 완전히 다른 축**(섞지 말 것).
- **SAICAS / peel-off:** V형 마이크로블레이드 절삭(깊이별 adhesive/cohesive 강도) / 180° 박리(접착력).
  g-SBR 압도. ★ **우리 `--coh`(SE cohesion) 측정법 대응**(#271 SAICAS와 동일 — 단 여기선 바인더 접착).
- **operando 전기화학 pressiometry(OEP) / ΔP:** zero-strain LTO 음극 + 압력센서로 충방전 중 양극 부피변화를
  ΔP(=P−P_initial)로 실시간 측정. X10 변동↓·회복↑. ★ **우리 porosity·MPM void-fill·부피변화 대응**
  (#271 Δ(ΔP)_Q와 같은 계열의 부피팽창 지표).
- **R₁ / R₂ / R₃ (potential-EIS, Table S3):** R₁(bulk LPSCl 분리층) + R₂(LPSCl GB) + **R₃(NCM↔LPSCl
  계면 charge-transfer)**. 충전 시 NCM 수축 → 계면 delamination → R₃ 발산(SBR 759.8 vs X10 293.2 Ω).
  ★ 우리 transport(저항=1/σ)에 시간상수 분해 없음 — R₃ 분리는 EIS 고유(우리 대응 없음).
- **in-situ XRD Δ(2θ):** 충전 시 NCM (101) peak의 격자수축 shift = SOC·반응성 지표(X10 더 큰 shift).
  우리 모델엔 결정 격자 축 없음(transport σ만).
- **단결정 NCM(single-crystalline LiNi₀.₈Co₀.₁Mn₀.₁O₂):** 다결정 대비 입계 균열 적은 CAM. 우리 AM_P
  (polycrystalline)와 대비되는 AM_S(single-crystalline) 계열. 단 본 논문은 입경분포·bimodal을 다루지 않음.

---

## ★ 7. 우리 DEM+MPM 비교 — 정직한 중간(moderate) 관련도, binder-mechanics 레버 중심 [frame [1]–[5]]

⚠ **대전제(★ 정직하게):** 이 논문은 **우리 소재계(LPSCl+NCM, ASSB)**지만 **주제는 BINDER 화학(thiol-ene
SBR 개질)**이다. 따라서 **#271(같은 LPSCl, 바인더 공간분포·σ_ionic 절대값)과 달리, σ_ionic·porosity
절대 앵커가 아니다**(여기 σ는 바인더-disruption/공정-안전 특이값). **유효 관련성 = 중간** = **(A) MPM
binder-cohesion 레버(E3) 보강 + (B) 같은-소재계 binder-disruption 정성 데이터**. 비전이 = (a) SBR=wet
공정, (b) 0.3 MPa=작동압≠300 MPa 제조압, (c) 합성 화학.

아래 (a)~(d)를 — **(a) binder-cohesion E3 레버, (b) modulus↔무결성 물리, (c) 압력 축 구분, (d) SBR=wet
비전이 + σ 비앵커** — 명확히.

### (a) ★★ 핵심 연결 — cross-link → modulus → 무결성 = 우리 MPM `--coh` 레버(audit E3)

**그들 핵심 발견(정량):**
- 가교밀도 0(SBR)→25.6×10⁻⁵ mol/cm³(X14)로 sweep → Young's modulus **0.78 → 23.53 MPa**(X10 = 18배).
- modulus↑ → 충방전 중 NCM 부피변화에 대한 **strain 저항·전극 무결성** → **retention 68→75%, 용량
  133→163 mAh/g, 균열면적 6→4%, 계면저항 124.5→92.2 Ω** 개선.
- ❗ **비단조: X14(modulus 23.53, 최대)는 X10(14.31)보다 retention 낮음**(agglomeration) → **최적
  modulus 존재**.

**우리 MPM 바인더-cohesion 레버(E3, `--coh`):**
- 우리 MPM은 `--coh`로 **SE/바인더 응집(cold-weld+vdW)**을 압축 중 attractive σ로 부여(현재 #271 PTFE
  void-억제로 동기). CLAUDE.md: "`--coh`(SE cohesion = SE cold-weld+vdW adhesion = attractive σ in
  compression → changes wallP but NOT porosity)".
- ⇒ **#264는 "바인더 망의 강성(가교 modulus)이 전극 무결성을 정한다"를 같은-소재계(LPSCl+NCM)에서 독립
  입증** → 우리 `--coh`/binder-modulus 항이 모델링하려는 **바로 그 물리의 실험 근거**(2번째 binder-mechanics
  입력원 — #271 PTFE void-억제와 짝). **#264 = SBR(wet) 쪽, #271 = PTFE(dry) 쪽 → 둘 다 "binder 기계물성/
  분포가 ASSB 무결성 지배"로 수렴.**

**★ 우리가 얻는 것(이식 후보):**
- **(i) cohesion 강도 = "최적점 있는" 항:** #264의 **비단조(X10 최적, X14 과가교 → agglomeration 악화)**
  는 우리가 `--coh`/binder-modulus를 **단조 증가**로 넣으면 틀릴 수 있음을 경고. **modulus↑는 무결성↑지만
  과도하면 분포 악화(brittle·agglomeration) → porosity/coverage 악화** → MPM cohesion 항에 **상한/최적
  곡선**을 두는 게 물리적. (단 #264는 작동압·cycling 결과지 제조-압축 결과가 아님 → 직접 이식은 정성.)
- **(ii) modulus는 SE가 아닌 바인더상의 변수:** 우리 E_eff=1.53 GPa(MPM)는 **SE** modulus의 softened
  proxy. #264 modulus(0.78–23.53 MPa)는 **바인더상**(SE보다 3–4 자릿수 낮음). → 우리가 바인더-cohesion을
  넣을 때 **SE modulus(E_eff)와 별개의 바인더 modulus 항**으로 분리해야(섞지 말 것).
- **(iii) "modulus > 접착" → cohesion이 adhesion보다 무결성에 중요:** #264는 **접착(g-SBR, peel 150)이
  최고여도 cycling 효과 marginal, modulus(X-SBR)가 dominant**라 했다. → 우리 MPM에서 **바인더-입자 접착
  (adhesion)보다 바인더 망 강성(cohesion/modulus)이 void-억제·무결성에 더 큰 레버**라는 우선순위를 시사
  (현재 `--coh`가 cohesion(망 강성)을 다루는 것과 방향 일치 — adhesion 별항보다 cohesion 우선이 맞음).

### (b) ★ modulus↔void/무결성 — 우리 MPM void-fill + porosity 대응(정성)

- **그들 OEP ΔP·균열면적·R₃:** X10이 부피변화를 흡수(ΔP 변동↓·회복↑) → **delamination·void·crack 억제**
  (균열면적 6→4%) → 계면저항 안정(R₃ 759.8→293.2 Ω). = "바인더 망이 void 형성을 막는다".
- **우리 MPM:** SE 소성 void-fill(porosity 24.4→15.9%, −8.5%p) + `--coh`(바인더 응집). #264의 "modulus↑
  → void↓"는 우리 **`--coh`가 void-억제에 기여**한다는 방향과 일치(단 우리 `--coh`는 porosity를 직접
  안 바꾸고 wallP만 바꾼다고 검증됨 → #264식 "바인더가 porosity/void를 줄인다"를 우리 MPM이 재현하려면
  **`--coh`를 morphology/void-fill에 연결하는 추가 작업** 필요 — 현재 GAP).
- ⚠ **단 #264 ΔP는 cycling 부피변화**(시간 축), 우리 porosity는 **제조 압축 종점**(단일 스냅샷). 둘은
  **다른 현상**(작동 중 팽창 vs 제조 시 치밀화) → 정성 대응만(절대값 비교 불가).

### (c) ★ 압력 축 — 0.3 MPa 작동압 ≠ 300 MPa 제조압 (반드시 구분)

- **#264 압력:** 0.3 MPa(NCM cycling) / 70 MPa(고압 비교) / 3 MPa(OEP, 분해능) / 370 MPa(SE 펠릿 조립·
  σ 측정). **핵심 변수 = 셀 작동/스택 유지압(0.3 MPa "저압 작동성")**.
- **우리 압력:** DEM+MPM = **제조(cold-press) 300 MPa 표적**(Minnmann anchor). 우리 porosity/σ/coverage는
  모두 "300 MPa로 눌렀을 때의 구조".
- ❗ **둘은 다른 축:** #264의 "저압 작동성"은 **다 만든 셀을 낮은 압으로 운용**(cycling 중 무결성).
  우리 300 MPa는 **셀을 만드는 압**. → **"#264가 0.3 MPa에서 성공했으니 우리도 저압"은 잘못된 매핑.**
  (#264 자체도 Fig S10에서 70 MPa 고압선에선 바인더 차이가 작다고 함 → "저압에서만 바인더 이점" = 작동압
  축 현상.) **우리가 #264에서 가져갈 건 "modulus→무결성" 물리지 압력 수치가 아니다.**

### (d) SBR=wet(비전이) + σ_ionic 절대 앵커 아님

- **SBR/슬러리/p-xylene/thiol-ene = wet 공정**(우리 dry PTFE 압축과 다름; #271 NBR과 같은 부류). 합성
  화학(grafting/cross-linking)·습식 분포는 우리 입력에 없음 → **비전이**(process-specific). vinyl/trans
  비, 가교밀도, FTIR, in-situ XRD Δ(2θ), self-healing 등은 우리 검증 앵커가 **아니다**.
- ❗ **σ_ionic 절대 앵커 아님(정직하게):** 본 논문은 **양극 복합체 σ_ionic을 표로 안 준다**. 유일한 σ는
  **SI Note 1의 LPSCl 내성 테스트(pristine 2.6 → p-xylene 1.6 mS/cm)** = "시약이 LPSCl를 망치나"의
  **공정 안전성**(Li⁺-blocking 대칭셀)이지 양극 σ_ionic이 아니다. → **LPSCl+NCM σ_ionic 절대 앵커는
  여전히 #266/#271(Pwd 0.087/PTFE 0.064/NBR 0.042)·Bazzoun(0.065–0.137)이 보유**, #264는 합류 안 함.
  (참고로 #264의 bulk LPSCl 2.6 mS/cm는 #271 pristine 1.87, Bazzoun pellet 1.02, Cronau 2021 SI µC 펠릿 3.0 (~~단결정~~ 라벨 철회, SELF-51) 과
  같은 자릿수 — 넷 다 GB-포함 펠릿 LPSCl 범위. 단 이건 σ_grain 앵커 참고지 양극 σ 앵커 아님.)

### 비교 요약표
| 축 | Park 2026 #264 (LPSCl+NCM ASSB, SBR thiol-ene) | 우리 (LPSCl ASSB, DEM+MPM) | 전이/판정 |
|---|---|---|---|
| 소재 | **LPSCl SE + 단결정 NCM** | **동일 ✓** | 소재는 같으나 주제가 binder 화학 |
| **주제** | **바인더 합성·개질(thiol-ene)** | 압축·transport 물리 | ⚠ 대부분 우리 물리 밖 |
| binder modulus → 무결성 | **0.78→14.31 MPa(18×) → retention 68→75%** | MPM `--coh`(바인더 응집) | ★★ **E3 레버 보강(핵심 연결)** |
| modulus 비단조 | **X10 최적, X14 과가교→agglomeration** | `--coh` 단조 가정 | ★ cohesion 항에 **최적/상한** 필요(힌트) |
| 접착 vs modulus | **접착(g-SBR) marginal, modulus dominant** | `--coh`=cohesion(망 강성) | ★ cohesion > adhesion 우선순위 일치 |
| void/부피변화 | OEP ΔP·균열 6→4%(cycling) | MPM void-fill·porosity(제조 스냅샷) | △ 정성 대응(다른 현상) |
| 압력 | **0.3 MPa 작동압**(70 MPa 비교) | **300 MPa 제조압** | ❗ **다른 축**(섞지 말 것) |
| σ_ionic | **양극 σ 표 없음**(LPSCl 내성 2.6 mS/cm만) | DEM ~0.04–0.18 | ⚠ **절대 앵커 아님**(앵커=#271/Bazzoun) |
| 공정 | **wet/슬러리(SBR)** | **dry 압축** | ⚠ process-specific(비전이) |
| 시간 열화 | 실측(OEP·XRD·SEM, 100cyc) | 단일 스냅샷(없음) | 공통 GAP(Phase 4 후보) |

---

## ★ 8. 우리 작업에 넣을 가장 날카로운 인사이트 3가지

1) ★★ **binder-cohesion E3 레버의 2번째 독립 근거 — "가교 modulus → 무결성"(SBR/wet 쪽).**
   #264는 같은-소재계(LPSCl+NCM)에서 **바인더 망 강성(Young's modulus 0.78→14.31 MPa, 18×)이 저압
   cycling 무결성을 지배**(retention 68→75%, 균열 6→4%, R 124.5→92.2 Ω)함을 정량. = 우리 MPM `--coh`
   (binder-cohesion, audit E3)가 모델링하려는 **바로 그 물리**. 현재 E3는 #271 PTFE(dry) void-억제로
   동기부여 → **#264가 SBR(wet) 쪽 동일 결론을 추가**(두 입력원 수렴: binder 기계물성/분포 → ASSB 무결성).
   ★ 단 SBR=wet·0.3 MPa 작동압이라 **물리(modulus→무결성)만 전이, 수치는 비전이**.

2) ★ **cohesion 항은 "단조"가 아니라 "최적점 있는" 곡선이어야 — X10 최적/X14 과가교 agglomeration.**
   #264의 비단조(modulus 최대 X14가 retention은 X10보다 낮음 — 과도한 가교 → 입자 agglomeration → 분포
   악화)는, 우리가 `--coh`/binder-modulus를 **단조 증가**로 넣으면 틀릴 수 있음을 경고. **"modulus↑ →
   무결성↑이지만 과도하면 morphology/분포 악화"** → MPM cohesion 항에 **상한/최적**을 두는 게 물리적
   (cohesion이 너무 크면 void-fill 흐름·coverage를 오히려 막음). 또 **modulus는 SE가 아닌 바인더상 변수**
   (0.78–23.53 MPa ≪ SE E_eff 1.53 GPa)라 **E_eff와 별개 항**으로 분리해야.

3) ★ **"접착보다 modulus(cohesion)" — 우선순위 확증 + 우리가 못 하는 것(시간 열화) 재확인.**
   #264는 **접착(g-SBR, peel 150 N/m)이 최고여도 cycling 효과 marginal(133→138), modulus(X-SBR)가
   dominant(→163)**라 함 → 우리 MPM이 **바인더-입자 adhesion 별항보다 바인더 망 cohesion(현재 `--coh`)을
   우선**하는 게 맞다는 방향 확증. ❗ 단 #264의 핵심 증거(OEP·in-situ XRD·100cyc 단면 SEM)는 **시간(cycling)
   축 화학-기계 열화**(NCM 부피변화→delamination)로, **우리 DEM+MPM은 단일 제조 스냅샷이라 직접 예측 불가**
   (#271과 같은 공통 GAP) → Phase 4 chemo-mechanical 확장 시 후보(우리 fracture가 균열의 첫 조각이나
   cycling-driven 부피변화 trigger는 없음).

### 보너스 실행 항목
- **#264 인덱스 갱신**(아래 완료): web-abstract 2줄 → 검증 수치(retention X-SBR 75 vs SBR 68%, 용량 163 vs
  133 mAh/g, Young's modulus 0.78/6.36/14.31/23.53 MPa, 가교밀도 15.7/19.5/25.6, vinyl/trans 1.327/0.914/
  0.854, SAICAS g-SBR 389/peel 150, 탄성회복 X10 66.3 vs SBR 38.2%, R 92.2 vs 124.5 Ω, LPSCl 내성 2.6→1.6
  mS/cm, OEP/단면 SEM 균열 6→4%, 압력 0.3 MPa 작동)로 교체.
- ⚠ **혼동 금지(역할 구분):**
  - **#264(이 논문, Park/Jung, LPSCl+NCM, SBR thiol-ene wet):** ★ **MPM binder-cohesion E3 레버 보강
    (modulus→무결성) + 같은-소재계 binder-disruption 정성 데이터**. **σ/porosity 절대 앵커 아님**;
    수치는 wet·작동압이라 비전이, **물리(modulus→무결성)만 전이**.
  - **#271(Hong S-B, LPSCl+NCM, PTFE/NBR):** ★ **σ_ionic·porosity 절대 앵커(Bazzoun에 이은 2번째) +
    PTFE void-억제(audit #5) + GeoDict positioning**. 수치 전이.
  - **두 논문 공통 메시지:** **바인더 기계물성·분포가 황화물 ASSB 무결성을 지배**(#264=SBR 가교 modulus,
    #271=PTFE confined-distribution) → 우리 binder-cohesion 레버의 쌍둥이 근거.
  - **σ/porosity 절대 앵커 = Bazzoun(LPSCl) + #271(LPSCl) + Varkey(halide) + Minnmann** — **#264는 합류
    안 함**(양극 σ 표 없음; 바인더-disruption·공정-안전 σ만).

---

## 9. comparison_vs_ours / properties 반영 메모

- **축 C(mechanics/morphology) ★ 메인:** #264 cross-link → Young's modulus 18× → strain 저항 → 무결성 =
  우리 **MPM `--coh`(binder-cohesion, E3 레버)**의 실험 근거. **modulus→무결성 물리만 전이**(수치는
  wet·작동압 비전이). cohesion 항에 **최적/상한**(X14 과가교 교훈) + **바인더 modulus를 SE E_eff와 분리**.
- **축 A(compaction/porosity):** #264 OEP ΔP·균열면적(6→4%)은 **cycling 부피변화**(우리 제조 porosity와
  다른 현상) → 정성 참고만(절대 앵커 아님). PTFE void-억제 정량 앵커는 #271이 보유.
- **축 B(transport triad):** ⚠ #264는 **양극 σ_ionic 앵커 아님**(LPSCl 내성 2.6→1.6 mS/cm = 공정 안전성).
  LPSCl+NCM σ 앵커는 #271/Bazzoun 유지.
- **축 F(what-we-can't-do-yet):** (i) wet/슬러리 바인더 공정·합성 화학, (ii) 작동압(0.3 MPa) cycling
  무결성, (iii) 시간(cycling) 화학-기계 열화(NCM 부피변화→delamination, R₃ 발산) = 현재 미모델 → Phase 4
  후보(#271과 공통 GAP).
- **압력 축 주의:** #264의 0.3 MPa는 **작동압**, 우리 300 MPa는 **제조압** — comparison에 추가할 때 반드시
  "다른 압력 축"으로 명기.

---

## ★ 10. 비판적 한계 (over-claim 금지)

- **소재는 같지만 주제가 binder 화학 → 직접 전이 매우 제한적:** 논문 분량의 대부분(thiol-ene 합성,
  vinyl/trans, FTIR, 가교밀도 측정, self-healing)은 **우리 물리(압축·transport) 밖**이다. 우리가 가져갈
  건 **단 하나 — "binder 망 modulus → 전극 무결성"이라는 정성 물리**(E3 레버 동기). 수치(modulus·retention·
  σ)는 wet 공정·작동압이라 비전이.
- **0.3 MPa ≠ 300 MPa(가장 흔한 오독 위험):** "같은 압력"이 아니다. #264 = 셀 **작동/스택압**(저압 운용),
  우리 = **제조 압**(cold-press). #264 자체가 70 MPa 고압선에선 바인더 차이가 작다고 함 → 바인더 이점은
  **작동압 영역 특이**. → "저압 성공"을 우리 제조압 모델로 끌어오면 안 됨.
- **σ_ionic 절대 앵커 아님(반복 강조):** 본 논문은 **양극 σ_ionic을 보고하지 않는다**. 2.6 mS/cm는
  "thiol-ene 시약이 LPSCl를 망치나"의 **공정 안전성 대칭셀 σ**지 양극 복합체 σ가 아니다. #271(양극 σ
  Pwd 0.087/PTFE 0.064/NBR 0.042 직접 보고)과 **역할이 다르다** — #264를 σ 앵커로 쓰면 오류.
- **binder-cohesion 이식은 정성·1방향:** #264는 **작동압 cycling 무결성**(시간 축)을 보이지 **제조 압축
  porosity**(우리 출력)를 안 준다. → 우리 `--coh`/binder-modulus 항을 #264에 **정량 fit할 수 없음**
  (modulus→retention 곡선은 cycling 결과지 압축 결과가 아님). "modulus↑→무결성↑(최적점 有)"이라는
  **방향·정성**만 차용 가능. MPM `--coh`가 현재 porosity를 안 바꾼다고 검증된 점(CLAUDE.md)과도 충돌하지
  않게(=`--coh`를 morphology/void-fill로 확장하는 건 별도 검증 필요) 주의.
- **단결정 NCM·입경 정보 부족:** 단결정 NCM이나 **입경분포·bimodal·P:S는 다루지 않음**(우리 AM_P/AM_S·
  Furnas dip 축과 무관). vol% 미명시(75 wt% NCM만) → 우리 φ_SE 축 매핑 불가.
- **modulus 단위 혼동 금지:** #264 modulus(0.78–23.53 **MPa**, 바인더상) ≠ 우리 E_eff(1.53 **GPa**, SE).
  3–4 자릿수 차 — 같은 "modulus"라고 섞으면 안 됨(바인더 vs SE 별개 상).

File: docs/lit_song2025_electrochemo_mechanical_microelectrode_ees.md
# Song 2025 (Energy & Environmental Science 18, 3129-3147) — 미세전극(microelectrode) electrochemo-mechanical 디지털트윈: FIB-SEM 재구성 + 전성분 고유물성 → 셀전압 >98% 검증 + 입자↔셀 괴리 3메커니즘 + 폴리머 바인더 VISCOPLASTICITY ★★★ 우리 Phase-4(미세구조→PyBaMM) sibling + 바인더 점탄성(E3 --coh / #285 spring-back gap)에 직결

**인용:** Jihun Song,ᵃ Royal C. Ihuaenyi,ᵃ **Jaejin Lim**,ᵇ Zihan Wang,ᵃ Wei Li,ᵃ Ruqing Fang,ᵃ
Amin Kazem Ghamsari,ᵃ Hongyi Xu,ᶜ **Yong Min Lee\***,ᵇ **Juner Zhu\***,ᵃ "A microstructural
electrochemo-mechanical model of high-nickel composite electrodes towards digital twins to bridge
the particle and electrode-level characterizations", *Energy & Environmental Science* **18** (2025)
3129-3147, DOI **10.1039/d4ee04856c**.  © 2025 The Authors (RSC, **Open Access CC BY-NC 3.0**).
접수 2024-10-21, 게재확정 2025-02-04.  **ᵃNortheastern Univ.**(Mechanical & Industrial Eng., Boston —
**Juner Zhu** 교신, j.zhu@northeastern.edu) + **ᵇYonsei Univ.**(Chemical & Biomolecular Eng., Seoul —
**Yong Min Lee** 교신, yongmin@yonsei.ac.kr = **DTBL**) + **ᶜUniv. of Connecticut**(Mechanical Eng.,
Storrs).  ★ **Cover-featured**(표지 논문).  지원: Center for Battery Sustainability (Hyundai Motor,
Shell, SES.AI, Saint-Gobain, Siemens) + NSF CMMI-2142290.

**연세대 DTBL(이용민) 그룹 + Juner Zhu(Northeastern) 공동** — `docs/literature_yonsei_dtbl_2026.md`
**TIER-1 신규**.  ⚠ **#266/#271(우리 LPSCl ASSB)과 결정적으로 다름: 이건 NMC + 액체전해질 일반 LIB**
→ **셀 절대값(전압·용량·과전압·σ) 전이 ✗**.  ★ **METHODOLOGY 3종이 핵심 가치**(수치앵커 아님 —
앵커는 Bazzoun/Varkey/Minnmann/#266/#271):
**(a)** 미세구조(FIB-SEM 재구성) → **full electrochemo-mechanical** → **셀전압 검증**(우리 Phase-4 sibling),
**(b)** 입자↔셀 괴리 **3메커니즘**(반응면적↓ / 확산길이↑ / 전해질부족 = 우리 coverage·ASA / τ / porosity·SE-vol),
**(c)** ★★ **폴리머 바인더 VISCOPLASTICITY**(Perzyna 시간/속도의존 + Ludwick 경화) — **우리 MPM이 없는 물리**
(E3 `--coh` cohesion 레버 + #285 점탄성 spring-back gap의 직접 후보).

**소재계 (★ NMC + 액체 — 우리 LPSCl 아님, 주의):**
- **AM(활물질) = LiNi₀.₇Mn₀.₁₅Co₀.₁₅O₂ (NMC711)**, high-nickel layered oxide.  단결정 입자 측정(single
  particle).  **1차입자 직경 0.5–1.5 µm**, 밀도 4.77 g/cm³, 비용량 183.5 mAh/g.  ⚠ **NMC711 = 액체 LIB
  표준 양극**(우리 LPSCl ASSB의 NMC811과 화학 유사하나 셀계가 다름).
- **CBM(conductive & binder materials, 도전재+바인더 통합상) = PVDF(KF-1300, M_w 350k, Kureha) 바인더 +
  Super P(Imerys) 도전재**.  ⚠ **둘을 통합(combined) CBM 단일상으로 모델**(sub-µm carbon은 voxel보다 작아
  개별 입자화 불가 → 목표 부피분율 채우는 연속상; 우리 `additives.py` CBD continuum과 동형).
- **전해질 = 1 M LiPF₆ in EC:EMC = 3:7 (vol)** (Enchem).  ⚠ **액체전해질** — 우리 sulfide SE 아님(t₊≈0.38,
  대류·농도분극 있음 = 단일이온 SE와 근본 다름).
- **집전체 = Al(15 µm, Sam-A)**; **음극 = Li metal**(반쪽셀, Li 과전압 일정 가정 → 양극에 분석 집중).
- **조성 = NMC711 : PVDF : Super P = 96 : 2 : 2 wt%**, Al 집전체에 코팅, 160°C 1 h 건조, **roll-press →
  두께 70 µm, 밀도 3.3 g/cm³**.  분리막 20 µm(Tonen).  ⚠ **셀 = coin cell(half), 양극에 집중**.

---

## ★ 한 문장 결론 — 이게 무엇이고 우리에게 왜 중요한가

**FIB-SEM으로 NMC711 복합양극의 실제 3D 미세구조(AM·CBM·pore·집전체)를 재구성하고, 모든 성분에 각자의
고유 전기화학·기계 물성(단일입자 측정 + nanoindentation + 바인더 인장시험)을 직접 부여한 "미세전극
electrochemo-mechanical 모델"이 coin-cell 전압곡선을 >98% 정확도로 재현한다.  이 모델은 입자수준에서는
빠른 충전이 가능해 보이지만 셀수준에서 안 되는 괴리를 3가지 메커니즘 — (1) 반응면적 감소(particle-vs-cell
30.52% specific-surface 차 + CBM/집전체에 가려진 비반응 계면 → 유효 ASA의 61.76%만 활성), (2) 확산길이
증가, (3) 전해질 부족 — 으로 정량 분해한다.  과량전해질 설계로 4C에서 94% 용량유지를 달성.  더 나아가 도전재·
바인더의 역할과 **폴리머 바인더의 점소성(viscoplasticity, Perzyna+Ludwick)**을 모델에 넣어, cycling 중
바인더-입자 연결의 기계열화(5 cycle에서 yield stress 42.10 MPa로 포화)를 시뮬레이션한다.**

**★ 우리 hook (왜 이게 Phase-4·MPM에 결정적인가):**
이 논문은 **우리 Phase-4 파이프라인의 sibling published 버전 + 우리 MPM이 없는 한 조각(시간의존 바인더
점탄성)을 정확히 채운 모델**이다:
- **(A) Phase-4 결합 청사진(#281 NEXT 단계):** #281(Li-O₂)이 "미세구조→GeoDict effective→1D 전기화학(COMSOL)
  →방전곡선"의 effective-property(균질화) 버전이었다면, **이 #17은 미세구조를 voxel mesh로 직접 풀어
  (homogenization 없이) 전성분 PDE를 격자에서 푼다**(reaction-area·tortuosity·porosity를 effective 평균값으로
  근사하지 않고 실구조에서 직접) → **우리 Phase-4의 "structure-resolved" 끝판**.  논문이 명시:
  "directly defining the governing equations on each component … avoiding homogenization and
  approximations" — 우리 PyBaMM-DFN(effective τ/σ 주입)보다 한 단계 더 미세.
- **(B) 입자↔셀 3메커니즘 = 우리 transport triad 출력 1:1:** **반응면적↓ = 우리 coverage(Tabor/StageE)·ASA**,
  **확산길이↑ = 우리 tortuosity(τ_Laplace,eff/τ_Dijkstra)**, **전해질부족 = 우리 porosity·SE 부피분율**.
  세 메커니즘 모두 우리가 이미 출력하는 양 → **우리 미세구조 metric이 셀 괴리를 설명하는 published proof**.
- **(C) ★★ 바인더 VISCOPLASTICITY = 우리 MPM이 구조적으로 없는 물리:** Perzyna **점소성(rate-dependent, 변형률
  속도 의존)** + Ludwick **경화법칙**으로 PVDF 바인더의 시간·속도 의존 변형을 모델 → **우리 MPM의 rate-independent
  J2 한계(#285 점탄성 spring-back 재현불가)를 정확히 메우는 후보 모델**, 그리고 **E3 `--coh` cohesion 레버에
  점성 요소를 부여**할 수 있는 published 정식.  ⚠ 단 바인더 **인장시험은 dried film**(전해질 swelling 미반영,
  논문 자인) — 우리도 같은 한계(전해질-impregnated 물성 미측정).

⚠ **전이 경계(CRITICAL):** **NMC711 + 액체 LiPF₆ LIB ≠ 우리 LPSCl sulfide ASSB.**  셀 전기화학 절대값
(전압·과전압·용량·σ_e·D)은 **전이 ✗** — 액체전해질(t₊≈0.38, 대류, 농도분극) vs 단일이온 SE(t₊≈1, 무대류,
접촉저항), 반쪽셀 Li-metal 음극, NMC711 비용량.  **σ_ionic/porosity 절대앵커는 Bazzoun/#271/#266(LPSCl)·
Varkey(halide)·Minnmann이 담당** — 이 논문은 **방법론 + 바인더 역학 모델**만 가져온다.

---

## 1. 배경 / 동기 (Introduction, p.3129–3131)

- LIB의 성능(고에너지밀도·빠른 충전·장수명)은 복합전극 내 **전자·Li⁺의 효율적 이동성**에 좌우 → 미세구조
  특성이 지배.  LFP가 입자수준 구조설계(입경↓·탄소코팅)로 저전도/저확산 한계를 극복해 상용화한 사례가 동기.
- **입자수준 모델(particle-level):** single particle measurement, STXM, BCDI, nanoindentation, phase-field,
  3D-reconstruction operando 모델 → **활물질 고유특성·빠른충전·균열을 잘 기술**하나 **복합전극 전체구조(입자
  너머)는 무시** → 셀거동 정확예측 한계.
- **셀수준 모델(cell-level):** **P2D(Doyle-Fuller-Newman)** + 3D 열모델 결합(thermal-electrochemical).
  셀성능은 직접 측정하나 **너무 큰 스케일(coin ~1 Ah = 수백만 입자, EV pouch ~100 Ah = 수십억)** → **각
  성분의 개별 특성을 정확 반영 못 함** — homogenization·effective 물성에 의존.
- **★ 바인더의 누락:** 바인더는 cell-level 모델에서 자주 무시 → 그러나 활물질을 묶고(delamination 방지)
  도전재와 결합해 전극 전기전도 향상.  **cycling 중 활물질 팽창/수축의 반복 기계하중 → 바인더 피로 → 바인더-
  입자 계면 파괴 → 수명 급감.**  ⇒ 바인더 역학을 넣어야 함(이 논문의 차별점).
- **기존 입자수준 모델의 한계(명시):** 대부분 **small-deformation·elastic**만 가정 → cycling 중 활물질의
  큰 수축/팽창과 **CBM의 소성변형(plastic deformation)을 무시** → 예측 정확도↓.
- **본 연구(명시):** **NMC711 복합양극의 FIB-SEM 이미지 수백 장 → 미세전극(microelectrode) 수준
  electrochemo-mechanical 모델** → 충전 중 구조변화가 전기화학·기계 특성에 미치는 영향을 정밀 분석 + **CBM의
  비탄성(inelastic) 변형 + 점소성 기반 기계열화 예측**.

---

## 2. ★ 미세전극 모델 개발 — 구조 재구성 + 전성분 고유물성 (Results, Development, p.3130–3132)

### 2.1 입자/셀 이중 특성화 (Fig 1A/B)
- **입자수준(Fig 1A):** **단일입자 측정**(Au filament에 단일 NMC711 입자를 micromanipulator로 접촉 → Li metal
  대극, 부반응 차단 봉인) + **nanoindentation**(수십 µm 평면 압자로 단일입자 압축 → 기계물성).  → 활물질의
  electrochemo-mechanical **고유물성**.
- **셀수준(Fig 1B):** **coin cell rate capability(1/2/4/8C) + GITT** 측정 → 셀 전기화학 검증 reference.

### 2.2 ★ 3D 미세구조 재구성 (Fig 1C, Table 1) — FIB-SEM (top-down reconstruction)
★ 핵심 — **측정 미세구조를 voxel mesh로 직접 변환**(GeoDict식 effective가 아니라 실구조 PDE 풀이).
- **장비:** **FIB/SEM (NB 5000, Hitachi)** → NMC711 양극을 **65 nm 간격**으로 절삭, **540장** tomography,
  **pixel 43.78 nm, 해상도 2048×1536**.
- **세그멘테이션:** ★ **SAM(Segment Anything Model, deep-learning) meta-segment**로 활물질·CBM·pore·집전체의
  전체 면적과 배경 제거 → median filter → greyscale로 3상(활물질/CBM/pore) 분류 → 3D voxel mesh로 적층.
- **★ 검증(frame[4] 그들 내부판):** 재구성 구조의 각 상 부피분율을 원본 tomography(30×70.8×30 µm³ crop)와 비교
  → **good match**(Table 1): NMC711 0.68355(재구성) vs 0.68335(실측), CBD 0.08067 vs 0.08062, porosity 0.23582
  vs 0.23583.  → "재구성 ≈ 실구조" 확인.
- ⚠ **해상도 다운샘플:** 계산비용 때문에 **시뮬 voxel = 600 nm/voxel**(원본 43.78 nm에서 다운) → **8-node solid
  element**로 변환.  도메인 = **30×70.8×30 µm³**(Table 1) — 그러나 Fig 1E의 모델 도메인은 **90×90×90 µm³**로
  표기(전극 두께축 90 µm).  ⚠ **도전재(CBM)는 sub-nano~수십 nm라 정확 형상 포착 불가** → **목표 부피분율을 채우는
  연속 CBD 도메인**으로 통합(우리 voxel CBD와 동형).

### 2.3 ★★ 전성분 고유물성 (Table 2/3/4/5) — homogenization 회피의 핵심
★ **각 성분에 cell-level effective가 아닌 측정/문헌 고유물성을 직접 부여** — 이게 정확도의 원천(논문 명시:
"directly defining the governing equations on each component (Fig 1E), avoiding homogenization").

**★★ Table 2 — NMC711 활물질 electrochemo-mechanical 파라미터:**
| 파라미터 | 값 | 단위 | ★우리 대응 |
|---|---|---|---|
| 초기온도 | 303.15 | K | |
| 복합전극 용량 | 0.2294 | nA·h | (미세전극 도메인 스케일) |
| 비용량 | 183.5 | mAh/g | NMC811 ~200 (우리계) |
| 밀도 | 4.77 | g/cm³ | 우리 AM 4.77 (NCWA/NCM 동일) |
| Solid volume | 4.4312×10⁻¹⁴ | m³ | (도메인) |
| **Porosity** | **0.0455** | (%, 표기상 4.55%) | ⚠ 활물질 내부 porosity |
| **1차입자 직경** | **0.5–1.5** | µm | 우리 r_AM (단결정 NMC) |
| 최대 Li 농도 c_s,max | 49122 | mol/m³ | |
| **초기 교환전류밀도 i₀,init** | **2.6×10⁻³ → 26** | A/m² | ★ BV 핵심(식13: i₀=26 A/m²) |
| 초기 cathodic 확산계수 D_s,init | **3×10⁻¹¹** | cm²/s (=3×10⁻¹⁵ m²/s) | ★ 고체확산(식3) |
| 최소/최대 lithiation | 0.242 / 0.91 | | (x in LiₓNMC) |
| cathodic/anodic transfer | 0.5 / 0.5 | | BV 대칭 |
| **전자전도도 σ_AM** | **SOC 함수(Fig)** | S/m | ★ **lithiation 0.2→1.0서 ~0→1.7 S/m 급증**(0.135–17 mS/cm) = 우리 σ_AM(e) |
| **★ Young's modulus E_AM** | **2.611** | **GPa** | ⚠ **활물질 측정 modulus(nanoindentation)** |
| **★ Yield stress σ_y,AM** | **0.1534** | **GPa** | ★ **우리 SE σ_y 0.15와 우연 동급**(소재 다름) |
| Isotropic tangent modulus | 1.3055 | GPa | |
| **Poisson ν_AM** | **0.25** | | 우리 AM rigid·#266 ν_AM 0.25 일치 |

⚠ **주의:** E_AM=2.611 GPa는 **활물질 NMC711**의 nanoindentation 값(우리 AM=rigid 가정과 다름; 우리 22 GPa
SE-modulus 앵커와 무관 — 이건 oxide AM이지 sulfide SE가 아님).  NMC811 oxide 실측 modulus는 ~140–200 GPa
(#266 Fig S14)인데 **2.611 GPa는 단일입자 nanoindentation의 effective(균열·기공 포함) 값** → 활물질 자체의
softened modulus.  ★ **우리계 매핑 시 이 modulus는 AM(oxide)용이지 SE용 아님 — 혼동 금지.**

**★★ Table 3 — CBM(conductive & binder, 통합상) 파라미터 ★ 바인더 역학의 핵심:**
| 파라미터 | 값 | 단위 | ★우리 대응 |
|---|---|---|---|
| **전자전도도 σ_CBM** | **375** | S/m (=3750 mS/cm) | ★ 우리 CBD(SuperP) σ_e; #266 σ_CB 1000 mS/cm와 동급 자릿수 |
| 밀도 | 1.76 | g/cm³ | PVDF+SuperP 통합 |
| Volume | 0.0809 | m³(도메인) | |
| **Poisson ν_CBM** | **0.326** | | ★ 바인더 점탄성상 |
| **★ Young's modulus E_CBM** | **1.05** | **GPa** | ★★ **바인더 film 인장시험(Fig 1D)에서 도출** |
| **★ Yield strength σ_y,CBM** | **19.36** | **MPa** | ★★ **바인더 항복(저속 인장)** |
| **Isotropic tangent modulus** | **284.90** | **MPa** | ★ 바인더 경화 |
| Resistivity | 2×10¹² | Ω·m | (비전도 한계) |
| **Electrolyte fraction in CBM** | **0.16** | | ⚠ **CBM에 전해질 16% 침투**(swelling, eqn 6) |
| **★ Stress exponent (Perzyna b)** | **1** | | ★★ Perzyna 응력지수(점소성) |
| **★ Viscoplastic rate coeff. (Perzyna A)** | **변형률속도 함수(Fig)** | s⁻¹ | ★★ **0→3×10⁻³ s⁻¹**(strain-rate 0→300×10⁻⁵) |
| **★ Hardening exponent (Ludwick n)** | **2** | | ★★ Ludwick 경화지수 |
| **★ Strength coeff. (Ludwick k)** | **변형률속도 함수(Fig)** | MPa | ★★ **~1100→1200 MPa**(strain-rate 0→300×10⁻⁵) |

★★ **이 CBM 블록이 우리 MPM에 없는 바인더 점탄성 모델의 전부** — E_CBM=1.05 GPa, σ_y=19.36 MPa, Perzyna
A(변형률속도)·b=1, Ludwick k(변형률속도)·n=2.  (§3 바인더 viscoplasticity 상세 참조.)

**Table 4 — 전해질(1 M LiPF₆ EC:EMC 3:7) 파라미터:**
- 초기온도 303.15 K, **초기 Li 농도 c_e = 1000 mol/m³**.  **σ_e(전해질전도) / D_e(확산) / t₊(transport number)
  / activity dependence는 모두 c_e 함수**(Fig 곡선): σ_e ~0.5–0.82 S/m(c_e 400–1600), D_e ~1.2–2.7×10⁻¹⁰ m²/s,
  **t₊ ~0.10–0.30**(c_e↑→t₊↓), activity ~−0.1→0.7.  ⚠ **t₊≈0.38(1 M 기준)·대류·농도분극 = 액체전해질 = 단일이온
  SE(t₊≈1)와 근본 다름** → 셀 absolute 전이불가의 핵심 이유.

**Table 5 — Al 집전체(CC) 파라미터:**
- σ_e 3.58×10⁷ S/m, 밀도 2.70 g/cm³, **E_CC 6.88 GPa**(또는 2.611 표기), σ_y 276 MPa, ν 0.3314.

---

## 3. ★★ Modeling methodology — 지배방정식 (전기화학 + 기계 + 바인더 점소성) (p.3142–3145)

★ **우리 Phase-4(PyBaMM-DFN) + MPM(J2) 대응의 published full set.**  COMSOL Multiphysics 6.0
(Lithium-Ion Battery + Transport of Diluted Species + Solid Mechanics + Deformed Geometry 모듈,
AMD Threadripper PRO 64-core, 단일 방전곡선 ~2주 계산).

### 3.1 전기화학 — 질량보존 + 전하보존 + BV (Fig 1E)

**(1) 활물질 Li 질량보존 (Fick, 식1–3):**
∂c_s/∂t = ∇·(D_s,eff ∇c_s);  BC: ∇c_s|_surface = −j/(D_s,eff·F), c_s|_center = c_s,init.
★ **실구조 재구성이라 D_s,eff = D_s 그대로**(셀설계로 안 변함 = homogenization 회피) → 식2 단순화
∂c_s/∂t = ∇·(D_s ∇c_s).  **★ 농도의존 확산(식3):**
**D_s = D_s,init · exp[−6·(c_s/c_s,max − 0.1)⁵]**,  D_s,init = 3×10⁻¹⁴ m²/s.
⚠ ⇒ 우리 stage4 §1의 Fick 구방정식(식3)과 동형, 단 **D_s가 SOC 강의존**(고Ni 특유).

**(2) 전해질 질량보존 (concentrated-solution, 식4–6):**
ε_e ∂c_e/∂t = ∇·[−D_e,eff ∇c_e + t₊·(−σ_e,eff∇φ_e + (2σ_e,eff RT/F)(1−t₊)∇ln c_e)/F].
★ **실구조라 전해질 전부 포착 → ε_e=1, D_e,eff=D_e, σ_e,eff=σ_e**(식4 → 5, effective 불요).
⚠ **단 CBM 내부는 전해질 16% 침투(ε_e=0.16) → Bruggeman**: D_e,eff=ε_e^1.5·D_e, σ_e,eff=ε_e^1.5·σ_e (식6).
⇒ **핵심전극(pore)은 실구조 직접, 보조도메인(CBM침투)은 Bruggeman** = #281 채택디테일 ①과 동일 패턴.

**(3) 전하보존 (Ohm, 식7–11):**
∇·(σ_s,eff ∇φ_s) = a_s·j (고체);  BC: ∇·(σ_s,eff∇φ_s)|_currentflow = I/A, |_AM surface = 0.
★ 실구조라 σ_s,eff=σ_s (식7→8).  전해질·CBM 액상 전하보존(식9–10):
∇·[−σ_e,eff∇φ_e + (2σ_e,eff RT/F)(1+∂lnf/∂lnc_e)(1−t₊)∇ln c_e] = a_s·j.
⚠ CBM은 전해질-혼합이라 σ_e,eff=ε_e^1.5·σ_e Bruggeman (식11).

**(4) 반응속도 — Butler-Volmer (식12–14):**
**j = i₀·[exp(α_a Fη/RT) − exp(−α_c Fη/RT)]**.  ★ **농도의존 교환전류(Arrhenius형, 식13):**
**i₀ = i₀,init · exp[−7·(c_s/c_s,max − 0.1)²]**,  i₀,init = 26 A/m².
과전압 **η = φ_s − φ_e − U_eq (식14)**.  ⇒ 우리 stage4 §1의 BV(식5)와 동형, i₀ 형태만 고Ni 특화.

### 3.2 ★ 기계 — elastic + hygroscopic(Li-induced) strain + CBM 점소성 (식15–31)

**(1) 운동학·평형 (식15–18):**
변형률 ε(u) = ½(∇u + (∇u)ᵀ) (식15);  Dirichlet BC u=û (식16);  운동량보존 ∇·σ + b = 0 (식17);
Neumann BC σ·n = t̂ (식18).

**(2) ★ 활물질(NMC711) — Li-induced strain(hygroscopic) + elastic(소성 NO):**
구성식 σ=σ(ε, ε̇) (식19) → small-deformation 가산분해 **ε = ε_e + ε_vp + ε_s (식20)**.
Cauchy 응력 **σ = ℂ:ε_e (식21)**.  ★ **NMC711은 brittle(취성)** → "strain tensor formulation excludes
viscoplastic strains" → **ε = ε_e + ε_s (식22)**(활물질엔 점소성 없음 = elastic + Li-strain만).
★ **Li-induced strain(hygroscopic theory, 등방체적변화, 식23):**
**ε_s = β_L·M_m·(c_s − c_s,init)**,  β_L = Li-induced strain coefficient(Fig S32D), M_m = molar mass.
⚠ ⇒ **활물질의 충방전 부피변화를 "흡습 팽창(hygroscopic swelling)"으로 모델** — Li 농도변화 → 등방
strain → 응력.  우리 Stage-3 H2→H3 ~8% 부피변화의 연속체 버전(우리는 DEM fracture로 처리).

**(3) ★★ CBM(PVDF+SuperP) — elastic + VISCOPLASTIC (점소성) — 이 논문의 차별점:**
CBM은 **elastic + viscoplastic 둘 다** → **ε = ε_e + ε_vp (식24)**.
★ **Perzyna 점소성 모델(rate-dependent, 변형률속도 의존, 식25):**
**ε̇_vp = λ̇·∂f(σ,ε̄_vp)/∂σ**  (associated flow rule).
**항복함수 (식26): f(σ,ε̄_vp) = σ̄ − σ_y**,  등가응력 **σ̄ = √(3/2 s:s) (식27)**(s = deviatoric stress).
★ **Ludwick 등방경화 (식28): σ_y = σ_y0 + k·(ε̄_vp)ⁿ**  (k = strength coefficient, n = hardening exponent=2).
누적 등가 점소성변형 **ε̄_vp = ∫₀ᵗ √(2/3 ε̇_vp:ε̇_vp) ds (식29)**.
★ **Perzyna viscoplastic multiplier (식30): λ̇ = A·⟨f(σ,ε̄_vp)/σ_y⟩ᵇ**  (A=viscoplastic rate coeff,
b=stress exponent=1, ⟨·⟩=Macaulay bracket).  **⟨f/σ_y⟩ = f/σ_y if f≥0, else 0 (식31).**

★★★ **이 식25–31이 우리 MPM이 구조적으로 없는 "시간/속도 의존 소성"** — Perzyna 모델은 항복 초과량
(f/σ_y)의 b제곱에 비례하는 **속도(λ̇)**로 점소성이 흐른다 → **변형률속도가 빠를수록 더 단단(rate-stiffening),
느릴수록 흐름(creep/relaxation)** = **시간의존**.  우리 MPM의 rate-independent J2(λ̇가 정의 안 됨, 즉시 항복면
복귀)와 근본 다름.  → **#285의 시간의존 spring-back(점탄성)·E3 `--coh` 점성요소의 직접 published 정식.**

### 3.3 도구
COMSOL Multiphysics 6.0 (Li-Ion Battery + Diluted Species + Solid Mechanics + Deformed Geometry).
**deformed geometry가 핵심** — Li-strain으로 변형된 구조가 다시 전기화학(반응면적·확산경로)에 피드백
(electrochemo-mechanical 양방향 결합).

---

## 4. 섹션별 결과 — 모든 수치

### 4.1 ★ 입자 vs 셀 전압 괴리 — rate별 과전압 (Fig 2, p.3133)

**Fig 2 (A)1C (B)2C (C)4C (D)8C 방전전압(equilibrium·particle·coin cell) + (E)particle-eq 전압차 +
(F)cell-eq 전압차.**

- **★ 1C(60 min), x=0.24 (방전 시작):** **particle 과전압 0.0089 V** vs **coin cell 0.1383 V** = **15배↑**.
  전압곡선 기울기는 x=0.8까지 유사 → 차이는 주로 **초기 생성 과전압**.  cutoff(3 V) 도달 시 x = particle 0.3577
  / coin cell 0.6169.
- **★ 2C/4C/8C, x=0.24:** particle 과전압 0.0142/0.0244/0.0405 V vs coin cell 0.2538/0.4505/0.8234 V =
  **18–20배↑**.  coin cell 용량 감소(eq 대비) 2C/4C/8C = **23.89% / 89.23% / 96.95%**.
- ⇒ **입자수준은 빠른충전 가능(과전압 작음)하나 셀수준은 15분(8C) 충전이 사실상 불가**(과전압 폭증) →
  **입자↔셀 괴리를 분석·해소해야 빠른충전 달성** = 논문의 핵심 동기.  셀 과전압은 양극·음극 둘 다 영향받으나
  Li metal 음극 과전압 일정 가정 → **양극(NMC711 복합)에 집중 분석**.

### 4.2 ★★ 3가지 괴리 메커니즘 — 정량 분해 (p.3134) ★ 우리 transport metric과 1:1

**메커니즘 1 — 반응면적 감소(reduced reaction area):**
- **★ 비표면적(SSA, surface/volume) — particle vs microelectrode:** **particle 2,476,784 m²/m³** vs
  **microelectrode 1,720,752 m²/m³** = **30.52% 차이**.  ⇒ 셀에서는 입자가 서로 접촉·CBM·집전체에 가려져
  전해질과 닿는 면적이 줄어듦.
- **★ 비반응 계면 차감(coin cell 실제 활성면적):**
  - CBM 12% 전해질 함유 가정 → 활물질-CBM 계면의 **12%만 반응**, 나머지 88%(**8.30×10⁻⁹ m²**) = 비반응.
  - 활물질-집전체 계면(**7.71×10⁻¹⁰ m²**) = 비반응.
  - 차감 후 활물질 활성면적 = **1,538,340 m²/m³** = particle 비표면적의 **62.11%**.
  - 측면 비접촉 보정 후 = **1,529,744 m²/m³ = particle의 61.76%**.
- ⇒ ★★ **유효 반응면적은 입자 고유 비표면적의 ~62%만** — **나머지 38%는 입자접촉·CBM·집전체에 가려져 죽은
  면적(dead area)**.  ⭐ **= 우리 coverage(Tabor/StageE) + dead-AM/active-fraction 출력 1:1**(우리는 AM이 SE에
  덮인 비율·ionic/electronic active fraction을 직접 계산).

**메커니즘 2 — 확산길이 증가(increased diffusion length):**
- ★ **입경이 fast-charging 좌우** — 큰 입자 = 긴 확산경로 → rate↓; 작은 입자 = 짧은 경로 → rate↑ BUT
  기계강건성 저하(균열↑).  Fig 3C/G(25% 충전 4C): 큰 입자에서 delithiation 불균일.  ⇒ **입경 최적화 = rate ↔
  기계 trade-off**.  ⭐ **= 우리 tortuosity(τ_Laplace,eff) + 입경(r_AM) → σ_ionic C(τ)** 물리.

**메커니즘 3 — 전해질 부족(insufficient electrolyte volume):**
- ★ **realistic(전해질이 전극 표면만 덮음) vs excessive(전해질이 전극 전체를 감쌈)** 비교.  realistic에서
  **전해질이 부족 → Li⁺ 농도구배 심화 → 과전압↑.**  Fig 3 (4C, 25% 충전):
  - **realistic:** Li⁺ 농도가 전극표면 근처 높고 집전체 근처 낮음(구배 큼, Fig 3C–F) → 집전체 근처 과전압↑.
  - **excessive:** 잉여 전해질이 충분한 Li⁺ 공급 → CBM·전해질 내 균일 농도(Fig 3G–J) → 낮은 과전압.
  - **★ 용량유지(과량전해질): 1C/2C/4C = 100% / 96.72% / 94.01%**(realistic는 90.5/81.58/26.5%) → ★
    **4C에서 94% 용량유지**(realistic 26.5%의 3.5배) = 논문 headline 설계.
- ⇒ ⭐ **= 우리 porosity·SE 부피분율**(전해질 부피 = ASSB에선 SE 부피)·percolation.  ⚠ **단 ASSB는 SE가
  고정 부피(액체처럼 "더 부을" 수 없음) → "과량전해질" 설계는 ASSB에 직접 안 통함**(SE 부피분율↑로 대응).

### 4.3 ★ 구조분석 — 전류밀도 + CBM 지배 (Fig 4, p.3136–3137)

**Fig 4 (A)부피변화 (B)비표면적 (C)활물질/유효 전류밀도 (D)CBM 전류밀도 (E–J)3D/2D 전류밀도맵(4C, 25%).**
- **★ 충전완료(4.3 V) 부피변화:** 1C/2C/4C = **2.37% / 1.71% / 0.34%**(rate↑→충전 덜 됨→변화↓).  비표면적
  증가 0.81% / 0.57% / 0.08%.  ⚠ ⇒ **NMC711 부피변화 ~2.4%@1C**(저Ni 수준; 고Ni 8%는 더 깊은 충전서).
- **★ 전류밀도(4C 평균):** 활물질 **16.29/35.20/96.60 A/m²**(1/2/4C) vs **CBM 222.10/431.01/1012.92 A/m²** =
  ★ **CBM 전류밀도가 활물질보다 1000%+ 높음** → 유효 전류밀도(활물질+CBM) **38.78/78.39/196.40 A/m² = 활물질
  대비 ~200% 높음**.  ⇒ ★★ **전류는 집전체에서 주로 CBM을 통해 흐른다(활물질 아님)** — CBM 4 wt%에 불과하나
  지배.  ⭐ **= 우리 σ_e 접촉망에서 CBD(SuperP)가 전자전도를 carry하는 물리**(우리 carbon-network 발견과 정합).
- **★ CBM 연결성 결함:** 슬러리 건조(130°C) 중 **바인더 boiling → void 형성 → 전극표면 근처 CBM 연결 끊김**
  (Fig 4G/J) → 표면 근처 전류밀도↓.  ⇒ **불균일 CBM 분포가 전류분포를 좌우** = #275(연속 sheath)·우리 CBD
  분산균일도(E2)와 정합.

### 4.4 ★ 기계분석 — von Mises 응력·strain + CBM 소성 (Fig 5, p.3137–3140)

**Fig 5 (A)평균 (B)최대 von Mises 응력 + (C–N)3D 응력/strain맵(realistic vs excessive, 4C 25%).**
- **★ 충전완료(94%, excessive 4C) 집전체 근처 최대응력 314 MPa** → 활물질 고응력 → CBM 응력·strain 전달
  (Fig 5M/N) → **CBM 소성변형(plastic deformation)**.
- **realistic:** 응력·변형이 **전극표면·집전체 근처 집중**(Fig 5C–F).  **excessive:** 더 균일 분포(Fig 5I/J).
  ⚠ 단 excessive가 더 깊이 충전(94%)되므로 **충전말기 평균·최대 응력은 오히려 더 큼**(Fig 5A/B) — trade-off.
- ⭐ **= 우리 MPM von Mises 응력장 + 소성변형**(우리는 SE 소성, 그들은 CBM 소성 — 소성 주체가 다름; 우리 AM은
  rigid, 그들 활물질은 brittle-elastic).

### 4.5 ★★★ 바인더(CBM) VISCOPLASTICITY — 5 cycle 기계열화 (Fig 6, p.3139–3140) ★ 우리 MPM이 없는 물리

**Fig 6 (A)Perzyna 파라미터(strength coeff·viscoplastic rate coeff vs strain-rate) (B)응력-변형 실험vs시뮬
(3종 strain-rate) (C)5cycle 평균strain (D)yield stress 진화 (E)최대strain (F)응력-변형 + yield 포화.**

- **★ 바인더 film 인장시험(Fig 1D / 6B) — 3종 변형률속도:** **0.00003 / 0.0003 / 0.003 s⁻¹**.  실험↔시뮬
  정확도 **89.21% / 93.75% / 97.11%**.  ⇒ ★ **Young's modulus 1.05 GPa, yield 19.36 MPa**(Table 3) 도출.
  ⚠ **dried binder film 측정 → 전해질 swelling 미반영**(논문 명시: 실제는 전해질 함침으로 물성 변함, 제조 후
  수십 시간 내 swelling 관찰) — **우리도 동일 한계**(전해질-impregnated 바인더 물성 미측정).
- **★ Perzyna 파라미터(Fig 6A) — 변형률속도 의존:** **strength coeff(Ludwick k) ~1100→1200 MPa**, **viscoplastic
  rate coeff(Perzyna A) 0→3×10⁻³ s⁻¹**(strain-rate 0→300×10⁻⁵ s⁻¹ 범위).  ★ **rate↑ → k↑·A↑ = rate-stiffening**.
- **★ 5 cycle 기계열화(1C, realistic, Fig 6C–F) — 활물질 부피변화 일정 가정:**
  - **평균 strain: 0→0.00316**(cycle 내), 5 cycle 동안 **거의 일정**(Fig 6C).
  - **★ 평균 yield stress: 5 cycle에서 0.01%만 증가**(19.3600→19.3625 MPa, Fig 6D) = **경화 미미**.
  - **★ 최대 strain(집전체 근처): cycle마다 감소**(Fig 6E) — 평균과 반대 → **CBM 소성변형 발생**.
  - **★★ 최대 strain 영역 yield stress 진화(Fig 6F): 24→29→33→36→40 MPa → 포화 42.10 MPa**(5 cycle, 선형
    외삽).  ⇒ ★ **PVDF 파괴강도 45 MPa(저속 0.00003 s⁻¹)** > 포화 42.10 MPa → **PVDF는 견딤(파괴 안 함)** =
    "PVDF가 NMC 복합양극에 널리 쓰이는 이유"(기계무결성 유지).
- **★ 한계(논문 명시):** 이 모델은 **소성변형(plastic) 기반 기계열화만** 예측 → **입자균열·CC분리·SEI·Li
  plating·gas 등 장기열화는 미반영**(계산비용 + fracture 모델 부재).  정밀 CBM 파괴 모델·전극분리는 future work.
- ⇒ ★★★ **= 우리 MPM이 구조적으로 없는 "시간/속도 의존 + cycle 누적 경화" 바인더 역학** — Perzyna A·Ludwick
  k가 변형률속도 함수 + 5 cycle yield 진화(24→42.10) = **rate-independent J2로는 불가능**(우리 MPM은 단일 압축
  스냅샷, cycle·시간축 없음).  → **#285 점탄성 spring-back + E3 `--coh`의 published 구현 정식**(§6 상세).

---

## 5. 그림 한 장씩 — 무엇을 보이고 우리가 쓸 것

### 본문 Figures
- **Fig 1 (p.3132):** ★★ **모델 개발 전체** — (A) 단일입자 측정 + nanoindentation, (B) coin cell rate+GITT,
  (C) ★ **FIB-SEM 540장 → 3D 재구성**(활물질/pore/CBM/집전체), (D) ★ **바인더 film 인장 S-S 곡선**(실험vs시뮬,
  3 strain-rate → E 1.05 GPa, σ_y 19.36 MPa), (E) ★★ **미세전극 electrochemo-mechanical 결합 도식**(전기화학
  방정식 + 기계 + Perzyna/Ludwick).  → **우리 Phase-4 파이프라인 + MPM 결합의 1장 청사진**.
- **Fig 2 (p.3133):** ★ **입자 vs 셀 전압괴리** — (A–D) 1/2/4/8C 방전(equilibrium·particle·coin cell), (E)(F)
  전압차.  particle 과전압 ≪ coin cell(15–20배) → 빠른충전 입자가능·셀불가.  → **3메커니즘 분해의 동기**.
- **Fig 3 (p.3135):** ★★ **realistic vs excessive 전해질** — (A) 전압(1/2/4C 두 조건), (B) 과전압, (C–F)
  realistic 4C 25% Li농도(활물질/CBM/전해질) + 과전압맵(농도구배 큼), (G–J) excessive(균일).  → **메커니즘 3
  (전해질부족) + 94%@4C headline**.  ⚠ ASSB엔 직접 안 통함(SE 고정부피).
- **Fig 4 (p.3137):** ★ **구조·전류밀도** — (A) 부피변화(2.37/1.71/0.34%), (B) 비표면적증가, (C)(D) 전류밀도
  (CBM ≫ 활물질 1000%+), (E–J) 3D/2D 전류맵(CBM에 집중, 표면 근처 CBM연결끊김).  → **CBM이 전자전도 지배 +
  분포불균일** = 우리 carbon-network·CBD 분산.
- **Fig 5 (p.3138):** ★ **기계 von Mises 응력·strain** — (A)(B) 평균/최대 응력(realistic vs excessive),
  (C–N) 3D 응력/strain맵(집전체 근처 314 MPa 집중, CBM 소성).  → **우리 MPM 응력장 대응**(소성주체: 그들 CBM).
- **Fig 6 (p.3139):** ★★★ **바인더 점소성 + 5cycle 열화** — (A) Perzyna k·A vs strain-rate, (B) S-S
  실험vs시뮬(3 rate, 89–97%), (C) 평균strain(일정), (D) yield 0.01%↑, (E) 최대strain(감소=소성), (F)
  yield 진화 24→42.10 MPa 포화(PVDF 45 견딤).  → **우리 MPM이 없는 시간/속도/cycle 의존 바인더 역학**.

### 표 (본문 — SI는 제공 안 됨)
- **Table 1:** ★ 재구성↔실측 부피분율(NMC711 0.684, CBD 0.081, porosity 0.236) 검증.
- **Table 2:** ★★ NMC711 활물질 파라미터(E 2.611 GPa, σ_y 0.1534 GPa, ν 0.25, i₀ 26, D_s 3×10⁻¹⁴, SOC-σ).
- **Table 3:** ★★ **CBM 파라미터**(E 1.05 GPa, σ_y 19.36 MPa, Perzyna A·b=1, Ludwick k·n=2, σ_e 375 S/m,
  ε_e 0.16) = 바인더 점소성의 전부.
- **Table 4:** 전해질(c_e 1000, σ_e/D_e/t₊/activity = c_e 함수).
- **Table 5:** Al CC(σ_e 3.58×10⁷, E 6.88 GPa).
- **Table 6:** 파라미터 기호 정의.
- ⚠ **ESI(SI) 제공 안 됨**(DOI 10.1039/d4ee04856c) — Fig S1–S32(excessive 도식 S1A/D, Li-strain coeff β_L
  S32D, 등)·Video S1–S4(구조변형 동영상)는 본문에서 참조만.  본 디제스트는 본문 PDF 기준.

---

## 6. ★★ 비교 vs 우리 DEM+MPM + Phase 4 (핵심 섹션)

### 6.1 ★ Phase-4 sibling: 미세구조 → electrochemo-mechanical → 셀전압 (frame[5] 출력단)

| 축 | Song 2025 (#17) | 우리 Phase-4 (stage4 §6, PyBaMM) | 관계 |
|---|---|---|---|
| 미세구조 출처 | **FIB-SEM 재구성**(top-down) | DEM+MPM 압축예측(bottom-up) | ⚠ **그들=재구성(출력단), 우리=예측(입력단)** = #281/positioning_vs_geodict 패턴 |
| 미세구조 처리 | **voxel mesh 직접 PDE**(homogenization 회피) | **effective τ/σ 주입**(PyBaMM `tortuosity factor`) | ★ 그들이 한 단계 더 미세(structure-resolved); 우리는 effective 주입 |
| 전기화학 | **COMSOL full**(Fick+Ohm+BV, 식1–14) | **PyBaMM DFN**(같은 Fick+Ohm+BV) | ✅ 동형 방정식 |
| 기계결합 | ★ **deformed geometry 양방향**(Li-strain→반응면적 피드백) | Stage-3 H2→H3→DEM/MPM fracture loop | ★ 그들=연속체 양방향, 우리=DEM fracture 단방향 |
| 검증 | **coin-cell 전압 >98%** | (Phase-4 미구현 — 검증 reference 필요) | ★ 그들 워크플로 = 우리 Phase-4 published 검증 템플릿 |
| 셀계 | **NMC+액체 LIB** | **LPSCl sulfide ASSB** | ⚠ 절대값 전이 ✗ |

★ **채택할 것:** (1) **핵심전극=실구조 직접, 보조도메인(CBM침투)=Bruggeman** = #281 채택디테일 ①의 재확인 →
우리 PyBaMM에서 **양극만 우리 τ/σ 주입, 분리막=default Bruggeman**.  (2) **비구조 동역학(i₀=26, D_s=3×10⁻¹⁴)은
단일입자 측정/문헌에서 고정 → 구조변수만 변화**(structure-attribution) = #281 채택디테일 ②.  (3) **단일
방전곡선부터 검증 → cycling/degradation 분리**(그들도 5 cycle만, 장기열화 future work) = #281 채택디테일 ③.

### 6.2 ★★★ 3메커니즘 → 우리 transport triad 1:1 매핑 (Phase-4 핵심)

| Song 2025 메커니즘 (입자↔셀 괴리) | 정량값 | ⭐ 우리 DEM 출력 | Phase-4 hook |
|---|---|---|---|
| **① 반응면적 감소** (reaction area↓) | 유효 ASA = particle의 **61.76%**(38% dead: 입자접촉·CBM·집전체에 가림) | **coverage(Tabor/StageE) + ionic/electronic active fraction + dead-AM map** | PyBaMM 비표면적 a = 3ε_s/R_p를 우리 **유효 coverage로 보정** (전체 ASA 아님) |
| **② 확산길이 증가** (diffusion length↑) | 입경↑→경로↑→rate↓ (입경 최적화 = rate↔기계 trade-off) | **tortuosity(τ_Laplace,eff/τ_Dijkstra) + r_AM** | PyBaMM `tortuosity factor`에 우리 τ 주입 (#281 채택①) + 입경 → D_s,eff |
| **③ 전해질 부족** (electrolyte vol↓) | realistic 26.5% vs excessive 94% @4C (전해질부피 = 농도구배 지배) | **porosity + SE 부피분율 + percolation(f_p)** | ⚠ ASSB는 SE 고정부피 → "과량" 대신 **SE 부피분율↑ + σ_ionic 망** |

⭐ **= 이 3메커니즘은 정확히 우리가 이미 출력하는 3가지 미세구조 metric** → **우리 transport triad가 셀 괴리를
설명하는 published proof**.  특히 **① 유효 ASA 61.76%(38% dead)는 우리 coverage·active-fraction의 셀-수준
의미를 정량 부여** — 우리는 "AM이 SE에 덮인 %"를 계산하나, 이 논문은 "그 미덮인/가린 면적이 셀 과전압을
얼마나 키우는지"를 전기화학으로 닫는다.  ⇒ **우리 coverage → PyBaMM 반응면적 보정 → 셀전압**이 Phase-4의
구체적 결합 경로.

⚠ **③ 전해질부족의 ASSB 적응:** 액체 LIB는 "전해질을 더 부어(excessive)" 농도구배를 없앤다.  ASSB는 SE가
**고정 부피 고체**라 더 부을 수 없음 → 대신 **SE 부피분율↑(porosity↓) + SE percolation 망 보강**으로 대응.
즉 우리계에서 "전해질부족 = SE 부피분율·연결성 부족" → **우리 porosity·f_perc·σ_ionic 망이 바로 이 메커니즘**.

### 6.3 ★★★ 바인더 VISCOPLASTICITY → 우리 E3 `--coh` + #285 점탄성 spring-back gap (이 논문 THE 가치)

**우리 MPM의 한계(audit ⚠#10 / #285 (c) / `mpm3d_compaction.py:636-642`):**
- 우리 MPM = **rate-independent von Mises J2** → **시간축·점성·속도의존 전무**.  `--protocol hold`의 relax는
  ~40 substep **순간 settling** → **구조적으로 시간의존 spring-back 재현 불가**(#285의 RT 3주 +4µm vs HT +1µm).
- 우리 `--coh`(binder cohesion, E3) = **시간무관 정적 cohesion**(끌림력) — 점성/속도/cycle 의존 없음.
- 우리 `additives.py` CBD = **기하/부피/전자블로킹만**(역학 없음).

**Song 2025가 제공하는 published 정식(우리가 가져올 것):**
- ★ **Perzyna 점소성(식25,30): ε̇_vp = A·⟨f/σ_y⟩ᵇ·∂f/∂σ** — **시간의존 점소성 흐름**(λ̇가 항복초과량 함수).
  ⇒ 우리 MPM에 **점탄성/점소성 요소**를 넣는 정확한 정식: **A(변형률속도)·b=1 → rate-stiffening**.
- ★ **Ludwick 경화(식28): σ_y = σ_y0 + k·(ε̄_vp)ⁿ**(n=2) + **cycle 누적 경화**(5 cycle yield 24→42.10 MPa).
  ⇒ 우리 `--coh`를 **단조 정적값이 아니라 누적 점소성변형의 함수(경화)**로.
- ★ **바인더 측정 파라미터(Table 3):** E 1.05 GPa, σ_y 19.36 MPa, Perzyna A 0–3×10⁻³ s⁻¹, Ludwick k 1100–1200
  MPa, n=2, b=1 → **우리 MPM 바인더 점탄성 요소의 직접 캘리브 후보**(단 PVDF, 액체 LIB — 값 자체는 우리 ASSB
  바인더와 다를 수 있음, **정식·구조만 전이**).

**구현 경로(향후, DISCUSS — solo 결정 금지):**
1. ⚠ **Stage-2(transport)엔 불필요** — spring-back·점소성은 **as-compacted 정적 종점 transport에 영향 없음**
   (audit #10 판정: 범위 밖, Phase-4+).  우리 정적 압축 종점은 옳게 줌.
2. **Phase-4/장기거동에서 후보:** MPM에 **점탄성 요소(SLS = Maxwell+병렬스프링, 또는 Perzyna 점소성)** + **A(T)·
   E(T) DMA 캘리브** 추가 → #285의 DMA tan δ·3주 두께회복 + 이 논문의 Perzyna A·5cycle yield 진화가 **이중
   검증 앵커**.  → CLAUDE.md "springback validation pending"의 해소 경로.
3. **E3 `--coh` 점성화:** `--coh`를 **(i) 누적변형 의존 경화(Ludwick) + (ii) 변형률속도 의존(Perzyna A)**으로
   확장 → #264(SBR 가교 modulus, 비단조 cap) + #271(PTFE void억제) + **이 논문(Perzyna+Ludwick 정식)**의 3입력원
   수렴.  ⚠ **바인더 modulus(MPa) ≠ SE E_eff(1.53 GPa)** 별개 항(#264 (B) 일관).

⭐ **이 논문이 #285보다 가치 있는 점:** #285는 점탄성 spring-back을 **현상(DMA tan δ·두께회복)으로 측정**만
하고 정식을 안 줌.  이 논문은 **Perzyna+Ludwick 완전 정식 + 측정 파라미터 + 검증(89–97%)**을 줌 → **#285의
"무엇을(현상)"에 이 논문이 "어떻게(정식)"를 더함** → 우리 MPM 점탄성 요소의 **직접 구현 가능 published 레시피**.

### 6.4 frame[5] — 우리 edge (over-claim 금지)

| 그들 우위 | 우리 우위 |
|---|---|
| ★ **structure-resolved 전기화학**(voxel PDE, homogenization 회피) — 우리 PyBaMM은 effective 주입 | ★ **공정→미세구조 예측**(압력·조성→구조; 그들은 FIB-SEM 재구성 = 줘야 함) |
| ★ **electrochemo-mechanical 양방향 결합**(Li-strain→반응면적 피드백) | ★ **granular 점접촉 constriction σ**(Kirchhoff/Holm; 연속체 voxel은 σ_contact-free 상한만) |
| ★ **바인더 점소성**(Perzyna+Ludwick, 시간/속도/cycle) — 우리 MPM 없음 | ★ **σ triad**(ionic+electronic+thermal; 그들 전자/이온만, 열 없음) |
| ★ **셀전압 >98% 검증**(experimental anchor) | ★ **소성 SHAPE morphology + void-fill**(그들 활물질=brittle-elastic, CBM=소성; 입자형상 고정) |
| ★ **단일입자 측정 동역학**(i₀/D_s) | ★ **fracture**(Auerbach/Holm; 그들 균열 future work) |
| | ★ **scaling law 예측**(design knobs → σ 직접, Phase-1 완료) |

⇒ **이상 워크플로 = 우리 DEM+MPM이 미세구조 생성/예측 → voxel effective(우리 voxel FV) → 이들식
structure-resolved electrochemo-mechanical(우리 Phase-4 + 바인더 점소성 요소) → 셀전압 검증**.  논문도 자인:
"these models only consider elastic deformation when analyzing CBM … neglecting the plastic deformation"
(기존 한계) → 이 논문이 CBM 소성을 넣음 → **우리는 SE 소성(MPM) + 그들의 CBM 점소성을 합쳐야 완성**.

### 6.5 ⚠ 정직한 전이 경계 (CRITICAL)

- ❌ **셀 전기화학 절대값 전이 ✗:** NMC711 + 액체 LiPF₆ EC:EMC ≠ LPSCl sulfide ASSB.
  - 액체전해질 **t₊≈0.38·대류·농도분극** vs 단일이온 SE **t₊≈1·무대류·접촉저항** → 전해질 방정식(식4–6) 자체가
    다름(우리 ASSB는 SE-network σ_ionic이 지배, 농도분극 minor).
  - 반쪽셀 **Li metal 음극**(과전압 일정 가정) vs 우리 복합양극 전체.
  - **NMC711 비용량 183.5 mAh/g·부피변화 2.4%@1C** ≠ 고Ni NMC811(8% H2→H3).
- ❌ **"과량전해질(excessive)" 설계 = ASSB 직접 안 통함**(SE 고정부피) → SE 부피분율↑로 번역 필요.
- ❌ **E_AM 2.611 GPa·E_CBM 1.05 GPa·바인더 파라미터 = 액체 LIB 측정값** — 우리 LPSCl 22 GPa SE-modulus 앵커와
  **무관**(이건 oxide AM·PVDF 바인더, sulfide SE 아님).  **정식(Perzyna/Ludwick/Fick/Ohm/BV)만 전이, 수치 ✗.**
- ✅ **전이 가능:** **(a) 방법론**(미세구조→structure-resolved electrochemo-mechanical→셀전압 검증 워크플로),
  **(b) 3메커니즘 분해 프레임**(반응면적/확산길이/전해질부피 → 우리 coverage/τ/porosity), **(c) 바인더 점소성
  정식**(Perzyna+Ludwick 구조 — E3/#285 gap 후보).  **수치 σ/porosity 앵커는 Bazzoun/Varkey/Minnmann/#266/#271.**

---

## 7. 우리 모델에 넣을 인사이트 — 실행 우선순위

| 순위 | 인사이트 | 우리 hook | 상태 |
|---|---|---|---|
| 1 | ★★★ **3메커니즘(반응면적↓/확산길이↑/전해질↓) = 우리 coverage/τ/porosity** | **Phase-4: 우리 미세구조 metric → PyBaMM 반응면적·τ 보정 → 셀전압**(published 분해 프레임) | 📋 Phase-4 결합 프레임 채택 (stage4 §7 #281과 병기) |
| 2 | ★★★ **바인더 Perzyna+Ludwick 점소성 정식** | **MPM 점탄성/점소성 요소 + E3 `--coh` 점성화**(시간/속도/cycle) → #285 spring-back gap 해소 정식 | 📋 Phase-4+ (DISCUSS, solo 금지; Stage-2 무영향) |
| 3 | ★★ **structure-resolved(voxel PDE, homogenization 회피)** | 우리 PyBaMM effective 주입의 한 단계 미세 버전 — 핵심전극 실구조·보조 Bruggeman(#281 ①) | 📋 Phase-4 정밀도 옵션 |
| 4 | ★ **유효 ASA 61.76%(38% dead)** | 우리 coverage·active-fraction의 셀-수준 의미 정량 — PyBaMM `a=3ε_s/R_p`를 우리 유효 coverage로 보정 | 📋 Phase-4 반응면적 보정 |
| 5 | ★ **CBM 전류밀도 ≫ 활물질 1000%+** | 우리 carbon-network σ_e(CBD가 전자전도 carry) 정합 — frame 무영향, 확증 | ✅ 정합 확인 |
| 6 | ⚠ **바인더 dried-film 측정(swelling 미반영)** | 우리도 동일 한계(전해질-impregnated 바인더 물성 미측정) — 공통 GAP 명시 | 📋 honest gap |

---

## 8. 한 줄 verdict

> **Song 2025(EES, Yonsei DTBL + Juner Zhu)는 우리 Phase-4의 sibling published 버전이자 우리 MPM이
> 구조적으로 없는 한 조각을 채운 모델 — FIB-SEM 재구성 미세구조에 전성분 고유물성을 직접 부여해
> homogenization 없이 셀전압을 >98% 재현하고, 입자↔셀 괴리를 우리 transport triad와 1:1 대응하는
> 3메커니즘(반응면적↓=coverage/ASA, 확산길이↑=tortuosity, 전해질↓=porosity/SE-vol)으로 분해하며, 우리
> rate-independent J2 MPM이 못 하는 시간/속도/cycle 의존 바인더 점소성을 Perzyna+Ludwick 완전 정식으로
> 제공한다(E3 `--coh` 점성화 + #285 spring-back gap의 직접 구현 레시피).  ⚠ NMC+액체 LIB라 셀 절대값은
> 전이 ✗ — 가져오는 건 방법론·3메커니즘 프레임·바인더 점소성 정식뿐이며 σ/porosity 수치앵커는
> Bazzoun/Varkey/Minnmann/#266/#271이 유지한다.**

---

## 9. cross-ref
- **Phase-4 결합:** `docs/stage4_electrochem_research.md` §6(plan)·§7(#281 결합 레시피) — 이 #17은 #281의 **structure-resolved
  NEXT 단계** + 3메커니즘 분해 프레임.
- **바인더 점소성 / spring-back:** `docs/stage2_model_audit_vs_literature.md` ⚠#10(rate-indep J2 spring-back 범위밖)·
  #7(#285 점탄성)·E3(`--coh`) — **읽기만, 편집 금지**.  이 논문 = #285("무엇을") + Perzyna/Ludwick("어떻게").
- **positioning:** `docs/positioning_vs_geodict.md` — 그들 미세구조 = **FIB-SEM 재구성(top-down/reconstruction)** 또;
  가치는 구조생성이 아니라 **electrochemo-MECHANICAL 결합 + 바인더 점소성**.  우리 = bottom-up/formation(공정예측) + 접촉망 σ.
- **DTBL 리스트:** `docs/literature_yonsei_dtbl_2026.md` TIER-1 신규(#17, 2025 EES).
- **sibling 디제스트:** `docs/lit_kim2026_a3d_air_electrode_microstructure_transport.md`(#281, Phase-4 결합)·
  `docs/lit_hong2026_cbd_viscoelasticity_springback.md`(#285, spring-back gap)·`docs/lit_park2026_thiolene_sbr_binder_assb.md`
  (#264, E3 cohesion)·`docs/lit_oh2026_bimodal_composite_cathode.md`(#266, 우리 LPSCl 소재계 σ 앵커).
- **앵커(절대 σ/porosity, 이 논문 아님):** Bazzoun + #271 + #266(LPSCl EIS) · Varkey(halide) · Minnmann(pure-SE 10%@300MPa).
