Repository: yonghoon7153-source/Yonghoon-DEM-DFT

# lit-reader — 연구실 문헌 DB (텍스트판)

이 브랜치는 코드가 아니라 **자료**다. 이 저장소 `claude/friendly-meitner-lldvar` 의 `litdb/papers/` digest 를 연구실 PC 의 문헌 도구가 읽어 만든
**읽기 카드 · 뽑은 수치 · 장 서문**을 매일 밤 텍스트로 올린다. 사람이 보는 화면(논문 그림 포함)은 연구실 PC 에만 있다.
**이 브랜치에 커밋하지 않는다** — 다음 밤에 통째로 다시 덮인다. 다른 브랜치에 합치지도 않는다.

마지막 갱신 2026-11-16 04:02 · 논문 563편 · 읽기 카드 475편 · 수치 49,774건 · 장 20개

## 다른 브랜치의 세션에서 쓰는 법

```bash
git fetch origin lit-reader
git show origin/lit-reader:papers.csv | head -n 5          # 논문 목록 — 어느 장인지, 카드가 내린 한 줄 결론
git show origin/lit-reader:chapters/se-argy.md             # 장 서문 — 그 장에서 밝혀진 것 · 엇갈리는 곳 · 열린 문제 · 먼저 읽을 논문
git show origin/lit-reader:cards/<slug>.md                 # 논문 한 편의 읽기 카드

File: docs/lit_yoo2026_porosity_gradient_dry_electrode.md
# Yoo 2026 (Energy Storage Materials, ENSM 105331) — Porosity-구배 건식 흑연 전극 + 변형성 Primer Layer

**인용:** Hyundong Yoo†, Jaejin Lim†, Jun Ho Hwang, Seungeun Oh, Yong Min Lee\*, Hansu Kim\*,
"Porosity-Gradient Dry-Processed Graphite Electrode with Deformable Primer Layer for Boosting
Fast-Charging Capability of Lithium-ion Batteries", *Energy Storage Materials* (2026),
DOI 10.1016/j.ensm.2026.105331 (PII S2405-8297(26)00463-0, ENSM 105331).
Journal Pre-proof. 접수 2026-05-04, 수정 2026-06-17, 게재확정 2026-06-23. Published by Elsevier B.V.

**소속:** Hanyang University (Dept. of Energy Engineering + Dept. of Battery Engineering, 김한수)
+ Yonsei University (Dept. of Chemical & Biomolecular Engineering, 이용민 = **Digital Twin Battery
Lab**). †H. Yoo와 J. Lim 동등기여. 교신 yongmin@yonsei.ac.kr / khansu@hanyang.ac.kr.
지원: NRF (MSIT, RS-2024-00349600) + 일부 삼성전자. **이해상충: Yoo/Hwang/Kim 특허출원 중(licensing 예정).**

**소재계:** **천연흑연(natural graphite) 음극** + **PTFE 바인더**(건식) / SBR+CMC(습식) +
**PVDF/PAA/CMC primer layer**; 전해질 1M LiPF₆ EC/EMC 3:7 + 10 wt% FEC; full-cell은 **NCM523**(=
LiNi₀.₅Co₀.₂Mn₀.₃O₂) 양극. ★ **우리 LPSCl sulfide ASSB가 아니다** — 일반 LIB 흑연/액체전해질 건식전극.
이 그룹(이용민 연세대 DTBL)의 **#286** 논문 — `docs/literature_yonsei_dtbl_2026.md` 항목 갱신본.

DB 동반 파일: 없음(생성 안 함). 주요 수치는 본 MD 본문 표에 모두 정리.
SI 동영상 2개 존재(`01._video1teries.mp4`, `01._video2teries.mp4` = 전극 변형/primer movie,
**기계 판독 불가** → 이름만 기록). SI 텍스트(Fig S1–S26 캡션 + Note S1/S2 + Table S1–S4)는 디제스트 반영.

---

## ★ 한 문장 결론 — 이게 무엇이고 우리에게 왜 중요한가

**Primer layer(PL)의 기계 변형성**(PVDF가 가장 무름, E≈6.3/16 MPa)을 binder 선택만으로 조절하면,
**라미네이션/캘린더링 중 비대칭 응력**이 발생해 **추가 공정 없이 자발적으로 z-방향 porosity 구배**
(위쪽 다공·아래쪽 치밀)가 생긴다. 가장 무른 **PVDF-PL이 가장 가파른 구배**(top↔bottom 평균
**24.5%p** vs WPE 5.6%p)를 만들고, 이 구배가 **장거리 pore 연결성↑ + tortuosity↓**(1.86 vs WPE 3.09)
→ **농도분극↓ + 3C 급속충전 용량↑(305 vs 258 mAh/g) + Li plating 억제**로 이어진다.
검증은 **3D XCT + FIB-SEM 토모그래피 + pore network model(PNM) + 재구성 3D 기반 전기화학 시뮬**.

**우리 hook(가장 중요):** 이 논문은 우리가 **아직 안 한 Phase 5(z-방향 layered/porosity-gradient
합성)의 실험·토모그래피 청사진**이다. 그리고 그들이 토모그래피로 **tortuosity·coordination·pore
연결성을 정량화하는 방법**은 우리 `voxel_conductivity` / `extract_2d_microstructure`(z-band) /
`mpm3d` 미세구조에 **직접 이식 가능**하다. 단 소재가 **흑연/액체전해질**이라 **절대 transport 값은
우리 LPSCl로 전이되지 않는다** — 가져올 것은 **설계 개념·측정 방법·정성 추세**다.

---

## 1. 배경 / 동기 (Introduction, p.4–5)

- EV 보급 → **충전시간 단축**이 병목. 흑연 음극은 cyclability·안정성은 좋으나 **고전류·후막(thick)
  전극에서 Li plating + 용량열화**가 급속충전을 막음.
- 기존 해법: 표면공학(Al₂O₃/TiO₂₋ₓ/그래핀 코팅, 산·염기 표면처리) → Li⁺ 동역학 개선·plating 억제하나
  **벌크 이온수송 제약은 못 풂**. 미세구조 엔지니어링(laser patterning, magnetic alignment,
  freeze casting) → pore 구조로 수송·분극 개선하나 **공정 복잡·고비용·확장성 한계**.
- ★ **수직 porosity 구배**(위>아래) 개념이 주목받음: 전해질 침투↑ + through-plane Li⁺ percolation↑ →
  rate↑ + Li plating 완화(참고문헌 14–19, 21). 그러나 기존 구배 전극은 **다층 슬러리 코팅 / 3D
  templating** 의존 → 산업라인 적용 어려움.
- **건식공정(dry-processed, PTFE 피브릴화)**이 친환경·확장성 대안: **NMP(독성 용매) 제거 + 건조시간·
  에너지↓ + 낮은 바인더 함량 + PTFE 나노피브릴 형태 덕에 유리한 pore 구조**. 실용에선 건식 전극 필름과
  금속 집전체 사이에 **conductive carbon + binder PL**을 끼워 접착·전기접촉 확보. ★ **이 PL의 기계
  물성이 라미네이션 중 응력 분포를 바꿔 전극 내부 미세구조를 바꿀 수 있다** — 이게 이 논문의 가설.
- **가설(명시):** PL의 기계 변형성을 binder 화학(서로 다른 탄성계수 — **PAA / CMC / PVDF**) 선택으로
  조절하면, **건식전극 라미네이션 중 수직 graded porosity가 자발적으로 형성**된다. → 추가 공정 없는
  단일단계·확장 가능 경로.

**약어 정리:** WPE = wet-processed electrode(습식, 비교군). DPE = dry-processed electrode(건식).
PL = primer layer(집전체↔전극 접착·도전 중간층). DPE@PAA-PL / @CMC-PL / @PVDF-PL = 각 PL binder.

---

## 2. 소재 & 제작 (Experimental Section, p.22–25)

### 2.1 전극 설계 (공통)
- **흑연:** 천연흑연, 평균입경 **15.5 µm**(습/건식 동일).
- **DPE:** 흑연 : PTFE = **98 : 2 wt%**. mass loading **~10.2 mg/cm²** (≈ areal capacity **3.5 mAh/cm²**),
  밀도 **1.5 g/cm³**, 라미네이션 후 두께 **~68–70 µm**.
- **WPE:** 흑연 : SBR : CMC = **96 : 2 : 2 wt%**, DI water, doctor blade, Cu 집전체(20 µm), 80 °C 30 min
  건조 → roll press 두께 70 µm(밀도 ~1.5 g/cm³) → 120 °C 2 h 진공건조. (mass loading·areal capacity·
  밀도를 DPE와 동일하게 맞춤.)
- **PL:** conductive carbon(Super P Li, Imerys) : binder = **90 : 10 wt%**. mass loading **0.4 mg/cm²**,
  코팅직후 두께 **20 µm** → **DPE 라미네이션 후 8–9 µm로 압축**. binder: **PAA**(Mw 100,000, Sigma) /
  **CMC**(Daiichi Kogyo) → DI water; **PVDF**(Mw ≥ 1,000,000, KF9300 KUREHA) → **NMP**.
  건조 80 °C 30 min + 진공(PAA·CMC 120 °C, PVDF 200 °C) 2 h.

### 2.2 건식 전극 제작 공정 (Fig 1a)
1) **Powder mixing & kneading** — 흑연+PTFE 분말을 planetary mixer(20 min, 2000 rpm) → **기계전단으로
   PTFE 피브릴화**. 2) **Laminating** — homemade roll-to-roll 전단기로 30 min 전단 → **self-standing
   건식 필름**(목표 loading ~10.2 mg/cm²), 이를 PL 코팅된 Cu에 **실온 롤프레스 라미네이션**. 3)
   **Calendering** — 목표 두께 ~70 µm(밀도 1.5 g/cm³)로 캘린더링.
   ★ PL이 없으면 건식 필름↔집전체 접착이 약해 **박리(delamination) → 접촉저항↑ + 전자공급 저해**(Fig 1a
   "Delaminated, weak adhesion"); 잘 설계된 PL은 견고한 계면 형성(Fig 1a "Well-adhered").

### 2.3 셀
- **Half-cell:** 2032 coin, Li foil 상대전극, PE separator, 전해질 1M LiPF₆ EC/EMC 3:7(v/v) + 10 wt% FEC,
  36 h aging. TOSCAT-3000, CC-CV, 0.005–1.5 V vs Li/Li⁺. formation 0.1C. cycle: charge 0.5C / discharge 1C.
  rate: charge 0.5/1/2/3/5C, discharge 1C.
- **Full-cell:** **NCM523**(LiNi₀.₅Co₀.₂Mn₀.₃O₂) : Super P : PVDF = **80 : 10 : 10 wt%**, Al(15 µm),
  N/P ratio ~1.1 (loading ~20 mg/cm², areal capacity ~3.15 mAh/cm²), 4.2–2.8 V. (SI Note S1은 NCM**622**
  full-cell ICE 평가도 별도 수행 — 아래 §SI.)
- **SC-EIS:** symmetric cell(blocking), VMP-300, 진폭 10 mV, 10 mHz–600 kHz, 전압섭동 10 mV.

---

## 3. 핵심 메커니즘 — 왜 변형성 PVDF-PL이 porosity 구배를 만드는가

**(1)** PL은 라미네이션 중 **기계적 지지층(mechanical support layer)** 역할. **(2)** binder 화학마다
PL의 탄성계수가 다름(PAA > CMC > PVDF, **PVDF가 가장 무름**). **(3)** 기계적으로 더 무른 PL은
라미네이션 시 **집전체 근처(아래) 영역에서 PL의 소성변형**으로 **비대칭 압축** → **아래쪽이 더 조밀하게
패킹**되고 **위쪽은 상대적으로 덜 압축**됨 → **자발적 수직 porosity 구배**(top porous, bottom dense).
**(4)** 더 무른 PVDF-PL일수록 변형이 커 **가장 가파른 구배** + AM↔PL **접촉면적 확대**(아래 Fig 5d).
→ 이것이 DPE@PVDF-PL의 더 뚜렷한 porosity 구배의 직접 원인(p.9 본문 해석).

⇒ 우리 식으로: **"무른 중간층의 소성변형이 위↔아래 압축 비대칭을 만들어 z-방향 밀도구배를 self-
organize한다."** 이건 압축역학(우리 MPM 영역)과 z-layered 미세구조(우리 Phase 5)의 **실험 실증**.

---

## 4. 섹션별 결과 — 모든 수치

### 4.1 Porosity-구배 구조 (§2.2, Fig 2, p.7–10)

**전체 porosity (Mercury Intrusion Porosimetry, MIP — Fig S2):**
- WPE·DPE 모두 **32.2 – 33.3%**로 유사. WPE가 약간 높지만 유의하지 않음.
- ★ **핵심:** 전체 porosity는 같아도 **내부 분포(z-구배)는 라미네이션 비대칭응력으로 다르다** → 이걸
  XCT로 봄.

**3D XCT (Xradia 620 versa, 80 kV, 40×, pixel 250 nm, domain 300×300 µm²; DragonFly 재구성, Fig 2a,b):**
- pore 도메인을 **top / middle / bottom** 3층으로 분할.
- **WPE:** top·middle·bottom porosity가 **거의 균일**.
- **모든 DPE:** top → bottom으로 porosity **감소**(구배). local porosity는 **1.25 µm 간격**으로 두께방향
  추정(Fig 2b).
- ★ **DPE@PVDF-PL = 가장 가파른 구배**: **top↔bottom 평균 porosity 차이 = 24.5%p** (WPE는 **5.6%p**).
  → PVDF-PL이 4배 이상 가파른 구배.

**Micro-indentation (SAICAS-DN, 원통팁 Ø600 µm, rate 0.1 µm/s, stop 0.45 N=1.6 MPa, 비압연 PL, Fig 2c–e, S4):**
- 압축계수(compression modulus)·탄성계수(elastic modulus) 모두 **PAA > CMC > PVDF** 순으로 감소.
- ★ **PVDF-PL이 가장 무름: 압축계수 6.31 MPa, 탄성계수 15.99 MPa.** PAA-PL·CMC-PL은 **약 2배 더 높음**.
  → PVDF-PL이 압축응력 하에서 **가장 쉽게 변형** → 구배형성에 유리(앞 §3).

**SC-EIS 이온저항·tortuosity (Fig 2f–i):** 대칭셀 EIS에서 **식 (1)**로 추정:
```
τ² = R_ion · A · ε · κ / (2d)        (식 1)
```
(τ=이온 tortuosity, R_ion=다공전극 이온저항, A=전극면적, ε=porosity, κ=전해질 bulk 이온전도도, d=두께.)
- ★ **DPE들이 WPE보다 R_ion·tortuosity 둘 다 낮음** → DPE의 Li⁺ 수송이 더 효율적.
- DPE 사이에서도 tortuosity가 **DPE@PAA-PL > DPE@CMC-PL > DPE@PVDF-PL** 순 감소 → **porosity 구배가
  가파를수록 tortuosity↓** → Li⁺ 수송 촉진. (정량 절대값은 본문 미기재; 후속 FIB-SEM 확산시뮬에서
  WPE 3.09 / PAA 1.98 / PVDF 1.86으로 확정 — §4.3.)

### 4.2 전기화학 & 급속충전 (§2.3, Fig 3·4, p.10–14)

**Formation-cycle 초기 충전용량 (half-cell, Fig 3a):**
| 전극 | 초기 충전용량 (mAh/g) | ICE |
|---|---|---|
| WPE | **311** | **92.7%** |
| DPE@PAA-PL | **313** | **86.7%** |
| DPE@CMC-PL | **343** | **86.9%** |
| DPE@PVDF-PL | **355** | **85.0%** |
- WPE 311은 일반 흑연(340–360)보다 낮음 → **불리한 pore 구조로 느린 Li⁺ 수송 → 첫 사이클 흑연 불완전
  리튬화**. DPE는 구배가 가팔라질수록 초기 충전용량↑(**porosity 구배 ⇒ 더 완전한 리튬화**).
- ★ **DPE의 ICE는 더 낮음**(85–87% vs WPE 92.7%) → 원인은 **PTFE 탈불소화(defluorination)**(아래 dQ/dV·
  SI Note S1).

**dQ/dV (Fig S5):** WPE는 **0.8–1.0 V SEI 형성 반응만**. DPE는 SEI(0.8–1.0 V) + **추가 반응 0.2–0.8 V** =
**Li⁺에 의한 PTFE 탈불소화 → LiF + 비정질탄소** 생성(참고문헌 31,33,34,44–46). → DPE의 낮은 ICE 원인.

**Cycle 안정성 (Fig 3b):** WPE·DPE 모두 **100 사이클 안정**(급격 열화 없음, 0.5C charge/1C discharge,
0.005–1.5 V, mass loading 10.2 mg/cm²). → 낮은 ICE·PTFE 분해가 장기 cyclability를 망치지 않음.

**급속충전 rate capability (half-cell, Fig 3c,d):**
- ★ **DPE@PVDF-PL 3C 방전용량 = 305 mAh/g @ 3C (10.5 mA/cm²)** vs **WPE 258 mAh/g**. (모든 DPE가 WPE 능가.)
- **CC vs CV 분해(Fig 3d):** 총용량(CC+CV)은 0.5/1/2/3C 전 범위에서 PL 종류 무관하게 비슷. 하지만 **CC
  단독용량**은 차이 큼 — **3C에서 CC 용량: DPE@PVDF-PL 80.2 / DPE@PAA-PL 66.2 / DPE@CMC-PL 66.6 / WPE
  23.3 mAh/g**. → **PVDF-PL의 porosity 구배가 3C 초과 급속충전(=CC구간 더 많이 채움)에 유리**.

**Full-cell (NCM523, Fig 4):**
- 초기 방전용량 / ICE: DPE@PAA-PL **151.1 / 84.5%**, DPE@CMC-PL **146.1 / 81.1%**, DPE@PVDF-PL
  **149.5 / 83.6%**, WPE **159.7 / 89.1%**. → DPE ICE가 낮음(PTFE 탈불소화) → **0.1C 저율에선 DPE 용량 <
  WPE**. 그러나 **전류↑ → DPE 충전용량이 WPE 초과**, **PVDF-PL(가장 뚜렷한 구배)에서 차이 가장 큼**(Fig 4b).
- **SOC(=CC구간으로 도달한 충전상태), 3C (Fig 4c):** ★ **DPE@PVDF-PL = 27.89%** vs WPE 14.31%,
  DPE@PAA-PL 15.89%, DPE@CMC-PL 20.33%. (3C에서 CC SOC: PVDF 29% / CMC 20% / PAA ~16% / WPE 14%; CV가
  나머지 72/80/84/86% — Fig 4c 막대 라벨.) → **가파른 구배일수록 CC로 더 많이 충전 = 급속충전 우수**.

**Li plating 억제 (3C 충전 후 전극표면 SEM, Fig 4d–g):** WPE 대비 **모든 DPE에서 Li plating 완화**,
**DPE@PVDF-PL에서 가장 효과적으로 억제**. SC-EIS의 **최저 이온저항(PVDF-PL)** → 급속충전 하 더 효율적
Li⁺ 수송 + **셀 분극↓ → plating 억제**(참고문헌 14–19, 15). (insets = 충전후 코인셀 광학사진.)

### 4.3 재구성 3D 미세구조 분석 (§2.4, Fig 5, p.15–17) — ★ 우리가 이식할 핵심 방법

**FIB-SEM 토모그래피 (Crossbeam 350, ZEISS; **800장**, ion milling **75 nm 간격**, **pixel 46.52 nm**,
domain **60×60 µm²**; FFT+non-local means 필터, trilinear 스케일, greyvalue threshold + watershed +
**CNN 분할** → 3D 재구성):**
- XCT(pixel 250 nm)보다 **고해상(46.52 nm)** → pore 망 더 정밀 분석. WPE·DPE@PAA·@PVDF 재구성.
- **PL 변형 직접 관찰(Fig 5a–c):** bare Cu 표면은 평탄(변형 없음); **PAA-PL·PVDF-PL은 뚜렷하게 변형된
  표면형태**. 2D topological map(Fig 5c)에서 표면 최대↔최소 높이차: ★ **PVDF-PL = 12.1 µm (PAA-PL 7.8 µm
  보다 55% 큼)**, bare Cu는 유의미한 변형 없음.
- **AM↔PL 접촉면적(Fig 5d, normalized contact area):** PL 기계변형 덕분 **PVDF-PL은 bare Cu 대비 +45%**,
  **PAA-PL은 +27%**. → 확대된 계면 접촉면적이 **DPE/PL 기계접착강도↑**에도 기여(SI Note S2, SAICAS).
- **Porosity 분포(Fig 5e):** FIB-SEM 기반도 XCT와 **유사한 z-구배** 재확인(고해상에서도 구배 존재; FIB-SEM
  46.52 nm vs XCT 250 nm). → 구배가 측정해상도 artifact 아님을 교차확인.

**Li⁺ 확산 시뮬 → tortuosity (GeoDict 2023, Fig S15·S16, 식 2):**
```
D_e,eff = (ε_e / τ_e²) · D_e          (식 2)
```
(D_e,eff=유효확산계수, ε_e=전해질 부피분율, τ_e=pore 도메인 tortuosity, D_e=전해질 고유확산계수.)
경계조건 Δc=1 mol/m³, Dirichlet(두께방향 y, xz 평면 일정농도), Fick's law, FVM solver, 전해질
EC/EMC(3:7) + 1M LiPF₆ 고유확산계수 입력.
- ★ **tortuosity: DPE@PVDF-PL = 1.86 (최저) < DPE@PAA-PL 1.98 < WPE 3.09 (최고).** → PVDF-PL의 Li⁺
  percolation 경로가 가장 덜 우회 → SC-EIS(Fig 2i) 추세와 일치.

**Pore Network Model(PNM) — pore 연결성 (MATLAB, watershed 2σ Gaussian, Fig 5f–h, S17–S19):**
- **Coordination number(이웃 연결 pore 수, Fig S17):** ★ **DPE@PVDF-PL 4.20, DPE@PAA-PL 4.44** ≫ **WPE
  2.94**. → DPE의 더 발달한 **국소 pore 연결성**; 원인 = **낮은 바인더 함량(2 wt%) + PTFE 1D 나노피브릴
  형태**(WPE는 4 wt% + 부피큰 SBR/CMC binder 도메인). (Fig S17은 equivalent pore radius도 제시.)
- **Connectivity matrix(장거리 연결성, Fig 5f–h, S18·S19):** 각 pore를 Cartesian 좌표로 인덱싱, 연결된
  pore 쌍을 점으로 표시. 대각 밴드폭↑ = 물리적으로 먼 pore 연결확률↑ = **장거리 연결성↑**.
  밴드폭 순서 **DPE@PVDF-PL > DPE@PAA-PL > WPE**. 정규화 밴드폭 표준편차: ★ **PVDF-PL 0.1581 >
  PAA-PL 0.1309 > WPE 0.0976**(큰 표준편차 = pore 연결이 더 넓은 거리분포 = 더 강한 장거리 연결성).
  → **DPE@PVDF-PL이 가장 긴 interpore 연결** → 급속충전 하 Li⁺ 수송 유리.
- ⚠ 저자 caveat: 본 전극은 **중간 areal capacity ~3.5 mAh/cm²**에서 평가; **더 높은 loading/두께에서
  이 좋은 장거리 연결성이 유지되는지는 향후 과제**(두께↑ → Li⁺ 수송 제약 심화 가능).

### 4.4 재구성 3D 기반 전기화학 시뮬 (§2.5, Fig 6, p.18–20) — half-cell 모델

**모델 (Fig S12, Table S1–S3; BESTmicro solver, Fraunhofer ITWM; GeoDict 2023로 half-cell 가상구성):**
Cu 집전체 + Li metal + separator + **재구성 3D 흑연 복합전극** + Cu 집전체. **3C rate, 0.005 V cutoff,
CC → CV(0.3C cutoff current 종료)**. 지배방정식: charge conservation + electroneutrality + mass
conservation + **Fick's law + Ohm's law + Butler-Volmer**(Table S1). c_max는 흑연 0.1C(0.35 mA/cm²)
실측용량으로 이론계산; E_eq·σ_s·D_s·BV rate constant k는 문헌; 전해질 파라미터 EC/EMC(3:7) + 1.15 M
LiPF₆ @298.15 K 문헌/보간.

**주요 시뮬 결과:**
- **3C CC 용량(Fig S20):** DPE@PVDF-PL 최고 > DPE@PAA-PL > WPE → **실험 half-cell(Fig 3d)과 잘 일치**.
- **Li⁺ 농도분포(활물질 내, Fig 6a–c, S21):** WPE는 흑연 내 전반적으로 낮은 Li⁺(수송·계면반응 불충분 →
  급속충전 시 흑연 완전 리튬화 안 됨). DPE@PAA·PVDF는 훨씬 높은 Li⁺; ★ **DPE@PVDF-PL은 전극 바닥영역까지
  높은 Li⁺ → 두께방향 Li⁺ 농도구배가 가장 작음** → **공간적으로 더 균일한 전기화학 반응**.
- **Overpotential 분해(Fig 6d–f, S22):** CC-CV 종료 시 활성화 과전압 분포 — DPE@PVDF-PL이 **top 영역
  과전압 최저**. deconvolution: **Li⁺ 확산(전해질·활물질) 과전압이 DPE↔WPE를 가르는 핵심**. ★
  **DPE@PVDF-PL이 전해질·활물질 양쪽에서 과전압 최저 → 전체 과전압 최소** → 분극↓ → 3C 용량 우수 +
  Li plating 완화. + **변형 PL로 넓어진 AM↔PL 계면**이 **PL→흑연 전자공급도 더 균일**(Fig S23 전류밀도분포).
- **전해질 Li⁺ 농도 시공간분포(Fig 6g–i, S24):** ★ **DPE@PVDF-PL이 충전 내내 가장 균일한 전해질 Li⁺**.
  Li⁺ depletion region(LDR)·excess region(LER)이 모든 전극에 생기나 **LDR↔LER 농도차는 WPE에서 최대**.
  **LDR/LER 형성 onset 시각: WPE 70 s / DPE@PAA-PL 150 s / DPE@PVDF-PL 160 s** (DPE가 늦게 = 더 오래
  분극 없이 버팀). **CV 시작 후 농도분극 지속시간: DPE@PAA-PL 180 s, DPE@PVDF-PL 80 s, WPE 434 s** →
  PVDF-PL이 농도분극을 가장 빨리 해소. ⇒ **변형 PVDF-PL의 우수한 pore 구조가 Li⁺ 농도분극을 가장 효과적
  완화**(Fig 7 개념도).

### 4.5 실용 trade-off & 에너지밀도 (p.20–21, Fig S26·Table S4)

- ★ **빠른 이온수송 ↔ 셀 에너지밀도 trade-off**: porosity↑ → 전해질 침투·Li⁺ 수송↑(분극↓)이지만 **과도한
  porosity / 불충분한 치밀화는 부피에너지밀도(VED) 제약**. 10-stack 3.3 Ah 파우치(graphite‖NCM) 가정,
  흑연 밀도 **1.5 → 1.7 g/cm³** 증가 시 **VED 612 → 642 Wh/L(+5%)**, porosity는 **28.6 → 19.1%** 감소
  (Fig S26). PL이 유한두께로 셀부피에 기여 → **전극 치밀화 + PL 두께 최적화가 실용 에너지밀도 유지에 중요**.
- ★ **공정 지속가능성 caveat:** 본 PVDF-PL은 **NMP 슬러리 캐스팅**으로 제작(dry mass loading 0.4 mg/cm²로
  낮고 3 min에 빠르게 건조 — Fig S25; 80 °C, NMP-PL은 2 min 미흡/3 min 핸들링가능/30 min 충분건조). 그래도
  **NMP 사용은 건식공정의 친환경 이점을 일부 훼손** → 향후 **수계 슬러리(기능성 binder) / 무용매 계면코팅**
  필요.

---

## 5. 그림 한 장씩 — 무엇을 보이고 우리가 쓸 것

### 본문 Figures
- **Fig 1 (p.7):** (a) DPE 제작공정(powder mixing+kneading → laminating → calendering) + PL의 접착·도전
  중간층 역할(박리 vs well-adhered 대비; AM/conductive agent/PTFE fibril/PL/CC + 전자경로·접착강도 화살표).
  (b) PAA/CMC/PVDF binder 분자구조와 PAA-PL/CMC-PL/PVDF-PL. → **건식공정 + PL 개념도**(우리 공정 맥락).
- **Fig 2 (p.10):** (a) 재구성 3D XCT 구조 + top/middle/bottom 종단면 pore 분포(WPE·PAA·CMC·PVDF). (b)
  **두께방향 porosity 분포(1.25 µm 간격)** — DPE 구배 vs WPE 평탄, **PVDF 가장 가파름(24.5%p)**. (c) micro-
  indentation stress-strain, (d) 압축계수, (e) 탄성계수(PVDF 6.31/15.99 MPa 최저). (f) 대칭셀 모식, (g)
  EIS Nyquist, (h) 이온저항, (i) **이온 tortuosity**(DPE<WPE). → ★ **z-구배 정량 + 무른PL→구배 인과 + EIS
  tortuosity**(우리 Phase 5 + τ 검증 직접대응).
- **Fig 3 (p.12):** half-cell — (a) 초기전압곡선(311/313/343/355 mAh/g), (b) 100사이클 안정, (c) rate
  capability(0.1–5C; **3C 305 vs 258 mAh/g**), (d) **CC vs CV 막대**(3C CC 80.2 vs 23.3 mAh/g). → 급속충전
  성능 증거.
- **Fig 4 (p.14):** full-cell(NCM523) — (a) 초기전압, (b) rate, (c) **CC/CV SOC 막대**(3C CC 29%/PVDF vs
  14%/WPE), (d–g) **3C 충전 후 전극표면 SEM**(Li plating: WPE > PAA > CMC > PVDF, PVDF 최저). → Li plating
  억제 시각증거.
- **Fig 5 (p.17):** ★ FIB-SEM 토모그래피 — (a) 취득 모식 + WPE/PAA/PVDF 재구성 3D(graphite·pore·binder·CC
  분할). (b) bare Cu/PAA-PL/PVDF-PL 재구성 3D(변형). (c) **2D topological map**(높이차 PVDF 12.1 µm). (d)
  **정규화 AM↔PL 접촉면적**(PVDF +45%). (e) **top/mid/bottom porosity**(XCT vs FIB-SEM). (f–h) **PNM
  connectivity matrix**(WPE/PAA/PVDF; 밴드폭 PVDF>PAA>WPE). → ★ **토모그래피 정량 방법 전체**(우리 이식 대상).
- **Fig 6 (p.19):** 재구성 3D 전기화학시뮬 — (a–c) **활물질 내 3C CC종료 Li⁺ 3D맵**(PVDF 바닥까지 충전).
  (d–f) **deconvoluted overpotential vs 용량**(전해질·활물질 확산 과전압이 핵심; PVDF 최저). (g–i) **전해질
  Li⁺ 시공간분포(SOC×depth)**(PVDF 가장 균일; LDR/LER). → ★ **토모그래피→전기화학시뮬**(우리 Phase 4 연결).
- **Fig 7 (p.21):** 개념도 — WPE(균일 porosity, 급속충전 시 위쪽만 충전=불균일 SoC) vs porosity-구배
  DPE@PVDF-PL(변형 PVDF-PL → 위 다공·아래 치밀 → Li⁺ 균일 충전). → ★ **porosity-구배 설계 철학 1장 요약**.

### SI Figures (S1–S26) + Notes
- **Fig S1:** DPE@PAA/CMC/PVDF-PL 단면 SEM(세 DPE 두께·외형 유사 — 구배는 내부분포 차이지 외형 아님).
- **Fig S2:** MIP 곡선 + pore size 분포(WPE·DPE, 전체 porosity 32.2–33.3%).
- **Fig S3:** XCT 3D + 2D 분할 pore + 재구성 3D(세그멘테이션 절차).
- **Fig S4:** micro-indentation(SAICAS) 광학상 + 모식 + bare Cu/PAA/CMC/PVDF-PL 힘-변위곡선.
- **Fig S5:** dQ/dV(WPE = SEI만; DPE = SEI + PTFE 탈불소화 0.2–0.8 V).
- **Fig S6:** precycling 전압곡선(WPE vs DPE@PVDF-PL; DPE에 PTFE side-reaction plateau).
- **Fig S7:** **XPS**(formation 후) — C 1s·F 1s(WPE vs DPE@PVDF-PL). PTFE 탈불소화 산물(LiF 685.6 eV,
  CH₂-CF₂-CH₂ 290.9/688.0 eV, CHF-CF₂ 689.5 eV, 잔류 PTFE 292.5/690.0 eV) 확인.
- **Fig S8:** PTFE 함량 2/1/0.5 wt% top-view SEM(함량↓ → PTFE 나노피브릴망 덜 발달).
- **Fig S9:** PTFE 2/1/0.5 wt% full-cell(NCM622) precycling + **ICE vs PTFE 함량**.
- **Fig S10:** **SAICAS cohesion strength**(bulk, mid-thickness) vs PTFE 함량(0.5 wt%는 2 wt%의 35.1%).
- **Fig S11:** FIB-SEM 토모 + 활물질 분할 + WPE/PAA/PVDF 재구성 3D.
- **Fig S12:** **FIB-SEM 기반 half-cell 모델**(흑연복합전극+Cu CC+Li metal+separator) + 지배방정식 + 3C
  CC-CV 프로토콜.
- **Fig S13:** SAICAS 측정 절차(adhesive·cohesive) 카메라 이미지.
- **Fig S14:** **SAICAS adhesion/cohesion** — bulk cohesion(세 DPE 유사) / **DPE/PL adhesion(PVDF 최고:
  PAA보다 60.3%↑, CMC보다 34.6%↑ — 변형으로 접촉면적↑ → 기계 anchoring**) / PL/CC adhesion(유사, 약간 PAA>CMC>PVDF).
- **Fig S15:** **이온 확산 시뮬 지배방정식·경계조건**(D_e,eff). **Fig S16:** **FIB-SEM 기반 이온 tortuosity**
  (1.86/1.98/3.09).
- **Fig S17:** PNM **coordination number** + **equivalent pore radius**(평균 CN: PVDF 4.20/PAA 4.44/WPE 2.94).
- **Fig S18:** PNM 모식 + coordination number 정의/종류 + connectivity matrix 작도법.
- **Fig S19:** connectivity matrix overlay(WPE/PAA/PVDF) + 정규화 밴드폭 분포(표준편차 0.1581/0.1309/0.0976).
- **Fig S20:** 3C CC·CV 용량(실험 vs 시뮬) 비교. **Fig S21:** CC후/CC-CV후 활물질·전해질 Li⁺ 농도.
- **Fig S22:** CC-CV후 활성화 과전압 분포. **Fig S23:** CC-CV후 **CC·PL 3D 전류밀도 분포**.
- **Fig S24:** 3C 충전중 전해질 Li⁺ depth방향 분포(WPE/PAA/PVDF). **Fig S25:** NMP-PL 건조 사진(2/3/30 min).
- **Fig S26:** **VED·GED vs 전극밀도**(1.5→1.7 g/cm³ → VED 612→642 Wh/L, porosity 28.6→19.1%).
- **Table S1:** 3D 전기화학모델 지배방정식. **Table S2:** 파라미터(전해질농도 1.15 M, c_max,AM 29513
  mol/m³, σ_s,AM 0.93275 S/m, σ_s,graphite 2120 S/m, D_e 3.8346e-10 m²/s, D_s,AM 2e-14 m²/s, t₊ 0.250,
  BV rate const 8.1e-6, T 298.15 K). **Table S3:** 기호집. **Table S4:** VED/GED 계산 파라미터(10-stack
  3.3 Ah 파우치 → GED 217 Wh/kg, VED 612 Wh/L).
- **SI Note S1 (PTFE 탈불소화):** 첫 formation에서 PTFE 비가역 탈불소화 → LiF+비정질탄소(XPS 확인, Fig S7).
  **NCM622 full-cell**(NCM622:PVDF:CB 96:2:2, loading 18.7 mg/cm², 밀도 3.4 g/cm³, N/P~1.1): **DPE ICE
  82–83% vs WPE 88–89%; DPE 초기 방전 ~162 mAh/g vs WPE ~178(−10%)**. **PTFE 함량↓(2→1→0.5 wt%) → side-
  reaction plateau↓, 초기방전 162→173 mAh/g, ICE → ~87.8%(0.5 wt%)**. 그러나 **0.5 wt%는 cohesion이 2
  wt%의 35.1%로 약해짐(SAICAS)** → **PTFE 함량은 전기화학(ICE)↔기계강건성 사이 최적화 필요**.
- **SI Note S2 (SAICAS adhesion/cohesion):** bulk cohesion(mid-thickness, depth ~35 µm)은 세 DPE 유사
  (조성·loading 동일, mid porosity도 유사). **DPE/PL 계면 adhesion은 PVDF-PL이 최고**(PAA보다 60.3%↑,
  CMC보다 34.6%↑) — PVDF가 보통 PAA/CMC보다 결합력 약함에도 → **변형으로 늘어난 접촉면적·기계 anchoring**
  덕분(Fig 5d). PL/CC adhesion은 유사(약간 PAA>CMC>PVDF). ⇒ PVDF-PL의 기계강도는 충분.

---

## 6. 기술 미니용어집 (우리 맥락)

- **DPE / WPE:** 건식(PTFE 피브릴화, 무용매) / 습식(슬러리 코팅) 전극.
- **Primer Layer (PL):** 집전체↔전극 사이 conductive carbon+binder 박막(0.4 mg/cm², 8–9 µm 압축후).
  이 논문의 **주인공 변수** — 기계 변형성으로 구배 유도.
- **Porosity gradient (구배):** z(두께)방향 porosity 비균일(위 다공·아래 치밀). **전체 porosity는 같아도
  분포가 다름** — MIP(전체) vs XCT/FIB-SEM(z분포)로 구별.
- **Tortuosity (τ):** Li⁺ 경로의 우회도. EIS(식 1) + 확산시뮬(식 2, D_e,eff=ε/τ²·D_e) 두 방법. **낮을수록
  좋음**. 우리 τ_Laplace,eff / τ_Dijkstra와 대응.
- **Coordination number(PNM):** 한 pore에 연결된 이웃 pore 수(국소 연결성). **Connectivity matrix
  bandwidth:** 장거리 pore 연결성(밴드폭↑=먼 pore도 연결). 우리 percolation/CN 대응(단 **pore-network**
  관점 — 우리는 particle-contact 관점이라 쌍대(dual)).
- **CC / CV SOC:** 정전류로 도달한 충전상태(CC SOC↑ = 급속충전 우수) vs 이후 정전압 보충. **급속충전
  지표는 CC구간 비중.**
- **Concentration polarization(농도분극):** 급속충전 시 전해질 Li⁺ 고갈(LDR)·과잉(LER)으로 생기는 분극 →
  Li plating 유발. 구배가 이를 완화.
- **PTFE defluorination(탈불소화):** Li⁺이 PTFE를 환원 → LiF+비정질탄소. DPE ICE를 낮춤(85–87% vs 92.7%).
  우리 `additives.py`의 PTFE 상은 **기계/부피**만 모델 — 이 **전기화학 부반응은 우리 미반영**(향후 ICE 손실 항).
- **SAICAS:** 미세블레이드로 깊이별 절삭 → adhesion/cohesion 정량(우리 --coh / binder cohesion 측정법 대응).
- **MIP / XCT / FIB-SEM:** 수은압입(전체 porosity·pore size) / X선 CT(250 nm, 큰 도메인 z분포) / FIB-SEM
  (46.52 nm, 고해상 pore망·재구성 3D).

---

## ★ 7. 비교 vs 우리 DEM+MPM (frame [1]–[5])

⚠ **대전제(맨 먼저):** 이 논문은 **흑연 음극 + 액체전해질 일반 LIB**다 — 우리 **LPSCl sulfide ASSB
(고체전해질, 무전해질 contact-network)**가 **아니다**. 따라서:
- **절대 transport 값은 전이 불가.** 그들의 τ(1.86–3.09), σ는 **전해질이 채운 pore**의 ion 확산이고, 우리
  σ_ionic은 **SE 입자 접촉망**의 Kirchhoff/Holm 전도다 — 물리 메커니즘 자체가 다름(pore-filled liquid vs
  solid contact). 그들의 D_e,eff = ε/τ²·D_e(Bruggeman류)는 **전해질 도메인** 공식이지 SE-backbone 공식이 아님.
- 가져올 것은 **(a) 설계 개념(z-porosity 구배), (b) 측정/정량 방법(토모그래피 tortuosity·PNM·connectivity),
  (c) 정성 추세(구배↓tortuosity↓분극)** — **수치 앵커가 아니다.** (LPSCl 수치 앵커는 Bazzoun #
  `docs/lit_bazzoun2026_dem_fem_rnm.md`에서 가져옴.)

### (a) Phase 5 z-layer / porosity-gradient 합성 — ★ 가장 강한 연결
- **그들:** binder 변형성으로 **z-방향 porosity 구배(top porous, bottom dense, Δ24.5%p)**를 자발 형성 →
  토모그래피로 1.25 µm 간격 두께방향 porosity 프로파일 정량(Fig 2b).
- **우리:** Phase 5 = layered composite cathode (z-stacking, smooth interface). `extract_2d_microstructure.py`
  는 이미 **z-band stratified placement (K=8 bands, line 668)** + **tortuosity-driven pore elongation
  (line 826, aspect=1.3+2.0·clip((τ−1))) ** 보유. → **그들의 "두께방향 porosity 프로파일"이 정확히 우리
  Phase 5 z-band별 목표 porosity의 published 실증**.
- **ACTION:** 우리 Phase 5 z-stacking을 **단일 균일 porosity가 아니라 z-band별 porosity 구배**로 합성하는
  것이 실험적으로 정당함(이 논문). 우리 합성 출력에 **"두께방향 porosity(z) 프로파일"** metric을 추가하고,
  이 논문의 **top↔bottom Δporosity**를 layered-synth 검증 추세로 채택. (그들은 흑연이므로 절대 Δ24.5%p가
  아니라 **"위>아래 단조 구배 + 가파를수록 tortuosity↓"** 추세만 이식.)

### (b) σ_ionic ↔ tortuosity (τ_Laplace,eff) physics
- **그들:** **2가지 독립 tortuosity 측정** — (i) **EIS 식 (1)** `τ²=R_ion·A·ε·κ/(2d)`, (ii) **확산시뮬 식
  (2)** `D_e,eff=ε/τ²·D_e`(GeoDict FVM, FIB-SEM 재구성). 두 방법이 같은 순서(PVDF<PAA<WPE) → **교차검증**.
- **우리:** σ_ionic 폼이 `... · C(τ)` (τ_Laplace,eff / τ_Dijkstra), 우리 τ는 **particle-contact 망의
  geometric/Laplace tortuosity**. **그들 τ는 pore(전해질) 도메인의 확산 tortuosity** — 우리와 **쌍대(dual,
  pore vs solid)**. 그래도 **"τ↓ → 수송↑"의 부호·역할은 동일**.
- ★ **frame[4] 교차검증 가치:** 그들이 **EIS-derived τ(식 1) ↔ 토모-확산시뮬 τ(식 2)**를 같은 시료에서
  대조한 것은, **우리가 σ_ionic 폼의 C(τ)에 어떤 τ(Laplace vs Dijkstra)를 쓸지** 결정할 때 **2-방법 교차
  검증 템플릿**이 됨. (우리는 솔버=ground truth라 EIS 실측 τ가 없음; 그들 식 1은 우리가 실측 τ를 얻는 경로.)
- ⚠ **주의:** 그들 식 (2)는 **Bruggeman형 ε/τ²** — 우리 σ_ionic은 `√(φ−φc)·CN²·√cov·f_p³`로 percolation/
  contact 물리라 **형태가 다름**(전해질 연속체 vs 입자 접촉). 직접 폼 차용 금지; **개념(τ가 수송 게이트)만**.

### (c) 건식전극 + PTFE additive (우리 `additives.py` PTFE 상)
- **그들:** PTFE 피브릴(1D 나노피브릴) → **낮은 바인더 함량(2 wt%) + 발달한 pore 연결성**(CN 4.20 vs WPE
  2.94 — PTFE 1D 형태 + 부피큰 SBR/CMC 도메인 부재 덕). 또 **PTFE 탈불소화 → LiF+비정질탄소 → ICE↓**
  (85–87% vs 92.7%; full-cell 82–83% vs 88–89%).
- **우리:** `additives.py`가 **PTFE 피브릴을 roll-shear-drawn 1D fibril web**(PTFE_D=0.25 µm, L=40 µm,
  curl≈0.4, constant-volume drawing)으로 모델 → **이 논문의 "PTFE 1D 나노피브릴 → pore 연결성↑" 형태를
  기계/기하로는 이미 반영**. (#271 PTFE-void↓와 함께 PTFE additive 검증.)
- ★ **갭(우리가 안 하는 것):** **PTFE 탈불소화 전기화학 부반응**(LiF 생성·ICE 손실)은 우리 미모델. 우리
  PTFE 상은 **부피/기계/전자블로킹**만. → 향후 full-cell/ICE 예측을 한다면 **PTFE 함량 → ICE 손실 항**(이
  논문: 2 wt% −6%p ICE, 0.5 wt% 회복하나 cohesion 35%로 붕괴) 추가 후보. (단 우리는 ASSB라 PTFE 탈불소화
  관련성 낮음 — 일반 LIB 확장 시에만.)
- **frame[5] 분업 확인:** 그들은 **PTFE를 형태(pore 연결)+전기화학(탈불소화)**으로 다루지만 **DEM 접촉망
  σ도, MPM 소성 morphology도 없음** — pore-network/실험 쪽. **우리 DEM(접촉 σ)+MPM(소성)이 그들에게 없는
  입자스케일 메커니즘**.

### (d) 그들 토모그래피(3D XCT/FIB-SEM) vs 우리 voxel_conductivity / mpm3d 미세구조 — ★ 방법 이식
- **그들:** **FIB-SEM(46.52 nm, 800장, CNN 분할) → 재구성 3D → GeoDict(τ, D_e,eff) + PNM(MATLAB: CN,
  connectivity matrix) + BESTmicro 전기화학시뮬**. 다중스케일(XCT 250 nm 큰도메인 + FIB-SEM 46.52 nm 정밀).
- **우리:** `voxel_conductivity.py`(voxel 기반 σ), `mpm3d_compaction.py`(MLS-MPM 3D 미세구조,
  `--am-scaffold`/`--se-dump`로 실제 DEM 위치 import), `viz_mpm_continuum`(3D 메쉬, COMSOL-separable).
  우리도 **실제 미세구조 → 정량 → 시뮬** 파이프라인 보유.
- ★ **이식할 구체:**
  1) **z-방향 porosity 프로파일 추출(1.25 µm 간격)** — 우리 mpm3d/voxel 출력에 **top/mid/bottom +
     fine-bin(z) porosity** 리포트 추가(그들 Fig 2b 방식). 우리 `mpm3d_calibration.md`엔 단일 porosity만 있음.
  2) **PNM(pore network) coordination number + connectivity matrix bandwidth** — 우리는 **particle-contact
     CN**(Z_SE-SE)만; **pore-side CN/connectivity**는 없음. 이 **pore-network 관점**은 **수송 병목을 pore
     쪽에서 보는 보완 지표** → `voxel_conductivity`에 watershed pore 분할 + connectivity matrix 추가 후보.
  3) **확산-시뮬 tortuosity(GeoDict류 ε/τ²)** — 우리 σ_ionic은 contact-Kirchhoff. 우리 voxel에 **pore-
     도메인 Laplace 확산 τ**(그들 식 2)를 병행 계산하면 **contact-σ ↔ pore-τ 교차검증**(frame[4]).
- ⚠ **우리가 더 가진 것:** 그들은 **pore 도메인 연속체 확산**만; 우리는 **explicit 입자 접촉망 σ(ionic/e/
  thermal triad) + Stage-E 소성 접촉면적 + fracture-Holm + MPM 소성 morphology**. 그들 토모는 **고정
  미세구조 정량**이지 **압축역학 예측은 못함**(post-mortem 구조). 우리 DEM+MPM은 **압력→미세구조→σ를 예측**.

### (e) 농도분극 (Phase 4 PyBaMM 연결)
- **그들:** **재구성 3D 기반 BESTmicro 전기화학시뮬**로 농도분극·과전압·Li⁺ 분포·CC/CV SOC를 정량(Fig 6,
  S20–S24). LDR/LER onset/지속시간까지(WPE 434 s vs PVDF 80 s).
- **우리:** Phase 4 = 예측수치 → 2D 이미지; PyBaMM 연결은 로드맵(Phase 4 연결점). 그들은 **미세구조→전기
  화학 성능(분극)**을 BESTmicro로 닫음 — **우리 Phase 4(미세구조→전기화학) 청사진**.
- ★ **ACTION:** 우리가 합성한 미세구조(또는 mpm3d 3D)를 **DFN/P2D(PyBaMM) 또는 그들식 3D FVM**에 넣어
  **농도분극·CC SOC**를 뽑는 게 Phase 4의 다음 단계 — 이 논문이 **흑연계에서의 reference workflow**(3C
  CC-CV, 0.005 V cutoff, 0.3C 종료, Butler-Volmer + Fick). 단 **ASSB는 전해질 농도분극이 아니라 SE
  contact/입계 저항**이 지배 → 우리는 **PyBaMM의 전해질 항 대신 SE-network σ를 effective transport로**
  넣어야 함(직접 차용 아닌 적응).

### 비교 요약표
| 축 | Yoo 2026 (흑연/액체) | 우리 (LPSCl ASSB) | 이식/교훈 |
|---|---|---|---|
| 소재 | 천연흑연 + 액체전해질 | LPSCl SE + NMC811 | ⚠ 절대값 전이불가 |
| 구배 | binder변형 → z-porosity 구배 자발 | Phase 5 z-band(미실증) | ★ 설계개념·z-프로파일 metric 이식 |
| tortuosity | EIS(식1)+확산시뮬(식2), pore도메인 | C(τ) contact, Laplace/Dijkstra | 2-방법 τ 교차검증 템플릿 |
| 미세구조 | XCT 250nm + FIB-SEM 46.52nm 재구성 | voxel/mpm3d, DEM scaffold | z-porosity + PNM connectivity 추가 |
| 전기화학시뮬 | BESTmicro 3D FVM(BV+Fick) | Phase 4(PyBaMM 예정) | 흑연계 reference workflow |
| PTFE | 1D피브릴 pore↑ + 탈불소화 ICE↓ | additives.py PTFE 기계/부피만 | 탈불소화 ICE손실 항(일반LIB 확장시) |
| 우리 고유 | (없음) | DEM 접촉 σ triad + MPM 소성 + fracture | 그들엔 입자스케일 예측 없음 |

---

## ★ 8. 우리 작업에 넣을 가장 날카로운 인사이트 3가지

1) **z-방향 porosity 구배는 "버그가 아니라 설계 자유도"다 — Phase 5를 균일이 아닌 graded로.**
   전체 porosity가 같아도(32–33%) z-분포만 위 다공·아래 치밀로 바꾸면 tortuosity 3.09→1.86, 3C CC용량
   23→80 mAh/g(half-cell)으로 급변. → 우리 layered 합성(z-band K=8)은 **band마다 다른 목표 porosity**로
   가야 하고, 출력에 **"두께방향 porosity(z) 프로파일"** + **top↔bottom Δporosity** metric을 추가해야 함.
   (메커니즘: 무른 중간층 소성변형 → 압축 비대칭 → 우리 **MPM 압축 + scaffold**로 재현 가능한 물리.)

2) **토모그래피 정량 3종 세트(확산-τ, PNM coordination, connectivity-matrix bandwidth)를 우리
   voxel/mpm3d에 이식 — 특히 pore-side 지표.** 우리는 particle-contact CN(Z_SE-SE)만 있고 **pore 관점
   연결성**이 없다. 그들 PNM(watershed pore 분할 → CN + connectivity matrix 정규화 밴드폭 표준편차)은
   **수송 병목을 pore 쪽에서 정량하는 보완축**이고, **확산-시뮬 τ(ε/τ²·D_e)**는 우리 contact-σ와 **frame[4]
   교차검증**이 된다. → `voxel_conductivity`에 pore-network + 확산-τ 추가 → contact-σ ↔ pore-τ 일치도 측정.

3) **frame[5] 재확인 + 우리 우위 명확화:** 이 논문은 **토모그래피 + 연속체 확산/전기화학시뮬**로 강하지만
   **입자스케일 압축역학 예측이 없다**(post-mortem 고정 미세구조). 우리 DEM+MPM은 **압력→미세구조→σ를
   예측**하고 **소성 morphology·explicit 접촉 σ triad·fracture**까지 간다. ⇒ **이상적 워크플로 = 우리
   DEM+MPM이 미세구조를 생성/예측 → 그들식 토모-정량(τ/PNM)으로 검증 → 그들식 3D 전기화학시뮬(BESTmicro/
   PyBaMM)로 농도분극 닫기.** 이 논문은 우리 파이프라인의 **출력단(검증·전기화학) 청사진**이지 입력단
   경쟁자가 아니다.

### 보너스 실행 항목
- **#286 인덱스 갱신**(아래 완료): web-abstract 수준 → 검증 수치(24.5%p 구배, τ 1.86/1.98/3.09, CN 4.20/
  4.44/2.94, 3C 305 vs 258, PVDF 6.31/15.99 MPa, ICE 85–87% vs 92.7%)로 교체.
- **그들 식 (1) EIS-τ**를 우리가 **실측 tortuosity를 얻는 경로**로 기록(현재 우리는 외부 실측 τ 없음 —
  Bazzoun이 σ 앵커를 줬듯, 이 논문류 EIS가 τ 앵커 후보, 단 흑연이라 LPSCl 직접앵커는 아님).
- ⚠ **혼동 금지:** Bazzoun(#, LPSCl, frame[4] σ 앵커)과 이 논문(#286, 흑연, **방법/설계 청사진**)은 역할이
  다르다. 이 논문은 **수치 앵커가 아니라 z-구배 설계 + 토모 정량 방법 + 전기화학시뮬 workflow** 공급원.

File: docs/mixer_d2_wall_gamma_derivation_20261014.md
# D2 결합 규칙의 벽 값 γ_W/γ = 0.0256 — 왜 이 값인가 (2026-10-14)

> 1저자 10-14 비준 *"권고대로 (가)로 하자 근데 그냥 따라하지말고 0.0256이어야만 하는 이유를 확실하게 파악하고 정리해놔"*.
> 결론부터: **0.0256 = (γ_pw/γ_pp)² = (0.04/0.25)²** — Hare et al. 2026 이 보정한 *입자–벽 / 입자–입자* 접착 에너지 비 0.16 을
> D2 기하평균 규칙에 넣으면 벽 재료의 표면에너지 비로 **정확히** 이 값이 나온다.  JKR 당김힘 규약 (γ ↔ w = 2γ · 3/2 ↔ 3) 과 무관하다.
> 단 세 가정 위에 서 있다 (§4) — 그중 하나 (벽을 어느 상에 묶나) 는 1저자 10-14 = **비코팅 NCM** (§5 · ρ ≠ 1 이면 0.0256·ρ).

## 1. 근거 사실 (원문 확인한 정본 카드 · 소스)

| 항목 | 내용 | 출처 |
|---|---|---|
| 논문 | S.D. Hare, J. Grogan, D. Werner, C.R.K. Windows-Yule, M.J.H. Simmons, C. Lischka, H. Nirschl, E. Kendrick, *Powder Technol.* **469** (2026) 121804 · DOI 10.1016/j.powtec.2025.121804 | litdb 정본 카드 `hare2026_dem_pept_dry_mixing_nmc622_eirich` (원문 PDF) |
| 값 | Table 3 — 표면에너지 **γ_pp = 0.25 J m⁻²** (입자–입자) · **γ_pw = 0.04 J m⁻²** (입자–벽, 스테인리스) ⇒ 비 0.16 = 1/6.25 | 카드 §2 표 · §4.3 |
| 접촉 모델 | EDEM 2023 Hertz–Mindlin + JKR · 접촉반경 a 는 **δ_n = a²/R* − √(4πγa/E*)** 의 해 (카드: 논문 식 7 의 둘째 항은 γ 가 빠진 인쇄 오타 · δ–a 식은 정상) | 카드 §4.3 |
| 값의 성격 | 측정이 아니라 **보정값** — Lischka & Nirschl (Energy Technol. 2023) 보정 세트: 정적 안식각 · Schulze 전단셀 · 회전드럼 동적 안식각 · 스테인리스 경사판 · CGF 200 (2 mm 입자) | 카드 §4.3 · §4.4 |
| 재료 | **NMC 622 한 상** (D50 10 µm · 코팅 · SE · 바인더 언급 없음) + 스테인리스 벽 | 카드 §2 |
| 옮길 수 있는 것 | γ 절대값은 옮기지 않는다 (CGF · 소재 · 믹서에 묶인 유효값) — **비 · 무차원수만** | 카드 §4.3 끝 · 우리 생성기 규약 |
| 우리 코드 (벽 SJKR) | LIGGGHTS-PUBLIC `3d5c00f` `src/cohesion_model_sjkr.h` — 벽 접촉 면적 `Acont = (ri² − r²)·π·area_ratio` (구–평면 정확식 · r = 중심–벽 거리) · 힘에 `area_ratio` 를 한 번 더 곱함 · `area_ratio` 기본 1.0 (`src/contact_interface.h:108`) · 1 이 아닌 값이 정해지는 자리는 추적하지 못했다 [미확인] | 소스 sha256 `3ff30925…` (cohesion_model_sjkr.h) |

## 2. 유도

1. **JKR 의 γ 는 짝마다 주는 접착 에너지다.**  표준 JKR 은 δ = a²/R* − √(2πwa/E*) (w = Dupré 접착일).  EDEM 꼴 √(4πγa/E*) 과 맞추면 **w = 2γ** —
   EDEM 의 γ 는 상호작용 짝 (입자–입자 · 입자–벽) 마다 따로 넣는 값이다.  ⇒ w_pw / w_pp = γ_pw / γ_pp = **0.16**.
   ⚠ 당김힘 상수 (F = (3/2)πwR* = 3πγR*, 카드 산술은 (3/2)πγR*) 의 2 배 모호성은 **같은 규약끼리의 비에서 약분**된다 — 0.16 은 규약과 무관하다.
2. **D2 기하평균 규칙** (1저자 10-14 D2 (가)): 재료마다 γ 를 두고 W_ij = 2√(γ_iγ_j).  같은 재료 W_pp = 2γ_p · 벽 W_pW = 2√(γ_pγ_W).
   ⇒ W_pW / W_pp = √(γ_W/γ_p).
3. 둘을 같게 놓으면 √(γ_W/γ_p) = 0.16 ⇒ **γ_W/γ_p = 0.16² = 0.0256**.
   (Hare 의 단위로 쓰면 γ_p = 0.25 · γ_W = γ_pw²/γ_pp = 0.0064 J m⁻² — 이 **절대값** 0.0064 는 옛 권고의 **비** 0.0064 와 우연히 같은 숫자일 뿐 뜻이 다르다.)
4. **검산 — 당김힘 비**: 같은 크기 구–구 R* = r/2 · 구–벽 R* = r ⇒ F_pW/F_pp = (W_pW/W_pp)·(R*_pW/R*_pp) = 0.16 × 2 = **0.32**.  Hare 의 단분산 입자에서도 0.32 이고,
   우리 생성기 (γ_W/γ_SE = 0.0256) 의 SE–벽 F₀/SE–SE F₀ = 2√0.0256 = **0.32** — 같다 (셀프테스트 GM⑥).
5. **SJKR 쪽 대응**: LIGGGHTS 벽 면적 π(ri² − r²) = π(2riδ − δ²) ≈ 2πR*δ (R* = ri) — 생성기가 F₀ 를 맞출 때 쓰는 소겹침 면적 2πR*δ 와 같은 꼴이다 (구–구도 a² ≈ 2R*δ).
   ⇒ `area_ratio = 1` 인 평면 접촉에서 벽 F₀ 를 R* = r 로 맞춘 것이 실제 SJKR 벽 힘과 같은 근사 수준이다.

## 3. 왜 0.0064 가 아닌가

- 옛 벽 규약 (`WALL_CED_DIV = 6.25^(1/3)` · 생성기 주석 *"hare2026 은 JKR γ_pw/γ_pp = 1/6.25 = 힘비 1/6.25"*) 은 **에너지 비를 당김힘 비로 읽었다** — 벽 짝의 R* 가 두 배라는 것을 빠뜨렸다.
  그 읽기를 기하평균에 넣은 것이 0.0064 (당김힘 비 0.16 · 에너지 비 0.08) 다 ⇒ **Hare 가 보정한 벽 접착의 절반**이고 근거 문헌이 없다.
- 옛 덱이 실제로 낸 비 (soft 영률 · 같은 γ 세계): SE–벽 / SE–SE **0.162** (Hare 0.32 의 0.51 배) · AM–벽 / AM–AM **0.4516** (Hare 의 1.41 배 — AM 은 E* 비도 다르다) — 원장 `MIX-12`.
  옛 런의 판정 · 개발 문장은 바꾸지 않는다 (층상 = 등록된 무분리 범주 · 개발 자료 = AM–벽 공동 개입 B 기록).

## 4. 0.0256 이 기대는 가정 (깎지 말 것)

| # | 가정 | 상태 |
|---|---|---|
| A1 | 기하평균 결합 규칙 W_ij = 2√(γ_iγ_j) | 1저자 비준 (D2) · 시험 = D4 DFT 계면 분리일 (요청 범위 확정 · HOLD) |
| A2 | Hare 의 γ 는 짝마다 준 접착 에너지 (w = 2γ) | 카드의 JKR 식으로 확인 (§2-1) |
| A3 | 보정 유효값의 **비**는 다른 CGF · SJKR 계로 옮길 수 있다 | 가정 — Hare 는 CGF 200 · JKR · NMC622 · 스테인리스 · 우리 = CGF 151.4 · SJKR · 드럼 벽 재료 [미확인] |
| A4 | Hare 의 "입자" 가 우리의 어느 상인가 | **§5 — 결정 필요** |

## 5. 벽을 어느 상에 묶나 (✅ 1저자 10-14 = 비코팅 NCM) (γ_NCM/γ_SE = ρ ≠ 1 인 런에서만 값이 달라진다)

- Hare 의 입자는 **비코팅 NMC 622** 다.  글자 그대로 옮기면 **γ_W = 0.0256 × γ_NCM(비코팅)** ⇒ 생성기 단위 (γ/γ_SE) 로는 **γ_W/γ_SE = 0.0256 × ρ**.
- **같은 γ 기준 런 (ρ = 1 · 코팅 세계)** — 파이프라인이 새 규칙으로 먼저 다시 돌릴 런 — 에서는 두 방식이 같고 **0.0256 이 정확**하다.
- ρ ≠ 1 에서 벽을 SE 에 묶으면 (0.0256 고정) "SE–강철 = NMC–강철" 이라는 근거 없는 가정이 하나 더 든다.  NCM 에 묶으면 Hare 재료 그대로이고,
  같은 세계 (같은 ρ) 의 코팅 · 비코팅 두 팔은 **같은 벽**을 쓴다 (코팅은 NCM 표면만 바꾸고 강철 · SE 는 안 바꾼다).
- ⇒ 권고: **벽 = 비코팅 NCM 에 묶는다** (γ_W/γ_SE = 0.0256·ρ · ρ = 1 이면 0.0256) · 최종은 D3 에서 우리 드럼 벽 재료로 벽 시험 (경사판 등) 을 하면 그 보정으로 바꾼다.
- 생성기는 지금도 `--gm-gamma-wall` 을 **명시**로만 받는다 (숨은 기본값 없음) — 이 결정은 등록 문안에서 값으로 적는다.

> ✅ **1저자 10-14 — Q2 권고대로** (*"이렇게 진행해"*): **벽 = 비코팅 NCM 에 묶는다** — γ_W/γ_SE = 0.0256 × ρ_비코팅 (ρ = 1 이면 0.0256) · 같은 ρ 세계의 코팅 · 비코팅 팔은 같은 벽 · 최종 = D3 벽 시험 보정.
> 생성기: `--gm-wall-ncm ρ` (= `gm_wall_from_ncm`) 가 이 규칙으로 계산하고 덱 머리 · `deck_meta.json` (`wall_rule` · `rho_uncoated_ncm`) 에 남긴다 · `--gm-gamma-wall` 과 함께 못 씀 · 셀프테스트 GM⑬ (같은 세계 두 팔의 SE–벽 · SE–SE CED 같음).

## 6. 바뀐 것 (이 커밋)

- 생성기 상수 `GM_WALL_HARE2026 = (0.04/0.25)² = 0.0256` (ρ = 1 기준 · 권고 · CLI 도움말) · 셀프테스트 GM⑥ = SE–벽 / SE–SE 당김힘 **0.32** · AM–벽 / SE–벽 = √(γ_A/γ_S)·r_A/r_S.
- 원장 `MIX-12` 를 Hare 글자 그대로 기준으로 다시 씀 · 생성기 옛 벽 주석 정정 표지 · `/mixer` 개발 이력 v1.6.

File: docs/mixer_paper_pipeline_draft_20261013.md
# 믹서 논문 파이프라인 — 초안 · 1저자 검토 전 (10-14 수 검토 예정) · 2026-10-13

> **초안 · 1저자 검토 전 (10-14 수 검토 예정)** — 이 문서의 권고는 결정이 아니다.
> 요청 (1저자 10-13): *"그리고 믹서 관련해서 이제 논문 작업을 위해서 파이프라인을 잘 짜야돼 / 실험 등이랑 같이 앞으로의 내 논문과 관련이 있으니까 더 철저하게 짜면 좋을듯"* — 체크리스트 [CK:17] · 검토 [CK:28].
> 정본 논지 = `docs/hetero_thesis.md` 비준 블록 [T:15–27].  이 문서는 그 블록을 바꾸지 않는다 (바꾸려면 저자 비준 [T:4]).
> 표기: **제안** = 내 권고 · **[추정]** = 내가 낸 어림 · **[산술]** = 리포 값으로 한 계산 · **[미확인]** = 리포에서 근거를 못 찾음 · **[?]** = 손글씨 판독 불확실.
> 내부 팔 코드는 §2 자산 표의 한 칸에서만 (파일을 가리킬 때) 쓰고 옆에 쉬운 이름을 둔다.  그 밖의 절과 그림 · 발표 문구 제안에는 코드를 쓰지 않는다 [XS:21].

---

## 0. 메모 판독 · 근거 약칭

### 0-1. 손글씨 메모 (1저자 10-13) — 세미나는 10-16 (금) 으로 옮겨졌다 [CK:1, 3, 38]

| # | 메모 (판독) | 이 문서의 읽기 | 확인 |
|---|---|---|---|
| ① | 공정 → prestanding [?] → 균일도를 높이기 위해 코팅을 해야된다 (괄호 "실험설계") | 건식 공정 → 자립 (free-standing) 필름 → 균일도를 올리려면 선코팅 = 논지 사슬의 실험 쪽 [T:16] | "prestanding" = free-standing 인가 (Q1) |
| ② | (동그라미) 어느 조건 · 어느 [?] · Modeling → 실험설계 | 어느 조건 · 어느 [조성? 정도?] 를 실험할지 모델로 먼저 좁힌다 | 둘째 낱말 (Q1) |
| ③ | Modelling Data ⇒ 여러조건 | 모델이 여러 조건을 먼저 훑어 실험 조건을 고른다 (§6-5) | — |
| ④ | 변수3 나올수 있는것들 ⇒ 극[판?] 건식 → 태영 | 집중 변수 셋 (§6-2) · 건식 극판 = 태영 담당 | 어느 태영인가 — 리포에 윤태영 (바이모달 COMSOL · 실셀 [docs/lab_weekly_20260727_digest.md:42]) 과 작은태영 (ps45 union 공극률 요청 [docs/session_20260923_progress.md:726]) 둘이 나온다 (Q1) |
| ⑤ | (네모) 더 집중할 기준 | 변수 고르는 기준 C1–C5 (§6-1) | — |
| ⑥ | 코팅 등 → [일정? 실제?] 나누기 | 코팅 · 기타 실험의 일정 (또는 역할) 나누기 (§8) | 낱말 (Q1) |
| ⑦ | 연구세미나 → 발표 → 내부 | 10-16 세미나 = 내부 발표 — 믹싱 세 장은 이미 덱에 있다 [SL:151–183] · 외부 10/21 보고에서는 믹싱을 빼자는 회의 요청이 있다 [TR02:817 · T:143] | — |
| ⑧ | SE 각자 [각각?] → [소재선정?] ⇒ 실험 내기 | SE (· NCM) 소재 · 입경을 정하고 실험을 낸다 — 대칭셀 계획도 실험 분말 D50 을 묻는다 [SC:14] | 낱말 (Q1) |
| ⑨ | (동그라미) 연석 [?] · 수요일 | 수요일 (10-14) 연석 (회의?) | (Q1) |

### 0-2. 근거 약칭 (인용 = `약칭:줄`)

| 약칭 | 파일 |
|---|---|
| T | `docs/hetero_thesis.md` |
| LY | `docs/reviews/mixer_layered_prereg_20260921.md` (층상 본 캠페인) |
| HB | `docs/reviews/mixer_highbo_prereg_20260927.md` (고-Bo 확장) |
| ST | `docs/reviews/mixer_highbo_stiffness_prereg_20260929.md` (강성 축 · 확인 블록 · dev-bo §11 · dev-u §12) |
| BR | `docs/reviews/mixer_cohesion_briefing_draft_20261002.md` — ⚠ **1저자 미보고** [T:132–133] · 여기서 가져온 것은 후보다 |
| MD | `docs/reviews/mixing_model_design_20260919.md` (믹싱 모델 설계 · 옛 덱 이력 포함) |
| X7 · X8 · X9 · X10 | `docs/reviews/codex_review_mixer_highbo_round7_prereg_20260929.md` · `…round8_prereg_20260929.md` · `…round9_prereg_20260929.md` · `…round10_20260930.md` |
| XS | `docs/reviews/codex_review_seminar_deck_v3_recheck_20261013.md` (세미나 v3 재검토 · 믹서 장 한정어) |
| F10 · DR · DB · DU | `docs/data/mixer_final10_20260930/README.md` · `docs/data/mixer_highbo_devrot_prelim_20261002/README.md` · `…devbo_prelim_20261003/README.md` · `…devu_prelim_20261006/README.md` |
| CR · CT | `docs/data/mixer_contact_reader_refs_20261005/README.md` · `docs/data/mixer_e0_contract_20260928/README.md` |
| SL · SC · CK | `docs/seminar_20261013/slide_text_v3.md` · `docs/symmetric_cell_ionic_plan_20261013.md` · `docs/checklist_20261013.md` |
| C | `CLAUDE.md` |
| TR18 · TR02 | `docs/data/hetero_transcript_20260918.json` · `docs/data/hetero_transcript_20261002.json` (줄 = 그 발화의 `"n"` 줄) |
| LS · R21 | `docs/reviews/lhs_supp_thick_registration_20261006.md` · `docs/report_20261021/README.md` |
| 원장 | `docs/reviews/findings.json` |
| OT | litdb 정본 카드 `otani2025_dem_se_dispersion_aggregation_compression` (`origin/claude/friendly-meitner-lldvar:litdb/papers/…md`) |

---

## 1. 한 줄 목표와 논문의 주장 지도

### 1-1. 목표 — 논지 고정 문장 그대로 [T:16]

> *"건식 후막 바이모달 복합양극에서 NCM에 설파이드 SE를 선코팅하면(같은 SE 총량), 상 간 표면 에너지 차이로 생기는 혼합 응집(특히 SE–SE)이 줄어 분산이 좋아지고, 그 결과 압축 뒤 3D 이온전도 패스웨이가 잘 형성된다. 이 연구의 몫은 그 인과 사슬을 DEM(혼합 → 압축 → 접촉망)으로 보이는 것이다."*

| 항목 | 내용 | 근거 |
|---|---|---|
| 논문 범위 | 논문 둘로 분리 — 이 논문 = 코팅 · 분산 (믹싱) · 다른 논문 = 후막 설계 | [TR02:901 · T:40] |
| 신규성 | 주장 자체가 아니라 DEM 으로 보이는 것 · 차별점 = 바이모달 + DEM | [T:38] |
| 조성 | porosity 최저 바이모달 조성에서 코팅 유무 각 1 건 · 4 종이 최선이고 어려우면 PC · SC · SE 3 종 (PTFE → 도전재 순으로 뺀다) | [T:39 · TR18:469 · TR18:733] |
| 조성 값 (제안) | 7:3 = 사양 다섯 조성 중 정확 union 공극률 최저 (16.49 %) · 믹서 생성기 = 3 상 AM:SE 81.63:18.37 · P:S 7:3 = 대칭셀 1 차 조성과 같은 비 | [SC:26–30 · `scripts/make_mixer_deck.py:39–40, 529` · SC:12–13] |
| 핵심 물음 | "실제 그러냐" — 실험 · 계산 앵커가 논지의 판가름 | [TR02:709 · T:116–121] |
| 공개 시점 | 10/21 외부 보고에서 믹싱을 빼고 논문으로 선점 (논지 D5 · 1저자 결정 대기) | [TR02:817 · T:143] |

### 1-2. 예측별 지도 (P1–P3)

| 예측 | 모델이 보일 것 (제안) | 실험이 보일 것 (제안) | 그림 | 주장하지 않는 것 |
|---|---|---|---|---|
| **P1** 비코팅 침대에서는 혼합 시간을 늘려도 상별 응집 (SE–SE) 이 무작위보다 크게 남는다 [T:23] | 표면 에너지 비를 정한 비코팅 조건에서 회전 수가 늘어도 SE–SE 군집 지표가 같은 흐름 상태의 무작위 기준보다 높게 남는다 (3 시드 · 결과 전 판정선) | 비코팅 분말을 같은 혼합기 · 2–3 시간점으로 섞어 SEM-EDS (S · Ni 지도) 의 SE 덩어리 크기 · 분리 지수가 무작위 혼합 기대보다 크게 남는다 | Fig 3 | 군집 생존의 필요·충분조건 [XS:219] · 모델 회전 수 = 실제 혼합 시간 (8 바퀴 = 실공정 4,000 회전의 0.2 % [LY:32]) |
| **P2** 코팅하면 (AM 표면 = SE) 그 응집이 사라진다 [T:24] | 같은 SE 점착 수준에서 AM 표면 γ = SE γ 이면 SE–SE 군집 초과분이 줄고 AM–SE 부착이 는다 · 표면 에너지 비 스캔 = "어느 비에서 효과가 나는가" 환산표 (옛 설계의 "단정이 아니라 환산표" [MD:862]) | 같은 SE 총량 · 같은 혼합 조건에서 코팅 NCM 쪽 EDS 분리 지수가 낮다 | Fig 4 | 모델 대리값으로 낸 "실제 코팅 효과의 크기" [T:20] · 계면 면적 · 보호막 효과 [T:19] |
| **P3** 혼합 상태의 차이가 압축 뒤 SE 경로 (연결 · coverage · σ_ion) 차이로 이어진다 [T:25] | 두 혼합 상태의 통계를 압축 초기 배치로 옮겨 압축 → 망: 관통 · coverage · f_ion · 수송 tortuosity 가 코팅 쪽에서 낫다 · 무작위 배치 (지금의 생산 침대) 를 기준선으로 | 같은 조성 · 같은 SE 총량의 코팅 / 비코팅 대칭셀 σ_ion (EIS + TLM) **비** · 공극률 · σ_e | Fig 5 · Fig 6 | σ_ion 절대값 일치 (자릿수 대조까지만 [SC:34]) · 값에 맞춘 "구불구불한 경로" 그림 [C:16] |
| **선행** P1 을 시험하려면 비코팅 NCM 과 SE 의 표면 에너지 관계가 먼저 정해져야 한다 [T:26] | 결합 규칙 + 앵커로 쌍별 점착을 정한다 (§4 D2 · D3) | 분말 유동성 · IGC · AFM · DFT [T:118–121] | Fig 2 | 실스케일 Bo 값 (CG 규칙에 따라 갈린다 [BR:55–62]) |

### 1-3. 그림 지도 (제안 — 그림 문구에는 팔 코드를 쓰지 않는다)

| 그림 | 패널 (제안) | 모델 쪽 원천 | 실험 쪽 원천 | 지금 있나 |
|---|---|---|---|---|
| Fig 1 사슬 · 원리 | (a) 건식 혼합 → 압축 → SE 망 도식 (b) 면적당 접착일 차 — 가정 (기하평균 결합 · 같은 접촉 면적 · J m⁻²) 을 그림 위에 [XS:206, 229] (c) 떼는 힘 비 SE–NCM / SE–SE = 1.8 · 1.6 과 γ 비 조건 — 두 접촉의 힘 비교일 뿐 [T:71–72 · XS:219] | 산술 | 코팅 전후 분말 SEM | 세미나 p13 도식이 초안 [SL:173–183] |
| Fig 2 앵커 | (a) 분말 유동성 (안식각 · Hausner 비) — SE · 비코팅 NCM · 코팅 NCM (b) 같은 시험을 DEM 으로 보정한 점착 수준 (c) γ 비 → 쌍별 점착 표 | 보정 런 (만들 것) | 유동성 · IGC/AFM · DFT | 없음 |
| Fig 3 P1 | 비코팅 쪽 SE–SE 군집 초과분 vs 회전 수 (모델) · EDS 분리 지수 vs 혼합 시간 (실험) | 새 확인 블록 | 혼합 시간 시리즈 | 없음 |
| Fig 4 P2 | 코팅 vs 비코팅 (군집 초과분 · AM–SE 부착 · 이론 분모 Lacey M) + γ 비 환산표 | 새 확인 블록 + DEV 스캔 | EDS 코팅 vs 비코팅 | 없음 |
| Fig 5 P3 | 혼합 상태별 압축 침대의 SE 망 (관통 · coverage · f_ion · 수송 tortuosity) + 무작위 배치 기준선 | 이식 도구 (만들 것) · 망 도구 (있음) | — | 망 도구만 |
| Fig 6 실험 확인 | 대칭셀 σ_ion · σ_e 비 · 공극률 + 모델 비 겹침 (실험 전 기록) | 모델 비 | 대칭셀 · (선택) 셀 성능 | 대칭셀 계획만 [SC:1–59] |
| SI | 덱 동등성 · 접촉 계약 · 덤프 정밀도 · 시드 · MPI 삽입 · Codex 검토 이력 · 층상 본 캠페인 · 개발 탐색 (보조 · 판정 없음) | 대부분 있음 (§2) | — | §2 |

### 1-4. 쓰지 않는 문장 (모음)

| 쓰지 않는 문장 | 대신 쓰는 것 | 근거 |
|---|---|---|
| 계면 면적 · 보호막 효과 | 이온 경로 형성 | [T:19, 36] |
| 모델 대리값으로 낸 실제 코팅 효과의 크기 · "실제 분말" | parcel 규모 점착 모델의 민감도 | [T:20 · ST:521] |
| 이종 코팅 | 동일 소재 (설파이드 SE) 코팅 먼저 | [T:21 · TR18:193] |
| 낮은 NCM–NCM 점착 비교군 = "점착 0 · 제거" | 작지만 0 이 아니다 (CED 108,795 · 142,562 J/m³ · Bo_code 0.00109 · 0.00553) | [XS:101 · LY:17] |
| 층상 본 캠페인 = "무분리 발견" | 풀리지 않은 진단적 대비 · 원 1 % 겹침 조건 미충족의 후속 진단 분류 | [XS:124, 146 · LY:20 · SL:206] |
| 개발 탐색 결과 = 판정 · 인과 | 판정 없음 · 수준은 사후 선택 · 시작 상태 차 포함 | [XS:178 · SL:165 · DB:57–61] |
| Bo 배율 = CED 배율 | 둘을 따로 정의하고 기준을 적는다 | [XS:159–162] |
| ΔW ≥ 0 이면 같은 상끼리 뭉친다 | 면적당 접착일의 조건부 비교 | [XS:206, 219] |
| Hare 재현 · 문헌 앵커 · 유동성 상사 | 내부 탐색값 | [HB:41 · LY:18] |
| "효과 없음 · 동등 · 차이가 작다" | 등록된 범주 이름 + 해상도 한정 | [LY:147 · F10:36] |

---

## 2. 지금 있는 것 (inventory) — 사실만

### 2-1. 생성기 · 덱 · 발사 도구

| 자산 | 상태 | 근거 |
|---|---|---|
| 덱 생성기 `scripts/make_mixer_deck.py` | 조성 → 치수 · 개수 유도 · CGF + 실중력 · SJKR · 3 상 (AM_P 9 · AM_S 4 · SE 1 µm) · 강성 축 (`--stiffen-se --hold-bo-pairwise --dt-factor`) · 전 정밀도 덤프 (`--dump-full-precision`, 기본 끔) | `make_mixer_deck.py:2–28, 46–47, 2165–2177` |
| 같은 생성기 — 회전 · 기하 노브 | `--fr` (기본 0.0827 = 씽키 컵프레임 밴드 중앙) · `--rpm` · `--baffles` · `--revolutions` 는 CLI 로 바꾼다 | `make_mixer_deck.py:178–179, 2146–2156` |
| 같은 생성기 — 조성 | AM 80 · SE 18 wt% · P:S 7:3 는 **모듈 상수** (CLI 없음) · 100,000 원자에서 AM_P 176 · AM_S 859 개 | `make_mixer_deck.py:39–40, 59–61` |
| 덱 증거 폴더 | DEV 덱 (SE ×20 세대) · dev-bo · dev-u 덱 + 되읽기 표 | [ST:86, 408–409, 484–486] |
| 덱 대조 `scripts/mixer_deck_diff.py` | 허용목록 B (AM–AM + AM–벽) · A · E · EB · U · 코호트 · 이름 → 재생성 바이트 대조 | `mixer_deck_diff.py:9–41` |
| 되읽기 `scripts/mixer_deck_readback.py` | 덱 텍스트만으로 E · ν · R · CED 와 쌍별 E* · F₀ 재계산 (표 E · E0 · DT · B · U) | `mixer_deck_readback.py:2–20` |
| 발사 `dem_scripts/mixer_20260921/launch_highbo.sh` + `scripts/mixer_stage_gate.py` + `launch_policy.json` + `start_check.py` | 정책 v4 허용 단계 = first · rest · dev-e0 · dev-rot · dev-bo · dev-u (확인 단계는 정의만 있고 허용 목록에 없다) · SLURM 시작 직전 봉인 재대조 | `mixer_stage_gate.py:2–6` · `launch_policy.json:2–11` · [HB:156–158] |
| 재개 `scripts/make_mixer_resume.py` · `resume_all.sh` | 체크포인트 재개 (본 캠페인 L 10 런 재개에 씀) | `make_mixer_resume.py:2–11` · [LY:80–89] |
| 위상 영수증 `scripts/mixer_restart_phase_test.py` | v2 · ibb `lmp_mpi` np 1 실측 통과 · np 20 동등성은 가정 | `mixer_restart_phase_test.py:2–11` · [HB:168–171] |
| 배플 STL `scripts/make_mixer_baffles.py` | 전단 축 (D10(b)) 도구 · 생산 런 사용 [미확인] | `make_mixer_baffles.py:3–13` |

### 2-2. 판독기 · 검사기 · 망

| 자산 | 상태 | 근거 |
|---|---|---|
| Lacey M `scripts/measure_mixing_index.py` | p_i = 칸 AM 부피분율 · S₀² = 그 런 자신의 t₀ · S_R² = 균일 삽입 기준 · 계획 bin · QC · 출처 블록 | `measure_mixing_index.py:8–16, 22–27` |
| 보조 판독기 `scripts/mixer_contact_reader.py` | s1 (SE–SE 접촉 군집) · s2 (AM–SE 부착) · 덤프 반올림 범위 [확실, 가능] · M 없음 | `mixer_contact_reader.py:9–16, 37–45` |
| 정확 좌표 `scripts/mixer_exact_frames.py` | 체크포인트 (double) → `run 0` → 보충 (보고 전용) · ibb 바이너리 문법 통과 | `mixer_exact_frames.py:10–21` · [DU:80] |
| 접촉 계약 `scripts/check_contact_validity.py --contract` | 저장 프레임 최대 겹침 ≤ 1 % · 벽 근거 · 상별 보존 | `check_contact_validity.py:19–27` · [HB:103–105] |
| M-맹검 래퍼 `scripts/mixer_smoke_blind.py` | bin 0 스모크 증서 · 접촉 상태 (TECH_FAIL · CONTRACT_MET · CONTRACT_NOT_MET · OUT_OF_RANGE) · DEV 무작위 기준 진단 · 4 바퀴 중간 판정 모드 | `mixer_smoke_blind.py:2–13, 22–42` |
| 차등 시험 `scripts/mixer_gate_reader_diff.py` | 발사 관문 ↔ 판독기 창 정의를 상주 대조 | `mixer_gate_reader_diff.py:2–8` |
| 유동성 지표 `scripts/measure_bed_aspect.py` | H/R · 프레임 검증 · ⚠ 강점착에서 절단 · 천장 (원장 MIX-06 · MIX-09 open) | `measure_bed_aspect.py:2–16` · [원장:5076, 5119] |
| 침대 단면 `scripts/viz_mixer_bed.py` | 드럼 축 방향 단면 그림 (실제 반경) | `viz_mixer_bed.py:3–12` |
| 2D 단면 `scripts/extract_2d_microstructure.py` | 3D 압축 침대 → 2D 상 지도 (SEM 단면 비교 후보) | `extract_2d_microstructure.py:2–15` |
| 망 단계 | `run_pipeline(stop_after='network')` · 망 정지 계약 · 194 침대 망 36 분 (WSL 20 병렬) | `webapp/app.py:4162–4164` · `webapp/pipeline_service.py:847` · [C:28] |

### 2-3. 웹앱

| 자산 | 상태 | 근거 |
|---|---|---|
| `/mixer` 개발 이력 | 버전 누적 (쉬운 판 / 자세한 판) · 최신 v1.5 (10-06 · 전 쌍 점착 배율 판독) | `webapp/app.py:5515–5577` · `docs/mixer_devlog/v15_20261006.md:1` |
| `/mixer` 침대 보기 탭 | 보기 전용 (판정은 3D 칸 M 으로만) · 정책 파일에 든 런만 연다 (fail-closed) | `webapp/mixer_bed.py:2–14` · `webapp/app.py:5580–5595` |
| 보기 정책 | 본 캠페인 13 런 · DEV seed 1 의 7 런만 열림 (나머지 잠금) · DEV 덤프는 ibb 에 있어 WSL 로 옮겨야 보인다 | `webapp/mixer_view_policy.json:5–25` · `docs/mixer_devlog/v15_20261006.md:26` |
| `/hetero` | 논지 비준 블록을 그 파일에서 읽어 띄운다 | [C:741] · `webapp/app.py:5165` |

### 2-4. 결과 (한정어를 떼지 않는다)

| 결과 (쉬운 이름 · 팔 코드) | 값 | 한정어 | 근거 |
|---|---|---|---|
| 층상 본 캠페인 — 점착 0 음성 대조 (`L0`) · 낮은 NCM–NCM 점착 비교군 (`LC` ×3) · 내부 기준점 Bo 3.0 (`LA` ×3) · 저-Bo 사다리 (`LB1–3`) · 무작위 기준 (`E0` ×3) · soft · WSL 직렬 · 8 바퀴 | 16×16×4 Δ +0.0012 · SE 0.0073 → 등록된 수치 범주 · 음성 대조 통과 · 10 런 모두 M 0.96–1.00 | 원 1 % 조건 미충족의 후속 진단 · 이 칸 규모에서 가를 해상도 없음 · "효과 없음 · 동등" 아님 | [LY:173 · F10:15–17, 41 · LY:158–161 · XS:124] |
| 무작위 기준 정착 끝 접촉 계약 (soft) | 3/3 REJECT — 입자–입자 4.681–5.763 % · 벽 4.499–5.663 % (SE 낀 쌍) | 1 % 는 그대로 · 계약 행 = 후속 개정 (보조 진단) | [CT:23–28 · LY:20] |
| AM 표면 고점착 확장 (`LH` · soft · ibb NP 20 ×3) | 09-28 18:07 발사 → 20:23 정지 · 결과 0 건 · 부분 런 미열람 | 재발사 = 조건 ①–④ 뒤 | [HB:23–24, 336] |
| 강성 축 DEV — 낮은 점착 비교군 ↔ AM 표면 고점착 (`LC_ref_r2` ↔ `LH_ref_r2` · SE ×20 · seed 1 · 2 바퀴) | d = +0.010 / −0.006 / +0.008 (16×4 · 12×3 · 8×2) | n = 1 · 판정 아님 | [DR:28–30, 38] |
| dev-bo — AM 쌍 Bo ×10 · ×30 (`LHx10` · `LHx30`) | d = +0.827 · +0.928 · +0.988 / +1.876 · +2.432 · +3.164 · M 음수 · 16×16×4 QC 미달 | 사후 선택 · 시작 상태 차 (S₀² 0.28–0.63 배) 포함 · AM–AM + AM–벽 공동 개입 | [DB:36–38, 42–43, 57–61] |
| dev-u — 전 쌍 CED ×10 · ×14.42 (`LU212` · `LU637`) | d_U = +0.239 · +0.165 · +0.103 / +0.866 · +0.484 · +0.267 · bin 1 SE 군집 분율 0.954 · 0.988 vs 비교군 0.401 (범위 안 겹침) · AM–SE 부착 = 가를 수 없음 | 사후 설계 · n = 1 · CED 9 원소 공동 · 혼합쌍 min 규칙 상속 · SE 강성 혼입 | [DU:43–45, 64–69, 86–92] |
| 보조 판독기 시험 운전 | 약점착 런의 s1 범위가 [0, 1] 대부분 · 무작위 기준 (정착) 도 t₀ 군집 분율 0.952 · AM 표면 고점착 DEV 런은 원자 99,998 로 TECH | 덤프 %g 해상도 · 빠진 원자 처리 규칙 미비준 | [CR:42, 53–58, 62–65, 69] · [C:29] |
| 재개-위상 영수증 | WSL v1 · ibb v2 통과 (각 오차 1.92×10⁻⁵ °) | np 20 동등성은 가정 · 런별 체크포인트 상태 확인 아님 | [HB:168–171, 321–326] |
| 세미나 덱 v3.1 믹서 세 장 | p11 풀리지 않은 대비 · p12 판정 없는 탐색 · p13 표면 에너지 · SE–SE 점착이 열린 항 · p14 계획 = SE–SE 점착 매개변수 | Codex v3 조건부 GO 문구 반영 | [SL:151–183, 196 · XS:7] |

### 2-5. 등록된 블록과 HOLD 조건

| 블록 | 상태 | HOLD · 조건 | 근거 |
|---|---|---|---|
| 층상 본 캠페인 사전등록 | 판정 완료 (09-30) · 보고 문안 고정 | 계약 한정어 필수 | [LY:142–176] |
| 고-Bo 확장 사전등록 | 정지 · 결과 0 | 재발사 = ① 계측 도구 ② 1 % 계약 (D-1) ③ 비교 식별 ④ Codex GO · 등록 순서 | [HB:24–25] |
| 강성 축 확인 18 런 (낮은 점착 비교군 ↔ AM 표면 고점착 × soft/ref × 확인 시드 3 + 무작위 기준) | 미발사 · Codex 10 차 = HOLD 유지 | 논지 노트 권고 = 논지 D1 결정 전 봉인 · 발사 안 함 · 정책 v4 가 확인 단계를 허용하지 않음 | [ST:143–154, 9–11 · X10:9, 236 · `launch_policy.json:4–11`] |
| 확인 시드 15485863 · 86028121 · 104395301 | 결과 전 고정 · 사용 안 됨 | — | [ST:281] |
| D-2 후행 6 긴 런 | 미실행 | 확인 18 런 뒤 · 예산 허락 시 | [ST:377, 219–221] |
| dev-u 다음 | 이종기술 D2 (결합 규칙) = 1저자 | — | [ST:590 · CK:49] |

### 2-6. 원장 — 믹서 열린 항목 20 (P1 10 · P2 8 · P3 2) · claimed_fixed 26 (Codex 재확인 대기) — HB · HBR · MIX · SELF-62/70/71 계열의 10-13 원장 집계

| 묶음 | 열린 항목 (원장 줄) | 이 파이프라인에서의 처리 (제안) |
|---|---|---|
| 개입 라벨 | HB-03 (AM–AM 을 올리면 AM–벽도 [5248]) · HBR8-02 (비교군 점착 0 아님 · 다섯 항 공동 [6275]) | 새 등록은 결합 규칙으로 쌍마다 정의 · 그림 문구에 공동 개입 명시 |
| 계약 · 계측 | SELF-62 (평균 응력을 최대 천장과 비교 [5802]) · HBR5-04 (np 1 영수증을 np 20 에 [5864]) · HBR6-02 (SE ×14 는 순수 강성 검증 아님 [5940]) · HBR7-01 · 02 [6068, 6081] | ref ×20 만 · bin 0 창 계약을 관문으로 · 선택 rank 영수증 |
| 비교 식별 · 통계 | HBR5-03 (실행 환경 ↔ Bo 교락 [5854]) · HBR7-03 · 04 · 05 [6094, 6107, 6120] · HBR8-01 [6262] | 같은 환경 · 처음부터 · 같은 NP · 판정선 · 실패 규칙 결과 전 고정 |
| 실행 · 비용 | HBR7-06 · HBR8-03 · 04 [6133, 6288, 6301] · MIX-11 (병렬 셀프테스트 간헐 실패 [6741]) | 비용표에 대기 · 재시도 포함 (§5-2) |
| 옛 유동성 지표 | MIX-06 · 07 · 09 · 10 [5076, 5090, 5119, 5133] | 보정 런 (§5 S3) 지표를 H/R 에 기대지 않는다 |

### 2-7. 실험 쪽 자산

| 자산 | 상태 | 근거 |
|---|---|---|
| 대칭셀 이온전도도 계획 (실험 전 기록) | NCM:LPSCl 81.6:18.4 · PC:SC 다섯 조성 · 300 MPa · 순수 LPSCl 기준 · 펠릿 3 개 · EIS + TLM · 읽는 법 결과 전 고정 | [SC:6–20, 37–46, 48–53] · ☐ 1저자 확인 [CK:14] |
| 랩 이전 실험 (Kang & Shin 2025 · 정본 카드 `kang2025_toughened_bimodal_nca_lzo`) | 바이모달 R_ion 감소 · 대칭셀 EIS + TLM 방법 | [SC:46, 50] |
| 회의 역할 분담 | 3D 구조 증명 = DEM · 미세구조 성능 · 실험 = 참석자 2 · 첫 실험 = SE 코팅 · 동일 소재 코팅 먼저 | [TR18:577 · TR18:169 · TR18:193] |
| 코팅 실험 전 순서 (회의 제안) | 바이모달 비율 레퍼런스 (데이터셋 + 셀 성능) 를 먼저 세우고 기전은 DFT 로 확장 | [TR18:133] |
| SEM 정량 지원 | 랩 규약 = SEM binary-map 정량 · 그림 svg/png/csv 동시 산출 | [C:731–737] |

---

## 3. 모델 ↔ 논지 간격

| # | 간격 | 근거 | 막는 예측 | 고치는 길 (제안) |
|---|---|---|---|---|
| G1 | **SE–SE 점착이 사실상 없다** — 지금 SE–SE Bo_code 0.212 · 충돌에서 붙는 속도 상한 0.16 (soft) · 0.059 mm/s (×20) vs 벽 103 mm/s | [T:105 · ST:469] | P1 · P2 | D2 결합 규칙 + D3 앵커로 SE 쪽 수준을 정한다 · 전 쌍 배율 개발 탐색은 SE 점착을 켜면 군집이 남는다는 것만 보였다 (판정 없음) [DU:64] |
| G2 | **혼합쌍 = min 규칙** — AM–SE 가 같은 γ 기하 환산보다 2.2 배 약하다 ⇒ 코팅 쪽에서 SE 가 AM 으로 가는 몫이 덜 표현된다 | [T:104 · BR:22] | P2 | 결합 규칙 생성기에서 혼합쌍을 쌍별로 계산 · 같은 γ 기준 런도 새 규칙으로 다시 돌린다 [ST:518–519] |
| G3 | **비코팅 팔의 표면 에너지 근거 없음** — 지금 "점착 높은" 조건은 AM–AM + AM–벽만 올린 공동 개입이고 AM–SE 는 SE 값 고정 | [T:103, 128–129 · 원장:6275] | P1 | γ_A/γ_S 한 노브로 세 쌍을 함께 정한다 (D2) · 비를 모르면 문턱을 사이에 둔 스캔 |
| G4 | **γ_NCM/γ_SE 미지 · 문턱 0.31 은 어림** — 떼는 힘만 비교한 두 접촉 조건이고 실제 표면 (흡착 · 잔류 리튬염 · 수분 반응) 은 계산값과 다를 수 있다 | [T:72, 81–83 · XS:219] | P1 의 성립 자체 | IGC · AFM · DFT (D4) · 모델은 비 스캔으로 조건부 결과 [T:118–121] |
| G5 | **CG 점착 환산의 모호성** — parcel 하나 ≈ 실입자 3.5×10⁶ 개 · CG 규칙에 따라 실스케일 Bo 가 4 자릿수 갈린다 ⇒ "맞춤 없이 넣는다" [T:121] 가 그대로는 안 선다 | [ST:521 · BR:53–62 (미보고)] | P1–P3 의 정박 | 절대 수준 = 분말 유동성 보정 (Hare 방식 [BR:157, 175]) · 상대 비 = γ 비 — 두 층으로 나눈다 |
| G6 | **생성기 정적 천장** — SE–SE Bo ×4000 (850) 은 1.014 % 로 거부 · CGF 151.4 에서 ×3000 (637) 이 최대 · 천장 검사는 soft E 기준 · 혼합쌍은 안 본다 | [ST:487, 507–509 · BR:122, 132] | 앵커가 높은 SE 점착을 요구하면 막힘 | 덱 E (×20) 로 천장 검사 + 혼합쌍 천장 (반례 먼저 [BR:161]) · 그래도 넘으면 CGF 재검토를 새 등록으로 |
| G7 | **접촉 계약** — soft 무작위 기준 3/3 REJECT → 본 캠페인은 후속 진단 · ×20 무작위 기준 진단은 PASS · 점착 회전 런의 bin 0 창 계약 결과는 기록 없음 · 저장 프레임 사이의 충돌 최대는 미관측 | [CT:23–25 · LY:20 · C:29 · BR:131 · ST:505 · HB:104–105] | 모든 확인 주장 | ×20 만 [BR:173] · 새 팔마다 bin 0 창 계약을 관문으로 · 저장 프레임 최대 규약 유지 [HB:273] |
| G8 | **시작 상태 · 정규화** — M 분모가 그 런 자신의 t₀ S₀² 라 점착 런은 정착 중 점착으로 분모가 달라진다 ⇒ d = 시작 상태 차 + 회전 뒤 차 · M 음수 = Lacey 범위 밖 | [DB:57–61 · DU:50–56 · XS:164] | P1 · P2 | 이론 분모 Lacey [T:147] (판독기에 없음) · 같은 시작 상태 설계 (정착은 공통 점착 → 회전 직전 전환 — LIGGGHTS 에서 가능한지 [미확인]) · 시작 상태 차 별도 보고 |
| G9 | **지표가 "무작위 대비" 를 아직 못 잰다** — Lacey M (AM 부피분율) 는 칸 한 변 1.20 d_AM_P · 8 바퀴 뒤 포화 · s1 은 정착 침대에서 점착 0 기준도 0.952 | [LY:46 · F10:41 · CR:42 · BR:158 · MD:1423] | P1 · P2 (초과분 정의 [T:83]) | s1 · s2 의 무작위 기준 = 같은 흐름 상태의 점착 0 회전 런 · 결과 전 등록 · 이른 bin 병기 |
| G10 | **덤프 정밀도** — 기본 %g 6 유효숫자 (반폭 ≤ 5e-8 m) 가 약점착 접촉을 가린다 · 전 정밀도 옵션은 있고 ibb 문법도 통과 · 확인 덱 · 덱 대조 · 되읽기 · 디스크 추정은 아직 그 플래그에 안 맞춤 | [`mixer_contact_reader.py:37–45` · CR:62–65 · DU:80 · ST:386] | 접촉 지표 | 새 등록 덱은 전부 `--dump-full-precision` · 도구 · 시험 갱신 (덤프 ≈ 2 배) |
| G11 | **MPI 삽입 · 원자 손실** — NP 20 에서 상별 수 = 계획 ± (템플릿 − 1)·NP · AM 표면 고점착 DEV 런 원자 99,998 · 처리 규칙 (≤ 10 · id 1..N · 집합 불변) 미비준 | [ST:89 · 원장:6519 · CR:55–57 · C:29] | 모든 비교 (TECH) | 블록 안 NP 통일 [ST:291] · 처리 규칙 비준 (D13) |
| G12 | **혼합기 · 공정 차** — 모델 = 저-G 드럼 75 rpm (Fr 0.0827) · 씽키는 컵프레임 Fr 이 같고 G (268) 만 다르다 ⇒ Bo ∝ 1/G · PTFE 섬유화 · 캘린더링 없음 · parcel 은 깨지지 않는다 | [LY:28 · MD:874–883, 898–902, 1066–1072 · `make_mixer_deck.py:90`] | 실험과의 시간 · 강도 대조 | 실험 혼합기 · 조건 확인 → Bo/G 로 강도 대응 (D10) · 실험은 섬유화 전 분말도 같이 찍는다 · 시간은 경향만 |
| G13 | **혼합 → 압축 연결이 없다** — 설계 때 "믹싱은 독립 축 · 압축과 커플링 안 함" ↔ 논지는 혼합 → 압축 → 접촉망 · 압축 덱 생성기는 `insert/pack` 무작위 삽입 덱을 조성 · 시드만 바꿔 찍고, 좌표를 읽어 초기 배치로 쓰는 압축 도구는 리포 검색에서 찾지 못했다 · 믹서 parcel (AM_P 1.363 mm) 과 압축 실치수의 스케일 차 | [MD:4–7, 15–16 · T:16, 147–148 · `scripts/make_ps_sweep_decks.py:3, 11–15` · LY:27] | P3 | 이식 방식 결정 (D8) · 선례 = 응집수를 초기 조건으로 심는 설계 (공정 모사 없이) [OT:410–417] · 무작위 배치 음성 대조 |
| G14 | **코팅 표현** — 모델 코팅 = AM 표면 γ 를 SE 와 같게 (JKR 환산) 할 뿐 · SE 질량 이동 · 두께 · 압축 중 박리 없음 · 논지는 "같은 SE 총량" | [BR:24 · MD:818–823 · T:16] | P2 · P3 | 코팅 SE 를 자유 SE 에서 빼는 규약 (부피 비 ≈ 3t/r [산술] · 두께 t [미확인]) · 압축 쪽 코팅 AM 표현 (D7) |
| G15 | **비교 식별 · 통계** — 옛 짝은 실행 환경 (WSL 직렬 · 재개) 과 점착이 교락 · n = 3 은 공학 판정선 (t(2) 95 % 임계 4.30) · 시드 독립은 가정 | [원장:5854 · HB:201–203 · ST:138] | 확인 판정 | 같은 환경 · 처음부터 · 같은 NP [ST:291] · 판정선 · 실패 규칙 결과 전 고정 [ST:353–358] |

★ 간격들 사이의 관계 (제안): G1 · G2 · G3 은 **결합 규칙 하나 (D2)** 로 함께 닫히고, G4 · G5 는 **앵커 (D3 · D4)** 가 맡고, G8 · G9 · G10 은 **관측량 도구 (S4)** 가, G13 · G14 는 **이식 · 코팅 표현 (D7 · D8)** 이 맡는다.  ⚠ 전 쌍 배율 개발 탐색에서는 같은 γ 세계 (코팅 쪽) 에서도 SE 점착을 켜자 SE–SE 군집이 남았다 (min 규칙 · n = 1) [DU:64–66] ⇒ P2 의 모델 쪽 결과는 혼합쌍 규칙과 SE 점착 수준에 크게 걸릴 수 있다 [추정].

---

## 4. 결정 표

| # | 결정 | 선택지 | 권고 (제안) | 누가 |
|---|---|---|---|---|
| D1 | 지금 등록된 확인 18 런 (낮은 점착 비교군 ↔ AM 표면 고점착 · 강성 두 수준) | (가) 그대로 발사 (나) 동결 · 논문 주 증거에서 제외 · 결합 규칙 팔로 새 확인 블록 (다) 폐기 | **(나)** — 그 블록은 AM 표면 공동 개입의 질문이지 논지의 SE–SE 기전이 아니다 [T:129 · ST:9–11] · 정지된 고-Bo 확장 · D-2 후행 6 런도 함께 동결 · 미사용 확인 시드 셋은 새 블록으로 [ST:281] | 1저자 · Codex |
| D2 | 믹서 변수 = 쌍별 접착일 결합 규칙 | (가) 기하평균 W_ij = 2√(γ_iγ_j) 를 혼합쌍 · 벽까지 (나) min 규칙 유지 (다) SE 쪽 부분 배율 (S · G) | **(가)** — 비코팅 = γ_A/γ_S 한 노브 · 코팅 = 비 1 · 같은 γ 기준 런도 새 규칙으로 다시 [T:106, 140 · ST:518–519] · 벽 규칙도 이때 정한다 | 1저자 → Codex (코드) |
| D3 | SE–SE 점착 수준 앵커 | (가) 분말 유동성 (안식각 · Hausner 비) 실측 + 같은 시험의 DEM 보정 (나) γ 를 그대로 넣기 (다) 내부 탐색값 유지 | **(가)** — CG 점착 규칙이 하나로 정해지지 않아 γ 직접 입력은 정박이 안 된다 [ST:521 · BR:55–62] · SE · 비코팅 NCM · 코팅 NCM 셋 [T:141] | 1저자 · 실험 |
| D4 | DFT | (가) NCM (청정 · 잔류 리튬염 · 흡착 가정) · LPSCl 슬랩 표면 에너지 + NCM–LPSCl 계면 분리일 (나) 표면 에너지만 | **(가)** — 분리일이 기하평균 규칙 자체를 시험한다 [T:113, 120] · 종단 · 흡착층 가정 명시 | 1저자 · DFT |
| D5 · D6 | 10/21 덱 믹싱 · 한글 글꼴 | 논지 그대로 | 논지 권고 [T:143] — 논문 선점 [TR02:817] | 1저자 |
| D7 | 코팅 표현 | (가) 표면 γ 만 (지금) (나) 표면 γ + 코팅 SE 를 자유 SE 에서 뺀다 (다) 코어–셸 입자 | **(나)** — "같은 SE 총량" [T:16] · 코팅 두께 실측값 필요 · (다) 는 셸이 parcel 아래라 비용 대비 이득 불명 [추정] | 1저자 · 실험 (두께) |
| D8 | 혼합 → 압축 이식 | (가) 통계 이식 — 혼합 상태 통계 (SE 군집 크기 분포 · AM–SE 부착 비율) 를 압축 초기 배치에 심기 (나) 축소 이식 — 혼합 침대 일부 좌표를 1/CGF 로 (다) 이식 없음 (독립 축) | **(가) + 무작위 배치 음성 대조** — 논지 §5 순서 [T:148] · 선례 [OT:410–417] · (나) 는 기하 · CG 상사 가정이 크다 [추정] | 1저자 · Codex |
| D9 | 관측량 · 무작위 기준 | (가) s1 · s2 + 같은 흐름 상태의 점착 0 회전 기준 + 이론 분모 Lacey (나) 지금 M 만 | **(가)** — 결과 전 등록 [T:83, 147] · 지금 M 은 연속성 위해 병기 | 1저자 · Codex |
| D10 | 혼합 시간 · 강도 수준 | 시간 = 한 런의 bin (회전 수) · 강도 = Fr/rpm 또는 Bo/G | 시간 = 8 바퀴 한 런을 bin 1 · 3 · 7 로 읽기 (추가 런 없음) · 강도 = 실험 혼합기 확인 뒤 Bo/G 한 수준 [MD:898–902] | 1저자 · 실험 |
| D11 | 초기 상태 | (가) 층상 (지금) (나) SE 덩어리 시작 (다) 균일 | (가) 유지 + **(나) 를 DEV 에서 먼저** — 논지 "깨진 조각이 SE 끼리 다시 붙나 · AM 에 붙나" [T:88] · 덩어리 심는 도구 필요 | 1저자 |
| D12 | 강성 · 환경 · 시드 | — | ×20 만 · ibb NP 20 · 처음부터 · 확인 시드 셋 그대로 [BR:173 · ST:281, 291, 347] | 1저자 · Codex |
| D13 | 빠진 원자 처리 | (가) 권고안 (≤ 10 · id 1..N · 집합 불변) 비준 (나) TECH 유지 | **(가)** — 비준 전엔 TECH [CR:57 · C:29] | 1저자 |
| D14 | 실험 변수 셋 · 담당 | §6-2 | §6-2 의 셋 · 건식 극판 = 태영 [?] · 코팅 분말 · 유동성 = 담당 [미확인] | 1저자 · 실험 |

> ✅ **1저자 10-14 — D1–D6 권고대로** (*"나머지는 다 권고대로"*): D1 (나) 동결 · 논문 주 증거에서 제외 · 결합 규칙 팔로 새 확인 블록 · D2 (가) 기하평균 W_ij = 2√(γ_iγ_j) 를 혼합쌍 · 벽까지 · D3 (가) 분말 유동성 실측 + 같은 시험의 DEM 보정 (Hausner 비 하나만 쓰지 않고 동적 안식각 · 흐름 시간 함께) · D4 (가) 요청 범위 확정 — 보내는 시점 = DFT 쪽 VASP 외주 결과 뒤 (1저자 10-14 · DEM–DFT HOLD) · D5 · D6 = 10/21 자료 믹싱 내용 빼기 · 한글 맑은 고딕 · D7–D14 = 그대로 대기.

---

## 5. 파이프라인 단계 (핵심)

### 5-1. 흐름

```
S0 정리 (D1) → S1 결합 규칙 생성기 (D2 · D7) ─┐
S2 앵커 실측 · DFT (D3 · D4) → S3 앵커 보정 런 ─┼→ S5 DEV 런 → S6 등록 → S7 확인 런 → S8 혼합 상태 통계
S4 관측량 · 판독 도구 (D9 · D10 · D11 · D13) ───┘                                         ↓
                                         S9 혼합 침대 압축 (D8) → S10 접촉망 → S11 실험 대조 → S12 원고
```

| 단계 | 입력 → 출력 | 관문 | 계산 (기계 · 시간) | 있는 도구 | 만들 것 |
|---|---|---|---|---|---|
| **S0** 정리 | 지금 등록 셋 · 논지 → 처분 기록 (D1) · 새 등록 뼈대 | 1저자 | 없음 | 등록 문서 · 원장 | 옛 등록 머리에 처분 표지 |
| **S1** 변수 재정의 | D2 · D7 → 결합 규칙 덱 (γ 비 · SE 수준 → 쌍별 CED + 벽) · 덱 증거 | 시험 먼저 → Codex 코드 검토 | CPU (셀프테스트) | 생성기 (JKR 환산 · F₀ 보존 경화 · 정적 천장) · 덱 대조 · 되읽기 [ST:160–166, 487 · `make_mixer_deck.py:2169–2171`] | 결합 규칙 모드 · 새 허용목록 · 되읽기 표 · 덱 E 천장 · 혼합쌍 천장 · 셀 이름 · 코호트 · 정책 v5 · `/mixer` 이력 [C:99] |
| **S2** 앵커 실측 · 계산 | 분말 셋 (SE · 비코팅 NCM · 코팅 NCM) → 안식각 · Hausner 비 (· IGC · AFM) · DFT 표면 에너지 · 분리일 | 1저자 · 실험 · DFT | 실험실 · DFT 기계 [미확인] | 대칭셀 계획의 기록 규약 [SC:51–52] | 측정 SOP · 원자료 반입 규약 (폴더 · sha) |
| **S3** 앵커 보정 런 | S2 값 → CGF 151.4 에서 그 지표를 재현하는 상별 점착 수준 | 보정 설계 결과 전 등록 · Codex | ibb NP 20 · 런당 2 바퀴 회전 런 규모 이하 [추정] | 유동성 지표 H/R (절단 · 천장 [원장:5076, 5119]) | 안식각 · 탭 밀도 모사 기하 + 지표 |
| **S4** 관측량 · 판독 도구 | D9 · D10 · D11 · D13 → 이론 분모 Lacey · 무작위 흐름 기준 규칙 · 2D 분리 지수 · SE 덩어리 시작 도구 | 시험 먼저 · Codex | CPU | `measure_mixing_index` · `mixer_contact_reader` · `mixer_exact_frames` · `extract_2d_microstructure` | 이론 분모 옵션 · 기준 비교 규칙 · 모델 단면 ↔ EDS 같은 통계 · 원자 처리 구현 |
| **S5** DEV 런 (seed 1 · 개발 자료) | S1 덱 → γ 비 스캔 (문턱을 사이에 둔 2–3 수준) · 코팅 쪽 · 점착 0 회전 기준 · (선택) 덩어리 시작 | DEV 정책 단계 · 무작위 기준 진단 PASS | ibb NP 20 · 2 바퀴 ≈ 24–27 h/런 · 3 슬롯 → 5–6 런 ≈ 2–2.5 일 [추정] | `launch_highbo.sh` · `mixer_stage_gate` · `mixer_smoke_blind --e0-diag` · `start_check.py` | 새 DEV 단계 · 코호트 |
| **S6** 등록 | S2–S5 · 결정 → 사전등록 (팔 · 수준 · 시드 · 관측량 · 판정선 · 계약 · 실패 규칙 · 보고 문안) | Codex (여러 회 [추정]) · 1저자 | 없음 | 강성 축 등록의 틀 (§5 오차 · §6 세 상태 · §8 실행) [ST:225–358] | 새 문서 |
| **S7** 확인 런 | 봉인 덱 → 3 시드 × (코팅 쪽 · 비코팅 쪽) 8 바퀴 + 무작위 기준 (+ 점착 0 회전 기준) | Codex GO + 1저자 발사 승인 | ibb NP 20 · 8 바퀴 ≈ 97–108 h/런 → 회전 6 런 ≈ 8–9 일 · 4 바퀴 중간 판정이면 ≈ 4–4.5 일 [추정 · §5-2] | 확인 단계 (first-block → rest) · 중간 판정 모드 [`mixer_smoke_blind.py:35–42`] | 새 팔로 정책 개정 |
| **S8** 혼합 상태 통계 | 덤프 → 판정 JSON · 자료 폴더 · `/mixer` 이력 · 보기 정책 | 등록 규칙만 | WSL · ibb CPU · 보조 판독 101 프레임 94.1 s [CR:33] | 판독기 · 반입 규약 (README · SHA256SUMS · opened_at) [DU:8–33] | (S4 에서) |
| **S9** 혼합 침대 압축 | S8 통계 → 이식 초기 배치 셋 (비코팅 쪽 · 코팅 쪽 · 무작위) × 시드 → 압축 | 이식 방식 결과 전 등록 · Codex | ibb · 2 mAh 급 4.5 만 입자 43 h · 1 코어 (완주 시간인지 미확인) · 6 mAh 급 ≈ 16 만 입자는 시간 [미확인] | 압축 덱 (무작위 삽입) · 재개 도구 | 이식 덱 생성기 (덩어리 · 부착 SE 심기) |
| **S10** 접촉망 · 수송 | 압축 침대 → 관통 · coverage (기하면적) · f_ion · 수송 tortuosity (Hertz 주) | 망 정지 계약 | WSL · 수 분 | `run_pipeline(stop_after='network')` · 망 솔버 | 새 침대 묶음 배치 래퍼 |
| **S11** 실험 대조 | 건식 필름 · 대칭셀 → EDS 분리 지수 · 공극률 · σ_ion · σ_e 비 | 읽는 법 결과 전 기록 (대칭셀 계획 방식 [SC:37–46]) | 실험 | 대칭셀 계획 | EDS 정량 스크립트 · 반입 폴더 |
| **S12** 원고 | 그림 · 방법 · SI · 원장 | 1저자 · Codex 원고 검토 | 없음 | 랩 그림 규약 [C:731–737] · 보고 원칙 [C:745–752] | 그림 생성기 (svg · png · csv) |

### 5-2. 계산 시간 — 쓴 기록과 어림

| 기록 | 값 | 근거 |
|---|---|---|
| 2 바퀴 회전 런 (ibb NP 20 · SE ×20) | sacct 1-02:56:12 · 1-00:20:44 · 6,102,533 step · dt 2.62e-07 s | [DB:14 · ST:421–422] |
| 전 쌍 배율 회전 런 | ≈ 27 h/런 · 둘 동시 = 40 코어 | [ST:576] |
| 무작위 기준 다섯 + NP 프로브 셋 (회전 없음) | 09-30 17:12 → 10-01 04:27 KST | [C:29] |
| NP 20 처리량 (회전 없는 정착 침대) | 68.9–77.8 step/s | [ST:344–345] |
| 확인 긴 런 12 (soft 41–45 · ref 92–100 h/런 · 3 슬롯) | 266–290 h (11.1–12.1 일) | [ST:319, 331] |
| QOS | 사용자당 60 CPU = NP 20 세 슬롯 · 상향 불가 | [HB:172 · ST:347, 350] |
| WSL 직렬 | 21.8 step/s (단독) · ≈ 14 (10 동시) · 확인 블록 분배 기각 | [ST:348–349] |
| 층상 본 캠페인 (WSL 13 런 동시) | 09-21 밤 발사 → 09-30 10:04 완주 (재개 두 번 포함) | [LY:77, 80–89 · F10:3] |
| 압축 DEM (2 mAh 설계점 침대) | 45,030 입자 · 2.42 M step · 43 h · 1 코어 (완주 시간인지 미확인) | [LS:33, 42] |
| 압축 DEM (6 mAh 침대) | ≈ 16 만 입자 · 벽시계 기록 없음 | `dem_scripts/ps_sweep_6mah_20260914/README.md:43–44` |
| 보충 28 압축 런 (ibb 60 코어) | 추정 ≈ 2.3 일 · 10-11 에 28/28 완주 (경과 칸 비어 있음) | [LS:41, 71] · `docs/data/lhs_supp_runs_20261006/README.md:3–4` |
| 망 단계 | 194 침대 36 분 (WSL 20 병렬) · 웹앱 전체 한 건 575–743 s | [C:28] |

| 어림 [추정] | 값 | 계산 |
|---|---|---|
| 8 바퀴 회전 런 1 개 | ≈ 97–108 h | 2 바퀴 실측 24.3–26.9 h × 4 [DB:14] |
| 확인 블록 (코팅 · 비코팅 × 3 시드 = 회전 6 + 무작위 기준 3) | ≈ 8–9 일 | 3 슬롯 두 물결 194–216 h + 기준 · 스모크 대기 |
| 같은 블록에 점착 0 회전 기준 3 시드 추가 | + ≈ 4–4.5 일 | 세 번째 물결 |
| 4 바퀴 중간 판정 쓰면 | ≈ 4–4.5 일 | 등록된 중간 판정 방식 [ST:251–261] |
| DEV 5–6 런 (2 바퀴) | ≈ 2–2.5 일 | 3 슬롯 두 물결 |
| ⚠ 슬롯 경쟁 | 언로딩 이력 시험 · E_SE 재평형 · 언로딩 본 런 · V5 가 같은 ibb 60 코어를 쓴다 | [CK:24–25, 45, 47] |

---

## 6. 실험 연동 (전부 제안)

### 6-1. "더 집중할 기준" (메모 ⑤ — 제안)

| 기준 | 뜻 |
|---|---|
| C1 사슬 위 | P1–P3 중 하나를 직접 움직인다 [T:23–25] |
| C2 건식 공정에서 바로 | 건식 극판 공정에서 바꿀 수 있고 랩 측정으로 잰다 |
| C3 모델 표현 | 새 미정 물성 없이 표현하거나 모델이 먼저 훑을 수 있다 |
| C4 신호 크기 | 예상 차이가 측정 · 시드 산포보다 클 여지가 있다 |
| C5 말의 경계 | 계면 면적 · 보호막 · 이종 코팅을 건드리지 않는다 [T:18–21] |

### 6-2. 집중 변수 셋 (제안)

| 변수 | 수준 (제안) | 기준 | 모델이 먼저 할 것 ("Modelling Data ⇒ 여러조건") | 실험 (건식 극판 = 태영 [?] — 만들 것 · 잴 것) | 순서 |
|---|---|---|---|---|---|
| **V1 코팅 상태** (같은 SE 총량) | 비코팅 · SE 선코팅 (선택: 코팅 SE 몫 2 수준) · 성형 압력 300 MPa + **낮은 압력 한 수준 (예: 180 MPa)** (✅ 1저자 10-13 *"권고대로"* — `kawaguchi2023_doe_electrode_fabrication_dry_coated_ncm_lps`: 코팅 이점 180 MPa ×3.2–3.6 → 360 MPa ×1.09–1.21 [카드 산술] · 300 MPa 한 수준이면 차이가 작게 나올 수 있다) | C1 (P2) · C2 (첫 실험 = SE 코팅 [TR18:169]) · C3 (코팅 = γ 같게 [T:102]) · C5 | γ 비 스캔 → "효과가 나는 γ 비 범위" 환산표 · 코팅 SE 몫이 자유 SE 를 얼마나 줄이는지 | 코팅 NCM (두께 기록) · 혼합 분말 EDS · 필름 단면 EDS · 대칭셀 | 모델 스캔 → 실험 한 쌍 (7:3) |
| **V2 혼합 시간** (· 강도 고정) | 시간 2–3 수준 (실험 혼합기 조건 확인 뒤) · 강도 = 같은 혼합기 한 수준 | C1 (P1 "시간을 늘려도" [T:23]) · C2 · C3 (회전 수 = bin · 강도 = Bo/G [MD:898–902]) | 한 런의 bin 1 · 3 · 7 로 지표 시간 곡선 · 평탄 여부 | 같은 배합을 시간만 바꿔 섞어 섬유화 전 분말 EDS | 모델 곡선 → 실험 시간점 고르기 |
| **V3 SE 함량** | 지금 81.6:18.4 wt% (고체 기준 SE ≈ 35 vol% [산술]) + 희박 한 수준 (예: AM 90 wt% ≈ SE 21 vol% [산술] — 설계점 침대에서 관통 100 % 의 경계 [R21:13]) | C1 (P3 — 같은 SE 로 경로를 먼저 까는 효과는 SE 가 모자랄 때 클 수 있다 [추정]) · C2 · C4 | 압축 · 망에서 코팅 · 비코팅 차가 커지는 SE 함량 훑기 · ⚠ 믹서 조성은 상수라 CLI 를 만들어야 한다 [`make_mixer_deck.py:39–40`] | 대칭셀 둘째 축 (SE 함량) 과 묶음 [SC:55–59] | 모델 훑기 → 실험 두 수준 |

### 6-3. 고르지 않은 후보 (이유)

| 후보 | 뺀 이유 | 근거 |
|---|---|---|
| PC:SC 비 | 후막 설계 논문 쪽 · 이 논문은 공극률 최저 7:3 고정 | [TR02:901 · TR18:469 · SC:29] |
| PTFE · VGCF | 모델에서 먼저 뺄 순서 · 생산 3 상 | [TR18:733 · `make_mixer_deck.py:90`] |
| 이종 코팅 | 하지 않는 말 (후속 과제) | [T:21] |
| SE 입경 | CG · 덱 재설계가 크고 SE 입경 의존 σ 가정과 얽힌다 [추정] — 후보로만 | `make_mixer_deck.py:46–61` |
| 성형 압력 (축 전체) | 압축 축 (다른 트랙) · ⚠ 10-13: V1 에 낮은 압력 한 수준만 넣는다 (위 V1 행) | — |
| 혼합기 종류 · 배플 | 실험 혼합기 하나로 고정 · 강도는 Bo/G 로만 | [MD:874–902] |

### 6-4. 측정 ↔ 모델 관측량 대응

| 실험 측정 | 모델 관측량 | 대응의 한계 |
|---|---|---|
| 혼합 분말 SEM-EDS (S · Ni 지도) 분리 지수 · SE 덩어리 크기 | s1 (SE–SE 군집) · s2 (AM–SE 부착) · Lacey | parcel 규모 ↔ 1 차 입자 [MD:1423] · 2D ↔ 3D |
| 필름 · 펠릿 단면 EDS | 압축 침대 2D 단면 [`extract_2d_microstructure.py:2–15`] | 같은 통계 정의를 만들어야 한다 |
| 공극률 (두께 · 질량) | 정확 union 공극률 | 판 고정 상태 vs 놓은 뒤 [SC:52] |
| 대칭셀 σ_ion (TLM) | f_ion · 수송 tortuosity (Hertz) | 조성 사이 **비**만 [SC:53] · 절대 = 자릿수 [SC:34] |
| 대칭셀 σ_e | 전자 망 (선택) | 코팅의 전자 차폐 가능성 [MD:818–821] — 같은 셀에서 나온다 [SC:35] |
| 안식각 · Hausner 비 | 보정 런 지표 (S3) | 시험 기하 · CG |
| IGC · AFM · DFT | γ 비 · 분리일 → 결합 규칙 | 청정 표면 ↔ 실제 표면 [T:81, 111] |

### 6-5. 순서 — 모델이 먼저 훑고 실험이 확인한다

| # | 단계 | 담당 | 비고 |
|---|---|---|---|
| 1 | 결합 규칙 · γ 비 스캔 (DEV) → 어느 비에서 P1 이 서는지 · 혼합 시간 곡선 모양 | 나 · 1저자 (ibb) | 판정 없음 (개발) |
| 2 | 앵커 — 유동성 (· IGC/AFM) · DFT | 실험 · DFT | 1 과 병행 |
| 3 | 확인 블록 (앵커 수준 · 새 등록) | 나 · Codex · 1저자 | §5 S6–S7 |
| 4 | 실험 1 차 — 코팅 / 비코팅 분말 혼합 시간 시리즈 → EDS | 실험 | 섬유화 전 분말 포함 |
| 5 | 모델 — 압축 · 망 → 대칭셀 비 예측을 실험 전에 기록 | 나 | 대칭셀 계획 방식 [SC:1–4] |
| 6 | 실험 2 차 — 건식 필름 · 대칭셀 (코팅 / 비코팅 · SE 두 수준) | 실험 (태영 [?]) | 같은 조성 · 같은 SE 총량 |
| 7 | 대조 · 원고 | 나 · 1저자 | §5 S11–S12 |

---

## 7. 데이터 · 재현 파이프라인 (덤프 → 그림)

| 고리 | 도구 · 규약 | 저장 | 없는 것 |
|---|---|---|---|
| ① 덱 생성 | `make_mixer_deck.py` + `deck_meta.json` (sha) | `docs/data/mixer_highbo_dev_decks_*/` [ST:86, 408, 484] | 결합 규칙 모드 · 조성 CLI |
| ② 덱 대조 | `mixer_deck_diff.py` (허용목록 · `--expect-deck` · 코호트) · `mixer_deck_readback.py` (표) | 같은 덱 증거 폴더 | 새 허용목록 · 표 |
| ③ 발사 · 봉인 | `launch_highbo.sh` 단계 · `mixer_stage_gate.py` · `launch_policy.json` · `launch_record.json` · `start_check.py` | ibb 런 폴더 [HB:142–176] | 정책 v5 (새 단계) |
| ④ 실행 | ibb NP 20 · 리포 밖 OUT (예 `$HOME/mixer_dev7_20260930_v26`) | ibb 만 [DU:15] | **원 덤프 보관 계획** (리포 밖 · ibb 한 곳) |
| ⑤ 스모크 · 진단 | `mixer_smoke_blind.py` (M-맹검 · 0600 봉인 · 열람 기록) | 런 폴더 `.smoke_blind/` | — |
| ⑥ 판독 | `measure_mixing_index.py` (도구 · 프레임 sha 출처) · `mixer_contact_reader.py` · `mixer_exact_frames.py` · `check_contact_validity.py` | ibb → tgz | 이론 분모 · 무작위 흐름 기준 |
| ⑦ 반입 | tgz sha256 대조 → README · SHA256SUMS · opened_at · reader_sha256 · repo_head | `docs/data/<이름>/` [DU:8–33] | 실험 원자료 반입 규약 |
| ⑧ 웹앱 | `docs/mixer_devlog/vNN` → `/mixer` · 보기 정책 · `make_fig.py` → `webapp/static/mixer/` | 리포 [DB:30 · DU:96–97] | 압축 · 망 결과 화면 연결 |
| ⑨ 그림 | `scripts/make_mixer_campaign_fig.py` (svg · png · csv · 정본 대조) · 세미나 생성기 | `docs/figures/…` [`make_mixer_campaign_fig.py:2–10`] | 논문 그림 생성기 (Origin 원본 = 사용자 로컬 [C:733–734]) |
| ⑩ 압축 · 망 | 이식 덱 → LIGGGHTS → `run_pipeline(stop_after='network')` | 웹앱 결과 폴더 | 이식 덱 생성기 · 배치 래퍼 |
| ⑪ 규율 | 시험 먼저 · 코드 → 웹앱 같은 묶음 · 커밋 즉시 push · 원자료 먼저 push | [C:98–99] | — |

---

## 8. 일정 (10-13 ~ 11 월 말)

| 날짜 | 일 | 의존 | 담당 | 비고 |
|---|---|---|---|---|
| 10-13 (화) | 이 초안 | — | 나 | [CK:17] |
| 10-14 (수) | 초안 검토 · D1 · D2 · D3 결정 · 메모 낱말 확인 (연석?) | 초안 | 1저자 | [CK:28] |
| 10-15 (목) | 세미나 준비 (덱 빈 자리 캡처) | — | 1저자 | [CK:34] |
| 10-16 (금) | 연구세미나 (내부) | — | 1저자 | [CK:38] |
| 10-19 ~ 10-23 | S1 결합 규칙 생성기 · S4 관측량 도구 (시험 먼저) | D2 · D7 · D9 | 나 | [추정] 3–5 일 |
| 10-19 ~ 10-23 | 분말 확보 · 유동성 시험 일정 · DFT 요청 | D3 · D4 | 실험 · DFT | [미확인] 소요 |
| 10-21 (화) | 10-21 워크숍 (이종기술 3세부 진도점검) — 믹싱 넣을지 (D5) | — | 1저자 | [R21:1 · T:143] |
| 10-23 ~ 10-27 | Codex 코드 검토 (1–2 회) | S1 · S4 | Codex · 1저자 | [추정] |
| 10-26 ~ 10-30 | S5 DEV 런 (ibb) · S3 보정 런 (앵커 자료가 오면) | Codex GO · ibb 슬롯 | 1저자 (ibb) · 나 | [추정] 2–3 일 · 슬롯 경쟁 [CK:24–25, 45, 47] |
| 10-26 ~ 11-06 | 실험 1 차 — 코팅 / 비코팅 분말 혼합 시간 시리즈 · EDS | 코팅 분말 | 실험 | [미확인] |
| 11-02 ~ 11-06 | S6 새 확인 블록 등록 · Codex 검토 | S2 · S3 · S5 | 나 · Codex · 1저자 | [추정] 2–4 회 · 고-Bo 등록은 판정문 10 편 (09-27 ~ 09-30) |
| 11-09 ~ 11-20 | S7 확인 런 (8 바퀴 ≈ 8–9 일 · 4 바퀴 중간 판정 ≈ 4–4.5 일) | Codex GO · 발사 승인 | 1저자 (ibb) | [추정] |
| 11-16 ~ 11-27 | S9 혼합 침대 압축 · S10 접촉망 | S8 통계 · 이식 등록 | 나 · 1저자 | [추정] 1–1.5 주 |
| 11-16 ~ 11-27 | 실험 2 차 — 건식 필름 · 대칭셀 (코팅 / 비코팅 · SE 두 수준) | 실험 1 차 | 실험 (태영 [?]) | [미확인] |
| 11-23 ~ 11-30 | S12 원고 초안 (그림 · 방법 · SI) · Codex 원고 검토 | S7–S11 | 나 · 1저자 · Codex | [추정] |

---

## 9. 위험과 대응

| 위험 | 내용 | 대응 (제안) |
|---|---|---|
| 논지 성립 조건 | 비코팅 NCM 의 γ_NCM/γ_SE 가 0.31 보다 크면 SE 는 이미 AM 쪽으로 가고 코팅이 더하는 몫이 작다 [T:72, 97] | 결과를 단정이 아니라 γ 비 환산표로 낸다 [MD:862] · 비 측정 (IGC · AFM · DFT) 을 앞당긴다 |
| 고-G 혼합 | 씽키 268 G 면 Bo 가 1/G 로 줄어 점착 대비가 작아질 수 있다 (옛 덱 유동성 축 결과) [MD:880, 898–902, 1130–1141] | 실험 혼합기 · 조건부터 확인 · 모델 강도는 Bo/G 로 맞춘다 |
| 모델 쪽 P2 | 같은 γ 세계에서도 SE 점착을 켜면 SE 군집이 남았다 (min 규칙 · n = 1) [DU:64–66] | 결합 규칙 (D2) 로 혼합쌍을 바로잡은 뒤 DEV 에서 먼저 본다 |
| Codex HOLD 반복 | 고-Bo 등록은 판정문 10 편을 거쳤다 (09-27 ~ 09-30 · `docs/reviews/codex_*mixer_highbo*`) · 확인 18 런은 아직 HOLD [X10:236] | 작은 등록 · 기존 관문 재사용 · 설계 단계에서 먼저 검토 요청 |
| 계산 슬롯 | QOS 60 CPU = 세 슬롯 · 다른 트랙과 경쟁 [HB:172 · CK:24–25, 45, 47] | 2 바퀴 DEV · 4 바퀴 중간 판정 · 슬롯 표를 1저자와 미리 |
| 접촉 계약 실패 | 점착을 올린 회전 런의 겹침은 아직 안 쟀다 [ST:505 · BR:131] | ×20 · bin 0 창 계약을 관문으로 · 실패면 NOT_MET 그대로 보고 |
| 지표 둔감 | M 포화 · s1 기준 포화 [F10:41 · CR:42] | 무작위 흐름 기준 · 이른 bin · 이론 분모 (결과 전 등록) |
| 이식 방어 | 혼합 → 압축 이식은 CG · 상사 가정이 크다 [LY:27 · BR:53] | 무작위 배치 음성 대조 · 가정을 등록에 적는다 · 선례 카드 [OT:410–417] |
| 실험–모델 불일치 | 혼합기 · 섬유화 · CG 차이 [MD:1066–1072 · `make_mixer_deck.py:90`] | 경향 · 비율만 대조 · 섬유화 전 분말 EDS |
| 실험 일정 | 코팅 분말 · 유동성 장비 · 담당 [미확인] | 10-14 에 담당 · 일정 확정 (Q4) |
| 선행 문헌 | 코팅 → 분산 언급 논문 (KETI) 은 서지 미확인 · 배경 문헌 카드화는 10/21 뒤 [TR02:757 · T:152–161] | 원고 전 카드화 (원문 PDF · 규율 ⑥) |
| 원자료 유실 | DEV 덤프는 ibb 한 곳 · 컨테이너 재시작 사고 이력 [DU:91 · C:98] | 덤프 보관 계획 · 반입 즉시 push |

---

## 10. 1저자에게 물을 것

| Q | 질문 | 권고 (한 줄) |
|---|---|---|
| Q1 | 메모 낱말 확인 — prestanding (= free-standing?) · "어느 [?]" · "극[판?] 건식 → 태영" (윤태영 · 작은태영 중 누구) · "[일정? 실제?] 나누기" · "SE 각자 → [소재선정?]" · "연석 · 수요일" | §0-1 의 읽기로 진행하고 틀린 곳만 고친다 |
| Q2 | D1 — 지금 등록된 확인 18 런 (AM 표면 공동 개입) · 정지된 고-Bo 확장 · D-2 후행 6 런을 논문 주 증거에서 빼고 동결하나 | 예 — 결합 규칙 팔로 새 확인 블록을 등록하고 미사용 확인 시드 셋을 넘긴다 |
| Q3 | D2 · D7 — 쌍별 접착일 기하평균 (혼합쌍 · 벽 포함) · 같은 γ 기준 런도 새 규칙으로 · 코팅 SE 는 자유 SE 에서 뺀다 | 예 — 세미나 뒤 (10-19 ~) 생성기 구현 (시험 먼저) → Codex |
| Q4 | 집중 변수 셋 (코팅 상태 · 혼합 시간 · SE 함량) 과 실험 담당 · 실험 혼합기 종류 · 조건 | 셋으로 가고 혼합기 · 시간점은 실험 담당과 10-14 에 정한다 |
| Q5 | D8 — 혼합 → 압축 이식 방식 | 통계 이식 (SE 군집 크기 · AM–SE 부착) + 무작위 배치 음성 대조 · 결과 전 등록 |
| Q6 | D3 · D4 — 분말 유동성 (안식각 · Hausner) 은 누가 · DFT (표면 에너지 · 계면 분리일) 는 누가 · 언제 | 둘 다 지금 요청한다 (선행 시간이 가장 길다) |
