Repository: yonghoon7153-source/Yonghoon-DEM-DFT

# lit-reader — 연구실 문헌 DB (텍스트판)

이 브랜치는 코드가 아니라 **자료**다. 이 저장소 `claude/friendly-meitner-lldvar` 의 `litdb/papers/` digest 를 연구실 PC 의 문헌 도구가 읽어 만든
**읽기 카드 · 뽑은 수치 · 장 서문**을 매일 밤 텍스트로 올린다. 사람이 보는 화면(논문 그림 포함)은 연구실 PC 에만 있다.
**이 브랜치에 커밋하지 않는다** — 다음 밤에 통째로 다시 덮인다. 다른 브랜치에 합치지도 않는다.

마지막 갱신 2026-11-16 04:02 · 논문 563편 · 읽기 카드 475편 · 수치 49,774건 · 장 20개

## 다른 브랜치의 세션에서 쓰는 법

```bash
git fetch origin lit-reader
git show origin/lit-reader:papers.csv | head -n 5          # 논문 목록 — 어느 장인지, 카드가 내린 한 줄 결론
git show origin/lit-reader:chapters/se-argy.md             # 장 서문 — 그 장에서 밝혀진 것 · 엇갈리는 곳 · 열린 문제 · 먼저 읽을 논문
git show origin/lit-reader:cards/<slug>.md                 # 논문 한 편의 읽기 카드

File: docs/mpm_basics_20261116.md
# MPM 기본 — 잊지 않을 것 (1저자 11-16 · *"기본을 잊지 않으려고 리뷰에 이걸 보냈었어"*)

근거 = 코드 (`scripts/mpm3d_compaction.py` · `scripts/viz_mpm_morphology.py` · `scripts/mpm2d_morphology.py` · 행 번호 = pqwtv8 `36d4ca858`) + 1저자가 외부 리뷰에 보낸 그림 13 장 (리포 밖 · 0._MPM.zip) + 그 리뷰의 코드 대조 (Claude 11-16 · 전부 맞음).

## 1. 재료 (3D 생산 기본값 · 연화 유효 모델)
| 양 | 값 | 뜻 |
|---|---|---|
| E_SE · ν_SE | 1.53 GPa · 0.49 | K = 25.5 GPa (우리 DFT B₀ 26.23 의 −2.8 %) · μ = 0.513 GPa (DFT 쌍 함축 8.11 의 1/15.8) = 부피는 실제처럼 단단 · 전단만 무름 |
| σ_y | 0.30 GPa | Hencky 편차 로그변형 문턱 (‖dev log Σ‖ ≤ σ_y/2μ = 0.2922) · 완전소성 · 소성 흐름 부피 보존 · 일축 환산 압축 0.318 · 인장 0.454 GPa · 작은 변형 Mises 등가 ≈ 0.367 GPa · **문헌 항복응력과 같은 양이 아니다** |
| 보정 | 순수 SE 300 MPa → 기공 10.0 % | 우리 보정 표적 (외부 앵커 아님 · `CL-94`) · 랩 표준 10–13 % 의 아래 끝 |
| 2D 챔피언 (다른 모델) | E 1.53 · σ_y 0.15 · ν 0.30 · 경화 10 | 2D ↔ 3D 값 차이 = 차원 · ν · 경화가 함께 다름 (문턱 두 배 법칙 아님) |
| 첨가제 런 | coh 0 → 0.02 자동 (`:1910`) · 밀도 세대 → 첨가제 개수 · 부피 환산 (`:1793`) | 첨가제 없는 런만 coh 0 · 밀도 = 보고용 |
| AM (scaffold) | 격자 장애물 (속도 0) · 물질점 없음 | AM–AM 접촉망 하중 전달은 계산하지 않음 |

## 2. 그림 색의 뜻
- `total strain ε (vs seed)` = **누적 변형량 ∫‖sym ∇v‖dt** — 탄성 포함 · 되돌아와도 줄지 않음 · 초기 대비 변위 아님 (라벨 고칠 것 · `viz_mpm_morphology.py:147`).
- `Σdg` = **누적 소성 보정량** (Hencky 편차 문턱 초과분 누적) — 표준 등가 소성변형률 정규화 아님 · 지금 움직임이 아니라 이력.
- ε 와 Σdg 는 서로 다른 정의라 빼거나 나누어 "탄성분 · 소성 비율" 을 만들지 않는다 · 그림마다 색 상한이 다르다 (0.047 ↔ 17–18).
- 연화 유효 모델이라 Σdg = SE 결정 내부 소성변형률 지도가 아니라 **보정된 유효 SE 의 비가역 변형 분포**.

## 3. 상태 · 기억
- x = 영구 형상 · F = 소성 보정 뒤 **탄성 상태** · Σdg · ε = 이력 · 재시작 = x · F · Σdg · ε 유지, v · C = 0 (`:2246`).
- 로그 "‖F−I‖ = 0 ⇒ pristine/no memory" 는 틀린 문구 (`:2250` · 고칠 것).

## 4. 공극률 · 그림 숫자
- 솔버 공극률 = 1 − (고정 고체부피) / (면적 × 판 높이) · `max(0, …)` 로 잘림 (`:3261`) → 0 % 에는 음수를 자른 경우가 섞인다 (2D vis 그림의 "porosity 0.0%" 도 이 꼴 확인 전 해석 금지).
- 그림 패널의 "AM · SE · void %" = 그 단면의 물질점 장부 (`viz_mpm_morphology.py:221`) — scaffold 런의 "AM 0 %" = AM 물질점이 없다는 뜻 (AM 이 사라진 것 아님) · void % ≠ 솔버 공극률.

## 5. 그림 13 장의 출처
| 그림 | 출처 · 조건 |
|---|---|
| morph_dg | 3D scaffold (real_14 꼴 · AM 59 % · SE 32 % 칸) · `viz_mpm_morphology.py` · Σdg (상한 0.047) |
| composite · loose_dense · loose_dense_3d | 3D (AM 물질점 0 % 표기 = scaffold 장애물) · ε (상한 17.5 · 18.2) · Σdg (17.2) |
| mpm2d_morphology_AM82_n320_nu0.30 | 2D 챔피언 (E 1.53 · σ_y 0.15 · ν 0.30 · n 320) · `mpm2d_morphology.py` · 기공 50 → 40 → 22 → 1 % |
| vis_ · viszoom_E*_sy* (8 장) | 6 월 2D E · σ_y 보정 (uma 쪽 · 리포 밖 스크립트) · viszoom_E1.53_sy0.15 = SEM 꼴 일치 그림 (CLAUDE.md MPM cap/champion 절) |

## 6. 다시 하지 않을 실수 (11-16)
- 50kg 응력 그림 = **이미 Love–Weber 입자 응력** (`docs/50kg/report_y4/draft2/run_draft2_metrics.py` `calc_love_weber_stress` · `aggregates.love_weber`) — `LHS-29` (stress/atom) 는 옛 LHS 수확 열 문제.
- 우리 결과물에 대해 묻기 전에 50kg 기록 · 원장 · 지표 파일부터 본다.

## 7. 2D vis · viszoom 그림 읽기 (1저자 11-16 두 번째 외부 리뷰 · Claude 대조)
| 표기 | 뜻 | 근거 |
|---|---|---|
| elastic cap | **σ_y / 2μ** = 편차 로그변형 문턱 (3D 코드 `dg = dn − yld/(2μ)` 와 같은 꼴) · ν 0.3 이면 1.3·σ_y/E | 세 그림 값 0.271 · 0.081 · 0.042 = 1.3·σ_y/E 와 넷째 자리까지 같음 [산술 일치 · 2D 스크립트는 uma 쪽 리포 밖] · "27.1 % 탄성 압축" 이 아니다 |
| yielded % · plastic-dom % | 각각 Σdg > 0 · Σdg > elastic cap 인 점의 비율로 보임 | 평균 Σdg ↔ cap 대소와 비율이 맞는다 (0.168 < 0.271 → 26 % · 0.557 ≫ 0.042 → 99 %) [추정 · 스크립트 리포 밖] · "변형량의 85 % 가 소성" 이 아니다 |
| porosity 0.0 % · ε 0.0 % (pmax 0.45) | **목표 압력에 못 닿았을 때의 기본값 (sentinel) 일 가능성** — 실제 0 % 로 읽지 않는다 | 06-08 기록 (CLAUDE.md MPM cap/champion 절): 그 시기 2D 하네스의 450 · 600 MPa 판독 0.0 = 미도달 기본값 · 순수 SE 300 MPa 실제 판독 = 11.4 % (dbg320) |
| 청록 선 | 현재 원판 윤곽 (초기 경계 아님) | 그림 캡션 |
| 색 상한 | 그림마다 다름 (0.8 · 1.2 · 1.4 …) — 같은 색 = 같은 값 아님 | 컬러바 |
- 경향 (그림 글자 값): σ_y 높을수록 소성이 접촉 가장자리에 몰리고 (1.44 / 0.30 = 평균 Σdg 0.168 · 26 %) 낮을수록 안쪽까지 퍼진다 (1.56 / 0.05 = 0.557 · 99 %) — E 도 함께 바뀐 비교라 "σ_y 만의 효과" 라 하지 않는다.
- **챔피언 1.53 / 0.15 를 고른 이유** = 이 중간 꼴 (가운데 보존 + 가장자리 납작) 이 SEM 단면과 맞았다 (6 월 · 정성 비교).

File: docs/mpm_platen_kinematic_stop_defect.md
# MPM scaffold 압밀 — 플래튼 비준정적 하강 결함

> ✅ **정본 신선도 (2026-09-22 갱신).  R1 완주 결과는 rev7 (2026-09-02, §7-1 ~ §7-7) 에 반영돼 있다.**
> 2026-08-20 배너는 *"rev6 에서 멈춰 있다"* 였고 그 말은 09-02 까지 사실이었다 — 지금은 아니다.
> 읽는 순서: **§7-1 ~ §7-8 (맨 아래) 이 이긴다**, 그 다음 실행 계약
> `docs/reviews/fam_platen_prereg_20260812.md` §11, 원장 `docs/reviews/claims.json` CL-04.
> ⛔ 이 파일의 rev1–6 본문에는 반증된 서술이 **그대로** 남아 있다 (이력 보존).  아래 2건은
> §7-2 · §7-4 · prereg §10-2 가 정정했다 — 본문의 옛 수치를 인용하지 말 것:
> * **"준정적 답 ≈ 9.4~9.5 %, 실험 대비 ~6 %p 과압축"** (§22 · §S4, 아래 :575·:579·:619) →
>   **틀렸다.**  R1 완주 정착 실측은 **ε_sphere 1.13 %** = **14.5 %p 과압축**.  근거였던
>   "독립 외삽 3개 일치" 는 CDX-S3b-16 대로 **1.5중 계상**(셋이 같은 궤적의 같은 외삽)이었다.
>   ⇒ 정성 결론("정지만 고치면 더 나빠진다")은 **그대로**이고 크기가 **2.3배 더 심하다**.
> * **"관례 오프셋 1.251 %p"** (§31) → **상수가 아니다.**  `ε_sphere = ε_MPM − 946.66/(A·h)·100`
>   으로 **∝ 1/h** 이고 `--se-dump` 경로 전용이다 (prereg §10-2 · §10-3).
> 발견 경위: `docs/reviews/fable_audit_docs_20260820.md` (a)-1.  rev7 반영 커밋 `ca46e420d`.
> ⚠ f_AM(②) 의 **검증 상태**는 §7-8 (2026-09-22) — *"06-26 에 검증 성공"* 으로 읽지 말 것.

**발견 2026-08-04** (P:S 5킷 시리즈) · 3각 적대리뷰 완료(물리·코드·영향범위) + 독립 속도-스윕 실험
· 상태: **원인 확정 · 처방 확정 · §7-1/§7-2 구현 완료 · 활성화가 f_AM 에 막혀 있음**

> ★★ **상태 정정 2026-08-11** — "구현 대기" 는 낡았다.  코드를 읽고 확인한 실제 상태:
> * **§7-1 동결-프로브 정지 = 구현됨** (`--stop-freeze-probe`, `b03bbc09` → `2ebcf9dc` 로
>   opt-in 전환).  **기본값이 아닌 이유가 핵심이다**: 얼린 AM 의 wallP 기여가 실측 **정확히
>   0.0 %** 라 정지 판독이 SE 만 보고, SE 는 실험 공극률에서 목표의 12 % 뿐이다 →
>   **정지 조건이 성립하지 않아 porosity ~0 까지 내려간다**.  코드가 이것을 **거부**로
>   막고 있다 (`mpm3d_compaction.py:2387-2398`): scaffold 런에서 `--am-load-frac +
>   --floor-porosity` 나 `--am-jam` 없이는 실행 자체를 안 한다.
> * **§7-2 감속 = 구현됨** (`--platen-mach`).  다만 생산 런이 0.03 이라 처방(≤0.01~0.02)의
>   1.5~3 배다.  **2026-08-11 부터 이것도 게이트다** — V/c_P > 0.01 이면 거부하고,
>   `--allow-fast-platen` 으로 승인하면 그 사실이 metrics JSON 에
>   `quasistatic_violation: true` 로 **박힌다** (옛 코드는 print 경고뿐이라 산출물에
>   흔적이 없었다).
>
> ⇒ 따라서 남은 것은 "처방 구현" 이 아니라 **처방을 켤 수 있게 만드는 것**이고, 그 열쇠가
> 정확히 **f_AM 규약 확정**(하중분담) 또는 **am_jam 백분위수 케이스-독립성**이다.
> 둘 다 지금 진행 중인 DEM–MPM 연계 작업 그 자체다 — platen 결함과 연계 작업은 **별개
> 트랙이 아니라 같은 트랙**이다.

> **rev2 (물리 렌즈 반영)** — rev1의 정량 유도 3건이 반박되어 교체했고, real_14 앵커 판정이
> 뒤집혔다.  변경점은 §12에 모아뒀다.

---

## 0. 한 줄

`--protocol hold` scaffold 압밀에서 플래튼이 **음속의 43 %**(전단파 대비 **초음속**)로 내려간다.
정지 트리거로 쓰는 `wallP`는 그 속도에 결합된 편향을 읽고, 그 결과 압밀은 "300 MPa에 도달해서"가
아니라 **갭 산술이 정한 걸음 수**만큼 내려간 뒤 멈춘다.  더 나아가 **베드 상태 자체가
rate-오염**돼 있다 — 판독만의 문제가 아니다.

---

## 1. 증상

P:S 5킷(AM_P:AM_S = 10:0 / 7:3 / 5:5 / 3:7 / 0:10, n_grid 256, hold, target 0.3 GPa) 1차 런:

| P:S | 두께 frame0 → 최종 | 스트로크/초기두께 | ÷ 0.008 | 최종 wallP |
|---|---|---|---|---|
| 10:0 | 121.32 → 117.44 µm | 0.03198 | 4.00 | 0.0026 GPa |
| 7:3 | 118.91 → 115.10 | 0.03204 | 4.01 | 0.0148 |
| 5:5 | 118.31 → 114.52 | 0.03203 | 4.00 | 0.0058 |
| 3:7 | 119.70 → 115.87 | 0.03200 | 4.00 | 0.0133 |
| 0:10 | 122.25 → 119.31 | 0.02405 | 3.01 | 0.0037 |

`vmax = 0.008·(WALL0−FLOOR)` **프레임당**이고 플래튼이 `wall_z ≈ WALL0`에서 출발하므로
`스트로크/초기두께 = N × 0.008` (N = 하강 프레임 수).

> ⚠ **"정수로 떨어졌다"는 그 자체로 증거가 아니다.**  정지 판정은 프레임당 1회이므로
> (`:2437-2438`) **모든 정지는 정의상 프레임 양자화**된다.  증명은 아래 §4가 한다.

---

## 2. 원인

### 2-1. 판독 식

```python
# mpm3d_compaction.py:2087-2092  am_mask 영점화 (먼저)
# mpm3d_compaction.py:2095-2097  플래튼 판정 (나중)
wallf += grid_m[I] · (grid_v[I][2] − wall_vel)     # 플래튼 위 모든 노드
```

`:2059` substep마다 영점화 → `:2254` `wacc += wallf/(dt·area)` → `:2256` `wallp = wacc/sub`
(순수 산술평균).

**플래튼 운동학**(`:2472-2473`): `wall_z`는 프레임당 **한 번에 step만큼 점프**하고 substep 중
고정, `wall_vel = −step/(sub·dt)`가 40 substep 동안 부과된다.  부드러운 하강이 아니라
**텔레포트 + 속도 부과**다.

플래튼이 **정지**해 있으면(`wall_vel = 0`) 이 값은 경계 힘/면적 = 정적 응력이다.
**움직이면** 세 가지가 섞여 들어온다.

### 2-2. 16.67 GPa의 구성

킷: 베드 H = 2.184 box, `vmax = 0.008·H`, 프레임시간 `sub·dt = 40 × 2e-4 = 0.008`
→ **V_platen = H = 2.184 box/t.u.** (항등식).
SE E=1.53 / ν=0.49 → µ=0.513, λ=25.16 → **c_P = √26.18 = 5.117**, **c_S = √µ = 0.717**.

| 항 | 값 | 성격 |
|---|---|---|
| 음향복사 ρc_P·V | **≤ 11.2 GPa** | 파동이 나르는 **실재 동적 응력** |
| 램압 ρV² | φ·4.77 GPa (프레임평균 ~1–2) | 삼켜진 슬랩의 운동량 소거 |
| **격자 셔블링** | **4.3–12.8 GPa** | am_mask 노드가 `grid_v=0`으로 영점화된 **뒤** 플래튼 판정을 받으므로(`:2087→:2095` 순서), 플래튼 위 마스크 셀에 스플랫된 SE 질량이 **매 substep** `m·\|v_wall\|` 기여 |
| 진짜 준정적 응력 | ~0.01–0.1 GPa | 동프레임 σzz_vol = 0.104가 상한 증거 |

**합계는 실측 16.67 (7:3) / 16.24 (5:5) GPa와 정합하나, 항별 정확 분해는 UNVERIFIED**
(계측 커널 재실행 필요).  셔블링이 최대 단일 기여 후보다.

> ⚠ **"순수 운동량 플럭스"라고 쓰면 반격당한다.**  ρc_P·V 단독 상한 11.2 GPa로는 16.67을
> 못 채우고, 그 항은 실재하는 동적 응력이다.  올바른 명칭: **"이동 경계에서의 속도-결합
> 판독 편향(음향복사 + 램 + 격자 셔블링)"**.

조성 무관(2.6 % 산포)인 이유: 판독에 **SE 질량만** 들어가고(AM은 마스크) 상단 SE 밀도는 조성에
둔감.  **정지 후**(0.0233 vs 0.0276)는 18 % 다르다 — 움직일 때는 조성을 못 보고 멈추면 본다.

### 2-3. 준정적 조건 위반 (수치 정정)

| 지표 | 값 | 관행 한계 | 초과 |
|---|---|---|---|
| **플래튼 마하수 V/c_P** | **0.427** | ≤ 10⁻² | **43×** |
| **V/c_S (전단파)** | **3.05** | ≪ 1 | **초음속** |
| **입상 관성수 I** | ≈ 0.034 | 10⁻³ (GDR-MiDi) | 34× |
| 기본주기 T = 4H/c_P | 213 프레임 | 재하 ≫ T | 하강 7프레임 = T/30 |

**ν = 0.49 재료의 소성(등체적) 응답은 c_S로 전파**된다.  플래튼이 재료의 회피 흐름보다
**3배 빠르다** — 이것이 가장 강한 진단 근거다.

파동 전파(정정): n_grid 256에서 CFL 캡은 3.05e-4라 **기본 `dt = 2e-4`가 binding**
→ 실효 CFL 0.262 → `c_P·dt·sub·n_grid` = **10.5칸/프레임**, 베드 546칸 **편도 52프레임**.
하강은 4~6프레임 → 플래튼이 누른 정보가 바닥에 도달한 적이 없다.

### 2-4. 코드는 이미 이 문제를 알고 있었다

* `:2308-2311` — "while the platen rises the v_wall term biases the reaction LOW by ~the same
  order as the signal"
* `:2496-2508` (S-1, 2026-07-29) — 판독 편향의 부호가 제어 동작과 같아 **양의 되먹임**;
  실측 −0.019 ↔ +0.206

그래서 **제하 프로브**(`:2330`)와 **S-1 servo 평형 판독**(`:2510`)은 `wall_vel = 0`으로 동결한
뒤 읽는다.  **하강 판정만 이 처리가 없었다.**

---

## 3. 결정적 증거 — 독립 속도 스윕 실험

리뷰어가 리포를 수정하지 않고 소형 재현 런 3개를 실행했다
(pristine SE, n_grid 48, hold, frames 22, `--sub 80/40/20` = 프레임당 스텝 동일, **플래튼 속도만**
½ / 1 / 2배).

**세 런의 `wall_z` · `porosity` 궤적은 비트단위 동일**(= 동일 변형 이력)인데:

| frame | sub80 (V/2) | sub40 (V) | sub20 (2V) | 배증당 비 |
|---|---|---|---|---|
| 10 | 0.152 | 0.335 | 0.820 | 2.20 / 2.45 |
| 15 | 0.137 | 0.373 | 1.151 | 2.72 / 3.09 |
| 20 | 0.116 | 0.332 | 1.107 | 2.87 / 3.34 |

**같은 변형 상태에서 판독이 속도에 따라 2.6~10× 변한다** → 판독은 재료 상태량이 아니다.
탄성 스파이크였다면 세 런이 같아야 한다.  초선형 스케일링(2.2→3.3/배증)은 V¹+V² 혼합 구성을
실증한다.

### ★ 부수 발견 — 베드 상태 자체도 rate-오염

같은 `wall_z`에서 **σzz_vol이 속도 배증당 1.7~1.8× 차이**난다.  즉 **판독만의 문제가 아니라
베드의 응력 응답 자체가 이 속도역에서 rate-의존**이다.  → 처방에서 판독 수정(동결 프로브)과
속도 감속이 **둘 다** 필요한 이유(§7).

---

## 4. 운동학적 정지의 증명 (정수 프레임이 아니라)

1. **N이 갭 산술로 예측된다.**  `WALL0 = am_top + 0.05` (`:1226`) → 갭 0.05 box,
   step = 0.01747 → `gap/step = 2.86` → 최소 접촉 프레임 3, + 스침 1 = **N = 4** (4킷);
   SE 소립이 정상에 있는 0:10만 **N = 3**.  **5/5 적중**이고 target·조성·강성에 **무관**하다
   (이동 판독이 target의 56배라 target을 10배 올려도 같은 N).
2. **등응력-정지 가설은 자기 데이터가 반박한다.**  등-스트로크(N=4) 정지 후 정지-판독이
   0.0026~0.0148 GPa로 **5.7× 산포**.  같은 변형에서 응력이 5.7× 다르다면 등응력 정지는
   부등-스트로크를 요구한다 — 스트로크가 같았으므로 응력 정지가 아니다.
3. **속도 스윕**(§3) — 판독이 재료 상태량이 아님을 직접 보인다.
4. **재실행이 결정타** — STOP_HOLD 추가 후에도 강성이 다른 7:3 / 5:5가 **똑같이 6프레임**
   (첫스침 + STOP_HOLD 3)에서 정지.
5. **대안 기하 정지 배제** — `--am-jam`은 opt-in(`:477`)이고 로그 부재; `hard_floor`는
   4/5킷 최종 ε가 DEM ε **아래**로 뚫려 부정합.

### Δε 분해 (신규)

−2.7 %p 중 **−1.9 %p는 초기 에어갭(0.05 box = 2.8 µm) 폐쇄의 부기**이고 **실제 베드 물림은
−0.8 %p**뿐이다 (0:10은 −1.8 / −0.1).  사전등록 문서의 "0:10만 −1.9" 각주와 0.1 %p 이내 정합.

---

## 5. 발동 조건 — 두 축이 다르다

`V_platen = (WALL0−FLOOR)` (항등식) → **두꺼운 전극일수록 빨리 내려찍는다.**

| 대상 | 베드 H (box) | 칸/frame | V/c_P | 상태 오염 |
|---|---|---|---|---|
| pure-SE Minnmann 보정 | 0.23 | ~0.7 | **0.098** | 있음 (↓§6) |
| real_14 앵커 | 0.607 | 1.87 | **0.119** | 있음 |
| SDCP 침대 | ~1.2 | — | ~0.24 | 있음 |
| P:S 킷 | 2.184 | 4.57 | **0.427** | 심함 |

**두 결함을 분리해야 한다:**

* **판독 결함 (항상)** — 이동-판독 편향이 target을 넘는 조건은 `ρ·c·V ≳ 0.3 GPa`
  → `V ≳ 0.07–0.12` → **H ≳ 0.07–0.12 box**.  실사용된 **모든** 구성(H 0.23~2.19)에서 성립.
  → **순간-비교 정지는 어떤 생산 구성에서도 건전한 적이 없다.**
* **상태 오염 (연속 등급)** — 프레임당 물림량(0.7 → 4.5칸)과 σ(ε)의 rate-의존은 베드가 길고
  n_grid가 클수록 심해진다.

> ⚠ **rev1의 `--dilate-z` 가설은 기각.**  갭은 `WALL0 = am_top + 0.05`로 **dilate 무관 고정**
> 2.72 µm이고, 앵커 시점 코드(702fa318)도 현행과 동일 구조다.  차이는 **베드 높이**다.

---

## 6. real_14 앵커 — rev1 판정 뒤집힘

**rev1: "결함 미발동" → rev2: REFUTED.  결함은 발동했다.**

실측 두께 **29.95 vs DEM 30.28 µm = 0.33 µm = 2.3칸 = 정확히 ~1.2프레임 물림** — 5킷과 동일한
"첫스침 + ~1프레임" 시그니처다.

그런데도 앵커가 맞은 이유는 두 겹이고, **"우연"보다 나쁘다**:

1. 물림이 작아(≈ −0.9 %p) 손상이 검증 오차대에 숨었다.
2. **더 나쁘게** — 트리거가 관성 지배라 **재료 모델과 무관하게** 플래튼이 `am_top − (1~2프레임)`
   위치에 멎는다.  실측 SE 부피 + 실측 AM 골격 위에서 **porosity ≈ DEM porosity가 되는 것은
   준-항등식**이다.  15.93 %는 압밀 물리가 아니라 **기하·질량 부기의 자기일관성 검증**이었다.

`:1163-1167`의 주석 "moving wall_z is the real press response, not an artefact"는 hold 경로에
대해 **반증됐다**.  `docs/mpm3d_calibration.md:241-245`의 "ZERO targeting → porosity EMERGE"
서술은 하향 조정이 필요하다.

(단 `se_frac = 0.27` **servo** 교차검증 16.7 %는 별개 경로 — 양방향 servo는 정지 근방 왕복으로
자기보정하므로 이 진단의 직접 사정권 밖.  limit-cycle 진폭 0.04–0.08 %p는 `:2500-2503` 기록.)

### ★ 신규 우려 — Minnmann σ_y 보정

pure-SE Minnmann 보정 런도 **V/c ≈ 0.098**에서 수행됐다.  §3의 스윕에서 베드 σ(ε)가 이
속도역에서 rate-의존임이 확인됐으므로, **σ_y = 0.30 보정에 속도 아티팩트가 흡수됐을 가능성**이
있다.  rev1에서 이 자산을 [A]로 분류한 것은 *정지 분기* 기준이었는데, **rate 오염은 그와 직교하는
축**이다.  → **[A] → 별도 검증 필요**로 하향.

---

## 7. 처방 — 둘 다 필요하다 (rev1은 택일로 봤음)

| 순위 | 처방 | 무엇을 고치나 | 비용 |
|---|---|---|---|
| **1** | **동결-프로브 정지** — 순간 crossing 시 그 프레임 **이동하지 않고** `wall_vel=0` 동결 → S-1(`:2496-2545`)·제하(`:2307-2321`)·`settle_is_quasistatic`(`:225`)의 적응 창으로 정지 판독 `p̂` → `p̂ ≥ target`이면 **그 높이에서** reached(과주행 0), 미달이면 `reach_cnt=0` 후 재개.  `hard_floor`/`am_jam`은 즉시 유지 | **판독 편향 원천 제거** (정지 판독은 V-무관 — §3 실증).  hold 의미론 보존 | 하강 프레임 ×(1+3~5 settle) → 전체 **1.5~2.5×** |
| **2** | **vmax 감속 — 판독용이 아니라 상태용**: `V/c_P ≤ 0.01~0.02` (킷 기준 **÷20~40**, ~0.15칸/프레임) | **베드 상태의 rate-수렴** (§3 부수 발견).  판독만을 위한 감속은 ÷200+ 필요해 비실용 → 1과 **결합 필수** | 하강부 ×20~40, 하강이 짧아 전체 **3~4×**.  σ_y 보정 재검 유발 가능 |
| 3 | 접근 소프트스타트 (질량 감지 후 감속 + `WALL0` 갭 관행 재고) | 텔레포트-슬램(4.5칸 점프) 완화, 갭 3프레임 낭비 제거 | 단독으론 편향 미해결 |
| 4 | 국소 감쇠 / PIC 블렌드 | — | `dg_acc`·morphology(MPM의 존재 이유) 오염 — **최후수단** |

**부수 필수**: `--stop-legacy` (pre-68df3dae 순간 정지 복원, `--servo-legacy` `:2484` 전례)로
기존 scaffold 코퍼스 byte-재현 보존.  68df3dae 중간 동작은 유효 코퍼스를 생산한 적이 없으므로
전용 플래그 불요.

### 첫 시도(커밋 68df3dae)가 실패한 이유

scaffold 분기의 순간 비교에 STOP_HOLD 3연속 요구를 걸었다.  결과:

* **킷을 못 고쳤다** — 이동 판독이 target의 56배로 지속되니 reach_cnt가 무조건 연속 충족
  → 정지 = 첫스침 + 3.  1차 4프레임 → 재실행 **6프레임**.
  `Δε = (1−ε)/t × (2프레임 × 0.008 × 118 µm) = 1.38 %p` 예측 vs 실측 −1.45 / −1.43 →
  **물리적으로 달라진 것 없이 물림만 2프레임 깊어졌다** (ε 13.65 → 12.20 %, **과압밀 악화**).
* **진짜-crossing 런을 깬다** — real_14류에 `+2·vmax` 과주행이 opt-out 없이 붙어
  15.93 → **~14.6 %**.
* **"selftest 70/70 PASS"는 빈 검증** — 70개 chk 전부 헬퍼 단위테스트, 프레임 루프의 정지 분기를
  실행하는 테스트 **0개**.  68df3dae는 테스트를 추가하지 않았다.
* 미신고 부작용 — restart+scaffold 경로에서 새 로그(동작 불변, 로그-only).

→ **유지도 철회도 아닌 대체.**  철회만 하면 1프레임 스파이크 동결 버그로 회귀한다.

---

## 8. 영향 범위

결함은 **STEP2 scaffold 압밀**에 있다.  데이터는 DEM → MPM 단방향이므로 **STEP1로는 올라가지
않는다.**

```
STEP1  DEM 압밀 (LIGGGHTS, 별도 프로그램)        ← 무관
  ↓ AM 위치 · SE seed 좌표
STEP2  MPM scaffold 재압밀                       ← ★ 결함
  ↓ 압밀된 SE 기하
STEP3  복셀 Kirchhoff σ                          ← 솔버 무결, 입력 기하만 상속
STEP4  전기화학                                  ← 동일
```

| 등급 | 뜻 |
|---|---|
| **A** | 생존 — 같은 침대 내 비교라 압밀과 독립 |
| **B** | 조건부 — 다른 침대지만 공통모드 상쇄, 조건 명시 |
| **C** | 재실행 — 절대값 |
| **D** | 앵커 재검증 |

| 자산 | 등급 | 근거 |
|---|---|---|
| DEM 코퍼스 전체 (132케이스, Cronau overlap, Heckel P_y) | **A** | 다른 프로그램 |
| σ 스케일링 삼중항 (0.975 / 0.953 / 0.90) | **A** | DEM→network_conductivity, MPM 미경유 |
| 2D MPM champion · morphology · dip 결론 | **A** | 다른 스크립트, 다른 판독 |
| ~~**σ_SDCP 스윕 5점** (+0.8→+63.4 %)~~ ⛔ **이득 계열은 철회** (CL-24, 인용 금지) — 아래 등급은 2026-08-05 시점 판단이다 | ~~A~~ → **분담 역행만 A** | 살아남는 것은 **분담 역행 19.6→1.7 %** (직렬 시그니처)와 *"크기가 σ_SDCP 에 강의존한다"* 는 **방향**이다.  `vs_SBE_pct` 열 자체가 vox 0.4 점-스탬프 산물이라 인용할 수 없다 (원자료 `sweep_summary.csv` 는 2026-09-09 에 머리 배너를 달았다) |
| coverage ground-truth (Fibonacci+KDTree 16/49 %) | **A** | MPM-독립 기하 측정 |
| ~~**SBE→DBE σ_e +52.0 %** 및 메커니즘 4축~~ ⛔ **철회 (CL-24, 인용 금지)** — 아래 등급은 2026-08-05 시점 판단이다 | ~~B~~ | ~~같은 AM 스캐폴드·같은 VGCF seed·같은 dilate 1.0711·**두께 72.48 µm 동일** → 공통모드 상쇄~~.  이 헤드라인은 **격자의 산물**이었다 (vox 0.4 점 스탬프; 조이면 +42.15 → +8.49 %, σ_ion 은 부호 반전) — 공통모드 논증이 **격자축을 덮지 못했다** |
| base↔첨가제 비교 | **B**(방향만) | 문서가 이미 자체 강등 |
| 큐레이션 신뢰성 지도 76 % (117건) | **B** | servo 시대 정황 (`1mAh_100_10: wallP 0.32 @frame45` — 4프레임 운동학과 양립 불가) |
| real_14 cell-fill 교차검증 (16.7↔15.6, 512 수렴) | **B** | servo bidirectional 경로 |
| **pure-SE Minnmann σ_y=0.30 보정** | **~~A~~ → 검증 필요** | 정지 분기는 무결하나 **V/c≈0.098에서 베드 σ(ε)가 rate-의존** — 직교 축 (§6) |
| SDCP porosity 9.80/7.87/7.39 % · 두께 68.0/72.48 µm | **C** | 응력 평형 산출 아님 (§9 방침 선행) |
| 8월 확장 신뢰성 지도 (169/235건) | **D** | hold 시대 → 씨앗 상속 지배 |
| **real_14 se-dump hold 15.93 % · 29.95 µm** | **D** | 결함 발동 확인(1.2프레임 물림) + porosity 일치가 준-항등식 (§6) |
| P:S 사전등록 P1·P2·P4·P5 | 무효 | 1차·재실행 모두 운동학적 정지 |
| P:S P3 (AM_S 라벨) | **A** | 압밀 정지조건과 독립 |

### 왜 지금까지 안 보였나

1. **씨앗이 정답을 인코딩한다** — SE 씨앗은 `atom_2060000`, **DEM 압축이 끝난** 좌표.
   스트로크가 갭+슬랙 규모라 운동학적 정지도 DEM ±1 %p에 착지한다.
2. **그 일치를 validity 증명서로 썼다** — 순환.  반례가 P:S 1차 런 자신
   (운동학 정지 확정인데 DEM 대비 |gap| ≤ 0.7 %p).  **hold 시대의 "DEM과 일치"는 응력 평형의
   증거가 못 된다.**
3. **단발 런으로는 안 보인다** — 갭-예측 N과 5.7× 산포는 여러 조성을 나란히 놓아야 드러난다.
4. **selftest 커버리지 0.**

---

## 9. ★ 재실행 전 결정 — dilated 침대

첨가제 침대의 최종 두께가 **씨앗 × λ와 정확히 일치**한다
(`additive_test_campaign_6mAh_real_4.csv`: 125.128 = 112.87 × 1.0711 **EXACT**).
부풀린 두께가 살아남는 것 자체가 "프레스가 첫 접촉에서 얼었다"는 서명이다.

그런데 dilate 시 **fibre-stiff 스트럿이 드랍**된다(이중계상 방지,
`mpm_input_from_case.py:665-666`: "λ_dz already encodes the FULL Cho prop-open; the rigid strut is
a partial mechanistic model of the SAME mechanism (+0.75pp @4wt% on the frozen bed) → stacking them
double-counts.  Dilation SUPERSEDES the auto-strut; **--fibre-stiff CLI still force-enables**").
→ 부풀린 침대를 역학적으로 지탱하는 것이 없다.
**프레스만 고쳐서 재실행하면 SBE/DBE 기하가 도로 눌려 붕괴한다.**

### λ 앵커의 두께 (i)의 방어력을 좌우)

`_dz = (1+φ_VGCF)·(1−ε_DEM)/(1−ε_real)` (`:648`)로 **계산**되며, ε_real은 in-repo
Cho-2024-앵커 곡선(`dem_perturbation.py` driver C, Balberg-percolation-gated)에서 온다.
코드 주석의 앵커 경고(`:595`): **"Cho = 433 MPa · other composition, TWO points (0/2wt%)"**
— 우리 300 MPa·우리 조성이 아니고 **2점 곡선**이다.

| 방침 | 내용 | 비용 | 결과 |
|---|---|---|---|
| **(i)** | dilated 침대 = "보정된 기하 핀" 선언.  프레스는 접촉-정착만 | 낮음 (문장 수정) | B 자산 유지, C는 재라벨로 종결.  ⚠ Methods 에 **"433 MPa·타 조성 2점 앵커에서 외삽한 λ를 부과"**라고 밝혀야 하며 — 심사자가 바로 칠 자리 |
| **(ii)** | **스트럿 재캘리브레이션** (역학 구현이 아님 — 이미 있음): 준정적 프레스 하에서 prop-open 이 **emergent** 로 나오도록 스트럿 강성·기하를 맞춘 뒤 3침대 재압밀 + STEP3/4 재해석 | 높음 | 두께·porosity 가 **진짜 산출**이 되고 **Cho 는 부과 핀 → 검증 앵커로 강등**(더 좋은 위치).  ⛔ 옛 표기 "+52 % 크기 변동 가능" 의 그 헤드라인은 그 뒤 **철회**됐다 (CL-24, 인용 금지) — 남는 것은 *"σ_e 이득의 크기가 실현 기하에 조건적"* 이라는 진술뿐이다 |

**(ii)를 택하면 순서가 강제된다**: 프레스 수정(§7-1,2)이 **먼저**다.  안 고친 상태에서 스트럿을
캘리브레이션하면 속도 아티팩트를 또 흡수한다 — σ_y = 0.30 이 지금 의심받는 것과 **똑같은 실수의
반복**이다 (§6).

**비용 추정**: 감속 ÷20~40이면 하강 4~6프레임 → 100~200프레임으로 `--frames 150` 예산 초과
→ 늘려야 하고 런타임 3~5×.  침대당 ~1시간, 스트럿 강성 스윕 5점 + 3침대 재압밀
≈ **V100 1~2일**.

---

## 10. 재실행 최소 집합

1. **처방 §7-1 + §7-2 구현** → P:S 7:3 한 케이스 검증:
   `스트로크 ≠ N×0.008` **그리고** `정착 wallP ≈ target` **그리고** 속도 ½/2배에서 porosity 수렴
2. **real_14 se-dump hold 재런** (n_grid 384) → **D** 앵커와 연쇄 폐쇄
3. **pure-SE Minnmann 속도 수렴 시험** — σ_y=0.30 보정의 rate 아티팩트 여부 (신규, §6)
4. **P:S 5킷 재런** → P1/P2/P4/P5 (+ 등-고체 환산 병기)
5. **SDCP** — §9 방침 결정 후
6. **신뢰성 지도** — per-case `mpm_metrics.json`의 `protocol` 키로 169-코퍼스 전수 감사

---

## 11. 문서 정정 목록

| 문서 | 고칠 것 |
|---|---|
| SDCP Methods docx | "pressing ended when the platen reached 300 MPa" (거짓) · "porosity and thickness are outcomes, not inputs" (오도 — dilate 침대는 by-construction) |
| `manuscript_sdcp_sigma_e_mechanism.md` §5 | "The compacted MPM microstructure" → "DEM-scaffolded, dilation-pinned (matched platen schedule)" |
| 〃 §4 | "porosity and thickness unchanged" → "unchanged **by construction**" — 용의자-1 기각 논증은 오히려 **강화** |
| 〃 §8 | ⛔ **철회** (CL-24, 인용 금지) — 그 헤드라인 값 자체가 사라졌으므로 이 캐비엇 행은 더 이상 적용 대상이 없다 |
| `sdcp_318_base_sbe_dbe_comparison.md` §2 | porosity 행 provenance 각주 |
| `mpm3d_calibration.md:241-245` | "porosity is now an OUTPUT — the milestone" → 정정 블록(삭제 아님) |
| `mpm3d_compaction.py:1163-1167` | "moving wall_z is the real press response, not an artefact" → hold 경로 반증 주석 |
| `CLAUDE.md` SE-DUMP 절 | "porosity·두께 EMERGE (no targeting)" → 동일 |
| `mpm_scaffold_reliability_and_am_freeze.md` | "DEM↔MPM 일치 = validity 증명서" → "servo 시대 한정; hold 시대 일치는 씨앗 상속과 비판별" |
| `temp_pressure_capability.md` P1-b | "porosity·두께는 300 MPa 값 사용이 정당" → 재검증 조건부 |
| `lit_lee2025_*.md` | "independently justifying our choice of hold" → 개념 정당화이며 구현의 정지 품질과 별개 |

---

## 12. rev1 → rev2 정정 (내 유도의 오류)

| # | rev1 (틀림) | rev2 (맞음) |
|---|---|---|
| 1 | 파동 16칸/프레임, 편도 36프레임 (CFL 0.4 가정) | **10.5칸/프레임, 편도 52프레임** — n256에서 `dt=2e-4`가 binding, 실효 CFL 0.262 |
| 2 | "40프레임 × 16칸 = 640 > 579 → 이완 충분" | **419 < 546 — 산술 폐기.**  근사-평형의 근거는 파동수지가 아니라 교란의 국소성 + 소산 + 실측 감쇠 |
| 3 | "이동 중 wallP = 순수 운동량 플럭스" | ρc_P·V 단독 상한 11.2 GPa < 16.67.  **복사 + 램 + 셔블링 혼합**, 복사분은 실재 동적 응력 |
| 4 | "정수 프레임이 운동학적 정지를 증명" | 모든 정지는 프레임 양자화 — **비결정적**.  증명은 갭-예측 N(5/5) + 5.7× 산포 + 속도 스윕 |
| 5 | V/c ≈ 0.44 만 언급 | **V/c_P = 0.427, V/c_S = 3.05 (전단파 초음속)** — 후자가 더 강한 근거 |
| 6 | "최종 wallP는 목표의 1/20~1/100" | **1/20~1/115** |
| 7 | `--dilate-z`가 갭을 만들어 충격 유발 | 갭은 dilate **무관** 고정 0.05 box.  갈림길은 **베드 높이** |
| 8 | **real_14는 결함 미발동** | **발동함** (0.33 µm = 1.2프레임 물림).  일치는 준-항등식이라 검증력 없음 |
| 9 | Minnmann 보정 = [A] 안전 | **rate 오염은 정지 분기와 직교** → 별도 검증 필요 |
| 10 | 처방: 동결 프로브 **또는** 감속 | **둘 다 필요** — 판독(동결) + 상태(감속) |

---

## 13. 논문에 쓰면 안 되는 문장

1. ~~"응력파가 프레임당 16칸 전파되므로 편도 36프레임"~~
2. ~~"40프레임 × 16칸 = 640 > 579이므로 이완 충분"~~
3. ~~"이동 중 wallP는 순수 운동량 플럭스다"~~
4. ~~"정수 프레임에 멎었다는 사실이 운동학적 정지를 증명한다"~~
5. ~~"V/c ≈ 0.28" / "0.44"~~ → 0.427 (전단파 3.05)
6. ~~"최종 wallP는 목표의 1/20~1/100"~~
7. ~~"68df3dae로 결함 수정됨"~~
8. ~~"real_14 앵커는 결함 미발동으로 유효"~~

---

## 14. UNVERIFIED

* 16.67 GPa의 항별 정확 분해 비율(복사 / 램 / 마스크-셔블링) — 계측 커널 재실행 필요
* 40프레임 이완창 종료 시점의 잔류 드리프트율 (중간 트레이스 부재)
* 2026-06-17 real_14 hold 런의 실제 wallP 궤적 (로그 미보존)
* SBE/DBE 두 런의 프레임 스케줄 동일성 (두께 72.48 동일은 방증일 뿐)
* 큐레이션 117건의 케이스별 프로토콜 (CSV에 protocol 열 없음; payload json엔 있음)
* SDCP 침대 "seed void 14.3 → 7.9 %"의 측정 기준틀 (두께 불변과의 산술 불일치)
* 킷의 `--floor-porosity` / `--am-load-frac` 실제 플래그 (데이터로 사실상 배제, 원문 미확인)

---

## 15. 교훈

* **공유 재료를 바꿀 땐 검증 앵커를 먼저 돌린다.**  68df3dae는 앵커 재현 확인 없이 푸시됐고,
  리뷰가 그 수정이 앵커를 −1.3 %p 깬다는 것을 사후에 찾았다.  σ_ionic T1의 "FALSE-REVERT"와
  같은 형태다.
* **"selftest N/N PASS"는 그 경로를 커버할 때만 검증이다.**  70/70이었지만 변경 분기를 실행하는
  테스트는 0개였다.
* **모델 간 일치를 validity 증명서로 쓰면 순환이 생긴다.**  씨앗이 상대 모델의 답을 인코딩하면
  일치는 자동이다.  판별력 있는 검사(갭-예측 N, 정착 응력 vs 목표, 속도 스윕)를 따로 둬야 한다.
* **시리즈 + 사전등록이 단발 런이 못 보는 것을 본다.**
* **진단이 맞아도 정량 유도는 따로 검증해야 한다.**  결론(운동학적 정지)은 견뎠지만 그 근거로
  내세운 숫자 3개가 틀렸다.  적대 리뷰가 없었으면 그대로 논문에 갔다.

---

# rev3 — real_14 앵커 실측 + 플래튼 속도 사다리 (2026-08-04 저녁)

앵커를 **직접 재실행**해 궤적을 확보하고(리뷰가 UNVERIFIED 로 남긴 "2026-06-17 런의 wallP
궤적 미보존"이 이걸로 채워졌다), `--sub` 로 플래튼 속도만 바꾸는 사다리를 돌렸다.
`wall_vel = step/(sub·dt)` 이고 프레임당 이동 step 은 불변이므로, **`--sub` 는 변형 이력을
건드리지 않고 속도만 바꾸는 깨끗한 노브**다 (실측 확인: sub 40/80/160 의 frame 0–8 이
porosity·wall_z 까지 완전히 동일).

## 16. 결함 심각도는 베드 높이의 사다리다

`V_platen = (WALL0−FLOOR)` (항등식) 이므로 **두꺼운 전극일수록 빨리 내려찍는다**.
지속 편향인 램 항 ρV² 를 목표 0.3 GPa 와 견주면:

| 대상 | 베드 | step | V/c_P | V/c_S | 램 ρV² | 갭닫힘 | 하강 중 wallP 최대 | 실접촉 프레임 |
|---|---|---|---|---|---|---|---|---|
| **real_14 앵커** | 31.3 µm | 0.25 µm/f | 0.11 | **0.80** | **0.33 GPa = 1.1×** | 10.9 f | **관측 안 됨** (f0–10 = 0.0000) | ~6 |
| SDCP base | 68.0 | 0.54 | 0.24 | 1.74 | 1.56 = 5.2× | 5.0 f | — | ~1–2 |
| SDCP SBE/DBE | 72.5 | 0.58 | 0.26 | 1.86 | 1.78 = 5.9× | 4.7 f | — | ~1–2 |
| P:S 7:3 | 118.9 | 0.95 | 0.43 | **3.05** | 4.78 = **15.9×** | 2.9 f | **16.7 GPa** | 1–3 |
| P:S 0:10 | 122.2 | 0.98 | 0.44 | **3.14** | 5.05 = **16.8×** | 2.8 f | **33.9 GPa** | 1–3 |

**real_14 에는 충격 슬램이 없다.**  frame 0–10 동안 wallP 가 정확히 `0.0000` 이고 frame 11 에
처음 0.0005 가 뜬다 — 에어갭 2.73 µm(= `WALL0 = am_top + 0.05`)를 0.272 µm/f 로 **10.0 프레임
자유주행**한 것과 정확히 일치한다.  이후 ~6 프레임 동안 진짜 접촉이 쌓이고 **공극률이 실제로
5.21 %p 압밀**된다 (26.02 → 갭닫힘 19.59 → 최종 14.38; 앞의 6.43 %p 는 갭 부기).

⇒ **rev2 의 "real_14 도 발동" 은 유지하되 등급을 나눈다**: real_14 는 *손상됐지만 무효는 아니다*
(진짜 압밀이 일어났고 정지가 이르게 발동), 첨가제 킷은 *사실상 갭만 닫고 끝*.

## 17. ★ 정지만 고치면 더 나빠진다 — 과압축

`--sub` 사다리 (real_14, n_grid 384, hold, 다른 조건 전부 동일):

| sub | 속도 | 하강 정지 프레임 | porosity | 정착 wallP | vs target |
|---|---|---|---|---|---|
| 40 | 1× | 16 | 14.38 % | 0.0064 GPa | **1/47** |
| 80 | ½ | 19 | **12.76 %** | 0.0229 GPa | **1/13** |
| 160 | ¼ | (진행) | | | |

**두 가지가 동시에 확정된다.**

**(a) porosity 는 정지 프레임의 함수일 뿐이다.**  sub=80 궤적에서 frame 15 가 **15.93 %**
(= 기록된 앵커값), frame 17 이 **14.38 %** (= STOP_HOLD 런의 최종).  정확히 **2 프레임 차이** —
68df3dae 가 더한 그 +2 다.  step/frame 이 같으니 기하 사다리가 동일하고 **움직이는 것은 정지
프레임 하나뿐**이다.  앵커 15.93 % 는 물리가 아니라 **정지 시점**이 정한 값이었다.

**(b) 수렴하지 않는다.**  속도 ½ → porosity −1.62 %p, 정착 응력 ×3.6.  0.3 GPa 에 닿으려면
13 배 더 올라가야 하니 두어 단계 더(sub≈320) → **porosity 9~10 %** 로 외삽된다.
이것은 CLAUDE.md 에 이미 기록된 **servo 과압축 15.9 → 9.5 %** 와 같은 자리다.

⇒ **"첫 접촉에서 얼어붙는" 결함이 그 과압축을 우연히 상쇄하고 있었다.**  그래서 15.93 ≈ 실험
15.6 이 나왔고, 우리는 그것을 검증으로 읽었다.  정지만 제대로 고치면 베드는 ~9.5 % 로 무너진다.

### 왜 무너지는가 — 빠진 물리

12.76 % 공극률의 베드가 **22.9 MPa 밖에 못 버틴다**.  실제 전극은 15.6 % 에서 300 MPa 를
버틴다 — **13 배** 차이.  이유는 코드에 있다: **얼린 AM 은 wallP 에 기여가 0**
(`am_mask` 영점화가 플래튼 판정보다 먼저, `:2087→:2095`)이고, SE 는 고체의 25.9 % 뿐인
공극 뚫린 망이라 혼자서 300 MPa 를 지탱할 수 없다.  실제 전극에서는 강체 AM 골격이 하중
대부분을 받는다.

## 18. 처방 정정 — 세 조각이다 (rev2 는 두 개만 적었다)

| # | 처방 | 무엇을 고치나 |
|---|---|---|
| **ⓐ** | 동결-프로브 정지 (§7-1) | 판독 편향 원천 제거 |
| **ⓑ** | **AM 하중분담** — SE servo 가 `wallP_SE ≥ target·(1−f_AM)` 에서 정지 | **얼린 AM 의 기여 0 보정.  ⓐ만 고치면 과압축으로 더 나빠진다** |
| **ⓒ** | vmax 감속 (V/c_P ≤ 0.01~0.02) | 베드 상태의 rate-수렴 |

rev2 §7 에 **ⓑ 가 빠져 있었다** — 이번 사다리가 그 누락을 드러냈다.

## 19. 순환논리 방어선 (사용자 지적, 2026-08-04)

> "f_AM 을 넣어 porosity 를 15.6 % 에 맞추면 순환 아닌가?  DEM·MPM 단독이라는 장점은?"

**위험은 실재한다.**  9.5 % 로 무너진 걸 보고 f_AM 을 15.6 % 가 나올 때까지 돌리면, 사고로
상쇄되던 것을 **의도적으로 맞춘 것**으로 바꾼 것뿐이고 frame[4] 정면 위반이다.

**방어선 1 — f_AM 은 측정량이지 노브가 아니다.**  설계가 이미 그렇다:
`f_AM = Love-Weber σzz^AM-AM / σzz^total`, **DEM 접촉력에서 추출**(파이프라인이 이미 contact
force 를 재구성하므로 extractor 만 추가).  규율은 **순서**다 — f_AM 을 먼저 뽑고, porosity
예측을 **사전등록**한 뒤, 그 다음 실행.  맞으면 교차검증, 틀리면 정량화된 한계.  순서를
뒤집는 순간 순환이다.

**방어선 2 — scaffold 는 원래 독립이 아니었다.**  AM 위치를 DEM 에서 통째로 받는다
(CLAUDE.md: `COUPLING = scaffold`).  현재 상태는 오히려 **일관성 없는 결합**이다: AM 의
*기하*는 받아쓰면서 *하중 분담*은 무시한다 — 공간은 차지하는데 힘은 안 받는 강체.
f_AM 은 새 결합을 만드는 게 아니라 **이미 있는 결합을 완성**한다.

**진짜 독립인 자산은 그대로다**: pure-SE Minnmann 보정(DEM 입력 0, ⚠σ_y rate 검증 대기) ·
2D champion morphology · 2D dip/해상도 불변성 · DEM 수송 삼중항.  frame[4] 는 여기 산다.

**포기할 주장 하나**: "scaffold porosity 가 DEM 과 1 %p 내로 맞으니 교차검증" — 씨앗이 DEM
압축완료 좌표라 준-항등식.  f_AM 때문에 잃는 게 아니라 **오늘 이미 잃었다**.

**방어선 3 — 독립성 회복 경로: AM-as-material.**  AM 에 실제 탄성을 주면 골격이 물리로 하중을
지고 **DEM 파라미터가 0 개**가 된다.  CLAUDE.md 의 AM-freeze 근거 4개 중 ②"mobile-rigid AM →
force-chain over-shielding 36–41 %" 가 지금 의심스럽다 — **"베드가 높은 공극률에서 target
도달했다고 주장하며 멈춤"이 정확히 운동학적 정지의 서명**이고, 그 진단이 같은 내려찍는
플래튼 아래서 내려졌다.  (단 2D CORRECTION 1 이 force chain 의 일부를 soft-bulk 아티팩트로
이미 규명하고 ν=0.49 로 고쳤으므로 전부가 이 결함 탓이라 단정하면 안 된다.)

⇒ **순서를 강제한다**: ⓐⓒ 수정 → f_AM **없이** 준정적 극한 측정 → **AM-as-material 재시험** →
안 되면 그때 f_AM(측정→사전등록→실행).  결합을 늘리기 전에 결합 없는 길을 먼저 시험한다.

## 20. 추가 정정 항목

* **`porosity@target` 필드가 거짓이다.**  "목표 응력에 처음 도달했을 때의 공극률"이라는 뜻인데
  실제로는 **움직이는 판독**에서만 도달했고 정착값은 목표의 1/13~1/47 이다.  이 필드가 payload
  에 실려 코퍼스에 들어갔다 → §11 정정 목록에 추가.
* **§5 의 "판독 결함 = 항상" 은 유지되나 severity 는 §16 사다리로 대체**한다.
* real_14 의 `V/c_S = 0.80` 은 전단파 **아음속** — 킷(3.05, 3.14)과 질적으로 다른 영역이다.

---

# rev4 — 속도 사다리 완성 + sub=320 사전등록 (2026-08-04 밤)

## 21. 사다리 3점 (real_14, n_grid 384, hold, 다른 조건 전부 동일)

| sub | 1/속도 | 정지 프레임 | porosity | 정착 wallP | vs target | 정착 σzz_vol |
|---|---|---|---|---|---|---|
| 40 | 1× | 16 | 14.38 % | 0.0064 GPa | **1/47** | 0.0064 |
| 80 | 2× | 19 | 12.76 % | 0.0229 | **1/13** | 0.0135 |
| 160 | 4× | 21 | **11.08 %** | 0.0835 | **1/3.6** | 0.0347 |

**사전등록 적중** (rev3 §17 직후 결과 오기 전 기록): 정지 프레임 21~23 → 실측 **21**,
porosity 11~12 % → 실측 **11.08 %**.

두 증분이 규칙적이다:

* 정착 wallP **×3.58 → ×3.65** (속도 반감마다)
* porosity **−1.62 → −1.68 %p**

## 22. ★ 두 외삽이 독립인데 같은 곳에서 만난다

```
정착 wallP : 0.0835 × 3.6 = 0.301 GPa  ≈  target 0.30      ← 수렴 지점
porosity   : 11.08 − 1.70 = 9.38 %
```

그리고 **9.4 % 는 CLAUDE.md 에 이미 기록된 servo 과압축 값 9.5 % 와 같은 자리**다
(`mpm3d_calibration.md:239-242` "servo … ratchets the plate down with no stable stop (15.9→9.5 %)").

⇒ 서로 다른 세 경로 — ① 정착 응력 외삽, ② porosity 외삽, ③ 독립 프로토콜(servo) 의 기록값 —
이 **모두 porosity ≈ 9.4~9.5 % 를 가리킨다.**  이것이 **이 모델의 진짜 준정적 답**이고,
실험은 **15.6 %** 다.

**결론: 얼린-AM scaffold MPM 은 올바르게 적분하면 실험보다 ~6 %p 과압축한다.**
"첫 접촉에서 얼어붙는" 결함이 그 과압축을 우연히 상쇄해 15.93 ≈ 15.6 을 만들었고,
우리는 그것을 검증으로 읽었다.  두 오차가 서로를 가린 것이다.

## 23. 속도 오염의 두 갈래 분리 (σzz_vol 병기 덕에 가능해짐)

**① 경계 판독 편향** — `wallP / σzz_vol`:

| | 하강 중 | 정지 후 |
|---|---|---|
| sub=80 | 10.5 → 13.6 | 1.70 |
| sub=160 | 7.4 → 9.4 | 2.41 |

움직이는 동안 9~14 를 읽는다.  속도 반감으로 13.6 → 9.4, 즉 **1.4 배씩만** 줄어든다.
정지-판독 수준에 닿으려면 **여섯 번쯤 더 반감 = sub ≈ 10,000** (현행의 250 배 비용).
⇒ **감속만으로는 판독을 고칠 수 없다.  동결-프로브(ⓐ)가 선택이 아니라 필수다.**

**② 재료 상태 rate-의존** — 같은 `wall_z` 에서 σzz_vol:

| wall_z | sub=80 | sub=160 | 비 |
|---|---|---|---|
| 0.591 | 0.0210 | 0.0163 | 1.29 |
| 0.586 | 0.0310 | 0.0232 | 1.34 |
| 0.581 | 0.0365 | 0.0284 | 1.29 |

같은 변형에서 응력이 **1.3 배/반감** 다르다 (리뷰어 소형 재현의 1.7~1.8 배와 같은 현상).
베드 자체가 rate-오염돼 있으므로 감속(ⓒ)도 필요하나, 1.3 배/반감이면 몇 단계로 잡힌다.

⇒ **rev2 §7 이 ⓐ 와 ⓒ 를 대등하게 놓은 것을 정정한다: ⓐ 가 주(主), ⓒ 는 보조.**

## 24. 사전등록 — sub=320 (결과 0 건 상태에서 기록)

| # | 예측 | 반증되면 |
|---|---|---|
| S1 | 정지 프레임 **23~25** | 증분 규칙(+3, +2)이 깨짐 — 다른 기전이 있다는 뜻 |
| S2 | porosity **9.2~9.6 %** | 사다리가 다른 값으로 수렴 → §22 의 3중 일치가 우연 |
| S3 | 정착 wallP **0.25~0.35 GPa** (= target 근방) | 아직 수렴 안 함 → 사다리를 더 내려야 함 |
| S4 | S2·S3 동시 성립 시 → **이 모델의 준정적 답 = 9.4 %, 실험 대비 −6.2 %p 과압축** 확정 | |

S3 가 핵심이다.  정착 응력이 실제로 target 에 닿으면 **"목표 압력에서 평형"이 처음으로
성립**하고, 그때의 porosity 가 이 모델의 정직한 답이다.

실행:
```bash
--sub 320  (나머지 동일; 약 2.5~3 시간)
```

---

# rev5 — 실행-검증 적대리뷰 2건 (2026-08-04 심야)

동결-프로브 수정(b03bbc09)을 두 각도로 리뷰했다.  두 번째는 **코드를 읽지 않고 실행**했다 —
프레임 루프의 판정부 327줄을 파일에서 원문 그대로 뽑아 `exec()` 하는 하네스 + Taichi CPU 로
b03bbc09 · `--stop-legacy` · `git show 68df3dae^` 를 나란히 실제 실행.

## 25. 내 커밋은 라이브 회귀였다 (즉시 정정)

동결-프로브를 **기본값**으로 넣은 것이 잘못이었다.  정지 판독은 정지 상태에서 읽는데,
계측(`wallf` 를 AM/비AM 으로 분해)해보니 **얼린 AM 의 기여가 이동·정지 두 체제 모두에서
정확히 0.0 %** 다 (플래튼 위 AM 셀은 격자 질량 자체가 없다).  즉 판독은 SE 만 보고, SE 는
실험 공극률에서 목표의 12 % 뿐이다 → 정지 조건이 성립할 수 없다.  그리고 킷 `run_mpm.sh` 가
`git pull` 을 하므로 **새 킷 런이 전부 조용히 이 경로로 넘어갈 뻔했다.**

→ `2ebcf9dc`: 기본값을 옛 경로로 되돌리고 `--stop-freeze-probe` opt-in.
→ 이 리비전: 경고가 아니라 **거부** (문턱이 '위험'한 게 아니라 **틀렸다**).

## 26. ★ 프로브는 "정지 판독" 을 한 적이 없다 — 실측 0/11

실제 런이 만든 11개 창을 코드 자신의 `settle_is_quasistatic` 로 재판정한 결과
**0개가 통과**했다.  모든 판정이 `:257-258` 의 추세-외삽 탈출구로 나왔다.

| 창 (실측) | 판정 | qs | spread |
|---|---|---|---|
| pureSE `[0.3602, −0.0907, −0.0636]` | resume | **False** | 9.27 |
| pureSE `[0.8668, 0.1449, 0.3286]` | wait | **False** | 1.81 |
| scaf `[1.1182, 0.2107, 0.1462]` | resume | **False** | 2.97 |
| scaf `[2.0304, 0.3262, 0.4901]` | wait | **False** | 2.44 |
| scaf `[2.0304, 0.3262, 0.4901, 0.4310]` | **stop** | **False** | 2.08 |

커밋 메시지의 "정지 상태에서는 속도 결합이 사라지므로 판독이 곧 정적 경계응력" 은
**이 런들이 도달한 적 없는 상태**를 서술한 것이다.

그리고 **정지도 전량(2배) 남은 과도상태 위에서 일어난다**: 프로브가 `p=0.43097` 에서 멈췄는데
같은 높이에서 계속 이완해 **0.2188** 까지 떨어졌다(여전히 하강 중).  동결이 편향을
9.6× → **2.0×** 로 줄일 뿐 없애지 못한다.  게다가 이완 시간이 `n_grid` 에 비례하므로
**새 정지 기준은 자기만의 해상도 의존성을 갖는다.**

→ provenance 에 `descend_probe_route`('quasistatic'|'extrapolated') 와
`descend_probe_quasistatic_n` 추가.  "정지 판독" 이라 부르려면 이 값이 있어야 한다.

## 27. 실측 영향 (같은 바이너리, 같은 시드)

| 케이스 | legacy | freeze-probe | Δ |
|---|---|---|---|
| real_14 scaffold, n_grid=64, hold | **17.59 %** (wallP 0.1166) | **15.36 %** (0.2188) | **−2.23 %p** |
| pure-SE n_grid=32 seed 3 | 69.51 % | 67.61 % | −1.90 %p |
| pure-SE n_grid=32 seed 4 | 68.92 % | 65.77 % | −3.15 %p |
| **시드 산포 (2 시드)** | 0.59 %p | **1.84 %p** | **3× 악화** |

pure-SE 팔은 **Minnmann σ_y 보정이 지나가는 경로**다.  보정을 다시 하려면 3배 시끄러워진
추정기 위에서 해야 한다는 뜻 — §18 순서(플래튼 먼저, σ_y 다음)의 비용이 여기서 정해진다.

## 28. ★ 내 진단 3건 정정 (실행 근거)

**(a) `V_platen = (WALL0−FLOOR)` 는 항등식이 아니다.**  `sub·dt = 0.008` 일 때만 성립한다.
`n_grid > 391` 에서 CFL 이 `dt` 를 물기 시작하면 **V ∝ 1/dt**:

| n_grid | dt | V/(WALL0−FLOOR) | V/c_P |
|---|---|---|---|
| ≤384 | 2.000e-4 | 1.000 | 0.119 |
| 512 | 1.527e-4 | **1.310** | 0.156 |
| 768 | 1.018e-4 | **1.965** | 0.234 |

**두꺼운 베드만이 아니라 고운 격자도 세게 내려찍는다.**
⚠ **CLAUDE.md 의 384↔512 격자수렴 결과("wall_z 0.616 at BOTH grids")는 플래튼 속도를 맞추지
않고 얻은 것이다 — 512 가 31 % 빨랐다.**  그 수렴 주장은 `--platen-mach` 로 속도를 맞춰
재확인해야 한다.

**(b) "am_mask 영점화가 이동 판독을 부풀린다" 는 틀렸다.**  AM 기여는 **두 체제 모두 0.0 %** 다.
결함은 "AM 이 판독을 부풀린다" 가 아니라 **"AM 골격이 wallP 에 항상 보이지 않는다"** 이고,
그래서 SE-only 판독을 전체 target 과 비교하는 것이 범주 오류다.

**(c) 47×~1158× 는 킷 전용이다.**  real_14 는 이동/정지 비가 **3.6×~7.6×**, 이동/40프레임-이완이
~9.6× 다.  편향이 V ∝ 베드높이로 스케일하므로 715× 를 real_14 에 옮겨 쓰면 안 된다.

## 29. 회귀 — 실행으로 통과 확인

| 시험 | 결과 |
|---|---|
| non-scaffold: `68df3dae^` vs `--stop-legacy` (n_grid 32, 120 프레임) | FINAL 바이트 동일 (중간 1개 4째자리 차는 Taichi CPU 리덕션 비결정성 — 같은 옛 바이너리 2회 실행에서도 발생) |
| scaffold real_14: `68df3dae^` vs `--stop-legacy` (n_grid 64) | **diff 0줄** (FINAL·coverage 포함) |
| **`--compact-to 15`: `68df3dae^` vs 기본값** (n_grid 48) | **diff 0줄** → **오늘 측정한 응력–공극률 곡선은 그대로 재현된다** |

## 30. 남은 항목 (미착수)

* **하강 프레임 예산 가드** — `:1142-1164` 에 제하용으로 이미 있는 계산을 `load_state` 게이트 밖으로.
* **배선 selftest 0** — 새 검사 14개가 전부 순수 함수만 호출한다.  리뷰가 지목한 상위 3개:
  ① 무장 프레임(창에 이동 판독이 안 들어가는지) ② 배선이 실제로 쓰는 `settle_max` 값
  ③ `--stop-legacy` 진리표 (두 팔 모두).
* **`--platen-mach` 예산** — vmax 를 8~16× 줄이는데 `--frames`·`--unload-max-probes` 는 그대로.
  이 리비전에서 경고만 추가; 자동 스케일은 미착수.
* **384/512 격자수렴 재확인** — §28(a).

---

# rev6 — am-jam 재개의 적대리뷰 2건: 관례 항등식 확정, quantile 기각 (2026-08-05)

`--am-jam-quantile`(3d98e844→0810c099)을 두 렌즈로 리뷰했다.  둘 다 실행-검증
(CSV 직접 계산 + n_grid 64 실런 + 스크립트 재현).  **서로 독립적으로 같은 결론.**

## 31. ★ 관례 항등식 — 잔여 1.25 %p 는 소수 셋째 자리까지 분해된다

scaffold CSV 에서 직접 계산 (렌즈 겹침, 쌍별 정확):

| 겹침 | 부피 | → porosity 기여 |
|---|---|---|
| SE–SE (72,405쌍) | 304.5 µm³ (V_SE 의 1.77 %) | 0.402 %p |
| AM–SE (28,921쌍) | 642.2 µm³ | 0.848 %p |
| **합** | | **1.251 %p (예측)** |
| MPM관례(16.877) − ε_sphere(15.626) @ h=30.28 | | **1.251 %p (실측)** |

**정확히 일치.**  그리고 `ε_sphere @ 30.28 µm = 15.626 %` = DEM 정본 15.6 (Δ 0.026 %p).
DEM 은 ε_sphere(구 부피 합), MPM 은 union 부기(SE-in-AM 축출 + 복셀 합) — 같은 베드,
같은 높이에서 **관례가 1.25 %p 를 만든다**.

### 이로써 무너지는 문서 결과 2개

1. **`mpm3d_calibration.md` 의 "+1.2 %p converged model-trust bound"** — 384↔512 격자수렴으로
   "구성모델 차이"라 결론냈던 그 1.2 %p 가 **관례 오프셋 1.251 %p 와 같은 수, 같은 두 항**이다.
   격자수렴 시험은 이걸 못 잡는다 — 관례 오프셋은 정의상 격자 무관이니까.  CLAUDE.md 의
   "★ 512 GRID-CONVERGENCE … STRONGER frame[4] result" 블록 재검토 필요.
2. **se-dump 헤드라인 "15.93 ✓ (real 15.6) · 29.95 ✓ (30.28)"** — **두 오차의 상쇄**다:
   0.33 µm 얇게 정지(과압축) × 관례 1.25 %p 과소계상.  공통 관례로는
   **ε_sphere 14.70 vs DEM 15.63 = 0.93 %p 과압축**이지 0.3 %p 일치가 아니다.

### 구조적 결론 (두 리뷰 공통)

**scaffold 런에서 porosity 는 독립 정보를 담지 않는다.**  `solid_vol` 은 씨앗 시점에 DEM dump
로 고정된 상수이고, MPM 의 유일한 출력은 `wall_z` 다.  플래튼을 DEM 높이에 두면 ε_sphere 는
DEM porosity 를 **반드시** 돌려준다 — 그건 교차검증이 아니라 DEM 입력에 대한 산술이다.
**이 워크플로에서 진짜 반증 가능한 MPM 산출물은 응력-정지 두께 하나다** (29.95 vs 30.28 µm =
공통 관례 0.93 %p 과압축 — 이 수는 지킬 가치가 있다).

## 32. quantile 기각 — 4중

1. **모집단 오류 (내 실수)**: 커밋의 "q=90 → 30.26" 은 **전체 457개** 계산이고, 코드는 **퍼콜
   393개**를 쓴다 — 거기서 q=90 = 29.23 (−1.05 µm).  커밋 메시지의 모든 수치가 scratch 계산과
   일치하고 배선된 코드와는 하나도 일치하지 않았다.  실제 고원: q∈[93,97], 폭 0.071 µm, 아래는 절벽.
2. **전이 불가**: percentile 은 표면 통계가 아니라 모집단 통계라 물림 깊이가 베드 높이에 비례
   — 31 µm 에서 1.0 µm 이던 물림이 119 µm 킷에서는 **7.5 µm (알갱이 2층)**.  게다가 고원 자체가
   real_14 의 bimodal 꼬리(AM_P 6개가 AM_S 카펫 위) 우연 — 단분산 킷엔 그 꼬리가 없다.
   면적-가중/AM_P-only/부트스트랩 셋 다 고원을 죽인다.
3. **솔버 분해능 아래**: 플래튼 스텝 0.272 µm/frame vs 고원 폭 0.071 µm — **스텝이 고원의 3.8배**.
   잼은 이동 후 정지 시험이라 한 스텝까지 오버슛한다.  quantile 논쟁 전체가 솔버 양자화 아래에 있다.
4. **구조적 순환**: 30.28 근처의 21개 알갱이-꼭대기 pile-up 은 **DEM 플래튼이 만든 것**이다.
   "밀집 클러스터의 꼭대기"를 찾는 어떤 통계든 이 입력에서 ≈30.28 을 돌려준다.  지지-면적 문턱
   7.6 % 도 DEM 두께에서 역산한 값이라 같은 순환.

**비순환 검증의 유일한 형태**: ① 한 베드의 100/300/600 MPa DEM dump 3개에 **단일 사전등록 q** 가
세 두께를 모두 재현해야 함 (q 가 압력 따라 드리프트하면 기하 가설 사망) ② held-out 케이스
(reliability CSV 105개에서 regime 별 표집, 5 fit / 5 held-out) ③ 허용오차는 스텝 0.27 µm 이상
④ 통과해도 **두께 예측기**의 검증이지 porosity 모델 검증이 아님을 명기.

## 33. 실런 판정 (n_grid 64, 리뷰어 실행)

* q=95 잼: 압밀 **일어남** (19.17 → 16.25 %, 정착 0.0546 GPa = target 의 18 %) — "잼이 압밀을
  전부 막는다"는 rev6 이전 서술 정정.  단 응력 기준은 **구조적으로 도달 불가** (SE-only 판독;
  강제 통과 시 9.95 % 까지 내려가도 0.14 GPa).  → **잼이 porosity 결정의 100 % 를 수행.**
* ★ **동일 해상도의 no-jam 대조가 같은 높이(30.22 µm)에서 정지** — legacy 이동-판독 스파이크
  (0.58 GPa)로.  즉 이 베드·이 해상도에서 q=95 잼은 **우리가 제거하려는 바로 그 아티팩트와
  중복**이다.  잼 런이 DEM 두께를 재현해도 잼이 작동한다는 증거가 아니다.
* 6월 기록과의 정합: §15 entry 2 의 "real_14 18.4 % ❌" 는 **ε_sphere @ q=100 잼 높이(18.41 %)**
  와 0.01 %p 일치 — 6월의 kill 은 같은 기하 정지를 다른 관례로 읽은 것.  "처음 실행" 이라 쓴
  0810c099 커밋 메시지는 **거짓** (6월 27일 실행·기각 기록 존재).  재개 자체는 정당하나(6월
  판정이 오염 플래튼 하에서 내려짐) 옛 판정을 인용하며 재개했어야 했다.

## 34. f_AM 경로 — 순환 없는 답 (Fable 렌즈 F4, 실행 확인)

`scripts/dem_am_load_fraction.py` 를 리포 CSV 에 실행 → **f_AM = 0.847** (Love-Weber AM-AM 축하중
몫, 587 접촉).  6월에 **다른 목적으로** 측정된 값 — porosity 에 맞춘 적 없음.  독립 추정 3개
일치: 0.847(접촉력) / 0.809(virial) / 0.880(MPM-역산).

⚠ **채점의 관례 주의** (두 리뷰 종합으로 이 문서가 정정): "SE 몫 45.9 MPa → 응력곡선 → 15.2~15.4 %
정지 ≈ DEM 15.6 통과" 는 **관례 혼합 비교**다 — 곡선의 porosity 는 MPM 관례, 15.6 은 ε_sphere.
공통 관례로는: f_AM=0.847 정지 ≈ MPM관례 15.2~15.4 = ε_sphere ~13.9~14.15 vs DEM 15.63 →
**~1.5 %p 과압축**.  DEM 두께(=MPM관례 16.88 %)에서 멈추려면 SE 몫 ≈ 정착곡선 외삽 ~0.02 GPa →
f_AM ≈ 0.93 필요.  즉 f_AM 런의 채점은 **두 해석을 모두 사전등록**한다:
  (a) MPM관례 15.2~15.4 정지 → 측정 f_AM 이 관례-혼합 기준으론 맞지만 공통 관례론 1.5 %p 깊음
  (b) 16.6~17.1 정지 → f_AM 0.847 이 과소(실제 하중분담 더 큼) — 어느 쪽이든 정보.

## 35. 지지-접촉압 관찰 (검증 대기)

DEM 평면에서 목표하중/지지면적 = 0.30/0.0747 = **4.0 GPa ≈ NCM 압입 경도**.  우연일 수 있으나,
잼을 percentile 이 아니라 **하중평형** `A_supp(h)·p_c ≥ target·A` 로 쓰면 압력 의존이 복원되고
문헌 앵커(경도) 하나로 닫힌다.  둘째 베드에서 확인 전까지 채택 금지.

## 36. 수정 반영 (이 리비전)

* S9: 지지 척도를 단면적→**그림자**(d 를 r 로 캡)로 — 완전-통과 입자가 0 이 되던 비단조 제거.
  selftest 도 경계(d=2r) **너머까지** 검사하도록 교체 (옛 fixture 는 정확히 경계에서 멈춰 있었다).
* S11: `am_jam_status`(off|active|no_percolating_cluster|disabled_error:*) provenance — try/except
  가 코딩 에러를 조용한 물리 변경으로 바꾸던 구멍의 관측 창.
* S13: `--am-jam-quantile < 50` 거부 (9.5 오타가 porosity 0 % 를 조용히 만들던 경로).
* S10/F: 기하 정지 시 `stop_mode = 'am_jam'|'hard_floor'`, `porosity@target = n/a` —
  wallP 0.0000 런이 "porosity@target=19.59%" 를 찍던 거짓 라벨 제거.
* S15: 빈 퍼콜 클러스터 배너 가드.

## 37. 남은 것 (미착수)

* S5: 잼을 이동-후 정지시험이 아니라 **wall_z 클램프**로 (오버슛 제거) — quantile 논쟁의 전제.
* §15 entry 2 정정 각주 (mpm_wallP_conditional_troubleshooting.md).
* `mpm3d_calibration.md` "+1.2 %p model-trust" · CLAUDE.md 512-수렴 블록 · se-dump 헤드라인의
  관례 재귀속.
* 한 관례로 통일한 porosity 재보고 (ε_sphere 로 통일 권장 — DEM 정본과 직접 비교 가능).
* f_AM 검증 런 (§34 의 이중 사전등록으로 채점).
* 1-q-3-pressures 시험 (비순환 검증 §32).

---

# rev7 — R1 완주 반영 (2026-09-02, **3주 늦게**)

> ⚠ 이 절은 **2026-08-12 에 나온 결과**를 이제 반영한다.  그 사이 이 문서는 rev6 에 멈춰
> 있었고, 그동안 반증된 `~9.4 %` 를 계속 정본으로 말하고 있었다.  ★ CLAUDE.md 규칙 ④ 가
> 경고하는 그 부류다 — **정본은 밖으로 강제되지 않으면 새어나간다.**
>
> 실행 계약·원채점: `docs/reviews/fam_platen_prereg_20260812.md` §11.

## 7-1. ⛔ 철회 — **③ 정지 기준 재설계는 불필요하다** (첫 판정 자체가 틀렸다)

rev1–6 이 세운 전제 *"플래튼이 갭 산술로 조기 정지하므로 정지 기준을 재설계해야 한다"* 중
**재설계 부분을 철회한다.**  R1 채점의 첫 판은 *"wallP 가 frame 265 에 target 을 넘겼는데
780 까지 내려갔으니 정지 기준이 미끄러진다"* 로 읽었는데 **틀렸다**:

`wallP = Σ grid_m·(v_z − v_wall)/(dt·A)` 는 **하강 중 관성이 섞인다** — 플래튼이 움직이므로
운동량 플럭스가 정적 응력 위에 더해진다.  frame 265 의 0.3023 은 그 **부풀린** 값이고,
거기서 멈췄다면 정착 응력은 target 보다 한참 낮았을 것이다.

서보는 *"정착했을 때 0.30 이 되는 높이"* 를 찾아 내려간 것이고 그것이 응력제어 서보가 해야
할 일이다.  frame 780 에서 0.2948 로 떨어진 뒤 **50 프레임 동안 0.3003 ± 0.0002 유지**.
⇒ **수렴했다.  정지 기준 재설계는 큐에서 뺀다.**

## 7-2. ★★ 헤드라인 정정 — 정직한 준정적 답은 `9.4 %` 가 **아니라 1.13 %** 다

```
FINAL  wallP=0.3003 GPa  porosity(settled)=2.59%  thickness=25.84µm
       [scaffold 457AM se_dump(real), n_grid=384, E_SE=1.53 ν_SE=0.49, readout=wallP]
관례 환산 (§10-2, se-dump 경로): 오프셋 1.4654 %p @h=25.84  ⇒  ε_sphere = 1.125 %
```

| # | 등록 예측 | 실측 | 판정 |
|---|---|---|---|
| **R1-a** | 정착 ε_sphere **8.0 ~ 10.5 %** | **1.13 %** | **✗ 창 아래로 7 %p** |
| **R1-b** | 정착 wallP ≤ 0.15 | **0.3003** = target | **✗** |
| **R2.5-a** | f_AM_mpm ∈ [0.75, 0.95] | **0.499** | ✗ |
| **R2.5-b** | < 0.60 | **0.499** | ✓ 적중 (원인은 계측 축퇴) |
| **R2.5-d** | \|AMr\|+wallP 가 target ±30 % | **0.5996 = 2.00×** | **✗** |

⛔ **rev4 §22 의 *"독립 외삽 3개가 9.4~9.5 % 에서 만난다"* 를 철회한다.**  그 3중은 실제로
**1.5중**이었고(①②는 같은 `--sub` 사다리의 두 열, ③은 사다리 없는 한 문장) **틀렸다** —
사다리가 한 계단 더 가서 멈출 것으로 봤는데 응력제어 플래튼은 **거기서 안 멈춘다**.
⇒ 얼린-AM scaffold 는 실험(15.6 %) 대비 **6.3 %p 가 아니라 14.5 %p 과압축**한다.

## 7-3. ★ 왜 1.1 % 인가 — 1차 원리로 예측 가능했다

```
σ_y (SE, 3D 생산 LOCKED) = 0.30 GPa
target                    = 0.30 GPa      ← 정확히 같다
```

SE 를 **자기 항복응력에 정확히 놓고** 누르는 구성이다.  J2 는 항복면 위에서 **부피보존
흐름**을 하므로 공극이 남아 있는 한 계속 흘러 들어간다.  멈추는 것은 응력 평형이 아니라
**기하학적 잼** — 공극이 사라지고 K = 25.5 GPa 가 버티기 시작해야 비로소 300 MPa 가 읽힌다.

⇒ **얼린 AM 이 하중을 0 지므로 SE 가 100 % 를 져야 하고, 무른 SE 는 완전 치밀화로만 그것을
할 수 있다.**  1.1 % 는 이상 현상이 아니라 **이 구성의 필연**이다.
(σ_y 가 target 과 같은 것은 3D 보정이 Minnmann **pure-SE** 앵커에서 σ_y 를 골랐기 때문이다 —
그 스윕은 AM 이 없는 침대였고 거기서는 SE 가 100 % 를 지는 것이 정상이었다.)

## 7-4. 옛 앵커 `15.93 %` 의 정체 확정

**물리가 아니라 플래튼이 갭 산술로 일찍 멈춘 자리**였다.  이제 그 자리와 정직한 극한(1.1 %)이
둘 다 측정됐고, **그 사이 14.5 %p 가 f_AM 하중분담이 채워야 할 몫**이다 — ② 의 크기가
처음으로 정량화됐다.

★ 그리고 이것은 rev6 §31 의 *"씨앗이 정답을 인코딩한다"* 를 확증한다: scaffold 런에서
`solid_vol` 은 씨앗 시점의 상수이고 MPM 의 유일한 출력은 `wall_z` 다.  **반증 가능한 산출은
응력-정지 두께 하나** — R1 이 그것을 냈다: **25.84 vs DEM 30.28 µm (−14.7 %)**.

## 7-5. 이 결과가 바꾸는 것 / 안 바꾸는 것

| | |
|---|---|
| **② f_AM 은 선택이 아니라 필수** | ③만 고치면 porosity 가 9.4 % 가 아니라 **1.1 %** 로 간다 |
| **R2(AM-as-material) 우선순위 상승** | 얼린 AM 이 하중을 전혀 안 지는 것이 이 규모를 만든다 |
| ⚠ **생산 결과는 영향 없다** | 생산 런은 **고치지 않은 플래튼**(갭 산술 조기정지)으로 돌았다.  R1 은 진단 런이고 바뀌는 것은 그 수의 **해석**이지 수 자체가 아니다 |
| 원고 | Methods 가 이미 *"more compacted than the experimental porosity anchor … not a validation"* 로 적는다 ⇒ **문장은 그대로 유효**하고, 이 트랙은 그것을 **정량화**할 뿐이다 |

⚠ **prereg §0 의 *"9.4 % 확정 · 재측정 불요"* 는 철회**한다 (§7 에 따라 새 근거로 재등록).
⚠ R1 런은 R2.5-v2 이전 코드(`898c6a34`)라 **z-슬라이스 프로파일이 없다** — v2 값은 다음 런.
⛔ 최종 coverage 34.2/29.6 % 는 **금지 지표**(voxel-adjacency)다 — 인용 금지.

## 7-6. 다음 — R2 (등록은 이미 §3 에 있다, 창을 옮기지 않는다)

| # | 예측 | 반증되면 |
|---|---|---|
| R2-a | 준정적 플래튼 하에서 mobile-AM porosity 가 **36–41 % 밴드 밖**으로 내려온다 | over-shielding 이 플래튼 결함과 무관한 진짜 현상 → AM-freeze 근거 ② 유지 |
| R2-b | R2-a 성립 시 porosity **12 ~ 18 %** (실험 15.6 포함) | 성립하면 **f_AM 불요** = 결합 0 경로 성공 |
| R2-c | n_grid ≥ 384 에서 CFL/OOM 로 못 돌면 그 사실을 결과로 기록 | (AM-freeze 근거 ③ 재확인) |

⚠ 2D CORRECTION 1 이 force chain 의 일부를 **soft-bulk 아티팩트**로 이미 규명하고 ν=0.49 로
고쳤으므로 **전부가 플래튼 결함 탓이라 단정하면 안 된다.**

---

## 7-7. ★ `hold` 규약에 문헌 선례가 있다 — 그러나 **상호검증이 아니라 공통 취약점**이다 (2026-09-03)

출처 = litdb 정본 `kang2025_bollard_anchored_binder_dry_electrode` (Adv. Mater. 2025, 37, 2416872 —
건식전극 PTFE/PAA-g-CMC 바인더).  ⚠ **액체전해질 LIB 이고 ASSB 가 아니다.**

**⓵ 선례 — 압력이 아니라 밀도로 멈춘다.**  이 논문의 캘린더링은 목표 **밀도 3.0 g/cm³** 에서
정지한다.  성형압은 본문·SI 통틀어 **0건**이다 (`MPa/kPa/bar/psi/ton/kgf` 전수 검색 = 0 ⇒
**Heckel 불가**).  ⇒ 우리 `--protocol hold`(변위 정지)가 **임의 선택이 아니라 실제 공정 규약과
같은 부류**라는 문헌 근거가 하나 생겼다.  §17 의 servo↔hold 선택 논의에 이것을 붙일 수 있다.

**⓶ ⚠⚠ 그런데 이것을 "교차검증" 으로 쓰면 안 된다 — 둘이 같은 데서 취약하다.**
이 정본이 §17·§22·§31 에서 확정한 것은 *"`hold` 에서 porosity 는 **정지 프레임의 함수**"* 다.
그런데 **이 논문의 porosity 도 측정이 아니라 tap density 역산**이고, 재계산하면 **+2.2 %p 어긋난다**.
⇒ 양쪽 다 *"정지 규약이 값을 정한다"* 에 걸려 있다.  **frame[4] 의 독립 상대가 아니다** —
같은 종류의 자유도를 공유하는 두 계다.  ⇒ **선례로만 인용하고, 값 대조에는 쓰지 않는다.**

**⓷ 부수 — 이 논문에서 못 얻는 것 (부재 확인, negative result).**
· **접촉저항 0건** — `contact resistance` 가 본문·SI 통틀어 0회.  가장 가까운 반쪽셀 EIS
  *"interfacial resistance"*(39.01 vs 68.65 Ω)는 **양(R_ct ≠ 접촉 협착)·계(액체 LIB ≠ 황화물
  ASSB)·분해(단일 반원, TLM 처럼 안 나눔)** 셋이 동시에 어긋나 **CL-38 앵커로 쓸 수 없다.**
  ⇒ **CL-38 의 배수는 계속 TLM 문헌으로만 앵커한다.**
· **탄소 퍼콜레이션 문턱 0건** (Super P 5 wt% 고정) · 기계물성은 **필름 MPa 스케일**이라
  우리 PTFE 1.8 GPa 와 층위가 ~500배 달라 **서열만**.
· ⛔ **`Fig S1` 의 모식도 퍼센트(7개)는 인용 금지** — 출처가 없고 **논문 자신의 실측과도 어긋난다**.
  건식-vs-습식 프레이밍에 쓰기 딱 좋아 보여서 특히 위험하다.  (수치는 여기 옮겨 적지 않는다 —
  litdb 카드 §10 을 볼 것.)

## 7-8. ② f_AM 하중분담 — **검증 상태 정리** (2026-09-22, 인계 검증 세션)

1저자 질문 *"f_AM 세 팔 사전등록 — 이건 끝난 거 아니었어?"* 에 대한 정본 답.  **끝나지 않았다.**

| 시점 | 무엇 | 지금의 지위 |
|---|---|---|
| 2026-06-26 | `_10` corner 런, `--am-load-frac 0.86` → porosity 25.25 % · gap 3.1 %p (`docs/mpm_wallP_conditional_troubleshooting.md` §7·§8·§10 *"검증 성공 · production 채택"*) | ⛔ **무효 (2026-08-11, Codex Q6)** — 0.86/0.847 은 **사용 금지 경로**(von Mises/Hertz 재구성 추정기, 실측 대비 1.30–1.36× 과대) 의 산출값.  같은 문서 §7 이 *"위 결과는 폐기된 f_AM 으로 얻은 것이라 검증 증거가 아니다 — 0 / AM-AM / phase-virial **세 팔로 다시 돌린다**"* 라고 적는다.  원장 `CDX-20`·`CDX-22` rejected |
| 2026-08-12 | 실행 계약 `fam_platen_prereg_20260812.md` §4 **R3 = f_AM 투입** 이중 등록 ((a) 13.9–14.2 % / (b) 15.3–15.8 % / (c) 밖) | ✅ **등록은 있다** — 그러나 ⓐ 조건이 *"R1·R2·R2.5 가 전부 실패했을 때만"* 이고 **R2(AM-as-material) 는 미실행** (R1 = 실패 §11 · R2.5 = 계측 축퇴 `CL-02` rejected) ⓑ 등록된 명령의 `--am-load-frac 0.847` 은 §10-1 이 **사용 금지 경로 산출값**으로 판정했다 ⇒ **그 값으로는 돌릴 수 없다** |
| 2026-08-11 | `_10` corner **세 팔 (f_AM = 0 / AM-AM 규약 / phase-virial 규약)** 재실행 계획 (`docs/session_20260811_progress.md` · CLAUDE.md §2026-06-26 절) | ⬜ **계획만 있고 사전등록·실행 모두 없다** |

⇒ 남은 일은 셋이고 순서가 있다:
1. **f_AM 실측** — Hertz 재구성이 아니라 contact dump(`pair/gran/local`, AM–AM 규약) 또는 atom dump `c_strs[3]`(phase 규약).  4압력 실측은 있다 (AM-AM 0.517/0.598/0.675/0.620 · phase 0.726/0.768/0.794/0.763, P = 100/200/300/600) — `CDX-19` live: **압력 의존**이라 300 MPa 값을 다른 압력에 옮기지 않는다.
2. **사전등록** — real_14 는 R3 §4 를 **실측 f_AM 으로 갱신**해 재등록 (0.847 을 지우고, 이중 등록 창은 실측값으로 다시 계산); `_10` corner 는 세 팔 예측(두께 · ε_sphere 창)을 새로 등록.  반증 가능한 산출은 **응력-정지 두께** 하나 (R1: 25.84 vs DEM 30.28 µm).
3. **GPU** — R2 1 런(§3, n_grid ≥ 384 CFL/OOM 이면 그 사실이 결과) → R3 real_14 1 런 → corner 세 팔.

⛔ 순환 금지 (§4 경고 그대로): (b) 가 나와도 f_AM 을 역산값(≈0.93)으로 올려 다시 돌리지 않는다.
⚠ 모든 porosity 는 ε_sphere 로 통일해 적는다 (관례 오프셋은 상수가 아니라 ∝ 1/h — prereg §10-2).
