Repository: yonghoon7153-source/Yonghoon-DEM-DFT

# lit-reader — 연구실 문헌 DB (텍스트판)

이 브랜치는 코드가 아니라 **자료**다. 이 저장소 `claude/friendly-meitner-lldvar` 의 `litdb/papers/` digest 를 연구실 PC 의 문헌 도구가 읽어 만든
**읽기 카드 · 뽑은 수치 · 장 서문**을 매일 밤 텍스트로 올린다. 사람이 보는 화면(논문 그림 포함)은 연구실 PC 에만 있다.
**이 브랜치에 커밋하지 않는다** — 다음 밤에 통째로 다시 덮인다. 다른 브랜치에 합치지도 않는다.

마지막 갱신 2026-11-16 04:02 · 논문 563편 · 읽기 카드 475편 · 수치 49,774건 · 장 20개

## 다른 브랜치의 세션에서 쓰는 법

```bash
git fetch origin lit-reader
git show origin/lit-reader:papers.csv | head -n 5          # 논문 목록 — 어느 장인지, 카드가 내린 한 줄 결론
git show origin/lit-reader:chapters/se-argy.md             # 장 서문 — 그 장에서 밝혀진 것 · 엇갈리는 곳 · 열린 문제 · 먼저 읽을 논문
git show origin/lit-reader:cards/<slug>.md                 # 논문 한 편의 읽기 카드

File: docs/param_audit_report_20260919.md
---
title: DEM/MPM 파라미터 전수 판정 — 보고용
date: 2026-09-19
updated: 2026-09-19
tags: [DEM, MPM, 파라미터, 전수조사, 보고용, 데이터셋]
status: 누적 중 — 절이 추가된다
정본: docs/reviews/findings.json · docs/mpm_platen_kinematic_stop_defect.md
---

# DEM/MPM 파라미터 전수 판정

> [!abstract] 이 문서가 답하는 것
> 우리가 내는 파라미터 하나하나에 대해 **① 그대로 쓸 수 있나 ② 못 쓰나
> ③ 쓸 수는 있는데 새 코드로 다시 돌려야 하나** 를 적는다.
> 모든 판정에 **실측 근거**를 붙인다 — 근거 없는 줄은 넣지 않는다.

> [!tip] 읽는 법
> - ✅ **쓴다** — 지금 그대로 인계 가능
> - 🔶 **조건부** — 행을 고르거나 변환한 뒤 쓴다
> - 🔧 **재실행** — 코드를 고치고 다시 돌려야 값이 맞는다
> - ⛔ **못 쓴다** — 현재로서는 인계 불가

## §1. 공극률 관례 — `ε_sphere` · `ε_union` · `overlap`

> [!summary] 한 줄
> 대시보드의 세 숫자는 **독립 측정 셋이 아니라 둘 + 항등식 하나**다.
> 그리고 **DEM 은 `ε_sphere`, MPM 은 union 부기**를 쓴다 — 그대로 빼면
> 물리가 아니라 **관례 차이**를 읽는다.

---

### 1. 세 숫자가 각각 무엇인가

상자 부피 `V_box`, 입자 반지름 `r_i` 일 때

| 기호 | 정의 | 겹친 부분을 |
|---|---|---|
| `S_sphere` | `Σ (4/3)π r_i³` | **두 번 센다** |
| `S_union` | 실제로 물질이 차지한 부피 | **한 번만 센다** |
| **`ε_sphere`** | `1 − S_sphere / V_box` | ← 대시보드의 `Porosity ε` |
| **`ε_union`** | `1 − S_union / V_box` | ← `Porosity ε_union` |
| **`f` (overlap)** | `(S_sphere − S_union) / S_sphere` | ← `Overlap fraction` |

`S_union ≤ S_sphere` 이므로 **항상 `ε_union ≥ ε_sphere`** 다.
실측(163 케이스): 격차의 최소값이 **+0.39 %p** 로, 한 건도 뒤집히지 않는다.

---

### 2. 왜 둘이 다른가 — 겹침을 무엇으로 볼 것인가

DEM 입자는 **강체 구**인데 서로 파고든다(겹침 `δ`). 그 겹친 부피를 어떻게 셀지에
**두 가지 해석**이 있고, 그것이 곧 두 관례다.

> [!note] (가) 소성 관점 → `ε_sphere`
> 300 MPa 로 누르면 접촉부의 물질은 **사라지지 않는다**. 옆구리로 밀려나
> **부풀어 나온다**(bulge). 모델이 그 부풀음을 안 그렸을 뿐이다.
> ⇒ 고체 부피 = **원래 구 부피의 합**. 겹친 부피를 두 번 세는 것이 **물질 보존**에 맞다.

> [!note] (나) 강체 관점 → `ε_union`
> 두 구가 진짜로 서로 **관통**했다고 보면 고체는 합집합이다.
> ⇒ 겹친 만큼 물질이 **사라진다** = 고체를 과소 계상 → 공극을 과대 계상.

우리 공정은 **냉간가압 = 소성**이다. 그래서 **생산 규약은 `ε_sphere`**.

> [!check] 실측 확인
> `porosity == porosity_spheresum` 이 **163/163**.
> 생산 `porosity` 열은 `ε_sphere` 가 맞다 (union 과 같은 행은 0건).

`ε_union` 은 버리는 값이 아니라 **상한 · 교차검증용**이다.

---

### 3. 세 번째 숫자에는 정보가 없다 — 항등식

`S_u = S_s(1−f)` 이므로

```
ε_union − ε_sphere  =  f × (1 − ε_sphere)
```

> [!check] 163 케이스 실측
> 잔차 `|좌변 − 우변|` : 중앙 **6.9e-18** · 최대 **3.4e-17** = 부동소수 잡음.
> ⇒ **정확히 성립한다.**

**손으로 검산** (`input_8mAh_real_9`)
`f = 1.20 %`, `ε_sphere = 15.01 %`
→ `0.0120 × (1 − 0.1501) = 0.0102` = **1.02 %p**
→ 실제 `16.0 − 15.01 = 0.99 %p` ✅ (표시 반올림 차)

> [!warning] ML 에 넘길 때
> 셋 중 **둘만 독립**이다. 세 열을 독립 타깃으로 세면
> 정보가 없는 자유도를 하나 더 준 것이 된다 (`DESC-07` 과 같은 부류).

---

### 4. 격차는 **상수가 아니다**

격차 = `f × 고체분율` 이므로 **겹침이 클수록 커진다**.

| | 값 |
|---|---|
| `ε_union − ε_sphere` 중앙 | **1.645 %p** |
| 범위 (163건) | **0.39 – 10.94 %p** |

> [!danger] 흔한 실수
> *"관례 오프셋은 1.25 %p"* 라고 **외우면 안 된다.** 그것은 한 케이스
> (`real_14` scaffold)의 값이다. 정본도 첫 줄에서 *"상수가 아니다"* 라고
> 못 박고 절대부피 형태 `ε_sphere = ε_MPM − 946.66/(A·h)·100` 를 준다.
> **케이스마다 다시 계산해야 한다.**

무를수록 · 조밀할수록 겹침이 커지고, 격차도 따라 커진다.

---

### 5. MPM 은 `union` 쪽이다

**기전**: 연속체·복셀은 **셀을 채운다**. 두 물질이 겹친 영역은 같은 셀을
차지하므로 **한 번만** 세어진다 = 구조적으로 union.

> [!check] 27쌍 실측 (DEM·MPM 둘 다 있는 케이스)
> | 대조 | 중앙 | 범위 | \|Δ\| ≤ 4 %p |
> |---|---|---|---|
> | `MPM − ε_sphere` | **+6.614 %p** | +0.27 … +10.82 | 9 / 27 |
> | `MPM − ε_union` | **−0.066 %p** | −1.19 … +0.53 | **27 / 27** |

예 (`input_8mAh_real_9`): `ε_sphere 15.01` · **`ε_union 16.0`** · `MPM 15.5`
→ MPM 이 union 쪽에 붙어 있다.

---

### 6. 그래서 무슨 사고가 났나

> [!danger] ① 관례 차이를 "모델 신뢰 한계" 로 읽었다
> scaffold 런에서 `MPM 16.877 − ε_sphere 15.626 = 1.251 %p` 를
> **"구성모델 차이 = model-trust bound"** 라고 결론냈다.
> 실제로는 관례 오프셋이고, scaffold CSV 의 **쌍별 렌즈 겹침**으로
> 분해된다 — `SE–SE 0.402 %p + AM–SE 0.848 %p = 1.251 %p`.
> **소수 셋째 자리까지 일치한다.**

> [!danger] ② 격자수렴 시험이 이것을 **원리적으로 못 잡는다**
> 관례 오프셋은 **정의상 격자와 무관**하다. 그래서 384 ↔ 512 가 같은 값을
> 내는 것이 당연한데, 그것을 *"격자 무관 = 구성모델 차이"* 의 증거로 읽었다.
> ⇒ 그 추론 자체가 무효.

> [!danger] ③ "일치" 가 사실은 두 오차의 상쇄였다
> `--se-dump` 런의 *"porosity 15.93 이 실험 15.6 과 일치"* 는
> 공통 관례(`ε_sphere`)로 다시 읽으면 **14.70 vs 15.63 = 0.93 %p 과압축**이다.

---

### 7. 실무 규칙

1. **보고는 전부 `ε_sphere` 로 통일한다.** ✅ **비준됨 (1저자, 2026-09-19)**
   — 이후 모든 산출물·인계표·보고는 이 관례를 쓴다. `ε_union` 은 상한·교차검증으로만 병기.
2. MPM 숫자를 DEM 옆에 놓을 땐 **먼저 변환**한다:
   ```
   ε_sphere = 1 − (1 − ε_union) / (1 − f)
   ```
   > [!warning] `f` 를 어디서 얻나
   > MPM 은 변형 후라 **구가 없어 `f` 를 스스로 못 낸다.**
   > scaffold 런처럼 **씨앗이 구**일 때만, DEM 좌표의 구로 **쌍별 렌즈**를
   > 계산해 `f` 를 얻는다. 씨앗이 구가 아니면 이 변환을 쓸 수 없다.
3. 밀집 pure-SE 에서 `ε_sphere` 는 **음수**가 될 수 있다(겹침 과다).
   그 구간에서만 `ε_union` 을 상한으로 병기한다.
4. **같은 관례 · 같은 침대류 안의 상대 비교는 안전**하다.
   관례가 섞이는 순간 위험해진다.

---

### 8. 남은 불확실

- MPM 이 union 이라는 것은 **27쌍 상관 + 기전 논증**이다.
  MPM 코드에서 *"여기서 union 을 센다"* 를 직접 확인하지는 않았다.
- §7-2 변환식은 **씨앗이 구인 경우**에만 쓸 수 있다.
- `ε_union` 자체도 DEM 이 **쌍별 렌즈**로 근사한 값이다
  (삼중 이상 겹침의 포함-배제는 확인 대상).

---

### 부록 — 재현 방법

```python
import csv
rows = list(csv.DictReader(open('docs/data/case_master.csv')))
f = lambda r, c: float(r[c])
for r in rows:                      # 항등식
    lhs = (f(r,'porosity_union') - f(r,'porosity_spheresum')) / 100
    rhs = f(r,'overlap_fraction_pct')/100 * (1 - f(r,'porosity_spheresum')/100)
    assert abs(lhs - rhs) < 1e-12
```

관련 정본 · 원장
- `docs/mpm_platen_kinematic_stop_defect.md` §31 — 관례 오프셋 분해
- `docs/reviews/findings.json` — `DESC-07`(정의 종속), `LHS-02`
- `docs/data/case_master_column_census_20260919.tsv` — 421열 전수 판정

---

## §2. 전수조사 — `case_master.csv` 421열

> [!summary] 한 줄
> 421열 중 **239열은 지금 그대로 쓴다**. **61열은 코드를 고쳐 다시 돌려야** 하고,
> **104열은 행을 고르거나 변환한 뒤** 쓴다.

대상: `docs/data/case_master.csv` (**163행 × 421열**, `export_master_csv.py` 산출물).
판정 전체는 **`docs/data/case_master_column_census_20260919.tsv`** 에 열 단위로 있다.

| 판정 | 열 수 | 무엇 |
|---|---|---|
| ✅ **쓴다** | **239** | 기하·위상·설계·응력·파괴 (204) + 면적·피복 계열 (35, 이름 주의) |
| 🔶 **조건부** | **104** | σ 계열 19 · fallback 22 · MPM 38 · Stage E 14 · τ 6 · 피복문턱 5 |
| 🔧 **재실행** | **61** | `*_physics` · `A_binding_share_*` |
| · 식별자 | 15 | `case` · `name` · `meta.*` · 플래그 |
| ? 미분류 | 2 | `physics_resistance_model` · `physics_solver_at` (물리 솔버 메타 문자열) |

빈 열은 **0개**. 전부 채워진 열 209 · 부분 채움 212.

---

### 2-1. ✅ 쓴다 (239열)

기하·위상량이라 **cap 선택과 무관**하다 — 대시보드에서 `Hertzian ↔ Physics` 의
`Δ = 0 %` 로 나타나는 것들이 곧 이 집합이다.

- 구조: `porosity` · `porosity_union` · `overlap_fraction_pct` · 두께
- 배위수: `se_se_cn` · `am_se_cn` · `am_am_cn` · contact count
- 퍼콜: `percolation_pct` · `top_reachable_pct` · `electronic_percolating_fraction`
- 설계·입력: `inp.*` · `r_AM_P` · `r_AM_S` · `r_SE` · `am_se_ratio` · `ps_ratio` · 압력
- 응력: `stress_cv` · `stress_ratio_*` · `bulk_resistance_fraction`
- 파괴: Auerbach 단계분포 · `p_frac` · `fracture_index` (★ **force-based 권장**,
  δ-based 와 같은 표에 나란히 인용 금지)

> [!warning] 이름 주의 — 면적·피복 35열 (`L1-04`)
> `contact_area` 는 `c_cpl[22]` = LIGGGHTS **기하 교차 원판** `π(rδ − δ²/4)` 이지
> **Hertz 탄성** `πR*δ` 가 **아니다**. 같은 반경에서 비 = `2 − δ/2r` ≈ **1.9875배**.
> 열 이름은 frozen 이라 안 바꾸지만, **넘길 때는 `A_dem_geometric` 라고 설명해야 한다.**

---

### 2-2. 🔧 재실행해야 쓴다 (61열) — `*_physics` · `A_binding_share_*`

> [!danger] 전수조사의 결정적 한 줄
> **`A_binding_share_AM_SE_pct.volume == 0.0` 이 163/163 행 전부.** 최대값도 `0.0`.
> ⇒ **부피 cap 이 코퍼스 전체에서 단 한 번도 결속하지 않는다.**
> 이것이 `DESC-03` 의 지문이다 — 단위 혼용으로 `A_volume` 이 부풀어
> **원리적으로 결속 불가**가 된 상태. 같은 칸의 `tabor` 는 중앙 **72.2 %**
> (범위 11.5 – 95.4) 로 결속한다.
> ⇒ *"Tabor + volume"* 이라는 이름은 **절반이 거짓**이다. 실제로는
> *Tabor + geom + liggghts* 다.

이 열들을 막고 있는 것은 **P1 세 개**다.

| 결함 | 무엇이 틀렸나 | 재현값 |
|---|---|---|
| **`DESC-03`** | 호출부가 **sim 단위**를 넘기는데 함수 상수는 **SI** (`H_REAL_SE = 0.85e9 Pa`, `H_FILM_MIN = 5.0e-9 m`). `A_volume = V/h_min` 은 분자만 길이³로 스케일 | 단위 통일 시 binding `tabor → volume`, `A_phys/A_hertz` **2.502607 → 1.229167** (비의 비 **2.036019**) |
| **`L1-01`** | `L = max(A_H, A_LIGG)` 가 `U = min(A_tabor, A_vol, A_geom)` 보다 **클 수 있는데** 거부하지 않고 `L` 을 돌려준다 = 조건을 만족하는 면적이 **없는데** 값을 낸다 | **얕은 겹침 `δ/R* ≤ 0.05` 에서 `cap_conflict = True`**. 우리 침대는 `overlap ≈ 1.2–1.8 %` = **바로 그 구간** |
| **`L1-02`** | `V_overlap` 이 이름대로의 구 교집합이 **아니다**. 단일 구면 cap 식에 `R*` 를 대입한 것 | 정확 lens 대비 **0.494배**(얕은 극한), `δ > 3R*` 면 **음수** (스윕에서 −0.25배 확인) |

같은 스윕에서 `A_phys / A_hertz` 는 **1.0 ~ 10.0** 으로 흔들린다 — 어느 cap 이
결속하느냐에 전적으로 달려 있다.

> [!note] 잠복 결함 하나 더
> `coverage_physics_vs_hertzian.py:282` 는 면적 변환에 `scale²` 를 쓰는데
> 정본(`dem_analysis_core.py:136`)은 `1e12/scale²` 다. **`scale = 1000` 에서만
> 우연히 같다** (코드 주석이 그 우연을 *"they match"* 라고 적어 놨다).
> 전수조사: `meta.scale` 이 **163/163 에서 1000** ⇒ **아직 안 물었다. 잠복이다.**

---

### 2-3. ⛔ 지금 못 쓰는 것 · 🔶 행을 골라야 쓰는 것

| 열 | 판정 | 근거 (실측) |
|---|---|---|
| `tortuosity_*` (6열) | 🔶 **6행 제외 후 사용** | `percolation_pct == 0` 인데 τ 가 나오는 행 **6/163** (`DESC-02` ①). 그 중 **2행은 `σ(τ) = 0`** = 경로가 사실상 1개 |
| `electronic_sigma_*` · `thermal_*` · `asr_*` (22열) | 🔶 **48행만** | `validation_flags.bruggeman_fallback_fired_any == True` 가 **115/163 (70.6 %)** |
| `sigma_*` · `R_brug_*` (19열) | 🔶 **단서 필수** | `CL-81` — 접촉망 σ 는 `CONTACT_FREE` 가지. 절대값을 실험 옆에 적을 땐 *"협착 미포함 = 상한"* 을 함께 |
| `mpm.*` (38열) | 🔶 **변환 후** | §1-5 — MPM 은 union 부기. `ε_sphere` 로 바꾼 뒤 비교 |
| `stage_e_*` (14열) | 🔶 | σ 채널에 종속 |
| `*_vulnerable_pct` · `ionic_active_pct` (5열) | 🔶 | 정의가 **coverage 문턱** 기반 → 기하 교차 원판 채널에 종속 |

> [!check] 내가 틀렸던 것 하나 — 정정
> 처음에 *"`Bruggeman coefficient 0.0` 인데 `σ_Bruggeman 0.1821` 이면 자기모순"*
> 이라고 적었는데 **틀렸다.** 실측하면 `σ_Bruggeman[mS/cm] / coeff = 3.000006`
> 으로 **항등식이 성립**하고(= `× σ_grain 3.0`), 그 케이스의 계수는 **0.0607** 이다.
> 대시보드가 그 칸을 **1자리로 반올림해 `0.0`** 로 찍었다
> (같은 칸을 다른 케이스에선 `0.1358` 로 4자리로 찍는다).
> ⇒ **계산 결함이 아니라 표기 결함**이다. 다만 건강한 값을 고장난 것처럼
> 보이게 했으므로 표기 일관성은 고칠 대상이다.

---

## §3. 막고 있는 것은 코드가 아니라 **물리 결정 둘**

`DESC-03`(단위)와 `scale²` 는 기계적으로 고칠 수 있다. 그런데 `L1-01`·`L1-02` 는
**판정문이 *"기계적으로 바꾸라는 물리 승인이 아니다"* 라고 못 박아** 코드만으로 못 닫는다.
그래서 대응이 둘 다 **"기록하되 승격하지 않는다"** 에서 멈춰 있다.

> [!question] 결정 ① — `V_overlap` 이 무엇인가 (`L1-02`)
> - **(a) 두 구의 전체 교집합 lens** — `lens_volume(r₁, r₂, δ)` 가 **이미 구현돼 있다**
> - **(b) 한쪽 상에 할당되는 몫** — 그러면 "lens" 라 부를 수 없고 **분담식 + 근거**가 필요
> - (현행 c) 단일 구면 cap 에 `R*` 대입 = 정확값의 **0.494배**, 깊으면 **음수**
>
> 참고(승인 아님): 우리 계는 무른 SE 가 단단한 AM 에 눌려 퍼지므로 변형이 거의
> SE 쪽이다 → (b) 의 *"SE 몫 ≈ 전체"* 가 (a) 로 수렴할 공산이 크다.

> [!question] 결정 ② — cap 세 개가 **무엇의** 한계인가 (`L1-01`)
> - **(a) 전체 접촉면적의 한계** → `L > U` 인 접촉은 **비물리**이므로 값을 내지 않고 거부·플래그
> - **(b) 추가로 퍼진 막의 한계** → 식이 `A = A_lower + min(caps)` 여야 하고
>   지금의 `max(lower, min(caps))` 는 **애초에 틀린 형태**
> - 현행 = `cap_conflict` 로 기록만 하고 하한을 반환 ← **얕은 구간에서 상시 발동**

이 둘이 정해지면 나머지는 기계적이다: 단위 통일 → 재현 시험 → 두 레인 → 재실행.

---

## §4. LHS 130 인계표 (설계인자 → 디스크립터)

수영이 요청 축. 대상 = `docs/data/lhs_design_20260818.csv` (**130행**),
수확 원본 = `docs/data/lhs_descriptors_20260919/` (130건).

### 4-1. 설계인자 — 5축 중 4축 **정확히 일치** (지름 기준, 2026-09-19 확정)

| 축 | 요청 | 우리 | |
|---|---|---|---|
| 대립 `d_am_p_um` | 5–15 µm | **5.000 – 15.000** | ✅ |
| 소립 `d_am_s_um` | 1–5 µm | **1.000 – 5.000** | ✅ |
| 바이모달 `ps_frac` | 0–100 | **0.000 – 1.000** | ✅ |
| 전해질 `d_se_um` | 0.5–2 µm | **1.000 – 2.000** | ⛔ 아래 절반 없음 |
| 활물질 `am_pct` | 70–95 % | **70.000 – 95.000** | ✅ |

> [!danger] `d_SE = 0.5 µm` 는 **불가** (1저자 판단, 2026-09-19)
> 우리 CSV 로 계산한 크기: `d_SE 1.0 → 0.5` 는 SE 부피 고정에서 **개수 ×8**.
> `n_total` 이 중앙 **45,790 → 366,324**, 최대 **89,547 → 716,376**.
> 가장 무거운 설계는 ≈ **78만 입자**.
> 게다가 `r_SE < 0.5 µm` 는 **Cronau(r_SE) 가 σ_grain 을 깎기 시작**하는 구간이라
> (1.00 → 0.90 → 0.65) **SE 재료 모델 자체가 바뀐다.**

### 4-2. 디스크립터 — 7개 중 6개 사용 가능

| 열 | 판정 | 실측 |
|---|---|---|
| `phi_se` · `phi_am` | ✅ | 130/130 |
| `coverage_AM_P` · `coverage_AM_S` | ✅ | 100/130 — 나머지 30 은 **단분산이라 그 상이 없다**(`N_A_PHASE_ABSENT`). ⛔ 0 으로 채우면 안 된다 |
| `coverage_AM_total` | ✅ ⚠유도 | 130/130 — 위 둘에서 유도 |
| `porosity_sphere` | ✅ ⚠유도 | 130/130 — φ 둘에서 유도, 닫힘 잔차 최대 **2.842e-14** |
| **`tortuosity_dijkstra_SE`** | ⛔ | **14/130**. 나머지 116 의 `NOT_PERCOLATING` 이 **두 원인을 한 값으로 접는다**(`LHS-08`) |

### 4-3. 새 계산 없이 **더 넣을 수 있는 것** (수확 JSON 에 이미 있다)

`phase_counts.*`(**실측** 입자수 — 현 CSV 의 `n_*_est` 는 추정치) ·
`coverage_detail.counts.*.n_valid`(피복 평균의 **분모**) · `coverage_AM_only_hertz_pct` ·
`closure_residual`(전 케이스 최대 **2.2e-16**) · `n_capped` · `n_free_surface_invalid` ·
`tau_detail` 7키(τ 값 대신 **왜 없는지**) · `plate_z_sim`+`plate_z_source`(130/130 `mesh_stl`) ·
`V_box_sim` · `timestep` · `boundary` · `area_channel` · raw `sha256` 3종.

### 4-4. ★ 재수확 **한 번**이면 두 개가 같이 열린다

LHS 원자료에 **`c_cpl[23] = delta`(겹침)** 와 `c_cpl[10~12] = 힘` 이 **이미 들어 있다**.
⇒ §3 의 결정 둘 + 단위 수정이 끝나면, **재수확 1회**로
**τ(`LHS-08`) + physics 피복** 이 함께 나온다. 두 번 갈 일이 아니다.

---

## §5. 열린 항목 현황

원장 `docs/reviews/findings.json` **314건** (DFT 계열 2건 제외 = 312).
`check_review_findings.py` **RC = 0** — 자기일관은 성립. 단 검사기 자신이 적는다:
*"'정말 고쳐졌는가' 는 회귀와 독립 검증자의 몫이다."* — `verified` 는 **8건뿐**이다.

### 5-1. 이번 감사로 **닫을 근거가 생긴 6건**

현재 수확기 산출물 130건에 각 항목의 **원래 주장을 재현 시도**했다.

| 항목 | 원래 주장 | 재현 결과 |
|---|---|---|
| `DESC-01` P1 | τ 실패가 `phi_se`·`phi_am` 까지 삼킨다 | τ 실패 116건 중 phi 까지 죽은 것 **0** |
| `DESC-04` P2 | 이름만으로 통계량·경계·절단이 안 정해진다 | `tau_detail` 7키 **130/130** · 규약 문자열 1종 |
| `DESC-05` P2 | `0`·`N/A`·`invalid` 가 한 값으로 접힌다 | `OK 200` / `N_A_PHASE_ABSENT 60` 로 **갈림** |
| `DESC-06` P2 | 같은 최종 프레임이 아닐 수 있다 | atom `sha256` **130/130** · 중복 0 · 쌍 step_gap = 0 |
| `DESC-07` P2 | 일곱을 독립 회귀로 세면 안 된다 | 항등식 잔차 **2.842e-14** · 유도열 표시 상주 |
| `DESC-09` P2 | 미실행 8개가 무작위 결측이 아니다 | 수확 **130/130** · phi 실패 0 |

> [!warning] 닫기 전 단서
> 위는 **새 수확기 경로**만 잰 것이다. `DESC-01`·`DESC-05` 는 원래
> **웹앱/구 파이프라인**에서 열린 항목이라, 닫으려면 그쪽도 같이 봐야 한다.
> (웹앱↔킷 두 파이프라인에 **같은 결함이 따로** 존재한 전례가 있다.)

### 5-2. 남는 것

- **`DESC-02`** P1 — τ 가 관통을 보증하지 않는다 (코퍼스 6/163 에서 실증)
- **`DESC-03`** P1 — physics 피복 단위 (전수 163/163 volume 미결속으로 확정)
- **`L1-01` · `L1-02`** P1 — §3 의 물리 결정 둘
- `DESC-08` — 291 코퍼스 병합 금지 (규약)
- `LHS-03` · `LHS-04` · `LHS-06` · `LHS-08` — τ·퍼콜 족, 재수확 대기

---

## 변경 이력

| 날짜 | 추가 |
|---|---|
| 2026-09-19 | §1 공극률 관례 · §2 전수조사 421열 · §3 물리 결정 둘 · §4 LHS 인계표 · §5 원장 현황 |

---

## §6. LHS 인계표 — **만들어서 나갔다** (2026-09-19)

산출물: **`docs/data/lhs_handover_20260919.csv` — 130행 × 63열**
생성기: `scripts/lhs_design_dataset.py --export-handover <CSV>`
(규율 ② 대로 **계약 시험 ⑯a–j 를 먼저** 쓰고 구현했다. selftest **47/47**.)

### 6-1. 무엇이 들어갔나

| 묶음 | 열 |
|---|---|
| 설계인자 | 32열 — 지름·반지름·비·RVE·두께·압력·`E_SE`·개수추정 등 |
| 디스크립터 6 + status | 12열 — `phi_se` · `phi_am` · `coverage_AM_P/S/total` · `porosity_sphere` |
| **실측 입자수** | `n_AM_P_measured` · `n_AM_S_measured` · `n_SE_measured` ← 설계의 `n_*_est` 는 **추정치**였다 |
| 피복 분모 | `cov_AM_P_n_valid` · `cov_AM_S_n_valid` |
| QC | `closure_residual` · `cov_n_capped` · `cov_n_free_surf_invalid` |
| **τ 진단** | `tau_status` · `tau_n_sampled` · `tau_n_valid` · `tau_n_truncated` · `tau_convention` |
| 출처·규약 | `plate_z_sim`+`plate_z_source` · `V_box_sim` · `timestep` · `area_channel` · `atom_sha256` |

### 6-2. 계약 세 개 (시험이 강제한다)

> [!danger] ① **τ 값 열을 넣지 않았다**
> `LHS-08` 이 열려 있다. 열이 CSV 에 있으면 *"있으니까 쓴다"* 로 학습에 들어간다.
> 대신 **왜 없는지**를 `tau_*` 다섯 열로 넘긴다 (`tau_status`: `NOT_PERCOLATING` 116 · `OK` 14).
> 시험 ⑯b 가 이 열의 부재를 단언한다.

> [!warning] ② **`status ≠ OK` 는 빈칸이고 `0` 이 아니다**
> 빈칸 **60개** = 단분산 30건 × 피복 2열 (`N_A_PHASE_ABSENT`).
> 검산: `status ≠ OK` 인데 `0` 이 적힌 행 **0건**.

> [!note] ③ **유도열을 내보내는 표 위에서 다시 검증**
> `DESC-07` 항등식을 행마다 재측정하고, 깨지면 **거부**한다 (시험 ⑯g 가 변이로 확인).

### 6-3. 내 시험의 구멍 하나 — 잡아서 고쳤다

초판 `build_handover` 는 `harvest` 를 **list 로만** 받았다. 그런데 프로덕션의
`load_harvest` 는 **dict(case → h)** 를 준다. selftest 는 list 를 넣어서 **통과했고**,
실제 실행에서 `TypeError` 로 죽었다.

⇒ **시험이 프로덕션 모양을 안 쓰면 그 자리가 곧 사각지대다** (규율 ⑤ 의 재현).
둘 다 받도록 고치고, **⑯j 로 dict 경로를 따로 단언**했다.

### 6-4. 아직 못 넣은 것

- **τ 값** — `LHS-08` 재수확 뒤
- **physics 피복** — §3 의 물리 결정 둘 → 단위 → 재수확 (`DESC-10` 의 순서 제약)

---

## §7. 새로 등재한 결함 3건 (2026-09-19)

| ID | 등급 | 내용 |
|---|---|---|
| **`DESC-10`** | **P1** | **`DESC-03` 을 단독으로 고치면 더 나빠진다.** 지금은 단위 교란 덕에 부피 cap 이 부풀어 `L1-02` 의 틀린 식이 **무해하게 잠들어** 있다(전수 163/163 미결속). 단위만 통일하면 그 cap 이 **깨어나 답을 결정한다**. ⇒ **순서: `L1-02` 결정 → 단위** |
| `DESC-11` | P3 | 면적 변환이 두 벌 — `scale²` vs `1e12/scale²` 가 `scale=1000` 에서만 우연히 같다. `meta.scale` 163/163 = 1000 ⇒ **잠복** |
| `SELF-43` | P3 | 대시보드가 같은 칸을 1자리·4자리로 섞어 찍어 **건강한 값을 고장난 것처럼** 보이게 했다 (내가 오진단을 냈다) |

---

## 변경 이력 (갱신)

| 날짜 | 추가 |
|---|---|
| 2026-09-19 | §1 공극률 관례 · §2 전수조사 421열 · §3 물리 결정 둘 · §4 LHS 인계표 설계 · §5 원장 현황 |
| 2026-09-19 | §1-7 **`ε_sphere` 통일 비준** · §6 **인계표 생성 완료(130×63)** · §7 신규 결함 3건 |

---

## §8. 두께 — 들어가지만 **추정치**다 (`LHS-09`, 2026-09-19)

1저자 질문: *"`Electrode thickness T` 도 하나의 파라미터로 가는 거지?"* → **간다. 단 단서가 있다.**

인계표에 들어간 것은 **`thickness_est_um` = 설계 추정치**(로딩·조성에서 계산)이고
**실측이 아니다.** 실측으로 있는 것은 `plate_z_sim`(플래튼 z, 출처 `mesh_stl`) 하나다.

| 대조 | 값 |
|---|---|
| `thickness_est_um` | 28.71 – 51.70 µm |
| `plate_z_sim` | 0.031172 – 0.069724 |
| `plate_z × 1e3` 대 추정, \|오차\| | **중앙 31.19 % · 최대 76.78 %** |
| 선형회귀 | `est = 480.3·plate_z + 15.83`, **R² = 0.4436** |

단순 단위환산(×1000)으로 설명되지 않는다. **낮은 쪽은 맞고 높은 쪽이 벌어진다**
⇒ 바닥 `z` 가 0 이 아니거나 플래튼이 고체 위에 떠 있다.

> [!warning] 왜 지금 못 고치나
> 판별에 필요한 `z_lo` · `se_z_lo` · `alt_plate_above_solid` 가
> `tortuosity_se()` 의 `band` 안에만 있고 **수확 JSON 최상위로 안 나온다**.
> ⇒ **`LHS-08` 재수확에서 band 진단을 최상위로 승격**하면 두께도 같이 실측이 된다.
> 두 번 갈 일이 아니다 — τ · physics 피복 · 실측두께가 **한 번에** 나온다.

⛔ 그 전까지 `thickness_est_um` 을 *"두께 측정값"* 으로 넘기지 않는다. 열 이름의 `_est` 를 지우지 않는다.

> [!note] 참고 — MPM 쪽 두께는 성격이 다르다
> 정본(플래튼 결함 문서)은 scaffold 런에서 `solid_vol` 이 DEM 에 고정되므로
> **응력-정지 두께가 MPM 의 유일한 반증가능 산출물**이라고 적는다.
> 그것은 **MPM 의 산출물**이고, 여기 인계표의 `thickness_est_um` 은 **DEM 설계 추정치**다.
> 둘을 같은 열에 담지 않는다.
