Repository: yonghoon7153-source/Yonghoon-DEM-DFT

# lit-reader — 연구실 문헌 DB (텍스트판)

이 브랜치는 코드가 아니라 **자료**다. 이 저장소 `claude/friendly-meitner-lldvar` 의 `litdb/papers/` digest 를 연구실 PC 의 문헌 도구가 읽어 만든
**읽기 카드 · 뽑은 수치 · 장 서문**을 매일 밤 텍스트로 올린다. 사람이 보는 화면(논문 그림 포함)은 연구실 PC 에만 있다.
**이 브랜치에 커밋하지 않는다** — 다음 밤에 통째로 다시 덮인다. 다른 브랜치에 합치지도 않는다.

마지막 갱신 2026-11-16 04:02 · 논문 563편 · 읽기 카드 475편 · 수치 49,774건 · 장 20개

## 다른 브랜치의 세션에서 쓰는 법

```bash
git fetch origin lit-reader
git show origin/lit-reader:papers.csv | head -n 5          # 논문 목록 — 어느 장인지, 카드가 내린 한 줄 결론
git show origin/lit-reader:chapters/se-argy.md             # 장 서문 — 그 장에서 밝혀진 것 · 엇갈리는 곳 · 열린 문제 · 먼저 읽을 논문
git show origin/lit-reader:cards/<slug>.md                 # 논문 한 편의 읽기 카드

File: docs/plan_vgcf_ptfe_coupling_20260811.md
# 계획서 — Zhang/Meng/Franco 2026 (Nature Energy) 를 우리 첨가제 모델에 반영할 것인가

> **상태: 리뷰 대기 (구현 전).**  사용자 지시 = "짜야 된다면 계획서 내보고 리뷰받고 진행".
> 대상 논문: Zhang, Stoychev, X. Zhang, …, Chouchane, Franco, Shpyrko, **Meng**,
> *"Dry electrode architecture design to push energy density limits at the cell level"*,
> **Nature Energy** (2026), DOI 10.1038/s41560-026-01981-3.  본문 21 p + SI 40 p +
> **소스데이터 xlsx** + 동영상 2.
> ⚠ **액체계 LIB** (NMC811‖graphite pouch, 4.55–4.70 V).  황화물 ASSB 아님.

---

## §0. 판정 요약 (먼저 결론)

**코드는 필요하다. 단 후보 6 개 중 3 개만 하고, 나머지 3 개는 명시적으로 하지 않는다.**

판정을 가른 것은 **한 가지 계산**이다 — 우리 자신의 해상도 규칙
(`d_h/dx ≳ 3.5`, CLAUDE.md 2026-08-07) 로 이 논문의 길이 스케일을 재보면:

| 논문의 양 | 크기 | 우리 복셀(dx≈140 nm) 대비 | 판정 |
|---|---|---|---|
| VGCF 지름 | 100 nm | **0.71 셀** | ⛔ 미해상 |
| PTFE 감김 RoG | 45 nm | **0.32 셀** | ⛔ 미해상 |
| 섬유간 거리 (전단 후) | 250 nm | **1.79 셀** | ⛔ 미해상 |
| 섬유간 거리 (전단 전) | 360 nm | **2.57 셀** | ⛔ 미해상 |

⇒ **이 논문의 CGMD 기전(PTFE 가 VGCF 를 감아 끌어당김)은 우리 MPM 이 원리적으로 못 푼다.**
섬유간 250 nm 하나를 3.5 셀로 풀려면 dx ≤ 71 nm = **n_grid 2 배**인데, 그래도 VGCF 지름과
PTFE 감김 자체는 여전히 sub-voxel 이다.  그리고 우리는 이미 **미해상 협착이 격자에서
사라져 σ 를 과소평가**한다는 것을 실측했다 (좁은 침대 +23.8 % vs 넓은 침대 +4.0 %,
2026-08-06 밤).  따라서 **형상을 흉내 내면 안 되고**, 물성/앵커 층위에서만 반영한다.

반대로 **재료 파라미터 층위에서는 지금 당장 쓸 것이 있고, 정합도 확인된다** (§2).

---

## §1. 이 논문이 실제로 주는 것 (출처 등급 구분)

### (a) **stated 표** — SI Supplementary Table 2 = 우리가 §F1 로 기다리던 형상 앵커

| 시료 | 종횡비 | 비표면적 (m²/g) |
|---|---|---|
| **VGCF** | **> 200** | **18.6** |
| 표준 배터리급 MWCNT | ~300–800 | 200–350 |
| 고종횡비 MWCNT | ~1500–4000 | 300–450 |

★ 이것이 `docs/digest_model_application_backlog.md` **§F1 잔여 "SuperP/PTFE 압력-형상
크기앵커 문헌 대기"** 의 **카본 측 절반**을 채운다 (PTFE 측은 여전히 미충족 — §5-3).
그리고 **A14 SWCNT sheath** 의 MWCNT 대조군 수치도 여기서 나온다.

### (b) **소스데이터 (xlsx, 디지타이즈 아님 — 가장 신뢰도 높음)**
`Normalized_Largest_Fraction` = **정규화 최대 퍼콜 CBD 망 분율** (PFIB-SEM 슬라이스별,
SI Fig S11 정의).  내가 직접 집계:

| | n | 평균 | 표준편차 | min | max |
|---|---|---|---|---|---|
| Slurry | 135 | **0.384** | 0.138 | 0.163 | 0.780 |
| **Dry** | 121 | **0.536** | 0.099 | 0.268 | 0.938 |

⇒ **Dry / Slurry = 1.40×**.  이것은 **우리 `f_perc` / 최대-클러스터 분율과 같은 종류의 양**이다.

### (c) CGMD (Franco 그룹, LAMMPS)
- VGCF = **30 입자 선형 사슬, r = 50 nm**;  PTFE = **~1 µm 사슬, 70 구**(−[CF₂–CF₂]− 세그먼트,
  **섬유화 *이전*** 형태 = SI Fig S3)
- LJ 12-6, 1.5³ µm³ 주기상자, 300 K 50 ns 평형 → 373.15 K
- **전단 = 주기 방향력 ~5 MPa**(실험 전단응력에 맞춤), ±x/±y/±z 12 ns/사이클 × 30 사이클
- 결과: RDF **r ≈ 60 nm 에서 PTFE 밀도↑** · **RoG 60 → 45 nm**(≈VGCF 반지름 50) = **감김**
  · **섬유간 360 → 250 nm** = PTFE 매개 연결·정렬 · 감김 + 등각 코팅 **두 모드 공존**

### (d) 구조/수송 (PFIB-SEM 토모그래피)
- **τ 2.87 (slurry) → 2.49 (dry)** = −13 %, D_eff,Li⁺ **+33 %**
- 공극 분포 표준편차 0.89 % (slurry) vs 1.2 % (dry) = **공극 균일도는 차이 없음**
- NMC 입자 평균 전류밀도 **1.0e-2 (slurry) vs 4.6e-5 A/m² (dry)** — CBD 연결이 좋으면
  전류가 저항 큰 NMC 를 우회한다 (NMC σ_e 가 CBD 보다 ~5 오더 낮음)

### (e) 화학 (우리 축 밖 — 기록만)
VGCF 표면산소 **~1.5 wt% O**, 전단혼합 후 XPS **O 1s 533 → 531 eV**(enol→keto), C 1s 불변.

---

## §2. 지금 당장 확인되는 정합 — 계획의 근거

원기둥 섬유의 비표면적은 기하로 닫힌다: `SSA = 4/(d·ρ)`.

| | 지름 | ρ (우리 `DENS['VGCF']`) | 기하 SSA | 논문 18.6 대비 |
|---|---|---|---|---|
| **논문 VGCF** | 100 nm | 2.0 g/cm³ | **20.0 m²/g** | **+8 %** ✅ |
| **우리 현행 `VGCF_D`** | **150 nm** | 2.0 | **13.3 m²/g** | **−28 %** ⚠ |

★ 두 가지가 동시에 나온다:
1. **우리 기하 표현이 건전하다** — 논문의 실측 SSA 18.6 이 매끈한 원기둥 가정과 8 % 안에서
   맞는다 (역산 지름 108 nm).  즉 VGCF 를 원통 막대로 두는 우리 `seed_fibres` 는 옳다.
2. **우리 현행 VGCF 는 이 논문 VGCF 와 다른 등급이다** — ⌀150 nm × L10 µm = **AR 67**
   (Showa Denko VGCF-H 주석) vs 논문 **AR > 200**.  SSA 는 28 % 낮다.
   ⚠ **이것은 "우리가 틀렸다" 가 아니라 "등급이 다르다"** 이다.  VGCF-H 는 실재 제품이고
   우리 주석이 그것을 명시한다.  문제는 **선택지가 하나뿐이고 근거가 코드에 안 적혀 있다**는 것.

---

## §3. 우리 코드 현황 (있는 것 / 없는 것)

**이미 있다** (`scripts/additives.py`):
- `seed_fibres(...)` — VGCF/PTFE 공용 섬유 시더.  `curl`(worm-like) · `vol_conserve`
  (constant-volume drawing, d ∝ √(V/L)) · **`nucleate` / `nucleate_frac`(카본 위 핵생성)** ·
  `bridge_frac` · `align_lambda` · `buckle_*`
- `seed_coat` (등각 코팅) · `seed_sheath` (A14 SWCNT) · `seed_carbon_black` (SuperP 체인)
- `ADDITIVE_PROCESS` / `PTFE_FIBRIL` — 혼합공정별 형상 파라미터
- `dispersion_metrics` — 분산 CV
- STEP3 **`carbon_se_area_um2`** (#30) — 카본↔SE 계면적 (VGCF-촉매 SE 분해의 구조 입력)

**없다**:
- VGCF 의 **SSA** 가 어디에도 없다 (지름은 있는데 그로부터 SSA 를 내지 않는다)
- **등급 선택지**가 없다 (VGCF_D/L 이 단일 상수)
- **VGCF↔VGCF 상관 배치** (PTFE 매개 끌어당김) — 현재 섬유 중심은 균일 랜덤
- 퍼콜 분율의 **외부 실험 앵커**

---

## §4. 제안 — 하는 것 (P1–P3)

### **P1. VGCF 등급 프리셋 + SSA 를 1급 필드로** (비용 낮음 · 리스크 낮음)
- `additives.py` 에 `CARBON_GRADES` 추가: `vgcf_h`(현행 ⌀150/L10, AR 67) ·
  **`vgcf_hi_ar`(⌀100/L20, AR 200 — 이 논문)** · `mwcnt_std`(AR 300–800, SSA 200–350) ·
  `mwcnt_hi_ar`(AR 1500–4000, SSA 300–450).  각 항목에 **출처를 코드에 명시**.
- `ssa_m2g(d_um, rho)` = `4/(d·ρ)` 헬퍼 + 프리셋별 기대 SSA 를 회귀로 못박음
  (`vgcf_hi_ar` → 20.0 이 논문 18.6 의 ±10 % 안).
- CLI: `--carbon-grade`.  **기본값은 현행 `vgcf_h` 유지**(byte-identical 경로 보존, §F1).
- **검증**: 기하 SSA 가 논문 표의 SSA 순서를 재현하는가 (VGCF ≪ MWCNT).
  MWCNT 는 다발/내부공극 때문에 원기둥 식이 크게 빗나갈 것이므로 **빗나가는 것 자체를
  기록**한다 (원기둥 근사의 유효범위 = 우리가 배우는 것).

### **P2. 퍼콜 분율 외부 앵커 등록 + 우리 지표와 대조** (비용 낮음 · 리스크 중)
- `docs/data/` 에 소스데이터 유래 앵커 등록:
  Slurry 0.384±0.138 (n=135) / Dry 0.536±0.099 (n=121), **1.40×**, 정의 = 슬라이스별
  정규화 최대 퍼콜 CBD 망 분율(SI Fig S11).
- **우리 대응물**: `f_perc_*` / 최대 연결성분 분율.  ⚠ **절대값 전이 금지** — 이유 셋:
  (i) 액체계 CBD(카본+바인더 도메인) vs 우리 SE-포함 전극, (ii) 그들 = PFIB 실측 세그멘테이션
  vs 우리 = 시드 구조, (iii) 슬라이스별 2D 분율 vs 우리 3D 연결성.
  ⇒ **쓸 수 있는 것은 "공정이 퍼콜 망 지배력을 1.4 배 바꾼다" 는 크기 감각**뿐.
- **우리 번역**: dry-vs-slurry 대신 **P3 결합 ON/OFF 대조**의 기대 효과 크기로 사용.

### **P3. PTFE 매개 VGCF 상관 배치 — "형상"이 아니라 "상관"으로만** (비용 중 · 리스크 중)
★ 이것이 유일하게 새 물리가 들어가는 항목이고, **가장 조심해야 하는 항목**이다.
- 기전: 논문 CGMD 는 PTFE 가 VGCF 를 감아 **섬유간 360 → 250 nm 로 당긴다**(−31 %).
- **우리가 하지 않을 것**: 감김 형상을 복셀에 그리는 것 (§0 표 — sub-voxel, 규칙 위반).
- **우리가 할 것**: `seed_fibres` 에 **`pair_draw`**(0=현행 균일 랜덤 … 1=최대 상관) 추가 —
  섬유 *중심*을 균일 랜덤 대신 **약한 인력 상관**으로 배치해 최근접 섬유간 거리 분포를
  −31 % 만큼 이동.  형상은 그대로, **배치 통계만** 바꾼다.
  ⇒ 이미 있는 `nucleate`(PTFE 가 카본 위에 핵생성)의 **역방향 짝**이다: 지금은 PTFE 가
  VGCF 를 따라가고, 추가되는 것은 **VGCF 끼리 서로 가까워지는 것**.
- **왜 이건 해도 되는가**: 섬유 *중심 배치*는 µm 스케일 통계이고 복셀로 표현된다.
  우리가 못 푸는 것은 250 nm 짜리 *간극의 σ 협착*이지 배치 자체가 아니다.
- ⚠ **그러나 σ 로 읽을 때는 하한**: 좁혀진 간극(250 nm = 1.79 셀)은 우리 격자에서
  협착이 사라진다 → **σ_e 이득이 과소평가**된다.  결과에 그 라벨을 붙인다.
- **검증(사전 등록)**: `pair_draw` 를 켜면 (a) f_perc ↑ (b) σ_e ↑ (c) porosity 는 **불변**
  (배치만 바꾸므로 부피 보존).  (c) 가 깨지면 구현이 틀린 것이다.
  크기 기대는 P2 의 1.4 배를 **상한**으로 본다 (그들은 공정 전체 차이, 우리는 배치 하나).

---

## §5. 하지 않는 것 (명시)

### **P4. CGMD 재현 — 하지 않는다**
LAMMPS · LJ 12-6 · 1.5 µm 상자 · ns 시간축.  우리 MPM 은 µm–수십 µm 연속체 소성이고
**같은 질문에 답하지 않는다**.  재현해도 우리 파이프라인에 들어갈 자리가 없다.
(우리 DFT/MD 축에서 별도로 다룰 수는 있다 — 사용자가 "dft(MD) section 에서도 먹일 것"
이라 했으므로 **그쪽 트랙의 논문 digest 로** 가는 것이 맞다.)

### **P5. PTFE 감김/등각코팅 형상 해상 — 하지 않는다**
RoG 45 nm = **0.32 셀**.  A14 SWCNT sheath 주석이 이미 같은 판정을 적어놨다
(`SWCNT_SHELL` = "sub-voxel; seed_coat 과 같은 1-voxel-overstatement 부류, volume-pinned").
같은 규약으로 **훅만 두고 형상은 그리지 않는다**.

### **P6. 4.70 V CEI / 전해질 분해 화학 — 하지 않는다**
액체 전해질 탈양성자화·산성 부산물·CEI 불안정은 **우리 화학 축 자체가 미보유**
(comparison_vs_ours_DEM §F).  다만 **설계원리의 형태**는 옮겨진다 — 그들의
"카본 SSA 를 줄여 카본↔**전해질** 전자전달을 억제" 는 우리의
"카본↔**SE** 계면적을 줄여 촉매 분해를 억제"(#30 `carbon_se_area_um2`) 와 **같은 모양**이다.
⇒ **P1 의 SSA 를 #30 의 면적과 연결해 읽는 것**까지가 우리가 할 수 있는 전부.

---

## §6. 어떻게 틀렸음을 알 수 있나 (반증 조건)

| 항목 | 반증되는 관측 |
|---|---|
| P1 | 기하 SSA 가 VGCF 등급 순서를 못 재현하거나, ⌀100 nm 가 18.6 에서 ±20 % 밖 |
| P2 | 우리 f_perc 가 공정/조성에 1.4 배 근처의 감도를 **전혀** 안 보임 (그러면 지표 정의가 다른 것) |
| P3 | `pair_draw` 를 켰는데 **porosity 가 변함**(부피 비보존 = 구현 오류) 또는 f_perc 가 **감소** |
| 전체 | n_grid 를 2 배로 올렸을 때 P3 효과가 **부호가 바뀜** (= 미해상 아티팩트였다는 뜻) |

★ 마지막 줄이 가장 중요하다.  P3 은 **반드시 두 해상도에서 재고** 부호가 유지되는지 본다
(2026-08-06 격자 판정에서 우리가 사전 예상의 **부호부터 틀렸던** 전례가 있다).

---

## §7. 리뷰에 묻고 싶은 것

1. **P3 을 아예 빼는 게 맞는가?**  섬유 배치 상관은 µm 통계라 표현은 되지만, 그 효과를
   읽는 창구(σ_e)가 미해상이라 **하한만 나온다**.  "측정할 수 없는 것을 모델에 넣는 것"이
   되는 건 아닌지 — 이것이 이 계획서의 가장 약한 고리다.
2. **VGCF 기본 등급을 바꿔야 하는가?**  현행 `vgcf_h`(AR 67) 는 Showa Denko 실제 제품이고
   우리 코퍼스 전체가 그 위에 서 있다.  기본값을 바꾸면 **코퍼스 재-run** 이 필요하다.
   제안은 "프리셋 추가 + 기본값 유지" 인데, 사용자 실험이 실제로 어느 VGCF 를 쓰는지에
   따라 답이 달라진다 — **확인 필요**.
3. **P2 앵커를 `f_perc` 검증에 쓰는 것이 정당한가?**  CBD 정의·2D 슬라이스·액체계 차이가
   세 겹이라 "배수만" 이라고 해도 과한 것 아닌지.
4. **PTFE 측 §F1 앵커는 여전히 빈다** — 이 논문은 PTFE 의 *섬유화 이전* 형태만 준다
   (SI Fig S3, ~1 µm 입자).  우리 `PTFE_D/L = 0.25/40`(섬유화 *이후*) 은 여전히 미앵커다.
   이걸 이 논문으로 메울 수 있다고 보는지?  (내 판단: **못 메운다** — 단계가 다르다.)

---

## §8. 순서 (승인 시)

1. P1 (프리셋 + SSA + 회귀) → 커밋
2. P2 (앵커 CSV + 정의·한계 주석) → 커밋
3. P3 은 **P1·P2 리뷰 통과 후 별도 승인**.  사전등록 검증(§6)을 먼저 문서에 박고 구현.
4. 논문 자체는 **litdb 정본 digest** 로 따로 (지금 Luan 2025 에이전트가 워크트리를 쓰는 중이라
   끝난 뒤).  이 계획서는 *모델 반영* 문서이지 digest 가 아니다.

File: docs/professor_writing_guidance_20261116.md
# 논문 · 그림 · 발표 작성 원칙 — 교수님 어록 (1저자 11-16 전달 · 원문 그대로)

> 1저자 11-16: *"교수님 어록은 저장해도 돼 / 오히려 claude.md에 있어도 되는 말들이야"*. 요지는 `CLAUDE.md` 의 같은 이름 절에 있다 — 원고 · SI · 그림 · 발표 자료를 만들기 전에 이 원문을 본다. 첫 적용 = 믹서 원고 v1 (11-16).

1. 아까 예시로 들었지만 - xrd를 찍어 - diffraction의 기본부터 - 기본부터 알고 찍어야 되지 않을까

2. 첫번째 논문 figure - 논문의 concept 등이 들어 가야된다. (논문이 심심해 보인다.)
논문들 보면 그렇지 않다.

3. 변수는 항상 Italic

4. Inset 넣을때 숫자 잘 보이게 넣기
안 보이면 끝이다 (가독성이 가장 중요)

5. 잘 나온 논문 benchmarking 하기

6. x 표시 조심하기 (축에는 넣지 않게)

7. 만들고 있는 그림들 - scientific 관련해서 논문에 맞게 쓰기 - 정의를 정확하게 하기

8. 논문은 말할 때하는 pt 할때 하고 그럴 때 설렁설렁 넘어갔더라도 논문에서는 정확하게 쓰기

9. 그림셋은 그림만 봐도 논문의 흐름을 알 수 있어야돼 - 그림셋이 잘 organize 되야 한다. writing을 어떻게 할지 잘 해야지 그림이 나온다. - 발표자료도 마찬가지 (상세페이지) - 발표 관련해서. - 설명이 필요한 부분에는 scheme을 넣기

10. 최종 핵심결과가 나올 수 있도록 해야된다.

11. 연구세미나 자료 - 영어로 만들라는 이유가 있겠지 - 한문장 한문장에 다 실력이 녹아져 있어. - 그 정도 시간이 없나? 성의가 없나?

12. 목적에 맞는 DOE를 짜라 (열화)
틀에 박혀있는것이 아닌

13. 논문 작성 시, 동사 시제가 들쑥날쑥인데, 아래 규칙에 따라 통일해서 사용하세요.
- 실험/모델링/분석 행위 -- 과거형 (XRD patterns were measured ~~~)
- 관찰, 측정 결과 --- 과거형 (다만, 그림을 직접 언급하는 경우는 현재형, XRD patterns in Fig. 1 show ~~~)
- 모델링 결과 -- 현재형
- 그림 자체 기술 -- 현재형 (Fig. 1 shows ~~~)
- 이미 알려진 일반적 현상/이론 -- 현재형
- 실험/모델링 결과로부터 도출된 시사점, 의미, 결론 -- 현재형

- italic, tile page 잘 만들고, reference 잘 뽑아놓고, 빈칸으로 남겨두지 않기, 기기 관련해서 논문 참고해서 진행하기 (미리 해두기), 계속 들여다 보기, 빈칸 채워두기

- 제목은 우리가 해결하려는게 직관적으로 나와야된다. 논문 쓸때 큰그림을 보기 (이 스토리가 무엇인지 길을 잃어버리지 않기, 거기에 맞춰서 스토리를 전개시키기), 논문을 쓴다면 결론이 나와야된다

- 그림셋을 만들때 줄거리가 나와야된다, 줄거리에 맞게 초록이 나와야된다 (초록은 엄청 중요하다 - 가장 신경 많이 쓰기, 가장 어려움), 초록우선!

- deviation 넣기

- 스토리를 만드는데 집중안하고 갖고 있는 데이터 넣기 급급하면 안된다 (때려박기 식은 안된다) - figure만 봐도 스토리가 파악되야 된다

- 그림셋, figure caption만 봐도 스토리가 이해가 되야된다.

- 글씨는 항상 크게 진행

- 이해가 안되면 scheme을 그려보라 (A4 용지등에)

- abstract은 현재형으로 쓰기

- 영어 문장 더 고민하기, 이게 최선인지 더 고민하기, 더 peer review 받으면서 검토받기

- 교수님한테 초안을 주기 전에 엄청 고민하고 쓰기 (미숙한 영어 쓰지말기)

- 스토리, 판단 근거 등을 과학적 지식으로 봐야된다

- claude가 써주고, 맞겠지 (적당하네, 부족한걸 스스로 찾지 않아서) - 빈틈 찾고, 퀄리티 높이는걸 먹여줘야된다, 그걸 해야된다 (이 정도면 됐다 정도)

- 20pt~24pt로 figure 유지하기 (origin 포함)

- graphical abstract는 general한 내용은 지양해야된다. 논문이 소재부터 시작하면 그거에 맞게 focus가 되어야 한다. 본인의 논문의 출발점을 확실히 보는게 중요하다. graphical abstract만 봐서 제목이 유추가 되어야한다. graphical abstract는 효과를 보여주는 그림보다는 그 논문의 키 메세지를 보여줘야된다. 이 논문의 독창적인 아이디어나 그런거를 넣어야된다. text도 많이 쓰지 않기 (eyecatching - attractive 하냐 안하냐를 1,2초안에 들어와야된다, 저 text를 읽게 하지 않기)

- techinique, science인거를 확실하게 구분을 해야된다 (오진단 조심), 스크리닝을 할 때 주의를 해야되는 부분

File: docs/project_ceramic_catholyte_annual_report_y2_20261130.md
# 국책과제 RS-2025-25463211 — 2차년도 연차보고서 기록 (한양대 공동2 작성분 · 보고서 일자 2026-11-30)

과제 정본 = `docs/project_ceramic_catholyte_singlecrystal.md` (과제 개요 · 연차별 역할 · 공식 파라미터).  이 문서는 1저자가 11-09 에 준 **2차년도 연차보고서** 의 내용을 우리 작업과 이어 읽을 수 있게 정리한 기록이다.  원문 판단 · 수정은 1저자 몫이다.

## 0. 받은 것 · 보관

| 파일 | 크기 | sha256 | 내용 |
|---|---|---|---|
| 연차보고서 본문 (HWP 5.0) | 18,434,560 B | `2d5111a9b5f198d0ecfb2ca449948082831660ee63c3c298f8df9e186ea56f38` | 표지 · 요약문 · 2차년도 추진 내용 · 실적 · 성과 · 다음 연도 계획 · 연구비 표 (그림 19 장) |
| 표지 스캔 (PDF · 1 쪽) | 874,431 B | `920f8a85fc8bea78320a34fb4c19b373d3bfd78e29de1e5ac6edea4b529aa21b` | 서명 · 직인이 있는 표지 (복합기 스캔 · 11-09) |

- **원본 두 파일은 리포에 넣지 않았다** — 이 리포는 공개 저장소이고, 원본에 개인 연락처 · 전자우편 · 국가연구자번호 · 사업자 · 법인 번호 · 서명 · 직인이 있다.  원본 보관 = 1저자 · 이 기록은 그 원본을 sha256 으로 가리킨다 (이종기술 2차년도 중간 발표 PDF 와 같은 처리).
- 읽은 범위 = HWP 본문 글 (문단 1,986 · 29,739 자 · 읽기 전용 추출) + 표지 1 쪽.  그림 19 장은 열지 않았다 (그림 속 값 = 미확인).
- 여기 적은 숫자는 **보고서에 적힌 값 그대로**다.  리포 기록과 다르거나 리포에 근거가 없는 것은 §7 에 따로 적는다.

## 1. 과제 · 기간 (보고서 표지 · 요약문)

| 칸 | 값 |
|---|---|
| 사업 | 산업통상자원부 · 한국산업기술기획평가원 · 소재부품기술개발 (이종기술융합형) · 공고 제2025-587호 · 품목지정 |
| 과제 번호 | 총괄 RS-2025-25463204 · 이 세부 RS-2025-25463211 (통합형 세부 · 보안등급 일반) |
| 과제명 | 세라믹 catholyte 기반 전극 성능 향상을 위한 단결정 양극재 제조 기술 개발 |
| 기관 | 주관 ㈜엘앤에프 · 공동1 한국전자기술연구원 · 공동2 한양대학교 산학협력단 (= 우리) |
| 전체 기간 | 2025-10-01 – 2028-12-31 · 1차년도 2025-10 – 2026-03 (6 개월) · **2차년도 2026-04-01 – 2026-12-31 (9 개월)** · 3차년도 2027 · 4차년도 2028 |
| 단계 · TRL | 응용 · 착수 TRL 4 → 종료 목표 TRL 7 · 혁신제품형 |
| 최종 목표 | 방전 210 mAh/g · 입자 강도 800 MPa 이상 단결정 양극재 → 8.0 mAh/cm² 후막 · 100 회 뒤 고온 수명 90 % 이상 |

## 2. 성능 목표 · 실적 (보고서 표 · 2차년도)

| # | 항목 | 단위 | 비중 | 최종 목표 | 2차년도 목표 | 2차년도 실적 | 평가 |
|---|---|---|---|---|---|---|---|
| 1 | 후막 전극 용량 | mAh/cm² | 20 | 8 | 6 | (작성 필요) | 공인시험 |
| 2 | 후막 전극 면적 | cm² | 20 | 80 | 50 | (작성 필요) | 공인시험 |
| 3 | 고온 수명 | % | 10 | 90 | 70 | (작성 필요) | 공인시험 |
| 4 | 전극 안 양극 활물질 비율 | % | 10 | 85 | 80 | (작성 필요) | 공인시험 |
| 5 | 양극활물질 가역 용량 | mAh/g | 20 | 210 | 200 | (작성 필요) | 공인시험 |
| 6 | 입자 강도 | MPa | 5 | 800 | 600 | (작성 필요) | 공인시험 |
| 7 | 펠렛 밀도 | g/cc | 5 | 3.2 | 3.1 | (작성 필요) | 공인시험 |
| 8 | **모델 정합도 (한양대 항목)** | % | 10 | 95 | 85 | **85.4** | 자체 평가 |

- 1–7 = 주관 · 공동1 몫 (이 파일에서는 실적 칸 = "작성필요").  8 = 우리 몫 · 근거 = 3 mAh/cm² 전극 0.1C 실험 충전 곡선 ↔ 모델 RMSE 비교 (§4-3).

## 3. 한양대 2차년도 개발 내용 · 달성도 (보고서 2-1 · 3 절)

| # | 개발 내용 | 기간 | 달성도 |
|---|---|---|---|
| 7 | 모델 기반 양극 단결정 적용 전극 안 전기화학 거동 예측 | 36 주 | 100 % |
| 8 | 양극재 및 전극 설계 요소별 후막 양극 성능 결정인자 정량 분석 | 36 주 | 100 % |
| 9 | 성능 결정인자 및 전기화학-기계 거동 기반 후막 양극 기본 설계안 도출 | 16 주 | 100 % |

## 4. 추진 실적 요지 (보고서 2-2 절 · 숫자는 원문 그대로)

### 4-1. DEM 가압 모델 (단결정 입자 초기 응력 · 가압 구조)

- 순서 = 무작위 배치 → 중력 침강 → 가압판 하강 → 위치 고정 (응력 완화) · 병진 · 회전 · 법선 (이력 스프링) · 접선 (Coulomb 마찰).
- 조건 = 단면 50 × 50 µm² · 6 mAh/cm² · 목표 300 MPa · 입경 PC 9 · SC 4 · SE 1 µm · 활물질 80 wt% · 진밀도 PC·SC 4.85 · SE 1.64 g/cm³ · 영률 PC·SC 140 · **SE 22 GPa (보고서 문구 · §7 ①)** · 입자 15.9–16.3 만 개.
- 결과 (정성) = 가압판 위치 고정 뒤 두께 유지 · 측정 압력 감소 (재배열 · 응력 완화) · 가압 초기 · 50 MPa · 300 MPa · 완화 뒤 기공 분포 비교 · 300 MPa 에서 상부 가압판 근처 활물질에 고응력 · 고정 뒤 입자별 잔류 응력 불균일 유지.

### 4-2. PC : SC 혼합비별 미세구조 (단면 30 × 30 µm² · 6 mAh/cm² · 활물질 80 wt% · 300 MPa)

| PC : SC | 0:100 | 30:70 | 50:50 | 70:30 | 100:0 |
|---|---|---|---|---|---|
| 기공도 (%) | 20.59 | 18.67 | 17.67 | 16.49 | 16.90 |
| 두께 (µm) | 117.2 | 114.4 | 112.4 | 111.1 | 112.6 |
| tortuosity (보고서 "고체전해질 경로의 굴곡도") | 7.24 | — | — | 5.03 | 5.29 |
| coverage (%) | 48.9 | — | — | 63.4 | 53.4 |

- 70:30 = 기공도 · 두께 최소 · tortuosity 최소 · coverage 최대 → PC 단독에서 다시 나빠짐.  실험도 70:30 에서 기공도 최소 · 단 실험 = 하중 제거 뒤 · DEM = 가압 상태 → 일치도 · 경향을 나눠 해석 (보고서가 이미 구분).
- tortuosity 값 = 리포 ps45 **수송 tortuosity** (Hertz · tau2) 와 같은 숫자 (§7 ②) · 원본 표 = `docs/data/ps45_r45_network_g2_20261007/README.md`.
- 접촉 · 응력 분담 = PC 비율이 늘면 PC–SE · SC–SE 배위수 증가 · 70:30 까지 AM–AM 접촉의 가압 응력 기여율 감소 · AM–SE · SE–SE 기여율 증가.
- 전도망 = 입자 중심 노드 · 접촉 저항 (AM–AM 전자 · SE–SE 이온 · AM–SE 반응 계면) · 유효 이온전도도 = 70:30 최대 → PC 단독 감소 · **50:50 EIS 0.078 mS/cm ↔ 시뮬레이션 0.081 mS/cm**.

### 4-3. DEM 구조 → 3차원 전기화학 모델

- DEM 가압 입자 배열 · 기공 · 접촉 구조를 3차원 전기화학 모델에 반영 · **3 mAh/cm² 0.1C 실험 충전 곡선 ↔ 모델 RMSE → 모델 정합도 85.4 %** (§2 항목 8 · §7 ③).
- 1C 충전 (6 mAh/cm² · 균일 조성) = 면적당 충전 용량 최고 **70:30 = 3.92 mAh/cm²** · SOC 30 % 리튬 농도 = 70:30 이 두께 방향으로 가장 균일 · PC 비율만 높인다고 계속 좋아지지 않음 (혼합 > PC 단독).

### 4-4. 입자 형상 (SEM)

- 소립 단결정 No.1 · No.2 중앙 입경 3.94 · 3.84 µm (매끄러운 표면 · 각진 외형) · 대립 다결정 PC (거친 표면 · 구형) → 모델 대표 입경 SC 4 · PC 9 µm.

### 4-5. SHAP (미세구조 대리모델 · 설계 인자별 상대 중요도)

| 지표 | 1 위 | 그 다음 |
|---|---|---|
| 기공도 | SE 함량 67.4 % | SC 입도 11.3 % · PC 혼합비 11.2 % |
| tortuosity | SE 함량 52.5 % | SE 입도 16.4 % · SC 입도 15.5 % · PC 혼합비 12.6 % |
| coverage | SE 함량 74.4 % | SC 입도 14.0 % · PC 혼합비 5.4 % · SE 입도 4.6 % · PC 입도 1.5 % |

### 4-6. 임피던스 디커플링 (SUS | Cathode | SUS 대칭셀 · 초기 충전 뒤 풀셀 · 0.1C · 60 ℃)

| 소재 | R_bulk (Ω cm²) | R_gb (Ω cm²) | R_ele (Ω cm²) | R_ct (Ω cm²) | R_W (Ω cm²) |
|---|---|---|---|---|---|
| No.1 | 9.5–10.2 (세 소재 범위) | 69.1–73.0 (세 소재 범위) | 18.7 | 2.0 | 8.5 |
| No.2 | ″ | ″ | 23.9 | 5.3 | 13.2 |
| PC | ″ | ″ | 31.1 | 9.5 | 13.2 |

- R_ct 순서 No.1 < No.2 < PC = 소재별 반응 특성을 가르는 인자.

### 4-7. 3층 후막 기본 설계안 (6 mAh/cm² = 층마다 2 · L1 집전체 · L2 중간 · L3 분리막 · SC 4 · PC 9 µm · 1C)

- 층별 PC:SC · NCM:LPSCl 질량비 **2,625 조합** · 머신러닝 설계점 탐색 · 평가 = 4.3 V (vs Li/Li⁺) 까지 CC 충전 용량 · NCM 이용률 · 확산 유도 응력.

| 설계 | L1 · L2 · L3 PC:SC | L1 · L2 · L3 NCM:LPSCl | 1C CC 충전 (mAh/cm²) | 그 밖 |
|---|---|---|---|---|
| 기준 (균일 70:30) | 70:30 셋 | (균일) | 3.92 | L1 이용률 51.4 % |
| 고용량 | 70:30 셋 | 85:13 · 80:18 · 76:22 | **4.02 (+2.6 %)** | L1 이용률 53.5 % · 분리막 측 SE 전위 편차 감소 |
| 저응력 | 70:30 · 70:30 · 30:70 | 85:13 · 80:18 · 75:23 | 3.90 (−0.5 %) | PC 최대 응력 201.7 → **187.3 MPa (−7.1 %)** · SC 259.9 → 259.7 MPa · L1 이용률 50.1 % |

- SOC 30 % 층간 농도 차 Δc = c(L1) − c(L3) (mmol/cm³):

| 설계 | 30:70 | 50:50 | 70:30 | 고용량 | 저응력 |
|---|---|---|---|---|---|
| PC | 14.98 | 14.77 | 14.55 | 14.19 | 15.25 |
| SC | 15.28 | 15.35 | 14.49 | 14.09 | 14.85 |

- 결론 (보고서) = 두께 방향 전해질 함량 구배 (고용량형) · 분리막 측 소립 단결정 · 전해질 비율 (저응력형) = 기본 설계 수단 · 용량 · 반응 균일성 · 입자 응력을 함께 봐야 하며 단일 지표로 최적을 고를 수 없음.

## 5. 성과 (보고서 3 절)

- 정성 = 제조 가압의 재배열 · 접촉 역학 ↔ 전기화학 모델 연계 설계 체계 · SE 함량 · 대립/소립 혼합비 = 주요 설계 인자 · 고용량 · 저응력 기본 설계안.
- 논문 = ACS Nano 20(33) (2026-08-25 · SCIE · 기여율 33 %) · 2차년도 계획 3 건 (ACS Nano 게재 1 · EcoEnergy 수정 심사 1 · 투고 1) · 정량 표: 논문 2025 실적 1 · 2026 실적 1 (한양대).
- 학회 = The Electrochemical Society 2026 Fall (2026-10-25) · 한국전기화학회 추계 (2026-11-18).

## 6. 다음 연도 (3차년도 · 2027) — "당초계획 대비 변경사항 없음"

- 한양대 3차년도 = 장기 구동 후막 양극 임피던스 tracking 으로 열화 메커니즘 해석 · 후막 양극 안 활물질/전해질 계면 부반응 열화 모사 · 모델 기반 기계적 스트레스 축적 · 양극재 열화 거동 해석 (과제 정본 §1 과 같음).

## 7. 리포 기록과 대조 (확인 필요 · ⬜ 1저자)

| # | 보고서 | 리포 기록 | 처분 |
|---|---|---|---|
| ① | DEM 조건 "SE 는 … 22 GPa 로 적용" | ps45 DEM 덱 (`docs/data/ps45_unload_20261009/decks/ps_0_10_r45/in.G_UB.liggghts` 32 줄) = youngsModulus PC · SC 1.4e8 · **SE 0.135e7** (= 140 GPa · **1.35 GPa** · 덱 단위) · SE 1.35 GPa = 18 배 연화 유효값 (CLAUDE.md DEM ↔ MPM 틀 [2]) · 22 GPa = 재료값 (우리 DFT E_VRH 22.06 · 세미나 덱 Q1) | 보고서 문구가 "입력값 22 GPa" 로 읽힌다 → "재료 영률 22 GPa (DEM 입력 = 유효값 1.35 GPa)" 꼴로 고칠지 = 1저자 (제출 11-30 전이면) |
| ② | "고체전해질 경로의 굴곡도 (tortuosity)" 7.24 → 5.03 · PC 단독 5.29 | ps45 표 = **수송 tortuosity · Hertz (주 값)** 7.2433 · 5.0297 · 5.2864 = tau2 = φ_SE·σ₀/σ_ion (제곱근 아님) | 숫자는 같다 · 이름은 τ 명명 규약 (CLAUDE.md · 보고 = "수송 tortuosity" + 정의 한 줄 · 기하학적 굴곡도와 구분) 과 다르다 → 다음 보고 · 발표 표기 = 1저자 |
| ③ | 모델 정합도 85.4 % (3 mAh/cm² · 0.1C 충전 곡선 RMSE) | 리포 안 계산 기록 위치 = 미확인 | 계산 출처 (모델 · 실험 곡선 · 식) 를 리포에 남길지 = 1저자 |
| ④ | 3층 설계 2,625 조합 · 고용량 · 저응력 값 · EIS 피팅 값 · 응력 201.7 / 187.3 MPa · 50:50 σ_ion 0.081 | 리포 안 원자료 · 계산 기록 위치 = 미확인 (0.081 = 리포 ps45 Hertz σ_ion (σ₀ 1.5 mS/cm) 계열로 보임 · 추정) | 이 보고서가 지금 1차 기록 |
| ⑤ | 실험 (하중 제거 뒤) ↔ DEM (가압 상태) 기공도 = 경향만 비교 | DEM 언로딩 트랙 (DEM 신뢰성 Ⓐ · 용훈 포메이션) | 보고서가 이미 한정어를 단다 · 그대로 |

- 이 기록은 판정 · 승인이 아니다.  보고서 숫자를 리포 다른 문서 · 원고 · 덱에 옮길 때는 위 ①–④ 를 먼저 본다.

File: docs/project_ceramic_catholyte_singlecrystal.md
# 국책과제 컨텍스트 — 세라믹 catholyte 기반 단결정 양극재 후막전극 (RS-2025-25463211)

정독 2026-07-22 (킥오프덱 2026.02.04 29슬라이드 + L&F 재료데이터 260123 + 연차보고서 260305
+ 연구개발계획서 250911).  ★ 우리 DEM+MPM+STEP4+R_int+A10 파이프라인이 **이 과제 한양대(공동2)
deliverable 그 자체**임 — 세션 넘어가도 이거 먼저 읽고 이어간다.

★ **2차년도 연차보고서 (한양대 공동2 작성분 · 보고서 일자 2026-11-30 · 11-09 1저자 전달)** = `docs/project_ceramic_catholyte_annual_report_y2_20261130.md` (원본 HWP · 표지 PDF = 리포 밖 · sha256 기록 · 모델 정합도 85.4 % · 3층 기본 설계안 · 리포 대조 ①–④).

## 0. 과제 개요
- **총괄(RS-2025-25463204)**: 세라믹 공정 기반 황화물계 전해질 및 고용량 후막 전극 친환경 제조·응용기술
- **한양대 세부(RS-2025-25463211)**: 세라믹 catholyte 기반 전극 성능향상 단결정 양극재 제조기술
- **주관** ㈜엘앤에프(L&F, 구정아) · **공동1** KETI 한국전자기술연구원(최승호) · **공동2** 한양대 이종원 교수(=우리)
- **기간** 2025.10.01~2028.12.31 (4년), 1차년도 2025.10~2026.03 (6개월).  이종기술융합형, TRL 4→7.
- **최종목표**: 방전 210 mAh/g · 입자강도 800 MPa↑ 단결정 양극재 → **8.0 mAh/cm² 후막** ·
  100회 사이클 후 **60°C 수명유지 90%↑**.

## 1. 한양대(공동2 = 우리) 역할 — 연차별
- **1년차** ★전기화학-기계 모델 구축 + 임피던스 디커플링·정량분석 전기화학 기법 확립
- **2년차** 모델 기반 단결정 후막양극 내 전기화학 거동 예측 + 설계요소별 성능결정인자 정량분석
  + 전기화학-기계 거동 기반 후막양극 **기본 설계안 도출**
- **3년차** ★장기구동 후막양극 **임피던스 tracking → 열화 메커니즘 해석** + 활물질/전해질 계면
  부반응 열화 모사 + 모델기반 기계적 스트레스 축적·양극재 열화거동 해석  ← **A10/R_int(N)이 이것**
- **4년차** 고용량 후막양극 구동환경 영향성 + 대면적 출력·수명 확보 설계전략 + 최적 설계안

## 2. ★ 공식 모델 파라미터 (킥오프덱 슬라이드 9) — 이 과제의 정본
| 파라미터 | 값 | 우리 코드 대비 |
|---|---|---|
| i0,NCM | **5 A/m²** | STEP4 기본 2.0 → **5로 갱신 검토** |
| D_Li,NCM | **1×10⁻¹⁴ & 1×10⁻¹⁶ m²/s** | 두 값 = **대립 poly(빠름 1e-14) vs 소립 SC(느림 1e-16)** = 우리 poly/SC 분리축!  ⚠SC 1e-16은 우리 앵커 밴드(1.5e-15~1e-14)보다 낮음 → 과제값 우선 |
| σLi⁺,cathode | 0.25 mS/cm | 유효 이온전도 (우리 σ_ion_eff와 대조) |
| σLi⁺,bulk | 1 mS/cm | LPSCl 벌크 |
| σe⁻,cathode | 10 mS/cm | 유효 전자전도 (우리 σ_e_eff와 대조) |
| E_NCM | **221 GPa** | 우리 140(NMC811)/175(NCA) → **단결정 NCM은 221** (더 단단) |
| E_LPSCl | 22.3 GPa | 우리 real 24 ≈ 일치 |
| P (구동압) | **150 MPa** | 운전 스택압 (제작압은 450 MPa) |
| 집전체 | **SUS** | ★우리 R_int 앵커는 bare-Al/C-SUS — **과제는 SUS** (Rint 재확인 필요) |
- 충전 시뮬 **0.2C**(+0.1C 저율), 창 2.5–4.3V, 면적용량 4/6/8 mAh/cm².

## 3. ★ 재료 실측 (L&F 260123 "제출 샘플 기술자료")
| 샘플 | Ni:Co:Mn | Li/M | D50 | D10/D90 | Dmin/Dmax | BET | Tap | formation(0.1C) | DCIR |
|---|---|---|---|---|---|---|---|---|---|
| No.1 (Ni82) | 82.5:12.7:4.8 | 0.99 | 3.94µm | 2.84/5.56 | 2.12/9.25 | 0.56 | 2.14 | CC225/DC205.9, 91.5% | **23.5Ω** |
| No.2 (Ni87) | 86.9:5.7:7.4 | 1.02 | 3.84µm | 2.55/5.98 | 1.50/11.00 | 0.57 | 2.06 | CC237.3/DC213.0, 89.8% | **27.5Ω** |
- **단결정 NCM, D50 ~3.9µm(반경 ~2µm)** = 우리 AM_S(0:10 케이스 r=2µm)와 정합.  formation
  205.9/213.0 mAh/g @2.5-4.3V vs Li = **OCP 앵커 후보**(현행 Chen2020 대체 검토).  DCIR 23.5/27.5Ω
  = coin cell 저항 실측 = R_int 앵커 교차검증.

## 4. 실험 매트릭스 (킥오프덱 6·9)
- **바이모달**: 대립 다결정 NCM + 소립 단결정 NCM.  P:S = 3:7 / 5:5 / 7:3.  fam = 0.7/0.8/0.9.
- 제작 450 MPa, 펠렛 Ø10mm, 0.1g base.  면적용량 4/6/8 mAh/cm².
- ★관찰(덱): 면적용량↑ → Li+ pathway↑ → 두께방향 반응불균형(bulk 집중, 집전체부근 이용률↓).
  대립 poly↑ → 기공↑·pathway↑·이용률편차↑·다결정 전류밀도 집중·GB debonding(23슬라이드).
  전자전도↓ → 집전체부근 반응집중·반응역전(bulk<집전체)·과전압 급증(19-21슬라이드).
- **TLM 디커플링**(24-26): 3전극(Ag-Li 기준) → R_elec/R_i,gb/R_ion/**R_int** pristine vs cycled 분리.

## 5. 우리 파이프라인 ↔ 과제 매핑
| 과제 deliverable | 우리 자산 |
|---|---|
| 전기화학-기계 모델 (1년차) | DEM(구조)+MPM(소성)+STEP3(σ삼중 Kirchhoff)+STEP4(voxel-DFN 시간전개) |
| 임피던스 디커플링 (1년차) | R_int 스플릿(R_geom=output/측정=input), 과전압 4분해(η_ohm/kin/diff/Rint), ASR |
| 성능결정인자 정량 (2년차) | σ 스케일링 법칙(σ_ion 0.975/σ_e 0.95/κ 0.90) + 5-phase predictor |
| 후막양극 설계안 (2년차) | webapp what-if + 2D synth (Phase 4-5) |
| **열화 메커니즘 (3년차)** | **A10 cycle_contact_ledger + R_int(N) + retention (CYCLE-STEP 1-4)** |
| 기계스트레스·열화거동 (3년차) | MPM 소성/변형장 + Auerbach 파괴 + Bucci CZM(A10) |
| 대면적 출력·수명 (4년차) | R_int 사다리 + cycling ML(TabPFN, CYCLE-STEP 5) |
| P:S/fam/areal 스윕 | bimodal 인프라(poly/SC D_s 분리) + 조성 스윕 |

## 6. ⚠ 즉시 반영할 것 (과제 정본 우선)
1. **집전체 = SUS** (bare-Al/C-SUS 앵커는 SBE/DBE용) → SUS R_int 확인 (DCIR 23.5/27.5 참고, 측정앵커화).
2. **i0=5 A/m², D_Li poly 1e-14 / SC 1e-16** → STEP4 기본값·poly/SC 프리셋 과제값으로 갱신 검토
   (현행 SC 3e-15 밴드 vs 과제 1e-16 — 출처 차이 명기).
3. **E_NCM=221 GPa** (단결정) → MPM/파괴 AM 영률 갱신.
4. **OCP** formation 205.9/213 mAh/g @2.5-4.3V vs Li → Chen2020 대체 검토 (STEP4 창 재산정과 연결).
5. **면적용량 4/6/8, P:S 3:7/5:5/7:3, fam 0.7/0.8/0.9** = 공식 스윕 매트릭스.

File: docs/ps_series_t60_op90_preregistration.md
# P:S 5종 시리즈 (T60°C · P_op 90 MPa · VGCF1+PTFE1) — 사전등록

**등록 시각: 2026-08-04, 런 시작 전** (V100 직렬 대기열 등록 직후, 결과 0건 상태).
값이 아니라 **방향과 불변량**을 건다 — 케이스들이 학습 코퍼스에 이미 있고(구조는 in-sample)
모델에 T·P_op 특징이 없어서, 값 예측의 박제는 검증이 아니기 때문.

## 시리즈 정의

| P:S | 케이스 | 킷 폴더 | DEM porosity (기지) |
|---|---|---|---|
| 10:0 | 260421_214929_cc2ac8 | kit_ps_10_0 | 16.25 % |
| 7:3 | 260421_215212_f0b6df | kit_ps_7_3 | **14.28 % (최소)** |
| 5:5 | 260421_215049_95e259 | kit_ps_5_5 | 14.99 % |
| 3:7 | 260421_215449_daf644 | kit_ps_3_7 | 15.79 % |
| 0:10 | 260421_215235_ab3785 | kit_ps_0_10 | 18.90 % |

공통 조건 (5점 전수 대조 통과): collector=SUS(150 Ω·cm²) · 60 °C · P_fab 300 → P_op 90 MPa
(2단 servo/hold) · VGCF1+PTFE1 thinky · n_grid 256 · s4grid(그리드까지만).
0:10 킷은 2026-08-04 scaffold 라벨 수정(5265f9b9) 반영본 — 전부 type2(AM_S), V100 해제 후 검증 통과.

## ⚠ 비교 가능성 한계 (먼저 못박음)

기존 25 °C 코퍼스 5행과는 **3축 동시 변경**(T 25→60 · P_op 0→90 · 첨가제 무→VGCF1+PTFE1,
payload 확인으로 기존=무첨가 확정)이라 **원인 귀속 불가**.  유효한 비교는 **5점 내부**(조건 동일)뿐.
기존 행과 나란히 그리는 그림엔 반드시 이 단서를 달 것.

## 사전등록 주장 (반증 가능)

| # | 주장 | 근거 | 반증되면 |
|---|---|---|---|
| P1 | **MPM porosity 의 dip 위치가 7:3 유지** (5점 내부 서열) | dip = 기하(패킹) 효과, frame[3] "dip 은 재료모델 무관" | CLAUDE.md 의 "dip=순수 기하, T·P 무관" 주장이 틀림 — 큰 발견 |
| P2 | 0:10 이 5점 중 porosity 최대 유지 | DEM 베드가 가장 느슨(18.9 %), 소성은 서열을 부분 보존 | 60 °C·90 MPa 소성이 mono-소립을 선택적으로 크게 압밀한다는 뜻 |
| P3 | 0:10 의 coverage 가 **AM_S 칸**에 찍힘 (AM_P=None/0) | scaffold 수정 5265f9b9 | 수정이 MPM→metrics 경로 어딘가서 안 먹은 것 — 즉시 버그 |
| P4 | coverage(Tabor)는 5점 전부 25 °C 무첨가 대비 **상승 방향** | P_op 90 MPa 접촉면적↑ + 첨가제 브릿지 | 방향 자체가 반대면 P_op unload 구현 재검토 |
| P5 | τ 서열은 DEM porosity 서열과 대체로 동행 (위상은 T·P 에 둔감) | 굴곡도는 기하 위상량 | τ 가 조성과 무관하게 크게 움직이면 60 °C 소성흐름이 위상을 바꾼다는 것 |

주의: P4 는 3축 혼입 비교라 "방향" 만 걸고 크기는 걸지 않는다.  P1·P2·P3·P5 는 5점 내부라 깨끗.

## 판정 절차 (결과 도착 후)

1. 5 payload 업로드 → mpm_metrics 회수
2. P3 부터 (라벨 수정 검증 — 실패 시 나머지 판정 보류하고 버그 추적)
3. P1/P2/P5: 5점 내부 서열표 작성 → 주장별 ✓/✗
4. ✗ 가 나오면 그건 실패가 아니라 결과 — 왜 틀렸는지가 다음 실험을 정한다
