Repository: yonghoon7153-source/Yonghoon-DEM-DFT

# lit-reader — 연구실 문헌 DB (텍스트판)

이 브랜치는 코드가 아니라 **자료**다. 이 저장소 `claude/friendly-meitner-lldvar` 의 `litdb/papers/` digest 를 연구실 PC 의 문헌 도구가 읽어 만든
**읽기 카드 · 뽑은 수치 · 장 서문**을 매일 밤 텍스트로 올린다. 사람이 보는 화면(논문 그림 포함)은 연구실 PC 에만 있다.
**이 브랜치에 커밋하지 않는다** — 다음 밤에 통째로 다시 덮인다. 다른 브랜치에 합치지도 않는다.

마지막 갱신 2026-11-16 04:02 · 논문 563편 · 읽기 카드 475편 · 수치 49,774건 · 장 20개

## 다른 브랜치의 세션에서 쓰는 법

```bash
git fetch origin lit-reader
git show origin/lit-reader:papers.csv | head -n 5          # 논문 목록 — 어느 장인지, 카드가 내린 한 줄 결론
git show origin/lit-reader:chapters/se-argy.md             # 장 서문 — 그 장에서 밝혀진 것 · 엇갈리는 곳 · 열린 문제 · 먼저 읽을 논문
git show origin/lit-reader:cards/<slug>.md                 # 논문 한 편의 읽기 카드

File: docs/report_making_principles.md
# 보고자료 작성 원칙 — 2026-10-02 피드백 (음성 337) 정리

> **지위** — 1저자 10-05 *"중요한 피드백들이니까 따로 claude.md나 하위항목에 자세하게 · 앞으로 보고자료 만들 때 원칙"*.
> 출처 = 2026-10-02 (금) 피드백 녹음 **음성 337** (37분 18초 · clovanote 자동 받아쓰기).  피드백을 준 쪽은 받아쓰기의 `참석자 1` 이다 (실명 · 역할은 적지 않는다).
> 각 항목 끝의 `@mm:ss` 는 그 녹음의 시각이다 — 원문을 다시 들을 때 찾는 자리.
> ⚠ **[판독]** 표지 = 받아쓰기에서 읽은 수치 · 이름 (오인식 가능).  랩 Origin 템플릿 · 양식 파일과 대조하기 전에는 그 값을 *확정값*으로 쓰지 않는다.
> ⚠ 원칙은 **발표 자료 · 논문 · 포스터 · 과제 발표 · 연구 세미나 모두 같다** (@07:25 *"다 똑같잖아"*).

---

## 1. AI 가 만든 그림은 시작점이다 — 끝이 아니다

- **자기가 그릴 줄 알아야** AI 에게도 제대로 시킨다 (@00:07).
- AI 가 **지어낸 이름 · 기호를 그대로 두지 않는다** — 축 이름 · 기호를 AI 가 제멋대로 정리한 자리 (예: w 인지 f 인지) 를 우리 정의로 바꾼다 (@01:13).
- AI 는 깔끔하게 맞춰 주지만 그건 기본일 뿐이고, **그래프 하나하나를 직접 봐야 할 것들**이 남는다 (@02:10).
- **데이터 상식 검사**: *"AM fraction 0"* 처럼 존재할 수 없는 값이 그래프에 있으면 데이터부터 의심한다 (@04:09 · @04:50).
- fraction 과 % 를 섞지 않는다 — 요즘은 % 를 따로 붙이지 않고 0 부터 시작하는 식으로 쓴다 (@05:07).

## 2. 그래프 세부 (Origin)

- **축 눈금 수**: 7–8 개는 많다 → 줄인다 (@02:10 · @03:28).
- **"0.0" 같은 불필요한 소수** → "0" (@03:28).
- **축 범위**: 0–100 을 꼭 다 보일 필요는 없다 — 데이터가 중요하면 범위를 조정한다 (@05:29).
- **그래프 설명 (범례 · 주석 글) 은 그림 안에 고정하지 않고 밖에 둔다** — 편집 중 배치가 계속 바뀌는데 그림 안에 넣으면 고정돼 버린다 (@03:28 · @04:09).
- **편집 가능한 원본**을 가져온다 (Origin 프로젝트 등 — 받는 쪽이 고칠 수 있게) (@05:29).
- 선이 **너무 얇으면** 굵게 (@26:46).
- **프레임 (위 · 오른쪽 축선) 유무를 그림끼리 통일** (@26:59).
  ★ **우리 표준 = 위 · 오른쪽 축선 없음** (1저자 2026-11-03 *"우측, 위측 테두리는 없애줘 그게 우리 표준이야"*) — 왼쪽 · 아래 축선만 · 끊긴 축 표시도 왼쪽 축에만 ·
  적용 = 50kg 덱 생성기 `docs/50kg/report_y4/tmpl_202611/build_tmpl_dem.py` · `docs/50kg/report_y4/figs/d1_compaction/make_fig_d1_ms.py` (`--closed-frame` = 옛 네 변) · 다른 생성기는 고칠 때 같은 규칙.
- **랩 Origin 기본값 [판독]** (@14:50 · @32:07 · @33:04):
  - 페이지 **12 × 9 cm** · size factor **0.7** (cm 단위)
  - 글자 크기 **34 / 28** (받아쓰기 *"34 28"* — 축 제목 / 눈금으로 읽힌다 · 템플릿과 대조할 것)
  - **테두리 (축) 굵기 2**
  - 크기는 자유도가 있다 — 사이클 그래프는 가로로 더 길게 · Nyquist 는 가로세로 같게 (9 × 9).  **0.7 · 34/28 · 글꼴 · 선 · 테두리 굵기는 고정**.
- **슬라이드에 붙일 때 모든 그래프를 같은 배율 (%) 로** — 그래야 그림마다 같은 글자 (예: 's') 가 같은 크기다 (@14:50 · @15:48).
  배율 숫자 자체 (예: 12 %) 가 중요한 게 아니다 — 컴퓨터 · 프로그램 판마다 달라진다.  **자기 자료 안 · 슬라이드 전체에서** 통일하면 된다 (@35:23 · @35:30).
  그래프를 슬라이드에서 손으로 늘리지 않는다 (@34:41).

## 3. 슬라이드 형식 — 랩 기본 포맷

- **그림 위에 작은 설명 (말머리) + 그 아래 그림** — 이것이 기본 포맷이다 (@06:38 · @07:25).
- 그림에 묻혀 안 보이는 **제목 · 번호 (예: No.1 · No.2 · PC) 는 위로 뺀다** (@05:29 · @06:38).
- **빈 곳을 남기지 않는다** · **좌우 균형** — 왼쪽을 채웠으면 오른쪽도.  **비울 거면 다 비운다** — 전체 조화가 기준이다 (@07:54 · @13:02 · @13:17 · @14:12).
- **그래프 크기를 패널끼리 같게** · 슬라이드 여백을 못 채우겠으면 **형식을 바꾼다** (@13:17 · @14:12).
- 글자를 억지로 길게 늘리지 말고 **그림으로 채운다** (@31:32 · @31:49).
- **발표 자료는 워드 파일이 아니다** — 가장 중요한 것 (예: 운동 방정식 · 운동량 보존) 과 그것을 설명하는 그림만 적는다.  다 적고 싶으면 **페이지를 하나 더** 만든다 (@23:45 · @24:17).
- **앞에서 이미 정리한 것은 뒤에서 반복하지 않는다** (예: PC · SC 정의) — 분량만 늘고 스타일이 달라진다 (@24:17).
- 청중이 아는 말 (porosity · tortuosity 등) 은 길게 풀지 않는다 · 화면 설명은 필요 없다 (@21:23 · @26:10).
- ★ 교수님 보고 (주간보고 등) = 읽는 사람 기준 (1저자 11-23 *"교수님한테 제출하는건데 뭔 나만 알 수 있는 내용으로 주간보고를 하냐"*) — 우리 작업 기록의 말 (시도 번호 · 원장 · 서버 이름 · 커밋 · 내부 코드 …) 을 쓰지 않고, 장마다 목적 → 한 일 → 결과 → 의미 · 다음을 쓴다.  주간보고의 정본 = `docs/weekly_report/README.md` ("주간보고 생성").
- **줄 간격 ≈ 1.5** (@26:10).
- 그림에 이미 나온 정보는 글로 다시 적지 않는다 — 발표 자료는 덜 수 있는 만큼 덜어 낸다 (@27:35).

## 4. 글꼴

- **한글 = 맑은 고딕** — 양식이 맑은 고딕이다 (@07:54 · @08:53).
- **그림 안 영문 = Aptos** [판독 — 받아쓰기 *"아토스 · 에토스"*] — Arial 이 아니라 Aptos (@07:54).  그림 안 글은 *그림* 이고 슬라이드 글은 *문구* 다 — 둘을 구분한다 (@08:53).
- **표는 별도** (@08:53).
- 한 자료 안에서 **글꼴 · 크기를 섞지 않는다** (맑은 고딕과 다른 글꼴 혼용 금지) (@07:54).
- 본문 예: 맑은 고딕 10 · 굵기 [판독] (@31:49) · 제목 12 [판독] (@32:07).

## 5. 과학적 문장

- **최상급 ("가장 좋다" · "가장 높다") 은 데이터로 말할 수 있을 때만** — 비교 대상과 조건을 함께 적는다 (@09:08 · @10:09).
- **데이터가 직접 말하는 현상만 적는다** — *"~했겠지"* 를 적지 않는다 (@10:31 · @10:33).
- 예 (@10:33 · @11:33): 60 °C 에서 용량 · 초기 효율이 오른 것을 *"kinetics 향상"* 으로 말할 수는 있다 (온도가 오르면 가장 먼저 영향을 받는 것).  그러나 온도는 여러 인자를 동시에 바꾸므로 *"계면 반응 속도 향상"* 처럼 **디커플링하지 않은 기전을 단정하지 않는다**.  기전을 말하려면 그에 맞는 실험 (예: 임피던스로 분리) 을 더 한다 (@12:03).
- 비교 문장은 **영어 위주**로 써도 좋다 (@12:03).
- **설계안을 둘 (Design A · B) 내려면 이유가 있어야** 한다 — 아니면 하나만 뽑아 상세히 (@20:35).
- **약어 · 기호는 처음 나올 때 정의** — 예: L1 · L2 · L3 (층) 를 처음 쓰는 자리에서 괄호로 (@20:35 · @21:00).

## 6. 표기 통일

- **단위 · 기호 표기 통일** (µm 등) · **수학 기호 앞뒤 띄우기** (@16:15 · @17:02 · @19:04).
- **비율 "3:7" — 콜론 앞뒤를 띄우지 않는다** (@17:41).
- **천 단위 콤마를 쓰지 않는다** — 네 자리 넘는 수는 지수 · 로그로 (콤마는 경제학 쪽 관례) (@17:41 · @18:16 · @18:53).
- **문장 끝 통일** — 개조식 (명사형) 이면 끝까지 명사형 (@25:13).
- **표 언어 통일** — 영어로 시작했으면 영어로 (@24:17).

## 7. 일정 · 소통

- **약속한 시각에 보낸다 · 안 되면 미리 말한다** (@00:26 · @29:28 · @30:33).
- **디테일 맞추는 데 시간이 오래 걸린다** — 그 시간을 일정에 넣는다 (@00:26 · @30:33).
- 받는 쪽이 다시 맞추지 않게 **편집 가능한 원본 · 같은 배율**로 넘긴다 (@15:48 · @33:25).

---

## 8. 이 리포 (Claude) 가 지킬 것 — 그림 · 덱 · 보고서를 만들 때

- 1–7 을 기본값으로 쓴다.  AI 산출 그림을 넘기기 전에: 축 라벨 · 기호 = 우리 정의 · 데이터 상식 검사 · 눈금 수 · 범례는 밖 · 배율 통일.
- 문장: 최상급 · 추측 기전 금지 (데이터가 말하는 현상만) — 이 리포의 한정어 규율 (*"하한"* · *"relative-only"*) 과 같은 방향이다.
- **현재 생성기 대조 (10-05)** — `docs/report_20261021/`:
  - ✅ 그래프 영문 = Aptos (`make_figs.py` Origin 서식) · 눈금 라벨 28 pt
  - ⚠ **축 제목 크기** — `make_figs.py` 는 축 제목을 GUI 단계 (GUIDE.md) 로 넘긴다 · 34 pt [판독] 를 GUIDE 에 적을지 = 확인 필요
  - ⚠ **한글 글꼴 충돌** — `build_deck_v2.py` 의 한글 머리 = KoPubWorld돋움체 Medium (이전 사용자 지정) ↔ 이 피드백 = 맑은 고딕 (양식) · **⬜ 1저자 결정**
  - ⬜ Origin 페이지 12 × 9 cm · 0.7 · 테두리 2 를 `.ogs` 에 넣을지 · 그래프 배율 통일 검사
  - ⬜ 반영은 1저자 비준 뒤 (보고 → 설명 → 비준 → 실행)

File: docs/report_mpm_and_sigma_usability_20260819.md
# MPM 과 유효전도도 — 지금 무엇을 쓸 수 있는가 (2026-08-19 보고)

**한 줄 답**: 둘 다 **쓸 수 있되, 쓸 수 있는 형태가 정해져 있다.**
MPM 은 **형상·기전**을 주고 **porosity 절대값은 못 준다.**
유효전도도는 **상대비(比)가 결론이고 절대값은 자릿수까지**다.

---

## 1. MPM — 쓸 수 있나

### ✅ 쓸 수 있는 것 (MPM 만 주는 것)

| 산출물 | 검증 상태 |
|---|---|
| SE **소성 형상변화** (core-preserved + boundary-flattening) | SEM 과 정성 일치 (2D 챔피언 E=1.53 / σ_y=0.15) |
| **공극 충전 유동** (부피보존 소성류) | rigid DEM 대비 8–10 %p 더 치밀화 = DEM↔MPM 간극의 정량 |
| **소성변형·응력 공간장** | 열화 개시 위치 예측의 입력 |
| 순수-SE 압밀 **절대 porosity** | Minnmann 300 MPa → 10 % 실험 앵커에 3D 재현 (σ_y=0.30) |
| **응력-정지 두께** | 29.95 µm vs 실측 30.28 µm |

### ⛔ 쓰면 안 되는 것

**⚠ scaffold(DEM 골격 고정) 런의 porosity 는 독립 정보가 아니다.**
씨앗 시점에 DEM 덤프로 `solid_vol` 이 상수로 고정되므로 porosity 는 `wall_z` 하나의 함수다.
플래튼을 DEM 높이에 두면 **산술적으로** DEM porosity 가 되돌아온다.
- 속도 사다리에서 porosity 가 14.38 → 12.76 → **11.08 %** 로 수렴하지 않는다.
- 이 모델의 정직한 준정적 답은 **~9.4 %** 이고 실험은 15.6 % ⇒ 얼린-AM scaffold MPM 은
  **~6 %p 과압축**한다.  기존의 "15.93 % 가 targeting 없이 나왔다" 는 플래튼 조기정지 결함이
  그 과압축을 **우연히 상쇄**한 결과였다.
- 옛 "1.2 %p = 구성모델 신뢰한계" 주장도 철회됐다 — 그것은 **관례 오프셋**(ε_sphere vs union)
  **1.251 %p** 와 소수 셋째 자리까지 일치한다.  ⇒ **모든 porosity 는 ε_sphere 로 통일 보고.**

**⚠ Furnas dip(조성-porosity 최소점)은 MPM 이 어떤 캘리브레이션으로도 재현 못 한다.**
재료 전 범위 스윕으로 증명됨 — dip 은 강체구 초기 패킹의 기하 성질이라 DEM(또는 de Larrard) 소관.

**⚠ "DEM↔MPM 일치 = 타당성 증명서" 는 순환이다** (hold 모드에서).
씨앗이 정답을 인코딩하므로 운동학적 정지도 DEM ±1 %p 에 착지한다.
판별력 있는 검사는 **정착 wallP vs target · 속도 사다리 수렴 · 갭-예측 정지 프레임**이다.

### 조건 (지키면 신뢰 구간 안)

- **격자**: `d_h/dx = (V_free/S_AM)/dx ≳ 3.5`.  미달이면 좁은 채널의 협착이 격자에서 사라져
  **SE 응력을 과소평가**한다 (1.18셀 +23.8 % vs 3.43셀 +4.0 %).  스캐폴드 CSV 만으로 GPU 없이 사전 계산 가능.
- **재하율**: `--platen-mach` 로 통일.  기본 기하 규칙은 플래튼 속도를 침대 높이에 비례시켜
  두께가 다른 두 침대의 재하율이 3.4배까지 벌어진다.
- **적용 영역**: 105 케이스 중 **80 개(76 %)가 DEM 과 ±4 %p 안**.  실패는 양 끝 두 코너뿐이고
  **방향이 반대**다 — mono-large+thin 은 MPM 과압축, SE-rich 는 DEM ε_sphere 과압축.
  ⇒ clamp 하지 말고 **regime-gate**(옳은 모델 선택)로 처리한다.

---

## 2. 유효전도도 — 쓸 수 있나

### 구조: 독립적인 두 솔버

| | DEM 접촉망 | MPM 복셀 (STEP3) |
|---|---|---|
| 이산화 | 구의 접촉망 (접촉당 Holm 협착) | 유한체적 ∇·(σ∇φ)=0 |
| 채널 | ionic · electronic · thermal | 동일 |

⇒ 한쪽이 다른 쪽의 근사가 아니라 **다른 이산화의 독립 측정**이고, 그 일치가 교차검증이다.

### ✅ 지금 쓸 수 있는 것

**(a) 상대비 — 이것이 결론이다.**  같은 격자·같은 침대류의 비교는 공통모드가 상쇄된다.
오늘 확정: **구 스탬프 vox 0.125, 8팔 factorial, σ_e 비 = 1.1438 (+14.4 %)**,
표준오차 0.32 %p, 8/8 수렴.

**(b) 절대값 — 자릿수까지.**  모델 SBE **73 mS/cm** 는 같은 재료계 문헌 펠릿 DC-분극과
같은 자릿수다 (Lee 2025 Nat. Commun. 34 · Kim 2024 38.6–65.2 mS/cm).
PTFE 를 격자에 찍으면 **54.6 mS/cm 로 문헌 밴드 안**에 들어간다.

**(c) 실험 방향 정합.**  실험 대칭셀 **+23.1 %** 가 우리 두 규약 **사이**에 든다
(PTFE 미표현 +12.6 % < **23.1** < PTFE 차단 +30.9 %) ⇒ **+12.3 % 는 이 축에서 하한**이다.

### ⛔ 지금 쓰면 안 되는 것

**⚠ 격자 수렴이 아직 안 닫혔다.**
- **점 스탬프**는 격자를 조이면 이득이 붕괴한다 (+42.15 → +16.21 → **+8.49 %**).
  ⇒ 원고의 옛 헤드라인(+52 % 등)은 **전부 철회**됐다.
- **구 스탬프**는 표현 부피가 수렴했으나(0.986 / 0.984 / 0.984) **σ_e 비는 아직**이다:
  vox 0.15 → 1.1232, **0.125 → 1.1438** (오늘).  방향이 **올라가는 쪽**이라
  세 번째 점(0.115, 실행 중) 전에는 헤드라인 숫자를 고를 수 없다.

**⚠ 상별 σ 는 서로 다른 범주다.  "이 규약 안에서" 를 반드시 붙인다.**

| 상 | 값 | 성격 |
|---|---|---|
| σ_SDCP | 250 S/cm | **재료 앵커** |
| σ_VGCF | 100 S/cm | **유효 망 상수** — 복셀 융합이 섬유-섬유 접촉저항을 삭제하므로 그 결손을 lumping.  분말 실측 83 · 단섬유 1e4 S/cm |
| σ_AM | 10 / 5 mS/cm | **코퍼스 적합 endpoint** — 문헌 두 출처가 이 값의 **1/200**(5e-5 S/cm)을 준다 |

⇒ 이 값들을 "NCM/VGCF 의 전도도" 로 소개하는 문장은 금지.  DEM 의 E_eff 18배 연화와
**같은 인식론**(빠진 기전을 유효 상수로 흡수)이고, 그렇게 설명하면 방어 가능하다.

**⚠ 스케일링법칙에 σ_grain 을 넣는 것은 no-op 이다.**
폼의 `C_blend(τ)` 절편이 배수를 정확히 흡수한다(리포 selftest, `atol=1e-12`).
도핑 같은 σ 축 결론은 **STEP3 복셀 σ 에서만** 낸다.

---

## 3. 열린 항목과 닫히는 시점

| 항목 | 상태 | 닫히는 조건 |
|---|---|---|
| σ_e 비의 격자 수렴 | vox 0.15 · 0.125 두 점 | 0.115 완주 (~12 h) — 세 번째 점 |
| σ_e 절대값 Tier 2 | 자릿수 정합 확보 | Lee 2025 조성(80:17:3:0.5)으로 침대 1건 = 같은-조성 대조 |
| MPM porosity 절대값 | ~6 %p 과압축 (정지 결함 × AM 하중분담) | 두 결함을 **같이** 고쳐야 함 — 정지만 고치면 더 나빠진다 |
| 실험 σ_e 앵커 | **리포에 SBE/DBE 실측 없음** | 대칭셀 DC-분극 1건이면 절대 검증이 열린다 |

---

## 4. 원고에 지금 쓸 수 있는 문장 / 금지 문장

**쓸 수 있다**
- *"SDCP 도입이 전자전도도를 높인다"* — 부호와 방향은 8팔 factorial 로 확정 (h0, 8/8 수렴).
- *"모델 절대 σ_e 는 같은 재료계 문헌 펠릿과 자릿수가 일치한다"*.
- *"실험 대칭셀의 +23.1 % 가 우리 두 규약 사이에 들어, 보고값이 그 축에서 하한이다"*.
- *"MPM 은 SE 의 소성 형상변화와 공극 충전을 재현하며 순수-SE 압밀에서 Minnmann 앵커를 맞춘다"*.

**금지**
- 격자 미수렴 상태의 **σ_e 이득 절대 %** 를 헤드라인으로 (인용 금지 목록 유지).
- scaffold MPM 의 **porosity 절대값**을 독립 결과로.
- 상별 σ 를 **재료 물성값**으로 소개.
- "DEM 과 MPM 이 일치하므로 타당하다" (hold 모드에서 순환).

---

*근거는 전부 리포 안에 있다 — 판정 원장 `docs/reviews/claims.json`(CL-24~55),
플래튼 정본 `docs/mpm_platen_kinematic_stop_defect.md`, 격자 스윕
`docs/reviews/deep_review_20260818_voxsweep.md`, 코팅 게이트
`docs/reviews/coating_delta_gate_20260819.md`.*

File: docs/sdcp_318_base_sbe_dbe_comparison.md
# 3.18mAh 실조성 세트 — base / SBE / DBE 전수 비교 (2026-07-15)

3.18mAh 실조성(70:27:3:1 ↔ 70:27:3:0.5:0.5) base/SBE/DBE 전 지표 원장 — case 260714_145738_778fa4, STEP3 vox 0.4µm 동일 세팅, V100 런 2026-07-14~15.  비교 규약·캐비엇은 §8.

> ✅ **σ_SDCP=250 production 반영 완료 (propagation 2026-07-20)** — 이 원장의 DBE 전자 수치
> (σ_e **3.002** / **+52.0%** / SDCP 분담 **7.3%**)는 σ_SDCP=250 해(V100 재실행, 침대 byte-재현).
> 이전 150-인터림 해(σ_e 2.871 / +45.4% / 분담 10.0%)는 교체됨.  이온·반응면·기하 축은 σ_SDCP 무관 = 유효.

## 1. 조성·첨가제 구성

| | base | SBE | DBE |
|---|---|---|---|
| 실현 wt% (AM:SE:V:P:S) | 72.2 : 27.8 | 70.37 : 25.67 : **2.97 : 0.99** | 70.37 : 25.67 : **2.97 : 0.495 : 0.495** |
| = 실험 표기(합101) | 70:27 (무첨가 재정규화) | **70:27:3:1** | **70:27:3:0.5:0.5** |
| VGCF | — | 47,683개 · 1,625,118pts · 5.40vol% | 동일 (2.97wt%) |
| PTFE | — | 1,300개 · 231,426pts · 1.64vol% · binder_cap **0.93 (near-opt)** | 650개 · 116,994pts · 0.82vol% · binder_cap **0.645 (under, delam-prone)** |
| SDCP | — | — | **137,384pts (target 152,830, 생존 89.9%) · 1.39vol% · 0.3µm 단독입자 · AM-anchored 44.4%** (coat shell 0.15µm, surface_frac 0.5, doped) |
| 총 MPM 점수 | 63,649,752 | 67,878,328 | 67,901,280 |

## 2. 구조

| | base | SBE | DBE |
|---|---|---|---|
| porosity (settled=at-target, %) | 9.80 | 7.87 | **7.39** |
| thickness (µm) | 68.0 | 72.48 | 72.48 |
| seed → final void | 9.9→9.8% | 14.3→7.9% | 14.3→7.4% |
| coverage AM|SE (sim복셀, %) | 59.0* | 40.9 | 40.9 |
| coverage AM|additive (sim복셀, %) | — | 13.0 | **15.4** |
| coverage(payload band 0.13/0.26µm) | 77/89 (rigid 74/87) | 66/87 (rigid 74/87) | 66/87 |
| pore-τ (0.4µm 격자) | 비퍼콜 · ε 1.12%(conn 0.05) | 비퍼콜 · ε 1.37%(0.07) | 비퍼콜 · ε 1.26%(0.06) |
| ρ_bulk (g/cm³) | 3.168 | 2.995 | 2.995 |

*base의 sim coverage 59.0은 무첨가·무dilate 침대 기준 — SBE/DBE의 40.9와 침대가 달라 직접
비교 금지 (payload band 기준은 77/89 vs 66/87: 첨가제가 SE-접촉을 일부 대체).

## 3. 전자 수송 (STEP3)

| | base | SBE | DBE | SBE→DBE |
|---|---|---|---|---|
| **σ_e_eff (S/cm)** | 5.85e-4 | 1.975 | **3.002** | **+52.0%** |
| 손실분담 | AM_P 100% | VGCF 99.7 / AM 0.3 | **VGCF 92.5 / SDCP 7.3** / AM 0.2 | |
| 전자 전도복셀(dof) | 1,273,332 | 1,858,563 | 1,923,435 | +3.5% |
| R_bulk (Ω·cm²) | **12** (≈계면 동급!) | 0.0037 | 0.0025 | |
| R_geom (Ω·cm²) | 5.44e-2 | 1.37e-5 | **9.05e-6** | −34% |
| 바닥 접점 wetted/bare | 1,523/1,020 | 3,687/1,606 | 4,181/1,812 | +13%/+13% |
| σ_apparent @DBE46 (S/cm) | 1.18e-4 | 1.58e-4 | 1.58e-4 | (계면-지배: R_bulk≪R_int → SBE/DBE 동일 자리) |

- base→SBE **×3,376** = "도전재의 몫" 상한 데모 (AM 골격 단독 → VGCF 고속도로).
- SBE→DBE **+52.0% vs SDCP 손실분담 7.3%** — 병렬 산수 불가 → **브리지(직렬 병목 해소)**.
  EMT(Maxwell-Garnett) 상한 3φ ≈ +3.9% (SDCP 1.39vol%(고체)≈1.28vol%(전극)) → 계산값이 **13.3×**.
- a7_p00 쌍(+33.2%, 분담 8%)과 시그니처 동일·크기 확대 — 조밀 침대(7.5% vs 16%)에서 브리지
  기회 증가 방향.
- **σ_SDCP 스윕 (2026-07-15, V100 재압밀 = byte-재현 침대)**: {15/50/150/1500 S/cm} → σ_e
  {1.990/2.485/2.874/3.227} = SBE 대비 **{+0.8/+25.8/+45.5/+63.4%}**, SDCP 분담
  {19.6/16.3/10.0/1.7%}.  이득 크기는 σ_SDCP 의존(측정 대기), 최악(15)에서도 ≥동급(무손해);
  분담 **역행 증가** = 직렬-병목 시그니처; 1500 점 = 기하 천장 ≥3.23(+63%), 150은 그 ~70%
  실현 지점 (캐비엇 §8).  원자료 `docs/data/sdcp318_sigma_sdcp_sweep/sweep_summary.csv`;
  a7 쌍(+33.2%) 원자료는 `docs/data/sdcp_comparison_runs.csv`.

## 4. 이온 수송 (STEP3)

| | base | SBE | DBE | SBE→DBE |
|---|---|---|---|---|
| **σ_ion_eff (S/cm)** | 9.66e-4 | 2.034e-4 | **2.147e-4** | **+5.6%** |
| 손실분담 | SE 100% | SE 100% | **SE 86.2 / SDCP 13.8** | |
| 이온 전도복셀(dof) | 1,349,988 | 909,738 | 974,942 | +7.2% |

- base→SBE **÷4.75**: 첨가제(V 5.4vol%+P 1.6vol%)의 SE망 잠식 — 이온 전도복셀 −33% + 퍼콜
  비선형 (랩 Kim2024 "carbon SE-domain occupation", Cho2024 VGCF 양면성, Bielefeld2020 방향).
- SBE→DBE **+5.6%**: 절연 PTFE→혼성전도 SDCP 치환이라 **이온 상쇄가 없음** — 통상 도전재
  트레이드오프(전자↑이온↓)가 SDCP 치환에서는 나타나지 않는 것이 셀링 포인트.

## 5. 반응 (STEP4-v1, 저율 선형 BV)

| | base | SBE | DBE | SBE→DBE |
|---|---|---|---|---|
| BV 반응면 (AM\|이온상) | 792,503 | 425,349 | **503,915** | **+18%** |
| active AM (%) | 99.8 | 100.0 | 100.0 | |
| i/ī p95 | 1.65 | 2.32 | 2.48 | ≈동등(소폭↑) |
| hot side | **바닥(집전체)** — 전자지배 | **상단(분리막)** — 이온지배 | 상단 — 이온지배 | |

- **hot-side 반전(base↔SBE)**: σ_e<σ_ion(base) → σ_e≫σ_ion(SBE) 전환이 반응 집중면을
  집전체→분리막으로 뒤집음 — "도전재가 반응 분포의 지배축을 바꾼다"의 동일-스캐폴드 데모.
- **반응계면 상쇄와 SDCP 복원**: 첨가제가 AM|SE 반응면을 −46% 점유(792k→425k; base는 침대가
  달라 방향 참고), SDCP는 자기 표면이 반응-접근(AM|SDCP=BV면)이라 **+18% 회복** — "혼성전도
  배달부"의 반응-접근성 축 정량.

## 5.5 STEP4-v2 2C CCCV 충전 완주 (2026-07-21, V100 run_both 직렬)

| | SBE | DBE | SBE→DBE |
|---|---|---|---|
| delivered @CC끝 (4.25V 도달) | 81.5% | 83.0% | **+1.5%p** (급속충전 CC-위주 실효) |
| **delivered @CV i_cut (CCCV 최종)** | 88.9% | **89.6%** | **+0.7%p** |
| CC구간 ΔV (SBE−DBE) | — | — | **평균 9.3 mV** = 옴 4.5 + kin 4.8 + 확산 ~0 |
| 중간충전 η (옴/kin/확산, mV) | 93.3/36.2/5.9 | 87.3/31.7/5.8 | 옴 지배 · 확산 비병목(2C에도) |
| 종료 | cv_i_cut (58스텝) | cv_i_cut (74스텝) | V 3.66→4.250 공통 |

- **충·방전 대칭**: 방전 ΔV 7.9mV(kin4.6+옴3.2+확산0.1) ↔ 충전 9.3mV(옴4.5+kin4.8+확산0) — 같은
  구성·같은 방향 = DBE 우위가 수송-기원임을 양방향으로 확인.
  ⚠⚠ **2026-08-12 귀속 정정 (SR-01 게이트 3, CL-14).  "σ_e +52%" 를 여기 쓰면 안 된다.**
  실측 분해에서 **2C 전자 옴강하는 0.01–0.03 mV** 이고 이온이 84–90 mV 다 (전자가 옴의
  **0.03 %**).  그러니 σ_e 를 +52 % 올려 아낄 수 있는 최대치는
  `0.03 × (1 − 1/1.52) = **0.0103 mV**` = 관측 옴 차이 6.0 mV 의 **0.17 %**, 총 ΔV 9.3 mV 의
  **0.11 %** 다.  귀속을 다시 하면:

  | 채널 | 몫 | 근거 |
  |---|---|---|
  | **σ_ion +5.6 %** | **4.9 mV** | η_ohm 93.3 × (1−1/1.056); 관측 옴 차이 6.0 mV 의 82 % |
  | **반응면 +18 %** | **4.5 mV** | η_kin 36.2→31.7 (관측) |
  | 확산 | 0.1 mV | 5.9→5.8 |
  | **σ_e +52 %** | **≤ 0.01 mV** | 전자 옴강하 자체가 0.03 mV |
  | 합 | 9.5 mV | vs 관측 총 10.6 mV (90 % 마감) |

  ⇒ **2C 풀셀 이득은 σ_e 헤드라인의 증거가 아니다.**  이 설계점에서 σ_e 는 이미 율-제한에서
  한참 멀어(옴의 0.03 %) +52 % 가 아무것도 사지 못한다.  아래 "이온-제한 시그니처" 문장은
  방향은 맞았으나 **"압축된다" 가 아니라 "부재한다"** 가 정확하다.
  ⇒ σ_e +52 % 는 **구조·수송 결과**로 서고, 율 이득의 근거로는 **σ_ion + 반응면**을 쓸 것.
  σ_e 가 실제로 값을 하는 영역(저 VGCF · 더 두꺼운 전극 · 더 높은 율)은 **미측정**이다.
- η_kin U자형(중간 SOC 최소: SBE 34.5 / DBE 30.1 mV) = i0(x)∝(x(1−x))^α 반응속도론 정합.
- **정직 캘리브레이션**: 이득은 **rate-capability**(2C)이지 열역학 용량 아님 — 저율선 축소·고율선 확대.
  σ_e +52%가 ΔV 9mV·용량 0.7%p로 압축되는 것 자체가 **이온-제한 시그니처**(σ_ion≪σ_e).  손실 관점:
  미달성 용량 11.1→10.4% = 손실 ~6% 제거(CC-only ~8%).  0.5wt% PTFE→SDCP 스왑 대비 레버리지 높음
  ("희생 없이 공짜"가 포인트, 0.7%p 절대값이 헤드라인은 아님).
- 축 위치: BOL **전극-내부(R_int=0)** — 사이클링(실측 R_int 110↔46)·기계 anchoring 축은 모델 밖(§F1),
  실셀에선 이 위에 가산될 몫.
- 원자료: `step4_chg_c2.npz` ×2 (V100 `chg_sbe/run_SBE_20260720_143211`·`chg_dbe/run_DBE_20260720_144315`,
  로컬 Downloads/chg_sbe·chg_dbe 사본) + 분해도 `chg_full_sbe_dbe.png/csv`.

## 6. 배선·연결·분산

| | base | SBE | DBE |
|---|---|---|---|
| econn 연결률 | 99.4% (고립 7) | 100% | 100% |
| carbon clusters | 0 | 3,172 | **8,644 (×2.7)** |
| VGCF 분산 D / nn_med(×rand) | — | 15.82 / 0.304µm(×1.41) | 15.82 / 0.304(×1.41) — 동일(같은 seed) |
| PTFE | — | 24.93 / 0.99(×2.40) | 22.75 / **1.482(×2.86)** — 절반이라 공백↑ |
| SDCP | — | — | **1.13 / 0.556(×1.13)** — 랜덤급 균일 (a7 1.14/×1.16 재현) |
| conductive_all nn_med | — | 0.304(×1.41) | **0.282(×1.34)** — 배달거리 단축 |

## 7. 결론 (논문 문장용)

같은 첨가제 총량(4wt%)에서 PTFE 절반→SDCP 치환은 **전자 +52.0% · 이온 +5.6% · 반응면 +18% ·
R_geom −34% — 모델이 산출한 모든 수송·반응 축에서 이득, 상쇄 축 없음**.  메커니즘은 병렬 전도가 아니라
**계면 브리지**(분담 7.3% vs +52%; EMT 상한의 13.3×; 접점 +13%·클러스터 ×2.7; 랜덤급 분산
D=1.13).  유일한 잠재 비용은 기계 축(바인더 반감, binder_cap 0.645 "under") — transport 모델
밖이며 manuscript의 SDCP 계면-앵커링(SAICAS/DFT, E_bind 재계산 대기)이 담당하는 주장.

## 8. 캐비엇 (정직)

- σ_SDCP(e) production=250 S/cm — 측정(배영진 펠릿/필름) 대기 (150은 스윕 하한).  **스윕 실행됨(2026-07-15, §3)**:
  {15/50/150} → +0.8/+25.8/+45.5% — **전자 이득 크기는 σ_SDCP에 강하게 의존**(weakly-dependent
  주장 기각, §F1), 최악에서도 무손해.  성립-조건 정정: "틈보다 잘 통하는 도체"(15도 충족)가
  아니라 **VGCF 우회로 대비 경쟁력**이 크기를 결정 — 측정값이 전자 헤드라인을 직접 결정.
  이온/반응면/R_geom/분산 축은 σ_SDCP(e) 무관.
- base↔첨가제 비교는 dilate-z 차이로 방향/자릿수만; SBE↔DBE가 엄밀 비교.
- STEP3 절대 σ = 상한측(sub-voxel constriction 미해상); STEP4 = 저율 선형·균일 SOC(RELATIVE).
- i/ī p95 소폭 증가(2.32→2.48)는 "SDCP가 반응 불균일을 낮춘다"는 가설을 지지하지 않음 —
  균일도 개선 주장은 하지 말 것 (이득은 σ·반응면·배달거리 축).
- PTFE binder_cap "under (delamination-prone)"는 기계 무결성 축의 정직 플래그 — σ 결론과 무관.

데이터 출처: V100 런 로그(2026-07-14 22:39 SBE / 2026-07-15 00:02 DBE / 2026-07-14 21:0x base
payload 재실행) + 각 mpm_payload.json(mpm-lab 업로드본).  메커니즘 논증·영문 초안·방어 8항은
`docs/manuscript_sdcp_sigma_e_mechanism.md`(최종판 — a7_p00 재현은 그 헤더·§3-② 인용).

File: docs/se_curve_transfer_verdict_20260806.md
# SE 응답곡선 σ(φ) — 베드-전이 검증 결과 (2026-08-06)

측정: `scripts/mpm3d_compaction.py` (V100) · 판정: `scripts/analyze_se_curve_transfer.py`
원자료: `/home/ubuntu/Yonghoon-DEM-DFT/se_curve/xfer_*.json`

## 판정 요약

| # | 무엇 | 결과 | 판정 |
|---|---|---|---|
| ① | 재현 — 현재 코드가 기준곡선을 내는가 | Δ **0.00 %** (t 28.244 · σ 0.1582) | **통과** |
| ② | 해상도 — 192 vs 곡선 384 (같은 베드) | σ \|Δ\| 중앙 4.3 · 최대 19.6 % / **φ-등가 \|Δφ\| ≤ 0.0157** | 사용 가능 |
| ③ | 재하율 — 관성이 σ 에 얼마나 | σ **+4.8 %** (V/c_P 0.0306 → 0.01), 두께 −0.0 % | **관성 무시 가능** |
| ④ | 베드-전이 — 곡선을 다른 베드에 | 같은 φ 에서 **2.8–3.8×** | **★ 기각** |

## ① 재현 (n_grid 384)

| | 저장 `se_e1087.json` | 재현 `xfer_repro_g384_e1087.json` | Δ |
|---|---|---|---|
| thickness_um | 28.2440 | 28.2440 | +0.00 % |
| final_stress_GPa | 0.1582 | 0.1582 | +0.00 % |

스크립트가 유실된 뒤(§ se_response_real14.csv 헤더) 현재 worktree 코드로 같은 조건을 다시
돌려 **비트 단위로 일치**.  ⇒ `REAL14_SE_CURVE` 는 현재 코드의 산출물이다 (출처 닫힘).

## ② 해상도 (real_14, 192 vs 곡선 384)

| φ | σ@192 | σ@384 | Δσ | **Δφ 등가** |
|---|---|---|---|---|
| 0.6328 | 0.0730 | 0.0611 | +19.6 % | **+0.0083** |
| 0.7082 | 0.1616 | 0.1491 | +8.4 % | +0.0157 |
| 0.7674 | 0.1794 | 0.1865 | −3.8 % | −0.0148 |
| 0.8661 | 0.2324 | 0.2429 | −4.3 % | −0.0137 |
| 0.9214 | 0.2780 | 0.2771 | +0.3 % | −0.0083 (외삽) |

σ 로는 최대 19.6 % 지만 **가로(φ)로는 최대 0.0157 = 1.6 %** — 곡선이 거의 수직인 구간이라
세로 차가 부풀려 보이는 것.  192 는 전이 판정용으로 충분하다.
(재하율은 n_grid 에 무관하므로 — 기하 규칙 v = (WALL0−FLOOR) 항등식 — 이 비교는 **순수
해상도**다.  같은 베드 = 같은 높이 = 같은 v.)

## ③ 재하율 (real_14, ε 11.70 %, 마하만 다름)

| | 기본 (V/c_P 0.0306) | 준정적 (0.01) | Δ |
|---|---|---|---|
| thickness_um | 28.3810 | 28.3780 | −0.0 % |
| final_stress_GPa | 0.1616 | 0.1694 | **+4.8 %** |

두께는 사실상 동일한데 σ 만 +4.8 %.  **느릴수록 σ 가 높다** — 관성이 응력을 부풀리는 게
아니라 오히려 낮추고 있었다 (빠른 압축은 SE 가 균질하게 다져질 시간을 안 준다).
4.8 % 는 작아서 **곡선 절대값을 실험(Minnmann)과 대조 가능**하다.
(⇒ 곡선의 V/c_P 0.031 = 준정적 한계의 3.1배라는 사실 자체는 남지만, 그 영향이 5 % 미만임을
직접 쟀다.  "상대비교 전용" 라벨은 필요 없다.)

## ④ 베드-전이 — ★ 기각

두 베드를 **재하율까지 맞춰** 비교 (기준 V/c_P 0.0306 vs 대상 0.03 = 1.02배, 게이트 통과):

| φ | σ_kit_ps_7_3 | σ_real_14 | **배수 (재하율 일치)** | 참고: 재하율 불일치 시 |
|---|---|---|---|---|
| 0.632 | **0.0000** | 0.0730 | 미발현 | 미발현 |
| 0.700 | 0.4498 | 0.1521 | **2.96×** | 2.36× |
| 0.754 | 0.4969 | 0.1754 | **2.83×** | 2.30× |
| 0.851 | 0.8175 | 0.2242 | **3.65×** | 2.87× |
| 0.905 | 1.0120 | 0.2646 | **3.83×** | 2.98× |

베드: real_14 V_AM 46,680 · V_SE 17,191 µm³ (SE/solid 26.9 %, 26–31 µm) /
kit_ps_7_3 V_AM 159,978 · V_SE 83,089 µm³ (SE/solid 34.2 %, 100–117 µm), 둘 다 A 2,500 µm².

**재하율을 맞췄더니 배수가 줄지 않고 20–28 % 늘었다.**  ③ 의 방향(느릴수록 σ↑)과 일치 —
kit 이 3.4배 빨리 눌려 σ 가 **과소평가**돼 있었다.  재하율 교정은 결론을 뒤집은 게 아니라
**강화**했다.

### 기전 단서 둘

1. **개시가 늦고 그 뒤 가파르다** — φ 0.632 에서 kit 은 아직 σ=0 인데 real_14 는 이미 0.073.
2. **kit 최대 σ 1.012 GPa = σ_y(0.30)의 3.4배** — von Mises 는 **편차응력**만 캡하고 정수압은
   K=25.5 GPa 로 무한정 올라간다.  real_14 는 최대 0.278 < σ_y 에서 멈춘다.
   ⇒ real_14 의 SE 는 아직 **공극으로 흐르는 중**(편차 지배)이고, kit 의 SE 는 **잔여 공극에
   닿지 못해 가압되는 중**(체적 지배)이다.  같은 φ = 같은 "SE 가 자기 몫 공간을 채운 비율"
   이라도, **그 잔여 공극에 SE 가 도달할 수 있는지(채널 기하)가 다르다** — 이것이 φ 색인이
   담지 못하는 자유도다.

## 함의

- `am_load_balance_jam.REAL14_SE_CURVE` 는 **real_14 전용**.  코드에 `CURVE_BED` +
  `assert_curve_bed()` 경고를 넣었다 (거부 아님 — 베드별 곡선을 다 재기 전에는 이게 유일한
  수단이고 막으면 파이프라인이 선다; 대신 결과에 사실이 따라붙는다).
- **영향받는 것**: 다른 베드에 이 곡선을 쓴 판정 — 6mAh 10케이스, 다압력 H_AM 계획의
  비-real_14 부분.  절대값은 최대 ~3.8× 불확실하므로 order-of-magnitude 로만 읽는다.
- **안전한 것**: real_14 자신에 대한 결과 (H_AM 3.83 GPa 역산), 곡선 자체의 절대값
  (③ 에서 관성 4.8 % 확인 → 실험 대조 가능), 같은 베드 안의 해상도 비교.

## 다음 실험 — 3배 차의 **원인 분리** (조성 vs 두께)

지금은 두 베드가 **조성(P:S·SE/solid)도 두께(≈4배)도** 함께 다르다.  분리 가능:

`/home/ubuntu/Yonghoon-DEM-DFT/` 에 `kit_ps_{0_10, 3_7, 5_5, 7_3, 10_0}` 이 모두 있다 —
같은 시리즈라 **두께가 비슷하고 조성만 다르다**.  이들을 같은 φ 격자·같은 마하수로 재면:

- 서로 **잘 겹치면** → 3배 차는 **두께(=구속/채널 길이)** 때문 → 두께를 색인에 넣는 2-변수
  곡선 σ(φ, h) 로 확장 가능 (측정 부담이 크게 준다)
- 서로 **흩어지면** → **조성/채널 기하** 때문 → 베드별 곡선이 불가피.  다만 개시 φ₀ 와
  강성 스케일 2-파라미터 족으로 접히는지 먼저 확인 (5점이면 fit 가능)

명령은 `plan_se_curve_targets.py --kit <킷> --eps-only` 로 ε 목표를 뽑아
`--platen-mach 0.03` 고정으로 돌리면 된다 (planner 가 이제 항상 그 인자를 넣는다).

---

# 후속 ① — 조성 vs 두께 분리 (2026-08-06 저녁)

전이 기각(2.8–3.8×)의 원인이 **조성(채널 기하)인지 두께(≈4배)인지** 가르기 위해,
`kit_ps_{0_10, 3_7, 5_5, 7_3, 10_0}` 을 같은 φ 격자·같은 마하수로 쟀다.

## 대조군의 질 — 조성만 다르다

| 킷 | 두께 | SE/solid | V/c_P |
|---|---|---|---|
| ps_0_10 | 105.1 µm | 35.1 % | 0.030 |
| ps_3_7 | 106.3 | 34.6 | 0.030 |
| ps_5_5 | 106.2 | 34.7 | 0.030 |
| ps_7_3 | 108.0 | 34.2 | 0.030 |
| ps_10_0 | 107.8 | 34.4 | 0.030 |

두께 **±1.4 %** · SE 함량 ±0.5 %p · 재하율 동일.  **다른 것은 P:S 하나뿐.**

## 결과 — 조성이 1.4–1.9× 를 만든다 (두께 탓이 아니다)

| φ | ps_0_10 | ps_3_7 | ps_5_5 | ps_7_3 | ps_10_0 | max/min |
|---|---|---|---|---|---|---|
| 0.72 | **0.7001** | 0.5457 | 0.4921 | 0.4671 | **0.3743** | **1.87×** |
| 0.81 | **0.8333** | 0.7007 | 0.6901 | 0.6817 | **0.5946** | **1.40×** |

★ **두 φ 모두 P:S 순서대로 완벽히 단조** (S만 > 3:7 > 5:5 > 7:3 > P만).
5 침대가 두 φ 에서 모두 정확히 정렬될 확률은 우연이면 (1/120)² ≈ 7×10⁻⁵ — **산포가 아니라 계통**.

방향이 기전과 일치한다: **작은 AM 이 많을수록 σ 가 높다** = 좁고 꼬인 채널 → SE 가 잔여
공극에 닿지 못해 가압.  φ 가 올라갈수록 산포가 줄어드는 것(1.87 → 1.40)도 정합 — 잼되면
조성 차가 묻힌다.

⇒ **조성만으로 1.87×**, real_14↔ps_7_3 은 2.96×.  조성이 절반쯤(로그로 58 %)을 설명하고
나머지는 두께·SE 함량 몫이다.  **둘 다 실재하며 φ 하나로는 담을 수 없다.**

## 후속 ② — 채널 폭 하나로 접히나 (GPU 불필요)

P:S 가 바꾸는 것은 결국 **AM 비표면적**이므로, 자유공간의 수력반경
`d_h = V_free / S_AM` (φ=0.72 에서 평가) 로 다시 색인했다:

| 킷 | S_AM (µm²) | d_h (nm) | σ @φ0.72 |
|---|---|---|---|
| ps_0_10 | 230,568 | 501 | 0.7001 |
| ps_3_7 | 186,083 | 620 | 0.5457 |
| ps_5_5 | 155,019 | 745 | 0.4921 |
| ps_7_3 | 125,965 | 916 | 0.4671 |
| ps_10_0 | 79,168 | 1,458 | 0.3743 |

**log σ vs log d_h : 기울기 −0.541 · R² 0.935**  (d_h 2.9배 → σ 1.87배;  d_h^−0.54 예측 1.78배)

⇒ 조성 의존이 **기하 기술자 하나로 접힌다**.  성립하면 새 전극마다 5점을 재는 대신
스캐폴드에서 d_h 를 계산해 곡선을 이동시키면 된다 = **측정 부담 소멸**.

## ⚠⚠ 그러나 — 지수 −0.54 는 아직 물리로 확정할 수 없다 (격자 교란)

n_grid 192 의 물리 셀 **dx = 283 nm** 이고, 채널 폭은 **1.77 ~ 5.15 셀**이다:

| 킷 | d_h/dx | 판정 |
|---|---|---|
| ps_0_10 | **1.77** | ★ 미해상 (MPM 권장 ≥3–4) |
| ps_3_7 | **2.19** | ★ 미해상 |
| ps_5_5 | **2.63** | ★ 미해상 |
| ps_7_3 | 3.24 | 경계 |
| ps_10_0 | 5.15 | OK |

**미해상 채널은 인공적으로 뻣뻣해져 σ 를 높인다 — 관측된 추세와 같은 방향.**
따라서 −0.54 가 (a) 진짜 기하 구속 물리인지 (b) 좁은 쪽의 해상도 아티팩트인지
**현재 데이터로는 못 가른다**.  (같은 베드의 격자 수렴은 porosity/jamming 위치에 대해
확인됐지만(384↔512), **좁은 채널을 통과하는 응력**은 다른 양이다.)

### 판정 실험 (설계 — 공통모드 상쇄)

양 끝(ps_0_10, ps_10_0)을 **n_grid 384**(dx 141 nm → 3.5 및 10.3 셀)에서 φ=0.72 한 점씩
재고 **비(ratio)를 비교**한다.  같은 베드의 해상도 오프셋은 비에서 상쇄되므로 이것이
깨끗한 판별이다.

- **ratio@384 ≈ 1.87 유지** → 기울기는 **물리**.  σ(φ, d_h) 2변수 확장 성립.
- **ratio@384 ≪ 1.87** → 좁은 쪽이 미해상으로 부풀었던 것.  d_h 색인은 유지하되
  **지수는 수렴 격자에서 다시 재야** 한다.

비용: 384 는 192 의 8배 점수 → 점당 ~3.3 h, 2점 ≈ 7 h (오버나잇).

---

# 후속 ③ — 격자 판정: 조성 효과는 아티팩트가 **아니다** (2026-08-06 밤)

## 384 는 원리적으로 불가능

두께 ~105 µm 침대를 n_grid 384 로 올리면 점수가 192 의 8배 → **≈224 M pts × 158 B ≈ 35 GB**
로 V100 의 **32 GB VRAM 자체를 초과**한다 (실측 `CUDA_ERROR_OUT_OF_MEMORY`).
SE 부피가 킷마다 거의 같으므로(83,089–83,127 µm³) 이 시리즈 전체에 해당한다.
⇒ **두께 100 µm 급 침대는 384 불가** — 앞으로의 제약으로 기록한다.

## 대신 아래로 내려 방향을 본다 (Richardson 식)

묻는 것은 "1.87 이 참값인가"가 아니라 **"격자를 조이면 1.87 이 어디로 가는가"** 다.
n_grid **128**(dx 425 nm → 좁/넓 = 1.18 / 3.43 셀)에서 양 끝을 φ0.72 목표로 재고 비를 비교했다.

| | ratio (ps_0_10 / ps_10_0) | 좁은 채널 해상 |
|---|---|---|
| n_grid 128 | **1.781** (생값) · **1.697** (φ 보정) | 1.18 셀 |
| n_grid 192 | **1.870** | 1.77 셀 |
| 변화 | **+5.0 %** (생) · **+10.0 %** (φ 보정) | |

⚠ 128 의 두 점이 φ 0.7577 / 0.7429 로 어긋나 착지해 생 ratio 에 φ 불일치가 섞였다.
192 곡선의 국소 기울기(dσ/dφ = 2.67 / 1.01)로 φ=0.750 에 맞춰 보정했고, **어느 쪽이든
방향은 같다**.

## 판정 — 예상과 부호가 반대였고, 그래서 결론이 강해졌다

**사전 예상(틀림)**: "미해상 채널은 인공적으로 뻣뻣해져 σ 를 높인다 → 격자를 조이면 비가
**줄어들** 것이다."
**실측**: 격자를 조이면 비가 **커진다** (+5~10 %).

이유가 명확하다 — **좁은 채널이 미해상이면 협착이 격자에서 아예 사라진다**.  그러면 SE 가
실제보다 자유롭게 통과해 σ 가 **낮게** 나온다.  격자를 조여야 협착이 드러나며 σ 가 오른다.
128 의 1.18 셀은 사실상 협착이 없는 상태이고, 192 의 1.77 셀에서 부분적으로 드러났다.

⇒ **결론 세 가지**
1. **조성 효과(1.87×)는 격자 아티팩트가 아니다** — 정밀화가 그것을 없애지 않고 키운다.
2. **192 에서도 협착이 덜 드러났으므로 참값은 1.87 보다 크다.**
3. 따라서 **기울기 −0.54 는 크기의 하한**(|slope| ≥ 0.54)이며 상한이 아니다.
   완전 수렴값은 384 가 불가능해 얻을 수 없으나, **부등호 방향이 확정된 것으로 판정은 충분**하다.

## 남는 것

- `d_h = V_free/S_AM` 색인은 **성립** (R² 0.935) — 새 전극은 스캐폴드에서 d_h 를 계산해
  곡선을 이동시키면 된다.
- **지수는 브래킷으로 보고**한다: |slope| ≥ 0.54 (192 기준), 수렴값 미상.
  더 조이려면 침대를 얇게 만들거나(두께 30 µm 급이면 384 가능) 도메인 분할이 필요하다.
- 사전등록 밴드(“ratio(128) > 2.0 이면 아티팩트”)는 **부호 가정이 틀려 무효**였다.
  판정은 밴드가 아니라 **변화 방향**으로 내렸고, 그 사실을 여기 남긴다.

---

# 후속 ④ — 3점 수렴 판정: 효과는 실재, **크기는 도달 불가** (2026-08-06 밤)

`--gpu-mem 8` 만 붙들다 V100 의 32 GB 를 안 쓰고 있었다.  메모리를 다시 계산해
**288 이 V100 에서 가능**함을 확인하고(점+격자 15.0 GB) 세 번째 점을 얹었다.

| n_grid | dx | 좁은 채널 | ratio (φ=0.750 보정) | 증분 |
|---|---|---|---|---|
| 128 | 425 nm | 1.18 셀 | 1.697 | — |
| 192 | 283 nm | 1.77 셀 | 1.867 | **+0.170** |
| 288 | 189 nm | 2.65 셀 | **2.030** | **+0.163** |

dx 가 매 단계 정확히 1.5 배씩 줄었으므로 겉보기 수렴차수를 낼 수 있다:

```
d2/d1 = 1/1.5^p   →   p = ln(0.170/0.163)/ln(1.5) ≈ 0.10
```

**차수 0.10 은 사실상 수렴하지 않는다는 뜻**이다 (2차 수렴이면 증분이 매번 1/2.25 로
줄어야 한다).  Richardson 외삽은 이 차수에서 극한 5.8 을 주지만 **점근 영역 밖이라
무의미**하다.

## 판정

- ✅ **조성 효과는 확정적으로 실재한다** — dx 를 2.25 배 조이는 동안 **단조 증가**,
  부호 반전 없음.  아티팩트라면 정밀화가 그것을 없애야 하는데 반대로 키운다.
- ❌ **크기는 이 방법·이 두께에서 도달 불가** — 501 nm 채널을 잘 풀려면 8–10 셀이 필요하고
  그건 n_grid ≈ 900 (원리적 불가; 384 조차 35 GB 로 V100 초과).
- ⇒ **|기울기| ≥ 0.663 (하한, n_grid 288 기준)** — 192 의 0.541 에서 올라갔고 아직 상승 중.
  참값 미상.  **지수는 반드시 하한으로 보고한다.**

## ⚠⚠ 소급 가드 — 이 실험만의 문제가 아니다

**좁은 채널을 가진 모든 MPM 결과에 같은 편향이 걸린다.**  미해상 협착은 격자에서 사라져
재료를 통과시키므로, **SE-rich · 소입자 침대는 SE 응력을 과소평가**한다.

- 지금까지의 판정 중 **상대 비교**(같은 격자·같은 침대류)는 편향이 공통모드로 상쇄되어 안전.
- **절대값**과 **서로 다른 d_h 를 가진 침대 간 비교**는 영향을 받는다.
- 확인 필요: `REAL14_SE_CURVE` 를 잰 real_14 침대의 d_h 와 그때의 셀 수(n_grid 384,
  dx 141 nm).  d_h/dx 가 충분히 크면 그 곡선은 안전하고, 작으면 그 절대값도 하한이다.
  → **다음 작업**.

## 실용적 함의 — 기술자는 살아남고 지수만 격자-의존이다

d_h 색인의 가치는 **다섯 침대를 하나로 접는 것**(R² 0.935)이지 지수의 절대값이 아니다.
격자를 조이면 좁은 침대가 더 크게 움직이므로 **기울기는 가팔라지지만 정렬은 유지**된다.
따라서 실무에서는 **쓰려는 해상도에서 지수를 보정해 쓰는 것**이 자기일관적이며, 그 지수를
물리 상수로 인용해서는 안 된다.

- **다음 검증**: 중간 세 침대(ps_3_7 · ps_5_5 · ps_7_3)도 288 에서 재어 **R² 가 유지되는지**
  확인 (3점 × ~2.2 h ≈ 6.6 h).  지수를 쫓는 것보다 이쪽이 실용적 가치가 크다.

---

# 후속 ⑤ — 소급 가드 해소: REAL14_SE_CURVE 는 안전하다 (2026-08-06 밤)

④ 의 소급 가드("좁은 채널을 가진 모든 MPM 결과가 SE 응력을 과소평가한다")가
`REAL14_SE_CURVE` 에도 걸리는지 확인했다.  **해상도 민감도는 절대 격자가 아니라
`d_h/dx`(채널당 셀 수)의 함수**이므로 그 값으로 판정한다.

## 민감도는 d_h/dx 의 함수다 — 같은 정밀화, 6배 다른 반응

동일한 2.25 배 정밀화(n_grid 128 → 288)에서 두 침대가 얼마나 움직였나 (φ 보정):

| 침대 | d_h | 셀 @128 | 셀 @288 | σ 변화 |
|---|---|---|---|---|
| ps_0_10 (좁) | 501 nm | 1.18 | 2.65 | **+23.8 %** |
| ps_10_0 (넓) | 1,458 nm | 3.43 | 7.71 | **+4.0 %** |

**같은 정밀화인데 반응이 6 배 다르다.**  좁아서 못 풀린 쪽만 크게 움직이고, 이미 3.4 셀
이상이던 쪽은 거의 안 움직인다.

## real_14 곡선의 위치

`REAL14_SE_CURVE` 는 **n_grid 384 (dx 141 nm)** 에서 쟀다.  그 침대의 채널 폭과 셀 수:

| φ | h (µm) | d_h | 셀 @192 | **셀 @384 (실제 사용)** |
|---|---|---|---|---|
| 0.60 | 30.13 | 765 nm | 2.70 | **5.41** |
| 0.72 | 28.22 | 638 | 2.25 | **4.50** |
| 0.81 | 27.16 | 567 | 2.00 | **4.00** |
| 0.91 | 26.23 | 505 | 1.78 | **3.56** |

(real_14: V_AM 46,680 · V_SE 17,191 µm³ · S_AM 37,448 µm² · 측면 50 µm)

**곡선 전 구간이 3.56 – 5.41 셀** — ps_10_0 (3.43 → 7.71 셀에서 +4.0 % 만 움직인) 과
**같은 밴드**다.

## 판정 — 가드 해소

- ✅ **`REAL14_SE_CURVE` 는 하한 곡선이 아니다.**  전 구간이 잘-해상된 밴드에 있고,
  그 밴드에서 관측된 잔여 격자 의존은 **~4 % 수준**이다.
- 오전의 real_14 해상도 대조(192 ↔ 384)가 σ 최대 19.6 % 였던 것도 이제 설명된다 —
  **192 에서는 1.78–2.70 셀로 미해상**이었고 384 에서 3.56–5.41 로 올라왔기 때문.
  즉 그 19.6 % 는 노이즈가 아니라 **같은 협착-해상 현상**이었다.
- ⇒ 소급 가드는 **d_h/dx 가 작은 케이스에만** 적용된다.  real_14 기반 결과(H_AM 3.83 GPa,
  하중분담 모델, 곡선 절대값)는 영향 없음.

## ★ 실용 규칙 (신규 — 앞으로 모든 scaffold MPM 에 적용)

```
d_h / dx  =  (V_free / S_AM) / dx   ≳ 3.5     ← SE 응력을 믿을 수 있는 최소 해상도
```

- 계산은 **스캐폴드 CSV 만으로 GPU 없이** 된다 (V_free 는 목표 φ 에서, S_AM 은 AM 반경 합).
- 런 전에 이 값을 찍어 **3.5 미만이면 격자를 올리거나 결과를 하한으로 라벨**한다.
- 실측 근거: 3.43 셀에서 2.25 배 정밀화에 +4.0 % / 1.18 셀에서 +23.8 %.
- ⚠ 3.5 는 "잔여 의존 ~4 %" 기준의 실용선이지 수렴 보장선이 아니다 (④ 참조 — 차수 0.10).

---

# 후속 ⑥ — 중간 3침대 288 완주 → **d_h 접힘이 고해상에서도 성립** (2026-08-07)

양 끝(ps_0_10 · ps_10_0)만 288 에 있었고 중간 3침대는 192 뿐이라, "R² 0.935 는 192 의
미해상 아티팩트인가"가 열려 있었다.  `kit_ps_{3_7,5_5,7_3}` 을 288·φ0.72 에서 재어
(7410 / 6204 / 7087 s, rc=0) 다섯 점을 채웠다.

적합은 이제 애드혹이 아니라 **`scripts/fit_dh_collapse.py`** 가 한다 (selftest 12/12 +
합성 킷 실경로 스모크).  φ 보정·재하율 게이트·LOO 를 내장해 아무 n_grid 에서나 같은
판정을 재현한다.

## 결과 (n_grid 288, 공통 φ 0.72, 재하율 V/c_P 0.0300 전 침대 동일)

| kit | 착지 φ | σ_raw | σ_corr | d_h (nm) | dlnσ/dφ | 잔차(ln) |
|---|---|---|---|---|---|---|
| ps_0_10 | 0.7520 | 0.8508 | 0.7533 | 500.7 | 3.81 | **+0.0593** |
| ps_3_7  | 0.7546 | 0.6400 | 0.6013 | 620.3 | 1.81 | −0.0385 |
| ps_5_5  | 0.7504 | 0.5840 | 0.5349 | 744.5 | 2.89 | −0.0468 |
| ps_7_3  | 0.7475 | 0.5268 | 0.4964 | 916.1 | 2.16 | +0.0020 |
| ps_10_0 | 0.7374 | 0.4037 | 0.3847 | 1458.1 | 2.77 | +0.0239 |

**log σ vs log d_h : 기울기 −0.596 · R² 0.968 · 잔차sd 0.051**

## ★ 판정: 접힘 성립 (R² 0.935@192 → **0.968@288**)

d_h 색인은 격자를 2.25 배 조여도 유지된다 — 192 의 접힘은 미해상 아티팩트가 **아니었다**.
⇒ 새 전극마다 5 점을 재는 대신 **스캐폴드 CSV 에서 d_h 를 계산해 곡선을 옮기는** 실용
경로가 고해상에서도 성립한다.

### 세 가지 강건성 확인

**(a) 보정 규약에 무관** — 착지 φ 가 0.7374–0.7546 로 전부 목표보다 ~0.03 높게 착지해
(ε 을 맞추지 φ 를 맞추지 않으므로) 보정폭이 −4.7 ~ −11.5 % 로 작지 않았다.  그래도:

| | 기울기 | R² | 양끝 배수 |
|---|---|---|---|
| σ_raw (보정 없음) | −0.652 | 0.956 | 2.108 |
| σ_corr (φ0.72 보정) | **−0.596** | **0.968** | 1.958 |

둘 다 R² > 0.95 ⇒ **판정은 보정 여부와 무관**하고 지수만 8.7 % 이동한다.  보정이 R² 를
올린 것(0.956 → 0.968)은 φ 잡음이 빠진 것이라 기대한 방향.  옛 애드혹 288 양끝 값
**2.030 은 이 둘 사이**에 있었다 — 어느 규약이었는지 기록이 없었고, 이제 재현 가능하다.

**(b) LOO 플래그는 접힘이 아니라 지수 얘기** — 도구가 "한 점 의존"을 띄웠지만 문턱
(0.15·|b| = 0.0894)을 3 % 넘긴 경계였다:

| 뺀 점 | 기울기 | 잔여 4점 R² |
|---|---|---|
| −ps_10_0 (넓은 끝) | −0.688 | 0.946 |
| −ps_0_10 (좁은 끝) | −0.512 | **0.995** |
| −ps_3_7 | −0.615 | 0.975 |
| −ps_5_5 | −0.601 | 0.980 |
| −ps_7_3 | −0.596 | 0.967 |

**양 끝 어느 쪽을 빼도 R² ≥ 0.946** ⇒ 접힘은 한 점이 만들지 않는다.  흔들리는 것은
지수뿐(−0.512 ~ −0.688)이고, 지수는 어차피 인용 금지 대상(④)이라 실질 영향이 없다.

**(c) 잔차 구조** — 양 끝 +, 가운데 − 의 약한 **볼록**(잔차 ±0.05 in ln = ±5 %).
n=5 에 형상 자유도 1 이라 실제 곡률인지 잡음인지 가르지 못한다.  d_h 가 완벽한 단일
기술자는 아닐 수 있다는 신호로만 남긴다.

## ⚠ 해상도 규칙은 288 에서도 다 안 끝났다 — 3/5 만 통과

실용 규칙 `d_h/dx ≳ 3.5` 를 288 에 적용 (dx = 189 nm; CLAUDE.md 앵커 ps_0_10 = 2.65 셀,
다섯 침대가 같은 박스라 dx 공통이므로 셀수 ∝ d_h):

| kit | d_h (nm) | 셀 | |
|---|---|---|---|
| ps_0_10 | 500.7 | **2.65** | ★ 미달 — σ 과소 = 하한 |
| ps_3_7 | 620.3 | **3.28** | ★ 미달 — σ 과소 = 하한 |
| ps_5_5 | 744.5 | 3.94 | 통과 |
| ps_7_3 | 916.1 | 4.85 | 통과 |
| ps_10_0 | 1458.1 | 7.72 | 통과 |

★ **부호가 자기일관적이다**: `ps_0_10` 은 잔차가 **+0.0593 (선 위)** 이면서 동시에 가장
미해상이다 → 참값은 지금보다 **더 위** → 참 기울기는 −0.596 보다 **더 가파르다**.
④ 가 기록한 비수렴 방향(격자를 조일수록 |기울기| 증가: 0.541@192 → 0.596@288 5점 /
0.663@288 양끝)과 정확히 일치한다.  ⇒ **−0.596 은 하한**이고, 접힘(R²) 만이 해상도에
걸쳐 인용 가능한 결론이다.

## 남은 것

- 192 를 같은 도구로 돌려 0.935 재현 확인 (GPU 불요):
  `python3 scripts/fit_dh_collapse.py --n-grid 192 --phi 0.72 --slope-grid 288`
- 좁은 두 침대를 3.5 셀 위로 올리려면 n_grid ≈ 390 (ps_0_10 기준) — 두께 ~105 µm 급이라
  ④ 의 메모리 한계(384 = 35 GB > 32 GB)에 걸린다.  **이 방법으로는 도달 불가**가 유지된다.

---

# 후속 ⑦ — 192 기준선 감사: **kit_ps_7_3 은 192 에 0.03 런이 없다** (2026-08-07)

⑥ 을 192 에서 같은 도구로 재현하려 하자 **재하율 게이트가 적합을 거부**했다 (선택 5점의
V/c_P 가 0.0300..0.1048 = 3.49 배).  `--list` 로 열어보니:

| kit | 192 점 | V/c_P |
|---|---|---|
| ps_0_10 · ps_3_7 · ps_5_5 · ps_10_0 | 각 3점 | **0.0300** |
| **ps_7_3** | 5점 | **0.1048 (전부)** — 0.03 런이 **하나도 없다** |

0.1048 = 기하 규칙 `vmax = 0.008·(WALL0−FLOOR)` 이 이 두께(113.9 µm)에서 주는 값이다.
⇒ CLAUDE.md 의 "다섯 킷 **마하 0.030 동일**" 은 **ps_7_3 에 대해 사실이 아니다**.

## 정본 값의 출처 감사 — 4/5 는 정확히 재현, ps_7_3 만 불일치

각 킷의 3점을 φ=0.72 로 **선형 보간**하면 (원래 분석이 한 방식):

| kit | 파일에서 보간 | CLAUDE.md 기록 | |
|---|---|---|---|
| ps_0_10 | 0.700 | 0.700 | ✓ |
| ps_3_7 | 0.546 | 0.546 | ✓ |
| ps_5_5 | 0.492 | 0.492 | ✓ |
| ps_10_0 | 0.374 | 0.374 | ✓ |
| **ps_7_3** | **0.375** (0.1048 런) | **0.467** | ★ 불일치 — 출처 미상 |

기록된 0.467 은 **현존 파일 어느 것으로도 재현되지 않는다**.  (0.03 런이 있었다가
사라졌는지, 재하율 보정을 거친 값인지 기록이 없다.)

## ⇒ 그래도 결론은 안 바뀐다 — ps_7_3 은 선 위에 앉아 있다

5점 적합에서 **ps_7_3 의 잔차는 +0.0017** (사실상 정확히 회귀선 위) 이라, 넣든 빼든
기준선이 움직이지 않는다:

| 192 적합 | 기울기 | R² |
|---|---|---|
| 5침대 (CLAUDE.md 값) | −0.542 | 0.936 | ← 기록 −0.541 / 0.935 **재현** |
| **4침대 (0.03 만, 재하율 청정)** | **−0.543** | **0.933** |

## ★ 사과-사과 최종 (같은 4침대, 양 해상도 모두 재하율 청정)

| n_grid | 기울기 | R² |
|---|---|---|
| 192 | −0.543 | 0.933 |
| **288** | **−0.596** | **0.967** |

⑥ 의 판정이 그대로 유지된다 — **접힘 성립·강화, 기울기는 격자를 조일수록 가팔라짐**
(비수렴 방향 ④ 와 일치).  이제 **양 해상도 모두 V/c_P = 0.03 단일 재하율** 기준이다.

## 도구가 이 감사를 가능하게 한 두 가지 (그리고 스스로 드러낸 버그 둘)

- **재하율 게이트**가 없었으면 3.49 배 섞임이 조용히 숫자가 됐다.  거부가 옳았다.
- **`--list`** 로 무엇이 섞였는지 먼저 보는 단계가 결정적이었다 — "옛 런을 잘못 골랐나"
  와 "그 킷엔 0.03 런이 아예 없나"는 함의가 전혀 다르다.
- ⚠ 발견된 도구 버그 ①: **최근접-집기가 보간을 대신하고 있었다** → 착지 φ 폭 0.051 이
  적합에 그대로 들어가 기울기가 −0.543 → −0.389 로 무너졌다.  φ0 를 감싸면 보간하도록
  수정 (정본 4값 재현을 selftest 로 고정).
- ⚠ 발견된 도구 버그 ②: **`--mach` 가 적합점에만 걸리고 보정용 slope-grid 에는 안 걸렸다**
  → 오염된 곡선에서 국소기울기를 재면 보정이 망가진다 (혼합 fixture 스모크에서 R²
  1.000 → 0.033).  양쪽에 걸도록 수정.  ★ ⑥ 의 288 결과는 무영향 — ps_7_3 의 보정
  기울기를 1.0~4.0 (4 배) 로 흔들어도 −0.589 ~ −0.607 / R² 0.963 ~ 0.968 (지렛대 ≈ 0).

## 남은 것

- ps_7_3 의 **192 @ V/c_P 0.03** 런이 없다 (다른 넷은 있다).  d_h 색인 결론에는 영향이
  없지만(잔차 ~0, 지렛대 ~0), 192 를 5점으로 **정식 인용하려면** 그 한 점을 0.03 으로
  다시 재야 한다.  φ 3점이면 약 3× (192 는 288 보다 훨씬 싸다).
- 그때까지 **192 는 4침대 −0.543 / R² 0.933 으로 인용**한다 (5침대 −0.542 / 0.936 은
  출처 미상 값을 포함하므로 대조용으로만).

---

## ⑧ 재현 경로 — V100 반납 후에도 판정이 살아 있는가 (2026-08-07)

V100 을 반납하면서 스캐폴드·지표를 리포로 옮겼다.  옮기는 것만으로는 **재현이 되지
않았다** — 보존본은 평평한 이름(`kit_ps_0_10__am_scaffold.csv.gz`)인데
`fit_dh_collapse.py` / `plan_se_curve_targets.bed_volumes()` 는 **킷 디렉토리** 배치
(`<kit>/am_scaffold.csv`)를 기대하기 때문이다.  그 한 칸을 `scripts/unpack_kit_scaffolds.py`
(selftest 10/10) 가 잇는다.

```bash
python3 scripts/unpack_kit_scaffolds.py --out ~/se_curve_repro
python3 scripts/fit_dh_collapse.py --dir ~/se_curve_repro --mach 0.03 --n-grid 288 \
    --kits kit_ps_0_10,kit_ps_3_7,kit_ps_5_5,kit_ps_10_0
```

보존 범위: 킷 5 개 × {am,se}_scaffold.csv.gz + mpm_input.json (`docs/data/kit_ps_scaffolds/`,
gzip 무결성 10/10 · SE 각 158,7xx 행) + 지표 json 68 개 (`docs/data/se_curve_metrics/` —
xfer 36 · jam 9 · loose 3 · wallp 3 · se_e 10 · smoke/sub 7).  로그와 `.npy` 는 재생성
가능하므로 제외했다.

**재현 결과 (GPU 없이, 컨테이너에서):**

| 대상 | 기록값 | 재현값 | 판정 |
|---|---|---|---|
| **288 · 4침대 (정본 인용값)** | −0.596 / R² 0.967 | **−0.596 / R² 0.967** | ✔ 완전일치 |
| 192 · 4침대 | −0.543 / R² 0.933 | −0.542 / R² 0.933 | ✔ (셋째자리 ±0.001 = 이 원장의 기존 표기폭, §476 행과 같은 종류) |
| 288 · 5침대 | — | −0.582 / R² 0.955 | ps_7_3 은 여전히 g192 보정 불가(0.03 런 부재) — §남은 것 그대로 |

⇒ **d_h 접힘 판정은 V100 없이 재현된다.**  ps_7_3 의 192@0.03 결손도 재현 과정에서
그대로 재현된다(숨지 않는다) — 보존본이 상태를 미화하지 않았다는 뜻이다.

⚠ 재현이 확인하는 것은 **적합**이지 **MPM 런**이 아니다.  σ 값 자체를 다시 만들려면
GPU 가 필요하고, 그때 §④(비수렴, 차수 ≈0.10)와 §⑤(`d_h/dx ≳ 3.5`)가 그대로 적용된다.

---

## ⑨ 192 5침대 **정식 인용** 완성 — ps_7_3 0.03 런 실측 (2026-08-11)

§남은 것이 지목한 한 칸을 채웠다.  `kit_ps_7_3` 은 192 에 `V/c_P 0.03` 런이 없어
4침대로만 인용해 왔고, 5침대 값은 **출처 미상 σ=0.467** 을 포함해 대조용이었다.
V100 재대여 후 φ 0.66/0.72/0.81 3점을 재하율 0.03 으로 실측했다 (EXIT=0 ×3,
wall 1342/1810/1978 s).

**ps_7_3 @ φ0.72 = 0.4226** (출처 미상 0.467 이 아니다 — **그 값의 출처 문제는
이것으로 닫힌다**; 0.467 은 0.1048 마하 런의 보간이었을 가능성이 높다).

| 기준 | 기울기 | R² | 비고 |
|---|---:|---:|---|
| 192 · 4침대 (ps_7_3 제외) | −0.542 | 0.933 | 종전 인용값 |
| 192 · 5침대 (출처 미상 포함) | −0.542 | 0.936 | **폐기** — 출처 미상 점 포함 |
| **192 · 5침대 정식 (실측)** | **−0.563** | **0.910** | ★ 새 인용값, **5점 전부 보간·외삽 0** |
| 288 · 4침대 | −0.596 | 0.967 | 종전대로 |

- **5점 전부 보간**(외삽 0)이라 §④ 의 φ-보정 논란이 이 값에는 없다 — 종전 4침대 값도
  보간이었지만 5침대는 이제 **한 점도 최근접-대체가 아니다**.
- R² 가 0.933 → 0.910 으로 **내려간 것**은 점이 하나 늘며 자유도가 준 결과이고,
  기울기는 −0.542 → −0.563 으로 **가팔라졌다** (288 의 −0.596 쪽으로).  ④ 가 기록한
  "격자를 조이면 |기울기| 증가" 방향과 **부호가 같다**.
- LOO 는 최대 0.250 움직인다 (n=5) — 여전히 **한 점 의존이 강하다**는 경고는 유지.
- ⚠ 기울기는 §④ 대로 **하한**이다.  d_h 색인의 가치는 지수 절대값이 아니라
  **다섯 침대를 하나로 접는 것**이고, 그 접힘(R² 0.910)은 5점 실측으로 성립한다.

⇒ **인용 규약 갱신**: 192 는 이제 **5침대 −0.563 / R² 0.910** 으로 인용한다
(4침대 −0.542/0.933 은 ps_7_3 이 없던 시절의 값 = 역사).  288 4침대 −0.596/0.967 은
그대로이고, 288 5침대는 ps_7_3 288@0.03 이 없어 여전히 미완이다.

---

## ⑩ 288 5침대 완성 + **공통 φ 선택이 결론을 바꾼다** (2026-08-11 저녁)

§⑨ 말미의 "288 5침대는 미완" 이 채워졌다 — `kit_ps_7_3` 288@0.03 (ε 7.42, EXIT=0,
6685 s) 완주.  그런데 5점이 차자마자 **새 문제**가 드러났다: 같은 데이터인데
**공통 φ 를 0.72 로 두면 접힘이 "약함", 0.75 로 두면 "성립"** 으로 나온다.

| grid | 공통 φ | 기울기 | R² | 잔차 sd | LOO | 구성 |
|---|---|---|---|---|---|---|
| 192 | 0.72 | −0.563 | **0.910** | — | — | 보간 5 · **외삽 0** (§⑨ 인용값) |
| 192 | 0.75 | −0.532 | 0.877 | 0.094 | 0.218 | 보간 5 · **외삽 0** |
| 288 | 0.72 | −0.649 | 0.844 | 0.132 | 0.405 | 보간 1 · 외삽 4 (**최대 어긋남 0.0346 = 문턱 7배**) |
| 288 | 0.75 | **−0.575** | **0.926** | 0.077 | 0.155 | 보간 1 · 외삽 4 (최대 0.0126) |

**왜 갈리나 — 외삽 규모다.**  288 은 네 침대가 단일점이고 그 점들이 φ 0.737–0.755 에
착지했다.  공통 φ 를 0.72 로 끌어내리면 어긋남이 φ-보정 문턱의 7 배가 되고, 그 보정을
**192 곡선의 국소기울기**로 한다 → ps_7_3 만 288-실측 보간이라 **보정 방식이 섞인다**.
0.75(단일점 착지 중앙값 0.7512)에서는 어긋남이 ≤0.0126 로 줄어 그 혼합이 작아진다.

⇒ **규칙: 공통 φ 는 단일점 침대들의 착지 중앙값에 둔다** (모든 침대가 같은 정도로만 보정).

**같은 φ 0.75 에서 192 → 288**: R² 0.877→**0.926** · 잔차 sd 0.094→**0.077** ·
LOO 0.218→**0.155** · |기울기| 0.532→**0.575**.  **네 지표가 전부 개선/가팔라짐**
방향이라 §④ 의 "격자를 조이면 |기울기|↑" 와 자기일관이다.
⇒ **접힘은 성립하고 정밀화가 그것을 강화한다.**
⚠ **한정 2026-09-28 (§⑩-b)** — 대등화 뒤에도 φ 0.75 에서는 네 지표가 같은 방향이지만 (R² 0.877→0.914 · sd 0.094→0.081 ·
LOO 0.218→0.169 · |b| 0.532→0.561), **φ 0.72 에서는 R² 가 0.910→0.863 으로 내려간다** ⇒ 위 문장은 **φ 0.75 에서만** 선다.

⚠ 남는 경고 셋 (완화되지 않았다):
- **프로토콜 비대등**: 192 는 침대당 3점(전부 보간)인데 288 은 ps_7_3 만 3점이고
  나머지 넷은 **1점씩**이다 → 현재 288 값은 "**소규모 외삽 포함**" 으로 라벨할 것.
- **LOO 0.155** = 288/φ0.75 에서도 한 점 의존 경고가 남는다 (n=5).
- **기울기는 여전히 하한** (§④ 겉보기 차수 ≈0.10 = 비수렴) → **물리상수 인용 금지**.
  해상도에 걸쳐 뜻이 있는 것은 **R²(접히는가)** 뿐이다.
- φ 선택 감도 자체도 기록 대상: 192 는 φ0.72(0.910) > φ0.75(0.877) 로 **반대 방향**이다
  (192 는 둘 다 완전 보간이라 방법 혼합이 없다) ⇒ R² 는 φ 에 ±0.03–0.05 흔들린다.

### 프로토콜 대등화 = **8 런** (12 아님 — 2026-08-11 재계수)

CLAUDE.md 의 "4침대 × 3점 = 12 런" 은 보수적 추정이었다.  실제로는 **네 침대가 이미
중간점(φ0.72 목표 ε)을 갖고 있다** — `xfer_res_kit_ps_{0_10,3_7,5_5,10_0}_g288_e{1201,
1185,1189,1181}.json`.  planner 가 내는 ε 은 격자 무관(스캐폴드 기하에서 계산)이라
192 파일명과 정확히 일치함을 확인했다:

| 킷 | ε(φ 0.66) | ε(φ 0.72) | ε(φ 0.81) |
|---|---|---|---|
| kit_ps_0_10 | 15.31 | 12.01 ✅있음 | 7.61 |
| kit_ps_3_7  | 15.12 | 11.85 ✅있음 | 7.50 |
| kit_ps_5_5  | 15.16 | 11.89 ✅있음 | 7.53 |
| kit_ps_10_0 | 15.06 | 11.81 ✅있음 | 7.47 |
| kit_ps_7_3  | 14.97 ✅ | 11.73 ✅ | 7.42 ✅ (완료) |

⇒ 바깥 두 점 × 4 침대 = **8 런**.  실측 앵커 1개(288 ε7.42 = 6685 s, n_pts ≈ 94 M)
기준으로 **~13–15 h GPU** (성긴 목표는 플래튼 이동이 짧아 더 빠르다).

```bash
# ⚠ GPU 한 대 = 한 런.  다른 MPM(예: SR-01 압밀)이 끝난 뒤에 띄울 것.
cd ~/Yonghoon-DEM-DFT/se_curve
nohup bash ~/dem-sk/scripts/run_se_curve_batch.sh \
  --repo ~/dem-sk --data ~/Yonghoon-DEM-DFT \
  --kits kit_ps_0_10,kit_ps_3_7,kit_ps_5_5,kit_ps_10_0 \
  --phi 0.66,0.72,0.81 --n-grid 288 --sub 160 --mach 0.03 --gpu-mem 28 \
  --tag eq288 --skip-existing > ~/eq288.log 2>&1 &
```

`--skip-existing` (2026-08-11 신규) 이 이미 있는 중간점 4개를 건너뛴다 — 적합기가
태그를 안 보고 `xfer_*<kit>_g<n>_e*.json` 으로 글롭하므로 **태그가 달라도 같은 점**이다.
먼저 `--dry` 를 붙여 **실제로 몇 런인지** 확인할 것 (8 이 나와야 한다; 다르면 V100 의
ps_7_3 288 파일명이 글롭과 어긋난다는 뜻이다).

완료 후:
```bash
python3 ~/dem-sk/scripts/fit_dh_collapse.py --dir ~/Yonghoon-DEM-DFT/se_curve \
        --n-grid 288 --mach 0.03 --phi 0.75 --list      # 먼저 섞임 확인
python3 ~/dem-sk/scripts/fit_dh_collapse.py --dir ~/Yonghoon-DEM-DFT/se_curve \
        --n-grid 288 --mach 0.03 --phi 0.75
```
그때 **보간 5 · 외삽 0** 이 되어 위 표의 마지막 줄이 "소규모 외삽 포함" 라벨을 벗는다.
동시에 φ 0.72 / 0.75 두 값이 **같은 방향**으로 움직이는지가 §⑩ 규칙의 검증이다
(외삽이 사라지면 φ 선택 감도가 192 수준으로 줄어야 한다).

### ⑩-b 대등화 8 런 결과 (2026-09-28) — **보간 5 · 외삽 0 은 달성, 등록한 방향 검증은 반만 통과**

v100 `eq288` 8/8 EXIT 0 (09-27 22:57:40) · 코드 `93a8b2d27` (배치 로그 `repo HEAD`) · 재적합 = 같은 체크아웃의 `fit_dh_collapse.py`
(`--n-grid 288 --mach 0.03`, uma 환경).  아래 두 대등화 줄의 기울기 · R² · sd · LOO 는 출력 표의 (d_h, σ) 로 손으로 재현했다 (넷째 자리까지 같음).

| grid | 공통 φ | 기울기 | R² | 잔차 sd | LOO (최대 Δb · 그 침대) | 구성 |
|---|---|---|---|---|---|---|
| 192 | 0.72 | −0.563 | 0.910 | — | — | 보간 5 (§⑨) |
| 192 | 0.75 | −0.532 | 0.877 | 0.094 | 0.218 | 보간 5 |
| 288 (08-11) | 0.72 | −0.649 | 0.844 | 0.132 | 0.405 | 보간 1 · 외삽 4 |
| 288 (08-11) | 0.75 | −0.575 | 0.926 | 0.077 | 0.155 | 보간 1 · 외삽 4 |
| **288 대등화** | 0.72 | **−0.686** | **0.863** | 0.129 | 0.408 · 10_0 | **보간 5 · 외삽 0** |
| **288 대등화** | 0.75 | **−0.561** | **0.914** | 0.081 | 0.169 · 10_0 | **보간 5 · 외삽 0** |

대등화 점 (φ 0.75 / 0.72 의 σ_use GPa · d_h nm): 0_10 0.8458 / 0.7698 (480.7 / 500.7) · 3_7 0.6322 / 0.5808 (595.5 / 620.3) ·
5_5 0.5831 / 0.5106 (714.7 / 744.5) · 7_3 0.5360 / 0.3893 (879.5 / 916.1) · 10_0 0.4397 / 0.3689 (1399.7 / 1458.1).
P:S 순서 (σ: 0_10 > 3_7 > 5_5 > 7_3 > 10_0) 는 두 φ 모두 단조.

**§⑩ 끝의 등록 (08-11) 채점** — *"보간 5 · 외삽 0 이 되면 … φ 0.72 / 0.75 두 값이 같은 방향으로 움직이는지 … 외삽이 사라지면 φ 선택 감도가 192 수준으로 줄어야 한다"*:
- ① 보간 5 · 외삽 0 — ✅ 두 φ 모두.  288 줄의 "소규모 외삽 포함" 라벨은 벗는다.
- ② 192 → 288 의 |기울기| — ✅ 두 φ 모두 가팔라진다 (0.532 → 0.561 · 0.563 → 0.686).
- ③ 192 → 288 의 R² — ❌ **반대로 움직인다**: φ 0.75 는 0.877 → 0.914 (↑) · φ 0.72 는 0.910 → 0.863 (↓).
- ④ φ 선택 감도 (두 φ 의 R² 차) — 외삽 288 의 0.082 → 대등화 **0.051**.  줄었지만 192 의 0.033 까지는 아니고 **순서가 뒤집혔다** (192: 0.72 > 0.75 · 288: 0.75 > 0.72).

⇒ §⑩ 의 설명 *"왜 갈리나 — 외삽 규모다"* 는 **일부만** 맞다: 외삽을 없애도 감도의 약 60 % (0.051 / 0.082) 가 남고, 남은 것은 데이터에 있다.
⇒ §⑩ 의 *"정밀화가 접힘을 강화한다"* 는 **φ 0.75 에서만** 선다 (그 φ 에서는 네 지표가 모두 같은 방향).

**누가 끄는가** (한 점 빼기 — 스크래치 재현):
- φ 0.72 — 7_3 잔차 **−0.159** · 10_0 **+0.106** · 0_10 +0.109.  10_0 을 빼면 R² 0.989 (b −1.09) · 7_3 을 빼면 0.939.
  = σ(7_3) ≈ σ(10_0) (0.389 vs 0.369) 인데 d_h 는 916 vs 1458 nm.  원시점에서는 φ ≈ 0.68 에서 **7_3 (0.2083) < 10_0 (0.2778)** 로 P:S 순서가 뒤집히고
  (0.72 에서 겨우 회복 · 0.75 에서는 정상) — 7_3 의 0.68 → 0.75 구간이 다른 침대보다 가파르다 (σ 2.5 배 / Δφ 0.064).
- φ 0.75 — 0_10 잔차 +0.098 (빼면 R² 0.9999 · b −0.42) · LOO 최대는 10_0 (Δb −0.169).  0_10 은 d_h/dx 가 가장 작은 침대 (§⑦ 미해상 표지) 라,
  참값이 더 위라는 §⑦ 의 방향과 같다.

⚠ **새로 드러난 한정어 — 코드 세대가 섞여 있다** (이 표 전체):
- 새 8 점 = 09-27 `93a8b2d27` · 네 침대의 가운데 점 (`xfer_res_*_e11xx`) = 08-06/07 · ps_7_3 세 점 = 08-11 — 그중 e1497 · e1173 은 준정적 게이트 **전** 코드,
  e742 는 **후** (`scripts/run_se_curve_batch.sh` 주석의 08-11 사고: 배치 중간 pull).
- ⇒ 네 침대는 **한 침대 안에서도** 보간 양끝이 다른 세대다 (φ 0.72 = 새 ↔ 옛 · φ 0.75 = 옛 ↔ 새).  세대가 σ 를 바꾸는지는 **잰 적이 없다**.
- ps45 동결선 (`docs/data/dh_frozen_288_phi075_20260926.json`) 은 **옛 세대 점만**으로 만들어졌고, ps45 15 런은 `93a8b2d27` 로 돈다 ⇒ 같은 질문이 ps45 채점에도 걸린다.
- **점검 = 재현 2 런** (옛 점 둘을 `93a8b2d27` 로 — 적합기 글롭이 못 보는 따로 폴더 `~/rep288`, 태그 `rep288`): ps_10_0 ε 11.81 (`xfer_res_*`, 08-06/07) ·
  ps_7_3 ε 11.73 (08-11 게이트 전).  둘 다 동결선에 들어간 점이다.  비교량 = 적합기가 읽는 두 값 (`thickness_um` · `final_stress_GPa`).
  **판정선 (결과 전 등록, 09-28)**: 두 점 모두 |Δ ln σ| ≤ 0.01 · |Δ두께| ≤ 0.01 µm → **세대 무해** (이 표 · 동결선 그대로) /
  하나라도 넘으면 → **세대 교란**: ③ · ④ 판정 보류 · ps45 채점 JSON 에 세대 표지 · 옛 점 7 개 재실행은 그때 보고 · 비준.
  (0.01 = 이 적합의 잔차 sd 0.08 의 1/8 — 그 안이면 적합을 움직일 수 없다.  글자까지 같은지는 참고로 따로 적는다.)
- ✅ **판정 (2026-09-30) = 세대 무해** — ps_10_0: 두께 108.419 = · Δ ln σ +0.00050 · ps_7_3: 두께 108.455 = · Δ ln σ −0.00038 (둘 다 판정선의 1/20 아래) ·
  참고: 바이트 동일은 **아니다** (σ 넷째 자리 · settled_over_target 넷째 자리) · 원자료 `docs/data/rep288_20260928/`.
  ⇒ 이 표 · ps45 동결선 **그대로** · 아래 ③ · ④ 판정은 **확정** (잠정 해제) · 옛 점 7 개 재실행 없음.

⇒ **지금 쓸 수 있는 문장**: *"n_grid 288 에서 다섯 침대 모두 보간 (외삽 0) 으로 φ 0.75 의 log σ – log d_h 접힘이 R² 0.914 로 성립한다 (192 의 0.877 보다 높다).
φ 0.72 에서는 R² 0.863 으로 192 (0.910) 보다 낮아, 격자를 조이면 접힘이 강해진다는 관측은 φ 0.75 에 한정된다."*
|기울기| 는 여전히 **하한** · 물리상수 인용 금지 (§④) · ③ · ④ 는 ~~세대 점검 전까지 잠정~~ → 세대 점검 = 세대 무해 (09-30) 로 **확정**.
