Repository: yonghoon7153-source/Yonghoon-DEM-DFT

# lit-reader — 연구실 문헌 DB (텍스트판)

이 브랜치는 코드가 아니라 **자료**다. 이 저장소 `claude/friendly-meitner-lldvar` 의 `litdb/papers/` digest 를 연구실 PC 의 문헌 도구가 읽어 만든
**읽기 카드 · 뽑은 수치 · 장 서문**을 매일 밤 텍스트로 올린다. 사람이 보는 화면(논문 그림 포함)은 연구실 PC 에만 있다.
**이 브랜치에 커밋하지 않는다** — 다음 밤에 통째로 다시 덮인다. 다른 브랜치에 합치지도 않는다.

마지막 갱신 2026-11-16 04:02 · 논문 563편 · 읽기 카드 475편 · 수치 49,774건 · 장 20개

## 다른 브랜치의 세션에서 쓰는 법

```bash
git fetch origin lit-reader
git show origin/lit-reader:papers.csv | head -n 5          # 논문 목록 — 어느 장인지, 카드가 내린 한 줄 결론
git show origin/lit-reader:chapters/se-argy.md             # 장 서문 — 그 장에서 밝혀진 것 · 엇갈리는 곳 · 열린 문제 · 먼저 읽을 논문
git show origin/lit-reader:cards/<slug>.md                 # 논문 한 편의 읽기 카드

File: docs/seminar_20260806_script.md
# Research Seminar 2026-08 — 슬라이드 대본 + Defense 준비 (초안 v2)

**제목(안)**: *Particle-Resolved Simulation of All-Solid-State Cathodes:
From Powder Packing to Cycle Life*
Yonghoon An · Division of Materials Science & Engineering, Hanyang University

- **형식**: 이지은 2026-02-20 덱 (Hanyang BML 템플릿) — 파란 볼드 헤더 + 가로줄 ·
  ■ 대불릿 / · 소불릿 2단 · 우상단 이탤릭 인용 · 하단 로고 + "Battery Materials Lab." + 페이지
  · 강조는 **파랑 = 기법/장점**, **빨강 = 문제/한계**
- **청중**: 대학원생.  **처음 보는 사람 · 시뮬레이션을 전혀 모르는 사람 포함.**
  ⇒ ① 전문용어는 **쓰기 전에 한 줄로 풀어준다** ② 슬라이드마다 "그래서 뭐?"를 한 문장으로
  ③ **Defense 부록(Appendix B)** 을 두껍게 — 예상 질문 40개 + 답변.
- **분량**: 본편 15 + Appendix A(기술 백업) + **Appendix B(Defense Q&A)**
- **용어·기호 규약 + 레퍼런스**: `docs/seminar_20260806_glossary.md` (별도)
  — ★ 그 문서 §0 에 **기호 충돌 4건**(τ 규약 2개 공존 · φ 3중 의미 · σ 전도도↔응력 ·
  P 압력↔대입자)이 정리돼 있다.  **발표 전 반드시 확정**할 것.

---

## ★ 편집 원칙

1. **도구 순서(STEP1→5)가 아니라 발견 순서.**  STEP 순서면 "모델 개발 보고"가 되고,
   발견 순서면 연구 결과가 된다.  파이프라인 그림은 Introduction 에 **한 장만**.
2. **모르는 사람 기준으로 3장을 쓴다.**  p.2(왜 필요한가) · p.3(DEM/MPM 이 뭔가) ·
   p.4(어떻게 검증하나).  이 3장이 없으면 나머지 11장이 안 들린다.
3. **모든 수치에 provenance.**  measured / literature-anchored / **ASSUMED**.
   슬라이드에서 ASSUMED 는 *회색 이탤릭*.  ← **defense 의 절반이 여기서 방어된다.**
4. **기각·한계도 결과로 낸다** (p.14).  숨기면 질문에서 무너진다.  먼저 말하면 강해진다.
5. 슬라이드당 메시지 하나.  ■ 제목 줄이 곧 그 메시지의 **완성된 문장**.

---

# Part 1 · Introduction (p.2–6)

## p.2 — ■ In an all-solid-state cathode, performance is decided by microstructure

*(우상단: Nat. Energy 5 (2020) 259 / J. Electrochem. Soc. 168 (2021) 040537)*

- **ASSB 양극에는 액체가 없다.**  액체 셀에서는 전해질이 빈틈으로 스며들어 모든 활물질
  입자를 적신다.  고체에서는 **분말을 눌러 붙인 자리만** 이온이 지나간다.
- 그래서 양극은 이렇게 만든다: **활물질(AM, NCM 양극재) 분말 + 고체전해질(SE, Li₆PS₅Cl)
  분말**을 섞어 **300 MPa 로 눌러 굳힌다**.
- ⇒ 성능을 가르는 것은 **화학식이 아니라 미세구조**다: 얼마나 조밀히 쌓였나(다공도),
  어디서 서로 닿았나(접촉), 그 접촉으로 이온·전자가 어떻게 흐르나(전도 경로).

**[Fig]** 액체 셀(전해질이 다 적심) ↔ 고체 셀(접촉점만) 대비 모식도 — **가장 중요한 그림**

> **그래서 뭐?** 조성을 똑같이 만들어도 **어떻게 눌렀느냐**에 따라 성능이 달라진다.
> 그 "어떻게"를 보려면 내부를 봐야 한다.

---

## p.3 — ■ But experiments cannot see inside — so we rebuild it in a computer

| Experiment | 주는 것 | **못 주는 것** |
|---|---|---|
| SEM / EDS | 잘라낸 단면 **한 장**의 형상 | 3D 연결성 · 전류가 실제로 어디로 흐르는지 |
| EIS (임피던스) | 셀 전체 저항 **숫자 하나** | 그 저항이 **어느 접촉**에서 나오는지 |
| 충·방전 곡선 | 용량·분극의 **총합** | **어느 입자가 소외**됐는지, 왜 |

- → 입력은 **설계 숫자**(조성비 · 입경 · 압력 · 두께 · 첨가제 wt%), 출력은 실험이 못 주는
  것들: **접촉망 · 전도 경로 · 반응 분포 · 응력장 · 사이클 열화**.
- 이 발표는 그 파이프라인이 **무엇을 알아냈는가**에 대한 것이다 (도구 소개가 아니라).

**[Fig]** 좌: SEM 단면 1장 / 우: 같은 전극의 3D 접촉망 + 전류집중 맵 (뷰어 캡처)

---

## p.4 — ■ Two simulation methods, because compaction is two things at once

*(★ 모르는 사람용 슬라이드 — 여기서 DEM/MPM 을 처음 정의한다)*

분말을 누르면 **동시에 두 가지**가 일어난다:

| 현실에서 | 무슨 일 | 이걸 다루는 방법 | 한 줄 정의 |
|---|---|---|---|
| ① | 입자가 **굴러서 자리를 잡는다** (재배열·쌓임·서로 닿음) | **DEM** (이산요소법) | 입자를 **하나하나의 단단한 공**으로 보고 뉴턴 운동을 푼다 |
| ② | 입자가 **눌려 찌그러진다** (소성 변형·빈틈 메움) | **MPM** (물질점법) | 재료를 **연속체**로 보고 변형을 푼다 |

- **DEM 이 못 하는 것**: 공은 영원히 안 찌그러진다 → 형상 변화 없음.
- **MPM 이 못 하는 것**: 연속체엔 "입자"가 없다 → "점에서 닿았다"를 표현 못 함.
- ⇒ **둘 다 필요하다.**  하나로는 반쪽이다.

**[Fig]** 4월 덱 p.3 스케일 사다리 재활용 (DFT–MD–**DEM/MPM**–FEM) + ①② 모식도

---

## p.5 — ■ The rule that makes it science: never fit one model to the other

- ★ **frame[4]/[5] — 이 발표의 방법론적 뼈대**:

> 두 모델을 **서로 맞추면 순환논리**다 (A 를 B 에 맞춘 뒤 "A 와 B 가 일치한다"고 말하는 것).
> 대신 **각각을 실험에만 독립 보정**하고, 겹치는 양에서 만나는지를 본다.
> **일치 = 교차검증 증거 / 불일치 = 정량화된 모델 한계** — 후자도 결과지 실패가 아니다.

- 보정점은 **딱 하나**: 순수 SE 를 300 MPa 로 눌렀을 때의 다공도 ≈ 10 % (Minnmann 실측).
  그 하나로 재료 상수를 정하고, **그 뒤에 나오는 것은 전부 예측**이다
  (복합 다공도 · 두께 · coverage · Heckel 항복압 · σ 절대값).
- 이 규칙이 이번 발표 결과의 **절반을 생산**했다 (p.7 · p.8 · p.14).

**[Fig]** "서로 맞추면 ✗ / 각각 실험에 ✓" 다이어그램 (가이드 §1)

---

## p.6 — ■ Scope: one cathode layer, resolved; the rest is exact boundary conditions

| 영역 | 처리 |
|---|---|
| **양극 복합체** | ✅ 입자·복셀 하나하나 (9상: AM_S · AM_P · SE · VGCF · SuperP · SDCP · SWCNT · PTFE · pore) |
| 분리막 | 🔶 **경계조건**으로 (Li⁺ 무한 공급면) |
| 집전체 | 🔶 **직렬 저항 1개** (bare-Al 46 · C-SUS 30 Ω·cm²) |
| Li 금속 음극 | ❌ 기준 전극으로만 → **vs-Li 반쪽셀** 규약 |

- ★ **이 축약이 "근사"가 아닌 이유**: 액체계라면 전해질 내 **농도 분극**(음이온이 반대로
  몰려 생기는 손실)을 반드시 풀어야 한다.  그런데 단일이온 SE(t⁺≈1)에서는 **음이온이 아예
  안 움직인다** → 그 항이 **물리적으로 존재하지 않는다**.  빼먹은 게 아니라 없는 것이다.
- **파이프라인 5단계**: 패킹(DEM) → 압밀(MPM) → 전도(복셀) → 전기화학 → 열화.

**[Fig]** 풀셀 스택 ↔ 시뮬레이션 범위 대응도 + 파이프라인 flowchart (가이드 §2–3)

---

# Part 2 · Results and Discussion (p.7–14)

> 배열: **① 얼마나 믿을 수 있나 (p.7–8) → ② 무엇을 알아냈나 (p.9–13) → ③ 무엇이 아직
> 안 되나 (p.14)**

---

## p.7 — ■ Two models that never saw each other agree within 1.1 %p — and that gap *is* the error bar

*(우상단: Minnmann et al., J. Electrochem. Soc. 168 (2021) 040537)*

- DEM(강체구, E_eff 1.35 GPa)과 MPM(연속체 J2, E 1.53 GPa · ν 0.49 · σ_y 0.30 GPa)은
  **서로를 한 번도 보지 않았다**.  각각 같은 실험(순수-SE 다공도) 하나에만 맞췄다.
- 실제 DEM 좌표를 골격으로 넣은 MPM 결과 (**목표값 지정 없음** — 압력판이 300 MPa 에서 멈춤):

| | MPM | DEM (LIGGGHTS) | Δ |
|---|---|---|---|
| Porosity | **15.93 %** | 15.6 % | +0.33 %p |
| Thickness | **29.95 µm** | 30.28 µm | −0.33 µm |
| Coverage AM_P / AM_S | 49.6 / 48.2 % | 48.3 / 51.8 % | ±2 %p |

- ★ **격자를 조여도 안 변한다**: 384 → 512 에서 porosity 16.7 → **16.80 %**, jamming 위치
  wall_z **0.616 (두 격자 동일)**.  ⇒ 남은 차이는 수치 artifact 가 아니라 **수렴한
  구성모델 차이** = **모델 신뢰 구간 그 자체**.

**[Fig]** 좌: MPM x–z 단면(AM+SE+void) / 우: 384 vs 512 수렴 표

> **그래서 뭐?** "이 시뮬레이션 얼마나 믿냐"에 **숫자로 답할 수 있다: ±1 %p.**

---

## p.8 — ■ Which model owns which observable — proven by sweep, not assumed

- **Furnas dip** = 큰 입자와 작은 입자를 적절히 섞으면 다공도가 **최소**를 갖는 현상
  (작은 입자가 큰 입자 사이 빈틈을 메움).  두 모델에 물었다:
  - **DEM**: AM 70–75 wt% 에서 dip (13.4 %), 양쪽이 올라감 ✅
  - **MPM**: **단조 증가** (AM 60→95 에서 11.7 → 24.5 %) — **dip 자체가 없다**
- ★ **재료를 전부 바꿔가며 스윕해 증명**: 물렁하게 → 단조·더 조밀 / 딱딱하게(E=24) →
  얕고 위치가 틀린 dip 이지만 절대값이 **2–3배 과다**(32–48 % vs DEM ~16 %).
  ⇒ **어떤 SE 재료 설정으로도 dip 의 모양과 절대값을 동시에 못 낸다.**
- **결론**: dip 은 **초기 강체구 패킹 기하**에 산다.  연속체는 **재료와 무관하게** 그것을
  가질 수 없다.  역량 분업은 가정이 아니라 **실측 결론**이다.

| DEM-only | Both (교차검증용) | MPM-only |
|---|---|---|
| 접촉망 · σ 삼중 · percolation · **Furnas dip** · 힘사슬 | 다공도 · 두께 · coverage · 조성→다공도 트렌드 | SE 소성 형상 · 소성변형장 · void-fill · 응력장 |

**[Fig]** porosity vs AM wt% — DEM dip vs MPM 단조 겹침 + 재료 스윕 4곡선

---

## p.9 — ■ Transport: a resistor network on voxels — validated by an independent paper

*(우상단: Bazzoun et al., J. Power Sources 661 (2026) 238682 · R. Holm, Electric Contacts, 1967)*

- 미세구조를 **0.4 µm 복셀**(3D 픽셀)로 자르고, 이웃한 같은-상 복셀을 저항으로 이어
  **∇·(σ∇φ)=0** (= 회로의 키르히호프 법칙)을 푼다.
  - 접촉 목은 **Holm 수축저항** R = 1/(2σ·r_c) — *좁은 목을 지날 때 생기는 추가 저항*
  - 소성 접촉면적은 **Stage-E**(Tabor F/H + 부피 재유도)로 보정
- **σ 삼중**을 동시에: 이온(SE 골격) · 전자(AM + 탄소) · 열(AM-AM/AM-SE/SE-SE 병렬).
- **coverage(AM 표면이 SE 로 덮인 비율)** — 두 값 모두 **모델 독립 기하 ground-truth 로 검증**:
  직접 접촉 **16 %** / 소성 퍼짐 포함 **52 %**.
- ★ **외부 검증 (frame[4] 의 정점)**: **Bazzoun 2026** 이 *같은 재료(LPSCl+NCM811) · 같은
  DEM 코드 · 같은 저항망 기법*을 **실측 EIS + COMSOL FEM** 에 검증했다 —
  **저항망 ≈ FEM ≈ 실험**, 그리고 **32–98배 빠름**.
  ⇒ 우리 방법론이 **우리가 아닌 남에 의해** 검증된 셈.

**[Fig]** 복셀 → 저항망 → 해 (3단) + Bazzoun σ vs 압력 곡선 위에 우리 점 겹치기

---

## p.10 — ■ Closed-form transport laws — and the data independently picks the textbook exponents

- 88–100 케이스 코퍼스에서 **설계 숫자 → σ** 의 닫힌 식을 뽑았다 (블랙박스 아님):

```
σ_ion = σ_grain·Cronau(r_SE)·(φ_eff)^½·CN²·cov^½·f_p³·C(τ)     LOOCV 0.975  (자유 파라미터 5개)
σ_e   = (σ_S·NCM_S)^(1−p)(σ_P·NCM_P)^p·φ_AM⁴·√A·(T/d)^β_T·…   LOOCV 0.953  (8 + 고정 2)
```
*(LOOCV = 한 케이스씩 빼고 나머지로 학습해 그 하나를 맞히기 — 과적합을 못 숨기는 검증법)*

- ★ **문헌에서 가져와 고정한 지수 5개를, 코퍼스로 검증했다** (값을 바꿔가며 재적합만 — **자유도 0**):

| Exponent | 고정값 | 출처 | 결과 |
|---|---|---|---|
| φ_AM^a | **4** | Stauffer–Bruggeman backbone | ★ {2…8} 중 **정확히 4** |
| √A | **0.5** | Holm 1967 constriction | ★ 정확히 0.5 (좌우 대칭 손실) |
| NCM(r)^β | **1.5** | Trevisanello 2021 | ★ 1.5 |
| C(τ) | logpoly2 | — | best (ΔAIC −10.6) |
| (p(1−p))^a | **1** | symmetric mixing | ★ 노이즈 내 |

  ⇒ **5개 전부가 스캔에서 이기거나 노이즈 안**.  자유도를 안 쓰고 물리적 확신을 얻었다.

**[Fig]** parity plot 2개 + 지수 스캔 곡선 (φ^a 의 LOOCV 가 a=4 에서 최대)

---

## p.11 — ■ Thermal transport has *no* scaling law — and that is the result

- σ_ion(SE 단일 골격) · σ_e(AM 단일 골격)와 달리 **열은 AM-AM · AM-SE · SE-SE 가 동시에**
  나른다.  형태 3가지를 스크린했다:

| Form | LOOCV |
|---|---|
| A. 순수 멱법칙 (κ = ∏ feature^c) | **0.59** (천장) |
| B. Bruggeman 2상 EMT + 잔차 | baseline **R² 음수** (−0.15 ~ −1.53) |
| C. Ridge 회귀 (14 구조 특징) | **0.90** |

- ⇒ A 와 C 의 **0.3 격차**가 "복합체 열전도는 단일 backbone 스케일링이 **아니다**"의 정량 증거.
- 레버 전부 소진 확인 (α 스윕 · 교차항 · 전체 246 특징 greedy · 목표 변환 → 최대 +0.017 = 노이즈).
  ⇒ 이 코퍼스 크기에서 Ridge 가 **기약 표현**.

**[Fig]** 세 형태 parity 비교 (A 흩어짐 / B 음의 R² / C 정렬)

---

## p.12 — ■ ★ Why a mixed-conducting additive helps — decomposed for the first time

*(헤드라인 ①)*

- SDCP(이온·전자를 **둘 다** 나르는 첨가제)를 넣은 전극(DBE)과 안 넣은 것(SBE)을
  **같은 골격 · 같은 물성표 · 같은 경계조건**으로 비교 (3.18 mAh/cm², 72.5 µm):

| Channel | SBE → DBE |
|---|---|
| σ_e | 1.979 → **3.002 mS/cm (+52.0 %)** |
| σ_ion | +5.6 % |
| 반응 계면(BV) 면적 | **+18 %** |

- 1C 시작 총 분극: SBE **46** → DBE **41 mV**.  ★ 그 **4.7 mV 를 분해**하면:

| 원인 | 기여 |
|---|---|
| **반응 면적 +18 %** | **3.6 mV (78 %)** |
| 이온 σ +5.6 % | 1.0 mV (22 %) |
| **전자 σ +52 %** | **0.002 mV (≈ 0 %)** |

- ★ **설계 결론**: 저율에서 전압 갭의 주범은 **σ_e 가 아니라 반응 면적**이다.  같은 전류라도
  **이온이 나르면 비싸다** (옴 손실이 사실상 전부 이온).  σ_e 가 빛나는 곳은 **고율·후막**.
- 이 분해는 **실험으로는 불가능**하다 — EIS 도 충방전 곡선도 총합만 준다.

**[Fig]** 분극 분해 막대 + SBE/DBE 방전곡선 겹침 + 반응분포 3D

---

## p.13 — ■ ★ The additive relieves series resistance — it does not carry the current

*(헤드라인 ②)*

- SDCP 의 전도도를 15 → 1500 S/cm 로 **5점 스윕** (미세구조·이온망 **고정**):

| σ_SDCP (S/cm) | σ_e (mS/cm) | vs SBE | **SDCP 소산 분담률** |
|---|---|---|---|
| 15 | 1.99 | +0.8 % | **19.6 %** |
| 50 | 2.485 | +25.8 % | 16.3 % |
| 150 | 2.874 | +45.5 % | 10.0 % |
| **250** *(대표, assumed)* | **3.002** | **+52.0 %** | **7.3 %** |
| 1,500 | 3.227 | +63.4 % | **1.7 %** |

- ★ **이득은 커지는데 분담률은 오히려 줄어든다** (19.6 → 1.7 %).  전류를 나르는 상이라면
  분담률이 **같이 올라야** 한다.  **역행 = 직렬 저항을 해소하는 상의 시그니처.**
- **실무적 함의**: σ_SDCP 의 정확한 값을 몰라도 **방향은 안전하다** — 최악(15 S/cm)에서도
  **+0.8 %, 즉 무손해**.  이온 전도도와 반응 면적은 스윕 내내 불변 → 전자 채널만의 효과로 분리됨.
- ⚠ σ_SDCP 250 은 *ASSUMED* (측정 대기).  그래서 결론을 **"얼마나 좋은가"가 아니라
  "어떤 방식으로 좋은가"** 로 낸다.  ← **이 슬라이드가 그 방어선이다.**

**[Fig]** σ_e 이득(좌축) vs 소산 분담률(우축) 이중 y축 — 반대로 벌어지는 그림

---

## p.14 — ■ What we do *not* know yet — two limits, quantified

*(헤드라인 ③ — 기각도 결과다.  먼저 말하면 질문이 무기가 아니라 대화가 된다)*

**(a) 사이클 열화는 화학이 지배한다 — 접촉은 하한 ~2 %**

| 조각 | 물리 | fade 몫 | 앵커 |
|---|---|---|---|
| 접촉-기계 | 수축 → 접촉 개구 (Bucci CZM) | **~2 %** (하한) | mono 1.05× vs bimodal 1.51× |
| **화학 CEI** | √N 확산제한 성장 | **~98 %** | Yun 2023 R_ct 2.87×@100cyc (우리 랩) |
| OTHER | 골격 재배열 · SE 분해 · Li 쪽 | 코팅셀서 지배 | 실험 대기 |

  - **크기는 실험 끝점에 앵커**, **모양(√N)은 *ASSUMED***.  끝점 하나로는 √N 과 선형을
    구별할 수 없기 때문 — 실험 4점 이상이 들어오면 즉시 판정하는 도구를 만들어 뒀다.
  - ★ 적대 리뷰가 **코딩 전에 차단한 것**: "MPM 이 사이클을 다 돌린다"는 **물리적으로 불가능**
    — 부피보존 소성(J2)은 벌어진 틈을 도로 메워 **영구 접촉 손실을 못 만든다**.

**(b) ★ SE 응답곡선은 다른 전극으로 못 옮긴다 (2026-08 신규)**

  - SE 응력을 **φ = V_SE/(A·h − V_AM)** ("SE 가 제 몫 공간을 얼마나 채웠나")로 색인하면
    다른 전극에도 쓸 수 있다고 전제했다.  **재하 속도까지 맞춰** 측정하니:

| φ | 0.700 | 0.754 | 0.851 | 0.905 |
|---|---|---|---|---|
| σ(다른 침대) / σ(기준) | **2.96×** | 2.83× | 3.65× | **3.83×** |

  - **기전**: von Mises 항복은 **모양을 바꾸는 응력만** 캡한다 — **누르는 압력은 안 캡한다**.
    기준 침대는 0.278 GPa (< σ_y 0.30) 에서 멈춘다 = 아직 **공극으로 흘러 들어가는 중**;
    다른 침대는 **1.012 GPa (= σ_y 의 3.4배)** 까지 간다 = 잔여 공극에 **닿지 못해 가압 중**.
  - ⇒ 같은 φ 라도 **남은 공극에 SE 가 도달할 수 있느냐(채널 기하)가 다르다** — φ 한 변수가
    담지 못하는 자유도를 찾은 것.
  - **부수 발견(방법론)**: 기본 압력판 규칙이 재하 속도를 **베드 높이에 비례**시켜, 두께가
    다르면 속도가 3.4배 달라진다 → σ 비교가 교란된다.  속도를 맞춘 뒤 배수가 **줄지 않고
    20–28 % 늘었다** ⇒ 교정이 결론을 **강화**했다.

**[Fig]** 좌: fade 3분해 / 우: σ(φ) 두 침대 + σ_y 수평선 (넘는 쪽 / 못 넘는 쪽)

---

# Part 3 · Future Plan (p.15)

## p.15 — ■ Future plan

**① 곧 닫히는 것 (코드 완료, 실행만)**

| 항목 | 필요 | 얻는 것 |
|---|---|---|
| **STEP4 PyBaMM 매치드-조건 패리티** | GPU **하루** | "defensible → bullet-proof" 마지막 조각 (STEP3 는 Bazzoun 으로 이미 닫힘) |
| **σ(φ) 조성 vs 두께 분리** | 4 조성 × 3점 (~7 h, 진행 중) | 3배 차의 원인 확정 → 성공 시 σ(φ, h) **2변수 확장** = 측정 부담 급감 |
| **COMSOL 하이브리드 export** | 브릿지 실린더 마무리 | AM 해상구 + SE 연속체 → **COMSOL 쓰는 분들과 같은 언어**로 결과 공유 |

**② 앵커 대기 — "모르는 걸 아는 척하지 않는다"**

- LPSCl **분해 활성화에너지** — 문헌에 **없음을 확인** ⇒ 발열→열화를 Arrhenius 로 **곱하지
  않는다** (지금은 총량 보존 재분배만).  ← 날조를 피한 사례로 언급할 것
- **CEI √N 모양 확증** (실험 4점 이상) · SDCP **σ_e 실측** · **E_bind DFT** ·
  i0 의 단결정/다결정 분리값(고체계 정량 문헌 부재 확인)

**③ ML — 차별점은 "물리-유도 특징"**

- 현재: 설계 → σ 삼중 **대리모델** (LOOCV 0.975 / 0.953 / 0.90) — 수초 만에 예측
- 다음: **수명 대리모델** — 설계 13 + **물리 15**(σ 삼중 · coverage · CN · τ ·
  current-focusing · BV 면적 …) + cycle → R_int(N) · retention.
  ★ 순수 데이터 ML 과의 차이 = **파이프라인이 만든 물리량**을 특징으로 쓴다.
- 그 다음: **설계 폐루프** (기호회귀 SISSO + 베이지안 최적화 → 다음 실험 조성 추천)
- 재료 쪽: **MLIP**(MACE/UMA)로 LPSCl 무질서 해소 → DFT 앵커 생산 *(4월 덱의 연속)*

**④ 큰 그림**

> 실험은 **"이 조성이 좋다"** 를 말한다.  이 파이프라인은 **"왜 좋은지, 어느 접촉에서,
> 얼마나"** 를 말한다.  p.12 가 그 첫 사례다 — 첨가제 이득의 **78 % 가 반응 면적**이라는 것은
> 분해 없이는 알 수 없다.

---

# Appendix A · 기술 백업

- **A1. 재료 파라미터 3층** — 실 bulk(E 24 GPa) / DEM 유효(1.35) / MPM champion(1.53, ν 0.49).
  **연화는 물성이 아니라 프록시**임을 명시.  삼중 교차검증(Cronau 중첩 11–12 % · MPM 이
  독립적으로 같은 18× 요구 · 실험 다공도).
- **A2. 검증·앵커 총괄표** — 단계별 무엇을 무엇으로 검증했나 (가이드 §10).
- **A3. provenance 전체 목록** — measured / literature-anchored / assumed / ASSUMED-FORM.
- **A4. Heckel 압밀** — R² 0.9653 · P_y 137.8 MPa · σ_y_eff 46 MPa (단결정 300 MPa 대비
  **6.5배 연함** = 입상 연화의 정량).  렌즈 체적 교차검산 4/4 × 0.00 %.
- **A5. STEP4 수치** — 1C 정의(손으로 정한 숫자 0개) · near-null 수술(부유 pruning + GPU
  V-cycle + σ-cap → 0.2C 3 h/스텝 → **1 분**) · 매 스텝 4중 감사(쿨롱·에너지·KCL·노이즈).
- **A6. 복셀 규약** — 0.4 µm = SE 지름의 1/2.5 · staircase caveat · periodic RVE.
- **A7. 최신 문헌 앵커 (Fan 2026 §3.5)** — E 10–30 GPa(우리 DFT 22.1 / 27.7 정합) ·
  K_IC 0.2–0.4 MPa·m^½ → G_c **3.24 J/m² vs Bucci 2.8 (16 % 차 = CZM 앵커 이중화**) ·
  **입경 설계창**: 파쇄 임계 >3 µm ↔ Cronau 이온 손실 <0.5 µm ⇒ 생산 r_SE 0.5 µm 가
  **두 축의 최적점**에 동시 착지.
- **A8. TODO 전체** — 앵커 대기 8 · 구현 대기 8 · 실행 대기 7 (가이드 §14).

---

# ★★ Appendix B · Defense Q&A (예상 질문 40)

> 사용법: 각 답의 **첫 문장이 결론**이다.  질문이 길어지면 첫 문장만 말하고 근거는 물으면 낸다.
> ⚠ 표시는 **가장 아픈 질문** — 반드시 외울 것.

## B-1. 신뢰성 · 방법론 (가장 많이 나옴)

**Q1. ⚠ 결국 실험에 맞춘 거 아닌가? 순환논리 아닌가?**
> 보정점은 **딱 하나**다 — 순수 SE 300 MPa 다공도 ≈10 %.  그 하나로 재료 상수를 정한 뒤
> 나온 것은 전부 **예측**이다: 복합 다공도(15.93 vs 실측 15.6), 두께, coverage, Heckel
> 항복압, σ 절대값.  그리고 DEM 과 MPM 은 **서로를 절대 안 맞춘다** — 각각 같은 실험 하나에만
> 맞추고 겹치는 양에서 만나는지를 본다.  만나면 교차검증, 안 만나면 한계로 보고한다.

**Q2. ⚠ 18배 연화(24 → 1.35 GPa)는 그냥 fitting 아닌가?**
> fitting 이면 자유롭게 정할 수 있어야 하는데, **독립적인 세 경로가 같은 값을 요구**한다:
> ① 순수-SE 접촉 중첩 11–12 % 재현(Cronau) ② **완전히 다른 코드·다른 물리인 MPM 연속체가
> 독립적으로 같은 18배를 요구** ③ 실험 다공도.  그리고 우리는 이걸 **물성이라고 주장하지
> 않는다** — 표에 실 bulk / DEM 유효 / MPM champion 3층으로 분리해 적는다.  물리적 의미는
> "강체구가 못 하는 재배열·입계 활주·미세파쇄를 유효 탄성률 하나로 뭉뚱그린 것"이다.

**Q3. AM 을 고정(frozen)하는 게 말이 되나? 실제로는 움직일 텐데.**
> 네 가지 이유가 있다: ① 이산 강체의 하중분담은 연속체가 **원리적으로** 표현 못 한다
> ② 움직이게 두면 **가짜 힘사슬**이 생겨 다공도가 36–41 %로 비물리적으로 커진다
> ③ AM 을 물질점으로 넣으면 CFL/메모리가 터진다 ④ DEM 의 AM 은 **이미 300 MPa 평형에 도달한
> 검증된 골격**이라 풀어주면 그 검증에서 멀어진다.  즉 "AM 은 DEM 이, SE 는 MPM 이" 라는
> 역량 분업의 실행이다.

**Q4. 0.4 µm 복셀이면 충분한가?**
> SE 입자 지름(1 µm)의 **1/2.5** 이다.  다만 축-정렬 복셀 면적이 매끈한 구보다 ~1.5배 큰
> **계단화(staircase)** 가 있다 — 전극끼리의 **상대 비교에서는 상쇄**되고, PyBaMM 같은
> 외부 절대 비교에서는 **caveat 로 명시**한다.  그리고 격자 수렴은 384↔512 로 확인했다
> (다공도 0.1 %p 이내, jamming 위치 동일).

**Q5. 시뮬레이션 결과가 실험이랑 몇 % 맞나?**
> 양에 따라 다르게 답해야 한다.  **다공도·두께: ±1 %p** (DEM↔MPM, 실험 앵커 포함).
> **σ_ion 절대값: Bazzoun 실측 범위 안** (0.065–0.137 mS/cm).  **σ_e 고-CAM 절대값: FEM 대비
> ~2배 과소** — 정직히 bracket 으로 보고한다.  **열화 크기: 실험 끝점에 앵커** (예측 아님).

**Q6. 왜 300 MPa 인가?**
> 우리 랩이 실제 셀을 만드는 **성형 압력**이다.  그리고 다압력(100/300/600 MPa) DEM 으로
> Heckel 곡선을 그려 항복압 P_y = 138 MPa 도 함께 낸다.

**Q7. 재현성은? 같은 조건이면 같은 답이 나오나?**
> MPM 은 난수 시드 고정 결정론이라 **비트 단위로 재현**된다 — 실제로 코드를 잃어버린 뒤
> 현재 코드로 다시 돌려 두께 28.244 µm · 응력 0.1582 GPa 를 **Δ 0.00 %** 로 재현해 확인했다.
> DEM 은 시드마다 패킹이 달라 다중 시드로 산포를 보고한다.

## B-2. 다른 도구와의 비교

**Q8. ⚠ COMSOL 로 하면 되는 거 아닌가?**
> 범위별로 다르다.  **σ 삼중과 미세구조 필드는 우리가 대체 가능**하고 이건 우리 주장이 아니라
> **Bazzoun 2026 이 독립 입증**했다(저항망 ≈ FEM ≈ 실측 EIS, 32–98배 빠름).  결정적 차이는
> **COMSOL 은 미세구조 메시가 있어야 시작**하는데 우리는 **설계 숫자에서 바로** 만든다는 것이다.
> 반대로 **액체/혼성 전해질 · 풀셀 · 커플드 열-역학 멀티피직스는 COMSOL 이 필요**하다 —
> 그건 설계상 우리 범위 밖이다.

**Q9. 그럼 왜 COMSOL 로 안 하고 직접 만들었나?**
> ① 입력이 다르다 — COMSOL 은 이미지/메시가 필요하고 우리는 조성·입경·압력에서 시작한다.
> ② 접촉 물리가 다르다 — Holm 수축저항 + Tabor 소성면적은 FEM 의 연속체 가정이 지우는 것이다.
> ③ 속도 — 코퍼스 100+ 케이스를 돌려야 스케일링 법칙과 ML 이 나온다.

**Q10. 왜 PyBaMM/DFN 같은 걸 안 쓰나?**
> PyBaMM 은 **균질화(homogenized) 모델**이라 "이 전극이 이렇게 거동한다"는 빠르게 주지만
> **어느 접촉에서 왜 그런지**는 못 준다.  우리는 그 반대다.  둘은 경쟁이 아니라 상보이고,
> 실제로 **PyBaMM 을 패리티 검증 파트너로 쓸 계획**이다 (Future plan ①).

**Q11. 상용 DEM 코드와 뭐가 다른가?**
> DEM 자체는 LIGGGHTS(오픈소스)를 쓴다.  차별점은 그 **뒤**다 — 접촉망에서 σ 삼중을 푸는
> 저항망, 소성 접촉면적 보정, 그리고 MPM·전기화학·열화로 이어지는 파이프라인.

## B-3. 물리 · 결과 해석

**Q12. ⚠ 전자 전도도를 52 % 올렸는데 전압에 0.002 mV 밖에 영향이 없다고? 이상한데.**
> 맞다, 그게 결과다.  이유는 **σ_e 가 σ_ion 보다 이미 10⁴배 좋기 때문**이다.  직렬 저항에서는
> **작은 쪽이 지배**한다 — 전자망은 이미 병목이 아니다.  그래서 저율에서는 σ_e 를 올려도
> 전압이 거의 안 변하고, **σ_e 가 의미를 갖는 곳은 고율·후막**(전류가 커져 옴 강하가 커질 때)이다.
> 이건 예측이 아니라 분해로 확인된 것이다 (p.12 표).

**Q13. 반응 면적이 18 % 늘었는데 왜 분극은 4.7 mV 밖에 안 주나?**
> Butler–Volmer 는 **로그**다.  면적이 x 배면 과전압은 (RT/αF)·ln x 만큼 준다 —
> 18 % 면 약 4 mV.  계산과 실측이 맞는다.  "면적 두 배 = 분극 절반"이 아니다.

**Q14. Furnas dip 이 MPM 에 없다는 게 MPM 이 틀렸다는 뜻 아닌가?**
> 아니다. **표현 범위 밖**이라는 뜻이다.  dip 은 "작은 공이 큰 공 틈에 들어가는" **이산 기하**
> 현상인데 연속체에는 "공"이 없다.  그래서 재료를 아무리 바꿔도 안 나온다는 것을 스윕으로
> 증명했다.  **그래서 dip 은 DEM 에게 맡기고 MPM 에게는 형상·응력장을 맡긴다** — 이게 역량
> 분업이고, 이번 결과 중 하나다.

**Q15. 왜 반쪽셀(vs Li)인가? 실제 셀은 풀셀인데.**
> 이 연구의 대상이 **양극 복합체**이기 때문이다.  음극은 기준 전극으로 축약하고, 집전체는
> 직렬 저항 하나로 축약한다.  중요한 건 **분리막 축약이 근사가 아니라는 것** — 단일이온
> SE 에서는 농도 분극 항이 **물리적으로 존재하지 않기** 때문이다.

**Q16. 다공도가 15 % 인데 pore tortuosity 는 왜 못 내나?**
> 공극이 대부분 **고립 기포**라 위아래를 잇는 관통 경로가 없기 때문이다.  정의가 안 되므로
> 억지 숫자 대신 "—" 로 낸다.  사실 이게 전고체의 서사이기도 하다 — 액체계와 달리
> **공극은 전달 경로가 아니라 그냥 결함**이다.

**Q17. 접촉 손실이 열화의 2 % 밖에 안 된다는 게 맞나? 접촉 손실이 문제라고들 하는데.**
> 우리 값은 **하한(lower bound)** 이라고 명시한다.  현재 모델은 **가역 형상변화 + 즉시
> 파단**만 담고, 골격 재배열·SE 화학분해 같은 **OTHER** 는 밖에 있다.  또 코팅 셀에서는
> OTHER 가 지배한다는 것도 문헌에서 확인된다.  즉 "접촉이 안 중요하다"가 아니라
> **"우리가 계산할 수 있는 접촉 몫은 최소 2 %"** 다.

**Q18. √N 성장은 그냥 가정 아닌가?**
> **가정이 맞고, 그렇게 라벨한다(ASSUMED-FORM).**  크기는 실험 끝점에 앵커하지만 모양은
> 끝점 하나로 √N 과 선형을 구별할 수 없기 때문이다.  대신 실험 곡선이 **4점 이상** 들어오면
> 모양을 확증하거나 기각하는 도구를 만들어 뒀다.  이게 우리가 "모르는 걸 아는 척하지 않는"
> 방식이다.

**Q19. ⚠ σ_SDCP 250 S/cm 는 어디서 나온 값인가?**
> **측정값이 아니다 — assumed 다.**  그래서 값 하나로 결론을 내지 않고 **15–1500 을 5점
> 스윕**했다.  결론은 두 가지인데 둘 다 값에 안 걸린다: ① **최악(15)에서도 무손해(+0.8 %)**
> ② **분담률 역행**(19.6 → 1.7 %)이라는 정성 시그니처가 전 범위에서 유지된다.
> 즉 우리 주장은 "얼마나 좋은가"가 아니라 **"어떤 방식으로 좋은가"** 이고, 그건 값과 무관하다.

**Q20. ⚠ SE 응답곡선 전이가 기각됐으면 지금까지 결과가 다 틀린 것 아닌가?**
> 아니다.  기각된 것은 **한 전극에서 잰 SE 응력-밀도 곡선을 다른 전극에 옮겨 쓰는 것**이고,
> 그건 하중분담 모델의 **보조 도구**다.  **영향받는 것**: 그 곡선을 다른 전극에 쓴 판정.
> **영향 안 받는 것**: DEM 결과 전부, 각 전극에서 **직접 계산한** MPM·σ 삼중·STEP4/5.
> 그리고 이 기각 자체가 결과다 — φ 한 변수가 못 담는 자유도(잔여 공극 도달가능성)를 찾았다.

**Q21. 왜 재하 속도가 결과를 바꾸나? 준정적 아닌가?**
> 준정적이어야 하는데 기본 규칙이 속도를 **베드 높이에 비례**시켜, 두꺼운 전극에서는
> 전단파 속도의 75 %까지 갔다 — 관성이 섞인다.  속도를 맞춰 다시 재니 배수가 **줄지 않고
> 20–28 % 늘어서**, 교정이 결론을 **강화**했다.  같은 전극에서 속도만 3배 낮추면 σ 는
> 4.8 % 변한다 — 그 정도가 관성 기여의 크기다.

## B-4. ML

**Q22. 데이터가 88개인데 머신러닝이라고 할 수 있나?**
> 자유 파라미터가 **5개**다 (n/k = 18:1).  그리고 블랙박스가 아니라 **닫힌 형태**라 각 항이
> 물리를 갖는다(percolation · 배위수 · Holm 면적 · tortuosity).  검증은 **LOOCV** —
> 한 케이스씩 빼고 나머지로 학습해 그 하나를 맞히므로 과적합을 못 숨긴다.

**Q23. LOOCV 0.975 가 무슨 뜻인가? (모르는 사람)**
> "가진 데이터에서 하나를 가리고, 나머지로 배운 뒤 가린 걸 맞혀본다"를 모든 데이터에 대해
> 반복한 점수다.  1 에 가까울수록 좋고, **가려진 데이터로 채점하므로 외운 걸로는 점수가
> 안 나온다.**

**Q24. 왜 열전도만 Ridge(회귀)인가? 일관성이 없어 보인다.**
> 그게 **결과**다.  σ_ion·σ_e 는 단일 골격이라 닫힌 식이 되는데, 열은 세 경로가 동시에
> 나르기 때문에 단일 스케일링이 원리적으로 안 된다.  실제로 순수 멱법칙은 0.59 에서
> 천장이고 EMT 는 음의 R² 다.  **"왜 형태가 다른가"에 정량으로 답한 것**이다.

**Q25. ML 이 물리를 대체하나?**
> 아니다.  ML 은 **파이프라인의 대리모델**이다 — 같은 답을 수 시간이 아니라 수 초에 준다.
> 차별점은 입력 특징이 **파이프라인이 만든 물리량**(σ 삼중 · coverage · CN · τ ·
> current-focusing)이라는 것이고, 그래서 순수 데이터 ML 보다 적은 데이터로 학습된다.

## B-5. 실용성 · 실험과의 연결

**Q26. ⚠ 이게 실험하는 사람에게 무슨 도움이 되나?**
> 세 가지다.  ① **왜 좋은지 분해해 준다** — 첨가제 이득의 78 % 가 반응 면적이라는 건
> 실험으로는 못 나눈다.  ② **어디를 고칠지 알려준다** — 열화의 98 % 가 화학이면 접촉 압력을
> 올리는 대신 코팅을 봐야 한다.  ③ **실험 전에 걸러준다** — ML 대리모델이 조성 스캔을
> 수 초에 하므로 만들어볼 후보를 좁힌다.

**Q27. 한 케이스 도는 데 얼마나 걸리나?**
> DEM 패킹 수 시간, MPM 압밀 GPU 수십 분~수 시간, 전도 해석 분 단위, 충방전 곡선 하나가
> 수 시간이다.  ML 대리모델은 **수 초**.  용도에 따라 골라 쓴다.

**Q28. 다른 재료에도 되나? (황화물 말고 산화물/할라이드)**
> 구조는 그대로 되고 **재료 상수만 갈아끼우면** 된다.  다만 **연화 계수는 재료마다 다시
> 보정해야 한다** — 산화물은 훨씬 단단해 재배열보다 파쇄가 지배하므로 그대로 못 쓴다.
> 실제로 할라이드 논문(Varkey 2026)의 다공도 바닥이 우리보다 2배 높은 것도 그 때문이다.

**Q29. 실험 데이터가 더 있으면 뭐가 좋아지나?**
> 우선순위로 세 가지다: ① **다압력 EIS**(σ vs P) — 전도 절대값 앵커 ②
> **사이클 EIS 4점 이상** — √N 모양 확증 ③ **SDCP 전도도 실측** — 유일한 assumed 를 없앰.

**Q30. 우리 랩 실험 결과랑 비교한 게 있나?**
> 있다.  열화 크기는 **Yun 2023(우리 랩)** 의 R_ct 2.87×@100cyc 에 앵커돼 있고, DEM 다공도의
> 조성 의존(P:S U-자 곡선)은 실험 곡선과 같은 모양·같은 최적점을 준다(4월 덱).

## B-6. 코너 케이스 · 세부

**Q31. 왜 ν=0.49 인가? 그건 거의 비압축성인데.**
> 의도한 것이다.  SE 를 물렁하게 만들 때 **부피 강성까지 물렁해지면** 실제 고체가 300 MPa
> 에서 겪지 않는 내부 압축이 생긴다.  ν=0.49 면 **부피 강성은 실제 LPSCl 수준(K=25.5 GPa ≈
> 실제 24)** 을 유지하면서 **전단만 18배 물렁**해진다 = 부피는 보존하며 모양만 바뀌는 입상 유동.

**Q32. wallP 가 뭔가? 왜 내부 평균 응력을 안 쓰나?**
> 압력판이 받는 **반력**이다.  내부 평균은 부피 평균이라 **해상도에 따라 희석**된다 —
> 실측으로 12배까지 차이났다.  wallP 는 **실제 실험의 경계조건**(프레스가 300 MPa 를 준다)과
> 같고 해상도 불변이다.

**Q33. 접촉 coverage 가 16 % 와 52 % 두 개인 이유는?**
> 정의가 다르다.  **16 % = 실제로 맞닿은 면적**(Hertz), **52 % = 소성으로 퍼져 근접한 면적**
> (Tabor).  이온 전도에는 전자가, 기계적 지지에는 후자가 맞다.  둘 다 **모델과 무관한 기하
> ground-truth 로 따로 검증**했다.

**Q34. 첨가제(VGCF/PTFE)는 어떻게 넣나?**
> **평균 물성이 아니라 형상 그대로** 넣는다 — VGCF 는 압력 의존 굴곡을 가진 섬유 다발,
> PTFE 는 섬유화된 망, SDCP 는 0.3 µm 구.  압축 전에 넣어 SE 와 **같이 눌린다**.
> 평균화하면 우리가 보려는 접촉 기하가 사라지기 때문이다.

**Q35. PTFE 를 절연으로만 넣었는데 실제로는 기계적 역할도 하지 않나?**
> 맞다, 그게 현재 한계다.  문헌(Fan 2026)도 고분자가 파괴 인성을 올린다고 하는데
> **배수를 주지 않아** 우리는 훅만 만들어 두고 값을 안 넣었다.  앵커가 생기면 켠다.

**Q36. 전류 집중(current focusing)은 어떻게 쓰나?**
> 좁은 목에서 전류밀도가 평균의 수십 배로 치솟는 지점(상위 0.2 %)을 지도로 낸다.
> **열화와 발열의 씨앗**이라 보고, Joule 발열 맵과 함께 어디가 먼저 망가질지의 후보를 준다.
> 절대 온도 상승은 아직 앵커가 없어 **상대 비교로만** 쓴다.

**Q37. 이 결과들 논문으로 낼 건가?**
> SDCP 기전 분해(p.12–13)는 원고 작성 중이다.  전이 기각(p.14b)과 열전도 스케일링 부재
> (p.11)는 방법론 논문 후보다.

**Q38. 코드는 공개하나?**
> 내부 저장소에 있고, 모든 값에 provenance 라벨과 자기검증(selftest)이 붙어 있다.
> 공개 여부는 논문 진행에 맞춰 정한다.

**Q39. 가장 약한 고리가 뭐라고 생각하나?** *(← 이 질문이 오면 정직하게)*
> 셋이다.  ① **STEP4 의 외부 수치 패리티**가 아직 안 돌았다(내부 감사와 방정식 패리티는
> 있지만 PyBaMM/COMSOL 과의 매치드 비교는 대기 — GPU 하루면 닫힌다).
> ② **σ_SDCP 실측 부재**.  ③ **열화 모양(√N)의 실험 확증**.  전부 "돌리면/재면 닫히는"
> 것들이라 구조적 결함은 아니라고 본다.

**Q40. 앞으로 6개월에 뭘 할 건가?**
> ① 패리티 런으로 검증 고리 닫기 ② σ(φ) 의 조성/두께 의존 분리 → 2변수 확장
> ③ 수명 대리모델 학습 ④ COMSOL 하이브리드 export 로 랩 내 공유 ⑤ SDCP 원고 마무리.

---

## ★ 형이 정해줘야 하는 것

1. **헤드라인을 SDCP(p.12–13)로 갈 것인가, 전이 기각(p.14b)으로 갈 것인가?**
   현재는 SDCP.  σ_SDCP 가 assumed 라 p.13 이 방어선인데, 처음 보는 청중에게는
   "값을 몰라도 결론이 선다"는 논리가 한 번에 안 들어올 수 있다.
   대안: p.12 를 **"미세구조 분해가 무엇을 할 수 있는가"** 의 예시로 낮추고, 헤드라인을
   **모델 신뢰(p.7) + 역량 분업(p.8)** 으로 올린다 — 처음 보는 사람에겐 이쪽이 안전하다.
2. **DFT/MLIP 비중.**  4월 덱의 절반이 DFT 였다.  지금은 Future plan 한 줄.
   같은 청중이면 "계속 돌고 있다"로 충분하고, 늘리려면 p.10 뒤에 1장(B₀ · 접착에너지).
3. **COMSOL 비교 슬라이드를 본편에 넣을까?**  질문(Q8)이 확실히 나올 자리라 **본편 1장**을
   두는 게 defense 상 유리할 수도 있다.  15장을 지키려면 p.9 에 합치거나 Appendix.
4. **[Fig] 중 이미 있는 것 / 새로 그려야 하는 것**을 표시해 주면 그림 생산 목록을 뽑겠다.
   특히 p.2 의 "액체 vs 고체 적심" 모식도는 **가장 중요한데 아직 없다**.

File: docs/session_20260825_progress.md
# 세션 진행 (2026-08-25) — Q-B2 판별 노브까지

> 정본은 원장이다 (`docs/reviews/findings.json` SELF-08~11 · `claims.json`).
> 이 파일은 **오늘 어디까지 갔고 다음이 무엇인지**만 적는다.
> ⛔ CL-41 의 R 값은 인용하지 않는다 (p1 규약, `quotation_ban`).

## 1. 지금 상태 (**세션 종료 시점 HEAD `49b72b19`**, 푸시 완료)

| 관문 | 컨테이너 | **kgy 실기계** |
|---|---|---|
| `check_all.sh` | ✓ | ✓ (dem-venv · scipy 1.10.1 확인) |
| 돌연변이 배터리 (56) | ✓ | ✓ **56/56 전부 기대한 시험만** (★놓침 0 · 기대 밖 0 · harness 0) |
| 번들 자기검증 (clone·HEAD·번들 안 원장검사) | ✓ | — |
| **판별 런 (실침대 GPU)** | ⛔ **미실행** ← 다음 세션 | ⛔ |
| **D13 이온 보정** | ⛔ **미실행 · 사전등록도 아직 없음** | ⛔ |

★ **규율 층은 전달 가능 상태다.**  `claude/stoic-knuth-NObVQ` 가 같은 리포에 있으므로
zip/번들이 아니라 `git fetch` 로 간다.  인수인계 문서 두 개:
· 규율 층 → `docs/reviews/absorb_prompt_stoic_knuth_20260825.md`
· 원고 트랙 → `docs/reviews/handoff_manuscript_track_20260825.md`
⚠ 종료조건은 **저자의 보증이 아니라 받는 쪽 기계에서 두 관문이 초록인가**다 (Codex 종료).

## 2. 오늘 닫은 것

- **SELF-08** 철회값 스윕이 원고 **생성기**(`docs/manuscript_draft/build.js`)를 안 읽어
  `.docx` 만 고친 수정이 내구적이지 않았다.  글롭에 `docs/**/*.js` 추가(node_modules 제외),
  셀·⛔배너·D2 메모를 전부 생성기로.  회귀 `22f`(글롭 빼면 FAIL)·`22g`.
- **SELF-09** 배터리를 제대로 돌리자 **R5-CX-03 영수증 대조에 회귀가 하나도 없었다**
  (`sr01_stamp_compare.py` 의 `if receipt:` 를 지워도 초록).  8y1~8y4 신설 (81 → 85).
  ＋ 배터리 기대집합 5행 오류 정정 ＋ `_tid` 3차 결함 ＋ **기대집합 자기검증 관문** 신설.
- **SELF-10** CL-39 의 수렴 판정에 **판별력이 없다** — 배치평균은 어느 해상도에서도 무편향
  (d/vox 2.0 → 1.0014).  움직이는 것은 입자별 CV (26.1 % → 1.6 %).
- **SELF-11** Q-B2 후보 = **SDCP 접촉 양자화**.  vox 0.15 에서 참 접촉의 **35 % 누락** ·
  10 % 틈의 **32.5 % 가짜 연결**.  두 오차가 반대 방향이라 멱법칙이 원리적으로 안 맞는다.
  `--step3-sdcp-bridge` 신설(기본 off = 바이트 동일) ＋ 규약 축 등재 ＋ 회귀 5종 ＋ mutant 2종.

## 3. 다음 (순서대로)

1. ~~kgy 배터리~~ **완료 — 56/56 초록** (2026-08-25, `~/bat.log`)
2. **판별 런 4개** — `docs/reviews/sdcp_bridge_prereg_20260825.md` §7
   판정선은 **런 전에 고정**돼 있다: ΔR_grid 가 off 대비 ≥70 % 축소 = h1(채널 A 지배) /
   <30 % = h0(채널 B 지배) / 사이 = `BOTH_REJECTED`.
3. **원고** — D13(Figure 2h 이온 보정, 작은 RVE·CPU 가능)이 가장 값어치 있는 다음 수.
   D12 가 이온 행을 전부 비운 이유가 그것이다.

## 4. 열린 채무 (기록만)

- `σ_SDCP = 250` 출처(캐스트 필름 vs 압착 펠릿) · `ρ_SDCP` — 사용자 회신 대기
- 원고 **D4 의 낡은 문장** — *"두께·porosity·면적용량은 … 그대로 두었고"* 는 D3 이 그 셋을
  비우기 **전의** 잔여 문장이다 (표는 셋 다 `—`).  산문이라 손대지 않음, 사용자 확인 대기.
- **Codex 리뷰 종료** — 6차 요청서(`codex_review_request_r6_20260825.md`)는 보낼 곳이 없다.
  ⇒ `absorb_prompt` 는 "닫혔다" 가 아니라 **"돌려 보고 판단해 달라"** 로 유지한다.
- litdb 브랜치(`friendly-meitner-lldvar`) 적대 리뷰 검증 결과 — 산술 4건 전부 확인,
  **CX-DEM-08 은 기각**(pure-SE 보정과 scaffold 를 혼동).  그 브랜치는 내 작업 범위 밖이라
  기록만 해 둔다.


---

## 5. 세션 종료 메모 (2026-08-25)

**끝난 것**: 규율 층.  두 관문이 컨테이너와 kgy 실기계 **양쪽에서** 초록이고,
인수인계 문서 두 개가 브랜치에 있다.  전달에 필요한 것은 더 없다.

**안 끝난 것**: 원고.  판별 런(A)도 D13(B)도 **한 번도 안 돌았다**.
B 는 사전등록조차 없다 — `handoff_manuscript_track_20260825.md` B-4 가 요건을 적어 뒀다.

**오늘 세 번 반복된 실수** (다음 세션이 같은 것을 밟지 않도록):
**검사기를 추가한 것과 그 검사기가 무는 것은 다르다.**
· SELF-08 — 스윕이 생성기를 안 읽어 `.docx` 만 고친 수정이 내구적이지 않았다
· SELF-09 — R5-CX-03 영수증 대조에 **회귀가 아예 없었다** (게이트를 지워도 초록)
· 브리지 off 가드 — 시험을 넣었는데 **두 번 연속** 변이판에서 안 물렸다
세 번 다 "고쳤다" 고 말할 수 있는 상태였고, **변이판에 실제로 돌려서야** 보였다.
⇒ 새 회귀는 반드시 변이판에서 **FAIL 하는 것을 확인**하고 넘어갈 것.

File: docs/session_20260902_progress.md
# 세션 진행 기록 — 2026-09-02

> 압축 전 대피소.  **판정과 한정어를 원문 그대로** 남긴다 (산문 요약 금지).

---

## 1. R20 대응 (커밋 `6cd1fb03` · `ee50ad39` · `821ff7eb`)

Codex R20 이 네 주장을 반증했고 코드·문서·원장에 반영했다.

| 죽은 주장 | 왜 |
|---|---|
| *"두 자릿수 차이는 전부 접촉저항"* | 분말값에는 포장률·배향·굴곡도·접촉수·압밀밀도·측정법이 함께 들어 있다 |
| *"분말값(83)을 보고 100 을 채택했다"* | **거짓 계보** — 도입 커밋 `087d1a07` 이 `order-of-magnitude hook` 이라 적었고 83 감사보다 **앞선다** |
| *"DEM 18배 연화와 같은 인식론"* | 절반만 — DEM 은 압밀 표적에 **보정**됐고 VGCF 100 은 아무 것에도 안 맞춰졌다 |
| *"σ_SDCP 250 은 재료 앵커, VGCF 100 은 유효 망 상수"* (범주 비대칭) | **250 도 출처 없음** (SELF-13).  활성 상 셋(AM_S·VGCF·SDCP) **전부 미보정** |

★ 선행조건 ② 결과 — **`83` 자체가 두 분말값 중 근거가 약한 쪽이다**:

| | 값 | 명시된 조건 |
|---|---:|---|
| 제조사 (Resonac / 구 Showa Denko) | 0.017 Ω·cm = **58.8 S/cm** | **압축밀도 0.8 g/cm³**, 4-point probe |
| 문헌 통용값 (우리가 인용해 온 것) | 0.012 Ω·cm = **83 S/cm** | **없음** |
| 단섬유 | 1 × 10⁻⁴ Ω·cm = **10⁴ S/cm** | 4-point probe |

· `0.8 g/cm³` 는 진밀도 `2.0` 의 **40 %** (겉보기 0.08 의 10배) — 전극 내 VGCF 패킹과 무관
  ⇒ **범주 오류 판정 강화**: 출처를 찾아도 국소 섬유 closure 가 아니다.
· 코드값 `100` 은 두 분말값 **둘 다보다 위** (58.8 의 1.70배 · 83 의 1.20배).
⚠ 제조사 페이지는 egress 프록시가 막아 직접 fetch 못 함 — 독립 검색 스니펫 2건 근거.  PDF 받으면 붙일 것.

---

## 2. ★★ 원고 Figure 2h/2i · S8/S9 — **같은 재료·같은 랩의 조성-일치 실측 넷**

조건: `LPSCl : binder = 9:1 by weight` · σ_ion = EIS(ion-blocking symmetric) · σ_ele = **DC 분극 0.5 V, 30 min**

| 9:1 wt | σ_ion (mS/cm) | σ_ele (S/cm) |
|---|---:|---:|
| LPSCl 단독 | **3.57** | **0.30 × 10⁻⁷** |
| + PTFE | 0.97 (**×0.27**) | 0.12 × 10⁻⁷ (×0.4) |
| + SDCP | 2.86 (×0.80) | **1.53 × 10⁻⁷** (**×5.1**) |

· 이온 쪽은 **이미 소비됨** — 펠릿 역산으로 σ_ion(SDCP) = **0.62 mS/cm** (`pellet_calib_freeze_20260825.md`;
  ⚠ RVE-규약 의존값, "이 규약 안에서" 로만 인용).
· 전자 쪽은 **시도했고 기각됨** (아래 §3).

---

## 3. ★★ 펠릿 전자 보정 = **하지 않는다** (2026-09-02 판단, 사용자 질의로 확정)

기존 기각 기록 (`pellet_calib_freeze_20260825.md` ⑥):
> 천장 프로브 (σ_e_sdcp = 3.0e-4, t = 10⁴ ≈ ∞): σ_e = **5.157×10⁻⁸ = 이득 1.719×** vs 요구 **5.1×**.
> Bruggeman EMT t→∞ 예측 1.78× 와 정합 = **포화 확인**.
> 기각된 것은 **"비겹침 RSA 형상 + 현행 voxel stamp 가 만든 접촉 위상"이라는 모델 클래스**다.

**추가 GPU 런(형상 정합화)을 제안했다가 철회한 근거 셋:**

1. **펠릿은 애초에 `σ_SDCP` 에 둔감하다.**  σ→∞ 도 1.719× 에 머문다 ⇒ 250 이든 ∞ 든 같은 답.
   둔감한 측정으로는 보정할 수 없다.  형상을 바꿔 민감하게 만들면 **미지수 둘(접촉 정도 + σ_SDCP)에
   측정값 하나** = 부정정 ⇒ 보정이 아니라 **적합**이 된다.
2. **물리가 다르다** (사용자 지적).  펠릿 SDCP ≈ **14.6 vol%** 로 절연 매트릭스를 **혼자** 가로질러야
   하고(자체 퍼콜 필요), 전극 SDCP ≈ **1 vol%** 로 **이미 도체인** NCM·VGCF 망에 얹힌다(퍼콜 불필요).
   두 부피분율은 **퍼콜 문턱의 반대편**이다 ⇒ 문턱을 건너 파라미터를 이식하는 것이고, 이 리포가
   SE 응답곡선 전이에서 이미 실측 기각한 부류다.
3. **같은 질문을 이미 옳은 기하에서 묻고 있다** — closure 스윕의 `C₂ = σ_SDCP/σ_VGCF` 축이
   **전극 기하 그대로** 그것을 묻는다.  펠릿 런은 더 나쁜 기하에서의 중복이다.

⇒ **펠릿 기각은 보정이 아니라 한계 서술로 남는다.**  원고 문구는 기존 그대로:
> *"현재 비겹침 RSA 펠릿 RVE 는 압착 펠릿의 SDCP 접촉망을 포함하지 않아 관측된 +SDCP 전자
> 증강을 재현하지 못했다."*

⇒ `σ_SDCP = 250` 은 **미보정으로 남는다** (펠릿=둔감 · 전극=퍼콜 불요 ⇒ 어느 기하도 못 잰다).
★ 가장 간단한 길 = **SDCP 단독 압착 펠릿 DC 분극** 1건 (지금 있는 건 전부 혼합물이라 구조가 섞였다).
  공저자께 물어볼 것 — 이미 있을 수도 있다.

★★ **펠릿 기각이 전극 결과를 훼손하지 않는다** (세션 중 제 과잉 서술 정정): 전극에서 SDCP 는
혼자 전도할 필요가 없으므로 펠릿의 실패 모드가 작동하지 않는다.  CL-44 h1("이득의 주원천 =
새 도체 부피, σ 치환 아님")과 같은 그림이다.

---

## 4. SEM 판독 — 코드 노브 대조 (Fig 2b · 2f · S4 · S5)

★ 사용자 확인: **SDCP 코딩의 원 기준이 Figure 2f** (`SEM image of NCM after ball milling with SDCP`).

| 노브 | 그림에서 | 판정 |
|---|---|---|
| 형상 = **불연속 입자** (막 아님) | **S4 대조로 확정** — pristine NCM 이 이미 그 주름진 일차입자 표면이다.  2f 의 주름은 NCM 자신 | ✅ 코드가 맞다 |
| `SDCP_D = 0.30 µm` | S5 ~0.15–0.25 · 2f 원 ~0.5–0.8 | ✅ 가운데 |
| `SDCP_AGG_D = 3.0 µm` | 2b (2 µm 바) 가 ~1.5–2 µm 로 보임 | ⚠ 조금 큼 — 확인 가치 |
| `surface_frac = 0.5` | S5 원 9개가 전부 표면 위 | ⛔ **읽을 수 없다** ↓ |

⛔ **`surface_frac` 은 이 그림들로 정할 수 없다.**  조밀 충전 분말 SEM 은 투영이라 *"표면에 붙었다"*
와 *"옆에 놓였다"* 가 구분되지 않는다.  2f 는 NCM+SDCP 둘뿐이라 *"공극에 떠 있다"* 선택지가 애초에
없다 ⇒ 2f 는 **"표면에 붙는다"는 사실**을 정하고 **"몇 %"는 정하지 않는다**.  0.5 를 §F1 hook 으로
둔 판단이 옳았다.

⚠ 코드 주석의 `Fig S3` · `Fig S2` 포인터는 **낡았다** — SI v6 에서 S2 = 합성 도식, S3 = DFT 다.
앵커가 **본문 Figure 2b / 2f** 로 승격되며 번호가 밀렸다.  값은 유효 (Table S2 가 `0.30 µm Measured`).

---

## 5. 원고·SI v6 에서 발견한 수정 대상 (편집 시트에 반영 예정)

**SI Table S2 라벨 오류 3건** — 전부 `Calculated` 로 적혀 있다:
| 행 | 현재 | 되어야 |
|---|---|---|
| VGCF electronic (compressed powder) 1.0 × 10² | `Calculated` | **`Frozen, uncalibrated`** + `powder` 라벨 제거 |
| VGCF (voxel, diameter-preserving) 78.5 | `Calculated` | **행 자체 삭제** (격자 산물 → Methods 의 식으로) |
| SDCP electronic 250 | `Calculated` | **`Frozen, uncalibrated`** |
(✅ `SDCP particle diameter 0.30 µm = Measured` 는 옳다)

**SI Table S3 옛 세대**: `σele_eff 1.98 / 3.00 S cm⁻¹` (철회) · `Median CBD contacts 433 / 517` (옛 값) ·
`Areal capacity 3.11 / 3.07` (B5 에서 성립 불가 판정).

**도구 이름 (§5-2)**: Figure 4 캡션 *"DEM-reconstructed"* · Figure S16 *"used for the DEM simulations"* ·
Table S3 제목 *"obtained from the DEM"* — 셋 다 DEM+MPM+복셀 세 도구다.

**공저자 DOCX §2-4** (커밋 `034dbb4b` 로 편집 시트에 등재): `Methods_simulation_v7_for_coauthors.docx`
§2 설명형 · §3 압축형 **두 곳**에 죽은 주장 둘이 실제 산문으로 살아 있다.

---

## 6. 원고 문단 [30] (R03–R08) 문장별 판정 — 시뮬레이션 경계

| | 우리가 |
|---|---|
| ✅ 받침 | **R06 의 전자 축** (기전까지) · **R04 를 하한으로** |
| ⛔ 명시적 모델 밖 | **R05 · R07** (집전체 계면) — 솔버가 집전체 접촉저항을 **0** 으로 둔다 (Methods F36) |
| ⚠ 판독기 없음 | 섬유망 유지(`fibril` 은 입력이지 출력 아님) · 입자 응집력 |

· **R04** (PTFE 응집): `seed_fibres` 는 균일 분산이고 **PTFE 에 응집 모드가 없다**(SDCP 만 `agg_d`).
  그 균일 상태에서도 σ_e 를 **72.3 → 54.0 mS/cm = −25 %** 깎는다 ⇒ 우리 수치는 R04 효과의 **하한**.
  ★ 응집은 PTFE 가 2배인 **SBE 를 더 해치므로 비가 커진다** ⇒ 우리 이득도 그 축에서 하한.
  ⚠ Figure 3a 에 **F 원소맵**이 있어 앵커 가능 — 우선순위는 σ 스윕·형상 다음.
· **R06** `electronic connectivity`: *"SDCP 가 전도성이라"* 로 읽히나 우리 판정은 σ-치환을 **꺼도
  이득이 6.4 %만** 준다 ⇒ *"conductive"* 보다 **`volume-converting`** 이 데이터에 맞다.
· **R07**: 집전체가 **SUS** 로 확정 ⇒ 편집 시트 §6-2 (Al/SUS) 닫힘.

---

## 7. closure 스윕 상태

· 선행조건 **셋 다 닫힘** (`e6bd2134` CL-48 반입 · §6-1 83 조건 · `6cd1fb03` 사전등록 푸시).
· 격자 (동결): `σ_AM_S` = 3.3333e-4 / 1.82574e-3 / **0.01** / 5.47723e-2 / 0.3 ·
  `σ_SDCP` = 2.5 / 25 / **250** / 2500 / 25000 · `σ_VGCF` = 100 고정.
· ⚠ 최악 모서리 상 σ 대비 **7.5 × 10⁷** (기준점 2.5 × 10⁴) ⇒ `--step3-maxiter 200000` **전 격자점 균일**,
  미수렴은 숫자 안 냄, **일부만 AMG 금지** (§6-3).
· **중심점(무영향 대조) 진행 중** — `~/sdcp/prereg_v2_vox015_sph_b048_as001_sd250_ptscenterline_lean2_rf128802f798a`
  (코드 `3e9433a9`).  대조 기준 = `docs/data/w4_ptfe_centerline_20260827`:
  **SBE 0.053987 · DBE 0.070605 · R 1.307820 [1.301727, 1.310447]** (8팔).
  ⚠ 25 격자점은 **전부 새 코드로** 재실행 (스윕 안에서 코드 혼합 금지) ⇒ 중심점도 한 번 더 돈다.
· ⚠ 태그 규약이 `0419a48c` 에서 `.`→`p` 무손실로 바뀌었다 ⇒ 진행 중 런의 `_as001_sd250` 은 **옛 표기**.
  값 비교로만 쓰고 25점은 새 표기(`_as0p01_sd250`)로 돈다.

---

## 8. 오늘 상주시킨 검사기 (SELF-14 · 15 · 16)

| | 무엇 | 시험 |
|---|---|---|
| **SELF-14** | 규칙 L 의 대입/참조 추출이 **우연한 표기 순서**에 기대고 있었다 (`TAG=""; FLAG=""` · `${VAR}`) | L-1f~L-1i |
| **SELF-15** | **읽지 않는 축 env 가 조용히 무시**돼 옳은 숫자를 내며 아무것도 시험하지 않는 런이 나왔다 | L-1j~L-1l |
| **SELF-16** | 스윕 격자의 `2.5` 와 `25` 가 **같은 디렉터리**로 떨어진다 (`${V//./}` 가 점을 지운다) | L-1m·L-1n + RCPT-nodigest/axes/disjoint |

★ 부수: **`receipt_digest` 는 내용 해시가 아니라 런타임 캐시 키**다.  커밋된 영수증 17건을 현행
코드로 재계산하면 전부 불일치하는데, 원인은 08-30/08-31 에 늘어난 `RECEIPT_AXES` 4개이고 그 넷을
빼면 옛 digest 가 정확히 재현된다.  **코드 버전을 넘어 재현되지 않는 것이 설계**다.

File: docs/session_20260913_progress.md
# 세션 진행 2026-09-13 — DEM 스택 L1~L5 판정 대응 + 면적 계약

> 규율 ③ 대피소.  **한정어를 깎지 않는다** — 우리 가치는 "하한", "Physics 가지 전용",
> "동일 프로세스 한정" 같은 말에 있다.
> 정본은 여전히 `docs/reviews/findings.json` (원장) · `docs/area_contract_20260913.md` (계약) ·
> 판정문 5편.  이 문서는 **오늘의 수치·판정**을 모아 둔 것이다.

## 1. 오늘 닫은 것 — A·B·C 무더기 13건 + 앞선 C 2건

| 커밋 | 무엇 |
|---|---|
| `33524721` · `e0ce6bf6` | **C**: `L5-03`(금지 열이 학습됨) · `L5-05`(대조 전용 산물이 배포 모델로) |
| `6b00e6e5` · `f1b03bf6` | **A**: `L3-11` 설명 ↔ 상수 정합 (세 세대 공존) |
| `ea11cdaf` | **A**: `L3-06` CLAUDE.md 의 EXCL 23 → **25** |
| `03a5ddec` · `a465d35f` | **B**: `L4-03` · `L5-07` · `L3-10` |
| `63d17bd5` · `3909422b` | **B**: `L3-08` · `L3-12` · `L4-06` · `L4-07` · `L4-11` |
| `62e67e02` · `f993c2eb` | **A**: `L2-07` · `L2-08` · `L4-04` · `L4-09` · `L1-04`(설명층) |

**재현한 수치 (원장 note 에 전부 있음, 여기는 사본):**
- `L3-08` n=12·전부 EXCL → `n_fit 0` · `r2 0.0` · `loocv 0.0` · `pred[0] = 0.07688995743054786`
- `L3-12` 옛 키 `(20, 200, 42, -1.0, 1.0, 30.0)` 가 중간 y ×10 에도 **동일**
- `L4-06` atoms **84 B** · contacts **33 B** 로 크기가 같은 두 사례 중 하나가 사라짐
  (⚠ 어느 쪽인지는 **rglob 순서**에 달렸다 — 판정문 `case_a` / 내 재현 `case_b`)
- `L4-07` 실제 type2 입자 5개 → **추론 SE 0개** (3-type 기본 지도)
- `L4-11` porosity **1** → `R_ct 128462895.60746863` · **1.000001** → `4.805944515715439`.
  **수정 후 1 % = `4.805944467170544`** = 판정문 값과 일치, 1 에서 연속
- `L2-08` 같은 망에서 통계 **45 %** ↔ 실제 소산 몫 **8.1818 %** (5.5배)
- `L2-07` 같은 4구에서 **CF/FULL 3.6477 ↔ Brug/FULL 0.2771** (하나는 1보다 크고 하나는 작다)
- `L4-04` 모든 σ·grain ×4 → 앱 τ **3.464101615** 불변, grade **3.464101615 → 1.732050808**,
  등급 **B− → A**
- `L4-09` 85:15 실제 반환 **148.75** (설명은 162 = 190 계열이었다)
- `L1-04` `A_LIGG/A_Hertz = 2 − d/(2r)` → r=0.5 µm·δ/R*=0.05 에서 **1.9875배**

**새 상주 검사기 일곱** (전부 check_all + CI + 등재):
`audit_validation_flags --selftest`(L4-03) · `gen_plots --selftest-descriptions`(L3-11) ·
`gen_plots --selftest-fits`(L3-08·L3-12) · `eis_drt_ica --selftest`(레인 none → both 승격,
L4-11) · `extract_se_network_diagnostics --selftest`(L4-06·L4-07) ·
`grade_engine --selftest`(A군 라벨) · `audit_constriction_deleted --selftest`(S0).

**판정문이 짚지 않았는데 그 자리를 고치다 나온 것 넷**: `SELF-26`(전자 σ 캐시 둘은 키가
**아예 없었다**) · `SELF-27`(`porosity or 0.15` 가 0 을 결측으로) · β_AC 가 구조적으로 0 인데
적합 결과로 인쇄되던 것 · **`SELF-28`**(아래).

⚠ **A·B·C 는 저장된 산출물의 숫자를 바꾸지 않았다.**  유일한 예외가 `L4-11` 이고 움직이는
구간은 **API 가 허용하는 porosity 0.1–1.0** 뿐이다 (거기서는 옛 읽기가 틀렸다).

## 2. SELF-28 — 협착 항이 **삭제**된다 (오늘의 새 실측)

계기 = 사용자의 *"2πR_min² 에 걸리는 값이 전혀 없었다, 명목상 cap 이었다"*.  코퍼스로 확인:
**반대였다.**  ★ 다만 기억이 맞는 대상이 따로 있다 — `A_volume` 과 `hertzian` 이 **0/163**
(최대 0.000 %) = 진짜 명목뿐인 cap.

**결정론적 연쇄 (산술, 반지름 무관):**
```
binding='geom' ⇒ A = 2π·r_min² ⇒ a = √(A/π) = √2·r_min   (network_conductivity.py:323)
               ⇒ a > r_min → clamp (:395) ⇒ a_eff = r_min 정확히
               ⇒ ψ = (1−1)^1.5 = 0 (:396) ⇒ R_constriction = 0 (:399-401)
```
(`r_min_real = min(r1,r2)` `:386` 이 `A_geom` 의 `R_min` 과 **같은 양**이라 비가 정확히 1)

**코퍼스 실측** (`docs/data/case_master.csv`, 163 케이스):
`geom` 결속이 **163/163 케이스 전부 > 0** · 접촉 가중 전체 **약 3.97 %** ·
**AM–SE 약 13.84 %** · 케이스별 AM–SE **1.4 ~ 42.5 %**.
⛔ **정수 접촉수는 인용하지 않는다** (`AREA-07`) — `coverage_physics_vs_hertzian.py:407`·`:413`
이 비율을 소수 첫째 자리로 반올림해 저장해 정수가 복원되지 않는다.  반올림 호환 범위만
말할 수 있다 (전체 3.916696–4.016287 % · AM–SE 13.794221–13.892413 %; **통계적 CI 가 아니라
저장 반올림의 정보 손실 범위**).

**실제 함수 사다리** (r_SE 0.5 ↔ r_AM 6.0 µm, ligg_area 0):

| δ (µm) | binding | ψ | R_constriction |
|---|---|---|---|
| 0.02 | volume | 0.6239984308 | `5.9403496296` |
| 0.05 | tabor | 0.2691568345 | `6.3713479493` |
| 0.10 | tabor | 0.0026814364 | **`380.2740936428`** |
| 0.12 | **tabor** | **0** | **`0`** |
| 0.15 | **tabor** | **0** | **`0`** |
| 0.20 | geom | 0 | `0` |

⇒ **ψ→0 시작 δ = 0.10234 (binding=tabor)** · **geom 결속 시작 δ = 0.16292**
⇒ **AM–SE 13.843 % 는 하한**이다.  진짜 값은 **아직 미측정** (S0 이 그것을 잰다).

⚠ **Physics 가지 전용** (Hertz-명명 가지엔 clamp 자체가 없다).  단 **σ_thermal Stage T1 의
타깃이 그 가지**이고(`thermal_sigma_full_mScm_stage_e_physics`) 특징 10·12·14 도 `*_physics`.
⚠ 두 산출 경로가 **같은 인자로 같은 함수**를 부른다 (`network_conductivity.py:299-302` ↔
`coverage_physics_vs_hertzian.py:230-232`) ⇒ 결속 비율 = 솔버가 보는 비율.

### 2-1. 내가 세 번 고친 서술 (기록으로 남긴다)
1. *"cap 은 `a > r` 을 만든 장본인이고 clamp 는 반창고"* → 틀림
2. *"반창고가 아니라 스위치"* → 부분적으로 맞음 (clamp 가 ψ 를 0 으로 만드는 것은 사실)
3. **현재: "cap 은 원인이 아니다"** — cap 을 **빼도** δ=0.12·0.15 에서 ψ 가 이미 0 이다
   (`tabor` 가 먼저 넘는다).  빼면 면적만 커진다.
⇒ 세 번째도 틀릴 수 있다.  Codex 리뷰에 **이 세 번의 이력 자체**를 같이 보냈다.

## 3. 면적 계약 (E 결정) — `docs/area_contract_20260913.md`

**결정 = (a) 두 입자 사이 실제 전류/열이 통과하는 patch.**  면적을 새로 만드는 것이 아니라
**지금 하나인 것을 둘로 쪼갠다.**

| | `A_surface` (피복) | `A_transport` (수송) |
|---|---|---|
| 상한 | **2π·R_min²** (반구 = wraparound) | **π·R_min²** (⟺ `a ≤ R_min`) |
| 소비자 | coverage · 반응면적 · B3 | `network_conductivity` 협착 항 |
| 지금 | **검증됨** (16/49 % ↔ Hertz 18 / Tabor 52) | **없다** — surface 를 빌려 쓰는 중 |

**cap 은 결함이 아니다** — 코드가 *"Hemisphere cap prevents wraparound"* 라 적었고 그 목적에서
독립 기하 ground-truth 로 검증됐다.  결함은 **한 변수가 두 공간을 산다**는 것 (coverage 는
`4πr²` 로 나누고 솔버는 `√(A/π)` 로 읽는다).

**순서 S0~S4 · 사전등록 §5** (런 **전에** 등록, 결과를 보고 안 바꾼다):
h0 = Physics σ_ion **3 % 미만** 이동 / h1 = **10 % 이상** / 분해능 **5 %** ·
부호 예상 **하향** · 음성 대조 = coverage(Hertz·Tabor) **셀 단위 완전 동일**.
⛔ **재적합은 승인하지 않는다** — σ 가 움직이면 **세대 2** 로 따로 적는다.

## 4. 지금 막혀 있는 것

- **S0 미실행** — `scripts/audit_constriction_deleted.py` (CPU, 솔브 없음, `--webapp` 지원).
  이 컨테이너에 `contacts.csv` 가 없고, 사용자 WSL 의 `find ~ -maxdepth 5` 도 **0건**.
  ⚠ `find` 는 기본적으로 **심볼릭 링크를 안 따라간다** — CLAUDE.md 가 *"데이터 → WEBAPP_*_FOLDER
  **연결**"* 이라 적었으므로 `-L` 로 다시 봐야 한다.  코드 트리는 `~/dem-web` · `~/ms-review`,
  `~/Yonghoon-DEM-DFT` 는 데이터 쪽으로 보인다.
- **Codex 리뷰 대기** — 주장 A(산술)·B(코퍼스)·C(사다리) + 계약 (a) 선택 + 사전등록 반증가능성
  + S0 도구 자체.
- **D 무더기 21건** — 대표 raw case 고정 → 수정 전후 재추출 → 세대 분리가 선행.
- **비포/애프터 웹앱 페이지** — 초안(384줄)이 스크래치패드에 있으나 **B·A 13건 수정 전 상태**
  ("고침 7 / 열림 57" 로 적혀 있고 실제는 고침 20).  갱신 필요.

## 5. 오늘 배운 규율 (재발 방지)

- **엉성한 필터로 판정문을 반박하지 않는다** (`SELF-25` 재현) — 리터럴 175 잔존 검사를
  정규식으로 짰더니 **자기 자신**(상수 정의·검사 문자열)까지 세어 거짓 빨간불을 냈다.
  **AST 로 실물을 잡아** 고쳤다.
- **조회 키를 라벨이라고 착각하지 않는다** — `'Constriction 비율(%)'` 은 app.py 두 곳 ·
  single.html 두 곳이 같은 문자열로 찾는 **키**였다.  바꿨다가 되돌리고 해설 쪽에서 고쳤다.
- **코드 폴더 ≠ 데이터 폴더** — S0 초판이 다른 체크아웃에서 돌면 사례 0개로 **빈 집계**를
  냈다 (규율 ⑤ false-green).  `--webapp` + rc 1/2 fail-closed 로 막았다.
- **픽스처 실수도 대조로 남긴다** — 랭크 검사를 시험하려고 **드롭된 열**을 겹쳤다가 빨간불을
  냈다 (드롭 열은 LIVE 랭크와 무관).  그 대조를 selftest 에 남겼다.

---

## 6. 오후 — 면적 계약의 **전제가 무너졌고** ψ 자리가 확정됐다

### 6-1. 새 도구 둘 (둘 다 CPU · 솔브 없음 · check_all + CI 상주)

| 도구 | 무엇을 가리나 |
|---|---|
| `scripts/constriction_reference.py` | 축대칭 flux tube 를 **직접 풀어** ψ 를 곱하는가 나누는가 판정 (`AREA-09` STEP 4) |
| `scripts/audit_transport_cap_equivalence.py` | S2(면적 cap 전환)가 솔버 `a_eff` 를 **바꾸는가** (`AREA-12`) |

### 6-2. ★★ `AREA-12` — **S2 는 항등 변환이다**

계약의 전제 *"면적을 둘로 쪼개면 삭제됐던 협착 항이 되살아난다"* 가 **틀렸다**.
솔버의 clamp `a_eff = min(a_contact, r_min_real)` (`network_conductivity.py:395`) 가
**이미** `a ≤ R_min` ⟺ `A ≤ πR_min²` 을 강제한다.  산술 증명 + 실측:

```
무작위 접촉 20,000 (cap 2.0*np.pi → 1.0*np.pi 를 격리 메모리에서 치환)
  A_physics 가 바뀐 접촉      3,112 / 20,000 = 15.56 %  (최대 상대차 0.5)
  a_eff 비트 동일             19,943 / 20,000
  a_eff 가 clamp 에서 ULP 차  57 (최대 1 ULP = √(πR²/π) ≠ R 반올림)
  설명 안 되는 a_eff 차이     0
  ψ 분기(≤1e-4 → R_c=0) 차   0
```
⇒ **S2 의 σ 변화는 계산 없이 0** 이다.  남는 자리는 coverage·반응면적·B3 뿐인데
`AREA-03` 이 그쪽을 동결하라 했으므로 **S2 는 아무 데도 안 남는다**.
★ 살아남는 것 = **S1(타입 분리)** 의 구조적 가치 + **S3(ψ 배치)가 σ 를 움직이는 유일한 축**.

### 6-3. ★★ `AREA-09` STEP 4 — **ψ 는 곱한다**

`R_c = R_total − R_bulk` (⚠ `R_bulk` 는 유도하지 않고 **격막 없는 런으로 측정** — 이산화
오차 상쇄) · 구멍은 격자 면에 스냅 (`a` 의 이산화 오차 제거).  nr=300·nz=600·L/b=4:

| a/b | `R_c/(ψ·R_H)` | `R_c/(R_H/ψ)` |
|---|---|---|
| 0.05 | 1.0834 | 0.9289 |
| 0.10 | 1.0482 | 0.7641 |
| 0.20 | 1.0317 | 0.5283 |
| 0.30 | 1.0209 | 0.3502 |
| 0.50 | 0.9783 | 0.1223 |
| 0.90 | 0.6177 | 0.0006 |

기하평균 `|ln 비|`: `s ≤ 0.3` 에서 **곱함 1.0542** vs 나눔 1.3868 ·
`s > 0.3` 에서 **곱함 1.1496** vs 나눔 **29.5581**.
⇒ 코드는 참값의 `(1−s)^−3` 배 (s=0.9 에서 **1,620배**).
★ **코드가 자기 주석과도 어긋난다** — `:380` 주석은 `ψ/(2a)`, `:398` 은 `1/(2aψ)`.
★ 격자 수렴: s=0.05 에서 1.0834(15셀) → **1.0423**(30셀) · s=0.3 에서 1.0209 → **1.0111**.

### 6-4. ★ `AREA-11` (신규) — 이종쌍에 `min(σ)` 를 쓴다

참값은 두 반공간의 **직렬** `ψ/(4a)·(1/σ₁+1/σ₂)`, 코드는 `ψ/(2a·min(σ))` ⇒ 비가
`2σ₁σ₂/(σ_min(σ₁+σ₂)) ∈ [1,2)`.  기준해 검사 ⑧ (σ 1:8) 이 **1.778배 과대**로 재현했고
이는 해석값 `16/9 = 1.7778` 과 일치.  생산 영향은 **전자 모드 AM_P–AM_S 간선**뿐이고
r(AM_P)=6 µm 에서 **1.722배**.  ⚠ σ_e 의 배수가 아니라 **간선 하나당** 배수다 — 코퍼스
기여도는 **미측정**.

### 6-5. ★ `SELF-28` 해석 하향 (규율 ④ — 같은 커밋에서 원장을 고쳤다)

올바른 배치에서는 `s→1` 일 때 **참값이 0 으로 간다** ⇒ **`R_c = 0` 삭제 자체는 물리 오류가
아니다** (틀린 길로 맞는 극한에 도착한 것).  진짜 결함은 **반대쪽** — 삭제되지 **않은**
모든 접촉에서 `R_c` 가 `(1−s)^−3` 배 부풀어 있고, 부호는 σ **상향**이다.
★ 사실(163/163 · 약 3.97 % / 13.84 % · S0 20.728/0.000/26.850 %)은 **전부 유효**.

### 6-6. 사전등록 **v2** (계약 §5-v2, `AREA-10`)

⛔ **"분해능 5 %" 철회** (근거 없는 숫자 · `<3 %` 구간과 자기모순) → `ρ` 를 **측정**하고
문턱을 `max(3 %, ρ)` · `max(10 %, 2ρ)` 로.  주 지표 = **`median(|Δ_i|)`** 하나, 채널별 셋.
`OK`/`OLD_ZERO`/`REFUSED` 삼분.  **부호 예상을 축별로 분리** — S2 하향 / **S3 상향**.
★ 코호트는 **S0 를 보기 전부터 데이터 가용성에 강제**돼 있었다 (legacy 169 원자료 유실).

## 7. 오늘 또 배운 것 — **일률 배수는 모든 극한 검사를 통과한다**

기준해 v1 이 conductance 세 개에서 축대칭 면적의 **2π 를 통째로 빠뜨렸다**.  모든 저항이
2π 배가 됐는데 단조 ✓ · 격자 수렴 ✓ · `s→1` 극한 ✓ 가 **전부 초록**이었다 — 일률 배수는
비를 안 바꾸기 때문이다.  나는 남은 하나의 빨간불(`R_c/R_Holm = 6.4295`)을 *"유한 tube 라서
Holm 에 안 붙는 것"* 이라는 **물리 서술로 착각**할 뻔했다.
⇒ **배수를 실제로 재는 검사 하나**(⓪ 측정 `R_bulk` ↔ 해석 `2L/(σπb²)`)가 상주하고,
검사 ⑦ 이 2π 를 변이시켜 그 판별력을 증명한다.  규율 ⑤ 가 **단위·정규화 층**에서 재현된 것.
★ 덤: 선형해를 CG → **희소 직접 분해**로 바꿨다 (74 s → 3.3 s).  두 솔버가 **6자리 이상
일치**해 선형대수 쪽 실수도 배제된다.

### 6-7. `L1-01` · `L1-02` — 계측만, 값은 불변 (저자 결정 선행)

`plastic_coverage.py` physics 분기에 `cap_conflict`(하한>상한) · `V_lens_exact`(정확 두 구
교집합) · `A_volume_exact` 를 **나란히** 실었다.  `A_final` 은 계측 추가 전 코드에서 실측한
5핀으로 **비트 불변**을 강제.  판정문 숫자 전부 마지막 자리까지 재현 (1.784757 / 8.016722 ·
0.493724 · −0.094509578995).  닫힌 lens 식은 **독립 수치적분**과 2.1e-11.
**합성 스윕** (코퍼스 아님): cap_conflict 55.3 % · 정확 lens 로 최종 면적 변화 20.5 %
(중앙값 1.30배).  ⚠ L1-02 는 `AREA-12` 와 달리 **`a_eff` 를 실제로 움직인다** ⇒ σ 가 움직이는
세대 2 후보.  코퍼스 크기는 S0 도구 L1 블록으로 사용자 기계에서 잰다.
⚠ 오늘 두 번째 자기실수: 회귀 핀을 **추측해** 적었다 (π/2 꼴). 실측 핀으로 교체.
⚠ 세 번째: 감사가 "최종 결속 라벨" 과 "가장 작은 cap" 을 섞어 *정확 lens 에서 volume 이 더
결속* 이라는 **불가능한 결과**를 냈다 — 정확 lens ≥ legacy 라 줄기만 해야 한다.  같은 것끼리
비교하도록 고쳤고 그 단조성을 검산 포인트로 적어 뒀다.
