Repository: yonghoon7153-source/Yonghoon-DEM-DFT

# lit-reader — 연구실 문헌 DB (텍스트판)

이 브랜치는 코드가 아니라 **자료**다. 이 저장소 `claude/friendly-meitner-lldvar` 의 `litdb/papers/` digest 를 연구실 PC 의 문헌 도구가 읽어 만든
**읽기 카드 · 뽑은 수치 · 장 서문**을 매일 밤 텍스트로 올린다. 사람이 보는 화면(논문 그림 포함)은 연구실 PC 에만 있다.
**이 브랜치에 커밋하지 않는다** — 다음 밤에 통째로 다시 덮인다. 다른 브랜치에 합치지도 않는다.

마지막 갱신 2026-11-16 04:02 · 논문 563편 · 읽기 카드 475편 · 수치 49,774건 · 장 20개

## 다른 브랜치의 세션에서 쓰는 법

```bash
git fetch origin lit-reader
git show origin/lit-reader:papers.csv | head -n 5          # 논문 목록 — 어느 장인지, 카드가 내린 한 줄 결론
git show origin/lit-reader:chapters/se-argy.md             # 장 서문 — 그 장에서 밝혀진 것 · 엇갈리는 곳 · 열린 문제 · 먼저 읽을 논문
git show origin/lit-reader:cards/<slug>.md                 # 논문 한 편의 읽기 카드

File: docs/session_20260915_progress.md
# 2026-09-15 세션 — Codex R5 잔여 + ρ 증서 + 런처·웹앱

⚠ **압축 전 대피소**다 (`CLAUDE.md` 층 표).  오늘의 **수치와 한정어**를 원문 그대로 둔다 —
산문 요약으로 깎지 말 것.  정본은 `docs/reviews/findings.json` 과
`docs/area_contract_20260913.md` 이고, 이 파일은 그 위치를 가리키는 오늘의 기록이다.

## 커밋 (전부 `claude/stoic-knuth-NObVQ` 에 푸시됨)

| SHA | 무엇 |
|---|---|
| `8cf77bb84` | S3 러너 수리 — `AREA5-01 · 02 · 04` + `08` 부분 |
| `45f87dae7` | 원장: 위 셋 → `claimed_fixed` |
| `26a91ce52` | 비포/애프터를 읽히게 (카드·묶음·접힘) |
| `e175f1d98` | **R5 잔여** — `AREA5-03 · 05 · 06 · 07 · 08 · 09` |
| `c9b07b023` | 원장: 여섯 → `claimed_fixed` |
| `ebd6152b2` | 런처가 낡은 코드를 조용히 섬기지 않는다 |
| `3d47cbe20` | **ρ 증서** — 직접해 경로의 ρ + producer (계약 §5-v3 ①-b) |
| `e5fa1df11` | 원장: `AREA5-04` 의 증서 producer 잔여 닫음 |

---

## ① 재현이 판정문보다 나빴다 (`AREA5-06`)

Codex 는 *"변이를 새 HEAD 에도 커밋한 것으로 모사하면"* 통과한다고 했는데, **기준을 안
옮겨도** 둘 다 초록이었다.

```
대조군 (변이 없음)   rc=0 ✓18 ✗0
r_min→r1            rc=0 ✓18 ✗0   ← HEAD 를 안 옮겨도 통과
min(σ)→σ₁           rc=0 ✓18 ✗0   ← 마찬가지
```

이유: ⑦f 픽스처가 `r1=0.5 < r2=6` **한 순서뿐**이라 `r_min` 이 우연히 `r1` 과 같고,
**열 채널뿐**이라 `σ_rel` 이 전부 1.0.

### 수리 후 — 변이 5종이 전부, 각각 **독립된 두 검사**에서 걸린다

```
대조군                rc=0 ✓21 ✗0
r_min→r1             rc=1 ✗2   ⑦f(고정 기준) · ⑦i(ψ oracle)
min(σ)→σ₁            rc=1 ✗2   ⑦f · ⑦j(재료계수 oracle)
열 조화평균→1          rc=1 ✗2   ⑦f · ⑦j
ψ 지수 1.5→1.0        rc=1 ✗4   ⑦d · ⑦f · ⑦h · ⑦i
floor 1e-4→0         rc=1 ✗4   ⑦d · ⑦f · ⑦h · ⑦i
```

## ② `AREA5-05` — 기준을 **고정 커밋**으로

```
PREFLAG_NC_COMMIT = 2d9ce3e87
PREFLAG_NC_SHA256 = a2e73718bc0e6e9e659c30402ec49b35c196b3d1e701cb2155fee6713426c047
BASELINE_PATH     = docs/data/s3_preflag_baseline.json
BASELINE_SHA256   = 495d65d0bb49b389b0bb1aa8c9d58961019b1b82afb1667fb7ba202796bad1e3
```

동결 격자 = 채널 3 × 상쌍 8(순서 뒤집은 쌍 포함) × 반지름 순서 4(큰 쪽이 먼저인 것 포함)
× δ 8 = **768 픽스처 × 10 필드 = 7,680 대조**, 그 중 `Rc > 0` 픽스처 **552**.
실측: 다른 것 **0** · 고정커밋 재생성 교차검증 어긋남 **0**.
⚠ 기준을 못 읽으면 **실패**한다 (조용히 건너뛰지 않는다).

## ③ `AREA5-07` — 내 문장이 틀렸다

옛 ⑦h 이름 *"곱셈은 그 자리가 **연속**이다"* 는 **과장**이었다.  절단면을 실제 솔버로
200회 이분해 재니 (`r1=r2=1 µm` 픽스처):

```
ψ*          0.00010000000000000524
좌극한      legacy 2943.8423160074362  ·  곱셈 2.943842316007745e-05  (= R_M·ψ*)
다음 값     0.0 / 0.0
비          1e+08  =  1/ψ*²   (정확히)
```

★ 바른 문장: *"곱셈 배치는 legacy 의 큰 저항 급락을 크게 줄이지만, 동결된 finite floor
때문에 작은 불연속은 남는다.  floor 복원은 본 S3 와 분리한다."*
⚠ 좌극한이 판정문의 `0.00005010795431502282` 와 다른 것은 **픽스처 기하가 달라**
`R_Maxwell` 이 다르기 때문이다 — ψ\* 와 관계식은 같다.
⛔ floor 는 **안 건드렸다**.

## ④ `AREA5-03 · 08 · 09`

· **03** — 봉인이 케이스별 **실제 바이트 SHA**(atom/contact/deck) · `B_ch` 의 **baseline σ
  수치** · **수치 모듈 4개**의 지문 묶음(`code_bundle`)을 들고 나간다.  러너가 소비 직전에
  다섯 가지를 다시 본다.  `BASELINE_VALUE_CHANGED` 신설 (상대 오차 `1e-9`) —
  *"positive 가 **다른** positive 로 바뀐 것"* 을 막는다.
· **08** — `compare_frozen_axes` 신설: 간선 **ID 집합** · `A_contact` · `A_physics` ·
  `A_hertzian` · `R_bulk` · `R_Maxwell` · `d_ij` · `r1` · `r2` · `type1` · `type2` ·
  `regime` · **floor 지원집합**.  다르면 `FROZEN_AXIS_CHANGED`.
· **09** — `--now` 산물은 `test_only` 로 낙인, 생산 판정에서 거부.  **수신 동결**
  (`--freeze-inventory`)과 **봉인 발행**(`--inventory`)을 갈랐다.  마감 전에 동결해 뒀으면
  계산이 마감 뒤에 끝나도 발행된다.  ⚠ **판별력**: inventory 없이 마감 뒤면 여전히 rc=2.

## ⑤ ⚠⚠ 내가 넣은 false-green 을 잡았다 (규율 ⑤)

러너 selftest ⑥c·⑥d 가 `code_bundle` 없는 **가짜 봉인**을 써서, 새 게이트가 생기자
*"ρ 가 없어서"* 가 아니라 *"코드 신원이 없어서"* rc=2 가 났다 — **검사가 이름과 다른 것을
재고 있었다**.  실제 `code_bundle()` 과 실제 등록부 지문을 넣은 **소비 가능한 봉인**으로
고치고 **판별력 검사 ⑨d**(온전한 봉인은 이 게이트를 지나 케이스 단계까지 간다 = rc=3)를
세웠다.

## ⑥ ρ 증서 — 계약 **§5-v3 ①-b** 런 전 등록 (저자 승인, 선택지 (ii))

⛔⛔ **전자 채널에는 조임 ρ 가 정의되지 않는다.**  mono 30 에서 전자는 **30/30 전부
직접해(`spsolve`)** 이고 직접해 경로에는 반복 허용오차가 없다.  옛 요약의 `0.000000 %` 는
*"잰 0"* 이 아니라 *"경로에 허용오차가 없다"* 였다 — 증서에 옮기면 **결측을 0 으로 채워
양의 주장으로 렌더** = `GAP2-05` 와 같은 부류.

★ **등록한 측정 = 노드 라벨 치환** (고정 씨앗 `20260917`).  `solve_network` 가
`all_ids = list(perc_nodes)` 로 **집합의 우연한 순서**를 써서 행렬 순서를 정하는 자유도를
잰다 (`P A Pᵀ` ⇒ LU 소거 순서 변경).  σ 는 **수학적으로 불변**이어야 한다.

★ **실측 — 0 이 아니다** (64-노드 직접해 픽스처):
```
σ 0.2094423163706471 → 0.209442316370632    Δ = 7.222412821174157e-12 %   옮긴 라벨 63/64
```
★ **잰 0 과 안 잰 0 을 가른다** — 라벨이 옮겨졌는데 σ 가 비트 동일하면 **측정된 0** 이라
받는다.  옮길 라벨이 없으면 `PERM_NOOP` 이고 **값을 안 낸다**.

★ **판정에 쓰는 ρ 는 그 채널 자신의 것**이다.  `rho_for()` 신설.
⛔ 확정 안 된 행이 **하나라도** 있으면 그 채널의 증서를 **발행하지 않는다**.

### mono 30 사다리 (09-13 실측 — **참고용, 새 130 에 대입 금지**)

| tighten | ionic | electronic | thermal |
|---|---|---|---|
| ×0.1 | 5.921028751468648e-07 % | — (전부 직접해) | 1.107819075567533e-05 % |
| ×0.01 | 5.985227897922384e-07 % | — | 1.122655278738886e-05 % |
| ×0.001 | 6.000686494873412e-07 % | — | 1.122641756797863e-05 % |

⇒ 수렴했고 `ρ > 3 %` 문턱의 **30만분의 1**.  ⚠ 이온과 열이 **20배** 갈린다 — 그래서
채널별 ρ 가 옳다.

## ⑦ selftest 집계

| | 전 | 후 |
|---|---|---|
| `audit_transport_cap_equivalence` | 18 | **21** |
| `seal_s3_prerun` | 50 | **59** |
| `run_s3_psi` | 52 | **73** |
| `measure_rho` | — | **+11** (⑪ 치환 · ⑫ 증서) |

게이트 `bash scripts/check_all.sh` → `EXIT=0`.

## ⑧ 웹앱·런처

· **머리 집계가 R4·R5 트랙을 아예 안 세고 있었다** — 페이지에 그 묶음이 통째로 있는데
  숫자가 없어 L1~L5 집계를 전체로 오해하게 했다.  ⇒ **트랙 × 지표 표**로:
  `L1~L5 48/19/17/31` · `면적 계약 12/5/10/2` · `R4·R5 19/6/15/4` (등재/P1/고침/열림).
· 가독성: 본문 굵기 350→400 · 17→18px · 회색 두 단계 어둡게 · 라벨 11~13px→12.5~16px.
· ⚠ `.tally div` 가 **자손 선택자**라 안쪽 `.n`·`.k` 에도 패딩이 걸려 숫자와 라벨이
  **60px** 벌어져 있었다 (옛 판부터).  `>` 로 고침.
· **런처가 낡은 코드를 조용히 섬겼다** — 1저자가 연 페이지 머리말이 `@ 9c5d6bfd8`
  (커밋 다섯 개 전).  구멍 둘: ⓐ detached HEAD 면 pull 을 **아무 말 없이 건너뜀**
  ⓑ pull 실패 경고가 `--bg` 스크롤에 묻힘.  ⇒ 뒤처지면 **배너**를 띄운다 (멈추지는 않는다).
  ⛔⛔ **그리고 그 둘 다 진짜 원인이 아니었다 — 내 진단이 틀렸다** (같은 날 저녁).
    실제 원인은 **워크트리가 다른 브랜치에 있었던 것**이다: `~/dem-web` 이
    `claude/sdcp-dem-manuscript-si-pqwtv8` 에 있었고, 런처는 `git pull origin $BR` 로
    **체크아웃된 브랜치 이름**을 그대로 쓴다 ⇒ *"엉뚱한 브랜치를 성공적으로"* 당겨 왔고
    `@{upstream}` 대조도 그 브랜치 기준이라 **초록**이었다.  내가 넣은 두 수리 중
    **어느 것도 이것을 못 잡는다**.
  ⇒ 세 번째 수리: 워크트리가 `DEM_WEB_BRANCH`(기본 `claude/stoic-knuth-NObVQ`)와 다르면
    **배너**를 띄운다.  ⛔ 막지는 않는다 (다른 브랜치를 일부러 띄울 때가 있다).
  ★ **교훈** — *"낡은 것을 섬긴다"* 의 원인을 **두 개 고치고 닫았는데 세 번째가 있었다.**
    증상(머리말 SHA)이 옳게 잡혔어도 원인 목록이 완전하다는 보장은 없다.

---

## ✅ **닫힘** — 저자 결정 2026-09-15: **(a) 마감 유지 + §D-4 addendum**

> 09-17 23:59 에 **127 로 봉인**하고 실런한다.  09-19 에 셋이 끝나면 **그대로 돌려
> addendum 으로 붙인다** — 주 정의역에는 넣지 않는다.

⛔ **결과를 한 줄도 보기 전에** 내려졌다 (S3 실런 전, 마감 이틀 전).  근거는 측정이다 —
세 건은 `am_pct 70/75/75` · `φ_SE_est 0.41/0.36/0.36` · 라벨 전부 `OK` 로 **꼬리가 아니라
안쪽 점**이고(그 라벨 실측 관통률 82/83 = 98.8 %), 주 지표가 `median(|Δ|)` 이라 기여가
사실상 0 이다.  ⚠ 한정: 셋이 *전부 한쪽 극단*이면 중앙값이 최대 −18 % 움직인다 —
*"중앙값이라 무조건 둔감하다"* 는 과장이다.
⚠ **(b) 가 부당해서 고른 것이 아니다** — 거래가 안 맞아서다 (안쪽 점 3개 vs 가장 많이
읽힐 한 줄).  계약 **§D-3-c**(결정·근거) · **§D-4-b**(addendum 실행 절차) 에 박았다.
⚠⚠ **`--freeze-inventory` 는 이 충돌을 구제하지 못한다** — 동결은 *"무엇이 **왔는가**"* 를
못박으므로 안 와 있는 셋은 여전히 `PENDING_BASELINE` 이다.  2단 순서는 **계산** 이 마감을
넘기는 것을 구제하지, **도착** 이 넘기는 것을 구제하지 않는다.

⚠ **두 수를 섞지 말 것** — 아래 보존 기록의 *"`B_ch` 124"* 는 그 시점 표기이고, 정확히는:

```
설계 슬롯        130      (D-1 고정)
봉인 코호트      127      = 130 − PENDING_RAW 3
채널 정의역 B_ch ≤ 102    (이온; 미퍼콜 25건을 더 뺀 값.  전자·열은 127)
```

⇒ **봉인이 127 이라고 이온 판정이 127 에서 나오는 것이 아니다.**  `B_ch` 는 채널마다 다르고
봉인이 정한다.  최종 수는 09-17 봉인이 낸다.

<details><summary>결정 전 기록 (그대로 보존)</summary>

## ⚠ 열린 저자 결정 — **LHS 마감**

| | |
|---|---|
| 봉인 마감 (계약 §D-3, 저자 결정 `R4-07`) | **2026-09-17 23:59 KST** — 코드가 강제 |
| `lhs00_034 · 089 · 098` 완주 예상 | **09-19 12:41 KST** (마감 **+1일 12.7시간**) |

봉인기 주석에 *"이 셋이 아직 돌고 있어 사흘을 준 것"* 이라 적혀 있는데, **그 이유가
충족되지 않는 것이 확정**됐다.

**(a) 마감 유지** — 셋은 `PENDING_BASELINE` 으로 정의역 밖, `B_ch` 124 로 판정
**(b) 09-20 으로 이동** — 저자가 **계약 §D-3 을 먼저 고치고** 옮긴다

⛔⛔ **그냥 기다리는 것은 세 번째 선택지가 아니다.**  09-17 23:59 이 지나면 봉인기가
`rc=2` 로 **거부**하고, 그때 계약을 고치는 것은 *"결과를 더 본 뒤 시점을 고르는 것"* 이 된다.
⇒ **09-17 전에** (a) 나 (b) 중 하나를 확정해야 한다.
★ 이것은 *"결과가 아쉬워서"* 가 **아니다** — S3 결과를 한 줄도 안 본 상태에서 드러난
**일정 사실**이라 (b) 도 사전등록을 훼손하지 않는다.  다만 **에이전트가 정할 항목이 아니다.**

</details>

## ⬜ 남은 것

| | |
|---|---|
| ρ **실측 런** | S3 코호트에서. 원자료가 저자 기계에 있다. 리허설 명령은 아래 |
| `AREA5-03` 잔여 | `generation_git_sha` 가 가리키는 커밋의 **트리**가 `code_bundle` 과 맞는지 미확인 |
| `AREA5-06` 잔여 | **AM–AM 이 z 를 잇는 실제 침대** 전자 채널 픽스처 (합성 격자만 있다) |
| ~~`AREA5-09` 잔여~~ | ✅ **닫힘** `a39f53bb7` — 계약 §D-3-b 에 4단계 표로 명문화 |
| 원장 전체 | 열림 **98** (P1 45) · claimed_fixed 164 · verified 8 |

## ✅ 브랜치 둘 — 판정 완료 (2026-09-15)

| 브랜치 | 원격 기준 | 판정 |
|---|---|---|
| `claude/sdcp-dem-manuscript-si-pqwtv8` | **0 커밋** | ✅ 전부 흡수됨.  ⚠ 세션 기록의 *"24커밋 앞"* 은 **저자 기계 `~/dem-web` 워크트리** 얘기이고 클라우드에서는 안 보인다 — 저자 기계의 일이다 |
| `claude/resistor-network-solver-LDjW6` | 2 커밋 | ⛔ **병합 보류** — 원장 `BR-01` 로 등재 |

⛔ **`LDjW6` 을 안 병합한 이유**: 그 2커밋은 `docs/paper_brittle_caveat.md` **하나만**
건드리고 **데이터를 한 줄도 안 가져온다**.  그 §7 의 소수 토큰 49개 중 **45개가 내 문서
어디에도 없는 새 수치**인데, 근거인 **78-case · valid 54 산출물이 어느 브랜치에도 커밋돼
있지 않다** (있는 것은 10-case anchor CSV 11행뿐) ⇒ 원고에 넣으면 **재현 경로 없는 수치**가
된다 = `SR-02` 와 같은 부류.
★ **다만 하네스는 커밋돼 있다** — `section7_fracture_aware_analysis.py` (536줄) 가 작업
브랜치에 있고 빈 코퍼스에서 **rc=1** 로 제대로 선다.  ⇒ 저자 기계에서 **한 줄로 재생성**된다.
⇒ 닫는 순서: ① 하네스 실행 ② **CSV 커밋** ③ 그 다음 산문 병합 (절 번호 충돌은 편집 결정).
⛔ **② 없이 ③ 하지 말 것.**
✅ 철회값 스윕을 그 파일에 걸어 **누수 0** 확인.  ⚠ base 가 2,792 커밋 뒤라 그 사이 무효화된
규약(특히 `CL-12` thermal `k_weight`)이 있는지는 **미확인**.

⚠ R5 여섯은 `claimed_fixed` 이지 **`verified` 가 아니다** — 규칙 ③ 이 **검증자 ≠ 소유자**를
요구한다.

### 09-17 당일 순서 (새 2단계 설계)

```
① 마감 전:  seal_s3_prerun.py --freeze-inventory   ← 수신 동결 (σ 안 품)
② 그 다음:  measure_rho.py --emit-certificate      ← 동결된 그 집합에서 ρ
③ 그 다음:  seal_s3_prerun.py --inventory …        ← 봉인
④ 그 다음:  run_s3_psi.py --seal … --rho-certificate …
```
★ ②가 ①을 따라야 증서의 `cohort_ids` 가 봉인 `B_ch` 를 **반드시** 덮는다.

### ★★ 리허설 첫 3건이 드러낸 것 (09-15, 형님 기계 · 도구 HEAD `e5fa1df11`)

```
lhs00_000   ioni spsolve Δ=0.0% · elec cg Δ=3.1859331766301793e-06% · ther cg Δ=2.5452578404673017e-06%
lhs00_001   ioni none    Δ=—   · elec cg Δ=3.3341005952136074e-06% · ther cg Δ=6.904289247107311e-06%
lhs00_002   ioni spsolve Δ=0.0% · elec spsolve Δ=0.0%              · ther spsolve Δ=0.0%

ionic       OK 2/3 (반복해 0 · 직접해 2 · 해없음 1)
   ρ(조임) = —   ρ(치환) = 2.05814e-08 %   → ρ(채널) = 2.05814e-08 %   (['permutation'])
electronic  OK 3/3 (반복해 2 · 직접해 1)
   ρ(조임) = 3.3341e-06 %   ρ(치환) = 1.40347e-06 %   → ρ(채널) = 3.3341e-06 %
thermal     OK 3/3 (반복해 2 · 직접해 1)
   ρ(조임) = 6.90429e-06 %   ρ(치환) = 4.90813e-07 %   → ρ(채널) = 6.90429e-06 %
치환 noop 0 · 치환 실패 0 (전 케이스에서 프로브가 돌았다)
```

★★ **새 130 은 mono 30 과 경로 구성이 다르다.**  mono 30 에서는 **전자가 30/30 직접해**
였는데, 여기서는 **전자가 대부분 반복해**이고 **이온이 직접해**다.  ⇒ 사다리 값을 옮겨
쓰지 못한다는 계약의 금지가 **경로 구성 차이로도** 뒷받침된다.

★★ **치환 프로브가 없었으면 이온 채널의 ρ 가 아예 없었다** — 이온은 이 3건에서 전부
직접해라 `ρ(조임) = —` 다.  내가 예상한 것은 전자였는데 **실제로는 이온에서 터졌다**.
⇒ 그 축을 등록해 두지 않았으면 여기서 막혔거나 0 을 썼을 것이다.

★ **조임 ρ 가 치환 ρ 보다 크다** (전자 3.33e-06 vs 1.40e-06 · 열 6.90e-06 vs 4.91e-07)
⇒ 반복해 케이스에 조임을 등록값으로 쓰는 것이 **보수적**이다.

★ 세 채널 다 `ρ > 3 %` 차단의 **50만분의 1** 수준이다 (⚠ 3건 표본).

### ★★★ 전수 리허설 127건 — **치환 축이 없었으면 세 채널 모두 증서가 안 나온다**

도구 HEAD `e5fa1df11` · scipy 1.18.1 · `docs/data/rho_s3_trial_20260915.{csv,json}`
(⚠ 그 산출물은 저자 기계에만 있다 — 이 리포에는 없다)

```
채널         반복해  직접해  해없음  직접해%   ρ(채널)         3% 대비      2ρ
ionic          32     70     25   68.6%   7.117172448780858e-06 %   421,516배  1.423e-05 %
electronic     13    114      0   89.8%   1.4629494790028302e-05 %  205,065배  2.926e-05 %
thermal        53     74      0   58.3%   1.385157665230787e-05 %   216,582배  2.770e-05 %
치환 noop 0 · 치환 실패 0 · 망없음 0 (세 채널 전부) · 확정 102/102 · 127/127 · 127/127
```

★★ **치환 축을 안 등록했으면 증서가 아예 안 나왔다** — 직접해 행의 등록 ρ 가 비어
`n_registered < n_ok` 가 되므로:
```
ionic       확정  32/102  → 증서 거부
electronic  확정  13/127  → 증서 거부
thermal     확정  53/127  → 증서 거부
```
⇒ 이 축은 *"전자 채널을 위한 보조 장치"* 가 아니라 **세 채널 전부의 전제**다.

⛔ **내가 3건 표본에서 한 추론이 틀렸다 — 정정한다.**
  · 틀린 말: *"새 130 은 전자가 대부분 반복해이고 이온이 직접해다"*
  · 실제: **전자가 114/127 = 89.8 % 직접해**로 mono 30(30/30 직접해)과 **같은 구조**다.
    3건 표본에 우연히 전자 cg 2건이 들어왔을 뿐이다.
  ⇒ *"경로 구성이 mono 30 과 다르다"* 는 **전자에 대해서는 성립하지 않는다**.
  ★ 다만 **이온이 25건 해없음** 인 것과 세 채널 모두 직접해가 과반인 것은 확정 사실이고,
    치환 축의 필요성은 그것으로 **더 강해졌다** (표본이 아니라 전수).

⛔ **또 하나 정정** — 3건에서 *"조임 ρ 가 치환 ρ 보다 크므로 보수적"* 이라 적었는데
  **채널에 따라 다르다**:
```
ionic       치환 7.117e-06  vs 조임 9.501e-07   → 치환이 7.49배 크다  (채널 ρ 는 치환에서)
electronic  조임 1.463e-05  vs 치환 1.403e-06   → 조임이 10.42배
thermal     조임 1.385e-05  vs 치환 1.428e-06   → 조임이 9.70배
```
  ⇒ **이온에서는 순서 자유도가 허용오차 자유도보다 크다.**  경로별 등록값의 최대를 잡는
    집계 규약이 그래서 옳다 (한 축만 봤으면 이온 ρ 를 7.5배 과소평가했다).

★ **판정 영향 — ρ 는 구속하지 않는다**: 최대 채널 ρ = `1.4629494790028302e-05 %` 이고
`ρ > 3 %` 차단은 **20만~42만배** 여유다.  `h1` 이 요구하는 `d ≥ 10 %` 앞에서
`2ρ ≤ 2.926e-05 %` 는 무의미하다.  ⚠ 그러나 이것은 **재서** 할 수 있는 말이다.

⚠⚠ **`measured_by_channel` 검사가 물릴 자리가 실제로 있다** — 이온만 `SOLVE_NONE` 25건.
`cohort_ids` 는 127인데 **이온에서 실제로 잰 것은 102** 다.  봉인이 이온 `B_ch` 에 그 25건
중 하나라도 넣으면 러너가 거부한다 (그리고 그 상황은 **봉인과 ρ 가 다른 데이터를 본 것**이라
거부가 옳다).  ⇒ 이온 채널의 S3 판정 정의역은 **최대 102**, `OLD_ZERO` 를 빼면 더 작다.

⚠ 리허설 증서(`s3_rho_cert_trial_20260915.json`)는 `e5fa1df11` 산물이라
`measured_by_channel` 이 **없다** ⇒ 러너가 거부한다.  **의도한 동작**이고, 본 증서는 09-17
동결 집합 위에서 `774779f59` 이후 코드로 다시 낸다.

### ★★★ 그 런의 **부산물** — LHS 코호트 전수 판독 (정본 `docs/lhs_corpus_readout_20260915.md`)

ρ 런이 127 케이스 × 3 채널에 생산 솔버를 돌렸으므로, **코호트 자체**가 처음 보였다.
⚠ σ 는 전부 **legacy 팔 = 생산 기본값**이고 **S3 결과가 아니다.**

· **이온 25/127 (19.7 %) 퍼콜레이션 없음** ⇒ S3 이온 `B_ch` **≤ 102**.  전자·열은 0건.
· ⚠ 설계의 `se_percolation` 라벨 **판별력 나쁨** — `BELOW_phic` 44건 중 **20건(45 %)이
  실제로는 뚫린다**.  그 열로 코호트를 거르면 뚫리는 20건을 잘못 버린다.
· φ_SE 로 **안 갈린다** (해없음 최대 0.3064 vs 해있음 최소 0.0916, 완전히 겹침).
  `φ_SE 0.1720` 17건이 **전부** 뚫린다 — 동결 문턱 0.20 아래인데.
  ⚠ 그 문턱은 σ **함수형의 상수**이지 *"이 침대가 뚫리는가"* 의 판정선이 아니다.  둘을 같이 읽지 말 것.
· **유한크기가 φ 보다 잘 가른다**: 두께/최대입자 `<3` 막힘률 42.9 % · `3–5` 13.7 % ·
  `5–10` 8.3 % (⚠ `≥10` 25 % 는 n=12 잡음일 수 있고 ③과 분리 안 됨).
· ⚠⚠ **`lhs00_009` 가 유일한 진짜 이상치** — φ_SE 0.3064 로 문턱 위이고 같은 φ 형제 20건이
  전부 뚫리는데 혼자 막혔다.  `thick_over_d_am_max 2.719`(형제 중 최소) · `d_am_max 15 µm`
  (최대) · 설계 플래그 `thin+n_am_p_low`.  노드 59,616개를 만들고도 관통 성분이 없다 =
  *"벽에서 벽까지 잇는 SE 사슬이 없다"*.  ⬜ 원장의 열린 P1 **`L2-04`**(경계 규칙)의
  반대쪽 면인지 확인 필요.
· ⚠ 설계 CSV 의 **측정 열 셋이 130/130 전부 비어 있다** (`phi_se` · `tortuosity_dijkstra_SE`
  · `coverage_AM_*`).  `_est` 만 있다 — `GAP2-05` 부류의 자리.  ⬜ 소비자 유무 미확인.
· ★★ **세 채널의 ρ 를 지배한 케이스가 전부 `φ_SE 0.0916 · am_pct 95`** = 코호트에서 SE 가
  가장 적은 설계점.  이온은 `lhs00_020`(σ_ratio **3.802e-11** = 이온 최소).
  ⇒ 채널 최대 집계가 **가장 취약한 점**을 잡는다 = 보수적.  ⚠ 그래서 ρ 는
  *"코호트가 그만큼 안정적"* 이 아니라 ***"최악에서도 그만큼"*** 으로 읽어야 한다.
· σ 산포: 이온 **7,059배**(3.8e-11~2.7e-7) · 전자 27배 · 열 3.2배.  이온만 퍼콜 경계를
  가로지른다.  ⚠ 전자 최소 `n_nodes = 30` — 30 노드 망이 관통 판정을 받았다 (⬜ 미확인).

### ⚠ 그 실측이 드러낸 **구멍 하나** — 채널별 덮기 (같은 날 수리, `06fd85a35` 계열)

`lhs00_001` 은 **이온만** `SOLVE_NONE` 이다.  그런데 증서의 덮기 검사는 `cohort_ids`
**케이스 단위**였다 ⇒ *"그 케이스가 코호트에 있었다"* 까지만 확인되고 **그 채널에서 ρ 를
실제로 쟀는지**는 아니었다.
⇒ 증서가 `measured_by_channel` 을 싣고, 러너가 **채널마다** `B_ch ⊆ measured` 를 본다.
⛔ 그 목록이 없는 증서는 **거부**한다 (옛 측정기 산물이면 다시 내야 한다).
회귀 ⑧j(채널에서 안 쟀으면 거부) · ⑧k(목록 없으면 거부) · ⑧l(봉인에 없는 채널은 무관).

### ρ 리허설 (지금 돌려도 되는 것)

```bash
cd ~/dem-web && git pull --ff-only origin claude/stoic-knuth-NObVQ
python3 scripts/measure_rho.py --webapp ~/lhs_local --deck-dir ~/lhs_local --limit 3 \
  --emit-certificate /tmp/rho_cert_smoke.json
python3 scripts/measure_rho.py --webapp ~/lhs_local --deck-dir ~/lhs_local \
  --out-csv docs/data/rho_s3_trial_20260915.csv \
  --out-json docs/data/rho_s3_trial_20260915.json \
  --emit-certificate docs/data/s3_rho_cert_trial_20260915.json
```
⚠ `_trial` 이름 유지 — **생산 증서가 아니다.**  본 증서는 09-17 동결 뒤.

---

## ⑨ Phase A 팔 캠페인 (형님 기계 실측 · 09-15)

```
h025  32/32 완주 · 23.3 분/팔 · 4.9 G / 33 파일  (≈148 MB/팔)
h020  13/32       · 41.8 분/팔 · 2.0 G / 14 파일  (≈143 MB/팔) · 21,058,801 dof · GPU 6,592 MiB
RAM 125 G (available 100) · 디스크 /mnt/sdb 58 G 남음 ($PA 도 같은 파일시스템)
```

★ **팔당 크기가 격자에 거의 무관하다** (dof 는 1.95배 차인데 148 vs 143 MB) — 필드를 통째로
저장하지 않는다는 뜻.

**h015 투영** (두 점 외삽, 시간 ∝ dof^0.873):

| | 값 |
|---|---|
| dof | 49.9 M (×2.370) |
| GPU | ≈ 15.6 GB / 32 GB |
| 호스트 RAM | ≈ 20.7 GB / 100 GB |
| 디스크 | h020 잔여 2.6 G + h015 4.8 G = **7.4 G** / 58 G |
| 팔당 | ≈ 89 분 |
| 32팔 | ≈ **47 시간** |

⇒ **그대로 진행 가능**.  체인이 이미 `GRIDS="025 020 015"` 라 자동으로 넘어간다.
⚠ **두 점 외삽**이라 47 h 는 **하한**이다 — 메모리 압박이 붙으면 지수가 위로 꺾인다.


---

## ⑨ 2026-09-16 09:2x — 두 기계 실측 (마감 38.9 h 전)

### V100 · Phase A 팔 캠페인
```
h025  32/32 완료   23.3 분/팔
h020  32/32 완료   42.2 분/팔   (09-16 06:52:20 rc=0)
h015   0/32        09-16 06:52:20 착수 · 첫 팔 a0 가 137분째 STEP4 rxn solve
                   (e 47,032,521 + i 25,909,529 dof · BV faces 2,490,223 · CG GPU)
GPU  V100-32GB  19,240 / 32,768 MiB · 100 % · 75 ℃      디스크 55G 남음
```
★ **h015 는 돌고 있다** — `0/32` 는 첫 팔 미완이지 정지가 아니다 (워처: *"침묵은 정상"*).
⚠ **ETA 는 워처가 안 만든다** (팔 2개 미만).  앞 두 격자 외삽:
`42.2 × (0.20/0.15)^2.66 = 90.7 분/팔` (지수 2.66 = ln(1.811)/ln(1.25)) → 32팔 **48.4 h**
→ 09-18 07시경.  ⚠ **그런데 첫 팔이 이미 137분**으로 그 추정을 넘었다 — 140분/팔이면
**74.7 h → 09-19 09시경**.  ⇒ 두 번째 팔 완료 후 워처 실측값으로 대체할 것.

### ibb(SLURM) · LHS 마감 3건 — ★ **하나는 가능성이 있다**
목표는 `target_press = 0.300` (덱 변수 · 설계 CSV 300 MPa 전수 일치):
```
                경과        남은 벽시간   현재스텝    압력      목표대비   코어
lhs00_034_r4  1-20:43:36   3-03:16:24   3,240,000   0.4979    166 %      10   ★ 목표 초과
lhs00_089_r3  1-20:43:30   3-03:16:30   2,521,000   0.2193     73 %      10
lhs00_098_r3  1-20:43:36   3-03:16:36   2,728,000   0.1828     61 %      10
```
⇒ **`lhs00_034` 는 마감 안에 들어올 수 있다.**  089·098 은 어렵다.
⚠ 한정 둘: ⓐ 압력은 **순간값**이고 서보 램프에서 진동한다 — `lhsx_011_r3` 이 0.2508 에서
`RELAXATION` 인 것을 보면 **단계 전환이 압력이 아니라 스텝으로** 걸릴 수 있다 (미확인)
ⓑ 세 잡 모두 **재시작 3~4회**(`_r3`/`_r4`)다.
⇒ **§D-4-b addendum 설계가 이 상황에 정확히 맞는다** — 들어온 것은 봉인에, 늦는 것은 addendum.

### ⚠ CPU 60/60 포화 — 그리고 **가장 코어 많은 잡이 마감 3건**이다
```
lhs00_034/089/098  10·10·10 = 30   ⛔ 손대면 안 된다 (마감 + addendum 데이터)
lhsx_049_r5         7   ← 경과 23:44 = lhsx 중 최연소 (나머지는 2-11:00)
lhsx_040/045/023    4·4·4 = 12
ps_10_0_r45         2 (RUNNING) · ps_{0_10,3_7,5_5,7_3}_r45  2 각각 (PENDING)
lhsx_ 1코어 × 9     9                                     합 60 ✓
```
★ **대기 중 ps_ 4건은 이미 2코어다** — 줄일 값이 없고 막힌 원인은 **QOS 상한**뿐이다.
⇒ 8코어를 비우는 것이 유일한 레버.  권장 = `scancel 183114`(lhsx_049_r5, 7코어) 로 ps_ 3건
착수, 또는 **그냥 대기**(lhsx 묶음이 2-13:00 뒤 한꺼번에 비운다).
⛔ `scontrol update NumCPUs` 는 실행 중 잡에 안 듣고, 대기 잡은 이미 2코어라 쓸 일이 없다.

### ⬜ `lhs_watch.sh` 가 **한 번도 커밋된 적이 없다**
이력 전수 확인 (`pa_watch.sh` 는 있고 `lhs_watch.sh` 는 0건).  저자 기계에만 있어
`pa_watch.sh:13` 이 말한 *"ibb 워처에서 같은 부류를 두 번 잡았다"* 의 교훈이 **코드로 안
남아 있다**.  ⇒ 내용을 받아 커밋할 것.
⚠ 내가 새 워처(`ibb_watch.py`)를 짜다가 **커밋 전에 지웠다** — 그 화면(배치 집계·스텝·압력·QOS 사유)이
더 낫고 중복을 만드는 것은 규율 ① 위반이다.

---

## ⑩ 2026-09-16 · ibb `ps_` 스윕 진단 — **원인 둘, 그리고 제 오판 둘**

### 사건
`ps_{0_10,3_7,5_5}_r45` 가 **4~8초**에 `ExitCode 1:0` 으로 죽었다.  같은 시각 같은 2코어로 던진
`ps_7_3_r45` 는 **살았다**.  ⚠ `_r45` 는 **반지름 4.5 µm** 라벨이지 재시작 카운터가 아니다
(내가 "restart 45" 로 읽었다가 정정).

### ★★ 인과 연쇄 — 에러 메시지는 **증상**이고 원인은 4단 위였다
```
112  fix ins_mix all insert/pack ...        → **0개 삽입** (경고 fix_insert.cpp:814)
131  compute zmax all reduce max z          → 빈 그룹 ⇒ LAMMPS 센티넬 **-BIG = −1e20**
144  variable plate_z equal ${z_max}+...    → −1e20
150  print "vertex ... ${plate_z}" > STL    → STL 정점 z = −1e20
168  fix top_mesh ... file plate_*.stl      → "All 2 mesh elements have been lost"  ← 보이는 에러
```
실측: `center of mass ... / -100000000000000000000` · 박스 `z −0.01 … 1.0`.
⛔ **덱에 가드가 없다** — `compute reduce max` 의 `-BIG` 을 검사 없이 STL 에 쓴다.  그래서
진짜 원인(삽입 0)이 **8초 뒤 메시 에러로 위장**된다.  `run 200000` settling 이 **0.28초**에
끝난 것도 같은 이유(입자 0)다.
★ 처방: `run 1` 뒤에 `variable n_ins equal count(all)` + `if "${n_ins} == 0" then quit 1`.

### 원인이 **둘**이다 (하나가 아니다)
```
7:3  (AM_P 0.5712)  혼자      160,421 / 160,422  = 100 %
5:5  (AM_P 0.408)   혼자       63,998 / 161,258  =  39.7 %
5:5                 셋 동시         0            =   0 %
```
⇒ **조성이 천장을 정하고(40 %), 동시 기동이 그것을 0으로 깎았다.**  넷이 09:42:21~29 에
**전부 node04** 에서 떴고 하나만 살았다.  혼자 던지니 `INSERTING` 으로 들어갔다.
⚠ 덱은 `region reg_mix block 0.0 0.05 0.0 0.05 0.005 0.30` · `volumefraction_region 0.321` ·
`maxattempt 400000` · `overlapcheck yes` · `all_in no` 가 **두 케이스 완전 동일**이고 다른 것은
**시드와 분율뿐**이다.  목표 개수 산수도 검증했다 (질량→개수 환산 후 161,244 / 160,415 = 덱 주석과 일치).
⇒ **부분 충전(40 %)은 maxattempt·RSA 한계 쪽**이고 0 %는 **경합** 쪽이다 — 내가 처음
*"maxattempt 배제"* 라고 한 것은 **0 % 케이스에만** 맞았다.

### ⛔ 제 오판 둘 — 둘 다 측정으로 반증됐다
**① *"입자가 터진다"* → 틀렸다.**  `ps_7_3` 의 워처 압력 **966.9306** 을 폭발로 읽었는데,
그것은 **CPU 시간**이다.  덱이 단계마다 thermo 열 수가 다르다:
```
SETTLING       thermo_style custom step atoms ke cpu              ← 4열, 압력 없음
PHASE 2 이후   thermo_style custom step atoms ke cpu v_pressMPa   ← 5열
```
`966.9306 s = 16.1분` 이고 그 잡의 경과가 **16:57** 이었다. ✓
⬜ **`lhs_watch.sh` 버그로 남는다** — SETTLING 단계에서 CPU 시간을 압력 열에 표시한다.

**② *"neighbor 가 원인"* → 측정으로 배제.**  두 계열 모두:
```
neighbor 0.002 bin   (skin = SE 반지름 0.0005 의 **4배**)
neigh_modify delay 0 check yes   [lhs00 은 + page 250000 one 25000]
Dangerous builds = 0     ps_ 3개 · lhs00 6개 로그(r2·r3·r4 포함) 전부
Nlocal 80,210.5 ave × 2 procs = 160,421   ⇒ 입자 손실 0
Neighs 1.25e6 / Nlocal 80,210 ≈ 원자당 15.6   ⇒ `one` 기본 2000 에 한참 미달
```

### ★ 그리고 마감 판독을 고친다
```
09:09  lhs00_034  압력 0.4979   ← 내가 "목표 0.300 의 166 %, 마감 가능" 으로 읽었다
09:59  lhs00_034  압력 0.2505   ← 절반으로 떨어졌다 ⇒ **순간 스파이크였다**
```
⛔ *"034 는 마감 안에 들어올 수 있다"* 를 **철회**한다.  믿을 수 있는 것은 **스텝 속도**다
(50분 간격 두 표본): `034 ≈ 10,800 · 089 ≈ 8,400 · 098 ≈ 7,200 스텝/h`.
⇒ 마감(38 h)까지 각각 약 **41만 · 32만 · 27만 스텝**.  남은 필요 스텝(덱 `run` 총량) 미확인.
★ 이것은 **저자 결정 (a) 유지 + §D-4-b addendum 을 더 지지한다.**

### ⬜ 기록만 하고 안 고친 것
· `mpirun --oversubscribe -np 10` 인데 `ReqCPUS 2` — LIGGGHTS 는 `on 2 procs` 로 돈다 (SLURM 이
  `-np` 를 덮는다).  살아있는 둘도 같다.
· `lhsx_049 · 023 · 045` 를 코어 재배분으로 재시작하며 MPI 분해가 **7→3 · 4→2 · 4→2** 로 바뀌었다.
  ⚠ `input_digest` 는 **파일 내용만** 덮으므로 이 축은 **어디에도 안 남는다** (CLAUDE.md ⑤ 의
  `--dilate-z` 와 같은 부류).  손실 스텝은 각각 37,000 · 0 · 18,000 (`restart 50000` 간격 안).
· 덱 주석 `Type 1: AM_P ... r=6μm` 인데 실제 `r_AM_P = 4.5e-3` — 양쪽 같아 원인은 아니나
  **사람을 속일 자리**다.

## ⑪ `ps_` 삽입 — **프로세스 수가 지배 변수**, 그리고 서브도메인 벽 (2026-09-16)

### 4점 실측 (`ps_3_7`, 목표 162,095)
```
maxattempt 400000    ·  2 procs  →       0            Loop 0.05 s
maxattempt 400000    · 10 procs  →  32,065  (19.8 %)   ← maxattempt 그대로, procs 만 바꿈
maxattempt 20000000  · 10 procs  →  48,527  (29.9 %)   ← 거기에 maxattempt 로 **+51 %**
maxattempt 20000000  · 20 procs  →  81,560  (50.3 %)   `5 by 4 by 1` 격자
```
⇒ **둘 다 실재하고 프로세스가 먼저다.**  10→20 procs 에서 비 **1.681** ⇒ 지수
`log(1.681)/log 2 = **0.749**`.  100 % 외삽 = **약 50 procs**.

### ★ 조성은 **비례 축소**로 보존된다 (내 "큰 입자 선택적 배제" 를 철회한다)
목표 비율로 배분한 예측 ↔ 실측:
```
ps_5_5   63,998   예측 63,406   0.9 %      AM_P ~79 · AM_S ~902   · SE ~62,425
ps_3_7   32,065   예측 32,411   1.1 %      AM_P ~24 · AM_S ~642   · SE ~31,745
ps_3_7   81,560   예측 81,715   0.19 %     AM_P ~61 · AM_S ~1,618 · SE ~80,036
```
⇒ `insert/pack` 이 분포를 지킨다.  **총량만 모자란다.**
★ 내가 앞서 *"`AM_P = 134` 는 불가능"* 이라 한 계산은 맞았지만 이유가 틀렸다 —
선택적 배제가 아니라 **그냥 30 % 만 들어갔기 때문**(134 × 0.30 ≈ 40)이다.
⚠ 그래도 스윕에는 못 쓴다 — 면용량 6 mAh/cm² 고정에 P:S 만 바꾸는 설계인데 충전율이
`100 / 100 / 40 / 20 / 0` 이면 **총량이 독립변수와 교락**된다.

### ⚠⚠ 서브도메인 벽 — `-np` 만으로는 100 % 에 못 간다
덱의 **`processors * * 1`** 이 z 를 1로 묶어 x·y 만 쪼갠다.  x·y 는 0.05 m 뿐이고
**AM_P 지름이 0.009 m** 다:
```
5×4 = 20 procs   x 폭 0.0100   여유 11 %   ← 지금 (50.3 %)
5×5 = 25 procs   x·y 폭 0.0100             ← **벽**  (외삽 ~60 %)
6×5 = 30 procs   x 폭 0.00833 < 0.0090     ← AM_P 가 서브도메인보다 크다
```
★ **z 는 0.295 m** 라 `0.295/0.009 = 32 슬래브`까지 여유가 있다 — 막는 것은 물리가 아니라
**그 한 줄**이다.

### 선택지 (코어 확보 후, 저자 결정 대기)
| | 방법 | 기대 | 위험 |
|---|---|---|---|
| A | `-np 25`, 덱 그대로 | ~60 % | 낮음 · **그래도 부족** |
| B | `processors * * *` + `-np 50` | 100 % 가능 | ⚠ z 분해가 **이동하는 플래튼 메시**와 어떻게 노는지 미확인 (그래서 잠근 것일 수 있다) |
| C | **다단 삽입** (`insert/pack` 4회, 시드만 다르게) | 100 % 수렴 | 낮음 · region·φ·분포 불변 · **`-np` 무관** |
★ **C 가 가장 안전하다** — 이미 100 % 인 `ps_10_0`·`ps_7_3` 에 적용해도 2~4 패스가 **no-op**
이라 결과가 안 바뀐다 ⇒ **다섯을 같은 규약으로 맞추면서 성공한 둘을 안 깨는 유일한 길**이다.
⛔ 저자 결정: *"확실하게 하자, 나중에 코어 생기면 np 2 말고"* — oversubscribe 탐침으로
생산하지 않는다.  ⬜ A/B/C 는 코어 확보 후 결정.

## ⑫ ⛔⛔ **⑪ 의 스케일링을 철회한다 — 물리가 아니라 int32 오버플로였다** (2026-09-16)

외부 전문가가 **LIGGGHTS-PUBLIC 소스를 읽고** 답했다 (`fix_insert_pack.cpp`):
```cpp
// L403-407
int FixInsertPack::calc_maxtry(int ninsert_this_local)
{
    if(insertion_ratio >= 1.) return ninsert_this_local * maxattempt;
    else return static_cast<int>((double)(ninsert_this_local*maxattempt) / (1.-insertion_ratio));
}
// L465-505
while(ntry < maxtry && ninserted_this_local < ninsert_this_local) { ... if(ntry == maxtry) break; ... }
```
⇒ `ninsert_this_local * maxattempt` 가 **int 곱셈**이다.  랩되어 음수면 `while` 이 첫 판정에서
거짓이라 **루프가 한 번도 안 돈다**.

★ **내가 검산했다 — 1행이 정확히 맞는다**:
```
설정               n_local(추정)   n×maxatt        int32 랩         실측
2 procs, 4.0e5       81,047     32,418,800,000  -1,940,938,368        0   ✓ 일치
10 procs, 4.0e5      16,209      6,483,600,000  -2,106,334,592   32,065   ✗ 모순
10 procs, 2.0e7      16,209    324,180,000,000   2,057,452,800   48,527   (양수)
20 procs, 2.0e7       8,104    162,080,000,000  -1,128,757,248   81,560   ✗ 모순
```
`0.05초에 0개` 라는 서명을 만드는 경로가 이것뿐이다.
⚠ **4행 중 1행만 확인된다** — 2·4행은 랩이 음수인데 입자가 들어갔다.  본인도 *"n_local 추정이
정확하지 않아 부호가 안 맞는다"* 고 적었다 (MC 부피 분할이 정확히 1/p 가 아니고
`distribute_ninsert_this` 의 나머지 분배에 난수가 들어간다).  ⬜ **실측 n_local 미확보**.

### ⚠ 그리고 불변성 논거에 구멍이 있다 (내가 지적)
전문가 논거: *"총 예산 `Σ_p (n_local,p × maxattempt) = ninsert × maxattempt` 는 nprocs 무관인데
변했으니 산술이 깨졌다."*
⛔ **오버플로 없이도 nprocs 의존이 난다** — `ntry` 가 **proc 누적**이고 소진 시 `break` 하므로,
1 proc 이면 어려운 입자 하나가 **삽입 전체**를 끝내고 p procs 면 **1/p 만** 끝낸다 (실패 격리).
⇒ *"procs 늘리면 더 들어간다"* 는 두 가설이 **모두** 예측한다.
★ 다만 **`0.05초 / 0개` 는 격리로 설명이 안 된다** (격리면 40만 번 시도하다 break → 시간이 걸린다).
⇒ 오버플로가 여전히 가장 유력하고, **30초 테스트가 갈라 준다**.

### ⛔ 그래서 ⑪ 의 다음 숫자들을 **철회**한다
· *"지수 0.749"* · *"100 % 외삽 ≈ 50 procs"* · *"25 procs ≈ 60 %"*
  ⇒ 전부 랩된 예산 위에서 잰 값이라 **물리적 의미가 없다**.
· *"서브도메인 벽 (AM_P 지름 0.009 vs x 폭 0.010)"* 은 **기하 사실이라 유효**하지만, 그것이
  **지금 막고 있는 원인이라는 결론은 철회**한다 (예산이 먼저다).
★ **살아남는 것**: 조성이 **비례 축소로 보존**된다는 관측(예측 vs 실측 0.19~1.1 %)은 유효하다 —
  그것은 삽입 예산과 무관한 `insert/pack` 의 분포 성질이다.

### 처방 (전문가 + 내 보정)
· `maxattempt` 는 수치 파라미터가 아니라 **proc 누적 탐색 예산의 배수**다 (기본값 **50**).
  40만·2천만은 설계 범위를 한참 벗어난 값이고 **늘릴수록 오버플로에 가까워져 악화**된다.
· 안전 조건 `n_local × maxattempt < 2^31`.  1 proc 최악(162,095)에서
  `maxattempt < **13,248**` ⇒ 전문가 권고 20,000 은 **2 procs 이상에서만** 안전하다.
  ★ `-np` 가 바뀌는 상황이므로 **10,000** 을 쓴다 (1 proc 에서도 안전).
· 다단 삽입은 **소스상 설계된 동작**이다 — `calc_ninsert_this()` 가 region 안 기존 입자를 세서
  (`ins_region->match`) **부족분만** 계산하고, `overlapcheck` 는 이웃 리스트로 기존 입자를 본다.
  100 % 인 케이스는 2패스째 `ninsert_this = 0` 으로 **자동 no-op**.
  ⚠ 2패스부터 `insertion_ratio > 0` 이라 `/(1-ratio)` 로 `maxtry` 가 커진다 — 오버플로 여유를 더 둘 것.
· `processors * * 1` 은 **풀지 않는다** — 침대가 z 0~0.14 인데 박스가 z 1.0 까지라 86 % 가 빈
  공간이고, z 를 쪼개면 대부분 proc 이 빈 공간을 맡아 부하 불균형 + 이동 플래튼 메시가 걸친
  proc 만 일하게 된다.  ⇒ **삽입 문제는 공간이 아니라 예산이므로 z 분해는 도움이 안 된다.**

### ⬜ 다음 (30초 판별)
`ps_0_10`(0 % 였던 최악)에 **`maxattempt 10000` 만** 바꿔 재제출하고
`insertion: proc N at X %` 줄로 **실측 n_local** 을 받는다.
· 0 % → 큰 값으로 뛰면 **예산 문제 확정**
· 0 % 유지면 진단이 틀린 것이고 기하·자원 쪽을 다시 판다
⛔ **그 전까지 2/10/20 procs 비교값을 쓰지 않는다.**

## ⑬ ✅ **닫힘 — `maxattempt` 를 낮추니 100 % 가 됐다** (2026-09-16 10:53)

⑫ 의 30초 판별을 **가장 나빴던 `ps_0_10`**(0 % · AM_S 4,581개로 최다)에 걸었다:
```
maxattempt 400,000  →  81,047 × 400,000 = 3.24e10  →  int32 랩 음수  →       0 개
maxattempt  10,000  →  81,047 ×  10,000 = 1.62e9   <  2^31          → 163,349 개
                                                      목표 163,349 = **100.0 %**, 경고 없음
                                                      Loop time 2.17 s on 10 procs
```
로그에 `insertion: proc N at 0/10/20/30 %` 가 찍혔다 — **proc 들이 실제로 시도했다**
(옛 판은 `0.05초에 0개` 로 루프가 안 돌았다).
⇒ **예산 문제 확정.  `⑫` 의 오버플로 진단이 맞았다.**

★★ **완전히 반직관적이다 — 예산을 줄이니 시도가 생겼다.**  큰 값이 음수로 감싸져
*"시도 상한이 음수"* 가 됐기 때문이다.  `maxattempt` 기본값이 **50** 인 것이 그 설계 범위다.

### 그래서 후보 처방이 전부 불필요해졌다
· ⛔ **다단 삽입 불필요** — 단일 패스로 100 %.  ⇒ 형상(층·초기 상관) 논의도 사라진다.
· ⛔ **`processors * * 1` 건드릴 필요 없음** — 공간이 아니라 예산 문제였다.
· ⛔ **코어 추가 불필요** — 10 procs 로 2.17 초.
⇒ ⑪ 의 *"서브도메인 벽이 60 % 천장"* 도 **실효 없는 서술**이 됐다 (기하 사실이지만 도달 전에
  예산이 먼저 물렸다).

### ★ `ps_10_0`·`ps_7_3` 은 다시 안 돌려도 된다
`maxattempt` 는 **탐색 예산**이지 배치 규칙이 아니다.  예산이 한 번도 안 물렸으면
(= `Less insertions` 경고 **없음**, 둘 다 해당) 루프는 `ninserted == ninsert` 로 빠져나오므로
**배치가 예산값과 무관하게 동일**하다.  ⇒ 다섯 케이스가 같은 규약을 유지한다.
⚠ 그래도 두 덱의 `maxattempt` 를 10,000 으로 **맞춰 둔다** — 다음 재제출이 같은 함정에
  빠지지 않게 (재실행은 불필요).

### 왜 10,000 인가 (20,000 이 아니라)
안전 조건 `n_local × maxattempt < 2^31`.  **1 proc 최악** `162,095 × maxattempt < 2^31`
⇒ `maxattempt < **13,248**`.  전문가 권고 20,000 은 **2 procs 이상에서만** 안전하고,
`-np` 가 바뀌는 운용이므로 **nprocs 무관하게 안전한 10,000** 을 쓴다.

### ⬜ 남은 것
`ps_5_5` · `ps_3_7` 을 `maxattempt 10000` 으로 재제출 (하나씩).
`ps_3_7` 은 실험 중 `-np 20` 으로 바꿔 뒀으므로 **`-np 10` 복원** 필요.

### ✅✅ 최종 — **5/5 · 100 % · 경고 0** (2026-09-16, `maxattempt 10000`)
```
케이스    maxatt      예상        실제    충전율   Less insertions
ps_0_10   10000    163,349    163,349   100.0 %        0     ← 0 % 에서
ps_3_7    10000    162,095    162,095   100.0 %        0     ← 0 % 에서
ps_5_5    10000    161,258    161,259   100.0 %        0     ← 39.7 % 에서
ps_7_3    10000    160,422    160,421   100.0 %        0
ps_10_0   10000    159,167    159,167   100.0 %        0
```
⚠ ±1 은 정상 — 덱 주석의 예상치가 `volumefraction_region` 유도값의 반올림이라 정수 경계에서
1개 차이가 난다 (`ps_5_5` +1 · `ps_7_3` −1).
★ **고친 것은 한 줄이다** — `maxattempt 400000 → 10000`.  조성·입경·압력·φ·시드·region·
`processors`·`-np` 어느 것도 안 건드렸으므로 **봉인된 설계가 그대로**고 다섯이 같은 규약이다.
★ `ps_10_0`·`ps_7_3` 은 400,000 으로 이미 100 % 였고 **재실행하지 않았다** (덱 값만 맞춤) —
  예산이 안 물린 런은 배치가 예산값과 무관하게 동일하다는 논거로.
⬜ 이후는 settling → compression 이 며칠 도는 일이다.

File: docs/session_20260921_mixer_decisions.md
# 믹서 재설계 — 결정 원장 (2026-09-21 오후, 1저자 대화 중)

⚠ **압축 대피소.**  이 세션의 비준·계산을 잃지 않으려고 적는다.  정본은 코드와
`docs/reviews/mixing_model_design_20260919.md` 이고, 여기는 **결정과 그 근거 수치**만 둔다.

## 1. 비준 완료 (1저자)

| | 항목 | 값 | 비고 |
|---|---|---|---|
| ① | 배치 | **2 g** (AM 1.6 · SE 0.36 · VGCF 0.02 · PTFE 0.02 g = 80/18/1/1 wt%) | 볼텍스 치기 전 |
| ② | 원자 · 시드 | **100,000 × 3 시드** | 시드가 20만 원자보다 낫다 (오차 막대) |
| ③ | 상 집합 | **AM_P · AM_S · SE 셋** (VGCF·PTFE 제외 → LAMMPS 단계) | 아래 §3 |
| ④ | 지름 | AM_P **9** · AM_S **4** · SE **1** µm (소재 실측) | SE 는 전극용 소립 |
| ⑤ | 영률 | **AM 1.037e9 · SE 1.0e7** (A안) | 아래 §2 |
| ⑧ | 볼텍스 | **45 G → 14.0 G** 정정 | 아래 §4 |

| ⑤-1 | 모든 팔 **절대 Bo** | E1·E2·E4 = **0.212 / 2.124 / 21.244** (옛 값 승계) | ⚠ `abs_base` 보강 필요 — 아래 §9 |
| ⑤-2 | 기계 팔 | **사다리로 흡수** (T1·T2·T2a 신설 안 함) | 곡선 위 화살표로 읽는다 |
| ⑨ | **팔 구성** | **아래 §10 의 6 팔 · 10 런** (비용 §13) | 시드 가중 |

| ⑥ | **마찰** | **μ_s 0.9 · μ_r 0.075** (hare2026 세트) | 아래 §12 |

| ⑦ | rpm | **`--fr` 주 노브** (기본 0.0827) · `--rpm` 은 밴드 밖이면 거부 | 구현됨 |
| (B) | 벽 타입 | **신설** — E 1.48e9 (강철 ÷135) · CED = 입자값 ÷ 1.842 | 아래 §13 |

**전부 비준 완료 (2026-09-21 저녁).**

## 2. 영률 — 왜 A안인가

**지금 "전 상 1e7" 은 AM 을 14,000배, SE 를 135배 연화**해서 실물 대비 104 가 **1.0 으로 사라졌다.**

| | AM | SE | 비 |
|---|---|---|---|
| 실물 | 1.4e11 | 2.4e10 | 5.8 |
| 18배 연화 (물리 대리) | 1.4e11 | **1.35e9** | **103.7** |
| 압연 덱 (÷1000 단위재척도) | 1.4e8 | 1.35e6 | 103.7 |
| **믹서 A안 (÷135 균일)** | **1.037e9** | **1.0e7** | **103.7** |

= 압연 덱 값 × **7.41**.  `dt` 는 가장 작은 입자(SE)가 정하므로 **SE 를 안 건드리면 비용 0.**

⛔ **기각된 안 (÷14,000 = AM 1e7 · SE 9.64e4)**: 중력만으로 SE 겹침 **5.39 %** = 천장 1 % 를 5배 초과.
   (내가 제안했다가 계산으로 철회.  "10배 싸진다" 도 그 안에서 나온 값이라 무효.)

**겹침 (침대 바닥 응력 221 Pa 기준)**

| 안 | AM_P | SE | dt |
|---|---|---|---|
| 실물 1.4e11/1.35e9 | 0.0004 % | 0.0093 % | 0.101 µs (588 h/팔 — 불가) |
| 지금 1e7/1e7 | 0.249 % | 0.244 % | 1.172 µs |
| **A안 1.037e9/1e7** | **0.011 %** | **0.244 %** | **1.172 µs** |
| B안 1.4e8/1.35e6 | 0.043 % | 0.928 % ⚠ | 3.189 µs (18.9 h/팔) |

**왜 연화해도 되나 — 하중이 136만 배 다르다**: 압연 300 MPa vs 믹서 침대 바닥 **221 Pa**.
믹서의 산출물은 Lacey 혼합도·H/R = **궤적**의 함수이고, 지배 무차원수 `Fr`·`Bo` 에 **E 가 없다**.
조건 둘만 지키면 된다 — ① 겹침 δ/r ≪ 1 (0.24 % < 1 %) ② 접촉시간 ≪ 회전주기 (0.042 %).
★ 점착은 **CED 가 아니라 Bo 를 고정**하므로 E 를 바꿔도 물리가 안 바뀐다.
⛔ 믹서 E 를 물성으로 인용 금지 · 믹서에서 압밀/porosity 읽기 금지 · 압연 겹침과 비교 금지.

## 3. VGCF·PTFE 를 뺀 이유 — 비용이 아니다

| | 값 |
|---|---|
| 실물 VGCF 종횡비 L/Ø | **66.7** |
| 옛 덱의 것 | **2.6** (26배 어긋남) — 섬유가 아니라 짧은 소시지 |
| 진짜 종횡비로 풀면 | 원자 5만 중 **97 %** 를 섬유가 먹음 → AM_P 가 드럼을 4.8 알갱이만 가로지름 |
| 굵힌 채로 두면 | 9.9 % → **빼도 비용 거의 안 줄음** (15.3x → 15.8x) |

⇒ 판단 근거는 **비용이 아니라 "말이 되게 하려고"**.
⚠ 포기하는 것: *"카본이 잘 분산되나"* 는 이 덱으로 못 묻는다 → AM 줄인 작은 도메인 + 진짜 종횡비로 따로.
★ 그래서 섬유 기계를 **지우지 않고** `set_phases(ALL_TYPES)` 로 되살릴 수 있게 남겼다.

## 4. 장비 — 웹 확인 결과

### 볼텍스 = IKA Vortex 2 (또는 3) — **문서가 3.2배 과대였다**

| | 문서 `:879` | 실제 |
|---|---|---|
| 궤도 | 4.5 mm (**반경으로 해석**) | **직경 4 mm → 반경 2 mm** |
| rpm | 3,000 | **2,500 (최대)** |
| **유효 G** | **45.3** | **14.0** |

★ 근거: 오비탈 셰이커 업계 규약은 **"궤도 = 지름"** (Eppendorf·INFORS).  IKA 제원이 *"셰이커 **직경** 4 mm"* 라고 명시.

**판정 변경** (전이 경계 `Bo ≈ 0.5`):

| 기준 | 문서 45 G | **실제 14 G** |
|---|---|---|
| 우리 `E4` 점착 | Bo 0.469 = 0.94× → "흐름 직전" | **Bo 1.520 = 3.04× → 뭉침** |
| 문헌 앵커 (Bo 3.0) | Bo 0.066 = 0.13× (여유 7.5배) | Bo 0.215 = 0.43× (**여유 2.3배**) |

⇒ **볼텍스는 여유가 2배뿐**.  Thinky 는 어느 읽기로도 안전(6~45배).

### 씽키 = ARM-310 (SR-500 아님) — **정정할 것 없다**

1저자 운전: **5 분 · 2000 rpm**.

| | ARM-310 | SR-500 |
|---|---|---|
| 공전 | **200–2,000 rpm** | 최대 **1,200 rpm** |
| 자전 | 공전의 **40 %** (2000 → 800) | 공전의 ~1/3 |
| G | **"over 400 G"** | 150 G |
| 용기 · 용량 | 300 mL · 310 g | 150 mL · 680 g |

⇒ **SR-500 은 2,000 rpm 이 원리적으로 불가** ⇒ ARM-310.
⇒ 자전 800 rpm 이 우리 문서의 *"공전 2000 · 자전 800–1000"* 과 **일치**.

**268 G vs "over 400 G" 는 모순이 아니다** — 유성형은 컵 안에서 G 가 변한다:

| 반경 | G | 무엇 |
|---|---|---|
| 60.0 mm | **268** | 컵 중심 ← 우리 문서 값 |
| 89.5 mm | **400** | 제조사 표기 |

⇒ 우리 268 G 는 **컵-중심 값으로 유효**.  ⚠ 다만 컵 안 편차(~3.8배)를 적어야 하고,
   R_공전 60 mm 의 **1차 출처가 아직 없다**(제조사 페이지·매뉴얼 PDF 가 egress 차단).

## 5. ⚠ 새로 드러난 것 — 혼합 "양"이 전혀 다르다

| | 회전 수 |
|---|---|
| 실제 (5 분 × 자전 800 rpm) | **4,000 회전** |
| 우리 계획 (8 바퀴) | **8** |

⇒ 우리는 실제의 **0.20 %** 만 돈다.  **미결 — 1저자 논의 필요.**
   (혼합도가 8 바퀴에서 이미 평탄한지 먼저 확인하는 것이 순서다.  바퀴 수는 비용에 **선형**.)

## 6. 새 덱의 수치 (2 g · 10만 원자 · 3상)

| | 값 |
|---|---|
| CGF | **151.4** |
| d_AM_P · d_AM_S · d_SE | **1.363 · 0.606 · 0.151 mm** |
| N_AM_P · N_AM_S · N_SE | **176 · 859 · 98,965** |
| 드럼 R · L | **13.14 · 5.26 mm** |
| **rpm (Fr 0.0827)** | **75.0** (⚠ CLI 기본 60 이면 Fr 0.053 = 씽키 밴드 밖) |
| dt | 1.172 µs |
| 8 바퀴 | 5,462,149 step · **직렬 50.7 h/팔** |
| 평가 셀 (2·d_AM_P) | 42 칸 · 칸당 AM_P 4.2 · AM_S 20.3 · SE 2,343 |

★ **칸당 입자 수는 원자 예산에 불변**이다 (입자수 ∝ 1/CGF³, 칸부피 ∝ CGF³ 상쇄).
  10만이 5만보다 사는 것은 **칸 개수**(21 → 42)이지 칸당 정확도가 아니다.

## 7. 코드 — 이미 한 것 (⚠ 미커밋, 게이트 미실행)

`scripts/make_mixer_deck.py` (+189/−82, 셀프테스트 **75/75 PASS**)
1. `D_REAL_UM` = 소재 실측 (AM_P 9 · AM_S 4 · SE 1 · VGCF 0.15 · PTFE 0.25)
2. **상 집합 파라미터화** — `ALL_TYPES` / `TYPES`(기본 3상) / `set_phases()`
3. 덱 구조: `create_box 3` · 행렬 3×3 · multisphere 템플릿·적분기·섬유파일 **없음** · 조성 재정규화(AM:SE = 81.63:18.37)
4. `_write_fibres()` 신설 — 3상에서 `KeyError: 'VGCF'` 로 죽던 것 수정
5. 골든 해시 갱신 · 시험 ⑪a·⑭b 신설(3상 경로) · ⑪·⑪c·⑬·⑭ 는 5상 경로로 이동

**앞 커밋에서 끝난 것** (`c7093c131`): AM_P 12→9 µm · `abs_mult` 신설(절대 Bo) · 시험 ㊺·㊺b·㊺c

## 8. 다음에 할 일

1. **⑤부속·⑥·⑦ 비준** 받기 → 구현 → 게이트 1회 → 커밋 1회
2. ⑧ 볼텍스 14 G: `findings.json` 등재 + `T2` `1/45`→`1/14.0` + 인용 4곳 정정
   (`mixing_model_design_20260919.md` §18-1·§21-3·§22-4 · devlog `v03`·`v04`)
3. 씽키 컵 내 G 편차 명시 + R_공전 60 mm 1차 출처 확보
4. **§5 바퀴 수 문제** 논의 (실제 4,000 vs 우리 8)
5. MPI 스모크 런으로 병렬 효율 실측 (10만 × 4팔 × 3시드 = 608 h 직렬이라 필수)


## 9. ⚠ `abs_mult` 가 반쪽짜리였다 (2026-09-21 저녁 발견)

오늘 아침 구현은 **목록에 적힌 쌍만** 절대 Bo 로 만든다:

```python
bo = (bo_abs * a['bond']) if bo_abs is not None else (bond0 * a['bond'] * f)
#                                                     ^^^^^^ 안 적힌 쌍은 아직 BOND0
```

`LA` 는 `abs_mult` 에 **AM 쌍만** 있다 ⇒ **SE–SE · AM–SE 는 여전히 `BOND0 × 1`**.
새 덱에서 BOND0 이 0.21244 → 0.37412 (**1.76배**)이므로 **LA 의 SE 점착이 1.76배 세진다** —
아무도 지시하지 않았는데.

⇒ **`abs_base` 신설**: 팔마다 "모든 쌍의 기본 Bo" 를 절대값으로 두고, `abs_mult` 는 덮어쓰기.

| 팔 | `abs_base` | `abs_mult` |
|---|---|---|
| E1 | 0.212 | — |
| E2 | 0.212 | AM 쌍 2.124 |
| E4 | 0.212 | AM 쌍 21.244 |
| LA | 0.212 | AM 쌍 3.0 |

### 검증 — 옛 값을 새 덱에 박아도 겹침 천장을 안 넘는다

(10만 원자 · A안 영률 AM 1.037e9 / SE 1.0e7 · 점착분만)

| 팔 | AM 쌍 Bo | AM_P 겹침 | SE 겹침 |
|---|---|---|---|
| E1 | 0.212 | 0.013 % | 0.076 % |
| E2 | 2.124 | 0.060 % | 0.076 % |
| **E4** | **21.244** | **0.280 %** | 0.076 % |
| LA | 3.0 | 0.076 % | 0.076 % |

중력 겹침(AM 0.011 % · SE 0.244 %)을 더해도 최대 **0.32 %** = 천장 1 % 의 1/3.  ✅

### BOND0 을 움직이는 것 / 안 움직이는 것 (실측)

| 움직인다 | 안 움직인다 |
|---|---|
| 입자 지름 (**정확히 ∝ 1/d** — 실측 12/9/6 µm → 0.28059/0.37412/0.56118) | 씽키·볼텍스 팔 (약해서 천장을 안 정함) |
| 영률 · 상 집합 | 코팅 팔 · 배플 · 시드 · 바퀴 수 |
| **가장 센 팔(E4)의 배수** (실측 ×50→0.748 · ×100→0.374 · ×200→0.187) | |

## 10. 확정된 팔 구성 (1저자 비준 2026-09-21)

**전부 층상 삽입.  기계 팔 0 개 — 씽키·볼텍스는 곡선 위에서 읽는다.**

| 팔 | Bo | 시드 | 역할 |
|---|---|---|---|
| `L0` | 0 | 1 | 지표 상한 (음성 대조) |
| **`LC`** | **0.0235** | **3** | ★ 헤드라인 **코팅** |
| `LB1` | 0.1 | 1 | 사다리 — 씽키 구간 |
| `LB2` | 0.5 | 1 | 사다리 — 유동성 경계 |
| `LB3` | 1.5 | 1 | 사다리 — 볼텍스 `E4` |
| **`LA`** | **3.0** | **3** | ★ 헤드라인 **무코팅** (문헌 앵커) |

**10 런** (4×1 + LA·LC 3 시드; 앞서 11 로 잘못 셌다 — 셀프테스트 ㉞c 가 잡음).  비용은 §13.

### 왜 이 구성인가

1. **교락 해소** — `LA`(3.0) vs `LC`(0.0235)는 **Bo 가 128배** 다르다.  사다리가 없으면
   *"코팅 효과"* 와 *"Bo 를 128배 낮춘 효과"* 를 **구별할 수 없다**.  사다리 위에 `LC` 를
   올려놓고, 곡선 위에 있으면 *"코팅 = Bo 낮추기"*, 벗어나면 *"코팅에 Bo 외 효과가 있다"*.
2. **시드 가중** — 오차 막대가 필요한 것은 *"LA 와 LC 의 차이가 진짜냐"* 를 묻는 **두 팔뿐**.
   사다리 점은 **곡선 모양**을 보는 것이라 시드 1개면 된다.
   ⇒ 균등 3시드(5팔=15런)보다 **점이 많고 비용이 싸다**.
3. **기계 흡수** — 장비 제원이 바뀌어도(볼텍스 45→14 G 같은 일) 곡선은 그대로이고
   화살표만 옮긴다 ⇒ **재실행 불필요**.

### 사다리 덮개 검증

| 기계/조건 | Bo | 최근접 점 | 보간 거리 |
|---|---|---|---|
| 코팅 | 0.0235 | 0.0235 | **1.00×** |
| 씽키 앵커 | 0.0112 | 0.0235 | 2.10× |
| 씽키 `E4` | 0.0793 | 0.1 | **1.26×** |
| 볼텍스 앵커 | 0.2143 | 0.1 | 2.14× |
| 볼텍스 `E4` | 1.5174 | 1.5 | **1.01×** |
| 무코팅 앵커 | 3.0 | 3.0 | **1.00×** |

점 사이 최대 간격 **5.0×**, 최악 보간 **2.14×**.

## 11. 씽키 G — ⬜ **미확정, 그러나 결론에 영향 없음**

**확정**: ARM-310 공전 200–2,000 rpm · 자전 = 공전의 **40 %** (2000 → **800**, 우리 문서와 일치) ·
제조사 표기 **"over 400 G"**.

**미확정**: 우리 **268 G** 가 함의하는 공전 반경 **59.9 mm** 의 **1차 출처가 없다**
(우리 값에서 역산한 것이라 순환).  제조사 페이지·매뉴얼 PDF 는 **egress 차단**으로 못 봄.

**그런데 결론이 안 바뀐다** — G 가 112 든 268 이든 400 이든 425 든, 씽키는 **사다리점
0.0235 와 0.1 사이**에 떨어지고 전이 경계 0.5 에서 한참 아래다:

| G | `E4` 기준 Bo | 앵커 기준 Bo |
|---|---|---|
| 112 (컵 안쪽) | 0.1897 | 0.0268 |
| **268** (우리 문서) | 0.0793 | 0.0112 |
| **400** (제조사) | 0.0531 | 0.0075 |
| 425 (컵 바깥) | 0.0500 | 0.0071 |

⛔ **원고에는 점이 아니라 띠로 쓸 것**: *"씽키 = Bo 0.007 ~ 0.19 (앵커~E4 기준 ×
컵 안 위치 편차), 전이 경계 0.5 대비 최악에도 2.6배 여유"*.
유성형은 컵 안에서 G 가 위치에 따라 변하므로 **단일 숫자 자체가 근사**다.


## 12. ⑥ 마찰 — hare2026 세트 채택 (1저자 비준 2026-09-21)

| | 지금 | **채택** | 출처 |
|---|---|---|---|
| 정지마찰 μ_s (pp/pw) | 0.5 | **0.9 / 0.9** | `hare2026` §4.3 |
| 구름마찰 μ_r (pp/pw) | 0.2 | **0.075 / 0.075** | 같음 (*"비구형성 대리"*) |

### 왜 — 마찰은 `Bo` 앵커와 **한 세트**다

`LA` 의 `Bo = 3.0` 은 `hare2026` 의 γ 0.25 J/m² 에서 나오는데, **그 γ 는 측정값이 아니다**.
정본 카드가 명시한다 — *"NMC 622 의 측정된 표면에너지는 본 논문에 없다.  γ 는 조립 입자가
실제 분체의 **bulk 유동성**을 재현하도록 맞춘 유효값"* (**정적/동적 안식각 + Schulze 전단셀**).

⇒ γ(→Bo 3.0)는 **안식각·전단셀로 역산된 값**이고, 그 역산은 **μ_s 0.9 · μ_r 0.075 에서** 이뤄졌다.
⇒ 마찰이 다르면 같은 γ 가 다른 안식각을 낸다 ⇒ **Bo 3.0 이 그 분말의 유동성을 뜻하지 않게 된다.**
⇒ **우리 분말 안식각을 따로 잴 필요가 없다** — 그 보정이 이미 앵커 안에 들어 있다.
⛔ 다만 **한 개만(Bo) 가져오고 나머지를 우리 값으로 두면 세트가 깨진다.**  그게 채택 전 상태였다.

### ★ 압연 덱과 마찰이 달라지는 것은 **결함이 아니라 정합**이다 (1저자 지적)

| | 무엇에 정박하나 | 마찰 |
|---|---|---|
| 압연(압밀) 덱 | Minnmann porosity · Cronau 겹침 · Heckel | μ_s 0.5 · μ_r 0.2/0.1 |
| **믹서 덱** | **hare2026 안식각·전단셀 → Bo 3.0** | **μ_s 0.9 · μ_r 0.075** |

frame[4] 규약(*"각 모델을 실험에 독립적으로 정박, 모델끼리 맞추지 마라"*) 그대로다.
⚠ **원고에 "왜 다른가" 를 한 줄 적을 것** — 안 적으면 다음 사람이 한쪽으로 통일하려 든다 (규율 ④).

### ⚠ 대가 넷

1. **기존 H/R 측정값 전부 무효** (1.573 · 1.750 · 2.020 · 경계 0.5).
   ★ 지름·상집합·영률이 이미 다 바뀌어 **어차피 전수 재측정**이라 지금이 가장 싼 시점.
2. **두 변화가 반대 방향** — μ_s↑(뻑뻑) + μ_r↓(잘 구름) ⇒ 순효과 예측 불가.
   ⚠ 우리 코퍼스에 **구름마찰 민감도 데이터가 없다** (OAT 축은 μ_pp·μ_pw·cor·E 뿐).
3. **NMC622 값을 SE(LPSCl)에도 적용** — 가정.  명시할 것.
4. ⬜ **벽 점착은 안 가져왔다** — `hare2026` 은 `γ_pw/γ_pp = 1/6.25` 인데 우리 덱은 벽·입자
   점착 구분이 **없다** (메시가 `type 2` 의 물성을 빌려 쓴다).  구현하려면 **벽 전용 타입 신설**
   = 덱 구조 변경.  ⇒ **(A) 마찰만 먼저, 벽 점착은 다음 라운드** 로 간다.
   ⛔ **"세트를 반만 가져왔다" 는 것을 원고에도 적을 것.**


## 13. 구현 결과와 **구현 중 드러난 것 둘** (2026-09-21 저녁, 커밋 전)

`scripts/make_mixer_deck.py` 셀프테스트 **73/73 PASS**.  덱 확인(LA · 10만 · CGF 151.4):
`create_box 4` · 메시 `type 4`(벽) · `youngsModulus 1.037e9 1.037e9 1e7 1.48e9` · 마찰 0.9/0.075 ·
`processors` 줄 없음(MPI 가능) · 75.0 rpm → Fr 0.0827 · SE–WALL CED = SE–SE ÷ 1.842 ✓ · 최악 겹침 E4 AM_P 0.031 %.

### ⚠ 드러난 것 ① — dt 를 이제 **AM_S 가 정한다** ⇒ A안은 비용 0 이 아니라 **×1.66**

AM 을 104배 단단하게 하자 `dt ∝ r/√G` 에서 AM_S(r 0.30 mm · G 4.1e8)가 SE(r 0.076 mm · G 3.8e6)보다
**2.6배 작은 dt** 를 요구한다.  실측: dt **1.172 → 0.705 µs**, 8 바퀴 9,066,757 step,
**직렬 84.2 h/팔** (앞서 50.7 h 라고 했던 것은 틀렸다).
⇒ 10 런 = **842 h 직렬**.  np=1 을 10 개 **동시에** 띄우면(코어 ≥ 10) 벽시계 **≈ 84 h ≈ 3.5 일**.
⬜ 대안(미비준): AM E 를 3.76e8 로 두면 AM_S 가 dt 를 안 정한다 — 대비 37.6 (104 아님).  1저자 판단.

### ⚠ 드러난 것 ② — 코팅 규약을 **바꿔야 했다** (리뷰 1순위)

옛 규약 *"코팅 = AM 쌍의 CED 를 SE–SE 값으로 복사"* 는 상별 E 가 갈리자 **무너졌다**: SJKR 은
`F = CED·A` 라 힘이 접촉면적(∝ 1/E*²)에 걸려, 104배 단단한 AM 에 SE 의 CED 를 주면
**Bo ~ 1e-6** (실측 0.00000) = **LC ≡ L0** (코팅 팔이 음성 대조와 같아져 헤드라인이 붕괴).
⇒ **JKR 힘 스케일링으로 Bo 를 정의**했다: 같은 표면에너지면 `F = (3/2)πγR*` 이므로
`Bo_t = Bo_src · (r_src²ρ_src)/(r_t²ρ_t)`, 그 Bo 로 상별 CED 를 역산 (E 무관 — 시험 ㉜a).

| 상 | 기하 인자 | **코팅 Bo** (Bo_SE 0.212 기준) |
|---|---|---|
| AM_P (9 µm) | (1/9)² × 2000/4800 = 1/194 | **0.00109** |
| AM_S (4 µm) | (1/4)² × 2000/4800 = 1/38.4 | **0.00553** |

⚠ 옛 라벨 **LC = Bo 0.0235** 는 폐기 — 그 값은 균일-E SJKR 산물이었다.  사다리 표(§10)의
LC 점은 **0.0011(AM_P)** 로 옮긴다.  씽키 앵커 0.0112 · LB1 0.1 사이 덮개는 그대로 성립.
⚠ 이것은 **규약 변경**이다.  자가 리뷰(fable·max)에서 반박받을 것: JKR 환산이 정당한가 ·
  코팅층이 AM 의 유효 강성을 바꾸지 않는가 · `C1`(균일)과 `LC`(층상)가 같은 규약인가(㊷ 통과).

### 캠페인 실행 파일

`dem_scripts/mixer_20260921/{gen_all,run_all,watch}.sh` — `CAMPAIGN` 목록(코드 정본)에서 10 런 생성,
런마다 np=1 · 동시 실행(`MAXJ`), 정지는 **PID 로만**.


## 14. 자가 리뷰(1차) 결과와 반영 (2026-09-21 밤) — `docs/reviews/self_review_mixer_20260921.md`

15 건 (⛔ 5 · ⚠ 9 · ℹ 1).  **이 절이 §10·§13 의 아래 수치를 대체한다.**

### ⛔ 코드로 닫은 것 (커밋 `58cafd4ea` 다음 커밋)
| | 결함 | 조치 |
|---|---|---|
| R-1 | 3 상 덱이 `dump … mol` 에서 **즉시 죽는다** — `mol` 은 `fix multisphere` 가 있어야 할당 (fix_multisphere.cpp:175 · dump_custom.cpp:1058) | `mol` 을 섬유 유무에 걸었다.  시험 ⑪f.  골든 6 팔 갱신 |
| R-2 | **판독기 없음** — `measure_mixing_index.py --ref` 가 균일 삽입 런(S_R² 기준)을 요구하는데 캠페인에 0 개 | `REFERENCE` = E0(균일·점착 0) × 캠페인 시드 3 · 회전 0 (삽입+정착만, ~3.6 h).  `gen_all.sh` 가 13 런 생성.  시험 ㉞d |
| R-14 | `run_all.sh` 의 `MAXJ` 가 무효 (`jobs -rp` 가 바로 끝난 서브셸을 셈) · 기대 원자수·드럼 반경 미기록 | pid 파일 + `kill -0` 로 산 lmp 만 센다.  `gen_all.sh` 가 런마다 `n_expected` · `r_container` 기록 → `check_contact_validity --n-expected` · `measure_mixing_index --r-container` 에 넘길 것 (기본값 0.02056 = 옛 드럼, 쓰지 말 것) |

### ⛔ 판단 대기 (1저자) — 런 전에 정해야 한다
**R-3 · 헤드라인 재정의.**  코팅 규약(JKR 스케일링)으로 LC 의 AM–AM Bo 0.00109 → 점착력 6.8e-8 N = 충돌력의
**4×10⁵ 분의 1** = **수치적으로 Bo 0 과 같다**.  ⇒ §10 덮개 표는 **무효**: 최대 간격 5.0× → **91.7×**,
씽키 앵커 거리 2.10× → **8.9×**.  또 L0 는 SE 쌍도 0 이라 **사다리 밖**(SE 기준 0.212 가 아님) ⇒ *"LC 가
곡선 위/밖"* 검정은 바닥이 없다.  리뷰 제안: 헤드라인을 *"AM–AM Bo 3.0 → ≈0 (SE 기준 0.212 고정) 이 층상
시작 M 을 바꾸나"* 로 고치고 "Bo 외 효과" 문장은 지운다.  LC = 사다리 바닥.  추가 런 불필요 (LB0 선택).
**R-4 · 앵커 라벨.**  `LA = 문헌 앵커 Bo 3.0` 은 두 인자만큼 어긋난다: (i) 코드 Bo = F_평형/W 인데 문헌은
pull-off 기준이고 δ_po = (4/9)δ_eq ⇒ **Bo_code = 6.75 × Bo_po**; (ii) hare DEM 입자 ρ 2500 (카드 자체
F_po/W = 5.7).  ⇒ LA 는 앵커의 **1/12.8** (⛔ 정정 09-27 Codex HB-02: 12.8 은 두 선택값의 **비**이지 규약 환산 상수가 아니다 — 같은 접촉의 환산에 밀도는 안 들어간다, LA = Bo_po 0.444).  볼텍스 앵커 읽기가 한 규약에서 **경계 5.5배 초과**로 뒤집힌다.
선택: (a) 라벨만 두 규약으로 고침 / (b) Bo_code ≈ 20–39 점 1 개 추가 (시드 1 · 겹침 0.046 %, 가능).

### ⛔ 실행 전 필수 (1저자 로컬)
**R-5 · 스모크 런 1 개** — 캠페인 덱은 아직 **한 번도 실행된 적이 없다**.  처리율도 미확정 (README 실측
1.04e7 vs 생성기 2.99e6 ⇒ 24 h vs 84 h/팔).  정착 + 1 바퀴로 `atoms = 100000` · 처리율 · 메모리 ·
`check_contact_validity --n-expected 100000` · `measure_mixing_index --ref E0_s… --r-container 0.013138`
**끝까지** 확인한 뒤에 `run_all.sh`.

### ⚠ 문서 정정 (리뷰 7~13·15·17 — 여기 요약이 정본, 원문 수정은 다음 라운드)
- **겹침**: §2·§9·§13 의 "0.32 % = 천장의 1/3" 은 **정적** 한정.  충돌 겹침(v_tip 0.103 m/s) SE–SE **1.03 %** ·
  AM_P–SE 0.92 % · SE–벽 0.90 %.  E4 AM_P 정적 점착 겹침은 **0.031 %** 로 통일 (0.280 % 는 단일 E 오산).
  바닥 응력 221 Pa 는 산출법 미기재 — 재계산 147 Pa.  "2.6배" → 1.66배.
- **벽**: `overlap_for_ced` 는 같은 크기 두 구(R\* = r/2)를 가정 — 벽은 R\* = r_i · 쌍 E\* 라 힘비가 0.45(AM)/0.16(SE),
  JKR 목표 0.32 와 어긋남 (AM–벽 1.41배 과소).  값이 작아 두되 §13 의 "÷1.842" 는 근사임을 적는다.
- **마찰 세트**: 가져온 것 μ_s ✓ · μ_r **명목만** ✓(모델 ✗: 우리 `cdt` 토크 = R_eff·ω_rel, hare 는 EDEM 입자별 —
  등반경 ½, AM_P–SE ~1/10) · γ비 ✓ / 안 가져온 것 e(0.3 vs 0.5) · G · ρ · PSD.  **"안식각을 따로 잴 필요가
  없다" 는 문장 철회** — 세트가 부분 전이라 그 주장은 성립하지 않는다.
- **Fr 밴드**: 0.0827 = **옛 드럼(60 rpm · 20.56 mm) 의 Fr 승계**이고, "씽키 밴드 0.055–0.086" 은 R_cup 20.6 mm
  (= 옛 드럼 반경) 가정에서 나온 **자기참조**다.  "씽키 밴드" 라벨은 컵 내경 1차 출처 전까지 **철회**.
  `--fr` 자체에는 밴드 검사가 없다 (`--rpm` 만) — 다음 라운드.
- **BO_BASE 0.21244** 는 옛 천장 풀이의 수치값이며 지금 LC(코팅 Bo)를 정한다.  혼합쌍 min 규칙은 "같은 γ" 와
  다르다 (AM–SE 0.176 vs 0.38).  ㉜a·㊷ 는 항등식(시험 가치 낮음).
- **통계**: 시드 3 은 군집 규모 Δ≈0.1 에만 충분 — **같은 시드 짝지은** 검정으로.  결론 문장은 *"8 바퀴 뒤에도"* 로 고정.
- ⬜ `findings.json` 등재 MIX-11~15 (내용은 위 리뷰 7~13·15·17 에서 뽑아 등재) — 아직.
- ✅ 사전등록 파일 `docs/reviews/mixer_layered_prereg_20260921.md` — **§2 판정선 확정 2026-09-22** (아래 결정 블록).

### 결정 2026-09-22 (1저자 승인 — 인계 검증 `docs/handoff_review_20260922.md` §C-1)

| | 결정 | 한 줄 |
|---|---|---|
| **R-3** | **(A)** | 헤드라인 = *"AM–AM 점착 Bo 3.0 → ≈0 (SE 쪽 0.212 고정)이 층상 시작 M 을 바꾸나"*.  `LC` = 사다리 바닥, 추가 런 없음, "코팅" 은 AM–AM 점착 제거의 대리로만.  §10 덮개 표 폐기 |
| **R-4** | **(a)** | `LA` 라벨 *"문헌 앵커 Bo 3.0"* 철회 → **내부 기준점 Bo_code 3.0** ~~(문헌 규약 ≈ 0.23; ÷6.75 정의 · ÷1.9 밀도)~~ ⛔ **정정 09-27 (Codex HB-02)**: 같은 접촉의 환산에는 밀도가 안 들어간다 ⇒ **Bo_po 0.444** (= 3.0/6.75) · AM 밀도 4,800.  (b) Bo_code 20–39 팔 추가는 **안 한다** — ⚠ **09-27 중간 열람 뒤 번복** (`docs/reviews/mixer_highbo_prereg_20260927.md`, `LH` 38.4 = 내부 탐색값).  생성기 `ARMS['LA'].desc` 문자열은 골든 해시에 걸리므로 다음 발사 전에 고친다 |
| **판정선** | **§25 방식** | 주판정 칸 16×16×4 (한 변 1.20·d_AM_P) · `n_min 20` · h1 `Δ ≥ 0.10 ∧ 2·SE_시드` (시드 짝지음) · h0 `|Δ| ≤ 1·SE` · 음성대조 `M_final(L0) ≥ 0.8` 세 칸 · 바닥 `S₀²/S_R² ≥ 5` · 평탄 `|M̄₈ − M̄₇| ≤ M_sd` · 사다리는 단조성만 |

⚠ **순서의 정직한 기록**: 13 런은 09-21 밤에 발사됐고 판정선은 09-22 오전에 등록됐다 (초안 헤더의 *"결정 전
발사 금지"* 위반).  등록 시점에 `M` 은 어느 런에서도 계산된 적이 없다 (측정 런 5~6 % 진행 · E0 정착만) ⇒
**결과-맹검 등록**.  첫 판독(~09-26) 전에 커밋으로 고정하고, 그 뒤엔 한 글자도 옮기지 않는다.
