Repository: yonghoon7153-source/Yonghoon-DEM-DFT

# lit-reader — 연구실 문헌 DB (텍스트판)

이 브랜치는 코드가 아니라 **자료**다. 이 저장소 `claude/friendly-meitner-lldvar` 의 `litdb/papers/` digest 를 연구실 PC 의 문헌 도구가 읽어 만든
**읽기 카드 · 뽑은 수치 · 장 서문**을 매일 밤 텍스트로 올린다. 사람이 보는 화면(논문 그림 포함)은 연구실 PC 에만 있다.
**이 브랜치에 커밋하지 않는다** — 다음 밤에 통째로 다시 덮인다. 다른 브랜치에 합치지도 않는다.

마지막 갱신 2026-11-16 04:02 · 논문 563편 · 읽기 카드 475편 · 수치 49,774건 · 장 20개

## 다른 브랜치의 세션에서 쓰는 법

```bash
git fetch origin lit-reader
git show origin/lit-reader:papers.csv | head -n 5          # 논문 목록 — 어느 장인지, 카드가 내린 한 줄 결론
git show origin/lit-reader:chapters/se-argy.md             # 장 서문 — 그 장에서 밝혀진 것 · 엇갈리는 곳 · 열린 문제 · 먼저 읽을 논문
git show origin/lit-reader:cards/<slug>.md                 # 논문 한 편의 읽기 카드

File: docs/session_20260921_progress.md
# 세션 진행 2026-09-21 (압축 전 대피소)

> 규율 ③ — 이 파일은 **오늘의 수치·판정**을 압축에서 지키려고 쓴다.  정본은 각 절이 가리키는 곳이다.

## Phase A (uma 박스) — 영수증 3개 완성, 어댑터 진행 중

- 재실행 96팔은 **다 돌았다.  솔브 재실행 없음.**  payload 32/32/32 전부 실재.
- 영수증 세 배치 모두 생성 (`derived_from: sh`, `code_sha: null`):

  | 배치 | vox | 로그 대조 | 비고 |
  |---|---|---|---|
  | v015 | 0.15 | 32/32 | digest `0c54ba4a392b` · sh sha `6b01a56dcb8e35d6` |
  | v020 | 0.20 | 32/32 | digest `5c45727e032f` · sh sha `97ad2557ffefe299` |
  | v025 | 0.25 | **31/32** | digest `4be855b5b99d` · sh sha `67fcafdc314934f1` · 중단 로그 1 제외 |

- ⚠ **v025 `a0` 중단 로그의 정체** (다시 헷갈리지 말 것): payload `p2_VGCF_PTFE_1_1_a0.json` 은
  **22:59 에 완주**(148,016,746 B, 정상 a1 과 23 B 차)했고, **같은 팔의 중복 시도가 23:26 에
  죽으며 로그만 덮어썼다**.  payload mtime < 로그 mtime 이 증거다.  ⇒ **산출물이 아니라 로그의
  결함**이고 재실행 대상이 아니다.  96 로그 전수 훑기에서 중단은 이 하나뿐.
  이유 문자열은 영수증 `aborted_log_note` 에 그대로 박혀 있다.
- **어댑터 v015 완료 — 32팔.**  조성별 σ_e [S/cm] (8 origin 범위):

  | VGCF wt% | 최소 | 최대 | origin 폭 |
  |---|---|---|---|
  | 1 | 0.00209962 | 0.00214454 | 2.1 % |
  | 2 | 0.0150688 | 0.0155461 | 3.2 % |
  | 3 | 0.0589938 | 0.0599249 | 1.6 % |
  | 4 | 0.130443 | 0.131529 | 0.8 % |

  ★ 인접 조성 간 2.2~7배 vs origin 산포 ≤3.2 % ⇒ `δ_num = 0.04 %` 를 아득히 넘는다.
  ⚠ **판정이 아니다** — `phase_a_order_verdict.py` 는 QC(exact replay) 8팔이 없으면 **거부**한다
  (사전등록 §5 ⑥, 음성대조 없는 판정 금지).  v020·v025 어댑터가 도는 중.
- **남은 순서**: v020·v025 어댑터 → QC 8팔 실행 (vox 0.15 · 1 wt% · origin 8, `--role qc`,
  git 살려서 `code_sha` 확보) → 팔 104개 한 디렉터리 → 판정.
- ⚠ QC 는 **지금 코드**로 돌고 primary 96 은 09-18 코드로 돌았다.  그 사이 STEP3 가 바뀌었으면
  replay 가 `δ_num` 을 넘어 **HOLD** 가 난다.  그때 문턱을 넓히지 않는다 (prereg §2 ③).
- 어댑터 이유 문자열 (PASL-03, 요약의 `code_sha_status` 에 남는다):
  *"code_sha 복구 불가 — 2026-09-18 실행 셸의 git 파손. 물리축은 재생성 .sh 의 --expect-physics
  선언 + 배치당 로그 대조로 확인 (prereg 2026-09-20 §E). CL-75 exact-replay 근거는 쓸 수 없음"*
- 워치: uma 에 `~/pa_watch.sh` (배치별 payload·영수증·vox·로그대조·중단·팔 + 도는 솔브 RSS + 디스크).
  `watch -n 120 bash ~/pa_watch.sh`.  디스크 896 G 여유.

## 오늘 고친 도구 2건 (둘 다 게이트 두 레인 RC 0 · 푸시됨)

- `1a921de58` — `phase_a_receipt_from_sh.py` 가 **`.sh` 의 셸 변수·배열을 확장**한다.
  실물 `.sh` 는 `PSIG=()` 를 앞줄에 두고 명령에 `"${PSIG[@]}"` 를 쓴다 (변수는 `$KIT`·`$SCR`·`PSIG` 셋뿐).
  옛 판은 `shlex` 가 그 토큰을 글자 그대로 넘겨 payload 파서가 rc=2 로 죽었다.
  ⚠ **셀프테스트 픽스처에 그 모양이 없어 23/23 이 초록이었다** = 규율 ⑤ 의 false-green 이 테스트 층에서.
- `7d24439f6` — **중단된 런의 로그**를 `--aborted-log-ok "<이유>"` 로만 뺄 수 있게 (기본은 거부).
  이름·이유가 영수증에 남고 `verified_against_logs` 도 줄어든다.  음성대조 ㉚: 중단이 아닌
  로그의 LEAN 누락은 그 옵션으로도 안 열린다.
- 셀프테스트 23 → **30/30**.

## ibb 박스 (1저자 관리)

- **ps 넷 재시작 완료** — `dem_restart.py` 가 `restart_after_settling.bin`(정착 직후)을 집는 함정이
  있어 덱의 `read_restart` 를 최신 체크포인트로 고치고 정착 `run 200000` → `run 0` 으로 껐다
  (성공한 `ps_10_0_r45_r2` 덱이 정답지).  재개 확인: 1,303,000 / 1,603,000 / 1,503,000 / 1,452,000.
  2코어 × 4.  ⚠ **압력이 `0.0000` 으로 찍혀 있었다** — 재개 직후라 그럴 수 있으나 몇천 스텝 뒤에도
  0 이면 플래튼 초기화 의심.  **미확인**.
  ★ 함정의 기전: `dem_restart.py` 는 `restart_compress_*.bin` 을 찾는데 ps45 는 `restart_settling_*`
  로 쓴다 ⇒ 못 찾고 `after_settling` 으로 떨어진다.  lhs 는 `compress` 라 정상 동작한다.
- **`lhsx_040` r9 → r10**, 13 → 14코어, 체크포인트 `restart_compress_2500000.bin` (34,000 스텝 되감김).
- ⚠ **`lhsx_057` 중복 런 오염** — `_r4`(1코어, 9/20 21:09 생성)가 `_r6`(7코어, 실행 중) 위에 얹혀
  17시간 동안 **같은 `post_lhsx_057/` 에 썼다**.  시각↔스텝 역전이 실측됐다
  (13:20→2975000 · 13:22→2990000 · 13:56→2980000 · 14:14→2995000).  r4 는 죽였다.
  두 궤적이 다른 체크포인트에서 갈라졌으므로 **겹친 스텝 구간의 프레임은 서로 덮어썼다**.
  ★ 1저자 판단: **마지막 프레임만 쓰므로 무해** (최대 스텝은 r6 것).  ⇒ 그대로 진행.
  ⬜ **`LHS-10` 등재 필요** — 중간 프레임을 쓰려는 사람이 걸리도록.  (미등재)
  ★ 원인: 재시작 레시피가 잡을 `${C}_${R}` 로 **정확한 접미사**로 찾는데 실제 도는 접미사가 달라
  `J` 가 빈 문자열이 되고 `scancel` 이 아무것도 안 죽인 채 `sbatch` 가 하나를 더 얹었다.
  ⇒ 앞으로는 **케이스 접두사로 찾고 · 정확히 1개인지 · 죽인 뒤 0개인지** 단언할 것.

## 웹앱 · 문서

- `bb9fa44da` — `/mixer` devlog v01~v07 용어를 필드 규약(§19 vdW)으로 통일 + **v0.8** 신설
  (용어 대응표 · 코팅 배수 1/128 앵커·1/900 E4 · 요약 그림) + 주간 리포트 같은 규약.
  ★ 그 과정에서 `ladder_HR_vs_Bo.png` 의 **표시 결함**을 잡았다 — 두 패널이 x 축을 공유해 위 패널의
  로그축이 선형으로 덮여 점이 왼쪽에 뭉쳐 있었다 (수치 무관, 축 분리로 수정).
- `e346c8f6b` — 주간보고 슬라이드 그림 (LHS 코호트 개요 + 믹서 요약) + 재현 스크립트.

## 다음 (우선순위)

1. v020·v025 어댑터 완료 확인 → **QC 8팔** → 판정.
2. `LHS-10` 등재 (057 중복 오염).
3. 어댑터가 **진행 상황을 안 찍는다** (배치당 8~20분 무출력) — 개선 대상.
4. LHS 디스크립터 → 핸드오버 CSV.
5. 믹서 후속 3건 (Thinky 층상 혼합 · PTFE/VGCF 물성 민감도 · 배플 12팔 폐기).

File: docs/step4_assb_window_review.md
# STEP4 방전창(x0/x100) — ASSB vs-Li 재산정 리뷰 + 준비 (PENDING)

★★★ **PENDING TASK — DBE 2C 비교 끝나자마자 재개** ★★★
(2026-07-19, 사용자: "dbe 까지는 이렇게 해보고 … dbe 비교 끝나자마자 다시 진행하자")

## 0. 한 줄
지금 방전창 `x0=0.2638 / x100=0.8540`은 **Chen2020(LG M50 = NMC811‖*흑연* 액체셀, 2.5–4.2V 풀셀)** 의
양극 stoich 범위다.  우리 STEP4는 **NMC vs Li 반쪽셀**(=Li-금속 음극 ASSB)이라, 그 흑연-풀셀 창을
그대로 쓰면 **방전이 x100=0.854(NMC vs Li ≈ 3.5V)에서 조기 종료** → 실제 ASSB의 낮은 컷오프(2.5V)·
깊은 용량을 못 뽑는다.  **★ 즉 모델 "SOC 0–100%"가 실험 SOC(양극 2.5–4.25V vs Li)의 ~80–85%만 덮음**
(x100 0.854=3.5V vs 진짜 방전끝 ~0.95–0.99=2.5V → **용량 15–25% 과소**, 모델 100%=가짜 100%).
0.854는 Chen2020 *흑연 풀셀* 2.5V의 양극 stoich(=양극 3.5V vs Li, 흑연이 그때 ~1V) — vs-Li 셀 기준이 아님.
**버그 아님(창 파라미터 부적합).  SBE↔DBE 비교엔 무영향(공유 상수, 상쇄); 절대 SOC/용량은 영향.**

## 1. 모델 정체 = 반쪽셀(NMC vs Li)
- STEP4는 음극 없음.  `OCP.U(x)` = NMC 양극 OCP → 셀전압 = **NMC vs Li 전위** − 과전압.  = 반쪽셀.
- **★ 사용자 실험 규약 (2026-07-19 확인, 정본)**: 컷오프를 **cathode vs Li (Φ_NMC)** 로 설정/사고한다
  (4.25 ~ 2.5 V) = **우리 모델이 계산하는 값과 동일한 축**.  Li-In **셀** 프로파일로 그릴 때만
  **−0.62** 를 뺀다 → V_cell = Φ_NMC − 0.62 = **3.63 ~ 1.88 V** (Li-In 음극 +0.62 V vs Li).
- → 즉 **offset(−0.62)은 *출력/표시* 변환**(모델 Φ_NMC → Li-In 셀 전압)이지 **모델 창·컷오프에 쓰는 게 아니다.**
  모델 `--v-min/--v-max` 는 **vs-Li 값 그대로** (2.5 / 4.25 V).  Li-금속 음극이면 offset 0 (V_cell = Φ_NMC).

## 2. x0/x100 출처 (step4_pybamm_anchor.py:export_params)
- `get_min_max_stoichiometries(ParameterValues('Chen2020'))` → `(x_0,x_100,y_100,y_0)` (x=음극, y=양극).
- 위치로 `x0=y_100, x100=y_0` (정렬 금지 — 물리리뷰 blocker#2).  = **흑연 풀셀 2.5–4.2V에서 양극 stoich 범위**.
- sanity: `U(x0)>U(x100), U(x0)>3.9, 0<x0<x100<1`.  U(x100) 하한 없음 → 3.5V 통과.
- §F1: 기계추출(수기 0).  c_max = Chen2020 양극 c_max = 63104.

## 3. 코드 리뷰 — 창 재산정에 필요한 인프라 (대부분 이미 있음)
| 요소 | 현황 | 재산정 영향 |
|---|---|---|
| OCP 테이블 정의역 | x **0.005–0.995** (linspace 199) | U(x)가 0.995까지 유효 → **x100 확장(0.95~0.98) 시 재-export 불필요** |
| 입자 확산 clip | `RadialDiffusion` x∈[1e-6, 1−1e-6] | 리튬화 x≤1 지원 → **x100이 물리 cap 아님**(soc_end·용량 계산에만 사용) |
| x100 사용처 | `x_end`(soc_end 정지, :722) + `cap_As=F·c_max·|x100−x0|·V`(:725→I_1C) | 확장하면 **I_1C·areal 재계산** → C-rate 정규화 이동 주의 |
| v_min | 기본 **3.0** (:1171) | ASSB 2.5V면 `--v-min 2.5` |
| soc_end vs v_cutoff | `done_soc = x_bar≥x_end`(:842) / `v_out = V_term<v_min`(:843) | x100↑면 v_min이 먼저 걸려 **단자전압 컷오프로 자연 종료** |
| **x0/x100 CLI override** | ✅ **추가함** `--x0 --x100`(기본 None=params_json, DBE 무영향) | 코드변경 없이 파라미터로 창 스윕 가능 |

→ **결론: 창 재산정은 (거의) 파라미터 작업.**  코드 인프라(OCP 0.995·확산 x≤1·v_min·CLI override)는 준비됨.
남은 불확실성 = **OCP 꼬리(x 0.854→0.98)의 신뢰성**(Chen 외삽) + **I_1C 정의**.

## 4. 재산정 계획 (DBE 비교 후 실행)
1. **음극 확정**: Li 금속 vs Li-In → offset(0 / 0.62V) 결정.  실험 셀 규약 확인.
2. **OCP 앵커**: 가능하면 **실제 NMC-vs-Li 방전곡선(2.5–4.25V)** 으로 x0/x100 앵커(외삽 대신).  없으면
   Chen 꼬리 사용 + 불확실성 명시.
3. **창 설정 (사용자 규약 정본)**: `--v-min 2.5 --v-max 4.25` = **cathode vs Li 그대로 (offset 없음)** +
   `--x100` 을 Φ_NMC = 2.5 V 닿게 확장 (현 0.854 = 3.5 V 로 얕음 → ~0.95~1.0).  soc_end 가 아니라
   **v_cutoff(2.5 V vs Li)로 종료**하는지 검증(q_frac_at_cutoff).
   **셀 프로파일(Li-In) 표시** = 모델출력 **−0.62** = **1.88 ~ 3.63 V** (실험 cycler 값 = 측정 셀전압).  Li-금속이면 −0.
   ⚠ 유일 불확실 = Chen OCP 의 x > 0.854 **tail 신뢰성** → 실측 NMC-vs-Li 방전곡선 있으면 그걸로 앵커(외삽 대신).
4. **I_1C / areal 정의**: `cap_As=F·c_max·|x100−x0|·V` — 창 넓히면 I_1C↑.  결정: (a) nominal 창으로 I_1C
   고정(C-rate 규약 안정) vs (b) 확장 창.  ★C-rate 비교 일관성 위해 **I_1C 규약 문서화 필수**.
5. **코퍼스 영향**: 전 STEP4가 x100=0.854 → 재산정 시 **모든 방전 절대값·areal 재계산**.  상대비교(SBE↔DBE
   등)는 불변.  재-run 범위 결정(대표 케이스만 vs 전체).
6. **검증**: 실험 방전곡선 있으면 그거에 맞춰 앵커; selftest에 확장-창 케이스 추가.

## 5. SBE↔DBE 비교엔 왜 무관한가 (지금 진행 OK인 근거)
- 둘 다 **같은 창** → 공유 상수, 비교에서 상쇄.  상대 차이(σ_e·R_int·전압갭·집중)는 창-무관.
- 3.5V 절단은 **보수적**: 깊은 꼬리(3.5→2.5V, 전달 가장 힘든 구간)를 포함하면 SBE↔DBE 차이가 **더 벌어질**
  가능성 → 현 비교는 **DBE 우위의 하한**.  → DBE 2C 그대로 진행 안전.

## 6. 상태
- [x] 리뷰 + 인프라 점검 (2026-07-19)
- [x] `--x0/--x100` CLI override 추가 (기본 None, selftest PASS, DBE 무영향)
- [ ] **음극/offset 확정 + OCP 앵커** ← DBE 2C 비교 후 여기서 재개
- [ ] 창 스윕(x100·v_min) + I_1C 규약 결정 + 검증
- [ ] 코퍼스 재-run 범위 결정

File: docs/step4_v2_explainer_for_students.md
# STEP4-v2 충방전 시뮬레이션 — 처음 보는 사람을 위한 해설서

> 대상: 이 프로젝트를 처음 접하는 대학원생.  전기화학 기초(전지 = 산화/환원 + 이온/전자
> 분리 수송)만 안다고 가정하고, 우리 시뮬레이션이 **무엇을, 왜, 어떻게** 계산하는지
> 처음부터 끝까지 설명한다.  (작성 2026-07-17, 기준 코드 `scripts/step4_dyn.py`)

---

## 0. 한 문장 요약

**실제 3D 전극 미세구조(입자 1,271개, 계면 50만 개) 위에서 "정전류를 만들 전압을 찾고
→ 각 계면의 반응 분배를 풀고 → 그만큼 입자들을 리튬화하고 → OCV가 내려간 만큼 전압이
내려가는" 루프를 돌려, 방전곡선 V(Q)를 미세구조로부터 직접 계산한다.**

상용 툴(COMSOL P2D/DFN)과의 차이는 하나다: 그들은 전극을 균질한 스펀지로 뭉개고 반응
분포를 이론 파라미터로 가정하지만, 우리는 DEM/MPM이 만든 **진짜 구조** 위에서 반응
분포가 **매 스텝 계산 결과로 나온다**.  그래서 "어떤 입자가 소외되는가", "배선이 나쁘면
어디부터 무너지는가" 같은 질문에 답할 수 있다.

---

## 1. 무대 — 복셀 전극이란

우리 파이프라인의 앞 단계들이 무대를 만든다:

| 단계 | 하는 일 | 산출물 |
|---|---|---|
| STEP1 (DEM) | 분말 압축 시뮬 — AM/SE 입자의 실제 위치·반경 | 입자 좌표 |
| STEP2 (MPM) | SE의 소성 변형 압밀 + 첨가제(VGCF/PTFE/SDCP) 시딩 | 압밀 침대 |
| STEP3 (복셀화) | 0.4 µm 격자로 래스터화 → 전도망 풀이 | σ_e, σ_ion, 전류밀도 장 |
| **STEP4 (이 문서)** | **그 위에서 시간전개 충방전** | **방전곡선, SOC 장, 반응분포** |

STEP4가 받는 격자(`step4_grid.npz`)에는 복셀마다 "여기는 AM / SE / VGCF / SDCP / 공극"
이라는 딱지와, 어떤 입자에 속하는지(입자 id)가 붙어 있다.  전형적 크기:

- 자유도(전위 미지수) ≈ **290만 개** (전자 전위 + 이온 전위)
- AM 입자 **1,271개**, AM|SE 반응 계면(Butler–Volmer 면) **~50만 개**
- 전극 두께 72.5 µm, 면적용량 ≈ 3.1 mAh/cm²

두 개의 "도로망"이 있다는 게 핵심 그림이다:

```
   분리막(위)  ← Li⁺ 는 여기서 들어옴
   ┌─────────────────────────┐
   │  이온망: SE(+SDCP)       │   ← φ_i (이온 전위)가 정의되는 곳
   │     ↕ 50만 개 BV 계면    │   ← 여기서 이온↔전자 "환승"
   │  전자망: AM+VGCF+SDCP    │   ← φ_e (전자 전위)가 정의되는 곳
   └─────────────────────────┘
   집전체(아래) ← e⁻ 는 여기서 나감
```

방전 전류는 **릴레이**다: Li⁺가 분리막에서 이온망을 타고 내려오고, 전자가 집전체에서
전자망을 타고 올라가서, 어느 AM|SE 계면에서 만나 "AM 속의 Li"가 된다.  총 전류는 두
망에서 같아야 한다(직렬) — 다른 것은 **어디서 만나느냐(반응 분포)** 뿐이다.

### BV 면은 어떻게 정해지나 (`step4_dyn.py` CellSystem)

반응이 일어나려면 같은 표면 요소에 **전자 접근**(AM 내부)과 **이온 접근**(SE/SDCP)이
동시에 있어야 한다.  그래서 BV 면의 정의는:

> **AM 복셀(sid 1·2)과 이온전도 복셀(sid 6=SE, 5=SDCP)이 축 방향으로 맞닿은 복셀 면** —
> 단, 양쪽 모두 각자의 판-연결(percolating) 성분에 속할 때만.

- 3축 × 양방향으로 인접쌍을 훑어 면마다 (전자쪽 셀, 이온쪽 셀, **AM 입자 id**, 면 중점
  µm 좌표)를 기록한다.  면적은 균일하게 A_face = vox² = 0.16 µm².
- **AM|SDCP 면도 반응 면이다** (SDCP가 이온을 나르므로) — DBE의 반응면 +18%
  (425,340 → 503,915)가 바로 "SDCP가 이온-소외됐던 AM 표면을 반응 가능하게 만든" 효과.
- 고립 SE 주머니에 붙은 면은 자동 제외(판-연결 조건) → 세는 것은 "기하 접촉"이 아니라
  **반응-접근 가능(reaction-accessible) 계면**이다.  BV 면이 하나도 없는 입자 = dead AM.
- 정직한 주의: 구를 0.4 µm 복셀로 래스터화하면 표면이 계단이 되어 축-정렬 면적 합이
  매끈한 구 표면적보다 ~1.5× 크다(staircase 인자).  같은 래스터화를 쓰는 SBE↔DBE
  **상대 비교에서는 상쇄**되고, 절대 비교(pybamm 트윈)에서는 캐비엇으로 명시한다.

---

## 2. 방전 한 스텝의 해부 — 6단계 루프

시뮬레이션은 아래 여섯 단계를 시간 스텝마다 반복한다.

### ① 목표 전류 (정전류 운전)

1C에 해당하는 총 전류 I_target을 고정한다 (유도는 §3).  실험의 "정전류 방전기"와 같다.

### ② 전압 탐색 — 우리가 돌릴 수 있는 손잡이는 V뿐

장비도 우리도 전류를 직접 꽂을 수 없다.  제어 가능한 것은 집전체 전위 V_app이고,
전류는 그 결과다.  그래서 "V를 얼마로 두면 I_target이 나오나?"를 수치적으로 찾는다
(단조함수라 괄호법/Illinois가 안전; 로그의 `ev 6~8` = 이 탐색에 쓴 전압 후보 수).

### ③ 전위장 풀이 — 두 도로망 + 50만 환승역

후보 V마다 다음 연립계를 Newton 반복으로 푼다:

- 전자망: ∇·(σ_e∇φ_e) = (계면에서 나가는 전류)
- 이온망: ∇·(σ_ion∇φ_i) = (계면으로 들어오는 전류)
- 각 계면(면 f)에서 **Butler–Volmer**:

  η_f = φ_e − φ_i − U(x_surf)  (과전위 = 전자·이온 전위차에서 열역학 전위를 뺀 것)

  i_f = i₀(x_surf) · [e^(α_a F η_f /RT) − e^(−α_c F η_f /RT)]

BV가 지수함수라 문제 전체가 비선형이 되고, 그래서 Newton 3~4회 + 각 회 CG(켤레기울기)
선형 풀이가 필요하다.  Newton의 잔차(로그의 `잔차 1e-08`)는 "키르히호프 전류 보존이
얼마나 정확히 만족됐나"이다.

### ④ 리튬 삽입 — "방전"의 실체

계면 전류 i_f = **그 자리에서 Li⁺가 AM 표면에 박히는 속도**다.  면별 전류를 입자별로
합산해 각 입자의 표면 유입 플럭스 J_p로 바꾼다.  여기서 **반응 불균일**이 태어난다:
배선(전자·이온 접근성) 좋은 입자는 전류를 많이 받아 빨리 리튬화되고, 소외된 입자는
느리다.  이 분배는 가정이 아니라 ③의 **풀이 결과**다.

### ⑤ 입자 내 확산 — 코어-셸

표면에 박힌 Li은 입자 안으로 확산해 들어간다.  입자마다 반경 방향 20겹 셸의 확산
방정식(구면 좌표, D_s = 3×10⁻¹⁴ m²/s)을 풀며, 표면 농도 x_surf가 코어보다 앞서
나간다.  이 표면-코어 격차가 **확산 과전압 η_diff**의 근원이고, 뷰어의 "입자 SOC
코어-셸" 모드가 이 장(field)을 그대로 보여준다.

### ⑥ 전압이 내려가는 이유

다음 스텝의 셀 전압은 대략

  **V ≈ U(x_surf) − η_kin − η_ohm(이온·전자)**

인데, 방전으로 x_surf가 커질수록 열역학 전위 U(x)가 낮아진다(NMC의 OCV 곡선).  그래서
곡선이 미끄러져 내려온다.  1C 기준 총 분극 ≈ **46 mV**(시작점; 성분 분해는 §4 — 전기화학
리뷰로 재계산 확정 2026-07-17), 0.5C ≈ 21 mV.  나머지 하강은 전부 OCV가 내려온 것이다.

### 시간폭 dt는 안전장치이자 물리 신호

dt는 "가장 빨리 움직이는 입자 표면의 Δx_surf가 스텝당 0.02를 넘지 않게" 자동 조절된다.
그래서 **배선이 나쁜 전극(SBE)은 소수 핫입자가 빨리 달려 dt가 조여지고(17 s), 브리징이
잘 된 전극(DBE)은 전류가 고르게 나뉘어 dt가 넉넉하다(86 s)** — 시간폭 자체가 반응
불균일의 지표가 된다.

---

## 3. 1C 전류는 어떻게 정해지나 — 손으로 정한 숫자 0개

**1C의 정의**: 전극의 전체 용량을 정확히 1시간에 빼내는 전류.

$$I_{1C} = \frac{F \cdot c_\mathrm{max} \cdot |x_{100}-x_0| \cdot V_\mathrm{AM}}{3600\ \mathrm{s}}$$

| 인자 | 값 | 어디서 왔나 |
|---|---|---|
| F | 96,485 C/mol | 패러데이 상수 |
| c_max | 63,104 mol/m³ | NMC811 최대 Li 농도 — pybamm Chen2020에서 **기계 추출** (수기 입력 0) |
| \|x₁₀₀−x₀\| | 0.854 − 0.264 = 0.590 | 실사용 stoichiometry 창 (0→1 전부 못 쓰는 이유: 구조 안정성·전압 창) |
| V_AM | 1,271개 구의 총 부피 | DEM 실좌표·실반경 |

이 RVE에서 I_1C = 8.303×10⁻⁸ A → 면적으로 나누면 **3.07 mA/cm²** = "면적용량
3.07 mAh/cm² ÷ 1 h".  교차검증: 부피용량 F·c_max·Δx/3600 = **998 mAh/cm³** ≈ 문헌
감각(200 mAh/g × 4.8 g/cm³ = 960)과 정합.

C-rate는 관례상 **자기 용량 기준**이다 — 그래야 "1C = 1시간"이 모든 전극에서 성립한다.
(두 전극을 같은 mAh/cm² 축에 겹칠 때는 이 1~2% 용량 차가 곡선 비교를 미세 오염시킬 수
있어, 원고 figure의 정규화 방식은 별도 검증을 거친다.)

---

## 4. 전압 곡선 읽는 법 — 분극의 성분들

측정되는 V와 열역학 OCV의 차이가 **분극(polarization)** 이고, 성분별 자릿수 감각이
중요하다.  아래는 1C·이 전극 기준, **독립 transmission-line(TL) 재계산으로 검증된 값**
(전기화학 리뷰 2026-07-17 — 시뮬 관측과 1.4 mV 이내 일치):

| 성분 | 크기 (1C) | 결정 인자 |
|---|---|---|
| 반응 과전압 η_kin | 시작 **~24 mV** → 전선 완화 후 ~17 mV | i₀(=2 A/m²)와 **반응면적**(BV 면 수); asinh(i/2i₀) |
| 이온 옴 강하 η_ion | **~20 mV** | σ_ion ~2×10⁻⁴ S/cm; 반응대가 분리막 쪽 L/ν≈30 µm에 몰려 L/3보다 짧은 경로 |
| 전자 옴 강하 η_e | **~6 µV** | σ_e ~2–3 S/cm (이온보다 10⁴× 좋음) |
| 상태 선행(확산+불균일) | 중반부터 **~20 mV** | 전류가중 ⟨U(x_surf)⟩가 U(x̄)보다 낮음 — 입자 내 표면 선행 + 입자 간 이용률 분산 |

합계: 1C 시작 분극 SBE **46 mV** / DBE **41 mV** (U(x₀)=4.2920 V 기준).

> ✅ **예측→실측 검증 (2026-07-17)**: 위 TL 분해가 내놓은 반증 가능 예측 "첫 스텝 ηkin
> ≈24(SBE)/≈21(DBE) mV"가 프로덕션 1C 로그에서 **24.9 / 22.2 mV**로 적중 (1 mV 이내).
> 이 분해와 갭 귀속(반응면 78%)은 검증된 기반 위에 있다 — 원고에 prediction–verification
> 서사로 사용 가능.  ηkin은 이후 전선 완화로 ~17 mV까지 이완 (예측 패턴 일치).

**SBE↔DBE 전압 갭(초기 4.7 mV)의 성분 분해** — TL 원-knob 감도:

| 성분 | 기여 | 몫 |
|---|---|---|
| **반응면 +18%** (SDCP가 만든 AM\|SDCP 면) | **3.6 mV** | **78%** |
| 이온 σ +5.6% ⚠철회 | 1.0 mV | 22% |
| 전자 σ +52% ⚠철회 | 0.002 mV | ~0% |

> ⚠⚠ **철회 표지 (2026-08-20)** — 위 표/문장의 SDCP 수치(`+52%` · `+5.6%` · `+18%`)는
> **vox 0.4 µm 점-스탬프 격자의 산물**이고 2026-08-13 적대 리뷰로 **철회**됐다
> (`docs/reviews/claims.json` CL-24: 격자를 조이면 σ_e 이득은 +42.15 → +8.49 % 로
> 내려가고 σ_ion 이득은 **부호가 뒤집힌다**).  ⇒ **분해의 정성 구조**(반응면 ≫ 이온 ≫ 전자,
> "이온이 나르면 비싸다")는 살아 있지만 **숫자는 인용 금지**다.

여기서 중요한 직관 세 개:

1. **같은 전류라도 이온이 나르면 비싸다.**  η ∝ J/σ 인데 σ_ion이 σ_e보다 4자릿수
   작으므로, 옴 손실은 사실상 전부 이온 몫이다.
2. **저율 V-곡선 갭의 주범은 σ_e가 아니라 반응면이다** (위 표).  "σ_e +52% ⚠철회 →
   V-갭"으로 직결해 쓰면 리뷰어가 암산으로 반박한다.  σ_e의 발현처는 고율속·후막
   여유와 반응 분배 축이다.
   ⚠ **정정 (2026-07-17, 매칭-SOC CSV 분석)**: 한때 "SBE dt 17s vs DBE 86s = 불균일
   차이의 발현"으로 읽었으나, 같은 x̄에서 비교하면 **두 전극의 dt(x̄) 궤적이 붕괴
   전까지 사실상 동일**했다 (예: x̄=0.30에서 66/66 s, 0.37에서 92/90 s — 앞선 관측은
   서로 다른 SOC 지점을 비교한 착시).  dt 급감(→~15 s)은 **양쪽 공통**으로 x̄≈0.38–0.41
   에서 일어나며(최열점 입자 5–8× 국면 — 전선의 집전체 도착 후 후발입자 고율 추정),
   DBE가 오히려 약간 먼저 조여진다(0.377 vs 0.406 — 원인 미확정, u_p 분포 로깅으로
   확정 예정).  전극 간 불균일 차이는 dt가 아니라 **ηkin 갭(~2.5 mV)·V갭·면분포
   시각화**로 판정할 것.
3. **⚠ 반응면 기여의 전제**: AM\|SDCP 면의 i₀가 AM\|SE와 같다(2 A/m²)는 §F1 훅 위에
   서 있다.  원고에는 i₀(AM\|SDCP) 민감도 스윕을 함께 제시할 것.

**⚠ 로그의 `eta_diff_mean`을 "확산 분극"으로 인용하지 말 것** — 입자 비가중 평균이라
전류가중 확산 분극(~7 mV)을 ~7× 과소평가하고 입자 간 분산은 아예 못 본다 (개선 예정).

---

## 5. 이 숫자들을 왜 믿을 수 있나 — 4중 감사 장치

시뮬레이션은 매 스텝 스스로를 검사한다 (로그의 각 스텝 라인에 그대로 찍힘):

| 장치 | 무엇을 확인 | 합격선 |
|---|---|---|
| **쿨롱 정합** | 흘린 전류의 적분 = 들어간 리튬 양 (x̄가 이론값과 일치) | 소수 4자리 일치 |
| **에너지 감사 (E-bal)** | 투입 전력 = 옴 발열 + 반응열 + 저장 (모든 항 명시 합산) | ~10⁻⁵ (수치 바닥) |
| **KCL** | 입자별 전류 합 = 총 전류 | ~10⁻⁵ |
| **노이즈 바닥 자가교정** | float64 반올림 한계를 실측해 경고선을 그 위에만 설정 | 런 시작 시 1회 |

"E-bal 1.6e-05"라는 한 줄은 "이 스텝의 여섯 단계가 에너지를 만들지도 없애지도 않았다"
는 도장이다.  이 감사가 기계정밀도로 닫히지 않으면 스텝 자체가 거부된다.

---

## 6. 자주 나오는 질문 (FAQ)

**Q1. 방전과 충전을 둘 다 선택하면 이어지나?**
아니다 — 각 런은 독립이고 각자 올바른 초기상태에서 시작한다 (방전은 완전충전 x₀에서,
충전은 완전방전 x₁₀₀에서).  현재 모델에는 이력 물리(SEI 성장, 접촉 변화)가 없어서
이어 돌려도 곡선이 같다.  진짜 연속 사이클은 이력 물리가 들어올 때 의미를 갖는다.

**Q2. 집전체(C-SUS 프라이머)는 어떻게 들어가나?**
전극 바깥의 직렬 면저항 R_int로 들어간다 (측정 앵커: bare-Al 46, C-SUS 30 Ω·cm²).
정전류 방전에서는 V_term = V − I·R_int 라는 **상수 평행이동**이라 재실행 없이 후처리로
세 시나리오(ideal/bare/C-SUS)를 모두 얻는다.  단, 실물 C-SUS의 역할(계면 열화 억제 등)
중 모델은 "값의 크기"와 "기하 접촉 몫(R_geom 이중솔브)"만 반영한다.

**Q3. pore-τ가 "—"인 이유는?**
이 전극(공극률 ~7%)의 공극은 고립 기포라 위-아래를 관통하지 않는다.  τ = ε/D_rel에서
D_rel = 0이면 정의 불가 → 정직하게 "—".  오히려 "액체 전해질이면 침투가 불가능한
전극"이라는 전고체 서사의 근거다.  (ASSB의 Li⁺ 수송은 SE 접촉망 σ_ion이 담당한다.)

**Q4. 전류밀도 컬러바의 "집중계수 ×N ⟨J⟩"란?**
그 지점의 |J|가 평균 관통 전류밀도의 몇 배인가다.  선형해라 인가 전압과 무관한 구조
고유량이고, 운전 국소값 = 집중계수 × 면적전류밀도(mA/cm²).  집중계수가 **내려가는
것**이 좋은 신호다(전류가 넓게 분산 = 병목 해소).

**Q5. 왜 이렇게 느린가?**
매 스텝이 "290만 미지수 × 50만 비선형 계면"의 Newton-CG 풀이 × 전압 탐색 수 회이고,
풀곡선은 그런 스텝 수백 개다.  COMSOL이 분 단위로 도는 것은 균질화 1D 모델(격자점
~100개) 얘기고, 같은 3D 미세구조-해상 문제는 상용 툴로도 이 무게다.  빠른 공학 곡선이
필요하면 짝으로 두는 pybamm 균질화 트윈(초 단위)을 쓰고, 미세구조가 곡선에 새기는
차이(전극 비교)는 이 솔버만 할 수 있다.

**Q6. "자유도 290만"이 무슨 뜻인가?**
솔버가 매 풀이마다 동시에 결정하는 미지수(전위 값)의 개수다.  전자망 복셀마다 φ_e
하나(≈193만), 이온망 복셀마다 φ_i 하나(≈99만) — SDCP 복셀은 두 망에 다 속해 2개.
복셀마다 "들어온 전류 = 나간 전류" 방정식이 하나씩 붙어 미지수 수 = 방정식 수의
연립계가 되고, CG가 이것을 푼다.  292만 노드짜리 회로의 모든 노드 전압을 알아내는
문제라고 생각하면 된다 — 이 해상도가 계산 무게와 (복셀 전류 지도, 입자별 반응 분배
같은) 정보량을 동시에 정한다.

**Q7. 면 반응전류 애니메이션에서 빨간 띠가 위→아래로 내려가던데?**
**반응 전선(reaction front)의 행진**이다.  σ_ion ≪ σ_e라 이온 접근성이 희소 자원 →
반응이 분리막 쪽 침투깊이 **L/ν ≈ 30 µm** (ν≈2.4–2.6, TL 해석과 일치)에 몰려 시작 →
그 표면들이 리튬화되며 국소 U가 내려가 구동력을 잃음 → 전류가 더 깊은 "신선한"
입자들로 이동 → 전선이 집전체 쪽으로 스윕.  1D porous-electrode 이론(반응분포 δ)의
3D 실계산판이고, 같은 깊이 안에서 입자마다 색이 다른 것(배선 차이)은 1D가 원리적으로
못 보여주는 부분이다.

**Q8. SOC 코어-셸 뷰에서 색이 다 균일해 보이는데?**
두 이유가 겹친다: (i) 저율/초반엔 입자 간 편차가 실제로 작고(0.5C는 준평형 — 곡선이
OCV에 붙는 이유와 같음), (ii) 기본 색 스케일이 전체 창(x 0.26→0.85) 기준이라 ±0.02
수준의 편차가 안 보인다.  legend의 **"동적 스케일(프레임 p5–p95)"** 체크박스를 켜면
현재 프레임 기준으로 색을 펴서 입자간·코어-셸 미세 편차가 드러난다 (절대 비교엔 끄기).
1C·SBE처럼 불균일이 큰 조건에서는 절대 스케일에서도 편차가 보인다.

**Q9. `step4_viz_*.json`은 어디서 여나?**
서버 업로드가 아니다 — payload 업로드 카드는 `mpm_payload.json` 전용이라 거부한다.
3D 뷰어를 열고 View Mode에서 STEP4-v2 모드를 고르면 legend에 나타나는
**"📂 step4_viz.json 선택"** 버튼으로 연다 (브라우저가 직접 읽음).  ▶ 재생/🎞 프레임
PNG(SI 무비용)와 표면 반응전류의 COMSOL식 표면 필드 모드도 거기에 있다.

**Q10. 초기 전압이 왜 OCV보다 ~46 mV 낮은가 (1C)?**
U(x₀=0.2638) = **4.2920 V** (Chen2020 폐형식; 199점 export 표도 0.03 mV 이내 재현).
관측 시작 V(SBE) 4.2463 → 분극 45.7 mV = η_kin 24 + η_ion 20 + η_e 0.006 (TL 재계산,
§4).  ⚠ 교훈: 한때 U(x₀)를 4.2808로 잘못 읽어 "분극 ~30 mV"로 서술했었다 — 4.2808은
x=0.2674에서의 U다.  OCV 앵커는 반드시 export CSV의 np.interp(x₀)로 검산할 것.

---

## 7. 로그 한 줄 읽기 (치트시트)

```
step  30 t=  975.0s [cc] V=4.0100 I=8.302e-08 x̄=0.4237 ηkin=17.0mV E-bal 1.6e-05 KCL 7.3e-06 (ev 8, dt 17s)
```

| 토큰 | 뜻 |
|---|---|
| `step 30` | 30번째 시간 스텝 |
| `t=975.0s` | 시뮬레이션 경과 시간 (1C 풀방전 = 3600 s) |
| `[cc]` | 정전류 구간 (`[cv]`면 정전압 홀드) |
| `V=4.0100` | 셀 전압 (집전체 기준, R_int=0이면 터미널 전압과 동일) |
| `I=8.302e-08` | 실제 전달 전류 [A] — 목표와의 미스는 별도 감시 |
| `x̄=0.4237` | 평균 리튬화 stoichiometry (쿨롱 정합 검산 대상) |
| `ηkin=17.0mV` | 전류가중 평균 반응 과전압 |
| `E-bal`, `KCL` | 에너지·전류 보존 감사 (§5) |
| `(ev 8, dt 17s)` | 이번 스텝의 전압 후보 평가 횟수, 채택된 시간폭 |

---

## 8. 용어 대조표

| 한글 | 영어 | 뜻 |
|---|---|---|
| 개방회로전압 | OCV, U(x) | 전류 0일 때의 열역학 전위 (SOC의 함수) |
| 과전위 | overpotential η | 반응을 그 속도로 밀기 위해 지불하는 전압 |
| 교환전류밀도 | exchange current density i₀ | 평형에서 양방향으로 오가는 반응 전류 규모 |
| 분극 | polarization | OCV와 실제 전압의 차이 (η들의 합) |
| 정전류/정전압 | CC / CV (합치면 CCCV) | 운전 프로토콜 |
| 반응 분포/불균일 | reaction distribution / heterogeneity | 어느 계면이 전류를 얼마나 지는가 |
| 코어-셸 SOC | radial (core–shell) lithiation profile | 입자 내부의 리튬 농도 단면 |
| 집중계수 | current-focusing factor | \|J\|(p99.8)/⟨J_z⟩ — 전류 쏠림의 무차원 지표 |
| 복셀 DFN | voxel-resolved DFN | 미세구조 격자 위의 Doyle–Fuller–Newman류 모델 |

---

*관련 문서: 설계·수치 상세 `docs/step4_v2_design.md` · SDCP 메커니즘 원고
`docs/manuscript_sdcp_sigma_e_mechanism.md` · 수치 원장 `docs/sdcp_318_base_sbe_dbe_comparison.md`*

File: docs/sulfide_se_mechanical_anchors.md
# 황화물 SE 기계 안정성 — 문헌 발췌 + 우리 모델과의 대조 (2026-08-06)

## 0. 출처 (§F1)

**사용자 제공 발췌.  원 출처 미확인.**  본문이 "Figure 7a–d"를 인용하므로 리뷰 논문의
기계-안정성 절로 보이나, 저자·연도·DOI 를 확인하지 못했다.

- 원고·발표에 **인용하려면 먼저 원 논문을 특정**해야 한다 (지금 상태로는 인용 불가).
- 정본 litdb 는 `origin/claude/friendly-meitner-lldvar` 의 `litdb/` — 원 논문이 특정되면
  거기에 정식 카드로 넣고 이 문서는 그 카드를 가리키게 바꾼다.  이 파일은 **발췌의 수치를
  우리 앵커와 대조한 작업기록**이지 논문 카드가 아니다.
- 아래 "우리 모델과의 대조" 절의 계산·판정은 우리 데이터 기준이라 출처와 무관하게 유효하다.

## 1. 발췌 요지

**① 입자 크기 → 화학-기계 결합 파손 완화**
서브마이크론(통상 <1 µm)으로 줄이면 계면 반응에 의한 부피 팽창이 입자 내부에 균일하게
분포 → 응력 집중 감소.  일부 계면 분해가 나도 파국적 균열 전파보다 **협응적 변형
(coordinated deformation)** 경향 → 구조 건전성 유지·수명 연장.

**② 고유 물성**
- 영률 **10–30 GPa** (전형적 산화물 SE 보다 현저히 낮음) → 계면 접촉 응력 완충, 접착 개선
- 파괴 인성 **0.2–0.4 MPa·m^½** (낮음) → 초박막 SE 필름 제조·반복 응력 변동에서 취성 파괴 취약
- ⇒ 고유 물성만으로는 "높은 계면 접촉 + 높은 균열 저항"을 동시 충족 불가

**③ 최적화 전략**
- 황화물–고분자 복합 SE: 유연 고분자를 황화물 연속상에 도입 → 국부 응력 집중 분산,
  수용 가능한 이온전도도 유지하면서 파괴 인성 대폭 향상
- 조립 압력 최적화: 치밀 계면 접촉 확보 ↔ 과도한 기계적 구속의 응력 축적 방지
- 소재 화학: 계면 반응 중 부피 변화가 적은 신조성 개발, 도핑으로 분해 경로 조절

**④ 총평**  기계 안정성은 단일 소재 파라미터가 아니라 **계면 화학 반응 × 미세구조 ×
외부 기계적 구속**의 복합 효과.

## 2. 우리 모델과의 대조

### 2-1. 영률 10–30 GPa — 우리 "실 bulk 24 GPa" 앵커와 정합 ✓

| 층위 | 값 | 위치 |
|---|---|---|
| 실 bulk (LPSCl 단결정) | **24 GPa** | 발췌 10–30 밴드의 중앙 ✓ |
| Bazzoun 2026 (같은 재료·같은 코드) | 22.1 GPa | 밴드 안 ✓ |
| MPM champion (연화) | 1.53 GPa | 밴드 **밖** — 연화는 물성이 아니라 **입상 재배열 프록시** |
| DEM effective (연화) | 1.35 GPa | 위와 같음 (18× 연화) |

발췌는 우리가 실 bulk 로 쓰는 24 GPa 를 독립적으로 지지한다.  1.53/1.35 가 밴드 밖인 것은
모순이 아니라 frame[2] 그대로 — 연속체/강체구 모델이 못 담는 재배열·GB 활주·미세파괴를
유효 탄성률에 뭉뚱그린 값이라 **물성으로 읽으면 안 된다**.  (CLAUDE.md 의 3-층 구분 유지.)

### 2-2. ★ 파괴 인성 0.2–0.4 MPa·m^½ — A10 CZM 의 G_c 앵커를 독립 교차검증

우리 A10 사이클 chemo-mech CZM 은 **Bucci G_c = 2.8 ± 1.8 J/m²** 를 쓰고 있었고, 이는
지금까지 단일 출처였다.  발췌의 K_IC 를 평면변형으로 환산하면:

```
G_c = K_IC²(1−ν²)/E          (ν = 0.37, Bazzoun LPSCl)
```

| K_IC \ E | 10 GPa | 20 | 24 | 30 |
|---|---|---|---|---|
| 0.2 | 3.45 | 1.73 | 1.44 | 1.15 |
| 0.3 | 7.77 | 3.88 | **3.24** | 2.59 |
| 0.4 | 13.81 | 6.90 | 5.75 | 4.60 |

**중앙값끼리: K_IC 0.3 · E 24 → G_c 3.24 J/m²  vs  Bucci 2.8 J/m² — 16 % 차, 밴드 한복판.**
전 범위 1.15–13.81 J/m² 가 Bucci 1.0–4.6 을 포함한다.

⇒ **서로 다른 두 물리량(파괴 인성 K_IC ↔ 에너지 방출률 G_c)이, 서로 다른 출처에서, 같은
값을 준다.**  A10 CZM 의 G_c 앵커는 이제 단일 출처가 아니다.
(⚠ 환산 전제: 선형탄성 파괴역학 + 평면변형 + ν=0.37.  E 를 10 GPa 로 잡으면 G_c 가 최대
13.8 까지 올라 Bucci 밴드를 넘으므로, **E 를 24 근처로 잡는 한** 정합이다.)

### 2-3. ★ 서브마이크론 SE — 기계 이득 vs 이온 손실의 **정량 트레이드오프** (우리만 가진 것)

발췌: 서브마이크론 SE = 응력 집중 ↓, 협응적 변형 → **기계적으로 유리**.
우리 σ_ionic 정본 form: `Cronau(r_SE)` 가 서브마이크론에서 σ_grain 을 **깎는다** (비정질화):

```
Cronau(r) = 0.33 + 0.32·σ(50(r−0.10)) + 0.25·σ(50(r−0.30)) + 0.10·σ(50(r−0.50))
  r ≥ 0.5 µm → 1.00 │ 0.3–0.5 → 0.90 │ 0.1–0.3 → 0.65 │ ≤ 30 nm → 0.33
```

⇒ **같은 축(r_SE)에서 기계는 좋아지고 이온전도는 나빠진다.**  발췌는 기계 쪽만, Cronau 는
이온 쪽만 말한다 — 둘을 한 축에 놓고 최적 r_SE 를 낼 수 있는 건 **양쪽을 다 가진 우리 모델**이다.
이건 명확한 후속 과제(아래 3-①)이고, 발췌가 "단일 파라미터로 결정되지 않는다"고 한 것의
정량 버전이 된다.

### 2-4. 황화물–고분자 복합 — 우리 PTFE 배선과의 관계

발췌: 유연 고분자가 응력 집중을 분산, 파괴 인성 향상.
우리: PTFE 는 이미 배선돼 있으나 **전자·이온 양망 배제(절연)** 로만 들어가 있고, 크기·형상
앵커가 없어 §F1 상 F1 잔여 항목이다.  **기계적 기여(인성 향상)는 아예 모델에 없다.**
A10 CZM 에 "고분자 브릿지가 있는 접촉면은 G_c 가 높다"를 넣으면 이 발췌가 그 훅의 근거가
되지만, **배수는 발췌에 없다** ("대폭 향상"은 정량이 아님) → 앵커 대기 (§F1, 값 미지정).

### 2-5. 조립 압력 최적화 — 우리 하중분담/Heckel 트랙 그 자체

발췌: 치밀 접촉 확보 ↔ 과도 구속의 응력 축적 방지 = **최적 압력이 존재**.
우리: Heckel(P_y 138 MPa) · 하중분담 모델(H_AM 3.83 GPa) · 다압력 DEM(100/300/600) 이
이미 그 곡선을 그리는 도구다.  발췌는 그 작업의 동기를 문헌 쪽에서 지지한다.

## 3. 후속 과제

1. **★ 최적 r_SE 트레이드오프 곡선** — Cronau(r_SE) [이온 손실] × 서브마이크론 기계 이득
   [발췌]을 한 축에. 다만 기계 이득의 **정량 함수가 발췌에 없다** → 먼저 원 논문 Figure 7
   에서 수치를 뽑거나, 우리 MPM 으로 r_SE 를 바꿔가며 응력 집중도를 직접 재야 한다
   (후자가 §F1 상 깨끗하고, MPM 이 원래 잘하는 것 = 응력장).
2. **A10 CZM 에 K_IC 경로 병기** — 지금 G_c 하나로만 들어가 있는 것을 K_IC↔G_c 두 표현으로
   기록해 출처 이중화 (계산은 2-2, 코드 변경은 라벨/주석 수준).
3. **PTFE 인성 훅** — 값 미지정 상태로 훅만 (§F1).  배수 앵커 확보 시 개통.
4. **원 논문 특정 → 정본 litdb 카드** — 그전까지 인용 금지.

## 4. 한 줄 요약

발췌의 두 수치 중 **영률 10–30 GPa 는 우리 실-bulk 24 를 지지**하고, **파괴 인성
0.2–0.4 MPa·m^½ 는 환산 시 우리 A10 CZM 의 G_c 2.8±1.8 J/m² 와 16 % 안에서 일치**해
단일-출처였던 앵커를 이중화한다.  가장 값진 지점은 **서브마이크론 SE 의 기계 이득 ↔
Cronau 이온 손실**이 같은 축에서 반대로 움직인다는 것 — 양쪽을 다 가진 우리 모델만
최적 r_SE 를 낼 수 있다.

File: docs/symmetric_cell_ionic_plan_20261013.md
# 대칭셀 이온전도도 — 조성 권고와 모델 예측 (2026-10-13 · 실험 전 기록 · 1저자 비준 대기)

1저자 10-13: *"이온전도도 관련해서 경향성이 맞는지 봐야돼서 대칭셀 같은걸 만들어야될거 같은데 어떤 조성으로"*.
목적 = 모델의 σ_ion **조성 경향** (큰 : 작은 NCM 비율) 을 실험으로 확인한다.  이 문서는 실험 결과가 나오기 **전에** 모델 값과 읽는 법을 적어 둔다 (결과 0 건).

## 1. 1차 조성 — 모델 침대와 1:1 (권고)

랩 사양표 (09-14) 다섯 조성 = 모델 ps45 침대 (`dem_scripts/ps_sweep_6mah_20260914/README.md` · 실험 공극을 잰 그 조성).

| 항목 | 값 |
|---|---|
| NCM : LPSCl | **81.6 : 18.4 wt%** · 탄소 · 바인더 없음 (모델 침대에 없다) |
| 큰 NCM (PC) : 작은 NCM (SC) 질량비 | **0:10 · 3:7 · 5:5 · 7:3 · 10:0** |
| 입경 (모델) | PC 9 µm · SC 4 µm · LPSCl 1 µm (실험 분말의 D50 이 다르면 알려 주시면 그 크기로 침대를 다시 만든다) |
| 성형 · 면용량 | 300 MPa · 6 mAh/cm² (모델 두께 ≈ 111 µm) |
| 반복 | 조성마다 펠릿 3 개 (Bazzoun 2026 도 조성마다 3 개) |
| 기준 시료 | **순수 LPSCl 펠릿** (같은 성형 · 측정 조건) — σ₀ 를 재서 f = σ_eff/σ₀ 와 절대값 대조에 쓴다 |

- 시간이 없으면 **0:10 · 5:5 · 7:3** 세 조성 + 순수 LPSCl.  모델이 예측하는 단조 상승 (1 → 1.39 → 1.52 배) 을 가장 적은 시료로 시험한다.
- 둘째 축 (SE 함량) 은 첫 결과를 본 뒤 정한다 (§5).

## 2. 모델 예측 (Hertz · σ₀ 1.5 mS/cm · 조성마다 시드 1 개)

| PC : SC | σ_ion (mS/cm) | 0:10 대비 | 수송 tortuosity | 공극률 union (%) | σ_e (mS/cm · PC 인자 끔) |
|---|---:|---:|---:|---:|---:|
| 0:10 | 0.0587 | 1.00 | 7.24 | 20.59 | 0.391 |
| 3:7 | 0.0730 | 1.24 | 5.97 | 18.67 | 0.406 |
| 5:5 | 0.0814 | 1.39 | 5.45 | 17.67 | 0.402 |
| 7:3 | 0.0893 | 1.52 | 5.03 | 16.49 | 0.375 |
| 10:0 | 0.0838 | 1.43 | 5.29 | 16.90 | 0.467 |

근거: `docs/data/ps45_r45_network_g2_20261007/README.md` (σ_ion · 수송 tortuosity · 끝 절 분해) · `docs/data/ps45_r45_union_20260929/r45_union_summary.tsv` (공극률) · `docs/data/ps45_sigmae_factor_off_20261013/README.md` (σ_e).
- 기전 (모델 안): 작은 NCM 이 많을수록 활물질 표면이 넓어 (0:10 은 10:0 의 2.25 배) SE 가 그 표면을 덮는 데 쓰이고, SE–SE 길이 끊긴다.
- 절대값은 자릿수 대조까지만 — 문헌 (활물질 73–80 wt%) Bazzoun 2026 0.065–0.137 · Minnmann 2021 0.17 mS/cm 와 같은 자릿수.
- σ_e 는 대칭셀 TLM 에서 같이 나온다.  모델은 PC 크기 인자를 끄면 거의 평평하고 (0.38–0.47), 켜면 0.39 → 0.11 로 떨어진다 — 실험이 그 입력 가정을 가를 수 있다.

## 3. 읽는 법 (결과 전에 적어 둔다)

| 결과 | 뜻 |
|---|---|
| 0:10 < 5:5 < 7:3 이고 7:3/0:10 비가 펠릿 산포 (3 개 SD) 보다 크다 | 모델의 **경향**을 지지 |
| 순서가 뒤집히거나 비가 산포 안이다 | 모델의 경향과 어긋남 — 기전 (표면 덮임) 이나 접촉 모형을 다시 본다 |
| 경향은 맞고 크기가 작다 | 크기 과대 — 랩의 이전 결과가 이쪽을 시사한다 (아래) |
| 7:3 ↔ 10:0 차 | **판정하지 않는다** — 모델의 차 (6.6 %) 가 시드 산포 안이다 |

- 랩 이전 실험 (Kang & Shin 2025 · 정본 카드 `kang2025_toughened_bimodal_nca_lzo`): 단봉 3 µm → 바이모달 3+10 µm NCA, NCA:LPSCl:Super P 72:27:1 · 400 MPa 에서 R_ion 67.4 → 59.8 Ω·cm².  같은 질량 기준 이온 저항 비 = 실험 0.887 ↔ 모델 0.623 (0:10 → 7:3).  SE 함량 · 입경 · 탄소 · NCM↔NCA 가 달라 직접 대조는 아니다.  이번 실험은 모델과 같은 조성이라 그 차이를 가를 수 있다.

## 4. 측정 조건 권고

- 셀: 랩이 Kang 2025 에서 쓴 **대칭셀 EIS + TLM** 그대로 (R_ion · R_ele 를 같이 맞춘다).  탄소가 없어도 NCM 이 전자를 나르므로 (모델 σ_e 0.4 > σ_ion 0.06–0.09 mS/cm) 이온만 따로 보려면 전자 차단 구성 (양쪽 LPSCl 층 + In/Li–In · Ketter 2025) 이 더 직접적이다.
- 기록: 성형압 · **측정 중 스택 압력** · 온도 (25 °C) · 시료 질량 · 가압 중 두께와 놓은 뒤 두께 → 공극률.
- 모델 상태 = 300 MPa 압축 뒤 판 고정 이완 (놓기 전) 이다.  셀이 허락하면 가압 상태에서도 한 번 재면 모델과 같은 상태가 된다 (압력 단계마다 두께 · 임피던스를 잰 방법 = Miß 2026 · 정본 카드 `miss2026_insitu_conductivity_porosity_pressure_compaction` · 단일상 분말).
- 절대 f 대조에는 모델 쪽 순수 SE 망 기준 (τ 명명 규약 결정 ④ · 보류) 이 필요하다.  조성 사이 **비**는 정규화와 무관하다.

## 5. 둘째 축 (선택) — SE 함량

- 같은 입경에서 SE 함량을 바꾼 P:S 시리즈는 모델 값이 아직 없다 → ibb 에서 침대를 새로 만든다.
- 생성기 = `scripts/make_ps_sweep_decks.py --am-mass …`.  ⚠ SE 25–27 wt% 면 입자 20 만 개가 넘어 `maxattempt` 를 7,600 이하로 내려야 한다 (int32 넘침 · 원장 PS-01) → 부분 삽입 위험이라 **삽입만 먼저 시험**한다.
- 참고 (옛 세대 · 다른 입경): AM:SE 90:10 P:S 시리즈는 σ_ion 이 6:4 에서 정점 뒤 10:0 에서 7.7 배 떨어졌다 (`docs/a9_50_ps_sweep_vs_bimodal266.md`) — SE 가 적으면 P:S 효과의 모양이 달라질 수 있다.  인용용이 아니라 설계 참고.
