Repository: yonghoon7153-source/Yonghoon-DEM-DFT

# lit-reader — 연구실 문헌 DB (텍스트판)

이 브랜치는 코드가 아니라 **자료**다. 이 저장소 `claude/friendly-meitner-lldvar` 의 `litdb/papers/` digest 를 연구실 PC 의 문헌 도구가 읽어 만든
**읽기 카드 · 뽑은 수치 · 장 서문**을 매일 밤 텍스트로 올린다. 사람이 보는 화면(논문 그림 포함)은 연구실 PC 에만 있다.
**이 브랜치에 커밋하지 않는다** — 다음 밤에 통째로 다시 덮인다. 다른 브랜치에 합치지도 않는다.

마지막 갱신 2026-11-16 04:02 · 논문 563편 · 읽기 카드 475편 · 수치 49,774건 · 장 20개

## 다른 브랜치의 세션에서 쓰는 법

```bash
git fetch origin lit-reader
git show origin/lit-reader:papers.csv | head -n 5          # 논문 목록 — 어느 장인지, 카드가 내린 한 줄 결론
git show origin/lit-reader:chapters/se-argy.md             # 장 서문 — 그 장에서 밝혀진 것 · 엇갈리는 곳 · 열린 문제 · 먼저 읽을 논문
git show origin/lit-reader:cards/<slug>.md                 # 논문 한 편의 읽기 카드

File: docs/voxel_contact_free_gap.md
# 복셀 σ 는 `CONTACT_FREE` 가지 위에 있다 — 계면 저항 결손의 정본

**발견 2026-09-08** (사용자 질문에서) · 원장 **CL-81** · 관련 **CL-26 · CL-44 · CL-47 · CL-61**

> 계기가 된 질문 세 개 (전부 옳았다):
> ① *"우리 복셀라이제이션할 때 SE–SE 사이의 계면도 잘 표현한 거지?  SE–SE 계면, bulk 안"*
> ② *"아니 전자전도도 말고, 계면이 표현 안 되면 이온전도 관련해서는 boundary 효과가 표현 안 된 거잖아"*
> ③ *"아니 DEM 에서는 잘 표현했었잖아 · boundary 관련해서 잘 넣었잖아 · 우리 1/2σ 등 식도 잘 세우고 했었잖아"*
> ④ *"SDCP 관련해서도 잘못 들어간 거 아니야?"*
>
> ⚠ 첫 답변이 *"Phase A 는 σ_e 라 무관합니다"* 였다.  **회피였다** — 무관한 것은 Phase A 뿐이고,
> σ_ion 축에는 실재하는 결손이다.  이 문서는 그 정정이다.

---

## 0. 한 줄

DEM 접촉망은 접촉마다 **Holm/Maxwell 협착 `R = 1/(2σa)`** 를 직렬로 넣고 그것을 뺀 가지를
코드 주석이 **`CONTACT_FREE — upper bound, ideal contact limit`** 이라 부른다.
**복셀 FV(STEP3)는 그 가지 위에 있다** — 라벨만 안 붙어 있었다.
그리고 그 가지의 크기는 **이미 157 케이스에 계산돼 저장돼 있었다: 중앙값 4.04× / 6.69×.**

---

## 1. 두 이산화가 계면을 어떻게 다루나

### 1-1. DEM 접촉망 — **있다**

`scripts/network_conductivity.py` §docstring:6-16

```
Each SE-SE (or AM-AM) contact → edge with R = R_bulk + R_constriction (series).
  R_constriction: Maxwell spreading resistance R = 1/(2σa), Holm (1967)

  1. FULL:             R_bulk + R_constriction → σ_full
  2. CONTACT_FREE:     R_constriction = 0      → σ_cf  (upper bound, ideal contact limit)
  3. CONSTRICTION_ONLY: R_bulk = 0             → σ_constr
```

구현 `:398` — Mikic(1974) 유한원통 보정(`psi`)까지 선택 가능하다:

```python
R_constriction = 1.0 / (sigma_rel_contact * k_weight * 2 * a_eff * psi)
```

⇒ **접촉면적 `a` 가 물리로 들어온다** (Hertz `a=√(Rδ)` 또는 Stage-E 소성 면적).

### 1-2. 복셀 FV (STEP3) — **없다**

`scripts/voxel_conductivity.py:162` — 면 결합이 **harmonic mean 하나뿐**이다:

```
SE 셀 ↔ SE 셀   g_face = 2·(σ₁σ₂)/(σ₁+σ₂) = 2·(3.0·3.0)/(3.0+3.0) = 3.0 mS/cm
⇒ 계면 저항 항 = 정확히 0
```

~~먹이는 σ 도 grain-interior 값이다 (`:92` 가 스스로 그렇게 라벨한다)~~ ⛔ 정정 2026-09-25 (SELF-51 · CL-91) — 먹이는 σ 는
**펠릿값**이다 (옛 `:92` 라벨은 틀렸고 철회):

```
SIGMA_GRAIN_S_CM_25C = 3.0e-3 S/cm = Cronau 2021 SI 그림 S2c µC-Li6PS5Cl 펠릿, 적층압 ≥146 MPa
                                     평탄 2.88–3.46 mS/cm (판독) 의 하단 — 입계 포함 펠릿값
```

⇒ 이 문서의 결손 서술은 **복합체 접촉 저항**에 대해서만 선다 — 순수 SE 펠릿 수준의 입계 저항은 입력에 이미 있고, 펠릿의
잔류기공 벌점은 STEP3 의 명시 기공과 부분 이중계상될 수 있다 (반대 방향 · 크기 미상).  *상한* 표현은 그 이중계상이 정량될
때까지 한정어를 붙인다 (⬜ 저자 결정).

⚠ `Cronau(r_SE)` GB 인자 (출처 없는 모델 가정 — SELF-51) 는 **스케일링법칙 스크립트에만** 있고(`nested_cv_sat` 계열) STEP3 경로엔
적용되지 않는다.  게다가 그것은 **입경** 인자(sub-µm 비정질화)라 접촉 협착과 **다른 물건**이고,
생산 `r_SE = 0.5 µm` 에서 값이 **1.00** 이라 적용해도 아무 일도 일어나지 않는다.

⇒ **STEP3 = `CONTACT_FREE` 가지.**

---

## 2. 크기 — 새 런 없이 이미 저장돼 있었다

`docs/data/case_master.csv` 의 `R_brug_over_full` = `σ_cf / σ_full`.
코드가 인쇄하는 이름이 그대로 **"Contact-free overestimation"** 이다 (`:1116`).
채널은 `mode='ionic'` = **SE–SE 망** (`:177`) — 정확히 문제의 축이다.

| 접촉면적 규약 | n | min | p25 | **중앙값** | p75 | max |
|---|---:|---:|---:|---:|---:|---:|
| Hertz | 157 | 3.10 | 3.54 | **4.04×** | 5.17 | 12.24 |
| Physics (Tabor + 소성 면적) | 157 | 2.26 | 5.86 | **6.69×** | 7.45 | 13.61 |

(`docs/case_summary.csv` n=85 도 같은 중앙값 4.04 / 6.70 을 준다.)

### ★ 문헌 앵커 2개와 삼각측량된다

| 출처 | 값 | 성격 |
|---|---|---|
| **kim2025** EIS 분해 (한 셀 안) `R_i,gb 25.6` vs `R_i,bulk 9.3 Ω·cm² @30 °C` | **3.75×** | GB **만**의 몫 |
| 우리 접촉망 Hertz 중앙값 | **4.04×** | 협착 **만**의 몫 |
| **Bazzoun** 펠릿 1.02 vs 우리 입력 3.0 mS/cm | **2.94×** | GB **+ 공극** (공극 몫은 우리 FV 가 이미 계산) |

**kim2025 의 3.75 와 우리 4.04 가 8 % 안에서 만난다** — 실험 EIS ↔ 우리 접촉망, 독립 경로다.
⚠ Bazzoun 의 2.94 는 공극까지 포함하므로 GB-only 의 **상한**이어야 하는데 kim2025 보다 **작다**
= 두 앵커가 정합하지 않는다 (다른 셀·다른 시료).  **평균내지 말 것.**
⚠ kim2025 의 `R_i` 값은 `se_material.py` **docstring 인용**이고 `rint_eis_anchors.csv` 에 **없다**
— 원고 인용 전 원문 확인 필요.

### ⚠ 배수의 정확한 지위

복셀은 기하 협착을 **일부** 해상한다 (Hertz neck `a ≈ 0.3–0.5 µm` vs vox 0.15–0.4 µm ⇒ **1~3 셀**).
따라서 복셀 σ 는 `σ_full` 과 `σ_cf` **사이**이되 `σ_cf` 쪽에 붙어 있다.
⇒ 위 배수는 **상한의 크기**이지 복셀 오차의 정밀 측정이 **아니다**.

---

## 3. 결손은 **둘**이고 처방이 다르다

```
(1) 기하 협착        부분적으로 있음 · 격자 의존 · 조이면 좋아진다
    step3_sigma.py docstring:15-16
      "sub-voxel constriction NOT modelled — a 1-voxel neck's area is
       quantized to the face area; documented limit"

(2) 본질적 계면 저항   완전 부재 · 격자와 무관 · 조여도 영원히 안 생긴다
    항 자체가 없으므로 h → 0 극한에서도 0 이다.
```

⇒ ★ *"격자를 더 조이면 되지 않나"* 는 **(1) 에만 답이고 (2) 에는 답이 아니다.**

⚠ 그리고 **상대비교도 자동으로 안전하지 않다.**  협착 저항은 SE–SE 접촉의 **수와 면적**의
함수라 조성·압밀에 따라 변한다 — 실제로 `R_brug_over_full` 이 코퍼스에서 **2.3 ~ 13.6× (6배)**
산포한다.  ⇒ 공통모드 상쇄를 **가정하지 말 것**.
(전자축의 플래튼 Mach 편향과 **다른 부류**다: 그쪽은 모든 팔에 같은 크기로 걸리지만
이쪽은 **침대 구조**에 걸린다.)

---

## 4. 상(phase)별로 — VGCF 는 구제되고 SDCP 는 안 된다

| 상 | 복셀에서 협착이 지워지나 | 보상이 있나 |
|---|---|---|
| **SE** (이온) | 예 | **부분적** — 입력 3.0 은 고적층압 µC **펠릿**값이라 순수 SE 입계 저항은 들어 있다 (옛 *"단결정 grain-interior"* 표기 철회, SELF-51).  복합체 고유 접촉 저항은 없다 — §2 배수 중 얼마가 남는지는 재정량 필요 |
| **VGCF** (전자) | 예 | **있다 (설계상)** — CL-47 읽기 (ii) |
| **SDCP** (전자) | 예 | **없다** — CL-61 |
| **AM** (전자) | 예 | Stage-E 교차보정이 별도 축 (`step3_sigma` docstring:15) |

### 4-1. VGCF 가 구제되는 논거 (CL-47 (ii))

VGCF 에는 **밴드**가 있다 — 압착분말 **83 S/cm** ↔ 단섬유 **1e4 S/cm**, 2자릿수 차이가
**전부 섬유-섬유 접촉저항**이다.  접촉저항을 지우는 융합 복셀에는 **접촉 포함(= 낮은) 끝**을
고르는 것이 정합적이다.  코드값 **100** 은 그 낮은 끝(83)과 같은 자릿수다.
⇒ σ 가 협착 결손을 **lumping** 한다 = DEM `E_eff` 18배 연화와 **같은 인식론**(frame[2]).

### 4-2. SDCP 가 구제되지 않는 이유 (CL-61)

```
· 그런 밴드가 아예 없다 (S-PEDOT 계 접촉-포함/접촉-없는 쌍이 문헌에 없다).
· 원고 [35](Patil 1987)는 3-치환 폴리티오펜 = 계열이 달라 재료 출처가 못 된다.
· 그리고 [35] 가 주는 유일한 값은 **연속 캐스팅 필름** — 즉 VGCF 의 '단섬유' 자리
  (= 접촉저항이 애초에 없는 쪽) — 인데 **그조차 10 S/cm** 다.  우리는 **250** 을 쓴다.
```

⇒ SDCP 에는 **"두 밴드 중 보수적인 쪽을 골랐다"** 를 쓸 수 없다.
**ⓐ 접촉-없는 문헌값의 25배 위** + **ⓑ 복셀 융합이 접촉저항을 또 지움** = **같은 방향으로 겹친다**.

⚠ **값 자체의 지위는 다투지 않는다** — CL-61 대로 `Assumed (specified by the authors, S-PEDOT class)`
이고 사용자가 2026-09-02 에 확인했다 (*"저자가 이걸로 쓰라고 해서 하는 거야"*).
**새로 등재하는 것은 융합이 그 위에 한 겹 더 얹힌다는 사실**이다.

⚠ CL-47 이 이미 경고한 **서사의 부호**가 여기 걸린다: 현행 표에서 SDCP(250)는 VGCF(78.5)보다
3.18배 좋은 도체 → *'고전도 다리'* 서사.  단섬유 기준이면 63배 **나쁜** 도체 →
*'절연 부피(SE·pore)를 도체로 바꾼다'* 서사이고, 그쪽이 **CL-44 의 h1 과 오히려 정합**이다.

---

## 5. 무엇을 돌려야 하나 — **SDCP 는 새로 돌릴 것이 없다**

| # | 항목 | 상태 |
|---|---|---|
| ① | **CL-81 의 발견 자체** | **런 불요** — 코드 사실 + 이미 저장된 코퍼스 수치 |
| ② | SDCP 전도 기여 **전체** 제거 (`SIGMA_SDCP_OVERRIDE=0`, 8 origin) | **이미 등록됨** — `docs/reviews/sdcp_inert_prereg_20260903.md`.  침대 재사용, step3 재솔브만 ≈ 5 h, 새 DEM/MPM 불요.  선행 = 3×3 closure 스윕 완주 |
| ③ | σ_SDCP **감도** | **이미 등록됨** — closure 3×3 의 `C₂` 축이 `σ_SDCP = 2.5` (×1/100) 까지 내려간다 |
| ④ | 복셀 ÷ 접촉망 대조 (이 결손의 **직접** 측정) | ⬜ **미실행 · 다음 이온 작업 1순위 · ⚠ 공짜가 아니다 — 솔브 1회** (아래) |

### ★ ③ 이 이미 맞는 범위를 덮는다

문헌의 접촉-없는 값 **10 S/cm** 는 `C₂` 축의 범위 **[2.5, 250]** **안에 있다** (= ×1/25).
⇒ **새 축을 만들 필요가 없다.**  CL-81 이 더하는 것은 런이 아니라 **읽는 법**이다 —
그 스윕이 보고될 때 `σ_SDCP = 10` 은 이제 *"×1/25 감도점"* 이 아니라
**"[35] 의 접촉-없는 캐스팅 필름 값"** 이라는 **이름 붙은 점**이다.

### ④ 는 왜 아직 못 하나 — ⚠⚠ **초판의 *"GPU 불요"* 는 틀렸다** (2026-09-08 정정)

측정하려는 것은 맞다: 복셀 FV(협착 없음) ÷ 접촉망(Holm 협착) 의 σ_ion 비가 곧 이 결손의
실측이고, CLAUDE.md frame[4] 가 요구하는 교차검증이 정확히 이 자리다.  `R_brug_over_full`
은 **접촉망 안에서의** 비라 방향과 자릿수만 준다.

무너진 것은 **비용 서술**이다.  리포를 실제로 뒤져 보면 두 이산화가 **같은 침대·같은
첨가제 상태**로 있는 쌍이 **없다**:

```
복셀 σ_ion   있다.  docs/data/ion8_isd10e-03_20260831/ (vox 0.15, 8 origin)
             ⚠ 그러나 SBE(PTFE 1.0) · DBE(PTFE 0.5 + SDCP 0.5) 뿐 — 첨가제 없는 팔이 없다
접촉망 σ_ion  있다.  case_master.csv `sigma_full_mScm` (DEM 코퍼스)
             ⚠ 그러나 DEM 침대는 첨가제 **이전** 상태다
neat_ion.json 은 침대가 아니라 균일 블록 솔버 검증이다 (σ_eff = 3.000000000001)
```

PTFE·SDCP 는 이온 절연이라 (`ionic_sigma_table`: 탄소 3,4 = 0 · PTFE 7 = 0) 부피로 경로를
막는다 ⇒ 첨가제 유무를 섞으면 그 차이가 **협착 결손과 교란**된다.  필요한 것은 둘 중 하나:

- **(a)** 코퍼스에 DEM 케이스가 있는 침대에서 **첨가제 없는 STEP3 σ_ion 팔 1회** — 솔브가
  실제로 든다 (GPU 또는 CPU 시간).
- **(b)** 첨가제 불일치를 리포의 PTFE 이온-차단 스윕(`docs/data/pellet_calib_20260825/
  ptfe_ion_blk*.json`)으로 **경계 지어** 보정 — 선행 확인: 그 스윕이 실침대인지 합성 펠릿인지.

★ **크기 추정(4.04× / 6.69×)은 영향을 안 받는다** — 그것은 접촉망 **안에서의** 비(σ_cf/σ_full)라
첨가제 문제가 안 걸린다.  무너진 것은 *"교차-이산화 대조가 공짜다"* 하나뿐이다.
(정본 = 원장 CL-81 의 같은 날 정정.  이 문단은 그 전파다 — 초판이 그것을 빠뜨려
2026-09-09 전수 감사에서 P0 로 잡혔다.)

---

## 6. 인용 규약 (이 문서가 살아 있는 동안 강제)

> ⛔ STEP3 σ_ion **절대값**을 실험과 나란히 적을 때는
> *"접촉/GB 협착 미포함 = `CONTACT_FREE` 상한"* 을 **함께** 적는다.

⛔ σ_ion **상대비교**에 *"공통모드로 상쇄된다"* 를 **근거 없이 쓰지 않는다** — §3 의 6배 산포.
⛔ Phase A(σ_e, `--no-ion`)의 면제를 **이온 축으로 옮기지 않는다.**

⚠ **Phase A 는 영향 없다** (근거): `electronic_sigma_table()` 의 `SE(6) = sigma_se` **기본 0.0**
(*"펠릿 보정 전용 훅 … 기본 0.0 = 생산 불변"*), `sid 9 (SE_blk)` 는 **항상 0**.
⇒ SE–SE 면에 **전자 전류가 흐르지 않으므로** 그 면의 표현 정밀도가 판정에 들어오지 않는다.

---

## 7. 남은 것

- ⬜ **④ 복셀 ÷ 접촉망 대조** (위 §5) — 이 결손의 직접 측정.  1순위.
- ⬜ **kim2025 `R_i,gb / R_i,bulk` 원문 확인** — 현재 docstring 인용뿐, 앵커 CSV 에 부재.
- ⬜ 이 배수가 **조성·압밀의 함수**인지 (코퍼스 6배 산포의 구조) — `R_brug_over_full` 을
  φ_SE·CN·압력에 회귀하면 바로 나온다.  런 불요.
- ⬜ CL-26 의 formation-factor 서술을 이 문서의 기전으로 재서술 (숫자는 그대로).

---

## 8. ① 계면 저항 항 — 기구 구현 (2026-10-02 · 1저자 비준 *"1번 관련해서 우선 코드"*)

§3 의 **"본질적 계면 저항은 항 자체가 없어 h→0 극한에서도 0"** 을 닫는 첫 단계.  6 단계 계획
(① 상 경계 → ② VGCF 번호 격자 → ③ SE 번호 격자 → ④ 입력 σ 내부값 규약 → ⑤ 검증 = 위 §5 ④ 대조 →
⑥ 웹앱 표지) 중 ① 이고, Codex 리뷰는 ①~⑥ 뒤 한 번 (지금 Codex 부재).

| 항목 | 내용 |
|---|---|
| 자리 | `step3_sigma.solve_sigma_z(rint=, pid=)` — 면 조립 `couple()` 의 한 줄 |
| 식 | `g = vox² / (vox/(2σa) + vox/(2σb) + r′)`, `r′ = r[Ω·cm²]·1e4` [µm·cm/S] (σ S/cm · vox µm) — 구현은 배율 `R_half/(R_half + r′)` 을 조화평균 g₀ 에 곱한다 |
| 어느 면 | **다른 sid** 면 = 표의 그 쌍 · **같은 sid** 면 = 표에 (s, s) 가 있고 `pid` 가 둘 다 ≥ 0 이며 서로 다를 때 (입자 경계 — ②·③ 이 번호 격자를 채우면 그대로 쓴다) |
| 기본 | `rint=None` → 어떤 면도 안 건드린다 = **비트 동일** (σ_eff · φ · 진단 전부; selftest ⓓ·ⓔ3·ⓔ4) |
| 진단 | 소산 분담 · `|J|` 점군 · 입자별 J_z 가 **같은 배율 함수**를 쓴다 — 조화평균을 다시 계산하면 계면 면 전류가 과대 (selftest ⓘ2 반례).  소산 분담은 계면 몫을 `interface` 버킷으로 **따로** 센다 (합 = 1) |
| 기록 | `res['interface']` = 모델 · 단위 · 표 · pid 사용 · **실제로 걸린 면 수 (상 쌍별)** → 매니페스트 `interface_model` · `interface_rint_e_ohm_cm2` · `interface_rint_i_ohm_cm2` (판정기 `FIELD_CONTRACT` generation 축 — 섞이면 HOLD · 전부 없으면 통과) · `interface_faces` (결과 키) |
| 회계 | CLI `--step3-rint-e` · `--step3-rint-i` = `record` (`--step3-ptfe-block-scope` 와 같은 청구서: p2 봉인 코호트 보존 · **생산 규약으로 채택하는 날 p3**) · `RECEIPT_AXES_NODIGEST` |
| 범위 밖 | 플레이트 결합(집전체 접촉) · STEP4 반응 솔브 · 열 솔브 (Kapitza) · τ_geo 솔브 — 전부 **옛 경로 그대로** |
| 시험 | `python3 scripts/step3_sigma.py --selftest-rint` (게이트 · CI 두 레인) — 파서 거부 8 · 직렬 해석해 `L/(L_a/σ_a + L_b/σ_b + r′)` · 비트 동일 4 · pid 경계 직렬 · 병렬 기둥 무영향 · 주기 wrap 면 · 소산 분담 세 몫 · 전류 연속 |

⚠ **값을 인용할 수 있는 단계가 아니다.**  r 를 켜는 순간 입력 σ 규약이 바뀐다 — 펠릿값 (SE 3.0 ·
CL-91 / VGCF 100 ~~분말~~ [⛔ 10-03 `RINT-10`: 도입 때 넣은 값 · 분말과 같은 자릿수일 뿐 출처 아님 · lumping 크기 미식별] · CL-47) 은 접촉을 이미 lumping 하므로 **④ 에서 내부값으로 바꾸고 두 규약을
나란히** 보고한 뒤, ⑤ (a) 첨가제 없는 같은 침대에서 복셀+계면 ↔ DEM 접촉망 FULL (b) vox 사다리
(c) 그 뒤에야 실험 대조 (맞추기 없음) 로 닫는다.  r 값 자체의 출처 (litdb 카드) 도 ④ 의 일이다.
웹앱 화면은 ⑥ (아직 없음 — J20-l 보고).

---

## 9. 문헌 선례 (11-03 · 1저자 비준 · 숫자 = litdb 정본 카드 원문 · 정본 `eeb8d13d9` · 11-03 litdb 추가 뒤 `2dbfb26ab` (c · d))

- **a. §0 · §1-2 의 방향 (계면 항이 없어 σ 가 높게 나오는 쪽) 의 실험 지지** — FIB-SEM 재구성 위 복셀 FV 의 σ_ion 시뮬 ÷ 실측 = 1.46 · 1.42 (`litdb-canon:lee2026_unveiling_ptfe_dry_electrode_digital_twin` 머리 표 ③) · 입력 σ_LPSCl 1.0 mS cm⁻¹ (출처 미기재) 에 조건부 · *"계면 · 입계 · 미해상 기공 몫 ≈ 30 %"* 는 카드의 해석.
- **b. §8 ① 면 직렬 시트 저항의 출판 선례 (형식만)** — Eq. S3 `(0.5/κ_a + 0.5/κ_b + R_int/dx)⁻¹` (`litdb-canon:ketter2025_resistor_network_models_predict_transport_properties` §4-1 · §7-6).
- **c. 이온 (전하) 채널 계면 항의 출판 선례 (형식 + 실험 대조 · 11-03 litdb 추가)** — FIB-SEM 다공 garnet (LLCZNO) 을 watershed 로 입자 분할하고 입자 번호가 다른 두 입자가 맞닿는 복셀 면에 입계 플럭스 조건 (얇은 상 아님) · 치밀 시료로 맞추고 같은 값으로 다공 셋을 예측 · 56 % σ_eff = 구조만 1.1 × 10⁻⁴ → 입계 포함 8.6 × 10⁻⁶ ↔ 실측 ≈ 5.17 × 10⁻⁶ S cm⁻¹ (`litdb-canon:neumann2021_garnet_3d_structure_grain_boundaries_li_transport` §0-1 · §3-5) — 값은 안 가져온다 (garnet 소결 · 입계 i₀₀ 손 조정 · 저자 *"only reproduce qualitative trends"* · 입력 SE 3.0 = 입계를 품은 펠릿값 `CL-91`) · SE–SE = 다음 트랙.
- **d. 계단 (복셀) 면적 편향 (11-03 litdb 추가)** — 평면의 면 개수 = 법선 L1 노름 배 (등방 평균 1.5 · 카드의 우리 산술) · 가중 국소 추정기는 구에서 평균 오차 < 1 % (반경 2 voxel · 물체 · 배경 평균) · 최악 (격자 정렬 평면) 7.3 % · 같은 계열 점근 최악의 최선 3.98 % (`litdb-canon:windreich2003_voxel_based_surface_area_estimation` · `litdb-canon:lindblad2005_surface_area_weighted_local_configurations` · `litdb-canon:ziegel2010_surface_area_measure_digitizations`) · ①′ CNC = 추정기가 아니다 (접점마다 총 넓이 규약 · 국소 분포 `RINTG-02` 는 못 고친다).
- **가져오지 않는 것** — ① 값 2 × 10⁻⁶ m² K W⁻¹ (열 채널 · 경험적으로 고른 값 · 해상도 의존) ② 전하 채널 R_int (그 논문 밖 → 11-03 c 가 형식 선례 · 값 없음) · 우리가 더한 같은 상 다른 입자 면 (AM–AM · 전자 채널 = 여전히 문헌 없음) · ~~계단 면적 보정 (CNC 법칙 r·N_ref·h²/A) = 문헌 없음 · 모형 내부값~~ → (11-03) 계단 면적 편향 = 문헌 있음 (d) · CNC 규약 자체 = 문헌 없음 · 모형 내부값 (자세히 = `docs/reviews/codex_rint2_rr_round2_request_20261103.md` §7).

File: docs/area_contract_20260913.md (part 2 of 2)
**실측** (nr=300 · nz=600 · L/b=4 · σ=1):
| a/b | `R_c` (수치) | `R_Holm` | `ψ·R_H` | `R_H/ψ` | `R_c/(ψ·R_H)` | `R_c/(R_H/ψ)` |
못박는다.  동결은 *"무엇이 **왔는가**"* 를 못박으므로, 09-17 23:59 에 **안 와 있는** 셋은
inventory 에 안 들어가고 여전히 `PENDING_BASELINE` 이다.
⇒ **2단 순서는 *계산* 이 마감을 넘기는 것을 구제하지, *도착* 이 넘기는 것을 구제하지 않는다.**

- ⛔ 기존 **mono 30 의 ρ 를 새 130 이나 S3 망의 보편 상한으로 대입하지 않는다.**
- ⛔ `UNRESOLVED_NUMERIC` 을 얻은 뒤 **유리한 라벨이 나올 때까지 설정을 바꾸지 않는다.**
  재시도가 필요하면 **원래 결과를 보존**하고, **결과와 무관한** 수치 실패/정밀도 조건에 따라
  **별도 버전**으로 등록한다.

## C. S3 의 변경 범위와 대조 (`R3-02`)

**S3 는 `ψ > 1e-4` 인 활성 Physics 분기의 `1/(2σaψ)` 를 `ψ/(2σa)` 로만 바꾼다.**
clamp · `ψ ≤ 1e-4` 의 `Rc = 0` · `b = r_min` · 재료 계수 · 면적 · 단위 · bulk · solver 설정은 **동결**.

- 고정된 양의 저항망에서 **정확한 σ 는 비감소**다 (활성 분기가 `Rc_new = ψ²·Rc_old ≤ Rc_old`).
  ⇒ **관측 하향이 보이면** 전환 범위 위반 · 수치 오차 · 출력 상태 변경을 **먼저** 조사한다.
- **floor 의 `0 → 양수` 복원은 이 시험이 아니다** — floor 를 동결하면 그 아래는 `0 → 0` 이고,
  복원은 **별도 축**이다.  ⛔ 2라운드의 *"cutoff 0→양수가 반대 방향을 낼 수 있다"* 는 설명을
  이 전환에 적용하지 않는다 (Codex 가 조건 누락으로 자기 회신을 정정했다).
- **음성 대조**(coverage 셀 불변 · `hertzian` Rc bitwise 불변)는 **유지**한다.  통과하는 것이 맞다.
  (2026-10-06 저녁 — `hertzian` Rc bitwise 불변은 **기본 H0 (Maxwell + 원기둥 bulk) 에서만** 선다 · H12 민감도 팔
  (`hertz_constriction=mikic_psi_multiply` + `bulk_model=sphere_segment`) 은 Rc · bulk 를 함께 바꾸는 별도 팔이다.)
- ★ **양성 대조를 추가한다** — 실제 `build_network` 의 활성 간선에서
  **`Rc_new / Rc_old = ψ²`** 를 요구하고, **no-op 변이는 반드시 실패**해야
  한다.  floor **위·아래·clamp 경계**를 각각 핀한다.
  - ⛔ **정정 2026-09-14 (같은 날, S3 런 전).**  이 자리의 초판은 `ψ² = 0.7290000000000001` 이라는
    **숫자까지** 등록했는데, 그 값은 `a/b = 0.1`(⇒ ψ = 0.9^1.5)을 **가정한** 것이고 리포의 감사
    픽스처로는 **나오지 않는다**.  실측은 ψ(솔버가 돌려준 값) **0.5940937800981456** ·
    ψ² **0.3529474195513038** · 실제 비 **0.35294741955130376** 이다 (1e-16 일치).
    ⇒ 등록된 요구는 **관계식 `Rc_new/Rc_old = ψ²`** 이고, ψ 는 **그 픽스처에서 솔버가 돌려준 값**을
    쓴다.  ⛔ 이것은 **문턱 이동이 아니다** — 과학 문턱 3 %/10 % 도, 판정 라벨도 안 건드렸고,
    S3 는 여전히 한 번도 돌지 않았다.  픽스처 하나에 묶인 상수를 관계식으로 되돌린 것뿐이다.
    ⚠ 남기는 이유: 숫자를 조용히 지우면 *"등록값과 검사가 다르다"* 가 나중에 발견된다.
- ⛔ *"전 코호트의 σ 가 반드시 달라야 한다"* 는 게이트는 만들지 않는다 — 활성 간선이 없거나
  전류 기여가 없는 망에서는 무변화가 가능하다.
- 요청서 §7 의 *"S3 가 유일한 σ 축"* 은 **cap-only S2 ↔ ψ-only S3 비교 안**으로 한정된다.

## D. 코호트·수신 (`R3-06` · 판정문 §6.2) — **방식을 지금 하나로 고정한다**

주 ID = `lhs00_000`–`129` **고정**.  `lhs00_034 · 089 · 098` 은 **제외가 아니라 `PENDING_RAW`** 다.

**채택한 방식 = 원래 슬롯 채우기** (판정문의 권고안).  대상 집합을 넓히는 것이 아니라
**등록된 130 슬롯을 채우는 것**이므로 사후 확장이 아니다.  조건을 **지금** 못 박는다:

1. **완료 조건**: 해당 케이스의 LIGGGHTS 런이 `Simulation Finished` 로 끝나고 `post_*/` 에
   atom · contact 덤프가 **둘 다** 있을 것.
2. **파일 선택 규칙**: 각 케이스에서 **가장 큰 step 의 contact 덤프**와 **그와 같은 step 의 atom
   덤프**를 쓴다.  같은 step 이 없으면 **atom 이 contact 보다 5,000 step 이내로 뒤**인 쌍까지
   허용하고, 그 밖이면 **`REFUSED_INPUT`**.
   - ⚠ `lhs00_029` 는 현재 **atom − contact = −150,000** 이라 이 규칙 **밖**이다 (`R3-06`).
     S3 입력으로 쓰기 전에 raw 의 `ITEM: TIMESTEP` **본문**을 읽어 실제 step 을 확인하거나
     규칙에 맞는 쌍으로 **재봉인**한다.  해결되지 않으면 `REFUSED_INPUT` 으로 남긴다.
3. **분석 마감**: baseline 봉인 시각.  그 봉인은 **2026-09-17 이전에 하지 않는다** (세 건에
   최소 사흘을 준다).  마감까지 조건을 만족한 원자료만 원래 슬롯에 들어간다.

   ### ★★★ D-3-b. **동결 → 봉인 2단 순서** (`AREA5-09` 잔여, 2026-09-15 명문화)

   ⛔⛔ **고정 cutoff 는 발행 창이 아니다.**  저자가 정한 것은 *수신 종료* 09-17 23:59 인데
   D-3 을 한 단계로 읽으면 **정오에 봉인하고 18시에 마감 전 원자료가 도착**할 수 있다 ⇒
   **발행 시점으로 포함 집합을 고르게 된다**.  두 일(수신 마감 · 발행)이 한 순간에 묶여
   있던 것이 원인이다.  ⇒ **단계를 가른다**:

   | 단계 | 명령 | 하는 일 | 하면 안 되는 일 |
   |---|---|---|---|
   | ① **수신 동결** | `--freeze-inventory <경로>` | `RAW_OK` 케이스의 원자료 지문(atom·contact·deck 의 경로·sha256)을 **지금 시각으로** 못박는다 | **σ 를 한 건도 풀지 않는다** — 결과를 보고 집합을 고를 수 없다 |
   | ② **증서** | `measure_rho.py --emit-certificate` | ρ 를 채널별로 측정해 증서를 낸다 | — |
   | ③ **봉인** | `--inventory <①의 경로>` | ①의 inventory 를 **정의역으로** baseline 을 계산하고 봉인을 발행한다 | ① 뒤에 도착한 원자료를 넣지 않는다 |
   | ④ **런** | `run_s3_psi.py --seal … --rho …` | S3 전환을 돌린다 | 봉인 없이 시작하지 않는다 (rc=2) |

   **규칙 (도구가 강제한다 — `scripts/seal_s3_prerun.py`):**
   - ① 은 **마감 전에만** 된다.  마감 뒤 `--freeze-inventory` 는 `rc=2` 로 거부한다
     (*"동결은 마감 전에 하는 일이다"*).
   - ③ 은 ①이 있으면 **마감 뒤여도 된다** — *"cutoff 이후에 계산이 끝났다는 이유만으로
     cutoff 이전에 확정된 원자료를 거부하지 않는다."*  사흘짜리 계산이 마감을 넘겨도
     **집합은 이미 닫혀 있으므로** 사전등록이 훼손되지 않는다.
   - ★ **판별력**: inventory **없이** 마감 뒤에 봉인하면 여전히 `rc=2` 다.  창이 느슨해진
     것이 아니라 **"무엇이 왔는가" 와 "무엇이 계산됐는가" 가 분리된 것**이다.
   - ①에서 지문이 어긋나면 `rc=3` 으로 보고한다 (조용히 통과시키지 않는다).
   - ③ 이후 원자료가 바뀌면 러너가 소비 직전에 재검증해 **발행이 멈춘다** (`AREA5-03`).

   **⚠ 시험용 시각의 격리** (`AREA5-09` 본문): `--now` 로 만든 산출물은 `test_only` 로
   낙인찍히고, **생산 봉인이 그것을 소비하지 않는다** (*"시험용 inventory 로 생산 봉인을
   만들 수 없다"*).  옛 판은 도구 자신이 발행한 시험 봉인이 생산 봉인과 **구별되지 않았다**.

   ⚠ **이 순서를 산문으로만 두면 새어나간다** (규율 ④) — 그래서 위 네 줄은 전부
   `seal_s3_prerun.py` 의 selftest 와 `run_s3_psi.py` 의 게이트에 배선돼 있다.
   이 표를 고치려면 **코드와 같이** 고친다.
4. **마감 후** 확보된 결과는 **별도 addendum** 이고 주 상대차 정의역에 **사후 편입하지 않는다**.

   ### ★★ D-4-b. addendum 을 **실행 가능한 형태로** (저자 결정 D-3-c 에 따라, 2026-09-15)

   D-3-c 가 addendum 경로를 **실제로 쓰기로** 정했으므로, *"나중에 별도로"* 라는 산문을
   명령과 파일 이름으로 내린다 (규율 ④ — 산문만 두면 *"그냥 같이 넣자"* 로 흘러간다).

   1. **주 봉인·실런이 먼저 끝나 있어야 한다.**  addendum 은 주 판정을 **본 뒤**에 도는데,
      그것이 허용되는 이유는 **주 정의역이 이미 닫혀 있어** 셋이 그 판정을 바꿀 수 없기
      때문이다.  ⛔ 순서가 뒤집히면(셋을 먼저 보고 주 봉인) 그 보증이 사라진다.
   2. **별도 봉인 · 별도 산출물**: `--freeze-inventory docs/data/s3_addendum_inventory.json`
      → 봉인 `docs/data/s3_addendum_seal_<날짜>.json` → 결과 `docs/data/s3_addendum_<날짜>.csv`.
      주 봉인 파일을 **덮어쓰지 않는다** (D-5: 원래 봉인과 이후 이력을 둘 다 보존).
   3. **라벨**: 세 행은 `ADDENDUM` 으로 표시하고 주 요약의 `median(|Δ|)` 계산에 **넣지 않는다**.
      주 판정의 `n_in_domain` 은 **봉인된 N 그대로**이고 addendum 때문에 움직이지 않는다.
   4. **보고 문구**: *"주 판정은 `B_ch` = <봉인된 N> 에서 나왔다.  `lhs00_034 · 089 · 098` 은
      수신 마감(09-17 23:59) 뒤인 09-19 에 완주해 **정의역 밖 addendum** 으로 따로 측정했다."*
      ⛔ *"130 전수"* 로 쓰지 않는다.
   5. ★ **셋이 주 판정과 크게 다르게 나와도 주 판정을 고치지 않는다.**  그때 할 수 있는 일은
      **그 사실을 적는 것**뿐이고, 그것이 addendum 이 존재하는 이유다 (되돌릴 여지를 남기면
      사전등록이 무의미해진다).
5. 원래 봉인과 이후 수신·지문 이력을 **둘 다 보존**한다 (덮어쓰지 않는다).
6. 마감까지 미정이면 **A 의 정의역·미정값 규칙**을 적용한다 (`PENDING_BASELINE`).
7. 옛 **30건** 자료는 ρ/S0 의 **역사적 진단**으로 구분해 적는다 — 주 분석의 표본이 아니다.
8. ~~⚠ 봉인 도구가 contact 결손 시 **존재하는 atom 의 경로·지문까지 비운다**~~
   **★ 고쳤다 (2026-09-14, 4라운드 요청서 송부 **후**).**  이제 contact 가 없어도 **있는 atom 의
   경로·sha256·본문 step 을 적는다**.  ⚠ **상태는 그대로 `RAW_MISSING_CONTACT`** — 기록만 늘고
   판정은 한 글자도 안 바뀐다 (거짓 `RAW_OK` 로 승격되지 않는다).  규율 ② 로 먼저 빨간불을
   확인했다: 옛 코드에서 `✗ ⑩ … atom=(빈칸) · sha=0자`.  회귀 ⑩·⑩b·⑩c 상주 (⑩c 가 *atom 이
   진짜 없는* 행은 빈칸으로 남김을 확인해 검사가 공허하지 않게 한다).
   ⚠ **커밋된 TSV 는 아직 옛 판으로 봉인된 것**이다 — 결손 3행의 빈 atom 칸을 *"atom 도 없다"* 로
   읽지 말 것.  다음 봉인에서 채워진다.

9. **★ 판정문 §6.4 의 나머지 둘도 닫았다** (2026-09-14, 요청서 송부 **후**).
   - **봉인은 이제 등록부 ∪ 디렉터리 전수**다.  옛 판은 디렉터리 inventory 라 설계 폴더가
     통째로 없으면 그 ID 의 **행 자체가 사라졌다** — 읽는 사람이 *"애초에 없는 ID"* 와
     *"폴더가 없는 ID"* 를 구분할 수 없다.  D-1 이 주 ID 를 고정한 이상 없는 것은 행이
     없는 게 아니라 **`CASE_DIR_MISSING`** 이다.  ⚠ 등록부로 **좁히지도** 않는다 — 등록 밖
     폴더도 행을 남긴다 (검사 ⑪b).
   - **`refill_family` 가 fail-closed 로 검증한다** — 중복 `case` ID(`DUPLICATE_CASE_ID`) ·
     64자 16진수가 아닌 지문(`BROKEN_SHA`).  refill 은 봉인 파일을 **다시 쓰므로**, 검증 없이
     쓰면 손상을 세탁한다.  빈칸은 결손이라 정상이다.
   - ★ 규율 ② — 넷 다 옛 코드에서 빨간불임을 먼저 확인했다 (⑪ *행 자체가 없다* · ⑫ · ⑫b).
     ⑪b·⑫c 가 초록이라 검사가 **과조임이 아니다**.
   - 실측: 커밋된 `area_s2_cohort.tsv` 131행은 새 검증을 **통과**한다 (중복 0 · 깨진 지문 0).
   - ⚠ *"생성기의 성공을 봉인 유효성 검사의 성공으로 읽지 말 것"* 은 그대로 유효하다 —
     이 셋을 고쳤다고 봉인이 **솔버 성공**을 보증하게 되는 것은 아니다.

## E. SELF-31 · AREA-11 의 인용 문구 (`R3-05`)

> 저장된 mono LHS 30 의 기존 망에서 rtol 1e-5 → 1e-8 비교 시, 유효 이온 23건 · 열 30건의 σ 변화
> 최대는 각각 **6.0006865e-7 %** · **1.1226418e-5 %** 였다.  이는 **이 표본·이 baseline 에서의
> 허용오차 민감도**이며, **절대 오차 상한이 아니고** 새 bimodal 100 · legacy · S3 이후 망의
> 정확도 보증도 아니다.

- ⛔ *"σ 전반에 무해"* 로 쓰지 않는다 (판정 = **REFUTED, 범위 초과**).  *"포화했으므로 정확한
  해로 수렴했다"* 도 **REFUTED** (논리적 함의가 아니다 — 평평한 사다리가 정확성을 뜻하지 않는
  SPD 반례가 있다).  조건수·최종 잔차·반복 횟수는 저장돼 있지 않아 **UNVERIFIABLE** 이다.
- **AREA-11**: 직렬식은 현 기준해에서 **더 가까운 모델 후보**이지 *"이 기하의 참값"* 이 아니다
  (REFUTED).  첫 재료계수 시험은 **공통 b · 공통 ψ 를 고정**하고 계수만 바꾼다 — 그 조건에서만
  `min/직렬 ∈ [1, 2)` 를 쓴다 (ψ₁≠ψ₂ 면 성립하지 않는다, 반례 0.855 < 1).  `b₁/b₂` 의 독립
  변경은 **별도 기하 시험**이고 **S3 와 동시에 교정하지 않는다**.

## F. coverage 쪽 Physics **v2** 병기 (2026-09-29 · 1저자 결정 *"권고대로"*)

> 이 절은 **coverage (A_surface) 소비자**만 다룬다 — network (L2 협착 항) 은 legacy 사다리 그대로이고,
> 위 §2 의 두 소비자 구분과 §5 의 음성 대조 (*coverage (Hertz·Tabor) 불변*) 도 그대로다: legacy 키는 **바이트
> 그대로**이고 v2 는 **새 키 (`*_physics_v2`)** 로만 나란히 선다.

**규칙** (`scripts/plastic_coverage.py` `film_area_physics_v2` · `PHYSICS_V2_RULE`):
- δ/R* < `DR_YIELD_ONSET` → A = πR*δ (legacy 탄성 반환과 비트 동일).
- 그 위 (전이 · 소성) → **A = U = min(A_Tabor, A_volume, A_geom)** — cap 은 **전체 접촉면적**의 한계다.
  L = max(πR*δ, A_LIGG) > U 이면 **cap 이 이긴다** (U 를 내고 `cap_conflict` 로 센다 — `L1-01`).
- A_volume = **정확한 전체 lens** (두 반경 · `L1-02`) / (5 nm × 덤프 길이 단위) (`DESC-03` — 상수 자체는 안 바꿨다).
- 분모 = 4πr² − Σ **v2** AM–AM 면적 (분자와 같은 장부).  접촉 하나라도 거부되면 그 침대의 v2 는 빈칸 + 사유.
  ★ 09-30 (Codex `LHSC-01` P1 · 계약 (a) · 1저자 비준 *"권고대로"*): **분모가 서지 않는 AM 도 0 으로 넣지 않는다** — 반경 · 표면적이
  유한 양수가 아니거나 (NaN 반경 · 접촉 0 인 고립 입자는 접촉별 검사를 안 지난다) 자유 표면 ≤ 0 (이웃 AM 과 깊은 겹침 · 정사면체 AM 4
  반례) 이면 침대 v2 빈칸 + 사유 · 제외 수 (`n_radius_invalid` · `n_free_surface_nonpositive`) 는 `am_denominator_physics_v2` 에
  빈칸에도 싣는다.  옛 판은 그 AM 을 **0.0 · ok** 로 냈다 (`coverage_physics_vs_hertzian.py --selftest` ⑬ ⑭ · 양성 대조 ⑮).
  유효 부분집합 통계 (계약 (b)) 는 택하지 않았다.  legacy 는 그대로 (그런 AM 을 0.0 으로 센다).

**⚠ 귀결 (이 결정의 값)** — v2 면적은 **LIGGGHTS 기하면적보다 작을 수 있고**, 얕은 겹침에서는 **πR*δ 보다도** 작다:
- 판정문 기하 (동일 반경 r = 0.5 µm · δ/R* = 0.01): A_v2 = 0.4996 πR*δ = 0.2501 A_LIGG (legacy 는 A_LIGG 를 냈다).
- 얕은 lens 는 5 nm 막보다 얇아 A_volume/πR*δ ≈ δ/h — **δ < 5 nm 인 cap 가지 접촉은 부피 cap 이 Hertz 아래**다.
- 전이 구간 하단에서는 Tabor 자체가 Hertz 보다 작다 (A_Tabor/πR*δ = 11.19·√(δ/R*) < 1 ⟺ δ/R* < 0.00798).
- 그래서 **항복 개시에서 면적이 불연속으로 떨어진다** (r = 0.5 µm SE–SE: ×0.0566 — `plastic_coverage.py --selftest` ⑯).
- 판정문 §3 은 *"조건부 체적 예산으로는 가능하지만 전체 접촉면적 cap 으로는 정당화되지 않는다"* 고 적었다 —
  v2 는 그 경고를 알고 **저자 결정으로** 전체 면적 한계를 택한 병기판이다 (legacy 를 대체하지 않는다).

**닫히지 않은 것**: 원장 `DESC-03` · `L1-01` · `L1-02` 의 상태는 이 절이 바꾸지 않는다 (v2 는 병기일 뿐) ·
`L1-03` (모든 상 쌍에 AM–SE E* · SE 경도) 은 v2 에서도 그대로 · v2 의 코퍼스 규모는 **미측정**이다
(원자료가 있는 기계에서 `coverage_physics_vs_hertzian.py` 를 다시 돌리거나 LHS 배치 `--stop-after coverage` —
웹앱 `run_pipeline(stop_after='coverage')` = 접촉 → 피복에서 멈춤, network · Stage E 없음).  ⚠ 인계표 생성기
`scripts/lhs_design_dataset.py` 는 아직 `--webapp-groups contact` 만 알아서 `stop_after=coverage` 배치 폴더를
**거부**한다 (fail-closed) — coverage 묶음 (legacy Physics + `*_physics_v2` 열 · 열 사전) 은 별건이다.
회귀: `scripts/plastic_coverage.py --selftest` ⑪–⑱ · `scripts/coverage_physics_vs_hertzian.py --selftest`.
