Repository: yonghoon7153-source/Yonghoon-DEM-DFT

# lit-reader — 연구실 문헌 DB (텍스트판)

이 브랜치는 코드가 아니라 **자료**다. 이 저장소 `claude/friendly-meitner-lldvar` 의 `litdb/papers/` digest 를 연구실 PC 의 문헌 도구가 읽어 만든
**읽기 카드 · 뽑은 수치 · 장 서문**을 매일 밤 텍스트로 올린다. 사람이 보는 화면(논문 그림 포함)은 연구실 PC 에만 있다.
**이 브랜치에 커밋하지 않는다** — 다음 밤에 통째로 다시 덮인다. 다른 브랜치에 합치지도 않는다.

마지막 갱신 2026-11-16 04:02 · 논문 563편 · 읽기 카드 475편 · 수치 49,774건 · 장 20개

## 다른 브랜치의 세션에서 쓰는 법

```bash
git fetch origin lit-reader
git show origin/lit-reader:papers.csv | head -n 5          # 논문 목록 — 어느 장인지, 카드가 내린 한 줄 결론
git show origin/lit-reader:chapters/se-argy.md             # 장 서문 — 그 장에서 밝혀진 것 · 엇갈리는 곳 · 열린 문제 · 먼저 읽을 논문
git show origin/lit-reader:cards/<slug>.md                 # 논문 한 편의 읽기 카드
git show origin/lit-reader:values/<slug>.csv               # 그 논문에서 뽑은 수치 (digest 줄 번호 · 인용문)
git grep -n -i "Li6PS5Cl" origin/lit-reader -- cards chapters   # 낱말로 찾기
git worktree add ../lit-reader origin/lit-reader                  # 많이 읽을 때: 폴더로 펼쳐 놓고 grep (다 쓰면 git worktree remove)
```

찾는 순서: 주제에 맞는 장의 `chapters/<id>.md` 로 흐름을 잡고 → 거기 근거로 달린 slug 의 `cards/<slug>.md` →
숫자가 필요하면 `values/<slug>.csv` → 마지막으로 digest 원문(`claude/friendly-meitner-lldvar` 의 `litdb/papers/<slug>.md`)의 그 줄.

## 들어 있는 것

| 파일 | 내용 |
|---|---|
| `papers.csv` | 논문마다 한 줄: slug · 제목 · 저자 · 연도 · 축(dft/dem) · 장 · 카드의 한 줄 결론 · 카드 유무 · 수치 수 · DOI · digest 경로 |
| `chapters/<장 id>.md` | 장 서문(문장마다 근거 논문의 slug) · 이 장의 값 · 아직 열린 문제 · 먼저 읽을 논문 · 이 장의 논문 목록 |
| `cards/<slug>.md` | 읽기 카드: 결론 · 요점 · 본문 · 용어 · 우리 연구에 주는 뜻 · 핵심 수치 · 조심할 것. `(L61–63)` 은 digest 의 줄 번호 |

# 📚 LITDB — 문헌 단일 시스템 (**SE·DFT 축 + DEM·MPM 축, 두 트랙**)

> **앞으로 논문은 여기서만 본다.** 여러 곳(db/literature, kb/papers, db/properties, Excel)에 흩어진 문헌을 한 곳에서 생각·참고·비교하기 위한 통합 MD 시스템.

## 왜 트랙이 둘인가
`INDEX.md` 는 argyrodite 전해질 축이라 접촉역학·MPM·건식전극 digest 가 들어갈 자리가
없다. 그래서 한때 64편이 **어느 인덱스에도 없었다**(open_items #7). 축을 나눠 그 구멍을
닫았고, 한 분모로 세면 “159편 중 98편 미언급” 같은 **가짜 미결**이 나온다
(`comparison_vs_ours.md:8`). 분리는 실측 근거가 있는 결정이다 — 합치지 말 것.

⚠ 이 표의 **편수는 적지 않는다.** 손으로 쓴 수는 반드시 낡는다(README 자신이 세 번 틀렸다).
현재값은 `python3 tools/litdb/build_index.py --check` 로 본다.

## 폴더 구조 (실물)
| 파일/폴더 | 트랙 | 역할 |
|---|---|---|
| `papers/<slug>.md` | 공통 | **논문 1편 = digest 1개.** 표준 양식 = `papers/_TEMPLATE.md` |
| `INDEX.md` | SE·DFT | 마스터 표. **손으로 쓴 분석 산문** — 자동 append 금지(`_INDEX_proposals.md` 머리말) |
| `INDEX_DEM.md` | DEM·MPM | `tools/litdb/build_index.py` **생성물** — 손편집 금지, 고칠 게 있으면 도구를 고치고 재생성 |
| `INDEX_DEM_snapshot_2026-07-16.md` | DEM·MPM | 동결본. 정본은 `INDEX_DEM.md` |
| `_INDEX_proposals.md` | 공통 | INDEX 승격 **대기열**. ⛔ 여기서 INDEX 로 옮기는 것은 **사람이 한다** |
| `our_dft_baseline.md` | SE·DFT | 우리 comp1/modelc DFT 기준값 — 이 축 모든 비교의 기준점 |
| `our_dem_baseline.md` | DEM·MPM | ⛔ **아직 값이 없다**(자리표시). 그 파일 §2–3 참조 |
| `comparison_vs_ours.md` | SE·DFT | 문헌 물성 ↔ 우리 DFT **차이 + 적용 인사이트** (축 A–L) |
| `comparison_vs_ours_DEM.md` | DEM·MPM | 같은 것의 DEM 판 (축 A–G) |
| `talks/` | 공통 | 학회 **발표덱** digest + `README.md`(3단 인용 등급). ⚠ 논문 수에 합산하지 않는다 |
| `surveys/` | 공통 | 주제 서베이 2편 (Nd 치환 54편 · halogen-rich MD 셋업) |
| `concepts/` | 공통 | 논문이 아닌 개념 정리 (예: `dos_vbm_efermi_methods.md`) |
| `figures/<slug>/` | 공통 | **논문 PDF 에서 잘라낸 그림·표** + `figures.json`·`_sources.json`. 아래 §🖼 참고 |
| `inbox/` | 공통 | 아직 안 먹인 PDF 대기함 (`litfig --inbox` 가 읽는다) |
| `topics.json` | 공통 | 주제 태그 **손 큐레이션** — /literature 칩의 유일한 출처 |
| `pdf_map.tsv` | 공통 | slug ↔ PDF 파일명 예외 대응(자동 매칭이 틀리는 것만) |
| `positioning_vs_geodict.md` · `yonsei_dtbl_lab_triage_2026.md` | 공통 | 단발 조사 문서 |

⛔ `properties/*.md` 는 **없다.** 물성 교차표는 `db/properties/` 의 원장(JSON/CSV)이
맡는다 — 지위(status·citable·prohibitions)가 붙는 곳이 거기라서다.

### papers/ 에 논문이 아닌 것이 두 종류 섞여 있다 (규약)
- `<slug>__seminar_*.md` = 그 digest 의 **동반 발표대본**(2026-08-28 규약). 본체에서
  링크되고, digest 로 세지 않는다(`webapp/data.py:list_papers` 가 제외). `talks/` 와
  다른 점: 저 폴더는 **남의 학회 발표**, 이쪽은 **우리가 그 논문을 발표한 대본**이다.
- 묘비 스텁 = `# → superseded by …` 3줄. 논문이 합쳐졌을 때 옛 slug 를 살려 두는 것.

## 논문 "먹이는" 워크플로우  (= `litdb-curator` 에이전트)
**트리거: PDF 업로드 후 "논문 에이전트 실행해줘"** (또는 "이 논문 litdb에 넣어줘", "이 논문 정리해줘", "feed this paper")
→ 에이전트가 **(1) 백그라운드로 digest 저장** + **(2) 사용자에게 자세히·체계적으로 설명** + **(3) 질문 답변(토론)**. digest 깊이 기준 = `papers/zuo2022_chlorination_cathode_interface.md` (논문 정독 수준, 분량 무관).
1. PDF 업로드 → 트리거 발화
2. 에이전트가 `_TEMPLATE.md` 양식으로 `papers/<slug>.md` 생성. 특히:
   - **DFT 방법** — code·functional·pseudo·k-points·supercell·U·vdW·무질서 처리
   - **Figure set** — 각 그림이 무엇을 보여주나 + 우리가 참고할 점
   - **Post-processing** — 어떤 후처리(NEB/Bader/COHP/grand-potential…)를 어떻게 적용·기록했나
   - **우리 DFT 대비** — 같은 점 / 다른 점 / 왜
   - **적용 인사이트** — 내 연구에 어떻게 쓰나
3. **트랙을 먼저 정한다.** SE 면 `INDEX.md` status → ✅ + `comparison_vs_ours.md`,
   DEM 이면 `python3 tools/litdb/build_index.py` 재생성 + `comparison_vs_ours_DEM.md`.
   실물(PDF)을 아직 못 봤으면 어느 INDEX 도 아니고 `_INDEX_proposals.md` 대기열이다.
   (⛔ `properties/` 는 없다 — 물성 원장은 `db/properties/`)
4. 사용자와 인사이트 공유 → 합의된 결론만 deck/paper로

## 통합 대상 (흩어져 있던 기존 DB → 점진 흡수)
- `db/literature/` : argyrodite_computational_littable.csv, argyrodite_dft_littable.csv, refs.json, 개별 MD 7편(damore/fadillah/lee/li/pustorino/sundar/zhao)

File: litdb/figures/cronau2021_stack_pressure_ionic_conductivity/si_digitized.csv (part 1 of 3)
"# Cronau 2021 ACS Energy Lett. 6, 3072 — SI (nz1c01299_si_001.pdf) figure readout. ALL VALUES DIGITIZED (not stated in text). tools/litdb/cronau2021_si_digitize.py"
figure,panel,material,class,series,x_name,x_value,x_unit,y_name,y_value,y_unit,fit_cost,own_px,flag,provenance
S1,S1a,AM-Li7P3S11,AM,fab 194.69 MPa,stack_pressure,2.82,MPa,sigma_ion,5.01713e-05,S/cm,11,14,occluded,digitized
S1,S1a,AM-Li7P3S11,AM,fab 194.69 MPa,stack_pressure,3.82,MPa,sigma_ion,5.82865e-05,S/cm,0,36,ok,digitized
S1,S1a,AM-Li7P3S11,AM,fab 194.69 MPa,stack_pressure,4.45,MPa,sigma_ion,6.85977e-05,S/cm,2,24,occluded,digitized
S1,S1a,AM-Li7P3S11,AM,fab 194.69 MPa,stack_pressure,5.64,MPa,sigma_ion,7.70887e-05,S/cm,0,7,occluded,digitized
S1,S1a,AM-Li7P3S11,AM,fab 194.69 MPa,stack_pressure,19.61,MPa,sigma_ion,1.34101e-04,S/cm,0,62,ok,digitized
S1,S1a,AM-Li7P3S11,AM,fab 194.69 MPa,stack_pressure,29.25,MPa,sigma_ion,1.43991e-04,S/cm,37,56,ok,digitized
S1,S1a,AM-Li7P3S11,AM,fab 194.69 MPa,stack_pressure,39.11,MPa,sigma_ion,1.47023e-04,S/cm,65,64,neighbor_overlap,digitized
S1,S1a,AM-Li7P3S11,AM,fab 194.69 MPa,stack_pressure,48.47,MPa,sigma_ion,1.48222e-04,S/cm,60,68,neighbor_overlap,digitized
S1,S1a,AM-Li7P3S11,AM,fab 194.69 MPa,stack_pressure,58.86,MPa,sigma_ion,1.48573e-04,S/cm,64,61,neighbor_overlap,digitized
S1,S1a,AM-Li7P3S11,AM,fab 194.69 MPa,stack_pressure,68.14,MPa,sigma_ion,1.48829e-04,S/cm,64,58,neighbor_overlap,digitized
S1,S1a,AM-Li7P3S11,AM,fab 194.69 MPa,stack_pressure,77.67,MPa,sigma_ion,1.48802e-04,S/cm,63,54,neighbor_overlap,digitized
S1,S1a,AM-Li7P3S11,AM,fab 194.69 MPa,stack_pressure,87.29,MPa,sigma_ion,1.48637e-04,S/cm,58,62,neighbor_overlap,digitized
S1,S1a,AM-Li7P3S11,AM,fab 194.69 MPa,stack_pressure,95.84,MPa,sigma_ion,1.48426e-04,S/cm,40,58,ok,digitized
S1,S1a,AM-Li7P3S11,AM,fab 194.69 MPa,stack_pressure,146.10,MPa,sigma_ion,1.50589e-04,S/cm,0,52,ok,digitized
S1,S1a,AM-Li7P3S11,AM,fab 194.69 MPa,stack_pressure,194.67,MPa,sigma_ion,1.53546e-04,S/cm,0,46,ok,digitized
S1,S1a,AM-Li7P3S11,AM,fab 292.03 MPa,stack_pressure,0.91,MPa,sigma_ion,3.49575e-05,S/cm,9,24,occluded,digitized
S1,S1a,AM-Li7P3S11,AM,fab 292.03 MPa,stack_pressure,1.83,MPa,sigma_ion,4.29212e-05,S/cm,10,31,ok,digitized
S1,S1a,AM-Li7P3S11,AM,fab 292.03 MPa,stack_pressure,2.59,MPa,sigma_ion,5.31086e-05,S/cm,0,41,ok,digitized
S1,S1a,AM-Li7P3S11,AM,fab 292.03 MPa,stack_pressure,3.94,MPa,sigma_ion,6.35668e-05,S/cm,0,55,ok,digitized
S1,S1a,AM-Li7P3S11,AM,fab 292.03 MPa,stack_pressure,4.78,MPa,sigma_ion,7.40060e-05,S/cm,5,54,ok,digitized
S1,S1a,AM-Li7P3S11,AM,fab 292.03 MPa,stack_pressure,5.57,MPa,sigma_ion,8.35054e-05,S/cm,17,55,ok,digitized
S1,S1a,AM-Li7P3S11,AM,fab 292.03 MPa,stack_pressure,6.65,MPa,sigma_ion,9.21171e-05,S/cm,28,53,ok,digitized
S1,S1a,AM-Li7P3S11,AM,fab 292.03 MPa,stack_pressure,8.08,MPa,sigma_ion,1.00940e-04,S/cm,47,56,neighbor_overlap,digitized
S1,S1a,AM-Li7P3S11,AM,fab 292.03 MPa,stack_pressure,8.73,MPa,sigma_ion,1.07786e-04,S/cm,63,64,neighbor_overlap,digitized
S1,S1a,AM-Li7P3S11,AM,fab 292.03 MPa,stack_pressure,9.76,MPa,sigma_ion,1.12280e-04,S/cm,38,62,ok,digitized
S1,S1a,AM-Li7P3S11,AM,fab 292.03 MPa,stack_pressure,19.53,MPa,sigma_ion,1.62206e-04,S/cm,0,55,ok,digitized
S1,S1a,AM-Li7P3S11,AM,fab 292.03 MPa,stack_pressure,29.31,MPa,sigma_ion,1.86248e-04,S/cm,0,54,ok,digitized
S1,S1a,AM-Li7P3S11,AM,fab 292.03 MPa,stack_pressure,38.94,MPa,sigma_ion,1.96631e-04,S/cm,29,52,ok,digitized
S1,S1a,AM-Li7P3S11,AM,fab 292.03 MPa,stack_pressure,49.55,MPa,sigma_ion,2.00234e-04,S/cm,41,60,neighbor_overlap,digitized
S1,S1a,AM-Li7P3S11,AM,fab 292.03 MPa,stack_pressure,79.05,MPa,sigma_ion,1.98582e-04,S/cm,42,66,neighbor_overlap,digitized
S1,S1a,AM-Li7P3S11,AM,fab 292.03 MPa,stack_pressure,87.53,MPa,sigma_ion,1.97236e-04,S/cm,69,66,neighbor_overlap,digitized
S1,S1a,AM-Li7P3S11,AM,fab 292.03 MPa,stack_pressure,96.45,MPa,sigma_ion,1.95546e-04,S/cm,36,64,ok,digitized
S1,S1a,AM-Li7P3S11,AM,fab 292.03 MPa,stack_pressure,145.99,MPa,sigma_ion,1.93821e-04,S/cm,0,60,ok,digitized
S1,S1a,AM-Li7P3S11,AM,fab 292.03 MPa,stack_pressure,194.61,MPa,sigma_ion,1.92281e-04,S/cm,0,61,ok,digitized
S1,S1a,AM-Li7P3S11,AM,fab 292.03 MPa,stack_pressure,243.23,MPa,sigma_ion,1.91094e-04,S/cm,0,63,ok,digitized
S1,S1a,AM-Li7P3S11,AM,fab 292.03 MPa,stack_pressure,291.98,MPa,sigma_ion,1.90538e-04,S/cm,0,64,ok,digitized
S1,S1a,AM-Li7P3S11,AM,fab 389.30 MPa,stack_pressure,19.46,MPa,sigma_ion,7.73003e-05,S/cm,0,51,ok,digitized
S1,S1a,AM-Li7P3S11,AM,fab 389.30 MPa,stack_pressure,28.93,MPa,sigma_ion,1.07105e-04,S/cm,0,55,ok,digitized
S1,S1a,AM-Li7P3S11,AM,fab 389.30 MPa,stack_pressure,38.96,MPa,sigma_ion,1.35741e-04,S/cm,0,45,ok,digitized
S1,S1a,AM-Li7P3S11,AM,fab 389.30 MPa,stack_pressure,48.50,MPa,sigma_ion,1.62612e-04,S/cm,0,47,ok,digitized
S1,S1a,AM-Li7P3S11,AM,fab 389.30 MPa,stack_pressure,58.75,MPa,sigma_ion,1.84270e-04,S/cm,0,47,ok,digitized
S1,S1a,AM-Li7P3S11,AM,fab 389.30 MPa,stack_pressure,67.96,MPa,sigma_ion,1.99219e-04,S/cm,7,47,ok,digitized
S1,S1a,AM-Li7P3S11,AM,fab 389.30 MPa,stack_pressure,77.89,MPa,sigma_ion,2.07217e-04,S/cm,34,48,ok,digitized
S1,S1a,AM-Li7P3S11,AM,fab 389.30 MPa,stack_pressure,88.77,MPa,sigma_ion,2.11780e-04,S/cm,56,57,neighbor_overlap,digitized
S1,S1a,AM-Li7P3S11,AM,fab 389.30 MPa,stack_pressure,95.85,MPa,sigma_ion,2.13178e-04,S/cm,40,56,ok,digitized
S1,S1a,AM-Li7P3S11,AM,fab 389.30 MPa,stack_pressure,145.70,MPa,sigma_ion,2.14989e-04,S/cm,0,41,ok,digitized
S1,S1a,AM-Li7P3S11,AM,fab 389.30 MPa,stack_pressure,194.56,MPa,sigma_ion,2.13316e-04,S/cm,0,46,ok,digitized
S1,S1a,AM-Li7P3S11,AM,fab 389.30 MPa,stack_pressure,243.40,MPa,sigma_ion,2.11346e-04,S/cm,0,51,ok,digitized
S1,S1a,AM-Li7P3S11,AM,fab 389.30 MPa,stack_pressure,292.03,MPa,sigma_ion,2.09692e-04,S/cm,0,52,ok,digitized
S1,S1a,AM-Li7P3S11,AM,fab 389.30 MPa,stack_pressure,389.41,MPa,sigma_ion,2.09470e-04,S/cm,0,30,ok,digitized
S1,S1a,AM-Li7P3S11,AM,fab 486.73 MPa,stack_pressure,1.78,MPa,sigma_ion,1.93455e-05,S/cm,73,77,neighbor_overlap,digitized
S1,S1a,AM-Li7P3S11,AM,fab 486.73 MPa,stack_pressure,4.56,MPa,sigma_ion,2.66107e-05,S/cm,89,67,neighbor_overlap,digitized
S1,S1a,AM-Li7P3S11,AM,fab 486.73 MPa,stack_pressure,6.70,MPa,sigma_ion,3.65144e-05,S/cm,83,67,neighbor_overlap,digitized
S1,S1a,AM-Li7P3S11,AM,fab 486.73 MPa,stack_pressure,7.77,MPa,sigma_ion,4.06581e-05,S/cm,85,70,neighbor_overlap,digitized
S1,S1a,AM-Li7P3S11,AM,fab 486.73 MPa,stack_pressure,8.82,MPa,sigma_ion,4.59900e-05,S/cm,77,68,neighbor_overlap,digitized
S1,S1a,AM-Li7P3S11,AM,fab 486.73 MPa,stack_pressure,9.80,MPa,sigma_ion,5.07425e-05,S/cm,44,70,neighbor_overlap,digitized
S1,S1a,AM-Li7P3S11,AM,fab 486.73 MPa,stack_pressure,19.34,MPa,sigma_ion,9.75642e-05,S/cm,0,62,ok,digitized
S1,S1a,AM-Li7P3S11,AM,fab 486.73 MPa,stack_pressure,29.07,MPa,sigma_ion,1.33228e-04,S/cm,0,63,ok,digitized
S1,S1a,AM-Li7P3S11,AM,fab 486.73 MPa,stack_pressure,38.73,MPa,sigma_ion,1.61384e-04,S/cm,0,65,ok,digitized
S1,S1a,AM-Li7P3S11,AM,fab 486.73 MPa,stack_pressure,48.69,MPa,sigma_ion,1.82023e-04,S/cm,0,59,ok,digitized
S1,S1a,AM-Li7P3S11,AM,fab 486.73 MPa,stack_pressure,58.32,MPa,sigma_ion,1.96997e-04,S/cm,0,54,ok,digitized
S1,S1a,AM-Li7P3S11,AM,fab 486.73 MPa,stack_pressure,68.05,MPa,sigma_ion,2.07129e-04,S/cm,16,56,ok,digitized
S1,S1a,AM-Li7P3S11,AM,fab 486.73 MPa,stack_pressure,77.80,MPa,sigma_ion,2.14172e-04,S/cm,45,53,neighbor_overlap,digitized
S1,S1a,AM-Li7P3S11,AM,fab 486.73 MPa,stack_pressure,87.39,MPa,sigma_ion,2.18539e-04,S/cm,62,60,neighbor_overlap,digitized
S1,S1a,AM-Li7P3S11,AM,fab 486.73 MPa,stack_pressure,96.26,MPa,sigma_ion,2.21175e-04,S/cm,36,59,ok,digitized
S1,S1a,AM-Li7P3S11,AM,fab 486.73 MPa,stack_pressure,145.96,MPa,sigma_ion,2.24672e-04,S/cm,0,55,ok,digitized
S1,S1a,AM-Li7P3S11,AM,fab 486.73 MPa,stack_pressure,194.47,MPa,sigma_ion,2.22891e-04,S/cm,0,57,ok,digitized
S1,S1a,AM-Li7P3S11,AM,fab 486.73 MPa,stack_pressure,243.40,MPa,sigma_ion,2.20429e-04,S/cm,0,61,ok,digitized
S1,S1a,AM-Li7P3S11,AM,fab 486.73 MPa,stack_pressure,291.91,MPa,sigma_ion,2.17704e-04,S/cm,0,60,ok,digitized
S1,S1a,AM-Li7P3S11,AM,fab 486.73 MPa,stack_pressure,389.33,MPa,sigma_ion,2.14184e-04,S/cm,0,50,ok,digitized
S1,S1a,AM-Li7P3S11,AM,fab 486.73 MPa,stack_pressure,486.45,MPa,sigma_ion,2.11093e-04,S/cm,0,53,ok,digitized
S1,S1a,AM-Li7P3S11,AM,fab 97.34 MPa,stack_pressure,20.81,MPa,sigma_ion,1.02755e-04,S/cm,9,36,ok,digitized
S1,S1a,AM-Li7P3S11,AM,fab 97.34 MPa,stack_pressure,39.01,MPa,sigma_ion,1.05410e-04,S/cm,37,57,ok,digitized
S1,S1a,AM-Li7P3S11,AM,fab 97.34 MPa,stack_pressure,48.71,MPa,sigma_ion,1.06252e-04,S/cm,57,59,neighbor_overlap,digitized
S1,S1a,AM-Li7P3S11,AM,fab 97.34 MPa,stack_pressure,58.35,MPa,sigma_ion,1.07408e-04,S/cm,63,58,neighbor_overlap,digitized
S1,S1a,AM-Li7P3S11,AM,fab 97.34 MPa,stack_pressure,67.89,MPa,sigma_ion,1.08249e-04,S/cm,58,60,neighbor_overlap,digitized
S1,S1a,AM-Li7P3S11,AM,fab 97.34 MPa,stack_pressure,77.59,MPa,sigma_ion,1.09167e-04,S/cm,63,52,neighbor_overlap,digitized
S1,S1a,AM-Li7P3S11,AM,fab 97.34 MPa,stack_pressure,87.78,MPa,sigma_ion,1.10045e-04,S/cm,56,63,neighbor_overlap,digitized
S1,S1a,AM-Li7P3S11,AM,fab 97.34 MPa,stack_pressure,96.16,MPa,sigma_ion,1.10586e-04,S/cm,31,58,ok,digitized
S1,S1b,AM-80Li2S-20P2S5,AM,fab 194.69 MPa,stack_pressure,18.87,MPa,sigma_ion,3.94055e-04,S/cm,0,13,occluded,digitized
S1,S1b,AM-80Li2S-20P2S5,AM,fab 194.69 MPa,stack_pressure,29.08,MPa,sigma_ion,4.27253e-04,S/cm,26,57,ok,digitized
S1,S1b,AM-80Li2S-20P2S5,AM,fab 194.69 MPa,stack_pressure,39.35,MPa,sigma_ion,4.36652e-04,S/cm,61,46,neighbor_overlap,digitized
S1,S1b,AM-80Li2S-20P2S5,AM,fab 194.69 MPa,stack_pressure,49.07,MPa,sigma_ion,4.38683e-04,S/cm,54,64,neighbor_overlap,digitized
S1,S1b,AM-80Li2S-20P2S5,AM,fab 194.69 MPa,stack_pressure,57.60,MPa,sigma_ion,4.38680e-04,S/cm,60,61,neighbor_overlap,digitized
S1,S1b,AM-80Li2S-20P2S5,AM,fab 194.69 MPa,stack_pressure,67.55,MPa,sigma_ion,4.37069e-04,S/cm,60,53,neighbor_overlap,digitized
S1,S1b,AM-80Li2S-20P2S5,AM,fab 194.69 MPa,stack_pressure,77.84,MPa,sigma_ion,4.35891e-04,S/cm,59,63,neighbor_overlap,digitized
S1,S1b,AM-80Li2S-20P2S5,AM,fab 194.69 MPa,stack_pressure,88.30,MPa,sigma_ion,4.33453e-04,S/cm,64,62,neighbor_overlap,digitized
S1,S1b,AM-80Li2S-20P2S5,AM,fab 194.69 MPa,stack_pressure,96.48,MPa,sigma_ion,4.33313e-04,S/cm,36,61,ok,digitized
S1,S1b,AM-80Li2S-20P2S5,AM,fab 194.69 MPa,stack_pressure,145.85,MPa,sigma_ion,4.32837e-04,S/cm,0,55,ok,digitized
S1,S1b,AM-80Li2S-20P2S5,AM,fab 194.69 MPa,stack_pressure,194.34,MPa,sigma_ion,4.33594e-04,S/cm,0,50,ok,digitized
S1,S1b,AM-80Li2S-20P2S5,AM,fab 292.03 MPa,stack_pressure,1.36,MPa,sigma_ion,3.69773e-05,S/cm,0,46,ok,digitized
S1,S1b,AM-80Li2S-20P2S5,AM,fab 292.03 MPa,stack_pressure,3.77,MPa,sigma_ion,1.21241e-04,S/cm,0,8,occluded,digitized
S1,S1b,AM-80Li2S-20P2S5,AM,fab 292.03 MPa,stack_pressure,7.47,MPa,sigma_ion,2.41883e-04,S/cm,0,21,occluded,digitized
S1,S1b,AM-80Li2S-20P2S5,AM,fab 292.03 MPa,stack_pressure,19.32,MPa,sigma_ion,4.15338e-04,S/cm,0,53,ok,digitized
S1,S1b,AM-80Li2S-20P2S5,AM,fab 292.03 MPa,stack_pressure,29.02,MPa,sigma_ion,4.72000e-04,S/cm,0,33,ok,digitized
S1,S1b,AM-80Li2S-20P2S5,AM,fab 292.03 MPa,stack_pressure,38.61,MPa,sigma_ion,4.96214e-04,S/cm,23,17,occluded,digitized
S1,S1b,AM-80Li2S-20P2S5,AM,fab 292.03 MPa,stack_pressure,49.27,MPa,sigma_ion,5.08818e-04,S/cm,26,60,ok,digitized
S1,S1b,AM-80Li2S-20P2S5,AM,fab 292.03 MPa,stack_pressure,57.62,MPa,sigma_ion,5.13593e-04,S/cm,42,45,neighbor_overlap,digitized
S1,S1b,AM-80Li2S-20P2S5,AM,fab 292.03 MPa,stack_pressure,78.62,MPa,sigma_ion,5.16685e-04,S/cm,45,62,neighbor_overlap,digitized
S1,S1b,AM-80Li2S-20P2S5,AM,fab 292.03 MPa,stack_pressure,87.22,MPa,sigma_ion,5.16554e-04,S/cm,67,66,neighbor_overlap,digitized
S1,S1b,AM-80Li2S-20P2S5,AM,fab 292.03 MPa,stack_pressure,96.85,MPa,sigma_ion,5.15666e-04,S/cm,30,67,ok,digitized
S1,S1b,AM-80Li2S-20P2S5,AM,fab 292.03 MPa,stack_pressure,145.87,MPa,sigma_ion,5.14178e-04,S/cm,0,65,ok,digitized
S1,S1b,AM-80Li2S-20P2S5,AM,fab 292.03 MPa,stack_pressure,194.58,MPa,sigma_ion,5.12211e-04,S/cm,0,63,ok,digitized
S1,S1b,AM-80Li2S-20P2S5,AM,fab 292.03 MPa,stack_pressure,243.34,MPa,sigma_ion,5.10090e-04,S/cm,0,61,ok,digitized
S1,S1b,AM-80Li2S-20P2S5,AM,fab 292.03 MPa,stack_pressure,291.97,MPa,sigma_ion,5.08257e-04,S/cm,0,64,ok,digitized
S1,S1b,AM-80Li2S-20P2S5,AM,fab 389.30 MPa,stack_pressure,1.40,MPa,sigma_ion,5.04722e-05,S/cm,0,32,ok,digitized
S1,S1b,AM-80Li2S-20P2S5,AM,fab 389.30 MPa,stack_pressure,3.87,MPa,sigma_ion,1.64600e-04,S/cm,0,13,occluded,digitized
S1,S1b,AM-80Li2S-20P2S5,AM,fab 389.30 MPa,stack_pressure,5.11,MPa,sigma_ion,2.14571e-04,S/cm,2,9,occluded,digitized
S1,S1b,AM-80Li2S-20P2S5,AM,fab 389.30 MPa,stack_pressure,6.14,MPa,sigma_ion,2.39237e-04,S/cm,15,17,occluded,digitized
S1,S1b,AM-80Li2S-20P2S5,AM,fab 389.30 MPa,stack_pressure,7.40,MPa,sigma_ion,2.55331e-04,S/cm,33,56,ok,digitized
S1,S1b,AM-80Li2S-20P2S5,AM,fab 389.30 MPa,stack_pressure,8.30,MPa,sigma_ion,2.68408e-04,S/cm,45,55,neighbor_overlap,digitized
S1,S1b,AM-80Li2S-20P2S5,AM,fab 389.30 MPa,stack_pressure,9.53,MPa,sigma_ion,2.87559e-04,S/cm,22,43,ok,digitized
S1,S1b,AM-80Li2S-20P2S5,AM,fab 389.30 MPa,stack_pressure,19.23,MPa,sigma_ion,3.98004e-04,S/cm,0,48,ok,digitized
S1,S1b,AM-80Li2S-20P2S5,AM,fab 389.30 MPa,stack_pressure,28.78,MPa,sigma_ion,4.61965e-04,S/cm,0,48,ok,digitized
S1,S1b,AM-80Li2S-20P2S5,AM,fab 389.30 MPa,stack_pressure,38.72,MPa,sigma_ion,5.02846e-04,S/cm,0,48,ok,digitized
S1,S1b,AM-80Li2S-20P2S5,AM,fab 389.30 MPa,stack_pressure,48.27,MPa,sigma_ion,5.30302e-04,S/cm,21,44,ok,digitized
S1,S1b,AM-80Li2S-20P2S5,AM,fab 389.30 MPa,stack_pressure,58.16,MPa,sigma_ion,5.45141e-04,S/cm,43,48,neighbor_overlap,digitized
S1,S1b,AM-80Li2S-20P2S5,AM,fab 389.30 MPa,stack_pressure,69.28,MPa,sigma_ion,5.53726e-04,S/cm,57,57,neighbor_overlap,digitized
S1,S1b,AM-80Li2S-20P2S5,AM,fab 389.30 MPa,stack_pressure,77.70,MPa,sigma_ion,5.57554e-04,S/cm,48,60,neighbor_overlap,digitized
S1,S1b,AM-80Li2S-20P2S5,AM,fab 389.30 MPa,stack_pressure,145.87,MPa,sigma_ion,5.59053e-04,S/cm,0,49,ok,digitized
S1,S1b,AM-80Li2S-20P2S5,AM,fab 389.30 MPa,stack_pressure,194.44,MPa,sigma_ion,5.55830e-04,S/cm,0,45,ok,digitized
S1,S1b,AM-80Li2S-20P2S5,AM,fab 389.30 MPa,stack_pressure,243.30,MPa,sigma_ion,5.51293e-04,S/cm,0,47,ok,digitized
S1,S1b,AM-80Li2S-20P2S5,AM,fab 389.30 MPa,stack_pressure,291.97,MPa,sigma_ion,5.47081e-04,S/cm,0,49,ok,digitized
S1,S1b,AM-80Li2S-20P2S5,AM,fab 389.30 MPa,stack_pressure,389.04,MPa,sigma_ion,5.40505e-04,S/cm,0,43,ok,digitized
S1,S1b,AM-80Li2S-20P2S5,AM,fab 486.73 MPa,stack_pressure,1.01,MPa,sigma_ion,6.69882e-05,S/cm,40,70,ok,digitized
S1,S1b,AM-80Li2S-20P2S5,AM,fab 486.73 MPa,stack_pressure,1.81,MPa,sigma_ion,7.46824e-05,S/cm,71,68,neighbor_overlap,digitized
S1,S1b,AM-80Li2S-20P2S5,AM,fab 486.73 MPa,stack_pressure,2.64,MPa,sigma_ion,9.11996e-05,S/cm,60,59,neighbor_overlap,digitized
S1,S1b,AM-80Li2S-20P2S5,AM,fab 486.73 MPa,stack_pressure,3.30,MPa,sigma_ion,1.10254e-04,S/cm,40,56,ok,digitized
S1,S1b,AM-80Li2S-20P2S5,AM,fab 486.73 MPa,stack_pressure,4.56,MPa,sigma_ion,1.30499e-04,S/cm,28,54,ok,digitized
S1,S1b,AM-80Li2S-20P2S5,AM,fab 486.73 MPa,stack_pressure,5.64,MPa,sigma_ion,1.50657e-04,S/cm,26,58,ok,digitized
S1,S1b,AM-80Li2S-20P2S5,AM,fab 486.73 MPa,stack_pressure,6.32,MPa,sigma_ion,1.71145e-04,S/cm,20,58,ok,digitized
S1,S1b,AM-80Li2S-20P2S5,AM,fab 486.73 MPa,stack_pressure,7.87,MPa,sigma_ion,1.92371e-04,S/cm,35,55,ok,digitized
S1,S1b,AM-80Li2S-20P2S5,AM,fab 486.73 MPa,stack_pressure,8.94,MPa,sigma_ion,2.11121e-04,S/cm,45,61,neighbor_overlap,digitized
S1,S1b,AM-80Li2S-20P2S5,AM,fab 486.73 MPa,stack_pressure,9.62,MPa,sigma_ion,2.28416e-04,S/cm,30,58,ok,digitized
S1,S1b,AM-80Li2S-20P2S5,AM,fab 486.73 MPa,stack_pressure,19.19,MPa,sigma_ion,3.45656e-04,S/cm,0,65,ok,digitized
S1,S1b,AM-80Li2S-20P2S5,AM,fab 486.73 MPa,stack_pressure,28.86,MPa,sigma_ion,4.08253e-04,S/cm,0,62,ok,digitized
S1,S1b,AM-80Li2S-20P2S5,AM,fab 486.73 MPa,stack_pressure,38.69,MPa,sigma_ion,4.48111e-04,S/cm,0,63,ok,digitized
S1,S1b,AM-80Li2S-20P2S5,AM,fab 486.73 MPa,stack_pressure,48.58,MPa,sigma_ion,4.77813e-04,S/cm,1,59,ok,digitized
S1,S1b,AM-80Li2S-20P2S5,AM,fab 486.73 MPa,stack_pressure,58.27,MPa,sigma_ion,5.02280e-04,S/cm,6,55,ok,digitized
S1,S1b,AM-80Li2S-20P2S5,AM,fab 486.73 MPa,stack_pressure,67.88,MPa,sigma_ion,5.21758e-04,S/cm,26,55,ok,digitized
S1,S1b,AM-80Li2S-20P2S5,AM,fab 486.73 MPa,stack_pressure,77.69,MPa,sigma_ion,5.37306e-04,S/cm,44,59,neighbor_overlap,digitized
S1,S1b,AM-80Li2S-20P2S5,AM,fab 486.73 MPa,stack_pressure,87.30,MPa,sigma_ion,5.50298e-04,S/cm,53,49,neighbor_overlap,digitized
S1,S1b,AM-80Li2S-20P2S5,AM,fab 486.73 MPa,stack_pressure,97.14,MPa,sigma_ion,5.61154e-04,S/cm,21,49,ok,digitized
S1,S1b,AM-80Li2S-20P2S5,AM,fab 486.73 MPa,stack_pressure,145.83,MPa,sigma_ion,5.84446e-04,S/cm,0,52,ok,digitized
S1,S1b,AM-80Li2S-20P2S5,AM,fab 486.73 MPa,stack_pressure,194.50,MPa,sigma_ion,5.82582e-04,S/cm,0,60,ok,digitized
S1,S1b,AM-80Li2S-20P2S5,AM,fab 486.73 MPa,stack_pressure,243.27,MPa,sigma_ion,5.75757e-04,S/cm,0,57,ok,digitized
S1,S1b,AM-80Li2S-20P2S5,AM,fab 486.73 MPa,stack_pressure,292.11,MPa,sigma_ion,5.68367e-04,S/cm,0,55,ok,digitized
S1,S1b,AM-80Li2S-20P2S5,AM,fab 486.73 MPa,stack_pressure,389.39,MPa,sigma_ion,5.57272e-04,S/cm,0,46,ok,digitized
S1,S1b,AM-80Li2S-20P2S5,AM,fab 486.73 MPa,stack_pressure,486.56,MPa,sigma_ion,5.42529e-04,S/cm,0,52,ok,digitized
S1,S1b,AM-80Li2S-20P2S5,AM,fab 97.34 MPa,stack_pressure,5.73,MPa,sigma_ion,8.68923e-05,S/cm,10,7,occluded,digitized
S1,S1b,AM-80Li2S-20P2S5,AM,fab 97.34 MPa,stack_pressure,6.91,MPa,sigma_ion,1.07995e-04,S/cm,13,21,occluded,digitized
S1,S1b,AM-80Li2S-20P2S5,AM,fab 97.34 MPa,stack_pressure,9.43,MPa,sigma_ion,1.27713e-04,S/cm,22,23,occluded,digitized
S1,S1b,AM-80Li2S-20P2S5,AM,fab 97.34 MPa,stack_pressure,9.74,MPa,sigma_ion,1.34745e-04,S/cm,17,27,ok,digitized
S1,S1b,AM-80Li2S-20P2S5,AM,fab 97.34 MPa,stack_pressure,19.06,MPa,sigma_ion,2.42904e-04,S/cm,0,41,ok,digitized
S1,S1b,AM-80Li2S-20P2S5,AM,fab 97.34 MPa,stack_pressure,29.09,MPa,sigma_ion,3.08989e-04,S/cm,17,48,ok,digitized
S1,S1b,AM-80Li2S-20P2S5,AM,fab 97.34 MPa,stack_pressure,39.40,MPa,sigma_ion,3.27581e-04,S/cm,39,61,ok,digitized
S1,S1b,AM-80Li2S-20P2S5,AM,fab 97.34 MPa,stack_pressure,48.83,MPa,sigma_ion,3.29167e-04,S/cm,59,54,neighbor_overlap,digitized
S1,S1b,AM-80Li2S-20P2S5,AM,fab 97.34 MPa,stack_pressure,58.35,MPa,sigma_ion,3.29581e-04,S/cm,56,60,neighbor_overlap,digitized
S1,S1b,AM-80Li2S-20P2S5,AM,fab 97.34 MPa,stack_pressure,67.31,MPa,sigma_ion,3.29460e-04,S/cm,61,58,neighbor_overlap,digitized
S1,S1b,AM-80Li2S-20P2S5,AM,fab 97.34 MPa,stack_pressure,77.80,MPa,sigma_ion,3.28797e-04,S/cm,57,62,neighbor_overlap,digitized
S1,S1b,AM-80Li2S-20P2S5,AM,fab 97.34 MPa,stack_pressure,87.21,MPa,sigma_ion,3.28188e-04,S/cm,60,60,neighbor_overlap,digitized
S1,S1b,AM-80Li2S-20P2S5,AM,fab 97.34 MPa,stack_pressure,95.59,MPa,sigma_ion,3.27580e-04,S/cm,32,58,ok,digitized
S1,S1c,GC-Li7P3S11,GC,fab 194.69 MPa,stack_pressure,4.88,MPa,sigma_ion,6.98172e-04,S/cm,0,10,occluded,digitized
S1,S1c,GC-Li7P3S11,GC,fab 194.69 MPa,stack_pressure,5.43,MPa,sigma_ion,7.89492e-04,S/cm,5,15,occluded,digitized
S1,S1c,GC-Li7P3S11,GC,fab 194.69 MPa,stack_pressure,6.58,MPa,sigma_ion,8.75300e-04,S/cm,34,26,ok,digitized
S1,S1c,GC-Li7P3S11,GC,fab 194.69 MPa,stack_pressure,7.54,MPa,sigma_ion,9.58423e-04,S/cm,46,67,neighbor_overlap,digitized
S1,S1c,GC-Li7P3S11,GC,fab 194.69 MPa,stack_pressure,8.76,MPa,sigma_ion,1.02889e-03,S/cm,63,65,neighbor_overlap,digitized
S1,S1c,GC-Li7P3S11,GC,fab 194.69 MPa,stack_pressure,9.47,MPa,sigma_ion,1.09753e-03,S/cm,29,60,ok,digitized
S1,S1c,GC-Li7P3S11,GC,fab 194.69 MPa,stack_pressure,19.36,MPa,sigma_ion,1.55705e-03,S/cm,0,68,ok,digitized
S1,S1c,GC-Li7P3S11,GC,fab 194.69 MPa,stack_pressure,29.17,MPa,sigma_ion,1.71092e-03,S/cm,22,63,ok,digitized
S1,S1c,GC-Li7P3S11,GC,fab 194.69 MPa,stack_pressure,38.86,MPa,sigma_ion,1.77699e-03,S/cm,49,45,neighbor_overlap,digitized
S1,S1c,GC-Li7P3S11,GC,fab 194.69 MPa,stack_pressure,49.19,MPa,sigma_ion,1.81864e-03,S/cm,55,58,neighbor_overlap,digitized
S1,S1c,GC-Li7P3S11,GC,fab 194.69 MPa,stack_pressure,58.53,MPa,sigma_ion,1.84639e-03,S/cm,62,59,neighbor_overlap,digitized
S1,S1c,GC-Li7P3S11,GC,fab 194.69 MPa,stack_pressure,69.01,MPa,sigma_ion,1.86796e-03,S/cm,63,59,neighbor_overlap,digitized
S1,S1c,GC-Li7P3S11,GC,fab 194.69 MPa,stack_pressure,77.56,MPa,sigma_ion,1.88377e-03,S/cm,63,62,neighbor_overlap,digitized
S1,S1c,GC-Li7P3S11,GC,fab 194.69 MPa,stack_pressure,87.31,MPa,sigma_ion,1.89384e-03,S/cm,64,64,neighbor_overlap,digitized
S1,S1c,GC-Li7P3S11,GC,fab 194.69 MPa,stack_pressure,95.70,MPa,sigma_ion,1.90103e-03,S/cm,38,59,ok,digitized
S1,S1c,GC-Li7P3S11,GC,fab 194.69 MPa,stack_pressure,145.91,MPa,sigma_ion,1.94330e-03,S/cm,0,47,ok,digitized
S1,S1c,GC-Li7P3S11,GC,fab 194.69 MPa,stack_pressure,194.47,MPa,sigma_ion,1.94339e-03,S/cm,0,48,ok,digitized
S1,S1c,GC-Li7P3S11,GC,fab 292.03 MPa,stack_pressure,0.62,MPa,sigma_ion,2.09113e-04,S/cm,0,19,occluded,digitized
S1,S1c,GC-Li7P3S11,GC,fab 292.03 MPa,stack_pressure,3.04,MPa,sigma_ion,3.14477e-04,S/cm,8,12,occluded,digitized
S1,S1c,GC-Li7P3S11,GC,fab 292.03 MPa,stack_pressure,5.05,MPa,sigma_ion,3.81562e-04,S/cm,9,11,occluded,digitized
S1,S1c,GC-Li7P3S11,GC,fab 292.03 MPa,stack_pressure,5.61,MPa,sigma_ion,4.59559e-04,S/cm,15,9,occluded,digitized
S1,S1c,GC-Li7P3S11,GC,fab 292.03 MPa,stack_pressure,6.89,MPa,sigma_ion,5.01497e-04,S/cm,10,11,occluded,digitized
S1,S1c,GC-Li7P3S11,GC,fab 292.03 MPa,stack_pressure,8.04,MPa,sigma_ion,5.57836e-04,S/cm,13,13,occluded,digitized
S1,S1c,GC-Li7P3S11,GC,fab 292.03 MPa,stack_pressure,9.11,MPa,sigma_ion,6.18781e-04,S/cm,14,21,occluded,digitized
S1,S1c,GC-Li7P3S11,GC,fab 292.03 MPa,stack_pressure,10.19,MPa,sigma_ion,6.79880e-04,S/cm,10,17,occluded,digitized
S1,S1c,GC-Li7P3S11,GC,fab 292.03 MPa,stack_pressure,19.22,MPa,sigma_ion,1.22676e-03,S/cm,0,54,ok,digitized
S1,S1c,GC-Li7P3S11,GC,fab 292.03 MPa,stack_pressure,38.92,MPa,sigma_ion,1.82208e-03,S/cm,0,19,occluded,digitized
S1,S1c,GC-Li7P3S11,GC,fab 292.03 MPa,stack_pressure,48.58,MPa,sigma_ion,1.94101e-03,S/cm,11,56,ok,digitized
S1,S1c,GC-Li7P3S11,GC,fab 292.03 MPa,stack_pressure,58.27,MPa,sigma_ion,2.00511e-03,S/cm,46,41,neighbor_overlap,digitized
S1,S1c,GC-Li7P3S11,GC,fab 292.03 MPa,stack_pressure,68.07,MPa,sigma_ion,2.04256e-03,S/cm,51,56,neighbor_overlap,digitized
S1,S1c,GC-Li7P3S11,GC,fab 292.03 MPa,stack_pressure,78.40,MPa,sigma_ion,2.07210e-03,S/cm,66,62,neighbor_overlap,digitized
S1,S1c,GC-Li7P3S11,GC,fab 292.03 MPa,stack_pressure,88.02,MPa,sigma_ion,2.09232e-03,S/cm,69,68,neighbor_overlap,digitized
S1,S1c,GC-Li7P3S11,GC,fab 292.03 MPa,stack_pressure,96.58,MPa,sigma_ion,2.10635e-03,S/cm,33,66,ok,digitized
S1,S1c,GC-Li7P3S11,GC,fab 292.03 MPa,stack_pressure,145.85,MPa,sigma_ion,2.17157e-03,S/cm,0,59,ok,digitized
S1,S1c,GC-Li7P3S11,GC,fab 292.03 MPa,stack_pressure,194.55,MPa,sigma_ion,2.18211e-03,S/cm,0,63,ok,digitized
S1,S1c,GC-Li7P3S11,GC,fab 292.03 MPa,stack_pressure,243.29,MPa,sigma_ion,2.16076e-03,S/cm,0,63,ok,digitized
S1,S1c,GC-Li7P3S11,GC,fab 292.03 MPa,stack_pressure,291.84,MPa,sigma_ion,2.13398e-03,S/cm,0,58,ok,digitized
S1,S1c,GC-Li7P3S11,GC,fab 389.30 MPa,stack_pressure,4.09,MPa,sigma_ion,1.59649e-04,S/cm,90,70,neighbor_overlap,digitized
S1,S1c,GC-Li7P3S11,GC,fab 389.30 MPa,stack_pressure,19.52,MPa,sigma_ion,4.45262e-04,S/cm,0,49,ok,digitized
S1,S1c,GC-Li7P3S11,GC,fab 389.30 MPa,stack_pressure,29.06,MPa,sigma_ion,7.57734e-04,S/cm,0,48,ok,digitized
S1,S1c,GC-Li7P3S11,GC,fab 389.30 MPa,stack_pressure,38.81,MPa,sigma_ion,1.24345e-03,S/cm,0,42,ok,digitized
S1,S1c,GC-Li7P3S11,GC,fab 389.30 MPa,stack_pressure,48.06,MPa,sigma_ion,1.68047e-03,S/cm,0,41,ok,digitized
S1,S1c,GC-Li7P3S11,GC,fab 389.30 MPa,stack_pressure,58.16,MPa,sigma_ion,1.95203e-03,S/cm,0,47,ok,digitized
S1,S1c,GC-Li7P3S11,GC,fab 389.30 MPa,stack_pressure,68.00,MPa,sigma_ion,2.11469e-03,S/cm,3,51,ok,digitized
S1,S1c,GC-Li7P3S11,GC,fab 389.30 MPa,stack_pressure,77.71,MPa,sigma_ion,2.20300e-03,S/cm,19,35,ok,digitized
S1,S1c,GC-Li7P3S11,GC,fab 389.30 MPa,stack_pressure,89.17,MPa,sigma_ion,2.24769e-03,S/cm,34,37,ok,digitized
S1,S1c,GC-Li7P3S11,GC,fab 389.30 MPa,stack_pressure,95.84,MPa,sigma_ion,2.26040e-03,S/cm,23,34,ok,digitized
S1,S1c,GC-Li7P3S11,GC,fab 389.30 MPa,stack_pressure,145.87,MPa,sigma_ion,2.31051e-03,S/cm,0,43,ok,digitized
S1,S1c,GC-Li7P3S11,GC,fab 389.30 MPa,stack_pressure,194.58,MPa,sigma_ion,2.30962e-03,S/cm,0,43,ok,digitized
S1,S1c,GC-Li7P3S11,GC,fab 389.30 MPa,stack_pressure,243.68,MPa,sigma_ion,2.29037e-03,S/cm,0,42,ok,digitized
S1,S1c,GC-Li7P3S11,GC,fab 389.30 MPa,stack_pressure,291.95,MPa,sigma_ion,2.25390e-03,S/cm,0,51,ok,digitized
S1,S1c,GC-Li7P3S11,GC,fab 389.30 MPa,stack_pressure,389.23,MPa,sigma_ion,2.17564e-03,S/cm,0,44,ok,digitized
S1,S1c,GC-Li7P3S11,GC,fab 486.73 MPa,stack_pressure,0.76,MPa,sigma_ion,2.63111e-04,S/cm,14,62,ok,digitized
S1,S1c,GC-Li7P3S11,GC,fab 486.73 MPa,stack_pressure,2.00,MPa,sigma_ion,3.55605e-04,S/cm,47,59,neighbor_overlap,digitized
S1,S1c,GC-Li7P3S11,GC,fab 486.73 MPa,stack_pressure,2.88,MPa,sigma_ion,4.28292e-04,S/cm,67,67,neighbor_overlap,digitized
S1,S1c,GC-Li7P3S11,GC,fab 486.73 MPa,stack_pressure,3.85,MPa,sigma_ion,4.89009e-04,S/cm,72,69,neighbor_overlap,digitized
S1,S1c,GC-Li7P3S11,GC,fab 486.73 MPa,stack_pressure,4.73,MPa,sigma_ion,5.53571e-04,S/cm,72,64,neighbor_overlap,digitized
S1,S1c,GC-Li7P3S11,GC,fab 486.73 MPa,stack_pressure,5.43,MPa,sigma_ion,6.18831e-04,S/cm,73,66,neighbor_overlap,digitized
S1,S1c,GC-Li7P3S11,GC,fab 486.73 MPa,stack_pressure,6.34,MPa,sigma_ion,6.89333e-04,S/cm,79,63,neighbor_overlap,digitized
S1,S1c,GC-Li7P3S11,GC,fab 486.73 MPa,stack_pressure,7.94,MPa,sigma_ion,7.47304e-04,S/cm,82,74,neighbor_overlap,digitized
S1,S1c,GC-Li7P3S11,GC,fab 486.73 MPa,stack_pressure,8.78,MPa,sigma_ion,8.00795e-04,S/cm,87,71,neighbor_overlap,digitized
S1,S1c,GC-Li7P3S11,GC,fab 486.73 MPa,stack_pressure,9.59,MPa,sigma_ion,8.53653e-04,S/cm,39,72,ok,digitized
S1,S1c,GC-Li7P3S11,GC,fab 486.73 MPa,stack_pressure,19.50,MPa,sigma_ion,1.30499e-03,S/cm,0,62,ok,digitized
S1,S1c,GC-Li7P3S11,GC,fab 486.73 MPa,stack_pressure,29.04,MPa,sigma_ion,1.61805e-03,S/cm,0,68,ok,digitized
S1,S1c,GC-Li7P3S11,GC,fab 486.73 MPa,stack_pressure,38.70,MPa,sigma_ion,1.85965e-03,S/cm,0,61,ok,digitized
S1,S1c,GC-Li7P3S11,GC,fab 486.73 MPa,stack_pressure,48.60,MPa,sigma_ion,2.03306e-03,S/cm,0,64,ok,digitized
S1,S1c,GC-Li7P3S11,GC,fab 486.73 MPa,stack_pressure,58.24,MPa,sigma_ion,2.14523e-03,S/cm,17,55,ok,digitized
S1,S1c,GC-Li7P3S11,GC,fab 486.73 MPa,stack_pressure,68.11,MPa,sigma_ion,2.21344e-03,S/cm,47,58,neighbor_overlap,digitized
S1,S1c,GC-Li7P3S11,GC,fab 486.73 MPa,stack_pressure,77.87,MPa,sigma_ion,2.25906e-03,S/cm,61,54,neighbor_overlap,digitized
S1,S1c,GC-Li7P3S11,GC,fab 486.73 MPa,stack_pressure,88.16,MPa,sigma_ion,2.29003e-03,S/cm,54,56,neighbor_overlap,digitized
S1,S1c,GC-Li7P3S11,GC,fab 486.73 MPa,stack_pressure,96.53,MPa,sigma_ion,2.30553e-03,S/cm,27,56,ok,digitized
S1,S1c,GC-Li7P3S11,GC,fab 486.73 MPa,stack_pressure,145.83,MPa,sigma_ion,2.37310e-03,S/cm,0,55,ok,digitized
S1,S1c,GC-Li7P3S11,GC,fab 486.73 MPa,stack_pressure,194.36,MPa,sigma_ion,2.38829e-03,S/cm,0,53,ok,digitized
S1,S1c,GC-Li7P3S11,GC,fab 486.73 MPa,stack_pressure,243.59,MPa,sigma_ion,2.37928e-03,S/cm,0,50,ok,digitized
S1,S1c,GC-Li7P3S11,GC,fab 486.73 MPa,stack_pressure,292.00,MPa,sigma_ion,2.35938e-03,S/cm,0,52,ok,digitized
S1,S1c,GC-Li7P3S11,GC,fab 486.73 MPa,stack_pressure,389.25,MPa,sigma_ion,2.28712e-03,S/cm,0,55,ok,digitized
S1,S1c,GC-Li7P3S11,GC,fab 486.73 MPa,stack_pressure,486.56,MPa,sigma_ion,2.17988e-03,S/cm,0,46,ok,digitized
S1,S1c,GC-Li7P3S11,GC,fab 97.34 MPa,stack_pressure,0.58,MPa,sigma_ion,9.88710e-04,S/cm,18,43,ok,digitized
S1,S1c,GC-Li7P3S11,GC,fab 97.34 MPa,stack_pressure,1.35,MPa,sigma_ion,1.08628e-03,S/cm,35,48,ok,digitized
S1,S1c,GC-Li7P3S11,GC,fab 97.34 MPa,stack_pressure,7.16,MPa,sigma_ion,1.17771e-03,S/cm,38,60,ok,digitized
S1,S1c,GC-Li7P3S11,GC,fab 97.34 MPa,stack_pressure,29.15,MPa,sigma_ion,1.31079e-03,S/cm,30,45,ok,digitized
S1,S1c,GC-Li7P3S11,GC,fab 97.34 MPa,stack_pressure,38.95,MPa,sigma_ion,1.35084e-03,S/cm,50,49,neighbor_overlap,digitized
S1,S1c,GC-Li7P3S11,GC,fab 97.34 MPa,stack_pressure,49.30,MPa,sigma_ion,1.38388e-03,S/cm,58,55,neighbor_overlap,digitized
S1,S1c,GC-Li7P3S11,GC,fab 97.34 MPa,stack_pressure,58.59,MPa,sigma_ion,1.40299e-03,S/cm,63,62,neighbor_overlap,digitized
S1,S1c,GC-Li7P3S11,GC,fab 97.34 MPa,stack_pressure,68.07,MPa,sigma_ion,1.41799e-03,S/cm,62,64,neighbor_overlap,digitized
S1,S1c,GC-Li7P3S11,GC,fab 97.34 MPa,stack_pressure,77.76,MPa,sigma_ion,1.42682e-03,S/cm,62,59,neighbor_overlap,digitized
S1,S1c,GC-Li7P3S11,GC,fab 97.34 MPa,stack_pressure,87.15,MPa,sigma_ion,1.43297e-03,S/cm,60,60,neighbor_overlap,digitized
S1,S1c,GC-Li7P3S11,GC,fab 97.34 MPa,stack_pressure,95.74,MPa,sigma_ion,1.44815e-03,S/cm,32,54,ok,digitized
S1,S1d,GC-Li6PS5Br,GC,fab 194.69 MPa,stack_pressure,4.97,MPa,sigma_ion,3.16312e-04,S/cm,0,19,occluded,digitized
S1,S1d,GC-Li6PS5Br,GC,fab 194.69 MPa,stack_pressure,5.62,MPa,sigma_ion,4.03455e-04,S/cm,0,52,ok,digitized
S1,S1d,GC-Li6PS5Br,GC,fab 194.69 MPa,stack_pressure,6.77,MPa,sigma_ion,4.47547e-04,S/cm,40,66,ok,digitized
S1,S1d,GC-Li6PS5Br,GC,fab 194.69 MPa,stack_pressure,8.14,MPa,sigma_ion,4.81031e-04,S/cm,80,71,neighbor_overlap,digitized
S1,S1d,GC-Li6PS5Br,GC,fab 194.69 MPa,stack_pressure,9.04,MPa,sigma_ion,4.90193e-04,S/cm,48,71,neighbor_overlap,digitized
S1,S1d,GC-Li6PS5Br,GC,fab 194.69 MPa,stack_pressure,19.58,MPa,sigma_ion,6.05679e-04,S/cm,0,17,occluded,digitized
S1,S1d,GC-Li6PS5Br,GC,fab 194.69 MPa,stack_pressure,38.83,MPa,sigma_ion,6.67491e-04,S/cm,34,58,ok,digitized
S1,S1d,GC-Li6PS5Br,GC,fab 194.69 MPa,stack_pressure,48.90,MPa,sigma_ion,6.80663e-04,S/cm,64,61,neighbor_overlap,digitized
S1,S1d,GC-Li6PS5Br,GC,fab 194.69 MPa,stack_pressure,58.46,MPa,sigma_ion,6.89399e-04,S/cm,64,58,neighbor_overlap,digitized
S1,S1d,GC-Li6PS5Br,GC,fab 194.69 MPa,stack_pressure,68.95,MPa,sigma_ion,6.96099e-04,S/cm,59,58,neighbor_overlap,digitized
S1,S1d,GC-Li6PS5Br,GC,fab 194.69 MPa,stack_pressure,77.76,MPa,sigma_ion,6.99813e-04,S/cm,60,61,neighbor_overlap,digitized
S1,S1d,GC-Li6PS5Br,GC,fab 194.69 MPa,stack_pressure,87.69,MPa,sigma_ion,7.02657e-04,S/cm,64,62,neighbor_overlap,digitized
S1,S1d,GC-Li6PS5Br,GC,fab 194.69 MPa,stack_pressure,95.63,MPa,sigma_ion,7.03203e-04,S/cm,39,61,ok,digitized
S1,S1d,GC-Li6PS5Br,GC,fab 194.69 MPa,stack_pressure,145.99,MPa,sigma_ion,7.20501e-04,S/cm,0,46,ok,digitized
S1,S1d,GC-Li6PS5Br,GC,fab 194.69 MPa,stack_pressure,194.47,MPa,sigma_ion,7.24538e-04,S/cm,0,53,ok,digitized
S1,S1d,GC-Li6PS5Br,GC,fab 292.03 MPa,stack_pressure,19.32,MPa,sigma_ion,5.00437e-04,S/cm,0,55,ok,digitized
S1,S1d,GC-Li6PS5Br,GC,fab 292.03 MPa,stack_pressure,29.29,MPa,sigma_ion,6.46823e-04,S/cm,0,56,ok,digitized
S1,S1d,GC-Li6PS5Br,GC,fab 292.03 MPa,stack_pressure,38.73,MPa,sigma_ion,7.24242e-04,S/cm,8,55,ok,digitized
S1,S1d,GC-Li6PS5Br,GC,fab 292.03 MPa,stack_pressure,48.84,MPa,sigma_ion,7.60147e-04,S/cm,36,57,ok,digitized
S1,S1d,GC-Li6PS5Br,GC,fab 292.03 MPa,stack_pressure,58.66,MPa,sigma_ion,7.78766e-04,S/cm,66,61,neighbor_overlap,digitized
S1,S1d,GC-Li6PS5Br,GC,fab 292.03 MPa,stack_pressure,68.08,MPa,sigma_ion,7.87849e-04,S/cm,67,63,neighbor_overlap,digitized
S1,S1d,GC-Li6PS5Br,GC,fab 292.03 MPa,stack_pressure,77.73,MPa,sigma_ion,7.92588e-04,S/cm,64,63,neighbor_overlap,digitized
S1,S1d,GC-Li6PS5Br,GC,fab 292.03 MPa,stack_pressure,87.78,MPa,sigma_ion,7.96241e-04,S/cm,63,59,neighbor_overlap,digitized
S1,S1d,GC-Li6PS5Br,GC,fab 292.03 MPa,stack_pressure,96.70,MPa,sigma_ion,7.96708e-04,S/cm,37,60,ok,digitized
S1,S1d,GC-Li6PS5Br,GC,fab 292.03 MPa,stack_pressure,145.92,MPa,sigma_ion,8.16937e-04,S/cm,0,65,ok,digitized
S1,S1d,GC-Li6PS5Br,GC,fab 292.03 MPa,stack_pressure,194.62,MPa,sigma_ion,8.21962e-04,S/cm,0,60,ok,digitized
S1,S1d,GC-Li6PS5Br,GC,fab 292.03 MPa,stack_pressure,243.24,MPa,sigma_ion,8.19327e-04,S/cm,0,62,ok,digitized
S1,S1d,GC-Li6PS5Br,GC,fab 292.03 MPa,stack_pressure,292.02,MPa,sigma_ion,8.14388e-04,S/cm,0,66,ok,digitized
S1,S1d,GC-Li6PS5Br,GC,fab 389.30 MPa,stack_pressure,8.67,MPa,sigma_ion,3.15861e-04,S/cm,21,41,ok,digitized
S1,S1d,GC-Li6PS5Br,GC,fab 389.30 MPa,stack_pressure,9.46,MPa,sigma_ion,3.49435e-04,S/cm,11,52,ok,digitized
S1,S1d,GC-Li6PS5Br,GC,fab 389.30 MPa,stack_pressure,19.10,MPa,sigma_ion,6.15510e-04,S/cm,0,43,ok,digitized
S1,S1d,GC-Li6PS5Br,GC,fab 389.30 MPa,stack_pressure,29.21,MPa,sigma_ion,7.47071e-04,S/cm,0,48,ok,digitized
S1,S1d,GC-Li6PS5Br,GC,fab 389.30 MPa,stack_pressure,38.68,MPa,sigma_ion,8.11885e-04,S/cm,12,31,ok,digitized
S1,S1d,GC-Li6PS5Br,GC,fab 389.30 MPa,stack_pressure,48.49,MPa,sigma_ion,8.43976e-04,S/cm,21,46,ok,digitized
S1,S1d,GC-Li6PS5Br,GC,fab 389.30 MPa,stack_pressure,59.50,MPa,sigma_ion,8.61528e-04,S/cm,53,49,neighbor_overlap,digitized
S1,S1d,GC-Li6PS5Br,GC,fab 389.30 MPa,stack_pressure,68.38,MPa,sigma_ion,8.70021e-04,S/cm,57,57,neighbor_overlap,digitized
S1,S1d,GC-Li6PS5Br,GC,fab 389.30 MPa,stack_pressure,78.61,MPa,sigma_ion,8.75255e-04,S/cm,60,59,neighbor_overlap,digitized
S1,S1d,GC-Li6PS5Br,GC,fab 389.30 MPa,stack_pressure,87.50,MPa,sigma_ion,8.78814e-04,S/cm,63,58,neighbor_overlap,digitized
S1,S1d,GC-Li6PS5Br,GC,fab 389.30 MPa,stack_pressure,95.95,MPa,sigma_ion,8.80467e-04,S/cm,34,61,ok,digitized
S1,S1d,GC-Li6PS5Br,GC,fab 389.30 MPa,stack_pressure,146.02,MPa,sigma_ion,8.99170e-04,S/cm,0,48,ok,digitized
S1,S1d,GC-Li6PS5Br,GC,fab 389.30 MPa,stack_pressure,194.50,MPa,sigma_ion,9.04465e-04,S/cm,0,47,ok,digitized
S1,S1d,GC-Li6PS5Br,GC,fab 389.30 MPa,stack_pressure,243.45,MPa,sigma_ion,9.05821e-04,S/cm,0,50,ok,digitized
S1,S1d,GC-Li6PS5Br,GC,fab 389.30 MPa,stack_pressure,291.94,MPa,sigma_ion,9.00574e-04,S/cm,0,48,ok,digitized
S1,S1d,GC-Li6PS5Br,GC,fab 389.30 MPa,stack_pressure,389.31,MPa,sigma_ion,8.95512e-04,S/cm,0,44,ok,digitized
S1,S1d,GC-Li6PS5Br,GC,fab 486.73 MPa,stack_pressure,1.56,MPa,sigma_ion,4.99000e-05,S/cm,16,60,ok,digitized
S1,S1d,GC-Li6PS5Br,GC,fab 486.73 MPa,stack_pressure,2.99,MPa,sigma_ion,8.46984e-05,S/cm,37,57,ok,digitized
S1,S1d,GC-Li6PS5Br,GC,fab 486.73 MPa,stack_pressure,3.91,MPa,sigma_ion,1.17929e-04,S/cm,57,66,neighbor_overlap,digitized
S1,S1d,GC-Li6PS5Br,GC,fab 486.73 MPa,stack_pressure,5.07,MPa,sigma_ion,1.39396e-04,S/cm,73,65,neighbor_overlap,digitized
S1,S1d,GC-Li6PS5Br,GC,fab 486.73 MPa,stack_pressure,5.94,MPa,sigma_ion,1.65812e-04,S/cm,71,62,neighbor_overlap,digitized
S1,S1d,GC-Li6PS5Br,GC,fab 486.73 MPa,stack_pressure,6.83,MPa,sigma_ion,1.91015e-04,S/cm,64,65,neighbor_overlap,digitized
S1,S1d,GC-Li6PS5Br,GC,fab 486.73 MPa,stack_pressure,7.86,MPa,sigma_ion,2.21825e-04,S/cm,58,63,neighbor_overlap,digitized
S1,S1d,GC-Li6PS5Br,GC,fab 486.73 MPa,stack_pressure,8.78,MPa,sigma_ion,2.51251e-04,S/cm,59,59,neighbor_overlap,digitized
S1,S1d,GC-Li6PS5Br,GC,fab 486.73 MPa,stack_pressure,9.57,MPa,sigma_ion,2.80143e-04,S/cm,26,63,ok,digitized
S1,S1d,GC-Li6PS5Br,GC,fab 486.73 MPa,stack_pressure,19.28,MPa,sigma_ion,5.33343e-04,S/cm,0,63,ok,digitized
S1,S1d,GC-Li6PS5Br,GC,fab 486.73 MPa,stack_pressure,29.05,MPa,sigma_ion,7.08953e-04,S/cm,0,62,ok,digitized
S1,S1d,GC-Li6PS5Br,GC,fab 486.73 MPa,stack_pressure,38.77,MPa,sigma_ion,8.31088e-04,S/cm,0,58,ok,digitized
S1,S1d,GC-Li6PS5Br,GC,fab 486.73 MPa,stack_pressure,48.58,MPa,sigma_ion,9.05861e-04,S/cm,2,64,ok,digitized
S1,S1d,GC-Li6PS5Br,GC,fab 486.73 MPa,stack_pressure,58.47,MPa,sigma_ion,9.45769e-04,S/cm,30,59,ok,digitized
S1,S1d,GC-Li6PS5Br,GC,fab 486.73 MPa,stack_pressure,68.36,MPa,sigma_ion,9.64494e-04,S/cm,65,58,neighbor_overlap,digitized
S1,S1d,GC-Li6PS5Br,GC,fab 486.73 MPa,stack_pressure,78.50,MPa,sigma_ion,9.73521e-04,S/cm,58,65,neighbor_overlap,digitized
S1,S1d,GC-Li6PS5Br,GC,fab 486.73 MPa,stack_pressure,87.00,MPa,sigma_ion,9.75972e-04,S/cm,62,61,neighbor_overlap,digitized
S1,S1d,GC-Li6PS5Br,GC,fab 486.73 MPa,stack_pressure,95.76,MPa,sigma_ion,9.76389e-04,S/cm,28,57,ok,digitized
S1,S1d,GC-Li6PS5Br,GC,fab 486.73 MPa,stack_pressure,146.07,MPa,sigma_ion,9.91460e-04,S/cm,0,53,ok,digitized
S1,S1d,GC-Li6PS5Br,GC,fab 486.73 MPa,stack_pressure,194.44,MPa,sigma_ion,9.92359e-04,S/cm,0,52,ok,digitized
S1,S1d,GC-Li6PS5Br,GC,fab 486.73 MPa,stack_pressure,243.24,MPa,sigma_ion,9.87306e-04,S/cm,0,59,ok,digitized
S1,S1d,GC-Li6PS5Br,GC,fab 486.73 MPa,stack_pressure,291.78,MPa,sigma_ion,9.79305e-04,S/cm,0,49,ok,digitized
S1,S1d,GC-Li6PS5Br,GC,fab 486.73 MPa,stack_pressure,389.35,MPa,sigma_ion,9.66463e-04,S/cm,0,51,ok,digitized
S1,S1d,GC-Li6PS5Br,GC,fab 486.73 MPa,stack_pressure,486.69,MPa,sigma_ion,9.47442e-04,S/cm,0,54,ok,digitized
S1,S1d,GC-Li6PS5Br,GC,fab 97.34 MPa,stack_pressure,1.53,MPa,sigma_ion,1.64807e-04,S/cm,0,7,occluded,digitized
S1,S1d,GC-Li6PS5Br,GC,fab 97.34 MPa,stack_pressure,2.46,MPa,sigma_ion,2.69611e-04,S/cm,0,28,ok,digitized
S1,S1d,GC-Li6PS5Br,GC,fab 97.34 MPa,stack_pressure,3.87,MPa,sigma_ion,3.33292e-04,S/cm,1,25,ok,digitized
S1,S1d,GC-Li6PS5Br,GC,fab 97.34 MPa,stack_pressure,4.96,MPa,sigma_ion,3.74200e-04,S/cm,3,54,ok,digitized
S1,S1d,GC-Li6PS5Br,GC,fab 97.34 MPa,stack_pressure,9.00,MPa,sigma_ion,4.29510e-04,S/cm,4,30,ok,digitized
S1,S1d,GC-Li6PS5Br,GC,fab 97.34 MPa,stack_pressure,19.45,MPa,sigma_ion,4.79866e-04,S/cm,17,41,ok,digitized
S1,S1d,GC-Li6PS5Br,GC,fab 97.34 MPa,stack_pressure,29.18,MPa,sigma_ion,5.02738e-04,S/cm,38,47,ok,digitized
S1,S1d,GC-Li6PS5Br,GC,fab 97.34 MPa,stack_pressure,40.18,MPa,sigma_ion,5.19686e-04,S/cm,58,48,neighbor_overlap,digitized
S1,S1d,GC-Li6PS5Br,GC,fab 97.34 MPa,stack_pressure,49.00,MPa,sigma_ion,5.29709e-04,S/cm,59,59,neighbor_overlap,digitized
S1,S1d,GC-Li6PS5Br,GC,fab 97.34 MPa,stack_pressure,58.44,MPa,sigma_ion,5.35701e-04,S/cm,60,63,neighbor_overlap,digitized
S1,S1d,GC-Li6PS5Br,GC,fab 97.34 MPa,stack_pressure,67.81,MPa,sigma_ion,5.39489e-04,S/cm,60,57,neighbor_overlap,digitized
S1,S1d,GC-Li6PS5Br,GC,fab 97.34 MPa,stack_pressure,77.87,MPa,sigma_ion,5.41962e-04,S/cm,57,58,neighbor_overlap,digitized
S1,S1d,GC-Li6PS5Br,GC,fab 97.34 MPa,stack_pressure,87.55,MPa,sigma_ion,5.43263e-04,S/cm,62,56,neighbor_overlap,digitized
S1,S1d,GC-Li6PS5Br,GC,fab 97.34 MPa,stack_pressure,95.88,MPa,sigma_ion,5.45308e-04,S/cm,35,60,ok,digitized
S1,S1e,GC-Li6PS5Cl,GC,fab 194.69 MPa,stack_pressure,5.57,MPa,sigma_ion,2.03043e-04,S/cm,1,8,occluded,digitized
S1,S1e,GC-Li6PS5Cl,GC,fab 194.69 MPa,stack_pressure,6.76,MPa,sigma_ion,2.35530e-04,S/cm,5,7,occluded,digitized
S1,S1e,GC-Li6PS5Cl,GC,fab 194.69 MPa,stack_pressure,7.69,MPa,sigma_ion,2.67334e-04,S/cm,2,10,occluded,digitized
S1,S1e,GC-Li6PS5Cl,GC,fab 194.69 MPa,stack_pressure,9.50,MPa,sigma_ion,3.16055e-04,S/cm,1,62,ok,digitized
S1,S1e,GC-Li6PS5Cl,GC,fab 194.69 MPa,stack_pressure,19.37,MPa,sigma_ion,5.10173e-04,S/cm,0,35,ok,digitized
S1,S1e,GC-Li6PS5Cl,GC,fab 194.69 MPa,stack_pressure,29.17,MPa,sigma_ion,5.85120e-04,S/cm,13,59,ok,digitized
S1,S1e,GC-Li6PS5Cl,GC,fab 194.69 MPa,stack_pressure,38.80,MPa,sigma_ion,6.16962e-04,S/cm,41,42,neighbor_overlap,digitized
S1,S1e,GC-Li6PS5Cl,GC,fab 194.69 MPa,stack_pressure,48.53,MPa,sigma_ion,6.35357e-04,S/cm,50,56,neighbor_overlap,digitized
S1,S1e,GC-Li6PS5Cl,GC,fab 194.69 MPa,stack_pressure,58.88,MPa,sigma_ion,6.49749e-04,S/cm,61,60,neighbor_overlap,digitized
S1,S1e,GC-Li6PS5Cl,GC,fab 194.69 MPa,stack_pressure,68.04,MPa,sigma_ion,6.58882e-04,S/cm,63,59,neighbor_overlap,digitized
S1,S1e,GC-Li6PS5Cl,GC,fab 194.69 MPa,stack_pressure,78.15,MPa,sigma_ion,6.66958e-04,S/cm,62,61,neighbor_overlap,digitized
S1,S1e,GC-Li6PS5Cl,GC,fab 194.69 MPa,stack_pressure,86.51,MPa,sigma_ion,6.71964e-04,S/cm,59,60,neighbor_overlap,digitized
S1,S1e,GC-Li6PS5Cl,GC,fab 194.69 MPa,stack_pressure,95.82,MPa,sigma_ion,6.75138e-04,S/cm,30,52,ok,digitized
S1,S1e,GC-Li6PS5Cl,GC,fab 194.69 MPa,stack_pressure,145.86,MPa,sigma_ion,6.98677e-04,S/cm,0,49,ok,digitized
S1,S1e,GC-Li6PS5Cl,GC,fab 194.69 MPa,stack_pressure,194.71,MPa,sigma_ion,7.06960e-04,S/cm,0,53,ok,digitized
S1,S1e,GC-Li6PS5Cl,GC,fab 292.03 MPa,stack_pressure,11.15,MPa,sigma_ion,1.66919e-04,S/cm,2,14,occluded,digitized
S1,S1e,GC-Li6PS5Cl,GC,fab 292.03 MPa,stack_pressure,19.34,MPa,sigma_ion,3.20178e-04,S/cm,0,56,ok,digitized
