Repository: yonghoon7153-source/Yonghoon-DEM-DFT

# 📚 LITDB — 문헌 단일 시스템 (**SE·DFT 축 + DEM·MPM 축, 두 트랙**)

> **앞으로 논문은 여기서만 본다.** 여러 곳(db/literature, kb/papers, db/properties, Excel)에 흩어진 문헌을 한 곳에서 생각·참고·비교하기 위한 통합 MD 시스템.

## 왜 트랙이 둘인가
`INDEX.md` 는 argyrodite 전해질 축이라 접촉역학·MPM·건식전극 digest 가 들어갈 자리가
없다. 그래서 한때 64편이 **어느 인덱스에도 없었다**(open_items #7). 축을 나눠 그 구멍을
닫았고, 한 분모로 세면 “159편 중 98편 미언급” 같은 **가짜 미결**이 나온다
(`comparison_vs_ours.md:8`). 분리는 실측 근거가 있는 결정이다 — 합치지 말 것.

⚠ 이 표의 **편수는 적지 않는다.** 손으로 쓴 수는 반드시 낡는다(README 자신이 세 번 틀렸다).
현재값은 `python3 tools/litdb/build_index.py --check` 로 본다.

File: litdb/figures/cronau2021_stack_pressure_ionic_conductivity/si_digitized.csv (part 2 of 3)
"# Cronau 2021 ACS Energy Lett. 6, 3072 — SI (nz1c01299_si_001.pdf) figure readout. ALL VALUES DIGITIZED (not stated in text). tools/litdb/cronau2021_si_digitize.py"
S1,S1e,GC-Li6PS5Cl,GC,fab 292.03 MPa,stack_pressure,28.80,MPa,sigma_ion,5.05792e-04,S/cm,0,54,ok,digitized
S1,S1e,GC-Li6PS5Cl,GC,fab 292.03 MPa,stack_pressure,38.77,MPa,sigma_ion,6.34374e-04,S/cm,0,56,ok,digitized
S1,S1e,GC-Li6PS5Cl,GC,fab 292.03 MPa,stack_pressure,48.68,MPa,sigma_ion,6.87354e-04,S/cm,31,54,ok,digitized
S1,S1e,GC-Li6PS5Cl,GC,fab 292.03 MPa,stack_pressure,59.05,MPa,sigma_ion,7.08064e-04,S/cm,58,57,neighbor_overlap,digitized
S1,S1e,GC-Li6PS5Cl,GC,fab 292.03 MPa,stack_pressure,68.41,MPa,sigma_ion,7.17642e-04,S/cm,64,60,neighbor_overlap,digitized
S1,S1e,GC-Li6PS5Cl,GC,fab 292.03 MPa,stack_pressure,78.01,MPa,sigma_ion,7.24617e-04,S/cm,65,63,neighbor_overlap,digitized
S1,S1e,GC-Li6PS5Cl,GC,fab 292.03 MPa,stack_pressure,87.55,MPa,sigma_ion,7.29278e-04,S/cm,67,62,neighbor_overlap,digitized
S1,S1e,GC-Li6PS5Cl,GC,fab 292.03 MPa,stack_pressure,96.22,MPa,sigma_ion,7.32500e-04,S/cm,35,67,ok,digitized
S1,S1e,GC-Li6PS5Cl,GC,fab 292.03 MPa,stack_pressure,145.82,MPa,sigma_ion,7.53547e-04,S/cm,0,56,ok,digitized
S1,S1e,GC-Li6PS5Cl,GC,fab 292.03 MPa,stack_pressure,194.56,MPa,sigma_ion,7.61350e-04,S/cm,0,60,ok,digitized
S1,S1e,GC-Li6PS5Cl,GC,fab 292.03 MPa,stack_pressure,243.14,MPa,sigma_ion,7.60366e-04,S/cm,0,62,ok,digitized
S1,S1e,GC-Li6PS5Cl,GC,fab 292.03 MPa,stack_pressure,292.00,MPa,sigma_ion,7.57554e-04,S/cm,0,61,ok,digitized
S1,S1e,GC-Li6PS5Cl,GC,fab 389.30 MPa,stack_pressure,2.83,MPa,sigma_ion,4.79294e-05,S/cm,0,43,ok,digitized
S1,S1e,GC-Li6PS5Cl,GC,fab 389.30 MPa,stack_pressure,9.64,MPa,sigma_ion,2.40816e-04,S/cm,0,8,occluded,digitized
S1,S1e,GC-Li6PS5Cl,GC,fab 389.30 MPa,stack_pressure,10.33,MPa,sigma_ion,2.06098e-04,S/cm,4,8,occluded,digitized
S1,S1e,GC-Li6PS5Cl,GC,fab 389.30 MPa,stack_pressure,19.48,MPa,sigma_ion,4.84219e-04,S/cm,0,11,occluded,digitized
S1,S1e,GC-Li6PS5Cl,GC,fab 389.30 MPa,stack_pressure,29.19,MPa,sigma_ion,7.01623e-04,S/cm,0,42,ok,digitized
S1,S1e,GC-Li6PS5Cl,GC,fab 389.30 MPa,stack_pressure,38.79,MPa,sigma_ion,8.04549e-04,S/cm,0,50,ok,digitized
S1,S1e,GC-Li6PS5Cl,GC,fab 389.30 MPa,stack_pressure,58.60,MPa,sigma_ion,8.69157e-04,S/cm,30,56,ok,digitized
S1,S1e,GC-Li6PS5Cl,GC,fab 389.30 MPa,stack_pressure,69.31,MPa,sigma_ion,8.79526e-04,S/cm,61,57,neighbor_overlap,digitized
S1,S1e,GC-Li6PS5Cl,GC,fab 389.30 MPa,stack_pressure,77.99,MPa,sigma_ion,8.84456e-04,S/cm,62,61,neighbor_overlap,digitized
S1,S1e,GC-Li6PS5Cl,GC,fab 389.30 MPa,stack_pressure,87.54,MPa,sigma_ion,8.86285e-04,S/cm,60,65,neighbor_overlap,digitized
S1,S1e,GC-Li6PS5Cl,GC,fab 389.30 MPa,stack_pressure,96.12,MPa,sigma_ion,8.86987e-04,S/cm,32,58,ok,digitized
S1,S1e,GC-Li6PS5Cl,GC,fab 389.30 MPa,stack_pressure,145.90,MPa,sigma_ion,9.02540e-04,S/cm,0,46,ok,digitized
S1,S1e,GC-Li6PS5Cl,GC,fab 389.30 MPa,stack_pressure,194.69,MPa,sigma_ion,9.07500e-04,S/cm,0,51,ok,digitized
S1,S1e,GC-Li6PS5Cl,GC,fab 389.30 MPa,stack_pressure,243.29,MPa,sigma_ion,9.04219e-04,S/cm,0,52,ok,digitized
S1,S1e,GC-Li6PS5Cl,GC,fab 389.30 MPa,stack_pressure,291.98,MPa,sigma_ion,8.96367e-04,S/cm,0,49,ok,digitized
S1,S1e,GC-Li6PS5Cl,GC,fab 389.30 MPa,stack_pressure,389.11,MPa,sigma_ion,8.85710e-04,S/cm,0,51,ok,digitized
S1,S1e,GC-Li6PS5Cl,GC,fab 486.73 MPa,stack_pressure,0.86,MPa,sigma_ion,2.34594e-05,S/cm,0,63,ok,digitized
S1,S1e,GC-Li6PS5Cl,GC,fab 486.73 MPa,stack_pressure,1.19,MPa,sigma_ion,7.53077e-05,S/cm,36,61,ok,digitized
S1,S1e,GC-Li6PS5Cl,GC,fab 486.73 MPa,stack_pressure,2.29,MPa,sigma_ion,1.02207e-04,S/cm,66,64,neighbor_overlap,digitized
S1,S1e,GC-Li6PS5Cl,GC,fab 486.73 MPa,stack_pressure,3.33,MPa,sigma_ion,1.29757e-04,S/cm,72,68,neighbor_overlap,digitized
S1,S1e,GC-Li6PS5Cl,GC,fab 486.73 MPa,stack_pressure,4.47,MPa,sigma_ion,1.48131e-04,S/cm,59,71,neighbor_overlap,digitized
S1,S1e,GC-Li6PS5Cl,GC,fab 486.73 MPa,stack_pressure,6.53,MPa,sigma_ion,1.90368e-04,S/cm,30,53,ok,digitized
S1,S1e,GC-Li6PS5Cl,GC,fab 486.73 MPa,stack_pressure,7.33,MPa,sigma_ion,2.24230e-04,S/cm,25,51,ok,digitized
S1,S1e,GC-Li6PS5Cl,GC,fab 486.73 MPa,stack_pressure,8.63,MPa,sigma_ion,2.61406e-04,S/cm,42,61,neighbor_overlap,digitized
S1,S1e,GC-Li6PS5Cl,GC,fab 486.73 MPa,stack_pressure,9.59,MPa,sigma_ion,2.86470e-04,S/cm,31,70,ok,digitized
S1,S1e,GC-Li6PS5Cl,GC,fab 486.73 MPa,stack_pressure,19.27,MPa,sigma_ion,4.96100e-04,S/cm,0,53,ok,digitized
S1,S1e,GC-Li6PS5Cl,GC,fab 486.73 MPa,stack_pressure,29.02,MPa,sigma_ion,6.46529e-04,S/cm,0,65,ok,digitized
S1,S1e,GC-Li6PS5Cl,GC,fab 486.73 MPa,stack_pressure,38.70,MPa,sigma_ion,7.61834e-04,S/cm,0,63,ok,digitized
S1,S1e,GC-Li6PS5Cl,GC,fab 486.73 MPa,stack_pressure,48.66,MPa,sigma_ion,8.48130e-04,S/cm,0,56,ok,digitized
S1,S1e,GC-Li6PS5Cl,GC,fab 486.73 MPa,stack_pressure,58.42,MPa,sigma_ion,9.08179e-04,S/cm,0,55,ok,digitized
S1,S1e,GC-Li6PS5Cl,GC,fab 486.73 MPa,stack_pressure,67.98,MPa,sigma_ion,9.51572e-04,S/cm,13,51,ok,digitized
S1,S1e,GC-Li6PS5Cl,GC,fab 486.73 MPa,stack_pressure,77.77,MPa,sigma_ion,9.80364e-04,S/cm,41,54,neighbor_overlap,digitized
S1,S1e,GC-Li6PS5Cl,GC,fab 486.73 MPa,stack_pressure,87.63,MPa,sigma_ion,9.99113e-04,S/cm,55,56,neighbor_overlap,digitized
S1,S1e,GC-Li6PS5Cl,GC,fab 486.73 MPa,stack_pressure,96.20,MPa,sigma_ion,1.00929e-03,S/cm,36,52,ok,digitized
S1,S1e,GC-Li6PS5Cl,GC,fab 486.73 MPa,stack_pressure,145.85,MPa,sigma_ion,1.04079e-03,S/cm,0,51,ok,digitized
S1,S1e,GC-Li6PS5Cl,GC,fab 486.73 MPa,stack_pressure,194.49,MPa,sigma_ion,1.04547e-03,S/cm,0,54,ok,digitized
S1,S1e,GC-Li6PS5Cl,GC,fab 486.73 MPa,stack_pressure,243.25,MPa,sigma_ion,1.04117e-03,S/cm,0,56,ok,digitized
S1,S1e,GC-Li6PS5Cl,GC,fab 486.73 MPa,stack_pressure,292.06,MPa,sigma_ion,1.03243e-03,S/cm,0,56,ok,digitized
S1,S1e,GC-Li6PS5Cl,GC,fab 486.73 MPa,stack_pressure,388.88,MPa,sigma_ion,1.01424e-03,S/cm,0,44,ok,digitized
S1,S1e,GC-Li6PS5Cl,GC,fab 486.73 MPa,stack_pressure,486.45,MPa,sigma_ion,9.88538e-04,S/cm,0,43,ok,digitized
S1,S1e,GC-Li6PS5Cl,GC,fab 97.34 MPa,stack_pressure,29.19,MPa,sigma_ion,4.01031e-04,S/cm,15,50,ok,digitized
S1,S1e,GC-Li6PS5Cl,GC,fab 97.34 MPa,stack_pressure,38.88,MPa,sigma_ion,4.30063e-04,S/cm,42,53,neighbor_overlap,digitized
S1,S1e,GC-Li6PS5Cl,GC,fab 97.34 MPa,stack_pressure,48.82,MPa,sigma_ion,4.46368e-04,S/cm,62,61,neighbor_overlap,digitized
S1,S1e,GC-Li6PS5Cl,GC,fab 97.34 MPa,stack_pressure,58.88,MPa,sigma_ion,4.57469e-04,S/cm,65,63,neighbor_overlap,digitized
S1,S1e,GC-Li6PS5Cl,GC,fab 97.34 MPa,stack_pressure,68.46,MPa,sigma_ion,4.62955e-04,S/cm,67,60,neighbor_overlap,digitized
S1,S1e,GC-Li6PS5Cl,GC,fab 97.34 MPa,stack_pressure,77.97,MPa,sigma_ion,4.67229e-04,S/cm,63,66,neighbor_overlap,digitized
S1,S1e,GC-Li6PS5Cl,GC,fab 97.34 MPa,stack_pressure,87.32,MPa,sigma_ion,4.69823e-04,S/cm,65,66,neighbor_overlap,digitized
S1,S1e,GC-Li6PS5Cl,GC,fab 97.34 MPa,stack_pressure,96.19,MPa,sigma_ion,4.73365e-04,S/cm,35,62,ok,digitized
S1,S1f,GC-Li5.5PS4.5Cl1.5,GC,fab 194.69 MPa,stack_pressure,19.42,MPa,sigma_ion,1.03075e-03,S/cm,0,63,ok,digitized
S1,S1f,GC-Li5.5PS4.5Cl1.5,GC,fab 194.69 MPa,stack_pressure,29.09,MPa,sigma_ion,1.20976e-03,S/cm,0,33,ok,digitized
S1,S1f,GC-Li5.5PS4.5Cl1.5,GC,fab 194.69 MPa,stack_pressure,38.74,MPa,sigma_ion,1.30509e-03,S/cm,12,57,ok,digitized
S1,S1f,GC-Li5.5PS4.5Cl1.5,GC,fab 194.69 MPa,stack_pressure,48.64,MPa,sigma_ion,1.36792e-03,S/cm,38,57,ok,digitized
S1,S1f,GC-Li5.5PS4.5Cl1.5,GC,fab 194.69 MPa,stack_pressure,58.57,MPa,sigma_ion,1.41135e-03,S/cm,58,53,neighbor_overlap,digitized
S1,S1f,GC-Li5.5PS4.5Cl1.5,GC,fab 194.69 MPa,stack_pressure,68.17,MPa,sigma_ion,1.44079e-03,S/cm,60,56,neighbor_overlap,digitized
S1,S1f,GC-Li5.5PS4.5Cl1.5,GC,fab 194.69 MPa,stack_pressure,78.58,MPa,sigma_ion,1.46087e-03,S/cm,62,57,neighbor_overlap,digitized
S1,S1f,GC-Li5.5PS4.5Cl1.5,GC,fab 194.69 MPa,stack_pressure,87.96,MPa,sigma_ion,1.47686e-03,S/cm,62,63,neighbor_overlap,digitized
S1,S1f,GC-Li5.5PS4.5Cl1.5,GC,fab 194.69 MPa,stack_pressure,95.64,MPa,sigma_ion,1.48792e-03,S/cm,37,61,ok,digitized
S1,S1f,GC-Li5.5PS4.5Cl1.5,GC,fab 194.69 MPa,stack_pressure,145.81,MPa,sigma_ion,1.53846e-03,S/cm,0,47,ok,digitized
S1,S1f,GC-Li5.5PS4.5Cl1.5,GC,fab 194.69 MPa,stack_pressure,194.57,MPa,sigma_ion,1.54636e-03,S/cm,0,55,ok,digitized
S1,S1f,GC-Li5.5PS4.5Cl1.5,GC,fab 292.03 MPa,stack_pressure,2.24,MPa,sigma_ion,2.57305e-04,S/cm,6,8,occluded,digitized
S1,S1f,GC-Li5.5PS4.5Cl1.5,GC,fab 292.03 MPa,stack_pressure,3.65,MPa,sigma_ion,3.39275e-04,S/cm,6,9,occluded,digitized
S1,S1f,GC-Li5.5PS4.5Cl1.5,GC,fab 292.03 MPa,stack_pressure,4.66,MPa,sigma_ion,4.13661e-04,S/cm,8,19,occluded,digitized
S1,S1f,GC-Li5.5PS4.5Cl1.5,GC,fab 292.03 MPa,stack_pressure,6.70,MPa,sigma_ion,5.49176e-04,S/cm,56,59,neighbor_overlap,digitized
S1,S1f,GC-Li5.5PS4.5Cl1.5,GC,fab 292.03 MPa,stack_pressure,6.97,MPa,sigma_ion,5.07247e-04,S/cm,29,48,ok,digitized
S1,S1f,GC-Li5.5PS4.5Cl1.5,GC,fab 292.03 MPa,stack_pressure,7.96,MPa,sigma_ion,6.05524e-04,S/cm,67,64,neighbor_overlap,digitized
S1,S1f,GC-Li5.5PS4.5Cl1.5,GC,fab 292.03 MPa,stack_pressure,8.98,MPa,sigma_ion,6.48562e-04,S/cm,69,65,neighbor_overlap,digitized
S1,S1f,GC-Li5.5PS4.5Cl1.5,GC,fab 292.03 MPa,stack_pressure,19.48,MPa,sigma_ion,1.12448e-03,S/cm,0,54,ok,digitized
S1,S1f,GC-Li5.5PS4.5Cl1.5,GC,fab 292.03 MPa,stack_pressure,29.46,MPa,sigma_ion,1.38624e-03,S/cm,0,53,ok,digitized
S1,S1f,GC-Li5.5PS4.5Cl1.5,GC,fab 292.03 MPa,stack_pressure,38.66,MPa,sigma_ion,1.54298e-03,S/cm,0,36,ok,digitized
S1,S1f,GC-Li5.5PS4.5Cl1.5,GC,fab 292.03 MPa,stack_pressure,48.29,MPa,sigma_ion,1.64473e-03,S/cm,26,8,occluded,digitized
S1,S1f,GC-Li5.5PS4.5Cl1.5,GC,fab 292.03 MPa,stack_pressure,58.34,MPa,sigma_ion,1.69119e-03,S/cm,36,55,ok,digitized
S1,S1f,GC-Li5.5PS4.5Cl1.5,GC,fab 292.03 MPa,stack_pressure,68.00,MPa,sigma_ion,1.72765e-03,S/cm,63,61,neighbor_overlap,digitized
S1,S1f,GC-Li5.5PS4.5Cl1.5,GC,fab 292.03 MPa,stack_pressure,78.21,MPa,sigma_ion,1.75123e-03,S/cm,67,63,neighbor_overlap,digitized
S1,S1f,GC-Li5.5PS4.5Cl1.5,GC,fab 292.03 MPa,stack_pressure,87.97,MPa,sigma_ion,1.76836e-03,S/cm,65,67,neighbor_overlap,digitized
S1,S1f,GC-Li5.5PS4.5Cl1.5,GC,fab 292.03 MPa,stack_pressure,96.51,MPa,sigma_ion,1.77871e-03,S/cm,34,63,ok,digitized
S1,S1f,GC-Li5.5PS4.5Cl1.5,GC,fab 292.03 MPa,stack_pressure,145.85,MPa,sigma_ion,1.83439e-03,S/cm,0,59,ok,digitized
S1,S1f,GC-Li5.5PS4.5Cl1.5,GC,fab 292.03 MPa,stack_pressure,194.57,MPa,sigma_ion,1.84186e-03,S/cm,0,58,ok,digitized
S1,S1f,GC-Li5.5PS4.5Cl1.5,GC,fab 292.03 MPa,stack_pressure,243.25,MPa,sigma_ion,1.82118e-03,S/cm,0,65,ok,digitized
S1,S1f,GC-Li5.5PS4.5Cl1.5,GC,fab 292.03 MPa,stack_pressure,291.99,MPa,sigma_ion,1.79276e-03,S/cm,0,65,ok,digitized
S1,S1f,GC-Li5.5PS4.5Cl1.5,GC,fab 389.30 MPa,stack_pressure,0.87,MPa,sigma_ion,7.68195e-05,S/cm,0,11,occluded,digitized
S1,S1f,GC-Li5.5PS4.5Cl1.5,GC,fab 389.30 MPa,stack_pressure,8.59,MPa,sigma_ion,4.57070e-04,S/cm,0,15,occluded,digitized
S1,S1f,GC-Li5.5PS4.5Cl1.5,GC,fab 389.30 MPa,stack_pressure,19.18,MPa,sigma_ion,8.98184e-04,S/cm,0,43,ok,digitized
S1,S1f,GC-Li5.5PS4.5Cl1.5,GC,fab 389.30 MPa,stack_pressure,29.37,MPa,sigma_ion,1.24310e-03,S/cm,0,42,ok,digitized
S1,S1f,GC-Li5.5PS4.5Cl1.5,GC,fab 389.30 MPa,stack_pressure,38.65,MPa,sigma_ion,1.50276e-03,S/cm,0,43,ok,digitized
S1,S1f,GC-Li5.5PS4.5Cl1.5,GC,fab 389.30 MPa,stack_pressure,48.73,MPa,sigma_ion,1.67710e-03,S/cm,0,45,ok,digitized
S1,S1f,GC-Li5.5PS4.5Cl1.5,GC,fab 389.30 MPa,stack_pressure,67.99,MPa,sigma_ion,1.86865e-03,S/cm,15,49,ok,digitized
S1,S1f,GC-Li5.5PS4.5Cl1.5,GC,fab 389.30 MPa,stack_pressure,78.06,MPa,sigma_ion,1.91918e-03,S/cm,50,42,neighbor_overlap,digitized
S1,S1f,GC-Li5.5PS4.5Cl1.5,GC,fab 389.30 MPa,stack_pressure,87.98,MPa,sigma_ion,1.95175e-03,S/cm,52,58,neighbor_overlap,digitized
S1,S1f,GC-Li5.5PS4.5Cl1.5,GC,fab 389.30 MPa,stack_pressure,95.50,MPa,sigma_ion,1.96741e-03,S/cm,37,54,ok,digitized
S1,S1f,GC-Li5.5PS4.5Cl1.5,GC,fab 389.30 MPa,stack_pressure,145.97,MPa,sigma_ion,2.06135e-03,S/cm,0,43,ok,digitized
S1,S1f,GC-Li5.5PS4.5Cl1.5,GC,fab 389.30 MPa,stack_pressure,194.58,MPa,sigma_ion,2.08321e-03,S/cm,0,47,ok,digitized
S1,S1f,GC-Li5.5PS4.5Cl1.5,GC,fab 389.30 MPa,stack_pressure,243.06,MPa,sigma_ion,2.07368e-03,S/cm,0,46,ok,digitized
S1,S1f,GC-Li5.5PS4.5Cl1.5,GC,fab 389.30 MPa,stack_pressure,292.05,MPa,sigma_ion,2.04024e-03,S/cm,0,46,ok,digitized
S1,S1f,GC-Li5.5PS4.5Cl1.5,GC,fab 389.30 MPa,stack_pressure,389.13,MPa,sigma_ion,1.97474e-03,S/cm,0,53,ok,digitized
S1,S1f,GC-Li5.5PS4.5Cl1.5,GC,fab 486.73 MPa,stack_pressure,1.65,MPa,sigma_ion,1.22482e-04,S/cm,50,75,neighbor_overlap,digitized
S1,S1f,GC-Li5.5PS4.5Cl1.5,GC,fab 486.73 MPa,stack_pressure,3.81,MPa,sigma_ion,1.88455e-04,S/cm,85,69,neighbor_overlap,digitized
S1,S1f,GC-Li5.5PS4.5Cl1.5,GC,fab 486.73 MPa,stack_pressure,5.12,MPa,sigma_ion,2.43256e-04,S/cm,89,69,neighbor_overlap,digitized
S1,S1f,GC-Li5.5PS4.5Cl1.5,GC,fab 486.73 MPa,stack_pressure,5.91,MPa,sigma_ion,2.72597e-04,S/cm,85,72,neighbor_overlap,digitized
S1,S1f,GC-Li5.5PS4.5Cl1.5,GC,fab 486.73 MPa,stack_pressure,6.82,MPa,sigma_ion,3.06446e-04,S/cm,85,74,neighbor_overlap,digitized
S1,S1f,GC-Li5.5PS4.5Cl1.5,GC,fab 486.73 MPa,stack_pressure,8.17,MPa,sigma_ion,3.45583e-04,S/cm,89,67,neighbor_overlap,digitized
S1,S1f,GC-Li5.5PS4.5Cl1.5,GC,fab 486.73 MPa,stack_pressure,9.06,MPa,sigma_ion,3.78779e-04,S/cm,79,67,neighbor_overlap,digitized
S1,S1f,GC-Li5.5PS4.5Cl1.5,GC,fab 486.73 MPa,stack_pressure,19.43,MPa,sigma_ion,7.84041e-04,S/cm,0,62,ok,digitized
S1,S1f,GC-Li5.5PS4.5Cl1.5,GC,fab 486.73 MPa,stack_pressure,29.06,MPa,sigma_ion,1.10265e-03,S/cm,0,64,ok,digitized
S1,S1f,GC-Li5.5PS4.5Cl1.5,GC,fab 486.73 MPa,stack_pressure,38.81,MPa,sigma_ion,1.37889e-03,S/cm,0,58,ok,digitized
S1,S1f,GC-Li5.5PS4.5Cl1.5,GC,fab 486.73 MPa,stack_pressure,48.60,MPa,sigma_ion,1.60532e-03,S/cm,0,58,ok,digitized
S1,S1f,GC-Li5.5PS4.5Cl1.5,GC,fab 486.73 MPa,stack_pressure,58.44,MPa,sigma_ion,1.79662e-03,S/cm,0,51,ok,digitized
S1,S1f,GC-Li5.5PS4.5Cl1.5,GC,fab 486.73 MPa,stack_pressure,68.13,MPa,sigma_ion,1.93572e-03,S/cm,0,58,ok,digitized
S1,S1f,GC-Li5.5PS4.5Cl1.5,GC,fab 486.73 MPa,stack_pressure,77.74,MPa,sigma_ion,2.03362e-03,S/cm,15,56,ok,digitized
S1,S1f,GC-Li5.5PS4.5Cl1.5,GC,fab 486.73 MPa,stack_pressure,87.46,MPa,sigma_ion,2.10047e-03,S/cm,35,62,ok,digitized
S1,S1f,GC-Li5.5PS4.5Cl1.5,GC,fab 486.73 MPa,stack_pressure,97.35,MPa,sigma_ion,2.14063e-03,S/cm,31,46,ok,digitized
S1,S1f,GC-Li5.5PS4.5Cl1.5,GC,fab 486.73 MPa,stack_pressure,145.88,MPa,sigma_ion,2.23530e-03,S/cm,0,46,ok,digitized
S1,S1f,GC-Li5.5PS4.5Cl1.5,GC,fab 486.73 MPa,stack_pressure,194.59,MPa,sigma_ion,2.24822e-03,S/cm,0,48,ok,digitized
S1,S1f,GC-Li5.5PS4.5Cl1.5,GC,fab 486.73 MPa,stack_pressure,243.13,MPa,sigma_ion,2.23186e-03,S/cm,0,45,ok,digitized
S1,S1f,GC-Li5.5PS4.5Cl1.5,GC,fab 486.73 MPa,stack_pressure,292.06,MPa,sigma_ion,2.20240e-03,S/cm,0,52,ok,digitized
S1,S1f,GC-Li5.5PS4.5Cl1.5,GC,fab 486.73 MPa,stack_pressure,389.01,MPa,sigma_ion,2.13287e-03,S/cm,0,47,ok,digitized
S1,S1f,GC-Li5.5PS4.5Cl1.5,GC,fab 486.73 MPa,stack_pressure,486.68,MPa,sigma_ion,2.03196e-03,S/cm,0,39,ok,digitized
S1,S1f,GC-Li5.5PS4.5Cl1.5,GC,fab 97.34 MPa,stack_pressure,19.23,MPa,sigma_ion,8.37429e-04,S/cm,0,39,ok,digitized
S1,S1f,GC-Li5.5PS4.5Cl1.5,GC,fab 97.34 MPa,stack_pressure,29.19,MPa,sigma_ion,9.51091e-04,S/cm,3,46,ok,digitized
S1,S1f,GC-Li5.5PS4.5Cl1.5,GC,fab 97.34 MPa,stack_pressure,39.06,MPa,sigma_ion,1.02365e-03,S/cm,22,47,ok,digitized
S1,S1f,GC-Li5.5PS4.5Cl1.5,GC,fab 97.34 MPa,stack_pressure,48.64,MPa,sigma_ion,1.07130e-03,S/cm,44,42,neighbor_overlap,digitized
S1,S1f,GC-Li5.5PS4.5Cl1.5,GC,fab 97.34 MPa,stack_pressure,58.61,MPa,sigma_ion,1.10938e-03,S/cm,52,50,neighbor_overlap,digitized
S1,S1f,GC-Li5.5PS4.5Cl1.5,GC,fab 97.34 MPa,stack_pressure,68.78,MPa,sigma_ion,1.13505e-03,S/cm,53,56,neighbor_overlap,digitized
S1,S1f,GC-Li5.5PS4.5Cl1.5,GC,fab 97.34 MPa,stack_pressure,78.07,MPa,sigma_ion,1.15305e-03,S/cm,61,49,neighbor_overlap,digitized
S1,S1f,GC-Li5.5PS4.5Cl1.5,GC,fab 97.34 MPa,stack_pressure,87.52,MPa,sigma_ion,1.16859e-03,S/cm,58,57,neighbor_overlap,digitized
S1,S1f,GC-Li5.5PS4.5Cl1.5,GC,fab 97.34 MPa,stack_pressure,96.18,MPa,sigma_ion,1.18530e-03,S/cm,38,55,ok,digitized
S2,S2a,uC-Li6PS5Br,uC,fab 194.69 MPa,stack_pressure,0.89,MPa,sigma_ion,8.94037e-05,S/cm,0,15,occluded,digitized
S2,S2a,uC-Li6PS5Br,uC,fab 194.69 MPa,stack_pressure,4.71,MPa,sigma_ion,6.54013e-04,S/cm,0,11,occluded,digitized
S2,S2a,uC-Li6PS5Br,uC,fab 194.69 MPa,stack_pressure,5.81,MPa,sigma_ion,7.42737e-04,S/cm,1,15,occluded,digitized
S2,S2a,uC-Li6PS5Br,uC,fab 194.69 MPa,stack_pressure,6.89,MPa,sigma_ion,8.17419e-04,S/cm,2,23,occluded,digitized
S2,S2a,uC-Li6PS5Br,uC,fab 194.69 MPa,stack_pressure,7.83,MPa,sigma_ion,8.83550e-04,S/cm,12,11,occluded,digitized
S2,S2a,uC-Li6PS5Br,uC,fab 194.69 MPa,stack_pressure,19.42,MPa,sigma_ion,1.29510e-03,S/cm,0,69,ok,digitized
S2,S2a,uC-Li6PS5Br,uC,fab 194.69 MPa,stack_pressure,29.06,MPa,sigma_ion,1.46017e-03,S/cm,0,68,ok,digitized
S2,S2a,uC-Li6PS5Br,uC,fab 194.69 MPa,stack_pressure,38.57,MPa,sigma_ion,1.57882e-03,S/cm,15,9,occluded,digitized
S2,S2a,uC-Li6PS5Br,uC,fab 194.69 MPa,stack_pressure,48.61,MPa,sigma_ion,1.64893e-03,S/cm,17,61,ok,digitized
S2,S2a,uC-Li6PS5Br,uC,fab 194.69 MPa,stack_pressure,58.35,MPa,sigma_ion,1.70902e-03,S/cm,47,67,neighbor_overlap,digitized
S2,S2a,uC-Li6PS5Br,uC,fab 194.69 MPa,stack_pressure,68.07,MPa,sigma_ion,1.75430e-03,S/cm,66,67,neighbor_overlap,digitized
S2,S2a,uC-Li6PS5Br,uC,fab 194.69 MPa,stack_pressure,77.87,MPa,sigma_ion,1.78994e-03,S/cm,71,69,neighbor_overlap,digitized
S2,S2a,uC-Li6PS5Br,uC,fab 194.69 MPa,stack_pressure,87.92,MPa,sigma_ion,1.81704e-03,S/cm,75,68,neighbor_overlap,digitized
S2,S2a,uC-Li6PS5Br,uC,fab 194.69 MPa,stack_pressure,97.09,MPa,sigma_ion,1.83870e-03,S/cm,39,67,ok,digitized
S2,S2a,uC-Li6PS5Br,uC,fab 194.69 MPa,stack_pressure,145.86,MPa,sigma_ion,1.92446e-03,S/cm,0,66,ok,digitized
S2,S2a,uC-Li6PS5Br,uC,fab 194.69 MPa,stack_pressure,194.52,MPa,sigma_ion,1.97124e-03,S/cm,0,66,ok,digitized
S2,S2a,uC-Li6PS5Br,uC,fab 292.03 MPa,stack_pressure,0.89,MPa,sigma_ion,6.54414e-05,S/cm,0,60,ok,digitized
S2,S2a,uC-Li6PS5Br,uC,fab 292.03 MPa,stack_pressure,1.66,MPa,sigma_ion,4.32673e-04,S/cm,0,12,occluded,digitized
S2,S2a,uC-Li6PS5Br,uC,fab 292.03 MPa,stack_pressure,2.73,MPa,sigma_ion,5.28055e-04,S/cm,0,20,occluded,digitized
S2,S2a,uC-Li6PS5Br,uC,fab 292.03 MPa,stack_pressure,3.73,MPa,sigma_ion,6.20916e-04,S/cm,0,17,occluded,digitized
S2,S2a,uC-Li6PS5Br,uC,fab 292.03 MPa,stack_pressure,4.67,MPa,sigma_ion,7.08267e-04,S/cm,12,24,occluded,digitized
S2,S2a,uC-Li6PS5Br,uC,fab 292.03 MPa,stack_pressure,5.72,MPa,sigma_ion,7.86999e-04,S/cm,18,65,ok,digitized
S2,S2a,uC-Li6PS5Br,uC,fab 292.03 MPa,stack_pressure,6.78,MPa,sigma_ion,8.58941e-04,S/cm,44,64,neighbor_overlap,digitized
S2,S2a,uC-Li6PS5Br,uC,fab 292.03 MPa,stack_pressure,7.83,MPa,sigma_ion,9.25582e-04,S/cm,63,70,neighbor_overlap,digitized
S2,S2a,uC-Li6PS5Br,uC,fab 292.03 MPa,stack_pressure,8.83,MPa,sigma_ion,9.82503e-04,S/cm,73,71,neighbor_overlap,digitized
S2,S2a,uC-Li6PS5Br,uC,fab 292.03 MPa,stack_pressure,9.97,MPa,sigma_ion,1.02483e-03,S/cm,38,67,ok,digitized
S2,S2a,uC-Li6PS5Br,uC,fab 292.03 MPa,stack_pressure,19.39,MPa,sigma_ion,1.40170e-03,S/cm,0,64,ok,digitized
S2,S2a,uC-Li6PS5Br,uC,fab 292.03 MPa,stack_pressure,29.07,MPa,sigma_ion,1.60114e-03,S/cm,0,65,ok,digitized
S2,S2a,uC-Li6PS5Br,uC,fab 292.03 MPa,stack_pressure,38.77,MPa,sigma_ion,1.72956e-03,S/cm,0,62,ok,digitized
S2,S2a,uC-Li6PS5Br,uC,fab 292.03 MPa,stack_pressure,48.60,MPa,sigma_ion,1.81940e-03,S/cm,5,62,ok,digitized
S2,S2a,uC-Li6PS5Br,uC,fab 292.03 MPa,stack_pressure,58.24,MPa,sigma_ion,1.88823e-03,S/cm,18,47,ok,digitized
S2,S2a,uC-Li6PS5Br,uC,fab 292.03 MPa,stack_pressure,68.05,MPa,sigma_ion,1.94017e-03,S/cm,26,29,ok,digitized
S2,S2a,uC-Li6PS5Br,uC,fab 292.03 MPa,stack_pressure,77.93,MPa,sigma_ion,1.98237e-03,S/cm,20,18,occluded,digitized
S2,S2a,uC-Li6PS5Br,uC,fab 292.03 MPa,stack_pressure,87.48,MPa,sigma_ion,2.01418e-03,S/cm,10,9,occluded,digitized
S2,S2a,uC-Li6PS5Br,uC,fab 292.03 MPa,stack_pressure,145.92,MPa,sigma_ion,2.13880e-03,S/cm,0,43,ok,digitized
S2,S2a,uC-Li6PS5Br,uC,fab 292.03 MPa,stack_pressure,194.58,MPa,sigma_ion,2.17803e-03,S/cm,0,61,ok,digitized
S2,S2a,uC-Li6PS5Br,uC,fab 292.03 MPa,stack_pressure,243.26,MPa,sigma_ion,2.18383e-03,S/cm,0,63,ok,digitized
S2,S2a,uC-Li6PS5Br,uC,fab 292.03 MPa,stack_pressure,291.99,MPa,sigma_ion,2.18524e-03,S/cm,0,62,ok,digitized
S2,S2a,uC-Li6PS5Br,uC,fab 389.30 MPa,stack_pressure,1.78,MPa,sigma_ion,2.55397e-04,S/cm,0,20,occluded,digitized
S2,S2a,uC-Li6PS5Br,uC,fab 389.30 MPa,stack_pressure,2.49,MPa,sigma_ion,5.17620e-04,S/cm,7,10,occluded,digitized
S2,S2a,uC-Li6PS5Br,uC,fab 389.30 MPa,stack_pressure,2.73,MPa,sigma_ion,4.28532e-04,S/cm,5,7,occluded,digitized
S2,S2a,uC-Li6PS5Br,uC,fab 389.30 MPa,stack_pressure,3.70,MPa,sigma_ion,5.69986e-04,S/cm,8,13,occluded,digitized
S2,S2a,uC-Li6PS5Br,uC,fab 389.30 MPa,stack_pressure,4.12,MPa,sigma_ion,6.13597e-04,S/cm,12,13,occluded,digitized
S2,S2a,uC-Li6PS5Br,uC,fab 389.30 MPa,stack_pressure,9.09,MPa,sigma_ion,7.09901e-04,S/cm,27,70,ok,digitized
S2,S2a,uC-Li6PS5Br,uC,fab 389.30 MPa,stack_pressure,19.54,MPa,sigma_ion,1.08610e-03,S/cm,0,69,ok,digitized
S2,S2a,uC-Li6PS5Br,uC,fab 389.30 MPa,stack_pressure,29.07,MPa,sigma_ion,1.40259e-03,S/cm,0,67,ok,digitized
S2,S2a,uC-Li6PS5Br,uC,fab 389.30 MPa,stack_pressure,38.78,MPa,sigma_ion,1.61679e-03,S/cm,0,64,ok,digitized
S2,S2a,uC-Li6PS5Br,uC,fab 389.30 MPa,stack_pressure,48.50,MPa,sigma_ion,1.75122e-03,S/cm,0,56,ok,digitized
S2,S2a,uC-Li6PS5Br,uC,fab 389.30 MPa,stack_pressure,58.45,MPa,sigma_ion,1.84760e-03,S/cm,0,42,ok,digitized
S2,S2a,uC-Li6PS5Br,uC,fab 389.30 MPa,stack_pressure,68.11,MPa,sigma_ion,1.91885e-03,S/cm,6,29,ok,digitized
S2,S2a,uC-Li6PS5Br,uC,fab 389.30 MPa,stack_pressure,194.69,MPa,sigma_ion,2.23169e-03,S/cm,0,8,occluded,digitized
S2,S2a,uC-Li6PS5Br,uC,fab 389.30 MPa,stack_pressure,243.32,MPa,sigma_ion,2.25050e-03,S/cm,0,12,occluded,digitized
S2,S2a,uC-Li6PS5Br,uC,fab 389.30 MPa,stack_pressure,292.07,MPa,sigma_ion,2.24410e-03,S/cm,0,20,occluded,digitized
S2,S2a,uC-Li6PS5Br,uC,fab 389.30 MPa,stack_pressure,389.40,MPa,sigma_ion,2.22799e-03,S/cm,0,14,occluded,digitized
S2,S2a,uC-Li6PS5Br,uC,fab 486.73 MPa,stack_pressure,0.92,MPa,sigma_ion,1.30304e-04,S/cm,18,67,ok,digitized
S2,S2a,uC-Li6PS5Br,uC,fab 486.73 MPa,stack_pressure,1.71,MPa,sigma_ion,1.99189e-04,S/cm,31,64,ok,digitized
S2,S2a,uC-Li6PS5Br,uC,fab 486.73 MPa,stack_pressure,2.72,MPa,sigma_ion,2.77086e-04,S/cm,29,66,ok,digitized
S2,S2a,uC-Li6PS5Br,uC,fab 486.73 MPa,stack_pressure,3.96,MPa,sigma_ion,3.47738e-04,S/cm,52,67,neighbor_overlap,digitized
S2,S2a,uC-Li6PS5Br,uC,fab 486.73 MPa,stack_pressure,4.65,MPa,sigma_ion,4.10213e-04,S/cm,72,70,neighbor_overlap,digitized
S2,S2a,uC-Li6PS5Br,uC,fab 486.73 MPa,stack_pressure,5.75,MPa,sigma_ion,4.61114e-04,S/cm,81,71,neighbor_overlap,digitized
S2,S2a,uC-Li6PS5Br,uC,fab 486.73 MPa,stack_pressure,6.73,MPa,sigma_ion,5.08103e-04,S/cm,84,69,neighbor_overlap,digitized
S2,S2a,uC-Li6PS5Br,uC,fab 486.73 MPa,stack_pressure,7.83,MPa,sigma_ion,5.57735e-04,S/cm,83,70,neighbor_overlap,digitized
S2,S2a,uC-Li6PS5Br,uC,fab 486.73 MPa,stack_pressure,8.86,MPa,sigma_ion,6.09247e-04,S/cm,85,69,neighbor_overlap,digitized
S2,S2a,uC-Li6PS5Br,uC,fab 486.73 MPa,stack_pressure,9.87,MPa,sigma_ion,6.39956e-04,S/cm,45,71,neighbor_overlap,digitized
S2,S2a,uC-Li6PS5Br,uC,fab 486.73 MPa,stack_pressure,19.39,MPa,sigma_ion,1.02404e-03,S/cm,0,66,ok,digitized
S2,S2a,uC-Li6PS5Br,uC,fab 486.73 MPa,stack_pressure,29.07,MPa,sigma_ion,1.33332e-03,S/cm,0,69,ok,digitized
S2,S2a,uC-Li6PS5Br,uC,fab 486.73 MPa,stack_pressure,38.82,MPa,sigma_ion,1.55246e-03,S/cm,0,65,ok,digitized
S2,S2a,uC-Li6PS5Br,uC,fab 486.73 MPa,stack_pressure,48.68,MPa,sigma_ion,1.70112e-03,S/cm,0,62,ok,digitized
S2,S2a,uC-Li6PS5Br,uC,fab 486.73 MPa,stack_pressure,58.30,MPa,sigma_ion,1.81017e-03,S/cm,3,65,ok,digitized
S2,S2a,uC-Li6PS5Br,uC,fab 486.73 MPa,stack_pressure,68.06,MPa,sigma_ion,1.88995e-03,S/cm,20,63,ok,digitized
S2,S2a,uC-Li6PS5Br,uC,fab 486.73 MPa,stack_pressure,77.81,MPa,sigma_ion,1.95444e-03,S/cm,41,67,neighbor_overlap,digitized
S2,S2a,uC-Li6PS5Br,uC,fab 486.73 MPa,stack_pressure,87.51,MPa,sigma_ion,2.00196e-03,S/cm,60,63,neighbor_overlap,digitized
S2,S2a,uC-Li6PS5Br,uC,fab 486.73 MPa,stack_pressure,97.23,MPa,sigma_ion,2.04163e-03,S/cm,32,63,ok,digitized
S2,S2a,uC-Li6PS5Br,uC,fab 486.73 MPa,stack_pressure,145.90,MPa,sigma_ion,2.18266e-03,S/cm,0,66,ok,digitized
S2,S2a,uC-Li6PS5Br,uC,fab 486.73 MPa,stack_pressure,194.56,MPa,sigma_ion,2.24388e-03,S/cm,0,61,ok,digitized
S2,S2a,uC-Li6PS5Br,uC,fab 486.73 MPa,stack_pressure,243.29,MPa,sigma_ion,2.26627e-03,S/cm,0,66,ok,digitized
S2,S2a,uC-Li6PS5Br,uC,fab 486.73 MPa,stack_pressure,292.08,MPa,sigma_ion,2.26452e-03,S/cm,0,66,ok,digitized
S2,S2a,uC-Li6PS5Br,uC,fab 486.73 MPa,stack_pressure,389.29,MPa,sigma_ion,2.24317e-03,S/cm,0,61,ok,digitized
S2,S2a,uC-Li6PS5Br,uC,fab 486.73 MPa,stack_pressure,486.53,MPa,sigma_ion,2.28952e-03,S/cm,0,64,ok,digitized
S2,S2a,uC-Li6PS5Br,uC,fab 97.34 MPa,stack_pressure,0.90,MPa,sigma_ion,3.35772e-04,S/cm,5,17,occluded,digitized
S2,S2a,uC-Li6PS5Br,uC,fab 97.34 MPa,stack_pressure,1.77,MPa,sigma_ion,4.04988e-04,S/cm,1,8,occluded,digitized
S2,S2a,uC-Li6PS5Br,uC,fab 97.34 MPa,stack_pressure,3.68,MPa,sigma_ion,5.88343e-04,S/cm,0,9,occluded,digitized
S2,S2a,uC-Li6PS5Br,uC,fab 97.34 MPa,stack_pressure,7.74,MPa,sigma_ion,7.85987e-04,S/cm,11,8,occluded,digitized
S2,S2a,uC-Li6PS5Br,uC,fab 97.34 MPa,stack_pressure,10.02,MPa,sigma_ion,8.48565e-04,S/cm,3,18,occluded,digitized
S2,S2a,uC-Li6PS5Br,uC,fab 97.34 MPa,stack_pressure,29.12,MPa,sigma_ion,1.21514e-03,S/cm,0,62,ok,digitized
S2,S2a,uC-Li6PS5Br,uC,fab 97.34 MPa,stack_pressure,38.79,MPa,sigma_ion,1.30365e-03,S/cm,16,64,ok,digitized
S2,S2a,uC-Li6PS5Br,uC,fab 97.34 MPa,stack_pressure,48.59,MPa,sigma_ion,1.36298e-03,S/cm,42,63,neighbor_overlap,digitized
S2,S2a,uC-Li6PS5Br,uC,fab 97.34 MPa,stack_pressure,58.41,MPa,sigma_ion,1.40690e-03,S/cm,61,60,neighbor_overlap,digitized
S2,S2a,uC-Li6PS5Br,uC,fab 97.34 MPa,stack_pressure,68.06,MPa,sigma_ion,1.43943e-03,S/cm,69,62,neighbor_overlap,digitized
S2,S2a,uC-Li6PS5Br,uC,fab 97.34 MPa,stack_pressure,78.36,MPa,sigma_ion,1.46253e-03,S/cm,70,65,neighbor_overlap,digitized
S2,S2a,uC-Li6PS5Br,uC,fab 97.34 MPa,stack_pressure,86.85,MPa,sigma_ion,1.48383e-03,S/cm,70,66,neighbor_overlap,digitized
S2,S2a,uC-Li6PS5Br,uC,fab 97.34 MPa,stack_pressure,97.18,MPa,sigma_ion,1.51858e-03,S/cm,37,64,ok,digitized
S2,S2b,uC-Li10GeP2S12,uC,fab 194.69 MPa,stack_pressure,0.52,MPa,sigma_ion,9.72085e-04,S/cm,0,22,occluded,digitized
S2,S2b,uC-Li10GeP2S12,uC,fab 194.69 MPa,stack_pressure,4.63,MPa,sigma_ion,1.61291e-03,S/cm,0,9,occluded,digitized
S2,S2b,uC-Li10GeP2S12,uC,fab 194.69 MPa,stack_pressure,6.62,MPa,sigma_ion,1.87870e-03,S/cm,0,10,occluded,digitized
S2,S2b,uC-Li10GeP2S12,uC,fab 194.69 MPa,stack_pressure,8.73,MPa,sigma_ion,2.13490e-03,S/cm,42,73,neighbor_overlap,digitized
S2,S2b,uC-Li10GeP2S12,uC,fab 194.69 MPa,stack_pressure,9.76,MPa,sigma_ion,2.22544e-03,S/cm,42,73,neighbor_overlap,digitized
S2,S2b,uC-Li10GeP2S12,uC,fab 194.69 MPa,stack_pressure,19.39,MPa,sigma_ion,3.05988e-03,S/cm,0,66,ok,digitized
S2,S2b,uC-Li10GeP2S12,uC,fab 194.69 MPa,stack_pressure,29.00,MPa,sigma_ion,3.43482e-03,S/cm,0,39,ok,digitized
S2,S2b,uC-Li10GeP2S12,uC,fab 194.69 MPa,stack_pressure,38.70,MPa,sigma_ion,3.70334e-03,S/cm,0,33,ok,digitized
S2,S2b,uC-Li10GeP2S12,uC,fab 194.69 MPa,stack_pressure,48.65,MPa,sigma_ion,3.90807e-03,S/cm,4,20,occluded,digitized
S2,S2b,uC-Li10GeP2S12,uC,fab 194.69 MPa,stack_pressure,77.69,MPa,sigma_ion,4.32731e-03,S/cm,10,8,occluded,digitized
S2,S2b,uC-Li10GeP2S12,uC,fab 194.69 MPa,stack_pressure,87.35,MPa,sigma_ion,4.42522e-03,S/cm,19,19,occluded,digitized
S2,S2b,uC-Li10GeP2S12,uC,fab 194.69 MPa,stack_pressure,97.08,MPa,sigma_ion,4.51204e-03,S/cm,11,28,ok,digitized
S2,S2b,uC-Li10GeP2S12,uC,fab 194.69 MPa,stack_pressure,145.84,MPa,sigma_ion,4.91764e-03,S/cm,0,40,ok,digitized
S2,S2b,uC-Li10GeP2S12,uC,fab 194.69 MPa,stack_pressure,194.52,MPa,sigma_ion,5.14106e-03,S/cm,0,44,ok,digitized
S2,S2b,uC-Li10GeP2S12,uC,fab 292.03 MPa,stack_pressure,0.83,MPa,sigma_ion,8.03062e-04,S/cm,0,42,ok,digitized
S2,S2b,uC-Li10GeP2S12,uC,fab 292.03 MPa,stack_pressure,2.06,MPa,sigma_ion,1.03976e-03,S/cm,0,24,occluded,digitized
S2,S2b,uC-Li10GeP2S12,uC,fab 292.03 MPa,stack_pressure,9.71,MPa,sigma_ion,1.93863e-03,S/cm,0,11,occluded,digitized
S2,S2b,uC-Li10GeP2S12,uC,fab 292.03 MPa,stack_pressure,19.35,MPa,sigma_ion,2.75906e-03,S/cm,0,55,ok,digitized
S2,S2b,uC-Li10GeP2S12,uC,fab 292.03 MPa,stack_pressure,29.04,MPa,sigma_ion,3.28142e-03,S/cm,0,65,ok,digitized
S2,S2b,uC-Li10GeP2S12,uC,fab 292.03 MPa,stack_pressure,38.63,MPa,sigma_ion,3.63117e-03,S/cm,0,36,ok,digitized
S2,S2b,uC-Li10GeP2S12,uC,fab 292.03 MPa,stack_pressure,58.42,MPa,sigma_ion,4.05662e-03,S/cm,18,15,occluded,digitized
S2,S2b,uC-Li10GeP2S12,uC,fab 292.03 MPa,stack_pressure,68.12,MPa,sigma_ion,4.21171e-03,S/cm,22,33,ok,digitized
S2,S2b,uC-Li10GeP2S12,uC,fab 292.03 MPa,stack_pressure,77.66,MPa,sigma_ion,4.35456e-03,S/cm,28,41,ok,digitized
S2,S2b,uC-Li10GeP2S12,uC,fab 292.03 MPa,stack_pressure,87.49,MPa,sigma_ion,4.47093e-03,S/cm,46,43,neighbor_overlap,digitized
S2,S2b,uC-Li10GeP2S12,uC,fab 292.03 MPa,stack_pressure,97.29,MPa,sigma_ion,4.58550e-03,S/cm,25,54,ok,digitized
S2,S2b,uC-Li10GeP2S12,uC,fab 292.03 MPa,stack_pressure,145.88,MPa,sigma_ion,5.00833e-03,S/cm,0,62,ok,digitized
S2,S2b,uC-Li10GeP2S12,uC,fab 292.03 MPa,stack_pressure,194.53,MPa,sigma_ion,5.24653e-03,S/cm,0,62,ok,digitized
S2,S2b,uC-Li10GeP2S12,uC,fab 292.03 MPa,stack_pressure,243.22,MPa,sigma_ion,5.37308e-03,S/cm,0,64,ok,digitized
S2,S2b,uC-Li10GeP2S12,uC,fab 292.03 MPa,stack_pressure,291.99,MPa,sigma_ion,5.44401e-03,S/cm,0,64,ok,digitized
S2,S2b,uC-Li10GeP2S12,uC,fab 389.30 MPa,stack_pressure,2.78,MPa,sigma_ion,4.49268e-04,S/cm,10,62,ok,digitized
S2,S2b,uC-Li10GeP2S12,uC,fab 389.30 MPa,stack_pressure,3.73,MPa,sigma_ion,6.72136e-04,S/cm,17,62,ok,digitized
S2,S2b,uC-Li10GeP2S12,uC,fab 389.30 MPa,stack_pressure,4.61,MPa,sigma_ion,8.85347e-04,S/cm,23,66,ok,digitized
S2,S2b,uC-Li10GeP2S12,uC,fab 389.30 MPa,stack_pressure,5.62,MPa,sigma_ion,1.09406e-03,S/cm,24,53,ok,digitized
S2,S2b,uC-Li10GeP2S12,uC,fab 389.30 MPa,stack_pressure,6.71,MPa,sigma_ion,1.27505e-03,S/cm,23,27,ok,digitized
S2,S2b,uC-Li10GeP2S12,uC,fab 389.30 MPa,stack_pressure,8.02,MPa,sigma_ion,1.46101e-03,S/cm,20,22,occluded,digitized
S2,S2b,uC-Li10GeP2S12,uC,fab 389.30 MPa,stack_pressure,8.80,MPa,sigma_ion,1.60326e-03,S/cm,24,15,occluded,digitized
S2,S2b,uC-Li10GeP2S12,uC,fab 389.30 MPa,stack_pressure,9.66,MPa,sigma_ion,1.76384e-03,S/cm,3,14,occluded,digitized
S2,S2b,uC-Li10GeP2S12,uC,fab 389.30 MPa,stack_pressure,19.40,MPa,sigma_ion,2.89659e-03,S/cm,0,62,ok,digitized
S2,S2b,uC-Li10GeP2S12,uC,fab 389.30 MPa,stack_pressure,29.01,MPa,sigma_ion,3.53177e-03,S/cm,0,65,ok,digitized
S2,S2b,uC-Li10GeP2S12,uC,fab 389.30 MPa,stack_pressure,38.73,MPa,sigma_ion,3.90778e-03,S/cm,0,62,ok,digitized
S2,S2b,uC-Li10GeP2S12,uC,fab 389.30 MPa,stack_pressure,48.60,MPa,sigma_ion,4.17982e-03,S/cm,11,64,ok,digitized
S2,S2b,uC-Li10GeP2S12,uC,fab 389.30 MPa,stack_pressure,58.40,MPa,sigma_ion,4.38547e-03,S/cm,25,64,ok,digitized
S2,S2b,uC-Li10GeP2S12,uC,fab 389.30 MPa,stack_pressure,68.04,MPa,sigma_ion,4.55330e-03,S/cm,43,62,neighbor_overlap,digitized
S2,S2b,uC-Li10GeP2S12,uC,fab 389.30 MPa,stack_pressure,77.74,MPa,sigma_ion,4.69664e-03,S/cm,53,64,neighbor_overlap,digitized
S2,S2b,uC-Li10GeP2S12,uC,fab 389.30 MPa,stack_pressure,87.46,MPa,sigma_ion,4.82182e-03,S/cm,62,63,neighbor_overlap,digitized
S2,S2b,uC-Li10GeP2S12,uC,fab 389.30 MPa,stack_pressure,97.18,MPa,sigma_ion,4.92570e-03,S/cm,35,64,ok,digitized
S2,S2b,uC-Li10GeP2S12,uC,fab 389.30 MPa,stack_pressure,145.78,MPa,sigma_ion,5.31164e-03,S/cm,0,37,ok,digitized
S2,S2b,uC-Li10GeP2S12,uC,fab 389.30 MPa,stack_pressure,243.18,MPa,sigma_ion,5.65450e-03,S/cm,0,26,ok,digitized
S2,S2b,uC-Li10GeP2S12,uC,fab 389.30 MPa,stack_pressure,291.94,MPa,sigma_ion,5.71786e-03,S/cm,0,55,ok,digitized
S2,S2b,uC-Li10GeP2S12,uC,fab 389.30 MPa,stack_pressure,389.32,MPa,sigma_ion,5.71306e-03,S/cm,0,66,ok,digitized
S2,S2b,uC-Li10GeP2S12,uC,fab 486.73 MPa,stack_pressure,1.97,MPa,sigma_ion,1.23876e-03,S/cm,57,72,neighbor_overlap,digitized
S2,S2b,uC-Li10GeP2S12,uC,fab 486.73 MPa,stack_pressure,4.59,MPa,sigma_ion,1.44600e-03,S/cm,57,67,neighbor_overlap,digitized
S2,S2b,uC-Li10GeP2S12,uC,fab 486.73 MPa,stack_pressure,6.58,MPa,sigma_ion,1.63054e-03,S/cm,52,68,neighbor_overlap,digitized
S2,S2b,uC-Li10GeP2S12,uC,fab 486.73 MPa,stack_pressure,8.73,MPa,sigma_ion,1.83304e-03,S/cm,55,72,neighbor_overlap,digitized
S2,S2b,uC-Li10GeP2S12,uC,fab 486.73 MPa,stack_pressure,9.51,MPa,sigma_ion,1.87545e-03,S/cm,34,70,ok,digitized
S2,S2b,uC-Li10GeP2S12,uC,fab 486.73 MPa,stack_pressure,19.32,MPa,sigma_ion,2.51933e-03,S/cm,0,67,ok,digitized
S2,S2b,uC-Li10GeP2S12,uC,fab 486.73 MPa,stack_pressure,29.04,MPa,sigma_ion,3.09661e-03,S/cm,0,66,ok,digitized
S2,S2b,uC-Li10GeP2S12,uC,fab 486.73 MPa,stack_pressure,38.71,MPa,sigma_ion,3.53294e-03,S/cm,0,64,ok,digitized
S2,S2b,uC-Li10GeP2S12,uC,fab 486.73 MPa,stack_pressure,48.64,MPa,sigma_ion,3.85538e-03,S/cm,0,65,ok,digitized
S2,S2b,uC-Li10GeP2S12,uC,fab 486.73 MPa,stack_pressure,58.42,MPa,sigma_ion,4.09918e-03,S/cm,12,66,ok,digitized
S2,S2b,uC-Li10GeP2S12,uC,fab 486.73 MPa,stack_pressure,68.11,MPa,sigma_ion,4.29368e-03,S/cm,32,68,ok,digitized
S2,S2b,uC-Li10GeP2S12,uC,fab 486.73 MPa,stack_pressure,77.75,MPa,sigma_ion,4.45342e-03,S/cm,51,67,neighbor_overlap,digitized
S2,S2b,uC-Li10GeP2S12,uC,fab 486.73 MPa,stack_pressure,87.41,MPa,sigma_ion,4.57771e-03,S/cm,54,65,neighbor_overlap,digitized
S2,S2b,uC-Li10GeP2S12,uC,fab 486.73 MPa,stack_pressure,97.11,MPa,sigma_ion,4.72047e-03,S/cm,27,62,ok,digitized
S2,S2b,uC-Li10GeP2S12,uC,fab 486.73 MPa,stack_pressure,145.83,MPa,sigma_ion,5.21773e-03,S/cm,0,64,ok,digitized
S2,S2b,uC-Li10GeP2S12,uC,fab 486.73 MPa,stack_pressure,194.59,MPa,sigma_ion,5.51881e-03,S/cm,0,65,ok,digitized
S2,S2b,uC-Li10GeP2S12,uC,fab 486.73 MPa,stack_pressure,243.24,MPa,sigma_ion,5.71743e-03,S/cm,0,63,ok,digitized
S2,S2b,uC-Li10GeP2S12,uC,fab 486.73 MPa,stack_pressure,292.01,MPa,sigma_ion,5.84314e-03,S/cm,0,61,ok,digitized
S2,S2b,uC-Li10GeP2S12,uC,fab 486.73 MPa,stack_pressure,389.28,MPa,sigma_ion,5.96597e-03,S/cm,0,64,ok,digitized
S2,S2b,uC-Li10GeP2S12,uC,fab 486.73 MPa,stack_pressure,486.70,MPa,sigma_ion,5.93416e-03,S/cm,0,64,ok,digitized
S2,S2b,uC-Li10GeP2S12,uC,fab 97.34 MPa,stack_pressure,19.36,MPa,sigma_ion,2.57740e-03,S/cm,0,20,occluded,digitized
S2,S2b,uC-Li10GeP2S12,uC,fab 97.34 MPa,stack_pressure,29.06,MPa,sigma_ion,2.92608e-03,S/cm,0,65,ok,digitized
S2,S2b,uC-Li10GeP2S12,uC,fab 97.34 MPa,stack_pressure,38.73,MPa,sigma_ion,3.17995e-03,S/cm,11,61,ok,digitized
S2,S2b,uC-Li10GeP2S12,uC,fab 97.34 MPa,stack_pressure,48.49,MPa,sigma_ion,3.36132e-03,S/cm,32,60,ok,digitized
S2,S2b,uC-Li10GeP2S12,uC,fab 97.34 MPa,stack_pressure,58.37,MPa,sigma_ion,3.51394e-03,S/cm,49,63,neighbor_overlap,digitized
S2,S2b,uC-Li10GeP2S12,uC,fab 97.34 MPa,stack_pressure,68.02,MPa,sigma_ion,3.64055e-03,S/cm,62,63,neighbor_overlap,digitized
S2,S2b,uC-Li10GeP2S12,uC,fab 97.34 MPa,stack_pressure,77.73,MPa,sigma_ion,3.74595e-03,S/cm,65,64,neighbor_overlap,digitized
S2,S2b,uC-Li10GeP2S12,uC,fab 97.34 MPa,stack_pressure,87.48,MPa,sigma_ion,3.83884e-03,S/cm,66,59,neighbor_overlap,digitized
S2,S2b,uC-Li10GeP2S12,uC,fab 97.34 MPa,stack_pressure,97.19,MPa,sigma_ion,3.93925e-03,S/cm,35,61,ok,digitized
S2,S2c,uC-Li6PS5Cl,uC,fab 194.69 MPa,stack_pressure,3.52,MPa,sigma_ion,6.15573e-04,S/cm,0,11,occluded,digitized
S2,S2c,uC-Li6PS5Cl,uC,fab 194.69 MPa,stack_pressure,4.56,MPa,sigma_ion,7.80743e-04,S/cm,0,29,ok,digitized
S2,S2c,uC-Li6PS5Cl,uC,fab 194.69 MPa,stack_pressure,5.71,MPa,sigma_ion,9.27099e-04,S/cm,6,67,ok,digitized
S2,S2c,uC-Li6PS5Cl,uC,fab 194.69 MPa,stack_pressure,6.73,MPa,sigma_ion,1.05264e-03,S/cm,33,66,ok,digitized
S2,S2c,uC-Li6PS5Cl,uC,fab 194.69 MPa,stack_pressure,7.91,MPa,sigma_ion,1.16280e-03,S/cm,61,69,neighbor_overlap,digitized
S2,S2c,uC-Li6PS5Cl,uC,fab 194.69 MPa,stack_pressure,8.62,MPa,sigma_ion,1.25354e-03,S/cm,76,72,neighbor_overlap,digitized
S2,S2c,uC-Li6PS5Cl,uC,fab 194.69 MPa,stack_pressure,9.62,MPa,sigma_ion,1.32380e-03,S/cm,46,70,neighbor_overlap,digitized
S2,S2c,uC-Li6PS5Cl,uC,fab 194.69 MPa,stack_pressure,19.22,MPa,sigma_ion,1.83790e-03,S/cm,0,69,ok,digitized
S2,S2c,uC-Li6PS5Cl,uC,fab 194.69 MPa,stack_pressure,28.98,MPa,sigma_ion,2.10985e-03,S/cm,0,66,ok,digitized
S2,S2c,uC-Li6PS5Cl,uC,fab 194.69 MPa,stack_pressure,38.64,MPa,sigma_ion,2.29407e-03,S/cm,2,65,ok,digitized
S2,S2c,uC-Li6PS5Cl,uC,fab 194.69 MPa,stack_pressure,48.69,MPa,sigma_ion,2.42517e-03,S/cm,23,65,ok,digitized
S2,S2c,uC-Li6PS5Cl,uC,fab 194.69 MPa,stack_pressure,58.28,MPa,sigma_ion,2.51969e-03,S/cm,32,65,ok,digitized
S2,S2c,uC-Li6PS5Cl,uC,fab 194.69 MPa,stack_pressure,68.01,MPa,sigma_ion,2.59580e-03,S/cm,30,38,ok,digitized
S2,S2c,uC-Li6PS5Cl,uC,fab 194.69 MPa,stack_pressure,77.89,MPa,sigma_ion,2.65277e-03,S/cm,50,8,occluded,digitized
S2,S2c,uC-Li6PS5Cl,uC,fab 194.69 MPa,stack_pressure,87.76,MPa,sigma_ion,2.70362e-03,S/cm,39,56,ok,digitized
S2,S2c,uC-Li6PS5Cl,uC,fab 194.69 MPa,stack_pressure,97.06,MPa,sigma_ion,2.73788e-03,S/cm,33,69,ok,digitized
S2,S2c,uC-Li6PS5Cl,uC,fab 194.69 MPa,stack_pressure,194.54,MPa,sigma_ion,2.96663e-03,S/cm,0,15,occluded,digitized
S2,S2c,uC-Li6PS5Cl,uC,fab 292.03 MPa,stack_pressure,1.01,MPa,sigma_ion,1.09760e-04,S/cm,1,37,ok,digitized
S2,S2c,uC-Li6PS5Cl,uC,fab 292.03 MPa,stack_pressure,19.29,MPa,sigma_ion,1.02764e-03,S/cm,0,63,ok,digitized
S2,S2c,uC-Li6PS5Cl,uC,fab 292.03 MPa,stack_pressure,29.07,MPa,sigma_ion,1.33519e-03,S/cm,0,61,ok,digitized
S2,S2c,uC-Li6PS5Cl,uC,fab 292.03 MPa,stack_pressure,38.73,MPa,sigma_ion,1.58385e-03,S/cm,0,59,ok,digitized
S2,S2c,uC-Li6PS5Cl,uC,fab 292.03 MPa,stack_pressure,48.61,MPa,sigma_ion,1.81448e-03,S/cm,0,61,ok,digitized
S2,S2c,uC-Li6PS5Cl,uC,fab 292.03 MPa,stack_pressure,58.33,MPa,sigma_ion,2.04032e-03,S/cm,0,66,ok,digitized
S2,S2c,uC-Li6PS5Cl,uC,fab 292.03 MPa,stack_pressure,68.03,MPa,sigma_ion,2.22353e-03,S/cm,0,68,ok,digitized
S2,S2c,uC-Li6PS5Cl,uC,fab 292.03 MPa,stack_pressure,77.71,MPa,sigma_ion,2.36815e-03,S/cm,9,65,ok,digitized
S2,S2c,uC-Li6PS5Cl,uC,fab 292.03 MPa,stack_pressure,87.42,MPa,sigma_ion,2.47742e-03,S/cm,30,64,ok,digitized
S2,S2c,uC-Li6PS5Cl,uC,fab 292.03 MPa,stack_pressure,97.27,MPa,sigma_ion,2.56474e-03,S/cm,17,61,ok,digitized
S2,S2c,uC-Li6PS5Cl,uC,fab 292.03 MPa,stack_pressure,145.82,MPa,sigma_ion,2.88369e-03,S/cm,0,38,ok,digitized
S2,S2c,uC-Li6PS5Cl,uC,fab 292.03 MPa,stack_pressure,194.56,MPa,sigma_ion,2.99129e-03,S/cm,0,62,ok,digitized
S2,S2c,uC-Li6PS5Cl,uC,fab 292.03 MPa,stack_pressure,243.22,MPa,sigma_ion,3.01481e-03,S/cm,0,65,ok,digitized
S2,S2c,uC-Li6PS5Cl,uC,fab 292.03 MPa,stack_pressure,291.94,MPa,sigma_ion,3.04474e-03,S/cm,0,64,ok,digitized
S2,S2c,uC-Li6PS5Cl,uC,fab 389.30 MPa,stack_pressure,2.14,MPa,sigma_ion,4.24634e-04,S/cm,7,9,occluded,digitized
S2,S2c,uC-Li6PS5Cl,uC,fab 389.30 MPa,stack_pressure,2.20,MPa,sigma_ion,4.03919e-04,S/cm,4,8,occluded,digitized
S2,S2c,uC-Li6PS5Cl,uC,fab 389.30 MPa,stack_pressure,7.58,MPa,sigma_ion,6.87216e-04,S/cm,76,74,neighbor_overlap,digitized
S2,S2c,uC-Li6PS5Cl,uC,fab 389.30 MPa,stack_pressure,8.63,MPa,sigma_ion,7.27929e-04,S/cm,81,74,neighbor_overlap,digitized
S2,S2c,uC-Li6PS5Cl,uC,fab 389.30 MPa,stack_pressure,9.65,MPa,sigma_ion,7.68155e-04,S/cm,45,73,neighbor_overlap,digitized
S2,S2c,uC-Li6PS5Cl,uC,fab 389.30 MPa,stack_pressure,19.30,MPa,sigma_ion,1.34375e-03,S/cm,0,64,ok,digitized
S2,S2c,uC-Li6PS5Cl,uC,fab 389.30 MPa,stack_pressure,29.01,MPa,sigma_ion,1.73405e-03,S/cm,0,64,ok,digitized
S2,S2c,uC-Li6PS5Cl,uC,fab 389.30 MPa,stack_pressure,38.74,MPa,sigma_ion,2.00851e-03,S/cm,0,65,ok,digitized
S2,S2c,uC-Li6PS5Cl,uC,fab 389.30 MPa,stack_pressure,48.67,MPa,sigma_ion,2.22350e-03,S/cm,0,65,ok,digitized
S2,S2c,uC-Li6PS5Cl,uC,fab 389.30 MPa,stack_pressure,58.37,MPa,sigma_ion,2.39754e-03,S/cm,0,66,ok,digitized
S2,S2c,uC-Li6PS5Cl,uC,fab 389.30 MPa,stack_pressure,68.01,MPa,sigma_ion,2.54616e-03,S/cm,6,64,ok,digitized
S2,S2c,uC-Li6PS5Cl,uC,fab 389.30 MPa,stack_pressure,77.79,MPa,sigma_ion,2.66987e-03,S/cm,16,65,ok,digitized
