Repository: yonghoon7153-source/Yonghoon-DEM-DFT

# lit-reader — 연구실 문헌 DB (텍스트판)

이 브랜치는 코드가 아니라 **자료**다. 이 저장소 `claude/friendly-meitner-lldvar` 의 `litdb/papers/` digest 를 연구실 PC 의 문헌 도구가 읽어 만든
**읽기 카드 · 뽑은 수치 · 장 서문**을 매일 밤 텍스트로 올린다. 사람이 보는 화면(논문 그림 포함)은 연구실 PC 에만 있다.
**이 브랜치에 커밋하지 않는다** — 다음 밤에 통째로 다시 덮인다. 다른 브랜치에 합치지도 않는다.

마지막 갱신 2026-11-16 04:02 · 논문 563편 · 읽기 카드 475편 · 수치 49,774건 · 장 20개

## 다른 브랜치의 세션에서 쓰는 법

```bash
git fetch origin lit-reader
git show origin/lit-reader:papers.csv | head -n 5          # 논문 목록 — 어느 장인지, 카드가 내린 한 줄 결론
git show origin/lit-reader:chapters/se-argy.md             # 장 서문 — 그 장에서 밝혀진 것 · 엇갈리는 곳 · 열린 문제 · 먼저 읽을 논문
git show origin/lit-reader:cards/<slug>.md                 # 논문 한 편의 읽기 카드
git show origin/lit-reader:values/<slug>.csv               # 그 논문에서 뽑은 수치 (digest 줄 번호 · 인용문)
git grep -n -i "Li6PS5Cl" origin/lit-reader -- cards chapters   # 낱말로 찾기
git worktree add ../lit-reader origin/lit-reader                  # 많이 읽을 때: 폴더로 펼쳐 놓고 grep (다 쓰면 git worktree remove)
```

찾는 순서: 주제에 맞는 장의 `chapters/<id>.md` 로 흐름을 잡고 → 거기 근거로 달린 slug 의 `cards/<slug>.md` →
숫자가 필요하면 `values/<slug>.csv` → 마지막으로 digest 원문(`claude/friendly-meitner-lldvar` 의 `litdb/papers/<slug>.md`)의 그 줄.

## 들어 있는 것

| 파일 | 내용 |
|---|---|
| `papers.csv` | 논문마다 한 줄: slug · 제목 · 저자 · 연도 · 축(dft/dem) · 장 · 카드의 한 줄 결론 · 카드 유무 · 수치 수 · DOI · digest 경로 |
| `chapters/<장 id>.md` | 장 서문(문장마다 근거 논문의 slug) · 이 장의 값 · 아직 열린 문제 · 먼저 읽을 논문 · 이 장의 논문 목록 |
| `cards/<slug>.md` | 읽기 카드: 결론 · 요점 · 본문 · 용어 · 우리 연구에 주는 뜻 · 핵심 수치 · 조심할 것. `(L61–63)` 은 digest 의 줄 번호 |

# 📚 LITDB — 문헌 단일 시스템 (**SE·DFT 축 + DEM·MPM 축, 두 트랙**)

> **앞으로 논문은 여기서만 본다.** 여러 곳(db/literature, kb/papers, db/properties, Excel)에 흩어진 문헌을 한 곳에서 생각·참고·비교하기 위한 통합 MD 시스템.

## 왜 트랙이 둘인가
`INDEX.md` 는 argyrodite 전해질 축이라 접촉역학·MPM·건식전극 digest 가 들어갈 자리가
없다. 그래서 한때 64편이 **어느 인덱스에도 없었다**(open_items #7). 축을 나눠 그 구멍을
닫았고, 한 분모로 세면 “159편 중 98편 미언급” 같은 **가짜 미결**이 나온다
(`comparison_vs_ours.md:8`). 분리는 실측 근거가 있는 결정이다 — 합치지 말 것.

⚠ 이 표의 **편수는 적지 않는다.** 손으로 쓴 수는 반드시 낡는다(README 자신이 세 번 틀렸다).
현재값은 `python3 tools/litdb/build_index.py --check` 로 본다.

## 폴더 구조 (실물)
| 파일/폴더 | 트랙 | 역할 |
|---|---|---|
| `papers/<slug>.md` | 공통 | **논문 1편 = digest 1개.** 표준 양식 = `papers/_TEMPLATE.md` |
| `INDEX.md` | SE·DFT | 마스터 표. **손으로 쓴 분석 산문** — 자동 append 금지(`_INDEX_proposals.md` 머리말) |
| `INDEX_DEM.md` | DEM·MPM | `tools/litdb/build_index.py` **생성물** — 손편집 금지, 고칠 게 있으면 도구를 고치고 재생성 |
| `INDEX_DEM_snapshot_2026-07-16.md` | DEM·MPM | 동결본. 정본은 `INDEX_DEM.md` |
| `_INDEX_proposals.md` | 공통 | INDEX 승격 **대기열**. ⛔ 여기서 INDEX 로 옮기는 것은 **사람이 한다** |
| `our_dft_baseline.md` | SE·DFT | 우리 comp1/modelc DFT 기준값 — 이 축 모든 비교의 기준점 |
| `our_dem_baseline.md` | DEM·MPM | ⛔ **아직 값이 없다**(자리표시). 그 파일 §2–3 참조 |
| `comparison_vs_ours.md` | SE·DFT | 문헌 물성 ↔ 우리 DFT **차이 + 적용 인사이트** (축 A–L) |
| `comparison_vs_ours_DEM.md` | DEM·MPM | 같은 것의 DEM 판 (축 A–G) |
| `talks/` | 공통 | 학회 **발표덱** digest + `README.md`(3단 인용 등급). ⚠ 논문 수에 합산하지 않는다 |
| `surveys/` | 공통 | 주제 서베이 2편 (Nd 치환 54편 · halogen-rich MD 셋업) |
| `concepts/` | 공통 | 논문이 아닌 개념 정리 (예: `dos_vbm_efermi_methods.md`) |
| `figures/<slug>/` | 공통 | **논문 PDF 에서 잘라낸 그림·표** + `figures.json`·`_sources.json`. 아래 §🖼 참고 |
| `inbox/` | 공통 | 아직 안 먹인 PDF 대기함 (`litfig --inbox` 가 읽는다) |
| `topics.json` | 공통 | 주제 태그 **손 큐레이션** — /literature 칩의 유일한 출처 |
| `pdf_map.tsv` | 공통 | slug ↔ PDF 파일명 예외 대응(자동 매칭이 틀리는 것만) |
| `positioning_vs_geodict.md` · `yonsei_dtbl_lab_triage_2026.md` | 공통 | 단발 조사 문서 |

⛔ `properties/*.md` 는 **없다.** 물성 교차표는 `db/properties/` 의 원장(JSON/CSV)이
맡는다 — 지위(status·citable·prohibitions)가 붙는 곳이 거기라서다.

### papers/ 에 논문이 아닌 것이 두 종류 섞여 있다 (규약)
- `<slug>__seminar_*.md` = 그 digest 의 **동반 발표대본**(2026-08-28 규약). 본체에서
  링크되고, digest 로 세지 않는다(`webapp/data.py:list_papers` 가 제외). `talks/` 와
  다른 점: 저 폴더는 **남의 학회 발표**, 이쪽은 **우리가 그 논문을 발표한 대본**이다.
- 묘비 스텁 = `# → superseded by …` 3줄. 논문이 합쳐졌을 때 옛 slug 를 살려 두는 것.

## 논문 "먹이는" 워크플로우  (= `litdb-curator` 에이전트)
**트리거: PDF 업로드 후 "논문 에이전트 실행해줘"** (또는 "이 논문 litdb에 넣어줘", "이 논문 정리해줘", "feed this paper")
→ 에이전트가 **(1) 백그라운드로 digest 저장** + **(2) 사용자에게 자세히·체계적으로 설명** + **(3) 질문 답변(토론)**. digest 깊이 기준 = `papers/zuo2022_chlorination_cathode_interface.md` (논문 정독 수준, 분량 무관).
1. PDF 업로드 → 트리거 발화
2. 에이전트가 `_TEMPLATE.md` 양식으로 `papers/<slug>.md` 생성. 특히:
   - **DFT 방법** — code·functional·pseudo·k-points·supercell·U·vdW·무질서 처리
   - **Figure set** — 각 그림이 무엇을 보여주나 + 우리가 참고할 점
   - **Post-processing** — 어떤 후처리(NEB/Bader/COHP/grand-potential…)를 어떻게 적용·기록했나
   - **우리 DFT 대비** — 같은 점 / 다른 점 / 왜
   - **적용 인사이트** — 내 연구에 어떻게 쓰나
3. **트랙을 먼저 정한다.** SE 면 `INDEX.md` status → ✅ + `comparison_vs_ours.md`,
   DEM 이면 `python3 tools/litdb/build_index.py` 재생성 + `comparison_vs_ours_DEM.md`.
   실물(PDF)을 아직 못 봤으면 어느 INDEX 도 아니고 `_INDEX_proposals.md` 대기열이다.
   (⛔ `properties/` 는 없다 — 물성 원장은 `db/properties/`)
4. 사용자와 인사이트 공유 → 합의된 결론만 deck/paper로

## 통합 대상 (흩어져 있던 기존 DB → 점진 흡수)
- `db/literature/` : argyrodite_computational_littable.csv, argyrodite_dft_littable.csv, refs.json, 개별 MD 7편(damore/fadillah/lee/li/pustorino/sundar/zhao)

File: litdb/figures/sharma2023_nmc_single_crystal_anisotropic_nanoindentation/digitized.csv
figure,item,value,unit,grade,note
Fig 6a,NMC111 M_exp mean_dot,192.7858,GPa,digitized,stated mean 192.78; dot-vs-stated +0.0058
Fig 6a,NMC111 M_exp Q3,207.0288,GPa,digitized,
Fig 6a,NMC111 M_exp median,193.6102,GPa,digitized,
Fig 6a,NMC111 M_exp Q1,179.7125,GPa,digitized,
Fig 6a,NMC111 M_exp whisker_hi,227.1565,GPa,digitized,
Fig 6a,NMC111 M_exp whisker_lo,147.8435,GPa,digitized,
Fig 6a,NMC111 M_exp whisker half-width,39.6565,GPa,digitized,stated ± 39.59; whisker centre 187.500
Fig 6a,NMC532 M_exp mean_dot,200.9246,GPa,digitized,stated mean 200.81; dot-vs-stated +0.1146
Fig 6a,NMC532 M_exp Q3,211.5815,GPa,digitized,
Fig 6a,NMC532 M_exp median,199.361,GPa,digitized,
Fig 6a,NMC532 M_exp Q1,188.8179,GPa,digitized,
Fig 6a,NMC532 M_exp whisker_hi,235.3035,GPa,digitized,
Fig 6a,NMC532 M_exp whisker_lo,168.2109,GPa,digitized,
Fig 6a,NMC532 M_exp whisker half-width,33.5463,GPa,digitized,stated ± 33.61; whisker centre 201.757
Fig 6a,NMC622 M_exp mean_dot,150.8737,GPa,digitized,stated mean 150.88; dot-vs-stated -0.0063
Fig 6a,NMC622 M_exp Q3,166.7732,GPa,digitized,
Fig 6a,NMC622 M_exp median,149.5208,GPa,digitized,
Fig 6a,NMC622 M_exp Q1,135.3834,GPa,digitized,
Fig 6a,NMC622 M_exp whisker_hi,209.6645,GPa,digitized,
Fig 6a,NMC622 M_exp whisker_lo,92.7316,GPa,digitized,
Fig 6a,NMC622 M_exp whisker half-width,58.4665,GPa,digitized,stated ± 58.35; whisker centre 151.198
Fig 6a,NMC811 M_exp mean_dot,229.8562,GPa,digitized,stated mean 229.9; dot-vs-stated -0.0438
Fig 6a,NMC811 M_exp Q3,242.0128,GPa,digitized,
Fig 6a,NMC811 M_exp median,231.4696,GPa,digitized,
Fig 6a,NMC811 M_exp Q1,221.4058,GPa,digitized,
Fig 6a,NMC811 M_exp whisker_hi,271.9649,GPa,digitized,
Fig 6a,NMC811 M_exp whisker_lo,190.9744,GPa,digitized,
Fig 6a,NMC811 M_exp whisker half-width,40.4952,GPa,digitized,stated ± 40.55; whisker centre 231.470
Fig 6b,NMC111 H mean_dot,9.3793,GPa,digitized,stated mean 9.37; dot-vs-stated +0.0093
Fig 6b,NMC111 H Q3,10.1914,GPa,digitized,
Fig 6b,NMC111 H median,9.4418,GPa,digitized,
Fig 6b,NMC111 H Q1,8.4848,GPa,digitized,
Fig 6b,NMC111 H whisker_hi,12.2488,GPa,digitized,
Fig 6b,NMC111 H whisker_lo,6.3477,GPa,digitized,
Fig 6b,NMC111 H whisker half-width,2.9506,GPa,digitized,stated ± 2.94; whisker centre 9.298
Fig 6b,NMC532 H mean_dot,14.2871,GPa,digitized,stated mean 14.29; dot-vs-stated -0.0029
Fig 6b,NMC532 H Q3,15.1196,GPa,digitized,
Fig 6b,NMC532 H median,14.3541,GPa,digitized,
Fig 6b,NMC532 H Q1,13.6045,GPa,digitized,
Fig 6b,NMC532 H whisker_hi,16.874,GPa,digitized,
Fig 6b,NMC532 H whisker_lo,11.8341,GPa,digitized,
Fig 6b,NMC532 H whisker half-width,2.5199,GPa,digitized,stated ± 2.53; whisker centre 14.354
Fig 6b,NMC622 H mean_dot,9.923,GPa,digitized,stated mean 9.92; dot-vs-stated +0.0030
Fig 6b,NMC622 H Q3,10.7496,GPa,digitized,
Fig 6b,NMC622 H median,10.0478,GPa,digitized,
Fig 6b,NMC622 H Q1,9.0909,GPa,digitized,
Fig 6b,NMC622 H whisker_hi,13.0463,GPa,digitized,
Fig 6b,NMC622 H whisker_lo,6.8262,GPa,digitized,
Fig 6b,NMC622 H whisker half-width,3.11,GPa,digitized,stated ± 3.11; whisker centre 9.936
Fig 6b,NMC811 H mean_dot,14.1796,GPa,digitized,stated mean 14.17; dot-vs-stated +0.0096
Fig 6b,NMC811 H Q3,15.1834,GPa,digitized,
Fig 6b,NMC811 H median,14.3222,GPa,digitized,
Fig 6b,NMC811 H Q1,13.3333,GPa,digitized,
Fig 6b,NMC811 H whisker_hi,17.6077,GPa,digitized,
Fig 6b,NMC811 H whisker_lo,10.9729,GPa,digitized,
Fig 6b,NMC811 H whisker half-width,3.3174,GPa,digitized,stated ± 3.32; whisker centre 14.290
Fig 6d,NMC111 K_c mean_dot,0.162,MPa m^1/2,digitized,stated mean 0.162; dot-vs-stated +0.0000
Fig 6d,NMC111 K_c Q3,0.2003,MPa m^1/2,digitized,
Fig 6d,NMC111 K_c median,0.1033,MPa m^1/2,digitized,
Fig 6d,NMC111 K_c Q1,0.0652,MPa m^1/2,digitized,
Fig 6d,NMC111 K_c whisker_hi,0.3515,MPa m^1/2,digitized,
Fig 6d,NMC111 K_c whisker_lo,0.0291,MPa m^1/2,digitized,
Fig 6d,NMC532 K_c mean_dot,0.2964,MPa m^1/2,digitized,stated mean 0.296; dot-vs-stated +0.0004
Fig 6d,NMC532 K_c Q3,0.4166,MPa m^1/2,digitized,
Fig 6d,NMC532 K_c median,0.2267,MPa m^1/2,digitized,
Fig 6d,NMC532 K_c Q1,0.174,MPa m^1/2,digitized,
Fig 6d,NMC532 K_c whisker_hi,0.6357,MPa m^1/2,digitized,
Fig 6d,NMC532 K_c whisker_lo,0.1172,MPa m^1/2,digitized,
Fig 6d,NMC622 K_c mean_dot,0.2577,MPa m^1/2,digitized,stated mean 0.258; dot-vs-stated -0.0003
Fig 6d,NMC622 K_c Q3,0.3667,MPa m^1/2,digitized,
Fig 6d,NMC622 K_c median,0.2121,MPa m^1/2,digitized,
Fig 6d,NMC622 K_c Q1,0.131,MPa m^1/2,digitized,
Fig 6d,NMC622 K_c whisker_hi,0.5955,MPa m^1/2,digitized,
Fig 6d,NMC622 K_c whisker_lo,0.0804,MPa m^1/2,digitized,
Fig 6d,NMC811 K_c mean_dot,0.2719,MPa m^1/2,digitized,stated mean 0.271; dot-vs-stated +0.0009
Fig 6d,NMC811 K_c Q3,0.2718,MPa m^1/2,digitized,
Fig 6d,NMC811 K_c median,0.2211,MPa m^1/2,digitized,
Fig 6d,NMC811 K_c Q1,0.1837,MPa m^1/2,digitized,
Fig 6d,NMC811 K_c whisker_hi,0.2821,MPa m^1/2,digitized,
Fig 6d,NMC811 K_c whisker_lo,0.1657,MPa m^1/2,digitized,
Fig 5a,C11 mean_dot,194.87,GPa,digitized,stated 194.89
Fig 5a,C12 mean_dot,133.84,GPa,digitized,stated 133.74
Fig 5a,C13 mean_dot,11.89,GPa,digitized,stated 11.85
Fig 5a,C14 mean_dot,8.42,GPa,digitized,stated 8.61
Fig 5a,C44 mean_dot,74.28,GPa,digitized,stated 74.14
Fig 5a,C33 mean_dot,178.34,GPa,digitized,stated 177.24
Fig 2c,furnace node,-0.01 h / 28 C,h / degC,digitized,
Fig 2c,furnace node,0.47 h / 118 C,h / degC,digitized,rate 3.10 °C/min
Fig 2c,furnace node,1.49 h / 121 C,h / degC,digitized,rate 0.04 °C/min
Fig 2c,furnace node,3.32 h / 449 C,h / degC,digitized,rate 2.99 °C/min
Fig 2c,furnace node,4.32 h / 449 C,h / degC,digitized,rate -0.00 °C/min
Fig 2c,furnace node,6.72 h / 880 C,h / degC,digitized,rate 3.01 °C/min
Fig 2c,furnace node,8.72 h / 880 C,h / degC,digitized,rate -0.00 °C/min
Fig 2c,furnace node,13.38 h / 30 C,h / degC,digitized,rate -3.04 °C/min
Fig S1,h_min 50 nm normal-curve peak,0.202,MPa m^1/2,digitized,"NMC622, N = 174 (SI caption)"
Fig S1,h_min 100 nm normal-curve peak,0.229,MPa m^1/2,digitized,"NMC622, N = 174 (SI caption)"
Fig S1,h_min 150 nm normal-curve peak,0.315,MPa m^1/2,digitized,"NMC622, N = 174 (SI caption)"
