Repository: yonghoon7153-source/Yonghoon-DEM-DFT

# lit-reader — 연구실 문헌 DB (텍스트판)

이 브랜치는 코드가 아니라 **자료**다. 이 저장소 `claude/friendly-meitner-lldvar` 의 `litdb/papers/` digest 를 연구실 PC 의 문헌 도구가 읽어 만든
**읽기 카드 · 뽑은 수치 · 장 서문**을 매일 밤 텍스트로 올린다. 사람이 보는 화면(논문 그림 포함)은 연구실 PC 에만 있다.
**이 브랜치에 커밋하지 않는다** — 다음 밤에 통째로 다시 덮인다. 다른 브랜치에 합치지도 않는다.

마지막 갱신 2026-11-16 04:02 · 논문 563편 · 읽기 카드 475편 · 수치 49,774건 · 장 20개

## 다른 브랜치의 세션에서 쓰는 법

```bash
git fetch origin lit-reader
git show origin/lit-reader:papers.csv | head -n 5          # 논문 목록 — 어느 장인지, 카드가 내린 한 줄 결론
git show origin/lit-reader:chapters/se-argy.md             # 장 서문 — 그 장에서 밝혀진 것 · 엇갈리는 곳 · 열린 문제 · 먼저 읽을 논문
git show origin/lit-reader:cards/<slug>.md                 # 논문 한 편의 읽기 카드
git show origin/lit-reader:values/<slug>.csv               # 그 논문에서 뽑은 수치 (digest 줄 번호 · 인용문)
git grep -n -i "Li6PS5Cl" origin/lit-reader -- cards chapters   # 낱말로 찾기
git worktree add ../lit-reader origin/lit-reader                  # 많이 읽을 때: 폴더로 펼쳐 놓고 grep (다 쓰면 git worktree remove)
```

찾는 순서: 주제에 맞는 장의 `chapters/<id>.md` 로 흐름을 잡고 → 거기 근거로 달린 slug 의 `cards/<slug>.md` →
숫자가 필요하면 `values/<slug>.csv` → 마지막으로 digest 원문(`claude/friendly-meitner-lldvar` 의 `litdb/papers/<slug>.md`)의 그 줄.

## 들어 있는 것

| 파일 | 내용 |
|---|---|
| `papers.csv` | 논문마다 한 줄: slug · 제목 · 저자 · 연도 · 축(dft/dem) · 장 · 카드의 한 줄 결론 · 카드 유무 · 수치 수 · DOI · digest 경로 |
| `chapters/<장 id>.md` | 장 서문(문장마다 근거 논문의 slug) · 이 장의 값 · 아직 열린 문제 · 먼저 읽을 논문 · 이 장의 논문 목록 |
| `cards/<slug>.md` | 읽기 카드: 결론 · 요점 · 본문 · 용어 · 우리 연구에 주는 뜻 · 핵심 수치 · 조심할 것. `(L61–63)` 은 digest 의 줄 번호 |

# 📚 LITDB — 문헌 단일 시스템 (**SE·DFT 축 + DEM·MPM 축, 두 트랙**)

> **앞으로 논문은 여기서만 본다.** 여러 곳(db/literature, kb/papers, db/properties, Excel)에 흩어진 문헌을 한 곳에서 생각·참고·비교하기 위한 통합 MD 시스템.

## 왜 트랙이 둘인가
`INDEX.md` 는 argyrodite 전해질 축이라 접촉역학·MPM·건식전극 digest 가 들어갈 자리가
없다. 그래서 한때 64편이 **어느 인덱스에도 없었다**(open_items #7). 축을 나눠 그 구멍을
닫았고, 한 분모로 세면 “159편 중 98편 미언급” 같은 **가짜 미결**이 나온다
(`comparison_vs_ours.md:8`). 분리는 실측 근거가 있는 결정이다 — 합치지 말 것.

⚠ 이 표의 **편수는 적지 않는다.** 손으로 쓴 수는 반드시 낡는다(README 자신이 세 번 틀렸다).
현재값은 `python3 tools/litdb/build_index.py --check` 로 본다.

## 폴더 구조 (실물)
| 파일/폴더 | 트랙 | 역할 |
|---|---|---|
| `papers/<slug>.md` | 공통 | **논문 1편 = digest 1개.** 표준 양식 = `papers/_TEMPLATE.md` |
| `INDEX.md` | SE·DFT | 마스터 표. **손으로 쓴 분석 산문** — 자동 append 금지(`_INDEX_proposals.md` 머리말) |
| `INDEX_DEM.md` | DEM·MPM | `tools/litdb/build_index.py` **생성물** — 손편집 금지, 고칠 게 있으면 도구를 고치고 재생성 |
| `INDEX_DEM_snapshot_2026-07-16.md` | DEM·MPM | 동결본. 정본은 `INDEX_DEM.md` |
| `_INDEX_proposals.md` | 공통 | INDEX 승격 **대기열**. ⛔ 여기서 INDEX 로 옮기는 것은 **사람이 한다** |
| `our_dft_baseline.md` | SE·DFT | 우리 comp1/modelc DFT 기준값 — 이 축 모든 비교의 기준점 |
| `our_dem_baseline.md` | DEM·MPM | ⛔ **아직 값이 없다**(자리표시). 그 파일 §2–3 참조 |
| `comparison_vs_ours.md` | SE·DFT | 문헌 물성 ↔ 우리 DFT **차이 + 적용 인사이트** (축 A–L) |
| `comparison_vs_ours_DEM.md` | DEM·MPM | 같은 것의 DEM 판 (축 A–G) |
| `talks/` | 공통 | 학회 **발표덱** digest + `README.md`(3단 인용 등급). ⚠ 논문 수에 합산하지 않는다 |
| `surveys/` | 공통 | 주제 서베이 2편 (Nd 치환 54편 · halogen-rich MD 셋업) |
| `concepts/` | 공통 | 논문이 아닌 개념 정리 (예: `dos_vbm_efermi_methods.md`) |
| `figures/<slug>/` | 공통 | **논문 PDF 에서 잘라낸 그림·표** + `figures.json`·`_sources.json`. 아래 §🖼 참고 |
| `inbox/` | 공통 | 아직 안 먹인 PDF 대기함 (`litfig --inbox` 가 읽는다) |
| `topics.json` | 공통 | 주제 태그 **손 큐레이션** — /literature 칩의 유일한 출처 |
| `pdf_map.tsv` | 공통 | slug ↔ PDF 파일명 예외 대응(자동 매칭이 틀리는 것만) |
| `positioning_vs_geodict.md` · `yonsei_dtbl_lab_triage_2026.md` | 공통 | 단발 조사 문서 |

⛔ `properties/*.md` 는 **없다.** 물성 교차표는 `db/properties/` 의 원장(JSON/CSV)이
맡는다 — 지위(status·citable·prohibitions)가 붙는 곳이 거기라서다.

### papers/ 에 논문이 아닌 것이 두 종류 섞여 있다 (규약)
- `<slug>__seminar_*.md` = 그 digest 의 **동반 발표대본**(2026-08-28 규약). 본체에서
  링크되고, digest 로 세지 않는다(`webapp/data.py:list_papers` 가 제외). `talks/` 와
  다른 점: 저 폴더는 **남의 학회 발표**, 이쪽은 **우리가 그 논문을 발표한 대본**이다.
- 묘비 스텁 = `# → superseded by …` 3줄. 논문이 합쳐졌을 때 옛 slug 를 살려 두는 것.

## 논문 "먹이는" 워크플로우  (= `litdb-curator` 에이전트)
**트리거: PDF 업로드 후 "논문 에이전트 실행해줘"** (또는 "이 논문 litdb에 넣어줘", "이 논문 정리해줘", "feed this paper")
→ 에이전트가 **(1) 백그라운드로 digest 저장** + **(2) 사용자에게 자세히·체계적으로 설명** + **(3) 질문 답변(토론)**. digest 깊이 기준 = `papers/zuo2022_chlorination_cathode_interface.md` (논문 정독 수준, 분량 무관).
1. PDF 업로드 → 트리거 발화
2. 에이전트가 `_TEMPLATE.md` 양식으로 `papers/<slug>.md` 생성. 특히:
   - **DFT 방법** — code·functional·pseudo·k-points·supercell·U·vdW·무질서 처리
   - **Figure set** — 각 그림이 무엇을 보여주나 + 우리가 참고할 점
   - **Post-processing** — 어떤 후처리(NEB/Bader/COHP/grand-potential…)를 어떻게 적용·기록했나
   - **우리 DFT 대비** — 같은 점 / 다른 점 / 왜
   - **적용 인사이트** — 내 연구에 어떻게 쓰나
3. **트랙을 먼저 정한다.** SE 면 `INDEX.md` status → ✅ + `comparison_vs_ours.md`,
   DEM 이면 `python3 tools/litdb/build_index.py` 재생성 + `comparison_vs_ours_DEM.md`.
   실물(PDF)을 아직 못 봤으면 어느 INDEX 도 아니고 `_INDEX_proposals.md` 대기열이다.
   (⛔ `properties/` 는 없다 — 물성 원장은 `db/properties/`)
4. 사용자와 인사이트 공유 → 합의된 결론만 deck/paper로

## 통합 대상 (흩어져 있던 기존 DB → 점진 흡수)
- `db/literature/` : argyrodite_computational_littable.csv, argyrodite_dft_littable.csv, refs.json, 개별 MD 7편(damore/fadillah/lee/li/pustorino/sundar/zhao)

File: litdb/papers/agarwal2026_umlip_applicability_domain_ssb_interfaces.md (part 1 of 2)
<!-- digest 표준 양식 (paper-level STANDALONE). 깊이 기준 = papers/zuo2022_chlorination_cathode_interface.md · papers/chang2026_performance_based_mlip_selection_sse.md
     2026-11-10 신규 작성 (논문 에이전트 · 사용자 읽기 목록 118 번). 사용자 지정 축 5 개:
       ① 어떤 범용 MLIP 을 · 어떤 계면에 · 무엇을 기준으로 시험했나            → §4
       ② '적용 영역 (applicability domain)' 의 정의 · 문턱 · 결론              → §6
       ③ 미세조정 권고 · 근거 · 비용                                          → §7
       ④ 우리 일 (UMA 사용처) 과의 연결 — 방법 · 정의 수준 · 원장 규율        → §11
       ⑤ 우리 방법에 대한 시사점 (바꿔야 할 것 / 이미 하고 있는 것 / 해당 없음) → §12
     그림: 크롭 8 장 (그림 7 + 표 1). 그림 7 장 전부 Read 로 실제로 봤다 (fig_1 · fig_5 · fig_7 은 자동 크롭이 잘려 손으로 다시 잘랐고 fig_6 은 도구가 놓쳐 손 크롭).
           표 1 은 관례대로 PDF 텍스트 · 쪽 렌더로 옮겼다 (tab_1.png 을 이미지로 읽지 않았다).
     SI (Fig. S1–S61 · Table S1–S4) 는 올라오지 않았다 — 본문이 SI 를 가리키는 곳은 전부 '(SI · 안 봄)' 으로 적었다.
     ⚠ 이 digest 의 'figure-read ≈' 값은 PDF 벡터 경로의 마커 중심 좌표를 축 눈금 좌표로 환산한 것이다 (논문이 표로 준 값이 아니다).
       검산 4 건이 통과했다: (가) Fig. 2 여섯 화학 재계산 평균 = 그림의 Mean 마커 (나) Fig. 3c 에서 다시 센 쌍별 순서 일치율 = 그림에 적힌 정확도 6 개
       (다) Fig. 4a 점의 아레니우스 재적합 = Fig. 4b 의 Ea (±0.001 eV) (라) Fig. 7c 점의 Pearson r = 0.762 (본문 0.76).
     우리 쪽 숫자는 옮기지 않았다 — 원장 경로로만 가리킨다 (li2s 수송값 · W 값 · cascade D · Li₃N UMA 값 전부). -->

# Applicability Domain of Universal Machine Learning Interatomic Potentials at Solid-State Battery Interfaces — Agarwal, Li, Sai Gautam & Deng (ChemRxiv 2026, **preprint · 미심사**)

> slug `agarwal2026_umlip_applicability_domain_ssb_interfaces` · DOI `10.26434/chemrxiv.15011777/v1` (ChemRxiv · 게시 **2026-11-05** · CC-BY 4.0 · **동료심사 전** — 표지 문구 *"This is a preprint and has not been peer reviewed. Data may be preliminary."*) · type `MLIP 벤치마크 (범용 6 종 zero-shot · 정적 단일점/이완 + MLIP-MD) + 기준 DFT + fine-tuning 1 건` · PDF `d6d40455-118._Applicability_Domain_…pdf` (inbox #118 · 25 pp = ChemRxiv 표지 1 + 원고 24 [본문·방법 1–19 · refs 19–24 · 73 편]) · **SI 미확보** (`Fig. S1`–`S61` · `Table S1`–`S4` — 안 봄) · digested `2026-11-10` · status ✅ · 태그 **[외부·methods·UMA 감사·⚠ PREPRINT]**
> elements: Li, O, S, Cl, P, N
> methods: DFT, MLIP, MD

> **저자 (표지 그대로)**: **Umang Agarwal**¹†, **Mengke Li**¹† (†공동 1 저자), **Gopalakrishnan Sai Gautam**², **Zeyu Deng**¹\* — ¹ National University of Singapore, Materials Science and Engineering · ² Indian Institute of Science (Bengaluru), Materials Engineering. 교신 `msedz@nus.edu.sg`.
> 기여: U.A. = 워크플로 · MLIP 계산 전부 · MLMD · 원고 / M.L. = DFT · MLMD / G.S.G. = 토의 · 검토 / Z.D. = 총괄. 이해상충 없음 (신고).
> 자금: A\*STAR MTC-YIRG (H24-MRG0889) · NRF-Singapore CRP (NRF-CRP30-2023-0001) · MOE AcRF Tier 1 (FY2026) · NUS IT Research Computing (NUSREC-HPC-00001).
> **코드 · DFT 자료 공개**: Zenodo `10.5281/zenodo.23984013` — 24 계면의 DFT 자료 + ASE 계산기로 임의 MLIP 을 채점하는 코드 + 미세조정한 MACE 모델.
> 🎤 **관련 발표**: 해당 없음 — `litdb/talks/lee2026_skku_mlip_materials_design.md` §99-10 인입 대기열을 전수 확인했고 이 논문은 그 표에 없다.
> 계보: 같은 그룹 (Sai Gautam 공저) 의 2022 년 편 = `wang2022_resistive_decomposing_interfaces_se_alkali_metal` (이 논문 ref [18] · 계면마다 MTP 를 따로 학습) 의 **범용 모델판 후속**이다. 워크플로 · E_f/σ_f/W_adh 3 분해가 그 편에서 왔다.

---

## 0. 이 digest 를 읽는 법

이 논문은 **우리 엔진 그 자체** (`UMA-s-1p1` · `omat` task) 가 피고석에 앉은 첫 계면 벤치마크다. 그래서 셋을 갈라서 읽는다.

1. **논문이 실제로 잰 것** (§4–§7) — Li 금속과 여섯 가지 고체 (Li₂O · Li₂S · LiCl · β/γ-Li₃PO₄ · LiPON) 의 정합 계면 24 개, 기준은 PBE.
   ⛔ **Li₆PS₅Cl 은 없다. 황화인산염 (PS₄) 이 아예 없다. 양극 쪽 · 코팅 · 산화 쪽도 없다.**
2. **논문이 재지 않고 말한 것** (§14) — "동역학은 모델 간 일치한다" 는 AIMD · 실험 기준 없이 모델끼리 견준 결과다.
3. **우리에게 넘어오는 것** (§11–§12) — 값이 아니라 **방법과 정의**다. 우리 숫자는 이 문서에 옮기지 않았다 (원장 경로만).

**본 그림 / 안 본 그림** — 크롭 8 장 중 그림 7 장 (`Fig. 1`–`7`) 을 전부 실제로 봤다. `Table 1` 은 PDF 텍스트로 옮겼다. SI 61 개 그림 · 4 개 표는 파일이 없어 **안 봤다**.

---

## 1. 한 줄 요약

OMat24 로 사전학습한 범용 MLIP 6 종 (Allegro · MACE · NequIP · PET · Orb · **UMA-s-1p1**) 을 **미세조정 없이** Li 금속/고체전해질 계면 24 개에 대고 PBE (VASP) 와 견준 결과 — **총에너지는 그럭저럭 맞고 (모델 평균 MAE < 15 meV/atom) 힘은 계면에서 틀린다** (오차가 계면 원자 · 계면 수직 성분에 몰린다). 대부분의 모델이 계면 형성 에너지를 평균 0.32 J/m² 낮게, 접착일 W_adh 를 평균 0.26 J/m² 높게 주고, **다중음이온 (PO₄ · PON) 계면의 안정성 순서는 어느 모델도 다 맞히지 못한다.** 힘 오차가 큰데도 600–900 K MLIP-MD 의 Li 확산계수 · 활성화 에너지는 모델끼리 비슷했다 (⚠ 기준 계산 없음). 서술자 분석 (QUESTS 미분 엔트로피 δH) 은 오차가 큰 원자가 **사전학습 자료 밖의 계면 환경**임을 보이고, 미세조정은 **계면을 가로지르는 결합을 담은 자료**가 있어야만 듣는다 (슬랩만 넣으면 오히려 나빠진다). 저자 결론: *사전학습 uMLIP 은 단일 음이온 계면의 정성 스크리닝까지 — 다중음이온 계면은 계면 전용 자료가 필요하다.* 여섯 중에서는 **UMA 가 가장 정확하고 Orb 가 가장 빠르다.**

---

## 2. 메타

| 저자 | 저널/년 | DOI | 계 | 연구유형 |
|---|---|---|---|---|
| U. Agarwal†, M. Li†, G. Sai Gautam, Z. Deng\* (NUS + IISc) | *ChemRxiv* (2026) · 게시 2026-11-05 · **미심사** | 10.26434/chemrxiv.15011777/v1 | Li 금속 / {Li₂O, Li₂S, LiCl, β-Li₃PO₄, γ-Li₃PO₄, LiPON(결정)} 계면 24 개 | uMLIP 6 종 zero-shot 벤치마크 + PBE 기준 + MLIP-MD + MACE 미세조정 1 건 |

- 랩 표준 표기: *ChemRxiv*, (2026). DOI 10.26434/chemrxiv.15011777/v1 — 권 · 쪽이 없는 프리프린트다. 인용할 때 **'미심사 프리프린트'** 를 같이 적는다.
- 출처 표지: **[외부]** (NUS Zeyu Deng 그룹 + IISc Sai Gautam 그룹 · 우리 그룹 아님 · 팔로우 랩 아님).

---

## 3. 이 논문이 던지는 질문 (Introduction 의 구조)

1. 전고체전지의 병목은 고체–고체 계면이다 — 접촉 불량, 화학 · 전기화학적 불안정, 사이클에 따른 계면 저항 증가. 실험 (ex situ / in situ · operando) 은 계면상 조성과 변화를 보지만 **묻힌 계면의 국소 이온 동역학 · 역학은 못 준다.**
2. DFT · AIMD 는 정확하지만 수백 원자 · 수백 ps 가 한계다.
3. MLIP 은 계마다 자료를 만들고 모델을 따로 학습해야 했다 → 범용 MLIP (uMLIP) 으로 넘어가는 중이다. 그런데 사전학습 자료는 **대부분 벌크**이고 고체–고체 계면의 국소 환경은 드물다.
4. 정의를 여기서 준다 — *"A model is reliable only within its applicability domain (AD), the region of input space where its training data support accurate predictions. For uMLIPs, the AD is usually inferred from bulk benchmarks, and whether interfacial environments fall inside it has not been tested."*
5. 선행 연구는 uMLIP 을 계면 구조 · 용질 편석 · 비정질 전해질–전극 경계의 수송 · SEI 전도상 · 양극–SE 접착 · 덴드라이트 등에 썼고, 한계를 다룬 것은 고체–액체 계면 벤치마크 (ref [36]) 와 고체–고체 계면 미세조정 틀 (ref [37] = 우리 litdb 의 `liu2026_ai_ready_finetuning_solid_solid_interfaces`) 정도다. **왜 · 어디서 틀리는지, 답이 아키텍처인지 자료인지** 는 아무도 같은 계면 · 같은 DFT 기준으로 가르지 않았다.
6. 그래서 — 6 개 uMLIP × 24 개 Li/SE 계면 × (PES · 열역학 · 동역학 · 기계) + 서술자 공간에서 OMat24 대비 위치 + 미세조정.

---

## 4. ★축 ① — 무엇을 · 어디에 · 무엇을 기준으로 시험했나

### 4.1 모델 6 종 (`Table 1` 전사 — PDF 텍스트)

| 아키텍처 | 모델 (판) | 파라미터 | 특징 | 학습 자료 ; 미세조정 자료 |
|---|---|---|---|---|
| Allegro | Allegro-OAM-L | 9.7 M | 엄격 국소 E(3)-등변 GNN | OMat24 ; sAlex · MPtrj |
| MACE | MACE-MH-0 (`omat` head) | 9.07 M | 고차 E(3)-등변 GNN | OMat24 ; MPtrj · SPICE-1 · OC20 · OMol-1 % · RGD1 · MatPES r²SCAN · OMat24 replay |
| NequIP | NequIP-OAM-L | 9.6 M | E(3)-등변 메시지 전달 | OMat24 ; sAlex · MPtrj |
| PET | PET-OAM-XL | 730 M | Point Edge Transformer | OMat24 ; sAlex · MPtrj |
| Orb | Orb-v3-conservative-inf-omat | 25.5 M | Graph Network Simulator | OMat24 ; 없음 |
| **UMA** | **UMA-s-1p1 (`omat` task)** | 6 M (활성) / 150 M (전체) | Mixture of Linear Experts · 다중 task | OMat24 · OMol25 · OC20++ · OMC25 · ODAC25 ; 없음 |

- 파라미터 수는 Matbench Discovery 값 (UMA 만 원논문 값 · 활성/전체).
- 선정 기준 (캡션): *"All evaluated models were chosen such that they are trained on the OMat24 dataset, ensuring a consistent and equitable evaluation, sharing the same reference DFT baseline."*
- ⭐ **UMA 가 들어 있다 — 그것도 우리와 같은 체크포인트 · 같은 task** (`UMA-s-1p1` · `omat`). litdb 에서 우리 엔진을 계면에서 직접 잰 첫 편이다 (`chang2026_…` 은 UMA 없음 · `kalikadien2026_…` 은 `omol` task · 단일점 에너지만).
- 동역학 시험에서만 추가로 등장: **PET-MAD v1.5.0** (PET-OAM-XL 의 MD 붕괴가 아키텍처 탓인지 가르는 대조 — §5.3).
- 미세조정 시험의 기반 모델은 위 여섯 중 하나가 **아니다**: **MACE-MP-0a (medium)** (§7 · §14-7).

### 4.2 계면 24 개

| 항목 | 내용 |
|---|---|
| 전극 | **Li 금속** (bcc) 하나뿐 — 음극 쪽만 |
| 고체 (논문은 '전해질' 이라 부른다) | 단일 음이온 3: **Li₂O · Li₂S · LiCl** / 다중음이온 3: **β-Li₃PO₄ · γ-Li₃PO₄ · LiPON** (결정 · Senevirathne 2013 구조) |
| 벌크 구조 출처 | ICSD (LiPON 만 문헌 구조) |
| 슬랩 | Miller 지수 h, k, l ≤ 2 · **비극성 + 대칭 슬랩만** (Tasker 기준) |
| 정합 | Zur–McGill (pymatgen) — 전극 = 기판 · 전해질 = 막 · 최대 초격자 넓이 400 Å² · 넓이비 허용 0.09 · 길이 허용 0.03 · 각 허용 0.01 · **부정합 변형 < 5 %** · 진공 20 Å |
| 개수 | 화학마다 Miller 조합 4 개 → 24 개 (`Table S1` · SI · 안 봄). ⚠ **DFT 와 여섯 모델 모두에서 정합이 찾아진 조합만 남겼다** (모델마다 벌크 격자가 달라 일부 조합은 정합 실패 → 제외) |
| 없는 것 | ⛔ **Li₆PS₅Cl · Li₃PS₄ 등 황화인산염 0** · 할라이드 전해질 0 · 가넷 0 · **양극/SE 0** · 코팅층 0 (Li₃PO₄ · LiPON 을 코팅/계면상으로 읽을 수는 있으나 논문은 전해질로 다룬다) · 입계 0 · 비정질 0 · Li₃P · Li₃N 0 |

> 우리 눈으로 보면 이 여섯은 '전해질' 이라기보다 **Li 금속 쪽 계면상 (SEI) 성분 + 박막 전해질**이다 — Li₂S · LiCl 은 황화물 SE 가 Li 에 환원될 때 나오는 생성물이고 (우리 `lai2025_…` digest 의 산물 = Li₃P · Li₂S · LiCl) Li₂O 는 산소가 든 계의 환원 생성물이며, 셋 다 Li 금속에 열역학적으로 안정한 완전 환원 이원상이다. Li₃PO₄ · LiPON 은 계산상 Li 금속에 불안정하다 (이 논문 ref [15] = 우리 `richards2016_interface_stability_pseudobinary` digest: Li₂O + Li₃P 쪽으로 환원). 이 구분이 §14-13 의 교락 지적으로 이어진다.

### 4.3 기준 (reference)

| 항목 | 내용 |
|---|---|
| 정적 물성의 기준 | **DFT 하나** — VASP 6.5.1 · PAW · **PBE (GGA)** · pymatgen `MPRelaxSet` 입력 · 평면파 520 eV. ⛔ **+D3 등 분산 보정 언급 없음** · HSE/SCAN 없음 |
| 동역학의 기준 | ⛔ **없다.** AIMD 없음 (*"Due to limited resources, there is no AIMD reference for these interface supercells"*) · 실험 없음. 모델끼리의 일치로만 본다 |
| DFT 자체의 검증 | 고립 슬랩 표면에너지 γ 를 문헌 DFT 3 편 (refs [18, 56, 57]) 과 비교 (`Fig. S2` · SI · 안 봄): 평균 편차 0.18 J/m² · Li · Li₂O · Li₂S · LiCl 은 < 0.22 · **Li₃PO₄ · LiPON 슬랩은 0.35–0.50 J/m²** (저자: Miller 지수 · 화학양론이 달라서일 수 있다) |
| 실험과의 대조 | 0 건 |

### 4.4 시험 종류 — 정적인가 반응 MD 인가

| 시험 | 구조 | 계산 | 성격 |
|---|---|---|---|
| PES (에너지 · 힘) | **DFT 로 이완한 계면을 rattle** (ASE · 가우스 변위 σ = 0.025–0.1 Å) | DFT 단일점 ↔ MLIP 단일점 | 정적 · **평형 근방만** |
| 열역학 · 기계 (γ · E_f · σ_f · W_adh) | DFT: DFT 이완 벌크 → 슬랩 → 계면 → 원자 이완 (격자 고정) / MLIP: **각 모델이 자기 벌크를 완전 이완** (원자 + 격자) → 같은 Miller 지수로 슬랩 · 계면 → 원자 이완 · 힘 0.05 eV/Å 까지 | 이완 구조끼리 비교 | 정적 · ⚠ 모델마다 격자상수가 다르다 (오차에 격자 차이 포함) |
| 동역학 (D · σ · Ea · RDF) | DFT 로 가장 안정한 계면 1 개/화학 · **진공 제거** (주기 셀에 Li/전해질 계면 2 개) | MLIP-MD NVT 600–900 K · 500 ps | 평형 MD — **반응 MD 로 설계 · 분석하지 않았다** (생성물 · 결합 절단 · 전하 이동 분석 0) |
| 미세조정 | LiPON(100)/Li(210) | MACE-MP-0a 다중 head | §7 |

### 4.5 워크플로 (`Fig. 1` — 봄)

입력 (Li / 여섯 고체) → 벌크 이완 (MLIP: 원자 + 격자 · DFT) → 슬랩 절단 · Zur–McGill 정합 (변형 < 5 %) → ① DFT 이완 → rattle → DFT/MLIP 단일점 → **PES** (총에너지 · 힘) ② DFT 이완 · MLIP 이완 (원자만 · 격자 고정) → **열역학** (γ · E_f · σ_f) · **기계** (W_adh) ③ MLMD → **동역학** (MSD/D · Ea · RDF). 그림의 기호가 뒤 그림 전체의 범례다: Allegro ● · MACE ■ · NequIP ▲ · PET ◆ · Orb ▼ · UMA ★.

---

## 5. 핵심 수치 총정리 ★

> 표기: **본문** = 논문이 문장으로 준 값 · **figure-read ≈** = 그림의 벡터 좌표에서 읽은 값 (머리말 주석의 검산 4 건 통과 · 그래도 그림 판독이다).
> 전부 **소환값**이다 — 0 K PBE (MPRelaxSet) 대비 오차이고, 우리 `db/properties/` 절대값 옆에 놓지 않는다.

### 5.1 PES — rattled 계면의 에너지 · 힘 (`Fig. 2`)

**본문**
- UMA: E_interface 오차가 **모든 계에서 < 10 meV/atom · 평균 < 5 meV/atom** → 그다음 Orb (평균 < 10). Allegro · MACE · NequIP · PET 은 여러 계면에서 > 10 meV/atom.
- 순 (net) 힘 MAE: UMA < 75 meV/Å · Orb < 80 meV/Å 가 최저.
- 슬랩 에너지 E_slab: 전 모델 MAE < 16 meV/atom · **UMA 3.20 · Orb 3.64 meV/atom** (`Fig. S1` · SI · 안 봄).
- 이원계에서는 x · y 성분 오차가 비슷하고 다중음이온 계에서 y 가 조금 크다. **순 힘 오차의 주 기여는 계면 수직 (z) 성분**이고, 오차는 대개 **계면 원자에 국소화**된다.
- 예시 (`Fig. 2b` · MACE · Li₂O(110)/Li(210)): 계면 밖 < 100 meV/Å · 계면에서 ~200 meV/Å. 나머지 모델 · 계면의 공간 지도는 `Fig. S7`–`S30` (SI · 안 봄).
- 초록: *"Total energies are predicted reasonably well (MAE < 15 meV/atom)"*.

**figure-read ≈ — E_interface MAE (meV/atom · `Fig. 2a`)**

| 모델 | Li₂O/Li | Li₂S/Li | LiCl/Li | β-Li₃PO₄/Li | γ-Li₃PO₄/Li | LiPON/Li | 여섯 평균 |
|---|---|---|---|---|---|---|---|
| Allegro | 21.5 | 8.4 | 6.7 | 11.7 | 14.6 | 7.2 | 11.7 |
| MACE-MH-0 | 2.8 | 6.5 | 12.2 | 9.7 | 8.0 | 20.4 | 9.9 |
| NequIP | 21.3 | 7.6 | 6.8 | 11.3 | 14.8 | 4.5 | 11.0 |
| PET | 24.7 | 9.4 | 6.1 | 15.9 | 19.3 | 10.0 | 14.2 |
| Orb | 9.4 | 6.9 | 7.0 | 9.1 | 4.8 | 6.8 | 7.3 |
| **UMA** | **1.3** | **5.2** | **8.2** | **2.3** | **2.3** | **4.1** | **3.9** |

**figure-read ≈ — 순 힘 오차 MAE (meV/Å · `Fig. 2c` Net · 오차 벡터 크기의 평균)**

| 모델 | Li₂O/Li | Li₂S/Li | LiCl/Li | β-Li₃PO₄/Li | γ-Li₃PO₄/Li | LiPON/Li | 여섯 평균 | 다중음이온 ÷ 이원계 |
|---|---|---|---|---|---|---|---|---|
| Allegro | 87.9 | 72.7 | 88.8 | 158.3 | 182.1 | 170.7 | 126.7 | 2.05 |
| MACE-MH-0 | 72.5 | 64.5 | 120.8 | 138.6 | 163.5 | 143.0 | 117.1 | 1.73 |
| NequIP | 81.2 | 57.4 | 89.8 | 124.5 | 131.0 | 128.1 | 101.9 | 1.68 |
| PET | 77.8 | 55.5 | 83.1 | 115.9 | 115.1 | 101.1 | 91.3 | 1.53 |
| Orb | 51.2 | 48.6 | 76.2 | 102.5 | 99.5 | 95.4 | 78.8 | 1.69 |
| **UMA** | **35.7** | **42.8** | **55.2** | **80.2** | **81.0** | **92.4** | **64.5** | **1.90** |

**figure-read ≈ — 성분별 MAE 의 모델 평균 (meV/Å · `Fig. 2c`)**

| 모델 | F_x (면내) | F_y (면내) | F_z (계면 수직) | F_z ÷ F_x |
|---|---|---|---|---|
| Allegro | 32.6 | 45.7 | 96.2 | 2.9 |
| MACE-MH-0 | 22.8 | 39.8 | 92.5 | 4.1 |
| NequIP | 27.1 | 31.0 | 81.2 | 3.0 |
| PET | 24.6 | 27.9 | 72.5 | 2.9 |
| Orb | 12.9 | 18.3 | 69.2 | 5.4 |
| **UMA** | **10.6** | **15.1** | **56.8** | **5.4** |

- UMA 의 화학별 F_z ≈ 29.7 / 39.5 / 51.9 / 72.5 / 68.1 / 79.5 · F_x ≈ 9.3 / 6.3 / 5.8 / 12.3 / 16.1 / 14.0 · F_y ≈ 8.9 / 7.2 / 7.1 / 16.5 / 23.7 / 27.2 (Li₂O → LiPON 순).
- `Fig. 2b` (눈 판독 figure-read ≈): z 프로파일 봉우리 ≈ 190 meV/Å (색 눈금은 200 에서 잘림) 가 Li/Li₂O 경계 (z ≈ 20 Å) 바로 위에 있고, Li 슬랩 안쪽 ≈ 25–40 · Li₂O 안쪽 ≈ 30–60 · **Li₂O 의 진공 쪽 자유 표면에서 다시 ≈ 80 meV/Å 로 오른다.**

**이 표에서 읽히는 것 (digest 정리)**
1. 힘 오차는 **모든 모델에서 다중음이온 쪽이 1.5–2.1 배** 크다. 면내 성분만 보면 2–3.8 배.
2. **에너지는 그렇지 않다** — E_interface 는 여섯 모델 중 넷에서 다중음이온 쪽이 오히려 작다 (UMA 는 0.59 배). Allegro · NequIP · PET 의 최악은 **이원계인 Li₂O/Li** (21–25 meV/atom) 다. → §14-2.
3. UMA 는 면내 힘은 10–15 meV/Å 로 맞히면서 수직 성분만 57 meV/Å 로 남는다 (비 5.4) — 틀리는 것은 **층간 (계면 · 표면 수직) 상호작용**이다. W_adh 오차와 같은 뿌리다.
4. LiCl/Li 는 '단순한 단일 음이온' 인데도 수직 힘 오차가 다중음이온 급인 모델이 있다 (MACE 114.2).

### 5.2 열역학 · 기계 — γ · E_f · σ_f · W_adh (`Fig. 3`)

정의 (Methods · 식 1–5 · 뒤 §9 에 전사): γ = 표면에너지 · **E_f** = 계면 형성 에너지 (변형 + 화학) · **σ_f** = 계면 에너지 (면내 격자를 계면에 고정한 구속 이완 벌크 기준 → 변형에너지 제외) · **W_adh** = (E_slab,A + E_slab,B − E_interface)/S.

**본문**
- γ: UMA · Orb 최고 (MAE < 0.03 J/m²) · 나머지 < 0.06 J/m² (`Fig. S3` · SI · 안 봄).
- **E_f MAE**: Orb 0.26 · PET 0.29 · UMA 0.32 J/m² (`Fig. 3a`).
- **σ_f MAE**: PET 0.26 · UMA 0.27 · Orb 0.27 / NequIP 0.37 · MACE 0.46 · Allegro 0.45 J/m² (`Fig. S32` · SI · 안 봄).
- **W_adh RMSE (24 계면)**: UMA 0.38 · NequIP 0.40 · PET 0.40 · Orb 0.43 · MACE 0.51 · Allegro 0.60 J/m² (`Fig. 3b` 막대 밑 숫자 — 봄). 비교 눈금으로 저자가 든 것: 금속–금속 이종구조의 경험 서술자 모형 RMSE 0.47–0.57 J/m² (ref [58]).
- **부호**: 평균적으로 E_f 를 0.32 J/m² 낮게 · σ_f 를 0.24–0.45 J/m² 낮게 · **W_adh 를 0.26 J/m² 높게** 준다 (`Fig. S31` · `S32b` · SI · 안 봄). **Orb 만 반대** (E_f +0.05 · σ_f +0.11 · W_adh −0.12 J/m²). 저자: *"interfaces will systematically appear more stable than the DFT reference"* — 방향을 알면 스크리닝에 쓸 수 있다.
- **안정성 순서** (DFT · W_adh 큰 순): 이원계 Li₂O/Li > Li₂S/Li > LiCl/Li · 다중음이온 β-Li₃PO₄/Li > γ-Li₃PO₄/Li > LiPON/Li. '정확도' = **W_adh 순서가 DFT 와 같은 계면 쌍의 비율**.
  - 이원계: 다섯 모델 1.00 · MACE 만 0.67 (Li₂S/Li ↔ LiCl/Li 뒤바뀜).
  - 다중음이온: Allegro 0.00 · MACE · NequIP · PET · Orb 0.33 · **UMA 0.67** — 다 맞힌 모델 없음.
  - 전체: **UMA 0.73** · Orb 0.67 · MACE · NequIP · PET 0.60 · Allegro 0.40.
  - 저자 단서: γ-Li₃PO₄/Li 와 LiPON/Li 의 DFT 차이는 0.07 J/m² 로 모델 오차보다 작다.

**figure-read ≈ — E_f MAE (J/m² · `Fig. 3a`)**

| 모델 | Li₂O/Li | Li₂S/Li | LiCl/Li | β-Li₃PO₄/Li | γ-Li₃PO₄/Li | LiPON/Li | 평균 |
|---|---|---|---|---|---|---|---|
| Allegro | 0.35 | 0.23 | 0.35 | 0.46 | 0.69 | 0.81 | 0.48 |
| MACE-MH-0 | 0.39 | 0.20 | 0.73 | 0.36 | 0.77 | 0.58 | 0.50 |
| NequIP | 0.34 | 0.21 | 0.33 | 0.28 | 0.67 | 0.56 | 0.40 |
| PET | 0.26 | 0.18 | 0.22 | 0.20 | 0.55 | 0.36 | 0.29 |
| Orb | 0.24 | 0.11 | 0.19 | 0.47 | 0.28 | 0.26 | 0.26 |
| **UMA** | 0.34 | 0.26 | 0.26 | 0.28 | 0.38 | 0.38 | 0.32 |

**figure-read ≈ — W_adh MAE (J/m² · `Fig. 3b` 마커 · 화학별 4 계면 평균)**

| 모델 | Li₂O/Li | Li₂S/Li | LiCl/Li | β-Li₃PO₄/Li | γ-Li₃PO₄/Li | LiPON/Li | RMSE (24) — 본문 |
|---|---|---|---|---|---|---|---|
| Allegro | 0.36 | 0.24 | 0.33 | 0.50 | 0.78 | 0.87 | 0.60 |
| MACE-MH-0 | 0.25 | 0.21 | 0.52 | 0.30 | 0.67 | 0.64 | 0.51 |
| NequIP | 0.28 | 0.18 | 0.31 | 0.25 | 0.56 | 0.48 | 0.40 |
| PET | 0.32 | 0.21 | 0.27 | 0.25 | 0.59 | 0.49 | 0.40 |
| Orb | 0.40 | 0.13 | 0.29 | 0.56 | 0.29 | 0.28 | 0.43 |
| **UMA** | 0.30 | 0.22 | 0.28 | 0.21 | 0.54 | 0.43 | **0.38** |

**figure-read ≈ — 가장 안정한 계면의 W_adh (J/m² · `Fig. 3c` · 화학당 1 계면)**

| | Li₂O/Li | Li₂S/Li | LiCl/Li | β-Li₃PO₄/Li | γ-Li₃PO₄/Li | LiPON/Li | 순서 일치율 (전체 · 이원 · 다중) |
|---|---|---|---|---|---|---|---|
| **DFT (PBE)** | 0.89 | 0.65 | 0.57 | 0.48 | 0.10 | 0.02 | — |
| Allegro | 1.08 | 0.59 | 0.40 | 0.63 | 0.71 | 0.81 | 0.40 · 1.00 · 0.00 |
| MACE-MH-0 | 0.89 | 0.52 | 0.64 | 0.51 | 0.84 | 0.55 | 0.60 · 0.67 · 0.33 |
| NequIP | 0.97 | 0.47 | 0.25 | 0.43 | 0.63 | 0.45 | 0.60 · 1.00 · 0.33 |
| PET | 1.14 | 0.52 | 0.24 | 0.47 | 0.67 | 0.50 | 0.60 · 1.00 · 0.33 |
| Orb | 0.60 | 0.23 | −0.04 | **−0.69** | 0.51 | 0.17 | 0.67 · 1.00 · 0.33 |
| **UMA** | 1.04 | 0.60 | 0.14 | 0.51 | 0.39 | 0.41 | 0.73 · 1.00 · 0.67 |
| UMA − DFT | +0.16 | −0.04 | **−0.43** | +0.03 | +0.29 | +0.39 | — |

- 일치율은 6 화학의 **15 쌍** (군별로는 3 쌍) 을 세어 그림에 적힌 값 여섯 개를 그대로 재현했다 (UMA 11/15 · Orb 10/15 · MACE · NequIP · PET 9/15 · Allegro 6/15).
- 이 여섯 계면에서 부호 있는 오차의 평균: 이원계는 다섯 모델이 **≈ 0 이거나 음** (Allegro −0.01 · MACE −0.02 · PET −0.07 · UMA −0.11 · NequIP −0.14 · Orb −0.44) · 다중음이온은 **양** (UMA +0.24 · NequIP +0.31 · PET +0.35 · MACE +0.44 · Allegro +0.52 · Orb −0.20). → §14-3.
- DFT 자체의 W_adh 가 γ-Li₃PO₄/Li ≈ 0.10 · LiPON/Li ≈ 0.02 J/m² 로 **거의 0** 이다 — 모델 오차 (0.3–0.8) 가 값 자체의 몇 배다.
- Orb 는 β-Li₃PO₄/Li 에 **음의 접착일** (≈ −0.69 J/m² · 오차 ≈ −1.17) 을 준다.

### 5.3 동역학 — D · Ea · RDF (`Fig. 4`)

**MD 규약 (Methods)**: ASE · **NVT** · Nosé–Hoover chain · **dt 1 fs** · 10 fs 마다 저장 · **500 ps** 중 **마지막 250 ps 만** 분석 · 600 / 700 / 800 / 900 K · 초기 속도 Maxwell–Boltzmann · 질량중심 운동량 0 · 진공 제거 (z 로도 주기 · 계면 2 개) · 셀 최소 변 10 Å · 생산 셀의 원자 수는 본문에 없다 (속도 · 메모리 시험의 LiPON/Li 셀이 2,208–8,832 원자) · D = MSD/6t 의 기울기 · σ = Nernst–Einstein · Ea = 아레니우스. **'전체 Li'** 의 D 다 (`Fig. 4` 캡션 *"total Li-ion diffusivity"*). 시드 수 · 오차막대 · 적합 창 · 직선성 판정 **미기재**.

**본문**
- 여섯 모델 모두 T 가 오르면 D 가 는다. **계면을 가로지르는 (z) D 는 면내의 1/2–1/19** (`Fig. S36`–`S41` · SI · 안 봄).
- LiCl/Li 가 가장 빠르다: 600 K 2 × 10⁻⁵ → 900 K ≈ 5.5 × 10⁻⁵ cm²/s. γ-Li₃PO₄/Li · LiPON/Li 는 600 K 에서 ≈ 10⁻⁵ cm²/s 이하.
- 모델 간 log₁₀D 표준편차 0.01–0.15 (`Fig. S35` · SI · 안 봄).
- Ea: γ-Li₃PO₄/Li · LiPON/Li 는 평균적으로 > 0.2 eV · 단일 음이온 계는 < 0.18 eV. 모델 간 Ea 표준편차: Li₂O · Li₂S · LiCl · β-Li₃PO₄ < 0.03 eV (PET 의 Li₂O · Li₂S 제외) · γ-Li₃PO₄ 0.05–0.06 · LiPON 0.06–0.07 eV.
- LiCl(100)/Li(110) 의 Haven 비 H_R = D/D_σ 는 힘 오차와 상관이 없다 (`Fig. S42` · SI · 안 봄).
- 결론 문장: *"force errors on rattled interface configurations do not affect the kinetic properties of the interfaces within the tested temperature range, indicating that the uMLIPs manage to sample the right ionic migration statistics despite disagreements on the calculated forces."*
- 🔴 **PET-OAM-XL 의 MD 붕괴**: Li₂O/Li · Li₂S/Li · LiPON/Li 에서 **Li–Li 거리 < 1 Å 가 모든 온도의 RDF 에 나온다** (`Fig. S45` · `S52`) · Li₂O/Li · Li₂S/Li 는 퍼텐셜 에너지가 250 ps 안에 평형에 이르지 않는다 (`Fig. S53`). 다른 다섯 모델 (UMA 포함) 에는 없다. 같은 아키텍처 · 다른 자료의 **PET-MAD v1.5.0** 은 600 K · 500 ps 에서 에너지 · RDF 가 안정 (`Fig. S54` · `S55`) → 아키텍처가 아니라 **그 체크포인트의 문제**. 원인은 범위 밖이라며 규명하지 않았고, 그 결과를 `Fig. 4` 에 점선 · 빈 마커로 남겼다 (전부 SI · 안 봄).

**figure-read ≈ — Ea (eV · `Fig. 4b` · \* = 붕괴/표류가 있던 PET 런)**

| 모델 | Li₂O/Li | Li₂S/Li | LiCl/Li | β-Li₃PO₄/Li | γ-Li₃PO₄/Li | LiPON/Li |
|---|---|---|---|---|---|---|
| Allegro | 0.105 | 0.182 | 0.193 | 0.193 | 0.389 | 0.101 |
| MACE-MH-0 | 0.122 | 0.134 | 0.127 | 0.216 | 0.295 | 0.205 |
| NequIP | 0.129 | 0.153 | 0.151 | 0.179 | 0.384 | 0.126 |
| PET | 0.127\* | 0.283\* | 0.138 | 0.154 | 0.280 | 0.277\* |
| Orb | 0.133 | 0.149 | 0.126 | 0.146 | 0.276 | 0.197 |
| **UMA** | 0.144 | 0.147 | 0.145 | 0.149 | 0.261 | 0.252 |
| 안정 런 평균 · 범위 | 0.127 · 0.105–0.144 | 0.153 · 0.134–0.182 | 0.147 · 0.126–0.193 | 0.173 · 0.146–0.216 | 0.314 · 0.261–0.389 | **0.176 · 0.101–0.252** |

**figure-read ≈ — 전체 Li 의 D (10⁻⁵ cm²/s · `Fig. 4a`)**

| 계 | 600 K 안정 런 범위 (최대 ÷ 최소) | 900 K 안정 런 범위 (최대 ÷ 최소) | UMA 600 K → 900 K |
|---|---|---|---|
| Li₂O/Li | 1.75–2.20 (1.3) | 4.05–4.51 (1.1) | 1.75 → 4.27 |
| Li₂S/Li | 1.73–2.65 (1.5) | 5.41–6.21 (1.2) | 2.05 → 5.77 |
| LiCl/Li | 2.04–2.60 (1.3) | 4.97–9.06 (1.8) | 2.04 → 4.97 |
| β-Li₃PO₄/Li | 1.77–2.44 (1.4) | 5.01–7.06 (1.4) | 1.87 → 5.01 |
| γ-Li₃PO₄/Li | 0.31–0.64 (2.1) | 2.67–4.43 (1.7) | 0.51 → 2.67 |
| LiPON/Li | 0.47–1.12 (2.4) | 2.07–2.38 (1.1) | 0.47 → 2.31 |

- 패널 a 의 네 점을 다시 아레니우스 적합하면 패널 b 의 Ea 가 ±0.001 eV 로 나온다 (그림 내부 정합 · 판독 검산).
- UMA 는 600 K 에서 여섯 중 셋 (Li₂O · LiCl · LiPON) 에서 가장 느린 쪽이다.

**홉 수 검산 (우리 규율 `D-2026-09-27-barrier-hop-count` · `tools/sei/collect_neb.py::hop_check` · ν₀ 10¹³ s⁻¹ 가정 · 600 K · 분석 창 250 ps)**
- Ea 0.144 eV (UMA · Li₂O/Li): Γ ≈ 6.2 × 10¹¹ s⁻¹ · 평균 대기 ≈ 1.6 ps · N ≈ 150 회.
- Ea 0.261 eV (UMA · γ-Li₃PO₄/Li): Γ ≈ 6.4 × 10¹⁰ s⁻¹ · 평균 대기 ≈ 16 ps · N ≈ 16 회.
- Ea 0.252 eV (UMA · LiPON/Li): Γ ≈ 7.6 × 10¹⁰ s⁻¹ · 평균 대기 ≈ 13 ps · N ≈ 19 회.
- Ea 0.389 eV (Allegro · γ-Li₃PO₄/Li): Γ ≈ 5.4 × 10⁹ s⁻¹ · 평균 대기 ≈ 185 ps · **N ≈ 1.4 회** (900 K 면 N ≈ 17 회).
- 읽기: 단일 음이온 계의 0.10–0.19 eV 는 250 ps 창에서 Li 당 수십–수백 사건 규모라 통계가 선다. γ-Li₃PO₄/Li 의 0.38–0.39 eV (Allegro · NequIP) 는 600 K 점에서 Li 당 한두 사건 — 그 계의 600 K 점은 표본이 얇다. ⚠ 차수 검산이지 확산계수가 아니고, 여기 Ea 는 단일 홉 장벽이 아니라 **전체 Li D 의 아레니우스 기울기**다 (§14-6).

### 5.4 미세조정 (`Fig. 5` · MACE-MP-0a medium · LiPON(100)/Li(hkl))

**figure-read ≈ (본문 수치와 전부 맞는다)**

| 물성 | 계면 | 사전학습 | 슬랩만 | 계면만 | 계면 + 슬랩 |
|---|---|---|---|---|---|
| E_interface MAE (meV/atom) | Li(210) — 학습에 있음 | 6.8 | 2.9 | 1.1 | 1.5 |
| | Li(100) | 6.1 | 1.2 | **121.5** | 3.7 |
| | Li(111) | 1.4 | 2.0 | 14.1 | 4.4 |
| | Li(221) | 0.75 | 6.8 | 35.5 | 2.0 |
| | 안 본 셋 평균 | **2.73** | 3.32 | 57.0 | **3.38** |
| 힘 MAE (meV/Å) | Li(210) | 265.2 | 290.4 | 92.5 | 80.6 |
| | Li(100) | 237.9 | 355.9 | 94.2 | 76.0 |
| | Li(111) | 288.3 | 323.7 | 181.0 | 143.1 |
| | Li(221) | 268.1 | 292.2 | 125.4 | 103.3 |
| | 넷 평균 | **264.9** | 315.6 | 123.3 | **100.7** |
| E_f 부호 있는 오차 (J/m²) | Li(210) | −0.24 | −0.30 | −0.05 | −0.08 |
| | Li(100) / (111) / (221) | −0.36 / −0.60 / −0.46 | −0.24 / −0.49 / −0.27 | −0.25 / −0.40 / −0.33 | −0.34 / **+0.16** / −0.41 |
| | 넷의 MAE | 0.41 | 0.33 | 0.26 | 0.25 |
| W_adh 부호 있는 오차 (J/m²) | Li(210) | +0.35 | **+0.67** | +0.32 | +0.32 |
| | Li(100) / (111) / (221) | +0.28 / +0.49 / +0.52 | +0.40 / +0.63 / +0.59 | +0.38 / +0.56 / +0.51 | +0.41 / +0.14 / +0.45 |
| | 넷 평균 | 0.41 | 0.57 | 0.44 | 0.33 |

- σ_f MAE: 0.34 → 0.23–0.25 J/m² (`Fig. S56` · SI · 안 봄).
- 해석은 §7.

### 5.5 통합 지표 · 비용 (`Fig. 6`)

- **ε_interface** = (ΔẼ_interface · ΔW̃_adh · ΔẼ_f · Δσ̃_f · ΔF̃)^(1/5) — 다섯 물성의 정규화 오차의 **기하평균**. 정규화 ΔX̃ = RMSE_X / s_X^DFT · s_X^DFT = **그 화학의 네 계면에서 DFT 기준값의 표준편차** (E_interface 는 네 rattled 구조의 원자당 에너지 · F 는 그 구조들의 원자 힘) · 여섯 화학을 같은 무게로 평균 (값은 `Table S4` · SI · 안 봄). 기하평균을 쓴 이유: 정규화 상수를 전 모델에 같은 배수로 바꿔도 순위가 안 바뀐다.
- 값 (본문 2 개 + figure-read ≈): **UMA 0.603** · **Orb 0.641** · PET ≈ 0.80 · NequIP ≈ 0.90 · MACE-MH-0 ≈ 1.01 · Allegro ≈ 1.10.
- 읽는 법 (digest): ε ≈ 1 이면 모델의 RMSE 가 **그 화학 안 DFT 기준값의 흩어짐** (E_f · σ_f · W_adh 는 네 Miller 조합 사이의 폭 · 힘은 원자 힘의 크기 분포) 과 같은 크기라는 뜻이다. 가장 좋은 UMA 도 0.6 이다 — "한 화학 안에서 어느 면 조합이 더 안정한가" 를 가르기엔 여유가 작다 (물성별 값은 `Table S4` 라 기하평균만으로는 어느 물성이 끌어내리는지 모른다).
- 파라미터 수는 비용의 지표가 못 된다: PET-OAM-XL (730 M) 은 ε 0.80 으로 가운데.
- 속도 · 메모리 (`Fig. S59` · SI · 안 봄 · 본문 문장만): **Orb 가 가장 빠르다** (중앙 1.13 ns/day) · PET-OAM-XL 가장 느리다 (중앙 0.08 ns/day) 이고 메모리 최대 (중앙 56 GB · 최대 129 GB · 가장 큰 LiPON/Li 셀 둘에서 GPU 메모리 부족). **UMA 는 큰 셀에서 피크 메모리가 가장 작고 셀 크기에 약하게만 는다 (LiPON/Li 2,208 → 8,832 원자에서 10.2 → 14.9 GB).** Orb 는 ≈ 2,000 원자 이하와 Li₂S · LiCl 셀 전부에서 메모리 최저. GPU = 원문 표기 *"NVIDIA H200"* · 배포 설정 그대로 · 최적화 없음. ⚠ **UMA 의 ns/day 는 본문에 없다.**
- 저자 총평: *"UMA … and Orb … are the most accurate models for Li/SE interfaces. Orb offers the higher throughput, and UMA needs less memory for large supercells."*

### 5.6 적용 영역 — 서술자 거리와 위원회 불일치 (`Fig. 7`)

**본문**
- 영역 밖 (δH > 0) 원자의 평균 힘 오차 **114 meV/Å** · 영역 안 (δH ≤ 0) **54 meV/Å** (여섯 모델 평균 오차 기준) · 여섯 화학 모두 밖이 더 크다.
- 종을 구분해 다시 해도 (같은 원소 환경만 기준집합으로) 밖 112 · 안 43 meV/Å (`Fig. S61` · SI · 안 봄).
- 위원회 (여섯 모델) 의 표준편차 ↔ 위원회 평균 오차: E_interface r = 0.76 · F r = 0.81 / 유도량은 약하다 — E_f 0.40 · σ_f 0.41 · W_adh 0.30 (`Fig. S60` · SI · 안 봄).

**figure-read ≈ — 영역 안/밖 평균 힘 오차 (meV/Å · `Fig. 7b`)**

| | 전체 | Li₂O/Li | Li₂S/Li | LiCl/Li | β-Li₃PO₄/Li | γ-Li₃PO₄/Li | LiPON/Li |
|---|---|---|---|---|---|---|---|
| 안 (δH ≤ 0) | 54 | 41 | 50 | **80** | 35 | 47 | 49 |
| 밖 (δH > 0) | 114 | 77 | **60** | 92 | 137 | 133 | 133 |
| 밖 ÷ 안 | 2.1 | 1.9 | 1.2 | 1.2 | 4.0 | 2.8 | 2.7 |

**figure-read ≈ — δH 구간별 평균 힘 오차 (`Fig. 7a` 주황선 · 1 nat 창 · 20 원자 이상인 창만)**

| δH (nats) | −3.5 | −2.5 | −1.5 | −0.5 | +0.5 | +1.5 | +2.5 | +4.5 | +6.5 | +9.5 | +12.5 | +14.5 |
|---|---|---|---|---|---|---|---|---|---|---|---|---|
| 평균 오차 (meV/Å) | 25 | 35 | 74 | 78 | 81 | 91 | 103 | 126 | 136 | 143 | 150 | 199 |

**figure-read ≈ — 위원회 (`Fig. 7c` · `7d`)**
- `7c` (계면 24 점): 위원회 평균 오차 3.4–15.5 meV/atom · 표준편차 1.2–11.1 meV/atom · 판독한 24 점의 최소제곱 기울기 ≈ 0.71 (우리 재적합) · **표준편차 평균 ÷ 오차 평균 ≈ 0.55**. 오른쪽 위 (오차 · 불일치 최대) 네 점은 전부 **Li₂O/Li** (오차 12.4–15.5 · 표준편차 8.6–11.1). LiCl/Li 한 점은 오차 13.4 인데 표준편차 4.5.
- `7d` (원자 단위): 공통 최소제곱선 기울기 ≈ **0.36** (절편 ≈ 6 meV/Å). 화학별 평균 (오차 · 표준편차): Li₂S 56 · 22 / Li₂O 68 · 29 / LiCl 86 · 34 / β 120 · 49 / LiPON 122 · 51 / γ 129 · 58 meV/Å → **표준편차는 실제 오차의 0.39–0.45 배**. 이원계 점은 오차 ≲ 300 meV/Å 에 모이고 다중음이온은 600 meV/Å 너머까지 퍼진다.

---

## 6. ★축 ② — '적용 영역' 을 어떻게 정의하고 무엇으로 가르나

### 6.1 개념 정의
"학습 자료가 정확한 예측을 받쳐 주는 입력 공간의 영역" (Sutton 2020 · ref [28] 을 따름). uMLIP 의 AD 는 지금까지 벌크 벤치마크로 짐작했고 **계면 환경이 그 안인지는 시험된 적이 없다** — 이것이 논문의 출발점이다.

### 6.2 조작적 정의 — 도구 둘

**(A) 서술자 거리 — QUESTS 미분 엔트로피 δH** (모델과 무관한 정보이론 척도 · ref [62])
- 서술자: 원자에서 **가까운 이웃 32 개까지의 역거리 + 그 이웃들 사이 역거리** · 매끈한 컷오프 · 반경 5 Å · QUESTS 기본 설정.
- 기준집합 ℛ: **OMat24 중 구성 원소가 {Li, O, P, S, Cl, N} 의 부분집합인 화합물만** — **40,173 구조 · 1,166,427 원자 환경** (rattled-300/-500/-1000/-1000-subsampled/rattled-relax + AIMD aimd-from-PBE-1000/-3000 · NVT · NPT 부분집합).
- 식: δH_i = −ln Σ_{j∈ℛ} exp(−‖x_i − x_j‖² / 2h²) · h = 0.015 Å⁻¹ (기본 띠폭) · 단위 nats.
- **문턱**: **δH > 0 → 기준 자료의 영역 밖** (기준집합의 원소는 자기 자신이 합에 1 을 보태므로 항상 δH ≤ 0 · QUESTS 관례). ⚠ 이 논문이 오차에 맞춰 보정한 문턱이 **아니다** (§14-8).
- 한계 (저자 명시): QUESTS 서술자는 **원소 종을 구분하지 않는다** — QUESTS 저자들이 무기 결정에는 타당하지 않다고 적은 근사. 그래서 같은 종 환경만으로 재분석 (`Fig. S61`).
- 오차 쪽: 원자별 힘 오차는 **여섯 모델 평균**.

**(B) 위원회 불일치** — DFT 기준이 없는 화학에서 쓸 대용 지표 (ref [64]). 여섯 uMLIP 의 예측 표준편차를 위원회 평균 오차와 Pearson r 로 본다.

### 6.3 논문이 쓴 오차 지표 전수 (요청 항목 대조)

| 지표 | 쟀나 | 어디 |
|---|---|---|
| 총에너지 (E_interface · E_slab) | ✅ MAE meV/atom | `Fig. 2a` · `S1` |
| 힘 (성분 · 순 크기 · 원자별 지도 · z 프로파일) | ✅ MAE meV/Å · MAPE | `Fig. 2b,c` · `S4`–`S30` |
| 응력 | ⛔ **없다** (미세조정 손실에만 들어감 · 오차 미보고) | — |
| 표면 · 계면 열역학 (γ · E_f · σ_f) | ✅ MAE J/m² | `Fig. 3a` · `S3` · `S31` · `S32` |
| 접착일 W_adh · 순서 일치율 | ✅ MAE · RMSE · 쌍별 일치율 | `Fig. 3b,c` |
| 반응 에너지 · 분해 구동력 | ⛔ 없다 | — |
| 반응 생성물 · 결합 절단 · 전하 이동 | ⛔ 없다 | — |
| 확산 (D · Ea · σ · Haven · RDF) | ⚠ **모델 간 일치만** (기준 없음) | `Fig. 4` · `S33`–`S55` |
| 불확실성 · 분포 밖 판정 | ✅ δH · 위원회 표준편차 | `Fig. 7` · `S60` · `S61` |
| 통합 점수 · 비용 | ✅ ε_interface · ns/day · 피크 메모리 | `Fig. 6` · `S59` · `Table S4` |

### 6.4 결론 — 믿을 수 있는 곳 / 실패하는 곳 (저자 서술)

| | 저자 판정 | 근거 |
|---|---|---|
| ✅ 단일 음이온 계면 (Li₂O/Li · Li₂S/Li · LiCl/Li) 의 **정성 스크리닝 · 경향** | 가능 | W_adh 순서 다섯 모델 1.00 · 힘 오차 · 위원회 불일치 작음 |
| ✅ 총에너지 | "reasonably well" | 모델 평균 MAE < 15 meV/atom |
| ✅ (조건부) Li 동역학의 경향 | 모델 선택에 둔감 | D · Ea · RDF 모델 간 일치 — **정확도가 아니라 일치** (저자: *"What this agreement establishes is that they are insensitive to model choice"*) |
| ⛔ 계면 원자의 힘 · 특히 계면 수직 성분 | 실패 | `Fig. 2b,c` |
| ⛔ 다중음이온 계면 (β/γ-Li₃PO₄/Li · LiPON/Li) 의 **정량 예측 · 안정성 순서** | 실패 → 계면 전용 미세조정 자료 필요 | 힘 오차 · 위원회 불일치 큼 · 순서 0.00–0.67 · P–O · P–N 다면체 |
| ⛔ W_adh 의 작은 에너지 차 | 미세조정으로도 미해결 | `Fig. 5d` |
| 원인 판정 | **사전학습 자료의 포괄 범위가 1 차 한계** · 아키텍처는 오차의 크기를 가른다 | 아키텍처가 달라도 같은 화학에서 틀린다 + 작은 계면 자료로 아키텍처 변경 없이 개선 |

마지막 문단 원문: *"Pre-trained models are capable of screening and identifying qualitative trends at single anion interfaces, but not of quantitative prediction for polyanion-containing ones, which requires interface-specific fine-tuning data."*

### 6.5 이 논문이 **시험하지 않은** 것 (요청 항목별)

| 요청 항목 | 이 논문 |
|---|---|
| 계면 반응 (분해 · 계면상 성장) | ⛔ 미시험 — MD 는 수송량만 읽었다 |
| 전하 이동 · 산화환원 | ⛔ 미시험 |
| 금속 Li | ✅ 모든 계면의 한쪽 · Li 슬랩 γ 포함. ⚠ MD 온도 (600–900 K) 는 Li 녹는점 위 (§14-6) |
| 환원 생성물 Li₂S | ✅ Li₂S/Li — 여섯 중 가장 쉬운 축 (힘 오차 최소 · 안/밖 차이 1.2 배) |
| 환원 생성물 Li₃P | ⛔ 없다 |
| Li₃N | ⛔ 없다 (N 은 LiPON 의 P–N 다면체로만) |
| 산화 쪽 (양극/SE · 고전압) | ⛔ 없다 |
| Li₆PS₅Cl · 황화인산염 | ⛔ 없다 |
| 코팅 | ⛔ 없다 (Li₃PO₄ · LiPON 을 전해질로 취급) |

---

## 7. ★축 ③ — 미세조정 권고 · 근거 · 비용

### 7.1 한 일
- 대상 화학 **하나**: LiPON(100)/Li(210) 과 그 슬랩.
- 자료 생성: **MACE-MH-0** 로 MLMD (ASE · NVT Nosé–Hoover chain · **400 K · 15 ps · dt 1 fs** · 10 fs 저장) → 균일 간격으로 **계면 251 + LiPON 슬랩 251 + Li 슬랩 251 = 753 구성** (슬랩은 같은 계면 스냅숏을 계면에서 갈라 만든 것 — 원자 기하 · 열 무질서 · 변형이 동일) → 각각 **±3 % 무작위 변형** → DFT 단일점 (VASP 6.5.1 · **Γ-only**).
- 학습: **MACE-MP-0a (medium)** 에 **multi-head** 미세조정 (Deng 외 2025 · ref [60] 방식) — 새 자료는 자기 head · 20 % 검증 분리 · **MPtrj 10,000 구성을 사전학습 head 에 replay** (망각 억제) · 손실 가중 E : F : S = 1 : 10 : 1 · AMSGrad · batch 16 · EMA 0.99 · SWA · lr 10⁻³ · 최대 500 epoch (100 epoch 무개선 시 조기 종료).
- 세 모델: (a) 슬랩만 (b) 계면만 (c) 계면 + 슬랩. 시험: 학습에 있던 Li(210) + 없던 Li(100) · (111) · (221).

### 7.2 결과와 근거 (`Fig. 5` — §5.4 표)
1. **슬랩만 → 나빠진다.** 힘 MAE 가 넷 모두에서 오른다 (+24 ~ +118 meV/Å · 학습에 있던 Li(210) 도 +25.2) · W_adh 오차도 오른다 (Li(210) +0.32 J/m²). 슬랩이 표본하는 영역 (벌크 전해질 · 전극 원자) 의 힘은 좋아지지만 (`Fig. S57` · SI · 안 봄) **계면 교차 상호작용이 자료에 없어서** 계면에서 깨진다.
2. **계면만 → 본 면만 좋아지고 못 본 면의 에너지가 무너진다.** Li(210) E_interface −5.71 meV/atom · 못 본 셋은 +115.4 / +12.7 / +34.8 meV/atom. 힘은 넷 다 좋아진다.
3. **계면 + 슬랩 → 넷 물성의 평균 오차가 다 준다.** 힘 MAE 264.9 → 100.7 meV/Å (계면별 145–185 meV/Å · 50–70 % 감소 · 가장 먼 Li(100) 가 68 % 로 최대) · E_f MAE 0.41 → 0.25 J/m².
4. **안 고쳐지는 것 둘**: ① 못 본 세 계면의 E_interface 평균은 줄지 않는다 (2.73 → 3.38 meV/atom) ② **W_adh 는 모든 모델 · 모든 계면에서 양의 오차가 남는다 (0.14–0.67 J/m²)** — 저자: 계면과 슬랩 사이의 작은 에너지 차를 못 잡는다.
5. 일반화의 근거: SOAP 서술자의 주성분 2 개에서 네 Miller 지수의 원자 환경이 구분되지 않는다 (`Fig. S58` · SI · 안 봄) → 모델이 '그 기하' 가 아니라 **LiPON/Li 의 국소 화학**을 배운다. 저자 단서: 못 본 면이 셋뿐이라 경향을 세울 수 없다.

### 7.3 권고 (저자)
- **계면 전용 자료를 넣어라 — 그것도 계면을 가로지르는 결합을 표본한 것을.** 슬랩 + 계면 조합이 자료 효율적 경로다.
- **위원회 분석 · 서술자 분석으로 '어디에 자료가 필요한지' 를 DFT 전에 찾아라.**
- 물성과 화학에 따라 쓰임을 정하라 (스크리닝 vs 정량).

### 7.4 비용
- 논문이 준 것: 구성 **753 개** (DFT 단일점 · Γ-only) · 15 ps MLMD · 학습 ≤ 500 epoch.
- ⛔ **코어시간 · GPU 시간 · 벽시계 수치는 없다** (n/a). 계면 셀의 원자 수도 본문에 없다.

### 7.5 한계 (저자 인정 + 우리 지적)
- 저자: 화학 하나 (LiPON/Li) · 아키텍처 하나 → 다른 전해질 계열 · 다른 모델로의 이전은 미확립.
- 우리: 기반 모델이 벤치마크 여섯에 **없는** MACE-MP-0a 다 · 미세조정 후 힘 오차가 **사전학습 UMA/Orb 의 LiPON/Li 수준과 비슷하다** (§14-7) · 자료의 MD 가 400 K · 15 ps 라 **반응 전 평형 근방**만 담는다 (§11.3 관측창).

---

## 8. DFT/계산 방법 ★

- **code / version**: VASP 6.5.1.
- **functional**: PBE (GGA) · **vdW 보정 미기재** (MPRelaxSet 기본을 따랐다면 없음 — 추정).
- **pseudo / PAW**: PAW (pymatgen `MPRelaxSet` 이 고르는 세트 · 판 미기재).
- **k-points / ecut / 셀**: 520 eV · 이완의 k 는 MPRelaxSet 기본 밀도 · **단일점은 Γ-only (1×1×1)** — 이유로 *"the large size of the supercells extracted from MD trajectories"* 를 든다 (⚠ rattled 계면 단일점에도 Γ-only 였는지는 문장만으로 불명확 · §14-12). 진공 20 Å · 초격자 넓이 ≤ 400 Å².
- **DFT+U**: 해당 원소 없음. 스핀 · smearing 미기재.
- **이완**: 벌크 = 원자 + 격자 · 슬랩/계면 = **격자 고정 · 원자만**. MLIP 이완의 수렴 = 최대 힘 0.05 eV/Å.
- **AIMD**: ⛔ 없다.
- **MLIP**: §4.1 의 여섯 (사전학습 그대로) + PET-MAD v1.5.0 (대조) + MACE-MP-0a medium (미세조정 기반).
- **MLIP-MD**: §5.3 (NVT · Nosé–Hoover chain · 1 fs · 500 ps · 마지막 250 ps · 600–900 K 4 점 · 진공 제거 · 계면 2 개).
- **무질서 처리**: 없음 — 전부 질서 결정 (LiPON 도 결정 구조 하나 · 비정질 아님).
- **특이사항**: 모델마다 자기 벌크 격자로 계면을 다시 지어 이완한다 → E_f · σ_f · W_adh 의 오차에는 **격자상수 차이**가 들어 있다 (저자 명시). E_interface 와 F 만 같은 DFT 기하에서 단일점으로 비교한다.

---

## 9. Post-processing ★

- **무엇**: rattle 단일점 오차 (에너지 · 힘 성분 · 원자별 지도 · z 프로파일 [가우스 σ 0.5 Å 가중]) · 계면 열역학 3 분해 · 쌍별 순서 일치율 · MSD → D · Nernst–Einstein σ · 아레니우스 Ea · RDF · Haven 비 (평균 제곱 전하 변위 MSCD) · QUESTS δH · 위원회 통계 · SOAP + PCA · 정규화 기하평균 점수.
- **도구**: ASE (rattle · MD · 계산기) · pymatgen (MPRelaxSet · Zur–McGill 계면 생성 · DiffusionAnalyzer) · OVITO (원자별 오차 렌더) · QUESTS · MACE 학습 코드.
- **식 (Methods 전사)**
  - (1) γ = (E_slab − N_slab·E_bulk) / 2S
  - (2) E_f = [E_interface,AB − N_A·E_bulk,A − N_B·E_bulk,B] / S − (γ_A^strained + γ_B^strained)
  - (3) γ_A^strained = [E_slab,A^strained − N_A·E_bulk,A(z)] / 2S — 계면 셀에서 잘라낸 (면내 변형된) 슬랩 · E_bulk(z) = 면내를 계면 격자에 고정하고 z 만 푼 벌크
  - (4) σ_f = [E_interface,AB − N_A·E_bulk,A(z) − N_B·E_bulk,B(z)] / S − (γ_A^strained + γ_B^strained)
  - (5) W_adh = (E_slab,A + E_slab,B − E_interface,AB) / S — 정합시킨 구성 슬랩 기준
  - (6)(7) ΔX̃ = RMSE_X / s_X^DFT · ε_interface = 다섯 ΔX̃ 의 기하평균
  - (8)–(12) D = lim MSD/6t · MSD 는 모든 시간 원점 평균 · σ = n z² e² D / k_B T · H_R = D/D_σ · D = D₀ exp(−Ea/k_B T)
  - (13) δH_i = −ln Σ_j exp(−‖x_i − x_j‖²/2h²)
- **수치화 · 기록**: 본문에는 요약 문장과 그림뿐이고 표는 SI (`Table S1`–`S4`). 원자료는 Zenodo.

---

## 10. Figure set ★

| Fig | 내용 (무엇을 보여주나) | 우리 활용 |
|---|---|---|
| 1 | 워크플로 도식 — 입력 (Li + 여섯 고체) · 여섯 모델과 기호 · 벌크 이완 → 슬랩 → Zur–McGill 정합 (변형 < 5 %) → rattle 단일점 (PES) / 이완 (γ · E_f · σ_f · W_adh) / MLMD (D · Ea · RDF). **봄 (손 재크롭)** | MLIP 계면 검증의 세 갈래 (같은 기하 단일점 / 각자 이완 / MD) 를 한 장에 — 우리 W_ad 대조 카드가 '같은 기하' 갈래임을 설명할 때 |
| 2a | 모델 × 화학별 E_interface MAE (meV/atom · 축 0–30) + 모델 평균 (흰 마름모). UMA 가 전 화학 < 10. **봄 + 벡터 판독** | 총에너지 오차는 다중음이온에서 크지 않다는 반례 자료 (§14-2) · UMA 화학별 값 |
| 2b | MACE · Li₂O(110)/Li(210) 의 원자별 힘 오차 지도 (OVITO · 색 0–200 meV/Å) + z 프로파일. 봉우리가 계면 바로 위 · 진공 쪽 Li₂O 표면에서도 상승. **봄** | **계면 검증 그림의 표준 꼴** — 우리가 계면 · 슬랩에서 UMA↔DFT 힘 대조를 하면 전체 평균이 아니라 이 z 프로파일로 낸다 |
| 2c | 힘 MAE 의 x · y (면내 · 축 0–90) · z (수직 · 축 0–200) · 순 크기. 수직 성분이 지배. **봄 + 벡터 판독** | 면내/수직 분해 — W_ad 오차의 뿌리가 수직 성분임을 보이는 외부 근거 |
| 3a | E_f MAE (J/m² · 축 0–1.0). **봄 + 벡터 판독** | E_f / σ_f / W_adh 3 분해의 오차 크기 눈금 |
| 3b | W_adh MAE (마커) + 24 계면 RMSE (회색 막대 · 0.38–0.60). **봄 + 벡터 판독** | ⭐ uMLIP 접착일 오차의 첫 외부 눈금 (UMA 포함) — 우리 W 값 옆에 놓지 않고 '방법 오차의 차수' 로만 |
| 3c | 가장 안정한 계면의 W_adh: DFT (회색 점선) vs 모델 (오차 색) · 순서 일치율. Orb 의 β-Li₃PO₄/Li 음수. **봄 + 벡터 판독 (일치율 6 개 재현)** | **쌍별 순서 일치율** 을 순위 주장의 채점법으로 차용 가능 · 부호가 화학에 따라 뒤집히는 실례 (§14-3) |
| 4a | 전체 Li 의 log₁₀D vs 1000/T (600–900 K) 여섯 패널 · 모델별 적합선 · PET 불안정 런은 점선. **봄 + 벡터 판독** | ⛔ 우리 D 와 비교 금지 (전체 Li · 계면 셀 · 기준 없음) — '모델 간 일치 ≠ 정확' 의 예시로만 |
| 4b | 계 × 모델별 Ea. LiPON/Li 는 0.10–0.25 eV 로 갈린다. **봄 + 벡터 판독 (재적합 검산)** | 홉 수 검산 대상 (§5.3) |
| 5a–d | MACE-MP-0a 미세조정 (슬랩 / 계면 / 계면 + 슬랩) 의 E_interface (로그축) · 힘 MAE · E_f · W_adh 부호 오차 — 학습에 있던 면 (X) 과 없던 세 면. **봄 (범례 줄 포함 손 재크롭) + 벡터 판독** | 미세조정 자료 설계 규칙: 계면 교차 결합을 담은 자료가 없으면 악화 · W_adh 는 안 고쳐짐 |
| 6 | ε_interface vs 파라미터 수 (로그축). UMA 0.60 (활성 6 M · 전체 150 M) · Orb 0.64 · PET-OAM-XL 0.80 (730 M). **봄 (손 크롭) + 벡터 판독** | 모델 크기 ≠ 계면 정확도 · UMA 선택의 외부 정황 (계면 한정) |
| 7a | 원자별 힘 오차 (여섯 모델 평균 · 로그축) vs QUESTS δH · 평균선 (주황). **봄 (손 재크롭) + 벡터 판독** | δH 를 '분포 밖' 탐침으로 쓸 때의 보정 곡선 — 문턱 0 이 아니라 연속값으로 읽어야 함 (§14-8) |
| 7b | 화학별 영역 안/밖 평균 힘 오차. **봄 + 벡터 판독** | 다중음이온에서만 안/밖 대비가 크다 (2.7–4.0 배) |
| 7c | 계면별 위원회 표준편차 vs 위원회 평균 E_interface 오차 (r = 0.76). **봄 + 벡터 판독 (r 재현)** | 우리 `mlip_committee_baseline.json` 의 '불일치 ↔ 실제 DFT 오차 관계' 숙제의 외부 실측 |
| 7d | 원자별 위원회 표준편차 vs 평균 힘 오차 (r = 0.81 · 화학별 패널). **봄 + 벡터 판독** | 위원회 표준편차 ≈ 실제 오차의 0.4 배 — 위원회 값은 오차 추정치가 아니라 깃발 |
| Table 1 | 모델 6 종의 아키텍처 · 판 · 파라미터 · 학습/미세조정 자료. **텍스트 전사 (이미지로 안 읽음)** | §4.1 — 우리 엔진과 같은 체크포인트 · task 확인 |

---

## 11. 우리 DFT/MLIP 대비 ★축 ④ → `our_dft_baseline.md` · `db/properties/` 원장

> 규율: 문헌 수치는 소환값이다. 아래 '우리' 칸에는 **값을 싣지 않고 원장 경로와 정의만** 적는다. 원장과 어긋나면 원장이 이긴다.

### 11.1 방법 · 정의 대조표

| 항목 | 이 논문 | 우리 | 차이 / 이유 |
|---|---|---|---|
| 모델 | UMA-s-1p1 (`omat`) 포함 6 종 · 미세조정 없음 | UMA-s-1p1 (`omat`) 하나 · 미세조정 없음 (CLAUDE.md §데이터 규율) | **같은 체크포인트 · 같은 task** — 이 논문의 UMA 열은 우리 엔진의 외부 채점이다. 단 계가 다르다 |
| 계 | Li 금속 / 이원 · 인산염 결정의 **정합 계면** | 벌크 argyrodite (comp1 · modelc 등) · 벌크 유리 (li2s) · 도핑 셀 (cascade · b2o3) · SE/탄소 · Ag/탄소 점착 | ⛔ 겹치는 계 0 — 벌크 수송 검증으로 옮길 수 없다 |
| 기준 DFT | VASP · PBE · MPRelaxSet · 520 eV · 분산 없음 | QE · PBE · USPP (소셀 힘 대조) / PBE+D3(BJ) (점착) / VASP 외주 대조 (W_ad 카드) | 범함수 계열은 같다 (PBE). 코드 · 의사퍼텐셜 · 분산이 다르다 → 오차 수치를 서로 옮기지 않는다 |
| 에너지 지표 | 원자당 **총에너지** MAE (정렬 여부 미기재) | **상대 에너지** MAE — 일정 편향을 뺀 뒤 (원장 `lpscl_smallcell_closed_2026_09_18.json` §1) | 다른 양. 총에너지 오차에는 기준 (의사퍼텐셜 · 설정) 어긋남이 섞일 수 있다 (§14-15) |
| 힘 지표 | 성분 MAE + 오차 벡터 크기 MAE · **z 프로파일** | RMSE · MAE · 상대 오차 · softening 기울기 · **원소별 분해** (같은 원장) | 분해 축이 다르다 — 논문은 공간 (계면 ↔ 안쪽 · 면내 ↔ 수직) · 우리는 원소. 둘 다 '평균 하나' 로 덮지 않는다는 점은 같다 |
| 시험 구성 | 0 K 이완 구조의 rattle (σ 0.025–0.1 Å) · 계면당 1 개 | MD 경로에서 뽑은 봉인 프레임 (융체 · 담금질 · 유리) | 우리 쪽이 MD 가 실제로 지나가는 구성이다 — 논문 저자가 스스로 꼽은 다음 단계 (MD 궤적 프레임의 힘 오차) 를 우리는 벌크에서 이미 했다 |
| 접착일 | 각 모델이 **자기 격자로 다시 지어 이완한** 구조끼리 · 분산 없음 | 같은 기하 · 같은 끝점 · 공통 D3 규약에서 UMA 예측에너지 ↔ VASP 전자에너지 (`wad_p2small_vasp_card_2026_10_15.json` §1) | 논문의 W_adh 오차 = PES 오차 + 기하 (격자) 차이. 우리 카드는 둘 중 PES 쪽만 떼어 본다 — 같은 표에 놓으면 안 되는 두 양 |
| MD 앙상블 | NVT · Nosé–Hoover chain · 1 fs · 500 ps (뒤 250 ps) | NVT · Langevin (friction 0.02) · 2 fs · 평형 5 ps + 생산 200 ps | 규약이 다르다 |
| MSD → D | 마지막 250 ps 의 평균 MSD 기울기 · 창 · 직선성 판정 미기재 · **전체 Li** | MSD 창 2–50 ps 고정 · 확산 자격 게이트 (카드별) · 골격 COM 제거 선언 시 궤적에서 재산출 | 우리가 더 엄격. 논문 D 는 금속 Li 를 포함한 전체 Li 라 보고량 자체가 다르다 |
| 온도점 | 600 / 700 / 800 / 900 K | 600 / 800 / 1000 K (400/500 K 제외) | 비슷한 창 · 계가 달라 직접 비교 불가 |
| σ | Nernst–Einstein · 절대값 그림 (`Fig. S34`) | Nernst–Einstein (Haven = 1) · **절대값 비인용 · 계 간 상대차만** | 논문은 절대값을 낸다 — 우리 정책이 더 보수적이고, 논문의 '정성 스크리닝까지' 결론과 같은 방향 |
| 불확도 | 서술자 δH · 여섯 모델 위원회 (전부 OMat24 계열) | 세 모델 위원회 (`mlip_committee_baseline.json` — 실질 두 진영: MPtrj 계열 둘 + OMat24 계열 UMA) | 논문 위원회는 한 진영이라 공통 오차가 안 보인다 (표준편차 ≈ 오차의 0.4–0.55 배). 우리 기록의 '독립성 부족' 단서와 같은 병 |
| 무질서 | 없음 | SQS · 배열 앙상블 · 담금질 시드 | 논문 결론은 질서 결정 계면 한정 |
| 반응 MD 서술 | 수송만 · 반응 분석 없음 | 관측창 · 홉 수 한 줄 의무 | §11.3 |

### 11.2 트랙별 판정 — 지지 · 반박 · 무관

| 우리 판정 · 트랙 | 이 논문과의 관계 | 근거 |
|---|---|---|
| **MLIP-MD 규약 — σ · D · Ea 절대값 비인용 · 상대차만** (CLAUDE.md §데이터 규율 · 사용자 = 1저자인 트랙들) | 🟢 **지지 (간접)** | 사전학습 uMLIP 의 쓰임을 '정성 스크리닝' 으로 한정 · 계통 편향 (E_f · W_adh) 실측 · 동역학은 기준 없이 '모델 선택에 둔감' 까지만 주장. 절대값을 믿어도 된다는 근거는 이 논문에 없다 |
| MSD 창 2–50 ps · Langevin · 온도 3 점 등 규약 세부 | ⚪ **무관** | 창 · 온도조 규약을 시험하지 않았다 |
| **'LPSCl 계열 MD 에는 UMA 가 검증된 표준'** | ⚪ **무관 — 직접 증거 없음** | argyrodite · PS₄ 0 · 벌크 전해질 수송 검증 0 · AIMD 0. 넘어오는 것은 **모델 선택 수준의 정황 하나**뿐: 같은 체크포인트가 여섯 중 계면 정확도 1 위이고 600–900 K · 500 ps MD 에서 붕괴가 없었다. ⛔ 이것을 'LPSCl 에서 검증됐다' 의 근거로 쓰지 않는다 |
| **'UMA 는 Li₃N 에 사용 금지'** (`db/interphases/li3n.json` · `HZ-uma-li3n-banned` · 2026-06 결정론적 편향 판정) | ⚪ **무관 — 지지도 반박도 아니다** · 방향은 같은 쪽 | Li₃N 미시험. N 은 LiPON 의 P–N 다면체로만 나오고 그 계가 최악군이다. 우리 금지의 실패 양식 (슬랩 · 표면 기하에서의 계통 오답) 은 이 논문이 보인 '오차가 표면 · 계면 수직 방향에 몰린다' 와 같은 부류다. ⚠ **역방향 오독 주의**: 논문의 '단일 음이온 이원계는 정성 스크리닝 가능' 을 Li₃N (이원 · 단일 음이온) 에 넓히면 안 된다 — 논문은 Li₃N 을 재지 않았고 장벽도 재지 않았다. 우리 금지는 우리 직접 증거에 선다 |
| Li₃P · 계면 산물상 스팟체크 필수 (`kb/projects/mlip_next_campaigns_2026_07.md` 공통 규율 · `kb/projects/sei_products_2026_08_06.md`) | 🟢 **지지 (간접)** | Li₂O · Li₂S · LiCl 은 실제로 가장 쉬운 축이었지만 그래도 W_adh 부호가 뒤집히고 (LiCl/Li) 수직 힘 오차가 남는다. Li₃P 는 미시험 → '산물상마다 DFT 대조' 규율을 풀 근거가 없다 |
| **li2s 트랙 마감** (`lpscl_smallcell_glass_track_closed_2026_10_30.json` · 모델 검증 p1) | ⚪ **무관 (계가 다르다)** — 실천은 같은 방향 | 논문의 Li₂S 는 **결정 Li₂S / Li 금속 계면**이고 우리 트랙은 **황화인산염 유리 벌크** (a-Li₄PS₄Cl · a-Li₃PS₄) 다. 우리 검증이 잰 양은 같은 구조에서 UMA 와 PBE 의 압력 차로 추정한 평형 부피 차이지 계면 힘 오차가 아니다 (정의가 다르다 · 결과 문장은 원장 `2_허용_서술_이대로만.모델_검증_Q-DA-4` 에서만). 이 논문이 그 문장을 넓혀 주지 않는다 — 원장 금지 *"'UMA 는 정확하다' 를 이 구조 · 0 K 부피 · 우리 QE PBE 밖으로 넓히기"* 그대로. 수송값은 여전히 비인용 |
| **li2s-2 밀도 창 마감** (`lpscl_glass_dense_window_closed_2026_11_10.json` · 시드 게이트 탈락) | ⚪ **무관** | 논문의 '다중음이온 환경에서 힘 오차가 크다' 는 Li 금속 계면의 PO₄ · PON 에서 잰 것이다. PS₄ 는 재지 않았다. ⛔ 우리 시드 게이트 탈락의 원인을 이 논문으로 설명하지 않는다 (원장 금지: 120 원자 · 그 담금질 일정 · UMA 조건의 결과를 일반화하지 않는다) |
| 소셀 UMA↔QE 힘 대조 (`lpscl_smallcell_closed_2026_09_18.json`) | 🟢 **같은 그림 (정성)** | 우리 원장 허용 문장 ③ 은 오차가 원소마다 균일하지 않고 골격 (S · P) 쪽이 Li · Cl 보다 크다고 적는다 (보고이지 게이트 아님 · 영구 단서 동반 · 수치는 원장에서). 논문이 '동역학이 힘 오차에 둔감한 이유' 로 든 둘째 가설 — *큰 힘 오차는 Li 가 아닌 원자에 몰린다* (`Fig. S6` · SI · 안 봄) — 와 같은 모양이다. ⛔ 두 계의 수치를 한 표에 놓지 않는다 (원장 금지 — 다른 계 · 다른 DFT 설정) |
| **b2o3 B·O 배치 카드** (`b2o3_bo_placement_estimand_2026_11_09.json` · `D-2026-11-09-b2o3-bo-placement-amend1` active) | 🟢 **지지 (설계 규칙 쪽)** · 직접 시험은 없음 | 카드 §3 이 이미 'UMA 의 B–O/B–S 화학 정확도 미검증 → DFT 단일점으로 부호 확인' 과 '여유보다 작으면 가를 수 없다' 를 적어 두었다. 논문이 보인 것: ① 에너지 **순서**는 DFT 차이가 모델 오차보다 작으면 틀린다 ② 유도된 에너지 차에서는 위원회 불일치가 오차를 거의 못 짚는다 (r 0.30–0.41) → 위원회 대신 DFT 단일점을 택한 카드 설계와 같은 결론. B · 혼합 음이온 다면체 (PS₄₋ₓOₓ · BS₃ · BOₓS_y) 는 논문에 없다 — P–O 다면체가 Li 금속 옆에서 영역 밖이었다는 것까지만 |
