Repository: yonghoon7153-source/Yonghoon-DEM-DFT

# 📚 LITDB — 문헌 단일 시스템 (**SE·DFT 축 + DEM·MPM 축, 두 트랙**)

> **앞으로 논문은 여기서만 본다.** 여러 곳(db/literature, kb/papers, db/properties, Excel)에 흩어진 문헌을 한 곳에서 생각·참고·비교하기 위한 통합 MD 시스템.

## 왜 트랙이 둘인가
`INDEX.md` 는 argyrodite 전해질 축이라 접촉역학·MPM·건식전극 digest 가 들어갈 자리가
없다. 그래서 한때 64편이 **어느 인덱스에도 없었다**(open_items #7). 축을 나눠 그 구멍을
닫았고, 한 분모로 세면 “159편 중 98편 미언급” 같은 **가짜 미결**이 나온다
(`comparison_vs_ours.md:8`). 분리는 실측 근거가 있는 결정이다 — 합치지 말 것.

⚠ 이 표의 **편수는 적지 않는다.** 손으로 쓴 수는 반드시 낡는다(README 자신이 세 번 틀렸다).
현재값은 `python3 tools/litdb/build_index.py --check` 로 본다.

File: litdb/papers/ahmed2026_co_substituted_llzto_sintering_atmosphere.md
<!-- digest 표준 양식 (paper-level STANDALONE). 깊이 기준 = papers/zuo2022_chlorination_cathode_interface.md
     2026-11-16 초판 — 본문 14 pp + SI 10 pp 전문 독해. 크롭 19장 (본문 그림 6 · 본문 표 3 · SI 그림 9 · SI 표 1).
     표는 PDF 텍스트로 읽었다. Table 3 은 90° 회전 표라 텍스트 추출 순서가 뒤섞여서 글자 좌표(span bbox)로 행을 복원했다.
     그림 판독 중 7 패널 (Fig. 5a · 6a · 6b · 6c · 6d · 6f · S6 Co0.1) 은 PDF 를 300–500 dpi 로 다시 렌더해 읽었다 (scratch, 저장 안 함). -->

# The Impact of Cobalt Substitution on the Electrochemical Properties of Cubic Li₆.₆La₃Zr₁.₆Ta₀.₄O₁₂ Solid Electrolyte for All-Solid-State Li-Ion Batteries — Ahmed, Barr et al. (*Adv. Sci.* **2026**, e78649)

> slug `ahmed2026_co_substituted_llzto_sintering_atmosphere` · DOI `10.1002/advs.78649` · type `exp 주도 (XRD·SEM-EDS·Raman·EBSD·EIS·DC 분극) + DFT 보조 (VASP·SCAN 정적 결함 형성에너지 + DOS)` · PDF `litdb/inbox/b5d79baf-The_Impact_of_Cobalt_Substitution_…_Li_Ion_Batteries.pdf` (본문 14 pp · Fig 1–6 · Table 1–3) + `litdb/inbox/841a6a25-Sup_The_Impact_of_Cobalt_Substitution_…pdf` (SI 10 pp · Fig S1–S9 · Table S1 · 원본은 docx) · digested `2026-11-16` · status ✅ · 태그 **[EXTERNAL · 비-argyrodite · 산화물 가넷]**
> elements: Li, La, Zr, Ta, Co, O
> methods: DFT, DOS, PDOS, Raman

> **저자**: **Jehad Ahmed**^1,2†\* · **Jordan A. Barr**^3† · Zhizhen Qin^1,2 · Anna Domgans^1,2 · Kwangnam Kim^4 · **Chih-Long Tsai**^1 · **Roland Schierholz**^1\* · Julian Borowec^1,2 · **Brandon C. Wood**^4 · **Liwen F. Wan**^4\* · Anna Windmüller^1 · Florian Hausen^1,2 · **Rüdiger Eichel**^1,2 (†공동 1저자 · \*교신)
> ^1 **FZ Jülich IET-1** (Fundamental Electrochemistry) · ^2 RWTH Aachen 물리화학 · ^3 Washington State Univ. 기계·재료 · ^4 **LLNL LEAF**
> 접수 2026-08-11 / 수정 2026-10-14 / 수락 2026-10-29 · OA CC BY · 미·독 공동 과제 CatSE2 (DOE + BMFTR 13XP0510A) · LLNL DE-AC52-07NA27344 · 계산 자원 NREL + LLNL Grand Challenge · keywords composite cathode / microstructure / side reaction / sintering atmosphere
> **역할 분담 (Author Contributions 로 확인)**: 실험 = Jülich (Ahmed·Qin·Domgans·Tsai·Schierholz·Windmüller) · DFT = LLNL/WSU (Barr·Kim·Wood·Wan). 계산 서술은 본문 §4.5 한 문단 + `Table 1` + `Fig. S5` 가 전부다.
>
> **계보 (본문이 스스로 세운 것)**: [Scheld 2023 AFM *"Riddle of Dark LLZO"*](ref 20 · FAST 로 만든 LLZTO 분리막이 **푸르게** 변하고 σ·CCD 가 떨어진다) · [Din 2023 AFM](ref 21 · Ga-LLZO 단결정을 LCO 분말에 묻어 Co²⁺/Co³⁺ 가 **사면체 Li 자리**로 들어감 · Co ≈0.16 pfu 넘으면 정방정 전이) · [Ihrig 2022/2023 ACS AMI](ref 18·19 · FAST LCO/LLZTO 열화) · [Hou 2023 Adv. Sci.](ref 8 · 공기 소결 80.8 %/100 cyc) → **본 논문** = *"FAST(Ar/진공) 는 왜 열화가 크고 공기 소결은 왜 안정한가"* 를 **소결 분위기 × Co 고용도** 하나로 묶어 보려는 시도.
> **우리 litdb 이웃**: `clausnitzer2024_degradation_mechanisms_cathode_llzo` ([Claus24Gar] · 같은 LCO–LLZTO FAST 계의 Ihrig 시료) · `miara2015_llzo_cation_dopants_cathode_interphases` ([Miara15] · LLZO 자리별 결함에너지 PBE · Co⁴⁺(Zr)) · `haruyama2017_cation_mixing_co_diffusion_lco_lps` (황화물 LPS 에서는 Co 가 **P 자리**로) · `wei2023_linbo3_coating_cutoff_voltage_lco_argyrodite` (LCO|아지로다이트 사이클 후 비정질 Co 황화물) · `zeng2026_ga_llzto_site_specific_substitution` ([Zeng26Gar] · 가넷 자리 선택 치환) · `anderson2024_llzo_comprehensive_dopant_screening`.
>
> ⚠ 태그 메모 — `DFT · DOS · PDOS · Raman` 만 걸었다. XRD·SEM-EDS·EBSD·EIS·DC 분극은 태그 어휘에 없다. **NEB·Bader·EOS·ESW 는 이 논문이 하지 않았다** (Li 이동 장벽 계산 0 · 안정창 측정 0).
>
> **실제로 본 그림 (크롭 해상도, 2026-11-16)**: `Fig. 1` · `Fig. 2` · `Fig. 3` · `Fig. 4` · `Fig. 5` (+ `5a` 600–800 cm⁻¹ 확대) · `Fig. 6` (+ `6a`·`6b`·`6c`·`6d`·`6f` 고해상 재렌더) · `Fig. S1` · `Fig. S3` · `Fig. S4` · `Fig. S5` · `Fig. S6` (+ Co0.1 패널 확대) · `Fig. S7` · `Fig. S9` — **그림 13장 + 확대 7건**.
> **크롭으로는 안 본 것**: `Fig. S2` (EBSD) · `Fig. S8` (σe vs LCO wt%) — 둘 다 첫 독해 때 **PDF 쪽 렌더 (저해상)** 로만 봤다. 값은 SI 본문 · `Table 3` 으로 확보. 표 4장 (`Table 1`·`2`·`3`·`S1`) 은 이미지가 아니라 PDF 텍스트로 읽었다.
> 그림에서만 읽은 값은 **`figure-read ≈`**, 논문에 없는 계산은 **`우리 산수`** 로 표시했다.

---

## 0. 이 digest 를 읽는 법

> **⛔⛔ 비-argyrodite — 물성 4축 (A 이온 · B 산화 · C 기계 · D 전자) 에 수치로 비교하지 않는다.**
> 계가 산화물 가넷 **Li₆.₆La₃Zr₁.₆Ta₀.₄O₁₂ (LLZTO)** 이고 우리는 황화물 아지로다이트 Li₆PS₅Cl / Li₅.₄PS₄.₄Cl₁.₆ 다.
> 골격 화학 (O²⁻ vs S²⁻/Cl⁻) · 공정 온도 (970 °C 소결 vs 아지로다이트 합성은 보통 500 °C 대) · 도펀트 (Co, 산화환원 활성) 가 다 다르다.
> 이 논문의 σ · Ea · σe 숫자는 **소환값**이고, 우리 db 의 어떤 절대값과도 같은 표에 놓지 않는다.

넘어오는 것은 **방법 · 측정 정의 · 질문** 셋이다:

1. **도펀트 자리 판단의 방법 대비** (우리 Nd · B₂O₃ 자리 계산과) — 이 논문의 DFT 는 *기준상(화학퍼텐셜 저장고) · 원자가 · 농도 · 배치 수 · 셀 이완* 을 어떻게 다뤘고, 그것이 실험의 핵심 변수 (소결 분위기) 를 설명할 수 있나 → **§7b · §10-A · §11-①**.
2. **측정 정의** — DC 분극 σe 가 바이어스에 따라 10–100배 움직인다 · EIS total σ 의 저온 아레니우스가 전자 병렬경로로 휜다 · 커패시턴스로 bulk/GB 를 가르는 규칙이 2차상이 섞이면 무너진다 → **§4d–4e · §5.7–5.8 · §7e**. **ESW · CCD · 계면저항 · 셀 측정은 이 논문에 없다** (§4g).
3. **DFT 방법** — VASP · SCAN (+U 없음) · 96 원자 원시셀 (Ta 없는 Li₇ LLZO) · 셀 모양까지 이완 · 배치 수 미기재 · 스핀 상태 미보고 → **§8**.

---

## 1. 한 줄 요약

Co 를 넣은 LLZTO (Li₆.₆₋₃ₓCoₓLa₃Zr₁.₆Ta₀.₄O₁₂, x = 0–0.1) 를 **970 °C 10 h 에서 공기 또는 Ar 로 소결**하면, **Ar 에서는 Co 가 입자 안으로 2.5–5배 더 녹아 들어가고** (EDS 입자 중심 x = 0.1: **0.42 ± 0.04 vs 0.09 ± 0.02 at%**) 펠릿이 푸르게 되며 **x ≥ 0.03 에서 25 °C σ_total 이 1.6×10⁻⁴ → 1.9–2.9×10⁻⁵ S cm⁻¹ 로 떨어지고 Ea 가 0.45–0.49 → 0.52–0.57 eV 로 오른다.** 공기에서는 Co 가 거의 안 녹고 (≈0.02 pfu, EDS 검출한계 근처) **입계 · 기공 표면에 LiCoO₂ 로 석출**해 σ_total 은 그대로지만 **σe (4 V) 가 x ≥ 0.05 에서 1–2 자릿수 오른다.** Ar 소결 시료를 공기에서 2 h 더 구우면 LCO 가 다시 석출한다 (`Fig. 5e`) ⇒ 저자 제안: *FAST(환원 분위기) 복합양극의 후속 공기 소성이 Co 를 끌어내 이온전도를 일부 되살릴 수 있다* (**σ 회복은 측정 안 함** — 저자 자인).

DFT (SCAN, Ta 없는 LLZO 96 원자 셀, x = 0.25 상당) 는 **같은 원자가 안에서** Co²⁺ 는 Li 자리 (−0.92 eV/Co), Co³⁺ 는 Zr 자리 (−1.31 eV/Co) 를 고른다고 낸다. ⚠ 단 초록의 *"Co²⁺ occupying Li-positions according to DFT"* 는 DFT 만으로는 나오지 않는다 — 원자가 사이의 비교에는 산소 화학퍼텐셜이 필요한데 논문에 없고, 수치만 보면 Co³⁺@Zr 가 더 낮다 (§10-A1).

---

## 2. 메타 / 동기 / 질문

| 항목 | 내용 |
|---|---|
| 계 | **Li₆.₆₋₃ₓCoₓLa₃Zr₁.₆Ta₀.₄O₁₂**, x = 0 · 0.005 · 0.01 · 0.03 · 0.05 · 0.10 (명목 조성은 **Co³⁺@Li + Li 공공 2** 보상을 가정한 꼴) |
| 핵심 변수 | 소결 분위기 **공기 vs Ar** (970 °C · 10 h · 같은 하소 분말) |
| 던지는 질문 | (1) 분위기에 따라 Co 고용도가 다른가 (2) Co 가 어느 자리 · 어떤 원자가로 들어가나 (3) 그것이 σ_total · σe 를 어떻게 바꾸나 (4) LCO/LLZO 복합양극 열화 (FAST = Ar/진공 → 빠른 열화, 공기 소결 → 안정) 를 설명하나 |
| 문헌 갭 (본문 정리) | FAST 셀은 **반드시 900–1050 °C 공기 재소성** 뒤에야 측정되는데, 그 단계의 의미가 논의된 적 없다 · Co²⁺ (사면체 선호 · 반경 Li⁺ 와 비슷) vs Co³⁺ (팔면체 · 작다) 의 차이가 분위기 의존 고용도로 이어질 것이라는 가설 |
| 실험 측정 | XRD (Rietveld · QPA) · SEM-EDS 맵·점분석 · 상관 SEM/EDS/Raman 매핑 (532 · 785 nm) · EBSD · 기공 분할 · EIS (−60–100 °C) · DC 분극 σe (0.5–4.0 V · 25 °C) · 아르키메데스 밀도 |
| 계산 | DFT (VASP · PAW · SCAN) — 자리별 결함 형성에너지 4종 + 이완 격자 + DOS. **이동 장벽 · MD · 계면 계산 없음** |
| 셀 · 전기화학 안정창 · CCD | **없다.** Li 대칭셀 · 복합양극 셀 · LSV/CV · CCD 모두 측정하지 않았다 (CCD 는 서론에서 Scheld 인용으로만 등장) |

---

## 3. 핵심 수치 총정리 ★

### 3a. 소결 온도 사다리 — Co₀.₁:LLZTO, 공기 (`Fig. 1`)

| 소결 T (°C) | LiCoO₂ (wt%) | Li₀.₅La₂Co₀.₅O₄ (wt%) | 격자상수 a (Å) | 출처 |
|---|---|---|---|---|
| 970 | figure-read ≈0.5 | 0 | figure-read ≈12.951 | `Fig. 1b,c` |
| 1000 | figure-read ≈0.85 | 0 | ≈12.950 | 〃 |
| 1050 | figure-read ≈0.73 | 0 | ≈12.946 | 〃 |
| 1100 | figure-read ≈0.15 | figure-read ≈0.3 | ≈12.943 | 〃 |
| 1175 | figure-read ≈0.0 | figure-read ≈2.05 (주 2차상) | ≈12.944 | 〃 |

- 본문 결론: 970 °C 가 Li₀.₅La₂Co₀.₅O₄ 형성을 최소화 → **모든 시료를 970 °C 로** (자기 그룹 선행 [8, 24] 의 LLZTO 셀 소결 조건과도 같다).
- 문헌 정합 (본문): LCO+LLZTO 가 공기 ≈1085 °C 에서 LaCoO₃ 를 낸다 (DSC, ref 22) · La₂Li₀.₅Co₀.₅O₄ 도 같은 계 반응산물로 보고됨 (ref 20, 23).
- **우리 산수 (질량수지 — Rietveld wt% 를 그대로 믿을 때)**: 0.1 pfu 의 Co 중 결정성 2차상에 든 몫은 970 °C **≈0.045** · 1000 °C **≈0.076** · 1100 °C **≈0.017** · 1175 °C **≈0.024** pfu. ⇒ **1100 °C 이상에서는 Co 의 75–83 % 가 XRD 로 보이는 상 밖에 있다** — 고온 공기에서 Co 가 오히려 더 녹았을 가능성, 비정질 입계상, 또는 0.1 wt% 대 QPA 의 정밀도 한계. 논문은 고온 시료에 EDS 를 하지 않아 가를 수 없다 (§10-B4).

### 3b. 조성 사다리 — 상 · 색 · 격자 (`Fig. 2`)

| x | 공기: 색 / 상대밀도 | Ar: 색 / 상대밀도 | 공기 LCO (wt%) | a 공기 (Å) | a Ar (Å) |
|---|---|---|---|---|---|
| 0 | (사진 없음) / 87.6 % | (사진 없음) / 86.7 % | 0 | figure-read ≈12.9447 | **점 없음** (`Fig. 2f` 에 Ar x=0 생략) |
| 0.005 | 카키 / 87.1 % | 연하늘 / 85.6 % | 0 | ≈12.9450 | ≈12.9494 |
| 0.01 | 카키 / 88.4 % | 하늘 / 87.7 % | 0 | ≈12.9466 | ≈12.9477 |
| 0.03 | 갈색 / 88.9 % | 청록 / 86.9 % | figure-read ≈0.06 | ≈12.9508 | ≈12.9486 |
| 0.05 | 짙은 갈색 / 87.8 % | 짙은 청록 / 87.3 % | ≈0.42 | ≈12.9460 | ≈12.9487 |
| 0.1 | 거의 검정 / 88.0 % | 청록 / 89.1 % | ≈0.49 | ≈12.9520 | ≈12.9527 |

- XRD: 공기 시료는 **x ≥ 0.03 에서 LCO 반사** (2θ ≈19° · ≈45°, `Fig. 2c` 마름모) → **공기 고용 한계 0.01 < x < 0.03**. Ar 시료는 **어느 x 에서도 2차상 반사 없음** (`Fig. 2d`).
- 색: Co²⁺ → 청색 (CoAl₂O₄ 류) · Co³⁺ → 카키/녹색 (Co₂AlO₄ 류, ref 25) — **원자가의 정성 표지일 뿐 직접 측정이 아니다** (XAS·XPS·EPR 없음).
- 격자상수: 전 범위 변동 **≤0.008 Å (0.06 %)** · Rietveld 단위는 Ia-3d 입방 가넷. 같은 분위기 안에서도 표본 간 산포 ≈0.005 Å (공기 x=0.03 → 0.05 가 0.005 Å 내려갔다 올라감).
- 반경 근거 (본문, Shannon 6배위): **Co²⁺ HS 74.5 pm ≈ Li⁺ 76 pm** · Co³⁺ LS 54.5 / HS 61 pm.

### 3c. 입자 안 Co — SEM-EDS 점분석 (`Table 2` · `Fig. 4` · `Table S1b`)

| 명목 x | 완전 고용 시 기대 at% (Li 제외 = EDS 기준, `Table S1b`) | 공기: 입자 Co (at%) | Ar: 입자 Co (at%) | Ar/공기 | 우리 산수: at% → x |
|---|---|---|---|---|---|
| 0.005 | 0.03 | 검출 안 됨 | 검출 안 됨 | — | — |
| 0.01 | 0.06 | 검출 안 됨 | 검출 안 됨 | — | — |
| 0.03 | 0.18 | **0.05 ± 0.03** | **0.12 ± 0.02** | 2.4 | 공기 ≈0.009 · Ar ≈0.020 |
| 0.05 | 0.29 | **0.10 ± 0.03** | **0.32 ± 0.06** | 3.2 | 공기 ≈0.017 · Ar ≈0.055 |
| 0.1 | 0.59 | **0.09 ± 0.02** | **0.42 ± 0.04** | 4.7 | 공기 ≈0.015 · Ar ≈0.072 |

- 조건: **15 kV · 입자 10개/시료 · 평균 ± 표준편차**. 본문 요약 *"Ar 이 2.5–5배"* ✓ (2.4–4.7).
- `Fig. 4` (x = 0.1 대표점, 정량표 인쇄값): 공기 **Co 0.12 wt% / 0.11 at%** · Ar **0.50 wt% / 0.47 at%** (나머지 La 56.15/52.75 · Zr 17.38/19.87 · Ta 8.62/8.73 · O 17.73/18.15 wt%).
- `Fig. 4f` KDE (점 **26개/시료**): 평균 **공기 0.090 at% · Ar 0.436 at%** (본문: Ar ≈0.44 at% ↔ x ≈0.08 · 공기 ≈0.1 at% ↔ x ≈0.02). Ar 분포는 0.3–0.7 at% 로 넓고 (불균일) figure-read 꼬리가 ≈0.65 at% — **완전 고용 기대치 0.59 at% 를 넘는 점이 있다**.
- 본문: *"0.42 at% Co 도 Li 이온의 ≈1 % 치환일 뿐"* — 우리 산수 x ≈0.072 / 6.6 Li = **1.1 %** ✓.
- **우리 산수 — EDS 정량의 자체 산포**: 대표점의 La/Zr 원자비가 공기 **2.12** · Ar **1.74** (명목 1.875). 표준 없는 EDS 의 점 간 ±10 % 대 편차라, Co 의 **절대 at%** 는 반정량이고 **두 분위기의 4배 차이**만 견고하다.

### 3d. 미세구조 (`Fig. 3` · `Fig. S2` · `Fig. S3` · `Table 3`)

| 항목 | 공기 | Ar | 출처 |
|---|---|---|---|
| 입자 크기 | ≈5 µm (주로 4–5 µm) | ≈5 µm | EBSD · `Fig. S2` (쪽 렌더로만 봄) · 본문 · 집합조직 없음 |
| 영상 기공률 (x = 0.005/0.01/0.03/0.05/0.1) | 8.09 / 10.06 / 13.04 / 10.36 / 9.12 % | 14.92 / 14.76 / 15.84 / 14.76 / 13.01 % | `Fig. S3a` 인쇄값 |
| ┗ 평균 (우리 산수) | **10.1 ± 1.9 %** | **14.7 ± 1.0 %** | |
| 평균 기공 면적 | **69.59 ± 7.26 µm²** (59.4–77.0) | **31.32 ± 6.71 µm²** (21.7–37.3) | SI 본문 · `Fig. S3` |
| 기공 개수 (같은 시야) | 85–128 | 299–454 | `Fig. S3a` |
| 아르키메데스 상대밀도 → 기공률 (우리 산수) | 87.1–88.9 % → **평균 12.0 %** | 85.6–89.1 % → **평균 12.7 %** | `Table 3` |
| 기공 형태 | 크고 드문 고립 기공 | 작고 많은, **연결된** 기공망 | SI 본문 |

- 분할: Otsu 전역 문턱 → 이진 마스크 → 연결 성분 라벨 · 작은 점 제거 (SI).
- ⚠ 본문은 영상 기공률이 아르키메데스와 *"quite well"* 맞는다고 쓴다. **절대값은 ±2 %p 안에서 맞지만, 분위기 간 차이는 안 맞는다** (영상 +4.5 %p vs 아르키메데스 +0.7 %p) — Ar 의 연결 기공이 액체에 채워져 아르키메데스에 덜 잡히는 것과 정합 (우리 해석, §10-B3).

### 3e. 전도도 — `Table 3` 전부 (25 °C · σe 는 4 V 바이어스)

| x | 공기 σ_total (S cm⁻¹) | 공기 Ea (eV) | 공기 σe@4 V (S cm⁻¹) | Ar σ_total | Ar Ea | Ar σe@4 V |
|---|---|---|---|---|---|---|
| 0 | 1.69×10⁻⁴ | 0.47 | 1.18×10⁻⁸ | **8.11×10⁻⁵** | 0.49 | **5.87×10⁻⁸** |
| 0.005 | 2.64×10⁻⁴ | 0.46 | 8.81×10⁻⁹ | 1.67×10⁻⁴ | 0.46 | 4.66×10⁻⁹ |
| 0.01 | **8.64×10⁻⁵** | 0.47 | 6.55×10⁻⁹ | 1.55×10⁻⁴ | 0.45 | 7.31×10⁻⁹ |
| 0.03 | 2.43×10⁻⁴ | 0.46 | 1.68×10⁻⁸ | **1.92×10⁻⁵** | **0.57** | 5.78×10⁻⁹ |
| 0.05 | 3.03×10⁻⁴ | 0.43 | **2.88×10⁻⁷** | **2.94×10⁻⁵** | **0.55** | 7.56×10⁻⁹ |
| 0.1 | 2.14×10⁻⁴ | **0.38** | **1.75×10⁻⁶** | **2.49×10⁻⁵** | **0.52** | 8.97×10⁻⁹ |

**우리 산수 — "몇 배 떨어졌나" 는 기준 시료가 정한다**:
- 본문 *"Ar 에서 σ_total 3–4배 · σe 약 한 자릿수 감소 (vs 미치환 LLZTO)"* 는 **Ar x = 0 기준**이다: σ_total 2.8–4.2배 · σe 6.5–12.6배.
- 그런데 **Ar x = 0 자체가 튄다** — σ_total 8.11×10⁻⁵ 는 Ar x = 0.005 · 0.01 (1.67 · 1.55×10⁻⁴) 의 절반이고, σe 5.87×10⁻⁸ 은 공기 x = 0 의 **5배**다. 기준을 Ar x = 0.005 나 공기 x = 0 으로 바꾸면 σ_total 감소는 **5.7–8.8배**, σe 감소는 (공기 x = 0 대비) **1.3–2.5배**로 바뀐다 (§10-B1).
- σ_total 의 계단은 **x = 0.01 → 0.03** 사이에 있다 (1.55×10⁻⁴ → 1.92×10⁻⁵, **8.1배**) — EDS 로 입자 Co 가 처음 잡히는 지점과 같다 (`Fig. S9a`). 그 뒤 입자 Co 가 0.12 → 0.42 at% 로 3.5배 늘어도 σ_total 은 더 안 떨어진다 (포화).

**홉 수 검산 (CLAUDE.md 규율 · Γ = ν₀·exp(−Ea/kT) · ν₀ 10¹³ s⁻¹ 가정 · T = 298 K · 차수 검산이지 D·σ 가 아니다)**:
Ea 0.38 eV → Γ ≈ 3.8×10⁶ s⁻¹ (평균 대기 ≈0.27 µs) · 0.45 eV → ≈2.5×10⁵ s⁻¹ (≈4 µs) · 0.49 eV → ≈5.2×10⁴ s⁻¹ (≈19 µs) · 0.57 eV → ≈2.3×10³ s⁻¹ (≈0.43 ms).
⇒ Ar x = 0.01 → 0.03 의 Ea +0.12 eV 는 같은 전지수라면 298 K 홉 빈도를 **≈107배** 줄여야 하는데 실측 σ 는 **≈8.1배**만 줄었다 → 전지수가 ≈13배 커졌다 (Meyer–Neldel 형 보상 또는 bulk·GB 혼합 Ea). **Ea 차이를 "장벽이 0.12 eV 높아졌다" 로 직역하지 않는다** (§10-B2).

### 3f. DC 전자전도의 바이어스 의존 (`Fig. 6d,e` · figure-read ≈)

| 시료 | 0.5 V | 4.0 V | 배수 | 비고 |
|---|---|---|---|---|
| 공기 x ≤ 0.01 | ≈0.9–1.2×10⁻⁹ | ≈0.65–1.2×10⁻⁸ | ≈6–11 | 본문 *"1–5×10⁻⁹ → ~10⁻⁸"* ✓ |
| 공기 x = 0.03 | **≈2.8×10⁻⁸** | ≈1.7×10⁻⁸ | ≈0.6 (1.5 V 까지 **감소** 후 완만 증가) | ⚠ 본문은 x ≤ 0.03 을 0.5 V 에서 1–5×10⁻⁹ 로 묶는다 — **x = 0.03 은 6–25배 위** (§10-C1) |
| 공기 x = 0.05 | ≈6.0×10⁻⁸ | ≈2.9×10⁻⁷ | ≈5 (2.0 → 2.5 V 에서 **≈4배 계단**) | 계단은 본문 무언급 |
| 공기 x = 0.1 | ≈6.4×10⁻⁷ | ≈1.8×10⁻⁶ | **≈2.9** | ⚠ 본문 *"less than a factor of two"* — `Fig. 6d` 와 안 맞고 `Fig. S6` 전류와는 맞는다 (§10-C2) |
| Ar x = 0 | ≈5×10⁻¹⁰ | ≈5.9×10⁻⁸ | **≈120** | 본문 ✓ |
| Ar x ≥ 0.005 | ≈2.5–8×10⁻¹⁰ | 4.7–9.0×10⁻⁹ (인쇄) | ≈10–30 | 여럿이 3.0 V 에서 최대 후 약간 감소 |

- 본문 해석: 바이어스가 이온차단 전극의 Li 화학퍼텐셜을 바꿔 전자 운반자 농도를 바꾼다 (Hebb–Wagner 류, refs 36–38).
- 공기 x ≥ 0.05 의 높은 σe 는 **LCO 2차상 양** (≈10⁻³ S cm⁻¹, ref 39) 을 따라간다 (`Fig. S8` · `Fig. S9b`) — 입자 Co (≈0.1 at% 로 일정) 와는 무관.

### 3g. DFT — 자리별 형성에너지와 이완 셀 (`Table 1` · `Table S1a`)

| Co 자리 (보상) | DFT 셀 조성 (per f.u.) | E_f (eV/Co) | a / b / c (Å) | α / β / γ (°) | V (Å³) | ΔV (우리 산수) |
|---|---|---|---|---|---|---|
| Co²⁺@Li (+V_Li 1) | Li₆.₅Co₀.₂₅La₃Zr₂O₁₂ | **−0.92** | 11.281 / 11.291 / 11.295 | 110.16 / 108.96 / 109.42 | 1105.70 | +0.13 % |
| Co³⁺@Li (+V_Li 2) | Li₆.₂₅Co₀.₂₅La₃Zr₂O₁₂ | −0.44 | 11.262 / 11.289 / 11.265 | 109.89 / 109.03 / 109.48 | 1102.76 | −0.14 % |
| Co³⁺@La (보상 없음) | Li₇Co₀.₂₅La₂.₇₅Zr₂O₁₂ | −0.48 | 11.297 / 11.355 / 11.269 | 109.51 / 108.04 / 111.06 | 1109.51 | **+0.47 %** |
| Co³⁺@Zr (+Li_i 1) | Li₇.₂₅Co₀.₂₅La₃Zr₁.₇₅O₁₂ | **−1.31** | 11.275 / 11.283 / 11.286 | 110.84 / 107.89 / 109.53 | 1106.64 | **+0.21 %** |
| 무치환 LLZO | Li₇La₃Zr₂O₁₂ | N.A. | 11.267 / 11.276 / 11.289 | 109.93 / **108.54** / 109.92 | 1104.29 | — |
| (Co³⁺@Ta, 2 Li_i) | — | **계산 안 함** (Ta 없는 셀) | | | | |

- 이상적 bcc 원시셀 각도는 **109.47°** — **무치환 셀이 이미 β 108.54° (−0.93°)** 로 뒤틀려 있다 = 순서화된 Li 배치를 셀 모양까지 이완한 흔적 (§8 · §10-A4).
- 무치환 V 1104.29 Å³ → 입방 환산 a ≈13.02 Å (우리 산수, 실측 LLZTO 12.945 Å).
- 본문: *"Co³⁺@Zr ≈0.2 % · Co²⁺@Li 0.13 % 의 작은 부피 변화 — Strocka 경험식과 마찬가지로 (likewise)"* ⚠ **부호가 반대다**: Strocka (`Fig. S1`) 는 Zr · La 자리에서 a 가 **줄어든다** 고 하고, DFT 는 **늘어난다** (+0.21 · +0.47 %) (§10-A5).

### 3h. Raman 배정 (본문 인쇄값)

| 상 | 피크 (cm⁻¹) | 배정 |
|---|---|---|
| 입방 LLZTO | 115 · 213 · 242 · 371 · 410 · **649** · **737** | La 부격자 · Li–O 내부 · Zr–O 신축 · Ta–O 신축 |
| LiCoO₂ | 484 · **595** · 658 | O–Co–O 굽힘 · Co–O 신축 · Co₃O₄ 불순물 가능 Co–O |
| Li₀.₅La₂Co₀.₅O₄ | 385 · 431 · **690** | (ref 20) |
| **693 cm⁻¹ 특징** | 532 nm 에서만 · 공기 시료에서만 | 저자: Co 의 **광발광 (PL)** · 우리 산수: 532 nm 기준 방출 ≈552 nm (≈2.24 eV) |

---

## 4. 재료 & 방법 — 측정 정의 전부 ★

### 4a. 합성
- 원료: LiOH·H₂O (Merck 98 %) · La₂O₃ (Merck 99.9 %, **900 °C 10 h 예건조**) · ZrO₂ (Treibacher 99.5 %) · Ta₂O₅ (Inframat 99.95 %) · **Co₃O₄** (Merck 99.5 %).
- 조성 Li₆.₆₋₃ₓCoₓLa₃Zr₁.₆Ta₀.₄O₁₂ (x = 0 · 0.005 · 0.01 · 0.03 · 0.05 · 0.10) + **LiOH·H₂O 15 mol% 과잉**.
  ⚠ `Fig. 2a` 모식도는 *"하소한 Co:LLZTO 분말에 15 mol% LiOH 를 섞는다"* 로 그려 **과잉 LiOH 를 넣는 단계가 본문 (출발 혼합) 과 다르게 읽힌다**.
- 하소 3단: **850 °C 1회 + 1000 °C 2회, 각 20 h** (공기) · 사이마다 분쇄·가압 → 분쇄 · 100 µm 체.
- 성형: Ø12 mm 일축 **150 MPa** → 소결 전 **정수압 500 MPa**.
- 소결: **970 °C · 10 h · 공기 또는 Ar** (Ar 순도 · 유량 · pO₂ · 도가니 재질 미기재). x = 0.1 은 공기에서 970 · 1000 · 1050 · 1100 · 1175 °C 추가.

### 4b. XRD
- Empyrean (Panalytical) · Cu Kα 1.54 Å · Bragg–Brentano · Si 웨이퍼 · 2θ 10–100° · 스텝 0.0084° · Diffrac.Topas 7 (Bruker) Rietveld · QPA (격자상수 · 척도인자 정련).

### 4c. 미세구조 · 조성 · Raman
- SEM Zeiss GeminiSEM 560 · EDS Ultim Max 100 mm² (Oxford, Aztec) — **맵 10 kV · WD 8.5 mm · 308 × 231 µm** / **점분석 15 kV**.
- Raman WiTec (SEM 챔버 내장 상관 측정) · **532 / 785 nm** · 600 g/mm · 고진공 ≈10⁻⁷ mbar · 스텝 0.727 µm · 2 s · 7 mW · 스펙트럼 48,400개 (= 220 × 220 ≈160 × 160 µm, 우리 산수).
  매핑은 PL 회피를 위해 **785 nm** (본문 p. 6) — `Fig. 5a–c,f` 의 693 cm⁻¹ 비교는 **532 nm**.
- EBSD FEI Quanta FEG 650 + EDAX Digiview 5 · 30 kV · spot 6.5 · WD 13 mm · 스텝 300 nm · 0.05 µm 연마 · OIM v8.6.

### 4d. EIS — σ_total 의 정의
- Novocontrol Concept 80 + Alpha-A · **10 MHz–1 Hz** · 스퍼터 Au · **−60–100 °C, 10 °C 간격** · 섭동장 20 mV/mm · ZView · **R/CPE 3개 직렬**.
- 배정 규칙 (Irvine–Sinclair–West, ref 35): **bulk ≈10⁻¹¹ · GB ≈10⁻⁸ · 전극 10⁻⁷–10⁻⁶ F cm⁻¹**.
- 공기 Co₀.₁ 은 고·중주파 두 호의 커패시턴스가 비슷해 (`Fig. S4c`: 1.32×10⁻¹⁰ · 2.8×10⁻¹¹) **배정을 포기 → 모든 시료에서 total σ 만 보고**. Ea 는 total σ 의 아레니우스 (−60–100 °C).

### 4e. DC 분극 — σe 의 정의
- BioLogic VMP-300 + Vötsch 4002 EMC 항온 · SiC 800→4000 grit 연마 · 양면 **Au ≈200 nm (이온차단)** · Ni 판 Swagelok · Ar 글러브박스 조립.
- **0.5 → 4.0 V, 0.5 V 간격 · 각 4 h 유지 · 사이 OCV 30 min** · 정상상태 전류로 σe (25 °C). I–t 원자료 `Fig. S6` (공기) · `Fig. S7` (Ar).
- ⚠ "4 V" 는 **두 Au 전극 사이 전압**이지 Li/Li⁺ 기준 전위가 아니다 — 이 측정은 **전기화학 안정창이 아니다**.

### 4f. DFT → §8

### 4g. 이 논문에 **없는** 측정 (축 정리용)
- **ESW (LSV/CV)** · **CCD** · Li|LLZTO 계면저항 · 복합양극 셀 · FAST 시료 (가설의 원 대상) · **공기 재소성 후 σ 회복** · Co 원자가 직접 측정 (XAS · XPS · EPR · 자화) · Li 함량 (ICP) · Li₂CO₃ (1090 cm⁻¹ 대는 Raman 창 100–900 cm⁻¹ 밖) · 시료 반복 수.

---

## 5. 결과 — 절별 상세 (그림 실독 포함)

### 5.1 소결 온도 선택 (`Fig. 1`)
- `Fig. 1a` 실독: 970–1100 °C 는 2θ ≈19° · ≈45.2° 에 LCO 마름모, 1175 °C 는 LCO 대신 ≈24.5 · 31.5 · 33 · 48° 에 Li₀.₅Co₀.₅La₂O₄ 역삼각형 (42–50° 확대에서 ≈48.1°). 차분 곡선은 평탄.
- `Fig. 1b` 실독: LCO 는 1000 °C 에서 최대 (≈0.85 wt%) 후 감소, Li₀.₅La₂Co₀.₅O₄ 는 1100 °C 에서 처음 (≈0.3) · 1175 °C 에서 ≈2.05 wt%.
- `Fig. 1c`: a 가 12.951 → 12.943 Å 로 0.008 Å 감소 — 본문 *"minimal variation"*.
- 의미: **공기에서도 온도가 오르면 Co 가 결정성 2차상 밖으로 빠진다** (§3a 우리 산수). 저자는 이 사다리를 "온도 선택" 용으로만 쓰고 해석하지 않았다.

### 5.2 분위기 × 조성 — 색 · XRD · 격자 (`Fig. 2` · `Fig. S1`)
- `Fig. 2b` 실독: 공기는 카키 → 검정 (x 증가), Ar 은 연하늘 → 짙은 청록. x = 0 펠릿 사진은 없다.
- `Fig. 2c,d`: LCO 마름모는 공기 x ≥ 0.03 에만. Ar 은 확대 창 42–50° 에도 2차상 반사가 없다.
- `Fig. 2e`: LCO 0 / 0 / 0 / ≈0.06 / ≈0.42 / ≈0.49 wt% — x = 0.03 → 0.05 사이에 **7배 계단**.
  우리 산수: LCO 0.42 wt% 는 Co **0.0375 pfu** (x = 0.05 의 75 %) · 0.49 wt% 는 **0.044 pfu** (x = 0.1 의 44 %) · 입자 Co (EDS) 를 더하면 x = 0.05 는 수지가 닫히고 (≈0.054) x = 0.1 은 ≈0.04 pfu 가 비어 있다 (Li₀.₅La₂Co₀.₅O₄ 점들 · 비정질 · QPA 한계).
- `Fig. 2f`: a 변동 ≤0.008 Å. Ar x = 0 점이 없다.
- `Fig. S1` 실독 (Strocka 경험식, x = 0 에서 12.9330 Å): x = 0.1 에서 Co²⁺@Li ≈12.9327 · Co³⁺@Li ≈12.9336 · **Co³⁺@Zr ≈12.9263 (−0.007)** · **Co³⁺@La ≈12.8997 (−0.033)**.
  - 저자 결론: 격자상수만으로는 자리 · 원자가를 정할 수 없다 ✓.
  - **우리 유도 (논문 미서술)**: Ar 에서 실제 녹은 Co (EDS x ≈0.07) 를 넣으면 Strocka 는 La 자리면 **≈−0.023 Å** 를 예고한다 — 관측은 **+0.003 Å** (Ar 0.005 → 0.1). 산포 (≈0.005 Å) 의 4배 밖이라 **La 자리는 배제할 수 있다.** Zr 자리 예고 (≈−0.005 Å) 는 산포 안이라 배제 못 한다. 그리고 두 분위기 모두 x = 0.1 에서 a 가 **오른다** — 어떤 Co 시나리오와도 부호가 안 맞아, a 를 움직이는 것은 Co 가 아닌 다른 변수 (Li 함량 · 소결 이력) 로 보인다.

### 5.3 DFT 자리 선호 (`Table 1` · `Table S1` · `Fig. S5`)
- 시험한 자리: **Li (사면체 · 팔면체 · 뒤틀린 비동일평면)** · Zr · La. 보상은 Co 근처 Li 공공 / Li 틈새.
- 결과 (본문): **Co²⁺ → 뒤틀린 비동일평면 Li 자리** (*"strongly distorted triangular non-coplanar"* Co–O 배위 — 우리는 3배위 삼각뿔꼴로 읽는다 · 배위수 · Co–O 거리 · 구조 그림은 논문에 없다) · **Co³⁺ → 팔면체 Zr 자리**. *"이 자리 선호가 서로 다른 전자적 특성을 낳는다."*
- `Fig. S5` 실독 (SCAN DOS, 스핀 분해, E = 0 점선):
  - **Co²⁺@Li**: VB 상단 ≈−2.2 eV · CB 하단 ≈+1.3 eV · **갭 안 특징 안 보임** → 본문 *"DOS 에 미치는 영향 무시할 만함"*.
  - **Co³⁺@Li**: VB 상단 ≈−0.6 eV · **갭 안 ≈+1.6 eV 에 작은 상태** · CB ≈+3.5 eV · La f ≈5.2 eV.
  - **Co³⁺@Zr**: VB 상단 ≈−3.3 eV · **≈−2.6 eV (VB 위 ≈0.7 eV) 에 점유 상태** + ≈+0.3 eV 작은 특징 · CB ≈+1.3 eV.
  - **Co³⁺@La**: VB 상단 ≈−1.2 eV · 갭 안 ≈+0.3 · ≈+1.7 eV · **위/아래 스핀이 비대칭** (자성).
  - 관찰: **E = 0 의 위치가 패널마다 다르다** (VB 상단이 −0.6 ~ −3.3 eV) = 결함 준위에 페르미 준위가 걸린 것 · **무치환 DOS 는 없다** · Co d 사영은 원자 1개라 전 패널에서 거의 안 보인다 (§10-A3).
- 본문 결론: Co³⁺ 의 갭 내 상태가 전자수송을 도울 수 있지만, Co 농도가 낮고 상태가 국재해 **고유 σe 증가는 작을 것** → 공기 시료의 큰 σe 는 LCO 탓.

### 5.4 미세구조 · 상 매핑 (`Fig. 3` · `Fig. S3`)
- `Fig. 3a` (공기): 크고 검은 기공 · Co 맵은 x = 0.005 에서 아무것도 없고 x = 0.03 에서 희미한 점 몇 개, x = 0.1 에서 **입계 · 기공 테두리를 따라 붉은 선**.
- `Fig. 3d` (Ar): 작은 기공이 촘촘한 망 · Co 맵은 x = 0.1 에서도 **거의 검다** (본문 *"Co 농축점 몇 개"*).
- `Fig. 3b` (공기 x = 0.1 상관 맵): La(초록)+Co(빨강) EDS 겹침 / Raman 상 맵 (LLZTO 초록 · LCO 빨강 · Li₀.₅La₂Co₀.₅O₄ 파랑 점 몇 개) / SEM+Raman 겹침 — **EDS 의 Co 농축 = Raman 의 LCO = 입계 · 기공 표면**.
- `Fig. 3c` 스펙트럼 실독: LCO 480 · 595 (최강) · Li₀.₅La₂Co₀.₅O₄ 는 ≈430 이 최강이고 ≈690 도 날카로움 (공기). `Fig. 3f` (Ar) 의 Li₀.₅La₂Co₀.₅O₄ 는 **≈690 이 최강** — 같은 상이라기엔 상대세기가 다르다 (혼합 스펙트럼 가능성).
- `Fig. 3e` (Ar x = 0.1): LLZTO + **Li₀.₅La₂Co₀.₅O₄ 파란 점 몇 개** · LCO 없음.
- `Fig. S3` 실독: §3d 표. 공기는 기공 85–128개 · Ar 은 299–454개 (같은 배율). 패널 글자 *"Mean area: … µm"* 는 µm² 의 오기.

### 5.5 입자 안 Co 정량 (`Fig. 4` · `Table 2` · `Fig. S9`)
- `Fig. 4a,b` 실독: 공기 대표점은 10–15 µm 평탄 파단면 위, Ar 대표점은 둥근 ≈5–8 µm 입자 (목이 좁은 소결 초기형).
- `Fig. 4e` 실독: 두 스펙트럼이 **정규화되지 않았다** (공기가 전체 계수 ≈1.5–2배) · 6.6–7.2 keV 로그 확대에서 **Ar 은 6.93 keV Co Kα 봉우리가 뚜렷**, 공기는 높은 배경 위 **아주 작은 혹**. ⚠ **범례 색이 `Fig. 4f` 와 반대** (4e 파랑 = Ar · 4f 파랑 = 공기).
- `Fig. 4f` 실독: 공기 분포 ≈0.04–0.14 at% (≈0.08 · ≈0.12 두 봉우리) · Ar ≈0.3–0.7 at% (≈0.40 주봉 · ≈0.65 작은 봉우리). KDE 대역폭 미기재.
- `Table 2`: §3c. **공기 0.05–0.10 at% 는 EDS 검출한계 (≈0.1 wt%) 언저리**라 *"공기 고용도 ≈0.02 pfu"* 는 상한에 가까운 값으로 읽는다 (§10-B5).
- `Fig. S9` 실독: 입자 Co (채움 · 왼축) 와 σ_total (a) · σe (b) (빈 기호 · 오른축) 를 같은 x 축에. **x = 0 은 빠져 있다.** (a) 에서 Ar x = 0.1 의 입자 Co 마커가 공기 σ_total 사각형 뒤에 가려 오차막대만 보인다. `Fig. S9` 의 σ 값은 `Table 3` 과 일치한다.

### 5.6 Raman 693 cm⁻¹ 과 가역성 (`Fig. 5`)
- `Fig. 5a` 확대 실독 (532 nm, 공기): x = 0.005 는 693 에 골 · x = 0.01 은 650 봉우리 오른쪽 경사에 아주 약한 어깨 · **x = 0.03 은 650–737 사이 평탄한 어깨** · **x = 0.05 · 0.1 은 693 이 650 보다 높은 주봉**. 본문 *"x = 0.03 부터 보인다"* ✓ (어깨 수준).
- `Fig. 5b` (Ar, 532 nm): x = 0.1 까지 693 없음 (650 · 735 만).
- `Fig. 5c` (공기 x = 0.1): 532 nm 는 693 이 최강, **785 nm 는 693 자리가 645 와 735 사이의 골** — 단순히 "약해진" 게 아니라 사라졌다. 저자 해석 = PL.
- `Fig. 5d → 5e` (Ar x = 0.1 → +2 h · 970 °C · 공기): Raman 맵에 **빨간 LCO 점이 여럿 새로 생긴다** · 파란 Li₀.₅La₂Co₀.₅O₄ 는 소수. ⚠ 두 번째 패널 라벨이 **"(d)" 로 중복** (캡션은 (e)) · 두 맵은 **다른 시야**로 보인다 (같은 자리 전·후가 아니다).
- `Fig. 5f`: 재소성 후 LLZTO 영역 평균 스펙트럼에서 **693 출현** ⇒ 저자: *Co 일부가 산화 조건에서도 격자에 남는다* · 그리고 **Scheld 2023 의 해석 (부분 환원 Co 의 PL, 공기 어닐로 사라짐) 과 정반대 관측**이라고 명시.
- 우리 메모: 두 그룹이 같은 693 cm⁻¹ 특징에 **반대 방향의 분위기 의존**을 보고한다 — 이 논문으로 배정이 닫히지 않았다 (§10-B6).

### 5.7 EIS · 아레니우스 (`Fig. 6a–c` · `Fig. S4`)
- `Fig. 6a` 고해상 실독 (−20 °C, 정규화 Z × 10⁵ Ω cm): Ar Co₀.₁ 의 **bulk 호 0 → ≈6.45** · GB 소호 → ≈7.4 · 그 뒤 차단 꼬리 (CPE_bulk 1.65×10⁻¹¹ · CPE_GB 1.05×10⁻⁸ · CPE_interface 5.76×10⁻⁷ F cm⁻¹). Ar LLZTO 는 bulk ≈1.75 · 합 ≈3.3 · 공기 LLZTO 합 ≈1.4 · 공기 Co₀.₁ 은 원점 근처 (≈0.5).
- `Fig. S4` 실독 (캡션에 온도 없음 — 호 크기가 `Fig. 6a` 와 같아 −20 °C 로 추정): (a) 공기 LLZTO bulk ≈1.08 · GB → ≈1.35 (CPE 8.54×10⁻¹¹ / 4.38×10⁻⁸ / 1.1×10⁻⁶) · (b) Ar LLZTO bulk ≈1.75 · GB → ≈3.25 (1.64×10⁻¹⁰ / 3.58×10⁻⁸ / 3.65×10⁻⁶) · (c) 공기 Co₀.₁ 두 호 → ≈0.29 · ≈0.47, **꼬리가 낮은 각도로 휘어 눕는다** (S4a,b 의 가파른 차단 꼬리와 다르다).
- **우리 유도 (논문은 total σ 만 보고)**:
  - Ar 에서 Co₀.₁ 의 저항 증가는 **bulk 호가 ≈3.7배** (1.75 → 6.45) 커진 것이고, GB 호는 오히려 작아졌다 (≈1.5 → ≈0.95) ⇒ **σ 저하는 입자 안 (bulk) 효과** — "Co 가 격자에 들어가 Li 수송을 방해" 라는 저자 주장에 **논문이 안 쓴 지지 근거**.
  - Ar x = 0.005 · 0.01 은 기공률이 x = 0.03 과 같은데 (14.8–15.8 %) σ 가 8배 높다 ⇒ Ar 의 σ 계단은 기공으로 설명되지 않는다 (같은 방향의 지지).
  - 공기 Co₀.₁ 의 눕는 꼬리 = 이온차단 전극에서 **전자 누설이 섞인 혼합전도**의 지문과 정합 (σe 1.75×10⁻⁶).
- `Fig. 6b` 고해상 실독 (공기): x = 0.01 이 전 온도에서 최저 (`Table 3` 8.64×10⁻⁵ ✓) · x = 0.05 의 25 °C 는 ≈3.2×10⁻⁴ (`Table 3` ✓) · **−60 °C 에서 x = 0.05 · 0.1 이 ≈1.5×10⁻⁶ 로 x = 0 (≈1.6×10⁻⁷) 의 ≈9배**.
  - 두 점 Ea (우리 산수, figure-read): 공기 **x = 0.05: 100→25 °C 0.40 eV · −20→−60 °C 0.34 eV (저온에서 눕는다)** · x = 0: 0.43 · 0.44 eV (직선).
  - ⇒ 공기 x ≥ 0.05 의 Ea 감소 (0.47 → 0.43 · 0.38) 는 이온 수송이 좋아진 게 아니라 **저온에서 LCO 를 통한 전자 병렬경로가 total σ 에 섞인 결과**로 읽는 편이 자연스럽다. 본문은 이 Ea 감소를 언급하지 않는다 (§10-B2).
- `Fig. 6c` 고해상 실독 (Ar): x = 0.01 (빨강) 이 전 온도 최고 · x = 0.03 (파랑) 최저 · −60 °C 에서 둘 차이 ≈50배.
  - 두 점 Ea (σT 꼴, −60→25 °C, 우리 산수): x = 0 **0.49** · 0.01 **0.44** · 0.03 **0.55** · 0.05 **0.53** · 0.1 **0.50** — `Table 3` (0.49 / 0.45 / 0.57 / 0.55 / 0.52) 와 ≤0.03 eV 안에서 맞는다 ✓.
  - ⚠ 25 °C 에서 x = 0.1 (보라) 은 figure-read ≈3.4×10⁻⁵ — `Table 3` 2.49×10⁻⁵ 보다 높다 (`Fig. 6f` 도 ≈3.2×10⁻⁵, §10-C3).

### 5.8 DC 전자전도 (`Fig. 6d–f` · `Fig. S6` · `Fig. S7` · `Fig. S8`)
- §3f 표. `Fig. 6f` (4 V σe 와 σ_total vs x, 오차막대 있음 — **무엇의 산포인지 캡션에 없다**).
- `Fig. 6f` 고해상 실독 대 `Table 3`: σe 열 12점은 전부 일치 · σ_total 은 **공기 x = 0.05 가 ≈1.8×10⁻⁴** (`Table 3` · `Fig. 6b` · `Fig. S9a` 는 3.0×10⁻⁴ — 0.24 자릿수 차) · **Ar x = 0.1 이 ≈3.2×10⁻⁵** (`Table 3` 2.49×10⁻⁵).
- `Fig. S6` 실독 (공기 I–t): 공기 LLZTO 의 **0.5 V 곡선은 250 min 까지 계속 내려간다** (≈10⁻³ → ≈4×10⁻⁶ mA cm⁻², 평탄 없음 → 그 점 σe 는 상한) · 공기 Co₀.₀₃ 은 0.5 V 와 1.0 V 전류가 거의 같다 (≈6×10⁻⁵ mA cm⁻², 바이어스 무관 누설형) · 공기 Co₀.₁ 은 수 분 안에 평탄 (옴성 경로).
  - **Co₀.₁ 확대**: 0.5 V ≈1.3×10⁻³ · 1.0 V ≈2.6×10⁻³ · 1.5 V ≈3.8×10⁻³ · 2.0 V ≈6.3×10⁻³ · 2.5 V ≈1.3×10⁻² · 3.0 V ≈1.4×10⁻² mA cm⁻² · **3.5 · 4.0 V 곡선은 보이지 않는다** (3.0 V 아래 가림?). 보이는 곡선으로 σ ∝ I/V 를 내면 0.5 → 3.0 V 가 ≈1.9배로 `Fig. 6d` (≈1.8배) 와 맞지만, 4.0 V 가 3.0 V 와 같은 전류라면 4.0 V/0.5 V ≈1.4배 — **본문 "2배 미만" 과는 맞고 `Fig. 6d` 의 ≈2.9배와는 안 맞는다**.
- `Fig. S7` 실독 (Ar I–t): 대부분 0.5 V 곡선이 250 min 에도 완만히 감소 · Ar Co₀.₀₀₅ 의 0.5 V · 2.5 V 곡선에 잡음 다발 (≈75–200 min).
- `Fig. S8` (쪽 렌더로만 봄): 공기 σe (4 V) 와 LCO wt% 가 함께 x = 0.03 → 0.05 에서 뛴다.

### 5.9 결론부 주장과 그 근거의 거리
| 결론부 주장 | 근거 | 거리 |
|---|---|---|
| Ar 에서 Co 가 더 녹는다 | XRD (2차상 없음) + EDS (2.5–5배) + Raman (LCO 없음) | ✅ 세 독립 탐침 일치 |
| Ar 의 σ_total 저하는 Co²⁺ 의 Li 자리 점유 탓 | 색 (정성) · 이온반경 · DFT (같은 원자가 안 비교) · Ea 상승 | ⚠ 원자가 · 자리 **직접 측정 0** · 우리 유도 (bulk 호) 는 "입자 안" 까지만 지지 |
| 공기 σe 증가는 LCO 탓 | σe 가 LCO wt% 를 따라가고 입자 Co 는 일정 | ✅ 정합 |
| Co 는 Ar 에서 σe 를 한 자릿수 낮춘다 | Ar x = 0 (5.87×10⁻⁸) 대비 | 🔴 Ar x = 0 한 시료가 공기 x = 0 의 5배라 생긴 배수 (§10-B1) |
| FAST 복합양극의 공기 재소성이 이온전도를 되살린다 | `Fig. 5e,f` (LCO 재석출 · 693 출현) | ⚠ **σ 회복 미측정** · FAST 시료 0 — 저자도 *"검증 필요"* |

---

## 6. 메커니즘 종합 — 저자 서사 vs 우리 재구성

**저자 서사 (본문 그대로)**: Ar (낮은 pO₂) → Co 가 Co²⁺ 로 → 반경이 Li⁺ 와 비슷해 **Li 자리 (DFT: 뒤틀린 3배위)** 로 들어감 → Li 공공 1개로 보상 → **Co²⁺–V_Li 회합**이 적은 Co 에서 포화되며 Li 부격자의 결함 상호작용을 바꿔 Ea↑ · σ↓ (Li 의 1 % 만 치환이므로 단순 자리 차단으로는 설명 안 됨 — 저자도 *"remains to be clarified"*). 공기 (높은 pO₂) → Co³⁺ → 작고 팔면체 선호 → LLZTO 에 거의 안 녹고 **LCO 로 입계 석출** → σ_total 무변화 · σe↑ (LCO 전자전도).

**우리 재구성 (논문 미서술 · 가설)**: 분위기가 바꾸는 것은 결함 하나의 에너지보다 **Co 의 저장고 (경쟁상)** 다.
1. 공기에서 실제로 공존하는 Co 상은 **LCO (Co³⁺)** 이고 LCO 는 LLZTO 옆에서 매우 안정하다 → Co 의 화학퍼텐셜이 낮게 묶여 고용도가 낮다.
2. Ar 시료에는 LCO 가 **아예 안 보인다** → 낮은 pO₂ 에서 Co³⁺ 저장고가 불안정해지고, Co 는 Co²⁺ 로서 갈 곳을 찾아 LLZTO 의 Li 자리 (그리고 일부 Li₀.₅La₂Co₀.₅O₄) 로 간다.
3. 이 그림에서는 DFT 가 저장고를 **이원 산화물 (CoO · Co₃O₄ · Li₂O · ZrO₂ · La₂O₃)** 로 고정한 것이 핵심 한계다 — 형성에너지가 전부 음수 (−0.44 ~ −1.31 eV) 라 그대로 읽으면 **공기에서도 Co 가 잘 녹아야** 하는데 실험은 ≈0.02 pfu 다. 같은 Co₃O₄ 기준에서 산소 화학퍼텐셜을 공기 ↔ Ar (pO₂ 10⁻⁵–10⁻⁶ atm 가정) 로 옮겨도 Co³⁺ 결함당 이동은 **≈0.09–0.11 eV** 뿐이다 (우리 산수 — Co₃O₄ → Co³⁺ 에 O 1/6 개 · 970 °C · kT ≈0.107 eV · O 원자당 Δμ_O ≈0.53–0.66 eV). Co³⁺ 도 CoO 기준이었다면 O 1/2 개라 ≈0.27–0.33 eV — 어느 쪽이든 음수 E_f 의 부호를 바꾸지 못하고, Co³⁺@Zr 와 Co²⁺@Li 의 0.39 eV 차도 뒤집지 못한다 ⇒ **이 DFT 설정으로는 분위기 효과의 크기를 설명할 수 없다.** 분위기 효과를 계산으로 보이려면 공기 = LCO–LLZTO 평형, Ar = CoO (또는 Li₀.₅La₂Co₀.₅O₄)–LLZTO 평형의 μ 를 각각 써야 한다.
4. 외부 견제: [Miara15] 는 같은 LLZO 에서 Co 의 최저 자리를 **Zr (Co⁴⁺, +0.900 eV, hull 면 기준 비용)** 으로 냈다 (우리 digest §3c). 이 논문은 **Zr (Co³⁺, −1.31 eV, 이원 산화물 기준 이득)**. ⇒ **자리 순위 (Zr 쪽) 는 같고, 부호 · 크기 · 원자가는 기준상이 정한다.**

---

## 7. 우리 DFT 대비 ★ (`../our_dft_baseline.md` · 물성 수치 비교 없음)

### 7a. 왜 수치 비교를 안 하나
§0 그대로 — 계가 다르다. `our_dft_baseline.md` 의 띠틈 · 탄성 · Ea · ESW 어느 행도 이 논문 값과 같은 표에 놓지 않는다. 이 논문의 SCAN DOS 갭도 우리 "wide-gap" 규율 밖이다 (패널마다 E = 0 기준이 다르고 무치환 DOS 가 없다).

### 7b. ★ 도펀트 자리 판단 — 방법 대비표 (우리 Nd · B₂O₃)

| 항목 | 이 논문 (Co @ LLZO) | 우리 Nd 자리 (CEI 트랙 · `db/properties/nd_q123_closed_2026_11_03.json`) | 우리 B₂O₃ 자리 훑기 (`db/properties/b2o3_site_screen_estimand_2026_10_14.json`) | 판정 |
|---|---|---|---|---|
| 질문 | Co 가 Li · La · Zr 중 어디로 (원자가별) | Nd@4b (P) vs Nd@Li | B@P(4b) vs B@Li | 같은 꼴 — 보상 조성이 다른 두 모델의 비교 |
| 보상 | Co²⁺@Li +V_Li 1 · Co³⁺@Li +V_Li 2 · Co³⁺@Zr +Li_i 1 · Co³⁺@La 없음 — **Co 근처에** 둔다 | Nd@4b = Nd 당 Li 2 추가 (빈 48h) · Nd@Li = Li 3 제거 (치환 1 + 공공 2) — 모델 조건으로 선언 (카드 `ndo_lpscl16_site_stability_estimand_2026_10_14.json` §1b) | B@P = B 당 Li 2 추가 · B@Li = Li 3 제거 (치환 1 + 공공 2) · 공공은 random/near_cation × 시드 100 → Ewald 상위 | 둘 다 선언. **이 논문은 "근처" 하나만**, 우리는 원근 둘 다 |
| 기준상 (μ) | CoO · Co₃O₄ · Li₂O · ZrO₂ · La₂O₃ · **μ_O 미기재** | **Li₃PS₄/Li₂S 교환 하나** (한계로 명시) | **4 Li₂S − Li₃PS₄** 교환 (식에 명시) | 🔴 이 논문은 저장고 의존성을 논의하지 않는다 · 실험의 경쟁상 (LCO) 과 불일치 |
| 원자가 | Co²⁺ / Co³⁺ — **전자 수 장부로만** 지정 · 자기모멘트 · Bader 확인 없음 | Nd³⁺ 고정 (frozen-4f) | B³⁺ 고정 | 산화환원 활성 도펀트는 우리 보고량 카드 규율상 **상태 선택 규칙**이 필요한 경우 (`kb/templates/estimand_card.md`) |
| 농도 | 96 원자 셀에 Co 1 = **x 0.25** (실험 ≤0.1 · 공기 고용 ≈0.02 → ≈12배) | Nd/(Nd+P) **0.40** (목표 x = 0.02 의 20배 · 한계로 명시) | B/(B+P) 0.2 | 둘 다 고농도 셀 · 우리는 크기를 저농도로 옮기지 않는다고 금지 문장에 적어 뒀다 |
| 배치 수 | *"multiple local configurations"* — **수 미기재** | 모델마다 후보 10 | 모델마다 후보 6 (같은 예산) | 🔴 이 논문은 집계 규칙 · 예산 불명 |
| 셀 이완 | **셀 모양까지 이완** (a, b, c, α, β, γ 보고) · 무치환 셀부터 각도 −0.93° 뒤틀림 | DFT = **고정셀 + EOS (V₀ 에서 이온만)** — 아지로다이트 기본 규율 (`kb/methodology/computational_methods_canonical.md` §3-1) | UMA = 셀 포함 이완 (셀 정책 차이는 `db/properties/cell_policy_gap_2026_09_13.json`) | 이 논문 `Table 1` 이 **우리 규율이 막으려는 인공물의 외부 실례** (§10-A4) |
| 범함수 · 4f/3d | SCAN · **+U 없음** · 스핀 상태 미보고 | PBE · frozen-4f | UMA (MLIP) | 이 논문 E_f 는 Co d 국재화 처리에 민감할 수 있다 |
| 실험 대조 | 색 · 반경 · Strocka 격자식 · Din (사면체 Li) | 1저자 쪽 Rietveld = 4b (우리 계산은 반대 방향 — 조건 차이로 "실험이 틀렸다" 로 안 읽음) | 실험 대조 없음 (UMA 경계선) | 둘 다 **계산과 실험의 자리가 어긋난 채 남은 사례** — 이 논문은 DFT 의 3배위 Co²⁺ 와 Din 의 사면체를 화해시키지 않았다 |
| "이 계에서 잘 정의되나" 를 결과 전에 물었나 | **아니다** — 배치 예산 · 원자가/스핀 · 저장고 의존 · 농도 외삽 어느 것도 선언 없음 | **물었다** — 카드 §3 이 배치 · 4f 열린 껍질 (frozen-4f 로 회피) · 저장소 부호 · 기하 (UMA → DFT) · 농도 다섯 물음에 답을 적었다 | 카드 §3 이 배치 예산 · 보상 방식을 선언 · UMA 의 B–S/B–O 정확도는 검증 안 한다고 명시 | 🔴 이 논문 `Table 1` 은 우리 보고량 카드 규율로는 **스칼라 보고량 미정의** 상태 (열린 껍질 · 산화환원 활성 · 저장고 미기재) |

### 7c. "같은 계 · 같은 원소 · 두 DFT" — 기준상이 부호를 정한다
- [Miara15] (PBE · hull 면 μ · 2 eV 문턱): Co 최저 자리 **Zr, Co⁴⁺ +0.900 eV** · 그리고 Co³⁺(Zr) 도핑 LLZO 는 La₂O₃ + Li₆Zr₂O₇ + Li₈CoO₆ 로 분해 (`miara2015…` digest §3c · `Table S3` 미보유).
- 이 논문 (SCAN · 이원 산화물 μ): **Zr, Co³⁺ −1.31 eV**.
- ⇒ 우리 Nd · B₂O₃ 카드가 *"교환 하나 · 다른 저장고는 확인 안 함"* 을 허용 문장에 박아 둔 이유의 **외부 실례**다. 문헌의 자리 에너지를 우리 값 옆에 놓으려면 **기준상 · 원자가 · 농도 세 줄**이 먼저 맞아야 한다.

### 7d. Co 는 황화물에서는 어디로 가나 — 다른 계 · 다른 방법
- [Haruyama 2017] (`haruyama2017…`, PBE+U 계면 슬랩): LCO|β-Li₃PS₄ 에서 Co 는 **Li 자리가 아니라 P 자리** (Co↔P 교환 전부 발열 · Co↔Li 전부 흡열). [Wei 2023] (`wei2023…`): LCO|Li₅.₅PS₄.₅Cl₁.₅ 사이클 후 **비정질 Co 황화물**.
- 이 논문 (가넷): Co²⁺ 는 **Li 자리**.
- ⇒ "Co²⁺ 반경 ≈ Li⁺ 이니 Li 자리" 라는 반경 논리는 **숙주를 넘어 옮겨지지 않는다** (황화물에서는 PS₄ 의 P 를 밀어내는 쪽이 이겼다). 단 계 · 방법 (벌크 결함 vs 계면 교환 · SCAN vs PBE+U) 이 달라 **방향의 대비일 뿐 수치 대비가 아니다.**

### 7e. 측정 정의 대비 (우리 축 D · B 에 걸리는 것)
| 항목 | 이 논문 | 우리 쪽에 주는 규율 |
|---|---|---|
| σe | DC 분극 · Au 차단 · **0.5–4.0 V 각 4 h** · 바이어스로 10–100배 변함 | 문헌 σe 를 볼 때 **바이어스 · 유지시간 · 정상상태 여부** 셋을 같이 적는다 (아지로다이트 문헌의 단일 소바이어스 σe 와 같은 축이 아니다) |
| Ea | total σ (bulk+GB) 아레니우스 −60–100 °C | 혼합전도 (σe/σ ≳ 10⁻³ 에서 저온으로 갈수록) 면 저온 꺾임 → Ea 과소 · 우리 MLIP-MD Ea 와는 애초에 다른 양 |
| 안정창 | **측정 없음** · "4 V" 는 Au–Au 셀 전압 | ⛔ *"LLZTO 는 4 V 까지 안정"* 같은 문장의 근거로 쓰지 않는다 · 우리 ESW (vs Li/Li⁺, S-limited onset) 와 무관 |
| CCD · 계면 | **없음** | — |

---

## 8. DFT/계산 방법 ★

- **code**: VASP · PAW (refs 40–42).
- **functional**: **SCAN** (메타-GGA) — 문장 구조상 *"전자구조는 SCAN DOS 로 분석"* 이라 **이완 · 형성에너지도 SCAN 인지 명시가 애매하다** (같은 문단에 ENCUT · k 가 이어져 그렇게 읽힐 뿐). **vdW 보정 언급 없음.**
- **+U**: **없다** (Co 3d · La 4f 모두). 스핀 분극 · 자기 배치 · Co 스핀 상태 (HS/LS) **보고 없음** — `Fig. S5` DOS 는 스핀 분해 꼴이고 Co³⁺@La 만 눈에 띄게 비대칭.
- **pseudo**: PAW (판본 · 원자가 배치 미기재).
- **ENCUT 520 eV** · **k 5×5×5 MP** (이완) / **8×8×8** (DOS) · "에너지 수렴 문턱 5 meV/atom" (k · ENCUT 수렴 기준으로 읽힘).
- **수렴**: 이완 전자 10⁻⁵ eV · 힘 10⁻² eV/Å / DOS 10⁻⁶ eV · 10⁻³ eV/Å.
- **셀**: "reduced cubic LLZO cell" = **bcc 원시셀 96 원자 (Li₂₈La₁₂Zr₈O₄₈ = 4 f.u.)** · 11.26 Å · 109.47° · **Ta 없음** (계산 비용 이유, 본문 명시) · Co 1개 = **x 0.25** (`Table S1a`).
- **셀 이완**: 이완 격자 a · b · c · α · β · γ 와 부피를 보고 → **셀 모양 · 부피 모두 이완** (ISIF 미기재).
- **무질서 처리**: 무치환 Li 배치를 어떻게 골랐는지 **미기재** (사실상 단일 순서 배치 — 무치환 셀 각도 뒤틀림이 그 흔적) · 결함마다 *"여러 국소 배치 중 최저"* · 배치 수 · 생성 방법 · 집계 규칙 **미기재**. SQS · 열거 · 앙상블 없음.
- **형성에너지**: E_f = E_total − E_pristine − Σ nᵢμᵢ (nᵢ: 넣으면 +, 빼면 −) · μ_Co ← **CoO 와 Co₃O₄** (어느 원자가에 어느 것을 썼는지 명시 없음) · μ_Li ← Li₂O · μ_Zr ← ZrO₂ · μ_La ← La₂O₃ · **μ_O 미기재**.
- **AIMD · MLIP · NEB**: 없음.
- **특이사항**: 결함 전하 상태는 중성 셀 (보상 결함 포함) 하나 — 대전 결함 · 페르미 준위 의존 · 유한크기 보정 없음.

### 8b. Post-processing
- **무엇**: 결함 형성에너지 표 · 이완 격자 · 원소/궤도 사영 DOS (Co d · La f · O p · Zr d).
- **도구**: 미기재 (pymatgen · VASPKIT 등 언급 없음).
- **수치화 · 기록**: `Table 1` (E_f · 셀 6 매개변수 · 부피) · `Fig. S5` (4 패널, 무치환 패널 없음, 에너지 0 = 각 계산의 페르미 준위로 보임). 실험 쪽 후처리: Rietveld QPA (Topas) · EDS (Aztec) · Raman 상 매핑 (WiTec Project, 690 cm⁻¹ 대로 Li₀.₅La₂Co₀.₅O₄ 분리) · EIS 등가회로 (ZView) · 기공 분할 (Otsu) · EDS KDE.

---

## 9. Figure set ★

| Fig | 내용 (무엇을 보여주나) | 우리 활용 |
|---|---|---|
| 1a | Co₀.₁:LLZTO 공기 소결 970–1175 °C XRD + Rietveld · 42–50° 확대 (LCO 마름모 → 1175 °C 에서 Li₀.₅Co₀.₅La₂O₄ 역삼각형) | 2차상 출현 온도를 Rietveld 확대 창으로 잡는 꼴 |
| 1b,c | 2차상 wt% (LCO figure-read ≈0.5/0.85/0.73/0.15/0 · Li₀.₅La₂Co₀.₅O₄ ≈0/0/0/0.3/2.05) · 격자상수 12.951 → 12.943 Å | 우리 산수: ≥1100 °C 에서 Co 의 75–83 % 가 결정상 밖 — 고용도의 온도 의존 미해결 |
| 2a,b | 공정 모식도 · 펠릿 색 (공기 카키→검정 · Ar 하늘→청록) + 아르키메데스 밀도 85.6–89.1 % | 색은 원자가의 **정성** 표지 — 직접 측정 대용으로 쓰지 않는다 |
| 2c,d | 공기 / Ar XRD 조성 사다리 — LCO 는 공기 x ≥ 0.03 만 | 고용 한계의 첫 번째 독립 탐침 |
| 2e,f | LCO wt% (0/0/0/≈0.06/≈0.42/≈0.49) · 격자상수 (변동 ≤0.008 Å · Ar x=0 점 없음) | Strocka (`Fig. S1`) 대조로 La 자리 배제 (우리 유도) |
| 3a,d | SEM + Co EDS 맵 (공기: 입계·기공 테두리 Co · Ar: 거의 없음) | 2차상 위치 |
| 3b,e | 상관 SEM/EDS/Raman 맵 (공기: LCO 가 입계 · Ar: Li₀.₅La₂Co₀.₅O₄ 점 몇 개) | 같은 시야 다중 탐침 매핑 — 우리 Nd·B 실험 쪽에 권할 꼴 |
| 3c,f | 평균 Raman (LLZTO · LCO · Li₀.₅La₂Co₀.₅O₄) — 두 분위기의 Li₀.₅La₂Co₀.₅O₄ 상대세기가 다름 | 배정표 (§3h) |
| 4a–d | EDS 대표점 + 정량표 (공기 Co 0.11 at% · Ar 0.47 at%) | 입자 중심 점분석 |
| 4e | ED 스펙트럼 겹침 + Co Kα 로그 확대 — 비정규화 · 범례 색이 4f 와 반대 | 공기 쪽은 검출한계 언저리라는 시각 증거 |
| 4f | KDE n = 26 · 평균 0.090 vs 0.436 at% | 도펀트 고용의 **분포** 보고 — 우리 쪽 실험 대조에 권할 통계 꼴 |
| 5a,b | Raman 532 nm 조성 사다리 — 693 cm⁻¹ 는 공기만 (x=0.03 어깨 · ≥0.05 주봉) | — |
| 5c | 532 vs 785 nm — 785 nm 에서 693 이 골 | PL 대 공명 Raman 은 두 파장으로 못 가른다 (§10-B6) |
| 5d,e | Ar → +2 h 공기 재소성 후 LCO 재석출 (두 번째 패널 라벨이 "(d)" 중복 · 다른 시야) | 가역성의 그림 근거 — σ 회복은 미측정 |
| 5f | 재소성 후 693 출현 | Scheld 2023 과 반대 관측 |
| 6a | Nyquist −20 °C + R/CPE 3 직렬 (Ar Co₀.₁ bulk 호 ≈6.45×10⁵ Ω cm) | 우리 유도: Ar 의 σ 저하 = bulk 호 ≈3.7배 |
| 6b,c | total σ 아레니우스 −60–100 °C (공기 x ≥ 0.05 저온 꺾임 · Ar x = 0.03 최저) | 혼합전도가 Ea 를 깎는 실례 |
| 6d,e | σe vs 바이어스 0.5–4 V (25 °C) | σe 정의가 바이어스 의존 — 문헌 σe 비교 규율 |
| 6f | 4 V σe · σ_total vs x (오차막대 정의 없음) | ⚠ 공기 x = 0.05 · Ar x = 0.1 의 σ_total 점이 `Table 3` 과 어긋남 |
| S1 | Strocka 경험식 a(x) — Co²⁺/Co³⁺@Li 평탄 · Zr −0.007 · La −0.033 Å (x = 0.1) | 자리 배제 검산의 재료 |
| S2 | EBSD 방위 지도 · 입자 크기 분포 (≈4–5 µm · 집합조직 없음) | (크롭 미열람 · 쪽 렌더만) |
| S3 | 기공 분할 (공기 8–13 % · 59–77 µm² · Ar 13–16 % · 22–37 µm²) | 영상 기공률 vs 아르키메데스 괴리 (§10-B3) |
| S4 | LLZTO 공기 / Ar · Co₀.₁ 공기 Nyquist 피팅 — (c) 커패시턴스 역전 · 눕는 꼬리 | 커패시턴스 배정이 실패하는 사례 · 혼합전도 지문 |
| S5 | SCAN DOS 4 자리 — Co³⁺ 갭 내 상태 · Co²⁺@Li 무변화 · 패널마다 E = 0 다름 · 무치환 없음 | 결함 DOS 보고 시 빠뜨리면 안 되는 것 (§10-A3) |
| S6, S7 | I–t 0.5–4 V × 4 h (공기 / Ar) — 공기 LLZTO 0.5 V 미평탄 · Co₀.₁ 은 3.5·4.0 V 곡선 안 보임 | 정상상태 판정 근거를 원자료로 확인하는 법 |
| S8 | 공기 σe (4 V) vs LCO wt% | (크롭 미열람 · 쪽 렌더만) |
| S9 | 입자 Co (EDS) 와 σ_total · σe 겹침 (x = 0 빠짐) | σ 계단 = 입자 Co 첫 검출 지점 |
| Table 1 | DFT 형성에너지 · 이완 셀 (§3g) | 기준상 미기재 · 셀 뒤틀림 |
| Table 2 | 입자 Co (EDS 10 입자) (§3c) | 고용도 정량 |
| Table 3 | σ_total · Ea · σe@4 V · 상대밀도 (§3e) | 기준 시료 선택이 배수를 정한다 |
| Table S1 | 보상별 조성 · DFT 셀 · 완전 고용 시 기대 at% | 검출한계 대 기대치 검산의 꼴 (우리 실험 대조에 권할 표) |

---

## 10. 비판 ★

### A. DFT
1. **초록의 *"according to DFT, Co²⁺ occupying Li-positions"* 는 DFT 가 말한 것보다 크다.** DFT 는 같은 원자가 안에서만 자리를 비교했다 (Co²⁺ 는 Li 하나뿐 · Co³⁺ 는 Li/La/Zr). 원자가 사이 비교 (Co²⁺@Li −0.92 vs Co³⁺@Zr −1.31) 는 μ_O 가 있어야 하는데 논문에 없고, 수치만 나란히 놓으면 **Co³⁺@Zr 가 0.39 eV 낮다.** "Ar = Co²⁺" 는 색 · 반경에서 온 판단이다.
2. **기준상이 실험의 경쟁상과 다르다.** E_f 가 전부 음수 (이원 산화물 기준) 라 그대로 읽으면 공기에서도 잘 녹아야 하는데, 실험은 LCO 가 석출하며 ≈0.02 pfu 에 멈춘다. 저장고를 LCO (공기) · CoO (Ar) 로 바꾸지 않는 한 이 DFT 는 **분위기 의존성을 말할 수 없다** (§6 우리 산수: 같은 Co₃O₄ 기준에서 μ_O 이동은 ≈0.1 eV/Co 뿐). [Miara15] 와 부호가 반대인 것도 같은 원인 (§7c).
3. **SCAN · +U 없음 · 스핀 상태 미보고 · DOS 보고 결함.** Co 3d 국재화 · HS/LS 가 E_f 와 갭 내 준위 위치를 움직일 수 있다. `Fig. S5` 는 무치환 DOS 가 없고, 패널마다 E = 0 기준이 다르며, Co d 사영 (원자 1개) 이 확대되지 않아 *"Co²⁺@Li 는 DOS 영향이 무시할 만하다"* 를 그림으로 판단할 수 없다. 우리 보고량 규율로는 **열린 껍질 · 산화환원 활성 도펀트에 상태 선택 규칙이 없으면 E_f 스칼라가 정의되지 않은 상태**다.
4. **셀 모양 이완 + 순서 배치 → 부피 비교의 인공물.** 무치환 셀부터 β 가 −0.93° 뒤틀렸고 Co³⁺@La 의 γ 는 111.06° 다. 결함 사이 부피 차 (0.13–0.47 %) 에는 Co 효과와 **Li 배치 · 보상 결함 배치에 따른 셀 뒤틀림**이 섞여 있다. 우리 아지로다이트 규율 (고정셀 + EOS) 이 막으려는 바로 그 꼴이다.
5. **"likewise" 의 부호 불일치.** Strocka 는 Zr · La 자리에서 a 감소, DFT 는 부피 증가 (+0.21 · +0.47 %). 본문은 둘을 "마찬가지로 작은 변화" 로 묶는다.
6. **DFT 의 3배위 Co²⁺ vs Din 의 사면체 Li 자리 (단결정 XRD)** 를 화해시키지 않았다. Co²⁺ 의 3배위는 화학적으로 드문 배위라 작은 셀 · 순서 배치 · U 없음의 영향일 수 있다 (우리 판단).
7. Ta 없는 Li₇ 셀 (실험은 Li₆.₆ · Ta 자리 존재) · Co³⁺@Ta 미계산 · x 0.25 (실험 공기 고용의 ≈12배) · 배치 수 미기재 · 대전 결함 없음.

### B. 실험 해석
1. **기준 시료 한 개가 헤드라인 배수를 만든다.** *"σ_total 3–4배 · σe 약 한 자릿수 감소 (vs 미치환)"* 의 기준은 Ar x = 0 인데, 이 시료는 Ar x = 0.005 · 0.01 보다 σ_total 이 절반이고 σe 는 공기 x = 0 의 5배다. **σe 감소는 이미 x = 0.005 (입자 Co 미검출) 에서 일어나므로 "Co 가 격자에 들어가 σe 를 낮췄다" 로 연결할 수 없다.** (우리 가설: Ar 의 미치환 LLZTO 가 환원돼 전자가 늘고 미량 Co 가 그것을 상쇄 — 검증 안 됨.) 조성당 시료 수 미기재 · `Fig. 6f` 오차막대 정의 없음.
2. **Ea 해석.** (i) 공기 x ≥ 0.05 의 Ea 감소 (→0.38 eV) 는 본문 무언급 — `Fig. 6b` 저온 꺾임과 `Fig. S4c` 눕는 꼬리가 혼합전도 오염을 가리킨다 (§5.7). (ii) Ar 의 Ea +0.12 eV 에 σ 8배 감소 — 전지수 보상 13배 (§3e 홉 수 검산). bulk · GB 를 가르지 않은 total Ea 다.
3. **영상 기공률 vs 아르키메데스**: 절대값은 ±2 %p 로 맞지만 분위기 간 차이 (영상 +4.5 %p vs 아르키메데스 +0.7 %p) 는 안 맞는다. 본문 *"quite well"* 은 이 괴리를 덮는다.
4. **질량수지가 안 닫히는 구간**: 공기 x = 0.1 은 Co 의 ≈40 % 가 LCO · 입자 밖이고, 1100–1175 °C 에서는 75–83 % 가 결정상 밖이다 (Rietveld wt% 를 믿을 때 · 우리 산수). "공기 고용도는 매우 낮다" 는 **970 °C 한 점**의 서술이다. 0.06 wt% 같은 QPA 값은 실험실 XRD 의 통상 검출 감도 아래라 신뢰 구간이 필요하다.
5. **공기 고용도 ≈0.02 pfu 는 EDS 검출한계 언저리 값** (`Fig. 4e` 확대에서 공기 Co Kα 는 배경 위 작은 혹). 상한에 가깝게 읽는다.
6. **693 cm⁻¹ 배정이 닫히지 않았다.** 532/785 nm 두 파장 시험은 PL 과 공명 증강 Raman 을 가르지 못한다 (둘 다 785 nm 에서 사라질 수 있다). 우리 배경지식으로는 Co₃O₄ 의 A1g 모드가 ≈690 cm⁻¹ 대이고 논문도 Co₃O₄ 불순물 가능성을 LCO 스펙트럼에서 언급한다 — **나노 Co–O 스피넬류의 공명 Raman** 도 대안 해석이다 (논문 근거 없음 · 확인 필요). 같은 특징에 대해 Scheld 2023 과 **반대 방향** 관측이 공존한다.
7. **원자가 · 자리 직접 측정 0.** 색 · 반경 · DFT · 격자상수로만 추론. XANES/EXAFS · XPS · EPR · 자화율 중 하나만 있어도 결론의 무게가 달라진다.
8. **실험 조건 공백**: Ar 의 pO₂ · 순도 · 도가니 재질 (Al 오염) · 소결 후 Li 함량 (ICP) · 공기 시료의 Li₂CO₃ · 15 mol% LiOH 를 넣는 단계 (본문 vs `Fig. 2a`).
9. **가설의 원 대상 (FAST 복합양극) 과 결론부 처방 (공기 재소성으로 σ 회복) 은 측정되지 않았다** — 저자 자인 (*"remains to be verified"*). 상대밀도 86–89 % (통상 >93 %) 라 절대 σ 도 낮다.

### C. 본문 · 그림 · 표 불일치 (figure-read)
1. 본문 *"공기 LLZTO 와 x ≤ 0.03 은 0.5 V 에서 1–5×10⁻⁹"* — `Fig. 6d` 에서 **x = 0.03 은 ≈2.8×10⁻⁸** (x ≤ 0.01 이어야 맞다).
2. 본문 *"x = 0.1 은 바이어스로 2배 미만 변한다"* — `Fig. 6d` 는 0.5 → 4 V **≈2.9배** · `Fig. S6` 보이는 곡선으로는 ≈1.4배 (3.5 · 4.0 V 곡선 미표시). `Table 3` 의 1.75×10⁻⁶ 이 어느 쪽인지 원자료로 가를 수 없다.
3. `Fig. 6f` σ_total: **공기 x = 0.05 ≈1.8×10⁻⁴** vs `Table 3` · `Fig. 6b` · `Fig. S9a` **3.03×10⁻⁴** · **Ar x = 0.1 ≈3.2×10⁻⁵** (`Fig. 6c` ≈3.4×10⁻⁵) vs `Table 3` · `Fig. S9a` **2.49×10⁻⁵**.
4. `Fig. 5` 두 번째 Raman 맵 라벨 **"(d)" 중복** (캡션은 (e)) · `Fig. 4e`/`4f` **범례 색 반대** · `Fig. S3` 면적 단위 µm (→ µm²) · `Fig. S4` 캡션 측정 온도 없음 · `Fig. S9a` Ar x = 0.1 입자 Co 마커 가림.
5. 본문 *"공기 σ_total 은 ~1×10⁻⁴ 로 비슷"* — 실제 0.86–3.03×10⁻⁴ (대부분 ≈2×10⁻⁴).

---

## 11. 적용 인사이트 ★

① **자리 계산 카드에 "저장고가 실험의 경쟁상과 같은가" 한 줄을 더한다.** 이 논문은 이원 산화물 저장고로 전부 음수 E_f 를 냈고, 그래서 실험의 핵심 (공기에서는 LCO 가 석출해 안 녹는다) 을 계산이 말하지 못한다. 우리 Nd · B₂O₃ 카드는 교환 반응을 이미 선언하고 한계로 적어 뒀다 — 다음 도펀트 카드 (특히 전이금속 · 산화환원 활성) 에는 **"합성 분위기에서 실제로 공존하는 상"** 을 저장고 후보로 같이 적는 것이 이 논문의 반면교사다.

② **산화환원 활성 도펀트 = 상태 선택 규칙 필수.** Co 처럼 원자가 · 스핀이 여럿이면 E_f 하나는 정의되지 않는다. 우리 cascade 가 Cu · Fe · Co · Mn 같은 도펀트를 다시 다룬다면 카드 §3 에 **원자가 (전자 수) · 스핀 (HS/LS · 자유 바닥상태) · 확인 방법 (자기모멘트 · Bader/점유)** 을 결과 전에 박는다.

③ **"적은 치환 · 큰 수송 효과 · 포화" 의 외부 실례.** Li 의 ≈1 % 를 Co²⁺ 가 치환했는데 σ 가 8배 떨어지고 그 뒤 포화했다 (저자: Co²⁺–V_Li 회합 가설). 우리 Nd@Li 모델 (Li 공공 2개 보상) 에서도 **보상 공공이 도펀트에 붙잡히는지 (쌍 수명)** 가 σ 방향을 정할 수 있다 — 질문으로만 남긴다 (계 · 이온 · 측정이 다르므로 예고 이상으로 쓰지 않는다).

④ **고용도 확인은 세 독립 탐침 + 검출한계 표로.** XRD 2차상 시작점 · 입자 중심 EDS 점분석 통계 (n = 10–26, KDE) · 상관 Raman 매핑 · 그리고 `Table S1b` 처럼 **"완전 고용 시 기대 at% vs EDS 검출한계"** 를 먼저 계산해 두는 꼴. 우리 Nd (x = 0.02) · B 의 실험 쪽 자리/고용 주장 (Rietveld 4b 등) 을 같이 읽을 때 요청할 수 있는 최소 세트다.

⑤ **σe 와 Ea 를 읽는 규율.** 문헌 σe 는 바이어스 · 유지시간 · I–t 평탄 여부를 같이 적어야 비교된다 (이 논문만 해도 같은 시료가 0.5 → 4 V 에 10–100배). 2차상이 전자를 나르면 total σ 의 저온 Ea 가 깎인다 — 우리 쪽 실험 대조 (분해 산물 · 탄소 혼입 시료) 에서 Ea 가 "좋아졌다" 는 보고를 볼 때 먼저 의심할 것.

⑥ **처리 분위기는 숨은 변수다.** 가넷에서 pO₂ 가 한 일을 아지로다이트에서는 S · O 활동도와 Li 활동도 (진공 봉입 · Ar · 첨가제 Nd₂O₃/B₂O₃ 의 산소) 가 할 수 있다. 같은 도펀트라도 합성 분위기마다 자리 · 고용도가 다를 수 있으니, 문헌 도핑 결과를 우리 계산 옆에 둘 때 **분위기 · 온도 · 시간**을 같은 줄에 적는다.

---

## 12. 인용 가능 문장 (영문 초안 · 사실 서술만)

- "In Co-substituted Li₆.₆La₃Zr₁.₆Ta₀.₄O₁₂ sintered at 970 °C, the Co content inside the grains measured by SEM-EDS was 2.5–5 times higher after Ar sintering than after air sintering (0.42 ± 0.04 vs 0.09 ± 0.02 at% for nominal x = 0.1), whereas air sintering produced LiCoO₂ at grain boundaries and pore surfaces for x ≥ 0.03 [Ahmed26]."
- "Ar-sintered samples with x ≥ 0.03 showed a total conductivity at 25 °C five to nine times lower than those with 0 < x ≤ 0.01 (1.9–2.9 × 10⁻⁵ vs 1.6–1.7 × 10⁻⁴ S cm⁻¹), while the air-sintered series showed no systematic change [Ahmed26]."
- "In the air-sintered series, the DC electronic conductivity measured at a 4 V bias with ion-blocking Au electrodes followed the LiCoO₂ secondary-phase fraction rather than the Co content of the garnet grains [Ahmed26]."
- (방법 문장 · 우리 해석임을 밝혀서) "Dopant-site formation energies referenced to binary oxides do not by themselves set the solubility limit when the observed competing phase is a ternary such as LiCoO₂ (cf. [Ahmed26], [Miara15])."

---

## 13. 주의 / 한계 (인용 규율)

- ⛔ **물성 4축 (A–D) 표에 이 논문 숫자를 넣지 않는다.** `comparison_vs_ours.md` 에는 🔧 방법 원전으로만.
- ⛔ *"DFT 가 Co²⁺ 의 Li 자리 점유를 보였다"* 로 인용하지 않는다 — **같은 원자가 안의 자리 선호**까지만 (§10-A1).
- ⛔ `Table 1` 의 E_f (−0.44 ~ −1.31 eV) 를 다른 논문 · 우리 결함에너지 옆에 놓지 않는다 — 기준상 (이원 산화물) · μ_O 미기재 · SCAN no-U · x 0.25.
- ⛔ *"Co 가 σe 를 한 자릿수 낮춘다"* 는 Ar x = 0 한 시료 기준이라 쓰지 않는다. 쓸 수 있는 것은 *"Ar 시리즈의 σe 는 x = 0.005–0.1 에서 4.7–9.0×10⁻⁹ S cm⁻¹ (4 V) 로 거의 일정"* 까지.
- ⛔ *"LLZTO 는 4 V 까지 안정"* 의 근거로 쓰지 않는다 — Au–Au DC 분극이지 ESW 가 아니다.
- ⛔ 공기 x ≥ 0.05 의 Ea (0.43 · 0.38 eV) 를 이온 장벽으로 인용하지 않는다 (혼합전도 오염 의심).
- ⚠ 693 cm⁻¹ = "Co³⁺ 의 PL" 은 저자 해석 · Scheld 2023 과 반대 관측 공존 — 배정이 확정된 것처럼 쓰지 않는다.
- ⚠ "공기 재소성이 이온전도를 회복시킨다" 는 **가설** (σ 미측정).
- 그림에서 읽은 값 (`figure-read ≈`) 과 우리 산수는 본문 인쇄값과 구분해 인용한다.

---

## 14. 기법 용어 미니사전

- **소결 분위기 (sintering atmosphere)**: 고온 치밀화 중 기체 환경. 공기 (pO₂ ≈0.21 atm) 는 산화적, Ar · 진공 (FAST 흑연 다이 보호용) 은 상대적으로 환원적이다 — 전이금속의 원자가를 바꾼다.
- **FAST/SPS**: 전류를 흘려 빠르게 가열 · 가압하는 소결. 흑연 다이 산화 때문에 진공/불활성 분위기가 필요하다.
- **고용 한계 (solubility limit)**: 숙주 격자에 2차상 없이 들어갈 수 있는 도펀트 최대량. 이 논문은 XRD 2차상 시작점 · EDS 입자 함량 · Raman 으로 세 번 잰다.
- **Rietveld / QPA**: 전체 회절 패턴을 구조 모델로 맞춰 격자상수 · 상 분율 (wt%) 을 얻는 정련. 0.1 wt% 대 소수상은 정밀도가 급격히 떨어진다.
- **EDS 점분석 · 검출한계**: 전자빔이 낸 특성 X 선으로 원소 at% 를 잰다. 미량 원소 (≈0.1 wt% 근처) 는 배경 대비 봉우리가 작아 반정량이 된다. 15 kV 상호작용 부피 ≈1 µm.
- **KDE (kernel density estimate)**: 측정점 분포를 매끈한 곡선으로 그린 것 — 평균만이 아니라 불균일성을 보여준다 (대역폭에 따라 모양이 바뀐다).
- **상관 SEM/EDS/Raman 매핑**: 같은 시야에서 형상 · 원소 · 상을 겹쳐 2차상 위치를 정하는 법.
- **광발광 (PL) vs 공명 Raman**: PL 은 방출 **절대 에너지**가 고정이라 여기 파장을 바꾸면 Raman 이동 축에서 자리를 옮긴다. 공명 Raman 은 이동 값이 고정이고 세기만 여기 파장에 따라 커진다. 두 파장 중 하나에서 "사라짐" 만으로는 둘을 못 가른다.
- **이온차단 전극 DC 분극 (Hebb–Wagner 류)**: Au 처럼 Li 를 못 주고받는 전극 사이에 전압을 걸면 이온 전류는 멈추고 전자 전류만 남는다 → 정상상태 전류로 σe. 바이어스가 전극 근처 Li 화학퍼텐셜을 바꿔 전자 · 정공 농도가 달라지므로 σe 는 바이어스 함수다.
- **R/CPE 등가회로 · 커패시턴스 배정**: 임피던스 호마다 저항과 상수위상소자를 맞춰, 커패시턴스 크기 (bulk ≈10⁻¹¹ · GB ≈10⁻⁸ · 전극 10⁻⁷–10⁻⁶ F cm⁻¹) 로 기원을 정한다 (Irvine–Sinclair–West). 2차상이 섞이면 크기가 겹쳐 배정이 무너진다.
- **Meyer–Neldel 보상**: Ea 가 오를 때 아레니우스 전지수도 같이 커져 실온 σ 차이가 Ea 차이로 예상되는 것보다 작아지는 현상.
- **결함 형성에너지 E_f = E_total − E_pristine − Σ nᵢμᵢ**: 도핑 셀과 순수 셀의 에너지 차에 넣고 뺀 원자의 화학퍼텐셜을 보정한 것. μ (저장고) 를 무엇으로 잡느냐가 부호를 정할 수 있다.
- **Strocka 경험식**: 가넷 자리별 이온 반경으로 격자상수를 예측하는 1978 년 식 (SI ref 3) — 자리 · 원자가 시나리오별 a(x) 를 비교하는 데 쓴다.
- **SCAN**: 강하게 구속되고 적절히 규격화된 메타-GGA 범함수. PBE 보다 결합 · 격자는 낫지만 전이금속 d 국재화에는 흔히 +U 를 함께 쓴다.
