Repository: yonghoon7153-source/Yonghoon-DEM-DFT

# 📚 LITDB — 문헌 단일 시스템 (**SE·DFT 축 + DEM·MPM 축, 두 트랙**)

> **앞으로 논문은 여기서만 본다.** 여러 곳(db/literature, kb/papers, db/properties, Excel)에 흩어진 문헌을 한 곳에서 생각·참고·비교하기 위한 통합 MD 시스템.

## 왜 트랙이 둘인가
`INDEX.md` 는 argyrodite 전해질 축이라 접촉역학·MPM·건식전극 digest 가 들어갈 자리가
없다. 그래서 한때 64편이 **어느 인덱스에도 없었다**(open_items #7). 축을 나눠 그 구멍을
닫았고, 한 분모로 세면 “159편 중 98편 미언급” 같은 **가짜 미결**이 나온다
(`comparison_vs_ours.md:8`). 분리는 실측 근거가 있는 결정이다 — 합치지 말 것.

⚠ 이 표의 **편수는 적지 않는다.** 손으로 쓴 수는 반드시 낡는다(README 자신이 세 번 틀렸다).
현재값은 `python3 tools/litdb/build_index.py --check` 로 본다.

File: litdb/papers/asylbekov2023_cb_fragmentation_pbe_dem_dry_mixing.md (part 1 of 2)
<!-- digest 표준 양식. ★ = 사용자가 특히 원한 항목.  COMPREHENSIVE / paper-level standalone. -->
# 카본블랙(CB)이 *건식 고강도 혼합* 중에 **깨지는 것**을 모델링 — DEM 은 *응력·빈도만* 주고, 입도변화는 **population balance equation(PBE)** 이 푼다 (CB 는 DEM 안에 **아예 없다**) — Asylbekov (Energy Technology 2023)

> slug `asylbekov2023_cb_fragmentation_pbe_dem_dry_mixing` · DOI `10.1002/ente.202200867` · type `DEM (Rocky, coarse-grain CG=100, Hertz–Mindlin + JKR, GPU V100) × PBE (linear breakage eq., method-of-classes + Kumar 질량보존 보정, RK4) + Nelder–Mead 보정 + 실험 PSD(광산란)` · PDF `04._Modeling_of_Carbon_Black_Fragmentation_During_High-Intensity_Dry_Mixing_Using_the_Population_Balance_Equation_and_the_Discrete_Element_Method.pdf` · digested `2026-09-19` · status ✅ · OPEN ACCESS (CC BY-NC)

> ★★ **계보 — 이 논문은 `frankenberg2024_dem_high_intensity_mixer_assb` 의 ref [59] 다.**
> 두 편 다 **TU-Braunschweig IPAT(Kwade)** 라인이고(본 논문은 KIT-Nirschl 과의 공동), **같은 종류의
> 고강도 건식 믹서**를 **같은 코드(Rocky)** 로, **같은 기본 도구**(coarse-graining + Hertz–Mindlin + JKR
> + Eulerian 격자 응력통계 + Kwade 응력모델의 SI/빈도 개념)로 다룬다.  **그런데 물리 방향이 정반대다**:
>
> | | **본 논문 (Asylbekov 2023)** | **Frankenberg 2024 (이 논문을 [59]로 인용)** |
> |---|---|---|
> | 입자에 일어나는 일 | ★ **분쇄 / 해응집 (desagglomeration·fragmentation)** — 큰 CB 응집체가 **깨져 작아진다** | ★ **응집 (aggregation·heteroaggregate 형성)** — 작은 CB·SE 가 큰 AM 에 **붙어 커진다** |
> | 입도변화를 푸는 도구 | **PBE (breakage kernel: birth/death)** — 시간에 따라 PSD 가 **왼쪽으로** 이동 | PBE 없음. 응집체를 **입자 하나로 coarse-grain** 하고 응력만 추출 |
> | 나노상(CB)의 지위 | **DEM 에 없음** — AM 만 시뮬, CB 는 PBE 의 size-space 에만 존재 | **DEM 에 없음** — 이미 응집된 heteroaggregate 하나가 DEM 입자 |
> | coarse-grain 오차 처리 | ★ **보정에 흡수**(CG 입자 위에서 μ·e·Γ 를 직접 보정 + 빈도를 입자수로 정규화) | ★ **해석적 force-scaling**(F×f², δ×f, τ×f ⇒ σ invariant) |
> | 재료계 | **NCM 622 + CB Super C65** (LIB 습식계 원료, 3 wt% CB) | LFP + CB + **할라이드 Li₃InCl₆** (ASSB) |
> | 산출 | **CB 입도분포 q₃(x,t)** | 응력강도 SI·SN·E_m → 실측 풀셀 용량 |
>
> ⇒ **같은 그룹이 같은 장치에서 "입자가 작아지는 쪽"(2023) 과 "입자가 커지는 쪽"(2024) 을 따로 세웠다.**
> 방법론적으로도 한 칸 전진했다 — 2023 은 coarse-grain 오차를 **보정으로 흡수**(우리 18× 연화와 같은
> *보상형*), 2024 는 **f² force-scaling 으로 유도**(*보존형*).  Frankenberg 카드 §A-2 의 "보존 vs 보상"
> 축에서 **본 논문은 보상 쪽에 선다**.
>
> ⛔ **본 논문에는 전기화학·전도도·porosity·전극·셀이 한 줄도 없다.**  산출은 **CB 입도분포 하나**다.

> ★ **형제 카드 (같은 "건식 혼합 / Kwade 라인" 묶음)**
> · `frankenberg2024_dem_high_intensity_mixer_assb` — **본 논문을 ref [59] 로 인용**, 방향은 *응집*. (정본 확인됨)
> · `kissel2026_mechanofusion_derived_cathode_composite_microstructures_scalable` — 같은 Kwade 라인의 mechanofusion **실험**. (정본 확인됨)
> · `hare2026_dem_pept_dry_mixing_nmc622_eirich` — **같은 활물질(NMC 622)**, Eirich EL1, tip speed 10/20/30 m s⁻¹,
>   **PEPT 로 입자 유동을 실측해 DEM 을 검증** (본 논문이 못 한 *유동장* 검증을 하는 쪽).
> · `lischka2025_dem_eirich_intensive_mixer_dry_mixing` — Eirich EL1.0/EL0.1 양극 건식 혼합, **CGF 200 + JKR**,
>   cohesion-number 로 γ 를 입경에 맞춰 재계산 (본 논문의 "보정 흡수"보다 한 걸음 더 나간 CG 처리).
> ⚠ 뒤의 둘은 **같은 배치로 동시에 digest 중인 카드**라 정본 편입 시점이 다를 수 있다 — 링크가 비면 그 때문이다.

> elements: C Co Li Mn Ni O

---

## 1. 한 줄 요약

**"나노 카본블랙을 DEM 으로 풀 수 없다"는 것을 정면으로 인정하고, CB 를 DEM 에서 완전히 빼버린 뒤
(DEM 에는 NCM622 활물질만 남긴다), DEM 은 *응력강도 분포 σ̄ 와 접촉빈도 ṅ(σ̄)* 라는 **환경 통계 두 개만**
넘기고, CB 의 입도변화는 **크기-공간(size space)의 population balance equation** 이 풀게 한 논문.**
CB 의 **파괴강도 σ_crit(x)** 와 **파편분포 θ(z)** 는 측정하지 않고 **실험 PSD 에 Nelder–Mead 로 맞춰
역산**한다.  핵심 결과 세 가지: ① **분쇄에 하한이 있다 — x_lim ≈ 0.2 µm 아래로는 안 깨진다**
(σ₅₀ 모델은 x_p = 0.199 µm 로 명시적으로, power-law 모델은 매우 가파른 기울기로 암묵적으로 구현;
습식 유성믹서[63]·마이크로 DEM[64] 의 0.2 µm 한계와 일치); ② **CB 를 brittle(x < 0.766 µm) / soft
(x ≥ 0.766 µm) 두 집단으로 나눠 breakage function 을 따로 주면** 균질 가정이 뭉개버리던 **bimodal
PSD 의 골짜기가 되살아난다**(Case I → Case II); ③ **breakage function 은 공정 독립이 아니다** —
9.5 m s⁻¹ 에서 보정한 파라미터를 13 m s⁻¹ 로 옮기면 잘 맞지만 6.25 m s⁻¹ 에서는 큰 입자 쪽이
크게 어긋나고(Case III), breakage function 만 재보정하면(파괴강도는 고정) 오차가 한 자릿수 준다(Case IV).
**⚠ 단 σ_crit 의 절대값은 독립 측정이 없고 eq (16) 의 자유 스칼라 λ 와 축퇴(degenerate)돼 있어
재료강도로 인용할 수 없다** — 이것은 우리 18× E-연화와 **같은 지위의 effective 파라미터**다.

## 2. 메타

| 저자 | 저널/년 | DOI | 소재 | 연구유형 |
|---|---|---|---|---|
| **Ermek Asylbekov\*** · **Hermann Nirschl** (KIT — Institute of Mechanical Process Engineering and Mechanics, 76131 Karlsruhe) + **Julian Mayer** · **Arno Kwade** (TU Braunschweig — **Institute for Particle Technology(IPAT)**, 38106 Braunschweig).  교신 = Asylbekov (ermek.asylbekov@kit.edu) | **Energy Technology 11 (2023) 2200867** (접수 2022-07-31 · 수정 2022-09-24 · 온라인 2022-10-21) | 10.1002/ente.202200867 | **AM = NCM 622**, x₅₀ = **9.5 µm**, E = **230 GPa**, ρ = **4500 kg m⁻³**(원문 표기 `kg m⁻²` = 오타) · **도전제 = CB Super C65, 3 wt%** · 시료 **300 g/회** · ⛔ **전해질·바인더·용매 없음(건식 혼합 원료 두 상뿐)** | **DEM(Rocky, ESSS; GPU Nvidia Tesla V100 @ KIT bwUniCluster) × PBE(선형 breakage, MOC + Kumar 보정, RK4)** + **Nelder–Mead 역보정** + **실험 PSD(NMP 분산 후 광산란)**.  ⛔ **전기화학·전도도 없음** |

- **자금**: BMBF / Projektträger Jülich **03XP0239 (MultiEx)**, **ProZell** 연구클러스터.  Rocky 라이선스 = CADFEM 제공(Dr. Jan-Philipp Fürstenau 감사).
- **Data Availability: "Research data are not shared."** ⇒ 원자료 없음.
- ⚠ **믹서 제조사·모델명이 본문에 없다.**  "intensive mixer" 로만 부르고, 기하는 *"여섯 개의 닮은 구획, 날이 번갈아 거울대칭, 디스크가 축에 90° 오프셋"* 으로만 기술된다.  ⇒ **Eirich 등 특정 장비로 단정하지 말 것**(본 카드도 안 한다).

## 3. 핵심 수치

> 표기 규약 — **stated** = 본문/표/식에 적힌 값, **digitized** = 그래프에서 읽은 값(**추세 전용**, 정밀도 주장 금지), **n/a** = 논문에 없음.

### 3.1 재료·공정

| 항목 | 값 | 조건 | 출처 |
|---|---|---|---|
| **AM** | NCM 622, x₅₀ = **9.5 µm**, E = **230 GPa**, ρ = **4500 kg m⁻³** | 실물 | stated (§2.4) |
| **도전제** | **CB Super C65**, **3 wt%** | 실물 | stated (§2.4·2.7) |
| **배치량** | **300 g** / 시험 | 각 tip speed | stated (§2.7) |
| **tip speed v_tip** | **6.25 / 9.5 / 13 m s⁻¹** | 3 수준 | stated (§2.5·2.7) |
| **혼합시간** | **2 min** | 전 조건 동일 | stated (§2.7) |
| **초기상태** | NCM + CB 3 wt% 를 **저에너지로 premix** 한 것 | PBE 초기조건 f(x,0) | stated (§2.7) |
| **PSD 반복수** | 각 분포 = **≥ 6 시료 평균** | 광산란 | stated (§2.7) |

### 3.2 ★ 카본블랙의 응집체 계층 (이 논문의 소재 모델)

| 층 | 크기 | 결합 | 논문의 취급 |
|---|---|---|---|
| **primary particle(1차 입자)** | **≈ 50–100 nm** | 합성 중 핵생성으로 형성·성장 | ⛔ **모델 안 함** — 절대 안 깨지는 하부 단위 |
| **aggregate = "brittle agglomerate"(취성 응집체)** | **300 nm ~ > 1 µm** (이력·취급에 따라 크게 변동), **프랙탈 차원 D_f = 2.0–2.5** | 1차 입자들이 **소결 브리지(sintered bridges)** 로 연결 | ★ **깨지는 층 ①** — 고유 breakage function |
| **agglomerate = "soft agglomerate"(연성 응집체 / flake)** | **최대 ~30 µm** | **van der Waals + 곁가지끼리의 입체적 걸림(steric hooking)** | ★ **깨지는 층 ②** — 별도 breakage function |
| **clump(덩어리)** | **수 mm** | 취급·보관·운송 중 형성 | 언급만 (초기 PSD 에 흡수) |

- **명명 출처**: "brittle agglomerate" 는 **Nichols et al. [47]** 의 명명법을 따름.  크기 범위는 **Donnet & Voet [48]**.
- ★ **brittle / soft 분리선 = x = 0.766 µm** — **질량기준 분포의 특징적 *골짜기*(valley) 위치**로만 정당화.
  저자 자신이 *"this value is by no means constant, so this remains only a rough estimate"* 라고 명시.
  ⚠ 결합력으로 나눌 수 없어(실험적으로도 시뮬레이션으로도 불가) **크기로 대리**한 것.
- ⇒ **어느 층이 깨지나**: **aggregate(brittle) 와 agglomerate(soft) 둘 다**.  **primary particle(50–100 nm) 은 안 깨진다** — 그 결과가 아래 **x_lim ≈ 0.2 µm 분쇄 하한**으로 나타난다.

### 3.3 ★★ 분쇄 하한 (이 논문의 가장 이식성 높은 수)

| 항목 | 값 | 출처 |
|---|---|---|
| **분쇄 한계 x_lim** | **≈ 0.2 µm** — `b(x < x_lim) = 0` | stated (§3.3) |
| σ₅₀ 모델의 소성전이 크기 **x_p** | **0.199 µm** (명시적 하한) | stated (§3.3) |
| power-law 모델 | 같은 한계를 **매우 가파른 기울기**로 암묵 구현 | stated (§3.3) |
| **독립 교차확인 ①** | **습식** 분산(유성믹서)에서도 CB 한계 **0.2 µm** — Mayer et al. [63] (Energy Technol. 2019) | stated |
| **독립 교차확인 ②** | **마이크로 스케일 DEM** 으로도 같은 한계 확인 — Asylbekov et al. [64] (Energy Technol. 2021, 9, 2000850) | stated |

★ **이 0.2 µm 는 건식·습식·마이크로DEM 세 경로에서 같은 값이 나온 유일한 수**다 ⇒ **우리 `scripts/additives.py`
의 `SP_D = 0.20 µm`("Super P / Super C carbon-black aggregate") 에 대한 문헌 앵커**로 쓸 수 있다 (§B-1).

### 3.4 DEM 파라미터 (Table 1 — **coarse-grain(확대) 입자 위에서 보정된 값**)

| 파라미터 | 기호 | 단위 | **Steel(벽)** | **Particle** |
|---|---|---|---|---|
| 밀도 | ρ | kg m⁻³ | 7800 | **1670** |
| 푸아송비 | ν | – | 0.3 | **0.25** |
| 반발계수 | e | – | 0.28 | **0.21** |
| 정지마찰 | μ_static | – | 0.75 | **0.83** |
| 동마찰 | μ_dynamic | – | 0.65 | **0.68** |
| **표면에너지 (JKR)** | **Γ_SJKR** | **J m⁻²** | 0.78 | **0.27** |

(전부 stated, Table 1)

- ★ **영률 E 가 Table 1 에 없다.**  본문의 E = 230 GPa 는 **실물 NCM622 의 재료값**으로 §2.4 에 서술될 뿐,
  DEM 에 실제로 넣은 값이 무엇인지 **논문이 밝히지 않는다**.  ⇒ **접촉강성 축은 재현 불가**.
- ★ **DEM 입자밀도 1670 kg m⁻³ vs 실물 NCM622 4500 kg m⁻³** — **2.7배 차이인데 논문이 설명하지 않는다.**
  (bulk/겉보기 밀도를 쓴 것으로 읽히지만 **본문에 근거가 없다** ⇒ 추정하지 않는다.)
- ★ **Γ_SJKR = 0.27 J m⁻²(입자–입자) / 0.78(입자–벽)** — Rocky 의 **Simplified JKR(SJKR)** 표면에너지.
  ⚠ **이 값은 *확대된* 입자에 대해 보정된 값**이지 CB·NCM 의 재료 표면에너지가 아니다 — 저자 명시
  (*"calibrated directly on scaled-up particles, so that they are already adapted to the coarse grain factor"*).
  ⇒ **재료 표면에너지로 인용 금지.**  참고로 Frankenberg 2024 의 Γ_pp = 0.0045 J m⁻² 와 **60배** 차이가 나는데,
  둘은 **다른 분말·다른 확대율·다른 보정 실험**이라 **비교 자체가 성립하지 않는다**.

### 3.5 DEM 규모·수치 (★ 상당수가 논문에 없다)

| 항목 | 값 | 출처 |
|---|---|---|
| **coarse-grain factor** | **100** | stated (§2.4) |
| CG 100 의 지위 | **"Feng et al. [55] 에 따르면 이 정도 큰 값은 이 방법의 상한 부근"** | stated |
| CG 시 PSD 처리 | **AM 의 *상대* 입도분포는 그대로 유지**(형상만 확대) | stated |
| 마찰모델 수정 필요성 | **불필요** — Hertzian Spring Dashpot + Mindlin–Deresiewicz 를 쓰면 **자기닮음(self-similarity)** 때문에 [53,54] 의 제약을 이미 만족 | stated |
| **주기경계 / 도메인 축소** | 믹싱 엘리먼트가 **여섯 닮은 구획**, 날 번갈아 거울대칭, 디스크 **90° 오프셋** → 대표요소 추출, **도메인 1/3** | stated (§2.4) |
| **Eulerian 통계 격자** | **radial 10 × tangential 72 × axial 8 = 5760 cells** | stated (§2.4) |
| **DEM 입자 수** | **n/a — 논문에 없음** | — |
| **DEM 입자 크기(확대 후)** | **n/a — 논문에 없음** (9.5 µm × 100 ≈ 0.95 mm 는 *우리 유도*, 논문 미기재) | — |
| **DEM 시뮬 물리시간 / Δt** | **n/a — 논문에 없음** | — |
| **PBE 시간적분** | **RK4**, `Δt ≤ 0.1 s` 면 시간간격 무관한 결과 | stated (§2.2) |
| **PBE 크기 클래스 수 N** | **n/a — 논문에 없음** (로그 간격이라고만) | — |
| **eq(16) 스칼라 λ** | **n/a — 값 미보고** | — |
| **파괴강도 best-fit 값**(σ₀·m·σ_∞·x₀·φ) | **n/a — 표가 없다.  Fig 7(right) 곡선으로만 제시** | — |

⇒ ★ **이 논문만 보고 모델을 재현할 수 없다** (입자수·입자크기·Δt·N·λ·σ_crit 파라미터가 전부 없고 데이터도 비공개).
비교·차용은 **구조(결합 방식)와 정성 결론** 층에서만 하라.

### 3.6 Table 2 — breakage function 최적 파라미터 (**v_tip = 9.5 m s⁻¹**, stated)

| | **Power-law** q | ν | z₅₀ | **σ₅₀** q | ν | z₅₀ |
|---|---|---|---|---|---|---|
| **Brittle agglomerates** | 3.8 | 27.6 | 3.08 × 10⁻² | 3.7 | 18.5 | 4.59 × 10⁻² |
| **Soft agglomerates** | 2.1 | 46.8 | 1.68 × 10⁻² | **0.2** | **158.2** | 9.86 × 10⁻⁴ |

### 3.7 Table 3 — 전 tip speed breakage function 파라미터 (stated)

| | v_tip / m s⁻¹ | **PL** q | ν | z₅₀ | **σ₅₀** q | ν | z₅₀ |
|---|---|---|---|---|---|---|---|
| **Brittle** | 6.25 | 13.0 | 15.0 | 6.0 × 10⁻² | 45.6 | 17.2 | 5.4 × 10⁻² |
| | 9.5 | 3.8 | 27.6 | 3.1 × 10⁻² | 3.7 | 18.5 | 4.6 × 10⁻² |
| | 13 | 1.3 | 17.2 | 5.8 × 10⁻² | 0.9 | 13.1 | 5.0 × 10⁻² |
| **Soft** | 6.25 | 1.6 | 4.0 | 2.1 × 10⁻¹ | 1.6 | 4.0 | 2.1 × 10⁻¹ |
| | 9.5 | 2.1 | 46.8 | 1.7 × 10⁻² | 0.2 | 158.2 | 9.8 × 10⁻⁴ |
| | 13 | 6.8 | 4.0 | 1.1 × 10⁻² | 145.8 | 60.0 | 1.5 × 10⁻² |

- q 의 의미(eq 8): **q → 0 = erosion(표면 깎임)**, **q = 1 = 무작위 파편부피**, **q ↑ = 좁아짐**, **q → ∞ = 등크기 분할**.
- ★ **ν = 4.0 이 세 번 나온다**(soft 6.25 양쪽 모델 + soft 13 PL) — **ν ≥ 2 하한 제약** + `ν̂ = log₂ν` 전처리와 함께
  보면 **최적화가 경계/격자에 붙은 신호**로 읽힌다(논문은 언급 안 함).
- ★ **ν = 158.2 · 145.8 · 60.0** 는 *한 번의 파괴에서 60–158 개 파편* 이라는 뜻 — **단일 파괴 사건으로 해석 불가**.
  저자 자신이 *"이 값들은 물리적 배경보다 단순화된 모델링 때문"* 이라고 두 번 적는다.
- ⚠ **본문 §3.5 서술과 Table 3 이 어긋나는 곳이 있다**: 본문은 *"σ 모델은 z₅₀ 이 ≈5×10⁻² 로 일정하고 tip speed 가
  오르면 분포 **폭이 준다**"* 고 하는데, Table 3 의 brittle σ₅₀ q 는 **45.6 → 3.7 → 0.9 로 감소**(= **폭이 넓어짐**)다.
  게다가 그 문장이 §3.5 안에 **두 번 중복**돼 있다(편집 사고로 읽힘).  ⇒ **표 값을 정본으로 삼고 본문 해석은 보류.**

### 3.8 digitized (그래프 판독 — **추세 전용, 정밀 인용 금지**)

| Fig | 양 | 읽은 값 (approx) |
|---|---|---|
| **3 left** | 평균주응력 σ̄ 분포 범위 | **≈ 10² – 2 × 10⁵ Pa** (= **0.0001 – 0.2 MPa**) |
| **3 left** | 최빈 σ̄ | 6.25 → **≈ 2–3 × 10⁴ Pa** · 9.5 → **≈ 5–6 × 10⁴** · 13 → **≈ 1 × 10⁵ Pa** (피크 높이 8.5/8.0/7.2 × 10⁻²) |
| **3 right** | 공간분포 컬러바 | **0 – 100 kPa**, 날(blade) 앞쪽에 집중 |
| **4 left** | 시간평균 비(比)빈도 ṅ(σ̄) | **0 – 4 × 10⁻² Hz**.  고원값 ≈ 1–2.7 × 10⁻²(6.25) · ≈ 2 × 10⁻²(9.5) · ≈ 3 × 10⁻²(13); 고응력 끝에서 ≈ 3.5–3.7 × 10⁻² 로 상승 |
| **4 left** | 6.25 곡선의 절단 | **σ̄ ≈ 1 × 10⁵ Pa 에서 0 으로 떨어짐** = 그 tip speed 의 **최대 응력** |
| **4 right** | 컬러바 | 비빈도 **0 – 0.1 s⁻¹** |
| **5·6 left** | **초기** CB PSD | **bimodal**: 미세 모드 ≈ **0.3 µm** (q₃ ≈ 1.2 × 10⁻²) + **지배적 조대 모드 ≈ 3–4 µm** (q₃ ≈ 8.5 × 10⁻²) |
| **5·6 left** | **9.5 m s⁻¹ 2 min 후(실험)** | 지배 모드가 **≈ 0.2 µm 로 이동**(q₃ ≈ 6 × 10⁻²) + 잔여 조대 어깨 ≈ 1.3–2 µm (q₃ ≈ 3 × 10⁻²) |
| **7 left** | breakage rate b(x) | x ≲ **0.2 µm 에서 0** → 0.2–0.5 µm 급상승 → x ≳ 1 µm 에서 **고원 ≈ 1.4 × 10⁻² s⁻¹** |
| **7 right** | 파괴강도 σ_crit(x) | **10² – 10⁵ Pa** 대역.  **power-law 은 거의 수직**(0.2 µm 10⁵ → ~1 µm 10² Pa), **σ₅₀ 은 완만**해 20 µm 에서 **≈ 4–5 × 10² Pa** |
| **8 left** | brittle θ(z) | 두 모델 다 단봉, 최빈 **z ≈ 3–5 × 10⁻²**, PL 이 더 좁고 좌측 |
| **8 right** | soft θ(z) | PL = **z ≈ 10⁻² 부근 날카로운 단봉**; σ₅₀ = **z ≈ 10⁻⁹ 까지 끌리는 긴 꼬리**(= erosion) |
| **9 left** | 총제곱오차 ε | 9.5(보정점) **≈ 1.5 × 10⁻⁴**; Case III 6.25 ≈ 2–2.3 × 10⁻³, 13 ≈ 1.8–2.8 × 10⁻³; **Case IV** 6.25 ≈ 9 × 10⁻⁴, 13 ≈ **2 × 10⁻⁴**(PL) / 4 × 10⁻⁴(σ₅₀) |
| **9 right** | 실험 PSD 의 속도의존 | **6.25 m s⁻¹ 은 조대 모드(≈3–10 µm, q₃ ≈ 6 × 10⁻²)가 크게 남고**, **13 m s⁻¹ 은 거의 전부 미세 모드(≈0.2 µm, q₃ ≈ 0.11–0.12)** |
| **A1 left** | 다중시작 수렴 | TSE **≈ 1 → ≈ 2 × 10⁻⁴**, ~10³ iteration; 여러 국소최소에 갈림 |
| **A1 right** | 종단 PSD 산포 | 저-TSE 런들은 **거의 겹치나**, 고-TSE 이상치(암적·적·황)는 **눈에 띄게 다른 PSD** |

★★ **가장 중요한 digitized 사실 — 응력 스케일**: 이 믹서의 응력은 **10²–2×10⁵ Pa**, 즉 **0.0001–0.2 MPa** 다.
**우리 냉간압밀 300 MPa 의 1/1500 ~ 1/3,000,000.**  그리고 CB 응집체의 (적합된) 파괴강도도 **10²–10⁵ Pa** 로
같은 대역이다 ⇒ **이 논문의 응력·강도 축은 우리 압밀과 완전히 다른 체제**다 (§10).

## 4. 시뮬레이션 방법 ★

### 4.0 전체 구조 (Fig 1 흐름도)

```
        [ DEM 시뮬레이션 ]                         [ 파라미터 벡터 ξ ]
     (NCM622 만, CB 없음)                      ┌──────────┴──────────┐
                │                              ▼                      ▼
  응력강도 σ̄ 분포 + 비빈도 ṅ(σ̄)        입자강도 σ_crit(x)     breakage function θ(z)
   (= 공정 특성, 5760 셀 통계)            (= 재료 특성)          (= 재료 특성)
                └───────────┬──────────────────┘                      │
                            ▼                                          │
                    breakage rate b(x) = ṅ·p_s  ◄──────────────────────┘
                            │
      초기조건 f(x,0) ─────►│
                            ▼
                 [ 선형 breakage equation (PBE) ]  ──►  f̂_ξ(x, t_end)
                            │
   실험 PSD f_exp(x,t_end) ─┴──►  오차함수 ε(ξ) = ‖f_exp − f̂_ξ‖²₂
                            │
                   수렴? ── no ──► 새 ξ (Nelder–Mead) ──┐
                            │                            └──► 위 파라미터 벡터로 되돌아감
                           yes → end
```

★ **읽는 법**: **DEM 은 루프 밖에 한 번만 있다**(왼쪽 아래, 화살표가 나가기만 한다).  최적화 루프는
**PBE 쪽에서만 돈다**.  즉 **DEM ↔ PBE 는 *단방향·1회* 결합**이고, CB 가 깨져서 분체 거동이 바뀌는
되먹임은 **없다**(저자도 결론에서 이 점을 문제로 지적).

### 4.1 ★★ DEM 과 PBE 가 무엇을 나눠 갖는가 (사용자 질문 ①의 정답)

| | **DEM 이 주는 것** | **PBE 가 푸는 것** |
|---|---|---|
| 대상 | **NCM622 활물질 입자만** (확대된 강체 구) | **CB 응집체 집단** (크기-공간의 밀도함수 f(x,t)) |
| 공간 | 실공간 3D (믹서 기하, 주기 대표요소) | **공간 없음** — 믹서 전체를 **한 덩어리(one domain)** 로 보고 공간분포 무시 |
| 출력 | ① **평균주응력 σ̄ 의 질량가중 분포**(5760 셀) ② **입자수로 정규화한 비(比)접촉빈도 ṅ(σ̄)** | **f(x,t)** = 입도분포의 시간발전 |
| 물리 | 충돌·전단·마찰·점착(JKR) | **birth(큰 것이 깨져 작은 것이 생김) / death(이 크기가 깨져 사라짐)** |
| 역할 | **환경 통계(공정 특성)** | **재료의 반응(재료 특성)** |

**결합 지점은 단 하나 — breakage rate b(x):**

- **eq (9)**  `b(x) = ṅ · p_s` — **접촉빈도 × 파괴확률**.
- **eq (16)** `ṅ(σ_crit) = λ ∫_{σ_crit}^{σ_max} ṅ(σ) dσ` — 즉 **"CB 가 크기 x 일 때 겪는 유효 파괴 빈도 =
  DEM 응력분포에서 σ_crit(x) 를 넘는 사건의 적분 × 상수 λ"**.
- ⇒ ★ **파괴확률 p_s 는 별도의 확률분포가 아니라 *DEM 응력분포의 생존함수(tail integral)* 로 구현**된다.
  크기 x 의 CB 는 σ_crit(x) 를 **넘는 응력 사건에서만** 깨진다 (hard threshold).
- ⇒ 즉 **DEM 의 유일한 기여는 "어떤 응력이 얼마나 자주 오는가"** 이고, **"그 응력에서 CB 가 깨지는가"** 는
  전적으로 **적합된 σ_crit(x)** 가 정한다.

> ★★ **사용자 질문 ①의 핵심 답 — "이것이 우리와 같은 회피인가?"**
> **구조적으로 같다.  다만 회피의 *방향*이 다르다.**
> - **공통 (같은 회피)**: 둘 다 **"나노 물체를 DEM 입자로 만들지 않는다"**.  본 논문의 이유 = *"CB 가 너무 작아
>   질량분율이 낮아도 DEM 에서 완전히 해상할 수 없다; 훨씬 큰 활물질조차 300 g 믹서 전체로는 부담"*.
>   우리 `scripts/additives.py` 의 이유 = *"discrete DEM 은 수백만 개의 나노 물체가 필요해 불가능"*.
>   **동일한 문장이다.**  그리고 둘 다 **나노상을 *다른 수학 공간*에 재배치**한다.
> - **차이 (재배치하는 공간이 다르다)**:
>   - **그들 → 크기-공간(size space)**.  CB 는 *어디에 있는지* 모르는 대신 ***얼마만 한 것이 몇 개인지*가
>     시간에 따라 변한다**(분쇄가 보인다).
>   - **우리 → 실공간 격자(MPM/복셀)**.  첨가제는 *얼마만 한 것이 몇 개인지*가 **고정**인 대신
>     **어디에 있는지 알고, 그래서 σ_e·σ_ion·τ 를 낼 수 있다**.
> - ⇒ **두 회피는 상보적이다**: 그들은 **진화(evolution)** 를 사고 **공간(placement)** 을 팔았고, 우리는
>   **공간**을 사고 **진화**를 팔았다.  ⛔ **우리에게 입자 파쇄/응집 모델이 없다**는 것은 정확히
>   "우리가 판 쪽"이다.  둘을 합치는 자연스러운 형태는 **셀별(local) PBE** 이고, 저자들도 outlook 에서
>   바로 그것을 지목한다(Peterson [67] · Vikhansky [68]).

### 4.2 선형 breakage equation (PBE, eq 1)

```
∂f(x,t)/∂t = ∫_x^∞ p(x,y) b(y) f(y,t) dy   −   b(x) f(x,t)
             └────────── birth ──────────┘     └─── death ───┘
```
- `f(x,t)` = **부피 x 를 갖는 입자의 개수밀도분포**.  `b(y)` = 부피 y 입자의 breakage rate.
  `p(x,y)` = **breakage function** = 부피 y 가 깨졌을 때 나오는 부피 x 파편의 분포.
- **믹서 전체를 한 도메인으로 보고 공간분포를 무시**한다(Ramkrishna [14] 의 고전형).
- ⚠ **선형(linear)** = breakage rate 가 시간·주변 상태에 무관하다는 가정.  §3.5 에서 저자 스스로
  **Bilgili & Scarlet [65]** 을 들어 이 가정이 깨지는 세 유형을 논한다(아래 4.9).

### 4.3 수치 적분 — method of classes(MOC) + Kumar 질량보존 보정 + RK4

- **왜 MOC 인가**: 목표가 **전체 분포를 해상(resolved)하는 것**이라 **모멘트법(QMOM)은 부적합**.
  MOC = 체분석(sieve)처럼 크기 범위를 N 개 셀로 나눔.  범위 `(0, x_max]`, 셀 i = `(x_{i−1/2}, x_{i+1/2}]`,
  대표점 `x_i = (x_{i+1/2}+x_{i−1/2})/2`.  **분포 폭이 넓어 로그 스케일 권장 → 본 논문 로그 사용**.
- **문제**: 크기 클래스 이산화는 **질량보존이 격자에 의존**한다 → 아주 고운 격자가 필요.
- **해법**: **Kumar et al. [33] (SIAM J. Numer. Anal. 2015) 의 보정항** — eq (3):
  `d f̂_i/dt = (1/Δx_i) Σ_{k=i}^N ω_k^b b_k P_ik f̂_k Δx_k − ω_i^d b_i f̂_i`,
  `P_ik = ∫_{x_{i−1/2}}^{x̂_k^i} p(x, x_k) dx`,
  `ω_k^b = x_k(ν(x_k) − 1) / Σ_{i=1}^{k−1}(x_k − x_i) P_ik`, `ω_k^d = (ω_k^b/x_k) Σ_{i=1}^k x_i P_ik`,
  `x̂_k^i = x_i (k=i일 때) 또는 x_{i+1/2} (그 외)`.
  ⇒ **격자 해상도와 무관하게 질량이 보존**된다.
- **시간적분 = RK4**, `Δt ≤ 0.1 s` 면 시간간격 무관.
- ⚠ **N(클래스 수) 미보고** — "결과 품질이 클래스 수에 크게 의존한다"고 스스로 적으면서 값을 안 준다.

### 4.4 breakage function p(x,y) — 어떤 파편이 나오나

- **질량보존 제약**: `∫_0^y p(x,y) dx = ν(y)` (파편 개수), `∫_0^y x p(x,y) dx = y` (부피 보존),
  `p(x,y) = 0 ∀ x ≥ y`, 그리고 **최소 2개 파편**.
- **균질(homogeneous) 단순화** (eq 7): `p(x,y) = (1/y) θ(z)`, `z = x/y` — **상대 파편부피만의 함수**.
- **선택한 형태 = Diemer & Olson [39] 의 product function** (Hill & Ng [36] 의 일반형을 축약), eq (8):
  ```
  θ(z) = ν · z^(q−1) (1 − z)^(q(ν−1)−1) / B(q, q(ν−1))
  ```
  B = Euler beta 함수.  **파라미터 두 개뿐: ν(파편 개수) · q(파괴 유형)**.
  - `q → 0` : **erosion(표면 침식)**
  - `q = 1` : **무작위 파편부피**
  - `q ↑` : 분포가 좁아짐
  - `q → ∞` : **등크기 파편으로 분할**
- ★ **이질(heterogeneous) 커널**: brittle / soft 응집체에 **각각 독립의 θ(z)** 를 준다(= Case II 이후).
  결합력으로 나눌 수 없으니 **크기 0.766 µm 로 대리 분리**.

### 4.5 ★ breakage rate b(x) 와 파괴강도 모델 — **두 가지를 비교**

**(a) power-law (eq 10)**
```
σ_crit(x) = σ_0 (1/x)^(1/m)
```
- m = 양대수 그림에서 기울기를 정하는 지수, σ_0 = 전인자.
- ⚠ **본문은 "x_0 는 특성길이" 라고 적는데 eq (10) 에는 x_0 가 없다** — 식과 서술이 어긋난다(표기 사고).
- 근거: 고전적 멱법칙 입자강도–크기 관계(Yashima [42]), 볼밀 분쇄 모델링 전통.

**(b) σ₅₀ 모델 (Tavares [41] 계열, eq 11)**
```
σ_50 = σ_∞ [ 1 + ( x_0 / (x − x_p) ) ]^φ
```
- **σ₅₀** = **50 % 확률로 파괴를 일으키는 비(比)파괴응력** (= 파괴가 확률적임을 인정하는 정의).
- **σ_∞** = 조대 입자에서의 수렴 파괴응력.
- **x_p** = **그 아래에서는 소성변형이 지배해 더는 안 깨지는 크기** ⇒ **분쇄 하한을 *모델 안에* 내장**.
- **x₀** = 재료 미세구조를 나타내는 특성길이, **φ** = 곡률 지수.
- 물리 근거(Tavares): **아주 작은 입자에서는 투입에너지가 전부 소성·탄성 변형으로 가고 파괴가 일어나지 않는다**.

**두 모델의 실제 차이(결과)**:
- **x < 0.766 µm(brittle) 구간에서는 두 모델의 σ_crit 곡선이 거의 같다** ⇒ brittle 의 (q, ν) 최적값도 서로 가깝다.
- **soft 구간에서 σ₅₀ 이 power-law 보다 훨씬 높은 강도를 준다** ⇒ 그 구간 breakage rate 가 낮아진다 ⇒
  실험이 요구하는 분쇄량을 맞추려고 **breakage function 이 보상**해서 **작은 파편을 훨씬 많이(q = 0.2 erosion,
  ν = 158.2) 만든다**.  ★ **이것이 "파라미터가 물리가 아니라 보상으로 정해진다"의 교과서적 예시**다.
- **저자 결론: 두 모델 중 어느 쪽도 유의한 우위 없음.**

**breakage rate 의 모양 (Fig 7 left, digitized)**: `b(x < 0.2 µm) = 0` → 0.2–0.5 µm 급상승 →
**x ≳ 1 µm 에서 상수 고원(≈1.4 × 10⁻² s⁻¹)**.  고원이 생기는 이유는 eq(16) 의 적분이 σ_crit → 낮아지면
**전체 응력분포를 다 포함해 포화**하기 때문(큰 입자는 "거의 모든 충돌에서 깨진다").

### 4.6 DEM — 코드·접촉법칙·하드웨어

- **코드 = ROCKY DEM (ESSS)**, **GPU = Nvidia Tesla V100 (KIT bwUniCluster)**.
  ★ **Frankenberg 2024 와 같은 코드**(그쪽은 Rocky 2023 R1; 본 논문은 버전 미표기), **우리 LIGGGHTS 와 다름**.
- **운동방정식** (eq 12a·12b): `m du/dt = Σ F_j`, `I dω/dt = Σ T_j`.
- **접촉력** = **Hertz 법선 + Mindlin–Deresiewicz 접선** (스프링 k ∥ 점탄성 댐퍼 γ, 법선·접선 각각;
  겹침 δ_n·δ_t, 상대속도 u_rel^n·u_rel^t).
- **점착 = JKR [46]** — 법선력에 **표면에너지 Γ** 항을 추가.  Rocky 구현이라 **SJKR(simplified JKR)**,
  Table 1 의 `Γ_SJKR`.
- ⛔ **항복(yield) 캡 없음 · 소성 접촉법칙 없음 · 입자 파쇄 없음.**  DEM 입자(활물질)는 **영원한 강체 구**다.
  (본 논문에서 "깨지는 것"은 **DEM 밖의 CB** 뿐이다.)
- **timestep 문제 인식**: *"입자가 작아질수록 계산 시간간격이 작아져 비용이 폭증"* → **coarse-graining 의 동기**
  (Frankenberg 카드의 eq(1) Δt ∝ R* 와 같은 논리, 단 본 논문은 식을 안 적는다).

### 4.7 ★ 입자 처리 (DEM판 "무질서 처리")

| 축 | 본 논문 | 비고 |
|---|---|---|
| **형상** | **완전한 구(perfect sphere)만** | 비구형 없음 |
| **소성** | **없음** — Hertz(탄성) + Mindlin + JKR(점착).  δ 는 순수 기하 겹침 | ⇒ **CONTACT 소성도 아님**(Thornton–Ning 류 아님).  **탄성-점착 접촉** |
| **형상 소성(SHAPE flow)** | **없음** | frame[5] 의 MPM 절반이 통째로 빠짐 |
| **파쇄(DEM 입자)** | **없음** | 깨지는 것은 **DEM 에 없는 CB** 뿐 |
| **PSD** | **AM 의 *상대* PSD 유지 + 전체를 CG 100× 확대** ⇒ **다분산 확대 입자** | 단분산이라고 적지 않았다 — "relative PSD remains the same" |
| **CB** | ⛔ **DEM 에 존재하지 않는다** | 질량도, 부피도, 쿠션 효과도 DEM 에 없음 |
| **벽** | Steel(별도 물성 Table 1) | 믹서 날·내벽 |
| **경계조건** | **y(축) 방향 주기 대표요소, 도메인 1/3** | 여섯 구획 반복성 이용 |
| **seed / 초기배치** | **n/a — 논문에 없음** | 시드·주입 절차 미기재 |

★ **핵심**: *"we assume the comminution of CB in this dry mixing process to be dominated by compression and
shear.  The much larger and tougher active material particles are compressed at the blades and the inner
wall of the mixer and **serve as a grinding media** for the CB agglomerates which are caught in between."*
⇒ **활물질이 곧 분쇄 매체(grinding media)** 라는 가정이 "CB 를 빼도 된다"의 물리적 정당화다.

### 4.8 coarse-graining — **본 논문은 force-scaling 을 쓰지 않는다** ★

- **CG factor = 100**.  스케일링 법칙 근거는 **차원해석**(Moseler [53] · Bierwisch [54]).
- **자기닮음(self-similarity) 논거**: Hertzian Spring Dashpot + Mindlin–Deresiewicz 를 쓰면
  **Rocky 내부 마찰력 모델을 수정할 필요가 없다**.
- **보정 흡수**: `μ_static`, `μ_dynamic`, `e`, `Γ_SJKR` 를 **확대된 입자 위에서 직접 보정**해
  **"이미 CG factor 에 적응돼 있게"** 만든다 + **AM 의 상대 PSD 를 그대로 유지**해 유동거동 편차를 더 줄인다.
- **빈도 정규화**: 셀 i 의 응력사건 수 `N_P,i` 를 **시스템 입자 수로 나눠 정규화** →
  *"coarse-grain 방식이 만드는 오차를 **부분적으로(partially)** 보상"*.  선례는 습식분쇄(Kwade & Schwedes [62]).
- ⚠ **Feng et al. [55]: CG = 100 은 이 방법의 *상한 부근*.**  저자도 그대로 인용한다.

> ★★ **이것이 Frankenberg 와 갈리는 지점이다.**
> **본 논문 = 보상(compensation)**: CG 오차를 ⓐ 확대입자 위 보정 ⓑ 입자수 정규화 ⓒ **(사후적으로) 자유
> 파라미터 λ·σ_crit 에 흡수시킨다.  **응력의 scale-invariance 를 유도하지도, 검증하지도 않는다.**
> **Frankenberg 2024 = 보존(conservation)**: `F ∝ f²`, `δ ∝ f`, `τ ∝ f` 로 두면 `σ_CG = σ_0`,
> `E_m,CG = E_m,0` 가 **수학적으로 보장**되고, 충돌 force-time 곡선으로 **검증까지** 한다.
> ⇒ ⚠ **따라서 Fig 3 의 응력 *절대값* 은 어떤 검증도 받지 않았다** — CG 100× 가 그 절대값을 어떻게
> 옮겼는지 논문이 답하지 않는다.  이것이 §10 의 가장 큰 경고다.

### 4.9 ★ 응력 통계 후처리 (DEM → 두 개의 분포)

1. **격자**: radial 10 × tangential 72 × axial 8 = **5760 셀**.
2. **셀마다 질량가중 응력텐서** 계산 (σ_x, σ_y, σ_z, τ_xy, τ_xz, τ_yz).
3. **주응력(principal stress) = 고유값** 으로 좌표계 무관화.
   ★ 장점 = **전단 정보가 보존되면서 6 스칼라 → 3 스칼라로 축약**.
4. **추가 축약**: 세 주응력의 평균 = **평균응력 σ̄** 하나만 사용.
5. **대안 검토**: `τ_max = (σ_I − σ_III)/2` (eq 13) 도 가능 — **본 사례에서는 σ̄ 와 정량·공간 분포가
   매우 비슷**하다고 실측 보고 ⇒ σ̄ 로 충분.
6. **빈도**: 셀별 접촉빈도를 평균하고 **시스템 입자 수로 정규화** → **비(比)빈도 ṅ(σ̄)**.
7. **결합**: eq (16) 으로 σ_crit 초과 사건만 적분 → b(x).

### 4.10 ★ 파라미터 보정 (Nelder–Mead)

- **오차함수** (eq 14): `ε(ξ) = ‖f_exp(x,t) − f̂_ξ(x,t)‖²₂` (총제곱오차, TSE).
- **왜 gradient 법이 아닌가**: ⓐ `ε(ξ)` 의 **해석식이 없어 Jacobian 수치근사 비용이 큼**
  ⓑ **얕은 골짜기(shallow valley)** 가 많아(Rosenbrock 류) Newton/Gauss–Newton/Levenberg–Marquardt 의
  수렴이 무너짐, 특히 **breakage function 파라미터에서 gradient 법이 실패**.
- **Nelder–Mead(downhill simplex) [60]**: n+1 점 simplex 를 최악점 반사로 굴려 국소최소로 수축.
  **수렴 속도는 gradient 법에 열세, 강건성(robustness)에서 우위.**
- **다중시작(multi-start)**: **Case I·II 는 무작위 초기벡터 ≥ 15 개**.  Case IV 는 **Case II 최적점에서 출발**.
- **전처리(preconditioning) 2단계** (eq 15a–e):
  ① **스케일 변환** — `q̂ = log₁₀ q` (q ≈ 1 부근 해상도 향상), `ν̂ = log₂ ν` (작은 ν 해상도),
    `σ̂_0 = log₁₀ σ_0`, `σ̂_end = log₁₀ σ_end` (강도는 값 범위가 넓어 로그).
  ② **정규화** — `ξ̂/ξ̂_0` 로 나눠 수치 정확도 개선.
- **물리 제약**: **ν < 2 인 해는 오차가 작아도 버린다**(파괴 시 최소 2 파편).

### 4.11 ★ 네 가지 Case 설계 (전이 가능성 시험)

| Case | breakage function | 파괴강도 | tip speed | 최적화 |
|---|---|---|---|---|
| **I** | **전 크기 균질 1개** | 최적화 | 9.5 | 전 파라미터 |
| **II** | **brittle / soft 각각 1개(이질)** | 최적화 | 9.5 | 전 파라미터 |
| **III** | **Case II 값을 그대로 전이** | **Case II 값 고정** | 6.25 · 13 | **없음** (공정 독립 가정 시험) |
| **IV** | **재보정** (Case II 를 초기값으로) | **Case II 값 고정** | 6.25 · 13 | breakage function 만 |

- Case III/IV 설계 근거: **Wu et al. [56]** 이 breakage function 이 응력강도에 의존함을 실험으로 보였다.

### 4.12 실험 — CB 입도분포 측정 (이 논문에서 가장 취약한 축)

1. 건식 혼합물에서 **0.5 g** 시료 채취 → **0.5 g 안정제(stabilizer)** 와 **손으로 2 분 혼합**.
2. **NMP 12 g** 에 **손으로 2 분** 현탁.
3. **원심분리 500 rpm 5 min** → 크기·밀도 차로 **CB 와 NCM 분리**.
4. **광산란(light scattering)** 으로 CB PSD 측정.  평가법 = **Dreger et al. [61]**.
5. 각 분포 = **≥ 6 시료 평균**.

⚠ **저자 스스로 밝히는 오차원**:
- **손혼합·NMP 현탁·원심분리가 *추가 분쇄* 또는 *재응집*을 일으킬 수 있다.**
- **광산란은 구 등가직경을 준다** — **프랙탈 CB 에서는 실제 크기와 크게 다를 수 있다**.
- 이 오차가 **시뮬레이션에까지 전파**된다 — PBE 가 **부피 x** 를 쓰므로 크기→부피 변환에서 증폭.
- 그럼에도 대안 측정법은 훨씬 비싸거나 비슷한 가정·효과를 갖는다고 판단.

⇒ ★ **"타깃 자체가 흔들린다"** — 적합된 σ_crit·θ(z) 는 이 측정 규약과 분리 불가.

### 4.13 전달 솔버 / 전기화학

- ⛔ **없음.** σ_ionic · σ_e · σ_thermal · porosity · tortuosity · percolation · 전극 · 셀 · 용량 —
  **한 항목도 없다.**  본 논문의 유일한 산출물은 **CB 입도분포 q₃(x, t_end)** 다.
- 전기화학과의 연결은 **서론의 동기 서술뿐**: CB 가 활물질의 낮은 전도도를 보완하고[8,9],
  전극층 내 **CB 분포가 성능에 결정적**[10]이며, 제조 중 전단응력이 CB 미세구조를 바꿔
  **용량·성능에 영향**을 준다[11].  ⇒ **인과의 마지막 고리(PSD → σ_e → 성능)는 이 논문에 없다.**

## 5. Figure set ★

| Fig | 무엇을 보여주나 | 우리가 쓸 점 |
|---|---|---|
| **1** | **전체 workflow 흐름도**: (DEM → 응력강도·빈도 분포) + (파라미터 벡터 → 입자강도 · breakage function) → breakage rate → 선형 breakage 방정식 ← 초기조건 → 오차함수 ← 실험데이터 → 수렴? → 파라미터 갱신 루프 | ★ **"DEM 은 루프 밖 1회, 최적화는 PBE 안에서만"** 이 한 눈에 보인다.  **우리 STEP1(DEM)→STEP2/3 파이프라인 그림의 분쇄 판** |
| **2a** | 믹서 기하의 **대표요소**(6 구획 중 하나를 붉은 사각으로 표시) — 날이 번갈아 거울대칭 | 회전 기하의 주기 RVE.  우리 직육면체 RVE 와 대응(단 회전계) |
| **2b** | **Eulerian 통계 격자**(원통, radial×tangential×axial = 10×72×8) 3D 렌더 | ★ **응력을 "입자당"이 아니라 "셀당 질량가중 텐서"로 집계**하는 규약 — 우리 셀 통계에 바로 대응 |
| **3 left** | **평균주응력 σ̄ 의 질량기준 분포**, 3 tip speed 중첩.  속도↑ → **최대응력·x₅₀ 둘 다 오른쪽 이동** | ★ **공정 노브(tip speed) → 응력분포** 의 정량 맵.  **응력 범위 10²–2×10⁵ Pa = 우리 300 MPa 와 3–6 자릿수 차이**(§10) |
| **3 right** | 9.5 m s⁻¹ 의 **공간 응력장**(컬러바 0–100 kPa) — **날 앞쪽 축적부에 집중**, 기하 접촉점에서 최대 | 응력이 국소적이라는 증거 → **공간 무시(0D PBE)의 한계**를 스스로 보여줌 |
| **4 left** | **시간평균 비(比)빈도 ṅ(σ̄)**, 3 tip speed.  ★ 6.25 곡선이 σ̄ ≈ 10⁵ Pa 에서 **0 으로 끊김** = 그 속도의 최대 응력 | ★ **"강도 × 빈도" 두 축의 분리**.  eq(16) 의 적분 대상.  **저속에서는 큰 응력 자체가 존재하지 않는다**는 것이 Case III 6.25 실패의 물리적 뿌리 |
| **4 right** | 비빈도의 **공간분포**(0–0.1 s⁻¹) | 응력과 빈도의 공간분포가 **다르다** — 단일 스칼라로 뭉갤 수 없음 |
| **5** | **Case I(균질 커널)** 결과: (left) 질량기준 PSD, (right) 누적 PSD.  init / experiment / simulation 3곡선 | ★ **실패 사례의 교본** — x₅₀ 는 잘 맞는데 **bimodal 구조가 완전히 뭉개진다**.  "평균만 맞추면 구조를 잃는다" |
| **6** | **Case II(이질 커널)** — power-law 와 σ₅₀ 두 모델 동시.  **골짜기가 되살아남** | ★ **커널을 상(相)별로 나누면 구조가 복원된다** = 우리 상별 처리(phase-wise) 철학의 독립 사례 |
| **7 left** | **breakage rate b(x)** 두 모델.  x < 0.2 µm 에서 0, 급상승, 큰 x 에서 상수 고원 | ★★ **분쇄 하한 x_lim ≈ 0.2 µm 의 시각적 정본** |
| **7 right** | **파괴강도 σ_crit(x)** 두 모델.  power-law 은 거의 수직 붕괴, σ₅₀ 은 완만 | ★ 두 모델이 **brittle 구간에서는 겹치고 soft 구간에서 갈린다**는 것이 Table 2 의 파라미터 차이를 설명 |
| **8 left** | **brittle 의 breakage function θ(z)** — 두 모델 다 좁은 단봉, 파편 적음 | 파괴 유형의 정량 표현.  `q≈3.7–3.8` = 좁은 분포 |
| **8 right** | **soft 의 θ(z)** — PL 은 `q>1` 좁은 분포, **σ₅₀ 은 `q<1` 비대칭 = erosion** | ★★ **"실험이 요구하는 분쇄량을 맞추려 파라미터가 보상한다"** 의 시각 증거 |
| **9 left** | **Case III vs IV 의 총제곱오차**, 3 tip speed, 2 모델 (로그축) | ★ **전이(transfer) 실패의 정량화** — 9.5 대비 6.25·13 이 **한 자릿수** 큼; Case IV 재보정으로 회복 |
| **9 right** | **6.25 · 13 m s⁻¹ 의 PSD**: 실험 vs Case III vs Case IV | ★ **6.25 는 조대 모드가 크게 남고 13 은 거의 전부 미세 모드** — **공정 강도가 PSD 모양을 바꾼다** |
| **A1 left** | ≥15 다중시작의 **TSE 수렴 궤적**(색 = 최종 log₁₀ε), 1 → 2×10⁻⁴, ~10³ iteration | ★ **국소최소가 실재한다**는 직접 증거 — 다중시작이 사치가 아니라 필수 |
| **A1 right** | 같은 런들의 **종단 PSD 산포** — 저-TSE 는 겹치고 고-TSE 이상치는 확연히 다름 | ★ **파라미터 비유일성(non-uniqueness)의 크기**를 보여주는 유일한 그림 |

⚠ **Fig A1 상호참조 오류**: 본문 §3.5 끝은 *"DEM 파라미터 보정 중에도 비슷한 효과가 관찰됐다 — 분체의
유동거동이 CB 의 분쇄 정도에 의존했다(Figure A1)"* 라고 적지만, **Fig A1 의 캡션은 최적화 TSE·종단 PSD**다.
⇒ **그 문장을 뒷받침하는 그림은 논문에 없다.**  ⛔ **"분쇄가 유동거동을 바꾼다"를 이 논문의 *데이터*로 인용하지 말 것**
(저자의 *서술*로만 인용 가능).

## 6. Post-processing ★

- **무엇을 계산하나**
  - **주응력 분해**: 셀별 질량가중 응력텐서 → **고유값 = 주응력 σ_I, σ_II, σ_III** → **σ̄ = 평균**.
    대안 `τ_max = (σ_I − σ_III)/2` 는 **분포가 거의 동일**함을 실측 확인 후 미사용.
  - **비(比)빈도**: 셀별 접촉수 / Δt / **시스템 입자수** (coarse-grain 오차 부분보상).
  - **생존함수 적분** (eq 16): σ_crit 초과 응력사건의 적분 × λ → breakage rate.
  - **PBE 적분**: MOC(로그 클래스) + **Kumar 질량보존 보정** + **RK4**.
  - **역보정**: **Nelder–Mead** + **로그/정규화 전처리** + **≥15 다중시작** + **ν ≥ 2 제약**.
  - **오차 지표**: **총제곱오차 TSE** `ε(ξ) = ‖f_exp − f̂_ξ‖²₂` — **가중 없음, 질량기준 분포에 직접**.
- **도구**: **ROCKY DEM (ESSS)** + GPU **V100** (bwUniCluster).  PBE·최적화 코드는 자체(언어 미명시).
  실험: **광산란 입도분석**(기기명 미명시), **원심분리기**, **NMP 현탁**.
  ★ **DEM 재료 파라미터 보정에 CNN(합성곱 신경망) 사용** — 유동거동 영상 → 영상처리로 **이진화** →
  사전학습된 네트워크에 입력해 파라미터 역산.  *"상세한 설명은 향후 논문에서"* ⇒ **본 논문만으로는 재현 불가**.
- **수치화·플롯 규약**: PSD 는 전부 **질량기준(q₃ / Q₃)**, **x 축 로그(10⁻²–3×10¹ µm)**;
  응력·빈도도 **x 축 로그(10²–2×10⁵ Pa)**; 오차는 **로그 막대그래프**;
  breakage function 은 **상대 파편부피 z = x/y 의 로그축**(soft 는 10⁻⁹ 까지).
- ⛔ **하지 않은 후처리**: Heckel · porosity · coordination number · percolation · tortuosity ·
  coverage · contact-area · EIS/TLM · Tabor — **전부 없음**(압밀 논문이 아니다).

## 7. 우리 DEM+MPM 대비  →  `our_dem_baseline.md`

> ⚠ `our_dem_baseline.md` 는 이 브랜치에서 **자리표시(placeholder)** 이고 값이 없다.  아래 "우리" 칸의
> 수치는 **CLAUDE.md 정본 서술**에서 온 것이며, 기준값 문서로 확인된 것이 아니다(그 파일 §3 참조).

| 항목 | 이 논문 | 우리 (LPSCl + NMC811 냉간압밀) | 차이 / 이유 |
|---|---|---|---|
| **공정 위치** | **건식 고강도 혼합 중 *분쇄*** — 압밀 **전** | **냉간압밀 300 MPa** | ★ **다른 공정 단계.  직렬**(혼합 → 압밀).  Frankenberg(응집)까지 넣으면 *분쇄 → 응집 → 압밀* |
| **응력 스케일** | **10² – 2 × 10⁵ Pa** (0.0001–0.2 MPa) | **300 MPa** (100–600 스윕) | ★★ **3–6 자릿수 차이.  같은 축에서 비교 불가** |
| **깨지는 대상** | **CB 응집체**(DEM 밖, 크기-공간) | ⛔ **없음 — 우리는 입자 파쇄/응집 모델이 없다** (Auerbach 판정은 *접촉 손실* 처리이지 PSD 진화가 아님) | ★ **우리의 진짜 빈칸** |
| **나노 도전제의 지위** | **DEM 에 없음** — PBE 의 size space 에만 | **DEM 에 없음** — **MPM/복셀의 추가 상(phase)** 으로 실공간 배치 (`scripts/additives.py`) | ★★ **같은 회피, 다른 공간**(§4.1).  그들=진화·무공간 / 우리=공간·무진화 |
| **도전제 종류** | **CB Super C65, 3 wt%** (프랙탈 응집체) | **VGCF Ø0.15 × L10 µm** · **PTFE 피브릴 Ø0.25 × L40 µm** · **Super P 0.2 µm blob** · SDCP · SWCNT | ★ **CB 만 겹친다.**  섬유(VGCF)·연성 피브릴(PTFE)에는 **프랙탈 응집체 분쇄 물리가 적용되지 않는다** |
| **입도변화** | **시간에 따라 변한다**(PBE) | **고정** — 씨앗 시점에 결정, 이후 불변 | ★ 우리 침대의 초기 PSD 는 **그 자체가 공정 변수**라는 것이 본 논문의 함의(§B-3) |
| **DEM 소성** | **없음**(Hertz+Mindlin+JKR, 탄성-점착) | DEM: hooke/hysteresis + **18× E 연화**(24 → 1.35 GPa) · MPM: **진짜 J2 형상 소성** | 본 논문은 **CONTACT 소성조차 아니다** — 소성 비교 대상이 아님 |
| **coarse-graining** | **CG = 100**(상한 부근, Feng [55]) | **안 함** — 실크기 12:4:1 (Furnas dip 을 보려면 필수) | ★ 그들은 입자수를 줄이려 키우고, 우리는 dip 을 보려 실크기 |
| **CG 오차 처리** | **보정 흡수**(확대입자 보정 + 입자수 정규화) | — (CG 안 하므로 해당 없음).  우리의 *보상형* 조정은 **18× 연화** | ★★ **둘 다 "보상"**.  Frankenberg 의 f² force-scaling 만 "보존" |
| **점착 모델** | **JKR**, Γ_SJKR = 0.27 J m⁻²(확대입자 보정값) | SE-SE `adhesionStiffness` / `--coh` (DMT 체제) | 둘 다 점착 있음.  ⚠ **Γ 값은 확대입자 보정값이라 재료값 아님 — 전이 금지** |
| **응력 후처리** | **셀별 질량가중 텐서 → 주응력 → 평균 σ̄** (5760 셀) | 접촉망 `pair/gran/local` 또는 atom dump `c_strs[3]` (AM-AM / phase 규약) | ★ **셀별 Eulerian 통계** 는 우리가 **압밀 침대에 안 쓰는** 집계 규약 — 차용 후보 |
| **전달 삼중항** | ⛔ **0 채널** | **σ_ionic(LOOCV 0.975) · σ_e(0.953) · σ_thermal(0.903)** + Kirchhoff/Holm 접촉망 + STEP3 복셀 FV | ★★ **압도적 우리 우위** — 그들 범위 밖 |
| **porosity / Heckel** | ⛔ **없음** | pure-SE ≈10 % @300 MPa · real_14 15.6 % · Heckel P_y 138 MPa | 그들 미산출 ⇒ `densification_porosity_db` 에 **porosity 칸 비움** |
| **형상 소성 / morphology** | ⛔ **없음** | **MPM J2 형상변화**(SEM 코어보존+경계평탄화), void-fill flow, 변형장 | frame[5] 의 MPM 절반 전부 우리 것 |
| **검증 앵커** | **실험 CB PSD**(광산란, ≥6 시료) — **단일 축** | Minnmann porosity · Cronau overlap/σ_grain · Bazzoun EIS σ_ion · SEM morphology — **다축** | ⚠ 단 그들 앵커는 **직접적**(같은 양을 잰다), 우리 앵커는 여러 논문에서 조각조각 |
| **모델 개수** | **단일 사슬**(DEM → PBE, 단방향) | **DEM + MPM 독립 2모델**(frame[4], cross-fit 금지) | 그들에게 교차검증 구조 없음 |
| **코드** | **Rocky (ESSS)** + 자체 PBE | **LIGGGHTS** + Taichi MPM + 자체 복셀 FV | 다른 코드 |
| **재현성** | ⛔ **입자수·입자크기·Δt·N·λ·σ_crit 값 전부 미보고 + 데이터 비공개** | 스크립트·매니페스트·`input_digest`·selftest 상주 | ★ **재현성은 우리가 크게 앞선다** |

## A. 비교 심화

### A-1. ★★ 계보 — 같은 그룹, 같은 장치, **반대 방향의 입도변화**

- **본 논문(2023) = 분쇄(desagglomeration)**.  큰 CB 응집체가 **깨져 작아진다**.  PBE 의 **birth/death 가
  breakage 커널**이다.  PSD 가 **왼쪽(작은 쪽)으로** 이동한다.
- **Frankenberg(2024) = 응집(aggregation)**.  LFP + CB + 할라이드 SE 가 **붙어 heteroaggregate(core-shell)
  가 된다**.  PSD 가 **오른쪽으로** 이동하는 공정이며, 그 논문은 **PBE 를 쓰지 않고** 이미 응집된 결과물을
  **입자 하나로 coarse-grain** 한 뒤 **응력·에너지만** 뽑는다.
- **공통 뼈대**: Rocky DEM · coarse-graining · Hertz–Mindlin · JKR 점착 · 회전 기하의 주기 대표요소 ·
  Eulerian 셀 응력통계 · **Kwade 응력모델의 "강도 × 빈도" 이중축**.
- **방법론 전진**: 2023 은 **CG 오차를 보정/정규화로 흡수**(보상), 2024 는 **f² force-scaling 으로 응력
  invariance 를 유도·검증**(보존).  ⇒ Frankenberg 카드 §A-2 의 표에서 **본 논문은 "우리 18× 연화"와 같은 칸**에 선다.
- **재료계 갈림**: 2023 = LIB 계 **NCM622 + CB**(전해질 없음, 건식 혼합 원료), 2024 = ASSB **LFP + CB +
  Li₃InCl₆ 할라이드**.  ⇒ **둘 다 우리 LPSCl + NMC811 이 아니다**.  ⚠ 단 2023 의 **AM 은 NCM622** 라
  우리 NMC811 과 **같은 층상계 족(族)** 이다(2024 의 LFP 보다 가깝다) — **그래도 σ·강도 전이는 금지**.

### A-2. ★★ "나노 물체를 DEM 에 넣지 않는다" — 두 회피의 해부

| 축 | **Asylbekov (PBE 회피)** | **우리 (MPM/복셀 회피)** |
|---|---|---|
| 회피의 이유(원문/원코드) | *"Due to the small size of the CB, it is not possible to completely resolve the particles in the DEM, even with low mass fractions."* | `additives.py`: *"the discrete DEM would need millions of nano objects (Super P ~40 nm, VGCF Ø~0.15 µm) → impossible."* |
| 나노상이 사는 곳 | **크기-공간** `f(x,t)` — 위치 없음 | **실공간 격자** — MPM 재료점 / 복셀 상(phase) |
| 나노상의 시간발전 | ★ **있다** (breakage birth/death) | ⛔ **없다** (씨앗 후 고정) |
| 나노상의 공간정보 | ⛔ **없다** (믹서 = 한 도메인) | ★ **있다** (섬유는 축을 따르는 점열, CB 는 blob) |
| 나노상이 만드는 관측량 | **PSD q₃(x)** 하나 | **σ_e · σ_ion · k_thermal · τ · percolation · 반응면** |
| DEM 이 넘기는 것 | **응력분포 + 빈도**(스칼라 통계 2개) | **AM 골격의 *좌표*** (scaffold CSV) |
| 되먹임 | ⛔ 없음 (CB 가 분체 거동에 영향 못 줌) | ⛔ 없음 (첨가제가 DEM 침대를 못 바꿈) |
| 비용 논리 | PBE = 크기 클래스 N 개의 ODE (아주 쌈) | MPM/복셀 = **해상도 구속**, 나노는 sub-grid 균질화 |

★ **결론**: **같은 회피의 두 절반이다.**  "나노를 DEM 밖으로 빼낸다"는 결정은 동일하고, **그 다음에 무엇을
포기했는가**가 다르다.  ⇒ **우리가 이 논문에서 살 수 있는 것은 "빼낸 나노상에 *시간발전*을 주는 법"** 이고,
그들이 우리에게서 살 것은 **"빼낸 나노상을 *실공간에 놓고 전달을 재는 법*"** 이다.
⇒ **합치는 자연스러운 형태 = 복셀/셀마다 도는 local PBE** (저자 outlook 과 정확히 일치: Peterson [67] · Vikhansky [68]).

### A-3. ★ CB 계층 ↔ 우리 `scripts/additives.py` 기하 — 직접 대조

| 층 | Asylbekov (CB Super C65) | 우리 코드 | 판정 |
|---|---|---|---|
| **1차 입자** | **50–100 nm** | `additives.py` 머리말: *"Super P ~40 nm"* | ⚠ **약간 작다**(40 vs 50–100 nm).  둘 다 grade 가 달라 밴드 안으로 읽을 수 있으나 **같은 수는 아니다** |
| **aggregate (brittle agglomerate)** | **300 nm – >1 µm**, D_f 2.0–2.5, **소결 브리지** | **`SP_D = 0.20 µm`** — *"Super P / Super C carbon-black aggregate (sphere, particulate)"* | ★★ **우리 0.20 µm 는 그들의 *분쇄 하한* x_lim ≈ 0.2 µm 와 일치** ⇒ **"완전 분산된 CB 의 도달 가능한 최소 단위"로 해석하면 정합**.  ⚠ 단 **0.3–1 µm 의 *덜 깨진* aggregate 는 우리 모델에 없다** |
| **agglomerate (soft, flake)** | **최대 30 µm** | ⛔ **없음** | ★ **우리 침대에는 "덜 풀린 큰 CB 덩어리" 상(相)이 없다** — 혼합이 불충분한 전극을 표현할 수 없다 |
| **clump** | **수 mm** | ⛔ 없음 | 동일 |
| **프랙탈성** | **D_f = 2.0–2.5** (질량 ∝ R^D_f) | ⛔ **없음** — 우리 CB 는 **속이 찬 구(blob)** | ★ **부피·표면적·전도경로가 모두 달라진다** — 프랙탈 응집체는 같은 외경에서 **부피가 훨씬 작고 표면이 훨씬 크다** |
| **결합 기구** | vdW + **곁가지 입체적 걸림(steric hooking)** | 우리 복셀 배치는 결합기구를 모델하지 않음 | 해당 없음 |

⚠ **VGCF·PTFE 에는 이 계층이 적용되지 않는다**: VGCF 는 **섬유**(굽힘·좌굴로 부러진다), PTFE 는 **연성 고분자
피브릴**(끊기기보다 *연신·피브릴화* 한다).  ⇒ **본 논문의 breakage 물리는 우리 첨가제 중 CB 계열(Super P)에만
논의 대상이고, 그 경우에도 σ_crit 절대값이 아니라 "0.2 µm 하한"이라는 *구조적* 결론만 옮길 수 있다.**

### A-4. ★★ σ_crit 와 우리 18× E-연화 — **같은 지위의 effective 파라미터**

**축퇴(degeneracy) 논증** — `b(x) = λ · ∫_{σ_crit(x)}^{σ_max} ṅ(σ) dσ` 에서:
- **λ 는 값이 보고되지 않은 자유 스칼라**다.
- **σ_crit(x) 는 자유 곡선**이다 (power-law 는 σ₀·m 두 개, σ₅₀ 은 σ_∞·x₀·x_p·φ 네 개).
- ⇒ **λ 를 키우고 σ_crit 을 같이 올리면 b(x) 가 거의 그대로다.**  즉 **σ_crit 의 절대 수준은 이 적합만으로
  식별되지 않는다**(비유일).  Fig A1 이 **국소최소의 실재**를 경험적으로 보여준다.
- 게다가 **CB 단일 응집체의 강도를 독립적으로 측정한 적이 없다** — 저자 스스로 *"실험적 파괴강도 측정은
  매우 수고스럽다"* 고 적고 하지 않는다.

**우리 18× 연화와의 대조**:

| 축 | 그들 σ_crit(x) | 우리 E_eff = 1.35 GPa |
|---|---|---|
| 정체 | **적합된 유효 강도곡선** | **적합된 유효 모듈러스** |
| 흡수하는 것 | CG 오차 · λ · 측정 규약 · 비선형 분쇄 · 재응집 부재 | granular 재배열 · GB 슬라이딩 · 미세파괴 (rigid sphere 가 못 하는 것) |
| 실험 앵커 | **벌크 PSD 하나** | porosity(Minnmann) + pure-SE overlap(Cronau) + MPM 독립 교차 |
| 독립 확인 | ⛔ **없음** (단일 축 적합) | ★ **3중**(Cronau overlap 11–12 % · MPM 8 % · Heckel) |
| 재료값으로 인용 가능? | ⛔ **불가** | ⛔ **불가** (실제 E_SE ≈ 22–24 GPa 는 별도 층) |

★ ⇒ **우리 18× 연화가 "임의적"이라는 비판은 이 논문에는 *더 강하게* 걸린다.**  우리는 최소 세 개의
독립 앵커가 같은 연화를 요구하는데, 본 논문의 σ_crit 는 **자기가 맞추려는 곡선 하나**에만 걸려 있다.
⚠ 단 이것이 본 논문의 결함이라는 뜻은 아니다 — **그들이 주장하는 것도 σ_crit 의 절대값이 아니라
"모양(하한이 있다 · 크기의존이 있다 · 상별로 다르다)"** 이다.  **모양만 인용하면 안전하다.**

### A-5. 0D(공간 무시) 가정 — 그들 스스로가 반증을 실었다

- Fig 3 right / Fig 4 right 는 **응력과 빈도가 공간적으로 크게 다르고, 게다가 서로 다른 패턴**임을 보여준다
  (응력은 날 앞, 빈도는 다른 분포).
- 그런데 PBE 는 **믹서 전체를 한 도메인**으로 본다 ⇒ **모든 CB 가 동일한 "평균 환경"** 을 겪는다고 가정.
- 실제로는 CB 가 고응력 영역과 저응력 영역을 **왕복**하며, 체류시간 분포가 분쇄를 좌우한다.
- 저자도 outlook 에서 *"믹서 도메인의 해상된 관점(resolved view)이 결과를 개선할 것"* 이라 인정하되
  **계산비용**을 이유로 미루고, Peterson [67] · Vikhansky [68] 을 대안으로 제시.
- ⇒ ★ **우리에게 주는 교훈**: 우리 복셀/MPM 은 **이미 공간을 갖고 있다**.  우리가 PBE 를 도입한다면
  **처음부터 local PBE** 로 갈 수 있고, 그것이 이 논문 대비 **즉각적인 우위**다.

## B. 적용가능성 (우리 모델에 무엇을 할 수 있나)

### B-1. ★★ `SP_D = 0.20 µm` 에 **문헌 앵커**를 붙인다 (즉시 가능, 계산 0)

- 현재 `scripts/additives.py` 의 `SP_D = 0.20 # Super P / Super C carbon-black aggregate (sphere, particulate)`
  는 **주석에 출처가 없다**.
- 본 논문은 **건식 고강도 혼합에서 CB(Super C65)의 분쇄 하한이 x_lim ≈ 0.2 µm**(σ₅₀ 모델에서 x_p = 0.199 µm)
  이고, **습식 유성믹서[63]와 마이크로 스케일 DEM[64] 에서도 같은 0.2 µm** 임을 **stated** 로 적는다.
- ⇒ **`SP_D = 0.20 µm` 은 "잘 분산된 CB 가 도달할 수 있는 최소 aggregate 크기"라는 물리적 의미를 갖는다**고
  주석에 근거를 달 수 있다 (`asylbekov2023 …` 인용).
- ⚠ **단서 셋**: ⓐ 소재가 **Super C65** 로 우리 Super P 와 **동일 grade 는 아니다**(같은 Super 계열).
  ⓑ 그들 장비는 **고강도 믹서**로 우리 공정의 혼합 강도와 같다는 보장이 없다.
  ⓒ **0.2 µm 는 "더 못 깨지는 하한"** 이지 **"실제 전극의 평균 CB 크기"** 가 아니다 —
  Fig 9 right 가 보여주듯 **6.25 m s⁻¹ 에서는 3–10 µm 조대 모드가 크게 남는다**.
  ⇒ 정확한 주석 문구는 *"완전 분산 극한의 하한(문헌 3경로 일치)"* 이다.

### B-2. ★ **우리에게 없는 것**: 첨가제 PSD 의 시간발전 — local PBE 훅 (미실행, 설계만)

- 현재 우리 첨가제는 **씨앗 시점에 크기·개수가 고정**된다 (`seed_sdcp`, `seed_sheath`, VGCF 점열 …).
- 본 논문의 구조를 우리 파이프라인에 옮기면:
  **STEP1(LIGGGHTS) → 접촉응력 분포 σ̄ 와 빈도 ṅ(σ̄) 를 *셀별로* 집계 → 셀마다 작은 PBE 를 적분 →
  STEP2/STEP3 로 넘기는 첨가제 PSD 를 *공정 함수로* 만든다.**
- 우리 쪽 이점: **응력 집계에 쓸 셀 격자가 이미 있다**(복셀/MPM 격자) ⇒ **0D 가 아니라 local PBE 로 직행**.
- ⚠ **선결 조건 — 지금은 못 한다**:
  ⓐ **우리 DEM 침대에는 CB 가 없다**(첨가제는 MPM/복셀 단계에서 배치).  ⇒ CB 가 겪는 응력은 **AM-SE 침대의
    응력 통계로 대리**해야 하는데, 이것은 본 논문의 "AM 이 grinding media" 가정과 **같은 종류의 가정**이다.
  ⓑ **σ_crit 과 θ(z) 를 적합할 *우리 실험 PSD* 가 없다** — 본 논문 값은 **재료·응력대역이 달라 전이 금지**.
  ⓒ **우리 응력대역(300 MPa)은 그들(≤0.2 MPa)보다 3자릿수 위** ⇒ **σ_crit 곡선을 그대로 쓰면 모든 CB 가
    첫 접촉에서 하한까지 분쇄된다**는 무의미한 답이 나온다.  ⇒ **결론: 구조는 차용 가능, 파라미터는 전면 재보정 필요.**
- 매핑 후보: `scripts/additives.py`(크기 생성부) + STEP1 응력 dump 집계 + `docs/digest_model_application_backlog.md`
  의 신규 항목(예: "첨가제 PSD 진화 — local PBE").

### B-3. ★ 우리 침대의 **초기 PSD 는 공정 변수다** (서술 보강, 계산 0)

- 본 논문 Fig 9 right: **같은 2 분 혼합인데 6.25 m s⁻¹ 은 3–10 µm 조대 CB 모드가 크게 남고, 13 m s⁻¹ 은
  거의 전부 ~0.2 µm 미세 모드**다.
- ⇒ **우리 DEM/MPM 이 "입력"으로 받는 첨가제 크기는 재료 상수가 아니라 *혼합 이력의 결과*** 다.
- 원고에서 첨가제 기하(VGCF Ø0.15 × L10 · PTFE Ø0.25 × L40 · SuperP 0.2)를 제시할 때,
  **"이 값들은 충분히 분산된 상태를 가정한다"** 는 단서를 붙이는 근거가 된다.
  (⚠ 이 논문의 수를 우리 값의 *출처*로 쓰는 것은 **SuperP 0.2 µm 한 항목뿐**이다.)

### B-4. 응력 집계 규약 — **셀별 질량가중 텐서 → 주응력 → 평균** 차용 후보

- 그들: **5760 셀 × (질량가중 응력텐서 → 고유값 3개 → 평균 1개)**.
  **장점**: 좌표계 무관 + **전단 정보 보존** + 6 → 3 → 1 로 데이터 축약.
- 우리: 현재 압밀 침대의 하중분담은 **contact dump(AM-AM 규약)** 또는 **atom dump `c_strs[3]`(phase 규약)** 로
  집계한다(CLAUDE.md, Codex Q2/Q6).  **두 규약 사이가 "운용상 민감도 구간"** 으로 남아 있다.
