Repository: yonghoon7153-source/Yonghoon-DEM-DFT

# 📚 LITDB — 문헌 단일 시스템 (**SE·DFT 축 + DEM·MPM 축, 두 트랙**)

> **앞으로 논문은 여기서만 본다.** 여러 곳(db/literature, kb/papers, db/properties, Excel)에 흩어진 문헌을 한 곳에서 생각·참고·비교하기 위한 통합 MD 시스템.

## 왜 트랙이 둘인가
`INDEX.md` 는 argyrodite 전해질 축이라 접촉역학·MPM·건식전극 digest 가 들어갈 자리가
없다. 그래서 한때 64편이 **어느 인덱스에도 없었다**(open_items #7). 축을 나눠 그 구멍을
닫았고, 한 분모로 세면 “159편 중 98편 미언급” 같은 **가짜 미결**이 나온다
(`comparison_vs_ours.md:8`). 분리는 실측 근거가 있는 결정이다 — 합치지 말 것.

⚠ 이 표의 **편수는 적지 않는다.** 손으로 쓴 수는 반드시 낡는다(README 자신이 세 번 틀렸다).
현재값은 `python3 tools/litdb/build_index.py --check` 로 본다.

File: litdb/papers/aykol2014_cathode_coating_thermodynamics.md
<!-- digest 표준 양식 (paper-level STANDALONE). 깊이 기준 = papers/zuo2022_chlorination_cathode_interface.md
     2026-09-11 신규 작성:
       ① 크로핑 그림 6장(Fig 1–6)을 **전부 실제로 보고** figure-read 값 삽입 (Fig 1·2 는 자동추출이
          "영역 없음"으로 버려서 손으로 잘라 등록 — 벡터 전용 플롯이라 기하검증에 안 걸린 것),
       ② SI Table S1 81행을 전수 재입력해 **논문의 81→40→27 스크린을 독립 재현**(§15),
       ③ 1저자 지정: "양극 코팅 계산 계보 8편" 세트의 1번 — §6 계보 절에서 Aykol2016·Xiao2019 와
          **같은 양을 다르게 부르는 곳**을 대조,
       ④ ⚠ 이 논문은 **액체 전해질 LIB** 다. 우리 황화물 SE 축과 범위가 다르다 — §0·§7·§13 에서 반복 명시. -->

# Thermodynamic Aspects of Cathode Coatings for Lithium-Ion Batteries — Aykol, Kirklin, Wolverton (*Adv. Energy Mater.* **2014**, 4, 1400690)

> slug `aykol2014_cathode_coating_thermodynamics` · DOI `10.1002/aenm.201400690` · type `DFT 전용 (OQMD 반응열역학 + 조합 설계도표; 자체 실험 0)` · PDF `litdb/inbox/106. Aykol2014_Thermodynamic_Aspects_of_Cathode_Coatings_LIB.PDF` (본문 11 pp) + `106. Sup) …pdf` (SI 4 pp: **Table S1 81행 전수** + Table S2) · digested `2026-09-11` · status ✅ · 태그 **[외부]**

> elements: Li, O, F, H, P, Be, B, Na, Mg, Al, Si, K, Ca, Sc, Ti, V, Cr, Mn, Fe, Co, Ni, Cu, Zn, Ga, Ge, As, Se, Br, Rb, Sr, Y, Zr, Nb, Mo, Ru, Rh, Pd, Ag, Cd, In, Sn, Sb, Te, Cs, Ba, Hf, Ta, W, Re, Ir, Pt, Au, Hg, Tl, Pb, Bi
> methods: DFT, PAW, PBE, ESW

> **저자**: **Muratahan Aykol**, **Scott Kirklin**, **C. Wolverton\*** — Northwestern University, Dept. of Materials Science and Engineering, Evanston IL (단일 기관, 3인) · 투고 2014-04-24 / 수정 2014-06-11 / **온라인 2014-08-05** · 연구비: **The Dow Chemical Company**(M.A.·C.W.) + DOE EFRC **CEES**(S.K.) · 계산 프레임 = **OQMD**(Open Quantum Materials Database, 같은 그룹) · ⚠ **OA 아님** (Hanyang Univ. Library 라이선스 다운로드)
>
> **계보 (1저자 지정 "양극 코팅 계산 계보" 8편 세트의 #1)**: 본 논문(2014, **액체 전해질·HF 축**) → [Aykol 2016 *Nat. Commun.* 7, 13779](aykol2016_ht_cathode_coating_design.md) ✅ → **[Xiao19]** `xiao2019_cathode_coating_screening.md`(2019, **SSB 축으로 전환**) → Nolan 2019 / Nolan 2021 / Honrao 2021 / 리뷰 2편. 자세한 승계·수정 대조는 **§6**.

---

## 0. 이 digest 를 읽는 법 — ⚠ 범위부터 (여기서 안 자르면 전부 오용된다)

**이 논문에는 고체 전해질이 한 번도 안 나온다.** 무대는 **LiPF₆ 유기 액체 전해질 LIB** 이고,
적(敵)은 **HF** 다. 우리 계(황화물 argyrodite SE)에는 **HF 가 없다.**
그러니까 이 논문에서 **가져올 수 있는 것은 숫자가 아니라 문법**이다:

| 가져올 수 있는 것 | 가져오면 안 되는 것 |
|---|---|
| 🟢 "코팅은 **반응 산물이 안정한 고체일 때만** 보호한다" (SiO₂·B₂O₃·P₂O₅ 실패의 기전) | 🔴 −ΔH_s-HF 순위·Ω_V/Ω_G 값 — HF 가 없는 계에 의미 없음 |
| 🟢 "코팅이 **가역 Li 를 먹으면 안 된다**" 게이트 (전환전압 < 방전 하한) | 🔴 Al₂O₃·MgO·Sc₂O₃ 추천 목록 — 액체계 HF 축의 답이다 |
| 🟢 **DFT 오차를 실험 불확도(CSU)와 나란히 놓고 판정**하는 방법론 | 🔴 이 논문의 전압을 우리 ESW 절대값과 한 표에 놓기 (DB·정의 둘 다 다름 — §7) |
| 🟢 계보: 이 틀이 **[Xiao19] 깔때기**로 어떻게 번역됐나 (§6) | 🔴 "grand-potential ESW 의 조상" — **아니다**. 다른 정의다 (§6b) |

> **본 digest 에서 실제로 본 그림 (2026-09-11)**: `Fig. 1` `Fig. 2` `Fig. 3` `Fig. 4`(+저전압 구역 확대) `Fig. 5` `Fig. 6` — **논문의 그림 6장 전부**.
> **이 논문 밖에서 추가로 본 것**: [Aykol16](inbox #107) **SI CSV 2본 전량**(속성 5,224행 + 순위 top-100×3) 과 **본문 Methods·일부 결과** — 계보 절(§6d) 전용이고, 그 논문의 정본은 아니다.
> 표 4장(`Table 1` `Table 2` `Table 3` `Table S1`)은 크로핑 PNG 가 있지만 **이미지로 읽지 않았다** — 글자는 PDF 텍스트가 정확하다. 대신 **Table S1 81행을 손으로 재입력해 스크린을 재현**했다(§15).
> 그림에서만 읽은 값은 **`figure-read ≈`** 로 표시했다.

---

## 0.5 처음 읽는 사람을 위한 배경 (이 논문이 전제하는 것들)

**① HF 가 어디서 오나 — 두 줄짜리 연쇄**
LiPF₆ 전해질은 스스로 깨진다(Eq 1): `LiPF₆ → LiF↓ + PF₅`.
그 PF₅ 가 미량의 물과 만나면(Eq 2): `PF₅ + H₂O → 2HF + POF₃`.
결과가 **둘 다 나쁘다**: ⓐ **LiF 가 전극 표면에 석출**된다 — Li⁺ 투과성도 전자전도도도 낮은
wide-gap 절연체라 계면 임피던스를 올린다. ⓑ **HF 가 생긴다** — 양극에서 **전이금속을 녹여낸다**
(금속 용출 = 용량 퇴화의 주 경로).
PVDF 바인더도 HF 생성에 기여한다고 본문이 덧붙인다.

**② 그래서 코팅을 씌운다 — 그런데 "왜 듣는지"를 몰랐다**
Cho 2000 의 Al₂O₃/LiCoO₂ 이후 산화물·불화물 코팅이 쏟아졌지만, 보호 기전은 미해결이었다.
유력 후보가 **HF-scavenging**(HF 포획): 실험에서 *용출 금속량 ∝ 전해질 HF 량*이고,
산화물 코팅을 넣으면 **둘 다 같이** 줄어든다. Myung 2005 가 직접 확인한 반응이
`Al₂O₃ + 6HF → 2AlF₃ + 3H₂O` (Eq 3).
즉 **코팅이 HF 를 대신 먹고 불화물로 바뀐다**. 그리고 그 불화물 층이 **2차 물리장벽**이 된다.

**③ 이 논문이 하는 일 — "에디슨식 탐색"을 열역학 4속성으로 대체**
① **HF 포획 경향** −ΔH_s-HF (얼마나 세게 먹나)
② **부피당 포획능** Ω_V (mol-HF cm⁻³) — 같은 양을 먹으려면 코팅이 얼마나 두꺼워야 하나 = **Li⁺ 확산 장벽 두께**
③ **무게당 포획능** Ω_G (mol-HF g⁻¹) — 셀 비용량·에너지밀도에 직접
④ **가역 Li 손실 경향** — 코팅(과 그 불화물)이 작동 전압에서 Li 를 먹어버리면 용량이 준다
이 4개를 **한 장의 조합 설계도표(Fig. 5)** 에 올려 81종을 동시에 비교한다.

**④ 왜 실험 열화학표로 안 하고 DFT 로 하나**
불화물의 실험 생성엔탈피가 **표에 아예 없거나**(81 중 40 반응), 있어도 **불확도가 ±0.05–0.4 eV** 다.
FeF₃ 는 문헌 간 격차가 ~0.5 eV. → 열화학표만으로는 순위를 못 매긴다. 그래서 DFT.
단 DFT 가 맞는지를 **표가 믿을 만한 단순 금속 화합물**(알칼리·알칼리토·Al·Zn)에서 먼저 검증한다(Fig. 1).

**⑤ 읽을 때 주의**
자체 실험 0. 모든 검증은 **문헌 실험의 *순위*와 맞는가**로 이뤄진다. 0 K·PV 무시·ICSD 결정상 가정이고,
HF/H₂O 는 **고립 분자**로 다룬다(용매화 없음). 그리고 두 개의 게이트 문턱 중 **상한은 저자가 손으로 고른 값**이다(§10).

---

## 1. 한 줄 요약

**LiPF₆ 계 액체 LIB 양극 코팅을 "HF 를 얼마나 잘 먹나 + 그 대가로 가역 Li 를 얼마나 잃나"라는 4속성 열역학으로 환원하고, s·p·d-block 이원 산화물/불화물 쌍 81종을 DFT(VASP-PBE·OQMD)로 전수 계산해 한 장의 조합 설계도표(Fig. 5)에 올린 논문.** 게이트(−ΔH_s-HF ≥ 0.30 eV HF⁻¹ = 양극 자신의 HF 공격 발열보다 세게 + 불화물 전환전압 ≤ 3.0 V = 방전 하한 아래)로 **81 → 40 → 27** 을 남기고, 이미 검증된 코팅(Al₂O₃·MgO·TiO₂·ZrO₂)이 상위에 저절로 재현되는 것으로 틀을 검증한 뒤, **미탐색 3가 전이금속 산화물 Sc₂O₃·Ti₂O₃·V₂O₃·Cr₂O₃·Mn₂O₃·Y₂O₃** 를 새 후보로 예측한다. 부가로 **LiF-scavenging**(석출된 LiF 를 삼원 Li–M–F 로 흡수해 치우는) 이라는 **새 보호기전**을 제안하고 29개 반응의 엔탈피를 낸다. 🔑 가장 재사용성 높은 결론은 추천 목록이 아니라 **"HF 포획은 생성물이 상온에서 안정한 고체 불화물일 때만 보호가 된다"** — SiO₂(→SiF₄ 기체)·B₂O₃(→BF₃ 기체)·P₂O₅(→PF₅ 기체, 오히려 HF 재생산) 의 실험적 실패를 이 한 조건이 설명한다.

## 2. 메타 / 동기 / 질문

| 항목 | 내용 |
|---|---|
| 저자/기관 | Aykol·Kirklin·**Wolverton\*** (Northwestern MSE 단일기관) |
| 저널 | *Adv. Energy Mater.* **4**, 1400690 (2014), 11 pp · Received 2014-04-24 / Revised 2014-06-11 / **Published online 2014-08-05** |
| DOI | 10.1002/aenm.201400690 (⚠ **OA 아님**) |
| 유형 | **순수 계산**(VASP-PBE, OQMD 프레임) + 문헌 실험 열화학표 대조. 자체 실험 0, 계면 슬랩 0, kinetics 0 |
| 대상 | **이원 금속 산화물/불화물 쌍 81종**(s·p·3d·4d·5d) + 양극 5종(LiCoO₂·LiNiO₂·LiFePO₄·LiMn₂O₄·LiMnO₂) + 삼원 Li–M–F 29종 |
| 전해질 | **LiPF₆ 유기 액체** (고체 전해질 언급 0) |
| 핵심 질문 | "코팅이 왜 듣는가"를 **열역학 서술자 4개**로 환원할 수 있나? 그 서술자로 스크리닝하면 **이미 아는 정답(Al₂O₃·MgO)이 재현**되고 **새 후보**가 나오나? |
| 답 | 된다. 그리고 새 후보는 **3가 d-block 산화물군**(Sc·Ti·V·Cr·Mn·Y)이다. 덤으로 **LiF-scavenging** 이라는 두 번째 기전이 보인다 |
| 선행 대비 | 코팅 실험은 Edisonian(만들고·돌리고·뜯어보고). 이 논문이 **처음으로 코팅을 조합 설계 문제로 형식화**. 계산 쪽 선행은 같은 그룹의 GCLP 수소저장 연구(ref 55, 83–85)와 Wang/Maxisch/Ceder 2006 U-값(ref 73) |

## 2.5 이 틀이 답하는 질문 4개 (= Fig. 5 의 네 패널)

코팅을 고르는 일은 네 질문이다. 설계도표의 각 패널이 하나씩 맡는다.

1. **HF 를 양극보다 먼저·세게 먹나** → −ΔH_s-HF ≥ 0.30 eV HF⁻¹ *(하한: 양극 자신의 HF 공격 발열 ≈0.3)*
2. **너무 세게 먹지는 않나** → −ΔH_s-HF ≤ −ΔH[CaO] = 1.50 *(상한: "과잉 반응성" — ⚠ 손으로 고른 값)*
3. **얇게 발라도 충분히 먹나** → Ω_V, Ω_G 클수록 좋다 *(문턱 없음, 연속 서열)*
4. **가역 Li 를 안 훔치나** → V_MxF ≤ 3.0 V *(방전 하한. 불화물 전압이 산화물보다 항상 높으니 불화물로 건다)*

> **비용 순서가 곧 단 순서인 [Xiao19] 깔때기와 달리, 여기는 단이 없다.** 네 속성을 **동시에** 한 도표에 올리고
> 사람이 "성질 사각형(property rectangle)"을 그어 우열을 읽는다 — **깔때기 이전 세대의 조합 설계도표**다(§6c).

---

## 3. 핵심 수치 총정리 ★

### 3a. 네 서술자의 정확한 정의 (식 번호 그대로)

| 기호 | 정의 | 식 | 단위 |
|---|---|---|---|
| **HF-scavenging 반응** | `MₓO₁⸝₂ + HF → MₓF + ½H₂O` | Eq 4 | — |
| **−ΔH_s-HF** | `ΔH = E[MₓF] + ½E[H₂O] − E[MₓO₁⸝₂] − E[HF]`, 부호 뒤집어 보고 | Eq 5 (DFT) / Eq 6 (실험) | **eV per HF** |
| **V(MₓO₁⸝₂)** | 산화물 전환 `MₓO₁⸝₂ + Li → xM + ½Li₂O` 의 **평균** 전압 | Eq 7·9·11·13 | V vs Li/Li⁺ |
| **V(MₓF)** | 불화물 전환 `MₓF + Li → xM + LiF` 의 **평균** 전압 | Eq 8·10·12·13 | V vs Li/Li⁺ |
| **Ω_V / Ω_G** | 산화물이 먹을 수 있는 HF 몰수 / 단위부피·단위질량 | (본문 정의) | mol-HF cm⁻³ · mol-HF g⁻¹ |
| **−ΔH_s-LiF** | `(MₓF)ₐ 형성`: `MₓF + a·LiF → (MₓF)(LiF)ₐ` | Eq 15 | **eV per LiF** |

> 🔑 **정규화 단위에 주의**: 이 논문의 반응에너지는 **"공격 분자 1몰당"**(eV/HF, eV/LiF)이다.
> [Xiao19]·[Rich16]·우리 `interface_reactivity` 는 **"원자 1개당"**(meV/atom). **서로 환산 불가**(반응식 화학량을 알아야 한다). §6b.

> 🔑 **Eq 14 — 이 논문의 숨은 뼈대**: `V(MₓF) − V(MₓO₁⸝₂) = (−ΔH_s-HF[Li₂O]) − (−ΔH_s-HF[MₓO₁⸝₂])`
> 즉 **"HF 를 Li₂O(=1.70 eV/HF)보다 약하게 먹는 산화물은, 그 불화물이 산화물보다 높은 전압에서 Li 를 먹는다"**.
> F 의 전기음성도가 O 보다 커서 생기는 결과이고, 이것이 *"불화물로 게이트를 걸어야 한다"* 의 근거다.
> (본 digest 는 이 식으로 Table S1 에서 **산화물 전압 열을 복원**했다 — §15.)

### 3b. DFT 정확도 — **실험 불확도와 나란히 판정** (Table 1 전량) ★

| 화합물군 | mean-CSU: ΔH_s-HF [eV HF⁻¹] | V(MₓO₁⸝₂) [V] | V(MₓF) [V] ‖ MAE: ΔH_s-HF | V(MₓO₁⸝₂) | V(MₓF) |
|---|---|---|---|---|---|
| **Simple**(알칼리·알칼리토·Al·Zn) | 0.021 | 0.018 | 0.017 ‖ **0.029** | **0.027** | **0.031** |
| **p- and d-block**(Be 포함) | 0.070 | 0.014 | 0.070 ‖ **0.157** | **0.160** | **0.277** |
| **All** | 0.055 | 0.015 | 0.053 ‖ **0.125** | **0.128** | **0.219** |

- **CSU** = combined standard uncertainty, `CSU = (Σᵢ cᵢ²uᵢ²)^½` (cᵢ = 반응식 계수, uᵢ = 열화학표의 ΔH_f 불확도). **35 쌍**만 CSU 계산 가능.
- 읽는 법: **MAE 를 0 과 비교하지 않고 mean-CSU 와 비교한다.** simple 군은 MAE ≈ CSU(둘 다 0.02–0.03) → *실험만큼 정확*.
  p/d 군은 MAE 0.157 vs CSU 0.070 → 차이 0.087 eV — 저자 판정: "상대적으로 작다 → 허용 가능".
  전압은 "MAE−CSU ≈ 0.15–0.20 V" → **DFT 전환전압 정확도를 ±0.20 V** 로 자기선언.
- **DFT+U 는 도움이 안 된다**: Fe·Co·Mn·Cr·Ni·V·Cu 화합물에 Wang 2006 U 를 적용해도 MAE **0.157 → 0.149 eV HF⁻¹**
  (개선폭 0.008 = 실험 CSU 0.070 의 **1/10**). → 본 논문은 **plain GGA 결과를 본문값으로 채택**.
  🔑 이유(명시 안 됨, 물리): Eq 4 는 TM 의 **형식 산화수를 바꾸지 않는다**(O²⁻→F⁻ 로 음이온만 교체) → +U 의 d-전자 자기상호작용 보정이 **양변에서 상쇄**된다.
- **0 K vs 298 K**: 대표 5반응 차이 평균 **≈11 meV**(SI Table S2: Al₂O₃ 0.014 / Li₂O 0.008 / MgO 0.013 / ZrO₂ 0.015 / TiO₂ 0.008) ≪ 평균 실험 불확도 55 meV → **혼용 정당화**.
- **분자 보정 불필요**: Eq 5 에서 `(½E[H₂O] − E[HF])` 는 **모든 반응에 공통**이라 *순위*에서 소거된다. Fig. 1 이 보정 없이도 실험과 일치 → "분자 DFT 오차가 있어도 서로 상쇄된다"고 자인.

### 3c. 양극 자신의 HF 공격 — 하한 게이트의 근거 (Table 2 전량) ★

산물은 **GCLP**(grand canonical linear programming)로 해당 조성공간의 바닥상태를 찾아 결정.

| 반응 | ΔH [eV HF⁻¹] |
|---|---|
| ¼ LiCoO₂ + HF → ¼ **LiCoF₄** + ½H₂O | **−0.32** |
| ¼ LiNiO₂ + HF → ¼ **NiF₃** + ¼ LiF + ½H₂O | **−0.32** |
| ⅛ LiFePO₄ + HF → ⅛ **FeF₂** + ⅛ **LiPF₆** + ½H₂O | **−0.28** |
| ⅛ LiMn₂O₄ + HF → ⅛ **MnF₄** + ⅛ **LiMnF₄** + ½H₂O | **−0.29** |
| ¼ LiMnO₂ + HF → ¼ **LiMnF₄** + ½H₂O | **−0.65** ⚠ |

- **≈ −0.3 eV HF⁻¹ 가 네 양극에서 거의 같다** → 코팅 하한을 **0.30** 으로. Al₂O₃ 는 0.76 = 그 **2.5배**.
- ⚠ **LiMnO₂ 만 −0.65 로 두 배**: 저자도 "LiMnO₂ 양극에는 통과 코팅이 더 적다"고 적지만 **게이트는 0.3 으로 통일**해 쓴다 → 하한은 사실 **양극 의존 변수**인데 스칼라로 고정됐다(§10).
- 🔑 **반응식이 말해 주는 것**: LiFePO₄ 는 HF 공격 산물로 **LiPF₆ 자체**를 내놓는다(= 전해질 염). LiNiO₂ 는 **LiF 를 직접 생성**한다 — 즉 **양극이 LiF 석출원**이기도 하다(§3e LiF-scavenging 의 동기).

### 3d. 설계 서술자 전량 (SI Table S1, 81종) — 우리가 다시 읽을 값만 발췌

> **전 81행을 §15 에서 재입력·재현**했다. 여기에는 판단에 필요한 군만 싣는다. 단위: −ΔH [eV HF⁻¹] · V(MₓF) [V vs Li] · Ω_G [mol-HF g⁻¹] · Ω_V [mol-HF cm⁻³]. **V(oxide)** 열은 Eq 14 로 복원한 값(논문 미수록).

**① 최종 생존 27종의 상위군 (Fig. 6 순서 = 평균 정규화 포획능 내림차순)**

| 산화물 | −ΔH | V(MₓF) | V(oxide)* | Ω_G | Ω_V | 정규화 평균* | 비고 |
|---|---|---|---|---|---|---|---|
| **BeO** | 0.69 | 1.01 | 0.00 | **0.080** | **0.236** | **1.000** | 두 포획능 모두 최대 = 정규화 기준. ⚠ 독성 |
| **Al₂O₃** | **0.76** | 1.18 | 0.24 | 0.059 | 0.228 | 0.852 | 🥇 *"동시에 −ΔH·Ω_V·Ω_G 모두 더 높은 이원 산화물이 없다"* |
| **TiO₂** | 0.41 | 1.84 | 0.55 | 0.050 | 0.188 | 0.711 | 실험 검증군 |
| **MgO** | 1.15 | 0.56 | 0.01 | 0.050 | 0.175 | 0.683 | 실험 검증군 |
| **Cr₂O₃** | 0.40 | 2.42 | 1.12 | 0.039 | 0.204 | 0.676 | 실험 보고 1건(ref 38) |
| **Ti₂O₃** | 0.58 | 1.50 | 0.38 | 0.042 | 0.188 | 0.661 | **신규 예측** |
| **Fe₂O₃** | 0.39 | 2.98 | 1.67 | 0.038 | 0.198 | 0.657 | 3가, 전압 여유 0.02 V |
| **V₂O₃** | 0.50 | 2.06 | 0.86 | 0.040 | 0.185 | 0.642 | **신규 예측** |
| **Mn₂O₃** | 0.45 | 2.63 | 1.38 | 0.038 | 0.186 | 0.632 | **신규 예측** |
| **Sc₂O₃** | **0.89** | **0.60** | **−0.21** | 0.044 | 0.163 | 0.620 | **신규 예측 — 전 속성이 Al₂O₃/MgO 에 가장 근접** |
| Fe₃O₄ | 0.35 | 2.98 | 1.63 | 0.035 | 0.180 | 0.600 | Fe^2.67+ |
| **ZrO₂** | 0.59 | 1.34 | 0.23 | 0.032 | 0.181 | 0.583 | 실험 검증군(Kim 2003 **1위**) |
| Ga₂O₃ | 0.48 | 2.43 | 1.21 | 0.032 | 0.182 | 0.586 | 유일하게 쓸 만한 나머지 p-block |
| **Y₂O₃** | **1.05** | **0.70** | 0.05 | 0.027 | 0.130 | 0.444 | **신규 예측**(실험 보고 단 1건, ref 89) |
| **HfO₂** | 0.60 | 1.18 | 0.08 | 0.019 | 0.190 | 0.521 | Ω_V 0.805(정규화) 높으나 **Ω_G 0.237 로 최하** = 무거워서 손해 |
| CaO | 1.50 | −0.03 | **−0.23** | 0.036 | 0.118 | 0.475 | **상한 게이트 그 자체**(경계 포함) |

<sub>\* V(oxide)·정규화 평균은 **본 digest 가 Eq 14 / Fig. 6 정의로 복원**한 값(논문에 수치로 없음). Fig. 6 과 소수 둘째 자리까지 일치 — §15.</sub>

**② 게이트에서 떨어진 대표군 (왜 떨어졌는지가 더 유익하다)**

| 산화물 | −ΔH | V(MₓF) | Ω_G | Ω_V | 탈락 사유 |
|---|---|---|---|---|---|
| **B₂O₃** | **0.28** | 2.19 | **0.086** ← **81종 중 최대** | 0.206 | **하한 0.30 을 0.02 차로 미달** + 산물 **BF₃ 가 기체** |
| **SiO₂** | 0.34 | 2.00 | 0.067 | 0.141 | 두 게이트 **통과**했으나 산물 **SiF₄ 가 기체** → 손으로 제거 |
| **P₂O₅** | 0.25 | 2.83 | 0.070 | 0.192 | 하한 미달 + 산물 **PF₅ 가 기체** → *HF 를 되레 재생산*(Eq 2) |
| **Nb₂O₅** | 0.37 | 2.31 | 0.038 | 0.187 | 두 게이트 통과. **NbF₅ 융점 <100 °C** → 제거 |
| **Ta₂O₅** | 0.42 | 2.05 | 0.023 | 0.191 | 동일. **TaF₅ 융점 <100 °C** → 제거 |
| Sb₂O₃ | 0.58 | 2.75 | 0.021 | 0.112 | 동일 범주로 제거(본문 미명시 — §15 에서 확인) |
| **Li₂O** | **1.70** | **0.00** | 0.067 | 0.131 | 과잉 반응성(>CaO) + **산물이 바로 LiF** = 제거 대상 그 자체 |
| Cs₂O·Rb₂O·K₂O | 2.37·2.42·2.41 | 0.61·0.66·0.50 | 0.007–0.021 | 0.028–0.099 | 과잉 반응성 + 포획능 최하 |
| **PtO₃** | 0.70 | **4.65** | 0.025 | **0.259** ← **81종 중 최대** | Ω_V 최강이나 **전환전압 4.65 V** — Li 를 통째로 먹는다 |
| PdO·IrO₂·PtO₂·RuO₂·Re₂O₇·Au₂O₃·Ag₃O₄·Br₂O₃·P₂O₃·Pd₂O | **음수**(−0.04 ~ **−1.16**) | 3.6–5.4 | — | — | **HF 를 아예 안 먹는다**(흡열) |

- **전 81종 중 −ΔH ≥ 0.30 은 51종**, **V(MₓF) ≤ 3.0 은 50종**, **둘 다는 40종** (§15 재현).
- **V(oxide) > 3.0 V 인 것은 PtO₃(3.65 V) 단 하나** — Fig. 4 에서 x>3 영역에 점이 하나뿐인 것과 일치(figure-read ✓).
- **V(oxide) < 0 인 것은 CaO(−0.23)·Sc₂O₃(−0.21)** 둘 — 사실상 Li 를 전혀 안 먹는다.

### 3e. LiF-scavenging — 두 번째 보호기전 (Table 3 전량, 29반응) ★

`MₓF + a·LiF → (MₓF)(LiF)ₐ`, 단위 **eV per LiF**. 음수 = LiF 를 흡수해 삼원상으로 치울 수 있다.

| 반응 | ΔH_s-LiF | 반응 | ΔH_s-LiF |
|---|---|---|---|
| AlF₃ + 3LiF → **Li₃AlF₆** | **−0.118** ✅실험확인 | MnF₃ + LiF → LiMnF₄ | −0.096 |
| AsF₅ + LiF → LiAsF₆ | −0.938 ⚠전해질염, 용해 우려 | LiMnF₄ + LiF → Li₂MnF₅ | −0.009 |
| AuF₃ + LiF → LiAuF₄ | −0.524 | MnF₄ + 2LiF → Li₂MnF₆ | −0.395 |
| AuF₅ + LiF → LiAuF₆ | **−1.050** (최대) | NbF₄ + 2LiF → Li₂NbF₆ | −0.147 |
| **BaF₂ + LiF → LiBaF₃** | **+0.118** ❌불안정 | NbF₅ + LiF → LiNbF₆ | −0.736 |
| BeF₂ + 2LiF → Li₂BeF₄ | −0.125 | PdF₄ + 2LiF → Li₂PdF₆ | −0.609 |
| BiF₃ + LiF → LiBiF₄ | −0.142 | PtF₄ + 2LiF → Li₂PtF₆ | −0.665 |
| BiF₅ + LiF → LiBiF₆ | −0.856 | RbF + LiF → LiRbF₂ | −0.070 |
| CoF₃ + LiF → LiCoF₄ | −0.083 | RuF₄ + 2LiF → Li₂RuF₆ | −0.143 |
| CrF₃ + 3LiF → Li₃CrF₆ | −0.136 | **ScF₃ + 3LiF → Li₃ScF₆** | **+0.018** ❌불안정 |
| CrF₄ + 2LiF → Li₂CrF₆ | −0.404 | TaF₅ + LiF → LiTaF₆ | −0.877 |
| CsF + LiF → LiCsF₂ | −0.017 | **TiF₄ + 2LiF → Li₂TiF₆** | **−0.731** ✅실험확인 |
| **3CsF + LiF → LiCs₃F₄** | **+0.087** ❌불안정 | YF₃ + LiF → LiYF₄ | −0.207 |
| GaF₃ + 3LiF → Li₃GaF₆ | −0.153 | ZrF₄ + 2LiF → Li₂ZrF₆ | −0.246 |
| GeF₄ + 2LiF → Li₂GeF₆ | −0.545 | Li₂ZrF₆ + 2LiF → Li₄ZrF₈ | −0.008 |
| InF₃ + LiF → LiInF₄ | −0.102 | (Li–Cs 계 LiCs₂F₃·Li₂CsF₃·Li₃CsF₄·Li₃Cs₂F₅ 는 **전부 불안정**이라 미수록) | |

- **실험 검증 2건**: ⓐ Liu 2007(ref 86) — 나노 Al₂O₃ 를 LiPF₆ 전해질에 담그면 **AlF₃ + Li₃AlF₆** 가 생긴다 → Li₃AlF₆ 안정성 예측 ✅. ⓑ Zheng 2008(ref 33) — **TiO₂ 코팅에서 LiF 생성이 현저히 지연** → Li₂TiF₆ 안정성 예측 ✅.
- **LiF-scavenging 가능 후보(본문 명시)**: **Al³⁺, Be²⁺, Cr³⁺, Ga³⁺, Mn³⁺, Nb⁵⁺, Pt⁴⁺, Ta⁵⁺, Ti⁴⁺, Y³⁺, Zr⁴⁺**.
- 🔑 **여기 Sc 가 없다.** `ScF₃ + 3LiF → Li₃ScF₆ = +0.018 eV`(불안정). **즉 이 논문의 최고 신규 추천(Sc₂O₃)은 두 번째 기전을 못 쓴다** — 논문이 명시적으로 대비시키지 않은 내부 긴장이다(§10).
- ⚠ **탐색 범위가 ICSD 기존 삼원상뿐**이다. 저자 자인: 전수 탐색하려면 Li–M–F 계마다 대규모 구조예측이 필요(ref 46 Li–Fe–F 예시) — 범위 밖.

---

## 4. DFT / 계산 방법 ★

- **code**: **VASP** (refs 65–68). 버전 미기재.
- **functional**: **PBE-GGA** (refs 70,71). **vdW 보정 없음**. → 분자(HF·H₂O) 포함 계에 vdW 무보정.
- **pseudo**: **PAW** (Blöchl, ref 69). 어떤 PAW 세트(POTCAR 버전·valence)인지 **미기재**.
- **ecut**: **520 eV** (전 화합물 공통).
- **k-points**: **8,000 k-points per reciprocal atom** 의 명목 밀도 (= OQMD 표준). **분자는 Γ-only**.
- **DFT+U**: Dudarev 회전불변형(ref 72), U 값은 **Wang/Maxisch/Ceder 2006**(ref 73). **Fe·Co·Mn·Cr·Ni·V·Cu 산화물·불화물에만** 시험적으로 적용 → **채택 안 함**(§3b). 🔑 우리 MP GGA/GGA+U hull 과 **같은 U 계보**.
- **구조 / 이완**: **ICSD**(ref 74) 실험 구조에서 출발, **내부·외부 자유도 전부 완전 이완** 후 **final static run** 으로 총에너지.
- **supercell / nat**: **없음** — 전부 이원 화합물 원시포. 결함·표면·계면 슬랩 **0**.
- **무질서 처리**: **없음** (무질서 상 없음. ICSD 정렬 결정상만).
- **온도·압력**: **T = 0 K**, **PV 항 무시** → H ≈ E_DFT. 진동 자유에너지·배위 엔트로피 **없음**.
- **분자**: HF·H₂O 를 **고립분자**(Γ-only)로. **용매화·활동도 없음** — 활동도 1 가정과 동치.
- **프레임워크**: **OQMD** (refs 75,76). Materials Project 가 **아니다** → hull·총에너지 세대가 우리와 다르다(§7).
- **상평형 도구**: **GCLP**(grand canonical linear programming, refs 55·83–85) — Table 2 양극+HF 반응의 **산물 결정에만** 사용. **코팅 반응(Eq 4·7·8·15)의 산물은 가정된 것**이지 hull 최소화 결과가 아니다. ⚠ 이 비대칭이 §6b 대조의 핵심.
- **AIMD / MLIP / NEB / 포논 / COHP / Bader**: **전부 없음**. kinetics 는 명시적으로 향후 과제로 미룸.
- **특이사항**: Eq 4 를 **HF 1몰 기준**으로 정규화해 HF·H₂O 화학량을 전 반응에 고정(1 : ½) → **순위가 분자 에너지에 독립**이 되게 설계. 이 설계 덕에 Fig. 1 에서 **분자 에너지 보정이 불필요**함을 보일 수 있었다.

---

## 5. 결과 — 섹션별 상세 (그림 실독 포함)

### 5.1 단순 금속 화합물에서 DFT 검증 (`Fig. 1`) ★

**실제로 본 것**: 축 x = −ΔH_s-HF **실험**, y = −ΔH_s-HF **DFT**, 둘 다 **0–3.0 eV HF⁻¹**. 점 **11개**(Zn·Al·Mg·Ca·Sr·Li·Ba·Na·Cs·K·Rb — Be 는 `Fig. 2` 로 감). 점선 대각 = 완전 일치.

- **모든 점이 대각선 위에 거의 정확히 얹혀 있다.** 오차막대(수직·수평 CSU)가 마커보다 작다 → 눈으로 "보정 불필요"가 읽힌다.
- **파선 십자**: 수평 y ≈ 1.70 / 수직 x ≈ 1.72 (figure-read) = **Li₂O 의 −ΔH_s-HF**. Table S1 의 DFT 1.70 과 일치.
  이 선의 의미 = **Eq 14 의 경계**: 이 선보다 **아래**에 있는 산화물은 *그 불화물 전압이 산화물보다 높다*.
  즉 Rb·K·Cs·Na·Ba·Sr **6개만 선 위**에 있고 나머지는 전부 아래 — 그래서 게이트를 불화물로 건다.
- **알칼리토 서열이 눈으로 보인다**: Mg(1.16) < Ca(1.50) < Sr(1.73) < Ba(1.88) — 본문이 "표면 반응성 서열과 동일"(ref 87)이라 부르는 그 추세.
- Zn(0.57) 과 Al(0.76) 이 최하단 — **가장 온건한 포획자들이 실제로 쓰이는 코팅**이다.

### 5.2 p·d-block 에서는 *실험이 못 믿을* 만하다 (`Fig. 2`) ★

**실제로 본 것**: 같은 축, 범위 **x −0.1–1.2 / y 0–1.05+**. 점 ~30개, 라벨은 **산화수 표기**(Fe³⁺ᵃ/Fe³⁺ᵇ 처럼 출처별 중복 포함). 파선 = 완전 일치.

- **수평(실험) 오차막대가 압도적으로 길다.** Mn⁴⁺ᶜ·Hg²⁺·Nb⁵⁺·Sb³⁺·Zr⁴⁺·Fe²⁺ᵇ 등은 막대 길이가 **±0.1–0.3 eV** 로 마커 간 거리보다 크다 → *"실험표로 순위를 못 매긴다"* 는 본문 주장이 그림 하나로 증명된다.
- **산포가 대칭이 아니다** (figure-read, 본문 미언급): **Sn²⁺·Sb³⁺·Bi³⁺·Pb²⁺ 등 p-block 무거운 양이온이 파선 *위*로 0.2–0.35 eV 치우친다**(DFT 가 더 발열). 반대로 **In³⁺·Fe²⁺ᵇ·Cu²⁺ 는 아래**. → MAE 0.157 은 **등방 잡음이 아니라 화학군별 편향**을 품고 있다. §10 비판 항목.
- 같은 원소가 출처(a/b/c)에 따라 **0.1–0.4 eV 떨어진 두 점**으로 찍힌다(Fe³⁺ᵃ vs Fe³⁺ᵇ, Mn²⁺ᵃ vs Mn²⁺ᶜ) — 실험 문헌 간 불일치의 시각적 증거.
- **Y³⁺(≈1.07, 1.05) 과 Pb²⁺(≈0.70, 1.02) 이 최상단**. Y₂O₃ 가 신규 추천에 들어간 근거가 여기 보인다.

### 5.3 전환전압의 DFT 검증 (`Fig. 3`) ★

**실제로 본 것**: 두 패널. 왼쪽 **Oxides**(x,y ≈ −0.25 – 3.0 V), 오른쪽 **Fluorides**(x,y ≈ −0.3 – 4.3 V). 파선 = 완전 일치.

- 두 패널 모두 **점이 파선에 붙어 있다**. 불화물 쪽 오차막대(CuF₂·MnF₄·HgF₂·CrF₄·SbF₃)가 눈에 띄게 길다 → Table 1 의 "불화물 CSU 0.070 V" 가 눈으로 확인된다.
- 🔑 **축 범위 자체가 결론이다**: 산화물은 3 V 안에 다 들어오는데 **불화물은 4.3 V 까지 간다**. "불화물이 Li 를 더 잘 먹는다"가 축 눈금으로 읽힌다.
- 최하단(≈ −0.2, −0.2)의 점 = **CaO**(복원값 −0.23; 라벨이 잘려 보이지 않음, figure-read 추정). **BeO 는 (0.0, 0.02)** 부근 — 복원값 0.00 과 일치.
- 좌하단 밀집군 Al₂O₃·ZrO₂·Ti₂O₃·TiO₂ = **저전압 = Li 를 안 먹는** 좋은 코팅들. 우상단 CoO·NiO·CuO·Ag₂O·HgO = 전형적 **전환 양극** 물질(2–2.6 V).

### 5.4 Li 손실 게이트 (`Fig. 4`) ★★ — 이 논문에서 우리 축과 가장 가까운 그림

**실제로 본 것**: x = **산화물** 전환전압(DFT), y = **불화물** 전환전압(DFT), 둘 다 0–5 V. 점선 = 파리티. **파선 = x=3, y=3 의 "안전 창"**. 범례 s/p/3d/4d/5d.

- **거의 모든 점이 파리티 선 위쪽**: 불화물 전압 > 산화물 전압. 세로 간격은 **≈1.0–1.5 V**(본문) — 본 digest 복원값으로 평균 **1.16 V**, 중앙값 **1.30 V**(§15).
- **파리티 아래로 내려간 것은 빨간 삼각(s-block) 뿐**이다(확대 크롭으로 재확인). 본문이 지목한 **Rb·Cs·K·Sr·Na·Ba 6개**와 개수가 맞는다.
  - ⚠ **다만 본문 목록은 한 종을 빠뜨린 것으로 보인다**: Table S1 + Eq 14 로 계산하면 **Pb₂O(Pb⁺, −ΔH = 2.52 > 1.70)** 도 같은 조건을 만족해 V(oxide) 2.14 > V(PbF) 1.32 다. 그런데 `Fig. 4` 의 (2.14, 1.32) 자리에는 p-block 마커가 **안 보인다**(figure-read). → 플롯 누락이거나 본문 열거가 불완전. **결론에는 영향 없음**(Pb⁺ 는 어차피 후보가 아니다).
- **y > 3 V 구역에 점이 아주 많다** — 복원 결과 **81종 중 31종(38 %)이 Li 손실 게이트에서 탈락**한다. 5d 다이아몬드(Pt·Ir·Au·Re)와 4d 사각(Ag·Pd·Ru·Rh)이 그 상단을 채운다.
- **x > 3 V 는 점이 딱 하나**(오른쪽 끝 초록 다이아몬드, ≈(3.65, 4.65)) = **PtO₃**. 복원값과 정확히 일치 ✓.
- 🔑 이 그림의 설계 메시지: *산화물 전압만 보면 거의 다 안전해 보이지만(모두 x<3), **HF 를 먹은 뒤 생기는 불화물**로 보면 38 %가 탈락한다* → **게이트는 반드시 "진화 후"의 상(phase)에 걸어야 한다.**

### 5.5 조합 설계도표 (`Fig. 5`) ★★★ — 논문의 본체

**실제로 본 것**: 축을 공유하는 **2×2 패널**. 위 두 패널 y = −ΔH_s-HF (0 → 3.0 eV HF⁻¹, 위로 증가), 아래 두 패널 y = **[전환전압 − 3.0] V**(위 2.0 → 아래 −4). 왼쪽 두 패널 x = **Ω_V, 축이 반전**(왼쪽 0.30 → 중앙 0.00), 오른쪽 두 패널 x = **Ω_G**(중앙 0.00 → 오른쪽 0.10). 화합물은 **양이온 이름**으로 라벨. 범례 s/p/3d/4d/5d.

- **축을 거울로 놓은 이유**: 네 패널 모두 **바깥쪽으로 갈수록 좋다**(포획능 大). 좋은 재료는 도표의 **가장자리**에 있고 나쁜 재료는 **중앙**에 몰린다. 한 물질의 네 점을 가로·세로 선으로 이으면 **성질 사각형**이 되고, **그 사각형 *안*에 들어오는 물질은 전부 그보다 열등**하다.
- **그려진 사각형 2개**: 빨강 = **Mg²⁺**, 파랑 = **Al³⁺**. 본문의 *"Al₂O₃ 보다 −ΔH·Ω_V·Ω_G 를 동시에 능가하는 이원 산화물은 없다"* 가 이 사각형으로 시각화된다.
- **군집 구조(figure-read)**:
  - **빨강 삼각(s-block)** = 위쪽 높은 −ΔH(1.5–2.5) + 아래쪽 매우 낮은 전압(−2.4 ~ −3.0) → **Li 는 절대 안 먹는데 너무 반응성이 크고 포획능이 작다**.
  - **초록 다이아(5d)·연두 사각(4d) 상당수** = 아래 패널에서 **0 보다 위**(= 3 V 초과) → 탈락군.
  - **보라 원(3d)** 은 Al₂O₃/MgO 와 중앙 p-block 덩어리 **사이 영역**을 채운다 — 본문이 "가장 주목할 특징"이라 부른 그 위치. Sc³⁺ 가 그중 Al³⁺/Mg²⁺ 에 가장 가깝다.
  - **B³⁺** 가 오른쪽 Ω_G 패널의 **맨 오른쪽 끝**(0.086)에 홀로 있다 — **81종 중 무게당 포획능 1위**인데 −ΔH 0.28 로 게이트 탈락. **Pt⁶⁺**(PtO₃)는 왼쪽 Ω_V 패널의 **맨 왼쪽 끝**(0.259) = 부피당 1위인데 전압 +1.65(=4.65 V)로 탈락. → **양 극단이 둘 다 다른 축에서 죽는다**. 이 도표가 "동시 최적화"임을 가장 잘 보여주는 두 점.
  - 음수 −ΔH 10종(PdO·IrO₂·Pd₂O 등)은 위 패널 y 범위(0 시작) **밖**이라 위 패널에 안 보인다 — 도표를 "전 81종이 다 보인다"고 읽으면 안 된다(figure-read 주의).

### 5.6 틀의 검증 — 실험 서열 재현 (본문 3.3.3) ★

| 실험 출처 | 실험 용량유지 서열 | 이 틀의 예측 | 판정 |
|---|---|---|---|
| **Kim 2003**(ref 23, LiCoO₂) | ZrO₂ > Al₂O₃ > TiO₂ > B₂O₃ > SiO₂ > bare | Al₂O₃·ZrO₂ 우수(높은 −ΔH + 좋은 포획능 + 낮은 불화물 전압) · SiO₂·B₂O₃ 는 TiO₂ 보다 열등 | ✅ 서열 일치 |
| 같은 실험의 **급락** | SiO₂·B₂O₃ 에서 성능이 *크게* 떨어짐 | 열역학만으로는 설명 안 됨 → **추가 조건 도출**: **SiF₄·BF₃ 는 상온 고체가 아니다** → 보호 불화물층이 생기지 않고 산화물만 소모되어 LiCoO₂ 가 노출 | ✅ 기전 보강 |
| **Cho 2003**(ref 88, P₂O₅) | P₂O₅ 코팅은 **오히려 악화** | 위 가설의 **예측 시험**: PF₅ 도 기체 → 게다가 Eq 2 로 **HF 를 재생산** | ✅ **예측→확인** |
| **Myung 2007**(ref 16, Li-Co-Ni-Mn-O) | Al₂O₃ > ZnO > Ta₂O₅ > ZrO₂ ≈ Nb₂O₅ > bare | 대체로 일치, **단 ZrO₂ > Ta₂O₅ 로 예측(실험과 반대)**. Myung 자신도 NbF₅·TaF₅ 의 **융점 <100 °C** 로 설명 — 같은 "생성물 안정성" 논리 | ⚠ 부분 불일치 |
| **양 실험 간 충돌** | Kim: ZrO₂ > Al₂O₃ / Myung: Al₂O₃ > ZrO₂ | 두 물질은 Fig. 5 에서 **속성이 비슷** → 순위는 양극·형상·두께·공정에 의존 | 🟡 **틀의 한계 자인** |

> 🔑 이 절이 이 논문에서 가장 잘 쓴 부분이다. **열역학이 못 맞춘 지점에서 새 조건(생성물의 물리상태)을 뽑아내고, 그 조건을 제3의 실험(P₂O₅)으로 시험**한다. 우리 스크리닝 서사에 그대로 이식할 수 있는 논증 구조다.

### 5.7 스크리닝 결과 (`Fig. 6`) ★

**실제로 본 것**: x = 통과 **27 양이온**(왼→오), y = **정규화 HF 포획능 0–1.0**. 곡선 3개: **파란 원 = 평균 · 빨간 사각 = 무게당 · 검은 삼각 = 부피당**. 정규화 기준 = **BeO**(Ω_G 0.080, Ω_V 0.236 둘 다 최대).

- **x 순서 = 평균(파란 곡선) 내림차순**: Be²⁺ → Al³⁺ → Ti⁴⁺ → Mg²⁺ → Cr³⁺ → Ti³⁺ → Fe³⁺ → V³⁺ → Mn³⁺ → Sc³⁺ → Fe^2.67+ → Zr⁴⁺ → Ga³⁺ → V²⁺ → Fe²⁺ → Hf⁴⁺ → Mn²⁺ → Ca²⁺ → In³⁺ → Y³⁺ → Zn²⁺ → Cd²⁺ → Sn^2.67+ → Sn²⁺ → Pb²⁺ → Bi³⁺ → Tl⁺. **본 digest 의 재현과 완전 일치**(Zr⁴⁺/Ga³⁺ 한 쌍만 뒤바뀌는데 두 평균이 0.583 vs 0.586 으로 사실상 동률 — §15).
- **파란(평균) 곡선만 단조 감소**하고 **검은(부피) 곡선은 톱니**다: Cr³⁺(≈0.86)·Fe³⁺(≈0.84)·Hf⁴⁺(≈0.80) 에서 솟고 Sc³⁺(≈0.69)·Ca²⁺(≈0.50) 에서 꺼진다(figure-read). → **순위가 Ω_V/Ω_G 가중치에 민감**하다. 논문은 "둘이 똑같이 중요하다고 가정"한다고만 적는다 → §10 비판.
- **Hf⁴⁺ 가 가장 극단적**: 부피당 0.805 (상위권) ↔ 무게당 0.237 (27종 중 최하) — 본문의 *"HfO₂ 의 유일한 단점은 작은 Ω_G"* 가 그래프의 깊은 골로 보인다.
- 오른쪽 끝 Tl⁺(0.12)·Bi³⁺(0.20)·Pb²⁺(0.22) = 통과는 했으나 **독성 + 포획능 최하** — 실사용 후보가 아니다.

### 5.8 저자가 스스로 그은 경계 (본문 3.5) ⚠

논문이 자기 한계로 명시한 것 (인용할 때 반드시 같이 가져갈 것):

1. **반응식은 실험 관찰에 맞춰 *가정*된 것**이다. 실제 경로는 옥시불화물·수산화물·금속착물 같은 **중간상**을 거칠 수 있다.
2. **전환은 평균 전압**이라 중간 삼원 Li–M–F 상이나 **Li 삽입(insertion)** 경로를 무시한다.
3. 전해질에는 F⁻ 말고 **(OH)⁻·PF₆⁻·(CO₃)²⁻** 등 다른 음이온이 있다 — 넣으려면 **활동도**를 알아야 하는데 모른다.
4. **Eq 4 가 H₂O 를 만든다** → 그 물이 Eq 2 로 **HF 를 재생산**한다("water regeneration issue"). 코팅 수화가 완화책일 수 있다.
5. 실제 코팅은 **비정질**일 수 있다. 열역학 추세는 안 바뀔 것으로 보지만 **Li⁺/e⁻ 수송은 결정성에 크게 좌우**된다.
6. **kinetics 전면 부재**. 이온·전자 전도도, 접착력, 비용은 틀 **밖**이다.
7. 생성물이 **전해질에 녹으면 안 된다** — LiAsF₆ 가 그 예(전해질 염으로 쓰이는 물질).

---

## 6. 계보 ★★★ — "양극 코팅 계산" 8편 세트에서 이 논문의 자리

### 6a. 세트 지도 (1저자가 한 번에 올린 8편)

| # | 논문 | 무대 | 이 논문(#1)과의 관계 | litdb 상태 |
|---|---|---|---|---|
| **1** | **Aykol 2014 AENM** ← **본 digest** | **액체 LIB · HF** | 원점: 코팅을 **4속성 열역학**으로 형식화 | ✅ 본 파일 |
| 2 | Aykol 2016 *Nat. Commun.* 7, 13779 | 액체 LIB · HF | **직계 후속**(§6d) — 이원 81 → **OQMD 13만종**, 산물 **hull 자동 결정**, 역할 **3분할**, HHI 추가, 전압이 **평균→개시** | ✅ `aykol2016_ht_cathode_coating_design.md` (2026-09-12) |
| 3 | **Xiao/Miara/Wang/Ceder 2019 Joule** | **SSB · 황화물 SE** | **무대 전환**: 적(敵)이 HF → *양극·SE 자신*. 게이트 문법은 승계(§6c) | ✅ `xiao2019_cathode_coating_screening.md` |
| 4 | Nolan/Liu/Mo 2019 *ACS Energy Lett.* | SSB · 고전압 양극 | 미독 | ⬜ inbox #108 |
| 5 | Nolan/Wachsman/Mo 2021 *ENSM* | SSB · **가넷 SE** | 미독 | ⬜ inbox #109 |
| 6 | Honrao 2021 *Sci. Rep.* | SSE·**음극** 코팅 · 해석가능 ML | 미독 | ⬜ inbox #110 |
| 7 | Nolan/Zhu/He/Bai/Mo (리뷰) | SSB 계면 설계 | 미독 | ⬜ inbox #111 |
| 8 | Banerjee/Wang/Meng (리뷰) | SSB 계면 안정성 | 미독 | ⬜ inbox #112 |

> ⚠ **#4–8 은 읽지 않았다.** 위 표의 성격 서술은 1저자가 준 제목·부제에 근거한 것이고, 본 digest 는 **#1 · #2(SI) · #3(기존 digest)** 만 실물 근거로 쓴다.

### 6b. ★ 같은 양을 다르게 부르는 곳 — Aykol2014 ↔ Xiao2019 ↔ 우리 (1저자 지정 항목)

| 개념 | **Aykol 2014** | **[Xiao19] 2019** | **우리 (`db/properties/`)** | 환산 가능? |
|---|---|---|---|---|
| **반응에너지 정규화** | **eV per HF** (공격 분자 1몰당) · LiF 축은 **eV per LiF** | **meV per atom** (pseudo-binary 혼합물 원자당) | **eV/atom** (`interface_reactivity`) | ❌ **불가.** 반응식 화학량을 알아야 환산된다. 두 논문의 "반응에너지"를 같은 열에 놓으면 안 된다 |
| **반응 산물 결정** | **가정**(Eq 4·7·8·15: 이원 불화물 / 금속+Li₂O / ICSD 삼원 Li–M–F). **예외: Table 2 양극+HF 만 GCLP** | **hull 전역 최소화** — 모든 혼합비 x 를 스캔해 최악 발열 x 를 채택 (Richards pseudo-binary) | **hull 전역 최소화** (pymatgen `InterfacialReactivity`, `use_hull_energy=True`) | ⚠ **틀이 다르다**. Aykol 의 −ΔH 는 "이 반응이 일어난다면 얼마"이고, Xiao/우리 것은 "가장 나쁜 평형이 얼마" |
| **화학퍼텐셜 기준** | **닫힌계**. μ 를 열지 않는다. HF·H₂O = **고립분자 총에너지**(활동도 1), Li = **금속 Li**(전압 기준만) | **Li 저장소 개방**(grand potential, [Zhu15]) + 계면은 닫힌 pseudo-binary | **Li 저장소 개방** (`PhaseDiagram.get_element_profile(Li)`) | ❌ 다른 앙상블 |
| **"안정 구간"의 조작적 정의** | **구간이 아니라 문턱 2개**: `0.30 ≤ −ΔH_s-HF ≤ 1.50` **and** `V(MₓF) ≤ 3.0 V`. 한쪽은 상한·한쪽은 하한이고 **물리적 창이 아니다** | **진짜 창**: `V_ox ≥ 4.0 V` **and** `V_red ≤ 2.7 V` (μ_Li 스캔에서 나온 두 경계) | **진짜 창**: onset ox **2.256 V** / red **1.242 V**, 폭 1.014 V | ⚠ 형식만 닮았다 |
| **"전압"의 정의** | **평균 전환전압** `V = −ΔH/ne` — 중간상 무시, 전 전환을 한 단계로 | **grand-potential 분해 개시 전압**(첫 불안정) | **동일**(개시 전압) | ⚠ **평균 ≤ 개시**. Aykol 의 전압은 체계적으로 **낮게** 나온다 → Li-손실 게이트가 **관대해진다**(§10) |
| **코팅의 "적"** | **HF**(전해질 분해 부산물) + 석출 **LiF** | **양극(만충·반충 NCM/LCO) + 황화물 SE** 양쪽 | **양극(LiCoO₂) + C** | — |
| **E_hull(합성가능성) 게이트** | **없음**(ICSD 실존 상만 씀 = 암묵적 게이트) | **있음** `E_hull < 5 meV/atom` | cascade 는 `E_hull` 사용 | — |
| **이온전도 게이트** | **없음**(자인, 향후 과제) | **있다** — CI-NEB (최종 6종) | MLIP-MD D·Ea | — |
| **생성물의 물리상태 검사** | **있다(손으로)** — SiF₄·BF₃·PF₅ 기체 / NbF₅·TaF₅ 저융점 제거 | **없다** | **없다** ⬅ 🔑 우리 공백(§7c) | — |

### 6c. 무엇이 승계됐나 — 2014 → 2019 의 문법 번역

세 가지가 그대로 넘어갔다. **이름만 바뀌었다.**

1. **"코팅이 가역 Li 를 먹으면 안 된다" 게이트**
   2014: `V(MₓF) ≤ 3.0 V` (방전 하한) → 2019: `V_red ≤ 2.7 V`.
   두 값이 비슷한 것은 우연이 아니다 — 둘 다 "작동 하한 전압에서 코팅이 리튬화되면 안 된다"이다.
   ⚠ **다만 의도가 갈린다**: 2014 는 **용량 손실**(cyclable-Li loss)이 이유이고, 2019 는 **코팅/SE 창 겹침**(계면 Li 이동 구동력 제거)이 이유다. **같은 부등식, 다른 논거.**
2. **"코팅은 적(敵)과 양극 *둘 다* 를 상대로 판정한다"**
   2014: 코팅의 −ΔH 를 **양극 자신의 HF 공격 −0.3 eV** 와 비교(Table 2) → *상대 기준*.
   2019: 코팅/양극 · 코팅/SE **두 계면 모두** |ΔE_rxt| < 100 meV/atom → *양쪽 AND*.
   🔑 **"절대 문턱이 아니라 원래 계면보다 나은가"** 라는 발상이 2014 에서 왔다.
3. **음이온 화학이 산화 한계를 지배한다**
   2014: F 의 전기음성도 > O → 불화물 전압이 1.0–1.5 V 높다(Eq 14·Fig. 4).
   2019: 폴리음이온 26.5 % vs 비폴리 7.8 % vs "기타"(황·질·인화물) 1/439 — 대규모 재확인.

**수정된 것**:
- 2014 의 **네 속성 동시 도표(사람이 읽는 사각형)** → 2019 의 **순차 깔때기(기계가 거르는 게이트)**. 후보 수가 81 → 104,082 이 되면 도표는 못 읽는다.
- 2014 의 **가정된 산물** → 2019 의 **hull 최소화 산물**(Richards pseudo-binary).
- 2014 의 **닫힌계 반응엔탈피** → 2019 의 **grand-potential ESW**(μ_Li 개방).
- 2014 에 없던 **이온전도(NEB)** 가 2019 에 게이트로 들어온다.

**잃어버린 것** (🔑 우리에게 제일 중요):
- 2014 의 **"생성물이 상온에서 안정한 고체인가"** 검사가 **2019 에도, 우리 파이프라인에도 없다.**
  Xiao 는 전부 고체상 hull 위에서 논하고, 우리 `interface_reactivity` 도 기체상을 고려하지 않는다.
  그런데 `zuo2022_chlorination_cathode_interface.md` 의 DEMS 는 **SO₂ 기체 발생을 실측**한다 — **이 채널이 실재한다.** §7c.

### 6d. Aykol 2016 (#2) 이 무엇을 승계·수정했나

> **자료 상태 (2026-09-11→12)**: 이 digest 작성을 시작할 때는 SI(CSV 2본)만 있었고, 작업 중 **본문 12 pp 가 inbox 에 도착**했다(`107. Aykol2016_…ncomms13779.pdf`). 아래는 **SI CSV 전량 + 본문의 방법/결과 일부**를 확인한 것이다.
> ⛔ **2016 의 정본은 이 절이 아니라 #2 digest 다** (`aykol2016_ht_cathode_coating_design.md`, 2026-09-12 완료) — 여기 적은 것은 *2014 와의 접속점*에 한정한다.
> 🔴 **#2 digest 가 아래 서술 한 곳을 정정했다**: 본 digest 는 Aykol 의 전압을 *"평균 전환전압"* 이라고 특징지었는데, **2016 의 `E_d` 는 평균이 아니라 개시 전압**(hull 첫 상영역의 최고 계단, `Fig. 2b`)이다.
> ⇒ *"Aykol 은 평균 전압이라 우리 개시 전압과 다른 양"* 이라는 논거는 **2014 에만 유효**하고, **2016 의 환원축에는 적용되지 않는다**. 자세히는 #2 digest §6b.
> 저자진: Aykol, **Kim**, Hegde, **Snydacker**, Lu, **Hao**, Kirklin, **D. Morgan**, **Wolverton** (2014 3인 → 9인).

- **승계**: 열 이름 `G_{s-HF} (eV/HF)` — **2014 의 정규화 단위(eV per HF)가 그대로**다. HF-scavenging 개념·양극 공격 비교·전압 게이트 모두 승계.
  ⚠ **부호 규약이 뒤집혔다**: 2014 는 `−ΔH` 를 **양수**로, 2016 은 `G_s-HF` 를 **음수**로 보고한다 (Al₂O₃ 2014 **+0.76** ↔ 2016 **−0.380**).
- **값이 달라진 이유 — ✅ 본문에서 확인됨** (Methods Eq 7–12): 2016 은 **ΔH(0 K) → ΔG°(298 K)** 로 갈아탔다.
  `ΔfG°(compound) ≈ ΔfH_OQMD(0 K) + T·Σ_gas xⱼ S°ⱼ(exp, JANAF)` — 고체 엔트로피는 무시하고 **기체 기준상태(O₂·F₂·Cl₂·H₂·N₂)의 실험 엔트로피만** 넣는다.
  그리고 **HF 와 H₂O 의 기준상태가 바뀐다**: 2014 = **고립 분자 DFT 총에너지** → 2016 = **액체 H₂O + 전해질 내 희박(dilute) HF 의 실험 열화학값**. 용매화 이온은 표준 산화전위로(`ΔfG°(ionⁿ⁺) = −nFε`), 활동도는 `ΔrG = ΔrG° + RT ln Q`(Persson 2012 Pourbaix 형식).
  ⇒ **같은 이름·같은 단위지만 다른 양이다.** 🔴 **두 세대 값을 한 표에 섞지 말 것.** (CaO 1.50→1.285 · MgO 1.15→0.772 · Al₂O₃ 0.76→0.380 · ZrO₂ 0.59→0.210 · TiO₂ 0.41→0.190 · BeO 0.69→0.198 · Li₂O 1.70→1.582 · Sc₂O₃ 0.89→0.602, 부호 맞춰 크기 비교 — 일정 비율도 일정 차이도 아니다.)
  🔑 **이것이 1저자 질문("같은 양을 다르게 부르는 곳")의 가장 깨끗한 실례다**: 저자가 같고 기호가 같고 단위가 같은데 **기준상태가 바뀌어 값이 2배까지 벌어진다.**
- **추가된 것**: `E_d (V)` / `E_d (products) (V)` / `E_c (V)` 전압 3열 + **`HHI_R`·`HHI_P`**(Herfindahl–Hirschman 원소 **공급위험** 지수) → 경제성·공급망 축 도입. 그리고 **MOOP**(다목적 최적화) — **Pareto front + weighted-sum/rank-aggregation** 으로 순위를 낸다(2014 의 "사람이 사각형을 그린다"에서 기계적 순위로).
- **역할 3분할**: **`Physical barrier` / `HF-barrier` / `HF-scavenger`**. 2014 는 "HF-scavenger" 하나뿐이었다. (본문: Chen 2010 의 기능 분류를 받아 **HF-barrier 를 새로 제안**.)
  🔑 그래서 **2014 에서 탈락했던 물질이 2016 에 부활한다**: Ta₂O₅(2014: TaF₅ 저융점으로 제거) → 2016 **physical barrier 4위**. WO₃(2014: −ΔH 0.22 로 하한 미달) → 2016 **HF-barrier 1위**. Nb₂O₅ → HF-barrier 13위. **물리장벽은 불화물을 만들 필요가 없으니 2014 의 탈락 사유가 적용되지 않는다.**
- 🔑 **2014 의 신규 예측이 적중한다**: **Sc₂O₃ 가 2016 HF-scavenger 순위 1위**(2위 MgO). 2014 가 *"Al₂O₃·MgO 에 가장 근접한 미탐색 후보"* 로 지목한 그 물질이다.
- **Al₂O₃ 의 행방 — ✅ 해소**: Sup3 순위표(각 top-100)에 없어서 "사라졌다"고 보일 수 있으나, **본문이 숫자를 준다 — Al₂O₃ 는 모든 스크린을 통과했고 weighted-sum HF-scavenger 순위 128위**(TiO₂ 139위, ZnO 313위, AlPO₄ 는 physical barrier 68위) **/ 약 130,000 후보 중**. 저자 표현: *"considering the size of the candidate pool, these are still predicted to be near top of the list."* ⇒ **탈락이 아니라 후보 풀이 1,600배 커진 것**이다.
- 🔑🔑 **2016 이 2014 를 실질적으로 *수정*한 지점 (우리에게 제일 중요)**: 2016 은 코팅을 **양극과 먼저 평형시킨 뒤** HF 공격을 계산한다.
  `LiCoO₂ + αAl₂O₃ → (1−4α)LiCoO₂ + 2αLiAlO₂ + αCo₃O₄ + αLi₂CoO₃` (본문 Eq 5) — 그 평형 혼합물에 HF 를 때리면(Eq 6) **LiAlO₂ 양은 그대로이고 LiCoO₂ 만 소모된다** ⇒ *"명목상 Al₂O₃ 코팅이, 양극과 완전히 반응하고 나면 **HF-scavenging 보호를 제공하지 않는다**"*. 저자 스스로 *"counter-intuitive"* 라 부른다.
  **바른 문장은 "Al₂O₃ 가 HF 를 먹는다"가 아니라 "*pristine* Al₂O₃ 가 먹는다"** 이다.
  → 우리 쪽 함의는 §7c 에 따로 적었다: **우리 `interface_reactivity` 도 "SE+양극이 반응한 뒤의 산물이 여전히 보호 기능을 하는가"를 묻지 않는다.**
- 규모: 본문 **"more than 130,000 oxygen-bearing materials"**; Sup2 CSV **5,224 행**(스크린 통과분으로 보임 — #2 digest 에서 확정), 후보에 `Sm₂EuBeO₅`·`EuLu₂O₄` 같은 **희토류 삼원·사원** 포함.

---

## 7. 우리 DFT 와의 대조 ★★ (`../our_dft_baseline.md`, `db/properties/`)

### 7a. 먼저 못 박을 것 — **이 논문과 우리는 같은 표에 들어가지 않는다**

| 층위 | Aykol 2014 | 우리 |
|---|---|---|
| 전해질 | **LiPF₆ 유기 액체** | **황화물 고체**(Li₆PS₅Cl / Li₅.₄PS₄.₄Cl₁.₆) |
| 열화 경로 | **HF 산 공격 + 금속 용출 + LiF 석출** | **전기화학 산화**(μ_Li 낮춤) + **고체-고체 계면 반응** |
| 코팅의 적 | HF 분자 | 양극 격자산소·SE 자신 |
| 에너지 DB | **OQMD**(Northwestern) | **Materials Project** GGA/GGA+U hull |
| 앙상블 | **닫힌계** 0 K 반응엔탈피 | **μ_Li 개방** grand potential |
| 정규화 | **eV / HF** | **eV / atom**, **V vs Li/Li⁺** |

**→ 이 논문에서 우리 숫자와 비교 가능한 양은 사실상 하나도 없다.** 아래 §7b 는 *숫자 비교*가 아니라 **방법 계보 판정**이고, §7c 는 **우리 파이프라인에 없는 게이트**의 발견이다.

### 7b. 🔑 1저자 질문에 대한 답 — "우리 grand-potential 방법의 조상인가?"

> **아니다. 같은 *과(科)*, 다른 *속(屬)* 이다.**

- 우리 `oxidation_stability.json` 의 산화 onset(comp1/modelc 공통 **2.256 V**, LiS₄ 제외)은
  `pymatgen PhaseDiagram.get_element_profile(Li, …)` 로 **μ_Li 를 스캔**해 얻는다.
  방법 원전은 **Mo/Ong/Ceder 2012 → [Zhu15]** (`zhu2015_esw_grand_potential_origin.md`)이고, HT 화한 것이 **[Xiao19]** 다.
  **Aykol 2014 는 이 계보에 없다.** μ 를 열지 않고, 반응식을 가정하며, 산물을 hull 로 안 뽑는다.
- 다만 **접점은 두 군데** 있고, 둘 다 의미가 있다:
  1. **전압 = −ΔH/ne 라는 변환**은 공통 조상이다(Aydinol/Ceder 1997, ref 50·51 — Aykol 이 직접 인용). 우리 grand-potential onset 도 결국 같은 변환의 μ-스캔 판이다.
  2. **U 값 계보가 같다**: Aykol 은 **Wang/Maxisch/Ceder 2006**(ref 73)의 U 를 쓴다. 우리 MP GGA/GGA+U hull 도 같은 세트다. → **"같은 U 를 쓰는 두 DB(OQMD vs MP)"** 이지 같은 DB 가 아니다.
- **[Xiao19] 가 두 계보의 합류점**이다: 코팅 *설계 문법*은 Aykol 에서, 산화 *창 계산*은 Zhu/Mo 에서 가져왔다.
  그래서 우리 cascade 의 직계 조상은 **[Xiao19]** 이고, Aykol 2014 는 **조부(祖父)뻘의 방법 前史**다.

### 7c. 🔑 우리 파이프라인에 **없는 게이트** 세 개 (이 계보가 주는 실질적 소득)

| 게이트 | Aykol 2014 의 형태 | 우리 현황 | 이식했을 때 무슨 일이 일어나나 |
|---|---|---|---|
| **① 생성물의 물리상태** — "반응 산물이 상온·작동온도에서 **안정한 고체**인가" | SiO₂→SiF₄(기체) · B₂O₃→BF₃(기체) · P₂O₅→PF₅(기체·HF 재생산) · Nb₂O₅/Ta₂O₅→MF₅(융점<100 °C) **전부 손으로 제거** | **없다.** `interface_reactivity`(pymatgen hull)는 **모든 상을 고체로 취급**한다 | 우리 comp1/LiCoO₂ 산물은 `Co₉S₈ + Li₃PO₄ + Li₂S + LiCl + Li₂SO₄` (min ΔE = **−0.3227 eV/atom**) — **전부 고체라 이 게이트는 통과**한다. 그러나 **[Zuo] DEMS 는 SO₂ 기체를 실측**한다 → hull 이 못 보는 **기체 채널이 실재**. ⇒ **도펀트 스크리닝에서 "기체 산물을 내는 조성"을 따로 표시하는 열**이 필요하다(향후 항목) |
| **② 가역 Li 손실** — "코팅/계면상이 작동 전압에서 **Li 를 먹어 용량을 갉나**" | `V(MₓF) ≤ 3.0 V` 게이트. **81 중 31종(38 %)이 여기서 탈락** | **없다.** 우리는 ESW 의 *환원 한계*(1.242 V)만 보고, 계면상이 **얼마나 많은 Li 를 소모하는지**는 안 센다 | 우리 `interface_reactivity` 반응식에는 이미 답이 들어 있다 — 예: comp1/LCO 최악 반응이 `0.5155 Li₂S + 0.2577 Li₃PO₄ + …` 를 만든다 = **Li 가 산물에 갇힌다**. **반응식에서 Li 소모 몰수를 집계하는 열**은 추가 계산 없이 뽑을 수 있다 |
| **③ *평형 후* 상이 여전히 기능하나** ⬅ **2014 엔 없고 [Aykol16] 이 추가한 것** | (2014: 없음 — 코팅을 pristine 상태로만 본다) · **[Aykol16] 본문 Eq 5–6**: 코팅을 **양극과 먼저 평형**시킨 뒤 HF 를 때린다 → `LiCoO₂+αAl₂O₃ → (1−4α)LiCoO₂+2αLiAlO₂+αCo₃O₄+αLi₂CoO₃` 이 되고 나면 **HF 공격에서 LiAlO₂ 는 안 줄고 LiCoO₂ 만 소모** = *"완전 반응한 Al₂O₃ 코팅은 더 이상 HF-scavenger 가 아니다"*(저자 표현 **counter-intuitive**) | **없다.** 우리 `interface_reactivity` 는 **SE+양극 1회 반응의 ΔE 와 산물까지**만 내고, **그 산물이 다음 단계에서 무엇을 하는지**는 묻지 않는다 | 우리 축으로 번역하면: comp1/LCO 평형 산물 `Co₉S₈+Li₃PO₄+Li₂S+LiCl+Li₂SO₄` 중 **Li₃PO₄·LiCl 은 절연 보호막 후보**이고 **Co₉S₈ 은 전자전도체**다 — 즉 *"이 CEI 는 스스로 passivate 하나, 아니면 전자경로를 깔아 분해를 이어가나"* 가 **아직 우리 표에 없는 질문**이다. ([Xiao19] SI 재검증에서 나온 *"기존 3원 산화물 코팅의 분해산물이 전자전도성 TM 황화물"* 행과 **같은 질문**) |

### 7d. 항목별 대조 — 같은가 다른가

| 항목 | 이 논문 | 우리 | 판정 |
|---|---|---|---|
| **DFT 코드/범함수** | VASP · **PBE** · PAW · 520 eV · 8000 kppra | QE · PBE · (계별 pseudo) — MP hull 은 VASP-PBE(+U) | 🟡 **같은 범함수 계열**. 단 우리 hull 은 MP, 그들은 OQMD → **총에너지 세대가 다르다** |
| **DFT+U** | Wang 2006 U, **시험 후 미채택**(MAE 0.157→0.149) | MP GGA/GGA+U **혼합 hull**(같은 U 계보) | 🟢 **U 출처 동일**. 단 그들은 안 쓰고 우리는 (MP 가) 쓴다 |
| **온도/압력** | 0 K, PV 무시, 진동 자유에너지 없음 | 동일(0 K hull) | 🟢 같은 근사 — **양쪽 다 같은 한계** |
| **산물 결정** | **가정**(양극+HF 만 GCLP) | **hull 최소화**(`use_hull_energy=True`) | 🔴 **다르다.** 우리가 더 엄밀 |
| **전압 정의** | **평균 전환전압** | **개시 전압**(grand potential) | 🔴 **다르다.** 평균 ≤ 개시 → 그들 게이트가 관대 |
| **정확도 자기선언** | ΔH **MAE 0.125 eV/HF**(전체) · 전압 **±0.20 V** | 우리는 ESW 절대정확도를 이렇게 선언한 적 없다 | 🟡 **본받을 관행**(§11) |
| **무질서** | 없음(이원 정렬상) | **있다**(argyrodite S/Cl 무질서, ±0.2–0.3 eV 흔들림) | 🔴 비교 불가 |
| **B₂O₃** | −ΔH 0.28(하한 0.02 미달) · Ω_G **0.086 = 81종 최대** · BF₃ **기체** → **탈락** | `b2o3_esw.json`: LPSCl+B₂O₃ 계는 **창이 양쪽에서 좁아진다**(red 1.72 / ox 2.03, 폭 0.31 V) · gap 1.9671 eV | 🟡 **결론이 우연히 같은 방향(둘 다 "B₂O₃ 는 보호막으로 약하다")인데 기전이 완전히 다르다.** 저쪽은 *BF₃ 가 기체라서*, 우리는 *ESW 가 좁아져서*. **"Aykol 도 B₂O₃ 를 버렸다"고 우리 논거로 쓰면 안 된다** — HF 가 없는 계에는 그 사유가 성립하지 않는다 |
| **LiF** | **제거 대상 1호**(저Li⁺투과·wide-gap 절연·임피던스↑). Li₂O 는 HF 를 먹지만 **산물이 LiF** 라 자기모순 | 우리 계에 LiF 는 안 나온다(F 없음). 대응물은 **LiCl**(분해 산물) | 🟡 **역할 대응은 성립**: "절연성 할로겐화리튬이 계면에 쌓인다". 단 **LiCl 은 LiF 보다 Li⁺ 전도가 낫다** — 같은 취급 금지 |

### 7e. ⚠ 유혹 — 하면 안 되는 비교 한 가지

`V(LiF) = 0.00 V` · `V(AlF₃) = 1.18 V` · `V(MgF₂) = 0.56 V` 는 **V vs Li/Li⁺** 라서
우리 환원 한계 **1.242 V** 와 *겉보기 같은 축*에 있다. 그래서 "LPSCl 은 AlF₃ 보다 먼저 환원된다" 같은 문장을 쓰고 싶어진다.
**쓰지 마라.** ① DB 가 다르고(OQMD vs MP) ② 정의가 다르며(평균 전환 vs 개시) ③ 한쪽은 이원 화합물, 한쪽은 5원 무질서 상이다.
**순서(ordering) 감각**까지가 이 값들의 용도다.

---

## 8. Figure set ★

| Fig | 내용 (무엇을 보여주나) | 우리가 참고할 점 |
|---|---|---|
| 1 | 단순 금속 산화물 11종의 HF 포획 엔탈피 **DFT vs 실험** 파리티(0–3 eV HF⁻¹). 점이 전부 대각선 위. 파선 십자 = Li₂O 기준선 **1.70**(figure-read 1.70 / x≈1.72) | **검증 그림의 교본**: "보정 없이도 맞는다"를 오차막대와 함께 한 장으로. 우리 ESW/계면 값 검증 그림 양식으로 그대로 쓸 수 있다. 알칼리토 서열 Mg<Ca<Sr<Ba 가 눈으로 읽힌다 |
| 2 | p·d-block ~30종의 같은 파리티(−0.1–1.2 eV). **수평 오차막대가 마커 간격보다 길다** | *"실험표로는 순위를 못 매긴다"* 의 시각적 증명 — 우리가 문헌값을 인용할 때 **불확도를 같이 그려야 하는 이유**. ⚠ figure-read: 산포가 대칭이 아니다(Sn²⁺·Sb³⁺·Bi³⁺·Pb²⁺ 가 파선 위로 0.2–0.35 eV 편향) → MAE 를 등방 잡음으로 읽으면 안 된다 |
| 3 | 전환 **리튬화 전압** DFT vs 실험, **산화물(0–3 V) / 불화물(0–4.3 V)** 2패널 | **축 범위 자체가 결론**("불화물이 Li 를 더 잘 먹는다"). 우리 도판트 표에서도 *축 범위로 메시지를 만드는* 기법 |
| 4 | x = 산화물 전압, y = 불화물 전압(둘 다 DFT, 0–5 V) + **3 V 안전창 파선** | 🔑 **우리에게 가장 가까운 그림**: "게이트는 *진화 후* 상에 걸어라". figure-read: 파리티 아래 = s-block 6종뿐 · x>3 은 **PtO₃ 하나** · **y>3 탈락이 31/81** |
| 5 | **조합 설계도표** 2×2. 위 = −ΔH_s-HF, 아래 = [전압−3.0], 좌 = Ω_V(축 반전), 우 = Ω_G. **성질 사각형**(Al³⁺ 파랑 · Mg²⁺ 빨강) | 🔑 **깔때기 이전 세대의 다목적 표현법**. 우리 cascade 결과를 **4속성 동시 도표**로 그리면(σ·ESW·기계·gap) 후보 간 *지배관계*가 한눈에 온다. figure-read: B³⁺ 가 Ω_G 극단, Pt⁶⁺ 가 Ω_V 극단인데 **둘 다 다른 축에서 죽는다** = 동시최적화의 교과서 사례 |
| 6 | 통과 27종의 **정규화 포획능**(평균·무게·부피) 내림차순 | ⚠ **순위가 가중치에 민감**하다는 증거 — 파란(평균)만 단조, 검은(부피)은 톱니. **우리 cascade 의 "종합 점수" 순위에도 같은 취약점**이 있다. Hf⁴⁺ 가 부피 0.805 ↔ 무게 0.237 로 최대 괴리 |
| Table 1 | mean-CSU vs MAE (군별 3×3) | **DFT 오차를 0 이 아니라 실험 불확도와 비교**하는 관행 |
| Table 2 | 양극 5종의 HF 공격 엔탈피(GCLP 산물) | 하한 게이트 0.30 eV/HF 의 근거. LiMnO₂ 만 −0.65 |
| Table 3 | LiF-scavenging 29반응 엔탈피 | Sc 가 **없다**(Li₃ScF₆ 불안정, +0.018) — 최고 추천의 내부 긴장 |
| Table S1 | **81종 전량**: −ΔH, V(MₓF), Ω_G, Ω_V | 본 digest 가 **전수 재입력해 스크린 재현**(§15). 표는 PDF 텍스트가 정확 — 이미지로 안 읽었다 |

---

## 9. Post-processing ★

- **무엇을 했나**: ① 반응엔탈피(총에너지 선형결합) ② **평균 전환전압** V = −ΔH/ne ③ **부피·질량 포획능** Ω_V·Ω_G(DFT 이완 셀 부피 + 화학식량) ④ **GCLP 상평형**(양극+HF 산물 결정) ⑤ 실험 열화학표 대조 + **CSU 불확도 전파** ⑥ **조합 설계도표** 작도.
- **도구**: **OQMD** 계산 프레임(자체), **GCLP**(자체 구현, refs 55·83–85), 실험표 **JANAF / Kubaschewski / Barin**(refs 47–49). pymatgen·LOBSTER·VESTA 류 **없음**.
- **수치화·기록 방식**: 본문 Table 1–3 + **SI Table S1 에 81종 4열 전량 공개**(재현 가능한 수준). ⚠ **V(oxide) 열은 공개 안 됨** — Eq 14 로 복원해야 한다(본 digest §15 가 복원).
- **없는 것**: NEB·AIMD·MLIP·COHP/ICOHP·Bader·DOS/PDOS·ELF·포논·탄성·슬랩/계면 모형 — **전부 없다.**
  이 논문은 **"총에너지 → 반응식 → 스칼라 서술자 → 도표"** 만으로 구성돼 있다. 그게 장점이자 한계다.

---

## 10. 비판 — 이 논문의 약한 곳 ★

1. **🔴 상한 게이트가 임의값이다.** *"we cannot quantify a precise value of −ΔH that would indicate an 'excess reactivity.' Upon screening, we select −ΔH of CaO as an upper limit."* — 계산도 근거도 없이 **CaO 를 골랐다**. 그런데 이 한 줄이 **s-block 전체(+Pb₂O)를 죽인다**(40→32). 문턱을 BaO(1.88)로 잡았으면 SrO·Li₂O·BaO 가 살아남고, MgO(1.15)로 잡았으면 CaO·SrO·Li₂O·BaO 가 다 죽는다. **컷 민감도 보고가 없다.**
2. **🔴 "평균" 전환전압으로 Li-손실을 판정한다 → 게이트가 관대하다.** 볼록포 구성상 **첫 리튬화 평탄부 ≥ 평균 전압**이다. 따라서 `V(MₓF) ≤ 3.0` 을 통과한 물질 중 일부는 **실제로는 3 V 위에서 이미 Li 를 먹기 시작**한다. 논문도 "중간 삼원상·삽입 경로를 무시했다"고 자인하지만, **그 방향(과소평가)까지는 말하지 않는다.**
3. **🟠 하한 게이트는 양극 의존인데 스칼라로 고정됐다.** Table 2 가 LiMnO₂ 만 **−0.65**(다른 양극의 2배)임을 보여주고 본문도 인정하는데, **스크리닝은 0.30 하나로** 돌린다. LiMnO₂ 용 코팅 목록은 따로 나와야 했다.
4. **🟠 산물이 *가정*이다.** 코팅 반응(Eq 4·7·8·15)의 산물은 hull 로 뽑은 게 아니라 "실험 관찰에 맞춰" 정한 것이다. **양극 반응(Table 2)에만 GCLP 를 쓴 비대칭**이 특히 아프다 — 같은 도구를 코팅 쪽에도 돌렸다면 옥시불화물·삼원상이 튀어나왔을 것이고, 저자도 §3.5 에서 그 가능성을 인정한다.
5. **🟠 "생성물이 고체인가" 검사가 *사후 수작업*이다.** SiF₄·BF₃·PF₅·NbF₅·TaF₅ 제거는 **스크린 안의 규칙이 아니라 저자의 화학 지식**이다. 그래서 **재현 불가**하고 자동화되지 않는다(그 값을 DB 에서 못 가져왔다는 뜻). 정작 이게 논문의 가장 좋은 통찰인데 **틀 밖에 있다.**
6. **🟠 Sc 의 내부 긴장.** 본문 최고 신규 추천(Sc₂O₃)은 **두 번째 기전(LiF-scavenging)을 못 쓴다**(Li₃ScF₆ = **+0.018 eV**, 불안정). 논문은 §3.4 후보 목록에서 Sc 를 조용히 빼지만 **"우리 최고 추천은 기전 하나를 못 쓴다"고 문장화하지 않는다.**
7. **🟠 H₂O 재생산이 계산에 안 들어간다.** Eq 4 가 **½H₂O 를 내놓고**, 그 물이 Eq 2 로 **2HF 를 만든다**. 즉 "HF 포획"은 부분적으로 자기무효화다. 본문이 §3.5 에서 한 문단 언급하고 끝 — **정량화도, 게이트 반영도 없다.**
8. **🟠 순위가 Ω_V/Ω_G 가중치에 민감**한데 **"똑같이 중요하다고 가정"** 한 줄로 넘어간다(Fig. 6). 부피 곡선이 톱니라(Cr³⁺·Hf⁴⁺ 급등, Sc³⁺·Ca²⁺ 급락) 가중치를 6:4 만 바꿔도 상위 10 순서가 흔들린다.
9. **🟡 figure-read 관찰**: `Fig. 2` 의 DFT–실험 편차가 **화학군별로 한쪽에 몰린다**(무거운 p-block 양이온이 체계적으로 DFT 더 발열). MAE 0.157 을 "무작위 오차"로 읽으면 안 되는데 본문은 그렇게 읽는다.
10. **🟡 내부 열거 불일치(경미)**: Eq 14 의 예외로 본문이 든 것은 **s-block 6종(Rb·Cs·K·Sr·Na·Ba)** 인데, Table S1 로 계산하면 **Pb₂O(Pb⁺, −ΔH 2.52)** 도 조건을 만족한다(`Fig. 4` 의 예상 좌표 (2.14, 1.32)에 마커는 안 보인다 — figure-read). 결론엔 무영향.
11. **🟡 액체상·용매화 전면 부재**: HF 는 전해질 안에서 **용매화**돼 있는데 고립 분자로 다룬다. 다행히 **순위**는 이에 독립이지만(Eq 5 상쇄), **절대값·하한 문턱의 물리적 해석**은 영향을 받는다.
12. **🟡 자체 실험 0**: 모든 검증이 **문헌 실험의 순위 재현**이다. 게다가 인용된 두 실험(Kim 2003 vs Myung 2007)이 **ZrO₂ vs Al₂O₃ 순서에서 서로 충돌**한다 — 저자는 "다른 요인(양극·형상·두께)"으로 넘기는데, 그러면 **틀의 분해능이 그 차이보다 크다**는 뜻이기도 하다.

---

## 11. 적용 인사이트 (우리 캠페인에 어떻게 쓰나)

1. **🔑 "생성물 물리상태" 열을 우리 계면 표에 추가한다.** `interface_reactivity`(그리고 cascade 계면 축)의 산물 목록에 **기체/저융점 상이 있으면 표시**. 근거는 두 겹 — Aykol 의 SiO₂/B₂O₃/P₂O₅ 실패 사례(**열역학이 맞아도 보호가 안 된 이유**)와 [Zuo] DEMS 의 **SO₂ 실측**. 계산 비용 0(기존 반응식에서 파싱).
2. **🔑 "가역 Li 손실" 열도 같이 뽑는다.** 우리 최악반응식이 이미 Li 화합물 산물을 준다(`0.5155 Li₂S + 0.2577 Li₃PO₄ …`) → **Li 소모 몰수/반응원자당**을 집계하면 Aykol 의 4번째 속성을 **추가 계산 없이** 재현한다. 도판트 간 *"계면이 Li 를 얼마나 삼키나"* 순위가 새로 생긴다.
3. **🔑 정확도 선언 관행을 가져온다.** Aykol 은 *"우리 전압은 ±0.20 V"*, *"MAE 0.125 vs 실험 CSU 0.055"* 를 **본문 표로 선언**한다. 우리는 ESW onset 2.256 V 를 자릿수까지 쓰면서 **자체 정확도 선언이 없다.** 문헌 대조표(축 B)의 "0.1–0.5 V 차를 실차이로 읽지 말 것" 주석을 **숫자화된 선언**으로 승격시킬 근거로 삼을 만하다.
4. **설계도표(Fig. 5) 양식을 cascade 결과 표현에 시험한다.** 축 4개(σ 프록시 · ESW onset · E_VRH · gap)를 거울 배치하고 **성질 사각형**을 그리면, "이 도판트는 저 도판트에 모든 축에서 진다"는 **지배관계**가 한눈에 나온다 — 현재의 종합 점수 순위보다 **가중치 임의성이 없다**(§10-8 의 약점을 우리가 피하는 방법).
5. **Sc 교훈 — "우리 챔피언이 못 쓰는 기전"을 명시적으로 검사한다.** Aykol 의 Sc₂O₃ 는 기전 ①은 최고, 기전 ②는 불가인데 본문이 그걸 안 쓴다. 우리 cascade 챔피언도 **축별로 어디서 지는지** 를 digest/원고에 한 줄씩 박아 두는 편이 낫다.
6. **계보 문장 확보**: "코팅 설계를 열역학 서술자로 형식화한 것이 2014(액체·HF), SSB 로 번역한 것이 2019(고체·양극/SE), 우리는 그 게이트 문법을 **한 host 의 도판트 축**으로 옮긴 것" — 원고 서론의 3단 문장으로 바로 쓸 수 있다.

## 12. 인용 가능 문장 (초안 — 영문/국문)

- "Aykol *et al.* reduced the cathode-coating problem to four thermodynamic descriptors — HF-scavenging enthalpy, volumetric and gravimetric scavenging capacity, and cyclable-Li loss — and screened 81 binary oxide/fluoride pairs, recovering the known effective coatings (Al₂O₃, MgO, TiO₂, ZrO₂) and predicting trivalent d-block oxides (Sc₂O₃, Ti₂O₃, V₂O₃, Cr₂O₃, Mn₂O₃, Y₂O₃)."
- "HF-scavenging protects only when the scavenging product is a solid at operating temperature: SiO₂, B₂O₃ and P₂O₅ scavenge HF thermodynamically but yield gaseous SiF₄, BF₃ and PF₅, and P₂O₅ even regenerates HF." ⭐ *(우리 계면 산물 해석에 직접 인용 가능한 유일한 문장)*
- "Because fluorides lithiate ≈1.0–1.5 V above their parent oxides, a coating's Li-loss gate must be applied to the *evolved* fluoride phase rather than to the as-deposited oxide."
- "DFT reaction enthalpies for these compounds (MAE 0.125 eV HF⁻¹) are comparable to the combined standard uncertainty of the experimental thermochemical data themselves (0.055 eV HF⁻¹); DFT+U changed the MAE by only 0.008 eV HF⁻¹."
- 국문(발표용): "코팅이 듣는 이유를 '**HF 를 양극보다 먼저 먹고, 그 대가로 가역 Li 는 안 먹는다**'는 두 부등식으로 환원한 논문이다. 우리 계엔 HF 가 없지만, **'반응 산물이 안정한 고체여야 보호막이 된다'** 는 조건은 고체 계면에도 그대로 살아 있다."

## 13. 주의 / 한계 (인용 규율) ⛔

- ⛔ **이 논문의 수치는 전부 소환값(summoned)** 이다. **OQMD·0 K·닫힌계·eV per HF** 라는 조건을 떼고 우리 표에 넣지 않는다.
- ⛔ **"Aykol 이 grand-potential ESW 를 했다"고 쓰지 않는다.** 안 했다. μ 를 열지 않는다(§6b).
  digest 머리의 `methods: … ESW` 태그는 **"전압 게이트라는 같은 과(科)"** 라는 뜻이고, 계산 방식이 같다는 뜻이 **아니다.**
- ⛔ **"Aykol 도 B₂O₃ 를 버렸다"를 우리 B₂O₃ 논거로 쓰지 않는다** — 사유(BF₃ 기체)가 우리 계에 존재하지 않는다(§7d).
- ⛔ **Aykol 2016 값과 2014 값을 한 표에 섞지 않는다** — 부호도 크기도 다르다(Al₂O₃ +0.76 ↔ −0.380), 이유는 본문 미보유로 미상(§6d).
- ~~⚠ **Aykol 2016 에 대한 서술은 부분 확인**이다~~ → **해소 2026-09-12**: #2 digest(`aykol2016_ht_cathode_coating_design.md`)가 본문 12 pp + SI 6 pp + CSV 2본 전수로 완성됐다. **그쪽이 2016 의 정본**이고, 본 digest 의 2016 관련 서술 중 **"평균 전환전압" 특징짓기 1건이 정정**됐다(§6d 머리 참조).
- ⚠ **#4–8(Nolan·Honrao·리뷰 2편)은 읽지 않았다.** §6a 표의 성격 서술은 제목 기준 자리표시.
- ⚠ 실험 검증은 **전부 남의 실험의 순위 재현**이고, 그 실험 둘이 서로 충돌한다(ZrO₂ vs Al₂O₃).
- ⚠ Fig. 5 위 두 패널은 **y 가 0 에서 시작**해 −ΔH 가 음수인 10종이 안 보인다 — "81종이 다 보인다"로 읽지 말 것.

## 14. 기법 용어 미니사전

| 용어 | 한 줄 뜻 | 이 논문에서 |
|---|---|---|
| **HF-scavenging** | 코팅이 전해질의 HF 를 대신 먹고 불화물로 바뀌는 것 | 주 보호기전 가설. `MₓO₁⸝₂ + HF → MₓF + ½H₂O` |
| **LiF-scavenging** | 이미 석출된 LiF 를 불화물이 흡수해 삼원 Li–M–F 로 치우는 것 | 이 논문이 **새로 제안**한 2차 기전 |
| **전환반응 (conversion)** | 삽입이 아니라 화합물을 **금속 + Li 화합물로 쪼개며** Li 를 받는 반응 | `MₓF + Li → xM + LiF`. 느리고 분극이 크다 |
| **평균 전환전압** | 전환 전 구간을 한 단계로 본 평균 전압 `V = −ΔH/ne` | Li-손실 게이트의 판정량. **개시 전압보다 낮다** |
| **GCLP** | grand canonical linear programming — 주어진 조성에서 **자유에너지 최소 상집합**을 선형계획으로 찾는 것 | Table 2 양극+HF 산물 결정. pymatgen `PhaseDiagram` 의 사촌 |
| **CSU** | combined standard uncertainty — 여러 실험값을 선형결합할 때 **전파된 불확도** `(Σcᵢ²uᵢ²)^½` | DFT MAE 를 **이것과** 비교해 판정 |
| **MAE** | 평균절대오차 `(1/n)Σ&#124;ΔH_exp − ΔH_calc&#124;` | 0.125 eV/HF (전체) |
| **Ω_V / Ω_G** | 부피·질량당 HF 포획 용량 | Ω_V↑ = 더 얇게 발라도 된다 = Li⁺ 장벽이 얇다 |
| **성질 사각형** | 다축 도표에서 한 물질의 점들을 이어 만든 직사각형. **안에 든 물질은 전부 열등** | `Fig. 5` 의 읽는 법 |
| **OQMD** | Wolverton 그룹의 DFT 총에너지 DB (Materials Project 의 경쟁 DB) | 이 논문의 계산 프레임 |
| **HHI** | Herfindahl–Hirschman Index — 원소 **공급 집중도/위험** 지수 | 2014 엔 없다. **2016 에서 추가**(§6d) |

---

## 15. 재현 로그 — SI Table S1 81행 전수 재입력 (2026-09-11) ★

> **왜 했나**: 논문이 게이트 문턱을 글로 적었지만 통과 목록을 안 준다. 우리 cascade 규율(*"깔때기 문턱은 부등호 방향과 유효자리까지 적어야 재현된다"*, [Kim26HTS] 행)을 이 논문에 적용해 봤다.
> **어떻게**: SI Table S1 의 81행 × 4열(−ΔH, V(MₓF), Ω_G, Ω_V)을 PDF 텍스트에서 전수 재입력 → 게이트를 그대로 적용.

**판정 — 논문의 세 숫자가 정확히 재현된다.**

| 단계 | 규칙 | 재현 결과 | 논문 |
|---|---|---|---|
| 시작 | Table S1 행 수 | **81**(s 10 · p 25 · 3d 21 · 4d 15 · 5d 10) | 81 ✅ |
| 게이트 1+2 | `−ΔH ≥ 0.30` **and** `V(MₓF) ≤ 3.0` | **40** | *"40 materials passed"* ✅ |
| 게이트 3 | `+ −ΔH ≤ 1.50`(CaO 상한, **경계 포함**) | 32 (제거된 8 = BaO·SrO·Li₂O·Na₂O·K₂O·Rb₂O·Cs₂O **+ Pb₂O**) | 본문은 *"high … s-block oxides"* 라고만 — **Pb₂O 는 p-block** |
| 게이트 4 | 기체/저융점 불화물 제거 | 32 − **5** = **27**. 제거된 5종이 유일하게 가능한 조합 = **SiO₂**(SiF₄ 기체) · **Nb₂O₅ · Nb₄O₅**(NbF₅ mp<100 °C) · **Ta₂O₅**(TaF₅ mp<100 °C) · **Sb₂O₃**(SbF₃ — 본문 미명시, 소거법으로 확정) | *"obtain 27 HF-scavenger coating candidates"* ✅ |
| Fig. 6 순서 | 평균 정규화 포획능(BeO 기준) 내림차순 | **27종 순서 완전 일치**(Zr⁴⁺/Ga³⁺ 한 쌍만 0.583 vs 0.586 으로 사실상 동률 → 반올림 차) | ✅ |

<sub>\* B₂O₃ 는 −ΔH 0.28 로 **게이트 1 에서 이미 탈락**(40 에 없다). 본문이 B₂O₃ 를 "기체 불화물" 사례로 드는 것은 스크린 단계가 아니라 **검증 절(3.3.3)** 에서다.</sub>

**논문에 없어서 복원한 것** (Eq 14 사용, `V(oxide) = V(MₓF) − 1.70 + (−ΔH)`):
- **V(oxide) > 3.0 V 는 PtO₃(3.65) 단 하나** → `Fig. 4` 에서 x>3 마커가 하나뿐인 것과 일치 ✅
- **V(oxide) < 0 은 CaO(−0.23)·Sc₂O₃(−0.21)** 둘
- **V(MₓF) − V(oxide) 평균 1.16 V · 중앙값 1.30 V** → 본문 *"1.0 to 1.5 V"* 와 정합 ✅ (최대 +2.86 Pd₂O · 최소 **−0.82 Pb₂O**)
- **V(MₓF) > 3.0 이 31종(38 %)** — 논문이 숫자로 안 적는 값
- **−ΔH < 0(HF 를 아예 안 먹는) 10종**: PdO·Pd₂O·IrO₂·PtO₂·RuO₂·Re₂O₇·Au₂O₃·Ag₃O₄·Br₂O₃·P₂O₃

**이번 회차 스코프 밖**: Fig. 1–3 의 *실험값* 좌표는 개별 재입력 안 함(Table S1 은 DFT 값만 싣는다) · Table 3 은 텍스트 전사만 하고 산물 hull 재계산은 안 함 · Aykol 2016 SI CSV 는 열 이름·8행 대조까지만.
