Repository: yonghoon7153-source/Yonghoon-DEM-DFT

# 📚 LITDB — 문헌 단일 시스템 (**SE·DFT 축 + DEM·MPM 축, 두 트랙**)

> **앞으로 논문은 여기서만 본다.** 여러 곳(db/literature, kb/papers, db/properties, Excel)에 흩어진 문헌을 한 곳에서 생각·참고·비교하기 위한 통합 MD 시스템.

## 왜 트랙이 둘인가
`INDEX.md` 는 argyrodite 전해질 축이라 접촉역학·MPM·건식전극 digest 가 들어갈 자리가
없다. 그래서 한때 64편이 **어느 인덱스에도 없었다**(open_items #7). 축을 나눠 그 구멍을
닫았고, 한 분모로 세면 “159편 중 98편 미언급” 같은 **가짜 미결**이 나온다
(`comparison_vs_ours.md:8`). 분리는 실측 근거가 있는 결정이다 — 합치지 말 것.

⚠ 이 표의 **편수는 적지 않는다.** 손으로 쓴 수는 반드시 낡는다(README 자신이 세 번 틀렸다).
현재값은 `python3 tools/litdb/build_index.py --check` 로 본다.

File: litdb/papers/baer2026_li_metal_argyrodite_interface_stability_transport.md (part 1 of 2)
<!-- digest 표준 양식 (paper-level STANDALONE) — 2026-11-24 litdb-curator (배치 2026-11-24b #1 · 병렬 실행 · 공유 파일은 메인 세션이 합친다).
     그림 크롭 50 장 (본문 그림 13 + SI 그림 29 + 본문 표 6 + SI 표 2) = 전부 도구 (손 크롭 0 · 번호 공백 0).
     그림 42 장 전부 봤다 — 26 장은 원해상도로 하나씩, 16 장은 축소 대조표로 (§0 목록). 표 8 장 중 3 장은 이미지로도 대조, 5 장은 PDF 글자층만.
     저자 공개 저장소 bkarasulu/li-argyrodite-interface @3f67da9 의 구조 파일 50 개 중 46 개를 ASE 로 읽어 대조했다 (MACE 모델 3 개는 안 돌렸다 · §4).
     우리 점착(W) 값은 싣지 않는다 — 위치만 (`db/properties/adhesion.json` · `db/properties/wad_*` · W_ad 보고서). -->

# Atomistic insights into the chemical stability and ionic transport at Li-metal/Li-argyrodite interfaces — Baer, Shantsila, Figiel & Karasulu (*J. Mater. Chem. A* **2026**, 14, 20245–20260)

> slug `baer2026_li_metal_argyrodite_interface_stability_transport` · DOI `10.1039/D6TA00922K` · type `DFT (VASP-PBE · vdW 없음) + AIMD + MLIP-MD (계면별 미세조정 MACE · LAMMPS NPT 5–10 ns · 2220–2596 원자) · 실험 0` · PDF `litdb/inbox/baer2026_li_argyrodite_interface_main.pdf` (본문 16 pp = 저널 쪽 20245–20260) + `litdb/inbox/baer2026_li_argyrodite_interface_SI.pdf` (SI 18 pp · `Fig. S1`–`S29` · `Table S1`–`S2`) · 저장소 `github.com/bkarasulu/li-argyrodite-interface` @`3f67da9` (로컬 `/home/user/bkarasulu/li-argyrodite-interface` · 읽기만) · digested `2026-11-24` · status ✅ · 태그 **[외부]**
> elements: Li, P, S, Cl
> methods: DFT, AIMD, MD, MLIP

> **저자**: **Chantal M. I. Baer**\* (a, b) · **Roman Shantsila** (b) · **Łukasz Figiel** (a) · **Bora Karasulu**\* (b, c) — a International Institute for Nanocomposite Manufacturing (IINM), WMG, University of Warwick · b Department of Chemistry, University of Warwick · c Energy Innovation Centre (EIC), WMG, University of Warwick. 교신 = Baer · Karasulu.
> 접수 2026-01-30 · 수락 2026-03-30 · 게재 2026-04-17 · **OA CC-BY 4.0** · 자금 EPSRC HetSys CDT EP/S022848/1 (Baer · Shantsila 박사 과정) · EPSRC Early Career Fellowship EP/T026138/1 (Karasulu) · 계산 Warwick SC-RTP (Avon · Sulis — EP/T022108/1 + HPC Midlands+) · ARCHER2 (e897) · 이해충돌 없음.
> 기여: Baer = 구상 · 자료 · 분석 · 방법 · 검증 · 그림 · 초고 / Shantsila = 소프트웨어 / Figiel = 구상 · 자금 · 감독 / Karasulu = 구상 · 자금 · 방법 · 소프트웨어 · 감독.
>
> **계보**: Cheng et al. 2017 *ACS Energy Lett.* (ref 18 · Li(100)/LPSCl(100) AIMD 분해) · Golov & Carrasco 2021 *ACS AMI* (ref 17 · Li|LPSCl 계면 4 종 이동 장벽) → `wang2022_resistive_decomposing_interfaces_se_alkali_metal` (ref 19 · 분해산물 계면 MTP-MD) → `chaney2024_two_step_sei_growth_argyrodite_li_metal` (ref 20 · MTP · Li(110)/LPSC(110) · 우리 digest 기록 7,956 · 31,824 원자 · 10 ns) · Ding et al. 2025 arXiv:2506.10944 (ref 21 · Li(110)/LPSCl(100) · litdb 없음) → **본 논문** (종결 28 개를 훑어 낮은 셋으로 계면 셋 · 계면별 MACE · 막 플럭스) → 이 논문을 인용한 litdb 후속: `yuan2026_percolating_li2s_interphase_efield_md` (ChemRxiv · 서론 refs 40–42 의 하나). ⚠ 본문은 두 앞선 편을 묶어 *"up to 35 ns for a 21 120 atom cell … up to three-million-atom cells for 1 ns"* 라고 쓴다 — 우리 chaney2024 digest 의 셀 · 시간과 안 맞아, 앞 숫자는 Ding 쪽으로 보인다 (Ding 원문 미확인 · §10-⑪). 같은 그룹의 바탕: Sen & Karasulu 2025 *J. Mater. Chem. A* 13, 19878 (ref 55 · 막 플럭스법 · 변형 보정식 · Li₃P–Li₂S 고용체) · Szczuka … Karasulu … Grey 2022 *JACS* 144, 16350 (ref 60 · Li₃P–Li₂S 고용체 전도) · Shantsila … Karasulu 2026 ChemRxiv (ref 31 · 능동학습 STING). litdb 이웃: `kim2026_li_argyrodite_sei_reactive_md` (SSRN 미심사) · `yuan2026_percolating_li2s_interphase_efield_md` (ChemRxiv 미심사) · `lai2025_haml_li_metal_lpscl_interface_doping_seFO` · `lomeli2024_predicting_reactivity_passivation_ssb_interfaces` · `agarwal2026_umlip_applicability_domain_ssb_interfaces` · `damore2022_lpscl_symmetry_breaking_surface_energy_wulff_pbe0` (ref 15 · 화학량론 슬랩 표면 에너지) · `morgan2021_anion_disorder_superionic_mechanism_li6ps5x` (ref 13) · `mccluskey2025_accurate_diffusion_coefficients_uncertainties` (ref 45 · kinisi).
> ⚠ **Jeff Sakamoto 는 저자가 아니고 참고문헌 63 편에도 없다** (본문 · SI 글자층 검색 0 건).

---

## 0. 이 digest 를 읽는 법 — 읽기축

이 논문은 **우리 W_ad (DFT + DEM) 보고서와 같은 Li | Li₆PS₅Cl 계면**을 다룬다 (`docs/collab/wad_dem_interface_adhesion_report_2026_11_24.html` — 2-3 · 2-4 절 종결 · 3 절 작은 모델 DFT 확인 · 7 절 Li 친화성 · 8 절 문헌). 그런데 **점착 일 (W_ad) · 분리 에너지 (W_sep) · Li 표면 에너지 (γ_Li) 는 하나도 싣지 않는다.** 대신 표면 형성 에너지 γ_surf (종결 28 개) · 계면 형성 에너지 γ_inter (계면 셋) · 변형 에너지 E_str 를 싣고, 그 뒤는 전부 "닿자마자 분해된다" 와 "분해산물이 결정이 되면 Li 가 안 지나간다" 의 MLIP-MD 이야기다.

읽는 축 넷.
1. **종결 훑기 (Q1)** — 28 개를 어떤 에너지로 줄 세웠고 최저 셋이 무엇이며 우리 두 종결 (S 바깥 · Li·PS₄ 바깥) 과 어떻게 대응하나 → §3b · §7a. **답: 최저 셋은 셋 다 PS₄ 를 잘라 P 를 표면에 내놓은 '전하 있는' 판이고, 우리 두 종결은 이 논문 표에 없다.**
2. **W 와 같은 줄에 놓을 수 있나 (Q2)** → §3c · §7b. **답: 없다.** γ_inter 는 DFT 이완 중 일어난 반응 에너지를 포함한 값이다.
3. **화학 안정성 · 이온 수송 (Q3 · Q4)** → §3d–§3f · §5 · §7c · §7d (관측창 · 홉 수 검산 포함).
4. **MLIP 학습 · 검증과 저장소 (Q5 · Q6)** → §3g · §4 · §7e · §7f.

> ⚠⚠ **이 논문의 'γ_inter' 는 W 가 아니다** — 두 벌크 기준 (식 9) 에서 잰 값이고, 0 K DFT 이완 동안 잘린 PS₄ 의 P 가 S 를 잃고 환원되는 반응이 그대로 들어가 있다 (§3d · 저장소 대조). Dupré 식으로 거꾸로 W 를 내면 반응 에너지가 섞인 큰 값이 나온다 (§7b ✎) — 우리 W 와 같은 줄 금지.
> ⚠⚠ **"결정 SEI 가 Li 를 막는다" 는 1 ns 창에서 사건 0–8 개라는 뜻이다** — 1 mA cm⁻² 순전류는 이 창이 가를 수 있는 최소 교환율보다 약 6–7 자릿수 작다 (§7d ✎). 셀 시간척도에서 '막힌다' 로 옮기지 않는다.

> **본 digest 에서 실제로 본 그림 (2026-11-24)**: 그림 크롭 **42 장 전부** + 표 크롭 3 장.
> · **원해상도로 하나씩 (26 장)**: `Fig. 5` `Fig. 6` `Fig. 7` `Fig. 8` `Fig. 9` `Fig. 10` `Fig. 11` `Fig. 12` `Fig. 13` · `Fig. S1` `Fig. S2` `Fig. S4` `Fig. S5` `Fig. S6` `Fig. S7` `Fig. S8` `Fig. S9` `Fig. S10` `Fig. S11` `Fig. S12` `Fig. S13` `Fig. S22` `Fig. S23` `Fig. S27` `Fig. S28` `Fig. S29`. 그중 `Fig. S6` · `Fig. S7` 은 곡선 끝값으로 기울기를 재서 라벨과 대조했다 (§10-④).
> · **축소 대조표 (16 장 · 한 장 폭 700–760 px)**: `Fig. 1`–`Fig. 4` · `Fig. S3` · `Fig. S14`–`S21` · `Fig. S24`–`S26`.
> · **표**: `Table 2` · `Table 5` · `Table 6` 은 이미지로도 대조 (표 2 전하 열 검산 · 표 6 열 순서 확인) · `Table 1` · `Table 3` · `Table 4` · `Table S1` · `Table S2` 는 PDF 글자층만.
> · 놓친 그림 · 번호 공백: 없음 (`figures.json` `missing_labels` = []).
> 표기: 그림에서만 읽은 값 = **`figure-read ≈`** · 논문 숫자로 우리가 계산한 값 = **`✎ 우리 산수`** · 저장소 파일을 읽어 확인한 값 = **`✎ 저장소 대조`**.

---

## 1. 한 줄 요약

Li₆PS₅Cl (4a/4c 에 S·Cl 50 : 50) 의 대칭 슬랩 **28 개 (면 6 개)** 를 DFT 로 이완해 γ_surf 로 줄 세우고, 가장 낮은 셋 — **(100) Li–P–S–Cl 1.006 · (011) Li–P–S–Cl 1.168 · (010) Li–P–Cl 1.225 eV nm⁻²** — 을 Li 금속 (100) · (100) · (011) 면과 붙여 계면 셋을 만들었다. 계면은 **0 K DFT 이완만으로 이미 분해**되고 (γ_inter 셋 다 음수 · 전하 맞춤 뒤 −7.8 ~ −12.9 eV nm⁻²), 계면별로 미세조정한 MACE 로 **2220–2596 원자 · 300 / 400 K · 5 ns (+5 ns)** NPT MD 를 돌리면 세 계면 모두 전해질 판 전체가 **비정질 Li₃P + Li₂S + LiCl** 을 거쳐 **antifluorite 고용체 Li₂S₁₋ₓ₋ᵧPₓClᵧ (x, y = 0.14–0.15)** 로 결정화한다. 3 Å 막을 가로지르는 Li 횟수 (400 K · 1 ns) 는 벌크 Li₆PS₅Cl 35–37 · 계면 65–80 · 비정질 SEI 6.8–18.2 · **결정 SEI 0–0.93 atoms nm⁻² ns⁻¹** 이라, 저자는 "결정 SEI 가 수송 병목" 이라고 결론짓는다. 종결은 **분해 · 결정화 속도만** 바꾸고 산물은 같다.

⚠ 결론의 무게는 모형 쪽에 있다. ① 전해질 판 (≈44–51 Å) 이 0.4–0.6 ns (400 K) 안에 **통째로** 산물로 바뀐다 — SEI 두께 포화 (≈64 Å) 는 부동태가 아니라 **반응물 소진**이다 (§10-⑦ ✎). ② 결정 SEI 의 '0' 은 4.2–6.0 nm² 막에서 1 ns 동안 사건 0–8 개다 (§7d ✎). ③ MACE 의 S–P 결합 봉우리가 400 K 에서 AIMD 의 약 절반이라 (figure-read · `Fig. S4`) 분해 속도는 모형 의존일 수 있다. ④ 벌크 Ea 두 값 (0.18 · 0.12 eV) 의 차이는 저자 설명 ("불확도") 이 아니라 σ 대 σT 아레니우스의 1/T 인자다 (§10-③ ✎).

---

## 2. 메타 / 동기 / 질문

| 항목 | 내용 |
|---|---|
| 문제 | 황화물 SE (특히 Li₆PS₅Cl) 는 Li 금속에 불안정 — 계면에 SEI 가 생겨 저항이 오른다 (p.20245–20246) |
| 문헌 갭 (저자 주장) | AIMD 는 수백 원자 · < ns 라 계면 동역학이 부족하다. MLIP 대규모 MD 두 편 (Chaney 2024 · Ding 2025) 은 SEI 형성과 비정질 → 결정 (Li₂S₀.₇₂P₀.₁₄Cl₀.₁₄) 전이를 봤지만 **계면을 가로지르는 이온 수송**과 그것이 SEI 형성으로 어떻게 바뀌는지는 안 봤고, 둘 다 **계면 하나만** (Li(110)/Li₅PS₅Cl(110) · Li(110)/Li₅PS₅Cl(100) — 본문 표기 그대로) **고른 이유 없이** 썼다 (p.20246) |
| 이 논문의 질문 | (i) 표면 종결이 화학 안정성 · 이온 수송을 바꾸나 (ii) 대표 계면 모형을 체계적으로 만드는 법 (iii) SEI 형성 중 · 뒤 Li 플럭스 |
| 계 | Li₆PS₅Cl (MP mp-985592 질서 구조 → 4a/4c S·Cl 50 : 50 무질서 52 원자 셀) · bcc Li (mp-135) · 분해산물 Li₃P (mp-736) · Li₂S (mp-1153) · LiCl (MP 22905 — 본문 표기 그대로 · 'mp-' 접두 없음) |
| 실험 | **없음** (전부 계산) |
| 저자 스스로 그은 한계 (p.20258) | 반쪽 셀 · 첫 접촉 · 구동력은 화학 퍼텐셜 차뿐 · 장거리 정전기 · 전기장 없음 → 박리 · 도금 · 공극 · 덴드라이트는 못 잡는다 |

---

## 3. 핵심 수치 총정리 ★

### 3a. 벌크 Li₆PS₅Cl (`Table 1` · `Fig. 3` · `Fig. 4` · `Fig. 5` · `Fig. S6` · `Fig. S7`)

- **무질서 모형**: 단위 셀 52 원자 (4 f.u.) 를 그대로 두고 4c 의 S 4 개 중 2 개를 Cl 로, 4a 의 Cl 2 개를 S 로 바꿔 **대칭이 다른 두 배치**를 얻고, 둘 다 이완해 낮은 쪽을 썼다 (p.20247). 실험 4a : 4c Cl 분포 38.5 : 61.5 – 46.2 : 53.8 % 를 50 : 50 으로 근사 (p.20248). ✎ 저장소 대조: `bulk/Li6PS5Cl_bulk_disordered.vasp` 의 자유 음이온 8 개 중 Cl 2 · S 2 가 가장 가까운 P 에서 4.45 Å (= √3/4 · a → 4c), Cl 2 · S 2 가 5.14 Å (= a/2 → 4a) — 50 : 50 맞다.
- **이완 격자** (`Table 1`): 이 논문 a 9.96 · b 9.94 · c 10.03 Å · α 88.8 · β 90.2 · γ 91.0° (P1 로 대칭 붕괴 — F-43m 은 0 K 에서 준안정) · D'Amore (ref 15) 9.96 · 10.05 · 10.01 Å · 87.9 · 89.0 · 86.8° · Jeon (ref 16) 9.71 · 9.83 · 9.71 Å · 89.0 · 89.3 · 89.9°. ✎ 저장소 대조: `Li6PS5Cl_bulk_disordered_relaxed.vasp` = 9.964 · 9.939 · 10.027 Å · 88.81 · 90.21 · 91.01° (표와 일치) · 출발 셀은 입방 10.279 Å → 이완 부피 −8.6 % (1086.2 → 992.6 Å³).
- **AIMD 600 K · 40 ps** (`Fig. 4`): 질서 구조는 4c S 주위 cage 안에서만, 무질서 구조는 cage 사이 장거리 확산 (궤적선 그림 · 정성).
- **MLMD (벌크)**: 2 × 2 × 2 초격자 — 본문은 "426 atoms" 라고 적었지만 ✎ 52 × 8 = **416** (저장소의 `bulk/Li6PS5Cl_supercell*.vasp` 는 1 × 1 × 2 · 104 원자라 대조 불가) · LAMMPS · 10 ps NVT → **1 ns NPT** · 400 · 600 · 800 · 1000 K · (100)/(010) 계면 모델로 (벌크 test 오차가 가장 작아서 · `Fig. S5`) · kinisi (근사 베이즈 회귀) · 확산 구간 시작 5 ps (SI p.5).
- **보고값** (p.20249): D(300 K, 외삽) **5.79 × 10⁻⁷ ± 8.15 × 10⁻¹⁶ cm² s⁻¹** · Ea(D) **0.18 ± 5.14 × 10⁻⁶ eV** · σ(300 K) **1.39 × 10⁻¹ ± 1.73 × 10⁻⁴ S cm⁻¹** · Ea(σ) **0.12 ± 1.91 × 10⁻⁵ eV**. σ 는 상관 운동을 고려해 **MSTD (Li 전체 질량중심 변위)** 의 전하 확산계수 D_σ 로 낸다 — 20 개 난수 시드 복제 · kinisi `system particles = 40` (SI p.5).
- `Fig. S6` (MSD) 라벨: 5.006 × 10⁻⁷ · 3.278 × 10⁻⁶ · 1.800 × 10⁻⁵ · 4.116 × 10⁻⁵ cm² s⁻¹ (400 → 1000 K) · `Fig. S7` (MSTD) 라벨: 4.258 × 10⁻⁶ · 2.159 × 10⁻⁵ · 5.807 × 10⁻⁵ · 9.705 × 10⁻⁵ cm² s⁻¹. ⚠ `Fig. S6` 라벨은 그려진 기울기와 안 맞고 한 칸씩 밀려 있다 (§10-④ ✎) — 기울기로 읽은 D* (figure-read ≈) 는 3.2 × 10⁻⁶ · 1.9 × 10⁻⁵ · 4.2 × 10⁻⁵ · 7.7 × 10⁻⁵ cm² s⁻¹ 이고, 이 값들의 아레니우스가 보고값 Ea 0.18 eV · D(300 K) 5.8 × 10⁻⁷ 을 그대로 재현한다 (✎ 우리 회귀 0.181 eV · 5.5 × 10⁻⁷ · 라벨 값을 그대로 쓰면 0.254 eV · 3.7 × 10⁻⁸ 이 되어 보고값과 안 맞는다).
- ✎ 우리 산수 — Haven 비 H_R = D*/D_σ (기울기 판독 D* · `Fig. S7` 라벨 D_σ): **≈ 0.74 · 0.88 · 0.72 · 0.79** (400 · 600 · 800 · 1000 K).
- ✎ 우리 산수 — Nernst–Einstein 검산: n = 24 Li / 992.6 Å³ = 2.42 × 10²² cm⁻³ 로 D_σ(400 K) 4.258 × 10⁻⁶ → σ ≈ 0.48 S cm⁻¹ (`Fig. 5` 400 K 주황 점 figure-read ≈ 0.45–0.5 와 맞다) · D*(300 K) 5.79 × 10⁻⁷ 에 H_R = 1 이면 σ ≈ 0.087 S cm⁻¹.
- 홉 수 검산 (ν₀ 10¹³ s⁻¹ **가정**): Ea 0.18 eV → 300 K Γ ≈ 9.5 × 10⁹ s⁻¹ · 1/Γ ≈ 0.11 ns · 400 K Γ ≈ 5.4 × 10¹⁰ s⁻¹ · 1/Γ ≈ 19 ps · 1 ns 창 N ≈ 54. "빠른 벌크 확산" 서술과 차수가 맞다.
- 문헌 소환 (p.20249–20250 · 이 논문 계산 아님): 실험 σ 10⁻² – 10⁻⁶ S cm⁻¹ · Ea 0.11–0.45 eV (공정 · 측정법 차) · 계산 σ 6 × 10⁻⁶ – 0.89 S cm⁻¹ (무질서 · AIMD 100–300 ps · 52 원자) · 무질서계 계산 Ea 는 0.25 eV (Jeon) 하나. 저자: 결함 · 입계가 없어 실험보다 높다.

### 3b. 표면 28 종결 (`Table 2` · `Fig. S8` · `Fig. S9` · `Fig. S10`) ★

- **만든 법**: 무질서 벌크에서 Miller 지수 1 이하 면 (100) · (010) · (001) · (110) · (101) · (011) · (111) 을 pymatgen `SlabGenerator` 로 자르고 'nonstoichiometric symmetrized slab' 으로 **위 · 아래가 같은 대칭 판**만 골랐다 (SI p.7). (111) 은 대칭 판이 없어 빠졌다 → **6 면 · 28 판** ((100) 6 · (010) 8 · (001) 4 · (110) 2 · (101) 4 · (011) 4). 음이온 무질서 때문에 입방계에서 동치인 (100) · (010) · (001) 도 종결 수가 다르다.
- **줄 세운 양**: 식 (4) γ_surf = [E_surf − E_bulk − Σ nᵢμᵢ]/(2A) · μᵢ 는 식 (5)–(8) — E(Li₃P) = 3μ_Li + μ_P · E(Li₂S) = 2μ_Li + μ_S · E(LiCl) = μ_Li + μ_Cl · E(Li₆PS₅Cl) = 6μ_Li + μ_P + 5μ_S + μ_Cl. ✎ 우리 해석: 식 넷 · 미지수 넷이라 μ 가 한 점으로 정해진다 — **Li₆PS₅Cl 이 Li₃P · Li₂S · LiCl 과 공존하는 환원 끝점**이다 (Li 금속 μ_Li 가 아니다).
- **전 28 행** (eV nm⁻² · 괄호 = 논문 조성 · 논문 전하 e). ✎ = 형식 전하 (Li +1 · P +5 · S −2 · Cl −1) × 4 로 우리 검산.

| 면 | 종결 (논문 이름 / `Fig. S9`·`S10` 범례) | γ_surf | 조성 | 전하 | ✎ 검산 |
|---|---|---|---|---|---|
| 100 | S(Li–Cl) / S_1 | 5.011 | Li₈PS₇Cl₁.₅ | −10 | ✓ |
| 100 | Li–Cl / Li_S/Cl_1 | 2.203 | Li₈PS₅Cl₁.₅ | 6 | ✓ |
| **100** | **Li–P–S–Cl / Li_P_S/Cl_1** | **1.006** | **Li₁₀P₂S₈Cl₁.₅** | **10** | ✓ |
| 100 | S(Li–S) / S_3 | 5.691 | Li₈PS₇.₅Cl | −12 | ✓ |
| 100 | Li–S / Li_S/Cl_2 | 3.033 | Li₈PS₅.₅Cl | 4 | ✓ |
| 100 | Li–P–S–Cl / Li_P_S/Cl_2 | 1.576 | Li₁₀P₂S₇.₅Cl₂ | 12 | ✓ |
| 010 | S(Li–S/Cl) / S_1 | 5.196 | Li₁₁P₁.₅S₉.₅Cl₂ | −10 | ✓ |
| 010 | Li–S/Cl / Li_S/Cl_1 | 2.808 | Li₁₁P₁.₅S₇.₅Cl₂ | 6 | ✓ |
| 010 | S(Li–P–Cl) / S_2 | 2.413 | Li₇P₁.₅S₇Cl₁.₅ | 4 | **✗ (−4)** |
| **010** | **Li–P–Cl / Li_P_S/Cl_1** | **1.225** | **Li₇P₁.₅S₅Cl₁.₅** | **12** | ✓ |
| 010 | S(Li–S/Cl) / S_3 | 5.632 | Li₁₁P₁.₅S₁₀Cl₁.₅ | −12 | ✓ |
| 010 | Li–S/Cl / Li_S/Cl_2 | 2.795 (`Fig. S9` 2.792) | Li₁₁P₁.₅S₈Cl₁.₅ | 4 | ✓ |
| 010 | S(Li–P–S) / S_4 | 3.208 | Li₇P₁.₅S₇.₅Cl | −6 | ✓ |
| 010 | Li–P–S / Li_P_S/Cl_2 | 2.057 | Li₇P₁.₅S₅.₅Cl | 10 | ✓ |
| 001 | S(Li–S/Cl) / S_1 | 5.448 | Li₈PS₇.₂₅Cl₁.₂₅ | −11 | ✓ |
| 001 | Li–S/Cl / Li_S/Cl_1 | 3.208 | Li₈PS₅.₂₅Cl₁.₂₅ | 5 | ✓ |
| 001 | Li–P–S–Cl / Li_P_S/Cl_1 | 1.471 | Li₇P₁.₅S₅.₂₅Cl₁.₂₅ | 11 | ✓ |
| 001 | S(Li–P–S–Cl) / S_4 | 3.037 | Li₇P₁.₅S₇.₂₅Cl₁.₂₅ | −5 | ✓ |
| 110 | Li–S / Li_S | 2.053 | Li₁₄P₂S₁₁Cl₂ | **0** | ✓ (유일한 중성 판) |
| 110 | Li–P–S–Cl / Li_S_P_Cl | 1.861 | Li₁₆P₃S₁₄Cl₃ | 1 | **✗ (0)** |
| 101 | Li–S | 2.229 | Li₁₇P₂.₅S₁₃.₂₅Cl₂.₇₅ | 1 | ✓ |
| 101 | Li–P–S–Cl | 2.174 | Li₁₃P₂.₅S₁₁.₂₅Cl₂.₇₅ | 1 | ✓ |
| 101 | Li–S | 2.557 | Li₁₇P₂.₅S₁₃.₇₅Cl₂.₂₅ | −1 | ✓ |
| 101 | Li–P–S–Cl | 2.313 | Li₁₃P₂.₅S₁₁.₇₅Cl₂.₂₅ | −1 | ✓ |
| 011 | Li–S | 2.293 | Li₁₇P₂.₅S₁₃.₂₅Cl₂.₇₅ | 1 | ✓ |
| **011** | **Li–P–S–Cl / Li_S_P_Cl** | **1.168** | **Li₁₃P₂.₅S₁₁.₂₅Cl₂.₇₅** | **1** | ✓ |
| 011 | Li–S | 2.790 | Li₁₇P₂.₅S₁₃.₇₅Cl₂.₂₅ | −1 | ✓ |
| 011 | Li–P–S–Cl / Li_P_S_Cl | 3.256 (`Fig. S10` 3.2857) | Li₁₃P₂.₅S₁₃.₇₅Cl₂.₂₅ | −1 | **✗ (−17 · S₁₁.₇₅ 이면 −1)** |

- **최저 셋** (굵게): (100) Li–P–S–Cl **1.006** (+10) · (011) Li–P–S–Cl **1.168** (+1) · (010) Li–P–Cl **1.225** (+12). 다음: (001) Li–P–S–Cl 1.471 (+11) · (100) 둘째 Li–P–S–Cl 1.576 (+12). ✎ J m⁻² 로: 0.161 · 0.187 · 0.196 J m⁻² (× 0.16022).
- **종결 이름 읽는 법** (`Fig. S8`–`S10` 캡션: 색 = 맨 바깥 층의 원자): S_n = 맨 바깥이 S 뿐 (논문 표기 S(…) = 그 아래 층) · Li_S/Cl = Li + S/Cl · Li_P_S/Cl = Li + **P** + S/Cl. S 바깥 가족은 **2.413–5.691 · 전하 −4 (✎) ~ −12 (음이온 과잉)**, P 가 바깥에 나온 가족은 **1.006–3.256 · 전하 (100) · (010) · (001) 은 +10 ~ +12 (양이온 과잉) · (110) · (101) · (011) 은 ±1**.
- 경향 (p.20251): 동치 면 (100) · (010) · (001) 은 비슷한 종결끼리 비슷한 γ · (110) · (101) · (011) 사이에는 관계가 없다.

### 3c. 전하 맞춤 · 계면 · 변형 (`Table 3` · `Table 4` · `Fig. 6` · `Fig. S11` · `Fig. S12`)

- **계면 짓기**: 사내 코드 INTERFACER (미공개) 로 두 면을 옮기고 돌려 넓이 최대 · 어긋남 최소인 맞춤을 찾고, a · b 는 두 면 값의 평균 (p.20247). 최저 어긋남 **0.37 %** — (100)/(100) · (100)/(010) · (011)/(011) (앞 = Li 금속 · 뒤 = LPSCl). (100)/(100) 은 대칭을 위해 Li (100) 한 층을 지웠다 · (100)/(010) 은 그대로 · Li (011) 은 이미 대칭 (p.20251). ✎ 저장소 대조: 출발 계면의 면내 10.299 Å = (10.279 + 10.318)/2 · (10.318 − 10.279)/10.299 = **0.38 %**.
- **전하 맞춤** (Canepa et al. 방식 · p.20251 · SI p.9): 대칭 판의 비화학량으로 생긴 형식 전하를 **원자 최소 개수 삭제**로 없앤다 — (100) Li₄₀P₈S₃₂Cl₆ (+10) 은 **P 2 개** (배치 열거로 가장 유리한 둘 · `Fig. S11`) · (010) · (011) 도 같은 방식 · 계면 모형에서도 같은 원자를 지웠다. ✎ 저장소 대조: (010) Li₂₈P₆S₂₀Cl₆ (+12) → **P 2 · Li 2** 삭제 → Li₂₆P₄S₂₀Cl₆ · (011) Li₅₂P₁₀S₄₅Cl₁₁ (+1) → **Li 1** 삭제. 최종 DFT 계면 = Li 금속 99 / LPSCl 84 (183) · 108 / 56 (164) · 108 / 117 (225) 원자 — 본문과 일치.
- **`Table 4`** (eV nm⁻²):

| | (100) | (010) | (011) |
|---|---|---|---|
| γ_surf 전하 있음 | 1.006 | 1.225 | 1.168 |
| γ_surf 중성 | **3.039** | **2.834** | **1.261** |

| | (100)/(100) | (100)/(010) | (011)/(011) |
|---|---|---|---|
| γ_inter 전하 있음 | −12.903 | −11.835 (`Fig. S12` −11.838) | −8.410 |
| γ_inter 중성 (`Fig. 6`) | **−7.807** | **−8.584** | **−12.947** |

  ✎ J m⁻² 로: γ_surf 중성 0.487 · 0.454 · 0.202 · γ_inter 중성 −1.251 · −1.375 · −2.074 J m⁻². ⚠ 전하를 맞추면 (100) γ_surf 가 3 배가 되고 γ_inter 순위가 뒤집힌다 (전하 있음: (100)/(100) 가 가장 음 → 중성: (011)/(011) 가 가장 음). 저자: γ_surf 변화는 전하 크기와 상관 · γ_inter 는 아니다 — (011)/(011) 은 Li 하나만 지웠는데 더 음이 됐다.
- **γ_inter 정의** (식 9 · Gao et al. ref 53): γ_inter = [E_total − E_bulk1 − E_bulk2 − Σ nᵢμᵢ]/(2A) — **두 벌크 기준** · 주기 셀 안 계면 둘 → 2A.
- **변형 보정** (식 10–12 · Sen et al. ref 55): γ_inter^min = γ_inter − E^str · E^str = E^str_slab1 + E^str_slab2 · E^str_slab = (E_strained − E_relaxed)/(2A) — 슬랩을 계면 셀의 a · b 로 고정해 이완한 에너지 − 자유 이완 에너지. `Table 3` E_str (eV nm⁻²): LPSCl (100) **−0.074** · (010) 0.802 · (011) 0.618 · Li (100) 0.011 · Li (100) sym 0.229 · Li (011) 0.417. ⚠ γ_inter^min 값은 논문 어디에도 없다 (✎ `Table 3` + `Table 4` 로 더하면 −7.96 · −9.40 · −13.98 eV nm⁻² · 순위 그대로).
- **이완 방식**: 본문 2.1 절 "cell parameters and atomic positions were fully relaxed" — ✎ 저장소 대조로 **슬랩 · 계면 모두 셀까지 이완**했음을 확인: 계면 면내 10.299 → (100)/(100) 9.750 × 10.041 Å (−5.3 · −2.5 %) · (100)/(010) 10.504 × 10.494 (+2.0 · +1.9 %) · (011)/(011) 10.066 × 14.348 (−2.3 · −1.5 %) · c 는 (100)/(010) 33.65 → 29.14 Å (−13.4 %). 진공이 있는 LPSCl 슬랩도 면내 10.279 → 9.73–9.75 ((100)) · 9.38 × 10.06 Å, β 85.7° ((010)) 로 줄었다. "0.37 % 어긋남" 은 **출발 셀의 값**이고 이완 뒤 변형 상태는 그 몇 배다.

### 3d. 0 K DFT 이완에서 이미 분해 (`Fig. 6` · `Fig. 7` · `Fig. S13`)

- 이완 중 계면에 비정질 층이 생긴다 (눈으로) · P–S RDF 첫 봉우리 감소 · 새 Li–P 거리들 → PS₄ 가 깨지고 LiₓP 생성 (Cheng 2017 의 Li(100)/LPSCl(100) 과 같다 · p.20252).
- `Fig. 7a` (figure-read ≈): S–P 2.05 Å 봉우리 g ≈ 225 → ≈ 100 · Li–P 는 3.0 · 3.4 Å 뾰족한 두 봉우리가 3.0 Å 넓은 봉우리 + 2.5–2.9 Å 새 짧은 접촉으로. `Fig. S13a`: (100)/(010) ≈ 197 → ≈ 57 · (011)/(011) ≈ 302 → ≈ 95.
- **DDEC6** (`Fig. 7b` · `Fig. S13b`): Li 금속 0 · SE 의 Li +0.8 · Cl −0.8 · S −1.6 · PS₄ 단위 −2.4 · **환원된 P −2** (본문: P 0.8 → −2 · 깨진 PS₄ 의 S −0.8 → −1.6 · 금속 Li 수 감소). ⚠ 세 계면 라벨 숫자가 똑같다 (반올림 대표값으로 보인다).
- 저자: 깨진 PS₄ 수와 γ_inter 의 음의 크기 사이에 상관이 보인다 · 0 K 에서 일어나므로 "장벽 없는 (kinetically barrier-less)" 과정.
- **✎ 저장소 대조 — P 하나하나의 S 이웃 수 (P–S ≤ 2.4 Å · 원자 순서 보존 확인)**:

| 계면 (전하 맞춤 뒤) | 잘린 P (S 2–3 개) → 이완 뒤 | 온전한 PS₄ (S 4 개) → 이완 뒤 |
|---|---|---|
| (100)/(100) | S 2 → **0** : 2/2 | 4 → 4 : 4/4 (그대로) |
| (100)/(010) | S 2 → **0** : 2/2 | 4 → 3 : 1/2 · 4 → 4 : 1/2 |
| (011)/(011) | S 3 → **0** : 3/4 · 3 → 3 : 1/4 | 4 → 3 : 3/6 · 4 → 4 : 3/6 |

  ⇒ **완전히 환원된 P (S 0 개) 는 전부, 종결을 자를 때 이미 잘린 PS₂ · PS₃ 조각이었다.** 온전한 PS₄ 는 0 K 이완에서 S 를 많아야 하나 잃었다. "0 K 에서 장벽 없이 분해" 의 근거는 대부분 **P 를 드러낸 종결 선택**에서 온다 (§10-①).

### 3e. MLMD — 분해 · 결정화 시간 (`Table 5` · `Table S1` · `Fig. 8`–`Fig. 11` · `Fig. S14`–`S26`)

- **셀**: (100)/(100) **2220** · (100)/(010) **2352** · (011)/(011) **2596** 원자 (p.20253). 단위 셀에서 z 로 "6 · 6 · 7 layers" 를 잘라 2 × 2 × 1 · Li (100) · (011) 은 "6 layers" (p.20248). ✎ 저장소 대조: Li 금속 1260 (bcc (100) 35 원자층 × 36) · 1296 ((100) 36 층) · 1296 ((110) 18 층 × 72) · LPSCl 판 960 원자 (Li₄₄₈P₇₂S₃₆₈Cl₇₂ · 비-Li 폭 46.3 Å) · 1056 (Li₄₈₈P₈₀S₄₀₀Cl₈₈ · 51.4 Å) · 1300 (Li₅₈₈P₁₀₄S₅₀₀Cl₁₀₈ · 43.6 Å) · 면내 20.597 × 20.597 · 20.597 × 29.129 Å — 본문의 "6 layers" 는 원자층 수가 아니다 (정의 안 적힘).
- **절차**: INTERFACER + ASE BFGS ("fmax = 0.04 meV Å⁻¹" — 아마 eV) → LAMMPS **10 ps NVT** (Nose–Hoover · 1 fs · tdamp 100 fs) → **NPT** (1 bar · pdamp 1000 fs · 이방성 6 성분) · **5 ns · 300 K · 400 K** · (011)/(011) 400 K 는 +5 ns (총 10 ns).
- **`Table 5`** (ns):

| 계면 | T (K) | 분해 끝 (End D) | 결정화 시작 (Start C) | 결정화 끝 (End C) |
|---|---|---|---|---|
| (100)/(100) | 300 | 1.93 | — | — |
| (100)/(100) | 400 | 0.39 | 0.24 | 2.43 |
| (100)/(100) sym | 400 | 0.35 | 4.73 | > 5 |
| (100)/(010) | 300 | **> 5** | 1.76 | > 5 |
| (100)/(010) | 400 | 0.57 | 0.87 | 1.9 |
| (011)/(011) | 300 | 2.11 | — | — |
| (011)/(011) | 400 | 0.37 | 0.43 | 4.80 |

  `Table S1` (400 K · 전하 맞춤으로 지운 P 만 바꾼 (100)/(100) 3 ns): 원래 0.39 / 0.24 · 변형 1 0.39 / 0.23 · 변형 2 0.47 / 0.41 (End D / Start C).
- **sym 모형**: 대칭을 지키며 원자를 지운 (100)/(100) — 결정화가 5 ns 끝 무렵 · SEI **가운데**에서 시작 (원래 모형은 한쪽 계면에서 시작해 반대쪽으로) → 저자: 전하 환경이 핵생성을 바꾸고 전하 불균형이 핵생성을 돕는다 (p.20254–20255). Chaney · Ding 은 양쪽 계면에서 동시에 시작했다.
- **300 K**: 분해가 400 K 보다 **5 배 이상** 느리다 · 결정 영역 시작은 (100)/(010) 에서만 (1.76 ns) · 나머지 둘은 5 ns 안에 결정 없음.
- **배위수** (`Fig. 9` · `Fig. S20` · figure-read ≈): 400 K 에서 S–P → 0 (≈0.4 ns) · P–Li 최대 ≈9.3 (0.5–1.2 ns) 뒤 ≈9.0 · S–Li ≈8.0 · Cl–Li ≈6.5 → ≈7.1. 본문은 "Li–S · Li–P 가 500 ps 안에 8 · 10 근처" · 기준 Li₂S CN 8 · Li₃P CN 11. ⚠ t = 0 에서 이미 P–S CN ≈ 2.7–3.0 (figure-read) — 시작 구조 (BFGS + 10 ps NVT) 가 이미 꽤 깨져 있다.
- **SEI 조성**: Li 중 S · P · Cl 배위 ≥ 3 을 SEI 로 셈 → (100)/(100) **Li₂S₀.₇₂P₀.₁₄Cl₀.₁₄** · (100)/(010) Li₂S₀.₇₁P₀.₁₄Cl₀.₁₅ · (011)/(011) Li₂S₀.₇₀P₀.₁₅Cl₀.₁₅ → "S 일부가 P · Cl 로 바뀐 Li₂S (antifluorite)" (p.20253–20254 · `Fig. 10` · `Fig. S21` · `Fig. S26`). ✎ 우리 산수: Li₆PS₅Cl + 8 Li → **Li₁₄PS₅Cl = 7 Li₂(S₅/₇P₁/₇Cl₁/₇)** → S 0.714 · P = Cl 0.143 — 관측 조성은 **음이온 화학량론이 그대로 한 상에 들어간 값**이다 (상분리 없음 · [Chaney24SEI] 와 같은 결론).
- **SEI 두께** (`Fig. 11a` · `Fig. S22` · figure-read ≈): (100)/(100) 400 K ≈64 Å (500 ps) → 최대 ≈66 Å (1 ns) → ≈64 Å (결정화로 수축) · 300 K ≈62 Å (500 ps) 에서 멈춤 · (100)/(010) 300 K ≈67 → ≈70 Å (5 ns 까지 증가) · 400 K 최대 ≈72–75 → ≈65 Å · (011)/(011) 300 K ≈63 · 400 K ≈62–64 → ≈58 Å (10 ns). 300 K 곡선은 ≈5 Å 계단으로 오른다 (figure-read · PS₄ 층 하나씩으로 보인다 — 우리 해석).
- **결정화 분율** (`Fig. 11b` · `Fig. S23` · `Fig. S25b`): S 중 Li 배위 8 인 것의 비. 400 K ≈55 % (500 ps) → 최대 "80 % 바로 아래" · 300 K 비정질에서도 50–55 % (그래서 55 % 위만 결정 신호). ⚠ 축 이름은 "(%)" 인데 눈금은 0.1–0.8 (분율).
- **c 길이** (`Fig. 8` · `Fig. S14`–`S19` 라벨 판독): (100)/(100) 400 K 109.19 → 93.92 (1 ns) → 93.81 Å (5 ns · **−14.1 %**) · 300 K → 93.66 (−14.2 %) · sym 400 K → 99.6–100.5 (1–4 ns) → 102.58 (5 ns) · (100)/(010) 400 K 116.05 → 95.00 (**−18.1 %**) · 300 K → 102.58 (−11.6 %) · (011)/(011) 400 K 88.93 → 70.23 (10 ns · **−21.0 %**) · 300 K → 78.18 (−12.1 %).
- **Li 금속 녹음**: (100)/(100) 만 300 · 400 K 모두 bcc 유지 · (100)/(010) 400 K 와 (011)/(011) 300 · 400 K 는 녹는다 (Li 녹는점 453.65 K 아래). 작은 모형 20 ps AIMD 에서도 녹아 "MLIP 실패가 아니다" · 원인 후보: 국부 압력 (저자 표현 "NVT ensemble") · 음이온 침투로 녹는점 강하 · 유한 크기. 녹음은 결정화 시작 · 속도에 영향 없어 보인다.

### 3f. Li 플럭스 (`Table 6` · `Table S2` · `Fig. 12` · `Fig. 13` · `Fig. S27`–`S29`) ★

- **방법**: 3 Å 두께 막을 셀 안 아무 곳에 두고 **양방향 통과 횟수**를 센다 (Sen et al. 방식 · p.20255–20256). 막 위치는 분수 좌표로 고정. 위치 (1) 계면 (평형화 뒤 Li 금속 속으로 가장 깊이 들어간 비-Li 원자 자리) · (2) Li 금속 가운데 · (3) 전해질 가운데. 이유: 영역을 넘나드는 Li 때문에 영역별 MSD 가 번거롭다.
- `Fig. 12` (누적 · y 축 "atoms nm⁻²" · figure-read ≈ 5 ns 끝값): (100)/(100) 계면 400 K L→R ≈65 · R→L ≈45 / 300 K ≈29 · ≈13 · 전극 400 K ≈5.5 · ≈2.8 / 300 K 0 · 전해질 400 K ≈37 · ≈31.5 / 300 K ≈16 · ≈16. 400 K 계면 L→R 은 세 구간 (0–0.5 ns 급증 = 분해 · 2.2 ns 까지 완만 · 그 뒤 평탄) — 2 · 3 구간 시작이 결정화 시작 · 끝과 맞다 (`Table 5`).
- **`Table S2`** (atoms nm⁻² ns⁻¹ · 전 궤적 평균 · L→R / R→L): (100)/(100) 300 K 계면 5.834 / 2.572 · 전극 0 / 0 · 전해질 3.170 / 3.261 · 400 K 13.010 / 9.021 · 1.088 / 0.544 · 7.435 / 6.301 · (100)/(010) 300 K 5.408 / 2.751 · 0 / 0 · 4.709 / 5.315 · 400 K 11.919 / 7.090 · **53.439 / 53.191** · 7.569 / 5.829 · (011)/(011) 300 K 7.269 / 3.548 · 101.694 / 102.039 · 3.996 / 3.238 · 400 K (10 ns) 9.801 / 7.027 · 201.159 / 199.618 · **3.529 / 5.147**. ✎ 우리 산수: 표 값 = 그림 끝값 ÷ 시간 (5 · 10 ns) 으로 15 칸 중 13 칸 맞는다 — 어긋남 둘은 §10-⑤.
- **`Table 6`** (400 K · 1 ns 창 · L→R / R→L):

| 계면 | 계면 (4 ns 부터 · 새 막) | 비정질 SEI | 결정 SEI (4 ns 부터) |
|---|---|---|---|
| (100)/(100) | 65.25 / 64.12 | 12.94 / 12.26 (1–2 ns) | **0.23 / 0.23** |
| (100)/(010) | 79.57 / 78.92 | 10.41 / 18.22 (0.5–1.5 ns) | **0.0 / 0.0** |
| (011)/(011) | 67.88 / 66.96 | 6.82 / 13.79 (1–2 ns) | **0.93 / 0.46** |

  벌크 Li₆PS₅Cl 400 K: **35.142 / 37.032** (본문은 둘 다 "left to right" 라고 오기). 비정질 SEI 막은 전해질 c 의 1/4 ((100)/(100) · (100)/(010)) · 3/4 ((011)/(011) — SEI 가 반대로 자람).
- `Fig. 13` (1 ns 누적 총합 · figure-read ≈): 벌크 ≈70 · 비정질 ≈25 · 결정 ≈0.5 (≈0.77 ns 에 한 계단) — 표 합 72.2 · 25.2 · 0.46 와 맞다. `Fig. S29` 의 벌크 곡선은 `Fig. 13` 과 **같은 곡선** (벌크 궤적 하나를 셋에 같이 씀).
- ✎ 우리 산수 — 사건 수: 결정 SEI 0.23 atoms nm⁻² ns⁻¹ × 4.24 nm² (출발 면적) × 1 ns ≈ **1 개** (방향마다) · (011)/(011) 0.93 / 0.46 × 6.00 nm² ≈ 5.6 / 2.8 (정수가 아니어서 NPT 중 면적이 변한 것으로 보인다) · (100)/(010) 0 개 · 비정질 (100)/(100) ≈ 55 개 · 벌크 (셀 단면 ≈ 4 nm² 가정) ≈ 140 개.
- **저자 결론**: 계면 자체는 병목이 아니고 **결정 SEI 의 낮은 플럭스가 병목**. 자기 그룹의 앞선 결과 (Li₃P–Li₂S 고용체 = 같은 antifluorite 인데 SE 수준 전도 · Li 에 안정 · refs 55 · 60) 와 다른 것은 **Cl** 탓 — Cl 이 Li 를 덜 붙잡아 퍼콜레이션에 필요한 고에너지 틈새 자리가 잘 안 열린다 (p.20257–20258).

### 3g. MLIP 학습 · 검증 (`Fig. 1` · `Fig. 2` · `Fig. S1`–`S5`)

- **MACE** (refs 29 · 30) · 사내 능동학습 **STING** (ref 31 · `Fig. 1`). 처음 자료 **450** = 벌크 LPSCl AIMD 400 · 600 · 800 · 1000 K 각 75 (300) + Li 벌크 AIMD 200 → 1200 K 승온 100 + 계면 DFT 이완 궤적 50.
- 첫 MD = MACE 기반 모델 **OMAT** (ref 32 · OMat24 자료 ref 33) 로 400–1000 K · 4000 step (ASE Langevin · 1 fs · 마찰 0.1 fs⁻¹) → **201** + 검증 31 을 DFT 로 다시 계산.
- 위원회 MACE 3 개를 **MACE freeze** (ref 35) 로 OMAT 위에 미세조정: freeze 6 · 가중 E/F/S = 10 / 1000 / 100 · lr 0.005 · 300 epoch · batch 16 · EMA · 200 epoch 뒤 2 단계 가중 1000 / 100 / 100 · universal loss · r_cut 6 Å · "128 equivariant messages" · E0 = 원자별 스핀편극 DFT.
- 위원회 MD 3 개 × 6000 step → 힘 불확도가 큰 **200** 개 추가 → **6 회** 반복 → 추가 1401 (= 201 + 6 × 200) → 1851.
- 큰 셀 안정성을 위해 분해산물 Li₃P · Li₂S · LiCl AIMD (200 → 1200 K 승온) 각 **100** → 최종 **2151** · **multi-head 미세조정** (pretrained head 표본 100,000 · lr 1 × 10⁻⁴ · weight decay 1 × 10⁻⁹ · 가중 1 / 100 / 100 · 2 단계 없음 · 30 epoch · batch 8) → **계면마다 최종 모델 하나** (`Fig. 2`).
- **DFT 자료 설정**: 학습 · test DFT 단일점은 **AIMD 설정 (400 eV · Γ 점만)** 그대로 — "모든 DFT 에너지 · 힘의 일관성" 을 위해 (p.20247).
- **test (계면)**: 계면별 AIMD 400 · 1000 K 에서 500 구조. 최종 RMSE (`Fig. S2`) — 에너지 4.455 · 3.126 · 3.122 meV · 힘 **46.823 · 35.864 · 44.669 meV Å⁻¹** ((100)/(100) · (100)/(010) · (011)/(011)). ⚠ 에너지 단위가 "meV" 로만 적혀 있다 — 총에너지 산점도 (−570 ~ −525 eV) 에서 보이는 흩어짐으로 보아 원자당으로 읽어야 앞뒤가 맞는다 (우리 판단).
- **반복 수렴** (`Fig. S1` · figure-read ≈ · 축 단위는 "eV" · "eV/Å" 로 잘못 적힘): 힘 (100)/(100) ≈70 → ≈42.5 · (100)/(010) ≈53 → ≈31.6 · (011)/(011) ≈70 → ≈38.8 (6 회째에도 내려가는 중) · 에너지 (100)/(100) ≈12.3 → ≈2.3 · (100)/(010) ≈16.2 → ≈1.7 · **(011)/(011) ≈2.9 → ≈3.5 (수렴 안 함)**. ⚠ 최종 모델 (`Fig. S2`) 이 같은 test 에서 6 회째 위원회 모델보다 **나쁘다** (힘 +4–6 meV Å⁻¹ · 에너지 (100)/(100) ≈2.3 → 4.455) — 분해산물 자료 + multi-head 재학습의 값 (§10-⑥).
- **RDF** (`Fig. S3` · `Fig. S4` · 20 ps · 95 % 구간): 전체 RDF 는 겹친다 · **S–P 부분 RDF 400 K 첫 봉우리 AIMD ≈45 · ≈48 대 MACE ≈22 · ≈22** ((100)/(100) · (011)/(011) · figure-read ≈ · 구간은 겹침) · 1000 K 는 둘 다 ≈0. 저자: "가장 큰 차이는 S–P 결합 묘사 · 만족할 수준으로 맞췄다".
- **벌크 test** (`Fig. S5` · 400 K · 600 · 800 · 1000 K 각 100): 에너지 1.679 · 0.613 · 0.779 meV · 힘 24.081 · **21.464** · 23.704 meV Å⁻¹ → (100)/(010) 모델로 벌크 MD.
- **계면마다 모델을 따로 만든 이유**: 본문에 따로 적힌 이유가 **없다** — 능동학습이 각 계면의 DFT 이완 구조에서 출발하므로 계면마다 한 갈래가 된 것으로 읽힌다 (우리 해석).

### 3h. 문헌 소환값 (**이 논문의 계산이 아니다**)

- Li 금속 이론 용량 3860 mA h g⁻¹ · −3.04 V vs SHE (refs 1–4) · LPSCl σ 10⁻³ – 10⁻² S cm⁻¹ (ref 9) · Li₆PS₅Cl 입방상은 613.9 K 위에서 안정 (Wang & Shao · ref 43).
- Li₃PS₄ (LPSCl 분해산물) 계면의 음의 형성 에너지 — Camacho-Forero (ref 57) · Lepley (ref 58): 점착력 > 응집력 → 자발 반응.
- Ding (ref 21): Li₂S₀.₇₂P₀.₁₄Cl₀.₁₄ 의 벌크 확산계수는 냈지만 계면 수송은 안 봤다 · 두 편 합쳐 "최대 35 ns · 21,120 원자" 와 "최대 300 만 원자 · 1 ns" (어느 편 숫자인지 본문이 안 가른다 — 우리 chaney2024 digest 는 7,956 · 31,824 원자 · 10 ns).

---

## 4. 저장소 대조 — `bkarasulu/li-argyrodite-interface` @`3f67da9` ★★ (읽기만 · 2026-11-24)

> 받은 판: 얕은 clone 커밋 하나 (`3f67da9` · 2026-10-20 · "Test structures for three interface models as .xyz") · 파일 50 개 · 259 MB · **LICENSE · README 없음**. 논문 Data availability 의 주소는 글자층에 `…/Liargyrodite-interface` 로 찍혀 있다 (하이픈 유실로 보인다). 분석 스크립트는 세션 임시 폴더 (`scratchpad/baer2026_li_metal_argyrodite_interface_stability_transport/scripts/` · ASE 3.29 · `python3 -I` · 저장소 밖에서 실행) 에만 있다 — 남지 않을 수 있으니 판정에 쓴 숫자는 이 digest 에 다 옮겼다. 셈 규칙: P–S 결합 ≤ 2.4 Å (§3d 추적) · 층 = z 0.6 Å 안 묶음 · CN ≤ 3.2 Å · 바깥 층은 아래 표 정의.

| 폴더 · 파일 | 무엇 (✎ 저장소 대조) | 논문과 대조 |
|---|---|---|
| `bulk/Li6PS5Cl_bulk_disordered.vasp` · `_relaxed` | 52 원자 Cl₄Li₂₄P₄S₂₀ · 입방 10.279 Å → 9.964 · 9.939 · 10.027 Å · 88.81 · 90.21 · 91.01° · 4a/4c Cl 2 : 2 | ✓ `Table 1` · ✓ 50 : 50 |
| `bulk/Li6PS5Cl_supercell.vasp` · `_relaxed` | **104 원자 (1 × 1 × 2)** · 이완 9.916 × 9.951 × 19.951 Å | ✗ 본문의 MLMD 2 × 2 × 2 (416) 셀이 아니다 — 쓰임이 안 적혀 있다 |
| `surfaces/Li6PS5Cl_100_004*.vasp` (4 개) | 86 원자 Li₄₀P₈S₃₂Cl₆ (+10) → `_cb` 84 (P 2 삭제) · 진공 12.0 Å · 판 15.9 Å · 바깥 0.24 Å 깊이 P 2 개가 **S 2 개뿐** (잘린 PS₄) | ✓ `Table 2` 1.006 행 · `Fig. S11` |
| `surfaces/Li6PS5Cl_010_004*.vasp` | 60 원자 Li₂₈P₆S₂₀Cl₆ (+12) → `_cb` 56 (P 2 · Li 2 삭제) · 판 10.75 Å · 바깥 층 Cl 2 · Li 3–4 · P 1–2 (S 2 개) · **S 없음** | ✓ 'Li–P–Cl' 1.225 행 |
| `surfaces/Li6PS5Cl_011_004*.vasp` | 118 원자 Li₅₂P₁₀S₄₅Cl₁₁ (+1) → `_cb` 117 (Li 1 삭제) · 면내 10.279 × 14.537 Å · 바깥 P 2 개 (S 3 개 · 맨 바깥 원자) | ✓ 1.168 행 |
| `surfaces/Li_100.vasp` · `_relaxed` | 108 원자 · 3 × 3 · **12 원자층** (1.72 Å) · 이완 면내 10.318 → 10.445 Å · bcc 유지 (CN 8) | (100)/(010) 용 |
| `surfaces/Li_100_sym.vasp` · `_relaxed` | 99 원자 · 11 층 · 이완 면내 10.318 → **9.536 Å (−7.6 %)** · 층간 1.72 → 1.97–2.04 Å · **CN(≤ 3.2 Å) 12** (속 81 원자) | ⚠ **bcc 가 아니다** — 셀 이완 중 bcc → bct (c/a ≈ 1.24 · fcc 쪽) 로 변했다. `Table 3` 의 Li (100) sym E_str 0.229 의 '자유 이완' 기준이 이 구조다 (§10-②) |
| `surfaces/Li_011.vasp` · `_relaxed` | 108 원자 · (110) **6 층** × 18 (2.43 Å) · 이완 10.413 × 14.883 Å · bcc 유지 | (011)/(011) 용 |
| `interfaces/100_100_interface*.vasp` (4 개) | 185 (전하 있음) · 183 (`_cb` = Li 금속 99 + LPSCl 84) · 진공 없음 · 계면 둘 · 출발 면내 10.299 Å · 이완 9.750 × 10.041 × 36.043 Å · 기울어진 셀 | ✓ 원자 수 · §3d P 추적 |
| `interfaces/100_010_interface*.vasp` | 168 · 164 (108 + 56) · 이완 10.504 × 10.494 × 29.143 Å (c −13.4 %) | ✓ |
| `interfaces/011_011_interface*.vasp` | 226 · 225 (108 + 117) · 이완 10.066 × 14.348 × 30.377 Å · β 96.5° | ✓ |
| `interfaces/*_supercell.xyz` · `_relaxed.xyz` (3 쌍) | MLMD 시작 구조 2220 · 2352 · 2596 원자 · 셀 그대로 (위치만 MACE BFGS) · LPSCl 쪽 판은 전하 맞춤된 중성 | ✓ 원자 수 · ⚠ 이완 뒤에도 잘린 P 가 S 1–2 개 ((100)/(100)) — DFT 이완 (S 0 개) 과 다르다 (셀 · 출발 구조가 달라 '모델 오차' 로 단정 못 함) |
| `interfaces/100_100_supercell_new_cb1/cb2*.xyz` | 다른 P 를 지운 두 변형 (원래와 P 위치 2 · 7 개 다름) | ✓ `Table S1` · `Fig. S24`–`S26` · ✗ 'sym' 모형 파일은 없다 |
| `mace_models/{100_100,100_010,011_011}_mace.model` | 각 79,489,932 B · PyTorch zip (내부 폴더 `sting_1fs_freeze_mh/` · 항목 90) · sha256 앞자리 `bc1a6837…` · `2341108b…` · `01ce4c99…` | 이름 = STING · 1 fs · freeze · multi-head — 본문 학습 서술과 맞다. **안 돌렸다 · 안 열었다** (pickle 포함 · 신뢰 안 된 코드 실행 위험) · MACE 판 · 의존성 안 적힘 |
| `test_sets/test_structures_*.xyz` | 계면마다 **500 프레임** · DFT 에너지 + 힘 · 셀 하나 (= DFT 이완 `_cb_relaxed` 셀) · 조성 = 전하 맞춤 계면 · E/원자 폭 214–277 meV · 힘 RMS 평균 0.37–0.42 eV Å⁻¹ | ✓ `Fig. S2` test 집합 (AIMD 400 · 1000 K) — 설정은 400 eV · Γ 점 |

**없는 것**: 학습 자료 2151 구조 · DFT 입력 (INCAR · KPOINTS · POTCAR 판) · 이완 구조의 DFT 에너지 · 나머지 25 종결 슬랩 · MLMD 궤적 · 플럭스 · 두께 · 결정화 분석 스크립트 · INTERFACER · STING 코드 · 벌크 2 × 2 × 2 MLMD 셀 · (100)/(100) sym 모형 · LICENSE.

**종결 바깥 층 — 우리 W_ad 정의로 다시 셈** (✎ 저장소 대조 · 정의는 `db/properties/wad_lpscl_termination_outer_layer_2026_11_24.csv` 와 같다: 바깥 = 가장 높은 SE 원자에서 1.0 Å 안 · S_PS4 = 2.5 Å 안에 P 가 있는 S):

| 판 (전하 맞춤 · 자른 그대로) | 넓이 | 바깥 층 (개) | nm⁻² 당 |
|---|---|---|---|
| (100) Li–P–S–Cl | 105.67 Å² | Li 4 · **P 1** · S_free 1 · **Cl 1** | Li 3.79 · P 0.95 · S_free 0.95 · Cl 0.95 |
| (010) Li–P–Cl | 105.67 Å² | Li 3–4 · **P 1** · **Cl 2** · S 0 | Li 2.84–3.79 · P 0.95 · Cl 1.89 |
| (011) Li–P–S–Cl | 149.44 Å² | Li 4 · **P 2** · S_PS4 4 · S_free 1 · **Cl 3** | Li 2.68 · P 1.34 · S_PS4 2.68 · S_free 0.67 · Cl 2.01 |
| 우리 S 바깥 (LPSCl\|Ag · 위치 CSV) | 202.21 Å² | Li 8 · S_free 4 · P 0 · Cl 0 | Li 3.96 · S_free 1.98 |
| 우리 Li·PS₄ 바깥 (같은 CSV) | 202.21 Å² | Li 4 · S_PS4 8 · P 0 · Cl 0 | Li 1.98 · S_PS4 3.96 |

DFT 이완 뒤 (`_cb_relaxed`) 에는 (100) 바깥이 Li 2 (+ S_free 1) 로, (010) 은 Cl 2 · Li 3–4 · P 1 · S 1–3 으로 바뀐다 — 맨 바깥 P 는 1.0–1.2 Å 아래로 들어가며 S 를 하나 더 붙든다 (S 2 → 3).

---

## 5. 결과 — 섹션별 상세 (그림 실독 포함)

### 5.1 벌크 무질서 모형과 확산 (p.20247–20250 · `Fig. 3`–`Fig. 5` · `Fig. S6` · `Fig. S7`)

질서 구조 (`Fig. 3a` · Cl 전부 4a · 자유 S 전부 4c) 와 50 : 50 무질서 구조 (`Fig. 3b`) 를 같은 52 원자 셀로 만들고, 이완하면 F-43m → P1 (0 K 준안정 · D'Amore · Wang 과 같다). 600 K 40 ps AIMD 궤적선 (`Fig. 4`, 축소 대조표로 봄) 에서 질서 구조의 Li 는 4c S 주위 cage 고리만 돌고, 무질서 구조는 cage 사이 다리가 보인다 — 음이온 무질서가 초이온 전도의 열쇠라는 기존 결론 (Morgan 2021 등) 을 정성적으로 다시 보인 것이다.

정량은 MACE MLMD 로: 2 × 2 × 2 · NPT · 1 ns · 400–1000 K 4 점. `Fig. 5` (원해상도로 봄) 는 왼쪽 축 σ (주황 · 0.45 → 3.9 S cm⁻¹ · figure-read ≈) 와 오른쪽 축 D (파랑 · 로그 · 3–4 × 10⁻⁶ → 7–8 × 10⁻⁵ cm² s⁻¹ · figure-read ≈) 를 1000/T 에 그리고 직선 다발 (불확도 표본) 을 겹쳤다. 직선 다발의 폭이 눈에 보이는데 본문 불확도 (±5 × 10⁻⁶ eV 등) 는 그 폭과 맞지 않는다 (§10-③). D 의 Ea 0.18 · σ 의 Ea 0.12 eV 가 다른 이유를 저자는 "전도도 계산의 불확도가 커서" 라고 했지만, σ ∝ D_σ/T 이므로 ln σ 를 1/T 에 맞추면 기울기가 k·T̄ (T̄ ≈ 620 K · ≈0.054 eV) 만큼 작아진다 — ✎ 0.18 − 0.054 ≈ 0.126 eV. 그리고 `Fig. S7` 라벨의 D_σ 4 점 자체의 Ea 는 ✎ 0.180 eV 로 D* 와 같다. ⇒ 두 Ea 의 차이는 **불확도가 아니라 정의 (σ 대 σT) 차**다.

### 5.2 표면 형성 에너지 (p.20250–20251 · `Table 2` · `Fig. S8`–`S10`)

"가장 안정한 표면이 가장 안정한 계면을 만드는 것은 아니지만, 전극과 전해질을 따로 만들어 높은 압력으로 누르는 셀 제조를 흉내 낸다" 는 논리로 표면부터 줄 세운다. `Fig. S8` (원해상도) 은 (100) · (110) · (111) 투영과 (100) 의 대칭 종결 세 예 (맨 바깥이 S 뿐 · Li + S · Li + P + S) 를 보여 준다. `Fig. S9` · `S10` (원해상도) 막대는 `Table 2` 와 두 칸만 어긋난다 ((010) Li_S/Cl_2 2.792 대 2.795 · (011) 마지막 3.2857 대 3.256). 최저 셋은 모두 **Li 와 P 가 맨 바깥에 함께 나온 판**이고 형식 전하가 +1 ~ +12 다.

### 5.3 계면 형성 에너지 · 전하 맞춤 (p.20251 · `Table 3` · `Table 4` · `Fig. 6` · `Fig. S11` · `Fig. S12`)

`Fig. 6` (원해상도) 위 줄 = 전하 맞춤 뒤 이완 전 · 아래 줄 = 이완 뒤. 왼쪽 Li 금속 (초록 공 격자) · 오른쪽 LPSCl. 이완 뒤 (100)/(100) 은 Li 격자가 대체로 남고 계면 근처가 섞이며, (011)/(011) 은 Li 쪽까지 흐트러지고 셀이 기운다. 그림 아래 γ_inter −7.807 · −8.584 · −12.947 eV nm⁻² = `Table 4` 중성 값. `Fig. S12` (원해상도) 는 전하 맞춤 전 판 (−12.903 · −11.838 · −8.410). `Fig. S11` (원해상도) 은 (100) 판에서 표면 P 두 개 (빨간 원 · 위 · 아래 가장자리는 같은 P 의 주기 영상) 를 지워 중성으로 만드는 그림이다.

전하 맞춤 전후로 γ_surf 는 전하 크기만큼 오르지만 ((100) +10 → 3 배 · (011) +1 → 8 %), γ_inter 는 (100)/(100) · (100)/(010) 이 덜 음 · (011)/(011) 이 더 음이 된다. 저자 해석: 원자 삭제가 Li 금속과의 상호작용까지 바꾼다. ✎ 저장소 대조로 보면 (011)/(011) 은 전하 맞춤 판에서 완전히 환원된 P 가 3 개 (전하 있는 판 1 개) 라 γ_inter 차이는 **이완 중 반응량의 차이**와 같이 움직인다 (§3d · §10-①).

### 5.4 0 K 화학 안정성 (p.20252–20253 · `Fig. 7` · `Fig. S13`)

이완만으로 비정질 층 · PS₄ 붕괴 · LiₓP · S 의 추가 환원이 생긴다 (RDF · DDEC6). 저자는 이것을 "장벽 없는" 과정이라 부르고, 동적 성질을 보려면 SEI 를 직접 길러 봐야 한다며 MLMD 로 넘어간다. ✎ 저장소 대조의 핵심: 완전 환원된 P 는 전부 **처음부터 S 를 2–3 개만 가진 잘린 조각**이었다 — 온전한 PS₄ 가 0 K 에서 장벽 없이 깨진다는 증거는 아니다.

### 5.5 SEI 형성 · 결정화 (p.20253–20256 · `Fig. 8`–`Fig. 11` · `Fig. S14`–`S26`)

`Fig. 8` (원해상도) 은 (100)/(100) 400 K 를 1 ns 마다 찍은 단면 여섯 장이다: 굵은 검은 점선 = 계면 (Li 금속 속 가장 깊은 비-Li 원자) · 가는 사선 = 결정 영역 · 빨간 점선 (t = 0) = 막 (1) 계면 · (2) 전극 · (3) 전해질. t = 0 에서 PS₄ (보라 사면체) 는 전해질 가운데에만 남아 있고 계면 근처는 이미 흐트러져 있다. 1 ns 에 오른쪽 가장자리부터 사선이 생기고 3 ns 에 SEI 전체가 사선이다. c 길이는 109.19 → 93.92 Å (1 ns) 로 줄고 그 뒤 93.3–93.8 Å. ✎ 우리 산수: 5 ns 그림에서 Li 금속 폭 ≈ 0.30 × 93.81 ≈ 28.5 Å → SEI ≈ 65 Å = `Fig. 11a` 의 ≈64 Å — **SEI 두께 = Li 금속을 뺀 나머지 전부**.

`Fig. 9` (원해상도) · `Fig. S20` (축소) 배위수와 `Fig. 10` (원해상도) · `Fig. S21` · `Fig. S26` (축소) 구조로 antifluorite 를 확인하고, 조성은 Li₂S₀.₇₂P₀.₁₄Cl₀.₁₄ 류 (§3e). (011)/(011) 은 왼쪽 SEI 가 다른 방위로 결정화해 다결정 (`Fig. S18` · `Fig. S21`). Chaney · Ding 과 산물이 같다. 차이는 결정화 시작 자리 — 이 논문은 한쪽 계면, 앞선 두 편은 양쪽 동시. 저자는 대칭을 깨는 전하 맞춤을 원인 후보로 보고 sym 모형을 돌려 결정화가 4.73 ns · 가운데에서 시작함을 보였다. `Fig. S15` (축소) 에서 sym 모형의 c 는 ≈100 Å 에 머물러 원래 모형 (≈93.8) 보다 덜 줄었다 — 본문에 설명 없음 (figure-read).

`Fig. 11` (원해상도) 두께는 400 K 에서 ≈0.1–0.15 ns 에 ≈60 Å 을 넘고, 결정화 분율은 0.55 (0.5 ns) → 0.77 (≈4 ns) → 5 ns 에 ≈0.68–0.70 (figure-read ≈ · 끝에서 조금 내려감 — 본문 언급 없음). 300 K 두께 곡선 (inset) 은 계단식이다. `Fig. S22` · `S23` (원해상도) 는 나머지 둘: (100)/(010) 300 K 두께가 5 ns 까지 ≈70 Å 으로 계속 오른다 (분해 미완 · `Table 5` > 5 ns 와 맞다).

재현성 (p.20255–20256 · `Table S1` · `Fig. S24`–`S26`, 축소로 봄): 다른 P 를 지운 두 변형도 분해 끝 0.39–0.47 ns · 결정화 시작 0.23–0.41 ns 로 비슷하고 antifluorite 로 간다. ⚠ `Fig. S25` 캡션은 "(100)/(010)" 인데 본문 · `Table S1` 은 (100)/(100) — 캡션 오기. `Fig. S26` 3 ns 구조에는 가운데-오른쪽에 아직 흐트러진 영역이 보인다 (figure-read).

### 5.6 Li 수송 (p.20255–20258 · `Fig. 12` · `Fig. 13` · `Fig. S27`–`S29` · `Table 6` · `Table S2`)

`Fig. 12` (원해상도): (100)/(100) 계면 막의 L→R (Li 금속 → 전해질) 이 R→L 보다 크다 — 구동력은 화학 퍼텐셜 차뿐. 전극 막 (Li 금속 가운데) 은 300 K 0 · 400 K 소량 (bcc 유지 → 장거리 이동 없음). 전해질 막은 1.2 ns 쯤 평탄해진다. `Fig. S27` · `S28` (원해상도): Li 가 녹은 경우 전극 플럭스가 선형으로 크게 자란다 ((100)/(010) 400 K 0.5 ns 뒤 · (011)/(011) 400 K 처음부터 · 300 K 1.5 ns 뒤). (011)/(011) 400 K 계면 · 전해질 막은 결정화 뒤에도 계속 자라는데, 저자는 계면 막은 실제 계면에 더 가까워서, 전해질 막은 결정 SEI 플럭스가 셋 중 가장 커서라고 본다. L→R ≠ R→L 차이는 비대칭 원자 삭제가 만든 화학 퍼텐셜 차로 본다.

부피가 안정된 4 ns 부터 1 ns 를 새 막으로 다시 재면 (`Table 6`) 계면 65–80 · 비정질 SEI 6.8–18.2 · 결정 SEI 0–0.93. 벌크 35–37. `Fig. 13` · `Fig. S29` (원해상도) 의 결정 곡선은 거의 평평하고 한두 계단뿐이다. 결론: 결정 SEI 가 병목 · 비정질 층에서는 아직 수송 가능.

### 5.7 결론 (p.20258)

종결 셋 모두 같은 SEI (비정질 Li₃P/Li₂S/LiCl → antifluorite Li₂S₁₋ₓ₋ᵧPₓClᵧ) · 결정화 때 두께가 약간 준다 (더 조밀) · "세 계면 모두 300 · 400 K 5 ns 안에 완전 분해" (⚠ `Table 5` 의 (100)/(010) 300 K > 5 ns 와 어긋남) · 400 K 에서는 5 ns 안에 전부 결정화 · 결정 SEI 플럭스 ≈ 0 → 높은 계면 저항의 원인 · 속도는 계면 조성 · 전하 환경에 달렸다 → SEI 결정화를 막는 설계에 쓸 수 있다.

---

## 6. 메커니즘 종합 — 저자 논리와 우리 읽기

1. **종결 선택** — 비화학량 대칭 판 28 개 · 환원 끝점 μ · 전하 있는 그대로 γ_surf → P 노출 판이 최저.
2. **계면** — 0 K 이완만으로 노출 P 가 환원 (P⁵⁺ → P³⁻ 쪽 · DDEC6 −2) → γ_inter < 0.
3. **MLMD** — 계면에서 Li 가 들어가며 PS₄ 를 차례로 깨고 (300 K 는 ≈5 Å 계단 — 층마다로 보인다) 비정질 Li₃P + Li₂S + LiCl → 일정 시간 뒤 antifluorite 로 결정화 (핵생성 자리 · 시각은 전하 환경 의존).
4. **수송** — 비정질 SEI 는 벌크의 1/3–1/5, 결정 SEI 는 1 ns 창에서 거의 0.

우리 읽기 (논문에 없는 연결 · 가설로 표시):
- (가설) **P : Cl = 1 : 1 상쇄**: antifluorite Li₂X 에서 P³⁻ 하나는 Li 하나를 틈새에 더하고 Cl⁻ 하나는 Li 자리 하나를 비운다. LPSCl 의 P : Cl = 1 : 1 이 그대로 들어오면 틈새 Li 와 빈자리가 같은 수라 짝을 지어 없어질 수 있다 → 운반자가 적은 '완전한' Li₂X. 자기 그룹의 Li₃P–Li₂S 고용체 (Li₂₊ₓS₁₋ₓPₓ · 틈새 Li 과잉) 가 잘 통하는 것과 갈리는 지점으로 읽을 수 있다 — 저자의 "Cl 이 Li 를 덜 붙잡는다" 보다 시험하기 쉬운 가설이다.
- (사실 · ✎) 전해질 판이 0.4–2 ns 안에 **통째로** 바뀌었다 — Li 원자가 중성으로 확산하는 MLIP 에서는 전자 수송 제약이 없어 SEI 가 스스로 멈출 이유가 없다 (부동태 없음). 실제 셀의 SEI 는 전자 절연성이 성장을 늦춘다.

---

## 7. 우리와의 대조 ★★ (우리 W 값은 위치만 — `db/properties/adhesion.json` · `db/properties/wad_*` · W_ad 보고서 `docs/collab/wad_dem_interface_adhesion_report_2026_11_24.html`)

### 7a. 종결 훑기와 우리 두 종결 (Q1)

| | 이 논문 | 우리 W_ad (보고서 2-3 · 2-4 절 · 머리 표 위치) |
|---|---|---|
| 자르는 법 | pymatgen 대칭 비화학량 판 · **PS₄ 를 자르는 틈도 포함** | 입방 (001) 을 **PS₄ 를 끊지 않는** 두 틈에서 → 위 · 아래가 다른 비대칭 화학량 판 둘 |
| 판의 전하 (형식) | −12 ~ +12 (중성은 (110) Li–S 하나) | 0 (Li₂S ± 4 단위로 거의 화학량) |
| 줄 세운 양 | γ_surf (환원 끝점 μ · PBE · vdW 없음 · 셀까지 이완) | 줄 세우지 않음 — 두 종결을 **시나리오 양 끝**으로 따로 둔다 |
| 최저 셋 | (100) Li–P–S–Cl · (011) Li–P–S–Cl · (010) Li–P–Cl — **맨 바깥 1 Å 안에 P 0.95–1.34 · Cl 0.95–2.01 개 nm⁻²** (§4 ✎) | S 바깥 (S_free 1.98 · Li 3.96 nm⁻² · P 0 · Cl 0) · Li·PS₄ 바깥 (S_PS4 3.96 · Li 1.98 nm⁻² · P 0 · Cl 0) |
| 대응 | 우리 'S 바깥' ≈ 이름으로는 S_n 가족 (그러나 그쪽은 음이온 과잉 · 전하 −4 ~ −12 · γ 2.4–5.7) · 우리 'Li·PS₄ 바깥' 과 같은 판은 **없다** · 최저 셋은 **'P 노출 (잘린 PS₄)'** 이라는 셋째 꼴 | — |

판정: **이 논문의 순위로 우리 두 종결의 상대 안정성이나 면적비를 정할 수 없다** — 우리 판은 표에 없고, 표의 순위는 전하 있는 판 · 환원 끝점 μ 에서의 순위다. 게다가 전하를 맞추면 (100) 이 1.006 → 3.039 로 올라 자른 그대로 중성인 (110) Li–S (2.053) 보다 높아진다 (§10-①). 보고서가 이미 쓴 *"실제 계면에 두 면이 어떤 비율로 나오는지는 계산이 모르는 양"* 을 바꿀 근거가 아니다. 화학량 슬랩의 LPSCl 표면 에너지 문헌은 `damore2022_lpscl_symmetry_breaking_surface_energy_wulff_pbe0` (PBE0 · 위 · 아래 평균) 이 더 가깝다.

### 7b. W 와 같은 줄에 놓을 수 있나 (Q2) — **아니다**

| 항목 | 이 논문 | 우리 W (보고서 · 위치만) |
|---|---|---|
| 싣는 양 | γ_surf · γ_inter (식 9 · 두 **벌크** 기준) · E_str · (γ_inter^min 은 정의만) | 고정 기하 분리 에너지 W_sep (떼는 동안 이완 없음 · 보고서 6 절) |
| W_ad · W_sep · γ_Li | **없음** (Li 슬랩은 E_str 만 — 0.011 · 0.229 · 0.417 eV nm⁻²) | W 와 견줄 γ_Li 는 7 절에서 "같은 방법 · 같은 Li 면" 으로 내자고 제안 (아직 계산 안 함) |
| 기하 | 계면 · 슬랩 모두 **셀까지 이완** (§3c ✎) · 이완 중 반응 | 정합 셀 · SE 반대쪽 절반 고정 · UMA+D3 이완 · registry 평균 |
| 범함수 · 분산 | VASP PBE · **vdW 없음** · 520 eV · k 간격 0.32 Å⁻¹ | UMA (omat) + **D3(BJ)** · 작은 모델 DFT 확인 (PBE+D3) |
| Li 면 · 변형 | bcc (100) · (100) sym · (110) · 이완 뒤 면내 −5.3 ~ +2.0 % | (Li 계면은 7 절 제안) |
| 끝점 거리 | 정의 없음 (분리 계산 없음) | 보고서가 정한 끝점 |

✎ 우리 산수 (**⛔ 인용 금지 · 설명용**): Dupré 식 W = γ_SE + γ_Li − γ_inter 에서 γ_Li > 0 이므로 W > γ_SE(중성) − γ_inter(중성) = **10.85 · 11.42 · 14.21 eV nm⁻² = 1.74 · 1.83 · 2.28 J m⁻²** — 다른 논문의 PBE 2γ_Li (Li bcc (100) 0.463 J m⁻² 의 두 배 ≈ 0.93 · `seymour2021_…` `Table S5`) 의 두 배 안팎이다. 이것은 "Li 가 잘 젖는다" 가 아니라 **이완 중 반응 에너지가 W 에 들어갔다**는 뜻이다. ⇒ **같은 줄 금지** (정의 · 기준 · 범함수 · 상태가 다 다르다). 보고량 카드 말로: Li | LPSCl 의 W 는 "반응 안 한 계면" 이라는 상태를 선언하지 않으면 정의되지 않는다 (admissible state 가 여럿 · 선택 규칙 없음).

### 7c. 화학 안정성 — 우리 원장과 (Q3)

- **방향 · 산물**: Li 금속이 줄고 전해질이 Li₂X (= Li₁₄PS₅Cl) 로 → 0 V 에서 SE 가 Li 을 **흡수**한다. 우리 0 V 산물표 반응식 (`db/properties/anode_interface_b2o3.json` `results.*.by_anode.*.reaction`) 은 방향이 뒤집혀 있어 **BLOCKED** (`HZ-anode-b2o3-reaction-direction` · 2026-09-22) — 이 논문은 그 판정을 지지하는 또 하나의 독립 계산이다 (MLIP 종류가 다르다: MACE 대 [Chaney24SEI] 의 MTP). 산물 종류 (Li₂S · Li₃P · LiCl) 는 우리 grand-potential 산물 목록과 같다.
- **관측창 (CLAUDE 규율 · ν₀ 10¹³ s⁻¹ 가정 · 정상성 가정)**:
  - "300 K · 5 ns 에 결정화 없음" ((100)/(100) · (011)/(011)) — 관측창 (300 K · t = 5 ns · n = 1 로 셈 · 핵생성 기회 하나): 기대 사건 1 ≈ **0.28 eV** (검출 63 %) · 95 % 검출 ≈ **0.25 eV**. (n = 100 이면 기대 사건 1 ≈ 0.40 eV.) ⇒ "상온에서 결정화하지 않는다" 로 읽지 않는다.
  - 0 K DFT 의 "장벽 없음" 은 관측창이 아니라 국소 최적화의 결과다 — 잘린 P 에서만 확인됐다 (§3d).
