Repository: yonghoon7153-source/Yonghoon-DEM-DFT

# 📚 LITDB — 문헌 단일 시스템 (**SE·DFT 축 + DEM·MPM 축, 두 트랙**)

> **앞으로 논문은 여기서만 본다.** 여러 곳(db/literature, kb/papers, db/properties, Excel)에 흩어진 문헌을 한 곳에서 생각·참고·비교하기 위한 통합 MD 시스템.

## 왜 트랙이 둘인가
`INDEX.md` 는 argyrodite 전해질 축이라 접촉역학·MPM·건식전극 digest 가 들어갈 자리가
없다. 그래서 한때 64편이 **어느 인덱스에도 없었다**(open_items #7). 축을 나눠 그 구멍을
닫았고, 한 분모로 세면 “159편 중 98편 미언급” 같은 **가짜 미결**이 나온다
(`comparison_vs_ours.md:8`). 분리는 실측 근거가 있는 결정이다 — 합치지 말 것.

⚠ 이 표의 **편수는 적지 않는다.** 손으로 쓴 수는 반드시 낡는다(README 자신이 세 번 틀렸다).
현재값은 `python3 tools/litdb/build_index.py --check` 로 본다.

File: litdb/papers/barai2021_delamination_cathode_llzo_multiscale.md (part 1 of 2)
<!-- digest 표준 양식 (paper-level STANDALONE). 깊이 기준 = papers/zuo2022_chlorination_cathode_interface.md
     2026-09-22 초판. 본문 15 pp + SI 25 pp 전문 독해.
     그림 17장 크로핑 중 **11장 실독**(본문 8 + SI 3) — 목록은 §0 말미.
     🔧 이 논문 때문에 `tools/litdb/extract_figures.py` 캡션 정규식을 고쳤다:
        이 SI 는 `Figure: S1.` / `Table: S-I.` 처럼 **키워드 뒤에 콜론**을 찍는 양식이라
        25쪽 SI 에서 그림이 **0장** 나왔다. 키워드 뒤 `[.:]?` 를 받도록 고쳐 6장을 회수했고,
        selftest 에 양성 1 + 음성 2 를 박았다(로마숫자 `S-II` 는 여전히 안 받는다 = 문서화된 한계). -->

# Investigation of Delamination-Induced Performance Decay at the Cathode/LLZO Interface — Barai, Rojas, Narayanan, Ngo, Curtiss, Srinivasan (*Chem. Mater.* **33**, 5527–5541 (2021))

> slug `barai2021_delamination_cathode_llzo_multiscale` · DOI `10.1021/acs.chemmater.0c04656` · type `계산 100 % (DFT+AIMD 소량 → 연속체 lattice-spring/control-volume 메조스케일)` · PDF `litdb/inbox/11._Investigation_of_delamination…pdf` (본문 15 pp, Fig 1–11) + **SI** `11._Sup_…pdf` (25 pp, Eqs. S1–S8 · Table S-I/S-II · Fig. S1–S6) · digested `2026-09-22` · status ✅ · 태그 **[외부]**

> elements: Li, La, Zr, O, Ni, Mn, Co, P, S
> methods: DFT, AIMD

> **저자**: **Pallab Barai**¹ · **Tomas Rojas**¹ · **Badri Narayanan**³ · **Anh T. Ngo\***^(1,2) · **Larry A. Curtiss**¹ · **Venkat Srinivasan\***^(1,2,†) — ¹Argonne National Laboratory · ²UIC 화공 · ³Univ. of Louisville 기계 (†Srinivasan 은 Louisville 기계 겸직) · 접수 2020-12-05 / 개정 2021-05-06 / 게재 2021-07-08 · DOE-VTO **Battery Materials Research (BMR)** · 저작권 UChicago Argonne LLC / ACS
>
> **계보 (우리 쪽 관점)**: [Bucci 2017 JMCA](SI ref 12, 우리 `bucci2017_chemomech_failure_assb_cycling_czm`) + [**Bucci 2018 PRM**](SI ref 28, 우리 `bucci2018_mechanical_instability_interface_delamination` — **이 논문이 명시적으로 인용하는 직계 선행**) → **본 논문** → [**Ncube 2026 JES**](우리 `ncube2026_ionic_interdiffusion_lco_lgps_multiscale` — **§3.3 의 2D 셀 모델 틀이 이 논문 그대로**이고, 그 `Table S3` 캡션에 *"NMC\|LBCO\|LLZO"* 가 **복붙으로 남아 있다**).
> 물성 입력 원전: **V̄(Li)** = [**Koerver 2018 EES 11, 2142**](ref 36) *실험* · **E(sulfide)** = [**Deng 2016 JES 163, A67**](ref 71 = 우리 `deng2016_elastic_superionic_electrolytes_dft`) · **GB 연화** = [Yu & Siegel 2018 ACS AMI](ref 53) · **R_ct 실험** = [Wang 2019 ACS AMI 11, 4954](ref 17/23) · [Ohta 2012 JPS](ref 25).

---

## 0. 이 digest 를 읽는 법 — 우리 축에서의 자리

우리 CEI 문서군 전체에 **박리(delamination)·강성(stiffness) 언급이 0 건**이다(전수 grep 확인, `ncube2026` digest §7c 에 기록). 축 자체가 없다. **이 논문이 그 칸의 교과서다** — 계면 박리를 *처음으로 시간에 따라 푼* 연속체 모델이고, 그 출력이 **전압–용량 곡선**이라 우리가 아는 언어로 나온다.

들어온 경로가 둘이다:

1. **`ncube2026` 의 §3.3 원전.** LNTO 중간층이 상호확산을 *완전히* 막았는데도 용량이 126 → 113 mAh/g 인 이유를 그들은 **박리 + 낮은 σ** 로 돌렸다. 그 2D 셀 모델이 이 논문의 틀이다.
   ⚠ **다만 "500 MPa" 는 이 논문 것이 아니다.** 이 논문의 본문·SI 어디에도 **MPa·GPa 단위 응력이 한 번도 안 나온다**(전수 grep 0건). Ncube 의 `Fig. S10e` 막대는 *그들이 자기 모델로* 낸 것이고, 이 논문이 준 것은 **틀**(lattice-spring + Ψ/Ψ̄_t 판정)이지 그 숫자가 아니다.
2. 🟠 **우리 쪽 위험.** 우리가 만든다고 주장하는 보호상(**NdPO₄ · LiNd(PO₃)₄ · NdP₅O₁₄**)은 **단단한 산화물**이다. 이 논문의 논리가 *"단단하면 박리한다"* 라면 우리 CEI 서사에 직접 구멍이 난다. **§7c 가 그 판정이다 — 결론부터: 이 논문은 그 판정을 *내려 주지 않는다*. 축이 하나 모자라기 때문이다.**

> **본 digest 에서 실제로 본 그림 (11 / 17)**
> **본문 8/11**: `Fig. 1`(기하·경계조건) · `Fig. 2`(두 기전 + 변형에너지 등고선) · `Fig. 5`(R_ct 실험 대조) · `Fig. 6`(입경별 성능 + 용량감소) · `Fig. 7`(입경별 변형에너지) · `Fig. 8`(전류밀도 의존) · `Fig. 10`(V̄ + 전압창 전략) · `Fig. 11`(★★★ 상도)
> **SI 3/6**: `Fig. S2`(V̄ 원곡선 + 미세구조 4종) · `Fig. S3`(DFT 계면 구조) · `Fig. S6`(나노기공)
> **안 본 것 6장**: `Fig. 3`·`Fig. 4`(NMC/LCO 1사이클 V–Q — 본문 서술이 완전하고 정량은 `Fig. 6c`·`Fig. 8` 이 대체) · `Fig. 9`(10사이클 유지율 — `Fig. 10b` 가 같은 내용 + 전압창 비교까지 포함) · `Fig. S1`(수축 모식도) · `Fig. S4`(교환전류 스윕 — 결론이 본문에 수치 없이 서술됨) · `Fig. S5`(y-경계조건 민감도 — 결론이 "영향 없음" 한 줄)
> **표**(`Table S-I` 지배방정식 · `Table S-II` 파라미터)는 **PDF 텍스트로 읽었다**(글자라 이미지보다 정확).
> 그림에서만 읽은 값은 **`figure-read ≈`**, **우리가 한 산수**는 `*우리 산수*` 로 구분했다.

---

## 1. 한 줄 요약

> 🔴🔴 **정정 (2026-09-22) — 이 digest 가 쓰는 `Ψ_t(황화물) = 0.8 J/m²` 는 문헌값이 아니다.**
> Barai 는 이 값을 **refs 69, 70 에 귀속**한다. 두 원전을 본 세션에서 전수로 읽었는데
> **둘 다 0.8 을 주지 않는다** —
>
> | 출처 | 실제 값 | 계면 |
> |---|---|---|
> | **ref 69 = Haruyama 2014** | **0.689 J/m²** (4.3 eV/nm²) | LCO(110)‖β-Li₃PS₄(010) |
> | **ref 70 = Okuno 2020** | **0.400 J/m²** (0.025 eV/Å²) | LCO(**104**)‖β-Li₃PS₄(010) |
> | | ⛔ **LCO(110)‖LPS 의 W_ad 는 Okuno 에 아예 없다** | Barai 가 ref 69 로 지목한 그 계면 |
>
> **0.400 은 0.8 의 정확히 절반**이다. 그리고 세 값은 **같은 양도 아니다** —
> 원전 둘은 **정적 부착일 W_ad**(0 K 완전이완 분리), Barai 가 쓰는 건 **난수 파단문턱 Ψ_t**
> (연속체 모형 입력). ⇒ **0.8 은 Barai 가 채택한 수**로 다뤄야 하고, *"문헌 실측값"* 으로
> 인용하면 안 된다.
>
> ⚠ **§5.9 의 `√(2.0/0.8) = 1.58 배`(Nd 인산염 논거)는 분모가 문헌값이 아니다.**
> 0.689 로 바꾸면 **1.70**, 0.400 이면 **2.24** — 결론 크기가 **41 %** 움직인다.
> 근거: `papers/okuno2020_sulfide_vs_oxide_electrolyte_cathode_interfaces.md` §3g·§11-① ·
> `papers/haruyama2014_space_charge_layer_oxide_cathode_sulfide_se.md` §3c ·
> 원장 `HZ-wad-0p8-misattributed`.

**양극/SSE 계면 박리는 "양극이 줄어들면서 계면을 잡아당기는 것" 단 하나가 원인이고**(미세구조 불균일이 만드는 농도구배는 기여가 **사실상 0**, `Fig. 2c` vs `Fig. 2d`), 그 세기는 **양극의 Li 부분몰부피 V̄ × SSE 의 영률**로 정해진다. 따라서 **NMC(V̄>0)는 *충전 때*, LCO(V̄<0)는 *방전 때*** 박리한다. 완화책은 셋이고 전부 *응력을 줄이는* 쪽이다 — ① **SSE 입경을 줄여** 무른 입계를 늘린다(150 → 40 nm 에서 최대 정규화 변형에너지 `figure-read` **1.16 → 0.72**, 즉 파괴문턱 아래로 내려간다) ② **전압창을 좁혀** V̄ 가 폭발하는 구간(Li_x NMC, x<0.4)을 피한다(상한 4.4 → 4.1 V 에서 용량감소율 **0.5–1.0 → 0.1–0.3 mAh/g/cycle**, 대가는 용량 **~170 → ~140 mAh/g**) ③ **무른 SSE 를 쓴다**. 마지막 결론이 `Fig. 11` 상도이고, 거기서 **황화물은 영률이 Li 의 2–3 배뿐이라 LLZO(≈15배)보다 훨씬 안전한 칸에 있다** — 단 황화물은 **계면 파괴에너지가 2.0 → 0.8 J/m² 로 낮아 천장도 같이 내려간다** (🔴 **0.8 은 Barai 채택값 — 원전 미확인**, 위 정정 상자).

⚠ 이 서사에는 네 겹의 취약점이 있다(§10): ① **파단문턱이 난수**인데 **계마다 단일 실현**이다 — 같은 조건(NMC·150 nm·1 A/m²)의 용량감소가 `Fig. 6c` **≈11.5** vs `Fig. 8a` **≈17.0 mAh/g** 로 **48 % 벌어진다** ② **x 방향 경계조건이 양끝 고정**(`Fig. 1d`)이고 **그것이 계면 인장을 만드는 주범인데, 민감도는 y 방향만 봤다** ③ **원자 층과 연속체 층의 양극이 서로 다르다**(DFT = NMC811/622, 연속체 = **NMC111**, `Fig. S2c` 라벨) ④ **Eq. S5(NMC 의 V̄ 다항식)가 자기 그림을 재현하지 못한다**(*우리 산수*: x=0.32 에서 식 4.33 vs `figure-read ≈ 8`).

---

## 2. 메타 / 동기 / 질문

| 항목 | 내용 |
|---|---|
| **계** | **양극 = NMC** (연속체는 **NMC111**, DFT 는 NMC811·NMC622) 와 **LCO(LiCoO₂)** / **SSE = LLZO(Li₇La₃Zr₂O₁₂) 가넷** · `Fig. 11` 에서만 **황화물(Li₃PS₄ 계열)** 이 *두 번째 안정한계선*으로 등장 |
| **질문** | *"충방전 중에 양극이 SSE 에서 떨어지는 현상을, 어떤 물성이 얼마나 지배하고, 무엇을 바꾸면 줄어드나?"* — 그리고 그것을 **임피던스 상승·용량감소**라는 셀 지표로 환산할 수 있나 |
| **선행과의 차별점 (저자 주장)** | 박리를 다룬 계산은 있었지만(refs 37–40, 43, 44 = Bucci 2017/2018 등) *"none of them studied the **time evolution** of the detachment phenomena"* — **시간축이 이 논문의 기여**다 |
| **제외한 것 (저자 명시)** | **상호확산으로 생기는 부동태층** · **불활성 불순물(Li₂CO₃) 차단** — *"has not been taken into account"*. ⇒ **화학은 빼고 물리적 탈착만** 본다. (⭐ 이게 `ncube2026` 이 이어받은 바로 그 공백이고, 우리 보호율 지표와 정확히 반대 절반이다) |
| **연구유형** | **계산 100 %**. 실험 대조는 `Fig. 5` 한 장뿐이고 그 데이터도 **남의 것**(Wang 2019, ref 17/23) |

### 2a. ★ 초록이 나열한 "박리를 지배하는 물성" — 원문 그대로 + 각각의 작용 방향

초록 원문: *"The extent of delamination, and its impact on impedance rise and capacity fade, is determined by a number of material properties, including **cathode molar volume change and state-of-charge dependence**, **mechanical properties of the cathode and SSE**, **SSE grain boundary microstructure**, **fracture threshold of the interface**, and **interfacial exchange current density**."*

서론(p. 5528)은 같은 목록을 더 좁게 4+1 로 다시 쓴다: *"(i) partial molar volume of the cathode with lithium content, (ii) elastic stiffness of the cathode, (iii) elastic stiffness of the SSE, and (iv) interfacial fracture energy between the cathode and SSE. In addition, the impact of delamination on interfacial resistance and capacity fade depends on the **exchange current density**."*

| # | 물성 | 커지면 박리는 | 이 논문이 실제로 **스윕했나** | 근거 |
|---|---|---|---|---|
| ① | **양극 Li 부분몰부피 \|V̄\|** | **↑ 악화** (선형 구동력 — 변형 ε_Li = ⅓·V̄·c_s, Eq. S4) | ✅ `Fig. 11` 세로축 전체 + NMC↔LCO 두 계 | 상도 세로축 |
| ①′ | **V̄ 의 SOC 의존 (부호·비선형성)** | **부호가 *언제* 박리하는지를 정한다** — V̄>0(NMC) → **충전** 박리 / V̄<0(LCO) → **방전** 박리 | ✅ 두 양극 + 전압창 전략 | `Fig. S2a,b`, `Fig. 10a` |
| ② | **SSE 영률 YM_SSE** | **↑ 악화** (같은 변형에 더 큰 변형에너지) | ✅ `Fig. 11` 가로축 (1–20 × YM_Li) | 상도 가로축 |
| ③ | **SSE 입계 미세구조 (입경)** | **입경 ↑ → 악화** (무른 GB 가 적어짐) | ✅ 150/100/75/40 nm 4점 | `Fig. 6`, `Fig. 7`, `Fig. 9` |
| ④ | **계면 파괴문턱 Ψ̄_t** | **↑ 개선** (천장이 올라감) | ⚠ **2점만** — LLZO 2.0 / 황화물 0.8 J/m² (스윕 아님) · 🔴 **0.8 은 원전 미확인** (정정 상자) | `Fig. 11` 두 선 |
| ⑤ | **교환전류밀도 i₀** | **박리량 자체는 무관**, **용량감소만 악화**(R_ct ∝ 1/i₀) | ✅ `Fig. S4` 스윕 (수치 미기재) | SI §"Impact of exchange current density" |
| ⑥ | **인가 전류밀도 I_app** | **박리량 무관**, **용량감소 악화**(η = i·R) | ✅ 1/3/5/7 A/m² | `Fig. 8` |
| ⑦ | **양극 영률 YM_cathode** | 서론이 (ii) 로 **나열해 놓고 스윕하지 않았다** — 120 GPa 고정 | ⛔ **없음** | `Table S-II` |
| ⑧ | **계면 나노기공 (초기 결함)** | **조건부**: 큰 입자에선 ↓개선, **작은 입자에선 ↑악화** (교차) | ✅ 0 / 10 % / 25 % | `Fig. S6c` ★ |

> ⭐ **읽을 점 두 개.**
> (a) **①과 ②는 곱으로 들어간다** — `Fig. 11` 의 안정한계선이 우하향 쌍곡선인 이유다. *우리 산수*: 등고선이 x 1→20(20배)에서 y ≈3.2→0.8(4배 감소, figure-read)로 내려가므로 **V̄_crit ∝ (YM_SSE)^(−1/2)** 에 가깝다 — 변형에너지 Ψ ≈ ½·E·ε², ε ∝ V̄ 에서 Ψ_t 고정 시 나오는 바로 그 지수다. ⚠ **이 지수는 저자가 쓴 게 아니라 우리가 등고선에서 역산한 것**이다.
> (b) **⑦이 비어 있다는 사실이 §7c(우리 Nd 인산염 판정)의 핵심이다** — 아래 §7c 참조.

---

## 3. 핵심 수치 총정리 ★

### 3a. 원자 계산 (DFT/AIMD) — 이 논문의 **유일한** 자체 원자 물성

| 항목 | 값 | 출처 |
|---|---|---|
| 계면 ① | **NMC622 (101̅0) \| LLZO (100)** | 본문 p.5529 · `Fig. S3` |
| 계면 ② | **NMC811 (101̅4) \| LLZO (100)** | 동 |
| 원자수 (양쪽 다) | **384 atoms** | 동 |
| 격자부정합 변형 | **(101̅0) 5.71 %** · **(101̅4) 6.66 %** (절대변형) | 동 |
| 전이금속 수 (양쪽 다 48) | **NMC811 = 38 Ni + 5 Mn + 5 Co** · **NMC622 = 28 Ni + 10 Mn + 10 Co** | 동 |
| **계면 파괴에너지 (101̅0)** | **≈ 2.0 J/m²** ← **연속체가 실제로 쓴 값** (`Ψ̄_cath/LLZO`) | 본문 + `Table S-II` "This work" |
| **계면 파괴에너지 (101̅4)** | **≈ 2.4 J/m²** (미사용 — *"to keep the analysis conservative"*) | 본문 |
| 표면 선택 근거 | 층상 산화물은 (101̅0)·(101̅4) 가 최저에너지(ref 58) · LLZO 는 **Li-종단 (100)** 이 최저(refs 41, 59) | 본문 |

> ⚠ **격자부정합 5–6 % 를 저자가 스스로 방어한다**: *"This lattice mismatch strain is already there as soon as the surface is formed during the sintering process, and the lithiation/delithiation of the cathode particles does not alter its magnitude."* ⇒ 박리 *증분*에는 안 들어가고 **표면에너지 안에 이미 흡수돼 있다**는 논리다. 합리적이지만 **검증은 없다**(같은 계면을 부정합 없이 다시 계산한 대조군 0).

### 3b. 연속체 입력 — `Table S-II` 전문 (★ 우리가 재현하려면 이게 전부다)

| 파라미터 | 기호 | 단위 | 값 | 출처(논문 ref) |
|---|---|---|---|---|
| 양극 전자전도도 | γ_cathode | S/m | **1.0** | 47 |
| 양극 Li 확산계수 | D_cathode | m²/s | **1.0 × 10⁻¹⁴** | 47, 51 |
| LLZO **입내(GI)** 이온전도도 | κ_GI | S/m | **1.1 × 10⁻¹** | 1, 20, 21 |
| LLZO **입계(GB)** 이온전도도 | κ_GB | S/m | **0.4 × 10⁻¹** (= GI 의 **0.36 배**) | 1, 20, 21 |
| 양극 Li 부분몰부피 | V̄_cathode | m³/mol | **Eqs. S5 (NMC) / S6 (LCO)** | **36 = Koerver 2018 EES (실험)** |
| 온도 | T | K | **300** | — |
| 전달계수 | α_a = α_c | — | **0.5 / 0.5** | 18 |
| 반응속도상수 (NMC\|LLZO) | k_ref | (m/s)(mol/m³)^(−1/2)… | **6.6 × 10⁻¹³** | 23 |
| 반응속도상수 (LCO\|LLZO) | k_ref | 동 | **6.6 × 10⁻¹²** (= NMC 의 **10 배**) | 24 |
| **양극 영률** | Y_cathode | GPa | **120** | 31–34 |
| 양극 푸아송비 | ν_cathode | — | **0.3** | 31–34 |
| **LLZO 입내 영률** | Y_GI | GPa | **141** | 1, 21 |
| LLZO 입내 푸아송비 | ν_GI | — | **0.2** | 21 |
| **LLZO 입계 영률** | Y_GB | GPa | **120** (= GI 의 **0.85 배**) | 1, 21 |
| LLZO 입계 푸아송비 | ν_GB | — | **0.2** | 21 |
| **LLZO 벌크 파괴문턱** | Ψ̄_t,LLZO | J/m² | **5.3** | 1 |
| **계면 파괴문턱** | Ψ̄_cath/LLZO | J/m² | **2.0** | **This work (DFT)** |
| 계산영역 두께(면외) | thk | m | **10⁻²** | **"Assumed"** |

> 🔑 **여기서 제일 중요한 한 줄**: **GB 는 GI 보다 겨우 15 % 무르다 (141 → 120 GPa).** 논문의 완화책 ③ 전체(입경을 줄여라)가 이 **15 % 대비**에서 나온다. 그리고 그 15 % 가 `Fig. 7` 에서 최대 변형에너지를 **1.16 → 0.72 (−38 %)** 로 끌어내린다 — 즉 **계면 응력이 GB 분율에 매우 민감하다**. 뒤집으면 **계면에 단단한 층을 하나 끼우는 것도 같은 민감도로 반대 방향으로 작동할 수 있다**는 뜻이고, 이게 §7c 의 물리적 출발점이다.
> ⚠ **Ψ̄_t,LLZO(벌크) 5.3 > Ψ̄_cath/LLZO(계면) 2.0** — 계면이 벌크보다 **2.65 배 약하다**. 그래서 균열이 계면에 몰린다(`Fig. 2c`, `Fig. 7`). 이 위계가 이 모델의 결론을 만든다.
> ⚠ **`thk = 10⁻² m` 는 5 nm × 5 nm 격자요소에 붙는 면외 두께로 1 cm** 다. 스프링상수(Eq. C12)와 Vol_e(Eq. S3) 양쪽에 들어가 대체로 상쇄되지만 **저자가 상쇄를 보이지 않았다** — 재현할 때 먼저 확인할 자리.

### 3c. 미세구조·수치 격자

| 항목 | 값 |
|---|---|
| 계산영역 | **~300 × ~300 nm** (2D), 가로·세로 각 **60 노드** |
| 격자 스프링 요소 길이 | **5 nm** (GB 를 유한두께 상으로 풀기 위해) |
| 격자 배위수 | **6** (삼각 lattice-spring) |
| **GB 두께** | **10 nm 고정** (= 2 요소) — refs 11, 36 |
| LLZO 입경 4종 | **150 / 100 / 75 / 40 nm** ("large / medium / small / very small") |
| 계면 스프링 층 | **단일 층** — 하나 끊기면 그 자리 박리 |
| 양극 | **다결정으로 안 봄** — *"cathode primary particle sizes are usually larger than 300 nm"* |

### 3d. 성능·박리 결과 (전부 `I_app = 1 A/m²`, CCCV 충전 + CC 방전, 별도 표기 없으면 150 nm)

| 항목 | 값 | 출처 |
|---|---|---|
| **최대 정규화 변형에너지 Ψ/Ψ̄_t (입경별)** | 150 nm **1.16** · 100 nm **1.11** · 75 nm **1.04** · 40 nm **0.72** | `Fig. 7` (그림에 인쇄된 값) |
| ┗ 판정 | **40 nm 에서만 1 아래로 내려간다** — 나머지 셋은 전부 파괴 | 동 |
| **1사이클 용량감소 (NMC)** | 40 nm `figure-read ≈` **0.4** · 75 `≈ 1.3` · 100 `≈ 5.2` · 150 `≈ 11.5` mAh/g | `Fig. 6c` |
| **1사이클 용량감소 (LCO)** | 40 `≈ 0.7` · 75 `≈ 1.0` · 100 `≈ 1.6` · 150 `≈ 6.3` mAh/g | `Fig. 6c` |
| ┗ 판정 | **75 nm 아래에서는 거의 평평**, 100 nm 부터 급증 — **문턱형**이지 선형 아님 | 동 |
| ┗ 교차 | 40 nm 에서는 **LCO 가 NMC 보다 나쁘다**(0.7 > 0.4) — 순서가 뒤집힌다 | 동 |
| **방전용량 (NMC, 3.2–4.5 V)** | 150 nm `≈ 172` → 40 nm `≈ 183` mAh/g | `Fig. 6a` |
| **방전용량 (LCO, 3.2–4.1 V)** | 150 nm `≈ 110` → 40 nm `≈ 118` mAh/g | `Fig. 6b` |
| **초기 방전전압 손실 (NMC)** | 150 nm `≈ 4.25` vs 40 nm `≈ 4.37` V → **≈ 0.12 V** | `Fig. 6a` |
| **분율 박리 (NMC, 150 nm, 1 A/m²)** | `figure-read ≈` **0.83** | `Fig. 8a` |
| **분율 박리 (NMC, 3/5/7 A/m²)** | `≈ 0.59 / 0.62 / 0.57` | `Fig. 8a` |
| **분율 박리 (LCO, 1–7 A/m²)** | `≈ 0.47 / 0.62 / 0.49 / 0.56` (추세 없음) | `Fig. 8b` |
| **용량감소 vs 전류 (NMC)** | 1 → 7 A/m² 에서 `≈ 17.0 → 19.3` mAh/g | `Fig. 8a` |
| **용량감소 vs 전류 (LCO)** | 1 → 7 A/m² 에서 `≈ 2.95 → 8.6` mAh/g (**2.9 배**) | `Fig. 8b` |
| **10사이클 감소율 (NMC, 3.2–4.4 V)** | **0.5–1.0 mAh/g/cycle** (저자 명시) · *우리 산수 figure-read*: large **≈1.3** / medium **≈1.0** / small **≈0.44** | 본문 + `Fig. 10b` |
| **10사이클 감소율 (NMC, 3.2–4.1 V)** | **0.1–0.3 mAh/g/cycle** (저자 명시) · *우리 산수*: **≈0.47 / 0.42 / 0.14** | 동 |
| ┗ 개선 배수 | 저자 **"4×"** · *우리 산수* **2.8–3.1×** | 동 |
| **용량 대가** | **~170 → ~140 mAh/g** (상한 4.4 → 4.1 V) | 본문 + `Fig. 10b` |
| **나노기공 효과 (150 nm)** | 기공 0 → 박리 **70 %**, 기공 넣으면 **35 %** (저자 명시) · `figure-read` `Fig. S6c`: **0.85 → 0.36(10 %)** | SI + `Fig. S6` |
| ┗ ⭐ **교차** | **40 nm 에서는 0.11 → 0.18(10 % 기공) → 0.36(25 % 기공)** — **최대 3.3 배 악화** | `Fig. S6c` |

### 3e. 전기화학 / 저항

| 항목 | 값 | 출처 |
|---|---|---|
| **R_ct 실험 (NMC\|LLZO)** | **≈ 2500 Ω·cm²** | SI ref 23 = Wang 2019 |
| **R_ct 실험 (LCO\|LLZO)** | **≈ 250 Ω·cm²** | SI ref 24 = Ohta 2012 |
| **채택 i₀ (NMC\|LLZO)** | **0.2 A/m²** | SI |
| **채택 i₀ (LCO\|LLZO)** | **2.0 A/m²** (**10 배**) | SI |
| ┗ 🔴 *우리 산수* | 논문이 쓴 식 `i₀ = R_gT/(R_ct·F)` 에 위 R_ct 를 넣으면 **0.103 / 1.03 A/m²** — **정확히 2 배 어긋난다** | §10-④ |
| **무박리 기준 R_ct** | *우리 산수* `R_gT/(i₀F)` = **1292 Ω·cm²** (i₀=0.2) · `Fig. 5` 충전 평탄부 `figure-read ≈ 1400` ✅ 일치 | §10-④ |
| **R_ct 최대 (모델, 완전방전)** | `figure-read ≈` **7000 Ω·cm²** → *우리 산수* 잔존 활성면적 **A_f/A₀ ≈ 0.18** ⇒ **박리 ≈ 82 %** (`Fig. 8a` 의 0.83 과 일치) | `Fig. 5` |
| 서론이 인용한 실험 임피던스 증가 | **600 Ω·cm²** (작은 양극 입자에서도, ref 17) · 본문은 같은 ref 를 **"약 1600 Ω"** 로 인용 | 본문 p.5528 / p.5532 |

### 3f. 부분몰부피 V̄ — 원곡선과 다항식 (★ 우리가 다시 쓸 자리)

**Eq. S5 (NMC)**, y ≡ c_s/c_s,max:
`V̄_NMC = 93.6058 y⁴ − 297.1407 y³ + 355.0105 y² − 185.0075 y + 35.9353` [cm³/mol]

**Eq. S6 (LCO)**:
`V̄_LCO = 85.6516 y² − 131.2485 y + 46.1058` [cm³/mol]

| x | Eq. S5 계산 (*우리 산수*) | `Fig. S2a` figure-read | Eq. S6 계산 | `Fig. S2b` figure-read |
|---|---|---|---|---|
| 0.20 | 10.91 | (범위 밖) | 23.28 | ≈ 21 ✅ |
| 0.26 | **7.04** | **≈ 15.5** ❌ | 17.77 | — |
| 0.32 | **4.33** | **≈ 8** ❌ | 12.88 | — |
| 0.47 | 1.12 | ≈ 3 | 3.34 | ≈ +2 ✅ |
| 0.55 | 0.71 | ≈ 2.4 | ≈ 0 | **부호전환** ✅ |
| 0.72 | 1.02 | ≈ 2.0 | **−3.99** | **≈ −4.2** ✅ |
| 0.77 | 1.21 | ≈ 2.0 | **−4.17 (최소)** | ≈ −4.2 ✅ |
| 1.00 | **2.40** | **≈ 2.0** ✅ | 0.51 | ≈ 0 ✅ |

> 🔴 **Eq. S6(LCO)은 자기 그림을 잘 재현한다. Eq. S5(NMC)는 재현하지 못한다** — x=1 에서만 맞고, x 가 내려갈수록 **최대 ~2 배 과소**다. 이 논문을 재구현하려는 사람은 **Eq. S5 를 그대로 쓰면 안 되고 Koerver 2018 원데이터에 다시 적합해야 한다.** (§10-⑤)
> **운용창 안 V̄ 범위** (*우리 산수*, Eq. S5/S6 기준): NMC 3.2–4.4 V(x 1.0→0.45) → **0.67 ~ 2.40** · NMC 3.2–4.5 V(x→0.30) → **0.67 ~ 5.12** · LCO(x 0.47→1.0) → **−4.17 ~ +3.34**.

### 3g. ★★★ `Fig. 11` 상도 — 이 논문의 결론 한 장

| 축 / 요소 | 읽은 값 |
|---|---|
| 가로축 | **YM_SSE / YM_Li**, 로그, **1 → 20** |
| 세로축 | **Partial Molar Volume [cm³/mol]**, 로그, **0.2 → 50** |
| **위쪽 안정한계선** | **Ψ_t,C/LLZO ≈ 2.0 J/m²** (산화물 계면) |
| **아래쪽 안정한계선** | **Ψ_t,C/Sulfides ≈ 0.8 J/m²** (황화물 계면, refs 69, 70) — 🔴 **2026-09-22: 두 원전 어디에도 이 값이 없다.** `HZ-wad-0p8-misattributed` 참조 |
| 두 선의 모양 | **단조 우하향** — `figure-read` x=1 → y ≈ 3.2(위)/2.6(아래) · x=20 → y ≈ 0.8/0.65 |
| 영역 | 위 = 노랑 **"Extensive Interfacial Delamination"** · 아래 = 청록 **"Negligible Delamination"** |
| **NMC/LLZO** | x `≈ 15`, y `≈ 2.0` (오차막대 ≈1.05–3.3) → **노랑(위험)** |
| **LCO/LLZO** | x `≈ 15`, y `≈ 6.3` (막대 ≈3–33) → **노랑(위험)** |
| **NMC/Sulfides** | x `≈ 2.2`, y `≈ 2.0` → **경계선 바로 위** (본문: *"reside close to the boundary of safe and unsafe domains"*) |
| **LCO/Sulfides** | x `≈ 2.2`, y `≈ 6.3` → **노랑(위험)** — 본문: *"LCO/sulfides should experience severe delamination"* |
| 영-변형 양극 기준 (본문) | **V̄ < 0.5 cm³/mol** — ref 72 = Lee 2019, 리튬화 스피넬 LiCo₁₋ₓAlₓO₂ |

> 🔑 **YM_Li 역산** (*우리 산수*): Y_LLZO(GI) = 141 GPa 가 x `figure-read ≈ 15` 에 찍혔으므로 **YM_Li ≈ 9.4 GPa**. 본문이 *"sulfide … only two/three times (2×/3×) larger than that of Li"* 라 한 것과 황화물 마커 x ≈ 2.2 가 서로 맞는다(22 GPa / 9.4 ≈ 2.3 ✅). 로그축 읽기 오차를 감안하면 **YM_Li ≈ 8–11 GPa** 대역이다. ⚠ **논문은 YM_Li 값을 한 번도 안 적는다** — 상도 가로축을 재현하려면 이 역산이 필요하다.
> 🔑 그래서 **우리 아지로다이트는 `Fig. 11` 가로축에서 comp1 22.06/9.4 ≈ **2.3**, modelc 27.66/9.4 ≈ **2.9** 에 놓인다** — 정확히 "NMC/Sulfides" 마커가 있는 칸이다. **사슬이 안 끊긴다**: 본문 ref 71 = **Deng 2016** 이고, 그 논문의 Li₆PS₅Cl **E = 22.1 GPa** 가 우리 comp1 relaxed-ion **22.06** 과 **0.2 % 일치**(우리 `deng2016_…` digest §7.2 에서 이미 검증).

---

## 4. 방법 ★ — 2층 사다리 (원자 → 메조스케일)

> **층 사이를 흐르는 것은 딱 하나다: 계면 파괴에너지 2.0 J/m².** DFT 가 그 수 하나를 만들고, 연속체가 그걸 문턱으로 쓴다. 나머지 연속체 입력(영률·전도도·V̄·i₀)은 **전부 문헌값**이다. ⇒ **"multiscale" 이라 쓰지만 결합은 스칼라 1 개다.** (`ncube2026` 이 D 하나를 넘긴 것과 똑같은 구조 — 같은 그룹이다)

### 4.1 층 1 — 원자 (Rojas/Narayanan/Curtiss 담당)

- **코드**: **VASP** (SI refs 5–7 = Kresse/Joubert)
- **범함수**: **GGA-PBE** (SI ref 4) · **vdW 보정 없음**(언급 0)
- **의사퍼텐셜**: **PAW** (Blöchl, SI ref 5)
- **DFT+U**: **GGA+U**, 전이금속에 적용 — **U(Ni) = 6.37 · U(Mn) = 4.84 · U(Co) = 5.14 eV**, 출처는 **Zhou/Ceder 2004** (LiNiO₂·LiMnO₂·LiCoO₂ 의 Li 삽입전압에 적합한 값)
- **AIMD**: **NVT (정준)**, **300 K**, **약 2 ps**, **dt = 1 fs**, **Nosé–Hoover** 항온조 — *"Each system was annealed at 300 K"* ⇒ **어닐링 용도**지 수송 측정이 아니다
- **셀**: 계면당 **384 원자**, 슬랩 2 종 (§3a)
- **무질서 처리**: ⛔ **선언이 없다.** NMC 의 TM 배열(38/5/5, 28/10/10)을 어떻게 골랐는지 — SQS? enumerate? 단일 배열? — **한 줄도 없다.** LLZO 의 Li 부분점유(가넷의 대표적 무질서)도 **언급 0**. ⇒ **무질서가 파괴에너지에 주는 산포를 모른다.**
- ⛔ **빠진 것**: k-점 격자 · ecut · 수렴판정 · 이완 알고리즘 · 스핀편극 · 파괴에너지의 **정의식**(어떤 두 표면을 어떻게 분리했는지) — **전부 없다.** ⇒ **이 층은 재현 불가능하다.**

### 4.2 층 2 — 메조스케일 연속체 (Barai 담당)

**푸는 것 3 종**(`Table S-I`, 식 C1–C12):

**(a) 전하 균형** — 두 상에서 각각 라플라스형
```
∇·(κ_LLZO ∇φ_LLZO) = 0        (SSE)          ... (C1)
∇·(γ_cathode ∇φ_cathode) = 0  (양극)
위·아래: 전류 0                                ... (C2)
왼쪽(LLZO)·오른쪽(양극) 바깥면: −κ∇φ = I_app   ... (C3)
계면: −κ∇φ|_interface = i_BV                   ... (C4)
φ_LLZO|_{x=0} = 0   (GI·GB 둘 다)              ... (C8)
```

**(b) Li 물질 균형** — ⚠ **LLZO 안에서는 Li 확산을 *안 푼다***(*"No diffusion of Li⁺ within LLZO"*, C5). 양극에서만:
```
∇·(D_cathode ∇c_Li) = 0                        ... (C5)
계면: −D∇c|_interface = i_BV/F                 ... (C6)
오른쪽 끝: −D∇c = I_app/F                      ... (C7)
```

**(c) 역학 평형** — **lattice-spring 법**(SI refs 11, 14, 15 = Barai–Mukherjee 2013, Nukala 2005)
```
∇·σ̄_LLZO = 0 ,  ∇·σ̄_cathode = 0               ... (C9)
u_x(x=0, y) = 0 ;  u_x(x=L_x, y) = 0
u_y(x=L_x, y=L_y/2) = 0                        ... (C10)
계면: 힘·변위 연속
[f_a; f_b] = [[k_a,0],[0,k_b]]·[u_a; u_b]      ... (C11)
k_a = Y(1+ν)·thk / (2√3·(1−ν²))  형태
k_b = Y(1−3ν)·thk / (2√3·(1−ν²)) 형태          ... (C12)
```
> ⚠ **C12 는 PDF 텍스트 추출에서 분수·첨자가 뭉개졌다** — 위는 삼각 lattice-spring 의 표준형에 맞춰 복원한 **형태**이고, **계수는 원문 이미지로 다시 확인해야 한다**(우리가 재구현할 때). 확실한 것은 **k ∝ Y·thk 이고 ν 의 함수**라는 구조다.

**(d) 결합 — 응력이 전기화학에 들어가는 두 경로**

① **Butler–Volmer 에 응력 유발 전기화학퍼텐셜을 더한다** (Monroe–Newman 계열, SI refs 16, 17):
```
i_BV = i₀,ref · exp[ (1−α_a)·Δμ_e⁻ / RT ] · { exp[ α_a F η_s / RT ] − exp[ −α_c F η_s / RT ] }   ... (S1)
η_s = φ_s − φ_e + (Δμ_e⁻/F) − U
i₀,ref = F · k_ref · (c_e)^α_c · (c_s,max − c_s)^α_c · (c_s)^α_a                                   ... (S2)
Δμ_e⁻ = − V̄_cathode · (Ψ / Vol_e) ,   Vol_e = l·l·thk                                             ... (S3)
Ψ = ½ f⃗·u⃗   (인장에서 Ψ>0, 압축에서 Ψ<0)
```
② **Li 농도가 변형을 만든다** (Vegard 형):
```
ε_Li = ⅓ · V̄_cathode · c_s                                                                        ... (S4)
```

**(e) 파괴 = 스프링 제거**
- 요소의 **인장** 변형에너지가 **파괴문턱 Ψ_t** 를 넘으면 그 스프링을 **격자에서 제거** → 연속체에서 미세균열.
- 계면 스프링이 끊기면 **힘도 이온도 못 나른다** ⇒ **전기화학 활성면적이 그만큼 줄어든다**.
- **Ψ_t 는 난수**다 — 본문: *"The minor variation in interfacial delamination is attributed to the **randomness of the fracture threshold** used in the present simulations."* (★ §10-① 의 씨앗)

**(f) 임피던스 환산** (본문 Eq. 1):
```
R_ct = (R_g T)/(i₀ F) · (A₀ / A_f)                                                                  ... (1)
```
A_f/A₀ = 잔존 활성면적 분율. ⇒ **박리율이 그대로 저항 배수**다.

**(g) 개회로전압** (Eqs. S7, S8) — NMC 는 4차 다항 + 지수항, LCO 는 지수 2 개 + arctan 2 개의 경험식. 전문은 SI p.10 (본 digest 는 옮기지 않는다 — 재현 시 SI 직접 참조).

### 4.3 프로토콜

- **CCCV 충전 + CC 방전** — *"ensures that the maximum amount of Li gets extracted … the bulk lithium concentration, or SOC, of the cathode is the same at the fully charged state under all of the applied current densities."* (⭐ 이 선택이 "박리는 전류와 무관" 결론을 **구조적으로 만든다** — §10-⑦)
- 전압창: **NMC 3.0–4.5 V**(`Fig. 3`) / **3.2–4.5 V**(`Fig. 6a`, `Fig. 8a`) / **3.2–4.4 V**(`Fig. 9a`, `Fig. 10`) · **LCO 3.2–4.1 V**(전부) — ⚠ **세 개의 NMC 창이 섞여 있다**
- 기본 전류 **~1 A/m²**, 기본 입경 **150 nm**

---

## 5. 결과 — 절별 상세

### 5.1 기전 판별 — 둘 중 하나만 살아남는다 (`Fig. 2`)

계면 인장을 만들 수 있는 후보가 둘이다: **(a) 양극 *벌크* 농도(=SOC) 변화** · **(b) 미세구조 불균일이 만드는 *농도구배***.

`Fig. 2b` 를 실제로 보면: 계면 전류밀도가 대부분 자리에서 **0.75–0.95 A/m²** 인데 **GB 띠(y ≈ 115–140 nm)에서만 충전 `figure-read ≈ 1.22`, 방전 `≈ 1.12 A/m²` 로 튄다** — **약 1.3–1.5 배의 전류 집중**이다. 원인 두 가지를 저자가 든다: ① GB 의 Li 농도가 높아 **i₀,ref,GB > i₀,ref,GI** (Eq. S2) ② GI/GB 의 영률이 달라 **Δμ_e⁻ 가 다르다** (Eq. S3). 가장자리(y≈0, 250 nm)에서는 `≈ 0.55–0.68` 로 떨어진다 — 자유경계 효과.

그런데 **그 전류 집중이 응력으로는 거의 안 번진다.** `Fig. 2c`(벌크 농도 기전)는 계면 기둥(x ≈ 200 nm)이 **노랑(≳1.0)** 인데, `Fig. 2d`(농도구배 기전)는 **전 영역이 균일한 짙은 파랑(≈0)** 이다. 이유: 양극 안 Li 확산이 빠르고(**~10⁻¹⁴ m²/s**) GB 가 얇아(**~10 nm**) 구배가 **1 초도 안 돼 뭉개진다**.

⇒ **결론: 박리의 원인은 SOC 변화 하나뿐이다.** 이 한 문장이 뒤의 모든 결과를 낳는다 — 박리가 **전류밀도와 무관**(§5.4)하고 **교환전류와 무관**(`Fig. S4`)한 것도 전부 여기서 따라 나온다.

> 🔴 **본문 vs 그림 불일치 (우리 실독)**: 본문은 `Fig. 2c` 에 대해 *"there exist extended domains within the SSE with the magnitude of normalized strain energy **around 0.5**"* 라고 쓴다. **그림에서는 SSE 내부가 거의 전부 짙은 파랑(컬러바 기준 ≲0.15)** 이고, 0.5 대에 해당하는 청록은 **계면 기둥과 GB 줄기 몇 가닥에만** 있다. `Fig. 7a–d` 에서도 본문의 *"0.2–0.5 범위"* 서술과 실제 색이 같은 방향으로 어긋난다. ⇒ **"SSE 벌크에도 상당한 변형에너지가 쌓인다"** 는 읽기는 **그림이 지지하지 않는다**. 이 논문에서 응력은 **압도적으로 계면에 국한**된다.

### 5.2 왜 NMC 는 충전에, LCO 는 방전에 박리하나 (`Fig. 3`, `Fig. 4`, `Fig. S2a,b`)

이 논문에서 제일 깔끔한 논리다. **박리 = 인장**, **인장 = 양극 수축**. 그런데 양극이 언제 수축하는지는 **V̄ 의 부호**가 정한다.

| 양극 | V̄ 부호 | 리튬화하면 | 수축하는 때 | ⇒ 박리하는 때 |
|---|---|---|---|---|
| **NMC** | **V̄ > 0** | 부피 **증가** | **탈리튬화 = 충전** | **충전 말기** (`Fig. 3` 인셋 B) |
| **LCO** | **V̄ < 0** | 부피 **감소** | **리튬화 = 방전** | **방전 중반** (`Fig. 4` 인셋 C) |

NMC 는 충전 때 균열이 다 생기지만 **그 대가는 방전 곡선에서 드러난다** — 이미 떨어진 면적은 전하를 못 나르므로 방전 전압이 통째로 내려앉는다(ΔQ_NMC). 방전 중에는 NMC 가 팽창해 계면이 **압축**이라 추가 박리가 없다(인셋 B ≈ C).

LCO 는 반대다. 충전 중엔 팽창(압축) → 곡선이 겹치고, 방전에서 수축하며 박리한다(ΔQ_LCO).

> ⚠ 본문 오식 1건: LCO 절 바로 앞 NMC 문단에 *"The inset image C in **Figure 5**"* 라 적혀 있는데 **`Figure 3` 이다**.
> ⚠ **초록·서론의 "LCO 는 운용창에서 V̄<0" 는 절반만 참이다** — `Fig. S2b` 를 보면 선언된 운용구간(x ≈ 0.47–1.0) 중 **x ≈ 0.47–0.55 에서는 V̄ 가 양수**(*우리 산수*: x=0.47 에서 +3.34)다. 부호가 구간 안에서 **바뀐다**.

### 5.3 실험 대조 — 한 장뿐이고, 본문만큼 좋진 않다 (`Fig. 5`)

Wang 2019 (ref 17/23) 의 NMC|LLZO **R_ct vs Li 조성**을 모델과 겹쳐 놓았다. 본문은 *"compares very well with each other"* 라 쓴다. **그림을 실제로 보면 그 평가는 후하다**:

| x | 실험 충전 (red ○) | 모델 충전 (red —) | 실험 방전 (black □) | 모델 방전 (black —) |
|---|---|---|---|---|
| 0.52 | `≈ 2150` | `≈ 1450` | `≈ 2050` | `≈ 2950` |
| 0.59 | `≈ 2400` | `≈ 1400` | `≈ 2100` | `≈ 2950` |
| 0.68 | — | `≈ 1400` | `≈ 2200` | `≈ 2950` |
| 0.81 | `≈ 2600` | `≈ 1400` | `≈ 3000` | `≈ 3300` |
| 0.94 | `≈ 2950` | `≈ 2400` | `≈ 4450` | `≈ 4000` |
| 0.96 | `≈ 3200` | `≈ 3000` | `≈ 6550` | `≈ 6300` |

(단위 Ω·cm², 전부 `figure-read`)

**잡은 것**: 모양은 맞다 — 충전 가지는 낮고 평평, 방전 가지는 x→1 에서 급등, 끝값 ~7000 도 맞는다. **못 잡은 것**: 중간구간 충전 R_ct 를 **1.5–1.9 배 과소**평가한다. 그리고 그 과소는 우연이 아니다 — **§3e 의 i₀ 2 배 문제와 부호·크기가 정확히 일치한다**(§10-④).

### 5.4 전류밀도 — 박리는 무관, 손실은 비례 (`Fig. 8`)

CCCV 충전이 **모든 전류에서 같은 최종 SOC** 를 보장하므로, §5.1 에 따라 계면 응력이 같고 **박리량도 같아야 한다**. LCO 는 정확히 그렇다(`≈0.47–0.62`, 추세 없음). 용량감소만 **η = i·R** 로 늘어난다(2.95 → 8.6 mAh/g, **2.9 배**).

> 🔴 **NMC 쪽은 그림이 라벨을 지지하지 않는다**: 빨간 원이 **0.83 → 0.59 → 0.62 → 0.57** 로 내려간다 — 첫 점이 나머지 셋에서 **명확히 벗어난다**. 그림에 인쇄된 *"Interfacial delamination independent of current density"* 는 LCO 에서는 맞고 **NMC 에서는 과한 서술**이다. 그리고 하필 **그 튄 점(1 A/m²)이 이 논문 전체의 기준 조건**이다.

### 5.5 입경 — 완화책의 핵심, 그러나 문턱형이다 (`Fig. 6`, `Fig. 7`, `Fig. 9`)

**기전(저자)**: 입경 ↓ → GB 분율 ↑ → **GB 가 GI 보다 무르므로**(120 vs 141 GPa) 양극 수축을 **더 잘 받아준다** → 계면 변형에너지 ↓.

**증거**: `Fig. 7` 의 인쇄된 최대값 **1.16 / 1.11 / 1.04 / 0.72**.

> ⭐ **그런데 이 숫자를 그대로 읽으면 저자보다 더 정확한 결론이 나온다.** 150 → 75 nm(입경 **절반**)에서 변형에너지는 **1.16 → 1.04, 겨우 10 %** 내려간다. 40 nm 에서 **0.72 로 한 번에 −31 %** 떨어진다. ⇒ **부드러운 개선곡선이 아니라 "1 을 넘느냐 마느냐" 의 문턱 사건**이다. `Fig. 6c` 의 용량감소가 75 nm 아래에서 평평하다가 100 nm 부터 치솟는 것도 같은 이야기다.
> ⇒ **우리가 쓸 교훈**: 이 논문이 파는 것은 *"입자를 줄여라"* 가 아니라 **"계면 변형에너지를 파괴문턱 아래로 내려라"** 다. 수단은 무엇이든 된다.

저자 자신이 단서를 단다: ① GB 의 파괴에너지도 GI 보다 낮을 수 있다(ref 67) → 입계균열이 생길 수 있으나 **계산영역이 작아 옴 저항 지배가 아니므로** 용량에는 영향 없다 ② 실험상 LLZO 파괴인성은 입경에 **무관하거나 오히려 작은 입자에서 증가**한다(ref 68 = Sharafi 2017) ③ 무도핑 나노 큐빅-LLZO **~20 nm** 가 실험적으로 만들어진다(ref 74 = Xie/Goodenough 2012).

### 5.6 전압창 — 제일 실용적인 완화책 (`Fig. 10`)

`Fig. 10a`(= `Fig. S2a` 확대)가 전부다. **V̄_NMC 는 x > 0.4 에서 ~2 cm³/mol 로 평평하다가 x < 0.4 에서 폭발한다**(figure-read: x=0.32 에서 ≈8, x=0.26 에서 ≈15.5).

- **3.2–4.4 V** → x 가 1.0 → **0.3** 까지 간다 → **폭발 구간에 들어간다** → 박리 대부분이 **충전 말기**에 몰린다(`Fig. 3` 과 일치)
- **3.2–4.1 V** → x 가 1.0 → **0.45** 에서 멈춘다 → **폭발 구간을 피한다**

결과(`Fig. 10b`): 감소율 **0.5–1.0 → 0.1–0.3 mAh/g/cycle** (저자 "4×"; *우리 figure-read 산수* 2.8–3.1×). **대가는 용량 ~170 → ~140 mAh/g (−18 %)**.

**LCO 에는 이 수를 못 쓴다**: V̄_LCO 의 |최대| 가 **x ≈ 0.72–0.77** 에 있고(운용창 *한가운데*), 그 지점 OCP 가 **~3.8 V** 다. 상한을 3.8 V 아래로 내리면 쓸 용량이 남지 않는다. ⇒ **전압창 전략은 V̄ 가 *창 끝*에서 폭발하는 양극에만 통한다.**

### 5.7 나노기공 — 저자가 과소평가한 교차 (`Fig. S6`) ★

계면에 **미리 깨진 스프링**(= "나노기공")을 균일난수로 심는다.

| 입경 | 기공 0 | 기공 10 % | 기공 25 % |
|---|---|---|---|
| 40 nm | **0.11** | **0.18** | **0.36** |
| 75 nm | **0.24** | 0.27 | 0.43 |
| 100 nm | **0.65** | **0.40** | 0.49 |
| 150 nm | **0.85** | **0.36** | 0.48 |

(전부 `figure-read`, `Fig. S6c`. SI 본문은 150 nm 를 **70 % → 35 %** 로 적는다 — 난수 실현이 다른 것으로 보인다.)

- **큰 입자(100, 150 nm)**: 기공이 **크게 돕는다** (0.85 → 0.36).
- **작은 입자(40, 75 nm)**: 기공이 **해친다** — 40 nm 에서 **0.11 → 0.36, 3.3 배 악화**.
- **25 % 는 어디서도 10 % 보다 나쁘다** — 저자 설명: 기공이 뭉쳐 **큰 미세기공 = 응력집중원**이 된다.

> 🔴 SI 본문은 이 교차를 *"does not substantially impact the extent of interfacial delamination"* 로 기술한다. **3.3 배는 "substantially" 다.** 그림이 본문보다 강한 말을 하고 있다. (§10-⑧)
> ⭐ **이게 §7c 에서 우리에게 제일 아픈 그림이다** — 아래.

### 5.8 상도와 결론 (`Fig. 11`)

§3g 에 전부 옮겼다. 저자의 결론 문장 셋:
1. *"softer solid electrolytes, and cathode materials with small Li partial molar volume, are beneficial for stabilizing the C/SSE interface."*
2. *"sulfide-based solid electrolytes, with Young's modulus only two/three times larger than that of Li, are potentially better options for minimizing the C/SSE detachment."* — **단 황화물은 계면 파괴에너지가 낮아 안정한계선이 LLZO 것보다 아래로 내려간다.**
3. *"zero strain cathodes (V̄ < 0.5 cm³/mol) demonstrate the potential to be successful in preventing delamination."*

그리고 실험 반례를 스스로 적는다: *"Experimentally, interfacial delamination has been observed **even for NMC/sulfide systems**"* (ref 16 = Koerver 2017 Chem. Mater.).

### 5.9 ★ 중간층(interphase)에 대해 이 논문이 **실제로** 말한 것 — 전문

본문에 중간층은 **두 군데**밖에 안 나오고, **둘 다 정성적**이다.

(i) 결과 말미:
> *"Another pathway to stabilize the C/SSE interface is the incorporation of **interphase layers** that can not only mitigate the interdiffusion of ions but also minimize the extent of interfacial delamination **due to the higher fracture energies between the cathode and the interphase layer**. For example, the adoption of **LBCO (Li₃BO₃ + Li₂CO₃)** or **LNTO (LiNb₀.₅Ta₀.₅O₃)** interphase layers can help to stabilize the LCO interface with LLZO- and LGPS-based solid electrolytes, respectively, where **100 cycles can be achieved without any significant capacity fade**."*

(ii) 결론 마지막 문단:
> *"**Extent of delamination with interphase layers depends on (a) the elastic properties of the intermediate material and (b) fracture energy between the cathode particles and the interphase.** Examining the impact of interdiffusion and the effect of interfacial layers will be the subject of subsequent studies."*

> 🔑🔑 **이 두 문장이 §7c 판정의 전부다.**
> - **중간층은 이 논문에서 계산된 적이 **없다**.** "subsequent studies" 로 넘겨졌고, 그 후속이 **`ncube2026`**(LNTO) 이다.
> - 중간층이 들어가면 **경쟁하는 항이 둘**이라고 저자가 명시한다 — **강성(나쁨) vs 계면 파괴에너지(좋음)**. 그리고 **(i) 에서 실제로 중간층을 *추천*하는 근거는 후자다**(*"due to the **higher** fracture energies"*).
> - ⇒ **"단단하면 나쁘다" 는 이 논문에서 *조건부*다.** 강성만 보면 나쁘지만, 그 층이 양극과 **더 잘 붙으면**(Ψ̄_t ↑) 안정한계선 자체가 위로 올라간다. `Fig. 11` 이 정확히 그 그림이다 — **황화물(무름)이 LLZO(단단)보다 왼쪽이지만, 한계선은 파괴에너지 때문에 아래로 내려간다.** 두 축이 서로를 상쇄할 수 있다.
> - ⚠ **그런데 이 논문은 그 상쇄를 계산하지 않았다** — `Fig. 11` 의 x 축은 **SSE 벌크의 영률**이지 *끼어든 층*의 영률이 아니고, 두 Ψ_t 선은 **SSE 종류가 바꾼 것**이지 *중간층이 바꾼 것*이 아니다.

---

## 6. Figure set ★

| Fig | 내용 | 우리 활용 |
|---|---|---|
| **1a** | Famprikis *Nat. Mater.* 2019 의 계면 모식 (σ_adh, γ_xfc, K_Ic, ε_electrochemical, E_SE/G_SE) | 박리축의 **어휘집** — 우리 CEI 문서에 없는 기호가 전부 여기 있다 |
| **1b** | 초기 배치: 빨강 GI · 노랑 GB · 주황 양극, lattice-spring 노드망 | 2D 셀 기하 — `ncube2026` §3.3 의 원형 |
| **1c** | 수송 경계조건 (좌 φ=0, 위아래 flux 0, 계면 i_BV, 우 I_app) | 재현 시 그대로 필요 |
| **1d** | ★ 역학 경계조건: **x 양끝 u_x=0**, 위아래 **자유**, 우측 중점 u_y=0 | 🔴 **계면 인장을 만드는 것이 이 x-고정이다** — §10-② 의 근거 |
| **1e** | 끊긴 결합(×)과 계면 탈착(검은 기둥) | 박리의 시각적 정의 |
| **2a** | 두 기전 흐름도 | ①과 ②의 분기 |
| **2b** | 계면 전류밀도 vs y — GB 에서 `figure-read ≈1.12–1.22` vs 벌크 `≈0.85` (**1.3–1.5× 집중**) | GB 전류집중의 정량 — 우리 입계 논의에 바로 쓸 수 있는 수 |
| **2c,d** | 변형에너지 등고선: (c) 벌크농도 기전 = 계면 기둥 노랑 / (d) 농도구배 기전 = **거의 0** | ★ **박리 구동력은 SOC 하나** — 우리도 이 판별을 먼저 해야 한다. 🔴 단 (c) 의 SSE 내부는 본문의 "0.2–0.5" 보다 **훨씬 어둡다** |
| **3** | NMC 1사이클 V–Q, 박리 유/무 + 균열 인셋 A/B/C (3.0–4.5 V) | (안 봄) 충전 말기 박리의 서술적 근거 |
| **4** | LCO 1사이클 V–Q + 인셋 (3.2–4.1 V) | (안 봄) 방전 중반 박리 |
| **5** | R_ct vs x, 실험(Wang 2019) vs 모델, 충전/방전 | 🔴 **중간구간 충전 R_ct 를 1.5–1.9× 과소**. 무박리 기준 `≈1400` = *우리 산수* 1292 Ω·cm² ✅ |
| **6a,b** | 입경 4종 V–Q (NMC / LCO) | 방전전압 손실 `≈0.12 V`(150 vs 40 nm). LCO 대입경 곡선의 **계단** = 이산 파단 사건 |
| **6c** | ★ 1사이클 용량감소 vs 입경 (NMC/LCO) | NMC `≈0.4/1.3/5.2/11.5` · LCO `≈0.7/1.0/1.6/6.3` mAh/g. **문턱형**, 40 nm 에서 **순서 역전** |
| **7a–d** | ★★ 입경별 정규화 변형에너지 등고선, 최대값 **1.16/1.11/1.04/0.72** 인쇄 | **파괴문턱 1 을 넘느냐**가 전부. 150→75 nm 는 −10 %, 40 nm 에서 −31 % |
| **8a,b** | 용량감소·분율박리 vs I_app (1–7 A/m²) | LCO 는 무관 ✅ / 🔴 **NMC 는 0.83→0.57 로 내려간다** — "independent" 라벨이 과하다 |
| **9a,b** | 10사이클 유지율 × 입경 4종 | (안 봄) `Fig. 10b` 가 같은 내용을 포함 |
| **10a** | ★ V̄_NMC vs x + 두 전압창 화살표 (원데이터 = **Koerver EES 2018**) | **x<0.4 에서 폭발** — 전압창 전략의 물리 |
| **10b** | ★ 10사이클 유지율, 4.4 V(실선) vs 4.1 V(점선) × 입경 3종 | 감소율 **0.5–1.0 → 0.1–0.3 mAh/g/cyc**, 용량 **~170 → ~140** |
| **11** | ★★★ **상도**: V̄ vs YM_SSE/YM_Li, 두 안정한계선(2.0 / 0.8 J/m²), NMC·LCO × LLZO·황화물 4점 | **우리 아지로다이트를 얹을 축.** comp1 → x `≈2.3` · modelc → `≈2.9`. 한계선 **V̄_crit ∝ YM^(−1/2)**(*우리 역산*) |
| **S1** | 양극 수축 모식 (W2<W1, L2<L1) | (안 봄) y-자유경계의 근거 |
| **S2a,b** | ★ V̄ 원곡선 (NMC >0 / LCO 부호전환, 최소 `≈−4.2` @ x`≈0.72–0.75`) | Eq. S5/S6 검증의 기준 — **S5 가 여기서 깨진다** |
| **S2c** | 미세구조 4종 (150/100/75/40 nm), 양극 라벨 **"NMC111"** | 🔴 **연속체 양극이 NMC111** — DFT 의 811/622 와 다르다 |
| **S3** | DFT 계면 구조 2종 (384 원자) | 🔴 **NMC/LLZO 라벨이 서로 바뀌어 있다**(색범례 기준) — §10-⑨ |
| **S4** | 교환전류 스윕 → 박리 무관, 용량감소 ∝ 1/i₀ | (안 봄) 수치 미기재 |
| **S5** | y-경계조건 (고정 vs 자유) 민감도 → 영향 없음 | (안 봄) 🔴 **정작 x 는 안 봤다** |
| **S6a–c** | ★ 나노기공 0/10/25 % × 입경 4종 | **큰 입자는 개선, 작은 입자는 3.3× 악화** — §7c 의 핵심 반례 |

---

## 7. 우리 대비 → `our_dft_baseline.md`

### 7a. 축 매핑 — 겹치는 것과 안 겹치는 것

| 축 | 이 논문 | 우리 | 판정 |
|---|---|---|---|
| **A 이온전도** | κ_LLZO GI 1.1e−1 / GB 0.4e−1 S/m (**문헌 인용**, 자체 계산 아님) | comp1/modelc D·Ea (MLIP-MD) | ⛔ **비교 금지** — 계도 다르고 그들은 계산도 안 했다 |
| **B 산화안정** | ⛔ **없음** (*"passivation layer … has not been taken into account"*) | 4축 (①onset ②반응량 ③계면산물 ④속도) | ⛔ 교집합 0. 이 논문은 **화학을 명시적으로 뺐다** |
| **C 기계** | Y_cathode 120 · Y_LLZO GI 141 / GB 120 GPa (**전부 문헌**) · Ψ_t 계면 2.0 / 벌크 5.3 J/m² (**DFT, 자체**) | **E_VRH comp1 22.06 / modelc 27.66** · B₀ 26.23 / 21.71 · **lpsocl K 27.82 / G 13.58 / E 35.04** (자체 DFT) | ⭕ **여기가 유일한 실접점** — 단 **우리 E 를 그들 Y 와 같은 표에 놓지 않는다**. 접점은 **`Fig. 11` 가로축의 *칸*** 이다 |
| **D 전자구조** | ⛔ 없음 (gap·DOS·COHP 전부 0) | gap 2.066 / 2.099 eV 등 | ⛔ 교집합 0 |
| **E 환원/음극** | ⛔ 없음 | ✓ | ⛔ |
| **🆕 F 기계-계면(박리)** | ✅ **논문 전체** | ⛔ **0 건** | 🔴 **우리 공백. 이 논문이 눈금을 준다** |

### 7b. ⭕ 값 이식이 허용되는 **유일한** 통로 — `Fig. 11` 의 칸

사슬이 끊기지 않는다:

```
본문 ref 71 = Deng 2016 JES (우리 보유 digest)
   └ Li₆PS₅Cl E = 22.1 GPa  ≡  우리 comp1 relaxed-ion 22.06 GPa   (Δ 0.2 %, 기검증)
   └ LGPS 21.7 GPa
Barai 본문: "sulfide … Young's modulus only 2×/3× larger than that of Li"  ← 이 값들에서 나온 말
Fig. 11 황화물 마커: x = YM_SSE/YM_Li  figure-read ≈ 2.2
   └ *우리 역산*: YM_Li ≈ 9.4 GPa (8–11 대역)
⇒ 우리 comp1 → x ≈ 2.3 · modelc → x ≈ 2.9 · lpsocl(E 35.04) → x ≈ 3.7
```

**판정**: **우리 아지로다이트 3계 전부 `Fig. 11` 의 "황화물" 칸(x ≈ 2–4)에 들어간다.** LLZO 칸(x ≈ 15)이 아니다. 이는 `ncube2026 Fig. S10e` 가 우리를 *"박리 없음"* 칸에 넣은 것과 **독립적으로 같은 결론**이다(그쪽은 응력 MPa, 이쪽은 상도 좌표).

⛔ **금지**: ① `Fig. 11` 의 **V̄ 값을 우리 계에 붙이지 않는다** — 우리는 양극 V̄ 를 계산한 적이 없다 ② YM_Li ≈ 9.4 GPa 는 **우리 역산**이지 논문 값이 아니다 ③ *"안전 칸"* 은 **"박리 안 한다"** 가 아니다 — 저자 자신이 *"delamination has been observed even for NMC/sulfide systems"* 라 적었고, `Fig. 11` 에서 NMC/황화물은 **경계선 바로 위**다.
⚠ **그리고 lpsocl(E 35.04) 은 x ≈ 3.7 로 셋 중 가장 오른쪽**이다 — O 도핑이 우리를 상도에서 **불리한 쪽으로 민다**. 작지만 방향이 있는 관찰이다.

### 7c. 🟠🟠 **Nd 인산염 판정 — 이 논문 논리로 "강성 인산염이 박리를 부른다" 가 성립하나?**

> 1저자 질문에 정면으로 답한다. **결론: 이 논문으로는 판정이 안 난다. 그런데 "판정이 안 나는 이유" 가 우리에게 불리하다.**

**① 성립하는 절반 — 강성은 실제로 불리한 축이다.**
`Fig. 11` 가로축이 단조다. `Fig. 7` 은 **영률 15 % 차이(141↔120)** 만으로 최대 변형에너지가 **−38 %** 바뀜을 보인다 — 계면 응력이 국소 강성에 **매우 민감**하다. 인산염 3상(NdPO₄ 모나자이트 계열, LiNd(PO₃)₄·NdP₅O₁₄ 축합인산염)은 황화물(20–30 GPa)보다 **자릿수가 아니라 배수로** 단단할 것이 거의 확실하다 — 그러면 **국소적으로 x 축을 오른쪽으로 민다**. 방향은 명백히 나쁜 쪽이다.

**② 성립하지 않는 절반 — 상쇄항이 있고, 저자가 그걸 명시했다.**
§5.9 (ii): *"delamination with interphase layers depends on **(a) the elastic properties of the intermediate material** and **(b) fracture energy between the cathode particles and the interphase**."* 그리고 §5.9 (i) 에서 저자가 중간층을 **추천하는** 근거는 **(b)** 다 — *"due to the **higher** fracture energies"*. `Fig. 11` 에서 Ψ_t 가 0.8 → 2.0 J/m² 로 올라가면 한계선이 통째로 위로 올라간다(*우리 산수*: V̄_crit ∝ √Ψ_t ⇒ √(2.0/0.8) = **1.58 배**). **강성 2 배를 파괴에너지 2.5 배가 정확히 상쇄할 수 있다**(√2 ≈ 1.41 < 1.58).

> 🔴 **정정 (2026-09-22) — 이 1.58 은 분모가 문헌값이 아니다.** 황화물 0.8 J/m² 는 Barai 채택값이고
> 원전 둘 중 어디에도 없다(머리의 정정 상자). 원전값으로 다시 하면 —
> **Haruyama 0.689 → √(2.0/0.689) = 1.70 배** · **Okuno 0.400 → √(2.0/0.400) = 2.24 배**.
> ⇒ *"강성 2 배(√2 = 1.41)를 파괴에너지가 상쇄한다"* 는 **방향은 세 경우 다 살아남지만**
> (1.58 · 1.70 · 2.24 전부 1.41 초과), **여유 폭이 11.8 % → 20.5 % → 58.1 % 로 갈린다.**
> 원고에 배수를 적을 때는 **어느 분모를 썼는지 반드시 같이 적는다.**
> ⚠ 그리고 분자 2.0 도 **Barai 의 산화물 Ψ_t** 이지 우리 값이 아니다 — 우리 W_ad 와 섞지 않는다.
⇒ **"단단하면 나쁘다" 는 이 논문 논리에서 조건부다.** 성립 여부는 **NdPO₄|NMC 계면의 부착일(=파괴에너지)** 이 **LPSCl|NMC 의 0.8 J/m² 보다 얼마나 큰가**에 달려 있다.

**③ 🔴 그래서 우리에게 정말 불리한 것 — 우리는 *두 축 다* 모른다.**
- **C_ij (강성)**: NdPO₄ / LiNd(PO₃)₄ / NdP₅O₁₄ 중 **아무것도 계산한 적이 없다.**
- **W_ad / Ψ_t (부착)**: 인산염|NMC 계면을 **한 번도 만들어 본 적이 없다.**
⇒ 지금 우리가 *"in-situ 나노분산이라 괜찮다"* 고 말하면 그건 **두 미지수가 있는 부등식에 대해 부호를 주장하는 것**이다.

**④ 🔴🔴 그리고 `Fig. S6` 가 우리 완화논거를 직접 약화시킨다.**
우리 기존 완화 가설(`ncube2026` digest §7c 에 기록)은 *"우리 산물은 연속 코팅층이 아니라 in-situ·나노분산이라 응력 집중 양상이 다를 수 있다"* 였다. 이 논문에 **계면의 분산된 미세특성**을 실제로 넣어 본 유일한 계산이 `Fig. S6` 이고, 그 결과가 이렇다:
- 도움이 되는 기전은 **분산 그 자체가 아니라 *순응(compliance)***이다 — 도움이 된 것은 **기공**, 즉 **강성 0** 인 것이다. **단단한 분산상은 이 기전의 정반대다.**
- 그리고 도움조차 **조건부**다: **작은 입자(40 nm)에서는 10 % 만 넣어도 0.11 → 0.18, 25 % 면 0.36 (3.3 배 악화)**. 이유는 저자가 적은 대로 **분산 특성이 뭉쳐 응력집중원이 되기 때문**이다.
⇒ **"나노분산이니까 안전하다" 는 이 논문에서 지지받지 못한다.** 이 논문이 지지하는 것은 *"순응하는 것이 분산돼 있으면, 그리고 양이 적당하면, 큰 입자에서만 돕는다"* 이다. 우리 산물은 **순응하는 것이 아니다.**
⚠ 단 대칭적으로 말하면: **`Fig. S6` 는 단단한 분산상을 계산한 것이 아니다.** 따라서 이것도 *반증*이 아니라 **우리 논거의 근거가 사라졌다**는 뜻이다 — 우리가 기대던 유사성이 실제로는 반대 부호였다.

**⑤ 판정 — Nd 인산염 C_ij 를 계산해야 하나?**
**해야 한다. 단 C_ij 만으로는 부족하고, 그 사실이 이 논문에서 나온다.**
- **필요성**: 우리는 원고에서 *"이 보호상이 생긴다"* 를 **좋은 일**로 주장한다. 이 논문은 계면에 낀 상의 **강성이 불리한 축**임을 보이고, 우리는 그 축 위 우리 위치를 **모른다**. 심사자가 이 논문(또는 `ncube2026`)을 들고 오면 답할 말이 없다. `Fig. 7` 의 15 %→38 % 민감도는 *"인산염이라도 조금이니까 괜찮겠지"* 를 허용하지 않는다.
- **불충분성**: `Fig. 11` 은 **2 차원**이다 — 강성 **과** 파괴에너지. **C_ij 만 내면 한 축만 채우고, 나쁜 쪽 축만 채운다.** 그러면 우리 손으로 우리 논거를 깎는 결과가 된다.
- ⇒ **묶어서 낸다**: **C_ij (EOS/elastic, 기존 파이프라인) + 인산염|NMC 부착일 W_ad**. 후자가 §H 의 *"W_ad → σ_adh 다리"* 항목과 같은 것이고, `ncube2026` 이 **W_ad 를 계산해 놓고도 응력 기준으로 환산하지 않은** 바로 그 미연결이다(그 digest §10-⑬b).
- ⚠ **선결**: **보고량 카드**(`kb/templates/estimand_card.md`)를 먼저 쓴다. 답해야 할 양이 *"연속 코팅층의 박리"* 인지 *"나노분산 2차상의 응력 집중"* 인지에 따라 **필요한 계산이 다르다** — 후자면 C_ij·W_ad 만으로 안 되고 응력집중 인자(Eshelby 계열)가 필요하다. 그 판단 없이 던지면 SDCP 8회 반려의 재판이다.

### 7d. ★ LLZO(가넷) → 황화물 이식 — 무엇이 깨지나

| 이식 항목 | 가넷에서 | 황화물에서 | 이식 가능? |
|---|---|---|---|
| **① 박리 구동력 = SOC 변화** (`Fig. 2`) | ✅ | **✅ 그대로** — 양극 V̄ 와 계면 인장은 SE 종류와 무관 | ⭕ **완전 이식** |
| **② V̄ 부호가 박리 시점을 정한다** | ✅ | **✅ 그대로** — NMC 는 충전, LCO 는 방전 | ⭕ **완전 이식** |
| **③ 안정한계선의 *형태*** (V̄_crit ∝ YM^−½) | ✅ | ✅ 저자가 황화물 선을 실제로 그렸다 | ⭕ 이식 |
| **④ 무른 SE 가 유리** | 141 GPa | **~22–28 GPa** → x 15 → 2–3 | ⭕ **황화물이 유리** |
| **⑤ 계면 파괴에너지** | **2.0 J/m²** (자체 DFT) | **0.8 J/m²** (refs 69, 70, **Li₃PS₄ 기준**) | ⚠ **천장이 2.5 배 낮다** — ④의 이득을 부분 상쇄 |
| **⑥ 입계(GB) 연화로 응력완화** | GI/GB = 141/120, **15 % 대비** | 🔴 **깨진다** — 황화물은 **냉간가압 다결정**이라 "입내/입계" 이분법이 성립하는지 자체가 다르고, 입경도 **nm 가 아니라 μm** 다. GB 연화 대비도 미지 | ⛔ **이식 금지** |
| **⑦ 입경 40 nm 처방** | 실험적으로 가능(ref 74, ~20 nm) | 🔴 **황화물 SE 입자는 보통 μm 급**. 이 논문 계산영역(300 nm)보다 크다 | ⛔ **이식 금지** |
| **⑧ 탄성(선형) 가정** | 가넷은 **취성 세라믹** — 합당 | 🔴 **황화물은 소성유동이 표준**(Sakuda, 냉간가압으로 치밀화). `Bucci 2018` 이 *"σ_yield < 0.5 F_c 면 소성이 박리를 막는다"* 를 별도 기전으로 둔 이유다 | ⛔ **이 논문은 그 기전이 아예 없다** |
| **⑨ SSE 부피 고정** (SI: *"the volume of the LLZO SSEs are fixed"*) | 가넷은 Li 를 격자에 품고 전도 — 합당 | ⚠ 황화물도 SE 자체는 조성이 안 변하나, **분해로 생긴 계면상은 부피가 변한다** — 이 모델엔 없다 | ⚠ 부분 |
| **⑩ 절대 박리율·용량감소 수치** | — | — | ⛔ **절대 금지** — 단일 난수 실현(§10-①) |

> 🔑 **한 줄**: **구동력과 상도의 *형태*는 그대로 온다. 완화책(입경·입계)은 안 온다. 그리고 황화물의 대표 기전인 *소성*이 이 모델에 없다** — 그래서 이 논문은 황화물에 대해 **보수적(=과대) 예측**을 낼 가능성이 크다. `Bucci 2018` 과 반드시 함께 읽어야 하는 이유다.

### 7e. ⚖️ `Bucci 2018` 과의 대조 — 중복이 아니라 **직교**다

우리 기존 박리 digest 중 제일 가까운 편이다. 이 논문이 **SI ref 28 로 인용**한다.

| 항목 | **Bucci 2018 (PRM)** | **Barai 2021 (본편)** |
|---|---|---|
| 방법 | **닫힌형 해석** 1D 방사대칭 + cohesive-zone | **수치** 2D lattice-spring + control-volume, **시간적분** |
| 기하 | 구형 AM + SE 껍질 (1 입자) | 평면 계면 + **다결정 SSE(GI/GB)** |
| 계면 | **cohesive traction-separation** (연속적 열림 ‖u‖) | **난수 문턱의 이산 스프링 파단** (켜짐/꺼짐) |
| 출력 | **임계조건·설계맵** (박리 개시 strain, 임계반경, σ_yield/F_c) | **전압–용량 곡선·용량감소·R_ct** (셀 지표!) |
| 시간축 | ⛔ 없음 (rate-independent) | ✅ **있다 — 충방전 중 균열이 자란다, 10 사이클** |
| 대표 임계 | **부피 7.5 % 면 박리 개시** · **E<25 GPa & γ>5 J/m² 면 25 % 까지** | **Ψ/Ψ̄_t > 1** · 상도 `Fig. 11` |
| **소성** | ✅ **있다** — σ_yield < 0.5 F_c 면 박리 방지 | ⛔ **없다** (순수 탄성) |
| **전기화학 결합** | ⛔ 없음 (FPT random-walk 로 *사후* ASR 만) | ✅ **있다** — 응력이 Butler–Volmer 에 되먹임(Eq. S1/S3) |
| 입자크기 | 개시는 **무관**, 안정성은 의존(임계 50–500 nm) | **SSE 입경**에 의존 (양극 입자크기는 안 봄) |
| 재료 지정 | **소재 무관 스윕** | **LLZO/NMC/LCO 지정** + 황화물 1선 |
