Repository: yonghoon7153-source/Yonghoon-DEM-DFT

# 📚 LITDB — 문헌 단일 시스템 (**SE·DFT 축 + DEM·MPM 축, 두 트랙**)

> **앞으로 논문은 여기서만 본다.** 여러 곳(db/literature, kb/papers, db/properties, Excel)에 흩어진 문헌을 한 곳에서 생각·참고·비교하기 위한 통합 MD 시스템.

## 왜 트랙이 둘인가
`INDEX.md` 는 argyrodite 전해질 축이라 접촉역학·MPM·건식전극 digest 가 들어갈 자리가
없다. 그래서 한때 64편이 **어느 인덱스에도 없었다**(open_items #7). 축을 나눠 그 구멍을
닫았고, 한 분모로 세면 “159편 중 98편 미언급” 같은 **가짜 미결**이 나온다
(`comparison_vs_ours.md:8`). 분리는 실측 근거가 있는 결정이다 — 합치지 말 것.

⚠ 이 표의 **편수는 적지 않는다.** 손으로 쓴 수는 반드시 낡는다(README 자신이 세 번 틀렸다).
현재값은 `python3 tools/litdb/build_index.py --check` 로 본다.

File: litdb/papers/bares2021_soft_rigid_mix_experiment_dic_proceedings.md (part 1 of 2)
<!-- digest 표준 양식. COMPREHENSIVE / paper-level STANDALONE digest. 깊이 기준 = bazzoun2026_dem_fem_rnm_ionic.md · 꼴 · 절 번호 = cardenasbarrantes2022_soft_hard_grains_compaction_experiment_dic.md · vu2019_soft_grain_compression_beyond_jamming_dic.md -->
# 무른 (초탄성 실리콘) + 단단한 (PVC) 2D 원기둥 혼합의 일축 단계 압축 실험 — 학회 발표문 (Powders & Grains 2021) · 2022 혼합 실험 (Letter) 과 같은 장치 · 같은 재료의 앞 판 · κ 0.5 한 실험의 응력 · 배위수 · 특정 접촉 길이 (specific contact length) · 입자 안 von Mises 변형 · 비구형도 · 빈틈 넓이 + 첫째 불변량 장 · 변형 확률밀도 · "접촉 길이 선형 = 2D Hertz 와 맞지 않음" — Barés, Cárdenas-Barrantes, Cantor, Azéma, Renouf (EPJ Web of Conferences 2021)

> slug `bares2021_soft_rigid_mix_experiment_dic_proceedings` · DOI `10.1051/epjconf/202124905004` · type `experiment 2D (초탄성 실리콘 + PVC 강체 이분산 원기둥 96 개 혼합 · 일축 단계 압축 (compaction) · 평판 스캐너 2400 dpi + 대변형 DIC · 학회 발표문 4 쪽)` · PDF `7ef00d7c-11._Highly_strained_mixtures_of_bidimensional_soft_and_rigid_grains_an_experimental_approach_from_the_local_scale.pdf` · digested `2026-11-10` · status ✅
>
> ⚠⚠ **먼저 읽을 것 — 여섯 겹의 전이 금지**: ① **2D** (높이 15 mm 원기둥의 **바닥면**만 본다 · 위는 자유) · ② 재료 = **실리콘** (E 0.45 MPa ·
> 초탄성 · ν 미기재) + **PVC** (E 1.2 GPa) — 우리 SE (LPSCl) · AM (NCM) 이 아니다 · ③ 응력 축 글자는 **'MPa'** (본문도 "0 MPa") 지만 같은 장치 2022
> 평균 (kPa) 과 같은 φ 에서 1.1–1.8 배라 **kPa 의 오기로 보인다** [판독 + 카드 산술] · 응력 정의 (나눈 넓이) 없음 · ④ 그림 2–4 는 **κ 0.5 한 실험**
> (다른 κ 는 그림 4 삽도의 표준편차 곡선뿐) · ⑤ **하중 쪽만** (탈압 없음) · 소성 없음 (가역 초탄성 + 강체) · ⑥ **맞춘 법칙 · 수치 대조 없음** (수치 연구
> [14] 와 "비슷하다" 한 줄) · 보충 자료 없음 (학회 영상 링크만).
> ⇒ **절대값 전이 0 건.**  가져오는 것 = (a) **같은 장치 계열의 앞 판이 무엇을 · 어떤 정의로 쟀나** (2022 Letter 와 같은 장치 · 다른 자료 · 다른 서술 —
> §0-1) (b) **하중 없는 출발에서도 특정 접촉 길이가 13 %** (근접 판정만으로 생기는 기준선과 같은 자리 · 우리 MPM 피복 결함 `MPMC-02` 의 실험 쪽 사례
> · §9-1) (c) **단단한 입자의 하중은 변형으로 읽을 수 없다** — 그런데도 결론은 "하중이 균형" (§5-4 · §9-2) (d) 점접촉 (Hertz) 한계를 말한 실험 쪽
> 문장 하나 (p. 2 · §0-2).
>
> ⚠ **그림 · 본문 · 같은 그룹 다른 글과 어긋나는 곳 (원문 그대로 둘 다 적음 · §12-B)**: 본문 "φj 0.84 · Z slightly above 3" ↔ 그려진 Z (0.84 에서 3.6
> [판독]) · 비구형도 정의 문장의 비가 거꾸로 (그대로면 ≤ 1 · 그림은 1.007 → 1.055) · 그림 2 의 평균 𝒞 0.966 ↔ 그림 4 분포의 1 차 모멘트 ≈ 1.03
> [판독 + 카드 산술] · 그림 4 삽도 std ≤ 0.18 × 10⁻³ ↔ 같은 그림 분포 폭 0.003–0.09 · 삽도 κ 0.5 의 φ − φJ 끝 0.119 ↔ 그림 2 의 φ 끝 − φj = 0.072 ·
> "상관 칸 크기 자동 조절 [13]" ↔ [13] (vu2019) 원문은 40 px 고정 칸 · 접촉 길이 선형이 "Hertz 2D 와 맞지 않음" (이 글) ↔ "Hertz 척도로 예측" (2022 SM).
>
> **같은 그룹 · 같은 장치 계열** (LMGC Montpellier): `vu2019_soft_grain_compression_beyond_jamming_dic` (장치 선행판 · 무른 입자만 · 이 글 ref [13]) →
> **이 카드** (2021 학회판 · 실리콘 + PVC 혼합의 첫 보고) → `cardenasbarrantes2022_soft_hard_grains_compaction_experiment_dic` (같은 장치 · κ 0.2–1 ·
> 시료 셋 평균 · 압밀 법칙 일축 확장 · 이 글을 ref [33] 으로 인용).  같은 학회 권 (EPJ Web Conf. 249) 의 **수치판 단편** =
> `cardenasbarrantes2021_soft_rigid_mix_compaction_proceedings` (DOI …/202124902008 — **다른 글** · 이 글은 그것을 인용하지 않는다) · 수치 모체 =
> `cardenasbarrantes2020_rigid_deformable_mixture_compaction_nscd` (이 글 ref [14]).
>
> 쪽 표기: 이 카드의 **p. N = PDF 의 N 쪽** (4 쪽 · 머리글 "EPJ Web of Conferences 249, 05004 (2021)").  기호: 원문 |**C**| (von Mises of the right
> Cauchy–Green tensor) = 이 카드 **𝒞** (표 안의 막대 기호를 피하려고).

---

## 0. 이 논문이 우리에게 *왜* 중요한가 (한눈 positioning)

[DEM 우선 (수영)] 트랙은 AM (단단한) + SE (무른) 를 가압부터 탈압까지 한 모델로 누를 후보를 고른다.  같은 그룹의 2022 실험 Letter 가 그 비교의
**실험 쪽 관측량 세트**를 주는데, 이 글은 그 장치로 **무른 + 단단한 혼합을 처음 보고한 학회 발표문**이다.  값은 옮기지 않는다 — 쓸모는 ① 2022 판이
"[33] 을 보라" 로 넘긴 설정의 원문 (정확한 입자 수 · 마찰 실측값 · 모터 단계) ② 2022 판에 없는 관측량 (빈틈 넓이 · 첫째 불변량 장 · 하중 분담
문장) ③ **같은 장치인데 글마다 정의 · 서술이 달라지는 자리**를 확인하는 것이다.

| 우리가 필요한 것 | 이 논문이 주는 것 |
|---|---|
| 2022 혼합 실험의 설정을 **원문으로** | p. 1–2: 피스톤 270 × 202 mm² · 스테퍼 모터 **25 µm/단계** · 힘 센서 둘 100 Hz · 0.5 mm (2 mm/min) + 1 분 · 2400 dpi (10.6 µm/px) · **96 개 (무른 1/2 · 작은 2/3, 두 종류에 같은 비)** · κ 0.2–0.8 · 기름 · **마찰 0.05 ± 0.02 (실측)** · 사진 ≈ 100 장 · "over 15 %" |
| 피복 (coverage) 정의의 **하중 조건** 근거 | 그림 2: **σ ≈ 0 · Z ≈ 2.5 인 출발에서 특정 접촉 길이 l = 0.13** [판독] — 근접 0.5 mm 만으로 생기는 호 길이 (Z 2.5 면 ≈ 16 % · 범위 13–25 %) 와 같은 자리 [카드 산술 · 가정] · 2022 판은 재밍에서 ≈ 0–2 % · vu2019 는 0.09 — 판정 규칙이 기준선을 정한다 |
| 단단한 입자의 **하중 몫** | 단단한 입자 변형은 측정 잡음 아래 (p. 3 · 그림 3) — 결론 (p. 4) 은 무른 입자 변형만으로 "rigid particles do not carry more load than the soft ones … balanced" 라고 **추론**한다 (측정 아님 · §5-4) |
| 점접촉 (Hertz) 한계를 말한 **실험 쪽 문장** | p. 2: *"This quantity increases linearly with φ, which is not in agreement with the Hertz's contact law in 2D [24]. This last point is not surprising since soft particles are far from the small deformation assumption in our study."* |
| 입자 안 변형장 · 분포의 **실측 견본** | 그림 3 첫째 불변량 장 (무른 tr **C** 1.83–2.11 · 단단한 tr ε ±0.01) · 그림 4 𝒞 확률밀도 (봉우리 150 → 11 · 오른쪽 지수 꼬리) · 삽도 표준편차의 κ 순서 (0.2 > 0.5 > 0.8) |
| 재밍 · 닫힌 빈틈의 **관측량** | 빈틈 넓이 A 1 → 14 → **27 cm² (φ 0.880)** → 13 — 상자 전체 빈 넓이일 수 없다 (그것은 줄기만 한다 · 카드 산술) → 가장자리에 닿지 않은 닫힌 빈틈의 합으로 읽힌다 (vu2019 정의 · 추정) |

⚠ 하중 쪽만 · 2D · kPa (축 글자 MPa) · 초탄성 + 강체 · 한 실험 · 4 쪽.

### 0-1. ★ 가장 먼저 가린 것 — 2022 실험판과 같은 장치 · 같은 자료인가

> 출처: 이 글 = 원문 PDF · 2022 = 정본 카드 `cardenasbarrantes2022_soft_hard_grains_compaction_experiment_dic` 와 그 Letter 원문 (inbox `41d221fb-2._…pdf`
> 에서 [33] 인용 자리만 다시 열었다) · 2022 값은 그 카드의 판독 (SM 그림 1 벡터 판독 · 그림 3b · 4c).

| 항목 | 이 글 (2021 · 05004) | 2022 Letter (PRE 106, L022901) | 판정 |
|---|---|---|---|
| 장치 | 2D 피스톤 270 × 202 mm² · 스테퍼 모터 + 나사 · 움직이는 변에 힘 센서 둘 · 100 Hz · 0.5 mm @ 2 mm/min · 1 min 이완 · 평판 스캐너 2400 dpi (10.6 µm/px) — *"the experimental set-up already presented in [13]"* (p. 1) | 같은 숫자 · *"a setup partially introduced by [12,33]"* | **같은 장치** |
| 모터 단계 | **25 µm per motor step** (p. 1) | 없음 | 이 글만 |
| 무른 입자 | 초탄성 실리콘 원기둥 [13, 16] · E **0.45 MPa** [18] · ν 미기재 | E0 0.45 MPa [37] (= 같은 Exp. Mech. 59, 453 논문) · **ν 0.5** | 같은 재료 (ν 는 2022 만) |
| 단단한 입자 | PVC · E **1.2 GPa** · 은색 금속 칠로 무늬 | PVC 1.2 GPa · *"local stresses are too low to induce any significant deformation of the PVC [33]"* | 같음 |
| 크기 | 이분산 지름 20 · 30 mm · 높이 15 mm | 같음 | 같음 |
| 입자 수 | **96 개 · 무른 1/2 · 작은 2/3 · 작은 비가 두 종류에 같게** (p. 2) — 그림 3 화상 분석: 96 = 작은 64 (무른 32 + 단단한 32) + 큰 32 (16 + 16) [카드 화상 분석] | *"about n = 100"* | 이 글이 정확값 (κ 0.5 실험) |
| κ | n_soft / n_total · **0.2 → 0.8** (본문) · 그림 4 삽도 0.2 · 0.5 · 0.8 | 0.2 · 0.5 · 0.8 · **1** | 2022 가 κ 1 을 더함 |
| 마찰 | 기름 · *"the measured friction coefficient is 0.05 ± 0.02"* (p. 2 · 잰 방법 없음) | 기름 [33] · *"less than 0.1"* | 값은 이 글만 |
| 사진 | 실험마다 ≈ 100 장 · *"by compressing the system over 15%"* | ≈ 90 장 × ∼500 Mpx · 끝 변형 0.10–0.21 (그 카드 그림 1c 판독) | 비슷 |
| 반복 · 평균 | 그림 2–4 = **"a compression experiment"** (κ 0.5 한 실험) · 실험 수 미기재 | κ 마다 **세 시료 평균** | 다름 |
| φ 범위 (κ 0.5) | 0.795 → 0.915 (본문) · 0.796–0.912 (그림 · [판독]) | 평균 점 0.803 → 0.905 (SM 그림 1) | — |
| 재밍 (κ 0.5) | **φj 0.84** · Z *"slightly above 3"* (본문) — 그려진 Z 는 0.84 에서 **3.61** [판독] | **φJ 0.831 ± 0.002 · ZJ 3.50 ± 0.07** (SM 표 I · 평균 P–ε 의 압력 상승 시작) | 다름 |
| 같은 φ 의 값 (κ 0.5) | σ (축 단위) ÷ 2022 P (kPa) = **1.7 · 1.8 · 1.2 · 1.2 · 1.1 · 1.2** (φ 0.82 · 0.84 · 0.86 · 0.88 · 0.90 · 0.905) · Z 차 **−0.32 … −0.14** [판독 + 카드 산술 · §3-3b] | — | **같은 평균 자료가 아니다** |
| 특정 접촉 길이 | l = 0.13 (출발 · σ ≈ 0) → 0.19 (φj) → 0.32 (끝) [판독] | ⟨l⟩ ≈ 0–2 % (φ − φJ = 0) → 26 % (κ 0.5 · 0.103) [그 카드 판독] | 기준선 · 기울기가 다르다 (정의 · 판정 차로 보임) |
| 평균 변형 | 𝒞 가 *"decreases parabolically"* 1.000 → 0.966 [판독] | 두 직선 체제 · **C_c 0.991** (κ 무관) | 같은 양 · 다른 서술 (이 글 그림에서 𝒞 = 0.991 은 φ ≈ 0.868 [판독]) |
| 변형 분포 | 그림 4 본 패널 (κ 0.5 · 색 0.797–0.912) | SM 그림 2 (κ 0.5 · 색 0.75–0.90 · 가로 0.7–1.5) | **다른 그림** (축 · 색 막대 범위가 다름) |
| 표준편차 | 삽도 std(𝒞) × 10⁻³ (κ 0.2 · 0.5 · 0.8) | σ_𝒞 × 10⁻⁴ (κ 0.2–1) + cut-off | 같은 자릿수 · 같은 κ 순서 · **가로축 기준이 다른 것으로 보임** (§5-3) |
| 이 글에만 | 빈틈 넓이 A · 첫째 불변량 장 (그림 3) · "하중 균형" 문장 · "Hertz 2D 와 맞지 않음" 문장 | — | — |
| 2022 에만 | — | 압밀 식 (1) · Z − ZJ = 4.9 (φ − φJ)^0.5 · ⟨a⟩ ∝ P · Γ · SM | — |

**판정**: **같은 장치 · 같은 재료 · 같은 크기 · 같은 단계 절차**다.  **자료는 같은 것이 아니다** — 적어도 같은 평균은 아니다 (한 실험 ↔ 세 시료 평균 ·
같은 φ 에서 응력 1.1–1.8 배 · Z 0.14–0.32 낮음 · φj 0.84 ↔ 0.831).  2022 Letter 는 이 글을 **장치 · 기름 · PVC 변형 무시**의 근거로만 인용하고
(*"setup partially introduced by [12,33]"*), 자료의 출처로 인용하지 않는다.  이 글의 κ 0.5 실험이 2022 의 세 시료 가운데 하나인지는 **[미확인]**.

### 0-2. 이 묶음의 네 질문에 대한 답 (원문 위치와 함께)

| 질문 | 원문 | 카드 정리 |
|---|---|---|
| **(i) DEM (단단한 구 · 점접촉) 의 한계** | **'DEM' 이라는 낱말이 없다 — 말 없음.**  닿는 문장: p. 2 *"This quantity increases linearly with φ, which is not in agreement with the Hertz's contact law in 2D [24]. This last point is not surprising since soft particles are far from the small deformation assumption in our study."* · p. 1 *"These kinds of mixed soft-rigid granular systems display singular behaviors different from purely rigid or purely soft systems."* · p. 3 *"This exponential tail is reminiscent of what is observed for force values in packing of rigid granular systems [25]"* | 이 글은 계산을 하지 않는다.  실험이 보인 것: (a) 특정 접촉 길이가 φ 에 **선형** (0.797 → 0.912 에서 0.13 → 0.32 · 기울기 1.5–1.7 [판독 + 카드 산술]) — 저자는 2D Hertz 와 "맞지 않는다" 고 적는다 (같은 그룹 2022 SM 은 같은 선형을 Hertz 척도로 "예측된다" 고 적어 두 글이 갈린다 · 형제 카드 §5-4) · (b) 무른 입자가 접촉면이 평평한 **다각형**이 된다 (그림 3) · (c) 단단한 입자의 응력은 이 측정으로 보이지 않는다 (p. 3) |
| **(ii) 소성 · 큰 변형이 왜 어려운가 / 우회 · 비용** | **소성은 다루지 않는다** (초탄성 실리콘 + 단단한 PVC).  p. 1: *"Due to the already complex process of measuring local mechanical properties of each grain for fewly deformed particles [11] the challenge is even more important of measuring them for soft highly deformed particles."* · *"Very recently this challenge has been overcome [12, 13] using an experimental method coupling Digital Image Correlation (DIC) and very acurate imaging."* | **우회 = 계산이 아니라 측정**: 무른 입자 = 대변형 DIC [18] · 단단한 입자 = 처음 영상과 상관하는 작은 변형 DIC (p. 2).  비용: 입자 96 개 · 실험마다 사진 ≈ 100 장 (상자 전체 한 장 ≈ 4.9 × 10⁸ px [카드 산술]) · 단계당 이동 15 s + 이완 60 s + 스캔 (시간 미기재 — vu2019 는 한 장 ≈ 10 분 · 그 값이면 실험 ≈ 19 h [카드 산술 · 가정]).  **맞춘 값 = 없음** (법칙 맞춤 없음 · "linearly" · "parabolically" 는 말뿐).  모델 쪽 말: *"will permit to improve their compression models [14]"* (p. 1) 뿐 |
| **(iii) 2D 인가 3D 인가 · 2D → 3D 전이** | **2D** — *"we compress 2D bidisperse systems"* (p. 1 초록) · *"a bidimensional piston"* (p. 1) · 원기둥 **바닥면** 영상 · 결론 *"for bidimensional granular systems under uniaxial compression"* (p. 4) | 3D 로 옮기는 것에 대한 문장 **없음**.  평면 응력 / 평면 변형률이라는 말도 없다.  바닥면 넓이가 줄어든다는 간접 증거: 그림 3 의 무른 입자 안쪽 tr **C** ≈ 1.90–1.95 → 넓이 비 J ≤ tr **C**/2 ≈ 0.95–0.975 (국부 −2.5 … −5 % · AM–GM 부등식) · φ 0.795 → 0.915 와 "over 15 %" 를 함께 쓰면 바닥면 넓이 합 ≥ 2 % 감소 [카드 산술] — 위가 자유인 조건의 흔적 (형제 2022 카드 §3-4 의 −8 % · vu2019 의 −2 % 와 같은 부류).  전망: *"breakable and polydisperse (in size, shape and material) particles under different loading geometries"* (p. 4) — 3D 아님 |
| **(iv) 압력을 뺄 때의 거동** | **다루지 않는다** — 하중 단계만 (p. 1: 0.5 mm 이동 → 1 min 이완 → 스캔) | 초탄성이라 영구 변형도 없다.  탈압 근거로 쓸 수 없다 |

---

## 1. 한 줄 요약

**KR:** 같은 그룹의 2D 일축 압축 장치 (피스톤 270 × 202 mm² · 0.5 mm 단계 + 1 분 이완 · 2400 dpi 평판 스캐너 · 대변형 DIC) 로 **초탄성 실리콘
(0.45 MPa) + PVC (1.2 GPa) 이분산 원기둥 96 개** 를 눌러, κ = 0.5 한 실험에서 φ 0.795 → 0.915 의 응력 · 배위수 · 특정 접촉 길이 · 무른 입자
평균 von Mises 변형 · 비구형도 · 빈틈 넓이를 재고 (재밍 φj ≈ 0.84 · 접촉 길이는 φ 에 선형 = "2D Hertz 와 맞지 않음" · 평균 변형은 "포물선" 으로
감소 · φ ≈ 0.88 에서 비구형도 급증 · 빈틈 넓이 최대), φ 0.89 의 입자별 첫째 불변량 장 (무른 입자에 "높은 변형 사슬" · 단단한 입자 변형은 측정 밖) 과
무른 입자 𝒞 의 확률밀도 (조밀할수록 지수 꼬리) · κ 0.2 / 0.5 / 0.8 의 표준편차 (강체가 많을수록 빨리 커짐) 를 보인 4 쪽 학회 발표문.  결론에서
"단단한 입자가 더 많은 하중을 지지 않는 것으로 보인다 · 하중이 균형인 듯" 이라고 추론한다.

**EN:** A four-page Powders & Grains 2021 report from the LMGC uniaxial 2D set-up (270 × 202 mm² piston, 0.5 mm steps + 1 min rest,
2400 dpi flatbed scanner, large-deformation DIC) on 96 bidisperse cylinders, half hyperelastic silicone (0.45 MPa) and half PVC (1.2 GPa).
For one κ = 0.5 experiment (φ 0.795 → 0.915) it shows the global stress, coordination, specific contact length (linear in φ, "not in agreement
with the Hertz's contact law in 2D"), mean von Mises strain of soft grains (parabolic decrease), asphericity (sharp rise after φ ≈ 0.88) and void
area (maximum at φ ≈ 0.88); the first-invariant strain field at φ = 0.89; strain pdfs with exponential tails; and strain standard deviations for
κ = 0.2, 0.5, 0.8.  It infers from soft-grain strain alone that the load is balanced between soft and rigid grains.  No fitted law, no
simulation overlay, no unloading.

**우리에게 왜 중요한가 (3 줄):** ① **같은 장치 계열의 정의가 글마다 다르다** (재밍점 · 접촉 길이 기준선 · 표준편차 · 평균 변형 서술) — 2022 판의
값을 쓸 때 정의를 함께 적어야 하는 직접 근거.  ② **하중 없는 출발에서도 접촉 길이가 13 %** — 근접 판정만으로 생기는 기준선과 같은 자리 (추정) · 우리 MPM 피복 (근접 띠만 ·
`MPMC-02`) 과 같은 문제의 실험 쪽 크기.  ③ **변형만으로 단단한 입자의 하중을 말할 수 없다** — "하중 균형" 결론의 근거가 무른 입자 변형 하나뿐이고, AM 이 많은 우리
전극에는 반대 (AM 골격이 하중을 가림) 가 우리 DEM 실측이다.

---

## 2. 메타

| 항목 | 내용 |
|---|---|
| 제목 | Highly strained mixtures of bidimensional soft and rigid grains: an experimental approach from the local scale |
| 저자 | **Jonathan Barés**¹\* (교신 · jb@jonathan-bares.eu) · **Manuel Cárdenas-Barrantes**¹ · **David Cantor**² · **Émilien Azéma**¹˒³ · **Mathieu Renouf**¹ — 5 명 |
| 소속 | ¹ LMGC, Université de Montpellier, CNRS, Montpellier, France · ² Department of Civil, Geological and Mining Engineering, Polytechnique Montréal, Québec, Canada · ³ Institut Universitaire de France (IUF), Paris, France |
| 출판 | **EPJ Web of Conferences 249, 05004 (2021)** — *Powders and Grains 2021* (학회 발표문 · 4 쪽) |
| DOI | 10.1051/epjconf/202124905004 |
| 날짜 | 접수 · 게재일 **인쇄 없음** [미확인] (PDF 속성: 만든 날 2021-03-22 · 고친 날 2021-06-04 — 출판일 근거로 쓰지 않음) |
| 판권 | © The Authors, EDP Sciences · **CC BY 4.0** 공개 (p. 1 아래) |
| 영상 | *"A video is available at https://doi.org/10.48448/gmgt-4952"* (p. 1 각주) — 내용 미확인 |
| 장치 · 재료 상표 | 스캐너 Canon CanoScan 9000F Mark II [15] · 실리콘 Moldstar 15 slow (Smooth-On) [16] · 반짝이 Cast Magic silver (Smooth-On) [17] |
| 코드 | 영상 후처리 Python 코드 (입자 추적 · DIC · 장 계산) `https://git-xen.lmgc.univ-montp2.fr/Image/granular_dic` [19] · 대변형 DIC 의 바탕 = Vu 외 Exp. Mech. 59, 453 (2019) [18] |
| 감사 | G. Camp · S. Devic · R. Mozul (기술 지원) · V. Huon (토론) |
| 자금 | **[미확인]** — 감사의 글에 과제 · 자금 문장이 없다 |
| 그림 · 표 · 식 · 문헌 | 그림 **4** · 표 **0** · 번호 식 **(1)–(2)** (+ 글 속 ε) · 참고문헌 **25** |
| 보충 자료 | **미수령** — 본문 · 참고문헌에 Supplemental Material 언급이 없고 (낱말 검색) inbox 에 보충 PDF 가 없다 · 학회 영상 링크만 |
| 소재 | ⛔ SE · CAM 아님 — 모델 재료 (실리콘 · PVC) 원기둥.  응용 동기 = 세포 단층 · 거품 · 에멀전 · 금속 / 플라스틱 분말 소결 · 모래–고무 내진층 (p. 1) |
| 연구유형 | **실험** (2D 일축 단계 압축 + 영상 · DIC) · 관측량 서술.  이론 · 수치 계산 · 맞춤 없음 |

**1저자 메모의 서지와 대조**: 저자 다섯 (순서 Barés · Cárdenas-Barrantes · Cantor · Azéma · Renouf) · 제목 · EPJ Web Conf. 249, 05004 (2021) · DOI
10.1051/epjconf/202124905004 — **원문과 같다** (다른 점 없음).  메모에 없던 것 = 학회 이름 (Powders and Grains 2021) · 4 쪽 · CC BY 4.0 · 영상 DOI.
**02008 과 다른 글임 확인**: 같은 권의 `cardenasbarrantes2021_soft_rigid_mix_compaction_proceedings` 는 DOI …/202124902008 · 제목 *"A micro-mechanical
compaction model for granular mix of soft and rigid particles"* · 같은 다섯 저자 다른 순서 (1저자 Cárdenas-Barrantes) · NSCD + FE 수치판.  이 글의
참고문헌 25 건에 02008 은 없다.

**참고문헌 요지 (p. 4)**: 연한 입자 집합의 응용 [1]–[7] · 모래–고무 혼합 [8]–[10] · 입자 수준 측정의 어려움 [11] Zadeh 외 GM 21, 83 (2019) ·
같은 장치 [12] Vu, Barés, Mora, Nezamabadi PRE 99, 062903 (2019) · **[13] Vu & Barés PRE 100, 042907 (2019)** (= `vu2019_…`) · **[14] Cárdenas-Barrantes
외 PRE 102, 032904 (2020)** (= `cardenasbarrantes2020_…`) · 상표 [15]–[17] · DIC [18] · 코드 [19] · Taber 비선형 탄성 [20] · Liu & Nagel 재밍 [21] ·
Behringer & Chakraborty [22] · van Hecke [23] · Johnson *Contact Mechanics* [24] · Radjai 외 힘 분포 PRL 77, 274 (1996) [25].

---

## 3. 핵심 수치 — 본문 / 판독 / 카드 산술 구분

> 표기: **본문** = 본문 · 캡션에 인쇄된 값 (쪽 표기) · **[판독]** = 그림에서 읽음 (원 래스터 (그림 2 = 1215 × 1212 px · 그림 4 = 1056 × 854 px · 알파를
> 흰 바탕에 합성) 에서 눈금을 화소로 찾고 곡선 색 화소의 열별 중앙값을 읽음 · 원값은 그림 폴더 `digitized.csv` · TREND 전용) · **[카드 화상 분석]** =
> 그림 3 원 래스터 (871 × 773) 의 색 영역을 세거나 잰 값 · **[카드 산술]** = 카드가 논문 숫자로 계산 (식 병기) · **[미확인]** = 원문에 없음.
> ★ 그림 2–4 본 패널은 **κ 0.5 한 실험**이다 (그림 4 의 색 막대 0.797–0.912 가 그림 2 의 φ 범위와 같다 [판독]).  실험 사이 흩어짐은 하나도 적혀
> 있지 않다.

### 3-1. 입력 · 설정 (전부 본문)

| 양 | 값 | 위치 |
|---|---|---|
| 피스톤 처음 크기 | **270 × 202 mm²** · *"permits to compress uniaxially the system"* | p. 1 |
| 구동 | 스테퍼 모터가 나사를 돌려 피스톤의 **움직이는 변**을 안쪽으로 · **25 µm per motor step** | p. 1 |
| 힘 · 응력 기록 | 움직이는 변에 **힘 센서 2 개** · *"they record the global stress evolution (σ)"* · **100 Hz** 연속 | p. 1 |
| 한 단계 | **0.5 mm** 를 **2 mm/min** 으로 (*"to make it sure to stay in the quasistatic regime"*) → **1 min** 이완 → 아래에서 스캔 | p. 1 |
| 영상 | 평판 스캐너 [15] · **2400 dpi (10.6 µm/px)** | p. 1 |
| 무른 입자 | **초탄성 실리콘** 원기둥 [13, 16] · E = **0.45 MPa** [18] · ν **미기재** | p. 1 |
| 단단한 입자 | **PVC** 원기둥 · E = **1.2 GPa** · ν 미기재 | p. 1 |
| 크기 | 이분산 지름 **20 · 30 mm** · 높이 **15 mm** (두 종류 같음) | p. 2 |
| 개수 | *"For the experiments presented in this paper, 96 particles are used, 1/2 of them being soft and 2/3 of them being small. This last ratio is equally spread among soft and rigid particles, this avoids phase crystallization."* | p. 2 |
| κ | *"The ratio of soft to rigid particles, κ = n_soft/n_total is varied from 0.2 to 0.8."* (이름은 '무른 ÷ 단단한' 인데 정의는 '무른 ÷ 전체') | p. 2 |
| 마찰 | 스캐너 유리에 **기름** (바닥 마찰 제거 + 접촉 윤활) · *"almost frictionless. Namely the measured friction coefficient is 0.05 ± 0.02."* (잰 방법 · 어느 접촉의 마찰인지 미기재) | p. 2 |
| DIC 무늬 | 무른 = 실리콘에 아주 얇은 반짝이 층 [17] · 단단한 = PVC 에 **은색 금속 칠** · 크기 ≈ **25 µm** → 상관 길이 ≈ **50 µm** (바닥면) | p. 2 |
| 사진 수 · 변형 | 실험마다 **≈ 100 장** · *"by compressing the system over 15%"* | p. 2 |
| 후처리 | [13, 19] 에서 고친 알고리즘 · 처음 영상 문턱 처리로 입자 찾기 → 영상 상관으로 추적 → 입자의 회전 · 병진을 보정한 부분 영상 → 무른 = 대변형 DIC [18] · 단단한 = 고전 DIC (모든 영상을 처음 영상과 상관 · 작은 변형) · *"In both cases the correlation cell size is self-adjusted to take random pattern inhomogeneities into account as already presented in [13]."* | p. 2 |
| 변형 텐서 | 무른: **F = ∇u + I** (식 1) · **C = FᵀF** (식 2) [20] · 단단한: ε = ½((∇u)ᵀ + ∇u) | p. 2 |
| 경계 · 접촉 | u 로 정확한 경계 → 입자 · 빈틈 · 접촉의 기하 관측량 · 접촉 = 경계 근접 (문턱 1) 그리고 그 점 주변 von Mises 변형 > 문턱 2 *"as detailed in [13]"* — 문턱 값 **미기재** | p. 2 |

### 3-2. 결과 숫자 (본문)

| 양 | 값 | 위치 |
|---|---|---|
| φ 범위 (κ 0.5) | **0.795 → 0.915** (초록 *"as high as 0.915"*) | p. 1 · 2 |
| 응력 | *"first stays close to 0 MPa and then increases progressively from the jamming point [21]"* | p. 2 |
| 재밍 | **φj ≈ 0.84** (*"as already observed in many other experimental studies [22]"*) · *"a coordination value slightly above 3 as predicted theoretically [23] since particles are slightly frictional"* | p. 2 |
| 특정 접촉 길이 | *"the average of the ratio of the particle perimeter in contact with another particle or with the system boundaries (l_contact) over the particle perimeter: l = ⟨l_contact/perimeter⟩_particles"* · **φ 에 선형** · 2D Hertz 와 맞지 않음 | p. 2 |
| 평균 von Mises 변형 (무른) | *"decreases parabolically all along the compression"* | p. 2 |
| 비구형도 (무른) | *"first gently increases and then sharply rises after φ = 0.88"* · 정의 = *"the ratio between the actual particle area and the area deduced from the perimeter assuming the particle would be circular"* (§12-B 2) | p. 2–3 |
| 빈틈 넓이 | **φ = 0.88** 에서 최대 — *"first increases, since void clusters form, and then decreases, since particles are squeezed and reduce these cluster areas, as already observed for fully soft systems [13]"* | p. 3 |
| 국소 장 | φ = **0.89** 의 첫째 불변량 · 무른 = 높은 변형 사슬 · 접촉점 근처 밝은 자리 · 단단한 = 영상법이 변형을 못 잡음 (*"the ratio of soft to rigid particle stiffness covers several orders of magnitude"*) · 줄무늬 = 영상 속도 불균일 | p. 3 |
| 변형 분포 | 살짝 눌림 = 1 근처 Gauss · 압축되며 넓어지고 평균이 조금 왼쪽 · 조밀 = **지수 꼬리, 계수가 φ 와 함께 감소** · 강체 힘 PDF [25] 와 닮음 · 순수 무른 계 [13] 와 같음 | p. 3 |
| 표준편차 | κ 0.2 = 재밍 직후 빨리 증가 (*"lot of particles undergo large deformation"*) · κ 0.8 = 변형이 더 많은 입자에 나뉘어 덜 빨리 | p. 3–4 |

### 3-3. 그림에서 읽은 값 (digitized — TREND 전용 · κ 0.5 한 실험)

**그림 2 (전역 관측량 여섯)** — 열별 곡선 색 중앙값을 φ ± 0.0009 안에서 다시 중앙값.  σ 는 **축 글자 단위 그대로** ('MPa' — §3-4 에서 kPa 로 읽는
근거).

| φ | σ (축 단위) | Z | l | 𝒞 | a | A (cm²) |
|---|---|---|---|---|---|---|
| 0.797 | (가림) | 2.48 | 0.131 | 1.0000 | 1.0074 | — |
| 0.80 | 0.00 | 2.53 | 0.133 | 1.0000 | 1.0074 | 1.1 |
| 0.81 | 0.59 | 2.74 | 0.140 | 0.9998 | 1.0077 | 2.2 |
| 0.82 | 0.74 | 2.95 | 0.151 | 0.9992 | 1.0079 | 2.3 |
| 0.83 | 1.33 | 3.22 | 0.168 | 0.9981 | 1.0081 | 3.4 |
| **0.84** (φj) | **3.10** | **3.61** | **0.193** | 0.9966 | 1.0084 | 10.8 |
| 0.85 | 5.69 | 3.83 | 0.208 | 0.9949 | 1.0088 | 13.4 |
| 0.86 | 8.42 | 3.84 | 0.222 | 0.9933 | 1.0094 | 14.3 |
| 0.87 | 14.5 | 3.97 | 0.240 | 0.9905 | 1.0107 | 21.2 (뾰족) |
| 0.875 | 18.8 | 4.03 | 0.248 | 0.9890 | 1.0118 | 15.6 |
| **0.88** | 22.9 | 4.13 | 0.260 | 0.9874 | 1.0131 | **26.7 (최대)** |
| 0.885 | 24.4 | 4.20 | 0.269 | 0.9860 | 1.0144 | 18.6 |
| 0.89 | 31.7 | 4.17 | 0.272 | 0.9835 | 1.0167 | 16.7 |
| 0.90 | 45.9 | 4.18 | 0.287 | 0.9788 | 1.0243 | 12.4 |
| 0.905 | 59.3 | 4.25 | 0.303 | 0.9725 | 1.0373 | 13.4 |
| 0.91 | 69.7 | 4.23 | 0.313 | 0.9677 | 1.0479 | — (끝 0.907) |
| 0.912 (끝) | (가림 · ≈ 70 이상) | 4.29 | 0.316 | 0.9664 | 1.0548 | — |

- 곡선의 φ 범위: Z · l · 𝒞 · a = 0.796–0.912 · σ 의 보이는 끝 0.911 (그 뒤는 다른 선에 가림) · A = 0.799–0.907 [판독].
- **Z = 3.0 은 φ ≈ 0.822 · Z = 3.5 는 φ ≈ 0.838** [판독] — 본문의 (φj 0.84 · "Z slightly above 3") 쌍은 그려진 곡선 위에 없다 (§12-B 1).
- 재배열 흔적 [판독]: σ 가 φ 0.883 → 0.885 에서 24.9 → 23.9 로 **≈ 4 % 꺼짐** · 같은 자리 근처 A 의 봉우리 (0.880 · 26.9 · 단 몇 점 폭) · Z 는
  0.886–0.900 에서 4.13–4.21 사이를 오르내림 (평평).
- **𝒞 = 0.991 (2022 의 C_c) 은 φ ≈ 0.868** [판독] — 이 글이 "φ ≈ 0.88" 로 짚은 비구형도 급증 · 빈틈 최대 자리와 0.012 차.

**그림 4 (변형 분포 · 삽도)**

| 양 | 값 [판독] |
|---|---|
| 색 막대 (φ) | 0.797 (아래 끝) → 0.912 (위 끝) — 그림 2 와 같은 범위 = 같은 실험 |
| 가장 느슨한 곡선의 봉우리 | **P ≈ 150 @ 𝒞 = 1.000** |
| 가장 조밀한 곡선 (φ ≈ 0.912) | 봉우리 **P ≈ 11 @ 𝒞 ≈ 0.998** · log₁₀P: −1.56 @ 0.85 · −0.46 @ 0.90 · 0.55 @ 0.95 · 0.25 @ 1.10 · −0.18 @ 1.20 · −0.78 @ 1.30 · −1.05 @ 1.40 · −1.39 @ 1.50 · −1.60 @ 1.59 |
| 왼쪽 끝 | 𝒞 ≲ 0.85 에서 대부분 곡선이 10⁻² 아래 (조밀한 곡선만 ≈ 10⁻¹·⁶) |
| 삽도 std(𝒞) (× 10⁻³) | κ 0.2: 0.018 @ φ − φJ 0.04 → 0.043 @ 0.06 → 0.093 @ 0.07 → **0.142 @ 0.075** → 위 끝 (0.18) 을 넘음 (≈ 0.077) · κ 0.5: 0.015 @ 0.04 → 0.031 @ 0.08 → 0.065 @ 0.10 → **0.175 @ 0.118** (끝 0.119) · κ 0.8: 0.011 @ 0.04 → 0.023 @ 0.08 → 0.038 @ 0.10 → **0.047 @ 0.105** (끝) |
| 삽도의 꺾임 (곡선이 가팔라지는 자리) | κ 0.2 ≈ 0.045–0.05 · κ 0.5 ≈ 0.075–0.08 · κ 0.8 = 0.105 까지 완만 (뚜렷한 꺾임 없음) |
| 삽도 시작 | 세 곡선이 0 근처에서 겹친다 (κ 0.8 선이 위에 그려져 κ 0.2 · 0.5 는 ≈ 0.009 · 0.016 부터 보임) |

**그림 3 (첫째 불변량 장 · φ 0.89)**

| 양 | 값 |
|---|---|
| 색 막대 | 무른 (tr **C** · 무변형 2) **1.83–2.11** · 단단한 (tr ε · 무변형 0) **−0.016 … +0.011** [판독] |
| 입자 수 | **96 = 작은 64 (무른 32 + 단단한 32) + 큰 32 (무른 16 + 단단한 16)** [카드 화상 분석 · 본문 비율과 정확히 같음] |
| 크기 | 안쪽 넓이 중앙값 작은 2,045 px · 큰 4,770 px → 등가 지름 비 **1.53** (공칭 1.5) [카드 화상 분석] |
| 빈틈 | 시야 경계 상자 안 흰 화소 몫 **0.117** (입자 테두리 반을 빼면 0.097) — 캡션 φ 0.89 와 같은 자리 [카드 화상 분석] |
| 시야 | 세로 ÷ 가로 ≈ **1.25** (긴 쪽이 세로) [카드 화상 분석] |
| 같은 크기 무른 ÷ 단단한 안쪽 넓이 | 작은 0.994 · 큰 0.967 (테두리 선 7 px 가 겹쳐 근사) [카드 화상 분석] |

### 3-3b. ★ 2022 Letter 의 κ 0.5 평균 자료와 같은 φ 에서 나란히 (판독 + 카드 산술)

2022 값 = 형제 카드 §3-3b (SM 그림 1 벡터 판독 · 점 20 개) 를 φ 로 선형 보간.  이 글 값 = 위 표.

| φ | 이 글 σ (축 단위) | 2022 P (kPa) | 비 | 이 글 Z | 2022 Z | 차 |
|---|---|---|---|---|---|---|
| 0.82 | 0.74 | 0.44 | 1.7 | 2.95 | 3.27 | −0.32 |
| 0.84 | 3.10 | 1.69 | 1.8 | 3.61 | 3.79 | −0.18 |
| 0.86 | 8.42 | 6.91 | 1.2 | 3.84 | 4.11 | −0.27 |
| 0.88 | 22.9 | 19.8 | 1.2 | 4.13 | 4.36 | −0.23 |
| 0.90 | 45.9 | 41.7 | 1.1 | 4.18 | 4.40 | −0.22 |
| 0.905 | 59.3 | 48.7 | 1.2 | 4.25 | 4.39 | −0.14 |

- 같은 장치 · 같은 κ · 같은 φ 에서 응력이 **같은 자릿수** (1.1–1.8 배) → 이 글의 'MPa' 는 **kPa** 의 오기로 읽는 것이 정합 (MPa 면 1,000 배) [카드 추론].
- 같은 평균이 아니다 — 응력 · Z 모두 체계적으로 다르다 (한 실험 ↔ 세 시료 평균).  흩어짐의 크기는 두 글 모두 이 비교에 쓸 만큼 적혀 있지 않다.

### 3-4. [카드 산술] 확인 계산

| 계산 | 결과 | 의미 |
|---|---|---|
| ★ 응력 단위 | 'MPa' 그대로면 끝 ≈ 70 MPa × (202 mm × 15 mm = 3,030 mm²) ≈ **2.1 × 10⁵ N** · 실리콘 E 의 ≈ 160 배 · kPa 면 ≈ **210 N** (2022 그 카드의 κ 0.5 끝 힘 ≈ 148 N 와 같은 자리) | **kPa 로 읽는다** (§3-3b 의 1.1–1.8 배와 함께) · 나눈 넓이 (202 × 15 mm² 인지) 는 원문에 없음 — 2022 카드 §3-1b 의 추정과 같은 가정 |
| 무차원 하중 (kPa 읽기) | σ_끝 / E_실리콘 ≈ 70 kPa / 0.45 MPa ≈ **0.16** · σ_끝 / E_PVC ≈ **5.8 × 10⁻⁵** | 무른 입자는 큰 변형 · PVC 는 그림 3 색 범위 (≈ 10⁻²) 의 ~1/200 — 단단한 입자 변형 (= 하중) 은 이 장치로 읽을 수 없다 |
| 강성비 | 1.2 GPa / 0.45 MPa = **2,667** (3.4 자릿수) | 원문 "several orders of magnitude" |
| 영상 해상도 | 25.4 mm / 2400 = **10.58 µm/px** (본문 10.6 · vu2019 10.5) · 지름 20 mm = **1,890 px** · 30 mm = **2,835 px** · 반짝이 25 µm = 2.4 px · 상관 길이 50 µm = 4.7 px · 상자 270 × 202 mm² 한 장 ≈ **4.9 × 10⁸ px** | 2022 의 "∼500 megapixels" 와 같다 |
| 모터 · 하중 단계 | 25 µm = 2.4 px · 0.5 mm = **모터 20 단계** = 47 px · 이동 시간 0.5 / 2 = **15 s** | 사진 ≈ 100 장 × 0.5 mm ≈ 50 mm (270 mm 의 18 % · 202 mm 의 25 %) |
| ★ 공칭 넓이 · 변형 | 96 개 공칭 바닥 넓이 64 × π·10² + 32 × π·15² = **427 cm²** · 처음 상자 545.4 cm² 이면 φ = **0.783** · φ 0.795 ↔ 상자 537 cm² · φ 0.915 ↔ 467 cm² → 한 변을 누르면 그 변이 처음 길이의 **14.4 %** 줄어든 것 (넓이 보존 · 공칭 지름 가정) | 본문 "over 15 %" 와 같은 자리.  출발 φ 0.795 는 공칭 0.783 보다 0.012 높다 — 처음 사진 전에 상자가 ≈ 1.5 % 들어와 있었거나 지름이 공칭보다 ≈ 0.8 % 크다 (어느 쪽인지 [미확인]) |
| 압축 방향 (그림 3 시야) | φ 0.89 에서 넓이 보존이면 상자 479.8 cm² → 긴 쪽 (270) 을 누르면 237.5 × 202 (세로 ÷ 가로 **1.18**) · 짧은 쪽 (202) 을 누르면 270 × 178 (**1.52**) ↔ 그림 3 시야 **1.25** [카드 화상 분석] | **긴 쪽 (270 mm) 방향으로 누른다**는 읽기와 맞는다 (그림 1 의 압축 화살표도 장치의 긴 쪽) — 원문은 어느 변이 움직이는지 적지 않는다 |
| ★ 바닥면 넓이 감소 (평면 응력 쪽) | ① 2D 에서 tr **C** = λ₁ + λ₂ ≥ 2√(λ₁λ₂) = 2J (J = 넓이 비) → 그림 3 의 무른 입자 안쪽 tr **C** ≈ 1.90–1.95 이면 **J ≤ 0.95–0.975** ② "over 15 %" (≥ 0.15) 와 φ 0.795 → 0.915 (× 1.151) 이면 입자 넓이 합 비 = 1.151 × (1 − ε) ≤ **0.978** (처음 사진이 ε = 0 일 때) | 위가 자유라 비압축에 가까운 실리콘이 높이로 부풀며 바닥면이 준다 (추론 · 원문 말 없음) — 같은 장치 vu2019 (초탄성 −2 %) · 2022 카드 (κ 0.5 −8 %) 와 같은 부류.  접촉점 근처 tr **C** > 2 (≈ 2.05–2.10) 는 넓이 증가가 아니라 찌그러짐 (전단) 일 수 있다 (tr **C** > 2J 는 늘 성립) |
| 입자 수의 제약 | "작은 2/3 이 두 종류에 같게" 면 n_soft · n_rigid 가 **3 의 배수** → 96 개면 κ 0.2 = 18/96 (0.1875) 또는 21/96 (0.219) · κ 0.8 = 75/96 (0.781) 또는 78/96 (0.8125) — 공칭 0.2 · 0.8 은 정확히 될 수 없다 | κ 0.2 · 0.8 실험도 96 개인지는 [미확인] (본문 '1/2 soft' 는 κ 0.5 실험).  2022 카드 §3-1b 의 추정 (표 II 의 E\* 로 보면 κ "0.2" = 18/96) 과 맞는다 |
| ★ 접촉 길이의 '하중 없는' 기준선 | 닿은 두 원의 틈 g(x) ≈ x²(1/R₁ + 1/R₂)/2 → g < 0.5 mm 인 호의 길이 2√(1/(1/R₁ + 1/R₂)): 작은–작은 **4.5 mm** · 작은–큰 4.9 · 큰–큰 5.5 · 작은–벽 6.3 → 둘레 (62.8 · 94.2 mm) 의 **5.2–10 %** / 접촉 (종류 평균 ≈ 6.5 %) · Z ≈ 2.5 면 **≈ 16 % (13–25 %)** | 출발 (σ ≈ 0 · Z 2.48) 의 l **0.13** [판독] 은 근접 문턱만으로 생기는 호 길이와 같은 자리 — 변형 문턱이 경계 점마다 하중 없는 근접을 지우지 못했다는 읽기 (가정: vu2019 의 0.5 mm 근접 문턱 · 이 글은 문턱 값을 적지 않음 · 추정) |
| 접촉 길이 기울기 | 전 구간 (0.131 → 0.316) / (0.797 → 0.912) = **1.61** · φj 앞 1.46 · φj 뒤 **1.71** (단위 φ 당 · = 0.01 φ 당 1.5–1.7 %) | 2022 그림 3b 의 κ 0.5 ≈ 2.5 % / 0.01 (그 카드 판독) 보다 낮다 · 재밍 전 (σ ≈ 0) 에도 같은 기울기로 는다 |
| 평균 변형의 '포물선' | 1 − 𝒞 = c (φ − 0.80)²: c = **1.86 · 1.94 · 1.97 · 2.04 · 2.12** (φ 0.86 · 0.87 · 0.88 · 0.89 · 0.90) → 2.49 (0.905) · 2.67 (0.91) | φ ≤ 0.90 에서 포물선에 가깝고 끝에서 더 가파르다 — 2022 의 "두 직선 체제" 와 다른 맞춤 꼴이 같은 꼴의 자료를 덮는다 |
| ★ "똑같은 경향" (결론) 의 범위 | (1 − 𝒞)/σ = **1.10 × 10⁻³** (φ 0.84) · 7.96 × 10⁻⁴ (0.86) · 5.50 × 10⁻⁴ (0.88) · 5.21 × 10⁻⁴ (0.89) · **4.62–4.64 × 10⁻⁴** (0.90–0.91) (σ 축 단위당) | 비가 2.4 배 움직인다 — **φ ≥ 0.90 에서만** 일정.  "exact same tendency" 는 조밀한 끝의 말 (2022 의 "큰 변형에서 ⟨𝒞⟩ ∝ P" 와 같은 자리) |
| Z 법칙 계수 ↔ 재밍점 | Z − ZJ = k√(φ − φJ) 를 그림 2 의 두 점으로: (φJ, ZJ) = (0.84, 3.61) 이면 k = **2.6** (φ 0.88) · 2.3 (0.91) · (0.822, 3.0) 이면 k = **4.7** (0.88) · 4.1 (0.91) | 같은 자료에서 재밍점만 바꿔 k 가 ≈ 2 배 — vu2019 카드 §3-4 (2.0 ↔ 4.8) 와 같은 교훈.  2022 의 기준 (압력 상승 시작 · P0 ≈ 0.92 kPa) 을 이 곡선에 대면 σ = 0.92 는 φ ≈ **0.823** (본문 0.84 아님) |
| 빈틈 넓이의 정체 | 상자 안 빈 넓이 = (1 − φ) × 상자 넓이 — 상자가 줄고 φ 가 오르면 **늘 준다** (0.203 × 545 ≈ 111 cm² → 0.088 × 467 ≈ 41 cm² · 넓이 보존 가정) ↔ 그림의 A 1 → 27 → 13 cm² | A 는 상자 전체의 빈 넓이가 아니다.  vu2019 의 빈틈 정의 (입자 밖의 끊긴 섬 · **계 가장자리에 닿은 것은 뺌**) 의 **합**으로 보면 (vu2019 의 같은 이름 양 A_r 은 빈틈마다의 평균 · 최대 ≈ 57 mm² — 이 글의 27 cm² 가 평균이면 큰 입자 하나 (7.1 cm²) 보다 큰 빈틈이 되므로 합으로 읽는다 · φ 0.89 에서 A ≈ 16.7 cm² 는 그림 3 의 흰 넓이 (≈ 0.117 × 480 ≈ 56 cm²) 의 ≈ 30 %), 느슨할 때는 빈 곳이 가장자리와 이어진 한 덩어리라 A ≈ 0 이고 재밍하며 닫힌 빈틈이 생겨 늘다가 눌려 준다 — 저자 설명 ("void clusters form") 과 맞는다 (정의는 이 글에 없음 · 추정) |
| 분포 폭 ↔ 삽도 std | 봉우리 높이 h 의 Gauss 환산 폭 1/(h√2π): **0.0027** (h 150 · 느슨) · **0.037** (h 11 · 조밀) · 가장 조밀한 곡선을 사다리꼴로 적분: ∫P **0.99** · 평균 **1.03** · 표준편차 **0.09** · 𝒞 > 1 몫 0.56 [판독 + 카드 산술] ↔ 삽도 std ≤ **1.8 × 10⁻⁴** | 삽도의 'std' 는 그려진 분포의 표준편차일 수 없다 (15–500 배 차) — 무엇의 표준편차인지 원문에 없다 [미확인] (2022 그림 4c σ_𝒞 도 10⁻⁴ 대 · 그 카드 §12-B 9 와 같은 부류) |
| 분포의 평균 ↔ 그림 2 의 평균 | 가장 조밀한 분포의 1 차 모멘트 ≈ **1.03** (> 1) ↔ 그림 2 의 같은 φ 평균 𝒞 **0.966** (< 1) | 두 '평균' 은 다른 통계다 (화소 분포의 평균 ↔ 입자별로 무엇인가를 평균 낸 값 · 정의 미기재).  본문 "average value slightly shifts to the left" 는 **봉우리** (1.000 → 0.998) 에 맞는다 |
| 삽도 가로축의 기준 | 삽도 κ 0.5 곡선의 끝 φ − φJ = **0.119** ↔ 그림 2 의 φ 끝 0.912 − φj 0.84 = **0.072** | 같은 실험이면 삽도의 기준점은 φ ≈ **0.793** (= 출발 φ) 이다.  그렇게 φ 로 바꾸면 κ 0.5 가 1.2 × 10⁻⁴ 에 닿는 자리는 φ ≈ 0.903 — 2022 그림 4c (φJ 0.831) 의 κ 0.5 가 ≈ 1.15 × 10⁻⁴ 에 닿는 φ ≈ 0.898 과 같은 자리 [판독 + 카드 산술 · 추정] |
| 지수 꼬리의 감쇠 | 가장 조밀한 곡선 ln P 의 기울기: 𝒞 1.2 → 1.5 에서 **−9.3** · 1.3 → 1.59 에서 **−6.5** (단위 𝒞 당) | 본문 "coefficient decreasing with the packing fraction" 의 조밀한 끝 값 (다른 φ 곡선의 계수는 색이 겹쳐 따로 읽지 않음) |
| 실험 시간 (가정) | 단계 ≈ 100 × (15 s + 60 s + 스캔) — 스캔 ≈ 10 분 (vu2019 값) 이면 ≈ **19 h** | 스캔 시간 · 총 시간은 이 글에 없다 |

### 3-5. ★ 이 논문에 **없는** 값 (찾으러 갔다가 없다고 확인)

- 응력의 정의 (어느 넓이로 나눴나) · 단위의 진위 ('MPa')
- 접촉 판정 문턱 두 값 · 단단한 입자 쪽 접촉을 정한 방법 · 특정 접촉 길이에 벽 접촉과 단단한 입자가 드는지 (정의 문장은 "with another particle or
  with the system boundaries" · 평균은 "particles")
- 빈틈 넓이 A 의 정의 (닫힌 빈틈만인지 · 합인지 평균인지)
- std(𝒞) 의 정의 · 삽도의 κ 별 φJ
- κ 0.2 · 0.8 실험의 입자 수 · 정확한 κ · 실험 횟수 · 실험 사이 흩어짐
- 마찰 0.05 ± 0.02 를 잰 방법 · 입자 사이인지 바닥인지
- ν (실리콘 · PVC) · 밀도 · 높이 방향 변형
- 움직이는 변 · 처음 사진의 상자 크기 · 스캔 시간
- 맞춘 법칙 (선형 · 포물선 · 지수 꼬리 모두 말뿐) · 수치 계산과 겹친 그림
- 하중을 뺀 뒤의 상태 · 보충 자료 · 자금 · 접수 / 게재일

---

## 4. 방법 ★

### 4-1. 장치 · 절차 (그림 1 · p. 1)

- 평판 스캐너 [15] 위의 2D 압축 장치 (*"already presented in [13]"* = vu2019) — 처음 270 × 202 mm² · 스테퍼 모터 → 나사 → 움직이는 변 안쪽으로
  (25 µm/단계) · 그 변에 힘 센서 둘 (σ, 100 Hz).
- **단계식**: 0.5 mm 를 2 mm/min (15 s) → 1 분 이완 → 아래에서 2400 dpi 스캔.
- 무늬: 무른 = 실리콘에 반짝이 · 단단한 = PVC 에 은색 칠 → 바닥면 상관 길이 ≈ 50 µm.  입자는 빛나는 면을 유리 쪽으로 (그림 1 캡션).
- 마찰: 유리에 기름 (바닥 마찰 · 접촉 윤활) → 실측 0.05 ± 0.02.
- 시료: 96 개 (κ 0.5 = 무른 48 · 단단한 48 · 각각 작은 32 · 큰 16 [본문 비율 + 카드 화상 분석]) · 작은 비를 두 종류에 같게 = *"avoids phase
  crystallization"*.  준비 방법 (느슨 / 조밀 · 손으로) 은 적혀 있지 않다 (2022 Letter: *"prepared loosely enough to observe the jamming transition"*).
- 멈춤 조건은 적혀 있지 않다 ("over 15 %" 만 · vu2019 의 멈춤 = 힘 사슬 좌굴로 입자가 유리에서 튀어 오를 때).

### 4-2. 영상 처리 — 입자 찾기 → 추적 → 입자별 DIC (p. 2 · `eq_02a…` · `eq_02b…`)

1. **입자 찾기**: 처음 (눌리기 전) 영상을 문턱 처리해 입자를 하나씩 검출.
2. **추적**: 전 영상열에서 영상 상관으로 입자마다 추적 → 회전 · 병진을 재고 그것을 보정한 입자별 부분 영상을 잘라낸다.
3. **무른 입자**: 대변형용 DIC [18] → 입자 안 변위장 **u**.
4. **단단한 입자**: *"a more classical DIC algorithm … correlates all images with the initial one as classically done for systems in the small
   deformation assumption"*.
5. 두 경우 모두 *"the correlation cell size is self-adjusted to take random pattern inhomogeneities into account as already presented in [13]"* —
   ⚠ [13] (vu2019) 원문은 **정규 격자 · 40 px (400 µm) 고정 칸** 으로 적는다 ('self' · 'adapt' 낱말 없음 · vu2019 원문 낱말 검색).
6. **텐서**: 무른 = F = ∇u + I (식 1) → C = FᵀF (식 2) [20] · 단단한 = ε = ½((∇u)ᵀ + ∇u).  von Mises 척도 𝒞 의 식은 이 글에 없다 (같은 장치
   vu2019 · 2022 SM = √(**C** : **C**) — 그대로면 무변형 2D 에서 √2 인데 이 글의 그림도 1 에서 출발 → 정규화가 빠진 것은 형제 카드와 같은 부류).
7. **경계**: u 로 *"the exact particle boundaries"* → 입자 · 빈틈 · 접촉의 기하 관측량을 단계마다.

### 4-3. 관측량 (p. 2–3 · 그림 2–4 캡션)

| 관측량 | 정의 (원문) | 카드 주석 |
|---|---|---|
| 전역 응력 σ | 움직이는 변의 두 힘 센서가 *"record the global stress evolution (σ)"* | 나눈 넓이 · 단위 [미확인] — 축 'MPa' 는 kPa 로 읽힌다 (§3-4) |
| 충전율 φ | 정의 문장 없음 | 경계에서 얻은 넓이로 보임 (2022 Letter 와 같은 방식인지 [미확인]) · 공칭 넓이로 세면 출발 0.783 (§3-4) |
| 배위수 Z | 정의 문장 없음 (접촉 판정 = §4-4) | 래틀러 처리 · 벽 접촉 포함 여부 [미확인] |
| 특정 접촉 길이 l | *"the average of the ratio of the particle perimeter in contact with another particle or with the system boundaries (l_contact) over the particle perimeter: l = ⟨l_contact/perimeter⟩_particles"* | **벽 접촉 포함** · 무른 · 단단한 모두 평균하는지 [미확인] |
| 평균 von Mises 변형 𝒞 (무른) | *"average value of the von Mises of the right Cauchy-Green strain tensor (\|C\|) of soft particles"* (그림 2 캡션) | 평균의 단위 (화소 · 입자) [미확인] — 그림 4 분포의 평균과 방향이 다르다 (§3-4) |
| 비구형도 a (무른) | *"the ratio between the actual particle area and the area deduced from the perimeter assuming the particle would be circular"* | 문장 그대로면 4πs/p² ≤ 1 인데 그림은 1.007 → 1.055 — 그려진 양은 그 역수 p²/(4πs) (2022 Letter 의 정의와 같음) |
| 빈틈 넓이 A (cm²) | 정의 없음 · 캡션 *"void area (A)"* · 본문 *"the total void area"* | 상자 전체의 빈 넓이일 수 없다 (§3-4) — 닫힌 빈틈 (vu2019 정의) 의 합으로 읽힌다 (추정) |
| 첫째 불변량 | 무른 = **C** 의 첫째 불변량 (tr **C**) · 단단한 = ε 의 첫째 불변량 (tr ε) | 무변형 = 2 (무른) · 0 (단단한) |
| 𝒞 의 확률밀도 | *"PDF of the von Mises values of the right Cauchy-Green strain tensor (\|C\|) in soft particles for different packing fractions"* | 화소 (입자 안 모든 점) 분포로 보임 — 입자 평균의 분포인지 [미확인] |
| std(𝒞) | *"the standard deviation of C"* (본문은 굵은 **C** · 삽도는 std(\|C\|)) · *"as function of the distance to the jamming point"* | 무엇의 표준편차인지 · κ 별 φJ [미확인] (§3-4) |

### 4-4. ★ 접촉 판정 — vu2019 의 방법과 같은가 다른가 (p. 2 · `eq_02b…`)

**규칙 (이 글 원문)**: *"Contacts are detected by considering first the proximity of each point of the particles boundaries with the boundaries of
neighbor particles. Then, for each point closer than a certain threshold the von Mises strain around this point is measured and the contact is
assumed to be real if this value is above a certain threshold as detailed in [13]."*

| 요소 | 이 글 (2021) | vu2019 (= [13] · 그 카드 §4-6) | 판정 |
|---|---|---|---|
| 조건 ① 근접 | 경계 점마다 이웃 경계와의 거리 < "a certain threshold" | 두 경계 사이 < **0.5 mm** | 같은 꼴 · 값은 이 글에 없음 |
| 조건 ② 하중 증거 | 그 점 **주변** von Mises 변형이 "above a certain threshold" (한쪽 문턱으로 적음) | 경계에서 **1.5 mm** 안의 𝒞 가 평균 1 에서 **1 %** 넘게 벗어남 (\|𝒞 − 1\| > 0.01 · 양쪽) | 같은 2 단계 · **서술이 다르다** (한쪽 ↔ 양쪽 · 띠 폭 없음) |
| 적용 단위 | 경계 **점마다** (*"for each point"*) | 접촉 판정 + *"The contact length is directly deduced from this criterion applied locally"* | 같은 생각 |
| 혼합에서 새로 생긴 자리 | **단단한 입자는 변형이 측정 잡음 아래** (p. 3 · 그림 3) — 단단한–단단한 접촉에서 조건 ② 를 어떻게 했는지 **없다** | (무른 입자만) | ⚠ **[미확인]** — 조건 ② 를 무른 쪽 변형으로만 보면 단단한–단단한 접촉은 셀 수 없다 (카드 추론) |
| 문턱 근거 · 검증 | 없음 | "1 % 는 잡음 바로 위" 한 줄 · 독립 검증 없음 | 둘 다 검증 없음 |
| 결과의 기준선 | **σ ≈ 0 · Z 2.48 에서 l = 0.13** [판독] | 재밍 전 L ≈ 0.09 ('잡음 수준' · 그 카드 판독) | 2022 는 재밍에서 ≈ 0–2 % — 세 글의 기준선이 다르다 |

⇒ **방법은 vu2019 의 2 단계 규칙 (근접 ∧ 국부 변형) 을 그대로 가져온다고 적었지만**, 값 · 띠 폭 · 문턱의 방향은 이 글에 없고, 혼합에서 생기는 단단한
입자 쪽 문제는 다루지 않는다.  출발 l 13 % (하중 없음) 는 근접 0.5 mm 만으로 생기는 호 길이 (Z 2.5 면 ≈ 16 % · 13–25 % · §3-4) 와 같은 자리 — **변형
문턱이 하중 없는 근접을 다 지우지 못한 것**으로 읽힌다 (추정).

### 4-5. ★ 입자 처리 (실험이라 '진짜' — 무엇이 진짜이고 무엇이 근사인가)

| 질문 | 이 실험 |
|---|---|
| 무른 입자 형상 변화 | **진짜** — 가역 초탄성 (실리콘) · φ 0.89 에서 접촉면이 평평한 다각형 (그림 3) · 평균 비구형도 1.007 → 1.055 |
| 단단한 입자 | PVC 1.2 GPa — 변형 측정 밖 (*"deformation is almost exclusively carried by soft particles"*) · 재배열은 진짜 |
| 소성 (영구 변형) | **없음** (초탄성 + 강체) |
| 접촉 | 진짜 접촉 · 마찰 0.05 ± 0.02 (기름) · 판정 = 영상 근접 + 국부 변형 (§4-4) |
| 차원 | **준 2D** — 바닥면만 본다 · 위는 자유 · 높이 방향 측정 없음 · 바닥면 넓이 감소의 간접 증거 (§3-4) |
| 크기비 | 20 : 30 mm (1.5 배) · 작은 2/3 (vu2019 는 작은 : 큰 ≈ 3 : 1 — 크기 구성이 다르다) |
| 측정 해상도 | 10.6 µm/px · 무늬 50 µm · 상관 칸 '자동 조절' (크기 미기재) |

---

## 5. 결과 — 절별 상세

### 5-1. 전역 관측량 (그림 2 · p. 2–3)

- **응력**: 0 근처에 머물다 재밍점에서 점차 오른다 (*"increases progressively from the jamming point"*).  판독: 0.59 (φ 0.81) → 1.33 (0.83) → 3.10 (0.84)
  → 8.4 (0.86) → 22.9 (0.88) → 45.9 (0.90) → ≈ 70 (0.911) [축 단위].  φ 0.883–0.885 에서 ≈ 4 % 꺼짐 (재배열 · 판독).
- **재밍**: *"This occurs for φ close to φj = 0.84, as already observed in many other experimental studies [22]. It also corresponds with a
  coordination value slightly above 3 as predicted theoretically [23] since particles are slightly frictional."* — ⚠ 그려진 Z 는 0.84 에서 3.61 ·
  Z = 3.0 은 φ ≈ 0.822 [판독].  같은 그룹의 서술과도 다르다: vu2019 *"Zc = 4, the coordination value for isostatic packing of slippery particles"* ·
  2022 SM *"between 3 and 4, closer to 4, which is expected for frictional assemblies of circular shapes"* (표 I 은 3.25–3.50) — 마찰 0.05 의
  "slightly frictional" 입자를 "3 바로 위" 와 묶은 이 글의 문장은 형제 두 글의 "미끄러우면 4 쪽" 서술과 방향이 반대다 (카드 대조).
- **특정 접촉 길이**: 선형 증가 (0.13 → 0.32 · 기울기 1.5–1.7 [판독 + 카드 산술]) — *"not in agreement with the Hertz's contact law in 2D [24]. This
  last point is not surprising since soft particles are far from the small deformation assumption in our study."*  ⚠ 재밍 **전** (σ ≈ 0) 에도 같은
  기울기로 는다 (§3-4).
- **평균 von Mises 변형**: *"decreases parabolically all along the compression"* — 1.000 → 0.9966 (0.84) → 0.9874 (0.88) → 0.966 (0.912) [판독] · 1 − 𝒞 ≈
  2 (φ − 0.80)² 가 φ ≤ 0.90 에서 맞고 끝에서 더 가파르다 (§3-4).
- **비구형도**: 1.0074 → 1.0131 (0.88) 은 완만 · 그 뒤 1.0243 (0.90) → **1.0548 (0.912)** [판독] — *"sharply rises after φ = 0.88"*.
- **빈틈 넓이**: 1 cm² (0.80) → 2.3 (0.82) → 10.8 (0.84) → 13–14 (0.85–0.865) → 뾰족 21–22 (0.870) → **26.7–26.9 (0.880 · 최대)** → 16.7 (0.89) →
  12–13 (0.90–0.907) [판독].  저자: 빈틈 덩어리가 생겨 늘었다가 입자가 짓눌려 줄고 *"as already observed for fully soft systems [13]"* — vu2019 의
  초탄성 계에서는 최대가 **재밍점** (φc) 이었다 (그 카드 §3-3 · §5-2) ↔ 이 혼합에서는 재밍 (0.84) 보다 0.04 뒤 (0.88).

### 5-2. 국소 장 (그림 3 · p. 3)

- φ 0.89 · κ 0.5.  무른 입자 = tr **C** (1.83–2.11) · 단단한 = tr ε (−0.016 … +0.011).
- 저자: 무른 입자의 장은 *"distinctly shows high strain chains with clear areas near the contact points where the deformation is maximum"* — 힘 사슬의
  변형 판.  단단한 입자의 무늬는 *"the imaging method is not accurate enough to highlight grain deformations"* · *"The lines that appear on the rigid
  particles actually correspond with the small speed inhomogeneities of the imaging method."* (단단한 입자 위의 가로 줄무늬).
- 카드 읽기: 무른 입자의 안쪽은 대부분 1.90–1.97 (빨강–주황 · 바닥면 넓이 감소 · §3-4) · 접촉점 근처의 노랑–흰 자리 (≈ 2.05–2.10) 는 찌그러짐이
  큰 자리 (tr **C** 는 넓이가 같아도 전단이면 2 를 넘는다) · 시야 안 96 개 · 빈 곳 몫 ≈ 0.10–0.12 [카드 화상 분석].

### 5-3. 변형 통계 (그림 4 · p. 3–4)

- 본 패널 (κ 0.5 · 세로 로그): 살짝 눌림 = 1 근처 Gauss (봉우리 ≈ 150) → 압축되며 넓어지고 *"the average value slightly shifts to the left"* (봉우리
  1.000 → 0.998 [판독]) → 조밀 = **지수 꼬리, 계수가 φ 와 함께 감소** (가장 조밀한 곡선 감쇠 ≈ 6.5–9 / 단위 𝒞 [판독 + 카드 산술]) — *"reminiscent of
  what is observed for force values in packing of rigid granular systems [25] and remains unchanged from observations made on purely soft systems
  [13]"*.
- ⚠ 분포의 꼬리는 **오른쪽 (𝒞 > 1) 이 무겁다** — 가장 조밀한 곡선의 1 차 모멘트 ≈ 1.03 · 𝒞 > 1 몫 0.56 [판독 + 카드 산술] (2022 SM 그림 2 카드 판독과
  같은 꼴).  그림 2 의 '평균' (0.966) 과 다른 통계다.
- 삽도: std(𝒞) vs φ − φJ · κ 0.2 · 0.5 · 0.8.  κ 0.2 가 *"rapidly increases right after the jamming point"* — 판독으로는 φ − φJ ≈ 0.045–0.05 부터 가파르다
  (곧바로가 아니다) · κ 0.5 ≈ 0.075–0.08 · κ 0.8 은 0.105 까지 완만.  처음 기울기 (φ − φJ 0.04 에서) ≈ **4.5 · 3.8 · 2.7 × 10⁻⁴** (κ 0.2 · 0.5 · 0.8 ·
  단위 φ 당) [판독 + 카드 산술] — 2022 Letter 그림 4c 의 안내선 4.0 × 10⁻⁴ 과 같은 자릿수.
- 저자 해석: 강체가 많으면 *"lot of particles undergo large deformation and display more extreme strain values"* · 무른 입자가 많으면 *"the deformation
  is shared over more particles"*.  결론 (p. 4) 은 *"deformation is mainly carried by soft particles and that they are individually more deformed when
  they are less for a given deformation level"*.
- ⚠ 두 가지 정의 문제 (§3-4): ① 삽도 std (≤ 1.8 × 10⁻⁴) 는 본 패널 분포의 폭 (0.003–0.09) 과 2–3 자릿수 다르다 ② κ 0.5 삽도의 가로축 끝 0.119 는
  φj 0.84 기준이면 나올 수 없다 (0.072) — 기준점이 출발 φ (≈ 0.79) 라면 2022 그림 4c 와 φ 로 같은 자리에서 오른다 (추정).

### 5-4. 결론 · 저자가 적은 확장 (p. 4 · `eq_04a…`)

1. 입자 수준 변위장에서 모든 역학 · 기하 관측량을 재는 도구 (*"whatever the particle mechanical properties"*) · *"We believe this measurement method at
   the sub-micro scale will permits to model granular matter in a more efficient way to predict its behavior."* — ⚠ 'sub-micro scale' (원문 기울임) 은
   해상도 (10.6 µm/px) 가 아니라 '입자 아래 척도' 의 뜻으로 읽힌다 (서브마이크로미터 해상도로 인용하지 않는다).
2. 재밍 φ · Z 가 순수 강체 계에서 관찰된 값과 가깝다 → *"This point validate our experimental approach."*
3. ★ **하중 분담 (원문)**: *"We have also shown that the average von Mises strain in soft particles decreases with the exact same tendency as the
   global stress increases in the system. Since rigid particle deformation is negligible, this suggests that rigid particles do not carry more load
   than the soft ones. The loading seems to be balanced between soft and rigid particles."*
   - 근거 = 무른 입자 평균 변형 하나 · 단단한 입자 쪽 응력 · 접촉력은 **재지 않았다** (변형이 측정 잡음 아래 · §3-4: 기대 변형 ≈ 6 × 10⁻⁵ ↔ 색 범위
     ≈ 10⁻²) · 낱말도 *"suggests · seems"*.
   - "exact same tendency" 는 φ ≥ 0.90 에서만 성립 ((1 − 𝒞)/σ 가 φ 0.84 → 0.90 에서 2.4 배 변함 · §3-4).
   - 카드 해석 (원문 근거 없음): κ 0.5 (넓이 분율도 0.5 — 두 종류 크기 분포가 같다) 의 2D 무질서 충전에서는 단단한 입자만으로 이어진 골격이 계를
     가로지르지 못할 수 있다 — 그러면 하중이 무른 입자를 지나야 해서 "균형" 이 자연스럽다.  AM 이 많은 우리 전극 (AM 골격이 하중을 가림) 에는 옮기지
     않는다 (§8-2).
