Repository: yonghoon7153-source/Yonghoon-DEM-DFT

# 📚 LITDB — 문헌 단일 시스템 (**SE·DFT 축 + DEM·MPM 축, 두 트랙**)

> **앞으로 논문은 여기서만 본다.** 여러 곳(db/literature, kb/papers, db/properties, Excel)에 흩어진 문헌을 한 곳에서 생각·참고·비교하기 위한 통합 MD 시스템.

## 왜 트랙이 둘인가
`INDEX.md` 는 argyrodite 전해질 축이라 접촉역학·MPM·건식전극 digest 가 들어갈 자리가
없다. 그래서 한때 64편이 **어느 인덱스에도 없었다**(open_items #7). 축을 나눠 그 구멍을
닫았고, 한 분모로 세면 “159편 중 98편 미언급” 같은 **가짜 미결**이 나온다
(`comparison_vs_ours.md:8`). 분리는 실측 근거가 있는 결정이다 — 합치지 말 것.

⚠ 이 표의 **편수는 적지 않는다.** 손으로 쓴 수는 반드시 낡는다(README 자신이 세 번 틀렸다).
현재값은 `python3 tools/litdb/build_index.py --check` 로 본다.

File: litdb/papers/basu2026_multifidelity_bandit_dopant_screening_funnel.md
# Accelerated Dopant Screening in Oxide Semiconductors via Multi-Fidelity Contextual Bandits and a Three-Tier DFT Validation Funnel — Basu (arXiv preprint 2026)

> slug `basu2026_multifidelity_bandit_dopant_screening_funnel` · DOI `n/a (arXiv:2604.10157v1)` · type `DFT + ML(스크리닝 알고리즘)` · PDF `838982bf-95._Accelerated_Dopant_Screening….pdf` · digested `2026-09-09` · status ✅
> **저자**: Abhinaba Basu (단독저자) — NIELIT India + IIIT Allahabad · abhinaba.basu@nielit.gov.in
> **서지 확인**: 표지 `arXiv:2604.10157v1 [cond-mat.mtrl-sci] 11 Apr 2026`, 본문 날짜 `April 14, 2026`. ⚠ **peer-review 안 거친 preprint** 이고 **단독저자**다 — 아래 §10 의 자기모순들이 리뷰에서 걸러지지 않은 채로 남아 있다.

> elements: Zn, O, Ti, Sr, Sn, Mg, Al, Ga, In, Sc, Y, Zr, Nb, V, Cr, Mn, Fe, Co, Ni, Cu, Mo, W
> methods: DFT, MLIP

---

## 0. 이 digest를 읽는 법 — 우리가 왜 이걸 먹었나

우리는 argyrodite(LPSCl/LPSCl1.6) **도펀트 스크리닝 cascade** 를 재설계하는 중이고 외부 리뷰에서 **NO-GO** 를 받았다 (`kb/reviews/codex_BJ_prompt_cascade_redesign_2026_09_09.md`). 반려 사유 셋 중 두 개가 이 논문 제목과 정면으로 겹친다 — **"깔때기 각 단이 무엇을 판정하고 무엇을 통과시키는가"** 가 선언돼 있지 않았다는 것, 그리고 **"도핑"이라 부른 데이터가 사실은 별도 코팅상의 hull 이었다**는 것.

**결론부터**: 이 논문은 우리 문제의 **절반**을 푼다 — *"고정된 후보 풀 안에서 예산을 어디에 쓸 것인가"*. 그리고 나머지 절반은 **풀지 않을 뿐 아니라, 우리와 똑같은 함정에 빠져 있다**:

> 이 논문의 "three-tier **validation** funnel" 은 **아무도 탈락시키지 않는다.**
> Tier 1 의 93.9% 는 물리 게이트가 아니라 **SCF 수렴률**이고, Tier 2 는 3건을 **재라벨**했고,
> Tier 3 은 1건을 재라벨했다. **문턱을 넘지 못해 버려진 후보는 0개다.**
> 이름은 funnel(깔때기)인데 실체는 **re-scoring(재채점)** 이다.

이건 우리가 `cascade_stability_axes.csv` 를 "cascade 후보 안정성" 으로 읽었다가 물린 것과 **같은 종류의 사고**다 (`kb/methodology/name_vs_substance_2026_09_09.md`). 그래서 이 digest 는 논문의 성과보다 **깔때기 설계의 해부**에 무게를 둔다.

---

## 1. 한 줄 요약

산화물 반도체(ZnO/TiO₂/SrTiO₃/SnO₂/MgO)에 16종 도펀트를 치환해 **밴드갭 2.0 eV 근처**를 찾는 문제에서, ① 선형 contextual bandit(OFUL)에 Ridge 대리모델을 붙인 **MF-OFUL** 로 DFT 호출의 81%를 대체하고(529후보 캠페인 예상 440 → 실측 62 CPU-h), ② **PBE / PBE+U / 이온완화** 3단으로 *같은 후보를 다시 채점*해서 PBE 단독으로는 정성적으로 틀리는 경우(V·Cu·Fe 의 d-전자 비국재화, In 의 반경 부정합)를 잡아낸다. 최적 후보는 **Y₂Cu₂ co-doped ZnO (E_g = 1.84 eV PBE / 1.71 eV HSE06)**.

---

## 2. 메타

| 항목 | 값 |
|---|---|
| 저자 | Abhinaba Basu (단독) |
| 소속 | NIELIT India · IIIT Allahabad |
| 발표 | arXiv:2604.10157v1 (2026-04-11 게재, 본문 2026-04-14) — **preprint, 미심사** |
| 계 | ZnO(wurtzite), TiO₂(rutile), SrTiO₃(perovskite), SnO₂(rutile), MgO(rocksalt) + 합성벤치마크에 Al₂O₃(corundum) |
| 도펀트 | 16종: Al, Ga, In, Sc, Y, Zr, Nb, V, Cr, Mn, Fe, Co, Ni, Cu, Mo, W |
| 연구유형 | DFT(QE) 대량 스크리닝 + 온라인 의사결정 알고리즘(bandit) + 형식검증(Lean 4) |
| 총 계산 | **583** = 245(batch PBE-SCF) + 271(prospective PBE-SCF) + 16(PBE+U) + 34(relax) + 5(HSE06) + 12(수렴시험) |
| 목표물성 | 밴드갭 (가시광 광촉매용 2.0 eV, 허용 ±0.6 eV) |
| 데이터/코드 | Zenodo `10.5281/zenodo.19501400` (QE in/out 전량 + 스크리닝 코드 + Lean 4 1,826줄). **라이선스 미기재** · 본 세션에서는 프록시 403 으로 **검증 못 함** |

---

## 3. 핵심 수치 (물성 + 알고리즘)

### 3.1 물성 (전부 소환값 — 우리 db 와 섞지 않는다)

| 계 | PBE E_g | PBE+U E_g | HSE06 E_g | 비고 |
|---|---:|---:|---:|---|
| ZnO (undoped) | 2.79 | 4.183 | — | 실험 3.37 eV 대비 PBE 과소 |
| SrTiO₃ (undoped) | 3.979 | 4.084 | — | +0.105 (변화 없음) |
| TiO₂ (undoped) | 2.931 | 3.149 | — | +0.218 |
| **ZnO:V** | **0.223** | **3.916** | **3.87** | **+3.693 eV 재분류** (near-metallic → wide-gap) |
| **ZnO:Cu** | **3.191** | **0.359** | **0.09** | **−2.832 eV 재분류** (gap → near-metallic) |
| **SrTiO₃:Fe** | 2.475 | **0.483** | **1.82** | −1.993 eV 재분류 · ⚠ HSE06 이 PBE+U 와 **1.34 eV 어긋난다** |
| **SrTiO₃:In** | 0.81 | 0.79 | **금속(gap 미검출)** | 완화 후 **3.48 eV** — Tier 3 유일 재분류인데 HSE06 이 부인 |
| ZnO:Fe | — | 2.167 | — | ZnO 도펀트 중 최대 감소 |
| ZnO:Cr / Mn / Co | — | 3.990 / 4.147 / 4.040 | — | wide-gap 보존 |
| SrTiO₃:Cu | — | **1.592** | — | Tier 1 에는 안 보이던 가시광 후보 |
| SrTiO₃:Mn / Cr / Ni | — | 3.873 / 4.115 / 3.873 | — | 보존 |
| **ZnO:Y₂Cu₂** | **1.84** | — (no U) | **1.71** | **최종 최적 후보**, reward 0.987 |
| ZnO:Al₁Cu₂ | 2.40 | — | — | 2위 |
| ZnO:Al₁Cu₁ | 1.283 | — | — | 120-pool 최적 |
| ZnO:Cu₁In₁ / Cu₁Ga₁ | 1.170 / 0.999 | — | — | Cu 쌍 경향 |
| ZnO:Mn (단일) | 1.848 | — | — | 16-pool 최적 |
| SnO₂:V | 1.96 | — | — | cross-host oracle 전역 최적 |

- **PBE/실험 비**: 평균 **0.73** (과소평가). Spearman ρ(계산 vs UV-vis 54점): **ZnO 0.745** (p 2.2e-6), **SrTiO₃ 0.856** (p 1.3e-10), **TiO₂ 0.427** (p 0.067 — *유의하지 않다*), 전체 0.516.
- Monte Carlo miss-risk: ρ=0.75 에서 진짜 최적이 PBE top-20 밖일 확률 **2.6%**.
- 이온완화 수렴률: 전체 **14/34 = 41%**. 셀 크기별 **32원자 88% (7/8) / 40원자 62% (5/8) / 48원자 11% (2/18, 무도핑만)**. 실패의 **80%** 가 이온반경 부정합 >25% 계.
- 완화로 인한 갭 이동: 대부분 **+0.08–0.55 eV**, 순위 보존 (**Spearman ρ = 0.96, ZnO**).

### 3.2 알고리즘 성능

| 벤치마크 | MF-OFUL | OFUL | TS | Platform | Random |
|---|---:|---:|---:|---:|---:|
| Materials Project (20%) | **0.000** | 0.215 | — | 0.237 | 0.236 |
| Synthetic (8%, 1000후보) | **0.049** | 0.468 | 0.464 | 0.564 | 0.688 |
| MP 500 (8%) | **0.017** | 0.150 | 0.036 | — | 0.182 |
| 실측 QE, ZnO (62.5%) | **0.000** | 0.002 | — | — | 0.069 |
| 실측 QE, cross-host (12%) | **0.000** | 0.031 | 0.120 | — | 0.392 |
| p vs Random (synthetic) | 3.2e-10 | 5.6e-3 | 0.77 | 0.040 | — |

(SR = simple regret = 전역최적 reward − 찾은 최고 reward. 낮을수록 좋다.)

- **GP 계열 비교 (Table S11)**: MF-MES **SR 0.035 (n=6, DFT분율 0.23)** — MF-OFUL 0.043 과 **통계적 동률 (p = 0.57)**. MF-BO-EI 0.425, DFT분율 **1.00**(대리모델을 한 번도 안 씀). BO-GP-EI 0.969. GP 계열은 MF-OFUL 대비 **50× 느리다** (synthetic 275 s vs 6 s / MP 62 s vs 1.3 s per run).
- **50-seed 재분석 (230 QE 후보, Table 3)**: 18% 예산(42 DFT)에서 MF-OFUL 이 **42 DFT + 184 surrogate = 226/230 (98%) 커버**, 전역최적 100% 발견, top-5 5.0/5 (Random 0.9/5), p = 5.0e-8. **8% 예산(18호출)에서는 대리모델이 아예 발동하지 않아 OFUL 과 완전히 동일** (SR 0.723, top-5 0.0 — Random 0.308 보다 **나쁘다**).
- **529 전향 캠페인**: 4 CPU 코어 · **~62시간** · 229 unique QE (279 캐시 공유) · 대리모델 발동률 **정확히 81% (174/216)** · DFT 분율 19.4% · ~93% 수렴 (Ni 계가 1,800 s 타임아웃 대부분).
- **Platform trial 계열 순위** (Table S3): 희토류(Sc,Y) 생존 84% / 성공 42% > 초기 3d(V,Cr,Mn) 67/31 > 4d5d 58/28 > 주족(Al,Ga,In) 52/27 > 후기 3d(Fe,Co,Ni,Cu) 34/19 > 알칼리토 28/15.
- **협업필터링(CF)**: (5×16) host–dopant reward 행렬 truncated SVD → **2성분이 분산 87–97%** 설명. leave-one-host-out 50 seed, 50% 예산에서 CF-warm-start 가 −0.701 vs MF-OFUL −1.073 vs Random −0.898 (p = 1.3e-25), 250 조합 중 **80% 승**. 75% 예산에서는 차이 소멸.
- **Ridge 대리모델 적합도 (Table S6)**: R²(train/5-fold CV) = ZnO **0.53/0.41** · TiO₂ 0.38/0.29 · SnO₂ 0.35/0.26 · MgO 0.31/0.22 · SrTiO₃ **0.21/0.14**. → **선형 신호가 계마다 크게 다르다**.
- **MACE-MP-0 (universal NNP)** 단일점 25구조: QE 밴드갭과 **host 내 순위상관 ρ ≈ 0, p > 0.4**. → 범용 NNP 는 갭 예측에 쓸 수 없다(포텐셜은 배우지만 Kohn–Sham 고유값을 안 준다).

---

## 4. DFT/계산 방법 ★

- **code**: **Quantum ESPRESSO 6.7**
- **functional**: **PBE** (Tier 1) / **PBE+U (Dudarev)** (Tier 2) / **HSE06** (5계 spot check). **vdW 보정 없음**(D3 등 언급 없음).
- **pseudo**: **PAW, PSlibrary** (Dal Corso 2014)
- **Tier 1 파라미터**: `ecutwfc = 40 Ry` · **2×2×2 Monkhorst–Pack** k-grid · Marzari–Vanderbilt **cold smearing σ = 0.01 Ry** · SCF 수렴 `1e-5 Ry`
- **supercell / nat**: **2×2×2, 32–48 원자**. 도핑 농도 = supercell 당 **1–3 치환**; 529 풀은 단일도펀트 48종(3 농도) + co-doped 480쌍
- **DFT+U (Tier 2)**: Dudarev, **SCF-only on PBE-relaxed geometries**, `ecutwfc = 45 Ry`, 자성 도펀트 전부 spin-polarized. U(eV) = **Ti 3.5 · V 4.5 · Cr 4.0 · Mn 5.0 · Fe 5.0 · Co 5.5 · Ni 8.0 · Cu 4.0** (Wang/Ceder 2006 · Hu 2011 · Baral 2018 문헌값 — **self-consistent U 아님**)
- **Tier 3 (완화)**: `ecutwfc = 45 Ry` · 힘 수렴 `5e-3 Ry/Bohr` · **3×3×3 k-grid** · `βmix = 0.3` · **3시간 타임아웃**
- **HSE06**: 6시간 타임아웃, 8 MPI ranks, 5계만
- **형성에너지**: metal-rich limit, **11종 원소 벌크 금속 기준**. ⚠ **중성 치환 · 하전결함 보정 없음 · 유한크기 보정 없음** (저자 스스로 Limitation 4 로 명시)
- **AIMD / MD**: **없음**
- **MLIP**: MACE-MP-0 를 25구조 단일점으로 **반증용으로만** 사용 (ρ≈0)
- **무질서 처리**: **없다.** SQS 없음 · enumeration 없음 · symmetry-inequivalent site 열거 없음 · 배열 평균 없음. 조성당 **단일 배열**로 보인다 (명시적 서술은 없음 — 이건 논문의 공백이다).
- **수렴 시험 (Table S12)**: 3계에 대해 40Ry/2³ ↔ 40Ry/3³ ↔ 60Ry/3³ ↔ 60Ry/4³. **ecut 의존은 무시할 수준(<0.02 eV)** 이지만 **k-grid 의존이 거대**하다 — ZnO:Al 이 2³ 에서 3.397 eV, 4³ 에서 **1.243 eV** (Δ = 2.15 eV). MgO 는 1.152 → 0.638 → 0.621 → 1.129 로 **비단조**. 저자 방어는 *"순위(Al > MgO > V)는 4개 설정 전부에서 보존됐다"* 이고, 이 방어는 **3계 · 순위만**에 대한 것이다.
- **자원**: batch 는 4 CPU 코어(계산당 8–120분), co-doped 전향은 64-core VPS(3–10분), 529 전향은 다시 4 코어(8–30분, 총 ~62 h).

---

## 5. Figure set ★

| Fig | 내용 (무엇을 보여주나) | 우리가 참고할 점 |
|---|---|---|
| 1 | 3단 깔때기 도식. Tier 1 (245 계산 / 230 수렴 93.9%) → **d-electrons > 0** 이면 Tier 2(PBE+U, 7계산), **radius mismatch > 20%** 면 Tier 3(완화, 34시도/14수렴) → "Validated dopant ranking" | ★ **Tier 2/3 은 직렬이 아니라 병렬 분기**다. 그리고 **어느 상자에도 '탈락 N개'가 없다** — 숫자는 전부 계산 수와 수렴률이다. 우리 깔때기 도식에는 **단마다 kill 수를 반드시 적는다** |
| 2 | Random / OFUL / MF-OFUL / MF-BO-EI 의 최종 SR (6 host × 10 seed, 8% 예산) 막대 + Wilcoxon p | ★ **MF-MES 가 이 그림에 없다** — SI 에서 MF-OFUL 과 동률(p=0.57)인 유일한 GP 방법이다. 헤드라인 그림에서 가장 강한 경쟁자를 빼는 방식은 우리가 하면 안 된다 |
| 3 | PBE vs PBE+U 막대 5계 + 0.5 eV "metallic threshold" 점선. ZnO:V 0.22→3.92(초록 화살표 ↑), ZnO:Cu 3.19→0.36(빨강 ↓), SrTiO₃:Fe 2.48→0.48(빨강 ↓), 무도핑 2계는 거의 불변 | ★ **"판정 문턱을 그림에 그린다"** 는 관례. 우리 산화안정 축에도 host onset 2.14 V 선을 항상 그려야 순위가 아니라 **판정**이 보인다 |
| 4 | (a) PBE vs HSE06 (b) PBE+U vs HSE06, 대각선 + metallic threshold 밴드, 5계 | ★ **(b)에서 SrTiO₃:Fe 가 대각선에서 완전히 벗어난다**(PBE+U 0.48 vs HSE06 1.82). 본문의 "d-전자계 MAD 0.15 eV" 는 이 점을 뺀 값이다 — §10 참조 |
| 5 | (a) Lyapunov 분해 L(t)=Φ(t)+μB(t) 500스텝 (b) UCB 폭 진화 (log), MF-OFUL 의 DFT 스텝을 삼각형으로 | ★ **(a)에서 L(t)가 0→~133 으로 단조증가한다.** Lyapunov 안정성 주장의 "증거 그림"이 정작 L 의 증가를 보여준다 — §10 |
| 6 | (5 host × 16 dopant) reward 행렬 SVD biplot. PC1 50% + PC2 37% = 87%. 별=host, 삼각형=sp 도펀트, 사각형=d 도펀트 | ★ **캡션의 "MgO–ZnO / TiO₂–SnO₂ 가 결정화학으로 뭉친다" 가 그림에 안 보인다** — SnO₂(PC1 ≈ +5.3)와 TiO₂(≈ −1.5)가 PC1 양 끝이다. 저차원 잠재구조 주장은 **그림 말고 rank-3 코사인 표**에 근거한다 |
| 7 | 529 캠페인 co-doped ZnO 밴드갭 지형(정렬 산점), 초록 밴드=목표창 1.4–2.6 eV, 다이아=Cu 함유, 색=reward | ★ 제목이 **"96 unique candidates"** 인데 캡션은 529 캠페인이라 한다. 그리고 목표창 안에 **점이 딱 하나(Sc₁Cu₁ 1.50 eV)** 뿐이고, 본문의 최적 Y₂Cu₂(1.84)·Al₁Cu₂(2.40)는 **이 그림에 없다** — §10 |
| 8 | 실측 QE cross-host oracle(223후보, 5 host, 10 seed)에서 예산 8/12/15% vs SR, 4방법 | ★ 8% 에서 MF-OFUL 이 OFUL 보다 **미세하게 나쁘다**(figure-read ≈ 0.077 vs 0.072). "대리모델 발동 문턱" 아래에서는 이득이 없다 — 우리 예산 설계에 그대로 온다 |
| S4 | 대리모델 예측오차 \|Ridge − DFT reward\| 산점 + running mean, 500+ 스텝 | ★ running mean 이 **평평하지 않다** — figure-read ≈ 0.9(step 45) → 1.7(step 520). 그리고 **오차 크기 자체가 보상 스케일보다 크다** — §10 |
| S6 | Random/OFUL/MF-BO-EI/MF-OFUL 의 (a) SR (b) DFT 분율 (c) surrogate 호출수 | MF-BO-EI 의 DFT 분율이 정확히 1.00, surrogate 호출 0 — **"같은 다중충실도 로직을 GP+EI 에 붙이면 절감이 0"** 의 실측 |
| Table 1 | 3개 벤치마크 × 5방법 SR 요약 | |
| Table 3 | 230 QE 후보 50-seed 재분석 (예산 18/42/80) | ★ **8% 예산에서 MF-OFUL 이 Random 보다 나쁘다**(SR 0.723 vs 0.308) — 대리모델 미발동 구간 |
| Table S7 | 3단 재분류 행렬 (10계) | ★ **비-flag 계가 6개뿐**이고 그중 3개가 무도핑 host — "false trigger 0" 의 표본이 이만큼 작다 |
| Table S10 | PBE vs PBE+U 전체 (14계) | |
| Table S11 | GP·다중충실도 방법 전면 비교 | ★ MF-MES 동률의 근거 |
| Table S12 | ecut/k-grid 수렴시험 | ★ ZnO:Al 이 2³→4³ 에서 2.15 eV 이동 |
| Table S13 | MP 500-후보 풀 대리모델 발동 (3 host × 10 seed) | DFT 분율 24%(MgO) ~ 64%(TiO₂) — **계마다 다르다** |

---

## 6. Post-processing ★

- **무엇을 뽑나**: 오직 **Kohn–Sham 밴드갭 하나**. DOS/PDOS 그림 없음, Bader 없음, COHP 없음, NEB 없음, ELF 없음, 탄성/phonon 없음, ESW 없음. `pw.out` 파싱 → 갭 → reward(식 1) 로 끝.
- **금속 판정**: `E_g ≤ 0.01 eV` → reward −5. 그림에서는 별도로 **0.5 eV "metallic threshold"** 를 재분류 판정선으로 쓴다 (두 문턱이 다르다 — §10).
- **보상 성형 (식 1)**:
  ```
  r = −5                       if E_g ≤ 0.01 eV        (금속)
      1 − |E_g − 2.0| / 0.6    if |E_g − 2.0| ≤ 0.6    (목표창 1.4–2.6 eV)
      −|E_g − 2.0|             otherwise
  ```
- **도구**: 자체 파이썬 파이프라인(`pw.in` 생성 → MPI 로 QE 실행 → `pw.out` 파싱 → reward 피드백), **디스크 영속 캐시 + 크래시 복구**. GP 기준선은 **GPyTorch** (Matérn-5/2). 특징값은 **Shannon(1976) 이온반경 + Pauling 전기음성도** 표.
- **형식검증**: **Lean 4.27 + Mathlib**, 4파일 1,826줄, **57 정리 전부 증명(0 sorry)**, 단 **행렬해석 표준결과 12개를 공리로 가정**(matrix determinant lemma, Woodbury, log-det 단조성 — Mathlib 미비).
- **통계**: Wilcoxon signed-rank(짝지음) / rank-sum(비짝지음), p<0.05. 시드 10+.
- **기록 방식**: 583계산 전량(입출력)을 Zenodo 에 공개 — **이 부분은 본받을 만하다**.

---

## 7. 결과 — 절별 상세

### 7.1 스크리닝 성능 (§2.1)
세 벤치마크: (i) 합성(host당 1,000후보, d=20 랜덤특징, 8% 예산 — 보상은 선형 30% + random-forest 비선형 70% + family bias ±0.3 + 가우스잡음 σ=0.3), (ii) Materials Project(2,256 엔트리, 물리 조성특징, 20% 예산), (iii) 실측 QE(230 수렴 계산).
- MF-OFUL 의 핵심 기전은 **surrogate leverage**: 한 run 에 **~548 후보를 평가**(80 DFT + 468 surrogate) vs OFUL 80. 1,000 풀의 **55% 커버**를 DFT 15% 로.
- OFUL 은 ZnO 에서 top-5 를 Random 대비 **3.6배**(4.0 vs 1.1) 찾는다 — ZnO 가 선형신호가 가장 강한 host(Ridge R²=0.53)라서다.
- TS 는 합성에서 Random 과 구별 불가(p=0.77)지만 MP-500 ZnO 에서는 OFUL 을 이긴다(p=0.004) — *"OFUL 의 결정론적 UCB 가 갇히는"* 지형이 있다.
- 강건성: 풀크기(250–2,000) · 예산(40–120) · 특징차원(10–40) · 잡음(σ 0.1–1.0) 4축 15설정 전부에서 MF-OFUL 1위. 풀이 커질수록 이득 증가(SR 0.09@250 → 0.02@2000).

### 7.2 3단 검증 (§2.2) — 이 논문의 물리적 본체
- **Tier 2 (PBE+U)** 가 잡는 것: d-전자 비국재화. 세 건이 정성적으로 뒤집힌다.
  - **ZnO:V +3.693 eV** — *false negative*: PBE 로는 near-metallic 이라 bandit 이 **버렸을** 후보인데 실은 wide-gap.
  - **ZnO:Cu −2.832 eV** — *false positive*: PBE 로는 gap 을 지키는 줄 알았는데 실은 near-metallic.
  - **SrTiO₃:Fe −1.993 eV** — Fe 3d spin-up 이 in-gap 준위 생성.
  - 확장 캠페인은 Cr·Mn·Co 가 **wide-gap 을 보존**함을 보여 *"PBE+U 재분류는 도펀트별이지 계통적이지 않다"* 를 확립한다. 그리고 **SrTiO₃:Cu (1.59 eV)** 라는 **Tier 1 에는 아예 안 보이던 가시광 후보**를 새로 찾는다 — 이게 Tier 2 의 유일한 *발견* 사례다.
- **Tier 3 (이온완화)** 가 잡는 것: 기하 왜곡. **SrTiO₃:In** 하나. In³⁺(0.80 Å)가 Ti⁴⁺(0.61 Å) 자리에 들어가 **31% 부정합** → 미완화 기하가 **가짜 midgap 준위**를 만들고, 완화가 그걸 없애 0.81 → **3.48 eV**.
- **직교성 주장**: Tier 3 은 ZnO:V/Cu 를 못 고친다(Zn–O 결합망이 뻣뻣해 완화해도 전자구조가 거의 안 변한다 — 완화 후 0.25 / 3.15 eV 로 PBE 오류를 재현). Tier 2 는 SrTiO₃:In 을 못 고친다(In 은 d 전자가 없다). **10계 중 4계(40%)가 재분류**.
- **플래그의 비용이 0** 이라는 게 설계의 핵심이다: d-전자 수와 이온반경은 **표에서 읽는 값**이라 DFT 하기 전에 알 수 있다 → bandit 이 *"이 후보는 어느 tier 를 요구할 것인가"* 를 선택에 반영할 수 있다.
- **실무 병목**: 완화는 셀이 커질수록 죽는다(48원자 11%). 그리고 **큰 셀이 필요한 이유가 바로 희박 도핑**이라, *"희박 도핑을 제대로 보려는 계산이 정확히 안 되는 계산"* 이라는 구조적 모순이 있다. 저자는 이걸 대리모델 필요성의 근거로 쓴다.

### 7.3 이론 검증 (§2.3)
- 60 OFUL 궤적 중 Abbasi-Yadkori/Szepesvári 상한 위반 **0건**.
- CR 두 종류 구분: `CR_all`(모든 평가) vs `CR_DFT`(DFT 스텝만). MF-OFUL 의 `CR_all = 97.4±13.6` 은 OFUL `CR_DFT = 276±38` 대비 65% 감소. **그러나 MF-OFUL 의 `CR_DFT = 281±34` 는 Random(280±34)과 사실상 같다** — 저자 해석: *"DFT 예산을 일부러 가장 불확실한(=보상이 나쁠 수 있는) 후보에 쓰기 때문"*.
- Lyapunov: `L(t) = Φ(t) + μ·B(t)`, Φ = log det V_full − log det V_t (정보 결손), B = eᵀV⁻¹e (편향 퍼텐셜), μ = 1/(2wε²_max). DFT 스텝은 두 항 모두 감소, surrogate 스텝은 오차가 문턱 아래일 때 감소. 조건은 대략 **ε² < 5.0** 이고 실측 MAE ≈ 1.3 (ε² ≈ 1.7)이라 만족.
- Regret 페널티: `0.2 × √468 × 1.7 ≈ 5.6` vs OFUL 원 누적regret 254.4 → "무시할 만하다".

### 7.4 GP 기준선 (§2.4)
- **MF-BO-EI 는 대리모델을 한 번도 안 쓴다** (DFT 분율 1.00). 이유가 구조적이다: **GP 불확실성은 국소적**이라 고차원 특징공간에서 선택되는 후보(EI 가 고르는 = 불확실성 큰 후보)의 σ 가 항상 문턱 위에 있다. 반면 **선형 밴딧의 불확실성은 V_t 가 쌓이면 전역적으로 줄어든다** → 다중충실도가 자연스럽다.
- **MF-MES 는 이 함정을 피한다**(DFT 분율 0.23) — 정보이론 acquisition 이 *국소 불확실성*이 아니라 *전역 최대값에 대한 정보*를 본다. 그리고 **SR 이 MF-OFUL 과 동률**(0.035 vs 0.043, p=0.57).

### 7.5 Cross-host 협업필터링 (§2.5)
- (5×16) 보상행렬을 truncated SVD → **2성분 87–97%**. host 코사인 유사도(rank 3): MgO–ZnO **0.96**, TiO₂–SnO₂ **0.83**, SrTiO₃ 는 최대 이질(퍼로브스카이트 A/B 자리 화학).
- 기전은 단순하다: CF 가 **V 를 5 host 중 3곳(SnO₂·SrTiO₃·TiO₂)의 최상위 도펀트로 맞히므로** bootstrap 첫 DFT 를 V 에 쓴다.
- **실패 사례도 정직하게 적는다**: MgO 에서는 표준 MF-OFUL 이 이긴다 — MgO 의 상위 도펀트(Cu, Ga)가 다른 host 에서는 상위가 아니기 때문.

### 7.6 전향 폐루프 (§2.6)
- 16후보/예산10: OFUL·MF-OFUL 이 **같은 순서로 같은 도펀트**를 골랐다(풀이 작아 대리모델 미발동). 두 캠페인의 갭이 **<0.001 eV 로 일치** = 재현성 확인. 최적 Mn 1.85 eV. 1.3 h / 1.9 h.
- 120 co-doped/예산18: 21 계산, 100% 수렴, **step 6 에 이미 Cu 경향을 잡았다**. 최적 Al+Cu 1.283 eV.
- ⚠ Table S8 의 검증 3건(step 18–20: Ga+Nb, Ga+V, Cu+V)은 **대리모델 예측은 높았는데 실제 보상이 낮았다** — 저자가 *"DFT 검증이 왜 필요한지"* 의 증거로 제시한다. **우리에게 제일 중요한 데이터점이다** (아래 §12).
- 529후보/예산42/5시드: 대리모델 81%, 최적 Y₂Cu₂ 1.84 eV. **Ni 계는 계통적으로 타임아웃**(전체의 ~10%).
- 529 → 230 축소가 인위적이지 않음을 3가지 imputation 으로 확인: **empirical**(현실적) MF-OFUL 0.960±0.036 vs Random 0.822±0.218 (p=2.5e-7) / **median**(퇴화) Random 이 이긴다(0.703 vs 0.452) / **adversarial**(미지 후보가 전부 우수) 전부 동률.

---

## 8. 논증 흐름 (저자의 주장 구조)

1. 도핑 조합공간(수백~수천)이 DFT 예산을 넘는다 → 지능적 선택이 필요하다.
2. 표준은 GP-BO 인데 O(n³) 이고 커널 선택에 민감하다 → **선형 contextual bandit(OFUL)** 이 O(d²) 이고 model misspecification 하에서도 최악보증이 있다.
3. 그래도 DFT 호출 자체가 비싸다 → **Ridge 대리모델을 두 번째 fidelity 로** 붙이고(MF-OFUL), 오차 누적이 없음을 **Lyapunov** 로 보장(+ Lean 4 형식화).
4. 그런데 **PBE 자체가 정성적으로 틀리는 경우**가 있다 → **3단 깔때기**로 재채점하고, 어느 후보를 몇 단까지 보낼지는 **DFT 이전에 아는 표값**(d-전자, 이온반경)으로 정한다.
5. 새 host 는 데이터가 없다(cold start) → **CF 로 다른 host 의 순위를 이식**해 bootstrap 을 채운다.
6. 종합: *"bandit 이 무엇을 계산할지 정하고, 깔때기가 그 결과를 믿을지 정한다"* — 그리고 둘은 **플래그를 매개로 상호작용**한다.

---

## 9. 인용 가능 문장 (deck/paper 용)

- "Basu(2026)는 산화물 도펀트 스크리닝에서 **PBE-SCF 단독으로는 10계 중 4계가 정성적으로 오분류**되며, 그 오류가 **d-전자 비국재화(PBE+U 로만 잡힘)** 와 **이온반경 부정합에 의한 기하 왜곡(완화로만 잡힘)** 이라는 **서로 못 잡는 두 부류**로 갈린다고 보고했다."
- "그 논문의 라우팅 기준 — **d-electron count > 0**, **ionic radius mismatch > 20%** — 은 **DFT 이전에 표값으로 계산되므로 비용이 0** 이고, 이는 스크리닝 파이프라인이 후보를 자동으로 적절한 단으로 보낼 수 있게 한다."
- "같은 다중충실도 전환 로직을 GP+EI 에 붙이면 **대리모델 절감이 정확히 0** 이 된다(DFT 분율 1.00) — GP 불확실성은 국소적이라 문턱 아래로 안 내려간다. 선형 밴딧의 불확실성만 전역적으로 감소한다."
- "범용 신경망 퍼텐셜(MACE-MP-0)의 단일점 결과는 QE 밴드갭과 **host 내 순위상관이 사실상 0** 이었다 — NNP 는 퍼텐셜면을 배우지 코온–샴 고유값을 배우지 않는다."
- ⛔ **인용 금지**: 이 논문의 절대 밴드갭 값을 우리 gap 표에 넣지 않는다(다른 계·다른 코드·k-mesh 의존이 2 eV 규모). 그리고 "81% DFT 절감" 을 우리 캐스케이드 비용 절감 근거로 쓰지 않는다 — 그 81%는 **밴드갭 한 축**에서 나온 수치다.

---

## 10. 주의/한계 — 비판 ★

**이 논문은 preprint 이고 단독저자다. 아래는 심사에서 걸러졌어야 할 것들이고, 그림을 실제로 보고 나서야 보이는 것이 절반이다.**

### 10.1 🔴 "funnel" 이 아무도 탈락시키지 않는다 (이름 vs 실체)
Fig. 1 의 어느 상자에도 *"N개 탈락"* 이 없다. Tier 1 의 93.9% 는 **SCF 수렴률**이고, Tier 2·3 은 후보를 **재라벨**할 뿐이다. Tier 1 이 만든 230개 중 Tier 2 로 간 것은 최대 16개, Tier 3 은 34개 시도(대부분 실패). **물리 문턱을 못 넘어 버려진 후보는 0개다.** 논문이 반복하는 *"three-tier validation funnel"* 은 **validation(재채점)** 이 맞고 **funnel(선별)** 은 과장이다. 우리 `cascade_stability_axes.csv` 사고와 같은 계열이다.

### 10.2 🔴 Fig. 5a 가 Lyapunov 주장을 뒷받침하지 않는다
그림에서 **L(t) 가 0 → 약 133 으로 500스텝 동안 단조증가**한다 (figure-read ≈ 133 @ t=500). 정보결손 Φ(t)는 t≈20 에서 최소 ≈1 을 찍고 **다시 ≈24 까지 올라간다** (figure-read) — 본문의 *"Φ 가 step 100 근처에서 포화"* 와도, Φ 의 정의(V_t 가 쌓이면 감소해야 한다)와도 맞지 않는다. 편향 퍼텐셜은 **선형으로 증가해 ≈120** 에 이른다. 캡션은 이걸 *"bias potential remains bounded"* 로 부르는데, **유한 구간에서 bounded 는 자명하다.** 논문이 증명한 것은 **조건부 ΔL<0** 이고, 보여준 그림은 **L 의 증가**다. 둘은 모순이 아닐 수도 있지만(정의·정규화가 다를 수 있다) **논문 어디에도 ΔL 을 그린 그림이 없어서 확인할 수 없다.** ⇒ Lean 4 57정리가 보장하는 것과 그림이 보여주는 것 사이에 **설명 안 된 간극**이 있다.

### 10.3 🔴 대리모델 오차가 보상 스케일보다 크다
Fig. S4 의 running mean 은 **평평하지 않다** — figure-read ≈ 0.9(step 45) → 1.7(step 520), 즉 마지막 250스텝에서 상승 추세다. 캡션은 *"The flat trend confirms ... prevents error drift"* 라고 쓴다. 더 중요한 건 **크기**다: 보상은 목표창 안에서 0→1 을 움직이는데 **대리모델 MAE 가 ~1.3** 이다. **좋은 후보와 나쁜 후보를 가르는 폭보다 오차가 크다.** 안정성 조건 ε²<5.0 은 그래서 **사실상 아무것도 안 거른다**(vacuous bound). (⚠ 공평하게: 529 실측 QE 풀에서는 MAE 0.091 로 훨씬 작다. 즉 **오차 크기는 계·풀에 따라 10배 이상 달라진다** — 이게 바로 이식할 때 먼저 재야 하는 값이다.)

### 10.4 🔴 헤드라인 그림이 가장 강한 경쟁자를 뺐다
Fig. 2 는 Random/OFUL/MF-OFUL/MF-BO-EI 4개만 그리고 *"MF-OFUL achieves 10× lower simple regret than all other methods"* 라고 쓴다. 그런데 Table S11 의 **MF-MES 는 SR 0.035 로 MF-OFUL 0.043 보다 (평균이) 낮고 통계적 동률(p=0.57)** 이다. 본문은 이걸 인정하지만(비용이 O(n³)이라고 방어) **그림에서는 뺐다.** 남는 방어는 "regret 은 같고 비용이 다르다" 인데, 그건 *"밴딧이 GP 보다 낫다"* 가 아니라 *"밴딧이 GP 보다 싸다"* 다.

### 10.5 🔴 HSE06 가 Tier 2·Tier 3 을 부분적으로 부인한다
Fig. 4b 에서 **SrTiO₃:Fe 가 대각선에서 크게 벗어난다** (PBE+U 0.48 vs HSE06 1.82, **Δ = 1.34 eV**). 본문의 *"d-전자계에서 HSE06–PBE+U MAD = 0.15 eV"* 는 이 점을 빼면 ZnO:V(0.05)와 ZnO:Cu(0.27)의 평균이다. **선택적 집계다.** 그리고 Fig. 4b 는 x축이 "PBE+U bandgap" 인데 5점 중 2점(Y₂Cu₂, SrTiO₃:In)이 라벨에 `(no U)` 로 붙어 있다 — **PBE 값과 PBE+U 값을 한 축에 섞었다.**
더 심각한 건 **Tier 3 이다**: 유일한 Tier 3 재분류인 SrTiO₃:In 이 HSE06 에서 **금속**으로 나온다(완화 후 3.48 eV 와 정반대). **Tier 3 의 단 하나뿐인 성공 사례가 상위 이론에서 확인되지 않는다.**

### 10.6 🟠 거짓 음성(false negative) 감사를 하지 않았다 — 깔때기의 가장 위험한 실패 모드
- 재분류 행렬(Table S7)의 비-flag 대조군은 **6계**뿐이고 그중 **3계가 무도핑 host** 다. *"unflagged 계에서 false trigger 0"* 은 **실질 3계(ZnO:Al, ZnO:Ga, TiO₂:Zr)** 위에 선 주장이다.
- **bandit 이 아예 평가하지 않은 후보**가 진짜 나빴는지는 검사하지 않는다. 후향(retroactive) 설정에서는 오라클이 곧 수렴한 230계라 **전역최적이 정의상 안에 있다.** 529 풀의 미계산 299개는 **계산이 아니라 imputation** 이다.
- **Ni 는 계통적으로 타임아웃한다**(전체의 ~10%). 즉 Ni 는 *"나빠서"* 가 아니라 *"안 끝나서"* 후보에서 빠진다. **수렴이 만드는 거짓 음성**을 아무도 감사하지 않았다. (우리 F2 — Stage 01 의 한 팔이 통째로 증발한 사건 — 과 같은 구조다.)
- 완화 실패의 80%가 반경 부정합 >25% 계다 → **Tier 3 은 자기가 잡으라고 만들어진 바로 그 계에서 가장 잘 실패한다.**

### 10.7 🟠 문턱이 두 개인데 하나로 부른다
reward 식의 금속 판정은 `E_g ≤ 0.01 eV`, 그림의 재분류 판정선은 **0.5 eV** 다. Fig. 3 에서 ZnO:Cu 의 PBE+U 값 0.36 eV 는 reward 상 **금속이 아니다**(−5 가 아니라 −1.64). *"insulator → metallic 으로 재분류됐다"* 는 서술은 **그림의 0.5 eV 선 기준**이지 알고리즘이 실제로 쓰는 기준이 아니다.

### 10.8 🟠 Fig. 7 이 본문 서술과 안 맞는다
그림 제목은 **"96 unique candidates"**, 캡션은 **"529-candidate campaign"**, 본문은 229 unique QE 라고 한다. 그리고 목표창(1.4–2.6 eV) 안에 **점이 하나뿐**이고 그건 **Sc₁Cu₁ (1.50 eV)** 인데, 본문이 최적이라는 **Y₂Cu₂(1.84 eV)와 2위 Al₁Cu₂(2.40 eV)는 이 그림에 존재하지 않는다.** 즉 이 그림은 **120-후보 캠페인의 부분집합**으로 보이는데 529 캠페인 그림으로 제시돼 있다. 또 캡션은 *"Cu-containing systems cluster near the target window"* 라 하지만, 그림에서 **Cu 함유 다이아몬드 최소 6개가 E_g < 0.4 eV 의 near-metallic 바닥에 있다** (figure-read, index ≈ 16·20·32·52·69·76). **Cu 는 목표창으로 모으는 게 아니라 갭을 넓게 흩뿌린다.**

### 10.9 🟠 Fig. 6 의 캡션이 그림과 어긋난다
캡션: *"Hosts (stars) cluster by crystal chemistry: MgO–ZnO and TiO₂–SnO₂"*. 그림에서 **SnO₂ 는 PC1 ≈ +5.3, TiO₂ 는 ≈ −1.5** 로 **PC1 양 극단**이고, **ZnO(PC2 ≈ +4.4)와 MgO(PC2 ≈ 0)** 도 멀다 (전부 figure-read). 주장의 실제 근거는 **rank-3 잠재인자의 코사인 유사도 표**(SI)이지 이 2성분 biplot 이 아니다. 87% 분산을 설명한다는 biplot 이 유사도 구조를 못 보여준다는 것 자체가 **"2성분이면 충분하다"** 주장을 약하게 만든다.

### 10.10 🟠 물리·방법 쪽 구멍
- **하전 결함 보정 없음**(저자 인정). 이가원자가 치환(Al³⁺→Zn²⁺ 등)을 **중성 셀**로 계산했다. 갭 순위에는 견딜 수 있어도 **형성에너지·결함준위 위치에는 못 견딘다.**
- **무질서/자리 선택 절차가 없다.** SrTiO₃ 에서 A자리(Sr) vs B자리(Ti) 를 어떻게 골랐는지 서술이 In 사례 한 줄뿐이다. 대칭 비등가 자리 열거도, 배열 평균도 없다.
- **k-grid 2×2×2 가 위험하다.** Table S12 에서 ZnO:Al 이 2³ 3.397 eV → 4³ **1.243 eV**. 방어는 *"3계에서 순위는 보존"* 이고, 그건 **3계 표본**이다. 이 논문의 최종 주장(Y₂Cu₂ 1.84 eV 가 2.0 eV 목표에 가장 가깝다)은 **0.16 eV 차이**로 하는 주장인데 k-grid 계통오차가 2 eV 규모다.
- **PBE+U 는 SCF-only on PBE-relaxed geometry** 다. U 를 켜면 기하도 바뀌는데 안 바꿨다. 그리고 U 는 문헌값 이식이지 self-consistent 가 아니다.
- **Tier 2 계산 수의 장부가 안 맞는다**: Fig. 1 은 7, Methods 는 16, Table S10 은 14계 나열, 본문은 *"확장 캠페인 9 doped + 2 undoped = 11 전부 수렴"* 인데 †표시는 9개다. 어느 것도 서로 안 맞는다.
- **8% 예산에서 MF-OFUL 이 Random 보다 나쁘다** (Table 3: SR 0.723 vs 0.308, top-5 0.0 vs 0.4). 논문은 *"대리모델이 발동하려면 최소 예산이 필요하다"* 로 설명하지만, **"예산이 빠듯할수록 이득이 크다"** 는 §2.1 의 주장과 정면으로 충돌한다.

### 10.11 판정 — 우리가 이 논문에서 무엇을 믿는가

| 주장 | 판정 |
|---|---|
| PBE 단독이 d-전자·큰 부정합 도펀트에서 정성적으로 틀린다 | ✅ **믿는다** — 값 3건이 명확하고 HSE06 이 2건을 확인 |
| DFT 이전 표값(d-전자·반경)으로 라우팅할 수 있다 | ✅ **믿는다** — 비용 0, 논리 명확 |
| 같은 다중충실도 로직이 GP+EI 에서는 절감 0 | ✅ **믿는다** — Fig. S6b 실측, 기전 설명도 일관 |
| 범용 NNP 가 갭 순위를 못 준다 | ✅ **믿는다** (표본 25구조라 약하지만 방향은 명확) |
| 밴딧이 GP-BO 보다 **성능**이 좋다 | ⚠ **아니다** — MF-MES 와 동률. 우위는 **비용**뿐 |
| Lyapunov 가 대리모델 오차 누적을 막는다 | ⚠ **미검증** — 조건 ε²<5.0 이 vacuous, Fig. 5a 는 L 증가 |
| Tier 3(완화)이 필요한 단이다 | ⚠ **약하다** — 재분류 1건, 수렴 41%, 그 1건을 HSE06 이 부인 |
| Y₂Cu₂ ZnO 가 최적이다 | ⚠ **약하다** — k-grid 계통오차 ≫ 후보 간 차이, Fig. 7 에 안 보임 |
| "81% DFT 절감" 이 일반적이다 | ⚠ **조건부** — 계·풀 크기 의존(DFT 분율 15–64%), 최소 예산 필요 |

---

## 11. 우리 DFT 대비 → `../our_dft_baseline.md`

⚠ **이 논문은 산화물 반도체 광촉매이고 우리는 황화물 이온전도체다. 물성값 직접 대조는 성립하지 않는다.** 아래는 **방법·설계 축**의 대조다.

| 항목 | Basu 2026 | 우리 (comp1 / modelc) | 차이 / 이유 |
|---|---|---|---|
| code / functional | QE 6.7 · PBE / PBE+U(Dudarev) / HSE06 | QE · PBE (+U 미사용) | 우리 계에 열린껍질 TM 이 없어 U 가 필요 없었다. **도펀트로 TM 을 넣는 순간 이 논문의 Tier 2 문제가 우리에게도 생긴다** |
| k-grid | 2×2×2 (스크리닝) | 계별 수렴 확인 후 사용 | **그쪽이 훨씬 성글다.** Table S12 에서 2 eV 이동을 실측했으면서 그대로 썼다 — 우리는 이 관행을 이식하지 않는다 |
| ecut | 40 Ry (wfc) | 계별 | ecut 의존은 그쪽도 <0.02 eV 로 무시할 수준 확인 |
| supercell | 2×2×2, 32–48 원자 | LPSCl 52원자급 | 규모는 비슷 |
| band gap 판독 | `pw.out` 파싱, `E_g ≤ 0.01 eV` = 금속 | **fixed-occ nscf VBM/CBM 고유값** (DOS-threshold 금지, canonical 2.066 / 2.099 eV) | **우리 규율이 더 엄격하다.** 그쪽 방식은 우리 규율상 인정 안 되는 판독이다. ⛔ 두 값을 한 표에 놓지 않는다 |
| 무질서 | 없음 (단일 배열 추정) | S/Cl 무질서가 **물리의 본체** (SQS/enumerate) | **가장 큰 이식 장벽.** 그쪽 host 는 전부 정연한 결정이라 배열 평균 문제가 아예 없다 |
| 전하 보상 | **없음** (중성 치환, 하전결함 보정 없음 — 저자 인정) | 이가원자가 도핑 시 Li 빈자리 수가 바뀐다 = **전도 기구 자체가 바뀐다** | ⛔ **여기서 깨진다.** 갭 순위에는 견디지만 **이온전도에는 절대 못 견딘다.** 우리 `substitute_compound.py:365` 전하보상 미폐쇄(Codex P0-Q8)를 이 논문 근거로 정당화할 수 없다 |
| 목표 물성 | 밴드갭 2.0 eV (가시광) | ① 이온전도 ② 산화안정 ③ 기계 ④ 전자구조 — **다축** | **그쪽은 단일 스칼라 목적**이다. 우리 `combine_rankings.py` 의 가중합 문제(🔴 미정의)는 이 논문이 **풀지 않는다**. Discussion 이 multi-output bandit 을 *future work* 로 남겨뒀다 |
| hull / 합성가능성 | **쓰지 않는다** (형성에너지는 계산하되 게이트 아님) | F1 게이트 `E_hull < 50 meV/atom` — 실측 kill **0** | **양쪽 다 hull 이 게이트가 아니다.** 우리 F1 이 vacuous 라는 판정에 **외부 방증**이 하나 생겼다 |
| 대리모델 | Ridge (같은 DFT 라벨로 자기적합) | UMA(MLIP) — **점수도 UMA, 검증도 UMA-MD** | **우리 쪽이 더 나쁘다.** Ridge 는 적어도 라벨이 DFT 다. 우리 UMA↔UMA 공백(Codex Q3)은 이 논문에 대응물이 없다 |
| 검증 anchor | 실험 UV-vis 54점 (Spearman) + HSE06 5계 | 문헌 소환값(sundar2025 등), 실측 없음 | **그쪽은 실측 앵커가 있다.** 이게 우리 안 B 가 노리는 바로 그 구조다 |
| 비용 회계 | 단당 시간·타임아웃·수렴률을 **전부 공개** | `master_batch_273.sh` 헤더 추정 (Stage 07+08 은 실측 아님) | **본받아야 한다** — 단당 벽시계와 타임아웃을 선언하고 기록 |

---

## 12. ★ 우리 cascade 재설계에 주는 것

> 아래는 ★1–★6 의 답에서 직접 유도한 것만 적는다. 일반론은 넣지 않았다.

### 12.1 ★1 답 — 깔때기 3단의 해부 (원문 그대로)

| | Tier 1 | Tier 2 | Tier 3 | (Tier 4, 이름 없음) |
|---|---|---|---|---|
| **묻는 질문** | *"이 후보의 밴드갭이 대략 얼마인가"* | *"d-전자 국재화를 안 넣어서 정성적으로 틀렸나"* | *"미완화 기하가 만든 가짜 준위인가"* | *"PBE+U 가 맞나"* |
| **입력 집합** | 풀 전체 (16 / 120 / 230 / 500 / 529 / 1000 / 2256) | Tier 1 결과 중 **d-electrons > 0** 인 것 | Tier 1 결과 중 **radius mismatch > 20%** 인 것 | 재분류 사례 5계 |
| **방법 (fidelity)** | PBE-SCF, 40 Ry, 2×2×2 k | PBE+U(Dudarev), 45 Ry, SCF-only, spin-pol | 이온완화, 45 Ry, 3×3×3 k, F<5e-3 Ry/Bohr | HSE06 |
| **판정량** | E_g → reward(식 1) | ΔE_g (0.5 eV 금속선 교차 여부) | ΔE_g (완화 전후) | ΔE_g |
| **문턱** | 금속 `E_g ≤ 0.01` → r=−5 · 목표창 2.0±0.6 eV | **없음** (재라벨) | **없음** (재라벨) | 없음 |
| **통과/탈락** | ⛔ **탈락 없음.** 93.9% 는 SCF 수렴률 | ⛔ **탈락 없음.** 5계 중 3계 재분류 | ⛔ **탈락 없음.** 14/34 수렴, 1계 재분류 | 2/5 확인, 1/5 부인 |
| **단당 비용** | 8–120 분/계산 (4 코어) | 45 Ry SCF, 64코어 VPS 8 ranks | ≤3 h(타임아웃), 실패도 3 h 소모 | ≤6 h(타임아웃) |
| **라우팅 비용** | — | **0** (표값 d-전자 수) | **0** (표값 Shannon 반경) | — |

**우리가 놓친 것이 여기 있다**: 이 표에서 **"판정량"과 "문턱" 칸이 채워지는가**가 전부다. Basu 의 Tier 2·3 은 그 칸이 비어 있고(=재라벨), 그래서 저 깔때기는 **비용을 줄이지 않는다** — 줄이는 것은 bandit 이다. 우리 12스테이지 캐스케이드도 같은 상태였다.

### 12.2 ★2 답 — 도펀트를 어떻게 정의했나

- **격자 치환이다.** *"substituting a host cation with an ion of different charge"*. 별도 상도, 코팅도, 표면도 아니다.
- **자리**: host 양이온 자리. SrTiO₃ 만 예외적으로 **B자리(Ti⁴⁺)** 임이 In 사례에서 드러난다(0.80 vs 0.61 Å, 31% 부정합). **자리 선택 절차는 서술되지 않았다** — 이 논문의 공백이다.
- **농도**: supercell 당 **1–3 치환**, 529 풀은 단일도펀트를 **3 농도**로. → **농도 축이 실재한다** (우리 F1 처럼 라벨만 3개인 게 아니다).
- **전하 보상**: **없다.** 중성 치환, 하전결함 보정 없음(Limitation 4).
- ⇒ **우리 반려사유 #1 과의 대응**: Basu 는 *"격자 치환"* 한 질문만 묻고 그것만 계산한다. 우리는 `0.5714 Sc2O3 + 0.4286 Li6PS5Cl → …` 라는 **별도 상 반응**을 도핑 데이터로 읽었다. **이 논문은 우리가 하지 않은 것 — 질문을 하나로 고정한 것 — 을 했다.** 대신 전하 보상을 안 해서 *다른* 대가를 치른다.

### 12.3 ★3 답 — multi-fidelity contextual bandit 이 정확히 무엇인가

- **arm = 후보 하나** = (도펀트 원소(들), 농도). **도펀트 × fidelity 쌍이 아니다.** fidelity 는 arm 을 고른 *뒤에* 규칙으로 정해진다.
- **context = 조성 특징 벡터** d=6–9 (전향 캠페인은 16차원, cross-host 는 15차원): 이온반경(Shannon 1976) · 전기음성도(Pauling) · 산화수 · **d-전자 수** · 원자량 · 족 · 주기 · 농도 (+ host one-hot).
- **reward = 밴드갭 하나에서 나온 스칼라** (식 1). 금속이면 −5 절벽.
- **fidelity 는 두 개**: ① DFT(PBE-SCF, 8–120분) ② **Ridge 앙상블(20-replicate bootstrap, α=1)**, <1 ms. **비용비 ≈ 10⁶–10⁷.** ⚠ 그러나 ②는 **독립 정보원이 아니다** — ①의 라벨로 자기적합한 회귀다.
- **전환 규칙 (5단 결정트리)**: (1) step 0–4 무조건 DFT · (2) 매 10번째 스텝 강제 DFT · (3) UCB 폭 > 0.5 × (bootstrap 후 중앙값) 이면 DFT · (4) 아니면 Ridge 평균을 **pseudo-observation (가중 w=0.2)** 로 V_t·b_t 에 주입 · (5) 마지막에 **top-5 를 DFT 로 검증**.
- **우리가 GP/BO 대신 bandit 을 쓸 이유가 있나** — **성능 때문은 아니다** (MF-MES 와 동률). 있다면 셋:
  ① **O(d²) vs O(n³)** — 우리 풀이 47~273 이라 **이 이유는 우리에게 거의 안 붙는다** (n=273 의 GP 는 초 단위다).
  ② **혼합 범주형/연속형 특징에서 커널 선택이 필요 없다** — 우리 특징(원소 계열, 자리, 농도)에 부분적으로 해당.
  ③ **다중충실도 절감이 EI 에서는 0 이고 선형 UCB 에서만 난다** — 이건 **우리에게 진짜로 붙는다.** 우리가 UMA(싼 것)와 DFT(비싼 것)를 섞으려 한다면, EI 계열 acquisition 으로는 UMA 가 발동조차 안 할 수 있다.
  ⇒ **판정: 우리 규모에서 bandit 을 쓸 이유는 ③ 하나다.** 그리고 그건 알고리즘이 아니라 **acquisition 이 국소 불확실성을 보느냐 전역 불확실성을 보느냐**의 문제다.

### 12.4 ★4 답 — 검증

| 무엇 | 했나 | 어떻게 |
|---|---|---|
| 무작위 기준선 | ✅ | 모든 벤치마크. SR 개선 ~10× (synthetic 0.049 vs 0.688), 실측 QE cross-host 0.000 vs 0.392, ZnO top-5 3.6× |
| 전향 폐루프 | ✅ | 271 QE 실시간 (16/120/529 후보), 캐시 없음 |
| hold-out | 🟠 부분 | Ridge 는 5-fold CV R² 보고(Table S6). CF 는 **leave-one-host-out** ✅ |
| 상위 이론 대조 | 🟠 | HSE06 **5계만**, 그중 1계는 반대 결론 |
| 실험 대조 | ✅ | UV-vis 54점 Spearman (TiO₂ 는 유의하지 않음) |
| 하이퍼파라미터 민감도 | ✅ | Table S4 6개 파라미터 스윕 |
| 풀 축소 인위성 | ✅ | 3종 imputation (empirical/median/adversarial) |
| **탈락시킨 것이 진짜 나빴는지 (거짓 음성)** | ⛔ **안 했다** | 애초에 **탈락시키는 단이 없다.** 후향 오라클은 최적을 정의상 포함하고, 미계산 299개는 imputation 이다. Ni 는 **타임아웃으로** 빠지는데 감사 없음. 비-flag 대조군은 실질 3계 |

⇒ **★4 의 답을 한 줄로**: *"기준선 대비 우월성은 잘 검증됐고, **깔때기의 안전성은 검증되지 않았다.** 왜냐하면 이 깔때기는 아무것도 버리지 않기 때문이다."*

### 12.5 ★5 답 — 이식할 수 있는 것 / 깨지는 것

**그대로 쓸 수 있는 것**
1. **비용 0 라우팅 플래그** — DFT 전에 표값으로 계산 가능한 기준으로 후보를 단에 배정. 우리 대응물: (a) **열린껍질/산화환원 활성 TM** → spin-pol + U 필요 여부, (b) **이온반경 부정합** vs 치환 대상(P⁵⁺ 0.17 Å / Li⁺ 0.76 Å / S²⁻ 1.84 Å / Cl⁻ 1.81 Å, Shannon) → 완화 필수 여부, (c) **이가원자가 여부** → 전하보상 계약 필요 여부. 셋 다 **GPU 0**.
2. **금속 = −5 절벽**형 보상 성형. 우리 대응: *"창이 붕괴하면(window < 0.05 V) 큰 음수"* 는 이미 `build_screening_funnel.py` 의 `COLLAPSE_WINDOW_V` 에 있다 — 이걸 **게이트가 아니라 보상**으로 쓰면 랭킹과 게이트를 한 축에서 처리할 수 있다.
3. **단당 벽시계·타임아웃·수렴률을 결과로 보고**하는 관행. Basu 는 *"48원자 완화는 11% 만 수렴"* 을 숨기지 않고 **설계 근거로** 쓴다. 우리 Stage 07+08 예산(68–114일)은 아직 **추정**이다 — 실측으로 바꿔야 한다.
4. **후향 오라클 + 전향 폐루프의 이중 검증 구조**. 우리도 이미 돈 273 캐스케이드가 후향 오라클이 될 수 있다(단, 그 데이터의 축이 뭔지 먼저 확정한 뒤에).
5. **검증 단계가 실제로 잡는다는 실측**: Table S8 step 18–20 — 대리모델 예측이 높았는데 실제는 낮았다. **top-K DFT 검증은 장식이 아니다.**

**깨지는 것 (구체적으로)**
1. ⛔ **전하 보상.** Basu 는 중성 치환으로 갭을 순위매긴다. 우리 목표물성은 **Li 이동**이고, 이가원자가 치환은 **Li 빈자리 수를 바꿔서 전도 기구 자체를 바꾼다**. Basu 방식으로는 *"도핑이 전도도를 어떻게 바꾸는가"* 라는 질문 자체가 성립하지 않는다.
2. ⛔ **무질서.** 그쪽 host 5종은 전부 정연한 결정이라 배열 문제가 없다. 우리는 **S/Cl 무질서가 물리의 본체**다 — 조성 하나에 admissible state 가 여럿이고, 이건 우리 보고량 카드 §3 의 판정 대상이다. Basu 는 이 문제를 **만난 적이 없다** → 참고할 게 없다.
3. ⛔ **단일 스칼라 목적.** 이 논문의 모든 성과는 *"보상이 하나의 실수"* 위에 선다. 우리 4축 trade-off(zhu2020 Fig 3a: 수분·환원 동시 만족 사분면이 비어 있다)는 **여기서 답을 못 얻는다.** Discussion 의 *"multi-output bandits"* 는 **future work** 다.
4. ⛔ **hull 을 게이트로 쓰는 발상** — 이 논문에는 아예 없다. 우리 F1 이 vacuous 라는 것에 방증이 될 뿐, 대안을 주지 않는다.
5. 🟠 **"대리모델로 81% 절감"** 을 그대로 옮길 수 없다. 그쪽 대리모델의 오차는 **계마다 10배 이상 다르고**(MAE 0.091 ~ 1.3), DFT 분율도 15–64% 로 흩어진다. 우리가 UMA 를 싼 fidelity 로 쓰려면 **먼저 그 오차를 우리 계에서 재고 → 그게 판정 마진보다 작은지 확인**해야 한다. 이 논문은 그 순서를 **안 지켰다**(오차가 마진보다 큰데도 썼다).

### 12.6 ★6 답 — 코드·데이터

- **Zenodo DOI `10.5281/zenodo.19501400`** — QE 입출력 583계산 전량 + 전향 캠페인 로그(529 포함) + 파싱 결과 + 벤치마크 데이터 + 스크리닝 파이프라인 + **Lean 4 형식화 1,826줄**(Basic/RiemannSum/OFULRegret/MFLyapunov). 데이터와 코드가 **같은 DOI** 다.
- **라이선스: 논문에 기재 없음.** clone/재사용 전에 Zenodo 페이지에서 확인해야 한다.
- ⚠ **본 세션에서는 검증하지 못했다** — `doi.org` 로의 아웃바운드가 프록시에서 403 으로 막혔다. **DOI 존재 여부는 논문 인쇄값을 그대로 옮긴 것이고 독립 확인이 아니다.**
- clone 할 일이 생기면 **repo 밖**(`/tmp/…`)에서.

### 12.7 우리 깔때기 3단 — 구체안 초안

> 설계 원칙 하나: **각 단은 "판정량 + 문턱 + 탈락 수"를 반드시 채운다.** 못 채우면 그 단은 게이트가 아니라 **주석(annotation)** 이므로 그렇게 부른다. (Basu 가 이걸 안 해서 funnel 이 아닌 것을 funnel 이라 불렀다.)

**T0 — 질문 고정 (계산 0, 그러나 이게 제일 중요하다)**
`kb/templates/estimand_card.md` §1–3 을 **도펀트 클래스마다** 한 장씩. 반드시 명시:
- 이 후보는 **격자 치환 / 별도 코팅상 / 첨가 2상** 중 무엇인가 — **한 표에 섞지 않는다** (우리 반려사유 #1).
- 치환이면 **어느 자리**(Li 24g/48h · P · S 4a/4d/16e · Cl), **농도 x 의 실측 정의**(라벨이 아니라 `round(n_sub)` 결과 — 우리 F1).
- **전하 보상 계약**: 이가원자가면 무엇을 몇 개 넣고 빼는가. 실패 시 **구조를 버린다**(현재 `substitute_compound.py:365` 는 불균형 구조를 남긴다 — Codex P0-Q8).
- **집계 규칙**: admissible 배열이 여럿이면 최저/앙상블/분포 중 무엇인가.
⇒ 통과 판정: 카드 §3 의 여섯 물음에 "아마"가 하나도 없을 것.

**T1 — 비용 0 라우팅 + 열역학 게이트 (GPU 0)**
- 라우팅 플래그(표값만, Basu 이식): `open_shell/redox_active` · `|Δr_ionic|/r_host > 20%` · `aliovalent`
- 게이트 ①: **grand-potential 창 붕괴** `window_V < 0.05 V` → **탈락** (금속 −5 대응)
- 게이트 ②: **산화 onset < host 2.14 V** → **탈락** (⚠ 축 이름을 반드시 붙인다: 축① S-limited onset)
- ⛔ hull 게이트는 **넣지 않는다** — 우리 실측 kill 0(vacuous), Basu 도 안 쓴다. 대신 **"vacuous 임을 결과로 보고"**.
- **보고 필수**: 각 게이트의 **탈락 수**. 0 이면 0 이라고 쓴다.

**T2 — 싼 대리 물리 (UMA/BVSE, GPU 소량)**
- 판정량: **D_rel(600 K) = D*(design)/D*(host)** (이미 비준: `D-2026-09-08-cascade-d-rel-estimand`) + **정본 R0 BVSE 채널%**
- 문턱: 결과 보기 **전에** 박는다. 그리고 **선행 조건**: 우리 계에서 **UMA 오차가 판정 마진보다 작은지** 먼저 잰다 (Basu 10.3 의 교훈 — 그는 이걸 안 하고 썼다).
- ⛔ **UMA 가 UMA 를 검증하는 경로 금지** — 라운드마다 **DFT 재채점을 섞는다**. Basu 의 Ridge 는 최소한 DFT 라벨로 적합했다; 우리 UMA↔UMA 는 그보다 나쁘다.
- **탈락 수 보고 필수.**

**T3 — DFT 확인 (비싸다, 소수만)**
- 대상: T2 통과분의 **top-K + 불확실성 상위 K'** — **양방향**이다. (Basu 의 결론: *"검증은 top-K(위양성)와 고불확실(위음성) 양쪽을 봐야 한다"*.)
- 판정량: 계 성격에 따라 카드에서 선언한 것 (예: 산물 Li 장벽 B1, 또는 `W_ad` 변화 B2 — 단 B2 는 현재 **미정의** 판정이므로 rng 고정 없이 쓰지 않는다)
- **타임아웃과 수렴률을 결과로 보고**한다 (Basu 의 41% 처럼). 그리고 **수렴 실패가 특정 계열에 몰리면 그것을 거짓 음성으로 별도 보고**한다 — Ni 사례.

**전 축에 걸리는 금지**
- ⛔ 3축을 **가중합 스칼라**로 집계하지 않는다 (`combine_rankings.py`, 이미 🔴 판정). Basu 는 단일 축이라 이 문제를 안 만났다 — **이 논문을 근거로 스칼라 집계를 정당화할 수 없다.**
- ⛔ σ 를 순위 지표로 쓰지 않는다 (Haven 비 미지 계통편차 1.34배).
- ⛔ 서로 다른 종 집합(47/89)의 집계를 섞지 않는다 (반려사유 #2).

---

## 13. 기법 용어 미니사전

- **Contextual bandit** — 매 회차에 후보 하나를 고르고 그 보상만 관측하는 순차 결정 문제. "context" 는 후보의 특징벡터. 전체 응답면을 모형화하는 BO 와 달리, **다음 한 수를 고르는 데 필요한 만큼만** 배운다.
- **OFUL (Optimism in the Face of Uncertainty for Linear bandits)** — 특징 x 에 대해 보상이 대략 θᵀx 라 보고, `θ̂ᵀx + β√(xᵀV⁻¹x)` (추정값 + 불확실성 보너스)가 최대인 후보를 고른다. `V_t = λI + Σ x xᵀ` 는 **d×d 그램 행렬**로, 지금까지 배운 것의 요약이다. 갱신이 O(d²).
- **UCB width** — 위 식의 `β√(xᵀV⁻¹x)` 항. 그 후보에 대해 **아직 얼마나 모르는가**. 이 논문에서 fidelity 를 가르는 신호다.
- **Simple regret (SR)** — (전역 최적 보상) − (찾은 최고 보상). *"결국 얼마나 좋은 걸 찾았나"*. **Cumulative regret (CR)** 은 매 스텝 손실의 합 — *"찾는 과정에서 얼마나 낭비했나"*. 스크리닝에서는 SR 이 맞는 지표다(중간에 나쁜 후보를 계산해도 최종 발견만 좋으면 된다).
- **Multi-fidelity** — 같은 양을 비싸고 정확하게 / 싸고 부정확하게 재는 두 경로를 섞는 것. **여기서는 "싼 쪽"이 다른 물리 방법이 아니라 통계 회귀(Ridge)** 라는 점이 중요하다.
- **Pseudo-observation (weight w)** — 대리모델 예측을 진짜 관측인 척 모델에 넣되 **가중치를 낮춰서**(w=0.2) 넣는 것. Kennedy–O'Hagan 다중충실도 상관 틀에서 온 발상.
- **Lyapunov function** — 제어공학에서 *"이 시스템이 발산하지 않는다"* 를 보이는 도구. 항상 ≥0 이고 매 스텝 줄어드는 스칼라 L 을 만들면 안정성이 따라온다. 여기서는 `L = 정보결손 + μ×편향퍼텐셜`.
- **Thompson Sampling** — UCB 대신 사후분포에서 θ 를 **뽑아서** 최대를 고르는 무작위 탐색. 결정론적 UCB 가 갇히는 지형에서 유리할 수 있다.
- **Collaborative filtering / truncated SVD** — 사용자×아이템 평점 행렬을 저계수로 분해해 빈칸을 메우는 추천 알고리즘. 여기서는 host×dopant 보상 행렬.
- **Platform trial / futility monitoring** — 임상시험 설계. 여러 팔(=도펀트 계열)을 동시에 돌리다 `P(성공률 < 0.30) > 0.80` 인 팔을 중간분석에서 **버리고** 자원을 생존 팔로 재배분.
- **Simple regret 의 함정** — SR 은 **찾은 것**만 본다. 이 논문의 후향 오라클에서는 전역최적이 정의상 풀 안에 있으므로 SR=0 이 *"완벽"* 처럼 보이지만, **풀 밖에 있었을 후보에 대해서는 아무 말도 하지 않는다.**
