Repository: yonghoon7153-source/Yonghoon-DEM-DFT

# 📚 LITDB — 문헌 단일 시스템 (**SE·DFT 축 + DEM·MPM 축, 두 트랙**)

> **앞으로 논문은 여기서만 본다.** 여러 곳(db/literature, kb/papers, db/properties, Excel)에 흩어진 문헌을 한 곳에서 생각·참고·비교하기 위한 통합 MD 시스템.

## 왜 트랙이 둘인가
`INDEX.md` 는 argyrodite 전해질 축이라 접촉역학·MPM·건식전극 digest 가 들어갈 자리가
없다. 그래서 한때 64편이 **어느 인덱스에도 없었다**(open_items #7). 축을 나눠 그 구멍을
닫았고, 한 분모로 세면 “159편 중 98편 미언급” 같은 **가짜 미결**이 나온다
(`comparison_vs_ours.md:8`). 분리는 실측 근거가 있는 결정이다 — 합치지 말 것.

⚠ 이 표의 **편수는 적지 않는다.** 손으로 쓴 수는 반드시 낡는다(README 자신이 세 번 틀렸다).
현재값은 `python3 tools/litdb/build_index.py --check` 로 본다.

File: litdb/papers/becker2026_electrodeposited_li_microstructure_metal_interlayers_anode_free.md (part 1 of 2)
<!-- digest 표준 양식 (paper-level STANDALONE). 2026-11-24 첫 작성 — 병렬 큐레이터 배치 (litdb/_curation/batch_2026_11_24b · 3 번).
     ① 크롭 29장 (본문 6 + SI 23 · 표 0) 을 전부 실제로 봤다 — 21장은 원본 크기, SI 전체 단면 8장 (S7 · S8 · S10 · S11 · S16 · S20 · S21 · S23) 은 축소 접촉 시트로.
     ② fig_S20 은 도구가 S21 영역을 한 번 더 잘라서 (같은 bbox) SI p.11 에서 손으로 다시 잘랐다 (manual_crop) · fig_S1 은 SI 표지 글이 섞여 다시 잘랐다 (recrop).
     ③ 이 논문은 원자단위 계산을 하지 않는다 (cryo-BIB 단면 EBSD · EDS · XRD · 전기화학 + Monte Carlo Potts 결정립 성장 모델) → 기법 태그 줄은 대시 하나로 비운다.
     ④ 우리 점착 (W) 값은 싣지 않는다 — 위치만 (§7). -->

# Microstructure of electrodeposited lithium and its evolution during cycling when using metal interlayers in "anode-free" solid-state batteries — Becker et al. (*Energy Environ. Sci.* **2026**, 19, 2367–2383)

> slug `becker2026_electrodeposited_li_microstructure_metal_interlayers_anode_free` · DOI `10.1039/D5EE07230A` · type `exp (cryo-BIB 단면 EBSD · EDS · XRD · 전기화학) + Monte Carlo Potts 결정립 성장 모델 — 원자단위 계산 0` · PDF `litdb/inbox/becker2026_li_microstructure_interlayer_main.pdf` (본문 17 pp) + `litdb/inbox/becker2026_li_microstructure_interlayer_SI.pdf` (SI 15 pp · Fig. S1–S23 · Note S1–S4 · 표 없음) · digested `2026-11-24` · status ✅ · 태그 **[외부]**

> elements: Li, Au, Ag, Bi, Ti, P, S, Cl
> methods: —

> **저자**: **Juri Becker**ᐞ · **Luca Schuster**ᐞ (ᐞ 공동 1저자 — *"Equal contribution"*) · Sascha Kremer · **Till Fuchs\*** · **Jürgen Janek\*** (\* 교신) — JLU Giessen 물리화학연구소 + 재료연구센터 ZfM (Becker · Schuster · Kremer · Janek) · JLU Giessen 실험물리 I + ZfM (Fuchs)
>
> **서지**: 투고 2025-11-27 · 채택 2026-03-03 · 온라인 2026-03-16 · *Energy Environ. Sci.* 2026, 19, 2367–2383 · OA **CC BY 4.0** · 자금 Evonik Operations GmbH + BMBF DE-US **LiSI2** (03XP0509B) + **FestBatt** (03XP0428E) · 데이터 JLUPub `10.22029/jlupub-20276` (전기화학 · EBSD) · CRediT: S. K. = formal analysis · **software** · visualization (Potts 코드 담당으로 보인다 — 추정)
>
> **계보**: [Fuchs24EBSD] (*Nat. Mater.* 23, 1678 · ref 33 — 무음극 Li · Na 석출층의 첫 EBSD 영상) · [Becker25Steel] (*Adv. Energy Mater.* 15, 2404975 · ref 34 — steel\|Li₆PS₅Cl 위 석출 Li 는 기둥형이고 결정립 폭이 층 두께를 따라간다 = '두께 효과' · 2D Potts) · [Haslam25] (*ACS Energy Lett.* 10, 2285 · ref 31 — Cu\|LLZO 에 Au 층을 넣으면 결정립이 작아지고 기둥형이 깨진다 · Au 는 Li₁₅Au₄ 입자로 Cu\|Li 계면을 따라 · Ag 는 따로 된 상 없음 — 같은 묶음 4 번 digest `haslam2025_alloying_interlayers_li_morphology_microstructure_anode_free` · ⚠ LLZO 계) → **본 논문** (그 질문을 **LPSCl** 위에서 Au · Ag · Bi 세 층 + **박리 · 사이클 뒤** 미세구조 + **3D** Potts 로). 같은 그룹 앞 편 digest: `fuchs2023_cu_llzo_anode_free_li_growth_modes.md` (Cu\|LLZO operando SEM · 성장 모드)

> **본 digest 에서 실제로 본 그림 (2026-11-24)**: 본문 6장 전부 + SI 23장 전부 = **크롭 29장 / 29장** (표는 없다). 원본 크기로 본 것 21장 (`Fig. 1`–`Fig. 6` · `Fig. S1`–`Fig. S6` · `Fig. S9` · `Fig. S12`–`Fig. S15` · `Fig. S17`–`Fig. S19` · `Fig. S22`) + 확대 렌더 3장 (`Fig. 1b` · `Fig. 2b` 위 SEM · `Fig. 4b`). 축소 접촉 시트로만 본 것 8장 — 전체 단면 `Fig. S7` · `Fig. S8` · `Fig. S10` · `Fig. S11` · `Fig. S16` · `Fig. S20` · `Fig. S21` · `Fig. S23` (결정립 색 · 대략의 길이만 읽었고 결정립 하나하나 · 작은 글씨는 못 읽었다).
> 그림에서만 읽은 값은 **`figure-read ≈`**, 우리가 계산한 값은 **`우리 산수`** 로 표시했다. 본문 명시값은 표시 없이 쪽을 단다 (p.N = 저널 쪽 2367–2383 · SI p.N = SI PDF 쪽).

---

## 0. 이 digest 를 읽는 법

이 논문은 **LPSCl (Li₆PS₅Cl) 무음극 셀에서 전해 석출된 Li 금속의 결정립** (크기 · 모양 · 방위) 을, 극저온 이온빔 (cryo-BIB) 으로 판 **mm 폭 단면**에서 EBSD 로 잰 실험이다. 모델 셀은 `Ti | (Au · Ag · Bi 160 nm 층) | LPSCl | Li | Ti` 이고, 질문은 셋이다.

| 질문 | 실험 | 그림 |
|---|---|---|
| ① 층이 **첫 도금** Li 의 미세구조를 바꾸나 | 7.5 mAh cm⁻² (공칭 37.5 µm) · 150 µA cm⁻² | `Fig. 1` · `Fig. 2` · (모델) `Fig. 3` |
| ② **일부 벗기면 (박리)** 남은 Li 의 미세구조가 어떻게 되나 | 10 mAh cm⁻² 도금 → 5 mAh cm⁻² 박리 · 100 µA cm⁻² | `Fig. 4` · `Fig. S16`–`Fig. S23` |
| ③ **10 번 사이클** 뒤에는 | Ag 층 · 4.5 mAh cm⁻² × 10 | `Fig. 5` |

메시지 셋:

- **(1)** Au · Ag 는 결정립 평균 폭을 **136 µm (Ti) → 30 µm** 로 줄인다. Au 는 기둥형을 깨고, Ag 는 기둥을 가늘게 한다. Bi 는 오히려 **170 µm** 로 키운다 (⚠ 결정립 11 개 중 하나가 811 µm — §10-①).
- **(2)** 기전은 상도 (phase diagram) 의 Li 쪽 끝에 따라 셋이다. **Au** = Li₁₅Au₄ 입자가 Li 층에 흩어져 입계를 붙잡는다 (Zener 류). **Ag** = Li 에 **다 녹는다** (상온 ≈1 at%) → 고용체 격자 변형. **Bi** = Li₃Bi 층이 LPSCl 쪽에 남고 **Li 는 Ti 쪽**에 쌓인다 (상분리 · Li 가 LPSCl 에 안 닿는다).
- **(3)** 벗기면 **순수 Li** (Ti · Bi) 는 결정립이 다시 작아지고, Ti 위 Li 는 **거의 전부 <101> ∥ 법선** 으로 정렬한다. 합금이 섞인 Li (Au · Ag) 는 미세구조가 '얼어' 줄지 않는다.

> ✅ **SE 가 우리와 같은 LPSCl 이다** (Li₆PS₅Cl = 우리 comp1 과 같은 조성 · 상용 POSCO · 입경 5 µm). 같은 그룹의 Fuchs 2023 (LLZO) 과 다르다. 그래도 숫자 (결정립 폭 · 방위 분율 · 평탄 전위) 는 **이 셀 · 이 조건** (15 MPa · 25 °C · 150 / 100 µA cm⁻² · 조건당 셀 하나) 의 값이고 우리 DFT 의 입력값이 아니다.

> ⚠ **방향 규약 — 먼저 기억할 것.** EBSD 지도 · IPF 의 **y = 적층 방향 = CC\|SE 계면의 법선**이다 (`Fig. 1c` 축 · p.2380 *"parallel to the stripping direction"*). 그러니 "<101> ∥ y" 는 **Li 의 (110) 면이 계면과 나란하다** (= CC · SE 를 마주보는 면이 (110)) 는 뜻이다 (입방정에서 방향 [hkl] ⟂ 면 (hkl)). 이 digest 의 'Li (110) ∥ 계면' 은 전부 이 환산이다 (`우리 산수` 수준의 기하 변환).

> ⚠ **단위**: 본문 PDF 글자층에서 µ 가 m 으로 깨진다 (예 *"150 mA cm2"*). SI 캡션 (*"150 µA cm−2"*) 과 시간 (7.5 mAh cm⁻² ÷ 150 µA cm⁻² = 50 h) 으로 **µA cm⁻² · µm** 가 맞다. 이 digest 는 µ 로 적는다.

---

## 1. 한 줄 요약

무음극 Ti\|LPSCl 셀에 160 nm Au · Ag · Bi 층을 넣으면 석출 Li (7.5 mAh cm⁻²) 의 결정립 폭이 **136 µm (Ti) → 30 µm (Au · Ag) / 170 µm (Bi)** 로 갈리고 우선 방위도 **<101> (Au) · <111> (Ag) ∥ 계면 법선**으로 갈린다. 층이 Li 에 녹나 (Ag) · 입자로 흩어지나 (Au) · 따로 남나 (Bi) 가 기전이고, 박리하면 순수 Li 는 결정립이 다시 작아지며 Ti 위에서는 거의 전부 <101> 로 정렬하지만 합금된 Li 는 미세구조가 얼어 있다.

---

## 2. 메타 / 동기 / 질문

- **소속 판정**: [외부] (JLU Giessen Janek 그룹). 우리 그룹 아님. Jeff Sakamoto 는 이 논문 저자 목록에 없다 — 참고문헌 [8, 9, 11, 15, 18, 20, 31, 33] 의 공저자로만 나온다 (표기 'J. Sakamoto').
- **동기 (p.2368)**: 무음극 (저자 용어 *reservoir-free concept, RFC* — *"often referred to in literature as 'anode-free'"*) 셀은 첫 충전 Li 형태가 고르지 않아 덴드라이트 · 낮은 CC 덮임 · 박리 공극으로 실패한다. 합금 층 (Au · Ag) 은 핵 밀도를 올려 고르게 한다는 보고가 많다 (LPSCl: refs 10, 20, 29). 그런데
    - 입계 (GB) 는 빠른 확산 경로라 박리 공극을 막을 수 있다고 계산이 예측한다 (ref 35 · Yoon · Sulaimon · Siegel 2023).
    - 실용 두께 **≈25 µm (≈5 mAh cm⁻²)** 의 석출 Li 는 결정립이 **≈100 µm** 인데 **≈1 µm** 가 바람직하다 (refs 33–35).
    - 층이 Li 미세구조를 바꾼다는 관찰이 하나 있다 (ref 31 · Haslam 2025 · Cu\|LLZO + Au).
    - 단결정 Li 로 방위가 전기화학 성질을 바꾼다는 보고가 있다 (ref 37 · Chen 2025 *Nat. Synth.*).
- **질문**: (i) 층 재료가 결정립 크기 · 방위를 어떻게 바꾸나 (ii) 박리가 미세구조를 바꾸나 (iii) 사이클 이력의 효과. 저자는 이 현상을 *"electrometallurgy"* 라 부른다 (p.2368).
- **비교군**: Ti 박 (무층 · 기준) · Au · Ag · Bi (각 160 nm · PVD). Ti 를 CC 로 쓴 이유: *"chemical stability against LPSCl and lithium"* (p.2368 · 근거 ref 38 = **미국 특허 출원** — §10-⑥).

---

## 3. 핵심 수치 총정리 ★

### 3a. 재료 · 셀 · 조건

| 항목 | 값 | 출처 |
|---|---|---|
| SE | 상용 Li₆PS₅Cl (POSCO Chemical · 입경 5 µm) · 90 mg · 지름 10 mm | p.2368–2369 |
| 펠렛 압착 | 일축 **380 MPa · 3 min** 한 번 | p.2369 |
| 적층압 (운전) | **15 MPa** (Al 틀 · 조립 뒤 ≥ 5 h 휴지) | p.2369 |
| 온도 | 25 °C | `Fig. 1` 캡션 |
| 작동극 (WE · CC) | Ti 박 15 µm (99.99 %) · 지름 10 mm | p.2368 |
| 층 | Au · Ag · Bi **160 nm** · 자체 PVD · 0.2–0.3 nm s⁻¹ · **층 지름 8 mm** (WE 10 mm 보다 작다) | p.2368–2369 · `Fig. S12` 캡션 |
| 상대극 (CE) | Li 막대 (99.8 %) → 표면 깎고 손으로 눌러 ≈100 µm 박 · 지름 9 mm | p.2368 |
| 도금 조건 | 7.5 mAh cm⁻² @ 150 µA cm⁻² (`Fig. 1`) · 10 mAh cm⁻² 도금 + 5 mAh cm⁻² 박리 @ 100 µA cm⁻² (`Fig. 4`) · 4.5 mAh cm⁻² × 10 사이클 @ 150 µA cm⁻² · 박리 컷오프 50 mV (`Fig. 5`) · 합금 단계 저속 3 µA cm⁻² (`Fig. S3`) · 적정 5 µAh cm⁻² 씩 + 15 min 휴지 (`Fig. S4`) | p.2369 · SI Note S1 |
| 공칭 두께 | 7.5 mAh cm⁻² = 37.5 µm (본문) → 5.0 µm / (mAh cm⁻²) · 교과서 Li 밀도 (0.534 g cm⁻³) 로는 4.85 µm (`우리 산수` · 3 % 차 · 결론 영향 없음) | p.2370 |
| 반복 | 조건당 셀 · 단면 하나로 보인다 (반복 언급 없음) | — |

### 3b. 도금 전위 — 층의 합금 평탄 (`Fig. 1b` · `Fig. 4b` · `Fig. S3` · `Fig. S4`)

| 층 | 150 µA cm⁻² (`Fig. 1b` · 본문 + 확대 판독) | 100 µA cm⁻² (`Fig. 4b` · figure-read) | 3 µA cm⁻² (`Fig. S3` · figure-read) | 적정 OCV (`Fig. S4` · figure-read) | 저자 귀속 |
|---|---|---|---|---|---|
| **Au** | **260 · 120 mV** 평탄 (끝 figure-read ≈0.09 mAh cm⁻²) → 0 V 아래 작은 골 (≈ −7 mV) → ≈ −5 mV | ≈260 · ≈120 → 끝 ≈0.085 | ≈260 (x ≈5–70 mol%) · ≈120 (≈71–80) → ≈15–20 mV | ≈330 → 300 (x 25–68) · ≈135 (71–78) · **≈30 (79–81)** → 0 | 20 mV 평탄 = Li₃Au\|Li₁₅Au₄ 2상 영역 · 나머지 상은 속도로 가려짐 · 일부 Li–Au 상은 δ 까지 불안정 (refs 26, 55) |
| **Ag** | **평탄 거의 없음** · 핵 과전압 없이 곧장 0 V 아래 (≈ −5 mV) | **봉우리 ≈68 · 어깨 ≈45 · ≈5 mV** → ≈ −7 mV | ≈130 → 100 · ≈50 · ≈10–15 → x ≈62 mol% 에서 ≈0 V | ≈250 → 207 (x 20–47) · ≈97 → 65 (49–55) · ≈32 → 17 (57–70) · ≈5 → 0 (≥ 72) | 속도 제한 — 낮은 전류 · 적정에서 평탄이 풀린다 |
| **Bi** | **800 · 760 mV** 평탄 (끝 figure-read ≈0.047 mAh cm⁻²) → 작은 핵 골 (≈ −14 mV) → ≈ −6 mV | ≈810 · ≈770 → 끝 ≈0.035 | ≈820 · ≈770 → x ≈70 mol% 에서 0 V | ≈840 → 760 (x 20–63 · 계단 없이 내려감) → ≈0 (≥ 66–68) | Bi\|LiBi · LiBi\|Li₃Bi 2상 영역 (ref 56 상도) |
| **Ti** (무층) | 첫 골 (핵) figure-read ≈ −28 mV → 본문 *"stabilizes around 10 mV, agreeing with the IR drop"* (부호 없이 크기만 · 그림은 ≈ −13 → −8 mV) → 7.5 mAh cm⁻² 끝 ≈ −5 mV | 골 ≈ −25 → ≈ −7 mV · 박리 ≈ +5 → +6 mV | — | — | 핵생성 → 성장 |

- **이론 리튬화 전하** (`우리 산수` · 160 nm · 교과서 밀도 Au 19.32 · Ag 10.49 · Bi 9.78 g cm⁻³): Bi → LiBi **0.020** · → Li₃Bi **0.060** mAh cm⁻² · Au → LiAu 0.042 · → Li₃Au **0.126** · → Li₁₅Au₄ **0.158** · Ag → LiAg 0.042 · Ag 전부를 ≈1 at% 로 Li 에 녹이는 Li 양 **4.13 mAh cm⁻²** (본문 *"approximately 4.2"* 와 맞다). `Fig. S3` 위 축 눈금 (Bi 0.02 · 0.06 · Au · Ag 0.04 · 0.13) 이 이 값과 같다 — 저자도 공칭 두께 · 덩어리 밀도로 환산했다.
- **평탄 끝 전하 대 이론** (`우리 산수` · figure-read 끝값 ÷ 이론): Au 150 µA cm⁻² ≈0.09 / 0.158 ≈ **57 %** (Li₃Au 기준 ≈71 %) — 3 µA cm⁻² 에서는 Li₁₅Au₄ 조성 (≈80 mol%) 까지 가므로 *속도 제한* 해석과 맞다. **Bi 는 3 µA cm⁻² 에서도 x ≈70 mol% (Li ≈2.3 / Bi) 에서 끝난다** (적정 ≈66–68 %) → 150 · 100 µA cm⁻² 끝값 (≈0.047 · ≈0.035 = 이론의 ≈78 · ≈58 %) 과 함께 보면 **전류와 상관없이 공칭보다 적다** — 속도 탓이 아니라 실제 Bi 양 · 면적 기준 (층 8 mm vs WE 10 mm) · 셀 차이 쪽이다 (저자 논의 없음 · §10-③).
- **합금 평탄 = 합금 구동력의 실측**: Li 하나당 ΔG ≈ −F·E 이므로 1 V ≈ 1 eV / Li (`우리 산수`). 첫 단계 OCV 로 **Bi ≈0.84 ≫ Au ≈0.33 > Ag ≈0.25 eV/Li** (figure-read · `Fig. S4`). → §7e.

### 3c. 결정립 · 층 두께 · 모양 (도금 7.5 mAh cm⁻² · 150 µA cm⁻² · `Fig. 2a` · `Fig. S9` · `Fig. S18`)

| | Ti (무층) | Au | Ag | Bi |
|---|---|---|---|---|
| 층 두께 h_layer (공칭 37.5 µm) | figure-read **≈64 µm** (최대) | ≈44 | ≈44 | ≈58 |
| CC 덮임 (`Fig. S12` · 본문) | 맨 영역 남음 (최저) | *"close to 100%"* | *"close to 100%"* | 맨 영역 남음 |
| 결정립 수 (`Fig. 2` 캡션) | **18** | 64 | 70 | **11** |
| 평균 결정립 폭 (본문 p.2373) | **136 µm** (≈ 층 두께의 2 배) | **30** | **30** | **170** (이상치 **811 µm** 하나 포함) |
| 중앙값 (figure-read) | ≈88 | ≈24 | ≈27 | ≈79 |
| 사분위 (figure-read) | ≈51–153 | ≈16–34 | ≈15–40 | ≈34–197 |
| 811 µm 하나를 뺀 평균 (`우리 산수` · 170 × 11 − 811 = 1059 → ÷ 10) | — | — | — | **≈106 µm (< Ti 136)** |
| 폭 / 두께 (`우리 산수` · 평균) | 2.1 | 0.68 | 0.68 | 2.9 |
| 종횡비 h/w 평균 (본문 · `Fig. S9`) | ≈0.5 (figure-read ≈0.6) | ≈1.3 | ≈1.3 (figure-read ≈1.4) | ≈0.6 (figure-read ≈0.55) |
| 종횡비 중앙 (figure-read · `Fig. S9`) | ≈0.58 | ≈1.05 | ≈1.2 | ≈0.33 |
| 모양 (본문) | 큰 기둥 · 입계가 SE 계면에 거의 수직 · **Li\|LPSCl 쪽에 잘린 (truncated) 결정립** | 가는 기둥 + **Ti\|Li 쪽 작은 결정립 여럿** + 쌓인 결정립 | 대체로 기둥 · 훨씬 가늘다 | 기둥 · 가장 넓다 · 이상 성장 의심 |

- 저자: Au 의 **4 배 감소**는 두께 차만으로 설명이 안 된다 (p.2373) — 폭 / 두께로 나눠도 Ti 2.1 대 Au 0.68 로 ≈3 배 차가 남는다 (`우리 산수`) → 주장은 선다 (n = 1 단서 · §10-①).
- Ti 박 자체 결정립 Ā ≈ **150 µm²** (본문 · `Fig. S5` figure-read 평균 ≈140) vs 앞 논문 steel 박 0.8 µm² (ref 34). Ti 위 Li 가 steel 위보다 국부적으로 더 뒤틀린 이유로 저자가 든다 (p.2371).

### 3d. 우선 방위 — IPF ∥ y (계면 법선) (`Fig. 1d` · `Fig. 4d` · `Fig. S6` · `Fig. S17`)

| | 도금 7.5 mAh cm⁻² (`Fig. 1d` · `Fig. S6`) | 박리 (10 − 5) mAh cm⁻² (`Fig. 4d` · `Fig. S17`) | 계면과 나란한 Li 면 (우리 환산) |
|---|---|---|---|
| **Ti** | *"do not appear to exhibit a pronounced preferential orientation"* (p.2371) · figure-read: 약한 점 둘 (001 근처 · 101–111 사이) | **거의 전부 <101> ∥ y** (`Fig. 4d` 최대가 101 꼭짓점 · `Fig. S16` 지도가 거의 다 녹색) · ∥ x 는 <111> 쪽에 몰림 (figure-read · 저자 언급 없음) | 도금: 없음 → 박리: **(110)** |
| **Au** | **<101> ∥ y** (최대 101 꼭짓점 · 노랑–주황) | <101> 근처 (최대가 101 에서 약간 안쪽 · figure-read) · ∥ x 도 <111> 쪽 | **(110)** → (110) 근처 |
| **Ag** | **<111> ∥ y** (최대 111 꼭짓점 · 노랑) | **우선 방위 없음** (`Fig. S21` · 고르게 퍼짐) | **(111)** → 없음 |
| **Bi** | *"<101> and <111>"* ∥ y · figure-read: 최대 (빨강) 가 101–111 가장자리 가운데 · ∥ x · ∥ z 도 한 점에 몰림 (`Fig. S6`) = **큰 결정립 몇 개의 방위** (저자도 p.2377 *"mainly due to very large individual grains"*) | 우선 방위 없음 (`Fig. S23`) | (110)–(111) 사이 (소수 결정립) → 없음 |
| 처음 층 (평면 · `Fig. S14` · Note S3) | Au · Ag **<111> ∥ z** (= (111) 면이 기판과 나란 · 조밀면) · Bi **<001> ∥ z** | — | (층 자체의 면 — Li 아님) |

- ⚠ IPF 세기는 **패널마다 정규화** (색 막대 *"Normalized intensity … / a.u."*) 이고 MUD (균일 대비 배수) 숫자가 없다 → 우세의 **크기는 시료 사이에 비교할 수 없다**. 결정립이 11–70 개뿐이다.
- Chen et al. (ref 37) 이 이 방위 (<101> ∥ 법선) 에서 **가장 높은 임계 전류 밀도** 를 보고했고 그 이유를 *"the lowest migration diffusion barrier and the lowest Young's modulus"* 로 들었다고 저자가 인용한다 (p.2376 · Chen 원문은 litdb 에 없다 — 이 digest 는 확인하지 않았다).

### 3e. 박리 — 결정립 크기 변화 (`Fig. S18` · `Fig. S19` · `Fig. S22`)

| | 7.5 도금 (150 µA cm⁻²) 평균 폭 | (10 − 5) (100 µA cm⁻²) 평균 폭 (figure-read) | 변화 (`우리 산수`) | 저자 해석 |
|---|---|---|---|---|
| Ti | 136 µm (본문) | ≈88 | **−35 %** | 두께 효과가 **가역** — 박리 중 외부 압력이 새 결정립 · 입계를 만들 수 있다 (p.2377) |
| Bi | 170 (본문 · 811 포함) | ≈53 | −69 % (811 을 빼면 ≈106 → ≈53 = −50 %) | 같음 (순수 Li) · 큰 결정립이 쪼개진 듯한 작은 결정립 무리 (정량에서 뺌) |
| Au | 30 | ≈47 | **+57 %** | Li₁₅Au₄ 입자 고정 → 10 mAh cm⁻² 때 미세구조가 '얼었다' |
| Ag | 30 | ≈59 | **+97 %** | Li(Ag) 격자 변형 → '얼었다' |

- Ti 대조 (`Fig. S19` · figure-read): **5 mAh cm⁻² 만 도금** 두께 ≈50 µm · 폭 ≈72 µm / **10 만 도금** ≈88 · ≈175 / **(10 − 5)** ≈60 · ≈84 → *"both samples with an absolute areal charge of 5 mAh cm⁻² exhibit comparable average grain sizes, despite their different cycling histories"* (p.2376 · SI p.11 캡션도 같은 말). 지도 색: 5 · 10 은 여러 색 · (10 − 5) 만 녹색 (101).
- Ag 둘째 대조 (`Fig. S22` · figure-read): 7.5 도금 두께 ≈44 · 폭 평균 ≈31 µm / 7.5 도금 + 3 박리 ≈26 · ≈36 µm → *"slightly higher"* (p.2377).
- 박리 전위 (`Fig. 4b`): 넷 다 비슷 (≈ +3–6 mV) — 5 mAh cm⁻² 가 남고 탈합금이 없어서 (p.2376).

### 3f. 사이클 (Ag · `Fig. 5` · p.2377–2378)

| 항목 | 값 | 출처 |
|---|---|---|
| 프로토콜 | 4.5 mAh cm⁻² 도금 · 박리 × 10 (150 µA cm⁻²) · 박리 컷오프 50 mV · 끝 = 10 번째 도금 · 첫 도금만 낮은 전류 (값 미기재) | p.2369 · p.2377 |
| 무층 셀 | **단락** (데이터 미제시) | p.2377 |
| 박리 가능량 | 도금량의 **90–95 %** · 사이클이 갈수록 준다 · figure-read 9 번째 박리는 ≈3.5 mAh cm⁻² 부터 분극 상승 → 컷오프 | p.2377 · `Fig. 5a` |
| 핵 과전압 | 사이클마다 커진다 (figure-read 10 번째 첫 골 ≈ −27 mV) — 저자: Ag 분포가 고르지 않게 돼 **맨 Ti 위 핵생성** | p.2377 · `Fig. 5a` |
| IR 증가 | figure-read 정상 도금 ≈ −7 (1st) · ≈ −9 (3rd) · ≈ −10 (5th) → ≈ −17 → −11 mV (10th · 도금이 진행하며 줄어듦) — 저자: SEI 두께 증가 (refs 63, 64) + SEI · LPSCl 기계 손상 → 접촉 상실 · 수축 저항 (ref 65) | p.2377 |
| 형태 | LPSCl 찌꺼기가 **Ti 위와 Li 층 안**에 (SEM) | `Fig. 5b` |
| 결정립 | *"only three columnar grains remain, while numerous smaller grains emerge between them"* | p.2377 · `Fig. 5c` |

### 3g. 층이 끝에 어디로 갔나 · 합금 (`Fig. 2b–d` · `Fig. S13` · `Fig. S14`)

| 층 | 끝 상태 (도금 7.5 mAh cm⁻² 뒤) | 근거 | 숫자 |
|---|---|---|---|
| Au | **Li₁₅Au₄ 입자** (EBSD Kikuchi 로 상 판정) · *"predominantly near the Ti\|Li interface"* (p.2373) | `Fig. 2b` (지도 하나 · 입자 하나) | 입자 figure-read ≈1 µm · ⚠ 그림의 입자는 **LPSCl 계면에서 ≈10 µm 위** (figure-read · Ti 계면은 화면 밖 — §10-④) |
| Ag | **Li 에 다 녹음** — EDS 가 고르다 | `Fig. 2c` | 상온 고용 ≈1 at% (refs 22, 62) · 다 녹는 데 ≈4.2 mAh cm⁻² (본문) · 7.5 mAh cm⁻² 층 평균 Ag **≈0.55 at%** (`우리 산수`) · 4.5 mAh cm⁻² 면 ≈0.92 at% |
| Ag (XRD 대조 · melt) | Li + 0.7 at% Ag (260 °C · 3 h 용융) · Pawley | `Fig. S13` · Note S2 | 격자 상수 **−0.21 %** (figure-read a ≈3.511 → ≈3.503 Å · 오차막대 ≈ ±0.005 Å · 각 n = 3) |
| Bi | **Bi (Li₃Bi) 층이 LPSCl 계면**에 남고 Li 는 그 뒤 (Ti 쪽) 에 순수하게 | `Fig. 2d` (EDS Bi Mα 밝은 띠) | — |
| 처음 층 | 나노결정 · 최대 Feret < 200 nm (Au < Ag < Bi) · EBSD 100 nm 걸음이라 과대 · SEM 이 더 작다 | `Fig. S14` · Note S3 | SEM figure-read Au ≈20–40 · Ag ≈40–80 · Bi ≈50–300 nm |

### 3h. Potts 모델 결과 (`Fig. 3` · `Fig. S15` · 임의 단위 · figure-read · ≈10⁴ MCS)

| 변수 | 값 | 평균 폭 w_Li (MCU) | 평균 높이 h_Li (MCU) | 해석 (저자) |
|---|---|---|---|---|
| 층 두께 (`Fig. 3a`) | 10 · 20 · 30 MCU | ≈32 · ≈33 · ≈40 (3000 MCS 에서는 ≈21 · ≈29 · ≈36) | 10 · 20 · 30 (각각 ≈200 · ≈1000 · ≈3000 MCS 에 도달) | h 가 두께에 닿으면 면내로만 자라 성장이 느려진다 · 그래도 3D 에서는 멈추지 않아 결국 단결정 (2D 와 다른 점) |
| 2차 입자 분율 (`Fig. 3b` · 두께 20) | 0.02 · 0.04 · 0.08 | ≈29 · ≈28 · ≈21 | ≈20 · ≈19 · **≈15** | 입계 고정 · 0.08 이면 기둥이 못 되고 쌓인 결정립 = Au 의 Li₁₅Au₄ 짝 |
| 기판 결정립 (`Fig. 3c` · 두께 20) | 10 · 20 · 30 MCU | ≈17 · ≈24 · ≈33 (기판 크기를 따라감 · 일찍 평평) | ≈10 · ≈12 · ≈13 | 기판 입계 고정 · Li₃Bi 층이 기판을 바꾸는 Bi 의 짝 |
| 기판 거칠기 Ra (`Fig. S15`) | 0.7 · 1.2 · 3.7 | ≈31 · ≈29 · ≈22 | ≈23 · ≈25 · **≈30** | 거칠수록 결정립이 작다 · ⚠ h 는 거칠수록 **높다** — Note S4 의 *"at a roughness of 3.7, the average grain height reaches a lower value"* 와 반대 (§10-⑤) |

### 3i. Ti 박 · CTTA (`Fig. S5` · `Fig. S2`)

- Ti 박 단면: 육방 IPF 가 대부분 0001 근처 색 (figure-read · 기저면 조직 · 저자 언급 없음) · 결정립 지름 로그정규 최빈 log d ≈1.24 → ≈17 µm · 최대 지름 평균 ≈18 µm (figure-read).
- CTTA (Li 소모 누적 전하 q_Σ vs t^½): steel · Ti 둘 다 직선 · 400 h (t^½ = 20 h^½) 에 figure-read ≈0.036–0.037 mAh cm⁻² · 기울기 ≈1.8 µAh cm⁻² h^−½ (`우리 산수`) → *"no additional lithium loss could be seen for titanium"* (p.2370). (축 라벨 *"t^1/2 / h"* 는 h^½ 의 오기.)

---

## 4. 재료 & 방법 — 같은 실험을 흉내 낼 때 필요한 조건 전부 ★

### 4a. 셀 (p.2368–2369)
- 글로브박스 (MBraun LABmaster pro · Ar · H₂O/O₂ < 1 ppm · N₂ < 10 ppm).
- 놋쇠 압축 셀 + PEEK 통 (지름 10 mm) · 강철 펀치 위에 WE 를 놓고 LPSCl 90 mg 을 깔때기로 · NBR 고리로 밀봉 · **380 MPa · 3 min** 일축 압착 (한 번).
- CE 쪽 펀치를 빼고 손으로 누른 Li 박 + Ti 박을 얹은 뒤 다시 끼움 · Al 틀에 물려 **15 MPa** 적층압 · ≥ 5 h 휴지.
- 층: Ti 박을 마스크에 물려 자체 PVD 로 160 nm (0.2–0.3 nm s⁻¹) · 층 지름 8 mm (`Fig. S12` 캡션).

### 4b. 전기화학 (p.2369 · SI Note S1)
- BioLogic VMP3 · VMP300 · 휴지 중 PEIS 7 MHz–100 mHz · 진폭 10 mV.
- 도금 = 정전류 (CP) · 조건은 §3a.
- 합금 단계 확인: 3 µA cm⁻² 로 층을 이론상 끝까지 리튬화한 뒤 Li 도금 (`Fig. S3`).
- 적정 (CT): 5 µAh cm⁻² 씩 · 15 min 휴지 중 OCV 기록 · 휴지마다 PEIS (`Fig. S4` · 저주파 쪽을 본다 · 맞춤 없음).
- CTTA (steel · Ti · `Fig. S2`): 방법 설명은 SI 캡션 한 줄뿐 (원전 ref 63 Aktekin 2023).

### 4c. 극저온 이온 밀링 (p.2369)
- Leica EM TIC 3X · **−100 °C 아래** · 6 kV · Ar⁺ 2.2 mA · 대기 차단 이송 Leica VCT500 → WE 를 셀 더미에서 떼어 넓은 단면 (mm 폭) 을 판다.

### 4d. EBSD (p.2369 · SI 캡션)
- Oxford Symmetry 3 · **10 kV** (패턴이 나쁘면 15 · 20 kV) · ≈12 nA · 작동 거리 ≈12.5 mm · 기울기 70° · 연마 직후 VCT500 으로 이송.
- 큰 각 입계 = **> 10°** (SI 단면 캡션들).
- 처음 층 (`Fig. S14`): SEM 2 kV · 2 mm · EBSD 20 kV · 70° · 12.5 mm · 걸음 100 nm.

### 4e. 자료 처리 (p.2369)
- AZtec Crystal + MapSweeper · Hough 지표 (분해능 60 · 띠 11 개 · 입방 Li Im3̄m) → 동역학 모사 패턴과 맞추는 *dynamical template matching* · refinement / repair sweep 으로 결정립 안 가짜 대칭 (pseudo-symmetry) 을 지움.
- 결정립 폭 · 층 높이 → 상자 그림 (사분위 1.5 배 밖 = 이상치) · 종횡비 = 높이 ÷ 폭.

### 4f. XRD (SI Note S2)
- Li 0.5126 g + Ag 0.0579 g 를 스테인리스 도가니에서 녹여 0.7 at% Ag · 260 °C · 3 h → 식혀서 표면 깎고 일축 압착 (스페이서 · 두께 ≈350 µm).
- Empyrean (Cu Kα) · 2θ 10–90° · 0.026° 걸음 · 걸음당 200 s · Si (911) 무배경 홀더 + Kapton · TOPAS-Academic V6 Pawley (입방 고정) · 순수 · Ag 각 3 시료 평균.

### 4g. Potts 결정립 성장 모델 (p.2369–2370 · `Fig. S1` · Note S4)
- 입방 격자 · 자리 (MCU) 마다 방위 정수 1–240 · 입계 = 이웃 방위가 다른 곳.
- E_tot = ½ Σᵢ Σⱼ₌₁²⁶ γ_gb (1 − δ(Wᵢ, Wⱼ)) — 이웃 26 개 (1 차 6 · 2 차 12 · 3 차 8) · γ_gb 는 **방위와 무관한 상수** (곡률 구동 성장만).
- Metropolis: 무작위 자리가 이웃 방위 하나를 시도 · ΔE ≤ 0 이면 수락 · 아니면 exp(−ΔE/T_s) · **T_s = γ_gb** · 1 MCS = N 번 시도 (30 × 250 × 250 영역 ≈2×10⁶).
- 경계: 위 · 아래 자유 표면 (이웃 17 개 · Zöllner 방식) · 면내 주기 · SE / CC = **방위가 고정된 다결정 층** (같은 방위면 계면 에너지 0 · 다르면 γ_gb) · 2차 입자 = 지름 3 MCU 고정 구 (방위 250 · Li 가 못 가짐) · 거친 경계도 방위 250.
- GPU 병렬: 서로 이웃이 아닌 8 개 부분격자를 번갈아 갱신 (Wright 외) · Python + PyTorch.
- 기판 모사에서는 높이 · 폭 3 voxel 넘는 결정립만 평균에 넣음 (p.2375).
- **저자 한계 문장 (p.2370)**: *"the Potts model used operates in arbitrary units, neglects the influence of electrodeposition kinetics, and does not provide direct access to physical time, length, or energy scales … the results should be interpreted as qualitative insights"*.

### 4h. ⚠ 논문이 적지 않은 것 (재현 · 해석에 필요한데 없다)
- **Li 지도의 EBSD 걸음 크기** · 결정립을 세는 최소 크기 · '결정립 폭' 의 정의 (단면에서의 가로 길이로 보인다).
- IPF 가 **면적 가중**인지 결정립 수 가중인지 · MUD 값.
- **전류 밀도의 면적 기준** (층 8 mm vs WE · 펠렛 10 mm).
- 반복 셀 수 · 오차 (조건당 하나로 보인다).
- `Fig. S19` (Ti 5 · 10 mAh cm⁻²) · `Fig. S22` (Ag 7.5 − 3) 의 도금 전류 · 사이클 첫 도금의 '낮은 전류' 값.
- EBSD 상 목록 — 방법은 입방 Li 만 적었는데 `Fig. 2b` 는 Li₁₅Au₄ 를 판정했다.
- Ti\|LPSCl 안정성의 직접 증거 (XPS 등) — 특허 인용과 CTTA 뿐.
- 펠렛 두께 · 밀도.

---

## 5. 결과 — 절별 상세 (그림 실독 포함)

### 5.1 모델 셀과 도금 전위 — `Fig. 1a,b` · `Fig. S2`–`Fig. S4` (p.2370–2371)
- **Ti (무층)**: 전위가 먼저 골 (핵생성) 을 지난 뒤 IR 과 맞는 크기 (본문 *"around 10 mV"* · 그림은 0 V 아래 ≈ −13 → −8 mV) 로 안정되고, 그 뒤 핵이 자라 결정립이 된다. CTTA 로 Ti 가 steel 보다 Li 를 더 잃지 않음을 보였다 (`Fig. S2`). Ti 는 steel 과 달리 *"chemically pure metal"* 이다.
- **Au**: 150 µA cm⁻² 에서 평탄이 **260 · 120 mV 둘뿐**이다 (상도에는 더 많다). 저자: 전위가 가까운 상은 속도 · 과전압에 가려지고, 높은 전류가 일부 상을 막았을 수 있고, 일부 Li–Au 상은 δ 상까지 불안정하다 (refs 26, 55). 0 V 아래로 가면 작은 골을 지나 Li 가 핵생성한다. 3 µA cm⁻² · 적정에서 **20 mV 평탄이 하나 더** 나와 Li₃Au\|Li₁₅Au₄ 2상 영역으로 귀속 — figure-read 로 3 µA cm⁻² 는 ≈15–20 mV · 적정 OCV 는 ≈30 mV (x ≈79–81 mol%).
    - 저자 단서 (p.2370): 이원 상도는 대개 녹인 시료로 정한 것이라 **상온 합금 생성의 신뢰도가 불확실**하다.
- **Ag**: 150 µA cm⁻² 에서 평탄이 거의 없고 **핵 과전압 없이** 바로 0 V 아래로 간다 (p.2371). 3 µA cm⁻² · 적정에서는 평탄이 풀린다 (figure-read 적정 OCV ≈250 → 207 · ≈97 → 65 · ≈32 → 17 · ≈5 → 0 mV). 100 µA cm⁻² (`Fig. 4b`) 에서도 평탄이 보인다 (figure-read 봉우리 ≈68 · 어깨 ≈45 · ≈5 mV) — 저자: 전류가 낮아서 (p.2375).
- **Bi**: **800 · 760 mV** 두 평탄 = Bi\|LiBi · LiBi\|Li₃Bi 2상 영역 (ref 56) · 0 V 아래에서 작은 핵 골. 적정 OCV 는 계단 없이 ≈840 → 760 mV 로 내려간다 (figure-read).
- 적정 EIS (`Fig. S4` · Note S1): Bi 는 LiBi · Li₃Bi 가 생길 때 저주파 임피던스가 크게 오르고, Au 는 상마다 저주파 기울기가 천천히 바뀌며, Ag 는 Li 가 많은 쪽에서 스펙트럼이 거의 같다. **맞춤 · 수치 없음** — 정성 관찰뿐이다.

### 5.2 결정립 미세구조 — Ti · Au · Ag · Bi — `Fig. 1c,d` · `Fig. S6`–`Fig. S11` (p.2371–2372)
- **Ti**: 큰 기둥 결정립 · 입계가 SE 계면에 거의 수직 · Li\|LPSCl 쪽에 잘린 결정립이 몇 개. steel · Cu 위 석출 Li (refs 33, 34) 와 같은 그림이고 뚜렷한 우선 방위가 없다. 지도 (`Fig. 1c`) figure-read: 하늘색 · 주황 큰 결정립이 층 높이 전체를 차지 · 아래 (LPSCl 쪽) 에 작은 녹색 결정립 하나.
- **Au**: 가는 기둥 + Ti\|Li 쪽 작은 결정립 여럿 + 쌓인 결정립 — 맨 Ti · steel · Cu 보다 기둥형에서 훨씬 벗어난다. Haslam · Fuchs (ref 31 · Cu\|LLZO + Au) 와 같은 그림이라 저자는 *"the microstructure is influenced primarily by the interlayer and is apparently less dependent of CC and SE"* 라고 결론짓는다 (p.2372). 넓은 단면 통계로 **<101> ∥ y** 우선 방위를 처음 보였다.
- **Ag**: 대체로 기둥형인데 훨씬 가늘다 (종횡비가 크다 · `Fig. S9`) · **<111> ∥ y** 우세 (Au 와 다르다).
- **Bi**: 기둥형 · 결정립이 가장 넓다 · <101> · <111> ∥ y · 폭 **811 µm** 결정립 하나 (`Fig. S11` · 축소본에서 하늘색 큰 결정립 · 안에 검은 점 (미색인) 이 흩어져 있다 — 저자 언급 없음).
- 전체 단면 (축소본 figure-read 총 길이): Ti ≈2.3 mm (세 줄) · Au ≈1.6 mm · Ag ≈1.9 mm · Bi ≈1.85 mm — *"spanning several millimeters"* (p.2372).

### 5.3 정량 — 두께 · 결정립 폭 · 종횡비 — `Fig. 2a` · `Fig. S9` · `Fig. S12` (p.2372–2373)
- 같은 7.5 mAh cm⁻² 인데 **두께가 다르다** — CC 덮임이 달라서다 (`Fig. S12`). Ti · Bi 는 맨 영역이 남고 Au · Ag 는 *"close to 100%"* (사진만 · 정량 없음). 덮임이 높을수록 층이 얇다.
- Ti 가 가장 두껍다 (덮임 최저) — 저자: 육방 Ti 와 입방 Li 의 결정학 불일치 (ref 59) 가 초기 핵생성을 막았을 수 있다.
- Ti 평균 폭 136 µm ≈ 층 두께의 2 배 · 종횡비 ≈0.5 → steel\|LPSCl (ref 34) 과 같고 C. V. Thompson 의 곡률 구동 정상 성장 (ref 60) 을 가리킨다.
- Au 30 µm (4 배 감소 · 두께만으로 설명 안 됨 · 분포가 바뀌고 종횡비 ≈1.3) · Ag 30 µm (Au 와 비슷 · 두께도 비슷 · 종횡비 ≈1.3) · Bi 170 µm (Ti 보다 두께는 조금 얇은데 폭은 더 큼 · 종횡비 ≈0.6).
- 저자 결론 (p.2373): 층이 미세구조를 바꾼다 — Bi 는 키우고 Au · Ag 는 줄인다. 작은 결정립은 입계 확산 경로가 많아 박리를 개선할 것 (ref 35 계산: *"grain sizes below 1 µm are required to achieve current densities exceeding 1 mA cm⁻²"*).

### 5.4 층이 어디로 갔나 — `Fig. 2b–d` · `Fig. S13` (p.2373–2374)
- **Au** (`Fig. 2b`): 작은 덩어리가 *"predominantly near the Ti\|Li interface"* · EBSD Kikuchi 로 **Li₁₅Au₄** · 전위 곡선에는 안 보였지만 시간이 지나며 생긴 것 (속도 제한). 입계가 이 입자를 만나 끌림 (drag) 을 받아 조대화가 막힌다 = **Zener 고정과 비슷한 기전** (ref 61).
    - figure-read: SEM 패널 (5 µm 막대) 의 'EBSD area' 상자는 Li\|LPSCl 경계에서 ≈6–14 µm 위 · Ti 는 화면 밖 · 상 지도 (1 µm 막대) 에 노란 Li₁₅Au₄ ≈1 µm 하나 + Li 입계 · 패널 위쪽 Li 에 작은 어두운 점이 많다 (정체 미확인).
- **Ag** (`Fig. 2c`): EDS 로 Ag 가 Li 층에 **고르게** · Ag–Li 상도상 상온 고용 ≈1 at% · 160 nm 가 다 녹으려면 ≈4.2 mAh cm⁻² 이상 → 7.5 mAh cm⁻² 면 고른 고용체가 예상된다. 녹아 있으니 Zener 고정보다 **역학 성질 변화**가 원인일 것 — 녹은 Ag 가 격자 변형을 주어 표면 에너지를 바꾸고 결정립 성장을 막는다 (Ti\|Li 계면에 Ag 가 쌓이지 않고도). 1 at% Ag 면 녹는점이 조금 낮아진다 (refs 31, 62). melt 로 만든 0.7 at% Ag 시료의 XRD 가 격자 상수 **−0.21 %** (`Fig. S13`) — 저자도 *"produced from melt and not by electrodeposition"* 를 단서로 단다.
    - figure-read `Fig. S13`: 순수 Li 박은 (110) 이 가장 세고, Li–Ag 박은 (200) 이 거의 혼자 세다 (압착 조직 차이 · 저자 언급 없음) · 순수 Li 무늬 마지막 라벨 '(200)' (≈77°) 은 (220) 의 오기.
- **Bi** (`Fig. 2d`): Bi 층이 **LPSCl 계면**에 있다 → 합금이 끝난 뒤에야 Li 가 층 **뒤 (Ti 쪽)** 에 쌓인다 = Li 가 Li₃Bi 를 지나 Li₃Bi\|Ti 계면에 모인다 · Bi 는 Li 속 확산이 느리다 (추정). 낮은 덮임 (`Fig. 2a` · `Fig. S12`) 의 이유: Bi 가 있어도 Li 석출은 Ti 와 닿아서 일어난다. Bi 는 Li 에 안 녹으므로 Li 층은 순수하다. 맨 Ti 와 달리 Bi 층이 Li 와 LPSCl 의 접촉을 막아 미세구조에 영향 (ref 34) · SEI 형성에도 영향 (ref 56) (p.2374).

### 5.5 Potts 모델 — `Fig. 3` · `Fig. S1` · `Fig. S14` · `Fig. S15` (p.2374–2375)
- 목적: 실험에서 동시에 일어나는 요인 (두께 · 입자 분율 · 기판 결정립 · 기판 거칠기) 을 **하나씩 떼어** 정성적으로 본다. 석출 속도는 무시 — 막을 한 번에 원하는 두께로 깔고 시간 변화를 본다.
- (a) 두께 ↑ → 폭 ↑ · 모든 두께에서 기둥형이 된다 (h → 두께). h 가 두께에 닿는 순간 폭 성장 기울기가 꺾인다 (높이 방향 곡률 구동이 사라져 면내로만). 3D 에서는 멈추지 않아 **결국 단결정** — 앞 2D 모사 (ref 34) 와 다른 점 (p.2375).
- (b) 입자 0.02 만 있어도 폭이 준다 · 0.08 이면 높이가 두께에 못 미쳐 쌓인 결정립 · 시간에 대해 평평 = 입계 고정.
- (c) 기판 결정립 10 · 30 MCU 를 붙이면 Li 결정립이 준다 · 기판 결정립이 크면 고정점이 적어 Li 결정립이 크다 — **Bi 에 특히 해당**: Li₃Bi 층이 SE\|Li 계면의 기판을 바꿔 고정점을 더한다.
- 처음 층 (`Fig. S14`): 셋 다 나노결정 (< 200 nm) · 우선 방위 → Li 결정립이 기판 결정립보다 **자릿수로 크다** → 두께 효과가 기판 효과를 압도한다 (저자). 단 합금 생성으로 기판 미세구조가 바뀔 수 있다 → 앞으로 **비합금 기판**으로 기판 결정립을 Li 결정립에 맞춰 기판 효과만 떼어 보라고 제안 (p.2375).
- 거칠기 (`Fig. S15` · Note S4): 거칠수록 유효 결정립이 작다 → 층이 Ti 박 위에 증착됐으니 모든 층 · 특히 Bi 에 영향 · steel 과 Ti 위 Li 의 작은 차이도 설명할 수 있다.
- 모사 요약 (p.2375): 두께 ↑ → 큰 기둥 결정립 · 입자 · 기판 상호작용 → 고정 · 성장 억제. *"interactions with inclusions and the substrate are inevitable in real systems, as otherwise grain growth in 3D will proceed until a single grain is formed"*.

### 5.6 부분 박리 — `Fig. 4` · `Fig. S16`–`Fig. S23` (p.2375–2377)
- 가설 (p.2375): 순수 Li 미세구조는 두께가 정한다 (refs 33, 34) → 박리하면 폭이 줄 것. 그러려면 결정립이 쪼개지거나 새 입계가 생겨야 해서 계의 에너지가 오른다 — *"our knowledge on these microstructure issues is yet poor"*.
- 10 mAh cm⁻² (공칭 50 µm) 를 100 µA cm⁻² 로 도금 (덴드라이트 위험을 줄이려고 낮춤) → 5 mAh cm⁻² 박리 → 같은 방식 EBSD. 넷 다 덴드라이트 징후 없음 (`Fig. 4b`).
- **Ti**: 기둥형은 그대로 · 그런데 **거의 모든 결정립이 <101> ∥ y** (`Fig. 4c` 녹색 · `Fig. 4d` · `Fig. S16` 전체 단면 · `Fig. S17`). 폭은 준다 (`Fig. S18`) · 5 mAh cm⁻² 를 바로 도금한 시료와 (10 − 5) 시료의 폭이 비슷하다 (`Fig. S19`) → 박리는 *"apparently vice versa"* 로 결정립을 줄인다.
- **Au**: 작은 결정립 · 뒤틀린 미세구조가 남고 <101> 근처로 방위가 바뀌는 듯 (`Fig. S20` 전체 단면) · 그런데 **평균 폭이 늘었다** (Ti 와 반대).
- **Ag**: 작은 결정립 · 방위 변화가 덜 뚜렷하고 전체 단면 (`Fig. S21`) 에 우선 방위가 없다 · 평균 폭이 늘었다 · 7.5 − 3 시료도 조금 크다 (`Fig. S22`).
- **Bi**: 도금 뒤 Bi 시료 · 맨 Ti 보다 뒤틀림 · 전체 단면 (`Fig. S23`) 에 우선 방위 없음 · 평균 폭이 크게 준다 · 특히 큰 결정립이 사라지고 **작은 결정립이 많은 무질서 영역**이 생긴다 (이 영역은 분해능상 경계를 못 갈라 정량에서 뺐다).
- 해석 (p.2377): 순수 Li (Ti · Bi) 는 박리에서 평균 크기가 다시 준다 → 두께 효과는 **가역**이고 *"potentially driven by external pressure forming new grains and grain boundaries during stripping"*. 합금 Li (Au: Li₁₅Au₄ 입자 · Ag: 녹은 Ag) 는 결정립 변화가 같은 식으로 억제돼 미세구조가 10 mAh cm⁻² 때 **'얼었다'** → 7.5 보다 크게 보인다. 원인: 입계 이동도 감소 또는 합금 경화 — *"the external driving force, the pressure applied, is no longer sufficient"*.

### 5.7 사이클 — `Fig. 5` (p.2377–2378)
- Ag 층 (무층 셀은 단락) · §3f.
- 첫 도금에 합금 평탄 여럿 · 사이클이 갈수록 도금 첫머리 (핵) 과전압이 커진다 → Ag 분포가 고르지 않게 되어 맨 Ti 에서 핵생성 (refs 19, 29). IR 이 커진다 → SEI 성장 (refs 63, 64) · 부피 변화로 SEI · LPSCl 이 손상되어 전극과의 접촉 일부를 잃고 수축 저항이 커진다 (ref 65). SEM (`Fig. 5b`) 이 손상을 확인 — LPSCl 찌꺼기가 Ti 위 · Li 층 안에. 박리 가능량 90–95 % · 감소.
- 결정립 (`Fig. 5c`): 기둥에서 확실히 벗어났다 — 기둥 셋만 남고 사이에 작은 결정립. 저자: SEI 두께에 따른 Li\|LPSCl 계면 에너지 변화도 가능하지만 **SE · SEI 조각이 2차 상으로 들어온 것**이 더 그럴듯하다 (Au 실험 · 모사와 같은 방향) + LPSCl 찌꺼기가 거칠기를 키움 (모사의 또 다른 요인) + 적은 전하에서는 Ag 입자 기여도 배제 못 함 (다 녹는 것은 ≈4.2 mAh cm⁻² 뒤).
- figure-read: Li 층 두께가 자리마다 다르다 (왼쪽이 얇다 · ≈20–35 µm · 공칭 22.5 µm) · 작은 결정립은 위 · 아래 계면 가까이에 많다.

### 5.8 종합 도식 — `Fig. 6` (p.2378–2380)
- 도금 첫머리: 상도에 따라 합금 → Li 핵생성. **핵 자리** — Ti: Ti\|LPSCl · Au · Ag: 만들어지는 Au–Li · Ag–Li 합금\|LPSCl 사이 · Bi: 합금과 Ti 사이 (p.2378).
- 도금이 이어지면 두께 ↑ → 폭 ↑ (Ti 위 폭 ≈ 높이의 2 배 = steel 과 같음).
- (a) **2차 상 분산** (Au): 도금 부피 팽창이 Li₁₅Au₄ 를 Li 층에 흩는다 → Zener 류 고정 → 더 무질서 · 작은 결정립. 저자 강조: SE (계면상) 조각 같은 **전기화학적으로 비활성인 2차 상도 같은 효과**를 낼 수 있다 → *"electrolyte choice (both liquid and solid) can affect microstructure development through its mechanical properties and SEI formation"*.
- (b) **층 용해** (Ag): 기둥형은 대체로 남고 더 가늘다. 다 녹았으니 Zener 는 그 시점엔 아닐 것 · XRD 근거로 격자 변형 가정 · 다 녹기 전엔 Zener 류도 있을 것.
- (c) **상분리** (Bi): 기둥형 유지 · 폭이 더 넓고 특히 큰 결정립 = **이상 결정립 성장** 가능성 · Li 가 Bi–Li 합금과 Ti 사이에 쌓여 기판이 바뀌고 Li–LPSCl 직접 접촉이 없다 (Li\|LPSCl 계면은 잘린 결정립을 만든다 — 그것이 없으니 더 넓게 자랄 수 있다) · Bi–Li 합금을 따라 Li 가 빠르게 확산해 큰 결정립이 될 수도.
- (d) CC 덮임 ↑ · (e) 공극 억제 = **문헌 정리** (refs 10, 13, 20, 25, 31) · (f) 미세구조 변경 = 이 논문의 새 요인.
- 설계 원리 (p.2379): **Au · Ag 처럼 결정립을 잘게 만드는 층이 안정 사이클에 유리**하다 (작은 결정립 + 높은 초기 덮임) · 단 Li₃Bi 의 빠른 확산도 사이클 안정에 기여할 수 있다 (ref 57).
- 사이클 자체가 미세구조를 바꾼다는 것을 *"for the first time"* 보였다 (p.2379) — Ti 의 두께 효과 가역 · 박리 뒤 <101> 정렬 · Au · Ag 는 입계 이동이 느려 가역 성장 · 수축이 억제 · Bi 는 박리 뒤 작은 결정립 무리 (큰 이상 결정립이 쪼개진 자리라는 가설).

---

## 6. 메커니즘 종합

| 층 | 상도의 Li 쪽 끝 (저자) | 끝 상태 | 미세구조 효과 | 기전 (저자) | 근거 | 강도 (우리 판단) |
|---|---|---|---|---|---|---|
| **Au** | 금속간 화합물 여럿 → Li₁₅Au₄ | Li₁₅Au₄ 입자가 Li 층에 흩어짐 | 폭 ↓ (30 µm) · 기둥 깨짐 · 쌓인 결정립 · 박리에도 안 줄어듦 · <101> ∥ 법선 | Zener 류 입계 고정 | `Fig. 2b` (입자 하나) · `Fig. 3b` (모사) | 중 — 입자 크기 · 분율 통계 없음 |
| **Ag** | Li 쪽 고용 ≈1 at% | 전부 녹아 Li(Ag) | 폭 ↓ (30 µm) · 가는 기둥 · 박리에도 안 줄어듦 · <111> ∥ 법선 (박리 뒤 사라짐) | 고용 격자 변형 (+ 다 녹기 전엔 입자 고정) | `Fig. 2c` (EDS) · `Fig. S13` (melt XRD) | 약 — 변형 −0.21 % · 모사 없음 |
| **Bi** | 금속간 화합물 Li₃Bi · Li 에 안 녹음 | Li₃Bi 층이 LPSCl 쪽 · Li 는 Ti 쪽 | 평균 폭 ↑ (170 µm) · 기둥 유지 · 박리로 ↓ · 방위는 소수 결정립 | 기판이 바뀜 (Li–LPSCl 접촉 없음) · 이상 성장? · Li₃Bi 를 따른 빠른 Li 확산? | `Fig. 2d` (EDS) · `Fig. 3c` (모사) | 약 — 평균이 결정립 하나에 기댐 (중앙값은 Ti 와 비슷) |
| **Ti** (무층) | — | 순수 Li · Ti\|LPSCl 에서 핵 | 큰 기둥 (136 µm) · SE 쪽 잘린 결정립 · 박리로 ↓ + **<101> 정렬** | 곡률 구동 정상 성장 · 두께 효과 (가역) · 정렬 기전은 제시 없음 | `Fig. 1c` · `Fig. 4` · `Fig. S19` | 중 |
| 사이클 (Ag) | — | SE · SEI 조각 · 거칠어진 계면 | 잘게 · 덜 기둥형 | 2차 상 · 거칠기 고정 | `Fig. 5` · `Fig. S15` | 약 — 셀 하나 · 조각 정량 없음 |

🔑 **한 줄로**: *층이 Li 에 녹느냐 (Ag) · 입자로 흩어지느냐 (Au) · 따로 남느냐 (Bi) — 상도의 Li 쪽 끝이 석출 Li 의 결정립을 정하고, 그 위에 박리 · 사이클 이력이 덧쓴다.* 결정립 방위는 그 결과로 따라 나오며 (Au (110) · Ag (111) · 박리 뒤 Ti (110)), 저자는 방위가 왜 그렇게 고르는지는 설명하지 않는다.

---

## 7. 우리 계산과의 대조 ★ (`../our_dft_baseline.md` · W_ad 보고서 · DEM)

### 7a. 이 논문이 우리 어느 축에 걸리나 (먼저 판정)

- **물성 4축 (A 이온 · B 산화 · C 기계 · D 전자) — 수치가 없다.** LPSCl 의 σ · 탄성 · 띠틈이 이 논문에 없다 → `comparison_vs_ours.md` 물성 표에 넣지 않는다.
- **E 축 (환원 / Li 금속 계면) — 같은 계의 실험.** SE 가 우리 comp1 (Li₆PS₅Cl) 과 같은 조성이라 Fuchs 2023 (LLZO) 처럼 '전제가 반대' 인 계가 아니다. 걸리는 곳 둘: ① 층 합금 평탄이 모두 우리 **환원 가장자리 1.717 V** (Li 교환 0 · comp1 = modelc · grand-potential) 아래다 ② `Fig. S2` CTTA = LPSCl 위 SEI 성장 속도 (우리는 '환원된다' 까지만).
- **W_ad 보고서 7 절 (Li 면 · 합금 구동력) · 8-3 (Li 가 쌓이는 자리) — 이 digest 의 주 용도** (§7d · §7e · `docs/collab/wad_dem_interface_adhesion_report_2026_11_24.html`).
- **DEM · 연속체 — Li 층 미세구조 입력 후보** (§11).

### 7b. 항목별 대조

| 항목 | 이 논문 | 우리 | 차이 / 이유 |
|---|---|---|---|
| SE · Li 안정성 | Li₆PS₅Cl (상용) · Li 와 반응 (SEI) 을 전제 · Bi 층이 Li–LPSCl 을 떼어 SEI 에 영향 (p.2374 · ref 56) · CTTA Li 소모 ≈0.036 mAh cm⁻² / 400 h (figure-read) | comp1 = Li₆PS₅Cl · 환원 가장자리 **1.717 V** · 0 V 끝 Li₂S + Li₃P + LiCl (grand-potential · `../our_dft_baseline.md`) | **같은 방향** — 둘 다 'LPSCl 은 Li 에 환원된다' · 이 논문은 속도 (√t) 를 · 우리는 열역학을 준다 |
| 층 합금 평탄 vs 환원 가장자리 | Bi ≈0.8 · Au ≈0.26–0.33 · Ag ≤ 0.25 V (§3b) | 1.717 V | 층이 리튬화되는 동안 층\|LPSCl 접촉은 **이미 환원 구간**이다 (`우리 산수` 비교) → Au · Ag 에서 Li 가 '합금\|LPSCl 사이' 에 핵생성할 때 실제로 마주하는 면은 맨 LPSCl 보다 환원 산물 쪽일 수 있다 (이 논문은 SEI 를 분석하지 않았다) |
| Li 금속 면 (slab facet) | 도금 Au 위 (110) ∥ 계면 · Ag 위 (111) · Ti · Bi 뚜렷하지 않음 · 박리 뒤 Ti (110) (§3d) | W_ad 보고서 7 절: *"Li 면 (Li(100) · Li(110)) · 계면 셀과 변형 · registry 를 미리 적는다"* — 제안 단계 · 계산 0 | §7d — (110) 1 순위의 실험 근거 · Ag 계에 (111) 대조 면 · (100) 은 문헌 대조용 |
| Ag 면 (층 자체) | 증착 Ag 160 nm = **<111> ∥ z** ((111) 이 기판과 나란 · `Fig. S14` · Note S3) | W_ad 보고서 2-3 LPSCl\|Ag(111) · 7-1 'Ag(111) 위 Li' | **같은 선택** — 증착 Ag 의 첫 충전 전 계면 모델로 Ag(111) 이 맞다는 실험 근거 (값은 보고서 §2 · `db/properties/adhesion.json` — 여기 옮기지 않는다) |
| 합금 구동력 | 첫 평탄 OCV Bi ≈0.84 ≫ Au ≈0.33 > Ag ≈0.25 V (figure-read · `Fig. S4`) · 끝 상: Li₁₅Au₄ · Li(Ag) · Li₃Bi | 7 절 ③ *"합금 · 리튬화가 생기는 에너지를 상평형 계산으로 따로 본다"* — 계산 0 | §7e — 실측 평탄 = DFT hull 전압의 대조 표적 · 구동력 순서와 결과 (덮임 · 미세화) 순서가 **반대** |
| Li 가 쌓이는 자리 | Au · Ag: 합금\|LPSCl 사이 (SE 쪽) · Bi: Li₃Bi 와 Ti 사이 (CC 쪽) · Ti: Ti\|LPSCl | 8-3: Ag/C 층에서 Li 는 Cu 와 탄소층 사이 (metzler2026 등) | §7e — 순수 금속 박막 (Au · Ag) 과 Ag–C 층은 Li 자리가 다르다 · Bi 박막은 Ag–C 와 같은 쪽 |
| Li 속 Ag 고용 | ≈1 at% (상온) · 7.5 mAh cm⁻² 층 평균 ≈0.55 at% (`우리 산수`) · 격자 −0.21 % (melt XRD) | 계산 없음 | Li(Ag) 의 격자 변화는 계면 셀 변형 (보통 수 %) 보다 훨씬 작다 → W(Li\|X) 에서 Li(Ag) 를 순수 Li 격자로 근사할 수 있다 (우리 판단 · Ag 의 계면 편석은 모른다) |
| Ti 집전체 | Ti\|LPSCl · Ti\|Li 안정 (특허 인용 · CTTA) · 육방 Ti 와 입방 Li 의 불일치로 덮임이 낮다 (가설) | 우리 W 목록에 Ti 없음 · grand-potential 로 Ti\|Li₆PS₅Cl 을 본 기록 없음 | 비교 불가 · 싼 확인 거리 (§12-6) |
| 결정립 · 입계 확산 | 결정립 30–170 µm · 1 µm 이하가 바람직 (ref 35 인용) | Li 금속 입계 계산 없음 (우리 MLIP-MD 는 SE 벌크) | n/a |
| 기계 | Li₃Bi 의 높은 영률이 덴드라이트를 막을 것 (ref 30 인용) · 합금 경화 가설 | LPSCl E_VRH 22.06 / 27.66 GPa (comp1 / modelc) — 다른 양 | n/a — 맞댈 값 없음 |
| 전자구조 | 없음 | gap 2.066 / 2.099 eV (fixed-occ nscf) | n/a |

### 7c. 🔑 층위를 갈라 쓴 결론 (보고서 · 발표용)

① **Li 슬랩 면은 '실험에 실제로 나오는 면' 으로 고르면 (110) 이 1 순위다.** 이 논문에서 (110) ∥ 계면은 Au 위 도금 · Ti 위 박리 뒤 (가장 강함) · Au 위 박리 뒤 세 경우에 나오고, (111) 은 Ag 위 도금 한 경우, (100) 은 우세하게 나온 적이 없다. 단 이것은 *계산할 면을 고르는 근거*이지 *(110) 이 W 가 가장 크다* 는 근거가 아니다 — 성장 · 박리 방위는 속도 · 압력 (15 MPa) 의 결과일 수 있다.

② **합금 구동력 하나로는 결과가 안 갈린다.** 첫 평탄 전위 순서 (Bi ≫ Au > Ag) 와 덮임 · 결정립 미세화 순서 (Au ≈ Ag ≫ Bi) 가 반대다. 갈라 주는 것은 상도의 **Li 쪽 끝** — M 이 Li 에 녹는가 (Ag) · Li 가 가장 많은 금속간 화합물이 입자로 흩어지는가 (Au · Li₁₅Au₄) · 층으로 남아 Li 를 CC 쪽으로 보내는가 (Bi · Li₃Bi). 7 절 ③ 에 '합금 생성 에너지' 와 함께 **'Li 속 M 의 용해 에너지' · 'Li 쪽 끝 금속간 화합물의 hull 위치'** 를 같이 내야 이 논문 순서를 설명할 수 있다.

③ **'Li 가 쌓이는 자리' 는 층 종류마다 다르고 W 를 낼 계면이 그에 따라 바뀐다.** 순수 Au · Ag 박막: Li 가 SE 쪽에 쌓이므로 운전 중 계면은 Li\|LPSCl (환원 산물) + Li\|합금 (Li₁₅Au₄ · Li(Ag)) · Bi 박막: Li\|Li₃Bi · Li₃Bi\|LPSCl · Li\|Ti. 이것은 8-3 의 Ag/C 층 관찰 (Li 가 Cu\|C 사이) 과 **다른 꼴**이다 — 탄소가 있으면 Li 가 CC 쪽, 순수 Ag 막이면 SE 쪽.

④ **같은 LPSCl 이라도 Li 층은 '몇 개 결정립의 모자이크' 다.** 결정립 폭 (30–170 µm) 이 층 두께 (≈40–60 µm) 와 같거나 크다 → Li 층의 기계 · 확산 거동은 등방 다결정 평균보다 결정립별 (이방) 값에 가깝다. 연속체 · DEM 에서 Li 를 등방 소성 · 크리프 재료 (masias2019 의 다결정 값) 로 넣을 때의 한계 문장 근거.

### 7d. ★ Li 금속 면 고르기 — 실험 방위 ↔ 계산 면 (사용자 질문 1 · W_ad 보고서 7 절)

| Li 면 (bcc) | 이 논문의 실험 근거 | litdb 계산 선례 | 권고 |
|---|---|---|---|
| **Li(110)** — 조밀면 (면밀도 1.41/a² · `우리 산수` 교과서 기하) | Au 위 도금 **<101> ∥ 법선** (`Fig. 1d` · `Fig. S6`) · **Ti 위 박리 뒤 거의 전부** (`Fig. 4d` · `Fig. S16` · `Fig. S17`) · Au 위 박리 뒤 근처 (`Fig. 4d`) · Bi 위 도금의 일부 (101–111 사이 · 소수 결정립) — 직접 봤다 | chaney2024 (Li(110)/LPSC(110) MTP) · baer2026 (Li(110)/Li₅PS₅Cl(110) · (100) — 고른 이유 없음 · 같은 묶음 1 번) · wang2022 (Li(110)‖Li₂S(110) 외) · lai2020 γ_Li(110) 0.50 J m⁻² (그 방법) | **1 순위** — 실험에 가장 자주 나오고 황화물 계면 MD 선례가 같은 면 |
| **Li(111)** — 열린 면 (층당 면밀도 0.58/a² · `우리 산수`) | Ag 위 도금 **<111> ∥ 법선** (`Fig. 1d` · `Fig. S6`) — 박리 뒤엔 사라짐 (`Fig. S21`) | litdb 에 bcc Li(111) 계면 계산은 거의 없다 · ⚠ lu2026 의 'FCC(111) Li' 는 Ag(111) 위에 정합한 **fcc 배열 몇 층**이라 다른 것이다 (두꺼운 bcc 결정립의 (111) 면이 아니다) | **Ag 계 (LPSCl\|Ag · Ag–C) 의 대조 면 하나** — γ_Li 도 같은 (111) 면으로 · 열린 면이라 2γ_Li 문턱이 (110) 과 다를 것 (값은 계산해야 안다) |
| **Li(100)** | 이 논문에서 우세하게 나온 적 없음 (Ti 도금 IPF 에 001 근처 약한 점뿐 · `Fig. 1d` figure-read) | seymour2021 (Li(100)) · yang2021 (Li(001)) · wang2022 (Li(100)‖Li₂S(111)) · Cheng 2017 (baer2026 계보) · lai2020 γ_Li(100) 0.47 J m⁻² | **문헌 대조용** — 같은 면끼리 비교하려면 필요 |

**옮길 때의 단서 다섯** (보고서에 같이 싣는다):

1. IPF 는 **층 전체 단면**의 방위 분포다 — 계면에 닿은 결정립만의 방위가 아니다. 기둥형 (Ti · Ag · Bi) 이면 한 결정립이 CC 와 SE 둘 다에 닿으니 거의 같지만, Au (쌓인 결정립 · Ti 쪽 작은 결정립) 와 Ti 의 SE 쪽 잘린 결정립은 다를 수 있다.
2. 세기는 패널마다 정규화 · MUD 없음 · 결정립 11–70 개 → '우세' 가 얼마나 센지 · 시료 사이 순서는 말할 수 없다 (§10-①).
3. 방위는 **결과**다 — 성장 속도 · 박리 선택 · 압력으로 정해졌을 수 있다. 실험 방위는 '어느 면을 계산할지' 의 근거이고 'W 가 어느 면에서 큰지' 의 근거가 아니다 (그건 계산이 답한다).
4. **면내 방향 (registry) 은 실험에서 못 얻는다** — 단면 x 는 절단 방향이고 Ti 박 결정립 (≈17 µm) 이 Li 결정립보다 작아 에피택시가 아니다. `Fig. S17` 에서 Ti · Au 박리 뒤 y ∥ <101> 과 x ∥ <111> 이 같이 센 것 (figure-read · 저자 언급 없음) 은 소수 결정립의 방위가 겹친 것으로 읽는다 ⇒ 8-1 대로 registry 평균 + 가장 약한 자리를 계속 낸다.
5. Au · Ag 층에서 Li 의 CC 쪽 상대는 Au(111) · Ag(111) 이 아니라 **Li 합금** (Li₁₅Au₄ 입자 · Li(Ag) 고용체) 이다 — Li\|Au(111) · Li\|Ag(111) W 는 **첫 핵 직전**의 계면만 대표한다. 첫 충전 전 LPSCl\|Ag 계면에는 `Fig. S14` 의 (111) 조직이 실험 근거가 된다.

### 7e. ★ 합금 순서 · 남는 상 · 위치 (사용자 질문 2 · 7 절 ③ · 8-3)

| 층 | 합금 순서 (전위가 내려가는 순) | 끝에 남는 상 · 위치 | Li 첫 핵 자리 (저자) | W 를 낼 계면 후보 (우리 제안) | 근거 · 직접 봤나 |
|---|---|---|---|---|---|
| **Au** | (150 µA cm⁻²) 260 → 120 mV → Li 핵 · (3 µA cm⁻² · 적정) + ≈20–30 mV = Li₃Au\|Li₁₅Au₄ · 중간 상 (Li₂Au₃ · LiAu · δ) 은 가려짐 | **Li₁₅Au₄ 입자** · Li 층 안 · 저자 *"Ti\|Li 계면 근처"* (그림은 SE 쪽 ≈10 µm 위 입자 하나) | 만들어지는 Au–Li 합금\|LPSCl 사이 (SE 쪽) | Li\|Li₁₅Au₄ · Li\|LPSCl (환원 산물) · (첫 충전 전) LPSCl\|Au(111) | p.2370 · p.2373 · p.2378 · `Fig. 1b` · `Fig. 2b` · `Fig. S3b` · `Fig. S4b` ✅ |
| **Ag** | (150) 평탄 없음 · (100) ≈68 → ≈45 → ≈5 mV · (적정) ≈250–207 (α(Ag)) → ≈97–65 → ≈32–17 → ≈5–0 mV · 상도: α(Ag) → β (LiAg) → γ₃ → γ₂ → γ₁ → δ(Li) | **없음 — Li 에 다 녹음** (≈1 at% · ≈4.2 mAh cm⁻² 넘으면) · EDS 고름 · 사이클이 갈수록 고르지 않게 | 만들어지는 Ag–Li 합금\|LPSCl 사이 (SE 쪽) | Li(Ag)\|LPSCl · Li(Ag)\|Ti · (첫 충전 전) LPSCl\|Ag(111) | p.2371 · p.2373 · p.2377 · `Fig. 2c` · `Fig. 4b` · `Fig. S3c` · `Fig. S4c` ✅ |
| **Bi** | 800 → 760 mV (Bi\|LiBi → LiBi\|Li₃Bi) → Li 핵 · 적정 OCV 는 ≈840 → 760 mV 로 연속 하강 | **Li₃Bi 층 · LPSCl 쪽에 그대로** · Li 층은 순수 | Li₃Bi 와 **Ti 사이 (CC 쪽)** — Li 가 Li₃Bi 를 지나간다 | Li\|Li₃Bi · Li₃Bi\|LPSCl · Li\|Ti | p.2371 · p.2373–2374 · `Fig. 1b` · `Fig. 2d` · `Fig. S3a` · `Fig. S4a` ✅ |
| **Ti** (무층) | — | — | Ti\|LPSCl 사이 | Li\|Ti · Li\|LPSCl | p.2370 · p.2378 |

**7 절 ③ 에 붙일 점**

- **실측 합금 평탄 = 합금 구동력의 대조 표적.** Li 하나당 ΔG ≈ −F·E 라서 적정 OCV (`Fig. S4`) 의 첫 평탄 Bi ≈0.84 · Au ≈0.33 · Ag ≈0.25 eV/Li (figure-read) 가 DFT 볼록 껍질 (hull) 전압과 바로 맞댈 수 있는 숫자다. MP 엔트리로 Li–Au · Li–Ag · Li–Bi hull 전압을 내는 것은 우리 grand-potential 도구 (`get_element_profile` 계열) 로 몇 분짜리다 — 순서 (Bi ≫ Au > Ag) 가 맞는지 보는 **대조** 표적이지 맞추는 표적이 아니다 (상온 상 안정성 자체가 불확실하다는 저자 단서 · p.2370).
- **구동력 순서 ≠ 결과 순서** (§7c-②) → 7 절 ③ 을 *"합금 · 리튬화가 생기는 에너지"* 하나로 끝내지 말고 **(a) Li 속 M 의 희석 용해 에너지** (Ag ≈1 at% 고용 · Au · Bi 는 거의 0) · **(b) Li 가 가장 많은 금속간 화합물의 Li 대비 안정성** (Li₁₅Au₄ · Li₃Bi) · **(c) 그 화합물\|Li 계면** 을 같이 본다.
- 층 두께 · 공칭 전하 대조: Bi 리튬화가 전류와 무관하게 공칭의 ≈60–80 % 에서 끝난다 (§3b · `우리 산수`) — 실험 쪽 Bi 양 · 면적 기준이 불확실하다는 단서.

**8-3 (Li 가 쌓이는 자리) 에 붙일 점**

- 순수 Au · Ag 박막 (탄소 없음): Li 는 **SE 쪽**에 쌓인다 (Au · Ag 는 CC 쪽 또는 Li 속으로) — 8-3 의 'Li 가 집전체와 탄소층 사이' 와 반대다.
- Bi 박막: Li 가 **CC 쪽** (Li₃Bi 를 지나서) — 8-3 의 Ag/C 관찰과 같은 쪽이다.
- 같은 'Ag' 라도 **탄소 유무**가 Li 자리를 바꾼다 (이 논문 Ag 박막 = SE 쪽 · metzler2026 Ag 스퍼터 + C = Cu\|C 사이) — W 계면 후보 목록을 층 구조별로 따로 적어야 하는 이유.
- ⚠ 자리 판정은 **사후 단면**에서 끝 상태로 거꾸로 추론한 것이다 (Au 입자 위치 · Bi 층 위치) — 핵생성 순간을 본 것이 아니다 (§10-④).

### 7f. 박리 · 공극 · 접촉 (사용자 질문 3)

이 논문은 공극을 **정량하지 않았다**. 결정립과 공극 · 접촉의 관계는 아래가 전부다.

- **덮임**: Ti · Bi 는 맨 영역이 남고 Au · Ag 는 ≈100 % (`Fig. S12` 사진 · 정량 없음) · 같은 전하에서 덮임이 낮을수록 층이 두껍다 (`Fig. 2a`).
- **박리 (절반)**: 넷 다 박리 전위가 비슷하고 (`Fig. 4b`) 축소본으로 본 박리 뒤 전체 단면 (`Fig. S16` · `Fig. S20` · `Fig. S21` · `Fig. S23`) 에 큰 공극은 안 보인다 (figure-read · 해상도 한계 · 15 MPa · 5 mAh cm⁻² 가 남는 조건이라 공극 문턱 밖일 수 있다).
- **사이클 (Ag · 10 번)**: 박리 가능량 90–95 % → 감소 · 9 번째 박리는 ≈3.5 mAh cm⁻² 부터 분극 상승 (figure-read) · IR 증가를 저자는 SEI 성장 + 접촉 일부 상실 (수축 저항 · ref 65) 로 해석 · LPSCl 찌꺼기가 Ti 위 · Li 안 (`Fig. 5b`) = SE · SEI 의 기계 손상.
- **결정립 ↔ 공극 연결은 가설**: 작은 결정립 → 입계 확산 경로 ↑ → 박리 공극 ↓ (ref 35 계산 인용 · 이 논문에서 시험하지 않음) · 박리 뒤 (110) 방위가 Chen 의 최고 CCD 방위 (ref 37 인용) · 순수 Li 의 결정립 재형성은 *"external pressure"* 가 몰았을 수 있다 (p.2377) · 합금 Li 는 *"alloy hardening"* 으로 압력이 모자라 못 바뀐다 (가설).
- ⇒ W_ad 보고서 8-4 에 이 논문을 공극 근거로 쓰지 않는다. 쓸 것은 '박리 이력이 Li 결정립 · 방위를 바꾼다 → 박리 뒤 계면의 Li 면은 도금 직후와 다를 수 있다' 한 줄이다.

### 7g. 실험 조건과 옮기는 범위 (사용자 질문 4)

| 조건 | 값 | 우리 계와의 관계 |
|---|---|---|
| SE | **Li₆PS₅Cl (황화물)** · 상용 POSCO · 5 µm | comp1 과 같은 조성 — **산화물이 아니다** · LLZO 한정어가 필요 없다 · 단 우리 modelc (Li₅.₄PS₄.₄Cl₁.₆) 와는 Cl 양이 다르다 |
| 압력 | 펠렛 380 MPa · 운전 **15 MPa** | 실험실 셀 범위 (8-4 의 세 단계 중 가운데) · 실제 전지 (< 1 MPa) 보다 높다 |
| 온도 | 25 °C | 우리 0 K DFT · MLIP-MD 600–1000 K 와 다르다 |
| 전류 | 150 µA cm⁻² (7.5 mAh cm⁻² · 50 h) · 100 µA cm⁻² (10 mAh cm⁻²) · 3 µA cm⁻² (합금) | 낮은 전류 · 큰 전하 — 실용 전류 (mA cm⁻²) 보다 한 자릿수 이상 낮다 |
| 층 | Au · Ag · Bi **160 nm** PVD · 지름 8 mm · Ti 박 15 µm 위 | 우리 Ag–C (복합 다공층 · µm 두께) 와 다르다 — 순수 금속 박막 |
| CC | Ti (Cu 아님) | 우리 W 목록 · 7-1 표의 Cu(111) 기준과 다르다 |
| 반복 | 조건당 셀 하나 (반복 언급 없음) | 차수 · 경향으로만 |

⇒ **옮겨도 되는 것**: 기전 셋 (분산 · 용해 · 상분리) · 방위의 종류 ((110) · (111)) · '박리 이력이 미세구조를 바꾼다' · '층 종류가 Li 자리를 바꾼다'. **옮기지 않는 것**: 결정립 크기 · 방위 분율 · 평탄 전위 숫자를 우리 계산 입력값으로 · 합금 효과를 Ag–C 복합층의 값으로.

---

## 8. DFT/계산 방법 ★
