Repository: yonghoon7153-source/Yonghoon-DEM-DFT

# 📚 LITDB — 문헌 단일 시스템 (**SE·DFT 축 + DEM·MPM 축, 두 트랙**)

> **앞으로 논문은 여기서만 본다.** 여러 곳(db/literature, kb/papers, db/properties, Excel)에 흩어진 문헌을 한 곳에서 생각·참고·비교하기 위한 통합 MD 시스템.

## 왜 트랙이 둘인가
`INDEX.md` 는 argyrodite 전해질 축이라 접촉역학·MPM·건식전극 digest 가 들어갈 자리가
없다. 그래서 한때 64편이 **어느 인덱스에도 없었다**(open_items #7). 축을 나눠 그 구멍을
닫았고, 한 분모로 세면 “159편 중 98편 미언급” 같은 **가짜 미결**이 나온다
(`comparison_vs_ours.md:8`). 분리는 실측 근거가 있는 결정이다 — 합치지 말 것.

⚠ 이 표의 **편수는 적지 않는다.** 손으로 쓴 수는 반드시 낡는다(README 자신이 세 번 틀렸다).
현재값은 `python3 tools/litdb/build_index.py --check` 로 본다.

File: litdb/papers/bong2023_linbo3_thickness_uniformity_ncm523.md
# Effect of thickness and uniformity of LiNbO₃-coated layer on LiNi₀.₅Co₀.₂Mn₀.₃O₂ cathode material on enhancement of cycle performance of full-cell sulfide-based all-solid-state batteries — Bong (*J. Power Sources* 2023)

> slug `bong2023_linbo3_thickness_uniformity_ncm523` · DOI `10.1016/j.jpowsour.2023.233259` · type `exp` (계산 **0회**) · PDF `inbox/130. JPowerSources_2023_Bong_LiNbO3_thickness_uniformity_NCM523_sulfide_ASSB_MAIN.pdf` (본문 13 pp, **SI 없음**) · digested `2026-09-22` · status ✅

> elements: Li, Nb, O, Ni, Co, Mn, P, S, Cl
> methods: XPS

> 🎤 **관련 발표**: 해당 없음 — `grep -l "논문 에이전트 인입 대기열" litdb/talks/*.md` → `talks/lee2026_skku_mlip_materials_design.md` 하나뿐이고 그 대기열에 이 논문은 **없다**. (인접 참고: `talks/lee2026_yonsei_dtbl_ai_electrode_digitaltwin.md` 슬 18 이 *"LiNbO₃-coated NCM711"* 을 셀 파라미터로 쓰지만 그 정본은 `papers/park2020_…` 이고 이 논문이 아니다.)

---

## 0. 이 digest 를 읽는 법 — **이 편은 "균일도" 꼭짓점으로 들어왔다**

`wei2023_linbo3_coating_cutoff_voltage_lco_argyrodite.md` 머리에 적힌 **코팅 다섯 묶음**의 한 꼭짓점이다:
**LiF(`hu2024`) · LPSCl(`lee2026`) · LiNbO₃ 둘(`wei2023` · 본편) · LTO(`kim2025`)**.
⏱ **2026-09-22 갱신: 다섯 편이 전부 digest 완료됐고 INDEX·`comparison_vs_ours.md` 에 병합됐다** (이 줄은 원래 *"`hu2024` 하나만 완성, 나머지 넷 미완"* 이라고 적혀 있었다).

그런데 **나머지 넷과 묻는 것이 다르다.** 넷은 *두께*를 축으로 돌린다. 이 편은
**"같은 코팅이라도 *덮였느냐 안 덮였느냐* 가 두께보다 크게 먹는가"** 를 묻는다.

그게 우리한테 치명적인 이유는 하나다 — **우리 §2b 보호율 식 `min(1, k·x/(1−x))` 은 *피복 면적분율*만 센다.**
`hu2024` §12c-3 이 이미 적어 둔 경고:

> 🔴 **기하 가정 선언** — 생성물이 (a) **연속 층**인지 (b) **분산된 2차상 입자**인지에 따라 t 의 의미가 완전히 달라진다.
> (b) 라면 **피복률과 수송이 같은 변수의 양면**이 되어 **보호율 100 % = 최악의 수송**이 된다.

이 편은 그 선언에 **실물 눈금을 대 주는 유일한 자료**다 — 다만 답이 우리가 기대한 모양이 아니다.
**아래 §11 이 이 digest 의 본체**이고, 나머지는 그 판정을 지탱하는 근거다.

⚠ 읽기 전에 박아 둘 것 세 개:
1. **이 논문에는 계산이 하나도 없다** (§8). 전량 실험이고, 우리 물성 4축(A–D)에 **수치로 안 들어간다**(§11-5 근거).
2. **SE 가 우리 comp1 명목조성이다** — `Li₍₇₋ₓ₎PS₍₆₋ₓ₎Clₓ, x ≈ 1` = **Li₆PS₅Cl**(Mitsui Mining & Smelting 상용품). 그래서 무시할 수 없고, 그래서 **수치를 섞고 싶은 유혹이 크다**. 섞지 않는다(§14).
3. 그림 **8장 + 표 1개 전부 실제로 봤다**(§9). 표는 관례대로 PDF 텍스트에서 읽었다.

---

## 1. 한 줄 요약

**LiNbO₃ 코팅의 *두께*와 *균일도*를 (같은 공정 손잡이로) 셋 단계 올리면 황화물 풀셀의 300사이클 유지율이
26.5 → 67.8 → 79.6 → **85.1 %** 로 단조 개선되고, 그 개선의 **70 %가 첫 단계(1–3 nm 부분 피복) 하나에서 나온다**(우리 분해).
그런데 그 첫 단계의 셀은 **SE 분해 산물이 무코팅보다 *더 많다*** (S 2p 51 % vs 45 %) — 즉 **"보호 = SE 산화 억제" 가 성능을 설명하지 않는다.**
성능을 가르는 것은 **양극(CAM) 쪽 20 nm 열화층이 생기느냐**이고, 그것은 **피복률의 함수**다.**

---

## 2. 메타 / 동기 / 질문

| 항목 | 내용 |
|---|---|
| 저자 | **Willy Shun Kai Bong\*** (교신), Akihiro Shiota, Takuya Miwa, **Yusuke Morino**, **Satoshi Kanada**, Koji Kawamoto |
| 소속 | **LIBTEC** (Consortium of Lithium Ion Battery Technology and Evaluation Center), 1-8-31 Midorigaoka, Ikeda, Osaka 563-8577, **일본** — **단일 기관 6인** |
| 저널/권 | ***J. Power Sources* 577 (2023) 233259** |
| DOI | `10.1016/j.jpowsour.2023.233259` |
| 이력 | 접수 2023-02-23 / 개정 2023-04-24 / 수락 2023-05-25 / 온라인 2023-05-31 |
| 분량 | 본문 **13 pp**, 그림 **8장**, 표 **1개**, refs **48**, **SI 없음** |
| 자금 | **NEDO** *"Development of Fundamental Technologies for All Solid State Battery applied to Electronic Vehicles"* (**SOLiD-EV, JPNP18003**) |
| 데이터 공개 | *"Data will be made available on request"* — **공개 데이터 0** |
| 연구유형 | **실험 전용.** DFT·MD·연속체 모델 **0회** (본문 전수검색: `first-principles` 1회 = 참고문헌 [4] 제목 안) |
| 조성 | CAM **LiNi₀.₅Co₀.₂Mn₀.₃O₂ (NCM523)** · 코팅 **비정질 LiNbO₃** · SE **argyrodite Li₍₇₋ₓ₎PS₍₆₋ₓ₎Clₓ, x ≈ 1 (= Li₆PS₅Cl)** · 음극 **흑연** |

### 2a. 저자들이 던진 질문 (서론 마지막 문단, 그대로)

1. LiNbO₃ 표면 코팅층의 **두께와 균일도를 바꾸면** ASSB 의 전기화학 기능 — 특히 **장기 사이클 성능** — 이 어떻게 달라지나?
2. 두께·균일도가 다를 때 **장기 사이클에서 용량 감소를 일으키는 주 인자**는 무엇인가?

### 2b. 저자들이 뒤집으려 한 통념 (서론, 우리 관심축)

> *"It is generally accepted that the surface coated layers should be **thin and homogenous** [29]. … If the coated layer is too thick, it impedes lithium ionic mobility and thus increases the charge transfer resistance at the interface."*

이 문장이 **우리가 `bielefeld2020`·`hu2024` 에서 끌어온 논증과 같은 것**이다. 그리고 저자들은 바로 다음 문장에서
**반대 가설**을 세운다:

> *"despite the disadvantage of impeding the lithium ionic mobility at the interface, a **thick coating might also help stabilize** the CAM/SE interface … increasing the thickness of the coating might help **extend the oxidation potential** of the SE"* [30]

⇒ **이 편은 우리 "코팅은 두꺼울수록 수송에 손해" 논증의 *정면 반대 가설*을 시험한 실험이다.**
결과는 §11-1 에서 판정한다. (미리 말하면 **1–18 nm 구간에서 우리 논증 쪽이 불리하다.**)

---

## 3. 핵심 수치 총정리 ★

> ⚠ **전부 소환값이다.** 우리 `db/properties/*` 절대값과 같은 표에 놓지 않는다. 방법은 §4 에 전부 있다.

### 3a. 시료 정의 — 이 표가 이 논문의 전부다

| 시료 | TEM 평균두께 | AES 균일도 분류 (저자 명명) | 전자전도도 σ_e @25 °C |
|---|---|---|---|
| **Pristine** | — (무코팅) | — | **4.9 × 10⁻⁵ S/cm** |
| **Nb-1 (Type-I)** | **1–3 nm** | *"Ultrathin coating with **some uncoated area**"* | **1.7 × 10⁻⁵** |
| **Nb-2 (Type-II)** | **5–6 nm** | *"Thin coating with **full coverage**"* (단 <5 nm 얇은 자리 존재) | **1.1 × 10⁻⁵** |
| **Nb-3 (Type-III)** | **9–18 nm** | *"Thick coating with **full coverage**"* + good uniformity | **0.5 × 10⁻⁵** |

🔴 **Nb-3 의 "9–18 nm" 는 시료 *내부* 편차가 2배라는 뜻이다** — 이 값 자체가 이 논문의 가장 정직한 숫자이자
가장 불편한 숫자다(§11-4).

### 3b. `Table 1` — 전자전도도 (@25 °C, 원문 그대로)

| 시료 | 펠렛 두께 (µm) | 전자저항 r_e (Ω cm²) | σ_e (S cm⁻¹) |
|---|---|---|---|
| Pristine | **363** | **736.6** | **4.9 × 10⁻⁵** |
| Nb-1 | **362** | **2180** | **1.7 × 10⁻⁵** |
| Nb-2 | **361** | **3195** | **1.1 × 10⁻⁵** |
| Nb-3 | **364** | **7069** | **0.5 × 10⁻⁵** |

> 검산(우리): σ_e = L/r_e. Pristine 0.0363 cm ÷ 736.6 = **4.93e−5** ✔ · Nb-3 0.0364 ÷ 7069 = **5.15e−6 = 0.51e−5** ✔ — 표가 자기정합.

### 3c. `Fig. 2c` — 온도별 σ_e (**figure-read ≈**, ×10⁻⁵ S/cm)

| 시료 | 0 °C | 25 °C (=`Table 1`, 정확값) | 40 °C |
|---|---|---|---|
| Pristine | **≈2.2** | 4.9 | **≈8.0** |
| Nb-1 | **≈0.73** | 1.7 | **≈2.7** |
| Nb-2 | **≈0.45** | 1.1 | **≈1.85** |
| Nb-3 | **≈0.18** | 0.5 | **≈0.88** |

**★ 우리 유도 (논문 미보고) — 전자전도의 활성화에너지.** 위 3점을 ln σ vs 1/k_BT 로 OLS:

| 시료 | **E_a(전자, 3점 OLS)** | 2점(0↔40 °C) 검산 |
|---|---|---|
| Pristine | **0.236 eV** | 0.238 |
| Nb-1 | **0.241 eV** | 0.241 |
| Nb-2 | **0.259 eV** | 0.261 |
| Nb-3 | **0.292 eV** | 0.292 |

⇒ **코팅은 전자 경로에 단순 직렬저항만 더하는 게 아니라 *활성화 장벽 자체를 0.236 → 0.292 eV 로 올린다*** (우리 유도).
⚠ 0/40 °C 값이 figure-read 라 **±0.03 eV** 정도는 열어 둬야 하고, 25 °C 정확값을 넣어도 순서(Pristine < Nb-1 < Nb-2 < Nb-3)는 안 바뀐다.
⛔ 이것은 **복합체 펠렛의 실효 전자전도**이지 LiNbO₃ 의 밴드 물성이 아니다 — 우리 §D(band gap) 와 **범주가 다르다**(§11-5).

### 3d. 활성화(0.1 C) 전기화학 — `Fig. 3`

| 시료 | 1차 방전용량 (mAh/g) | 1차 CE | 2차 CE | **1차 충전용량 (우리 유도)** | **1차 비가역 (우리 유도)** |
|---|---|---|---|---|---|
| Pristine | **174.6** | **82.4 %** | **97.5 %** | **211.9** | **37.3** |
| Nb-1 | **184.5** | **87.4 %** | **98.3 %** (본문) / **98.4 %** (`Fig. 3b` 라벨) | **211.1** | **26.6** |
| Nb-2 | **184.9** | **88.5 %** | **98.9 %** | **208.9** | **24.0** |
| Nb-3 | **184.9** | **89.4 %** | **99.1 %** | **206.8** | **21.9** |

**★ 우리 유도의 핵심**: 코팅이 1차 CE 를 올리는 방식은 **방전을 늘려서가 아니다** — Nb-2·Nb-3 는 방전이 **184.9 로 동일**하다.
**충전 쪽 기생전류를 211.9 → 206.8 mAh/g (−5.1, −2.4 %)** 깎아서 올린다. 비가역 손실은 **37.3 → 21.9 mAh/g (−41 %)**.

### 3e. 장기 사이클 (1 C, 60 °C, 3.0–4.35 V, 300 cyc) — `Fig. 4`

| 시료 | 300 cyc 용량 (mAh/g) | 유지율 | **1 C 초기용량 (우리 역산 = 300cyc ÷ 유지율)** |
|---|---|---|---|
| Pristine | **33.4** (200 cyc: **45.1**) | **26.5 %** | **126.0** |
| Nb-1 | **105.8** | **67.8 %** | **156.0** |
| Nb-2 | **121.5** | **79.6 %** | **152.6** |
| Nb-3 | **133.3** | **85.1 %** | **156.6** |

**★★ 우리 유도 — 유지율 이득의 단계 분해** (총 이득 85.1 − 26.5 = **58.6 pp**):

| 단계 | 무엇이 바뀌었나 | 이득 | 총 이득 중 비중 |
|---|---|---|---|
| Pristine → **Nb-1** | 피복률 0 → **부분**(1–3 nm, 구멍 있음) | **+41.3 pp** | **70.5 %** |
| Nb-1 → **Nb-2** | 구멍 제거(**완전 피복**) + 두께 2× | **+11.8 pp** | **20.1 %** |
| Nb-2 → **Nb-3** | 얇은 자리 제거 + 두께 2–3× | **+5.5 pp** | **9.4 %** |

⇒ **수확체감이 극단적이다.** 1–3 nm 부분 피복 하나가 전체 이득의 **70 %** 를 가져간다.

### 3f. EIS — `Fig. 5e` (R3 = SE/LiNbO₃ 계면 전하이동저항)

| 시료 | before (Ω) | after 300cyc (Ω) | **R3 증가비 (논문)** | **면적환산 ASR ×4 cm² (우리 유도)** |
|---|---|---|---|---|
| Pristine | **41.7** (그림에 인쇄) | **654.3** (그림에 인쇄) | **15.7** | 166.8 → **2617 Ω cm²** |
| Nb-1 | **≈1.55** (figure-read) | **≈5.4** (figure-read) | **3.5** | 6.2 → **21.6** |
| Nb-2 | **≈1.45** | **≈3.5** | **2.4** | 5.8 → **14.0** |
| Nb-3 | **≈1.25** | **≈2.6** | **2.1** | 5.0 → **10.4** |

> figure-read 검산: 5.4/1.55 = 3.48 ≈ **3.5** ✔ · 3.5/1.45 = 2.41 ≈ **2.4** ✔ · 2.6/1.25 = 2.08 ≈ **2.1** ✔ — 막대 판독이 인쇄된 비와 맞는다.
> ⚠ **ASR 환산은 우리 것이고 거칠다** — 전극 면적 4 cm² 의 *기하* 면적이지 CAM/SE 실접촉 면적이 아니다. 자릿수 감각용으로만.

🔴 **가장 크게 놓치기 쉬운 값**: **사이클 *전*에 이미 Pristine 41.7 Ω vs 코팅 1.25–1.55 Ω = 27–33배 차이**다.
코팅의 이득은 *열화 억제*가 아니라 **처음부터 계면 저항이 한 자릿수 낮다**는 데서 대부분 온다.
그리고 **가장 두꺼운 Nb-3 이 before/after 둘 다 최저**다 — **1–18 nm 구간에서 두께가 계면저항을 올리지 않는다.**

### 3g. XPS 반정량 — `Fig. 6` (면적 % , 영역 내 상대분율)

**S 2p (before → after 300 cyc)**

| 시료 | Li₂S | PS₄³⁻ (무손상) | P₂Sₓ → (S, P₂Sₓ) = 열화산물 |
|---|---|---|---|
| Pristine | 6 → **udl** | 84 → **55** | 10 → **45** |
| Nb-1 | 6 → **udl** | 79 → **49** | 15 → **51** |
| Nb-2 | 4 → **5** | 83 → **58** | 13 → **37** |
| Nb-3 | **7 → 27** 🔴 | 78 → **53** | 15 → **20** |

**P 2p (before → after 300 cyc)**

| 시료 | Reduced P | PS₄³⁻ | P₂Sₓ | **POₓ** (사이클 후에만) |
|---|---|---|---|---|
| Pristine | 3 → udl | 73 → **49** | 24 → **23** | — → **28** |
| Nb-1 | udl → udl | 82 → **33.5** | 18 → **33.5** | — → **33** |
| Nb-2 | udl → udl | 87 → **45** | 13 → **33** | — → **22** |
| Nb-3 | 2 → **7** | 82 → **40** | 16 → **35** | — → **18** |

**★★★ 우리 유도 — 이 표에서 나오는 세 가지 (논문이 하나도 안 한 계산)**

| # | 무엇 | 숫자 | 함의 |
|---|---|---|---|
| **①** | **Nb-1 의 열화산물이 Pristine 보다 *많다*** | S 2p **51 % vs 45 %** · POₓ **33 % vs 28 %** — **두 축 모두** | **"보호 = SE 산화 억제" 로 성능이 설명되지 않는다.** 저자들도 이 모순을 본문에서 정면으로 다룬다(§5.5) |
| **②** | **무손상 PS₄³⁻ 의 감소폭이 네 시료 거의 같다** | Pristine **−29** · Nb-1 **−30** · Nb-2 **−25** · Nb-3 **−25** pp | 🔴 **이 지표로 보면 코팅이 *전환된 SE 총량*을 거의 안 줄였다.** 바뀐 것은 **무엇으로 전환됐나**뿐이다. (⚠ 상대분율이라 보존량이 아니다 — §10-⑤) |
| **③** | **Nb-3 의 Li₂S 만 *증가*한다** | 7 → **27 %** (3.9배). 다른 셋은 6→udl, 6→udl, 4→5 | 저자의 *"Li₂S 는 사이클 전 불순물"* 설명이 **하필 이 시료에서 성립하지 않는다.** 불순물이면 증가할 수 없다 |

**②+③ 를 합치면 회의적 재해석 하나가 선다 (우리 읽기, 논문 미주장)**:
Nb-3 의 PS₄³⁻ 무손상분(53 %)은 Pristine(55 %)과 사실상 같다. 차이는 나머지가
**산화산물(Pristine 45 %) ↔ 환원산물 Li₂S(Nb-3 27 %) + 산화산물(20 %)** 로 갈린다는 것뿐이다.
⇒ *"Nb-3 의 SE 는 덜 분해된 게 아니라 **다른 쪽으로** 분해됐다"* 가 이 데이터로 배제되지 않는다.
⚠ 단 Li₂S(159.9/161.1 eV)·reduced P(160.1/161.6 eV) 는 PS₄³⁻ 이중선의 저-BE 꼬리와 겹쳐 **피팅이 불안정**하다 — 이 재해석도 그만큼 약하다.

### 3h. STEM-EDX 라인 프로파일 — `Fig. 7`

| 무엇 | 값 | 출처 |
|---|---|---|
| **Pristine 사이클 후 CAM 내부 S·P·Cl 침투 깊이** | **≈20 nm** | 본문 + `Fig. 7b` |
| Pristine 사이클 **전** CAM 내 S·P·Cl | **0** (완전 평탄) | `Fig. 7a` |
| Nb-1 사이클 후 CAM 내 S·P·Cl | **관측 안 됨** (CL 층 존재 구간) | `Fig. 7c` |
| Nb-3 사이클 후 CAM 내 S·P·Cl | **관측 안 됨** | `Fig. 7d` |
| **Nb-1 의 CL 구간 Nb 농도** | **figure-read ≈2–4 at%** (아주 낮다) | `Fig. 7c` |
| **Nb-3 의 CL 구간 Nb 농도** | **figure-read ≈12–13 at% 피크**, CL 폭 **≈15 nm** | `Fig. 7d` |
| **Nb-2** | **없다** — Fig. 7 에 Nb-2 패널이 아예 없다 | — |

---

## 4. 재료 & 방법 — 우리가 같은 축을 흉내 낼 때 필요한 조건 전부 ★

### 4a. 코팅 공정 — **이 논문의 유일한 독립변수**

| 항목 | 내용 |
|---|---|
| CAM | **NCM523 분말** (Sumitomo Metal Mining) |
| 전구체 | **Li–Nb 이중 알콕사이드**를 **무수 에탄올**에 용해 (선행 [25] Ohta 2006 절차) |
| 분위기 | **Ar 글로브박스**, **이슬점 < −80 °C**, O₂ < 1 ppm |
| 장비 | **고압 가스흐름 유동층(fluidized-bed) 분무 코팅기 — JD-1, Kawata** |
| 방식 | 전구체 용액을 유동화된 NCM 입자에 **분무** → 건조 (= **졸-겔/습식 유동층**; **ALD 아님 · 건식 아님**) |
| **★ 두께·균일도 조절 손잡이** | **"the number of coatings"** — **같은 농도의 전구체로 코팅 횟수만 바꾼다** |
| 결과 상태 | **비정질 LiNbO₃** (HAADF-STEM `Fig. 1a` 에서 격자무늬 없음) |

🔴 **이것이 §11-4 의 전부다**: 두께와 균일도가 **같은 손잡이 하나에 매달려 있다.** 분리 설계가 아니다.

### 4b. 전자전도도 측정 (`Fig. 2`, `Table 1`) — **Siroma 법** [32]

| 항목 | 값 |
|---|---|
| 펠렛 조성 | **CAM : SE = 50 : 50 vol%** — ⚠ **VGCF·바인더 없음** |
| SE | argyrodite **Li₍₇₋ₓ₎PS₍₆₋ₓ₎Clₓ (x ≈ 1)**, Mitsui Mining & Smelting, **ρ 1.8 g cm⁻³**, **σ_ion ≈ 2 × 10⁻³ S cm⁻¹** (⚠ **벤더 스펙**, 이 논문의 측정값이 아니다) |
| 시료량·성형 | **100 mg**, 유발 혼합, **588 MPa**, **1 cm²** 펠렛 |
| 전극 | **스테인리스강 디스크** = **전자 전도 / Li⁺ 차단** 전극 |
| 조립 | 볼트 3개 수평 고정, 기밀 용기, Ar 글로브박스(이슬점 < −80 °C) |
| 온도 | **0 / 25 / 40 °C** |
| 산출식 | **σ_e = L / r_e** (L = 두께 cm, r_e = 전자저항 Ω cm²) |

🔴 **놓치면 안 되는 불일치**: 이 펠렛은 **사이클한 양극과 조성이 다르다**(§4c). 특히 **VGCF 가 빠져 있다** — §10-② 에서 다룬다.

### 4c. 풀셀 — **황화물 ASSB, 흑연 음극**

| 항목 | 값 |
|---|---|
| 양극 슬러리 | CAM : SE : **VGCF** : **SBR** : **ETC(에틸셀룰로오스)** = **8.3 : 1.5 : 0.1 : 0.1 : 0.02 wt** |
| 집전체·건조 | Al 박, **120 °C / >6 h 진공** |
| 전극 | **면적 4 cm²**, **활물질 담지량 ≈20.3 mg cm⁻²** |
| 음극 | **흑연** + VGCF + SBR. **용량은 NCM 보다 크게 잡음**(N/P > 1) |
| 분리층 | argyrodite SE (같은 상용품) |
| 조립 | Ar 글로브박스(이슬점 < −80 °C) |
| **활성화** | **0.1 CC–0.01 CV**, **3.0–4.35 V**, **3 사이클**, **25 °C** |
| **EIS** | 활성화 후 **3.7 V (SOC 50 %)**, **25 °C**, 진폭 **10 mV**, **10⁻² – 10⁶ Hz**, Bio-Logic. 사이클 후 동일 조건 재측정 |
| **장기 사이클** | **1 C 정전류**, **3.0–4.35 V**, **60 °C**, **300 사이클** |

⚠ **셀 개수·재현수·오차막대가 한 군데도 없다.** `n = 1` 로 읽어야 안전하다(§10-①).

### 4d. 분석 장비

| 기법 | 장비 | 무엇을 봤나 |
|---|---|---|
| **HR-TEM / TEM-EDX** | JEM-ARM200F (JEOL) | 코팅 **두께** (`Fig. 1a,b`) |
| **SEM-AES** | **PHI710 (Ulvac-Phi)** | 코팅 **균일도** (`Fig. 1c,d`) — **최대 검출깊이 ≈5 nm** |
| **XPS** | **Versa Probe III (Ulvac-PHI)**, X선 스폿 **≈50 µm** | S 2p / P 2p 분해산물 (`Fig. 6`) |
| **STEM-EDX** | HD-2700 (Hitachi High-Tech) + EDAX Elite (Gatan) | 계면 **원소 상호확산** (`Fig. 7`) |
| **FIB** | NB5000 (Hitachi High-Tech) | TEM 단면 제작 |

⛔ **없는 것**: XRD · 라만 · ToF-SIMS · 임피던스 등가회로 **피팅 파라미터** · 기계적 측정 · 계산 **전부**.

---

## 5. 결과 — 섹션별 상세 (그림 실독 포함)

### 5.1 코팅층 특성 — `Fig. 1` (§3.1)

**(a) HAADF-STEM 단면, 스케일바 5 nm.** 세 시료 모두 **격자무늬가 없는 층** = 비정질 LiNbO₃ 확인.
Nb-1 은 점선 두 줄 사이가 거의 붙어 있고, Nb-2 는 뚜렷한 띠, Nb-3 은 **두껍고 얼룩진 층**이며
**같은 시야 안에서도 두께가 눈에 띄게 변한다**(figure-read) — 본문의 "9–18 nm" 범위와 일치한다.

**(b) TEM + Nb/Ni EDX 맵, 스케일바 50 nm.**
- **Nb-1**: Nb(청록) 신호가 **희미하고 얼룩진 가는 테두리**. 연속인지 끊겼는지 이 해상도로는 단정 못 한다.
- **Nb-2**: Nb 테두리가 **연속적이고 밝지만 얇다**.
- **Nb-3**: Nb 가 **두꺼운 밝은 띠**. ⚠ 이 시야에서 띠가 입자 위쪽에 집중돼 있고 오른쪽으로 갈수록 얇아진다(figure-read).
  오른쪽 아래 **void** 는 캡션이 밝힌 대로 **FIB 박편화 중 코팅층이 떨어져 나간 것** — 🔴 **두꺼운 코팅의 접착이 약하다는 자백**이다(§11-3 · [Ncube26]/[Barai21Del] 기계축과 연결).

**(c) SEM.** 3–5 µm 급 **2차 입자**(다결정 응집체), 표면이 거칠다. 10.0 kV, 5.0 kX, 스케일바 5.0 µm.

**(d) AES 원소분포 맵 — 이 논문의 "균일도" 정의가 여기 하나뿐이다.**
컬러바: **빨강 `<5nm` → 노랑 `5nm` → 초록 `>5nm`**, 범례 **"Red: Ni; Green: Nb"**.
즉 **두 채널 겹침**이다 — AES 탈출깊이 ≈5 nm 보다 코팅이 얇으면 밑의 **Ni 가 새어 나와 빨강**, 두꺼우면 **Nb 만 보여 초록**.
- **Nb-1**: 빨강/주황이 큰 면적을 차지. 셋 중 가장 붉다.
- **Nb-2**: 대부분 초록 + 빨강 반점 흩어짐 + 작은 주황 패치 몇 개.
- **Nb-3**: 거의 전면 초록, 아주 작은 주황 점 두어 개.

🔴🔴 **여기서 두 가지가 동시에 드러난다 (둘 다 우리한테 중요하다)**:
1. **정량값이 하나도 없다.** 피복률 %, 두께 표준편차, 라인프로파일 통계 — **전무**. 색 지도 세 장뿐이다.
2. **이 지표는 "무코팅"과 "5 nm 미만 코팅"을 구별하지 못한다.** 저자 자신이 *"denoted **tentatively** as the uncoated area"* 라고 쓴다.
   ⇒ **Nb-1 의 "uncoated area" 는 실제로는 "5 nm 미만 구역"이고, 진짜 맨 표면일 수도 3 nm 코팅일 수도 있다.**

🔴 그리고 **내부 모순이 하나 있다**(§10-③): Nb-1 의 TEM 두께는 **1–3 nm 로 전 구간이 5 nm 문턱 아래**인데,
`Fig. 1d` 의 Nb-1 은 **상당 면적이 초록(>5 nm)** 으로 찍힌다(figure-read). 두 관측이 서로 맞지 않는다.
그런데 본문은 *"in good agreement with the SEM-AES mapping results"* 라고 마무리한다.

**(e) 모식도.** Nb-1 = **끊긴 호**(“Uncoated area” 원 표시) · Nb-2 = **연속이지만 국소로 얇은 호**(“Less uniformity (<5 nm)”) · Nb-3 = **연속 두꺼운 호**.
⇒ 🟢 **저자의 기하 모형은 "구멍 뚫린 연속 껍질" 이다 — 분산 2차상이 아니다.** 우리 §2b 가정과 같은 가족이다(§11-1).

### 5.2 전자전도도 — `Fig. 2`, `Table 1` (§3.2)

**(a)** 측정 개념도: 스테인리스 기판 사이의 전극 혼합층(두께 L), 전자가 **CAM 입자망을 타고 흐르는 경로**를 붉은 화살표로 그린다.
**(b)** Nyquist(Z″ vs Z′, Ω cm²): Pristine 은 원점 근처 작은 호, Nb-3 은 **r_e ≈ 7069 Ω cm²** 까지 가는 큰 호(자홍색 피팅선 중첩).
**(c)** σ_e vs 시료, 40 °C(빨강)/25 °C(파랑)/0 °C(검정) 3계열 + Nb-1–3 확대 인셋.
**세 온도 모두에서 Pristine > Nb-1 > Nb-2 > Nb-3 단조**. (수치는 §3c.)

저자 논리: *"코팅을 두껍고 균일하게 하면 σ_e 가 낮아지고 → 고전압에서 SE 산화가 억제되고 → 계면 저항이 낮아진다."*
이 σ_e 가 **이 논문 전체 인과사슬의 시작점**이다. 🔴 그런데 **그 펠렛이 사이클한 전극이 아니다**(§10-②).

### 5.3 활성화 전기화학 — `Fig. 3` (§3.3)

**(a)** 1st(실선)/2nd(점선) 전압곡선, 2.8–4.4 V.
- **Pristine 패널만 1st 와 2nd 곡선이 크게 벌어진다** — 1차 비가역이 크다는 것이 눈으로 보인다.
- Nb-1/2/3 는 1st·2nd 가 거의 겹친다.
**(b)** CE 막대. 1st: **82.4 / 87.4 / 88.5 / 89.4 %**, 2nd: **97.5 / 98.4 / 98.9 / 99.1 %**.
⚠ Nb-1 2nd 는 **그림 라벨 98.4 %, 본문 98.3 %** 로 어긋난다(§10-⑦).

저자 해석: Type-III 가 CE 를 가장 많이 올린 이유는 *"Type-III 의 σ_e 가 가장 낮아서 계면 반응이 억제되고
Li⁺ 이동을 막는 분해산물이 덜 생기기 때문"*.

**★ 우리 유도(§3d)가 이 해석을 다듬는다**: 방전용량은 Nb-2 = Nb-3 = 184.9 로 **완전히 같다.**
CE 개선은 전부 **충전 쪽 기생전류 제거**(211.9 → 206.8 mAh/g)에서 온다. ⇒ *"코팅이 용량을 늘린다"* 가 아니라
***"코팅이 새는 충전을 막는다"*** 가 맞는 문장이다.

### 5.4 장기 사이클 — `Fig. 4` (§3.3 후반)

**(a)** 1/2/3/4/5/10/50/100/200/300 사이클 전압곡선 4패널.
**Pristine 만 "Voltage decay" 화살표가 그려져 있고**, 곡선 부채가 극단적으로 벌어진다 — 300사이클에 거의 원점으로 수렴.
Nb-1 은 중간, Nb-2·Nb-3 는 300사이클 곡선이 1사이클에 바싹 붙어 있다(figure-read).

**(b)** 용량 vs 사이클, 60 °C·1 C. 유지율 **26.5 / 67.8 / 79.6 / 85.1 %** 가 곡선 끝에 인쇄.
Pristine 은 첫 50사이클에 급락한 뒤 완만해지는 **전형적 2단 감쇠**(figure-read).

**우리 유도(§3e)**: ① 1 C 초기용량 역산 **126.0 / 156.0 / 152.6 / 156.6** — **Pristine 이 이미 20 % 낮게 출발**한다.
즉 유지율 %는 **서로 다른 출발점** 위의 비율이다. ② 단계 분해에서 **첫 단계가 이득의 70 %**.
③ ⚠ Nb-2(152.6) < Nb-1(156.0) 로 **초기용량이 단조가 아니다** — 차이 2 % 는 셀 편차 범위지만, **오차막대가 없어 확인할 수 없다.**

### 5.5 EIS — `Fig. 5` (§3.3 후반)

**등가회로 해석(저자 지정)**: 고주파 절편 **R1 = SE 분리층 옴저항** · 고주파 반원 **R2 = NCM523 표면 성분의 전하이동** ·
저주파 반원 **R3 = SE/LiNbO₃ 계면 전하이동** · 저주파 직선 = **Warburg(Li⁺ 확산)**.

**(a,b) Nyquist.** x축 범위가 시료마다 다르다 — Pristine 은 0–60 / 0–800 Ω, Nb 계열은 0–10 / 0–20 Ω.
Pristine 은 R3 반원이 압도적이고, Nb 계열은 R1·R2·R3 가 비슷한 크기로 나뉜다(figure-read).
**(c,d) Bode.** R3 대역(자홍, log f ≈ 1–4), R2(연두 4–5.5), R1(노랑 >5.5) 로 색칠.
- **Pristine**: 위상 피크가 before ≈48° → after ≈75° 로 **크게 자란다**(figure-read). |Z|(low-f) ≈50 → **≈690 Ω**.
- **Nb-1**: R3 대역에서 after(빨강)가 before(검정) 위로 **뚜렷이 올라간다**.
- **Nb-2**: 약간 올라간다.
- **Nb-3**: **before/after 곡선이 R3 대역 전체에서 거의 겹친다** — 본문의 *"barely increases"* 가 그림에서 실제로 보인다. ✔
**(e) 막대.** §3f 표 그대로.

🔴 **본문 서술 오류 2건이 여기 있다**(§10-⑦): ① EIS 를 논하면서 **`Fig. 4(a,b)`·`Fig. 4(b)`·`Fig. 4(c)` 라고 쓴다** — 전부 `Fig. 5` 다.
② *"the R3 semicircle … **decreases** gradually according to the increase in coating thickness, with the Nb-3 sample **decreasing the least**"* — 자기모순 문장이다(두께에 따라 줄어든다면 Nb-3 이 가장 많이 줄어야 한다). 의도는 *"증가폭이 가장 작다"* 로 읽힌다.

### 5.6 XPS 열화 분석 — `Fig. 6` (§3.4 전반)

**사이클 전**: S 2p 에 **161.4 / 162.9 eV** 단일 이중선 = **PS₄³⁻**(Li₆PS₅Cl 원상태). P 2p 에 **132.0 / 132.9 eV** 단일 이중선 = PS₄³⁻.
그 외에는 **P₂Sₓ**(PS₄³⁻ 와 중첩) 와 **소량 Li₂S · reduced P** 만 — 저자는 **SE 불순물**로 귀속하고
*"사이클 전에는 계면 반응이 없다"* 고 결론한다.

**사이클 후**: S 2p 가 고결합에너지 쪽으로 **넓어진다**. 새 이중선 **≈163.5 eV = P–S–P(P₂S₅ 및 P₂Sₓ, x>5)** · **≈164.7 eV = S–S(원소 S)**
— **Li₆PS₅Cl 의 산화**. P 2p 에는 **≈133 eV = P₂Sₓ** · **≈134.7 eV = POₓ** 가 새로 생긴다.
저자 귀속: **P₂Sₓ = SE 산화**, **POₓ = CAM 의 노출면 및/또는 LiNbO₃ 층과 SE 의 화학반응**.

**Li₂S / reduced P 의 처리**: 문헌상 Li₂S 는 **≈0 V 까지 방전**하거나 **>4.55 V 까지 충전**할 때 생기고, reduced P 는 ≈0 V 방전에서 생긴다.
이 실험은 **3.0–4.35 V** 이므로 *"사이클 중 생성된 것이 아니라 SE 안에 무작위로 있던 불순물"* 이라고 정리한다.
🔴 **그 설명이 Nb-3 에서 깨진다** — Nb-3 만 **7 → 27 %** 로 자란다(§3g-③).

### 5.7 🔑 저자들이 스스로 던진 모순, 그리고 그 답 — `Fig. 7` (§3.4 후반)

**모순**: *"Pristine 의 SE 분해산물이 Nb-1 보다 **적은데** 유지율은 훨씬 나쁘다. 왜인가?"*
(45 % vs 51 %, 28 % vs 33 %)

**답(저자)**: **CAM 쪽 열화층**이 따로 있다.
- `Fig. 7a` **Pristine 사이클 전**: CAM 구간(0–40 nm)에서 **S·P·Cl 이 정확히 0** — 완전 평탄(figure-read). 상호확산 없음.
- `Fig. 7b` **Pristine 사이클 후**: CAM 구간에서 S(검정)·P(빨강)가 **경계에서 안쪽으로 ≈20 nm 에 걸쳐 완만히 상승**(figure-read, 경계 ≈39 nm 에서 5 % → 20 nm 안쪽에서 1–2 %). Cl 도 1–2 %.
  ⇒ **두께 ≈20 nm 의 CAM 표면 열화층**.
- `Fig. 7c` **Nb-1 사이클 후**: CAM(0–29 nm) / **CL(29–40 nm)** / SE(40–60 nm). CAM 구간 S·P·Cl ≈ 0.
  ⚠ **CL 구간의 Nb 는 figure-read ≈2–4 at% 로 매우 낮고 S 가 이미 17–18 %** 다 — 이 위치의 "CL" 은 Nb 가 희박하다.
- `Fig. 7d` **Nb-3 사이클 후**: CAM(0–23) / **CL(23–38, 폭 ≈15 nm)** / SE(38–60). **Nb 피크 figure-read ≈12–13 at%** — 진짜 두꺼운 Nb-rich 층.
  ⚠ 단 S 가 CL 바깥 절반에서 이미 10→30 % 로 치솟는다(figure-read). 빔 확장·투영 효과일 수 있으나 **논문이 언급하지 않는다**.

**저자의 종합 해석** (§3.4 말미, 그대로 옮기면):
> Pristine 에서는 초기에 **SE 열화와 CAM 표면 열화가 동시에** 일어나며 둘 다 저항 증가의 율속이다.
> 사이클이 쌓이면 **CAM 표면 열화층이 두꺼워지고(300 cyc 후 ≈20 nm)** 그 층이 전기화학적으로 불활성·절연성이라
> **CAM 쪽 저항이 주 율속**이 되고, **동시에 그 절연성이 SE 열화의 성장을 막는다**.
> ⇒ 그래서 Pristine 의 SE 분해산물이 Nb-1 보다 *적으면서도* 유지율은 훨씬 나쁘다.
> Nb-1 은 대부분 덮여 있어 CAM 표면 열화가 크게 억제되고, **SE 열화가 끝까지 주 율속**으로 남는다.

🔴🔴 **이 서사는 "자기부동태화(self-passivation)" 논증이다 — 그리고 우리한테 대단히 중요하다.**
*"열화산물이 적다"* 가 *"건강하다"* 를 뜻하지 않는다. 오히려 **더 나쁜 층이 반응을 막아 산물이 적을 수 있다.**
(§11-3 · §16)

---

## 6. 기전 종합 — `Fig. 8`

논문이 제시하는 **억제해야 할 계면 현상 3종** (본문 p.11 목록 + `Fig. 8` 의 반응식):

| # | 이름 | `Fig. 8` 의 반응식 | 어디서 일어나나 |
|---|---|---|---|
| **(1)** | **SE 산화 (순수 산화환원 분해)** | `Redox : SE + n e⁻ ⇔ SEⁿ⁻` | 코팅 구간·비코팅 구간 **모두** |
| **(2)** | **SE ↔ (비코팅 CAM 및/또는 LiNbO₃) 화학반응** | `Chemical : x SE + y O → SEₓO_y` | 코팅 구간·비코팅 구간 **모두** |
| **(3)** | **원소 확산에 의한 CAM 표면 열화** | `Element diffusion (uncoated area)` | **비코팅 구간에서만** |

| 시료 | 일어나는 것 | σ_e 등급 | 사이클 후 계면저항 |
|---|---|---|---|
| Pristine | (1)+(2)+(3), **전면** | Very high | **Very high** |
| **Nb-1** | 비코팅부 (1)+(2)+**(3)** / 코팅부 (1)+(2) | High | High |
| **Nb-2** | (1)+(2) 만 — **(3) 제거** | Medium | Medium |
| **Nb-3** | (1)+(2) 를 **가장 강하게 억제** | Low | **Low** |

**★ `Fig. 8` 에서만 읽히는 것 (캡션에도 본문에도 없다 — figure-read)**:
- Type-I 의 *during cycling* 패널에서 **SE 열화층(자홍)이 비코팅 틈에서 국소적으로 두껍다.** 코팅이 있는 아래쪽은 얇다.
- Type-I 의 *after cycling* 패널: 그 자리에 **빨간 ✗ 로 Li⁺ 가 완전 차단**되고, 나머지 면에서 **빨간 물결 화살표 "Poor diffusion"** 로 **우회**한다.
- Type-II 도 얇은 자리에 작은 차단 패치 + 우회 화살표가 남고, **Type-III 에서만 모든 화살표가 직선으로 뚫린다.**
- Pristine 의 *during* 패널에서는 자홍 층이 **입자 전면을 고르게** 덮는다 — **국소화가 없다.**

⇒ 🔴 **저자의 그림은 명백히 hot-spot 그림이다**: 비코팅 패치에서 국소적으로 열화가 집중되고, 그 자리가 막히면
**나머지 면으로 전류가 몰린다**. 이것이 `[Claus24Gar]` §J-25-7 의 *"R_RF 가 크면 반응대가 퍼지고 국소 전류 hot spot 이 생긴다"* 와
**같은 물리의 정성적 판본**이다. ⚠ **단 이 논문에 그것을 재는 측정이 하나도 없다**(§11-3).

### 6a. 저자들이 스스로 단 단서 — **"9 nm 는 최적값이 아니다"**

> *"the thickness of the Type-III coating **might not be the optimum**. It is possible that a much thicker coating layer may afford **even better (or worse)** results."*
> Ohta [26] 는 LiCoO₂ 에서 LiNbO₃ 계면저항이 **8–12 nm 에서 최소**이고 **18 nm 초과에서 다시 증가**한다고 보고했다.
> ⇒ *"we **presume** that the optimum thickness … fall at approximately **18 nm**"* — **근거 없는 추정이라고 저자가 명시.**

---

## 7. 우리 DFT 와의 대조 ★★ (`../our_dft_baseline.md`)

> ⚠ 이 논문에 **계산이 0회**이므로 "방법 대 방법" 대조는 성립하지 않는다.
> 아래는 **우리 계산이 말하는 것 ↔ 이 실험이 보는 것**의 대조이고, **수치를 옮기지 않는다.**

| 항목 | 이 논문 | 우리 (comp1 / modelc) | 판정 / 이유 |
|---|---|---|---|
| **SE 조성** | argyrodite **Li₆PS₅Cl** (x≈1, 상용) | **comp1 = Li₆PS₅Cl** | 🟢 **명목조성 일치.** 다만 상용품이라 실제 x·무질서·불순물 미상 (XPS 에 P₂Sₓ 10–15 % 와 Li₂S 4–7 % 가 **사이클 전부터** 있다) |
| **σ_ion** | **≈2 × 10⁻³ S/cm** — ⚠ **벤더 스펙**, 이 논문 측정 아님 | D(600 K) comp1 3.09e−6 / modelc 7.90e−6 cm²/s (**MLIP-MD, 절대값 비인용**) | ⛔ **대조 불가.** 상온 실험 σ vs 600 K MLIP D 는 축이 다르고, 우리 규율상 절대값을 안 쓴다. **표에 넣지 않는다** |
| **산화 onset** | **없다.** 산화 *산물*(P₂Sₓ·S⁰·POₓ)은 XPS 로 보지만 **전위를 측정하지 않았다** | **2.256 V (S²⁻-limited, 축 ①)** · LiS4 포함 시 2.14 | 🟡 **산물은 일치 방향**이다 — 우리 onset 반응 `Li₆PS₅Cl → Li₃PS₄ + LiCl + **S** + 2Li⁺ + 2e⁻` 의 **원소 S** 가 XPS 164.7 eV(S–S)로 **실물 확인**된다. ⛔ 그러나 **전위 눈금이 없어 우리 2.256 V 와 대볼 수 없다** |
| **분해산물 집합** | S 2p: **P₂Sₓ(P₂S₅ 포함) + S⁰** · P 2p: **P₂Sₓ + POₓ** | grand-potential 산물: Li₃PS₄ + LiCl + **S**; 2.385 V 에서 **P₂S₇ + S** | 🟢 **P–S–P 계열 + 원소 S 라는 골격이 같다.** ⛔ 단 우리 산물에 **POₓ 가 없다** — POₓ 는 CAM 의 O 가 들어와야 생기고, 우리 SE-단독 hull 에는 O 원이 없다. ⇒ **우리 §B 가 "SE 단독 분해"만 본다는 범위 한계를 이 논문이 눈으로 보여 준다** |
| **환원 산물** | **Li₂S** 가 Nb-3 에서 7 → **27 %** (저자는 불순물로 귀속) | 환원 한계 **1.242 V** / OCV 1.717 V — Li₂S 는 우리 환원 쪽 산물 계열 | 🟠 **양극 쪽에서 Li₂S 가 자라는 것은 우리 그림으로 설명 안 된다.** 흑연 음극·셀 내 교차오염 가능성. **우리 축으로 해석하지 않는다** |
| **band gap / 전자구조** | **측정 0.** 대신 **복합체 펠렛 σ_e 4.9 → 0.5 ×10⁻⁵ S/cm** (+ 우리 유도 E_a 0.236 → 0.292 eV) | comp1 **2.066** / modelc **2.099** eV (fixed-occ nscf) | ⛔ **범주가 다르다.** σ_e 는 **CAM 입자망의 퍼콜레이션**이지 SE·코팅의 밴드 물성이 아니다. **§D 표에 절대 넣지 않는다** |
| **기계** | **0.** ⚠ 단 `Fig. 1b` void 캡션이 **"FIB 중 코팅층 박리"** 를 자인 | E_VRH 22.06 / 27.66 GPa · B₀ 26.23 / 21.71 GPa | 🟡 **정성 단서 1건.** 두꺼운 LiNbO₃ 가 물리적으로 잘 떨어진다 ⇒ `[Ncube26]`(단단한 중간층 → 박리) · `[Barai21Del]` 축과 같은 방향 |
| **무질서 처리** | **해당 없음** (실험) | SQS/enumerate — 우리 계 규율 | — |
| **온도** | 0/25/40 °C (σ_e) · 25 °C (EIS) · **60 °C** (사이클) | 600/800/1000 K (MLIP-MD) | ⚠ **겹치는 구간 없음.** 아레니우스 외삽 금지 |

### 7a. **가장 중요한 한 칸** — 우리 §2b 가 세는 것 ↔ 이 논문이 재는 것

| | 우리 §2b 보호율 | 이 논문 |
|---|---|---|
| 세는 것 | **피복 면적분율** (화학적 소모 경로) | **CAM 표면 열화층이 생기느냐 (0/1)** + **SE 분해산물 분율** |
| 결과 | 단조 증가 | 🔴 **두 지표가 서로 반대로 간다**(Nb-1: CAM 열화 0, SE 분해 **최대**) |
| 함의 | — | **우리 식이 세는 "보호"가 성능과 단조가 아니다** |

---

## 8. DFT / 계산 방법 ★ — **하나도 없다**

| 항목 | 값 |
|---|---|
| code / version | **없음** |
| functional / vdW | **없음** |
| pseudo / PAW | **없음** |
| k-points / ecut / supercell / nat | **없음** |
| DFT+U | **없음** |
| AIMD / MD / MLIP | **없음** |
| **무질서 처리** | **해당 없음** — 실험 논문 |
| 연속체·등가회로 모델 | EIS 를 R1/R2/R3 + Warburg 로 **정성 귀속**만 한다. **피팅 파라미터·회로도·잔차 0** (`Fig. 2b` 의 자홍색 "fitting" 곡선 하나가 유일한 흔적이고 모델이 명시되지 않는다) |

⛔ **따라서 이 편에서 "방법"으로 가져올 것은 계산이 아니라 *실험 프로토콜*이다**(§4 · §12-③).

---

## 9. Figure set ★ — **8장 + 표 1개, 전부 실제로 열람**

> 크로핑 위치: `litdb/figures/bong2023_linbo3_thickness_uniformity_ncm523/` (fig_1–8, tab_1).
> **그림 8장 전부 PNG 로 실독**했다. `tab_1` 은 관례대로 **PDF 텍스트**에서 읽었다(글자는 텍스트가 정확하다).

| Fig | 내용 (무엇을 보여주나) | 우리 활용 |
|---|---|---|
| 1a | HAADF-STEM 단면 3장(5 nm 바). **비정질 확인** + Nb-3 층 두께가 한 시야에서도 변한다 | **"9–18 nm" 가 시료 내 2배 편차라는 증거.** 우리 §11-4 공정편차 논거 |
| 1b | TEM + Nb/Ni EDX 맵(50 nm 바). Nb-1 얼룩 테두리 / Nb-2 연속 얇음 / Nb-3 두꺼운 띠 + **FIB 중 박리 void** | 🔴 **두꺼운 코팅의 접착 취약** 정성 단서 → `[Ncube26]`·`[Barai21Del]` 기계축 |
| 1c | SEM. 3–5 µm 다결정 2차 입자, 거친 표면 | 우리가 피복률을 논할 때 **표면이 평면이 아니다**는 것 — 2차 입자 계곡은 코팅이 안 닿는다 |
| **1d** | **AES 맵 = 이 논문의 "균일도" 정의 전부.** 빨강 `<5nm`(Ni 비침) / 노랑 `5nm` / 초록 `>5nm`(Nb만) | 🔴🔴 **우리가 쓸 수 있는 정의가 아니다** — 정량값 0, 그리고 **"무코팅"과 "5 nm 미만"을 구별 못 한다**. §11-1 |
| 1e | 모식도: Nb-1 **끊긴 껍질** / Nb-2 연속·국소 얇음 / Nb-3 연속 두꺼움 | 🟢 **저자 기하 모형 = "구멍 뚫린 연속 껍질"** — 우리 §2b 가정과 같은 가족(분산 2차상 아님) |
| 2a–c | Siroma 법 σ_e: 개념도 · Nyquist(r_e) · 0/25/40 °C 3계열 | **우리 유도 E_a(전자) 0.236 → 0.292 eV** 의 원본. ⚠ **펠렛에 VGCF 가 없다** |
| 3a,b | 0.1 C 1st/2nd 전압곡선 + CE 막대 | **우리 유도: CE 개선은 충전 기생전류 −5.1 mAh/g 에서 온다** (방전은 Nb-2=Nb-3=184.9 로 동일) |
| 4a,b | 300사이클 전압곡선 부채 + 유지율 곡선 | **★ 단계 분해 70.5 / 20.1 / 9.4 %** 의 원본. **Pristine 은 1 C 초기용량부터 20 % 낮다** |
| **5a–e** | EIS Nyquist·Bode(before/after) + **R3 막대·증가비** | 🔴 **사이클 *전*부터 Pristine 41.7 Ω vs 코팅 1.25–1.55 Ω = 27–33배.** 그리고 **가장 두꺼운 Nb-3 이 before/after 모두 최저** = "두꺼우면 수송 손해" 의 반례 |
| **6a–d** | XPS S 2p·P 2p 스펙트럼 + 반정량 막대 (before/after) | 🔴🔴 **Nb-1 의 열화산물이 Pristine 보다 많다**(51 vs 45 %, POₓ 33 vs 28 %). **무손상 PS₄³⁻ 감소폭은 네 시료 거의 동일(−25~−30 pp).** Nb-3 Li₂S 7→27 % 이상치 |
| **7a–d** | 계면 STEM-EDX 라인프로파일 | **Pristine 사이클 후 CAM 내 ≈20 nm 침투**가 이 논문의 유일한 국소 실측. ⚠ **Nb-2 패널 없음** · Nb-1 은 **코팅이 있는 자리**만 찍었다 |
| **8a,b** | 반응 3종 모식도 + during/after 국소 그림 | 🔴 **저자 그림은 hot-spot 그림이다** — 비코팅 틈에서 열화층이 국소적으로 두껍고, 막히면 **Li⁺ 가 우회**한다. `[Claus24Gar]` §J-25-7 과 같은 물리의 **정성 판본** |
| Table 1 | 펠렛 두께·r_e·σ_e @25 °C | σ_e = L/r_e 자기정합 검산 통과. **우리 E_a 유도의 앵커점** |

---

## 10. 비판 — 이 논문의 약한 곳 ★

> 아래는 **인용 전에 반드시 읽는 목록**이다. ①②③ 이 구조적이고 나머지는 서술·보고 문제다.

**① 🔴🔴 두께와 균일도가 완전히 교락(confounded)돼 있다 — 제목의 주장이 분해되지 않는다.**
두 변수가 **같은 손잡이 하나**(코팅 횟수, 같은 농도)로 움직인다(§4a). 평균두께가 같고 균일도만 다른 시료쌍이 **하나도 없다.**
⇒ 초록의 *"a thick (≥9 nm) **and** uniform coated layer"* 는 **접속된 주장**이지 분해된 주장이 아니다.
특히 **"≥9 nm" 는 문턱이 아니다** — 9–18 nm 는 *마침 가장 균일했던 그 시료*의 두께일 뿐이다.
(저자들도 §3.5 에서 *"might not be the optimum"* 이라고 물러선다.)
⛔ **인용 시 *"9 nm 이상이 필요하다"* 로 쓰면 안 된다.**

**② 🔴🔴 인과사슬의 시작점인 σ_e 가 *사이클한 전극이 아닌* 펠렛에서 측정됐다.**
σ_e 펠렛 = **CAM : SE 50:50 vol, VGCF·바인더 없음** (§4b).
사이클한 양극 = **CAM : SE : VGCF : SBR : ETC = 8.3 : 1.5 : 0.1 : 0.1 : 0.02 wt** (§4c).
⇒ **전자 퍼콜레이션을 지배할 탄소(VGCF)가 σ_e 측정에서 통째로 빠져 있다.**
실제 셀에서는 VGCF 망이 전자 경로를 만들 것이므로 **코팅이 σ_e 를 10배 낮추는 효과가 셀 안에서도 유지된다는 보장이 없다.**
논문 전체가 *"σ_e ↓ → SE 산화 ↓ → R3 ↓ → 수명 ↑"* 사슬 위에 서 있는데, **그 첫 고리가 다른 시료에서 측정됐다.**

**③ 🔴 균일도 지표가 "무코팅"과 "얇은 코팅"을 구별하지 못하고, TEM 과 어긋난다.**
AES 탈출깊이 ≈5 nm 이므로 빨강 = *"5 nm 미만"* 이지 *"0 nm"* 가 아니다. 저자도 *"tentatively"* 라고 쓴다.
🔴 그런데 **Nb-1 의 TEM 두께는 1–3 nm 로 전 구간이 문턱 아래**인데 `Fig. 1d` 의 Nb-1 은 **상당 면적이 초록(>5 nm)** 이다(figure-read).
**두 관측이 서로 맞지 않는데** 본문은 *"in good agreement"* 로 마무리한다.
⇒ 가능한 설명(논문 미논의): 3–5 µm 거친 2차 입자에서 **AES 수율은 지형·대전에 크게 좌우된다**; TEM 은 몇 입자의 몇 지점만 본다.
⛔ ***"Nb-1 은 피복률 X %" 같은 수치를 이 논문에서 끌어낼 수 없다.***

**④ 🔴 `Fig. 7` 의 표본추출이 결론을 지지하지 않는다.**
- **Nb-2 패널이 아예 없다** (4패널이 Pristine 전/후 · Nb-1 후 · Nb-3 후).
- **시료당 라인 1개**. 반복·통계 없음.
- **결정적으로**: Nb-1 의 라인은 **CL 띠가 보이는 = 코팅이 있는 자리**를 지난다. 그런데 기전(§6)이 주장하는 (3) CAM 표면 열화는 **비코팅 패치에서** 일어난다.
  ⇒ **기전이 말하는 바로 그 위치를 한 번도 찍지 않았다.** "Nb-1 에는 원소확산이 없다"는 관측은 **그 위치에 없다**는 뜻일 뿐이다.

**⑤ 🟠 XPS 반정량의 종 회계가 앞뒤로 일관되지 않는다.**
`P₂Sₓ` 가 **사이클 전에는 "SE 불순물"**, **사이클 후에는 "열화산물"** 로 분류된다(같은 종, 다른 이름).
사이클 전 P₂Sₓ 를 빼면 열화산물은 **45→35 / 51→36 / 37→24 / 20→5** 로 그림이 꽤 달라진다(⚠ **우리 예시 계산이고 엄밀하지 않다** — 두 P₂Sₓ 모집단을 분리할 수 없고, 사이클 후 bin 이 S⁰ 와 P₂Sₓ 를 합쳐 버려 쪼갤 수 없다).
그리고 모든 값이 **영역 내 상대 면적분율**이라 **절대량이 아니다** — 두꺼운 절연 코팅이 아래 SE 신호를 다르게 감쇠시키면 분율이 움직인다.
게다가 XPS 는 **복합양극 전체**를 보므로, CAM 과 접촉하지도 않은 자유 SE 표면이 분모에 잔뜩 들어간다.

**⑥ 🟠 Li₂S "불순물" 설명이 자기 데이터로 반증된다.**
불순물이라면 사이클 후 늘어날 수 없다. **Nb-3 만 7 → 27 %** 로 3.9배 는다(§3g-③). 논문은 이 방향을 논의하지 않는다.

**⑦ 🟡 서술·라벨 오류 최소 5건.**
- EIS 논의에서 **`Fig. 4(a,b)` · `Fig. 4(b)` · `Fig. 4(c)`** 라고 쓴다 → 전부 **`Fig. 5`** 다.
- *"R3 semicircle … **decreases** gradually … with Nb-3 **decreasing the least**"* — 자기모순(의도는 "증가폭이 최소").
- **`Fig. 6` 캡션의 "(a, b) before and (c, d) after" 가 틀렸다.** 그림 자체는 **(a) S2p-before / (b) S2p-after / (c) P2p-before / (d) P2p-after** 다 (⇒ 캡션은 "(a, c) before, (b, d) after" 여야 한다).
- 본문 *"As shown in Fig. 6(b), the amount of **POₓ**"* — POₓ 막대는 **(d)** 에 있다.
- **Nb-1 2차 CE 가 본문 98.3 % · `Fig. 3b` 라벨 98.4 %.**

**⑧ 🟡 재현수·오차막대·통계가 전무하다.**
셀 개수 미기재, 반복 미기재, 모든 그래프에 오차막대 없음. **n = 1 로 읽는 것이 안전하다.**
⇒ 우리 유도에서 나온 **Nb-2 초기용량(152.6) < Nb-1(156.0)** 같은 비단조가 실물인지 잡음인지 **판별 불가**.

**⑨ 🟡 코팅 자체의 이온전도 대가를 한 번도 분리해 재지 않았다.**
서론이 *"두꺼우면 Li⁺ 이동을 막는다"* 를 정면으로 문제 삼아 놓고, 측정한 것은 **셀 전체 R3** 뿐이다.
R3 는 **코팅 자체의 직렬저항 + 회피된 열화층 저항**이 섞인 값이다.
⇒ **"두께가 수송에 대가가 없다"가 아니라 "이 두께 구간에선 회피 이득이 대가보다 크다"** 까지만 증명됐다.
(이 구분이 §11-1 의 전부다.)

**⑩ 🟡 자기인용 사슬.** 공저자 Morino·Kanada 의 선행 3편[35][36][40]이 열화 서사의 핵심 근거다.
LIBTEC 단일기관 시리즈이므로 **외부 독립 검증이 아니다.**

**⑪ 🟡 SE 가 상용품이라 조성 불확정.** `Li₍₇₋ₓ₎PS₍₆₋ₓ₎Clₓ, x ≈ 1` 의 "≈" 가 열려 있고, XPS 는 **사이클 전부터** P₂Sₓ 10–15 % · Li₂S 4–7 % 를 보여 준다.
⇒ *"Li₆PS₅Cl 이니까 우리 comp1 과 같다"* 고 말할 때 이 불순물을 같이 말해야 한다.

---

## 11. ★★★ 1저자 질문 5개에 대한 직답

### 11-1. **균일도를 어떻게 정의하고 쟀나 — 우리가 쓸 수 있는 정의인가?**

**정의**: `Fig. 1d` 의 **SEM-AES 원소분포 맵** 하나뿐이다. Ni(빨강)/Nb(초록) 2채널 겹침, **AES 탈출깊이 ≈5 nm** 를 문턱으로
빨강 `<5 nm` / 노랑 `≈5 nm` / 초록 `>5 nm`. 저자는 이 색 지도를 **눈으로** 보고 Type-I/II/III 로 **말로** 분류한다.

**정량 지표**: 🔴 **하나도 없다.**
- 피복률 % — **없음**
- 두께 표준편차 / 히스토그램 — **없음** (있는 것은 범위 표기 "1–3 / 5–6 / 9–18 nm" 뿐)
- TEM 라인프로파일 두께 통계 — **없음**
- 색 면적분율 — **없음** (계산하면 나오지만 논문이 안 했다)

**판정 — 우리가 쓸 수 있는 정의인가: 🔴 아니다.** 이유 둘:
1. **문턱이 우리가 원하는 곳에 없다.** 우리 §2b 가 필요한 것은 *"CAM 표면 중 SE 와 직접 닿는 면적분율"* = **0 nm 문턱**이다.
   이 지표의 문턱은 **5 nm** 이고, **0 nm 와 4 nm 를 같은 색으로 칠한다.**
2. **자기 TEM 과 어긋난다**(§10-③). Nb-1 은 TEM 상 전 구간 1–3 nm 인데 AES 는 상당 면적을 >5 nm 로 찍는다.

✅ **그래도 가져올 것 하나 — *기하 모형*은 우리와 같은 가족이다.** `Fig. 1e` 와 `Fig. 8` 이 코팅을
**"구멍 뚫린 연속 껍질"** 로 그린다. **분산 2차상이 아니다.**
⇒ `hu2024` §12c-3 이 요구한 **기하 가정 선언**에서 *"(b) 분산 2차상"* 쪽은 **적어도 LiNbO₃ 습식 유동층 코팅에서는 관측되지 않는다.**
⚠ 단 **우리 상은 in-situ 생성 Nd 인산염**이라 도포 코팅과 생성 기하가 다를 수 있다 — 이 논문이 우리 기하를 정해 주지는 않는다.

### 11-2. **같은 평균두께 · 다른 균일도의 대조가 실제로 있나?**

🔴 **없다.** 세 시료가 두께와 균일도를 **동시에** 바꾸고, 둘 다 **코팅 횟수 하나**로 움직인다(§4a).
⇒ *"두께만으로는 설계가 안 닫힌다"* 의 실측 근거로 **이 논문을 직접 쓸 수 없다.**

✅ **다만 부분 분해 둘은 건질 수 있다** (우리 유도, §3e):

| 단계 | 성격 | 이득 |
|---|---|---|
| Pristine → Nb-1 | **거의 순수한 피복 단계** (두께 1–3 nm = 최소) | **+41.3 pp (70.5 %)** |
| Nb-2 → Nb-3 | **거의 순수한 두께 단계** (둘 다 "full coverage") | **+5.5 pp (9.4 %)** |

⇒ **경험적 서열은 `피복 ≫ 두께` 다.** 최소두께 부분피복 하나가 전체 이득의 **70 %** 를 가져간다.
⚠ 두 단계 다 "거의"다 — Nb-2 에도 *"several thin coating areas (<5 nm)"* 가 남아 있다고 저자가 쓴다.
⚠ 그리고 **n=1, 오차막대 0**(§10-⑧)이므로 5.5 pp 단계는 잡음과 구분되지 않을 수 있다.

**🔴 그리고 우리한테 불리한 쪽**: 같은 데이터가 **"두꺼우면 수송에 손해"** 논증의 반례이기도 하다.
**`Fig. 5e` 에서 가장 두꺼운 Nb-3 이 사이클 전(1.25 Ω)·후(2.6 Ω) 모두 최저 R3** 다.
⇒ **1–18 nm · LiNbO₃ · 황화물 풀셀 구간에서는 두께의 수송 대가가 순(net)으로 관측되지 않는다.**
정확한 판정은 §10-⑨ 와 같다 — **대가가 없다는 증명이 아니라, 회피 이득이 대가를 덮는다는 관측**이다.
이것이 `hu2024` §12a 가 말한 ***"보호율 식을 고칠 게 아니라 두 번째 목적함수가 필요하다"*** 의 **부호를 실물로 채워 준다**:
**LiNbO₃ 1–18 nm 에서 그 두 목적함수의 합은 두께에 대해 여전히 단조 개선이다.**

### 11-3. **불균일 코팅의 실패 양상 — 국소 폭발(hot spot)인가 평균화인가?**

**저자의 답은 명확히 "국소"다.** 그리고 우리 `[Claus24Gar]` §J-25-7 과 **같은 물리를 정성적으로** 말한다.

| 근거 | 강도 |
|---|---|
| `Fig. 8` Type-I: 비코팅 틈에서 **SE 열화층이 국소적으로 두껍고**, 사이클 후 그 자리가 **빨간 ✗ 로 완전 차단**되며 나머지 면으로 **"Poor diffusion" 우회** | 🟡 **모식도 = 가설.** 측정 아님 |
| (3) 원소확산이 **비코팅 구간에서만** 일어난다는 반응 목록 | 🟡 논리적 귀속 |
| Pristine 사이클 후 CAM 내 **≈20 nm** 침투층 (`Fig. 7b`) | 🟢 **실측.** ⛔ 단 **100 % 비코팅 시료**라 *국소성* 을 보여주지 못한다 (전면이 균일하게 노출된 계다) |
| **Nb-1 의 SE 분해산물이 Pristine 보다 많다** (51 vs 45 %) | 🟢 **실측이고 hot-spot 과 정합적**이다 — 작은 면적에서 반응이 계속 진행되는 그림 |
| 국소 전류/전위 맵, 국소 XPS, 비코팅 패치의 TEM | 🔴 **하나도 없다** |

**판정**: **"국소화가 일어난다"는 이 논문에서 *가설*이고, 그 가설과 정합적인 간접 증거가 2건 있다.**
⛔ *"Bong 2023 이 hot spot 을 관측했다"* 라고 쓰면 안 된다. 관측한 것은
(i) 전면 노출 시 20 nm 열화층, (ii) 부분 피복 시 SE 분해가 오히려 늘어남 — 둘뿐이다.

🔴🔴 **그런데 (ii) 가 우리한테 훨씬 중요한 이야기를 한다 — §5.7 의 자기부동태화 논증**:
Pristine 의 SE 분해산물이 *적은* 이유가 **CAM 쪽에 절연 열화층이 생겨 SE 반응을 막았기 때문**이라는 것.
⇒ ***"분해산물이 적다"가 "건강하다"를 뜻하지 않는다.***
우리 §B 가 *"SE 가 분해되는가"* 를 묻는데, 이 논문은 **더 나쁜 실패가 SE 분해를 *줄일 수도* 있다**고 말한다.
⇒ **우리 보호율이 최대화하려는 양이, 최악의 계에서도 높게 나올 수 있다.** (§16-②)

### 11-4. **코팅 공정, 그리고 공정이 균일도를 얼마나 좌우하나?**

**공정**: **습식 졸-겔 유동층 분무**(Li–Nb 이중 알콕사이드 / 무수 EtOH / Ar 글로브박스 / JD-1, Kawata). **ALD 아님, 건식 아님.**
**균일도 손잡이**: **코팅 횟수** (농도 고정). ⇒ **두께와 균일도가 같은 손잡이에 묶여 있다.**

**공정이 균일도를 얼마나 좌우하나 — 정량 답 하나가 있다**:
**Nb-3 의 시료 *내부* 두께 편차가 9–18 nm = 2.0배**다.
그리고 **설계된 시료 *간* 단계**는 Nb-2(5–6) → Nb-3(9–18) 이다.
⇒ **공정 산포(시료 내 2배)가 설계 효과(시료 간 약 2–3배)와 같은 크기다.**

이것이 `[Jang23ZnO]` §H 의 *"공정 편차가 우리 조성 효과의 3배"* 와 **같은 축인가?**
**🟡 같은 축이되 한 단계 약하다.**

| | [Jang23ZnO] | [Bong23LNO] (본편) |
|---|---|---|
| 무엇의 산포인가 | **셀·합성 배치 편차 vs 조성 효과** | **한 시료 안의 코팅 두께 편차 vs 시료 간 설계 두께 차** |
| 측정됐나 | 그 digest 판정 참조 | **범위 표기("9–18 nm")로만.** 표준편차·히스토그램 없음 |
| 반복 | — | **n = 1, 오차막대 0** |

⇒ **"공정 편차가 설계 효과와 같은 자릿수"라는 *정성* 결론은 같은 축에 놓을 수 있다.**
⛔ **"3배"류의 정량 비교로 나란히 쓰면 안 된다** — 이 논문에는 산포를 낼 반복이 없다.

### 11-5. **SE 가 무엇이고, 물성 4축(A–D)에 수치를 넣을 것인가?**

**SE**: **argyrodite `Li₍₇₋ₓ₎PS₍₆₋ₓ₎Clₓ, x ≈ 1` = Li₆PS₅Cl** (Mitsui Mining & Smelting 상용품, ρ 1.8 g cm⁻³, σ ≈ 2×10⁻³ S cm⁻¹).
**우리 comp1 명목조성과 같다.**

**판정: 🔴 A–D 물성 4축 표에 넣지 않는다.** 근거를 축별로 적는다.

| 축 | 이 논문이 가진 것 | 판정 근거 |
|---|---|---|
| **A. 이온전도** | **없다.** σ ≈ 2 mS/cm 는 **벤더 스펙**을 방법절에 한 줄 옮긴 것이고, 이 논문의 측정도 아니고 방법·온도·시료 이력이 없다. R3 는 **풀셀 계면 전하이동저항**이지 σ_ion 이 아니다 | ⛔ **방법 미상 단일 수치는 우리 축에 못 올린다.** 우리 규율(*"문헌 수치는 소환값 — 방법 명시 없이 이식 금지"*) 정면 위반 |
| **B. 산화안정성 (4축)** | 산화 **산물**은 XPS 로 본다(P₂Sₓ·S⁰·POₓ). **전위 눈금이 없다** — 풀셀 3.0–4.35 V 이고 양극의 vs-Li 전위가 어디인지 논문이 말하지 않는다 | ⛔ **축 이름을 붙일 수 없다.** 우리 축 ①은 *S²⁻-limited onset 2.256 V* 라는 **전위 좌표**를 가진 양이다. 좌표 없는 산물 목록은 같은 표에 못 놓는다. ✅ **대신 §7 의 "분해산물 집합" 행에 *정성 일치*로 기록**(원소 S 확인) |
| **C. 기계** | **0.** 정성 단서 1건(FIB 중 코팅 박리) | ⛔ 값 없음 |
| **D. 전자구조** | **복합체 펠렛 σ_e** 4.9 → 0.5 ×10⁻⁵ S/cm (+우리 유도 E_a 0.236→0.292 eV) | ⛔ **범주 오류가 된다.** σ_e 는 **CAM 입자망 퍼콜레이션**(`Fig. 2a` 가 전자 경로를 CAM 사이로 그린다)이고, 우리 §D 는 **SE 결정의 fixed-occ nscf VBM/CBM** 이다. 게다가 **VGCF 없는 펠렛**이라 셀 전극과도 다르다(§10-②) |

**⇒ 둘 곳**: `comparison_vs_ours.md` **§H(정직 목록)에 2행** + **§J 에 새 `🔧 방법 원전` 블록 1개**.
`[Hu24LiF]`·`[Claus24Gar]`·`[Ncube26]` 가 이미 §H 에 있는 것과 같은 취급이다.

---

## 12. 적용 인사이트 — 우리 연구에 어떻게

**① ⭐⭐⭐ `hu2024` §12c-3 의 "기하 가정 선언"에 실물 답 절반이 생겼다 (비용 0).**
도포형 코팅(LiNbO₃ 습식 유동층)에서 관측되는 기하는 **"구멍 뚫린 연속 껍질"** 이고 **분산 2차상이 아니다**(`Fig. 1e`, `Fig. 8`).
⇒ 우리 보고량 카드의 기하 선택지 (a)/(b) 중 **(a) 가 도포형에서는 관측된다**.
⚠ **그러나 우리 상은 in-situ 생성이다** — 이 논문이 우리 기하를 확정해 주지 않는다. 카드에 *"도포형 선례는 (a), 우리 생성형은 미확인"* 으로 쓴다.

**② ⭐⭐⭐ §2b 범위 선언에 문장 하나가 더 붙는다 — 그리고 이번 것은 앞의 것들과 종류가 다르다.**
기존 선언은 *"화학적 소모 경로만 센다"*(기계·수송을 못 센다)였다. 이 논문이 더하는 것은 **방향의 문제**다:
> *"The protection ratio is monotone in coverage, but the measured extent of SE decomposition is **not** monotone in coverage:
> a partially coated cathode produced **more** SE decomposition products than an uncoated one (51 % vs 45 %, S 2p),
> because the fully uncoated cathode formed an insulating cathode-side degradation layer that **self-limited** further SE attack."*
⇒ **우리가 최대화하려는 양(= SE 분해 억제)이 최악의 계에서도 높게 나올 수 있다.** 이건 범위 문제가 아니라 **지표 타당성** 문제다.

**③ ⭐⭐ 실험 동료에게 바로 줄 수 있는 프로토콜 세트** (계산 0회, §4).
- **Siroma 법 σ_e** [32]: Li⁺ 차단 SS 전극 · CAM:SE 50:50 vol · 588 MPa · 1 cm² · σ_e = L/r_e. **황화물 복합양극의 전자누설을 재는 표준 절차.**
  ⚠ 우리가 쓴다면 **VGCF 를 넣은 판도 같이 재라**(§10-②) — 이 논문의 최대 구멍이 거기다.
- **AES 깊이문턱 맵**: 코팅 균일도를 **µm 스케일로 전수 보기**에 싸고 빠르다. ⚠ **정량화하려면 색 면적분율을 직접 계산해야 하고, 문턱이 탈출깊이(≈5 nm)에 묶인다**는 것을 반드시 같이 적는다.
- **EIS before/after + R3 증가비**: 열화를 **비(ratio)** 로 보고하는 방식. 우리 `D_rel` 정책과 **같은 철학**(절대값 대신 비)이다.

**④ ⭐⭐ 우리 §B 의 범위 한계가 눈에 보이는 사례 — POₓ.**
XPS 가 사이클 후 **POₓ 18–33 %** 를 본다. 이건 **CAM 의 O 가 SE 의 P 와 만나야** 생긴다.
우리 grand-potential 은 **SE 단독 hull** 이라 O 원이 없고 **POₓ 가 원리적으로 안 나온다.**
⇒ *"우리 §B 는 SE 자체 분해까지만 말한다"* 는 범위 선언의 **실측 근거 1건**. (`[Guo25Kin]` 의 Li 고갈층, `[Haruyama17]` 의 양이온 혼합과 같은 서랍.)

**⑤ ⭐ 두께-수송 대가 논증을 다시 써야 한다.**
우리가 `bielefeld2020`·`hu2024` 로 세운 *"밖에서 바르면 이온 경로를 막는다"* 는, **이 논문의 1–18 nm 구간에서는 순(net)으로 관측되지 않는다.**
⇒ 정직한 문장은 *"코팅은 두꺼우면 손해"* 가 아니라
***"코팅 두께에는 수송 대가가 붙지만, 계면 열화가 심한 계에서는 그 대가가 회피 이득에 가려진다 — 따라서 두께 최적점은 계마다 다르고 보호율만으로 정해지지 않는다"*** 다.
(그리고 이 문장은 `hu2024` §12a 의 *"두 번째 목적함수"* 와 정확히 같은 말이다.)

**⑥ ⭐ `[Claus24Gar]` 의 hot-spot 서술과 짝을 지을 수 있다 — 단 정성으로만.**
§J-25-7 (*"R_RF 가 크면 반응대가 퍼지고 국소 전류 hot spot"*)의 **양극 입자 스케일 정성 판본**이 `Fig. 8` 이다.
⚠ Clausnitzer 는 3D 미세구조 모델로 계산했고, Bong 은 **그림으로 그렸다.** 강도가 다르다.

---

## 13. 인용 가능 문장 (deck / 원고용 영문 초안)

> **가정 선언 (기하)** — *"For a wet sol–gel LiNbO₃ coating on NCM523 secondary particles, cross-sectional TEM and the authors' own schematics describe the layer as a **conformal shell with local gaps**, not as dispersed second-phase particles [Bong 2023]."*

> **피복 ≫ 두께 (단계 분해, 우리 유도임을 밝힌다)** — *"In a graphite‖Li₆PS₅Cl‖LiNbO₃-coated NCM523 full cell cycled 300 times at 1 C and 60 °C, capacity retention rose 26.5 → 67.8 → 79.6 → 85.1 % across uncoated, 1–3 nm partially covering, 5–6 nm fully covering, and 9–18 nm fully covering layers; **70 % of the total gain is captured by the thinnest, incompletely covering layer** (our decomposition of the reported retentions) [Bong 2023]."*

> **★ 지표 타당성 경고 (가장 인용가치 높은 한 문장)** — *"A partially coated NCM523 produced **more** sulfide decomposition products than an uncoated one (51 % vs 45 % of the S 2p area) while retaining 2.6× more capacity, because the fully uncoated cathode developed an insulating cathode-side degradation layer (~20 nm after 300 cycles) that self-limited further electrolyte attack [Bong 2023]. **Suppression of electrolyte decomposition is therefore not, by itself, a valid figure of merit for interfacial protection.**"*

> **두께의 수송 대가 (정확한 범위로)** — *"Between 1 and 18 nm, the thickest LiNbO₃ layer gave the **lowest** interfacial charge-transfer resistance both before (≈1.25 Ω) and after (≈2.6 Ω) 300 cycles [Bong 2023, figure-read from Fig. 5e]; within this window the transport penalty of added thickness is outweighed by the degradation it prevents."*

> **공정 산포 (약하게)** — *"Thickness and uniformity were both set by a single process variable — the number of fluidized-bed spray-coating passes at fixed precursor concentration — and the thickest sample showed a 2× intra-sample thickness spread (9–18 nm), comparable to the designed inter-sample step [Bong 2023]."*

⛔ **쓰면 안 되는 문장** — §14.

---

## 14. 주의 / 한계 (인용 규율)

| # | ⛔ 금지 | 이유 |
|---|---|---|
| 1 | *"LiNbO₃ 코팅은 **9 nm 이상**이어야 한다"* | **문턱이 측정된 적 없다.** 9–18 nm 는 가장 균일했던 그 시료의 두께일 뿐이고, 두께·균일도가 교락돼 있다(§10-①). 저자 자신이 *"might not be the optimum"* 이라고 쓴다 |
| 2 | *"균일도를 정량화했다" / "피복률 X %"* | **정량 지표가 하나도 없다.** AES 색 지도뿐이고 문턱이 5 nm 다(§11-1) |
| 3 | *"두꺼운 코팅은 수송에 대가가 없다"* | 측정된 것은 **셀 전체 R3**(코팅 저항 + 회피된 열화층 저항)이다. 분리되지 않았다(§10-⑨) |
| 4 | *"Bong 2023 이 hot spot 을 관측했다"* | **모식도다.** 국소 측정 0건(§11-3) |
| 5 | **σ ≈ 2 mS/cm 를 SE 물성으로 인용** | **벤더 스펙**이고 이 논문의 측정이 아니다. 방법·온도·이력 전부 미상 |
| 6 | **σ_e 값을 셀 전극의 전자전도로 인용** | **VGCF 없는 다른 펠렛**에서 쟀다(§10-②) |
| 7 | **XPS % 를 절대 분해량으로 인용** | 영역 내 **상대 면적분율**이고, `P₂Sₓ` 가 before/after 에서 **다르게 분류**된다(§10-⑤) |
| 8 | **Nb-3 의 Li₂S 27 % 를 "SE 불순물"로 인용** | 불순물이면 7→27 % 로 늘 수 없다(§10-⑥). 논문의 귀속이 자기 데이터와 충돌 |
| 9 | 우리 유도값(**E_a 0.236–0.292 eV · 초기용량 역산 · 1차 충전용량 · ASR ×4 · 단계 분해 %**)을 **논문 보고값처럼** | 전부 **(우리 유도, 논문 미보고)**. figure-read 기반은 ± 를 같이 적는다 |
| 10 | 이 논문 수치를 **우리 db 절대값과 같은 표에** | 소환값이다. §11-5 판정대로 **A–D 4축 표에 행을 만들지 않는다** |
| 11 | `Fig. 6` 패널 문자를 **캡션대로** | **캡션이 틀렸다**(§10-⑦). 그림 자체가 (a)before-S2p /(b)after-S2p /(c)before-P2p /(d)after-P2p |

---

## 15. 기법 용어 미니사전

| 용어 | 뜻 | 이 논문에서 |
|---|---|---|
| **HAADF-STEM** | 고각 환형 암시야 주사투과전자현미경. 명암이 원자번호(~Z²)에 민감 → 무거운 원소가 밝다 | `Fig. 1a` 에서 **비정질 LiNbO₃ 층**(격자무늬 없음)과 **결정질 NCM**(격자 줄무늬)을 구별 |
| **SEM-AES** | 주사전자현미경 + **오제 전자분광**. 오제 전자의 탈출깊이가 **수 nm** 라 극표면만 본다 | **탈출깊이 ≈5 nm 가 이 논문의 "균일도" 문턱 그 자체**. 이 문턱이 §11-1 판정의 핵심 |
| **FIB 박편화** | 집속이온빔으로 TEM 용 얇은 단면을 깎는 것 | `Fig. 1b` 의 void = **이 과정에서 코팅이 떨어져 나간 것** (저자 자인) |
| **Siroma 법** [32] | **Li⁺ 차단 / 전자 전도** 전극(스테인리스)을 써서 복합전극의 **전자** 전도만 분리 측정하는 AC 임피던스법 | `Fig. 2`. σ_e = L/r_e |
| **R1 / R2 / R3** | 이 논문의 임피던스 귀속: SE 분리층 옴저항 / NCM 표면 성분 전하이동 / **SE-LiNbO₃ 계면 전하이동** | `Fig. 5`. ⚠ **등가회로 피팅 파라미터가 공개되지 않았다** |
| **Warburg 임피던스** | 저주파 45° 직선. 확산 제한 신호 | `Fig. 5a,b` 의 꼬리 = Li⁺ 확산 |
| **Bode plot** | 주파수축으로 위상(θ)·크기(\|Z\|)를 보는 표현. 반원이 겹칠 때 **주파수로** 성분을 가른다 | `Fig. 5c,d`. Nb-3 의 before/after 가 R3 대역에서 **겹친다**는 것이 이 그림의 핵심 |
| **udl** | under detection limit (검출한계 미만) | `Fig. 6` 막대 라벨 |
| **PS₄³⁻ 이중선** | S 2p 의 스핀-궤도 분리 쌍(2p₃/₂·2p₁/₂). Li₆PS₅Cl 원상태 | **161.4 / 162.9 eV** (S 2p) · **132.0 / 132.9 eV** (P 2p) |
| **P₂Sₓ / S⁰ / POₓ** | 황화물 SE **산화** 산물: P–S–P 다리(**163.5 eV**) · S–S 원소황(**164.7 eV**) · P–O(**134.7 eV**) | `Fig. 6`. **POₓ 는 CAM 의 O 가 관여해야 생긴다** — 우리 SE-단독 hull 에는 없는 경로 |
| **CE (쿨롱효율)** | 방전 ÷ 충전 | 1차 CE 가 기생 산화전류의 지표. §3d 에서 이 정의로 충전용량을 역산했다 |
| **CC–CV** | 정전류 후 정전압 유지 | 활성화 **0.1 CC–0.01 CV** = 0.1 C 로 충전 후 전류가 0.01 C 로 떨어질 때까지 정전압 유지 |
| **유동층 분무 코팅** | 가스로 분말을 띄운 채 전구체 용액을 분무 → 건조. **배치 습식** 공정 | JD-1(Kawata). **두께·균일도를 "코팅 횟수" 하나로 조절**(§4a) |

---

## 16. 🔴 우리에게 **불리한** 결론 (그대로 적는다)

**① 우리 "코팅은 두꺼우면 이온 경로를 막는다" 논증이 이 계에서는 성립하지 않는다.**
`Fig. 5e` 에서 **가장 두꺼운 Nb-3(9–18 nm)이 계면저항 최저**다 — 사이클 전에도, 후에도.
우리가 `bielefeld2020`(모델링)·`hu2024`(MLIP-MD) 로 세운 논증은 **황화물 풀셀 실측에서 1–18 nm 구간 순효과로는 반대 부호**다.
✅ 방어선: 측정된 R3 는 **분리되지 않은 합**이고(§10-⑨), Hu 의 대가는 **비정질 LiF 고유 기전**이라 LiNbO₃ 로 안 넘어온다.
⛔ 그래도 *"코팅은 얇을수록 좋다"* 를 근거 없이 쓰면 이 논문 하나로 반박당한다.

**② 우리 §2b 보호율이 재려는 양 자체가 성능과 단조가 아니다 — 범위 문제가 아니라 타당성 문제다.**
**Nb-1(부분 피복)의 SE 분해산물이 Pristine(무피복)보다 많다**(51 vs 45 %, POₓ 33 vs 28 %).
저자 설명이 옳다면(§5.7), *"SE 분해가 적다"* 가 **더 나쁜 계에서도 나올 수 있다**.
⇒ 지금까지 우리가 §2b 에 붙인 단서들(*"기계 손실 미포함"*, *"수송 미포함"*)은 전부 **"못 세는 것이 있다"** 였다.
이건 **"세는 것 자체의 방향이 뒤집힐 수 있다"** 라서 한 등급 무겁다.
⚠ 단 이 반전은 **상대 면적분율 XPS** 위에 서 있고(§10-⑤), **n=1** 이다(§10-⑧). **확정 사실로 옮기지 않는다.**

**③ 무손상 PS₄³⁻ 감소폭이 네 시료 모두 −25~−30 pp 로 거의 같다 (우리 유도).**
이 지표로 보면 **코팅이 전환된 SE 총량을 거의 못 줄였다** — 바뀐 것은 산물 분포뿐이다.
⚠ 상대분율이라 보존량이 아니어서 결정적이지는 않다. 그래도 **논문의 헤드라인(*"SE 산화를 억제한다"*)을 우리가 그대로 옮기면 안 된다**는 경고로는 충분하다.

**④ 이 논문으로는 "두께만으로 설계가 안 닫힌다"를 직접 논증할 수 없다.**
교락 때문이다(§11-2). 우리가 이 편을 **균일도 축의 실측 근거**로 쓰려 했는데,
**쓸 수 있는 것은 "피복 단계가 이득의 70 %" 라는 우리 유도 분해뿐이고 그것도 n=1 이다.**

**⑤ 균일도의 정량 정의를 우리가 직접 만들어야 한다.**
문헌(적어도 이 편)은 **정량 지표를 주지 않는다**(§11-1). 이 축을 우리가 열려면
**보고량 카드**(`kb/templates/estimand_card.md`)를 먼저 채워야 한다 — *"피복률을 무슨 문턱으로 정의하나"* 가 첫 줄이다.

---

## 17. 남는 질문 / 추가로 구할 것

| # | 무엇 | 왜 |
|---|---|---|
| 1 | **Ohta et al., *Electrochem. Commun.* 9, 1486 (2007)** [26] | 이 논문이 *"8–12 nm 최소, >18 nm 증가"* 를 인용한 **유일한 두께-저항 곡선 원전**. **우리 코팅 5각형의 두께축 눈금이 사실상 거기서 온다** ⇒ **1순위** |
| 2 | **Cao, …, Mo, Wang, Zhu, *Nano Lett.* 20, 1483 (2019)** [30] | 서론의 *"코팅을 두껍게 하면 SE 의 산화 전위를 확장할 수 있다"* 가설의 출처. **Mo 그룹 = 우리 grand-potential 계보**와 직결 |
| 3 | **Siroma et al., *J. Power Sources* 316, 215 (2016)** [32] | σ_e 분리 측정법 원전. **우리가 실험 동료에게 프로토콜을 넘길 때 필요** |
| 4 | **Morino, *J. Power Sources* 541, 231672 (2022)** [40] · **Morino, *Electrochemistry* 90, 1 (2021)** [35] | 같은 LIBTEC 그룹의 **열화속도 정량** 선행편. §5.7 자기부동태화 서사의 근거가 거기 있을 가능성 |
| 5 | **Auvergniot et al., *Solid State Ionics* 300, 78 (2017)** [37] | **Li₆PS₅Cl 의 XPS 산화환원 귀속 원전.** 우리 §B 산물 서사의 **실험 앵커**로 쓸 수 있다 |
| 6 | **Kobayashi et al., *ACS AMI* 14, 39459 (2022)** [41] | 황화물 ASSB 층상양극의 **산소 방출 열화 원자수준 관찰**. POₓ 경로(§12-④)의 원전 후보 |
| 7 | 이 논문 저자에게 **AES 맵의 색 면적분율** 요청 | *"Data will be made available on request"*. **피복률 % 를 만들 유일한 길**이고, 그게 있으면 §11-1 판정이 바뀐다 |
| 8 | **같은 두께 · 다른 균일도** 시료쌍이 있는 편 | 이 축의 **진짜 근거**. 이 편에는 없다(§11-2). 코팅 5각형의 나머지 넷(`hu2024`·`wei2023`·`lee2026`·`kim2025`)은 **2026-09-22 로 전부 digest 완료**됐다 — 계속 그 넷에서 찾는다 |
