Repository: yonghoon7153-source/Yonghoon-DEM-DFT

# 📚 LITDB — 문헌 단일 시스템 (**SE·DFT 축 + DEM·MPM 축, 두 트랙**)

> **앞으로 논문은 여기서만 본다.** 여러 곳(db/literature, kb/papers, db/properties, Excel)에 흩어진 문헌을 한 곳에서 생각·참고·비교하기 위한 통합 MD 시스템.

## 왜 트랙이 둘인가
`INDEX.md` 는 argyrodite 전해질 축이라 접촉역학·MPM·건식전극 digest 가 들어갈 자리가
없다. 그래서 한때 64편이 **어느 인덱스에도 없었다**(open_items #7). 축을 나눠 그 구멍을
닫았고, 한 분모로 세면 “159편 중 98편 미언급” 같은 **가짜 미결**이 나온다
(`comparison_vs_ours.md:8`). 분리는 실측 근거가 있는 결정이다 — 합치지 말 것.

⚠ 이 표의 **편수는 적지 않는다.** 손으로 쓴 수는 반드시 낡는다(README 자신이 세 번 틀렸다).
현재값은 `python3 tools/litdb/build_index.py --check` 로 본다.

File: litdb/papers/burov2026_li_llzo_charge_transfer_mlmd.md (part 1 of 2)
<!-- digest 표준 양식 (paper-level STANDALONE). 깊이 기준 = papers/zuo2022_chlorination_cathode_interface.md
     서식 참고 = papers/yuan2026_percolating_li2s_interphase_efield_md.md · papers/wang2022_resistive_decomposing_interfaces_se_alkali_metal.md (같은 MTP-MD · Li 금속 계면)
     2026-10-27 신규 (litdb-curator · 병렬 인입 9 편 중 1 편 · 사용자 목록 #1).
     ① 그림: 자동 추출 95 장 (본문 Fig. 1–8 · SI Fig. 60 장 · SI Table 27 장) + 손 크롭 5 장 (Fig. S2 · S20 · S26 · S42 · S45 —
        플롯이 글리프 텍스트로 박혀 있어 추출기가 '그래픽 없음' 으로 건너뛰었다 → figures.json 에 manual_crop 사유).
        본문 Fig. 1 캡션이 본문 문단까지 끌고 와서 잘랐다 (caption_fix). --audit 가 잡은 바이트 동일 크롭 3 쌍을 고쳤다 (recrop 6 장):
        fig_S27 이 실은 Fig. S28 의 영역이었다 (캡션 *아래* 를 잘랐다 → --dedupe --apply 를 돌리면 맞는 S28 이 지워질 뻔) ·
        tab_S4·S5·S6 (p.8) · tab_S26·S27 (p.48) 은 쪽 전체였다 → 표마다 캡션+본문만. 재점검 audit 경고 0. 실제로 본 그림 = 22 장 (아래 목록).
     ② 그림에서만 읽은 값 = 'figure-read ≈' · 우리가 유도한 값 = '✎ 우리 산수' · 그림을 다시 짝지어 맞춘 값 = '✎ 우리 재판독'.
     ③ CLAUDE.md 데이터 규율 2종 (홉 수 검산 · 관측창) 을 이 논문에 적용했다 → §3g.
     ④ 핵심 발견: Arrhenius 패널 세 장 (Fig. 4c · Fig. S35b · Fig. S38c) 에서 D 와 T 의 짝이 '제외된 런 수' 만큼 밀려 있다 (§5.8 · §10-①).
        헤드라인 167 meV · R_ct 는 이 버그 밖이다 (Fig. 7c 는 짝이 맞다). -->

# Charge-transfer mechanisms at Li/Ga-doped Li₇La₃Zr₂O₁₂ (LLZO) interfaces from machine learning assisted molecular dynamics — Burov, Abakumov & Aksyonov (*Phys. Rev. Mater.* 2026)

> slug `burov2026_li_llzo_charge_transfer_mlmd` · DOI `10.1103/mttl-2jq2` · type `MLIP-MD (MTP 계별 학습 · LAMMPS) + DFT (VASP PBE · NEB) + AIMD — 실험 0` · PDF 본문 `6914e5bd` (16 pp) · SI `86f15a57` (63 pp · S1–S24 · `Fig. S1`–`S65` · `Table S1`–`S27`) · digested `2026-10-27` · status ✅ · 태그 **[외부 · ⚠ 산화물 가넷 (비-argyrodite) — 물성 4축 *수치* 진입 금지 · 🔧 방법 원전]**

> elements: Li, La, Zr, O, Ga
> methods: DFT, AIMD, MD, MLIP, NEB

> **저자** Arseniy S. Burov · Artem M. Abakumov · **Dmitry A. Aksyonov** — **Skolkovo Institute of Science and Technology (Skoltech)**, Moscow (단일 기관 3 인 · 교신 표시 없음).
> *Physical Review Materials* **10**, 105404 (2026) · 접수 2026-06-05 · 수락 2026-09-17 · 게재 **2026-10-13** · © APS · refs 96 (SI refs 34).
> 자금: Russian Science Foundation **23-73-30003**. **데이터·코드 공개 없음** — *"There are no publicly available research data or software supporting this manuscript."* (MTP 도 비공개 — 대조: `[Wang22Res]` 는 MTP 를 GitHub 에 공개).
> **계보**: 같은 그룹의 정적 DFT 판 **Burov et al., *Phys. Rev. B* 109, 045305 (2024)** (ref 23 · Li/LLZO 계면 DFT-NEB 전하이동 장벽 **0.9 eV**) → **이 논문** (같은 계면을 MLMD 로 다시 재서 **0.17 eV**). 협동 이동 그래프 방법은 같은 그룹 Dembitskiy et al. (ref 31 · ref 60). MTP 자체는 같은 기관 Shapeev (`papers/shapeev2016_moment_tensor_potentials.md`).
> 원본: 업로드 경로 그대로 (본문 `6914e5bd-1._Charge-transfer_mechanisms…pdf` · SI `86f15a57-1._Sup_Charge-transfer…pdf`) — litdb/inbox 로 복사하지 않았다 (2026-10-27 병렬 인입 규칙).
> 🎤 관련 발표: **인입 대기열 등재 없음** (메인 세션 2026-10-27 확인).

---

## 0. 이 digest 를 읽는 법 — 트랙을 먼저

**질문 하나**: Li 금속 | Ga-LLZO 계면에서 Li⁺ 가 건너가는 *고유* 전하이동 저항 R_ct 는 얼마이고, 실험이 보는 계면 저항 (≈0.08 Ω cm²) 은 그것으로 설명되나?
**답 하나 (저자)**: 잔류시간 창 (residence-time window) 으로 '덜컹거림 (rattling)' 을 걸러 계면 횡단만 센 MLMD 에서 **E_a = 167 ± 18 meV** · **R_ct ≈ 1.0×10⁻⁵ Ω cm²** — 실험보다 **≈10⁴ 배 작다** ⇒ 고유 전하이동은 율속이 아니고, 실측 R_int 는 접촉 불량·공극·계면상 (interphase) 이 지배한다.

| 우리 트랙 (1저자) | 이 논문과 닿는 곳 | 한 줄 판정 | 절 |
|---|---|---|---|
| **MLIP-MD 규약 (사용자)** — UMA-s-1p1 · MSD 2–50 ps · 3점 Arrhenius · NE Haven=1 · 절대값 비인용 | 계별 MTP + 수십 ns MLMD + 다점 Arrhenius + 300 K 외삽 + NE | **같은 규약 (NE Haven=1 · 고정셀 EOS)** 도 있고 **우리가 금지한 것 (RT 외삽 · 단일 궤적 오차막대)** 도 있다. 🔴 Arrhenius 짝 밀림 (§5.8) 은 우리 도구 점검 거리 | §7 · §10-① |
| **SEI · Li 금속 계면 (사용자)** — Li₃Nd · Li₂S NEB · 관측창/홉 수 규율 | Li 금속 계면에서 이온 전달 교환전류 j₀ 를 MD 로 재는 **레시피 원형** | **방법 원전**. 값은 가넷 계면이라 우리 계와 나란히 놓지 않는다 | §4-6 · §11 |
| **li2s (외부 1저자 · 사용자 ≠ 1저자)** | MSD 포함 문턱 (MSD > 9 Å² / MSD_Z > 100 Å²) ↔ 우리 유리 카드 C1·C2 | 방법 비교만 (잠정 해석 · 값 0) | §7-2 |
| CEI (실험 1저자) · B₂O₃ 원고 | — | 닿는 곳 없음 | — |

⚠⚠ **먼저 알고 읽을 것 넷**
1. **가넷 (LLZO) 이다 — 황화물 아님.** 물성값을 우리 LPSCl 축 (A–D) 에 **수치로** 넣지 않는다. 가져올 것은 *방법* 과 *그 방법의 함정* 이다.
2. **여기서 '전하이동 (charge transfer)' 은 Li⁺ *이온* 이 계면을 건너는 사건의 횟수**다 (MLIP 궤적에서 센다 · 전자 0). 우리 W_ad 외주 트랙에서 쓰는 *'전하이동 신호'* (전자 재분배 · LOCPOT/Bader) 와 **이름만 같고 다른 양**이다.
3. **헤드라인 R_ct 는 400–450 K 네 점 (폭 50 K) 에서 300 K 로 외삽한 값**이고, 그 사이에 저자 자신이 본 불연속 (390→400 K MSD 급증) 이 끼어 있다. 같은 논문 §III.C 가 문헌의 *"레짐을 건너는 외삽"* 을 비판한다 (§10-②).
4. 🔴 **✎ 우리 재판독 — Arrhenius 패널 세 장의 D–T 짝이 밀려 있다** (`Fig. 4c` · `Fig. S35b` · `Fig. S38c` · '제외된 런 수' 만큼 정확히 이동 · 제외 런이 없는 대조 패널 셋은 정상). 영향 = t-LLZO 무공공 237 meV · t-LLZO 1.8 % 공공 **116 meV / 23.4 mS/cm (본문 `Table I`·`Table II`)** · 계면 셀 유효 E_eff 72 meV. **헤드라인 167 meV 와 R_ct 는 영향 밖**이다 (`Fig. 7c` 는 짝이 맞다).

> **본 digest 에서 실제로 본 그림 (2026-10-27)** — **22 장**: 본문 `Fig. 1` `Fig. 2` `Fig. 3` `Fig. 4` (b·c 확대 렌더 포함) `Fig. 5` `Fig. 6` `Fig. 7` `Fig. 8` (마커 픽셀 판독) · SI `Fig. S2` `Fig. S20` `Fig. S22` `Fig. S26` `Fig. S32` `Fig. S33` `Fig. S35` (a·b 확대) `Fig. S36` `Fig. S37` `Fig. S38` (b·c 확대) `Fig. S42` `Fig. S43` `Fig. S45` `Fig. S47`.
> **안 본 것 (78 장)**: `Fig. S1` `Fig. S3`–`S19` (구조 · 학습오차 분포 · 전이성 · 타이밍) · `Fig. S21` (Li/t-LLZO E_v) · `Fig. S23`–`S25` (변위 · NEB 경로) · `Fig. S27`–`S31` (골격 MSD) · `Fig. S34` (WS 침입자) · `Fig. S39`–`S41` (이방성) · `Fig. S44` `Fig. S46` (앙상블 E_v) · `Fig. S48`–`S65` (확률밀도 · 기전 · van Hove 전체) · **표 27 장 전부** (PDF 텍스트로 읽었다 — 규율).
> 그림에서만 읽은 값은 **`figure-read ≈`** 로 표시했다.

---

## 1. 한 줄 요약

**계별로 따로 학습한 MTP (moment tensor potential) 로 가넷 LLZO 세 상 (t-/c-/Ga-) · bcc Li · Li(100)\|LLZO(100) 계면을 수 ns–40 ns 굴리고, 계면을 건넌 뒤 2.8 ns 이상 머문 Li 만 세는 '잔류시간 창' 으로 교환전류를 내서, Li\|Ga-LLZO 의 고유 전하이동 장벽 167 ± 18 meV · R_ct ≈ 10⁻⁵ Ω cm² (실험 0.08 의 ~1/8000) 를 보고한다** — 결론은 *"고유 전하이동은 율속이 아니다, 실측 계면저항은 접촉·계면상 문제다"*.

⚠ 단 이 값은 **(i) 50 K 폭 Arrhenius 의 300 K 외삽 (ii) 두께 ≈1.3 nm LLZO 막 + ≈1.5 nm Li 막 (공공 3 % · 면내 압축 ≈5 %) (iii) Li 의 MTP 무질서·용융 시작 온도 (≥ 425–450 K) 와 겹치는 창 (iv) 잔류시간에 대한 j₀ 수렴 미제시** 위에 서 있다 — **자릿수 하한 (lower bound)** 으로만 읽는다 (저자도 *lower-bound* 라 쓴다).

---

## 2. 메타 / 계보 / 질문

| 항목 | 내용 |
|---|---|
| 계 | 벌크: **t-LLZO** (I4₁/acd · 무공공 / 1.8 % 공공 = 1/56) · **c-LLZO** (Ia-3d · Li 120 자리 중 56 점유 · Ewald 정렬 단일 배열) · **Ga-LLZO** (Ga₂Li₅₀La₂₄Zr₁₆O₉₆ = Li₆.₂₅Ga₀.₂₅La₃Zr₂O₁₂ · Ga 사면체 1 + 팔면체 1) · **bcc Li** (공공 0.2 % = 1/432). 계면: **Li(100)/t-LLZO(100)** · **Li(100)/Ga-LLZO(100)** |
| 던지는 질문 | ① MLIP 가 가넷의 점유·공공에너지·NEB 를 DFT 수준으로 내나 ② 각 상의 확산 기전 (공공 vs Frenkel · 협동) ③ Li\|LLZO **고유** R_ct 는 얼마인가 |
| 문헌 갭 (저자) | 정적 DFT-NEB 는 0 K 단일 MEP · 다이온 협동·유한온도 효과 누락 → 장벽 과대 · AIMD 는 짧고 작다 · 고전 MD 는 전극·전해질·계면을 같은 정확도로 못 다룬다. *"we use MLMD to evaluate Li/LLZO interfacial resistance for the first time"* (저자 주장) |
| 실험 기준 | Krauskopf 2019/2020 (Li₆.₂₅Al₀.₂₅La₃Zr₂O₁₂): E_a **0.37 eV** · R_ct **0.08 Ω cm²** (전류 수축 때문에 상한이라는 해석) · Buschmann 2011 ≈2800 → Sharafi ≈54 → Krauskopf ≈0.1 Ω cm² (청정화의 역사) |
| 저자 결론 | t-LLZO + 공공은 c-LLZO 대리 모형으로 부적합 · Ga-LLZO 는 c-LLZO 전도도의 ~80 % · 모든 LLZO 는 800 K 아래에서 공공 매개 · **Li\|Ga-LLZO 전하이동은 율속 아님** · k₀₀ 비 3.3 = 실제/평면 접촉면적 비 추정 |

---

## 3. 핵심 수치 총정리 ★

> 전부 **문헌 소환값** (MTP-MD · PBE 학습). 우리 db 값과 섞지 않는다. `figure-read` = 그림에서 읽은 값 (본문 미명시).

### 3a. 벌크 확산 (`Table I` · `Table S22` — 저온 = 공공 매개 레짐)

| 계 | E_a (meV) | D₀^vac (cm²/s) | D_vac(300 K) (cm²/s) | σ(300 K) (mS/cm) | 비고 |
|---|---|---|---|---|---|
| t-LLZO (1.8 % 공공) | **116 ± 12** 🔴 | (7.5 ± 1.0)×10⁻⁴ | (8.6 ± 1.2)×10⁻⁶ | **23.4 ± 0.8** 🔴 | 🔴 §5.8 — ✎ 재짝지음 시 E_a ≈ **0.17–0.18 eV** · σ ≈ **4–5 mS/cm** (우리 재판독 · 비인용) |
| c-LLZO | **243 ± 33** | (2.1 ± 0.8)×10⁻⁴ | (1.7 ± 0.7)×10⁻⁸ | **1.4 ± 0.1** | 짝 정상 (`Fig. S36` 확인) |
| Ga-LLZO | **200 ± 55** | (3.3 ± 2.1)×10⁻⁵ | (1.4 ± 0.9)×10⁻⁸ | **1.1 ± 0.2** | 짝 정상 · 실험 [9] 200 meV · 1.0 mS/cm · 실험 D_vac 1.2–1.8×10⁻⁸ |
| bcc Li | **50 ± 10** | (1.0 ± 0.1)×10⁻³ | (1.5 ± 0.3)×10⁻⁴ | — | 실험 [50] E_a 561 ± 2 (= 공공형성 0.52 + 이동 0.05) · D_vac (2.6 ± 0.3)×10⁻⁴ |

고온 (Frenkel 매개) 레짐 `Table S22`: bcc Li **99 ± 9** (> 425 K) · t-LLZO 무공공 **237 ± 11** 🔴 (D(300 K) 2.39×10⁻⁸ · σ "(3.72)") · t-LLZO 공공 240 ± 21 · c-LLZO **286 ± 2** · Ga-LLZO **381 ± 15**. 레짐 전환 T_switch = **800 K** (LLZO 셋).
`Table S22` 의 D_Li (공공 환산 전): t-LLZO 공공 D₀ 1.34×10⁻⁵ · D(300 K) 1.53×10⁻⁷ · c-LLZO 1.11×10⁻⁴ / 9.23×10⁻⁹ · Ga-LLZO 1.91×10⁻⁵ / 8.21×10⁻⁹ · Li 2.33×10⁻⁶ / 3.33×10⁻⁷. ✎ D_vac = D_Li / n_vac 로 `Table I` 와 전부 맞는다 (예: 9.23×10⁻⁹ / 0.53 = 1.74×10⁻⁸).

### 3b. 계면 (Li\|Ga-LLZO · `Table I` · `Table S24` · `Fig. S42`·`S43`)

| 양 | 이 논문 | 실험 (Krauskopf [12,15]) | 비고 |
|---|---|---|---|
| E_a (전하이동) | **167 ± 18 meV** | 370 meV | `Fig. 7c` (✎ 우리 재회귀 0.169 eV — 짝 정상) · ⚠ `Fig. 8` 고원 figure-read ≈ **0.153 eV** (§5.12) |
| k₀₀ | **339 ± 166 cm/s** | 102 cm/s | 비 3.3 → 저자는 *실제/평면 면적비* 로 읽음 (§10-⑧) |
| j₀(300 K) | **2572 ± 1261 A/cm²** | 0.3 A/cm² | 400–450 K 네 점의 Arrhenius 외삽 |
| R_ct | **(1.0 ± 0.5)×10⁻⁵ Ω cm²** (본문 1.01×10⁻⁵) | 8×10⁻² Ω cm² | ✎ R_ct = RT/(F j₀) = 2494 / (96485 × 2572) = **1.005×10⁻⁵** ✓ |
| j_z(T) | figure-read ≈ 1.20 / 1.57 / 1.79 / 2.10 ×10⁴ A/cm² @ 400 / 415 / 430 / 450 K | — | `Fig. S43` · ln j = 9.40 / 9.66 / 9.80 / 9.95 (`Fig. 7c`) |
| 누적 횡단 (400 K) | figure-read ≈ 총 **780** · 계면 단일 ≈ **300** · 관통 (×2) ≈ **240** (≈41 ns) | — | `Fig. S42` · ✎ 780 = 300 + 2×240 ✓ · ✎ 관통이 센 횡단의 **≈62 %** |
| 계산 농도 | C_oxy(Li⁺, LLZO) 37.3 · C_red(Li⁰) 68.2 mmol/cm³ | 38.0 · 76.6 | `Table S24` · ⚠ 인쇄된 수식은 71.3 을 쓴다 (사소) |

✎ **R_ct 격차의 분해 (우리 산수)**: j₀ 비 2572/0.3 ≈ 8.6×10³ ≈ exp(ΔE_a/kT) [ΔE_a 0.203 eV @300 K → **2.6×10³**] × k₀₀ 비 **3.3** × 농도항 0.94 (곱 ≈8.0×10³ — 실험 k₀₀ 를 j₀ 가 아니라 R_ct 0.08 에서 낸 데서 오는 작은 차). ⇒ log 기준 **≈87 % 가 장벽 차, ≈13 % 가 전인자 차** — '면적비' 해석이 기대는 k₀₀ 는 격차의 작은 몫이다.

### 3c. MTP 검증 (`Table S7`–`S17` · `Fig. 3` · `Table S19`–`S20`)

| 항목 | 값 |
|---|---|
| 검증 RMSE (E meV/atom · F eV/Å · S GPa) | t-LLZO 0.48 · 0.07 · 0.11 / c-LLZO 0.66 · 0.05 · 0.13 / Ga-LLZO 0.65 · 0.06 · 0.12 / bcc Li 0.53 · 0.01 · 0.03 / Li\|t-LLZO 1.23 · 0.06 · 0.88 / **Li\|Ga-LLZO 3.27 · 0.05 · 0.66** (⚠ MAE 3.07 ≈ RMSE → **계통 오프셋**) |
| 통합 MTP 전이성 (`Table S15`–`S17`) | c→t-LLZO E RMSE 0.5 → **20.2** · Ga→c-LLZO 0.7 → **354.9** · Li\|Ga→Li\|t-LLZO 1.2 → **345.6** meV/atom (힘은 0.06–0.08 eV/Å 로 거의 불변 · MAE ≈ MaxAE ≈ RMSE = **순수 상수 이동**) |
| NEB (`Fig. 3`) | 벌크 (t-LLZO 3 · bcc Li 2 경로) MAE **15.2** · MaxAE 25.5 meV · 경로길이 MAE 0.10 Å / **Li\|t-LLZO 11 경로 MAE 65.6 · MaxAE 154.9 meV** · 0.11 Å · ⚠ **Li\|Ga-LLZO 는 NEB 검증 0** |
| 점유 (700 K · `Table S19`) | t-LLZO 8a **0.824** · 16f **1.073** · 32g 1.007 / c-LLZO 24d 0.963 (실험 0.94(7)) · 96h 0.343 (0.349) → 24d/96h Li 수 비 ≈ **0.7** (실험 0.67 · 종전 DFT/AIMD ≈0.2) / Ga-LLZO 0.908 · 0.307 |
| 공공형성 (t-LLZO · μ_Li = 0) | DFT **6.86 / 6.31 / 6.40 eV** vs MTP **5.70 / 5.17 / 5.26 eV** (Li1/Li2/Li3) — 상대값 0.55/0/0.09 vs 0.52/0/0.09 (오차 ≤ 23 meV) · 🔴 **절대값은 ≈1.14 eV 어긋난다** (본문·SI 가 언급 안 함) |
| Li 공공형성 vs 등방 변형 (`Fig. S20` · 3×3×3 bcc) | figure-read 0 % **0.515** → 4.6 % ≈0.617 → 7.9 % ≈0.658 → 10 % **0.668 eV** · 본문: Ga 계면 변형 4.9 % ≈+0.1 eV · t 계면 7.9 % ≈+0.15 eV · 차 ≈0.04 eV |

### 3d. 에너지 지형 서술자 — *전부 다른 양이다* (`Fig. S22` · `S45` · `S46` · `S47` · `Table S25`)

| 서술자 | 값 | 방법 | 이 논문의 판정 |
|---|---|---|---|
| 정적 DFT-NEB (선행 PRB 2024) | **0.9 eV** | 0 K 단일 MEP | MLMD 보다 과대 (열·협동·전자 재분배 누락) |
| E_v(z) 프로파일 '장벽' (Li\|Ga-LLZO) | 비이완 **0.59** → 이완 **0.29 eV** (Li\|t-LLZO 0.88 → 0.48) | MTP 단일점·이완 | 서술자일 뿐 |
| 앙상블 평균 E_v → μ_Li 프로파일 | **0.81 → 0.40 eV** (선형 보정 Eq. S13) | 400 K 200 스냅샷 · 14 bin | *"Li⁺ 추출이 아니라 중성 공공 형성을 기술"* → 부적용 |
| PMF ΔF(z) (450 K) | **≈0.03 eV** (figure-read 평활 ±0.023 · 원자료 ±0.04) | 밀도 역산 · 상별 기준밀도 (Li 5.08×10⁻² · LLZO 2.18×10⁻² Å⁻³) | 정전위 보정 크기의 추정 |
| 잔류시간 창 횡단 계수 | **0.167 eV** | MLMD 400–450 K · t_res 2.8 ns | **채택값** |
| 직렬 응답시간 모형 (`Table S25`) | E_eff **72 meV** 🔴 · τ_Li 3.41×10⁻⁸ · τ_LLZO 1.08×10⁻⁶ · τ_eff 5.72×10⁻⁷ · **τ_ct −5.41×10⁻⁷ s** | l_Li 15 · l_LLZO 13.3 · L 28.3 Å | *"τ_ct < 0 ⇒ 전하이동 비율속"* — 🔴 §5.8 재짝지음 시 E_eff ≈0.21 eV · τ_ct **> 0** 로 뒤집힌다 (✎) |

### 3e. Li 금속 (`Fig. 4i–l` · `Table S21` · `Fig. S32`·`S33`)
- 공공 0.2 % (1 공공 / 432 자리 셀): E_a **50 meV** (250–425 K) → **99 meV** (> 425 K, *"용융점 ≈450 K 근처 비조화·결정성 일부 상실"*). D_vac **1.5×10⁻⁴** vs 실험 (2.6–3.0)×10⁻⁴ cm²/s.
- 평형 공공농도 (Frank 방법): S_f ≈2.4 k_B · E_f 0.52 eV → **2.0×10⁻⁷** (논문 그림 판독 2.2×10⁻⁷). 실험 E_a 0.52–0.56 eV ≈ E_f + 이동 0.05.
- **무공공 Li** (`Fig. S32b`): figure-read 400 K 이하 MSD ≈0 · 425 K 20 ns 에 ≈33 Å² · **450 K 에서 MSD 가 0 ns 에서 수직으로 솟는다** → `Fig. S33` RDF (450 K 무공공) 의 둘째 피크 이후가 뭉개진 **액체 꼴**. ⇒ **이 MTP 의 Li 는 450 K 에서 녹는다** (실험 Tm 453.7 K).
- 침입자: 450 K 까지 0 (Wigner–Seitz · `Fig. S34` 미독 · 본문 진술) · Frenkel 쌍 형성 ≈1.1 eV 라 시간 안에 안 생긴다 (저자).

### 3f. 문헌 집계 (`Table II` 발췌 — 저자 정리, 2차 소환)
| 계 | 방법 | T_min (K) | E_a (eV) | σ(300 K) (mS/cm) | ref |
|---|---|---|---|---|---|
| t-LLZO 무공공 | MLMD / MD / AIMD / AIMD / 실험 / 실험 | 700 / 600 / 600 / 1350 / 297 / 297 | 1.23 / †0.60 / 0.43 / 0.36 / 0.41 / 0.41 | 7.2×10⁻¹¹ / †~0 / 0.001 / †0.18 / NA / 0.02 | [64]–[69] |
| t-LLZO 공공 | **MLMD (이 논문)** / AIMD | 550 / 1150 | **0.12** 🔴 / 0.19 | **23.4** 🔴 / †6.3 | Our / [67] |
| c-LLZO | **MLMD** / MLMD / MD / AIMD / AIMD | 400 / 650 / 300 / 600 / 1273 | **0.24** / 0.26 / 0.31 / 0.24 / 0.30 | **1.4** / 1.2 / †0.3 / 2.0 / †0.2 | Our / [64] [65] [66] [70] |
| Ga-LLZO | **MLMD** / MD / 실험 ×5 | 400 / 600 / 253–297 | **0.20** / 0.24 / NA, 0.32, 0.25, 0.25, 0.20 | **1.1** / 6.1 / 1.5, 1.2, 1.1, 1.5, 1.0 | Our / [71] [6] [30] [8] [5] [9] |

(† = 원문에 없고 저자가 계산.) ⚠ `Table II` 의 'Our' t-LLZO 공공 T_min = **550 K** 인데 `Fig. S35a` 에는 400·500 K 런이 실선 (포함) 으로 있다 — 표와 그림이 어긋난다.

### 3g. 홉 수 검산 · 관측창 (CLAUDE.md 규율 · `tools/sei/collect_neb.py` · ν₀ 10¹³ s⁻¹ **가정**)

| 인용 장벽 | 검산 줄 | 서술과의 차수 |
|---|---|---|
| 전하이동 **0.167 eV** @300 K | Γ ≈ 1.6×10¹⁰ s⁻¹ · 평균 대기 ≈ **64 ps** | '빠르다' 와 정합 |
| 같은 값 @400 K · 창 40 ns | Γ ≈ 7.9×10¹⁰ s⁻¹ · 대기 ≈13 ps · **N ≈ 3×10³ /자리** | 실측 센 횡단 ≈780 / 41 ns (셀 전체) ⇒ 잔류 필터가 대부분의 시도를 버린다 (유효 전인자 ≪ 10¹³) — 모순 아님 |
| Ga-LLZO **0.20 eV** @300 K | Γ ≈ 4.4×10⁹ · 대기 ≈ 0.23 ns | 정합 |
| c-LLZO **0.243 eV** @300 K | Γ ≈ 8.3×10⁸ · 대기 ≈ 1.2 ns | 정합 |
| bcc Li 이동 **0.05 eV** @300 K | Γ ≈ 1.5×10¹² · 대기 ≈ 0.7 ps | 정합 |
| 실험 **0.37 eV** @300 K | Γ ≈ 6.1×10⁶ · 대기 ≈ 0.16 µs | — |
| 정적 NEB **0.9 eV** @300 K · 창 40 ns | Γ ≈ 7.6×10⁻³ s⁻¹ · 대기 ≈ **132 s** · N ≈ 3×10⁻¹⁰ | MLMD 가 이 경로를 원리적으로 못 본다 — '0.9 vs 0.17' 은 *같은 사건의 두 추정* 이 아니라 *다른 경로* 일 수 있다 |
| ✎ t-LLZO 무공공 재짝지음 **≈1.07 eV** @1000 K · 창 2 ns | Γ ≈ 4×10⁷ · 대기 ≈ 25 ns · N ≈ 0.08 /자리 (Li ≈450 자리면 ≈36 사건) | 관측된 MSD (1000 K 2 ns ≈124 Å²) 와 차수 정합 |

**관측창** (*'반응·변화 없음'* 서술에 붙이는 줄 · D-2026-10-05):
- *"AIMD 에서 Li\|Ga-LLZO 계면이 형태 변화 없이 유지"* (SI S4) — 420 K · 8 ps ⇒ **E_a ≳ 0.16 eV 인 과정은 이 궤적이 못 본다**.
- *"La–Zr–O 골격 무결"* (MLMD) — 400 K · 40 ns ⇒ ≳ **0.44 eV** (반응 자리 20 개면 ≳0.55) · 450 K · figure-read ≥ 25 ns (곡선 끝이 범례에 가림) ⇒ ≳ **0.48 eV**.
- ⇒ Zr 환원 · 정방정 계면상 성장 같은 *느린 화학* 은 이 MLMD 의 관측창 밖일 수 있다 (저자도 dopant 손실 → t-LLZO 전이를 *가능성* 으로만 언급).

---

## 4. 계산 방법 ★ (DFT · AIMD · MTP · MLMD · 구조 · 분석 정의)

### 4-1. DFT (§V.A)
- **VASP · PAW (PAW 판 54) · PBE** · ecut **400 eV** (선행 PRB 에서 2차 미분 정확도 확인) · **Γ-centered k**, 간격 < **0.2 Å⁻¹** (bcc Li) / < **0.5 Å⁻¹** (그 밖) · 이완 힘 < **50 meV/Å** · smearing Methfessel–Paxton 2차 (Li) / Gaussian (그 밖) · 폭 **0.1 eV** · NEB = Henkelman (VTST) — DFT·MLIP 같은 설정.
- **DFT+U 없음 · vdW 없음 · 스핀 언급 없음** (La·Zr·O·Ga·Li 닫힌껍질 — 타당).

### 4-2. AIMD (§V.B)
- VASP · dt **2 fs** · **AIMD 전에 수축·팽창 셀 여러 개로 격자 최적화 (Pulay 오차 완화)** → AIMD 뒤 **고정 격자 이온만 이완** (§V.E) — ✅ 우리 *고정셀 + EOS* 규약 (`kb/methodology/computational_methods_canonical.md` §3-1) 과 같은 정신.
- 궤적: 벌크·Li\|t-LLZO **2000 스냅샷 (4 ps)** · Li\|Ga-LLZO **4000 스냅샷 (8 ps)** · 구조당 두 개 (0 K → T 가열 · T 에서 담금) · T = **420 K** (bcc Li · 계면) / **1000 K** (그 밖) · NVT · Nosé–Hoover (`Fig. 1`).
- ⚠ `Fig. 1` 은 *"heating over **30 picoseconds** (2000+2000 cfgs)"* · 계면 *"(3000+3000 cfgs)"* 라 적는다 — 본문 4/8 ps · 4000 스냅샷과 안 맞는다.

### 4-3. MTP + 능동학습 (§V.C · `Table S6`)
- MTP (Shapeev) · cutoff **6.3 Å** · 선택 문턱 γ = **2** · 중단 문턱 **20** · 가중치 E : F : S = **1 : 0.1 : 0.01** · **계마다 별도 MTP 6 개** (t-, c-, Ga-LLZO · bcc Li · Li\|t-LLZO · Li\|Ga-LLZO).
- 두 단계: **level-10** 으로 대부분 수집 → **level-20** 으로 사전학습부터 다시 + 앞 단계 구성 추가.
- AL MD: 원자 > 10² · 격자 > 10 Å 셀 · dt **1.0 fs** · 0 → T 가열 10⁵ 스텝 (0.1 ns) → **NPT** 담금 4×10⁵ (0.4 ns · Nosé–Hoover 온도·압력) → NVT 10⁶ (1 ns) · 선택 문턱을 넘는 구성이 0 이 될 때까지 반복.
- 학습 구성 수 (AL 1 / AL 2 / 검증): t-LLZO 677 / 1209 / 3000 · c-LLZO 570 / 1339 / 2000 · Ga-LLZO 847 / 1595 / 4000 · bcc Li 163 / 302 / 6000 · Li\|t-LLZO 1320 / 1664 / 6000 · Li\|Ga-LLZO 1246 / 1641 / 6000.
- 비용 (`Fig. S16`·`S17`·`Table S18` · 미독 · 본문): t-LLZO · Li\|t-LLZO 모두 **DFT 가 총 시간의 > 50 %**.

### 4-4. MLMD (§V.D)
- **LAMMPS** · 원자 > 10³ · dt **2 fs** · NPT 로 격자·위치 최적화 → 0 → T 가열 10⁵ 스텝 (0.2 ns) → T 담금 4×10⁵ (0.8 ns) → **NVT 확산 런: 벌크 10⁶ 스텝 (2 ns) · 계면 최대 20×10⁶ (40 ns)** · *"마지막 단계의 선형 구간만 사용"* (구간 정의 미기재). 생산 런 열욕 이름 미기재 (AL 단계는 Nosé–Hoover).
- 셀 (`Table S5`, 원자 · 공공): t-LLZO **1536** · 0 / t-LLZO 공공 **1528** · 8 / c-LLZO **1536** / Ga-LLZO **1504** / bcc Li **431** · 1 / Li\|t-LLZO **1188** · 12 / **Li\|Ga-LLZO 1144 · 12** (= 학습 셀 286 원자의 **2×2 면내 확장**).
- **시드: 온도당 궤적 1 개** · 오차막대 = Arrhenius 최소제곱의 68.3 % 구간 (시드 산포 아님).
- 포함 문턱: 벌크 **MSD > 9 Å²** (전형 홉 길이²) · 계면 **MSD_Z > 100 Å²** (*"셀 반두께²"*) — 미달 런은 점선으로 그리고 적합에서 뺀다. **β (log–log 기울기) 검사 없음.**

### 4-5. 구조 · 계면 (§V.E · SI S1–S5)
- ICSD 시작: t-LLZO (sg 142) · c-LLZO (sg 230). c-LLZO = 120 자리 중 56 점유 → **Ewald 합 + AIMD 로 최적화한 단일 배열** · Ga-LLZO = 네 Ga 배치를 8 ps AIMD 평균에너지로 비교 → **사면체 1 + 팔면체 1** 채택 (배치 엔트로피상 Ga 정렬 없음 = 현미경 관찰과 정합이라 주장).
- 정방 vs 입방 (AIMD 1000 K · 2 ps · `Fig. S2`): c-LLZO 가 **11 meV/atom** 높다 (Bernstein 4 meV/atom).
- 격자 (`Table S3`): t-LLZO 13.236 / 12.701 Å (실험 13.134 / 12.663) · c-LLZO 13.098 (12.983) · Ga-LLZO 13.069 (12.974) · Li **3.598** (3.509) — ⚠ `Table S4` 의 4×4 Li(100) = **13.707 Å → a = 3.427 Å** 와 안 맞는다 (어느 쪽이 실제 셀인지 불명).
- **계면**: 선행 PRB 의 Li(100)\|t-LLZO(100) 를 물려받고, 같은 절차로 Li(100)\|Ga-LLZO(100) 를 만듦 — 표면 최적화 → 최소 격자불일치 방위 → Ewald 보조 강체 변위로 간격·상대위치 → 접합·계면에너지 점검 (값은 SI S4 원문 — 점착 W 값 규율상 이 digest 로 옮기지 않는다). 불일치 **t 3.6 / 7.9 %** · **Ga 4.9 / 4.9 %** (Li 쪽 면내 **압축**).
- **Li 쪽 인공 공공 3 %** — *"Li 의 고유 공공농도는 ~10⁻⁷ 인데, 공공 없이는 Li\|t-LLZO 가 확산을 안 해서 일부러 넣었다 · 일관성 위해 Ga 계면에도"* · 벌크 bcc Li 는 0.2 %.
- ✎ **두께 (우리 판독)**: `Table S25` l_LLZO **13.3 Å** · l_Li **15 Å** · L **28.3 Å** (`Table S3` c = 28.318 Å). `Fig. S22` 의 LLZO 음영은 z ≈5–14 Å (≈9 Å) · `Fig. S47` 은 ≈9.2–19.4 Å (≈10 Å) — **LLZO 막 = 정격자 하나 (13.07 Å) 정도, 양이온 골격은 ≈1 nm.** 면내 2×2 ≈ 26 Å.
- 도구: SIMAN · pymatgen · ASE · 시각화 VESTA · OVITO.

### 4-6. 분석 정의 (§V.F–I · 식 번호는 본문)
- (1) MSD(t) = (1/N) Σ |r_i(t) − r_i(0)\|² · (2) D = (1/2d) d⟨MSD⟩/dt — **d = 3 벌크 · d = 1 계면 (z)** · Arrhenius 최소제곱 · (3) **D_vac ≈ D_Li / n_vac** (희박 극한) · (4) **σ = e²Z²c_Li D_Li / k_BT** (Nernst–Einstein · Haven = 1 암묵).
- 점유: 매 스텝 각 Li 를 *가장 가까운 초기 자리* 에 배정 → 다중도로 정규화 (>1 가능). RDF (Li–Li · Li–O · 7 Å) · Voronoi (polydisperse) · Wigner–Seitz (OVITO).
- (5)(6) van Hove 자기·구별 부분 G_s · G_d · (7) **η_norm(t) = ∫_coop r²G_d / (∫_single r²G_d + ∫_coop r²G_d)** — 문턱은 NEB 경로 길이에서 (⚠ 본문 캡션 0–1.5 / 1.5–4 Å vs SI §S24.1 < 2.4 / 2.6–4.0 Å 로 서로 다르다).
- (8) **N_Σ = N_int + 2N_transit** — 계면을 건넌 뒤 LLZO 또는 Li 영역에 **t_residence 이상 머문** 이온만 1 회 · **양 계면 관통은 잔류 조건 없이 2 회**.
- (9) **j_z = e N_Σ / (2 A n_int Δt)** · n_int = 2 (✎ 400 K: 1.602×10⁻¹⁹ × 780 / (4 × 6.83×10⁻¹⁴ cm² × 41 ns) ≈ 1.1×10⁴ A/cm² ✓ `Fig. S43` — 면적 A = (2×13.069 Å)²).
- (10) **R_ct = RT/(zF j₀) = RT/(zF² k₀₀ C_oxy^(1−β) C_red^β) · exp(E_a/k_BT)** · z = 1 · β = 0.5 · Butler–Volmer 저과전압 선형화 (SI S18 · α_a + α_c = 1). ✎ k₀₀ 를 j₀ 에서 거꾸로 내므로 **R_ct 는 사실상 RT/(F j₀(300 K)) 하나**다 — k₀₀·농도는 장식이다.
- 직렬 응답시간 (SI S19): τ_j = l_j² / 2D_j · τ_tot ≈ τ_Li + τ_ct + τ_LLZO · E_eff = Σ τ_j E_j / Σ τ_j · τ_ct = τ_eff − τ_Li − τ_LLZO.
- PMF (SI S21 · 식 S14): ΔF(z) = −k_BT ln[ρ(z)/ρ_ref(z)] · ρ_ref = **상별 조각상수 기준밀도** (그래서 두 상의 화학퍼텐셜 차는 정의상 지워진다).

---

## 5. 결과 — 절별 상세 (그림 실독 포함)

### 5.1 작업 흐름 (`Fig. 1`)
`Fig. 1` 실독: 4 칸 — (a) 사전학습 (벌크: 가열·담금 *"30 ps (2000+2000 cfgs)"* · NVT · Nosé–Hoover / 계면: *"30 ps (3000+3000 cfgs)"* · *"두 계면이 같은 밀러지수·종단"* · *"MSD 는 z 만"*) · (b) MTP 매개변수화 (E·F) + 능동학습 고리 (선택 → 외삽? → DFT) · (c) MLMD 출력 4 종 (MSD · 전도도 · Li 확률밀도 · 교환전류 — 축소판이 `Fig. 4f`·`4g`·`4h` 와 `Fig. 7c`) · (d) 검증 8 + 2 항목 (공공에너지 · 점유 · 침입자 · RDF · Voronoi · NEB · van Hove · 협동비 / 계면: 횡단 수 · 공공에너지 프로파일 — 이 축소판의 프로파일 꼭대기 figure-read ≈0.8 eV = 앙상블 E_v 0.81 eV 와 같은 그림으로 보인다).

### 5.2 MTP 정확도와 '통합 MTP' 의 실패 (SI S7–S8)
- 계별 MTP 검증 오차는 §3c — 벌크 ≈1 meV/atom · 0.06 eV/Å · 0.1 GPa · 계면 ≈3 meV/atom · 0.07 eV/Å · 0.8 GPa (본문 요약).
- 세 LLZO 는 La–O · Zr–O 거리 (`Table S13`) · 6.3 Å 구 안 원자 구성 (`Table S14`: 총 ≈88 원자) 이 비슷해 **하나의 MTP** 를 시도 → **힘 RMSE 는 ≈0.01 eV/Å 만 늘었는데 에너지는 최대 355 meV/atom 이 한꺼번에 이동** (`Table S16`·`S17` · MAE ≈ RMSE ≈ MaxAE).
- 저자 결론: *"열역학 물성에는 부적합, 힘이 지배하는 물성 (장벽·MSD) 에는 희망"*.
- ✎ **우리 해석**: MAE ≈ RMSE ≈ MaxAE 인 오차는 **원소별 기준에너지 (species constant)** 가 조성 고정 학습셋에서 결정되지 않을 때의 전형이다. 같은 뿌리가 `Table S20` 의 **절대 공공형성에너지 ≈1.14 eV 어긋남** 에도 보인다 (상대값은 23 meV 이내). 저자는 원인을 짚지 않는다.
- ⚠ c-LLZO Zr–O **2.030 Å · std 0.000** (`Table S13`) — 96 결합이 모두 같다 = 이완 안 된 대칭 구조로 잰 값 (t- · Ga-LLZO 는 2.13 Å).

### 5.3 자리 점유 (`Fig. 2` · `Table S19`)
`Fig. 2` 실독 (2 ns · 온도는 `Table S19` 에서 **700 K**): (a) t-LLZO 8a **≈0.82** (점선 · 0.7–0.95 로 요동) · 16f **≈1.07** · 32g **≈1.01** — **점유 > 1** 은 '가장 가까운 자리' 배정의 산물 (8a 에서 밀려난 Li 가 16f 로 세어진다 · ✎ 8×0.824 + 16×1.073 + 32×1.007 = 56.0 ✓). (b) Ga-LLZO 24d **≈0.91** · 96h **≈0.31** — ⚠ 캡션은 *"정규화했다"* 는데 그려진 것은 `Table S19` 의 **비정규화** 값 (0.908 · 0.307 · 표에는 '23d · 95h' 로 찍혀 있다).
c-LLZO (`Fig. S18` 미독 · 표): 24d 0.963 · 96h 0.343 → **24d/96h Li 수 비 ≈0.7 (실험 0.67)** — 종전 DFT/AIMD 의 ≈0.2 보다 낫다는 것이 저자 주장 (Holland 집계 범위 0.17–0.75).

### 5.4 공공형성 에너지 (SI S11 · `Fig. S20`·`S22`·`S45`)
- t-LLZO 세 자리 순서 E_f(Li1) > E_f(Li3) > E_f(Li2) 를 MTP 가 재현 (상대 ≤ 23 meV). PBE vs PBEsol 차 (~0.15 eV) 보다 작다는 비교로 정당화. 🔴 절대값 1.14 eV 차는 언급 없음 (§5.2).
- `Fig. S20` 실독: 3×3×3 bcc Li 의 E_vac 이 등방 변형 0 → 10 % 에서 **0.515 → 0.668 eV** 단조 증가 · 분홍 점선 (Li\|Ga-LLZO 변형) ≈4.6 % · 파란 점선 (Li\|t-LLZO) ≈7.9 % → 두 계면 차 ≈0.04 eV. ⚠ 실제 계면 변형은 **이축 면내 압축** 인데 시험은 **등방** 이다. 그리고 두 계면의 *차* 만 보고 **각 계면이 벌크 Li 보다 ≈0.1–0.15 eV 높은 E_vac 를 갖는다** 는 점 (Li 영역이 벌크 Li 가 아님) 은 논의하지 않는다.
- `Fig. S22` 실독 (Li\|Ga-LLZO · E_f − E₀ vs z): (a) 비이완 — Li 영역 ≈2.3–2.5 eV · LLZO 음영 (z ≈5–14 Å) 안에서 산란 2.7–3.9 eV · PCHIP 꼭대기 ≈3.5 eV · 표시 장벽 **0.59 / 0.16 eV**. (b) 이완 — 전 범위 1.9–2.6 eV · 표시 **0.29 / 0.21 eV** · Li 쪽 근계면 (z ≈2–4 Å) 이 최저 (≈2.0). 저자: 두 계면 모두 **최소는 계면, 최대는 LLZO 안** · 비이완 절대값은 두 계면이 ≈1 eV 다르지만 이완하면 ≈0.15 eV 로 줄어든다 (Li\|t-LLZO 는 원자가 평균 ≈2 Å 움직이는 재배열).
- `Fig. S45` 실독 (MLMD 스냅샷 이완 E_v · 평균창 5 개): 꼭대기 z ≈14 Å 에서 **≈0.22–0.30 eV** (창마다 다르다) — 시간에 따라 지형이 흔들린다.

### 5.5 NEB — DFT vs MTP (`Fig. 3` · SI S12)
`Fig. 3` 실독:
- (a) 벌크 장벽: 점 **5 개뿐** — bcc Li (DFT ≈55 · ≈465 meV) · t-LLZO (≈100 · ≈515 · ≈598). MAE 15.2 · MaxAE 25.5 meV. (b) 경로 길이 MAE 0.10 Å.
- (c) **Li\|t-LLZO 11 경로**: DFT 155–515 meV vs MTP 100–600 meV · **MTP 100–370 meV 구간에서는 순위 상관이 거의 없다** (예: MTP ≈185 → DFT ≈340 · MTP ≈365 → DFT ≈250) · MAE **65.6** · MaxAE **154.9 meV**. (d) 경로 길이 MAE 0.11 Å.
- SI: 외삽 등급 γ < 30 인 9 경로는 믿을 만하고 γ > 30 인 2 경로는 *"최대 0.25 eV"* 차 — 원인 = *"MTP 학습 중 가능한 공공 초기위치를 다 못 뽑았다"*. ⚠ AL 중단 문턱 (20) 보다 큰 γ 의 구성이 NEB 에 쓰였다는 뜻이다.
- 🔴 **헤드라인 계 (Li\|Ga-LLZO) 는 NEB 검증이 0 이다** (SI S12.2 제목에만 있다). 본문 *"closely align ... for both bulk and interfacial structures"* 는 계면에 대해 과장이다 — 계면 MAE 66 meV 는 헤드라인 167 meV 의 **≈40 %**.

### 5.6 학습 비용 (`Fig. S16`·`S17` · 미독 · 본문)
DFT 단계가 전체의 > 50 % · 계면은 AL 처음·끝 반복에서 새 구성이 적어 MLMD·재학습 비중이 커진다 — *"계산 대부분이 새 학습 데이터 생성에 쓰인다 = 2 단계 학습의 효율"*.

### 5.7 Li 금속 (`Fig. 4i–l` · `Fig. S32`·`S33`)
`Fig. 4j` 실독: 250–450 K · 20 ns · 모든 MSD 가 선형 (250 K 도 20 ns 에 ≈265 Å²). `Fig. 4k`: 저온 녹색 (250–325 K) **50 meV** · D₀ 2.3×10⁻⁶ · D(300 K) 3.3×10⁻⁷ / 고온 파랑 (350–450 K) **99 meV**. 짝 정상 (✎ 250 K: 265 Å² / (6 × 20 ns) = 2.2×10⁻⁷ ↔ 1000/T = 4.0 의 점 ≈2.2×10⁻⁷).
`Fig. 4l` 확률밀도: bcc 격자점에 둥근 덩어리 — 침입자 경로 없음.
`Fig. S32a` (공공 0.2 %): 250–450 K 전부 선형 · `Fig. S32b` (무공공): figure-read 200–400 K ≈0 (점선) · 425 K 20 ns ≈33 Å² · **450 K 는 t ≈0 에서 수직 상승** = 용융. `Fig. S33`: 무공공 450 K (회색) 첫 피크 ≈2.45 · 둘째 이후가 뭉개진 액체형 / 공공 450 K (녹색) 는 오히려 뾰족 (⚠ 300 K 보다 높다 — 이상하지만 저자 논의 없음).
⇒ **이 MTP 에서 Li 의 결정성이 무너지기 시작하는 온도 = 425–450 K** — 계면 전하이동 창 (400–450 K) 과 겹친다 (§10-③).

### 5.8 LLZO 상들 (`Fig. 4a–h` · `Fig. S35`·`S36`) — 🔴 Arrhenius 짝 밀림 (✎ 우리 재판독)
**본문이 말하는 것**: 무공공 t-LLZO 는 800 K 까지 MSD ≈0 (공공 없음) → 그 위에서 침입형 (Frenkel) 확산 시작. Ga-LLZO E_a 200 meV · D_vac 1.4×10⁻⁸ ≈ c-LLZO (243 meV · 1.7×10⁻⁸) — Ga 가 사면체·팔면체 둘 다 차지해 고장벽 팔면체–사면체 홉을 억제 (E_a ↓) 하면서 통로를 일부 막아 (D ↓) **c-LLZO 전도도의 ≈80 %**. 공공 t-LLZO 는 **E_a 116 meV · D_vac 8.6×10⁻⁶ ⇒ c-LLZO 대리모형 부적합**.

**`Fig. 4` 실독**:
- (b) t-LLZO 무공공 MSD 0–2 ns: 실선 800–1200 K · 점선 300–700 K (삽입: 1.9–2.0 ns 에 **0.1–0.45 Å² 평탄** = 덜컹거림만). figure-read 2 ns MSD: 800 K **≈3** · 900 K **≈28** · 1000 K **≈124 Å²** · 1100 K 는 ≈1.08 ns 에 · 1200 K 는 ≈0.52 ns 에 150 Å² 도달 → ✎ D = MSD/6t ≈ **2.5×10⁻⁸ · 2.3×10⁻⁷ · 1.0×10⁻⁶ · 2.3×10⁻⁶ · 4.8×10⁻⁶ cm²/s**.
- (c) Arrhenius: 점 5 개가 **1000/T = 3.33 · 2.50 · 2.00 · 1.67 · 1.43 (= 300 · 400 · 500 · 600 · 700 K)** 에 있고 D ≈ **2.3×10⁻⁸ · 2.5×10⁻⁷ · 1.03×10⁻⁶ · 2.3×10⁻⁶ · 4.3×10⁻⁶** · 범례 *"high-E_a = 237 meV · D₀ 2.3×10⁻⁴ · D(300 K) 2.4×10⁻⁸"*.
- ⇒ **(c) 의 D 는 (b) 의 800–1200 K 실선과 하나씩 맞고, x 위치는 300–700 K 점선 (MSD 평탄 · 적합 제외) 의 온도다.** 300 K 의 '실측점' 2.4×10⁻⁸ 이면 2 ns 에 MSD ≈2.9 Å² 여야 하는데 삽입의 300 K 는 ≈0.1 Å² 다.
- (f)(g) Ga-LLZO: 전부 실선 (400–1300 K) · 저온 녹색 점 400·550·700 K 의 D (figure-read 6.5×10⁻⁸ · 2.3×10⁻⁷ · 8×10⁻⁷) 가 자기 MSD (8 · 28 · 90 Å² @2 ns) 와 맞는다 → **정상**. (h) 확률밀도: Ga 두 자리 (점선 원) 주변에서 연결망이 끊긴다.

**같은 규칙이 두 번 더 나온다**:

| 패널 | 포함 (실선) | 제외 (점선) | Arrhenius 점의 x (1000/T) | 점들의 D 가 실제로 맞는 MSD | 보고값 | ✎ 재짝지음 추정 (비인용) |
|---|---|---|---|---|---|---|
| `Fig. 4b`→`4c` t-LLZO 무공공 | 800–1200 K (5) | 300–700 K (5) | 300–700 K | 800–1200 K (5 칸 밀림) | 237 ± 11 meV · D(300 K) 2.4×10⁻⁸ | **≈1.07 eV** 단일 적합 (국소 기울기 0.6 → 1.5 eV 로 휨) |
| `Fig. S35a`→`S35b` t-LLZO 1.8 % 공공 | 400–1300 K (9) | 300 K (1) | 300–1100 K | 한 칸씩 위 (D400 → 300 자리 …) | **저온 116 ± 12 meV · D(300 K) 1.5×10⁻⁷ · σ 23.4** | 400–700 K 재적합 **≈0.17–0.18 eV** · D_Li(300 K) ≈3×10⁻⁸ ⇒ **σ ≈4–5 mS/cm** (같은 NE 비례) |
| `Fig. S38b`→`S38c` Li\|Ga-LLZO MSD_Z | 400–450 K (4) | 300–390 K (4) | 300 · 350 · 375 · 390 K | 400 · 415 · 430 · 450 K (4 칸 밀림) | **E_eff 72 meV · D_eff(300 K) 7.0×10⁻⁸** (`Table S25`) | **≈0.21 eV** · D_eff(300 K) ≈1×10⁻⁸ |
| 대조: `Fig. 4g` Ga · `Fig. 4k` Li · `Fig. S36` c-LLZO | 전부 | 없음 | 자기 온도 | 일치 | 200 · 50 · 243 meV | 영향 없음 |

figure-read 근거 (`Fig. S35`): MSD @2 ns 400 K ≈19.5 · 500 K ≈50 · 600 K ≈105 Å² · 700 K 는 ≈1.82 ns · 800 K ≈1.18 · 900 K ≈0.93 · 1000 K ≈0.66 · 1100 K ≈0.50 · 1300 K ≈0.36 ns 에 150 Å² → D ≈ 1.6×10⁻⁷ · 4.2×10⁻⁷ · 8.75×10⁻⁷ · 1.37×10⁻⁶ · 2.1×10⁻⁶ · 2.7×10⁻⁶ · 3.8×10⁻⁶ · 5.0×10⁻⁶ · 6.9×10⁻⁶ ↔ (b) 의 점 (x = 3.33 … 0.91) ≈ 1.6×10⁻⁷ · 4.2×10⁻⁷ · 9×10⁻⁷ · 1.45×10⁻⁶ · 2.1×10⁻⁶ · 2.65×10⁻⁶ · 4.0×10⁻⁶ · 5×10⁻⁶ · 7×10⁻⁶ — **9 점 전부 한 칸 밀림으로 맞는다** (1300 K 위치 x = 0.77 에는 점이 없다).
figure-read 근거 (`Fig. S38`): 점선 맞춤 기울기 (5–25 ns) 400 / 415 / 430 / 450 K ≈ 4.4 / 5.9 / 7.2 / 8.65 Å²/ns → ÷6 = 0.73 / 0.98 / 1.2 / 1.44 ×10⁻⁷ ↔ (c) 의 점 (x = 3.33 · 2.86 · 2.67 · 2.56) ≈ 0.67 · 0.98 · 1.2 · 1.45 ×10⁻⁷. 거꾸로 390 K 점선의 기울기는 ≈1.5 Å²/ns (÷6 ≈0.25×10⁻⁷) 라 x = 2.56 의 1.45×10⁻⁷ 과 안 맞는다. ⚠ 그려진 D 는 ÷6 (d = 3) 꼴인데 §V.F 는 계면에 d = 1 이라 쓴다 — 정규화도 어긋난다.

**읽기**: 세 패널 모두 *제외된 런 수 만큼 D 목록이 낮은 온도 쪽으로 밀려 있다* — 제외 마스크를 D 에만 걸고 T 목록에는 안 건 꼴의 처리 오류로 보인다 (✎ 우리 추정 · 저자 확인 필요 · 데이터 비공개라 원자료 검산 불가).
**결과에 미치는 것**:
- 본문 `Table I`·`Table II` 의 **t-LLZO 공공 116 meV · 23.4 mS/cm · D_vac 8.6×10⁻⁶** 이 이 버그 안에 있다. 재짝지음 (≈0.175 eV · ≈4–5 mS/cm · D_vac ≈1.6×10⁻⁶) 으로도 **"c-LLZO (0.243 eV · 1.4 mS/cm) 보다 장벽 낮고 빠르다 → 대리모형 부적합"** 이라는 *방향* 은 남는다. *크기* 는 줄어든다 (σ 17 배 → ≈3 배).
- SI S19.2 의 **"τ_ct < 0 ⇒ 전하이동은 이 셀에서 율속 아님"** 은 E_eff 72 meV · D_eff 7.0×10⁻⁸ 에 서 있다. ✎ 재짝지음 D_eff(300 K) ≈1×10⁻⁸ 이면 τ_eff = L²/2D ≈ 4.0×10⁻⁶ s > τ_LLZO 1.08×10⁻⁶ → **τ_ct ≈ +2.9×10⁻⁶ s (τ_eff 의 ≈70 %)** — 저자 자신의 직렬 모형 안에서 결론이 **뒤집힌다**.
- 본문 *"E_a = 167 meV is higher than the effective activation energy derived from MSD_Z (Fig. S38)"* 도 ✎ E_eff ≈0.21 eV 면 **반대 부등호**다 (오히려 E_eff ≈ E_Ga-LLZO 0.20 eV 로 'LLZO 막이 율속' 서사와는 더 잘 맞는다).
- **헤드라인 167 meV · j₀ · R_ct 는 이 버그 밖이다** — `Fig. 7c` 는 x = 2.22–2.50 (= 450–400 K) 에 점이 있고 `Fig. S43` 의 j_z 와 일치한다 (✎ 재회귀 0.169 eV).

### 5.9 이방성 · 골격 안정 (SI S13 · S16)
- A_aniso = 2MSD_z / (MSD_x + MSD_y): c-/Ga-LLZO ≈1 (등방) · t-LLZO ≈0.75 (z 느림 · Chen 2018 과 정합) · **계면 셀 < 0.03** (Li 층의 면내 운동이 지배).
- La · Zr · O MSD < 0.5 Å² (`Fig. S26` 실독: t-LLZO 300–1300 K · La 0.02–0.12 · Zr 0.05–0.20 · O 0.03–0.14 Å² 평탄). Ga 는 벌크에서 > 1000 K 에 MSD > 5 Å² · **계면 셀에서는 ≈400 K 부터 움직인다** → 저자: *Ga 손실 → 증착 Li 로 용해 (펠릿 열처리 ≈500 K) · XPS/DFT 의 Ga–Li 합금 보고와 정합 · dopant 손실이 t-LLZO 전이를 촉진해 Li 전달을 막을 수 있다.*
- ⚠ 즉 **전하이동을 잰 400–450 K 창에서 계면이 화학적으로 움직이고 있다** (Ga 이동) — 정상상태인지의 점검은 `Fig. S42` (400 K 누적 횡단 ≈선형) 뿐이다.

### 5.10 협동 이동 (`Fig. 5` · `Fig. 6` · SI S23–S24)
`Fig. 5` 실독 (Ga-LLZO · 700 K · 지연 2–1000 ps): (a) **자기 부분** 4πr²G_s — 첫 피크 r ≈0.4 Å (덜컹거림) 높이 **≈1.6 (2 ps) → ≈0.14 (1000 ps)** · 둘째 r ≈2.4–2.6 Å ('단일 홉') ≈0.1–0.26 · 셋째 r ≈4.9 Å ('협동') ≈0.1–0.17. (b) **구별 부분** 4πr²G_d — r ≈0.3–0.5 Å 피크 (≈0 at 2–10 ps → **≈0.45 at 1000 ps**) = '협동' · r ≈2.6–2.9 Å 피크 **≈1.1–1.35 가 2 ps 부터 이미 있다** = '단일 홉'.
`Fig. 6` 실독 (η_norm): Li 금속 **≈8 → 13 %** (300–450 K) · Ga-LLZO ≈28 % (300–400 K) → ≈39 % (1300 K) · c-LLZO ≈32 % (400 K) → ≈40 % (1000 K) → ≈35 % (1300 K) · t-LLZO 공공 ≈29 → 37 % · t-LLZO 무공공 ≈24 % (800 K) → ≈38 % (1200 K). 본문: *"> 27 % · 온도와 함께 증가"* (✎ Li 금속·800 K 무공공은 예외). 그래프 방법 (SI S23.2 · `Fig. S50`·`S51` 미독): LLZO **≈20 % (300 K) → ≈50 % (1200 K)** · Li **5–10 %**.
🔴 **우리 해석 (§10-⑨)**: (b) 의 '단일 홉' 피크는 지연 2 ps 에 이미 다 자라 있다 — **정적 Li–Li 이웃 껍질** (`Table S26` Li–Li RDF 첫 피크 2.50 Å) 이지 홉이 아니다. 긴 지연의 r → 0 피크는 *다른 Li 가 원래 자리를 다시 채운 것* 이라 **순차 (비협동) 홉으로도 생긴다**. ⇒ 긴 지연의 η_norm 은 '협동 비율' 이라기보다 *자리 재점유 대 이웃껍질 면적비* 다. 본문도 *"distinct 둘째 피크엔 움직이지 않는 Li 도 기여"* 라 일부 인정한다. 협동성을 말하려면 **짧은 지연 (홉 지속시간 급)** 에서 G_d(r→0) 가 서는지를 봐야 한다 (He–Zhu–Mo 2017 의 원래 쓰임).
기전 서술자 (`Table S27` · t-LLZO 400 vs 1000 K): Voronoi **14.96 ± 1.04 vs 15.50 ± 1.30 Å³** · WS 침입자 **0.03 ± 0.16 vs 6.59 ± 2.09** → 고온 레짐 = Frenkel 매개.

### 5.11 계면 MD (`Fig. 7` · `Fig. S37`·`S38`·`S42`)
`Fig. 7a` / `Fig. S38a` 실독: 가로 c (= 법선 z) ≈28 Å · 세로 a ≈13 Å (학습 셀 뷰). 다면체 (LLZO 골격) 가 가로의 **≈1/4–1/3** 만 차지하고 나머지가 Li 금속 (녹색 구). 즉 *계면 둘이 ≈1 nm 막 하나를 사이에 두고 마주 본다*.
`Fig. 7b` 실독 (MSD_Z · 0–40 ns): 실선 450 K (보이는 끝 ≈25 ns · ≈270 Å² — 그 뒤는 범례에 가려 런 길이 불명) · 430 K (≈300 @37 ns) · 415 K (≈290 @40 ns) · 400 K (≈220 @40 ns) / 점선 390 K **≈100** · 375 K ≈50 · 350 K ≈48 · 300 K ≈30 Å² @40 ns. **390 → 400 K 사이 2 배 넘는 도약** — 저자: *"Ga-LLZO 에서 금속 Li 층 침입 자리로의 홉이 켜진다"* → 400–450 K 로 분석 제한. 모든 곡선이 첫 ≈2 ns 에 ≈30–50 Å² 로 급등 후 선형 (초기 비선형 구간).
`Fig. S37` 실독 (Li\|t-LLZO): 500 K 하나만 실선 (2 ns 에 ≈90 Å²) · 200–450 K 점선 · **Arrhenius 패널 없음** · 런 길이 2 ns (Ga 계면의 1/20).
`Fig. S42` 실독 (400 K · 누적 사건 · 1–41 ns): 총 횡단 (녹색) **≈780** · 계면 단일 (파랑) **≈300** · 관통 (회색) **≈240** — 파랑은 ≈38 ns 이후 평탄 = **끝 2.8 ns 는 잔류 조건을 못 채워 셀 수 없는 검열 구간** · 회색은 끝까지 오른다 (관통은 잔류 조건 면제). ✎ 센 횡단의 **≈62 % (2×240/780) 가 관통** — 1 nm 막을 통째로 지나는 이온이 교환전류의 다수다.

### 5.12 잔류시간 수렴 (`Fig. 8`)
`Fig. 8` 실독 (픽셀 판독 · 축 0.05 eV = 107 px): t_res 0.1 ns **0.040 eV** → 0.2–0.4 ns **음수 (최저 ≈ −0.033 @0.3 ns)** → 0.5 ns 0.018 → 0.8 ns ≈0.09 → 1.0 ns ≈0.109 → 1.4 ns ≈0.129 → 2.0 ns ≈0.148 → 2.2 ns ≈0.150 → **2.4 / 2.6 / 2.8 ns ≈0.1535 / 0.1533 / 0.1528 eV** (오차막대 figure-read ≈ ±0.014).
- **필터가 짧으면 E_a 가 음수** = 덜컹거림이 온도와 함께 *덜* 세어지는 비물리 — 필터의 필요성은 그림이 잘 보여준다.
- 🔴 **고원 ≈0.153 eV ≠ 캡션 "converged value (167 ± 18) meV"** (14 meV 차 · 1σ 안이지만 '수렴값' 으로 적힌 숫자가 그림에 없다). `Fig. 7c`·`Table I` 의 167 은 `Fig. S43` 네 점의 회귀와 맞으므로 (✎ 0.169), **`Fig. 8` 은 다른 설정·자료로 만든 그림** 으로 보인다.
- 고원은 **세 점 (2.4–2.8 ns)** 뿐이고, 제시된 것은 **E_a 의 수렴뿐 — j₀ (따라서 R_ct) 의 t_res 의존은 그림이 없다**. 필터를 길게 할수록 센 사건은 단조로 줄므로 j₀ 는 계속 내려가고 R_ct 는 계속 오른다 (✎ 원리상).

### 5.13 Butler–Volmer · k₀₀ · R_ct (§II.D.3 · SI S18)
- k₀₀^calc **339 cm/s** (j₀ 에서 역산) vs k₀₀^expt **102 cm/s** (Krauskopf 2019 의 E_a 0.37 eV 와 2020 의 R_ct 0.08 Ω cm² 를 *섞어서* — 둘 다 Li₆.₂₅Al₀.₂₅La₃Zr₂O₁₂ 라 가능하다는 논리) → 비 **3.3 = 평면/실제 접촉면적 비** → *실험 계면에 공극이 있다* (Krauskopf 해석과 정합).
- R_ct^calc **1.01×10⁻⁵ Ω cm²** ≪ 0.08 → *"고유 전하이동 저항은 극히 작고 Li\|LLZO 수송을 율속하지 않는다 · 0.08 은 전류 수축 때문에 상한이라는 Krauskopf 해석과 정합"*.
- ✎ 격차 분해는 §3b — 장벽 차가 log 기준 ≈87 %. **면적비는 E_a 가 같을 때만 전인자 비로 읽을 수 있다** (§10-⑧).

### 5.14 논의 (§III) — 문헌 · 정적 NEB · 일정전하 한계
- **문헌 시뮬레이션의 레짐 함정 (§III.C)**: 고온 Frenkel 레짐에서 300 K 로 외삽하면 Ga-LLZO D 가 저온 자료보다 **≈4 배 낮게** 나온다 (`Table S22`) · Miara (AIMD > 600 K) t-LLZO ≈0.001 mS/cm vs Andriyevsky (> 1350 K) 외삽 ≈0.18 mS/cm · Andriyevsky 공공 셀 0.19 eV vs 무공공 0.36–0.43 eV. ⇒ *"300 K 확산을 모델하려면 저온 레짐을 샘플하거나 레짐 전환을 명시적으로 다뤄야 한다"* — 🔴 같은 기준을 자기 헤드라인 (400–450 K → 300 K · 390/400 K 불연속 위) 에는 적용하지 않는다 (§10-②).
- **정적 NEB 0.9 eV vs MLMD 0.17 eV (§III.D)**: NEB 는 단일 MEP · 열 진동·엔트로피 무시 · AIMD 샘플링은 전자 재분배를 허용 (일정전하 제약 일부 완화) · MLMD 는 초기 추측이 놓친 저장벽 경로를 찾는다 · DFT-NEB ≈ MTP-NEB 이므로 차이는 학습 불량이 아니다.
- **앙상블 화학퍼텐셜 0.4 eV (§III.D · SI S20)**: Li 를 *전자와 함께 중성 공공* 으로 빼는 기술이라 Li⁺ 추출 + 전자 이동을 못 담는다 → 부적용. (같은 과대가 DFT-NEB 에서도 — Li⁰ 를 전자째 옮긴다.)
- **일정전하 한계 (§III.E)**: 영 과전압 · 일정전하 MLMD · 유한 과전압은 대정준 (일정전위) DFT 로 재학습해야 · 문헌상 과전압이 장벽을 수십–수백 meV 움직인다 (Campbell −25 ~ −70 meV · Tran 최대 +170 meV). PMF ≈0.03 eV (`Fig. S47`) 로 *일정전위 보정은 작다* 고 추정 → **R_ct 는 평형 조건의 하한 추정** · 고율·비평형 조건 예측이 아니다. 비단열 (Li⁰ → Li⁺ 시 전자 들뜸) 효과도 미포함.
- `Fig. S47` 실독 (450 K · 0–28.3 Å): LLZO 음영 ≈9.2–19.4 Å · 원자료 (회색) ±0.04 eV 요동 · 평활 (파랑) 최대 **≈+0.023 eV** (z ≈11 · 17.7 Å) · 최저 ≈ −0.01 · Li 영역 ±0.005. ⚠ ρ_ref 가 상별로 따로라 **두 상의 Li 화학퍼텐셜 차는 정의상 0 으로 지워진다** — 'PMF 장벽 ≈0.03 eV' 는 *각 상 안의 밀도 요철* 이지 전달 장벽이 아니다 (저자도 SI 에 *"kinetic rate 를 정하지 않는다"* 고 적는다).

---

## 6. 주장 vs 근거 강도 ★★

| 주장 | 근거 | 강도 | 이유 |
|---|---|---|---|
| MTP 가 가넷 벌크의 E·F·S 를 DFT 수준으로 재현 | `Table S7`–`S10` (RMSE ≈1 meV/atom · 0.06 eV/Å) | **강** | 계별 학습 · 검증셋 별도 |
| MTP-NEB ≈ DFT-NEB (벌크) | `Fig. 3a,b` (5 점 · MAE 15 meV) | 중 | 점이 적다 |
| MTP-NEB ≈ DFT-NEB (계면) | `Fig. 3c,d` (Li\|t-LLZO · MAE 66 · MaxAE 155 meV) | **약** | 순위 상관 약함 · **Li\|Ga-LLZO 0 건** |
| c-LLZO 24d/96h ≈0.7 (실험 0.67) | `Table S19` | 중 | 700 K 단일 런 · 자리 배정 규칙 의존 |
| Ga-LLZO 200 meV · 1.1 mS/cm 이 실험과 정합 | `Fig. 4f,g` · `Table II` | 중 | 짝 정상 · 단일 궤적 · Haven = 1 암묵 · 단일 Ga 배열 |
| t-LLZO 공공 116 meV · 23.4 mS/cm | `Fig. S35` | **✗ (✎ 짝 밀림)** | 방향만 남는다 (≈0.175 eV · ≈4–5 mS/cm) |
| 무공공 t-LLZO 고온 237 meV | `Fig. 4c` · `Table S22` | **✗ (✎ 짝 밀림)** | 재짝지음 ≈1.1 eV |
| LLZO 모두 800 K 아래 공공 매개 | `Table S27` · `Fig. S48` | 중 | t-LLZO 400/1000 K 두 점만 정량 |
| 협동 이동 > 27 % | `Fig. 5`·`6` (G_d 긴 지연) | **약** | 지표가 협동과 순차를 못 가른다 (§5.10) |
| **Li\|Ga-LLZO E_a = 167 ± 18 meV** | `Fig. 7c` (400–450 K 4 점) | 중–약 | 짝 정상 · 그러나 50 K 폭 · Li 무질서 창 · `Fig. 8` 고원 0.153 과 불일치 · 단일 궤적 |
| **R_ct ≈ 1×10⁻⁵ Ω cm² (300 K)** | j₀ 외삽 + BV 선형화 | **약 (하한으로만)** | 300 K 외삽 · j₀ 의 t_res 수렴 미제시 · 박막·공공 3 %·변형 의존 · 일정전하 |
| R_ct 는 율속 아님 | 위 + SI S19 (τ_ct < 0) | 약 | S19 는 ✎ 짝 밀림 위 · 재짝지음 시 뒤집힘 |
| k₀₀ 비 3.3 = 면적비 | `Table S24` | **✗** | E_a 가 다른 두 적합의 전인자 비 (§10-⑧) |
| 정적 NEB (0.9 eV) 는 과대 | MLMD vs NEB | 중 | ✎ 0.9 eV 경로는 40 ns 에 원리상 안 보인다 → *다른 경로* 일 가능성 |

---

## 7. 우리와의 대조 ★★ (방법 수준 — `../our_dft_baseline.md` · CLAUDE.md MLIP-MD 줄)

> 규율: **계가 다르다 (가넷 vs 아르지로다이트).** 아래는 *규약·함정* 의 대조이고 **값 대 값은 0 건**이다. 우리 MD 값은 레지스트리에서도 *절대값 비인용 · 상대차만* (1저자 2026-09-18) 이고 box331 값은 `RT_extrapolation` 금지가 걸려 있다.

### 7-1. MLIP-MD 규약

| 항목 | Burov 2026 | 우리 (CLAUDE.md · `canonical_registry.json`) | 같은가 / 다른가 · 이유 |
|---|---|---|---|
| 모델 | **계별 MTP 6 개** (level 20 · cutoff 6.3 Å · 능동학습 γ 2/20) | **UMA-s-1p1 (omat) 범용 · 미세조정 없음** | 다름 — 그들은 전이성을 버리고 정확도를 샀다 (`Table S16`: 계를 바꾸면 355 meV/atom 이동). 우리는 범용이라 원소 기준에너지는 학습 분포에서 정해진다. ⚠ UMA 도 Li₃N 결정론적 편향 판정이 있다 — '범용 = 안전' 아님 |
| 힘 정확도 | 검증 RMSE 0.05–0.07 eV/Å (자기 계) | UMA Li₃PS₄ 힘 MAE 30 meV/Å (`db/properties/mlip_bench_li3ps4_uma.json`) | 계·지표가 달라 비교 불가 |
| 앙상블 · dt | NVT (생산 열욕 미기재) · 2 fs · 2 ns (벌크) / 40 ns (계면) | Langevin NVT · 2 fs · friction 0.02 · 평형 5 ps + 생산 200 ps | 그들이 10–200 배 길다 (MTP 가 싸다) |
| MSD 적합 창 | *"선형 구간"* (곡선마다 · 정의 없음 · `Fig. S38` 은 ≈5–25 ns) | **2–50 ps 고정** (`tools/convention_check.py`) | 다름 — 그들은 창이 사후 선택이다 |
| 포함 문턱 | MSD > 9 Å² / MSD_Z > 100 Å² (크기만) | (li2s 유리 카드 · 외부 1저자 · 잠정) C1 창끝 MSD ≥ 3 Å² **+ C2 β 0.8–1.2** | 그들은 **확산 영역 (β) 검사가 없다** — `Fig. 7b` 의 초기 급등 구간이 적합 창에 안 들어가게 손으로 피했다 |
| Arrhenius | 5–10 온도 · 두 레짐 분할 (T_switch 800 K) | 600/800/1000 K 3 점 (400/500 K 제외 판정) | 그들이 조밀 — 그런데 🔴 **제외 런이 있는 패널에서 D–T 짝이 밀렸다** (§5.8). 우리 경로 점검은 §11 |
| 오차막대 | 적합 68.3 % 구간 (온도당 궤적 1 개) | 멀티시드 판정만 (modelc 600 K 3-시드 등 · 단일 시드 비율 철회 선례) | 다름 — 그들의 ± 는 시드 산포가 아니다 |
| σ | NE · **Haven = 1 암묵** · 300 K 외삽 절대값 보고 | NE Haven = 1 · **절대값 인용 금지** | **같은 식 · 다른 인용 규율** |
| 무질서 | c-LLZO Ewald 단일 배열 · Ga 4 배치 중 최저 1 개 | modelc 무질서 앙상블 (d · cfg) | 다름 — 그들의 c-/Ga-LLZO 값은 *배열 하나* 의 값 |
| 셀 정책 | AIMD 전 수축·팽창 격자 스캔 (Pulay 완화) → 고정 격자 이온 이완 · MLMD 는 NPT 최적화 후 NVT | **고정셀 + EOS (BM3) → V₀ 에서 이온만** · vc-relax 금지 (DFT) / UMA 경로는 형상 무제한 필터 (`cell_policy_gap_2026_09_13.json`) | **DFT 쪽은 같은 정신** (✅) · MLMD 쪽은 둘 다 셀을 MLIP 에 맡긴다 |
| 300 K 외삽 | 헤드라인 (j₀·R_ct·σ) 전부 | box331 Ea 에 `RT_extrapolation` 금지 | **우리 금지 규칙의 외부 사례** — 저자 §III.C 가 같은 이유로 문헌을 비판한다 |

### 7-2. 계면 · Li 금속

| 항목 | Burov 2026 | 우리 | 판정 |
|---|---|---|---|
| Li 금속 계면 MD | Li(100)\|LLZO(100) · 1144 원자 · 40 ns · 공공 3 % | Li 금속\|SE 계면 MD 트랙 **없음** (SEI 산물 Li₃Nd · Li₂S 는 NEB·정적) | 우리 공백 — 레시피 원형으로 보관 (§11) |
| '전하이동' 의 정의 | Li⁺ 횡단 횟수 (잔류시간 필터) → j₀ → R_ct | W_ad 외주의 '전하이동 신호' = 전자 재분배 (LOCPOT/Bader) | **같은 이름 · 다른 양** — 섞지 않는다 |
| 계면 E_v 지도 | MTP 단일점·이완 E_v(z) · 앙상블 평균 · 이완 전후 0.59 → 0.29 eV | §H *"계면 Li 자리별 공공 형성에너지 E_v — 우리 원장 0 건"* | **보강 근거**: MLIP E_v 는 상대값 ≤ 23 meV 지만 **절대값 ≈1.1 eV 어긋남** · E_v 지도의 '장벽' (0.29–0.81 eV) ≠ 동역학 횡단 장벽 (0.167) |
| 관측창 · 홉 수 | 8 ps AIMD '형태 변화 없음' · 40 ns MLMD '골격 무결' | D-2026-10-05 · D-2026-09-27 | §3g — 8 ps 는 ≳0.16 eV 를 못 본다 |

### 7-3. 🔑 층위 결론 (원고·발표용)
> **"MLIP-MD 로 Li\|SE 계면의 이온 전달 교환전류를 재는 첫 정량 레시피 (잔류시간 필터 + Butler–Volmer 선형화) 는 있다. 그러나 그 출력 R_ct 는 (i) 필터 길이 (ii) 막 두께 (iii) 금속 쪽 공공·변형 (iv) 외삽 온도 창에 대한 수렴이 보여져야 *값* 이 되고, 이 논문은 E_a 의 필터 수렴 하나만 보였다 — 그래서 '자릿수 하한' 이다."**

---

## 8. Figure set ★

| Fig | 내용 | 우리 활용 |
|---|---|---|
| 1 | 4 단 작업흐름: AIMD 사전학습 → MTP 능동학습 → MLMD 출력 4 종 (MSD · σ · 확률밀도 · 교환전류) → 검증 10 항목 | 우리 UMA 스택에 없는 **'계면 검증 2 항목'** (횡단 수 · 계면 E_v 프로파일) 의 체크리스트. ⚠ AIMD '30 ps' 표기는 본문 4/8 ps 와 불일치 |
| 2a,b | 700 K 자리 점유 vs 시간: t-LLZO 8a ≈0.82 · 16f ≈1.07 · 32g ≈1.01 / Ga-LLZO 24d ≈0.91 · 96h ≈0.31 | '가장 가까운 자리' 배정은 **점유 > 1** 을 낳는다 — 우리 24g/48h 체류 분석 (open_items ③) 의 함정 예시 |
| 3a–d | DFT-NEB vs MTP-NEB 대각선: 벌크 MAE 15 meV (5 점) · Li\|t-LLZO MAE 66 / MaxAE 155 meV (11 점) | MLIP 계면 장벽 검증의 **현실적 오차 크기** — 우리 UMA NEB 격차 논의의 외부 비교점 (값 대 값 아님) |
| 4a–d | t-LLZO 무공공: 구조 · MSD (≤ 700 K 평탄) · Arrhenius '237 meV' · 확률밀도 | 🔴 `Fig. 4c` = **D–T 짝 밀림 1 호** (§5.8) |
| 4e–h | Ga-LLZO: MSD 400–1300 K · 저온 200 / 고온 381 meV · Ga 주변 통로 단절 | 짝 정상 (대조). 레짐 두 개를 한 그림에 그리는 양식 |
| 4i–l | bcc Li: MSD 250–450 K · 50 / 99 meV · 격자점 확률밀도 | Li 금속 MTP 의 레짐 전환 425 K — 계면 창과 겹침 (§10-③) |
| 5a,b | Ga-LLZO 700 K van Hove G_s · G_d (지연 2–1000 ps) | G_d 둘째 피크가 2 ps 에 이미 있음 = 정적 이웃껍질 → **'협동 비율' 지표 비판의 증거** (§10-⑨) |
| 6 | η_norm vs T: Li 8–13 % · LLZO 24–40 % | 같은 지표를 우리가 쓰면 안 되는 이유의 예시 (짧은 지연에서만 협동 판정) |
| 7a–c | Li\|Ga-LLZO 셀 (≈1 nm LLZO 막) · MSD_Z 300–450 K (390→400 K 도약) · ln j_z Arrhenius **167 ± 18 meV** | **헤드라인** (짝 정상). 50 K 폭 · 4 점 · 단일 궤적 — 외삽 금지 사례 |
| 8 | E_a vs 최소 잔류시간 0.1–2.8 ns: 짧으면 음수 · 2.4 ns 부터 고원 ≈0.153 eV | **필터 수렴 스캔을 보고하는 양식** (우리 체류 조건 카드에 그대로) · ⚠ 캡션 167 ≠ 그림 0.153 |
| S2 | 1000 K AIMD 2 ps: c-LLZO 가 t-LLZO 보다 11 meV/atom 높다 | 상 안정성 근거가 2 ps (평균 창 ≈0.7 ps) 라는 점만 기록 |
| S20 | bcc Li E_vac vs 등방 변형 0–10 %: 0.515 → 0.668 eV · 계면 변형 4.6 / 7.9 % 표시 | 계면 셀의 Li 가 벌크 Li 가 아니라는 정량 (≈+0.1 eV) |
| S22a,b | Li\|Ga-LLZO E_f(z): 비이완 장벽 0.59 / 0.16 · 이완 0.29 / 0.21 eV | §H 계면 E_v 행 보강 — 이완 여부가 '장벽' 을 2 배 바꾼다 |
| S26 | t-LLZO La·Zr·O MSD 300–1300 K 전부 ≤ 0.2 Å² 평탄 | 골격 무결 근거 (관측창 2 ns) |
| S32a,b | bcc Li MSD: 공공 0.2 % 선형 / 무공공 425 K 서서히 · **450 K 용융** | 이 MTP Li 의 용융 ≈450 K — 계면 창 비판의 직접 근거 |
| S33 | bcc Li Li–Li RDF: 무공공 450 K 액체형 | 같은 근거 |
| S35a–d | t-LLZO 1.8 % 공공: MSD 300–1300 K · Arrhenius 116 / 240 meV · σT · 확률밀도 | 🔴 **짝 밀림 2 호** — 본문 `Table I`·`II` 의 116 meV · 23.4 mS/cm 가 여기서 나온다 |
| S36a–d | c-LLZO: MSD 400–1300 K · 243 / 286 meV | 짝 정상 (대조) |
