Repository: yonghoon7153-source/Yonghoon-DEM-DFT

# 📚 LITDB — 문헌 단일 시스템 (**SE·DFT 축 + DEM·MPM 축, 두 트랙**)

> **앞으로 논문은 여기서만 본다.** 여러 곳(db/literature, kb/papers, db/properties, Excel)에 흩어진 문헌을 한 곳에서 생각·참고·비교하기 위한 통합 MD 시스템.

## 왜 트랙이 둘인가
`INDEX.md` 는 argyrodite 전해질 축이라 접촉역학·MPM·건식전극 digest 가 들어갈 자리가
없다. 그래서 한때 64편이 **어느 인덱스에도 없었다**(open_items #7). 축을 나눠 그 구멍을
닫았고, 한 분모로 세면 “159편 중 98편 미언급” 같은 **가짜 미결**이 나온다
(`comparison_vs_ours.md:8`). 분리는 실측 근거가 있는 결정이다 — 합치지 말 것.

⚠ 이 표의 **편수는 적지 않는다.** 손으로 쓴 수는 반드시 낡는다(README 자신이 세 번 틀렸다).
현재값은 `python3 tools/litdb/build_index.py --check` 로 본다.

File: litdb/papers/carrete2023_deep_ensembles_vs_committees.md
<!-- digest 표준 양식. ★ = 사용자가 특히 원한 항목. 이 논문은 [외부·methods·MLIP 불확실도 원전] -->
# Deep ensembles vs committees for uncertainty estimation in neural-network force fields: Comparison and application to active learning — Carrete, Montes-Campos, Wanzenböck, Heid & Madsen (J. Chem. Phys. 2023)

> slug `carrete2023_deep_ensembles_vs_committees` · DOI `10.1063/5.0146905` · type `MLIP 방법론 (NNFF 불확실도 + 능동학습) · 참조 DFT = GPAW` · PDF `66caeb45-79DEEP1.PDF` (inbox #79) · digested `2026-09-09` · status ✅ · 태그 **[외부·methods·⛔물성 4축 아님]**
> elements: C, H, N, O, Sr, Ti
> methods: MLIP, MD, DFT
> **저자**: **Jesús Carrete**¹\* · Hadrián Montes-Campos²³ · Ralf Wanzenböck¹ · Esther Heid¹ · **Georg K. H. Madsen**¹ — ¹Institute of Materials Chemistry, **TU Wien** (A-1060 Vienna) · ²Grupo de Nanomateriais, Fotónica e Materia Branda, Dep. Física de Partículas, **Universidade de Santiago de Compostela** · ³CIQUP/IMS, **Universidade do Porto** · 교신 `jesus.carrete.montana@tuwien.ac.at`
> *J. Chem. Phys.* **158**, 204801 (2023) · Submitted 2023-02-17 / Accepted 2023-05-01 / Published 2023-05-22 · **JCP Special Topic "Machine Learning Hits Molecular Simulations"** · **Open Access (CC BY)**
> **데이터·코드**: Zenodo `10.5281/zenodo.7643625` — 본 digest 는 그 배포본 3종(`STO.zip` · `EAN.zip` · `auxiliary_files.zip`)을 실제로 풀어 검산했다 (§12).
> **왜 우리 litdb 에 있나**: ⛔ **재료계가 우리와 완전히 다르다** (이온성 액체 EAN + 페로브스카이트 SrTiO₃ — Li·P·S·Cl 이 하나도 없다). 이 digest 는 **축 J(MLIP 방법론)의 "불확실도 추정기" 원전**으로만 겨눠져 있다. **물성값은 단 하나도 우리 쪽으로 못 넘어온다.**

---

## 0. 이 digest 를 읽는 법

이 논문이 던지는 질문은 딱 하나다 — **"신경망 힘장(NNFF)의 불확실도를, committee(초기값만 다른 모델 여러 개) 말고 더 좋은 방법으로 잴 수 있나?"**

문헌에서 NNFF 불확실도는 거의 항상 committee 다. 이유는 성능이 좋아서가 아니라 **구현이 제일 쉬워서**다(저자들이 초록에서 그렇게 쓴다). 그래서 이 논문은 더 원리적인 후보인 **deep ensemble**(모델이 스스로 분산을 출력하는 다중 헤드 + heteroscedastic loss)을 NNFF 에 맞게 일반화해서 구현하고, 셋(committee / bootstrap-aggregation / deep ensemble)을 같은 코드·같은 데이터로 맞붙인다.

**답은 저자들 자신에게 불리하다.** 새로 만든 deep ensemble 은 "같은 양(에너지 또는 힘)을 잴 때는" committee 대비 **체계적 이점이 없다**. deep ensemble 이 이기는 경우는 **학습 데이터의 품질이 불균질할 때 하나뿐**이다. 이 정직한 음성 결과가 이 논문의 실제 가치이고, 우리에게도 그게 소득이다.

> ⚠ **용어 주의 — 이 논문의 "aleatoric" 은 진짜 aleatoric 이 아니다.** 저자들이 §II D 에서 직접 못 박는다: DFT 학습 데이터에는 원래 잡음이 없으므로 *"엄밀히 말해 모든 기여는 epistemic 이다"*. 일부러 품질을 섞은 실험(§5.5)만 예외다. 그러니 이 논문을 근거로 *"deep ensemble 이 aleatoric 을 분리해 준다"* 고 쓰면 **원문보다 세게 말하는 것**이다.

> ⚠ **두 계는 역할이 다르다.** EAN(이온성 액체) = *MD 가 망가지는 것을 잡아내는가* 시험. SrTiO₃ = *새 상(표면 재구성)으로 모델을 능동학습으로 넓힐 수 있는가* 시험. 숫자를 한 표에 섞지 않는다.

---

## 1. 한 줄 요약

NNFF 에 **다중 헤드 + heteroscedastic loss** 로 deep ensemble 을 일반화해 에너지·**힘 각각의** 불확실도를 내게 만들었지만, **같은 양을 잴 때 단순 committee 를 체계적으로 이기지 못했다**; deep ensemble 의 유일한 승리는 **학습셋 품질이 섞였을 때 그것을 골라내는 능력**이고, 실용적 진짜 소득은 **ResNet 코어 + 학습된 최적화기 VeLO 로 학습을 10–20× 가속**해 능동학습 고리를 현실화한 것이다.

---

## 2. 메타 / 동기

| 항목 | 내용 |
|---|---|
| 출발점 모델 | **NeuralIL** (같은 그룹, Ref. 42) — Behler–Parrinello 계열, JAX 기반 자동미분 NNFF |
| 비교 대상 3종 | **committee**(초기값만 다름) · **bootstrap aggregation**(데이터 부분집합) · **deep ensemble**(분산 헤드 + heteroscedastic loss) |
| 시험계 1 | **EAN** = ethylammonium nitrate, 양성자성 이온성 액체 (C·H·N·O) |
| 시험계 2 | **SrTiO₃** — bulk 학습 → **(110) 4×1 표면 재구성**으로 능동학습 확장 |
| 질문 | ① 불확실도가 실제 오차와 상관하나 ② 학습·추론 오버헤드는 ③ 능동학습 고리를 실제로 돌릴 수 있나 |
| 갭 | NNFF 불확실도 연구가 **구현 편의(committee)에 갇혀 있다**; deep ensemble 은 스칼라 표적용으로만 개발돼 **힘(에너지의 도함수)에 대한 처방이 없었다** |
| 이론적 걸림돌 | **힘의 분산은 에너지 분산에 미분 연산자를 적용해서 얻을 수 없다** (Appendix, §8) |

---

## 3. 핵심 수치 총정리

### 3.1 `Table I` — EAN validation 통계 (같은 학습/검증 분할)

| 모델 | MAE E_pot (meV atom⁻¹) | MAE f (meV Å⁻¹) |
|---|---|---|
| MLP + ADAM + OneCycleLR *(원래 NeuralIL, 1001 epoch)* | 1.86 | 65.6 |
| ResNet + VeLO (21 epoch) | 1.37 | 73.2 |
| **ResNet + VeLO (51 epoch)** ← 채택 | **1.21** | **66.8** |
| ResNet + VeLO (101 epoch) | 1.47 | **64.2** |
| MLP + VeLO (51 epoch) | 1.31 | 71.3 |
| ResNet + ADAM + OneCycleLR | 1.35 | 63.5 |
| **Committee** (10 NN, ResNet, VeLO, 51 ep) | **1.16** | **63.3** |
| **Deep ensemble** (10 NN, ResNet, VeLO, 51 ep) | 1.75 | 65.0 |

- 속도 주장: 51 epoch 채택 = 원래 500–1000 epoch 대비 **10–20× 가속**.
- ⚠ **committee(1.16 / 63.3) 가 deep ensemble(1.75 / 65.0) 보다 두 지표 모두 낫다.** 논문은 이걸 "둘 다 단일 NN 과 비슷하거나 낫다" 로 뭉개는데, 표 자체는 committee 우위다.

### 3.2 SrTiO₃ bulk 퍼텐셜의 test 통계

| | committee (10) | bootstrap-agg. (10) |
|---|---|---|
| MAE E | **2.44** meV atom⁻¹ | 2.54 meV atom⁻¹ |
| RMSE E | 33.6 ~~eV~~ atom⁻¹ *(원문 표기 그대로 — §10-A 단위 오류)* | 38.18 ~~eV~~ atom⁻¹ *(동일)* |
| MAE f | **115.91** meV Å⁻¹ | 124.53 meV Å⁻¹ |
| RMSE f | **246.86** meV Å⁻¹ | 399.15 meV Å⁻¹ |
| Spearman(σ, error) on validation | **0.90** | **0.91** |

- 판단 기준: test set 힘의 **mean absolute deviation 2.23 eV Å⁻¹**, **표준편차 4.53 eV Å⁻¹**
  (✅ **내가 배포 데이터로 재현했다 — 2.219 / 4.545 eV Å⁻¹**, §12-③).
  ⇒ 상대 힘 오차 ≈ 115.91 meV Å⁻¹ / 2.23 eV Å⁻¹ ≈ **5.2 %** (digest 계산).
- Spearman 0.90 vs 0.91 — **committee 와 bootstrap 이 사실상 동률**. 저자들은 계산비용 때문에 committee 를 택한다.

### 3.3 데이터셋 제원

| | EAN | SrTiO₃ bulk | SrTiO₃ (110) 4×1 표면 |
|---|---|---|---|
| 원자수/셀 | **225** (= 15 이온쌍, digest 계산) | **135** (3×3×3) | **272** (배포 데이터) / 논문 본문은 **136** |
| 셀 | 12.9 Å 정육면체 | a = 4.01 Å → 12.0407 Å | 11.352 × 16.054 × 33.447 Å |
| 조성 | C30 H120 N30 O45 | Sr27 Ti27 O81 | Sr40 Ti64 O168 |
| 학습+검증 | **741** (666 + 75) | **1000** (500 K 500 + 1000 K 500) | AL 로 +100, +100 |
| test | — | **200** (각 T 100) | **5000** (29,500 중 무작위) |
| 참조 DFT | GPAW **LCAO** | GPAW LCAO, **PBE**, Γ-only | Ref. 74 유래(CMA-ES 탐색) |

### 3.4 재학습 효과 (`Fig. 4` → `Fig. 6`, 축 눈금 판독)

| 지표 | 원래 FF (`Fig. 4`) | 재학습 FF (`Fig. 6`) |
|---|---|---|
| committee σ_E (파국 궤적) | **figure-read ≈ 11 eV** (25 ps 계단) | **figure-read ≈ 0.12 eV** 평탄 |
| committee σ_f | **figure-read ≈ 0.55 eV Å⁻¹** | **figure-read ≈ 0.018 eV Å⁻¹** |
| DE σ_E | figure-read ≈ 13 eV | figure-read ≈ **1.05 eV, 완전 평탄** |
| DE σ_f | figure-read ≈ 1.45 eV Å⁻¹ | figure-read ≈ 0.31 eV Å⁻¹ |

⇒ committee 는 **~90× (σ_E) / ~30× (σ_f)** 줄었고, 네 궤적 전부에서 파국이 사라졌다. **능동학습 고리가 1회전으로 닫혔다**는 것이 이 논문의 가장 깔끔한 결과다.

---

## 4. 재료 & 방법 (참조 DFT)

- **EAN**: GPAW, **LCAO 기저**. 741 구조 = 고전 MD 궤적에서 직접 뽑은 **368** + DFT 에너지 최소화를 **5 스텝** 적용한 **373**. (원래 NeuralIL 논문의 데이터·분할을 그대로 승계 — 비교 가능성 확보 목적.)
- **EAN-FD (일부러 만든 저품질 데이터)**: 같은 741 구조를 GPAW **finite-difference 모드**, **격자간격 h = 0.25 Å**(매우 성김)로 재계산 → 에너지·특히 힘이 나쁘게 수렴, **eggbox 효과**(병진대칭 깨짐) 포함. 에너지 원점 차이를 없애려고 평균을 맞춰 rigid shift.
- **SrTiO₃ bulk**: 3×3×3 **135원자** 큐빅 슈퍼셀, **a = 4.01 Å**(Ref. 74 값). 평형 위치에서 **질량가중 Gaussian rattle**, Debye 온도 **θ_D = 418.5 K**(실험값 평균). **T = 500 K 600개 + T = 1000 K 600개**, 각 100개를 test 로 분리. GPAW **LCAO**, **PBE**, **Γ-only**.
- **SrTiO₃ 표면 test**: Ref. 74 의 **CMA-ES 진화탐색 궤적 3개(각 500세대, 총 29,500)** 에서 무작위 **5000**. 세 궤적은 **움직이는 층 수가 다르다**. 슬랩은 (110) 에 수직 방향으로만 주기적, 중앙면에 대해 대칭.

---

## 5. 결과 — 섹션별 상세

### 5.1 아키텍처: NeuralIL → ResNet 코어 (`Fig. 1`, `Fig. 2`)

- 입력: **2세대 spherical Bessel 서술자**(원자중심, 회전·병진 불변). 자유 파라미터는 컷오프 반경과 **최대 반경차수 n_max** 둘뿐.
  서술자 개수 `n_p = (n_max+1)(n_max+2) × n_el(n_el+1)/4` → **EAN(n_el=4, n_max=4) = 150**, **STO(n_el=3) = 90** (digest 계산).
- 원소 정체성은 서술자에 안 들어가므로 **n_emb 임베딩 계수**를 덧붙인다 (배포 코드: `EMBED_D = 2`).
- 코어 NN → 원자당 스칼라 **proto-energy** → 공통 학습가능 스케일·오프셋 → **원자합** = 총 퍼텐셜 에너지. 이 합이 순열 불변을 만든다(deep set / set pooling).
  ⚠ 저자 경고: **proto-energy 를 물리적 원자에너지로 읽으면 안 된다** — 같은 데이터로 두 번 학습하면 총에너지는 거의 같은데 원자별 에너지는 약한 상관만 보인다.
- **MLP → ResNet 교체 이유**(§II A): 개선된 MLP 조차 *"5–10개 앙상블에서 평균 1개꼴로 비정상적으로 큰 오차를 내는 outlier 가 나온다"*. 즉 **ResNet 도입의 1차 동기는 정확도가 아니라 앙상블 학습의 안정성**이다. BatchNorm 대신 **LayerNorm**(도함수 계산 방해 회피).
- **Morse 쌍퍼텐셜 옵션**: 원소별 A·B·D 를 SoftPlus 로 양수 구속 + **Kong 혼합규칙**, bump 함수 기반 완전 매끄러운 컷오프, switching 반경도 학습가능(0.5 r_cut ~ r_cut). **SrTiO₃ 에만 사용**. 목적은 학습셋에 없는 **아주 짧은 원자간 거리**에서 MD 가 폭주하는 것을 막는 것.
- **구현**: JAX(JIT + 자동미분) + FLAX. **힘 전체를 에너지의 VJP 한 번으로** 얻는다. MD 는 **JAX-MD**.

> 📌 배포 코드에서 읽은 실제 초매개변수 (**논문 본문에 없다**): `R_CUT = 3.5 Å`, `N_MAX = 4`, `EMBED_D = 2`, feature-extractor ResNet 폭 `[64, 32, 16]`, head 폭 `[16]`, `N_ENSEMBLE = 10`, `N_EPOCHS = 51`, `N_BATCH = 8`, `TRAINING_FRACTION = 0.9`, `run_seed = 31337`.

### 5.2 Heteroscedastic 확장 — 헤드가 셋인 이유 (`Fig. 2`)

코어를 **feature extractor + 헤드**로 쪼개고 헤드를 3개 단다 (각각 `ResNetIdentity(16)`):

1. **에너지 헤드** → proto-energy → 원자합 → E_pot
2. **σ²_E 헤드** → 스케일·오프셋 → **SoftPlus**(비음수 보장) → **원자합** → 총에너지 분산
3. **σ²_f 헤드** → 스케일·오프셋 → SoftPlus → **원자합 안 함** → 원자별 **등방** 힘 분산

- σ²_E 를 원자합으로 만드는 것은 **순열 불변을 얻기 위한 장치**이지, 원자별 에너지분산으로 읽으라는 뜻이 아니다 (저자가 명시).
- σ²_f 가 **자기 원자 서술자만의 함수**라서 생기는 제약: **단거리**다. 등방 가정도 함께 들어간다. 저자들은 "그래도 점가중치를 뽑기엔 충분히 유연하다"고 방어한다.
- 왜 σ_f 를 σ_E 에서 미분해 얻지 않나 → **Appendix (§8)**. 이게 이 논문의 이론적 핵심이다.

### 5.3 손실함수 (Eq. 2, Eq. 3)

- **Homoscedastic (Eq. 2)**: 힘·에너지 각각 **log-cosh**. 척도는 힘 0.2 eV Å⁻¹, 에너지 0.02 eV atom⁻¹. log-cosh 는 2차↔1차를 매끄럽게 잇기 때문에 **outlier 가중치를 줄이고 gradient clipping 역할**을 한다.
  ★ 저자 주장: **에너지/힘 상대가중치를 넓은 범위에서 바꿔도 결과가 거의 안 변한다 → 튜닝 불필요**. 힘만으로도 학습이 되고(선행연구), 에너지항의 역할은 주로 **에너지 원점을 맞춰 주는 것**.
- **Heteroscedastic (Eq. 3, 하이브리드)**:
  - 에너지항 = **Gaussian 음의 로그가능도** `½(ΔE)²/σ²_E + log σ²_E`
  - 힘항 = **hyperbolic secant 분포**의 음의 로그가능도 (초과첨도 2 인 super-Gaussian) = gradient-clipped 판
  - 왜 다르게? 원자에너지가 leptokurtic 이어도 **총에너지는 중심극한정리로 Gaussian 에 가깝기** 때문.
  - `log σ²` 항이 있어서 "전부 불확실하다"로 도망갈 수 없다 — **정확도와 불확실도가 균형을 잡아야 손실이 최소**가 된다.
- **최적화기 VeLO**: SGD 계열이 아니라 **학습된(learned) 비선형 최적화기**. 진화 알고리즘으로 MLP/ResNet/CNN/transformer/autoencoder 에 걸쳐 메타학습된 ML 모델 자체다. **학습률 선택이 필요 없고, 유일한 파라미터가 총 epoch 수**다. OPTAX 로 통합.

### 5.4 세 추정기의 수식 (Eq. 4–6)

| 추정기 | 평균 | 분산 |
|---|---|---|
| **HOS** (committee·bootstrap) | 단순평균 (4a) | `σ²_E,HOS = Σ(E_i−⟨E⟩)²/[N(N−1)]` (4b) — **표본평균의 분산** |
| **HES** (deep ensemble, 분산헤드 결합) | **역분산 가중평균** (5a) | `σ²_E,HES = (Σ 1/σ²_E,i)⁻¹` (5b) — 역시 평균의 분산 |
| **DE** (원조 deep-ensemble 처방, Eq. 6) | 일관성 위해 (4a) 사용 | `σ²_E,DE = N·σ²_E,HOS`(epistemic) `+ N⁻¹Σσ²_E,i`(aleatoric) — **모집단 분산** |

- ⚠ **σ_DE 는 다른 둘보다 약 √N 배 크다.** 정의가 다르기 때문(모집단 분산 vs 표본평균의 분산)이고, 직접 비교할 때는 **σ_DE/√N_ensemble** 로 스케일한다.
- **bootstrap 구성**: 10회 반복 — 전체의 **75 % 를 복원추출**로 뽑고, 그 풀의 **50 % 학습 / 50 % 검증**. 사실상 **10번 따로 학습**하는 비용.
- **committee 구성**: 전원 같은 데이터, **초기값만 다름**. FLAX 모델 하나에 **앙상블 차원 하나를 더한 텐서**로 구현 → **단일 실행으로 10개를 학습**. 추론 오버헤드는 거의 0 (제일 비싼 서술자·VJP 계산이 1회뿐).
  ⚠ 저자 자백: 그 최적화 때문에 **미니배치 분할까지 전 멤버가 동일** → **다양성이 미묘하게 줄어든다**.

### 5.5 EAN MD 를 따라간 불확실도 (`Fig. 4`, `Fig. 5`)

- 설정: 단일 NNFF 로 **12개 NVT 궤적**, **T = 298 K**, **80 ps**, **Δt = 1 fs**, **Nosé–Hoover chain 길이 5, 시간상수 100 스텝**. 초기 구조는 전부 동일(학습셋 스냅샷), **속도만 Maxwell–Boltzmann 으로 다르게** 뽑았다 → **순수한 시드 산포 실험**이다.
- 12개 중 성격이 다른 **4개**를 골라 제시.
  - 궤적 1: 양이온 H 배치 이상 → 국소 결합 파괴가 점점 번짐
  - 궤적 2: 양이온 둘이 상호작용 → **C–N 결합의 인위적 해리**가 연쇄적으로 다른 이온까지 붕괴 (`Fig. 5` 스냅샷)
  - 궤적 3, 4: 무난. 양이온→음이온 **H 하나 이동**뿐 — 양성자성 이온성 액체에서 물리적으로 타당하지만 **학습셋에 없는 사건**
- `Fig. 4` 실제 판독 (내가 본 것):
  - 파국 궤적 2 에서 committee σ_E 가 **~25 ps 에 계단**으로 0 → figure-read ≈ 11 eV, σ_f 는 ≈ 0.05 → 0.55 eV Å⁻¹ 로 점프한 뒤 평탄.
  - 무난한 궤적은 단조 증가만 (committee σ_f 끝값 figure-read ≈ 0.1–0.2 eV Å⁻¹).
  - ★ **committee 는 t=0 에서 σ≈0 에서 출발**하는데, **HES/DE 는 0 이 아닌 바닥**에서 출발한다 (DE σ_E figure-read ≈ 2 eV, HES σ_f ≈ 0.22 eV Å⁻¹). ⇒ **committee 의 동적 범위(0→11 eV)가 훨씬 크다** = 정상/파국 대비가 더 선명하다.
- 저자 결론: **모든 지표가 파국을 잡아낸다. deep ensemble 의 명확한 이점은 없다.** 그리고 *"힘이 총에너지보다 정보가 많듯이, **힘의 불확실도가 에너지의 불확실도보다 더 유용하고 더 얌전하다**"*.
- **문헌의 대안 지표 기각**: 프레임 내 **원자별 힘 불확실도의 최댓값**(Ref. 78)은 ① 최댓값이 합·평균보다 훨씬 덜 robust ② 원자 하나의 힘은 MD 결론에 거의 영향이 없다 ③ 힘 하나 틀린다고 시뮬레이션이 망가진다는 보장이 없다. **softmax·90 백분위수 변형도 시험했으나 전역 지표를 이긴 사례가 없었다.**

### 5.6 재학습으로 MD 를 고친다 (`Fig. 6`, `Fig. 7`)

- 4개 궤적의 **고불확실도 구간**을 구획하고 **등간격 125점 × 4 = 500 스냅샷**을 같은 DFT 설정으로 계산해 학습셋에 추가 → 재학습 → **같은 초기조건에서 재실행**.
- `Fig. 6`: 비물리적 사건이 전부 사라지고, **모든 불확실도 지표가 시작값 근처에서 평탄**해진다. (수치는 §3.4 표)
- ★ 내가 `Fig. 6` 에서 본 것 중 논문이 언급 안 한 것: **DE 의 σ_E 는 네 궤적 모두에서 완전한 수평 직선**(figure-read ≈ 1.05 eV)이다. 모델이 좋아지자 epistemic 항이 사라지고 **aleatoric 바닥만 남아 구성 의존성을 잃었다**. 반면 committee σ_E 는 여전히 요동친다. ⇒ **모델이 잘 학습된 영역에서는 DE 의 에너지 불확실도가 정보를 잃는다.**
- `Fig. 7` — **단일 자유도 스캔**(음이온의 N–O 결합 신축). x = d_N–O 1.03–1.70 Å, y = û_N–O·(f_N − f_O), −20 ~ +60 eV Å⁻¹. 아래 서브패널에 **학습셋의 해당 거리 빈도밀도 g_training** 과 최소·최대 점선.
  - **위(원래 데이터)**: 학습 범위 점선 figure-read ≈ **1.20 – 1.41 Å**, 분포 피크 ≈ 1.28 Å. 학습 범위 안에서는 세 모델 모두 DFT 와 겹친다.
    🔴 **범위 밖에서는 전부 크게 빗나간다**: d = 1.03 Å 에서 DFT figure-read ≈ **+56** eV Å⁻¹ 인데 committee ≈ **+28**, HES/DE ≈ **+16**. 그런데 **불확실도 띠 반폭은 figure-read ≈ ±4–6 eV Å⁻¹ 에 불과**해서 **40 eV Å⁻¹ 짜리 오차를 전혀 감싸지 못한다.**
  - **아래(500점 보강 후)**: 학습 범위 점선이 **1.04 – 1.43 Å 로 넓어졌다**. **committee 가 DFT 곡선을 거의 완전히 덮는다**(1.04 Å 에서 ≈ +56 로 일치). HES ≈ +30, DE ≈ +38 로 여전히 낮다.
  - ★ **그런데 여기서 deep ensemble 이 유일하게 이긴다**: 짧은 d 쪽 데이터는 여전히 희소한데(원 데이터는 1.28 Å 중심) **그 희소성을 띠 폭으로 드러내는 것은 deep ensemble 뿐**이고 committee 띠는 거의 사라진다(과신). 논문 문장 *"The increased uncertainty is, however, only reflected in the deep ensembles"* 를 그림이 뒷받침한다.
  - 긴 거리(1.55–1.70 Å)에서는 세 모델 모두 DFT(≈ −6)보다 아래(≈ −12 ~ −17)로 벌어지고 **DE 띠가 제일 넓다**(figure-read ≈ −10 ~ −25).

### 5.7 aleatoric 판별 — deep ensemble 의 유일한 승리 (`Fig. 8`)

- 합성 실험: 741 구조 중 **에너지가 높은 상위 10 %** 의 에너지·힘을 **EAN-FD(저품질)** 값으로 교체. 에너지 원점은 평균을 맞춰 제거. 에너지를 섞기 기준으로 삼은 이유는 *"서술자로 특징지을 수 있게 하려고"* 인 인위적 선택이라고 저자가 밝힌다.
- 저품질 정도: **그 데이터만으로 학습한 FF 의 학습셋 힘 MAE 가 400 eV Å⁻¹** (원문 표기 그대로 — **§10-A 의 단위 오류 의심 대상**).
- `Fig. 8` 실제 판독:
  - **위(σ_E,DE / eV)**: LCAO 상자 ≈ 8.1–8.4(중앙값 ≈ 8.2), FD 상자 ≈ **9.3–12.0**(중앙값 ≈ 9.8), FD 수염이 15.7 까지 + 이상치 16–18.
    🔴 **두 분포가 겹친다** — LCAO 수염 상단 ≈ 8.9–9.0, FD 수염 하단 ≈ 8.7.
  - **아래(√(n⁻¹Σσ²_f,DE) / eV Å⁻¹)**: LCAO 상자 ≈ **0.9–1.1**, FD 상자 ≈ **2.8–4.05**(중앙값 ≈ 3.15). **상자끼리 겹침 없음**.
  - ⇒ **"높은 판별력"은 사실상 힘 채널의 성과다.** 에너지 채널은 중앙값이 8.2 → 9.8 로 ~20 % 이동에 그치고 분포가 겹친다. 논문의 *"dramatically different distributions"* 는 힘에만 해당한다.

### 5.8 SrTiO₃ bulk 퍼텐셜과 불확실도–오차 상관 (`Fig. 9`)

- `Fig. 9` 판독: x = n⁻¹Σσ²_f, y = n⁻¹Σ‖f_DFT−⟨f_NN⟩‖² (둘 다 eV² Å⁻², 로그–로그). 점선 = 각 양의 75·90 백분위수.
  - 두 방법 모두 **단조 상승 추세가 뚜렷**(Spearman 0.90 / 0.91).
  - ★ **bootstrap 구름이 committee 구름보다 x 축에서 통째로 오른쪽으로 밀려 있다** (백분위수 점선: committee figure-read ≈ 1.8·10⁻³ / 3·10⁻³ vs bootstrap ≈ 4.5·10⁻³ / 8·10⁻³ — **약 2.5×**). 같은 오차에 대해 **bootstrap 이 더 큰 불확실도를 보고**한다. 논문은 이걸 *"절댓값이 다르다"* 한 줄로 넘기는데, **절대 보정(calibration)이 방법마다 다르다**는 실무적으로 중요한 사실이다.
  - 고불확실도 쪽(≈1–5 eV² Å⁻²)에 **오차는 중간(0.15–0.6)인데 불확실도만 큰 점 몇 개** = 과경고. 정반대(오차 큰데 불확실도 작음)는 거의 없다 → **보수적으로 틀린다**(안전한 방향).
- 결론: 랜덤성의 원천이 더 적은 committee 가 bootstrap 과 **동률**이므로, **계산비용·확장성 때문에 committee 채택**.

### 5.9 bulk 퍼텐셜을 표면에 던지면 (`Fig. 10`, `Fig. 11`, `Fig. 12`)

- 예상대로 나쁘다. **자유표면 근처 원자에서 오차·불확실도가 자릿수 단위로 커진다**.
- `Fig. 10` 판독 (split violin, x = 10⁻⁸ ~ 10⁶ eV² Å⁻², 위=오차 / 아래=불확실도, 층별 7행, 파랑 bulk / 주황 AL₁ / 보라 AL₂):
  - 최상층: bulk 오차 피크 **figure-read ≈ 10¹**, AL₁ ≈ 10⁻¹, AL₂ ≈ 10⁻² ⇒ **약 3 자릿수 개선**.
  - 중심층으로 갈수록 전부 왼쪽(작은 값)으로 이동, 최하단(중앙) 층은 ≈ 10⁻⁴ 근처의 넓은 단일 분포.
  - **표면–중심 사이에 오차가 대략 6 자릿수 퍼져 있다.**
  - ★ 이런 **공간분해 분석은 힘에 의존하기 때문에 가능하다** — 총에너지 하나로는 못 한다 (저자 강조).
- `Fig. 11` 판독 (c = 0–10 Å 범위의 상부 5개 층, 왼쪽 Error / 오른쪽 Uncertainty, 컬러바 ~0.2–0.8+):
  - 🔴 **밝은(문제) 원자의 위치가 두 패널에서 다르다.** 오차 쪽 최악은 c ≈ 8.3 Å 행의 원자 2개와 c ≈ 6.1 Å 의 1개; 불확실도 쪽 최악은 **최상행 c ≈ 9 Å** 원자들 + c ≈ 6.1 Å 하나. **부분적으로만 겹친다.**
  - 저자 해석 그대로: **불확실도의 오차 예측력은 원자 집합의 크기가 커질수록 좋아진다** — 층 단위에서는 쓸 만하지만 **개별 원자에서는 못 쓴다**. 이유는 구조적이다: 원자 i 의 **에너지 기여는 자기 서술자만의 함수**지만 **힘은 이웃 전체의 서술자에 의존**한다 ⇒ 이웃이 불확실한 원자도 고오차 후보다.
  - ⇒ **"드물게 나오는 국소환경만 찾아 넣으면 된다"는 전략은 새 상(4×1 재구성)에는 불충분하다.**
- `Fig. 12` 판독 (parity, 두 축 모두 E_pot / eV, −7.0 ~ −4.5):
  - **bulk-only(파랑)**: 상관이 나쁘고 **위쪽으로 통째로 치우쳐 있다**(true −6.5 인데 predicted ≈ −5.4). 저자는 이를 *"DFT 와 FF 의 **에너지 원점 불일치**"* 로 해석. (→ 내가 배포 데이터로 이 해석을 **정량적으로 뒷받침**했다, §12-⑦⑧)
  - **AL₁(주황)**: 구름이 훨씬 길쭉해지고 offset 이 거의 사라진다. 다만 **가장 안정한(가장 왼쪽) 구조들이 여전히 제일 나쁘다** — 표면 재구성이 바닥상태를 결정하므로 이건 표면층 탓.
  - **AL₂(보라)**: parity 선에 더 붙는다. 특히 어려운 구조에서 개선.

### 5.10 적대적 능동학습 (adversarial AL)

- **적대적 손실** (Eq. 7): `L_adv = σ²_f · exp(−E_pot / k_B T)`, **T = 500 K**.
  → *"모르면서 물리적으로 그럴듯한"* 영역을 고른다. σ²_f 가 탐색(모르는 곳)을, Boltzmann 인자가 활용(에너지가 낮은 곳)을 담당한다.
- 절차: 정해진 시작 구조 → **각 원자에 σ = 0.1 Å Gaussian 변위** → **log L_adv 를 Powell 켤레방향법으로 수치 최대화** → 100개 생성 → DFT → 재학습(AL₁) → 2회차 100개 (AL₂).
- 🔴 **2회차의 교훈**: **같은 단일 구조에서 다시 출발하면 수확체감**. 대신 **1회차의 100개 중 하나를 무작위로 골라 출발점으로 삼으면** 또 한 번 큰 개선이 나온다 (`Fig. 10` 보라 violin).
  이유: test 데이터가 **CMA-ES 진화탐색**에서 왔고, 그 탐색의 본질은 **하나의 국소최소 주변에 머무르지 않는 것**이다. 반면 적대적 손실 최적화는 **국소적**이다. ⇒ **국소 AL 과 전역 구조탐색의 구조적 불일치.**
- ★ 또 하나: **AL 진행에 따라 committee 불확실도가 실제 오차보다 더 많이 줄어든다.** ⇒ **불확실도는 "같은 퍼텐셜 안에서 점들을 비교"할 때 유효하고, "서로 다른 퍼텐셜을 비교"하는 데는 덜 믿을 만하다.**

---

## 6. 전체 논증 흐름

1. NNFF 불확실도는 관행적으로 committee 다 — 좋아서가 아니라 쉬워서.
2. 더 원리적인 deep ensemble 을 NNFF 에 이식하려면 **힘의 분산**이 필요한데, 그건 에너지 분산의 미분으로 안 나온다 (**Appendix** 가 증명).
3. 그래서 **σ_f 전용 헤드**를 따로 단다 (등방·단거리 가정을 감수).
4. 앙상블 학습은 outlier 멤버 때문에 불안정하므로 **ResNet 코어**로 안정화하고, **VeLO** 로 10–20× 가속 → 능동학습 고리가 현실화.
5. EAN MD 에서: **모든 지표가 파국을 잡는다. deep ensemble 우위 없음.** 힘 > 에너지.
6. 고불확실도 구간 500점 보강 → **파국 소멸, 지표 평탄화** (고리 1회전 성공).
7. 품질을 섞은 합성 데이터에서만 **deep ensemble 이 판별력을 보인다** (그것도 주로 힘 채널).
8. SrTiO₃ 에서: 불확실도–오차 Spearman 0.90–0.91, **committee ≈ bootstrap** → 싼 committee 채택.
9. bulk→표면 외삽은 실패. **적대적 AL 2회전**으로 크게 개선. 단 **출발점 다양성이 없으면 수확체감**.
10. 결론: **같은 양을 잴 땐 committee 로 충분하다. deep ensemble 은 데이터 품질이 섞였을 때만 값을 한다.**

---

## 7. Figure set ★

> 아래 표의 각 행은 웹앱에서 그림을 눌렀을 때 원문 캡션 옆 "📝 우리 digest 정리" 로 뜬다.
> **내가 실제로 본 그림 = `3`, `4`, `6`, `7`, `8`, `9`, `10`, `11`, `12` (9장).** 안 본 것 = `1`, `2`, `5`.

| Fig | 내용 (무엇을 보여주나) | 우리가 참고할 점 |
|---|---|---|
| 1 | NeuralIL 전체 구조(위) + 코어 NN 원본 MLP vs 새 ResNet(가운데) + ResNet 블록 3종: dense / dense(M=1) / identity(아래) | ⚠ **내가 안 본 그림** — 캡션·본문 기반. ResNet 도입 동기가 정확도가 아니라 **앙상블 멤버 outlier 억제**라는 점만 가져간다 |
| 2 | heteroscedastic 확장: feature extractor [64,32,16] + 헤드 3개(E, σ²_E, σ²_f) 각 `RNI(16)`. RNI=ResNetIdentity, RND=ResNetDense | ⚠ **내가 안 본 그림** — 층 폭은 배포 코드에서 교차확인함. **분산 헤드를 붙이는 최소 침습 설계**의 형식 참고 |
| 3 | EAN validation force MAE(로그) vs epoch(로그), 6개 조합. 21/51/101 epoch 수직선 | ✅ 봄. **MLP+ADAM 은 초기 2–3 epoch 에 오히려 상승**(figure-read ≈ 370→420, one-cycle warmup)하고 ~10 epoch 까지 평탄; VeLO 계열은 **21 epoch 에 ≈72 meV Å⁻¹** 도달. **"수렴 그림은 epoch 축을 로그로, 종점 수직선과 함께"** 양식을 우리 학습곡선에 그대로 쓸 수 있다 |
| 4 | 4개 EAN MD 궤적 × 3개 추정기(Committee/HES/DE)의 σ_E(주황)·σ_f(파랑) 대 시간(0–80 ps) | ✅ 봄. **우리 시드 산포 그림의 형식 원본**: 같은 초기구조·다른 초기속도 12개 중 4개 제시. ★ **committee 는 0 에서 출발하고 DE/HES 는 바닥값에서 출발** → 동적 범위가 committee 가 크다 |
| 5 | 궤적 1·2 의 붕괴 스냅샷 시퀀스(회색 C, 빨강 O, 파랑 N, 흰 H) | ⚠ **내가 안 본 그림**. "불확실도 급등 = 실제 구조 붕괴"를 눈으로 확인시키는 장치. 우리도 σ 스파이크 구간의 스냅샷을 같이 붙이는 관행 채택 |
| 6 | `Fig. 4` 와 동일 지표를, 고불확실도 구간 500점을 보강해 재학습한 FF 로 다시 계산 | ✅ 봄. **축 눈금이 `Fig. 4` 대비 통째로 바뀐다**(σ_E 12 eV→0.45 eV) — 개선 폭이 축에 숨어 있으니 인용할 때 축을 같이 읽어야 한다. ★ **DE σ_E 가 완전한 수평선**(정보 상실) |
| 7 | N–O 결합 신축 1D 스캔의 힘 예측 + 불확실도 띠, 위=원래 학습셋 / 아래=보강 후. 하단 서브패널 = 학습셋 거리 분포 | ✅ 봄. **이 논문에서 제일 정직한 그림.** 🔴 학습범위 밖(1.03 Å)에서 **오차 ≈40 eV Å⁻¹ 인데 띠는 ±4–6** ⇒ **불확실도 띠는 신뢰구간이 아니다.** ★ 보강 후 짧은 거리 희소성을 드러내는 것은 **DE 뿐**(committee 는 과신) |
| 8 | 품질 혼합 EAN 데이터에서 σ_E,DE(위)·σ_f,DE(아래) 의 LCAO vs FD 상자그림 | ✅ 봄. 🔴 **에너지 채널은 상자가 겹친다**(중앙값 8.2 vs 9.8 eV) / **힘 채널은 안 겹친다**(0.9–1.1 vs 2.8–4.05). "높은 판별력"은 **힘의 성과**다 |
| 9 | SrTiO₃ bulk: 힘 오차 vs 힘 불확실도 산점(로그–로그), committee vs bootstrap, 75·90 백분위수 선 | ✅ 봄. ★ **bootstrap 구름이 committee 대비 x 축으로 ~2.5× 오른쪽** = 같은 오차에 더 큰 σ 보고 ⇒ **절대 보정이 방법마다 다르다**. 우리도 "σ 절대값 인용 금지, 순위만" 규율의 외부 근거로 쓸 수 있다 |
| 10 | 층별 split violin (위 반쪽=오차, 아래 반쪽=불확실도) × {bulk, AL₁, AL₂} + (110) 4×1 슬랩 측면도 | ✅ 봄. **표면→중심 6 자릿수 스팬**, 최상층 bulk→AL₂ **약 3 자릿수 개선**(figure-read ≈10¹→10⁻²). ★ **층 분해 그림 양식** — 우리 슬랩(계면 분해산물) 오차 진단에 그대로 이식 가능 |
| 11 | 4×1 전역최소 구조에서 원자별 오차(왼) vs 불확실도(오른) 을 색으로 | ✅ 봄. 🔴 **밝은 원자의 위치가 두 패널에서 다르다** ⇒ **원자 단위에서는 σ 로 문제 원자를 못 짚는다**. 우리가 "고σ 원자만 보강" 전략을 쓰려 할 때의 반례 |
| 12 | 4×1 표면 test 에너지 parity: bulk-only / AL₁ / AL₂ | ✅ 봄. bulk-only 는 **계통 offset**(true −6.5 → pred −5.4). ★ **축 범위 −7.0~−4.5 eV 가 배포 에너지/136 과 정확히 일치**(§12-⑦) — 이 그림이 "원자수 272 vs 136" 을 판정하는 열쇠였다 |

---

## 8. Appendix — 왜 σ_f 를 σ_E 에서 못 얻나 (이 논문의 이론적 중심)

`f_i^(α) = −∂E_pot/∂X_i^(α)` 이므로, 힘 성분들의 공분산을 정의대로 극한으로 풀면

```
cov[f_i^(α), f_j^(β)] = ( ∂² ⟨δE_pot(X) · δE_pot(Y)⟩ / ∂X_i^(α) ∂Y_j^(β) ) |_{X=Y}          … (A3)
```

즉 **한 점 X 에서의 에너지 불확실도만으로는 부족하고, 근접한 두 점 사이의 에너지 예측 공분산 ⟨δE(X)δE(Y)⟩ 이 있어야 한다.**

- Behler–Parrinello 류(그리고 일반적인 set-pooling 구조)는 **한 점 X 에 대해서만** 예측을 내도록 설계돼 있어 이 **공간 공분산 헤드를 붙일 수 없다**. 그래서 저자들은 σ_f 를 **별도 헤드로 직접 학습**시키는 우회로를 택했다.
- 저자 제안: **PADRE (pairwise difference regression)** 처럼 **두 구조를 동시에 입력받는** 구조라면 (A3) 을 직접 쓸 수 있을지도 모른다.

> 🔑 **우리에게 주는 함의**: "에너지 불확실도를 미분해서 힘 불확실도를 얻는" 지름길은 **원리적으로 없다**. 힘 불확실도가 필요하면 (ㄱ) 앙상블 멤버들의 힘 분산을 직접 재거나 (ㄴ) 전용 헤드를 학습시켜야 한다. **UMA 처럼 단일 모델을 쓰는 우리 스택에는 (ㄱ) 밖에 없다** — 즉 **멀티시드/멀티모델이 선택이 아니라 유일한 경로**다.

---

## 9. Post-processing ★

- **무엇**: MLIP 학습·검증 통계(MAE/RMSE) · **불확실도–오차 Spearman 상관** · **1D 결합신축 스캔**(단일 자유도 절단면) · **층 분해 오차/불확실도 violin** · **원자별 오차/불확실도 시각화** · **parity plot** · **상자그림(품질 판별)** · **적대적 손실 수치최대화**
- **도구**: **JAX**(JIT·자동미분·VJP/JVP) · **FLAX**(모델 구성·파라미터 관리) · **OPTAX + VeLO**(학습된 최적화기) · **JAX-MD**(NVT MD) · **SciPy `minimize(method="Powell")`**(적대적 최적화) · **GPAW**(참조 DFT: LCAO 와 finite-difference 두 모드)
- **수치화·기록 방식**:
  - 전역 힘 불확실도 정의 `σ_f = √( n_atoms⁻¹ Σ_atoms σ²_f )` — **최댓값이 아니라 RMS 집계**를 쓴다(§5.5 의 기각 논거).
  - 파라미터는 **FLAX pickle** 로 배포 (`*_params_committee_*.pkl`, `*_params_deep_ensemble_*.pkl`), 파일명에 **run seed 의 hex 코드**를 박아 재현성 표식으로 씀 (예: `1FEB3E08`, `8ABE86C9`, `E5618B21`).
  - MD 산출은 `.trr` 궤적 + `.log` + **불확실도 시계열을 별도 HDF5** (`std_committee_values.h5`).
  - 데이터셋은 **JSON Lines**(줄당 구조 1개, 키 `Energy`/`Positions`/`Forces`/`Cell-Size`/`Types`/`T`), 표면 test 만 `.npy` 5종.

---

## 10. 비판 — 이 논문의 약한 곳 ★

**A. 단위 오류가 최소 3건 있다 (배포 데이터로 확인)**
- §III E: `RMSE = 33.6 eV atom⁻¹`, `38.18 eV atom⁻¹`. 같은 문장의 MAE 는 2.44 / 2.54 **meV** atom⁻¹ 이고, 배포 데이터의 에너지 전체 폭이 **1.06 eV/atom** 이다(digest 계산) ⇒ **RMSE 가 33.6 eV/atom 일 수 없다. meV 오식이 거의 확실.**
- §III D: EAN-FD 로만 학습한 FF 의 `force MAE = 400 eV Å⁻¹`. 배포 데이터의 **힘 평균 크기가 0.5396 eV Å⁻¹**(digest 계산)이므로, **0 을 예측해도 MAE 0.54** 다. 400 eV Å⁻¹ 는 그보다 **740배** 나쁘다 ⇒ **meV Å⁻¹ 오식 의심.**
- ⇒ **이 세 숫자는 인용하지 않는다.**

**B. 논문 본문과 배포 코드가 어긋난다 — `xtol`**
- 본문: *"...acceptable for convergence to **xtol = 100**"*. (PDF 스팬 확인 결과 위첨자가 아니라 평문 `100`.)
- 배포 코드 `examples/adversarial_powell.py`: `"xtol": **1e-1**`.
- scipy Powell 에서 xtol=100 이면 사실상 즉시 종료된다 ⇒ **실제로 돌아간 값은 0.1**. **적대적 AL 을 재현하려면 코드 쪽을 따라야 한다.**

**C. 배포 데이터의 원자수가 본문과 2배 다르다** — §12-⑥⑦ 참조. 표면 test 좌표·힘 배열은 **272 원자**인데 본문은 **136 원자**라고 쓰고, `Fig. 12` 의 축은 **136 으로 나눈 값**과 정확히 일치한다. 어느 쪽이 참인지 **배포물만으로는 못 정한다.** 재사용 전 반드시 확인해야 한다.

**D. "deep ensemble 이 aleatoric 을 잡는다"는 주장의 범위가 좁다**
- 판별력은 **힘 채널의 성과**다. 에너지 채널은 상자가 겹친다(`Fig. 8`, §5.7).
- 그리고 실험 자체가 **인위적**이다: 저품질 데이터를 **에너지 상위 10 %** 로 골라 넣었으므로 **서술자로 구분 가능하게 설계된** 문제다. 저자도 그 선택을 밝히지만, *"volume/composition 의존 품질차도 같은 우산 아래"* 라는 일반화는 **시험되지 않았다.**

**E. 불확실도 띠를 신뢰구간으로 읽으면 안 된다** — `Fig. 7` 위 패널에서 실제 오차 ≈40 eV Å⁻¹ 를 띠(±4–6)가 전혀 못 감싼다. 논문 본문은 *"a reliable proxy for error that stays at manageable levels"* 라고 쓰는데, **그림은 그보다 훨씬 약한 결론(순위는 맞지만 크기는 틀림)만 지지한다.** 이건 §III F 의 *"서로 다른 퍼텐셜 사이 비교에는 덜 믿을 만하다"* 와 같은 병이다.

**F. committee 의 다양성이 구조적으로 축소돼 있다** — 저자 자신이 밝히듯 **미니배치 분할까지 전 멤버 동일**. 그런데 그 committee 가 bootstrap 과 동률(0.90 vs 0.91)이라는 게 이 논문의 핵심 근거다. **다양성을 정상적으로 준 committee 라면 더 좋았을 수도, 반대로 bootstrap 과 더 벌어졌을 수도 있다** — 미검증.

**G. 통계적 뒷받침이 얇다** — 12개 MD 궤적 중 **4개만** 보여 주고(선택 기준 = "서로 다른 상황의 대표"), 나머지 8개의 분포는 보고되지 않는다. **오차막대·반복실행이 사실상 없다.** Spearman 0.90/0.91 도 신뢰구간이 없다.

**H. VeLO 채택의 재현성 부담** — VeLO 는 특정 `jax==0.3.21`/`jaxlib==0.3.20` 조합과 별도 저장소 설치를 요구한다(README 가 2023-02 기준으로 명시). 학습 가속의 절반이 여기서 오는데, **의존성이 굳은 외부 메타모델**이라 수년 뒤 재현이 어려울 수 있다.

---

## 11. 우리 DFT/MLIP 대비 → `../our_dft_baseline.md`

> ⛔⛔ **먼저 경계를 긋는다: 이 논문에서 우리 쪽으로 넘어오는 물성값은 0 건이다.**
> 재료계(EAN 이온성 액체 / SrTiO₃ 페로브스카이트) 와 우리(LPSCl·LPSCl1.6 황화물 argyrodite) 는
> **공유 원소가 O 하나뿐**이고 그마저 역할이 다르다. σ·D·Ea·gap·ESW **전부 비교 불가**.
> 넘어오는 것은 **방법·형식·규율뿐**이다.

| 항목 | 이 논문 | 우리 | 판정 |
|---|---|---|---|
| MLIP 엔진 | 자체 NNFF (NeuralIL, Behler–Parrinello + spherical Bessel, r_cut 3.5 Å) — **계마다 새로 학습** | **UMA-s-1p1 (`omat`)** — 범용 사전학습, 우리는 학습 안 함 | **다른 패러다임.** 이 논문의 AL 고리(고σ 구간 → DFT → 재학습)는 **우리가 파인튜닝을 하지 않는 한 그대로는 못 돈다** |
| 불확실도 추정 | committee(10) / bootstrap(10) / deep ensemble(10) — **모델을 여러 개 만든다** | **단일 모델 · 멀티시드 MD** — 모델이 아니라 **궤적**을 여러 개 만든다 | 🔴 **다른 층위다.** 우리 3-시드 `Ea 0.197 ± 0.032 eV`(modelc, 600 K)의 산포는 **열적 샘플링 산포**이지 **모델 epistemic 불확실도가 아니다.** 이 논문 어휘로는 우리에게 **σ_epistemic 추정치가 아예 없다** |
| 힘 불확실도 | 전용 헤드 또는 앙상블 분산 | 없음 | **§8 이 우리에게 주는 결론**: 지름길은 원리적으로 없다 ⇒ 우리가 epistemic σ 를 원하면 **committee(예: UMA-1.1 + UMA-1.2 + 다른 체크포인트)** 를 만드는 수밖에 없다 |
| 힘 정확도 | STO bulk MAE **115.91 meV Å⁻¹** (test MAD 2.23 eV Å⁻¹ 대비 **5.2 %**) | UMA 힘 실측 **30.0 meV Å⁻¹** (`comparison_vs_ours.md` §J-1) | ⛔ **직접 비교 금지.** 계·참조 DFT·힘 크기 분포가 전부 다르다. 상대오차(5.2 %)만이 형식적으로 비교 가능한 양이고, 그것도 rattle 진폭이 우리와 다르다 |
| MD 설정 | NVT **Nosé–Hoover chain(5)**, τ=100 fs, Δt **1 fs**, 298 K, **80 ps** | **Langevin NVT**, friction 0.02, Δt **2 fs**, equilib 5 ps / prod 200 ps, MSD 창 2–50 ps | 열욕이 다르다(결정론적 chain ↔ 확률적 Langevin). ⚠ **우리 5 ps 평형화가 이 논문 기준으로 짧다** — 이 논문은 80 ps 내내 σ 가 단조 증가한다(=평형이 아니라 **탐색**이 계속된다) |
| 시드 실험 | **같은 초기구조 · 다른 초기속도 12개** | 600 K 3-시드 | ✅ **형식이 같다.** 이 논문은 우리 멀티시드 관행의 **외부 선례**다. 다만 저들은 12개를 돌리고 4개만 보여 준다 — **우리 3개는 더 얇다** |
| 무질서 처리 | 해당 없음 (STO 는 정연 페로브스카이트를 rattle, EAN 은 액체) | SQS/배열 열거 | **접점 없음** |
| 참조 DFT | **GPAW LCAO, PBE, Γ-only** | QE, PBE, PAW, k-mesh 수렴 | ⚠ **Γ-only LCAO 는 우리 기준으로 성긴 참조**다. 이 논문의 "DFT ground truth" 를 우리 정본과 같은 등급으로 놓지 않는다 |

### 11b. 우리 열린 축과의 접점 (억지로 엮지 않은 것만)

- **✅ 축 J — MLIP 불확실도 (오늘 3편과 같은 다발)**: 이 편이 **가장 실무적인 원전**이다. #78·#80·#81 이 "불확실도 정량화 방법론" 일반을 다룬다면, 이 편은 **NNFF 에 실제로 붙여 MD·AL 까지 돌린 end-to-end 사례**다.
- **✅ 축 J-9 (능동학습 스크리닝)**: `Cho25AL`(실험 PSO) · `Ma25AL`(GP+EI, 액체) 에 이어 **세 번째 AL 형식**이 들어왔다 — **모델 내부 불확실도를 획득함수로 쓰는 순수 계산 AL**. 앞의 둘과 결정적으로 다른 점: **오라클이 실험이 아니라 DFT** 라서 **고리를 사람 개입 없이 닫을 수 있다**. 우리 cascade 재설계에서 *"오라클을 MD 로 직접"* 안(§J-9 ④)의 형식적 선례.
- **✅ 축 J-10 (깔때기 구조)**: 적대적 손실 `σ²_f · exp(−E/k_BT)` 는 **"탐색 × 물리적 타당성"을 곱 하나로 표현한 게이트**다. 우리 Stage 00–12 의 순차 게이트(싼 것 먼저)와 **다른 형태** — 참고할 만한 대안 형식.
- **🟡 계면 분해산물 Li 이동장벽 (`sundar2025`)**: 직접 연결은 **없다**. 다만 `Fig. 10`/`Fig. 11` 의 **층 분해 오차 진단 형식**은 우리 슬랩 계산의 "어느 층에서 MLIP 가 틀리나" 를 재는 데 그대로 쓸 수 있다. **값이 아니라 진단 도구의 이식**이다.
- **⛔ Nd–O 공도핑 · b2o3 도핑**: 접점 **없음**. 억지로 엮지 않는다.

---

## 12. 🔑 배포 데이터 재계산 — **전부 "digest 계산 (원논문 미보고)"**

> 압축 해제 위치: `/tmp/claude-0/-home-user-Yonghoon-DEM-DFT/82ea256b-12bc-5a75-994e-7718d79c71ba/scratchpad/work/data/`
> (repo 밖 세션 전용 스크래치패드. `STO/`, `EAN/`, `auxiliary_files/` 3개.)
> 배포물 구성: `STO.zip` = JSONL 2개(bulk 학습 17.6 MB / test 3.5 MB) + `.npy` 5개(표면 test) ·
> `EAN.zip` = JSONL 2개(학습 19.3 MB / 검증 2.2 MB) · `auxiliary_files.zip` = **NeuralIL 소스 전체** +
> 예제 7종 + 학습된 FLAX 파라미터 3종(pkl) + MD 초기구조 `.gro` + `configurations.json`(21 MB).

**① 데이터셋 개수 — 본문과 정확히 일치 ✅**
`sto_bulk.json` **1000** 행 / `sto_bulk_test.json` **200** 행. T 분포는 각각 **500 K 500 + 1000 K 500**, **100 + 100** — 본문의 *"600 씩 만들어 100 씩 test 로 뺐다"* 와 완전 일치.
`EAN training_original.json` **666** + `validation_original.json` **75** = **741** ✅ (본문 368 + 373). `TRAINING_FRACTION = 0.9` 와도 일치.

**② 격자상수 ✅** — bulk `Cell-Size` = **12.040698 Å** (모든 행 동일) ⇒ **a = 4.01357 Å**. 본문 "4.01 Å" 확인.

**③ `Fig. 9`/§III E 의 판단 기준값 재현 ✅** — bulk test set 힘 성분의 **MAD = 2.219 eV Å⁻¹**, **표준편차 = 4.545 eV Å⁻¹**. 본문 **2.23 / 4.53** 과 일치(0.5 % 이내). ⇒ **그 놀랍게 큰 힘 크기는 오식이 아니라 진짜다** (rattle 진폭이 크다).
온도별: 500 K → |F| 1.633, std 2.767 / 1000 K → |F| 2.805, std 5.797 eV Å⁻¹.

**④ ★ rattle 처방을 역설계했다 — 본문 수식이 불완전하다**
본문은 *"질량가중 변위 `m_i u_i^(α)` 를 분산 `3T/(k_B θ_D)` 인 Gaussian 에서 뽑는다"* 고 쓰는데, 이건 **차원이 맞지 않는다**. 실제 데이터에서 이상 페로브스카이트 자리로부터의 변위를 측정하면:

| T | σ_u(Sr) | σ_u(Ti) | σ_u(O) | √m·σ_u (Sr / Ti / O) |
|---|---|---|---|---|
| 500 K | 0.0688 Å | 0.0923 Å | 0.1603 Å | 0.644 / 0.638 / **0.641** |
| 1000 K | 0.0967 Å | 0.1295 Å | 0.2269 Å | 0.905 / 0.896 / **0.908** |

- **√m·σ_u 가 원소에 무관하게 일정** ⇒ **σ_u ∝ 1/√m** (질량가중 맞음, 단 `m` 이 아니라 `√m`).
- 500 K → 1000 K 비 = **1.405 ≈ √2 = 1.414** ⇒ **σ_u ∝ √T**.
- 절대값 검산: **고전 고온극한 Debye 평균제곱변위** `⟨u²⟩ = 3ħ²T/(m k_B θ_D²)` 에 θ_D = 418.5 K, m(O), T = 500 K 를 넣으면 **σ = 0.1611 Å**, 실측 **0.1603 Å** — **0.5 % 일치**.
⇒ **실제로 쓰인 처방은 표준 고온 Debye MSD 이고, 논문에 인쇄된 식은 ħ² 와 θ_D 지수를 잃은 판이다.** 이 처방을 우리가 rattle 데이터 생성에 쓰려면 **논문 식이 아니라 위 식을 써야 한다.**

**⑤ EAN 셀 조성 (본문 미기재)** — `.gro` 기준 **225 원자 = EA⁺ 15개(C₂H₈N⁺, 11원자) + NO₃⁻ 15개(4원자)**, 원소 census **C30 H120 N30 O45**. 셀 **12.9 Å 정육면체** ⇒ **밀도 1.255 g cm⁻³** (digest 계산; 실험 EAN ≈ 1.21 g cm⁻³, +3.7 %).

**⑥ 표면 test 구조 해부 (본문 미기재)**
`test_4x1_*.npy` = **5000 구조 × 272 원자**(본문 "29,500 중 5000" ✅). 조성 **Sr40 Ti64 O168**. 셀 **11.352 × 16.054 × 33.447 Å** = 면내로 **(110) 1×1 셀의 정확히 8배** (= 2·a√2 × 4·a). 층 census(구조 0):

| 층 | z (Å) | 구성 |
|---|---|---|
| 0 · 12 (양 표면) | 7.79 / 25.66 | **Ti12 O16 재구성 overlayer** |
| 홀수층 ×6 | 9.64 … 23.80 | O16 |
| 짝수층 ×5 | 11.05 … 22.40 | Sr8 Ti8 O8 |

⇒ 총 272 = 5×24 + 6×16 + 2×28. 화학양론 = SrTiO₃ 골격 + **TiO₂ 24 유닛 과잉**(표면당 12).

**⑦ 🔴 본문의 "136 원자" 와 배포 배열의 "272 원자" 가 어긋난다 — `Fig. 12` 가 판정 근거**
- `test_4x1_energies.npy` ÷ **136** = **−6.946 … −5.247 eV** → **`Fig. 12` 의 데이터 범위(−7.0 ~ −5.25)와 정확히 일치**.
- ÷ **272** = −3.473 … −2.623 eV → `Fig. 12` 축과 **전혀 안 맞는다**.
⇒ **논문이 plot 한 per-atom 에너지는 136 으로 나눈 값**인데, **좌표·힘 배열에는 272 개의 서로 다른 원자**가 들어 있다. 배포물만으로는 어느 쪽이 "진짜 DFT 셀" 인지 **판정 불가**. **재사용 전 반드시 저자 확인 필요.**

**⑧ 🔴 bulk 배포 에너지와 표면 배포 에너지는 같은 절대 척도가 아니다**
bulk 데이터에서 **SrTiO₃ 화학식단위당 −32.28 eV** (GPAW 원자참조 관례). 그러면 40 f.u. + TiO₂ 24 유닛을 담은 272 원자 슬랩은 그 척도에서 **−1700 eV 아래**여야 하는데, 배포 표면 에너지는 **평균 −916.6 eV** 에 몰려 있다(최저 −944.7).
⇒ **두 배포 데이터셋의 에너지 원점이 다르다.** 이것은 `Fig. 12` 에서 저자들이 *"DFT 와 FF 의 **에너지 원점 불일치**"* 라고 부른 계통 offset 의 **정량적 근거**다. 즉 그 offset 의 일부는 **모델의 결함이 아니라 두 DFT 데이터셋의 참조 차이**다 — 논문은 이 구분을 하지 않는다.

**⑨ 세 CMA-ES 궤적을 데이터에서 분리해 냈다 (본문은 "세 궤적" 이라고만 씀)**
중앙면(z = c/2) 거울대칭으로 매칭되는 원자 수를 세면 5000 구조가 **거의 정확히 3등분**된다 (400개 표본: **184개 매칭 131 / 104개 매칭 136 / 24개 매칭 133**). 거울매칭 원자 = 이상위치에 고정된 원자이므로,
⇒ **세 궤적은 각각 88 / 168 / 248 개 원자를 풀어 준 것**이다. 본문의 *"움직이는 층 수가 다르다"* 를 원자 수로 확정.
⚠ 동시에, **배포 구조들은 중앙면 대칭이 아니다** — 본문의 *"is always kept symmetric with respect to its central plane"* 은 **고정된(얼린) 부분에만 성립**한다.

**⑩ 힘의 총합 = 0 ✅** — 확인한 모든 구조에서 `Σf = [0.0000, 0.0000, 0.0000] eV Å⁻¹`. 힘 배열 자체는 272 원자에 대해 내부적으로 일관.

**⑪ 본문에 없는 초매개변수 (코드에서 회수)** — §5.1 📌 상자 참조. 추가로 MD 예제는 `NSTEPS = 100000 × 1 fs = 100 ps` 인데 **본문 분석 구간은 80 ps**; `TAU_T = 0.1 ps`(본문 "100 time steps" 와 일치); EAN MD `MAX_NEIGH = 25`, STO 적대적 탐색 `MAX_NEIGHBORS = 62`; 속도 생성 시드 `RNG_SEED = 71923`.

**⑫ `xtol` 불일치** — §10-B 참조.

---

## 13. 적용 인사이트 (우리 연구에 실제로 어떻게)

**① 🔑 "우리에겐 epistemic 불확실도가 없다" 를 인정하는 것부터**
이 논문의 어휘로 정리하면: 우리 3-시드 산포(`Ea 0.197 ± 0.032 eV`)는 **같은 모델로 다른 궤적을 돌린 열적 산포**이고, 이 논문의 σ_HOS/σ_DE 는 **다른 모델들 사이의 예측 분산**이다. **완전히 다른 양이다.** 우리가 *"UMA 가 이 계에서 얼마나 확신하는가"* 를 재고 싶다면 **모델을 여러 개 만들어야 한다** — 그리고 §8 이 그 우회로가 없음을 증명한다.
**가장 싼 실행안**: UMA 체크포인트 여러 개(1.1 / 1.2 / 다른 크기)를 **committee 로 묶어 같은 구조에 대한 힘 분산을 재는 것**. DFT 0회, 추가 학습 0회. `uma2026` digest §⑥ 의 *"1.2 를 committee 멤버로 추가"* 제안과 정확히 같은 방향이고, **이 논문이 그 형식의 원전**이다.

**② 🔑 `Fig. 7` 을 우리 규율의 외부 근거로 쓴다 — "σ 는 신뢰구간이 아니다"**
학습범위 밖에서 **오차 40 eV Å⁻¹ 를 ±5 eV Å⁻¹ 띠가 못 감싼다.** 우리 규율(*"σ 절대값 인용 금지, 비율도 멀티시드 판정만"*)은 과한 게 아니라 **이 그림이 보여 주는 실패양식에 대한 정확한 대응**이다. 그리고 §III F 의 *"불확실도는 같은 퍼텐셜 안의 점 비교에만 유효"* 는 **우리가 comp1 과 modelc 를 UMA σ 로 비교하면 안 되는 이유**의 외부 인용문이다.

**③ 층 분해 진단(`Fig. 10`)을 우리 슬랩에 이식한다**
계면 분해산물 슬랩에서 **"MLIP 가 어느 층에서 틀리나"** 를 층별 힘 오차 violin 으로 그리는 것은 **DFT single-point 를 몇 개만 찍으면 가능**하다. 우리는 지금 그런 공간분해 진단이 없다. 단 `Fig. 11` 의 교훈도 같이 가져가야 한다 — **원자 단위로는 못 짚는다, 층 단위까지만.**

**④ 적대적 손실은 "탐색×타당성" 게이트의 대안 형식**
`σ²_f · exp(−E/k_BT)` 는 두 목적을 **곱 하나**로 묶는다. 우리 09a 의 가중합 스칼라(§J-10 에서 이미 비판받은 형태)에 대한 **다른 종류의 대안**이다. ⚠ 단 **국소 최적화라서 전역 탐색을 대체 못 한다**는 이 논문의 실패(2회차 수확체감)를 같이 기록해야 한다 — **출발점 다양성이 없으면 AL 이 자기 우물을 판다.**

**⑤ 우리 평형화 5 ps 를 다시 본다**
이 논문의 EAN MD 는 **80 ps 내내 σ 가 단조 증가**한다 — 즉 *"모델이 학습영역 밖으로 계속 걸어나가고 있다"*. 우리 5 ps 평형화 + 200 ps 생산이 이 논문 기준으로 **평형이 아니라 계속되는 탐색**일 가능성을 배제하지 못한다. ⚠ 이건 **가설이지 판정이 아니다**(계·열욕·온도가 전부 다르다). 확인은 무료다 — **우리 궤적에서 골격(비-Li) MSD 나 committee σ 시계열을 그려 보면 된다** (`zhang2026` digest 의 신뢰성 3종 세트와 같은 진단).

---

## 14. 인용 가능 문장 (deck/paper 용)

- "Carrete et al. (*J. Chem. Phys.* **158**, 204801 (2023)) implemented deep ensembles, committees and bootstrap-aggregation ensembles on a common neural-network force field and found **no systematic advantage of the more elaborate heteroscedastic estimators over a simple committee** when the same quantity (energy or force) is being assessed."
- "The uncertainty in the forces cannot be obtained by applying differential operators to the uncertainty in the energy; it requires the covariance of the energy predictions at two nearby configurations (Carrete et al. 2023, Appendix)."
- "Ensemble uncertainty estimates are **more useful for comparing different points evaluated with the same potential than for comparing different potentials** — across active-learning iterations the committee uncertainty falls faster than the actual error (Carrete et al. 2023)."
- "The skill of force uncertainty as a proxy for error **improves with the number of atoms considered**: it is adequate for a whole layer but not for identifying the single worst atom (Carrete et al. 2023)."
- ⚠ **인용 금지**: `RMSE 33.6 / 38.18 eV atom⁻¹`, `EAN-FD force MAE 400 eV Å⁻¹` (단위 오류 의심, §10-A) · `xtol = 100` (코드와 불일치, §10-B) · 표면 슬랩 **"136 atoms"** (배포 데이터는 272, §12-⑦).

---

## 15. 기법 용어 미니사전

| 용어 | 뜻 (이 논문 맥락) |
|---|---|
| **epistemic / aleatoric 불확실도** | 전자는 *모델이 데이터를 덜 배워서* 생기는 것(데이터를 더 주면 준다), 후자는 *데이터 자체의 잡음*(더 줘도 안 준다). ⚠ 이 논문에서는 DFT 데이터에 잡음이 없어 **원칙적으로 전부 epistemic** 이고, 일부러 품질을 섞은 실험만 예외 |
| **committee** | 같은 데이터·같은 구조로 **초기 가중치만 다르게** 여러 NN 을 학습. 랜덤성의 원천이 제일 적고, 제일 싸다 |
| **bootstrap aggregation (bagging)** | 데이터를 **복원추출**로 나눠 멤버마다 다른 학습셋을 준다. 다양성은 크지만 사실상 N 번 따로 학습 |
| **deep ensemble** | 각 멤버가 **자기 예측의 분산도 함께 출력**하고(추가 헤드), **heteroscedastic loss** 로 같이 학습. 앙상블 분산(epistemic) + 헤드 평균(aleatoric) 을 더해 총 불확실도 |
| **heteroscedastic loss** | 점마다 가중치가 다른 손실. `Δ²/σ² + log σ²` 꼴 — σ 를 키워 손실을 줄일 수도 있지만 `log σ²` 벌점 때문에 무한정 키울 수 없다 |
| **HOS / HES / DE** | 이 논문의 세 불확실도 라벨. HOS = homoscedastic 손실로 학습한 앙상블의 분산 · HES = heteroscedastic 모델의 분산 헤드들을 결합 · DE = 원조 deep-ensemble 처방(Eq. 6). **DE 는 정의상 다른 둘보다 √N 배 크다** |
| **ResNet (regression)** | 층을 건너뛰는 shortcut 을 둔 구조. 깊어져도 gradient 가 죽지 않는다. 여기서는 **정확도보다 앙상블 멤버의 학습 실패(outlier) 억제**가 도입 이유 |
| **LayerNorm vs BatchNorm** | 정규화 위치가 다름. BatchNorm 은 배치 통계를 쓰므로 **힘(=에너지 도함수) 계산을 복잡하게** 만든다 → LayerNorm 채택 |
| **VeLO** | 학습률이 필요 없는 **학습된(learned) 최적화기**. 진화 알고리즘으로 메타학습된 ML 모델이 파라미터 갱신량을 직접 계산. 유일한 하이퍼파라미터 = 총 epoch 수 |
| **Sobolev training** | 표적의 **도함수까지 손실에 넣는** 학습. NNFF 에서는 힘을 손실에 넣는 것이 이에 해당하고, 총에너지만 쓰는 것보다 정보량이 훨씬 크다 |
| **set pooling / deep set** | 원자별 기여를 **합**해 전체 값을 만드는 구조. 원자 순서(순열)에 무관해진다 |
| **적대적 능동학습 (adversarial AL)** | 모델의 **불확실도를 최대화**하되 **에너지 페널티**로 물리적 타당성을 유지하는 방향으로 구조를 밀어 새 학습점을 만든다. 여기서는 `L_adv = σ²_f·exp(−E/k_BT)` |
| **eggbox 효과** | 실공간 격자 기반 DFT 에서 **원자가 격자점 사이를 지날 때 에너지·힘이 인위적으로 진동**하는 현상. 병진대칭이 깨진다. 격자를 성기게(h=0.25 Å) 잡으면 심해진다 |
| **CMA-ES** | 공분산행렬 적응 진화전략. 전역 구조탐색용 확률적 최적화. **탐색–활용 균형을 위해 한 국소최소에 머무르지 않는 것**이 핵심 — 그래서 국소적인 적대적 AL 과 맞지 않았다 |
| **PADRE (pairwise difference regression)** | **두 구조를 동시에 입력**받는 회귀. 그래서 두 점 사이 공분산을 낼 수 있고, Appendix (A3) 를 직접 쓸 가능성이 있다 |

---

## 16. ⚠ 이 논문이 못 하는 것 / 내가 확인 못 한 것

**이 논문이 못 하는 것**
1. **불확실도를 보정(calibrate)하지 못한다.** σ 는 **순위**로 쓸 수 있을 뿐 **크기**가 오차를 감싸지 못한다 (`Fig. 7`, §10-E). "몇 σ 안에 참값이 있다" 는 문장을 이 논문으로 지지할 수 없다.
2. **원자 단위 진단을 못 한다** (`Fig. 11`). 층 단위까지가 한계.
3. **서로 다른 퍼텐셜 사이의 비교를 못 한다** — AL 이 돌면 σ 가 오차보다 빨리 준다 (저자 자인).
4. **deep ensemble 의 이점을 일반적으로 입증하지 못했다.** 이점이 나온 곳은 인위적으로 만든 품질혼합 데이터 하나뿐이고, 그 안에서도 **힘 채널**에 국한된다.
5. **전역 탐색을 못 한다.** 적대적 AL 은 국소 최적화라 CMA-ES 같은 전역 탐색이 도달하는 영역을 스스로 못 찾는다 — 출발점을 사람이 다양화해 줘야 했다.
6. **통계적 오차막대가 없다.** 12궤적 중 4개 제시, Spearman 에 신뢰구간 없음, 앙상블 크기(10) 의존성 미검증.
7. **재료 전이 주장이 없다.** EAN·SrTiO₃ 두 계뿐이고, **황화물 고체전해질·Li 이온 전도체에 대한 언급이 전혀 없다.**

**내가 확인 못 한 것 (정직 목록)**
1. **전체 그림 열두 장 가운데 아홉 장만 실제로 봤다** (`3, 4, 6, 7, 8, 9, 10, 11, 12`). **안 본 것 = `Fig. 1`, `Fig. 2`(아키텍처 도해), `Fig. 5`(MD 붕괴 스냅샷).** 이 셋에 대한 서술은 **캡션·본문·배포 코드 기반**이며 그림 눈금 판독이 아니다.
   (`Fig. 5`·`10`·`11` 은 자동 크로핑 도구가 놓쳐서 — 캡션이 그림 **오른쪽**에 붙는 배치라 앵커 추정이 빗나갔다 — 내가 직접 렌더해 넣었다. `Fig. 10`·`11` 은 봤고 `Fig. 5` 는 우선순위에서 뺐다.)
2. **모델을 재학습하거나 재실행하지 않았다.** MAE/RMSE/Spearman 은 **논문 보고값 그대로**다. 배포된 `.pkl` 파라미터로 추론을 돌려 검산하지 않았다 (VeLO·특정 jax 버전 의존성 때문에 이 환경에서 실행 불가).
3. **`Fig. 3`·`4`·`6`·`7`·`8`·`10` 의 수치는 눈금 판독**이다. 전부 `figure-read ≈` 로 표시했고, **본문에 명시된 값과 섞지 않았다.**
4. **272 vs 136 원자 문제를 해결하지 못했다** (§12-⑦). 어느 쪽이 실제 DFT 셀인지는 저자 확인이 필요하다. `Fig. 12` 축이 136 을 가리킨다는 것까지가 내가 말할 수 있는 전부다.
5. **`auxiliary_files/examples/configurations.json`(21 MB) 을 열지 않았다.** 예제용 구조 모음으로 보이나 내용 미확인.
6. **Ref. 42(원래 NeuralIL 논문)·Ref. 74(SrTiO₃ 진화탐색)·Ref. 27(원조 deep ensemble)·Ref. 46(VeLO) 을 읽지 않았다.** 표면 test 데이터의 DFT 설정은 Ref. 74 에 있을 텐데 확인 못 했다 — §12-⑧ 의 에너지 원점 불일치가 거기서 설명될 가능성이 높다.
7. **`Fig. 11` 의 컬러바 단위를 못 읽었다** (그림에 라벨이 없다). 값 0.2–0.8 이 eV Å⁻¹ 인지 eV² Å⁻² 인지 불명 — 그래서 수치를 인용하지 않고 **"밝은 원자의 위치가 두 패널에서 다르다"** 는 정성 판정만 썼다.
8. **이 논문이 `litdb/talks/` 인입 대기열에 있는지 확인했고, 없다** (`lee2026_skku_mlip_materials_design.md` §99-10 의 6건에 Carrete 없음). 따라서 talk 역링크는 만들지 않았다.

File: litdb/papers/chandratilleke2012_particle_scale_mixing_index.md
<!-- digest 표준 양식 확장 (paper-level STANDALONE). ★ = 사용자가 특히 원한 항목. 깊이 기준 = bazzoun2026_dem_fem_rnm_ionic.md · 형식 이웃 = hare2026_dem_pept_dry_mixing_nmc622_eirich.md · chibwe2020_nnsi_segregation_index.md.
     쪽 표기 = "p.N" (PDF N 쪽 = 인쇄 1098+N · AIChE J. 58(4) 1099–1118).
     값 표지: [인쇄] = 본문 · 표 · 그림 범례에 숫자로 적힌 값 · [판독] = 그림에서 읽은 값 (litdb/figures/<slug>/digitized.csv — 손 판독) · [우리 산술] = 인쇄값으로 우리가 다시 한 계산 · [미확인] = 원문 (본문 전수) 에 없음 · [추정] = 우리 해석.
     원문 = 본문 20 쪽 (SI 없음) — 텍스트 층 전수 + 식 (1)–(15) · 영률 문장 렌더 대조 · 그림 20 · 표 1 = 크롭 21 장 전부 열람. -->

# 배위수로 정의한 **입자 스케일 혼합지수 (PSMI)** — 각 입자 + 그와 닿은 이웃 (≈ 7 개) 을 "표본" 으로 삼아 Lacey 꼴로 정규화 · 기준 분산 둘을 **이론값** (완전 분리 p(1−p) · 완전 혼합 p(1−p)/7) 으로 고정해 칸 크기 · 표본 수 의존을 없앤다 · 2 날개 수직 믹서 DEM (17,500 개 · 크기비 0.5–1 · 밀도비 0.3–1) 에서 거시 칸 지수 · 부분 배위수와 비교 — 크기 · 밀도 분리를 **입자 질량비 γr³** 한 축으로 접는다 — Chandratilleke · Yu · Bridgwater · Shinohara (AIChE Journal 2012)

> slug `chandratilleke2012_particle_scale_mixing_index` · DOI `10.1002/aic.12654` · type `DEM (bladed vertical mixer · in-house DEM, elastic + damping + rolling friction · non-cohesive) + mixing-index method (particle-scale coordination-number index PSMI vs macroscopic cell index)` · PDF `c013eb37-33._A_particle-scale_index_in_the_quantification_of_mixing_of_particles.pdf` · digested `2026-10-13` · status ✅
>
> **원제**: *A Particle-Scale Index in the Quantification of Mixing of Particles* (p.1)
> **저자**: G. R. Chandratilleke · A. B. Yu (교신, a.yu@unsw.edu.au) — Laboratory for Simulation and Modeling of Particulate Systems, School of Materials Science and Engineering, University of New South Wales, Sydney · J. Bridgwater — Dept. of Chemical Engineering and Biotechnology, University of Cambridge · K. Shinohara — Particulate Chemical Engineering Laboratory, Sapporo (p.1)
> *AIChE J.* **58**(4), 1099–1118 (April 2012) · 접수 2010-08-17 · 수정 2011-02-25 · 최종 2011-04-07 · 온라인 2011-05-25 (p.1 · p.20) · 연구비 Australian Research Council (p.19).
> **판독 원자료**: `litdb/figures/chandratilleke2012_particle_scale_mixing_index/digitized.csv` · 크롭 21 장 `figures.json`.
> **이 카드가 서랍에 들어온 이유**: 정본 카드 셋 ([`jadidi2023_dem_batch_solid_mixers_review`](jadidi2023_dem_batch_solid_mixers_review.md) Table 5 · [`chibwe2020_nnsi_segregation_index`](chibwe2020_nnsi_segregation_index.md) Fig 15 · [`nadeem2023_gnn_mixing_index`](nadeem2023_gnn_mixing_index.md) ref 42) 가 이 지표를 **원저 없이** 인용하고 있었다 (`jadidi2023_…` §6 "원저 지수 논문 미 digest").  같은 날 카드 [`jarray2019_cohesion_driven_mixing_segregation_drum`](jarray2019_cohesion_driven_mixing_segregation_drum.md) 의 본문 ref 52 · 1저자 읽기 목록 `docs/mixer_coating_reading_list_20261013.md` B3-4.

> ★★ **한 줄로 왜 중요한가**: 우리 믹서 Lacey M 의 세 문제 — ① 칸 크기 의존 ② 런 자신의 t₀ 분산을 분모로 써서 생기는 시작 상태 정규화 ③ 음수 M — 를 **한 번에 피하는 설계** 를 이 논문이 제시한다: 표본 = **입자 하나와 그 접촉 이웃** (칸 없음) · 완전 분리 분산 = **이론값 p(1−p)** (런마다 바뀌지 않음) · 그래서 p̄ ≈ p 이면 **M ≥ 0 이 수학적으로 보장** 된다 [우리 산술 §3-9].
> ⚠ 단 **무작위 기준 S_R² = p(1−p)/7** 은 "단분산 침대의 평균 배위수 6" 에서 온 값이라 **크기비가 큰 계 (우리 SE : AM_P = 1 : 9) 에는 그대로 못 쓴다** — AM_P 하나 둘레에 SE 가 수백 개까지 닿을 수 있다 (§3-9 · §8-3).

---

## 0. 결론 먼저 — 우리 질문에 대한 답

**한 문장**: 각 입자에 대해 "자기 + 접촉 이웃 (표면 간극 ≤ 작은 입자 지름의 5 %) 가운데 표적 종의 분율 p_i" 를 세고 (식 8 · 9), 그 분산 S_t² 를 **완전 분리 S₀² = p(1−p)** 와 **완전 혼합 S_R² = p(1−p)/7** 사이에서 Lacey 꼴로 정규화한 PSMI (식 11) 를 2 날개 수직 믹서 DEM 에 적용하니, 같은 크기 입자의 혼합은 거시 칸 지수와 같은 모습 (정상 ≈ 0.95–0.97) 이고, **크기 · 밀도가 다르면 "섞였다가 다시 분리되는" 정점** 을 잡으며, 크기비 · 밀도비 효과가 **입자 질량비 γr³ 한 곡선** 으로 접힌다 [인쇄 · 판독 — Fig 6 · 12 · 15 · 19 · 20].

| 우리 질문 | 이 논문이 주는 것 | 표지 · 쪽 |
|---|---|---|
| ① 우리 M 의 **시작 상태 정규화 · 음수** 문제? | PSMI 는 분모를 런 자신의 t₀ 가 아니라 **이론 분산 p(1−p)** 로 둔다 (식 14).  p_i ∈ [0, 1] 이라 S_t² ≤ p̄(1−p̄) — p̄ ≈ p 면 **M ≥ 0** [우리 산술].  대가: **시작 PSMI 가 0 이 아니다** (T–B 0.18 · α 0.1 의 0.68 · α 0.9 의 0.57) — 층 경계 접촉 · 소수 종의 흩어짐 때문 (저자 설명) | [인쇄] 식 (11)–(15) · p.4 · p.13 · [판독] Fig 6 · 12 |
| ② **칸 크기 · 표본 수** 의존? | 칸 없음 — 모든 입자가 표본 중심.  남는 척도 변수 = **접촉 간극 기준** (5 % d) 과 **표본 크기 n = 7**.  간극 0.5 → 20 % d 에 전체 배위수 4.85 → 8.25 (×1.7) 인데 정상 PSMI 는 0.91 → 0.945 (Δ ≈ 0.035) | [인쇄] p.4 · p.8 · [판독] Fig 7 · 20b |
| ③ 우리 **s1 (SE–SE 군집) · s2 (AM–SE 부착)** 와 관계? | 같은 계열 (접촉 이웃 기반) — 이 논문은 부분 배위수 (W–W · W–B · B–W · B–B) 도 따로 그리고, **"배위수만으로는 혼합 상태를 판정하기 어렵다"** 고 결론 → 그래서 무작위 · 분리 기준으로 정규화한 PSMI 를 만든다.  우리 s1 · s2 에는 **그 정규화가 아직 없다** (파이프라인 초안 G9) | [인쇄] p.11 · p.16 · p.18 |
| ④ **크기비 큰 3 상계** (SE 1 · AM_S 4 · AM_P 9 µm) 에 그대로? | ⚠ **아니다** — S_R² 의 n = 7 은 단분산 배위수 6 + 1.  같은 입체각 근사로 큰 입자 하나 둘레의 최대 작은 입자 수는 크기비 1/4 → **≈ 99** · 1/9 → **≈ 399** [우리 산술].  개수 기준 p 라 우리 계에서는 **SE 중심 표본이 지배** 한다 (개수비 SE/AM_P ≈ 562 — 생성기 주석) | [인쇄] p.4 · p.15 · [우리 산술] §3-9 |
| ⑤ **정렬 혼합 (코팅 유비)** 을 지수가 잡나? | 저자 해석: p_i 분포의 상대 표준오차 RSE 가 **작을수록 입자 배열이 더 정돈** (ordered).  균일 입자 정상 상태 S_t/p̄ = 0.364 > S_R/p = 0.344 → "잘 섞였지만 정돈되지는 않았다".  ⇒ 이론상 **무작위보다 정돈된 배열 (모든 큰 입자가 작은 입자에 둘러싸인 코팅형) 은 S_t² < S_R² → PSMI > 1** [추정] | [인쇄] p.8 · [추정] |
| ⑥ 우리 **연화 강성** 의 선례? | 영률을 "실제 유리 10⁹ N/m²" 에서 **2.16 × 10⁶ N/m²** 로 낮춤 (≈ 1/463) — 시간 간격 때문 · PEPT 비교로 정당화 (선행 연구 ref 12 · 17) | [인쇄] p.5 · [우리 산술] |
| ⑦ 크기 · 밀도 분리의 **한 축**? | 정상 지수 (거시 · PSMI 둘 다) 가 **γr³ (작은/가벼운 입자 하나 ÷ 큰/무거운 입자 하나의 질량비)** 에 한 곡선 — "분리 구동력 = 무게 차" (이 믹서 · γr³ 0.125–1 범위).  우리 상 질량비 SE/AM_P = **5.7 × 10⁻⁴** — 시험 범위 밖 | [인쇄] p.17 · [판독] Fig 20 · [우리 산술] |

⛔ **한정어 (떼지 말 것)**: ① **비점착** 구 (점착 모델 없음) · 2 날개 **수직축** 믹서 (회전 드럼 아님) · mm 구 (4–8 mm) ② PSMI 의 무작위 기준은 **단분산 침대 기준** — 크기비 0.5 까지만 시험 ③ **조건마다 DEM 런 1 회** · 시드 산포 없음 ④ "표본 수 · 크기 영향 없음" 은 **칸 표본 추출에 대한** 말이다 — 간극 기준 · n 선택 의존은 남는다 (저자도 n 이 M 을 바꾼다고 적음, p.4).

---

## 1. 한 줄 요약

**DEM 이 모든 입자의 접촉을 알려 주므로 "표본 = 입자 하나 + 접촉 이웃" 으로 국소 조성 p_i 를 정의하고, 모든 입자에 대한 p_i 분산을 Lacey 꼴 (완전 분리 · 완전 혼합 두 이론 분산 사이) 로 정규화한 입자 스케일 혼합지수 PSMI 를 제안한 논문.**  2 날개 수직 원통 믹서 (지름 249 mm · 20 rpm) DEM 9 경우 (단분산 · 부피분율 α 0.1/0.5/0.9 · 크기비 0.5–1 · 밀도비 0.3–1) 에서 **거시 칸 지수 (M = 1 − σ_t²/σ₀², 80 칸 × 축 20 mm)** · **부분 배위수** · **PSMI** 셋을 비교: ① 단분산은 셋이 같은 모습 (정상 ≈ 0.9–0.97) · 장입 (위아래 · 좌우 · 좌우 90° 회전) 과 바닥 간극은 **속도** 만 바꾸고 최종 상태는 안 바꾼다 ② 크기 · 밀도 차가 있으면 지수에 **정점 (섞임) → 하강 (분리)** 이 나타나고 PSMI 가 그것을 매끈하게 (요동 작게) 보인다 ③ 배위수만으로는 혼합 · 분리를 판정하기 어렵다 ④ 정상 지수가 γr³ 한 곡선.

## 2. 메타

| 저자 | 저널/년 | DOI | 소재 | 연구유형 |
|---|---|---|---|---|
| G. R. Chandratilleke · A. B. Yu (교신, UNSW) · J. Bridgwater (Cambridge) · K. Shinohara (Sapporo) | *AIChE J.* 58(4) 1099–1118 (2012) · 온라인 2011-05-25 | 10.1002/aic.12654 | **유리구 유사 구** (ρ 2500 kg m⁻³ · μ_s 0.3 · 구름마찰 5 × 10⁻⁵ m · ν 0.3 · 감쇠 0.3 · E 2.16 × 10⁶ N m⁻² 연화) · 지름 4–8 mm | **DEM** (자체 코드 · 선행 ref 15 · 18 의 방법 — "간결함을 위해 반복하지 않는다") + **혼합지수 방법론** |

> ★ **계보**: UNSW Yu 그룹의 2 날개 믹서 DEM 연속 (Zhou 2003 · 2004 [ref 15 · 16] · Chandratilleke 2009 · 2010 [ref 17 · 18] · Stewart 2001 PEPT 비교 [ref 12]) 위에 지수만 새로 얹은 논문.  같은 그룹의 후속 Halidan 2016 (*AIChE J.* 62, 1023 — 리본 믹서 점착 DEM) 은 같은 날 카드 `jarray2019_…` 의 ref 40 이고, 정본 `jadidi2023_…` 는 Halidan 2014 (Table 10 'PMSI') · 2018 을 적는다 (그 카드가 PSMI ↔ PMSI 철자 불일치를 기록).
> ★ **선행 지수 (Akao 1976, ref 8)**: 배위수 기반 혼합도 M = (Ĉ − E[C_A(B)]_seg)/(E[C_A(B)]_rand − E[C_A(B)]_seg) (식 1) — 표본 추출로 평균을 추정하는 방식.  PSMI 는 **표본 추출 없이 전 입자의 분산** 을 쓴다는 점이 다르다 (p.4).

## 3. 핵심 수치 (★ 전부 쪽 · 표지 병기)

### 3-1. 믹서 · DEM 설정 (Simulation Conditions · p.4–6 · Fig 2)

| 항목 | 값 | 출처 |
|---|---|---|
| 믹서 | 수직 원통 **안지름 249 mm** · 축 지름 32 mm · 평판 날개 2 개 (대칭 위치 · 넓은 면 수직) **폭 40 × 두께 10 × 길이 106 mm** · 벽 간극 **2.5 mm** · 바닥 간극 G = Table 1 (7.5 mm = 1.5 d 또는 0) | [인쇄] p.5 · Fig 2 (Stewart 2001 실험 믹서와 유사) |
| 회전 | **20 rpm** (정착 0.8–0.95 s 직후 시작) | [인쇄] p.6 |
| 입자 물성 | 구름마찰 **μ_r = 5 × 10⁻⁵ m** · 미끄럼마찰 **μ_s = 0.3** · **ρ = 2500 kg m⁻³** · ν = 0.3 · 감쇠 계수 **c = 0.3** · 벽 · 날개 = 입자와 같은 물성 | [인쇄] p.5 |
| ★ 영률 | "실제 유리구 **10⁹ N m⁻²**" → **2.16 × 10⁶ N m⁻²** 로 낮춤 (시간 간격 때문) · "실험과 잘 맞음" (ref 12 · 17) | [인쇄] p.5 · 배수 ≈ **463** [우리 산술] |
| 시간 간격 | **2–5 × 10⁻⁶ s** | [인쇄] p.5 |
| 계산 비용 | 8 CPU Xeon 2.5 GHz · 8 GB 서버에서 **모사 0.01 s 당 약 10 min** | [인쇄] p.5 · ⇒ 20 s 런 ≈ **333 h** [우리 산술] |
| 공기 | 무시 (저속 · 큰 입자) | [인쇄] p.5 |
| 생성 | 겹침 없는 층을 무작위 생성 → 떨어뜨림 → 다음 층 … 총수까지 → 중력 정착 | [인쇄] p.5–6 |
| 장입 | **T–B** (위아래) · **S–S** (좌우) · **S–S rotated** (좌우 경계를 90° 돌려 날개와 평행) | [인쇄] p.6 · Fig 2c,d |
| 접촉 판정 (분석용) | 표면 간극 ≤ **작은 입자 지름의 5 %** | [인쇄] p.4 |
| 거시 지수 칸 | 축과 벽 사이를 **동심 원통 5 고리** (폭 21.7 mm) × 원주 **6 · 11 · 16 · 21 · 26 분할** (안쪽 → 바깥) × 축 방향 **20 mm** 층 — 칸마다 입자 수가 달라 가중 w_i = V_i/V_T | [인쇄] p.6 · 식 (4)–(5) |

### 3-2. 경우 표 (Table 1 · p.5) + 우리 산술

| 경우 | d₁ (mm) | d₂/d₁ | N₁ | N₂ | G (mm) | α = V₁/(V₁+V₂) | 장입 | 총 개수 [우리 산술] |
|---|---|---|---|---|---|---|---|---|
| 1 | 5.0 | 1 | 8,750 | 8,750 | 7.5 | 0.5 | T–B | 17,500 |
| 2 | 5.0 | 1 | 8,747 | 8,753 | 7.5 | 0.5 | S–S | 17,500 |
| 3 | 8.0 | 0.5 | 395 | 28,462 | 0 | 0.1 | T–B | 28,857 |
| 4 | 8.0 | 0.5 | 2,000 | 15,625 | 0 | 0.5 | T–B | 17,625 |
| 5 | 8.0 | 0.5 | 3,558 | 3,163 | 0 | 0.9 | T–B | 6,721 |
| 6 | 4.98 | 0.95 | 8,194 | 9,443 | 0 | 0.5 | T–B | 17,637 |
| 7 | 4.98 | 0.90 | 8,194 | 11,240 | 0 | 0.5 | T–B | 19,434 |
| 8 | 4.98 | 0.8 | 8,190 | 16,000 | 0 | 0.5 | T–B | 24,190 |
| 9 | 5.0 | 1 | 8,000 | 8,000 | 0 | 0.5 | T–B | 16,000 |

- α 재계산 (N · 지름 → 부피) = 0.500 · 0.500 · 0.100 · 0.506 · 0.900 · 0.503 · 0.500 · 0.500 · 0.500 — 표와 정합 [우리 산술].  α 변화 경우 (3–5) 는 **총 고체 부피 고정** (≈ 1.06 × 10⁶ mm³) 이라 개수가 바뀐다.
- 밀도비 연구 (§3-7) 는 **경우 9 기반** — 무거운 쪽 2500 kg m⁻³ 고정 · 가벼운 쪽을 γ = 1 · 0.66 · 0.5 · 0.45 · 0.4 · 0.35 · 0.3 으로 (p.16).

### 3-3. ★ 지수 정의 (식 1–15 · p.2–4 · 렌더 대조)

**(가) 거시 칸 지수** (식 2–7):
- I = σ_t²/σ₀² (분리 지수 · "intensity of segregation") · **M = 1 − I** (식 2–3).
- σ_t² = Σ w_i (x_i − x̄_t)² / Σ w_i · x̄_t = Σ w_i x_i / Σ w_i (식 4–5) — x_i = 칸 i 의 **표적 종 개수분율** · w_i = 칸 입자 부피 / 전체.
- **σ₀² = p(1−p)** (식 6, 이론 완전 분리) · 무작위 **σ_r² = p(1−p)/n** (식 7, n = 칸당 입자 수).
- ⚠ 이 M 은 Lacey 가 아니다 — 무작위 상태에서 **1 − 1/n** 로 간다 (저자, p.3).  Lacey 꼴은 식 (10): M = (σ₀² − σ_t²)/(σ₀² − σ_r²).

**(나) ★ PSMI** (식 8–15):
1. 중심 입자 i 가 W (비표적) 이면 **p_i = Cn_B(W) / (Cn_i + 1)** (식 8) · B (표적) 이면 **p_i = (Cn_B(B) + 1) / (Cn_i + 1)** (식 9) — 분모의 +1 = 중심 입자 자신.
2. **p̄_t = (1/N) Σ p_i** · **S_t² = (1/N) Σ (p_i − p̄_t)²** (식 12–13) — N = **혼합물 전체 입자 수** (모든 입자가 한 번씩 중심).
3. **S₀² = σ₀² = p(1−p)** (식 14) — "σ₀² 는 표본 크기와 무관하므로 그대로".
4. **S_R² = p(1−p)/n, n = 7** (식 15) — "단분산 침대의 평균 배위수 6 + 1" · 크기가 다른 이원계의 무작위 분산은 **모르므로** 같은 p 의 단분산 무작위 상태를 기준으로 둔다 · ⚠ 저자: "n 의 선택이 최종 M 값에 영향을 준다" (p.4).
5. **PSMI M = (S₀² − S_t²)/(S₀² − S_R²)** (식 11) — 분리 0 · 단분산 무작위 1.
- 저자 논지: Akao 가 지적한 분산 추정의 큰 오차는 **표본 추출 추정** 의 문제인데 PSMI 는 **모집단 값을 직접** 쓰므로 그 오차가 없다 (p.4).

### 3-4. 균일 입자 (경우 1 · 2 · 9 · Fig 3–8 · p.6–8)

| 양 | 값 | 표지 |
|---|---|---|
| 거시 M 시작 · 21 s | T–B 0.07 → **0.87** · S–S 0.17 → **0.91** ("S–S 가 20 s 뒤 약간 큼") | [판독] Fig 3 · [인쇄] p.6 |
| 혼합 기전 | 대류 (날개 덩어리 운동) 지배 · 날개 끝–벽 2.5 mm 틈에서 가끔 막힘 · 바닥 7.5 mm 아래로는 잘 흐름 | [인쇄] p.6 |
| 전체 배위수 | 회전 직후 ≈ 6.5 → **≈ 6.0** 로 떨어진 뒤 일정 (날개가 층을 **팽창**) — 장입과 무관 | [인쇄] p.6 · [판독] Fig 4 |
| 동종 · 이종 배위수 (S–S) | W–W = B–B: ≈ 6 → **≈ 3.1** · B–W = W–B: ≈ 2.1 → **≈ 3.0** — 혼합분율 0.5 라 같은 값으로 수렴 | [판독] Fig 4a · [인쇄] p.6–7 |
| T–B 의 비대칭 | 바닥 B 입자가 날개에 눌려 더 치밀 → W 가 B 영역에 덜 들어감 · t = 4 s 에 B–W · W–B 접촉 **각 12,920** 인데 B 접촉을 가진 W 중심 **4,823** · W 접촉을 가진 B 중심 **5,335** ⇒ 평균 **2.68 vs 2.42** | [인쇄] p.7 · [우리 산술] |
| 정상 도달 | S–S ≈ **20 s** · T–B **> 22 s** | [인쇄] p.8 |
| PSMI 시작 · 끝 | T–B **0.18** → ≈ 0.95 · S–S **0.03** → ≈ 0.97 · **교차 10.5 s** · 요동 매우 작음 | [판독] Fig 6 · [인쇄] p.8 |
| 정상 S_t² (S–S) | **0.0434** · p̄_t ≈ 4/7 · S_R² = **0.0354** (n 7 · p 0.546) · RSE S_t/p̄_t = **0.364** vs S_R/p = **0.344** | [인쇄] p.8 |
| 해석 | "날개 믹서는 입자를 잘 섞지만 **입자 스케일로 크게 정돈되지는 않았다**" · 날개를 늘려도 최종 품질은 안 오르고 **시간만 준다** (ref 33) | [인쇄] p.8 |
| 간극 민감도 (경우 1) | 간극 0.5 → 20 % d: 전체 배위수 **4.85 → 8.25** · 정상 PSMI **0.91 → 0.945** — "비슷한 경향이지만 덜 민감 · 비교하려면 같은 간극을 써야" → 5 % d 고정 | [판독] Fig 7 · [인쇄] p.8 |
| 장입 · 바닥 간극 (Fig 8) | 시작 M = 경계 면적 순 (T–B 최대 · S–S rotated 최소 ≈ 0) · S–S rotated G 0 이 가장 느림 (날개 앞 재순환이 섞지 않음) · **G = 1.5 d 가 가장 빠름** · **최종 상태는 장입 · G 무관** | [인쇄] p.8–9 · [판독] |

### 3-5. 부피분율 효과 (경우 3–5 · 크기비 0.5 · Fig 9–12 · p.9–14)

| 양 | 경우 3 (α 0.1) | 경우 4 (α 0.5) | 경우 5 (α 0.9) | 표지 |
|---|---|---|---|---|
| 큰:작은 개수 | 1 : 72 | 1 : 7.81 | 1 : 0.89 | [인쇄] Table 1 |
| 모습 (Fig 9) | 큰 입자가 표면으로 올라왔다가 날개 앞 사태에 다시 묻힘 · 벽 쪽으로 밀림 (혼합 · 분리 반복) | 대부분 위치 **역전** (큰 입자 위) · 작은 입자 바닥 · 날개 앞 — 부분 분리 | 작은 입자가 **바닥 둘레 · 날개 끝 앞** 에 모임 — 거의 완전 분리 | [인쇄] p.9 |
| 거시 M | 0.80–0.88 요동 | 0 → 정점 ≈ 0.60 (≈ 6 s) → **0.33** | ≈ 0.40 → 정점 ≈ 0.62 → **0.43** (34 s) | [판독] Fig 10 · [인쇄] p.10 |
| 전체 배위수 | ≈ 6.0 (단분산과 거의 같음) | ≈ 5.8 | ≈ 5.3 (최저 — 큰 입자 층의 팽창) | [판독] Fig 11a · [인쇄] p.11 |
| S–L 배위수 (작은 중심의 큰 이웃) | **1.15** (실험 0.22) | **1.6** (실험 1.12) | **1.92** (실험 ≈ 2.5) | [인쇄] p.12 (실험 = Pinson 1998 정적 충전) |
| L–S 배위수 (큰 중심의 작은 이웃) | **11.4** (Pinson 예측 13.5) | **6.6** (10.6) | **3.2** (≈ 3.6, 크기비 1:2 · α 0.9) | [인쇄] p.12–13 |
| PSMI | 0.68 → 최저 0.57 → **0.76** (10.5 s) | 0.31 → 정점 0.63 (≈ 7 s) → **0.59** | 0.57 → 정점 0.75 (≈ 3 s) → 0.50 (16 s) → **≈ 0.4** (34 s) | [판독] Fig 12 · [인쇄] p.13–14 |
| 저자 판정 | 부분 혼합 (혼합 · 분리 반복) | 부분 혼합 · 시작보다 좋아짐 | **분리** (시작보다 나빠짐) | [인쇄] p.14 |

- 저자: "최종 M 값만으로는 상태를 판정할 수 없다" (경우 4 · 5, 거시) · L–S 배위수는 부피분율에 민감 · S–L 은 둔감 · **배위수 정보만으로는 혼합 상태를 정하기 어렵다** (p.10–13).
- ⚠ 시작 PSMI 차이의 원인 = **실제 시작 S_t² ↔ 고정 S₀²** 차 (p.13): 경우 3 은 큰 입자가 작은 입자 사이에 흩어져 시작부터 "섞인" 상태 · 경우 5 는 소수 작은 입자가 큰 입자 위에 얹혀 시작 S_t² > σ₀² 쪽.  ⚠ 이 마지막 서술은 §3-9 ② 의 "S_t² ≤ p̄(1−p̄)" 와 부딪힌다 (p̄ 가 p 와 다르면 가능) [우리 산술].

### 3-6. 크기비 효과 (α 0.5 · 경우 4 · 6–9 · Fig 13–15 · p.14–15)

| 크기비 r | 0.5 | 0.8 | 0.9 | 0.95 | 1 |
|---|---|---|---|---|---|
| 거시 최종 M [판독] | **0.30** | 0.70 | 0.82 | 0.84 | 0.89 |
| PSMI 최종 [판독] | **0.585** | 0.83 | 0.88 | 0.915 | 0.94 |
| 큰 입자 둘레 작은 입자 최대 수 (입체각) [인쇄] | 34 | 20 | 16 | 15 | 14 |

- 저자: r 0.9 의 PSMI = r 1 의 **약 92 %** (지름 10 % 차 → 8 % 감소) · 거시 지수도 **10 % 차에서 유의한 변화** (Porion 2000 의 V-형 블렌더 관측과 정합, p.14–15).  [판독] 0.88/0.94 ≈ 0.94 — 본문 92 % 와 1–2 점 차 (판독 오차 범위 경계).
- r 0.5 (경우 4) 는 ≈ 5 s (거시 ≈ 7 s · PSMI 5–7 s) 에 **정점 → 분리** · 나머지는 단분산에서 점진적으로 나빠짐.
- 부분 배위수 (Fig 14): r ↓ 일수록 L–S ↑ · S–L ↓ (개수 효과) · S–S ↑ · **L–L 은 그대로** ⇒ "큰 입자는 작은 입자와 섞이지만 **일부 작은 입자가 따로 모인다**" (p.16).
- ⚠ **같은 침대를 두 지수가 매우 다르게 매긴다**: r 0.5 에서 거시 0.30 ↔ PSMI 0.585 — 칸 (≈ 수백 입자) 스케일 분리는 크지만 입자 스케일 이웃 조성은 덜 분리돼 보인다 (경계면 · 혼합 띠의 접촉) [판독 · 추정].

### 3-7. 밀도비 효과 (경우 9 기반 · Fig 16–19 · p.15–17)

| 밀도비 γ | 0.3 | 0.35 | 0.4 | 0.45 | 0.5 | 0.66 | 1 |
|---|---|---|---|---|---|---|---|
| 거시 최종 M [판독] | 0.525 | — | 0.57 | — | 0.63 | — | 0.89 |
| PSMI 정상 [판독] | 0.69 | 0.73 | 0.75 | 0.80 | 0.83 | 0.92 | 0.975 |
| PSMI 정점 [판독] | 0.79 | 0.81 | 0.835 | 0.865 | 0.885 | ≈ 0.93 | 0.975 |

- γ < 1 이면 **정점 (가장 섞인 순간) 뒤 하강** — 최적 회전 수 **2–4 회전** (γ 에 따라) · γ ↓ 일수록 초기 혼합 속도는 **빨라진다** (γ 0.3 최대 · 1 최소) (p.16).
- 가벼운 입자가 위 · 바깥, 무거운 입자가 바닥 · **벽 둘레** 로 가라앉음 — 바깥 둘레가 빨리 움직여 분리 가능성이 크다 (p.15).
- 수평 7 층 (10 mm) 의 경–중 접촉수 C(l)h: 3–6 s 엔 층마다 고름 (혼합 진행) → 그 뒤 층별로 갈림 (위층 ≈ 1.75 · 아래층 ≈ 3.4 [판독] — 무거운 쪽이 바닥에) (Fig 18 · p.16).
- **S–S rotated 장입 · γ 0.5**: 정점 없이 단조 증가 — 혼합 속도 0.025 s⁻¹ (10 s, M 0.25) → 0.017 s⁻¹ (61.8 s, M 0.62) ⇒ "정점은 T–B 장입 특유" (p.16).

### 3-8. 크기 · 밀도 → 한 축 (Fig 20 · p.17)
- 정상 지수를 **"weight fraction" w_r = γr³** (⚠ 실제 뜻 = 작은/가벼운 입자 하나와 큰/무거운 입자 하나의 **질량비**) 로 그리면 크기 자료 (빈 원) 와 밀도 자료 (찬 원) 가 **한 곡선** (거시 · PSMI 둘 다) → "분리 구동력 = 두 종의 무게 차" (이 믹서 · 이 범위).
- PSMI 곡선은 간극 기준 **0 · 5 · 10 %** 에서 거의 같다 (≈ ±0.03).
- 저자 단서: 다른 혼합물 · 다른 믹서는 다른 M–w_r 관계일 수 있다 (p.17).

### 3-9. 우리 산술 묶음 (이 논문 숫자만으로)

① **경우 2 의 p.**  N₁ : N₂ = 8,747 : 8,753 ⇒ 개수분율 **p = 0.500** 인데 본문은 S_R² 계산에 **p = 0.546** 을 쓴다 (p.8) — 출처 [미확인].  S_R² 는 0.0357 (p 0.5) ↔ 0.0354 (p 0.546) 로 거의 같고, 정상 PSMI 도 **0.964 ↔ 0.962** (S_t² 0.0434) 로 같다 — Fig 6 의 S–S 끝값 ≈ 0.97 과 정합.

② **p̄_t ≈ 4/7 의 뜻.**  식 (12) 의 p̄_t 는 **모든 입자의** p_i 평균인데, 본문의 "4/7" 은 B 중심 (배위수 6 · B–B 3) 만의 값 (3+1)/7 이다.  50:50 정상 침대면 W 중심 3/7 · B 중심 4/7 이 반반이라 **p̄_t ≈ 0.5**.  ⇒ RSE S_t/p̄_t = 0.364 는 분모를 B 중심 값으로 잡은 것 [우리 산술].

③ **PSMI ≥ 0 (조건부).**  p_i ∈ [0, 1] 이면 분산 S_t² ≤ p̄_t(1 − p̄_t) ≤ ¼.  p̄_t = p 이면 S_t² ≤ p(1−p) = S₀² ⇒ **M ≥ 0** — 우리 Lacey M 이 음수가 된 원인 (분모 = 런 자신의 t₀ 분산이 점착으로 작아짐) 이 이 정의에는 **구조적으로 없다**.  p̄_t ≠ p (배위수가 종마다 다른 크기 · 밀도 이원계) 면 이 보장이 약해진다.

④ **무작위 기준의 근사.**  S_R² = p(1−p)/7 은 "모든 입자 배위수 6 · 이웃 독립" 의 이항 분산이다.  실제 배위수가 분포하면 (Fig 5: 대략 2–11) 무작위 분산 ≈ p(1−p)·E[1/(Cn_i + 1)] > p(1−p)/7 (Jensen) — 그래서 **완전히 무작위인 침대도 M < 1** 이 된다 (균일 입자 정상 0.95–0.97 의 일부 [추정]).  거꾸로 **무작위보다 정돈된 배열 (정렬 혼합) 은 M > 1** 이 될 수 있다 — 상한 1 이 보장되지 않는다.

⑤ **큰 입자 둘레의 최대 작은 입자 수.**  입체각 근사 N ≈ 2/(1 − cos θ), sin θ = r/(1 + r) 로 다시 하면 r 1 · 0.95 · 0.9 · 0.8 · 0.5 → **14.9 · 15.8 · 16.8 · 19.2 · 35.0** (인쇄 14 · 15 · 16 · 20 · 34 — 반올림 방향이 섞여 정확한 식은 [미확인]).  같은 식으로 우리 크기비 **1/4 (SE↔AM_S) → ≈ 99 · 1/9 (SE↔AM_P) → ≈ 399**.  ⚠ 같은 크기 구의 실제 최대 접촉 수 (kissing number) 는 12 — 입체각 근사 14 는 과대 [추정 · 원문 밖 일반 기하 사실].

⑥ **질량비 축 위의 우리 위치.**  γr³: SE/AM_P = (2.0/4.8)·(1/9)³ = **5.7 × 10⁻⁴** · SE/AM_S = **6.5 × 10⁻³** · AM_S/AM_P = (4/9)³ = **0.088** (밀도는 `scripts/make_mixer_deck.py` `DENS`) — 논문 범위 0.125–1 밖 (외삽 금지).

⑦ **연화 배수.**  10⁹ / 2.16 × 10⁶ ≈ **463** — 우리 믹서 SE 영률 1 × 10⁷ Pa (생성기 `E_PHASE`) 보다 이 논문 E 가 4.6 배 더 무르다.  ⚠ "실제 유리 10⁹ N m⁻²" 는 인쇄값 그대로 — 통상 유리 영률보다 낮아 보인다 [추정 · 수치 인용 아님].

---

## 4. ★ 방법 — DEM · 표본 · 배위수 · PSMI · 입자 처리

### 4-1. DEM (p.5)
자체 DEM (선행 ref 18 의 방법 — 이 논문에서는 반복하지 않음) · 병진 · 회전 운동량 보존 · 접촉 = 법선 · 접선 **탄성 + 감쇠** · 접선력 토크 + **구름마찰** (변형 에너지 소산) · 벽 · 날개 = 입자 물성.  ⚠ 힘 법칙의 식 (Hertz · Mindlin 여부) 은 이 논문에 **없다** [미확인 — ref 18 · 29 참조].

### 4-2. 거시 지수의 표본 (p.6)
동심 고리 × 부채꼴 × 축 층 칸 (§3-1) — 칸마다 입자 수가 달라 **부피 가중**.  α 를 바꾸면 침대 부피가 바뀌어 칸당 입자 수 · 칸 수가 함께 바뀐다 → "표본 크기 · 수의 변동이 평균 · 분산을 흐린다" (p.10, ref 9 · 34).

### 4-3. 배위수 (p.3 · p.6–7)
간극 ≤ 5 % (작은 쪽) d 면 접촉 · 다성분이면 **부분 배위수** (W–W · W–B · B–W · B–B; 앞 글자 = 중심) · 평균은 **그 종류의 접촉을 하나 이상 가진 중심만** 으로 낸다 (예: B–W 평균 = B–W 접촉이 있는 B 만 — B–B 만 가진 B 는 제외, p.6).  ⚠ 이 조건부 평균은 **무작위 기대값과 비교하기 어렵다** (0 접촉 중심을 빼므로) [추정].

### 4-4. PSMI 계산 순서 (p.4 · p.8)
① 매 시각 전 입자의 접촉 목록 → ② 중심 종류별 p_i (식 8 · 9) → ③ p_i 분포의 평균 · 분산 (식 12 · 13) → ④ 식 (11).  크기비 연구에서는 **큰 입자를 표적 종** 으로 (p.16) · 0.01 s 간격.

### 4-5. ★ 입자 처리 (우리 축 언어로)
- **강체 구 DEM · 비점착** · 탄성 연화 (E ÷ 463) · 소성 없음 · 형상 불변.
- 단분산 5 mm · 이분산 8/4 mm · 4.98/(4.73–3.98) mm · 밀도 750–2500 kg m⁻³ (γ 0.3–1) [우리 산술: 2500 × 0.3 = 750].
- **조건마다 1 런** — 시드 · 장입 무작위성 산포 없음.

### 4-6. 기법 미니 용어집
- **PSMI** — 입자와 접촉 이웃을 표본으로 한 Lacey 꼴 혼합지수.
- **부분 배위수** — 중심 종 × 이웃 종 접촉 수 (W–B 와 B–W 는 다르다).
- **분리 지수 I (intensity of segregation)** — σ_t²/σ₀² (Danckwerts 계열).
- **RSE** — 표준편차 ÷ 평균 (상대 표준오차).
- **T–B · S–S 장입** — 위아래 · 좌우 층으로 넣기.
- **입체각 분석** — 큰 구 둘레에 작은 구가 차지하는 입체각으로 최대 이웃 수를 어림.

---

## 5. Figure set ★ (크롭 21 장 = `litdb/figures/chandratilleke2012_particle_scale_mixing_index/`)

| Fig | 내용 | 우리 활용 |
|---|---|---|
| 1 | 중심 입자 i (W · B) 와 접촉 이웃 모식 | ★ p_i 정의 그림 — s1 · s2 설명에 차용 |
| 2 | (a) 믹서 기하 φ 249 mm (b) 바닥 간극 정의 (c) T–B 장입 (d) S–S 장입 | — |
| Table 1 | 9 경우 (지름 · 크기비 · 개수 · G · α · 장입) | §3-2 |
| 3 | 거시 M(t) — 경우 1 · 2 | 칸 지수의 요동 |
| 4 | 평균 부분 배위수 (S–S · T–B) | ★ 이종 접촉 수의 시간 변화 = 우리 s2 계열의 모양 |
| 5 | t = 4 s 접촉 수 확률밀도 (B–W · W–B · W–W · B–B · 전체) | 배위수 분포 폭 (무작위 기준 보정 §3-9 ④) |
| 6 | PSMI(t) — 경우 1 · 2 (교차 10.5 s) | ★ 요동 작은 지수 |
| 7 | 간극 기준 (0.5–20 % d) vs 전체 배위수 · 정상 PSMI | ★★ 접촉 판정 민감도 — 우리 s1 의 반올림 범위 [lo, hi] 논의에 직접 |
| 8 | 장입 · 바닥 간극 4 조건의 PSMI(t) | 시작값 = 경계 면적 |
| 9 | 경우 3–5 시작 · 끝 스냅샷 | 분리 모습 |
| 10 | 거시 M(t) — α 0.1 · 0.5 · 0.9 | 정점 → 하강 |
| 11 | (a) 전체 · S–L 배위수 (b) L–S 배위수 — α 세 수준 | 부분 배위수의 해석 어려움 |
| 12 | PSMI(t) — α 세 수준 | 시작값이 0 이 아닌 이유 (§3-5) |
| 13 | 거시 M(t) · 최종 M vs 크기비 | §3-6 |
| 14 | 부분 배위수 — r 1 · 0.95 · 0.9 · 0.8 | "작은 입자 일부가 따로 모인다" (S–S ↑ · L–L 불변) |
| 15 | PSMI(t) · 최종 PSMI vs 크기비 | ★ 두 지수의 크기 차 (r 0.5: 0.30 ↔ 0.585) |
| 16 | 밀도비 γ 1 · 0.4 의 바닥 등각 스냅샷 (N_R 0 … 6.74) | 무거운 입자 벽 둘레 침강 |
| 17 | 거시 M(t) · 최종 M vs γ | §3-7 |
| 18 | 경–중 접촉수 C(l)h 의 7 층 시간 변화 (γ 0.4) | ★ 층별 (공간 분해) 접촉 지표 — 우리 반경 방향 s1 아이디어 |
| 19 | PSMI(t) · 정점 / 정상 PSMI vs γ | 최적 회전 수 |
| 20 | 정상 지수 vs γr³ — (a) 거시 (b) PSMI + 간극 0 · 5 · 10 % 추세선 | ★ 한 축으로 접기 · 간극 둔감 |

## 6. Post-processing ★
- **무엇을**: 칸 개수분율 → 가중 분산 → I · 거시 M · 접촉 목록 (간극 5 % d) → 부분 배위수 (조건부 평균) · 확률밀도 · 층별 접촉수 → p_i → S_t² → PSMI · RSE · 최종값 vs r · γ · γr³.
- **도구**: 자체 DEM 후처리 (이름 없음) · 0.01 s 간격.
- **안 한 것**: 런 반복 · 시드 산포 · 칸 크기 사다리 (거시 지수) · n (S_R² 의 표본 크기) 민감도 정량 · 크기 다른 이원계의 실제 무작위 기준 · 실험 대조 (Pinson 1998 정적 배위수 비교만 정성) · 점착.
- **우리 후처리 (이 카드)**: §3-9 ①–⑦ (p · p̄_t 점검 · PSMI 하한 · 무작위 기준 근사 · 입체각 재계산 · 질량비 · 연화 배수) · Fig 3 · 6 · 7 · 10–15 · 17 · 19 판독 (digitized.csv).

---

## 7. 우리 DEM+MPM 대비  →  `our_dem_baseline.md` (⚠ 정본 브랜치에서는 값 자리표시 상태 — 우리 수치는 메인 리포 코드 · 문서 출처를 병기)

| 항목 | 이 논문 (Chandratilleke 2012) | 우리 (LIGGGHTS 믹서 드럼) | 차이 / 판정 |
|---|---|---|---|
| 믹서 | 2 날개 **수직축** 원통 · 20 rpm | **회전 드럼** · CGF 151.4 · Fr 0.0827 (`scripts/make_mixer_deck.py`) | 유동 기전이 다르다 (날개 대류 ↔ 드럼 굴림/폭포) |
| 점착 | **없음** | 쌍별 CED (SJKR) | 우리 질문 (점착 · 코팅) 은 이 논문 범위 밖 |
| 크기비 | 0.5–1 | 1/9 · 1/4 (SE : AM) | ★ 무작위 기준 n = 7 이 우리 계에 맞지 않음 (§3-9 ⑤) |
| 거시 지수 | M = 1 − σ_t²/σ₀² · 개수분율 · 80 칸 × 20 mm 층 · **이론 σ₀²** | Lacey M = (S₀² − S²)/(S₀² − S_R²) · 칸 16×16×4 · **AM 부피분율** · S₀² = **런 자신의 t₀** · S_R² = 균일 삽입 런 **실측** (`scripts/measure_mixing_index.py`) | ★★ 분리 기준의 출처가 반대 (이론 ↔ 런 t₀) — 우리 M 음수의 원인 자리 (§8-1) |
| 입자 스케일 지수 | **PSMI** (정규화된 접촉 이웃 분산) | **s1** (SE–SE 접촉 군집) · **s2** (AM–SE 부착) — `scripts/mixer_contact_reader.py` · **정규화 없음** | ★ 우리에게 빠진 것 = **무작위 · 분리 기준** (§8-2) |
| 접촉 판정 | 간극 ≤ 5 % d (분석용 허용) | 겹침 > 0 (엄격) + 덤프 `%g` 반올림 범위 [lo, hi] | 그들 Fig 7: 간극을 바꿔도 PSMI 는 둔감 — 우리 [lo, hi] 폭도 지수 수준에선 작을 수 있다 [추정] |
| 강성 | E ÷ ≈ 463 (2.16 MPa) | SE 1 × 10⁷ Pa · AM 1.037 × 10⁹ Pa (÷ 135 균일 연화) | 같은 인식론 (시간 간격 · 유동 보정) — 배수 전이 금지 |
| 반복 | 1 런 | 시드 3 (본 캠페인) | — |
| 압축 · 전달 | 없음 | 혼합 → 압축 DEM → 망 σ_ion | frame[5]: 이 논문은 **혼합 상태 지표** 반쪽만 |

### 7-1. frame[5] — 어느 반쪽을 가졌나
DEM **혼합 통계 · 지표 설계** 만.  점착 · 압축 · 전달 · 형상 소성은 없다 → 우리 파이프라인 1 단계 (혼합 → 압축 초기 배치) 의 **관측량 정의** 에 쓴다.

---

## 8. ★★ 우리 연구에 주는 insight (번호마다: 논문이 보인 것 → 우리에게 뜻 → 할 일)

1. **음수 M 의 처방 = 이론 분모.**  PSMI · 이 논문의 거시 지수 둘 다 완전 분리 분산을 **p(1−p)** 로 고정한다 → 런의 시작 상태가 무엇이든 분모가 같다 (시작 지수는 0 이 아닐 수 있지만 **음수는 안 된다** — §3-9 ③).  → 논지 §5 · 파이프라인 D9 의 "이론 분모 Lacey" 에 이 논문을 **선례로** 인용.  ⚠ 우리 p_i 는 칸의 AM **부피분율** 이고 분산은 쓰인 칸을 **같은 무게** 로 센다 (`scripts/measure_mixing_index.py` 의 `p.var(ddof=0)`).  완전 분리 (칸마다 p_i = 0 또는 1) 의 분산은 칸을 고체 부피로 가중하면 정확히 **p_V(1 − p_V)** 이지만, 같은 무게로 세면 **f(1 − f)** (f = 순수 AM 칸의 개수 분율) 이다 — 둘은 칸 고체 부피가 고를 때만 같다 [우리 산술].  ⇒ 이론 분모를 쓰려면 **가중 정의를 함께 바꾼다** (Lacey 1954 원저 = [`lacey1954_particle_mixing_theory_index`](lacey1954_particle_mixing_theory_index.md) — 원 정의의 s₀² 는 이론값 P(1−P), 편차는 P 기준).
2. **s1 · s2 에 기준 둘을 붙이는 법.**  PSMI 의 구조 (국소 조성 → 분산 → 분리 · 무작위 기준 사이 정규화) 를 우리 s2 (AM–SE 부착) 에 그대로 옮기면 "각 AM 의 이웃 중 SE 분율" 의 분산을 정규화하는 지표가 된다.  ⚠ 무작위 기준은 **n = 7 고정이 아니라 입자마다 자기 배위수** (S_R² ≈ p(1−p)·E[1/(Cn_i+1)]) 로 — 또는 같은 흐름 상태의 **점착 0 무작위 런** 에서 실측 (우리 E0 방식).  → 결과 전 등록 후보 (파이프라인 D9 (가)).
3. **크기비 1:9 에서 개수 기준 PSMI 는 SE 가 지배.**  개수비 SE/AM_P ≈ 562 라 N 개 표본의 대부분이 SE 중심이고, AM 중심의 p_i (이웃 수백) 는 분산에 거의 안 들어간다.  → **상별 분해 (AM 중심 · SE 중심 따로)** 또는 **부피 가중** 이 필요하다 [추정].  Fig 14 의 "L–L 불변 · S–S ↑ ⇒ 작은 입자 일부만 따로 모인다" 같은 판독이 바로 상별 분해의 예.
4. **같은 침대를 스케일마다 다르게 매긴다 — 둘 다 보고하라.**  r 0.5 에서 거시 0.30 ↔ PSMI 0.585 (§3-6).  → 우리 보고서에서 칸 Lacey 와 입자 스케일 지표가 **다른 숫자** 를 내는 것은 결함이 아니라 **스케일 정보** — "칸 스케일 분리 + 입자 스케일 접촉 혼합" 을 함께 적는다 (Danckwerts 의 scale vs intensity · `chibwe2020_…` §13 의 같은 구분).
5. **정렬 혼합 = M > 1 가능성 — 코팅 유비의 지표 쪽 연결.**  저자는 RSE 가 무작위보다 작으면 "더 정돈" 이라 읽는다 (§3-4).  SE 가 AM 표면을 고르게 덮은 배열 (Hersey 정렬 혼합 — [`hersey1975_ordered_mixing_concept`](hersey1975_ordered_mixing_concept.md) · 그 카드 §5 Fig 1 판독: 정렬 바둑판의 '이웃이 다른 색' 비율 = 무작위 기대의 약 2 배) 은 각 AM 의 SE 이웃 분율이 **무작위보다 고르므로** 정규화 지수가 **1 을 넘을 수 있다** [추정].  → 코팅 팔 판독에서 "M > 1" 을 오류로 자르지 말고 **정렬의 신호** 로 기록할 수 있게 상한을 두지 않는다 (결과 전 등록 대상).
6. **접촉 판정 민감도는 지수 수준에서 작다.**  배위수는 간극 기준에 ×1.7 흔들려도 PSMI 는 0.035 (Fig 7).  → 우리 s1 의 덤프 반올림 범위 [lo, hi] 가 군집 **크기 히스토그램** 에는 크게 걸려도 **정규화 지수** 에는 작게 걸릴 수 있다 [추정] — 지표를 정규화형으로 만들면 덤프 해상도 문제 (파이프라인 G9 · 정확 좌표 보충) 가 덜 아프다.
7. **연화 강성의 또 하나의 선례 (단, 배수 전이 금지).**  E ÷ 463 + 선행 PEPT 대조로 "유동은 맞다" — `hare2026_…` · `lischka2025_…` 와 같은 인식론 (frame[2]).

## 9. 인용 가능 문장 (deck/paper용 — 표지 그대로)
- "A particle-scale mixing index (PSMI) can be defined from DEM contact lists: each particle and its contacting neighbours form a sample, and the variance of the local fraction is normalised between the theoretical fully segregated variance p(1−p) and a fully mixed reference p(1−p)/7 (Chandratilleke et al., AIChE J. 2012)." [인쇄 식 8–15]
- "Varying the contact-gap criterion from 0.5 % to 20 % of the particle diameter changed the mean coordination number from about 4.8 to 8.3 but the steady PSMI only from about 0.91 to 0.95." [판독 Fig 7]
- "For a size ratio of 0.5 the macroscopic cell index fell to about 0.30 while the particle-scale index stayed near 0.59, showing that the two scales rate the same bed differently." [판독 Fig 13b · 15b]
- "Steady-state mixing indices for size and density differences collapsed onto a single curve of the particle weight ratio γr³ in a bladed mixer." [인쇄 p.17]
- ⚠ p = 0.546 · p̄_t ≈ 4/7 · RSE 비교 (0.364 vs 0.344) 는 §3-9 ① ② 의 점검 뒤에만 인용.

## 10. 주의/한계 (over-claim 방지 · 원문 비판)
1. **비점착 · 날개 믹서 · mm 구** — 점착 응집 · 회전 드럼 · µm 분말로 결과 전이 금지.
2. **무작위 기준 S_R² = p(1−p)/7 은 단분산 근사** — 크기 다른 이원계의 실제 무작위 분산은 "모른다" (저자) · n 선택이 M 을 바꾼다 (저자) · 크기비 0.5 까지만.
3. **"표본 크기 · 수에 영향받지 않는다" 의 범위** — 칸 추출에 대한 말.  간극 기준 (Fig 7 · 20b) · n · 표적 종 선택 (크기 다른 계에서 p_i 식이 중심 종에 따라 다르다) 의존은 남는다.
4. **조건마다 1 런** — 정점 시각 · 최종값의 산포 없음.  거시 지수 요동 (Fig 10 · 13) 이 커서 최종값이 시점에 따라 흔들린다.
5. **경우 2 의 p = 0.546** (표로는 0.500) · **p̄_t ≈ 4/7** (전 입자 평균이면 ≈ 0.5) — §3-9 ① ②.
6. **입체각 최대 이웃 수** — 14 (r = 1) 는 실제 kissing number 12 보다 크다 [추정] · 인쇄값 반올림 방향이 섞임 (§3-9 ⑤).
7. **실험 대조는 정성뿐** — Pinson 1998 (정적 충전) 과 L–S · S–L 배위수 비교, 차이가 최대 5 배 (S–L 1.15 vs 0.22) 인데 "good qualitative agreement".
8. **힘 법칙 미기재** — 이 논문만으로 DEM 을 재현할 수 없다 (ref 18 필요).
9. **"weight fraction" γr³ 용어** — 혼합물 질량분율이 아니라 입자 한 개 질량비.  같은 이름의 다른 양과 섞지 말 것.
10. **"실제 유리구 10⁹ N m⁻²"** — 인쇄값 그대로 · 통상 유리보다 낮아 보임 [추정].
11. **본문 92 % ↔ 판독 ≈ 94 %** (r 0.9 / r 1 PSMI) — 판독 오차 경계.
12. **배위수 조건부 평균 (0 접촉 중심 제외)** — 무작위 기대값과 직접 비교 불가 [추정].

## 11. 참고문헌 — 우리가 더 볼 것 (원문 목록 서지 그대로 + 이유 한 줄)

| 번호 | 서지 (원문 목록 그대로) | 왜 · 카드 |
|---|---|---|
| 8 | Akao Y, Kunisawa H, Fan LT, Lai FS, Wang RH. Degree of mixedness and contact number. *Powder Technol.* 1976;15:267–277 | 배위수 혼합도 원조 (식 1) — 카드 없음 |
| 9 · 28 | Akao Y, Shindo H, … *Powder Technol.* 1976;15:207–214 · Shindo H, … *Powder Technol.* 1978;21:105–111 | 점 표본 추출 오차 — 카드 없음 |
| 10 | Lacey PMC. Developments in the theory of particle mixing. *J Appl Chem.* 1954;4:257–268 | ✅ [`lacey1954_particle_mixing_theory_index`](lacey1954_particle_mixing_theory_index.md) |
| 11 | Siiriä S, Yliruusi J. *Powder Technol.* 2009;196:309–317 | 위치 변화 기반 혼합도 — 카드 없음 |
| 12 | Stewart RL, Bridgwater J, Zhou YC, Yu AB. *Chem Eng Sci.* 2001;56:5457–5471 | 같은 믹서 DEM ↔ PEPT 대조 (연화 정당화의 근거) — 카드 없음 |
| 16 | Zhou YC, Yu AB, Bridgwater J. *J Chem Technol Biotechnol.* 2003;78:187–193 | 날개 믹서 크기 · 밀도 분리 — 카드 없음 |
| 18 | Chandratilleke GR, Zhou YC, Yu AB, Bridgwater J. *Ind Eng Chem Res.* 2010;49:5467–5478 | 이 논문 DEM 의 방법 원전 — 카드 없음 |
| 24 | Danckwerts PV. *Appl Sci Res.* 1952;3:279–296 | 분리 지수 · scale vs intensity 원전 — 카드 없음 |
| 35 | Pinson D, Zou RP, Yu AB, Zulli P, McCarthy MJ. *J Physics D: Appl Phys.* 1998;31:457–462 | 이원 구 배위수 실측 — 카드 없음 |
| 36 | Porion P, Sommier N, Evesque P. *Europhys Lett.* 2000;50:319–325 | NMR 영상 혼합 · 분리 (10 % 크기차) — 카드 없음 |

## 원문 대조 기록 (이 카드 작성 중 직접 확인한 것 · 2026-10-13)
- 본문 20 쪽 텍스트 층 전수 (pdftotext raw · layout) · 식 (1) · (2)–(7) · (8) · (9)–(15) · 영률 문장 = 250–300 dpi 렌더로 글자 대조 (텍스트 층이 σ · ¼ · þ 로 깨짐).
- 그림 20 · 표 1 = 크롭 21 장 (임베디드 래스터 경계 · 원본 200 dpi 를 300 dpi 로 렌더 · 표는 벡터 300 dpi) — 전부 열람 · Fig 7 아래 잘린 '(a)' 조각 = 원 래스터 안 (크롭 결함 아님, 경계 바깥 렌더로 확인).
- 수치 재현: α · 총 개수 9 경우 · p (경우 2) · 정상 PSMI (S_t² 0.0434) · RSE 둘 · 입체각 최대 이웃 수 · 질량비 · 연화 배수 · 계산 시간 — scratch 스크립트 (저장 안 함), 결과는 §3-2 · §3-9.
- 정본 litdb 중복 확인: DOI `aic.12654` · 'particle-scale mixing index' · 'Chandratilleke' 로 `litdb/` 전수 grep — 원저 카드 없음 (인용 카드 셋만).
- PDF 는 기관 구독 다운로드본 (쪽마다 다운로드 표기) — 내용 판독에 영향 없음.

## 🔗 관련 카드
- 혼합 지수: [`nadeem2023_gnn_mixing_index`](nadeem2023_gnn_mixing_index.md) (이웃 구성 · 무작위 기대로 나눔 — PSMI 의 일반화 계열) · [`chibwe2020_nnsi_segregation_index`](chibwe2020_nnsi_segregation_index.md) (Fig 15 가 PSMI 를 재작도) · [`jadidi2023_dem_batch_solid_mixers_review`](jadidi2023_dem_batch_solid_mixers_review.md) (Table 5 · 10).
- 점착 혼합 실험: [`jarray2019_cohesion_driven_mixing_segregation_drum`](jarray2019_cohesion_driven_mixing_segregation_drum.md) (본문 ref 52 로 이 논문 인용).
- 건식 혼합 DEM: [`hare2026_dem_pept_dry_mixing_nmc622_eirich`](hare2026_dem_pept_dry_mixing_nmc622_eirich.md) · [`lischka2025_dem_eirich_intensive_mixer_dry_mixing`](lischka2025_dem_eirich_intensive_mixer_dry_mixing.md) · [`otani2025_dem_se_dispersion_aggregation_compression`](otani2025_dem_se_dispersion_aggregation_compression.md).
- 배위수 · 충전: [`mcgeary1961_bimodal_sphere_packing`](mcgeary1961_bimodal_sphere_packing.md).
- DEM 방법 원문 (이 논문 ref 18): [`chandratilleke2010_blade_speed_flow_mixing_cylindrical_mixer`](chandratilleke2010_blade_speed_flow_mixing_cylindrical_mixer.md) (같은 제1 저자 · 같은 믹서 계열 · Table 1 힘 · 토크 식 · 날 속도 2–100 rpm).

## 🗨️ Q&A 로그
<!-- "Q&A 작성해줘" 트리거 시 직전 질문/답 누적 -->
