Repository: yonghoon7153-source/Yonghoon-DEM-DFT

# 📚 LITDB — 문헌 단일 시스템 (**SE·DFT 축 + DEM·MPM 축, 두 트랙**)

> **앞으로 논문은 여기서만 본다.** 여러 곳(db/literature, kb/papers, db/properties, Excel)에 흩어진 문헌을 한 곳에서 생각·참고·비교하기 위한 통합 MD 시스템.

## 왜 트랙이 둘인가
`INDEX.md` 는 argyrodite 전해질 축이라 접촉역학·MPM·건식전극 digest 가 들어갈 자리가
없다. 그래서 한때 64편이 **어느 인덱스에도 없었다**(open_items #7). 축을 나눠 그 구멍을
닫았고, 한 분모로 세면 “159편 중 98편 미언급” 같은 **가짜 미결**이 나온다
(`comparison_vs_ours.md:8`). 분리는 실측 근거가 있는 결정이다 — 합치지 말 것.

⚠ 이 표의 **편수는 적지 않는다.** 손으로 쓴 수는 반드시 낡는다(README 자신이 세 번 틀렸다).
현재값은 `python3 tools/litdb/build_index.py --check` 로 본다.

File: litdb/papers/chaney2024_two_step_sei_growth_argyrodite_li_metal.md
<!-- digest 표준 양식 (paper-level STANDALONE). 깊이 기준 = papers/wang2022_resistive_decomposing_interfaces_se_alkali_metal.md (같은 축, 같은 날)
     2026-09-22 초판. 1저자 지정 1번 임무 = **우리 음극 산물표(`db/properties/anode_interface_b2o3.json`) 방향 뒤집힘 건의 외부 대조**.
     그림 9장 전수 실독(본문 4 + SI 5) + 판독용 확대렌더 3장. 표 1장은 PDF 텍스트 전사(이미지로 안 읽음).
     ⚠ 이 digest 안의 "✎ digest 재계산" 표시는 **논문이 보고하지 않은 것을 우리가 유도한 것**이다. -->

# Two-Step Growth Mechanism of the Solid Electrolyte Interphase in Argyrodyte/Li-Metal Contacts — Chaney, Golov, van Roekeghem, Carrasco & Mingo (*ACS Appl. Mater. Interfaces* **2024**, 16, 24624–24630)

> slug `chaney2024_two_step_sei_growth_argyrodite_li_metal` · DOI `10.1021/acsami.4c02548` · type `calc 전용 (MTP-MLIP MD. 실험 0회 — 실험은 전부 인용)` · PDF `litdb/inbox/8. Two-step_growth_SEI_argyrodite_Li_metal_MAIN.pdf` (본문 7 pp) + `litdb/inbox/8. Sup) Two-step_growth_SEI_argyrodite_SI.pdf` (SI 7 pp, `Fig. S1`–`S5` + `Table S1`) · digested `2026-09-22` · status ✅ · 태그 **[외부·음극 SEI 성장·★★★ 우리 산물표 방향 판정의 외부 앵커]**

> elements: Li, P, S, Cl
> methods: DFT, MD, MLIP

> **저자**: **Gracie Chaney**ᵃ, **Andrey Golov**ᵇ, **Ambroise van Roekeghem**ᵃ, **Javier Carrasco**ᵇ·ᶜ, **Natalio Mingo**\*ᵃ
> ᵃ Université Grenoble Alpes, **CEA, LITEN**, Grenoble · ᵇ **CIC energiGUNE** (BRTA), Vitoria-Gasteiz · ᶜ **Ikerbasque**, Bilbao
> 접수 2024-02-14 / 수정 2024-04-19 / 수락 2024-04-19 / 게재 2024-05-03 · refs **43** · 연구비 CEA **FOCUS batteries** + France 2030 **ANR-22-PEBA-0002**
> ⛔ **데이터·퍼텐셜 공개 없음** (Wang2022 가 MTP 바이너리를 전부 공개한 것과 대비된다)
>
> **계보**: Wenzel/Zeier/Janek 2018 (ref 11, 아르지로다이트 XPS → Li₂S·LiX·Li₃P) + Schwietert 2020 (ref 12, **간접 경로 가설**) → **Golov & Carrasco 2021** (ref 21, `Li₆PS₅Cl`‖Li 금속 **AIMD** — 이 논문의 **계면 제작법 + 학습셋 원천**) → **Golov & Carrasco 2023** (ref 34, `Li₆PS₅₋ₓSeₓCl` — **"고용체 + antifluorite" 구조 주장과 결정성 판정법의 진짜 원전**) → **Wang/Panchal/Sai Gautam/Canepa 2022** (ref 33, 우리 digest `wang2022_resistive…`) → **본 논문**.
> ⭐ **이 논문은 Wang2022 가 던진 숙제의 직접 응답이다.** 본문 축자: *"In a 2022 paper by Wang et al.,³³ MTPs were also used to model the interface between Li metal and the SEI decomposition products. As a perspective, **the authors call for subsequent investigations of the formation of those products and of the full Li metal-SEI-LPSC interface, which is what we provide here.**"* ⇒ 우리 litdb 안에서 `wang2022_resistive…` 의 §9-3 이 남긴 공백 *"SE‖분해산물 계면은 아무도 안 했다"* 를 **부분적으로** 메우는 편이다(전부는 아니다 — §13-⑨).

---

## 0. 이 digest 를 읽는 법 — 1저자 지정 읽기축 (2026-09-22)

| 순서 | 절 | 묻는 것 |
|---|---|---|
| ① 🔴 | **§9** | **우리 음극 산물표와의 대조.** `anode_interface_b2o3.json` 0 V 반응식 방향 뒤집힘(`HZ-anode-b2o3-reaction-direction` BLOCKED)에 대해 이 논문이 무엇을 말하나 |
| ② | **§3g · §3h** | **SEI 두께 · 성장 동역학 · 자기제한 여부** — 두께(nm)를 주나? 자기제한인가? |
| ③ | **§3i** | **전자 누설 / 통로 판정** — Li₃P 를 어떻게 보나 |
| ④ | **§3j** | **조성축** (Cl 함량·O/B 도핑) |
| ⑤ | **§4** | 방법 전수 + 우리 대비 |
| ⑥ | **§14** | 우리에게 **불리한** 결론 |
| ⑦ | 나머지 | 수치·그림·기전 전부 |

⛔ **이 편의 수치는 전부 소환값이다.** 우리 `db/properties/*.json` 절대값과 같은 표에 놓지 않는다.
⛔ **σ·D·Ea 를 이 논문에서 가져올 수 없다 — 하나도 없다** (§3i).
⭐ **대신 이 편에서만 얻을 수 있는 것은 "시간축"이다.** 우리 4축(A 이온전도 / B 산화 / C 기계 / D 전자구조)은 **전부 정적**이고, 음극 계면의 **시간 발전**을 다룬 문헌은 우리 litdb 에 이 편이 처음이다.

---

## 1. 한 줄 요약

`Li₆PS₅Cl`(LPSC) 슬랩을 Li 금속으로 양쪽에서 샌드위치한 **7,956 원자(model I)·31,824 원자(model II)** 계를 **자체 학습한 moment-tensor potential(MTP, MLIP-2)** 로 **10 ns · NPT** 돌려, Li 금속‖아르지로다이트 계면에서 SEI 가 **두 단계**로 자란다는 것을 보인다 — **① Li 이 아르지로다이트를 환원해 먼저 *비정질* 이 되고(시간의 log(t)), ② 그 비정질이 뒤늦게 *결정화* 해서 `5Li₂S·Li₃P·LiCl` **고용체**(antifluorite 형)가 된다(√t 또는 linear).** 결정층이 이어 붙으면 Li 유입 통로가 막혀 반응이 느려진다(음의 되먹임). **상은 우리 산물표와 같은 Li₂S+Li₃P+LiCl 이고, 반응식은 Li 을 8개 *흡수* 하는 방향이다.**

---

## 2. 메타 / 동기 / 이 논문이 묻는 것과 안 묻는 것

**동기.** SEI 성장 모형은 1979 년 이후 여러 개가 나왔는데(ionic diffusion / electron conduction / electron tunneling / vacancy diffusion 율속), *"서로 기전이 양립 불가능한데 **전부** 실험 두께 곡선을 재현한다 — 조절 파라미터를 쓰기 때문"*(본문 축자, refs 16–18 Single et al.). 그래서 **조절 파라미터 없는 원자단위 시뮬레이션**이 필요하다. AIMD 는 수백 ps · 1000 원자 미만이라 부족하다 ⇒ **MLIP**.

**이 논문이 묻는 것 두 가지.**
1. **무엇이 생기나** — 분해 산물의 **상과 미세구조**(결정/비정질, 상분리/고용체)
2. **어떻게 자라나** — 환원률·결정화율의 **시간 법칙**과 그 **율속 기전**

**묻지 않는 것 (중요 — 우리가 기대하고 갔다가 못 받는 것).**
- **두께(nm)** 를 한 번도 보고하지 않는다. `"thick"` 3회 전부 *"SEI thickness evolution"*(남의 연속체 모형 서술) · *"thick and thin curves"*(선 굵기) · *"line thicknesses"* 다. **성장 곡선의 y축은 "환원율 %" 이지 nm 가 아니다.**
- **전자전도·밴드갭·터널링**을 계산하지 않는다. MTP 는 고전 퍼텐셜이라 **전자가 아예 없다** (§3i).
- **이온전도도·확산계수**를 이 계에서 재지 않는다 — *"crystalline interphase products are poor ionic conductors"* 는 **ref 33(Wang/Canepa) 소환**이다.
- **조성축이 없다.** `Li₆PS₅Cl` **한 조성**뿐. `dopant`·`doping` **0회**, Br·I 0회.
- **전압·전류가 없다.** 본문 축자: *"The results presented are for **unbiased** electrolyte/electrode contacts."* 개방회로(OCV) 조건이다.

---

## 3. 핵심 수치 총정리 ★

### 3a. 계 제원 — 본문 숫자 + ✎ 우리가 유도한 두께

| 항목 | **Model I** | **Model II** |
|---|---|---|
| LPSC 화학식 단위 | **288 f.u.** | **1152 f.u.** |
| LPSC 원자수 ✎ | 288 × 13 = **3,744** | 1152 × 13 = **14,976** |
| Li 금속 원자수 | **4,212** | **16,848** |
| **총 원자수** | **7,956** | **31,824** |
| **계면 면적** | **1,345 Å²** | **5,380 Å²** |
| 면적비 ✎ | 1.00 | **4.00** (정확히 2×2) |
| f.u. 비 ✎ | 1.00 | **4.00** |
| SI 안 호칭 | *"3x3 system"* (`Fig. S4` 캡션) | — |

🔑🔑 **✎ digest 재계산 — 두 모델은 *두께가 같고 옆면만 4배*다 (논문 미보고, 그러나 결론에 직결)**
면적비 4.00 = f.u. 비 4.00 이므로 **LPSC 슬랩 두께와 Li 슬랩 두께가 두 모델에서 동일**하다.
`Li₆PS₅Cl` F‑43m, Z = 4, a ≈ 9.86 Å (실험값 사용 — 논문은 격자상수를 안 준다) ⇒ V_f.u. ≈ 239.6 Å³:

- **LPSC 슬랩 두께 = 288 × 239.6 / 1345 = 51.3 Å ≈ 5.1 nm** (model II 도 1152 × 239.6 / 5380 = **51.3 Å**, 동일)
  - a = 10.0 Å 로 잡으면 5.35 nm. ⇒ **≈5.1–5.4 nm**
- **Li 금속 총 두께** (bcc, a 3.44–3.51 Å) **= 63.7–67.7 Å**, 샌드위치라 **한쪽당 ≈32–34 Å ≈ 3.2–3.4 nm**
- **Li 저장고의 여유** = 완전환원에 필요한 Li 은 **8 × 288 = 2,304 개**(model II 9,216) = **Li 금속의 54.7 %** ⇒ **음극이 1.8배 여유밖에 없다**(실제 음극은 사실상 무한)

⚠ 이 유도의 가정: 격자상수는 실험값 · 슬랩이 벌크 밀도 · 진공층 없음(샌드위치). `Fig. 1`·`Fig. 3` 의 화면비와 모순되지 않는다. **논문이 준 숫자가 아니므로 인용 시 ✎ 표기 필수.**

### 3b. ★★★ SEI 상 전수 — **무엇이 관측·계산되나** (1저자 임무 ①)

**① 논문이 직접 쓰는 반응식** (Appendix, *Tracking the Total Amount of Reduction*, 축자 전사):

```
Li₆⁺ P⁵⁺ S₅²⁻ Cl⁻  +  8 Li⁰   →   5 Li₂⁺S²⁻  +  Li⁺Cl⁻  +  Li₃⁺P³⁻
```

> 🔴🔴 **방향이 명시적으로 "Li 을 8개 흡수" 다.** 그리고 **Li₂S 가 5몰로 주생성물**이며 **원소 S 는 생성물에 없다**. — 우리 `anode_interface_b2o3.json` 의 BLOCKED 반응식(`… -> Li3P + 1.6 LiCl + 4.4 S + 0.8 Li`, Li 을 *내놓고* Li₂S 가 없고 원소 S 가 있는 식)과 **정면으로 어긋난다**. §9 에서 전수 대조한다.

**② 단계별 P–S 결합 절단** (논문이 α 계측의 근거로 쓰는 중간종 — **이것이 "비정질" 의 화학적 정체다**):

| 단계 | 반응 | 인 산화수 |
|---|---|---|
| 0 | `(P⁵⁺S₄²⁻)³⁻` (원래 thiophosphate) | **+5** |
| 1 | `(PS₄)³⁻ + 2e⁻ → (P³⁺S₃²⁻)³⁻ + S²⁻` | **+3** |
| 2 | `(PS₃)³⁻ + 2e⁻ → (P⁺S₂²⁻)³⁻ + S²⁻` | **+1** |
| 3 | `(PS₂)³⁻ + 2e⁻ → (P⁻S²⁻)³⁻ + S²⁻` | **−1** |
| 4 | `(PS)³⁻ + 2e⁻ → P³⁻ + S²⁻` | **−3** |

⇒ **f.u. 당 정확히 8 전자.** ✎ 우리 검산: 유일한 산화환원 중심이 **P⁵⁺ → P³⁻** 이고 S 는 이미 S²⁻, Cl 은 이미 Cl⁻ 이므로 **S/Cl 비가 달라져도 f.u. 당 8 Li 은 불변**이다 — 이 성질은 §9 에서 우리 LPSCl1.6 식을 고칠 때 그대로 쓴다.

**③ 결정상의 정체 — 🔑 상분리가 아니라 *고용체* 다**

본문 축자: *"our results also find that the crystalline products are **not a phase-separated mixture of LiCl, Li₂S, and Li₃P but a 5Li₂S·Li₃P·LiCl solid solution**, which corresponds to the **antifluorite structure type**.³⁴"*
SI 축자(다른 표기): *"a continuous layer of crystalline **Li₂(SPCl) solid solution**"*.

✎ **digest 재계산 — 이 화학식이 정합적인지 검산했다 (논문 미보고)**:
`5Li₂S·Li₃P·LiCl` = **Li₁₄PS₅Cl**. 음이온 = 5 S + 1 P + 1 Cl = **7개**, 양이온 Li = **14 = 2 × 7** ⇒ **정확히 antifluorite Li₂X 화학량론**.
전하: 14(+1) = +14 / 5(−2) + 1(−3) + 1(−1) = **−14** ⇒ **중성** ✓.
즉 **Li₂(S₅ₐ₇P₁ₐ₇Cl₁ₐ₇)** 로, S 부격자에 **P³⁻ 와 Cl⁻ 가 개별 치환**돼 들어간 단일상이다. SI 의 `Li₂(SPCl)` 표기가 이것이다.
그리고 `Li₆PS₅Cl + 8Li = Li₁₄PS₅Cl` ⇒ **총 화학량론은 "Li₂S + Li₃P + LiCl 3상 혼합" 과 완전히 동일하다.** 🔑 **다른 것은 조성이 아니라 미세구조다.**

**④ 비정질상의 정체** — 정의가 *잔차* 다. 본문 축자: *"we define the amorphous region as **the part of the reduced electrolyte that is not crystalline**."* ⇒ 화학적으로는 **부분환원 thiophosphate(`PS₃`·`PS₂`·`PS`)가 섞인 과리튬화(over-lithiated) 무정형층**이고, **독립적인 상 동정(XRD/PDF/배위해석)은 하지 않는다.**

**⑤ 관측되지 **않은** 상** — `Li₂S₂` **0회** · `LiP`/`Li₃P₇`/`LiP₇` **0회** · `Li₄PS₄` **0회** · 원소 `S` **0회** · `Li₃PS₄` 는 `Fig. 5`…가 아니라 본문에서 *잔류 전해질* 로만 언급. ⇒ **중간 화합물상을 따로 주장하지 않는다.**

**⑥ 깊이 프로파일 / 비율** — **수치 없음.** `Fig. 3`·`Fig. S5` 의 색칠 스냅샷이 전부이고 **축척·깊이축 눈금이 없다.** 우리가 읽을 수 있는 것은 아래 §3f 의 **전체 부피 대비 결정/비정질 백분율**뿐이다.

### 3c. ★★ "two-step" 의 정확한 정의 (1저자 임무 ①)

| | **1단계** | **2단계** |
|---|---|---|
| **무엇** | Li‑LPSC **산화환원 반응** → **비정질** 환원생성물 | 그 비정질의 **결정화** → `5Li₂S·Li₃P·LiCl` **다결정 고용체** |
| **측정량** | α = 환원된 전해질 % (P 배위수 기반) | 결정성 % (ref 34 방법) |
| **시간척도** | **1 ps 부터 바로** 시작. 400 K model II 에서 **≈600–700 ps 에 100 % 도달** | **≈5–10 ps 에 첫 핵**, 10 ns 에 **≈70–77 %** 에서 포화 |
| **시간 법칙** | **log(t)** | **√t** (300·350 K) / **linear t** (400 K) |
| **구동력 (논문 주장)** | **Li 화학퍼텐셜 차 Δη = μ_Li^A − μ_Li^E** (Butler–Volmer, α=0.5) — **확산 제한이 아니다** | **√t = 확산 제한** / **linear = 계면 제한** |
| **누가 느리나** | 빠르다 | **느리다** (*"kinetically slower crystallization"* — 초록 축자) |

**⭐ 이 논문의 진짜 새로움은 "2단계가 있다" 가 아니라 "1단계 산물이 결정이 아니라 *비정질* 이다" 이다.** 그리고 저자들은 이것이 **Schwietert 2020 의 "간접 경로(indirect pathway)" 가설의 원자단위 확인**이라고 주장한다 — 준안정 과리튬화 중간체를 거쳐 뒤늦게 안정상으로 간다는 것.

**log(t) 유도** (본문 Eqs. 1–3, 우리가 정리):
Butler–Volmer `J ∝ e^{Δη/2k_BT} − e^{−Δη/2k_BT}` → Δη = (k_BT/2)(1 − n/n_r) 로 놓고 n ≪ n_r 에서 `J ≈ A e^{−βn}` → `dn/dt ∝ e^{−βn}` → **n ∝ log t**.
👉 **물리적 그림**: *"Li 원자가 전해질 속을 **막힘 없이 돌아다니고**, 흐름을 제한하는 것은 **줄어드는 화학퍼텐셜 차뿐**이다."* 그리고 log(t) 는 **날카로운 구조 상전이 없는 연속 리튬화**를 시사한다 ⇒ **비정질 경유**의 근거.
⚠ 논문 스스로 단서를 단다: *"Logarithmic growth laws are not the most common ones in physics."* 비교 예로 든 것이 **p‑MOSFET 열화**(ref 37)인데 *"however, has a different origin"* 이라고 바로 잘라낸다.

### 3d. ★ 4단계 미세구조 시간표 — **400 K · 1 bar · model II** (본문 축자 + `Fig. 2` 실독)

| 단계 | 본문이 적은 시각 | `Fig. 2` 세로선 (**figure-read ≈**) | 무슨 일 |
|---|---|---|---|
| **1** | **~5 ps 까지** | **≈7 ps** | 얇은 **비정질** 층 형성 |
| **2** | **5 ps 부터** | 7 → **≈200 ps** | 비정질 기지 안에 **첫 결정핵**. 비정질이 결정을 압도 |
| **3** | **165 ps, 전환율 71 %** | ≈200 → **≈1.5 ns** | **비정질 최대**. 결정 도메인들이 **합체 시작**. Li 확산 급감 |
| **4** | **1 ns** | ≈1.5 ns → 10 ns | 전해질 **전부 환원**, 결정핵 최대 크기. 이후 증가분은 **입계 구조 변화**뿐 |

⚠ **figure-read vs 본문 수치가 조금씩 다르다** — 그려진 세로선은 **≈7 / ≈200 / ≈1.5×10³ ps**, 본문은 **5 / 165 / 1000 ps**. 눈대중선으로 보인다. **인용은 본문 숫자로 한다.**
✎ **figure-read 보강**: 비정질 최대치는 **≈58 %** 이고 그 시각은 **t ≈ 200–250 ps** 로 본문의 165 ps 보다 약간 늦다. 그 시점 total(파랑)은 **≈70–75 %** 로 본문 71 % 와 부합한다.
⭐ 본문이 명시하는 단서: *"We **cannot expect 100 % crystallinity** even with longer MD simulations due to the presence of **defects and grain boundaries**."* — §3f 의 포화값이 그것이다.

### 3e. ★ 시간 법칙 — 그리고 ✎ 우리가 그 주장을 검산한 결과 (🔴 안 맞는다)

**논문 주장** (`Fig. 4`): 300 K·350 K = **√t**(확산 제한, refs 38–40) / **"Above 400 K"** = **linear t**(계면 제한, ref 41).
⚠ 표현이 *"Above 400 K"* 인데 **400 K 가 계산한 최고 온도**다. 중간 온도점이 없어 전이 온도는 **350–400 K 사이라고만** 말할 수 있다.

✎ **digest 재계산 — `Fig. 4` 실독 유효지수 (논문 미보고)**
같은 곡선을 **2점 멱법칙** `y ∝ t^n` 으로 풀면:

| 패널 | 읽은 두 점 (figure-read ≈) | **유효 지수 n** | 논문 주장 |
|---|---|---|---|
| **300 K** | (100 ps, 4 %) → (702 ps, 20 %) | **0.83** | 0.5 |
| **300 K** (다른 구간) | (225 ps, 8 %) → (702 ps, 20 %) | **0.81** | 0.5 |
| **350 K** | (100 ps, 7 %) → (702 ps, 32.5 %) | **0.79** | 0.5 |
| **400 K** | (100 ps, 12 %) → (420 ps, 42 %) | **0.87** | 1.0 |
| **400 K** (후반) | (200 ps, 19.5 %) → (420 ps, 42 %) | **1.03** | 1.0 |
| **400 K** (전반) | (100 ps, 12 %) → (200 ps, 19.5 %) | **0.70** | 1.0 |

🔴 **세 온도 전부 n ≈ 0.8 근처이고, 주장된 0.5 ↔ 1.0 이분법이 데이터에 없다.**
- n = 0.5 가 맞으려면 300 K 곡선이 100 ps → 702 ps 에서 **√7.02 = 2.65배**만 올라야 하는데 **실제로 5.0배** 오른다(4 % → 20 %).
- 400 K 도 단일 지수가 아니다 — 구간지수가 **0.70 → 1.03** 으로 이동한다(핵생성·성장의 전형적 거동).
- ⚠ 내 y 읽기 오차 ±1–2 %p 를 감안해도 **n(300 K) = 0.5 는 배제**된다(그러려면 종점이 ≈10.6 % 여야 하는데 곡선은 분명히 ≈20 % 에서 끝난다).
👉 **그러므로 *"이 논문이 300 K 에서 확산 제한, 400 K 에서 계면 제한임을 보였다"* 고 인용하지 않는다.** 정확한 서술은 *"결정화 속도가 온도에 따라 지수를 바꾼다고 저자들이 주장하나, 적합·잔차·반대 축 검정이 제시되지 않아 우리 재독으로는 0.5↔1.0 구분이 서지 않는다"* 다. §13-③.

**✎ 결정화 절대속도 (figure-read, 논문 미보고)**: 400 K 에서 100–420 ps 구간 기울기 **≈0.094 %/ps**. §3h 의 두께 유도와 합치면 **≈2.4 nm/ns (계면 1면당)** — 이 수를 인용할 때는 §13-⑦(실험 시간척도와의 간극)을 반드시 같이 단다.

### 3f. ★ 최종 결정화도·비정질 잔량 전수 (**figure-read ≈**, 10 ns 시점)

> `Fig. 2`(model II 1 bar) · `Fig. S1`(model I) · `Fig. S2`(model II 두 열) 실독. 단위는 *"전체 가능 환원량 대비 %"*.

| 계 | T | 압력 | **total** | **crystalline** | **amorphous** |
|---|---|---|---|---|---|
| **model II** | 400 K | 1 bar | **100** | **≈76** (2선 76/75) | **≈24** (24/26) |
| model II | 350 K | 1 bar | **≈100** | ≈75–76 | ≈24 |
| model II | 300 K | 1 bar | **≈99–100** | **≈70–71** | **≈28–29** |
| model II (S2 우측열) | 400 K | — | 100 | ≈77 | ≈22–23 |
| model II (S2 우측열) | 350 K | — | ≈99–100 | **≈79–80** | ≈20 |
| model II (S2 우측열) | 300 K | — | ≈98–100 | ≈69–70 | ≈29 |
| **model I** | 400 K | 1 bar | **≈97** | **≈81** | **≈16** |
| model I | 350 K | 1 bar | ≈93–98 | ≈76–81 | ≈18 |
| model I | 300 K | 1 bar | **≈85–91** 🔴 미완결 | ≈68–70 | ≈15–22 |
| **model I** | 400 K | **1 kbar** | 시드1 **≈96** / 시드2 **100** | ≈83–85 | ≈12–13 |
| **model I** | 300 K | **1 kbar** | 시드1 **≈73** 🔴🔴 **정지** / 시드2 **≈98** | 시드1 **≈61** | 시드1 **≈11** |

**읽히는 것 3가지**
1. **결정화도는 100 % 로 가지 않고 ≈70–81 % 에서 포화**한다. 나머지는 **입계·결함의 비정질**이다 ⇒ **"완전 결정성 부동태층" 이 아니라 *비정질 입계가 22–29 % 남은* 다결정층**이다. 🔑 이 잔류 비정질이 뒤의 §3i·§9-5 에서 중요해진다.
2. **온도가 낮을수록 결정화도가 낮다**(300 K ≈70 % < 400 K ≈76 %) — 실온 SEI 는 **더 비정질**이라는 뜻이다.
3. model I 이 model II 보다 **결정화도가 높다**(81 vs 76) — 논문은 이 차이를 다루지 않는다.

### 3g. 🔴🔴 **자기제한(self-limiting)인가? — 전수 조사** (1저자 임무 ②)

**먼저 못박는다: 논문 텍스트에 `self-limiting` 은 0회다.** 저자들이 쓰는 말은 *"negative-feedback effect"* · *"stalls"* · *"clogging"* · *"percolation threshold"* 다.

**논문이 제시하는 기전** (본문 축자 정리):
> *"a **negative-feedback effect** in which Li diffusion initially promotes crystallization by reducing the electrolyte, and then **the growing crystals impede further Li movement** … Ultimately, this is because the crystalline interphase products are **poor ionic conductors**.³³"*
> *"The start of stage 4 can be viewed as the **percolation threshold**, at which point there are **no more amorphous regions left that continuously link the electrode and the remaining electrolyte**."*

**🔑 논리 구조를 그대로 옮기면**: 비정질은 Li 이 잘 통하고 결정은 안 통한다 → 결정 도메인이 **퍼콜레이션 임계를 넘어 연속막**이 되면 **비정질 통로가 끊기고** Li 유입이 멈춘다.

**그런데 실제로 멈춘 런이 몇 개인가 — 전수**

| 계 | 조건 | 정지했나 | figure-read 상세 |
|---|---|---|---|
| **model II** (31,824 원자) | 300·350·400 K × 두 열 = **6런** | ❌ **0건** | SI 축자: *"**all our simulations for model II displayed complete reduction**"* |
| **model I** | 400 K / 1 kbar / seed 1 | ⚠ **일시 정지** | total 이 **≈73–74 % 에서 ≈200 ps → ≈1 ns 동안 평탄**, 그 뒤 **다시 올라 10 ns 에 ≈96 %**. SI 축자 *"picks up at a much slower rate"* |
| **model I** | **300 K / 1 kbar / seed 1** | 🔴 **완전 정지 — 논문이 언급하지 않는다** | total 이 **≈73 % 에서 ≈2 ns 부터 10 ns 까지 완전 평탄**(결정 ≈61 %, 비정질 ≈11 % 도 같이 평탄). 같은 패널 seed 2 는 **≈98 %** ⇒ **시드 간 25 %p 차** |
| model I | 300 K / 1 bar | ❌ (느릴 뿐) | 10 ns 에 ≈85 / ≈91 % 로 아직 상승 중 |

> 🔴 **우리 판정 (§13-④ 와 짝)**: **이 논문은 자기제한 SEI 를 보여주지 못했다.**
> ① **결론의 근거가 되는 model II 6런은 전부 100 % 까지 갔다** — 즉 *반응이 멈춘 게 아니라 **먹을 전해질이 5 nm 밖에 없어서 끝난 것*** 이다.
> ② 유일하게 언급된 정지(400 K/1 kbar)는 **≈800 ps 짜리 일시 정지**이고 같은 런이 96 % 까지 간다.
> ③ **진짜로 끝까지 멈춘 런은 300 K/1 kbar/seed 1 하나인데 논문이 이것을 쓰지 않는다** — 자기 논지를 가장 강하게 받치는 증거를 놓쳤다(우리가 `Fig. S1` 확대 렌더로 찾았다).
> ⇒ ⛔ **인용 금지 문장**: *"Chaney 2024 가 아르지로다이트 SEI 가 자기제한적임을 보였다."* 가능한 문장은 *"결정층이 Li 유입을 막아 반응속도를 떨어뜨리는 음의 되먹임을 제안하고, 작은 계(7,956 원자)의 일부 런에서 그 정지를 관측했다"* 까지다.

**`Fig. S4` 가 보여주는 것** (실독): 400 K/1 kbar/seed 1 의 **결정상 원자만** 골라 그린 top/side view. **100 ps → 150 ps → 200 ps** 로 가면서 top view 의 **검은 구멍(비결정 통로)이 닫힌다**. 200 ps 에서 **구멍 없는 연속 시트**가 되고 side view 도 조각 2–3 개에서 **끊김 없는 두 장**이 된다. ⇒ **"통로가 닫힌다" 는 주장의 유일한 직접 시각 증거이고, 이 그림 하나뿐이다** (정량 지표·퍼콜레이션 해석 없음, 클러스터 분석 없음).

### 3h. 🔴 **두께(nm) — 논문이 준 것은 0, 우리가 유도한 것** (1저자 임무 ②)

| 물음 | 이 논문 | ✎ digest 재계산 |
|---|---|---|
| SEI 두께 (nm) | ❌ **0회** | — |
| 두께 vs 시간 | ❌ | — |
| 깊이 프로파일 | ❌ | — |
| 성장 곡선 y축 | **환원율 %** (부피 백분율) | — |
| 전해질 슬랩 두께 | ❌ 안 적음 | **≈5.1–5.4 nm** (§3a) |
| 한 계면이 최대로 먹을 수 있는 두께 | ❌ | **≈2.6 nm** (양쪽에서 먹으므로 반) |
| SEI 부피 팽창 | ❌ | **+36 %** (아르지로다이트 대비) / **−19 %** (아르지로다이트 + 소모된 Li 금속 대비 = **순수축**) |
| 400 K 성장률 | ❌ | **≈0.094 %/ps → ≈2.4 nm/ns (1면당)** |

✎ **부피 유도의 근거** (⚠ 부피는 **이 논문이 아니라 `[Wang22Res]` `Table S1` 의 PBE 격자상수**에서 왔다 — 자릿수 감각용, **수치 인용 금지**):
Li₂S 46.5 · Li₃P 58.6 · LiCl 34.2 Å³/f.u. · Li 금속 20.4 Å³/atom · LPSC 239.6 Å³/f.u.
- 생성물 = 5(46.5) + 58.6 + 34.2 = **325.3 Å³**
- 반응물 = 239.6 (LPSC) + 8 × 20.4 (Li 금속) = **402.8 Å³**
- ⇒ **325.3 / 239.6 = 1.358** (전해질만 대비 **+36 % 팽창**) · **325.3 / 402.8 = 0.808** (Li 포함 **−19 % 수축**)

🔑 **이 순수축이 의미하는 것**: Li 금속이 SEI 로 변환될 때 **계 전체 부피가 준다** ⇒ 실제 셀에서는 **계면에 인장이 걸려 공극(void)이 생기는 방향**이다. 이 논문은 **NPT** 로 돌려 상자가 따라 줄기 때문에 **공극 문제를 원천적으로 볼 수 없다** (§13-⑥). `[Wang22Res]` 가 접합일로 본 것이 바로 이 공극 축인데 — **두 논문이 같은 물리의 양쪽을 보면서 서로 이어지지 않는다.**

### 3i. 🔴 **전자 누설 / 통로 판정 — 전수 0** (1저자 임무 ③)

| 양 | 이 논문이 계산했나 | 실측 검색 횟수 (본문+SI 전문) |
|---|---|---|
| **전자전도도** (S cm⁻¹) | ❌ | — (전자 자체가 모형에 없다) |
| **밴드갭 / DOS** | ❌ | `"band gap"` **0회** · `DOS` **0회** |
| **전자 터널링** | ❌ | `"tunnel"` **1회** — 서론에서 *남의 모형들*이 가정하는 기전 목록 |
| **면저항 / 임피던스** | ❌ | `"impedance"` **0회** · `"resistance"` **0회** |
| **이온전도도 σ / D** | ❌ | 이 계에서 **한 번도 안 잼**. *"poor ionic conductors"* 는 **ref 33 소환** |
| **Li₃P 의 역할** | 🔴 **독립 상으로 논하지 않는다** | `Li3P` 4회 — 전부 **`5Li₂S·Li₃P·LiCl` 고용체 이름의 일부** |

**⭐⭐ 이것이 우리 판정축에 주는 충격 (1저자 임무 ③ 의 직접 답)**

우리 `anode_interface_b2o3.json` 은 `min_product_gap_eV` · `leaky_products` 로 판정하고, **Li₃P(MP gap 0.70 eV)가 유일한 leaky 산물**로 찍혀 있다. `[Wang22Res]` 는 같은 Li₃P 를 **유일한 이온 통로**라고 한다("없애면 안 통하고, 두면 샌다").
**이 논문은 그 딜레마를 풀어 주지 않고 — 딜레마의 전제를 흔든다**:

1. 🔴 **Li₃P 가 독립상으로 존재하지 않는다고 주장한다.** P³⁻ 는 antifluorite S 부격자에 **개별 치환**돼 있다. ⇒ **`순수 Li₃P 의 MP 밴드갭 0.70 eV` 를 그대로 "SEI 의 최소 갭" 으로 쓰는 것이, 이 논문 기준으로는 존재하지 않는 상의 갭을 쓰는 것이 된다.**
2. 🔴 **그 고용체 `Li₂(S₅ₐ₇P₁ₐ₇Cl₁ₐ₇)` 의 밴드갭은 이 논문도, `[Wang22Res]` 도, 우리도 계산한 적이 없다.** 문헌 공백이다.
3. ⚠ **동시에 이 논문은 Li₃P 의 이온 통로 역할도 부정하는 셈이다** — 통로는 **Li₃P 라는 상**이 아니라 **아직 결정화 안 된 비정질 영역**이라고 본다. *"the growing crystals impede further Li movement"* · *"the resulting continuous layer of crystalline Li₂(SPCl) solid solution has a **much lower ionic conductivity than the amorphous phase**"*.
4. ⛔ **그러나 이 주장 자체가 이 논문 안에서 측정되지 않았다.** 비정질 σ vs 결정 σ 를 **재지 않았고**, 근거는 (a) ref 33 소환 (b) `Fig. S4` 의 그림 한 장 (c) 400 K/1 kbar 한 런의 정지, 셋뿐이다.

👉 **정리하면, 전자 누설 축에서는 이 논문이 아무것도 주지 않고**, 이온 통로 축에서는 **"통로 = 비정질" 이라는 새 가설을 주되 정량 없이 준다.**

### 3j. **조성축 — 0건** (1저자 임무 ④)

- 계산한 조성은 **`Li₆PS₅Cl` 하나**. Cl 함량 변주 0 · Br/I 0 · O 도핑 0 · B 도핑 0 · Se 0.
- `dopant`/`doping` 전문 **0회**.
- 유일한 조성축 실마리는 **계보**에 있다 — ref 34 **Golov & Carrasco 2023** 가 `Li₆PS₅₋ₓSeₓCl` **칼코겐 치환**을 다루고, 이 논문의 **고용체 주장과 결정성 판정법이 거기서 왔다**. ⇒ **조성이 SEI 미세구조를 바꾸는지 물으려면 그 논문을 확보해야 한다** (§확보 후보 1순위).
- ⚠ 다만 §3b-② 의 8-전자 규칙 때문에 **Cl 함량은 f.u. 당 소비 Li 수를 바꾸지 않는다**(P 하나당 8). Cl 이 바꾸는 것은 **산물 비율(Li₂S ↔ LiCl)** 이지 **환원 깊이가 아니다** — ✎ 우리 추론, 논문 미언급.

### 3k. MTP 정확도 (`Table S1` — **PDF 텍스트 전사**, 이미지로 안 읽음)

10-fold CV, **RMS absolute energy difference (eV/atom)**:

| fold | 학습셋 | 시험셋 | 학습 오차 | 시험 오차 |
|---|---|---|---|---|
| 1 | 2506 | 275 | 0.0184648 | 0.0160566 |
| 2 | 2503 | 278 | 0.0182038 | 0.0156830 |
| 3 | 2503 | 278 | 0.0185344 | 0.0174717 |
| 4 | 2503 | 278 | 0.0180033 | **0.0328334** |
| 5 | 2503 | 278 | 0.0189997 | 0.0210023 |
| 6 | 2506 | 275 | 0.0186082 | **0.0131903** |
| 7 | 2503 | 278 | 0.0187420 | 0.0174633 |
| 8 | 2503 | 278 | 0.0180340 | 0.0178399 |
| 9 | 2503 | 278 | 0.0182212 | **0.0332638** |
| 10 | 2496 | 285 | 0.0178247 | 0.0240829 |
| **평균** (본문) | | | **18.36 meV/atom** | **20.89 meV/atom** |

🔴 **이것이 이 편의 가장 큰 수치적 약점이다.** 같은 MTP·같은 패키지를 쓴 `[Wang22Res]` 의 학습 MAE 가 **0.32–0.87 meV/atom** 이다 — **21–65배 차이**.
- MAE vs RMSE 정의 차(대략 1.2–1.5배)를 감안해도 **한 자릿수 이상** 벌어진다.
- 시험 오차가 fold 별로 **13.2 ↔ 33.3 meV/atom, 2.5배** 흩어진다 ⇒ **구성공간이 고르게 덮이지 않았다.**
- ⛔ **힘(force) 오차가 본문·SI 어디에도 없다.** MD 궤적의 품질을 결정하는 것은 힘인데, 보고가 **에너지뿐**이다.
- 참고: 18 meV/atom × 31,824 원자 = **≈573 eV** 의 전에너지 오차(계통이면 상쇄되지만 구조별로 다르면 상경쟁 판정이 흔들린다). **결정 vs 비정질의 상대 안정성이 이 편의 핵심 관측량인데, 그 판정이 이 오차 위에 서 있다.** §13-①.

---

## 4. 계산 방법 — 우리가 같은 축을 흉내 낼 때 필요한 조건 전부 ★ (1저자 임무 ⑤)

### 4a. 계 만들기
| 항목 | 값 |
|---|---|
| 계면 방위 | **Li(110) / LPSC(110)** |
| 제작 방법 | **ref 21(Golov & Carrasco 2021) 의 방법론 그대로** — 이 논문에 상세 없음 |
| 배치 | **샌드위치**(`Fig. 1`: Li 금속 ‖ LPSC ‖ Li 금속) ⇒ **계면 2개, 진공 없음** |
| 크기 | model I 7,956 원자 / model II **31,824 원자** (§3a) |
| 격자 부정합 | ❌ **미보고** |
| S/Cl 자리 무질서 | 🔴 **한 글자도 없다** — 어떤 배열을 썼는지, 몇 개를 썼는지 **미기재** (§4f) |
| 초기 구조 완화 | ❌ 미보고 |

### 4b. MD (생산)
| 항목 | 값 |
|---|---|
| **앙상블** | **NPT** + **Nosé–Hoover thermostat & barostat** ⭐ (`[Wang22Res]` 는 NVT) |
| **시간** | **10 ns** (전 런) |
| **dt** | **1 fs** — 예외 **model II / 400 K / 1 bar / seed 2 는 0.5 fs** (*"required … to avoid instability"*) |
| **온도** | **300 · 350 · 400 K** (3점) |
| **내부 압력** | **1 bar · 1 kbar** (2점) |
| **시드** | **2개** (초기 속도) |
| 총 런 수 ✎ | 2 모델 × 3 T × 2 P × 2 seed = **24 런** |
| MD 엔진 | 🔴 **미기재** (LAMMPS 0회) |
| 평형화·램프 | 🔴 **미기재** |

⚠ **압력에 대한 논문 자신의 단서**: *"The cases with 1 bar … are rather similar to those with 1 kbar … since **the fluctuations of our MD simulations are themselves over 1 kbar**."* ⇒ **압력축은 사실상 분해능이 없다.** 그런데 §3g 의 정지 사례 2건이 **둘 다 1 kbar** 에서 나온다 — 논문은 이 상관을 다루지 않는다.

### 4c. MLIP — **Moment Tensor Potential (MTP)**
| 항목 | 값 |
|---|---|
| 패키지 | **MLIP-2** (Novikov/Gubaev/Podryabinkin/Shapeev, ref 32) |
| **level** | **8** (*"We tested a few levels before choosing"*) — `[Wang22Res]` 는 `lev_max 10` |
| **R_cut** | **5.0 Å** (`[Wang22Res]` 와 동일) |
| 손실 가중 (E:F:σ) | 🔴 **미기재** |
| 초기 학습셋 | **2,732 배열** — **ref 21 의 AIMD 결과 일부** |
| 최종 학습셋 | **2,781 배열** (`Fig. S3` figure-read: **2,728 → 2,781**, 즉 능동학습이 더한 것은 **+53 개 = +1.9 %**) |
| 능동학습 기준 | **D-optimality**, 상한 외삽등급 **5.5 → 2.5 로 점진 축소**, 하한 **1.5 고정** |
| 종료 판정 | *"active learning stops selecting new configurations after **40 iterations**"* (`Fig. S3`) |
| 정확도 | **18.36 / 20.89 meV/atom** (train/test, 10-fold CV RMS) · **힘 오차 미보고** |
| 계별 재학습 | ❌ — **단일 퍼텐셜**로 전 계·전 온도를 돌린다 (`[Wang22Res]` 가 계면마다 따로 학습한 것과 반대) |
| 공개 | ❌ 없음 |

🔴 **`Fig. S3` 실독 비판**: y축이 **2720–2790** 로 잘려 있어 **1.9 % 증가가 포화 곡선처럼 보인다**. 그리고 *"선택을 멈췄다 = 구성공간을 충분히 탐색했다"* 는 해석은, **상한 등급을 5.5 → 2.5 로 조이는 동안에도 거의 아무것도 안 걸렸다**는 사실과 같이 읽어야 한다 — **외삽이 없다**는 뜻일 수도 있고 **선택 기준이 안 먹었다**는 뜻일 수도 있다. 논문은 앞쪽만 택한다. §13-②.

### 4d. DFT (라벨러)
| 항목 | 값 |
|---|---|
| 코드 | 🔴 **미기재** (`VASP` 0회 · `QE` 0회) |
| 범함수 | 🔴 **미기재** (`PBE` 0회) |
| 유사퍼텐셜·ecut·k-점 | 🔴 **전부 미기재** |
| 역할 | *"DFT data (energies and forces) as target values"* + 능동학습 새 구조의 E/F 계산 |
| 출처 | 초기셋은 **ref 21** — 그쪽에 설정이 있을 것으로 추정(확인 불가) |

⛔ **이 편만 읽고는 DFT 설정을 하나도 재현할 수 없다.** 우리 §10 방법 대조표에서 대부분의 칸이 "n/a" 인 이유다.

### 4e. 관측량 정의 — **환원율 α** (이 편의 유일한 정량 지표)

```
α = ( 8·N(P) + 6·N(PS) + 4·N(PS2) + 2·N(PS3) ) / (8·Z)
```
- `N(X)` = 그 배위상태인 P 의 개수, `Z` = 전체 f.u. 수
- **P–S 배위수 판정: 거리 기준 3 Å** ⭐ (유일하게 명시된 컷오프)
- 즉 **α 는 "P 가 몇 전자 받았나" 의 부피 평균**이지 **Li 이 얼마나 들어갔나가 아니다**
- ⚠ **왜 중요한가**: 우리가 쓰는 "분해 정도" 와 **추정량이 다르다**. α 는 **P 중심**이라 **S²⁻/Cl⁻ 재배열(Li₂S·LiCl 형성)은 직접 세지 않는다.**

### 4f. 무질서(disorder) 처리 — 🔴 **한 줄도 없다**

- `Li₆PS₅Cl` 의 본질인 **4a/4c 자리 S/Cl 무질서**에 대해 **SQS 0 · enumeration 0 · 앙상블 0 · 배열 수 0 · 선택 기준 0.**
- ref 21·34 를 따랐다고만 하고 그쪽도 이 편에서는 확인 불가.
- 무작위성이 들어가는 곳은 **초기 속도 시드 2개**뿐이다.
- ⇒ ⛔ **"무질서가 SEI 형성을 바꾸는가" 를 이 논문에 물을 수 없다.** 우리 축(`modelc` LPSCl1.6 의 Cl 과잉·자리점유)과 갈리는 1차 지점이며, `morgan2021` 이 세운 *"무질서가 필요조건"* 이라는 기전과도 연결되지 않는다.

### 4g. 결정성 판정
- **ref 34 (Golov & Carrasco 2023) 의 방법**을 그대로 썼다고만 적는다 — **이 편에 알고리즘·컷오프·문턱이 없다.**
- 비정질은 **잔차 정의**: *"the part of the reduced electrolyte that is not crystalline"*.
- ⇒ **결정/비정질 경계가 어디인지 이 편만으로는 재현 불가.** 그런데 **논문의 모든 핵심 곡선(`Fig. 2`·`Fig. 4`·`Fig. S1`·`Fig. S2`)이 이 판정 위에 서 있다.** §13-⑤.

### 4h. ⛔ 이 논문이 **하지 않은** post-processing
**NEB 0 · Bader 0 · COHP/ICOHP 0 · DOS/PDOS 0 · ELF 0 · phonon 0 · 탄성상수 0 · BVSE 0 · ESW/grand-potential 0 · MSD/D\* 0 · 아레니우스 0 · RDF 0 · 구조인자 0 · XRD 패턴 0 · 퍼콜레이션 정량 0 · 클러스터 크기 분포 0.**
👉 정량 산출물은 **α(t) 곡선과 결정성(t) 곡선, 두 종류뿐**이다.

---

## 5. Figure set ★

| Fig | 내용 | 우리 활용 |
|---|---|---|
| 1 | **Li(110)/LPSC(110) 샌드위치 모형 I** — Li 금속 ‖ LPSC ‖ Li 금속, 원소색 Li 빨강·P 분홍·S 노랑·Cl 파랑 | **계 구조의 유일한 그림.** ⭐ **진공층이 없고 계면이 2개**임을 여기서 확인 — §3a 두께 유도의 전제. ⚠ **축척·치수 표기 없음** |
| 2 | **환원율(%) vs t (log축, 1–10⁴ ps)**, model II, 3온도(400/350/300 K), total(파랑)·crystalline(주황)·amorphous(초록), 실선/점선 2계열. 400 K 패널에 **1/2/3/4 단계 세로선** | **이 편의 정본 곡선.** figure-read: 400 K 비정질 최대 **≈58 % @ ≈200–250 ps**, 10 ns 결정화도 **≈76 %**, 비정질 잔량 **≈24 %**. ⚠ 세로선 위치(≈7/≈200/≈1500 ps)가 본문(5/165/1000)과 다르다 |
| 3 | **SEI 시간발전 스냅샷** — 3온도 × **10 ps / 100 ps / 500 ps / 1 ns**. 빨강=결정, 노랑=비정질, 파랑점=Li 금속, 보라 다면체=thiophosphate, 초록선=원래 아르지로다이트의 Li–Cl·Li–S 결합 | **기전의 시각 증거.** 실독: **양쪽 계면에서 대칭으로 안쪽으로 진행**; 결정핵(빨강)이 **금속쪽에서 먼저** 생겨 안으로 자란다; **1 ns 에 400 K 는 초록(미반응)이 거의 소멸**, 300 K 는 **중앙에 초록 코어가 뚜렷이 남는다** |
| 4 | **결정화도(%) vs 시간** — 400 K 는 **t 선형축(0–420 ps, 0–42 %)**, 350 K·300 K 는 **√t 축(0–26.5 ps^½ = t 0–702 ps)** | 🔴 **이 편에서 제일 약한 그림.** 적합선 0 · R² 0 · 잔차 0 · 반대 축 검정 0 이고 **온도마다 창이 다르다**. ✎ 우리 2점 멱법칙 재독: **n ≈ 0.83 / 0.79 / 0.87** — **0.5↔1.0 이분법이 안 선다**(§3e) |
| S1 | model I(7,956 원자) 환원율 vs t, **3온도 × 1bar/1kbar**, 두 시드(선 굵기) | 🔴🔴 **결정적.** 실독: **400 K/1 kbar/seed 1 은 ≈73–74 % 에서 ≈200 ps–1 ns 일시 정지 후 ≈96 % 까지 회복**; **300 K/1 kbar/seed 1 은 ≈73 % 에서 2 ns 부터 10 ns 까지 완전 정지**(논문 미언급). 같은 패널 seed 2 는 ≈98 % ⇒ **시드 간 25 %p** |
| S2 | model II 환원율 vs t, **3온도 × 2열** | ⚠ **라벨 모순.** 캡션은 *"with both **1bar and 1kbar** results"* 인데 **열 머리글은 "Seed 1"·"Seed 2"** 다. `Fig. S1` 의 배치(열=압력, 선굵기=시드)와 캡션을 믿으면 **머리글이 오기**다. 어느 쪽이든 **"두 곡선이 겹친다" 가 시드 무관인지 압력 무관인지 이 그림만으로 못 가린다** — 논문은 **둘 다** 주장한다. §13-⑧ |
| S3 | **능동학습 학습셋 크기 vs 반복** | 🔴 실독: **2,728 → 2,781 (+53, +1.9 %)** 인데 **y축을 2720–2790 로 잘라** 포화 곡선처럼 보인다. §4c |
| S4 | **결정상 원자만** 그린 top/side view, 400 K·1 kbar·seed 1·"3x3", **100/150/200 ps** | ⭐ **"통로가 닫힌다" 의 유일한 직접 증거.** 실독: top view 의 구멍이 100→200 ps 에 **완전히 닫히고**, side view 는 조각 2–3 개 → **연속 2장**. ⚠ 정량 지표 없음 |
| S5 | **10 ns 원자배치**, model II, 3온도, 1 bar, seed 1 | 실독: 전 온도에서 **빨강(결정)이 지배**, 노랑(비정질)이 **입계에 그물처럼** 남는다 = §3f 의 22–29 %. ⭐ **300 K 패널에만 초록(원래 아르지로다이트 결합)이 눈에 띄게 남는다.** 그리고 **Li 금속(파랑) 띠가 `Fig. 3` 보다 뚜렷이 얇다** = ✎ 음극이 54.7 % 소모된다는 §3a 유도와 부합 |
| Table S1 | 10-fold CV 에너지 오차 | **PDF 텍스트로 전사**(§3k). 표는 이미지보다 텍스트가 정확 |

---

## 6. Post-processing ★

| 기법 | 썼나 | 도구·세부 |
|---|---|---|
| **P–S 배위수 → 환원율 α** | ✅ | **거리 기준 3 Å**. 식은 §4e. **이 편의 주 관측량** |
| **결정성 판정** | ✅ | **ref 34 의 방법** — 알고리즘·문턱 **이 편에 없음** |
| **시간 법칙 적합** | ⚠ | **눈대중.** 적합선·R²·잔차·오차 **전부 없음** (`Fig. 4`) |
| **Butler–Volmer 해석 모형** | ✅ | Eqs. 1–3, α(symmetry factor) = 0.5 가정. **파라미터 적합 없음**(정성 유도) |
| **퍼콜레이션 해석** | ⚠ **말만** | 임계값·클러스터 분포·상관길이 **0**. `Fig. S4` 그림 한 장 |
| **시각화** | ✅ | 도구 미기재 (`Fig. S4` 의 축 표기 스타일은 VESTA/OVITO 계열로 보이나 **명시 없음**) |
| MSD/D\*·아레니우스·RDF·구조인자·XRD | ❌ | **0건** |

---

## 7. 결과 — 절별 상세 (그림 실독 포함)

### 7.1 계 구축 (`Fig. 1`)
Li(110)/LPSC(110) 샌드위치. **두께가 아니라 면적만 4배로 키운 두 모델**(§3a). 본문이 model II 를 쓰는 이유는 **퍼콜레이션 임계의 통계적 신뢰도** 때문이라고 명시한다.

### 7.2 2단계 발견 (`Fig. 2`·`Fig. 3`)
`Fig. 2` 의 **초록(비정질)이 먼저 오르고 주황(결정)이 뒤따르는** 구조가 곧 "two-step" 이다. `Fig. 3` 은 그 공간상: **10 ps 에 계면에 얇은 노랑 띠 → 100 ps 에 빨강 점들이 금속 쪽에서 생김 → 500 ps 에 빨강이 큰 덩어리로 합체 → 1 ns 에 (400 K) 초록이 거의 소멸**.
⭐ 실독 보강: **결정핵이 "금속 근처에서 먼저" 난다는 본문 주장이 그림에서 확인된다** — 100 ps 패널에서 빨강이 위·아래 계면 근처에만 있고 가운데는 초록이다.

### 7.3 고용체 주장 (`Fig. 2` 문단 + ref 34)
**이 편의 새 결과가 아니다.** 본문 축자가 *"As **previously shown using AIMD**, our results **also** find …"* 다. ⇒ **원전은 ref 34 (Golov & Carrasco 2023)**.
XPS 와의 관계에 대한 저자 방어: *"this experimental method … faces difficulties in distinguishing between **phase-separated domains or a singular solid solution**"* + Wenzel 2018 에서 *"part of the signal was attributed to **unknown reduced P species**"* ⇒ **XPS 가 3상을 봤다는 것이 고용체를 부정하지 않는다**는 논지. ⚠ 이것은 **양립 가능성 논증**이지 고용체의 **실험 증거가 아니다.**

### 7.4 log(t) 법칙 (본문 Eqs. 1–3)
§3c 참조. 핵심 주장은 *"Li 유입이 **확산 제한이 아니라 화학퍼텐셜 차 제한**"* 이고, 그래서 **급격한 상전이 없는 연속 리튬화 → 비정질** 이 따라 나온다는 것.
⚠ **log(t) 자체에 대한 적합·검정이 없다.** `Fig. 2` 의 x축이 log 라서 total 곡선이 직선으로 *보이는* 것이 근거의 전부다. 실제로 `Fig. 2` 400 K total 은 **≈10–200 ps 구간에서만** 직선이고 그 뒤 **급격히 꺾여 100 % 로 포화**한다 — 포화는 log(t) 가 아니라 **원료 고갈**이다(§3g).

### 7.5 결정화 법칙 (`Fig. 4`)
§3e 참조. 🔴 우리 재독으로 **주장된 이분법이 성립하지 않는다.**

### 7.6 정지·퍼콜레이션 (본문 후반 + `Fig. S1`·`Fig. S4`)
§3g 참조. 논문 논지: **stage 4 진입 = 퍼콜레이션 임계** → 계가 클수록 임계가 재현성 있게 나타난다 → model I 은 시드마다 다르고 model II 는 일치한다.
🔴 **우리 반론**: model II 는 model I 의 **옆면 2×2 복제**다(§3a). 면적이 4배면 **중심극한 효과만으로도 산포가 ≈2배 줄어든다** — 퍼콜레이션 물리를 안 불러도 설명된다. 그리고 **시드가 2개뿐**이라 산포 축소를 통계적으로 주장할 표본이 아니다. §13-④.

### 7.7 논문이 스스로 긋는 한계 (본문 축자)
- *"Although other phenomena are expected to happen at longer time- and length-scales, such as the **coalescence and potentially the migration of the decomposed phases** … A broader analysis including **mesoscopic and continuum-scale simulations** could be necessary to fully understand the growth of secondary decomposition phases."*
- *"The results presented are for **unbiased** electrolyte/electrode contacts."* → 전기장·전자전류 하의 계산은 *"fourth-generation MLIPs under bias"* 와 **비평형 전자수송**이 필요하다고 미래 과제로 넘긴다.
- 실험 검증 제안: **nanoindentation + in operando TEM** (break-junction 실험 유비, ref 42).

---

## 8. 메커니즘 종합 — 한 장으로

```
Li 금속 ‖ Li₆PS₅Cl  (개방회로, 전압·전류 없음)
   │
   ├─ ① Li⁰ 가 전해질로 들어간다 (율속 = Δη, 확산 아님)  ......  n ∝ log t
   │      P⁵⁺ → P³⁺ → P⁺ → P⁻ → P³⁻   (2e⁻ 씩 4번 = 8e⁻/f.u.)
   │      PS₄ 가 단계적으로 부서지며 S²⁻ 를 뱉는다
   │      ⇒ 구조가 무너진 **과리튬화 비정질**  (≈5 ps 부터)
   │
   ├─ ② 비정질이 뒤늦게 결정화 .....................  √t (300·350 K) / t (400 K)  ← ✎ 우리 재독 n≈0.8
   │      5Li₂S·Li₃P·LiCl = **Li₂(S₅ₐ₇P₁ₐ₇Cl₁ₐ₇) antifluorite 고용체**
   │      핵은 **금속 쪽에서 먼저** (≈5–10 ps), 안쪽으로 성장
   │
   ├─ ③ 결정 도메인 합체 (≈165 ps, 전환율 71 %, 비정질 최대 ≈58 %)
   │
   └─ ④ 결정층이 연속막이 되면 **비정질 통로가 끊긴다** (퍼콜레이션 임계)
          → Li 유입 급감 → 반응 정체
          ⚠ **model II 에서는 정체 전에 전해질(5 nm)이 다 소진된다** — 자기제한 미증명
```

**이 그림에서 우리가 가져갈 한 줄**: *"SEI 의 초기 산물은 결정 Li₂S/Li₃P/LiCl 이 아니라 **비정질 과리튬화층**이고, 결정화는 **나중에 따로 일어나는 별개의 느린 과정**이다."* — 열역학 산물표(우리 grand-potential)는 **④ 이후의 세계**만 말한다.

---

## 9. ★★★ 1저자 임무 ① — **우리 음극 산물표와 전수 대조**

### 9-1. 대조 대상

| | 우리 (`db/properties/anode_interface_b2o3.json`, 0 V) | 이 논문 |
|---|---|---|
| 방법 | **MP grand-potential** `get_element_profile(Li, SE)`, **MP GGA/GGA+U**, 0 K, 열역학 평형 | **MTP-MLIP NPT MD**, 300–400 K, **10 ns 동역학** |
| 계 | `Li₅.₄PS₄.₄Cl₁.₆`(modelc) · `Li₅₈P₈S₄₁Cl₁₆B₂O₃`(b2o3) | **`Li₆PS₅Cl` 단일** |
| 산물 판정 | **상평형 계산** | **원자 배위·결정성 관측** |
| 시간 | 없음 (평형) | **있음 (10 ns)** |

### 9-2. 🔴🔴 **반응식 방향 — 만장일치로 우리가 틀렸다**

| | 반응식 | Li 방향 | Li₂S | 원소 S |
|---|---|---|---|---|
| **이 논문** (Appendix 축자) | `Li₆PS₅Cl + **8 Li** → 5 Li₂S + LiCl + Li₃P` | **흡수 (+8)** | ✅ **5몰, 주생성물** | ❌ 없음 |
| `[Wang22Res]` Eq.8 | `Li₆PS₅Cl + 8Li → 5Li₂S + Li₃P + LiCl` | **흡수 (+8)** | ✅ | ❌ |
| Wenzel 2018 XPS (양 논문이 인용) | Li₂S · LiX · Li₃P | 흡수 | ✅ | ❌ |
| **우리 `LPSCl1.6` 0 V** 🔴 | `Li₅.₄PS₄.₄Cl₁.₆ -> Li₃P + 1.6 LiCl + 4.4 S + 0.8 Li` | **방출 (−0.8)** | ❌ **없다** | 🔴 **4.4 몰** |
| **우리 `b2o3` 0 V** 🔴 | `… -> 2 LiB + 3 Li₂O + 8 Li₃P + 16 LiCl + 41 S + 10 Li` | **방출 (−10)** | ❌ **없다** | 🔴 **41 몰** |

⇒ **`HZ-anode-b2o3-reaction-direction` (BLOCKED) 의 진단이 외부 문헌 3건으로 독립 확인됐다.** 이 논문은 **우리 litdb 안에서 세 번째 독립 출처**이고, 앞의 둘과 달리 **동역학으로 관측**했다는 점에서 성격이 다르다(열역학이 아니라 **실제로 Li 이 들어가는 것을 본다**).

### 9-3. ✎ **고친 식이 어떤 모양이어야 하나 — 화학량론 템플릿 (제안, 값 아님)**

§3b-② 의 **"P 하나당 8 전자" 규칙**을 우리 조성에 그대로 적용하면:

| 계 | 방향이 맞는 식의 **모양** | 필요 Li |
|---|---|---|
| `Li₅.₄PS₄.₄Cl₁.₆` | `Li₅.₄PS₄.₄Cl₁.₆ + **8 Li** → 4.4 Li₂S + Li₃P + 1.6 LiCl` | **8 / f.u.** |
| `Li₅₈B₂P₈S₄₁Cl₁₆O₃` | `… + **72 Li** → 41 Li₂S + 8 Li₃P + 16 LiCl + 3 Li₂O + 2 LiB` | **72** = 8×8(P) + 8(B³⁺→B⁻) |

✎ 검산: 전자는 `Li₅.₄PS₄.₄Cl₁.₆` 에서 Li 5.4 + 8 = 13.4 = 8.8(Li₂S) + 3(Li₃P) + 1.6(LiCl) ✓ / b2o3 에서 58 + 72 = 130 = 82 + 24 + 16 + 6 + 2 ✓.
⛔ **이것은 "정답" 이 아니라 *모양 점검용 템플릿* 이다.** MP 의 실제 grand-potential 평형은 다른 상(`Li₃BO₃`·`B₆P` 등)을 고를 수 있다. **도구에 `evolution`(부호 있는 Li 흡수량)을 기록하게 고치고 재실행하는 것이 유일한 해결**이고, 이 템플릿은 **재실행 결과가 맞는지 30초 만에 거르는 체** 로만 쓴다.
👉 **거르는 규칙 한 줄**: *"0 V 식에서 **Li 계수가 음수(방출)이거나 생성물에 원소 S 가 있으면 그 식은 틀렸다.**"*

### 9-4. ✅ **우리 산물 *집합* 은 지지된다** (부분적 안도)

`Li₂S + Li₃P + LiCl` 세 종은 이 논문의 최종 산물과 **정확히 같다**. b2o3 의 `Li₂O` 도 O 계 산물로 자연스럽다.
⚠ 단, **`min_product_gap_eV`·`leaky_products` 는 그대로 못 쓴다** — 다음 절.

### 9-5. 🔴 **그러나 판정축(`min_product_gap_eV` / `leaky_products`)은 이 논문 기준으로 흔들린다**

| 우리 판정축의 전제 | 이 논문이 말하는 것 | 판정 |
|---|---|---|
| 산물이 **상분리된 순수 이원화합물**이다 | ❌ **`Li₂(S₅ₐ₇P₁ₐ₇Cl₁ₐ₇)` 단일 antifluorite 고용체** | 🔴 전제 흔들림 |
| **Li₃P 의 MP 갭 0.70 eV** = 계면의 최소 갭 | ❌ 순수 Li₃P 상이 **존재하지 않는다**고 주장 | 🔴 **그 갭이 무엇의 갭인지 불명** |
| 산물층이 **결정**이다 | ⚠ **22–29 % 가 비정질 입계**로 남는다(§3f) | 🟡 갭 판정 자체가 결정 가정 |
| 평형 산물만 보면 된다 | ⚠ **초기 수백 ps 는 과리튬화 비정질**이고, 그 상의 전자구조는 **아무도 계산 안 했다** | 🟡 시간축 누락 |

🔴 **그러므로 `HZ-anode-b2o3-reaction-direction` 의 현재 문구 중 *"`products`·`min_product_gap_eV`·`leaky_products` 는 이 금지 밖이다"* 는 — 방향 문제와는 **별개의 이유로** 조건부로 읽어야 한다.
정정 제안(내가 원장을 고치지 않았다): 그 항목의 `fix` 에 **한 줄 추가**
> *"⚠ 산물 갭 판정은 **상분리 가정** 위에 서 있다. `[Chaney24]`(`litdb/papers/chaney2024_two_step_sei_growth_argyrodite_li_metal.md`)는 아르지로다이트‖Li 금속 SEI 가 **antifluorite `Li₂(S,P,Cl)` 고용체** 이고 순수 Li₃P 상이 형성되지 않는다고 본다. 고용체의 갭은 **어느 문헌에도 없다** ⇒ `min_product_gap_eV = 0.70` 은 *상분리 가정 하의 값* 이라고 라벨한다."*

---

## 10. 우리 DFT / `db/properties` 대비 ★★

### 10-1. 방법 대조표 (판정 아님 — 나란히만)

| 항목 | **이 논문** | **우리 (modelc/lpsocl MLIP-MD)** | 비고 |
|---|---|---|---|
| MLIP | **MTP (MLIP-2), 자체 학습, level 8, R_cut 5 Å** | **UMA-s-1p1 (omat), 범용 사전학습** | ⚠ 성격이 반대 — **좁고 정확 vs 넓고 일반** |
| 학습 정확도 | **18.4 / 20.9 meV/atom** (RMS, 에너지) · **힘 미보고** | UMA 는 외부 벤치마크 | 🔴 18 meV/atom 은 **큰 값**(§3k) |
| 앙상블 | **NPT** + Nosé–Hoover (thermo+baro) | **Langevin NVT**, friction 0.02 | ⚠ **다르다** — 부피 변화를 우리는 안 본다 |
| dt | **1 fs** (일부 0.5 fs) | **2 fs** | |
| 온도 | **300 / 350 / 400 K** | **600 / 800 / 1000 K** (400/500 K 제외 판정) | 🔴 **겹치는 온도가 없다** |
| 시간 | **10 ns** | equilib 5 ps + prod **200 ps** | ⚠ **50배 차이** — 그들은 반응, 우리는 수송 |
| 계 크기 | **7,956 / 31,824 원자** | box331 **558 원자** | **57배** |
| 계면 | ✅ **있다** (샌드위치, 2면) | ❌ **없다** (벌크 주기셀) | 🔑 **축이 다르다** |
| 반응 | ✅ 결합 절단·상변태 허용 | ❌ 조성·결합 고정 | |
| 무질서 | 🔴 **미기재** | 우리는 배열 앙상블 규율 있음 | ⭐ **우리가 앞선다** |
| 관측량 | **α(t) · 결정성(t)** | **MSD → D → σ(NE, Haven=1)** | 🔑 **완전히 다른 보고량** |
| 오차 | **없음** (시드 2개, 오차막대 0) | 멀티시드 규율 | ⭐ **우리가 앞선다** |
| 코드·범함수 공개 | 🔴 **DFT 설정 전무** | 우리는 기록 | ⭐ **우리가 앞선다** |

### 10-2. 값 대조 — **무엇을 옮겨도 되고 무엇은 안 되나**

| 양 | 이 논문 값 | 옮겨도 되나 |
|---|---|---|
| 반응식 **방향과 산물 집합** | `+8Li → 5Li₂S + Li₃P + LiCl` | ✅ **된다** (§9). 우리 산물표 감사의 외부 앵커 |
| **f.u. 당 8 전자** 규칙 | 8 | ✅ **된다** — 조성 무관(P 하나당 8) |
| **고용체 구조 주장** | antifluorite `Li₂(S,P,Cl)` | 🟡 **출처를 ref 34 로 적고** 소환 |
| **α(t)·결정성(t) 곡선** | §3f 표 | 🟡 **정성적으로만.** 계·시간척도가 우리와 무관 |
| **시간 법칙 지수(0.5 / 1.0)** | √t / linear | ⛔ **금지** — 우리 재독이 부정(§3e) |
| **두께(nm)** | 없음 | ⛔ 존재하지 않는 값 |
| **σ · D · Ea** | 없음 | ⛔ 존재하지 않는 값 |
| **전자전도·갭** | 없음 | ⛔ 존재하지 않는 값 |
| **"자기제한"** | 미증명 | ⛔ **금지** (§3g) |

### 10-3. ⭐ 우리 규율을 **지지**하는 지점 2건

1. **"단일 시드로 판정하지 않는다"** — model I 의 300 K/1 kbar 에서 **시드 하나는 73 %, 다른 하나는 98 %** 다(25 %p). 우리 `CLAUDE.md` 의 *"단일시드 1.33× 철회 사례"* 와 같은 종류의 함정이고, **이 논문은 그 함정을 피하지 못한 채(시드 2개) 결론을 낸다**. ⇒ 우리 멀티시드 규율의 **외부 반례 근거**로 쓸 수 있다.
2. **"MLIP 학습창 밖을 조심한다"** — 이 편은 반대 방향의 사례다. `[Wang22Res]` 가 **1000 K 학습 → 300 K 외삽**에서 3자릿수로 갈린 데 반해, 이 편은 **300–400 K 에서 학습·사용**한다(ref 21 의 AIMD 가 어느 온도인지는 **미기재**라 완전 확인은 불가). ⚠ 단 **18 meV/atom 오차**가 그 이득을 상쇄할 수 있다.

### 10-4. 🔴 우리 자산과 **직접 충돌하는 것은 없다** — 다만 **위층이 생겼다**

우리 `sei_products.json` 의 역할 문턱(insulator ≥4 / marginal 2–4 / conductor <2 eV)과 `anode_interface_b2o3.json` 의 `leaky_products` 는 **"어떤 순수 상이 생기나" 축**에 있다. 이 논문은 **그 위에 "그 상들이 실제로 어떤 미세구조로 배열되나" 라는 층을 추가**한다. ⇒ **반박이 아니라 라벨링 요구**다: 우리 판정은 앞으로 **"상분리 가정 하"** 라고 적어야 한다.

---

## 11. 적용 인사이트 — 우리 연구에 어떻게

1. 🔴 **당장**: `tools/oxidation/anode_interface_stability.py` 에 `evolution` 기록 + 방향 선언을 넣어 재실행하고, **§9-3 템플릿으로 30초 검산**한다. 우리 두 조성에 필요한 Li 은 **f.u. 당 8** 이다.
2. ⭐ **새 문헌 공백을 하나 확보했다 — `Li₂(S,P,Cl)` antifluorite 고용체의 전자구조.** 아무도 계산하지 않았고, 우리는 **이미 그 계열(Li₂S·Li₃P·LiCl)의 셀을 다뤄 봤다**. SQS 로 `Li₁₄PS₅Cl` antifluorite 를 만들어 **fixed-occupations nscf 갭**(우리 표준)만 내도 **문헌 최초**가 된다. ⚠ **먼저 보고량 카드**(`kb/templates/estimand_card.md`)를 채운다 — 무질서 배열이 여럿이라 **집계 규칙을 미리 선언**해야 스칼라 갭이 정의된다.
3. ⭐ **"SEI = 결정" 가정을 우리 서사에서 뺀다.** 실온 10 ns 에서도 **비정질이 28–29 %** 남고 입계에 그물로 존재한다. 전자 누설을 걱정한다면 **결정립이 아니라 비정질 입계**가 더 위험한 경로다 — 이건 우리 `Li₃PO₄` 입계 서사(`sei_products.json` 의 *"cuts GB electron percolation"*)와 **같은 언어**다.
4. 🟡 **시간축을 우리 서사에 도입할 수 있게 됐다.** 지금까지 우리 음극 서사는 *"이런 산물이 생긴다"* 한 문장이었다. 이제 *"먼저 비정질로 생기고 나중에 결정화한다"* 를 문헌 근거로 붙일 수 있다 — **단 정량은 안 붙인다.**
5. 🔵 **NPT vs NVT** — 이 논문이 NPT 를 쓴 이유는 반응 중 부피가 **19 % 줄기** 때문이다(§3h ✎). 우리가 계면 MD 를 시작한다면 **NVT 로는 그 수축이 응력으로 바뀌어 갇힌다**. 앙상블 선택을 **보고량 카드에 미리 적는다**.

---

## 12. 인용 가능 문장 (deck / paper 용)

- *"대규모 MLIP-MD(31,824 원자 · 10 ns)는 Li 금속‖Li₆PS₅Cl 계면의 SEI 가 **두 단계로 형성된다**고 본다 — 먼저 아르지로다이트가 환원돼 **비정질 과리튬화층**이 되고, 그 뒤 더 느리게 **`5Li₂S·Li₃P·LiCl` 고용체**로 결정화한다 [Chaney24]."*
- *"Li 금속 접촉에서 아르지로다이트 한 화학식 단위는 **정확히 8개의 전자(= 8 Li)** 를 받는다 — P⁵⁺ → P³⁻ 의 4단계 2전자 환원이고, 이 수는 **S/Cl 비와 무관**하다 [Chaney24]."*
- *"결정화된 SEI 층이 연속막이 되면 비정질 통로가 끊겨 Li 유입이 막히는 **음의 되먹임**이 제안됐다 [Chaney24]."* ⚠ *"자기제한적으로 성장이 멈춘다"* 로 강화하지 않는다.
- *"XPS 가 Li₂S·Li₃P·LiCl 세 상을 본다는 것이 **상분리를 뜻하지는 않는다** — 결합에너지 기반 기법은 상분리 도메인과 단일 고용체를 가르기 어렵다 [Chaney24, Wenzel18]."*

⛔ **쓰지 않는다**: *"두께가 n nm 로 자기제한된다"* · *"√t 확산 제한에서 linear 계면 제한으로 바뀐다(입증됨)"* · *"이 논문이 SEI 이온전도도를 쟀다"* · *"Li₃P 가 전자를 흘린다는 것을 이 논문이 보였다"*.

---

## 13. 주의 / 한계 — 비판 (over-claim 방지) ★★

**① 🔴🔴 MLIP 정확도가 이 편의 결론 수준에 비해 낮다.** 10-fold CV 에너지 RMS **18.4(train)/20.9(test) meV/atom**, fold 간 시험오차 **13.2↔33.3 (2.5배)**, **힘 오차 미보고**. 같은 MTP 를 쓴 `[Wang22Res]` 는 0.32–0.87 meV/atom 이다. 이 편의 핵심 관측량이 **결정 vs 비정질의 상대 안정성**인데, 그 에너지 차가 **십 meV/atom 규모**일 수 있다 ⇒ **결정화 시점·최종 결정화도가 퍼텐셜 오차와 같은 자릿수**일 가능성을 논문이 검토하지 않는다.

**② 🔴 능동학습이 사실상 아무것도 더하지 않았다.** `Fig. S3` 실독: **2,728 → 2,781 (+53, +1.9 %)**. 게다가 y축을 **2720–2790** 로 잘라 포화 곡선처럼 보이게 했다. *"선택을 멈췄다 = 충분히 탐색했다"* 는 해석은 **외삽 판정이 작동하지 않았을 가능성**과 구별되지 않는다. 계가 **30,000 원자·10 ns 동안 상변태를 한다**는 점을 생각하면, 초기 AIMD 셋(<1000 원자·수백 ps)이 그 배열들을 다 덮었다는 것이 오히려 놀랍다.

**③ 🔴🔴 시간 법칙 주장이 데이터로 서지 않는다.** `Fig. 4` 에 **적합선·R²·잔차·오차가 전부 없고**, 반대 축 검정(400 K 를 √t 로, 300 K 를 t 로)이 **한 번도 제시되지 않았으며**, **온도마다 시간창이 다르다**(400 K 0–420 ps vs 300/350 K 0–702 ps). ✎ 우리 2점 재독 유효지수는 **0.79–0.87** 로 셋이 뭉쳐 있고, 주장된 **0.5 vs 1.0 이분법이 없다**(§3e). 그리고 *"Above 400 K"* 라는 표현은 **400 K 가 최고온인데** 쓴 말이다.

**④ 🔴🔴 "자기제한" 이 미증명이다 (§3g).** 결론의 근거인 model II **6런 전부 100 % 환원**이고, 정지는 **7,956 원자 계**에서만, **1 kbar 조건에서만**, **한쪽 시드에서만** 나온다. 게다가 논문이 인용한 400 K 사례는 **일시 정지 후 96 % 까지 회복**하고, **끝까지 멈춘 유일한 런(300 K/1 kbar/seed 1, ≈73 %)은 논문이 언급조차 안 한다.** 그리고 **전해질 슬랩이 ≈5 nm 뿐**이라(✎ §3a) **자기제한 두께를 관측할 수 있는 설계 자체가 아니다** — 반응이 끝나는 이유가 "막혀서" 인지 "다 먹어서" 인지 구조적으로 가를 수 없다.

**⑤ 🔴 결정성 판정이 재현 불가능하다.** 논문의 **모든** 핵심 곡선이 "결정 vs 비정질" 분류 위에 서 있는데, 그 알고리즘·컷오프·문턱이 **이 편에 한 글자도 없다**(ref 34 참조만). 분류 문턱이 조금만 바뀌어도 §3f 의 70–81 % 포화값과 §3e 의 지수가 같이 움직인다. **민감도 시험 0건.**

**⑥ 🟡 NPT + 주기 샌드위치가 공극·응력을 원천 배제한다.** ✎ 유도상 반응은 **순부피 −19 %** 인데(§3h), NPT 로 상자가 따라 줄어들면 **박리·공극이 생길 자유도가 없다**. 실제 셀에서 그 수축은 **인장 응력 또는 접촉 상실**로 나타나고, 그것이 `[Wang22Res]` 가 접합일로 다룬 바로 그 축이다. **두 논문이 같은 계면의 상보적 절반을 보면서 서로의 결론을 검증하지 않는다.**

**⑦ 🟡 실험 시간척도와의 다리가 없다.** ✎ figure-read 성장률 **≈2.4 nm/ns**(400 K)는 실험 SEI 성장(시간 단위)보다 **자릿수로 빠르다**. 논문 스스로 *"initial stages … fast process taking place at the time scale of nanoseconds, after which the **slower, long-term growth begins**"* 라고 사정거리를 긋지만, **그 장기 성장으로 넘어가는 연결은 이 편에 없다**(연속체 모형이 필요하다고 미래 과제로 넘긴다). ⇒ **"이 논문이 실험 SEI 두께를 설명한다" 고 쓰면 안 된다.**

**⑧ 🟡 `Fig. S2` 라벨이 캡션과 모순된다.** 캡션은 *"with both **1bar and 1kbar** results"* 인데 **열 머리글이 "Seed 1"·"Seed 2"** 다. `Fig. S1` 의 배치(열=압력, 선굵기=시드)와 캡션을 믿으면 **머리글이 오기**다. 실질적 문제: **본문은 같은 그림에서 "시드 무관" 과 "압력 무관" 을 둘 다 주장**하는데, 라벨이 어긋나 **어느 주장이 어느 비교에서 나왔는지 독자가 확정할 수 없다.**

**⑨ 🟡 "model II 에서 시드 의존성이 사라진다" 의 해석이 과하다.** model II 는 model I 의 **옆면 2×2 복제**(✎ §3a)이고, 면적 4배면 **중심극한만으로도 산포가 ≈2배 준다**. 퍼콜레이션 임계의 크기 의존이라는 해석과 **구별할 시험이 없다**. 게다가 **시드가 2개**라 산포 축소를 주장할 표본이 아니다.

**⑩ 🟡 무질서·격자·완화가 전부 미기재.** S/Cl 자리 무질서 처리 **0줄**, 격자 부정합 **0줄**, 초기 완화 **0줄**, MD 엔진 **0줄**, DFT 코드·범함수·컷오프 **0줄**. ⇒ **재현 불가**이고, 우리 §10 대조표의 절반이 "n/a" 다.

**⑪ 🟡 고용체 주장이 이 편의 결과가 아니다.** 본문 축자 *"As **previously shown using AIMD**, our results **also** find …"* ⇒ 원전은 **ref 34 (Golov & Carrasco 2023)**. 우리가 이 주장을 쓸 때 **출처를 이 편으로 적으면 잘못된 귀속**이다.

**⑫ 🟢 잘한 것도 적는다.** (a) 관측량 α 의 정의를 **식으로 명시**하고 컷오프(3 Å)를 적었다 — 우리 "보고량 먼저" 규율과 같은 태도다. (b) **두 크기의 계를 돌려 크기 효과를 본다.** (c) **자기 계의 한계를 본문에 직접 적는다**(mesoscale 필요·unbiased·coalescence/migration 미포함). (d) `Fig. 4` 의 축을 **바꿔 그려** 주장을 시각적으로 드러낸다(비록 검정이 없지만 의도는 투명하다).

---

## 14. 🔴 우리에게 **불리한** 결론 (따로 적는다)

**(가) 🔴🔴 우리 0 V 반응식이 틀렸다는 것이 외부 3건째로 확인됐다.** 그것도 이번엔 **열역학이 아니라 동역학**으로. `HZ-anode-b2o3-reaction-direction` 을 "혹시 맞을 수도" 로 읽을 여지가 사라졌다. **우리 b2o3 음극 서사의 문서 표면 전부**(발표·원고·webapp)에서 그 식이 쓰인 자리를 찾아 막아야 한다.

**(나) 🔴 `min_product_gap_eV` / `leaky_products` 판정축이 "상분리 가정" 위에 서 있었다는 것이 드러났다.** 이 논문이 맞다면 우리가 인용해 온 **Li₃P 0.70 eV 는 형성되지 않는 상의 값**이다. 우리는 이 전제를 **한 번도 명시하지 않았다** — `anode_interface_b2o3.json` 의 `method` 문자열에도, `sei_products.json` 의 `_role_threshold` 에도 없다. **가정이 암묵이면 그것은 결함이다.**

**(다) 🔴 "SEI 가 결정성 부동태층" 이라는 우리 그림이 과하다.** 실온 10 ns 에서 **결정화도 ≈70 %**, 비정질 입계 **≈29 %**. 전자 누설을 막는 논거를 **결정상의 갭**에 걸어 왔는데, **가장 잘 새는 경로는 갭이 아니라 입계**일 수 있고 우리는 그 축의 값을 **하나도 안 갖고 있다**.

**(라) 🟡 우리 MLIP-MD 규율이 이 편에 "더 엄격" 하지만, 이 편이 하는 일을 우리는 **못 한다**.** 우리 UMA-MD 는 **벌크·조성 고정·200 ps** 다. **반응하는 계면을 10 ns 돌린 경험이 0** 이고, 그 계를 만들 **계면 모형 자체가 없다**(우리 음극 자산은 grand-potential 산물표 한 장). 규율이 좋은 것과 능력이 있는 것은 다르다.

**(마) 🟡 Cl 함량 서사가 여기서도 중립이다.** 8-전자 규칙 때문에 **Cl 은 f.u. 당 소모 Li 수를 안 바꾼다**. Cl 이 바꾸는 것은 산물 비율(Li₂S ↔ LiCl)뿐이고, 그것이 SEI 의 결정화 속도·통로 구조를 어떻게 바꾸는지는 **이 논문도 우리도 계산 안 했다**. ⇒ *"Cl-rich 가 음극에도 유리"* 는 여전히 **근거 없음**이다(`[Wang22Res]` digest 의 같은 결론과 일치).

**(바) 🟡 우리 온도창과 겹치지 않는다.** 그들 300–400 K, 우리 600–1000 K. 이 편의 어떤 동역학 수치도 우리 런과 **나란히 놓을 수 없다**.

---

## 15. 본 그림 / 안 본 그림 (실독 보고)

**크로핑 결과**: `litdb/figures/chaney2024_two_step_sei_growth_argyrodite_li_metal/` 에 **10장** (본문 `fig_1`–`fig_4`, SI `fig_S1`–`fig_S5`, 표 `tab_S1`).

| 파일 | 봤나 | 비고 |
|---|---|---|
| `fig_1.png` | ✅ | 샌드翻치 구조 확인 → §3a 두께 유도의 전제 |
| `fig_2.png` | ✅ + **확대 렌더 1장** (400 K 패널, 7× zoom) | 단계 세로선 위치·비정질 최대치 판독 |
| `fig_3.png` | ✅ | 양면 대칭 진행·금속쪽 우선 핵생성 확인 |
| `fig_4.png` | ✅ | §3e 유효지수 재계산의 원자료 |
| `fig_S1.png` | ✅ + **확대 렌더 2장** (400 K 행, 300 K 행) | 🔴 **300 K/1 kbar 완전 정지**를 여기서 찾았다 |
| `fig_S2.png` | ✅ | 🔴 **열 머리글 vs 캡션 모순**을 여기서 찾았다 |
| `fig_S3.png` | ✅ | 🔴 **+53 배열 / y축 절단**을 여기서 찾았다 |
| `fig_S4.png` | ✅ | "통로가 닫힌다" 의 유일한 직접 증거 |
| `fig_S5.png` | ✅ | 300 K 잔류 초록 · Li 금속 띠 얇아짐 |
| `tab_S1.png` | ❌ **의도적** | 표는 **PDF 텍스트로 전사**했다(§3k) — 숫자는 텍스트가 정확 |

⇒ **그림 9장 전수 실독**(짧은 편이라 가능했다) + **판독용 확대 렌더 3장**.
**본문 서술과 어긋난 것 4건**을 그림에서 찾았다: §3e(시간 법칙 지수) · §3g(언급 안 된 정지 런) · §4c(`Fig. S3` 축 절단) · §13-⑧(`Fig. S2` 라벨).
⚠ **`Fig. 3`·`Fig. S5` 에서 두께·면적비를 읽지 않았다** — 축척이 없어 읽으면 지어내는 것이 된다.

---

## 16. 기법 미니 용어사전 (이 digest 를 혼자 읽기 위한)

| 용어 | 뜻 | 이 논문에서 |
|---|---|---|
| **MTP** (Moment Tensor Potential) | 원자 주변 환경을 "관성 모멘트" 다항식으로 전개해 에너지를 근사하는 MLIP. `level` 이 높을수록 정확·느림 | level **8**, R_cut **5 Å**, MLIP-2 |
| **능동학습 / D-optimality** | 모델이 **외삽하는** 구조만 골라 DFT 를 돌려 학습셋에 더하는 자동 절차. "외삽 등급" 이 문턱을 넘으면 선택 | 상한 5.5→2.5, 하한 1.5 · **+53 배열뿐** |
| **NPT vs NVT** | NPT 는 **부피가 변하는** 앙상블(압력 고정), NVT 는 부피 고정 | **NPT** — 반응 중 19 % 수축을 흡수 |
| **Nosé–Hoover** | 결정론적 열욕/압력욕. 우리 Langevin(확률적)과 다르게 **에너지 진동이 남는다** | thermostat + barostat 둘 다 |
| **antifluorite** | 형석(CaF₂)의 양이온·음이온을 맞바꾼 구조형. `Li₂X`(X = O, S…)가 대표 | `Li₂(S₅ₐ₇P₁ₐ₇Cl₁ₐ₇)` |
| **고용체 (solid solution)** | 두 성분이 **같은 결정 격자의 같은 자리를 무작위로 나눠 쓰는** 단일상. 상분리(각자 자기 결정을 만듦)의 반대 | S 자리를 P³⁻·Cl⁻ 가 치환 |
| **Butler–Volmer** | 전극 반응 전류가 과전압에 지수적으로 의존한다는 전기화학 기본식. α(대칭인자)=0.5 가 표준 가정 | log(t) 유도의 출발점 |
| **퍼콜레이션 임계** | 무작위로 채워진 계에서 **연결된 경로가 처음 끊기거나 이어지는** 점유율. 계가 클수록 값이 또렷해진다 | *"stage 4 진입 = 임계"* |
| **α (환원율)** | 이 논문의 주 관측량. P 의 산화수 진행도를 f.u. 당 8 전자로 정규화한 것 | §4e 식 |
| **√t 법칙 / linear 법칙** | 성장 속도가 **확산 제한**이면 두께 ∝ √t, **계면 반응 제한**이면 ∝ t. 교과서적 구분 | 🔴 이 편에서는 입증 안 됨 |
| **간접 경로 (indirect pathway)** | SE 가 곧장 안정 산물로 가지 않고 **준안정 중간체(과리튬화 골격)** 를 먼저 만든다는 Schwietert 2020 가설 | 이 편이 원자단위로 지지한다고 주장 |

---

## 17. 🔎 확보 후보 (이 편이 가리키는 원전)

| ref | 문헌 | 왜 필요한가 |
|---|---|---|
| **34** 🥇 | **Golov & Carrasco**, *ACS Energy Lett.* **2023**, 8, 4129–4135 — "Unveiling SEI Formation at the Molecular Level: … Bare Li-Metal Anode and **Li₆PS₅₋ₓSeₓCl**" | **고용체·antifluorite 주장의 진짜 원전** + **결정성 판정 알고리즘** + **유일한 조성축(Se 치환)**. 이 편의 미기재 3건이 전부 여기 있을 것 |
| **21** 🥈 | **Golov & Carrasco**, *ACS AMI* **2021**, 13, 43734–43745 — `Li₆PS₅Cl` **AIMD** (bare & coated Li anode) | **계면 제작법 + 학습셋 + DFT 설정**의 원전. 이 편의 "미기재" 대부분이 여기 있을 것. ⭐ **coated** 도 다룬다 = 우리 도핑/코팅 축과 직결 |
| **11** | **Wenzel, Sedlmaier, Dietrich, Zeier, Janek**, *Solid State Ionics* **2018**, 318, 102–112 | **아르지로다이트 XPS 분해산물의 실험 원전** (우리 산물표 감사의 1차 근거). ⚠ `[Wang22Res]` digest 는 **Wenzel 2016** 을 인용하는데 이 편은 **2018** 이다 — **두 편이 다른 논문일 수 있다**, 확인 필요 |
| **24** | **C. Wang, Aoyagi, Aykol, Mueller**, *ACS AMI* **2020**, 12, 55510 — "Ionic Conduction through **Reaction Products** at the Electrolyte–Electrode Interface" | §3i 의 공백(산물층 이온전도)을 **직접** 다룬다 |
| **12 / 35** | Schwietert 2020 *Nat. Mater.* ✅ **우리에게 있다** / Schwietert 2021 *JACS Au* ❌ | 간접 경로 가설의 원전·후속 |
| 32 / 43 | Novikov et al. MLIP-2 (*MLST* 2021) / Podryabinkin et al. **MLIP-3** (arXiv 2023) | MTP 도구 원전 |

---

## 18. 이 digest 의 변경 이력

| 날짜 | 무엇 |
|---|---|
| 2026-09-22 | 초판. 본문 7 pp + SI 7 pp 전문 텍스트 추출, **그림 9장 전수 실독 + 확대 렌더 3장**, 표 1장 텍스트 전사. 1저자 지정 6축(①산물표 대조 ②두께·동역학 ③전자누설 ④조성축 ⑤방법 ⑥불리한 결론) 전부 답함. ✎ digest 재계산 5건(슬랩 두께 / Li 소모율 / 고용체 화학량론 검산 / 부피 변화 / 시간법칙 유효지수). 본문–그림 불일치 4건 적발. `HZ-anode-b2o3-reaction-direction` 에 대한 **세 번째 독립 외부 확인**. |
