Repository: yonghoon7153-source/Yonghoon-DEM-DFT

# 📚 LITDB — 문헌 단일 시스템 (**SE·DFT 축 + DEM·MPM 축, 두 트랙**)

> **앞으로 논문은 여기서만 본다.** 여러 곳(db/literature, kb/papers, db/properties, Excel)에 흩어진 문헌을 한 곳에서 생각·참고·비교하기 위한 통합 MD 시스템.

## 왜 트랙이 둘인가
`INDEX.md` 는 argyrodite 전해질 축이라 접촉역학·MPM·건식전극 digest 가 들어갈 자리가
없다. 그래서 한때 64편이 **어느 인덱스에도 없었다**(open_items #7). 축을 나눠 그 구멍을
닫았고, 한 분모로 세면 “159편 중 98편 미언급” 같은 **가짜 미결**이 나온다
(`comparison_vs_ours.md:8`). 분리는 실측 근거가 있는 결정이다 — 합치지 말 것.

⚠ 이 표의 **편수는 적지 않는다.** 손으로 쓴 수는 반드시 낡는다(README 자신이 세 번 틀렸다).
현재값은 `python3 tools/litdb/build_index.py --check` 로 본다.

File: litdb/papers/chaudhuri2006_cohesive_mixing_tumbling_blender_bond_number_rotation_speed.md (part 1 of 2)
<!-- digest 표준 양식 확장 (paper-level STANDALONE). ★ = 사용자가 특히 원한 항목. 깊이 기준 = bazzoun2026_dem_fem_rnm_ionic.md ·
     본 카드 (꼴) = kodama2020_high_pressure_insitu_xct_sulfide_se_voxel_simulation.md · 덧붙임 (믹싱 · 점착 절) = jarray2019_cohesion_driven_mixing_segregation_drum.md ·
     같은 축 이웃 (먼저 읽은 카드) = li2003_cohesive_mixing_segregation_pairwise_bond_hierarchy.md · li2005_cohesive_mixing_phase_diagrams_bond_ratio_dem_validation.md ·
     figueroa2009_vdw_adhesion_mixing_segregation_bond_number_phase_diagram.md (쌍별 Bond 수 위계 · ℜ 상태도 · 기하평균 결합).
     쪽 표기 = PDF 쪽 p.1–10 (학술지 인쇄 쪽 = 104 + PDF 쪽 · p.1 = 105 · p.10 = 114).  p.5 는 가로 쪽 (/Rotate 90 · 그림 3 만).  SI 없음.
     값 표지: [인쇄] = 본문 · 표 · 캡션 · 그림 안 글자로 적힌 값 · [판독 · 벡터] = 그림 2B · 4B · 5B · 6 · 7A · 7B 의 **벡터 곡선 꼭짓점** (PDF 그리기 경로를 그대로
     읽어 틀 모서리 = 첫 · 끝 눈금으로 환산 — 눈금 글자 중심 맞춤과 y 0.011 · x 0.007 안에서 같다 · 재현 = litdb/figures/<slug>/digitized.csv 1,723 꼭짓점) ·
     [판독] = 원 래스터 화소 (그림 1 · 3 의 드럼 반지름 · 침대 높이) · [카드 산술] = 인쇄 · 판독 값으로 이 카드가 계산 (식 · 가정 병기) · [카드 판정] · [카드 추론] = 이 카드의 해석 ·
     [미확인] = 원문 (10 쪽 전수) 에 없음.  글자 층은 '=' → '¼' · '+' → 'þ' · '( )' → 'ð Þ' · '×' → 제어 문자로 깨져 식 · 기호 · 숫자는 모두 렌더 (300–400 dpi) 에서 확인했다. -->
# 정사각 우물 점착 (접촉 때 상수 인력 · K = F_cohes/mg) 을 넣은 Walton–Braun DEM 회전 드럼 — 같은 크기 이원계에서 점착을 키우면 혼합이 아주 조금 빨라졌다가 (K 0.1 · 5 바퀴 끝에서만) 크게 느려지고 (K 60 · 90 · 120), K 120 에서는 빠른 회전 (12.5 → 30 rpm) 이 회전당 조금 낫고, 크기 1 : 1.5 이원계에서는 같은 · 다른 크기 쌍 점착 K_bb · K_rr · K_rb 를 따로 바꿔 작은 입자끼리 K_bb 50 이 가장 잘 섞이고 150 은 '섬' — 'K_rb 는 늘 혼합을 돕는다' 는 비점착 대비로만 서고 K_rb = 0 짝과 견주면 서지 않는다 [카드 판정] · 실험 = Avicel PH101 영상 정성 대조 · 압밀 없음 — Chaudhuri · Mehrotra · Muzzio · Tomassone (Powder Technol. 2006)

> slug `chaudhuri2006_cohesive_mixing_tumbling_blender_bond_number_rotation_speed` · DOI `10.1016/j.powtec.2006.04.001` · type `DEM (Walton-Braun latching-spring normal force K1/K2 + Walton incrementally-slipping tangential spring + square-well constant cohesive force; Bond number K = F_cohes/mg; pairwise K_rr, K_rb, K_bb set independently and all normalised by the small-particle weight) · 3D rotating-drum slab (1 cm long, frictionless end caps) · uniform binary (2 mm, colour only) and size-ratio 1:1.5 binary · intensity of segregation I = sigma^2/sigma0^2 versus revolutions · rotation 12.5/20/30 rpm at K = 120 · qualitative image comparison with an Avicel PH101 drum experiment · no compaction, no unloading` · PDF `3150e69e-Cohesive_effects_in_powder_mixing_in_a_tumbling_blender.pdf` · digested `2026-11-23` · status ✅
>
> **저자**: Bodhisattwa Chaudhuri · Amit Mehrotra · Fernando J. Muzzio · **M. Silvina Tomassone\*** — Department of Chemical and Biochemical Engineering, Rutgers University, Piscataway, NJ 08855, USA · \* 교신 (silvina@soemail.rutgers.edu · Tel. +1 732 445 2972, p.1) · *Powder Technology* **165** (2006) 105–114 · 10 쪽 · 접수 2005-05-06 · 수정본 접수 2005-11-11 · 승인 2006-04-03 · 온라인 2006-05-26 · 키워드 Cohesive powders · Mixing · Blending · Rotating drum · 감사 = Rutgers Consortium on Catalyst Manufacturing Science and Engineering · Pfizer Pharmaceuticals (FJM · MST 에게) [인쇄 p.1 · p.10].
> **이웃 카드 (링크만)**: [`li2003_cohesive_mixing_segregation_pairwise_bond_hierarchy`](li2003_cohesive_mixing_segregation_pairwise_bond_hierarchy.md) (이 논문 ref [23] · 서론에서 인용) · [`li2005_cohesive_mixing_phase_diagrams_bond_ratio_dem_validation`](li2005_cohesive_mixing_phase_diagrams_bond_ratio_dem_validation.md) (ℜ 경계식 · 이 논문은 인용 안 함 — 출판 순서상 접수 전후) · [`figueroa2009_vdw_adhesion_mixing_segregation_bond_number_phase_diagram`](figueroa2009_vdw_adhesion_mixing_segregation_bond_number_phase_diagram.md) (건식 vdW · 기하평균 결합 · 이 논문 뒤) · [`nase2001_granular_bond_collision_number_wet_cohesion`](nase2001_granular_bond_collision_number_wet_cohesion.md) (ref [20] · 충돌 수 Co) · [`jadidi2023_dem_batch_solid_mixers_review`](jadidi2023_dem_batch_solid_mixers_review.md) · [`jarray2019_cohesion_driven_mixing_segregation_drum`](jarray2019_cohesion_driven_mixing_segregation_drum.md) (이 논문을 인용한 두 카드) · [`walton1993_chute_flow_hysteretic_normal_3d_tangential_contact_dem`](walton1993_chute_flow_hysteretic_normal_3d_tangential_contact_dem.md) (같은 Walton 접촉 계열 · 이 논문 [31] · [32] 와는 다른 논문) · [`luding2008_cohesive_frictional_contact_models`](luding2008_cohesive_frictional_contact_models.md) (이력 스프링 + 점착 = 우리 LIGGGHTS `hooke/hysteresis` 의 이론 정의서) · [`lacey1954_particle_mixing_theory_index`](lacey1954_particle_mixing_theory_index.md) (우리 Lacey M).
> **판독 원자료**: `litdb/figures/chaudhuri2006_cohesive_mixing_tumbling_blender_bond_number_rotation_speed/digitized.csv` (1,726 행 — 그림 2B · 4B · 5B · 6 · 7A · 7B 의 ln I 곡선 25 개 꼭짓점 1,723 + 그림 1 · 3 드럼 반지름 · 침대 높이 3) · 크롭 **37 장** (그림 7 = 도구 1 그대로 · 다시 자름 2 · 손 크롭 4 / 표 2 = 다시 자름 / 식 9 = 번호 식 3 + 문장 안 식 6 / 근거 문단 19) — `figures.json`.

---

## 0. 결론 먼저 — 우리 질문에 대한 답

**한 문장**: 마른 (건식) 점착 분말의 혼합을 보려고, 모든 접촉 (입자–입자 · 입자–벽) 에 **상수 인력** F_cohes 를 더하는 '정사각 우물 퍼텐셜' 을 Walton–Braun 이력 스프링 (K1 누름 · K2 되돌림 · e = (K1/K2)^½) + Walton 증분 미끄럼 접선 DEM 에 얹고, 그 세기를 **무차원 Bond 수 K = F_cohes/mg** 로 둔 뒤 (크기 다른 이원계는 같은 · 다른 쌍 K_rr · K_rb · K_bb 를 **따로**, 모두 작은 입자 무게로 나눔 · 식 4), 부분 충전 드럼 (*"partially filled"* · 본문 지름 9 cm · 길이 1 cm · 끝판 마찰 0 · 비균일 계산 충전 50 % · 같은 크기 계산은 그림으로 ≈55 % [판독]) 에 좌우로 갈라 넣은 이원계를 20 rpm 으로 돌려 Danckwerts 분리 세기 I = σ²/σ0² (처음 = 1) 를 회전 수에 따라 그렸다 — 같은 크기 (지름 2 mm · 색만 다름) 에서 **K 0.1 은 비점착보다 5 바퀴 끝에서만 조금 낫고 (ln I −3.06 ↔ −2.93 [판독 · 벡터] · 4.3 바퀴까지는 비점착이 앞섬) K 60 · 90 · 120 은 갈수록 느려지며 (−2.09 · −1.43 · −0.77)**, K 120 은 12.5 · 20 · 30 rpm 에서 **회전당** 조금씩 빨라지고 (−0.70 · −0.76 · −0.85), 크기 1 : 1.5 (반지름 1 · 1.5 mm · 같은 부피 [카드 산술]) 에서는 **작은 입자끼리만 점착 K_bb 50 이 비점착보다 잘 섞이고 (4.5 바퀴 −2.40 ↔ −1.74) 150 은 작은 입자가 '섬' 으로 뭉쳐 나쁘며 (−0.63)**, 다른 크기 쌍 점착 K_rb 를 키우면 I 가 내려간다 (원문 = *"adhesion between the components always favors the mixing process"*).
**압밀 · 탈압 · 기공 · 수송 · 고체전해질 · 측정된 점착 입력 · 결합 규칙 · 상태도는 이 논문에 없다.**  입자는 **2–3 mm 가상 구** (ρ 1500 · 강성 6000 N/m) · 점착은 '무게의 몇 배' 로 고른 수 · 실험은 영상 정성 대조 한 번 (K 60 ↔ 50 µm Avicel PH101) · 반복 · 오차 막대 없음 · 기록은 5 바퀴 (비균일 4.5–5 바퀴) 의 **과도 상태** 다.  옮길 수 있는 것은 **같은 · 다른 쌍 점착을 따로 두는 DEM 설계 · 점착 × 회전 속도의 정성 방향 · 이 논문 자료 안의 반례 (K_rb = 0 짝 · K_rr = 0 짝) · Bond 수 정규화의 함정** 이다 (§7).

| 우리 질문 (이 묶음 · 지시서 덧붙임) | 이 논문이 주는 것 | 표지 · 쪽 |
|---|---|---|
| ① ★ 점착 모델 (정사각 우물 · 세기 · 거리) | **정사각 우물 = 접촉하는 동안 크기 F_cohes 의 상수 인력** (*"this constant force may represent short range effects such as electrostatic or van der Waals forces"*) · 힘 합 **식 (1)** ΣF_i = m_i g + F_N + F_T + F_cohes · *"These forces are considered whenever there is a collision between particles or with the wall"* · 입자–벽 점착 = 같은 종 두 입자의 점착과 같은 크기 · **우물 폭 (작용 거리) · 퍼텐셜 깊이 (분리 에너지) = 원문에 없음** | [인쇄] p.2–3 · `eq_01` · `txt_p2_square_well_…` · [미확인] |
| ② ★ 무차원 점착 수 | **K = F_cohes/mg** (*"called the bond number and is the measure of cohesiveness that is independent of particle size"* · 각주 1 *"we are not claiming that cohesive forces depend on the particle weight"*) · 크기 다른 이원계 **식 (4)** K_rr = F_N,rr/W_b · K_rb = F_N,rb/W_b · K_bb = F_N,bb/W_b (W_b = 작은 '파랑' 입자 무게 — **큰–큰 쌍도 작은 입자 무게로 나눔** · 인쇄 'K_b' 는 K_bb 의 오기) | [인쇄] p.2 · `eq_inline_e` · `eq_04` |
| ③ ★ 마찰 · 접촉 | 법선 = Walton–Braun 'latching spring' F_N = K1α1 (누름) · K2(α1 − α0) (되돌림) · e = (K1/K2)^½ · 접선 = Walton 증분 미끄럼 T_{t+1} = T_t + k_TΔs · F_t ≤ μ_sF_n (F_n = 점착 + 전달된 무게) · **표 1**: μ 입자–입자 **0.4** · 입자–벽 **0.7** · e **0.7 · 0.5** · 법선 강성 **6000 N/m** (둘 다) · 접선 **4200 N/m** · Δt **2.5×10⁻⁶ s** · 끝판 마찰 0 · 구름 저항 없음 | [인쇄] p.2–4 · 표 1 |
| ④ ★ 이원계 (크기 · 크기비 · 밀도) | 같은 크기: 녹색 10,000 + 빨강 10,000 · 반지름 **1.0 mm** (지름 2 mm) · ρ **1500 kg/m³** · 다른 크기 (표 2): 파랑 **8000** (반지름 1 mm) + 빨강 **2370** (1.5 mm) · 같은 ρ 1500 · 크기비 **0.667** · 부피 33.51 ↔ 33.51 cm³ = **같은 부피** · 수 비 3.38 : 1 [카드 산술] | [인쇄] p.3 · p.8 · 표 1 · 2 |
| ⑤ ★ 드럼 (지름 · 충전율 · 회전) | 본문: 계산 드럼 **지름 9 cm · 길이 1 cm** · **20 rpm** (회전 시험 **12.5 · 20 · 30 rpm**) · 충전 = 비균일 계산 *"total fill ratio is maintained at 50%"* · 같은 크기 계산의 충전율 = 인쇄 없음 · ⚠ 그림 1 · 3 의 축 (그림 3 = X(m) · Z(m)) 으로 잰 단면 원 **반지름 ≈0.090 m (지름 ≈18 cm)** [판독] · 본문 크기로는 2 mm 입자 20,000 개 (83.8 cm³) 가 드럼 (63.6 cm³) 에 안 들어간다 [카드 산술 · §3-2] · Fr = ω²R/g **0.0079 · 0.020 · 0.045** (R 4.5 cm) / **0.016 · 0.040 · 0.091** (R 9 cm) [카드 산술] ↔ 우리 0.0827 | [인쇄] p.3–4 · p.8 · [판독] digitized.csv · [카드 산술] |
| ⑥ ★ 혼합 지표 | **I = σ²/σ0²** (Danckwerts 1952 [33]) · σ² = 칸 (bins) 농도 분산 · σ0² = 완전 분리 분산 = **처음 상태** → I 1 → 0 · 칸 수 · 크기 [미확인] · 무작위 혼합 분산 σ_r² 항 없음 (Lacey 와 다름 — 칸당 입자 수가 정하는 바닥이 빠짐 [카드 관찰]) · 그림은 **ln I** 대 회전 수 | [인쇄] p.3 · `eq_inline_f` |
| ⑦ ★ 실험 영상 대조 방법 | 투명 아크릴 원통 **길이 42 cm · 지름 9 cm** · 디지털 카메라 **30 frames/s** · 같은 크기 = 식용 색소 + 에탄올로 빨강 / 녹색 칠한 **Avicel PH101 (≈50 µm · 거칠고 바늘 꼴)** 을 축을 따라 좌우로 · **50 %** 충전 · **20 rpm** · 그림 1 = 실험 사진 ↔ 계산 **K = 60** 을 T = 0 · 1 · 1.5 · 4 바퀴에서 눈으로 견줌 (*"the avalanches look similar in all the cases showing good qualitative agreement"*) · 실험 I · 무너짐 크기 · 팽창의 숫자 없음 · K 60 을 어떻게 골랐는지 없음 · 크기 다른 유리구 실험은 축 방향 띠 분리 관찰만 (계산 그림 *"not shown in figures"*) | [인쇄] p.3–4 · p.8 · 그림 1 |
| ⑧ ★ '점착이 커지면 혼합 속도 증가 → 감소' 의 전환 수치 | 같은 크기: 시험한 K = **0 (NC) · 0.1 · 60 · 90 · 120** — 증가는 0 → 0.1 하나 · 감소는 0.1 → 60 사이 어딘가 → **전환 K 는 0.1 과 60 사이로만 묶임 (미해상)** · K 0.1 의 '빠름' 은 끝에서만: ln I = −1 · −2 에 닿는 회전 수 NC **2.45 · 3.74** ↔ K 0.1 **2.53 · 3.75** · 5 바퀴 I **0.053 ↔ 0.047** [판독 · 벡터 · 카드 산술] (원문 *"the difference is not large"*) · 다른 크기: K_bb = 0 · **10** · **50** · 150 에서 최적 **50** (10 은 비점착과 같은 수준 · 4.5 바퀴 I 0.196 ↔ 0.176) · K_rr = 5 · 25 · 100 에서 '최적 5' | [인쇄] p.1 · p.6 · p.8–9 · [판독 · 벡터] §3-3 · §3-5 · §3-6 |
| ⑨ ★ 같은 · 다른 크기 쌍 힘의 상대 크기 (= 점착 대비) 에 따른 무늬 | K_bb 만 (K_rb = K_rr = 0): 비점착 = 축 방향 크기 분리 · K_bb **150 = 작은 입자 '섬' (agglomerated islands)** · **50 = 가장 고르게** · K_rr 만 더함 (K_bb 50 · K_rb 0): 5 → 25 → 100 갈수록 느림 (100 은 비점착보다 나쁨) · K_rb 더함 (K_rr 0): K_bb 50 이면 K_rb 5 · 25 · 50 · 100 모두 비점착보다 낫고 K_rb 클수록 나음 / K_bb 150 이면 모두 비점착보다 나쁘고 K_rb 150 (= K_bb) 만 효과 · ⚠ **세 쌍을 모두 켠 비균일 런은 없다** [카드 관찰] | [인쇄] p.8–9 · 그림 5–7 · §3-5–§3-9 |
| ⑩ ★ 회전 속도 효과 수치 | K 120 · 같은 처음 상태: 5 바퀴 ln I **−0.698 · −0.764 · −0.848** (12.5 · 20 · 30 rpm · I 0.50 · 0.47 · 0.43) · ln I = −0.5 까지 **3.83 · 3.48 · 3.39 바퀴** (= **18.4 · 10.4 · 6.8 s**) · 2.5 바퀴까지는 곡선이 겹침 (차 ≤ 0.064) [판독 · 벡터 · 카드 산술] · 원문 *"mixing per revolution improve with higher vessel rotation speed"* · 비점착의 회전 무관은 **문헌 [10] 인용** (이 논문은 비점착 회전 런 없음) | [인쇄] p.7–8 · 그림 4 · §3-4 |
| ⑪ ★ Li–McCarthy 틀과의 관계 | 서론에서 Li & McCarthy 2003 [23] 을 *"segregation would be limited at equilibrium whenever the materials are adhesive, and more cohesion will lead to more segregation than would be achieved in the dry case"* 로 요약 (원문의 조건절 — '같은 종 쌍이 더 셀 때' — 이 빠진 요약 [카드 판정]) · 쌍 K 를 따로 둔 것은 같은 생각의 DEM 판이지만 ℜ · 경계식 · 결합 규칙은 쓰지 않았다 · 이 카드가 13 비균일 런을 ℜ1 · ℜ2 로 옮기면 **비점착 대비 부호 일치 6 · 반대 5 · 경계 2 — 반대 다섯이 모두 K_bb = 50** [카드 산술 · 카드 판정 · §3-8] | [인쇄] p.1–2 · §3-8 |
| ⑫ ★ DEM 한계 · 소성 · 2D / 3D · 탈압 | DEM 한계 = **말 있음 (일부)** — 정전기 없음 (각주 2) · 최적 K 의 크기 의존 (*"strongly scale dependent"* p.9 · p.10) · 최적의 존재 자체가 *"still an open question"* (p.10) · 소성 = **접촉 법칙 수준 (이력 스프링의 잔류 겹침 α0) 만** · 입자 모양 불변 · 차원 = **3D** (*"second order scalar equations in three dimensions"*) 이지만 길이 1 cm (작은 입자 5 개 지름) · 끝판 마찰 0 의 얇은 슬랩 · 2D ↔ 3D 진술 없음 · 탈압 = 없음 | §4-3 |
| ⑬ 절대값 전이 | **안 된다** — 2–3 mm 가상 구 · 상수 점착 (크기 무관 K) · 단분산 쌍 · 5 바퀴 과도 · 칸 정의 미상 ↔ 우리 µm SE / NCM (덱 = 거친 입자 parcel) · SJKR 점착 (겹침 면적 비례) · 3 상 · Fr 0.083 · 2 바퀴 · Lacey M.  옮길 것은 정성 방향 · 쌍별 점착 설계 · 이 자료 안의 대조 짝 · 정규화 규약의 경고 | §7 |

⛔ **한정어 (떼지 말 것)**: ① **DEM + 정성 영상 대조 하나** — 실험 I · 반복 · 오차 막대 없음 ② 입자 = **2–3 mm 가상 구** (ρ 1500 · 강성 6000 N/m) · 점착 = **'무게의 몇 배' 로 고른 상수 힘** (K 0.1–150 · 재료값 아님 · 거리 · 에너지 [미확인]) ③ 정규화 = **모든 쌍을 작은 입자 무게로** (큰–큰 쌍의 자기 무게 대비는 K_rr × 0.296 [카드 산술]) ④ 기록 = **4.5–5 바퀴의 과도 상태** — 비균일 비점착 곡선은 3.5 바퀴 최소 뒤 다시 오른다 [판독 · 벡터] ⑤ 회전 = **K 120 하나 · 세 속도 · 회전당** ⑥ 다른 크기 이원계 = **한 크기비 (0.667) · 같은 밀도 · 같은 부피 · 세 쌍을 함께 켠 런 없음** ⑦ 드럼 크기 · 충전율 · 시간 표기 · 실험 입경이 원문 안에서 어긋난다 (§3-10 · 아홉 가지).

---

## 0-1. ★ 고른 의도 대조 (후보 표 N-150 의 '왜' 칸 + 지시서 덧붙임)

의도 원문: *"점착 × 회전 속도 → 혼합 속도 (점착이 커지면 혼합 속도가 올랐다 내려감 · 다른 크기 이원계는 같은 · 다른 크기 쌍 힘의 상대 크기로 혼합 무늬가 달라짐 · 점착 혼합은 빠른 회전이 낫다 — 초록) = 우리 '점착 × rpm 지도' 의 가장 가까운 선례 (G1 · G4 반례 후보)"* (근거 칸 = *"1저자 11-23 업로드 (메인 세션 검색 제안 → 1저자 PDF)"* — 가리킨 카드 없음) + 지시서 덧붙임 (꼭 뽑을 것 · 우리 질문 = '점착 비 기준' · rpm 공정 축 · 코팅 과정 DEM).

| 의도의 문장 | 판정 | 원문 위치 · 값 · 측정 조건 |
|---|---|---|
| "점착 × 회전 속도 → 혼합 속도" | **일부** | 점착 축 = 20 rpm 에서 K 0 · 0.1 · 60 · 90 · 120 (그림 2) · 회전 축 = **K 120 하나** 에서 12.5 · 20 · 30 rpm (그림 4) — 두 1 차원 자름이지 교차 (점착 × 회전) 표가 아니다 · 조건 = 2 mm 같은 크기 · 중력 드럼 · 5 바퀴 · 압력 · 온도 없음 [인쇄 p.3–8] |
| "점착이 커지면 혼합 속도가 올랐다 내려감" | **채움 (단서 셋)** | 초록 *"In uniform binary systems, as cohesion increases, the rate of mixing first increases and then decreases"* (p.1) · 그림 2B: 5 바퀴 ln I NC −2.929 · K 0.1 **−3.064** · K 60 −2.088 · K 90 −1.427 · K 120 −0.766 [판독 · 벡터] — 단서 ① '오름' 은 K 0 → 0.1 하나이고 **4.3 바퀴까지는 비점착이 더 빠르다** (0.5–5 바퀴 구간의 21 % 에서만 K 0.1 이 아래) ② 원문도 *"the difference is not large; mixing is only slightly enhanced"* (p.6) ③ 전환 K 는 0.1 과 60 사이로만 묶인다 (중간 K 없음) |
| "다른 크기 이원계는 같은 · 다른 크기 쌍 힘의 상대 크기로 혼합 무늬가 달라짐" | **채움** | 초록 *"for the case of non-uniform binary systems, we observe different mixing patterns depending on the relative magnitude of forces acting between particles of same/different sizes"* (p.1) · 식 (4) · 그림 5 (K_bb 0 · 10 · 50 · 150 — 150 = '섬') · 그림 6 (K_rr 5 · 25 · 100) · 그림 7 (K_rb · K_bb 50 / 150) · 조건 = 반지름 1 / 1.5 mm · 같은 밀도 · 50 % 충전 · 20 rpm (회전 속도는 같은 크기 시험에서만 명시 — 비균일은 [미확인]) |
| "점착 혼합은 빠른 회전이 낫다" | **채움 (작은 효과 · 한 점착 수준)** | 초록 *"Unlike free flowing material, for cohesive mixtures, a higher rotation speed is found to enhance mixing performance"* (p.1) · p.8 *"mixing per revolution improve with higher vessel rotation speed"* · 그림 4B 5 바퀴 ln I −0.698 / −0.764 / −0.848 (12.5 / 20 / 30 rpm) [판독 · 벡터] · 'free flowing 은 회전 무관' 은 Sudah [10] 인용 (p.7) — 이 논문에 비점착 회전 런 없음 · 반복 없음 |
| "우리 '점착 × rpm 지도' 의 가장 가까운 선례" | **일부** | 지도 (상태도) 는 없다 — 두 자름뿐 · 정본 litdb 의 같은 축 카드 (Li 2003 · 2005 · Figueroa 2009 · Jarray 2019) 는 회전을 고정했으므로 **점착과 회전을 함께 바꾼 DEM 으로는 이 묶음에서 가장 가깝다** [카드 판정] |
| "G1 · G4 반례 후보" | **G1 일부 · G4 없음** | §0-2 |
| (꼭 뽑을 것) 점착 모델 — 정사각 우물 · 세기 · 거리 | **세기 채움 · 거리 없음** | 세기 = K (= 무게의 배수) · 접촉 때 상수 힘 · 거리 (우물 폭) · 퍼텐셜 깊이 [미확인] (p.2 전수) |
| (꼭 뽑을 것) 무차원 점착 수 | **채움** | K = F_cohes/mg · 식 (4) (모두 W_b) · 각주 1 (p.2) |
| (꼭 뽑을 것) 마찰 | **채움** | μ 0.4 · 0.7 (정지 계수 하나로 미끄럼도) · 끝판 마찰 0 (표 1 · p.2 · p.4) |
| (꼭 뽑을 것) 이원계 | **채움** | 표 1 · 2 · p.3 · p.8 (같은 부피 = [카드 산술]) |
| (꼭 뽑을 것) 드럼 | **일부 (서로 어긋남)** | 본문 지름 9 cm · 길이 1 cm ↔ 그림 축 반지름 ≈0.09 m [판독] · 충전 50 % (비균일 · 실험) · 같은 크기 계산 충전율 [미확인 · 그림 1 판독 ≈55 %] · 12.5–30 rpm |
| (꼭 뽑을 것) 혼합 지표 정의 | **채움 (칸 정의 없음)** | I = σ²/σ0² (p.3) · 칸 수 · 크기 [미확인] |
| (꼭 뽑을 것) 실험 영상 대조 방법 | **채움 (정성만)** | 그림 1 · p.3–4 (위 ⑦) |
| (꼭 뽑을 것) 전환 수치 | **일부** | 위 ⑧ — 같은 크기 0.1 < K\* < 60 (미해상) · 다른 크기 K_bb 10 → 50 → 150 |
| (꼭 뽑을 것) 쌍 힘 대비별 무늬 | **채움** | 위 ⑨ |
| (꼭 뽑을 것) 회전 속도 효과 수치 | **채움 ([판독])** | 위 ⑩ |
| (우리 질문) '점착 비 기준' — AM 표면 ↔ SE 표면 점착 대비가 SE 의 AM 위 부착 ↔ SE 끼리 · 벽 뭉침을 정한다 | **일부 (힘 수준의 대비 · 결합 규칙 없음)** | 같은 종 쌍 (K_bb · K_rr) ↔ 다른 종 쌍 (K_rb) 을 따로 바꾼 것이 힘 수준의 '점착 대비' — 작은 입자끼리만 세면 '섬' (K_bb 150 · p.8), 다른 종 점착을 키우면 섞임 (그림 7) · 벽 점착 = 같은 종 쌍과 같은 크기로 묶여 따로 시험 안 됨 (p.3) · 표면 에너지 · AFM · 결합 규칙 없음 · K_rb > 0 인데 K_rr = 0 인 조합은 기하평균 규칙으로는 생길 수 없다 [카드 산술 · §3-9] |
| (우리 질문) 회전 속도 (rpm) 공정 축 | **일부** | 위 ⑩ — 세 속도 · K 120 · 회전당 · 기전은 말로 (*"breaking up the coherent particle bonds"* p.8) |
| (우리 질문) 코팅 과정 자체의 DEM 구현 | **없음** | 혼합 지표 I 만 · 코팅 (껍질) · 부착 수 · 덮임률 관측 없음 |

**정본 카드의 2 차 인용 대조** (가리킨 카드는 없다 — 지시서가 대조를 부탁한 두 카드 · 카드 줄은 고치지 않는다):

| 카드 (줄) | 옮긴 값 · 표기 | 원문 | 판정 |
|---|---|---|---|
| `jadidi2023_…` **L55** | *"[원저] 점착이 오히려 혼합을 돕는 구간 · F_cohesion/W_p = 0.1 (매우 약한 점착) · Table 9 (Chaudhuri 2006) · stated · 회전드럼, avalanche·bed dilation 증가"* | K = 0.1 이 비점착보다 빠름 (p.6 · 그림 2 캡션) · 점착이 클수록 무너짐 크기 · 침대 팽창 증가 (p.4) | **같음** (단 '빠름' 은 5 바퀴 끝에서만 · 작은 차 — §3-3) |
| `jadidi2023_…` **L139** | *"Walton & Braun (hysteretic) + square-well potential · 회전드럼 (Chaudhuri 2006) · F_cohesion/W_p 무차원 점착수"* | p.2 latching spring + square-well · K = F_cohes/mg | **같음** |
| `jadidi2023_…` **L187** | Intensity of segregation *"I_s = (σ² − σ_r²) / (σ₀² − σ_r²)"* · 범위 1–0 · 사용처 *"회전드럼 (Chaudhuri 2006; …)"* | **I = σ²/σ0²** (p.3 · σ_r² 항 없음) · 범위 1 → 0 | **다름 (식)** — 카드가 리뷰 표의 식을 그대로 옮긴 것으로 보인다 (리뷰 원문 대조 [미확인]) → **카드 문제 (경미)** 로 적음 |
| `jadidi2023_…` **L381** | *"Table 9 ★ 회전드럼 (Chaudhuri 2006, …) · 점착 스윕이 여기 몰려 있다 (JKR/SJKR/square-well)"* | 회전 드럼 · 정사각 우물 점착 스윕 | **같음** |
| `jadidi2023_…` **L483** | *"점착 증가 → avalanche 크기와 분체층 팽창(dilation) 증가 · 매우 약한 점착(F_cohesion/W_p = 0.1)에서는 점착 입자가 자유유동보다 더 잘 섞였다"* + '우리에게' 칸 *"약한 점착은 bed dilation 을 통해 재배열을 돕는다"* | 앞 두 문장 = 원문과 같음 (p.4 · p.6) · **'dilation 을 통해' 라는 기전은 원문에 없다** (원문은 K 0.1 의 차가 작다고만 하고 Shinbrot [8] · Bocquet [18] 와 맞는다고 함) | 인용 = 같음 · 해석 칸 = **원문을 넘는 연결 → 카드 문제 (경미)** |
| `jarray2019_…` **L48** | *"DEM 없음 (Yazdani 2019 · Aarons 2012 · Chaudhuri 2006 · … 의 DEM 결과를 정성 인용)"* | 이 논문 = DEM 결과 | **같음** |
| `jarray2019_…` **L325** | *"38 · Chaudhuri, B., Mehrotra, A., Muzzio, F. J. & Tomassone, M. S. Powder Technol. 165, 105–114 (2006) · 점착 텀블러 DEM"* | 첫 쪽 · 머리글 | **같음** |
| 후보 표 N-150 서지 | *"B. Chaudhuri, A. Mehrotra, F.J. Muzzio, M.S. Tomassone — Cohesive effects in powder mixing in a tumbling blender — Powder Technol. 165 (2006) 105–114 (DOI 10.1016/j.powtec.2006.04.001)"* | 첫 쪽 · 머리글 · 첫 쪽 아래 *"doi:10.1016/j.powtec.2006.04.001"* · PDF 메타데이터 제목 | **같음** (다른 점 없음 · 이름 = Bodhisattwa · Amit · Fernando J. · M. Silvina) |

⇒ **의도 대조 결과: 일부** — '점착이 커지면 혼합 속도 증가 → 감소' · '쌍 힘 대비로 무늬가 달라짐' · '점착 혼합은 빠른 회전이 낫다' 는 **채움** (단 증가는 K 0.1 의 끝 값 하나 · 회전은 K 120 하나 · 반복 없음); '점착 × rpm 지도' 는 **두 자름뿐 (일부)**; G1 은 **일부** · G4 는 **없음**; 코팅 DEM · 측정된 점착 입력은 **없음**.

---

## 0-2. ★ 공백 검사 G1–G4 — 우리 믹서 논지 문장을 이 논문이 이미 했나 (정독 출력 batch_152 끝 절과 같은 판정)

| # | 우리 공백 문장 (11-23 지시) | 판정 | 근거 (쪽 · 문장) | 반례면 / 일부면 우리 문장을 이렇게 좁힌다 |
|---|---|---|---|---|
| **G1** | 점착 대비를 설계 변수로 혼합 결과 (덮임 ↔ 뭉침 · 섞임 ↔ 분리) 를 예측 | **일부** (설계 변수로 바꿔 본 DEM 은 있다 · 예측 규칙 · 문턱 · 덮임 정량은 없다) | 식 (4) 로 같은 · 다른 쌍 점착을 따로 둠 (p.2 *"we specify independently the normal contact forces between like and unlike particles"*) · p.8 *"a higher value of cohesion, Kbb=150 displays a different pattern, the "blue" particles stay together, leading to the formation of agglomerated "islands", thus hampering mixing"* (뭉침) · p.9 *"it appears that adhesion between the components always favors the mixing process; but the final mixed state of the blend relative to non-cohesive/free-flowing material depends strongly on the intrinsic cohesiveness of the components being mixed"* (섞임) — 사후 관찰 · 규칙 · 경계 없음 · 관측량 = I 하나 · ⚠ 그 '늘 돕는다' 는 K_rb = 0 짝 (그림 5B K_bb 50 · 4.5 바퀴 ln I −2.40) 과 견주면 K_rb 5 · 25 · 50 (−1.90 · −2.02 · −2.21) 이 **더 나쁘고** 100 (−2.38) 이 겨우 같다 [판독 · 벡터 · 카드 판정 §3-7] | "같은 · 다른 쌍 점착력을 따로 둔 DEM 에서 혼합 결과가 쌍 힘 대비에 달린다는 관찰 = Chaudhuri 2006 (건식 · 정사각 우물 상수 힘 · 크기비 0.667 · 5 바퀴)" 을 먼저 적고, 우리 몫을 **결합 규칙 (기하평균) 으로 묶인 쌍 힘 · 측정한 γ 비 (같은 SE 탐침 AFM) 에서 시작한 문턱 예측 (0.31 · 0.39 = Figueroa 2009 식 32) · 덮임 정량 (AM–SE 접촉 분율 · 무작위 대비 SE 군집) · 3 상 µm · 압밀 뒤 수송** 으로 좁힌다 — "쌍별 점착 대비가 혼합 ↔ 뭉침을 가른다는 것을 DEM 으로 처음 보였다" 는 쓸 수 없다 |
| **G2** | 점착 입력을 따로 재고 (AFM · IGC · 접촉각 등) 혼합 결과를 미리 예측 | **없음** | K 는 '무게의 몇 배' 로 고른 수: 각주 1 *"This is just a convenient way of defining how strong cohesion is, as compared to the particle weight (i.e. 20 times the weight, 30 times the weight, etc.)"* (p.2) · K 60 = *"moderately cohesive Avicel-101"* 와 영상으로 견줌 (그림 1 · 고른 절차 없음) · 정전기는 넣지 않음 (각주 2) · AFM 표면력 측정 문헌 Duong [22] 은 서론 인용뿐 · 측정 0 · 사전 등록 없음 | 좁힐 필요 없음 (이 논문 기준) — 가까운 선례는 접촉각 입력의 Li & McCarthy 2005 (`li2005_…` §0-2 G2) · 약학 쪽 AFM 점착 · 응집 비 (CAB) 예측은 후보 표 N-152 |
| **G3** | 회전 속도 최적을 입자 수준 맞교환 (덩어리 풀림 ↔ 벽 부착 손실 등) 으로 설명 | **일부** (풀림 쪽 한 면 · 말로만 · 최적 없음) | p.8 *"At 30rpm, higher shear helps in stretching and breaking striations of similar particles, promoting faster homogenization of the mixture"* · *"Higher tumbler speeds transmit more shear to the system, breaking up the coherent particle bonds, resulting in better mixing"* · 세 속도에서 단조 (최적 없음) · K 120 하나 · 회전당 · 벽 부착 · 다시 뭉침 · 끊긴 결합 수 같은 입자 수준 계수 없음 · 속도장 비교 (그림 3) 는 K 0 ↔ 120 (같은 20 rpm) 이지 속도 사이가 아니다 · [카드 추론] K 120 침대가 *"behaving like a solid body"* (p.7) 인 데는 벽 점착 (= 같은 종 쌍 크기 · μ_w 0.7) 이 거들었을 수 있으나 원문 논의 없음 | "점착 혼합에서 빠른 회전이 회전당 혼합을 돕는다는 DEM 관찰 (K 120 · 12.5–30 rpm · 5 바퀴 ln I −0.70 → −0.85) 과 '전단이 같은 종 줄무늬 · 결합을 끊는다' 는 말 설명 = Chaudhuri 2006" 을 적고, 우리 몫을 **최적이 생기는 맞교환 (덩어리 풀림 ↔ 벽 부착 · 다시 뭉침 · 처짐) 을 끊긴 SE–SE 결합 수 · 벽에 붙은 SE 몫으로 세어 보이는 것 · 여러 점착 수준 · 무차원 회전 세기 (Fr · 충돌 수 Co)** 로 좁힌다 |
| **G4** | 공정 × 재료 상태도 (회전 세기 × 점착 · Bond 수 등) 가 다른 재료로 옮겨 감 | **없음** | 상태도 자체가 없다 (회전은 K 120 에서만) · 원문이 옮김을 스스로 부정: p.9 *"All the values reported here are for the system as described in Table 2, and are strongly scale dependent"* · p.10 *"the optimum values of bond numbers are scale dependent"* · *"The existence of an optimal mixing state is still an open question"* · 옮기는 것은 모델뿐: *"This model could easily be used for blenders of other geometries like tote, v-blender or double cone"* (p.10) · 실험 재료는 영상 정성 한 번 | 좁힐 필요 없음 — 오히려 **'최적 Bond 수는 크기 (규모) 의존' 이라는 이 논문 문장이 우리 G4 의 필요성을 받친다** (K 를 '크기 무관' 으로 정의하고도 최적이 규모에 달린다고 적었다 → 회전 세기 · 충돌 수까지 넣은 무차원 지도가 있어야 옮겨 간다) |

---

## 1. 한 줄 요약
약학 · 화학 공정에서 흔한 마른 점착 분말 (10 µm 아래에서 반데르발스 · 정전기가 커진다 · p.1) 의 회전 드럼 혼합을, 이력 스프링 DEM 에 **접촉할 때마다 상수 인력 하나** (정사각 우물) 를 더해 흉내 내고 그 세기를 '무게의 몇 배' (K) 로 바꾸며 본 계산 논문이다 — 같은 크기 두 색 입자는 약한 점착 (K 0.1) 에서 끝에 가서 아주 조금 빨리 섞이고 강한 점착 (K 60–120) 에서는 같은 색이 띠 · 고체처럼 함께 움직여 (흐름층의 마개 흐름 · 줄무늬가 더디게 얇아짐) 느려지며, 그 강한 점착에서는 드럼을 빨리 돌릴수록 회전당 조금 더 섞인다 · 크기가 다른 두 입자는 작은 입자끼리만 적당히 붙을 때 (K_bb 50) 가장 잘 섞이고 너무 붙으면 (150) '섬' 이 되며, 다른 크기끼리 붙이면 (K_rb) 비점착보다 섞이지만 최종 상태는 성분 자신의 점착에 달린다 — 최적 Bond 수는 규모에 따라 달라 그대로 옮길 수 없다고 저자가 적는다.

## 2. 메타
| 저자 | 저널 / 년 | DOI | 소재 | 연구 유형 |
|---|---|---|---|---|
| B. Chaudhuri · A. Mehrotra · F.J. Muzzio · M.S. Tomassone\* (Rutgers Univ., Chemical and Biochemical Engineering) | Powder Technology 165 (2006) 105–114 · 10 쪽 · SI 없음 | 10.1016/j.powtec.2006.04.001 | **가상 구** — 계산: 반지름 1.0 · 1.5 mm · ρ 1500 kg/m³ · 강성 6000 / 4200 N/m · 실험: Avicel PH101 (미세결정 셀룰로스 ≈50 µm · 바늘 꼴) · 유리구 (20 / 30 µm 또는 30 / 50 µm — 원문 안 어긋남) · **전지 재료 없음** | DEM (Walton–Braun + 정사각 우물 점착) + 실험 영상 정성 대조 — 압밀 없음 |

---

## 3. 핵심 수치 (★ 전부 쪽 · 표지 병기)

### 3-1. ★ DEM 모델 — 식 (1) · (2) · (4) · 문장 안 식 · 표 1 (p.2–3 · `eq_*` · `tab_1.png` · `txt_p2_*` · `txt_p3_wall_…`)
| 부분 | 식 · 내용 | 표지 |
|---|---|---|
| 운동 | **식 (1)** ΣF_i = m_i g + F_N + F_T + F_cohes · **식 (2)** ΣT_i = r_i × F_T (접선력의 모멘트만 · 구름 저항 없음) · 중심 차분 Verlet leap-frog · *"second order scalar equations in three dimensions"* · 단계마다 이웃 목록 → 접촉력 → 합 → 적분 | [인쇄] p.2–3 · `eq_01` · `eq_02` |
| 법선 접촉 | Walton–Braun **'latching spring'** [31, 32]: F_N = K1α1 (누름) · F_N = K2(α1 − α0) (되돌림) · *"These spring constants K1 and K2 are chosen to be large enough to ensure that the overlaps α1 and α0 remain small compared to the particles sizes"* · 반발 계수 **e = (K1/K2)^½** (0 < e < 1) | [인쇄] p.2 · `eq_inline_a` · `eq_inline_b` · `txt_p2_latching_…` |
| 접선 접촉 | Walton 증분 미끄럼: 처음 접선 강성 = 법선 강성의 일부 · **T_{t+1} = T_t + k_TΔs** · 정지 한계 Coulomb–Amontons **F_t ≤ μ_sF_n** (*"Fn is the total normal force, equal to the cohesive force plus the static weight of particles transmitted through the bed"*) · 미끄러지면 F_t = μ_sF_n (정지 · 미끄럼 계수 하나) | [인쇄] p.2 · `eq_inline_c` · `eq_inline_d` · `txt_p2_tangential_…` |
| ★ 점착 | **정사각 우물 퍼텐셜** · *"the magnitude of the force was represented in terms of the dimensionless parameter K=Fcohes/mg, where K is called the bond number and is the measure of cohesiveness that is independent of particle size"* · *"this constant force may represent short range effects such as electrostatic or van der Waals forces"* · 같은 크기 이원계 = 모든 쌍 · 벽이 K 하나 · 다른 크기 이원계 = **식 (4)** K_rr = F_N,rr/W_b · K_rb = F_N,rb/W_b · K_bb (인쇄 'K_b') = F_N,bb/W_b (W_b = 작은 '파랑' 입자 무게) · *"These forces are considered whenever there is a collision between particles or with the wall"* · 입자–벽 = *"equal to the magnitude of the cohesive force acting due to the contact of two similar particles"* · 각주 1 (무게 의존이 아니라 편의 척도) · 각주 2 (정전기는 나중에) | [인쇄] p.2–3 · `eq_inline_e` · `eq_04` · `txt_p2_square_well_…` · `txt_p2_footnotes_…` |
| 우물 폭 · 깊이 | 작용 거리 (접촉 밖까지 미치는지) · 분리 에너지 · 시간 간격 사이 켜짐 판정 | **[미확인]** (*"whenever there is a collision"* = 접촉 중에만으로 읽힌다 [카드 해석]) |
| 처음 상태 · 판독 | 겹치지 않게 넣고 중력으로 가라앉힘 → 처음 자리로 표지 (좌우 반) → 회전 · 칸 (bins) 농도 → **I = σ²/σ0²** (Danckwerts 1952 [33] · σ0² = 처음 = 완전 분리 → I 1 → 0) · 칸 수 · 크기 · 3D 칸인지 [미확인] | [인쇄] p.3 · `eq_inline_f` · `txt_p3_intensity_…` |
| 표 1 (같은 크기) | 입자 **20,000** · 반지름 **1.0×10⁻³ m** · ρ **1500 kg/m³** · 마찰 입자–입자 **0.4** · 입자–벽 **0.7** · 반발 **0.7 · 0.5** · 법선 강성 **6000 N/m · 6000 N/m** · 접선 강성 **4200 N/m · 4200 N/m** · Δt **2.5×10⁻⁶ s** | [인쇄] 표 1 |
| 표 2 (다른 크기) | 종 1 = 8000 개 · 반지름 1×10⁻³ m · 1500 kg/m³ · 종 2 = 2370 개 · 1.5×10⁻³ m · 1500 kg/m³ · 접촉 매개변수 = 표 1 과 같음 | [인쇄] 표 2 |
| 끝판 · 코드 · 비용 | *"The end caps of the drum are made frictionless"* (p.4) · 코드 이름 · 계산 시간 · 병렬 | [인쇄] · [미확인] |

[카드 산술 — 표 1 값 · g 9.81]
- 입자 (반지름 1 mm) 질량 6.283×10⁻⁶ kg · 무게 W_b **6.164×10⁻⁵ N** · 반지름 1.5 mm 무게 2.080×10⁻⁴ N (W_r/W_b = **3.375**).
- 점착력 F = K·W_b: K 0.1 → 6.2×10⁻⁶ N · 10 → 6.2×10⁻⁴ · 50 → 3.08×10⁻³ · 60 → 3.70×10⁻³ · 90 → 5.55×10⁻³ · 120 → **7.40×10⁻³ N** · 150 → 9.25×10⁻³ N.
- 점착만으로 눌린 정지 겹침 δ = F/K1 (6000 N/m 를 K1 로 둘 때): K 120 → **1.23 µm** (지름의 0.06 %) · 150 → 1.54 µm · 무게만 → 0.010 µm — 원문의 '겹침은 작게' 와 맞는다.
- ⚠ 표 1 은 법선 강성을 **하나** (6000 N/m) 만 준다 — 모델은 K1 · K2 둘이 필요하다 → 6000 이 K1 이면 K2 = K1/e² = **12,245 N/m** (입자–입자 · e 0.7) · **24,000 N/m** (입자–벽 · e 0.5) [카드 산술 · 어느 쪽인지 [미확인]].
- 접선 / 법선 강성 = 4200/6000 = **0.70** ('법선 강성의 일부' 의 값).
- 충돌 시간 (K1 6000 · K2 12,245 · 작은 입자 쌍 m\* = m/2): t_c = (π/2)(√(m\*/K1) + √(m\*/K2)) = **6.1×10⁻⁵ s** → **Δt 의 24 배** · 5 바퀴 (20 rpm · 15 s) = **6.0×10⁶ 걸음**.
- 같은 크기 점착을 JKR 꼴로 읽으면 [카드 산술 · 정사각 우물 상수 힘과 다른 법칙 · 자릿수 감만]: F = 3πγR\* (R\* = 0.5 mm) → K 0.1 ↔ γ ≈ 1.3 mJ/m² · K 60 ↔ **0.78 J/m²** · K 120 ↔ 1.57 J/m² — 2 mm 입자에서 K 60–120 은 매우 끈적한 표면에 해당한다.

### 3-2. ★ 드럼 · 충전 · 회전 · 실험 장치 (p.3–4 · p.8 · `txt_p3_*` · `txt_p8_nonuniform_…` · 그림 1 · 3)
| 항목 | 값 | 표지 |
|---|---|---|
| 계산 드럼 (같은 크기) | *"The mixing drum in the simulation has a diameter of 9cm, length 1cm and is rotated at 20rpm"* · 입자 녹색 10,000 + 빨강 10,000 · 지름 2 mm · 축을 따라 좌우로 | [인쇄] p.3 |
| 계산 드럼 (다른 크기) | 파랑 8000 (반지름 1 mm) + 빨강 2370 (1.5 mm) · *"the total fill ratio is maintained at 50%"* · 드럼 크기 · 회전 속도 = 다시 적지 않음 | [인쇄] p.8 · [미확인] |
| ⚠ 그림의 드럼 크기 | 그림 3 (축 = **X(m) · Z(m)**) 단면 원 x **−0.0900 … +0.0905 m** · 그림 1 계산 판 (축 단위 없음) 반지름 **0.089–0.091** → **반지름 ≈9 cm (지름 ≈18 cm)** | [판독] digitized.csv (원 래스터 눈금 맞춤) |
| ⚠ 부피 대조 | 본문 크기 (지름 9 cm · 길이 1 cm) 드럼 = **63.6 cm³** < 2 mm 입자 20,000 개 고체 **83.8 cm³** → 들어가지 않는다 · 반지름 9 cm 면 드럼 254.5 cm³ · 그림 1 의 침대 면 (중심 위 +0.0074 [판독]) → 단면 **55 %** 를 채운 침대의 고체 분율 **0.60** (그럴듯한 무작위 충전) · 다른 크기 계: 고체 67.0 cm³ (파랑 33.51 · 빨강 33.51 cm³ = 같은 부피) → 본문 크기 드럼 (63.6) 에 안 들어감 · 반지름 9 cm · 50 % 면 고체 분율 0.53 | [카드 산술] |
| 회전 · Froude | 20 rpm (기본) · 12.5 · 20 · 30 rpm (K 120 시험) · Fr = ω²R/g: R 4.5 cm (본문) **0.0079 · 0.020 · 0.045** / R 9 cm (그림 축) **0.016 · 0.040 · 0.091** · 벽 속도 (20 rpm) 94 / 189 mm/s · 1 바퀴 = 3 s (20 rpm) | [인쇄] · [카드 산술] |
| 실험 원통 | 투명 아크릴 · **길이 42 cm · 지름 9 cm** · 컴퓨터 구동 · 디지털 카메라 **30 frames/s** · **50 %** 충전 · **20 rpm** (§3) · 유리구 시험 **15 rpm** (§5.1) → Fr 0.020 · 0.011 [카드 산술] | [인쇄] p.3 · p.8 |
| 실험 분말 | 같은 크기 = **Avicel PH101** (*"∼50μm rough, needlelike particles"* · 식용 색소 + 에탄올로 빨강 / 녹색) 을 축을 따라 좌우로 · 다른 크기 = 유리구: §3 *"blue and red glass beads of size 20 and 30μm, respectively"* ↔ §5.1 *"red and blue spherical glass beads of sizes 50 and 30μm, respectively"* (원문 안 어긋남 · §3 의 20/30 = 계산 크기비 0.667 과 같다) | [인쇄] p.3 · p.8 |

### 3-3. ★ 같은 크기 이원계 — 점착 세기 (그림 1 · 2 · 3 · p.4–7 · `fig_1`–`fig_3` · `txt_p4_…` · `txt_p6_…` · `txt_p7_k120_…`)
- **그림 1 (실험 ↔ 계산 K 60)**: T = 0 · 1 · 1.5 · 4 바퀴 · *"Mixing starts around 3revolutions. We observe significant mixing after 4revolutions, the avalanches look similar in all the cases showing good qualitative agreement in the flow and mixing patterns"* · *"Similarly to the experiments, our model predicts increase in the avalanche size and the dilation of the granular bed with increase in cohesion"* · *"largest avalanches at the onset of flow, settling to a smaller, nearly constant magnitude avalanches as the bed dilated"* [인쇄 p.4 · p.6] — 무너짐 크기 · 팽창 · 실험 I 의 숫자 없음 · 다른 약학 분말 (Fast-Flo · Regular Lactose) 은 [34, 35] 에 미룸 (34 = 투고 중).
- **그림 2A (스냅숏 · K 0 · 0.1 · 60 · 90 · T 0 · 1 · 3 · 5 바퀴)**: *"The free-flowing mixture (K=0) blends faster than the moderately cohesive (K=60) and highly cohesive (K=90) cases, where we see red particles move in unison forming a stretchable band"* · *"the very mild cohesive case (K=0.1) shows faster mixing than the free-flowing case. However, the difference is not large; mixing is only slightly enhanced by the introduction of small amount of cohesion"* [인쇄 p.6] — K 90 판은 5 바퀴에도 빨강 / 녹색 나선 띠 [판독 · 눈].
- **그림 2B (ln I 대 회전 · 다섯 곡선)** [판독 · 벡터 · I = e^(ln I) 는 카드 산술]:

| 회전 | NC (K 0) | K 0.1 | K 60 | K 90 | K 120 |
|---|---|---|---|---|---|
| 1 | −0.227 (I 0.80) | −0.234 (0.79) | −0.241 (0.79) | −0.264 (0.77) | −0.164 (0.85) |
| 2 | **−0.653** (0.52) | −0.585 (0.56) | −0.473 (0.62) | −0.503 (0.60) | −0.270 (0.76) |
| 3 | **−1.451** (0.23) | −1.316 (0.27) | −0.903 (0.41) | −0.849 (0.43) | −0.384 (0.68) |
| 4 | **−2.289** (0.10) | −2.187 (0.11) | −1.492 (0.23) | −1.141 (0.32) | −0.591 (0.55) |
| 5 | −2.929 (0.053) | **−3.064 (0.047)** | −2.088 (0.12) | −1.427 (0.24) | −0.766 (0.47) |
| ln I = −1 · −2 에 닿는 회전 | 2.45 · 3.74 | 2.53 · 3.75 | 3.09 · 4.58 | 3.62 · — | — · — |
| 평균 기울기 0 → 5 바퀴 (/바퀴) | 0.586 | 0.613 | 0.418 | 0.285 | 0.153 |

- [카드 판정] '점착이 오르면 혼합 속도가 먼저 오른다' 는 **5 바퀴 끝 값 하나** (0.135 ln I · I 0.047 ↔ 0.053) 에 기댄다 — K 0.1 이 비점착보다 아래인 것은 0.5–5 바퀴 구간의 **21 %** · 4.3 바퀴부터뿐 · ln I = −1 · −2 에 닿는 회전 수는 사실상 같다 · 반복이 없어 그 차가 잡음보다 큰지 알 수 없다.  K 60 ↔ 90 은 2–3 바퀴에서 순서가 바뀐다 (K 90 이 잠깐 앞섬) — 단조 순서는 3 바퀴 뒤에 생긴다.
- 원문 결론의 기전: *"high values of cohesion (typical of commonly used pharmaceutical powders) show slower mixing, which is attributed to the formation of plug flow in the cascading layer, causing sluggish thinning of striations of similar particles"* (p.10).
- **그림 3 (속도장 · K 0 ↔ K 120)**: K 120 은 1 바퀴에 *"particles behaving like a solid body. No "mixing zone" is observed, instead one layer pushes the other and the constituents remain segregated"* · 5 바퀴에 같은 재료가 띠를 이뤄 *"tend to flow coherently in the same direction"* · 비점착은 *"radial dispersion concurrently with their rotating motion. Velocities are oriented in slightly random fashion"* · *"The higher the cohesion, more the mixture tends to flow coherently; velocity vectors become largely unidirectional"* [인쇄 p.7] — 속도 크기 · 흐름층 두께 숫자 없음 · 점의 빨강 / 파랑 = 표지 (뜻 미기재).
- ⚠ 그림 3 의 시간 표기가 넷으로 갈린다: 캡션 *"at time T=0 and 5revolutions"* · 본문 *"after 1 and 5revolutions"* · 판 제목 *"t = 0.5 rev"* · 옆 글자 *"T = 3 secs"* (20 rpm 의 1 바퀴) [인쇄 · 판독].

### 3-4. ★ 회전 속도 (그림 4 · p.7–8 · `fig_4` · `txt_p7_free_flowing_…` · `txt_p8_speed_…`)
- 조건: 같은 크기 · **K = 120** · 12.5 · 20 · 30 rpm · *"using identical initial loading pattern and particle radius"* · 스냅숏 T = 0 · 1 · 3 · 5 바퀴 [인쇄 p.8].
- 결과 [판독 · 벡터 · 카드 산술]:

| 회전 수 | 12.5 rpm | 20 rpm | 30 rpm |
|---|---|---|---|
| 1 | −0.126 | −0.163 | −0.140 |
| 2 | −0.233 | −0.273 | −0.269 |
| 3 | −0.367 | −0.386 | −0.402 |
| 4 | −0.519 | −0.593 | −0.630 |
| 5 (I) | −0.698 (0.497) | −0.764 (0.466) | **−0.848 (0.428)** |
| ln I = −0.5 에 닿는 회전 · 시간 | 3.83 바퀴 · **18.4 s** | 3.48 · 10.4 s | 3.39 · **6.8 s** |
| 평균 기울기 (/바퀴 · /분) | 0.140 · 1.75 | 0.153 · 3.06 | 0.170 · 5.09 |

- 2.5 바퀴까지는 세 곡선이 겹친다 (12.5 ↔ 30 rpm 차 ≤ 0.064) · 곡선 자체의 흔들림 (이웃 꼭짓점 2 차 차분 중앙값) 0.018–0.032 [판독 · 벡터] — 5 바퀴 차 0.150 은 흔들림보다 크지만 반복 산포는 [미확인].
- 그림 4B 의 20 rpm 곡선 = 그림 2B 의 K 120 곡선 (최대 차 0.008) → **같은 런을 다시 썼다** [판독 · 벡터].
- 원문: *"Results reveal that mixing per revolution improve with higher vessel rotation speed"* · *"At 30rpm, higher shear helps in stretching and breaking striations of similar particles, promoting faster homogenization of the mixture"* · *"Higher tumbler speeds transmit more shear to the system, breaking up the coherent particle bonds, resulting in better mixing"* (p.8) · 비교 기준 = *"Previous work by Sudah et al. [10] has shown that for free flowing materials, the mixing rate is independent of the blender rotational speed"* (p.7 · 인용 · 이 논문의 비점착 회전 런 없음) · 결론 *"This result is in agreement with experimental results"* (p.10) — 이 논문에 회전 속도 실험은 없다 (실험은 20 · 15 rpm 한 속도씩) [카드 판정].
- [카드 산술] 시간 기준으로 보면 30 rpm 은 12.5 rpm 보다 **2.7 배 빨리** ln I −0.5 에 닿지만 그 대부분은 회전 수 (2.4 배) 에서 온다 — 회전당 이득은 회전 수 **11 %** 절약 (3.83 → 3.39 바퀴).

### 3-5. ★ 크기 다른 이원계 — 작은 입자끼리 점착 K_bb (그림 5 · p.8 · `fig_5` · `txt_p8_nonuniform_…` · `txt_p8_kbb_…`)
- 조건: K_rb = K_rr = 0 · K_bb 0 · 10 · 50 · 150 · 스냅숏 NC · 50 · 150 (T 0 · 1 · 3 · 5) · 곡선은 4.5 바퀴까지 [인쇄].
- 원문: 비점착 = *"axial segregation, as all the "red" particles are mostly visible in the two-dimensional viewing plane after 5revolutions"* (크기 분리 · 실험 유리구와 *"qualitatively in good agreement"*) · K_bb 150 = *"agglomerated "islands""* · *"there is an intermediate value of cohesion Kbb=50, for which mixing is better than for free flowing materials"* (p.8).
- [판독 · 벡터]:

| 회전 | NC | K_bb 10 | K_bb 50 | K_bb 150 |
|---|---|---|---|---|
| 1 | −0.375 | −0.425 | −0.375 | −0.187 |
| 2 | −1.012 | −1.075 | −1.043 | −0.356 |
| 3 | −1.700 | −1.619 | −1.919 | −0.431 |
| 3.5 | **−1.862 (최소)** | −1.731 (최소) | −2.337 | −0.531 |
| 4.5 (I) | −1.738 (0.176) | −1.631 (0.196) | **−2.400 (0.091)** · 최소 −2.531 (4.2) | −0.625 (0.535) |

- [카드 판정] K_bb 10 은 비점착과 구분되지 않는다 (2.5 바퀴 뒤 조금 나쁨) · 최적 50 은 차가 커서 (4.5 바퀴 0.66 ln I) 선다 · 비점착 · K_bb 10 은 3.5 바퀴 최소 뒤 **다시 오른다** (크기 분리가 다시 자람) → 기록 끝은 점근이 아니다.

### 3-6. ★ 큰 입자끼리 점착 K_rr (그림 6 · p.8–9 · `fig_6` · `txt_p9_krr5_…`)
- 조건: K_bb 50 · K_rb 0 · K_rr 5 · 25 · 100 · 원문 *"Here too, we found an intermediate value of Krr for which the mixing is optimum"* · *"Krr=5 produces the best mixing case. Mixing is slower as we keep increasing the Krr value and finally we have little mixing at Krr=100. All the values reported here are for the system as described in Table 2, and are strongly scale dependent"* (p.8–9).
- [판독 · 벡터] (K_rr 0 = 그림 5B 의 K_bb 50 곡선 · 비점착 곡선이 네 그림에서 같은 런 — §3-7 끝):

| 회전 | NC | K_rr 0 (그림 5B) | K_rr 5 | K_rr 25 | K_rr 100 |
|---|---|---|---|---|---|
| 2 | −1.012 | −1.044 | **−1.307** | −0.956 | −0.887 |
| 3 | −1.700 | −1.919 | **−2.033** | −1.699 | −1.290 |
| 3.5 | −1.862 | **−2.337** | −2.228 | −1.693 | −1.332 |
| 4 | −1.775 | **−2.362** | −2.247 | −1.820 | −1.359 |
| 4.5 | −1.738 | **−2.400** | −2.317 | −1.894 | −1.364 |
| 5 | −1.659 | (곡선 끝 4.5) | −2.287 | −1.941 | −1.440 |

- [카드 판정] 그림 6 에는 K_rr 0 이 없어 '중간 최적 5' 처럼 보이지만, 같은 처음 상태의 K_rr 0 (그림 5B) 을 놓으면 **K_rr 0 ≈ 5 (2–3 바퀴는 5 가 앞서고 3.5–4.5 바퀴는 0 이 앞섬 · 차 ≤ 0.26 · 곡선 흔들림 중앙값 0.06–0.07) > 25 > 100** — 자료는 '큰 입자 점착이 늘수록 느려진다 (0 과 5 는 구분 불가)' 와 맞고 **중간 최적은 서지 않는다**.

### 3-7. ★ 다른 크기 쌍 점착 K_rb (그림 7 · p.9 · `fig_7` · `txt_p9_krb_…`)
- 조건: K_rr 0 · (A) K_bb 50 · K_rb 5 · 25 · 50 · 100 · (B) K_bb 150 · K_rb 25 · 50 · 150 · 원문 (A) *"mixing is more effective as the adhesive force is increased … as Krb is increased, I decreases, indicating better mixing, and all the curves lay below the non-cohesive case"* · (B) *"(Kbb=150 and Krb=0)"* (K_rr = 0 의 오기) *"Here too, we observe enhanced mixing with the increase in Krb value, however this time all the curves lie above the non-cohesive case. Thus, it appears that adhesion between the components always favors the mixing process"* (p.9).
- [판독 · 벡터] (A) K_bb 50:

| 회전 | NC | K_rb 0 (그림 5B) | K_rb 5 | K_rb 25 | K_rb 50 | K_rb 100 |
|---|---|---|---|---|---|---|
| 2.5 | −1.372 | **−1.669** | −1.160 | −1.341 | −1.434 | −1.441 |
| 3 | −1.701 | **−1.919** | −1.420 | −1.598 | −1.635 | −1.855 |
| 3.5 | −1.864 | **−2.337** | −1.543 | −1.848 | −2.033 | −2.165 |
| 4 | −1.777 | **−2.362** | −1.765 | −1.928 | −2.220 | −2.326 |
| 4.5 (I) | −1.733 (0.177) | **−2.400 (0.091)** | −1.897 (0.150) | −2.019 (0.133) | −2.207 (0.110) | −2.375 (0.093) |

- (B) K_bb 150 · 4.5 바퀴: NC −1.733 · K_rb 0 (그림 5B) −0.625 · K_rb 25 −0.613 · 50 −0.621 · **150 −0.792** · 5 바퀴: 25 −0.687 · 50 −0.652 · 150 −0.928 [판독 · 벡터].
- [카드 판정] (A) 에서 K_rb 를 키우면 I 가 단조로 내려가고 모두 비점착보다 아래인 것은 맞다 — 그러나 **같은 K_bb 50 의 K_rb 0 짝이 2.5–4.5 바퀴 내내 가장 낮다** (K_rb 5 는 4.5 바퀴 I 0.150 ↔ 0.091) → 비교 기준을 '비점착' 에서 'K_rb 0' 으로 바꾸면 '다른 종 점착은 늘 돕는다' 는 서지 않는다 (K_rb 5–50 은 늦추고 100 은 겨우 같음) · (B) 에서는 K_rb 25 · 50 이 K_rb 0 과 같고 K_rb = K_bb (150) 만 돕는다.
- 비점착 곡선은 그림 5B · 6 · 7A · 7B 에서 **같은 런** (0–4.5 바퀴 최대 차 0.008–0.012) → 네 그림의 짝 비교는 같은 처음 상태 위에 있다 [판독 · 벡터].

### 3-8. ★ [카드 산술 · 카드 판정] 13 비균일 런을 Li–McCarthy ℜ 로 옮기면 (원문에 없는 비교)
- 옮기는 규칙: Li–McCarthy (Li 2003 · 2005 · Figueroa 2009 카드) 의 쌍 Bo = 쌍 점착력 ÷ **두 입자 가운데 가벼운 쪽 무게** → 파랑이 낀 쌍은 K 그대로 · 빨강–빨강은 Bo_rr = K_rr·W_b/W_r = **0.296 K_rr** · ℜ1 = Bo_bb/Bo_rb = K_bb/K_rb · ℜ2 = Bo_rr/Bo_rb = 0.296 K_rr/K_rb · 둘 다 < 1 = M (점착이 분리를 줄임) · 하나라도 > 1 = E (키움).  관측 = 4.5 바퀴 I 의 비점착 (0.176) 대비 부호.

| 런 | ℜ1 | ℜ2 | 예측 | 4.5 바퀴 I (비점착 0.176) | 부호 |
|---|---|---|---|---|---|
| K_bb 10 | ∞ | — | E | 0.196 (나쁨) | 일치 (차 작음) |
| K_bb 50 | ∞ | — | E | **0.091 (좋음)** | **반대** |
| K_bb 150 | ∞ | — | E | 0.535 (나쁨) | 일치 |
| K_bb 50 · K_rr 5 | ∞ | ∞ | E | **0.099 (좋음)** | **반대** |
| K_bb 50 · K_rr 25 | ∞ | ∞ | E | **0.150 (좋음)** | **반대** |
| K_bb 50 · K_rr 100 | ∞ | ∞ | E | 0.256 (나쁨) | 일치 |
| K_bb 50 · K_rb 5 | 10 | 0 | E | **0.150 (좋음)** | **반대** |
| K_bb 50 · K_rb 25 | 2 | 0 | E | **0.133 (좋음)** | **반대** |
| K_bb 50 · K_rb 50 | 1 | 0 | 경계 | 0.110 (좋음) | — |
| K_bb 50 · K_rb 100 | 0.5 | 0 | M | 0.093 (좋음) | 일치 |
| K_bb 150 · K_rb 25 | 6 | 0 | E | 0.542 (나쁨) | 일치 |
| K_bb 150 · K_rb 50 | 3 | 0 | E | 0.537 (나쁨) | 일치 |
| K_bb 150 · K_rb 150 | 1 | 0 | 경계 | 0.453 (나쁨) | — |

- ⇒ 일치 6 · 반대 5 · 경계 2 — **반대 다섯은 모두 K_bb = 50** (중간 점착) · 강한 점착 (K 100–150) 은 모두 일치 [카드 산술].
- ⚠ 읽는 한계: ℜ 판정은 **점근 상태** 의 이야기인데 이 자료는 **4.5 바퀴 과도** 이고 비점착 자신이 3.5 바퀴 뒤 다시 분리 중이다 · 점착 법칙 (정사각 우물 상수 힘 ↔ 액체 다리 · JKR) · 크기 · 판독 (I ↔ IS) 이 다르다 → 이것은 'Li–McCarthy 반례' 가 아니라 **'중간 점착은 크기 분리가 자라기 전 혼합을 빠르게 한다' 는 Figueroa 2009 의 '절대 점착 세기가 따로 효과를 낸다' 와 같은 쪽의 관찰** 로 읽는다 [카드 추론].

### 3-9. ★ [카드 산술] 쌍 점착 공간 — 기하평균 규칙으로는 이 논문의 조합 대부분이 생기지 않는다
- JKR 꼴 (F = (3/2)πWR\* · W_ij = 2√(γ_iγ_j)) 로 쌍 힘을 묶으면 이 논문 크기 (반지름 1 · 1.5 mm) 에서 R\*_bb : R\*_rb : R\*_rr = 0.5 : 0.6 : 0.75 mm → K_rb/K_bb = 1.2√(γ_r/γ_b) · K_rr/K_bb = 1.5(γ_r/γ_b) → **K_rb² = 0.96·K_bb·K_rr**.
- ⇒ 이 논문의 비균일 런은 모두 K_rr 이나 K_rb 가 0 — 기하평균과 맞는 것은 **K_rb = K_rr = 0 (그림 5) 하나** (= 'γ_큰 → 0' 극한) · 그림 6 (K_rr > 0 · K_rb = 0) · 그림 7 (K_rb > 0 · K_rr = 0) 은 **기하평균 세계 밖** (정사각 우물 상수 힘에는 크기 · 결합 규칙이 없어 쌍 힘이 자유 변수다).
- ⇒ **세 쌍을 모두 켠 비균일 상태 (= 우리 비코팅 · 코팅 덱이 있는 자리) 는 시험되지 않았다** — 예: 같은 표면 (γ_b = γ_r) 이면 K_bb : K_rb : K_rr = 1 : 1.2 : 1.5 (이 논문 크기) 인데 그런 런이 없다.
- 우리 덱 (§7-3) 을 이 논문 규약 (모든 쌍 ÷ 작은 입자 무게) 으로 옮기면 B2-U = (K_SE–SE, K_SE–AM_P, K_AM_P–AM_P) ≈ **(21.2, 12.1, 19.1)** · B2-C ≈ **(21.2, 38.2, 191)** — 큰–큰 쌍이 K 로는 SE–SE 와 비슷해 보이지만 자기 무게 대비 (Li–McCarthy 규약) 로는 **0.011 · 0.11** 이다 (정규화 배수 W_AM_P/W_SE = 2.4 × 729 = **1,750** ↔ 이 논문 3.4) — **'모든 쌍 ÷ 작은 입자 무게' 규약은 크기비가 작을수록 큰 입자 쌍을 크게 부풀려 보인다**.

### 3-10. 원문이 적은 한계 · 원문 안 어긋남
**원문이 적은 한계** (인쇄): ① 정전기 없음 (각주 2 *"Improvement of this model can be achieved by including electrostatic forces explicitly"*) ② 최적값의 규모 의존 (*"strongly scale dependent"* p.9 · *"the optimum values of bond numbers are scale dependent"* p.10) ③ 최적의 존재 자체 (*"The existence of an optimal mixing state is still an open question that needs to be further investigated"* p.10) ④ 크기 다른 이원계의 점착 효과는 *"more complex than originally thought"* (p.10) · 서론의 한계 지적은 남의 연구에: Shinbrot [8] 등은 *"did not include frictional forces and only considered mixtures of uniform particle size"* (p.1).
