Repository: yonghoon7153-source/Yonghoon-DEM-DFT

# 📚 LITDB — 문헌 단일 시스템 (**SE·DFT 축 + DEM·MPM 축, 두 트랙**)

> **앞으로 논문은 여기서만 본다.** 여러 곳(db/literature, kb/papers, db/properties, Excel)에 흩어진 문헌을 한 곳에서 생각·참고·비교하기 위한 통합 MD 시스템.

## 왜 트랙이 둘인가
`INDEX.md` 는 argyrodite 전해질 축이라 접촉역학·MPM·건식전극 digest 가 들어갈 자리가
없다. 그래서 한때 64편이 **어느 인덱스에도 없었다**(open_items #7). 축을 나눠 그 구멍을
닫았고, 한 분모로 세면 “159편 중 98편 미언급” 같은 **가짜 미결**이 나온다
(`comparison_vs_ours.md:8`). 분리는 실측 근거가 있는 결정이다 — 합치지 말 것.

⚠ 이 표의 **편수는 적지 않는다.** 손으로 쓴 수는 반드시 낡는다(README 자신이 세 번 틀렸다).
현재값은 `python3 tools/litdb/build_index.py --check` 로 본다.

File: litdb/papers/cho2025_multicompositional_argyrodite_experimental_active_learning.md
# Discovering Multi-Compositional Li-Argyrodite Solid-State Electrolytes via Experimental Active Learning — Cho et al. (*Small* 2025)

> slug `cho2025_multicompositional_argyrodite_experimental_active_learning` · DOI `10.1002/smll.202410008` · type `exp (닫힌고리 능동학습) + DFT/AIMD 검증` · PDF `29b611c5-75._Discovering…pdf` (본문 14 pp) + SI `ab63b77e-75._Sup_…docx` · digested `2026-09-09` · status ✅
> **저자**: **Min Young Cho⁺, Kyunglim Pyo⁺** (공동 1저자), Byung Do Lee, Heejeong Kim, Jiyoon Shin (세종대 나노신소재), Jung Yong Seo, **Woon Bae Park\*** (순천대 프린티드일렉트로닉스), **Kee-Sun Sohn\*** (세종대) · *Small* **2025, 21, 2410008** · Received 2024-10-25 / Revised 2024-11-15 / Online 2024-11-28 · 지원: NRF Creative Materials Discovery (RS-2024-00446825) + MOTIE Alchemist (20012196)
> 코드 공개: `github.com/socoolblue/optimization` (PSO 루프) — 데이터는 SI 표가 전부

> elements: Li, Ge, Si, Sb, S, I, Br, Cl, P, As
> methods: DFT, AIMD, DOS, ESW

---

## 0. 이 digest 를 읽는 법 — **왜 이게 지금 1순위인가**

우리는 273개짜리 도펀트 스크리닝 캐스케이드(`tools/doping/tier_cascade.sh`)를 컨셉부터 다시 짜는 중이고,
2026-09-09 의 litdb 219편 전수 대조(`kb/reviews/litdb_dopant_sota_2026_09_09.md`)가 낸 결론 하나가
**"능동학습(AL) 축이 219편에 없다"** 였다. 정확히는 *계산 안에서의* AL(MTP 불확실도 query — `kim2025_csp…`,
`kim2026_li_argyrodite_sei_reactive_md`)은 있었지만, **오라클이 실험인 닫힌 고리**는 하나도 없었다.
이 논문이 그 자리다.

⚠ 그런데 읽기 전에 기대를 정확히 맞춰야 한다. 제목의 "active learning" 은 **우리가 아는 Bayesian AL 이 아니다.**
- **대리모델(surrogate) 이 없다.** 학습되는 회귀기·GP·NN 이 이 논문에 **단 하나도 없다.**
- 따라서 **acquisition function(EI/UCB/불확실도)도 없다.** 다음 20개를 고르는 규칙은 **PSO 속도 갱신식**이다.
- 저자 스스로 §2 서두에서 이것을 인정한다 — *"active learning ... can also be applied in **non-machine
  learning contexts**"*, *"PSO-assisted experimentation"*.

즉 이 논문의 실체는 **"실험을 목적함수로 쓰는 5세대 메타휴리스틱 최적화"** 다.
그래도 우리에게 1순위인 이유는 따로 있다 — **오라클 잡음을 라운드마다 재측정하는 절차를 루프 안에 박아 넣었고,
공정 변수를 결정변수에 같이 넣었고, 라운드별 전체 분포(100점)를 SI 에 다 공개했다.**
그 세 가지가 우리 캐스케이드에 없는 것이고, 특히 **SI 표를 우리가 다시 계산하면 이 논문이 보고하지 않은
enrichment 를 뽑아낼 수 있다** (§7.4 — digest 계산). 그리고 그 재계산 과정에서 **논문의 재현성 주장(±3%)이
자기 SI 와 정면충돌하는 것**을 찾았다 (§10.1 — 이 digest 의 가장 뾰족한 발견).

---

## 1. 한 줄 요약

**대리모델 없이 PSO 를 5라운드 돌리며 매 라운드 20개 조성을 실제로 합성·EIS 측정하는 닫힌 고리**로,
P-free 다성분 argyrodite **Li₆.₄₂₅Ge₀.₂₅Si₀.₃₇₅Sb₀.₃₇₅S₄.₈I₁.₂ (A1)** 을 찾았다 —
σ_RT **7.45 mS/cm**(관행 프로토콜) / **13.02 mS/cm**(가압 유지 프로토콜), 그리고 Ge 덕분에
Li 금속 대칭셀·TiS₂ 풀셀에서 Si-Sb 이성분 기준물(A2) 보다 **음극쪽 안정성**이 뚜렷이 낫다(200 사이클 86% vs 61%).

---

## 2. 메타 / 동기

| 항목 | 내용 |
|---|---|
| 문제 | argyrodite 도핑이 자리당 1~2원소(이원 조합)에 머물러 있다 → **다성분(3·4원)은 조합폭발**로 손을 못 댐 |
| 두 탐색공간 | **P-free**: `Li₈₋α₋z(Ge_xSi_ySb_z)S₆₋α(I_aBr_bCl_c)α`, α 0.8–1.5 (금속 3원 × 할라이드 3원) · **P-included**: `Li₇₋α₊z(P_wAs_xSb_ySi_z)S₆₋α(I_aBr_b)α`, α 0.5–1.5 (금속 4원 × 할라이드 2원, Br ≤ 0.5) |
| 최적화기 | **PSO** (Kennedy–Eberhart 1995), population 20, 5 라운드, elitist 승계 |
| 목적함수 | **상온 σ_Li (EIS 실측, 단일 스칼라)** — 상·순도·안정성은 목적함수에 **안 들어감** |
| 선행 비교 대상 | **[Zhou19]** (L. Zhou/Nazar, *JACS* 2019, 141, 19002) 의 P-free Si-Sb 이성분 `Li₆.₇Si₀.₇Sb₀.₃S₅I` — 이 논문 A2/A3 의 출처이자 가압 EIS 프로토콜의 출처 |
| 신규성 주장 | ① P-free **3원 금속(Ge-Si-Sb)** argyrodite = 전례 없음 ② **공정 변수(소성온도·냉각률)를 결정변수에 포함** = 드묾 ③ Ge 도입의 **음극 안정화** 효과 |
| 방법 계보 | 같은 그룹(Sohn/Park)의 형광체·양극·SSE 최적화 계보 [42–49] 의 연장. 특히 **[49] Lee et al. *Energy Storage Mater.* 2024, 70, 103535** (GA/BO 하이브리드 가상 antiperovskite) 의 **실험판** |

---

## 3. 핵심 물성 (수치 총정리)

> ⛔ **전부 소환값이다.** 우리 `db/properties/*` 절대값과 같은 표에 놓지 않는다.
> 특히 σ 는 **프로토콜 두 개가 공존**하므로 값 하나만 떼어 쓰면 안 된다 (§5.4).

### 3.1 실험 σ (모두 콜드프레스 펠릿, 상온)

| 조성 | σ (관행 프로토콜) | σ (Zhou 가압 프로토콜) | 출처 |
|---|---|---|---|
| **A1 = Li₆.₄₂₅Ge₀.₂₅Si₀.₃₇₅Sb₀.₃₇₅S₄.₈I₁.₂** | **7.45 mS/cm** | **13.02 mS/cm** | `Table 1` · `Table S4` |
| PSO 원본 최적해 Li₆.₄₈₉Ge₀.₂₄₂Si₀.₃₇₈Sb₀.₃₇₉S₄.₈₆₉I₁.₀₄₄Br₀.₀₅₀Cl₀.₀₃₆ | **6.38 mS/cm** | n/a | `Table S1` 5-19 |
| α=0.9 / 1.05 / 1.1 / 1.15 / 1.25 계열 | 4.96 / 6.96 / 6.36 / 5.99 / 5.63 | – / 12.49 / 12.35 / 11.04 / 8.86 | `Table 1` · `Table S4` |
| P-included 최적해 Li₆.₄₉₉P₀.₀₀₈Sb₀.₃₀₇As₀.₀₃₀Si₀.₆₅₆S₄.₈₄₃I₁.₀₅₉Br₀.₀₉₈ | **5.63 mS/cm** | n/a | `Table S3` 5-17 |
| Li₆PS₅Cl (그들 손으로 측정한 기준물) | **1.77** | 2.48 | `Table S4` |
| Li₅.₅PS₄.₅Cl₁.₅ | **5.04** | 6.63 | `Table S4` |
| Li₅.₅PS₄.₂₃O₀.₂₇Cl₀.₈₉Br₀.₆₁ | **6.56** | 8.50 | `Table S4` |
| Li₅.₅PS₄Se₀.₅Cl₁.₅ / PS₃.₅SeCl₁.₅ / PS₃Se₁.₅Cl₁.₅ / PS₂.₅Se₂Cl₁.₅ | 4.52 / 3.66 / 2.46 / 2.38 | 6.23 / 5.35 / 3.83 / 3.91 | `Table S4` |
| A2 = Li₆.₇Si₀.₇Sb₀.₃S₅I (문헌값 [Zhou19]) | n/a | **11.2** | `Table 2` |
| A3 = Li₆.₅Si₀.₅Sb₀.₅S₅I (문헌값 [Zhou19]) | n/a | **7.8** | `Table 2` |

### 3.2 계산값 (AIMD·DFT)

| 물성 | A1_calc Li₆.₃₇₅Ge₀.₂₅Si₀.₃₇₅Sb₀.₃₇₅S₄.₇₅I₁.₂₅ | A2_calc Li₆.₇₅Si₀.₇₅Sb₀.₂₅S₅I | A3 Li₆.₅Si₀.₅Sb₀.₅S₅I |
|---|---|---|---|
| σ_300K (AIMD Arrhenius 외삽) | **15.79 mS/cm** | **15.49** | **11.41** | 
| Ea (본문 미보고) | figure-read ≈ **0.20 eV** (`Fig. 4c` 기울기) | ≈ 0.20 | ≈ 0.21 |
| D(600 K) (본문 미보고) | digest 계산 ≈ **3×10⁻⁶ cm²/s** (`Fig. S5` 최상단 MSD 종점 45 Å²/250 ps ÷ 6t) | ≈ 3×10⁻⁶ | ≈ 3×10⁻⁶ |
| Band gap (본문 미보고) | figure-read ≈ **2.2 eV** (`Fig. 4a` PBE) | ≈ 2.2–2.3 | ≈ 2.2 |
| **평형 ESW 폭** | **2.003 → 2.025 V vs Li/Li⁺ = 0.022 V** | 2.003 → 2.025 = 0.022 V | 2.003 → 2.025 = 0.022 V |
| 0 V 환원 산물 | Li₃₀Si₂(GeSb)₃ / Li₃₀Si₅Sb₃ / Li₈I₅ / Li₂S | Li₃₀Si₅Sb₃ / Li₃₀Si₇Sb / Li₈I₅ / Li₂S | Li₃₀Si₅Sb₃ / Li₈I₅ / Li₃Sb / Li₂S |
| **A1 고유 산물** | **Li₄GeS₄ (thio-LISICON, 1.622 V 이상)** — 저자가 주장하는 Ge 이점의 근거 | (Li₄SiS₄ 만) | (Li₄SiS₄ 만) |

### 3.3 구조 (Rietveld, `Table S2` · `Fig. S3`)

- 공간군 **F-43m**, **a = 10.3635(1) Å**, Z = 4, R_p 6.44 / R_wp 8.65 / R_exp 7.58 / **χ² = 1.30**
- **4b (금속) = Ge 0.25 / Si 0.375 / Sb 0.375** — 세 원소가 한 자리를 공유(공칭 조성 그대로 고정)
- **4a = I 1.0** (전부 요오드) · **4c = S 0.8 / I 0.2** → **S/I 자리 무질서 20%** 존재
- Li 48h, S.O.F. 0.535, U = 0.028(13) Å²
- 16e S2 x=0.37698(13)

### 3.4 셀 성능 (`Fig. 5`)

| 항목 | A1 (Ge 포함) | A2 (Ge 없음) |
|---|---|---|
| LSV 환원 급증 (vs Li-In) | 없음 → Li 도금까지 무전류 | **−0.62 V 에서 급증** |
| 대칭셀 과전압 (0.2 mA/cm²) | figure-read ≈ ±10 mV, 안정 | figure-read ≈ ±20 → 30 mV, 계속 증가 |
| 1st 방전 / 2nd 방전 (1C=240 mA/g) | 72 / **160 mAh/g** | 66 / 147 |
| 200 사이클 유지 | **138 mAh/g (86%)** | **89.6 mAh/g (61%)** |
| 율속 (0.1/0.2/0.5/1/복귀 0.1 C) | **235 / ≈220 / ≈195 / 161 / 234 mAh/g** | 미측정 |

---

## 4. ★ AL 루프의 기계적 세부 — **사용자 질문 1번**

> 이 절이 이 digest 의 본체다. **없는 것을 "없다"고 명시**하는 것이 요점이다.

### 4.1 루프 구성요소 대조표

| 통상적 Bayesian AL | **이 논문** | 근거 |
|---|---|---|
| surrogate 모델 (GP/RF/NN) | ⛔ **없음** | §2.1·§4(Experimental) 전문. *"the aim of PSO ... was **neither** model parameter evaluation **nor** hyper-parameter tuning"* |
| acquisition function (EI/UCB/PI/불확실도) | ⛔ **없음** → 대신 **PSO 속도 갱신식** | §4 Fundamentals of PSO |
| posterior 불확실도 | ⛔ **없음** | 전문에 uncertainty/variance 추정 0건 |
| **다음 배치 선정 규칙** | **v ← w·v_inertia + c₁·(전역최고−x) + c₂·(개인최고−x)** 의 가중합 (관성 + 전역최고 + 개인최고 3벡터) | §4 |
| 가중치 w, c₁, c₂ 값 | ⛔ **본문·SI 어디에도 숫자 없음** (GitHub 코드에만 있을 것) | — |
| **배치 크기** | **20** (= population size) | §4 *"A total of 20 compositions (population size)"* |
| 배치 크기 근거 | ⛔ **명시 없음** — 실험 처리량 제약으로 추정될 뿐 | — |
| **라운드 수** | **5** | §2.1 |
| **중단 조건** | **예산 소진** (수렴 아님). *"terminated after the fifth round **because of the high-cost** experimentation-based evaluation"* + *"dramatic improvement always takes place during the several initial iterations"* | §2.1·§4 |
| **초기 학습셋** | **없음**(학습기가 없으므로). 초기 swarm = **탐색공간에서 완전 무작위 20개** | §2.2·§2.3 |
| **라운드당 실측 개수** | **20 합성 + 20 EIS + 20 XRD** × 2 공간 | `Table S1`·`Table S3`·`Fig. S2`·`Fig. S4` |
| **총 실측** | **200** (= 20×5×2) + 사전 예비실험 **30** (`Fig. S1`, 공간 밖 15+15) + 단순화 계열 **6** (`Table 1`) → **≈236 회 합성·측정** | SI 전수 |
| **엘리트 승계** | 각 라운드 최고 1개를 **조성·공정 그대로 다음 라운드에 복제** (GA elitism 과 동일) | §2.2 |
| **엘리트의 두 번째 역할** | ★ **실험 일관성 계측기.** 복제된 엔트리의 σ 가 이전값 대비 **>5% 어긋나면 그 라운드 전체를 재측정** | §2.2 |
| 재시작·시드 반복 | ⛔ **PSO 를 1회만 돌림** (확률적 알고리즘인데 시드 반복 없음) | — |
| 조기 종료·수렴 판정 | ⛔ 없음 | — |
| 사람 개입 지점 | ⭕ **명시적 2회**: ① 탐색공간 설계(예비실험 기반 apex 절단) ② 최종 조성 단순화(Br·Cl 제거, α 격자화) | §2.2 |

### 4.2 PSO 가 실제로 한 일 (라운드별 궤적, `Fig. 1c`·`Fig. 1d`)

`Fig. 1c` 를 실제로 보면 **점 구름이 라운드마다 눈에 띄게 오그라든다** — 1st 에서 삼각형 전체에 퍼져 있던
20점이 5th 에서는 Si-Sb 변 중앙 근처의 작은 방울로 모인다. 할라이드 삼각형도 같은 방식으로 **I 꼭짓점 쪽**
으로 수축한다. α 막대(0.8–1.5)도 5th 에서 거의 한 점이 된다. 이건 정성적 인상이 아니라 SI 수치로 확인된다:

- **α 범위**: 1라운드 0.83–1.43 → **5라운드 1.08–1.15** (digest 계산, `Table S1`)
- **공정 변수**: 1라운드는 450/550 °C × (급랭/1.5 °C·min⁻¹) 네 조합이 섞여 있다 → **5라운드는 20/20 전부
  450 °C + 급랭** (digest 계산). 즉 PSO 가 **가장 먼저 죽인 것은 조성이 아니라 공정 변수**다.
- 금속자리: (Ge 0.242, Si 0.378, Sb 0.379) 로 수렴 → Ge+Si 를 등가로 묶으면 **Sb/(Ge+Si) ≈ 0.38/0.62**
  = [Zhou19] 의 알려진 최적 Sb/Si **3/7 ~ 4/6** 구간에 정확히 들어간다. **P-included 공간에서도 독립적으로
  같은 구간으로 수렴**(P·As 를 스스로 0 으로 몰아냄) — 이 "이미 아는 답을 사람 개입 없이 재발견" 이
  논문이 내세우는 유일한 검증 형식이다 (§7.1).

### 4.3 우리 어휘로 번역하면

| 우리 용어 | 이 논문에서의 대응물 |
|---|---|
| 보고량(estimand) | σ_RT (EIS, 콜드프레스 펠릿, 무가압 측정) — **한 조성당 1회 측정, 오차막대 없음** |
| 오라클 | **실제 합성 + EIS** (라운드당 20회, 비용 지배적) |
| 대리모델 | **없음** |
| acquisition | PSO 속도식 = **탐색(관성·개인최고) + 활용(전역최고)의 고정 가중합** |
| 대조 잡(control) | **엘리트 복제본** (라운드마다 1개) ← 우리 `canary_geometry` 와 같은 역할 |
| 게이트 | **>5% 어긋나면 라운드 전체 재측정** ← 우리에게 없는 것 |
| 사전등록 | ⛔ 없음 |

---

## 5. 섹션별 결과 — 상세

### 5.1 탐색공간 설계 (`Fig. 1a,b` · `Fig. S1`)

PSO 이전에 **사람이 공간을 깎았다**. 그리고 깎은 근거를 실험으로 남겼다 — 이게 `Fig. S1` 이다.
`Fig. S1` 을 실제로 보면 P-free 삼각형의 **세 꼭짓점 근처와 Cl-rich 변**에 15개 점이 찍혀 있고,
SI 표의 σ 를 보면 그 15개 중 **13개가 σ ≤ 0.001 mS/cm** (사실상 부도체), 살아남은 둘이
`Li₆.₄₉Ge₀.₃₁Sb₀.₆₉S₅.₁₈Br₀.₁₁₅I₀.₇₀₅` **0.74** 와 `Li₆.₉₆Si₀.₈₂Sb₀.₁₈S₅.₁₄Br₀.₃₉I₀.₄₇` **0.58** 이다.
→ **Cl-rich·단일금속 영역은 P-free argyrodite 에서 죽은 땅**이라는 실측 증거. P-included 쪽 15개도 마찬가지로
0.001–0.92 mS/cm 로 전부 낮다.

⚠ **이 절단이 뒤의 성공을 상당 부분 만들었다.** 5라운드 최적해가 있는 곳은 사람이 미리 "여기 근처"라고
지정한 영역 안이다. 아래 §7.4 의 enrichment 를 읽을 때 반드시 같이 봐야 하는 조건이다.

| 결정변수 | P-free | P-included |
|---|---|---|
| 금속자리 | Ge–Si–Sb 삼각형, **세 꼭짓점 절단** | P–As–Sb–Si 사면체, **Si 쪽으로 치우치고 Si 꼭짓점 절단** |
| 할라이드 | I–Br–Cl 삼각형, **I 쪽으로 대폭 축소** (I₀.₈Br₀.₂ ~ I₀.₈Cl₀.₂ 변) | **I–Br 이원, Br ≤ 0.5** (Cl 은 문헌 근거로 배제) |
| α (= 할라이드 총량) | **0.8–1.5** | **0.5–1.5** |
| 소성온도 | 450 / 550 °C (12 h, 승온 5 °C/min) | 425 / 450 °C |
| 냉각 | 급랭(air quenching) / 1.5 °C·min⁻¹ | 급랭 / 1 °C·min⁻¹ |

### 5.2 P-free 라운드 진행 (`Fig. 2a,b` top · `Table S1`)

`Fig. 2a`(top) 를 실제로 보면 라운드별 20점이 색으로 구분돼 세로로 뿌려져 있다 — 1라운드는 바닥(0~2)에
깔려 있고 딱 하나가 3.96 에 떠 있다. 3라운드에서 구름 전체가 3~5 로 올라오고, 4라운드에서 **아래로 다시
퍼진 뒤**(0.2~5.3), 5라운드에서 2.3~6.4 로 좁고 높게 모인다. 저자는 이 4라운드 확산을 *"exploration ↔
exploitation 의 균형"* 이라고 읽는다. **digest 판정: 4라운드 확산의 진짜 원인은 탐색이 아니라 재측정이다**
(§10.1 — 4라운드는 3라운드와 조성이 같다).

digest 계산 (SI 전수, 논문 미보고):

| 라운드 | n | max σ | **평균 σ** | 중앙값 | ≥3 mS/cm | ≥5 | ≥6 |
|---|---|---|---|---|---|---|---|
| 1 (무작위) | 20 | 3.96 | **0.641** | 0.29 | **1** | 0 | 0 |
| 2 | 20 | 4.16 | 1.233 | 0.59 | 2 | 0 | 0 |
| 3 | 20 | 5.38 | 3.322 | 3.50 | 14 | 2 | 0 |
| 4 | 20 | 5.95 | 2.479 | 2.59 | 7 | 2 | 0 |
| 5 | 20 | **6.38** | **4.584** | 5.00 | **15** | **10** | 4 |

`Fig. 2b`(top) 의 두 곡선이 정확히 이 표의 max·평균이다 (figure-read 로 확인: 평균 ≈0.65→1.25→3.3→2.5→4.6,
위 계산과 소수 둘째 자리까지 일치).

### 5.3 P-included 라운드 진행 (`Fig. 2a,b` bottom · `Table S3`)

| 라운드 | max σ | 평균 σ | ≥3 mS/cm |
|---|---|---|---|
| 1 | 2.21 | 0.840 | 0 |
| 2 | 4.85 | 1.432 | 1 |
| 3 | 4.77 | 2.349 | 7 |
| 4 | 5.39 | 3.571 | 13 |
| 5 | **5.63** | **4.427** | **17** |

P-included 는 **평균이 단조증가**한다(P-free 와 달리 4라운드 함몰이 없다) — 이것도 §10.1 의 해석을 지지한다
(P-included 에서는 전체 재측정이 트리거되지 않았다).

`Fig. 2d`(bottom) 의 확대 레이더차트를 보면 **Br 이 0.2 → 0.1 미만으로 줄고 I 가 0.5 → 1.5 로 커진다**.
금속자리에서는 **P 와 As 가 안쪽(0 근처)으로 수축**한다. 결과가
`Li₆.₄₉₉P₀.₀₀₈Sb₀.₃₀₇As₀.₀₃₀Si₀.₆₅₆S₄.₈₄₃I₁.₀₅₉Br₀.₀₉₈` — **P 0.008, As 0.030 = 사실상 P-free Si-Sb 이성분**.
저자는 이걸 "알려진 최적을 사람 없이 재발견했다"는 성공 증거로 쓰고, 동시에 **신규성이 없으므로 버린다.**

### 5.4 ★ 두 EIS 프로토콜 — 13.02 는 7.45 와 같은 물건이 아니다 (`Fig. 3`)

`Fig. 3a` 를 보면 왼쪽 "Conventional Cell" 은 **295 MPa 로 눌러 펠릿을 만든 뒤 압력을 빼고** 측정,
오른쪽 "Pressurized Cell" 은 **375 MPa 를 EIS 내내 유지**([Zhou19] 방식)한다. 이 논문의 가압 측정은
[Zhou19] 보다 낮은 **295 MPa** 로 했다(그래서 저자는 "같은 조건이면 10–20% 더 나올 것"이라고 쓴다).

| 항목 | 관행(conventional) | 가압(Zhou) |
|---|---|---|
| 성형 압력 | 295 MPa, 2 min, In 포일 사이 | 동일 |
| 측정 중 압력 | **0** | **295 MPa 유지** |
| 펠릿 두께 / 밀도 | ≈730 µm / **≈2.06 g/cm³** | ≈695 µm / **≈2.17 g/cm³** |
| 저자 권고 | ⭕ **이쪽을 쓰라** (산업 관행 + 무가압 구동 셀 현실) | ⚠ 과대평가 |

`Fig. 3c` 는 두 프로토콜의 변환 관계다 — x=관행, y=가압. 빨간 점 7개(P·Cl 기반 "단단한" argyrodite)와
파란 점 5개(P-free 요오드 "무른" 계열)가 **기울기가 다른 두 직선**을 이룬다. 논문은 이를 *"moderate slope,
small RMSE"* vs *"much steeper slope, higher RMSE"* 라고 정성적으로만 쓴다. **digest 계산** (`Table S4` 12점
전수 최소제곱):

| 계열 | 기울기 | 절편 | RMSE | R² | 가압/관행 배율 |
|---|---|---|---|---|---|
| 단단한 P·Cl argyrodite (n=7) | **1.181** | +0.824 | 0.223 | 0.986 | 1.30–1.64 (평균 1.44) |
| 무른 P-free Ge-Si-Sb 요오드 (n=5) | **2.010** | −1.467 | 0.708 | 0.776 | 1.57–1.94 (평균 1.78) |

⇒ **문헌 σ 를 우리가 인용할 때의 실무 규칙**: 프로토콜이 다르면 **1.3–1.9배** 차이가 난다. 무른 계열일수록
격차가 크고 재현성도 나쁘다(R² 0.78). 이 논문 하나 안에서도 A1 은 **7.45 또는 13.02** 이며,
**"13.02 mS/cm 급 신규 argyrodite"** 라고만 쓰면 그건 [Zhou19] 프로토콜 값이다.

### 5.5 조성 단순화 — 사람이 끼어든 자리 (`Table 1`)

PSO 최적해의 Br 0.050 · Cl 0.036 을 **사람이 판단해서 0 으로 만들고** α 를 0.9–1.25 로 격자화해
6개를 따로 합성했다. 근거는 *"Br·Cl 이 라운드마다 반씩 줄고 있었다"* + *"더 돌리면 돈만 든다"*.
결과 (`Table 1`, 전부 450 °C + 급랭):

| α | 조성 | σ (관행) |
|---|---|---|
| 0.9 | Li₆.₇₂₅…S₅.₁I₀.₉ | 4.96 |
| 1.05 | Li₆.₅₇₅…S₄.₉₅I₁.₀₅ | 6.96 |
| 1.10 | Li₆.₅₂₅…S₄.₉I₁.₁ | 6.36 |
| 1.15 | Li₆.₄₇₅…S₄.₈₅I₁.₁₅ | 5.99 |
| **1.20** | **Li₆.₄₂₅…S₄.₈I₁.₂** | **7.45** ← A1 |
| 1.25 | Li₆.₃₇₅…S₄.₇₅I₁.₂₅ | 5.63 |

⚠ α–σ 관계가 **단조가 아니다**(6.96 → 6.36 → 5.99 → **7.45** → 5.63). 1.05 와 1.20 두 봉우리 사이의
1.10·1.15 함몰이 실재하는 물리인지 측정잡음인지 **이 데이터로는 구분 불가** — 반복 측정이 없다.
(§10.1 의 재현성 문제를 감안하면 잡음일 가능성이 상당하다.)

### 5.6 DFT/AIMD 검증 (`Fig. 4` · `Table 2` · `Table S5`)

세 조성만 계산했다: **A1**(Ge-Si-Sb), **A2**(Si₀.₇Sb₀.₃, [Zhou19]), **A3**(Si₀.₅Sb₀.₅, [Zhou19]).

**(a) 전자구조** — `Fig. 4a` 는 밴드구조(Γ–X–Y|L–Γ–Z|N–Γ–M|R–Γ)와 DOS 를 같이 그린다.
셋 다 0 eV 아래 조밀한 가전자대, 위로 **figure-read ≈ 2.2 eV 지점부터 전도대**. 즉 셋 다 wide-gap 절연체.
⚠ **본문·SI 어디에도 gap 수치가 없다.** 우리 comp1 2.066 / modelc 2.099 eV 와 **"둘 다 wide-gap"** 이상으로
비교하면 안 된다 (§7).

**(b) ESW / grand-potential** — `Fig. 4b`. y축 = Voltage vs Li/Li⁺ (1.1–2.3), 각 전압대의 분해상들이
박스로 그려지고, **초록 띠 = SSE 자신이 안정한 구간**이다. 그 띠가 **머리카락처럼 얇다** — 셋 다
**2.003 → 2.025 V, 폭 0.022 V**(`Table S5` 로 확인. 본문은 "0.01–0.03 V"). 저자 해석:
*"상용 argyrodite 도 이론 창은 원래 이렇게 좁다. 실제로 작동하는 건 SEI 덕분"* [51–53].
A1 만의 특징은 오른쪽 주황 화살표 — **Li₄GeS₄ 가 1.622–2.16 V 구간에 나타난다**(A2/A3 는 Li₄SiS₄ 만).
이게 저자가 주장하는 Ge 이점의 열역학적 근거다.

**(c) AIMD Arrhenius** — `Fig. 4c`. logD (cm²/s) vs 1000/T. **채워진 점 4개**(1000/T ≈ 0.83·1.0·1.25·1.67
= **1200·1000·800·600 K**)와 **빨간 빈 원 1개**(1000/T=3.33 = 300 K, **외삽점**). 직선 외삽으로
σ₃₀₀K = 15.79 / 15.49 / 11.41 mS/cm.
- **digest 계산**: 기울기에서 **Ea ≈ 0.20 eV** (figure-read, 본문 미보고).
- `Fig. S5` 의 MSD 곡선(0–250 ps)을 실제로 보면 **600 K 곡선이 직선이 아니다** — A1 은 60–100 ps 구간에
  평평한 구간(plateau)이 있고 ~190 ps 에서 계단식으로 뛴다. A3 의 800 K 곡선도 100–150 ps 에 평탄부가 있다.
  **= 저온에서 hop 사건 수가 부족하다는 전형적 신호.** 그런데 저자는 **250 ps 전체를 한 번에 선형회귀**한다.

**(d) 계산 vs 실험** (`Table 2`)

| | A1 | A2 | A3 |
|---|---|---|---|
| 계산 σ₃₀₀K | 15.79 | 15.49 | 11.41 |
| 실험 σ | **13.02** (가압, 이 논문) | **11.2** ([Zhou19] 가압) | **7.8** ([Zhou19] 가압) |
| 계산/실험 | 1.21 | 1.38 | 1.46 |

저자는 *"과대평가는 AIMD 의 통상적 현상"* [55,56] 이라고 넘어간다. **순위(A1>A2>A3)는 계산·실험 일치.**
⚠ 단, 저자 자신이 권고한 관행 프로토콜 값(A1 = 7.45)으로 보면 계산/실험 = **2.1배**가 된다.
**즉 "계산과 실험이 잘 맞았다"는 그림은 자기가 권장하지 않는 프로토콜을 골라야 성립한다.**

### 5.7 Ge 효과 — 셀 레벨 (`Fig. 5`)

`Fig. 5a` LSV (SS|Li-In|SSE|SSE+CF|SS, 0.1 mV/s, OCV≈0.78 V vs Li-In 에서 양방향 스캔):
A2(검정)는 OCV 아래로 내려가자마자 완만한 환원 전류가 흐르다 **−0.62 V 에서 급락**.
A1(빨강)은 −0.6 V 부근까지 **거의 0** 이다가 Li 도금으로 급락. 산화쪽은 둘 다 **figure-read ≈ 1.8–2.0 V
vs Li-In (= 약 2.4–2.6 V vs Li/Li⁺)** 부터 전류가 올라오고 2.3 V 에서 A1 이 오히려 약간 크다(≈9 vs 7 µA/cm²).
→ **Ge 의 이득은 음극(환원)쪽이지 산화쪽이 아니다** — 그림이 본문 주장("cathodic stability 향상, anodic 유지")과
일치한다.

`Fig. 5b` 대칭셀(SS|Li|SSE|Li|SS) 3단 전류밀도(0.02 / 0.1 / 0.2 mA·cm⁻², 각 0.01/0.05/0.1 mAh·cm⁻², 50 h씩):
A1 은 ±5 → ±10 mV 로 평탄, A2 는 ±10 → **±20에서 ±30 mV 로 계속 커진다**(figure-read). 전류밀도가 클수록 격차가 벌어진다.

`Fig. 5c` Li|SSE|TiS₂ 풀셀 200 사이클 1C(=240 mA/g), 1.0–2.8 V: A1 160→138 (86%), A2 147→89.6 (61%).
`Fig. 5d` 율속: 0.1 C 235 → 1 C 161 → 0.1 C 복귀 234 mAh/g, CE 는 첫 사이클과 율속 전환 직후 빼면 ≈100%.

저자 해석: ① **Li₄GeS₄ 라는 "괜찮은 분해산물"** 이 보호막이 된다 ② **Ge⁴⁺ 의 전자친화도가 Si⁴⁺보다 낮아
환원 경향이 낮다.** ⚠ ②는 **본문에 계산·측정 근거가 없는 정성 논증**이다(전자친화도 값 미제시).

---

## 6. Figure set ★

> ⭕ = 실제로 열어서 본 그림 · ⛔ = 안 본 그림. 크로핑 위치: `litdb/figures/cho2025_multicompositional_argyrodite_experimental_active_learning/`

| Fig | 내용 (무엇을 보여주나) | 우리 활용 |
|---|---|---|
| 1a,b | ⭕ 두 탐색공간의 설계도 — 금속 삼각형/사면체 + 할라이드 삼각형/이원선 + α 막대 + 공정조건 막대. 꼭짓점 절단이 그림에 명시 | **탐색공간 설계도를 그림 1로 내는 서식** — 우리 273개 캐스케이드도 "무엇을 왜 잘랐나"를 이 형식으로 그려야 한다 |
| 1c,d | ⭕ 5라운드 수렴 애니메이션(정지화). 점 구름이 라운드마다 수축, 각 라운드 최고점은 빨강 | 라운드별 "구름 수축"이 AL 이 작동했다는 **가장 설득력 있는 시각 증거**. 우리 cascade 는 이 그림을 만들 데이터가 없다(라운드 개념 부재) |
| 2a | ⭕ 라운드별 σ 전체 분포 산점도 (P-free top / P-included bottom) | ★★ **분포를 다 보여주는 것 = enrichment 를 남이 계산할 수 있게 하는 것.** 우리가 39설계 front 만 내는 것과 대비 |
| 2b | ⭕ 라운드별 max·평균 σ. P-free 평균이 4라운드에 함몰(2.5) 후 5라운드 4.6 | 그 함몰이 §10.1 의 단서다 — **그림이 스스로 이상을 신고하고 있다** |
| 2c,d | ⭕ 조성 진화 레이더차트(라운드별 평균 조성). d 의 확대 삽입도에서 Br·Cl 소멸이 보인다 | 조성 수렴을 보이는 값싼 서식. ⚠ 저자도 "평균일 뿐 특정 조성 아님"이라고 캡션에 못박음 |
| 3a | ⭕ 두 EIS 프로토콜 모식도 (295 MPa 성형 후 제압 vs 375 MPa 유지) | **σ 인용 전에 프로토콜을 먼저 묻는 습관**의 근거 그림 |
| 3b,c | ⭕ 프로토콜 간 변환. 단단한 계열 기울기 1.18(R² 0.99) vs 무른 계열 2.01(R² 0.78) — digest 계산 | ★ 문헌 σ 를 우리 표에 올릴 때 **1.3–1.9배 프로토콜 계수**를 명시하는 근거 |
| 4a | ⭕ 밴드구조 + DOS. 셋 다 figure-read ≈ 2.2 eV gap, 수치 미보고 | 우리 gap(2.066/2.099)과 **"둘 다 wide-gap"** 이상 비교 금지 |
| 4b | ⭕ ESW + grand-potential 상도. 초록 띠(안정구간)가 0.022 V 로 극히 얇음. A1 만 Li₄GeS₄(주황) 등장 | ★ 우리 `get_element_profile` 산출물과 **같은 기계**. 다만 상 집합(GNoME 49종 포함)이 달라 절대 비교 금지 (§10.4) |
| 4c | ⭕ AIMD Arrhenius (600–1200 K 4점 + 300 K 외삽 1점). Ea figure-read ≈ 0.20 eV | 우리 MLIP-MD(600/800/1000 K 3점)와 **온도점 구성이 다르다** — 1200 K 포함이 기울기를 낮출 수 있다 |
| 5a | ⭕ LSV. A2 는 −0.62 V 급증, A1 은 무전류. 산화쪽은 둘 다 ≈1.8–2.0 V vs Li-In | Ge 이득이 **환원쪽 전용**이라는 그림 증거 |
| 5b | ⭕ 대칭셀 3단 전류밀도. A2 만 과전압이 계속 커짐 | 열역학 ESW 가 0.022 V 여도 셀은 돈다 = **속도론이 지배**하는 사례 |
| 5c,d | ⭕ 풀셀 200 사이클(86% vs 61%) + 율속 | σ 최적화가 **셀 수명까지 따라온** 사례 (인과는 아님, §10.6) |
| Table 1 | ⭕(텍스트) 단순화 계열 6종 σ | α–σ 비단조성 |
| Table 2 | ⭕(텍스트) AIMD vs 실험 σ | 계산/실험 1.2–1.5배 |
| S1 | ⭕ 탐색공간 **밖** 예비 시료 30종 위치 + σ | ★ **"왜 여기를 잘랐는가"를 데이터로 남기는 서식** — 우리 캐스케이드 Stage 01 절단에 그대로 필요 |
| S2 | ⭕ P-free 전 엔트리 XRD (5라운드 × 20). 1라운드는 잡peak·비정질 배경, 5라운드는 깨끗한 argyrodite | ★ **목적함수에 안 넣은 상순도가 σ 최적화의 부수효과로 좋아졌다** — 우리 다목적 논쟁에 쓸 실증 |
| S3 | ⭕ A1 Rietveld (F-43m, a=10.3635 Å, χ²=1.30). 차이곡선이 24°·30° 부근만 튄다 | I 가 4a 100% + 4c 20% → **S/I 무질서**. 우리 무질서 처리 논의의 실험 앵커 |
| S4 | ⛔ **안 봤다** — P-included XRD (논문이 버린 계, S2 와 같은 형식) | — |
| S5 | ⭕ MSD 곡선 3조성 × 4온도, 0–250 ps. **600 K 곡선에 평탄부·계단** | ★★ **우리 MSD 창 규약(2–50 ps, 자유절편)의 정당성 증거** — 이들은 250 ps 전체를 원점부터 회귀한다 (§10.3) |
| Table S1 | ⭕(텍스트) P-free 5라운드 × 20 엔트리 전수 조성·공정·σ | ★★★ **이 논문에서 우리에게 가장 값진 자산.** enrichment(§7.4)·재현성 모순(§10.1) 재계산의 원천 |
| Table S3 | ⭕(텍스트) P-included 5라운드 × 20 엔트리 전수 | 평균이 단조증가(4라운드 함몰 없음) = §10.1 해석의 대조군 |
| Table S2 | ⭕(텍스트) Rietveld 상세 | — |
| Table S4 | ⭕(텍스트) 프로토콜 대조 12종 | §5.4 회귀의 원천 |
| Table S5 | ⭕(텍스트) 분해반응 전수 (A1 28단계·A2 22·A3 17) | 우리 ESW 반응식과 형식 비교 |

---

## 7. 우리 DFT / 우리 캐스케이드 대비 ★ → `our_dft_baseline.md`, `db/properties/codoping_ml_v2_meta.json`

### 7.1 검증 형식 — **사용자 질문 4번**

| 검증 항목 | 이 논문 | 우리 캐스케이드 | 판정 |
|---|---|---|---|
| **train/test 분할** | ⛔ **개념 자체가 없다** (학습기가 없으므로) | pair-LOOCV / **LODO**(도펀트 통째) / L2DO | ⭕ **우리가 낫다** — 단, 비교 범주가 다르다 |
| **hold-out** | ⛔ 없음 | ⛔ 없음 | ⚠ 양쪽 다 없음 |
| **group-out** | ⛔ 해당 없음 | ⭕ LODO −0.1805 | ⭕ 우리 |
| **enrichment / hit rate** | ⛔ **보고 안 함** (계산은 가능 — §7.4) | ⭕ ordering 3.35× (p=0.010) · **discovery 1.22× (p=0.426)** | ⭕ 우리 (숫자를 냈고, 그게 유의하지 않다는 것도 냈다) |
| **무작위 대조군** | 🔶 **라운드 1 이 사실상 랜덤 표본**(n=20, 같은 공간) — 병렬 랜덤 팔은 없음 | ⛔ 없음(사후 순열검정만) | 🔶 **이들이 조금 낫다** — 랜덤 표본이 *실측*으로 존재한다 |
| **prospective(사전) 검증** | ⭕⭕ **루프 전체가 prospective 다.** 예측→합성→측정이 5번 닫혔다 | ⛔ **0/270 미실행** | ⭕⭕ **이들이 압도적으로 낫다** |
| **오라클 잡음 계측** | ⭕ **엘리트 복제본으로 라운드마다** (>5% 면 전체 재측정) | 🔶 modelc 3-seed 0.197±0.032 **일회성** | ⭕ 이들이 낫다 (설계로 박아 넣었다) |
| 그 잡음 계측의 **결과** | 🔴 **주장(±3%)이 SI 와 모순** (§10.1) | — | 🔴 이들 실패 |
| **통계 검정 (p-값)** | ⛔ 0건 | ⭕ 순열검정 p 보고 | ⭕ 우리 |
| **시드 반복(알고리즘)** | ⛔ PSO 1회만 | ⛔ `random_state=42` 1회 | ⚠ 양쪽 다 없음 |
| **사전등록 / estimand 카드** | ⛔ 없음 | ⭕ `cascade_d_rel_estimand_2026_09_08.json` (결과 보기 전 비준) | ⭕ 우리 |
| **데이터 공개** | ⭕ SI 표에 **200 엔트리 전수** + PSO 코드 GitHub | ⭕ CSV + provenance + sha256 | ⭕ 양쪽 다 |

> **한 줄 판정**: 우리는 **정직한 평가**를 가졌고 이들은 **닫힌 고리**를 가졌다.
> 우리가 부러워해야 할 것은 이들의 통계가 아니라 **"예측을 실행해서 확인까지 갔다"** 는 사실 하나다.

### 7.2 물성 대조 (⛔ 절대값 병치 금지 — 방법이 다르다)

| 항목 | 이 논문 | 우리 (comp1 / modelc) | 차이 / 이유 |
|---|---|---|---|
| σ_RT | **7.45 (관행) / 13.02 (가압) mS/cm** — 실험 EIS | **우리는 실험 σ 가 없다** | ⛔ 비교 대상 자체가 없음. 우리는 MLIP-MD 의 D 와 Ea 만 |
| Ea | figure-read ≈ **0.20 eV** (AIMD-PBE, 600–1200 K 4점, 1궤적) | **0.253 / 0.224 eV** (MLIP-UMA, 600/800/1000 K, 단일궤적) · modelc 3-seed **0.197±0.032** | ⚠ **나란히 쓰지 마라**: 힘 계산(PBE vs UMA) · thermostat(Nosé vs Langevin) · dt(1 vs 2 fs) · **MSD 창(250 ps 전체 vs 2–50 ps)** · 온도점(1200 K 포함 vs 미포함) 5중으로 다르다. 우연히 modelc 3-seed 하한과 겹치지만 **의미 없는 일치** |
| D(600 K) | digest 계산 ≈ **3×10⁻⁶ cm²/s** (`Fig. S5` 종점) | comp1 **3.09×10⁻⁶** / modelc **7.90×10⁻⁶** | 자릿수 일치. ⛔ 조성도 방법도 다르므로 "우리 comp1 과 같다"고 쓰면 안 된다 |
| Band gap | figure-read ≈ **2.2 eV** (PBE, 수치 미보고) | 2.066 / 2.099 eV (**fixed-occ nscf 고유값**) | ⛔ 그림 판독 vs 고유값 — **"둘 다 wide-gap"** 이상 금지 |
| 산화 onset | **2.025 V** vs Li/Li⁺ (평형, 86종 상 집합) | **2.256 V** (GG set) / 2.14 (LiS4 포함) | 🔶 **같은 기계(grand-potential), 다른 상 집합·다른 화학.** 0.2 V 차이를 물질 차이로 읽으면 안 된다 |
| 환원 한계 | **2.003 V** (!) | **1.242 V** | 🔴 **이건 진짜 화학 차이일 가능성이 높다** — Sb⁵⁺/Si⁴⁺/Ge⁴⁺ 는 P⁵⁺ 보다 훨씬 잘 환원된다. `Table S5` 에서 1.794 V 부터 이미 Li 를 먹는다. **σ 를 위해 P 를 버리면 음극쪽 열역학 창을 통째로 내준다** |
| ESW 폭 | **0.022 V** | ≈1.0 V (1.242–2.256) | 위와 같은 이유 |
| 기계적 물성 | ⛔ 측정·계산 없음 (다만 "P-free 요오드계가 무르다"는 정성 언급 + `Fig. 3c` 기울기가 간접 증거) | E_VRH 22.06 / 27.66 GPa | 🔶 `Fig. 3c` 의 기울기 2.01 이 **"무르다"의 정량 대리지표**가 될 수 있다 (digest 계산) |

### 7.3 계산 방법 대조

| 항목 | 이 논문 | 우리 | 비고 |
|---|---|---|---|
| code | **VASP 6.3** | QE (DFT) + UMA/fairchem (MD) | |
| functional | PBE, PAW, **620 eV**, **3×3×1** k-mesh on **1×1×2 supercell** | PBE | AIMD 의 k-mesh 는 **미기재** |
| 수렴 | E < 10⁻⁵ eV, F < 0.01 eV/Å, **격자·셀형상까지 완전 이완** | — | |
| **무질서 처리** | ★ **Coulomb 에너지 전수 열거 → 하위 30 → DFT 재채점 → 최저 1개** | 실험 점유 decorate / 단일 배열 | **§7.5 에서 따로 다룬다 — 우리가 가장 크게 배울 것** |
| 배열 수 | A1 **35,013,760** · A2 **3,639,956** · A3 **405,645,050** 전수 Coulomb 계산 | — | 도구: **Okhotnikov 2016** (*J. Cheminform.* 8, 17 = `supercell` 프로그램) |
| MD | **AIMD**: NVE 2 ps 승온 → **NVT Nosé-Hoover, 250 ps, dt 1 fs**, 600·800·1000·1200 K | **MLIP-MD**: Langevin NVT, dt 2 fs, friction 0.02, 평형 5 ps + 생산 200 ps, 600/800/1000 K | |
| MSD 회귀 | **250 ps 전체 선형회귀** (Deng et al. 2017 방식). 대안으로 5×50 ps 분할(He et al. 2018)도 해봤고 "고온에서 분산이 크다"고 보고, **전체 회귀를 채택** | **2–50 ps 고정 창 + 자유절편** (규약) | 🔴 **정면으로 반대되는 선택.** 그들은 긴 창이 "기울기 표준오차가 작아서" 좋다고 했는데, **표준오차가 작은 것과 편향이 없는 것은 다른 문제다** (§10.3) |
| ESW | pymatgen + **MP 37 + Google DeepMind(GNoME) 49 = 86 경쟁상** + 신규 Li₄SiS₄ 구조 | pymatgen `get_element_profile`, GG 상집합 | 상 집합이 다르면 창이 다르다 |
| 시드 반복 | ⛔ 1 궤적/온도 | ⛔ 단일 궤적 (modelc 만 600 K 3-seed) | ⚠ 양쪽 다 부족 |

### 7.4 ★ digest 가 계산한 enrichment — **사용자 질문 5번** (논문은 이걸 보고하지 않았다)

> ⛔ **이 표의 숫자는 논문의 주장이 아니라 우리가 `Table S1` 에서 재계산한 것이다.** 인용할 때 반드시 그렇게 밝힌다.

**정의**: 라운드 1 = 같은 탐색공간에서의 **완전 무작위 표본 20개** → 이것이 내부 랜덤 베이스라인이다.

| 지표 | 라운드 1 (랜덤) | 라운드 5 (PSO) | **enrichment** |
|---|---|---|---|
| hit rate (σ ≥ 3 mS/cm) | **1/20 = 5%** | **15/20 = 75%** | **15×** |
| hit rate (σ ≥ 5) | 0/20 = 0% | 10/20 = 50% | ∞ (분모 0) |
| 평균 σ | 0.641 | 4.584 | **7.2×** |
| max σ | 3.96 | 6.38 | 1.61× |
| P-included: hit rate (≥3) | 0/20 | 17/20 = 85% | ∞ |
| P-included: 평균 σ | 0.840 | 4.427 | 5.3× |

**⚠ 공정 변수 교락을 뺀 값** — 라운드 1 의 20개 중에는 550 °C 등 나쁜 공정이 섞여 있다(그 4개의 평균은 0.003).
5라운드는 전원 450 °C+급랭이므로, **공정을 고정하고 비교해야 조성 탐색의 순수 이득이 나온다**:

| 비교 | hit rate (≥3) | 평균 σ |
|---|---|---|
| 라운드 1 중 **450 °C+급랭만** (n=6) | 1/6 = **17%** | **1.00** |
| 라운드 5 (전원 450 °C+급랭, n=20) | 15/20 = **75%** | **4.58** |
| **보정 enrichment** | **4.5×** | **4.6×** |

⇒ **정직한 수치는 15× 가 아니라 ≈4.5×** 다. 나머지 이득의 상당 부분은 **"공정 변수를 옳게 고정한 것"**
에서 왔다. 이것 자체가 우리에게 큰 교훈이다 (§8 ②).

**통계적 유의성**: 1/6 vs 15/20 는 Fisher 정확검정으로 대략 p ≈ 0.01 수준이지만
(digest 추정, 정밀 계산 미실시), **라운드 5 는 라운드 1 과 독립 표본이 아니다**(같은 궤적의 후손).
따라서 이 p 를 우리 `discovery enrichment 1.22×, p=0.426` 과 **같은 표에 놓으면 안 된다** — 우리 것은
독립 순열검정이고 이건 자기상관 있는 시계열의 앞뒤 비교다.

### 7.5 ★ 무질서 처리 — 우리가 당장 훔칠 수 있는 것

우리가 argyrodite 무질서를 다루는 방식은 "실험 점유로 decorate 한 단일 배열" 이거나 SQS 다.
이들은 **완전히 다른 길**을 갔고, 그게 값싸고 재현가능하다:

1. **모든 배열을 열거한다** — Li 48×24g + 96×48h, 금속 8×4b, 할라이드/S 자리까지 곱해서
   A1 3.5×10⁷, A3 **4.06×10⁸** 개.
2. **각 배열의 Ewald(Coulomb) 에너지를 계산한다** — 배열당 **수 ms**. 4억 개도 돈다.
3. **하위 30개만** DFT 이완·에너지 → 그 중 최저를 AIMD 입력으로.
4. 근거: **[48] Lee et al. RSC Adv. 2022, 12, 31156** 이 argyrodite 에서 Coulomb 에너지 ↔ DFT 총에너지가
   선형임을 보였다.

⚠ 이 방법의 약점도 분명하다: ① Coulomb 은 공유결합성·분극을 모른다 ② 30개는 임의 컷 ③ **최저에너지
배열 하나만 MD 에 쓴다 = 무질서 앙상블이 아니라 특정 배열의 D 를 잰다.** 우리 `D_rel` 도 같은 병을
앓고 있으므로(설계당 1 배열), 이건 **우리가 이들보다 낫지 않은 지점**이다.

---

## 8. 적용 인사이트 — **우리 cascade 재설계에 무엇을 넣나**

### ① 오라클 잡음 계측을 **루프 안에** 박는다 (가장 값싸고 가장 중요)
이들은 라운드마다 **직전 최고를 그대로 다시 합성·측정**해서, 그 값이 5% 넘게 튀면 **그 라운드 전체를
다시 잰다**. 우리 대응물은 명확하다 — **라운드마다 host(comp1 또는 modelc) 를 새 시드로 다시 돌린다.**
D*(host) 가 라운드 간 X% 이상 흔들리면 그 라운드의 D_rel 을 신뢰하지 않는다.
우리는 `D_rel = D*(design)/D*(host)` 로 이미 host 를 분모에 두고 있으므로 **추가 비용이 라운드당 MD 1~3개뿐**이다.
(⚠ 그리고 이 논문이 그 계측을 하고도 **결과를 정직하게 못 썼다**는 것을 §10.1 에서 배운다 — 계측만으로는 부족하고
**계측 결과가 규칙을 발동시켰는지 로그로 남겨야** 한다.)

### ② **설계 변수에 "공정/설정"을 넣는다** — 우리에겐 셀·시드·창이 그 자리다
이들이 얻은 이득의 절반 이상이 조성이 아니라 **소성온도·냉각률**에서 왔다(§7.4).
우리 캐스케이드의 대응물은 화학이 아니라 **계산 설정**이다: 셀 크기(2×2×2 라벨 안에서 48–56 원자로 흔들림),
도펀트 배치 배열, 시드. 지금 우리는 이것들을 **잡음으로 취급해 평균내지만**, 이들의 교훈은
*"통제할 수 있는 변수를 잡음으로 두면 신호가 그만큼 묻힌다"* 이다.
→ 최소한 **셀·배열을 D_rel 의 조건으로 선언**(cell-conditioned 는 이미 카드에 있다)하고,
가능하면 **배열을 설계변수로 승격**한다.

### ③ **라운드 1 을 랜덤 20개로 시작하면 enrichment 가 공짜로 생긴다**
우리가 `discovery enrichment 1.22× (p=0.426)` 밖에 못 낸 이유 중 하나는 **랜덤 대조 표본이 실측으로
존재하지 않기 때문**이다(순열검정은 사후 재배치일 뿐). 이 논문처럼 **1라운드를 의도적으로 무작위 20개로
쓰면**, 그 20개가 그대로 랜덤 팔이 되고 이후 모든 라운드의 hit rate 를 거기에 나눌 수 있다.
**비용은 MD 20개.** 이건 지금 당장 할 수 있다.

### ④ 대리모델 없이도 닫힌 고리는 돈다 — **우리 예측기의 LODO −0.18 은 AL 을 막는 이유가 아니다**
이 논문에 surrogate 가 없다는 사실이 중요한 이유가 여기 있다. **일반화되는 예측기가 없어도**
"목적함수를 직접 재는 오라클 + 지역 탐색 규칙" 만으로 5라운드에 4.5배 enrichment 가 나왔다.
우리 처지가 정확히 그렇다 — 예측기는 LODO 에서 랜덤 이하지만, **오라클(UMA MD)은 싸다**(설계당 수 시간).
⇒ **"예측기를 고쳐서 AL 을 하자"가 아니라 "예측기를 대리모델에서 빼고 MD 를 오라클로 직접 돌리는 PSO/CMA-ES"**
가 실현가능한 1안이다. `kb/reviews/litdb_dopant_sota_2026_09_09.md` §안 C 가 지적한 위험
(*"초기 라벨이 UMA 라 편향이 증폭된다"*)은 여전히 유효하지만, **그 위험은 surrogate 를 쓸 때 더 커진다**
(surrogate 는 편향을 학습해서 재생산한다). 오라클 직접 방식은 편향이 **증폭되지 않고 상수로 남는다.**

### ⑤ 목적함수에 안 넣은 것도 따라올 수 있다 (그러나 우연이다)
`Fig. S2` 에서 라운드가 갈수록 XRD 가 깨끗해진다 — 상순도를 목적함수에 안 넣었는데도.
저자는 이걸 자랑하지만 **인과가 아니다**: 불순물이 많으면 σ 가 낮으니 σ 최적화가 상순도를 **간접 선택**했을 뿐.
우리 D_rel 도 같은 논리로 "안정성이 따라올 것"이라고 기대하면 안 된다 — **D 는 안정성과 그런 상관이 없다.**

### ⑥ Sb/Ge/Si 로 P 를 대체하면 **환원 열역학을 통째로 내준다**
`Table S5` 에서 A1 은 **2.003 V 부터** 이미 환원된다(우리 LPSCl 계열은 1.242 V). 그런데 LSV 에서는
A1 이 A2 보다 훨씬 멀쩡하다. **= 열역학 창이 아니라 분해산물의 성질(Li₄GeS₄ 부동태)이 셀을 결정한다.**
우리가 산화 4축을 나눠 놓았듯이, **환원쪽도 "열역학 한계"와 "분해산물 부동태화"를 분리해서 말해야 한다.**

---

## 9. 인용 가능 문장 (deck/paper 용)

- "Cho et al. (*Small* 2025) closed an experimental active-learning loop on Li-argyrodite: five PSO rounds × 20 syntheses, with the measured room-temperature ionic conductivity itself as the objective function — no surrogate model was used."
- "Their optimum, Li₆.₄₂₅Ge₀.₂₅Si₀.₃₇₅Sb₀.₃₇₅S₄.₈I₁.₂, reaches 7.45 mS cm⁻¹ under a pressure-released EIS protocol and 13.02 mS cm⁻¹ when pressure is maintained during the measurement (295 MPa)."
- "Firing temperature and cooling rate were included as decision variables alongside composition; the algorithm converged to 450 °C + air quenching within two rounds."
- "The PSO search independently rediscovered the known Sb/Si = 3/7–4/6 optimum of Zhou et al. without human input, which the authors use as their validation."
- ⚠ **다음은 논문의 문장이 아니라 우리 재계산이다 — 그렇게 밝히고 쓸 것**:
  "Recomputing their Supporting Table S1, the hit rate for σ ≥ 3 mS cm⁻¹ rises from 1/20 in the random first swarm to 15/20 in the fifth (15×); restricting both to the converged processing condition (450 °C + quench) the enrichment is ≈4.5×."

---

## 10. ★ 주의 / 한계 — 비판적 검토 (over-claim 방지)

### 10.1 🔴🔴 **재현성 주장(±3%)이 자기 SI 와 정면충돌한다** — 이 digest 의 최대 발견

본문 §2.2 는 이렇게 쓴다:
> *"If the σ_Li value of the duplicated (inherited) entry did not deviate by >5% from its previous value,
> all other entries in the next swarm were retained. **Otherwise, all entries would need to be duplicated
> for a confirmative check.** Fortunately, throughout all swarms, **the inherited entries remained within
> ±3% consistency**, ensuring reliability in the experimental process."

**`Table S1` 을 전수 대조하면 이 문장이 세 군데에서 깨진다** (digest 계산):

**(a) 4라운드는 새 라운드가 아니라 3라운드의 전면 재측정이다.**
`Table S1` 의 **4-1 ~ 4-19 는 3-1 ~ 3-19 와 조성·온도·냉각이 소수점까지 완전히 동일**하다
(4-20 만 새 조성). PSO 속도벡터가 19개 입자 전부에 대해 소수 셋째 자리까지 0 이 될 확률은 없다.
즉 **저자가 선언한 ">5% 어긋나면 전체 복제" 규칙이 실제로 발동됐고, 4라운드가 그 확인 실험이다.**
(대안 해석: SI 전사 오류. 어느 쪽이든 본문 서술과 표가 맞지 않는다.)

**(b) 그 재측정의 편차가 ±3% 가 아니라 median 39%, 최대 94% 다.**

| 쌍 | 3라운드 σ | 4라운드 σ | 편차 |
|---|---|---|---|
| 3-18 / 4-18 | 4.02 | **0.23** | **−94%** |
| 3-14 / 4-14 | 4.34 | **0.37** | **−91%** |
| 3-16 / 4-16 | 0.98 | **3.78** | **+286%** |
| 3-10 / 4-10 | 5.16 | 1.60 | −69% |
| 3-11 / 4-11 | 1.98 | 0.61 | −69% |
| 3-8 / 4-8 | 3.48 | 1.24 | −64% |
| 3-9 / 4-9 | 4.08 | 1.68 | −59% |
| … | | | |
| **19쌍 요약** | | | **18/19 가 5% 초과 · 13/19 가 25% 초과 · median 39%** |

**(c) 엘리트 승계 쌍 자체도 ±3% 를 넘는다.**
1-14 (3.96) → 2-14 (**3.79**) = **−4.3%** · 4-20 (5.95) → 5-20 (**5.65**) = **−5.04%**
(반면 2-9→3-9 −1.9%, 3-1→4-1 −1.5% 는 주장대로다).

**⇒ 함의 (우리에게 중요한 쪽)**
1. **이 계의 실험 σ 재현성은 ±3% 가 아니라 수십 % 다.** 그렇다면 §5.5 의 α–σ 비단조성(6.96/6.36/5.99/7.45/5.63),
   `Fig. 2b` 의 4라운드 평균 함몰, A1 이 α=1.05 보다 정말 좋은가 — **전부 잡음으로 설명될 수 있다.**
2. 논문의 최종 결론(**Ge-Si-Sb 3원계가 Si-Sb 2원계보다 낫다**)은 여전히 살아남는다 — 그건 셀 시험(200 사이클
   86% vs 61%)이 뒷받침하기 때문이지 σ 소수점이 아니다.
3. **우리 교훈**: 잡음 계측 장치를 넣는 것만으로는 부족하다. **계측 결과를 규칙에 연결하고, 발동 이력을 로그로
   남겨야 한다.** 이 논문은 규칙을 발동시키고도 본문에 "발동 안 했다"고 썼다.

### 10.2 "AL 이 무작위보다 낫다"는 정량 주장을 논문은 **한 적이 없다**
- enrichment·hit rate·속도향상 배수 **전부 미보고**. 병렬 랜덤 팔도 없다.
- 주장은 두 개뿐이다: ① *"PSO 가 알려진 Sb/Si 최적을 사람 없이 재발견했다"* ② *"라운드마다 σ 가 올랐다"*.
  ①은 **재발견이 곧 우수성은 아니다**(공간을 이미 그쪽으로 깎아 놨다). ②는 **최적화 알고리즘이면 당연히
  하는 일**이고, 무작위 재추출과 비교하지 않으면 강도를 알 수 없다.
- §7.4 의 4.5× 는 **우리가 계산한 것**이지 논문의 주장이 아니다.

### 10.3 MSD 전체 회귀 (250 ps, 원점 포함) — 우리 규약과 정면 충돌
- 저자는 250 ps 전체 회귀를 채택하며 근거로 *"기울기의 표준오차가 매우 작다"* [70] 를 든다.
  **표준오차가 작은 것은 정밀도이지 정확도가 아니다.** 창을 길게 잡으면 통계는 좋아지지만
  초기 ballistic/rattling 구간과 후기 유한크기 drift 가 같이 들어온다.
- `Fig. S5` 를 실제로 보면 **600 K 곡선에 평탄부와 계단**이 있다(A1 60–100 ps 정체 후 190 ps 도약).
  **이 구간을 통째로 직선 하나로 회귀하는 것은 물리적으로 방어하기 어렵다.**
- 우리 규약(**2–50 ps 고정 창 + 자유절편**)이 이 문제를 정확히 겨냥한 선택이라는 외부 증거가 된다.
- 다만 **우리가 우월하다고 단정할 수도 없다**: 우리 창(50 ps)은 이들 창(250 ps)보다 짧아 통계가 나쁘다.
  두 선택은 **편향 대 분산의 다른 지점**이다. 우리 문서에는 그렇게 쓰는 게 정확하다.

### 10.4 ESW 0.022 V 는 물질보다 **상 데이터베이스**가 만든 숫자일 수 있다
- 경쟁상 86종 중 **49종이 Google DeepMind(GNoME) 유래 = 실험 미확인 가상 구조**다.
- `Table S5` 의 산물 목록에는 **Sb(S₈I)₃, SbI₉, GeSb₁₁, SiSb₁₄, LiSb₁₉, Li₈I₅, Ge₂S₃I₂** 같은
  화학적으로 낯선 화학종이 다수다. 이런 상이 hull 에 하나만 끼어들어도 창은 얼마든지 좁아진다.
- 저자는 *"모든 상을 같은 DFT 파라미터로 재계산해 single-fidelity 를 맞췄다"* 고 명시한다(이건 좋은 실천이고
  우리도 지켜야 한다). 하지만 **fidelity 일관성은 상 집합의 실재성을 보증하지 않는다.**
- ⇒ **우리 2.256 V 와 이들 2.025 V 를 "0.23 V 차이" 로 읽으면 안 된다.** 상 집합이 다르다.

### 10.5 AIMD 온도 기재가 세 곳에서 서로 다르다
- **Methods**: *"spanning a temperature range of **600–1050 K**"* + *"four distinct higher temperatures"*
- **`Fig. S5` 캡션**: *"600, 800, 1000, and **1200 °C**"* ← 단위가 °C
- **`Fig. 4c` x축**: 1000/T = 0.83·1.0·1.25·1.67 → **1200·1000·800·600 K**
⇒ 실제 온도는 **600–1200 K** 로 보이고 Methods 의 "1050 K" 와 SI 의 "°C" 는 오기다. 사소해 보이지만
**Ea 를 재계산하려는 사람에게는 치명적**이다(1200 K 포함 여부가 기울기를 바꾼다).

### 10.6 셀 성능 우위의 인과가 완전히 확립되지 않았다
- A1 vs A2 는 **Ge 유무 + Si/Sb 비 + Li 함량 + α 가 동시에 다르다.** "Ge 때문"이라는 결론은
  단일변수 대조가 아니다(A1 에서 Ge 만 뺀 대조군이 없다).
- 제시된 두 근거 중 **"Ge⁴⁺ 의 전자친화도가 낮다"** 는 **수치 없는 정성 논증**이다.
- **Li₄GeS₄ 부동태** 가설은 계산(상도)에는 있으나 **계면 분석(XPS/ToF-SIMS)으로 확인되지 않았다.**

### 10.7 그 밖에 명시된 적 없는 것들
- **EIS 세부**: *"100 mV constant voltage"* 만 있고 **진폭인지 DC 바이어스인지 불명**. 100 mV 진폭은
  선형응답 가정에 위험한 크기다. 등가회로·피팅 방식·입계/입내 분리 **전부 미기재**.
- **온도의존 EIS 없음** → **실험 Ea 가 없다.** 그래서 계산 Ea(≈0.20 eV)와 대조할 실험값이 없다.
- **조성 검증 없음** — ICP/EDS 없이 **공칭(nominal) 조성**만. I 는 휘발성이 있어 실제 조성이 다를 수 있다.
- **전자전도도 σ_e 미측정** — I-rich·Ge 함유계에서 특히 중요한데 없다.
- **공기/수분 안정성 미측정** (I-rich argyrodite 의 알려진 약점).
- **CCD(임계전류밀도) 미측정** — 대칭셀은 0.2 mA/cm² 까지만.
- **PSO 하이퍼파라미터(w, c₁, c₂) 미공개** (코드에는 있을 것이나 논문에 없다) → **재현 불가.**
- **A1_calc ≠ A1**: 1×1×2 슈퍼셀 크기 제약 때문에 계산 조성이 실험 조성과 다르다
  (A1: S₄.₈I₁.₂ → S₄.₇₅I₁.₂₅ / A2: Si₀.₇Sb₀.₃ → Si₀.₇₅Sb₀.₂₅). 저자도 캡션에 명시했다. 정직하지만,
  **α 를 0.05 만 바꿔도 실험 σ 가 7.45 → 5.63 으로 변하는 계**에서 이 근사는 가볍지 않다.

---

## 11. ★ 이 논문이 못 하는 것 / 우리가 확인 못 한 것

### 11.1 논문이 못 하는 것
1. **왜 그 조성이 좋은지 설명 못 한다.** 대리모델도 특징 중요도도 없다 — 루프가 끝나면 남는 건 **점 하나**다.
2. **루프 밖 일반화 0.** 다른 host·다른 목표(안정성·기계)에 옮길 수 있는 학습된 것이 없다.
3. **불확실도를 정량화하지 못한다.** 어느 예측이 확실하고 어느 게 아닌지 말할 수단이 없다.
4. **전역/지역 최적 판별 불가** — 저자 스스로 *"whether ... global optima, local optima, or neither
   remains uncertain"* 이라고 쓴다.
5. **다목적이 안 된다.** 목적함수가 스칼라 σ 하나라, 안정성·기계·비용은 루프 밖 사후검증이다.
6. **PSO 를 한 번만 돌렸다** → 이 결과가 알고리즘의 성능인지 그 시드의 운인지 구분 불가.
7. **비용 회계가 없다.** "무작위보다 몇 배 아꼈다"를 계산할 근거(랜덤 팔의 비용)를 안 만들었다.

### 11.2 우리가 확인 못 한 것 (이 digest 의 한계)
- **`Fig. S4`(P-included XRD)를 안 봤다** — 논문이 버린 계이고 `Fig. S2` 와 같은 형식이라 판단.
- **SI 그림은 크로핑 파이프라인을 안 탔다.** SI 가 `.docx` 라 `tools/litdb/extract_figures.py` 가 못 받는다.
  `docx_to_text.py --media` 로 `word/media/` 를 덤프해 **직접 열어 봤고**(image1=S1, 2=S2, 3=S3, 4=S4, 5=S5,
  6=Wiley 로고), 번호 대응은 **본문 등장 순서에 의한 추정**이다(도구가 보장하지 않는다).
  → `litdb/figures/<slug>/` 에는 **본문 그림 5장 + 표 2장만** 들어 있다.
- **PSO 코드(GitHub)를 안 봤다** → w·c₁·c₂, 경계 처리, 이산변수(온도·냉각) 인코딩 방식 **전부 미확인**.
  ★ 우리가 이 루프를 우리 좌표로 옮길 거라면 **코드 확인이 다음 필수 단계**다.
- **`Table S5` 의 반응식 전수를 우리 pymatgen 으로 재현해 보지 않았다** (같은 기계인데 상 집합이 달라
  창이 다른 것인지, 계산 자체가 다른 것인지 미확인).
- **`Fig. 4a` gap 을 눈금으로만 읽었다** (수치 미보고) — ±0.2 eV 수준의 판독이다.
- **`Fig. 4c` 의 logD 판독과 `Fig. S5` MSD 종점에서 계산한 D 가 2배 어긋난다**
  (전자 ≈6×10⁻⁶, 후자 ≈3×10⁻⁶ cm²/s @600 K). 어느 쪽이 맞는지 확정 못 했다 — 원자료가 없다.
  → **D 는 "≈3×10⁻⁶ 자릿수" 이상으로 인용하지 않는다.**

---

## 12. 🎤 talk 역링크

`grep -l "논문 에이전트 인입 대기열" litdb/talks/*.md` → `lee2026_skku_mlip_materials_design.md` 하나가 걸리나,
그 대기열에 **이 논문(Cho/Sohn, 세종대)은 없다** (그 덱은 SKKU MLIP 계열). **역링크 대상 없음.**

---

## 13. 한 줄 판정 (우리 캠페인 관점)

> **이 논문은 우리가 갖지 못한 것 하나 — "예측을 실행해서 확인까지 간 닫힌 고리" — 를 가졌고,
> 우리가 가진 것 대부분 — 정직한 CV·enrichment·p-값·estimand 카드·시드 오차막대 — 을 갖지 못했다.
> 그리고 자기가 설치한 유일한 품질 게이트(±5% 재측정 규칙)를 발동시키고도 본문에는 발동하지 않았다고 썼다.
> ⇒ 우리가 베낄 것은 이들의 통계가 아니라 이들의 *루프 구조*이고, 우리가 반드시 더 해야 할 것은
> 그 루프에 **우리 방식의 로깅과 랜덤 팔**을 붙이는 것이다.**
