Repository: yonghoon7153-source/Yonghoon-DEM-DFT

# 📚 LITDB — 문헌 단일 시스템 (**SE·DFT 축 + DEM·MPM 축, 두 트랙**)

> **앞으로 논문은 여기서만 본다.** 여러 곳(db/literature, kb/papers, db/properties, Excel)에 흩어진 문헌을 한 곳에서 생각·참고·비교하기 위한 통합 MD 시스템.

## 왜 트랙이 둘인가
`INDEX.md` 는 argyrodite 전해질 축이라 접촉역학·MPM·건식전극 digest 가 들어갈 자리가
없다. 그래서 한때 64편이 **어느 인덱스에도 없었다**(open_items #7). 축을 나눠 그 구멍을
닫았고, 한 분모로 세면 “159편 중 98편 미언급” 같은 **가짜 미결**이 나온다
(`comparison_vs_ours.md:8`). 분리는 실측 근거가 있는 결정이다 — 합치지 말 것.

⚠ 이 표의 **편수는 적지 않는다.** 손으로 쓴 수는 반드시 낡는다(README 자신이 세 번 틀렸다).
현재값은 `python3 tools/litdb/build_index.py --check` 로 본다.

File: litdb/papers/choi2018_fibsem_3d_composite_cathode_microstructure_tpb_pore_decomposition.md (part 1 of 2)
<!-- digest 표준 양식 확장 (paper-level STANDALONE). ★ = 이 묶음 ([DEM 우선 (수영)] 문헌 보강 · 후보 표 N-14 · 정독 56) 에서 꼭 뽑으라고 한 항목.
     본 = jeong2024_operando_densification_chemomechanics_se_size_composite_cathode.md (절 번호 체계 · 머리 요약 상자 · 메타 줄 · 서지 표 · 그림 표 꼴).
     두 필수 절 (§0-1 고른 의도 대조 · §8 자세한 분석) 도 같은 꼴.
     원문 = 출판본 (ACS Appl. Mater. Interfaces 2018, 10, 23740–23747 · 8 쪽).  SI (그림 S1–S5 = 분할 · 부피 · 연결도 · tortuosity · 기공 분석 절차) 는 받지 못했다 → SI 내용은 전부 [미확인].
     쪽 표기 = 인쇄 쪽 p.23740–p.23747 ↔ PDF 쪽 1–8 (PDF n = 인쇄 23739 + n).  크롭 파일 이름의 pN 과 figures.json 의 page 는 PDF 쪽이다.
     값 표지: [인쇄] = 본문 · 표 · 그림 안 글자 · [판독] = 그림에서 읽은 값 (litdb/figures/<slug>/digitized.csv 107 행 — 그림 1 은 래스터 xref 111 = 정확히 300 dpi 원본 · 눈금 위치로 축 보정 · 행마다 방법) ·
     [카드 산술] = 인쇄 · 판독 값으로 이 카드가 계산한 값 (식 병기) · [카드 해석] = 원문에 말이 없어 카드가 읽은 뜻 · [다른 카드] = 정본의 다른 카드에 적힌 값 (slug 병기) ·
     [우리] = 우리 쪽 값 (CLAUDE.md 출처) · [미확인] = 본문 8 쪽 전수에 없음 (SI 미입수 포함).
     원문 8 쪽은 글자 층 추출 + 그림 · 표 렌더로 전부 읽었다.  DEM · 입자 계산 · 압밀 시뮬레이션 · 모델 없음 — 실험 (습식 시트 셀 + FIB-SEM 3D 재구성 정량) 논문이다. -->
# 습식 시트 황화물 복합 양극 (LiNbO₃ 코팅 NCM622 67.6 : LPN821 = (Li₂S)₈(P₂S₅)₂(Ni₃S₂)₁ 29.0 : Super C65 1.4 : 바인더 2.0 wt% · 231 MPa 적층) 의 FIB-SEM 3D 재구성 정량 — 1 회 사이클 뒤 분해 시료 5263 µm³ (100 장 × 100 nm) 의 상 분율 (기공 14.99 %) · 연결도 Max(V)/ΣV (SE 0.996 · AM 0.988 · 탄소 0.333) · 중심점 경로 L/H (SE 6.42 · AM 6.19 · 기공 13.23) · 두 상 경계 (TPB) 면적 (AM–SE 1120 µm² = 0.213 µm⁻¹) · 기공 원천 분해 (NCM 59.1 % ↔ LPN 40.9 %) — '황화물 SE 의 소성' 은 관찰이 아니라 문헌 체적 탄성률로 한 해석 — Choi · Jeon · Ahn · Jung · Choi · Kim · Lim · Jang · Jung · Lee · Sang · Kim (ACS Appl. Mater. Interfaces 2018)

> slug `choi2018_fibsem_3d_composite_cathode_microstructure_tpb_pore_decomposition` · DOI `10.1021/acsami.8b04204` · type `experiment (습식 시트 ASSB 코인 셀 + FIB-SEM 3D 재구성 · 4 상 회색조 분할 · 부피 · 연결도 · L/H tortuosity · 두 상 경계 면적 · 기공 원천 분해 PDP · 전기화학 100 회) — DEM · 입자 계산 · 압밀 모델 없음` · PDF `16c72166-14._Quantitative_Analysis_of_Microstructures_and_Reaction_Interfaces_on_Composite_Cathodes_in_All-Solid-State_Batteries_Using_a_ThreeDimensional_Reconstruction_Technique.pdf` · SI `미입수 (그림 S1–S5)` · digested `2026-11-12` · status ✅
>
> **저자**: Sungjun Choi ¹,² · Minjae Jeon ¹ · Junsung Ahn ¹ · Wo Dum Jung ¹ (인쇄 철자 그대로) · Sung Min Choi ¹ · Ji-Su Kim ¹ · Jaemin Lim ³ · Yong-Jun Jang ³ · Hun-Gi Jung ⁴ · Jong-Ho Lee ¹ · Byoung-In Sang ² · **Hyoungchul Kim\*** ¹ — ¹ High-Temperature Energy Materials Research Center, KIST · ⁴ Center for Energy Storage Research, KIST · ² Dept. Chemical Engineering, Hanyang University · ³ Automotive Research & Development Division, Hyundai Motor Company — \* 교신 (hyoungchul@kist.re.kr) · *ACS Appl. Mater. Interfaces* **2018**, **10**, **23740–23747** (8 쪽 · Research Article · 호 28 [카드 해석 — 쪽 여백 내려받기 경로 '…/10/28/23740/…' · 쪽 머리에는 권 · 쪽만]) · 접수 2018-03-14 · 수락 2018-06-27 · 출판 2018-07-09 · © 2018 ACS · 연구비 = Hyundai NGV · Hyundai Motor Company (award no. 2I22810) + KETEP (산업통상자원부 · no. 20152020106100) · 이해 충돌 없음 (원문) · SI = *"Five supporting figures showing the flow diagram and further information on 3D reconstruction process (phase segmentation, volume analysis, connectivity analysis, tortuosity analysis, and pore analysis)"* (p.23746 · `txt_p7_si_five_figures_not_provided.png`).
> **이웃 카드 (링크만)**: [`shi2019_high_am_loading_particle_size_assb`](shi2019_high_am_loading_particle_size_assb.md) (이 논문 = Shi ref [29] · L103–107 · L119 · L289) · [`nakamura2020_dry_coating_ncm_li3ps4_core_shell`](nakamura2020_dry_coating_ncm_li3ps4_core_shell.md) (ref 12 · L331 · L227) · [`park2025_high_loading_cathode_cam_ratio_coordination_chemomechanics`](park2025_high_loading_cathode_cam_ratio_coordination_chemomechanics.md) (ref (23) · L346) · [`ender2011_3d_reconstruction_composite_cathode`](ender2011_3d_reconstruction_composite_cathode.md) (이 논문 ref (28) · LiFePO₄ FIB/SEM 3 상 · τ 정의) · [`tjaden2018_tortuosity_review_calculation_approaches`](tjaden2018_tortuosity_review_calculation_approaches.md) (τ 정의 묶음 · 이 논문 ref (29) Kehrwald 를 인용).
> **판독 원자료**: `litdb/figures/choi2018_fibsem_3d_composite_cathode_microstructure_tpb_pore_decomposition/digitized.csv` (107 행 — Fig. 1b 곡선 끝 6 · Fig. 1c 용량 100 사이클 + 쿨롱 효율 1) · 그림 크롭 **32 장** (도구 8 = 그림 1–5 · 표 1–3 · 다시 자른 것 0 · 캡션 정리 7 + 손 크롭 24 = 초록 그림 1 · 그림 1 패널 3 · 식 5 · 근거 문단 15) — `figures.json`.

---

## 0. 결론 먼저 — 우리 질문에 대한 답

**한 문장**: 현대차 · KIST 의 **습식 시트** 황화물 ASSB 복합 양극 (o-자일렌 슬러리 · 에틸 아크릴레이트 바인더 · Ni 박 위 캐스팅) — LiNbO₃ 코팅 NCM622 (Umicore · d50 4 µm) : **LPN821 = (Li₂S)₈(P₂S₅)₂(Ni₃S₂)₁** (자체 합성 · d50 6 µm) : Super C65 : 바인더 = **67.6 : 29.0 : 1.4 : 2.0 wt%** · 흑연 음극 이중층 테이프와 **231 MPa 적층** · 2032 코인 셀 — 을 **1 회 사이클 뒤 완전 방전 상태에서 분해**해 FIB-SEM (100 장 × 100 nm = 깊이 10 µm · **5263 µm³ = 20.4 × 25.8 × 10 µm**) 으로 4 상 (SE · AM · 탄소 · 기공) 회색조 분할하니 **기공 14.99 %** · SE 42.52 · AM 40.05 · 탄소 2.44 % (Table 2), 연결도 (최대 연결 덩어리 / 그 상 전체, 그림 2 식) SE **0.9959** · AM **0.9884** · 탄소 **0.3331**, 중심점 경로 L/H SE **6.42** · AM **6.19** · 기공 **13.23**, 두 상 경계 (two-phase boundary = 'TPB') AM–SE **1120 µm² (0.213 µm⁻¹)** · 탄소–SE 360 · 탄소–AM 194 · 기공–나머지 5610 µm² — 원문 "유효 반응 계면 ≈23 %" = (360 + 1120 + 194)/7284 [카드 산술: 0.2298] 이고, 기공 원천 분해 (PDP) 는 기공 부피의 **59.10 % 를 NCM · 40.90 % 를 LPN** 에 돌렸다 (Table 3).  **"황화물 SE 의 우수한 소성변형" 은 이 차이를 문헌 체적 탄성률 (B_Li₃PS₄ ≈20 GPa [30] ↔ B_NCM ≈140 GPa [31]) 로 설명한 해석 한 문장이지 (p.23744), 입자 변형을 찍거나 잰 관찰이 아니며 — 이 논문의 SE 는 LPS 유리가 아니라 Ni₃S₂ 를 섞은 LPN821 이다.**

| 우리 질문 (이 묶음) | 이 논문이 주는 것 | 표지 · 쪽 |
|---|---|---|
| ① ★ 복합 양극 조성 · 입경 · 비 · 성형압 | 양극 (두께 **79 µm** · Ø 14 mm): Nb/NCM622 **67.6** (d50 = 4 µm) · LPN821 **29.0** (d50 = 6 µm) · SUPER C65 **1.4** · ethyl acrylate **2.0** wt% / 음극 (110 µm): 인조 흑연 56.4 · LPN821 34.7 · C65 4.3 · 바인더 4.5 / 전해질층 (90 µm): LPN821 97.1 · 바인더 2.9 · 양극 테이프 + 이중층 테이프 **231 MPa 적층** → 2032 코인 (Ø 15 mm) · 크기비 λ = d50,NCM / d50,LPN = 4/6 = **0.67** [카드 산술 — SE 가 AM 보다 크다] · 적층 온도 · 시간 · 건조 조건 · 코인 조립 "uniaxial pressing" 압력 · 운전 적층압 [미확인] | [인쇄] Table 1 · p.23741–23742 · `tab_1.png` · `fig_1a.png` · `txt_p2_p3_cell_fabrication_wetcast_231MPa.png` |
| ② ★ 3D 재구성 방법 (장비 · 해상도 · 부피 · 분할) | dual beam FIB-SEM · 시편에 수직으로 이온 밀링 · 밀링 면을 **52°** 에서 SEM · Pt 보호막 · Π 모양 트렌치 · **100 장 × 100 nm 간격 = 깊이 10 µm** · **회색조 대비 분할 → 4 상** · 정렬 · 영역 선택 · 표면 생성 (그림 2 흐름도) · **5263 µm³** · 면 화소 크기 · 문턱 값 · 장비 · 소프트웨어 · 바인더 처리 [미확인 — SI 그림 S1–S5] | [인쇄] p.23742–23743 · Fig. 2 · `txt_p3_p4_fibsem_state_procedure_5263um3.png` |
| ③ ★ 기공 · 상 부피분율 (측정 조건) | **기공 14.99 %** ("approximately 15%") · SE 42.52 · AM 40.05 · 탄소 2.44 % · 기공 빼면 50.01 / 47.11 / 2.87 % ↔ 입력 부피비 58.48 / 38.37 / 3.15 % — **상태 = 231 MPa 적층 · 코인 조립 · 1 회 사이클 · 완전 방전 · 분해 (압력 뺀 뒤)** · 진밀도 분모 없음 (분할 복셀 비율) · 국소 부피 하나 (같은 분석 안에서 SE 분율이 61.45 → 42.52 % 로 흔들림 · 원문) · 압력별 · 가압 중 기공 없음 | [인쇄] Table 2 · p.23743–23744 · `txt_p4_p5_pore_15pct_volume_ratio_errors.png` |
| ④ ★ AM–SE 계면 (접촉) 면적 · 반응 계면 | 'TPB' = **두 상 경계** (*"the interface between the two different materials, otherwise known as the two-phase boundary"*) · AM–SE **1120 µm² · 0.213 µm⁻¹** · 탄소–SE 360 · 0.0684 · 탄소–AM 194 · 0.0368 · 기공–나머지 5610 · 1.06 · 합 ≈7280 µm² · 1.38 µm⁻¹ → "effective reaction interface … ∼23% of the total TPB" = 세 '유효' 경계 합 / 기공 포함 전체 [카드 산술 0.2298] · **AM–SE 만이면 15.4 %** [카드 산술 1120/7284] · 밀도 = 면적 / 5263 µm³ [카드 산술 — 네 값 재현] · AM 겉면 중 SE 와 닿은 몫 **≈26 %** (해석 가정) · **≈35 %** (구 가정) [카드 산술 §3-6] | [인쇄] Table 2 · p.23744–23745 · Fig. 5 · `txt_p5_p6_tpb_definition_23pct_strategies.png` |
| ⑤ ★ "LPS 입자 소성변형 관찰" 의 근거 | 문장 하나 (p.23744): *"the solid electrolyte with a low bulk modulus (B_Li₃PS₄ ≈20 GPa³⁰) has excellent plastic deformation characteristics, and the cathode active material with poor deformability (B_NCM ≈140 GPa³¹) is hard and induces more pore structure"* — 근거 = PDP 의 기공 원천 비 (부피 59.10 ↔ 40.90 %) + 문헌 B · 압력 = 231 MPa 적층 (그 뒤 1 회 사이클) 한 조건 · 변형 측정 · 전후 사진 · 압력 계열 **없음** · 정성 관찰은 *"the electrolyte and the active material were in close contact with one another"* (p.23743) 뿐 · SE = **LPN821** (LPS 유리 아님) | [인쇄] p.23743–23744 · `txt_p5_pdp_bulk_modulus_plastic_deformation.png` · `txt_p4_close_contact_micropores_point_contact.png` |
| ⑥ 연결도 · tortuosity 의 정의와 값 | 연결도 = **Max(V_i)/ΣV_i** (그림 2 식) · SE 0.9959 · AM 0.9884 · 탄소 0.3331 · 기공 0.9984 · tortuosity = **L/H = Σd(i)/(z(n) − z(0))** (그림 2 식 · d(i) = 연속 단면 사이 상 단면 중심점 거리) · SE 6.4208 · AM 6.1875 · 기공 13.2344 · 탄소 = 고립이라 안 냄 · 바로 뒤에 Bruggeman τ = ε^−0.5 · σ_eff = (ε/τ)σ 로 수송과 연결 — **기하 꼴 정의 + 수송 꼴 식 = 같은 이름 다른 양** (§7-4) | [인쇄] Table 2 · p.23744 · Fig. 2 · `eq_00b_*` · `eq_00c_*` · `eq_00e_*` |
| ⑦ 전기화학 ↔ 미세구조 | 2.5–4.2 V (원문 *"vs Li/Li⁺"* — 흑연 완전 셀) · 178 mA h g⁻¹ 기준 · AM 11.099 mg · 0.02 C (0.026 mA cm⁻²) · 25 °C · 첫 방전 **124.18 mA h g⁻¹** · 쿨롱 효율 **64.38 %** · 2 회째부터 ≈90 % · 첫 5 회 ≥100 · 40 회 뒤 *"approximately 75% decrease"* · 100 회 뒤 *"∼78%"* 열화 · [판독 Fig. 1c] 40 회 ≈37.6 (−69.7 % [카드 산술]) · 99 회 ≈22.8 mA h g⁻¹ (−81.6 %) · 저자 연결 = 기공 · 큰 tortuosity · 낮은 유효 계면 → 낮은 성능 (대조 시료 없음 · 서술로만 연결) | [인쇄] p.23742 · p.23745 · [판독] Fig. 1 · `txt_p3_*` |
| ⑧ 저자 한계 | SEM 해상도 · 회색조 대비 · 작은 재구성 부피 [22, 26] · 탄소 과소 · 기공 과대 · 표본 오차 (SE 61.45 → 42.52 %) | [인쇄] p.23743–23744 |
| ⑨ 압력별 · 탈압 · 되튐 | **없음** — 한 압력 (231 MPa 적층) · 한 상태 (분해 뒤) · 한 시료 | 원문 전수 |

⛔ **한정어 (떼지 말 것)**: ① 기공 14.99 % 는 **FIB-SEM 국소 부피 하나 (5263 µm³) 의 회색조 분할 비율** — 231 MPa 적층 · 코인 셀 1 회 사이클 · 완전 방전 · 분해 뒤 (압력 뺀 뒤) 시료 · 진밀도 분모 없음 · 바인더 상 없음 (2 wt% 의 행방 [미확인]) ② 이 논문 자신의 숫자로 셀 수준과 맞지 않는다 — 79 µm · AM 11.099 mg (Ø 14 mm) 로는 AM 부피분율 **19–20 %** [카드 산술 · NCM622 ρ 4.5–4.7 다른 카드] ↔ FIB **40.05 %** (§3-3) ③ 'TPB' = **two-phase** boundary (SOFC 의 triple-phase 아님) · "23 %" 는 세 경계 합의 면적 몫 (원문 결론은 같은 23 % 를 "AM–SE TPB · of the total volume" 이라 적는다) ④ "소성" = 체적 탄성률 인용 해석 · 재료 LPN821 ⑤ tortuosity = 중심점 경로 L/H (tau2 · τ_geo 아님).
⇒ **절대값 전이: 0 건** (재료 LPN821 ≠ LPSCl · NCM622 ≠ NCM811 · 습식 + 바인더 · 231 MPa · 사이클 1 회 뒤 · 국소 FIB).  전이되는 것은 **연산자 정의** (연결도 = 최대 덩어리 분율 · 계면 면적 밀도 µm²/µm³ · 기공 원천 분해) 와 **함정 다섯** (국소 ↔ 셀 기공 · 'TPB' 이름 · 23 % 의 분모 · L/H ↔ 수송 τ · "낮은 B = 소성") 이다.

---

## 0-1. ★ 고른 의도 대조 (후보 표 N-14 의 '왜' 칸)

의도 원문: *"i · l — shi2019 Fig 7a 의 'previously reported densities and composite cathode porosities' (Φ 0.1–0.2) 의 출처 ref [29] · 같은 [29] 가 'LPS 입자의 소성변형을 실험관측' 의 근거 (shi2019 L103–107 · L119 · '정본 litdb 에 카드가 없다' L105) · nakamura2020 = '3D 재구성 · 반응 계면 정량 (방법 근거)'"* (가리킨 카드 = shi2019 L105 · L119 · L103–107 · nakamura2020 L331)

| 의도의 문장 | 판정 | 원문 위치 · 값 · 측정 조건 |
|---|---|---|
| "i" — 복합 양극의 압력별 기공 | **일부** | 기공 한 값 **14.99 %** (Table 2 · p.23743 *"approximately 15%"*) — **압력별이 아니다**: 231 MPa 적층 한 조건 · 코인 조립 · 1 회 사이클 · 완전 방전 · 분해 (압력 뺀 뒤) · FIB-SEM 국소 5263 µm³ · 회색조 분할 (진밀도 분모 없음) · 조성 67.6 : 29.0 : 1.4 : 2.0 wt% · 온도 [미확인] (전기화학 25 °C) |
| shi2019 Fig 7a 의 "composite cathode porosities (Φ 0.1–0.2)" 의 출처 | **일부** | 원문에 기공은 **하나** (14.99 % ≈ 0.15) — 0.1 · 0.2 두 끝값은 원문에 없다 (≈0.15 가 띠 가운데 [카드 해석]) · 그 하나도 국소 · 사이클 뒤 · 분해 시료 값 |
| 같은 문구의 "previously reported densities" | **없음** | 원문 8 쪽에 진밀도 · 밀도 숫자 **0 개** — "input material volume ratio … (58.48, 38.37, and 3.15%)" 만 있고 계산에 쓴 밀도는 인쇄되지 않았다 (p.23743) · Shi Fig 7a 의 밀도 (LPS 1.87 · NMC 4.85) 는 Shi 자신의 SI 표 1 값 [다른 카드 `shi2019_…` L140] |
| "LPS 입자의 소성변형을 실험관측" ([29]) | **일부 (해석 · 재료 다름)** | 원문 = PDP 결과 (기공 부피 NCM 59.10 ↔ LPN 40.90 % · Table 3) 를 *"the solid electrolyte with a low bulk modulus (B_Li₃PS₄ ≈20 GPa) has excellent plastic deformation characteristics"* 로 **설명** (p.23744) — 변형 측정 · 입자 전후 사진 · 압력 계열 없음 · 정성 관찰 = SE 와 AM 이 *"in close contact"* (p.23743) · SE = **LPN821** ((Li₂S)₈(P₂S₅)₂(Ni₃S₂)₁ · LPS 유리 아님) · B 는 Li₃PS₄ 의 문헌 값 [30] · 압력 = 231 MPa 적층 (뒤에 1 회 사이클) · 결론의 같은 뜻 *"rigid cathode active materials induce more pores than sulfide electrolytes"* (p.23745) |
| "l" — 소성변형이 왜 어려운가 (계산 · 우회) | **없음** | 계산 · 모델이 없다 (본문에 simulation · model 0 회 · DEM 0 회) — 소성은 위 한 문장의 해석에만 나온다 |
| nakamura2020 — "3D 재구성 · 반응 계면 정량 (방법 근거)" | **채움 (골격) · 세부는 [미확인]** | FIB-SEM 연속 단면 → 4 상 회색조 분할 → 3D 재구성 → 부피 · 연결도 (Max V/ΣV) · L/H · 두 상 경계 면적 · 밀도 · 기공 원천 분해 (p.23742–23745 · 그림 2) — 면 화소 · 문턱 · 소프트웨어 · 면적 계산법 · k 값 = SI [미확인] · 복셀 Poisson (σ_eff) 풀이는 이 논문에 **없다** (τ = L/H) |
| "정본 litdb 에 카드가 없다" (shi2019 L105) | **해소** | 이 카드 |

**가리킨 카드 · 같은 값을 쓴 카드의 2 차 인용 대조** (카드 줄은 고치지 않는다 — 다른 점은 카드 문제로 보고):

| 카드 (줄) | 옮긴 값 · 표기 | 원문 | 판정 |
|---|---|---|---|
| `shi2019_…` L103 | *"ref [29] = Choi et al. ACS AMI 2018 = 'LPS 입자의 소성변형 을 실험관측'"* | 소성 = B 인용 해석 (p.23744) · LPN821 · 변형 관찰 그림 · 수치 없음 | **일부** — Shi 원문 문장 (*"which has been observed experimentally.[29]"*) 을 그대로 옮긴 것이고 Choi 원문으로는 '해석' 이다 |
| `shi2019_…` L104–107 · L45 | *"[29] … 정본 litdb 에 카드가 없다 … 내용은 [미확인] … Fig 7a 의 'previously reported densities and composite cathode porosities' (Φ 0.1–0.2) 의 출처"* | 기공 한 값 14.99 % · 밀도 없음 | **일부** — [미확인] 해소 · "densities" 는 [29] 에 없다 |
| `shi2019_…` L119 | *"Φ ≈ 0.1–0.2 (그림 음영대 = 실험 보고 porosity) · SSB 양극 복합, ref [29] … 우리 15.6 % 가 이 범위 안"* | [29] = 14.99 % 한 값 (국소 FIB · 사이클 1 회 뒤 · 분해) | **일부** — 띠 끝값은 Shi 의 선택 · [29] 의 값은 띠 가운데 한 점 |
| `shi2019_…` L289 | *"f_CAM=80 wt% ≈ 50 vol% (이전 보고 밀도·porosity 로 환산, ref [29])"* | 밀도는 [29] 에 없다 | **일부** |
| `shi2019_…` L36–37 · L193 · L291 · L499 | "LPS 소성변형 (ref [29]) 을 명시 인용" · "(ref [29] Choi 2018 LPS 소성관측 인용)" · "이는 실험적으로 관측됐다(ref [29])" · "(§4, ref 29)" | 위와 같음 | **일부** — 우리 원고에 옮길 때 '[29] = 체적 탄성률 인용 해석 · LPN821' 로 낮춘다 (L583 · L622 · L670 · L696 · L719 는 Shi 자신의 "정확한 접촉면적엔 LPS 소성 모델 필요" 문장이라 [29] 와 무관) |
| `nakamura2020_…` L331 | *"카드 없음 — 3D 재구성 · 반응 계면 정량 (방법 근거)"* | FIB-SEM 4 상 · 부피 · 연결도 · 두 상 경계 면적 · 밀도 | **채움** (이제 카드 있음) |
| `nakamura2020_…` L227 | *"분할 · 재구성 · Poisson 풀이 소프트웨어 [미확인] (방법 근거 refs 12 · 30 · 31)"* | 이 논문 (ref 12) 은 분할 · 재구성 · 계면 면적의 근거이고 Poisson (복셀 σ_eff) 풀이는 쓰지 않는다 (τ = 중심점 경로 L/H) | **일부** — nakamura 원문에서 ref 12 가 어느 문장에 붙었는지는 이 카드가 못 본다 [미확인] |
| `park2025_…` L346 (원문 p.3 *"The 70:30 cathode had an estimated 14.7% voids and/or carbon phase which is similar to prior studies.3,23"*) | *"★ 14.7 % 공극/탄소가 'similar to prior studies' 의 근거 · 3D 재구성 복합 양극 정량 — 카드 없음"* | 기공만 14.99 % (탄소 2.44 % 는 따로 · 합 17.43 % [카드 산술]) | **채움 (값 수준)** — 정의 (기공만 ↔ 기공 + 탄소) · 재료 (LPN821 · NCM622 ↔ LPSCl · NCM811) · 공정 (습식 231 MPa · 사이클 뒤 ↔ 300 MPa 조립) 이 다르다 |
| 후보 표 N-14 · `wishlist.md` batch_50 줄 · `park2025_…` L346 서지 | S. Choi, M. Jeon, J. Ahn, … ACS Appl. Mater. Interfaces 10 (2018) 23740–23747 | 첫 쪽 · 꼬리 줄 같음 · 저자 12 명 · 제목 위 | **채움** (후보 표에 없던 제목을 이 카드가 채움) |

⇒ **의도 대조 결과: 일부** — 3D 재구성 · 계면 정량의 **방법 근거 (nakamura2020) = 채움** · Shi Fig 7a 의 **기공 출처 = 일부** (한 값 14.99 % · 국소 · 사이클 뒤) · **"densities" = 없음** · **"LPS 소성 실험관측" = 일부 (체적 탄성률 인용 해석 · SE 는 LPN821)** · 압력별 기공 · 소성 계산 = 없음.

---

## 1. 한 줄 요약
습식 공정으로 만든 황화물 ASSB 복합 양극 하나를 FIB-SEM 으로 3D 재구성해, 그때까지 정성 (SEM · EDS) 이던 미세구조를 **부피분율 · 연결도 · tortuosity · 두 상 경계 면적 · 기공 원천** 으로 숫자화한 방법 논문이다.
결과: 기공 ≈15 %, SE · AM 은 잘 이어졌지만 (≈0.99) 탄소는 고립 (≈0.33), 계면의 77 % 가 기공과의 경계이고 '유효' 두 상 경계는 ≈23 %, 기공은 단단한 NCM 쪽에서 더 많이 생긴다 — 저자는 이것을 셀 성능이 낮은 (첫 방전 124 mA h g⁻¹ · 100 회 뒤 ≈78 % 열화) 이유로 묶고, 처방으로 서브 µm · 구형 · 약한 응집 분말과 분산 · 기울기 없는 건조 · 다봉 충전 · 저온 등방 치밀화를 든다 (p.23745).

## 2. 메타
| 저자 | 저널/년 | DOI | 소재 (SE/CAM) | 연구유형 |
|---|---|---|---|---|
| S. Choi · M. Jeon · J. Ahn · W. D. Jung · S. M. Choi · J.-S. Kim · J. Lim · Y.-J. Jang · H.-G. Jung · J.-H. Lee · B.-I. Sang · **H. Kim\*** (KIST · 한양대 · 현대자동차) | ACS Appl. Mater. Interfaces 10, 23740–23747 (2018) | 10.1021/acsami.8b04204 | **LPN821** (Li₂S)₈(P₂S₅)₂(Ni₃S₂)₁ (자체 합성 · d50 6 µm · 합성 = ref 6) + **LiNbO₃ 코팅 NCM622** (Umicore d50 4 µm · 코팅 자체) + Super C65 + 에틸 아크릴레이트 바인더 · 흑연 복합 음극 | 실험 (습식 시트 코인 셀 전기화학 + FIB-SEM 3D 재구성 정량) — 모델 없음 |

- **1저자 메모와의 대조**: 저자 (S. Choi, M. Jeon, J. Ahn, …) · 학술지 · 권 10 · 쪽 23740–23747 · 2018 — **같다**.  덧붙임 ① 제목 (후보 표 N-14 에 없던 것) ② 저자 12 명 전부 (park2025 카드는 10 명 + *et al.*) ③ DOI 10.1021/acsami.8b04204 ④ 출판 2018-07-09.
- **글의 꼴**: 서론 → 실험 (셀 제작 · 전기화학) → 결과 (셀 성능 → 3D 재구성 절차 → 부피 · 연결도 · tortuosity → 기공 분해 → 두 상 경계) → 결론 → 참고문헌 32.  그림 5 · 표 3 · **번호 식 0** (식은 그림 2 안 네 개 + 본문 p.23744 문장 안 둘) · SI 그림 S1–S5 (미입수).
- **이 논문의 자리**: 황화물 ASSB 복합 양극의 FIB-SEM 정량을 일찍 낸 사례 — 뒤의 카드들이 '기공 ≈15 % 의 선례' (park2025 · shi2019) 와 '3D 재구성 · 반응 계면 정량의 방법 근거' (nakamura2020) 로 인용한다.

---

## 3. 핵심 수치 (★ 전부 쪽 · 표지 병기)

### 3-1. ★ 재료 · 조성 · 공정 (p.23741–23742 · Table 1 · Fig. 1a · `tab_1.png` · `fig_1a.png` · `txt_p2_p3_cell_fabrication_wetcast_231MPa.png`)
| 항목 | 값 | 표지 · 쪽 |
|---|---|---|
| CAM | **Nb/NCM622** = LiNbO₃ 코팅 LiNi₀.₆Co₀.₂Mn₀.₂O₂ · Umicore **d50 = 4 µm** · 코팅 자체 (방법 · 두께 [미확인]) · 단결정 / 다결정 [미확인] | [인쇄] Table 1 · 각주 a |
| SE | **LPN821** = (Li₂S)₈(P₂S₅)₂(Ni₃S₂)₁ · 자체 합성 **d50 = 6 µm** · 합성 = ref 6 (Park 2017 *ACS Energy Lett.*) · 이온 전도도 · 밀도 · 기계 물성 [미확인] | [인쇄] Table 1 · p.23741 |
| 양극 조성 | **67.6 : 29.0 : 1.4 : 2.0 wt%** (Nb/NCM622 : LPN821 : SUPER C65 (TIMCAL) : ethyl acrylate (Sigma-Aldrich)) · 용매 o-자일렌 · 두께 **79 µm** · Ø **14 mm** | [인쇄] Table 1 · Fig. 1a |
| 음극 · 전해질층 | 음극 (110 µm · Ø 15 mm): 인조 흑연 56.4 (Mitsubishi Chemical) · LPN821 34.7 · C65 4.3 · 바인더 4.5 wt% (합 99.9 [카드 산술]) · 전해질층 (90 µm · Ø 15 mm): LPN821 97.1 · 바인더 2.9 | [인쇄] Table 1 · Fig. 1a |
| 슬러리 · 캐스팅 | 행성 믹서 (Thinky) **2000 rpm** · 양극: SE + o-자일렌 5 분 → 바인더 · 도전재 · 활물질을 차례로 넣으며 각 5 분 → Ni 박 위 캐스팅 (시트 양극) · 음극: AM + SE + 바인더 1 분 → 도전재 넣고 30 분 → Ni 박 · 전해질 슬러리 (5 분 + 바인더 5 분) 를 마른 음극 테이프 위에 → 이중층 테이프 · 건조 온도 · 시간 [미확인] | [인쇄] p.23741 |
| 성형 | 이중층 Ø 15 mm · 양극 Ø 14 mm 펀칭 → *"laminated at a compression pressure of **231 MPa**"* → 2032 코인 · 결과 절은 *"compacted by uniaxial pressing"* (압력 값 없음) · 적층 온도 · 유지 시간 · 코인 셀 운전 압력 [미확인] | [인쇄] p.23741–23742 |
| 크기비 | λ = D_CAM / D_SE = 4/6 = **0.67** [카드 산술 · Shi 의 λ 정의] — SE 가 AM 보다 크다 (Shi Fig 3b 의 70 wt% 에서 λ 0.625 → θ 0.44 · λ 1.0 → 0.67 [다른 카드 `shi2019_…` §3 · 판독] 의 낮은 이용률 쪽 · 재료 · 공정이 달라 견줌만 [카드 해석]) | [카드 산술] |
| 고체 중 SE | 29.0/(67.6 + 29.0) = **30.0 wt%** (AM + SE 기준) [카드 산술] | [카드 산술] |

### 3-2. ★ FIB-SEM 3D 재구성 절차 (p.23742–23743 · Fig. 2 · `fig_2.png` · `txt_p3_p4_fibsem_state_procedure_5263um3.png`)
- **시료 상태** [인쇄 p.23742]: *"a 2032 coin-type ASSB cell, prepared according to the same process as that employed for the above 100-cycle test cell, was disassembled in its fully discharged state after a single cycle"* — 231 MPa 적층 · 코인 조립 · **1 회 충방전 · 완전 방전 · 분해** (압력 뺀 뒤).  사이클 1 회의 화학–기계 변화 (AM 부피 변화 · 계면 분리) 가 섞인 상태다 [카드 해석].
- **장비 · 기하** [인쇄 p.23743]: dual beam · *"an FIB was used to perform ion milling in the direction perpendicular to the prepared specimen, and SEM imaging of the milled surface was carried out at an angle of 52°"* · 표면 Pt 증착 (이온 손상 방지) · **Π 모양 트렌치** (연속 단면 촬영의 안정성 확인) · 그림 2a 눈금 막대 10 µm · 'Initial section' 점선 상자 · 밀링 방향 화살표.  장비 모델 · 가속 전압 · 빔 전류 [미확인].
- **연속 단면**: *"Slicing and imaging were performed continuously 100 times with 100 nm intervals, and the final data were obtained … at a depth of 10 μm"* · 면 화소 크기 [미확인 — SI].
- **분할** [인쇄]: *"Applying the image segmentation method based on the differences in the gray-scale contrast … four composite cathode components (i.e., the solid electrolyte, active material, conductive additive, and pore)"* · 흐름도 (그림 2): Image Acquisition (1. 셀 분해 2. FIB 밀링 3. SEM 촬영) → Segmentation (1. SEM 영상 2. 정렬 3. 영역 선택 4. 상 분할) → Reconstruction (1. 표면 생성 2. 재구성 구조) → 부피 · 연결도 · tortuosity · 기공 분석.  색: SE 노랑 · AM 파랑 · 탄소 빨강 · 기공 보라 (그림 2b).  **바인더 상이 없다** (2.0 wt% 가 어느 상으로 분할됐는지 [미확인]).  문턱 값 · 필터 · 소프트웨어 [미확인].
- **부피**: *"a composite cathode region with a total volume of **5263 μm³** (i.e., 20.4 μm × 25.8 μm × 10 μm)"* [인쇄] (20.4 × 25.8 × 10 = 5263.2 [카드 산술]) · 양극 두께 79 µm 중 어느 깊이를 찍었는지 [미확인] · 면 화소를 단면 간격과 같은 100 nm 로 두면 ≈204 × 258 × 100 = 5.3 M 복셀 [카드 산술 · 가정].
- **정성 관찰** [인쇄 p.23743]: *"the electrolyte and the active material were in close contact with one another. Unnecessary micropores were also widely distributed in various interfacial regions. The interaction between such point contact interfaces with the micropores acts as a resistance element that interferes with Li-ion transport"* (`txt_p4_close_contact_micropores_point_contact.png`).  그림 2b 단면에서 SE (노랑) 는 둥근 NCM (파랑) 사이를 채운 큰 불규칙 영역으로 보인다 [그림 보기 · 카드 해석 — 원문은 이 모양을 변형의 증거로 말하지 않는다].

### 3-3. ★ 상 부피분율 · 기공 (Table 2 · p.23743–23744 · `tab_2.png` · `txt_p4_p5_pore_15pct_volume_ratio_errors.png`)
| 상 | 부피분율 (%) | 기공 뺀 비 (%) | 입력 부피비 (%) | 부피 (µm³) [카드 산술 ×5263] |
|---|---|---|---|---|
| SE (LPN821) | **42.52** | 50.01 (재계산 50.02 [카드 산술]) | 58.48 | 2237.8 |
| AM (Nb/NCM622) | **40.05** | 47.11 | 38.37 | 2107.8 |
| 탄소 (C65) | **2.44** | 2.87 | 3.15 | 128.4 |
| 기공 | **14.99** | — | — | 788.9 |
| 합 | 100.00 [카드 산술] | 99.99 | 100.00 | 5263 |

- 원문: *"despite the requirement to prepare a dense electrode, the composite cathode contained a pore content of approximately 15%"* · 차이의 원인 = *"limitations in the image analysis due to SEM resolution, differences in the gray-scale contrast, and the small reconstructed volume"* [22, 26] · *"distribution of the conductive additive is underestimated and the pore region is overestimated"* · 표본 오차: *"a large quantity of electrolyte powder was detected in the initial analysis volume, and the volume ratio of the solid electrolyte reached 61.45% of the total volume by the end of the analysis, later decreasing to 42.52%"* (p.23743–23744 — 문장 그대로).
- ⚠ **입력 부피비의 밀도가 없다** — 58.48 : 38.37 : 3.15 (바인더 빠짐 · 셋 합 100.00) 를 무게비 29.0 : 67.6 : 1.4 와 맞추려면 ρ_AM/ρ_SE = (67.6/38.37)/(29.0/58.48) = **3.553** · ρ_AM/ρ_C = **3.964** [카드 산술] — NCM622 진밀도 4.5–4.7 [다른 카드: `asylbekov2023_cb_fragmentation_pbe_dem_dry_mixing` 4.5 (그 논문 본문값) · `alabdali2023_cgmd_wet_manufacturing_ssb_cathode` ≈4.7 (문헌 ρ)] 이면 ρ_SE **1.27–1.32** · ρ_C 1.14–1.19 g cm⁻³ 가 되어야 한다.  같은 셈을 **측정 (기공 뺀) 비** 로 하면 ρ_AM/ρ_SE = 2.475 · ρ_AM/ρ_C = 2.942 → ρ_SE **1.82–1.90** · ρ_C 1.53–1.60 [카드 산술] — 황화물 SE 의 흔한 밀도 쪽 (LPS 유리 1.87 [다른 카드 `shi2019_…` SI 표 1] · 랩 표준 LPSCl 1.64 와 다른 문헌 값) 이다.  ⇒ **측정비는 흔한 밀도로 재현되고 원문의 '입력' 비가 재현되지 않는다** — 원문은 차이를 SEM 해상도 등으로 돌리지만, 입력비 계산 (밀도 · LPN821 의 밀도) 이 [미확인] 이라 이 카드는 그 해석을 확인할 수 없다 [카드 해석].
- ⚠ **국소 FIB ↔ 셀 수준이 이 논문 안에서 2 배 어긋난다** [카드 산술]: AM 11.099 mg (Ø 14 mm = 1.539 cm²) → **7.21 mg cm⁻²** · 복합 10.67 mg cm⁻² · 두께 79 µm 면 겉보기 밀도 **1.35 g cm⁻³** · AM 부피분율 = 7.21 × 10⁻³ / (ρ_AM × 7.9 × 10⁻³) = **0.19–0.20** (ρ 4.5–4.7) ↔ FIB **0.4005**.  FIB 의 40.05 % 가 맞으려면 두께 ≈**38–40 µm** 여야 한다.  79 µm 가 적층 전 (건조 시트) 두께인지, FIB 부피 (깊이 ≤ 25.8 µm) 가 대표성이 없는지 원문은 말하지 않는다 [미확인] — **기공 14.99 % 를 셀 기공으로 옮기지 않는다** (§7-2).
- 압력 · 상태: **231 MPa 적층 한 조건 · 사이클 1 회 · 분해 뒤** — 압력별 · 가압 중 기공 없음.

### 3-4. 연결도 · tortuosity (Table 2 · p.23744 · Fig. 2 · Fig. 3 · `fig_3.png` · `eq_00b_*` · `eq_00c_*` · `eq_00e_*` · `txt_p5_connectivity_tortuosity_LH_bruggeman.png`)
- **연결도 정의 (그림 2 식)**: **Max(V_i) / ΣV_i** — 상 i 의 연결 덩어리 가운데 가장 큰 것의 부피 ÷ 그 상 전체 부피 [인쇄 그림 · 뜻은 카드 해석 — 연결 규칙 (6/26 이웃) SI [미확인]].  그림 3 은 연결된 구조를 한 색으로 그린다.
- **값 (Table 2)**: SE **0.9959** · AM **0.9884** · 탄소 **0.3331** · 기공 **0.9984** · 본문 *"approximately 0.99 and 0.98, respectively, as a high volume ratio of >40% allows percolation to occur"* · 탄소 *"mainly an isolated structure … (i.e., ∼0.33)"*.
- **tortuosity 정의**: 본문 *"the ratio of the length of the curve (L) to the distance between the ends (H), that is, L/H"* + 그림 2 식 **L/H = Σd(i) / (z(n) − z(0))** — d(i) = 연속 단면 z(i−1) → z(i) 에서 상 단면의 **중심점 (빨간 점) 사이 거리** · H = 단면 쌓는 방향의 길이 [인쇄 그림 · 축 · 단면 안 여러 조각일 때의 중심 규칙은 SI [미확인]].  ⇒ **중심점 경로 기하 비** — 최단 경로 τ_geo 도, 수송 tortuosity (tau2) 도 아니다 [카드 해석].
- **값 (Table 2)**: SE **6.4208** · AM **6.1875** · 기공 **13.2344** · 탄소 = *"not listed because there is no physical meaning for the electron transport"* (고립 구조).
- **수송과의 연결 (본문)**: *"Tortuosity is closely related to porosity (ε) as in the Bruggeman relation (generally, τ = ε−0.5) … the effective conductivity is expressed as σeff = (ε/τ)σ"* · *"This large tortuosity value observed in our sample is related to the formation of many interfacial pores, which in turn limits ion transport"* (p.23744).  [카드 산술] Bruggeman τ = ε^−0.5 = 1.534 (SE · ε 0.4252) · 1.580 (AM) · 2.583 (기공) → 측정 L/H 는 그 **4.19 · 3.92 · 5.12 배** · L/H 를 식에 넣으면 f = ε/τ = 0.0662 (SE) · 0.0647 (AM) · 0.0113 (기공) — ⚠ **정의가 섞인 셈** (기하 비를 tortuosity factor 자리에 넣음) 이라 우리 f · tau2 와 견주지 않는다 (§7-4).

### 3-5. ★ 기공 원천 분해 (PDP) 와 '소성' 해석 (Table 3 · Fig. 4 · p.23744 · `tab_3.png` · `fig_4.png` · `eq_00d_*` · `txt_p5_pdp_bulk_modulus_plastic_deformation.png`)
- **정의 (그림 2 식)**: **S_Pore,i = (k · S_i) ∩ S_Pore** — 성분 i (NCM 또는 LPN) 의 공간 구조 S_i 를 *"expansion coefficient"* k 만큼 키운 것과 기공 구조의 교집합 = '성분 i 에서 유래한 기공' (그림 2 캡션: V 부피 · k 팽창 계수 · S 공간 구조).  **k 값 · 키우는 방식 (팽창 · 배율) · 두 성분에 다 걸린 기공의 처리 [미확인 — SI 그림 S5]**.  원문: *"we first developed a pore decomposition process (PDP) that tracks the origins of pore structures"*.
- **Table 3 [인쇄]**:

| 구조 | 기공 부피 (µm³) | 기공 표면적 (µm²) | TPB 에서 온 기공 표면적 (µm²) | 기공 연결도 | 기공 tortuosity |
|---|---|---|---|---|---|
| S_pore,NCM | 377.1 (59.10 %) | 4725 (56.36 %) | 3020 (57.20 %) | 0.9960 | 19.93 |
| S_pore,LPN | 261.0 (40.90 %) | 3659 (43.64 %) | 2260 (42.80 %) | 0.9880 | 24.67 |

- [카드 산술]: 두 기공 부피 합 **638.1 µm³** = 전체 기공 788.9 µm³ (14.99 % × 5263) 의 **80.9 %** — 나머지 150.8 µm³ (19.1 %) 는 어느 쪽에도 안 들어갔다 (원문 설명 없음) · 'TPB 에서 온 기공 표면적' 합 5280 µm² = Table 2 기공–나머지 경계 5610 µm² 의 94.1 % (차 330 µm² = 기공–탄소 경계로 읽힌다 [카드 해석]).
- ⚠ **본문 비율 ↔ 표**: 본문 *"43% of the total pore volume from LPN and 56% from NCM"* — 표의 **부피** 몫은 40.90 / 59.10 % 이고 43.64 / 56.36 % 는 **표면적** 몫이다 (원문 안 어긋남 · §3-9).
- **해석 (원문 그대로)**: *"The cathode active material (NCM622) and the electrolyte (LPN821) have different effects on the formation of the pore structure because of the difference in the particle size (d50,NCM = 4 μm and d50,LPN = 6 μm) and powder elasticity (e.g., bulk modulus B) … Such difference is due to the fact that the solid electrolyte with a low bulk modulus (B_Li₃PS₄ ≈20 GPa³⁰) has excellent plastic deformation characteristics, and the cathode active material with poor deformability (B_NCM ≈140 GPa³¹) is hard and induces more pore structure."* (p.23744) · 결론: *"rigid cathode active materials induce more pores than sulfide electrolytes"* (p.23745).
- ⚠ **카드가 본 것 [카드 해석]**: ① 체적 탄성률 B 는 **부피 강성**이지 항복 · 소성의 척도가 아니다 — 낮은 B 에서 소성이 좋다는 연결은 원문이 근거를 대지 않는다 (우리 MPM 은 거꾸로 SE 의 **체적 강성을 실제값 (K 25.5 GPa · ν 0.49) 으로 두고 전단만 무르게** 해야 실물처럼 흐른다 — CLAUDE.md CORRECTION 1 · §7-1) ② B 는 둘 다 **다른 물질의 문헌값** (Li₃PS₄ [30] Baranowski 2016 · NCM 일반 [31] Sun & Zhao 2017 DFT) — 이 논문의 LPN821 · Nb/NCM622 값이 아니다 ③ 기공 원천의 차이에는 **입경 차** (SE 6 µm > AM 4 µm) · 부피 차 (SE 42.5 > AM 40.1 %) · k 규칙도 함께 걸려 있어, '단단함 → 기공' 만 가려낸 것이 아니다 (원문도 입경을 같이 든다).
- ⚠ **숫자 함정**: B_NCM ≈140 GPa 는 우리 DEM 의 NCM **영률** 140 GPa [우리] 와 숫자만 같다 — 양이 다르다 (체적 ↔ 영률) · 우리 140 GPa 는 출처가 검증되지 않은 값이므로 (CLAUDE.md 규율 ⑥) **이 논문을 그 출처로 쓰지 않는다**.

### 3-6. ★ 두 상 경계 (TPB) — 반응 계면 · AM–SE 접촉 면적 (Table 2 · Fig. 5 · p.23744–23745 · `fig_5.png` · `txt_p5_p6_tpb_definition_23pct_strategies.png`)
- **정의**: *"the interface between the two different materials, otherwise known as the two-phase boundary (TPB), was quantitatively analyzed. We visualized in the TPB that the two components make contact with each other"* — 'TPB' = **two-phase** boundary (SOFC 의 triple-phase boundary 와 다른 뜻).  면적 계산법 (표면 메시 · 복셀 면) [미확인 — 흐름도의 'Surface generation' 뿐].  두 상 경계는 복셀 인접으로 정해지므로 **화소보다 얇은 틈은 '닿음'** 으로 셀 수 있다 [카드 해석].
- **'유효' 경계 셋**: *"Upon considering the high electron conductivity of the cathode active material,³² three types of effective TPBs exist between the electron conductor and the ion conductor"* — SE–탄소 · AM–SE · 탄소–AM (그림 5a–c · AM 을 전자 전도체로 보면 탄소–AM 은 전자–전자 경계인데 '전자 전도체와 이온 전도체 사이' 로 묶인다 [카드 해석 — 원문 정의 느슨함]).
- **Table 2 값 [인쇄]**: SE–탄소 **360 µm² · 0.0684 µm⁻¹** · AM–SE **1120 · 0.213** · 탄소–AM **194 · 0.0368** · 기공–나머지 **5610 · 1.06** · 본문: 합 *"approximately 7280 μm² and 1.38 μm⁻¹"* → *"the effective reaction interface is limited to ∼23% of the total TPB"*.
- [카드 산술]: 밀도 = 면적 / 5263 µm³ (360 → 0.0684 · 1120 → 0.2128 · 194 → 0.0369 · 5610 → 1.066 — 인쇄 0.0368 · 1.06 은 버림) · 합 7284 µm² · 1.384 µm⁻¹ · **세 유효 경계 = 1674/7284 = 23.0 %** · **AM–SE 만 = 15.4 %** · 기공 경계 = **77.0 %**.
- ⚠ **같은 23 % 의 세 표기**: 본문 (p.23745) = 전체 경계 면적의 23 % (세 유효 경계 합) ↔ 초록 *"effective two-phase boundaries were significantly suppressed to ∼23% of the total volume"* ↔ 결론 *"the effective reaction area (i.e., the TPB between the cathode active material and the solid electrolyte) was ∼23% of the total volume"* — AM–SE 만으로는 15.4 % 이고, 분모는 '부피' 가 아니라 '경계 면적' 이다 (원문 안 어긋남 · §3-9).
- **AM 겉면 중 SE 와 닿은 몫 (피복) 어림** [카드 산술 · 원문에 피복 숫자 없음]: (가) Table 3 의 'TPB 에서 온 기공 표면적' 중 NCM 쪽 3020 µm² 를 AM–기공 경계로 읽으면 AM 겉면 ≈ 1120 + 194 + 3020 = **4334 µm²** → AM–SE **25.8 %** · AM–탄소 4.5 % · AM–기공 69.7 % (등가 구 지름 6V/S = 2.92 µm) — 해석 가정 · (나) AM 을 d50 4 µm 매끈한 구로 보면 겉면 6V/d = 3162 µm² → AM–SE **35.4 %** — 구 가정.  ⇒ **AM 피복 ≈26–35 %** (두 가정의 띠 · 정의 = 복셀 인접 두 상 경계) · 같은 셈으로 SE 쪽 겉면 1120 + 360 + 2260 = 3740 µm² 중 AM 과 닿은 몫 29.9 % [카드 산술 · 같은 해석 가정].
- **처방 (원문)**: *"powder optimization (e.g., sub-micrometer size, spherical shape, and weak agglomeration) and cell manufacturing processes (e.g., well-dispersion slurry, gradient-free drying, multimodal packing, and low-temperature isotropic densification) that reduce the number of micropores between the two different phases are required"* · *"if the interface resistance induced by the point contact is reduced, the battery efficiency can be maximized"* (p.23745).

### 3-7. 전기화학 (Fig. 1 · p.23742 · p.23745 · `fig_1b.png` · `fig_1c.png` · `txt_p3_electrochem_protocol_178mAh_11mg.png` · `txt_p3_results_124mAh_64pct_75pct_fade.png` · `txt_p6_conclusions.png`)
- **조건** [인쇄 p.23742]: 100 회 · **2.5–4.2 V** (*"vs Li/Li⁺"* 로 인쇄 — 흑연 복합 음극의 완전 셀이므로 셀 전압으로 읽힌다 [카드 해석]) · NCM622 이론 용량 **178 mA h g⁻¹** · AM **11.099 mg** · 충전 CC–CV · 방전 CC · **25 °C** · **0.026 mA cm⁻² (0.02 C)** · CV 끝 0.0052 mA cm⁻² (CC 의 20 %).  [카드 산술] 0.02 × 178 × 11.099 × 10⁻³ = 0.0395 mA ÷ 1.539 cm² (Ø 14 mm) = 0.0257 mA cm⁻² ✓ · AM 면 로딩 **7.21 mg cm⁻²** · 이론 면 용량 1.28 mA h cm⁻² · 첫 방전 0.90 mA h cm⁻².
- **결과** [인쇄]: 첫 방전 **124.18 mA h g⁻¹** · 쿨롱 효율 **64.38 %** · 2 회째부터 ≈90 % · *"a performance of ≥100 mA h g⁻¹ was achieved in the initial five cycles, although an abrupt decrease in capacity was observed in the subsequent cycles. After 40 cycles, an approximately 75% decrease from the initial discharge capacity was noted"* (p.23742) · 결론 *"After 100 cycles, a degradation of ∼78% was also confirmed"* (p.23745).
- **판독 (digitized.csv)** [판독]: Fig. 1b 1 회 충전 끝 **193.1** · 방전 **124.0** (124.18/0.6438 = 192.9 [카드 산술] ✓) · 5 회 107.4 / **103.2** · 10 회 89.4 / **86.2** mA h g⁻¹ (쿨롱 효율 64.2 · 96.1 · 96.4 % [카드 산술]) · Fig. 1c 용량 5 회 ≈104 · 10 회 ≈87 · 20 회 ≈72.7 · 30 회 ≈48 · 31 회 튐 ≈58 · **40 회 ≈37.6** · 50 회 ≈32.5 · 60 회 ≈29.1 · 80 회 ≈25.1 · **99 회 ≈22.8** · 쿨롱 효율 첫 회 64.4 % · 30 회 근처에 ≈115 · ≈79 % 튐 [그림 보기].
- ⚠ **인쇄 백분율 ↔ 판독**: 40 회 −75 % ↔ 판독 37.6 → **−69.7 %** (−75 % = 31.0 mA h g⁻¹ 는 52–53 회 [판독]) · 100 회 −78 % ↔ 99 회 22.8 → **−81.6 %** [카드 산술] — 원문 백분율의 기준 용량 [미확인] (예: 5 회 ≈104 기준이면 99 회 −78 % 와 맞는다 [카드 산술 · 해석 아님]).
- **미세구조와의 연결 (저자)**: 큰 tortuosity · 기공 → 이온 수송 제한 → 낮은 성능 (p.23744) · 미세 기공 · 탄소 응집 → 유효 계면 23 % (p.23745) — 미세구조를 바꾼 대조 시료가 없어 **서술로만 연결** [카드 해석].

### 3-8. 그림 · 표의 나머지 정보 (그림 보기 · 원문 글자)
- 그림 1a: *"High-Pressure Lamination"* 표시 (양극 테이프 + 이중층 테이프) · 두께 · 지름 = Table 1 과 같다.
- 그림 3: SE (a) · 기공 (d) 는 거의 한 색 (크게 이어짐) · 탄소 (c) 는 여러 색 조각 · AM (b) 은 둥근 입자가 한 색으로 이어짐.
- 그림 4: NCM 유래 기공 (a) 은 가는 그물 · LPN 유래 기공 (b) 은 덩어리진 그물로 보인다 [그림 보기 · 카드 해석].
- 그림 5: AM–SE 경계 (초록) 가 부피 전체에 퍼져 있고 탄소 경계 (주황 · 보라) 는 몇 덩어리에 몰려 있다 (원문의 *"nonuniform dispersion of the conductive additive"* 와 같은 모양).
- 초록 그림 (`fig_TOC.png`): *"Two-Phase Boundaries (left)"* · *"Volumetric Distribution (right)"* — 결과 그림의 요약.

### 3-9. ★ 저자가 적은 한계 · 원문 안 어긋남
**저자 한계 (원문)**: ① SEM 해상도 · 회색조 대비 · 작은 재구성 부피 [22, 26] ② 탄소 과소 · 기공 과대 ③ 표본 오차 (SE 61.45 → 42.52 %) ④ 정성 분석은 정확한 미세구조 비교 · 공정 최적화에 부족 (방법 동기).
**원문 안 어긋남 (카드가 본 것 — 고치지 않고 적는다)**:
1. PDP 본문 *"43% … from LPN and 56% from NCM"* (부피라고 적음) ↔ Table 3 부피 40.90 / 59.10 % (43.64 / 56.36 % 는 표면적).
2. "≈23 %" 의 분모 · 범위: 본문 = 전체 경계 면적 중 세 유효 경계 ↔ 초록 · 결론 = *"of the total volume"* · 결론은 AM–SE TPB 만이라 적음 (AM–SE 만 = 15.4 % [카드 산술]).
3. 용량 감소 백분율 (40 회 75 % · 100 회 78 %) ↔ 그림 1c 판독 (69.7 % · 81.6 %) — 기준 용량 [미확인].
4. 입력 부피비 58.48 : 38.37 : 3.15 가 흔한 진밀도로 재현 안 됨 · 측정비는 재현됨 (§3-3) — 밀도 미인쇄.
5. 두께 79 µm + AM 11.099 mg (Ø 14 mm) → AM 19–20 vol% ↔ FIB 40.05 % (§3-3) — 두께의 상태 (적층 전 / 후) 미기재.
6. 기공 분해 합 638.1 µm³ = 전체 기공의 80.9 % — 나머지 설명 없음.
7. "three types of effective TPBs … between the electron conductor and the ion conductor" ↔ 탄소–AM (전자 전도체끼리) 포함.
8. tortuosity = 기하 비 L/H 로 정의 ↔ 바로 σ_eff = (ε/τ)σ 수송 식에 연결 (같은 이름 다른 양).
9. "excellent plastic deformation characteristics" 의 근거 = 체적 탄성률 (다른 물질 문헌값).
10. 표기: 전압 *"vs Li/Li⁺"* (흑연 완전 셀) · Table 2 밀도 0.0368 · 1.06 은 버림 (반올림이면 0.0369 · 1.07) · 연결도 0.9884 를 본문은 *"approximately … 0.98"* · 기공 뺀 SE 비 50.01 (재계산 50.02) — 모두 작다.

---

## 4. ★ 방법 — 측정 사슬 · 입자 처리 · 이 묶음의 네 질문

### 4-1. 측정 사슬
- **셀**: 습식 슬러리 → 캐스팅 (양극 시트 · 음극 + 전해질 이중층) → 펀칭 → **231 MPa 적층** → 2032 코인 → 0.02 C 100 회 (Fig. 1).
- **3D 시료**: 같은 공정의 다른 셀 → 1 회 사이클 → 완전 방전 → 분해 → Pt 보호 → FIB 트렌치 → 100 단면 (100 nm) → 분할 · 정렬 · 영역 선택 → 4 상 → 표면 생성 → 부피 · 연결도 · L/H · 두 상 경계 · PDP.
- **한 셀 · 한 부피**: 반복 · 다른 위치 · 오차 막대 없음 [카드 해석 — 원문에 n 없음].

### 4-2. 정량 사슬 (그림 2 식 네 개 + 본문 둘)
V_i (상 부피) → 부피분율 · Max(V_i)/ΣV_i (연결도) · L/H = Σd(i)/(z(n) − z(0)) (중심점 경로) · S_Pore,i = (k·S_i) ∩ S_Pore (기공 원천) · 두 상 경계 면적 ÷ 5263 µm³ (밀도) · (본문) τ = ε^−0.5 · σ_eff = (ε/τ)σ (수송 꼴 — 계산에는 쓰지 않음).

### 4-3. 입자 처리 ★
- 입자 단위가 아니라 **복셀 분할된 상** (SE · AM · 탄소 · 기공) — 입자 경계 · 입자 수 · 입자별 형상 없음.  SE 는 한 덩어리 상 (연결도 0.996) 이라 SE 입자 사이 경계는 보이지 않는다 [카드 해석].
- 접촉 = 두 상 경계 면적 (복셀 인접).  힘 · 응력 · 변형 없음.
- DEM 처럼 구 · 점접촉으로 두는 부분은 **없다** (모델이 없다).

### 4-4. ★ 이 묶음의 네 질문 (원문 문장과 위치)
1. **DEM (단단한 구 · 점접촉) 의 한계를 말한 문장** — **말 없음** (DEM · discrete · simulation · model 낱말 0 회 — 본문 · 참고문헌 제목 (26) 'Modeling' 만).  원문의 *"point contact(s)"* (p.23740 *"formation of interface pore structures through point contacts"* · p.23743 *"point contact interfaces with the micropores"* · p.23745 *"interface resistance induced by the point contact"*) 는 **실물 계면의 결함** 서술이지 모델의 한계 문장이 아니다.
2. **소성 · 큰 변형을 계산에 넣기 어려운 이유 · 우회 · 비용** — 계산 없음.  소성은 p.23744 한 문장 (§3-5) 의 해석뿐 — 근거 = 문헌 체적 탄성률 · 기공 원천 비.
3. **2D / 3D** — 3D (2D SEM 100 장을 쌓음).  2D → 3D 에 대한 말은 동기뿐: *"Till date, only qualitative shape and distribution observations based on scanning electron microscopy (SEM) and energy dispersive X-ray spectroscopy have been possible"* (p.23740) — 2D 값의 3D 전이 경고 · 증거 없음.
4. **압력을 뺄 때의 거동** — **다루지 않았다**.  3D 시료는 231 MPa 적층 · 사이클 1 회 · 분해 뒤 (압력 뺀 상태) 한 점 · 되튐 · 회복 숫자 없음.

### 4-5. 기법 미니 용어집
| 용어 | 뜻 (이 논문 안에서) |
|---|---|
| FIB-SEM 연속 단면 | 이온빔으로 100 nm 씩 깎고 매 면을 SEM (52°) 으로 찍어 쌓는 3D 영상 |
| Π 모양 트렌치 | 관찰 부피 세 면을 파낸 홈 — 연속 단면의 안정 · 일관성 확인용 |
| 회색조 분할 | 밝기 차로 SE · AM · 탄소 · 기공을 나눔 (문턱 값 [미확인]) |
| 연결도 Max(V)/ΣV | 그 상의 가장 큰 연결 덩어리 부피 ÷ 그 상 전체 부피 |
| tortuosity L/H | 단면마다 상의 중심점을 이은 경로 길이 ÷ 양 끝 거리 (중심점 경로 · 기하 비) |
| TPB (이 논문) | two-phase boundary = 서로 다른 두 상의 경계 면 · 면적 µm² · 밀도 = 면적 / 전체 부피 (µm⁻¹) |
| 유효 TPB | SE–AM · SE–탄소 · 탄소–AM 세 경계 (기공 경계 제외) |
| PDP | pore decomposition process — 성분 구조를 k 로 키워 기공과 겹치는 부분을 그 성분 유래 기공으로 셈 |
| LPN821 | (Li₂S)₈(P₂S₅)₂(Ni₃S₂)₁ — 리튬 싸이오인산염 + 니켈 황화물 복합 전도체 (ref 6) |
| Nb/NCM622 | LiNbO₃ 코팅 LiNi₀.₆Co₀.₂Mn₀.₂O₂ |

---

## 5. Figure set ★
| 그림 | 보이는 것 | 우리가 쓸 것 |
|---|---|---|
| **Fig. 1** (`fig_1.png` · 패널 `fig_1a` · `fig_1b` · `fig_1c`) | (a) 셀 모식 (두께 · 지름 · "High-Pressure Lamination") · (b) 1 · 5 · 10 회 충방전 곡선 · (c) 100 회 용량 + 쿨롱 효율 | 전기화학 맥락 (흐름 밖) · 판독 = digitized.csv · 인쇄 백분율과 판독이 어긋나는 예 (§3-7) |
| **Fig. 2** (`fig_2.png` · 식 `eq_00a` – `eq_00d`) | 흐름도: (a) 트렌치 · 밀링 방향 (눈금 10 µm) · (b) 4 상 분할 단면 · (c) 3D 재구성 + 부피 · 연결도 · 기공 · tortuosity 분석 상자 (식 네 개) | ★ 정량 연산자 넷의 원문 정의 — 우리 연산자 (최대 덩어리 분율 · 경로 τ) 와 이름 · 정의를 맞출 때 |
| **Fig. 3** (`fig_3.png`) | 상별 연결 구조 3D (SE · AM · 탄소 · 기공) | 연결도 0.996 / 0.988 / 0.333 / 0.998 의 그림 |
| **Fig. 4** (`fig_4.png`) | NCM 유래 · LPN 유래 기공 3D | ★ 'AM 이 기공을 만든다' 정성 그림 (PDP 정의 [미확인] 한정) |
| **Fig. 5** (`fig_5.png`) | 유효 두 상 경계 셋 (AM–SE 초록 · AM–탄소 주황 · 탄소–SE 보라) + 겹침 | ★ AM–SE 계면이 부피 전체에 퍼진 모양 · 탄소 경계 몰림 |
| **Table 1** (`tab_1.png`) | 공정 · 조성 · 두께 · 공급처 | 조성 · 입경 (λ 0.67) · 두께 79 µm |
| **Table 2** (`tab_2.png`) | 부피분율 · 연결도 · tortuosity · 반응 TPB 면적 · 밀도 | ★ 기공 14.99 % · AM–SE 1120 µm² · 0.213 µm⁻¹ |
| **Table 3** (`tab_3.png`) | 기공 분해 (부피 · 표면적 · TPB 표면적 · 연결도 · tortuosity) | ★ NCM 59.10 ↔ LPN 40.90 % (부피) |
| 초록 그림 (`fig_TOC.png`) | 셀 모식 + 두 상 경계 · 부피 분포 3D | 요약 |
| 식 `eq_00e_p5_LH_bruggeman_sigma_eff.png` · 근거 문단 15 (`txt_p*`) | L/H · Bruggeman · σ_eff 문장 · 인용 문장 | 보고서 붙임 |

## 6. Post-processing ★
- **부피분율**: 분할 복셀 세기 ÷ 5263 µm³ (진밀도 불필요) · 기공 뺀 비 · '입력 부피비' (밀도 미인쇄) 와 대조.
- **연결도**: 최대 연결 덩어리 / 상 전체 (연결 규칙 [미확인]).
- **tortuosity**: 단면별 상 중심점 경로 L/H (방향 = 단면 쌓는 쪽 [카드 해석]).
- **기공 분해**: (k·S_i) ∩ S_Pore → 부피 · 표면적 · TPB 표면적 · 연결도 · L/H.
- **두 상 경계**: 표면 생성 뒤 상 쌍별 면적 · 면적 / 전체 부피.
- **전기화학**: 용량 · 쿨롱 효율 (그림 1).
- **판독 (이 카드)**: 그림 1 래스터 (xref 111 · 300 dpi 원본) · 눈금 위치로 축 보정 · 곡선 끝 = 색별 가장 오른쪽 화소 · 용량 = 사이클 열의 검은 화소 세로 구간 가운데 (구슬 지름 21 px · 간격 5.14 px 라 겹침 → ±1.5 mA h g⁻¹) · 1–10 회는 6 배 확대 손 판독 — digitized.csv 의 method_note 열.

---

## 7. 우리 DEM+MPM 대비 → `our_dem_baseline.md` (⚠ 정본 브랜치에서는 값 자리표시 상태 — 우리 수치는 CLAUDE.md 출처를 병기해 적는다)

### 7-1. 비교표 (모든 행에서 **재료 · 공정 · 상태 · 연산자가 다르다**)
| 양 | 이 논문 | 우리 | 같은 / 다른 · 이유 |
|---|---|---|---|
| 복합 양극 기공 | FIB-SEM 국소 **14.99 %** (5263 µm³ · 회색조 분할 · 231 MPa 적층 · 사이클 1 회 · 분해 · LPN821 + NCM622 · 고체 중 SE 30 wt%) | real_14 DEM ε_sphere **15.6 %** (300 MPa 압축 뒤 판 고정 · LPSCl + NCM811 · 고체 중 SE ≈26–27 %) · 랩 표준 순수 SE 10–13 % (300 MPa · 1.64 g cm⁻³) [우리 · CLAUDE.md] | **다른 양** — 숫자가 비슷한 것은 우연 [카드 해석] · 이 논문 셀 수준 숫자와도 2 배 어긋남 (§3-3) → 절대값 대조 불가 |
| AM–SE 계면 · 피복 | 두 상 경계 1120 µm² · **0.213 µm⁻¹** · 전체 경계의 15.4 % · AM 겉면 몫 **≈26–35 %** [카드 산술 · 가정 둘] | real_14 Hertz **18 %** · Tabor **52 %** · 기하 (간격 ≤ 0) **16 %** · (≤ 0.14 µm = 1 복셀) **49 %** [우리 · CLAUDE.md] | 정의 다름 — 복셀 인접 (화소보다 얇은 틈 = 닿음) 은 우리 '기하 1 복셀 안' 쪽에 가깝다 [카드 해석] · 재료 · 입경 (SE 가 AM 보다 큼) · 바인더 · 사이클 뒤라 값 대조 아님 |
| 연결도 | Max(V_i)/ΣV_i: SE 0.9959 · AM 0.9884 · 탄소 0.3331 · 기공 0.9984 | LHS 인계 v1.1 `se_largest_comp_frac` (가장 큰 SE 덩어리 분율) [우리 · CLAUDE.md] | **같은 꼴** (최대 덩어리 / 전체) · 다른 이산화 (복셀 ↔ 구 + 접촉 그래프) — 정의 대조의 짝 |
| tortuosity | 중심점 경로 L/H: SE 6.42 · AM 6.19 · 기공 13.23 | 수송 tortuosity tau2 (ps45 Hertz 5.03–7.24) · τ_geo (벽 Dijkstra 1.26–4.15) [우리 · CLAUDE.md] | **셋 다 다른 양** — 같은 표에 넣지 않는다 (§7-4) |
| SE 체적 강성 | B_Li₃PS₄ ≈20 GPa (Baranowski 2016 인용 · LPN821 값 아님) | DFT B₀ 26.23 · MPM K 25.5 GPa (E 1.53 · ν 0.49) [우리] | 같은 자릿수 · 재료 다름 — 이 논문은 '낮은 B → 소성 좋음' 으로 읽고, 우리는 '체적은 실제로 단단 · 전단만 연화' 로 둔다 (반대 논리) |
| NCM | B_NCM ≈140 GPa (Sun & Zhao 2017 DFT 인용) | DEM NCM **E** 140 GPa (출처 미검증 · 규율 ⑥) [우리] | 숫자만 같다 — **체적 ↔ 영률** · 이 논문을 우리 E 의 출처로 쓰지 않는다 |
| 성형 | 231 MPa 적층 (습식 시트 · 바인더 2 wt% · 온도 · 시간 [미확인]) | 300 MPa 일축 (건식 분말 DEM) [우리] | 공정 다름 |
| 크기비 | λ = D_CAM/D_SE = 0.67 (SE 6 µm > AM 4 µm) | AM_P : AM_S : SE = 12 : 4 : 1 (SE 가 가장 작음) [우리] | 반대 쪽 |
| 기공 원천 | NCM 59.10 ↔ LPN 40.90 % (PDP · k [미확인]) | 없음 (DEM 은 기공을 성분에 귀속하지 않는다) | 우리에게 없는 연산자 — §8 단계 7 |

### 7-2. ★ 기공 14.99 % 를 우리 계획에 들일 때
- 쓸 수 있는 것: **습식 시트 · 231 MPa · 사이클 1 회 뒤 국소 FIB 기공 ≈15 %** 라는 한 점 · 기공 경계가 전체 계면의 77 % 라는 모양.
- 붙여야 할 꼬리표: 국소 5263 µm³ · 회색조 분할 · 바인더 상 없음 · 압력 뺀 뒤 + 사이클 1 회 · 진밀도 분모 없음 · 같은 논문의 셀 수준 숫자 (79 µm · 7.21 mg cm⁻²) 로는 AM 부피가 절반.
- 쓰지 말 것: Shi Fig 7a 의 'Φ 0.1–0.2 = 실험 보고 기공 띠' 를 이 논문의 범위처럼 쓰는 것 · 우리 ε_sphere 15.6 % 와의 일치를 검증처럼 쓰는 것.

### 7-3. ★ 피복 (coverage) 정의를 맞출 때
- 이 논문의 접촉 = **복셀 인접 두 상 경계 면적** — 우리 세 정의 (Hertz 접촉 면적 · Tabor 소성 면적 · 기하 표본점 간격) 가운데 **기하 '1 복셀 안' (≤ 0.14 µm · 49 %)** 에 가장 가깝다 [카드 해석] · 그런데 이 논문 면 화소 [미확인] 라 '얼마나 얇은 틈까지 닿음' 인지 모른다.
- 우리 쪽 결과 전 대조로 쓸 꼴: **계면 면적 밀도 a_AM–SE (µm² µm⁻³)** — DEM 침대의 AM–SE 접촉 면적 합 ÷ 상자 부피 (Hertz · Tabor 둘 다) 를 내면 이 논문 0.213 µm⁻¹ 와 같은 단위가 된다 (값은 재료 · 공정이 달라 견주지 않음 · 단위 · 정의 맞춤만).

### 7-4. τ 규약 (CLAUDE.md 2026-10-03 · "tortuosity factor = τ² (tau2) 에만")
- 이 논문의 τ = **중심점 경로 L/H** (그림 2 식) — 최단 경로 τ_geo (`tau_geo_SE_dij`) 도, 수송 tortuosity tau2 (φσ₀/σ_eff) 도 아니다.  그런데 바로 σ_eff = (ε/τ)σ (tau2 자리의 식) 에 연결한다 → **같은 이름 다른 양** (J 절의 `alharbi2026_…` · `ender2011_…` 사례와 같은 부류).
