Repository: yonghoon7153-source/Yonghoon-DEM-DFT

# 📚 LITDB — 문헌 단일 시스템 (**SE·DFT 축 + DEM·MPM 축, 두 트랙**)

> **앞으로 논문은 여기서만 본다.** 여러 곳(db/literature, kb/papers, db/properties, Excel)에 흩어진 문헌을 한 곳에서 생각·참고·비교하기 위한 통합 MD 시스템.

## 왜 트랙이 둘인가
`INDEX.md` 는 argyrodite 전해질 축이라 접촉역학·MPM·건식전극 digest 가 들어갈 자리가
없다. 그래서 한때 64편이 **어느 인덱스에도 없었다**(open_items #7). 축을 나눠 그 구멍을
닫았고, 한 분모로 세면 “159편 중 98편 미언급” 같은 **가짜 미결**이 나온다
(`comparison_vs_ours.md:8`). 분리는 실측 근거가 있는 결정이다 — 합치지 말 것.

⚠ 이 표의 **편수는 적지 않는다.** 손으로 쓴 수는 반드시 낡는다(README 자신이 세 번 틀렸다).
현재값은 `python3 tools/litdb/build_index.py --check` 로 본다.

File: litdb/papers/choi2025_silver_exsolution_argyrodite_anode_free.md (part 1 of 2)
<!-- digest 표준 양식 (paper-level STANDALONE) — 2026-11-24 litdb-curator (배치 2026-11-24b #5 · 병렬 실행 · 공유 파일은 메인 세션이 합친다).
     그림 크롭 31 장 = 도구 27 (본문 그림 4 + SI 그림 23) + 손 4 (SI 표 3 장 — 캡션이 표 아래라 도구가 캡션 밑 빈칸을 잘랐다 · SI Fig. 9 의 앞쪽 p.10). 번호 공백 3 건 전부 해소.
     31 장 전부 봤다 — 18 장은 원해상도로 하나씩, 13 장은 2×2 대조표 (타일 폭 980 px) 로 (§0 목록).
     원자료 xlsx 24 시트 중 21 시트를 열어 숫자를 다시 냈다 (§4 · S4 · S5 · S6 시트는 안 열었다). DFT 구조 POSCAR 두 개를 ASE 로 읽었다 (§4).
     우리 점착(W) 값은 싣지 않는다 — 위치만 (`db/properties/adhesion.json` · `db/properties/wad_*` · W_ad 보고서). -->

# Silver exsolution from Li-argyrodite electrolytes for initially anode-free all-solid-state batteries — Choi, Baek et al. (*Nat. Commun.* **2025**, 16, 5871)

> slug `choi2025_silver_exsolution_argyrodite_anode_free` · DOI `10.1038/s41467-025-61074-9` · type `exp (합성 · XRD · XPS · EIS · DC 분극 · 반쪽 · 파우치 전지 · SEM-EDS) + DFT (VASP-PBE · vdW 없음 · E_hull · grand potential E_D · PDOS) + AIMD (VASP · NVT 1000 K · 400 ps · 52 원자)` · PDF `litdb/inbox/choi2025_ag_exsolution_argyrodite_main.pdf` (본문 9 pp) + `litdb/inbox/choi2025_ag_exsolution_argyrodite_SI.pdf` (SI 30 pp · `Fig. S1`–`S23` · `Table S1`–`S3` · Note 1–2) + 원자료 `litdb/inbox/choi2025_ag_exsolution_argyrodite_source_data.xlsx` (그림별 24 시트) + DFT 구조 `litdb/inbox/choi2025_ag_exsolution_argyrodite_sup2/POSCAR_initial` · `POSCAR_final` · digested `2026-11-24` · status ✅ · 태그 **[외부]**
> elements: Li, Ag, P, S, Cl, Br
> methods: DFT, AIMD, PDOS, ESW, XPS

> **저자**: **Seung Ho Choi**†\* (a) · **Chang Hoon Baek**† (a, b) · Jihoon Oh (c) · Geung-Jong Lee (a) · Minsoo Kim (d) · Hyesu Lee (d) · Dong-Joo Yoo (e) · **Yoon Seok Jung** (b) · KyungSu Kim (a) · Ji-Sang Yu (a) · **Woosuk Cho**\* (a) · **Haesun Park**\* (d) · **Jang Wook Choi**\* (c) — a Advanced Batteries Research Center, Korea Electronics Technology Institute (KETI, 성남) · b Department of Chemical and Biomolecular Engineering, Yonsei University · c School of Chemical and Biological Engineering, Seoul National University · d School of Integrative Engineering, Chung-Ang University · e School of Mechanical Engineering, Korea University. † 공동 1저자 · \* 교신.
> 접수 2025-01-11 · 수락 2025-06-11 · 온라인 2025-07-01 (Crossref 메타) · **OA CC BY-NC-ND 4.0** · 자금 MOTIE 20007045 · NRF RS-2023-00261543 · NST GTL24011-000 · 서울대 IOER · RIAM · IBRI · 이해충돌 없음 · 공개 심사 표기 (심사 파일은 inbox 에 없다).
> 기여: S.H.C. · W.C. · H.P. · J.W.C. = 구상 · 실험 설계 · 원고 / C.H.B. · J.O. · G.J.L. = 실험 / M.K. · H.L. · H.P. = DFT 계산 · 분석 / D.J.Y. · Y.S.J. · K.S.K. · J.S.Y. = 분석 보조.
>
> **계보**: Ag–C 음극 원전 (ref 35 · *Nat. Energy* 5, 299 (2020) · 같은 배치 #9 `lee2020_silver_carbon_composite_anode_all_solid_state_li_metal` 진행 중) · Li \| Li₆PS₅Cl 임계 박리 전류 (ref 18 · `kasemchainan2019_critical_stripping_current_dendrite_on_plating`) · Ag–흑연 층 operando XRD (ref 32 · `spencerjolly2023_ag_graphite_interlayer_operando_xrd`) · grand potential 창 (ref 33 · `zhu2015_esw_grand_potential_origin`) · 산화환원 대 분해 (ref 34 · `schwietert2020_redox_activity_vs_electrochemical_stability`) · 적층압 · 전류 계면 동역학 (ref 20 · `wang2019_li_se_interface_dynamics_stack_pressure_current_density`) → **본 논문** (Ag⁺ 를 SE 격자에 넣었다가 첫 충전에 꺼내 친Li 씨앗으로 쓴다). litdb 이웃 (Ag 를 SE 밖 층으로 넣는 쪽): `metzler2025_ag_particle_distribution_carbon_interlayer_anode_free` · `metzler2026_sputtered_ag_carbon_interlayers_anode_free` · `kang2026_stress_regulated_li_plating_ag_c_cnf_hybrid_anode` · `lu2026_li_ag_interface_thermodynamics_kinetics` (Li\|Ag 계면 DFT · MLIP) · `xie2024_agc_buffer_layer_lithiation_delithiation_mechanism` (벌크 Li–Ag 합금 상) · `sandoval2025_electro_chemo_mechanics_anode_free_ssb` (리뷰) · `seymour2021_void_suppression_interfacial_adhesion_vacancy_transport` (W ≥ 2γ_Li 문턱 — 그 논문 1저자 Ieuan Seymour 가 이 논문 공개 심사자로 이름이 실렸다).

---

## 0. 이 digest 를 읽는 법 — 읽기축

이 논문은 **계면 에너지 논문이 아니다.** 전기화학 · 재료 실험이 몸통이고 DFT 는 얇은 층 셋 (도핑 구조의 E_hull · 전위별 분해 E_D · PDOS) 과 AIMD 하나다. 우리 W_ad (DFT + DEM) 보고서 (`docs/collab/wad_dem_interface_adhesion_report_2026_11_24.html` — 2-3 절 LPSCl \| Ag(111) · 7 절 Li 친화성 · 8-3 절 Ag/C 층) 와 걸리는 곳은 **"Ag 가 SE 안에서 생겨 Li 와 합금하는 경로"** 다.

메인 세션이 준 질문 넷과 답이 있는 절.
1. **Ag 는 어느 자리에 · 얼마나 · 어떤 조건에서 빠져나와 · 어떤 상으로 · 어디에 있나 (Q1)** → §3a · §3c · §3f · §4 · §7a. **답: Li 자리 (48h · 그림 범례) · x = 0.2–0.6 · 첫 방전 1.8 V 평탄 (1.0 mA cm⁻² · 60 °C) · 금속 Ag → LiAg → Li₉Ag₄ → Li₁₀Ag₃ · 처음엔 SE\|SUS 접점, 다음엔 입계 · 기공 전체.**
2. **DFT 가 무엇을 계산했고 우리 계산과 같은 줄에 놓을 수 있나 (Q2)** → §3d · §3h · §4 · §7b · §8. **답: 점착 · 흡착 · 계면 에너지는 0 이다.** E_hull · E_D 는 상평형 양이라 W 와 같은 줄 금지. 같은 도구 계열 (pymatgen grand potential) 인 우리 ESW 와만 방향 대조가 된다.
3. **셀 성능 (Q3)** → §3e · §3g · §7c (조건 · 원자료 시트 이름과 같이).
4. **8-3 절과 이어지는 점 · LPSCl \| Ag W 해석에 주는 함의 (Q4)** → §7d · §12.

> ⚠⚠ **원자료로 다시 내면 맞지 않는 숫자가 둘 있다.** ① 60 °C 파우치 50 사이클 유지율 — 본문 **95.0 %**, 원자료 `Figure 3h` 로는 **91.5 %** (50 사이클 187.32 / 1 사이클 204.69 mAh g⁻¹ · 95 % 대는 38 사이클) — 같은 방식의 30 °C 값 (87.35 %) 은 본문 87.4 % 와 맞는다 (§10-①). ② Ag 석출 뒤 층의 **전자전도 · 이온전도 값이 Methods 의 기하 (10 µm · ⌀13 mm) 로 낸 값의 ≈100 배**다 (원자료 `Figure S11` · `Figure S10` · §10-②). 정성 결론 (전자전도가 수 자릿수 뛴다) 은 살아남고, '이온전도는 그대로 (1.3 → 1.0 mS cm⁻¹)' 는 이 자료로 뒷받침되지 않는다.
> ⚠⚠ **DFT 는 '석출' 자체를 계산하지 않았다.** grand potential 에서 Ag⁺ → Ag 는 **1.92 V** 에서 일어나고, 같은 전위에서 숙주는 Li₃PS₄ + LiCl + Li₂S 로 분해된다 — 아지로다이트는 평형 산물에 없다 (`Fig. S9`). 실험의 '골격 유지' 는 속도론이고, 논문은 이것을 '작은 |E_D|' 로 맞췄다 (§3d · §10-④).

> **본 digest 에서 실제로 본 그림 (2026-11-24)**: 크롭 **31 장 전부**.
> · **원해상도로 하나씩 (18 장)**: `Fig. 1` `Fig. 2` `Fig. 3` `Fig. 4` · `Fig. S3` `Fig. S8` `Fig. S9` (+ 앞쪽 p.10 손 크롭) `Fig. S15` `Fig. S16` `Fig. S17` `Fig. S18` `Fig. S21` `Fig. S22` `Fig. S23` · `Table S1` `Table S2` `Table S3`. `Fig. 3f` 는 2 배 확대해 눈금으로 두께를 쟀다.
> · **2×2 대조표 (13 장 · 타일 폭 980 px)**: `Fig. S1` `S2` `S4` `S5` `S6` `S7` `S10` `S11` `S12` `S13` `S14` `S19` `S20` — 배치 · 라벨 · 경향만 읽었고 픽셀 값은 안 읽었다 (숫자는 원자료로).
> · 놓친 그림 · 번호 공백: 없음 (도구가 낸 `tS1`–`tS3` 공백 3 건은 손 크롭으로 해소 · `figures.json` `missing_labels[].resolved`).
> 표기: 그림에서만 읽은 값 = **`figure-read ≈`** · 논문 숫자로 우리가 계산한 값 = **`✎ 우리 산수`** · 원자료 시트를 읽어 다시 낸 값 = **`✎ 원자료 <시트 이름>`** · POSCAR 를 읽어 확인한 값 = **`✎ POSCAR 대조`**.

---

## 1. 한 줄 요약

Li₆₋ₓAgₓPS₅Cl (x = 0.2 · 0.4 · 0.6) 을 고상 합성해 10–15 µm 층으로 집전체 (SUS) 위에 깔고 그 위에 Ag 없는 Li₆PS₅Cl₀.₅Br₀.₅ 분리층을 얹는 **SE 이중층**을 만들었다. 첫 방전 (= 음극 쪽 리튬화) 에서 Ag⁺ 가 **≈1.8 V 평탄부** (✎ 원자료 `Figure 2b` 중앙값 1.799 V · 1.0 mA cm⁻² · 60 °C) 에서 금속 Ag 로 환원되어 (이론 48.9 mAh g⁻¹ 의 96 % 를 1.2 V 까지) SE 입계 · 기공에 나노 Ag 씨앗을 만들고, 이 씨앗이 더 낮은 전위에서 LiAg → Li₉Ag₄ → Li₁₀Ag₃ 로 합금한 뒤 그 아래로 Li 가 조밀하게 도금된다 (5.0 mAh cm⁻² 에 figure-read ≈ 23 µm · ✎ 조밀 Li 24 µm). 반쪽 전지 x = 0.6 은 1.0 mA cm⁻² · 1.0 mAh cm⁻² · 60 °C 에서 **1179 사이클 평균 CE 99.69 %** (✎ 원자료 `Figure 3a` · 본문 '1000 사이클 99.7 %') · CCD 6.0 mA cm⁻², 파우치 (NCM811 · 35 µm 이중층 · **2.0 MPa**) 는 7.0 mAh cm⁻² · 205 mAh g⁻¹ · 1312 Wh L⁻¹ (포장재 제외) 를 냈다.

⚠ 무게는 실험 쪽에 있고 DFT 는 '도핑해도 준안정 (E_hull < 50 meV/atom)' · 'Ag⁺ 환원이 숙주 창 안 (1.92 V)' · 'Ag⁺ 가 Li⁺ 길로 움직인다 (1000 K 정성)' · 'GB 띠틈이 좁다 (PBE)' 의 정성 근거만 준다. 셀 쪽에서는 60 °C 유지율 (95.0 대 원자료 91.5 %) 과 석출 뒤 전도도 (≈100 배) 가 원자료로 재현되지 않는다 (§10).

---

## 2. 메타 / 동기 / 질문

| 항목 | 내용 |
|---|---|
| 문제 | 무음극 (initially anode-free) 전고체전지에서 집전체 \| SE 접촉이 나쁘고 집전체가 소Li 라 도금이 고르지 않다 → 단락. 입계 · 기공 · 좁은 띠틈 입계의 누설 전자 · 적층압에 따라 바뀌는 계면 공극이 덴드라이트를 키운다 (p.1) |
| 기존 해법 | 친Li 금속층 · 탄소 보호층 (refs 7–9 · Ag–C 원전 ref 35) — 분포를 늘 보장할 수 없다 (p.6) |
| 이 논문의 생각 | Ag⁺ 를 SE 격자 (Li 자리) 에 넣어 두면, 첫 충전에서 **전자가 닿는 곳 (집전체 접점 → 입계 · 기공) 에서만** 환원되어 고르게 퍼진 나노 Ag 씨앗이 '스스로' 생긴다 · 환원된 Ag 가 전자 통로도 된다 (p.2) |
| 계 | 분리층 Li₆PS₅Cl₀.₅Br₀.₅ (본문 약칭 'LPSCl') + 도핑층 Li₆₋ₓAgₓPS₅Cl (x = 0 · 0.2 · 0.4 · 0.6) · 양극 LiNbO₃ 코팅 NCM811 · 음극 집전체 SUS · DFT 는 x = 0 · 0.25 · 0.5 · 0.75 · 6 (Br 없음) |
| 운전 | 반쪽 Li\|LPSClBr\|Ag-SE\|SUS · 20 MPa · 60 / 30 °C · 파우치 SUS\|Ag-SE\|LPSClBr\|NCM811 · WIP 500 MPa · 80 °C 로 제조 · 운전 2.0 MPa · 60 / 30 °C |
| 저자가 스스로 그은 한계 | DFT 조성이 실험 조성과 다르다 (계산 비용 · p.3) · GB 띠틈 축소는 띠 전도를 주지 않는다 (p.6) · 그 밖의 한계 절은 없다 |

---

## 3. 핵심 수치 총정리 ★

### 3a. 물질 · 합성 · 구조 (`Fig. 1b,c` · `Fig. S1`–`S6` · `Fig. 1d,e` · `Table S1`)

- **합성**: Li₂S · P₂S₅ · LiCl · LiBr · AgCl 화학량 혼합 → 볼밀 450 rpm 2 h (ZrO₂ 용기 · 5 mm 볼 · Pulverisette 7) → 진공 석영관 550 °C 6 h → 헵테인 습식 볼밀 200 rpm 2 h (입도 축소). LPSClBr 는 AgCl 없이 같은 공정 (Methods p.7). 분말 사진: Li₆PS₅Cl 흰색 · Li₅.₄Ag₀.₆PS₅Cl 연한 베이지 (`Fig. S1` · 대조표).
- **입도 · 분포**: SEM 1–3 µm · EDS 에서 S · Ag 고른 분포 (`Fig. S2` · 대조표).
- **XRD**: 불순물 없는 아지로다이트 · (311) 29.8° · (222) 31.3° · Ag 가 늘수록 저각 이동 · I(222)/I(311) 증가 → 저자 해석 *"Ag⁺ preferentially occupies the (222) plane"* (p.3). ✎ 원자료 `Figure 1c`: **I(222)/I(311) = 0.69 · 0.83 · 1.23 · 1.24** (x = 0 · 0.2 · 0.4 · 0.6) · (311) 29.90 → 29.82 → 29.77 → 29.69° · (222) 31.27 → 31.22 → 31.14 → 31.06° (곡선 꼭짓점 · 배경 10 분위수 뺌). Si 내부 표준 봉우리 28.4° (`Fig. 1c` 점선).
- **Rietveld (FullProf)**: 입방 격자 **9.845 · 9.856 · 9.880 · 9.910 Å** (x = 0 · 0.2 · 0.4 · 0.6 · p.3) · 그림 속 글자 Rwp 3.92 · 3.81 · 8.90 · 6.48 % · χ² 4.11 · 2.67 · 5.62 · 8.89 (`Fig. S5` · 대조표에서 읽음). ⚠ 점유율 정련 표는 없다 — **Ag 자리는 정련으로 정한 것이 아니다** (§10-⑦). 차 곡선에 ≈28° · ≈47° 근처 뾰족한 잔차 (figure-read · Si 표준 봉우리 자리 — 정련에 Si 상을 넣었는지 미기재).
- **이온 반경 논거**: Ag⁺ 1.15 Å 대 Li⁺ 0.6 Å (p.3). ✎ Shannon 값으로 보면 1.15 는 6 배위 · 0.59 는 4 배위 — 같은 배위수끼리면 1.00 대 0.59 (CN 4) · 1.15 대 0.76 Å (CN 6).
- **XPS**: Ag 3d 367.9 · 374.0 eV (모든 x · Ag₂S 류 Ag–S 결합으로 귀속) · S 2p · P 2p 는 PS₄³⁻ 그대로 (`Fig. S6` · 대조표). ⚠ 이 봉우리로는 '격자 안 Ag⁺' 와 'Ag₂S' 를 가를 수 없다.
- **Li₃PS₄ 유사체**: Li₂.₉Ag₀.₁PS₄ 도 저각 이동 (`Fig. S4` · 대조표).
- **DFT 구조 집합** (Methods p.7): pymatgen 으로 CIF 의 Li 자리에 Ag 부분 점유를 넣어 **100 개** (x = 0.25 는 **24 개** · `Fig. 1` 캡션) 를 만들고 힘 0.01 eV Å⁻¹ 까지 **완전 이완**. ⚠ Methods 는 Ag 자리를 **'48a Li site'** 라 썼다 — F-43m 에 48a 는 없다 (Wyckoff 4a · 4b · 4c · 4d · 16e · 24f · 24g · 48h) · `Fig. 1b` 범례는 **"Ag⁺ (48h)"** → 48h 의 오기로 읽는다 (✎).
- **셀 부피** (✎ 원자료 `Figure 1d` · 52 원자 셀): 중앙값 **979.9 · 999.1 · 1006.1 · 1014.7 · 1177.5 Å³** (x = 0 · 0.25 · 0.5 · 0.75 · 6) · 범위 x = 0 969.9–997.2 · x = 0.75 995.4–1032.7 · ✎ 세제곱근 a_eq 9.933 · 9.997 · 10.020 · 10.049 · 10.560 Å → x = 0 은 실험 9.845 보다 +0.9 % (PBE · vdW 없음의 흔한 과대) · x = 0 → 0.75 증가 +1.2 % (실험 x = 0 → 0.6 은 +0.66 %).
- **E_hull** (✎ 원자료 `Figure 1e` · MP 기준): 중앙값 **23.3 · 33.0 · 32.4 · 31.5 · 11.2 meV/atom** · 최저 17.1 · 25.8 · 19.1 · 19.4 · 6.5 · 최고 37.1 · 46.3 · 47.3 · 49.3 · 17.1 → 전부 < 50 (저자 기준 '준안정 · 합성 가능' · refs 28, 29). x = 0 은 100 개 중 71 개가 < 25.
- **다른 양이온** (`Table S1` · 이미지로도 대조): Li₅.₂₅Cu₀.₇₅PS₅Cl **20** · Li₅.₂₅K₀.₇₅ **58** · Li₅.₂₅Na₀.₇₅ **41** · Li₅.₅Mg₀.₂₅ **43** · Li₅.₅Zn₀.₂₅ **48** meV/atom — 본문은 다섯 다 'synthetically feasible' 이라 했다 (p.3) · ⚠ K 58 은 자기 기준 50 을 넘는다 (§10-⑥).
- 'Ag₆PS₅Cl 이 Li₆PS₅Cl 보다 안정' (p.3) = E_hull 중앙값 11.2 대 23.3 — ⚠ 서로 다른 상도 (Ag–P–S–Cl 대 Li–P–S–Cl) 의 hull 거리끼리의 비교라 두 물질의 상대 안정성이 아니다 (§10-⑥).

### 3b. 이온 · 전자 전도 (`Fig. 1f` · `Fig. S7` · `Fig. S8` · `Fig. 2e` · `Fig. S10` · `Fig. S11` · SI Note 1)

- **펠릿 이온전도 (293 K)**: **2.0 · 1.7 · 1.5 · 1.3 mS cm⁻¹** (x = 0 · 0.2 · 0.4 · 0.6) · **Ea 0.36 · 0.37 · 0.39 · 0.42 eV** (288–353 K · p.3). `Fig. S8` 원해상도 figure-read: 기울기로 x = 0 ≈0.36 · x = 0.6 ≈0.415 eV (본문과 맞음) · 293 K 보간 x = 0.4 ≈1.6 · x = 0.6 ≈1.3 (맞음) · **x = 0 ≈2.9 mS cm⁻¹** (`Fig. 1f` 2.0 과 다름 · §10-⑯).
  홉 수 검산 (ν₀ 10¹³ s⁻¹ **가정** · 293 K): Ea 0.36 → Γ ≈ 6.4 × 10⁶ s⁻¹ · 평균 대기 ≈ 0.16 µs · Ea 0.42 → Γ ≈ 6.0 × 10⁵ s⁻¹ · ≈ 1.7 µs — '빠른 이온전도체' 서술과 차수가 맞다.
- **펠릿 전자전도**: 2.3 · 1.8 · 1.6 · 1.3 × 10⁻¹⁰ S cm⁻¹ (p.3 · `Fig. S7b`). ✎ 원자료 `Figure S7b(Raw data)` 6 h 끝 전류 0.65 · 0.40 · 0.50 · 0.53 nA — 보고값 순서와 다르다 (전압 · 두께 미기재 → 판정 보류 · §10-⑰).
- **석출 (1.2 V 방전) 뒤 x = 0.6 층** (`Fig. 2e` · p.3): 이온 **1.3 → 1.0 mS cm⁻¹** · 전자 **1.5 × 10⁻¹⁰ → 2.5 × 10⁻³ S cm⁻¹**. x = 0.2 · 0.4 · 0.6 의 석출 뒤 값 (SI Note 1 · `Fig. S11`): 이온 1.6 · 1.3 · 1.0 (SI 글은 '× 10⁻³ **mS** cm⁻¹' — 단위 오기) · 전자 1.5 × 10⁻⁵ · 2.1 × 10⁻⁴ · 2.5 × 10⁻³ S cm⁻¹. 슬러리 Ag 나노입자 복합 전극 1.0 × 10⁻⁷ S cm⁻¹ (p.4).
- **Note 1 의 빼기식**: R_total (DC 분극) = R_Ag-SE + 2 R_LPSClBr + 2 R_LPSClBr-Li + 2 R_Li (식 1) · Li\|LPSClBr\|Li 에서 R_bulk+GB **45** · R_SE-Li **15** · R_Li **10 Ω** · 용량 1.36 × 10⁻⁸ F (입계) · 1.11 × 10⁻⁶ F (Li 계면) · σ = t/(R·A) (식 2). ⚠ 두께 · 면적 값을 안 적었다.
- ✎ 원자료 `Figure S11` (DC 분극 기울기): R = **6981 · 378 · 29.9 Ω** (x = 0.2 · 0.4 · 0.6) → Methods 의 10 µm · ⌀13 mm (1.327 cm²) 로 σ_e ≈ **1.1 × 10⁻⁷ · 2.0 × 10⁻⁶ · 2.5 × 10⁻⁵ S cm⁻¹** = 보고값의 ≈ 1/140 · 1/105 · **1/100**.
- ✎ 원자료 `Figure S10` (DC 분극 기울기): R_total **170 · 178 · 197 Ω** (x = 0.2 · 0.4 · 0.6). 원자료 `Figure S10b` 의 SUS\|Li\|LPSClBr\|Li\|SUS Z' 범위 33–67 Ω = 45 + 15 + 10 이라, 15 · 10 은 대칭 셀의 **두 쪽 합**이다 → 층 빼면 115 Ω (식 1 그대로면 140 Ω) → R_layer 30–82 Ω → 10 µm 층이면 σ ≈ **0.9–2.5 × 10⁻⁵ S cm⁻¹** = 보고값의 1/65–1/120. 보고값을 재현하려면 두께가 0.65–1.1 mm 여야 한다 (LPSClBr 막 ≈700 µm 와 같은 차수) — §10-②③.

### 3c. 첫 방전 — Ag 석출 (`Fig. 2a–c` · `Fig. S14b` · `Fig. S15c` · `Fig. S16`)

- **셀**: Cell A = Li\|LPSClBr\|SUS · Cell B = Li\|LPSClBr\|Li₅.₄Ag₀.₆PS₅Cl (10 µm)\|SUS · 1.0 mA cm⁻² · 60 °C (`Fig. 2a,b`).
- Cell A 는 바로 0 V (도금). Cell B 는 **OCV 2.3 V → 1.8 V 평탄 → 1.2 V 아래로 꺾임 → ≈0.8 V 경사 → ≈0.1 V 평탄 → 0 V** (원해상도). 1.2 V 에서 셀 색이 갈색 → 검정 (`Fig. 2b` 삽입 사진).
- ✎ 원자료 `Figure 2b`: 평탄부 (5–35 mAh g⁻¹) 중앙값 **1.799 V** (1.758–1.817) · 1.2 V 도달 **46.9 mAh g⁻¹** (본문 '≈48.1 until 1.2 V' — 48.0 은 1.0 V 지점) · 0.12 V 118.4 · 0.04 V 187.7 · **0.005 V 235.74 mAh g⁻¹** (본문 235.7 · 0.51 mAh cm⁻²) · Cell A 의 'mAh g⁻¹' 축 값 (0–288.8) 은 Ag 층이 없는 셀이라 질량 기준이 불분명하다.
- **이론 석출 용량 48.9 mAh g⁻¹** (✎ 0.6 F / M · M = 328.9 g mol⁻¹ 로 검산 일치) → 1.2 V 까지 96 %.
- ✎ 우리 산수: 층 질량 0.51 / 0.2357 = **2.16 mg cm⁻²** (10 µm 면 2.16 g cm⁻³ = a = 9.910 Å 의 X-선 밀도 2.245 의 96 %) · Ag 석출 전하 ≈ **0.106 mAh cm⁻²** → 1.0 mA cm⁻² 에서 **≈ 6.3 분** · 1 분 (0.016 mAh cm⁻² · `Fig. S16`) 은 그 ≈16 %.
- ✎ 우리 산수: 석출 뒤 186.8 mAh g⁻¹ = 2.29 Li f.u.⁻¹ = **Ag 당 3.8 Li** — 0.005 V XRD 의 γ₂ Li₁₀Ag₃ (Ag 당 3.33) 보다 많다 → ≈0.29 Li f.u.⁻¹ (≈24 mAh g⁻¹ · 전체의 ≈10 %) 는 γ₂ 까지의 합금으로 설명되지 않는다 (SE 환원 · Li-풍부 고용체 · 도금 시작 후보 · 논문은 전부 합금으로 돌린다 · §10-⑩).
- **ex situ XRD** (`Fig. 2c` · 원해상도): i OCV 아지로다이트 · ii 1.2 V 아지로다이트 + **Ag** (≈38° · ≈44° 라벨) · iii 0.12 V **β LiAg** (+ 약한 α Ag) · iv 0.04 V **γ₃ Li₉Ag₄** + β · v 0.005 V **γ₃ + γ₂ Li₁₀Ag₃**. 아지로다이트 봉우리는 끝까지 남는다.
- ✎ 원자료 `Figure 2c`: I(222)/I(311) **1.235 (OCV) → 0.618 (1.2 V)** → 0.62–0.63 (≤ 0.12 V) · (311) 29.693 → 29.876° (= Li₆PS₅Cl 29.903° 쪽으로 87 % 되돌아감) — '석출 끝점 표지' (p.3) 를 수치로 확인.
- **30 °C** (✎ 원자료 `Figure S14`): 평탄부 중앙값 **1.757 V** · 1.2 V 까지 0.158 mAh cm⁻².
- **슬러리 Ag 도핑 전극 대 Ag 나노입자 복합** (✎ 원자료 `Figure S15`): Ag 도핑 평탄부 1.829 V · 1.2 V 까지 0.183 mAh cm⁻² (✎ 더 두꺼운 층 ≈3.7 mg cm⁻²) · 복합은 1.40 V 에서 시작 · Ag⁺ 평탄 없음 (1.2 V 까지 0.008) · 합금 평탄 0.156 V.
- **처음 1 분** (`Fig. S16` · 원해상도): SUS 와 닿은 아랫면에 밝은 Ag 조각 (서브 µm–1 µm 대 · figure-read) · 단면에서 Ag 가 SE\|SUS 경계에 먼저 모인다 → 전자가 들어오는 접점에서 시작해 층 전체로 번진다 (p.4).

### 3d. DFT — 전위별 분해 · 반응식 (`Fig. 2d` · `Fig. S9` 두 쪽)

- **E_D(φ)** (✎ 원자료 `Figure 2d` · eV/atom): Li₆PS₅Cl 0 V −0.888 · 0.87 −0.353 · 0.93 −0.324 · 1.18 −0.222 · 1.24 −0.196 · **1.72–2.14 V −0.0136** · 2.36 −0.0426 · 3.40 −0.415 · 3.71 −0.552 / Li₅.₂₅Ag₀.₇₅PS₅Cl 0 V −0.946 · 0.07 −0.896 · 0.14 −0.851 · 0.37 −0.701 · 0.59 −0.558 · 0.87 −0.382 · 0.93 −0.352 · 1.12 −0.268 · 1.18 −0.247 · 1.24 −0.220 · **1.72 −0.0260 · 1.91–2.14 −0.0223** · 2.24 −0.0344 · 2.36 −0.0496 · 3.09 −0.298 · 3.26 −0.356 · 3.40 −0.406 · 3.71 −0.537.
- 본문 '|E_D| < 25 meV/atom at 1.72–2.14 V' — ✎ x = 0.75 의 1.72 V 점은 26.0 (조금 넘는다).
- ✎ 창 안 E_D (Li 교환 0 의 분해) 는 그 구조의 E_hull 과 같은 양인데 **−13.6 · −22.3 meV/atom** 은 `Fig. 1e` 의 어느 구조 E_hull 과도 안 맞는다 (x = 0 최저 17.1 · x = 0.75 최저 19.4) — 어느 구조 · 어느 보정으로 낸 E_D 인지 미기재 (§10-⑤).
- **반응식 표** (`Fig. S9` · p.10 손 크롭 + p.11 · 원해상도 · 파란 띠 = 금속 Ag 가 산물에 있는 구간):
  - Li₆PS₅Cl: 2.89 V `4 Li₆PS₅Cl → 1.5 LiS₄ + 4 LiCl + 2 P₂S₇ + 18.5 Li` · 2.37 V `→ 4 Li₃PS₄ + LiS₄ + 4 LiCl + 7 Li` · **2.13 V `→ 4 Li₃PS₄ + 4 LiCl + 4 Li₂S` (교환 0)** · **1.71 V `+ 20 Li → 4 LiCl + 20 Li₂S + 4 P`** · 1.27 V LiP₇ · 1.16 V Li₃P₇ · 0.93 V LiP · 0.87 V `+ 32 Li → 4 Li₃P + 4 LiCl + 20 Li₂S`.
  - Ag 도핑 셋 (x = 0.25 · 0.5 · 0.75) 공통: **1.92 V 에서 Ag⁺ → Ag** (예 `Li₂₃AgP₄(S₅Cl)₄ + Li → 4 Li₃PS₄ + 4 LiCl + 4 Li₂S + Ag`) · 2.13 V 에서는 Ag₂S 가 산물 (`→ 4 Li₃PS₄ + 0.5 Ag₂S + 4 LiCl + 3.5 Li₂S`) · 1.71 V 근처에서 Ag₃P₁₁ 이 잠깐 (x = 0.25 는 1.708 · 1.714 V 두 줄) · 그 아래 Li₃P₇ · LiP · Li₃P + 금속 Ag · **Li–Ag 합금 단계: LiAg₃ 0.59 V · LiAg 0.37 V · Li₈Ag₅ 0.14 V · Li₃Ag 0.07 V**.
  - Ag₆PS₅Cl: 2.71 V (두 줄) · 2.02 V · 1.92 V 에서 단계적으로 Ag 환원 · 아래는 같은 합금 단계.
- ✎ 균형 검산 (모든 줄의 원소 · Li 수): **x = 0.75 의 0.93 V 줄만 틀린다** (`+ 27 Li → 4 Li₃P …` 는 Li 48 대 56 · 다른 세 조성처럼 `4 LiP` 여야 맞다) · 전압칸 `0.0.37` 오타 · Ag₆PS₅Cl 의 2.71 V 두 줄 (하나는 다른 전압이어야) — §10-⑮.
- ✎ 읽기: grand potential 에서 아지로다이트는 어느 전위에서도 산물이 아니다 — 1.92 V 의 Ag 환원은 'Li₆PS₅Cl 골격 + Ag' 가 아니라 'Li₃PS₄ + LiCl + Li₂S + Ag' 로 간다. 실험의 위상 유지 석출 (XRD) 은 **속도론적**이다.

### 3e. 반쪽 전지 (`Fig. 3a,b` · `Fig. S12`–`S15`)

- **조립**: LPSClBr 150 mg 을 ⌀13 mm PEEK 틀에서 50 MPa 냉간 압착 → SUS 위 10 µm Ag-SE 를 한쪽에 놓고 Ti 틀에서 500 MPa 1 분 → LPSClBr 막 ≈700 µm → 반대쪽에 SUS 위 Li 100 µm → 자작 일축 셀 **20 MPa** · 3 h 휴지 · 도금 1 h 또는 5 h at 1.0 mA cm⁻² · 박리 하한 0.1 V · 셀 수 **N = 1–3** · 화성 사이클 없음 (Methods p.7).
- **CE** (✎ 원자료 `Figure 3a`): x = 0 **22 사이클** (CE₁ 94.8 · 평균 93.5 %) · x = 0.2 **32 사이클** (58.5 · 96.8) · x = 0.4 **164 사이클** (54.2 · 99.0) · x = 0.6 **1179 사이클** (49.2 · 2–1179 평균 **99.69 %**). 첫 CE 가 Ag 가 많을수록 낮은 것은 Ag 환원 · 합금에 묶인 전하 때문 (박리 하한 0.1 V 는 Ag⁺/Ag (≈1.8 V) 보다 한참 아래라 Ag 는 다시 산화되지 않는다 — ✎ 읽기).
- **분극** (✎ 원자료 `Figure S12`): 도금 중앙값 −6.3 mV (2 번째) → −8.2 mV (1000 번째) · 박리 +8.0 → +9.6 mV.
- **CCD** (`Fig. 3b` · ✎ 원자료 `Figure 3b`): 1.0 (0–2.33 h · 첫 단계에 Ag 석출 1.81 V 포함) · 2.0 · 3.0 · 4.0 · 5.0 · **6.0 (27.68–31.05 h)** · 7.0 mA cm⁻² (31.05–34.99 h) · 면적 용량 1.0 mAh cm⁻² · 60 °C · 6–7 mA cm⁻² 에서도 도금 전위 최저 −26 mV · **7.0 단계에서 박리 반주기가 0.38–0.43 h 로 늘어난다 (도금 1/7 h)** — 연한 단락 꼴 → CCD **6.0 mA cm⁻²** (본문과 맞음).
- **5.0 mAh cm⁻²** (✎ 원자료 `Figure S13`): 1.0 mA cm⁻² · 150 사이클 · CE₁ 79.75 · 평균 99.50 %.
- **30 °C** (✎ 원자료 `Figure S14`): 1.0 mA cm⁻² · 1.0 mAh cm⁻² · 100 사이클 · CE₁ 51.0 · 평균 99.57 % (캡션은 단위를 'cm⁻¹' 로 적었다).
- **대조 — 슬러리 Ag 나노입자 복합** (`Fig. S15` · 원해상도): EDS 에서 Ag 덩어리 (뭉침) 대 Ag 도핑 층의 고른 Ag · ✎ 원자료 `Figure S15`: 복합 2–57 사이클 평균 98.74 % · **58 사이클째 CE 200 %** (단락 꼴 · 본문 언급 없음) · `Figure S15` 의 Ag 도핑 CE 곡선은 `Figure 3a` x = 0.6 과 **같은 자료** (1179 점 일치).

### 3f. 단면 미세구조 (`Fig. 3c–g` · `Fig. S16`–`S18` · `Fig. S21`)

- `Fig. 3c` OCV: LPSClBr / Li₅.₄Ag₀.₆PS₅Cl / SUS (원해상도).
- `Fig. 3d,e` 0.005 V: Ag-SE 층의 입계 · 기공을 따라 밝은 줄기 (화살표) · 확대 EDS 에서 그 줄기에 Ag · 같은 자리 S 는 비었다 (원해상도).
- `Fig. 3f` 5.0 mAh cm⁻² 도금: SE 이중층과 SUS 사이 **조밀 Li 층** · 2 배 확대 판독 figure-read ≈ **23 µm** (✎ 조밀 Li 24.3 µm · 4.85 µm per mAh cm⁻²) · Ag-SE 층 figure-read ≈ 12 µm · **Ag EDS 가 도금 Li 전체에** → 저자 'Li-풍부 Ag–Li 고용체' (EDS 근거만 · refs 31, 32, 35).
- `Fig. 3g` 0.1 V 까지 박리: Li 층이 없어지고 Ag-SE 층의 입계 · 공극이 Li–Ag 합금으로 **찬 채 남는다** (Ag 지도 그물) · Br 지도는 위 LPSClBr 층 · Fe 는 SUS → 저자 *"Ag was unlikely to migrate back into the lattice of LixPS₅Cl"* (p.5).
- `Fig. S17` 대조 (LPSClBr \| Li₆PS₅Cl 이중층 · 5.0 mAh cm⁻²): 두 SE 층을 가로지르는 **Li 로 찬 균열** (덴드라이트) + 옆으로 갈라진 균열 · 도금 Li 층도 있다 (원해상도 · 단면 하나).
- `Fig. S18` (5.0 mAh cm⁻² · 눈금 5 µm): Li₆PS₅Cl 층의 공극은 **'empty'** · Li₅.₄Ag₀.₆PS₅Cl 층은 **'filled'** — ⚠ EDS 없는 SEM 대비만으로 가른 판정 (Li 는 BSE 에서 공극처럼 어둡다).
- `Fig. S21` 파우치 50 % 방전 상태: 도금 Li 가 전극 전체를 덮는다 (사진) · Ag EDS 띠가 도금 Li 층에 퍼져 있다 (원해상도 · 층 두께는 판독 보류).

### 3g. 파우치 전지 (`Fig. 3h,i` · `Fig. S19`–`S21` · `Table S2` · `Table S3`)

- **제조** (Methods p.7): 양극 LiNbO₃ 코팅 NCM811 : Li₆PS₅Cl (Posco-JK) : C65 : NBR = **80 : 17 : 1.5 : 1.5** · Thinky 2000 rpm 10 분 · Al 위 450 µm (젖은 두께) 캐스팅 · 100 °C 2 h 진공 · 활물질 ≈50 mg cm⁻² / LPSClBr + SBR 97 : 3 (고형분 65 %) 을 PTFE 위 50 µm → 건조 ≈40 µm → 떼어 냄 / Ag-SE + SBR 97 : 3 (뷰틸 뷰티레이트) 을 SUS 위 **15 µm** · 80 °C 1 h + 100 °C 2 h 진공 / 크기 양극 20 × 20 · LPSClBr 24 × 24 · Ag-SE 22 × 22 mm / 진공 밀봉 → **WIP 500 MPa · 80 °C** / 이슬점 < −50 °C 건조실 · 30 ± 0.5 · 60 ± 0.5 °C 챔버.
- **운전**: 2.5–4.3 V · CC 0.7 mA cm⁻² (0.1 C · 1 C = 7.0 mA cm⁻²) · **적층압 2.0 MPa** · N = 2 · 화성 없음 · 이중층 35 µm (`Fig. S19` 단면 · 대조표).
- **60 °C** (✎ 원자료 `Figure 3h` · 52 사이클): 충전₁ 227.37 · 방전₁ **204.69 mAh g⁻¹** (CE₁ 90.03 %) · 방전 최대 206.96 (8 사이클) · 30 사이클 199.29 · **50 사이클 187.32** · 52 사이클 186.12 → **D₅₀/D₁ = 91.5 %** (D₅₀/D₂ 91.4 %) — 본문 **95.0 %** 는 재현되지 않는다 (95.0–95.2 % 는 38 사이클) · 2–52 사이클 CE 평균 **100.11 %** (최대 100.27 % · 4–25 · 31–52 사이클은 100 % 넘음).
- **30 °C** (✎ 원자료 `Figure S20`): 충전₁ 216.26 · 방전₁ **198.18 mAh g⁻¹** (8.52 · **7.81 mAh cm⁻²** · CE₁ 91.6 %) · 50 사이클 173.11 → **87.35 %** (본문 87.4 % 와 맞음) · CE 평균 99.84 %.
- `Fig. 3i` 원해상도: 1 · 2 · 10 · 30 · 50 사이클 방전 끝 figure-read ≈ 205 · 205 · 207 · 199 · 187 mAh g⁻¹ — 원자료 `Figure 3i` 204.69 · 204.87 · 206.91 · 199.29 · 187.32 와 같다 (그림 자체는 91.5 % 쪽).
- ✎ 활물질 로딩: 60 °C 셀 7.0 / 0.2047 = **34.2 mg cm⁻²** · 30 °C 셀 7.81 / 0.1982 = **39.4 mg cm⁻²** — Methods 의 '활물질 ≈50 mg cm⁻²' 는 30 °C 셀의 **복합 전극 전체** (39.4 / 0.8 = 49 mg cm⁻²) 와 맞는다 (두 셀 로딩이 다르다).
- **에너지 밀도** (`Table S3` · 이미지로 대조): 양극 110 µm · 28 mAh · SE 35 µm · 음극 35 µm (도금 뒤) · Al 10 µm · **'Ni' 10 µm** · 합 200 µm · 양극 면적 4.0 cm² · 평균 방전 3.75 V → **1312 Wh L⁻¹** (✎ 28 mAh × 3.75 V / (4.0 cm² × 200 µm) = 1312.5 ✓ · 음극 35 µm ≈ 7.0 × 4.85 = 34 µm ✓). ⚠ 면적은 양극만 (SE 층은 22–24 mm 각) · 포장재 제외 · 음극 집전체가 Methods · `Fig. 3h` 범례 · `Fig. S19` 에서는 SUS 다.
- **비교표** (`Table S2` · 이미지로 대조): Ag-C\|LPSCl\|NCM955 30 µm · 6.8 mAh cm⁻² · 89 % / 1000 사이클 · 3.4 · 2.0 MPa (SI ref 3 = Ag–C 원전) / Ag-C 60 µm · 6.0 · 84 % / 700 · 3.0 · 4.0 MPa / Zn-C 60 µm · 6.0 · 58 % / 300 · 4.0 MPa / Ag-C\|NCM712 80 µm · 6.2 · 90.9 % / 500 · 2.0 MPa / Mg-W\|NCM811 80 µm · 3.7 · 71.9 % / 300 (30 °C) · 2.0 MPa / 이 논문 35 µm · 7.0 (60 °C) · 7.8 (30 °C) · 95.0 · 87.4 % / 50 · 0.7 · 2.0 MPa. 전류 단위가 전부 'mA cm⁻¹' (cm⁻² 의 오기) · 이 논문만 50 사이클.

### 3h. AIMD · PDOS (`Fig. 4` · `Fig. S22` · `Fig. S23`)

- **AIMD**: VASP · NVT Nose–Hoover · **1000 K · 2 fs · 400 ps** · Γ 만 · OVITO 시각화 (Methods p.8) · 계는 ✎ POSCAR 대조로 **Li₂₁Ag₃P₄S₂₀Cl₄ = Li₅.₂₅Ag₀.₇₅PS₅Cl 52 원자** (§4).
- `Fig. 4a` (원해상도): 400 ps Li 확률 등치면 (회색 · '48h cage' 둘) + 100 fs 간격 Ag 궤적 50 ps (200 → 250 ps) — 오른쪽 케이지 → 왼쪽 → 다시 오른쪽 (점선 화살표) · 오른쪽 그림은 intra-cage · inter-cage 이동 모식도.
- `Fig. 4b` (원해상도): 더 넓은 범위의 Li (회색) · Ag (파랑) 궤적 · 확대 삽입에서 Ag 가 케이지 사이를 오간다.
- `Fig. S22` (원해상도): MSD 400 ps — Li ≈1220 Å² · Ag 는 90 ps 까지 ≈0 → 140 ps 에 ≈150–200 → 이후 150–250 에서 출렁 · P · S · Cl 은 그림 눈금에서 0 근처 → 저자 '골격 원자는 제자리'.
- ✎ 원자료 `Figure S22` · ✎ POSCAR 대조 (§4): 이 MSD 는 **단일 시간원점 · 실험실 좌표** (골격 표류 3.27 Å 포함) · 골격 MSD ≈10 Å² (200–400 ps) 는 표류이고 표류를 빼면 P 0.21 · S 0.49 · Cl 0.43 Å² · Ag 셋의 400 ps 변위 (골격 좌표) 21.9 · 5.3 · 10.1 Å = 사실상 **Ag 하나의 긴 이동** · ✎ D_Li(1000 K) ≈ 5.3 × 10⁻⁵ · D_Ag ≈ 7–8 × 10⁻⁶ cm² s⁻¹ (기울기 · 단일 원점 · Ag 3 개 · **인용 금지** — 차수 감 잡기용).
  관측창 (ν₀ 10¹³ s⁻¹ 가정 · 반응 기회 28 (골격 원자) · 정상성 가정 · 1000 K · 궤적 4 × 10⁻¹⁰ s): 기대 사건 1 ≈ 1.00 eV (검출 63 %) · 95 % 검출 ≈ 0.91 eV.
- `Fig. 4c` PDOS (원해상도 · −1 – 3 eV · E_F = VBM 0): bulk **1.65** · Σ3[110]/(111) **1.54** · Σ5[100]/(210) **1.36 eV** (화살표 라벨) · 가전자대 위쪽이 Ag (파랑) + S (노랑) 로 채워져 있다 · total 선이 채운 PDOS 보다 크다.
- ✎ 원자료 `Figure 4c` (DOS 간격 0.020–0.025 eV): 문턱 10⁻³ 판독 **1.73 · 1.60 · 1.41 eV** (10⁻² 이면 1.78 · 1.62 · 1.45) — 본문 값은 어느 문턱 판독보다 0.05–0.08 eV 작다 (읽는 법 미기재) · **축소는 CB 쪽** (CBM 1.73 → 1.60 → 1.42 · VBM 은 셋 다 0 ± 0.02 eV) · VBM 아래 0.5 eV 의 투영 DOS 중 **S 61–64 % · Ag 34–37 %** · Li 1–2 % (Ag 는 원자 수의 5.8 %) · total ≈ 투영 합의 1.8 배 (투영 구 밖 몫).
- `Fig. S23` (원해상도): 이완한 쌍결정 두 개 (각 셀에 입계면 둘 · 붉은 점선) · 원자 · PS₄ · P 위치 그림 · ⚠ 원자 수 · 셀 · k · 이완 조건 · **입계 에너지 0** (DOS 만) · SI Note 2 는 CSL Σ 표기 설명뿐.

---

## 4. 원자료 · POSCAR 대조 ★★ (읽기만 · 2026-11-24)

### 4a. POSCAR 두 개 — 무엇의 시작 · 끝인가

| 항목 | `POSCAR_initial` | `POSCAR_final` | 뜻 |
|---|---|---|---|
| 머리 | `Direct configuration=     1` | `Direct configuration=200000` | VASP XDATCAR 의 틀 1 · 틀 200 000 → **2 fs × 200 000 = 400 ps** = Methods 의 AIMD (✎ POSCAR 대조) |
| 조성 | Li₂₁ Ag₃ P₄ S₂₀ Cl₄ (52) | 같음 | **Li₅.₂₅Ag₀.₇₅PS₅Cl 4 f.u.** — AIMD · `Fig. 4` · `Fig. S22` 의 계 |
| 셀 | a 9.900 · b 10.026 · c 10.062 Å · α 90.61 · β 89.78 · γ 89.54° · V 998.73 Å³ | 같음 (NVT) | 완전 이완된 P1 셀 · ✎ 밀도 2.288 g cm⁻³ |
| 어느 구조인가 | V 998.73 = 원자료 `Figure 1d` x = 0.75 의 **#85 (998.728577 Å³)** | — | 그 #85 가 x = 0.75 100 개 중 **E_hull 최저 (19.36 meV/atom · `Figure 1e`)** → AIMD 는 최저 에너지 배치에서 시작 |
| 좌표 | 분수 좌표 [0, 1) | **펼친** 분수 좌표 (−4.0 … 5.7) | 끝 − 시작 = 400 ps 변위를 바로 잰다 |
| 400 ps MSD | — | Li **1227.74** · Ag **171.67** · P **9.98** · S **11.21** · Cl **11.69** Å² | 원자료 `Figure S22` 마지막 행 (399.998 ps) 과 **소수점까지 같다** → S22 = 틀 1 기준 **단일 시간원점 MSD · 실험실 좌표** |
| 골격 표류 | — | P · S · Cl 평균 변위 (−1.58, −0.30, +2.85) Å · **3.27 Å** · 전체 질량중심 0.015 Å | 표류를 빼면 P 0.21 · S 0.49 · Cl 0.43 Å² (원자별 최대 1.10 Å) → **골격은 제자리** (논문 그림보다 더 강하게) · Li 1325 · Ag 203 Å² (골격 좌표) · Ag 개별 21.9 · 5.3 · 10.1 Å |

- **첫 틀의 음이온 배치** (✎ POSCAR 대조 · P 이웃 껍질로 판정): 케이지 중심 4d (`Fig. 1b` 의 4d · P 4 개가 ≈4.3 Å · 다음 P ≈7.5–8 Å) = S#28 · S#29 · Cl#49 · Cl#50 / 4a (P 6 개가 ≈5.0 Å) = S#30 · S#31 · Cl#48 · Cl#51 → **두 자리 모두 S : Cl = 2 : 2** (자유 음이온 S/Cl 50 : 50 무질서 · Methods 에 언급 없음).
- **Ag 환경** (첫 틀): Ag#21 = S 넷 (2.44 · 2.55 · 2.58 · 2.68 Å · PS₄ 의 S 둘 + 자유 S²⁻ 둘 (4d · 4a)) · Ag#22 = S#29 (자유 · 4d) 2.46 · PS₄ S 2.53 · S#30 (자유 · 4a) 3.00 + **Ag#23 2.67 Å** · Ag#23 = S#31 (자유 · 4a) 2.44 · PS₄ S 2.78 · 2.89 · S#29 3.04 + Li 2.53 → **셋 다 자유 S²⁻ 하나 이상에 2.44–2.58 Å 로 붙고 3.3 Å 안에 Cl⁻ 는 없다** · Ag 둘은 2.67 Å 짝 (금속 Ag–Ag 2.89 Å 보다 짧다).
- **Li 환경**: Li 21 개 모두 자유 음이온 (S 또는 Cl) 에서 2.08–2.61 Å (케이지) · S·Cl 배위수 3–5 (< 3.0 Å).
- **D 차수** (✎ 원자료 `Figure S22` 기울기 100–400 ps): Li 3.17 Å² ps⁻¹ → D ≈ 5.3 × 10⁻⁵ cm² s⁻¹ · Ag ≈ 7–8 × 10⁻⁶ (끝 틀 하나 · 단일 원점) · 비 ≈ 0.15 — **값으로 인용하지 않는다** (단일 궤적 · 단일 원점 · Ag 3 개 · 1000 K).
- 저장소 · 입력 파일 · OUTCAR · 학습 자료는 없다 (POSCAR 두 개가 전부 · GB 구조 없음).

### 4b. 원자료 xlsx — 시트와 쓴 곳

| 시트 | 내용 | 이 digest 에서 |
|---|---|---|
| `Figure 1c` | XRD 4 조성 | I(222)/I(311) · 봉우리 위치 (§3a) |
| `Figure 1d` · `Figure 1e` | 부피 · E_hull 바이올린 원자료 (100 / 24 점) | 분위수 · AIMD 구조 #85 찾기 (§3a · §4a) |
| `Figure 2b` | Cell A · B 첫 방전 | 평탄 1.799 V · 1.2 V 46.9 · 235.74 mAh g⁻¹ (§3c) |
| `Figure 2c` | ex situ XRD i–v | 세기 비 1.235 → 0.62 (§3c) |
| `Figure 2d` | E_D(φ) 두 조성 | 전 점 (§3d) |
| `Figure 3a` | 반쪽 CE 4 조성 | 사이클 수 · 평균 (§3e) |
| `Figure 3b` | CCD 전압-시간 | 단계 시각 · 단락 꼴 (§3e) |
| `Figure 3h` · `Figure 3i` | 파우치 60 °C | 유지율 91.5 % · CE > 100 % (§3g) |
| `Figure 4c` | DOS (bulk · Σ3 · Σ5) | 띠틈 재판독 · VBM 투영 몫 (§3h) |
| `Figure S7` · `Figure S7b(Raw data)` | 펠릿 EIS · DC | 끝 전류 (§3b · 머리만 본 S7) |
| `Figure S10` · `Figure S11` | 석출 뒤 DC 분극 · 대칭 셀 EIS | R_total · σ 재계산 (§3b) |
| `Figure S12`–`Figure S15` | 분극 · 5 mAh · 30 °C · 복합 대조 | (§3e) |
| `Figure S20` | 파우치 30 °C | 87.35 % (§3g) |
| `Figure S22` | MSD 200 000 행 | POSCAR 와 대조 (§4a) |
| `Figure S4` · `Figure S5` · `Figure S6` | Li₃PS₄ XRD · Rietveld · XPS | **안 열었다** (그림만 대조표로) |

---

## 5. 결과 — 섹션별 상세 (그림 실독 포함)

### 5.1 Ag 도핑 아지로다이트의 합성 · 분석 (p.3 · `Fig. 1b–f` · `Fig. S1`–`S8` · `Table S1`)

`Fig. 1b` 는 Li 자리 일부를 Ag⁺ 가 차지한 구조 그림이다 (범례 Li⁺ 48h · Ag⁺ 48h · PS₄³⁻ 4b/16e · Cl⁻ or S²⁻ 4d · 4a — 자유 음이온 두 자리를 다 'Cl⁻ or S²⁻' 로 적었다). Ag⁺ 도 Li⁺ 길 (케이지 안 · 케이지 사이) 로 확산할 수 있다는 것이 출발 가정이다. XRD 로 불순물 없음 · 저각 이동 · (222)/(311) 세기 비 증가를 보이고 Rietveld 격자 상수 9.845 → 9.910 Å 를 냈다. XPS 의 Ag 3d 는 조성마다 같은 자리 (367.9 · 374.0 eV) 이고 P · S 쪽은 PS₄³⁻ 그대로라 '격자를 흐트러뜨리지 않고 들어갔다' 고 정리한다. DFT 쪽은 x = 0.25–0.75 의 부피 증가 (`Fig. 1d`) 와 E_hull < 50 meV/atom (`Fig. 1e`) 으로 '도핑해도 준안정' 을 보였고 Cu⁺ · K⁺ · Na⁺ · Mg²⁺ · Zn²⁺ 도 같은 기준으로 가능하다고 했다 (`Table S1`). 이온전도는 Ag 가 늘수록 조금 떨어지고 (2.0 → 1.3 mS cm⁻¹) Ea 는 오르며 (0.36 → 0.42 eV), 전자전도는 10⁻¹⁰ S cm⁻¹ 대로 절연이다.

### 5.2 전기화학 석출 (p.3–4 · `Fig. 2` · `Fig. S9`–`S11` · Note 1)

Cell B 의 첫 방전은 1.8 V 평탄 (Ag⁺ 환원) → 1.2 V 까지 이론 석출 용량 (48.9 mAh g⁻¹) 과 맞는 48.1 (✎ 원자료 46.9) → 그 뒤 Li–Ag 합금이다. ex situ XRD 는 1.2 V 에서 금속 Ag, 0.12 V 에서 LiAg, 0.04 V 에서 Li₉Ag₄, 0.005 V 에서 Li₁₀Ag₃ 까지 차례로 보이고 아지로다이트 봉우리는 끝까지 남는다. (311)/(222) 비가 1.2 V 에서 뒤집혀 Li₆PS₅Cl 처럼 되는 것을 '석출 끝점 표지' 로 쓴다. DFT E_D 는 1.72–2.14 V 에서 두 조성 모두 작고 (|E_D| < 25 meV/atom) 1.71 V 아래에서 커진다 — 저자는 이것을 'XRD 의 골격 유지와 잘 맞는다' 로, 1.71 V 아래의 분해를 '표면 · 입계는 피할 수 없이 분해한다' 로 읽는다. 석출 뒤 이온전도는 비슷하고 (1.3 · 1.0 mS cm⁻¹) 전자전도는 10⁷ 배 뛴다 (1.5 × 10⁻¹⁰ → 2.5 × 10⁻³ S cm⁻¹) — 앞쪽은 골격 유지, 뒤쪽은 Ag 가 전자 통로를 만든 증거로 쓴다 (⚠ 두 값 모두 §3b · §10-② 의 재현 문제).

### 5.3 SE 이중층이 만든 가역 도금 (p.4–5 · `Fig. 3a–g` · `Fig. S12`–`S18`)

Li\|LPSClBr\|Li₆₋ₓAgₓPS₅Cl\|SUS 반쪽 전지에서 x = 0.6 이 가장 오래 간다 (1000 사이클 99.7 %). CCD 6.0 mA cm⁻² · 5.0 mAh cm⁻² 150 사이클 · 30 °C 에서도 돈다. 같은 Ag 양의 슬러리 Ag 나노입자 복합은 Ag 가 뭉치고 전자전도가 1.0 × 10⁻⁷ S cm⁻¹ 로 낮다 — '전기화학 석출이어야 고르게 퍼진다' 의 대조. 단면으로는 0.005 V 에 입계 · 기공의 Ag–Li 줄기, 1 분만에 SUS 접점의 Ag, 5.0 mAh cm⁻² 에 조밀 Li 층과 그 속 Ag, Ag 없는 대조의 덴드라이트, 공극 '빈' 대 '찬', 박리 뒤 합금으로 찬 입계를 보인다.

### 5.4 파우치 (p.5–6 · `Fig. 3h,i` · `Fig. S19`–`S21` · `Table S2` · `Table S3`)

35 µm 이중층 파우치가 2.0 MPa · 0.7 mA cm⁻² 에서 205 mAh g⁻¹ (7.0 mAh cm⁻²) 를 내고 60 °C 50 사이클 95.0 % (✎ 원자료 91.5 %) · 30 °C 198.1 mAh g⁻¹ (7.8 mAh cm⁻²) · 87.4 % 를 냈다고 한다. 50 % 방전 상태에서 집전체를 떼면 도금 Li 가 전면을 고르게 덮고 그 속에 Ag 가 퍼져 있다. 에너지 밀도 1312 Wh L⁻¹ (포장재 제외). Ag 가 입계에 있으므로 '복합 보호층의 금속 Ag 보다 분포가 고를 것으로 기대된다' (p.6 · 시험 아님).

### 5.5 계산으로 본 석출의 속도론적 조건 (p.6 · `Fig. 4` · `Fig. S22` · `Fig. S23` · Note 2)

1000 K AIMD 에서 Li⁺ 의 확률 등치면이 케이지 꼴을 이루고 (케이지 안 홉이 잦고 케이지 사이 홉은 드묾), Ag⁺ 궤적이 Li⁺ 와 대부분 겹친다 → Ag⁺ 도 같은 길로 석출 쪽으로 움직인다. P · S · Cl 의 MSD 가 작아 골격이 안정하다. Cu⁺ 가 Li₆PS₅Cl 에서 Li⁺ 길로 움직인다는 선행 연구 (ref 37) 를 근거로 든다. PDOS 로 GB 띠틈 (1.54 · 1.36 eV) 이 bulk (1.65 eV) 보다 좁다는 것을 보이고 — 띠 전도는 아니지만 — Ag⁺ 가 입계에서 먼저 환원되는 이유일 수 있다고 한다.

### 5.6 결론 (p.6–7)

Ag 석출은 이온 확산 + 전기화학 환원으로 전자가 닿는 입계를 따라 일어나고, 그 Ag 씨앗이 2.0 MPa 에서 고른 도금 · 박리를 주며, 35 µm 이중층이 1300 Wh L⁻¹ 넘는 파우치를 가능하게 한다. 무음극 셀에는 '전도성 핵 씨앗' 이 중요하고 SE 골격 안 입계에서 석출된 Ag 가 그 조건을 이상적으로 채운다는 것이 마무리 문장이다.

---

## 6. 메커니즘 종합 — 저자 논리와 우리 읽기

**저자 논리 (`Fig. 1a` 모식도 그대로)**: ① 첫 방전에서 Ag⁺ 가 Li⁺ 길로 확산 → ② 전자가 닿는 곳 (SUS 접점 → 입계 · 기공) 에서 환원 → 나노 Ag 씨앗 + 전자 통로 → ③ 씨앗이 Li 와 합금 → 그 아래 고른 Li 도금 → ④ 도금 Li 속으로 Ag 가 퍼져 고용체 → ⑤ 박리 때 Ag 는 SE 층 (입계 · 공극) 으로 돌아가 합금으로 남는다 → 다음 사이클의 씨앗.

**우리 읽기 — 층을 가른다.**
- **열역학 (DFT · grand potential)**: Ag⁺/Ag 1.92 V 는 숙주 창 (1.71–2.13 V) 안이라 Ag 환원이 숙주 환원보다 먼저다 — 이것이 이 설계가 되는 열역학적 이유다. 단, 같은 계산에서 숙주도 Li₃PS₄ + LiCl + Li₂S 로 가야 평형이라 '골격 유지' 는 속도론이다.
- **속도론 (실험 · AIMD)**: 1000 K 에서 Ag⁺ 가 움직인다는 정성 근거와, 1 분 만에 SUS 접점에서 Ag 가 보인다는 관찰이 있다. 운전 온도에서 Ag⁺ 확산 속도 · 장벽은 0 이다.
- **'왜 입계인가'**: 논문은 GB 띠틈 축소를 들지만, 자료가 더 직접 보이는 것은 **전자 공급의 기하**다 — 석출은 SUS 접점에서 시작해 (`Fig. S16`) 이미 생긴 Ag 그물을 따라 번지고 (✎ 원자료 전자전도 x = 0.2 → 0.6 에서 ≈250 배 = 퍼콜레이션 꼴), 입계 · 기공은 그 그물이 지나가는 빈자리다. GB 의 CB 쪽 축소 (✎ CBM 0.13–0.31 eV 낮음) 는 그 위에 얹히는 이차 요인으로 읽는다.
- **1.71 V 아래**: 숙주가 환원되는 전위로 내려가면 (논문 E_D · 우리 ESW 환원 한계 1.717 V) 전자가 통하는 Ag 그물 표면에서 SE 가 분해된다 — ✎ 0.005 V 까지의 남는 ≈10 % 용량이 그 몫일 수 있다. 논문은 SEI 를 분석하지 않았다.
- **사이클 중 Ag 는 한 번 쓰고 끝**: 박리 하한 0.1 V 는 Ag⁺/Ag 보다 1.7 V 낮아 Ag 는 격자로 돌아가지 않는다 (저자도 그렇게 씀) — 초록의 'return to the electrolyte layer' 는 '격자 안 Ag⁺' 가 아니라 'SE 층 입계의 합금' 이다.

---

## 7. 우리와의 대조 ★★ (우리 W 값은 위치만 — `db/properties/adhesion.json` · `db/properties/wad_*` · W_ad 보고서 `docs/collab/wad_dem_interface_adhesion_report_2026_11_24.html`)

### 7a. Q1 — Ag 자리 · 농도 · 조건 · 상 · 위치

| 물음 | 이 논문이 보인 것 | 근거 (쪽 · 그림 · 표 · 원자료) | 직접 봤나 |
|---|---|---|---|
| 치환 자리 | Li 자리 **48h** (그림 범례) · Methods 는 '48a' (오기) · 점유율 정련 없음 · XRD (222)/(311) 비 · 격자 증가가 간접 근거 | p.3 · p.7 · `Fig. 1b` · `Fig. 1c` · `Fig. S3` · `Fig. S5` · ✎ 원자료 `Figure 1c` | ✅ `Fig. 1` · `S3` 원해상도 · `S5` 대조표 · 시트 열람 |
| 농도 · 조성식 | 실험 Li₆₋ₓAgₓPS₅Cl x = 0.2 · 0.4 · 0.6 (전지는 x = 0.6) · DFT x = 0.25 · 0.5 · 0.75 · 6 (Br 없음) | p.3 · `Fig. 1d,e` | ✅ |
| DFT 구조의 Ag 환경 | 셋 다 **S 만** 배위 (2.44–3.04 Å · 자유 S²⁻ 하나 이상) · Cl 0 · Ag–Ag 2.67 Å 짝 하나 · 자유 음이온 S/Cl 2 : 2 | ✎ POSCAR 대조 §4a | ✅ ASE |
| 빠져나오는 조건 | 첫 방전 **1.8 V 평탄** (✎ 1.799 V) · **1.0 mA cm⁻² · 60 °C** · 반쪽 전지 20 MPa (일축) · 10 µm 층 · 30 °C 는 1.757 V · 석출 전하 ✎ 0.106 mAh cm⁻² (≈6 분) · 파우치는 첫 충전 (0.7 mA cm⁻² · 2.0 MPa · WIP 500 MPa 로 제조) · DFT 1.92 V | p.3 · `Fig. 2b` · `Fig. S14` · `Fig. S9` · Methods · ✎ 원자료 `Figure 2b` · `Figure S14` | ✅ |
| 빠져나온 상 | 1.2 V **금속 Ag** → 0.12 V **β LiAg** → 0.04 V **γ₃ Li₉Ag₄** → 0.005 V **γ₂ Li₁₀Ag₃** (+ γ₃) → 도금 뒤 'Li-풍부 Ag–Li 고용체' (EDS) | `Fig. 2c` · `Fig. 3f` · p.3–4 | ✅ `Fig. 2c` · `3f` 원해상도 |
| 위치 | 1 분: **SE \| SUS 접점** → 0.005 V: 층 전체 **입계 · 기공** (줄기) → 도금 뒤: **도금 Li 층 전체** → 박리 뒤: Ag-SE 층 **입계 · 공극의 합금** (격자로 안 돌아감) | `Fig. S16` · `Fig. 3d,e` · `Fig. 3f` · `Fig. 3g` · `Fig. S21` | ✅ 원해상도 |

### 7b. Q2 — DFT 가 계산한 것과 우리 계산 — 같은 줄에 놓을 수 있나

| 양 | 이 논문 | 우리 | 같은 줄? |
|---|---|---|---|
| 점착 W · 분리 에너지 · 흡착 · 계면 에너지 · 입계 에너지 | **없음** (계면 · 표면 계산 0 · GB 는 DOS 만) | LPSCl \| Ag(111) S 바깥 · Li·PS₄ 바깥 W (위치만: `db/properties/adhesion.json` · W_ad 보고서 2-3 절) | — **짝이 없다** |
| E_hull (VASP-PBE 520 eV · Γ 중심 2×2×2 · MP 상도 · 보정 미기재) | 6.5–49.3 meV/atom (`Fig. 1e` · `Table S1`) | 원장에 같은 양 없음 | ⛔ |
| E_D(φ) · 반응식 (pymatgen grand potential · μ_Li = μ_Li⁰ − eφ) | Li₆PS₅Cl 창 **1.71–2.13 V** · Ag⁺/Ag **1.92 V** · Li–Ag 단계 0.59 · 0.37 · 0.14 · 0.07 V | comp1 **환원 한계 1.717 V** · 산화 개시 **2.14 V (LiS₄ 포함)** / 2.256 V (LiS₄ 제외 · 정본) (`litdb/our_dft_baseline.md` · `esw_lis4excluded.json`) | 🟡 **같은 도구 · 같은 MP 계열 — 방향만** · 맞는 게 당연한 쪽이라 독립 확인 아님 · **창 절대값이 맞는다고 쓰지 않는다** (`HZ-esw-reduction-limit-label` · `HZ-esw-reduction-limit-facet-convention` — 이 논문의 1.71 V 는 '교환 0 의 아래 가장자리' 꼴이라 라벨은 우리 정정 뒤 꼴과 같다) |
| PDOS 띠틈 | Ag 도핑 bulk 1.65 · GB 1.54 · 1.36 eV (읽는 법 미기재 · ✎ DOS 문턱 판독 1.73 · 1.60 · 1.41) | comp1 2.066 · modelc 2.099 eV (fixed-occ nscf 고유값 · 비교군 `gap-fixedocc-eigenvalue-v1` · 금지 `dos_threshold_readout`) | ⛔ **비교군이 다르다** · 'wide-gap' 수준만 · 방향 (Ag 4d 가 VBM 을 올린다 · ✎ VBM 투영 34–37 % Ag) 만 |
| AIMD 확산 | 1000 K · 400 ps · 52 원자 · 단일 궤적 · 단일 원점 MSD | UMA MLIP-MD (MSD 창 2–50 ps · 절대값 인용 금지 · 상대차 정책) | ⛔ |
| 구조 (POSCAR) | Li₅.₂₅Ag₀.₇₅PS₅Cl 52 원자 · 셀까지 이완 (P1) | 우리 고정셀 + EOS 규율 | 🟡 내부 대조용 시작 구조로만 (출처 표기 · CC BY-NC-ND) |

### 7c. Q3 — 셀 성능 (조건과 같이 · 원자료 시트)

| 셀 | 조건 | 결과 (본문) | ✎ 원자료 재계산 | 시트 |
|---|---|---|---|---|
| 첫 방전 Cell B | Li\|LPSClBr\|Li₅.₄Ag₀.₆PS₅Cl (10 µm)\|SUS · 1.0 mA cm⁻² · 60 °C · 20 MPa | 1.8 V 평탄 · 1.2 V 까지 ≈48.1 · 0.005 V 235.7 mAh g⁻¹ (0.51 mAh cm⁻²) | 1.799 V · 46.9 · 235.74 | `Figure 2b` |
| 반쪽 CE x = 0.6 | 1.0 mA cm⁻² · 1.0 mAh cm⁻² · 60 °C · 박리 하한 0.1 V | 1000 사이클 평균 99.7 % | 1179 사이클 · 2–1179 평균 99.69 % · CE₁ 49.2 % | `Figure 3a` |
| 반쪽 CE x = 0 · 0.2 · 0.4 | 같음 | (그림만) | 22 · 32 · 164 사이클에서 끝 · 평균 93.5 · 96.8 · 99.0 % | `Figure 3a` |
| CCD | 1.0 mAh cm⁻² · 1 → 7 mA cm⁻² · 60 °C | 6.0 mA cm⁻² | 7.0 단계에서 박리 반주기 0.38–0.43 h (도금 1/7 h) | `Figure 3b` |
| 고용량 반쪽 | 1.0 mA cm⁻² · 5.0 mAh cm⁻² · 60 °C | 150 사이클 | CE₁ 79.75 · 평균 99.50 % | `Figure S13` |
| 30 °C 반쪽 | 1.0 mA cm⁻² · 1.0 mAh cm⁻² | 가역 | 100 사이클 · CE₁ 51.0 · 평균 99.57 % | `Figure S14` |
| 복합 대조 | 슬러리 Li₆PS₅Cl + Ag NP (같은 Ag 양) · 1.0 · 1.0 · 60 °C | Ag 뭉침 · σ_e 1.0 × 10⁻⁷ | 2–57 평균 98.74 % · 58 사이클 CE 200 % | `Figure S15` |
| 파우치 60 °C | SUS\|Ag-SE\|LPSClBr (35 µm)\|NCM811 · 2.5–4.3 V · 0.7 mA cm⁻² (0.1 C) · **2.0 MPa** · N = 2 | 205 mAh g⁻¹ (7.0 mAh cm⁻²) · 50 사이클 **95.0 %** | 204.69 → 187.32 = **91.5 %** · CE 평균 100.11 % · 로딩 ✎ 34.2 mg cm⁻² | `Figure 3h` · `Figure 3i` |
| 파우치 30 °C | 같음 · 30 °C | 198.1 mAh g⁻¹ (7.8 mAh cm⁻²) · 87.4 % | 198.18 → 173.11 = 87.35 % · 로딩 ✎ 39.4 mg cm⁻² | `Figure S20` |
| 에너지 밀도 | 양극 면적 4.0 cm² · 합 200 µm · 포장재 제외 | 1312 Wh L⁻¹ | ✎ 1312.5 ✓ | `Table S3` (시트 없음) |

### 7d. Q4 — 8-3 절과 이어지는 점 · LPSCl \| Ag W 해석에 주는 함의

1. **8-3 의 관찰과 같은 방향 — Ag 는 도금 Li 속으로 퍼진다.** 8-3 (ACS Appl. Energy Mater., 9, 9817 (2026) · `metzler2026_…`) 은 스퍼터 Ag/탄소 층에서 Ag 가 충전 중 Li 속에 옅게 흩어졌다가 방전 뒤 탄소 위에 덩어리로 남는다고 했다. 이 논문도 5.0 mAh cm⁻² 도금 뒤 Ag EDS 가 **도금 Li 층 전체**에 있고 (`Fig. 3f` · 파우치 `Fig. S21b`), 박리 뒤에는 **Ag-SE 층의 입계 · 공극에 합금으로 남는다** (`Fig. 3g`). 남는 자리만 다르다 (탄소 위 대 SE 입계) — 두 계 모두 'Ag 는 처음 형태로 돌아가지 않는다'.
2. **W 를 낼 계면이 하나 더 생긴다 — LPSCl 입계면 \| Li–Ag 합금.** 이 설계에서는 LPSCl \| Ag 계면이 **SE 내부 (입계 · 기공 표면)** 에 제자리에서 생기고 곧 β LiAg → γ₃ → γ₂ → Li-풍부 고용체로 바뀐다. 우리 LPSCl \| Ag(111) W (2-3 절) 는 그 첫 순간 (금속 Ag · 합금 전) 의 계면이고, 운전 중 계면 후보는 **LPSCl \| Li–Ag (LiAg · Li₉Ag₄ · Li₁₀Ag₃ · Li-풍부 bcc 고용체)** 다. 7-1 표의 Ag 행 '충전 중에는 Li–Ag 합금 면이 후보' 를 이 논문이 상 순서까지 준다.
3. **그 계면이 열역학적으로 같이 서 있는 전위는 좁다.** 이 논문 grand potential 로 보면 Ag⁰ 가 서는 것은 1.92 V 아래, 숙주 (LPSCl) 가 서는 것은 1.71 V 위다 → **LPSCl \| Ag⁰ 가 둘 다 준안정하게 공존하는 창 ≈ 1.71–1.92 V** (✎ 우리 읽기 · 같은 도구 계열인 우리 환원 한계 1.717 V 와도 같은 쪽). 음극 운전 전위 (≈0–0.1 V vs Li) 에서는 전자가 통하는 Ag (합금) 에 닿은 LPSCl 이 환원된다 → 실제 계면은 **LPSCl \| SEI (Li₂S · Li₃P · LiCl) \| Li–Ag**. 8-3 의 문장 'LPSCl \| Ag 는 첫 충전 전의 계면을 대표한다' 를 이 논문이 전위로 뒷받침한다 — W(LPSCl \| Ag) 를 운전 중 계면의 점착으로 쓰지 않는다.
4. **Ag–S 친화 — 종결 해석의 정성 근거 (순위 아님).** DFT 구조의 Ag⁺ 는 S 하고만 배위한다 (Cl 0 · §4a). 우리 두 종결 (S 바깥 · Li·PS₄ 바깥) 의 W 를 해석할 때 'Ag 가 S 와 결합할 자리' 가 얼마나 드러나 있는가를 같이 적을 이유가 된다. ⚠ 이 논문엔 계면 계산이 없으므로 우리 두 종결의 순위 근거로 쓰지 않는다 (금속 Ag⁰ 와 격자 Ag⁺ 는 다른 상태).
5. **첫 핵은 전자가 들어오는 접점에서 — 8-3 셋째 문단과 같다.** `Fig. S16` 은 석출이 SE \| SUS 접점에서 먼저 시작함을 보인다 (Cu \| LLZO 의 첫 핵 자리 (Adv. Energy Mater., 13, 2203174 (2023)) 와 같은 그림). 집전체 \| SE 를 여는 일 W(집전체 \| SE) − W(Li \| 집전체) − W(Li \| SE) (8-3) 에 이 계에서는 'SUS \| Ag-SE' 대신 'SUS \| Ag 씨앗' 이 끼어든다.
6. **7 절 ③ 합금 구동력의 방법 선례.** 이 논문의 Li–Ag 단계 (LiAg₃ 0.59 · LiAg 0.37 · Li₈Ag₅ 0.14 · Li₃Ag 0.07 V) 는 우리가 쓰는 pymatgen grand potential 과 같은 꼴이다 — 7 절 ③ 을 우리 도구로 바로 낼 수 있고, 실험 상 순서 (β 0.12 · γ₃ 0.04 · γ₂ 0.005 V · ex situ XRD) 가 대조 표적이다. ⚠ 상 이름이 다르다 (MP 의 LiAg₃ · Li₈Ag₅ · Li₃Ag 대 실험 Li₉Ag₄ · Li₁₀Ag₃) — 순서 대조이지 상 하나하나의 일치가 아니다. 같은 Li–Ag 상 (LiAg · Li₉Ag₄ · Li₁₀Ag₃ · 고용체) 을 벌크 DFT + 클러스터 전개로 다룬 이웃이 `xie2024_agc_buffer_layer_lithiation_delithiation_mechanism` (같은 배치 2026-11-24b 에서 병렬로 생김) 이다 — 상 순서 대조는 그쪽과 같이 본다 (그 digest 의 값은 여기 옮기지 않았다).
7. **DEM 쪽 조건값 (출처 그대로 · 시나리오 입력 후보)**: 제조 압력 (반쪽 50 MPa 냉간 + 500 MPa 1 분 · 파우치 WIP 500 MPa · 80 °C) · 운전 적층압 (반쪽 20 MPa · 파우치 2.0 MPa) · 층 두께 (Ag-SE 10 µm (figure-read ≈12) · 캐스트 15 µm · 이중층 35 µm · LPSClBr 막 ≈700 µm) · 입도 1–3 µm · 도금 Li 5.0 mAh cm⁻² ≈ 23 µm (figure-read) · '석출 Ag–Li 가 공극을 채운다' (`Fig. S18` · SEM 대비만).

### 7e. 우리 A–D 물성 4축

| 축 | 이 논문 | 판정 |
|---|---|---|
| A 이온전도 | Ag 도핑이 σ 를 낮추고 Ea 를 올린다 (실험 · 2.0 → 1.3 mS cm⁻¹ · 0.36 → 0.42 eV) | 🟡 우리 계 (Cl-rich · 무도핑) 와 축이 다름 — F (도핑) 쪽 참고만 |
| B 산화안정 | B① 창 Li₆PS₅Cl 1.71–2.13 V (같은 도구 계열) | 🟡 방향만 (§7b) · 양극 쪽 판단 (2.5–4.25 V) 에는 쓸 것이 없다 |
| C 기계 | 없음 | — |
| D 전자구조 | Ag 도핑 PBE 띠틈 1.65 · GB 1.54 · 1.36 (읽는 법 미기재) | ⛔ 같은 줄 금지 · 'Ag 4d 가 VBM 에 섞인다' 방향만 |

### 7f. 바로 쓸 것 · 못 쓸 것

- **쓸 것**: ① POSCAR_initial (최저 E_hull 의 Li₅.₂₅Ag₀.₇₅PS₅Cl · 52 원자) — Ag 도핑 아지로다이트의 시작 구조 (내부 대조 · 출처 표기) ② POSCAR_final (1000 K 400 ps 끝 틀) — UMA 로 같은 셀을 돌렸을 때의 끝 상태 대조 ③ 원자료 `Figure 2d` · `Fig. S9` 반응식 — 우리 grand potential 도구의 Ag 계 대조 ④ 원자료 `Figure 4c` DOS — Ag 도핑 VBM 성분 대조 ⑤ 실험 상 순서 (`Fig. 2c`) — 7 절 ③ 대조 표적.
- **못 쓸 것**: ① 계면 · 흡착 에너지 (없음) ② E_hull 값을 우리 원장 값처럼 (MP 보정 미기재) ③ AIMD 확산 수치 ④ 석출 뒤 σ_ion · σ_e 수치 (§10-②) ⑤ 60 °C 95.0 % ⑥ 셀까지 이완된 POSCAR 를 우리 고정셀 + EOS 규율 계산의 기준으로 (쓰면 표기) ⑦ CC BY-NC-ND — 변형물 공개 불가.

---

## 8. DFT/계산 방법 ★ (빠짐없이)

- **코드**: VASP (ref 40) · PAW (ref 41) — 가전자 구성 · POTCAR 판 미기재.
- **범함수**: GGA-PBE (ref 42) · **vdW 보정 없음** (언급 없음) · DFT+U 없음 · 스핀 미기재.
- **컷오프**: **520 eV** · 전자 수렴 10⁻⁵ eV · 모든 계산.
- **k 점**: **Γ 중심 2 × 2 × 2** (모든 계산이라 적었지만 쌍결정 GB 셀도 같은지는 불분명) · AIMD **Γ 만**.
- **이완**: 힘 0.01 eV Å⁻¹ · **완전 이완 (셀 포함 · ✎ POSCAR 셀이 P1 로 뒤틀려 있다)**.
- **무질서 처리**: pymatgen 으로 CIF 의 부분 점유 (Ag 를 Li 자리에) → **100 개** (x = 0.25 는 24 개) 열거 · 전부 이완 · 분포 (바이올린) 로 보고 · ✎ 자유 음이온 S/Cl 도 4d · 4a 에 2 : 2 로 섞여 있다 (POSCAR · 본문에 없음).
- **상안정**: E_hull (MP 데이터베이스 · ref 44) · 보정 방식 (MP2020 등) 미기재.
- **전위별 분해**: pymatgen grand potential 상도 (ref 45) · μ_Li(φ) = μ_Li,0 − eφ (식 1) · V = −μ_Li/zF (식 2) · E_D = E(상평형, φ) − E(Li₆PS₅Cl) − Δn μ_Li(φ) (식 3) · eV/atom (분모의 '원자' 정의 미기재).
- **AIMD**: NVT · Nose–Hoover · **1000 K · 2 fs · 400 ps** · Γ · ✎ 52 원자 (POSCAR) · 시작 = 최저 E_hull 구조 (✎) · 궤적 분석 OVITO · MSD 는 단일 시간원점 (✎).
- **GB 모형**: 경사 입계 Σ3[110]/(111) · Σ5[100]/(210) · 이완 · 크기 · 조성 배치 · 입계 에너지 미기재 (`Fig. S23` · Note 2).
- **PDOS**: 원소 투영 · 띠틈 읽는 법 미기재 · 스미어링 미기재.

## Post-processing (무엇 · 도구 · 기록)

| 무엇 | 도구 | 어떻게 수치화 · 그림 |
|---|---|---|
| 셀 부피 · 상안정 | VASP 이완 + pymatgen + MP | 바이올린 (중앙 · 사분위 · `Fig. 1d,e`) · 표 (`Table S1`) |
| 전위별 분해 | pymatgen grand potential (식 1–3) | 선 (`Fig. 2d`) · 전압별 반응식 표 (`Fig. S9` 두 쪽 · 파란 띠) |
| 확산 | AIMD MSD · Li 확률 등치면 · Ag 궤적 | OVITO 그림 (`Fig. 4a,b`) · MSD 선 (`Fig. S22`) |
| 전자구조 | PDOS (원소 투영) | 채운 면적 + total 선 + 띠틈 화살표 (`Fig. 4c`) |
| XRD | FullProf Rietveld | 격자 상수 (본문) · Rwp · χ² (`Fig. S5`) |
| EIS · DC 분극 | Bio-Logic VSP-300 (7 MHz–0.1 Hz · 15 mV · 79 점 · DC ±5 → ±300 mV 각 20 s) | Nyquist · 전류-시간 (`Fig. S7` · `S10` · `S11`) · Note 1 빼기식 |
