Repository: yonghoon7153-source/Yonghoon-DEM-DFT

# 📚 LITDB — 문헌 단일 시스템 (**SE·DFT 축 + DEM·MPM 축, 두 트랙**)

> **앞으로 논문은 여기서만 본다.** 여러 곳(db/literature, kb/papers, db/properties, Excel)에 흩어진 문헌을 한 곳에서 생각·참고·비교하기 위한 통합 MD 시스템.

## 왜 트랙이 둘인가
`INDEX.md` 는 argyrodite 전해질 축이라 접촉역학·MPM·건식전극 digest 가 들어갈 자리가
없다. 그래서 한때 64편이 **어느 인덱스에도 없었다**(open_items #7). 축을 나눠 그 구멍을
닫았고, 한 분모로 세면 “159편 중 98편 미언급” 같은 **가짜 미결**이 나온다
(`comparison_vs_ours.md:8`). 분리는 실측 근거가 있는 결정이다 — 합치지 말 것.

⚠ 이 표의 **편수는 적지 않는다.** 손으로 쓴 수는 반드시 낡는다(README 자신이 세 번 틀렸다).
현재값은 `python3 tools/litdb/build_index.py --check` 로 본다.

File: litdb/papers/choi2026_elastomeric_li_metal_anode.md
# Choi 2026 (Advanced Energy Materials, DOI 10.1002/aenm.71104) — 친리튬(lithiophilic) 단분자층 + 나노-크럼플/마이크로-오목 탄성 Li metal anode

> slug `choi2026_elastomeric_li_metal_anode` · DOI `10.1002/aenm.71104` · type `DEM` · digested `2026-07-28` · status ✅
>
> ⓘ **정본 승격 2026-07-28** — 원본 `claude/stoic-knuth-NObVQ:docs/lit_choi2026_elastomeric_li_metal_anode.md`.
> 단일-서랍 규칙(CLAUDE.md)에 따라 이관 — 그전까지 DFT webapp 목록에 안 떴다.


> elements: Au F H Li N Ni O P
> methods: dft, functional, kpoint, pseudo

**인용:** Sungha Choi§, Donghyeon Nam§, Geon Choi§, Seonho Lee, Seungeun Paik, Yongkwon Song,
Seungyeop Choi, Jaejin Lim, Woojae Chang, Jeong Gon Son, Daegun Kim, Giwon Lee, Sungjun Park,
**Yong Min Lee**, **Seoin Back\***, **Yongmin Ko\***, **Jinhan Cho\***, "High-Performance Elastomeric
Lithium Metal Anodes Enabled by a Lithiophilic Monolayer-Assembled Nano-Crumpled Micro-Concave
Architecture", *Advanced Energy Materials* (2026), DOI 10.1002/aenm.71104, **2026, 6, e71104 (1 of 17)**.
**Open Access (CC BY-NC-ND 4.0).** 접수 2026-02-25 / 수정 2026-04-30 / 게재확정 2026-05-13.
§Sungha Choi·Donghyeon Nam·Geon Choi 동등기여.

**소속:** (1) Dept. of Chemical & Biological Engineering, **고려대(Korea Univ)** — 제1저자 S. Choi / 교신
J. Cho(jinhan71@korea.ac.kr); (2) Woodruff School of Mechanical Eng., **Georgia Tech** — D. Nam;
(3) KU-KIST Graduate School of Converging Science & Technology, **고려대** — 교신 S. Back; (4) Dept. of
Mechanical Eng., **서울대(SNU)** — S. Paik; (5) Materials Science & Engineering, **Northwestern Univ** —
Y. Song; (6) Dept. of Chemical & Biomolecular Engineering, **연세대(Yonsei)** — S. Choi, J. Lim, **Y. M. Lee**;
(7) Soft Hybrid Materials Research Center, **KIST**; (8) Gachon Univ; (9) Kwangwoon Univ; (10/11) Ajou Univ;
(12) Institute for Multiscale Matter and Systems(IMMS), **이화여대(Ewha)** — S. Back; (13) Energy &
Environmental Tech., Materials Research Institute, **DGIST** — 교신 Y. Ko(yongmin.ko@dgist.ac.kr).

★★ **LEAD = Jinhan Cho(고려대) + Yongmin Ko(DGIST) + Seoin Back(고려대/이화여대 — DFT).** **Yong Min
Lee(연세대 DTBL)는 공저자**(주도 아님) — DTBL 핵심 #266/#285/#286과 달리 협업·주변부. 이 논문은
**Li metal anode 표면/집전체 공학**(탄성 PDMS 집전체 + 친리튬 단분자층)으로, **#280** 항목 →
**TIER-4(· 타 화학계)** 유지.

**소재계:** ★ **음극(anode)/집전체 = 탄성 PDMS(Sylgard 184) 기반 Li metal anode**. 구조 = (i) **나노-크럼플
(nano-crumpled, λ≈2.2 µm·진폭 0.9 µm)** + (ii) **마이크로-오목(micro-concave, 15 µm PS 콜로이드 주형)** 이중
계층, (iii) **Au NP/TREN LbL** 시드층 → **Ni 전기도금**, (iv) **친리튬 TREN(tris(2-aminoethyl)amine, M_w≈146,
~0.6 nm) 단분자층(SAM)**. 양극(상대) = **LiFePO₄(LFP)**. 전해질 = 대칭셀 1 M LiTFSI in DME/DOL(1:1)
+ 5 wt% LiNO₃; full-cell 1 M LiPF₆ in EC/DEC(1:1) + 10 wt% FEC.
★★ **우리 LPSCl sulfide ASSB가 아니다** — **Li metal 음극/집전체 계면공학(탄성역학·덴드라이트·친리튬 화학)**
+ 액체전해질 LFP full-cell. 우리 프로젝트(sulfide ASSB **양극** 압축 + 수송, DEM 접촉망 + MPM 소성)와
**전극·소재·물리가 전부 다르다.**

**한 줄 핵심 변수:** **집전체의 "기계적 컴플라이언스(낮은 탄성률) × 친리튬성"을 동시에 준다** — 부드러운
탄성 PDMS(E≈31.4 MPa)가 도금/탈리 중 계면응력을 완화(rigid Ni plate E≈2×10⁵ MPa와 대비)하고, TREN의
아민(−NH₂)이 Li 핵생성 장벽을 낮춰(Ni plate 124.5 mV → TREN/C-Ni-PDMS **11.0 mV**) 균일·무덴드라이트 도금.

---

## ★ 한 문장 결론 — 이게 무엇이고 우리에게 (매우 낮은) 관련성

**부드러운 탄성 PDMS 집전체에 나노-크럼플 + 마이크로-오목 이중구조를 형성하고(Au NP 자기조립 → Ni 전기도금),
친리튬 아민 단분자층(TREN)을 입히면, (i) 낮은 탄성률(31.4 MPa)이 Li 도금/탈리 중 계면응력을 완화하고
(ii) 아민의 친리튬성이 핵생성 과전위를 낮춰(11.0 mV) 덴드라이트를 억제해, 대칭셀 ~2,100 h @ 3 mA cm⁻²/
3 mAh cm⁻²·full-cell(Li‖LFP) 90.2% @ 1,000 cycles(1C)를 달성한다.**

**우리 프로젝트 관련성(매우 낮음, TIER-4):** 이 논문은 **Li metal 음극/집전체 계면공학**(탄성역학 + 덴드라이트
+ 친리튬 분자화학) + **액체전해질 LFP full-cell**이다 — 우리 **LPSCl sulfide ASSB의 연속체/접촉망 DEM+MPM
양극 압축·수송**과 전극(음극 vs 양극)·소재(PDMS/Li metal/액체전해질 ≠ LPSCl SE/NMC811)·물리(도금 응력완화·
덴드라이트·분자 친리튬성 ≠ 고체입자 압축·접촉전도)가 전부 다르다. **Yong Min Lee는 공저자(주도 아님).**
유일한 (먼) 접점은 **한 줄**: "사이클 중 부드러운 계면에서의 응력완화(stress relaxation)"가 우리 **MPM 소성역학
/ #285 spring-back** 테마와 멀리서 인접하나 — 이는 **탄성 집전체 위 Li 도금 응력**이지 우리 **양극 압축**이 아니다.
**transport/압축/σ/porosity 앵커가 절대 아니다.** 관련성을 부풀리지 않는다.

---

## 1. 배경 / 동기 (Introduction, p.1–3)

- **Li metal 음극(LMA)의 약속과 문제.** Li metal = 이론용량 **3,861 mAh g⁻¹**, 산화환원전위 −3.04 V(vs SHE),
  밀도 0.534 g cm⁻³ → 차세대 고에너지밀도 후보. 그러나 **반복 사이클 중 Li 덴드라이트 성장 → SEI 파열·재형성
  → 쿨롱효율↓·용량열화·내부단락(안전)** → 실용화의 핵심 걸림돌.
- **기존 완화전략과 한계.** (i) 인공 SEI 강화, (ii) **친리튬 3D 전도 골격(host)** — 핵생성장벽↓·전류분포 균질화·
  전하수송↑로 균일 Li 도금 유도. 그러나 **친리튬성 + 견고한 전도 + 최적 다공도**를 동시에 만족하기 어렵고,
  금속 골격의 **본질적 강성(rigidity)** + 약한 계면 적합성 → 큰 부피변동을 못 버텨 구조열화·계면불안정.
- ★ **rigid 집전체의 응력 문제.** rigid Ni plate(E≈2×10⁵ MPa)에 Li가 도금되면 고체-고체 계면 곡률/형상에
  의존하는 **기계·전기화학 응력**이 발생 → 국소 전류증폭·돌출형 덴드라이트(Monroe-Newman[33], Wang Nat.
  Energy 2018[36]). **기계적 컴플라이언스 host**(부드러운 집전체)는 이 응력을 탄성변형/구조완화로 일부
  흡수 → Li flux를 저응력 영역으로 유도.
- **탄성체(elastomer) 집전체의 매력과 난제.** 낮은 유효탄성률 → 응력완화 효율↑. 그러나 **전기전도 + 친리튬성
  + 잘 정의된 구조**를 동시에 부여하기 어렵다 — 스퍼터/증착/수열 금속화는 변형 시 **취성막 균열·복잡표면
  부적합**, 전도성 필러 충전은 **고함량 필요 → 기계컴플라이언스 저하**.
- **본 연구(명시):** **이중 나노-크럼플 / 마이크로-오목 + 친리튬 SAM(Scheme 1)**. 비파괴·가역적 PDMS
  **swelling-deswelling**으로 (i) Au NP(toluene 비극성 swelling) 조립 → (ii) TREN(ethanol 극성 deswelling)
  단분자 가교 → **나노-크럼플** 자발 형성, **마이크로-오목**은 PS 콜로이드 주형. → Ni 전기도금으로 컴플라이언스
  유지한 연속 금속막. **탄성역학·표면구조·친리튬 분자화학의 시너지**가 Li 핵생성 과전위↓·기계/전기화학응력↓·
  덴드라이트 억제.

**약어:** LMA/LMB=lithium metal anode/battery; PDMS=poly(dimethyl siloxane); SAM=self-assembled monolayer;
TREN=tris(2-aminoethyl)amine; TOABr=tetraoctylammonium bromide; LbL=layer-by-layer; QCM=quartz crystal
microbalance; SEI=solid-electrolyte interphase; CEI=cathode-electrolyte interphase; ECSA=electrochemically
active surface area; C_dl=double-layer capacitance; CV=cyclic voltammetry; CDD=charge density difference;
DFT=density functional theory; F-Ni-PDMS=flat(나노-크럼플만) Ni-PDMS; C-Ni-PDMS=concave(오목)+크럼플
Ni-PDMS; TREN/C-Ni-PDMS=거기에 TREN SAM 추가(최종); N/P=음극/양극 용량비.

---

## 2. 소재 & 제작 (Experimental Section, SI)

### 2.1 Au NP 시드 + 나노-크럼플 (Fig 1, Scheme 1, Fig S1–S10)
- **TOABr-Au NP:** 변형 Brust-Schiffrin법 → toluene 분산 **직경 ~7–8 nm**(HR-TEM, Fig S1).
- **PDMS(200 µm 두께):** 전구체:경화제 10:1, spin-coat·100 °C 1 h 경화. 이후 **티올화(SH-PDMS)** — (3-mercapto-
  propyl)trimethoxysilane/KOH-MeOH, 50 °C(Brook법[S2]) → 금속친화 표면.
- **LbL 시드(Au NP/TREN)ₙ:** SH-PDMS를 TOABr-Au NP(5 mg/mL, toluene) 30 min → rinse → TREN(1 mg/mL, ethanol)
  15 min → rinse, **n회 반복**. 비극성 toluene에서 PDMS swelling → ethanol deswelling 시 **측면 압축응력 →
  buckling instability → 나노-크럼플 자발 형성**(Bowden[39]/Chung[40] 이론).
  - **QCM(Fig 1c):** bilayer당 질량증가 Δm ≈ **6.9 µg cm⁻²**(선형) → 균일 LbL 성장. TREN 입힐 때 bulky
    TOABr(M_w~547) → 작은 TREN(M_w~146) 리간드 교환으로 Δm 소폭 감소.
  - **FT-IR(Fig 1b):** TOABr C–H 신축(2850–2960 cm⁻¹) → TREN 침착 후 소멸 = 리간드 교환 확인.
  - **시트저항(Fig 1d):** bilayer 1→3에서 ~10⁵ → **~88 Ω sq⁻¹**(전기도금 가능 수준).
  - **크럼플 형상(AFM, Fig 1f):** **파장 λ ≈ 2.2 ± 0.5 µm, 진폭 A ≈ 0.9 ± 0.2 µm.**
  - **크럼플 식(eq.1):** λ = 2πT·(Ē_f/3E_s)^(1/3) = 2πT·(Ē_f/3E_s·(1−ν_s²))^(1/3). T=Au NP층 두께(~142 nm),
    E_s≈2.4 MPa(PDMS), ν_s≈0.5 → **유효 Au NP막 모듈러스 Ē_f ≈ 141.2 MPa**(bulk Au thin film 5.5×10⁴ MPa보다
    크게 낮음 — 입자조립막이라 연성).
  - 일반성: Ag·Cu NP도 같은 LbL로 크럼플 형성(Fig S4); 10×10 cm² 대면적 가능(Fig S5).

### 2.2 마이크로-오목 + Ni 전기도금 (Fig 2, Fig 3a, Fig S7–S18)
- **마이크로-오목(C-PDMS):** 15 µm **PS 콜로이드**를 PDMS 위에 기계적 rubbing → 육방최밀 단분자층 자기조립 →
  PDMS 몰딩·경화 → PS 제거 → **오목 마이크로캐비티**(Park[44]/Jang[45]). 그 위에 (Au NP/TREN)₃ LbL.
- **Ni 전기도금(Watts bath, 25 mA cm⁻², 2-전극):** Au NP/TREN 시드 위에 연속·등각 Ni막 → 나노-크럼플 형상
  **그대로 복제**(FE-SEM/EDS, Fig 2a, Fig S6). Ni막 두께 ∝ 도금시간:
  **30 s ~80 nm / 60 s ~150 nm / 120 s ~335 nm / 180 s ~490 nm**(거의 선형, Fig S8).
- ★ **유효 탄성률(나노압입, Oliver-Pharr, Fig 2c, Fig S12):** reduced modulus(22/24/39/42 MPa @30/60/120/180 s)
  → Es ≈ **29.3 / 31.4 / 52.5 / 55.7 MPa** @30/60/120/180 s(ν=0.50 가정). **60 s(Ni ~150 nm)** 가 컴플라이언스
  유지하며 충분한 전도 → **production 선택**. 120/180 s는 Ni 치밀화로 강성↑(rigid 쪽). (Es = Er/(1−ν_s²) 근사,
  diamond compliance 무시.)
- **시트저항/전도도(Fig 2b):** 도금 30 s에서 ~4.0 → **0.23 Ω sq⁻¹**(180 s) — 3자릿수 이상 감소(시드 대비).
  전도도 ~4.6×10⁴(60 s) → 6.7×10⁴ S cm⁻¹(180 s).
- **기계내구(Fig 2g, Fig S13–S14):** **굽힘반경 1.3 mm 20,000 cycles**에서 30 s·60 s 전극 저항 안정; 150%
  인장도 30 s·60 s 무결, 120/180 s는 저항급증·마이크로크랙. → **얇은 Ni(≤~155 nm)가 탄성체 컴플라이언스 보존.**
- **구조 안정성(Fig S11):** 1 M LiTFSI(DOL/DME)·1 M LiPF₆(EC/DMC) 150 h 침지 후 PDMS 치수변화 무시(나노-크럼플
  보존). toluene에선 ~1.3× 팽윤(고용해도).

### 2.3 친리튬 TREN 단분자층 (Fig 4, Fig S24–S27)
- **C-Ni-PDMS를 TREN(1 mg/mL) 15 min** 침지 → Ni 표면에 **−NH₂ 다점 결합 친리튬 단분자막**(공유결합, 시트저항
  불변 = 전도 보존, Fig S24b). EDS로 외부·오목 내부 모두 −NH₂ 등각분포(Fig S24c).
- **XPS(Fig S25):** Ni 2p₃/₂ 음의 시프트(852.0 Ni⁰/853.1 Ni(OH)₂/855.1 NiO) = 아민 전자공여 → Ni 강한 전자
  상호작용; N 1s(400.7 NH₂–Ni / 399.9 N–C₃ / 399.1 –NH₂) = TREN 그래프트 확인.
- **젖음성(Fig S26):** 전해질 접촉각 C-Ni-PDMS ~35° → **TREN/C-Ni-PDMS ~17°**(친리튬 −NH₂로 젖음↑).

### 2.4 셀 조립 (Experimental Section, SI)
- **대칭/half-cell:** CR2032, Li foil(35 µm) 상대/기준, glass-fiber separator(750 µm), 전해질 1 M LiTFSI
  DME/DOL(1:1) + 5 wt% LiNO₃.
- **Li‖LFP full-cell:** 전극에 Li 사전도금(0.5 mA cm⁻², 20 h = **10 mAh cm⁻²**) → LFP(7.8 mg cm⁻², ~83 µm,
  활물질:카본:바인더 8.8:0.4:0.8) 대향. 전해질 1 M LiPF₆ EC/DEC(1:1) + 10 wt% FEC, 2.5–3.9 V, 1C=170 mAh g⁻¹.
  추가: **N/P≈1.7 lean-Li**(LFP 7.83 mg cm⁻², Li 2 mAh cm⁻²) 가혹조건 검증.
- **파우치셀:** TREN/C-Ni-PDMS에 Li 사전도금 10 mAh cm⁻² → LFP(17.1 mg cm⁻², ~2.9 mAh cm⁻²) double-stack.
- **DFT(SI):** **VASP 5.4.4, PAW-PBE + DFT-D3, cutoff 400 eV, (2×2×1) k-mesh, EDIFF 1e−4 eV·force 0.05 eV/Å,
  GGA+U(Ni U=6.2 eV)**, Ni(OH)₂/TREN-Ni(OH)₂ 슬랩 위 흡착에너지·CDD; **VASPsol** 암시적 용매(DME/DOL ε=7.17).
- **COMSOL Multiphysics 6.3:** Tertiary Current Distribution(electroneutrality) — 오목 캐비티 형상이 전해질
  전류밀도분포에 미치는 영향(Fig 3c).

---

## 3. 핵심 메커니즘 — 4가지 시너지 축

**(1) 기계적 컴플라이언스(낮은 탄성률) → 계면응력 완화.** rigid Ni plate(E≈2×10⁵ MPa)는 Li 도금 시 곡률/형상
의존 응력집중 → 돌출 덴드라이트. **탄성 PDMS host(E≈31.4 MPa, 60 s)** 는 탄성변형/구조완화로 국소응력을
저응력영역으로 분산. 단 **너무 두꺼운 Ni(120/180 s)** 는 강성↑ → 과전위↑(97.1/123.5 mV) → 컴플라이언스가
핵생성에 직접 영향. **60 s가 전도-컴플라이언스 최적**(과전위 58.0 mV, F-Ni-PDMS 기준).

**(2) 이중 계층구조(나노-크럼플 + 마이크로-오목) → 표면적↑ + 균일 Li flux.** 나노-크럼플 = 전기화학 활성면적
↑(ECSA C-Ni-PDMS **27 cm²** ≫ Au-스퍼터 평활오목 ≪); 마이크로-오목 = Li 수용 자유부피. **COMSOL(Fig 3c):**
평활오목(Au-스퍼터)은 전류선이 **rim(가장자리)에 집중**·내부 빈약(rim-focusing) → 불균일 도금; **나노-크럼플
오목(C-Ni-PDMS)** 은 전류선이 캐비티 **내부까지 침투·균질** → 등각 무덴드라이트 Li(Fig S23). 나노-크럼플 없는
평활오목은 과전위 83.2 mV로 오히려 나쁨 → **나노-크럼플이 결정적.**

**(3) 친리튬 TREN(−NH₂) → 핵생성 장벽↓ + 음이온선택 흡착.** 아민의 lone-pair가 Li⁺ 배위 → 핵생성 과전위
**C-Ni-PDMS 21.4 mV → TREN/C-Ni-PDMS 11.0 mV**(@0.5 mA cm⁻²). DFT(Fig 4b): TREN이 Ni(OH)₂ 위 **Li⁺ 흡착
소폭↑** + **음이온(NO₃⁻·TFSI⁻) 흡착 ~0.2–0.3 eV↑**(용매 DME/DOL은 ~0.1 eV 미미) → 음이온 우선흡착(CDD Fig
S28–S29) → **LiNO₃ 환원 촉진 → Li₃N·LiF-rich 무기질 SEI**. R_ct도 C-Ni-PDMS ~28.4 → **TREN/C-Ni-PDMS ~14.0
Ω cm²**(절반).

**(4) Ni native oxide(NiO/Ni(OH)₂) → LiNO₃ 4-전자환원 촉매.** Ni 표면 산화막이 nitrate 친화·저과전위 → LiNO₃
선택환원 촉진 → Li₃N·LiNₓOᵧ-rich 견고 SEI 형성([48] 인용). TREN가 이 위에 추가로 무기질 SEI 강화.

⇒ 우리 식으로: **집전체의 "역학(컴플라이언스) + 표면구조 + 분자 친리튬성"이 결합해 Li 도금 균일성을 달성** —
모두 **음극측 도금 동역학·SEI 화학·계면역학**이 주체. 우리 모델은 **양극측 입자압축·접촉전도**이며, 도금/덴드
라이트/SEI/분자친리튬성을 다루지 않는다. **개념(부드러운 계면의 응력완화)만 멀리서 인접**, 수치·메커니즘 차용 없음.

---

## 4. 섹션별 결과 — 모든 수치 (Results, p.4–15)

### 4.0 헤드라인 수치 (Abstract + Conclusion)
| 지표 | 값 | 비고 |
|---|---|---|
| **유효 탄성률(elastomer host)** | **31.4 MPa**(60 s) | rigid Ni plate ≈ 2×10⁵ MPa 대비 ~6,400× 낮음 |
| **나노-크럼플 λ / 진폭 A** | **λ ≈ 2.2 µm / A ≈ 0.9 µm** | AFM |
| **마이크로-오목 크기** | **15 µm**(PS 콜로이드 주형) | 육방최밀 |
| **TREN SAM 두께** | **~0.6 nm** | M_w≈146 |
| **Li 핵생성 과전위** | **124.5(Ni plate) → 21.4(C-Ni-PDMS) → 11.0 mV(TREN/C-Ni-PDMS)** | @0.5 mA cm⁻² |
| **대칭셀 수명** | **~2,600 h @ 1/1**, **~2,100 h @ 3/3** (mA cm⁻²/mAh cm⁻²) | abstract; ★아래 표기주의 |
| **Li‖LFP full-cell 유지율** | **90.2% @ 1,000 cycles(1C)** | LFP 2.64 mg cm⁻², 2.5–3.9 V |
| **R_ct(TREN 효과)** | **28.4 → 14.0 Ω cm²** | TREN로 절반 |
| **Li⁺ 확산계수 D** | **0.20 / 1.08 / 5.40 ×10⁻¹² cm² s⁻¹**(Ni plate / C-Ni-PDMS / TREN/C-Ni-PDMS) | Warburg(EIS) |
| **체적 에너지밀도(full-cell)** | **~4.3 mWh cm⁻²** @0.2C | 고로딩 LFP 7.83 mg cm⁻² |

★ **대칭셀 수명 표기 주의(논문 내부 변동):** Abstract/Conclusion = **~2,100 h @ 3/3**; §2.4 본문 + Fig 4
caption = **2,170 h @ 3/3** 및 **2,600 h @ 1/1**; SI Table S1 = **~2,200 h @ 3/3** 및 **2,600 h @ 1/1**.
모두 동일 데이터의 반올림 차이 — 우리 노트는 Abstract 기준(~2,100/2,600 h)을 1차, 본문 2,170 h를 부기.
**(이 수치는 우리 모델과 무관, archive 기록용.)**

### 4.1 나노-크럼플 F-Ni-PDMS (Fig 1–2)
- **시드 LbL:** Δm 6.9 µg cm⁻²/bilayer(QCM), 시트저항 10⁵→88 Ω sq⁻¹, Ē_f 141.2 MPa.
- **Ni 도금 시간 최적화(Fig 2c–g):** Es 29.3/31.4/52.5/55.7 MPa·과전위 80.0/58.0/97.1/123.5 mV @30/60/120/180 s
  → **60 s 최적**(최저 과전위 + 안정 사이클 + 20,000회 굽힘 무결). 30 s는 Ni 너무 얇아(~80 nm) 불완전 피복·
  진행성 열화; 120/180 s는 과강성. CE(Fig 2f): 60 s만 장수명 안정, 30/120/180 s는 조기 열화.

### 4.2 마이크로-오목 C-Ni-PDMS (Fig 3)
- **ECSA(CV, 비-Faradaic 0.85–0.95 V, 1 M KOH):** C_dl = 0.62(F-Ni-PDMS)/0.68(Au-스퍼터 오목)/**1.08 mF**
  (C-Ni-PDMS) → ECSA = C_dl/C_s(C_s,Ni=0.04 mF cm⁻²) → C-Ni-PDMS **27 cm²** 최대(나노-크럼플 효과, Fig S17).
- **COMSOL 전류분포(Fig 3c):** Ni plate 균일낮음 / F-Ni-PDMS 측면 중간변형 / **C-Ni-PDMS 캐비티 내부까지 전류선
  침투**(평활오목 Au-스퍼터는 rim 집중, Fig S19). → 나노-크럼플 오목이 균질 Li flux.
- **과전위(Fig 3d):** C-Ni-PDMS **21.4 mV** < F-Ni-PDMS(나노-크럼플만, 평활 Ni plate보다 낮음) ≪ Au-스퍼터
  평활오목 **83.2 mV**(나노-크럼플 없으면 오목구조도 오히려 나쁨). → **나노-크럼플 + 오목 둘 다 필요.**
- **계면저항(Fig 3e, Fig S21):** C-Ni-PDMS 최소 R_int/R_ct. **CE ~100% over 250 cycles @1/1**(Fig 3f).
  도금형상(Fig S23): C-Ni-PDMS는 오목 내부까지 dense·무덴드라이트 등각 Li; 평활오목은 rim 다공·내부 빈약.

### 4.3 친리튬 TREN/C-Ni-PDMS (Fig 4)
- **과전위:** TREN로 21.4 → **11.0 mV**(@0.5 mA cm⁻²) — 추가 핵생성장벽↓.
- ★ **DFT 흡착에너지(Fig 4b, 더 음수 = 강한 결합):**
  | 흡착종 | C-Ni-PDMS(Ni(OH)₂) | TREN/C-Ni-PDMS | TREN 효과 |
  |---|---|---|---|
  | **Li⁺** | (기준) | 소폭 강화 | 친리튬성↑ → 핵생성장벽↓ |
  | **NO₃⁻** | | ~0.2–0.3 eV↑(더 음수) | 음이온 우선흡착 |
  | **TFSI⁻** | | ~0.2–0.3 eV↑(더 음수) | 음이온 우선흡착(CDD 가장 큼, Fig S28) |
  | **DME / DOL(용매)** | | ~0.1 eV(미미) | 용매보다 음이온 선택 |
  - **TREN 단일분자 Ni(OH)₂ 흡착에너지 −0.84 eV**(안정, Fig S27). → **음이온 우선흡착 → LiNO₃·TFSI 환원 →
    Li₃N·LiF-rich 무기질 SEI**(full-cell DFT Fig S42: PF₆⁻ 최강 음이온흡착·FEC LUMO −0.84 eV ≪ EC/DEC → FEC
    우선환원 = inorganic SEI former).
- **계면 동역학:** R_ct 28.4 → **14.0 Ω cm²**(절반); Li⁺ 확산계수 D **0.20 → 1.08 → 5.40 ×10⁻¹² cm² s⁻¹**
  (Ni plate → C-Ni-PDMS → TREN/C-Ni-PDMS, Warburg, Fig 4d).
- ★ **대칭셀 장수명(Fig 4h,i):** @1/1 — Ni plate 조기 전압요동·불안정, C-Ni-PDMS 안정 >1,400 h, **TREN/C-Ni-PDMS
  >2,600 h** 평활 저과전위. @3/3 — **TREN/C-Ni-PDMS ~2,100 h(abstract)/2,170 h(본문)** > C-Ni-PDMS ~1,000 h.
  추가 5 mA cm⁻²/1 mAh cm⁻² 500 h(Fig S34). SEI(Fig 4 XPS, S31): TREN가 무기질(LiF·Li₃N) 비율↑·유기탄산염↓.
- **사이클 형상(Fig 4g, S33):** 600 cycles 후 C-Ni-PDMS 심한 형상열화·불규칙 Li 응집 vs TREN/C-Ni-PDMS
  compact·무덴드라이트 보존.

### 4.4 Li‖LFP full-cell (Fig 5)
- **표준(LFP 2.64 mg cm⁻², 1C):** Li-TREN/C-Ni-PDMS‖LFP **~90.2% @ 1,000 cycles**, CE ~100%. Li-C-Ni-PDMS는
  ~500 cycles 후 급락·덴드라이트 내부단락(Fig S36). 5C 고율도 안정(Fig S37).
- **고로딩/lean-Li(LFP 7.83 mg cm⁻², N/P≈1.7, Fig 5d, S44):** Li-TREN/C-Ni-PDMS 3 pre-cycle 후 ~162.3 mAh g⁻¹
  → 0.5C에서 159.5 mAh g⁻¹·**150 cycles 후 94% 유지**·CE 높음; Li-C-Ni-PDMS ~120 cycle 파국. **N/P≈1.7
  가혹조건에서도 덴드라이트 억제 입증.**
- **율속(Fig 5e,f):** 0.2/0.5/1.0/2.0/5.0C에서 Li-TREN/C-Ni-PDMS 일관 우위(162/158/143/130/105 mAh g⁻¹),
  1.0C 복귀 시 ~97% 회복(C-Ni-PDMS ~94%). **체적용량 ~4.3 mWh cm⁻² @0.2C**, 2.7 mWh cm⁻² @5.0C(20.5 mW cm⁻²).
- **SEI 추적 XPS(Fig 5c, 10/100/500 cycles):** LiF(684.5)·Li₃N(398.5)-rich 무기질 SEI 유지·유기성분 적음 →
  견고·균질 계면(Fig S43 N 1s: Li₃N 우세 유지).
- **자기방전(Fig S39):** Li-TREN/C-Ni-PDMS‖LFP 120 h 휴지 후 OCV ~3.46 V 안정·후속 방전 99.6% 유지
  (C-Ni-PDMS는 3.40 V 급락·~96%).
- **고로딩 파우치(Fig S45):** LFP 17.1 mg cm⁻²(1.5×2 cm²) 방전용량 ~7.4 mAh·138 cycles 안정(평균 3.31 V →
  면적에너지 ~8.2 mWh cm⁻²).

### 4.5 안전·남용 시험 (Fig S40–S41)
- **과충전(anode-free, 8 V cutoff, Fig S40):** TREN/C-Ni-PDMS는 점진·안정 전압상승(급락·단락 없음) vs Cu plate
  조기 불안정·덴드라이트 단락.
- **못 관통(nail penetration, 100% SOC 파우치, Fig S41):** 표면온도 상승 Ni plate(최고) > C-Ni-PDMS(중간) >
  **TREN/C-Ni-PDMS(최소)** → 탄성·균질 도금이 열폭주 억제.

---

## 5. 그림 한 장씩 — 무엇을 보이고 (우리는 거의 안 씀)

### 본문 Figures
- **Scheme 1:** 전체 제작·작동원리 모식 — SH-PDMS → LbL(toluene swelling/ethanol deswelling) → 나노-크럼플,
  Ni 전기도금(전기장분포·균일 Li 성장), TREN SAM(Li₃N·LiF SEI) → 균일 도금.
- **Fig 1:** 크럼플 전도 PDMS 제작 — (a) 모식, (b) FT-IR C–H 소멸(리간드 교환), (c) QCM 6.9 µg cm⁻²/bilayer,
  (d) 시트저항 10⁵→88 Ω sq⁻¹, (e) (Au NP/TREN)₁₋₃ 크럼플 SEM, **(f) AFM λ=2.2 µm·A=0.9 µm.**
- **Fig 2:** F-Ni-PDMS 역학·전기화학 — (a) SEM+EDS(Au/Ni), (b) 시트저항/전도도 vs 도금시간(0.23 Ω sq⁻¹),
  **(c) 탄성률 29.3/31.4/52.5/55.7 MPa @30/60/120/180 s**, (d) 핵생성 V-Q곡선, (e) Nyquist, (f) CE(60 s 안정),
  (g) 60 cycle 후 SEM(30/60/180 s).
- **Fig 3:** C-Ni-PDMS — (a) 오목 PDMS 제작(PS 콜로이드 rubbing), (b) SEM+EDS, **(c) COMSOL 전류분포(Ni plate
  /F-Ni-PDMS/C-Ni-PDMS — 오목 내부 침투)**, (d) 핵생성 V-Q(21.4 mV), (e) Nyquist, (f) CE ~100% over 250 cyc.
- **Fig 4:** ★ TREN/C-Ni-PDMS — (a) 핵생성 V-Q(11.0 mV), **(b) DFT 흡착에너지(Li⁺/NO₃⁻/TFSI⁻/DME/DOL)**,
  (c) Nyquist(R_ct 14.0), **(d) D_Li⁺ 0.20/1.08/5.40×10⁻¹²**, (e) CE, (f) 대칭full Nyquist, (g) 100 cyc 후 SEM,
  **(h) 대칭 1/1 >2,600 h, (i) 대칭 3/3 ~2,170 h.**
- **Fig 5:** Li‖LFP full-cell — **(a) 1C 1,000 cyc 90.2%**, (b) Nyquist 진화, **(c) F 1s·Li 1s XPS(LiF·Li₃N
  SEI, 10/100/500 cyc)**, (d) 고로딩 N/P~1.7 0.5C, (e) 율속 0.2–5.0C, (f) 율속 V곡선+Ragone(~4.3 mWh cm⁻²).

### SI 주요(스킴): S1 Au NP HR-TEM(~7 nm)/TREN FT-IR, S2 UV-vis(plasmon red-shift), S3 Au 4f XPS·LbL 단면두께
142/151/160 nm, S4 Ag/Cu NP 크럼플, S5 10×10 cm² 대면적, S7 Ni 도금시간별 단면, **S8 Ni 두께 80/150/335/490 nm**,
S11 전해질 침지 안정성, **S12 도금시간별 load-displacement**, S13 굽힘/인장 저항, **S16 C-Ni-PDMS 단면(오목내부
Ni 등각, ~310 nm)**, **S17 ECSA(C_dl 0.62/0.68/1.08 mF, 27 cm²)**, S19 평활오목 COMSOL(rim 집중), **S20 핵생성
과전위(평활오목 83.2 mV)**, S23 도금형상(오목내부 dense vs rim), **S25 TREN XPS(Ni 2p·N 1s)**, **S26 접촉각
35→17°**, **S27 TREN 흡착 −0.84 eV**, S28–S29 음이온/용매 CDD, S30/S33 600 cyc 형상, S34 5 mA/1 mAh 500 h,
**S39 자기방전 OCV 3.46 V·99.6%**, S40 과충전 8 V, S41 못관통 온도, **S42 full-cell DFT(PF₆⁻·FEC LUMO −0.84 eV)**,
S43 N 1s(Li₃N), S44 N/P~1.7 사이클, S45 고로딩 파우치(17.1 mg cm⁻²·~7.4 mAh·138 cyc), **Table S1 타 3D 집전체
대비(2,600 h@1/1·2,200 h@3/3·LFP 90.1%@1,000 1C).**

---

## 6. 기술 미니용어집 (우리 맥락)

- **Li metal anode(LMA) / 친리튬 host:** Li 금속을 도금/탈리하는 음극. "host"=Li를 수용하는 3D 골격. 우리는
  **양극(NMC811+LPSCl)** 만 다루며 음극측 도금·host 없음 → 직접 대응 없음.
- **기계적 컴플라이언스 / 유효 탄성률(Es):** 부드러운 집전체가 응력을 탄성변형으로 흡수. PDMS host 31.4 MPa ≪
  Ni plate 2×10⁵ MPa. ★ "부드러운 계면에서 응력완화"가 우리 **MPM 소성역학**과 **테마만** 인접 — 단 이건
  **탄성(elastic) 집전체 위 Li 도금응력**, 우리는 **소성(plastic) SE 압축**(다른 재료·물리·전극).
- **나노-크럼플(buckling instability) / 마이크로-오목:** 박막-탄성기판 모듈러스 차이로 자발 주름(eq.1, λ∝T·(Ē_f
  /E_s)^⅓). 표면적·전류균질용. 우리 morphology엔 buckling/주름 축 없음(우리는 입자 패킹·접촉).
- **핵생성 과전위(nucleation overpotential):** Li 핵생성에 필요한 추가 전위(친리튬성·구조 지표). 124.5→11.0 mV.
  우리 ASSB transport엔 도금 핵생성 축 없음.
- **TREN(tris(2-aminoethyl)amine) / SAM:** 다점 −NH₂ 친리튬 분자 단분자막. Li⁺ 배위·음이온흡착·SEI 무기화.
  = 분자스케일 표면화학(우리가 안 하는 영역; 우리 `--coh`는 입자 SE 부착이지 분자 SAM 아님).
- **DFT 흡착에너지 / CDD:** Ni(OH)₂ 슬랩 위 Li⁺·음이온·용매 흡착세기·전하재분배(VASP-PBE+U). = 분자스케일 DFT
  (우리 DFT-DEM=입자접촉 σ_grain). 스케일 달라 상보 아님.
- **ECSA / C_dl:** 전기화학 활성면적/이중층 정전용량(CV 비-Faradaic). 나노-크럼플로 27 cm². 우리 coverage(Tabor)
  와 개념은 "유효접촉면적"이나 물리(전해질-젖은 표면 vs 고체접촉) 다름 → 차용 금지.
- **COMSOL Tertiary Current Distribution:** 액체전해질 이온 flux/전류밀도 PDE(전기중성). 오목 형상 영향 분석.
  우리 transport는 **고체 SE 접촉망 Kirchhoff/Holm**(전해질 없음) → 전이 없음.
- **Li₃N·LiF-rich 무기질 SEI / CEI:** 음이온(LiNO₃·TFSI·FEC) 환원 SEI(기계강건·Li⁺ 고전도). 우리 ASSB엔
  SEI/CEI 형성 축 없음(고체전해질 자체가 계면).

---

## ★ 7. 비교 vs 우리 DEM+MPM — 짧고 정직하게 (TIER-4 / 주변부, 모델 영향 0)

⚠ **대전제:** 이 논문은 **Li metal 음극/집전체 계면공학**(탄성 PDMS·나노-크럼플·친리튬 TREN SAM·덴드라이트·
무기질 SEI) + **액체전해질 LFP full-cell**이다. 우리 모델은 **LPSCl sulfide ASSB의 연속체/접촉망 DEM+MPM
양극 압축 + 수송(Kirchhoff/Holm σ triad)**다. **전극(음극 도금 ≠ 양극 압축), 소재(PDMS/Li metal/액체전해질 ≠
LPSCl SE/NMC811/무전해질), 스케일(분자 DFT·연속체 COMSOL ≠ 입자 DEM/연속체 MPM), 물리(도금 응력완화·덴드라이트·
분자 친리튬성 ≠ 고체입자 압축·접촉전도)** 가 전부 다르다. **Yong Min Lee는 공저자(주도 아님)** → DTBL 핵심
#266/#285/#286과 달리 협업·주변부. **수치 σ/porosity 앵커가 절대 아니다** — 그건 Bazzoun(LPSCl)·Varkey(halide)·
Minnmann(LPSCl cold-press)·#266이 담당한다. **관련성을 부풀리지 않는다.**

### 유일한 (먼) 접점 — 한 줄
- ★ **"사이클 중 부드러운 계면에서의 응력완화"가 우리 MPM 소성역학 / #285 spring-back 테마와 멀리서 인접.**
  그러나 그들의 응력은 **탄성(elastic) PDMS 집전체 위 Li 도금/탈리 응력**(E≈31.4 MPa, 부피변동 흡수)이고,
  우리는 **소성(plastic) LPSCl SE 입자의 압축 변형/void-fill**(E_eff 1.53 GPa·σ_y 0.15–0.30 GPa)이다 — 재료·
  스케일·변형모드(탄성막 vs 소성입자)·전극(음극 vs 양극) 모두 다르다. **개념적 인접일 뿐 수치·폼·메커니즘 전이
  없음.** transport/압축/porosity/σ 어느 앵커도 아니다.

### 우리 우위 / frame[5] (간단)
- 그들: **음극측 도금 동역학·덴드라이트 억제·친리튬 분자화학·무기질 SEI + 분자 DFT(VASP) + 액체전해질 COMSOL.**
  강력하지만 **양극 입자압축역학 없음·explicit 접촉 σ triad(ionic/e/thermal) 없음·소성 입자 morphology 없음·
  압력→미세구조→σ 예측 없음**(우리 DEM+MPM 영역).
- 우리: **압력→미세구조→σ(ionic/e/thermal) 예측 + MPM 소성 void-fill/morphology + voxel FV + fracture.**
  그들 분자 DFT는 우리 입자스케일 모델과 **스케일이 달라 상보조차 아님.**
- ⇒ **이 논문은 우리 파이프라인의 입력단도 출력단도 아니다.** 순수 문헌 맥락(Li metal anode 계면공학 + 부드러운
  계면 응력완화의 먼 테마 인접). **모델 하자/검증/앵커 어느 것도 아님 — TIER-4 유지.**

### 비교 요약표
| 축 | Choi 2026 (#280, 탄성 Li metal anode·액체) | 우리 (LPSCl ASSB, DEM+MPM) | 판정 |
|---|---|---|---|
| 전극·소재·스케일 | 음극/집전체(PDMS·Li metal·분자 DFT) + 액체 LFP | LPSCl SE+NMC811 양극 입자 접촉망 | ⚠ 전부 다름 — 전이불가 |
| 핵심 물리 | Li 도금 응력완화·덴드라이트·친리튬 SEI | 입자압축·접촉 σ·소성 void-fill | ✗ 대응 안 됨 |
| 응력완화 | 탄성 PDMS 집전체 위 도금응력(E 31.4 MPa) | 소성 SE 입자 압축(E_eff 1.53 GPa) | 테마만 인접·재료/모드 다름·전이 無 |
| 탄성률 수치 | 31.4 MPa(elastomer host) | E_SE bulk 24 / E_eff 1.35–1.53 GPa | 같은 "modulus"나 물리 무관 |
| DFT | 분자 흡착에너지(VASP+U, Ni(OH)₂) | 입자스케일 DFT-DEM(σ_grain) | 스케일 달라 상보 아님 |
| 수치 앵커 | ✗ (음극·액체·도금) | Bazzoun/Varkey/Minnmann/#266 | **앵커 아님** |

---

## ★ 8. 우리 작업에 넣을 인사이트 — 정직하게 없음

1) **모델 영향 0 — 순수 문헌 맥락(아카이브 완전성 항목).** 이 논문은 우리 DEM+MPM transport/압축 어디에도
   꽂히지 않는다(음극 Li 도금 계면공학 + 액체 LFP full-cell). 가치는 **"DTBL Yong Min Lee 공저 논문 카탈로그
   완전성"** + **"부드러운 계면 응력완화라는 테마가 우리 MPM/#285 spring-back에 멀리서 인접"** 이라는 배경
   인지뿐. **수치·폼·메커니즘 전이 없음.**

2) **응력완화 ≠ 우리 압축역학(혼동 금지).** 그들 "stress relaxation" = **탄성 집전체 위 Li 도금/탈리 부피변동
   흡수**; 우리 MPM = **소성 SE 입자의 압축 변형·void-fill**. 전극(음극 vs 양극)·재료(PDMS vs LPSCl)·변형모드
   (탄성막 vs 소성입자)·스케일 모두 다르다. #285(Hong, 점탄성 spring-back)와도 다른 물리.

3) **DFT 스케일 구분 명확화(상보 아님).** 그들 DFT = **분자 흡착에너지(VASP+U, 바인더/음이온-Ni(OH)₂ 슬랩)**;
   우리 DFT-DEM = **입자스케일 σ_grain 앵커**. 둘은 스케일이 달라 cross-validation도 division-of-labor도 아니다.

### 보너스 실행 항목
- **#280 인덱스 갱신**(완료): 1줄 카탈로그 행을 검증 수치로 보강(탄성 PDMS host E 31.4 MPa·나노-크럼플 λ2.2µm·
  마이크로-오목 15µm·TREN SAM 0.6nm; 과전위 124.5→11.0 mV; 대칭 ~2,600 h@1/1·~2,100 h@3/3; LFP 90.2%@1,000 1C;
  LEAD=Cho/Ko/Back, Y.M.Lee 공저). **TIER-4(· 타 화학계) 유지.**
- ⚠ **역할 구분(혼동 금지):**
  - **#280(이 논문, 탄성 Li metal anode·액체):** **음극 도금 계면공학 + 응력완화 테마 먼 인접.** 모델 영향 0, TIER-4.
  - **#282(Kim, c-CNF/NCM811·액체):** PFAS-free 바인더 맥락 + 전하→분산 개념 인접(TIER-3).
  - **#284(Oh, SiOx/흑연·액체):** CBD ion/electron trade-off 독립확증 + 분산정량(SSRM/W_adh).
  - **#285(Hong, 단결정 NCMA·액체):** rigid-AM 검증 + 점탄성 spring-back 미구현 한계.
  - **#286(Yoo, 흑연·액체):** Phase 5 z-구배 + 토모 정량(τ/PNM).
  - **σ/porosity 절대앵커는 Bazzoun(LPSCl)·Varkey(halide)·Minnmann이 담당.**
- DFT 보충데이터(분자 흡착·CDD, Gaussian-cube 류)는 우리 입자스케일과 무관 → 파싱·DB화 불필요(노트만 유지).

File: litdb/papers/chu2026_solubility_guided_interlayer_li_plating_stripping_garnet.md (part 1 of 2)
<!-- digest 표준 양식 (paper-level STANDALONE). 2026-11-24 첫 작성 — 병렬 큐레이터 배치 2026-11-24b #2 (litdb/_curation/batch_2026_11_24b).
     ① 본문 21 쪽 · SI 79 쪽을 쪽 단위로 다 읽었다 (SI 쪽 지도는 §4h).
     ② 크롭 44장 (그림 39 + 표 5) — 그림 39장은 전부 봤다 (22장 원해상도 · 17장 접촉 시트). 표 5장 중 이미지로 본 것은 1장 (나머지 4장은 PDF 글자로 읽었다).
        도구가 놓친 첫 쪽 5장 (Fig. S23 · Fig. S25 · Table S1 두 쪽 · Table S2) 은 손으로 잘랐고, 본문 글 한 줄이 섞인 SI 크롭 6장은 다시 잘랐다 (figures.json 의 manual_crop · recrop).
     ③ 보조 영상 6편 (b4 · b7 · b10 · b11 · b12 · b13) 은 2 초 간격 + 끝 장면 (b4 는 처음 4 s 를 0.5 s 간격으로 더) 77장을 뽑아 직접 봤다 (§9b). b4 = Cu 도금 → 박리 (Video S10) · 나머지 다섯은 도금 (S3 · S6–S9).
     ④ 우리 점착 (W) 값은 위치만 적었다 (§7). -->

# Solubility-guided interlayer design toward balanced lithium metal plating and stripping in garnet solid-state batteries — Chu et al. (*Energy Environ. Sci.* **2026**, 19, 5836–5856)

> slug `chu2026_solubility_guided_interlayer_li_plating_stripping_garnet` · DOI `10.1039/D6EE03852B` · type `exp 주 (CCD · EIS · DRT · CA · LSV · GITT · operando SEM · post-mortem SEM) + 계산 보조 (FHI-aims DFT 흡착 · PET-OAM-XL 무작위 배치 · PET-MAD MD)` · PDF `litdb/inbox/chu2026_solubility_interlayer_main.pdf` (본문 21 pp) + `litdb/inbox/chu2026_solubility_interlayer_SI.pdf` (SI 79 pp · Fig. S1–S28 · Table S1–S2) + 보조 영상 6편 `litdb/inbox/chu2026_solubility_interlayer_video_b{4,7,10,11,12,13}.mp4` (= Video S10 · S3 · S6 · S7 · S8 · S9 — §9b 에서 확인) · digested `2026-11-24` · status ✅ · 태그 **[외부]**

> elements: Li, Cu, Au, Ag, Pt, Pd, La, Zr, Ta, O
> methods: DFT, MD, MLIP, Raman

> **저자**: **Hyunwon Chu** (1저자 · MIT DMSE + TUM 화학) · Christian Lerch (JLU Giessen 물리화학 · ZfM) · **Sanggyu Chong** (EPFL 계산과학·모델링 연구실 + Oxford 무기화학 — DFT · MD 담당) · Lea Schulz (TUM) · **Till Fuchs** (JLU Giessen 실험물리 I · ZfM) · Kun Joong Kim (TUM) · Moran Balaish (TUMint) · Harry L. Tuller (MIT) · **Jürgen Janek** (JLU Giessen) · **Jennifer L. M. Rupp\*** (MIT · TUM · TUMint · Fritz Haber 연구소 · 교신 `jrupp@tum.de`).
>
> **서지**: 투고 2026-06-12 · 수락 2026-07-27 · 온라인 2026-08-17 · *Energy Environ. Sci.* 2026, **19** (17), 5836–5856 · OA (PDF 표기 CC-BY 4.0 · Crossref 메타 CC BY 3.0 URL) · 참고문헌 본문 103 · SI 158 · 자금 MIT MRSEC (NSF DMR-1419807) · US DOE–BMBF 공동과제 CatSE/CatSE2 · **LiSI2 (03XP0509B)** · 관정재단 · 바이에른 경제부 · US DHS CWMD (22CWDARI00046) · DFG EXC 2089/1 · 데이터는 SI + 요청 시
>
> **계보**: [Yan16] (Cui 그룹 *Nat. Energy* 1, 16010 — 액체 전해질에서 '용해도로 친Li 성을 매긴다' 의 출발점 · ref 36) · [Krauskopf19Joule] (LLZO 위 Li 성장 동역학 · ref 42) · [Fuchs23CuLLZO] (같은 Giessen operando SEM 미세전극 · ref 71 = SI ref 121 · `fuchs2023_cu_llzo_anode_free_li_growth_modes.md`) · [Haslam25] (합금 인터레이어 무음극 · ref 48) → **본 논문** (Cu · Au · Ag 세 금속을 **같은 조건**에서 견주고, M 의 Li 속 고용도로 친Li 성을 매겨 '화산형' CCD 를 보인 뒤 Pt · Pd 로 예측을 시험)

> **본 digest 에서 실제로 본 그림 (2026-11-24)**: 본문 9장 전부 원해상도. SI 그림 28 개 (크롭 30장 — S23 · S25 가 두 쪽) 전부: 원해상도 13장 (`Fig. S4` · `Fig. S5` · `Fig. S9` · `Fig. S13` · `Fig. S16` · `Fig. S17` · `Fig. S18` · `Fig. S20` · `Fig. S21` · `Fig. S22` · `Fig. S23` 두 쪽 · `Fig. S24`) · 접촉 시트 (≈1000 px 폭) 17장 (S1 · S2 · S3 · S6 · S7 · S8 · S10 · S11 · S12 · S14 · S15 · S19 · S25 두 쪽 · S26 · S27 · S28 — S12 · S26 은 표 부분을 다시 확대). 표: `Table S1` 둘째 쪽 (`tab_S1_cont1.png`) 만 이미지로 봤고, 나머지 넷은 PDF 글자 층 (표 추출) 으로 읽었다. 영상: 6편 77장 전부 접촉 시트 (640 px 폭) + 원해상도 5장 (b4 · b7 첫 장 · b10 · b11 · b13 끝 장) + b7 · b12 끝 장 · b4 14 / 22 / 32 s 장 (68 % 축소).
> 그림에서만 읽은 값은 **`figure-read ≈`**, 논문 값으로 우리가 계산한 값은 **`우리 산수`** 로 표시했다. 본문 명시값은 쪽을 단다 (p.N = 본문 PDF N 쪽 = 저널 5835+N · SI p.N = SI PDF N 쪽).

---

## 0. 이 digest 를 읽는 법

가넷 (Ta-LLZO) 위에 50 nm 금속 인터레이어를 스퍼터한 Li | M | LLZO | M | Li 대칭 셀에서, **어떤 금속이 높은 전류를 견디나 (CCD)** 를 '친Li 성 (lithiophilicity)' 하나로 설명하려는 논문이다. 친Li 성은 **M 이 실온 Li 상 (Li(rt)) 에 녹는 최대 고용도**로 매긴다 (상평형도에서 읽음). 실험 묶음은 넷이다.

| 묶음 | 무엇을 보나 | 그림 |
|---|---|---|
| ① 친Li 성 매기기 | 상평형도 고용도 (Ag 9 · Au 0.7 · Cu 0 at%) → 녹은 Li 접촉각 (Cu 116° · Au 87° · Ag 72°) → DFT 흡착 · 무작위 배치 (SI) | `Fig. 2` · `Fig. S2`–`Fig. S5` |
| ② 화산형 CCD | 대칭 셀 CCD Cu 0.26 · **Au 1.13** · Ag 0.65 mA cm⁻² + 사이클별 EIS · 정·역 방향 분극 비대칭 · 파괴 뒤 단면 SEM | `Fig. 3` · `Fig. 4` · `Fig. 7` · `Fig. S9`–`Fig. S15` · `Fig. S19` · `Fig. S20` |
| ③ 왼쪽 비탈 (친Li 부족 = 핵생성) | 핵 과전압 (Cu 57 · Au 9 · Ag 0 mV) · 정전위 전류 과도 (CA) 로 낸 '핵 밀도' · operando SEM 미세전극 도금 · 박리 | `Fig. 5` · `Fig. 6` · `Fig. S16`–`Fig. S18` · 영상 |
| ④ 오른쪽 비탈 (친Li 과다 = 박리 공극) | LSV 로 잰 Li 흡수량 · GITT D_Li · PET-MAD MD 공극 · 18 금속 분류 → Pt (1.16 mA cm⁻²) · Pd (0.65) 로 예측 시험 · NMC811 혼성 전지 | `Fig. 8` · `Fig. 9` · `Fig. S21`–`Fig. S28` |

메시지: **친Li 성이 낮으면 (Cu) 핵이 적어 도금이 고르지 않고, 그 덩어리를 벗길 때 계면이 떨어진다. 친Li 성이 너무 높으면 (Ag) 도금은 고르지만 인터레이어가 Li 를 많이 머금었다가 박리 때 공공을 쏟아내고, Li–Ag 안의 느린 Li 확산 때문에 그 공공이 공극으로 뭉친다. 중간 (Au · Pt) 이 둘을 맞춘다.**

> ⚠⚠ **LLZO 계 한정 — 먼저 기억한다.** 저자 스스로 LLZO 를 *"one of the few solid electrolytes that is thermodynamically stable with Li metal"* 로 고른다 (p.13). SEI 없는 계의 숫자다. 우리 LPSCl 은 Li 와 반응한다 (환원 산물 Li₂S · Li₃P · LiCl · `../our_dft_baseline.md`). **CCD · R_int · 핵 밀도 · CE · 흡수량을 LPSCl 값으로 옮기지 않는다.**

> ⚠ **'친Li 성' 이 세 가지 다른 양으로 쓰인다.** (a) **M 의 Li 속 고용도** (Li(rt) 상 · 순위 기준 · Ag 9 at%) · (b) **Li 의 M 속 흡수량** (Ag 고용체 최대 ≈45 at% Li · 박리 공공의 원천 — 오른쪽 비탈 논거) · (c) **녹은 Li 접촉각** (200 °C · 반응 젖음 · 검증용). 셋은 같은 방향이지만 같은 양이 아니다 (§10-⑦).

> ⚠ **이 논문 자신의 숫자가 이야기를 덜 받친다.** CA '핵 밀도' 는 금속 표면 원자 밀도보다 크고 (§10-①), Li 흡수량 숫자는 자기 그림 · GITT 와 두 자릿수 어긋나며 (§10-②), 유일한 박리 직접 영상 (`Fig. S18`) 에서는 **Ag 가 가장 잘 벗겨진다 (CE 72 %)** (§10-③). 정성 구도 (Cu 핵생성 문제 · Ag 박리 쪽 분극) 는 남고 정량 근거는 약하다.

> 🎤 talk 역링크: `litdb/talks/*.md` 인입 대기열에 이 논문은 없다 (2026-11-24 grep).

---

## 1. 한 줄 요약

Ta-LLZO (≥ 95 % · 입경 7.70 ± 3.46 µm) 양면에 스퍼터 50 nm 금속을 입힌 Li 대칭 셀 (0.283 cm² · 0.520 MPa · 25 °C) 에서 CCD 는 **Cu 0.26 · Au 1.13 · Ag 0.65 · Pt 1.16 · Pd 0.65 mA cm⁻²** (둘째 셀 0.11 · 0.77 · 0.38 · 0.83 · 0.53) 로 Au · Pt 가 꼭대기인 화산형이다. Cu 는 역방향 (CE 쪽 박리) 분극 · ≥ 10 µm 공극, Ag 는 정방향 (WE 쪽 박리) 분극 (DC 278 → 525 Ω cm²) · 계면 전체의 서브 µm 길쭉한 공극을 보인다. 저자는 Ag 의 큰 Li 흡수 (LSV 0.399 대 Au 0.258 µAh cm⁻²) · 느린 Li 확산 (GITT ~10⁻¹⁵ 대 ~10⁻¹⁴ cm² s⁻¹ · MD MSD) 으로 공극 뭉침을 설명하고, '합금은 만들되 Li 속 고용도가 0.1–2 at%' 인 금속을 고르라고 한다.

⚠ 단 **조건당 셀 두 개**이고, Li 흡수량 · CA 핵 밀도 · 박리 영상이 이 설명과 어긋나거나 숫자가 서지 않는다 (§10). 이 논문의 접촉각으로 낸 W 는 세 금속 모두 **2γ_Li 아래**다 (W/2γ_Li 0.28 · 0.53 · 0.65 · `우리 산수`) — Ag 박리 공극은 'W ≥ 2γ_Li' 의 반례가 아니라 *문턱 아래에서는 W 가 클수록 박리가 나아지지 않는다* 는 예다 (§7c).

---

## 2. 메타 / 동기 / 질문

| 항목 | 내용 |
|---|---|
| 계 | **Li \| M (50 nm) \| Ta-LLZO \| M \| Li** 대칭 셀 (M = Cu · Au · Ag · Pt · Pd) — Li 를 200 °C 에서 녹여 붙인다 (무압) |
| SE | Li₆.₅La₃Zr₁.₅Ta₀.₅O₁₂ (25 mol% Ta · 고상합성 · 1100 °C 5 h O₂ 소결 · 상대밀도 > 95 % · 이론밀도 5.41 g cm⁻³) — Raman · XRD 입방정 단상 (`Fig. S6`) |
| 던지는 질문 | 인터레이어 연구는 논문마다 금속 한두 개 · 조건이 제각각이라 서로 견줄 수 없다 → **같은 조건에서 세 금속을 견주고**, 고른 기준 (친Li 성) 이 CCD 를 예측하나 |
| 문헌 갭 (p.2) | 94 개 CCD 자료 (49 편 · `Table S1` · `Table S2`) 를 모으면 R_int 를 낮추면 CCD 가 오르지만 **R_int < 10 Ω cm² 아래에서는 상관이 무너진다** — 같은 Au 층이 0.48–1.40 mA cm⁻² (`Fig. 1b`) |
| 가설 | 친Li 성의 양날 — 높으면 핵생성 · 고른 도금 ↑ · 너무 높으면 박리 때 머금은 Li 가 빠져 공극 ↑ (refs 45–47) |
| 금속 고르기 (p.3) | 세 금속 모두 FCC · 원자 반경 비슷 · 엘링엄 도표상 산화에 비교적 강함 (자연 산화막 교란 최소) · 흔히 쓰는 인터레이어 [48] |
| 측정 | CCD (GCPL · 0.05 + 0.03 mA cm⁻² 계단) · PEIS 7 MHz–1 Hz (50 mV) · DRT (pyDRTtools) · 핵 과전압 (10 µA cm⁻²) · CA (−10 · −20 mV) · LSV (0.02 mV s⁻¹) · GITT (10 µA cm⁻² 3 min / 6 min) · operando SEM (GeminiSEM 560 · W 탐침 · plasma-FIB 미세전극) · 파괴 뒤 단면 SEM (액체 N₂ 파단) · AFM · XRD · Raman · 녹은 Li 접촉각 (200 °C) |
| 계산 | FHI-aims DFT (Li 원자 흡착 3 면) · PET-OAM-XL (Li–M 5 at% 무작위 1000 배치 · 볼츠만 가중) · PET-MAD + LAMMPS MD (Li–M 1:1 · 중앙 Li 제거 · 100 ps · 3 회) · Zeo++ 공극 부피 · MP 에너지로 평형 전압 |
| 역할 (p.17) | H. C. 착상 · 실험 · 초고 / C. L. · T. F. operando SEM / **S. C. DFT · MD** / J. L. M. R. 지도 |
| Jeff Sakamoto | **저자 아님.** 본문 참고문헌 8 곳 (refs 6 'J. S. Sakamoto' · 11 · 12 · 30 · 48 · 68 · 71 · 75) · SI 참고문헌 10 곳 (refs 7 · 8 · 15 · 19 · 29 · 34 · 44 · 89 · 121 · 151) 에만 나온다. Crossref 저자 메타 10 명에도 없다 |

---

## 3. 핵심 수치 총정리 ★

> `figure-read ≈` = 그림에서 읽은 값 · `우리 산수` = 논문 값으로 우리가 계산한 값. 본문 값은 쪽을 단다. 전부 **LLZO · 25 °C · 0.520 MPa (대칭 셀)** 이 기본이고 다른 조건은 행마다 적는다.

### 3a. 재료 · 셀 · 기하

| 항목 | 값 | 출처 |
|---|---|---|
| LLZO | Li₆.₅La₃Zr₁.₅Ta₀.₅O₁₂ · 0.5 g · 13 mm 금형 · 1.5 t cm⁻² (≈150 MPa) → 1.5 mm 생펠릿 · 1100 °C 5 h O₂ (모분말 덮음) · 상대밀도 **> 95 %** (전부 선별) | p.13–14 · p.4 |
| 입경 | **7.70 ± 3.46 µm** (1.56–19.88 µm · 이봉 분포 · 큰 입자 ≤ 20 µm) | `Fig. S7` · SI p.23 |
| 표면 | SiC 800–4000 grit 건식 연마 · AFM **RMS 86.38 nm** · 평균 68.72 nm | `Fig. S8` · SI p.23–24 |
| σ_LLZO | R_LLZO 196.9–305.0 Ω → **0.81–1.26 mS cm⁻¹** (700 µm · 0.283 cm²) | SI p.31 · `Fig. S13` · `우리 산수` 재현 |
| 인터레이어 | DC 마그네트론 스퍼터 (Cressington 108 Auto · MTM-20) · 0.08 mbar Ar · 20 mA (Ag · Au) · 30 mA (Pt · Pd) · 40 mA (Cu) · 5 nm 씩 · tooling 1.5 · 목표 **50 nm** · SEM 실측 Cu 55 · Au 52 · Ag 49 · Pt 52 · Pd 49 nm | p.14 · `Fig. 2b` · `Fig. 9b` · `Fig. S28b` |
| 상 | 모두 FCC 단상 · Cu 만 Cu₂O 작은 봉우리 (≈37°) · (111) 최강 (Au · Ag 는 (200)/(111) `figure-read ≈`0.12–0.15 → (111) 우선 배향) | `Fig. 2b` · p.3 |
| 셀 | 펠릿 700 µm · Li 리본 380 µm · 200 °C 에서 Cu 박 위에 녹여 붙임 (무압) · 아래 전극 = 9 mm 인터레이어 + 8 mm Li · 위 = 7 mm + 6 mm · 활성 면적 **0.283 cm²** · HS Flat Cell 스프링 **0.520 MPa** | p.15 |
| 10 nm Au 대조 | CCD **0.35 mA cm⁻²** · 초기 R_int **> 50 Ω cm²** (거칠기 86 nm 를 못 덮음) | `Fig. S8c` · SI p.24 |

### 3b. 친Li 성 지표 — 금속별 한 표 ★

| 지표 | Cu | Au | Ag | Pt | Pd | 출처 |
|---|---|---|---|---|---|---|
| Li(rt) 속 M 최대 고용도 | **0 at%** | **0.7 at%** @155 °C (⚠ `Fig. 2a` 는 **0.9 at%**) | **9 at%** @145 °C (SI 146 °C) | **0.4 at%** @169 °C | ≈0 | p.3 · p.12 · SI p.60 · `Fig. 2a` · `Fig. 9a` · `Fig. S28a` |
| M 속 Li 흡수 한계 (상평형) | ≈15 at% | ≈15 at% | **≤ 45 at%** @181 °C | — | — | p.10 · `Fig. S2` |
| 실온 합금상 | 없음 (고온 Cu₂Li₃ 계산 [55]) | LiAu₃ … Li₃Au · Li₁₅Au₄ | LiAg · Li₉Ag₄ · Li₄Ag · Li₉Ag | 여러 개 | Li₅Pd · LiPd 등 | SI p.50 · `Fig. S21a` · `Fig. S22a` |
| 녹은 Li 접촉각 0 → 5 min (200 °C) | 120 → **116°** | 91 → **87°** | 80 → **72°** | **89°** | — | `Fig. 2b` · `Fig. S4` · `Fig. 9b` |
| W_ad = γ(1+cosθ) (γ 0.4 J m⁻² 가정) | **0.22** | **0.42** | **0.52 J m⁻²** | 0.41 (`우리 산수`) | — | SI p.16 |
| W/2γ_Li (`우리 산수` · 같은 γ) | 0.28 | 0.53 | **0.65** | 0.51 | — | 우리 산수 |
| f(θ) (불균질 핵 장벽 비) | 0.80 (`우리 산수` 0.81) | 0.46 | 0.27 (0.28) | — | — | SI p.16 |
| Δcosθ (0 → 5 min) | 0.06 | 0.07 | 0.13 (`우리 산수` 0.14) | — | — | SI p.16 |
| DFT Li 흡착 (111)/(110)/(100) | −2.38 / −2.90 / −2.79 eV | **−2.66 / −3.32 / −3.36** | −2.18 / −2.67 / −2.72 | — | — | SI p.18 · `Fig. S5a` |
| 볼츠만 평균 가중 w (298 / 453 / 473 K) | 0.00283 / 0.00488 / 0.00526 | 0.00929 / 0.01732 / 0.01855 | **0.01126 / 0.02857 / 0.03135** | — | — | SI p.19–20 · `Fig. S5b` |
| 18 금속 분류 | weakly lithiophilic | moderately | strongly | moderately | weakly | `Fig. 9a` · SI p.60 |

- 저자 순위: **Ag > Au > (Pt) > (Pd) > Cu** (`Fig. S28a`: Cu < Pd < Pt < Au < Ag).
- 접촉각은 **금속 하나에 방울 하나** · 오차 없음 · 200 °C 핫플레이트 · 50 nm 막 위 (§10-⑩).
- DFT 흡착은 **Au 가 가장 세다** — 저자 스스로 이것이 실험 순위와 *어긋난다* 고 쓴다 (엔탈피만 보는 해석의 함정 · SI p.18).

### 3c. CCD · 화산형 (`Fig. 3a` · `Fig. 9c` · `Fig. S9` · `Fig. S26` · `Fig. S28`) ★

| 금속 | CCD 1차 (mA cm⁻²) | CCD 2차 | 초기 R_int (Ω cm²) | 단락 전 R_int | 분극 방향 | 출처 |
|---|---|---|---|---|---|---|
| Cu | **0.26** | 0.11 | 7.78 | ≈20.4 @0.23 (×3 · `우리 산수` 72.09 Ω × 0.283) → 단락 뒤 전자 전도 | 역방향 (CE 박리) | p.4–5 · `Fig. 3` · `Fig. S9a` · `Fig. S13` |
| Au | **1.13** | 0.77 | 4.38 | **7.28 @1.07** (변화 없음 → 박리 아닌 고장) | 거의 없음 (< 0.1 V) | p.4–6 · `Fig. 3` · `Fig. S9b` |
| Ag | **0.65** | 0.38 | **17.06** | **54.36** @"0.57" (그림 라벨 0.59) | 정방향 (WE 박리) | p.4–5 · `Fig. 3` · `Fig. S9c` |
| Pt | **1.16** | 0.83 | **1.27** (한쪽 < 1) | 2.58 @1.10 | 없음 | p.12–13 · `Fig. 9c` · `Fig. S26` |
| Pd | **0.65** | 0.53 | `figure-read ≈`3–5 | 단락 전 점진 상승 | — | p.13 · `Fig. S28` |

- CCD 정의 = **단락 직전 계단의 전류** (실패 전류가 아니다 — SI p.25 캡션이 문헌 오용을 짚는다). 계단 0.05 + 0.03 mA cm⁻² · **반주기 시간은 본문에 없다** — 그림 시간축으로 계단당 `figure-read ≈`1.8 h (Au 37 계단 ≈ 68 h).
- 1차 ↔ 2차 차이 (Au 1.13 ↔ 0.77 = −32 %) 가 Pt–Au 차 (1.16 ↔ 1.13 · 0.83 ↔ 0.77) 보다 크다 (§10-⑧).
- **장기 사이클 (0.25 mA cm⁻² · 0.125 mAh cm⁻² · 0.5 h 반주기 · 1500 h)**: Cu · Au · Ag **셋 다 안정** — Cu 의 2차 CCD (0.11) 보다 높은 전류인데도 (`Fig. S10` · SI p.26–27). Ag 곡선에 짧은 스파이크 둘 (`figure-read ≈`≈150 h · ≈830 h · 접촉 시트 해상도).
- **문헌 통계** (`Fig. 1b` · `Fig. S1` · `Table S1` · `Table S2`): 94 자료 · 49 편 · 실온 다결정 펠릿 대칭 셀만 · R_int > 1000 Ω cm² 제외. 인터레이어 없음 57 행 (R 2–1000 · 중앙 57.6 Ω cm² · CCD 0.05–13.3 · 중앙 0.40) · 합금 인터레이어 37 행 (R 1.0–819.6 · 중앙 30.0 · CCD 0.06–2.80 · 중앙 0.53 · **Au 20 행** · Ag 1 행) (`우리 산수` · 표 추출). Spearman R = **−0.519** (P 2.3×10⁻⁸ · 전체) · −0.554 (2.1×10⁻⁶ · 인터레이어 없음) · **−0.391 (P 0.015 · 인터레이어)** (`figure-read` · `Fig. S1`). Au 에서 R < 10 Ω cm² 인 8 행이 CCD 0.48–1.40 에 퍼진다.
- ⚠ `Fig. 1b` 축 밖 점 넷 (CCD 13.3 · 2.8 · 2.0 mA cm⁻² · R 1000 Ω cm²) 은 그림에 안 보인다 (`우리 산수` · 표 대조).

### 3d. 한 사이클 분극 — DC 저항 대 EIS (`Fig. 4a,b` · `Fig. 7a,b` · `Fig. S14` · `Fig. S19`) ★

| 셀 · 전류 | 단계 1 (전) | 단계 2 (정방향 뒤) | 단계 3 (역방향 뒤) | EIS R_int (Ω cm²) | C_int | 출처 |
|---|---|---|---|---|---|---|
| Cu · 0.20 mA cm⁻² | DC 448 Ω cm² | **204** (−244 · 끝 전압 0.04 V) | **1105** (+901 · −0.22 V) | 14.4 → **13.9** → **21.4** | 6.67 → 7.72 → **3.83 ×10⁻⁸ F** (역방향 ÷2) | p.6 · `Fig. 4a,b` · `Fig. S14` |
| Ag · 0.56 mA cm⁻² | DC **278** | **525** (+247 · 0.29 V) | **288** (−237 · −0.16 V) | **52.8 → 60.6** → ≈초기 | 1.25 → **0.961** (−23 %) → 1.23 ×10⁻⁸ F | p.8–9 · `Fig. 7a,b` · `Fig. S19` |

- ⚠ **DC 변화가 EIS 변화보다 한두 자릿수 크다** (`우리 산수`): Cu 역방향 DC +901 Ω cm² ↔ EIS 합 (R_LLZO + R_int + R_Li) ≈154 → ≈175 Ω cm² · Ag 정방향 DC +247 ↔ EIS 합 ≈173 → ≈189 Ω cm². 분극의 대부분은 EIS (휴지 뒤) 에 남지 않는 **반주기 중의 일시적 몫**이다 (§10-⑨).

### 3e. 핵생성 (`Fig. 5` · `Fig. 6b` · `Fig. S16` · `Fig. S17`) ★

| 항목 | Cu | Au | Ag | 조건 · 출처 |
|---|---|---|---|---|
| 핵 과전압 η_nuc | **57 mV** | **9 mV** | **0 mV** | Li \| M \| LLZO \| M (아래 M 25 nm) · 10 µA cm⁻² · 30 h · p.6 · p.16 · `Fig. 5a` |
| 0 V 도달까지 전하 (`figure-read ≈`) | ≈0.012 mAh cm⁻² | ≥ 0.063 | ≈0.011 | 같은 그림 (25 nm 막) |
| 도금 평탄 (`figure-read ≈`) | ≈ −0.002 V | ≈ −0.016 V | ≈ −0.015 V | `Fig. 5a` |
| CA t_m / \|I_m\| @ −10 mV | 67.8 ms / 19.1 µA | 67.8 ms / 13.9 µA | 38.9 ms / 8.95 µA | Li \| Ag \| LLZO \| M · 15 mV 까지 10 µA cm⁻² 선방전 + 12 h 유지 · `Fig. 5b` · `Fig. S16` |
| CA t_m / \|I_m\| @ −20 mV | 37.4 ms / 9.57 µA | 37.6 ms / 7.19 µA | 37.6 ms / 5.88 µA | 같음 |
| CA '핵 밀도' N₀ @ −10 mV | **1.08×10¹⁶** | **2.03×10¹⁶** | **1.49×10¹⁷ cm⁻²** (Cu 의 ≈14 배) | S–H 순간 핵생성식 · p.7 · SI p.42–43 |
| CA N₀ @ −20 mV | 1.41×10¹⁷ | 2.47×10¹⁷ | 3.69×10¹⁷ | `Fig. S16` 표 |
| operando SEM 핵 밀도 (×10⁷ cm⁻²) | 1.52 (0.1) · **1.44 (0.5)** · 0.709 (1.0) | 셀 수 없음 (표면 아래 합금) | — (0.1) · **2.05 (0.5)** · 1.49 (1.0) | mA cm⁻² · 0.05 mAh cm⁻² · `Fig. 6b` · `Fig. S17b` |

- **우리 검산 (§10-①)**: N₀ 를 S–H 식 (c = 0.0357 mol cm⁻³ · A = 0.283 cm² · ρ 0.534 · M 6.94) 으로 **그대로 재현**한다 — N₀ = 1.81×10⁴ / (t_m · I_m)² cm⁻² (t_m s · I_m A). 즉 N₀ 는 첨두까지 흐른 전하의 −2 제곱이다. 이 값은 Cu(111) · Au/Ag(111) 표면 원자 밀도 **1.77 · 1.38×10¹⁵ cm⁻²** 보다 6–270 배 크고, t_m 까지 흐른 전하 (0.8–4.6 µC cm⁻²) 는 Li 단층의 0.4–2 % 뿐이다 — **'핵 하나에 원자 0.003 개' 라는 뜻이라 핵 밀도일 수 없다** (`우리 산수`).
- operando 와 CA 의 차이가 9–10 자릿수다. SI 는 SEM 이 덜 센다고만 쓴다 (SI p.45–46).
- operando Cu 핵 밀도는 전류가 오를수록 **준다** — [Fuchs23CuLLZO] 와 반대 (저자도 인정 · 위스커가 전류를 끌어간다고 해석 · SI p.45).

### 3f. operando 도금 · 박리 (`Fig. 6` · `Fig. S17` · `Fig. S18` · 영상)

| 항목 | 값 | 출처 |
|---|---|---|
| 미세전극 | 100 nm 열증착 Cu · Au · Ag (10⁻⁶ mbar) → plasma-FIB 원판 · 지름 `figure-read ≈`**49 µm** (영상 데이터바 폭 81.66 µm 로 잼 · 면적 ≈1.9×10⁻⁵ cm²) | p.16–17 · §9b |
| 실제 전류 (`우리 산수`) | 0.1 / 0.5 / 1 mA cm⁻² = **1.9 / 9.4 / 19 nA** · 0.05 mAh cm⁻² 까지 30 / 6 / 3 min | 우리 산수 |
| 도금량 | **0.05 mAh cm⁻²** (본문 '200 nm Li' — `우리 산수` 0.24 µm) | p.7 |
| Au 합금 단계 (0.5 mA cm⁻²) | −0.40 V (0–2.5 min · Li₀.₈Au) → −0.55 V (2.5–4.5 · Li₁.₅Au) → −0.56 V (4.5–6 · Li₂Au) · ≈4.5 min 에 금속 Li 돌출 · 미세전극 과전압 ≈0.5 V | `Fig. S17a` · SI p.44 |
| 박리 CE (0.5 mA cm⁻² · 0.05 mAh cm⁻² 도금 → 3 V 까지) | **Cu 7 % · Au 30 % · Ag 72 %** | p.8 · `Fig. S18b` |
| 도금 평탄 (`figure-read ≈`) | Cu ≈ −0.25 → −0.12 V (≈0.025 mAh cm⁻² 에 계단 = 저자 '단락 신호') · Au ≈ −0.12 · Ag ≈ −0.05 V | `Fig. S18b` |

### 3g. Li 흡수량 · 확산 (`Fig. 8a` · `Fig. S21`–`Fig. S24`) ★

| 항목 | Cu | Au | Ag | 출처 |
|---|---|---|---|---|
| LSV 흡수량 Q (0 V 전 적분 · 0.02 mV s⁻¹) | 0.025 µAh cm⁻² | **0.258 µAh cm⁻²** | **0.399 µAh cm⁻²** ("≈50 % 많다") | p.10 · `Fig. 8a` |
| LSV 봉우리 (`figure-read ≈`) | 없음 | ≈0.185 · ≈0.075 V (Li₃Au · Li₁₅Au₄) | ≈0.05 (어깨) · ≈0.02 V (Li₄Ag · Li₉Ag) | `Fig. 8a` |
| ⚠ 그림 면적으로 다시 낸 Q (`우리 산수` · figure-read 면적) | — | **≈4×10¹ µAh cm⁻²** | ≈6×10¹ µAh cm⁻² | §10-② |
| 이론 완전 리튬화 50 nm (`우리 산수`) | — | Li₁₅Au₄ 49 µAh cm⁻² | Li₄Ag 52 · Li₉Ag 117 µAh cm⁻² | 우리 산수 |
| GITT 0 V 도달 (축 그대로 `figure-read ≈`) | — | ≈0.029 "mAh cm⁻²" | ≈0.030 "mAh cm⁻²" | `Fig. S21c` · `Fig. S22c` |
| GITT 0 V 도달 (시간축 · 10 µA cm⁻² × 3 min / 9 min · `우리 산수`) | — | ≈1.0×10² µAh cm⁻² | ≈1.1×10² µAh cm⁻² | `Fig. S24` · 두 축 비 ≈0.28 = 0.283 cm² |
| GITT 평탄 (OCV) | — | ≈0.4 · ≈0.25 · ≈0.12 V | ≈0.17 · ≈0.06 · ≈0.02 V | `Fig. S21c` · `Fig. S22c` |
| MP 평형 전압 | — | Au→LiAu₃ 1.48 · →LiAu 0.88 · →Li₃Au 0.26 · →Li₁₅Au₄ 0.11 V | Ag→LiAg₃ 0.60 · →LiAg 0.36 · →Li₈Ag₅ 0.16 · →Li₃Ag 0.07 V | `Fig. S21b` · `Fig. S22b` |
| 겉보기 D_Li (W–H · δ 50 nm) | — | Li₃Au **7.79×10⁻¹⁴** · Li₁₅Au₄ **5.33×10⁻¹⁴ cm² s⁻¹** | Li₉Ag₄ **7.27×10⁻¹⁵** · Li₄Ag **4.32×10⁻¹⁵** · Li₉Ag **6.95×10⁻¹⁵** | `Fig. S24` · SI p.58 |
| 50 nm 확산 시간 L²/D (`우리 산수`) | — | ≈5–8 min | ≈1–1.6 h | 우리 산수 |
| EIS R_Li (저주파 · 초기) | **197.9 Ω** | 23.50 Ω | 94.84 Ω (Pt 51.47) | `Fig. S13` · SI p.55 — 저자는 Au · Ag 둘만 견준다 (§10-⑬) |

### 3h. MD (`Fig. 8b–d` · `Fig. S23`)

| 항목 | 값 | 출처 |
|---|---|---|
| 모델 | FCC M 슈퍼셀 ≈50 × 50 × 125 Å · 면 (111)/(110)/(100) 이 z · 자리 절반을 무작위로 Li (1:1) · 무작위 혼합 3 벌 | p.17 · SI p.54 |
| 프로토콜 | CG 최소화 → NpT 50 ps 475 K → 475 → 300 K 50 ps 냉각 (Nosé–Hoover τ 100 fs · 바로스탯 τ 1000 fs · 2 fs) → 가운데 70 Å 에서 Li 제거 → **NVT 100 ps** (온도 미기재 · 냉각 뒤라 300 K 로 읽음) | p.17 |
| 공극 부피 @100 ps (`figure-read ≈` · 평균 (최소–최대)) | Ag (111) ≈46 (30–60) · (110) ≈56 (50–68) · (100) ≈58 (55–66) nm³ — **≈30 ps 에 포화** / Au (111) ≈32 (28–35) · (110) ≈35 (27–47) · (100) ≈30 (25–37) nm³ — **100 ps 에도 아직 증가** | `Fig. 8d` · `Fig. S23` |
| MSD_z @10 ps (`figure-read ≈`) | Ag ≈0.12 / 0.10 / 0.11 Å² · Au ≈0.28 / 0.34 / 0.26 Å² | `Fig. 8c` · `Fig. S23` |
| 스냅숏 | Ag (111) 한 덩어리 공극 · 세 번째 시료는 폭 전체가 갈라짐 · (110) 기둥만 남은 구조 붕괴 · Au 는 흩어진 작은 공극 (단 Au (111) 첫 시료도 큰 공극 하나) | `Fig. 8b` · `Fig. S23` (원해상도로 봄) |

### 3i. 18 금속 분류 · 예측 시험 (`Fig. 9` · `Fig. S25` · `Fig. S26`–`Fig. S28`)

| 등급 (Li(rt) 속 고용도) | 금속 (고용도 @ 온도) | 출처 |
|---|---|---|
| strongly lithiophilic | **Mg 68 at% @181 °C · Cd 15 @181 · Ag 9 @146** | SI p.60 · `Fig. S25a` |
| moderately (0.1–2 at%) | **Zn 1.5 @162 · Au 0.7 @155 · Al 0.6 @179 · Sn 0.5 @179 · Bi 0.5 @181 · Pt 0.4 @169** | SI p.60 · `Fig. S25b` |
| weakly (고용 0 · 합금은 만듦) | Pd · In · Sb · Cu · Si · C | SI p.60 · `Fig. S25c` |
| strongly lithiophobic | Ni · Fe · Ti | SI p.60 · `Fig. S25d` |

- 규칙: 고용 한계가 Li 녹는점 (181 °C) 아래에서 나오면 그 값, 위에서 나오면 녹는점의 값 (SI p.60).
- Pt: XRD FCC 단상 (40 · 46 · 67°) · 52 nm · 접촉각 89° · CCD 1.16 / 0.83 · 초기 R_int 1.27 Ω cm² · 혼성 전지 (아래) (p.12–13 · SI p.63–66).
- Pd: 49 nm · CCD 0.65 / 0.53 (SI 는 *"failure current densities"* 라 씀) · EIS R_int 점진 상승 (SI p.67).
- Al: 문헌 Li–Al 합금 음극 ASR 1 Ω cm² · CCD 0.9 mA cm⁻² [Lu18] — 'moderate' 에 든다 (p.13 · SI p.68–69).
- 비용 (SI p.69): Pt **$29,020/lb** · Al $1.60/lb · Zn $1.52/lb (2026-05). 대안: Al · Zn · Sn · Bi.

### 3j. NMC811 혼성 전지 (`Fig. S27` · SI p.65–66)

| 항목 | 0.2 C (0.37 mA cm⁻²) | 0.125 C (0.23 mA cm⁻²) |
|---|---|---|
| 구성 | NMC811 : C45 : PVDF 90 : 5 : 5 · 9.08 mg cm⁻² · 4.75 mm 원판 ‖ **액체 전해질 (1 M LiPF₆ EC/DMC) 적신 PP 분리막** ‖ LLZO (700 µm) ‖ Pt ‖ Li 150 µm (200 °C 부착) · CR2032 · **30 °C** | 같음 |
| 첫 용량 | ≈160 mAh g⁻¹ | 비슷 |
| 유지율 | **94.34 % @200 사이클** | **85.18 % @300** |
| 평균 CE | **99.11 %** | 98.59 % |
| 셀 수 | 1 | 1 |

---

## 4. 재료 & 방법 — 같은 실험을 흉내 낼 때 필요한 조건 전부 ★

### 4a. 합성 · 인터레이어 (p.13–14)
- LiOH (20 wt% 과잉) · La(OH)₃ · ZrO₂ · Ta₂O₅ (Thermo) → 에탄올 유성밀 500 rpm 1 h (ZrO₂) → 120 °C 건조 → 펠릿으로 눌러 750 °C 10 h 하소 (MgO 도가니 · 합성공기 50 sccm · 5 °C min⁻¹) → 12 h 볼밀 → 750 °C 5 h 재하소 → 13 mm · 150 MPa · 1100 °C 5 h O₂ (5 °C min⁻¹ · 모분말) → Ar 글러브박스 보관.
- 스퍼터 전 SiC 800–4000 grit 건식 연마 · 챔버 < 0.04 mbar → Ar 퍼지 → 0.08 mbar 증착.

### 4b. 접촉각 (p.14)
- 글러브박스 O₂ · H₂O < 0.1 ppm + Ar 퍼지 · Li 박 표면을 스테인리스 핀셋으로 긁고 → Cu 박 위에서 녹인 방울 겉껍질을 떼어 → 스테인리스 바늘로 시료 위로 옮김 · 핫플레이트 **200 °C** · 5 min 안정 · Dino-Lite 디지털 현미경.

### 4c. 셀 · 전기화학 (p.15–16)
- CCD: GCPL · 25 °C (MCB-1.2 챔버) · 0.05 mA cm⁻² 부터 0.03 씩 · **큰 아래 전극에 먼저 도금** (가장자리 효과 억제).
- PEIS: 7 MHz–1 Hz · **50 mV** 교류 · OCV 위 · 사이클마다 · Lin-KK 잔차 < 1 % (SI `Fig. S13` 캡션은 7 MHz–0.1 Hz 측정 · 5 MHz–1 Hz 맞춤).
- DRT: pyDRTtools · 1 차 미분 정칙화 λ 0.005 · FWHM 0.5 · −20 · 0 · 20 °C · 극저주파 꼬리 제외.
- 장기: 0.25 mA cm⁻² · 0.125 mAh cm⁻² · 1500 h · VMP-3.
- 핵 과전압: Li \| M \| LLZO \| M (위 7 mm 인터레이어 + 6 mm Li · 아래 9 mm 인터레이어 **25 nm**) · 10 µA cm⁻² 30 h.
- CA: 위 전극은 **50 nm Ag 고정** + Li · 아래 50 nm M · 15 mV 까지 10 µA cm⁻² 선방전 → 12 h 유지 → −10 · −20 mV 계단 · 0.2 ms 또는 10 nA 변화마다 기록 · 10 s.
- LSV: OCV → −0.05 V · 0.02 mV s⁻¹ (CV 모드).
- GITT: 25 °C · 10 µA cm⁻² 3 min / 휴지 6 min · 200 µAh cm⁻² 까지.
- 혼성 전지: §3j.

### 4d. 구조 분석 (p.14–15)
- SEM Zeiss Crossbeam 550 (3 kV · WD 5.4–5.8 mm · HE-SE2 · 100 pA) · 사이클 뒤 단면 = **액체 N₂ 급랭 → 기계 파단** · 대기 노출 ≤ 30 min · 증착 직후 단면 = 글러브박스 안 파단.
- XRD Rigaku SmartLab Cu Kα · 인터레이어 GIXRD ω 0.5° (30–90° · 0.2° · 8 s) · LLZO ω 2° (10–80° · 0.1° · 6 s).
- Raman WITec alpha300 R · 532 nm · 10 mW · 50× · 300 g mm⁻¹ · 15 s × 15.
- AFM Bruker Dimension Icon · SCM-PIT-V2 (≈75 kHz · 3 N m⁻¹) · N₂ 흐름 · Gwyddion.

### 4e. operando SEM (p.16–17)
- 글러브박스 (O₂ < 0.1 · H₂O < 1 ppm) · LLZO 1000–4000 grit · 100 nm Cu · Ag · Au 열증착 (10⁻⁶ mbar) · Li 막대 (MaTeck 99.98 %) 를 눌러 원판 → 손 압착.
- plasma-FIB (Tescan XEIA3) 원판 미세전극 · Kleindiek 탐침 + W 미세조작기 = WE · 시료대 = Li CE · GeminiSEM 560 · SP-300.
- 도금 0.1 · 0.5 · 1 mA cm⁻² → 0.05 mAh cm⁻² · 박리 = 0.5 mA cm⁻² 로 0.05 mAh cm⁻² 선도금 → 같은 전류로 3 V 까지.
- **빔 조건은 본문에 없다** — 영상 데이터바: 2.00 kV · InLens · 조리개 30 µm · WD 6.7 mm · ≈3×10⁻⁶ mbar · 1.34–1.40 kX · 2024-07-17 (§9b).

### 4f. MD · DFT (p.17 · SI p.17–20 · p.54–55)
- §3h · §8 참고. ASE 3.24.0 · LAMMPS (2025-02-04) · PET-MAD · Zeo++ (탐침 반지름 5.0 Å) · MSD_z = 고갈 영역 경계 2.5 Å 안 Li − 벌크 고정 Li (z 100–102.5 Å) MSD.
- DFT: **FHI-aims** 라는 것만 적혀 있다 (범함수 · 기저 · k 점 · 슬랩 두께 · 진공 · 이완 · 흡착 자리 · E_Li 기준 = 전부 미기재).
- 볼츠만 가중: **PET-OAM-XL** · Li 속 M 5 at% · 200 원자 · 무작위 1000 배치 → 구조 최적화 → 최저 에너지 배치 기준 가중 · w = Z/N.

### 4g. ⚠ 논문이 적지 않은 것 (재현 · 해석에 필요한데 없다)
- CCD 반주기 시간 (그림으로만 ≈1.8 h/계단) · 각 계단의 반주기 용량.
- DFT 설정 전부 · MLIP 의 Li–Ag/Au 검증 (DFT 대조 0) · NVT 온도.
- operando 빔 전류 · 선량 · 영상의 시간 배율 (영상에 시간 · 전압 표시 없음).
- 접촉각 반복 수 · 오차 · 방울 부피.
- 사후 SEM 공극의 정량 (면적 분율 · 크기 분포).
- 온도 의존 EIS (`Fig. S11` · `Fig. S12`) 가 어느 셀 (어느 금속) 인지.
- LSV 적분에 쓴 면적 (0.283 cm² 인지 9 mm 아래 전극 0.636 cm² 인지).

### 4h. SI 쪽 지도 (79 쪽 전부 읽음)
| SI 쪽 | 내용 |
|---|---|
| 1–3 | 표지 · 목차 |
| 4–6 | Note 1.1 CCD 자료 수집 · 걸러내기 · Spearman (`Fig. S1` p.5) |
| 7–9 | `Table S1` 인터레이어 없음 57 행 |
| 10–11 | `Table S2` 합금 인터레이어 37 행 (anode = 합금 음극 · E = 반원 추정) |
| 12–14 | Note 1.2 상평형도 (`Fig. S2`) · 저배율 SEM (`Fig. S3`) · 접촉각 시간 변화 (`Fig. S4`) |
| 15–21 | Note 1.3 열역학 틀 — Young–Dupré · f(θ) · 반응 젖음 · DFT 흡착 · 볼츠만 가중 (`Fig. S5` p.20) |
| 22–24 | Note 2.1 LLZO 상 · 미세구조 · AFM · 10 nm Au (`Fig. S6`–`Fig. S8`) |
| 25–27 | Note 2.2 CCD 재현 (`Fig. S9`) · 1500 h (`Fig. S10`) |
| 28–30 | Note 2.3 온도 EIS · K-K · DRT (`Fig. S11` · `Fig. S12`) |
| 31–33 | Note 2.4 사이클별 EIS 맞춤 · C_int 해석 (`Fig. S13`) |
| 34–35 | Note 3.1 Cu 셀 정 · 역 EIS (`Fig. S14`) · 단면 (`Fig. S15`) |
| 36–37 | Note 3.2 정전류법의 한계 (식 3.1–3.6) |
| 38–40 | Note 3.3 전류 과도 모델 (식 3.7–3.22) |
| 41–43 | Note 3.4 CA · N₀ 계산 (식 3.23–3.27 · `Fig. S16`) |
| 44–47 | Note 3.5 operando SEM (`Fig. S17` · `Fig. S18`) |
| 48–49 | Note 4.1 Ag 셀 EIS (`Fig. S19`) · 단면 (`Fig. S20`) |
| 50–53 | Note 4.2 MP 평형 전압 · GITT 상 대응 (`Fig. S21` · `Fig. S22`) |
| 54–57 | Note 4.3 MD (`Fig. S23` 두 쪽) |
| 58–59 | Note 4.4 GITT D_Li (`Fig. S24`) |
| 60–62 | Note 5.1 18 금속 (`Fig. S25` 두 쪽) |
| 63–66 | Note 5.2 Pt 대칭 · 혼성 전지 (`Fig. S26` · `Fig. S27`) |
| 67–69 | Note 5.3 Pd · 문헌 대조 (Sharafi · Lu) · 비용 · 공정 · 독성 (`Fig. S28`) |
| 70–79 | 참고문헌 158 |

---

## 5. 결과 — 절별 상세 (그림 실독 포함)

### 5.1 문헌 통계 — 초기 저항만으로는 CCD 를 못 맞춘다 — `Fig. 1` · `Fig. S1` · `Table S1` · `Table S2` (p.2 · SI p.4–11)
`Fig. 1b` 는 R_int (0–≈850 Ω cm²) 대 CCD (0–1.4 mA cm⁻²) 산점도다. 회색 원 (인터레이어 없음) 은 R 200 Ω cm² 넘는 곳에서 CCD 가 낮고, 노란 네모 (합금 인터레이어) 는 R < 100 에 몰려 CCD 0.06–1.40 에 세로로 퍼진다. 오른쪽 확대 (R < 25) 에서 Au 점 셋 (1.40 · 0.80 · 0.48) 을 짚는다. 타원 음영은 손으로 그린 것이다. SI `Fig. S1` 의 Spearman 은 인터레이어 부분집합도 R = −0.391 · **P = 0.015** 로 여전히 5 % 에서 유의하다 — '상관이 무너진다' 는 '약해진다' 가 맞다.
걸러내기 (SI p.4–5): 20–30 °C · 다결정 펠릿 · 평평한 계면 · 대칭 셀 · 시간 고정 (용량 고정이면 시간으로 환산) · 한쪽만 도금한 자료 · 3D 구조 · 이론 예측 제외 · R > 1000 Ω cm² 제외.

### 5.2 친Li 성 순위 — 상평형도 · 접촉각 — `Fig. 2` · `Fig. S2`–`Fig. S4` (p.3 · SI p.12–14)
`Fig. 2a` 는 Li 75 at% 이상만 확대한 상평형도 셋이다. Cu: 실온 합금 없음 · 0 at% (고온 Cu₂Li₃ 만 [55]). Au: Li₃Au · Li₁₅Au₄ · Li(rt) 쪽에 **"0.9 at%"** 화살표 (본문 0.7). Ag: Li₄Ag · Li₉Ag · **"9 at%"** (≈145 °C). `Fig. 2b` 는 XRD (FCC · Cu₂O 작은 봉우리) · 단면 SEM 두께 (55 · 52 · 49 nm · 막대 100 nm) · 접촉각 (116° · 87° · 72°) 을 한 줄로 놓는다.
SI `Fig. S4` 는 방울 하나씩의 0 min · 5 min 사진이다 (Cu 120 → 116° · Au 91 → 87° · Ag 80 → 72°). 저자는 줄어든 각을 다공성이 아니라 **반응 젖음** (Li–M 상이 생겨 계면 에너지가 내려감) 으로 읽고, 그 감소폭이 친Li 성 순서와 같다고 본다 (Cu 4° · Ag 8°).

### 5.3 열역학 틀 — 왜 '고용도' 인가 — `Fig. S5` (SI p.15–21)
- (i) Young–Dupré W_ad = γ(1+cosθ) · γ ≈ 0.4 J m⁻² (녹은 Li) → W 0.22 / 0.42 / 0.52 J m⁻² · 불균질 핵 장벽 비 f(θ) = (2+cosθ)(1−cosθ)²/4 = 0.80 / 0.46 / 0.27 → 핵 과전압 57 / 9 / 0 mV 순서와 같다.
- (ii) Young 식 γ_M = γ_Li–M + γ_Li cosθ · 반응 젖음에서 Δcosθ ∝ ΔG_mix → Ag 의 혼합 구동력이 Au 의 ≈2 배. 상평형도는 G–x 지형의 지도이고, Li 쪽 극희박 영역에서는 순수 Li 기여가 공통 배경이라 **고용 한계 차이 = 혼합 자유에너지 차이**로 읽을 수 있다는 논증.
- (iii) 엔탈피만 보면 틀린다: FHI-aims Li 흡착은 Au 가 가장 세다 (전기음성도 Cu 1.90 ≈ Ag 1.93 < Au 2.54 순서). Mg (1.31) 은 전기음성도가 낮은데 Li 흡수가 가장 크다. 그래서 엔트로피 — 비용 때문에 **배치 엔트로피만** — 를 PET-OAM-XL 무작위 1000 배치의 평균 볼츠만 가중 w 로 대신 재서 Ag > Au > Cu 를 얻는다.
- `Fig. S5a` (원해상도로 봄): 슬랩 그림은 4–5 층 금속 위 Li 원자 하나 (꼭대기 가운데 · hollow 로 보임 · 자리 이름은 없다) · 막대그래프는 (111) 이 세 금속 모두 가장 약하다. `Fig. S5b`: 453 K · 473 K 막대가 거의 같은 높이로 보인다 (본문 값은 ≈10 % 차). `Fig. S5c`: 개별 가중이 10⁻¹⁸–1 (로그) 에 퍼지고 Ag 가 위쪽에 몰린다 — 298 K 에서 w = 10⁻⁶ 는 최저 배치보다 0.36 eV (200 원자 셀 하나) 높다는 뜻 (`우리 산수`).

### 5.4 화산형 CCD 와 EIS — `Fig. 3` · `Fig. S9`–`Fig. S13` (p.4–6 · SI p.22–33)
`Fig. 3a` (원해상도): 25 °C 전압–시간. Cu 는 ≈14 h 에 끝나고 역방향 스파이크가 −0.4 V 까지 · Au 는 ≈68 h 동안 ±0.15 V 안 · Ag 는 ≈38 h 에 정방향 스파이크 +0.4 V 이상. 막대 그래프 0.26 / 1.13 / 0.65. 확대 삽도의 화살표가 단락 순간의 전압 낙하를 가리킨다.
`Fig. 3b` (원해상도): 3-RQ 회로 (LLZO · int · Li) · Nyquist 는 Ω cm² 단위 · 노란 칸 = R_int. Cu 초기 ≈7 → 0.23 mA cm⁻² 뒤 ≈20 (넓어짐) → 단락 뒤 15–20 Ω cm² 에 점 몇 개 (전자 전도). Au 는 1.07 까지 노란 칸이 거의 그대로. Ag 는 초기 ≈15 → 0.59 뒤 **≈50 Ω cm² 의 큰 노란 칸**.
DRT (`Fig. S12`): −20 °C 에서 벌크 363 kHz · GB 19 kHz · int 1 kHz 세 봉우리 · 표 R_bulk 5027 → 1375 → 401.8 Ω · R_gb 557.6 → 160.7 → 41.65 · R_int 1043 → 252.6 → 72.96 Ω (−20 · 0 · 20 °C · 확대해서 읽음). 이 세 점으로 낸 겉보기 활성화 에너지가 R_bulk 0.40 · R_gb 0.41 · **R_int 0.43 eV** 로 거의 같다 (`우리 산수` · ln R 대 1/T) — R_int 가 LLZO 전도도를 따라가는 **전류 수축 저항**이라는 저자 해석과 맞는다 (어느 셀인지는 미기재).
C_int (SI p.31–32 · `Fig. S13`): 초기 Au 1.04×10⁻⁶ · Cu 3.27×10⁻⁷ · Ag 5.41×10⁻⁸ F — 저자는 '한 자릿수 · 두 자릿수 높다' 고 쓰지만 실제 비는 3.2 배 · 19 배다 (`우리 산수`). 저자는 **Ag 셀의 초기 접촉이 가장 나쁜 이유를 200 °C 부착 때 Ag 층이 녹은 Li 속으로 녹아 사라졌기 때문** 으로 추정한다 (SI p.32) — 이 문장이 Ag 의 '분리된 인터레이어' 그림 전체를 흔든다 (§10-⑫).

### 5.5 왼쪽 비탈 — Cu: 역방향 분극 · 덩어리 박리 — `Fig. 4` · `Fig. S14` · `Fig. S15` (p.6 · SI p.34–35)
`Fig. 4a` (원해상도): 0.20 mA cm⁻² 한 사이클 — 정방향 끝 0.04 V · 역방향 끝 −0.22 V · DC 448 → 204 → 1105 Ω cm². 정방향 = WE (위 6 mm) 에서 박리 · CE (아래 8 mm) 에 도금 · 역방향 = CE 에서 박리. 그래서 '역방향 분극 = **CE 에 도금된 덩어리 Li 를 벗길 때** 계면이 떨어진다' 로 읽는다.
`Fig. 4b`: 정방향 뒤 R_int 는 오히려 조금 준다 (50.89 → 49.17 Ω) — 앞 역방향이 망친 계면을 도금이 일부 메운다고 해석 (SI p.34). `Fig. 4c` (원해상도 · 막대 2 µm): Cu 도금 쪽은 수 µm 두께의 거친 Li 층 (검은 틈 섞임) 이지만 붙어 있고, 박리 쪽은 계면을 따라 긴 틈 (박리 · delamination). Au 는 양쪽 다 얇은 int 층이 깨끗하다. SI `Fig. S15` (접촉 시트): 박리 쪽 2000× 에서 수 µm 틈 → **최대 25 µm** 공극 (SI p.35).

### 5.6 핵생성 — 과전압 · CA — `Fig. 5` · `Fig. S16` (p.6–7 · SI p.36–43)
`Fig. 5a` (원해상도): Cu 는 0.012 mAh cm⁻² 에서 ≈ −0.065 V 까지 꺼졌다가 ≈0 V 로 돌아오는 뚜렷한 골 (57 mV). Au 의 9 mV 는 확대 삽도에서 **골과 그 뒤 작은 봉우리 사이** 로 잰 것이고, 그 뒤 평탄 (`figure-read ≈` −0.016 V) 은 골 (≈ −0.0135 V) 보다 오히려 낮다 — 정의 (골 − 평탄) 대로면 Au 에는 골이 없다 (§10-⑨ 목록). Ag 는 골 없이 평탄 −0.015 V.
CA (`Fig. 5b` · `Fig. S16` · 원해상도): 무차원 곡선의 t < t_m 부분은 **0 에서 첨두까지 직선 하나** (자료점이 없다 · SI p.41 도 인정). t > t_m 에서 Cu −10 mV 만 순간 핵생성 곡선 근처이고 Au · Ag 는 두 모형보다 훨씬 천천히 떨어진다. 그런데도 셋 다 순간 모형식으로 N₀ 를 낸다. t_m 이 Cu · Au 에서 67.8 ms 로 같고 −20 mV 에서는 세 금속 다 37.4–37.6 ms 다 — 계측 · 셀 RC 시간일 가능성 (§10-①).

### 5.7 operando 도금 — `Fig. 6` · `Fig. S17` · 영상 (p.7–8 · SI p.44–46)
`Fig. 6c` (원해상도 + 줄별 확대): Cu — 0.1 에서 수백 개 점 입자 · 0.5 에서 점 + 꼬인 위스커 · 1 에서 원판 밖까지 나가는 갈고리형 위스커 + 긴 고리. Au — 세 전류 모두 고운 결 연속층 (어두운 점 몇 개). Ag — 0.1 매끈 · 0.5 촘촘히 패인 (구멍 뚫린) 결 · 1 패인 결 + 위스커 덩어리 둘 + 원판 밖 부스러기. `Fig. 6b`: Cu 1.44 · Ag 2.05 (0.5) · Cu 0.71 · Ag 1.49 ×10⁷ cm⁻² (1.0).
`Fig. S17a` (원해상도): Au 0.5 mA cm⁻² 전위 −0.40 → −0.55 → −0.56 V · ≈4.4 min 에 −0.61 V 골 · SEM 0 · 1 · 3 · 5 min 에 원판이 점점 밝고 거칠어진다. 합금 '평탄' 이 Li/Li⁺ 기준 −0.4 V 아래라는 것은 측정 전위의 ≈0.5 V 가 미세전극 과전압이라는 뜻이라, 이 평탄으로 상을 가르지 못하고 상 이름은 전하 세기로 붙였다 (SI p.44).
영상 판독은 §9b.

### 5.8 operando 박리 — `Fig. S18` (p.8 · SI p.46–47)
원해상도로 봤다. Cu: 도금 뒤 원판이 어둡고 굵은 위스커가 원판 밖으로 길게 나감 → 박리 뒤 거의 그대로 (dead Li) → **CE 7 %**. Au: 어두운 알갱이 층 + 밝은 테두리 → 박리 뒤에도 거의 그대로 → 30 %. Ag: 어두운 알갱이 층 + L 자 굵은 필라멘트 하나 → 박리 뒤 밝아졌지만 알갱이 결은 남음 → **72 %**. 전압 곡선: Cu 는 0.0035 mAh cm⁻² 만 벗기고 3 V · Ag 는 0.036 mAh cm⁻². 저자 결론: **도금 균일성이 박리 가역성을 정한다** — 이 실험에서는 **Ag 가 가장 좋은 박리** 다 (§10-③).

### 5.9 오른쪽 비탈 — Ag: 정방향 분극 · 흩어진 공극 — `Fig. 7` · `Fig. S19` · `Fig. S20` (p.8–9 · SI p.48–49)
`Fig. 7a` (원해상도): 0.56 mA cm⁻² — 정방향 (WE 박리) 중 전압이 `figure-read ≈`0.15 V 에서 0.29 V (본문 값) 까지 **반주기 안에서 계속 오른다** (박리 공극 성장의 전형적 꼴) · 역방향은 −0.16 V. DC 278 → 525 → 288 Ω cm². `Fig. 7b`: R_int 52.8 → 60.6 → 초기 근처 · 도식은 WE 쪽 Ag 층에서 Li 가 빠져 빈자리 → 역방향 도금으로 회복.
`Fig. 7c` · `Fig. S20` (원해상도 · 막대 2 µm): Ag 박리 쪽 — 계면을 따라 **두께 `figure-read ≈`0.3–0.6 µm 의 검고 길쭉한 공극 띠가 시야 전체** (10000× ≈12 µm · 2000× ≈60 µm 폭) · 도금 쪽 — 줄무늬 (기둥 결) 띠 `figure-read ≈`0.6–1 µm 가 고르게 붙어 있음 (SI 는 전체 두께 최대 4 µm). Au 는 박리 쪽도 변화가 적다. 저자: Ag 공극은 작고 고르게 흩어져서 Cu 보다는 CCD 가 높았지만, 오래 쌓여 박리에 이른다.
⚠ 50 nm Ag 가 Li 속 5 at% 로 녹아 퍼지면 그 띠는 ≈1.2 µm (9 at% 면 ≈0.6 µm) 가 된다 (`우리 산수`) — 도금 쪽 띠 두께와 같은 차수라, 이 띠는 '50 nm Ag 층' 이 아니라 **희박 Li–Ag 합금 영역**일 수 있다 (해석 · 논문에 없음).

### 5.10 Li 흡수량 · MD — `Fig. 8` · `Fig. S23` (p.10–11 · SI p.54–57)
`Fig. 8a` (원해상도): 전류 축은 **mA (면적 미정규화)**. Cu 는 0 V 아래에서만 급증 · Au 는 ≈0.185 · ≈0.075 V 두 봉우리 (≈ −0.0135 · −0.0155 mA) · Ag 는 0.1 V 아래 넓은 띠 + 0.02 V 근처 봉우리 (≈ −0.026 mA). 음영 면적에 Q 값 (0.025 · 0.258 · 0.399 µAh cm⁻²) 이 적혀 있다 — 우리가 그 면적을 다시 적분하면 Au ≈12 µAh (0.283 cm² 로 ≈4×10¹ µAh cm⁻²) 이다 (§10-②).
`Fig. 8b`–`d` · `Fig. S23` (원해상도): §3h. MSD_z 는 0–10 ps 만 그린다 · 공극 부피는 로그 시간축 1–100 ps.

### 5.11 GITT — 상 대응 · D_Li — `Fig. S21`–`Fig. S24` (SI p.50–59)
MP 총에너지로 낸 평형 전압 (`Fig. S21b` · `Fig. S22b` · Au 표 머리에 'Li/Ag' 오기) 과 GITT OCV 평탄을 짝짓는다: Au ≈0.4 (LiAu→Li₂Au) · ≈0.25 (→Li₃Au · 계산 0.26) · ≈0.12 V (→Li₁₅Au₄ · 0.11) / Ag ≈0.17 (→Li₉Ag₄ · 계산 Li₈Ag₅ 0.16) · ≈0.06 (→Li₄Ag · Li₃Ag 0.07 바로 아래) · ≈0.02 V (→Li₉Ag). 평탄 사이 전하 비가 Δx 비와 맞지 않는다 (예: Au 의 Au→LiAu 구간이 1.5 · 나머지 7–11 — `figure-read`) — 상 이름은 전압으로만 붙였다.
D_Li (`Fig. S24` · 원해상도): D(t) 는 평탄에서 0 이고 **평탄 사이 전이 지점에서만 봉우리** — 그 봉우리 값이 표의 D 다 (Au 5–8×10⁻¹⁴ · Ag 4–7×10⁻¹⁵ cm² s⁻¹). 저자도 50 nm 막이라 절대값은 과소 · 상대 비교만 의미 있다고 쓴다 (SI p.58).

### 5.12 18 금속 · Pt · Pd · 혼성 전지 — `Fig. 9` · `Fig. S25`–`Fig. S28` (p.12–13 · SI p.60–69)
`Fig. 9a` (원해상도): 18 원소 네 등급 · Pt 분홍 강조 · Pt–Li 상평형도 (Li 92 at% 이상 확대 · 0.4 at%). `Fig. 9c`: Pt 1.16 mA cm⁻² · ≈68 h · EIS 노란 칸이 거의 안 보임. SI `Fig. S26`: 2차 0.83 (Au 2차 0.77 보다 높음) · 표 C_int 1.93 → **4.32 µF (증가)** — 본문은 *"minimal decrease"* (§10-⑨). SI 는 Pt · Au 의 ≈1 mA cm⁻² 천장이 계면이 아니라 **LLZO 자체 (기공 · 상 불균질 · 전자 누설)** 의 한계일 수 있다고 쓴다 (SI p.63).
`Fig. S28`: Pd 는 Cu 와 Pt 사이 (고용 0 · 합금 있음) → CCD 0.65 / 0.53 · R_int 점진 상승 → 화산의 왼쪽 비탈 확인 (Cu < Pd < Pt > Au > Ag). `Fig. S27`: §3j.

---

## 6. 메커니즘 종합

| 조건 | 관찰 | 저자 기전 | 근거 | 이 digest 의 판정 |
|---|---|---|---|---|
| 친Li 부족 (Cu · Pd) | 핵 과전압 57 mV · 성긴 덩어리 · 위스커 · 역방향 (CE 박리) 분극 · 박리 쪽 ≥ 10 µm 공극 · CCD 0.26 | 핵 장벽 ↑ → 핵 적음 → 불균일 성장 → 그 덩어리를 벗길 때 국부 박리 → 전류 집중 → 단락 | `Fig. 4` · `Fig. 5a` · `Fig. 6c` · `Fig. S15` · `Fig. S18` | ✅ 정성적으로 여러 실험이 같은 방향 |
| 중간 (Au · Pt) | 분극 작음 · R_int 유지 · 양쪽 계면 깨끗 · CCD 1.13–1.16 | 핵생성 충분 + 흡수 · 확산 균형 | `Fig. 3` · `Fig. 4c` · `Fig. 7c` · `Fig. 9c` | ✅ (n = 2 · Pt–Au 차는 반복 차 안) |
| 친Li 과다 (Ag) | 정방향 (WE 박리) 반주기 중 전압 상승 · DC ×1.9 · R_int +15 % · C_int −23 % → 역방향에 회복 · 박리 쪽 서브 µm 공극 띠 · CCD 0.65 | Li 를 많이 머금음 → 박리 때 합금 속 Li 가 먼저 빠짐 (높은 산화 전위 [85]) → 공공 다량 → 느린 Li 확산 → 공극 뭉침 | `Fig. 7` · `Fig. 8` · `Fig. S19`–`Fig. S24` | ⚠ 분극 · 사후 SEM 은 맞지만 **흡수량 · D · MD 의 정량 근거가 약하다** (§10-②④) · operando 박리는 오히려 Ag 가 최고 (§10-③) |
| (대안 해석) Ag 가 녹은 Li 에 녹아 희박 합금 전극이 됨 | 초기 C_int 최저 · R_int 최고 · 도금 쪽 ≈1 µm 띠 | 저자 추정 (SI p.32) | `Fig. S13` · `Fig. S20` | 🔵 Li–Mg 합금 음극처럼 박리 때 계면에 M 이 쌓여 Li 확산이 막히는 그림 ([Krauskopf19AEM] · SI ref 26) 과 같은 꼴 — 시험되지 않음 |

🔑 **한 줄로**: *핵은 친Li 성 (M 의 Li 속 고용도 · 젖음) 이 늘리고, 박리 공극의 원천은 인터레이어가 머금은 Li 양 (Li 의 M 속 흡수) 과 그 합금 속 Li 이동도가 정한다는 두 축 그림 — 저자는 둘을 '친Li 성' 하나로 묶었다.*

---

## 7. 우리 계산과의 대조 ★ (`../our_dft_baseline.md` · W_ad 보고서 · DEM)

### 7a. 이 논문이 우리 어느 축에 걸리나 (먼저 판정)
- **물성 4축 (A 이온 · B 산화 · C 기계 · D 전자) — 대조할 수치가 없다.** LLZO σ (0.8–1.3 mS cm⁻¹) 만 있고 우리 LPSCl 과 같은 계가 아니다 → `comparison_vs_ours.md` 물성 표에 넣지 않는다.
- **E 축 (환원 / Li 금속 계면) — 전제 대조 + 인터레이어 기전 한 줄.**
- **W_ad 보고서 §7 (Li 친화성 정량화) · §8-1 (친Li 와 공극 억제 문턱을 따로) · §8-2 (계산 선례의 함정) · §8-3 (Ag/C 층)** — 직접 닿는다 (§7c · §11).
- **MLIP 방법 축 (§J)** — 검증 없는 범용 MLIP 로 계면 · 공극 동역학을 낸 반례 (§8).

### 7b. 항목별 대조

| 항목 | 이 논문 | 우리 | 차이 / 이유 |
|---|---|---|---|
| SE 의 Li 안정성 | LLZO = Li 와 안정 · SEI 없음 (p.13) | LPSCl 은 Li 와 반응 (환원 산물 Li₂S · Li₃P · LiCl · `../our_dft_baseline.md`) | **전제가 다르다** — 인터레이어 기전 (핵생성 · 흡수 · 확산) 만 정성적으로 옮긴다 |
| 친Li 성의 정량 | M 의 Li(rt) 속 고용도 (상평형도) + 녹은 Li 접촉각 (200 °C · 반응 젖음 · 방울 하나) → W = γ(1+cosθ) · γ 0.4 J m⁻² 고정 | DFT 고정 기하 W_sep 와 같은 방법 · 같은 Li 면의 2γ_Li 를 견준다 (보고서 §7 ② · §8-1) | 같은 Young–Dupré 지만 **다른 양**이다: 액체 대 고체 · 반응 뒤 (합금) 계면 대 날카로운 계면 · 문헌 γ 대 같은 방법 γ. ⛔ 같은 표에 놓지 않는다 |
| 고용도 지표의 자리 | 상평형도 고용 한계 = 혼합 자유에너지의 대리 (SI p.17) | 보고서 §7 ③ '합금 · 반응 구동력' | 🔑 **이 논문의 지표는 우리 §7 ② (W) 가 아니라 §7 ③ (혼합) 축이다** |
| 원자 하나 흡착 | FHI-aims · 설정 미기재 · Au > Cu ≳ Ag (−2.18 … −3.36 eV · 기준 미기재) — 실험 순위와 반대 | 우리 계산 없음 · 보고서 §7 ① 제안 · §8-2 '흡착은 덮임 · 층에 따라 크게 바뀐다' | 🔵 §8-2 경고의 두 번째 사례 (흡착 순위 ≠ 젖음 순위) · 화학결합 규모라 배위 확인이 필요한데 자리 이름 · 구조 파일이 없다 (배위 미확인) |
| MLIP | PET-MAD MD · PET-OAM-XL 배치 — **DFT 대조 0** | UMA-s-1p1 (omat) + D3(BJ) 이완 · 같은 원자 배치 DFT 단일점 · 허용 차이 사전 설정 (보고서 §3) | 🔴 우리 설계가 막으려는 바로 그 경우 — Li\|Ag 에서 범용 MLIP 의 면 의존 오차 선례 (`lu2026_li_ag_interface_thermodynamics_kinetics.md`) |
| MD 규약 | Nosé–Hoover NVT 100 ps · 2 fs · 무작위 혼합 3 벌 · 비평형 (Li 순간 제거) | 우리 UMA MD: Langevin NVT · 2 fs · 평형 5 ps + 생산 200 ps · 다중 시드 판정 | 보고량이 다르다 (공극 부피 · MSD_z 대 확산계수) · 관측창 §8 |
| Ag 쪽 계면 | 스퍼터 Ag 50 nm \| LLZO — 녹은 Li 와 닿으면 Ag 가 녹을 수 있다 (SI p.32) | 우리 쌍은 LPSCl\|Ag(111) · Ag–C (값은 보고서 §2 · `db/properties/adhesion.json` — 여기 옮기지 않는다) | 계면이 다르다 (Li\|Ag\|LLZO 대 LPSCl\|Ag) · 보고서 7-1 표의 'Ag(111) 위 Li → 충전 중 Li–Ag 합금 면' 이 이 논문과 맞닿는 자리 |
| 적층압 · 온도 | 0.520 MPa (스프링) · 25 °C · 접촉각 200 °C · MD 475 → 300 K | DEM 압력 단계 (제조 · 실험실 셀 · 실전지) | 실험실 셀의 아래쪽 끝 · 실전지 (< 1 MPa) 와 같은 차수 |
| 전자구조 · 띠틈 | 없음 | gap (fixed-occ nscf) | n/a |

### 7c. 🔑 층위를 갈라 쓴 결론 (보고서 · 발표용)

① **Ag 박리 공극은 'W ≥ 2γ_Li' 의 반례가 아니다.** 이 논문 자신의 접촉각 → W (γ 0.4 J m⁻²) 는 Cu 0.22 · Au 0.42 · Ag 0.52 J m⁻² 로 **W/2γ_Li = 0.28 · 0.53 · 0.65** 다 (`우리 산수`). 세 금속 모두 공극 억제 문턱 아래다. 보고서 8-1 의 두 판정으로 다시 쓰면 Cu = 소Li (θ > 90°) · Au · Pt = 경계 (θ 87–89°) · Ag = 친Li (θ 72°) 이지만 문턱 미달. 이 논문이 보여 주는 것은 *문턱 아래에서는 W (젖음) 가 클수록 박리가 나아지지 않는다* 는 것이고, 저자는 그 이유를 **계면 점착이 아니라 인터레이어 속 Li 저장 · 합금 속 느린 Li 확산** 에서 찾는다. 즉 8-1 의 *"W ≥ 2γ_Li 는 필요조건으로만 쓴다"* 에 **"점착과 다른 기전 (합금 층의 Li 저장 · 확산) 이 박리 공극을 정할 수 있다"** 는 실험 쪽 사례를 붙일 수 있다 — 단 LLZO · 녹은 Li 접촉각 · 셀 두 개라는 한정과 함께.

② **'친Li 성' 을 두 축으로 가른다.** 도금 (핵생성) 쪽은 M 의 Li 속 고용도 · 젖음 (보고서 §7 ② · ③) · 박리 (공공 원천) 쪽은 Li 의 M 속 흡수량 + 합금 속 Li 이동도. 우리 보고서가 친Li (θ < 90°) 와 공극 억제 (W/2γ_Li ≥ 1) 를 따로 싣는 것과 같은 정신이고, 이 논문은 거기에 **셋째 줄 — 반응 · 합금 층의 Li 저장량과 이동도** 가 필요하다는 근거다.

③ **이 논문의 정량 근거는 이야기보다 약하다.** 흡수량 (0.258 / 0.399 µAh cm⁻²) 은 자기 그림 면적 · GITT 와 두 자릿수 어긋나고 GITT 로는 Au ≈ Ag 다 · CA '핵 밀도' 는 물리적으로 불가능한 크기다 · operando 박리 CE 는 Ag 72 % 로 최고다. 보고서에 쓸 때는 **방향 (정성)** 만 가져오고 숫자는 싣지 않는다.

④ **Ag–C · 황화물 트랙과의 연결 (가설).** SI 는 Ag 가 녹은 Li 에 녹아 사라졌을 수 있다고 쓴다 (p.32). 황화물 무음극 Ag/C 층에서도 충전 중 Ag 가 Li 속에 옅게 퍼지고 방전 뒤 탄소 위에 덩어리로 남는다 (`metzler2026_sputtered_ag_carbon_interlayers_anode_free.md`). '박리 때 계면에 Ag 가 쌓여 Li 이동을 막는다' 는 그림은 두 계에 같은 꼴로 걸 수 있는 **시험할 가설**이지 이 논문이 황화물에서 보인 것이 아니다.

### 7d. [Fuchs23CuLLZO] 와 어떻게 이어지나 (같은 Till Fuchs · Janek · Lerch)

| 항목 | Fuchs 2023 (*Adv. Energy Mater.* 13, 2203174) | 이 논문 | 연결 |
|---|---|---|---|
| 기법 | operando SEM 미세전극 · W 탐침 = WE · 시료대 = Li CE (원전) | 같은 기법 · 같은 그룹 (C. Lerch · T. Fuchs 수행 · p.17) · ref 71 = SI ref 121 로 인용 | 방법의 원전 → 응용 |
| 전극 | 100 nm 열증착 Cu 패치 ≈150 µm² (지름 ≈15 µm) | 100 nm 열증착 **Cu · Au · Ag** 원판 지름 ≈49 µm (`figure-read`) | 인터레이어 없는 기준선 → **합금 금속판** |
| 전류 · 전하 | 50–1000 µA cm⁻² · 16 µAh cm⁻² | 100–1000 µA cm⁻² · 50 µAh cm⁻² | 전류 범위 겹침 · 전하 3 배 |
| Cu 핵 밀도 | ≈0.7 → ≈6.1 ×10⁷ cm⁻² (전류 ↑ 에 **증가**) | 1.52 · 1.44 · 0.71 ×10⁷ cm⁻² (전류 ↑ 에 **감소**) | 차수는 같고 방향이 반대 — 저자는 위스커가 전류를 끌어간다고 해석 · 세는 시점 (전하 3 배 · 합쳐짐) 차이도 있다 |
| Cu 위스커 | 100 · 400 nm Cu 를 뚫고 위스커 | 0.5 · 1 mA cm⁻² 에서 위스커 · 영상 b11 에서 원판 밖까지 (≈12–25 µm) | 같은 현상 (얇은 Cu 막 관통) |
| 벗기기 CE | 13 % (50 µA cm⁻² · 얇은 막 · 그 논문 SI 첫 그림) | Cu 7 % (0.5 mA cm⁻²) · Au 30 % · Ag 72 % · Cu 박리 영상 (b4 = S10) 에서 고립 위스커는 박리 구간 내내 남는다 | 같은 '덮임 낮으면 dead Li' 결론을 금속별로 확장 |
| 빔 조건 | 미기재 | 영상 데이터바에서만 (2 kV · InLens · 조리개 30 µm) | 여전히 빔 전류 · 선량 없음 |
| 반복 수 | 조건당 1 | 조건당 1 (operando) · 대칭 셀 2 | 같은 한계 |
| CCD 해석 | — | Fuchs 의 다른 편 (*Adv. Energy Mater.* 13, 2302383 (2023) · ref 30 · CCD 시험 평가) 을 인용하면서도 CCD 절차의 반주기 시간을 안 적음 | 같은 그룹이 지적한 CCD 절차 의존성을 이 논문은 통제하지 않았다 (§10-⑧) |

---

## 8. DFT/계산 방법 ★

**(1) DFT — FHI-aims (SI p.17–18)**
- code: FHI-aims [Blum09] · **범함수 · vdW · 기저 (light/tight) · k 점 · 슬랩 층수 · 진공 · 고정층 · 이완 기준 · 흡착 자리 · E_Li 기준 (고립 원자인지 bcc Li 인지)** = 전부 n/a.
- 식: E_ads = E(Li@slab) − [E(slab) + E(Li)] · (111) · (110) ((220) 대리) · (100) ((200) 대리).
- 값의 크기 (−2.2 … −3.4 eV) 로 보아 E_Li 는 **고립 Li 원자** 기준일 가능성이 크다 (bcc Li 기준이면 Li 응집에너지 ≈1.6 eV 위에 다시 −2 eV 이상을 얹는 셈이라 비현실적) — 추정이다.
- 배위: `Fig. S5a` 그림에서 Li 원자 하나가 깨끗한 테라스 위 오목 자리 (hollow 꼴) 에 앉아 있다 · 결함 · 계단 자리 아님 · 자리 이름 · 구조 파일 없음 → **배위 미확인** (우리 규율: ≳ 2 eV 결합은 배위부터).

**(2) MLIP 배치 통계 — PET-OAM-XL (SI p.19–20)**
- 모델: PET-OAM-XL [Bigi26 · *arXiv* 2601.16195] · 미세조정 · DFT 대조 없음.
- 계: Li 200 원자 슈퍼셀 속 M 5 at% (본문) ↔ 캡션 *"(5 at% Li)"* (모순) · 무작위 1000 배치 → 최적화 → E_min 기준 볼츠만 가중 → w = Z/N.
- 해석의 한계: 고정 조성에서 **이상 혼합 배치 엔트로피는 세 금속이 같다**. w 의 차이는 배치에 따른 에너지 퍼짐 (= 엔탈피 지형) 에서 나온다 — '엔탈피 대신 엔트로피' 를 분리했다는 서술은 성립하지 않는다 (§10-⑥).

**(3) MD — PET-MAD + LAMMPS (p.17 · SI p.54–55)**
- 모델: PET-MAD [Mazitov24 · *arXiv* 2503.14118 · 계산 담당 저자의 소속 연구실 계열] · "near ab initio accuracy" 는 일반 주장이고 **Li–Ag · Li–Au 무작위 합금 · 공공이 많은 구조에 대한 DFT 대조는 없다**.
- 계 · 프로토콜: §3h. Li : M = 1 : 1 **무작위 FCC** (실제 평형상 LiAg · LiAu 와 다르다 — 저자 인정 · SI p.54) · 가운데 70 Å 에서 Li 를 순간 제거 → 금속 골격만 남은 ≈50 % 공공 영역.
- 보고량: Zeo++ 공극 부피 (탐침 5.0 Å — 지름 1 nm 넘는 빈 곳만 센다) · MSD_z (경계 2.5 Å 안 Li · 벌크 고정 영역 빼기).
- **관측창 (300 K · NVT 100 ps · 반응 기회 n = 1 ↔ 경계 Li ≈3.7×10² (`우리 산수`: 50 × 50 × 2.5 Å³ 두 장 × Li 0.029 Å⁻³) · ν₀ 10¹³ s⁻¹ 가정 · 정상성 가정): 기대 사건 1 ≈ 0.18 ↔ 0.33 eV (검출 63 %) · 95 % 검출 ≈ 0.15 ↔ 0.30 eV.** 'Au 에서는 공극이 작고 흩어진다' 는 이 창 안의 관찰이다 — 게다가 Au 공극 부피는 100 ps 에도 아직 늘고 있다 (`Fig. 8d` · `Fig. S23`).
- **홉 수 검산 (GITT D 를 장벽으로 바꾼 우리 산수 · 논문에 Ea 는 없다)**: D = a²Γ/6 (a 2.9 Å 가정) · Γ = ν₀ exp(−Ea/kT) (ν₀ 10¹³ s⁻¹ 가정 · 298 K) → Au D 5.3×10⁻¹⁴ cm² s⁻¹ ↔ Ea ≈0.62 eV · Γ ≈4×10² s⁻¹ · 평균 대기 ≈3 ms · 100 ps 안 N ≈4×10⁻⁸ 홉/원자 · Ag D 4.3×10⁻¹⁵ ↔ Ea ≈0.68 eV · Γ ≈3×10¹ s⁻¹ · 대기 ≈30 ms · N ≈3×10⁻⁹. ⇒ **GITT 가 잰 확산은 100 ps MD 에 한 번도 안 나온다.** MD 의 MSD 차이 (0.1 대 0.3 Å² — Li 열진동 진폭 차수) 는 국소 이완 · 진동의 차이이고, 기울기로 낸 D_z ≈10⁻⁶ cm² s⁻¹ 은 GITT 와 7–8 자릿수 다르다. 저자는 둘을 '서로 받친다' 고 쓰지만 같은 과정을 재지 않는다.
