Repository: yonghoon7153-source/Yonghoon-DEM-DFT

# 📚 LITDB — 문헌 단일 시스템 (**SE·DFT 축 + DEM·MPM 축, 두 트랙**)

> **앞으로 논문은 여기서만 본다.** 여러 곳(db/literature, kb/papers, db/properties, Excel)에 흩어진 문헌을 한 곳에서 생각·참고·비교하기 위한 통합 MD 시스템.

## 왜 트랙이 둘인가
`INDEX.md` 는 argyrodite 전해질 축이라 접촉역학·MPM·건식전극 digest 가 들어갈 자리가
없다. 그래서 한때 64편이 **어느 인덱스에도 없었다**(open_items #7). 축을 나눠 그 구멍을
닫았고, 한 분모로 세면 “159편 중 98편 미언급” 같은 **가짜 미결**이 나온다
(`comparison_vs_ours.md:8`). 분리는 실측 근거가 있는 결정이다 — 합치지 말 것.

⚠ 이 표의 **편수는 적지 않는다.** 손으로 쓴 수는 반드시 낡는다(README 자신이 세 번 틀렸다).
현재값은 `python3 tools/litdb/build_index.py --check` 로 본다.

File: litdb/papers/clausnitzer2024_degradation_mechanisms_cathode_llzo.md (part 1 of 2)
<!-- digest 표준 양식 (paper-level STANDALONE). 깊이 기준 = papers/zuo2022_chlorination_cathode_interface.md
     2026-09-22 초판. 본문 14 pp + SI 7 pp 전문 독해.
     그림 17장 크로핑 중 **10장 실독** (본문 6 + SI 4) — 목록은 §0 말미.
     ⚠ 추출기가 `Figure S5` 를 "그래픽 없음" 으로 버렸다(SI p6 은 draw 301개인데 캡션 앵커
        아래 영역이 잘렸다). SI p6 을 통째로 200 dpi 렌더해 `fig_S5.png` 로 직접 넣었다.
     🔴 이 digest 의 존재 이유: `ncube2026_…` 가 쓰는 **열화분율 0.6 의 출처**(그 논문 ref [36])다.
        결론은 §7b-0 — **0.6 은 이 논문에 없다.** 인용은 *기전*에만 걸려 있고, 그 기전 서술도
        절반이 어긋난다. -->

# Impact of degradation mechanisms at the cathode/electrolyte interface of garnet-based all-solid-state batteries — Clausnitzer et al. (*Energy Storage Materials* **67**, 103262 (2024))

> slug `clausnitzer2024_degradation_mechanisms_cathode_llzo` · DOI `10.1016/j.ensm.2024.103262` · type `연속체 3D 구조분해 전기화학 시뮬 + DFT/NEB 소량 + 실험(FIB-SEM·SIMS·EIS) 재사용` · PDF `uploads/654e8db5-18._Impact_of_degradation…pdf` (본문 14 pp, Fig 1–8 · Table 1–3) + **SI** `uploads/a4da61d2-18._Sup_…pdf` (7 pp, Eqs. S1–S3 · Fig. S1–S6 · Table S1) · **OA (CC BY)** · digested `2026-09-22` · status ✅ · 태그 **[외부]**

> elements: Li, La, Zr, Ta, Al, Co, O
> methods: DFT, NEB

> **저자**: **Moritz Clausnitzer\***^(a,b) · Martin Ihrig^c · Luca Cressa^d · Simon Hein^(a,b) · **Martin Finsterbusch**^e · Santhana Eswara^d · Liang-Yin Kuo^f · **Timo Danner**^(a,b) · **Payam Kaghazchi**^e · Dina Fattakhova-Rohlfing^e · **Olivier Guillon**^e · **Arnulf Latz**^(a,b,g) — ^a **DLR 공학열역학연구소**(슈투트가르트) · ^b **HIU 울름** · ^c 대만과기대 화공 · ^d **LIST 룩셈부르크**(AINA) · ^e **FZ Jülich IEK-1** · ^f 명지과기대(대만) 화공 · ^g 울름대 전기화학 · 접수 2023-12-22 / 개정 2024-01-26 / 수리 2024-02-13 / 온라인 2024-02-21 · BMBF **FestBatt2**(03XP0435A) · BMWK **OptiKeraLyt** · DOE+BMBF **CatSE2** · FNR **INTERBATT** · **Adambatt** · bwHPC(JUSTUS 2) + JARA-HPC(JURECA)
>
> **계보 (우리 쪽 관점)**
> · **실험 원점 두 갈래** — ① **HT 시료** = [Finsterbusch 2018 ACS AMI 10, 22329](ref 22, *"High capacity garnet-based ASSB: fabrication and 3D-microstructure resolved modeling"*) — **Latz/Guillon 그룹 자신의 선행**이고, 그 논문이 남긴 *"25 °C 에서 왜 용량이 죽는지 설명 못 한다"* 가 이 논문의 출발점이다. ② **LT 시료** = [Ihrig 2021 JPS 482, 228905](ref 29, FAST/SPS 저온소결) + [Ihrig 2022 ACS AMI 14, 11288](ref 30) + [Ihrig 2023 ACS AMI 15, 4101](ref 31, **Al 이동 가설의 원전**).
> · **모델 도구** = **BEST**(Fraunhofer ITWM, ref 37) + [Latz & Zausch 2011 JPS 196, 3296](ref 45) 수송이론.
> · **미세구조 선행** = [Clausnitzer 2023 Batter. Supercaps 6, e202300167](ref 38, 같은 1저자) · [**Minnmann 2021 JES 168, 040537**](ref 39 = 우리 `minnmann2021_jes_charge_transport_bottlenecks`) · [**Minnmann 2022 AEM 12, 2201425**](ref 40 = 우리 `minnmann2022_designing_cathodes_solidstate`) · [Bielefeld](ref 43 = 우리 `bielefeld2019/2020`).
> · **코팅 요건 원전** = [**Culver/Koerver/Zeier/Janek 2019 AEM 9, 1900626**](ref 59).
> · **황화물 연결고리(인용만, 사용 안 함)** = [**Walther 2019 Chem. Mater. 31, 3745**](ref 53, **아지로다이트 ToF-SIMS 복합양극 분해 가시화**) · [Koerver 2017 Chem. Mater. 29, 5574](ref 55).
> · **후속** = ⭐ [**Ncube 2026 JES**](우리 `ncube2026_ionic_interdiffusion_lco_lgps_multiscale`) 이 이 논문을 **ref [36]** 으로 인용한다. 그 인용의 감사 결과가 §7b-0 이다.

---

## 0. 이 digest 를 읽는 법 — 왜 이 논문을 구했나

**세 가지 이유가 있고, 셋 다 우리 CEI 원고에 직접 닿는다.**

1. ⭐ **`ncube2026` 의 열화분율 0.6 의 출처를 확인하려고** 구했다. Ncube 는 방전용량을 맞출 때 *"열화 LCO 층 안의 비활성 LCO 분율 ≈ 0.6"* 을 넣고 그 옆에 **[36]** 을 단다. [36] 이 이 논문이다. **결론은 §7b-0 — 0.6 은 여기 없다.** 인용은 *"비활성 분율이 용량을 깎는 두 경로"* 라는 **기전**에만 걸려 있고, 그 기전 서술조차 **절반이 어긋난다**(Ncube 의 ii 번 = tortuosity 는 이 논문의 논거가 아니다).

2. ⭐⭐ **우리 §H 의 "운동학 공백" 중 *성능 환산* 칸을 채우는 편**이다. `ncube2026` 이 **화학 → 두께**를 이었다면, 이 논문은 **두께·물성 → 전압·용량**을 잇는다. 그리고 **경로별 기여를 막대로 갈라 놓았다**(`Fig. 8a`) — 우리가 아직 한 번도 못 한 일이다.

3. 🔴🔴 **우리 Nd-인산염 서사에 이 논문이 만드는 구멍이 `ncube2026` 보다 날카롭다.** 이 논문의 핵심 판정 기준은 *"계면상이 쓸 만하려면 **D_Li ≳ 1×10⁻¹² cm²/s** (두께 100 nm 기준)"* 이다. 우리가 자랑하는 **NdPO₄ 는 Li 가 아예 없는 상**이다(우리 §D 의 Li/P = 0 이 바로 그 뜻이다). **Li 예산에서 이득인 성질이, 이 논문 기준에서는 최악의 성질이다.** §7c-① 에서 정면으로 다룬다.

> **⚠⚠ 이 논문은 가넷(LLZO)이다. 황화물이 아니다.** 얼버무리지 않는다.
> · SE = **LLZO:Ta (Li₆.₆La₃Zr₁.₆Ta₀.₄O₁₂)** 또는 **LLZO:Al,Ta (Li₆.₄₅Al₀.₀₅La₃Zr₁.₆Ta₀.₄O₁₂)** — 산화물 가넷
> · 양극 = **LCO(LiCoO₂)** (NMC 아님)
> · 제조 = **1000 °C 이상 공소결** 또는 **FAST/SPS 675–750 °C** — 우리(냉간압축 황화물)에 **공정 대응물이 없다**
> · 열화 주역 = **Al³⁺**(SE 의 안정화 도펀트)가 양극으로 이동 — **황화물에 대응물이 없다**
> ⇒ **어떤 수치도 우리 원장에 이식하지 않는다.** 이식 가능/불가 목록은 §7f 에 따로 뽑았다.

> **본 digest 에서 실제로 본 그림 (10 / 17)**
> **본문 6/8**: `Fig. 1`(워크플로) · `Fig. 3`(저항막 모델 도식) · `Fig. 4`(옴 민감도 4패널) · `Fig. 5`(확산도 민감도 4패널) · `Fig. 6`(HT 적합 + 25 °C 칼날) · `Fig. 7`(SIMS 맵 + 라인프로파일 6개) · `Fig. 8`(★★★ 경로별 용량손실 막대 + 사이클 정렬)
> ⟶ 실제로는 **7장**이다(위 목록이 7개). 본문 8장 중 **안 본 것 1장** = `Fig. 2`(3D FIB-SEM 재구성 렌더 — 정량은 `Table 1` 이 다 갖고 있다).
> **SI 3/5**: `Fig. S2`(★ 계면면적 비활성화 = **박리 대리변수**) · `Fig. S3`(실험 용량감소 10사이클, ΔC₁/ΔC₂₋₁₀ 정의) · `Fig. S5`(★ Al-LCO 분율별 방전곡선 DFT vs Fit)
> **안 본 SI 2장**: `Fig. S1`(입력기하 생성 모식도 — SI 본문 서술로 충분) · `Fig. S4`(SIMS 이진화 워크플로 — `Table S1` 이 결과를 다 준다) · `Fig. S6`(cubic vs tetragonal 방전곡선 — 결론이 *"1 %"* 한 줄)
> **표 4장**(`tab_1` `tab_2` `tab_3` `tab_S1`)은 **이미지로 안 봤다** — 글자라 PDF 텍스트가 정확하다(우리 규율).
> 그림에서만 읽은 값은 **`figure-read ≈`**, **우리가 한 산수**는 `*우리 산수*` 로 구분했다.

---

## 1. 한 줄 요약

**LCO|LLZO 복합양극이 용량을 잃는 경로는 다섯인데, 그중 압도적으로 큰 것은 딱 하나 — "양극 쪽에 생긴 얇은 층 안에서 Li 가 못 움직이는 것" 이다.** 저자들은 3D FIB-SEM 재구성 위에 **저항막(resistive film) 모델**(두께·전자전도도·확산도 = CAM 쪽 3개, 두께·이온전도도 = SE 쪽 2개, 총 5 파라미터)을 얹어 Butler–Volmer 경계조건을 고친 뒤, 두 시료를 각각 친다.

- **HT 시료(고온 공소결)**: 100 °C 에서는 CAM 이용률 81 % 인데 **25 °C 에서는 거의 0** 이다. 표준 계면모델로는 **두 온도 차이가 거의 안 난다**(`Fig. 6a` 점선 두 개가 겹친다). 저항막의 **옴 저항으로도 설명이 안 된다**(0.1 mA/cm² 에서는 10 kΩ cm² 까지 무해, `Fig. 4b`). **Li 확산도 하나만**이 실험을 재현한다 — **D_RF = 2×10⁻¹³ cm²/s @100 °C · 1.55×10⁻¹⁴ cm²/s @25 °C**.
- **LT 시료(FAST/SPS 저온소결)**: 사이클링 중 **Al 이 LLZO → LCO 로 넘어간다**(SIMS 실측). Al 이 Li 자리를 먹으면 ① **Li 자리 수가 25 % 줄고**(c_max ×0.75) ② **Li 확산도가 179× 떨어진다**(DFT: 7.98×10⁻¹² → 4.46×10⁻¹⁴ cm²/s). 10사이클 용량손실 59 % 를 **비활성 입자 16 % + 미이용 CAM 8 % + 열화 35 %** 로 가른다.
- **설계 문턱(이 논문의 이식 가능한 알맹이)**: 실용 전류밀도에서 계면상은 **R_RF ≲ 1 kΩ cm²** 이고 **D_Li ≳ 1×10⁻¹² cm²/s (두께 100 nm)** 여야 한다. 저자들은 이 기준이 **열화층뿐 아니라 코팅층에도 그대로 적용된다**고 명시한다.
- **안 중요한 것도 못박았다**: cubic → tetragonal LLZO 전이로 SE 전도도가 **100배** 떨어져도 0.05 mA/cm² 에서 용량은 **1 %** 만 준다. 기계적 열화도 *"이 계·이 조건에서는 덜 중요"* 로 판정한다.

⚠ 이 서사에는 **다섯 겹의 취약점**이 있다(§10):
① **보고된 활성화에너지 0.04 eV 가 자기 데이터와 안 맞는다** — 같은 두 D 값으로 다시 풀면 **≈ 0.33 eV** 다(*우리 산수*, 8.2배 차). 그리고 0.04 eV 는 k_BT(0.026 eV)와 같은 급이라 *"high activation energy"* 라는 자기 서사를 **부정**한다.
② **25 °C 적합이 칼날 위에 있다** — `Fig. 6b`: D 를 1.55 → 1.80×10⁻¹⁴ (**16 %**) 만 올리면 용량이 **2.5배 이상** 뛴다.
③ **Eq. (4) 의 준정상 가정이 바로 그 25 °C 조건에서 깨진다** — 막의 확산 이완시간 τ = l²/D ≈ **1.8 h** 인데 **측정 방전 전체가 ≈ 9.6 분**이다(*우리 산수*, 11배 역전).
④ **100 % Al-LCO 시나리오가 질량수지상 불가능하다** — 저자도 정성적으로 자인하지만(*"does not contain sufficient Al"*), 정량하면 Al 재고가 **약 14배 모자란다**(*우리 산수*).
⑤ **(분율 × D) 가 축퇴돼 있다** — `Fig. 8b` 에서 같은 실험곡선을 **100 % Al-LCO + D=6e−13** 으로도, **32 % Al-LCO + D=4.46e−14** 로도 맞춘다. 분해가 유일하지 않다.

---

## 2. 메타 / 동기 / 질문

| 항목 | 내용 |
|---|---|
| **계 (공통)** | 양극 **LCO(LiCoO₂)** · SE **가넷 LLZO** · 복합양극(CAM + SE + 기공, 바인더·도전재 **없음** — 전량 세라믹) |
| **시료 HT** | LCO–**LLZO:Ta**(Li₆.₆La₃Zr₁.₆Ta₀.₄O₁₂), **고온 공소결**(>1000 °C), LLZO:Ta 분리막 + **Li 금속** 음극. 출처 ref 22(Finsterbusch 2018) |
| **시료 LT** | LCO–**LLZO:Al,Ta**(Li₆.₄₅Al₀.₀₅La₃Zr₁.₆Ta₀.₄O₁₂), **FAST/SPS 675–750 °C · dwell 10 min**, 같은 조성 분리막 + **In 음극**. 출처 ref 29/30/31(Ihrig) |
| **던지는 질문** | (a) 계면 2차상이 **셀 성능에 얼마나** 되나 (b) 그것을 **미세구조 분해 시뮬**에 어떻게 넣나 (c) 관측된 손실이 **어느 기전**에서 오나 (d) 쓸 만한 계면상의 **최소 조건**은 무엇인가 |
| **문헌 갭 (저자 주장)** | 열화층이 **수십~수백 nm 로 얇고** LLZO 는 **전자빔에 약해** 실험 분석이 막힌다. 그래서 *"시뮬레이션이 중요한 도구"* 다. 그리고 *"resistive film 이 full-cell 성능 열화에 미치는 영향을 평가한 것은 **처음(for the first time)**"* 이라고 초록에서 주장한다 |
| **방법 갭** | LIB 의 SEI 연속체 모델(ref 35/36 = Single/Horstmann/Latz)은 있었는데, **ASSB 의 미세구조 분해 시뮬에 얇은 저항막을 효율적으로 넣는 방법**이 없었다 — 100 nm 를 공간분해하면 계산이 터진다 ⇒ **암시적(implicit) 파라메트릭 막 모델**로 우회 |
| ⛔ **안 다룬 것** | **상장(phase-field)·상호확산 동역학 없음**(두께는 가정·문헌값) · **기계 모델 없음**(응력·박리를 안 푼다. 계면면적 비활성화라는 *대리변수*만, `Fig. S2`) · **상 동정 없음**(La₂Zr₂O₇·LaCoO₃ 는 인트로에서 문헌으로만 언급) · **hull/ESW 없음** · **SE 쪽 막에는 Li 농도 변수가 없다**(옴 저항만) |
| **연구유형** | **연속체 시뮬 주도**. 실험(FIB-SEM·EIS·방전곡선)은 **전부 자기 그룹 선행에서 재사용**, SIMS 만 이 논문에서 새로 측정(LIST 담당). DFT 는 **보조 1건**(LCO vs Al-LCO 의 D) |

### 2a. ⭐ "degradation **mechanisms**" — 실제로 비교한 기전 목록과 각각의 크기

제목이 복수형이다. **다섯 개를 비교하고, 넷을 정량한다.**

| # | 기전 | 어디서 | **크기 (용량손실 기여)** | 판정 |
|---|---|---|---|---|
| **M1** | **열처리 유발 저항막의 Li 이동도 저하** (CAM 쪽) | HT 시료, §4.2 | **25 °C 에서 사실상 전량** — 실측 0.016 vs 100 °C 0.845 mAh/cm² (`figure-read`) ⇒ **≈ 98 %** | 🔴 **HT 시료의 단독 지배 기전** |
| **M2** | **저항막의 옴 저항** (이온 + 전자) | 민감도 §4.1.1 + HT | 0.1 mA/cm² 에서 **10 kΩ cm² 까지 거의 0** · 2 mA/cm² 에서는 **1 kΩ cm² 부터** 유의 | 🟡 **저율에서는 부차적**. 율이 오르면 지배적이 된다 |
| **M3** | **Al → LCO: Li 자리 수 감소** (c_max ×0.75) | LT 시료, §4.3 | **25 %** (100 % Al-LCO 가정 시) | 🔴 LT 시료의 **주 기전 (저자 결론)** |
| **M4** | **Al → LCO: Li 이동도 감소** (D 179× ↓) | LT 시료, §4.3 | **46 %** (DFT D 사용 시) · 적합 D(6e−13) 쓰면 훨씬 작다 | 🔴 크지만 **DFT 값을 쓰면 2배 과대** |
| **M5** | **cubic → tetragonal/amorphous LLZO** (κ ÷ 100) | LT 시료, §4.3 | **≈ 1 %** @0.05 mA/cm² | 🟢 **무시 가능** (저율에서) |
| (M6) | **기계적 열화 / 박리** | 직접 모델 없음 | 대리변수만: `Fig. S2` — 1 mA/cm²·100 Ω cm² 에서 **계면면적 50 % 를 죽여도 용량 −7 %** | 🟢 저자 결론 *"less significant role"* ⚠ **이 계·이 조건 한정** |
| (M7) | **비활성(단절) CAM 입자** | SIMS 로 측정 | **16 %** — 사이클 1부터 **일정** | ⚠ 열화가 아니라 **초기 상태** |
| (M8) | **저율 미이용 CAM** (순수 LCO 의 동역학 한계) | 시뮬 | **8 %** @0.05 mA/cm² | ⚠ 역시 열화 아님 |

> 🔑 **이 표가 이 논문의 알맹이다.** 첫 사이클 손실 25 % 는 **전부 M7+M8(=24 %)** 이고, *"열화"* 라 부를 것은 **2사이클 이후의 35 %** 뿐이다. 우리가 "열화" 라는 말을 쓸 때 이 구분을 안 하면 같은 함정에 빠진다.

---

## 3. 핵심 수치 총정리 ★

> ⚠ **전부 소환값이다.** 물질계(LLZO/LCO)·공정(공소결)·온도(25–100 °C)가 우리와 다르다.
> **우리 `db/properties/*` 와 같은 표에 놓지 않는다.**

### 3a. 미세구조 (`Table 1`)

| 기호 | 설명 | 단위 | **시료 HT** | **시료 LT** |
|---|---|---|---|---|
| l_x | 재구성 길이 (x) | μm | 11 | 26 |
| l_y | 재구성 길이 (y) | μm | 25 | 35 |
| l_z | 재구성 길이 (z) | μm | 16 | 28 |
| ε_CAM | **CAM 부피분율** | % | **63** | **53** |
| ε_SE | SE 부피분율 | % | **30** | **43** |
| ε₀ | 기공 분율 | % | **7** | **4** |
| l_x,exp | 실험 전극 두께 | μm | 25 | 35 |

- 재구성은 **거울반사(mirroring)로 실험 두께에 맞췄다**(11 → 25, 26 → 35 μm). ⚠ 즉 **x 방향 절반은 복제본**이다.
- **단절된(비활성) CAM 입자는 두 재구성 모두 < 1 %** — 이것이 SIMS 의 16 % 와 **16배 어긋난다**(§10-⑦).
- LT 시료 FIB-SEM 에 균열이 보였으나 *"시료 취급 탓"* 으로 보고 **median filter 로 지웠다**.
- LT 열화층 기하의 **복셀 크기 = 240 nm** ⇒ Al-LCO 층 두께는 **480 / 720 / 960 / 1200 nm** 의 이산값만 가능.

### 3b. 지배방정식 (`Table 2`) — BEST 프레임워크

| 영역 | 식 | 비고 |
|---|---|---|
| 활물질 질량 | `∂c_Li^AM/∂t = −∇·(−D_Li^AM ∇c_Li^AM)` | Fick |
| 활물질 전하 | `0 = −∇·i^AM`, `i^AM = −σ_Li^AM ∇Φ^AM` | 옴 (정상상태) |
| SE 전하 | `0 = −∇·i^SE`, `i^SE = −κ_Li^SE ∇φ^SE` | **t⁺_Li = 1** (단일이온 ⇒ SE 에 농도 변수 없음) |
| 계면 | `i_BV = i₀[exp(αFη/RT) − exp(−(1−α)Fη/RT)]` | Butler–Volmer |
| 교환전류 | `i₀ = i₀₀^CAM · c_SE^α · c_CAM^α · (c_CAM^max − c_CAM)^(1−α)` | α = 0.5 |
| 과전압 | `η = Φ_CAM − φ_SE − U₀(c_CAM)` | (Eq. 3) |

### 3c. ★★ 저항막 모델 — 5 파라미터 (`Fig. 3`, Eqs. 4–10)

| 상 | 파라미터 | 물리 | 어디에 들어가나 |
|---|---|---|---|
| **열화 CAM** | `l_RF^CAM` | 두께 | Eq. 4·6 |
| | `D_RF^CAM` | **Li 확산도** | `c_Li^RF = c_Li^CAM − (N_BV,RF/D_RF^CAM)·l_RF^CAM` (Eq. 4) — 표면농도를 올려 **U₀·i₀ 를 낮춘다** |
| | `σ_RF^CAM` | 전자전도도 | `R_elec = l_RF^CAM/σ_RF^CAM` (Eq. 6) |
| **열화 SE** | `l_RF^SE` | 두께 | Eq. 7 |
| | `κ_RF^SE` | 이온전도도 | `R_ion = l_RF^SE/κ_RF^SE` (Eq. 7) |
| 합산 | `R_RF = R_elec + R_ion` (Eq. 10) → `η_RF = Φ_AM − φ_SE − U₀(c_Li^RF) − i_BV,RF·R_RF` (Eq. 9) | **전류 의존 저항항**으로 과전압에 더한다 | Eq. 8 |

> 🔑 **구조상 중요한 비대칭**: 열화 CAM 은 **농도분극 + 옴** 두 채널을 갖는데, 열화 SE 는 **옴 하나뿐**이다. SE 가 단일이온 전도체(t⁺=1)라 원리적으로는 타당하지만, **Li 고갈층·공간전하 같은 SE 쪽 농도 물리는 이 모델 밖**이다 — 우리 §H 의 `[Guo25Kin]` 칸과 같은 공백이다(§10-⑨).
> 🔑 그리고 **실제 적용에서는 5 개 중 1 개만 산다**: §4.2 는 `l = 100 nm`(문헌 고정) · `σ = 1 S/cm`(사실상 무저항) · `κ_RF^SE` 미사용 ⇒ **자유 파라미터는 D 하나**다(§10-⑥).

### 3d. ★★ 시뮬 파라미터 (`Table 3`) — 세 파라미터셋

| 기호 | HT1 (100 °C) | HT2 (25 °C) | LT (80 °C) | 단위 | 출처 |
|---|---|---|---|---|---|
| **Li 금속** | | | | | |
| U₀^An | 0 | 0 | 0 | V | — |
| σ_Li^An | 100 | 100 | 100 | S/cm | ref 22 |
| i₀^Li | 1×10⁻³ | 1×10⁻³ | **1.2×10⁻³** | A/cm² | ref 22 / **calc. ref 30** |
| α_Li | 0.5 | 0.5 | 0.5 | — | — |
| **LLZO** | | | | | |
| c_Li^SE | 0.0384 | 0.0384 | 0.0384 | mol/cm³ | ref 22 |
| **κ_Li^SE** | **1.1×10⁻²** | **5.4×10⁻⁴** | **5.195×10⁻⁴** | **S/cm** | ref 22 / ref 30 |
| t⁺_Li | 1 | 1 | 1 | — | — |
| l_sep | 500 | 500 | **400** | μm | ref 22 / ref 30 |
| **LCO** | | | | | |
| U₀^CAM | 4.2* | 4.2* | 4.2* | V | ref 48 |
| c_Li^CAM,0 | 0.027058 | — | — | mol/cm³ | ref 22 |
| c_Li^CAM,max | 0.051555 | — | — | mol/cm³ | ref 49 |
| σ_Li^CAM (전자) | 4.47* | — | — | S/cm | ref 50 (Molenda 1989) |
| **D_Li^CAM** | **8.48×10⁻¹²\*** | — | — | **cm²/s** | **ref 51 (Xia–Lu–Ceder 2006)** |
| i₀₀^CAM | 0.0981 | 0.0981 | **0.1599** | A·cm^2.5/mol^1.5 | ref 22 / **calc. ref 30** |
| **운전조건** | | | | | |
| i_app | **0.1** | **0.1** | **0.05** | mA/cm² | ref 22 / ref 30 |
| U_cut | 3.4 | 3.4 | 3.4 | V | — |

> \* = 상태의존 함수. 초기값만 표기.
> ⚠ **κ_Li^SE 의 이상한 점**: LT 셀은 **80 °C 인데 5.195×10⁻⁴ S/cm** 로, HT 셀의 **25 °C 값(5.4×10⁻⁴)과 같고 HT 셀의 100 °C 값(1.1×10⁻²)의 1/21** 이다. Eq. S2(`σ = l_sep/(R_bulk+R_GB)`)로 EIS 에서 **유효값**을 뽑은 것이라 입계 저항이 들어가 있긴 하지만, **논문은 이 격차를 한 줄도 논평하지 않는다**(§10-⑪).

### 3e. ★★ 결과 수치 — HT 시료 (열처리 유발 열화, §4.2)

| 항목 | 값 | 출처 |
|---|---|---|
| CAM 이용률 @100 °C, 0.1 mA/cm² | **최대 81 %** | ref 22 (인용) |
| 실험 용량 @100 °C (figure-read) | **≈ 0.845 mAh/cm²** | `Fig. 6a` |
| 실험 용량 @25 °C (figure-read) | **≈ 0.016 mAh/cm²** | `Fig. 6a` |
| 표준모델 @100 °C (figure-read) | ≈ 0.93 | `Fig. 6a` 파선 |
| 표준모델 @25 °C (figure-read) | **≈ 0.97** ⚠ **100 °C 보다 *높다*** | `Fig. 6a` 파선 |
| RF 모델 @100 °C (figure-read) | ≈ 0.88 | `Fig. 6a` 실선 |
| RF 모델 @25 °C (figure-read) | ≈ 0.016 (수직강하) | `Fig. 6a` 실선 |
| 저항막 두께 l_RF | **100 nm** — **고정**, 출처 ref 21 (Vardar 2018, 반응영역 ~100 nm) | `Fig. 6` 캡션 |
| σ_RF^CAM | **1 S/cm** (고정) | `Fig. 6` 캡션 |
| **D_RF @100 °C** | **2×10⁻¹³ cm²/s** | §4.2 |
| **D_RF @25 °C** | **1.55×10⁻¹⁴ cm²/s** | §4.2 |
| **보고된 활성화에너지** | **≈ 0.04 eV** (Eq. 11, Arrhenius) | §4.2 |
| 🔴 *우리 산수* — **같은 두 점으로 다시 풀면** | **E_A = k_B·ln(2.0e−13/1.55e−14) / (1/298.15 − 1/373.15) = 8.617e−5 × 2.5575 / 6.7413e−4 = 0.327 eV** ⇒ **보고값의 8.2배** | §10-① |
| 🔴 *우리 산수* — **막 이완시간** | τ = l²/D = (1e−5 cm)²/1.55e−14 = **6452 s ≈ 1.79 h** vs **25 °C 방전 전체 ≈ 0.16 h (9.6 min)** ⇒ Eq. 4 의 정상상태 가정이 **11배 위반** | §10-③ |
| 🔴 **적합의 칼날 (figure-read)** | `Fig. 6b`: D_RF **1.55e−14 → 1.80e−14 (+16 %)** 만 올리면 용량이 **0.020 → >0.05 mAh/cm²** (≥2.5배). 0.01e−14 간격으로 곡선이 갈린다 | `Fig. 6b` |

### 3f. ★★ 결과 수치 — LT 시료 (사이클링 열화, §4.3)

**SIMS (`Fig. 7`, `Table S1`)**

| 항목 | 값 | 출처 |
|---|---|---|
| 미사이클 시료 | Al 이 **LCO/LLZO 계면에 축적**되고, **LCO 안쪽 ≈ 500 nm 까지** 검출 | `Fig. 7a` |
| 10사이클 후 | **Al 신호가 Co 신호와 상관** — Al 이 LCO 전역으로 | `Fig. 7b` |
| ROI 1 / 2 / 3 — Co 면적 중 **Al 신호 있는 비율** | **76.72 / 90.66 / 84.74 %** | `Table S1` |
| 평균 | **84.0 %** ⇒ **비활성 LCO ≈ 16 %** | §4.3.1 |
| 🔴 *우리 산수* — **ROI 산포** | 비활성분율이 **23.3 / 9.3 / 15.3 %** — **최대/최소 2.5배**, 표준편차 ≈ **7 %p**. 논문은 평균만 쓴다 | §10-⑦ |
| 🔴 `Table S1` **열 이름 오류** | 3열 표제가 *"Co w/o Al / %"* 인데 값(76.72 등)은 **Al 이 *있는* 비율**이다 (2열/1열 = 없는 비율과 합쳐 100 이 된다 — *우리 검산* 15.29/65.67 = 23.3 % ⇒ 100−23.3 = 76.7 ✓) | §10-⑦ |
| FOV | 25.9 / 17.3 / 17.3 μm² | `Table S1` |

**DFT (§4.3.2 + SI)**

| 항목 | 값 |
|---|---|
| 순수 LCO D_Li (DFT+TST) | **7.98×10⁻¹² cm²/s** |
| Al-LCO D_Li (DFT+TST) | **4.46×10⁻¹⁴ cm²/s** |
| 감소 배수 | **179×** (논문 표현 *"약 2자릿수"*) |
| 문헌 대조 | `Table 3` 의 D_Li^CAM = 8.48×10⁻¹² (ref 51) ⇒ **6 % 이내 일치** ✅ **이 논문에서 유일하게 성공한 검증** |
| Al-LCO 조성 | **Li₉Al₁Co₁₂O₂₄** (Li₁₂Co₁₂O₂₄ 에서 Li 1개 → Al, 전하보상으로 Li 2개 제거) |
| **Al 질량분율** | **2.3 wt.%** |
| c_max 감소 | **75 %** (9/12) |
| 🔴 **자인된 질량수지 모순** | *"LLZO (0.2 wt.% Al) in the composite cathode **does not contain sufficient Al** to provide a homogeneous Al-LCO phase for the whole CAM"* |
| 🔴 *우리 산수* — **그 부족분의 크기** | 질량비 LCO:LLZO ≈ 55:45 (ε 53/43 vol% × ρ 5.05/5.1 g/cm³) ⇒ **필요 Al = 0.55×2.3 % = 1.27 wt%(전체)** vs **가용 Al = 0.45×0.2 % = 0.09 wt%(전체)** ⇒ **≈ 14배 부족**. (조성식 Li₆.₄₅Al₀.₀₅… 으로 계산하면 Al 0.154 wt% ⇒ **≈ 18배**) |

**연속체 (Al-LCO 층 전파, §4.3.3 · `Fig. 8` · `Fig. S5`)**

| Al-LCO 층 두께 | 0 | 480 nm | 720 nm | 960 nm | 1200 nm | 전량 |
|---|---|---|---|---|---|---|
| **CAM 중 Al-LCO 분율 (본문·SI 캡션)** | 0 % | **32 %** | **58 %** | **67 %** | **80 %** | **100 %** |
| ⚠ **그림 라벨은 53 %** | — | 32 % | **53 %** 🔴 | 67 % | 80 % | 100 % |
| 정규화용량 — **DFT D=4.46e−14** (figure-read, 16 % 보정 전) | ≈0.92 | ≈0.60 | ≈0.45 | ≈0.40 | ≈0.32 | **≈0.21** |
| 정규화용량 — **Fit D=6e−13** (figure-read, 보정 전) | ≈0.92 | ≈0.82 | ≈0.75 | ≈0.70 | ≈0.65 | **≈0.58** |

> ✅ *우리 검산* — **내 figure-read 가 내부적으로 검증된다**: `Fig. S5` 값에서 16 %p 를 빼면 `Fig. 8b` 의 점과 전부 일치한다 (0.92−0.16 = 0.76 ↔ 검은 점 0.765 · 0.58−0.16 = 0.42 ↔ 100 % Fit 점 · 0.60−0.16 = 0.44 ↔ 32 % DFT 점 0.45 · 0.45−0.16 = 0.29 ↔ 53 % DFT 점 0.295). ⇒ **"16 % 보정" 은 백분율포인트 뺄셈**이다.

**용량손실 분해 (`Fig. 8a`, figure-read)**

| 성분 | 값 |
|---|---|
| 비활성 입자 (파랑) | **16 %** — 사이클 1–10 전부 동일 |
| 저율 미이용 CAM (노랑) | **8 %** (16 → 24) |
| 전기화학/기계 (진주황) | 사이클 1 ≈ **1 %** → 사이클 10 ≈ **35 %** |
| **실험 총 손실** | 1 → **25 %** · 2 → 33.5 · 3 → 40 · 4 → 44.5 · 5 → 48 · 6 → 51 · 7 → 53.5 · 8 → 55.5 · 9 → 57.5 · 10 → **59 %** |
| **시뮬 막대 (100 % Al-LCO, DFT D)** | 16 + 8 + **25 %(Li 자리 감소)** + **46 %(Li 이동도 감소)** = **≈ 94.5 %** |
| 🔴 **불일치** | 열화 귀속분 **시뮬 71 % vs 실험 36 %** ⇒ **2배 과대** (논문 자인) |
| 재적합 결과 | D_Li 를 **6×10⁻¹³ cm²/s** 로 올리면 맞는다 ⇒ **DFT 값 대비 13.5배** |

**실험 용량감소 (`Fig. S3`, figure-read)**

| 사이클 | 1 | 2 | 3 | 4 | 5 | 6 | 7 | 8 | 9 | 10 |
|---|---|---|---|---|---|---|---|---|---|---|
| 정규화용량 | **0.752** | 0.670 | 0.603 | 0.554 | 0.517 | 0.491 | 0.469 | 0.447 | 0.427 | **0.411** |

ΔC₁ = **0.248** (1사이클 손실) · ΔC₂₋₁₀ = **0.341**.

### 3g. ★★★ 민감도 — 이 논문의 **이식 가능한 알맹이** (§4.1.1)

**옴 저항 (`Fig. 4`, 시료 HT, figure-read)**

| R_RF (Ω cm²) | 10⁰ | 10¹ | 10² | 10³ | 10⁴ | 10⁵ |
|---|---|---|---|---|---|---|
| **0.1 mA/cm²** | 0.93 | 0.93 | 0.93 | 0.93 | 0.92 | **0.78** |
| **0.5 mA/cm²** | 0.835 | 0.835 | 0.835 | 0.825 | 0.74 | **≈0** |
| **1 mA/cm²** | 0.755 | 0.755 | 0.755 | 0.735 | **0.375** | **0** |
| **2 mA/cm²** | 0.625 | 0.625 | 0.615 | **0.54** | **0** | **0** |

- `Fig. 4b` 방전곡선 (0.1 mA/cm²): Sharp IF ≈ 0.93 = 0.1 kΩ = 1 kΩ ≈ 10 kΩ · **100 kΩ → 0.79** · **1000 kΩ → 0**.
- `Fig. 4d` — **중요한 부수 결과**: R_RF 가 크면 반응대가 **넓게 퍼지고 국소 전류 hot spot** 이 생겨 **SE 안의 이온 경로가 길어진다**. 저자 서술: *"significant contribution of ohmic losses **in the electrolyte** … although we formally increase the resistance of the interface."* ⇒ **계면 저항이 전해질 손실로 둔갑한다.**

**Li 이동도 (`Fig. 5`, 시료 HT, figure-read)**

| D_RF (cm²/s) | 1e−14 | 5e−14 | 1e−13 | 5e−13 | 1e−12 | 5e−12 |
|---|---|---|---|---|---|---|
| **0.1 mA/cm²** | **0** | 0.62 | 0.76 | 0.885 | 0.91 | 0.925 |
| **0.5 mA/cm²** | 0 | ≈0 | 0.15 | 0.67 | 0.745 | 0.815 |
| **1 mA/cm²** | 0 | 0 | ≈0 | 0.47 | 0.595 | 0.71 |
| **2 mA/cm²** | 0 | 0 | 0 | 0.155 | 0.365 | 0.565 |

- `Fig. 5a` (0D, 100 nm 막, i_BV = 0.01 mA/cm²): 계면 Li 농도비 c_RF/c_CAM 가 D=5e−12 → **1.01**, 1e−12 → **1.04**, 5e−13 → **1.08**, 1e−13 → **1.38**, 5e−14 → **1.76**.
- 🔑 **비대칭이 핵심**: **옴은 0.1 mA/cm² 에서 10⁴ Ω cm² 까지 무해**한데, **확산도는 같은 전류에서 1e−13 만 돼도 이미 −18 %**, 1e−14 면 **0** 이다.

**계면면적 비활성화 = 박리 대리변수 (`Fig. S2`, 1 mA/cm², figure-read)** ★ 이 축이 `barai2021` 과 만나는 지점

| 비활성화 면적 | 0 % | 20 % | 40 % | 50 % | 70 % | 80 % | 90 % |
|---|---|---|---|---|---|---|---|
| **100 Ω cm²** | 0.755 | 0.745 | 0.725 | **0.705** | 0.645 | 0.578 | 0.415 |
| **1 kΩ cm²** | 0.735 | 0.72 | 0.70 | **0.68** | 0.60 | 0.51 | 0.25 |
| **2 kΩ cm²** | 0.712 | 0.695 | 0.66 | **0.632** | 0.515 | 0.335 | ≈0.01 |
| **10 kΩ cm²** | 0.375 | 0.222 | 0.035 | **0** | 0 | 0 | 0 |

> 🔑🔑 **박리 단독은 순하다. 저항막과 곱해질 때만 치명적이다.**
> *우리 산수* — 50 % 면적 손실의 **상대** 용량유지: 100 Ω → **93 %** · 1 kΩ → **93 %** · 2 kΩ → **89 %** · **10 kΩ → 0 %**.
> ⇒ **이것이 `barai2021`(박리 전용)과 이 논문(화학 전용)을 잇는 다리다**. 두 기전은 **더해지지 않고 곱해진다**.

### 3h. ★★★ 설계 문턱 (§4.1.1 말미 + §6 Outlook) — **이 논문의 인용 가치 1위**

> 원문: *"Our sensitivity analysis indicates that, at practical current densities, the tolerable ohmic resistance of the interphase is approximately **R_RF = 1 kΩ cm²**. For a CAM phase, the Li-ion diffusion coefficient should not be significantly below **1·10⁻¹² cm²/s at a film thickness of 100 nm**."*
> Outlook 에서 다시: *"stable interlayers could be used that show at least the electrochemical properties as determined in this study (At practical current densities: R_RF ≈ 1 kΩ cm² and D_RF ≈ 1·10⁻¹² cm²/s at a film thickness of 100 nm)."*
> 그리고 **명시적으로 코팅에도 적용한다**: *"These criteria are pertinent for both **degradation and coating layers** located at the SE/CAM interface."*

| 기준 | 값 | *우리 산수* — 뒤집어 읽기 |
|---|---|---|
| 옴 | **R_RF ≲ 1 kΩ cm²** | 100 nm 막이면 **κ ≳ l/R = 1e−5 cm / 1e3 Ω cm² = 1×10⁻⁸ S/cm** ⇒ **거의 아무 산화물이나 통과한다**. 그래서 저자도 *"typical coating σ up to 10⁻⁵ S/cm 이면 옴 영향은 minor"* 라고 쓴다 |
| 확산 | **D_Li ≳ 1×10⁻¹² cm²/s @100 nm** | **이쪽이 진짜 문턱이다.** 벌크 LCO 자신이 1e−11 ~ 1e−12 이므로 **"양극만큼 Li 를 통과시켜라"** 는 요구다 |

> 🔴🔴 **우리에게 직결**: 우리가 만든다는 **NdPO₄ 는 Li 를 함유하지 않는 상**이다 ⇒ D_Li 문턱을 **원리적으로 통과할 수 없다**(연속 막이라면). §7c-① 참조.

### 3i. Outlook 의 **코팅 요건 4개조** (§6, ref 59 Culver/Zeier/Janek 기반)

> 1. **전자 차단** (SE–CAM 반응 방지) · 2. **이온 전도** (Li 를 CAM 으로 넘겨야) — *"coatings should essentially function as stable SEs"*
> 3. **상호확산 억제** — *"the material should exhibit **low mobility for all ions except lithium**"*
> 4. **기계 적합성** — *"must possess favorable mechanical properties to maintain intimate contact … even during volume changes"*
> ⚠ 그리고 **코팅은 계면을 둘로 늘린다**: *"incorporating a coating layer introduces two additional interfaces"* ⇒ 두 계면의 전하전달 저항을 다 최소화해야 한다.

---

## 4. 계산·실험 방법 — 층별 전부 ★★

### 4.0 사다리 (`Fig. 1` 실독)

```
        Experiments (cathode manufacturing)
        ① High-temperature sintering  → 시료 HT
        ② FAST/SPS                    → 시료 LT
              │FIB/SEM      │Parametrization (HT1,HT2,LT)  │Cycling data
              │             │EIS data                      │SIMS data
              ▼             ▼                              │
  [Structure generation]    │                              │
   FIB-SEM 재구성 + 가상셀 조립                              │
              │ input geometry                              │
              ▼                                             ▼
  [Structure-resolved Simulations]  ───simulation results──→ [Results & discussion]
   BEST framework + Resistive film model                     · 민감도
              ▲                                              · 열처리 유발 열화
              │ diffusion coefficient of LCO / Al-LCO         · 전기화학 열화
      [DFT Simulations]
```

> 🔑 **DFT 상자에서 나오는 화살표에 적힌 것은 "diffusion coefficient of LCO/Al-LCO" 단 하나다.** `ncube2026` 의 `Fig. 1` 에서 MLMD→연속체 이음매에 *"ion transport coefficients"* 하나만 흐르는 것과 **똑같은 설계**다. Barai/Ncube/Clausnitzer 세 편이 공유하는 구조 — **원자층은 연속체에 숫자 한 개만 준다.** 우리가 같은 사다리를 놓을 때 *그 한 개를 무엇으로 할지*가 설계의 전부다.

### 4.1 층 1 — DFT (SI, §"DFT simulations")

| 항목 | 값 |
|---|---|
| code | **VASP** (버전 미기재) |
| 범함수 | **GGA-PBE**, **spin-polarized** |
| pseudo | **PAW** |
| **DFT+U** | ⛔ **언급 없음** — LCO 에 U 를 안 걸었다(추정). ⚠ `ncube2026` 은 같은 LCO 에 **U(Co 3d)=5.9 eV** 를 건다 |
| vdW | ⛔ 없음 |
| 셀 | **2×2×1 슈퍼셀**, **Li₁₂Co₁₂O₂₄ (48 원자)** |
| Al 치환 | **Li₉Al₁Co₁₂O₂₄** — Li 자리 1개를 Al 로, 전하보상으로 Li **2개 제거** |
| k-점 (완화) | **4 × 4 × 2** |
| ecut | **600 eV** |
| 수렴 | 에너지 **10⁻⁴ eV** · 힘 **10⁻³ eV/Å** |
| **NEB** | **CI-NEB, 이미지 9개** · k-점 **1×1×1 (Γ)** · ecut 600 eV · 수렴 10⁻⁴ eV / **−0.02 eV/Å** |
| 확산 경로 | 순수 LCO: **Li 공공 1개 도입 → Li₁₁Co₁₂O₂₄** · Al-LCO: **조성 그대로 Li₉Al₁Co₁₂O₂₄** |
| D 산출 | **전이상태이론(TST)** — 식·attempt frequency·hop 거리·correlation factor **전부 미기재** |
| **무질서 처리** | ⛔ **없다.** Al 자리 1개·공공 배치 1개, SQS·enumeration·평균화 **언급 0** |
| ⛔ **보고 안 한 것** | **장벽 E_b 값 자체를 한 번도 안 적는다.** DOS·Bader·COHP·형성에너지·hull — 전부 0 |

> 🔴 **공공 농도가 두 계산에서 다르다**: 순수는 12 자리 중 **공공 1개**(8.3 %), Al-LCO 는 12 자리 중 **Al 1 + 공공 2**(공공 16.7 %). TST 로 뽑은 D 는 공공 농도에 비례하므로 **두 D 는 같은 결함농도에서 비교된 값이 아니다**. 방향은 Al-LCO 를 *빠르게* 만드는 쪽이라 179× 감소는 보수적이지만, **장벽을 안 적었으므로 독자가 분리할 수 없다**(§10-⑧).

### 4.2 층 2 — 구조 생성 (§3.1 + `Fig. S1`)

| 단계 | 내용 |
|---|---|
| 획득 | **FIB-SEM 토모그래피** (두 시료 각각) |
| 전처리 | image registration → cropping → filtering |
| 분할 | **grayscale 임계값**으로 CAM / SE / pore 3상. *"실험 조성과 육안 평가에 맞춰 임계값 조정"* ⚠ **정량 기준 없음** |
| 균열 처리 | **median filter 로 제거** (LT 시료) |
| 확장 | **거울반사(mirroring)** 로 실험 두께(25 / 35 μm)에 맞춤 |
| 가상셀 | + 등방성 SE 분리막 + Li 금속 음극 + 집전체 |
| Al-LCO 층 | **Euclidean distance transform** 으로 계면 식별 → **복셀 240 nm 배수**로 두께 증가 |

### 4.3 층 3 — 전기화학 연속체 (§3.2)

| 항목 | 값 |
|---|---|
| 코드 | **BEST** (Battery and Electrochemistry Simulation Tool, Fraunhofer ITWM) — **in-house/상용 혼합** |
| 이론 | Latz & Zausch 열역학 일관 수송이론 (ref 45/46) |
| 차원 | **0D**(민감도 해석식) + **3D**(재구성 구조) |
| 계면 | Butler–Volmer + **저항막 확장**(Eqs. 8–10) |
| 정규화 | `C_theo = (c_max − c_0)·F·V_CAM / A` (Eq. S3) |
| 수렴검사 | ⛔ **메시·시간간격 독립성 검사 없음** (본문·SI 모두) |

### 4.4 층 4 — 실험 (전부 재사용, SIMS 만 신규)

| 기법 | 내용 |
|---|---|
| **SIMS** | LCO–LLZO:Al,Ta 복합양극, **미사이클 vs 10사이클**. Al⁺(²⁷) · Co⁺(⁵⁹) · La⁺(¹³⁹). 신호는 **세 원소 합 대비 비율**로 정규화. 절차 상세는 ref 31 |
| EIS | ref 30 의 데이터. bulk / GB / LCO-LLZO / LLZO-In-Li 면적저항 분리 → **i₀ = RT/(zFA·R_CT)** (Eq. S1), **σ_SE = l_sep/(R_bulk+R_GB)** (Eq. S2) |
| 방전곡선 | ref 22 (100 / 25 °C) · ref 30 (80 °C) |
| ⛔ **SIMS 정량화** | **없다.** 이온수율 보정·표준시료·농도 환산 **0** ⇒ *"Al 신호가 있다/없다"* 의 **이진 판정**으로만 쓴다 |

---

## 5. 결과 — 절별 상세 (그림 실독 포함)

### 5.1 §4.1 저항 계면층의 효과 — 민감도 (0D + 3D)

**옴 (`Fig. 4` 실독)**

- **(a) 0D**: 가로축이 `i_BV,RF/i₀` (10⁻²–10³), 세로축이 *추가* 표면과전압(0–1 V). 저항이 클수록 과전압이 **더 낮은 전류비에서 폭발**한다. 1 Ω cm² 는 i/i₀ = 10³ 에서도 추가 과전압이 **≈0.1 V** 뿐이고, 100 kΩ cm² 는 i/i₀ = 10⁻² 에서 이미 **≈0.1 V** 다.
- **(b) 3D 방전 (0.1 mA/cm², HT)**: 0.1 kΩ·1 kΩ 곡선이 **Sharp IF 사각점과 겹친다**. 10 kΩ 는 전압이 0.05–0.1 V 낮지만 용량은 거의 같다. **100 kΩ 에서 0.79**, 1000 kΩ 에서 수직강하.
- **(c)** 위 표 §3g.
- **(d)** `i_elyte/i_app` 컬러바 0–10. **0.1 kΩ 에서는 분리막 쪽(왼쪽)에 반응이 몰리고**, 100 kΩ 에서는 **전극 전체에 hot spot 이 흩어진다**.

> 🔑 저자 해석: 계면 저항을 올렸는데 **추가 분극의 상당량이 전해질에서 나온다**. ⇒ *"계면저항"* 과 *"SE 저항"* 은 EIS 에서도 깔끔히 안 갈린다는 함의. (우리 `kim2025_impedance_decoupling_tlm_assb`·`islam2026_…impedance` 와 붙는 이야기)

**확산도 (`Fig. 5` 실독)**

- **(a) 0D, 100 nm 막**: 방전 중 **계면 쪽 Li 농도가 벌크보다 *높아진다*** (Li 가 들어오는데 빠져나가질 못해서). D=5e−14 면 **1.76배**.
- **(b) 3D 방전**: Sharp IF ≈0.93 → 5e−12 ≈0.90 → 1e−12 ≈0.88 → 5e−13 ≈0.87 → 1e−13 ≈0.76 → **5e−14 ≈0.63** → 1e−14 ≈0. 곡선 모양이 **끝에서 꺾여 떨어지는 형태**(농도분극 특유).
- **(d)** 방전 후 CAM 내 Li 농도: 5e−12 는 **전체가 빨강(포화)**, 5e−14 는 **녹색(부분 리튬화)**.

> 🔑 **"작은 D 가 큰 R 보다 훨씬 무섭다"** 가 이 절의 결론이고, 그것이 §3h 문턱의 근거다.

### 5.2 §4.2 고온 공정 전극 — HT (`Fig. 6` 실독)

- **(a)** 표준모델은 100 / 25 °C 를 거의 구분 못 한다 — 오히려 **25 °C 파선이 더 높다**(≈0.97 vs ≈0.93). 실험은 정반대로 **25 °C 에서 즉시 수직강하**. RF 모델을 켜야 25 °C 가 재현된다.
- **(b)** D_RF 를 1.55 → 1.80×10⁻¹⁴ 로 **0.01×10⁻¹⁴ 씩** 올린 곡선 다발. **1.80e−14 곡선은 0.05 mAh/cm² 까지 3.78 V 로 거의 평평**하고, **1.55e−14 만 실험점(≈0.016 에서 3.4 V 도달)을 따라간다.**
- **(c)** 컷오프 도달 시 CAM 리튬화(x in Li_xCoO₂, 0.5–1.0): **100 °C 는 균일하게 주황–빨강(x≈0.9–1.0)**, **25 °C 는 전체가 파랑(x≈0.5)** — 즉 **표면만 리튬화되고 입자 속은 그대로**.

> 저자 결론: *"고온 소결 중 양이온 확산으로 Li 이동도가 낮은 얇은 저항막이 생기고, 저온에서 그 막이 계면을 막는다."*
> ⚠ 저자 스스로 단 한계: *"assumption of a **homogeneous** resistive layer with uniform properties"* — 추가 검증(고분해능 SIMS + 3D 토모)이 필요하다고 명시.

### 5.3 §4.3 저온 공정 전극 — LT (`Fig. 7` · `Fig. 8` · `Fig. S5` 실독)

**SIMS (`Fig. 7`)**
- **(a) 미사이클**: 세 라인프로파일 모두 **계면 위치(검은 화살표)에 Al 의 뚜렷한 봉우리**(정규화 카운트 `figure-read ≈` 0.45–0.60). La 는 0.9 → 0, Co 는 0.05 → 0.9 로 교차한다. **Al 은 아직 LCO 내부로는 크게 안 들어갔다** — 계면 축적형.
- **(b) 10사이클**: **Al 봉우리가 사라지고**, LCO 영역 전체에서 **Al 과 Co 가 함께 ≈0.4–0.6 수준으로 공존**한다(맵에서 주황색 = Al+Co 중첩이 크게 늘었다). La 프로파일은 오히려 **더 날카로워진다**(1.0 → 0 급강하).
- 🔴 **내가 그림에서 본 것 중 본문이 안 쓰는 것**: (b) 에서 **Co 의 정규화 카운트가 0.9 → 0.5–0.6 으로 떨어진다.** 정규화가 (Al+Co+La) 합 기준이므로 이것은 *Co 가 줄었다*가 아니라 *Al 이 Co 만큼 많아졌다*는 뜻이다. **하지만 SIMS 이온수율이 원소마다 자릿수로 다르므로 이 비율은 농도가 아니다.** 논문은 이 비율을 농도로 읽지는 않지만, **2.3 wt% Al 이라는 DFT 가정과 이 그림 사이에 정량 다리가 없다**(§10-④).

**용량손실 분해 (`Fig. 8a`)** — §3f 표 참조. 구조가 중요하다: **파랑(16 %)과 노랑(8 %)은 10사이클 내내 고정**이고, **오직 진주황만 자란다**. 즉 *"열화"* 곡선은 **1 → 35 %** 다.

**사이클 정렬 (`Fig. 8b`)** — 🔴 **이 논문에서 제일 위험한 그림**이다. 같은 실험곡선에 두 종류의 시뮬 점을 얹는다:
- **Fit (D=6e−13)**: 0 % → 32 % → 53 % → 67 % → 80 % → 100 % 를 사이클 **1 → 2 → 3 → 4.2 → 6 → 9.3** 에 대응.
- **DFT (D=4.46e−14)**: **32 %** 가 사이클 **7.8** 에, **53 %** 가 **19.7**(외삽선 위)에.
⇒ **같은 데이터가 "100 % 오염 + 빠른 D" 로도, "32 % 오염 + 느린 D" 로도 설명된다.** 저자는 전자를 택했지만 **선택 근거는 "DFT 가 과대추정한다" 뿐**이다(§10-⑤).

**SE 전도도 저하 (`Fig. S6`, 안 봄)** — κ ÷100 (cubic→tetragonal) 에서 **용량 −1 %**. 단, *"고율에서는 훨씬 커진다"* 고 단서를 단다.

### 5.4 §5–6 결론·Outlook

- HT: **얇은 저항막 + 낮은 Li 이동도** → 저온에서 CAM 고립 → 방전 즉시 강하. **D_RF(25 °C) = 1.55×10⁻¹⁴ cm²/s**.
- LT: **Al 이 Li 자리 점유** → ① c_max ↓ ② D ↓. **cubic→tetragonal 은 저율에서 미미**. **계면상 형성은 초기 사이클에 집중되고 이후 둔화**(확산지배 성장).
- 권고: 계면 안정성↑ · 소결온도↓ · **FAST/SPS** · **LLZO scaffold 에 LCO 침투**(공소결 회피, ref 27) · 소결조제는 에너지밀도 손해.
- 코팅: **Li₃BO₃** · **Li₃NbO₃** 를 유망하다고 지목(ref 16/60/61/62).

---

## 6. 메커니즘 종합 — 이 논문이 세운 인과 그래프

```
── 경로 A: 고온 공정 (HT) ───────────────────────────────
  >1000 °C 공소결
        │ 양이온 상호확산 (La·Zr·Co…)
        ▼
  계면에 ~100 nm 2차상 막                      [두께는 문헌값 ref 21]
        │
        ├─ 옴 저항 R_RF ───→ 0.1 mA/cm² 에서는 거의 무해  ✗ 설명 못 함
        │
        └─ Li 확산도 D_RF ↓ ──→ Eq.4: 계면 Li 농도 ↑
                                   → U₀ ↓ · i₀ ↓
                                   → 컷오프 조기도달
                                   → CAM 속은 리튬화 안 됨 (Fig. 6c)
                                   ⇒ 25 °C 용량 ≈ 0                ✓ 설명됨
        (온도 의존: D_RF 2e−13@100 °C → 1.55e−14@25 °C)

── 경로 B: 사이클링 (LT) ────────────────────────────────
  LLZO:Al 의 Al³⁺
        │ 탈리튬 상태 LCO 에서 Al 이 Li 자리를 차지하는 것이 열역학적으로 유리 [ref 31]
        ▼
  Al → LCO  (SIMS: 미사이클엔 계면 축적 / 10사이클엔 전역)
        │
        ├─ ① Li 자리 손실 (c_max ×0.75) ──→ 열역학 용량 ↓      [25 %]
        ├─ ② D_Li 179× ↓ (DFT) ──────────→ 큰 입자 미이용 ↓    [46 %]
        └─ ③ LLZO 에서 Al 이 빠짐 → cubic→tetragonal → κ ÷100 → [≈1 %]  ✗ 무시 가능
        (+ 배경: 비활성 입자 16 % · 저율 미이용 8 % — 열화 아님)

── 판정 문턱 (양쪽 경로 공통) ───────────────────────────
   쓸 만한 계면상/코팅:  R ≲ 1 kΩ cm²   AND   D_Li ≳ 1e−12 cm²/s @100 nm
```

---

## 7. 우리 DFT / 우리 원고 축과의 대조 ★★★

> 기준: `our_dft_baseline.md` · `comparison_vs_ours.md` §B③·§C·§H · `kb/syntheses/cei_nd_manuscript_framing_2026_09_18.md`
> ⚠ **물질계가 다르다**(가넷). 아래 어느 행도 **값 대 값 비교가 아니다**.

### 7b-0. 🔴🔴 **최우선 — `ncube2026` 의 "열화분율 0.6" 이 이 논문에서 정당한가**

**Ncube 원문 (§3.3)**:
> *"Guided by the 1D phase field model, a 1 μm thick LCO cathode is considered degraded due to interdiffusion with LGPS SE. **To obtain good correlation with experimentally observed capacity, the fraction of inactive LCO within the degraded LCO interphase layer is assumed to be around 0.6.** The fraction of inactive cathode influences the capacity in two ways **[36]**: i) The thermodynamic capacity of LCO decreases due to the loss of sites for accommodating lithium ii) The local diffusivity of lithium decreases from the porosity and tortuosity introduced by the inactive LCO, which aggravates the kinetic limitations."*

**감사 결과 — 세 갈래로 갈린다.**

| 무엇 | 판정 | 근거 |
|---|---|---|
| **① 값 0.6 자체** | 🔴 **이 논문에 없다.** 그리고 **Ncube 도 있다고 말하지 않는다** — *"assumed … to obtain good correlation"* 이라고 명시적으로 **적합값**이라 썼다. [36] 은 **다음 문장의 두 경로**에 붙어 있다 | 본문 전수 확인 |
| ┗ 이 논문의 대응 수치들 | **0.16** (비활성 입자, SIMS) · **0.25** (Li 자리 손실 = 1−0.75) · **0.32/0.53(0.58)/0.67/0.80/1.00** (Al-LCO **기하 라벨** — 비활성분율이 아니다) · *"3사이클 후 50 % 이상 오염"* | §3f |
| ┗ 0.6 에 가장 가까운 것 | **0.58(본문)/0.53(그림)** = *Al 이 들어간 LCO 의 부피분율*. **그것은 "비활성" 이 아니다** — Al-LCO 도 용량의 75 % 는 살아 있고 D 도 0 이 아니다 | `Fig. S5` |
| **② 경로 i (Li 자리 손실)** | ✅ **정확히 일치한다.** Clausnitzer 의 M3 그대로 (c_max ×0.75) | §4.3.3 |
| **③ 경로 ii (porosity·tortuosity)** | 🔴 **어긋난다.** Clausnitzer 의 확산도 저하는 **Al 치환된 격자 안의 내재적 이동도 저하**(DFT NEB)다. **porosity·tortuosity·Bruggeman 은 이 논문 어디에도 없다** (CAM 상에 대해). Ncube 는 자기 `Eq. S30` (`D_eff = D·ε_s^1.5`) 의 논거로 이 논문을 끌어왔는데, **이 논문은 그 형태의 모델을 쓰지 않았다** | 본문·SI 전수 |

> **⇒ 종합 판정.**
> **(a) 서지적으로는 문제없다** — Ncube 는 0.6 을 자기 적합값이라고 정직하게 썼고, [36] 은 기전 문헌으로 달았다.
> **(b) 그러나 "0.6 의 뿌리가 Clausnitzer" 라는 읽기는 틀렸다.** 그런 값은 없다. 우리가 Ncube 를 인용할 때 **"0.6 은 문헌 근거 있는 값" 처럼 쓰면 안 된다.**
> **(c) 경로 ii 의 귀속은 부정확하다** — 인용된 논문이 하지 않은 모델(Bruggeman tortuosity)을 그 논문에 귀속시켰다.
> **(d) 🔑 그리고 Clausnitzer 는 정확히 반대 방향의 경고를 준다**: *원자층에서 얻은 열화상 D 를 연속체에 그대로 넣으면 용량손실을 **2배 과대추정**한다*(71 % vs 36 %). 그들은 그래서 **D 를 13.5배 올려 재적합**했다. **Ncube 는 D 를 그대로 쓰고 대신 "비활성 분율" 을 올려 맞췄다** — 같은 불일치를 **다른 손잡이로 흡수**한 것이다. 두 논문 모두 **(분율 × D) 축퇴**를 안고 있고, 어느 쪽도 그 축퇴를 풀지 않았다.
> **(e) 우리 문서에 쓸 확정 문구**: *"Ncube 의 열화분율 0.6 은 그들 자신의 적합값이며, 인용된 Clausnitzer 2024 에는 그 값이 존재하지 않는다. Clausnitzer 가 같은 계에서 보고한 대응 수치는 비활성 입자 16 % 와 Li 자리 손실 25 % 다."*

### 7a. 겹치는 축 — 우리 vs 이 논문

| 축 | **우리** | **Clausnitzer 2024** | 판정 |
|---|---|---|---|
| **양극 계면 반응 구동력** | `comp1\|LiCoO₂` **−0.3227 eV/atom** (grand-potential, 6 조성 × 4 양극 × 6 전압, 전 kink 보존) | ⛔ **없다.** hull·pseudo-binary·ESW **0회**. 2차상은 **인트로에서 문헌으로 언급만**(La₂O₃·La₂Zr₂O₇·LaCoO₃) | ✅ **우리 고유** |
| **어떤 상이 생기나** | 산물 동정 + 산물 밴드갭 + 산물의 재반응성 | ⛔ **상 동정 0.** 열화층은 **(l, D, σ, κ) 네 숫자로만 존재** — 화학식이 없다 | ✅ **우리 고유** |
| **그래서 셀이 어떻게 되나** | ⛔ **0** | ✅ **전압–용량 곡선까지 간다** + **경로별 기여 분해**(`Fig. 8a`) | 🔴 **그들이 압도적으로 강하다** |
| **시간·사이클 축** | ⛔ **0** (0 K 평형) | ✅ 10사이클 실측 정렬 + *"초기 사이클 집중, 이후 둔화 = 확산지배 성장"* | 🔴 **우리 공백** |
| **기계 / 박리** | ⛔ **0** (우리 CEI 문서군 전수 grep 0건) | 🟡 **대리변수만** — `Fig. S2` 계면면적 비활성화. 응력·박리를 **풀지 않는다**. 결론은 *"less significant"* | ⚠ `barai2021` 이 그 칸의 정본. 이 논문은 **박리의 *비용*을 매긴 편**이다(§7g) |
| **원자 → 연속체 이음매** | ⛔ 없음 | **D 하나** (DFT NEB+TST) | 구조는 `ncube2026`·`barai2021` 과 동일 |
| **DFT 층 품질** | fixed-occ nscf gap · relaxed-ion C_ij · LOBSTER · grand-potential · MLIP-MD 멀티시드 | **PBE, U 없음, Γ-only NEB, 무질서 처리 0, 장벽값 미보고** | ✅ **우리가 명백히 깊다** |

### 7b. 🔴 우리 주장의 선행연구가 있는가 — 전수 확인

| 우리가 "신규" 로 쓰려는 것 | 이 논문에 있나 | 판정 |
|---|---|---|
| **§B** grand-potential 계면 반응성 (6 조성 × 4 양극 × 6 전압, 전 kink 보존) | **없다** — 열역학 계산 자체가 0 | ✅ **선점 없음** |
| **§C** Nd 효과 × O 효과의 **가법성** | **없다** | ✅ **선점 없음** |
| **§D** Nd 가 **Li 를 안 쓰는 인산염 경로**를 연다 (Li/P 부호 반전) | **없다** — Li 예산 개념 자체가 없다 | ✅ **선점 없음** ⚠ 단 **역방향 위험이 있다**(§7c-①) |
| **§2b** 보호율 = min(1, k·x/(1−x)), 맞춘 매개변수 0 | **없다** | ✅ **선점 없음** |
| **§E** dual compatibility (CEI 산물이 전해질 쪽과도 지내야) | **없다** — 그러나 **구조가 비슷한 명제가 활자로 있다**: Outlook 의 **코팅 4개조**(전자차단 + 이온전도 + 상호확산 억제 + 기계적합) 와 *"코팅은 계면을 둘로 늘린다"* | ⚠ **부분 선점 — 논지의 형태만.** `ncube2026` 에서 잡은 것과 **같은 종류의 중복**이고, 여기서는 **더 명시적**이다(ref 59 Culver/Zeier/Janek 를 달고 4개조로 나열). ⇒ 우리 §E 는 *"새 프레임"* 이 아니라 **"화학축에서의 판본"** 으로 쓰고 이 논문(+ref 59)을 인용해야 방어된다 |
| **"계면상은 (형성 여부)뿐 아니라 (수송 성질)로 평가해야 한다"** | ⚠ **있다. 그것이 이 논문의 결론이다** (§3h 문턱) | ⚠ **선점.** 우리가 이 말을 새 통찰처럼 쓰면 안 된다 |

> **결론: 우리 핵심 5개 중 선점 0개.** 단 **§E 의 형태**가 `ncube2026` 에 이어 **두 번째로** 겹쳤다 ⇒ 이제는 **인용 없이 쓰면 위험**하다.

### 7c. 🔴🔴 이 논문 때문에 **약해지는** 우리 주장 (제일 중요한 절)

**① ⭐⭐⭐ "Nd 인산염 보호상이 좋다" 에 정면으로 부딪히는 기준이 생겼다.**

| | |
|---|---|
| 그들의 기준 | 계면상은 **D_Li ≳ 1×10⁻¹² cm²/s (100 nm)** 여야 한다. 1×10⁻¹³ 이면 이미 −18 %, 1×10⁻¹⁴ 면 **용량 0** (0.1 mA/cm²) |
| 우리 산물 | **NdPO₄ — Li 가 없다.** 우리 §D 가 자랑하는 성질(`Li/P = 0`)이 바로 그 뜻이다. **LiNd(PO₃)₄ 는 Li/P = 0.25**, **NdP₅O₁₄ 는 Li 0** |
| 충돌 | **Li 예산 축에서 이득인 성질(= Li 를 안 먹는다)이 수송 축에서는 최악(= Li 를 안 통과시킨다)이다.** 두 축이 **반대 방향**을 가리킨다 |
| 🔴 심각도 | **높다.** `ncube2026` 이 만든 구멍(기계·박리)보다 **더 직접적**이다 — 여기는 우리가 *주장하는 산물 자체*의 성질 문제다 |
| 우리 방어선 (전부 **가설**이지 계산 아님) | ① **형태**: 우리 산물은 *연속 코팅층*이 아니라 **in-situ·나노분산**이라 `l_RF = 100 nm 균질막` 기하가 안 맞을 수 있다 ② **양**: 보호율 x 의존성이 실제로 얼마나 두꺼운 상을 만드는지 우리는 모른다 ③ **조성 선택**: 산물 집합 중 **Li 를 함유하는 것**(LiNd(PO₃)₄)이 지배적인 전압구간이 있는지 |
| ⇒ **해야 할 일** | **NdPO₄ / LiNd(PO₃)₄ / NdP₅O₁₄ 의 Li 이동 장벽을 우리 기존 파이프라인으로 낸다.** 우리는 **BVSE 도구(`tools/comp1_v3/`)를 이미 갖고 있다** — softBV Li–O R₀ = 1.466 가 이미 박혀 있다. **NEB 로 가면 Clausnitzer 와 *같은 방법*(NEB+TST)** 이라 사슬이 안 끊긴다. ⛔ **지금은 그 값이 없으므로 어느 칸인지 주장하지 않는다** |

**② 🟠 "화학적 소모를 막으면 계면이 좋아진다" 의 상한이 다시 확인됐다.**
`ncube2026` 에서 이미 나온 지적(LNTO 가 상호확산을 100 % 막고도 용량 10 % 를 못 찾음)의 **독립 판본**이다. 여기서는 **비활성 입자 16 % + 저율 미이용 8 % = 24 %** 가 **열화와 무관하게** 이미 깎여 있다. ⇒ 우리 §2b 보호율이 **100 %** 여도 셀 용량은 100 % 가 아니다. **원고에 범위 선언 필수.**

**③ 🟠 우리 "산물 밴드갭이 넓다(5.68–6.34 eV) = 전자 차단 = 좋다" 에 절반의 반론.**
Outlook 4개조 중 **전자차단은 1개조**일 뿐이고, 같은 문단이 **이온전도**를 동급으로 요구한다. 그리고 `Fig. 3b`/Eq. 6 을 보면 **열화 CAM 상에서는 전자전도도 σ_RF 가 *높아야* 한다**(그들은 1 S/cm 를 넣었다). ⇒ **"넓은 갭" 은 코팅으로서는 장점이지만, 그것이 *양극 표면을 덮으면* 전자 공급을 끊는다.** 우리가 이 둘을 구분해 말하지 않으면 심사자가 짚는다.

**④ 🟡 "0 K hull 이면 계면을 설명할 수 있다" 의 암묵 전제.**
이 논문의 HT 시료는 **어떤 상이 생겼는지 모른 채로** 성능을 완전히 설명한다 — 필요한 것은 **(l, D)** 두 개뿐이었다. ⇒ **상의 정체를 아는 것과 성능을 아는 것은 다른 문제**다. 우리 축의 가치는 *"무엇이"* 이고, 그것이 *"얼마나"* 를 자동으로 주지 않는다.

### 7d. ✅ 우리가 더 나은 곳 (정직하게)

| 축 | 우리 | 그들 |
|---|---|---|
| **DFT 품질** | fixed-occ nscf gap · relaxed-ion C_ij · LOBSTER ICOHP · grand-potential ESW · EOS | **PBE·U 없음·Γ-only NEB·무질서 0·장벽 미보고·TST 식 미기재** |
| **무질서 처리** | 아지로다이트 S/Cl 무질위 배열을 **명시적으로** 다룬다 (modelc 등) | Al 자리 **1개 배치**, 공공 **1개 배치**. SQS·enumeration 언급 0 |
| **재현성 규율** | MSD 창 2–50 ps 고정 · 멀티시드 · `convention_check.py` · 인용 hazard 원장 | **수렴검사 0**(메시·시간간격) · 시드 개념 없음 · 적합 파라미터의 불확실도 미보고 |
| **적합 vs 예측 구분** | 우리 §2b 는 **맞춘 매개변수 0** | 핵심 수치가 **전부 적합**(D_RF, D_Li 재적합) — 저자도 인정 |
| **질량수지** | §D 가 **Li 예산을 명시적으로 센다** | Al 재고를 **안 센다** (정성적 자인만, *우리 산수* 로는 14배 부족) |

### 7e. 우리 baseline 표와의 접점 — **접점이 거의 없다**

| `our_dft_baseline.md` 항목 | 이 논문의 대응물 | 왜 비교 못 하나 |
|---|---|---|
| D(600 K) comp1 3.09e−6 / modelc 7.90e−6 cm²/s (MLIP-MD) | **D_Li^CAM 8.48e−12 · D_RF 1.55e−14 cm²/s** | **양극(LCO) 안의 Li 확산이지 SE 의 Li 확산이 아니다.** 물질·온도·역할 전부 다르다. ⛔ **같은 표 금지** |
| Ea 0.253 / 0.224 eV | **E_A ≈ 0.04 eV (보고) / ≈0.33 eV (*우리 재계산*)** | **열화막 안의 Li 확산 활성화에너지**다. 우리 SE 벌크 Ea 와 **물리적으로 다른 양**. ⛔ 같은 표 금지 |
| E_VRH 22.06 / 27.66 GPa | ⛔ **탄성 계산 0** | 대응물 부재. 기계축은 `barai2021` 로 |
| band gap 2.066 / 2.099 eV | ⛔ **DOS·gap 0** | 대응물 부재 |
| 산화 onset 2.256 V | ⛔ **ESW·hull 0** | 대응물 부재 |
| **σ (SE 이온전도도)** | 우리는 절대값 인용 금지 정책 | **κ_SE = 1.1e−2 (100 °C) / 5.4e−4 (25 °C) / 5.195e−4 S/cm (80 °C)** | **가넷이고 EIS 유효값**(입계 포함). 아지로다이트 문헌값(~1–5 mS/cm)과 **나란히 놓는 것까지만** 허용 |

### 7f. ★★★ **가넷 → 황화물 이식 판정** (사용자 지시 항목 5)

> 판정 규칙: **모델 구조 > 정성 순위 > 수치** 순으로 이식 가능성이 떨어진다.

**✅ 이식된다 (구조·형식)**

| # | 무엇 | 왜 이식되나 | 단서 |
|---|---|---|---|
| T1 | **저항막 5-파라미터 모델** (Eqs. 4–10) | 물질에 무관한 **경계조건 확장**이다. BV 에 `−i·R` 을 더하고 Eq. 4 로 표면농도를 보정하는 것뿐 | 우리가 쓰려면 3D 미세구조 코드가 필요 — **없다**. `bielefeld2019`·`park2020` 계열 툴체인이 후보 |
| T2 | **"계면상은 (형성 여부)가 아니라 (l, D, σ, κ)로 평가한다"** 는 판정 틀 | 열역학 결과를 **성능 언어로 옮기는 유일한 다리** | 우리 hull 산물에 이 4개를 붙이려면 **NEB/BVSE 가 필요**하다 |
| T3 | **손실 경로 분해 회계** (`Fig. 8a` 막대) — 비활성입자 / 저율미이용 / 열화 를 **더하지 않고 쌓는** 방식 | 우리가 "열화" 라는 말을 쓸 때 무엇을 포함하는지 정의하게 만든다 | 우리는 아직 셀 모델이 없어 *개념*만 이식 |
| T4 | **박리 × 저항막이 곱해진다** (`Fig. S2`) | 기하(면적) 와 화학(막) 이 독립이 아니라는 구조적 결론 | `barai2021`(박리) ↔ 이 논문(막) 을 잇는 다리 |
| T5 | **DFT→연속체 이음매에 숫자 하나만 흐른다** (`Fig. 1`) | Barai·Ncube·Clausnitzer 세 편 공통 | 우리 사다리 설계 시 그대로 |

**⚠ 조건부 (정성 순위는 살아남지만 방향이 바뀔 수 있다)**

| # | 무엇 | 황화물에서 어떻게 달라지나 |
|---|---|---|
| T6 | **"확산도 문턱이 옴 문턱보다 빡세다"** | 🟡 **더 강해질 가능성.** 황화물 SE 는 κ 가 **10–50배 높아**(LPSCl ~1–5 mS/cm vs 그들 LLZO 0.054–1.1 mS/cm) 전해질 쪽 여유가 크다 ⇒ **같은 R_RF 가 전체 손실에서 차지하는 비중은 오히려 커진다**. 반면 `Fig. 4d` 의 *"계면저항이 전해질 손실로 둔갑"* 현상은 **약해진다**(SE 가 잘 통하니까). ⚠ **이것은 우리 추론이지 그들의 결과가 아니다** |
| T7 | **"SE 전도도 100배 저하가 1 % 밖에 안 된다"** | 🟡 **황화물에서는 더 관대**할 것이다(출발 κ 가 높으니까). 단 **고율에서는 무효** — 저자도 단서를 단다 |
| T8 | **"기계적 열화는 덜 중요"** | 🔴 **그대로 옮기면 안 된다.** 이 판정은 **LT 시료 · 0.05 mA/cm² · 10사이클** 한정이고, 박리 모델을 **안 푼 상태**의 진술이다. 황화물은 무르고 SE 가 소성 변형하므로 박리 자체는 덜 하지만(`barai2021` `Fig. 11`), **계면 파괴에너지도 낮다**(2.0 → 0.8 J/m²) |
| T9 | **문턱값 R ≲ 1 kΩ cm², D ≳ 1e−12 cm²/s** | 🟡 **자릿수만** 옮긴다. LCO OCV·LLZO κ·그 미세구조(63 % CAM)·0.1–2 mA/cm² 에 조건화돼 있다. ⛔ **"황화물에서도 1 kΩ cm²" 라고 쓰지 않는다** |

**⛔ 이식 안 된다**

| # | 무엇 | 왜 |
|---|---|---|
| T10 | **Al 이 SE 도펀트에서 양극으로 이동하는 기전 전체** | 황화물에 **Al 안정화 도펀트가 없다**. 우리 Nd·Cl 은 역할이 다르다. ⚠ 다만 **"SE 의 안정화 도펀트가 양극으로 도망가면 SE 가 불안정해진다"** 는 *형태*는 우리 Nd 도핑에 던질 질문이 된다(§11-⑤) |
| T11 | **고온 공소결(>1000 °C) 유발 열화 (경로 A 전체)** | 황화물은 **냉간압축**이다. 공정 대응물이 없다. 우리 쪽 대응은 **상온 열역학 반응**이고 그건 우리 hull 축이다 |
| T12 | **cubic→tetragonal LLZO 상전이** | 가넷 고유 |
| T13 | **D_RF = 1.55e−14 · 2e−13 · 4.46e−14 · 6e−13 cm²/s 등 모든 절대값** | 물질·온도·적합 조건 전부 다르고, ①②③④⑤ 비판이 걸려 있다 |
