Repository: yonghoon7153-source/Yonghoon-DEM-DFT

# 📚 LITDB — 문헌 단일 시스템 (**SE·DFT 축 + DEM·MPM 축, 두 트랙**)

> **앞으로 논문은 여기서만 본다.** 여러 곳(db/literature, kb/papers, db/properties, Excel)에 흩어진 문헌을 한 곳에서 생각·참고·비교하기 위한 통합 MD 시스템.

## 왜 트랙이 둘인가
`INDEX.md` 는 argyrodite 전해질 축이라 접촉역학·MPM·건식전극 digest 가 들어갈 자리가
없다. 그래서 한때 64편이 **어느 인덱스에도 없었다**(open_items #7). 축을 나눠 그 구멍을
닫았고, 한 분모로 세면 “159편 중 98편 미언급” 같은 **가짜 미결**이 나온다
(`comparison_vs_ours.md:8`). 분리는 실측 근거가 있는 결정이다 — 합치지 말 것.

⚠ 이 표의 **편수는 적지 않는다.** 손으로 쓴 수는 반드시 낡는다(README 자신이 세 번 틀렸다).
현재값은 `python3 tools/litdb/build_index.py --check` 로 본다.

File: litdb/papers/cottrino2013_insitu_xct_granulated_alumina_die_compaction.md (part 1 of 2)
<!-- digest 표준 양식 확장 (paper-level STANDALONE). ★ = 사용자가 특히 원한 항목. 깊이 기준 = bazzoun2026_dem_fem_rnm_ionic.md ·
     형식 본 = korjus2025_lpscl_densification_multiscale_insitu_xct_eis_qens.md (누른 채 XCT · 순수 SE) ·
     이웃 = song2025_insitu_ct_dem_cathode_calendering_nominal_stress_breakage.md (in situ CT + 기공률 연산자) · kodama2020_high_pressure_insitu_xct_sulfide_se_voxel_simulation.md.
     쪽 표기 = 학술지 인쇄 쪽 p.111–123 (PDF 쪽 = 인쇄 쪽 − 110 · PDF 13 쪽 · 보충 자료 없음 · 번호 붙은 식 없음).
     값 표지: [인쇄] = 본문 · 표 · 그림 안 글자 (범례 포함) 로 적힌 값 · [판독] = 그림에서 읽은 값 (재현 = litdb/figures/<slug>/digitized.csv · 460 행 ·
     PDF 에 박힌 원 래스터 (200 dpi) 에서 눈금 직선 보정 + 표지 무게중심 · '육안' 이라 적은 것은 확대 격자에서 눈으로) · [카드 산술] = 인쇄 · 판독 값으로 이 카드가 계산한 값 (식 병기) ·
     [카드 추론] · [카드 비판] = 이 카드의 해석 · [미확인] = 원문 13 쪽 전수에 없음.  본문은 텍스트 층과 렌더 이미지로 다 읽었다. -->
# 분무 건조한 나노 알루미나 과립을 흑연 금형 (안지름 3.5 mm) 안에서 누르며 실험실 X 선 단층 촬영 (복셀 2.5 µm · 7 → 113 MPa · 단계마다 꺼내지 않고 한 번씩) 으로 따라간 압밀 — 바인더 (PEO 계 5 %) · 습도 (R.H. 5 / 90 %) 다섯 배치: 과립 항복 압력 Py 1.5–5 MPa 인데 8 MPa 에서도 과립은 '막 깨지기 · 눌리기 시작' · 2 µm 보다 큰 기공 30 → 0.7 % (7 → 110 MPa · 바인더 없는 건조 배치) [판독] · 속 빈 과립의 가운데 공동이 110 MPa 까지 남는 가장 큰 결함 (큰 것 열 개 평균 54–86 µm) · 밀도 지도는 회색값 미보정 (시료 · 압력 사이 비교 불가) — Cottrino · Jorand · Maire · Adrien (Mater. Charact. 2013)

> slug `cottrino2013_insitu_xct_granulated_alumina_die_compaction` · DOI `10.1016/j.matchar.2013.04.004` · type `experiment (in situ X-ray tomography · uniaxial die compaction · spray-dried nano-alumina granules · binder / humidity · porosity profile · defect size — DEM · FEM · MPM 계산 없음)` · PDF `d7352304-62._Characterization_by_X-ray_tomography_of_granulated_alumina_powder_during_in_situ_die_compaction.pdf` · digested `2026-11-12` · status ✅
>
> **저자**: Sandrine Cottrino · **Yves Jorand\*** · Eric Maire · Jérôme Adrien — Université de Lyon, INSA-Lyon, MATEIS CNRS UMR5510 (Villeurbanne, France) · *Materials Characterization* **81** (2013) 111–123 (13 쪽 · 보충 자료 없음) · 접수 2012-12-18 · 수정 2013-04-01 · 승인 2013-04-08 · © 2013 Elsevier Inc. · 핵심어 X-ray tomography · Compaction · Nanopowder · Porosity · Ceramic (p.111).
> **이웃 카드 (링크만)**: [`kim2026_pregranulation_ptfe_dry_nca_cathode_crack_delithiation`](kim2026_pregranulation_ptfe_dry_nca_cathode_crack_delithiation.md) (이 논문 = 그 ref 43 · 과립 압밀) · [`korjus2025_lpscl_densification_multiscale_insitu_xct_eis_qens`](korjus2025_lpscl_densification_multiscale_insitu_xct_eis_qens.md) (LPSCl 을 누른 채 μ-CT — 큰 2 차 입자 파쇄 · 해상도 아래 기공) · [`song2025_insitu_ct_dem_cathode_calendering_nominal_stress_breakage`](song2025_insitu_ct_dem_cathode_calendering_nominal_stress_breakage.md) (in situ CT + DEM · 고체 기둥 보존 검사) · [`kodama2020_high_pressure_insitu_xct_sulfide_se_voxel_simulation`](kodama2020_high_pressure_insitu_xct_sulfide_se_voxel_simulation.md) · [`lee2025_heckel_argyrodite_powder_densification_nanoindentation`](lee2025_heckel_argyrodite_powder_densification_nanoindentation.md) (Heckel 단계 I–III · 가압 중) · [`onoda1990_random_loose_packing_uniform_spheres_dilatancy_onset`](onoda1990_random_loose_packing_uniform_spheres_dilatancy_onset.md) (출발 충전율).
> **판독 원자료**: `litdb/figures/cottrino2013_insitu_xct_granulated_alumina_die_compaction/digitized.csv` (460 행 — Fig 10 점 192 + 계열 요약 96 · Fig 9 · 13 · 11 · 4 · 8 · 2) · 그림 크롭 73 장 (도구 15 장 중 14 장 재크롭 + 손 58: 도구가 놓친 Fig 5 · 패널 37 · 근거 문단 20 · **식 크롭 0 — 원문에 번호 붙은 식 · 따로 조판된 식이 없다**) — `figures.json`.

---

## 0. 결론 먼저 — 우리 질문에 대한 답

**한 문장**: 나노 알루미나 (Nanotek) 를 분무 건조한 과립 (D50 50 µm = 바인더 없음 · 89 µm = 바인더 있음 · 가운데가 빈 과립이 섞임) 을 **안지름 3.5 mm 흑연 금형** 에 붓고 손으로 다진 뒤, 실험실 단층 촬영기 안의 하중 틀에서 **7–8 MPa 부터 110–113 MPa 까지 7–9 단계** [그림 범례 인쇄] 로 누르며 단계마다 **꺼내지 않고** 한 번씩 (복셀 2.5 µm · 투영 900 장 · 약 30 분) 찍었다 — 압밀 곡선의 꺾임에서 읽은 과립 항복 압력 Py 는 1.5–5 MPa 인데 **8 MPa 영상에서 과립은 '막 깨지거나 눌리기 시작'** 했고 (바인더 없는 과립 = 취성 파쇄 · 유리 전이 아래 바인더 = 취성 · 습해서 유리 전이 위인 바인더 = 소성 변형), **2 µm 보다 큰 기공은 7–8 → 27–28 MPa 에서 18–38 % → 3–6 % 로 무너진 뒤 110 MPa 에 0.6–1.5 % 만 남는데 [판독], 그 남은 것이 속 빈 과립의 가운데 공동** (큰 결함 열 개 평균 54–86 µm) 이다.  밀도 지도는 회색값을 보정하지 않아 **시료 사이 · 압력 사이 밀도 비교는 저자 스스로 '불가'** 라 적었고, 벽 마찰은 정성 설명뿐이며, 압밀 곡선 · 상대밀도 · 하중을 뺀 뒤 상태는 실려 있지 않다.

| 우리 질문 | 이 논문이 주는 것 | 표지 · 쪽 |
|---|---|---|
| ① 장치 · 복셀 · 압력 단계 · 누른 채인지 | 흑연 금형 (두께 5.5 mm · 안지름 3.5 mm · 높이/지름 0.4) + 위 · 아래 펀치 → 에폭시/탄소 복합재 관 (하중을 받으면서 X 선 투과) · 힘 센서 (위) · 아래 그립이 올라가며 가압 · 80 keV (원문 표기) · 160 µA · 복셀 **2.5 µm** · 투영 900 장 · 단계당 ≈30 분 · 최대 110 MPa.  **압력 단계 목록은 본문에 없고 Fig 10 범례에만**: 바인더 없음 R.H. 5 = 7 · 13 · 19 · 27 · 41 · 61 · 88 · 110 / R.H. 90 = 처음 · 7 · 17 · 21 · 27 · 42 · 58 · 86 · 113 / 바인더 있음 R.H. 5 = 8 · 16 · 28 · 41 · 62 · 82 · 110 / R.H. 90 = 처음 · 8 · 19 · 27 · 41 · 63 · 84 · 112 MPa.  **금형에서 꺼내지 않고 하중 틀째로 촬영** (= 누른 채로 읽힌다) — 30 분 스캔 동안 하중을 어떻게 잡았는지 (하중 제어 / 변위 고정 → 응력 이완) 는 [미확인] | [인쇄] p.112–113 · Fig 10 범례 |
| ② ★ 과립이 부서지는 압력 | **Py (압밀 곡선의 단계 I → II 꺾임 · 곡선 자체는 미게재)**: 바인더 있음 R.H. 5 **5** · R.H. 90 **1.8** · 바인더 없음 R.H. 5 **2.1** · R.H. 90 **1.5 MPa** (Table 2).  영상: 가장 낮은 촬영 압력 **8 MPa (> Py) 에서 과립은 *"only began to deform or fracture"*** — 바인더 없는 과립은 8 MPa 부터 높이 전체에서 파쇄 · 17–19 MPa 에서 더 심해지나 *"difficult to observe due to insufficient resolution"* · 바인더 있는 과립은 8 MPa 에 위쪽만 변형 · **16 MPa 에 전체 변형**.  7–8 MPa 아래는 찍지 않았다 (파쇄 시작 압력 자체는 못 가른다) | [인쇄] p.116–117 · Table 2 · Fig 6 · 7 |
| ③ ★ 과립 흔적이 남는 정도 (조건 R3) | Fig 7 단면 [판독 · 육안]: 8 MPa = 네 조건 모두 과립 윤곽 전부 식별 · 18 MPa = 네 조건 모두 윤곽이 아직 상당 부분 보인다 (과립 사이 틈이 조각으로 메워지는 중 · 바인더 있는 습한 과립이 가장 흐릿 — 바탕이 이어지고 공동이 납작해짐) · 60 MPa = 윤곽은 이 해상도에서 사실상 안 보이고 (바인더 없는 습한 시료에만 희미한 자국) 둥근 **가운데 공동** 과 모난 과립 사이 기공만 · 110 MPa = 공동 · 잔 기공만.  저자의 추적 표시: 바인더 있는 건조 시료는 **같은 공동 무리를 점선 원으로 8 → 18 → 60 → 110 MPa 네 단계 내내** · 바인더 있는 습한 시료는 18 → 110 MPa 만 화살표로 (8 MPa 의 원은 이어지지 않는다 = 본문의 *"between 7 and 19 MPa, it is impossible to follow"*) · 바인더 없는 쪽의 흰 점선 원 (8 MPa) 은 파쇄 자리 (건조 3 곳 · 습윤 6 곳), 검은 화살표 (110 MPa) 는 남은 기공 표시로 단계 사이 추적이 아니다.  수치: 2 µm 초과 기공 110 MPa **0.56–1.45 %** [판독] · 50 µm 초과 결함 2–30 mm⁻³ [판독] · 가장 큰 결함 열 개 평균 **54–86 µm** (Table 3) = 과립 하나 크기 | Fig 7 · 10 · 13 · Table 3 |
| ④ 밀도 불균일 정량 | (a) **밀도 지도** (가운데 축 단면 300 장 = 750 µm 평균 · 8 · 110 MPa · 다섯 배치) — 정성: 전진 펀치 쪽 모서리의 치밀 영역 (1) · 아래 모서리를 잇는 아치꼴 저밀도 영역 (2) · 아래 펀치 가운데의 중간 밀도 영역 (3) · 습하면 더 심함 · **회색값 미보정이라 시료 · 압력 사이 비교 불가** (저자) (b) **높이 여섯 구간의 2 µm 초과 기공 분율** (Fig 9 · 10) — 정량: 위 − 아래 차 최대 **−11.4 %p** (바인더 없음 R.H. 5 · 13 MPa: 위 6.7 ↔ 아래 18.1 %) · 27–28 MPa 부터 1 %p 안 (바인더 없음 R.H. 90 만 58 MPa 까지 −1.0 … −2.3 %p) [판독] · 반지름 방향 정량 없음 | p.113 · p.116 · p.119–120 · Fig 4 · 5 · 10 |
| ⑤ 과립 사이 / 과립 안 기공 | 구분은 정성 — 과립 사이 = *"triangular"* · 과립 안 = 속 빈 과립의 가운데 공동.  수치 하나: 가운데 공동 = 과립 부피의 **2 % (바인더 없음) · 3 % (바인더 있음)** (자기 선행 논문 [12] 인용).  크기 분포 · 결함 밀도는 둘을 가르지 않는다.  해상도 아래 (수십 nm) 과립 속 기공은 *"not detected"* | [인쇄] p.117 · p.119 · p.121–122 |
| ⑥ 결함 크기 | 기공 등가 지름 분포 (Fig 11 · 8 · 110 MPa) 최빈값 8 MPa 7–8 µm → 110 MPa 8–13 µm [판독] · 결함 밀도 (Fig 13): 50 µm 초과 봉우리 108–328 mm⁻³ (16–27 MPa) → 110 MPa 2–30 · 20–50 µm 봉우리 1,450–3,380 → 240–850 mm⁻³ [판독] · Table 3 (위) · 임계 결함 50 µm (320 MPa) · 20 µm (500 MPa) — 인성 4 MPa√m 에서 | p.120–122 · Fig 11 · 13 · Table 3 |
| ⑦ 습도 · 바인더 영향 | 바인더 PEO 의 유리 전이 **40 °C (R.H. 5 %) ↔ −19 °C (R.H. 90 %)** (DSC) → 습하면 소성 · 건조하면 취성.  습도 · 바인더 (= 과립이 무르고 끈적해짐) 는 처음 충전 · 밀도 균일성 · 결함 모두에 나쁘다 · 건조 + 바인더 없음이 가장 균일 · 결함 최소 · *"The pellet homogeneity increases with the granule stiffness"*.  'mixt' (건조 상태로 붓고 금형 안에서 습하게) 는 R.H. 90 과 같아 붓기만 건조하게 해서는 소용없다 | [인쇄] p.112 · p.116 · p.119 · p.123 |
| ⑧ 벽 마찰 | **정량 없음** — 서론의 일반론 (처음엔 과립 사이 마찰 · 높은 압력에선 금형 벽 마찰) · 밀도 지도의 모서리 · 아치 해석 · 결론의 *"due to die friction effects during ejection step, the green parts will be destroyed"* 뿐.  마찰 계수 · 벽 응력 · 윤활 조건 없음 | p.111 · p.116 · p.123 |
| ⑨ 모델 | **없음** — DEM 은 서론 한 문장 (습한 시료의 더 심한 밀도 구배를 [1] 의 DEM 이 재현) · FEM 은 한 낱말 ([4]) | p.112 |
| ⑩ 하중을 뺀 뒤 | **없음** — 꺼내지 않는 것이 이 방법의 장점이라고만 (*"avoided the addition of stresses during the ejection step"*) · 되튐 · 뺀 뒤 치수 · 소결 없음 | p.112 |
| ⑪ 저자 한계 | 회색값 미보정 · R.H. 90 시료의 빔 경화 · 해상도 (17–19 MPa 파쇄 관찰 곤란 · 2 µm 아래 기공 미검출) · 건조 두 배치의 처음 상태 재구성 실패 · Py 근처 (더 낮은 압력) 미관찰 · 금형이 작아 표준 탭 시험 불가 (손으로 다짐) | p.113 · p.114 · p.116–117 · p.120 · p.122 |

⛔ **한정어 (떼지 말 것)**: ① 재료 = **나노 알루미나 분무 건조 과립** (과립 자체가 다공성 응집체 · 일부는 속이 빔) — LPSCl · NCM 이 아니다 ② 압력 ≤ 113 MPa · 시료 ⌀3.5 mm × 높이 1.5–2.6 mm · **배치마다 시료 하나** (반복 · 오차 막대 없음) ③ '기공' = **2 µm 보다 큰 기공만** (복셀 2.5 µm · 이진화 + 열림 연산 뒤) — 과립 속 수십 nm 기공은 빠진다 → 전체 기공률 · 상대밀도가 아니다 ④ 압밀 곡선 · 상대밀도 · 힘–변위 기록은 **실려 있지 않다** (Py 는 표의 숫자 넷뿐) ⑤ 밀도 지도는 상대 회색값 — 숫자 밀도 아님 · R.H. 90 시료는 빔 경화가 겹친다 ⑥ 압력 단계는 범례에서만 읽힌다 · 스캔 중 하중 유지 방식 [미확인] ⑦ Fig 7 · Fig 13 캡션의 패널 표기가 본문 · 그림과 어긋난다 (§3-10).
⇒ **절대값 전이**: **안 된다** (재료 · 입자 체제 · 압력 범위 · 기공 정의가 모두 다르다).  **전이되는 것 = 방법** — (i) 꺼내지 않고 단계마다 찍는 절차와 그 한계 (ii) 높이 여섯 구간 기공 분율 · 크기 등급별 결함 밀도 · '가장 큰 열 개' 라는 관측량 정의 (iii) 영상 기공률은 해상도 문턱에 묶인 양이라는 것 — 이 논문 자료로 보면 110 MPa 에서 영상이 보는 기공 (≈1.5 %) 은 전체 기공 (≈43 % [카드 산술 · 가정 §3-5]) 의 3–4 % 뿐이다 (iv) 압밀 곡선의 꺾임 (Py) 과 영상으로 본 기전의 시작 · 끝은 같은 압력이 아니라는 경고.

---

## 0-1. ★ 고른 의도 대조 (후보 표 N-62 의 '왜' 칸)

의도 원문: *"단계 4 · 5 (결과 전 대조 방법) — "과립 압밀의 단층 촬영 (DEM 과립 압밀 검증 표적 후보)" · 알루미나 과립 · 금형 in situ"* (근거 = `kim2026_pregranulation_ptfe_dry_nca_cathode_crack_delithiation` L426) + 지시서 ★ 목록 (장치 · 복셀 크기 · 압력 단계 · 누른 채 촬영인지 · 밀도 불균일 정량 · 과립 내 / 과립 사이 기공 · 벽 마찰 · 결함 크기 · 습도 · 바인더 영향 · 과립이 부서지는 압력 · 과립 흔적이 남는 정도).

| 의도의 문장 | 판정 | 원문 위치 · 값 · 측정 조건 |
|---|---|---|
| "과립 압밀의 단층 촬영" | **채움** | 분무 건조 과립 다섯 배치를 금형 안에서 7–9 단계로 누르며 단계마다 3D 촬영 (p.112–113 · Fig 4 · 6 · 7 · 10 · 11 · 13) — 조건: 금형 안 · 꺼내지 않음 · 7 → 113 MPa · 실온 (온도 숫자 [미확인]) · 진밀도 기준 = 처음 충전 밀도 한 줄 (*"32.5 to 34.5% of theoretical"* · Fig 3 캡션 · 바인더 있음 R.H. 5) 뿐 |
| "알루미나 과립" | **채움** | 나노 알루미나 (Nanotek) + PAA 분산제 1.8 % (+ 바인더 계 5 %) → 초음파 분무 건조 (Synetude SAS) · D50 50 / 89 µm (p.112 · Table 1) |
| "금형 in situ" | **채움** | 흑연 금형 ⌀3.5 mm · 하중 틀째로 단층 촬영기 안 (p.112–113) · 스캔 중 하중 유지 방식 [미확인] |
| "DEM 과립 압밀 검증 표적 후보" | **일부** | 표적으로 쓸 수 있는 것 = 높이 (압력) [판독 · Fig 10 구간 간격] · 2 µm 초과 기공의 높이별 · 압력별 값 [판독] · 결함 밀도 · 파쇄 양식 (정성).  **없는 것** = 힘–변위 · 압밀 곡선 (미게재) · 보정된 밀도 · 과립 한 알 강도 · 과립 크기 분포 (D50 둘 + 한 배치의 CT 분포뿐) · 마찰 계수 · 반복 시료 · 하중을 뺀 뒤.  이 논문 자신은 DEM 을 하지 않았다 |
| "단계 4 · 5 (결과 전 대조 방법)" | **일부** | 방법 (구간 기공 분율 · 결함 등급 · 큰 결함 열 개 · 회색값 방사 프로파일) 은 그대로 가져올 수 있다 — 단계 4 (한 성분 가루) 의 유사물.  **단계 5 (단단한 입자 + 무른 입자 혼합) 에 해당하는 것은 없다** (한 종류 과립만) |
| ★ 장치 | **채움** | §3-2 (p.112–113) |
| ★ 복셀 크기 | **채움** | 2.5 µm (*"size of the reconstructed voxel"*) · 기공 문턱 2 µm · 과립 D50 ÷ 복셀 = 20 · 36 [카드 산술] |
| ★ 압력 단계 | **일부** | 본문 = *"different pressures up to 110 MPa"* · *"the lowest pressure that was tested was 8 MPa"* 뿐 · 단계 목록은 Fig 10 범례 (위 ①) · Fig 13 에는 범례에 없는 단계 (≈73–76 MPa 등) 도 찍혀 있다 [판독] |
| ★ 누른 채 촬영인지 | **일부** | 꺼내지 않고 하중 틀 안에서 (p.112 *"Compared to ex-situ experiments, this method avoided the addition of stresses during the ejection step and sample misplacement"*) — 스캔 30 분 동안의 하중 제어 방식 · 응력 이완은 미기재 |
| ★ 밀도 불균일 정량 (국소 밀도 지도) | **일부** | 밀도 지도 = 정성 (회색값 미보정 · p.113) · 정량은 높이 방향 기공 분율뿐 (Fig 9 · 10) |
| ★ 과립 내 / 과립 사이 기공 | **일부** | 정성 구분 + 가운데 공동 2 % · 3 % (p.119 · [12] 인용) · 분포 · 밀도에서 둘을 가르지 않음 |
| ★ 벽 마찰 | **없음 (정량)** | 정성 서술 세 곳 (p.111 · p.116 · p.123) |
| ★ 결함 크기 | **채움** | Fig 11 · 13 · Table 3 · 임계 크기 50 · 20 µm (p.120) |
| ★ 습도 · 바인더 영향 | **채움** | 다섯 배치 · Tg 40 / −19 °C · Py · 지도 · 결함 (p.112 · p.116–123) |
| ★ 과립이 부서지는 압력 | **일부** | Py 1.5–5 MPa (Table 2 · 곡선 미게재) ↔ 영상은 8 MPa 부터만 — *"at 8 MPa granules have only began to deform or fracture"* (p.117) |
| ★ 과립 흔적이 남는 정도 (R3) | **일부 (그림 · 정성)** | Fig 7 (네 압력 × 네 조건) · 가운데 공동이 110 MPa 까지 · Table 3 — '윤곽이 사라지는 압력' 은 숫자로 적혀 있지 않다 (18 ↔ 60 MPa 사이 [판독 · 육안]) |
| 가리킨 카드의 2 차 인용 — kim2026 L426 서지 *"S. Cottrino, Y. Jorand, E. Maire, J. Adrien, Characterization by X-ray tomography of granulated alumina powder during in situ die compaction, Mater. Charact. 81 (2013) 111–123."* | **일치** | 원문 첫 쪽 · 머리글과 같다 (저자 넷 · 제목 · 권 · 연도 · 쪽).  그 카드는 값을 인용하지 않았다 (이유 칸 *"과립 압밀의 단층 촬영 (DEM 과립 압밀 검증 표적 후보)"* 는 그 카드의 판단) — 대조할 2 차 인용 값 없음 |

⇒ **의도 대조 결과: 일부** — '과립 압밀을 금형 안에서 단층 촬영으로 따라간 방법' 은 채움 (장치 · 복셀 · 절차 · 결함 · 습도 · 바인더); 'DEM 검증 표적' 으로는 **힘–변위 · 압밀 곡선 · 보정 밀도 · 벽 마찰 · 뺀 뒤 상태가 없어 일부** · 단계 5 (혼합) 유사물 없음.

---

## 1. 한 줄 요약
세라믹 건식 가압에서 과립이 '재배열 → 파쇄 · 소성 변형 → 과립 속 치밀화' 로 눌린다는 압밀 곡선 해석은 그때까지 직접 본 적이 없었다 (*"this phenomenon has never been directly observed yet"*, p.111).  저자들은 INSA-Lyon 의 실험실 단층 촬영기 안에 흑연 금형 가압 장치를 넣어 나노 알루미나 분무 건조 과립 다섯 배치 (바인더 유무 × 보관 습도 5 / 90 % + 건조 충전 뒤 습윤 'mixt') 를 8 → 110 MPa 로 누르며 단계마다 찍고, 단면으로 파쇄 양식을 · 회색값 평균 지도로 밀도 불균일을 · 이진화한 기공으로 높이별 기공 분율과 결함 크기를 보았다.  결과: 처음 충전에서 이미 크기 편석과 밀도 구배가 생겨 끝까지 남고, 압밀 곡선에서 읽은 Py (1.5–5 MPa) 를 넘긴 8 MPa 에서도 과립은 막 깨지거나 눌리기 시작했을 뿐이며 (Py 가 파쇄 · 변형의 시점과 정확히 맞지 않는다), 습한 바인더 과립은 Py 뒤에도 자리를 바꾸고, 가장 없애기 어려운 것은 속 빈 과립의 가운데 공동이다.  건조 + 바인더 없는 과립이 가장 균일하고 결함이 적지만, 저자 결론대로 일축 가압에서는 꺼낼 때 금형 마찰로 성형체가 부서질 것이라 실용은 미정이다.

## 2. 메타
| 저자 | 저널/년 | DOI | 소재 (SE/CAM) | 연구유형 |
|---|---|---|---|---|
| S. Cottrino · Y. Jorand\* · E. Maire · J. Adrien (Université de Lyon, INSA-Lyon, MATEIS CNRS UMR5510) | Mater. Charact. 81 (2013) 111–123 · 13 쪽 | 10.1016/j.matchar.2013.04.004 | **전지 재료 아님** — 나노 알루미나 (Nanotek) 분무 건조 과립 · PAA 분산제 · PEO 계 바인더 (+ 가소제 · 윤활제) | 실험 — 실험실 X 선 단층 촬영 (금형 안 가압) + 영상 분석 · DSC (바인더 Tg) · 압밀 곡선 (Py · 곡선 미게재) — **시뮬레이션 없음** |

---

## 3. 핵심 수치 (★ 전부 쪽 · 표지 병기)

### 3-1. 재료 · 다섯 배치 (p.112 · Table 1)
| 항목 | 값 | 표지 · 쪽 |
|---|---|---|
| 분말 | 나노 알루미나 (Nanotek) — 1 차 입자 크기 · 비표면적 숫자 없음 (본문은 *"nanometric"* 뿐) | [인쇄] p.112 · 크기 [미확인] |
| 조성 1 '바인더 없음' | 분말 + PAA 분산제 (Mw 2000) **1.8 %** | [인쇄] p.112 · Table 1 |
| 조성 2 '바인더 있음' | PAA 1.8 % + **바인더 · 가소제 · 윤활제 합 5 %** (가소제 · 윤활제는 바인더보다 훨씬 적어 셋을 통틀어 'binder' 라 부름) · 바인더 = PEO (DSC 문장에 한 번) · 가소제 · 윤활제의 종류 · 양 없음 (선행 논문 [12]) | [인쇄] p.112 · 종류 [미확인] |
| 과립화 | 초음파 분무 건조기 (Synetude SAS) | [인쇄] p.112 |
| 과립 D50 | **50 µm** (바인더 없음) · **89 µm** (바인더 있음) — 측정법 미기재 | [인쇄] Table 1 |
| 가운데 공동 (속 빈 과립) | 과립 부피의 **2 %** (바인더 없음) · **3 %** (바인더 있음) | [인쇄] p.119 ([12] 인용) |
| 보관 | 조절 분위기에서 **일주일** · 상대습도 **5 %** 또는 **90 %** | [인쇄] p.112 |
| 'with binders mixt' | R.H. 5 % 로 일주일 보관한 과립을 금형에 부은 뒤 **금형 안에서 R.H. 90 %** 에 두었다가 가압 (보관 시간 미기재) | [인쇄] p.112 · Table 1 |
| 바인더 유리 전이 (DSC) | **40 °C @ R.H. 5 %** · **−19 °C @ R.H. 90 %** → 실온에서 건조 = 유리 · 습윤 = 고무 [카드 추론 — 가압 온도 미기재] | [인쇄] p.112 |
| 다섯 배치 | 바인더 없음 R.H. 5 · R.H. 90 / 바인더 있음 R.H. 5 · R.H. 90 · mixt | [인쇄] Table 1 |
| 처음 충전 밀도 | 바인더 있음 R.H. 5: 느슨 **32.5 %** → 다짐 **34.5 %** (이론 밀도 대비 · *"ISO standard methods"* — 본문은 ASTM B527) · 다른 배치 값 없음 | [인쇄] Fig 3 캡션 · p.112 |

### 3-2. 장치 · 촬영 · 영상 처리 상수 (p.112–113)
| 항목 | 값 | 표지 |
|---|---|---|
| 금형 | 흑연 (X 선 투과) · 두께 5.5 mm (원문 *"thickness 5.5 mm/interior diameter 3.5 mm and ratio height/diameter of 0.4"* — 벽 두께로 읽힌다) · **안지름 3.5 mm** · 높이/지름 0.4 → 단면적 9.62 mm² · 110 MPa = 1,058 N · 8 MPa = 77 N [카드 산술] | [인쇄] p.112 |
| 펀치 | 원통 양쪽에 하나씩 (재질 미기재) | [인쇄] · 재질 [미확인] |
| 하중 틀 | 금형 + 펀치를 에폭시/탄소 복합재 관 안에 · 위쪽에 힘 센서 · **아래 그립이 올라가며** 가압 · 장치 상세 = [13] (Buffiere 외 2010) | [인쇄] p.112–113 |
| 압력 | 최대 110 MPa · 가장 낮은 촬영 압력 8 MPa · 단계 목록은 Fig 10 범례 (§0 ①) | [인쇄] |
| 촬영 | 복셀 **2.5 µm** · 80 keV (원문 표기 — 관전압으로 읽힌다) · 160 µA · 단계당 투영 **900 장** · 약 **30 분** → 투영당 2 s [카드 산술] · 7–9 단계면 하중 아래 3.5–4.5 시간 [카드 산술] | [인쇄] p.113 |
| 재구성 | 촬영기의 상용 소프트웨어 | [인쇄] |
| 기공 분할 | 3D 중간값 필터 → 이진화 (문턱 정하는 법 미기재) → **크기 1 의 열림 연산** (침식–팽창) → 기공마다 등가 구 지름 · ImageJ | [인쇄] p.113 · Fig 1 |
| 밀도 지도 | 시료 가운데의 축 단면 **300 장 (= 750 µm ≈ 과립 10 개)** 평균 · *"no calibration of the grey-level scale was made"* → *"a density comparison sample-by-sample or pressure-by-pressure is not possible"* | [인쇄] p.113 |
| 빔 경화 | 흑연 금형이 저에너지 성분을 걸러 대부분 없음 · **R.H. 90 % 시료에서만 뚜렷** (Fig 2 · 110 MPa) | [인쇄] p.113 |
| 과립 크기 (가압 전) | 이진 영상에 구조 요소를 키워 가며 열림 연산을 되풀이하는 'granulometry' ([7]) — 서로 닿은 물체에도 쓸 수 있다 | [인쇄] p.113 |
| 높이 구간 | 시료를 여섯 구간으로 (본문: 구간 높이 200 복셀 = 500 µm) → 구간마다 2 µm 초과 기공 분율 | [인쇄] p.119 |
| 해상도 비 | 과립 D50 ÷ 복셀 = **20** (50 µm) · **35.6** (89 µm) · 복셀 하나의 등가 구 지름 3.10 µm · 3×3×3 복셀 9.3 µm [카드 산술: (6·n·2.5³/π)^(1/3)] — '2 µm 초과' 는 사실상 '검출된 기공 전부' | [카드 산술] |
| 시료 속 과립 수 | ≈4 만 (89 µm) – 23 만 (50 µm) 개 [카드 산술: 금형 단면 × 처음 높이 2.5 mm × (1 − 보이는 기공) ÷ D50 구 부피] | [카드 산술] |

### 3-3. ★ 과립 항복 압력 Py ↔ 영상으로 본 파쇄 · 변형 (p.116–117 · p.119 · Table 2 · Fig 6 · 7)
| 배치 | Py (MPa) [인쇄 Table 2] | 영상으로 매긴 강도 순위 (1 = 가장 강함) | 8 MPa 에서 본 것 | 그 뒤 |
|---|---|---|---|---|
| 바인더 있음 R.H. 5 | **5** | 1 | 가운데 반지름 단면에서 변형 · 파쇄 없음 (Fig 6) · 축 단면에서는 위쪽 과립만 변형 · 변형된 과립 수가 습한 쪽보다 적다 | **16 MPa 에 전체 변형** |
| 바인더 있음 R.H. 90 | **1.8** | 2 | 위쪽 과립 변형 (소성 — 바인더 Tg 가 −19 °C 로 내려가 실온에서 무른 상태) | **7–19 MPa 사이 같은 과립을 따라갈 수 없다** (Py 뒤의 재배치) |
| 바인더 없음 R.H. 5 | **2.1** | 3 | 과립이 깨지기 시작 (Fig 6 흰 화살표) · 높이 전체에서 파쇄 | 17–19 MPa 파쇄 증가 · *"difficult to observe due to insufficient resolution"* |
| 바인더 없음 R.H. 90 | **1.5** | 4 | 건조한 쪽보다 파쇄가 더 많다 (*"water … acts as a lubricant"* — 저자 추정) | 같음 |
- Py 의 정의 (p.111–112): 밀도–log(압력) 압밀 곡선의 세 직선 구간 가운데 첫 구간 (과립 재배열) 과 둘째 구간 (과립 파쇄 · 소성 변형) 이 만나는 압력 = *"a quantitative measurement of the granule strength, called the yield pressure (Py)"* · 셋째 구간 (아주 높은 압력 · 과립 속 1 차 입자 재배열로 과립 내부 치밀화) 은 [2] 인용.  **이 논문은 Py 를 잰 압밀 곡선 · 시료 크기 · 장치를 싣지 않았다** (*"the standard procedure on compaction curves"*, p.117).
- 저자의 핵심 문장 (p.117): *"Py is normally defined as the transition point between the step of granule rearrangements and the step of deformation/fracturing of granules. However, based on our tomographic observation, we show that at 8 MPa granules have only began to deform or fracture. This means that in reality, Py might not exactly correspond to the granule fracture/deformation."* · 결론 (p.123): *"rearrangement and/or destruction of first granules is only beginning at this pressure, on the contrary to the general agreement that Py corresponds to the end of this microscopic process"* — 다만 Py 자체 (1.5–5 MPa) 에서는 찍지 않았다 (8 MPa = Py 의 1.6–5.3 배 [카드 산술]) → 저자도 *"a similar study should be performed at lower pressures"*.
- 순위 ↔ Py: 영상 순위는 Py 순서와 같되 '바인더 있음 R.H. 90 (1.8)' 과 '바인더 없음 R.H. 5 (2.1)' 만 뒤바뀐다 — 저자: 둘 다 2 MPa 근처 (p.117).
- 파쇄 양식 (p.116 · Fig 6 캡션): 바인더 없는 과립 · Tg 높은 (건조) 바인더 과립 = 취성 · Tg 낮은 (습한) 바인더 과립 = 소성 — *"the fracture behaviour of the granules is related to the nature of the interparticle bounding inside each granule"* · 더 높은 압력의 반지름 단면은 *"not shown here"*.
- 재배치 (p.119): *"in case of wet granules with binders, a phenomenon of reorganisation of granules appears at pressures superior to Py. In fact, between 7 and 19 MPa, it is impossible to follow the evolution of the same granules. This is in opposition with the idea that reorganisation of granules occurs only in stage I"*.
- 크기 효과 (p.117 · p.119): 끝 상태 (110 MPa) 에서 가장 큰 결함 = 가장 큰 과립의 가운데 공동 · *"smallest granules see the highest stresses and are thus easier to destroy [10]"*.

### 3-4. ★ 2 µm 보다 큰 기공 — 높이 여섯 구간 × 압력 (Fig 10 [판독] · 평균 · 위 / 아래 구간 · 높이)
ε = 원문 축 이름 *"Porosity ratio (vol. %) φeq > 2 µm"* · 평균 = 여섯 구간 산술 평균 [카드 산술] · H = 구간 중심 간격 × 6 [카드 산술 — 맨 아래 중심이 간격의 0.47–0.53 배 자리에 있어 '여섯 등분' 과 맞는다] · (1 − ε)·H = 기공 아닌 상 (과립 바탕 = 고체 + 해상도 아래 기공) 의 기둥 높이 [카드 산술].

| 배치 | 압력 (MPa) | ε 평균 (%) | 맨 위 / 맨 아래 구간 (%) | H (mm) | (1 − ε)·H (mm) |
|---|---|---|---|---|---|
| 바인더 없음 R.H. 5 | 7 | **30.2** | 29.9 / 30.4 | 2.17 | 1.52 |
| 〃 | 13 | 12.8 | **6.7 / 18.1** | 2.04 | 1.78 |
| 〃 | 19 | 6.4 | 5.0 / 8.0 | 1.95 | 1.83 |
| 〃 | 27 | 2.75 | 2.3 / 3.2 | 1.86 | 1.81 |
| 〃 | 41 | 2.10 | 1.7 / 2.5 | 1.78 | 1.75 |
| 〃 | 61 | 1.65 | 1.25 / 1.95 | 1.72 | 1.69 |
| 〃 | 88 | 1.08 (육안) | 0.9 / 1.3 | 1.63 | 1.61 |
| 〃 | 110 | **0.67** | 0.55 / 0.76 | 1.63 | 1.62 |
| 바인더 없음 R.H. 90 | 처음 | **38.6** | 39.1 / 39.5 | 2.53 | 1.56 |
| 〃 | 7 | 18.5 | 17.3 / 21.4 | 2.04 | 1.66 |
| 〃 | 17 | 11.0 | 11.8 / 12.5 | 1.86 | 1.66 |
| 〃 | 21 | 9.7 | 9.1 / 11.1 | 1.81 | 1.64 |
| 〃 | 27 | 5.2 | 4.2 / 6.5 | 1.70 | 1.61 |
| 〃 | 42 | 3.3 | 2.6 / 4.1 | 1.63 | 1.58 |
| 〃 | 58 | 2.7 | 2.2 / 3.2 | 1.58 | 1.54 |
| 〃 | 86 | 1.9 | 1.5 / 2.2 | 1.56 | 1.53 |
| 〃 | 113 | **0.56** | 0.33 / 0.75 | 1.53 | 1.52 |
| 바인더 있음 R.H. 5 | 8 | **28.7** | 27.3 / 31.0 | 2.33 | 1.66 |
| 〃 | 16 | 20.3 | 19.6 / 21.5 | 1.84 ⚠ | 1.46 ⚠ |
| 〃 | 28 | 6.3 | 5.8 / 6.7 | 1.84 | 1.73 |
| 〃 | 41 | 4.2 | 4.25 / 4.15 | 1.74 | 1.66 |
| 〃 | 62 | 3.2 | 3.0 / 2.9 | 1.63 | 1.57 |
| 〃 | 82 | 2.0 | 2.2 / 1.7 | 1.60 | 1.57 |
| 〃 | 110 | **1.19** | 1.17 / 1.03 | 1.53 | 1.52 |
| 바인더 있음 R.H. 90 | 처음 | **41.3** | 40.3 / 42.9 | 2.58 | 1.51 |
| 〃 | 8 | 37.6 | **33.2 / 40.9** | 2.27 | 1.41 |
| 〃 | 19 | 15.1 | 11.2 / 17.0 | 1.92 | 1.63 |
| 〃 | 27 | 6.4 | 6.1 / 6.9 | 1.83 | 1.71 |
| 〃 | 41 | 4.5 | 4.1 / 4.5 | 1.74 | 1.66 |
| 〃 | 63 | 2.6 | 2.9 / 2.3 | 1.66 | 1.62 |
| 〃 | 84 | 1.86 | 1.97 / 1.59 | 1.59 | 1.56 |
| 〃 | 112 | **1.45** | 1.63 / 1.18 | 1.56 | 1.54 |
- 판독: 원 래스터 (200 dpi) · 네 그래프마다 눈금으로 보정 (가로 10.6–10.7 px/% · 세로 128 px/mm) · 빈 표지 = 속 흰 구멍의 무게중심 · 찬 표지 = 침식 뒤 남은 덩어리의 무게중심 · 계열 배정 = 범례의 압력 순서와 표지 모양 (구멍 넓이) · 계열마다 여섯 점 — 재현 `digitized.csv`.  '바인더 없음 R.H. 5 · 88 MPa' 의 찬 세모 넷은 빈 네모에 가려 확대 격자에서 눈으로 읽었다 (±0.3 %p).
- ⚠ '바인더 있음 R.H. 5 · 16 MPa' 계열의 구간 높이가 28 MPa 계열과 2 µm 안에서 같다 (H 1.836 ↔ 1.841 mm) [판독] — 8 MPa (2.33) 와 41 MPa (1.74) 사이에서 두 압력이 같은 높이일 수는 없으므로 그 계열의 높이 좌표는 믿지 않는다 (원 그림의 표시 오류로 보인다 [카드 추론]).
- 저자 서술과의 대조 (p.119–120): *"At low pressure, porosity is more important in the inferior part of the sample. When the pressure increases, the homogeneity of the samples improves"* — 판독과 같다 (위 − 아래 = −11.4 %p @ 13 MPa → −0.2 %p @ 110 MPa, 바인더 없음 R.H. 5).  바인더 있는 두 배치는 41–63 MPa 부터 **위쪽이 0.1–0.6 %p 더 다공** 으로 뒤집힌다 [판독] — 원문은 *"The tendency is inverted, i.e. porosity is smaller in the superior part"* 라 적어 '뒤집힘' 과 뒷말이 서로 맞지 않는다 (§3-10).  R.H. 90 두 배치: *"compaction begins by a reduction of the homogenisation at low pressure (≤8 MPa) and then changes to a re-homogenisation at high pressure"* — 판독: 처음 −0.4 · −2.6 %p → 7–8 MPa −4.1 · −7.8 %p.
- 건조 (R.H. 5) 두 배치의 처음 상태는 *"experimental difficulties precluded the reconstruction"* (p.120).

### 3-5. ★ 높이 · 기둥 대조 — 보이는 기공이 줄어든 만큼 부피가 준 것이 아니다 [카드 산술]
- **높이 비** (첫 가압 단계 → 110–113 MPa): 바인더 없음 R.H. 5 **0.748** · R.H. 90 0.751 · 바인더 있음 R.H. 5 **0.659** · R.H. 90 0.688.  처음 상태 → 112–113 MPa (R.H. 90 두 배치): 둘 다 **0.605** (−39.5 %).  Fig 4 의 밀도 지도 높이 (h8 → h110) 로는 0.739 · 0.700 · 0.651 · 0.686 · mixt 0.710 [판독] — 넷 중 셋이 ±0.01 안에서 같다.  ⚠ Fig 4 지도의 절대 높이 (지도 폭 = 3.5 mm 로 환산) 는 Fig 10 높이보다 6–14 % 크다 (예: 바인더 있음 R.H. 5 · 8 MPa 2.66 ↔ 2.33 mm) — 어느 쪽 축척이 맞는지 원문으로는 못 가른다.
- **(1 − ε)·H 는 보존되지 않는다**: 네 배치 모두 7–28 MPa 사이에서 가장 크고 (첫 상태보다 +4 … +20 % — 바인더 없음 R.H. 5 는 19 MPa · R.H. 90 은 7 MPa · 바인더 있음은 27–28 MPa) 그 뒤 110 MPa 까지 8–12 % 준다 (표 끝 열).  읽는 법 [카드 추론]: (가) 처음 → ≈20–28 MPa — 과립이 깨지거나 눌리면서 과립 사이 기공의 일부가 **없어진 것이 아니라 2 µm 아래로 잘게 나뉘어** 영상의 '바탕' 에 편입된다 (예: 바인더 없음 R.H. 5 · 7 → 19 MPa: 높이 −10.3 % 인데 보이는 기공은 30.2 → 6.4 % — 기공이 그냥 없어졌다면 높이가 −25 % 여야 한다) (나) ≈28 → 110 MPa — 보이는 기공은 3–6 % 뿐인데 높이는 10–17 % 더 준다 (1.86 → 1.63 · 1.70 → 1.53 · 1.84 → 1.53 · 1.83 → 1.56 mm) → 이 구간 높이 감소의 53–83 % 가 **영상에 안 보이는 기공** 몫이다 (바탕 기둥 (1 − ε)·H 의 감소 ÷ 높이 감소 = 83 · 53 · 68 · 65 %).  (다) 처음 상태가 있는 두 배치는 (1 − ε)·H 가 처음 1.56 · 1.51 → 끝 1.52 · 1.54 mm (−2 % · +2 %) 로 되돌아온다 → **110 MPa 까지의 순 압밀 (−39.5 %) 은 보이는 기공의 소멸과 같은 크기** 이고, 과립 바탕의 순 치밀화는 0 ± 2 % — 문헌의 '셋째 구간 (과립 내부 치밀화)' 에는 아직 닿지 않았다.
- ⚠ 이 대조의 잡음: 단계마다 따로 이진화했고 (문턱 규칙 미기재 · 회색값 미보정) 이웃 단계 사이 (1 − ε)·H 가 ±5 % 쯤 튄다 (예: 바인더 있음 R.H. 90 처음 1.51 → 8 MPa 1.41 → 19 MPa 1.63) → 방향과 크기 자릿수만 읽는다.
- **상대밀도 어림** [카드 산술 · 가정: 바인더 있음 R.H. 5 의 다짐 밀도 34.5 % 를 R.H. 90 배치의 금형 안 처음 상태에 그대로 적용 — 원문에 없는 가정]: 과립 바탕의 상대밀도 = 0.345 ÷ (1 − 0.413) ≈ **0.59** (과립 속 해상도 아래 기공 ≈41 %) · 112 MPa 에서 전체 상대밀도 ≈ 0.345 × 2.578 ÷ 1.560 = **0.57** (느슨 충전 32.5 % 를 쓰면 0.54) → 전체 기공 ≈43–46 % 가운데 영상이 보는 것은 1.45 % (= 기공 부피의 ≈3 %).  처음 상태: 전체 기공 65.5 % (인쇄 34.5 % 에서) 가운데 영상이 보는 것 41.3 % (≈63 %).
- **압밀 곡선 꼴** [카드 산술 · R.H. 90 두 배치 · D/D₀ = H₀/H]: 바인더 없음 1.24 (7) · 1.36 (17) · 1.40 (21) · 1.49 (27) · 1.55 (42) · 1.60 (58) · 1.62 (86) · 1.65 (113 MPa) / 바인더 있음 1.14 (8) · 1.34 (19) · 1.41 (27) · 1.49 (41) · 1.55 (63) · 1.63 (84) · 1.65 (112 MPa) — log 압력에 대한 기울기가 ≈27 MPa 에서 0.42 → 0.27 · 0.51 → 0.39 /decade 로 준다 = 보이는 기공이 5–6 % 로 바닥나는 자리.  Py (1.5–1.8 MPa) 근처의 꺾임은 이 자료 범위 (≥ 7 MPa) 밖이다.

### 3-6. 처음 상태 — 충전 · 다짐 · 편석 (p.114 · p.119 · Fig 3 · 8 · 9)
- 금형이 작아 ASTM B527 대로 못 하고 **손으로** 다졌다 (분말 높이가 눈으로 보아 안정될 때까지) (p.114).
- Fig 3 (바인더 있음 R.H. 5 · 축 단면 · 눈금 1 mm): 느슨한 상태 → 다진 상태에서 가장 큰 과립 사이 기공이 메워짐 · 충전 밀도 32.5 → 34.5 % (캡션).  과립은 대부분 고리꼴 (속 빈 과립) 로 보인다 [판독 · 육안].
- 편석 (p.114): 위층에 작은 과립이 많고 다지면 더 심해짐 — 저자 해석: 붓기 = 궤적 편석 · 다짐 = 진동이 너무 세서 유동화 → elutriation (보통 기대되는 'Brazil nut' 쪽 반전은 안 보임) — 기전을 가른 측정은 없다 [카드 비판].
- Fig 8 (바인더 없음 R.H. 90 · 위 · 아래 500 µm 구간의 과립 지름 분포 · 개수 %) [판독 · 육안 · 구간 폭 5 µm]: 최빈값 느슨–아래 72.5 µm (8.0 %) · 느슨–위 92.5 µm (5.7 %) → 다짐–아래 87.5 µm (5.4 %) · 다짐–위 72.5 µm (8.0 %) — 본문 *"at the bottom, the distribution size moves to bigger values after vibration while at the top, the distribution size is shifted towards the smaller values"* 와 같다.  ⚠ 이 배치의 Table 1 D50 은 50 µm 인데 영상 분포의 최빈값은 72–92 µm (정의 · 측정법이 다르다 — D50 측정법 미기재).
- Fig 9 (처음 상태 · 높이별 2 µm 초과 기공) [판독]: 바인더 없음 R.H. 5 평균 **31.2 %** (30.4–33.0 · 층 높이 2.04 mm) · R.H. 90 **32.4 %** (31.8–34.0 · 1.94 mm) · 바인더 있음 R.H. 90 **44.6 %** (43.3–46.5 · 2.20 mm) · R.H. 5 **41.2 %** (맨 아래 60.8 → 위 31.6–34.2 · 층 높이 3.84 mm).  저자: 건조 + 바인더 없음이 가장 조밀 · *"plasticization induced by humidity and binders, is detrimental to a good density packing … a more sticky behaviour of the granules"* (p.119).
- ⚠ **Fig 9 ↔ Fig 10 의 '처음 상태' 가 다르다** [판독]: 바인더 없음 R.H. 90 = 32.4 % · 1.94 mm (Fig 9) ↔ 38.6 % · 2.53 mm (Fig 10) / 바인더 있음 R.H. 90 = 44.6 % · 2.20 mm ↔ 41.3 % · 2.58 mm — (1 − ε)·H 도 1.31 ↔ 1.56 · 1.22 ↔ 1.51 mm 로 달라 같은 충전이 아니다 (다른 시료 · 다른 다짐 상태로 보이나 원문 설명 없음).  본문의 '구간 높이 200 복셀 = 500 µm' 도 그림과 맞지 않는다 (구간 간격 Fig 9 0.32–0.64 mm · Fig 10 처음 0.42–0.43 mm = 높이 ÷ 6).
- 과립 충전율 [카드 산술]: 1 − ε(처음) = 0.59–0.61 (Fig 10 · R.H. 90) · 0.68–0.69 (Fig 9 · 바인더 없음) — `onoda1990_…` 카드의 단분산 구 띠 (느슨 0.555 – 조밀 0.635) 와 나란히 놓으면 Fig 10 값은 띠 안 · Fig 9 값은 띠 위 (다분산 · 해상도 아래 잔 과립 [카드 추론]).

### 3-7. 밀도 지도 · 빔 경화 (p.113 · p.116 · Fig 2 · 4 · 5)
- Fig 4 (8 MPa 왼쪽 · 110 MPa 오른쪽 · 다섯 배치): 가장 균일 = '바인더 없음 R.H. 5' (두 압력 모두) · 바인더 있는 과립은 낮은 압력부터 구배가 생겨 끝까지 남음 (p.116).  지도의 밝기가 밀도의 어느 방향인지 · 눈금은 그림에도 본문에도 없다 — 본문이 '치밀' 이라 부른 영역 (1) 이 'mixt' 지도에서 **어둡게** 그려져 있으므로 어두움 = 치밀로 읽힌다 [카드 추론] (재구성 단면에서는 고체가 밝다 → 지도는 밝기를 뒤집었거나 이진화한 기공 영상을 평균한 것일 수 있다 — 원문은 *"averaging 300 axial sections"* 뿐).
- 영역 (Fig 4 맨 아래 'mixt' 지도 · Fig 5 도식): 8 MPa — **(1) 전진 펀치 쪽 (시료 위) 모서리의 치밀 영역** · 높은 압력 — **(3) 아래 펀치 가운데의 중간 밀도 영역** · 그 사이 **(2) 아래 모서리를 잇는 아치꼴 저밀도 영역** (*"arching effects between particles forming a connected network supported by the die wall preventing the porosity destruction in this region"*) · 습하면 영역 사이 구배가 더 심함 · 'mixt' ≈ R.H. 90 (p.116).  Fig 5 도식은 두 상태에 *"Beginning of step II (Py)"* · *"End of step II"* 라는 이름을 붙였다 [인쇄 · 그림 안 글자] — 8 MPa 지도를 단계 II 의 시작, 110 MPa 지도를 단계 II 의 끝으로 본다는 뜻이고 셋째 구간 (과립 내부 치밀화) 은 이 연구 범위 밖이다 (§3-5 의 기둥 대조와 같은 방향).
- Reed 교재 [14] 의 도식과 영역 수 · 모양이 다른 이유 = 높이/지름 (이 연구 0.4 ↔ Reed 1) (Fig 5 · p.116).  문헌 대조 (p.116): 0–3 MPa (Py 이하) 에서 전진 펀치 쪽에 치밀화 전선이 생기고 고정 펀치 쪽은 덜 치밀 ([1, 11]) · 바인더 Tg 가 낮을수록 그 전선이 더 불균일하고 가장자리 쪽이 더 치밀 — 저자: *"A similar behaviour is observed in our density maps"* · 40–200 MPa 에서 벽 · 펀치 근처가 치밀 · 가운데가 덜 치밀 ([5]).
- 바인더 없는 과립: 건조 = 낮은 압력 · 높은 압력 모두 구배 없음 · 습윤 = 심한 불균일 (저자: 과립 사이 응력 전달이 줄어서) · **치밀한 곳이 금형 벽 쪽** (p.116).
- **빔 경화 (Fig 2 · 110 MPa · 반지름 방향 회색값 프로파일)** [판독 · 육안 ±5]: 건조 두 배치 ≈208 (축) – 215 (가장자리) 로 평탄 · 바인더 있음 R.H. 90 ≈162 (축) → ≈200 (가장자리) · 바인더 없음 R.H. 90 ≈132 → ≈165 — 가장자리가 축보다 ≈1.25 배 밝다 [카드 산술].
- ⚠ [카드 비판] 저자는 R.H. 90 시료에서만 빔 경화가 뚜렷하다고 적고도 (p.113) 같은 R.H. 90 시료의 지도에서 *"Denser regions are localised near the die wall"* · *"higher heterogeneities are always observed when the granules are conditioned in a high relative humidity"* (Fig 4 캡션) 를 읽는다 — 가장자리의 감쇠가 크게 재구성되는 인공물 (cupping · Fig 2 에서 가장자리 회색값이 축의 ≈1.25 배) 과 벽 쪽 치밀화가 **분리되지 않았다** (보정 언급 없음) — Fig 4 의 R.H. 90 두 배치 지도는 좌우 가장자리가 띠 모양으로 어둡고 (= '치밀' 쪽 [카드 추론]) 건조한 두 배치의 지도에는 그런 띠가 없다 [판독 · 육안].  높이 방향 기공 분율 (Fig 10) 은 이진화한 기공을 세므로 이 인공물의 영향을 덜 받는다 [카드 추론].

### 3-8. 기공 크기 분포 (p.120 · Fig 11 · 12)
| 배치 | 8 MPa (점선) 최빈 지름 · 높이 | 110 MPa (실선) 최빈 지름 · 높이 | 110 MPa 곡선 값 @ 20 / 30 / 40 µm |
|---|---|---|---|
| 바인더 없음 R.H. 5 | 2.2 µm · 55.5 % | 10.1 µm · 31.7 % | 11.6 / 5.2 / 2.1 % |
| 바인더 없음 R.H. 90 | 8.1 µm · 49.6 % | 11.8 µm · 40.4 % | 9.1 / 2.2 / 1.0 % |
| 바인더 있음 R.H. 5 | 7.4 µm · 52.5 % | 13.4 µm · 24.3 % | 18.9 / 8.5 / 2.6 % |
| 바인더 있음 R.H. 90 | 7.8 µm · 48.6 % | 13.4 µm · 22.8 % | 17.8 / 9.1 / 3.0 % |
| 바인더 있음 mixt | 8.3 µm · 40.1 % | 8.3 µm · 49.6 % | 5.0 / 1.6 / 0.7 % |
- 전부 [판독] (개수 기준 상대 빈도 · 구간 폭 미기재 · 선 종류 표기는 첫 패널에만 있어 다섯 패널에 같다고 가정).  저자: 110 MPa 에서 바인더 없는 과립과 'mixt' 의 분포가 더 좁다 · 좁은 분포가 소결 뒤 기계 특성에 유리 (p.120).
- **개수 분포의 함정 (저자 설명 · p.120)**: 8 MPa 의 분포가 좁은 것은 과립 사이 기공이 통째로 이어진 **큰 기공 하나** 로 세어져 개수 비율로는 거의 0 이라 그래프 범위 밖에 있기 때문 — 압력이 오르면 그 큰 기공이 이어지지 않은 섬들로 쪼개져 작은 눈금 안에 새로 나타나고, 더 높은 압력에서 닫힌다 (Fig 12 도식 · 빈도 숫자 80 / 20 → 75 / 19 / 6 % 는 설명용).
- 바인더 없음 R.H. 5 의 8 MPa 최빈값 2.2 µm 는 복셀 하나의 등가 지름 (3.1 µm) 보다 작다 — 곡선을 매끈하게 그린 탓으로 보인다 [카드 추론].

### 3-9. 결함 밀도 · 큰 결함 열 개 · 임계 결함 크기 (p.120–122 · Fig 13 · Table 3)
- 임계 크기 (p.120): 알루미나 인성 ≈4 MPa√m → 파괴 응력 320 MPa 초과에 임계 결함 **50 µm 미만** · 500 MPa 에 **20 µm 미만** — 식은 인쇄되지 않았다 · a = (K_IC/σ)²/π 로 49.7 · 20.4 µm [카드 산술] 이라 형상 인자 1 의 관통 균열 식을 쓴 것으로 보인다.  이 크기의 결함은 소결에서 안 닫힌다는 전제 (소결 실험은 없다).

| 배치 | 50 µm 초과: 봉우리 (압력) | 끝 (≈110 MPa) | 20–50 µm: 봉우리 (압력) | 끝 | 큰 결함 열 개 평균 지름 @110 MPa [인쇄 Table 3] |
|---|---|---|---|---|---|
| 바인더 없음 R.H. 5 | 108 (19 MPa) | 5 (88 MPa 에 2) | 1,805 (19) | 386 (88 MPa 에 133) | **57 µm** |
| 바인더 없음 R.H. 90 | 154 (27) | 2 | 1,454 (27) | 244 | **54 µm** |
| 바인더 있음 R.H. 5 | 328 (16) | 14 | 3,376 (16) | 703 | **62 µm** |
| 바인더 있음 R.H. 90 | 174 (19) | 22 | 1,790 (27) | 826 | **69 µm** |
| 바인더 있음 mixt | 217 (19) | 30 | 2,461 (19) | 849 | **86 µm** |
- 밀도 단위 mm⁻³ · 전부 [판독] (Fig 13 · 검은 · 빈 · 회색 원의 무게중심 · 가려진 점 다섯은 확대해서 눈으로).  P ≈ 0 의 값: 50 µm 초과 49–75 · 20–50 µm 230–515 mm⁻³.
- 저자 서술 (p.120–121): [50 µm 초과] 60 MPa 아래에서는 바인더 없는 쪽이 결함이 적다 · 가장 많은 것은 '바인더 있음 R.H. 5' · 가장 적은 것은 '바인더 없음 R.H. 5' · 110 MPa 에서는 서로 비슷하되 바인더 없는 쪽이 조금 적다 / [20–50 µm] 100 MPa 아래에서는 배치들이 비슷하고 '바인더 있음 R.H. 5' 만 많다 · 더 높은 압력에서는 바인더 없는 쪽이 적다 / 종합: '바인더 있음 R.H. 5' 가 압밀 내내 결함이 가장 많다 — *"This behaviour is coherent with the mechanical properties of these granules (high Py, less brittle and deformable than the others)"* — 판독과 맞는다.  *"In all cases, the number of defects increases until 20 MPa"* = 이어진 큰 기공이 쪼개지며 개수가 늘기 때문 (판독 봉우리 16–27 MPa).
- 교차 확인 [카드 산술 · 대표 지름 30 · 55 µm 가정]: 110 MPa 결함 밀도 × 구 부피 = 바인더 있음 1.1–1.5 % · 바인더 없음 0.4–0.6 % ↔ Fig 10 평균 1.19 · 1.45 % · 0.56 · 0.67 % — 두 그림이 서로 맞는다.
- 해상도 한계 (p.121–122): *"the porosity observable by X-ray tomography, i.e. with a size larger than 2 μm. In a green body, interconnected porosity does indeed exist at a smaller scale between small particles. At high pressure in particular, it is still present but its size is of tens of nanometer so it is not detected in our measurement."*
- Table 3 해석: 큰 결함 하나가 강도를 정한다 · 바인더 없는 쪽이 가장 작고 'mixt' 가 가장 크다 (p.122) — 값은 과립 D50 (50 · 89 µm) 과 같은 크기 = 과립 하나 (또는 그 가운데 공동) 가 결함 [카드 추론].  금형 속 시료 부피 ≈15 mm³ [카드 산술] 에 50 µm 초과 결함이 30–450 개 남는다 [카드 산술].

### 3-10. 인쇄값 · 표기끼리 어긋남 (원문 비판 목록 — §11 에 다시)
① Fig 7 캡션 *"(a) With binders. (b) Without binder."* ↔ 본문 *"Fig. 7a and b, without and with binder respectively"* (p.116) — 그림 내용 (a 쪽 8 MPa 에 파쇄 표시가 높이 전체 · b 쪽은 속 빈 밝은 과립 = Fig 6 의 '바인더 있음' 모습 · 건조한 a 쪽에 남은 공동이 가장 적음) 은 **본문 쪽 (a = 바인더 없음)** 과 맞는다 [카드 판단] ② Fig 13 캡션 *"(a, b) superior to 50 μm (c, d) … 20–50 μm"* ↔ 패널 축 (a · c = 50 µm 초과 · b · d = 20–50 µm · a · b = 바인더 없음 · c · d = 있음) ③ Fig 5 *"Reed's study [13]"* ↔ 본문 *"J. Reed [14]"* (목록: [13] = Buffiere · [14] = Reed) ④ Table 2 캡션 *"in ascending order"* ↔ 본문 *"in descending order"* (순위 1 = Py 5 MPa) ⑤ 충전 밀도 시험 *"ASTM B527"* (본문) ↔ *"ISO standard methods"* (Fig 3 캡션) ⑥ 관전압 단위 'keV' ⑦ 구간 높이 '200 복셀 = 500 µm' ↔ 그림의 구간 간격 (높이 ÷ 6) ⑧ Fig 9 ↔ Fig 10 처음 상태 (§3-6) ⑨ 건조 두 배치는 처음 상태를 재구성 못 했다면서 (p.120) Fig 13 에는 R.H. 5 계열의 P ≈ 0 점이 있다 [판독] ⑩ Fig 13c 의 점들이 Fig 13d · Fig 10 범례보다 2–3 MPa 낮은 자리에 찍힘 (61 · 82.5 · 109 ↔ 63 · 85 · 112 MPa) [판독] ⑪ Fig 13 에 Fig 10 범례에 없는 단계 (바인더 없음 ≈74 · 76 MPa · 바인더 있음 R.H. 5 ≈70–72 MPa · mixt 는 11 단계) ⑫ Fig 13a 의 P ≈ 0 에 선으로 이어지지 않은 검은 점 하나 (49 mm⁻³) ⑬ Fig 10b R.H. 5 의 16 · 28 MPa 계열 높이가 같음 (§3-4) ⑭ p.120 *"The tendency is inverted, i.e. porosity is smaller in the superior part"* (앞 문장과 같은 방향 — 판독은 위쪽이 더 다공) ⑮ D50 50 µm ↔ Fig 8 최빈값 72–92 µm ⑯ 가압 방향: *"raising motion of the lower grip"* (p.113) ↔ 도식 · 본문의 전진 펀치 = 위 ⑰ Table 1 은 다섯 배치인데 Table 2 · Fig 9 · 10 은 넷 ('mixt' 없음) ⑱ 서론 *"never been directly observed"* · 결론 *"the first time"* ↔ 자기 인용 [11] (분무 건조 과립 압밀의 밀도 구배 X 선 CT · 1998) · [3] (공초점 현미경) — 새로운 것은 '금형 안에서 꺼내지 않고' 이다 ⑲ Fig 4 지도 높이 ↔ Fig 10 높이 6–14 % 차 (§3-5).

---

## 4. ★ 방법 — 장치 · 측정 사슬 · 해석

### 4-1. 장치
실험실 단층 촬영기 (INSA-Lyon MATEIS · [13] 에 소개) 안의 인장 · 압축 틀: 흑연 금형 (⌀3.5 mm) + 위 · 아래 펀치를 에폭시/탄소 복합재 관에 넣어 관이 하중을 받고, 관과 금형이 X 선을 통과시킨다.  위쪽 힘 센서로 하중을 재고 아래 그립을 올려 누른다.  두께 5.5 mm 의 흑연 금형이 저에너지 X 선을 걸러 빔 경화를 줄인다 (습한 시료 제외).  금형 안지름이 3.5 mm 라 복셀 2.5 µm 로 시료 전체 (지름 1,400 복셀) 를 한 번에 본다 [카드 산술].

### 4-2. 측정 사슬 (재구성)
분무 건조 과립 → 일주일 보관 (R.H. 5 / 90 %) → 금형에 붓기 → 손 다짐 → (R.H. 90 두 배치만 처음 상태 촬영) → 7–8 MPa → [촬영 ≈30 분] → 다음 압력 → … → 110–113 MPa → [촬영].  꺼내기 · 소결 · 강도 시험 없음.  따로: 표준 압밀 곡선으로 Py (장치 · 시료 미기재) · DSC 로 바인더 Tg · 표준 시험으로 충전 밀도.
- **한 시료를 계속 누르며 찍는다** — 단계 사이 시료 위치가 유지되므로 같은 과립 · 같은 공동을 따라갈 수 있다 (Fig 7b 의 검은 점선 원 · 화살표) · 꺼내며 생기는 응력이 없다 (p.112).
- 하중은 올라가기만 한다 (감압 단계 없음).

### 4-3. 영상 해석
| 항목 | 내용 | 표지 |
|---|---|---|
| 정성 단면 | 반지름 단면 (시료 가운데 높이 · Fig 6) · 축 단면 (금형 축을 지나는 면 · Fig 3 · 7) | [인쇄] p.116 |
| 밀도 지도 | 축 단면 300 장 평균 회색값 (750 µm 두께) — 한 시료 · 한 압력 안의 균일성만 | [인쇄] p.113 |
| 기공 분할 | 3D 중간값 → 이진화 → 열림 (크기 1) → 표지 붙이기 → 등가 구 지름 | [인쇄] p.113 · Fig 1 |
| 기공 분율 | 부피를 아는 부분 영역의 흰 복셀 수 → 높이 여섯 구간 | [인쇄] p.113 · p.119 |
| 과립 크기 | 열림 연산을 되풀이하는 granulometry ([7]) · 위 · 아래 500 µm 구간 | [인쇄] p.113 · p.119 |
| 결함 등급 | 50 µm 초과 · 20–50 µm (20 µm 미만은 세지 않음) · 부피당 개수 | [인쇄] p.120 |
| 가장 큰 결함 | 큰 것 열 개의 평균 지름 (110 MPa) | [인쇄] p.122 |
| 맞춘 값 | 없음 (모델 없음) · 이진화 문턱은 사람이 정한 값으로 보이나 미기재 | [카드 정리] |
| 통계 | 배치마다 시료 하나 · 오차 막대 없음 | [카드 정리] |

### 4-4. ★ 입자 처리 · DEM 한계 · 소성 · 차원 · 탈압
- **(i) DEM 한계 진술 = 말 없음** — 입자 계산을 하지 않는 실험 논문.  DEM 이 나오는 유일한 문장 (p.112): *"General results indicate that a high hygrometry, increases the overall density of the compact but affects the internal density distribution in the sample [11]. This phenomenon has been reproduced with a discrete element modelling [1]. It was shown, in this last study that more severe density gradients were observed in humid samples."* ([1] = Kong & Lannutti 2000 — 원 논문 미확인).  모델 쪽에 닿는 가장 가까운 문장은 측정 한계다: *"At 17–19 MPa, fragmentation increases but is difficult to observe due to insufficient resolution"* (p.116).
- **(ii) 소성 · 큰 변형을 계산에 넣는 어려움 = 논의 없음** — 계산하지 않고 본다.  관측한 '입자 (= 과립)' 의 거동: 같은 조성의 과립이 **바인더의 유리 전이를 사이에 두고 취성 파쇄 ↔ 소성 변형으로 갈린다** (건조 Tg 40 °C · 습윤 −19 °C) · 바인더 없는 과립은 취성 · 과립 (응집체) 이 깨진 뒤에도 속 빈 공동은 남는다.  비용 = 단계당 30 분 스캔.
- **(iii) 차원**: 촬영 · 분할 · 기공 분율 · 결함 통계는 **3D** · 보여 주는 그림 (Fig 3 · 6 · 7) 과 파쇄 양식 판단은 2D 단면 · 밀도 지도는 300 장 평균 (준 2D).  2D → 3D 전이에 대한 말은 없다.  축대칭 금형이라 저자는 r–z 평면으로 불균일을 그린다 (Fig 4 · 5).
- **(iv) 탈압**: 다루지 않았다 — 꺼내지 않는 것이 방법의 요점 · 결론에서 바인더 없는 과립은 일축 가압에서 *"due to die friction effects during ejection step, the green parts will be destroyed"* 라 예상만 (p.123 · 측정 아님) · 이어서 나노 분말은 반데르발스 힘 (원문 표기 *"Van Der Wall forces"*) 이 마이크론 분말보다 커서 가능할 수도 있다며 후속 연구로 미룸.

### 4-5. 기법 미니 용어집
- **분무 건조 과립 (spray-dried granule)** = 미세 분말 슬러리를 뿜어 말려 만든 수십 µm 의 응집 알갱이 — 흐름성을 좋게 하려고 쓴다.  건조 때 껍질이 먼저 굳으면 속이 빈 (donut · hollow) 과립이 된다.
- **압밀 곡선 (compaction diagram) · Py** = 성형체 밀도를 log(압력) 에 대해 그린 곡선의 직선 구간들 · 첫 꺾임 압력 Py 를 과립 강도의 척도로 쓴다 (Heckel 의 항복 압력과 다른 정의 — §7-3).
- **in situ 단층 촬영** = 시료를 하중 틀에 건 채로 투영을 모아 3D 를 재구성 — 여기서는 단계마다 멈추고 찍는다.
- **복셀 · 해상도** = 재구성 격자 한 칸 (여기 2.5 µm) — 그보다 작은 기공 · 조각은 바탕에 섞인다.
- **빔 경화 (beam hardening)** = 여러 에너지가 섞인 X 선에서 저에너지가 먼저 흡수돼 시료 가장자리가 밝게 (치밀하게) 재구성되는 인공물 (cupping).
- **열림 연산 (opening)** = 침식 뒤 팽창 — 구조 요소보다 작은 물체 (잡음 · 가는 목) 를 지우고 붙은 기공을 가른다.  구조 요소를 키우며 되풀이하면 크기 분포 (granulometry) 가 된다.
- **등가 구 지름** = 물체와 부피가 같은 구의 지름.
- **아치 (arching)** = 입자들이 벽에 기대 이어진 뼈대를 이뤄 그 아래 · 사이의 빈 곳이 눌리지 않는 현상.
- **유리 전이 온도 (Tg)** = 고분자가 단단한 유리 상태에서 무른 고무 상태로 바뀌는 온도 — 물을 머금으면 내려간다.
- **성형체 (green body)** = 소결 전의 가압 성형물.

---

## 5. Figure set ★
| Fig | 내용 | 우리 활용 |
|---|---|---|
| 1 (a–c) | 영상 처리 예: 원 회색 영상 → 이진화 → 침식–팽창 뒤 (기공 = 흰색) | 기공 연산자의 단계 정의 (단계 0) — 열림 연산이 작은 기공을 지운다 |
| 2 | 반지름 방향 회색값 (110 MPa · 네 배치) — R.H. 90 만 가장자리가 밝다 | 빔 경화 점검 그림 (밀도 지도를 믿기 전 확인할 것) |
| 3 (a · b) | 처음 충전 축 단면: 느슨 ↔ 다짐 (바인더 있음 R.H. 5 · 눈금 1 mm) | 출발 상태 · 속 빈 과립 모습 |
| 4 | ★ 밀도 지도 8 ↔ 110 MPa × 다섯 배치 (영역 1 · 2 · 3 · h8 · h110) | 벽 · 펀치 모서리 불균일의 꼴 (정성) · 높이 비 [판독] |
| 5 | 밀도 영역 도식 — 위 = *"Beginning of step II (Py)"* · 아래 = *"End of step II"* · 왼쪽 = 이 연구 (h/d 0.4 · 영역 1 · 2 → 1 · 2 · 3) ↔ 오른쪽 = Reed (h/d 1 · 영역 1–4) | 높이/지름 비가 영역 수를 바꾼다 · 저자가 8 MPa 를 '단계 II 시작' · 110 MPa 를 '단계 II 끝' 으로 놓았다는 표시 |
| 6 | 8 MPa 반지름 단면 × 네 배치 (확대 삽도 · 파쇄 화살표 · 눈금 1.75 mm) | ★ 취성 파쇄 ↔ 변형 없음의 직접 그림 |
| 7 (a · b) | ★ 축 단면 8 · 18 · 60 · 110 MPa × R.H. 5 · 90 × 바인더 유무 — b 쪽 (바인더 있음): 같은 공동 무리를 점선 원 · 화살표로 추적 / a 쪽 (바인더 없음): 8 MPa 의 흰 점선 원 = 파쇄 자리 · 110 MPa 의 화살표 = 남은 기공 · h8 · h110 화살표 · r = 1.75 mm | ★ 과립 윤곽이 언제까지 보이나 (R3) — 캡션 a · b 뒤바뀜 주의 |
| 8 | 과립 지름 분포 (위 · 아래 × 느슨 · 다짐) | 편석 정량의 정의 |
| 9 | 처음 상태 높이별 기공 (네 배치) | 출발 기공 (Fig 10 과 다름 주의) |
| 10 (a · b) | ★ 높이별 2 µm 초과 기공 × 압력 7–9 단계 × 네 배치 | ★ 이 논문의 유일한 압력별 정량 곡선 — 판독 192 점 |
| 11 | 기공 등가 지름 분포 8 ↔ 110 MPa × 다섯 배치 | 개수 분포의 함정 (큰 기공 하나) |
| 12 | 이어진 기공이 섬으로 쪼개지는 도식 | 위 설명 그림 |
| 13 (a–d) | 결함 밀도 (50 µm 초과 · 20–50 µm) × 압력 × 배치 | 크기 등급별 결함 밀도라는 관측량 |
| Table 1 | 다섯 배치 (조성 · 보관 · D50) | 재료 |
| Table 2 | Py ↔ 영상 강도 순위 | ★ Py 1.5–5 MPa |
| Table 3 | 가장 큰 결함 열 개 평균 지름 (110 MPa) | 54–86 µm |
| 패널 크롭 37 | Fig 1 · 3 · 4 (배치별) · 6 (배치별) · 7 (a · b + 압력 줄 여덟) · 10 (네 그래프) · 11 (배치별) · 13 (a–d) | 보고서에 그대로 붙일 조각 |
| 근거 문단 20 | `txt_p*.png` — 이 카드가 인용한 문장 | 원문 인용용 |
| 식 | **없음** — 원문에 번호 붙은 식 · 따로 조판된 식이 없다 (임계 결함 크기도 숫자만) | — |

## 6. Post-processing ★
- **무엇을 (원문)**: 단면 보기 → 회색값 평균 지도 → 이진화 기공 → 높이 구간 분율 · 등가 지름 분포 · 등급별 결함 밀도 · 큰 것 열 개 평균 / 과립 granulometry (위 · 아래 구간) / 회색값 반지름 프로파일.
- **안 한 것**: 회색값 → 밀도 보정 · 빔 경화 보정 · 반지름 방향 기공 분율 · 과립 추적 (디지털 부피 상관 등) · 과립별 변형 · 파쇄 개수 · 압밀 곡선 · 힘–변위 · 상대밀도 · 반복 · 오차 · 감압 · 꺼내기 · 소결.
- **이 카드의 후처리**: 판독 460 행 (Fig 10 표지 192 점 + 계열 요약 · Fig 9 24 점 · Fig 13 97 점 · Fig 11 최빈값 · 곡선 값 · Fig 4 지도 높이 · Fig 8 · Fig 2 육안) · 높이 = 구간 간격 × 6 · (1 − ε)·H 대조 · 높이 비 · 상대밀도 어림 · 압밀 곡선 꼴 · 결함 밀도 ↔ 기공 분율 교차 확인 · 임계 결함 식 역산 · 복셀 등가 지름 · 과립 수 어림.

---

## 7. 우리 DEM+MPM 대비 → `our_dem_baseline.md` (⚠ 정본 브랜치에서는 값 자리표시 상태 — 우리 수치는 CLAUDE.md 출처로 적는다)

### 7-1. 비교표
| 항목 | 이 논문 | 우리 | 같음 / 다름 · 왜 |
|---|---|---|---|
| 재료 · 입자 | 나노 알루미나 분무 건조 과립 D50 50 · 89 µm (다공성 응집체 · 일부 속 빔) | LPSCl SE (DEM ⌀≈1 µm 구) + NCM AM · MPM 은 SE 연속체 | **전혀 다른 재료** · 닮은 점은 '입자' 가 응집체일 수 있다는 것 하나 (`korjus2025_…`: NEI LPSCl 의 큰 입자 = 결정 ≈50 nm 의 2 차 입자) |
| 압력 · 상태 | 7 → 113 MPa · 금형 안 · 꺼내지 않음 · 스캔 중 유지 방식 미기재 | 300 MPa · 가압 중 (판 고정 이완) | 압력 범위가 겹치지 않는다 |
| 경계 | 실제 금형 벽 (⌀3.5 mm · h/d ≈0.4) → 모서리 · 아치 불균일 | 옆 방향 주기 RVE (벽 없음) + 위 · 아래 판 | 벽 마찰이 만드는 구배는 우리 RVE 에 없다 |
| 기공 | 2 µm 초과만: 30 → 0.7 % (7 → 110 MPa) [판독] · 전체 ≈43–46 % @112 MPa [카드 산술 · 가정] | 랩 표준 순수 SE 10–13 % (진밀도 1.64) · DEM ε_sphere · MPM 관례 | **같은 양이 아니다** (§7-2) |
| 기전 | 재배열 → 과립 파쇄 (취성) 또는 변형 (소성 · 습한 바인더) → 해상도 아래 기공 압축 · 가운데 공동 잔류 | DEM = 강체 구 재배열 + 겹침 (형상 불변 · SE 파쇄 없음) · MPM = J2 형상 소성 (부피 보존) | 응집체 파쇄 · 다공성 입자의 부피 압축은 둘 다에 없다 |
| 항복 압력 | Py 1.5–5 MPa (압밀 곡선 첫 꺾임 = 과립 강도) | DEM 순수 SE Heckel P_y 138 MPa (R² 0.965) | **이름만 같다** (§7-3) |
| 해상도 | 과립 지름당 복셀 20–36 · 조각은 17–19 MPa 에서 이미 안 보임 | MPM 규칙 d_h/dx ≳ 3.5 (채널 폭당 셀) | 닮은 교훈: 풀리지 않은 것은 '사라진 것' 으로 읽힌다 |
| 탈압 | 없음 | DEM 언로딩 (진행) · MPM 제하 없음 | 되튐 표적 못 준다 |

### 7-2. ★ 랩 기준과 나란히 (판정 없이)
| 출처 | 재료 | 압력 · 상태 | 분모 · 정의 | 기공 |
|---|---|---|---|---|
| **랩 표준** | 순수 LPSCl | 300 MPa | 진밀도 **1.64** (고정) | **10–13 %** |
| 이 논문 Fig 10 (판독) | 알루미나 과립 | 110–113 MPa · 금형 안 | **영상 · 2 µm 초과 기공만** | 0.56–1.45 % |
| 이 논문 처음 상태 (판독) | 〃 | 0 MPa (다짐) | 〃 | 38.6 · 41.3 % |
