Repository: yonghoon7153-source/Yonghoon-DEM-DFT

# 📚 LITDB — 문헌 단일 시스템 (**SE·DFT 축 + DEM·MPM 축, 두 트랙**)

> **앞으로 논문은 여기서만 본다.** 여러 곳(db/literature, kb/papers, db/properties, Excel)에 흩어진 문헌을 한 곳에서 생각·참고·비교하기 위한 통합 MD 시스템.

## 왜 트랙이 둘인가
`INDEX.md` 는 argyrodite 전해질 축이라 접촉역학·MPM·건식전극 digest 가 들어갈 자리가
없다. 그래서 한때 64편이 **어느 인덱스에도 없었다**(open_items #7). 축을 나눠 그 구멍을
닫았고, 한 분모로 세면 “159편 중 98편 미언급” 같은 **가짜 미결**이 나온다
(`comparison_vs_ours.md:8`). 분리는 실측 근거가 있는 결정이다 — 합치지 말 것.

⚠ 이 표의 **편수는 적지 않는다.** 손으로 쓴 수는 반드시 낡는다(README 자신이 세 번 틀렸다).
현재값은 `python3 tools/litdb/build_index.py --check` 로 본다.

File: litdb/papers/damore2022_lpscl_symmetry_breaking_surface_energy_wulff_pbe0.md (part 1 of 2)
<!-- digest 표준 양식 확장 (paper-level STANDALONE). ★ = 사용자가 특히 원한 항목. 깊이 기준 = bazzoun2026_dem_fem_rnm_ionic.md ·
     형식 본 = kodama2020_high_pressure_insitu_xct_sulfide_se_voxel_simulation.md · 믹서 · 점착 절 구성 = jarray2019_cohesion_driven_mixing_segregation_drum.md ·
     같은 양의 이웃 = pustorino2025_lpscl_bulk_surface_mechanical_electronic_li_filament.md (LPSCl 슬랩 파괴에너지 · 그 논문이 이 논문을 ref 50 으로 인용) ·
     AM 쪽 짝 = garcia2017_nmc111_surface_energy_wulff_dft.md · kim2012_lno_lco_surface_energy_morphology_dft.md (판가름 수 γ_A/γ_S 의 분자).
     쪽 표기 = PDF p.1–9 = 인쇄 22978–22986 (p.n = 22977 + n) · ESI p.1–11 (CIF 넷 — 그림 · 표 없음).
     값 표지: [인쇄] = 본문 · 표 · 그림 안 글자로 적힌 값 · [판독] = 그림에서 읽은 값 (재현 = litdb/figures/<slug>/digitized.csv · 원 래스터 300 ppi 에서
     눈금 직선 맞춤 · 그림 3 의 298.3 K 판독 6.5483 ↔ 인쇄 6.5481 = 0.003 %) · [카드 산술] = 인쇄 · 판독 값으로 이 카드가 계산한 값 (식 병기) ·
     [카드 추론] · [추정] = 이 카드의 해석 · [미확인] = 원문 (본문 9 쪽 + ESI 11 쪽 전수) 에 없음.  본문 9 쪽은 렌더 이미지로 읽었고 숫자는 텍스트 층과
     대조했다 (텍스트 층은 마이너스 · 위첨자를 깨뜨린다 — '10⁻⁸' → '108' · '−x' → 'x' · 'F-43m' → 'F%43m' · 'J m⁻²' → 'J m2'). -->

# Li₆PS₅Cl 을 PBE0 (CRYSTAL · TZVP) 로 — 입방 F-43m 은 Γ 허수 진동 두 모드 (F1 · F2) 를 가진 **준안정** 구조 (P1 의사 입방 24 개가 0.831 eV/f.u. 낮다) · QHA 열팽창 (부피 α 6.55 × 10⁻⁵ K⁻¹ · 298 K) · VRH 탄성 (B 18.71 · G 12.49 · E 30.65 GPa · ν 0.227) · 화학량론 슬랩 세 면의 **위 · 아래 두 면 평균** 표면 에너지 (111) 0.297 · (001) 0.344 · (110) 0.291 J/m² (아래 Li₂S · LiCl / 위 PS₄ — 위아래 비대칭) · Wulff 꼴 · 정전 퍼텐셜 지도 — 점착 · 혼합 0 회 — D'Amore · Daga · Rocca · Sgroi · Marana · Casassa · Maschio · Ferrari (Phys. Chem. Chem. Phys. 2022)

> slug `damore2022_lpscl_symmetry_breaking_surface_energy_wulff_pbe0` · DOI `10.1039/d2cp03599e` · type `DFT (CRYSTAL periodic code · PBE0 global hybrid · Ahlrichs TZVP local (atom-centred) basis · Gamma-point phonons + frozen normal-mode scans of the imaginary F1/F2 modes of cubic F-43m Li6PS5Cl (symmetry breaking to P1 pseudo-cubic and Pm monoclinic) · quasi-harmonic approximation (2x2x2 104-atom supercell, six volumes 92-108 % V0, 100-400 K, 0 and 0.093 GPa) · stress-strain elastic tensor + Voigt-Reuss-Hill averages · truly two-dimensional stoichiometric slabs (non-periodic along z, no vacuum) for (111) (001) (110) averaged two-face surface energies · Wulff construction · electrostatic potential on electron-density isosurfaces — no experiment, no DEM/FEM/MPM, no adhesion or mixing)` · PDF `51798ed2-From_symmetry_breaking_in_the_bulk_to_phase_transitions_at_the_surface_a_quantum-mechanical_exploration_of_Li6PS5Cl_argyrodite_superionic_conductor.pdf` · SI `e1feaccc-Sup_From_symmetry_breaking_in_the_bulk_to_phase_transitions_at_the_surface_a_quantum-mechanical_exploration_of_Li6PS5Cl_argyrodite_superionic_conductor.pdf` · digested `2026-11-24` · status ✅

> **저자**: **Maddalena D'Amore\*** · Loredana Edith Daga · Riccardo Rocca · Mauro Francesco Sgroi · Naiara Leticia Marana · Silvia Maria Casassa · **Lorenzo Maschio\*** · **Anna Maria Ferrari\*** — a Università di Torino, Dipartimento di Chimica (Via P. Giuria 5, 10125 Torino) · b Centro Ricerche FIAT S.C.p.A. (Strada Torino 50, 10043 Orbassano) — Rocca = a · b · Sgroi = b · 나머지 = a · *Phys. Chem. Chem. Phys.* **24** (2022) 22978–22986 (본문 9 쪽 · ESI 11 쪽 = Model 1–4 CIF 넷) · 접수 2022-08-05 · 승인 · 온라인 2022-09-12 · CC-BY-NC 4.0 · 계산 자원 CINECA Galileo 100 (ISCRA C *"ISc92: SEILIM"*) · 연구비 EU Horizon 2020 **MODALIS2** (grant 875193) · 이해 상충 없음 · 참고문헌 56 (RSC 양식 — 제목 없음).
> **이웃 카드 (링크만)**: [`pustorino2025_lpscl_bulk_surface_mechanical_electronic_li_filament`](pustorino2025_lpscl_bulk_surface_mechanical_electronic_li_filament.md) (그 논문 ref 50 = **이 논문** · 같은 양의 PBE 판 · 정의 대조 §3-7) · [`deng2016_elastic_superionic_electrolytes_dft`](deng2016_elastic_superionic_electrolytes_dft.md) (이 논문 ref 50 · 표 3 문헌 열) · [`kraft2017_lattice_polarizability_argyrodite_Li6PS5X`](kraft2017_lattice_polarizability_argyrodite_Li6PS5X.md) (ref 22) · [`deiseroth2008_li6ps5x_argyrodite_high_li_mobility`](deiseroth2008_li6ps5x_argyrodite_high_li_mobility.md) (ref 19) · [`schwietert2020_redox_activity_vs_electrochemical_stability`](schwietert2020_redox_activity_vs_electrochemical_stability.md) (ref 55) · [`garcia2017_nmc111_surface_energy_wulff_dft`](garcia2017_nmc111_surface_energy_wulff_dft.md) · [`kim2012_lno_lco_surface_energy_morphology_dft`](kim2012_lno_lco_surface_energy_morphology_dft.md) (AM 쪽 청정 DFT γ · Wulff) · [`fowkes1964_attractive_forces_interfaces_dispersion`](fowkes1964_attractive_forces_interfaces_dispersion.md) · [`vanoss1988_lifshitz_vdw_acid_base_interfacial`](vanoss1988_lifshitz_vdw_acid_base_interfacial.md) (결합 규칙의 정의역) · [`capece2015_multicomponent_granular_bond_number_cohesive_blend_flow_function`](capece2015_multicomponent_granular_bond_number_cohesive_blend_flow_function.md) · [`figueroa2009_vdw_adhesion_mixing_segregation_bond_number_phase_diagram`](figueroa2009_vdw_adhesion_mixing_segregation_bond_number_phase_diagram.md) (쌍 Bond 수 · 혼합).
> **판독 원자료**: `litdb/figures/damore2022_lpscl_symmetry_breaking_surface_energy_wulff_pbe0/digitized.csv` (35 행 — Fig 2 · 3 · 4 · 5 판독 + Fig 7 색 막대 인쇄값) · 크롭 **40 장** (그림 8 · 표 4 = 12 장 모두 다시 자름 · 식 4 · ESI CIF 4 · 근거 문단 20) — `figures.json`.

---

## 0. 결론 먼저 — 우리 질문에 대한 답

**한 문장**: Torino 대학 · FIAT 연구소 팀이 CRYSTAL 의 **PBE0 혼성 범함수 + Ahlrichs TZVP 국소 기저** 로 Li₆PS₅Cl 벌크를 다시 세우고 (문헌의 입방 F-43m 은 Γ 점에서 허수 진동을 가진 **준안정** — 정규 좌표 주사 뒤 **P1 의사 입방 24 개가 0.831 eV/f.u. 낮다**), 그 의사 입방 (Model 2) 에서 면간 거리가 큰 세 면 (111) · (001) · (110) 의 **화학량론 슬랩** (z 방향 비주기 = 진공 없는 진짜 2D) 을 잘라 **위 · 아래 두 면의 평균 표면 에너지 0.297 · 0.344 · 0.291 J/m²** 를 낸다 — 위아래 종결이 다르고 (아래 = Li₂S · LiCl 층 · 위 = PS₄ 사면체 · (110) 만 대칭) 그 평균으로 그린 Wulff 꼴은 (110) 이 면적 대부분 (원문 81.1 %) 이다.  **점착 · 혼합 · 회전 · 점착 일 (W) 은 한 줄도 없다** — 이 카드가 주는 것은 우리 판가름 수 γ_A/γ_S 의 **분모 쪽 (γ_S) 청정 DFT 사전값** 과 그 정의 · 한계다.

| 우리 질문 | 이 논문이 주는 것 | 표지 · 쪽 |
|---|---|---|
| ① γ_SE 의 면별 값 (정의 포함) | (111) **0.297** · (001) **0.344** · (110) **0.291 J/m²** = 식 (2) (÷ 2A) 의 **두 면 평균** · 화학량론 · 이완 · 0 K 정적 전자 에너지 · 진공 (진짜 2D) · BSSE *"under 10%"* (보정 여부 [미확인]) / 두 면 합 0.594 · 0.688 · 0.582 · Wulff 면적 가중 0.296 | [인쇄] 표 4 p.6 · 식 2 p.3 · [카드 산술] §3-7 |
| ② 종결별 (위 · 아래 각각) 값 | **없음** — *"we are bound to work with averaged surface formation energies"* (p.6) · 종결 화학만 (아래 = Li₂S + LiCl 혼합층 (111) · Li₂S 단층 (001) / 위 = PS₄ + Li⁺) | [인쇄] p.6–7 · 그림 6 |
| ③ pustorino2025 카드 값과 정의를 맞춘 대조 | 같은 꼴끼리 (화학량론 · 두 종결 평균 · 면당): (001) 0.344 ↔ (100) 0.235 (6 층) · 0.25 (3 층) = **×1.38–1.46** · (110) 0.291 ↔ 0.185 = **×1.57** / 두 면 합끼리 0.58–0.69 ↔ 0.37–0.50 = ×1.24–1.86 / 대칭 비화학량론 면당 0.10 · 0.37 (μ = Li₂S 포화 조건값) 은 **다른 양** | [카드 산술] §3-7 |
| ④ 계산 설정 | CRYSTAL · PBE0 · TZVP (Li · Cl · P · S) · T1–T3 8 · T4 16 · T5 20 · SCF 10⁻⁸ Ha (최적화) · 10⁻¹⁰ Ha (진동) · Becke 75 × 974 · Γ 중심 Monkhorst–Pack shrinking 8 (29 k 고대칭 · 260 k P1) · 슬랩 = *"slabs of increasing thickness … up to convergence"* (층 수 · 두께 · 문턱 [미확인]) · 진공 없음 · 분산 (vdW) 보정 언급 0 회 | [인쇄] p.2–3 · p.6 |
| ⑤ 벌크 대칭 깨짐 (Model 1–4 · ESI) | Model 1 (F-43m · Li 전부 24g · a 10.254 Å) → F1 · F2 세 겹 허수 모드 (그림 범례 −146 · −115 cm⁻¹) → 주사 · 재최적화 → P1 24 개 (서로 10⁻⁵ eV/f.u. 안 · **−0.831 eV/f.u.**) = Model 2 (Li ≈ 48h) / 48h 출발 → Model 3 (P1 ≈ Model 2) · Model 4 (단사 Pm · **+0.310 eV/f.u.**) · Wang–Shao (USPEX) 0.65 eV/f.u. 와 *"very good agreement"* (비 1.28 [카드 산술]) | [인쇄] p.3–4 · 표 1–2 · 그림 1–2 · ESI |
| ⑥ 표면 전하 · 정전 퍼텐셜 | 등밀도면 위 정전 퍼텐셜 지도 (그림 7) — 위 = 친핵 (S · 음) · 아래 = 친전자 (Li⁺ 양 + Cl⁻) · 색 막대 (111) −0.0703 … +0.2521 a.u. 등 · **표면 전하 숫자 (Mulliken 등) · 쌍극자 · 일함수 없음** | [인쇄 · 그림 안] 그림 7 · p.7 |
| ⑦ Wulff 꼴 | 원문 (111) 10.8 · (001) 8.1 · (110) 81.1 % (*"in the assumption of its cubic crystalline habit"*) · ⚠ 표 4 값으로 다시 세우면 **22.1 · 8.3 · 69.6 %** (검증한 Wulff 코드) — 원문 면적은 γ(111) ≈ 0.3145 에서 나온다 · 면 모양 (삼각 · 사각 · 팔각) 은 같다 | [인쇄] p.8 · [카드 산술] §3-8 |
| ⑧ 탄성 (우리 E · ν 축) | Model 2 VRH: B 18.71 · G 12.49 · E 30.65 GPa · ν 0.227 · G/B 0.667 (Pugh '취성' 쪽) · QHA B(T) 18.76 → 17.84 GPa (100 → ≈400 K) · 단사 26.13 → 23.55 [판독] ↔ 우리 comp1 relaxed-ion E 22.06 · B 25.51 · G 8.13 · ν 0.356 | [인쇄] 표 3 p.5 · [판독] 그림 4 |
| ⑨ 점착 일 W · 혼합 · rpm · 코팅 공정 | **없음** (본문 'adhesion' · 'cohesion' · 'Bond' · 'rpm' 0 회 · 'mix' = *"mixed layer of Li2S and LiCl"* · *"mixed Li2S, LiCl and Li2S layers"* 두 번뿐) — 공정 말은 *"maximize the occurrence of the less represented (111), (001) surfaces … by means of favorable preparation routes and reaction medium"* (p.8) 하나 | [인쇄] p.8 · 공백 검사 §0-2 |

⛔ **한정어 (떼지 말 것)**: ① **두 면 평균** (종결별 값 없음 · 위아래 종결이 다르다) ② **청정 · 0 K · 진공 · 정적 전자 에너지** — 흡착물 · 표면 Li 염 · 습기 · 비정질 · 거칠기 없음 · 분산 보정 언급 없음 ③ **총** 표면 에너지 (결합 끊음 전부) — IGC 분산 성분 γ^d · 산염기 성분 · AFM 떼는 힘 · 점착 일 W 와 같은 양이 아니다 ④ Model 2 (P1 의사 입방 · Li 배열 하나) 위 슬랩 — 무질서 (Li · S/Cl · PS₄ 회전) 의 평균이 아니다 ⑤ 슬랩 두께 · k 점 · 수렴 문턱 숫자 [미확인] · BSSE 보정 여부 [미확인] ⑥ Wulff 면적 수치가 표 4 로 재현되지 않는다 ⑦ 표 3 Li₃PS₄ 열의 G/B ↔ ν 뒤바뀜 · ref 50 범함수 오기 (*"PBE0sol"* ↔ PBEsol) ⑧ ESI CIF Model 2–4 는 F 중심 이동이 빠진 13 원자 목록.
⇒ **절대값 전이**: γ_S 는 **같은 재료 (Li₆PS₅Cl) 의 청정 이상 표면 에너지** 로는 옮길 수 있다 (0.29–0.34 J/m² · Pustorino PBE 의 ×1.3–1.6 — 같은 자릿수 · 같은 방향) — 그러나 **분말 점착 일 W = 2√(γ_A γ_S) 의 γ 로 바로 넣으면 안 된다** (§7-2 · 기하평균 결합 규칙은 γ^d · γ^LW 에만 세웠다 · 다시 닿는 분말에서 W ≠ 2γ).  판가름 수 γ_A/γ_S 에 넣으면 청정 DFT AM (NMC111 · LNO · LCO) 과의 비는 **0.58–6.8** → 어느 결합 규칙의 문턱 (산술 0.111 · 기하 0.309 · min 0.556) 보다 크다 = **'청정 표면끼리면 SE 가 AM 을 덮는 쪽'** [카드 산술 §7-3].

---

## 0-1. ★ 고른 의도 대조 (후보 표 N-157 의 '왜' 칸)

의도 원문: *"후보 표 6 절 (우선순위 4 · 1저자 11-23 업로드 · 믹서 논지) — LPSCl 면별 표면 에너지 · Wulff 꼴 (PBE0 · 슬랩) = 점착 비 기준의 γ_SE 사전값 (pustorino2025 카드가 이미 0.10–0.50 J/m² 를 줌 → 대조 · 보강 성격)"*

| 의도의 문장 | 판정 | 원문 위치 · 값 · 조건 |
|---|---|---|
| "LPSCl 면별 표면 에너지" | **채움 (면별)** · **일부 (종결별)** | 표 4 (p.6): (111) 0.297 · (001) 0.344 · (110) 0.291 J/m² — *"Averaged surface energy"* = 식 (2) 의 ÷ 2A (위 · 아래 면 평균) · Li₆PS₅Cl Model 2 (P1 의사 입방) · 화학량론 (*"the stoichiometric surfaces"* p.8 · 초록) · 이완 (*"after relaxation"* p.6) · 0 K 정적 (*"At 0 K the surface free energy is a close approximation of the surface energy as calculated by static lattice simulations, being that the entropy term is small"* p.6) · 압력 · 온도 = 0 · 진공 · 종결 (위 · 아래) 각각의 값은 없다 |
| "Wulff 꼴" | **채움 · ⚠ 면적 수치 재현 안 됨** | 그림 8 · p.7–8 — (111) 10.8 · (001) 8.1 · (110) 81.1 % (*"in the assumption of its cubic crystalline habit"*) — 표 4 로 다시 세우면 22.1 · 8.3 · 69.6 % (§3-8) |
| "(PBE0 · 슬랩)" | **채움** | PBE0 · CRYSTAL · TZVP (p.2) · 2D 슬랩 두께를 늘려 수렴 (p.3) · z 비주기 (p.6) — 층 수 · 두께 · 슬랩 k 점 [미확인] |
| "점착 비 기준의 γ_SE 사전값" | **일부** | 청정 총 표면 에너지로서의 사전값 (자릿수 · 면 의존 ±8 %) 은 준다 — 점착 · W · 결합 규칙 · 분산 성분 · 측정 대조는 0 회 (§0-2) · 점착 일로 쓰려면 §7-2 의 한정어 |
| "pustorino2025 카드가 이미 0.10–0.50 J/m² 를 줌 → 대조 · 보강" | **채움 (대조 가능)** · ⚠ 그 범위는 정의가 섞였다 | 정의를 맞춘 대조 §3-7: 면당 · 화학량론 · 두 종결 평균끼리 ×1.38–1.57 · 두 면 합끼리 ×1.24–1.86 · '0.10–0.50' 가운데 0.10 · 0.37 = 대칭 비화학량론 슬랩 **면당** (μ = Li₂S 포화 조건값) · 0.47–0.50 = 화학량론 벽개 **두 면 합** — 한 범위로 묶으면 정의가 섞인다 (후보 표의 문구 · 카드 오류 아님) |
| 가리킨 카드 (pustorino2025) 의 **2 차 인용** | **원문과 같음 → 카드 문제 없음** | L87 *"D'Amore(ref 50) E 30.7 · G 12.5 GPa ("48H 와 비슷")"* = 표 3 30.65 · 12.49 의 반올림 ✓ · L105 *"(111) 0.297 · (001) 0.344 · (110) 0.291 J/m² → 2γ "0.60–0.69" (⚠ 2×0.291 = 0.58 이라 하한은 0.58)"* = 표 4 ✓ (두 면 합 0.582–0.688 [카드 산술]) · L332 *"0.29–0.34 · 0.58–0.69 · 화학량론 · PBE0 (우리 옛 kb 요약 기준 — 원문 미확인)"* → 원문 확인: 화학량론 ✓ · PBE0 ✓ (p.2) · L424 *"PBE0 · Gaussian 기저"* → 원문 = Ahlrichs TZVP (p.2) · *"local basis set"* (p.6) — 'Gaussian' 낱말은 원문에 없다 (Ahlrichs TZVP 는 가우스형 기저 [카드 추론]) · L424 의 *"1.2–1.9 배"* = §3-7 의 1.24–1.86 ✓ |
| (꼭 뽑을 것) 계산 · 기저 · k 점 · 슬랩 두께 · 진공 | **일부** | 계산 설정 전부 (§3-1 · p.2) · 슬랩 두께 숫자 없음 · 진공 = 없음 (CRYSTAL 2D 슬랩) |
| (꼭 뽑을 것) 대칭 깨짐 · Model 1–4 · ESI | **채움** | §3-2 (ESI CIF 넷 — Model 2–4 는 F 중심 이동이 빠진 13 원자 목록 · 재구성 [카드 산술]) |
| (꼭 뽑을 것) 표면 전하 · 정전 퍼텐셜 | **일부** | 정전 퍼텐셜 지도 (그림 7 · 색 막대 값) 만 — 전하 · 쌍극자 숫자 없음 |
| (꼭 뽑을 것) 우리 γ_SE 사전값으로 쓸 조건 | **카드가 채움** | §7-2 (한정어 여섯) · §7-3 (판가름 수 표) |

⇒ **의도 대조 결과: 일부** — 면별 (세 면) 표면 에너지 · Wulff · PBE0 슬랩은 **있다**; 종결별 값 · 점착 · W · 분산 성분 · 측정 대조는 **없다**; Wulff 면적 수치는 표 4 로 재현되지 않는다.

---

## 0-2. ★ 공백 검사 G1–G4 — 우리 믹서 논지 문장을 이 논문이 이미 했나 (정독 출력 batch_162 끝 절과 같은 판정)

| # | 우리 공백 문장 (11-23 지시) | 판정 | 근거 (쪽 · 문장 · 값) | 반례면 우리 문장을 이렇게 좁힌다 |
|---|---|---|---|---|
| **G1** | 점착 대비를 설계 변수로 **혼합 결과** (덮임 ↔ 뭉침 · 섞임 ↔ 분리) 를 예측 | **없음** | 혼합 · 점착 · 응집 · Bond 수 0 회 (본문 9 쪽 텍스트 층 전수 · 'mix' 는 *"mixed layer of Li2S and LiCl"* · *"mixed Li2S, LiCl and Li2S layers"* 두 번) · 표면 에너지의 쓰임 = Wulff 결정 꼴 (p.7–8) · 전극 계면 화학 (p.6–7) | 좁힐 필요 없음.  ★ 가져올 것 = γ_S 사전값 (0.29–0.34 J/m² · 두 면 평균) — 판가름 수 분모 · 청정 DFT AM 과 짝지으면 비 0.58–6.8 (§7-3) |
| **G2** | 점착 입력을 **따로 재고** (AFM · IGC · 접촉각 등) 혼합 결과를 미리 예측 | **없음** | 측정 0 · 혼합 결과 0 — 계산값을 *"perfectly in line with the available data for sulfide electrolytes"* (p.7) 라 한 근거는 β-Li₃PS₄ (100) DFT 0.320 J/m² (ref 56) 하나 | 좁힐 필요 없음.  이 논문 값은 '따로 잰 점착 입력' 이 아니라 '계산한 이상 표면 에너지' — G2 의 입력 칸에 넣을 때는 IGC · AFM 과 다른 양이라는 표지 (§7-2) |
| **G3** | 회전 속도 최적을 입자 수준 맞교환 (덩어리 풀림 ↔ 벽 부착 손실 등) 으로 설명 | **없음** | 공정 축 0 · 'rpm' 0 회 · 합성 (볼밀 · 고상 · 액상) 은 서론 한 문장 (p.2 · ref 28) | 좁힐 필요 없음 |
| **G4** | 공정 × 재료 상태도 (회전 세기 × 점착 · Bond 수 등) 가 다른 재료로 옮겨 감 | **없음** | 상태도 · Bond 수 0 · 재료 하나 (Li₆PS₅Cl) · 다른 재료는 표면 에너지 비교 문장 (β-Li₃PS₄ 0.320 J/m² · ref 56) 뿐 | 좁힐 필요 없음 |

---

## 1. 한 줄 요약

리튬 금속 · 전극과 '친밀한 접촉' 을 유지하는 것이 황화물 SE 의 관건이라는 동기 (초록) 에서, **PBE0 혼성 범함수 + 국소 TZVP 기저 (CRYSTAL)** 로 Li₆PS₅Cl 을 처음부터 계산한다 — Li 를 24g 에만 둔 입방 F-43m (Model 1) 은 Γ 점 허수 진동 (F1 · F2) 을 가져 준안정이고, 그 모드를 따라 깨진 **P1 의사 입방 구조 24 개 (평균하면 입방)** 가 0.831 eV/f.u. 낮다 (Model 2 · Li 가 48h 근처).  Model 2 에 대해 QHA 로 부피 열팽창 (6.55 × 10⁻⁵ K⁻¹ · 298 K) 과 B(T), 응력–변형 VRH 로 탄성 (B 18.71 · G 12.49 · E 30.65 GPa) 을 내고 단사 (Model 4 · +0.310 eV/f.u.) 와 견줘 100–400 K · 0–0.1 GPa 에서 상전이가 없다고 본다.  끝으로 면간 거리가 큰 (111) · (001) · (110) 의 화학량론 슬랩을 진공 없는 2D 로 계산해 **두 면 평균 표면 에너지 0.297 · 0.344 · 0.291 J/m²** 와 Wulff 꼴 ((110) 이 81.1 %) 을 내고, (111) · (001) 의 한쪽 면에 Li₂S · LiCl 이 드러나는 비대칭을 '국소 상전이 (상분리의 시작)' 로 해석한다.

## 2. 메타
| 저자 | 저널/년 | DOI | 소재 (SE/CAM) | 연구유형 |
|---|---|---|---|---|
| M. D'Amore\* · L.E. Daga · R. Rocca · M.F. Sgroi · N.L. Marana · S.M. Casassa · L. Maschio\* · A.M. Ferrari\* (Univ. Torino · Centro Ricerche FIAT) | Phys. Chem. Chem. Phys. 24 (2022) 22978–22986 · 9 쪽 + ESI 11 쪽 | 10.1039/d2cp03599e (본문 소문자 인쇄) | **Li₆PS₅Cl 만** (벌크 Model 1–4 · 슬랩 세 면) · CAM 없음 · 비교 = Li₃PS₄ (문헌 값) | DFT 만 (PBE0 · 진동 · QHA · 탄성 · 슬랩 · Wulff · 정전 퍼텐셜) — 실험 0 · 입자 계산 0 |

---

## 3. 핵심 수치 (★ 전부 쪽 · 표지 병기)

### 3-1. 계산 설정 (p.2–3 · `txt_p2_computational_…` · `txt_p2_qha_…` · `txt_p2_p3_elastic_…` · `txt_p3_slabs_…`)

| 항목 | 값 | 표지 · 쪽 |
|---|---|---|
| 코드 | CRYSTAL 주기 계산 (refs 35 · 36 = Dovesi 2018 *WIREs* · 2020 *J. Chem. Phys.*) — 판 번호 [미확인] | [인쇄] p.2 |
| 범함수 | **PBE0 global hybrid** | [인쇄] p.2 |
| 기저 | **Ahlrichs split valence triple-zeta + polarization (TZVP)** — Li · Cl · P · S 모두 (ref 37 = Schaefer · Huber · Ahlrichs 1994) · 국소 기저 (*"local basis set"* p.6) | [인쇄] p.2 · p.6 |
| 적분 잘림 문턱 | T1–T3 = 8 · T4 = 16 · T5 = 20 | [인쇄] p.2 |
| SCF 수렴 | 10⁻⁸ Ha (구조 최적화) · 10⁻¹⁰ Ha (진동) | [인쇄] p.2 |
| 수치 적분 격자 | pruned Becke 75 radial × 974 angular | [인쇄] p.2 |
| k 점 | Pack–Monkhorst Γ 중심 · shrinking 8 → **29 개 (고대칭) · 260 개 (P1)** — 슬랩 k 점 [미확인] | [인쇄] p.2 |
| 진동 | Γ 점 조화 진동수 = 질량 가중 Hessian 대각화 (refs 39–43) · 직접 공간 방식 · 초셀 수렴 | [인쇄] p.2 |
| QHA | **6 개 등간격 부피** (V₀ 의 92–108 % · *"including V₀"* — ⚠ §3-9 ⑧) · **100–400 K** · **0.00 · 0.1 GPa** (결과 절 = 0.093 GPa) · 부피 고정 전 구조 최적화 + 진동 · 수렴 → **2 × 2 × 2 초셀 104 원자** | [인쇄] p.2 |
| 탄성 | 전체 에너지 기반 **응력–변형** 관계 (ref 44) · 압력 아래 탄성 텐서 · 컴플라이언스 (ref 45) · **VRH (Hill 평균)** — 변형 크기 · 이온 이완 여부 · C_ij [미확인] | [인쇄] p.2–3 |
| 슬랩 | 두 무한 방향 (x · y) + 유한 두께 · *"For each termination, slabs of increasing thickness have been considered up to convergence of the corresponding surface energy"* · 국소 기저라 *"truly two-dimensional, that is they are non-periodic along the z direction"* = **진공 층 없음** — 층 수 · 두께 · 수렴 문턱 [미확인] | [인쇄] p.3 · p.6 |
| 표면 에너지 식 | **식 (2)**: E_Surf⁽ⁿ⁾ = (E_n^S − n E^b) / (2A) — E^b = 한 층의 화학식 단위로 맞춘 벌크 셀 에너지 · E_n^S · A = n 층 슬랩의 2D 셀 에너지 · 넓이 (μ 항 없음 = 화학량론) | [인쇄] p.3 · `eq_02_…` |
| BSSE | *"small – under 10%"* — 보정했는지 · 무엇의 10 % 인지 [미확인] | [인쇄] p.6 |
| 분산 (vdW) 보정 | 언급 0 회 ('dispersion' · 'vdW' · 'Grimme' · 'D3' 0 회) [미확인] | 텍스트 층 전수 |
| 계산 비용 · 시간 | [미확인] | — |

### 3-2. ★ 벌크 Model 1–4 · 대칭 깨짐 (표 1 · 2 · 그림 1 · 2 · p.3–4 · ESI)

| 모델 | 공간군 | 격자 a · b · c (Å) · α · β · γ (°) [인쇄 표 2] | 만든 길 | 에너지 [인쇄] | V · V/f.u. · ρ [카드 산술 · 4 f.u.] |
|---|---|---|---|---|---|
| **1** | F-43m | 10.254 (CIF 10.2536) · 90 | 문헌 F-43m (ref 25 · a 9.8504 Å) 에 Li 를 **24g 에만** — 최적화 | 기준 (허수 F1 · F2) | 1078.2 Å³ · 269.5 Å³ · **1.654 g/cm³** |
| **2** | P1 | 9.963 · 10.051 · 10.013 · 87.9 · 89.0 · 86.8 | Model 1 의 F1 · F2 정규 좌표 주사 → 정류점 → 재최적화 · 진동 확인 (허수 없음) · 24 개 가운데 하나 · *"Li⁺ ion coordinates are close to the 48h site"* | **−0.831 eV/f.u.** (vs Model 1) | 1000.3 Å³ · 250.1 Å³ · **1.782** |
| **3** | 'P148h' (인쇄 그대로 · P1 · Li 48h 출발 [추정]) | 10.043 · 10.013 · 9.957 · 90.9 · 93.1 · 87.9 | Li 를 48h 에 두고 최적화 → P1 | *"very close to our Model 2"* (위치 · 에너지) | 999.1 Å³ · 249.8 Å³ · **1.784** |
| **4** | Pm (단사) | 9.777 · 9.777 · 10.698 · 90.0 · 90.0 · 92.4 | 같은 48h 출발의 다른 최소 · *"already reported in the literature"* (ref 26 국소 단사) · PS₄ 미세 비틀림 | **+0.310 eV/f.u.** (vs Model 2) | 1021.7 Å³ · 255.4 Å³ · **1.745** |

- **허수 모드 · 주사 (그림 2)**: *"two three-fold degenerate modes one of F1 symmetry and one of F2 symmetry characterized by imaginary frequencies"* (p.3) · 그림 범례 **−146 · −115 cm⁻¹** [인쇄 · 그림 안] — 어느 쪽이 F1 · F2 인지 [미확인] · 두 곡선 모두 대칭 이중 우물: 최소 x = ±9.0 (−146) · ±9.7 (−115) (x 단위 없음) · 깊이 0.0143 (y 단위 없음 — Ha 가정) ≈ **0.39 eV** [판독 · 카드 산술] — 얼린 한 좌표의 깊이 · 전 재최적화 뒤 0.831 eV/f.u. (p.3).
- *"We obtained 24 pseudo-cubic structures of P1 symmetry that on average restore the cubic structure"* · *"Such structures can be assumed to be isoenergetic (they differ by 10⁻⁵ eV per formula unit)"* (p.3).
- **Wang & Shao (ref 47 · USPEX)**: P1 이 0.65 eV/f.u. (0.05 eV/atom) 낮고 *"deviates only marginally from the high symmetry one (much less than 10%)"* — *"that is in very good agreement with our predictions"* (p.4) · 0.831 / 0.65 = **1.28** [카드 산술] · Carrasco 등 (ref 48) 도 준안정을 짧게 언급 (p.4).
- **격자 대조 [카드 산술]**: Model 1 10.254 vs ref 25 9.8504 = **+4.1 %** (원문은 *"consistent with ref. 25"*) · Model 2 V^⅓ = 10.001 Å (+1.5 %) · V/f.u. 250.1 vs 실험 격자 238.9 Å³ (+4.7 %) · Model 2 의 부피는 Model 1 의 −7.2 %.
- **밀도 [카드 산술]**: 0 K DFT 결정 밀도 1.654–1.784 g/cm³ · ref 25 격자 (9.8504 Å · 4 f.u.) 의 X 선 밀도 **1.865** — 모두 **랩 표준 (진밀도 1.64 g/cm³) 과 다른 문헌 값** (판정하지 않음 · 측정법 · 상태가 다른 양).
- **표 1 · 2 의 이상한 칸 [카드 관찰]**: 표 1 의 16e 를 *"x −x z"* 로 · Li 24g 를 *"1/4 1/4 0"* 으로 인쇄 (ESI CIF 는 Li x = −0.97688 ≡ 0.02312 · 16e S 는 (x, −x, x) 꼴 = (x, x, x) 궤도와 같음) · 표 2 의 'Li-coordinates' 열 = (¼, ¼, ¼) · (¾, ¾, ¾) · (½, ½, ½) · (0.316, 0.316, −0.0229) — 앞 셋은 F-43m 의 4c · 4d (표 1 의 S²⁻) · 4b (표 1 의 P) 자리라 Li 좌표로 읽히지 않는다 (뜻 [미확인]) · p.3 *"The cell parameters of two structures among those obtained through this process are reported in Table 2"* ↔ 표 2 에서 24g 경로 구조는 Model 2 하나 (Model 3 은 48h 경로 · p.4).
- **ESI CIF (Models 1–4)** [인쇄 ESI + 카드 산술]: Model 1 = *data-cubic-0-moldraw* · *'F-43M'* (No. 216) · 비대칭 단위 5 자리 (Li1 (−0.97688, −0.75, −0.75) · P1 (−0.5, −0.5, −0.5) · S1 (−0.75, −0.75, −0.75) · S2 (−0.61614, −0.38386, −0.61614) · Cl1 (0, 0, 0)) + 대칭 연산 96 줄 · 결합 표 P1–S2 **2.063 Å × 4** → 펼치면 52 원자 (Li 24 · P 4 · S 20 = PS₄ 16 + 자유 S 4 · Cl 4) · Li–S 최소 2.326 · Li–Li 최소 3.290 Å · 자유 S = (¼, ¼, ¼) = 4c (표 1 은 4d (¾, ¾, ¾) — 원점 · 거울상 선택 차이 [추정]).  Model 2 (*data_P1_bulk_magda_scan*) · Model 3 (*data_li48h_ahlrichs_cif_scon*) · Model 4 (*data_su_li48h_2sym_ahlrichs_cif* · *'PM'* No. 6) = **13 원자 (1 f.u.) 를 ≈ 1000 Å³ 의 '관용축' 셀에 적었다** — 그대로 읽으면 ρ 0.44 g/cm³ · 적힌 P 에서 가장 가까운 S 가 4.0–4.4 Å (PS₄ 없음) · 면심 이동 (0, ½, ½) · (½, 0, ½) · (½, ½, 0) 을 더하면 52 원자 · **P–S 2.060–2.069 (Model 2 · 3) · 2.046–2.098 Å (Model 4)** · Li–Li 최소 2.69–2.71 Å · ρ 1.745–1.784 → 계산 셀 = 13 원자 원시 셀 (QHA 2×2×2 = 104 원자와 맞음) [카드 추론] · **재사용 전 면심 이동 필수**.  Model 4 CIF 의 α = β = 90.0203° (단사 = 한 각만 ≠ 90°) 는 반올림 수준의 어긋남.

### 3-3. 열팽창 (그림 3 · p.4–5 · `txt_p4_thermal_expansion_…`)

| 계 | 100 K | 200 K | 298.3 K | 400 K | 표지 |
|---|---|---|---|---|---|
| Model 2 · 0 GPa (검정 실선) | 2.69 | 5.26 | **6.5481** | **7.3877** | 298.3 · 400 K = [인쇄 p.4] · 100 · 200 K = [판독] (× 10⁻⁵ K⁻¹) |
| Model 2 · 0.093 GPa (검정 점선) | — | — | **6.4698** | **7.2401** | [인쇄 p.4] |
| Model 4 단사 · 0 GPa (자홍) | 2.21 | 4.61 | 5.82 | 6.57 | [판독] (원문 = *"smaller expansion"*) |

- **V(400 K)/V(298.3 K) = 1.007** (두 압력 모두 · 인쇄 p.4) — 부피 계수로 적분하면 exp(∫α dT) = 1.0071 (0 GPa) · 1.0070 (0.093 GPa) · 선 계수로 읽으면 1.0215 [카드 산술] ⇒ α = **부피** 팽창 계수 (결론 p.8 *"volumetric expansion coefficient"* 와 같다 · 그림 3 캡션은 *"Lattice expansion coefficient"*).
- 비교: perovskite ~3.6 · fluorite ~3.1 · LSGM-8291 ~3.1 × 10⁻⁵ K⁻¹ (ref 49 Tietz 1999) — 그 값들이 부피 · 선 어느 계수인지 [미확인] · 저자: *"the expansion of solid electrolyte will be under control"* (p.4).

### 3-4. ★ 탄성 (표 3 · 그림 4 · p.5 · `tab_3.png` · `txt_p5_elastic_moduli_…`)

| 양 (GPa) | Model 2 [인쇄] | Li₃PS₄ (표 3 · 출처 = ref 50 [추정]) [인쇄] | Literature ref 50 (= Deng 2016 · Li₆PS₅Cl F-43m) [인쇄] |
|---|---|---|---|
| B_R · B_V · **B_H** | 16.05 · 21.36 · **18.71** | — · — · 23.3 | — · — · 28.7 |
| G_R · G_V · **G_H** | 11.29 · 13.69 · **12.49** | — · — · 11.4 | — · — · 8.1 |
| G/B | **0.667** | 0.29 ⚠ | 0.28 |
| E | **30.65** | 29.5 | 22.1 |
| ν | **0.227** | 0.49 ⚠ | 0.37 |

- **재계산 [카드 산술]**: B_H = (16.05 + 21.36)/2 = 18.705 · E = 9BG/(3B + G) = 30.65 · ν = (3B − 2G)/(2(3B + G)) = 0.227 · G/B 0.668 · B/G 1.50 → 표와 같다.  **B_V/B_R = 1.33 · G_V/G_R = 1.21** — 입방이면 B_V = B_R (입방 결정의 부피 탄성률은 방향 무관) 이므로 Model 2 (P1) 의 부피 압축이 꽤 이방적이다 [카드 관찰].
- ⚠ **Li₃PS₄ 열의 뒤바뀜**: B 23.3 · G 11.4 로 계산하면 G/B **0.489** · ν **0.290** · E 29.4 [카드 산술] = 정본 deng2016 카드 표 III β-Li₃PS₄ (ν 0.29 · G/B 0.49) — 표 3 은 **G/B ↔ ν 를 뒤바꿔** 인쇄.  문헌 열 (28.7 · 8.1 · 0.28 · 22.1 · 0.37) = deng2016 카드 Li₆PS₅Cl 행과 같다 ✓ · 본문은 그 계산을 *"using PBE0sol functional"* 로 적는다 (Deng 2016 = **PBEsol** — 정본 카드) [카드 판정].
- **QHA B(T) (그림 4)** [판독]: Model 2 · 0 GPa **18.76 (100 K) → 18.32 (298.3 K) → 17.84 GPa (≈ 399 K)** · 0.093 GPa 18.50 → 18.13 (압력이 높은 쪽 곡선이 **낮다** — 원문 설명 없음) · 단사 **26.13 → 25.38 → 24.50 → 23.55** (100 · 200 · 298.3 · ≈ 399 K).
- 저자 해석: *"the monoclinic one has larger stiffness … Hence the monoclinic phase is expected to be less ductile and worst-matching electrode surfaces; we expect that an eventual transition to that phase during cycling could cause some fractures"* (p.5) — 계산 근거 없는 예상.
- **Pugh 판정의 자기 모순**: *"A larger G/B indicates that the material is more brittle"* · 산화물 0.5–0.6 · 안티페로브스카이트 ~0.7 · *"Our prediction reveals that the stable form Model 2 is more brittle than other sulfides (G/B < 0.5) not so far from the antiperovskites ratio"* ↔ 같은 문단 끝 *"if we consider the data reported in the literature and Table 3 for the perfect face centered cubic structure, our pseudocubic structure appears more ductile"* — fcc 문헌 G/B 0.28 < 0.667 이라 의사 입방이 **더 취성** 이다 (끝 문장이 반대로 적혔다) [카드 판정] · 결론 (p.8) 은 *"in terms of brittleness, the argyrodite seems very close to an anti-perovskite"*.
- **'실험 자료 없음'**: *"Because of the absence of experimental data"* · *"Since experimental data are not available for our investigated polycrystalline material"* (p.5) — ⚠ 이 논문 ref 22 (Kraft 2017 · 정본 kraft2017 카드) 가 Li₆PS₅X 의 초음파 음속 · RUS 탄성 텐서를 쟀다 (이 논문은 ref 22 를 Li 자리 분포 인용으로만 쓴다) [카드 관찰].
- **다른 DFT 와 나란히 (같은 Li₆PS₅Cl · 판정 없이)**:

| 출처 (범함수 · 구조) | E | B | G | ν | 표지 |
|---|---|---|---|---|---|
| **이 논문** (PBE0 · Model 2 P1) | 30.65 | 18.71 | 12.49 | 0.227 | [인쇄] 표 3 |
| Deng 2016 (PBEsol · F-43m) | 22.1 | 28.7 | 8.1 | 0.37 | deng2016 카드 표 III |
| Pustorino 2025 (PBE · 48H) | 29.0 | 29.5 | 10.8 | 0.33 | pustorino2025 카드 §3b · L235 |
| 우리 comp1 relaxed-ion (PBE) | 22.06 | 25.51 (EOS B₀ 26.23) | 8.13 | 0.356 | deng2016 · pustorino2025 카드 (원장 `db/properties/elastic.json`) |
| 우리 comp1 clamped-ion | 52.31 | 43.59 | 20.12 | — | 같은 곳 |

  → 이 논문 / 우리 relaxed: E ×1.39 · B ×0.73 (B₀ 대비 ×0.71) · G ×1.54 [카드 산술] — B 는 표의 relaxed 계열 DFT 가운데 가장 낮고 G 는 가장 높다 (clamped-ion 제외 · B/G 1.50 ↔ 우리 3.14).  범함수 · Li 배열 · 이온 이완 여부 [미확인] 가 다르다 — 어느 쪽이 맞는지 이 카드는 판정하지 않는다.

### 3-5. 자유 에너지 · 상전이 (그림 5 · p.5–6 · `txt_p5_p6_free_energy_…`)

- F(T) — Model 2 (검정) · 단사 (자홍) · 0 GPa · 100–400 K: 단사가 내내 위 · 차 **2.72 (250 K) – 2.75 eV (≈ 399 K) / 그림의 셀** [판독] → 104 원자 = 8 f.u. 로 나누면 **0.34 eV/f.u.** ≈ 정적 0.310 (p.4) [카드 산술 · 셀 = 8 f.u. 추정] · 교차 없음.
- *"in reasonable ranges of pressures and temperatures where the batteries work we cannot foresee any phase transition"* (p.6) · ~0.1 GPa 도 비슷 (그림 없음) · *"A little variation of slope may be found at higher pressures for the F vs. T curve so we can guess a phase transition at very high pressures"* — 압력 · 값 없음.
- ⚠ 절대 준위: 그림 2 (Ha · 1 f.u. 가정) 의 Model 1 −2837.2508 Ha − 0.831 eV ⇒ Model 2 ≈ −77,206.4 eV/f.u. ↔ 그림 5 F/8 = −77,209.1 eV/f.u. (250 K) — 2.7–3.1 eV/f.u. 어긋나고 영점 에너지는 반대 부호라 설명이 안 된다 → 두 그림의 단위 · 셀 가정 가운데 하나가 틀렸거나 계산 설정이 다르다 [카드 산술 · 미확인].

### 3-6. ★ 슬랩 · 종결 · 정전 퍼텐셜 (그림 6 · 7 · p.6–7 · `txt_p6_…` · `txt_p7_…`)

- **면 선택**: *"Our computational morphological analysis, performed on pseudocubic structures (Model 2), revealed that the most important crystallographic planes are the (111), (001) and (110) since they are characterized by the largest interplanar spacings, respectively 5.953, 5.156, 3.646 Å"* (p.6) — 세 값 모두 a = **10.31 Å** 입방 F 격자의 d(111) = a/√3 · d(002) = a/2 · d(220) = a/(2√2) [카드 산술] = 인쇄된 어느 격자 (Model 1 10.254 · Model 2 ≈ 10.00) 와도 다르다 · 'morphological analysis' 의 방법 (BFDH 류 [카드 해석]) [미확인].
- **대칭**: *"the (111) and (001) slabs are not symmetric, i.e. the top and bottom terminations are different. It turns out that, due to the structural features of the solid, no symmetric slab can be cut out from the bulk"* (p.6) ↔ 결론 *"Almost none of the stoichiometric surfaces is up and down symmetric. The only exception is the (110) surface"* (p.8) — 긴장 [카드 관찰].
- **PS₄ 불가분 · 평균의 정당화**: *"the solid should be looked at as an ionic crystal containing PS4 indivisible subunits"* → 가능한 종결이 적다 → *"even if we are bound to work with averaged surface formation energies (i.e. our values include both the formation of the upper and lower surface of the slab), this is still physically sensible as the surfaces we consider are the only possible ones. The only practical consequence, we believe, of working with averaged energies, is that we predict … a symmetric crystallite, while in reality it might be asymmetric"* (p.6).
- **종결 화학**: (111) 아래 = **Li₂S + LiCl 혼합층** · (001) 아래 = **Li₂S 단층** · 위 = PS₄ 사면체 (+ 근처 Li⁺) · (110) = PS₄ + Li⁺ (*"locally reproduce the (0 1 0) and (1 0 0) surfaces of, respectively, γ and β polymorphs of Li3PS4"* · LiCl 조각만 다름 · p.7).  ⚠ *"On the contrary terminations of the (0 0 1) surface mainly exhibit PS4 tetrahedra"* (p.6) — 바로 앞 문장과 같은 면을 적어 모호 (결론은 (110) 을 PS₄ 노출로 적는다) [카드 관찰].
- **Li₂S · LiCl 의 뜻 (저자)**: *"electronically insulating, ionically conducting phases and may work as potentially good passivating interfacial phases"* · 생성 *"below 1.7 V and above 2.3 V"* (ref 52) · XPS: 갓 만든 시료에 이미 *"an additional weak doublet at 160.5 eV"* (ref 53) → *"That can be attributed to Li2S and that presence was also confirmed by X-ray diffraction data"* — 표면 조각 · 원료 잔류 두 해석을 함께 둔다 (p.6–7) · 표면 분리 = *"incipient phase separation that can be enhanced once a solid electrolyte is contacted to Li anode"* (p.8).
- **그림 6 층 수**: 투영 그림에서 PS₄ 줄 3–4 겹 [판독 · 투영이라 층 수 확정 불가] — 원문 숫자 없음.
- **정전 퍼텐셜 (그림 7)**: 등밀도면 **0.001 (111) · 0.0003 (110) · 0.0008 (001) e/bohr³** · 색 막대 (111) **−0.0703 … +0.2521** · (110) **−0.0317 … +0.1390** · (001) **−0.0449 … +0.2223 a.u.** [인쇄 · 그림 안] = −1.91 … +6.86 · −0.86 … +3.78 · −1.22 … +6.05 V [카드 산술 · 1 a.u. = 27.211 V] · 파랑 = 양 · 빨강 = 음 · 초록 = 중성 · (111) 위 = PS₄ 면 + S 음전위 · 아래 = Li⁺ 양 + Cl⁻ (주황) · (001) 위 = S 음 · 아래 = Li₂S · *"The electrostatic potential maps help us identifying nucleophilic regions on the top sides of surfaces … (red areas), whereas the more or less electrophilic parts reside on the bottom surfaces (in blue and green, respectively). This variability justifies the reactivity typical of sulfide electrolytes"* (p.7) · (110) = *"the less interesting one from the point of view of surface charge and electrostatic potential"* (p.8).  ⚠ 등밀도 값이 판마다 달라 **색 막대 크기를 판끼리 견주지 않는다** · 전하 · 쌍극자 · 일함수 숫자 없음.

### 3-7. ★★ 표면 에너지 (표 4 · 식 2 · p.3 · p.6–7) + 정의를 맞춘 대조

| 면 | 아래 종결 / 위 종결 | **두 면 평균 (면당)** [인쇄 표 4] | 두 면 합 (= Pustorino 'fracture energy' 정의) [카드 산술] |
|---|---|---|---|
| (111) | Li₂S + LiCl / PS₄ | **0.297 J/m²** | 0.594 |
| (001) | Li₂S / PS₄ | **0.344** | 0.688 |
| (110) | PS₄ + Li⁺ (대칭 — 결론 p.8) | **0.291** | 0.582 |
| 면적 가중 γ̄ | — | **0.2959** (원문 Wulff 면적) · **0.2967** (재계산 면적) ⇒ **≈ 0.296** [카드 산술] | ≈ 0.592 |

- 원문 해석: *"the surface energies are very close to each other whereas in absolute terms the very low values indicate high stability of all surfaces"* · β-Li₃PS₄ (Pnma) (100) **0.320 J/m²** (ref 56 · 2 차) · *"the surface energies reported in the present paper (even averaged) seem to be perfectly in line with the available data for sulfide electrolytes"* (p.7).
- 셋이 평균의 **±8 %** 안 (0.291–0.344) — 면 평균 하나로 묶어도 잃는 것이 작다 (이 논문 안에서) [카드 산술].
- **정의를 맞춘 대조 (같은 Li₆PS₅Cl)**:

| 출처 | 면 | 정의 | 값 (J/m²) | 이 논문 ÷ 그 값 [카드 산술] |
|---|---|---|---|---|
| **이 논문** (PBE0 · Model 2) | (001) · (110) · (111) | 화학량론 · 두 종결 평균 · 면당 | 0.344 · 0.291 · 0.297 | — |
| Pustorino 2025 (PBE · 48H · vdW 없음) | (100) | 화학량론 벽개 두 조각 (Li₂S-rich + -deficient) 평균 · 면당 | **0.235** (6 층) · 0.25 (3 층) · 0.265 (두께 외삽) | (001) ×**1.46** · ×1.38 · ×1.30 |
| 〃 | (110) | 화학량론 · 면당 (F 0.37 의 절반) | **0.185** | ×**1.57** |
| 〃 | (100) | 대칭 비화학량론 · 면당 (μ = Li₂S 포화 조건값) | Li₂S-deficient **0.10** · rich **0.37** | **다른 양** — 이 논문 (001) 0.344 는 두 값 사이 |
| 〃 (두 면 합끼리) | (100) · (110) | 'fracture energy' | 0.47–0.50 · 0.37 | 0.582–0.688 ÷ = ×1.24–1.86 |
| Lepley 2013 (이 논문 ref 56 · 2 차) | β-Li₃PS₄ (100) | 면당 · 두 면 [미확인] | 0.320 | — (다른 재료) |
| 우리 원장 comp1 (pustorino2025 카드 §2-4) | — | 면당 · 방법 기록 없음 | 1.211 | 원장 ÷ 이 논문 = **3.52–4.16** |

  → 같은 정의끼리 이 논문이 Pustorino 의 **1.3–1.6 배** (pustorino 카드 L424 의 '1.2–1.9 배' 와 같은 판단).  원인 후보 (이 카드로 가르지 못한다 [카드 추론]): 범함수 (PBE0 ↔ PBE) · 기저 (국소 TZVP · BSSE < 10 % — 국소 기저의 BSSE 는 벌크 쪽을 더 안정화해 표면 에너지를 키우는 방향) · 벌크 모델 (Model 2 P1 ↔ 48H) · 절단 자리 · 두께 · 진공 유무 · 기준 벌크 (pustorino 카드: 기준 벌크를 바꾸면 +0.16 J/m²).

### 3-8. ★ Wulff 꼴 — 원문 면적과 재계산 (그림 8 · p.7–8 · `txt_p7_p8_wulff_…`)

- 원문: *"The analysis results in an area of (111), (001), and (110) surfaces respectively of 10.8%, 8.1%, and 81.1% of the total surface area of the crystal polyhedron"* (p.8) · *"in the assumption of its cubic crystalline habit"* · 그림 8 = 면 이름이 붙은 다면체.
- **재계산 [카드 산술]** — 이 카드의 Wulff 코드 (모든 대칭 동등 면 {111} 8 · {100} 6 · {110} 12 의 반공간 교집합 · 중심 거리 ∝ γ · 꼭짓점 = 모든 반공간 안의 세 평면 교점 · 면 넓이 = 면 위 꼭짓점 다각형) 를 해석해로 먼저 검증: 정육면체 · 마름모 십이면체 · 정팔면체 = 한 면 100 % · 육팔면체 {100} **63.40 %** (해석 6/(6 + 2√3) = 63.40 %) · 깎은 팔면체 {100} **22.40 %** (해석 22.40 %) — 넷째 자리까지 같다.
  - 표 4 γ (0.297 · 0.344 · 0.291) → **(111) 22.13 · (001) 8.26 · (110) 69.62 %** · 꼭짓점 48 · 면 모양 = (111) 삼각 · (001) 사각 · (110) 팔각 (원문 그림 8 과 같은 꼴).
  - 인쇄 끝자리 반올림 (±0.0005) 만큼 γ 하나를 움직이면 (111) 21.7–22.5 % — 원문 10.8 % 와 멀다.
  - 원문 면적을 내는 값: γ(111) **0.3145** (나머지 고정) → 10.74 · 8.06 · 81.20 % ≈ 원문 10.8 · 8.1 · 81.1 · 두 변수 탐색 최선도 (0.314 · 0.344) → 원문 면적은 γ(111) ≈ 0.314–0.315 J/m² (표 4 의 0.297 보다 +6 %) 로 계산된 것으로 보인다 [카드 추론] · 그림 8 에 넣은 γ · 코드 [미확인].
- 쓸 때: '(110) 이 면적 대부분 · (111) · (001) 은 작은 면' 이라는 꼴은 둘 다 같다 — **면적 숫자는 원문 (10.8 · 8.1 · 81.1) 과 재계산 (22.1 · 8.3 · 69.6) 을 함께** 적는다.
- 저자 권고: *"Since 110-type of surfaces also appears to be the less interesting one from the point of view of surface charge and electrostatic potential, the present modeling seems to suggest the necessity to maximize the occurrence of the less represented (111), (001) surfaces in the distribution of exposed surfaces by means of favorable preparation routes and reaction medium"* (p.8).

### 3-9. 원문이 적은 한계 · 원문 안 어긋남

원문이 적은 한계: ① 평균 표면 에너지 → 대칭 결정을 예측 (실제는 비대칭일 수 있다 · p.6) ② 0 K 정적 (엔트로피 작다고 봄 · p.6) ③ BSSE < 10 % (p.6) ④ 탄성 실험 자료 없음 (p.5) ⑤ 압력별 기계 거동 측정이 어렵다 (p.2).

원문 안 어긋남 [카드 관찰 · 카드 산술]:
① Model 1 a 10.254 를 *"consistent with ref. 25"* (9.8504 · +4.1 %) ② *"two structures … reported in Table 2"* ↔ 24g 경로 구조 하나 ③ 표 1 16e *"(x −x z)"* · 24g *"(1/4 1/4 0)"* ↔ CIF ④ 표 2 'Li-coordinates' 열 = 4c · 4d · 4b 자리 ⑤ 표 2 공간군 *"P148h"* ⑥ 식 (1) 괄호 짝 (*"h(νᵢ(V)/kT"*) ⑦ 방법 0.1 GPa ↔ 결과 0.093 GPa ⑧ *"six equidistant volumes … 92% to 108% of V₀ … including V₀"* — 92 · 100 · 108 을 모두 포함하는 등간격은 5 · 7 · 9 점뿐 (6 점 불가) ⑨ 그림 3 캡션 *"Lattice expansion coefficient"* ↔ 결론 *"volumetric"* ⑩ 그림 4 의 0.093 GPa B 가 0 GPa 보다 낮다 ⑪ 표 3 Li₃PS₄ G/B ↔ ν 뒤바뀜 ⑫ ref 50 *"PBE0sol"* (= PBEsol) ⑬ Pugh 끝 문장 *"appears more ductile"* ↔ G/B 0.667 > 0.28 ⑭ *"no symmetric slab can be cut out"* (p.6) ↔ *"(110) the only exception"* (p.8) ⑮ *"terminations of the (0 0 1) surface mainly exhibit PS4"* 모호 ⑯ 면간 거리 셋이 a = 10.31 Å 를 뜻함 ⑰ Wulff 면적이 표 4 로 재현 안 됨 ⑱ ESI CIF Model 2–4 면심 이동 누락 ⑲ 그림 2 · 그림 5 절대 준위 2.7–3.1 eV/f.u. 어긋남 ⑳ ESI 머리 *"mamuscript"* · *'실험 자료 없음'* ↔ ref 22 (Kraft 2017 음속 · RUS).

---

## 4. ★ 방법 — 사슬 · 입자 처리 · 이 묶음의 네 질문

### 4-1. 계산 사슬
문헌 F-43m (ref 25 · a 9.8504 Å) → Li 를 24g 에만 둔 Model 1 최적화 (a 10.254) → Γ 진동 → 세 겹 허수 F1 · F2 → 정규 좌표 주사 (그림 2) → 낮은 대칭 정류점 두 개 → 전 구조 재최적화 · 진동 확인 (허수 없음) → 모든 F1 · F2 좌표에 반복 → **P1 24 개 (Model 2)** · 48h 출발 → Model 3 (P1) · Model 4 (Pm) → **QHA** (6 부피 × 2 압력 → F(V, T) (식 1) → V(T) · α(T) · B(T)) · **탄성** (응력–변형 · VRH → 표 3) · **F(T)** 비교 (그림 5) → Model 2 에서 면간 거리 순 면 선택 → **화학량론 슬랩** (두께 수렴 · 이완 · z 비주기) → 식 (2) → **표 4** → Wulff (그림 8) · 정전 퍼텐셜 (그림 7).

### 4-2. 입자 처리 (우리 축 언어로)
- 입자 = **없음** (원자 수준 결정 · 무한 슬랩) · 결정 꼴 = Wulff 평형 다면체 (0 K · 입방 가정 · 두 면 평균 γ) · 구 · DEM · FEM · MPM 0.
- 소성 · 항복 · 경도 0 · 탄성 = 단결정 텐서의 VRH 다결정 평균 (기공 · 입계 · 무질서 없음) · Pugh 비로 취성 '판단'.
- 표면 = 청정 · 진공 · 이완 · 화학량론 · 위아래 다른 종결 (평균).

### 4-3. ★ 이 묶음의 네 질문 (원문 문장과 위치)
- **(i) DEM (단단한 구 · 점접촉) 의 한계 문장** → **말 없음** (DEM · 입자 계산 0).
- **(ii) 입자 소성 · 큰 변형을 넣기 어려운 이유 · 우회 · 비용** → **말 없음** — 탄성 (Pugh 취성 판단) 뿐.  측정 쪽 어려움만: *"Due to moisture, porosity, and sulfide chemistry the measurement of the mechanical behaviour of Li-argyrodite at variation with pressure is particularly challenging"* (p.2) · *"The elastic moduli are often difficult to measure for superionic conductors, the values we get for these materials (which are mainly polycrystalline samples) are highly dependent on various factors such as moisture, porosity and microstructure, and the presence of secondary phases … For these reasons modeling can represent the only easy route to get elastic behaviour"* (p.5).
- **(iii) 2D / 3D** → '2D' = 슬랩의 주기성 (*"these models are truly two-dimensional, that is they are non-periodic along the z direction"* p.6) · 2D → 3D 전이에 대한 말 없음 (Wulff 작도가 2D 슬랩 에너지로 3D 결정 꼴을 짓는 방법 그 자체).
- **(iv) 압력을 뺄 때** → **없음** — QHA 압력 0 · 0.093 GPa · 하중 이력 · 탈압 0.

### 4-4. 기법 미니 용어집
- **PBE0**: GGA (PBE) 교환의 일부를 Hartree–Fock 정확 교환으로 바꾼 혼성 범함수 (섞는 비율은 원문에 없다) — 띠 간격 · 결합 세기가 PBE 와 다르다 (표면 에너지 · 탄성도 범함수에 따라 움직인다).
- **CRYSTAL · 국소 기저 (TZVP)**: 원자 중심 함수로 전자를 펼치는 주기 계산 — 평면파 (VASP) 와 달리 진공 없이 진짜 2D 슬랩 · 1D · 0D 를 다룰 수 있다.  대신 **BSSE** (이웃 원자의 기저를 빌려 쓰는 인공 안정화) 가 생긴다.
- **Γ 점 허수 진동수**: 에너지 곡면이 그 방향으로 볼록 (안장) — 구조가 극소가 아니라는 신호 → 그 모드를 따라 주사하면 더 낮은 구조로 간다 (대칭 깨짐).
- **QHA (준조화 근사)**: 진동수를 부피의 함수로 두고 조화 자유 에너지 (식 1) 를 부피마다 계산해 F(V, T) 최소로 V(T) 를 얻는다 → 열팽창 · B(T).
- **VRH**: Voigt (균일 변형 · 상한) · Reuss (균일 응력 · 하한) 의 산술 평균 (Hill) — 단결정 텐서에서 다결정 B · G.
- **Pugh 비 G/B**: 클수록 취성 (경험 판정 · 원문 p.5 = 산화물 0.5–0.6 · 안티페로브스카이트 ~0.7 · 다른 황화물 < 0.5 — 경계값은 원문에 없다).
- **화학량론 슬랩 vs μ**: 슬랩 조성이 벌크와 같으면 화학 퍼텐셜 μ 가 필요 없다 (식 2) — 대신 위아래 종결이 달라 두 면 평균만 나온다.  비화학량론 대칭 슬랩 (Pustorino) 은 면당 값을 주지만 μ 에 따라 움직이는 조건값이다.
- **Wulff 작도**: 결정 중심에서 면까지 거리를 그 면의 표면 에너지에 비례하게 두고 모든 면 평면 안쪽의 교집합을 취하면 총 표면 에너지 최소 꼴 (평형 결정 꼴) 이 나온다.
- **BFDH (Bravais–Friedel–Donnay–Harker)**: 면간 거리가 큰 면일수록 느리게 자라 크게 남는다는 기하 규칙 — 이 논문의 '면간 거리로 면 고르기' 가 같은 생각 [카드 해석].
- **정전 퍼텐셜 지도 · 친핵 / 친전자**: 전자 밀도 등밀도면 위에 정전 퍼텐셜을 칠한 그림 — 음 (빨강) = 전자가 남는 곳 (친핵 · 양이온 · 산을 끌어당김) · 양 (파랑) = 친전자.  산 · 염기 상호작용 · 마찰 대전 방향 해석의 정성 근거가 된다 [카드 추론].

---

## 5. Figure set ★ (크롭 40 장 = `litdb/figures/damore2022_lpscl_symmetry_breaking_surface_energy_wulff_pbe0/`)
| 크롭 | 내용 | 우리 활용 |
|---|---|---|
| `fig_1` | (a) Model 1 (F-43m · Li 24g) · (b) Model 2 (P1) 구조 그림 (Li 회색 · Cl 자홍 · P 초록 · S 노랑) | 우리 comp1 (질서 · Li 48h 형) 과 대칭 깨짐 모양 대조 (그림만 · 좌표는 ESI CIF) |
| `fig_2` | Model 1 허수 모드 두 개 (−146 · −115 cm⁻¹) 의 정규 좌표 주사 — 이중 우물 (깊이 ≈ 0.0143 Ha [판독]) | 준안정 증거 · y 눈금 글자가 두 개씩 같은 값 (소수 둘째 자리 반올림) — 판독 주의 |
| `fig_3` | 부피 열팽창 α(T) — Model 2 0 · 0.093 GPa · 단사 0 GPa | 기록 (우리 압밀 = 등온) |
| `fig_4` | QHA B(T) — Model 2 0 · 0.093 GPa · 단사 | '실제 재료' 부피 강성 칸 (MPM K 25.5 와 같은 종류의 양 · 범함수 · 구조 다름) |
| `fig_5` | Helmholtz F(T) — Model 2 · 단사 (교차 없음) | 상전이 없음 판단의 근거 (0 · ~0.1 GPa 만) |
| `fig_6` | ★ 슬랩 세 면 (a (111) · b (110) · c (001)) 이완 구조 — 위아래 종결 | 'SE 입자 면마다 · 양쪽마다 화학이 다르다' 의 원자 그림 (점착 · 대전의 면 이질성 [카드 추론]) |
| `fig_7` | ★ 정전 퍼텐셜 지도 (위 · 아래) + 색 막대 a.u. | 면 극성 · 산 · 염기 성분 정성 근거 — 판끼리 색 크기 비교 금지 (등밀도 값 다름) |
| `fig_8` | ★ Wulff 꼴 (면 이름) | 평형 결정 꼴 · 면적은 §3-8 재계산과 함께 |
| `tab_1` | Model 1 결정학 (자리 · Wyckoff · 좌표) | 16e · 24g 표기 주의 (§3-2) |
| `tab_2` | ★ Model 1–4 격자 · 공간군 · 'Li-coordinates' | 부피 · 밀도 재계산 원천 |
| `tab_3` | ★ 탄성 (Model 2 · Li₃PS₄ · ref 50) | E · B · G · ν — Li₃PS₄ 열 G/B ↔ ν 뒤바뀜 |
| `tab_4` | ★★ 평균 표면 에너지 세 면 | γ_S 사전값 원천 |
| `eq_01_qha_helmholtz_free_energy` · `eq_01_…_with_symbols` | 식 (1) QHA 자유 에너지 (+ 기호 정의) | 방법 기록 |
| `eq_02_surface_energy_slab_divided_by_2A` · `eq_02_…_with_symbols` | ★★ 식 (2) 표면 에너지 (÷ 2A = 두 면 평균) (+ 기호 정의) | 정의 대조의 근거 (Pustorino ÷ A 와 인자 2) |
| `tab_SI_cif_model1_f43m` | ESI CIF Model 1 (셀 · 자리 · P–S 2.063 Å) | 그대로 재사용 가능 |
| `tab_SI_cif_model2_p1` · `…model3_p1_48h` · `…model4_pm` | ESI CIF Model 2–4 (13 원자 목록) | ⚠ 면심 이동을 더해야 52 원자 (§3-2) |
| `txt_*` 20 장 | 카드가 인용한 근거 문단 (초록 · 소속 · 서론 · 목적 · 계산 · QHA · 탄성 방법 · 슬랩 · 대칭 깨짐 · Model 2–4 · 열팽창 · 탄성 결과 · 상전이 · 면 선택 · 평균 정의 · 종결 · Li₃PS₄ 비교 · 정전 퍼텐셜 · Wulff 면적 · 결론) | 인용 문장 대조 |

---

## 6. Post-processing ★
- **진동 → 대칭 깨짐**: 허수 모드 정규 좌표를 따라 얼린 에너지 주사 (그림 2) → 극소 → 전 재최적화 · 진동 재확인 — 24 구조의 에너지 차 10⁻⁵ eV/f.u. 로 '같은 에너지' 판정.
- **QHA**: 6 부피 × 진동 → F(V; T) (식 1) → 부피 최소 → V(T) → α(T) · B(T) · F(T) — 2 압력 (0 · 0.093 GPa).
- **탄성**: 응력–변형 → 탄성 텐서 → Voigt · Reuss · Hill → E · ν (표 3) — **C_ij 표는 인쇄되지 않음** [미확인].
- **표면 에너지**: 슬랩 두께를 늘려 식 (2) 값 수렴 → 표 4 · BSSE 크기 추정 (< 10 %).
- **Wulff**: 표 4 γ (원문 면적이 다른 γ 를 쓴 것으로 보임 — §3-8) → 면적 분율 · 그림 8.
- **정전 퍼텐셜**: 3D 정규 격자 점에서 계산 → 면마다 다른 등밀도면에 칠함 (그림 7).
- **이 카드의 후처리**: 그림 2–5 판독 (digitized.csv · 원 래스터 · 눈금 맞춤 · 298.3 K 인쇄값과 0.003 % 대조) · 표 3 재계산 · ESI CIF 펼침 (면심 이동 · 결합 길이 · 밀도) · Wulff 재계산 (해석해 검증 뒤) · 판가름 수 산술 (§7-3).

---

## 7. 우리 DEM+MPM 대비 → `our_dem_baseline.md` (⚠ 정본 브랜치에서는 값 자리표시 상태 — 우리 수치는 CLAUDE.md · 리포 문서 · 원장 출처를 병기)

### 7-1. 비교표 (**재료는 같다 (Li₆PS₅Cl) · 관측량 · 층이 다르다** — 이 논문 = 이상 결정 · 청정 표면 · 0 K ↔ 우리 = 분말 · 압밀 · 혼합)
| 양 | 이 논문 | 우리 | 같은가 · 다른가 · 왜 |
|---|---|---|---|
| SE 영률 E | 30.65 GPa (PBE0 VRH) | DEM E_eff 1.35 (18 배 연화) · MPM 1.53 · 우리 DFT relaxed 22.06 · CLAUDE.md '실제 bulk 24' | **다른 층** — 연화는 재배열 · 입계 미끄럼 · 미세 파쇄의 대리 (frame [2]) · '실제 재료' 칸 자체가 DFT 사이 22–31 GPa 로 흔들린다 → 연화 배수 24/1.35 = 17.8 · 30.65/1.35 = 22.7 [카드 산술] |
| SE 부피 탄성률 B (K) | 18.71 GPa (QHA 18.3 @ 298 K [판독]) | MPM K 25.5 (ν 0.49 로 세움 ≈ 우리 B₀ 26.23) | B 18.71 를 K 로 두고 E 1.53 을 지키면 ν 0.486 (지금 0.49) [카드 산술] — MPM 설정에서 사실상 같은 칸 |
| ν | 0.227 | DEM 입력 0.3 (접촉 E* 의 2 차 인자) · MPM 0.49 · 우리 DFT 0.356 | 정의가 다른 칸 — 물성 행 (DFT) · DEM 설정 · MPM '부피는 실제 · 전단은 연화' 를 섞지 않는다 |
| 구속 탄성률 M = B + 4G/3 | 35.4 GPa → 300 MPa 를 뺄 때 치밀 SE 축 회복 ≈ 0.85 % | MPM M ≈ 26.2 → 1.15 % | [카드 산술 · 가정 = 기공 없는 SE · 다이 · 선형 탄성] — 탈압 크기 감각만 |
| γ_SE | 0.291–0.344 (두 면 평균) · ≈ 0.296 (Wulff 가중) J/m² | 덱 = γ 절대값 대신 **상대비** (γ_AM/γ_SE 0.1 U · 1 C · γ_W/γ_SE 0.00256) + Bo_SE (B1-U 0.21244 · B2-U 21.244) | §7-2 · §7-3 — 절대 γ 와 덱 Bo 를 바로 잇지 않는다 |
| 밀도 | 결정 1.654–1.784 g/cm³ (0 K DFT) | 랩 표준 진밀도 1.64 · 덱 `DENS` SE 2.00 | 랩 표준과 다른 문헌 값 (판정하지 않음) |
