Repository: yonghoon7153-source/Yonghoon-DEM-DFT

# 📚 LITDB — 문헌 단일 시스템 (**SE·DFT 축 + DEM·MPM 축, 두 트랙**)

> **앞으로 논문은 여기서만 본다.** 여러 곳(db/literature, kb/papers, db/properties, Excel)에 흩어진 문헌을 한 곳에서 생각·참고·비교하기 위한 통합 MD 시스템.

## 왜 트랙이 둘인가
`INDEX.md` 는 argyrodite 전해질 축이라 접촉역학·MPM·건식전극 digest 가 들어갈 자리가
없다. 그래서 한때 64편이 **어느 인덱스에도 없었다**(open_items #7). 축을 나눠 그 구멍을
닫았고, 한 분모로 세면 “159편 중 98편 미언급” 같은 **가짜 미결**이 나온다
(`comparison_vs_ours.md:8`). 분리는 실측 근거가 있는 결정이다 — 합치지 말 것.

⚠ 이 표의 **편수는 적지 않는다.** 손으로 쓴 수는 반드시 낡는다(README 자신이 세 번 틀렸다).
현재값은 `python3 tools/litdb/build_index.py --check` 로 본다.

File: litdb/papers/deng2026_polysulfate_layer_moisture_oxidation_lpsc.md (part 1 of 2)
# A Surface Non-Destructive Modification Strategy Addressing Moisture and Oxidation Instabilities of Sulfide Solid-State Electrolytes — Yicheng Deng (Angew. Chem. 2026)

> 🎤 **5분 발표 대본 + Figure별 예상 Q&A**: `litdb/papers/deng2026_polysulfate_layer_moisture_oxidation_lpsc__seminar_5min_qa.md` (2026-08-28, 발표용 — 수치 검증은 이 digest 가 정본)

> slug `deng2026_polysulfate_layer_moisture_oxidation_lpsc` ·
> DOI `10.1002/anie.202520531` (Int. Ed.) / `10.1002/ange.202520531` (독일판) ·
> type `exp (표면 개질·전기화학) + DFT 보조 (H₂O 흡착E 2점이 전부)` ·
> *Angew. Chem. Int. Ed.* **2026, 65, e202520531** = *Angew. Chem.* **2026, 138, e202520531** (2026 issue 7) ·
> 투고 2025-09-18 · © 2025 Wiley-VCH ·
> PDF `inbox/80. Deng2026_Surface_NonDestructive_Modification_Moisture_Oxidation_Sulfide.pdf` (본문 **10 pp**)
> + `inbox/80. Sup) …pdf` (SI **18 pp**: Experimental + Computational details + Fig S1–S26 + Table S1) ·
> digested `2026-08-28` · 태그 **[외부]** · status ✅ (본문 10 pp + SI 18 pp **전문 정독**,
> 크로핑 33장 중 **13장 실물 판독** — 무엇을 보고 무엇을 안 봤는지는 **§21**)

> elements: Li, P, S, Cl, O, C, H, Ni, Co, Mn, In, Ti
> methods: DFT, XPS

<!-- 태그 근거 (2026-08-28):
     · elements — 이 논문이 **화학적으로 다루는** 원소만. Li/P/S/Cl = LPSC host, O/C/H = poly(sulfate)
       개질층(DTD C₂H₄O₄S), Ni/Co/Mn = NCM955 양극, In = LiIn 음극, Ti = LTO 파우치 대극.
       ⛔ Cu·Zr 등은 이 논문에 없다.
     · methods — **실제로 한 것만.** DFT(VASP/PBE, H₂O 흡착E 2점) · XPS(S 2p·P 2p).
       이 논문은 NEB·Bader·COHP·ELF·BVSE·ESW·phonon·AIMD·MLIP 를 **하나도 하지 않는다**
       (§11-D). LSV·EIS·DRT·TOF-SIMS·GPC·GITT 는 실험 기법이라 Glossary 태그 어휘에
       없어 뺐다 — §13 에 전부 적혀 있다.

     ⚠ 알려진 webapp 한계 (2026-08-28 확인, 이 digest 가 만든 문제가 아님):
       `webapp/data.py :: glossary_papers()` 는 `methods:` 태그 **∪ 본문 토큰 스캔**으로
       링크를 만든다(`GLOSSARY_TOKENS` 부분문자열 일치). 그래서 §11-D 처럼 **"이 논문은
       NEB 를 하지 않는다"** 라고 *부정* 으로 쓴 문장도 긁혀서, Glossary 의
       neb/cohp/bader/elf/bvse/phonon 페이지에 이 논문이 **잘못 링크된다.**
       ⇒ **`methods:` 줄이 정본이다.** 같은 증상이 `kim2025_csp_metastable_edge_sharing_sse`
       에도 그대로 남아 있다(그 digest 도 §13 에 부정 목록을 둔다) — 즉 **개별 digest 로는
       못 고치는 도구 쪽 과제**다. 고치려면 `glossary_papers()` 의 토큰 스캔에
       부정문 필터를 넣거나, `methods:` 태그가 있는 digest 는 토큰 스캔을 끄면 된다.

     ✅ 해소됨 (2026-08-28 `glossary_papers()` 수정, 2026-09-07 재실측).
       채택된 방향은 **후자** — `has_method_decl` 이면 토큰 스캔을 끈다("선언이 있으면
       선언이 정본"). 부정문 필터는 표현이 무한하고 한·영이 섞여 못 쓴다고 판단됐다.
       2026-09-07 실측: 이 논문은 `dft` **한 곳에만** 링크되고 neb·cohp·bader·elf·
       bvse·phonon·esw·pdos·dos 어디에도 안 붙는다. kim2025 도 선언한 네 기법
       (dft·md·mlip·phonon) 에만 붙는다. 회귀 방지는
       `webapp/tests/test_webapp.py :: test_glossary_papers_declaration_beats_token_scan`.
       ⚠ 위 문단은 **당시 기록이라 그대로 둔다** — 고쳐 쓰면 이력이 깨진다. -->

<!-- ⚠ 그림 참조 표기 규약: 본문 전체에서 `Fig. 3a` / `Fig. S8` / `Table S1` 형태를 쓴다
     (webapp 이 이 표기를 잡아 오른쪽 여백에 크로핑 PNG 를 띄운다).
     "그림 3" · "Fig3" 은 안 잡힌다. 2026-08-28 실측: 33장 전부 §12 Figure set 주석과 연결됨
     (주석 없는 그림 0 · 그림 없는 주석 0). -->

---

## 0.5 처음 읽는 사람을 위한 배경 (이 논문이 전제하는 것들)

**1) 황화물 SE 의 두 고질병.** Li₆PS₅Cl(이하 **LPSC**) 같은 황화물은 σ 가 높고(>1 mS/cm) 무르기까지
해서 좋은데, 두 가지가 발목을 잡는다.
- **산화 불안정**: S²⁻ 가 환원력이 강해 고전압 산화물 양극(LCO·NCM)과 닿으면 산화분해된다 →
  전자·이온 절연성 부산물 → 계면 저항 급등 → 용량 급락.
- **수분 민감**: 대기 중 수분과 반응해 **H₂S** 를 뿜고 구조가 깨진다 → 이슬점 −60 °C 이하
  초건조 환경이 필요 → 공정 비용 폭증.

**2) 지금까지의 처방과 그 함정.** 표면에 보호막을 씌우는 게 정석이다(CO₂·HF·LiDFOB·도데칸티올…).
그런데 이 방법들은 **SE 자신이 반응물**이라 표면 PS₄³⁻ 골격이 깨지고 σ 가 크게 떨어진다.
이 논문의 출발점은 이 한 문장이다 — *"Ideally, if the sulfide electrolyte acts only as a **catalyst
or initiator**, rather than a direct reactant … a non-destructive and controllable modification
strategy could be achieved."*

**3) 이 논문의 수(手).** LPSC 표면의 **S²⁻ 를 친핵체(nucleophile)** 로 써서, 고리형 단량체
**DTD**(1,3,2-dioxathiolane 2,2-dioxide = ethylene sulfate, 흔히 리튬전지 전해액 첨가제)의
**개환중합(ring-opening polymerization)** 을 개시시킨다. S²⁻ 는 개시자로 한 번만 쓰이고 소모량이
미미하므로 벌크 구조는 그대로 — 그래서 "non-destructive". 생성물이 **poly(sulfate) = PS** 층이고,
개질된 전해질을 **PS-LPSC** 라 부른다.

**4) 왜 하필 DTD 인가** (본문이 직접 밝힌 두 이유).
① 분자가 대칭이고 중심 S 가 **전자결핍**이라 친핵공격에 개환이 잘 된다.
② 생성된 poly(sulfate) 자체가 **내산화성**이 강해 고전압 차단막으로 쓸 만하다.

**5) 용매가 이 논문의 숨은 주인공이다.** DTD 를 녹이면서 LPSC 를 안 깨는 용매가 필요하다.
- 극성(DME·PC·NMP): DTD 는 잘 녹이지만 **PS₄³⁻ 의 P–S 결합을 깬다** → 탈락.
- 비극성(톨루엔·자일렌): LPSC 와는 잘 지내지만 **DTD 가 안 녹는다** → 탈락.
- **IBB(isobutyl isobutyrate, 이소부티르산 이소부틸)**: 중간 극성이라 DTD 를 녹이고,
  **isobutyl 기의 입체장애**가 에스터기를 가려 SE 와의 부반응을 막는다 → 채택.
  ⇒ 우리 언어로 옮기면 **"용매 선택 = 반응성-용해도 사이의 좁은 창을 뚫는 문제"** 다.

**6) 읽는 순서 제안.** 이 논문은 사실상 **그림 두 장**이다.
`Fig. 3` (수분 + 산화 + DFT 를 한 판에 몰아넣은 판넬 8개) 과 `Fig. 6` (사이클 후 계면화학).
`Fig. 4`·`Fig. 5` 는 성능 자랑이고, `Fig. 1`·`Fig. 2` 는 "막이 진짜 있다"는 증명이다.
**계산 하는 사람이 볼 것은 `Fig. 3f` 딱 하나**이고, 그 근거는 SI 4쪽의 `Computational details`
**한 문단(11줄)** 이 전부다 — 즉 이 논문은 **DFT 논문이 아니다**(§11).

---

## 1. 한 줄 요약

LPSC 표면의 **S²⁻ 를 개시자로 써서** DTD 를 그 자리에서 개환중합시켜 **비파괴적으로 ~10 nm
poly(sulfate) 층**을 입히면, **σ 는 4.64 → 4.32 mS/cm (93 % 유지)** 로 거의 안 깎이면서
**13 % RH 4 h 노출 후 σ 유지율이 0.5 %(무처리) → 35 %** 로 올라가고, 전자전도도가
**5.69×10⁻⁹ → 7.84×10⁻¹⁰ S/cm (7.3× ↓)** 로 떨어져 NCM955 계면의 산화분해(S⁰·Li₂SO₄·P₂Sₓ 생성)가
XPS·DRT 로 관측되지 않을 만큼 억제되고, 결과적으로 **RT 10 C 36,000 사이클 70.0 % 유지**·
**60 °C 50 C 20,000 사이클 62.4 % 유지** 를 낸다.
⚠ 단 이 헤드라인들은 **양극 로딩 0.93–2.3 mg/cm²·스택압 180 MPa** 조건이고,
LSV 로 본 **산화 개시전위는 개질 전후가 거의 같다**(억제된 것은 개시가 아니라 **전류 크기**) — §16.

---

## 2. 메타

| 항목 | 내용 |
|---|---|
| **저자** | **Yicheng Deng⁺**, **Guo Tang⁺**, Gengzhong Lin, Kean Chen, **Hui Li\***, Yuliang Cao, Yongjin Fang(SI 표기 *Yongjing* Fang — 본문/SI 불일치), Jiangfeng Qian, Hanxi Yang, **Xinping Ai\*** (⁺ 공동 1저자) |
| **소속** | Hubei Key Lab of Electrochemical Power Sources, College of Chemistry & Molecular Science, **武汉大学 Wuhan University** (Wuhan 430072) · Hui Li 는 **武汉纺织大学 Wuhan Textile University** State Key Lab of New Textile Materials |
| **교신** | xpai@whu.edu.cn (Ai) · lih@whu.edu.cn (Li) |
| **저널/년** | *Angew. Chem. Int. Ed.* 2026, 65, e202520531 (Forschungsartikel / 독일판 *Angew. Chem.* 138) |
| **투고** | 2025-09-18 |
| **과제** | National Key R&D Program of China **2021YFB3800300** |
| **데이터** | *"available from the corresponding author upon reasonable request"* — **공개 저장소 없음** |
| **조성** | **LPSC = Li₆PS₅Cl** (Ganfeng Lithium 상용품) → **PS-LPSC** (poly(sulfate) 개질) · 양극 **단결정 NCM955 = LiNi₀.₉Co₀.₀₅Mn₀.₀₅O₂** (EVE Energy) · 음극 **LiIn** · 파우치 대극 **LTO** |
| **연구유형** | **실험 주도**. DFT 는 `Fig. 3f` 의 H₂O 흡착에너지 **2 값**뿐 (보조 근거) |
| **분량** | 본문 10 pp (Fig 6 · Table 0) + SI 18 pp (Fig S1–S26 · **Table S1 1개**) · 본문 refs 47 · SI refs 9 |
| **litdb 내 위치** | **표면 유기코팅 계보 2번째** — `qian2026_decanoate_coating_lpscl_moisture_interface`(데칸산 25 nm, Nazar) 와 **정면 대응**. 벌크 도핑 계보(`taklu2021` CuCl · `li2025` CuBr₂ · `xu2026` NdO) 와는 **축이 다르다** |

---

## 3. 핵심 수치 (소환값 — ⛔ 우리 db 절대값과 같은 칸에 넣지 말 것)

### 3-A. 전해질 자체

| 물성 | LPSC (무처리) | PS-LPSC | 조건 / 출처 |
|---|---|---|---|
| **이온전도도 σ** (RT) | **4.64** mS/cm | **4.32** mS/cm (93.1 %) | 0.1 M DTD·12 h · `Fig. S4b` |
| 〃 (다른 펠릿) | 4.67 mS/cm | 4.33 mS/cm | `Fig. 3e` 의 pristine 막대 — **같은 시료의 값이 4.64/4.67, 4.32/4.33 으로 그림마다 다르다** |
| σ vs DTD 농도 | 4.64 (0 M) | **4.49** (0.05 M) / **4.32** (0.1 M) / **3.19** (0.4 M) | `Fig. S4b` — **0.4 M 에서 31 % 손실** |
| σ vs 반응시간 | — | **4.31** mS/cm @ 24 h (92.9 %) | `Fig. S5b` · 1/6/12/24 h 거의 무영향 |
| **전자전도도 σ_e** | **5.69×10⁻⁹** S/cm | **7.84×10⁻¹⁰** S/cm | DC polarization 0.1–0.5 V, Al\|SE\|Al · `Fig. 3b`·`Fig. S11` (**7.26× 감소**) |
| **PS 층 자체 σ** | — | **1.18×10⁻² mS/cm** = 1.18×10⁻⁵ S/cm | `Fig. S13` · ⚠ **PS-Li₂S + LiTFSI 첨가물**의 값 (§16-6) |
| **CCD** (Li\|SE\|Li) | **1.0** mA/cm² | **1.6** mA/cm² | `Fig. S12` · 10 MPa · 1 h 스텝 |
| 개질층 두께 | — | **~10 nm** (비정질) | HRTEM `Fig. 1c` |
| PS 분자량 (PS-LPSC 용출) | — | **Mn ≈ 7,000**, PDI **1.85** | GPC(THF) `Fig. S9` |
| PS 분자량 (PS-Li₂S 모델) | — | **Mw 2,618**, PDI **1.49** | GPC `Fig. S1` (SI 캡션은 Mw 로 표기) |

### 3-B. 수분 노출 (13 % RH, 펠릿, 노출 후 80 °C 12 h 진공건조)

| 노출 | LPSC σ (mS/cm) | 유지율 | PS-LPSC σ (mS/cm) | 유지율 |
|---|---|---|---|---|
| pristine | 4.67 | 100 % | 4.33 | 100 % |
| 0.5 h | **0.71** | **15 %** | 3.87 | ~89 % |
| 1 h | **8.5×10⁻²** ⚠ | ~2 % | 3.61 | ~83 % |
| 2 h | **3.4×10⁻²** ⚠ | ~1 % | 3.32 | ~77 % |
| 4 h | **2.2×10⁻²** | ~0.5 % | **1.51** | **~35 %** |

> ⚠ **본문 단위 오류 (확정)**. 본문 3쪽은 *"declined significantly to 8.5 × 10⁻², 3.4 × 10⁻², and
> 2.2 × 10⁻⁵ **S cm⁻¹**"* 라고 적었다. 앞 두 값은 **mS/cm** 여야 한다 (8.5×10⁻² S/cm = 85 mS/cm 로
> pristine 보다 크다 — 물리적으로 불가능). 마지막 값만 S/cm 로 맞다(2.2×10⁻⁵ S/cm = 2.2×10⁻² mS/cm).
> `Fig. 3e` 막대 **figure-read ≈ 0.085 / 0.034 / 0.022 mS/cm** 가 이 해석을 확정한다.
> ⇒ **인용할 때는 그림값(mS/cm)을 쓴다.**

### 3-C. 셀 (LiIn | SE | NCM955, 2.8–4.3 V vs Li⁺/Li = 2.18–3.68 V vs In/LiIn, 25 °C, **180 MPa**)

| 항목 | LPSC | PS-LPSC | 조건 |
|---|---|---|---|
| **ICE** (RT) | 83.0 % | **87.2 %** | 0.1 C · `Fig. 4a` |
| ICE (60 °C) | **70.3 %** | **88.9 %** | `Fig. 5a` · ⚠ LPSC 값의 근거 그림(`Fig. S17`)이 **SI 에 없다** — §16-2 |
| 율속 (2.3 mg/cm²) | 0.2 C 대비 5/10/20 C = **60.4 / 28.6 / 10.5** mAh/g | **231.6 / 208.3 / 203.1 / 189.1** (0.2/0.5/1/2 C) · **167.4 / 138.3 / 98.5** (5/10/20 C) | `Fig. 4d,e` · 1 C = 200 mA/g |
| 고로딩 (14.15 mg/cm²) | 214.1 / 126.3 / 56.1 | **233.1 / 178.7 / 118.6** | 0.1 / 1 / 3 C · `Fig. 4f` · 1 C = 2.83 mA/cm² |
| **장기 (RT)** | 초기 82.0 mAh/g, **1,200 사이클에 <70 %** | 초기 **144.2** mAh/g, **36,000 사이클 70.0 %** | 10 C (2.88 mA/cm²), 로딩 **1.44 mg/cm²** · `Fig. 4g` |
| **장기 (60 °C)** | 초기 92.0, **20,000 사이클 17.2 %** | 초기 **125.8**, **20,000 사이클 62.4 %** | 50 C (**9.3 mA/cm²**) · `Fig. 5c` |
| 초고율 (60 °C) | — | **228.9 / 175.8 / 125.8 / 91.1** | 0.44 / 10 / 50 / 100 C · `Fig. 5b` (1 C = **0.229 mA/cm²**) |
| 고로딩 60 °C | — | 0.5 C ≈ 220 mAh/g (figure-read) | 10.8 mg/cm² · `Fig. S18` |
| **파우치셀** | — | **28 mAh**, ICE 86.73 %, **1,000 사이클 81.26 %** | NCM955\|PS-LPSC\|LTO · 17.5 cm² · **1.65 mAh/cm²** · 1.2–2.8 V · 2 mA/cm² · 25 °C · **2 MPa** · `Fig. S19` |
| 수분노출 후 셀 (1 h, 13 % RH) | 214.1 → **168.1** (78.5 %) | 230.5 → **226.4** (**98.2 %**) | 0.1 C · `Fig. 3g,h` |
| **D_Li (GITT, 50 % DoD)** | **3.47×10⁻¹⁴** cm²/s | **1.85×10⁻¹³** cm²/s | `Fig. S23`·`Fig. S24` · **5.3×** (본문은 "약 1자릿수"라 하나 실제 0.73 decade) |

### 3-D. 계면 임피던스 (DRT 분해, 100 사이클 전후)

| 성분 | PS-LPSC-1 | PS-LPSC-100 | LPSC-1 | LPSC-100 |
|---|---|---|---|---|
| R_CT (Ω) | 0.8 | 0.5 | 0.7 | **2.3** |
| **R_CEI (Ω)** | 1.8 | **2.7** | 6.1 | **22.9** |
| R_Diffusion (Ω) | 7.7 | 7.7 | 21.7 | **28.7** |
| R_LiIn | (τ ≈ 2–3 s 피크로만 표시, 수치 없음) | | | |

> 근거: `Fig. 6f,g`. τ 창은 R_CEI 가 **1×10⁻⁵ – 7×10⁻³ s**, 확산성 성분이 **10–110 s**.
> ⚠ **figure-read 주의**: `Fig. 6f` 의 γ(τ) **피크 높이**(LPSC-100 ≈ 23 Ω, LPSC-1 ≈ 6.2 Ω)가
> `Fig. 6g` 의 막대값(22.9 / 6.1)과 거의 같다 → **면적 ∫γ dlnτ 가 아니라 피크 높이를 저항으로
> 보고했을 가능성**이 크다. 그러면 τ 폭이 다른 과정끼리의 비교가 왜곡된다 (§16-8).

### 3-E. XPS 결합에너지 (S 2p / P 2p)

| 화학종 | BE (eV) | 시료 | 출처 |
|---|---|---|---|
| PS₄³⁻ (S 2p₃/₂) | **161.2** | LPSC · PS-LPSC 공통 | `Fig. 6a` (ref 39 = Tan, *Science* 2021) |
| 원소 S⁰ | **166.5** | **LPSC 100 cyc 에서만 신규** | `Fig. 6a` (ref 38 = Han, *AEM* 2021) |
| 황산염 (Li₂SO₄) | **168.9** | **LPSC 100 cyc 에서만 신규** | `Fig. 6a` |
| PS 층 (SO₂R₂ / SSO₃R) | **169.1** / (166.6) | PS-LPSC (사이클 전후 동일) | `Fig. 6a` · ⚠ 166.6 성분은 그림에서 거의 안 보인다 (§16-7) |
| P₂Sₓ (P 2p₃/₂) | **132.7** | **LPSC 100 cyc 에서만 신규** | `Fig. 6b` (ref 40 = Wang, *AEM* 2021) |
| PS-Li₂S 모델: SO₂R₂ / SSO₂R / Li₂S | **169.1 / 162.5 / 159.9** | PS-Li₂S | SI `Fig. S3` 캡션 |

### 3-F. LSV 특징전위 (figure-read)

| 항목 | LPSC | PS-LPSC |
|---|---|---|
| 산화전류 **개시** | **≈ 2.85–2.9 V** (2.65 V 부터 미세 상승) | **≈ 2.95–3.0 V** |
| 1차 피크 | **3.43 V**, ≈ 210 µA | 완만한 어깨 ≈ 3.55 V, ≈ **83 µA** |
| 2차 피크 | **4.22 V**, ≈ 123 µA | 골 ≈ 4.15 V (≈ 72 µA) |
| 고전압 거동 | 4.22 V 이후 **단조 감소** → 5.0 V 에서 ≈ 85 µA | **4.91 V** 에서 ≈ 123 µA 로 **상승** |
| 교차점 | — | **≈ 4.6 V 에서 두 곡선이 교차 → 그 위로는 PS-LPSC 전류가 더 크다** |

> 조건: VGCF : SE = **1:1 wt**, 0.1 mV/s, 0–5 V(표시는 2.2–5.0 V). **면적·질량 정규화 없음(µA 절대값)**.

---

## 4. 합성·시료 규약 (SI 2–3 pp) — 재현에 필요한 전부

**PS-LPSC 합성**
1. LPSC **0.5 g**(Ganfeng Lithium) 을 **IBB 5 mL**(Adamas-beta, 99 %)에 분산.
2. IBB 에 **DTD**(Adamas-beta, 99.5 %) 를 **0.05 / 0.1 / 포화 0.4 M** 로 녹여 둠.
3. **25 °C, 12 h 교반** (반응시간 변수는 1/6/12/24 h).
4. **8000 rpm × 10 min 원심분리** → 침전 회수.
5. **IBB 로 3회 세척** → **60 °C 진공건조 6 h**.
6. 전 공정 **Ar 글로브박스**(O₂ < 0.1 ppm, H₂O < 0.1 ppm).
7. **표준 조건 = 0.1 M · 12 h** (§9-A 의 최적화 근거).

**PS-Li₂S (기구 검증용 모델)** — LPSC 자리에 Li₂S 를 넣고 나머지 동일. **"S²⁻ 가 개시자다"**
라는 주장의 유일한 독립 검증이다 (`Fig. S1–S3`).

**펠릿 / 셀**
- σ 펠릿: 분말 **100 mg**, **2 ton × 2 min**, PEEK 몰드 **φ 12 mm** (Swagelok형) ⇒ 면적 1.13 cm².
- 수분노출: **13 % RH 건조실**, 0.5/1/2/4 h → **80 °C 진공 12 h 건조** → Ar 박스 → σ 측정.
  🔑 **노출 대상은 분말이 아니라 펠릿**이고, 측정 전에 **가열 진공건조**를 거친다 (§16-4).
- 복합양극: **NCM955 70 wt% + SE 30 wt%**, **손 그라인딩 30 min**. ⚠ **도전재 0 %**.
- 음극: Li foil ~3 mg (φ8) 을 In foil ~100 mg (φ12) 에 압착 → LiIn.
- **PS-LPSC 셀은 이층(bilayer) 펠릿**: 먼저 **LPSC 70 mg** 압착 → 그 위에 **PS-LPSC 30 mg** 추가
  압착 → **PS-LPSC 쪽 면에 PS-LPSC 복합양극**. LPSC 셀은 **LPSC 100 mg 단일층**.
  ⇒ **개질층은 양극쪽에만 있고 LiIn 쪽은 두 셀 다 맨 LPSC 다** (§16-9).
- 양극 도포 후 **4 ton × 3 min**, 최종 조립 **2 ton × 1 min**.
- **측정 스택압 180 MPa** (2 ton / 1.13 cm² ≈ 173 MPa 와 일치 — 조립 하중을 그대로 유지).
  Li 대칭셀은 **10 MPa**, 파우치는 **2 MPa**.

**파우치셀 (SI 3쪽)**
- 양극 슬러리 **NCM955 : PS-LPSC : HNBR : VGCF = 82:15:2:1**, 용매 **tetrahydronaphthalene**,
  닥터블레이드 → 카본코팅 Al 박.
- 전해질막 **PS-LPSC : HNBR = 98:2** → PET 이형지에 캐스팅 → **자립막**.
- 음극 **LTO : PS-LPSC : HNBR : VGCF = 68:20:2:10** → 카본코팅 Cu 박.
- 열전사 라미네이터로 적층 → 다이컷 → 탭 용접 → Al 파우치 → **등방압 300 MPa 치밀화**.
- **17.5 cm² (3.5 × 5 cm), 양극 면적용량 1.65 mAh/cm², N/P = 1.1, 이슬점 < −50 °C 건조실.**
- 화성 0.2 → 0.4 → 1 mA/cm² 3사이클 후 **2 mA/cm² 정전류**.

**전기화학 조건**
- σ = d/(R·S) (SI Eq 1). LSV **0–5 V vs Li/Li⁺, 0.1 mV/s**, Autolab PGSTAT128N.
- σ_e = DC polarization **0.1/0.2/0.3/0.4/0.5 V**, Al/SE/Al.
- 사이클 **2.8–4.3 V vs Li⁺/Li**, 1 C = 200 mAh/g, LANHE CT3002A.
- EIS **0.5 MHz – 0.01 Hz**, 5 mV.  CV **0.05 mV/s**, Bio-Logic SP-300, "정규화 수행".
- GITT **19.3 mA/g**, 이완 1 h, 양극 2.59 mg, **S 는 BET 로 근사**(`Fig. S25`), SI Eq 2 (Weppner–Huggins).

---

## 5. 기구 — S²⁻ 개시 개환중합 (`Fig. 1a` + §"Preparation")

**반응식 (`Fig. 1a` 하단 점선 상자, figure-read)**

```
        O   O                            O   O                        ⎡  O   O           ⎤
         \ //                             \ //                        ⎢   \ //           ⎥
   ┌──O — S — O──┐   + S²⁻  →   ⁻S — S — O — CH₂CH₂ — O⁻   +DTD→   ─⎢ O — S — O — CH₂CH₂⎥─
   │      ‖      │                        ‖                          ⎣      ‖            ⎦ₙ
   └─CH₂—CH₂─────┘                        O                                  O
        DTD                     개환 (친핵공격 → 알콕사이드 말단)         poly(sulfate) = PS
```

- **1단계**: 표면 S²⁻ 가 DTD 의 전자결핍 중심 S 를 친핵공격 → 고리가 열려
  한쪽은 **S–S 결합**, 반대쪽은 **알콕사이드(–O⁻)** 말단.
- **2단계**: 그 알콕사이드가 다음 DTD 를 다시 공격 → **연쇄성장** →
  반복단위 **–[O–SO₂–O–CH₂CH₂]–ₙ**.
- **핵심 주장**: S²⁻ 는 개시자로 **한 번** 쓰이고 사슬은 스스로 자란다 ⇒ SE 소모량이 미미 ⇒ **비파괴**.
- **다중 개시점 → 균일·치밀**: 표면 전체에 S²⁻ 가 깔려 있으니 개시점이 많고, 그래서 막이
  국소적으로 뭉치지 않고 **균일**해진다는 논리 (`Fig. 1a` 오른쪽 도식의 파란 껍질).
- **막의 두 기능**을 `Fig. 1a` 오른쪽 확대도가 그림으로 못박는다 — **H₂O 반사** + **e⁻ 차단**.

**독립 검증 (SI, `Fig. S1–S3`)**: LPSC 대신 **Li₂S**(잘 정의된 S²⁻ 공급원)로 같은 반응 →
GPC 로 중합체 확인(Mw 2,618, PDI 1.49) + IR 로 sulfate ester 확인 + XPS S 2p 로 **표면 PS
(169.1) / PS–Li₂S 계면(162.5) / 벌크 Li₂S(159.9)** 3성분 분해.
⇒ **"S²⁻ 면 된다"는 명제는 검증됐다.** ⚠ 다만 **"LPSC 의 S²⁻ 가 그렇게 했다"는 직접 증거는 아니다**
— LPSC 표면의 Cl⁻·PS₄³⁻ 도 후보이고, 논문은 그 배제를 하지 않는다 (§16-10).

---

## 6. 개질층이 실재한다는 증거 (`Fig. 1b,c` · `Fig. 2` · `Fig. S6–S10`)

**형태 (`Fig. 1b,c`, figure-read)**
- `Fig. 1b` TEM (200 nm bar): 입자 약 **0.8–1 µm**, 가장자리에 밝은 얇은 띠.
- `Fig. 1c` HRTEM (10 nm bar): 위쪽은 **비정질**, 아래는 뚜렷한 격자 무늬. 그 경계가 점선.
  확대상(1 nm bar)에 **0.182 nm** 격자간격 표시, 본문은 이를 **LPSC (200) 면**으로 배정.
- 대조군 `Fig. S6`(TEM)·`Fig. S7`(HRTEM): 무처리 LPSC 에는 그 비정질 띠가 없다.

> 🔴 **(200) 배정은 격자상수와 안 맞는다.** argyrodite 는 입방 *F*-43*m*, a ≈ 9.85 Å (실험) —
> 우리 comp1 EOS 값 V₀ = 254.16 Å³/f.u. × 4 f.u. 로 환산해도 **a ≈ 10.06 Å (PBE)** 다.
> 어느 쪽이든 **d(200) = a/2 ≈ 0.49 nm** 로, 표시된 **0.182 nm 와 2.7배 차이**다.
> 0.18 nm 대는 (440) ≈ 0.174 nm 나 (511)/(333) ≈ 0.190 nm 근방이다.
> ⇒ **"0.182 nm = (200)" 은 인용 금지.** 비정질 껍질/결정질 코어라는 정성 결론은 그대로 유효하다.

**조성 (`Fig. 2a`, figure-read)** — SEM + EDS 단일입자 매핑(0.5 µm bar).
LPSC: C 희박 · S 조밀 · O 희박. PS-LPSC: **C·S·O 모두 조밀하고 입자 전면에 고르게**.
본문은 무처리 LPSC 의 미량 C/O 를 "공기 중 반응 부산물"로 돌린다.

**결합 (`Fig. 2b`, figure-read)** — IR (3200 → 650 cm⁻¹), LPSC(빨강)/PS-LPSC(파랑)/DTD(회색).
PS-LPSC 에서만 나타나는 것: **C–H 신축 2800–3000**, **sulfate ester S=O 1268 · 1215**,
**S–O 773 cm⁻¹**. DTD 원료 스펙트럼과 비교해 **고리 특유 밴드가 사라지고 사슬 밴드가 남는** 양상.
(PS-Li₂S 대조 `Fig. S2`: C–H 2800–3000, S=O **1268·1220**, C–O/S–O **882·756** cm⁻¹.)

**공간 분포 (`Fig. 2c` + `Fig. S10`)** — TOF-SIMS 음이온 모드(Bi₃⁺ 0.75 pA, 50×50 µm²,
Cs⁺ 1 keV/60 pA 스퍼터 1000 s, GaN 기준 ~0.84 nm/s).
`Fig. 2c` 3D 렌더 5종: **PO⁻ · PO₂⁻ · SO⁻ · S₂O⁻ · C₂HO⁻**. figure-read — PS-LPSC 의
**SO⁻·S₂O⁻ 는 큐브 윗면(표면)이 뚜렷하게 밝고**(주황), 아래로 갈수록 어두워진다 = **표면 편재**.
LPSC 는 전 구간 어둡다.
⚠ **본문은 "SO₂⁻" 라 썼는데 그림·SI 는 "S₂O⁻" 다** — 표기 불일치(SI `Fig. S10` 목록이 정본).
⚠ 3D 렌더에 **절대 강도 눈금이 없다**(max/min 만) → **정량 비교 불가**, 정성뿐.

**분자량 (`Fig. S9`)** — PS-LPSC 를 THF 에 녹여 GPC: **Mn ≈ 7,000, PDI 1.85**.
🔑 개질층이 **THF 에 용해된다**는 사실 자체가 정보다 — 공유결합 그래프팅이 아니라 **물리적으로
얹힌 사슬**일 가능성을 열어 둔다(논문은 이 함의를 논하지 않는다).

**벌크 무손상 (`Fig. S8`, figure-read)** — XRD 10–80°, 2θ 스텝 5°/min, Cu Kα1.
세 트레이스 **LPSC(빨강) / PS-LPSC(파랑) / LPSC-IBB(회색)**. 주 피크 위치(≈ 15.5, 18, 25.5, 30,
31.5, 45, 48, 52.5, 58, 63, 71, 75°)가 **모두 일치**하고 새 상은 없다 ⇒ 비파괴 주장의 핵심 근거.

> 🔑 **SI 캡션에 없는 세 번째 시료가 그림에 있다.** `Fig. S8` 의 **LPSC-IBB**(용매만 처리한 대조군)는
> 본문에도 SI 캡션에도 한 번도 언급되지 않는다. **논문에서 가장 중요한 대조군인데 침묵한다** —
> "변화가 DTD 때문인가 IBB 때문인가"를 가르는 유일한 시료다. (그 σ·XPS 는 어디에도 없다.)
> ⚠ figure-read 로는 **저각 15.5° 피크의 상대세기가 LPSC 보다 PS-LPSC·LPSC-IBB 에서 커 보인다**.
> argyrodite 에서 저각 반사 세기는 **4a/4c 자리의 S²⁻/Cl⁻ 무질서**에 민감한 양이다. 다만
> ① 규격화 방식 미기재 ② y-오프셋 적층 ③ Rietveld 없음 ④ 내 판독 오차 ⇒ **주장이 아니라
> 열린 질문으로만 남긴다** (§20-Q2). 만약 실재한다면 **원인은 DTD 가 아니라 IBB** 다.

---

## 7. 수분 저항 (`Fig. 3c,d,e` + `Fig. 3f` DFT + `Fig. 3g,h`)

**7-A. 임피던스 (`Fig. 3c` vs `Fig. 3d`, figure-read)**
두 판넬의 **축 범위가 같다(Z′ 0–400 Ω)** 는 점이 이 그림의 설계다.
- `Fig. 3c` LPSC: pristine 은 절편 ≈ 20 Ω 의 깨끗한 블로킹 직선. 0.5 h 만에 절편이 ≈ 45 Ω 로
  밀리고, **1/2/4 h 는 400 Ω 안에 안 들어와 삽입도(0–6000 Ω)로 뺐다** — 거기서 반원이
  **≈ 5,000–6,000 Ω** 까지 자란다.
- `Fig. 3d` PS-LPSC: **4 h 노출까지 전부 400 Ω 안**, 4 h 도 ≈ 250 Ω 대.
⇒ **삽입도가 필요한 쪽과 필요없는 쪽**이라는 시각적 대비가 이 논문 수분 파트의 핵심 그림이다.

**7-B. σ 유지 (`Fig. 3e`)** — §3-B 표. 이중축 막대(왼쪽 log σ, 오른쪽 유지율 %).
무처리는 **0.5 h 만에 15 %** 로 무너지고 1 h 부터는 사실상 절연체. 개질은 **4 h 에도 1.51 mS/cm**.

**7-C. DFT (`Fig. 3f`) — 이 논문 유일의 계산**
- LPSC **(011) 표면 슬랩** 위 H₂O: **E_ads = −0.972 eV** ⇒ *"high hygroscopicity"*.
- **P-DTD 삼량체 분자사슬** 위 H₂O: **E_ads = −0.199 eV** ⇒ *"pronounced hydrophobicity"*.
- figure-read: 오른쪽 축이 "Adsorption energy (eV)" 이고 −0.9 ~ −0.3 구간에 점선 기준선(−0.6),
  두 값이 그 위·아래로 갈린다. **원자 색 범례가 없고**, 흡착 자리(S 위인지 Li 위인지 Cl 위인지)
  표시도 없다.
- 논리: 물이 덜 붙으니 가수분해가 덜 일어난다.
⇒ **§11 에 방법 비판 전부**. 요약하면 **주기 결정 슬랩 vs 고립 삼량체 분자**를 같은 축에 놓았고
**vdW 보정이 없다** — 유기 사슬 쪽 물리흡착이 **구조적으로 과소평가**되는 방향, 즉 **결론에
유리한 쪽으로 치우친 오차**다.

**7-D. 셀 수준 확인 (`Fig. 3g,h`)** — 펠릿을 13 % RH 에 **1 h** 노출한 뒤 조립.
- `Fig. 3g` LPSC: 214.1 → **168.1** mAh/g (**78.5 %**). 방전곡선이 눈에 띄게 짧아지고 분극도 커진다.
- `Fig. 3h` PS-LPSC: 230.5 → **226.4** (**98.2 %**). 두 곡선이 **거의 포개진다**.
⇒ 이 그림이 σ 실험보다 설득력이 큰 이유: **σ 는 회복 가능한 표면수화도 반영하지만, 셀 용량은
비가역 손상만 남는다.**

> ⚠ 이 논문 어디에도 **H₂S 발생량 측정이 없다**. 서론이 수분 문제를 "H₂S 생성"으로 정의해 놓고
> 정작 H₂S 를 재지 않는다. (`taklu2021` 은 1.07 → 0.49 cm³/g 로 쟀다.) 노출 후 **XRD·XPS·Raman 도
> 없다.** ⇒ **"가수분해를 억제한다"는 기구 주장의 실측 근거는 σ 유지율 + DFT 2점이 전부다** (§16-3).

---

## 8. 산화 안정성 (`Fig. 3a,b` + `Fig. 6`)

**8-A. LSV (`Fig. 3a`) — 이 논문에서 우리에게 제일 중요한 판넬**

§3-F 표가 figure-read 전부다. 정리하면:

| 읽은 것 | 함의 |
|---|---|
| 두 곡선의 **개시전위가 거의 같다** (≈2.85–2.9 vs ≈2.95–3.0 V) | **PS 층은 전기화학 창의 *상한* 을 옮기지 않는다.** 우리 축 언어로 **axis ① (S²⁻-limited onset) 은 불변** |
| 3.43 V 피크가 **210 → 83 µA (2.5×↓)** | 억제된 것은 **전류(=반응 속도·양)**. 우리 **axis ②–④** |
| 4.22 V 이후 LPSC 전류가 **감소** | 부동태화 또는 접근 가능한 LPSC 고갈. **"5 V 에서 LPSC 전류가 더 낮다 = 더 안정" 은 오독** |
| **≈4.6 V 교차 → 그 위로 PS-LPSC 가 더 크다** | 본문은 *"below 4.6 V"* 라고 **정직하게 단서**를 달았다. 그런데 초록·결론은 그 단서 없이 "greatly enhancing oxidation stability" 라고만 쓴다 |
| PS-LPSC 의 **4.91 V 피크** | 그림에 라벨까지 붙였지만 **이건 새로운 산화 과정**이다(PS 층 자신 또는 그 아래 LPSC). 좋은 신호가 아니다 |

**8-B. 전자전도 차단 (`Fig. 3b` + `Fig. S11`)** — DC 분극 5점 선형피팅.
σ_e **5.69×10⁻⁹ → 7.84×10⁻¹⁰ S/cm**. figure-read: 0.1–0.5 V 에서 LPSC ≈ 4.5→25 nA,
PS-LPSC ≈ 0.3→3.2 nA, 둘 다 직선성 양호.
🔑 **이것이 이 논문의 산화 억제 기구의 본체**다 — 열역학 창을 넓힌 게 아니라
**전자 공급을 끊어서 분해 *속도* 를 낮췄다**. 본문도 그렇게 쓴다:
*"This reduction in electronic conduction suggests that the PS modification layer effectively
inhibits interfacial **electron transfer**."*

**8-C. 이온은 안 막는다는 반증 (`Fig. S12`·`Fig. S13`)**
- CCD **1.0 → 1.6 mA/cm²** (Li 대칭셀, 10 MPa). figure-read: LPSC 는 ≈10.5 h(≈1.0–1.2 mA/cm² 단계),
  PS-LPSC 는 ≈16 h(≈1.6–1.8 단계)에서 전압이 0 으로 붕괴 = 단락.
  🔴 **y축 라벨이 "Specific capacity (mAh g⁻¹)" 로 잘못 붙어 있다** — 값 범위(−0.06 ~ +0.05)와
  실험 종류로 보아 **Voltage (V)** 여야 한다.
- PS 층 자체 σ = **1.18×10⁻² mS/cm** (`Fig. S13`). ⚠ **PS-Li₂S 에 LiTFSI 를 섞어 잰 값**(SI 3–4쪽).
  실제 PS-LPSC 의 막에는 LiTFSI 가 없다. 본문은 이를 *"the **intrinsic** ionic conductivity of the
  PS layer"* 라 부른다 — **intrinsic 이 아니다** (§16-6).

**8-D. 사이클 후 계면 화학 (`Fig. 6a,b`) — 산화 기구의 직접 증거**

figure-read (4단 적층, 아래→위: LPSC / LPSC-100cyc / PS-LPSC / PS-LPSC-100cyc):
- **S 2p (`Fig. 6a`)**: LPSC 는 사이클 후 **S⁰(166.5, 빨강)** 과 **Li₂SO₄(168.9, 진빨강)** 이 **새로
  솟는다**. PS₄³⁻(161.2, 청록)은 남아 있으니 완전분해는 아니다. PS-LPSC 는 사이클 전후가
  **거의 동일**하고 새 성분이 없다.
- **P 2p (`Fig. 6b`)**: LPSC 는 사이클 후 **132.7 eV 의 P₂Sₓ(주황)** 이 커져 봉우리가 갈라진다.
  PS-LPSC 는 사이클 전후 모두 **PS₄³⁻ 단일 성분**.
⇒ **LPSC 산화 경로 = PS₄³⁻ → S⁰ + Li₂SO₄ + P₂Sₓ.** 우리 grand-potential 첫 분해식
`Li₆PS₅Cl → Li₃PS₄ + LiCl + S + 2Li⁺ + 2e⁻` 의 **원소 S 생성**과 방향이 같다 (§14-B).

**8-E. 형태·수송 (`Fig. 6c,d` + `Fig. S22`)** — 100 사이클 후 SEM+EDS(10 µm bar).
LPSC 복합양극: **S 가 뭉치고(segregation)** 넓은 균열. PS-LPSC: **S 가 균일**하고 구조 온전.
사이클 전(`Fig. S22`)에는 둘 다 균일 ⇒ **사이클로 생긴 차이**임을 통제했다. 설계가 좋다.

**8-F. 임피던스 분해 (`Fig. 6e,f,g`)** — §3-D 표.
- `Fig. 6e` figure-read: LPSC 총 저항 ≈ 25 → **67 Ω**, PS-LPSC ≈ 14 → **17.5 Ω**.
- DRT 로 4개 과정(R_CEI ~5×10⁻⁴ s · R_CT ~0.5 s · R_LiIn ~2 s · R_Diffusion ~30–60 s) 분리.
- 결론: **R_CEI 가 6.1 → 22.9 Ω (3.8×)** 로 늘어난 것이 LPSC 열화의 주범.
- 🔑 **figure-only 관찰**: **1 사이클째부터** R_Diffusion 이 **21.7(LPSC) vs 7.7(PS-LPSC)** 로
  2.8배 벌어져 있다. 열화가 아니라 **출발선이 다르다**. 논문은 이 초기 격차를 논하지 않는다.
  (이층 펠릿 구조·복합양극 내 SE 종류 차이 등 다른 원인 후보가 있다 — §16-9.)

---

## 9. 셀 성능 (`Fig. 4` · `Fig. 5` · `Fig. S4`, `S5`, `S15–S19`)

**9-A. 조건 최적화 (`Fig. S4`, `Fig. S5`) — 이 논문의 진짜 trade-off 곡선**
- 농도: σ 4.64 → 4.49(0.05 M) → **4.32(0.1 M)** → 3.19(0.4 M).
  10 C 1,000 사이클: **0.1 M 이 144.1 mAh/g·92.1 % 로 최고**, 0.4 M 은 초기 스파이크 후
  ≈115 로 주저앉는다(figure-read), 무처리는 ≈78 → ≈62.
  ⇒ **막이 두꺼워지면 σ 를 잃고 성능도 잃는다.** 최적점이 존재한다.
- 시간: 1–24 h 가 σ 에 거의 무영향(24 h 도 4.31 = 92.9 %). ⇒ **반응이 표면에서 자기제한(self-limiting)** 된다는
  간접 증거. 12 h 와 24 h 는 사이클도 비슷 ⇒ 12 h 채택.

**9-B. 초기거동 (`Fig. 4a`)** figure-read: PS-LPSC 충전 ≈270 / 방전 ≈235 (CE 87.2 %),
LPSC 충전 ≈238 / 방전 ≈198 (CE 83.0 %).
⚠ 같은 0.1 C 인데 `Fig. 3g` 의 LPSC 방전은 **214.1**, `Fig. 4f`(14.15 mg/cm²) 도 **214.1**,
`Fig. 4a` 는 ≈198 이다 ⇒ **무처리 대조군의 셀간 산포가 ±8 %** 정도 있다. 개질 효과
(235 vs 198 = +19 %) 를 이 산포와 함께 읽어야 한다.

**9-C. CV (`Fig. 4b,c`)** — 0.05 mV/s, 3사이클, NCM955 의 H1→M→H2→H3 상전이 3쌍.
- LPSC: 산화 **3.71(1st) → 3.73 V(3rd)** 로 **밀리고**, 피크 세기가 사이클마다 **감소**.
  환원 3.65 / 4.01 / 4.12 V.
- PS-LPSC: 산화 **3.73(1st) → 3.70 V(3rd)** 로 **당겨지고**(활성화), 3 곡선이 잘 겹친다.
  환원 3.65 / 4.02 / 4.13 V. 산화 4.08 / 4.21 V.
- 🔑 figure-read 뉘앙스: **1사이클째에는 PS-LPSC 의 분극이 더 크다**(3.73 > 3.71). 절연막을
  얹었으니 당연하다. 3사이클 만에 역전된다. 본문의 *"highly overlapping"* 은 대체로 맞지만
  **완전히 겹치지는 않는다**.

**9-D. 율속 (`Fig. 4d,e,f`)** — §3-C 표.
🔑 **figure-only 관찰 (본문 미언급)**: `Fig. 4d` 에서 20 C 를 거친 뒤 2 C 로 돌아올 때
**LPSC 는 ≈133 → ≈105 로 회복 실패(약 −21 %)**, **PS-LPSC 는 189 → 189 로 완전 회복**.
⇒ 무처리 쪽 열화는 **비가역**이다. 이게 율속 그림에서 가장 강한 증거인데 본문이 안 쓴다.
CE(우축 빈 원)도 LPSC 는 고율에서 ~80 %까지 흩어지고 PS-LPSC 는 ~100 % 유지.

**9-E. 장기 (`Fig. 4g`)** — 10 C, **1.44 mg/cm²**, RT.
PS-LPSC 144.2 → **101 (70.0 %) @ 36,000 cyc**. LPSC 82.0 → ≈8–10 @ 24,000 cyc,
**70 % 붕괴는 ~1,200 사이클**.
🔑 **시간 감각**: 10 C 면 1사이클 ≈ 12 분 → **36,000 사이클 ≈ 7,200 h ≈ 300 일 연속 구동**.
⚠ figure-read: LPSC 의 CE 점(빨간 빈 원)이 **95–110 % 로 크게 흩어진다** (특히 15,000 사이클 이후).
CE > 100 % 산포는 **미세단락/노이즈**의 신호다.

**9-F. 60 °C (`Fig. 5a,b,c`)**
- `Fig. 5a`: PS-LPSC ICE **88.9 %**, 0.44 C 방전 ≈230.
  LPSC 는 ICE **70.3 %** 이고 **2.6–3.4 V 에 산화분해 평탄부**가 보인다고 본문이 서술 —
  **그 그림(`Fig. S17`)이 SI 에 없다** (§16-2). 게다가 "2.6–3.4 V vs Li⁺/Li" 는 셀 하한
  **2.8 V** 보다 낮아 창 밖이다 (기준전극 표기 혼선 가능).
- `Fig. 5b`: **1 C = 0.229 mA/cm²** ⇒ 로딩 ≈ **1.15 mg/cm²**. 0.44 C 부터 **100 C 까지 13단계**,
  91.1 mAh/g @100 C.
- `Fig. 5c`: 50 C(**9.3 mA/cm²** ⇒ 1 C = 0.186 mA/cm² ⇒ 로딩 ≈ **0.93 mg/cm²**),
  PS-LPSC 125.8 → 62.4 % @20,000, LPSC 92.0 → 17.2 %.
  figure-read: 두 곡선 다 초기 수백 사이클에서 **상승(활성화)** 후 감소.
- ⚠ **(b) 와 (c) 의 1 C 정의가 다르다**(0.229 vs 0.186 mA/cm²) ⇒ **서로 다른 셀**이고
  **둘 다 로딩 1.2 mg/cm² 미만**이다.

**9-G. 문헌 비교 (`Fig. 5d` + `Table S1`)** — x = 면적전류(log, ~0.03–30 mA/cm²), y = 비용량.
this work 25 °C(청록 별)·60 °C(빨강 별) 2계열이 문헌 4편보다 **오른쪽 위**에 놓인다.
주석: this work 25 °C **10 C, 36,000 cyc (70.0 %)** · 60 °C **50 C, 20,000 cyc (62.4 %)** ·
NCM811[ref 12] 0.25 C 100 cyc (48.0 %) · LCO[ref 13] 0.5 C 2,100 cyc (89.4 %) ·
LCO[ref 23] 1 C 1,500 cyc (89.3 %) · NCM955[ref 37] 1 C 500 cyc (86.3 %).

**`Table S1` (텍스트 전사 — 표는 PDF 텍스트가 정본)**

| AM | AM 로딩 (mg/cm²) | 온도 | 전해질 | Ref (SI) |
|---|---|---|---|---|
| NMC811 | 7.64 | 25 °C / 55 °C | LPSC | [6] Li, *Chem. Commun.* 2023, 59, 5627 |
| LCO | 10.18 ~ 12.73 | 25 °C | LPSC | [7] Zhang, *EES* 2023, 16, 1091 |
| LCO | 2.67 | 30 °C | LPSC | [8] Wang, *ACS Energy Lett.* 2023, 8, 3450 |
| NMC955 | 3.18 | 55 °C | LPSC | [9] Liu, *AFM* 2024, 34 |

> 🔴 **이 표에 자기 로딩이 없다.** 비교 대상 4편은 **2.67–12.73 mg/cm²** 인데, 이 논문의 헤드라인
> 셀은 **0.93–2.3 mg/cm²** 다. 즉 **표가 통제하겠다고 만든 바로 그 변수에서 자기 자신이 제일
> 유리한 쪽에 있고, 그 값을 표에 안 적었다.** ⇒ `Fig. 5d`·`Table S1` 의 우열은 **인용 금지**,
> 쓰려면 반드시 로딩을 병기한다 (§16-1).

**9-H. 파우치 (`Fig. S19`) — 이 논문에서 가장 이식 가능한 결과**
28 mAh, 17.5 cm², **1.65 mAh/cm²**, ICE **86.73 %**, 2 mA/cm², **2 MPa**, 1,000 사이클 **81.26 %**.
figure-read: 유지율 곡선이 초기에 **~90 %에서 시작해 80사이클쯤 ~100 %로 올랐다가** 감소한다
(1사이클 기준 정규화 + 화성 효과). 피크 기준으로는 감쇠 ≈19 %.
🔴 y축 라벨 `Voltage (V vs. Li⁺/Li)` 인데 NCM955\|LTO **풀셀 전압**(1.2–2.8 V)이다 —
**vs Li⁺/Li 가 아니다**. (`Fig. S12` 에 이은 **두 번째 축 라벨 오류**.)

---

## 10. 왜 이 논문이 그럴듯한가 — 논증 흐름 정리

논문의 주장은 **하나의 사슬**로 되어 있고, 각 고리에 서로 다른 실험이 하나씩 붙어 있다.

```
 ① S²⁻ 가 DTD 개환중합을 개시한다
      └ 증거: PS-Li₂S 모델 (GPC Fig S1 · IR Fig S2 · XPS Fig S3)          ← 유일한 기구 검증
 ② 그래서 균일·치밀한 ~10 nm PS 막이 생긴다
      └ 증거: HRTEM Fig 1c · EDS Fig 2a · IR Fig 2b · TOF-SIMS Fig 2c · GPC Fig S9
 ③ 벌크는 안 깨졌다
      └ 증거: XRD Fig S8 · σ 4.64→4.32 (93 %)                              ← "non-destructive"
 ④-a 막이 소수성이라 물이 안 붙는다
      └ 증거: DFT E_ads −0.972 vs −0.199 eV (Fig 3f)                       ← 계산은 여기 한 곳뿐
 ④-b 그래서 수분에 강하다
      └ 증거: σ 유지 Fig 3e · 임피던스 Fig 3c,d · 셀 용량 Fig 3g,h
 ⑤-a 막이 전자절연체라 계면 전자이동이 끊긴다
      └ 증거: σ_e 7.3×↓ (Fig 3b) · LSV 전류↓ (Fig 3a)
 ⑤-b 그래서 산화분해 산물이 안 생긴다
      └ 증거: XPS S⁰/Li₂SO₄/P₂Sₓ 부재 (Fig 6a,b) · SEM S 편석 없음 (Fig 6c,d)
 ⑥ 그런데 Li⁺ 는 통과한다
      └ 증거: CCD 1.0→1.6 (Fig S12) · PS σ 1.18×10⁻² mS/cm (Fig S13) · D_Li 5.3× (Fig S24)
 ⑦ 결과적으로 셀이 오래 간다
      └ 증거: Fig 4g (36,000 cyc) · Fig 5c (20,000 cyc) · Fig S19 (파우치 1,000 cyc)
```

**이 사슬의 강한 고리** = ②③⑤-b (특성분석이 다중이고 서로 독립적이다).
**약한 고리** = ①(모델계 검증뿐) · ④-a(DFT 2점, 방법 문제 있음) · ⑥(LiTFSI 첨가 값).
**논문에 없는 고리** = **①의 LPSC 상 직접 검증**, **H₂S**, **막 피복률/연속성 정량**.

---

## 11. DFT / 계산 방법 ★ (SI 4쪽 `Computational details` 전문 + 비판)

### 11-A. 논문이 밝힌 것 (11줄이 전부)

| 항목 | 값 |
|---|---|
| **code** | **VASP 5.4.4** (refs Kresse 1994 / Kresse–Furthmüller 1996) |
| **이론** | **spin-polarized DFT**, **GGA** (Perdew–Wang 1992) + **PBE** 교환범함수 (1996) |
| **pseudo** | **PAW** (Blöchl 1994) |
| **ecut** | **550 eV** |
| **k-points** | **Monkhorst–Pack 1 × 1 × 1 (= Γ-only)** |
| **SCF 수렴** | **1×10⁻⁵ eV/atom** |
| **힘 수렴** | **2×10⁻² eV/Å** |
| **LPSC 모델** | **표면 슬랩** — *"the top was relaxed and the bottom was fixed"*. 표면 = **(011)** |
| **폴리머 모델** | *"a segment of molecular chains (**trimer**)"* — **고립 분자 삼량체** |
| **흡착** | H₂O 를 LPSC (011) 면과 분자사슬 표면에 각각 |
| **정의식** | `E_Ads = E(H₂O−Sur) − E(Sur) − E(H₂O)` |
| **결과** | LPSC **−0.972 eV** / P-DTD **−0.199 eV** (`Fig. 3f`) |

### 11-B. 🔴 논문이 **안 밝힌** 것 (재현 불가 목록)

1. **슬랩 크기·원자수·층수·진공두께** — 전부 없음. Γ-only 가 타당한지 판단할 근거 자체가 없다.
2. **표면 종단(termination)** — argyrodite (011) 은 Li-rich / S-rich / Cl-rich 등 여러 종단이
   가능하고 표면E 가 크게 다르다(`qian2026` `Table S2` 는 같은 (011) 에서 **0.48 vs 0.70 J/m²**
   두 종단을 보고한다). Deng 은 어느 것인지 말하지 않는다.
3. **무질서 처리** — argyrodite 의 **4a/4c 자리 S²⁻/Cl⁻ 무질서**와 48h Li 부분점유를 어떻게
   다뤘는지 **한 마디도 없다**. 사실상 **질서 단일배열**로 보인다.
4. **vdW 보정 없음** — D3·TS·optB 등 언급 전무. **순수 PBE**.
5. **흡착 자리 샘플링 없음** — 각 표면에 **구성 1개씩**. 자리 의존성·피복률 의존성 0.
   (대조: `qian2026` 은 5자리 × 2배향 = 10 구성을 훑었다.)
6. **BSSE·영점진동·용매효과** 없음. 0 K 값.
7. **구조 파일·입력 파일 미공개.** 데이터 가용성은 "요청 시".
8. **오차·산포 없음.** 각 값이 **단일 숫자 1개**다.
9. **spin-polarized 라 적었지만** LPSC·유기 사슬·H₂O 는 모두 닫힌껍질계다 — 무해하지만
   방법 서술이 관성적으로 붙은 흔적.

### 11-C. 🔴 이 비교가 **왜 편향되어 있는가** (핵심 비판)

- **비교 대상이 같은 종류가 아니다.** 한쪽은 **주기 경계 결정 슬랩**, 다른 쪽은 **고립 삼량체 분자**.
  실제 PS 막은 사슬이 얽힌 **비정질 고체 표면**이라 H₂O 가 여러 S=O·C–O 와 동시에 수소결합할 수
  있다. 삼량체 하나는 그 협동 결합을 물리적으로 만들 수 없다 ⇒ **|E_ads| 과소평가**.
- **PBE 에는 분산력이 없다.** H₂O–유기 상호작용은 수소결합 + **분산**의 합인데 후자가 통째로
  빠진다 ⇒ **또 과소평가**. 두 편향이 **같은 방향(폴리머를 더 소수성으로 보이게)** 으로 겹친다.
- 반대로 **LPSC 쪽은 이온성 표면**이라 PBE 로도 정전 항이 대부분 잡힌다 ⇒ **−0.972 는 상대적으로
  덜 과소평가**. ⇒ **4.9배 차이는 방법이 만들어 낸 상한(上限)** 이다.
- ⛔ **결론**: *"−0.972 vs −0.199 eV"* 는 **정성적 방향(폴리머가 덜 친수성)** 까지만 인용 가능.
  **배율·절대값 인용 금지.**
- 📎 **선례가 하나 더 있다**: `qian2026` (같은 저널·같은 해·같은 문제) 도 **슬랩·흡착부에 vdW 를
  안 넣었고**, 우리 digest 가 *"비극성 꼬리 −0.077 eV 는 구조적 과소평가"* 라고 적었다.
  ⇒ **황화물 표면-유기 코팅 논문의 DFT 는 vdW 누락이 관행이 되어 있다.** 이건 우리가
  **차별화할 수 있는 지점**이다 (§15-③).

### 11-D. ⛔ 이 논문이 **하지 않은** 계산 (태그 오염 방지)

**AIMD · MD · MLIP · NEB · BVSE · ICOHP/COHP/LOBSTER · DOS/PDOS · ELF · Bader ·
grand-potential ESW · 탄성상수 · EOS · phonon · SQS/enumerate — 전부 없다.**
계산은 **단일점+완화 흡착에너지 2 값**이 전부다.

---

## 12. Figure set ★

| Fig | 내용 (무엇을 보여주나) | 우리 활용 |
|---|---|---|
| **1a** | DTD 개환중합 도식 + 반응식 (S²⁻ 공격 → 알콕사이드 → poly(sulfate)); 오른쪽에 H₂O 반사·e⁻ 차단 | **"SE 를 반응물이 아니라 개시자로 쓴다"** 는 설계 프레임. 우리 코팅 개념도의 서사 양식 |
| **1b,c** | TEM(200 nm) / HRTEM(10 nm + 1 nm 확대) — 비정질 껍질 ~10 nm + 결정질 코어, 0.182 nm 격자 | 코팅 두께 실측 앵커. ⚠ **(200) 배정은 격자상수와 안 맞아 인용 금지** (§6) |
| **2a** | SEM + EDS (C/S/O) 단일입자 매핑, LPSC vs PS-LPSC | 코팅 균일성 증명의 최소 세트. 우리 코팅 실험 설계 시 그대로 차용 |
| **2b** | IR — C–H 2800–3000 · S=O 1268/1215 · S–O 773 cm⁻¹ | poly(sulfate) 의 IR 지문. 우리 B₂O₃/O 도핑계 IR 해석엔 직접 안 쓰임 |
| **2c** | TOF-SIMS 3D (PO⁻·PO₂⁻·SO⁻·S₂O⁻·C₂HO⁻), PS-LPSC 는 SO⁻·S₂O⁻ 가 표면 편재 | 깊이 분포 시각화 양식. ⚠ **절대 눈금 없음 → 정량 인용 불가** |
| **3a** ★★ | **LSV** 0.1 mV/s, VGCF:SE=1:1 — LPSC 3.43·4.22 V 피크(210/123 µA) vs PS-LPSC 어깨 83 µA·4.91 V | **우리 산화 4축 프레임의 3번째 실측표.** **개시전위는 거의 불변(axis①), 전류만 억제(axis②–④)** — 이 판독이 이 논문에서 우리에게 제일 값나간다 |
| **3b** | DC 분극 σ_e: **5.69×10⁻⁹ → 7.84×10⁻¹⁰ S/cm** | **산화 억제 기구가 "전자 차단"임을 보이는 정량값.** 우리 도핑계에도 σ_e 축이 필요하다는 근거 |
| **3c,d** ★ | 13 % RH 노출 Nyquist — 같은 축(0–400 Ω)에서 LPSC 만 삽입도(0–6000 Ω) 필요 | **"같은 축으로 그려서 차이를 보인다"** 는 그림 설계. 우리 EIS 비교 그림 양식으로 채용 |
| **3e** ★ | σ·유지율 이중축 막대 (pristine/0.5/1/2/4 h) | **수분 내성 정량 표준 양식.** ⚠ 본문 단위 오류의 정본 (§3-B) |
| **3f** ★★ | **DFT**: LPSC (011) 슬랩 H₂O **−0.972 eV** vs P-DTD 삼량체 **−0.199 eV** | **이 논문 유일의 계산.** 우리가 **제대로 다시 할 수 있는 자리** — vdW·자리샘플링·무질서·피복률 (§15-③) |
| **3g,h** ★ | 1 h 노출 전후 셀 0.1 C 곡선: 78.5 % vs **98.2 %** | **σ 보다 강한 증거**(비가역 손상만 남음). 우리 "물성 → 셀" 사다리의 좋은 예 |
| **4a** | 초기 충방전, ICE 83.0 vs **87.2 %** | ICE 를 계면 부반응 지표로 쓰는 관행 |
| **4b,c** | CV 3사이클 (0.05 mV/s) — LPSC 피크 감소·+0.02 V 이동 / PS-LPSC 중첩·−0.03 V | figure-read: **1사이클째엔 PS-LPSC 분극이 더 크다**(절연막 대가) |
| **4d,e** ★ | 율속 0.2–20 C (2.3 mg/cm²) + PS-LPSC 곡선 | 🔑 **figure-only: 20 C 후 2 C 복귀에서 LPSC 만 −21 % 비가역** — 본문 미언급 |
| **4f** | 고로딩 14.15 mg/cm² 율속 (0.1/1/3 C) | **논문에서 가장 실용적인 율속 데이터.** 헤드라인(1.44 mg/cm²)과 대비해 쓸 것 |
| **4g** ★★ | 10 C **36,000 사이클 70.0 %** (1.44 mg/cm²) vs LPSC 1,200 사이클 | 헤드라인. ⚠ **로딩 1.44 mg/cm² · 180 MPa · CE 산포 95–110 %** 를 반드시 병기 |
| **5a,b** | 60 °C 충방전 + **0.44→100 C 13단계** (1 C = 0.229 mA/cm²) | 로딩 ≈1.15 mg/cm² 역산의 근거 |
| **5c** ★ | 60 °C 50 C **20,000 사이클 62.4 %** (LPSC 17.2 %) | 로딩 ≈0.93 mg/cm² 역산 (1 C = 0.186 mA/cm²) |
| **5d** | 문헌 비교 산점도 (비용량 vs 면적전류, log x) | ⛔ **로딩 미통제 → 우열 인용 금지** (§9-G) |
| **6a,b** ★★ | **XPS S 2p / P 2p**, 4단(사이클 전후 × 2시료) — LPSC 만 **S⁰ 166.5 · Li₂SO₄ 168.9 · P₂Sₓ 132.7** 신규 | **우리 grand-potential 첫 분해식(원소 S 생성)의 실험 대응.** BE 앵커표 (§3-E) |
| **6c,d** ★ | 100 사이클 후 SEM+EDS(S) — LPSC 편석·균열 / PS-LPSC 균일 | `Fig. S22`(사이클 전) 와 짝지어 **전후 통제**를 한 좋은 설계 |
| **6e,f,g** ★★ | EIS + **DRT** 4성분 분해 + 저항 막대 (R_CT/R_CEI/R_Diffusion) | **DRT 를 등가회로 대신 쓰는 관행의 실례.** 🔑 **1사이클째부터 R_Diffusion 이 2.8× 벌어져 있다** |
| **S1, S2, S3** | PS-Li₂S 모델계 — GPC(Mw 2,618, PDI 1.49) · IR(C–H 2800–3000 · S=O 1268/1220 · C–O/S–O 882/756 cm⁻¹) · XPS(169.1 / 162.5 / 159.9 eV) | **"S²⁻ 개시" 주장의 유일한 독립 검증**. 우리가 기구 주장을 세울 때의 모델계 설계 참고 |
| **S4** ★ | DTD 농도 0/0.05/0.1/0.4 M — σ 4.64/4.49/4.32/**3.19** + 1,000 사이클 | **막 두께 ↔ σ trade-off 곡선.** 개질량 최적점이 존재한다는 실측 |
| **S5** | 반응시간 1/6/12/24 h — σ 거의 불변 (24 h 4.31) | **자기제한 반응**의 간접 증거 |
| **S6,S7** | 무처리 LPSC TEM/HRTEM (대조군) | 코팅 유무 대조의 기본 |
| **S8** ★★ | **XRD: LPSC / PS-LPSC / LPSC-IBB** | 🔑 **캡션에 없는 세 번째 시료(LPSC-IBB, 용매만)가 그림에 있다.** "비파괴" 주장의 핵심 대조군인데 논문이 침묵 (§6, §20-Q2) |
| **S9** | PS-LPSC GPC — **Mn ≈ 7,000, PDI 1.85** | 🔑 **THF 에 녹는다** = 공유 그래프팅이 아닐 수 있다 |
| **S10** | TOF-SIMS 깊이 프로파일 6종 (PO⁻·PO₂⁻·S₂O⁻·SO⁻·C₂H₃S⁻·C₂HO⁻) | 본문의 "SO₂⁻" 표기 오류를 바로잡는 정본 |
| **S11** | DC 분극 원자료 (LPSC / PS-LPSC) | `Fig. 3b` 의 원본 |
| **S12** ★ | **CCD 1.0 → 1.6 mA/cm²** (Li 대칭셀, 10 MPa) | 🔴 **y축 라벨 오류**(Specific capacity → Voltage). 값 자체는 유용 |
| **S13** ★ | PS 층 σ = **1.18×10⁻² mS/cm** | ⚠ **PS-Li₂S + LiTFSI** 값. "intrinsic" 아님 (§16-6) |
| **S14** | NCM955 SEM (단결정) | 양극 형상 |
| **S15,S16** | LPSC 율속 곡선 / 10 C 장기 선택 사이클 곡선 | 본문 그림의 원자료 |
| **S17** | 🔴 **캡션만 있고 그림이 없다** (SI 13쪽 — 그 아래 그래프는 S18 캡션이 다시 받는다) | **본문이 LPSC 60 °C ICE 70.3 % + 2.6–3.4 V 분해평탄부의 근거로 인용하는 그림이 부재** (§16-2) |
| **S18** | PS-LPSC **10.8 mg/cm²**, 60 °C, 0.5–5 C | **고로딩 60 °C — 실용성에 가장 가까운 데이터** (0.5 C ≈ 220 mAh/g, figure-read) |
| **S19** ★★ | **28 mAh 파우치**: ICE 86.73 %, 1,000 사이클 **81.26 %**, 2 mA/cm², **2 MPa** | **이 논문에서 가장 이식 가능한 결과** (실제 스택압·실제 면적용량). 🔴 y축 라벨 오류 |
| **S20,S21** | dQ/dV — PS-LPSC 3쌍 안정 / LPSC 1쌍 + 전위 이동 | CV 의 보강 |
| **S22** | 사이클 **전** 복합양극 SEM+EDS (둘 다 균일) | `Fig. 6c,d` 의 통제군 — **설계가 좋다** |
| **S23,S24** ★ | GITT 곡선 + **D_Li vs DoD** (50 % DoD: 1.85×10⁻¹³ vs 3.47×10⁻¹⁴) | figure-read: 격차 **0.73 decade(5.3×)** — 본문 "약 1자릿수"는 약간 과장 |
| **S25** | NCM955 N₂ 흡탈착 (BET) | GITT 의 S 를 BET 로 근사한 근거 |
| **S26** | ASSB 구성 도식 | 이층 펠릿 구조 확인용 |
| **Table S1** | 문헌 4편 AM/로딩/온도/전해질 | 🔴 **자기 로딩이 빠져 있다** (§9-G) |

---

## 13. Post-processing ★ (무엇을 · 무슨 도구로 · 어떻게 수치화했나)

| 분석 | 도구·설정 | 수치화·기록 방식 |
|---|---|---|
| **σ (이온)** | Autolab PGSTAT128N, SE 대칭셀, EIS | **σ = d/(R·S)** (SI Eq 1). 블로킹 직선의 실축 절편을 R 로 | 
| **σ_e (전자)** | DC 분극, Al\|SE\|Al, **0.1–0.5 V 5점** | I–V 선형피팅 기울기 → `Fig. 3b` 에 피팅선과 함께 표시 |
| **LSV** | Autolab, **0–5 V, 0.1 mV/s**, VGCF:SE = 1:1 wt | **전류 절대값(µA)**. 면적·질량 정규화 없음. 피크 전위만 라벨 |
| **EIS** | 0.5 MHz–0.01 Hz, 5 mV | Nyquist. `Fig. 3c,d` 는 **같은 축**으로 그리고 필요한 쪽만 삽입도 |
| **DRT** ★ | 등가회로 대신 **분포이완시간** (refs 41 Lu *Joule* 2022 · 42 Ma *EES* 2023) | γ(τ) 스펙트럼 → τ 창별로 **R_CT / R_CEI / R_LiIn / R_Diffusion** 배정 → 막대그래프. ⚠ **면적이 아니라 피크 높이로 보이는 정황** (§3-D) |
| **CV** | Bio-Logic SP-300, **0.05 mV/s**, 2.8–4.3 V, "정규화 수행" | 산화/환원 피크 전위를 3사이클 겹쳐 그리고 **이동량**으로 계면 안정성 판정 |
| **dQ/dV** | 사이클 데이터 미분 | H1↔M, M↔H2, H2↔H3 3쌍의 **위치·세기 변화**로 판정 (`Fig. S20/S21`) |
| **GITT → D_Li** | LANHE, **19.3 mA/g**, 이완 1 h | **Weppner–Huggins** (SI Eq 2): `D = (4/πτ)(mV_M/MS)²(ΔE_S/ΔE_τ)²`, **S 는 BET 근사**(`Fig. S25`) → DoD 전 구간 log D 플롯 |
| **XPS** | Thermo ESCALAB Xi+ | S 2p / P 2p **성분분해(peak fitting)**. 사이클 전후 × 2시료 = 4단 적층 비교 |
| **TOF-SIMS** | IONTOF ToF.SIMS 5-100, **Bi₃⁺ 0.75 pA**, 50×50 µm², Cs⁺ 1 keV/60 pA, 1000 s (~0.84 nm/s on GaN) | 음이온 모드 프래그먼트 6종의 **3D 렌더 + 깊이 프로파일**. 절대 눈금 없음 |
| **GPC** | 시료 0.5 g / THF 5 mL | **Mn·Mw·PDI** |
| **IR / XRD / SEM / TEM** | Nicolet iS50 / Rigaku SmartLab SE (Cu Kα1, 10–80°, 5°/min) / Zeiss MERLIN / JEOL JEM-2100 Plus · JEM-F200 | 정성 |
| **DFT** | **VASP 5.4.4** (§11) | **E_ads 2개**. 후처리(Bader·COHP·DOS·전하밀도차) **전무** |

---

## 14. 우리 DFT 대비 (`our_dft_baseline.md`)

> ⚠ 대전제: 이 논문은 **표면 개질 실험**이고 우리는 **벌크 도핑 계산**이다. **같은 양을 재는
> 칸이 거의 없다.** 아래 표는 "겹치는 자리"와 "안 겹치는 자리"를 정직하게 가른 것이다.

| 항목 | 이 논문 (소환값) | 우리 (comp1 / modelc) | 판정 |
|---|---|---|---|
| **σ (RT, 실험)** | LPSC **4.64 mS/cm** / PS-LPSC **4.32** | ⛔ 우리는 σ 절대값을 **인용하지 않는다** (MLIP-MD 단일시드 철회 선례) — 대신 **D(600 K) comp1 3.09×10⁻⁶ / modelc 7.90×10⁻⁶ cm²/s** | **비교 불가.** 축 자체가 다르다 (실험 σ vs MLIP D). ⇒ **§15-② 의 빈 축**이 여기다 |
| **Ea** | **없음** (온도의존 측정 없음) | comp1 0.253 / modelc 0.224 eV (MLIP-MD, 단일궤적) · 3-seed 0.197±0.032 | **비교 불가** — 이 논문은 Ea 를 안 잰다 |
| **산화 개시 (LSV)** | **≈2.85–2.9 V vs Li⁺/Li** (figure-read, 개질 후에도 ≈2.95–3.0) | grand-potential **onset 2.256 V** (LiS4 제외) / 2.14 V (포함) | **⇒ overshoot +0.6 ~ +0.65 V.** [Ling26] ≈3.05 V·[LiGaF] 2.5 V·[Qian26] 2.5 V 에 이은 **4번째 실측 데이터점**. 우리 평형값보다 항상 높다 = **동역학 과전압** |
| **산화 *산물*** | XPS: **S⁰(166.5) · Li₂SO₄(168.9) · P₂Sₓ(132.7)** | 첫 분해식 `Li₆PS₅Cl → Li₃PS₄ + LiCl + S + 2Li⁺ + 2e⁻` — **원소 S 생성** | **✅ 방향 일치.** 우리 계산의 **원소 S** 가 XPS 166.5 eV 로 실제 검출. Li₂SO₄ 는 NCM 의 O 가 참여한 2차 산화라 우리 0-압력 상평형엔 없다 |
| **Cl 의 역할** | **다루지 않음** (조성 고정 Li₆PS₅Cl) | comp1 → modelc 에서 **onset 동일 2.256 V** (S²⁻-limited), 분해 *양·산물*만 변화 | **무관.** 이 논문은 조성축을 아예 안 건드린다 |
| **전자전도도 σ_e** | **5.69×10⁻⁹ → 7.84×10⁻¹⁰ S/cm** (실측) | ⛔ **우리에게 없는 축.** 우리는 band gap(comp1 2.066 / modelc 2.099 / +B₂O₃ 1.9671 / LPSOCl 2.2309 eV) 만 있다 | **✗ 우리 공백.** gap 과 σ_e 는 다른 양이다 (gap 은 열역학, σ_e 는 캐리어 농도×이동도). 다만 **B₂O₃ 가 gap 을 낮춘다(1.9671)** 는 우리 결과는 **σ_e 가 오히려 올라갈 수 있다**는 경고 → §15-④ |
| **band gap** | **없음** | 위 4값 | 비교 불가 |
| **H₂O 흡착E** | **−0.972 eV (LPSC (011)) / −0.199 eV (P-DTD 삼량체)**, PBE·vdW 없음·Γ-only·단일구성 | ⛔ **우리에게 없다** | **✗ 우리 공백이자 기회.** `qian2026` 의 표면E 표(0.40–0.72 J/m²) + 이 논문의 E_ads 2점이 **황화물 표면-분자 상호작용의 외부 앵커 2건**이 된다 |
| **표면 모델** | (011) 슬랩, 종단 미기재, **무질서 처리 언급 없음**, Γ-only | 우리 슬랩은 **기하 승계(verified-carry) + local-TF/저β 믹싱**, `adhesion.json` γ_SE comp1 **1.211 J/m²** (UMA 3000 K melt-quench 비정질 표면) | **✗ 그들이 훨씬 단순.** 우리 쪽이 무질서·표면 준비에서 앞선다 |
| **기계 (E/B/CCD)** | **CCD 1.0 → 1.6 mA/cm²** (실험) | E_VRH comp1 22.06 / modelc 27.66 GPa · B₀ 26.23 / 21.71 GPa | **간접.** CCD 는 계면 dendrite 축이지 탄성상수 축이 아니다 — 같은 칸에 넣지 않는다 |
| **스택압** | 코인 **180 MPa** / 파우치 **2 MPa** | 우리 DEM 축(`comparison_vs_ours_DEM.md`) | **📎 DEM 쪽 앵커** — 180 MPa 는 우리 DEM 압밀 시뮬레이션 상단에 가깝다 |

---

## 15. ★★ 우리 문제설정과의 관계 — **표면 개질 vs 벌크 도핑** (사용자 요청 절)

우리 캠페인은 **comp1(Li₆PS₅Cl) → modelc(Li₅.₄PS₄.₄Cl₁.₆) → +B₂O₃ → LPSOCl(+O)** 로 이어지는
**벌크 조성 개질**이다. 이 논문은 **벌크를 절대 안 건드리는 것을 셀링 포인트로 삼는** 정반대 축이다.
그래서 이 대비 자체가 정보다.

### ① 두 접근의 정면 대조표

| 축 | **우리 (벌크 도핑: +B₂O₃, +O)** | **이 논문 (표면 개질: PS 층)** |
|---|---|---|
| 무엇을 바꾸나 | **격자 내부** — 음이온 자리에 O/B 도입, 결합·무질서·통로 변화 | **입자 껍질 10 nm** — 격자는 손대지 않음(`Fig. S8` XRD 불변) |
| σ 에 대한 대가 | 도핑은 **통로를 바꾸므로** σ 가 오를 수도 내릴 수도 (설계 변수) | **반드시 내려간다** — 0.1 M 93 % / **0.4 M 69 %** (`Fig. S4b`). 두께가 곧 비용 |
| 산화 onset (axis ①) | ⛔ **S²⁻ 가 pin 해서 거의 안 움직인다** — comp1·modelc **동일 2.256 V**, 도핑 D_plain 도 1.893–2.356 V | **역시 거의 안 움직인다** — LSV 개시 ≈2.9 V 로 개질 전후 동일 (figure-read) |
| 산화 *속도·양* (axis ②–④) | 우리는 **분해 양·산물·계면**으로만 본다 (Cl-rich 는 전자 적게·LiCl 많이) | **σ_e 를 7.3× 낮춰 전자 공급을 끊는다** — 우리 grand-potential 로는 **볼 수 없는 축** |
| 수분 | ⛔ **우리 축에 없다** (가수분해 반응E 계산 0건) | 이 논문의 절반 |
| 계면(양극) | ⛔ 우리는 아직 W_ad 미측정 | XPS·SEM·DRT 로 **전부 실험 관측** |
| 확장성 | 합성 단계에서 조성만 바꾸면 됨 | 용액 공정 1단계 추가 (원심분리·세척·건조) |

### ② 🔑 우리 cascade 스크리닝의 **빈 축 2개**에 이 논문이 붙는다

사용자가 지목한 대로 우리 cascade 도핑 스크리닝은 **σ 축**과 **계면 부착일 W_ad 축**이 비어 있다.
이 논문이 그 두 자리에 무엇을 놓아 주는지 정직하게 적으면:

- **σ 축** — ⚠ **부분적으로만 붙는다.** 이 논문의 σ 는 **실험 펠릿 σ (4.64 / 4.32 mS/cm)** 다.
  우리 축은 **MLIP-MD D(600 K)** 라 **단위도 물리도 다르다**. ⛔ 그대로 이식 금지.
  **붙는 것은 값이 아니라 "허용 손실의 상한"** 이다 —
