Repository: yonghoon7153-source/Yonghoon-DEM-DFT

# 📚 LITDB — 문헌 단일 시스템 (**SE·DFT 축 + DEM·MPM 축, 두 트랙**)

> **앞으로 논문은 여기서만 본다.** 여러 곳(db/literature, kb/papers, db/properties, Excel)에 흩어진 문헌을 한 곳에서 생각·참고·비교하기 위한 통합 MD 시스템.

## 왜 트랙이 둘인가
`INDEX.md` 는 argyrodite 전해질 축이라 접촉역학·MPM·건식전극 digest 가 들어갈 자리가
없다. 그래서 한때 64편이 **어느 인덱스에도 없었다**(open_items #7). 축을 나눠 그 구멍을
닫았고, 한 분모로 세면 “159편 중 98편 미언급” 같은 **가짜 미결**이 나온다
(`comparison_vs_ours.md:8`). 분리는 실측 근거가 있는 결정이다 — 합치지 말 것.

⚠ 이 표의 **편수는 적지 않는다.** 손으로 쓴 수는 반드시 낡는다(README 자신이 세 번 틀렸다).
현재값은 `python3 tools/litdb/build_index.py --check` 로 본다.

File: litdb/papers/deng2026_polysulfate_layer_moisture_oxidation_lpsc__seminar_5min_qa.md
# 🎤 PS-LPSC 논문 세미나 — 5분 발표 대본 + Figure별 예상 질문

*Angew. Chem. Int. Ed.* **2026**, 65, e20531 | Deng, Tang et al. (Wuhan Univ.) **A Surface Non-Destructive Modification Strategy Addressing Moisture and Oxidation Instabilities of Sulfide Solid-State Electrolytes**

> 출처: 1저자 업로드 PDF (`PSLPSC 논문 세미나.pdf`, 9쪽, 이미지 기반 — 2026-08-28 전사).
> ⚠ 이 문서의 수치는 **발표용 소환값**이다 — 검증·출처는 digest
> (`deng2026_polysulfate_layer_moisture_oxidation_lpsc.md`)가 정본.
> 형식 재사용: `kb/templates/seminar_script_5min_template.md`

---

# PART 1. 발표 대본 (약 5분)

낭독 기준 약 5분. 각 Figure 약 40초. 굵은 글씨는 강조해서 읽을 부분입니다.

## [도입 — 약 40초]

안녕하십니까. 오늘 소개해 드릴 논문은 2026년 Angewandte Chemie에 실린, 우한대학교 Ai 교수 그룹의 황화물 고체전해질 표면 개질 연구입니다.

황화물 고체전해질은 상온 이온전도도가 액체 전해질에 필적할 만큼 높아서 전고체전지의 유력한 후보입니다. 그런데 두 가지 고질적인 문제가 있습니다. **첫째는 산화 불안정성입니다.** 황화물 안의 S²⁻ 이온은 환원력이 강해서, 4.3 볼트까지 올라가는 하이니켈 양극과 만나면 산화 분해가 일어납니다. **둘째는 수분 민감성입니다.** 대기 중 습기와 반응해서 독성 가스인 H₂S를 만들고 구조가 무너집니다. 그래서 노점 영하 60도 이하의 초건조 환경에서만 다뤄야 하고, 이것이 제조 비용을 크게 올립니다.

이 두 문제를 한 번에 잡는 방법으로 표면에 보호층을 씌우는 전략이 제안되어 왔습니다. 그런데 기존 방법들은 **전해질 자체를 반응물로 소모**해서 보호층을 만들기 때문에, 구조가 손상되고 이온전도도가 크게 떨어지는 부작용이 있었습니다.

## [핵심 아이디어 — 약 30초]

이 논문의 발상 전환은 여기서 나옵니다. **전해질을 반응물이 아니라 '개시제'로만 쓰자는 것입니다.**

LPSC, 즉 Li₆PS₅Cl 표면에는 친핵성을 가진 S²⁻ 이온이 존재합니다. 이 S²⁻가 DTD라는 고리형 단량체를 공격해서 개환중합을 **촉발**만 하고, 실제로 자라나는 것은 DTD끼리 연결된 폴리머 사슬입니다. 그 결과 poly(sulfate), 줄여서 PS라고 부르는 보호층이 표면에 생기는데, **LPSC 본체는 소모되지 않으므로 구조가 손상되지 않습니다.** 이것이 논문 제목의 'non-destructive'가 뜻하는 바입니다.

## [Figure 1 — 약 40초]

Figure 1a가 그 과정입니다. LPSC 분말을 IBB라는 용매에 DTD와 함께 넣고 상온에서 12시간 저어 주기만 하면 됩니다. 고온 소결이나 진공 장비가 필요 없습니다.

용매 선택이 흥미로운데, DTD를 녹이려면 극성이 필요하지만 극성이 너무 강하면 LPSC의 P–S 결합이 깨집니다. 그래서 **중간 극성을 가지면서 곁가지의 입체 장애로 부반응을 막아 주는 IBB**를 골랐습니다.

Figure 1b와 1c가 결과입니다. **이 논문에서 가장 중요한 그림이라고 생각합니다.** 표면에는 약 10나노미터 두께의 비정질 층이 균일하게 덮여 있는데, 바로 그 안쪽에는 LPSC의 격자무늬가 선명하게 보입니다. **겉은 코팅됐고 속은 멀쩡하다**는 것을 한 장으로 보여 줍니다.

## [Figure 2 — 약 35초]

Figure 2는 그 층이 정말 poly(sulfate)인지 확인하는 부분입니다.

EDS 매핑에서 개질된 시료 표면에만 탄소와 산소가 균일하게 분포합니다. 적외선 분광에서는 유기 사슬을 뜻하는 C–H 진동과, sulfate ester 골격의 S=O 진동이 뚜렷하게 나타납니다. GPC로 분자량을 재 보니 약 7천이었고, 이는 반복 단위 기준으로 사슬 하나에 **약 56개**가 연결되어 있다는 뜻입니다.

Figure 2c의 TOF-SIMS는 이 신호들이 표면 쪽에 집중되어 있다는 것을 3차원으로 보여 줍니다.

## [Figure 3 — 약 50초]

Figure 3이 이 논문의 두 축을 증명하는 핵심입니다.

먼저 산화 안정성입니다. **황화물의 산화 분해는 전자가 밖으로 빠져나가야 진행됩니다.** 열역학적으로는 이미 한참 불안정하기 때문에, 반응을 멈추는 유일한 방법은 전자의 길을 끊는 것입니다. Figure 3b에서 PS층이 전자전도도를 약 7배 낮췄습니다.

그런데 여기서 당연한 의문이 생깁니다. 전자를 막았는데 이온도 같이 막히면 소용이 없습니다. 논문은 **층이 10나노미터로 워낙 얇아서 저항 기여가 0.085 옴 제곱센티미터 수준에 불과하다**고 답합니다. 실제로 임계전류밀도가 1.0에서 1.6으로 올랐습니다.

다음은 내습성입니다. Figure 3e를 보시면 **차이가 극적입니다.** 습도 13퍼센트에 한 시간만 노출해도 개질하지 않은 LPSC는 이온전도도가 초기의 **1.8퍼센트**로 떨어집니다. 반면 PS-LPSC는 **83퍼센트**를 유지합니다.

그 이유로 논문은 DFT 계산을 제시합니다. 물 분자의 흡착에너지가 LPSC 표면에서는 마이너스 0.972 전자볼트인데, PS 표면에서는 마이너스 0.199 전자볼트로 훨씬 약합니다. 즉 **PS층이 소수성이라 물이 잘 달라붙지 않는다**는 설명입니다.

## [Figure 4 — 약 45초]

Figure 4는 실제 전지 성능입니다. 하이니켈 NCM955 양극과 리튬-인듐 음극을 쓴 전고체전지입니다.

율속 특성부터 보시면, 20C라는 초고율에서 개질하지 않은 셀은 10.5, 개질한 셀은 98.5 밀리암페어아워퍼그램을 냅니다. **약 9배 차이입니다.**

Figure 4g가 이 논문의 대표 데이터입니다. 10C에서 **3만 6천 사이클을 돌고 70퍼센트를 유지**했습니다. 같은 조건에서 개질하지 않은 셀은 **1천 2백 사이클** 만에 70퍼센트 아래로 떨어졌습니다. 약 30배 차이입니다.

다만 **여기서 한 가지 짚고 넘어가야 합니다.** 이 3만 6천 사이클 셀은 로딩이 1.44 밀리그램퍼제곱센티미터로, 이 논문에 나오는 셀 중 가장 낮습니다. 상용 셀의 15분의 1 수준입니다. 저는 이것을 실용 성능이라기보다 **기계적 열화를 최소화한 상태에서 화학적 계면 안정성만 비교한 실험**으로 읽는 것이 맞다고 봅니다. 실용성은 Figure 4f의 고로딩 데이터가 따로 담당합니다.

## [Figure 5 — 약 40초]

Figure 5는 60도 고온 조건입니다.

**저는 5a가 이 논문에서 가장 설득력 있는 증거라고 생각합니다.** 초기 쿨롱 효율이 개질한 셀은 88.9퍼센트인데 개질하지 않은 셀은 70.3퍼센트입니다. 그리고 개질하지 않은 셀의 첫 충전 곡선에는 **2.6에서 3.4볼트 사이에 이상한 평탄부**가 나타납니다. 이 구간은 NCM이 반응하는 영역이 아닙니다. **즉 전해질 자신이 산화되면서 전하를 잡아먹고 있다는 뜻입니다.** 산화 분해를 전하 수지라는 직접적인 물리량으로 보여 주는 유일한 데이터입니다.

상온에서는 이 차이가 4퍼센트 포인트인데 60도에서는 18퍼센트 포인트로 벌어집니다. **온도를 올리니 격차가 네 배로 커진다는 것은 이 부반응이 열에 의해 활성화되는 화학 반응임을 뒷받침합니다.**

## [Figure 6 — 약 45초]

Figure 6은 왜 좋아졌는지를 사후에 검증하는 부분입니다.

XPS로 100 사이클 후 양극을 분석했습니다. 개질하지 않은 전극에서는 황이 분해되어 생긴 종과, **인이 분해되어 생긴 P₂Sₓ 신호가 132.7 전자볼트에 새로 나타납니다.** 반면 개질한 전극에서는 인의 결합 환경이 그대로입니다. **poly(sulfate)에는 인이 아예 없기 때문에, 이 P 2p 데이터는 겹칠 여지가 없는 깨끗한 증거입니다.**

SEM에서는 개질하지 않은 전극에 황 편석과 마이크로 크랙이 광범위하게 나타납니다.

마지막으로 임피던스를 DRT 기법으로 분해했습니다. 개질하지 않은 셀은 계면 저항이 6.1에서 22.9옴으로 네 배 가까이 늘어난 반면, 개질한 셀은 1.8에서 2.7옴에 그쳤습니다. **특히 확산 저항은 100 사이클 후에도 7.7옴으로 완전히 동일합니다.** 이온이 다니는 길이 전혀 변하지 않았다는 뜻이고, 이것이 3만 6천 사이클의 물리적 기반이라고 볼 수 있습니다.

## [마무리 — 약 30초]

정리하겠습니다. 이 논문의 기여는 결국 **한 문장**입니다. 전해질을 반응물이 아니라 개시제로 쓰면, 구조를 손상시키지 않으면서 보호층을 만들 수 있다는 것입니다.

한계도 분명합니다. 이 전략은 **자유 S²⁻가 존재하는 argyrodite 구조**에 특화되어 있어서 다른 황화물로의 이식성은 검증되지 않았고, 대표 사이클 데이터의 로딩이 낮으며, PS층 자체의 장기 안정성은 100 사이클까지만 확인되었습니다.

그럼에도 상온에서 12시간 저어 주는 것만으로 이 정도 개선을 얻었다는 점, 그리고 **28밀리암페어아워 파우치셀까지 만들어 2메가파스칼이라는 현실적인 압력에서 천 사이클을 검증했다는 점**은 충분히 인상적이라고 생각합니다. 이상입니다.

---

# PART 2. Figure별 예상 질문 & 답변

질문: 처음 듣는 대학원생 / 답변: 어느 정도 공부한 사람

## Figure 1 — 합성과 TEM

**Q1. S²⁻가 '친핵성'이라는 게 무슨 뜻인가요? 왜 하필 S²⁻가 반응을 시작하나요?**

친핵체는 전자가 남아서 전자가 부족한 곳을 공격하는 화학종을 말합니다. S²⁻는 마이너스 전하를 두 개나 가지고 있고, 게다가 황은 크기가 커서 전자구름이 잘 찌그러지는 성질(polarizability)이 강합니다. 그래서 반응성이 좋은 친핵체입니다. 반면 DTD는 가운데 황 원자에 산소가 네 개나 붙어 있어서 전자가 심하게 부족한 상태입니다. 전자가 남는 쪽과 부족한 쪽이 만나니 반응이 자연스럽게 일어나는 겁니다.

**Q2. 그런데 LPSC 표면에 S²⁻가 정말 따로 존재하나요? 다 PS₄³⁻ 안에 묶여 있는 거 아닌가요?**

좋은 질문이고, 사실 이게 이 논문이 argyrodite를 고른 진짜 이유입니다. Li₆PS₅Cl의 구조를 보면 PS₄³⁻ 사면체 말고도 **자유 S²⁻가 4a 자리에 따로 앉아 있습니다.** 화학식을 Li₆(PS₄)S·Cl로 쪼개서 보시면 이해가 쉽습니다. 반면 Li₇P₃S₁₁ 같은 물질은 황이 전부 인과 결합해 골격에 묶여 있어서 자유 S²⁻가 없습니다. 그래서 이 전략이 다른 황화물에도 통할지는 아직 미지수입니다.

**Q3. 'non-destructive'가 정확히 어떤 의미인가요? 표면이 반응했으면 어쨌든 변한 거 아닌가요?**

맞습니다. 정확히는 **"전해질이 소모되지 않는다"**는 뜻입니다. 기존 방법, 예를 들어 HF로 처리하면 LPSC의 P–S 결합이 실제로 끊어지고 LiF 같은 새 물질로 바뀌면서 전해질이 없어집니다. 반면 이 방법은 S²⁻가 사슬을 시작만 시키고, 실제로 자라는 건 DTD끼리 붙은 폴리머입니다. S²⁻는 사슬 끝에 붙어 있긴 하지만 골격이 깨지지는 않습니다. 그래서 XRD가 그대로인 겁니다.

**Q4. Figure 1c에서 안쪽 줄무늬가 보이는 게 왜 중요한가요?**

그 줄무늬는 원자가 규칙적으로 배열된 결정 격자를 직접 본 것입니다. 만약 개질 과정에서 LPSC가 손상됐다면 그 줄무늬가 흐려지거나 사라집니다. **겉은 무질서한 비정질, 속은 또렷한 결정** — 이 대비가 한 장에 담겨 있어서, "코팅은 됐는데 구조는 안 깨졌다"는 이 논문의 핵심 주장을 그림 하나로 증명합니다.

**Q5. 왜 12시간이나 저어야 하나요? 더 오래 하면 층이 더 두꺼워지나요?**

논문의 데이터를 보면 **1시간이든 24시간이든 이온전도도가 거의 같습니다.** 이건 층이 시간에 비례해 계속 자라는 게 아니라 어느 시점에 멈춘다는 뜻으로 읽힙니다. 표면의 S²⁻ 개수가 정해져 있으니, 개시할 자리가 다 쓰이면 성장이 자연스럽게 끝나는 겁니다. 이런 걸 자기제한적 성장이라고 하는데, 공정 입장에서는 과반응 걱정이 없어서 오히려 장점입니다. 12시간은 안전하게 충분히 반응시킨 조건으로 보입니다.

**Q6. 용매를 그렇게 까다롭게 골라야 하는 이유가 있나요?**

두 조건이 서로 충돌하기 때문입니다. DTD를 녹이려면 극성 용매가 필요한데, 극성이 강하면 LPSC의 P–S 결합을 공격해서 전해질이 망가집니다. 반대로 톨루엔 같은 비극성 용매는 LPSC에 안전하지만 DTD를 못 녹입니다. IBB는 극성이 중간이라 DTD를 녹이면서, 곁가지인 isobutyl기가 부피가 커서 반응성 부위를 물리적으로 가려 줍니다. 이 두 성질을 동시에 만족하는 게 흔치 않습니다.

## Figure 2 — 조성 분석

**Q1. EDS, IR, GPC, TOF-SIMS를 왜 이렇게 여러 개나 쓰나요? 하나로는 부족한가요?**

각각이 답하는 질문이 다르기 때문입니다. EDS는 "어떤 원소가 어디에 있나", IR은 "어떤 화학 결합이 있나", GPC는 "정말 폴리머인가, 분자량은 얼마인가", TOF-SIMS는 "깊이 방향으로 어떻게 분포하나"를 봅니다. 예를 들어 EDS만 보면 탄소와 산소가 표면에 있다는 건 알아도 그게 폴리머인지 그냥 오염물인지 모릅니다. 여러 기법이 같은 방향을 가리켜야 결론이 단단해집니다.

**Q2. 분자량 7,000이면 큰 건가요, 작은 건가요?**

폴리머 기준으로는 작은 편입니다. 흔히 쓰는 PEO 같은 건 수십만도 나옵니다. 7,000이면 반복 단위 하나가 약 124이니까 **사슬 하나에 56개 정도** 연결된 올리고머에 가깝습니다. 다만 여기서는 두꺼운 막을 만드는 게 목적이 아니라 10나노미터짜리 얇은 껍질을 씌우는 게 목적이니, 이 정도가 오히려 적당합니다.

**Q3. PDI 1.85가 "좁은 분포"라고 되어 있는데 맞는 표현인가요?**

솔직히 말하면 좀 후한 표현입니다. PDI는 분자량 분포의 폭인데, 잘 제어된 중합이면 1.1에서 1.3 정도가 나옵니다. 1.85면 중간 정도이지 좁다고 하기는 어렵습니다. 이게 미묘하게 걸리는 이유는, 논문이 "표면 여러 곳에서 동시에 균일하게 개시된다"고 주장하는데 분포가 넓다는 건 사슬들이 제각각 자랐다는 뜻이라 살짝 어긋나기 때문입니다.

**Q4. TOF-SIMS에서 PO⁻ 신호가 강해졌다는데, 폴리머에는 인이 없지 않나요?**

정확한 지적입니다. poly(sulfate)에는 인이 전혀 없습니다. 이 신호는 측정 원리 때문에 나옵니다. TOF-SIMS는 이온빔으로 표면을 때려서 떨어져 나오는 조각을 보는데, 이때 **폴리머의 산소와 아래층 LPSC의 인이 튀어나오면서 새로 결합해 PO⁻ 덩어리를 만들 수 있습니다.** 그러니까 이 신호는 "인 화합물이 생겼다"가 아니라 "표면 근처에 산소가 많다"는 간접 지표로 읽는 게 맞습니다. PS층을 직접 가리키는 건 C₂HO⁻ 같은 탄소 포함 조각입니다.

**Q5. GPC를 하려면 시료를 녹여야 하는데, 코팅층이 녹아 나온다는 게 이상하지 않나요?**

아주 좋은 지적이고, 사실 이게 이 논문의 약점 중 하나라고 봅니다. THF에 담그면 LPSC 본체는 안 녹고 폴리머만 추출됩니다. 그런데 논문은 다른 곳에서 이 폴리머가 표면에 **화학 결합으로 붙어 있다**고 주장하거든요. 용매로 벗겨진다면 결합이 그리 강하지 않거나, 결합 안 된 자유 폴리머가 상당량 섞여 있다는 뜻일 수 있습니다. 발표에서 질문 나오기 딱 좋은 지점입니다.

**Q6. IR에서 본 피크가 그냥 안 씻긴 DTD 단량체일 가능성은 없나요?**

가능성은 있지만 몇 가지 근거로 배제할 수 있습니다. 첫째, 합성 후 IBB로 세 번 씻고 60도에서 진공건조를 했습니다. 둘째, GPC에서 실제로 분자량이 잡혔는데 단량체라면 그런 분포가 안 나옵니다. 셋째, Figure 2b에 DTD 원본 스펙트럼이 같이 그려져 있는데 피크 위치가 미묘하게 다릅니다. 고리가 열려 사슬이 되면 진동수가 조금 이동하거든요.

## Figure 3 — 산화 안정성 & 내습성

**Q1. 전자를 막으면 산화가 멈춘다는 게 직관적으로 잘 안 와닿습니다.**

산화라는 게 결국 **전자를 빼앗기는 것**입니다. 황화물이 분해되는 반응식을 쓰면 오른쪽에 반드시 전자가 나옵니다. 그 전자가 도선을 타고 빠져나가야 반응이 계속되는데, 절연층이 가로막고 있으면 전자가 갈 데가 없어서 반응이 멈춥니다. 비유하자면, 물이 흐르려면 배수구가 뚫려 있어야 하는데 배수구를 막아 버린 셈입니다. 열역학적으로는 여전히 불안정하지만 **속도적으로 묶어 두는** 방식입니다.

**Q2. 전자를 막는 층이 이온은 어떻게 통과시키나요? 둘 다 전하를 띤 건 마찬가지 아닌가요?**

전자와 이온은 이동 방식이 완전히 다릅니다. 전자는 물질의 전자 밴드 구조를 타고 움직이는데, 폴리머처럼 밴드갭이 큰 절연체에서는 지나갈 통로가 없습니다. 반면 리튬 이온은 원자 크기의 알갱이가 사슬 사이 틈으로 뛰어다니는 방식으로 움직입니다. 그래서 **전자에게는 벽이지만 이온에게는 징검다리**가 될 수 있습니다. 실제로 배터리의 SEI층이 전부 이 원리로 작동합니다.

**Q3. 그래도 PS층 이온전도도가 LPSC보다 370배나 낮은데 문제가 안 되나요?**

저항은 전도도만이 아니라 **두께**로도 결정됩니다. 두께를 전도도로 나누면 면저항이 나오는데, 계산해 보면 0.085 옴·제곱센티미터 정도입니다. 셀 전체 저항이 보통 수십 옴·제곱센티미터니까 무시할 수준입니다. **느리지만 너무 얇아서 괜찮다**는 겁니다. 다만 이 전도도 값을 측정할 때 리튬염을 따로 섞어서 쟀다는 조건이 있어서, 실제 셀 안의 순수 PS층 값이라고 보기는 어렵다는 논란은 있습니다.

**Q4. 임계전류밀도(CCD)가 뭔가요? 왜 이게 이온이 잘 통한다는 증거가 되나요?**

리튬 금속을 쓰는 대칭셀에서 전류를 점점 올리다 보면 어느 순간 덴드라이트가 자라서 단락이 납니다. 그 직전 전류값이 CCD입니다. 계면에서 리튬 이온이 원활하게 오가면 국소적으로 전류가 몰리지 않아서 CCD가 높아집니다. 여기서는 1.0에서 1.6으로 올랐으니, 층이 이온의 흐름을 오히려 고르게 만들어 줬다고 해석합니다.

**Q5. 습도 13퍼센트면 별로 안 습한 것 같은데요?**

맞습니다. 일반 실내가 40에서 60퍼센트니까 13퍼센트는 상당히 건조한 편입니다. 그런데 중요한 건 **비교 기준**입니다. 기존에는 노점 영하 60도, 즉 수분이 ppm 단위인 초건조 환경이 필요했습니다. 13퍼센트는 그보다 훨씬 완화된 드라이룸 수준입니다. 그러니까 이 결과는 "대기 중에서 다뤄도 된다"가 아니라 **"초건조에서 드라이룸 수준으로 요구 조건을 낮출 수 있다"**로 읽어야 정확합니다. 실제로 이 논문도 파우치셀은 여전히 노점 영하 50도 드라이룸에서 만들었습니다.

**Q6. 흡착에너지가 마이너스 0.972와 마이너스 0.199인데, 이 숫자를 어떻게 읽나요?**

음수면 붙는 게 에너지적으로 유리하다는 뜻이고, 절대값이 클수록 강하게 붙습니다. 0.972 정도면 꽤 강한 결합이고, 0.199 정도면 아주 약하게 스치는 수준입니다. 참고로 0.2 안팎은 반데르발스 힘 정도의 물리 흡착 영역인데, 그런 약한 힘을 계산할 때는 보통 분산력 보정을 따로 넣어야 합니다. 이 논문은 그 보정을 썼는지 언급이 없어서, 값의 정확도에는 다소 의문이 남습니다.

**Q7. 그런데 물이 잘 안 붙는 것과 가수분해가 안 일어나는 게 같은 얘긴가요?**

날카로운 질문이고, 저도 여기가 이 논문에서 가장 약한 논리라고 봅니다. 흡착은 물이 표면에 앉는 **첫 단계**일 뿐이고, 실제 열화는 그다음에 일어나는 화학 반응입니다. 반응에는 넘어야 할 에너지 장벽이 따로 있는데 그건 계산하지 않았습니다. 게다가 **PS층이 소수성이라서가 아니라 단순히 물리적으로 가로막고 있어서** 느려지는 것일 수도 있습니다. 실제로 PS-LPSC도 4시간 노출하면 35퍼센트까지 떨어지는데, 이런 시간 의존성은 "차단"보다 "지연"에 가까운 거동입니다.

## Figure 4 — 상온 셀 성능

**Q1. 10C, 20C가 무슨 뜻인가요?**

전지를 얼마나 빨리 충방전하는지를 나타내는 단위입니다. 1C는 한 시간에 다 채우거나 다 빼는 속도이고, 10C는 6분, 20C는 3분 만에 하는 속도입니다. 참고로 전기차 급속충전이 대략 1에서 3C 수준이니, 10C나 20C는 상당히 극단적인 조건입니다. 이런 고율에서 차이가 크게 벌어지는 이유는, 빠를수록 이온이 지나갈 길의 저항이 그대로 성능에 드러나기 때문입니다.

**Q2. 3만 6천 사이클이면 실제로 얼마나 걸리는 실험인가요?**

계산해 보면 놀랍습니다. 10C에서 충전과 방전을 한 번 하는 데 휴지 시간까지 약 10분 걸립니다. 3만 6천 번이면 **약 250일, 여덟 달 정도입니다.** 논문 접수가 2025년 9월이니 그 여덟 달 전부터 셀이 계속 돌고 있었다는 뜻이죠. 데이터가 귀한 이유이기도 하고, 동시에 다른 연구실이 쉽게 재현하기 어렵다는 뜻이기도 합니다.

**Q3. 로딩이 1.44라는 게 왜 문제가 되나요? 낮으면 안 좋은 건가요?**

로딩은 단위 면적당 활물질 양입니다. 낮으면 전극이 얇아서 이온이 갈 길이 짧고, 충방전할 때 부피 변화의 절대량도 작아서 균열이 덜 생깁니다. **즉 수명이 유리하게 나오는 조건**입니다. 상용 셀은 이보다 15배 정도 두껍습니다. 다만 저는 이걸 속임수로 보지는 않습니다. 로딩을 낮추면 기계적 열화의 영향을 줄이고 **순수하게 화학적 계면 열화만** 비교할 수 있으니, 메커니즘 실험으로는 오히려 합당한 설계입니다. 중요한 건 절대 수치가 아니라 같은 조건에서 30배 차이가 났다는 상대 비교입니다.

**Q4. Figure 4d에서 개질 안 한 셀이 처음부터 성능이 나쁜데, 이게 정말 율속 한계인가요?**

정확히 보셨습니다. 이 실험은 저율부터 고율까지 **사이클을 순서대로 돌면서** 측정합니다. 그래서 20C 구간에 도달했을 때 개질 안 한 셀은 이미 앞에서 40번 가까이 돌면서 열화가 누적된 상태입니다. 즉 그 10.5라는 숫자는 순수한 율속 한계가 아니라 "누적 열화 더하기 율속"의 합입니다. 다만 실제 셀에서도 열화는 누적되니까, 현실적인 측정이라고 볼 수도 있습니다.

**Q5. 초기 쿨롱 효율이 뭐고 왜 중요한가요?**

첫 충전에 넣은 전하 대비 첫 방전에 돌려받은 전하의 비율입니다. 100퍼센트가 안 되는 건 일부 전하가 어딘가에 쓰여서 못 돌아왔다는 뜻인데, 그 '어딘가'가 대개 부반응입니다. 여기서 개질한 셀이 87.2, 안 한 셀이 83.0퍼센트니까, **차이만큼이 전해질 분해에 낭비된 전하**라고 해석할 수 있습니다. 임피던스 같은 간접 지표와 달리 전하 수지라는 직접적인 양이라서 증거로서 힘이 셉니다.

**Q6. 두 셀의 전해질 구조가 다르다고 들었는데요?**

네, 이건 본문이 아니라 보조 자료를 봐야 나옵니다. 개질 안 한 셀은 LPSC 100밀리그램 단일층인데, 개질한 셀은 **LPSC 70에 PS-LPSC 30을 얹은 이중층**입니다. PS-LPSC는 양극 쪽에만 배치한 거죠. 필요한 곳에만 쓴다는 점에서 합리적인 설계이긴 한데, 두 셀이 완전히 동일 조건은 아니라는 건 알고 봐야 합니다. 다만 PS-LPSC 쪽이 층이 하나 더 있어 저항 면에서 불리한데도 이겼으니, 결론을 흔들 정도는 아닙니다.

## Figure 5 — 60도 고온 성능

**Q1. 왜 굳이 60도에서 실험하나요?**

온도를 올리면 모든 화학 반응이 빨라지는데, 부반응도 예외가 아닙니다. 그래서 **상온에서는 잘 안 보이던 열화가 고온에서는 뚜렷하게 드러납니다.** 일종의 가속 시험이라고 보시면 됩니다. 실제로 상온에서 4퍼센트 포인트였던 쿨롱 효율 차이가 60도에서는 18퍼센트 포인트로 벌어집니다. 이렇게 온도에 따라 격차가 커진다는 것 자체가 "이건 열에 의해 활성화되는 화학 반응이다"라는 증거가 됩니다.

**Q2. 2.6에서 3.4볼트 사이 평탄부가 왜 이상한 건가요?**

NCM955는 3.6볼트쯤부터 리튬이 빠지기 시작합니다. 그러니까 2.6에서 3.4볼트는 **양극이 아직 아무 일도 안 하고 있어야 할 구간**입니다. 그런데 거기서 전류가 계속 흐른다는 건 양극이 아닌 다른 무언가가 전자를 내놓고 있다는 뜻이고, 그게 바로 전해질의 산화 분해입니다. 충방전 곡선에서 정체 모를 평탄부가 보이면 대체로 부반응을 의심하시면 됩니다.

**Q3. "50C에 60도"라고 되어 있는데 둘 다 온도인가요?**

헷갈리기 딱 좋은 표기인데, 앞의 50C는 **전류율**이고 뒤의 60도가 온도입니다. C-rate의 C와 섭씨의 C가 같은 글자라 생긴 혼란입니다. 정확히는 60도에서 50C 속도로 돌렸다는 뜻이고, 50C면 약 72초 만에 완전 충전하는 속도입니다.

**Q4. 그렇게 빠른 속도로 2만 번을 도는 게 무슨 의미가 있나요? 실제로 그렇게 쓰지는 않잖아요.**

실용 조건은 아니고, **가속 스트레스 시험**에 가깝습니다. 고온에 초고율이면 계면에 걸리는 화학적·전기화학적 부담이 극대화되니까, 짧은 시간에 계면 안정성의 차이를 극명하게 볼 수 있습니다. 실제로 개질 안 한 셀은 17퍼센트까지 떨어지고 개질한 셀은 62퍼센트를 유지했으니, 목적은 달성한 셈입니다. 실용 성능은 파우치셀 데이터가 따로 담당합니다.

**Q5. Figure 5d 같은 비교 그림은 그대로 믿어도 되나요?**

이런 그림은 대개 자기에게 유리한 축을 고르기 마련이라 조심해서 봐야 합니다. 여기서는 가로축이 전류밀도인데, 로딩이 낮으면 같은 C-rate에서도 전류밀도가 낮게 나옵니다. 그래서 로딩을 낮추고 대신 C-rate를 50이나 100까지 극단적으로 올려서 오른쪽으로 밀어낸 구조입니다. 비교 대상 논문들은 로딩이 2.67에서 12.7 정도인데 이 논문 점들은 1.44입니다. **"이 축에서는 최고"**라는 단서를 붙여서 이해하는 게 맞습니다.

**Q6. 파우치셀 결과는 왜 본문이 아니라 보조 자료에 있나요?**

논문 구성상 코인셀 데이터가 메인이고 파우치셀은 실용 가능성을 보이는 보강 자료로 배치한 것 같습니다. 그런데 저는 개인적으로 **이게 코인셀 3만 6천 사이클보다 더 중요할 수도 있다**고 봅니다. 로딩이 8배 높고, 스택압이 90분의 1이고, 음극도 과잉이 아니라 균형이 맞춰져 있습니다. 코인셀 데이터의 세 가지 약점을 한 번에 방어하는 데이터라서요.

## Figure 6 — 안정화 메커니즘

**Q1. XPS로 뭘 알 수 있는 건가요?**

X선을 쏴서 튀어나오는 전자의 에너지를 재는 기법인데, 같은 원소라도 어떤 결합 상태에 있느냐에 따라 에너지가 조금씩 달라집니다. 그래서 **"황이 있다"가 아니라 "황이 어떤 형태로 있다"**를 알 수 있습니다. 여기서는 사이클 후 전해질이 분해되어 새로운 형태의 황과 인이 생겼는지를 확인하는 데 썼습니다.

**Q2. P₂Sₓ가 나타났다는 게 왜 심각한 건가요?**

LPSC에서 인은 원래 PS₄³⁻라는 사면체 안에 딱 하나의 환경으로만 존재합니다. 그런데 P₂Sₓ 신호가 새로 나타났다는 건 그 사면체가 깨지고 인이 다른 형태로 재배열됐다는 뜻입니다. **전해질의 골격 자체가 무너졌다는 직접적인 증거입니다.** 게다가 P₂Sₓ는 이온을 잘 안 통과시켜서, 생기는 족족 저항이 됩니다.

**Q3. 개질한 쪽은 분해물이 없다고 하는데, PS층 신호에 가려서 안 보이는 건 아닐까요?**

정확히 그 지점이 이 논문의 논란거리입니다. 황 쪽 스펙트럼을 보면 PS층의 신호 위치와 분해물의 신호 위치가 **0.1에서 0.2 전자볼트밖에 차이가 안 납니다.** 사실상 측정 오차 수준이죠. poly(sulfate)도 황이 산소에 둘러싸인 형태라 화학적으로 sulfate와 비슷하니 당연한 일입니다. 그래서 황 데이터만으로는 "없다"를 증명하기 어렵습니다. **다만 인 쪽은 얘기가 다릅니다.** poly(sulfate)에는 인이 아예 없으니까 겹칠 여지가 없고, 거기서 P₂Sₓ가 안 나왔다는 건 깨끗한 증거입니다. 발표할 때는 인 데이터를 앞세우는 게 안전합니다.

**Q4. DRT가 뭔가요? 그냥 임피던스 피팅하면 안 되나요?**

임피던스 그래프에서 반원 여러 개가 겹쳐 있으면, 등가회로에 저항과 커패시터를 몇 개 넣느냐에 따라 결과가 달라집니다. 연구자의 주관이 들어가는 거죠. DRT는 회로 모양을 가정하지 않고, **시간 축에 저항 성분들을 펼쳐 놓는** 방식입니다. 빠른 과정은 왼쪽, 느린 과정은 오른쪽에 나타나니까 서로 다른 물리 현상을 구분하기 좋습니다. 다만 이것도 계산할 때 평활화 정도를 정하는 값이 있어서 완전히 객관적이지는 않은데, 이 논문은 그 값을 밝히지 않았습니다.

**Q5. 확산 저항이 100 사이클 후에도 똑같다는 게 왜 중요한가요?**

7.7옴에서 7.7옴, 소수점까지 그대로입니다. **리튬 이온이 다니는 길이 전혀 변하지 않았다**는 뜻입니다. 반대로 개질 안 한 셀은 21.7에서 28.7로 늘었습니다. 분해물이 쌓이고 균열이 생겨서 길이 막힌 겁니다. 3만 6천 사이클을 버틴 물리적 근거가 결국 이 한 줄에 있다고 봅니다.

**Q6. 마이크로 크랙은 분해물 때문에 생긴 건가요, 아니면 원래 생기는 건가요?**

둘 다이고, 서로를 키웁니다. 충방전하면 양극이 부풀었다 줄었다 하면서 응력이 생겨 균열이 납니다. 그러면 **새로운 표면이 드러나고 거기서 다시 전해질이 반응합니다.** 그런데 분해물은 원래 물질보다 부피가 커서 또 응력을 만들고, 그게 균열을 더 키웁니다. 되먹임 구조인 거죠. 참고로 이 논문은 단결정 양극을 썼기 때문에 양극 입자 내부 균열은 배제되고, 균열이 주로 전해질 쪽이나 계면에서 났을 가능성이 높습니다.

**Q7. GITT로 구한 확산계수는 얼마나 믿을 만한가요?**

경향은 믿을 만하지만 절대값은 조심해야 합니다. 계산식에 **접촉 면적**이 들어가는데, 이 논문은 BET로 잰 입자 표면적을 그대로 썼습니다. 그런데 고체전지에서 리튬 이온이 실제로 오가는 건 전해질과 물리적으로 맞닿은 부분뿐입니다. 게다가 그 접촉 면적이 두 셀에서 다르다는 게 바로 이 논문의 주장이거든요. 같은 면적을 넣고 비교했으니, 5배 차이 중 얼마가 진짜 확산 차이인지는 분리하기 어렵습니다.

---

# PART 3. 발표 직전 체크리스트

**꼭 말할 것**

- 이 논문의 novelty는 "전해질을 반응물이 아니라 개시제로" 한 문장
- Figure 1c: 겉은 비정질, 속은 격자 — 한 장으로 두 주장
- Figure 5a ICE 차이가 온도로 벌어진다 = 열활성화 반응의 증거
- Figure 6 인(P) 데이터가 황(S)보다 깨끗한 증거
- 로딩 표기: 3만 6천 사이클 셀은 1.44 mg/cm²

**질문받을 확률 높은 3가지 (미리 답 준비)**

- XPS에서 PS층 신호와 분해물 신호가 겹치는데 어떻게 구분하나 → **P 2p로 답변**
- PS층 이온전도도를 LiTFSI 섞어서 쟀는데 유효한가 → **약점 인정 + 셀 성능이 최종 증거**
- 로딩이 너무 낮은 것 아닌가 → **메커니즘 비교 실험으로서의 정당성 + Figure 4f와 파우치셀**

**말하지 말 것**

- "완전히 산화를 막았다" → LSV에 4.22 V 피크 있음. "억제했다"로
- "대기 중 취급 가능" → 13% RH 드라이룸 조건. "요구 완화"로
- "확산계수가 10배" → 실제 5.3배
