Repository: yonghoon7153-source/Yonghoon-DEM-DFT

# 📚 LITDB — 문헌 단일 시스템 (**SE·DFT 축 + DEM·MPM 축, 두 트랙**)

> **앞으로 논문은 여기서만 본다.** 여러 곳(db/literature, kb/papers, db/properties, Excel)에 흩어진 문헌을 한 곳에서 생각·참고·비교하기 위한 통합 MD 시스템.

## 왜 트랙이 둘인가
`INDEX.md` 는 argyrodite 전해질 축이라 접촉역학·MPM·건식전극 digest 가 들어갈 자리가
없다. 그래서 한때 64편이 **어느 인덱스에도 없었다**(open_items #7). 축을 나눠 그 구멍을
닫았고, 한 분모로 세면 “159편 중 98편 미언급” 같은 **가짜 미결**이 나온다
(`comparison_vs_ours.md:8`). 분리는 실측 근거가 있는 결정이다 — 합치지 말 것.

⚠ 이 표의 **편수는 적지 않는다.** 손으로 쓴 수는 반드시 낡는다(README 자신이 세 번 틀렸다).
현재값은 `python3 tools/litdb/build_index.py --check` 로 본다.

File: litdb/papers/diener2022_roll_gap_springback_calendering.md
<!-- digest 표준 양식 확장 (paper-level STANDALONE). ★ = 사용자가 특히 원한 항목. 깊이 기준 = bazzoun2026_dem_fem_rnm_ionic.md ·
     형식 이웃 = heck2026_densification_sulfide_se_binder_scalable.md · thompson2026_high_pressure_densification_lps_lpscl_xrd_tomography.md.
     쪽 표기 = 논문 쪽 "n of 11" (Energy Technol. 2022, 10, 2101033).  SI 없음.
     값 표지: [인쇄] = 본문 · 표 · 그림 안 숫자 · [판독] = 그림에서 읽은 값 (재현 = litdb/figures/<slug>/digitized.csv — 300 dpi 크롭에서 격자선
     보간 육안 + 일부 색 표지 무게중심 대조) · [재계산] = 원문 표 값으로 다시 계산 · [우리 산술] = 원문 값과 가정을 엮은 계산 · [추정] = 원인 짐작 ·
     [미확인] = 원문에 없음.  원문 11 쪽 전부 텍스트 층 + 그림 크롭으로 읽었다 (식 계수 부호는 렌더로 확인). -->
# 캘린더링 롤 간극을 직접 재서 본 NMC622 양극의 순간 탄성 회복 (springback) · 탄성/소성 변형 분율 — 질량 200–350 g/m² · PVDF 1.5–4 wt% 변수, 선하중 ≈60–1000 N/mm, SB 선형 경험식 — Diener · Ivanov · Haselrieder · Kwade (Energy Technol. 2022)

> slug `diener2022_roll_gap_springback_calendering` · DOI `10.1002/ente.202101033` · type `experiment (파일럿 캘린더 GKL400 · 롤 위치 직접 측정 센서 4 개 · 접촉식 두께 · Meyer 압축식 · SB 경험 모델 — 시뮬레이션 없음 · 액체 전해질 LIB 양극)` · PDF `7. Evaluation of deformation behavior and fast elastic recovery of lithium‐ion battery cathodes via direct roll‐gap detection during calendering.pdf` · digested `2026-10-13` · status ✅
>
> **저자**: **Alexander Diener\*** · Stoyan Ivanov · Wolfgang Haselrieder · Arno Kwade (TU Braunschweig Institute for Particle Technology · Battery LabFactory Braunschweig) · *Energy Technol.* **2022**, 10, 2101033 (11 쪽, SI 없음) · 접수 2021-11-22 · 수정 2022-01-17 · 온라인 2022-02-05 · **CC BY** · BMBF ProKal (03XP0077A) · MiKal (03XP0240A) · 자료 = 요청 시 [인쇄] p.1 · p.10–11.
> **이웃 카드 (링크만)**: [`heck2026_densification_sulfide_se_binder_scalable`](heck2026_densification_sulfide_se_binder_scalable.md) (이 논문을 ref 56 으로 인용 · 황화물 분리막 springback) · [`sangros2019_dem_calendering_lib_electrode`](sangros2019_dem_calendering_lib_electrode.md) (ref 23 — Fig 4 모식의 출처) · [`ngandjong2021_dem_calendering_digital_twin`](ngandjong2021_dem_calendering_digital_twin.md) (ref 24) · [`hong2026_cbd_viscoelasticity_springback`](hong2026_cbd_viscoelasticity_springback.md) · [`zhang2026_xct_dem_cathode_calendering_peel_calibration`](zhang2026_xct_dem_cathode_calendering_peel_calibration.md) · [`he2026_dem_calendering_inhomogeneity_areal_density`](he2026_dem_calendering_inhomogeneity_areal_density.md) · [`galvezaranda2024_time_dependent_dl_calendering_microstructure`](galvezaranda2024_time_dependent_dl_calendering_microstructure.md).
> **판독 원자료**: `litdb/figures/diener2022_roll_gap_springback_calendering/digitized.csv` (166 행 — Fig 2b 간극 · Fig 3 롤 이동 · Fig 5 밀도 · Fig 6 SB · 기울기 · Fig 7a · Fig 8 탄성 분율).

---

## 0. 결론 먼저 — 우리 질문에 대한 답

**한 문장**: 캘린더 롤 양끝에 센서를 넣어 **하중 중 간극 (= 전극 두께로 가정)** 을 재고 감압 뒤 두께와 비교하면 SB 가 **선하중에 비례**하고 (R² 0.96–0.99), **두꺼울수록 · PVDF 가 많을수록 작다** — 그러나 [우리 산술] **최고 선하중의 보고 SB (40–58 %) 는 간극 안 코팅 밀도 5.1–6.1 g/cm³ 를 뜻해 혼합 진밀도 4.2–4.4 를 넘는다 (음의 공극)** ⇒ 직접 간극이 전극 두께를 ≥7.5–20.6 µm 과소평가 · 진짜 SB 는 그 점들에서 **≤20–24 %** (간극 안 공극 0 가정 상한).  경향은 정성으로만 쓴다.

| 우리 질문 | 이 논문이 주는 것 | 표지 · 쪽 |
|---|---|---|
| 회복 정의 (ρ_c 와 같은 꼴인가) | **SB = (δ_El,ρi − δ_Γ)/δ_Γ** (Eq 6, Armstrong & Haines-Nutt 1974) — δ_Γ = 간극 안 전극 두께 (= 직접 측정 간극 Γ_D), δ_El,ρi = 캘린더 직후 전극 두께 · **우리 ρ_c = (h(P_meas) − h₀)/h₀ 와 같은 꼴** (단 분모 = 최대 압축 두께) | [인쇄] p.4 |
| ① DEM 언로딩 (ρ_c) 규모 | 보고 SB **0.04–0.57** (최소 두께 기준) · 최종 두께 기준 4–37 % · 선하중에 선형 (원점 통과 맞춤) · ⚠ 고하중 절댓값은 물리적으로 불가능한 간극을 뜻한다 (§3-7) | [인쇄] p.8 · [우리 산술] |
| AM 탄성 | *"the SB effect is mainly a result of the elasticity of the AM particles"* — PVDF 를 늘리면 SB 가 준다는 경향에서 **추론** (직접 측정 아님) · 최대 SB ≈ 단일 AM 입자의 최대 순간 회복 근처일 것 (저자) | [인쇄] p.8–9 |
| 두께 (질량) 효과 | 같은 선하중에서 **얇은 층일수록 SB 큼** (층 두께 방향 입자 수가 적어 재배열 몫이 작고 입자 탄성 변형이 큼) · 기울기 ΔSB/Δq_L = −7.7 × 10⁻⁷·M_C + 7.8 × 10⁻⁴ (R² 0.94) | [인쇄] p.8 · Fig 6c |
| 바인더 효과 | PVDF ↑ → SB ↓ (열가소성 → 소성) · ΔSB/Δq_L = −1.3 × 10⁻⁴·w_CB + 9.7 × 10⁻⁴ (R² 0.99, 4 wt% 제외) · 4 wt% 는 최고 하중에서 SB 급증 (바인더 최대 압축 → 탄성 쪽, 저자 가설 · 검증 필요) | [인쇄] p.8–9 · Fig 6d |
| SB 경험식 | **SB = q_L·(k_M·M_C·w_CB + C_SB)** (Eq 18) · k_M ≈ **−3.85 × 10⁻⁷** · C_SB ≈ **8.97 × 10⁻⁴** (mm/N 단위계, Fig 7a R² 0.92) · 바인더 ≤3 wt% 에서만 | [인쇄] p.9–10 |
| 장치 순응 (V2 측정 상태) | 목표 간극 20 µm 에서 위 롤 ≈30 µm · 아래 롤 35 µm 이동 · 롤 이동 = **0.061 µm per (N/mm)** (두 변수 공통) · 롤 이동 ÷ 코팅 두께 최대 ≈0.41 · 롤 평탄화는 정량 못 함 ("<5 µm 현실적" 추정) | [인쇄] p.3–6 |
| ② CL-94 · τ | 해당 없음 (SE 없는 LIB 양극 · 수송 측정 없음) | — |

⛔ **한정어 (떼지 말 것)**: ① **액체 전해질 LIB 양극 (NMC622 + C65 + PVDF)** — 고체전해질 없음 ② **캘린더 (롤 · 선접촉 · 1 m/min)** — 일축 다이 압축이 아니다 · 하중은 선하중 (N/mm) 이고 압력으로 환산되지 않았다 ③ 간극 = 롤 **양끝 (구동 · 조작 쪽)** 센서 값 — 전극이 지나는 가운데의 평탄화 · 수평 어긋남 미포함 (저자 인정) ④ 고하중 SB 절댓값 = 과대 (§3-7, 우리 산술 — 저자 표현 *"slightly overestimated"* 보다 크다) ⑤ Al 박 20 µm 비압축 가정.

---

## 1. 한 줄 요약
NMC622 양극 (AM:CB:B, PVDF) 을 **질량 4 수준 (≈200 · 250 · 300 · 350 g/m², 94:3:3)** 과 **바인더 4 수준 (1.5 · 2 · 3 · 4 wt%, ≈250 g/m²)** 으로 만들어 파일럿 캘린더 (롤 Ø465 mm) 에서 압축하며, 롤 양끝에 넣은 **위치 센서 4 개**로 실제 간극을 재 장치 이동 (롤 이동) · 전극의 탄성 · 소성 변형 · 순간 탄성 회복 (SB) 을 나눴다.
롤 이동은 선하중에 비례 (0.061 µm per N/mm) 하고, SB 도 선하중에 비례하며 두께 · 바인더가 늘면 준다 → **SB = q_L(k_M·M_C·w_CB + C_SB)** 경험식.  저자는 롤 평탄화 · 수평 어긋남 때문에 SB 가 "약간" 과대라고 적는다.

## 2. 메타
| 저자 | 저널/년 | DOI | 소재 | 연구유형 |
|---|---|---|---|---|
| A. Diener\* · S. Ivanov · W. Haselrieder · A. Kwade | Energy Technol. 10 (2022) 2101033 · CC BY | 10.1002/ente.202101033 | **NMC622 (BASF)** · **C65 카본블랙 (Imerys)** · **PVDF 5130 (Solvay)** · NMP · Al 박 20 µm — **고체전해질 없음** | 실험 (공정 · 장치 계측) + 경험 모델 |

---

## 3. 핵심 수치 (★ 전부 쪽 · 표지 병기)

### 3-1. 재료 · 공정 (p.2–3 · Table 1–2)
| 항목 | 값 | 표지 · 쪽 |
|---|---|---|
| 혼합 · 분산 | 건식 15 분 (Turbular T2F, 49 min⁻¹) → NMP 디졸버 60 분 · 9 m/s · 고형분 **70 ± 1 wt%** · 진공 30 분 | [인쇄] p.2 |
| 도포 · 건조 | comma bar 역롤 파일럿 도포기 (Labco, Kroenert) · **2 m/min** · 3 단 건조 80 · 100 · 120 °C (각 2 m) · 초음파 질량 센서 · Al 박 **20 µm** | [인쇄] p.2 |
| BV (Table 1, M_C ≈250) | 95.5:3:1.5 · 95:3:2 · 94:3:3 · 93:3:4 → M_C 251 · 249 · 252 · 250 g/m² · ε_C,0 **43.1 · 42.5 · 42.6 · 41.1 %** · ρ_C,0 2.49 · 2.50 · 2.45 · 2.48 g/cm³ · δ_c,0 100.2 · 99.5 · 102.4 · 100.4 µm | [인쇄] p.2 |
| MV (Table 2, 94:3:3) | M_C **201 · 252 · 303 · 354** g/m² · ε_C,0 42.9 · 42.6 · 42.5 · 41.5 % · ρ_C,0 2.44 · 2.45 · 2.46 · 2.5 g/cm³ · δ_c,0 **82.0 · 102.4 · 123.0 · 141.3 µm** | [인쇄] p.3 |
| [재계산] 혼합 진밀도 ρ_M = ρ_C,0/(1 − ε_C,0) | MV 94:3:3 **4.27** (네 값 4.268–4.278) · BV 4.38 · 4.35 · 4.27 · 4.21 g/cm³ (성분 밀도는 기체 비중병으로 쟀다고만 적힘 · 값 [미확인]) | [재계산] Table 1–2 |
| 캘린더 | **GKL400 (Saueressig)** · 롤 Ø465 mm · 폭 430 mm · **1 m/min** · 압축 4 단계 × 시트 3 장 · 간극으로 선하중 조절 · 최소 간극 20 µm (장치 보호) | [인쇄] p.2 |
| 두께 · 밀도 | 접촉식 디지털 게이지 (ID-C, Mitutoyo) · δ_C = δ_El − δ_S (Eq 2, 기판 비압축 가정 — 고하중에서 AM 입자가 기판에 1–2 µm 박힘, Tran ref 11, 측정 오차보다 작다고 저자) · ρ_C = M_C/δ_C (Eq 3) · ε_C = (1 − ρ_C/ρ_M)·100 (Eq 4) | [인쇄] p.3 |

### 3-2. ★ 간극 직접 측정 · 롤 이동 (Fig 1–3 · p.3–4)
- 장치: 롤 양끝 지름을 줄여 생긴 틈에 **위치 센서 4 개** (구동 쪽 ES · 조작 쪽 OS 에 위 · 아래 롤 각 1) · 기존 간접 측정 (위 롤 베어링 위치) 은 아래 롤을 고정으로 보고 베어링 안 이동 · 프레임 변형을 못 본다 [인쇄] p.3.
- Fig 2a (350 g/m², 94:3:3): 간접 측정은 목표 간극 **20 µm** 와 **1.2 µm** 차로 "잘 맞는" 것처럼 보이나 직접 측정은 **위 롤 ≈30 µm (Schreiner ref 25 와 일치) · 아래 롤 35 µm** 이동 · 특히 **> 600 N/mm** 에서 위 롤 보정이 아래 롤 (위치 제어 없음) 을 더 밀어 보정 효율이 떨어짐 [인쇄] p.3.
- 롤 이동 ΔΓ_D-T = Γ_D − Γ_T (Eq 5) — **선하중에 선형, 기울기 0.061 µm per (N/mm)** (두 변수 공통 · 맞춤식 −1.02 (MV) · −3.78 µm (BV) 절편 [인쇄 Fig 3]) · 기계마다 다른 교정 함수 [인쇄] p.3–4.
- 롤 이동 ÷ 코팅 두께 최대 **≈0.41** — 200 g/m² 는 ≈600 N/mm 에서, 350 g/m² 는 ≈1000 N/mm 에서 도달 [인쇄] p.4 · Fig 3c [판독 0.41–0.42].
- Fig 2b (350 g/m², δ_c,0 142 µm) [판독]: 선하중 122 · 340 · 560 · 1015 N/mm → 직접 간극 Γ_D ≈**135.5 · 117 · 104.5 · 82 µm** · 목표 Γ_T 131 · 101 · 75 · 20.5 · 롤 이동 4.5 · 16 · 29.5 · 62.5 µm (색 표지 무게중심 대조 136.6 · 118.0 · 105.3 · 83.6 — 반만 채운 표지라 ≈+1.2 µm 치우침).

### 3-3. 롤 평탄화 (Eq 7–10 · Table 3 · p.6)
- Kunz FEM 식 (ref 28 · 29) 으로 **강철 롤끼리 직접 접촉** (E 210 GPa · ν 0.3 · R 232.5 mm) 평탄화 w₀ = **3.8 · 7.7 · 11.5 · 15.3 · 19.1 · 22.9 µm** (F_N 25 · 50 · 75 · 100 · 125 · 150 kN) [인쇄] Table 3.
- 전극 사이에 끼면: 전극 E **14 GPa** (Haselrieder 인장, ref 2) 가 롤의 1/15 → 직렬 스프링으로 보면 롤 변형 = 전극 탄성 변형의 1/15 (6.7 %) · E_V 26 GPa · *"A roll flattening below 5 μm seemed to be a realistic value"* — 계산은 불가, FEM 필요 · 수평 롤 어긋남도 가능 · *"the springback value directly determined from the gap measurements was slightly overestimated, but the deviations were all most likely a linear function of the line load"* [인쇄] p.6.

### 3-4. 압축 거동 (Fig 5 · p.7) [판독, ±0.02 g/cm³]
| 시료 | 0 | 저하중 | 중하중 | 최고 하중 (N/mm) → ρ_C |
|---|---|---|---|---|
| MV 200 | 2.45 | 95 → 2.75 | 455 → 3.14 | 615 → **3.18** [인쇄] |
| MV 250 | 2.46 | 140 → 2.77 | 420 → 3.11 | 770 → ≈3.27 |
| MV 300 | 2.47 | 100 → 2.74 | 475 → 3.11 | 890 → ≈3.34 |
| MV 350 | 2.51 | 120 → 2.75 | 560 → 3.13 | 1015 → **3.41** [인쇄] |
| BV 1.5 · 2 · 3 · 4 wt% | 2.47–2.53 | — | — | 715–765 → 3.28–3.31 |
- 질량이 클수록 곡선이 평탄 (Meyer 압축 저항 γ_C 가 질량에 선형 증가 — 접점 수 · 마찰) 이지만 **최고 밀도는 두꺼울수록 높다** (얇으면 롤 이동 ÷ 두께가 커서 선하중이 제한됨) · 극단적으로 입자 한 층이면 입자 소성 없이는 공극 변화가 거의 없다 · 1.5 wt% 가 가장 가파름 (가장 낮은 압축 저항, 접착력 작아 입자가 쉽게 움직임) — 바인더 간 차이는 작고 최소 공극 비슷 [인쇄] p.7.
- [우리 산술] ρ_M 4.27 기준 최고 하중 뒤 공극 **25.6 % (200 g/m²) · 20.2 % (350 g/m²)**.
- ⚠ Fig 5a x 축 이름 "Linienlast" (독일어) · Fig 5b 범례 "93 − 4 − 4" (표 = 93:3:4) 오식.

### 3-5. ★ SB (Fig 6–7 · p.7–10) [판독, ±0.005]
| 시료 | 선하중 (N/mm) → SB |
|---|---|
| MV 200 (94:3:3) | 95 → 0.057 · 190 → 0.113 · 455 → 0.266 · 615 → **0.397** |
| MV 250 | 140 → 0.068 · 255 → 0.133 · 420 → 0.250 · 770 → **0.465** |
| MV 300 | 95 → 0.080 · 265 → 0.152 · 470 → 0.261 · 890 → **0.509** |
| MV 350 | 120 → 0.101 · 340 → 0.190 · 560 → 0.280 · 1015 → **0.505** |
| BV 95.5:3:1.5 | 130 → 0.148 · 295 → 0.222 · 465 → 0.360 · 730 → **0.565** |
| BV 95:3:2 | 60 → 0.096 · 185 → 0.169 · 360 → 0.255 · 755 → **0.525** |
| BV 94:3:3 (= MV 250 시료) | 140 → 0.070 · 255 → 0.135 · 420 → 0.253 · 770 → **0.468** |
| BV 93:3:4 | 130 → 0.073 · 345 → 0.195 · 625 → 0.366 · 790 → **0.580** (최고 하중 급증) |
- 본문: SB **0.04–0.57** (최소 전극 높이 기준) · 최종 높이 기준 **4–37 %** · 선하중과 선형 (Eq 16, 원점 통과) · 선형 맞춤 R² MV 0.99 ×4 · BV 0.99 · 0.98 · 0.99 · 0.96 [인쇄] p.8 · Fig 6.
- 기울기 (Fig 6c–d · 7a): MV 200 · 250 · 300 · 350 → **6.24 · 5.91 · 5.66 · 5.04 × 10⁻⁴** mm/N · BV 1.5 · 2 · 3 · (4) → **7.81 · 7.11 · 5.91 · (6.6) × 10⁻⁴** [판독] · 맞춤 −7.7 × 10⁻⁷·M_C + 7.8 × 10⁻⁴ (R² 0.94) · −1.3 × 10⁻⁴·w_CB + 9.7 × 10⁻⁴ (R² 0.99) · 합친 −3.85 × 10⁻⁷·M_C·w_CB + 8.97 × 10⁻⁴ (R² 0.92) [인쇄 그림].
- 모델 Eq 17–18: k_M ≈ **−3.85 × 10⁻⁷** (재료계 의존) · C_SB ≈ **8.97 × 10⁻⁴** (최대 가능 기울기 → 최대 SB ≈ 단일 AM 입자의 최대 순간 회복 근처, 저자) · 바인더 > 3 wt% 는 *"From an industrial perspective … irrelevant"* 라 모델에서 뺌 [인쇄] p.9 (부호는 렌더로 확인 — 텍스트 층에서 빠진다).
- 해석 (저자): 두꺼우면 재배열 · 코팅 소성 기회가 많고 입자 탄성 변형이 적어 SB ↓ · PVDF (열가소성) 는 소성 → SB ↓ · **SB 의 주된 원천 = AM 입자 탄성** · 4 wt% 최고 하중 급증 = 바인더 최대 압축 → 소성에서 탄성으로 (정제 문헌 Adolfsson ref 33, *"further experiments are necessary"*) [인쇄] p.8–9.
- 롤 크기 · 속도: 롤이 크면 같은 속도에서 압축 · 회복 시간이 길어져 점탄성 바인더 SB 가 줄 수 있다 (자료 없음) [인쇄] p.10.

### 3-6. 탄성 · 소성 분율 (Eq 11–15 · Fig 8 · p.6–7 · p.10)
- δ_el = δ_El,ρi − δ_Γ · δ_pl = δ_El,ρ0 − δ_El,ρi · h_R = δ_el + δ_pl = δ_El,ρ0 − δ_Γ · **δ_el,n = δ_el/h_R × 100** (나노압입 비유) [인쇄] p.6–7.
- [판독] MV 350: 120 → 52 · 340 → 49.4 · 560 → 51 · 1015 → 52.6 % (**≈50 % 일정**) · MV 200: 36.8 → 44 → 49.8 → 55.7 % · BV 1.5 wt% 56 → 50.5 → 56.7 → 58.6 · 3 · 4 wt% 는 저하중에서 낮다 (37.8 · 39.7 %) 가 최고 하중에서 55–59 % 로 수렴 [판독] Fig 8.
- 본문: 350 g/m² ≈50 % · 그보다 얇으면 ≈450 N/mm 까지 소성 우세 → 그 위 탄성 우세 · 바인더 3–4 wt% 는 저하중 탄성 분율 낮음 → 고하중에서 네 코팅 수렴 = **고하중일수록 바인더 영향이 사라짐 (입자 직접 접촉)** [인쇄] p.10.

### 3-7. ★ [우리 산술] 고하중 SB 의 물리 일관성 점검 — 간극 안 밀도 vs 혼합 진밀도
입력 = 원문 값만: 최고 하중 SB (Fig 6 [판독]) · 그 하중의 ρ_C (Fig 5 [판독], 200 · 350 은 [인쇄]) · Table 1–2 의 ρ_C,0 · ε_C,0 → ρ_M · Al 박 20 µm 비압축 (저자 가정).
δ_El,ρi = M_C/ρ_C + 20 µm → δ_Γ = δ_El,ρi/(1 + SB) → 간극 안 코팅 = δ_Γ − 20 → ρ_간극 = M_C/(δ_Γ − 20).

| 시료 · 최고 하중 | 보고 SB | δ_Γ (µm) | 간극 안 코팅 밀도 | ρ_M | 공극 (간극 안) | 진밀도 한계 대비 부족 | **SB 상한** (간극 공극 0) |
|---|---|---|---|---|---|---|---|
| MV 200 · 615 | 39.7 % | 59.6 | **5.08** | 4.27 | **−19 %** | 7.5 µm | **24.1 %** |
| MV 250 · 770 | 46.5 % | 66.3 | 5.45 | 4.27 | −28 % | 12.8 µm | 22.8 % |
| MV 300 · 890 | 50.9 % | 73.4 | 5.68 | 4.28 | −33 % | 17.5 µm | 21.9 % |
| MV 350 · 1015 | 50.5 % | 82.3 (Fig 2b 판독 ≈82 과 같음) | 5.69 | 4.27 | −33 % | 20.6 µm | 20.4 % |
| BV 1.5 · 730 | 56.5 % | 61.2 | 6.09 | 4.38 | −39 % | 16.1 µm | 23.9 % |
| BV 2 · 755 | 52.5 % | 62.4 | 5.87 | 4.35 | −35 % | 14.8 µm | 23.2 % |
| BV 3 · 770 | 46.8 % | 66.1 | 5.46 | 4.27 | −28 % | 12.9 µm | 22.8 % |
| BV 4 · 790 | 58.0 % | 60.9 | 6.11 | 4.21 | −45 % | 18.5 µm | 21.2 % |
- ⇒ 최고 하중에서 **직접 간극 Γ_D 는 간극 안 전극의 고체 한계 두께보다도 7.5–20.6 µm 작다** — 측정 간극이 전극 두께가 될 수 없다.  가장 결정적인 한 점: MV 350 · 1015 N/mm 에서 Fig 2b 의 Γ_D ≈82 µm < Al 20 + 공극 0 코팅 82.8 = **102.8 µm**.
- 저자 해석 (*"roll flattening below 5 µm"*, *"slightly overestimated"*) 과 맞지 않는다 — 가운데 평탄화 · 수평 어긋남 · 롤 처짐 (폭 방향) 이 양끝 센서에 안 보이는 몫이 ≥20 µm 일 수 있다 [추정].  저하중은 일관 (MV 350 · 122 N/mm: 간극 안 코팅 3.07 g/cm³ · 공극 28 %).
- **결론**: SB · δ_el,n 의 **고하중 절댓값 인용 금지** · "선하중에 선형" 도 오차가 선하중에 선형이라는 저자 가정에 기대므로 정성 경향으로만.

---

## 4. ★ 방법 — 측정 사슬 · 입자 처리

### 4-1. 측정 사슬
슬러리 → 파일럿 도포 · 건조 (초음파 질량) → 접촉식 두께 (δ_El,ρ0) → 캘린더 (간극 설정 → 선하중) **+ 롤 양끝 위치 센서 (직접 간극 Γ_D = δ_Γ)** → 직후 접촉식 두께 (δ_El,ρi) → ρ_C · ε_C · SB · δ_el,n · δ_pl,n → 선형 맞춤 → 경험식.
- 같은 측정량이 아닌 것: 하중 중 두께 (롤 양끝 센서) ↔ 하중 뒤 두께 (가운데 시트, 접촉식 게이지) — 위치 · 방법이 다르다.

### 4-2. ★ 입자 처리
- 실험: 실제 입자 (NMC622 + C65 + PVDF) — 재배열 · PVDF 소성 · 입자 탄성 · 파쇄 가능 (ref 12 · 15 · 31) · 입자 층 수 (= 두께) 가 재배열 여지를 정한다.
- 저자가 소개한 DEM 계보: Sangrós Giménez (Hertz–Mindlin + 바인더 결합, ref 21–23) · Ngandjong (AM + CBD 상, ref 24) — 이 논문은 모델 없음.
- 우리 대응: DEM 은 바인더 없는 LPSCl + NCM · 판 위치가 정확해 **장치 순응 문제가 없다** (이 논문의 약점이 우리에게는 없음) · 대신 수치 감쇠 · 연화 E 가 회복 크기를 정한다.

### 4-3. 기법 미니 용어집
- **선하중 q_L (N/mm)**: 롤 힘 ÷ 시트 폭 — 접촉 길이가 미정이라 압력 (MPa) 이 아니다.
- **롤 이동 ΔΓ_D-T**: 실제 간극 − 목표 간극 (장치 순응).
- **직접 / 간접 간극 측정**: 롤 표면 위치 (양끝 센서) / 위 롤 베어링 위치.
- **SB (Armstrong & Haines-Nutt)**: (감압 뒤 두께 − 하중 중 두께)/하중 중 두께.
- **δ_el,n · δ_pl,n**: 최대 침투 깊이 h_R 로 나눈 탄성 · 소성 변형 몫.
- **Meyer 압축식**: ρ_C = ρ_C,max − (ρ_C,max − ρ_C,0)·exp(−q_L/γ_C) — γ_C = 압축 저항.
- **롤 평탄화 w₀**: 두 원통이 눌릴 때 접촉부의 탄성 납작해짐 (Kunz FEM 근사식).

---

## 5. Figure set ★
| Fig | 내용 | 우리 활용 |
|---|---|---|
| 1 | 직접 간극 센서 배치 (롤 · 센서 · 브래킷) · 간접 측정 (접촉식 게이지 · 볼트) | 측정 상태 이해 |
| 2 | (a) 시트 통과 중 위 · 아래 롤 위치 (직접) vs 간접 · (b) Γ_D · Γ_T · 롤 이동 vs 선하중 (350 g/m²) | ★ §3-7 결정적 점 (Γ_D ≈82 µm @1015) |
| 3 | 롤 이동 vs 선하중 (MV · BV) · 롤 이동 ÷ 코팅 두께 | 장치 순응 크기 |
| 4 | 간극 안 모식 (δ_El,ρ0 · h_R · δ_pl · δ_el · δ_Γ · δ_El,ρi · δ_S) | ★ 정의 그림 — ρ_c 설명에 쓸 수 있는 틀 |
| 5 | ρ_C vs 선하중 + Meyer 맞춤 (MV · BV) | 압축 거동 |
| 6 | SB vs 선하중 (MV · BV) · 기울기 vs 질량 · 바인더 | ★ SB 경향 |
| 7 | 기울기 vs M_C·w_CB · 모델 vs 실험 | 경험식 |
| 8 | δ_el,n vs 선하중 (MV · BV) | 탄성 · 소성 분율 |
| Table 1–3 | BV · MV 구조값 · 롤 평탄화 (직접 접촉) — 자동 bbox 가 쪽 전체라 손 크롭 | ★ ρ_M 재계산 입력 |

## 6. Post-processing ★
- **무엇을**: 두께 · 질량 → ρ_C · ε_C · Γ_D − Γ_T 선형 맞춤 · SB · δ_el,n · δ_pl,n · 원점 통과 선형 맞춤 · 기울기 ↔ M_C · w_CB 선형 → 경험식 · Meyer 맞춤 · Kunz 식 평탄화.
- **안 한 것**: 간극 안 밀도의 물리 점검 · 롤 평탄화 측정 · 시간 분해 회복 · 측방 회복 · 압력 환산 · 반복 통계 (시트 3 장 × 단계 4 의 오차막대만).
- **우리 후처리 (이 카드)**: 그림 판독 166 행 · ρ_M 재계산 · §3-7 일관성 점검 (고하중 SB 상한 20–24 %).

---

## 7. 우리 DEM+MPM 대비 → `our_dem_baseline.md` (⚠ 정본 브랜치에서는 값 자리표시 상태 — 우리 수치는 CLAUDE.md · `docs/` 출처를 병기해 적는다)

### 7-1. 비교표
| 항목 | 이 논문 | 우리 | 같음 / 다름 · 왜 |
|---|---|---|---|
| 계 | LIB 양극 NMC622/C65/PVDF · 다공 (최종 ≈20–26 %) · 전해질 없음 | LPSCl + NCM811 (바인더 없음) · ps45 이완 상태 ε_sphere 15.0–19.2 % (작업 브랜치 등록 §2-1) | 고체 SE 의 소성 흐름이 없다 — 회복 기구 다름 |
| 압축 | 캘린더 (선하중 ≤≈1000 N/mm · 1 m/min) | 판 일축 300 MPa → 이완 ≈160 MPa (판 속도 0.01 mm/s) | 응력 경로 · 시간 다름 |
| 회복 정의 | SB = (δ_after − δ_Γ)/δ_Γ | ρ_c = (h(P_meas) − h₀)/h₀ | **같은 꼴** |
| 하중 중 두께 측정 | 롤 양끝 센서 — 고하중에서 ≥7.5–20.6 µm 과소 [우리 산술] | 판 좌표 (정확) | 우리 쪽 강점 · 실험 쪽 순응 보정이 회복량을 넘을 수 있음 (Heck 2026 의 펀치 보정 ≈46 µm 와 같은 부류) |
| 두께 효과 | 얇을수록 SB ↑ (입자 층 수) | DEM 침대 111–117 µm ↔ 실험 137–138 µm (등록 §2-1 · §7-5) | 두께 차 ≈15–20 % — 이 논문 경향상 DEM 쪽 회복이 조금 클 방향 (정성) |
| AM 탄성 | SB 주 원천 = AM 입자 탄성 (저자 추론) | AM–AM 기여율 D(S0) 48.5–59.6 % (등록 §11-2 · 10:0 은 S0 미정) · 되튐 ↔ AM 골격 가설 = HOLD (Codex `RB-01` · `RB-02`) | 정성적 그럴듯함만 — 식별 증거 아님 |

### 7-2. ★ 언로딩 시험 (ρ_c)
- **준다**: ① 정의 틀 (Fig 4 의 δ_el · δ_pl · h_R) — 우리 결과를 *"최대 압축 대비 탄성 회복 몫 δ_el,n"* 으로도 적을 수 있다 (등록 밖 탐색 기술자 — 쓰려면 결과 전 덧붙임) ② 고하중일수록 바인더 영향이 사라지고 입자 탄성이 회복을 정한다는 관찰 (액체 LIB 양극) ③ **측정 순응이 회복량보다 클 수 있다**는 실례 + 그것을 잡는 **진밀도 점검** (§3-7) — 실험 회복값을 받을 때 같은 점검을 먼저 한다.
- **못 준다**: 황화물 SE 복합체 회복 · 압력 기준 값 · 고하중 절댓값.
- ⚠ 이 논문 SB (보고 0.04–0.57) 를 우리 *"필요 회복 4.4–9.9 %"* (Codex 판정 11 행) 의 뒷받침으로 쓰지 않는다 — 계 · 기구 · 측정 결함이 다르다.

### 7-3. CL-94 · V2 · τ
- CL-94 · τ: 해당 없음.
- V2: **"하중 중 두께" 가 무엇으로 재졌는가** (센서 위치 · 순응 보정) 를 실험 자료 표에 적어야 한다는 사례 — Heck 2026 (빈 셀 기준 · 펀치 보정) 과 같은 질문.

### 7-4. frame[5]
- **가진 것**: 공정 · 장치 계측 (기계 쪽 · 거시 두께) · 경험식.
- **없는 것**: 미세구조 · 수송 · 모델.

---

## 8. 적용 인사이트 (내 연구에 어떻게)
1. **회복값을 받을 때 진밀도 점검부터** — "하중 중 밀도 ≤ 고체 밀도 (+ 고체 압축)" 를 넘으면 하중 중 두께 측정이 틀렸다.  이 논문은 고하중 점 전부가 넘는다 (§3-7) · Heck 2026 in-die 분말은 ≈6 % 넘지만 고체 압축 (K ≈23 GPa) 으로 설명 가능한 크기였다.
2. **정의 그림 (Fig 4)** — ρ_c 를 발표할 때 h₀ (최대 압축 · 이완) · h(P_meas) · 최초 두께 관계를 같은 틀로 그리면 탄성 / 소성 몫을 함께 보여 줄 수 있다.
3. **두께 효과** — DEM 침대가 실험보다 얇다 (111–117 ↔ 137–138 µm) → 회복 비교 때 두께 차를 한정어로 (방향: DEM 쪽 회복이 조금 클 수 있음, 정성).
4. **"SB 의 주된 원천 = AM 입자 탄성"** 은 저자 추론 (바인더 경향) — 우리 AM 골격 가설의 독립 증거로 세지 않는다.

## 9. 인용 가능 문장 (deck/paper용 — 표지 그대로)
- "Direct roll-gap detection during calendering shows a roll shift that grows linearly with line load (0.061 µm per N mm⁻¹) and a springback, defined as (δ_after − δ_gap)/δ_gap, that increases linearly with line load and decreases with mass loading and PVDF content (Diener et al., *Energy Technol.* 2022, 10, 2101033)."
- 국문: *"캘린더 간극 직접 측정에서 SB 는 선하중에 비례하고 두께 · 바인더가 늘면 준다 (Diener 2022) — 단 고하중 절댓값은 간극 안 밀도가 진밀도를 넘어 과대 (우리 산술)."*

## 10. 주의/한계 (over-claim 방지 · 원문 비판)
1. **고하중 SB · δ_el,n 과대** (§3-7, 우리 산술) — 저자의 "약간 과대" · "평탄화 <5 µm" 와 충돌.  보고 SB 상한 40–58 % 대신 ≤20–24 % (간극 공극 0 가정).
2. **SB 의 원천 해석** = 바인더 경향에서 추론 · 입자 탄성 직접 측정 없음.
3. **4 wt% 급증 해석** = 가설 (저자도 추가 실험 필요) · 모델에서 3 wt% 초과를 산업적 이유로 뺌.
4. **선하중 ≠ 압력** — 다른 연구 (다이 MPa) 와 수치 비교 불가.
5. **반복** — 단계마다 시트 3 장 · 오차막대만 · 시간 분해 회복 없음.
6. **그림 표기** — Fig 5a x 축 "Linienlast" · Fig 5b 범례 "93 − 4 − 4" · 롤 이동 기울기 단위 "µm.(N mm⁻¹)" 표기.
7. **전이 한계** — 액체 LIB 양극 · PVDF · 캘린더 ↔ 우리 황화물 SE 복합체 · 일축.

## 11. 참고문헌 — 우리가 더 볼 것 (원문 목록 서지 그대로 + 이유 한 줄)
| 번호 | 서지 (원문 목록 그대로) | 왜 |
|---|---|---|
| 2 | W. Haselrieder, Ph.D. Thesis, Technische Universität Carolo-Wilhelmina zu Braunschweig 2017 | 전극 E 14 GPa (인장) 의 출처 |
| 17–19 | C. Meyer, … A. Kwade, *J. Energy Storage* 2018, 18, 371 · *Energy Technol.* 2020, 8, 1900175 · *J. Mater. Process. Technol.* 2017, 249, 172 | Meyer 압축식 · 압축 저항 (heck2026 도 사용) |
| 21–23 | C. Sangrós Giménez et al., *Adv. Powder Technol.* 2018, 29, 2312 · *Energy Technol.* 2020, 8, 1900180 · *Powder Technol.* 2019, 349, 1 | DEM 캘린더링 — 정본 카드 `sangros2019_dem_calendering_lib_electrode` (Powder Technol. 2019) |
| 24 | A. C. Ngandjong, … A. Franco, *J. Power Sources* 2021, 485, 229320 | 정본 카드 있음 |
| 25 | D. Schreiner, M. Oguntke, T. Günther, G. Reinhart, *Energy Technol.* 2019, 7, 1900840 | 레이저 도플러로 위 롤 이동 ≈30 µm @1190 N/mm (정본 schreiner2020 카드와 다른 논문) |
| 26 | N. A. Armstrong, R. F. Haines-Nutt, *Powder Technol.* 1974, 9, 287 | SB 정의 원전 (정제) |
| 28–29 | J. Kunz, D. Jakober, M. Studer, *Konstruktion* 2017, 63 · J. Kunz, E. de Maria, *Forschung im Ingenieurwesen* 2002, 67, 146 | 원통 평탄화 FEM 근사식 |
| 33 | Å. Adolfsson, C. Nyström, *Int. J. Pharmaceut.* 1996, 132, 95 | 고하중에서 소성 → 탄성 전환 (정제) |
| 34 | C. Hirschberg, S. Paul, J. Rantanen, C. C. Sun, *Powder Technol.* 2020, 361, 903 | 압축 하중 ↑ → SB ↑ (제약 분말) |

## 원문 대조 기록 (이 카드 작성 중 직접 확인한 것 · 2026-10-13)
- 본문 11 쪽 텍스트 층 전부 읽음 · DOI = p.1 인쇄 · k_M 의 음수 부호 · ×10⁻⁷ 은 텍스트 층에서 빠져 p.9 렌더 (3.5×) 로 확인 · SB 범위 (0.04–0.57 · 4–37 %) · 롤 이동 기울기 · 평탄화 Table 3 은 텍스트와 그림 둘로.
- 판독: Fig 2b · 3 · 5 · 6 · 7a · 8 (300 dpi 크롭, 격자선 보간 육안) · Fig 2b 는 축 눈금 탐지 + 색 표지 무게중심으로 대조 (Γ_D 136.6 · 118.0 · 105.3 · 83.6 µm, 반만 채운 표지 ≈+1.2 µm 치우침).
- 그림 크롭 11 장 = Figure 1–8 · Table 1–3 · **손 크롭 3 장** (tab_1 · tab_2 · tab_3 — 자동 bbox 가 쪽 전체).
- 정본 litdb 중복 확인: DOI · 저자 (Diener · Haselrieder) · "roll gap" 낱말 papers/ 전수 grep — 없음 (nam2026 리뷰의 일반 낱말만).

## 🔗 관련 카드
- 같은 축 (되튐 · 탄성 회복 정의 · 순응 보정): `heck2026_densification_sulfide_se_binder_scalable` · `hong2026_cbd_viscoelasticity_springback` · `faka2026_particle_size_consolidation_strain_lpscl` (in-die / out-of-die).
- 캘린더링 DEM: `sangros2019_dem_calendering_lib_electrode` · `ngandjong2021_dem_calendering_digital_twin` · `zhang2026_xct_dem_cathode_calendering_peel_calibration` · `he2026_dem_calendering_inhomogeneity_areal_density` · `galvezaranda2024_time_dependent_dl_calendering_microstructure`.

## 🗨️ Q&A 로그
<!-- "Q&A 작성해줘" 트리거 시 직전 질문/답 누적 -->

File: litdb/papers/dixit2022_isostatic_pressing_ssb_large_scale_manufacturing_review.md (part 1 of 2)
<!-- digest 표준 양식 확장 (paper-level STANDALONE). ★ = 사용자가 특히 원한 항목. 깊이 기준 = bazzoun2026_dem_fem_rnm_ionic.md ·
     꼴의 본 = kollenda2024_time_sensitivity_calendered_electrode_springback_storage.md · 가리킨 카드 = benhadjali2026_wip_vs_cup_pressing_assb_cathode_dem.md (이 논문 = 그 논문의 참고 [12]).
     쪽 표기 = 학술지 인쇄 쪽 p.3936–3946 (PDF 쪽 n = 인쇄 3935 + n) · SI PDF = 'SI p.n' (인쇄 쪽 1–13 = PDF 쪽) · SI 스프레드시트 둘 = 'xlsx-문헌' (Sup3 · 시트 1 장) · 'xlsx-기술경제' (Sup2 · 시트 3 장) — 스프레드시트 파일은 커밋하지 않고 내용만 이 카드에 옮겼다.
     값 표지: [인쇄] = 본문 · 표 · 그림 안 글자 · [SI] = SI PDF 본문 · [xlsx] = SI 스프레드시트에 입력 · 계산된 값 (data_only 로 읽음 · 수식은 따로 글자로 읽음) · [2차 · ref N] = 이 리뷰가 다른 논문에서 옮긴 값 (원 논문은 이 작업에서 보지 않았다) ·
     [판독] = 그림에서 읽은 값 (방법 병기 · litdb/figures/<slug>/digitized.csv 37 행) · [카드 산술] = 인쇄 · xlsx 값으로 이 카드가 계산한 값 (식 병기) · [카드 추론] = 이 카드의 해석 · [미확인] = 원문 (본문 11 쪽 · SI 13 쪽 · xlsx 둘 전수) 에 없음.
     본문 · SI 는 글자 층 전수 + 쪽 렌더로, 그림은 PDF 에 박힌 원본 래스터로 봤다.  이 논문에는 번호 붙은 식 · 인라인 식이 없다 (식 크롭 0). -->
# 등방 가압 (CIP · WIP · HIP) 을 전고체전지 양산 공정으로 — Focus Review + 자체 시연 한 건 + 기술경제: 단축 금형 가압은 벽 마찰로 압분체 밀도가 고르지 않다 (인용 · 개념도) · 문헌의 CIP 는 대개 200–250 MPa '임의 선택' · 압력 ↔ 펠릿 밀도 상관 없음 · 황화물 SE 의 등방 가압 밀도 자료 0 건 · 자체 시연 (안티페로브스카이트 펠릿 · 방사광 단층) 기공률 단축 ~12 % → CIP 414 MPa ~1.8 % → WIP 345 MPa · 135 °C 0.15 % — **같은 압력의 단축 ↔ 등방 대조 값은 없다** · 기술경제 ~$1–20K/GWh (SI 스프레드시트 수식의 면적이 1/240 · CIP 열이 1/10 [카드 산술]) — Dixit · Beamer · Amin · Shipley · Eklund · Muralidharan · Lindqvist · Fritz · Essehli · Balasubramanian · Belharouak (ACS Energy Lett. 7, 2022)

> slug `dixit2022_isostatic_pressing_ssb_large_scale_manufacturing_review` · DOI `10.1021/acsenergylett.2c01936` · type `review + own demonstration experiment (ACS Energy Lett. Focus Review · isostatic pressing CIP / WIP / HIP for solid-state battery manufacturing · powder compaction · densification · sintering literature survey with an SI spreadsheet · SEM + synchrotron X-ray tomography of uniaxial / CIP / WIP anti-perovskite pellets · techno-economic spreadsheet model — 입자 · 연속체 계산 없음)` · PDF `b3434fa4-63._The_role_of_isostatic_pressing_in_large-scale_production_of_solid-state_batteries.pdf` · SI `b480dd6c-63._Sup1_The_role_of_isostatic_pressing_in_large-scale_production_of_solid-state_batteries.pdf` (+ xlsx 둘 · 커밋 안 함) · digested `2026-11-12` · status ✅
>
> **원제**: *The Role of Isostatic Pressing in Large-Scale Production of Solid-State Batteries* (p.3936)
> **저자**: **Marm Dixit**∥ (a) · **Chad Beamer**\*∥ (b) · Ruhul Amin (a) · James Shipley (c) · Richard Eklund (c) · Nitin Muralidharan (a) · Lisa Lindqvist (b) · Anton Fritz (c) · Rachid Essehli (a) · Mahalingam Balasubramanian (a) · **Ilias Belharouak**\* (a) — a Electrification & Energy Infrastructure Division, Oak Ridge National Laboratory (ORNL), Oak Ridge, Tennessee 37831 · b Quintus Technologies, Lewis Center, Ohio 43035 · c Quintus Technologies AB, (Quintusvägen 2 [SI]) SE-721 66 Västerås, Sweden · ∥ 공동 1저자 (*"M.D. and C.B. contributed equally"*) · \* 교신 (Belharouak · Beamer) · *ACS Energy Lett.* **2022**, *7*, 3936–3946 · **Focus Review** · 접수 2022-08-26 · 승인 2022-09-28 · 게재 2022-10-18 · *"© 2022 The Authors. Published by American Chemical Society"* (라이선스 종류 미인쇄 [미확인]) · 연구비 = ORNL LDRD · DOE EERE VTO Applied Battery Research · Alvin M. Weinberg Fellowship (M.D.) · SEM · EDS = ORNL CNMS · 단층 = APS (도움: Pavel Shevchenko · Francesco de Carlo) · *"The authors declare no competing financial interest."* — 저자 11 명 가운데 5 명이 등방 가압 장비 회사 (Quintus) 소속이고 기술경제의 장비 값은 *"Quintus' internal design parameters"* 다 [인쇄 p.3936 · p.3942–3944].
> **이웃 카드 (링크만)**: [`benhadjali2026_wip_vs_cup_pressing_assb_cathode_dem`](benhadjali2026_wip_vs_cup_pressing_assb_cathode_dem.md) (이 논문을 참고 [12] 로 인용 · WIP 400 MPa · 80 °C ↔ CUP ≈116 MPa 복합 양극 — 대조 §0-1) · [`interfacial_impedance_formulation_assb_cathode`](interfacial_impedance_formulation_assb_cathode.md) (Choi 2024 · 단축 UP-C ↔ 등방 IP-C · IP-P × 300 · 400 · 500 MPa 의 r_i,gb · 기공 — ★ 같은 압력 짝이 설계에 있는 정본 카드 · §7-4) · [`martinbouvard2003_dem_composite_cold_compaction`](martinbouvard2003_dem_composite_cold_compaction.md) (무른 + 단단한 구 혼합을 등방 · 금형 두 하중으로 누른 DEM) · [`ketter2025_resistor_network_models_predict_transport_properties`](ketter2025_resistor_network_models_predict_transport_properties.md) (순수 LPSCl 펠릿: 단축 370 MPa → 등방 500 MPa 60 min · ρ_rel 87.87 %) · [`larson2025_hot_pressing_argyrodite_low_stack_pressure_conductivity`](larson2025_hot_pressing_argyrodite_low_stack_pressure_conductivity.md) (LPSCl 150 °C 열간 ↔ 20 °C 냉간 단축 가압) · [`doux2020_pressure_effects_sulfide_se_jmca`](doux2020_pressure_effects_sulfide_se_jmca.md) (LPSCl 냉간 단축 50–370 MPa 밀도) · [`arzt1982_particle_coordination_densification_spheres`](arzt1982_particle_coordination_densification_spheres.md) (HIP 기전 계보 — 이 논문 참고 [30] 의 이웃).
> **판독 원자료**: `litdb/figures/dixit2022_isostatic_pressing_ssb_large_scale_manufacturing_review/digitized.csv` (37 행 — Fig. S3 표지 17 개 · Fig. 3a 표지 묶음 20 줄 · 각 줄에 맞는 xlsx-문헌 행) · 그림 크롭 53 장 (도구 1 = Fig. S5 + 다시 자름 10 = Fig. 1–5 · Fig. S1–S4 · 표 1 + 손 크롭 42 = 그래픽 초록 1 · 패널 21 · 근거 문단 20) — `figures.json`.  **식 크롭 0** (원문에 식이 없다 · 기술경제 수식은 SI 스프레드시트에만 있어 §3-7 에 글자로 옮겼다).

---

## 0. 결론 먼저 — 우리 질문에 대한 답

**한 문장**: ORNL 과 등방 가압 장비 회사 (Quintus) 의 저자들이 — 황화물 · 아지로다이트 · 안티페로브스카이트는 상온 · 단축 하중으로 셀을 만든다 → 단축 금형 가압은 금형 벽 마찰 때문에 압분체 안 밀도가 크게 달라진다 → 유체로 사방에서 누르는 등방 가압 (정격 CIP 600 MPa · 20 °C / WIP 500 MPa · 150 °C / HIP 207 MPa · 2000 °C) 은 그 마찰을 없애 같은 압력에서 평균 밀도와 균일성을 높인다 — 는 논리로 등방 가압을 양산 공정으로 내세우는 Focus Review 다 (화살표 사슬은 이 카드의 요약 · 원문 문장은 아래 표 ⑤ · §10) — 근거는 (i) 분말야금 · 세라믹 인용과 **눈금 없는 개념도** (Fig. 1b) (ii) **문헌 51 행 모음** (등방 처리 값뿐 · 단축 대조 열 없음 · 산화물 · NASICON 위주 · 압력 ↔ 밀도 상관 없음) (iii) **자체 시연 한 건** — 안티페로브스카이트 펠릿의 방사광 단층 기공률 **단축 그린 펠릿 ~12 % (압력 미기재) → CIP 414 MPa · 상온 · 10 s ~1.8 % → WIP 345 MPa · 135 °C · 5 min 0.15 %** (iv) SI 스프레드시트 기술경제 (~$1–20K/GWh) 다.  ⛔ **같은 압력에서 단축 ↔ 등방을 견준 값은 기공률 · 상대 밀도 · 이온 전도도 · 계면 저항 어느 것에도 없고** (저자 스스로 *"The literature data does not always report the impact of ISP versus standard conditions"* p.3941), **황화물 SE (LPSCl 포함) 의 등방 가압 밀도 값도 없다** (*"Further work is needed to explore ISP processing techniques for materials like sulfides and halides"* p.3940).

| 우리 질문 | 이 논문이 주는 것 | 표지 · 쪽 |
|---|---|---|
| ① 무엇을 (범위 · 재료 · 방법) | 리뷰 (공정 창 · 문헌 모음 · 전망) + **자체 실험 한 건** (안티페로브스카이트 SE — 원문 표기 'Li3OHCl' · 'LiOHCl' · LiOH : LiCl = 2 : 1 · 350 °C 용융 급랭 — 의 단축 그린 펠릿 ↔ CIP ↔ WIP: SEM + 방사광 단층) + 기술경제 스프레드시트.  **계산 (DEM · FEM · MPM) 없음** · 복합 양극 실험 없음 · LPSCl 실험 없음 | [인쇄] p.3936 · p.3940–3941 · [SI] p.8–9 |
| ② ★ 같은 압력 단축 ↔ 등방 대조 값 | **없음.**  가장 가까운 것 = 자체 시연 세 점 (기공률 ~12 / ~1.8 / 0.15 %) 인데 단축 압력이 어디에도 없고 CIP 414 MPa ↔ WIP 345 MPa · 135 °C 로 압력 · 온도 · 유지 시간 (10 s ↔ 5 min) 이 모두 다르며, CIP · WIP 는 **단축 그린 펠릿을 이어서 다시 누른** 순차 처리다.  상대 밀도 · σ_ion · 계면 저항 · 셀 성능 = 등방 처리 값만 (§3-3) | [인쇄] p.3941 · Fig. 3c–g · [SI] p.8–9 · [xlsx] |
| ③ 장비 종류별 압력 · 온도 · 유지 시간 | **표 1 정격**: CIP 물 · 20 °C · 600 MPa / WIP 기름 · 물 · 150 °C · 500 MPa / HIP 아르곤 · 질소 · 2000 °C · 207 MPa · 주기 시간 · 장비 값 o < + < +++ · 본문: WIP 주기 10–20 분 · HIP 수 시간 · 용기 안지름 3 m · 길이 5 m 까지 · 기술경제 가정 주기 CIP 30 분 · WIP 50 분 · HIP 11 시간 [카드 산술] · 'Typical Cycles' (xlsx): CIP 270 · 5 min · 20 / WIP 490 · 10 min · 70 / HIP 130 · 15 min · 1150 (단위 미기재 — MPa · °C 로 읽힘) | [인쇄] 표 1 · p.3938 · Fig. 5b · [xlsx] |
| ④ 문헌이 실제로 쓴 조건 | xlsx-문헌 51 행: CIP 43 · HIP 4 · WIP 3 · 'ISP' 1 · SE 펠릿 CIP 44–504 MPa (200 MPa 가 12 행 · 300 MPa 7 행 · '2400 MPa' 1 행 · '1000 kN' 5 행) · 상온 · 유지 30 s–30 min (적힌 13 행) · HIP 10–132 MPa · 1150–1180 °C · WIP = LPSCl 셀 490 MPa 두 건 (온도 칸 빈칸) + 고분자 복합 '200 Bar' · 70 °C · 10 min · 최종 밀도 84–99.5 % (24 행) · σ 0.019–4.2 mS/cm (26 행) | [xlsx] · [카드 산술] · §3-4 |
| ⑤ 단축 금형 가압의 한계 (원문의 말) | *"invariably leads to high variation in density throughout the compact due to friction at die walls resulting in non-uniform properties (Figure 1b)"* (refs 25, 26) · 윤활제 · 추가 펀치로 나아지나 *"the application window is limited"* · *"local microstructural differences … due to uniaxial pressing can catastrophically impact the SSB cell"* (refs 17, 57) · *"uniaxial pressing would result in non-uniform density that would contribute to accelerated failures of solid electrolyte"* — **전부 인용 · 추정 문장** · 밀도 편차의 크기 값 없음 | [인쇄] p.3937 · p.3940 · p.3941 |
| ⑥ ★ 등방 ↔ 우리 일축 300 MPa 금형 압축 | 원문이 주는 차이 = (a) **금형 벽 마찰의 유무** (등방 = 파스칼 법칙 · 벽 없음) (b) **공정 창** (압력 ≤ 600 MPa · 온도 ≤ 150 °C (WIP) · 유지 시간) (c) 형상 (두루마리 · 파우치째 · *"preserving the shape"*) 셋뿐 — **응력 상태 (정수압 ↔ 일축 변형) 가 치밀화에 주는 차이 · 편차 응력 · 측압 계수에 대한 말은 없다.**  우리 300 MPa 상온 단축은 원문이 황화물의 '표준' 이라 부른 쪽 (*"at room temperature and under uniaxial loading"*) | [인쇄] p.3936–3939 · §7-3 |
| ⑦ ★ 탈압 (조건 R4) | *"followed by a hold and a relaxation process to ambient conditions"* (p.3938) · *"ramp−hold−release"* (p.3942) · 자체 시연 CIP *"A slow pressure release was carried out after that."* · WIP *"… with a 5-minute dwell followed by a slow pressure release"* (SI p.8–9) — **감압 속도 값 · 되돌아옴 · 감압 균열 · 층 분리에 대한 측정도 문장도 없다** ('spring-back' · 'recovery' · 'crack' 낱말 0 건) | [인쇄] · [SI] · §4-4 |
| ⑧ 황화물 · LPSCl | 실험 값 없음.  말 넷: 상온 · 단축이 표준 (p.3936) · 압력 매체 (기름 · 물) 와의 반응을 막을 포장 필요 (p.3938) · *"softer electrolytes like sulfide and argyrodites can benefit enormously"* 는 **가정** (*"one would assume"* · p.3940) · LPSCl 셀 WIP 490 MPa 두 건 (refs 69 · 71) 은 조건만 — 기공 · 밀도 없음 | [인쇄] · [xlsx] |
| ⑨ 기술경제 | 2040 년 EV 5,632 만 대 = 2,534 GWh 가 전부 전고체 · 전부 등방 가압이라는 가정 → 셀 적층 ~$1–20K/GWh · 장비 8–15 대 [인쇄].  ⚠ xlsx 수식 대조: 전극 면적을 '팩 Ah (= Wh / 900 V)' 로 셈해 **적힌 부하 · 전압으로 필요한 면적의 1/240** · 셀 적층 CIP 열만 나눗수 10⁷ (**1/10**) — 고치면 2.1–4.8 백만 $/GWh (= 2.1–4.8 $/kWh) · 장비 1,850–3,084 대 [카드 산술 · §3-7] | [인쇄] p.3942–3943 · Fig. 5 · [xlsx] |
| ⑩ 모델 · DEM 한계 · 소성 | **없음** — 계산이 없다.  압밀 기전은 한 문장씩 (*"loose particle restacking and deformation at points of contact"* · 금속 유사 = 크리프 확산 · 다결정 세라믹 = 입성장) | [인쇄] p.3937 · p.3941 · §4-4 |
| ⑪ benhadjali2026 카드의 2 차 서술과 같은가 | **서지 = 같다** (L433 · 저자 11 · 권 · 쪽 · DOI 일치).  L421 *"단축 가압 이방성 근거 [12–17]"*: 이 논문에 '이방성' 이라는 낱말은 없고 (본문 · SI 0 건) 말하는 것은 **밀도 불균일 (벽 마찰)** 과 **국소 미세구조 차** — 그 카드의 낱말이 Ben Hadj Ali 원문의 것인지는 [미확인] (§0-1) | §0-1 |

⛔ **한정어 (떼지 말 것)**: ① **리뷰** — 값의 대부분이 2 차 (원 출처 번호 병기 · 15 개 출처는 본문 참고문헌 목록에 없다) ② 자체 시연 재료는 **안티페로브스카이트** (350 °C 에서 녹는 재료 — WIP 135 °C 는 절대온도 비 ≥ 0.65 [카드 산술]) — LPSCl · 복합 양극 아님 ③ 세 점은 **같은 압력 대조가 아니다** (단축 압력 미기재 · 순차 처리 · 온도 · 시간 다름) ④ 기공률 = **방사광 단층 분할 값** (부분체적 300³ µm³ · 복셀 크기 · 분할 기준 · 시료 수 미인쇄) — 진밀도 기준 상대 밀도가 아니다 ⑤ 문헌 모음의 밀도는 **등방 성형 + 소결 뒤** 값이 섞여 있다 ⑥ 장비 값 · 비용은 장비 회사 내부 설계값 · 기술경제 결론은 xlsx 수식 문제 두 건을 안고 있다.
⇒ **절대값 전이**: 하지 않는다 (재료 · 온도 · 측정 연산자가 다르다).  **전이 가능한 것** = (i) 가압 방식의 분류 · 정격 창 (표 1) 과 '황화물은 상온 · 단축이 표준' 이라는 위치 표지 (ii) 단축 ↔ 등방 대조를 등록할 때 따로 적어야 할 변수 넷 (압력 · 온도 · 유지 시간 · 순차 여부) (iii) '문헌이 등방 ↔ 표준 조건의 효과를 늘 보고하지는 않는다' 는 2022 년 시점의 공백 진술 (p.3941) (iv) 양산 조건 후보의 크기 (WIP ≈490 MPa · 70 °C · 10 min — xlsx 가정).

---

## 0-1. ★ 고른 의도 대조 (후보 표 N-63 의 '왜' 칸)

의도 원문: *"단계 5 (가압 방식) — ★ 등방 가압 ASSB 의 기준 문헌 (같은 압력 단축 ↔ 등방 대조가 있는지 볼 것)"* · 가리킨 카드 = `benhadjali2026_wip_vs_cup_pressing_assb_cathode_dem` (L433 참고문헌 표 12 번 · L421) · 지시서 덧붙임 (같은 압력 대조 값 표 · 장비 종류별 압력 · 온도 · 유지 시간 · 기술경제 · 등방 ↔ 일축 300 MPa · 탈압).

| 의도의 문장 | 판정 | 원문 위치 · 값 · 측정 조건 |
|---|---|---|
| "단계 5 (가압 방식)" | **채움 (분류 · 공정 창)** | CIP · WIP · HIP 정의 · 매체 · 정격 (표 1 · p.3938) · 공정 순서 (넣기 → 온도 · 압력 올림 → 유지 → 대기 조건으로 이완) · 습식 자루 / 건식 자루 (SI p.7–8) · 배치 공정 (p.3942) — 압밀 역학 · 응력 상태 설명은 없다 |
| "등방 가압 ASSB 의 기준 문헌" | **채움 (리뷰로서) · 단 황화물은 빈칸** | 2022 년까지의 문헌 51 행 (xlsx) — SE 펠릿 치밀화는 가넷 · NASICON 뿐 (*"almost all the SE densification work with ISP is carried out for garnet or NASICON-type crystalline materials"* p.3940) · 황화물 · 티오인산염은 **셀 적층 5 행** (LPSCl WIP 490 MPa × 2 · LPSCl CIP 80 MPa · LPS / LPS-LiI 대칭 셀 CIP 80 MPa · LGPS 4000 bar) 이고 밀도 · 기공 값 0 건 · *"No reports of WIP for SE densification"* (p.3939) |
| "같은 압력 단축 ↔ 등방 대조" — **기공률** | **일부 (같은 압력 아님)** | 안티페로브스카이트 펠릿 · 방사광 단층 (APS 2-BM-B · 부분체적 300 × 300 × 300 µm³ · 뺀 뒤 · 건조실 개봉): 단축 그린 펠릿 **~12 %** (본문만 · 압력 · 유지 [미확인]) ↔ CIP **~1.8 %** (414 MPa · 상온 · 10 s · 천천히 감압) ↔ WIP **0.15 %** (345 MPa · 135 °C · 5 min · 천천히 감압) [인쇄 p.3941 · Fig. 3f–g · SI p.8–9] — 진밀도 기준 아님 · 시료 수 · 반복 [미확인] |
| 〃 — **상대 밀도** | **없음** | 문헌 모음 24 행 (84–99.5 %) 은 전부 등방 처리 (+ 소결) 뒤 값 · 단축 대조 열이 없다 · 그린 밀도가 적힌 행은 하나 (0.49 → 0.85 · LLZO-Li₃BO₃ · CIP 300 MPa [xlsx · 2차 · ref 40] — 0.85 는 소결 뒤로 읽힌다 [카드 추론]) |
| 〃 — **이온 전도도** | **없음** | 등방 처리 펠릿의 σ 26 행 (0.019–4.2 mS/cm · 25–30 °C) 과 Fig. 4a 뿐 — 저자: *"The literature data does not always report the impact of ISP versus standard conditions, which makes it difficult to provide an explicit comparison for each case"* [인쇄 p.3941] |
| 〃 — **계면 저항** | **없음** | 정성 문장 (*"CIP/HIP helps to form a better interfacial contact … The reduced contact impedance assists in obtaining practical discharge capacity"* p.3941) + ASR 두 행 (CIP 80 MPa 대칭 셀 615 · 133 Ω·cm² [xlsx]) — 단축 대조 없음 |
| 〃 — 일반 주장 | **채움 (주장만)** | *"eliminate the frictional forces … due to die wall interaction thereby improving the average density for a given applied pressure as well as the uniformity that can be achieved"* (refs 29−31) [인쇄 p.3938] — 값 · 그림 없음 · 인용 [29]–[31] 은 HIP 기전 · 금속 적층 제조 문헌 |
| (benhadjali2026 L433) 서지 | **같음** | M. Dixit … I. Belharouak · 제목 · ACS Energy Lett. 7 (2022) 3936–3946 · DOI = 원문 p.3936 과 일치 (원문에만 있는 것: Focus Review · 공동 1저자 표지 · 접수 · 승인 · 게재일) |
| (benhadjali2026 L421) "p.3 단축 가압 이방성 근거 [12–17]" | **확인 필요** | 이 논문 본문 · SI 에 'anisotrop-' 0 건.  단축 가압에 대한 진술은 **밀도 편차 · 불균일** (p.3937 · p.3941) 과 **국소 미세구조 차** (p.3940) 다.  Ben Hadj Ali 원문 (p.3) 문장은 이 작업에서 볼 수 없다 (PDF 없음) → 그 카드의 '이방성' 이 원 논문의 낱말인지 카드의 요약인지 [미확인] |

**2 차 인용 대조 (카드 문제 — 고치지 않음)**:
- `benhadjali2026_wip_vs_cup_pressing_assb_cathode_dem` **L433**: 서지 · DOI 가 원문과 같다 → **문제 없음**.  '왜' 칸의 물음 (*"같은 압력 단축 ↔ 등방 대조가 있는지"*) 의 답 = **없다** (위 표).
- 같은 카드 **L421** (*"p.3 단축 가압 이방성 근거 [12–17] 중 [13]–[17] = LLZO 입계 · Li 침투 문헌"*): [12] = 이 논문은 '이방성' 을 말하지 않는다 (밀도 불균일 · 국소 미세구조 차) — Ben Hadj Ali 원문 문장 확인 전에는 카드 문제로 **확정하지 않는다** (확인 필요 1 건).
- [카드 추론 · 참고용] 그 카드가 적은 인용 묶음이 이 논문의 인용 묶음과 겹친다: 그 카드 참고문헌 표의 [19] Mahesh 2016 · [20] Attia 2021 · [23] Swinkels 1983 = 이 논문의 [26] · [27] · [30] (서지 대조 일치) 이고, 그 카드가 "LLZO 입계 · Li 침투 문헌" 이라 부른 [13]–[17] 은 이 논문이 p.3940 *"Uniaxial pressing leads to materials with some porosity and distinct grain boundaries, both of which can limit the electrochemical performance of the material."* (refs 58−63) 에 단 묶음 (LLZO 입계 · Li 필라멘트 · 기공 연결성 여섯 편) 과 같은 부류다 — 같은 논문들인지는 Ben Hadj Ali 목록 확인 전 [미확인].
- 정본의 다른 '등방 ↔ 단축' 자료 (그 카드들에 적힌 값 · 이 논문 값 아님): `benhadjali2026_*` CUP ≈116 MPa · 상온 · 30 s ↔ WIP 400 MPa · 80 °C · 5 min (보고 기공 25.1 ↔ 10.9 %) 과 `ketter2025_*` 단축 370 MPa 3 min → 등방 500 MPa 60 min (순차 · ρ_rel 87.87 % · 분모 1.86 g/cm³) 은 같은 압력이 아니다.  ★ **같은 압력의 실험 짝이 설계에 들어 있는 정본 카드는 `interfacial_impedance_formulation_assb_cathode` (Choi 2024 · NCM / NCA + LPSC 복합 양극 펠릿) 하나** — 단축 (UP-C) · 등방 원통 (IP-C) · 등방 펠릿 (IP-P) × 300 · 400 · 500 MPa (그 카드 §5.3 · Fig 4c–f: r_i,gb · 기공 · r_e ↔ 압력) 인데, 그 카드에 값으로 옮겨진 것은 끝점 (UP-C 300 ≈ 8,700 ↔ IP-P 500 MPa 2,650 Ω·cm · IP-P 500 MPa 기공 0.046 · '기공은 UP-C 가 가장 높다') 뿐이다 → **같은 압력 짝의 숫자는 그 논문 Fig 4 를 다시 읽어야 나온다** (이 작업 범위 밖).  계산 쪽 선례 = `martinbouvard2003_dem_composite_cold_compaction` (무른 + 단단한 구 혼합을 등방 · 금형 두 하중으로 누른 DEM — §7-4).

⇒ **의도 대조 결과: 일부** — '가압 방식의 분류 · 공정 창 · 등방 가압 문헌의 기준 리뷰' 는 채움; **'같은 압력 단축 ↔ 등방 대조' 는 없음** (자체 시연 세 점은 압력 · 온도 · 시간이 다르고 단축 압력이 미기재 · 문헌 모음에는 단축 대조 열이 없다) · 황화물 SE 의 등방 가압 밀도 값도 없음.

---

## 1. 한 줄 요약
전고체전지의 이상적인 셀은 얇고 조밀한 세 층 (음극 · SE · 복합 양극) 과 밀착 계면인데, 실험실의 길 — 가넷은 1000 °C 넘는 소결, 황화물 · 아지로다이트는 상온 단축 가압 — 은 작은 펠릿용이고 단축 금형 가압은 벽 마찰로 밀도가 고르지 않다.  저자들은 압력 용기 안에서 유체로 사방에서 누르는 등방 가압 (냉간 CIP · 온간 WIP · 열간 HIP) 을 SE 막 치밀화와 세 층 조립체 적층의 양산 공정으로 내세운다: 장비의 정격 창 (표 1) · 문헌에서 실제 쓴 조건 (대개 CIP 200–250 MPa · 임의 선택 · 최적화 연구 없음 · SE 치밀화용 WIP 보고 없음) · 등방 처리 펠릿의 전도도와 셀 성능 모음 (Fig. 4) · 자체 시연 (안티페로브스카이트 펠릿 기공률 단축 ~12 % → CIP ~1.8 % → WIP 0.15 %) · 2040 년까지의 EV 수요를 전부 등방 가압으로 처리한다는 기술경제 (셀 적층 ~$1–20K/GWh · 장비 8–15 대) · 전망 (99 % 넘는 밀도 · 결정 방위 제어 · 밀착 계면 · 규모의 경제) 순서다.  **단축 ↔ 등방을 같은 압력에서 견준 값은 없고**, 무른 황화물에 대한 등방 가압 자료가 없다는 것을 저자 스스로 "직관에 반한다" 고 적는다.

## 2. 메타
| 저자 | 저널 / 년 | DOI | 소재 | 연구 유형 |
|---|---|---|---|---|
| M. Dixit∥ · C. Beamer\*∥ · R. Amin · J. Shipley · R. Eklund · N. Muralidharan · L. Lindqvist · A. Fritz · R. Essehli · M. Balasubramanian · I. Belharouak\* (ORNL · Quintus Technologies) | ACS Energy Lett. 2022, 7, 3936–3946 · Focus Review · 11 쪽 · SI 13 쪽 + xlsx 둘 | 10.1021/acsenergylett.2c01936 | 리뷰 대상 = 가넷 (LLZO 계) · Na / Li NASICON · 페로브스카이트 · 황화물 (셀 적층만) · 고분자 복합 / 자체 실험 = **안티페로브스카이트** (원문 'Li3OHCl' · 'LiOHCl') — **LPSCl · 복합 양극 실험 없음** | 리뷰 + 실험 한 건 (SEM · 방사광 단층) + 스프레드시트 기술경제 — **시뮬레이션 없음** |

---

## 3. 핵심 수치 (★ 전부 쪽 · 표지 병기)

### 3-1. ★ 장비 종류별 정격 · 공정 창 (표 1 · p.3938 · SI p.5–8 · Fig. 5b · xlsx-기술경제)
| 항목 | CIP (냉간) | WIP (온간) | HIP (열간) | 표지 · 쪽 |
|---|---|---|---|---|
| 압력 매체 | 액체 — 물 (본문: 물 + 기름 같은 첨가제) | 액체 — 기름 / 물 (밖에서 데워 용기로 순환) | 기체 — 아르곤 / 질소 | [인쇄] 표 1 · p.3938 |
| 표준 정격 온도 | 20 °C (68 °F) | 150 °C (302 °F) — 고온용 기름 + 맞는 자루 재료로 | 2000 °C (3632 °F) | [인쇄] 표 1 · p.3938 |
| 표준 정격 압력 | 600 MPa (87 ksi) · 본문 *"up to 600 MPa (87 000 psi)"* | 500 MPa (72.5 ksi) · 본문 *"standard CIP vessels offering similar pressing capabilities"* | 207 MPa (30 ksi) · 본문 *"up to 200 MPa (30 000 psi)"* | [인쇄] 표 1 · p.3938 — 30 ksi = 206.8 MPa [카드 산술] 이므로 본문의 200 은 어림 |
| 주기 시간 (정성) | o | + | +++ | [인쇄] 표 1 (o < + < +++) |
| 주기 시간 (본문) | — (⚠ *"can achieve one operation cycle per minute or faster"* — HIP 설명 뒤에 놓여 어느 방식인지 문장이 가리지 않는다) | *"one cycle every 10−20 min being feasible"* (매체를 데워야 해서 CIP 보다 길다) | *"typically requiring hours instead of minutes"* (기체 압축성) · 균일 급속 냉각 (URC) 으로 단축 | [인쇄] p.3938 |
| 장비 값 (정성) | o | + | +++ | [인쇄] 표 1 |
| 기술경제 가정 — 용기 (지름 × 길이) | 0.85 m × 2.2 m | 0.85 m × 2.2 m | 0.94 m × 2.2 m | [인쇄] Fig. 5b · [xlsx] |
| 〃 — 유효 부피 (충전율 0.6) | 0.749 m³ | 0.749 m³ | 0.916 m³ | [xlsx] = π·D²·L/4 × 0.6 |
| 〃 — 주기 수 | 2 /h · 8,320 /년 (= 2 × 80 h × 52 주) | 1.2 /h · 4,992 /년 (= 1.2 × 80 × 52 · xlsx 의 'Cycles/hour' 칸은 1) | 0.09 /h (= 1/11) · 670 /년 (입력값 · 670 × 11 h = 7,370 h = 한 해의 84 % [카드 산술]) | [인쇄] Fig. 5b · [xlsx] 수식 |
| 〃 — 한 주기 | 30 분 | 50 분 | 11 시간 | [카드 산술] = 1 / 주기 수 |
| 〃 — 주기당 비용 (10 년 설비비 포함) | $400 (= WIP × 0.8) | $500 (입력값) | $1,750 (입력값) | [인쇄] Fig. 5b · [xlsx] |
| 〃 — 부피당 비용 | $534 /m³ | $668 /m³ | $1,910 /m³ | [인쇄] Fig. 5b = 주기당 비용 ÷ 유효 부피 [xlsx] |
| 'Typical Cycles' 시트 (압력 · 유지 · 온도) | 270 · 5 min · 20 | 490 · 10 min · 70 | 130 · 15 min · 1150 | [xlsx] — 단위 칸 없음 (MPa · °C 로 읽힘 [카드 추론]) · 본문 · 그림 어디에도 인쇄되지 않은 값 |
| 용기 최대 크기 | 안지름 3 m · 길이 5 m 까지 (본문은 Fig. S1 을 가리킨다 — §3-8) | 〃 | 〃 | [인쇄] p.3938 |
| 시료 넣는 법 | 습식 자루 = 분말 · 시료를 탄성 틀이나 폴리우레탄 · 라텍스 밀봉 필름에 넣어 액체에 담금 / 건식 자루 = 용기에 붙박인 막이 액체와 틀을 가름 | 〃 | 표면이 기체에 닫혀야 한다 (*"densities up to 92-95% of maximum theoretical values to avoid surface connected networked porosity"*) — 아니면 용기 (캔) 로 압력을 전함 | [SI] p.6–8 |
| 제약 | — | Li 금속 · 황화물 · 아지로다이트는 압력 매체와의 반응을 막도록 매체 (포장) 를 골라야 한다 · Li 금속 취급은 *"not established"* | 고온 → 아르곤 · 압축기 · 보조 계통 (복잡 · 비쌈) | [인쇄] p.3938 |
| 공정 성격 | 전부 **배치** (*"ramp−hold−release"*) · 원통 꼴이 선호된다 (p.3938–3939: 시료 전 표면의 압력 균일 + 용기 충전율 ↑ → 처리량 ↑ · p.3942: *"Due to the geometry of the instruments, cylindrical form factors are preferred compared to planar configurations"* — 필름 두루마리 (spools/rolls) 를 넣는다고 가정) · 닫는 방식 = 나사식 / 나사 없는 프레임 프레스식 (안전 · 생산성 ↑) · 원통 = 통짜 (monoblock · 싸고 인증 쉬움) / 선 감기 (wire-wound · 더 크고 높은 압력) | | | [인쇄] p.3938–3939 · p.3942 · [SI] p.7 |
- 그래픽 초록 · Fig. 1c 의 두 눈금 (207 … 500 … 600 MPa / 20 … 150 … 2000 °C) = 표 1 과 같은 값 [인쇄].
- 역사 [SI p.5–7]: 1913 Westinghouse Lamp (전구용 고강도 빌렛) → 1917 General Electric (내열 관) → 1929 Champion Porcelain (점화 플러그 · 볼밀 — 첫 세라믹 적용) → 1940–50 년대 산업화 (CIP) → 1950 년대 중반 HIP (Battelle · 핵연료 확산 접합) → 1960 년대 WIP (고분자 재료).

### 3-2. ★★ 자체 시연 — 안티페로브스카이트 펠릿의 단축 ↔ CIP ↔ WIP (p.3940–3941 · Fig. 3c–g · SI p.8–9 · Fig. S5)
| 항목 | 단축 그린 펠릿 (Fig. 3c) | CIP (Fig. 3d · 3f) | WIP (Fig. 3e · 3g) | 표지 |
|---|---|---|---|---|
| 재료 | 안티페로브스카이트 — *"pure orthorhombic Li3OHCl from LiOH and LiCl with molar ratios of 2:1"* · 볼밀 → 350 °C · 6 h *"until melting"* → 대기 중 상온으로 급랭 → 글러브박스 · XRD (Fig. S5) 로 상 순수 · S2 와 Fig. S5 캡션은 'LiOHCl' | 같은 분말의 그린 펠릿 | 같음 | [SI] p.8 · Fig. S5 |
| 가한 압력 | **[미확인]** (본문 · SI · 그림 어디에도 없다) | **414 MPa** | **345 MPa** | [SI] p.8 |
| 온도 | [미확인] | 상온 | **135 °C** (가열 뒤 가압) | [SI] p.8 |
| 유지 | [미확인] | **10 s** | **5 min** | [SI] p.8 |
| 감압 | — | *"A slow pressure release"* | *"a slow pressure release"* | [SI] p.8–9 (속도 값 없음) |
| 포장 · 장비 | [미확인] | 그린 펠릿을 진공 밀봉 비닐에 넣음 · *"Quintus laboratory WIP system"* · 뒤에 건조실에서 개봉 | 같음 | [SI] p.8–9 |
| 순서 | 출발 상태 | 단축 그린 펠릿 → CIP (덧누름) | 단축 그린 펠릿 → WIP (덧누름) | [SI] p.8 (*"The green pellets … were vacuum sealed … before the ISP treatment"*) |
| **기공률** (방사광 단층) | **~12 %** — 본문에만 (단면 · 3D 그림 없음) | **~1.8 %** (본문 *"an average porosity of ∼1.8%"* · 그림 *"~1.8% Porosity"*) | **0.15 %** (그림 *"~0.15% Porosity"*) | [인쇄] p.3941 · Fig. 3f–g |
| 기공률 측정 | APS 2-BM-B · 평가 부분체적 300 × 300 × 300 µm³ · *"The details of the XRT scan are like those reported earlier"* (SI ref 28 = Dixit 2020 Matter) — 복셀 크기 · 분할 기준 · 부분체적의 위치 · 시료 수 [미확인] | | | [인쇄] Fig. 3 캡션 · [SI] p.9 |
| SEM 단면 (Zeiss MERLIN) | 밝은 입계 선 그물 + 흩어진 기공 — 저자 *"some porosity and distinct grain boundaries"* | 거친 파단면 · 입계 그물 안 보임 | 각진 결정 — 저자 *"additional formation of small rod-like crystals"* | [인쇄] p.3940 (저자 문장) · Fig. 3c–e [판독 — 형상 서술] |
| SEM 시야 | ≈69 µm | ≈71 µm | ≈89 µm | [판독] 축척 막대 10 µm = 73 · 71 · 57 px ↔ 그림 폭 506 px |
- [카드 산술] 12 / 1.8 = **6.7 배** · 12 / 0.15 = **80 배** · 1.8 / 0.15 = 12 배 — 본문 *"an order of magnitude reduction of porosity"*.
- [카드 산술] 414 MPa = 60 ksi (413.7) · 345 MPa = 50 ksi (344.7) → 장비를 ksi 로 맞춘 값으로 읽힌다 [카드 추론].
- [카드 산술 · 추론] 재료가 350 °C 에서 녹으므로 (S1) WIP 135 °C 는 절대온도 비 (135 + 273) / (350 + 273) = **0.65 이상** — 크리프 · 재결정이 일어날 수 있는 온도 영역이고 SEM 의 결정 모양 변화가 그것과 맞는다.  ⇒ WIP 의 0.15 % 는 '등방' 보다 **온도 + 5 분 유지** 의 몫일 수 있다 (CIP 와 WIP 사이에 압력 −17 % · 온도 +110 K 남짓 · 시간 ×30 이 한꺼번에 다르다).
- [판독] Fig. 3f (CIP) 단층 단면에 **길고 가는 균열 꼴 틈** 이 여러 줄 보이고 3D 기공 그림은 부분체적 위쪽에 몰려 있다 · Fig. 3g (WIP) 는 기공 몇 덩어리뿐이다 — 원문은 틈의 정체 (압축 중 파괴인지 감압 때 생긴 것인지) 를 말하지 않는다.
- [판독] Fig. 3f · 3g 단면의 축척 막대는 '10 μm' 로 인쇄돼 있는데 막대 110 px ↔ 단면 폭 379–382 px 라 그대로면 단면이 ≈35 µm 다 — 평가 부분체적 (300 µm) 과 맞지 않는다 (막대가 100 µm 라면 ≈345 µm) [카드 산술 · 원문 설명 없음].
- **원문에 없는 것**: 단축 압력 · 금형 · 유지 · 펠릿 지름 · 두께 · 질량 · 진밀도 · 분말 입도 · 질량 기준 밀도 · 이온 전도도 · 반복 수 · 오차.

### 3-3. ★★ 같은 압력에서 단축 ↔ 등방을 견준 값이 있는가 (지시서 덧붙임 — 양마다)
| 양 | 원문에 있는 것 | 같은 압력 대조인가 | 위치 · 표지 |
|---|---|---|---|
| 기공률 | 안티페로브스카이트 ~12 / ~1.8 / 0.15 % (단축 그린 / CIP / WIP) | **아님** — 단축 압력 미기재 · CIP 414 ↔ WIP 345 MPa · 온도 · 시간 다름 · 순차 처리 | [인쇄] p.3941 · [SI] p.8 |
| 상대 밀도 | 문헌 24 행 84–99.5 % (등방 성형 · 소결 뒤) | **없음** — 단축 대조 열 없음 | [xlsx] · Fig. S3 [판독] |
| 이온 전도도 | 등방 처리 펠릿 26 행 0.019–4.2 mS/cm · Fig. 4a | **없음** — 저자가 '명시 비교가 어렵다' 고 적음 | [xlsx] · [인쇄] p.3941 |
| 계면 저항 · 접촉 임피던스 | 정성 문장 · ASR 2 행 (CIP 80 MPa · 615 · 133 Ω·cm²) | **없음** | [인쇄] p.3941 · [xlsx] |
| 셀 용량 · 수명 | 등방 적층 셀의 방전 곡선 · 용량 유지 (Fig. 4b–c) · Fig. 4b 의 'NMC / LPSCl / Li · Three Processing Conditions' 세 곡선 (그림 안 라벨 — 세로줄을 '/' 로 옮겨 적음 · 어떤 세 조건인지 원문에 없다) | **없음** | Fig. 4b–c [판독] |
| 밀도 균일성 | Fig. 1b 개념도 (Very High / Average / Low / Very Low) | **값 없음** (눈금 없는 4 등급) | [인쇄] Fig. 1b |
| 기계 물성 | LLTO 영률 HIP ~223 ↔ 소결 192 'MPa' [2차 · ref 64] | **아님** (HIP ↔ 보통 소결 · 단축 ↔ 등방 아님 · 단위 의심) | [인쇄] p.3941 |
| 일반 주장 | *"improving the average density for a given applied pressure"* | **주장만** | [인쇄] p.3938 |

### 3-4. ★ 문헌 모음 — SI 스프레드시트 'xlsx-문헌' 51 행 전부 (열 = Sr No · Reference · Material · SE / Cell · Cathode · HIP/CIP/WIP · Pressure · Temperature · Atmosphere · Die · Hold · Green Pellet Density · Final Density · IC · Temp for IC · ASR · Capacity at 0.1C · Notes)
값은 입력된 글자 그대로 (밀도는 0.96 꼴과 96 꼴이 섞여 있다) · '본문 ref' = 학술지 · 권 · 쪽으로 맞춘 본문 참고문헌 번호 [카드 대조] · '—' = 본문 목록에 없는 출처 (15 개) · 전부 **[2차]** (원 논문은 보지 않았다).

| xlsx 행 | Sr No | 출처 (xlsx 표기) | 본문 ref | 재료 | 구분 (양극) | 방식 | 압력 | 온도 | 유지 · 분위기 · 금형 | 그린 → 최종 밀도 | σ_ion (측정 °C) | ASR · 용량 · 비고 |
|---|---|---|---|---|---|---|---|---|---|---|---|---|
| 3 | 1 | Corrosion Science 177 (2020) 109012 | 36 | NZSP | Solid Electrolyte | CIP | 200 MPa | RT |  |  | 4.2 mS/cm (25) |  |
| 4 | 2 | Electrochimica Acta 282 (2018) 409e415 | 38 | Li3/8Sr7/16-3x/2LaxZr1/4Ta3/4O3 | Solid Electrolyte | CIP | 200 MPa | RT |  | 0.96 | 0.33 mS /cm (30) |  |
| 5 | 3 | Solid State Ionics 258 (2014) 1–7 | 39 | Li6BaLa2Ta2O12 | Solid Electrolyte | CIP | 400 MPa | RT |  |  |  |  |
| 6 | 4 | Solid State Ionics 301 (2017) 10–14 | 40 | Li7La3Zr2O12-Li3BO3 | Solid Electrolyte | CIP | 300 MPa | RT |  | 0.49 → 0.85 | 1.94E-5 S/cm (25) |  |
| 7 | 5 | Solid State Ionics 319 (2018) 285–290 | 33 | Li7La3Zr2O12 | Solid Electrolyte | HIP | 132 MPa | 1180 C |  | >99% | 0.12 mS/cm (25) |  |
| 8 | 6 | Solid State Ionics 339 (2019) 114985 | — | Li3BN2 | Symmetric Cell | CIP | 80 MPa | RT |  |  |  | 615 Ohm cm2 |
| 9 | 7 | Journal of Power Sources 196 (2011) 6943–6946 | 41 | Li1.4Al0.4Ti1.6(PO4)3 | Solid Electrolyte | CIP | 200 MPa | RT |  | 0.94 | 2.19 mS/cm (25) |  |
| 10 | 8 | Journal of Alloys and Compounds 762 (2018) 157e162 | 42 | Li6.375La3Zr1.375Nb0.625O12 | Solid Electrolyte | HIP | 10 MPa | 1150 C | 1 hour · Argon · Carbon Die | 99.5 | 1.37 mS/cm (25) |  |
| 11 | 9 | Solid State Ionics 243 (2013) 36–41 | 65 | Sr- LLZ | Solid Electrolyte | CIP | 200 MPa | RT |  | 94 | 0.5 mS/cm (25) |  |
| 12 | 10 | Materials Today Communications 28 (2021) 102727 | 71 | LPSCl | Full Pouch Cell (LZO-NMC) | WIP | 490 MPa |  |  |  |  | 200 mAh/g |
| 13 | 11 | Materials Today Energy 20 (2021) 100691 | 43 | Na3.4Mg0.1Zr1.9Si2.2P0.8O12 | Solid Electrolyte | CIP | 200 MPa | RT |  | 98.17 |  |  |
| 14 |  | (위 행과 같은 출처) | 43 |  | Full Cell (FeS2/ NVPF) | CIP | 50 MPa | RT |  |  |  | 185/100 mAh/g |
| 15 | 12 | Inorg. Chem. 2015, 54, 10440−10449 | 66 | Li7−2xLa3Zr2−xMo6+ xO12 | Solid Electrolyte | CIP | 2400 MPa | RT |  |  | 0.34 mS/cm (25) |  |
| 16 | 13 | ACS Appl. Energy Mater. 2018, 1, 5355−5365 | 34 | Li6.4La3Zr1.4Ta0.6O12 | Solid Electrolyte | CIP | 200 MPa | RT |  | 0.96 | 0.66 mS/cm (25) |  |
| 17 | 14 | ACS Appl. Energy Mater. 2019, 2, 2913−2920 | 45 | Na1.67Mg0.67Al10.33O17 | Solid Electrolyte | CIP | 200 MPa | RT |  | 0.98 | 1.1 mS/cm (25) |  |
| 18 | 15 | ACS Appl. Energy Mater. 2019, 2, 7299−7305 | 44 | LAGP-x wt % TiO2 | Solid Electrolyte | CIP | 200 MPa | RT |  |  | 1.07 mS/cm (25) |  |
| 19 |  | (위 행과 같은 출처) | 44 |  | Full Cell (LFP) | ISP |  |  |  |  |  | 145.3 mAh/g |
| 20 | 16 | ACS Appl. Energy Mater. 2020, 3, 2737−2743 | 46 | Li4SiO4- added Li6.16Al0.28Zr2La3O12 | Solid Electrolyte | HIP | 127 MPa | 1158 C | 2 min (rapid cooling) · Argon |  | 0.41 mS/cm (25) |  |
| 21 | 17 | Electrochimica Acta 312 (2019) 320e328 | — | 1 wt % Li4SiO4 added Li6.16Al0.28Zr2La3O12 | Solid Electrolyte | HIP | 127 MPa | 1158 C | Argon · alumina tray |  | 0.41 mS/cm (25) |  |
| 22 | 18 | ACS Appl. Mater. Interfaces 2021, 13, 5000−5007 | — | LPS or LPS-LiI | Symmetric Cell | CIP | 80 MPa | RT |  |  |  | 133 Ohm cm2 |
| 23 | 19 | ACS Appl. Mater. Interfaces 2017, 9, 12461−12468 | 47 | Li6.10+2yGa0.30La3−yRbyZr2O12 | Solid Electrolyte | CIP | 250 MPa |  |  | 96 | 1.12 mS/cm (25) |  |
| 24 | 20 | ACS Appl. Mater. Interfaces 2018, 10, 17147−17155 | 49 | Li6.4La3Zr1.4Ta0.6O12 + MgO | Solid Electrolyte | CIP | 200 MPa | RT | 3-5 min |  | 0.4 mS/cm (25) |  |
| 25 | 21 | ACS Appl. Mater. Interfaces 2018, 10, 22264−22277 | 50 | Li1.3Al0.3Ti1.7(PO4)3 | Solid Electrolyte | CIP | 504 MPa | RT |  | 0.95 | 0.3 mS/cm (30) |  |
| 26 | 22 | (위 행과 같은 출처) | 50 |  | Full Cell (Li3V2(PO4)3) | CIP | 504 MPa | RT | 30 s |  |  |  |
| 27 | 23 | ACS Appl. Mater. Interfaces 2020, 12, 10382−10388 | 48 | Al-LLZO + Ionic Liquid | Solid Electrolyte | CIP | 150 MPa | RT | 5 min |  | 0.71 mS/cm (25) |  |
| 28 | 24 | Adv. Funct. Mater. 2018, 28, 1800879 | — | Li6.25Al0.25La3Zr2O12 | Solid Electrolyte | CIP | 44 MPa | RT | 3 min | 0.85 |  |  |
| 29 | 25 | Adv. Mater. Interfaces 2019, 6, 1802016 | — | Li2.9B0.8S0.1O3.1 | Symmetric Cell | CIP | 80 MPa | RT |  |  |  |  |
| 30 | 26 | Adv. Energy Mater. 2016, 6, 1600736 | — | c-Li 6.25 Al 0.25 La 3 Zr 2 O 12 | Solid Electrolyte | CIP | 1000 kN | RT | 4 min | 0.87 | 0.5 mS/cm (25) |  |
| 31 | 27 | https://doi.org/10.5796/electrochemistry.21-00049 | — | Li2O–LiI | Symmetric Cell | CIP | 80 MPa | RT |  |  |  |  |
| 32 | 28 | Batteries 2021, 7, 11 | 70 | Polymer Composite | Full Cell (NMC/LTO) | WIP | 200 Bar | 70 C | 10 min |  |  | Sealed pouches were laminated at 70 °C and isostatically pressed after a dwell time of 1 min with 200 bar for 10 min |
| 33 | 29 | J Electroceram (2017) 38:182–188 | 37 | LLZO | Solid Electrolyte | CIP | 1000 KN | RT |  | 0.87 | 0.5 mS/cm |  |
| 34 |  | (위 행과 같은 출처) | 37 |  | Full Cell (LTO/Li) | CIP | 1000 kN | RT | 4 min |  |  |  |
| 35 | 30 | Batteries 2018, 4, 26 | 67 | LLZTO | Solid Electrolyte | CIP | 300 MPa | RT |  | 0.93 | 0.93 mS/cm (25) |  |
| 36 | 30 | J. Mater. Chem. A, 2015, 3, 18636–18648 | — | Ga- LLZO | Solid Electrolyte | CIP | 1000 kN | RT |  | 0.93 | 0.4 mS/cm (25) |  |
| 37 | 31 | Nanoscale, 2016, 8, 18412–18420 | — | LLZO | Solid Electrolyte | CIP | 1000 KN | RT |  | 84%% | 0.5 mS/cm |  |
| 38 |  | (위 행과 같은 출처) | — |  | Full Cell (LTO/Li) | CIP | 1000 kN | RT | 4 min |  |  |  |
| 39 | 32 | J. Mater. Chem. A, 2017, 5, 9929–9936 | — | LGPS | Full Cell (LCO / In) | CIP | 4000 bar | RT | 30 min |  |  |  |
| 40 | 33 | J. Mater. Chem. A, 2019,7, 3882-3894 | 52 | LATP | Solid Electrolyte | CIP | 504 MPa | RT | 30 s | 0.9 |  |  |
| 41 | 34 | J. Mater. Chem. A, 2019, 7, 21299–21308 / 21299 | 56 | LLZO | Solid Electrolyte | CIP | 1000 KN | RT |  | 0.87 | 0.5 mS/cm |  |
| 42 |  | (위 행과 같은 출처) | 56 |  | Full Cell (Sb) | CIP | 1000 kN | RT | 4 min |  |  |  |
| 43 | 35 | Nanotechnology 31 (2020) 425401 | — | NZSP- Hybrid | Solid Electrolyte | CIP | 200 MPa | RT |  |  |  |  |
| 44 | 36 | Frontiers in Energy Research / July 2016 / 4 , 28 | — | Ba-LLZO | Solid Electrolyte | CIP | 300 MPa | RT |  | 0.92 |  |  |
| 45 | 37 | Materials 2018, 11, 1570 | — | LLZTO | Solid Electrolyte | CIP | 300 MPa | RT |  |  | 0.9 mS/cm (25) |  |
| 46 | 38 | Micromachines 2021, 12, 134 | 54 | LLZO | Solid Electrolyte | CIP | 300 MPa | RT |  |  |  |  |
| 47 | 39 | Int J Appl Ceram Technol. 2021;18:2085–2090. | 51 | Na2Zn2TeO6 | Solid Electrolyte | CIP | 300 MPa | RT |  | 0.85 |  |  |
| 48 | 38 | IOP Conf. Series: Materials Science and Engineering 678 (2019) 012150 | — | LLZO | Solid Electrolyte | CIP | 220 MPa | RT |  | 96 |  |  |
| 49 | 39 | IOP Conf. Series: Materials Science and Engineering 423 (2018) 012122 | 53 | NZSP | Isostatic | CIP | 200 MPa | RT |  |  |  |  |
| 50 | 40 | Nat ure Energy / VOL 5 / APril 2020 / 299–308 / | 69 | LPSCl | Full Cell (NMC/ Ag-C) | WIP | 490 MPa |  |  |  |  |  |
| 51 | 41 | Nagao et al., Sci. Adv. 2020; 6 : eaax7236 | 68 | LPSCl | Full Cell (Li Ru Ox) | CIP | 80 MPa | RT |  |  |  |  |
| 52 | 42 | J. Nanosci. Nanotechnol. 19, 1809–1813, 2019 | — | LBO-LLZO | Solid Electrolyte | CIP | 300 MPa | RT |  | 85 | 0.11 mS/cm (25) |  |
| 53 | 33 | Rare Met. (2018) 37(6):480–487 | 55 | NZSP | Solid Electrolyte | CIP | 200 MPa | RT |  | 0.98 | 2.06 mS/cm |  |

- **세기** [카드 산술 · xlsx]: 방식 CIP 43 · HIP 4 · WIP 3 · 'ISP' 1 / 구분 SE 펠릿 36 ('Isostatic' 으로 입력된 1 행 포함) · 대칭 셀 4 · 완전 셀 10 · 파우치 1.
- **SE 펠릿의 CIP 압력** (32 행): 200 MPa **12** · 300 MPa 7 · 504 MPa 2 · 44 · 150 · 220 · 250 · 400 MPa 각 1 · '2400 MPa' 1 · '1000 kN' (힘) 5 → MPa 로 적힌 27 행의 중앙값 **200 MPa** · 2400 을 뺀 26 행 평균 **252.8 MPa** [카드 산술] — 본문 *"most reports utilize an average isostatic pressure of 200−250 MPa"* 와 맞는다.
- **HIP** 4 행: 10 MPa · 1150 °C (금형 칸 'Carbon Die' · 1 hour) · 127 MPa · 1158 °C × 2 (아르곤 · '2 min (rapid cooling)' / 'alumina tray') · 132 MPa · 1180 °C.  ⚠ 'Carbon Die' · 10 MPa · 1 h 는 등방이 아니라 **일축 열간 가압** 조건으로 읽힌다 [카드 추론 · 원 논문 (ref 42) 미확인].
- **WIP** 3 행: LPSCl 파우치 (LZO-NMC) 490 MPa (ref 71) · LPSCl 완전 셀 (NMC · Ag-C) 490 MPa (ref 69) — 둘 다 온도 · 유지 칸 **빈칸** · 고분자 복합 완전 셀 (NMC / LTO) '200 Bar' · 70 °C · 10 min (ref 70).  [카드 산술] 490 MPa = 5.0 tf/cm².
- **유지 시간** (13 행에만): CIP '30 s' × 2 · '3 min' · '3-5 min' · '4 min' × 4 · '5 min' · '30 min' / HIP '1 hour' · '2 min (rapid cooling)' / WIP '10 min'.  **온도**: 'RT' 42 행 · 빈칸 4 행.
- **최종 밀도** (24 행): 84–99.5 % · CIP 22 행 84–98.17 % (평균 91.6 · 중앙 93.0) · HIP 2 행 99 ('>99%') · 99.5.  **200 MPa 한 자리에서 84–98.17 %** ('1000 kN' 행을 200 MPa 로 두면 12 행 · MPa 로 적힌 7 행만이면 94–98.17 %) · 300 MPa 5 행 85–93 %.  압력 ↔ 밀도 상관 [카드 산술 · '1000 kN' → 200 MPa 는 Fig. S3 이 그린 대로]: Pearson r = −0.18 (24 행) · **+0.01 (CIP 22 행)** · Spearman −0.34 · −0.15 → 본문 *"no correlation"* 과 맞는다.  ⚠ 재료가 다 다르고 대부분 **소결 뒤** 밀도다 — 압밀 곡선이 아니다.
- **σ_ion** (26 행 · 측정 온도 칸 25 °C 20 행 · 30 °C 2 행 · 빈칸 4 행): 0.0194 (LLZO-Li₃BO₃ · 85 %) – 4.2 mS/cm (NZSP) · 중앙값 0.5 mS/cm [카드 산술].
- **황화물 · 티오인산염 5 행** — 밀도 · σ 칸 전부 빈칸 (앞 숫자 = Sr No): 10 LPSCl 파우치 WIP 490 MPa (200 mAh/g) · 18 LPS / LPS-LiI 대칭 셀 CIP 80 MPa (ASR 133 Ω·cm²) · 32 LGPS 완전 셀 (LCO · In) CIP 4000 bar · 30 min · 40 LPSCl 완전 셀 WIP 490 MPa · 41 LPSCl 완전 셀 ('Li Ru Ox') CIP 80 MPa.

### 3-5. 문헌 모음 그림 판독 (Fig. 3a · Fig. S3 · Fig. 4) [판독 · digitized.csv]
- **Fig. S3** (등방 압력 ↔ 펠릿 밀도): 원본 래스터 (693 × 816 px) 의 표지 중심을 눈금 (x 0–500 MPa = 열 132.0–622.5 · y 80–100 % = 행 691.0–27.0 · 선형 맞춤 잔차 ≤ 0.3 MPa · 0.01 %) 으로 옮김 → 보이는 표지 **17 개** 가 xlsx 'Final Density' 24 행과 전부 맞는다 (겹친 행 7).  **'1000 kN' 으로 입력된 5 행 (84 · 87 × 3 · 93 %) 이 200 MPa 자리에 찍혀 있다** — 힘 → 압력 환산 근거는 원문에 없다.  84 % 표지가 하나 있다 (본문 *"85 to 100%"* 와 1 %p 차).
- **Fig. 3a** (문헌의 등방 압력 · 로그 축): 큰 눈금 10⁰ · 10¹ · 10² · 10³ MPa = 행 491.5 · 333.5 · 174.5 · 16.5 (158.33 px / decade).  SE 열 ≈506 (둘) · ≈400 · ≈300 (여럿) · ≈250 · ≈220 · ≈200 (가장 많음) · ≈150 · HIP ≈132 ('HIP 1180 °C') · ≈127 ('HIP 1158 °C') · ≈44 · HIP ≈10 ('HIP 1150 °C') MPa / 셀 열 ≈490 ('WIP' · 음영) · ≈500 · ≈400 · ≈200 ('WIP 70 °C' 음영 + 분홍 둘) · ≈80 (넷 이상) · ≈50 · ≈20 MPa.  xlsx 와 대조: (a) '1000 kN' 행 → 200 MPa 자리 (b) **'200 Bar' (= 20 MPa) 로 입력된 WIP 70 °C 행이 200 MPa 자리** (c) '2400 MPa' 행은 축 (최대 10³) 밖 — 그려지지 않았다 (d) 셀 열 ≈20 MPa 의 분홍 표지는 값 · 색이 함께 맞는 행이 없다 (e) 표지 색이 캡션의 네 범례 (분홍 LLZO · 노랑 Na 계 NASICON · 초록 황화물 · 회색 하이브리드) 로 다 설명되지 않는다 — 초록 계열이 둘 (밝은 초록 · 짙은 청록) 이고 주황도 있다.  xlsx 와 맞춰 보면 짙은 청록 = 황화물 셀 (≈490 WIP 표지의 테두리 · ≈400 · ≈80), 밝은 초록 = Li-NASICON (SE 열 ≈200 · 셀 열 ≈500 = LATP 완전 셀 504 MPa · Fig. S3 · Fig. 4a 에서도 초록 = Li-NASICON) 으로 읽히고, SE 열 ≈506 의 두 표지 (xlsx 로는 LATP 504 MPa 두 행) 와 ≈400 (Li₆BaLa₂Ta₂O₁₂) 은 분홍이다 [판독 · 카드 추론].  ⇒ **SE 열에 황화물 표지는 하나도 없다** (xlsx 와 같다).
- **Fig. 4a** (ln σT – 1000/T): 범례 LLZO (CIP) · LLZO (HIP) · Na-SEs (CIP) · Li-NASICON (CIP) — 황화물 없음.  LLZO (HIP) 계열의 첫 점 ln(σT) ≈ −3.4 @ 1000/T ≈ 3.35 [판독 · 눈대중] = xlsx 의 0.12 mS/cm @ 25 °C (ln(1.2 × 10⁻⁴ × 298) = −3.33 [카드 산술]) 와 맞는다 — 이 HIP LLZO (ref 33 · > 99 %) 는 같은 그림의 CIP LLZO 대부분 (xlsx 0.3–1.1 mS/cm) 보다 **낮다** (조성이 달라 직접 비교는 안 된다 · 저자는 산포를 '공정 미최적화' 탓으로 돌린다).
- **Fig. 4b** (방전 곡선) [판독 · 눈대중]: NMC / LPSCl / Li 세 곡선 ≈200–210 mAh/g · LiRuO₂ / LPSCl / Li ≈265 · LFP / LAGP / Li ≈145 (xlsx 145.3) · FeS₂ / NZSP(NMZSP) / Na ≈125 · ≈185 · NVP / NZSP(NMZSP) / Na ≈60 · ≈100 (xlsx '185/100 mAh/g').
- **Fig. 4c** (용량 유지 · 사이클 수 로그 축) [판독 · 눈대중]: LPSCl 계열 넷 — ≈215 → ≈190 (≈60 회) · ≈170 → ≈125 (100 회) 둘 · ≈146 → ≈130 (≈1000 회 — 본문 *"close to 1000 cycles"* ref 69) · LLZO ≈210 → ≈230 (≈250 회) · Li-NASICON ≈145 → ≈130 (≈200 회) · ≈75 → ≈65 (≈500 회) · 하이브리드 ≈146 → ≈125 (≈45 회) · Na-SE 넷.

### 3-6. 리뷰가 옮긴 2 차 값 (원 출처 번호 — 전부 [2차])
| 값 · 진술 | 원 출처 (본문 번호) | 쪽 |
|---|---|---|
| 목표: 면적 용량 3–10 mAh/cm² · Li 과잉 < 10 % · 활물질 > 70 % · 전류 밀도 > 1 mA/cm² · SE < 100 µm · Li < 50 µm | [4]–[6] (SolidPAC 에너지 밀도 계산 · 성능 벤치마크 · Li 금속 음극 과제 총설) | p.3936 |
| 가넷 소결 > 1000 °C · 유지 ≥ 10 h · 이중 소결 + Ar 소결 (Li₂CO₃ 제거) | [14] [15] | p.3936 |
| 황화물 · 아지로다이트 · 안티페로브스카이트 합성 100–400 °C · 셀 = 상온 · 단축 하중 | [16]–[19] | p.3936 |
| 단축 금형 가압 → 벽 마찰 → 밀도 편차 (Fig. 1b) | [25] Song & Evans 1994 · [26] Mahesh 2016 | p.3937 |
| 등방 = 벽 마찰 없음 → 같은 압력에서 평균 밀도 · 균일성 ↑ | [29] Radomir 2012 · [30] Swinkels 1983 · [31] du Plessis 2020 | p.3938 |
| CIP 600 MPa 까지 · 시간 · 온도 · 압력 세 변수 | [27] Attia 2021 | p.3938 |
| LLZO HIP: 새 상 없음 · 불투명 → 반투명 (xlsx: 132 MPa · 1180 °C · > 99 % · 0.12 mS/cm) | [33] Sugata 2018 | p.3939 · Fig. 3b |
| 가넷 소결의 모분말 불필요 | [34] Huang 2018 | p.3939 |
| 특정 결정 방위 양극 입자가 다결정보다 성능 좋음 | [35] Zahiri 2021 | p.3940 |
| 단축 가압의 국소 미세구조 차 → 셀에 치명적 | [17] Dixit 2020 (Matter) · [57] Dixit 2020 (ACS AEM) | p.3940 |
| 단축 → 기공 · 뚜렷한 입계 → 성능 제한 | [58]–[63] (LLZO 입계 · Li 필라멘트 · 기공 연결성) | p.3940 |
| LLTO 영률 HIP ~223 'MPa' ↔ 보통 소결 192 'MPa' | [64] Cooper 2014 — ⚠ 인쇄 단위 MPa (세라믹 영률로는 GPa 여야 맞아 보인다 [카드 추론] · 원문 확인 전 [미확인]) | p.3941 |
| ≈1000 사이클 · WIP 가 층 밀도 · 계면 접착 · Li 석출 균일성 · SE 건전성을 높임 | [69] Lee 2020 (Nat. Energy · Ag–C 음극) | p.3941 |
| 2040 년 EV > 5,000 만 대 | [72] National Blueprint for Lithium Batteries 2021–2030 | p.3942 · Fig. S4 |

### 3-7. ★ 기술경제 모형 — SI 스프레드시트 'xlsx-기술경제' (p.3941–3943 · Fig. 5 · Fig. S4)
**입력** [xlsx · 인쇄]: 주행 거리 180 mile × 소비 250 Wh/mile ('UDDS') = **45,000 Wh / 대** · 공칭 전압 3.75 V · 팩 전압 = 3.75 × 24 × 10 = **900 V** · 양극 부하 **4 mAh/cm²** · (본문) N/P 0.2 · SE 두께 **75 µm** · 셀 두께 **500 µm** · EV 대수 = 2020 년 3.21 → 2040 년 56.32 백만 대 (National Blueprint · Fig. S4) · 전부 전고체 · 전부 등방 가압 · 장비 = §3-1 표.

**수식** [xlsx 수식 글자 그대로 — 행 3 예]:
```
Wh            = 45000 × EVs × 10^6                         (P3 = $C$9*O3*10^6)
GWh           = Wh / 10^9                                  (Q3)
Capacity (Ah) = GWh × 10^9 / Pack Voltage (900 V)          (R3 = Q3*1000000000/$C$15)
Cathode Area  = Capacity / (0.004 Ah/cm²) / 10^4   [m²]    (S3 = R3/$I$4/10000)
SE Area       = Cathode Area × 1.1                         (T3)
Cell Area     = Cathode Area × 1.2                         (U3)
SE Volume     = SE Area × 75 × 10^-6      [m³]             (W3)
Cell Volume   = Cell Area × 500 × 10^-6   [m³]             (X3)
SE cost (M$)  = SE Volume × ($/m³) / 10^6      — HIP · WIP · CIP · CIP+HIP · CIP+WIP   (AC–AG)
Cell cost(M$) = Cell Volume × ($/m³) / 10^6    — WIP · CIP+WIP                         (AJ · AK)
Cell cost CIP = Cell Volume × ($/m³ CIP) / 10^7                                        (AI3 = X3*$AA$4/10000000)
$/m³          = cost per cycle / (π·D²·L/4 × 0.6)   → CIP 534.0 · WIP 667.5 · HIP 1910.4 · CIP+HIP 2444.4 · CIP+WIP 1201.5
Units         = (SE Volume + Cell Volume)_2040 / (cycles per year × available volume)   — CIP · WIP ;  HIP = SE Volume_2040 / (…)
```

**결과** [xlsx · 비용 단위 M$ = 백만 달러 · 그 해 한 해치]:

| 연도 | EV (백만 대) | 팩 에너지 (GWh) | 'Capacity' (10⁶ Ah) | 양극 면적 (10⁶ m²) | SE 부피 (m³) | 셀 부피 (m³) | SE: HIP | SE: WIP | SE: CIP | SE: CIP+HIP | SE: CIP+WIP | 셀: CIP | 셀: WIP | 셀: CIP+WIP |
|---|---|---|---|---|---|---|---|---|---|---|---|---|---|---|
| 2020 | 3.21 | 144.3 | 160.4 | 4.01 | 331 | 2406 | 0.63 | 0.22 | 0.18 | 0.81 | 0.40 | 0.128 | 1.61 | 2.89 |
| 2021 | 3.68 | 165.6 | 184.0 | 4.60 | 379 | 2759 | 0.72 | 0.25 | 0.20 | 0.93 | 0.46 | 0.147 | 1.84 | 3.32 |
| 2022 | 4.53 | 203.8 | 226.4 | 5.66 | 467 | 3396 | 0.89 | 0.31 | 0.25 | 1.14 | 0.56 | 0.181 | 2.27 | 4.08 |
| 2023 | 5.85 | 263.2 | 292.5 | 7.31 | 603 | 4387 | 1.15 | 0.40 | 0.32 | 1.47 | 0.72 | 0.234 | 2.93 | 5.27 |
| 2024 | 7.92 | 356.6 | 396.2 | 9.91 | 817 | 5943 | 1.56 | 0.55 | 0.44 | 2.00 | 0.98 | 0.317 | 3.97 | 7.14 |
| 2025 | 10.00 | 450.0 | 500.0 | 12.50 | 1031 | 7500 | 1.97 | 0.69 | 0.55 | 2.52 | 1.24 | 0.401 | 5.01 | 9.01 |
| 2026 | 12.55 | 564.6 | 627.4 | 15.68 | 1294 | 9410 | 2.47 | 0.86 | 0.69 | 3.16 | 1.55 | 0.503 | 6.28 | 11.31 |
| 2027 | 15.85 | 713.2 | 792.5 | 19.81 | 1634 | 11887 | 3.12 | 1.09 | 0.87 | 4.00 | 1.96 | 0.635 | 7.93 | 14.28 |
| 2028 | 19.62 | 883.0 | 981.1 | 24.53 | 2024 | 14717 | 3.87 | 1.35 | 1.08 | 4.95 | 2.43 | 0.786 | 9.82 | 17.68 |
| 2029 | 23.96 | 1078.3 | 1198.1 | 29.95 | 2471 | 17972 | 4.72 | 1.65 | 1.32 | 6.04 | 2.97 | 0.960 | 12.00 | 21.59 |
| 2030 | 28.40 | 1277.8 | 1419.8 | 35.50 | 2928 | 21297 | 5.59 | 1.95 | 1.56 | 7.16 | 3.52 | 1.137 | 14.22 | 25.59 |
| 2031 | 32.45 | 1460.4 | 1622.6 | 40.57 | 3347 | 24340 | 6.39 | 2.23 | 1.79 | 8.18 | 4.02 | 1.300 | 16.25 | 29.25 |
