Repository: yonghoon7153-source/Yonghoon-DEM-DFT

# 📚 LITDB — 문헌 단일 시스템 (**SE·DFT 축 + DEM·MPM 축, 두 트랙**)

> **앞으로 논문은 여기서만 본다.** 여러 곳(db/literature, kb/papers, db/properties, Excel)에 흩어진 문헌을 한 곳에서 생각·참고·비교하기 위한 통합 MD 시스템.

## 왜 트랙이 둘인가
`INDEX.md` 는 argyrodite 전해질 축이라 접촉역학·MPM·건식전극 digest 가 들어갈 자리가
없다. 그래서 한때 64편이 **어느 인덱스에도 없었다**(open_items #7). 축을 나눠 그 구멍을
닫았고, 한 분모로 세면 “159편 중 98편 미언급” 같은 **가짜 미결**이 나온다
(`comparison_vs_ours.md:8`). 분리는 실측 근거가 있는 결정이다 — 합치지 말 것.

⚠ 이 표의 **편수는 적지 않는다.** 손으로 쓴 수는 반드시 낡는다(README 자신이 세 번 틀렸다).
현재값은 `python3 tools/litdb/build_index.py --check` 로 본다.

File: litdb/papers/doux2020_pressure_effects_sulfide_se_jmca.md
<!-- digest 표준 양식 확장 (paper-level STANDALONE). ★ = 사용자가 특히 원한 항목. 깊이 기준 = bazzoun2026_dem_fem_rnm_ionic.md ·
     형식 이웃 = miss2026_insitu_conductivity_porosity_pressure_compaction.md · lee2025_heckel_argyrodite_powder_densification_nanoindentation.md
     (황화물 SE 의 압력별 밀도 · σ).  ⚠ 같은 1저자 · 같은 해의 **다른 논문** = doux2020_stack_pressure_assb (Adv. Energy Mater. 10, 1903253 · Li 금속 적층압).
     쪽 표기 = 학술지 인쇄 쪽 p.5049–5055 (본문 PDF n 쪽 = 인쇄 5048+n).  ESI 는 "SI p.n" (SI PDF 쪽 = SI 인쇄 번호 1–5).
     값 표지: [인쇄] = 본문 · SI · 표 · 그림 안 글자로 적힌 값 · [판독] = 그림에서 읽은 값 (재현 = litdb/figures/<slug>/digitized.csv · 원 래스터에서
     눈금 보정) · [카드 산술] = 인쇄 · 판독 값으로 이 카드가 계산한 값 (식 병기) · [카드 추론] · [추정] = 이 카드의 해석 · [미확인] = 원문 (본문 7 쪽 +
     ESI 5 쪽 전수) 에 없음.  원문 12 쪽은 전부 렌더 이미지로 읽었고 숫자는 텍스트 층과 대조했다.  이 논문에는 번호 붙은 식이 없다 (Communication). -->
# 냉간 성형압 50–370 MPa ↔ 순수 Li₆PS₅Cl (NEI) 펠릿의 상대밀도 · 이온전도도와 작동 적층압 2–70 MPa ↔ 전극 접촉 — densification 은 250 MPa 위에서 둔해지고 (상대밀도 68.3 → 75.4 → ≈77 % · σ 0.99 → 2.06 → 2.28 mS/cm · 진밀도 분모는 인쇄 안 됨) 적층압은 Ti 전극의 접촉만 바꾼다 (2 MPa 에서 Ti 0.22 ↔ 탄소 1.72 mS/cm [판독] · 감압 이력) — Doux · Yang · Tan · Nguyen · Wu · Wang · Banerjee · Meng (J. Mater. Chem. A 2020)

> slug `doux2020_pressure_effects_sulfide_se_jmca` · DOI `10.1039/c9ta12889a` · type `experiment (순수 LPSCl powder 펠릿 cold-press 성형압 · 적층압 load cell · EIS impedance · porosity 상대밀도 · FIB-SEM 3D · 반쪽셀 · 시뮬레이션 없음)` · PDF `08c6f8f0-1._Pressure_effects_on_sulfide_electrolytes_for_all_solid-state_batteries.pdf` · SI `04fe4aee-1._Sup_Pressure_effects_on_sulfide_electrolytes_for_all_solid-state_batteries.pdf` · digested `2026-11-12` · status ✅
>
> **저자**: Jean-Marie Doux (a) · Yangyuchen Yang (b) · Darren H. S. Tan (a) · Han Nguyen (a) · Erik A. Wu (a) · Xuefeng Wang (a) · Abhik Banerjee (a) · **Ying Shirley Meng\*** (a, b, c) — a UCSD Dept. of NanoEngineering · b UCSD Materials Science and Engineering · c Sustainable Power & Energy Center (SPEC) · *J. Mater. Chem. A* **2020**, 8, 5049–5055 (**Communication**, 본문 7 쪽 + ESI 5 쪽) · 접수 2019-11-24 · 승인 2020-01-31 · 출판 2020-02-06 · 연구비 LG Chem Battery Innovation Contest · NSF ECCS-1542148 (SDNI).
> **같은 1저자 · 같은 해의 다른 논문 (헷갈리지 말 것)**: [`doux2020_stack_pressure_assb`](doux2020_stack_pressure_assb.md) = *Adv. Energy Mater.* 10, 1903253 (이 논문 ref 10 — Li 금속 음극 적층압 · NEI LPSCl 370 MPa · ⌀13 mm · 200 mg 펠릿 · 이론밀도 1.860).  **"Doux 2020" 으로만 인용된 곳은 어느 쪽인지 권 · 쪽으로 확인한다** — Tron 2023 이 1.64 를 기댄 "Doux 2020" 은 저쪽이다 (`tron2023_lpscl_ccd_ambient_pressure` §3-2).
> **이웃 카드 (링크만)**: [`lee2025_heckel_argyrodite_powder_densification_nanoindentation`](lee2025_heckel_argyrodite_powder_densification_nanoindentation.md) (가압 중 Heckel · 그 논문 ref 7 = 이 논문) · [`miss2026_insitu_conductivity_porosity_pressure_compaction`](miss2026_insitu_conductivity_porosity_pressure_compaction.md) (가압 중 ↔ 뺀 뒤 두께 · 그 논문 ref 23 = 이 논문) · [`beutl2024_round_robin_coin_cell_sulfide_assb`](beutl2024_round_robin_coin_cell_sulfide_assb.md) (NEI LPSCl 코인셀 · 그 논문 ref 25 = 이 논문) · [`tron2023_lpscl_ccd_ambient_pressure`](tron2023_lpscl_ccd_ambient_pressure.md) (1.64 출처 추적) · [`cronau2021_stack_pressure_ionic_conductivity`](cronau2021_stack_pressure_ionic_conductivity.md) (적층압 딜레마) · [`sakuda2013_sulfide_mechanical_property`](sakuda2013_sulfide_mechanical_property.md) (이 논문의 ref 12).
> **판독 원자료**: `litdb/figures/doux2020_pressure_effects_sulfide_se_jmca/digitized.csv` (129 행 — Fig 2a · 3a · 3b · 5a · 5b · S1) · 그림 크롭 36 장 (그림 12 + 패널 14 · 표 1 · 근거 문단 9) — `figures.json`.

---

## 0. 결론 먼저 — 우리 질문에 대한 답

**한 문장**: 같은 상용 Li₆PS₅Cl (NEI) 분말 70 mg 을 ⌀10 mm PEEK 몰드에서 **50 · 150 · 250 · 370 MPa 로 3 분** 누른 펠릿의 **상대밀도 (하중을 뺀 뒤 · "physical measurements")** 와 σ_ion (적층압 25 MPa 에서 EIS) 을 주고, 같은 370 MPa 펠릿을 **적층압 2 → 70 → 2 MPa** 로 오르내리며 전극 (Ti 플런저 ↔ 눌러 붙인 탄소 분말) 에 따른 σ 를 준다 — **순수 SE 의 압력별 밀도는 있으나 네 점 · 뺀 뒤 · 진밀도 분모가 원문 어디에도 없다** (그래서 랩 표준 1.64 기준 기공으로 옮길 수 없다).

| 우리 질문 | 이 논문이 주는 것 | 표지 · 쪽 |
|---|---|---|
| ① 순수 SE 의 압력별 밀도 · 기공 | 상대밀도 **68.3 (50) · 70.3 (150) · 75.4 (250) · 77 / 77.2 (370 MPa) %** → 기공 31.7 · 29.7 · 24.6 · ≈23 % | 68.3 · 75.4 [인쇄] p.5051 · "68 %" · "77 %" [인쇄 — Fig 4 그림 글자] p.5052 · 70.3 · 77.2 [판독] Fig 3a · 기공 [카드 산술] 100 − 상대밀도 |
| ② 그 밀도의 상태 · 분모 | 성형압을 **뺀 뒤** 의 펠릿 (가압 중 값 없음) · 측정법 = *"estimated by physical measurements"* 한 구절 · **진밀도 분모 · 두께 · 질량 측정법 · 측정 시점 압력 = 원문에 없음** | Fig 4 캡션 p.5052 · [미확인] (본문 + ESI 전수) |
| ③ 진밀도 분모를 거꾸로 풀면 | 인쇄 m 70 mg · ⌀10 mm · σ (Fig 3a) · Nyquist 저항 판독 (Fig 3b) 로 역산 **1.77–1.98 g/cm³ (평균 1.88)** — 가정 넷 · 결정학 1.86 쪽에 가깝다 · 1.64 면 저항이 판독보다 8–21 % 커야 한다 | [카드 산술 · 추정] §3-3 |
| ④ 압력별 σ_ion | **0.99 · 1.43 · 2.06 · 2.28 mS/cm** (50 · 150 · 250 · 370 MPa, 적층압 25 MPa, 시료 4 개 평균) · 고주파 작은 호 (저자: 입계) 는 그림에서 50 MPa 에만 보이고 본문은 "250 MPa 를 넘으면 식별 안 됨" | 0.99 · 2.06 · 2.28 [인쇄] p.5052 · 1.43 [판독] · 호 [인쇄] p.5052–5053 |
| ⑤ 압력을 뺄 때 | **성형압**: 뺀 뒤 값만 (치수 회복 · springback 측정 없음).  **적층압** 70 → 2 MPa: σ 이력 — Ti 전극은 같은 압력에서 감압 가지가 1.08 (60 MPa) – 2.47 배 (2 MPa) 높다 · 탄소 1.03–1.22 배 | [판독 · 카드 산술] Fig 2a · 이력 문장 [인쇄] p.5050 |
| ⑥ 측정 규약이 σ 를 얼마나 바꾸나 | 같은 펠릿 · 같은 적층압에서 전극만 바꾸면 2 MPa ×7.8 · 25 MPa ×1.8 · 70 MPa ×1.3 (탄소 > Ti, 가압 가지) | [판독 · 카드 산술] Fig 2a |
| ⑦ 형상 · 미세구조 | FIB 단면 + 3D 재구성 (10 × 8 × 4 µm · 100 nm × 40 장): 50 MPa = 작은 알갱이 + 큰 기공 · 이어진 기공 / 370 MPa = 치밀 · "더 큰 알갱이" · 기공 띠 — **기공 부피 숫자 없음** | [인쇄] p.5053 · SI p.2 |
| ⑧ 상변화 · 분해 · 온도 | **없음** (XRD · Raman 없음 · 온도는 "room temperature" 글자뿐) | [미확인] |
| ⑨ 시뮬레이션 · DEM / MPM | **없음** | — |

⛔ **한정어 (떼지 말 것)**: ① 상대밀도의 **분모 (진밀도) 미인쇄** — 랩 표준 1.64 기준으로 옮기면 분모 선택만으로 기공이 ≈10 %p 갈린다 (§3-3 · §7-2) ② **뺀 뒤 값** — 우리 DEM · MPM (300 MPa 판 고정 · 가압 중) 과 상태가 다르다 ③ **네 압력 · 300 MPa 점 없음** (250 · 370 사이 보간만) ④ 펠릿 ≈0.6–0.74 mm [카드 산술 — 역산 두께] · 70 mg · 3 분 유지 · 유압 프레스 (성형압 측정 방법 [미확인]) ⑤ 분말 = NEI 상용 그대로 · **입경 [미확인]** ⑥ σ 는 적층압 25 MPa 에서 잰 값이고 Fig 3 의 **전극 종류 미기재** (Fig 2a 와 견주면 탄소 쪽 [추정]) ⑦ 오차막대 = 시료 4 개 표준편차 · Nyquist 는 압력마다 한 스펙트럼.
⇒ **절대값 전이**: 같은 재료 (Li₆PS₅Cl) 라 **방향 · 크기 자릿수 · 측정 규약 효과**는 옮길 수 있다; **기공 절대값**은 분모가 확인되기 전까지 우리 표적 · 대조값으로 옮기지 않는다 (결과 전 대조 항목으로 쓸 때는 "분모 미인쇄 · 뺀 뒤 · 3 분" 표지를 같이).

---

## 0-1. ★ 고른 의도 대조 (후보 표 N-1 의 '왜' 칸)

의도 원문: *"a · j — 제목이 황화물 전해질의 압력 효과.  카드 표기 = '황화물 압력 효과, 미 digest' (lee2025_heckel) · '압력 셀 설계' (beutl2024) · '스택압 영향' (kim2023) · 다섯 카드 모두 '정본 doux2020_stack_pressure_assb (Adv. Energy Mater.) 와 다른 논문' 이라 적음 → 순수 SE 의 압력별 밀도 · 기공이 원문에 있는지는 [미확인]"*

| 의도의 문장 | 판정 | 원문 위치 · 값 · 측정 조건 |
|---|---|---|
| "제목이 황화물 전해질의 압력 효과" | **채움** | 제목 p.5049 · 두 압력: **성형압** (유압 프레스 · 냉간 · 50 / 150 / 250 / 370 MPa · 3 분 · SI p.1) 과 **작동 적층압** (load cell · EIS 2–70 MPa · 반쪽셀 5–125 MPa · p.5050–5051) |
| (a) "순수 SE 의 압력별 밀도 · 기공이 원문에 있는지" | **일부** | 있다 — 순수 Li₆PS₅Cl 펠릿 네 점: 68.3 % (50) [인쇄 p.5051] · 70.3 % (150) [판독 Fig 3a] · 75.4 % (250) [인쇄 p.5051] · 77 % (370) [인쇄 Fig 4b 글자] / 77.2 % [판독].  조건 = **성형압을 뺀 뒤** · 적층압 · 온도 · 측정 시점 [미확인] · 시료 4 개 표준편차 (Fig 3 캡션).  없다 — 가압 중 값 · 진밀도 분모 · 두께 · 질량 측정법 · 300 MPa 점 · 기공 부피 분율 (FIB 는 그림뿐) |
| (a) 진밀도 (값 · 출처 · 측정법 · 질량 기준) | **없음** | 분모가 원문에 없다 (본문 + ESI 전수) — 이 카드의 역산 1.77–1.98 g/cm³ 은 [카드 산술 · 추정] (§3-3) |
| (j) "한계" (가압 · 탈압과 닿는 것) | **일부** | 저자 진술: 50 MPa 는 *"densification is not complete"* (p.5053) · 250 MPa 위는 *"progressively smaller impact on the relative density"* (p.5052) · *"necessary to focus on reducing the porosity … hot pressing or spark plasma sintering"* (p.5053).  모델 한계 진술은 없다 (모델 없음) |
| lee2025 L237 "황화물 압력 효과, 미 digest" | **채움** | 서지 ([7] J. Mater. Chem. A 2020, 8, 5049–5055) 원문과 같음 |
| beutl2024 L363 "압력 셀 설계" | **채움** | Fig 1a (3 볼트 홀더 · 1 톤 load cell · PEEK 몰드 · Ti 플런저) · SI p.1 (Instron 5982 로 보정 · 0–125 MPa 선형).  ⚠ 그 줄의 저자 표기 "A. **Banerjeea**" 는 원문 첫 쪽의 소속 위첨자 a 가 이름에 붙은 꼴 (원문 = Abhik Banerjee^a) — 카드 문제로 보고 (고치지 않음) |
| kim2023 L281 "스택압 영향" | **채움** | Fig 2a · 2b · S1 · S4 · S6.  ⚠ 그 줄의 "D. H. Tan" ↔ 원문 "D. H. S. Tan" (머리글자 하나 빠짐 · 보고만) |
| faka2026 L248 · miss2026 L356 (서지) | **채움** | 제목 · 권 · 쪽 원문과 같음 |
| "다섯 카드 모두 '다른 논문'" | **채움** | 이 논문 DOI 10.1039/c9ta12889a ≠ AEM 1903253 (이 논문의 ref 10 이 바로 그 AEM 논문) |
| 가리킨 다섯 카드의 **2차 인용 값** | **해당 없음** | 다섯 줄 모두 서지 · 주제 표기뿐 — 숫자를 옮기지 않았다 |
| (덧붙임) 다섯 카드 밖에서 이 논문을 인용한 카드의 값 | **둘 어긋남** | `doerrer2021_…` L150 "NCA (ref 32) **139.5 @ 5 MPa**" (doerrer Fig 5d 판독) ↔ 이 논문 5 MPa 셀 첫 방전 **136.1** · 25 MPa 대조 **139.3** mAh/g [판독 Fig S6] — 139.5 는 25 MPa 대조 값 높이 (doerrer 원문 그림 문제인지 카드 판독 문제인지 [미확인]) · `heck2026_…` L294 "정본 카드 있음 (`doux2020_stack_pressure_assb`)" ✗ (그 카드는 AEM 논문) — 둘 다 카드 문제로 보고 (고치지 않음) · `larson2025_…` L294 "성형압 ↔ 밀도 ↔ σ 상관" ✓ (Fig 3a) · `beutl2024_…` L288 "Doux 2020 NEI LPSCl 370 MPa 2–2.5 mS/cm" 은 AEM 카드 값 — 이 논문 370 MPa 2.28 과 같은 띠 ✓ |

⇒ **의도 대조 결과: 일부** — 순수 SE 의 압력별 상대밀도 네 점은 **있다** (뺀 뒤 · 분모 미인쇄 · 300 MPa 없음); 진밀도 · 가압 중 값 · 기공 부피 숫자는 **없다**.

---

## 1. 한 줄 요약
문헌 Li₆PS₅Cl σ 가 0.06–4.96 mS/cm 로 두 자릿수 흩어지는 이유 (Table 1) 를 두 압력으로 가른다 — **성형압**은 기공을 정해 σ 를 바꾸고 (50 → 370 MPa: 상대밀도 68.3 → ≈77 % · σ 0.99 → 2.28 mS/cm · 저압의 고주파 호 = 입계), **적층압**은 SE 자체가 아니라 **무른 SE ↔ 단단한 Ti 플런저 계면 접촉**을 바꾼다 (2 MPa 0.22 ↔ 70 MPa 2.33 mS/cm · 감압 이력 · 탄소 분말 전극이면 거의 사라짐) — 그래서 권고 = **σ 측정은 탄소 전극 · 적층압 보고 · 셀은 높은 성형압 + 낮은 적층압**.  반쪽셀 (Li–In | LPSCl | LNO-NCA) 은 적층압 5–125 MPa 에 둔감하고, 50 MPa 로 만든 셀만 용량 · 율속이 떨어진다.

## 2. 메타
| 저자 | 저널/년 | DOI | 소재 (SE/CAM) | 연구유형 |
|---|---|---|---|---|
| J.-M. Doux · Y. Yang · D. H. S. Tan · H. Nguyen · E. A. Wu · X. Wang · A. Banerjee · **Y. S. Meng\*** (UCSD · SPEC) | J. Mater. Chem. A 8 (2020) 5049–5055 · Communication | 10.1039/c9ta12889a | **Li₆PS₅Cl (NEI Corp. 상용, 그대로)** 순수 펠릿 · 반쪽셀 양극 = LNO (2 wt%) 코팅 **LiNi₀.₈₀Co₀.₁₅Al₀.₀₅O₂ (Toda)** · 음극 Li–In · 대조 SE **Li₇P₃S₁₁** (Fig S1 · 출처 미기재) | 실험 — 장치 (적층압 홀더) + EIS + FIB-SEM 3D + 반쪽셀.  **시뮬레이션 없음** |

---

## 3. 핵심 수치 (★ 전부 쪽 · 표지 병기)

### 3-1. 재료 · 펠릿 · 장치 상수 (SI p.1–2 · 본문 p.5050)
| 항목 | 값 | 표지 · 쪽 |
|---|---|---|
| SE 분말 | Li₆PS₅Cl, NEI Corporation (USA), *"used as-is, without further purification"* | [인쇄] SI p.1 |
| 입경 · 입도분포 · 로트 · 비표면적 | **없음** | [미확인] |
| 분위기 | Ar 글러브박스 (mBraun MB 200B · LC Technology LC-180), O₂ · H₂O < 0.5 ppm | [인쇄] SI p.1 |
| 펠릿 질량 · 몰드 | **70 mg** · ⌀**10 mm** 맞춤 PEEK 몰드 + **Ti 플런저** (집전체 겸용) | [인쇄] SI p.1 |
| 성형압 · 유지 | **50 · 150 · 250 · 370 MPa** · **3 분** · 유압 프레스 (압력을 어떻게 쟀는지 [미확인]) | [인쇄] SI p.1 |
| 탄소 전극 | 아세틸렌 블랙 ≈3 mg 을 펠릿 양면에 올려 **성형압으로 다시 눌러** 붙임 → 다시 측정 | [인쇄] SI p.1 |
| 적층압 측정 | 홀더 바닥 **1 톤 load cell** · 100 kN Instron 5982 로 정격 100 % 하중 보정 · **0–125 MPa** 전 구간 정확도 · 선형 확인 · 숫자 표시기 (MPa) | [인쇄] SI p.1 · p.5050 — 1 톤 (9.81 kN) ÷ π(5 mm)² = **124.9 MPa** [카드 산술] → 표시 범위의 끝과 같다 |
| 홀더 | 너트 3 개 · 볼트 3 개로 조임 · PEEK 절연 원판 (외부 단락 방지) · Ti 플런저 위아래 | [인쇄] p.5050 · Fig 1a |
| EIS | Solartron 1260 · **10 mV** · **1 MHz – 1 Hz** · 시료 **4 개** 평균 ± 표준편차 | [인쇄] SI p.2 |
| 온도 | "room temperature" (숫자 없음) | [인쇄] p.5051 · 5053 · 숫자 [미확인] |
| 펠릿 두께 | **없음** — 역산 0.60–0.74 mm (§3-3) | [미확인] · [카드 산술] |

### 3-2. ★ 성형압 ↔ 상대밀도 · 기공 · σ_ion (Fig 3a · Fig 4 · p.5051–5053)
| 성형압 (MPa) | 상대밀도 (%) | 기공 (%) = 100 − 상대밀도 | σ_ion (mS/cm, 적층압 25 MPa) | 표지 |
|---|---|---|---|---|
| 50 | **68.3** (Fig 4a 글자 "68 %") · 판독 68.3 | 31.7 | **0.99** · 판독 0.992 | [인쇄] p.5051 · 5052 · [판독] Fig 3a |
| 150 | 70.3 | 29.7 | 1.43 | [판독] Fig 3a (본문 인쇄 없음) |
| 250 | **75.4** · 판독 75.3 | 24.6 | **2.06** · 판독 2.055 | [인쇄] p.5051 · 5052 |
| 370 | **77** (Fig 4b 글자) · 판독 77.2 | ≈23 (22.8) | **2.28** · 판독 2.281 | [인쇄] p.5052 · [판독] |
- 판독 방법 (재현 = digitized.csv `fig3a`): Fig 3a 원 래스터 (xref 28 · 1657 × 673 px = 300 dpi) — x 주 눈금 9 개 (0 MPa = 145.5 px · 400 MPa = 832.5 px) · **왼쪽 σ 축은 로그** (눈금 다섯 1–3 × 10⁻³ 이 983 px/decade 로 ±1 px 안에서 로그 위치) · 오른쪽 상대밀도 축은 선형 (10 % = 125 px) · 표식 중심 = '+' 가로팔이 가장 넓은 행.  인쇄값 다섯 개 (σ 셋 · 밀도 둘) 를 ±0.01 mS/cm · ±0.1 %p 로 재현한 같은 보정에서 150 MPa 두 값과 370 MPa 밀도를 읽었다.
- 저자 문장: *"When increasing the fabrication pressure from 50 to 250 MPa, the relative density increases from 68.3 to 75.4% and the ionic conductivity shows a similar trend, increasing from 0.99 mS cm−1 to 2.06 mS cm−1.  Further increasing the fabrication pressure has a progressively smaller impact on the relative density of the pellet and therefore a limited effect on the ionic conductivity; 2.28 mS cm−1 is obtained at 370 MPa."* (p.5051–5052, 크롭 `txt_p3_p5_relative_density_conductivity_grain_boundary.png`).
- 증가 폭 [카드 산술]: 50 → 250 MPa 상대밀도 +7.1 %p · σ ×2.08 / 250 → 370 MPa +1.6–1.8 %p · σ ×1.11.
- 오차막대 = 시료 4 개 표준편차 (Fig 3 캡션) — 밀도 막대는 ≈±0.5–1 %p 로 보인다 [판독 · 정밀 판독 안 함].
- 기공 30 % 를 넘어도 σ > 1 mS/cm: *"even with a porosity of more than 30%, LPSCl still exhibits an ionic conductivity higher than 1 mS cm−1"* (p.5053) — ⚠ 같은 논문의 50 MPa 값은 기공 31.7 % 에서 **0.99** (경계 바로 아래 · 표준편차 안).

### 3-3. ★ 진밀도 분모 — 원문에 없다 · 거꾸로 풀면 [카드 산술 · 추정]
- **원문**: 상대밀도는 *"estimated by physical measurements"* (Fig 4 캡션 p.5052) 한 구절뿐 — 이론 · 진밀도 값 · 출처 · 두께 · 질량 측정 · 측정 시점이 본문 · ESI 어디에도 없다.  **1.64 도 1.860 도 인쇄돼 있지 않다** (텍스트 검색 + 12 쪽 렌더 정독).
- **역산** (같은 70 mg 펠릿이면 σ = t/(R·A) · t = m/(A·ρ) 이므로 ρ_bulk = m/(σ·R·A²) · TD = ρ_bulk/상대밀도):

| 성형압 | 상대밀도 | σ (mS/cm) | R = Fig 3b 에서 −Z″≈0 (수직선이 시작하는 곳) | 두께 t = σRA | 겉보기 밀도 ρ_bulk | 분모 TD |
|---|---|---|---|---|---|---|
| 50 | 0.683 | 0.992 | ≈94.5 Ω (86.5 Ω 에서 작은 호 시작) | 0.736 mm | 1.21 g/cm³ | 1.77 |
| 150 | 0.703 | 1.428 | ≈59.5 Ω | 0.667 mm | 1.34 | 1.90 |
| 250 | 0.754 | 2.055 | ≈37 Ω | 0.597 mm | 1.49 | 1.98 |
| 370 | 0.772 | 2.281 | ≈34.5 Ω | 0.618 mm | 1.44 | 1.87 |
  [판독 Fig 3b 4 배 확대 + 5 Ω 격자 · 카드 산술: m = 0.070 g · A = π(0.5 cm)² = 0.785 cm²]  ⇒ **TD 1.77–1.98 (평균 1.88) g/cm³** — 결정학 Li₆PS₅Cl 1.86 (`ohno2020` · `adeli2019` · `tron2023` 카드) 쪽에 가깝다.  분모가 1.64 였다면 저항이 102 · 69 · 45 · 39 Ω (50 · 150 · 250 · 370 MPa) 이어야 한다 — 판독보다 +8 · +16 · +21 · +14 %.
- **가정 넷 (떼지 말 것)**: ① 펠릿 질량 = 넣은 분말 70 mg (손실 없음 — 5 % 잃으면 TD ×0.95) ② 면적 = ⌀10.0 mm 그대로 ③ 저자의 R = 수직선이 시작하는 Z′ (등가회로 맞춤이면 다를 수 있다) · **Fig 3b 는 압력마다 한 스펙트럼** (σ 는 4 개 평균) — 250 MPa 의 ρ_bulk 1.49 > 370 MPa 1.44 (뒤집힘) 는 그 차이로 보인다 ④ σ 의 두께 = SE 만 (탄소 층 제외).  ⇒ **분모를 정하지 못한다 — 정황 [추정]**: 같은 그룹 · 같은 해 · 같은 NEI 분말의 AEM 논문이 1.860 을 썼고 (정본 카드 `doux2020_stack_pressure_assb` §6 · Table S2) 역산도 그 근처라, 이 논문도 1.86 계열 분모였을 가능성이 크다.
- 분모가 1.860 이었다면 겉보기 밀도 = 1.27 · 1.31 · 1.40 · 1.44 g/cm³ (50 · 150 · 250 · 370 MPa) [카드 산술] — AEM 논문의 같은 분말 · 같은 370 MPa 펠릿 (⌀13 mm · 200 mg) **1.492–1.579** (그 카드) 보다 4–9 % 낮다.

### 3-4. ★ 적층압 ↔ σ_ion — 전극 · 감압 이력 (Fig 2a · Fig S1 · p.5050)
펠릿 = 370 MPa 성형 (Fig 2 캡션).  적층압을 70 MPa 까지 올렸다가 내림.  [판독] (digitized.csv `fig2a`): x 0 MPa = 175 px · 70 MPa = 762.5 px · y 로그 10⁻⁴ = 567 px · 10⁻³ = 243.5 px (보조 눈금 2–9 가 로그 위치와 ±0.5 px).  가압 / 감압 가지는 화살표 방향과 본문 이력 문장으로 나눔.

| 적층압 (MPa) | Ti 가압 | Ti 감압 | 탄소 가압 | 탄소 감압 | 탄소 ÷ Ti (가압) |
|---|---|---|---|---|---|
| 2 | **0.220** | 0.544 | 1.718 | 2.059 | ×7.8 |
| 5 | 0.406 | 0.982 | 1.858 | 2.259 | ×4.6 |
| 10 | 0.683 | 1.373 | 2.030 | 2.443 | ×3.0 |
| 20 | 1.137 | 1.774 | 2.275 | 2.681 | ×2.0 |
| 25 | 1.310 | 1.905 | 2.400 | 2.768 | ×1.8 |
| 30 | 1.475 | 2.023 | 2.487 | 2.818 | ×1.7 |
| 40 | 1.761 | 2.165 | 2.662 | 2.930 | ×1.5 |
| 50 | 1.981 | 2.292 | 2.818 | 2.983 | ×1.4 |
| 60 | 2.165 | 2.341 | 2.930 | 3.025 | ×1.35 |
| 70 | **2.333** | (꼭짓점) | 3.015 | (꼭짓점) | ×1.29 |
(mS/cm · 8 · 15 MPa 행은 digitized.csv)
- 인쇄값과 대조: *"at 2 MPa, the conductivity is only 0.2 mS cm−1 whereas it exceeds 2.0 mS cm−1 at 70 MPa"* (p.5050) ✓ · Table 1 이 논문 행 **0.22–3.02 mS/cm** = Ti 2 MPa 가압 0.220 ↔ 탄소 60–70 MPa 3.02–3.03 ✓.
- **이력**: *"after releasing the stack pressure from 70 MPa, the conductivity at lower pressures is significantly higher than before"* (p.5050) — 감압 ÷ 가압 = Ti 2.47 (2) · 2.42 (5) · 2.01 (10) · 1.16 (50) · 1.08 (60 MPa) · 탄소 1.20 (2) · 1.22 (5 · 8) · 1.20 (10) · 1.06 (50) · 1.03 (60 MPa) [카드 산술].
- 저자 해석: *"the contact interface between the soft sulfide electrolyte and the hard titanium plunger depends strongly on the stack pressure"* · 탄소 분말은 *"will conform to the surface and provide an electronically conductive interface"* → *"almost independent of the applied stack pressure"* (p.5050).  ⚠ 판독상 탄소도 2 → 70 MPa 에서 1.72 → 3.02 (**×1.75**) — "거의 무관" 은 Ti (×10.6) 에 견준 상대 표현.
- 결론 문장 *"an increase in the ionic conductivity of approximately one order of magnitude compared to solely using titanium plungers at the same stack pressure"* (p.5054) 은 **저압 끝** (2 MPa ×7.8) 에만 맞는다 — 25 MPa ×1.8 · 70 MPa ×1.3 [카드 산술].
- ⚠ Fig 2 캡션 *"subsequently decreased to 5 MPa"* ↔ 그림 (Fig 2a · Fig S1 모두) 은 두 가지 모두 **2 MPa 점**이 있다 · Table 1 적층압 칸 "5–70" — 원문 불일치 (§11).  Fig S1 캡션은 압력 끝값을 적지 않는다.
- **Li₇P₃S₁₁ (Fig S1)** [판독]: Ti 가압 0.117 (2) → 0.982 (70 MPa) · 감압 0.220 (2) · 탄소 가압 0.871 → 1.355 · 감압 1.046 (2) mS/cm — 본문 *"varies between 10−4 and 10−3 S cm−1"* ✓ · 이력 · 전극 효과 같은 꼴 · 성형압 · 출처 [미확인].

### 3-5. EIS — 입계 호와 저항 (Fig 3b · p.5052–5053)
- 그림에서 호가 보이는 것은 50 MPa 뿐 (150 · 250 · 370 MPa 는 절편에서 바로 수직선): Z′ ≈86.5 Ω (100 kHz 끝) → ≈94.5 Ω (10 kHz 쪽 · 수직선 시작) · −Z″ ≤ ≈4 Ω [판독] — 저자: *"the appearance of a semicircle in the high-frequency region can be attributed to the contribution of grain boundaries"* · *"cannot be identified anymore when the fabrication pressure exceeds 250 MPa"* (p.5052–5053).
- 그 호가 전체 저항에서 차지하는 몫 ≈8 Ω / 94.5 Ω ≈ **8 %** [판독 · 카드 산술] — ⚠ 측정 상한 1 MHz 라 더 빠른 입계 응답은 절편 (86.5 Ω) 안에 숨을 수 있다 → 하한 [카드 추론].
- 다른 압력의 −Z″≈0 위치: 150 MPa ≈59.5 · 250 ≈37 · 370 ≈34.5 Ω [판독] — 저주파 쪽은 차단 전극의 수직선.

### 3-6. 형상 · 미세구조 (Fig 4 · S2 · S3 · p.5053 · SI p.2–4)
- FIB-SEM (FEI Scios) 상온: 단면 = 거친 절삭 ≈50 × 50 µm (30 kV · 5 nA) + 청소 절삭 (0.5 nA) · 3D = Pt 보호층 10 × 4 µm × 500 nm · 재구성 부피 **10 × 8 × 4 µm** · **40 장 × 100 nm** · 절삭 0.5 nA / 30 kV · SEM 0.1 nA / 5 kV · Amira-Avizo 분할 (SI p.2 · Fig S2 = 50 MPa 펠릿).
- 50 MPa (Fig 4a, c): *"a higher quantity of small grains at 50 MPa, indicating that the densification is not complete; in addition, some large pores"* · 3D 는 *"a large number of interconnected voids"*.
- 370 MPa (Fig 4b, d): *"appears denser and made of larger grains"* · *"the porosity of the 370 MPa pellet is lower as the grains are bigger"* (p.5053).  ⚠ 냉간 압착에서 "알갱이가 커졌다" 는 입자 합체 · 경계 소실 (소성 흐름 · 접합) 을 단면이 알갱이로 보이게 한 것일 수 있다 — 결정립 성장 증거 아님 [카드 추론].
- **2D ↔ 3D 진술**: *"As a cross-sectional view is not representative of the volume distribution of the porosity, FIB 3D reconstruction was performed."* (p.5053).
- 극저온 FIB 대조 (Fig S3 · 370 MPa): 상온 · 극저온 절삭 모양이 같다 → *"no beam damage or degradation occurs during ion milling and imaging at room temperature"* (p.5053 · SI p.3–4).
- **기공 부피 분율 · 기공 크기 분포 · 연결 성분 수 = 숫자 없음** [미확인] — 재구성은 그림 두 장뿐.

### 3-7. 반쪽셀 (Fig 2b · 5 · S4–S7 · SI p.2)
- 구성: 같은 몰드 · 같은 SE 분말 질량 · 양극 **12 mg LNO-NCA / Li₆PS₅Cl / 아세틸렌 블랙 = 11 : 16 : 1** (질량비로 읽으면 NCA 39.3 · SE 57.1 · AB 3.6 wt% [카드 산술 — 비의 기준 미기재]) 를 성형압으로 · 음극 **Li–In 40 mg** + ⌀10 mm Cu 박을 **150 MPa** (성형압 150 · 250 · 370 셀) 또는 **50 MPa** (50 MPa 셀) 로 · C/10 (안정성) · C/5 · C/2 · 1C · 2C (율속) · 2.5–4.25 V vs Li/Li⁺ · Neware CT-4008 · 상온 (SI p.2).
- **적층압 (Fig 2b · S4 · S6, 370 MPa 셀)**: 25 MPa 고정 ↔ 5 사이클마다 5 → 125 MPa 올린 뒤 5 MPa — *"the stack pressure does not have a distinguishable effect"* (p.5051).  첫 방전 **139.3 (25 MPa) · 136.1 (5 MPa)** mAh/g [판독 Fig S6] · 첫 사이클 CE **66.5 % · 67.2 %** [인쇄 S6 캡션].
- **성형압 (Fig 5a · S7)**: 40 사이클 방전 **103.3 (50) · 113.3 (150) · 120.3 (250) · 116.7 (370 MPa)** [판독] — 본문 *"only 103 mA h g−1 compared to around 115"* ✓ · 첫 사이클 CE **67.0 · 67.0 · 68.1 · 66.5 %** (50 · 150 · 250 · 370) [인쇄 S7 캡션] · 첫 방전 370 · 250 · 150 MPa = 138.2 · 135.8 · 131.7 [판독 · 50 MPa 표식은 가려짐].
- **율속 (Fig 5b)** [판독 · 5 사이클 평균]: 2C — 50 MPa **3.7** · 370 MPa 10.5 · 250 MPa 13.7 mAh/g (본문 *"almost no capacity"* ↔ *"around 10 and 15"*) · 1C — 34.2 ↔ 49.3–53.3 · C/2 — 74.6 ↔ 85.1–90.1 · 다시 C/5 — 110.2 ↔ 115.4–121.4.
- ⚠ 50 MPa 셀은 **음극도 50 MPa** 로 눌렀다 (나머지 150 MPa) — 성형압 효과에 음극 압착 차이가 섞인다 (저자 무언급) · ⚠ Fig S5 캡션 *"50, 150, 250 and 350 MPa"* ↔ 범례 370 MPa.

### 3-8. Table 1 — 문헌 Li₆PS₅Cl σ (p.5050, 전사)
| σ (mS/cm) | 성형압 (MPa) | 적층압 (MPa) | 전극 | ref |
|---|---|---|---|---|
| 0.22–3.02 | 50–370 | 5–70 | Carbon–titanium | 이 논문 |
| 4.96 | 1000 | — | Stainless steel | 16 (Yu 2018 ACS AMI) |
| 1.33 | 333 | — | Carbon | 17 (Boulineau 2012 SSI) |
| 0.74 | — | — | Stainless steel | 18 (Rayavarapu 2012 JSSE) |
| 1.40 | 360 | — | — | 19 (Yubuchi 2015 JPS) |
| 3.15 | 150 | — | Stainless steel | 20 (Wang 2018 ACS AMI) |
| 1.10 | 750 | — | Stainless steel | 21 (Yu 2016 EA) |
| 1.90 | — | — | Stainless steel | 22 (Rao 2011 PSS-A) |
| 0.06 | 360 | — | Stainless steel | 23 (Rosero-Navarro 2019 JSST) |
| 0.28 | — | — | Ag paste | 24 (Xuan 2018 JMCA) |
| 1.60 | 330 | — | Stainless steel | 25 (Hwang 2017 IJES) |
| 1.40 | 140 | — | Stainless steel | 26 (Choi 2019 JES) |
| 1.29 | 350 | — | — | 27 (Zhang 2018 JPS) |
- [카드 산술] 성형압이 적힌 9 줄에서 σ 와 성형압의 순위 상관은 없다 (1000 MPa 4.96 · 150 MPa 3.15 · 360 MPa 0.06) — 저자도 불순물 · 결정성 · 입경 · 전극 · 적층압을 함께 든다 (p.5050).  ⚠ "이 논문" 행의 적층압 5–70 ↔ 그림 최저 2 MPa.

---

## 4. ★ 방법 — 장치 · 측정 사슬 · 입자 처리

### 4-1. 장치 (Fig 1 · p.5050 · SI p.1)
PEEK 펠릿 몰드 + Ti 플런저 (집전체) 조립체를 3 볼트 홀더에 넣고 너트로 조여 적층압을 주며, 바닥 load cell 이 하중을 읽는다 (보정 = Instron 5982 · 0–125 MPa).  **성형압은 이 홀더가 아니라 유압 프레스**로 준다 (Fig 1b: *"pellets are first prepared by applying uniaxial pressure as the fabrication pressure using a hydraulic press and are then cycled in the battery holder at the predetermined stack pressure"*).

### 4-2. 측정 사슬 (재구성)
분말 70 mg → PEEK 몰드 · 유압 프레스 성형압 3 분 → (뺀다) → [탄소 전극이면: AB ≈3 mg 양면 → 성형압으로 다시 누름] → 홀더에서 적층압 (25 MPa 또는 2 → 70 → 2 MPa) → EIS (1 MHz – 1 Hz) → σ = t/(R·A) (식 · t 측정법 미인쇄) · 상대밀도 = "physical measurements" (분모 · 방법 미인쇄) · 따로 FIB 단면 · 3D.
- **압력을 뺄 때의 거동 (탈압)**: 성형압 → 0 은 **모든 측정 전에** 일어난다 — 상대밀도 · σ 는 전부 뺀 뒤 값이고 **치수 회복 · 가압 중 두께는 재지 않았다**.  적층압 감압 (70 → 2 MPa) 은 σ 로만 기록 (§3-4 이력).

### 4-3. ★ 입자 처리 · 시뮬레이션 · 차원
- **시뮬레이션 없음** — DEM · MPM · FEM · 등가회로 맞춤 어느 것도 없다.  그래서 (i) **DEM 한계 진술 = 없음 (말 없음)** · (ii) **소성 · 큰 변형을 계산에 넣는 어려움 = 없음** (모델이 없다).  재료의 무름에 대한 문장만 있다: *"the contact interface between the soft sulfide electrolyte and the hard titanium plunger depends strongly on the stack pressure"* (p.5050) · *"As expected, due to the softer electrode materials, the stack pressure does not have a distinguishable effect on the cycling stability of the cell"* (p.5051) · 셀 전극은 *"relatively soft; Li metal or Li–In alloy anodes are ductile materials, and anode/cathode composites are prepared in part with a sulfide solid-state electrolyte and carbon powder, also soft materials"* (p.5050–5051).
- (iii) **차원**: 측정은 3D 시료 · 영상은 2D 단면 + 3D FIB 재구성 — 2D 단면이 기공 부피 분포를 대표하지 못한다는 저자 진술 (§3-6).  2D → 3D 계산 전이 진술은 없다.
- (iv) **탈압**: 위 4-2.

### 4-4. 기법 미니 용어집
- **성형압 (fabrication pressure)** = 펠릿을 만들 때 한 번 주는 냉간 압력 (여기 50–370 MPa · 3 분).  **적층압 (stack / operating pressure)** = 측정 · 운전 중 셀에 거는 압력 (여기 2–125 MPa).
- **상대밀도** = 겉보기 밀도 ÷ 기준 (진 · 이론) 밀도 — 기준이 안 적히면 기공으로 옮길 수 없다.
- **차단 전극 Nyquist**: 고주파 절편 · 호 = 벌크 (+ 입계) 저항 · 저주파 수직선 = 이온 차단 전극의 축전 응답.  σ = 두께 ÷ (저항 × 면적).
- **FIB-SEM 연속 절삭 재구성** = 이온빔으로 얇게 깎으며 단면을 찍어 3D 로 쌓는 것 (여기 100 nm 간격 40 장).

---

## 5. Figure set ★
| Fig | 내용 | 우리 활용 |
|---|---|---|
| 1 (a · b) | 적층압 홀더 (load cell · PEEK 몰드 · Ti 플런저 · 3 볼트) 도면 + 성형압 → 적층압 두 단계 | 우리 실험의 "성형압 ↔ 측정압" 분리 보고 양식 |
| 2a | 370 MPa 펠릿 σ vs 적층압 2 → 70 → 2 MPa (Ti ↔ 탄소) · 표준편차 4 시료 | ★ 측정 규약이 σ 를 ×1.3–7.8 바꾼다 · 감압 이력 = 계면 접촉의 비가역 증가 (정성) |
| 2b | 반쪽셀 용량 · CE vs 사이클 (25 MPa 고정 ↔ 5–125 MPa 단계) | 적층압 둔감 (이 셀 구성 한정) |
| 3a | ★ σ (로그 축) · 상대밀도 vs 성형압 50 · 150 · 250 · 370 MPa | 순수 LPSCl 압력별 상대밀도 네 점 (뺀 뒤 · 분모 미인쇄) |
| 3b | 같은 압력의 Nyquist — 50 MPa 만 고주파 호 | 저항 판독 → 분모 역산 (§3-3) · 입계 몫 ≥8 % (50 MPa) |
| 4 (a–d) | FIB 단면 (50 · 370 MPa · "68 %" · "77 %") + 3D 기공 재구성 | SE 치밀화의 정성 그림 (알갱이 합체 · 기공 띠) · 2D 단면 ↔ 3D 부피 경고 |
| 5a · 5b | 성형압별 C/10 40 사이클 · 율속 | 50 MPa 셀만 열세 (음극 압착 50 MPa 교란) |
| Table 1 | 문헌 Li₆PS₅Cl σ · 성형압 · 적층압 · 전극 | 적층압 미보고 문헌 지도 |
| S1 | Li₇P₃S₁₁ σ vs 적층압 (Ti ↔ 탄소 · 이력) | 같은 효과가 다른 황화물에도 |
| S2 | FIB 연속 절삭 (50 MPa · 40 장) | 재구성 영역 |
| S3 (a · b) | 370 MPa 상온 ↔ 극저온 FIB | 상온 절삭 손상 없음 |
| S4 | Fig 2b 셀 첫 충방전 (5 · 25 MPa) | 첫 방전 ≈136 · ≈139 |
| S5 (a · b) | 성형압별 첫 충방전 C/10 · C/5 (캡션 '350 MPa' 오기) | — |
| S6 · S7 | Fig 2b · 5a 확대 + 첫 CE 인쇄 | CE 66.5–68.1 % |
| 근거 문단 9 장 | `txt_p2_*` · `txt_p3_p5_*` · `txt_p5_*` · `txt_si_*` (식이 없는 논문이라 방법 · 값 문장을 문단째) | 보고서에 그대로 붙일 원문 |

## 6. Post-processing ★
- **무엇을**: EIS → R → σ (식 미인쇄) · 4 시료 평균 ± 표준편차 · 상대밀도 (방법 미인쇄) · FIB 영상 분할 → 3D 기공 그림 (Amira-Avizo · 숫자 없음) · 반쪽셀 용량 · CE.
- **안 한 것**: 진밀도 · 기공률 계산식 공개 · 가압 중 두께 · 치수 회복 · 등가회로 맞춤 · 활성화 에너지 · 온도 의존 · 입경 분석 · XRD · 기공 정량.
- **이 카드의 후처리**: 원 래스터 판독 (Fig 2a · 3a · 3b · 5a · 5b · S1 · S6 — 인쇄값 재현으로 보정 확인) · 분모 역산 (§3-3) · 탄소 ÷ Ti · 감압 ÷ 가압 비 · Heckel · MWBH 대조 (§7) — 전부 위 표의 숫자로 재현 가능.

---

## 7. 우리 DEM+MPM 대비 → `our_dem_baseline.md` (⚠ 정본 브랜치에서는 값 자리표시 상태 — 우리 수치는 CLAUDE.md · `docs/` 출처를 병기해 적는다)

### 7-1. 비교표
| 항목 | 이 논문 | 우리 | 같음 / 다름 · 왜 |
|---|---|---|---|
| 재료 | Li₆PS₅Cl (NEI 상용 · 입경 미상) 순수 펠릿 | Li₆PS₅Cl (DEM SE · MPM SE) | 같은 조성 — 분말 · 입경은 미상 |
| 측정 상태 | 성형압을 **뺀 뒤** · 측정 시점 압력 미상 | DEM · MPM 300 MPa **가압 중** (판 고정 이완) | ⚠ 상태 다름 — 기공을 직접 견주지 않는다 |
| 압력 점 | 50 · 150 · 250 · 370 MPa | 300 MPa (DEM Heckel 은 4 압력) | 300 없음 · 보간만 |
| 기공 분모 | **미인쇄** (역산 ≈1.88 [추정]) | 랩 표준 **1.64** (고정 · 판정 대상 아님) | §7-2 |
| Heckel | 뺀 뒤 4 점: K = 1.105 × 10⁻³ MPa⁻¹ → **P_y ≈ 0.90 GPa** · A 1.08 · R² 0.95 [카드 산술: ln(1/ε) = K·P + A · 이 논문 분모 그대로] | DEM 순수 SE P_y **138 MPa** (가압 중 · R² 0.965 · CLAUDE.md frame[3]) · `lee2025` 가압 중 294–344 MPa | ⛔ 같은 양 아님 — 뺀 뒤 자료는 탄성 회복이 섞이고 분모 · 유지 시간이 다르다.  "뺀 뒤 Heckel 은 가압 중보다 훨씬 평평하다" 는 꼴만 |
| σ_ion (370 MPa) | **2.28 mS/cm** (적층압 25 MPa · 기공 ≈23 % 이 논문 분모) | σ_grain 3.0 (솔버 · Cronau 2021 SI S2c 펠릿 평탄 하단 · CL-91) · 보고 σ₀ 1.5 (1저자 10-12) | 같은 재료의 또 하나의 펠릿 앵커 (§7-4) |
| 전극 경계 | Ti 플런저 ↔ 탄소 분말 — 저압에서 ×7.8 차 | 망 · 복셀 솔버 = 판 면 전체 Dirichlet (이상 접촉) | 우리 계산은 **탄소 전극 측정과 짝** — Ti 저압 측정과 견주면 과소 평가로 보인다 |
| 탈압 | 적층압 σ 이력만 (치수 없음) | DEM 언로딩 키트 (진행) · MPM 제하 없음 | 치수 회복 표적은 못 준다 |
| 형상 | FIB: 알갱이 합체 · 기공 띠 (정성) | MPM = SE 형상 소성 · DEM = 구 그대로 | MPM 쪽 정성 증거 하나 더 (숫자 없음) |

### 7-2. ★ 랩 기준과 나란히 (판정 없이)
| 출처 | 압력 | 상태 | 진밀도 분모 | 기공 |
|---|---|---|---|---|
| **랩 표준** | 300 MPa | — | **1.64** (고정) | **10–13 %** |
| 이 논문 (자기 분모 그대로) | 250 · 370 MPa | 뺀 뒤 · physical | **미인쇄** | 24.6 · ≈23 % (인쇄 75.4 · 77 % → [카드 산술]) |
| 이 논문 (분모가 1.860 이었다면 → 1.64 로 다시 나눔) | 250 · 370 MPa | 뺀 뒤 | 1.860 가정 | **14.5 · 12.4 %** [카드 산술 · 가정 — 겉보기 1.40 · 1.44 g/cm³] |
| 이 논문 (분모가 1.64 였다면) | 250 · 370 MPa | 뺀 뒤 | 1.64 가정 | 24.6 · ≈23 % (위와 같음) |
| 우리 DEM 순수 SE | 300 MPa | 가압 중 | 구 부피 합 | ε_union ≈10 % · 겹침 11–12 % (E_eff 1.35 GPa · CLAUDE.md 2026-06-06) |
| 우리 MPM 순수 SE | 300 MPa | 가압 중 (정착) | MPM 관례 | 10.0 % (σ_y 0.30 · ν 0.49 · E 1.53) — 보정 표적 · 외부 앵커 아님 (`CL-94` 출처 철회) |
- 이 표는 **"랩 표준과 다른 문헌 값"** 의 자리다 — 분모 하나로 기공이 ≈10 %p 움직인다 (24.6 ↔ 14.5 % · 23 ↔ 12.4 %).  `tron2023` 카드의 *"밀도 기준 선택 자체가 공극을 ≈11 %p 옮긴다"* 와 같은 크기.

### 7-3. 1.64 인용 사슬 — 이 논문은 밖에 있다
- 이 논문에는 1.64 가 없다 (§3-3).  Tron 2023 의 *"crystallographic density of 1.64 … ²²"* 의 ref 22 = **AEM 1903253** (`tron2023` 카드 §3-2 원문 인용) — 이 JMCA 논문이 아니다.  ⇒ "Doux 2020 → 1.64" 귀속을 이 논문으로 넓히지 않는다.

### 7-4. σ — 기공 의존 · 측정 규약 (정량 재료 · 판정 아님)
- MWBH (σ = σ₀(1 − ε)^1.5, `miss2026` 카드의 꼴) 를 이 논문의 가장 치밀한 점 (370 MPa · ε 0.228) 에 맞추면 σ₀ = **3.36 mS/cm** · 나머지 점의 측정 ÷ MWBH = **0.93 (250) · 0.72 (150) · 0.52 (50 MPa)** [카드 산술 · 이 논문 분모 그대로] — 기공이 클수록 MWBH 아래 = 계면 (입계 · 접촉) 지배 (`miss2026` 의 ε > 0.17–0.2 영역과 같은 방향) · 50 MPa 의 입계 호 (§3-5) 와 같은 그림.
- 측정 규약: 같은 370 MPa 펠릿이 적층압 25 MPa 에서 Ti 1.31 / 1.91 (가압 / 감압) · 탄소 2.40 / 2.77 mS/cm · Fig 3a 의 2.28 은 탄소 가압 가지 쪽 (−5 %) — σ₀ 앵커를 고를 때 **전극 · 적층압 · 감압 이력**을 같이 적는다.
- 우리 망 · 복셀 σ 는 판 면 전체를 전극으로 두므로 (Dirichlet) **탄소 전극 · 충분한 적층압** 측정과 짝이다.

### 7-5. frame[5] — 어느 반쪽을 가졌나
- **가진 것**: 순수 SE 의 성형압 → 밀도 · σ (실험 · 뺀 뒤) 와 전극 접촉 규약 · SE 치밀화의 정성 영상.
- **없는 것**: 가압 중 기계량 · 치수 회복 · 복합체 미세구조 · 접촉 수 · 면적 · 모델.  ⇒ DEM (수송) 쪽에는 측정 규약 (전극 · 적층압) 과 기공–σ 방향을, MPM (역학) 쪽에는 정성 형상 증거만 준다.

---

## 8. ★ 자세한 분석 — 우리 계획에 무엇을 주나
(이름 = 정독 지시서 3 절.  우리 값 = CLAUDE.md: DEM 18 배 연화 · E_eff 1.35 GPa · 순수 SE Heckel P_y 138 MPa · σ_y_eff 46 MPa / MPM E 1.53 GPa · σ_y 0.30 GPa · ν 0.49 (K 25.5 GPa) / 랩 표준 = 순수 SE 300 MPa 기공 10–13 % · 진밀도 1.64 g/cm³ — 고정 · 판정 대상 아님.)

| 이름 | 이 논문이 주는 것 | 못 주는 것 · 한정어 |
|---|---|---|
| **단계 0** (기공 연산자 · 판정 기준 결과 전 등록) | ★ 반면교사 — *"relative densities estimated by physical measurements"* 한 구절만 있는 상대밀도는 다른 분모로 옮길 수 없다 → 우리 연산자 등록에 **분모 값 · 출처 · 두께 측정 상태 (다이 안 / 뺀 뒤 / 꺼낸 뒤) · 질량 · 유지 시간**을 필수 칸으로.  같은 결과를 분모 둘로 읽으면 ≈10 %p 차 (§7-2) | 연산자 정의 · 가압 중 값 |
| **단계 1** (3D 메모리 · 장 수) | 없음 | — |
| **단계 2** (2D MPM 코드 · 단위 시험) | 없음 | — |
| **단계 3** (2D 접촉 표현 비교) | 없음 | — |
| **단계 4** (3D 순수 SE · σ_y 하나를 실험 기공에 맞춤) | 같은 재료 순수 펠릿의 성형압 4 점 상대밀도 = **결과 전 대조 항목 후보** (맞추는 값 아님) — 표지 "뺀 뒤 · 분모 미인쇄 · 70 mg · ⌀10 mm · 3 분 · NEI" | 300 MPa 점 · 가압 중 값 · 입경 · 분모 — 맞춤 표적이 될 수 없다 (랩 표준이 표적) |
| **단계 5** (3D 복합 압밀) | 셀 양극 11 : 16 : 1 (NCA ≈39 wt% [카드 산술]) 을 SE 와 같은 성형압으로 — 조성 · 압력 이력 기록 예 | 복합 기공 · 하중 몫 숫자 없음 · 우리 AM 70–80 wt% 와 조성 다름 |
| **단계 6** (탈압 · 되돌아옴) | 적층압 70 → 2 MPa 감압에서 σ 가 같은 압력의 가압 때보다 높다 (Ti 1.08–2.47 배 · 탄소 1.03–1.22 배 [카드 산술]) = **계면 접촉이 하중을 빼도 남는다** (저자: 접촉이 적층압에 강하게 의존) — 소성 평탄화로 읽는 것은 [카드 추론] | 펠릿 치수 회복 (springback) · 가압 중 ↔ 뺀 뒤 두께 — 없음 |
| **단계 7** (형상 · 피복 · 수송) | 기공 ↔ σ 방향 (MWBH 비 0.52 → 1 · 50 MPa 입계 호 ≥8 %) · 측정 전극 효과 (×1.3–7.8) — 우리 σ 는 탄소 전극 측정과 짝 · FIB 3D 기공 연결성 (정성) | 수송 tortuosity · 기공 숫자 · 복합체 σ |
| **후보 D0** (지금 DEM) | 대조 숫자 없음 — 뺀 뒤 Heckel P_y ≈0.90 GPa [카드 산술] 은 DEM 138 MPa 와 같은 양이 아니다 | E · 항복 · 접촉 면적 없음 → 연화 배수 근거로 쓰지 않는다 |
| **후보 A′-0** (판 · 벽 · AM 자리 접촉 규칙) | 단단한 플런저 ↔ 무른 SE 의 접촉이 하중에 따라 바뀌고 빼도 남는다 → 판–SE 를 "붙음" 으로 두면 이 이력을 못 낸다 · 미끄럼 · 분리 규칙의 실험 쪽 정성 근거 [카드 추론] | 마찰 계수 · 분리 하중 숫자 없음 |
| **후보 A · A′** (MPM 강체 AM / 입자별 속도장) | 없음 | — |
| **후보 B** (입자별 FE) | 없음 | — |
| **후보 C · C′** (MDR · 항복 캡 DEM) | 없음 | 캡 · 경도 값 없음 |
| **후보 M0** (균질화 압밀 · Heckel · 캡) | 뺀 뒤 4 점 Heckel (P_y ≈0.90 GPa · R² 0.95) — **보고 관례 예시** (뺀 뒤 자료로 맞춘 Heckel 은 가압 중보다 평평) | 캡 매개변수 · 가압 중 곡선 |
| **U0–U6** | **U3** (단단한 구를 소성 블록에 눌렀다 떼기 — 잔류 압흔) ↔ Ti 플런저 감압 이력 = 같은 꼴의 거시 대응 (정성 · 숫자 표적 아님) · **U4** (판 분리) ↔ 저압 Ti 접촉 손실 (2 MPa 0.22 mS/cm) | U0 · U1 · U2 · U5 · U6 없음 |
| **R1–R7** | **R2** (미끄럼 · 분리) 정성 · **R4** (탈압) σ 이력만 · **R6** (SE 형상 변형) FIB 정성 (알갱이 합체 · 기공 띠 · 50 → 370 MPa) | R1 · R3 · R5 · R7 없음 |
| **결과 전 대조 항목** | 순수 LPSCl 뺀 뒤 상대밀도 68.3 / 70.3 / 75.4 / ≈77 % (50 / 150 / 250 / 370 MPa) · σ 0.99 / 1.43 / 2.06 / 2.28 mS/cm (적층압 25 MPa) — 분모 · 상태 표지와 함께만 | 기공 절대값 비교는 분모 확인 전 금지 |

- **재료 · 차원 · 조건 차이**: 재료 같음 (Li₆PS₅Cl) · 분말 다름 (NEI 상용, 입경 미상 ↔ 우리 DEM SE r 0.5 µm 계열) · 3D 시료 · 뺀 뒤 ↔ 우리 가압 중 · 3 분 유지 ↔ 우리 준정적 판 정지 · 70 mg 얇은 펠릿 (≈0.6–0.74 mm) ↔ 우리 RVE.

## 9. 적용 인사이트 (내 연구에 어떻게)
1. **σ 측정 규약을 계산 조건과 맞춘다** — 우리 망 · 복셀 σ 는 판 면 전체 이상 접촉 (Dirichlet) = **탄소 전극 · 충분한 적층압** 측정과 짝.  Ti (금속 판) 전극 · 저압 측정과 견주면 계산이 최대 ×7.8 높게 보인다 (2 MPa) — 실험 앵커를 고를 때 전극 · 적층압 · 감압 이력을 표에 같이 적는다 (단계 7 · Rint ②).
2. **기공 연산자 등록 칸** — 분모 · 상태 · 질량 · 두께 측정을 결과 전에 적는다 (단계 0).  이 논문 같은 "상대밀도만" 자료는 결과 전 대조 항목으로만, 분모 표지와 함께.
3. **두 Doux 2020 구분** — 1.64 사슬 (Tron → AEM) 은 이 논문과 무관 · 이 논문은 분모를 인쇄하지 않았다 (역산 ≈1.88 [추정]).
4. **기공이 클 때 계면 몫이 커진다** — MWBH 비 0.52 (ε 0.32) → 0.93 (ε 0.25) · 50 MPa 입계 호 ≥8 % — Rint ② (SE–SE 계면) 의 크기를 기공에 따라 바꿔 볼 근거의 방향 (정량 앵커 아님).
5. **탈압 이력의 실험 꼴** — 단단한 판 ↔ 무른 SE 계면 접촉이 하중을 빼도 남는다 → 판 접촉 규칙 (후보 A′-0) · U3 의 정성 기대 모양.

## 10. 인용 가능 문장 (deck/paper용 — 표지 그대로)
- "Cold-pressing commercial Li₆PS₅Cl (70 mg, Ø10 mm, 3 min) at 50, 250 and 370 MPa gave relative densities of 68.3, 75.4 and ~77 % and ionic conductivities of 0.99, 2.06 and 2.28 mS cm⁻¹ (stack pressure 25 MPa); the true-density reference is not reported (Doux et al., J. Mater. Chem. A 2020)."
- "With titanium current collectors the measured conductivity of a 370 MPa Li₆PS₅Cl pellet rises from 0.22 to 2.33 mS cm⁻¹ between 2 and 70 MPa stack pressure, and stays higher on unloading; with pressed carbon electrodes it is 1.7–3.0 mS cm⁻¹ (digitized from Doux et al. 2020, Fig. 2a)."
- 국문: *"같은 LPSCl 펠릿이라도 전극 (Ti ↔ 탄소) · 적층압 (2 ↔ 70 MPa) 에 따라 측정 σ 가 ×1.3–7.8 달라진다 — 계산 σ 는 이상 접촉 (탄소 전극) 측정과 견준다."*
- 국문: *"Doux 2020 (JMCA) 의 상대밀도 68–77 % 는 분모 (진밀도) 가 인쇄되지 않아 기공으로 옮길 때 분모 표지가 필요하다."*

## 11. 주의/한계 (over-claim 방지 · 원문 비판)
1. **진밀도 분모 · 상대밀도 측정법 미인쇄** — 본문 · ESI 전수 [미확인].  역산은 가정 넷 (§3-3).
2. **Fig 2 캡션 "decreased to 5 MPa" ↔ 두 가지 모두 2 MPa 점 (Fig 2a · S1)** · Table 1 적층압 "5–70" ↔ 그림 2 MPa.
3. **"almost independent of the applied stack pressure" (탄소)** ↔ 판독 ×1.75 (2 → 70 MPa) — Ti 에 견준 상대 표현.
4. **"approximately one order of magnitude" (결론)** ↔ 2 MPa 에서만 ×7.8 · 25 MPa ×1.8 · 70 MPa ×1.3 [판독 · 카드 산술].
5. **Fig 3 의 전극 종류 미기재** — 2.28 이 탄소 가압 가지 (25 MPa 2.40) 쪽이라 탄소로 보인다 [추정].
6. **50 MPa 셀의 음극도 50 MPa** (나머지 150 MPa) — Fig 5 의 성형압 효과에 교란.
7. **Fig S5 캡션 "350 MPa"** ↔ 범례 370 MPa · **Fig S7 의 370 MPa 첫 CE 66.5 %** = Fig S6 의 25 MPa 대조 셀과 같은 수 (같은 셀일 수 있다 [추정]).
8. **"larger grains" 해석** — 냉간 압착의 입자 합체를 알갱이 크기로 적었을 수 있다 (결정립 성장 증거 없음 · XRD 없음).
9. **"porosity of more than 30 % … higher than 1 mS cm−1"** ↔ 같은 논문 50 MPa (기공 31.7 %) 0.99 mS/cm (표준편차 안).
10. 입경 · 온도 숫자 · 시료 두께 · 성형압 측정법 · 유지 뒤 탈압 속도 없음 · Nyquist 는 압력마다 한 스펙트럼 · 기공 3D 는 숫자 없음.
11. ⚠ **판독 값**은 원 래스터 보정 — 같은 보정이 인쇄값 (Fig 3a 의 σ 셋 · 밀도 둘 · 본문 2 MPa 0.2 · 70 MPa >2.0 · Table 1 끝값 0.22 · 3.02 · 40 사이클 103 · ≈115 · 2C 문장) 을 재현했다 — 그래도 [판독] 표지로만 인용.

## 12. 참고문헌 — 우리가 더 볼 것 (원문 목록 서지 그대로 + 이유 한 줄)
| # | 서지 (원문 그대로) | 왜 | 정본 카드 |
|---|---|---|---|
| 10 | J.-M. Doux, H. Nguyen, D. H. S. Tan, A. Banerjee, X. Wang, E. A. Wu, C. Jo, H. Yang and Y. S. Meng, Adv. Energy Mater., 2020, 10, 1903253. | 같은 1저자 · 다른 논문 (적층압 · Li 금속) | `doux2020_stack_pressure_assb` |
| 12 | A. Sakuda, A. Hayashi and M. Tatsumisago, Sci. Rep., 2013, 3, 2261. | 성형압 ↓ → 기공 ↑ → σ ↓ 의 근거 | `sakuda2013_sulfide_mechanical_property` |
| 13 | A. Hayashi, A. Sakuda and M. Tatsumisago, Front. Energy Res., 2016, 4, 25. | 같은 문장의 둘째 근거 (황화물 성형성) | 없음 (papers/ ls · grep) |
| 14 | F. Wu, W. Fitzhugh, L. Ye, J. Ning and X. Li, Nat. Commun., 2018, 9, 4037. | 적층압이 σ 에 주는 효과를 다룬 선행 (저자 인용) | 없음 |
| 15 | N. Riphaus, B. Stiaszny, H. Beyer, S. Indris, H. A. Gasteiger and S. J. Sedlmaier, J. Electrochem. Soc., 2019, 166, A975–A983. | 같은 자리 둘째 근거 | 없음 |
| 28 | D. Pérez-Coll, E. Sánchez-López and G. C. Mather, Solid State Ionics, 2010, 181, 1033–1042. | 낮은 밀도 → 입계 몫 ↑ (산화물) | 없음 |
| 31 | J. A. Dawson, P. Canepa, M. J. Clarke, T. Famprikis, D. Ghosh and M. S. Islam, Chem. Mater., 2019, 31, 5296–5304. | 황화물 입계의 높은 전도 (산화물 대비) — Rint ② SE–SE 계면 | 없음 |
| 33 · 34 | Z. Liu, F. Huang, Z. Cao, J. Yang, M. Liu and Y. Wang, Mater. Lett., 2008, 62, 1366–1368. · M. Falco, S. Ferrari, G. B. Appetecchi and C. Gerbaldi, Mol. Syst. Des. Eng., 2019, 4, 850–871. | 기공 줄이기 (열간 가압 · SPS) | 없음 |
| 35 | Y. J. Nam, D. Y. Oh, S. H. Jung and Y. S. Jung, J. Power Sources, 2018, 375, 93–101. | 대면적 셀 · 낮은 적층압 | 없음 (다른 카드가 인용만) |
| 37 | A. Sakuda, K. Kuratani, M. Yamamoto, M. Takahashi, T. Takeuchi and H. Kobayashi, J. Electrochem. Soc., 2017, 164, A2474–A2478. | 같은 자리 | 없음 (인용만) |

---

## [미확인] 목록
- 진밀도 (이론밀도) 분모 · 출처 · 측정법 · 상대밀도 계산식 · 두께 측정 도구와 상태 · 펠릿 실제 질량 · 측정 시점의 압력 (0 / 25 MPa).
- NEI 분말 입경 · 로트 · 비표면적 · 결정성 · 순도 (XRD 없음).
- 성형압 측정 방법 (유압 프레스 게이지?) · 가압 · 탈압 속도.
- EIS 온도 숫자 · σ 계산에 쓴 두께 · 등가회로 · Fig 3 전극 종류.
- Li₇P₃S₁₁ (Fig S1) 의 출처 · 성형압.
- FIB 3D 의 기공 부피 분율 · 연결성 숫자.
- 반쪽셀 양극 비 11:16:1 의 기준 (질량으로 읽음).

## 원문 대조 기록 (이 카드 작성 중 직접 확인한 것 · 2026-11-12)
- 서지: 1저자 메모 (저자 8 명 · 제목 · J. Mater. Chem. A 8 (2020) 5049–5055) = 원문 첫 쪽과 같음 · DOI 는 원문에서 (10.1039/c9ta12889a) · 형식 = Communication.
- 숫자: 본문 텍스트 층 + 12 쪽 렌더로 대조 · 인쇄값 (0.2 · 2.0 · 68.3 · 75.4 · 0.99 · 2.06 · 2.28 · 103 · 115 · 10 · 15 · 30 % · 90 % · 30–300 cm² · Table 1 13 행 · SI 의 70 mg · 3 분 · 10 mm · 3 mg · 10 mV · 1 MHz–1 Hz · 4 시료 · 12 mg · 11:16:1 · 40 mg · 150 / 50 MPa · 2.5–4.25 V · 0–125 MPa · CE 6 개) 전부 원문 위치 확인.
- 판독 보정 확인: Fig 3a 인쇄값 5 개 · Fig 2a 인쇄 끝값 (0.2 · >2.0) · Table 1 범위 (0.22–3.02) · Fig 5a (103 · ≈115) · Fig 5b (2C) — 같은 보정에서 재현.
- 1.64 · 1.86 · 1.860 · "theoretical" · "true density" · "crystallographic" — 본문 · ESI 텍스트에 없음.

## 🔗 관련 카드
- 같은 1저자 · 같은 해 (다른 논문): `doux2020_stack_pressure_assb`.
- 압밀 · 회복 실측 (황화물 SE): `lee2025_heckel_argyrodite_powder_densification_nanoindentation` · `miss2026_insitu_conductivity_porosity_pressure_compaction` · `faka2026_particle_size_consolidation_strain_lpscl` · `thompson2026_high_pressure_densification_lps_lpscl_xrd_tomography` · `heck2026_densification_sulfide_se_binder_scalable` · `var2026_sulfide_se_mechanical_properties_local_indentation_pellet` · `sakuda2013_sulfide_mechanical_property`.
- 진밀도 · 펠릿 밀도 (1.64 묶음): `tron2023_lpscl_ccd_ambient_pressure` · `beutl2024_round_robin_coin_cell_sulfide_assb` · `wang2024_hot_pressed_lpscl_pressure_invariant_conductivity` · `larson2025_hot_pressing_argyrodite_low_stack_pressure_conductivity` · `ohno2020_interlab_ionic_conductivity_argyrodite`.
- σ 측정 · 적층압: `cronau2021_stack_pressure_ionic_conductivity` · `doerrer2021_single_crystal_nmc_lpscl_cathode_high_energy_density` (이 논문을 ref 32 로 인용 · Fig 5d).

## 🗨️ Q&A 로그
<!-- "Q&A 작성해줘" 트리거 시 직전 질문/답 누적 -->
