Repository: yonghoon7153-source/Yonghoon-DEM-DFT

# 📚 LITDB — 문헌 단일 시스템 (**SE·DFT 축 + DEM·MPM 축, 두 트랙**)

> **앞으로 논문은 여기서만 본다.** 여러 곳(db/literature, kb/papers, db/properties, Excel)에 흩어진 문헌을 한 곳에서 생각·참고·비교하기 위한 통합 MD 시스템.

## 왜 트랙이 둘인가
`INDEX.md` 는 argyrodite 전해질 축이라 접촉역학·MPM·건식전극 digest 가 들어갈 자리가
없다. 그래서 한때 64편이 **어느 인덱스에도 없었다**(open_items #7). 축을 나눠 그 구멍을
닫았고, 한 분모로 세면 “159편 중 98편 미언급” 같은 **가짜 미결**이 나온다
(`comparison_vs_ours.md:8`). 분리는 실측 근거가 있는 결정이다 — 합치지 말 것.

⚠ 이 표의 **편수는 적지 않는다.** 손으로 쓴 수는 반드시 낡는다(README 자신이 세 번 틀렸다).
현재값은 `python3 tools/litdb/build_index.py --check` 로 본다.

File: litdb/papers/egermann1980_ordered_vs_random_adhesion_pseudorandom_mixture_homogeneity.md (part 1 of 2)
<!-- digest 표준 양식 확장 (paper-level STANDALONE). ★ = 사용자가 특히 원한 항목. 깊이 기준 = bazzoun2026_dem_fem_rnm_ionic.md ·
     본 카드 = kollenda2024_time_sensitivity_calendered_electrode_springback_storage.md (절 번호 · 머리 요약 상자 · 메타 줄 · 서지 표 · 그림 표 꼴) ·
     스캔 고전 형식 이웃 = egermann1983_ordered_vs_interactive_mixture_nomenclature.md (이 논문을 참고 [7] 로 인용) · hersey1975_ordered_mixing_concept.md (이 논문이 반박하는 개념의 원전 = 참고 [13]).
     원문 = 4 쪽 스캔 논문 (1-bit · 쪽마다 2400 px 폭 띠 이미지를 쌓은 300 ppi 쪽 + OCR 텍스트 층) · 그림 0 · 표 0 · SI 없음.
     쪽 표기 = 인쇄 쪽 p.203–206 (PDF n 쪽 = 인쇄 202 + n).
     판독 규약: OCR 텍스트 층이 글자 · 숫자 · 기호를 깨뜨린다 (머리 'TechnoZogy' · 'σR' → 'ua' · 참고 [26] 연도 '1979' → '1959' · 'exist' → 'esist') —
     이 카드의 인용문 · 식 · 숫자는 전부 300 dpi 쪽 렌더 (= 식 크롭 10 · 근거 문단 크롭 20) 에서 글자 단위로 옮겼다 (줄 끝 하이픈만 이어 씀: micro-cavities → microcavities · mono-particular → monoparticular).
     값 표지: [인쇄] = 원문에 인쇄된 값 · [판독] = 스캔 글자 판독 (흐림 · 손상 판단 포함) · [카드 산술] = 인쇄 값으로 이 카드가 한 계산 (식 병기) ·
     [카드 추론] = 이 카드의 해석 · [우리 · 개발 판독] = 리포 믹서 개발 자료 (판정 아님) · [미확인] = 원문 (4 쪽 전수) 에 없음. -->
# 점착이 혼합 균질도를 높이는 것은 **점착 그 자체가 아니라 '정렬 부착' (운반체마다 같은 수의 미분)** 뿐이다 — 미분이 운반체에 **무작위로** 붙으면 ('무작위 부착' · 운반체당 개수 = Poisson 요동) 정제 함량 변동 C_dose = 100√(1/(n₁·n₂)) = 100√(1/n) 이 **무작위 혼합의 C_R 과 같다** (식 6 = 식 2) → 최선이 **의사무작위 (pseudorandom) 혼합** · Hersey 의 1 % 약물 (5 µm) / 99 % 희석제 (500 µm) 예에서 한 단위 (0.1265 mg) CV 1 % · 100 단위 정제 (12.65 mg) 0.1 % = 같은 10⁶ 개 무작위 혼합과 같은 값 · 정렬 부착을 만드는 기전은 아직 확립되지 않았다 (1980) — H. Egermann (Powder Technology 27, 1980 · Part I)

> slug `egermann1980_ordered_vs_random_adhesion_pseudorandom_mixture_homogeneity` · DOI `[미확인]` (원문에 인쇄 없음 · PDF 메타데이터 제목 = PII 0032-5910(80)85023-6) · type `theory (powder mixing statistics — ordered vs random adhesion of monosized fine drug particles to monosized coarse carriers; two-stage Poisson coefficient of variation of the drug content; pseudorandom mixture; adhesive/cohesive interparticle interactions; no experiment, no DEM)` · PDF `e7f6bd60-113._Effects_of_adhesion_on_mixing_homogeneity_part_I_ordered_adhesion_random_adhesion.pdf` · digested `2026-11-24` · status ✅
>
> **원제**: *Effects of Adhesion on Mixing Homogeneity — Part I: Ordered Adhesion–Random Adhesion* (p.203)
> **저자**: **H. Egermann** (단독) — Division of Pharmaceutical Technology, Institute of Organic and Pharmaceutical Chemistry, University of Innsbruck, A-6020 Innsbruck, Innrain 52a (Austria) · *Powder Technology* **27** (1980) 203–206 · © Elsevier Sequoia S.A., Lausanne — Printed in the Netherlands · 접수 1980-01-14 · 수정본 1980-06-04 [인쇄 p.203 · 'in revised fcrm' = 'form' 의 스캔 손상 [판독]].
> **후보 표 메모와 원문**: N-113 (`litdb/_curation/S8_candidates.md`) 의 *"H. Egermann, Powder Technol., 27 (1980) 203 (… 제목 · DOI 카드에 없음 · 쪽 이미지에서 "Tzchnol." 로 보임 [판독])"* ↔ 원문: 권 27 · 1980 · 첫 쪽 203 **같음** · **끝 쪽 206 · 제목 · 단독 저자 · 접수일은 원문에서 새로 확인** · 이 논문의 머리는 *"Powder Technology"* 를 온전히 인쇄한다 ('Tzchnol.' 은 egermann1983 참고문헌 목록 쪽의 인쇄 · 스캔 흔적).
> **이웃 카드 (링크만)**: [`egermann1983_ordered_vs_interactive_mixture_nomenclature`](egermann1983_ordered_vs_interactive_mixture_nomenclature.md) (이 논문을 참고 [7] 로 인용 — 2 차 인용 대조 §0-1) · [`hersey1975_ordered_mixing_concept`](hersey1975_ordered_mixing_concept.md) (이 논문의 참고 [13] — 반박하는 '정렬 혼합' 원전 · 같은 수치 예) · [`lacey1954_particle_mixing_theory_index`](lacey1954_particle_mixing_theory_index.md) (참고 [2] — 무작위 혼합 · 지수) · 같은 저자 같은 해의 다른 논문 = 참고 [25] *Powder Technol.* 26 (1980) 235–237 (정본 카드 없음 · 후보 표 N-114 묶음).
> **크롭 30 장** = `litdb/figures/egermann1980_ordered_vs_random_adhesion_pseudorandom_mixture_homogeneity/` — 그림 · 표 0 (원문에 없음) · 식 10 (번호 식 (1)–(6) + 예시 계산 넷) · 근거 문단 20 (6 장은 단 · 쪽을 넘는 연속 조각을 쌓음) — `figures.json`.

> ★★ **한 줄로 왜 중요한가**: 우리 믹서 판독 (Lacey M) 과 논지 P2 (코팅 = 분산) 에 바로 걸리는 **1 차 결과**다 — (i) 미분이 운반체에 **다 붙어도** 운반체마다 붙는 수가 무작위면 (Poisson) 시료 함량의 변동은 **무작위 혼합과 정확히 같다** (식 6 = 식 2) ⇒ 점착이 만드는 혼합의 최선 = 무작위 수준 (같은 시료 · 같은 무작위 기준이면 Lacey M = 1) · (ii) 무작위보다 고른 혼합 (M > 1) 은 **'정렬 부착' (같은 수)** 이 있어야 하고 그 기전은 1980 년까지 없다 (예외 가능성만 남김) · (iii) 둘을 **시료 크기 의존** 으로 가른다 — 무작위 · 의사무작위는 CV ∝ 1/√(시료 크기) · 정렬은 한 단위 위에서 표준편차가 시료 크기와 무관 (Yeung–Hersey [26] 의 주장을 옮김).
> ⚠ **실험 · 그림 · 표가 없는 4 쪽 통계 산술** — 단분산 두 성분 · 소수 성분 (1 %) Poisson · 완전 · 단입자 부착 · 시료 = 운반체 단위 수 고정 (정제) · 'interactive' 라는 낱말은 이 논문에 없다 (1983 단신의 재명명).

---

## 0. 결론 먼저 — 우리 질문에 대한 답

**한 문장**: Hersey 의 '정렬 혼합' (운반체마다 같은 수의 미분이 붙은 단위체) 은 **'정렬 부착'** 이라는 이상화를 전제하는데, 실제 표면은 결 · 에너지가 고르지 않아 붙는 수가 같기 어렵고 오히려 **무작위 부착** 의 근거가 있다 — 무작위 부착이면 (미분이 다 붙어도) 정제 함량 CV 가 **무작위 혼합과 같은 식** (C_dose = 100√(1/n) = C_R) 이 되어 균질도 · 통계 성질이 무작위 계와 같은 **의사무작위 혼합** 이 최선이고, 무작위보다 고른 혼합은 점착 자체가 아니라 정렬 부착에서만 나오는데 그 기전은 아직 없다 [인쇄 p.203–206].

| 우리 질문 | 이 논문이 주는 것 | 표지 · 쪽 |
|---|---|---|
| ① 계 · 가정 | 단분산 **소수 성분** (약물 · 미분) 이 단분산 **다수 성분** (희석제 · 거친 운반체) 에 **완전하지만 무작위로** 붙는다고 두고 정제 함량 CV 를 계산 · 비교 = 완전 무작위 혼합 · 이상 정렬계 · 입도 분포 영향은 *"subsequent communications"* 로 미룸 | [인쇄] p.204 |
| ② ★ ordered adhesion 정의 | *"the adherence of an identical (or almost identical) number of the fine particles to each of the carriers ('ordered adhesion')"* · Hersey 쪽 서술: *"complete adhesion of an identical number of equally sized fine particles to each of coarse, homosized carriers"* | [인쇄] p.203 |
| ③ ★ random adhesion 정의 | *"a random variation of the number of adhering fines per diluent particle is assumed ('random adhesion')"* · 모형 = 운반체 하나 + 평균 n₁ 개 미분의 **'무작위 단위'** · 단위당 개수의 CV = Poisson (식 3) | [인쇄] p.203 · p.204 |
| ④ ★ 균질도 지표 | 정제 (시료) **약물 함량의 변동계수 CV (%)** — *"it is not the absolute standard deviation but the coefficient of variation which is of interest"* (허용 한계가 평균 · 표시 함량의 % 로 정해지므로) · 무작위 혼합: σ_R = √n (식 1) · C_R = 100√(1/n) (식 2) · 무작위 부착: C_unit = 100√(1/n₁) (식 3) · C_dose = C_unit/√n₂ (식 4) = 100√(1/(n₁n₂)) (식 5) = 100√(1/n) (식 6) | [인쇄] p.204–205 |
| ⑤ ★ 핵심 결과 | 식 (6) *"which is identical to eqn. (2) for C_R of a random mixture. Accordingly, if the adhesion proceeds in a random fashion, the very same drug content variation that conforms to a fully randomized system will be produced."* · 정렬 부착: *"C_unit and C_dose both equal 0 [13]"* | [인쇄] p.205 |
| ⑥ 수치 예 (Hersey 계) | 약물 1 % · d_x 5 µm / 희석제 99 % · d_y 500 µm · 밀도 1.910 g/cm³ (= 6/π · 산술 편의) → m_x 1.25 × 10⁻¹⁰ g · m_y 1.25 × 10⁻⁴ g · 1 g 당 n_x 8 × 10⁷ · n_y 7.92 × 10³ · n₁ 1.0 × 10⁴ · C_unit 1 % · 한 단위 0.1265 mg · 정제 100 단위 12.65 mg · **C_dose 0.1 % = 같은 10⁶ 개 무작위 혼합의 C_R 0.1 %** | [인쇄] p.205 · 재현 §3-5 |
| ⑦ ★ 점착이 균질도를 높이는 조건 | **정렬 부착일 때만** — *"Actually, it is not adhesion per se which allows this improved degree of homogeneity to be achieved, but only ordered adhesion."* · 이상 조건 (두 성분 단분산 · 완전 · 단입자 부착) 이어도 무작위 부착이면 무작위 수준이 최선 · 예외는 남김: *"Whilst it cannot be excluded that, in exceptional cases, the adhesion process may be enforced to proceed in an ordered way, so far no mechanism of this kind has been established."* · 서론: *"it is conceivable that a higher than random homogeneity may be generated under certain circumstances [12]"* (그 조건은 [12] 로만 — [미확인]) | [인쇄] p.203 · p.205 |
| ⑧ 무작위 부착이 왜 현실적인가 | 실제 표면의 결 · 에너지 분포 불규칙 [20, 21] → 운반체마다 결합 능력이 다르다 → 붙는 수가 같기 어렵다 · 이상 입자여도 혼합 중 정렬 부착이 어떻게 일어날지 의문 · List & Müller [22]: 활택제 (talc · colloidal silica) 가 운반체를 고르게 덮지 않고 **표면 돌기 사이 미세 오목** 에 모인다 · 접착 물리는 돌기의 통계 (무작위) 분포를 바탕에 둔다 [20, 21] | [인쇄] p.204 |
| ⑨ ★ 정렬 ↔ 무작위의 판별 | 무작위 · 의사무작위: *"the coefficient of variation is inversely related to the square root of the drug content and of the sample size respectively"* — 한 단위 0.1265 mg 1 % → 100 단위 12.65 mg 0.1 % · 정렬: *"independence of their standard deviation from the sample size above one ordered unit"* (Yeung & Hersey [26] 를 옮김) | [인쇄] p.205–206 |
| ⑩ 이름 | *"mixtures produced by random adhesion do not comply with the criteria for ordered mixtures, but rather feature the basic characteristics of random systems. On the other hand, they do not show the fully disordered pattern according to random mixtures. It is therefore suggested that this type of system be called a pseudorandom mixture [25]."* | [인쇄] p.206 |
| ⑪ 'interactive' · Lacey M | 'interactive' 낱말 **없음** (*"cohesive, interacting powder portions"* · *"interparticulate interactions"* 만) · Lacey M · 'σ < σ_R' 표기 **없음** (정렬 혼합 = *"a higher degree of homogeneity than that resulting from a random mixture [25]"* 라는 말뿐) — Lacey M 대응은 [카드 산술] §3-7 | [인쇄] 4 쪽 전수 |
| ⑫ 실험 · 모델 · DEM | **없음** — 통계 산술 + 가상 예 하나 | 4 쪽 전수 |

⛔ **한정어 (떼지 말 것)**: ① **이론 산술** (실험 · 계산 · 그림 · 표 0) ② **소수 성분 Poisson** (식 1 · [7, 23]) · 단분산 두 성분 · **완전 · 단입자 부착** · 운반체 단위는 거칠고 잘 흘러 무작위 배치 · 시료 = 단위 n₂ 개 (정제) — 이 밖 (다수 성분 · 다분산 · 붙지 않은 미분 · 부피 시료 · 운반체 자리 수 상한) 은 다루지 않는다 ③ '정렬 부착 → CV 0' 은 Hersey [13] 의 결과 · '정렬 = 한 단위 위에서 시료 크기 무관' 은 Yeung–Hersey [26] 의 주장을 **옮긴 것** (이 논문이 유도하지 않음) ④ '기전 없음' = **1980 년 시점** 진술 (예외 가능성은 남김) ⑤ 1980 제약 분체 (약물 · 희석제 · 정제).
⇒ **절대값 전이**: 하지 않는다 (숫자 = 가상 예 · 밀도 6/π 는 산술 편의 · 우리 SE 18 wt% 는 소수 성분이 아니다).  **전이 가능한 것** = (i) **통계 원리** — 붙는 수가 서로 독립 (Poisson) 이면 붙음 구조가 시료 변동을 줄이지 않는다 (ii) **판별 시험** — 시료 (칸) 크기 의존 (iii) **정의** — ordered / random adhesion · pseudorandom mixture.

---

## 0-1. ★ 고른 의도 대조 (후보 표 N-113 의 '왜' 칸)

의도 원문: *"믹서 지표 해석 — "상호작용 분말의 최선 = 의사무작위 (σ = σ_R)" 와 'ordered adhesion' 의 원 결과 (egermann1983 은 인용만) → Lacey M ≈ 1 · M > 1 해석 규칙의 1 차 근거"* · 가리킨 카드 = `egermann1983_ordered_vs_interactive_mixture_nomenclature` (L37 · L72 · L175 · L192) · 지시서 ★ (ordered ↔ random adhesion 정의 · 혼합 균질도 지표 · 점착이 균질도를 높이는 조건 · 공백 검사 G1–G4 · 우리 믹서 논지 · 드럼 DEM 과 견줄 자리).

| 의도의 문장 | 판정 | 원문 위치 · 값 · 조건 |
|---|---|---|
| "'상호작용 분말의 최선 = 의사무작위 (σ = σ_R)' 의 원 결과" | **채움 (조건부)** | 식 (3)–(6) + 예 (p.204–205): 무작위 부착 → C_dose = C_R · 요약 *"pseudorandom mixtures can be formed at best"* (p.203) · 논의 *"If the adherence occurs in a random fashion, the quality of a fully randomized system can be achieved at best."* (p.205).  ⚠ 조건 = **무작위 부착** · 단분산 두 성분 · 완전 · 단입자 부착 · 소수 성분 (1 %) · 시료 = 단위 수 고정 · 압력 · 공정 조건 없음 · **'상호작용 (interactive)' 낱말 없음** · 정렬 부착은 예외로 남김 (기전 미확립) |
| "'ordered adhesion' 의 원 결과" | **채움 (정의 · 결과는 인용)** | 정의 = 요약 p.203 · *"In the case of ideally ordered adhesion, n₁ is identical for each of the smallest ordered units, and then C_unit and C_dose both equal 0 [13]"* (p.205 — 결과 자체는 Hersey [13]) · 기전: *"So far, no mechanism has been established that may yield ordered adhesion."* (p.203) |
| "(egermann1983 은 인용만)" | **맞음** | egermann1983 p.117 이 [7] 로 인용 (아래 2 차 인용 대조) |
| "→ Lacey M ≈ 1 해석 규칙의 1 차 근거" | **일부** | 원문 지표 = 소수 성분 **약물 개수** 의 CV (Poisson) · 시료 = 운반체 단위 n₂ 개 — Lacey M · 칸 분산 · 다수 성분은 없다.  Lacey M = (S₀² − S²)/(S₀² − S_R²) 에서 S² = S_R² ⇔ M = 1 이므로 '무작위 부착 ⇒ M = 1' 로 옮길 수 있다 [카드 산술] — **같은 시료 정의 · 같은 무작위 기준일 때만** (§3-7 · §7-4) |
| "→ M > 1 해석 규칙의 1 차 근거" | **일부** | M > 1 (무작위보다 고름) = 정렬 혼합 = 정렬 부착이 있어야 · 기전 미확립 (p.203 · p.205) · 판별 = 시료 크기 의존 (p.205–206 · [26]) — 원문은 'M > 1 을 보면 무엇을 확인하라' 는 규칙 문장을 쓰지 않는다 (규칙은 이 카드 §9 의 대응) |
| (지시서 ★) 혼합 균질도 지표 | **채움** | CV % 를 쓰는 이유 · 식 (1)–(6) · 기호표 (p.206) · 무작위 혼합 근사식의 출처 Lacey [2, 3] · Buslik [4] · Stange [5] · Poole et al. [6] · Johnson [7] (p.203) |
| (지시서 ★) 점착이 균질도를 높이는 조건 | **채움 (부정형)** | '점착 자체가 아니라 정렬 부착만' (p.205) · 이상 조건으로도 부족 (p.205) · '어떤 조건에서는 무작위보다 높을 수 있다' 는 [12] 로만 (p.203 — 그 조건 [미확인]) |

**2 차 인용 대조 (카드 문제 — 고치지 않음)**:
- `egermann1983_…` **L37** (한정어 ② ③): ② *"'의사무작위가 최선' 은 Egermann 1980 [7] 의 결과로 인용 될 뿐 이 논문에서 보이지 않는다"* — 맞는 한정어 · [7] 원문에서 보인다 (식 6 · 예) — 다만 **'무작위 부착이면'** 이라는 조건이 붙은 결과다.  ③ *"σ_R 을 무엇 (개별 입자 · 운반체+미분 단위) 의 무작위로 계산하는지 이 논문은 적지 않는다 [미확인]"* — [7] 의 틀에서는 닫힌다: σ_R = 무작위 혼합 시료의 **약물 (미분) 개수** 의 Poisson 표준편차 (식 1) · 의사무작위 쪽은 **운반체 + 미분 단위** 로 계산해 (식 3–5) 같은 n (= n₁n₂) 에서 같은 CV 가 나온다 (식 6) → 계산 단위가 달라도 값이 같다는 것이 [7] 의 결론.
- **L72** (1983 원문 인용 *"More recently [7], the best possible mix for interactive powders has been shown to be a pseudorandom mix (σ = σR), in which the number of the adherent fines per carrier is subject to random variation. The term pseudorandom was suggested [1] …"*): 카드는 1983 원문을 정확히 옮겼다 (그 카드의 문제 아님) · 1983 의 요약 ↔ [7] 원문 = **일부 일치** — (a) '붙는 수의 무작위 변동' · σ = σ_R 은 같다 (b) [7] 은 '최선' 을 **무작위 부착이면** 으로 한정하고 정렬 부착을 *"cannot be excluded … in exceptional cases"* 로 남긴다 → 1983 의 '상호작용 분말의 최선' 은 조건을 떨어뜨린 요약 (c) [7] 에 'interactive' 낱말 없음 → 1983 의 재명명 (d) 'pseudorandom 은 [1] 이 제안' — [7] 자신도 *"be called a pseudorandom mixture [25]"* 로 같은 논문 (*Powder Technol.* 26, 235 = 1983 의 [1]) 을 가리킨다 (일치).
- **L175** (*"모든 실질 주장 (의사무작위가 최선 · 불완전이 흔함) 은 인용 [1] · [2] · [7] 에 기댄다"*): [7] 이 주는 것은 '의사무작위가 최선' (조건부 · 이론 산술 · 실험 없음) 뿐이고 **'불완전이 흔함' 은 [7] 에 없다** — [7] 은 오히려 *"cohesion effects were shown to give rise to incomplete mixtures of a poorer quality than according to random mixtures [10, 11]"* 와 함께 *"the coherence of the more cohesive fines … still does not effect a mixing quality which is significantly different from the random one [9]"* 를 적는다 (p.203) → 1983 이 '불완전' 을 [2] 에 돌린 것과 맞는다 (카드 문장은 셋을 묶어 말했을 뿐 — 문제 아님).
- **L192** (참고 7 *"H. Egermann, Powder Technol., 27 (1980) 203. (… "Tzchnol." 로 보임 …)"* · '왜' *"★ 상호작용 분말의 최선 = 의사무작위 · ordered adhesion — 카드 없음"*): 서지 **같다** (27 · 1980 · 첫 쪽 203 · 끝 쪽 206 과 제목은 1983 목록에 없음) · 학술지 이름은 이 논문 머리에 *"Powder Technology"* 로 온전히 인쇄 · '왜' 칸 = 맞음 (단 '상호작용' 은 1983 의 낱말) · '카드 없음' 은 이 카드로 낡았다 (고치지 않음 — '🔗 관련 카드' 한 줄만 더함).
- (지시 목록 밖 · 경미) **L85** (두 축 표의 ordered × interactive 칸 *"… 섞기가 아니라 기계적 배열 로 [7]"*): [7] 에는 'mechanical co-ordination (기계적 배열)' 이 **없다** — [7] 이 주는 것은 'ordered adhesion' 정의와 *"may be enforced to proceed in an ordered way … no mechanism"* (p.205) 뿐 · 1983 원문 (그 카드 L73) 도 그 문장에 [7] 을 달지 않았다 → 그 칸의 [7] 은 'ordered adhesion' 부분에만 맞다.

⇒ **의도 대조 결과: 일부** — 원 결과 둘 (무작위 부착 → σ = σ_R 의 의사무작위 · 정렬 부착의 정의와 CV 0) 은 원문에 있다 (채움 · 조건부) · 'Lacey M ≈ 1 · M > 1 해석 규칙' 의 1 차 근거로는 CV · 소수 성분 Poisson · 단위 수 고정 시료의 틀이라 우리 칸 M 으로 옮기려면 정의 대응 (같은 시료 · 같은 무작위 기준) 이 필요 (일부) · 'interactive' 낱말 없음 · '최선' 은 '무작위 부착이면'.

---

## 0-2. ★ 공백 검사 G1–G4 (우리 믹서 논지의 빈칸을 이 논문이 이미 채웠나)

| # | 우리 공백 문장 | 판정 | 근거 (쪽 · 문장) · 좁힐 문장 · 가져올 것 |
|---|---|---|---|
| **G1** | 점착 대비를 설계 변수로 혼합 결과 (덮임 ↔ 뭉침 · 섞임 ↔ 분리) 를 예측 | **없음** | 점착 대비 (운반체 표면 ↔ 미분 표면 · 접착 ↔ 응집) 를 변수로 두지 않는다 — 부착은 **완전** 으로 가정하고 (*"complete but random adhesion"* p.204) 배분 통계 (같은 수 ↔ Poisson) 만 바꾼다 · 응집 ↔ 접착이 결과를 가른다는 말은 서론의 문헌 진술뿐 (*"cohesion effects were shown to give rise to incomplete mixtures"* [10, 11] · *"a higher than random homogeneity may be generated under certain circumstances [12]"* p.203).  좁힐 필요 없음.  ★ 가져올 것 = **제약 하나**: 대비가 'SE→AM 부착' 쪽으로 이겨 **다 붙어도** 배분이 무작위면 균질도 상한 = 무작위 (Lacey M ≈ 1) → 우리 문장에서 '코팅이 무작위보다 고른 혼합을 만든다' 는 쓰지 않는다 (논지 P2 의 *"응집이 사라진다"* 와는 충돌 없음) |
| **G2** | 점착 입력을 따로 재고 (AFM · IGC · 접촉각 등) 혼합 결과를 미리 예측 | **없음** | 측정 0 (힘 · 표면 에너지 · 접촉각 · 함량 시험 없음) · 예는 Hersey [13] 의 가상 계 (*"For simplicity, the density of the constituents is taken as 1.910 g/cm³ (equal to 6/π)"* p.205).  좁힐 필요 없음 |
| **G3** | 회전 속도 최적을 입자 수준 맞교환 (덩어리 풀림 ↔ 벽 부착 손실 등) 으로 설명 | **없음** | 혼합 장치 · 시간 · 속도 0 · 혼합은 *"the mixing operation which yields the smallest units"* (p.204) 라는 추상 단계 · *"it is open to question how ordered adhesion might occur during mixing"* (p.204).  좁힐 필요 없음 |
| **G4** | 공정 × 재료 상태도 (회전 세기 × 점착 · Bond 수 등) 가 다른 재료로 옮겨 감 | **없음** | 상태도 · 공정 축 0 — 통계 결론은 재료와 무관한 개수 산술이지 공정 × 재료 지도가 아니다 · 입도 분포조차 *"subsequent communications"* (p.204).  좁힐 필요 없음 |

⇒ 네 칸 모두 **없음** — 이 논문은 공백을 메우지 않고, 공백 위의 **판독 규칙** (무작위 배분이면 M ≈ 1 이 상한 · M > 1 에는 정렬 배분이 있어야 · 시료 크기 의존으로 가름) 을 준다.

---

## 1. 한 줄 요약
혼합 이론은 자유유동 · 같은 크기 분말의 **무작위 혼합** 을 최선으로 삼아 왔는데, Hersey 는 점착성 미분이 거친 운반체에 같은 수씩 붙으면 무작위보다 고른 **정렬 혼합** 이 된다고 했다 — 이 논문은 그 전제가 **'정렬 부착'** 이고, 실제 표면 (결 · 에너지 불균일) 에서는 붙는 수가 무작위 (Poisson) 인 **'무작위 부착'** 이 더 현실적이라 보고, 무작위 부착이면 두 단계 (혼합 → 단위체 · 정제 → 단위체 n₂ 개) 의 CV 가 C_dose = 100√(1/(n₁n₂)) = 100√(1/n) 으로 **무작위 혼합의 C_R 과 같다** 는 것을 보인다 (Hersey 계: 한 단위 1 % · 100 단위 정제 0.1 % = 무작위 혼합 0.1 %).  결론: 점착이 아니라 정렬 부착만이 무작위보다 높은 균질도를 주고 (그 기전은 아직 없음), 무작위 부착 혼합물은 정렬 혼합의 기준 (한 단위 위에서 표준편차가 시료 크기와 무관) 을 못 맞추며 무작위 계의 통계를 따르되 완전 무질서한 무늬는 아니므로 **'의사무작위 혼합 (pseudorandom mixture)'** 이라 부르자.

## 2. 메타
| 저자 | 저널 / 년 | DOI | 소재 | 연구 유형 |
|---|---|---|---|---|
| H. Egermann (단독 · University of Innsbruck, Pharmaceutical Technology) | *Powder Technology* 27 (1980) 203–206 · Part I · 접수 1980-01-14 · 수정 1980-06-04 · 4 쪽 | [미확인] (PII 0032-5910(80)85023-6, PDF 메타데이터) | 가상 제약 분체 — 단분산 약물 미분 (5 µm · 1 %) + 단분산 희석제 운반체 (500 µm · 99 %) · 밀도 1.910 g/cm³ (= 6/π) 가정 | **이론 (통계 산술)** — 실험 · 계산 · 그림 · 표 없음 |

> ★ **계보** (원문 인용 목록 기준): 무작위 혼합 = 최선 · 근사식 — Lacey 1954 [2] · 1943 [3] · Buslik 1950 [4] · Stange 1954 [5] · Poole 등 1964 [6] · Johnson 1972 [7] → 응집 · 상호작용 성분 = Egermann 1973 [12] · 1976 [8, 9] · 1978 [11] · Orr & Shotton 1973 [10] → **정렬 혼합 = Hersey 1975 [13]** · Yip & Hersey 1977 [14] → 상호작용 연구 묶음 [15–19] → **반박 대상 = Yeung & Hersey 1979 [26]** → 같은 저자의 정의 · 이름 = Egermann 1980 [25] (*Powder Technol.* 26, 235–237) → **이 논문 (Part I)** → 입도 분포 = 후속 편 (예고만 · 서지 [미확인]) → Egermann & Orr 1983 (정본 카드 `egermann1983_…`, 이 논문 = 그 [7]).

---

## 3. 핵심 내용 · 식 · 수치 (★ 인쇄 문장 그대로 · 쪽 병기)

### 3-1. 요약 (SUMMARY · p.203 왼쪽 — 크롭 `txt_p203_summary_…`)
> *"According to Hersey, adhesion of a finely powdered, monosized ingredient to a coarse, monosized diluent may yield ordered powder mixtures of a higher degree of homogeneity than conforming to random mixtures.  However, this concept implies the adherence of an identical (or almost identical) number of the fine particles to each of the carriers ('ordered adhesion'). If, on the contrary, a random variation of the number of adhering fines per diluent particle is assumed ('random adhesion'), pseudorandom mixtures can be formed at best. This type of mixture shows the degree of homogeneity as well as the statistical properties of fully randomized systems.  To produce ordered powder mixtures, it is thus the basic requirement that ordered but not random adhesion must be achieved during mixing. So far, no mechanism has been established that may yield ordered adhesion."* [인쇄 p.203]

### 3-2. 문제 제기 (INTRODUCTION · p.203 — 크롭 `txt_p203_intro_…` 셋)
- 무작위 혼합 = 최선: *"The majority of the previous investigations in developing mixing theories dealt with simplified systems, in particular with free-flowing powders where the components being mixed were similar in particle size and in size distribution [1]. From these studies, the best possible mixing result was concluded to be a random mixture, which is defined by a completely disordered distribution of all individual particles [2]."* · 근사식 = Lacey [2, 3] · Buslik [4] · Stange [5] · Poole et al. [6] · Johnson [7] [인쇄].
- 응집 · 상호작용 성분: *"real systems frequently contain cohesive, interacting powder portions, as is particularly true for pharmaceutical drug–diluent mixtures [8]. In such systems, a fully randomized pattern cannot be created due to the occurrence of cohesion and/or adhesion phenomena which inevitably give rise to some degree of order [9]."* [인쇄].
- ★ 응집 → 불완전, 그러나 굵은 분획이 지배: *"In principle, cohesion effects were shown to give rise to incomplete mixtures of a poorer quality than according to random mixtures [10, 11]. Nevertheless, as the magnitude of the random heterogeneity is predominantly governed by the coarsest powder fractions, the coherence of the more cohesive fines may amount to a considerably high degree but still does not effect a mixing quality which is significantly different from the random one [9]."* [인쇄 · 'effect' 는 원문 철자].
- 접착 → 무작위보다 높을 수 있음 · Hersey: *"In the case of adhesion of one component to the other, it is conceivable that a higher than random homogeneity may be generated under certain circumstances [12]. For systems consisting of a finely powdered minor constituent and a major diluent, Hersey [13, 14] proposed the concept of ordered mixtures as an alternative model to the random one. According to this, ideally ordered mixtures may be formed due to complete adhesion of an identical number of equally sized fine particles to each of coarse, homosized carriers."* [인쇄].
- *"This concept became an important stimulus to promote further studies on the effects of interparticulate interactions [9, 15 - 19]. But with the variety of idealized conditions [9] that are assumed in this approach in mind, the question arises as to what extent this concept actually applies to real powder mixtures."* [인쇄 p.203–204].

### 3-3. 정렬 부착은 이상화 · 무작위 부착의 근거 (p.204 왼쪽 — 크롭 `txt_p204_ordered_adhesion_…` · `txt_p204_random_adhesion_…` · `txt_p204_scope_…`)
- ★ 이상화 비판: *"As one of these idealizations, the adhesion process itself must be supposed to occur in an ordered way [9], as to allow the adherence of an identical number of the fine particles to each of the coarse ones. However, the irregularities inherent in the texture and in the energy distribution of real solid surfaces [20, 21] imply that the individual diluent particles are not equivalent with respect to their relevant surface properties and to their binding capacity. Thus, in reality, the number of the fines adhering to each of the carriers will hardly be identical. Even if idealized grains with homogenous and identical surface texture are assumed, it is open to question how ordered adhesion might occur during mixing."* [인쇄].
- ★ 무작위 부착 쪽 증거: *"On the other hand, some indications point to the possibility that the adherence of the fines may proceed according to a random process. List and Müller [22] demonstrated that glidant powders like talc and colloidal silica do not cover the carrier particles uniformly but preferably accumulate at the microcavities between the surface asperities. In fundamental work on the physics of adhesion, a statistical (i.e. random) distribution of these asperities is taken as a basis in order to estimate the actual contact area between small particles and solid surfaces [20, 21]."* [인쇄].
- 범위: *"In this paper, the degree of homogeneity is calculated that will result in complete but random adhesion of a homosized minor ingredient (drug) to a homosized major constituent (diluent). For comparison, the homogeneity of a fully randomized system and of an ideally ordered one is considered. The influence of the particle size distribution will be treated in subsequent communications."* [인쇄].

### 3-4. ★ 이론 — 식 (1)–(6) (THEORY · p.204–205 — 식 크롭 `eq_01`–`eq_06`)
| 식 | 인쇄 꼴 | 뜻 (원문 문장) | 쪽 |
|---|---|---|---|
| (1) | **σ_R = √n** | 무작위 혼합에서 소수 약물 성분은 Poisson 분포 [7, 23] · σ_R = *"the standard deviation σR of the average number of the drug particles per sample, n"* | p.204 왼쪽 |
| (2) | **C_R = (100/n)·√n ;  C_R = 100·√(1/n)** | 정제 허용 한계가 평균 · 표시 함량의 % 라 *"it is not the absolute standard deviation but the coefficient of variation which is of interest"* · C_R ∝ 1/√n · *"Provided that the drug particles are uniform in size (and in weight), C_R is also representative of the weight variations of the drug content per tablet."* | p.204 오른쪽 |
| (3) | **C_unit = 100·√(1/n₁)** | 무작위 부착의 첫 단계 = *"the mixing operation which yields the smallest units consisting of one carrier particle and of an average number n₁ of adhering fines"* · 그 단위의 CV *"is of Poissonian type again"* | p.204 오른쪽 |
| (4) | **C_dose = C_unit/√n₂** | 둘째 단계 = 시료를 무작위 단위 n₂ 개씩 나눔 · *"As the carrier particles and the random units respectively are supposed to be coarse and free flowing, a random distribution of the units is likely to occur during the mixing step, independent of the number of the adherent fines."* · C_dose = n₂ 단위의 평균의 표준오차 [24] | p.204 오른쪽 |
| (5) | **C_dose = 100·√(1/(n₁·n₂))** | (3) 을 (4) 에 대입 (무작위 부착 혼합물) | p.204 오른쪽 |
| (6) | **C_dose = 100·√(1/n)** | n₂ 단위 정제의 약물 수 n = n₁·n₂ → *"which is identical to eqn. (2) for C_R of a random mixture. Accordingly, if the adhesion proceeds in a random fashion, the very same drug content variation that conforms to a fully randomized system will be produced."* | p.205 왼쪽 |
- [카드 산술 · 원문 밖 정리] 같은 결론의 짧은 길: 운반체마다 붙은 수가 서로 독립인 Poisson(n₁) 이면 n₂ 단위의 합은 Poisson(n₁n₂) — 무작위 혼합 시료의 약물 수 Poisson(n) 과 **분포 자체가 같다** (CV 만이 아니라) → 원문의 *"not only the homogeneity but also the statistical properties … are identical"* (p.205) 와 같은 말.

### 3-5. ★ 수치 예 — Hersey 계 (EXAMPLE · p.205 — 크롭 `txt_p205_example…` 둘 · `eq_ex1`–`eq_ex4`)
| 항목 | 인쇄 값 | 카드 재현 [카드 산술] |
|---|---|---|
| 계 | 약물 1 % · d_x = 5 µm · 희석제 99 % · d_y = 500 µm (*"similar to the one given by Hersey [13] for an ideally ordered mixture"*) | — |
| 밀도 | 1.910 g/cm³ (*"equal to 6/π"*, *"For simplicity"*) | 6/π = 1.9099 · 이 밀도면 구 한 개 질량 = d³ (d 는 cm) |
| 입자 질량 | m_x = (5 × 10⁻⁴)³ g = **1.25 × 10⁻¹⁰ g** · m_y = (5 × 10⁻²)³ g = **1.25 × 10⁻⁴ g** | 같음 |
| 1 g 당 개수 | n_x = 0.8 × 10¹⁰ × 0.01 = **8 × 10⁷** · n_y = 0.8 × 10⁴ × 0.99 = **7.92 × 10³** | 같음 |
| 운반체당 미분 | n₁ = n_x/n_y = **1.0 × 10⁴** | 10,101 (= (0.01/0.99)·(500/5)³ — 두 성분 밀도가 같으면 약분) · hersey1975 카드 §3-2 의 같은 예 (밀도 1.2) 도 n = 10,101 → **같은 운반체당 수** |
| 정렬 부착 | *"C_unit and C_dose both equal 0 [13]"* | — |
| 무작위 부착 · 한 단위 | C_unit = 100√(1/10⁴) = **1 %** | n₁ = 10,101 이면 0.995 % |
| 한 단위 무게 | 10⁴ × m_x + m_y = **0.1265 mg** | **0.12625 mg** (1.25 × 10⁻⁶ + 1.25 × 10⁻⁴ g) — 인쇄가 0.2 % 크다 · 단위 안 약물 질량 몫 0.990 % |
| 정제 | 100 단위 (n₂ = 10²) = **12.65 mg** · *"this weight lies at the lowest limit of the tablet weights which is of practical interest"* | **12.625 mg** |
| 정제 CV | n₁·n₂ = 10⁴·10² → C_dose = 100√(1/(10⁴·10²)) = **0.1 %** | n = 1.0101 × 10⁶ 이면 0.0995 % |
| 무작위 혼합 대조 | 같은 10⁶ 개를 식 (2) 에 → **C_R = 0.1 %** | 같음 |
- 인쇄 0.1265 · 12.65 mg ↔ 재계산 0.12625 · 12.625 mg — 원인 [미확인] (숫자 하나가 빠진 인쇄일 가능성 [카드 추론]) · 결론 (1 % → 0.1 %) 에는 영향 없음.

### 3-6. 논의 · 결론 (DISCUSSION · p.205–206 — 크롭 `txt_p205_discussion…` · `txt_p205_contra…` · `txt_p205_random…` · `txt_p205_p206_…`)
- *"Adhesion of a minor ingredient to a diluent does not necessarily result in an ordered mixture, which is defined by a higher degree of homogeneity than that resulting from a random mixture [25]. If the adherence occurs in a random fashion, the quality of a fully randomized system can be achieved at best. This is even true if idealized conditions are assumed, such as homosized particles of both components as well as complete and monoparticular adhesion of the fines."* [인쇄 p.205]
- ★ 반박: *"This finding is in contrast to the recent claim of Yeung and Hersey [26], that "the fact that smaller particles can exist adhering to another constituent … implies that it is possible to produce ordered mixtures of a higher magnitude of homogeneity than for random mixtures". Actually, it is not adhesion per se which allows this improved degree of homogeneity to be achieved, but only ordered adhesion. Whilst it cannot be excluded that, in exceptional cases, the adhesion process may be enforced to proceed in an ordered way, so far no mechanism of this kind has been established."* [인쇄 p.205]
- ★ 통계 성질: *"If the mixing operation results in random adhesion, which seems to be a more realistic assumption [20 - 22], not only the homogeneity but also the statistical properties of the systems derived are identical to those of random mixtures. For both these systems, the coefficient of variation is inversely related to the square root of the drug content and of the sample size respectively, as is obvious from eqns. (2) - (6) and from the example calculated: For a sample weight of 0.1265 mg, according to one random unit, the coefficient of variation was found to equal 1%; it decreased to 0.1% as the sample size was enlarged to 100 units of 12.65 mg total weight."* [인쇄 p.205]
- ★ 정렬과의 대비: *"Quite a contrary behaviour is true for ordered mixtures; according to Yeung and Hersey [26], they are characterized by the independence of their standard deviation from the sample size above one ordered unit."* [인쇄 p.205–206]
- 결론 · 이름: *"In conclusion, mixtures produced by random adhesion do not comply with the criteria for ordered mixtures, but rather feature the basic characteristics of random systems. On the other hand, they do not show the fully disordered pattern according to random mixtures. It is therefore suggested that this type of system be called a pseudorandom mixture [25]."* [인쇄 p.206]

### 3-7. ★ 세 상태 비교 (원문을 한 표로 · Lacey M 대응은 [카드 산술])
| | 완전 무작위 혼합 | 무작위 부착 → **의사무작위 혼합** | 정렬 부착 → **정렬 혼합** |
|---|---|---|---|
| 정의 | 모든 개별 입자의 완전 무질서 분포 [2] (p.203) | 운반체마다 붙은 미분 수가 무작위로 요동 · 완전 · 단입자 부착 · 단위는 무작위 배치 (p.203–204) | 운반체마다 같은 (거의 같은) 수 (p.203) |
| 단위 CV | — | C_unit = 100√(1/n₁) (식 3) · 예 1 % | 0 [13] (p.205) |
| 시료 CV | C_R = 100√(1/n) (식 2) · 예 0.1 % (10⁶ 개) | C_dose = 100√(1/n) (식 6) · 예 0.1 % | 0 [13] |
| 시료 크기 의존 | CV ∝ 1/√(약물 함량 · 시료 크기) (p.205) | 같음 (1 단위 1 % → 100 단위 0.1 %) | 한 정렬 단위 위에서 표준편차가 시료 크기와 무관 [26] (p.205–206) |
| 무늬 | 완전 무질서 | 완전 무질서는 아님 · 통계는 무작위와 같음 (p.206) | 규칙 |
| 이름 | random mixture | **pseudorandom mixture** [25] (p.206) | ordered mixture (= 무작위보다 높은 균질도 [25] · p.205) |
| 만드는 길 | 자유유동 · 같은 크기 혼합 [1] | 더 현실적인 가정 [20–22] (p.205) | 1980 년까지 기전 미확립 · 예외 가능 (p.205) |
| Lacey M [카드 산술] | M = 1 | **M = 1** (S² = S_R²) | M = S₀²/(S₀² − S_R²) > 1 (S² → 0) |
- [카드 산술] Lacey M = (S₀² − S²)/(S₀² − S_R²) — 같은 시료 정의 · 같은 무작위 기준 S_R² 에서 의사무작위는 M = 1, 완전 정렬은 상한 S₀²/(S₀² − S_R²) 이다 (상한은 침대 · 칸마다 다르다 — 우리 쪽 크기 §7-4).

### 3-8. 기호 (LIST OF SYMBOLS · p.206 왼쪽 — 크롭 `txt_p206_list_of_symbols.png` · 원문 정의 그대로)
C_R = *"coefficient of variation of the drug content in the samples (dose units, tablets) of a random mixture"* · C_dose = *"… in samples consisting of n₂ smallest units"* · C_unit = *"… per smallest unit (one diluent particle and adhering drug particles)"* · d_x · d_y = 붙는 성분 (약물) · 운반 성분 (희석제) 지름 · m_x · m_y = 입자 무게 · n = 시료당 약물 수 · n₁ = 최소 단위당 약물 수 · n₂ = 시료당 최소 단위 수 · n_x · n_y = 혼합물 1 g 당 약물 · 희석제 수 · σ_R = *"standard deviation of the drug content in the samples of a random mixture"* [인쇄].

---

## 4. ★ 방법 — 모형 · 가정 · 입자 처리 · DEM 한계

### 4-1. 모형 (재구성)
두 단계 표본 추출: ① 혼합 = 미분이 운반체에 무작위로 붙어 '무작위 단위' (운반체 1 + 미분 평균 n₁) 를 만든다 → 단위당 개수 Poisson (식 3) ② 정제 = 단위 n₂ 개를 무작위로 모은다 (단위는 거칠고 잘 흘러 무작위 배치) → 평균의 표준오차 (식 4) → 식 (5) → n = n₁n₂ 로 식 (6) = 식 (2).  비교 기준 = 같은 약물 수 n 의 무작위 혼합 (식 1 · 2) · 완전 정렬계 (CV 0 [13]).

### 4-2. 가정 — 원문에 적힌 것 / 원문이 말하지 않은 것
- **적힌 것** [인쇄]: 소수 약물 성분의 Poisson 분포 [7, 23] · 약물 입자 크기 (무게) 균일 · 두 성분 단분산 · 완전하고 단입자인 부착 (*"complete and monoparticular adhesion"* p.205) · 운반체 · 단위는 거칠고 잘 흘러 무작위 배치 (붙은 미분 수와 무관) · 정제 = 단위 n₂ 개 · 두 성분 같은 밀도 1.910 g/cm³ (예).
- **말하지 않은 것** [카드 추론]: (a) 운반체 표면의 **자리 수 상한 (포화 · 배제)** — Poisson 은 붙는 사건이 서로 독립일 때만이고, 자리가 거의 차면 개수는 Poisson 보다 고르게 된다 (§7-4 ⑤) (b) **붙지 않은 미분** (완전 부착 가정) (c) 혼합 중 **떨어짐 · 재분배** (d) **부피 시료** — 정제는 단위 수로 정하지만 부피로 뜬 시료에서는 운반체 수 자체가 요동한다 (원문 p.203 의 *"governed by the coarsest powder fractions"* 와 같은 방향의 몫) (e) 단위의 **분리 (편석)**.

### 4-3. ★ 입자 처리 (우리 축 언어로)
- 공간 모형 없음 — **개수 통계** (운반체 단위 · 미분 개수) 만.  입자 = 크기 · 무게로만 (구 · 단분산) · 힘 · 접촉 · 동역학 없음.
- '정렬' ↔ '무작위' 의 차이 = **배분 통계** (같은 수 ↔ Poisson) 이지 기하 배열이 아니다.

### 4-4. ★ DEM 한계 · 소성 · 차원 · 탈압 (이 묶음 필수 항목)
- **(i) DEM 한계 진술 = 말 없음** (1980 · 계산 없음).  다만 **균일 표면 이상화** 를 비판하는 문장은 DEM 의 '같은 종 입자 = 같은 표면 에너지' 설정에도 걸린다 [카드 추론]: *"the irregularities inherent in the texture and in the energy distribution of real solid surfaces [20, 21] imply that the individual diluent particles are not equivalent with respect to their relevant surface properties and to their binding capacity"* (p.204).
- **(ii) 소성 · 큰 변형 = 논의 없음** (압축 없음).
- **(iii) 차원** = 없음 (공간 모형이 아닌 개수 산술 · 2D ↔ 3D 진술 없음).
- **(iv) 탈압** = 없음 (압력 없음).

### 4-5. 기법 미니 용어집
- **정렬 부착 (ordered adhesion)** — 운반체 하나하나에 같은 (거의 같은) 수의 미분이 붙은 상태.
- **무작위 부착 (random adhesion)** — 운반체당 붙은 미분 수가 무작위로 요동하는 상태 (Poisson).
- **무작위 단위 (random unit)** — 운반체 하나 + 붙은 미분 (평균 n₁).
- **의사무작위 혼합 (pseudorandom mixture)** — 무작위 부착으로 만든 혼합물: 균질도 · 통계는 무작위와 같고 무늬는 완전 무질서가 아님.
- **변동계수 CV** — 표준편차 ÷ 평균 (× 100 %).
- **평균의 표준오차** — 독립 단위 n₂ 개 평균의 표준편차 = 단위 표준편차 ÷ √n₂.
- **활택제 (glidant)** — 흐름을 돕는 미분 (talc · colloidal silica).

---

## 5. Figure set ★ (원문 그림 · 표 0 — 크롭 30 = 식 10 + 근거 문단 20 · 전부 300 dpi 손 크롭)
| 크롭 | 내용 | 우리 활용 |
|---|---|---|
| `eq_01_random_mixture_sd_poisson_sqrt_n.png` | 식 (1) σ_R = √n | 무작위 기준 (Poisson) |
| `eq_02_random_mixture_cv_c_r.png` | 식 (2) C_R = (100/n)√n ; 100√(1/n) | ★ 무작위 혼합 CV |
| `eq_03_unit_cv_poisson_n1.png` | 식 (3) C_unit = 100√(1/n₁) | ★ AM 당 SE 수 분포의 귀무 (Fano = 1) |
| `eq_04_dose_cv_standard_error_of_n2_units.png` | 식 (4) C_dose = C_unit/√n₂ | 두 단계 분해 |
| `eq_05_dose_cv_random_adhesion_n1_n2.png` | 식 (5) C_dose = 100√(1/(n₁n₂)) | — |
| `eq_06_dose_cv_equals_random_mixture.png` | 식 (6) C_dose = 100√(1/n) (= 식 2) | ★ 핵심 결과 |
| `eq_ex1_particle_masses_mx_my.png` | 예: m_x · m_y | 산술 재현 |
| `eq_ex2_particle_counts_nx_ny_per_gram.png` | 예: n_x · n_y | 산술 재현 |
| `eq_ex3_c_unit_1pct_random_adhesion.png` | 예: C_unit = 1 % | 한 단위 시료 |
| `eq_ex4_c_dose_0p1pct_100_units.png` | 예: C_dose = 0.1 % | 100 단위 정제 |
| `txt_p203_header_title_author_received.png` | 머리 (학술지 · 권 · 쪽) · 제목 · 저자 · 소속 · 접수일 | 서지 근거 |
| `txt_p203_summary_ordered_random_adhesion_pseudorandom.png` | 요약 (정의 둘 · 의사무작위 · 기전 없음) | ★ 정의 인용 |
| `txt_p203_intro_random_mixture_best_lacey_buslik.png` | 무작위 혼합 = 최선 · 근사식 출처 (두 조각) | 계보 |
| `txt_p203_intro_cohesion_incomplete_coarsest_fractions.png` | 응집 → 불완전 · 굵은 분획이 무작위 불균질 지배 | ★ M 이 SE 응집에 둔한 이유 |
| `txt_p203_p204_adhesion_higher_than_random_hersey_concept.png` | 접착 → 무작위보다 높을 수 있음 [12] · Hersey 정렬 개념 · 이상 조건 (두 조각) | 반박 대상 |
| `txt_p204_ordered_adhesion_idealization_real_surfaces.png` | 정렬 부착 = 이상화 · 실제 표면 불균일 | ★ 균일 표면 모형 비판 |
| `txt_p204_random_adhesion_indications_list_mueller_asperities.png` | 무작위 부착 증거 (List & Müller · 돌기 통계) | 부착 자리 = 오목 |
| `txt_p204_scope_complete_random_adhesion_psd_later.png` | 범위 · 입도 분포는 후속 편 | 한정어 |
| `txt_p204_theory_poisson_cv_of_interest_uniform_size.png` | 이론 (식 1 · 2 · CV 를 쓰는 이유) (두 조각) | 지표 정의 |
| `txt_p204_two_steps_first_mixing_random_units_c_unit.png` | 두 단계 · 첫 단계 (식 3) | 두 단계 분해 |
| `txt_p204_second_step_units_random_standard_error_c_dose.png` | 둘째 단계 (식 4) | 단위 무작위 배치 가정 |
| `txt_p204_p205_n_equals_n1n2_identical_to_random.png` | 식 (5) · (6) · '무작위 혼합과 같다' (두 조각) | ★ 결과 문장 |
| `txt_p205_example_hersey_system_1pct_5um_500um_density.png` | 예의 계 (Hersey) · 밀도 6/π | 수치 근거 |
| `txt_p205_ordered_cv_zero_random_unit_weight_tablet_0p1pct.png` | n₁ · 정렬 CV 0 · 단위 무게 · 정제 · 0.1 % (두 조각) | ★ 수치 근거 |
| `txt_p205_discussion_adhesion_not_necessarily_ordered.png` | 논의 1 (접착 ≠ 정렬 · 이상 조건으로도) | ★ 조건 |
| `txt_p205_contra_yeung_hersey_no_ordered_mechanism.png` | Yeung–Hersey 반박 · 점착이 아니라 정렬 부착 · 기전 없음 | ★ 조건 |
| `txt_p205_random_adhesion_realistic_cv_sample_size.png` | 무작위 부착 = 현실적 · CV ∝ 1/√시료 크기 | ★ 판별 시험 |
| `txt_p205_p206_ordered_sd_independent_conclusion_pseudorandom.png` | 정렬 = 시료 크기 무관 [26] · 결론 · 의사무작위 이름 (두 조각) | ★ 판별 시험 · 이름 |
| `txt_p206_list_of_symbols.png` | 기호표 | 정의 |
| `txt_p206_references.png` | 참고문헌 1–26 | 계보 · 후보 |

## 6. Post-processing ★
- **무엇을 (원문)**: CV 식의 대입 · 가상 예의 손 산술 (질량 · 개수 · CV).
- **안 한 것**: 실험 · 함량 시험 · 시뮬레이션 · 입도 분포 · 자리 수 상한 · 부피 시료.
- **이 카드의 후처리**: 예시 숫자 재현 (n₁ = 10,101 · C_unit 0.995 % · 단위 무게 0.12625 mg · 정제 12.625 mg · C_dose 0.0995 %) · Hersey 1975 같은 예와 운반체당 수 일치 (밀도 약분) · Lacey M 대응 (§3-7) · 자리 배제 (이항) 모형의 CV · 우리 믹서 개발 판독과의 대조 (§7-4).  재현 스크립트 = 작업 스크래치 (저장 안 함) — 값은 이 카드에 있다.

---

## 7. 우리 DEM+MPM 대비 → `our_dem_baseline.md` (⚠ 정본 브랜치에서는 값 자리표시 상태 — 우리 수치는 리포 문서 출처를 병기해 적는다)

### 7-1. 비교표
| 항목 | 이 논문 | 우리 | 같음 / 다름 · 왜 |
|---|---|---|---|
| 계 | 가상 제약 분체 — 약물 1 % (5 µm) + 희석제 99 % (500 µm) · 단분산 · 밀도 6/π | 드럼 믹서 DEM — AM_P 9 · AM_S 4 · SE 1 µm (3 상 · 다분산) · SE 18 wt% (덱) | **소수 성분 ↔ 다수 성분** · 단분산 ↔ 다분산 |
| 부착 | 완전 (모든 미분이 붙음) · 배분만 다름 | SJKR 점착 (CED) · 붙고 떨어짐이 동역학으로 정해짐 | 우리 쪽은 '완전 부착' 을 가정하지 않는다 |
| 균질도 지표 | 약물 개수 CV (단위 수 고정 시료) | Lacey M (칸 AM 조성 분산 · S₀² = t₀ · S_R² = E0 균일 삽입) · s1 (SE 군집) · s2 (AM–SE 접촉) | 시료 정의가 다르다 (단위 수 고정 ↔ 부피 칸) |
| 무작위 기준 | Poisson (식 1 · 2) | E0 실측 S_R² (다분산을 직접 담음 · `lacey1954_…` §8 항목 4) | 개념은 같다 (같은 시료의 무작위 배치) |
| 결론의 꼴 | 무작위 부착 → σ = σ_R (M = 1) · 정렬 부착 → σ → 0 | B1 개발 판독 M 0.84–0.97 (§7-4) | 우리 침대는 원문 말로 **'불완전' 쪽** (M < 1) |

### 7-2. ★ 랩 기준과 나란히 (판정 없이)
| 출처 | 재료 | 상태 | 진밀도 분모 | 기공 |
|---|---|---|---|---|
| **랩 표준** | 순수 LPSCl | 300 MPa | **1.64 g/cm³** (고정) | **10–13 %** |
| 이 논문 | 가상 약물 · 희석제 | 압축 없음 (혼합 통계) | 1.910 g/cm³ = 6/π (산술 편의 가정 — **재료값 아님**) | 없음 |
- 나란히 놓을 숫자 **없음** — 압밀 · 기공 · 진밀도가 없다.  1.910 g/cm³ 를 '랩 표준과 다른 문헌 값' 으로도 쓰지 않는다 (계산을 쉽게 하려고 고른 값).

### 7-3. 18 배 연화 · MPM 과 견줄 자리
- **없음** — 우리 압축 DEM (E_SE 24 → E_eff 1.35 GPa · Heckel P_y 138 MPa) · MPM (E 1.53 GPa · σ_y 0.30 GPa · ν 0.49) 과 닿는 압축 · 탄소성 내용이 없다.  닿는 곳은 압축 **앞** 단계 (혼합 상태의 판독) 뿐이다.

### 7-4. ★ 우리 드럼 믹서 DEM · 논지와 견줄 자리 (값 = 리포 문서 · 읽기만)
- **덱 조건** (`docs/reviews/mixer_b2_u_development_20261122/README.md` · `docs/reviews/mixer_b1_pair_return_20261122/README.md` §1): SE–SE Bo_code **B1 0.21244 · B2-U 21.244** · γ_AM/γ_SE **0.1 (U · 비코팅) → 1 (C · 코팅)** · γ_W/γ_SE **0.00256** · 결합 규칙에 따라 AM–AM · AM–SE 점착이 함께 바뀐다 (두 계면 기여를 가를 수 없다 — 그 문서).
- **논지 §2 산술** (`docs/hetero_thesis.md` §2-1 · §2-3 · 읽기만): W_AS = 2√(γ_A γ_S) → SE→AM 부착 ÷ SE–SE 응집 (떼는 힘 · Bo) = **1.8√(γ_A/γ_S)** (AM_S 1.6) · 문턱 γ_A/γ_S ≈ **0.31** (AM_S 0.39).  덱 대입 [카드 산술]: U (0.1) → **0.57** (AM_S 0.51) < 1 = SE 끼리가 이김 · C (1) → **1.8** (1.6) = AM 부착이 이김.  ⇒ 이 논문의 전제 ('미분이 다 붙는다') 는 **C 쪽에서만** 출발점이 되고, U 쪽은 1983 단신이 말한 '덜 깨진 미분 덩어리 → 불완전' 의 영역이다 [카드 추론].
- **B1 개발 판독** (`docs/reviews/mixer_b1_pair_return_20261122/README.md` §2 · bin1 프레임 평균 · [우리 · 개발 판독 · 판정 아님]):

| 격자 | N0 M | U M | C M | 프레임 간 SD (U / C) |
|---|---|---|---|---|
| 16×16×4 | 0.89731 | 0.87327 | 0.89119 | 0.08236 / 0.06721 |
| 12×12×3 | 0.95812 | 0.94946 | 0.96813 | 0.07302 / 0.05991 |
| 8×8×2 | 0.86037 | 0.83747 | 0.84594 | 0.08847 / 0.07755 |

- 같은 문서 §2 의 접촉 판독 (bin1 프레임 평균): 군집에 속한 SE N0 38.435 · U 43.148 · C 43.484 % · **어느 한 AM 과 순간 접촉한 SE 7.722 · 8.297 · 8.610 %** · 그 문서: *"M이 1을 넘는 프레임도 원값으로 집계했다"*.
- **견줄 점** [카드 산술 · 카드 추론]:
  ① **'완전 부착' 과 멀다** — 순간 AM 접촉 SE 가 7.7–8.6 % 라 이 논문의 운반체 단위 그림 (모든 미분이 붙음) 은 지금 침대에 맞지 않는다.  평균 M 이 세 팔 · 세 격자 모두 < 1 → 원문 · 1983 말로 '불완전' 쪽.
  ② **M > 1 프레임 = 산포** — 평균 0.84–0.97 · 프레임 SD 0.06–0.09 라 개별 프레임이 1 을 넘는 것은 이 논문의 '정렬 부착' 신호로 읽을 수 없다 (정렬 부착은 같은 수 배분이 있어야 하는데 SE 의 91 % 이상이 어느 AM 과도 순간 접촉하지 않는다).
  ③ **정렬의 M 상한** = S₀²/(S₀² − S_R²) = r/(r − 1) (r = S₀²/S_R²) — 09-23 층상 캠페인 L 런 10 개의 t₀ 바닥 검사 값 S₀²/S_R² (`docs/reviews/mixer_layered_prereg_20260921.md` §4 · CLAUDE.md 믹서 행: 16×16×4 r 2.83–3.02 · 8×8×2 7.97–11.27) 으로 **16×16×4 ≈ 1.50–1.55 · 8×8×2 ≈ 1.10–1.14** [카드 산술 · B1 침대의 값은 아님] → 같은 '완전 정렬' 이라도 칸 격자에 따라 M 이 다르게 찍힌다 → 격자를 넘어 M 크기를 비교하지 않는다.
  ④ **칸 M 은 SE 배분에 둔하다** — 원문 p.203 [9] *"the magnitude of the random heterogeneity is predominantly governed by the coarsest powder fractions"* 와 같은 방향: 부피 칸 분산은 굵은 AM 의 개수 요동이 주성분이고, 이 논문의 질문 (미분이 운반체에 어떻게 배분되나) 은 칸 M 에 약하게만 실린다.  B1 에서 군집 SE 가 N0 → U 로 +4.7 %p 오르는 동안 16×16×4 M 은 −0.024 → **SE 배분은 접촉 기반 지표 (s1 · AM 당 SE 수) 로 읽는다** (B1 문서도 거시 = 칸 분산 · 국소 = 접촉 군집으로 나눴다).
  ⑤ **포화 근처의 무작위 부착은 Poisson 아래다** — 운반체 하나에 자리 K 개 · 점유율 φ 로 자리를 무작위로 채우면 (겹침 금지) 운반체당 개수 분산 = n₁(1 − φ) (초기하 → 이항 근사) [카드 산술 · 원문 밖 모형] → φ → 1 이면 '같은 수' = 정렬 부착.  Hersey 예의 f = 0.25 를 점유율로 읽으면 C_unit 0.866 % (Poisson 1 %) · 우리 조성 (SE 개수 ÷ 단층 수용량 0.70–0.88 · `hersey1975_…` §3-7 · 모든 SE 가 단층에 붙는다고 둔 극단) 이면 σ²/σ_R² = **0.12–0.30**.  ⇒ Egermann (Poisson · 기전 없음) 과 Hersey (포화 → 같은 단위체) 가 갈리는 곳 = **자리 수 상한 (배제) 을 넣느냐** [카드 추론] — 다만 ① 의 7.7–8.6 % 라 지금 침대는 포화와 멀다.
  ⑥ **우리 주판정 칸 ≈ 한 단위** — `lacey1954_…` §3-7 (그 카드의 우리 산술 · 추정): 16×16×4 칸 한 변 = 1.20 d_AM_P · 칸당 유효 입자 n_eff 3.6–3.7 (12×12×3 3.9–4.3 · 8×8×2 11–13) → Yeung–Hersey 의 '한 정렬 단위 **위에서** 시료 크기 무관' 판별은 주판정 칸이 그 경계에 걸린다 → 크기 의존 검정은 8×8×2 쪽과 n_eff 척도로 [카드 추론].

### 7-5. frame[5] — 어느 반쪽을 가졌나
- **가진 것**: 혼합 상태 판독의 **통계 기준** (무작위 · 의사무작위 · 정렬의 CV 와 시료 크기 의존).
- **없는 것**: 힘 · 접촉 · 동역학 · 공정 · 압축 · 수송.  ⇒ DEM · MPM 어느 반쪽의 입력도 아니고, 믹서 DEM 결과를 읽는 **판독 규칙의 근거** 다.

---

## 8. ★ 자세한 분석 — 우리 계획에 무엇을 주나
(이름 = 정독 지시서 3 절.  우리 값: DEM 18 배 연화 · E_eff 1.35 GPa · 순수 SE Heckel P_y 138 MPa / MPM E 1.53 GPa · σ_y 0.30 GPa · ν 0.49 / 랩 표준 = 순수 SE 300 MPa 기공 10–13 % · 진밀도 1.64 g/cm³ — 고정 · 판정 대상 아님.)

| 이름 | 이 논문이 주는 것 | 못 주는 것 · 한정어 |
|---|---|---|
| **단계 0** (판정 기준을 결과 전에) | ★ 믹서 판독의 결과 전 규칙 셋: (1) 무작위 배분이면 Lacey M 의 상한 = 1 (식 6 = 식 2) — 'M → 1' 을 코팅 효과의 최선으로 등록 (2) M > 1 을 정렬 신호로 쓰려면 같은 수 배분의 증거 (AM 당 SE 수 분포) 를 함께 (3) 무작위형 ↔ 정렬형은 시료 (칸) 크기 의존으로 가른다 — CV ∝ 1/√(시료) ↔ 한 단위 위 크기 무관 [26] | 기공 연산자 · 압밀 판정 없음 |
