Repository: yonghoon7153-source/Yonghoon-DEM-DFT

# 📚 LITDB — 문헌 단일 시스템 (**SE·DFT 축 + DEM·MPM 축, 두 트랙**)

> **앞으로 논문은 여기서만 본다.** 여러 곳(db/literature, kb/papers, db/properties, Excel)에 흩어진 문헌을 한 곳에서 생각·참고·비교하기 위한 통합 MD 시스템.

## 왜 트랙이 둘인가
`INDEX.md` 는 argyrodite 전해질 축이라 접촉역학·MPM·건식전극 digest 가 들어갈 자리가
없다. 그래서 한때 64편이 **어느 인덱스에도 없었다**(open_items #7). 축을 나눠 그 구멍을
닫았고, 한 분모로 세면 “159편 중 98편 미언급” 같은 **가짜 미결**이 나온다
(`comparison_vs_ours.md:8`). 분리는 실측 근거가 있는 결정이다 — 합치지 말 것.

⚠ 이 표의 **편수는 적지 않는다.** 손으로 쓴 수는 반드시 낡는다(README 자신이 세 번 틀렸다).
현재값은 `python3 tools/litdb/build_index.py --check` 로 본다.

File: litdb/papers/egermann1983_ordered_vs_interactive_mixture_nomenclature.md
<!-- digest 표준 양식 확장 (paper-level STANDALONE).  ★ = 사용자가 특히 원한 항목.
     깊이 기준 = bazzoun2026_dem_fem_rnm_ionic.md · 스캔 고전 메타 형식 = hersey1975_ordered_mixing_concept.md (같은 계보).
     원문 = 2 쪽 스캔 단신 (Short Communication · 1-bit 300 ppi 쪽 이미지 + OCR 텍스트 층) · 그림 · 표 없음 · SI 없음.  쪽 표기 = 인쇄 쪽 p.117–118 (PDF 1 쪽 = p.117).
     판독 규약: OCR 텍스트층이 연도 · 낱말을 깨뜨린다 (예: 머리 연도 "1993" · 제목 "mistures" · 'σR' → "ua") — 이 카드의 인용문은 전부 300 dpi 쪽 이미지 (= 문단 크롭 6 장) 에서 글자 단위로 옮겼다 (줄 끝 하이픈만 이어 씀).
     값 표지: [인쇄] = 원문 · [판독] = 쪽 이미지에서 읽은 글자 (흐림 · 오식 판단 포함) · [우리 산술] = 원문 정의로 한 대응 · 계산 · [추정] = 우리 해석 · [미확인] = 원문에 없음. -->

# **'정렬 (ordered)' 은 혼합 정도 (σ < σ_R) 에만 쓰고, 상호작용하는 성분의 혼합 *유형* 은 'interactive' / 'non-interactive' 로 부르자** — 분말 혼합 용어 정리 제안 (2 쪽 단신): 정렬과 상호작용은 같은 말이 아니다 · 혼합 조작은 무질서화 과정이라 정렬 혼합물을 만들기 어렵다 · 상호작용 분말의 최선 = 의사무작위 (σ = σ_R) · 실제로는 붙는 미분의 덩어리가 덜 깨져 흔히 불완전 (σ > σ_R) — H. Egermann · N. A. Orr (Powder Technology 1983)

> slug `egermann1983_ordered_vs_interactive_mixture_nomenclature` · DOI `[미확인]` (원문에 인쇄 없음 · PDF 메타데이터 제목 = PII 0032-5910(83)80016-3) · type `nomenclature note (powder mixing terminology — 'ordered' reserved for degree of mixing σ<σR; 'interactive'/'non-interactive' proposed for mixture type; pseudorandom best mix; short communication, no data, no DEM)` · PDF `3104931e-63._Ordered_mixtures___interactive_mixtures.pdf` · digested `2026-10-13` · status ✅
>
> **원제**: *Ordered mixtures — Interactive mixtures* (Short Communication · p.117)
> **저자 (원문 순서)**: **H. Egermann** — Pharmaceutical Technology Division, Institute of Organic and Pharmaceutical Chemistry, University of Innsbruck, A-6020 Innsbruck, Innrain 52 (Austria) · **N. A. Orr** — Research Division, Beecham Pharmaceuticals, Clarendon Road, Worthing, (Gt. Britain) [인쇄 p.117]
> *Powder Technology* **36** (1983) 117–118 · © Elsevier Sequoia / Printed in The Netherlands · 판권 줄 "0032-5910/83/$3.00" · 접수 1983-03-03 · 수정본 1983-04-24 [인쇄 p.117].
> ✅ **1저자 기억 ("Egermann & Orr") = 원문과 같다** — 저자 순서 Egermann → Orr · 학술지 *Powder Technology* · 권 36 · 1983 (쪽 이미지 머리 "Powder Technology, 36 (1983) 117 - 118" · 접수일 1983 · 판권 줄 /83/ 셋이 일치 — OCR 의 "1993" 은 오독).
> **이 카드가 서랍에 들어온 이유**: 이종기술 논지 (`docs/hetero_thesis.md`) §2-5 가 *"'상호작용 (interactive) 혼합' 은 Orr 의 이름으로, Pfeffer 2001 리뷰를 거친 2차 귀속이다 (Orr 원문 미확인)"* 로 남긴 표지 — Pfeffer 가 'interactive mix' 의 출처로 든 Orr 문헌 [20–22] 중 **[22] = 이 논문**.  주 세션이 그 귀속을 1 차로 올릴 수 있는지 판단하도록 **인쇄 문장을 쪽 번호와 함께** 모은다 (§7).
> **문단 크롭 6 장** = `litdb/figures/egermann1983_ordered_vs_interactive_mixture_nomenclature/` (그림 · 표가 없는 단신이라 인용 증거용 문단만).

> ★★ **한 줄로 왜 중요한가**: 우리 논지 · 믹서 논문이 쓰는 두 낱말 — 정렬 (ordered) 혼합 · 상호작용 (interactive) 혼합 — 을 **같은 것으로 쓰지 말라는 1 차 문헌**이다.  이 논문은 (i) 'ordered' 를 **균질 정도** (σ < σ_R — 무작위보다 더 고름) 에만 남기고, (ii) 미분이 운반체에 붙는 혼합의 **유형** 은 'interactive' (반대는 'non-interactive') 로 부르자고 제안하며, (iii) 상호작용 분말을 섞어서 얻을 수 있는 최선은 **의사무작위 (σ = σ_R)** 이고 실제로는 붙는 미분의 덩어리가 덜 깨져 **흔히 불완전 (σ > σ_R)** 하다고 적는다.  ⇒ 우리 Lacey M 의 세 구간 (M < 1 · = 1 · > 1) 이 이 논문의 incomplete · (pseudo-)random · ordered 와 **정의로 맞물린다** (§3-3).
> ⚠ **자료 · 실험이 없는 2 쪽 용어 제안** — 주장의 근거는 인용 문헌 (특히 Egermann 1980 [1] · [7] · Thiel–Lai–Hersey 1981 [2]) 에 있고 이 카드는 그 원문을 읽지 않았다.

---

## 0. 결론 먼저 — 우리 질문에 대한 답

**한 문장**: 'ordered' 가 "점착으로 붙어 생긴 혼합" 과 "무작위보다 더 고른 혼합" 두 뜻으로 섞여 쓰이는 혼란을 끝내려고, **혼합 정도** 는 ordered (σ < σ_R) · (pseudo-)random (σ = σ_R) · incomplete (σ > σ_R) 로, **혼합 유형** 은 interactive · non-interactive 로 나눠 부르자고 제안한다 — 정렬은 규칙성 (regularity) 을, 상호작용은 붙는 힘을 말하므로 같은 말이 아니기 때문이다 [인쇄 p.117–118].

| 우리 질문 | 이 논문이 주는 것 | 표지 · 쪽 |
|---|---|---|
| ① 저자 · 학술지 · 연도 확인 | H. Egermann (Innsbruck) · N. A. Orr (Beecham) · *Powder Technology* 36 (1983) 117–118 | [인쇄] p.117 |
| ② ★ 'interactive' 는 누가 제안했나 | **이 단신 (Egermann · Orr 공저) 이 제안** — *"'Interactive' rather than 'ordered' is proposed to describe mixtures with interacting constituents."* (p.117) · *"'interactive' and 'non-interactive' are suggested."* (p.118).  **Orr 한 사람의 이름으로 적지 않고 · Orr 의 앞선 문헌을 인용하지 않으며 · 'regimented' 라는 낱말은 없다** | [인쇄] p.117–118 |
| ③ 'ordered' 는 누구의 말로 적나 | *"The terms 'ordered' and 'random' were adopted to differentiate between the mixing of interactive particles, and the mixing of free-flowing powders [2]"* — [2] = Thiel, Lai, Hersey 1981 · **Hersey 1975 (정렬 혼합 원전) 는 인용하지 않는다** · 'ordered' 를 σ < σ_R 에만 쓰자는 제안은 Egermann 의 앞선 단신 [1] (1980) | [인쇄] p.117 |
| ④ 이 논문의 정의 | **ordered** = *"systems exhibiting homogeneity in excess of that expected for random mixtures"* (σ < σ_R) · **interactive** = 혼합물의 유형 — *"mixtures with interacting constituents"* · 상호작용 혼합 = *"a fine, cohesive constituent may adhere to coarser carrier particles"* | [인쇄] p.117 |
| ⑤ 섞어서 정렬 혼합물이 되나 | **어렵다** — *"mixing operations are, in practice, processes of disordering rather than ordering, and as such are unlikely to produce ordered mixes"* · 상호작용 분말의 최선 = **의사무작위 (σ = σ_R)** (붙는 미분 수가 운반체마다 무작위로 다름, [7]) · σ < σ_R 은 미분을 **섞기가 아니라 기계적 배열 (mechanical co-ordination) 로 붙일 때** 만 이론상 가능 | [인쇄] p.117–118 |
| ⑥ 실제 상호작용 혼합물은 | *"interactive mixes frequently remain incomplete [2], due to insufficient break-down of the agglomerates of the adherent component"* | [인쇄] p.117–118 |
| ⑦ 우리 Lacey M 과의 대응 | M = (σ₀² − σ²)/(σ₀² − σ_R²) ⇒ M < 1 ↔ incomplete · M = 1 ↔ (pseudo-)random · **M > 1 ↔ ordered** | [우리 산술 — 정의 대응] |

⛔ **한정어 (떼지 말 것)**: ① 자료 · 실험 · 그림 · 표가 없는 **용어 제안** (2 쪽) ② "의사무작위가 최선" 은 Egermann 1980 [7] 의 결과로 **인용** 될 뿐 이 논문에서 보이지 않는다 ③ σ_R 을 무엇 (개별 입자 · 운반체+미분 단위) 의 무작위로 계산하는지 이 논문은 적지 않는다 [미확인] ④ 1983 년 제약 분체 맥락 (미량 약물 · 운반체).

---

## 1. 한 줄 요약

분말 혼합에서 'ordered powder mixture' 가 서로 다른 뜻으로 쓰이는 혼란 (Egermann [1] · Hersey 등 [2] 이 지적) 을 정리한다.  정렬 (order) = 계의 **규칙성**, 상호작용 (interaction) = 입자 사이 **힘** — 결정학에서처럼 상호작용이 늘 질서를 낳지는 않는다.  그래서 두 종류의 용어가 필요하다: 균질 정도 = ordered (σ < σ_R) · (pseudo-)random (σ = σ_R) · incomplete (σ > σ_R), 혼합 유형 = interactive · non-interactive.  'ordered' 대신 'interactive', 'random' 대신 'non-interactive' 를 혼합 유형의 이름으로 쓰자는 것이 제안이다.

## 2. 메타

| 저자 | 저널/년 | DOI | 소재 | 연구유형 |
|---|---|---|---|---|
| H. Egermann (Univ. Innsbruck, Austria) · N. A. Orr (Beecham Pharmaceuticals, Worthing, UK) | *Powder Technol.* **36** (1983) 117–118 · 접수 1983-03-03 · 수정 1983-04-24 | [미확인] (PII 0032-5910(83)80016-3, PDF 메타데이터) | 없음 (용어) — 맥락: 제약 분체 (미분 · 점착성 성분 + 거친 운반체) | **단신 · 용어 제안** (자료 없음) |

> ★ **계보** (원문 인용 목록 기준): Lacey 1943 [8] (무작위 혼합 = 최선) → Fan · Chen · Watson 1970 [5] (손으로 배열한 정렬계) · Hersey 1977 [6] (쪼개고 다시 합치기) → **Egermann 1980** [1] (*Powder Technol.* 26, 235 — 'ordered' 를 σ < σ_R 에만 · 'pseudorandom' 제안) · [7] (*Powder Technol.* 27, 203 — 상호작용 분말의 최선 = 의사무작위 · 'ordered adhesion') → **Thiel, Lai, Hersey 1981** [2] (*Powder Technol.* 28, 117 — 'ordered' · 'random' 을 상호작용 vs 자유유동 혼합의 구분에 채택 · 두 종류 용어 제안) → Egermann 1981 [3] (*Powder Technol.* 30, 289 — 용어 혼란 총설) → **이 단신 (1983)**.
> ⚠ **Hersey 1975** (정본 카드 [`hersey1975_ordered_mixing_concept`](hersey1975_ordered_mixing_concept.md) — 'ordered mixing' 원전) 와 **Orr 의 앞선 문헌** (Pfeffer 2001 의 [20] Orr & Shotton 1973) 은 이 논문의 인용 목록에 **없다** [인쇄 p.118].

- 중복 확인 (2026-10-13): 정본 `litdb/papers/` 전수 목록 (433 편) + `git grep -i` "Egermann" · "interactive mixture" · "0032-5910(83)" → 이 논문 카드 없음 (`pfeffer2001_…` · `deng2021_…` 이 언급만).

---

## 3. 핵심 내용 — 문단별 (★ 인쇄 문장 그대로 · 쪽 병기)

### 3-1. 문제 제기 (p.117 왼쪽 단 첫 문단 — 크롭 `txt_p117_title_first_paragraph.png`)
> *"The unsatisfactory state of the nomenclature used in descriptions of powder mixing has been mentioned by Egermann [1] and by Hersey and co-workers [2]. In particular, the term 'ordered powder mixture' has been shown to be used with different meanings. In a previous communication [1], it was suggested that the term 'ordered' should be applied only to systems exhibiting homogeneity in excess of that expected for random mixtures. 'Interactive' rather than 'ordered' is proposed to describe mixtures with interacting constituents."* [인쇄 p.117]
- 이 문단은 초록 구실을 한다 (단신이라 별도 초록 없음) [추정].

### 3-2. 혼란의 뿌리 (p.117 왼쪽 단 — 크롭 `txt_p117_left_terminology_history.png`)
> *"The mixing of interacting powders, where a fine, cohesive constituent may adhere to coarser carrier particles, has become the subject of increased interest during recent years. However, considerable confusion in terminology exists. The terms 'ordered' and 'random' were adopted to differentiate between the mixing of interactive particles, and the mixing of free-flowing powders [2], without regard to the actual degree of mixing achieved. Thus, they were also attributed to incomplete mixes, where σ, the standard deviation of the sample composition, is greater than σR, the sample standard deviation of the random mix."* [인쇄 p.117]
> *"The numerous inconsistencies in terminology, which followed as a consequence, have been reviewed extensively [1, 3]. Basically, they can all be traced back to the use of 'order' as implying the presence of adhesion due to particulate interactions. Order and interaction, however, are not equivalent terms. Order, in contrast to interaction, refers to the regularity of the system under consideration."* [인쇄 p.117]

### 3-3. 정렬 ≠ 상호작용 · 의사무작위 (p.117 오른쪽 단 — 크롭 `txt_p117_right_order_vs_interaction.png`)
- 결정학 유비: 고체 안 상호작용 (분자 · 원자 · 이온) 이 고체 응집을 낳지만 *"These interactions do not necessarily yield order"* — 이상 결정 = 질서 있는 규칙성 · 비정질 = 완전 무질서 · 그 사이 거의 무한한 부분 질서 상태 [4] [인쇄 p.117].
- 입자계: 질서 있는 규칙성 ↔ 완전 불규칙의 두 극단.  **이원 정렬계 (σ < σ_R)** 를 만드는 방법으로 손 배열 [5] · 쪼개고 다시 합치기 [6] 가 제안됐는데 이것들은 입자 간 상호작용을 뜻하지 않는다 [인쇄 p.117].
> *"Adhesion, on the other hand, is fundamentally a mechanism of interaction, but not of order; ordered systems can only be achieved in the case of 'ordered adhesion' where an identical (or almost identical) number of monosized fine particles must adhere to each individual particle of a monosized carrier [7]."* [인쇄 p.117]
> *"However, mixing operations are, in practice, processes of disordering rather than ordering, and as such are unlikely to produce ordered mixes. This is well established for non-interactive constituents, for which the best possible mix is a fully disordered random mix (σ = σR) [8]. More recently [7], the best possible mix for interactive powders has been shown to be a pseudorandom mix (σ = σR), in which the number of the adherent fines per carrier is subject to random variation. The term pseudorandom was suggested [1] since, for actual random mixes, individual mobility of all particles generally is assumed [2]."* [인쇄 p.117]
> *"In practical situations, interactive mixes frequently remain incomplete [2], due to insufficient break-down of the agglomerates of the adherent component. Accordingly, interactive mixes, just like non-interactive systems, may be incomplete (σ > σR), complete (σ = σR), and, theoretically, ordered (σ < σR), if the adherence of the fines to the carriers is performed by mechanical co-ordination rather than by mixing."* [인쇄 p.117–118]

### 3-4. 제안 (p.118 — 크롭 `txt_p118_left_nomenclature_proposal.png` · `txt_p118_right_reasons.png`)
> *"To avoid confusion between order and interaction, it is obvious that two types of terms are necessary both to meet the need for unambiguous definitions and to allow for reference to interactive mixes — firstly, to define the level of homogeneity, and secondly, to describe the type of the mixture, as proposed previously by Hersey and co-workers [2]. To define the degree of homogeneity, the terms ordered (σ < σR), (pseudo-)random (σ = σR) and incomplete (σ > σR) are traditionally in use [1]. To differentiate between mixes of interactive powders and mixes of free-flowing constituents, 'interactive' and 'non-interactive' are suggested. 'Interactive' instead of 'ordered', and 'non-interactive' instead of 'random' appear to be superior for the following reasons:"* [인쇄 p.118]
> *"(1) These terms are closer to the actual situation, since interaction is not identical to order. They are not associated with a defined degree of homogeneity, in contrast to 'ordered' and 'random'.*
> *(2) Their adoption as standard nomenclature for powder mixtures would permit unambiguous reference to the degree of mixing (ordered, random, incomplete), as well as to the type of the mixture (interactive, non-interactive)."* [인쇄 p.118]

### 3-5. ★ 두 축 명명 체계 (§3-4 를 표로) [인쇄 p.118 · 대응 = 우리 산술]
| | **non-interactive** (자유유동 성분) | **interactive** (미분이 운반체에 붙는 성분) | 우리 Lacey M 대응 |
|---|---|---|---|
| **incomplete** (σ > σ_R) | 덜 섞임 | 흔함 — 붙는 미분 덩어리가 덜 깨짐 [2] | M < 1 |
| **(pseudo-)random / complete** (σ = σ_R) | 섞어서 얻는 최선 = 무작위 [8] | 섞어서 얻는 최선 = **의사무작위** (운반체마다 붙은 미분 수가 무작위) [7] | M = 1 |
| **ordered** (σ < σ_R) | 손 배열 · 쪼개고 합치기 (상호작용 불필요) [5, 6] | 이론상 — 같은 크기 운반체마다 같은 수의 같은 크기 미분이 붙을 때 ('ordered adhesion') · **섞기가 아니라 기계적 배열** 로 [7] | M > 1 |
- [우리 산술] Lacey M = (σ₀² − σ²)/(σ₀² − σ_R²) 이므로 σ = σ_R ↔ M = 1 · σ < σ_R ↔ M > 1 — 이 대응은 **σ_R 을 같은 정의로 쓸 때만** 성립한다 (이 논문은 상호작용 혼합물의 σ_R 계산 단위를 적지 않는다 [미확인]).

## 4. ★ 논증 구조 · 용어집

### 4-1. 논증 구조
① 용어 혼란 (Egermann [1] · Hersey 등 [2]) → ② 'ordered' · 'random' 이 실제 혼합 정도와 상관없이 "상호작용 vs 자유유동" 구분에 쓰였다 [2] → ③ 정렬 ≠ 상호작용 (결정학 유비) → ④ 혼합은 무질서화 과정 · 최선은 무작위 / 의사무작위 · 실제 상호작용 혼합물은 흔히 불완전 → ⑤ 두 종류 용어 (정도 · 유형) → ⑥ 'interactive' · 'non-interactive' 제안 + 이유 둘.

### 4-2. 입자 처리
- 없음 (개념) — 미분 · 운반체를 단분산 구로 가정한 'ordered adhesion' 사고실험만.

### 4-3. 기법 미니 용어집
- **σ** — 시료 조성의 표준편차 · **σ_R** — 무작위 혼합물 시료의 표준편차 (원문 정의, p.117).
- **ordered / (pseudo-)random / incomplete** — 혼합 **정도** (σ 와 σ_R 비교).
- **interactive / non-interactive** — 혼합 **유형** (성분이 서로 붙는가).
- **pseudorandom (의사무작위)** — 상호작용 분말의 최선: 운반체마다 붙은 미분 수가 무작위로 다른 상태 (개별 입자가 다 따로 움직인다는 무작위의 가정이 안 맞아서 붙인 이름, [1]).
- **ordered adhesion** — 단분산 운반체 하나하나에 같은 수의 단분산 미분이 붙은 이상 상태.
- **mechanical co-ordination (기계적 배열)** — 섞기 (무질서화) 가 아니라 배열로 미분을 붙이는 것.

---

## 5. Figure set ★ (그림 · 표 없음 — 문단 크롭 6 장 = `litdb/figures/egermann1983_ordered_vs_interactive_mixture_nomenclature/`)

| 크롭 | 내용 | 우리 활용 |
|---|---|---|
| x1 `txt_p117_title_first_paragraph.png` | 제목 · 저자 · 소속 · 접수일 · 첫 문단 (*"'Interactive' rather than 'ordered' is proposed …"*) | ★ 귀속 질문의 1 차 증거 |
| x2 `txt_p117_left_terminology_history.png` | 'ordered' · 'random' 이 [2] 에서 채택된 경위 · *"Order and interaction, however, are not equivalent terms."* | 'ordered' 쪽 귀속 |
| x3 `txt_p117_right_order_vs_interaction.png` | 결정학 유비 · ordered adhesion · 혼합 = 무질서화 · 의사무작위 · 불완전 | ★ Lacey M > 1 해석의 근거 |
| x4 `txt_p118_left_nomenclature_proposal.png` | 세 정도 · 두 유형 · *"'interactive' and 'non-interactive' are suggested."* | ★ 제안 문장 |
| x5 `txt_p118_right_reasons.png` | 이유 (1) · (2) | 용어 사용 규칙 |
| x6 `txt_p118_references.png` | 참고문헌 1–8 (원문 그대로) | 계보 |

## 6. Post-processing ★
- 원문: 없음 (용어 제안).
- 이 카드에서 한 것: 쪽 이미지 판독 → 인용문 전사 (OCR 미사용) · 두 축 표 · Lacey M 대응 (정의).

---

## 7. ★★ 귀속 질문 (주 세션 판단용) — 원문이 인쇄한 것 · 인쇄하지 않은 것

**물음**: 논지 §2-5 는 *"'상호작용 (interactive) 혼합' 은 Orr 의 이름으로, Pfeffer 2001 리뷰를 거친 2차 귀속이다 (Orr 원문 미확인)"* 라고 적는다.  이 PDF 로 그 귀속을 1 차로 올릴 수 있나?

| # | 원문 인쇄 문장 (그대로) | 쪽 · 크롭 | 귀속에 대해 말하는 것 |
|---|---|---|---|
| Q1 | *"'Interactive' rather than 'ordered' is proposed to describe mixtures with interacting constituents."* | p.117 왼쪽 첫 문단 · x1 | 제안 주체 = **이 단신 (Egermann · Orr 공저)** — 현재형 수동태 · 바로 앞 문장이 Egermann 의 앞선 단신 [1] 을 말해 [1] 이 이미 'interactive' 를 썼는지는 이 문장만으로 가를 수 없다 [미확인 — [1] 미독] |
| Q2 | *"To differentiate between mixes of interactive powders and mixes of free-flowing constituents, 'interactive' and 'non-interactive' are suggested. 'Interactive' instead of 'ordered', and 'non-interactive' instead of 'random' appear to be superior for the following reasons:"* | p.118 왼쪽 · x4 | 혼합 **유형** 의 표준 이름으로 'interactive' / 'non-interactive' 를 **이 단신이 제안** (인용 표시 없음) |
| Q3 | *"Their adoption as standard nomenclature for powder mixtures would permit unambiguous reference to the degree of mixing (ordered, random, incomplete), as well as to the type of the mixture (interactive, non-interactive)."* | p.118 오른쪽 · x5 | 제안의 목적 = 표준 용어 |
| Q4 | *"The terms 'ordered' and 'random' were adopted to differentiate between the mixing of interactive particles, and the mixing of free-flowing powders [2], without regard to the actual degree of mixing achieved."* | p.117 왼쪽 · x2 | 'ordered' (유형의 뜻) 의 채택을 **[2] Thiel, Lai, Hersey 1981** 에 돌린다 — Hersey 1975 는 인용 목록에 없다 |
| Q5 | *"In a previous communication [1], it was suggested that the term 'ordered' should be applied only to systems exhibiting homogeneity in excess of that expected for random mixtures."* | p.117 왼쪽 첫 문단 · x1 | 'ordered' = σ < σ_R 로 좁히자는 제안 = **Egermann 1980 [1]** |
| Q6 | *"To define the degree of homogeneity, the terms ordered (σ < σR), (pseudo-)random (σ = σR) and incomplete (σ > σR) are traditionally in use [1]."* | p.118 왼쪽 · x4 | 정도 용어 셋 = [1] (Egermann 1980) |
| Q7 | (두 종류 용어) *"… as proposed previously by Hersey and co-workers [2]."* | p.118 왼쪽 · x4 | "정도 + 유형" 두 축 자체는 **[2]** 가 먼저 제안 |

**판단 재료 (요약)**:
- ✅ **올릴 수 있는 것**: "'interactive' · 'non-interactive' 를 혼합 유형의 표준 이름으로 쓰자고 제안한 1 차 문헌 = **Egermann & Orr, *Powder Technol.* 36 (1983) 117–118**" — 원문 확인 (Q1 · Q2 · Q3).
- ⛔ **올릴 수 없는 것**: "'interactive' 는 **Orr 의** 이름" (Orr 한 사람) · "Orr 가 **처음** 썼다" — 이 PDF 는 공저이고, Orr 의 앞선 문헌 (Pfeffer [20] Orr & Shotton 1973 · [21]) 을 인용하지 않으며, 'regimented' 는 이 PDF 에 없다 → 그 부분은 여전히 **Pfeffer 2001 의 2 차 귀속** [미확인].
- ⚠ **표현 주의**: 이 논문은 'ordered' 를 '붙어서 생긴 혼합' 의 뜻으로 쓰지 말자고 **명시적으로** 주장한다 (Q4 · Q5 · *"Order and interaction, however, are not equivalent terms."*).  §2-5 의 *"… 혼합을 제약 분체에서 정렬 (ordered) 혼합이라 부른다 — 원전 = Hersey 1975"* 는 **Hersey 1975 의 용법으로는 맞지만**, 이 논문 이후의 용법 (정렬 = σ < σ_R) 과는 다르다 — 두 이름을 "같은 것" 으로 나란히 적으면 이 논문의 제안과 정면으로 어긋난다.  예: "Hersey (1975) 가 정렬 (ordered) 혼합이라 부른 상태를, Egermann · Orr (1983) 는 'ordered' 를 혼합 정도 (σ < σ_R) 에만 남기고 상호작용 (interactive) 혼합이라 부르자고 제안했다" [추정 — 문안은 주 세션 · 1저자 결정].

---

## 8. ★★ 우리 작업에 주는 것

### 8-1. 믹서 DEM 캠페인 (점착 · Bond 수 · AM–SE 부착 · 지표)
1. **Lacey M > 1 을 바로 '코팅 · 정렬 신호' 로 읽지 말 것.**  이 논문: 혼합은 무질서화 과정 · 상호작용 분말의 최선 = 의사무작위 (σ = σ_R ↔ M = 1) · σ < σ_R (M > 1) 은 섞기가 아니라 기계적 배열로만 [인쇄 p.117–118].  ⇒ 드럼 DEM 에서 M > 1 이 나오면 **먼저 σ_R 의 정의 (개별 입자 · AM+SE 단위 · 시료 크기 · 칸 크기) 를 확인** 하고 나서 해석한다 [추정].  (`hersey1975_…` §8 항목 3 · `chandratilleke2012_…` §8 항목 5 의 "M > 1 = 정렬 신호일 수 있다" 와 반대 쪽 문헌 — 정정 후보로 보고.)
2. **P1 의 "남는 응집" = 이 논문의 '불완전 상호작용 혼합'.**  *"interactive mixes frequently remain incomplete, due to insufficient break-down of the agglomerates of the adherent component"* [인쇄, [2] 인용] — 논지 §2-4 (*"혼합은 덩어리를 깨는 과정"*) 와 같은 그림.  우리 SE (미분 · 붙는 성분) 덩어리가 덜 깨지면 M < 1 의 평탄 · s1 군집 지속으로 나타난다.  ⚠ 자료 없는 문장 (2 차 인용) — 근거 강도는 낮다.
3. **Bond 수 · AM–SE 점착 수치는 없다** — 이 논문은 힘의 크기를 다루지 않는다.  쌍별 비 (접착 ÷ 응집) 의 측정 형식 = 같은 날 카드 `begat2004_…_partII_…` 의 Λ₁₂.

### 8-2. 믹서 논문 계획 (`docs/mixer_paper_pipeline_draft_20261013.md` — 1저자 검토 전 초안) — V1 · V2 · V3
- **용어 제안 (논문 문장용)** [추정]: 코팅 · 비코팅 침대는 **둘 다 상호작용 (interactive) 혼합물** 이다 (SE 가 AM 에 붙는 계).  P1 = 비코팅은 **불완전 (incomplete, σ > σ_R)** 에 머문다 · P2 = 코팅하면 **의사무작위 (σ ≈ σ_R)** 쪽으로 간다 — "코팅이 정렬 (ordered) 혼합을 만든다" (σ < σ_R) 는 이 논문 기준으로는 **섞기로는 기대하기 어려운 주장** 이라 쓰지 않는 편이 안전하다.
- **V1 코팅 상태**: 혼합 **유형** 은 그대로 (interactive) · 바뀌는 것은 **정도** (σ/σ_R) — 지표를 "정도" 로 보고하게 설계 (이론 분모 Lacey · 초안 D9).
- **V2 혼합 시간**: 시간에 따른 σ/σ_R (또는 이론 분모 M) 곡선 — 비코팅의 평탄값이 1 보다 크게 남는가 (σ > σ_R) 가 P1 의 판정 형식 [추정 · 판정선은 결과 전 등록].
- **V3 SE 함량**: 이 논문은 말하지 않는다 (Hersey 1975 의 과잉 미분 산술이 몫을 정한다).

### 8-3. 논지 비준 블록 (`docs/hetero_thesis.md` THESIS:BEGIN ~ END) 과의 대조
| 블록 요소 | 이 논문 | 판정 |
|---|---|---|
| 고정 문장 (표면 에너지 차 → 혼합 응집 → 코팅으로 분산 개선 → 3D 이온 경로) | 표면 에너지 · 코팅 · 압축 · 이온 경로 없음 — 용어만 | **무관 (용어 근거만)** |
| P1 (비코팅 = 시간을 늘려도 응집이 무작위보다 크게 남는다) | *"interactive mixes frequently remain incomplete … due to insufficient break-down of the agglomerates of the adherent component"* (2 차 인용 · 자료 없음) | **방향 일치하는 문헌 진술 (약함)** — 시간 의존은 말하지 않는다 |
| P2 (코팅 = 응집이 사라진다) | 상호작용 분말의 최선 = 의사무작위 (σ = σ_R) | **충돌 없음** — P2 는 무작위보다 고르다고 말하지 않는다 · "무작위보다 고르다" 로 키우지 말 것 |
| P3 (혼합 상태 → 압축 뒤 SE 경로) | 없음 | **무관** |
- 블록이 *"하지 않는 말"* 로 정한 문장은 이 카드에서 빌리지 않았다.

---

## 9. 인용 가능 문장 (deck/paper용 — 표지 그대로)
> 아래 영문은 원문 내용을 **우리가 다시 쓴 문장** 이다 (괄호 쪽이 근거).  원문 그대로가 필요하면 마지막 줄의 짧은 원문 구절만 쓴다.
- "Egermann and Orr (Powder Technol. 1983) proposed that 'ordered' be reserved for the degree of mixing (σ < σR) and that mixtures in which a fine, cohesive constituent adheres to coarser carriers be called 'interactive' (as opposed to 'non-interactive'), because order and interaction are not equivalent." [인쇄 p.117–118 내용]
- "Because mixing is a disordering process, the best mix attainable for interactive powders is pseudorandom (σ = σR); in practice interactive mixes frequently remain incomplete owing to insufficient break-down of agglomerates of the adherent component (Egermann and Orr 1983, citing Egermann 1980 and Thiel et al. 1981)." [인쇄 p.117–118 내용]
- 원문 구절 (그대로): *"Order and interaction, however, are not equivalent terms."* (p.117) · *"'interactive' and 'non-interactive' are suggested."* (p.118).

## 10. ⚠ 레드 플래그 (원문 비판 · over-claim 방지)
1. **자료 없는 2 쪽 용어 제안** — 모든 실질 주장 (의사무작위가 최선 · 불완전이 흔함) 은 인용 [1] · [2] · [7] 에 기댄다 (이 카드는 그 원문을 읽지 않음).
2. **귀속의 공백** — Hersey 1975 ('ordered mixing' 원전) 도, Orr 의 앞선 문헌도 인용하지 않는다 → 'ordered' 의 기원을 [2] (1981) 로, 두 축 체계를 [2] 로 적는 것은 **이 논문의 관점** 이다.
3. **Q1 문장의 주체 모호** — *"'Interactive' rather than 'ordered' is proposed"* 가 이 단신의 제안인지 [1] 의 것인지 문장만으로 가를 수 없다 (Q2 는 이 단신의 제안이 분명).
4. **σ_R 정의 공백** — 상호작용 혼합물에서 σ_R 을 개별 입자로 계산하는지 단위체로 계산하는지 적지 않는다 → "의사무작위 = σ_R" 의 숫자 해석이 정의에 매인다.
5. **OCR 텍스트층 오류** — 머리 연도 "1993" · 제목 "mistures" · "σR" → "ua" 등 — 텍스트층에서 인용하면 틀린다 (이 카드는 쪽 이미지만 사용).
6. **참고문헌 7 표기** — 쪽 이미지에서 *"Powder Tzchnol."* 로 보인다 (인쇄 오식인지 스캔 손상인지 가를 수 없음) [판독] · 참고문헌 8 은 Lacey **1943** (*Trans. Inst. Chem. Eng.* 21, 53) — 정본 카드 `lacey1954_particle_mixing_theory_index` 의 1954 논문과 **다른 논문**.
7. **결정학 유비는 비유** — 분체의 '질서' 를 정량하는 척도는 σ 하나뿐 (이웃 · 배위 구조는 다루지 않는다).

## 11. 참고문헌 — 원문 목록 그대로 (+ 이유)
| 번호 | 서지 (원문 목록 그대로 · 쪽 이미지 판독) | 왜 · 카드 |
|---|---|---|
| 1 | H. Egermann, Powder Technol., 26 (1980) 235. | 'ordered' = σ < σ_R · 'pseudorandom' 의 제안 — 카드 없음 |
| 2 | W. J. Thiel, Felix Lai and J. A. Hersey, Powder Technol., 28 (1981) 117. | 'ordered' · 'random' 의 유형 채택 · 두 축 체계 · 불완전 상호작용 혼합 — 카드 없음 |
| 3 | H. Egermann, Powder Technol., 30 (1981) 289. | 용어 혼란 총설 — 카드 없음 |
| 4 | R. Hüttenrauch, Pharm. Int., 3 (1982) 131. | 결정학 유비 (부분 질서) — 카드 없음 |
| 5 | L. T. Fan, S. J. Chen and C. A. Watson, Ind. Eng. Chem., 62 (1970) 53. | 손 배열 정렬계 — 카드 없음 |
| 6 | J. A. Hersey, Aust. J. Pharm. Sci., 6 (1977) 29. | 쪼개고 다시 합치기 — 카드 없음 |
| 7 | H. Egermann, Powder Technol., 27 (1980) 203. (쪽 이미지에서는 "Tzchnol." 로 보임 — 오식 · 스캔 손상 판별 불가 [판독]) | ★ 상호작용 분말의 최선 = 의사무작위 · ordered adhesion — 카드 없음 |
| 8 | P. M. C. Lacey, Trans. Inst. Chem. Eng., 21 (1943) 53. | 무작위 혼합 = 최선 — 카드 없음 (1954 판 = `lacey1954_particle_mixing_theory_index`) |

## 다른 카드 정정 후보 (보고만 — 이 커밋에서 고치지 않음)
1. **`hersey1975_ordered_mixing_concept` §2 ★ 용어 주의 · §8 항목 1** — *"'interactive mixing' 이라는 이름의 근거는 … Pfeffer 2001 의 2 차 귀속 (Orr) 까지만 (원문 [미확인])"* → 'interactive' (+ 'non-interactive') 를 혼합 유형 이름으로 제안한 1 차 문헌 = 이 카드 (Egermann · Orr 공저) · Orr 단독 귀속은 여전히 2 차.
2. **같은 카드 §8 항목 3 · Fig 1 해석** (*"정렬 혼합은 무작위 기준 지표를 넘어선다 — … M > 1 … 정렬 신호일 수 있다"*) → 반대 쪽 1 차 진술 병기 후보: 혼합은 무질서화 · 상호작용 분말의 최선은 의사무작위 (σ = σ_R) · σ < σ_R 은 기계적 배열로만 (이 카드 §3-3).
3. **`chandratilleke2012_particle_scale_mixing_index` §8 항목 5** (*"정렬 혼합 = M > 1 가능성"*) → 위 2 와 같은 병기 후보 (이웃 기반 지표와 시료 조성 σ 의 차이도 함께 적을 것).
4. **`pfeffer2001_dry_particle_coating_engineered_particulates` §8 항목 1 · §9 둘째 문장 · §11 의 "20 · 22" 행** → [22] = 이 카드 (원문 확인) · 'interactive' 는 Egermann · Orr **공저 제안** · 'regimented' 는 [22] 에 없음 · §9 의 *"Ordered (also called interactive or regimented) mixing"* 은 이 논문이 **반대한 동일시** — 인용 시 한정어 필요.
5. (주 리포 · 보고만) **`docs/hetero_thesis.md` §2-5** — §7 의 판단 재료 참조 (1 차로 올릴 수 있는 부분 · 없는 부분 · 표현 주의).

## 원문 대조 기록 (이 카드 작성 중 직접 확인한 것 · 2026-10-13)
- 2 쪽 스캔 = 300 dpi 쪽 이미지 (원 해상도) 로 본문 전수 판독 — 인용문은 문단 크롭 6 장에서 글자 단위로 옮김 (줄 끝 하이픈 "nomen-clature" · "homo-geneity" · "inter-acting" 등만 이어 씀).
- OCR 텍스트층 대조: 연도 "1993" (쪽 이미지 = 1983) · "mistures" (= mixtures) · σ 기호 손상 — 텍스트층 값은 쓰지 않음.
- 서지: 쪽 머리 "Powder Technology, 36 (1983) 117 - 118" · 접수 "March 3, 1983; in revised form April 24, 1983" · 판권 "0032-5910/83/$3.00" — 셋 일치.
- 정본 litdb 중복 확인: 파일 목록 + "Egermann" · "interactive mixture" · PII `git grep` — 카드 없음.

## 🔗 관련 카드
- 같은 계보: [`hersey1975_ordered_mixing_concept`](hersey1975_ordered_mixing_concept.md) ('ordered mixing' 원전 — 이 논문이 좁히려는 용법) · [`pfeffer2001_dry_particle_coating_engineered_particulates`](pfeffer2001_dry_particle_coating_engineered_particulates.md) (이 논문을 [22] 로 인용 · Orr 귀속) · [`lacey1954_particle_mixing_theory_index`](lacey1954_particle_mixing_theory_index.md) (무작위 기준 지수).
- 같은 날 · 'interactive mixture' 를 쓰는 측정 논문: [`begat2004_cohesive_adhesive_balance_partII_fine_particle_delivery`](begat2004_cohesive_adhesive_balance_partII_fine_particle_delivery.md) (Λ₁₂ > 1 = 상호작용 혼합물을 잘 만듦).
- 혼합 지표: [`chandratilleke2012_particle_scale_mixing_index`](chandratilleke2012_particle_scale_mixing_index.md) (이론 분모 · M > 1 논의) · [`nadeem2023_gnn_mixing_index`](nadeem2023_gnn_mixing_index.md).
- 이 단신의 참고 [7] 원문 (2026-11-24): [`egermann1980_ordered_vs_random_adhesion_pseudorandom_mixture_homogeneity`](egermann1980_ordered_vs_random_adhesion_pseudorandom_mixture_homogeneity.md) — 무작위 부착 (운반체당 개수 Poisson) → C_dose = 100√(1/n) = 무작위 혼합 C_R (식 6 = 식 2) = 의사무작위 · 정렬 부착 (같은 수) → CV 0 [Hersey] · 기전 미확립 · 'interactive' 낱말 없음 · 'mechanical co-ordination' 없음.

## 🗨️ Q&A 로그
<!-- "Q&A 작성해줘" 트리거 시 직전 질문/답 누적 -->
