Repository: yonghoon7153-source/Yonghoon-DEM-DFT

# 📚 LITDB — 문헌 단일 시스템 (**SE·DFT 축 + DEM·MPM 축, 두 트랙**)

> **앞으로 논문은 여기서만 본다.** 여러 곳(db/literature, kb/papers, db/properties, Excel)에 흩어진 문헌을 한 곳에서 생각·참고·비교하기 위한 통합 MD 시스템.

## 왜 트랙이 둘인가
`INDEX.md` 는 argyrodite 전해질 축이라 접촉역학·MPM·건식전극 digest 가 들어갈 자리가
없다. 그래서 한때 64편이 **어느 인덱스에도 없었다**(open_items #7). 축을 나눠 그 구멍을
닫았고, 한 분모로 세면 “159편 중 98편 미언급” 같은 **가짜 미결**이 나온다
(`comparison_vs_ours.md:8`). 분리는 실측 근거가 있는 결정이다 — 합치지 말 것.

⚠ 이 표의 **편수는 적지 않는다.** 손으로 쓴 수는 반드시 낡는다(README 자신이 세 번 틀렸다).
현재값은 `python3 tools/litdb/build_index.py --check` 로 본다.

File: litdb/papers/eizenhammer2026_lfp_psd_halfcell_many_particle_fullcell.md
<!-- digest 표준 양식. ★ = 사용자가 특히 원한 항목. COMPREHENSIVE / paper-level STANDALONE digest. -->
# 저전류 반쪽셀 전위곡선만으로 LFP 전극의 **입도분포(PSD)** 를 역산하고, 그 PSD 를 다입자 모델에 넣어 **풀셀(Sony 26650 LFP/흑연) 전압**을 재현 — 크기의존 스피노달 간극 (regular solution × Ferguson–Bazant 핵생성 관계) · Eizenhammer · Jossen (J. Electrochem. Soc. 2026, in press · Accepted Manuscript)

> slug `eizenhammer2026_lfp_psd_halfcell_many_particle_fullcell` · DOI `10.1149/1945-7111/aeac8a` · type `continuum (many-particle regular-solution model + physicochemical equivalent-circuit full-cell model ≈ DFN/P2D; LFP/graphite 26650 exp — half-cell C/50 + full-cell C/25·C/10·C/2; liquid LIB · Accepted Manuscript)` · PDF `3d80d2d2-3._Determining_the_Particle_Size_Distribution_of_an_LiFePO4_Electrode_for_Full-Cell_Many-Particle_Modeling.pdf` · digested `2026-09-29` · status ✅

> elements: Li, Fe, P, O, C
> methods: —

> ⚠⚠ **세 줄 경고 — 인용 전에 반드시.**
> ① **약어 충돌.** 이 논문의 "MPM" 은 **many-particle model (다입자 전기화학 모델)** 이다 — 우리 MPM(material point method, SE 소성 연속체)과 **아무 관계가 없다**. 이 카드는 논문 약어를 쓸 때 항상 "다입자모델" 로 풀어 쓴다.
> ② **계가 다르다.** 액체 전해질 LIB · **LFP 나노입자 (역산 모드 반경 34.48 nm)** · 상분리(phase-change) 물질 전용 물리(크기의존 핵생성 간극)다. 우리 NCM811 (고용체, 반경 2–6 µm) 에는 이 역산이 **원리적으로 안 된다** — 크기 신호가 1/r² 로 죽어 r = 1 µm 에서 1 mV ↔ 1.6 µm (§13-5, 우리 산술). 옮겨 오는 것은 **방법의 뼈대**(PSD 파라미터화 · 층화 역변환 표본 · 가중 대표입자 · 국소 Newton + 전역 회로 접선 결합 · 입자 수 수렴)뿐이다.
> ③ **역산 PSD 는 영상(SEM/TEM)으로 검증되지 않았다** — 검증은 풀셀 전압 적합(간접) 하나이고, 절대 크기는 문헌 상수 L_c · Δμ_gap,∞ 에 묶여 있다 (각 ±10 % → r_mode −9 ~ +14 %). 게다가 이 digest 의 **벡터 경로 판독**으로 (a) 본문의 반경 불확도 "< 5 %" 가 전위 편차를 **전체** 간극 편차로 환산한 값이고 모델 자신의 평탄부 전위(Φ₀ + Δμ_gap/2) 기준으로는 **−8.7 / +10.5 %** 이며, (b) Table 3 의 **C/2 충전 RMSE 7.4 mV** 가 Fig. 11h (11.7 mV) · Fig. 11g 전압곡선 (8.3 mV) **어느 쪽과도 맞지 않는다** (§13). 저자 확인 전에는 "반경 5 % 정밀" · "충전 < 8 mV (전 C-rate)" 를 인용하지 않는다.

---

## 1. 한 줄 요약

**상분리 전극(LFP)의 입자는 크기마다 스피노달 간극이 다르다(작을수록 작다) — 그래서 C/50 반쪽셀 탈리튬 곡선의 "평탄부가 서서히 오르는 모양" 이 곧 입자 크기 분포의 누적 기록이다.** 저자들은 regular solution OCP 의 Ω 를 Ferguson–Bazant 의 크기-간극 선형관계로 **입자별**로 만들고, 비대칭 로그정규 PSD 3 파라미터 + 경계보정 2 파라미터를 대리모델(surrogate) 최적화로 곡선에 맞춰 **PSD (모드 반경 34.48 nm, σ_left 15.10 · σ_right 7.50 nm)** 를 얻었다 (반쪽셀 RMSE 11.1 mV, 중간영역 편차 < 1.7 mV).
그 PSD 를 **층화 역변환 표본(대표입자 N 개 × 가중 w)** 으로 풀어 Graule 의 물리화학 등가회로(DFN 대응) 양극 가지마다 다입자모델을 심고, 국소 Newton → 접선(등가 전압원 + 증분저항) → 전역 MNA 로 결합해 Sony Murata 26650FTC1 (LFP/흑연) 풀셀을 C/25 · C/10 · C/2 에서 **RMSE 충전 < 8 · 방전 < 14 mV** 로 재현했다고 보고한다 (Table 3). 입자 수는 N = 100 에서 이산 분해 진동이 보이고 10⁴ 에서 무시할 만하다.
⇒ 우리에게는 **"PSD 를 영상 없이 전기화학으로 읽는다"** 는 역문제 설계 + **연속 PSD → 유한 대표입자** 변환 규약 + **다입자 → 셀 회로 결합** 수치 틀이 남는다. 물리 자체(Ω(r))는 NCM 에 옮겨지지 않는다.

## 2. 메타

| 항목 | 값 |
|---|---|
| 저자 | **Josef Eizenhammer\*** (교신 josef.eizenhammer@tum.de), Michael Schrattenberger, Marcel Rogge, Yannis Riedel, Christoph Macho, Veronika Vachenauer, **Andreas Jossen** |
| 소속 | Technical University of Munich (TUM), School of Engineering and Design, Dept. of Energy and Process Engineering, **Chair of Electrical Energy Storage Technology (EES)**, Arcisstr. 21, 80333 München (전원 동일) |
| 서지 | *J. Electrochem. Soc.* **2026, in press** · DOI 10.1149/1945-7111/aeac8a · 원고 ID JES-117611 (Research Paper) · 투고 2026-09-10 (ScholarOne 표지 · 원고 머리말 "Preprint submitted … September 10, 2026") · **권 · 호 · 쪽 · 논문번호 = [미확인 — in press]** (PDF 에 없음) |
| 판 | **Accepted Manuscript** (IOP 표지 · 쪽마다 "Accepted Manuscript" · "For Review Only" 워터마크 · 줄번호). 조판 전 판 — VoR 에서 그림·수치가 바뀔 수 있다 |
| 라이선스 | 골드 OA · "CC 4.0" — 표지에 **CC BY 4.0 과 CC BY-NC-ND 4.0 두 링크가 모두** 있어 어느 쪽인지 이 판으로는 [미확인] |
| 자금 | ADMirABLE 프로젝트 (grant 03ETE053F), 독일 연방 경제에너지부 |
| 키워드 | Many-Particle Model · Particle Size Distribution · Voltage Hysteresis · LiFePO₄ · Physicochemical Modeling · Phase Separation |
| 연구유형 | **모델(연속체 · 등가회로) + 실험 (반쪽셀 C/50 · 풀셀 C/25–C/2)** — DEM/MPM(material point) 없음, 영상 분석 없음 |
| AI 선언 | Grammarly · Microsoft Copilot 을 일부 절의 문장 다듬기에 사용 (저자 선언) |
| 데이터·코드 공개 | **없음** (선언문 없음) · 사용 소프트웨어 **미기재** |
| 쪽 규약 (이 카드) | **p.N = PDF 쪽 (45 쪽 파일)** · 원고 자체 쪽번호 = PDF 쪽 − 2 (예: Fig. 8 = PDF p.29 = 원고 p.27) |

## 3. 핵심 수치 ★

> 표기: **stated** = 본문·표·그림 주석에 적힌 값 · **vector-read** = 이 digest 가 PDF 벡터 경로에서 축 보정으로 읽은 값 (§13) · **derived(ours)** = 우리 산술. 뒤 둘은 논문 값이 **아니다**.

### 3.1 셀 · 실험 조건 (Table 1 · p.26–27, stated)

| 항목 | 값 |
|---|---|
| 셀 | **Sony Murata 26650FTC1**, 원통형, 양극 **LiFePO₄** / 음극 **흑연** (문헌 [50–53] 에서 이미 다룬 셀) |
| 정격용량 | 2.85 Ah (데이터시트) — **이 연구는 3 Ah 로 C-rate 정의** (선행연구 [50–52] 관례) |
| 공칭 / 충전 / 방전종지 전압 | 3.2 V / 3.6 V / 2 V |
| 최대 연속 충전 / 방전 전류 | 2.85 A (이 연구 3 A) / 20 A |
| 무게 | 88 g |
| 반쪽셀 | 셀 **3 개**에서 수확한 양극 Ø 14 mm · **CR2032** (Hohsen) · 대극 Li 금속 250 µm (MTI) · 전해액 **80 µL 1 M LiPF₆ EC:DMC 1:1 (vol)** (Sigma-Aldrich) · 유리섬유 분리막 2 장 (Grade 691, VWR) · Ar 분위기 조립 |
| 반쪽셀 절차 | 화성 C/10 × 2 사이클 → 3 번째 C/10 충전 + **C/25 방전으로 셀별 용량 결정** → 그 용량 기준 **C/50 충전·방전** · 전위창 **2.5–3.8 V vs Li/Li⁺** · BaSyTec CTS · 항온조 **25 °C** |
| C/50 선택 근거 | "추가 과전압이 작다고 볼 수 있는" 문헌 조건 [54–56] — PSD 역산의 전제 |
| 적합에 쓴 곡선 | "measured low-current half-cell potential **C/50 delithiation profiles**" (복수) — 몇 개를 어떻게 썼는지(평균? 대표 1 개?) **[미확인]** |
| 풀셀 시험 | 같은 원통셀, 풀셀 전압 한계 안에서 **C/25 · C/10 · C/2** 충전·방전 |

### 3.2 Table 2 — 반쪽셀 다입자모델 · 최적화 매개변수 (p.27, stated · 출처 기호 그대로)

| 기호 | 값 | 단위 | 출처 |
|---|---|---|---|
| Φ_min | 2.5 | V vs Li/Li⁺ | ● 실험에 맞춰 설정 |
| Φ_max | 3.8 | V vs Li/Li⁺ | ● |
| Φ₀ (기준전위) | **3.425** | V vs Li/Li⁺ | ● |
| N (입자 수) | **10000** | – | ○ 가정 |
| L_c | **0.18⁻¹** (= 5.56) | nm | ⋆ [21, 22] |
| c_e | 1000 | mol m⁻³ | △ Kondo [7] |
| k (반응속도상수) | 1·10⁻¹³ | m^2.5 mol^−0.5 s⁻¹ | ○ 가정 |
| Δμ_gap,∞ | **74** | meV | ⋆ [21, 22] |
| A_low | 0.3 | V | ● |
| A_high | 0.8 | V | ● |
| RMSE_threshold | 0.02 | mV | ○ 가정 |

기호 뜻: ○ assumed · ● set according to experimental data · △ taken from [7] · ⋆ taken from [21, 22].
⚠ **적합된 κ_low · κ_high 값은 본문·그림·표 어디에도 없다** → [미확인]. 적합 반복 횟수 · 초기값 · 재표본 길이 m · 대리모델 최적화 알고리즘 이름도 **미기재**.

### 3.3 결과 수치 — 본문(stated) + 벡터 판독(vector-read)

| 양 | 값 | 근거 | 쪽 |
|---|---|---|---|
| **역산 PSD 모드 반경 r_mode** | **34.48 nm** | stated (Fig. 8a 주석 · 본문 · 결론) | p.29, 30, 34 |
| **σ_left / σ_right** (치수 폭 파라미터) | **15.10 / 7.50 nm** | stated (Fig. 8a 주석만 — 본문엔 수치 없음) | p.29 |
| PSD 봉우리 높이 p(r_mode) | 0.0674 nm⁻¹ | vector-read ≡ derived(ours) (App. A 식으로 재구성, 차이 0.08 %) | p.29 |
| PSD 수 기준 r10 / r50 / r90 · 평균 | 25.3 / 33.0 / 40.1 nm · 32.9 nm | derived(ours) | §13-4 |
| PSD 1–99 % 구간 | 19.9–46.1 nm (지름 ≈ 40–92 nm) | derived(ours) | §13-4 |
| 반쪽셀 C/50 탈리튬 RMSE | **11.1 mV** (stated) · 판독 **13.1 mV** | stated / vector-read (m 미기재 — 판정 보류) | p.28 |
| 중간영역 최대 편차 | **< 1.7 mV** (stated) · 판독 1.75 mV (x 0.2–0.9) · 2.42 mV (x 0.1–0.9) | stated / vector-read ("경계영역" 폭 미정의) | p.30 |
| 반경 불확도 (± 1.7 mV @ r_mode) | **−1.56 / +1.72 nm = −4.54 / +4.99 %** (stated) · 평탄부 = Φ₀ + Δμ/2 기준 **−2.99 / +3.62 nm = −8.7 / +10.5 %** | stated / derived(ours) — **인자 2**, §13-3 | p.30 |
| overshoot (C/50 탈리튬 시작) | 본문: 크기 "comparable", 위치는 실험이 더 이름 · 판독: **실험 2.65 mV @ x≈0.95 · 모델 0.78 mV @ x≈0.91** | stated (정성) / vector-read | p.29–30 |
| 이력 (Fig. 1 예시 C/50) | ≈ **39 mV** (x = 0.5) · 44 mV (x = 0.8) · 39 mV (x = 0.2) | vector-read (예시 그림) | p.7 |
| 입자 수 수렴 | N = 100 **뚜렷한 진동** · 1000 감소 · **10⁴ 무시 가능** (양극 3 요소 → 실효 3N) | stated (정성) | p.32–33 |
| **풀셀 RMSE (Table 3)** | 충전 **7.0 / 6.2 / 7.4** · 방전 **13.0 / 12.9 / 13.8** mV (C/25 / C/10 / C/2) | stated | p.32 |
| 풀셀 RMSE 판독 대조 | 충전 오차패널 **7.02 / 6.20 / 11.74** · 전압곡선 차 9.29 / 8.12 / 8.31 · 방전 전압곡선 차 **13.01 / 12.89** / 13.25 mV | vector-read — **C/2 충전만 어느 쪽과도 불일치**, §13-2 | p.33 |
| 헤드라인 | 충전 < 8 mV · 방전 < 14 mV (C/2 까지) | stated (초록 · 본문) — "< 14 mV" 는 모든 판독에서 유지, "충전 < 8" 은 Fig. 11h 와 충돌 | p.3, 32 |

### 3.4 Table B.1 — 풀셀 매개변수 (Vachenauer et al. [45] → Graule [46] 회로로 번역, p.37, stated · 그대로 옮김)

| 매개변수 | 기호 | 음극(흑연) | 양극(LFP) | 분리막 |
|---|---|---|---|---|
| 폭 | l / m | 2.8 | 2.8 | 2.8 |
| 높이 | w / m | 0.056 | 0.056 | 0.056 |
| 두께 | d_i / m | 5.8·10⁻⁵ | **7.6·10⁻⁵** | 2.0·10⁻⁵ |
| 공극률 | ε_l | 0.37 | 0.4355 | 0.5 |
| 활물질 부피분율 | ε_s | 0.545 | 0.479 54 | n.a. |
| 평균 입자 반경 | r_p / m | 3.500·10⁻⁶ | **f(PSD)** | **5.114·10⁻⁸** ⚠ |
| MacMullin 수 | N_M | 15.67 | 11.70 | 5.70 |
| 고체 전도도 | σ_solid / S m⁻¹ | 100 | 10 | n.a. |
| 고체 확산계수 | D_solid / m² s⁻¹ | 1.00·10⁻¹² | **n.a.** (다입자모델은 확산 없음) | n.a. |
| 초기 전해질 농도 | c_e,0 / mol m⁻³ | 1000 (공통) | | |
| 운반율 | t₊ | 0.38 (공통) | | |
| 열역학 인자 · D_e · σ_e | | f(c_e, T) — Landesfeind & Gasteiger [57] (공통) | | |
| 최소 / 최대 Li 농도 | c_s,min / c_s,max / mol m⁻³ | 0 / 31 370 | 0 / **22 806** | n.a. |
| 교환전류밀도 | i₀ / A m⁻² | f(c_s, c_e) | f(c_s, c_e) [7] | – |
| 기준 교환전류밀도 | i₀,ref / A m⁻² | 915.6903 | – | – |

- 캡션 (stated): 표의 인용 없는 값은 전부 [45] 그대로, **예외는 양극 입자 반경과 양극 고체확산계수** — 다입자모델에 맞춰 바꿨다.
- ⚠ **분리막 열의 "평균 입자 반경 5.114·10⁻⁸ m" 는 인쇄된 그대로다.** 분리막에는 활물질 입자가 없으므로 의미가 없다 — 원 DFN 세트의 양극 반경(51.1 nm)이 열을 잘못 들어간 것으로 보이지만 원문 설명이 없어 **[미확인]**. 역산 PSD 의 평균(수 기준 32.9 nm · 부피 기준 35.7 nm)과도 다르다.
- 표에서 나오는 용량 점검 (derived(ours)): 전극 면적 2.8 × 0.056 = 0.157 m² → 양극 이론용량(x 0→1) **3.49 Ah** · 음극 4.17 Ah · **N/P ≈ 1.19** · 공칭 3 Ah 는 양극 이론의 86 %. 표 값끼리 자기일관.

## 4. 모델 · 방법 ★

### 4.1 입자 OCP — regular solution (Eq. 1–2, 논문 [30] 표기)

```
g_hom(Ω,c)/(R_g T) = Ω (c/c_max)(1 − c/c_max) + (c/c_max) log(c/c_max) + (1 − c/c_max) log(1 − c/c_max)     (1)
μ_hom(Ω,c)/(R_g T) = ∂g_hom/∂c = Ω (1 − 2c/c_max) + log( c/(c_max − c) ),   0 < c < c_max                  (2)
```
- Ω = 혼합 엔탈피(regular solution 파라미터). **Ω > 2** 이면 g 가 이중우물 → 상분리 선호 (LFP).
- 탈리튬/리튬화 경로: 입자는 **스피노달**(μ 의 극값, g'' 부호 전환 — Fig. 2 검은 원)에서 불안정해져 2 상으로 분해되고, **바이노달**(공통접선 끝, 초록 마름모)에서 1 상으로 돌아온다. 2 상 상태의 입자 OCP 는 Φ₀ 로 고정.

### 4.2 ★ 입자 크기 → Ω — Ferguson–Bazant 핵생성 관계 (Eq. 3–5, p.12)

```
Δμ_gap = (2 k_B F T / e) [ √(Ω² − 2Ω) − 2 tanh⁻¹( √(1 − 2/Ω) ) ]          (3)   ← 두 스피노달 사이 '전체' 간극
Δμ_gap,j = Δμ_gap,∞ ( 1 − L_c · S/V )                                      (4)   ← 젖은 표면/부피 비에 선형
Δμ_gap,j = Δμ_gap,∞ ( 1 − L_c · 3/r_j )     (완전히 젖은 구)               (5)
```
- **L_c** = 핵생성 장벽이 사라지는 임계 크기 (그보다 작으면 입자 안 2 상 없음). **1/L_c ≈ 0.18 nm⁻¹** [21], **Δμ_gap,∞ = 74 meV** [21, 22] (둘 다 문헌 고정값, 이 논문이 재지 않았다). 관계는 "입자 모양에 거의 무관" [21] 이라고 인용.
- 절차: r_j → Eq. 5 → Δμ_gap,j → Eq. 3 을 Ω 에 대해 풀어 **입자별 Ω_j** (g 의 모양은 유지, 곡률과 스피노달 위치만 입자별).
- derived(ours): 구의 **임계 반경 = 3 L_c = 16.7 nm** (이하에서는 Ω ≤ 2, 이력 없음) · 대입자 극한 **Ω_∞ = 4.52** (298.15 K) · r_mode 34.48 nm 에서 Ω = 3.53, Δμ_gap = 38.2 meV.
- **작을수록 간극이 작다** → 탈리튬 때 작은 입자가 먼저(낮은 전위에서) 분해되고 큰 입자가 나중(높은 전위)에 분해 → **평탄부가 서서히 오른다** (Fig. 1 의 초록 화살표). 이것이 PSD 가 전위곡선에 새겨지는 기전.

### 4.3 경계보정 — 경험항 (Eq. 6–7, p.14)

```
Φ_corr,j(c_j) =
   A_low · [exp(κ_low (c⁻_sp,j − c_j)/c_max) − 1] / [exp(κ_low c⁻_sp,j/c_max) − 1],        0 < c_j ≤ c⁻_sp,j
   0,                                                                                    c⁻_sp,j < c_j < c⁺_sp,j
  −A_high · [exp(κ_high (c_j − c⁺_sp,j)/c_max) − 1] / [exp(κ_high (c_max − c⁺_sp,j)/c_max) − 1],  c⁺_sp,j ≤ c_j < c_max      (6)

Φ_j = Φ₀ − μ_hom,j/F + Φ_corr,j   (1 상 입자) ,    Φ_j = Φ₀   (2 상 입자)                                          (7)
```
- 이유 (저자): 단순 regular solution 은 완전 (탈)리튬 근처의 **가파른 전위 상승·하강을 못 낸다** [32]. 변형·탄성 기여 [6] 를 물리적으로 풀지 않고 **경계영역에서만 켜지는 경험항**으로 대신했다 — "실험 데이터에 맞춰 설정, 다른 조성에선 다를 수 있다".
- 스피노달 농도 c^±_sp,j 가 입자별이므로 보정의 시작점도 입자별. A 는 크기(0.3 / 0.8 V), κ 는 가파름 (적합 대상).
- 핵심 성질 (Fig. 9, p.31): 중간영역(c⁻_sp < c < c⁺_sp)에서는 **정확히 0** → 크기-간극 관계를 건드리지 않는다. 보정 없는 식은 수치 정밀도 한계로 전위창 끝(2.5 / 3.8 V)에 **닿지 못한다** (판독: 보정 없음 ≈ 3.30–3.37 V @ x→1, ≈ 3.56 V @ x→0 · 보정 있음 2.51 / 3.80 V).

### 4.4 다입자 동역학 — Kondo et al. [7] 틀 (Eq. 8–13)

```
∂c_j/∂t = − i_j S_j / (F V_j)                                     (8)   입자 평균 농도 하나 (입자 안 확산 없음)
I_app = Σ_j S_j i_j                                               (9)
i_j = i₀,j [ exp(0.5 F η_j/(R_g T)) − exp(−0.5 F η_j/(R_g T)) ]  (10)  대칭 BV
i₀,j = F k c_j^½ c_e^½ (c_max − c_j)^½                            (11)
η_j = Φ_s,j − Φ_l,j − Φ_j                                          (12)
Φ_s,1 = Φ_s,2 = … = Φ_s,N = Φ                                      (13)  모든 입자가 같은 고체 전위
```
- 가정: **나노 LFP 는 입자 안 Li 수송이 빨라 준평형** → 입자 평균 농도 하나로 충분 [30, 31]. **모든 입자 구형.** 입자마다 농도 이력을 추적해 1 상/2 상 상태를 정한다 (스피노달에서 2 상 진입, 바이노달에서 이탈).
- 반쪽셀(저전류)에서는 Φ_l = 0 으로 두고, 주어진 I_app 에서 Φ 를 **Newton–Raphson** 으로 푼다 [7].

### 4.5 ★ PSD 역산 절차 (Eq. 14–15, Fig. 4–6, 부록 A)

- **원리 (Fig. 5)**: 과전압이 작으면 전극 전위는 "지금 분해 중인 입자군의 스피노달 전위" 를 따른다 [5] → (측정 전위 − Φ₀) 가 곧 그 입자군의 간극 → 크기. **overshoot 구간은 쓰지 않는다** (입자들이 먼저 스피노달까지 밀려가야 하므로) — overshoot 뒤 국소 최소 이후 구간이 "다입자 평형이 스피노달을 따르는" 구간.
- **Fig. 4 (민감도)**: PSD 가 넓을수록 중간영역 기울기↑, PSD 가 클수록 이력↑ (C/50 시뮬레이션). ⇒ **폭은 기울기로, 위치는 이력 폭으로** 식별된다.
- **파라미터화 (부록 A, p.36)**: 모드를 공유하는 두 로그정규의 조각 결합 (**비대칭 로그정규**).
  ```
  σ_q,norm = √( ln[1 + (σ_q / r_ref)²] ),   q ∈ {left, right},  r_ref = 60 nm (임의 고정)   (A.1)
  μ_q = ln(r_mode / r_ref) + σ²_q,norm                                                     (A.2)   → 두 가지 모두 r_mode 에서 최대
  f_q(r) = 1/(r σ_q,norm √(2π)) · exp( −[ln(r/r_ref) − μ_q]² / (2σ²_q,norm) ),  r > 0      (A.3)
  p(r) = w_left f_left(r)  (0 < r ≤ r_mode) ;  w_right f_right(r)  (r > r_mode)              (A.4)
  ```
  w_left · w_right 는 (i) r_mode 에서 연속 (ii) 전체 적분 1 을 만족하도록. **p(r) 는 반경의 수(number) 분포** (§4.6 에서 입자를 이 분포로 뽑는다). 로그정규 선택 근거 = LFP 문헌 PSD [7, 41, 42, 44].
- **최적화 벡터** ξ = [r_mode, σ_left, σ_right, κ_low, κ_high] (Eq. 14) — **5 개를 C/50 탈리튬 곡선 하나로**.
- **목적함수** RMSE(ξ) = √( (1/m) Σ (Φ_sim,i − Φ_meas,i)² ) (Eq. 15) — 시뮬·측정을 **공통 길이 m 으로 재표본** 후 (m · 재표본 축 미기재).
- **루프 (Fig. 6)**: 초기 ξ → PSD + 경계보정 → 다입자모델 (실측과 같은 전류) → RMSE → "RMSE − RMSE_lowest > threshold ?" 이면 **대리모델 기반 최적화(surrogate-based optimization)** 가 새 ξ 제안, 아니면 저장 → 가장 낮은 RMSE 의 ξ 채택. threshold = 0.02 mV (Table 2).

### 4.6 ★ 풀셀 결합 — 물리화학 등가회로(Graule [46]) 안에 다입자모델 (Eq. 16–26, Fig. 7)

- **틀**: 전기 · 전해질 확산 · 고체 확산 3 부모델의 등가회로가 DFN(P2D) [49] 의 주 기능을 재현. 음극(흑연)은 원래대로 요소마다 **전압원 + 전하전달 저항**, **양극 요소마다 대표입자 무리**로 교체. 양극 고체확산 부모델은 **입자당 커패시턴스 하나** (확산 저항 없음 = 입자 내 균일 가정).
- **입자 뽑기**: 양극 요소 k 마다 **고정 수 N** 개를 PSD 에서 **층화 역변환 표본(stratified inverse-transform sampling)** 으로 뽑고, 각 표본입자가 **같은 반경의 실제 입자 w 개**를 대표:
  ```
  A_cell L_k ε_s,k = w · Σ_{j=1}^{N} V_j           (16)   → 활물질 부피 보존으로 w 결정
  I_cat,br,k = w · Σ_j S_j,k i_j,k                  (17)
  ```
  "가중은 각 표본의 상대 기여를 보존하므로 모델 거동은 불변, 계산만 wN → N" (stated).
- **전극 균형(balancing)**: SOC = 1 에서의 풀셀 전압과 음극 전위로 양극 전위를 구하고, **모든 양극 입자를 그 전위 · 거의 완전 탈리튬 상태의 자기 OCP 위 농도로 초기화** (DFN 의 반쪽셀 곡선 이동·늘이기를 입자 해상판으로 옮긴 것).
- **수치해 — 2 단 중첩 (Eq. 18–26)**:
  1. 전역: 회로 전체를 **수정절점해석(MNA)** 으로 `A x = z` (Eq. 18) — 각 소자가 전역 행렬에 스탬프.
  2. 국소: 양극 가지마다 추정 가지전류 Ĩ 를 주고 **가지 전압 U_cat,br 를 Newton** 으로 — 잔차 `e(U) = w Σ S_j i_j(U) − Ĩ` (Eq. 19), 도함수 `w Σ S_j ∂i_j/∂η_j` (Eq. 20), 갱신 (Eq. 21).
  3. 수렴한 국소 해를 **접선 선형화**: 증분저항 `R_inc = (w Σ S_j ∂i_j/∂η_j)⁻¹` (Eq. 22), `U(I) ≈ U(Ĩ) + R_inc (I − Ĩ)` (Eq. 23) → **등가 전압원 U_eq = U(Ĩ) − R_inc Ĩ 와 직렬 증분저항**으로 MNA 에 스탬프 (Eq. 24–25), 가지전류는 추가 미지수.
  4. MNA 해 → 새 가지전류로 국소 해 반복, **max_k |I − Ĩ| < ε_I** (Eq. 26) 까지 (ε_I 값 미기재).
  5. 수렴 뒤 동적 상태 전진: 음극 농도(수렴 전류), 양극 입자(마지막 국소 해의 입자 전류), 전해질 농도(원천항 + 이웃 확산 결합).
- 풀셀 시뮬: 양극 요소당 **N = 100 · 1000 · 10000** · 양극 **두께방향 3 요소** (p.32 "effectively 3N") · 나머지 매개변수 Table B.1 · **흑연 OCP = C/50 리튬화·탈리튬 반쪽셀 곡선의 평균** (음극 이력 모델 없음).

### 4.7 입자 처리 ★ (우리 "무질서 처리" 대응)

| 항목 | 이 논문 |
|---|---|
| 모양 | **구만** ("for simplicity") — 모양 효과는 결론의 향후 과제 |
| 크기 분포 | **연속 PSD (비대칭 로그정규, 수 분포)** → N 개 대표입자 × 가중 w |
| 입자 내부 | **균일 농도** (확산 방정식 없음) — 고율에서 깨지는 C-rate 는 "열린 질문" (저자) |
| 입자 간 | **접촉 · 공간배치 없음** — 같은 요소 안 입자는 같은 Φ_s 와 Φ_l 을 본다 (평균장) |
| 소성 / 변형 | 없음 — 변형·탄성 항은 **경계보정 경험식으로 대체** |
| 상 상태 | 입자별 1 상/2 상 이력 추적 (스피노달-바이노달 스위칭) |

## 5. Figure set ★

| Fig | 내용 (무엇을 보여주나) | 우리가 참고할 점 |
|---|---|---|
| 1 | 예시 LFP 전극 C/50 탈리튬(실선)·리튬화(점선) · overshoot(보라 상자) · 이력(파란 화살표) · 서서히 오르/내리는 평탄부(초록) (p.7) | 판독: 이력 ≈ 39 mV (x = 0.5) · 탈리튬 overshoot ≈ 2.7 mV · 평탄부 기울기 +5.9 mV (x 0.8→0.2). **NCM 에는 없는 서명** — 우리 STEP4 OCP 가 단일값인 근거 |
| 2 | 예시 Ω 의 (a) g_hom 이중우물 + 공통접선(초록), (b) μ_hom · 스피노달(검은 원) · 바이노달(초록 마름모) · 리튬화 경로(분홍 화살표) (p.11) | 상분리 입자 OCP 의 "경로 의존" 을 한 장에 — 용어 교재 |
| 3 | (a) S/V → Δμ_gap(검정) · Ω(초록) 선형/비선형 대응 (Ferguson–Bazant 재그림), (b) 크기별 g_hom, (c) 크기별 μ 와 스피노달 — 색띠 Ω 2.67–4.27 ↔ r 20–140 nm (p.13) | ⚠ (a) 좌축 (라벨 Δμ_gap/(k_BT)) 은 S/V → 0 에서 **1.429** (vector-read) = 같은 패널 초록 축 **Ω 4.50** 의 Eq. 3 **괄호항 1.429** — 즉 **반 간극**을 그렸다 (전체 간극이면 2.858) · 선은 S/V = 0.1802 = 1/L_c 에서 끝난다. 색띠 Ω↔r 9 쌍은 Eq. 3–5 로 ±0.015 안에서 재현 (§13-3) |
| 4 | PSD 민감도: (a,b) 모드 고정 · 폭 증가 → 평탄부 기울기↑, (c,d) 모드 20 / 30 / 50 nm (판독) → 이력↑ (C/50) (p.17) | **역문제의 식별성 그림** — 폭 ↔ 기울기, 위치 ↔ 이력 폭. 우리 NCM 대응물은 r²/D ↔ 율속 곡선 (§8 ④) |
| 5 | (a) 세 입자군 (Ω = 3.00 / 3.50 / 4.00 ↔ r = 23.5 / 33.8 / 65.5 nm, **범례 stated**) 의 OCP 와 스피노달 점, (b) 실측 곡선에서 ΔU = (전위 − Φ₀) 읽기 — 보라 수평선 = 분해 중 입자군 스피노달 (p.18) | 판독: 스피노달 봉우리 − Φ₀ ≈ 11 / 19 / 27 mV = **반 간극** (Eq. 3 의 절반과 일치) → §13-3 인자 2 의 근거 그림 |
| 6 | 역산 루프 흐름도 (초기 ξ → PSD·경계보정 → 다입자모델 → RMSE → 대리모델 최적화) (p.21) | 우리 ML/BO 설계 루프와 같은 뼈대 — 목적함수가 **곡선 하나** 라는 점이 식별성 한계 |
| 7 | 등가회로 이산화 (음극 3 · 분리막 2 · 양극 3 요소, 전기·전해질확산·고체확산 3 부모델, 양극 가지 = 입자별 전압원 + 비선형 전하전달 저항) — Graule [46] 에서 개작 (p.22) | 다입자 → 셀 결합의 **회로 스탬프** 방식; 우리 STEP4 는 같은 역할을 복셀 FV + 면별 Newton 으로 |
| 8 | ★ **결과**: (a) 역산 PSD (r_mode 34.48, σ_left 15.10, σ_right 7.50 nm 주석), (b) C/50 탈리튬 실측(점선) vs 모델(실선) + 확대 삽입, (c) 편차 ΔΦ (p.29) | 판독 대조 전부 §13: PSD 는 App. A 식으로 **0.08 % 안에서 재현** · RMSE 13.1 vs 11.1 · 중간영역 1.75 mV · overshoot 0.78 vs 2.65 mV |
| 9 | 경계보정 유무 비교 (시작·끝 점 원 표시, 확대 삽입 둘) — 보정 없으면 2.5 / 3.8 V 에 못 닿음; 리튬화 경계 불일치 (보정을 탈리튬으로 맞췄기 때문 → **방향의존 OCP** 시사) (p.31) | 경험항이 중간영역에 0 이라는 설계 — 우리가 경계부 경험 보정을 넣을 때의 **"본 관계를 건드리지 않는다" 규율**의 예 |
| 10 | 대표입자 수 N = 100 / 1000 / 10000 의 풀셀 전압 — N = 100 에서 이산 분해 진동 (확대 삽입), 10⁴ 에서 소멸 (C-rate **미기재**) (p.33) | ★ 다입자 전극 **입자 수 수렴 기준** — 상분리 물질 한정 (§8 ③) |
| 11 | 풀셀 실측 vs 모델 (a,d,g = C/25, C/10, C/2) + 충전 오차 (b,e,h) · 방전 오차 (c,f,i), ±70 mV 축 (p.33) | 판독: b·e 는 Table 3 과 0.02 mV 안 일치, **h 는 11.7 vs 7.4 mV**; 전압패널 차와 오차패널이 전 패널에서 **상수 ±5.0 mV** 어긋남 (§13-2) |

### 5.1 크롭 색인 — `litdb/figures/eizenhammer2026_lfp_psd_halfcell_many_particle_fullcell/` (15 장 · 300 dpi · 전부 손작업)

| 파일 | 키 | PDF 쪽 | 비고 |
|---|---|---|---|
| fig_1 … fig_11.png | f1–f11 | 7 · 11 · 13 · 17 · 18 · 21 · 22 · 29 · 31 · 33 · 33 | `recrop` — 워터마크 두 문자열만 비운 **사본**에서 렌더 · 도구 영역 → 잉크 경계 + 4 px. fig_5 · fig_9 는 도구 영역이 그림 위 본문 한 줄을 삼켜 윗변을 내렸다 |
| tab_1 · tab_2 · tab_3.png | t1–t3 | 26 · 27 · 32 | `manual_crop` — 도구가 "그래픽 없음" 으로 버리는 괘선뿐인 표. 캡션 아래 본문만 (캡션은 figures.json) |
| tab_B1.png | tB1 | 37 | `manual_crop` — 부록 "Table B.1:" 라벨은 도구가 못 잡는다. ⚠ 본문에 "Table B.1" 로 적어도 웹앱 링크는 안 걸린다 (정규식이 숫자 번호만) — 카드 맨 아래 그림 카드로 본다 |
| digitized.csv | — | — | 벡터 판독 · PSD 재구성 · 모든 대조값 (134 행, `basis` 열에 stated / vector-read / derived(ours) 구분) |

- 워터마크 처리 (정직 기록): 원본 PDF 는 건드리지 않았다. 사본에서 `(For Review Only)Tj` · `(Accepted Manuscript)Tj` **문자열 리터럴만** `()Tj` 로 비웠다 (2–45 쪽 각 44 회) — 나머지 모든 텍스트 스팬이 쪽별로 불변임을 확인, 그림 벡터는 무접촉. 쪽 왼쪽 줄번호는 크롭 밖.
- ⛔ `--clean` · `--refresh --apply` 를 이 폴더에 돌리면 워터마크 낀 도구 크롭으로 돌아간다 — 손작업 가드(`recrop` · `manual_crop` 표지)가 막는다. 정말 원할 때만 `--force_clean`.

## 6. Post-processing ★

- **무엇**: (i) 반쪽셀 곡선 적합 RMSE (Eq. 15, 재표본 길이 m), (ii) 적합 PSD 의 **전위 편차 → 반경 편차** 환산 (Eq. 5 역변환 — §13-3 에서 인자 2 문제), (iii) 경계보정 유무 곡선 비교 (시작·끝 점 표시), (iv) 대표입자 수 N 수렴 (진동 크기로 정성 판정), (v) 풀셀 C-rate 별 **충전/방전 RMSE 표** (Table 3) + SOC 축 오차 곡선 (Fig. 11).
- **도구**: 명시 없음 (소프트웨어 · 최적화 라이브러리 · 대리모델 종류 미기재). 실험 = BaSyTec CTS.
- **수치화·기록 방식**: RMSE 는 mV 한 수로 · PSD 는 **그림 주석으로만** 수치(r_mode · σ 두 개) · κ 두 개는 미보고 · 오차 곡선은 ±70 mV 축에 **잘려서** 그려짐 (방전 끝 스파이크가 축 밖 → 그림으로는 방전 RMSE 를 재현할 수 없다).
- 판독상 특징: 데이터 곡선 대부분이 **정확히 1000 점** (999 선분) — 그리기 전에 1000 점으로 재표본한 흔적 (Eq. 15 의 m 과 같은지는 미상).

## 7. 우리 대비 — DEM 입도 입력 · STEP4 다입자 전기화학 (→ `our_dem_baseline.md` 는 정본에 값 0 개 자리표시; 우리 값은 작업 브랜치 덱·코드 기준)

| 항목 | 이 논문 | 우리 | 같음 / 다름 · 이유 |
|---|---|---|---|
| 계 | LFP 나노입자 + 흑연 · 액체 LiPF₆ LIB (26650) | NCM811 (AM_P ⌀12 · AM_S ⌀4 µm) + LPSCl (⌀1 µm) · 황화물 ASSB, 300 MPa 압밀 | **3 자릿수 크기 차 · 상분리 vs 고용체** → Ω(r) 물리는 비전이 |
| PSD 의 출처 | **전기화학 역산** (C/50 곡선 → 비대칭 로그정규 3 파라미터) | **설계 입력** — 상별 `particletemplate/sphere … radius constant` 3 종 + `particledistribution/discrete` 질량분율 (예: real_4 0.5712 / 0.2448 / 0.184) | 우리 **상 내부 PSD 폭 = 0** (단분산 3 종의 '바이모달'); 그들은 연속 PSD 를 N 대표입자로 |
| 입자 수 | 요소당 N = 10⁴ (가중 w), 양극 3 요소 | real_14 AM 457 개 (AM_P 36 + AM_S 421) **전수 명시** | 우리는 가중 압축 불요 — 대신 공간 배치가 실물 |
| 입자 내부 | 균일 농도 (준평형, 확산 없음) | **입자별 구형 Fick 확산** (FV 셸 · Crank–Nicolson, `RadialDiffusion`) · D_s 기본 3e-14 m²/s | 확산시간 r²/D (derived(ours)): LFP 34 nm 은 가정상 즉시 · NCM r 6 µm / 3e-14 → **≈ 1200 s** — 우리가 확산을 풀어야 하는 이유 |
| 공간 해상 | 두께방향 3 요소 · 요소 안 입자는 같은 Φ_s · Φ_l (평균장) | 3D 복셀 · 입자마다 **국소 φ_e · φ_i**, AM\|SE 접촉면에서 BV | 우리가 공간적으로 훨씬 세밀 — 그들은 PSD **폭**을, 우리는 **배치**를 가진다 |
| OCP | 입자별 regular solution Ω(r) + 경계 경험항 → **이력 · overshoot 자연 발생** | Chen2020 NMC811 **단일값 OCP** (pybamm 추출), 입자 공통 | NCM 은 LFP 급 이력 없음 → 도입 불요. **LFP-ASSB 로 가면 필요** |
| 크기 → 물성 | **연속 함수** Ω(r) (Eq. 5) | poly/SC 분리는 **반경 문턱** `--am-split-um 3.5` (r ≥ 3.5 µm = poly) + 클래스별 D_s · i0 **진폭** | 지금은 단분산이라 문턱 = 상 라벨 · 연속 PSD 로 가면 꼬리 겹침 → 문턱 ≠ 라벨 (§8 ②) |
| 국소-전역 결합 | 국소 Newton(가지 전압) → **접선(등가 전압원 + 증분저항)** → 전역 MNA → 전류 갱신 반복 (ε_I) | 전위 Dirichlet 코어 + **V_app 괄호법(Illinois)** 정전류 래퍼 + **면별 내재 Newton** (film ASR) | 둘 다 "국소 비선형 / 전역 선형" 분리. 그들은 회로 스탬프, 우리는 복셀 FV — 옮길 것은 **증분저항으로 국소 비선형을 전역에 넣는 접선 스탬프** 개념 정도 |
| 검증 | 반쪽셀 C/50 RMSE 11.1 mV · 풀셀 < 14 mV (C/25–C/2) | STEP4 는 PyBaMM 매치드 패리티 런 **대기** · 절대 전압 앵커 부족 | 그들 규율(실측 곡선에 직접 적합)은 배울 점 — 단 **5 파라미터 ← 곡선 1 개** 식별성 주의 |
| frame[5] | **전기화학 축** (우리 STEP4 대응) | DEM = 수송 · MPM(material point) = 역학 · STEP4 = 전기화학 | 이 논문이 **가진 절반**: 크기 → 열역학 OCP, 셀 결합 · **없는 절반**: 미세구조(접촉망 · τ 는 MacMullin 수 입력), 역학(탄성은 경험항으로 대체) |

⚠ **재료 전이 · 비교 전제**: (i) 액체 LIB ↔ ASSB · LFP ↔ NCM811 · 나노 ↔ µm 이라 **수치는 하나도 옮기지 않는다**. (ii) 그들의 "검증"은 풀셀 전압 적합이며 DFN 매개변수 세트([45])와 공동 — PSD 단독의 증명이 아니다. (iii) 우리 쪽 값(입자 수 · 크기 · D_s)은 작업 브랜치 덱·코드에서 온 것이고 정본 `our_dem_baseline.md` 에는 아직 없다.

## 8. 적용 인사이트 (우리 연구에 어떻게)

### ① ★★ DEM 입도 입력을 **연속 PSD** 로 — "비대칭 로그정규 3 파라미터 + 층화 역변환 표본" 을 LIGGGHTS 템플릿으로
우리 덱은 상마다 `radius constant` 하나 (폭 0) 다. 실측 NCM PSD 는 폭이 있다 (예: 같은 LPSCl/NMC811 계 Bazzoun 2026 CAM D10/D50/D90 = 3.90/5.50/7.62 µm, `bazzoun2026_dem_fem_rnm_ionic`).
이 논문의 조합이 그대로 **"실측 PSD → K 개 템플릿"** 규약이 된다: (1) 실측 누적분포를 비대칭 로그정규(A.1–A.4)로 적합 → (2) 누적확률을 K 등분한 층마다 대표 반경 하나 (층화 역변환) → (3) 층의 **수** 분율을 LIGGGHTS `particledistribution/discrete` 의 **질량** 분율로 (∝ r³ ρ) 환산.
⚠ 두 함정: **r_ref 규약을 같이 옮겨야** σ 가 같은 분포를 뜻한다 (σ_left 15.10 nm 는 r_ref = 60 nm 에서만 의미 — r_ref 를 r_mode 로 바꾸면 같은 수가 σ_norm 0.248 → 0.419 로 다른 PSD) · 레이저 회절 PSD 는 보통 **부피 기준**이라 수 기준 p(r) 와 섞으면 안 된다. 파라미터 대신 **r10 · r50 · r90** 로 옮기는 편이 안전하다.

### ② ★★ STEP4 poly/SC 분리 — **반경 문턱 대신 상 라벨 · 문턱 대신 연속 함수**
지금 `--am-split-um 3.5` 는 단분산 두 종 사이(반경 2 / 6 µm)에 있으니 문턱 = 상 라벨이다. ①을 적용해 상 내부 PSD 에 폭을 주면 **AM_S 의 큰 꼬리 · AM_P 의 작은 꼬리가 겹쳐** 반경 문턱이 입자를 잘못 분류한다 → 원자 **type 라벨로 분리**해야 한다.
또 이 논문이 크기 → 물성을 **연속 함수** Ω(r) 로 둔 것처럼, 우리도 D_s · i0 의 크기 의존을 쓸 거라면 두 값 계단보다 **D_s(r) · i0(r) 연속 함수**가 자기일관하다 (값은 §F1 문헌 앵커만 — 지금은 없다, `docs/ncm_sc_poly_electrochem_anchors.md`).

### ③ ★ 다입자 전극의 **입자 수 수렴 기준** — 상분리 물질이면 457 개는 진동 영역
그들: 상전이 물질에서 N = 100 (실효 300) 이면 개별 입자 분해가 전압에 **진동**으로 보이고 10⁴ 에서 무시 가능.
우리 NCM (고용체) 은 **이산 분해 사건이 원리상 없어** 이 진동이 생기지 않는다 → real_14 AM 457 개로 충분할 가능성이 높다 (⬜ 확인 방법: 반경 층화 K-bin 대표입자 vs 전수 비교 — 새 물리 없음).
그러나 **LFP · 흑연 같은 상분리 활물질을 STEP4 로 돌리면 457 개는 진동 영역**이다 — 연속체 표현(Clarke et al. [31]) 이나 가중 대표입자(이 논문)가 필요하다.

### ④ ★ "전기화학으로 본 PSD" ↔ "기하 PSD" 교차검증 (frame[4] 규율) — NCM 판은 확산시간 역산
NCM 에서 크기 신호는 핵생성 간극이 아니라 **확산시간 r²/D** 에 있다 (Fig. 4 의 식별성 논리를 옮기면: 폭 ↔ 율속 곡선의 꼬리, 위치 ↔ 평균 과전압). 율속(C/20–2C)·GITT 반쪽셀 곡선을 STEP4 입자별 확산으로 역산해 **"전기화학적으로 활성인 유효 확산길이 분포"** 를 얻고, 그것을 DEM 설계 PSD 와 **각자 실험에 보정한 뒤** 대조하면 기하 ↔ 활성 차이(응집 · 사체 입자 · 피복 결손)를 정량할 수 있다 — 우리 dead-AM 경고(f_AM^cc < 80 %)와 같은 물음. (**가설 · 미실행**. D_s 와 r 이 r²/D 로만 묶여 **동시 식별 불가**라는 점이 이 역문제의 첫 벽이다.)

### ⑤ (가설) LFP-ASSB 로 가면 "젖은 표면" S 가 **SE 피복 면적**이 된다
Eq. 4 의 S 는 **젖은(wetted) 표면**이다 (Eq. 5 는 "완전히 젖은 구"). 황화물 ASSB 에서 액체 대신 SE 가 표면을 덮는다면 S_wet ≈ f_cov · 4πr² (우리 DEM Tabor 피복 ≈ 50 %) → 같은 크기에서 간극이 커지고 임계 반경이 3L_c·f_cov 로 준다 → **완전 젖음 가정으로 역산한 PSD 는 작게 편향**된다. 우리 DEM 은 입자별 피복률을 가지므로 S_wet 을 공급할 수 있다. ⚠ 원문은 액체 완전 젖음만 다루고, Cogswell–Bazant 의 "젖음" 이 고체 계면 피복과 같은 물리인지는 **미검증**.

### ⑥ 역문제 설계 규율 두 줄 (우리 ML/BO 루프에)
(a) **식별성**: 5 파라미터를 곡선 1 개로 — 경계 κ 와 PSD 폭이 서로 새지 않는다는 근거는 "경계항이 중간영역에 정확히 0" (Fig. 9) 하나뿐. 우리 BO 루프도 **목적함수를 구간별로 분해**해 어떤 파라미터가 어떤 구간에서 식별되는지 먼저 적는다.
(b) **전위 → 크기 환산에서 인자 2** 같은 규약 실수는 한 줄로 결론(5 % → 10 %)을 바꾼다 — 환산 식은 **모델 자신의 OCP 식으로 되돌려 검산**한다 (§13-3 이 그 예).

## 9. 인용 가능 문장 (deck / paper 용)

- "Eizenhammer et al. (J. Electrochem. Soc. 2026, in press) inverted a single C/50 half-cell delithiation curve of a commercial LiFePO₄ electrode — through a many-particle model with a size-dependent regular-solution parameter (Ferguson–Bazant nucleation relation) — into an asymmetric log-normal particle size distribution (mode radius 34.48 nm), and used it as the cathode input of a physicochemical equivalent-circuit full-cell model that reproduced 26650 LFP/graphite voltage profiles up to C/2 with RMSE below 14 mV."
- 한정어 필수: *"the inferred PSD was not compared with imaging; its absolute scale rests on literature constants (L_c, Δμ_gap,∞)"*. ⛔ "radius uncertainty < 5 %" · "charge RMSE < 8 mV at all C-rates" 는 §13 의 판독 결과가 저자 확인되기 전 인용 금지.
- 우리 쪽 문장 (방법 전이): "Following the stratified inverse-transform sampling of Eizenhammer et al., a measured continuous PSD can be reduced to K representative sizes whose number weights preserve the active-material volume — the same step converts a laser-diffraction PSD into discrete DEM particle templates."

## 10. 주의 / 한계 (over-claim 방지) — 비판적으로

1. **영상 검증 없음.** 역산 PSD 를 SEM/TEM 과 비교하지 않았다 (서론에서 영상법을 "자원 집약적" 대안으로만 언급). 풀셀 적합은 DFN 매개변수 세트 [45] · 음극 OCP 처리와 **공동**으로 맞춘 결과라 PSD 의 독립 증명이 아니다.
2. **절대 크기는 문헌 상수가 정한다.** r = 3L_c / (1 − Δμ_j/Δμ_gap,∞) — 같은 측정에서 **Δμ_gap,∞ ±10 % → r_mode −8.9 / +13.5 %**, **L_c ±10 % → ±10.0 %** (derived(ours)). 두 상수의 출처는 [21] Cogswell & Bazant, *ACS Nano* 6 (2012) 2215 ("Coherency strain and the kinetics of phase separation in LiFePO4 nanoparticles") · [22] Ferguson & Bazant, *Electrochim. Acta* 146 (2014) 89 (이 PDF 참고문헌 목록 그대로) 이고, 이 논문이 다시 재지 않았다.
3. **반경 불확도의 인자 2** (§13-3): 모델 자신의 OCP (Eq. 7) 에서 탈리튬 평탄부 = Φ₀ + Δμ_gap,j/2 인데 (Fig. 5a 판독 11 / 19 / 27 mV 와도 일치), 본문 환산 −1.56 / +1.72 nm 는 δΦ = δΔμ_gap 으로 한 값과 **정확히** 일치한다. 평탄부 기준이면 **−2.99 / +3.62 nm (−8.7 / +10.5 %)**. 본문 문장 *"The difference between the measured potential and the reference potential then directly corresponds to the spinodal gap"* (p.16) 이 같은 혼동을 담고 있다.
4. **C/50 분극 가정의 민감도**: 평탄부에 계통 +1 mV 가 얹히면 r_mode **+5.9 %** (+0.5 mV → +2.9 %, +2 mV → +12.6 %; derived(ours), 반 간극 관계). Φ₀ 도 "실험에 맞춰 설정" 이라고만 되어 있어, 충·방전 평탄부의 가운데로 정했다면 대칭 분극은 반 간극을 그대로 부풀려 크기를 크게 만든다 (**우리 추론** — Φ₀ 를 정한 방법은 원문에 없다). 저자는 문헌 [54–56] 으로 "작다" 고만 한다.
5. **식별성**: 5 파라미터 (PSD 3 + κ 2) ← 탈리튬 곡선 1 개. κ 적합값 미보고. 리튬화 경계는 맞지 않는다 (저자: 방향의존 OCP 가능성 — 모델에 없음).
6. **표-그림 불일치 (vector-read, §13-2)**: Table 3 C/2 충전 7.4 mV ↔ Fig. 11h 11.7 mV ↔ Fig. 11g 전압곡선 8.3 mV. b · e 는 표와 0.02 mV 안에서 일치하므로 판독법 문제가 아니다. 또 전압패널 차와 오차패널이 **모든 패널에서 상관 1.000 · 상수 ±5.0 mV** 어긋난다 (충전 −5.0, 방전 +5.0, C-rate 무관) — 두 그림이 같은 쌍의 곡선이 아니다. 반쪽셀 RMSE 도 판독 13.1 vs 본문 11.1 mV (m 미기재).
7. **overshoot 는 "comparable" 이 아니다** (판독): 실험 2.65 mV @ x ≈ 0.95 vs 모델 0.78 mV @ x ≈ 0.91 — 크기 약 30 %, 위치 Δx ≈ 0.04. 저자는 위치 차만 인정 (기하 효과 · 입자 내 균일 가정 원인 후보).
8. **음극 이력 무시** — 흑연 OCP 를 C/50 두 곡선 평균으로 → 방전 오차↑ (저자 인정). 방전 오차 곡선은 +70 mV 축에서 잘려 그림으로 검산 불가.
9. **입자 내 균일 가정의 C-rate 한계는 미해결** (저자 명시) — C/2 가 상한.
10. **Table B.1 분리막 열의 5.114·10⁻⁸ m** — 인쇄 이상, 설명 없음.
11. **재현 정보 공백**: 소프트웨어 · 대리모델 알고리즘 · m · ε_I · 시간 간격 · 반쪽셀 반복 수 · 적합에 쓴 곡선 수 · 모델 온도 값 · 전극 적재량/탄소 함량 — 전부 미기재. 데이터·코드 공개 없음.
12. **Accepted Manuscript** — 조판 전 판. VoR 에서 §13 의 불일치가 고쳐질 수 있으니, 인용 전 VoR 로 다시 대조.
13. **우리 쪽 전이 한계 요약**: 수치 0 개 전이 · 물리(Ω(r)) 비전이 · **방법 구조만** 전이.

## 11. 논증 흐름 (절별)

1. **서론 (p.5–9)** — LFP 전극의 세 현상: ① 이완 뒤에도 남는 **이력** [5], ② 전류를 다시 걸 때의 **overshoot** (Kondo [7]: 충분한 입자가 2 상에 들어갈 때), ③ 저전류에서도 평탄부가 **서서히 오르내림** (크기의존 핵생성 전위 [21, 22]). 현상학 이력 모델(Plett · Axén · Wycisk · Ai)은 빠르지만 입자 기전을 못 담는다 → Dreyer 이래의 **다입자모델** [16, 17, 29–33]. 선행 DFN 결합(Foster [30] · Clarke [31])은 Gibbs 에너지를 **입자 공통**으로 둬 크기 의존을 버렸고, PSD 는 단일 크기 · 가정 · 영상 중 하나였다. Ferguson–Bazant [22] 가 반쪽셀로 PSD 를 얻는 이론을 줬지만 **그 PSD 를 다입자모델 입력으로 쓴 예는 없다** → 이 논문의 빈칸.
2. **방법 (p.9–25)** — (a) 크기의존 Ω + 경계 경험항으로 입자 OCP, (b) Kondo 식 다입자 동역학, (c) PSD 역산 (비대칭 로그정규 + 대리모델 최적화), (d) Graule 등가회로에 다입자모델 결합 (층화 표본 · 가중 · 국소 Newton · 접선 스탬프 · MNA).
3. **실험 (p.26–28)** — 26650 셀 수확 반쪽셀 C/50 (2.5–3.8 V) · 풀셀 C/25 · C/10 · C/2.
4. **결과 1 — PSD (p.28–31)** — r_mode 34.48 nm, RMSE 11.1 mV, 중간영역 < 1.7 mV ⇒ 반경 < 5 % (§13-3 이 인자 2 를 지적). overshoot 재현 (위치는 늦음). 경계보정은 중간영역 무영향, 전위창 도달 가능.
5. **결과 2 — 풀셀 (p.31–34)** — N 수렴 (10⁴), C/25–C/2 RMSE 충전 < 8 · 방전 < 14 mV (Table 3). 방전 오차 원인 = 흑연 OCP 평균 처리 · SOC 1 근처 양극 리튬화 경계.
6. **결론 (p.34–35)** — 저전류 반쪽셀 → 입자 해상 풀셀 모델의 실용 경로. 향후: 입자 기하 효과, 흑연 이력, 다른 상분리 물질로의 전이.

## 12. 용어 미니 사전

- **다입자모델 (many-particle model, 논문 약어 MPM)** — 전극을 서로 다른 이력을 가진 입자들의 집합으로 보고, 각 입자의 OCP 와 반응전류를 따로 풀어 전극 전위를 합으로 얻는 모델. ≠ material point method.
- **regular solution theory** — 이상 혼합 엔트로피 + 혼합 엔탈피 Ωc(1−c) 로 된 자유에너지 모형. Ω > 2 에서 이중우물 → 상분리.
- **스피노달 (spinodal)** — g'' = 0 인 점. 넘으면 균질상이 불안정해져 즉시 분해. **바이노달 (binodal)** — 공통접선 점, 두 상의 평형 조성 (혼화성 간극의 끝).
- **스피노달 간극 Δμ_gap** — 두 스피노달의 화학퍼텐셜 차 (Eq. 3). 탈리튬·리튬화 평탄부의 차 = 전압 이력. 평탄부 하나와 Φ₀ 의 차는 그 **절반**.
- **L_c (critical size)** — 핵생성 장벽이 사라지는 크기 척도. 젖은 표면/부피 비가 1/L_c 에 이르면 간극 0 (구: r = 3L_c = 16.7 nm).
- **젖은 표면 (wetted surface)** — 전해질과 닿아 표면 에너지가 상분리를 억제하는 표면 (Cogswell–Bazant). 완전 젖은 구 S/V = 3/r.
- **overshoot (메모리 효과 계열)** — 이완 뒤 전류를 걸 때 전위가 먼저 치솟았다 내려오는 현상. 입자들이 스피노달까지 밀려 가야 분해가 시작되기 때문.
- **비대칭 로그정규 (asymmetric log-normal)** — 모드를 공유하고 좌·우 폭이 다른 두 로그정규를 이어 붙인 분포 (부록 A).
- **층화 역변환 표본 (stratified inverse-transform sampling)** — 누적분포를 N 등분한 층마다 하나씩 역변환으로 뽑는 표본법. 무작위 표본보다 적은 수로 분포를 고르게 덮는다.
- **대표입자 가중 w** — 표본입자 하나가 같은 크기 실입자 w 개를 대신. 활물질 부피 보존으로 w 결정 (Eq. 16).
- **물리화학 등가회로 (physicochemical equivalent circuit, Graule 2024)** — DFN(P2D) 의 확산·전도·반응을 저항·커패시터·전원 소자 사다리로 옮긴 셀 모델.
- **MNA (modified nodal analysis)** — 회로를 넷리스트로 두고 각 소자가 전역 행렬에 "스탬프" 를 더해 절점 전위 + 일부 가지전류를 푸는 표준 회로 해석법.
- **증분저항 R_MPM,inc** — 국소 다입자 가지의 전류-전압 곡선 기울기 (Eq. 22). 비선형 가지를 등가 전압원 + 저항으로 선형화해 전역 해에 넣는 도구.
- **대리모델 최적화 (surrogate-based optimization)** — 비싼 시뮬레이션 대신 근사 모델로 다음 시험점을 제안하는 최적화 (여기선 알고리즘 미기재).
- **MacMullin 수 N_M** — 다공 전극의 유효 전도 감소 배수 (= τ/ε 류). 이 논문에선 입력 상수.

## 13. 🧮 파생 계산 원장 (`derived(ours)`) — 벡터 판독 + 산술

### 13-1. 그림 → 수치 (방법)
- 그림 전부가 **벡터**다 (임베디드 래스터는 1 쪽 로고와 13 쪽 색띠 2 개뿐). 글자는 윤곽선 글리프라 텍스트 층이 없다 → **축 틀(frame)에 붙은 눈금 선분**(길이 1–2 pt, 한 끝이 틀 변 위)으로 축을 보정했다.
- PyMuPDF `page.get_drawings()` 의 경로 번호 (워터마크 비운 사본 기준 — 원본에서도 번호 동일):

| 그림 | 경로 | 축 보정 (pt → 값) |
|---|---|---|
| 8a PSD | p.29 #4 (보라) | x: 161.64 (0) · 270.57 (60 nm) · y: 266.26 (0) · 147.32 (0.07 nm⁻¹) |
| 8b 시뮬 / 실측 | #88 (보라 실선) / #89 (검정 점선) | x: 336.86 (x=1.0) · 452.37 (0.0) · y: 148.99 (3.8 V) · 226.06 (2.6 V) |
| 8c ΔΦ | #144 | y: 266.15 (0) · 246.69 (100 mV) |
| 1 탈리튬 / 리튬화 | p.7 #5 / #4 | x: 252.23 (1.0) · 367.21 (0.0) · y: 141.49 (3.46) · 242.57 (3.38 V) |
| 3a Δμ (검정) / Ω (초록) | p.13 #375 / #376 | x: 153.56 (0) · 236.49 (0.20 nm⁻¹) · 좌 y: 275.91 (0) · 135.86 (1.5) · 우 y: 275.91 (Ω 2.0) · 141.98 (Ω 4.5) |
| 11 오차 b,e,h / c,f,i | p.33 #346, 519, 691 / 385, 558, 730 | y: 420.23 (0) · 412.87 (+50) / 440.70 (0) · 433.43 (+50) · x: 각 패널 0.0 · 1.0 눈금 |
| 11 전압 a / d / g | #275–278 / 448–451 / 621–624 | y: 348.17 (3.6 V) · 404.32 (2.6 V) |

- 재현: `digitized.csv` 의 `basis` 열 · 위 표 · 식 (A.1–A.4) 로 충분하다 (스크립트는 커밋하지 않았다 — litdb 범위 규약).

### 13-2. 본문 · 표 값 vs 판독

| 대조 | stated | vector-read | 판정 |
|---|---|---|---|
| PSD 곡선 ↔ App. A 식 + 주석 3 값 | r_mode 34.48 · σ 15.10 / 7.50 · r_ref 60 | 최대 차 0.00005 nm⁻¹ (봉우리의 **0.08 %**) | ✅ 식·값·그림 자기일관 |
| 반쪽셀 RMSE (8b 곡선 차 = 8c 경로, 둘이 동일) | 11.1 mV | **13.1 mV** (x 균등) | ⚠ m · 재표본 축 미기재 — 판정 보류 |
| 중간영역 최대 편차 | < 1.7 mV | 1.75 (x 0.2–0.9) · 2.42 (x 0.1–0.9) | ✅ "경계영역" ≈ x < 0.2 로 읽으면 |
| 풀셀 C/25 충전 | 7.0 | 오차패널 **7.02** · 전압곡선 차 9.29 | ✅ (오차패널) |
| 풀셀 C/10 충전 | 6.2 | 오차패널 **6.20** · 전압곡선 차 8.12 | ✅ (오차패널) |
| **풀셀 C/2 충전** | **7.4** | 오차패널 **11.74** · 전압곡선 차 **8.31** | ❌ **어느 쪽과도 불일치** |
| 풀셀 C/25 방전 | 13.0 | 전압곡선 차 **13.01** · 오차패널 ≥ 7.81 (+70 mV 에서 잘림) | ✅ (전압곡선) |
| 풀셀 C/10 방전 | 12.9 | 전압곡선 차 **12.89** · 오차패널 ≥ 7.46 (잘림) | ✅ (전압곡선) |
| 풀셀 C/2 방전 | 13.8 | 전압곡선 차 13.25 (2.5 V 틀에서 잘림 가능) | ≈ |
| 전압패널 차 − 오차패널 (SOC 0.05–0.95) | — | 충전 **−5.02 / −5.02 / −5.01** · 방전 **+4.96 / +4.96 / +4.96** mV, 상관 1.000 | ⚠ 두 그림이 같은 곡선 쌍이 아니다 (원인 미상) |
| overshoot 높이 · 위치 | "comparable" · 실험이 더 이름 | 실험 2.65 mV @ 0.953 · 모델 0.78 mV @ 0.914 | ⚠ 크기 ≈ 30 % |

### 13-3. 식 대조 — 반 간극 vs 전체 간극 (인자 2)
- Eq. 2 는 c/c_max = ½ 에 대해 반대칭 → 두 스피노달의 μ 는 **±** [√(Ω²−2Ω) − 2 tanh⁻¹√(1−2/Ω)]·R_gT. Eq. 3 의 Δμ_gap 은 그 차 (**2 배**).
- Eq. 7 로 탈리튬 평탄부 = Φ₀ + (괄호항)·k_BT/e = **Φ₀ + Δμ_gap,j/2**. 검산 (298.15 K, k_BT = 25.69 meV): Fig. 5 범례 Ω = 3.00 / 3.50 / 4.00 → Δμ_gap = 21.3 / 37.2 / 54.8 meV (Eq. 5 의 r = 23.5 / 33.8 / 65.5 nm → 21.5 / 37.5 / 55.2 — ✅ 0.4 meV 안) · 반 간극 10.7 / 18.6 / 27.4 mV = **Fig. 5a 봉우리 − Φ₀ 판독 11 / 19 / 27 mV** ✅.
- Fig. 1 이력 ≈ 39 mV (x = 0.5) ≈ r ≈ 33 nm 의 **전체** 간극 (36.6 meV) — 이력 = 전체, 평탄부 하나 = 절반. 일관.
- Fig. 3a 좌축 (vector-read): S/V → 0 에서 **1.429**, 같은 패널 초록 축은 **Ω = 4.50** → Eq. 3 괄호항(Ω 4.50) = **1.429** (소수 셋째 자리 일치) = **반 간극**. 라벨 "Δμ_gap/(k_BT)" 가 Eq. 3 의 전체 간극이라면 2.858 이어야 한다 → 라벨과 값이 인자 2 어긋남 (방법 결과엔 무영향 — 선형관계의 모양은 같다). Fig. 3c 의 스피노달 μ 극값 ±1.26 k_BT (Ω 4.27) 은 전체 간극 2.52 k_BT 와 일관.
- **반경 불확도** (r_mode 34.48 nm, Δμ_gap = 38.23 meV):

| 환산 규약 | ±1.7 mV 가 뜻하는 것 | 반경 구간 | 상대 |
|---|---|---|---|
| 본문 (δΦ = δΔμ_gap) | Δμ_gap ± 1.7 | 32.92 – 36.20 nm (−1.56 / +1.72) | −4.54 / +4.99 % — **본문 값과 소수 둘째 자리까지 일치** |
| 모델 OCP 기준 (δΦ = δΔμ_gap/2) | Δμ_gap ± 3.4 | 31.49 – 38.10 nm (−2.99 / +3.62) | **−8.68 / +10.50 %** |

### 13-4. 역산 PSD 의 파생 통계 (App. A 식 · 주석 3 값 · 수 기준)
- σ_norm left / right = **0.2478 / 0.1245** · μ left / right = −0.4926 / −0.5385 · 가중 w_left / w_right = 1.4881 / 0.7307 · p(r_mode) = 0.0674 nm⁻¹.
- 반경: 평균 **32.9** · r10 **25.3** · r50 **33.0** · r90 **40.1** · r1 19.9 · r99 46.1 nm · 표면가중 m₃/m₂ 34.8 · 부피가중 m₄/m₃ 35.7 nm. (지름은 × 2.)
- 임계 반경 16.7 nm 이하 입자: 수 기준 **0.11 %** — 사실상 전 입자가 상분리 가능 영역.
- ⚠ r_ref 의존: 같은 σ_left = 15.10 nm 라도 r_ref = r_mode 로 두면 σ_norm = 0.419 → 다른 분포. **값을 옮길 때는 r_ref 와 함께, 또는 백분위로.**

### 13-5. 크기 분해능의 척도 — 왜 NCM 에는 안 되나
평탄부 감도 d(Δμ_gap/2)/dr = ½ Δμ_gap,∞ · 3L_c / r²:

| r | 감도 | 1 mV 가 뜻하는 반경 | 반 간극 |
|---|---|---|---|
| 20 nm | 1.54 mV/nm | 0.65 nm (3.2 %) | 6.2 mV |
| **34.48 nm** | **0.52 mV/nm** | **1.93 nm (5.6 %)** | 19.1 mV |
| 100 nm | 0.062 mV/nm | 16 nm (16 %) | 30.8 mV |
| 1 µm | 6.2·10⁻⁴ mV/nm | 1.6 µm (162 %) | 36.4 mV |
| 6 µm (우리 AM_P 반경) | 1.7·10⁻⁵ mV/nm | 58 µm | 36.9 mV (포화) |

⇒ **서브-100 nm 에서만 정보가 있다.** µm 입자는 모두 같은 간극(≈ Δμ_gap,∞/2)에 포화 — 게다가 NCM 은 상분리 물질이 아니다. 두 겹으로 비전이.

### 13-6. 절대 척도의 상수 의존 · 분극 편향 (같은 측정 Δμ_gap = 38.23 meV)
- Δμ_gap,∞ +10 % → r_mode 31.43 nm (−8.9 %) · −10 % → 39.13 nm (+13.5 %).
- L_c ±10 % → r_mode ±10.0 % (비례).
- 평탄부 계통 분극 +0.5 / +1 / +2 mV → r_mode +2.9 / +5.9 / +12.6 %.

### 13-7. Table B.1 자기일관 (용량)
A = 2.8 × 0.056 = 0.1568 m² · 양극 = A · 76 µm · 0.47954 · 22 806 mol m⁻³ · F = **3.49 Ah** (x 0→1) · 음극 = A · 58 µm · 0.545 · 31 370 · F = **4.17 Ah** · N/P = **1.19** · 공칭 3 Ah / 양극 이론 = 0.86.

### 13-8. 재구성 코드 조각 (App. A — 우리 PSD 파라미터화에 바로 쓸 수 있는 형태)
```python
import math, numpy as np
def asym_lognormal(r_mode, s_left, s_right, r_ref=60.0):          # 모든 길이 같은 단위 (논문: nm)
    s = {q: math.sqrt(math.log(1 + (v / r_ref) ** 2)) for q, v in (("l", s_left), ("r", s_right))}   # A.1
    mu = {q: math.log(r_mode / r_ref) + s[q] ** 2 for q in s}                                         # A.2
    f = lambda q, r: np.exp(-(np.log(r / r_ref) - mu[q]) ** 2 / (2 * s[q] ** 2)) / (r * s[q] * math.sqrt(2 * math.pi))  # A.3
    Phi = lambda z: 0.5 * (1 + math.erf(z / math.sqrt(2)))
    fl, fr = f("l", np.array([r_mode]))[0], f("r", np.array([r_mode]))[0]
    w_l = 1 / (Phi(-s["l"]) + Phi(s["r"]) * fl / fr); w_r = w_l * fl / fr   # r_mode 연속 + 적분 1
    return lambda r: np.where(np.asarray(r) <= r_mode, w_l * f("l", np.asarray(r, float)),
                              w_r * f("r", np.asarray(r, float)))          # A.4 (수 분포 p(r))
p = asym_lognormal(34.48, 15.10, 7.50)   # → p(34.48) = 0.0674 /nm, Fig. 8a 경로와 0.08 % 안
```

---

## 🗨️ Q&A 로그
<!-- "Q&A 작성해줘" 트리거 시 직전 질문/답 누적 -->
