Repository: yonghoon7153-source/Yonghoon-DEM-DFT

# 📚 LITDB — 문헌 단일 시스템 (**SE·DFT 축 + DEM·MPM 축, 두 트랙**)

> **앞으로 논문은 여기서만 본다.** 여러 곳(db/literature, kb/papers, db/properties, Excel)에 흩어진 문헌을 한 곳에서 생각·참고·비교하기 위한 통합 MD 시스템.

## 왜 트랙이 둘인가
`INDEX.md` 는 argyrodite 전해질 축이라 접촉역학·MPM·건식전극 digest 가 들어갈 자리가
없다. 그래서 한때 64편이 **어느 인덱스에도 없었다**(open_items #7). 축을 나눠 그 구멍을
닫았고, 한 분모로 세면 “159편 중 98편 미언급” 같은 **가짜 미결**이 나온다
(`comparison_vs_ours.md:8`). 분리는 실측 근거가 있는 결정이다 — 합치지 말 것.

⚠ 이 표의 **편수는 적지 않는다.** 손으로 쓴 수는 반드시 낡는다(README 자신이 세 번 틀렸다).
현재값은 `python3 tools/litdb/build_index.py --check` 로 본다.

File: litdb/papers/fang2022_argyrodite_transport_beyond_paddlewheel.md
# Argyrodite-type advanced lithium conductors and transport mechanisms beyond paddle-wheel effect — Fang & Jena (*Nature Communications* 2022)

> slug `fang2022_argyrodite_transport_beyond_paddlewheel` · DOI `10.1038/s41467-022-29769-5` · type `DFT + AIMD (순수 계산, 실험 0)` ·
> *Nat. Commun.* **13**, 2078 (2022) · Open Access · 접수 2021-05-12 / 수락 2022-03-29 / 온라인 **2022-04-19** ·
> 본문 11 pp + SI(MOESM1) 22 pp + MOESM3(동영상 설명 1 p) + **Supplementary Videos 1–3 (mp4, ✅ 우리가 실제로 봤다 — §10)** ·
> digested `2026-09-09` · status ✅
> **저자**: **Hong Fang\***, **Puru Jena\*** — Department of Physics, **Virginia Commonwealth University**, Richmond, VA, USA (2인 논문, 단일 기관)
>
> elements: Li, P, S, O, H, B, Cl
> methods: DFT, AIMD, NEB, Bader, phonon
>
> *(판독 범위: 본문 11 pp 전수 + SI 22 pp 전수 · 그림 22장 크로핑 · **본문 `Fig. 1`·`Fig. 2`·`Fig. 3`·`Fig. 4`·`Fig. 5`·`Fig. 6`
>  + `Fig. S4`·`Fig. S5`·`Fig. S11`·`Fig. S13` 실물 판독** · 동영상 3편 전부 프레임 추출 후 판독.
>  **안 본 그림**: `Fig. S1`,`S2`,`S3`,`S6`,`S7`,`S8`,`S9`,`S10`,`S12`,`S14`,`S15`,`S16` — 캡션·본문만 옮겼다.)*

> ⚠ **서지 정정**: 요청 메모의 DOI `s41467-022-29769-x` 는 틀렸다. **표지·각주 실물은 `-5`** 다
> (`https://doi.org/10.1038/s41467-022-29769-5`, MOESM 파일명 `41467_2022_29769_MOESM*`와 일치).
>
> 📝 **패널 표기 규약**: 원논문은 패널을 **대문자**(A, B, C…)로 인쇄한다. 이 digest 는 **소문자**(`Fig. 1c`)로 적는다 —
> webapp 의 그림 자동링크(`webapp/static/js/figref.js`)가 소문자 패널만 인식하기 때문이다. 가리키는 패널은 같다.

---

## 0. 이 digest 를 읽는 법 (3줄)

1. **이 논문은 우리 조성 논문이 아니다.** 주인공은 **Li₆POS₄(SH)** 와 **Li₆.₂₅PS₅.₂₅(BH₄)₀.₇₅** — argyrodite 골격의
   **할로겐 자리에 클러스터 음이온(SH⁻·BH₄⁻)을 넣은 가상 물질**이다. **Li₆.₂₅PS₅.₂₅Cl₀.₇₅** 는 *비교 기준*으로만 나온다.
2. **우리가 캐러 온 것(Haven 비)은 본문에 딱 한 문장, 값 두 개뿐이다** — 조성별 표도, 온도도, 오차막대도 없다.
   그 한 문장이 얼마나 얇은지가 §6 의 핵심이고, 그럼에도 **우리 2026-09-07 자체 측정과 같은 방향·같은 크기**라는 점이 소득이다.
3. **paddle-wheel 부정은 "회전이 없다"가 아니라 "회전이 원인이 아니라 반응이다"** 는 주장이다 (§7).
   ⚠ 우리 litdb 안에 **정면으로 반대되는 digest**(`shin2026_bh4_reorientation_li_transport_li6ps5x`)가 이미 있다 — §12.4 에서 붙였다.

---

## 1. 한 줄 요약

argyrodite 골격의 할로겐 자리를 **가벼운 1가 클러스터 음이온**(SH⁻·BH₄⁻)으로 바꾸면 AIMD 상에서 RT σ 82–177 mS/cm·Ea 0.108–0.166 eV 의
"ALiSIC" 급이 나오고, 그 고전도의 원인은 **paddle-wheel(회전이 Li 를 끌고 감)이 아니라** ① Li–Li 반발로 국소 확산이 이어달리는 **'billiard-ball'** 릴레이와
② 클러스터의 **'responsive'(반응) 동역학**(Li 가 지나갈 때 클러스터가 비켜 주며 장벽을 최대 80 % 낮춤)이며,
③ 열적으로 제멋대로 도는 **'active'(능동) 회전은 경로에 따라 장벽을 올리기도 내리기도 하는 잡음**이라는 것 —
그리고 그 사이 계산된 **Haven 비의 역수는 1.3·1.5** (H_R = 0.77·0.67), 즉 **집단성이 약하다**.

---

## 2. 메타 / 동기

| 항목 | 내용 |
|---|---|
| 저자 | Hong Fang, Puru Jena (VCU 물리학과, 2인) |
| 저널/년 | *Nature Communications* **13**, 2078 (2022) |
| DOI | `10.1038/s41467-022-29769-5` |
| 조성 | **Li₆POS₄(SH)** · **Li₆PS₅(BH₄)** · **Li₆.₂₅PS₅.₂₅(BH₄)₀.₇₅** · **Li₆.₂₅PS₅.₂₅Cl₀.₇₅**(기준) · Li₆PS₅(OH)(준안정 배열) |
| 연구유형 | **100 % 계산** (CALYPSO PSO 구조탐색 + VASP PBE/HSE06 + AIMD + NEB). 실험 0건 |
| 동기 | RbAg₄I₅ 급 "advanced superionic conductor" 기준(**σ_RT > 100 mS/cm, Ea ~0.1 eV**)에 도달한 Li 전도체가 없다. 클러스터 회전 자유도를 극한까지 쓰면 되지 않겠나 |
| 핵심 설계 논리 | 무거운·고전하 폴리음이온(PS₄³⁻ −3, B₁₂H₁₂²⁻ −2)은 관성모멘트가 크고 국소 상호작용이 세서 잘 못 돈다 → **가볍고 −1 가인 mono-anion 클러스터**(SH⁻·BH₄⁻)를 **할로겐 자리**에 넣자 (이온반경이 할로겐과 비슷) |

**출발 관찰**: OH⁻ 를 넣어 Li₆PS₅(OH) 를 만들려 하면 바닥상태가 **스스로 재배열**해서 **Li₆POS₄(SH)** — 즉 **SH⁻ + POS₃³⁻** — 가 된다
(OH⁻ + PS₄³⁻ 배열은 **140 meV/formula 더 높다**, `Fig. S1`). 산소가 P 로 옮겨 붙고 S 가 H 를 가져간다.

---

## 3. 핵심 물성 (수치 총정리)

### 3a. 전도 지표 — `Fig. 1c` 표 (원문 그대로)

| Phase | σ₃₀₀K (mS/cm) | ε_a (eV) |
|---|---|---|
| **Li₆.₂₅PS₅.₂₅(BH₄)₀.₇₅** | **177 (41)** | **0.108** |
| **Li₆POS₄(SH)** | **82 (9)** | **0.166** |
| Li₆PS₅(BH₄) (양론) | 0.2 | 0.333 |
| **Li₆.₂₅PS₅.₂₅Cl₀.₇₅** (기준) | **14** | **0.210** |

- 괄호는 통계분산 해석(§3c)에 근거한 불확도. **Cl 기준계와 양론 BH₄ 계에는 불확도가 없다** — 저자가 그 두 계에는 RSD 분석을 안 했다.
- σ₃₀₀K 는 **직접 잰 값이 아니라 Arrhenius 외삽**이다 (Li₆.₂₅PS₅.₂₅(BH₄)₀.₇₅ 만 300 K 점이 실제로 있다 — `Fig. 1c` figure-read).
- **⚠ 본문 수치 슬립**: "14 mS/cm 는 양론 Li₆PS₅Cl 의 2×10⁻³ mS/cm 보다 **four orders of magnitude 이상** 높다" 라고 썼는데
  14/0.002 = 7000 = **3.85 자릿수**다. 네 자릿수가 아니다. (원 출처는 ref 8 = Deng 2017.)

### 3b. `Fig. 1c` Arrhenius 판독 (**figure-read ≈**, 축: log D (cm²/s) −9…−4 vs 1000/T (1/K) 0.5…4.0)

| 계 | 마커 | 실제로 찍힌 온도점 (figure-read) | log D 판독 |
|---|---|---|---|
| Li₆.₂₅PS₅.₂₅(BH₄)₀.₇₅ | 적색 별 | 1000/T ≈ 1.0, 1.1, 1.25, 1.67, 2.0, **3.33** → ~1000/900/800/600/500/**300 K** (6점) | −4.65 / −4.70 / −4.80 / −5.00 / −5.17 / −5.92 |
| Li₆POS₄(SH) | 청색 다이아 | ≈ 1.25, 1.67, 2.0, 2.5 → 800/600/500/**400 K** (4점) | −4.50 / −4.85 / −5.15 / −5.60 |
| Li₆PS₅(BH₄) | 흑색 삼각 | ≈ 1.0–1.28 에 3–4점 + 1.67 → ~1000–780 K + 600 K | −4.72 … −5.30 / −6.05 |
| **Li₆.₂₅PS₅.₂₅Cl₀.₇₅** | 흑색 원 | ≈ 1.43, 1.67, 2.0 → **700/600/500 K (3점뿐)** | −5.03 / **−5.28** / −5.58 |

⇒ **figure-read ≈ D(600 K, Li₆.₂₅PS₅.₂₅Cl₀.₇₅) ≈ 5×10⁻⁶ cm²/s** (판독 오차 ±20 % 정도).
⇒ **Cl 기준계는 3점 외삽으로 300 K 를 만들었다** — 400 K 이하 실측점이 없다. 반면 BH₄ 계는 300 K 를 직접 돌렸다.
   즉 **표에서 제일 취약한 행이 우리와 가장 가까운 행(Cl)이다.**

### 3c. 통계 (Supplementary Note 1, `Fig. S13`–`S15`)

| 항목 | 값 |
|---|---|
| MSD 적합 하한 Δt_low | **4 ps** (ballistic 구간 배제) |
| MSD 적합 상한 Δt_upper | **0.8 × t_total** (R² 가 이 지점부터 1 에서 크게 벌어짐) |
| RSD 판정 기준 | **RSD < 0.3** (ref 36–37) |
| RSD, Li₆.₂₅PS₅.₂₅(BH₄)₀.₇₅ @300 K | **0.235** (140 ps 까지 적합; 총 MD **250 ps**) |
| RSD, Li₆POS₄(SH) @400 K | **0.051** (본문) / **0.052**(초록부) — 두 곳 값이 다르다 (100 ps 적합, 총 120 ps) |
| N_eff 정의 | max[TMSD(Δt)]/a², a = 2.0 Å(BH₄) · 1.8 Å(SH) |

**`Fig. S13` 실물 판독 (figure-read ≈)**: R² vs Δt(총시간 %) — 20–30 % 에서 0.998, 50 % 0.995, 60 % 0.991, 70 % 0.987,
**80 % 0.978**(여기서 상한을 끊음), 90 % 0.962, 100 % 0.951 이고 오차막대가 급격히 커진다.
inset 의 MSD(Å²) 4곡선(250 ps 를 4등분한 독립구간)은 50 ps 에서 **≈3.6 / 5.7 / 5.9 / 9.9 Å²** 로 **최대 2.75배** 벌어진다.
→ **같은 계·같은 온도에서 구간만 달라도 D 가 3배 가까이 흔들린다**는 것을 저자가 스스로 그려 놓았다. (우리 3-시드 규율의 문헌 근거.)

### 3d. 구조·에너지·전자구조

| 항목 | Li₆POS₄(SH) | Li₆PS₅(BH₄) | 비고 |
|---|---|---|---|
| 격자 (삼사정, 원시셀) | a 5.9662 / b 6.7378 / c 6.9147 Å; α 117.3107 / β 88.072 / γ 90.4551° | a 6.9678 / b 7.016 / c 7.0769 Å; α 61.9646 / β 117.5361 / γ 118.4223° | `Fig. 1a,b`. **바닥상태는 입방이 아니라 삼사정** — 할로겐 argyrodite 도 마찬가지(ref 11) |
| 포논 | 허수모드 없음 (`Fig. S2`) | 허수모드 없음 | DFPT. 격자동역학적 안정 |
| **밴드갭 (HSE06)** | **4.37 eV** | **3.47 eV** | 할로겐 argyrodite(≤3.40 eV)보다 넓다 (`Fig. S3`) |
| 생성에너지 (Li₃PS₄+Li₂S+LiY → Li₆PS₅Y) | **+16 meV/atom** | **+18 meV/atom** | 삼사정 Li₆PS₅Cl 은 **+29 meV/atom** — 셋 다 이 분해에 대해 **준안정**(양수) |
| Li–S(SH) 거리 | r = **2.47(5) Å** | — | SH 의 S 끝이 Li 4개가 만드는 직사각 평면 중심 |
| Li–H(BH₄) 거리 | — | r = **2.10(10) Å** | |
| Li–S_d(도핑 S) 거리 | — | r = **2.63(20) Å** | 할로겐 자리에 앉은 S²⁻ |

### 3e. Bader 전하 & 회전 장벽 (Supplementary Note 2, `Fig. S16`)

| 종 | Bader 전하 | 회전 장벽 |
|---|---|---|
| SH⁻ 의 S | **−0.9 e** | C2(강체 막대) 180°, 30° 스텝 × 4 중간상 = **24 중간상**; **평균 29 meV/atom** (2원자 이동) |
| SH⁻ 의 H | **−0.01 e** | 〃 |
| BH₄⁻ 의 각 H | **−0.6 e** | C2 90°(12 중간상) **11 meV/atom**(4 H 이동) · C3 120°(16 중간상) **12 meV/atom**(3 H 이동) |
| POS₃³⁻ 의 O | **−1.5 e** | 추정 장벽이 SH/BH₄ 보다 **1–2 자릿수 높음** → 회전이 아니라 **librations(진동)** |
| PS₄³⁻ 의 S | **−1.0 e** | 〃 |

**회전 자유도 (본문)**: RT 에서 **SH⁻ 는 9 ps 안에 180°까지**, **BH₄⁻ 는 단 2 ps 안에 180°까지** 돈다.
병진 진동 진폭이 **~1 Å** — 보통 원자 열진동(~0.01 Å)의 **2자릿수 위**.
⚠ 이 "180°/2 ps" 는 극값 서술이고, `Fig. S5` 의 앙상블 평균 C(t) 는 **음수로 내려가지 않는다**(§5.6) — 두 서술을 섞어 읽으면 안 된다.

---

## 4. 재료 & 구조 — argyrodite 골격을 어떻게 개조했나 (`Fig. 1`, `Fig. 2a,b`)

argyrodite Li₆PS₅X 의 골격은 두 부분이다.
- **황 중심 블록(sulfur-block)**: S²⁻ 하나를 Li 6개가 일그러진 팔면체로 둘러싼 SLi₆ 단위 (`Fig. 2a` 의 노란 팔면체).
- 그 블록들 **사이**에 앉는 **X⁻**(원래 할로겐) — 여기에 클러스터를 넣었다.

**Li₆POS₄(SH)** (`Fig. 2a`): SH⁻ 의 **S 쪽 끝**이 이웃한 3개 sulfur-block 에서 온 Li 4개가 만드는 직사각 평면의 중심에 앉는다.
바닥상태에서 **모든 SH 가 방향적으로 정렬(orientationally ordered)** 돼 있다.

**Li₆.₂₅PS₅.₂₅(BH₄)₀.₇₅** (`Fig. 2b`): BH₄⁻ 또는 **도핑된 황 S_d** 가 각각 4개의 sulfur-block 에 사면체 배위된다.
2×2×2 셀의 **BH₄ 자리 8개 중 2개를 S²⁻ 가 차지**한다 (S²⁻ 반경 1.70 Å 가 BH₄⁻ 반경 — Br⁻ 1.82 와 I⁻ 2.06 사이 — 과 비슷하기 때문).
양론 Li₆PS₅(BH₄) 와 달리 **BH₄ 방향 무질서 + 클러스터/S_d 주변 Li 위치 무질서**가 약하게 있다.

> ★★ **여기가 우리와 방향이 정반대인 지점이다.** Li₆.₂₅PS₅.₂₅**Cl₀.₇₅** 도, Li₆.₂₅PS₅.₂₅(BH₄)₀.₇₅ 도
> **"할로겐 자리에 S²⁻ 를 넣은 S-rich"** 조성이다 (Cl 0.75 < 1). 우리 **modelc = Li₅.₄PS₄.₄Cl₁.₆** 는
> **"S 자리에 Cl 을 넣은 Cl-rich"** 다 (Cl 1.6 > 1). Fang 이 "핵심 도관"이라고 지목한 **S_d(할로겐 자리의 S²⁻)는 우리 modelc 에 아예 없다.**

### 4a. Li 확률분포함수 (`Fig. 2c`) — 계층적 확산의 직접 증거

800 K MD 스냅샷에서 Li 존재확률 등가면.
- **윗줄 (P₀ = 1.8×10⁻⁵/Bohr³)**: 세 계 모두 **블록 안에 갇힌 도넛(고리) 모양** — 블록 내 확산(intra)만 보인다.
- **아랫줄 (등가면을 낮춤)**: 블록 사이가 연결되며 **inter-diffusion** 경로가 드러난다 (빨간 양방향 화살표).
  등가면 값이 **계마다 다르다**: Li₆.₂₅PS₅.₂₅Cl₀.₇₅ **0.17×P₀**, Li₆POS₄(SH) **0.40×P₀**, Li₆.₂₅PS₅.₂₅(BH₄)₀.₇₅ **0.17×P₀**.
  → 저자는 이 등가면 값 자체를 지표로 쓴다: **SH 계가 장거리 확산 확률이 2.4배 높다**.
- BH₄ 계 아랫줄에서 **S_d 주변('S' 라벨)의 블록 간 확률이 BH₄ 주변보다 뚜렷이 크다**.

⚠ **판독 주의**: 아랫줄 세 패널은 **서로 다른 등가면**으로 그렸으므로 **그림끼리 눈으로 비교하면 안 된다**. 비교되는 것은 등가면 숫자다.
(내가 실물을 봤을 때 세 패널의 "연결돼 보이는 정도"는 비슷했다 — 즉 그림은 주장을 *스스로* 보여 주지 않고, 캡션의 숫자가 보여 준다.)

---

## 5. 결과 — 절별 상세

### 5.1 구조 탐색

CALYPSO PSO. 클러스터를 **하나의 '원소'처럼** 다뤄(기체상 기하를 Z-matrix 내부좌표로 고정) 4종 성분(Li, P, S, BH₄)으로 시행구조 생성.
세대당 30–40 구조, 최저에너지 60 % 를 다음 세대로, **10–30 세대** 후 최저구조가 안 바뀌면 종료.

### 5.2 전도도·활성화에너지 (`Fig. 1c`)

§3a·3b 참조. 저자가 신뢰성을 주장하는 근거는 **두 가지뿐**이다:
1. **Li₆.₂₅PS₅.₂₅Cl₀.₇₅ 의 σ·Ea 가 같은 방법을 쓴 문헌(ref 8 = Deng 2017)과 "identical"** 하다.
   ⚠ 이것은 **방법 내부 재현**이지 실험과의 일치가 아니다. 실험 Li₆PS₅Cl 은 보통 1–3 mS/cm 인데 이 계산은 양론 Li₆PS₅Cl 을
   **2×10⁻³ mS/cm**(ref 8)로 본다 — 즉 **양론 결정을 3자릿수 과소평가**하는 계보 위에 있다 (무질서·공공이 없는 완전정렬 셀의 고전적 함정. `deklerk2016` digest 와 같은 진단).
2. Arrhenius 선형성이 좋다 (`Fig. 1c` 실물에서도 4 계 모두 선 위에 잘 앉는다).

### 5.3 확률분포 (`Fig. 2c`) — §4a

### 5.4 집단성 — Haven 비와 van Hove ★★

**→ 이 논문에서 우리가 캐러 온 부분. 전용 절 §6 에 몰아 놓았다.**

### 5.5 회전 동역학의 크기 (`Fig. S5`)

각시간상관 C(t) = ⟨u(t)·u(t+t′)⟩, u = 클러스터 무게중심→꼭짓점 단위벡터. **실물 판독 (figure-read ≈, 축 C(t) 0–1.0 vs Time 0–20 ps)**:

| 곡선 | 판독 |
|---|---|
| **PS₄ in Li₆.₂₅PS₅.₂₅(BH₄)₀.₇₅ @300 K** (흑색 실선) | **20 ps 내내 ≈0.99 평탄** — 전혀 안 돈다 |
| Li₃PS₄-glass @300 K (적색 사각, ref 21 Smith & Siegel) | 1.00 → **0.96 @20 ps** — 사실상 안 돈다 |
| Li₂B₁₂H₁₂ @**800 K** (자색 삼각, ref 23) | 1.00 → **0.37 @5 ps** (거의 직선) |
| **SH in Li₆POS₄(SH) @300 K** (적색 점선) | 0.90 @1 ps → **0.44 @20 ps** |
| SH in Li₆POS₄(SH) @800 K (자색 점선) | **4 ps 에 ≈0.10**, 이후 0.05–0.13 진동 |
| **BH₄ in Li₆.₂₅PS₅.₂₅(BH₄)₀.₇₅ @300 K** (적색 실선) | **4 ps 에 ≈0.12, 8–11 ps 에 ≈0** |

**⇒ 그림이 본문 주장을 실제로 뒷받침한다**: BH₄ 는 **300 K 에서** Li₂B₁₂H₁₂ 가 **800 K 에서** 도는 것보다 빨리 탈상관한다.
그리고 같은 셀 안의 **PS₄³⁻ 는 완전히 정지** — "무거운 고전하 폴리음이온은 안 돈다"가 한 그림 안에서 대조된다.

⚠ 단, **C(t) 가 음수로 안 내려간다**. C = cos θ 이므로 C→0 은 평균 90°(랜덤화)이지 180° 가 아니다.
본문의 "**2 ps 안에 180°**" 는 **개별 궤적의 극값**이지 이 그림의 평균이 아니다. 섞어 인용하면 안 된다.

### 5.6 확산 이벤트 검출 — Eq.(1) (`Fig. 3`)

$$h_i(t;t_p,t_a,a)=\prod_{t'=t_a/2}^{t_a/2-t_p/2}\theta\big(|r_i(t+t')-r_i(t-t')|-a\big)$$

θ = Heaviside. **변위 ≥ a 이면서, ≤ t_w = t_a − t_p 안에 일어나고, 서로 다른 자리에 ≥ t_p 동안 머무는** 사건만 골라낸다.
(LLZO ref 39, glassy Li₃PS₄ ref 21 에서 쓰던 방법.)

| 계 | t_w | t_p | a | 근거 |
|---|---|---|---|---|
| Li₆POS₄(SH) | **3 ps** | 8 ps | **1.8 Å** | t_w = van Hove G_d(r=0,t) 의 시간갭; a = 이웃 블록 사이 최소 확산거리 (`Fig. S6` 토폴로지 분석) |
| Li₆.₂₅PS₅.₂₅(BH₄)₀.₇₅ | **2 ps** | 8 ps | **2.0 Å** | 〃 |

**`Fig. 3` 실물 판독**: y = Li 인덱스(SH 계 0–48 / BH₄ 계 0–50), x = 0–60 ps. 각 Li 가 가로선 하나, 사건이 눈금 표식.
- 좌 패널(엄격): SH 계 **14건**, BH₄ 계 **16건** (본문 값과 일치).
- 우 패널(a = 1.0 Å 로 완화): **BH₄ 계가 압도적으로 빽빽하다** — SH 계 우 패널과 육안으로 확연히 다르다. 고전도와 맞물린다.
- 빨간 가로선 = 나중에 `Fig. 4`/`Fig. 5` 의 결합 Event 에 들어가는 Li. 빨간 화살표 = 그 Event 에 딸린 부수 사건.
- ⚠ 패널 제목의 t_w(3 ps / 2 ps)와 캡션의 "검게 칠한 것은 t_w = 2 ps / 1 ps" 는 **서로 다른 층**이다 (제목이 전체, 검정이 더 좁은 부분집합).
- SI `Fig. S7`: 양론 Li₆PS₅(BH₄) @600 K 의 사건 적산은 60 ps 에 **979**, 비양론 Li₆.₂₅PS₅.₂₅(BH₄)₀.₇₅ 는 **1259** (안 본 그림, 캡션 값).

### 5.7 결합 이벤트와 4가지 기전 (`Fig. 4`, `Fig. 5`, Supplementary Note 3)

개별 사건 14·16건을 시공간에서 이어 붙이면 **SH 계 3개(Event 1–3)**, **BH₄ 계 4개(Event 4–7)** 의 결합 사건이 된다.

**① 'billiard-ball' (당구공) — 이 논문의 최대 신규 주장**
Li–Li 반발로 **운동에너지가 릴레이**된다. 관측된 조합:
- intra 확산이 **inter(블록 횡단) 확산을 촉발** — Li(27)→Li(17) (Event 3), Li(24)→Li(28) (Event 7)
- inter 확산이 **다른 블록의 intra 확산 세트를 촉발** — Li(48)→Li(32) (E2), Li(13)→Li(39) (E3), Li(4)→Li(16) (E6)
- 촉발된 intra 가 **같은 블록의 또 다른 intra 를 촉발** — Li(27)-Li(17)-Li(5)-Li(46) (E3), Li(4)-Li(16)-Li(46) (E6)
⇒ **"국소 확산은 장거리 전도에 기여 못 한다"는 통념을 부순다**는 것이 저자의 주장.

**② 'revolving-door' (회전문)**
같은 블록 안에서만 intra 가 릴레이되고 블록을 넘지 않는다 — Li(49)-Li(32)-Li(36)-Li(14) (Event 5).

**③ 'docking–undocking' (접안·이안)**
Li 가 블록을 빠져나온 뒤 SH 클러스터에 **강하게 붙잡혀 수십 ps 이상 확산에서 이탈** — Li(48) (E2, `Fig. S8`: 28.8 ps 에 트랩된 뒤 60 ps 까지 나오지 않음). **전도에 불리한 요인.**
역방향도 있다 — 어느 블록에도 안 속하고 SH 에 붙어 있던 Li(19) 가 **8.8 ps→14.8 ps 사이에 방출**되어 이웃 블록에 편입 (`Fig. S9`).
**BH₄ 계에서는 이런 장시간 docking 이 발견되지 않았다** — SH 계 대비 이점.

**④ paddle-wheel 의 재해석** → §7.

**`Fig. 4` 실물 판독 (Li₆POS₄(SH), 패널 A–I)** — 각 패널: 상단 = Li 변위(Å) vs 시간(ps), 상단 띠 = 가장 가까운 SH 인덱스,
하단 = 그 SH 의 **병진 변위(흑, 0–1.5 Å)** 와 **각도(청, 우축, 계마다 0–70°…0–200°)**.

| 패널 | Li | figure-read |
|---|---|---|
| A | Li(2) | ≈48.9 ps 에 0.3 → **3.2 Å** 계단. SH2 각도는 **점프 이후**에 상승 |
| B | Li(41) | ≈49 ps 에 0.5 → **2.7 Å**. SH1 각도는 점프 **이전**에 높고 이후 낮아진다 ← **본문 주장과 반대 방향의 사례** |
| C | Li(2) '역사' 구간 30–46 ps | 큰 계단 없음. SH2 각도는 처음부터 끝까지 잡음 |
| D | Li(48) | 20–30 ps 에 걸쳐 0.5 → **4.8 Å** 계단식. SH8 각도가 ≈22 ps 에 동반 상승 |
| E | Li(11) | ≈3 Å 유지 → 52 ps 에 1 Å 로 떨어졌다 62 ps 에 복귀. SH4 각도는 28–30 ps 에 올라가 유지 |
| F | Li(19) | 0 → **4.5 Å** 단계적. SH3 는 ≈15–20 ps, SH7 은 ≈30–35 ps 에 각도 상승 |
| G | Li(27) | ≈18 ps 에 → 2.5 Å. SH3 각도 18 ps **이후** 상승 |
| H | Li(17) | ≈18 ps 에 0.5 → **3.2 Å**. SH1·SH3 둘 다 이후 상승 |
| I | Li(13) | ≈32.5 ps 에 0.7 → **3.2 Å**. SH2 는 평탄, SH7 은 ≈35 ps 이후 상승 |

**`Fig. 5` 실물 판독 (Li₆.₂₅PS₅.₂₅(BH₄)₀.₇₅, 패널 A–D)** — 청색 각도선이 **4개**(B–H 4개 단위벡터).

| 패널 | figure-read |
|---|---|
| A | Li7 이 ≈23 ps 에 1 → **6 Å**. BH₄(1)·BH₄(6) 각도는 **처음부터 끝까지 포화된 잡음** — 전후 대비가 안 보인다 |
| B | Li(49) 가 ≈44.5 ps 에 0 → **3.7 Å**. BH₄(6) 은 43–44 ps(=점프 **전**)에 활동, 50–52 ps 에 다시 활동 |
| C | Li(4) 가 18–24 ps 에 0 → **4 Å**. 여기 상대는 BH₄ 가 아니라 **S_d(S1)** 이고, **S1 의 병진 변위**가 0.2 → 0.5–0.9 Å 로 반응 |
| D | Li(28) 이 **42.0 ps 에 3 → 6.5 Å** 로 급점프. BH₄(6)·BH₄(4) 각도는 0–53 ps 전 구간 포화 — **점프와의 상관이 눈으로 안 보인다** |

⇒ **저자가 자기 주장에 불리한 패널(A·D)을 숨기지 않았다.** 실제로 BH₄ 계에서는 "회전이 반응이다"조차 그림으로는 안 보이고,
본문도 *"열적으로 들뜬 강한 클러스터 동역학이 상관을 심하게 흐린다(fazes)"* 라고 인정한다.

### 5.8 NEB — 'responsive' 대 'active' 를 분리한 설계 (`Fig. 6`)

이 논문에서 **가장 잘 설계된 부분**이다. MD 에서는 두 효과가 항상 엉켜 있으니 NEB 로 인위 분리한다.

**(a) responsive(반응) 동역학**: 같은 경로를 두 번 계산 —
- **(F)** 이동 Li 를 뺀 **모든 원자 고정**
- **(M)** 이동 Li **+ 상호작용 클러스터(또는 S_d)만** 이완 허용

**(b) active(능동) 회전**: 클러스터를 **손으로 여러 각도로 돌려 고정**하고(다른 클러스터는 바닥상태 방향 고정), 각 각도마다 (F) 조건으로 경로 재계산.

⚠ 저자 자인: **선택적 이완 + 고정 부피** 때문에 **장벽이 크게 과대평가**된다. 정량이 아니라 정성 결론용.

**`Fig. 6b` figure-read ≈ (Li₆POS₄(SH), 에너지 eV vs 반응좌표 0–5 au)**

| 경로 | (F) 고정 | (M) 클러스터 이완 | 감소 |
|---|---|---|---|
| **P1** (SH1 하나와 상호작용하는 intra) | ≈0.81 | **≈0.06–0.15** | ~85–92 % |
| **P2** (SH1–SH2 사이 intra) | ≈0.65 | **≈0.05–0.14** | ~80–92 % |
| **P3** (클러스터에서 떨어진 intra) | ≈0.90 | **≈0.88** | **≈0 %** ← 대조군 |
| **P4** (inter) | ≈1.38 | **≈0.34** | ~75 % |
| **P5** (inter) | ≈0.47 | **≈0.37** | ~21 % |

⇒ **P3 이 대조군 역할을 제대로 한다** — 클러스터가 없는 경로만 안 변한다. 이 한 줄이 논문의 responsive 주장을 지탱한다.
⇒ 본문의 "최대 80 % 감소" 는 보수적 표현이고, 내 판독으로는 P1 에서 **90 % 가까이** 내려간다.
⇒ **P1·P2(=intra)가 가장 낮다**는 것이 billiard-ball 의 전제다 (본문 "order of 10 meV" — 내 판독으로는 50–150 meV 쪽에 가깝다. **본문과 그림이 어긋나는 지점**).

**`Fig. 6c` figure-read ≈ (active 회전, 에너지 vs 각도 0–300°)**
- **P1(Ext)**: 0° ≈0.80 → **125° 부근 ≈0.22 (−73 %)** → **235° 부근 ≈1.10**.
  ⚠ 본문은 "125° 에서 약 70 % 감소, 230° 에서 약 80 % 증가" 라고 쓴다. 감소분은 내 판독과 맞지만
  **증가분은 내 판독으로 +40 % 정도**다. 판독 오차일 수 있으나 그대로 적어 둔다.
- **P4(Ext)**: 1.38 → ≈0.35(150–160°) → ≈1.05(300°) — **가장 크게 흔들린다**
- **P2(Ext)·P5(Ext)**: 진폭이 훨씬 작다 → **효과가 경로 의존적**이라는 본문 주장 ✅ 그림으로 확인
- **(Diff) 파선**(출발–도착 자리 에너지차): P5(Diff) 가 −0.12 → +0.35 → **−0.95(≈255°)**, P2(Diff) 는 −0.5 까지.
  ⇒ **능동 회전 하나로 자리 에너지차가 ~1 eV 규모로 뒤바뀐다.**

**`Fig. 6e` figure-read ≈ (Li₆.₂₅PS₅.₂₅(BH₄)₀.₇₅)**
- P5(F) ≈1.28 → P5(M) ≈0.50
- **P1(F) ≈0.63 → P1(M) ≈ −0.21** (내리막이 된다) · **P1(PM)**(B 고정, H 만 이완) ≈ −0.05
  ⇒ **B 를 고정하면 이득이 절반 이하로 준다 = 클러스터의 병진 자유도가 responsive 효과의 상당 부분**이라는 직접 증거
- P2 ≈0.05 / P3 ≈0.18→0.10 / P4 ≈0.21→0.02 — **P2(두 BH₄ 사이)·P3·P4(S_d 주변)가 가장 평탄** ✅ 본문과 일치

**`Fig. 6f` figure-read ≈ (BH₄ 능동회전, C2 0–90° / C3 0–150°)**
- **C2-P5(Ext)**: 0° 1.27 → **28° 부근 3.13 eV(!)** → 75° ≈0.32. 능동회전이 이 경로를 **완전히 막을 수도** 있다.
- **C3-P5(Ext)**: 1.27 → 0.72(75°) → 1.53(90°)
- **C2-P3·C3-P3 (흑·연두)**: **0 근처 완전 평탄** ← BH₄ 와 무관한 S_d 경로는 회전에 **면역** ✅ (본문 주장 그대로)

### 5.9 우리 조성계 — Li₆.₂₅PS₅.₂₅Cl₀.₇₅ 도 같은 기전인가 (`Fig. S11`)

**500 K** AIMD 에서 결합 Event 3개. **셋 다 도핑 황 S(d) 주변에서 일어난다.**
- Event 1: S_d 에 원래 묶여 있던 Li(15) 가 이웃 블록(SLi₆)으로 확산 → 그 블록의 국소 확산 세트를 촉발 = **billiard-ball**
- Event 2: Li(20) 이 같은 방식 (Li 20,14,11)
- Event 3: 같은 블록 안 intra 만 = **revolving-door** (Li 21,3,6,12,19)

**실물 판독**: Li 궤적이 SLi₆ 케이지를 따라 **고리(도넛) 모양**으로 그려지고, 각 구간에 시간범위가 적혀 있다
(예: Event 1 의 6.0–11.0 / 6.6–11.6 / 9.8–14.8 / 12.0–17.0 ps — **연쇄가 ~0.6–3 ps 간격으로 이어진다**).
⇒ **billiard-ball 은 클러스터 없이도 성립한다** — 즉 이 기전은 클러스터의 특권이 아니다. **우리 계에도 적용 가능.**
⚠ 단 여기서도 **트리거는 S_d(할로겐 자리의 S²⁻)** 다.

### 5.10 저자의 종합 (Discussion)

billiard-ball 이 유지되려면 **Li–Li 반발이 경로 장벽을 이겨야** 하고, 그것을 떠받치는 요인 4가지:
1. **블록 내 intra 장벽이 낮을 것** (argyrodite 는 ~30 meV, ref 11)
2. **클러스터의 responsive(회전+병진) 동역학**이 국소 장벽을 낮출 것 — BH₄ 계·SH 계
3. **도핑 황 자리(S_d)가 약한 상호작용의 도관**이 될 것 — BH₄ 계·**Cl 계 둘 다**
4. **Li 과잉**이 Li–Li 반발을 키울 것 — 비양론 조성 둘 다

그리고 클러스터 동역학의 2분류: **responsive = 항상 장벽을 낮춘다** / **active = 경로에 따라 올리거나 내린다(무작위성 도입)**.
**병진 자유도도 회전 못지않게 기여한다.**

합성 가능성: 기계화학으로 (100−x)(0.75Li₂S·0.25P₂S₅)·xLiBH₄ 유리에서 **결정상 Li₅PS₄(BH₄)₂** 가 실제로 얻어졌고
(BH₄ 가 argyrodite 할로겐 자리), **σ_RT ≈ 2 mS/cm, Ea = 0.166 eV** 라고 인용(ref 43). 저자는 이를 자기 예측과 "일관"이라고 본다.

---

## 6. ★★ Haven 비 — 우리가 캐러 온 것 (질문 1–4 정면 답)

### 6.1 질문 1 — tracer D 와 charge D 를 각각 어떻게 냈나

**Methods 에 식 두 개가 전부다.**

| 양 | 정의 (원문) |
|---|---|
| **tracer D** | $D=\lim_{t\to\infty}\dfrac{1}{2dt}\dfrac{1}{N}\sum_i^N\big\langle |r_i(t)-r_i(0)|^2\big\rangle$ |
| **charge-center D_c** | $D_c=\lim_{t\to\infty}\dfrac{1}{2dt}\Big\langle\Big|\dfrac{1}{N}\sum_i r_i(t)-\dfrac{1}{N}\sum_i r_i(0)\Big|^2\Big\rangle$ |
| **Haven 비** | $H_R \equiv D/(N\,D_c)$ · 그 **역수를 "correlation factor" 라 부른다** |
| **σ** | $\sigma = D\,(Ne^2/k_BT)$ — **tracer D 를 그대로 대입** (즉 **H_R = 1 가정**) |

**해석 (digest 계산 — 원논문 미보고)**: $N D_c = \frac{1}{2dtN}\langle|\sum_i \Delta r_i|^2\rangle \equiv D_\sigma$ (집단·전하좌표 확산).
따라서 **Fang 의 H_R = D\*/D_σ 로 우리 규약(`tools/ionic/msd_diffusive_check.py --haven`)과 동일하다.** 그대로 비교할 수 있다.

**창·궤적 길이·온도**:
- MSD 적합창은 **Δt ∈ [4 ps, 0.8·t_total]** (Supplementary Note 1). 우리 **2–50 ps 고정창**과 취지는 같고 상한이 적응형인 점만 다르다.
- 궤적 길이는 계·온도마다 다르다 (BH₄ @300 K 는 **250 ps** 총·140 ps 적합; SH @400 K 는 **120 ps** 총·100 ps 적합; 일반적으로 "100 ps 이상").
- **⛔ H_R 을 어느 온도·어느 궤적에서 냈는지 적혀 있지 않다.**
- **⛔ 집단항의 수렴 확인 절차가 없다.** Supplementary Note 1 의 RSD·R² 분석은 **tracer D 에만** 적용됐다.
  집단좌표는 표본이 **하나**뿐이라 원리적으로 tracer 보다 훨씬 잡음이 큰데(우리 2026-09-07 측정에서 같은 계·온도 시드 간 **최대 4.8배** 산포),
  **그 잡음에 대한 검사가 전혀 없다.**

### 6.2 질문 2 — H_R 실측값 (표 그대로)

**원문에 있는 것은 본문 4쪽의 한 문장이 전부다:**
> "We calculated the charge-center diffusion coefficient and the Haven ratios of the materials (see Method).
> **The inverse of Haven ratios that measure the average number of Li-ions moving collectively are 1.3 and 1.5**, respectively."

| 조성 | 1/H_R (원문) | **H_R (digest 계산)** | 온도 | 오차 |
|---|---|---|---|---|
| **Li₆POS₄(SH)** | **1.3** | **0.769** | ⛔ **미기재** | ⛔ 없음 |
| **Li₆.₂₅PS₅.₂₅(BH₄)₀.₇₅** | **1.5** | **0.667** | ⛔ **미기재** | ⛔ 없음 |
| Li₆PS₅(BH₄) (양론) | — | — | — | **미보고** |
| **Li₆.₂₅PS₅.₂₅Cl₀.₇₅ (우리 조성계!)** | — | — | — | **⛔⛔ 미보고** |

**1 에서 얼마나 벗어나나**: **23 % · 33 %**. 즉 **거의 1 이다.** 저자 자신도 "collective motions … are relatively weak" 라고 쓴다.

⚠ **용어 위험**: Fang 은 1/H_R 을 "correlation factor" 라 부르는데, **IUPAC/고전 확산론의 correlation factor f 와 다르다**
(고전적으로 공공기구에서 f ≈ H_R, 즉 **역수가 아니다**). `adeli2019` digest §131 도 "H_R ≠ correlation factor" 를 명시한다.
**Fang 의 "correlation factor 1.3/1.5" 를 f 로 이식하면 안 된다.**
또 "1/H_R = 함께 움직이는 Li 의 평균 개수" 라는 해석은 He–Zhu–Mo 2017(ref 20) 계보의 **휴리스틱**이지 정의가 아니다.

### 6.3 질문 3 — 상관 분석의 내용

두 가지를 봤다.

**(a) 거리별 van Hove 상관 `G_d(r,t)` (`Fig. S4`)** — 실물 판독:
- 축: Distance 0–10 Å × Time 0–32 ps(SH) / 0–28 ps(BH₄), 색스케일 G_d 0.0–>2.0
- 두 계 모두 **r ≲ 1 Å 에 뜨거운 띠**가 ~2–5 ps 부터 자라난다 = **한 이온이 다른 이온의 자리를 차지**하는 신호
  · **BH₄ 계가 훨씬 강하다** (적색, G_d ≈ 1.4–2.0) · **SH 계는 약하다** (녹황, ≈0.6–1.0)
- **r > 2 Å 은 전 시간대 균일하게 보라(≈0.2)** — **원거리 상관 구조(끈·string)가 없다**
- 이 그림의 **G_d(r=0, t) 의 "시간 갭"** 을 §5.6 의 t_w(3 ps·2 ps) 로 썼다 — **같은 그림을 두 곳에 재활용**한다.

**결론**: *"LGPS·LLZO·LATP 에는 강한 집단 모드가 있는데, 이 두 계는 최근접 Li 사이 상관만 유의하다."*
⚠ **그런데 `Fig. S4` 에 LGPS/LLZO/LATP 곡선이 없다** — 캡션이 ref 20 을 인용할 뿐 **나란히 그려 비교하지 않았다.**
즉 이 비교는 **문헌 참조이지 이 논문이 낸 대조가 아니다.**

**(b) 개별 사건 수준 상관 (`Fig. 4`·`Fig. 5`)** — Li 변위 시계열 vs 그 Li 와 상호작용하는 클러스터의 각도·병진 시계열을
**눈으로 대조**. 정량 상호상관·지연(lag) 분석은 **없다** (§10.3).

### 6.4 질문 4 — **H_R = 1 을 쓰면 σ 가 몇 배 틀리나**

부호부터 못박는다 (우리 2026-09-07 정정과 동일):
$$H_R \equiv D^*/D_\sigma,\qquad \sigma_{NE}=\frac{ne^2D^*}{k_BT}=H_R\,\sigma_{true}\ \Rightarrow\ \boxed{\sigma_{true}=\sigma_{NE}/H_R}$$
**H_R < 1 이면 NE(H_R=1)는 σ 를 과소평가한다.**

| 계 | H_R | **σ_true/σ_NE = 1/H_R** (digest 계산) | 뜻 |
|---|---|---|---|
| Li₆POS₄(SH) | 0.769 | **×1.30** | 논문의 82 mS/cm 는 자기 H_R 로는 107 mS/cm 여야 |
| Li₆.₂₅PS₅.₂₅(BH₄)₀.₇₅ | 0.667 | **×1.50** | 논문의 177 mS/cm 는 자기 H_R 로는 266 mS/cm 여야 |
| **Li₆.₂₅PS₅.₂₅Cl₀.₇₅** | **n/a** | **⛔ 이 논문으로는 답할 수 없다** | |

**⇒ 질문 4 의 답 (두 갈래)**
1. **클러스터 계 두 개는 답이 나온다: 1.3배·1.5배 (과소).** 크기 자릿수는 안 바뀐다.
2. **우리 계(할로겐 argyrodite)는 답이 안 나온다.** 저자가 Li₆.₂₅PS₅.₂₅Cl₀.₇₅ 의 H_R 을 **계산하지 않았거나 보고하지 않았다.**
   그러니 **"argyrodite 의 H_R 은 0.67–0.77"** 로 일반화하면 안 된다.
3. **⚠ 그리고 저자는 자기가 잰 H_R 을 자기 σ 에 적용하지 않았다** — Methods 의 σ 식은 tracer D 를 그대로 쓴다.
   즉 **이 논문의 헤드라인 σ 는 H_R = 1 규약이고, 저자 자신의 H_R 로 보면 1.3–1.5배 보수적이다.**
   (논문이 "177 mS/cm" 로 ASIC 문턱 100 을 넘겼다고 주장하는 데는 유리한 방향이라 문제 삼지 않은 듯하다.)

---

## 7. ★ paddle-wheel 을 넘어선다는 주장 (질문 5–7)

### 7.1 질문 5 — paddle-wheel 이 무엇이고 왜 부정하나

**정의 (본문 서론)**: 클러스터를 가진 이온전도체에서 **양이온의 병진운동과 클러스터의 회전 사이의 강한 상관**.
열적으로 들뜨면 비구형 클러스터가 **회전 무질서상**을 만들고, 그것이 저에너지 이동경로를 열어 전도도를 크게 올린다는 그림.
(전형 사례: NaCB₉H₁₀ 가 RT 에서 회전무질서상에 들어가며 σ = 30 mS/cm.)

**저자의 부정 논리는 3층이다 — "회전이 없다"가 아니라 "인과 방향이 반대다".**

**(i) 물리적 전제가 성립하지 않는다 (에너지·질량 논증)**
paddle-wheel 이 성립하려면 **동시에** 두 가지가 필요하다:
- 클러스터가 Li 를 **끌고 갈 만큼 강한 상호작용** ← 꼭짓점 전하가 작은 1가 클러스터(BH₄⁻ H 가 −0.6 e)는 불리
- Li 의 운동이 클러스터 동역학을 **바꾸지 못할 만큼 클러스터가 무거워야** ← 가볍고 작은 SH⁻·BH₄⁻ 는 불리
⇒ **가벼운 1가 클러스터에서는 원리적으로 paddle-wheel 이 약할 수밖에 없다.**

**(ii) 시간순서가 반대다 (동역학 논증, `Fig. 4`·`Fig. 5`)**
paddle-wheel 이라면 **뚜렷한 회전이 Li 변위를 선행**해야 한다. 그런데
> *"In the studied materials, it is hard to find a clear case in which the Li-ion displacement is initiated by a rotation of the cluster.
> Rather, pronounced rotational dynamics are found **after** or, in some cases, **during** the displacement of the Li-ion."*
⇒ 회전은 **Li 운동에 대한 반응(response)**이라는 것.

**(iii) 구조/경로 논증 (`Fig. 6`)**
NEB 로 두 성분을 분리하니 —
- **responsive**(Li 가 지나갈 때 클러스터가 이완): **항상 장벽을 낮춘다** (최대 80 %, 내 판독 90 %)
- **active**(열적 자발 회전): **경로에 따라 올리기도 내리기도** 한다 (`Fig. 6c` P1 은 각도에 따라 −73 %~+40 %)
⇒ paddle-wheel 이 상정하는 "회전 = 전도 촉진" 은 **active 성분에 대해 참이 아니다.**

**⚠ 그리고 저자가 스스로 인정하는 한계**: SH 계에서는 상관이 그나마 보이지만(S 전하 −0.9 e, 무겁고 회전자유도가 작아서),
**BH₄ 계는 열적 회전이 너무 활발해서 상관 자체가 흐려진다**(*"significantly fazes the correlation"*).
즉 **회전이 제일 자유로운 계에서 인과를 판별할 수 없다** — 이것이 이 주장의 구조적 약점이다.

### 7.2 질문 6 — 대신 제시하는 기전 · 도펀트로 조절 가능한가

**대체 기전 = 'billiard-ball' 릴레이 (§5.7①) + responsive 동역학 (§5.8a) + S_d 도관.**

**★ 도펀트 조절 가능성 — 저자가 직접 4요인으로 정리해 놨다 (Discussion). 우리 cascade 축과 대조:**

| Fang 의 요인 | 무엇을 바꾸면 되나 | **도펀트로 조절 가능?** | 우리 cascade 접점 |
|---|---|---|---|
| ① 블록 내 intra 장벽이 낮을 것 | 골격(argyrodite) 자체 | 골격 고정이면 조절폭 작음 | 우리 host 고정 조건과 동일 |
| ② 클러스터 **responsive** 동역학 | 할로겐 자리에 **회전·병진 자유도가 큰 1가 다원자 음이온** | ✅ **가능 — 이게 이 논문의 설계축** | ⚠ **우리 cascade 는 원자 도펀트만 다룬다.** 다원자 음이온 치환 축이 **없다** |
| ③ **S_d(할로겐 자리의 S²⁻) 도관** | **S/할로겐 비를 S-rich 쪽으로** | ✅ **가능 — 조성비 하나로** | ⛔ **우리 modelc 는 정반대(Cl-rich)** — §12.2 |
| ④ **Li 과잉** (Li–Li 반발 강화) | 비양론화 | ✅ 가능 | 우리 modelc 는 Li **결핍**(5.4) 쪽 |

**⇒ 질문 6 의 답**: **그렇다. 넷 중 셋(②③④)이 조성·도펀트로 직접 조절되는 변수다.**
그런데 **③④ 에서 우리 modelc 는 Fang 이 가리키는 방향의 반대편에 있다.**
(Fang: Cl↓·S↑·Li↑ = Li₆.₂₅PS₅.₂₅Cl₀.₇₅ / 우리 modelc: Cl↑·S↓·Li↓ = Li₅.₄PS₄.₄Cl₁.₆.)
이것은 모순이 아니다 — 우리 modelc 의 Cl-rich 는 **다른 축**(무질서·공공·산화안정 4축)에서 정당화된 설계이고,
Fang 의 축은 **"약하게 상호작용하는 큰 음이온을 할로겐 자리에 놓아 도관을 만든다"** 는 별개의 축이다.
**두 축을 겹칠 수 있다는 것이 이 논문이 우리에게 주는 실제 아이디어다** (§14②).

### 7.3 질문 7 — 어떤 관측량으로 증명했나 · 우리가 UMA-MD 로 같은 것을 낼 수 있나

| # | 저자의 관측량 | 우리 UMA-MD 로 가능? | 근거 |
|---|---|---|---|
| 1 | **각시간상관 C(t) = ⟨u(t)·u(t+t′)⟩** (`Fig. S5`) | ✅ **이미 도구가 있다** | `tools/ionic/anion_rotation_acf.py` (2026-08-28 완성, selftest 20건, **kb/open_items T16 — 돌리는 것만 남음**) |
| 2 | **van Hove G_d(r,t)** (`Fig. S4`) | ✅ **있다** | `tools/ionic/run_vanhove_sweep.sh` |
| 3 | **Haven 비 H_R = D\*/D_σ** | ✅ **이미 쟀다** | `tools/ionic/msd_diffusive_check.py --haven` → `db/properties/haven_ratio_measured_2026_09_07.json` (⚠ `citable:false`) |
| 4 | **Li 확률분포 등가면** (`Fig. 2c`) | ✅ 있다 | `tools/ionic/li_density_cube.py` |
| 5 | **장수명·대변위 사건 검출 Eq.(1)** (`Fig. 3`) | ⚠ **부분** — 홉 통계는 있으나 (t_p, t_a, a) 3-파라미터 필터는 없다 | `tools/ionic/aimd_jump_stats.py`, `cage_jump_descriptors.py` 를 확장하면 된다 (새 파일 금지 규율상 **확장이 정답**) |
| 6 | **경로별 NEB (F) vs (M) 선택적 이완 대조** | ⚠ **가능하지만 우리 스택에선 비쌈** | 우리는 QE 기반이고 NEB 상용화가 안 돼 있다. UMA 로 대체하면 싸지만 MLIP 로 선택적-이완 NEB 를 하는 것은 **검증되지 않은 경로** |
| 7 | **손으로 돌린 active 회전 스캔** (`Fig. 6c,f`) | ⚠ 가능하나 우리 계엔 회전할 클러스터가 **PS₄³⁻ 뿐** — 그건 이 논문에서도 "안 돈다"고 나온다 | 도핑계에 다원자 음이온이 들어가야 의미가 생긴다 |

**⇒ 질문 7 의 답**: **1·2·3·4 는 지금 당장, 재계산 0 으로 기존 궤적에서 낼 수 있다.** 5 는 도구 확장, 6·7 은 새 인프라.
가장 값싼 재현은 **① 회전 ACF(T16)** 다 — 우리 계엔 PS₄³⁻ 밖에 없으니 *"우리 것도 안 돈다"* 를 확인하는 **음성 대조**가 되고,
그게 곧 *"우리 계에는 paddle-wheel 축이 애초에 없다"* 를 우리 자료로 말할 수 있게 해 준다.

---

## 8. DFT/계산 방법 ★ (질문 8)

- **code**: **VASP** (버전 미기재) · 구조탐색은 **CALYPSO** 의 PSO 라이브러리
- **functional**: **PBE-GGA** (구조·에너지·MD·NEB) / **HSE06** (밴드갭만) · **vdW 보정 언급 없음** ⚠
- **pseudo**: **PAW**
- **k-points**: **Monkhorst–Pack 5×5×5** ("격자 6–7 Å 인 전형적 경우") — ⚠ **MD/NEB 용 2×2×2 슈퍼셀의 k-메시는 미기재** (통상 Γ)
- **ecut**: **550 eV**
- **수렴**: 에너지 10⁻⁶ eV / 힘 **0.001 eV/Å** (구조최적화) · 포논용은 10⁻⁸ eV / 10⁻⁴ eV/Å · 구조탐색 단계는 10⁻⁵ eV / 0.01 (원문 표기 "0.01 Å/eV" 는 **단위 오타**로 보인다)
- **대칭**: 전 구조 **대칭 구속 없이** 완전 최적화
- **포논**: **DFPT**, 조밀 q-격자 계산 후 보간
- **DFT+U**: **없음** (전이금속 없음)
- **AIMD**: **NVT(정적 부피)** · **2×2×2 슈퍼셀** · **dt = 2 fs** · **100 ps 이상**(계별로 120–250 ps) ·
  **앞 10–20 ps 는 평형화로 버림** · 온도는 계마다 3–6점(§3b) · **thermostat 종류 미기재** ⚠ · **시드 개수 미기재(=1로 보임)** ⚠
- **셀 크기 (digest 계산)**: Li₆POS₄(SH) **Li 48개 / ~112 원자** · Li₆.₂₅PS₅.₂₅(BH₄)₀.₇₅ **Li 50개 / ~130 원자** ·
  Li₆.₂₅PS₅.₂₅Cl₀.₇₅ **Li 50개 / ~106 원자**. 원시셀 6–7 Å × 2 ⇒ **한 변 ~13 Å 상자**
- **MLIP**: **안 씀** (순수 AIMD)
- **NEB**: 통상 NEB(CI-NEB 여부 미기재) + **selective dynamics**. 두 조건 (F)/(M) — §5.8. 회전장벽용은 각도 고정 + 나머지 원자·**격자상수까지** 이완
- **무질서 처리**: ⛔ **SQS·enumerate 아님.** **PSO 구조탐색으로 얻은 단일 바닥상태 배열 하나**를 쓰고,
  비양론 조성은 **"8개 자리 중 2개에 S²⁻" 라는 단일 배치**를 손으로 정했다. **배열 앙상블 평균 없음.**
- **유한크기·통계 처리 (질문 8 후반)**:
  - **통계**: Supplementary Note 1 의 **RSD(D) < 0.3** 판정 — **tracer D 에만**, **2개 계·1개 온도씩만** (§3c)
  - **적합창**: Δt ∈ [4 ps, 0.8 t_total], R² 근거 (`Fig. S13`)
  - ⛔ **유한크기 보정 전무**: Yeh–Hummer 류 1/L 보정도, 셀 크기 수렴시험도 **없다**
  - ⛔ **멀티시드 없음**: 250 ps 를 4등분한 것을 "잘 분리된 4구간"으로 쓴 것이 유일한 반복 (`Fig. S13` inset) — **독립 시드가 아니다**
  - ⛔ **집단좌표(D_σ)에 대한 수렴·오차 분석 전무** (§6.1)

### 8b. 저자가 적은 한계 (질문 9)

원문에서 **명시적으로** 인정한 것 3가지뿐이다.
1. **NEB 장벽이 크게 과대평가된다** — 선택적 이완 + 고정 부피 때문. *"adequate for our purpose here to draw qualitative conclusions"* (정량 금지 자인).
2. **MD 는 특히 저온에서 확산 사건 수가 제한적이다** → 그래서 RSD 분석을 붙였다.
3. **복잡한 계에서 회전-병진 인과를 깔끔히 보기 어렵다** — 열적 회전이 상시 들떠 있고 Li 가 여러 클러스터와 동시에 상호작용해서
   *"significantly fazes the correlation"*. BH₄ 계가 SH 계보다 더 흐리다.

**⛔ 저자가 언급하지 않은 한계는 §16 에 따로 적었다** (그쪽이 훨씬 길다).

---

## 9. Figure set ★

| Fig | 내용 (무엇을 보여주나) | 우리 활용 |
|---|---|---|
| 1a,b | Li₆POS₄(SH)·Li₆PS₅(BH₄) 의 최적화 2×2×2 바닥상태 구조 + 격자상수(삼사정) | argyrodite 바닥상태가 **입방이 아니라 삼사정**이라는 사실 — 우리 무질서 배열 논의의 배경 |
| **1C** | **σ₃₀₀K·Ea 표 4행 + log D vs 1000/T Arrhenius (4계)** | ★ **Li₆.₂₅PS₅.₂₅Cl₀.₇₅ = 14 mS/cm·0.210 eV** 가 우리 modelc 대조 기준. **figure-read D(600 K) ≈ 5×10⁻⁶ cm²/s**. Cl 계는 700/600/500 K **3점 외삽**이라는 취약점도 여기서 읽힌다 |
| 2a,b | sulfur-block(SLi₆ 팔면체) 골격 + SH / BH₄+S_d 의 배위 | **S_d = 할로겐 자리의 S²⁻** 라는 개념 정의. 우리 Cl-rich 와 방향이 반대임을 보여 주는 그림 |
| **2C** | 800 K Li 확률분포 등가면 — 윗줄 P₀(블록 내), 아랫줄 저등가면(블록 간). 등가면 **0.17/0.40/0.17×P₀** | ★ 우리 `li_density_cube.py` 산출물과 **같은 종류의 그림**. ⚠ 세 패널 등가면이 달라 **눈 비교 금지**, 숫자만 비교 |
| **3** | Eq.(1) 로 검출한 장수명·대변위 사건 raster (y=Li 인덱스, x=0–60 ps), 좌=엄격 우=a 1.0 Å | ★ 우리 `aimd_jump_stats.py` 확장 시 **목표 그림 형식**. (t_w,t_p,a) 3-파라미터 정의가 여기 다 있다 |
| **4** | SH 계 Event 1–3: Li 변위 시계열 vs 상대 SH 의 각도·병진 (패널 A–I) | ★ **paddle-wheel 부정의 1차 증거.** ⚠ 패널 B 는 회전이 Li 점프를 **선행**한다 — 반례가 그림 안에 있다 |
| **5** | BH₄ 계 Event 4–7: 같은 형식 (패널 A–D), 각도선 4개(B–H 4개) | ★ **저자에게 불리한 증거**: A·D 는 각도가 전 구간 포화라 상관 판별 불가. 패널 C 는 **S_d 의 병진 반응** |
| **6A–C** | SH 계: 경로 P1–P5 정의 / (F)vs(M) NEB / active 회전 각도 스캔 | ★ **P3(클러스터 무관 경로)이 대조군** — 이 설계가 responsive 주장을 지탱한다. 우리 NEB 설계에 그대로 차용 가능 |
| **6D–F** | BH₄ 계: 경로 P1–P6 / (F)(M)(PM) / C2·C3 회전 스캔 | ★ **P1(PM)**(B 고정, H 만 이완)이 **병진 자유도 기여**를 분리한다. **C2-P3/C3-P3 이 완전 평탄 = S_d 경로는 회전 면역** |
| S1 | Li₆PS₅(OH) vs Li₆POS₄(SH) 구조 비교 (+140 meV/formula) | (안 봄) OH⁻ 가 자발적으로 SH⁻+POS₃³⁻ 로 재배열한다는 근거 |
| S2 | 포논 분산 (삼사정 2계) | (안 봄) 격자동역학 안정성 |
| S3 | HSE06 전자구조 (2계) | (안 봄) 갭 4.37 / 3.47 eV. ⚠ 우리 PBE 갭과 **직접 비교 금지** |
| **S4** | van Hove G_d(r,t) 열지도 (2계) | ★ **집단성 판정의 근거 그림.** r>2 Å 상관 없음 = 끈 모양 집단운동 부재. ⚠ LGPS/LLZO/LATP 곡선은 **없다** |
| **S5** | 각시간상관 C(t): SH·BH₄ vs PS₄·Li₃PS₄-glass·Li₂B₁₂H₁₂ | ★ **우리 T16(`anion_rotation_acf.py`)의 목표 그림.** 같은 셀 안 PS₄³⁻ 가 평탄한 것이 최고의 내부 대조 |
| S6 | Li–interstitial 쌍 수 vs 거리 (토폴로지 분석, 100 ps) | (안 봄) 문턱거리 a = 1.8/2.0 Å 의 근거 |
| S7 | 양론 Li₆PS₅(BH₄) vs 비양론 사건 수 (600 K, 60 ps 적산 **979 vs 1259**) | (안 봄) 비양론화(=S_d + Li 과잉)의 효과 |
| S8 | Li(48) 의 장시간 docking (28.8 ps→60 ps 트랩) | (안 봄) docking 기전의 직접 증거 |
| S9 | Li(19) 의 undocking (8.8→14.8 ps) | (안 봄) 역방향 기전 |
| S10 | BH₄ C(t): 양론 vs 비양론 | (안 봄) 양론계가 **더 빨리** 탈상관 = "과도한 회전"이 오히려 불리하다는 근거 |
| **S11** | **Li₆.₂₅PS₅.₂₅Cl₀.₇₅ @500 K 의 결합 Event 3개 (전부 S_d 주변)** | ★★ **우리 조성계에서 billiard-ball 이 성립한다는 유일한 증거.** 트리거는 항상 S_d |
| S12 | OH⁻·BH₄⁻ 기체상 기하 | (안 봄) 구조탐색 입력 |
| **S13** | R² vs 적합상한(총시간 %) + MSD 4구간 inset | ★ **적합창 규약(4 ps ~ 0.8 t)의 근거.** inset 의 4구간이 50 ps 에서 **2.75배** 벌어진다 = 우리 3-시드 규율의 문헌 근거 |
| S14 | 여러 시간상한에서의 MSD 선형적합 | (안 봄) RSD 산출 원자료 |
| S15 | RSD vs N_eff (식 3 적합) | (안 봄) RSD 0.235 / 0.051 의 산출 |
| S16 | SH C2 / BH₄ C2·C3 회전 에너지 프로파일 | (안 봄) 29 / 11 / 12 meV/atom 의 근거. **Supplementary Videos 1–3 가 이 계산의 궤적** |

---

## 10. ★ Supplementary Videos 1–3 — **실제로 봤다**

**환경**: 이 상자에는 `ffmpeg` 이 없었다. `pip install imageio-ffmpeg` 로 **정적 ffmpeg 바이너리를 받아** 프레임을 뽑았다.
3편 모두 **20.6–20.7 s · 60 fps · H.264**. 각 편에서 **6프레임(0.3/4/8/12/16/20.3 s)을 `litdb/figures/<slug>/mov{4,5,6}_f*.png` 로 저장**하고,
움직임 지도로 회전 클러스터 위치를 찾아 **추가 12프레임을 확대 판독**했다.

| 파일 | SI 설명 (MOESM3 원문) | **우리가 실제로 본 것** |
|---|---|---|
| MOESM4 = **Video 1** | *"Trajectory of the calculated rotation of **OH** (highlighted in red) about the C2 axis. Li green, S yellow, P violet, O magenta, H pink."* | **2원자 막대(빨강 강조)가 셀 안에서 크게 회전한다.** 주변에는 **노란 S + 분홍 H 로 그려진 다른 S–H 막대들**이 있고 그들은 방향을 유지한다. 큰 빨간 구는 POS₃³⁻ 의 O. ⇒ **회전하는 것은 SH⁻ 로 보인다** (§10a) |
| MOESM5 = **Video 2** | *"…rotation of **BH₄** … about the **C2** axis. … B light blue, H pink."* | **빨강으로 강조된 5원자 사면체(B+4H)** 가 제자리에서 회전. 옆의 **강조 안 된 BH₄(회청색 B + 분홍 H)들은 방향 고정.** 초록 Li·노란 S 는 거의 안 움직인다 |
| MOESM6 = **Video 3** | *"…rotation of **BH₄** … about the **C3** axis."* | 같은 빨강 사면체가 **C3 축을 내려다보는 삼각대 형태로 돌아간다** — C2(Video 2)와 **눈으로 구별되는 다른 회전**이다. 역시 이웃 클러스터는 고정 |

**세 편의 공통 관찰 (중요)**
1. **셋 다 "이온 궤적 시각화"가 아니다.** Supplementary Note 2 가 명시하듯 **NEB 로 계산한 회전 중간상들의 시퀀스**다
   (SH C2: 30° 스텝 × 4 중간상 = 24상 / BH₄ C2: 12상 / BH₄ C3: 16상). **MD 가 아니다.**
2. **주변 원자와 셀(파란 점선 프레임)이 프레임마다 미세하게 변형된다** — Supplementary Note 2 의
   *"다른 원자와 격자상수까지 이완시킨다"* 와 **일치**한다. ✅ 캡션 서술과 그림이 맞다.
3. **강조 안 된 다른 클러스터들은 방향을 유지한다** — Note 2 의
   *"이 방법은 다른 클러스터의 회전을 끌어들이지 않는다"* 를 **눈으로 확인**했다. ✅
4. **화면 하단에 미디어플레이어 재생 컨트롤이 찍혀 있다** — 화면녹화물이다 (프레임 f01·f05 에서 보임). 자료 품질 참고사항.

### 10a ⚠ **동영상 캡션과 SI 본문이 어긋난다 (우리가 찾은 불일치)**

- **MOESM3 의 Video 1 설명은 "OH 의 회전"** 이라고 쓴다.
- 그러나 **Supplementary Note 2 는 SH⁻ 의 C2 회전(24 중간상)만** 기술하고, Videos 1–3 을 그 계산의 산물로 인용한다.
- 그리고 **이 계의 바닥상태에는 OH⁻ 가 없다** — 본문 §Results 가 Li₆PS₅(OH) 는 Li₆POS₄(SH) 로 재배열되고 OH 배열은 140 meV/f.u. 더 높다고 못박는다.
- **실물 판독**: 프레임 안에 **노란 S + 분홍 H 로 그려진 비강조 SH 막대들이 여럿 보인다** ⇒ 이 구조는 **SH 를 가진 Li₆POS₄(SH)** 다.
- 또 MOESM3 의 Video 1 범례는 "O in **magenta**" 라고 하는데 `Fig. 1a` 캡션은 "O in **red**" 다 — **범례끼리도 어긋난다.**

⇒ **우리 판정: MOESM3 의 Video 1 설명 중 "OH" 는 오기이고, 실제 내용은 SH⁻ 의 C2 회전으로 보인다.**
   (⚠ 이것은 **우리 판독에 근거한 추정**이다. 저자 정오표를 확인한 것이 아니다.)

### 10b 동영상이 paddle-wheel 논쟁에 주는 증거값 — **거의 없다**

*"paddle-wheel 을 부정하는 논문이니 그 시각 증거가 실제로 그렇게 보이는가"* 에 대한 정직한 답:
- **동영상은 그 논쟁의 증거가 아니다.** 이것은 **정지 격자에서 클러스터를 손으로 돌린 NEB 궤적**이라
  **시간도 없고 열운동도 없다.** 회전이 Li 를 끌고 가는지 안 가는지를 여기서 볼 수 없다.
- 영상에서 **Li(초록)가 클러스터 회전을 따라가지 않는 것처럼 보이지만, 그것을 "paddle-wheel 없음"의 증거로 읽으면 안 된다** —
  NEB 이완이지 동역학이 아니기 때문이다.
- **paddle-wheel 부정을 떠받치는 것은 오직 `Fig. 4`·`Fig. 5`(MD 시계열)와 `Fig. 6`(NEB 분해)** 이다.
- 동영상이 실제로 증명하는 것은 **"회전 장벽 계산이 의도한 회전을 했고 이웃 클러스터를 끌고 가지 않았다"** 는 **방법 검증**뿐이다.
  그 목적으로는 **잘 작동한다** (③ 관찰).

---

## 11. Post-processing ★

| 무엇 | 도구 | 수치화·기록 방식 |
|---|---|---|
| **MSD → D** | 자체 (도구명 미기재) | 다중 시간원점 TMSD, 적합창 [4 ps, 0.8 t_total], D = MSD/(2d·Δt), **d = 3**, 절편 자유 |
| **σ** | 자체 | **Nernst–Einstein σ = D·Ne²/k_BT**, N = 단위부피당 이온수. **H_R 보정 없음** |
| **Ea** | 자체 | D = A·exp(−Ea/k_BT) 적합 → 300 K 외삽 |
| **Haven** | 자체 | H_R = D/(N·D_c). 온도·오차·수렴 **미보고** |
| **van Hove G_d(r,t)** | 자체 | 열지도. G_d(r=0,t) 로 t_w 결정 |
| **각시간상관 C(t)** | 자체 | u = 무게중심→꼭짓점 단위벡터 |
| **Li 확률분포(PDF)** | **자체 코드** (본문 명시: *"Our code can read through the snapshots … and count the probability for a species present at each grid point in 3D"*) | 800 K 스냅샷, 등가면 P₀ = **1.8×10⁻⁵/Bohr³** 및 배수 |
| **사건 검출** | 자체, Eq.(1) | (t_p, t_a, a) 3-파라미터 Heaviside 곱 필터 |
| **토폴로지(간극) 분석** | 자체 | Shannon Li⁺ 반경 **0.9 Å** 이상 들어가는 간극만 계수 (`Fig. S6`) |
| **Bader** | (도구 미기재, 통상 Henkelman) | 종별 전하 |
| **포논** | VASP DFPT | 조밀 q-격자 + 보간 |
| **NEB** | VASP | selective dynamics 로 (F)/(M)/(PM) 3조건 |

⚠ **pymatgen·VESTA·LOBSTER 언급 0건.** 후처리가 전부 자체 코드이고 **공개되지 않았다**
(Data availability: *"All data are available in the paper and from the author upon request"* — 저장소 없음).

---

## 12. 우리 DFT 대비 (comp1 / modelc) → `../our_dft_baseline.md`

### 12.1 수치 대조표

| 항목 | 이 논문 | 우리 | 차이 / 이유 |
|---|---|---|---|
| **조성** | Li₆.₂₅PS₅.₂₅Cl₀.₇₅ (**S-rich, Cl 0.75**) | comp1 Li₆PS₅Cl · **modelc Li₅.₄PS₄.₄Cl₁.₆ (Cl-rich)** | ⛔ **치환 방향이 반대.** 값 이식 금지 |
| **힘 계산** | **AIMD (VASP PBE)** | **MLIP-MD (UMA-s-1p1, omat)** | ⛔ 축이 다르다. "둘 다 MD" 로 묶지 말 것 |
| **Ea** | **0.210 eV** (700/600/500 K **3점**) | comp1 0.253 / **modelc 0.224** eV (단일궤적) · modelc **0.197 ± 0.032**(3-seed) | **같은 자릿수·같은 대역.** 온도창이 다르다(그들 500–700 K vs 우리 600–1000 K) |
| **D(600 K)** | **figure-read ≈ 5×10⁻⁶ cm²/s** | comp1 3.09×10⁻⁶ / **modelc 7.90×10⁻⁶** cm²/s | **같은 자릿수.** 조성·방법이 달라 **일치라고 말할 수 없다** — "모순 없음" 까지만 |
| **σ₃₀₀K** | 14 mS/cm (3점 외삽) | ⛔ **우리는 σ 절대값 인용 금지** | 비교 대상 아님 |
| **σ 규약** | **NE, H_R = 1** (H_R 을 재고도 안 씀) | **NE, H_R = 1 고정** | ✅ **규약이 같다** — §13 |
| **밴드갭** | 4.37 / 3.47 eV (**HSE06**, 클러스터계) | 2.066 / 2.099 eV (**PBE**, fixed-occ nscf) | ⛔ **functional 이 다르다.** "둘 다 wide-gap insulator" 수준만 |
| **MSD 창** | **4 ps ~ 0.8 t_total** (적응형) | **2–50 ps 고정, 자유절편 OLS** | 취지 동일. 그들은 상한을 R² 로 정한다 |
| **시드** | ⛔ **없음** (250 ps 를 4등분한 것이 전부) | **3 시드** | **우리가 낫다.** 그들의 `Fig. S13` inset 이 우리 규율의 근거를 대신 그려 준다 |
| **무질서** | **단일 배열** (PSO 바닥상태 + 손으로 정한 2/8 배치) | 단일 배열 계열 | 둘 다 배열 앙상블 없음 — **같은 약점** |
| **유한크기** | ⛔ 보정·수렴시험 없음, Li 48–50개 | ⛔ 우리도 없음 | **같은 약점** |
| **탄성/ESW/COHP** | **0건** | 있음 | 축이 안 겹친다 |

### 12.2 ★ 조성 방향이 반대라는 점 (제일 중요)

Fang 이 "핵심 도관"이라고 지목한 **S_d = 할로겐 자리에 앉은 S²⁻** 는 **Cl 이 부족할 때만** 생긴다 (Li₆.₂₅PS₅.₂₅Cl₀.₇₅ = 8자리 중 2개가 S).
**우리 modelc(Li₅.₄PS₄.₄Cl₁.₆)는 정반대로 Cl 을 S 자리에 더 넣은 계**라 S_d 가 **원리적으로 존재하지 않는다.**
⇒ **`Fig. S11` 의 기전(=Cl 계 billiard-ball)이 우리 modelc 에서 그대로 작동한다고 가정하면 안 된다.**
⇒ 다만 **billiard-ball 자체는 "Li–Li 반발 릴레이"라 도관 종류와 무관**하다. modelc 의 Cl 무질서·Li 공공이 다른 종류의 도관을 만들 수 있다 —
   **그것은 우리 궤적에서 확인할 문제이지 이 논문에서 옮겨올 값이 아니다.**

### 12.3 ★ Haven — 이 논문 vs `adeli2019`(실험) vs **우리 자체 측정**

| 출처 | H_R | 규약 (**여기가 전부다**) | 조건 |
|---|---|---|---|
| **Fang 2022 (이 논문)** | **0.77 / 0.67** | H_R = D\*/(N·D_c) = **D\*/D_σ, 셀 안 Li 전부가 캐리어** | AIMD, 온도 미기재, 클러스터 argyrodite |
| **adeli2019 (실험)** | **0.30 → 0.23** (x 0→0.5) | H_R = D\*(PFG)/D_σ(EIS→NE 역변환), **캐리어 c = 4 Li/셀 (저자가 "하한"이라 명시)** | 300 K, 다결정 냉간압축 펠릿, Li₆₋ₓPS₅₋ₓCl₁₊ₓ |
| **우리 (2026-09-07, `db/properties/haven_ratio_measured_2026_09_07.json`, ⚠ `citable:false`)** | **0.84 ± 0.06** (6 계·온도점) | **H_R = D\*/D_σ, 셀 안 Li 전부** = **Fang 과 동일 규약** | UMA-MD 600–1200 K, 완전결정, 200 ps |

**⇒ 이것이 이번 digest 의 가장 중요한 소득이다.**

1. **Fang 과 우리는 규약이 같다** (둘 다 MD 집단좌표, 캐리어 = 전 Li). **0.67–0.77 vs 0.84 ± 0.06 — 같은 대역이다.**
   즉 **독립된 AIMD 연구가 우리 UMA-MD 측정을 지지한다.** (⚠ 그의 값에는 온도도 오차도 없어 "일치" 라고까진 못 한다.)
2. **adeli 의 0.23–0.3 과의 12σ 격차는 규약차로 상당 부분 설명된다 (digest 계산)**:
   adeli 는 캐리어를 **4 Li/셀**로 잡았고, Li₆PS₅Cl 관용셀에는 **Li 가 24개**다. D_σ = k_BT σ/(c q²) 이므로
   c 를 4→24 로 바꾸면 D_σ 가 **6배 작아지고 H_R 은 6배 커진다** (0.23 → ~1.4).
   **즉 규약 하나로 H_R 이 6배 움직인다.** 두 숫자는 **모순도 일치도 아니고, 비교 불가**다.
   (`adeli2019` digest §14 도 *"H_R 절대값은 c 규약 의존 — 규약 없이 이식 금지"* 라고 이미 못박아 두었다.)
3. **⇒ 우리 `haven_ratio_measured` 파일의 판정 ③④ 가 이 논문으로 보강된다**:
   *"Haven 축은 우리 σ 논쟁의 설명이 아니다(보정 19 %)"* — Fang 도 **23–33 %** 다. 같은 결론.

### 12.4 ⚠ 우리 litdb 내부의 정면 충돌 — `shin2026` vs 이 논문

| | **Fang 2022 (이 논문)** | **`shin2026_bh4_reorientation_li_transport_li6ps5x`** (*Small* 2026) |
|---|---|---|
| 계 | Li₆.₂₅PS₅.₂₅(BH₄)₀.₇₅ (가상) | **Li₆PS₅X 의 BH₄ 치환 (실제 합성)** |
| 방법 | AIMD + NEB | **고체 NMR 주 + AIMD 보조** |
| 결론 | **회전은 Li 운동의 "반응"이지 원인이 아니다** | **회전과 Li hop 이 인과적으로 맞물린다 (paddle-wheel 유사)** |
| 근거 | Fig. 4·5 시계열 눈 대조 · Fig. 6 NEB 분해 | **회전 구속 MD 에서 D 가 2.0–3.0배 감소** · **31 hop 중 28개가 ±0.2 ps 안에 회전 동반** |

**우리 판정 (digest 판단)**: **shin2026 의 증거가 더 강하다.**
- shin 은 **개입 실험(회전을 구속하고 D 가 떨어지는지)** 을 했다 — 인과 검정이다.
- Fang 은 **관찰만** 했고, 그것도 눈으로 했으며, 자기 그림(`Fig. 5a,d`)에서 상관이 안 보인다고 스스로 적었다.
- 다만 **두 결론이 반드시 모순인 것은 아니다**: Fang 의 responsive 성분(=Li 가 지나갈 때 클러스터가 비켜 줌)은
  **회전을 구속하면 사라진다** — 즉 **shin 의 "구속하면 D 2–3배 감소"는 Fang 의 responsive 로도 설명된다.**
  진짜 쟁점은 *"회전이 있어야 빠른가"*(둘 다 예)가 아니라 *"회전이 hop 을 **개시**하는가"*(Fang: 아니오, shin: 예에 가까움)다.
- ⚠ **서지 확인 필요**: `shin2026` digest §2.2 의 참조표는 *"[50] **Fang & Jena 2020** Nat. Commun. — paddle-wheel 너머의 수송 기구"* 라고 적어 두었다.
  제목 서술이 **이 논문(2022)** 과 정확히 일치하므로 **연도가 어긋났을 가능성**이 있다. (Fang & Jena 는 2017 PNAS·2019 ACS AMI 등 다른 논문도 있어 단정하진 않는다.)

### 🔧 방법 원전으로서의 위치

이 논문은 우리 물성 4축(A 이온전도 / B 산화안정 / C 기계 / D 전자구조)에 **직접 넣을 값이 없다** —
조성이 다르고(S-rich vs Cl-rich), 힘 계산이 다르며(AIMD vs UMA), σ 절대값은 우리가 인용 금지다.
**넣을 자리는 "방법 원전" 이다**:
- **Haven 비 규약(H_R = D\*/D_σ, 캐리어 = 전 Li)의 외부 앵커** — 우리 2026-09-07 측정과 같은 규약·같은 대역
- **회전 ACF·van Hove·PDF 등가면·사건검출 필터**의 목표 그림 형식
- **MSD 적합창을 R² 로 정하는 절차**(`Fig. S13`)

---

## 13. ★ 우리 좌표 — `H_R = 1` 을 어떻게 할 것인가

우리 규약 (재확인): UMA-s-1p1(omat) · Langevin NVT · dt 2 fs · prod 200 ps · **MSD 창 2–50 ps 자유절편 OLS** ·
**3 시드** · 600/800/1000 K · **σ = Nernst–Einstein, H_R = 1 고정** · 보고량 `D_rel(design, host)` @600 K (비준) · **σ 절대값 인용 금지**.

### 13.1 세 선택지의 비용과 이 논문이 지지하는 쪽

| 안 | 내용 | 비용 | 이 논문이 지지하나 |
|---|---|---|---|
| **(a) H_R 을 재서 넣는다** | 계·온도마다 H_R 을 재고 σ 를 보정 | **높다.** 집단좌표는 표본이 1개라 잡음이 크다 — 우리 실측에서 **같은 계·온도 시드 간 최대 4.8배** 산포. 400 ps(gen2) 재계산 + estimand 카드 + 문턱 선등록이 필요 | ⛔ **아니다.** Fang 자신도 H_R 을 재고 **σ 에 적용하지 않았다** |
| **(b) σ 를 아예 안 낸다** | D 만 보고, σ 는 내지 않음 | 낮다 (이미 σ 절대값 인용 금지 상태) | ✅ **부분 지지.** 다만 Fang 은 σ 를 내긴 냈다 (헤드라인이 σ 라서) |
| **(c) 그대로 두되 가정을 명시한다** | H_R = 1 을 유지하되 **"이것은 과소 방향이고 크기는 ~20–30 %"** 를 늘 붙인다 | **가장 싸다.** 이미 있는 문장을 표준화하는 것뿐 | ✅✅ **정면 지지** |

### 13.2 ⇒ 권고 = **(c) + (b) 유지**, 단 문구를 이렇게 고친다

**지금까지의 문제 문구**: *"H_R = 1 이므로 σ 는 상한"* — **2026-09-07 에 부호가 틀렸다고 이미 판정났다.**

**대체 문구 (제안)**:
> σ 는 tracer D 로부터 Nernst–Einstein 으로 환산했다 (**H_R = 1**).
> 우리 궤적에서 직접 잰 H_R 은 **1 보다 약간 작으므로 이 환산은 σ 를 과소평가하는 방향**이며, 그 크기는
> **300 K 외삽 불확실도(6–14배)나 펠릿 GB(1.3–3배)보다 훨씬 작다.**
> 같은 규약(H_R = D\*/D_σ, 캐리어 = 셀 내 전 Li)으로 argyrodite 계를 AIMD 로 계산한 **Fang & Jena 2022** 도
> **1/H_R = 1.3–1.5** 를 보고하며, 자신들의 σ 에 그 보정을 적용하지 않았다.

**왜 이게 이득인가**: 우리 `haven_ratio_measured_2026_09_07.json` 은 `citable:false` 라 **우리 값을 원고에 못 쓴다.**
그런데 **Fang 의 1.3–1.5 는 남의 출판값이라 인용할 수 있다.** 즉
**"H_R 보정은 자릿수를 안 바꾼다"를 인용 가능한 문장으로 말할 수 있게 됐다** — 이것이 이번 digest 의 실무 소득이다.

### 13.3 ⛔ 하지 말아야 할 것

- ⛔ **σ_NE 에 1.3 이나 1.5 를 곱해 "보정된 σ" 를 만들지 않는다.** 조성이 다르다(클러스터계). 그리고 σ 절대값 인용 금지는 그대로다.
- ⛔ **"argyrodite 의 H_R 은 0.67–0.77" 로 일반화하지 않는다.** 저자는 **Cl 계의 H_R 을 보고하지 않았다.**
- ⛔ **adeli 의 0.23 과 Fang 의 0.67–0.77 을 "문헌이 갈린다" 로 병치하지 않는다.** 규약이 달라 **비교 자체가 성립 안 한다** (§12.3-2).
- ⛔ **Fang 의 온도 미기재 H_R 을 "온도 무관" 으로 읽지 않는다.** 그는 온도를 안 적었을 뿐이다.

### 13.4 값이 아니라 **방법**으로 가져올 것 (조성이 달라도 안전한 것들)

1. **`Fig. S13` 식 적합창 결정 절차** — R²(적합상한) 곡선을 그려 상한을 정한다. 우리 2–50 ps 고정창의 **정당화 그림**으로 쓸 수 있다.
2. **`Fig. S5` 식 회전 ACF** — `tools/ionic/anion_rotation_acf.py` (T16). 우리 계는 PS₄³⁻ 뿐이고, Fang 의 그림은 **PS₄³⁻ 가 안 돈다**는 것을 보여 준다 ⇒ 우리 결과의 **예상 답이 이미 문헌에 있다** = 음성 대조로 안전.
3. **Eq.(1) 3-파라미터 사건 필터** — `aimd_jump_stats.py` **확장**(새 파일 금지 규율).
4. **NEB (F)/(M)/(PM) 3조건 설계** — "무엇을 이완시키면 장벽이 얼마나 내려가는가" 를 분해하는 틀. 우리 도핑계에 그대로 이식 가능.

---

## 14. 적용 인사이트 (우리 연구에 어떻게)

**① Haven 규약 문장을 인용 가능한 형태로 확정했다 (§13.2).** 우리 자체 측정이 `citable:false` 라서 못 쓰던 자리를 **남의 출판값으로 메운다.**

**② cascade 에 "다원자 음이온 치환" 축이 없다는 것이 드러났다.** 우리 cascade 는 원자 도펀트만 훑는다.
Fang 의 설계축(**할로겐 자리에 가볍고 −1 가인 다원자 음이온**)은 **우리 깔때기가 구조적으로 못 보는 영역**이다.
그리고 그 축은 **우리 Cl-rich 축과 직교**한다 — 같이 켤 수 있다 (예: Cl-rich host + 소량 BH₄⁻).
⚠ 단 **산화안정 4축과 기계 축에서 어떻게 되는지는 이 논문이 전혀 안 본다** (탄성·ESW 0건). 우리 축으로 재보기 전엔 후보로 올리면 안 된다.

**③ `Fig. 6` 의 (F)/(M)/(PM) 3조건 NEB 설계가 우리 도핑 해석에 바로 쓰인다.**
우리는 도펀트가 D 를 바꾸면 "왜" 를 잘 못 말한다. (F) 전부 고정 / (M) 도펀트만 이완 / (PM) 도펀트 일부만 이완 —
이 세 조건의 차이가 **"도펀트가 격자를 열어 주는 기여" vs "정적 사이트 에너지 기여"** 를 분리한다.
**대조군(`P3` = 도펀트에서 먼 경로)을 반드시 같이 둔다** — 그게 이 논문에서 제일 잘한 설계다.

**④ T16(회전 ACF)을 돌릴 근거가 생겼다.** 목표 그림(`Fig. S5`)과 **기대 결과("PS₄³⁻ 는 안 돈다")** 가 문헌에 이미 있으니
우리 결과가 그와 같으면 **도구 검증**이 되고, 다르면 **UMA 의 회전 동역학 재현성 문제**를 잡아낸 것이 된다. 어느 쪽이든 소득이다.

**⑤ 그들의 `Fig. S13` inset 은 우리 3-시드 규율의 최상급 문헌 근거다.** 같은 250 ps 궤적을 4등분했더니 50 ps MSD 가 **2.75배** 벌어졌다.
"단일 궤적으로 D 를 말하면 안 된다" 를 **남의 그림으로** 말할 수 있다.

---

## 15. 인용 가능 문장 (deck/paper 용)

- "Fang and Jena report inverse Haven ratios of **1.3 and 1.5** for cluster-substituted argyrodites from AIMD, i.e. **H_R ≈ 0.67–0.77**, and note that collective Li motion in these materials is *relatively weak*." *(Nat. Commun. 13, 2078 (2022))*
- "In that work the ionic conductivity is obtained from the **tracer** diffusivity through the Nernst–Einstein relation, i.e. **without applying the Haven correction they themselves computed** — so a Haven-uncorrected Nernst–Einstein estimate is standard practice even in studies that measure H_R."
- "Their van Hove analysis shows **significant correlation only between nearest-neighbour Li**, with no long-range correlated (string-like) motion." *(`Fig. S4`)*
- "The rotational barriers of the mono-anion clusters are **29 meV/atom (SH⁻, C2)** and **11–12 meV/atom (BH₄⁻, C2/C3)**, against **1–2 orders of magnitude higher** for PS₄³⁻/POS₃³⁻, whose dynamics are librational only."
- "Allowing the cluster to relax in response to the migrating Li lowers the NEB barrier by **up to ~80 %**, whereas a migration path away from any cluster (**P3**) is essentially unchanged." *(`Fig. 6b`)*
- "Thermally excited (**'active'**) cluster rotation can either lower or raise the migration barrier depending on the path and angle, introducing randomness rather than uniform enhancement." *(`Fig. 6c,f`)*
- ⚠ **금지**: "argyrodite 의 Haven 비는 0.67–0.77" (저자는 **할로겐 argyrodite 의 H_R 을 보고하지 않았다**).
- ⚠ **금지**: "Fang 이 paddle-wheel 을 반증했다" — 그는 **자기 그림에서 상관이 흐려진다고 스스로 인정**했고,
  같은 계에서 개입 실험을 한 `shin2026` 은 반대 결론이다.

---

## 16. 주의 / 한계 (over-claim 방지) — **비판**

**저자가 인정한 것 3가지는 §8b.** 아래는 **우리가 추가로 잡은 것**이다.

**16.1 ★★ Haven 보고가 논문 수준에 미달한다.**
본문 한 문장, 값 두 개, **온도 없음·오차 없음·수렴 없음·계 3개 중 2개만**.
집단좌표는 표본이 **하나**라 tracer 보다 원리적으로 훨씬 잡음이 큰데(우리 실측 시드간 최대 4.8배),
저자는 **tracer D 에만 RSD 분석을 붙이고 D_c 에는 아무것도 안 했다.**
**이 두 숫자를 정밀값으로 다루면 안 된다 — 자릿수 판정용이다.**

**16.2 ★ paddle-wheel 부정의 증거가 "눈으로 본 시계열"이다.**
`Fig. 4`·`Fig. 5` 에 **상호상관 함수도, 지연(lag) 분포도, 통계 검정도 없다.** 그리고
- `Fig. 4b` 는 **회전이 Li 점프를 선행**한다 (본문도 인정: SH(1)이 Li(2) 변위 전에 회전).
- `Fig. 5a,d` 는 각도가 **전 구간 포화**라 전후 대비 자체가 불가능하다.
- 각도 축이 **창 시작점 기준 편차**로 보이므로, 창을 어디서 끊느냐에 따라 "이후에 커진다"가 **부분적으로 자동 성립**한다
  (창 시작 시 각도 = 0 에서 랜덤워크로 벌어지므로). 사건 전 기준선이 **2 ps 밖에 없는 패널(A)** 이 있다.
⇒ **"회전은 반응이다" 는 가설로는 훌륭하지만 이 자료로 증명되지 않는다.**

**16.3 ★ 개입(intervention) 실험이 없다.** 회전을 구속하고 D 가 어떻게 변하는지를 **안 봤다.**
같은 물질계에서 그것을 한 `shin2026` 은 **D 가 2.0–3.0배 감소**한다고 보고한다 (§12.4).

**16.4 통계·유한크기가 약하다.**
- **독립 시드 0개.** 같은 궤적 4등분은 시드가 아니다.
- **유한크기 보정·수렴시험 0건.** Li 48–50개, 한 변 ~13 Å.
- RSD 판정을 **2계·1온도씩만** 했고, 정작 **Cl 기준계에는 안 했다** — 그런데 Cl 계는 **500–700 K 3점으로 300 K 를 외삽**한다.
- ⚠ 초록/본문에서 SH 계 RSD 가 **0.052 vs 0.051** 로 다르다 (사소하나 교정 누락).

**16.5 무질서 처리가 단일 배열이다.** SQS 도 enumerate 도 아니고, "8자리 중 2개에 S" 라는 **손으로 정한 하나의 배치**다.
argyrodite 의 전도도가 **S/X 자리 무질서에 극도로 민감**하다는 것은 `deklerk2016`·`adeli2019` 가 이미 보인 바다.
**배치를 바꿨을 때 D 가 얼마나 흔들리는지가 보고되지 않았다** — 이것은 σ 불확도 41 mS/cm 안에 들어 있지 않다.

**16.6 σ 절대값이 실험과 크게 어긋나는 계보 위에 있다.**
이 방법 계보(ref 8 Deng 2017)는 양론 Li₆PS₅Cl 을 **2×10⁻³ mS/cm** 로 본다 — 실험(≈1–3 mS/cm)의 **1/1000 이하**.
그런데 저자는 "문헌과 identical" 을 **신뢰성의 근거**로 든다. **방법 내부 재현은 정확도가 아니다.**
⇒ **σ₃₀₀K = 177 mS/cm 를 실험 예측으로 읽으면 안 된다.**

**16.7 본문 ↔ 그림 ↔ SI 가 어긋나는 지점이 여럿이다** (우리가 찾은 것 5건):
| # | 어긋남 |
|---|---|
| 1 | 본문 *"more than four orders of magnitude"* — 실제 14/0.002 = **3.85 자릿수** |
| 2 | 본문 *"intra 장벽 order of 10 meV"* — `Fig. 6b` 실물 판독은 **50–150 meV** 쪽 |
| 3 | 본문 *"230° 에서 약 80 % 증가"* — `Fig. 6c` 실물 판독은 **약 +40 %** (판독 오차 가능) |
| 4 | `Fig. 1c` 범례에 **"Li₆POS₄P(SH)"** — P 가 하나 더 붙은 오타 |
| 5 | **MOESM3 의 Video 1 설명 "OH"** — SI Note 2 및 영상 실물과 어긋난다 (§10a). 범례도 O 를 magenta 라 하고 `Fig. 1a` 는 red 라 한다 |

**16.8 재현성**: 후처리 코드 전부 자체 제작·**미공개**. 데이터는 *"upon request"*. 저장소 없음. VASP 버전·thermostat 미기재.

**16.9 물질 자체의 현실성**: Li₆POS₄(SH)·Li₆.₂₅PS₅.₂₅(BH₄)₀.₇₅ 는 **합성된 적 없다.**
저자가 드는 실험 지지(ref 43, 기계화학 Li₅PS₄(BH₄)₂ 유리, **2 mS/cm**)는 조성도 상도 다르고, σ 가 예측치의 **1/90** 이다.

---

## 17. ⚠ 못 하는 것 / 확인 못 한 것 (필수 절)

**이 digest 가 답할 수 없는 것**
1. **할로겐 argyrodite(우리 계)의 H_R** — 저자가 보고하지 않았다. 이 논문으로는 **영원히 못 얻는다** (자료 비공개).
2. **H_R 의 온도 의존성** — 온도가 안 적혀 있다. 우리 300 K 외삽에 쓰려면 필요한 정보인데 없다.
3. **H_R 의 오차·시드 산포** — 없다.
4. **σ 를 H_R 로 보정했을 때 저자의 ASIC 주장이 어떻게 되는지** — 저자가 안 했고, 우리가 대신 계산한 1.3×/1.5× 는 **digest 계산**이다.

**내가 실제로 보지 않은 것 (숨기지 않는다)**
- **안 본 그림 12장**: `Fig. S1`, `S2`, `S3`, `S6`, `S7`, `S8`, `S9`, `S10`, `S12`, `S14`, `S15`, `S16`.
  이들에 대한 서술은 **전부 캡션·본문 텍스트를 옮긴 것**이며 축·눈금을 검증하지 않았다.
- 본문 `Fig. 4`·`Fig. 5` 의 **좌측 3D Event 도해**는 전체 형태만 봤고, 개별 Li 궤적을 원자 단위로 추적하지는 않았다
  (그 서술은 Supplementary Note 3 텍스트에 의존).
- 동영상은 **각 20.7 s 중 18프레임씩**만 봤다. 프레임 사이(0.3–1.7 s 간격)에 일어난 일은 못 본다.

**우리 판단이지 논문의 주장이 아닌 것 (구분)**
- §10a 의 *"Video 1 의 'OH' 는 오기이고 실제로는 SH"* — **우리 판독에 근거한 추정**.
- §12.3-2 의 *"규약차 6배"* — **digest 계산** (adeli c = 4/셀 vs 관용셀 Li 24개).
- §12.4 의 *"shin2026 의 증거가 더 강하다"* — **우리 평가**.
- §16.2 의 *"각도 축이 창 시작점 기준으로 보인다"* — **그림에서 추론**한 것이고 저자가 축 정의를 명시하지 않았다.

**우리 db 와의 경계**
- 이 digest 의 모든 문헌 수치는 **소환값**이다. `db/properties/*.json` 의 우리 절대값과 **한 표에 섞지 않는다.**
- 우리 `haven_ratio_measured_2026_09_07.json` 은 **`citable: false`** 다 — §12.3 의 0.84 ± 0.06 은
  그 파일의 **허용_서술 형식**("gen1 궤적에서 잰 H_R 은 0.84 ± 0.06")으로만 썼고, **값으로 인용하거나 σ 에 곱하지 않았다.**

---

## 18. 기법 미니사전 (이 논문을 읽는 데 필요한 것만)

| 용어 | 뜻 | 이 논문에서 |
|---|---|---|
| **tracer 확산계수 D\*** | 개별 이온의 평균 변위 제곱에서 나오는 D. MSD 를 그냥 재면 이것이 나온다 | Methods 첫 식 |
| **charge / collective 확산계수 D_σ** | 이온들의 **변위 합**의 제곱에서 나오는 D. 전류(=전하 중심 이동)에 대응 | Fang 의 N·D_c |
| **Haven 비 H_R** | H_R ≡ D\*/D_σ. **1 이면 무상관**, <1 이면 이온들이 같은 방향으로 함께 움직임(협동) | 1/H_R = 1.3·1.5 |
| **Nernst–Einstein (NE)** | σ = n q² D/(k_BT). **D 자리에 D_σ 를 넣어야 정확**하고, D\* 를 넣으면 σ_NE = H_R·σ_true | 저자는 D\* 를 넣음 |
| **correlation factor f** | 고전 확산론의 상관인자. **주의**: Fang 은 1/H_R 을 이 이름으로 부르는데 관례와 역수 관계 | §6.2 경고 |
| **van Hove G_d(r,t)** | t=0 에 j 가 있던 자리에서 거리 r 에 t 후 **다른** 이온 i 가 있을 확률. G_d(r=0,t) = "자리 교체" 확률 | `Fig. S4`, t_w 결정 |
| **각시간상관 C(t)** | ⟨u(t)·u(t+t′)⟩, u = 클러스터 축 단위벡터. 빨리 떨어질수록 회전이 자유롭다 | `Fig. S5` |
| **paddle-wheel 효과** | 음이온 클러스터의 회전이 양이온 병진을 촉진한다는 기전 | 이 논문이 재해석 |
| **responsive / active 동역학** | (저자 신조어) responsive = Li 통과에 대한 클러스터의 **반응**(항상 장벽↓) / active = 열적 **자발** 회전(경로별로 ↑↓) | `Fig. 6` |
| **billiard-ball 기전** | (저자 신조어) Li–Li 반발로 국소 확산이 **릴레이**되어 장거리 전도가 생김 | Discussion 1번 결론 |
| **revolving-door 기전** | (저자 신조어) 같은 블록 안에서만 도는 릴레이 (장거리 기여 없음) | Event 5 |
| **docking / undocking** | Li 가 클러스터에 수십 ps 붙잡히거나 풀려나는 것 | `Fig. S8`·`S9` |
| **sulfur-block** | S²⁻ 하나를 Li 6개가 둘러싼 SLi₆ 단위. argyrodite 확산의 기본 케이지 | `Fig. 2a` |
| **S_d (doped sulfur)** | **할로겐 자리에 앉은 S²⁻**. 약하게 상호작용하는 확산 도관 | `Fig. 2b`·`Fig. S11` |
| **intra- / inter-diffusion** | 블록 **안** 확산 / 블록 **사이** 확산. argyrodite 확산의 계층 구조 | `Fig. 2c` |
| **N_eff (유효 홉 수)** | max[TMSD]/a². D 의 상대표준편차가 1/√N_eff 로 줄어든다 | Supplementary Note 1 |
| **RSD (상대표준편차)** | S_d/D_true. **<0.3 이면 수렴** 으로 본다 | 0.235 / 0.051 |
| **PSO 구조탐색 (CALYPSO)** | 입자군집최적화로 결정구조를 찾는 방법. 클러스터를 하나의 '원소'로 다룰 수 있다 | Methods |
| **selective dynamics** | 일부 원자만 이완시키는 VASP 기능 | NEB (F)/(M)/(PM) |
