Repository: yonghoon7153-source/Yonghoon-DEM-DFT

# 📚 LITDB — 문헌 단일 시스템 (**SE·DFT 축 + DEM·MPM 축, 두 트랙**)

> **앞으로 논문은 여기서만 본다.** 여러 곳(db/literature, kb/papers, db/properties, Excel)에 흩어진 문헌을 한 곳에서 생각·참고·비교하기 위한 통합 MD 시스템.

## 왜 트랙이 둘인가
`INDEX.md` 는 argyrodite 전해질 축이라 접촉역학·MPM·건식전극 digest 가 들어갈 자리가
없다. 그래서 한때 64편이 **어느 인덱스에도 없었다**(open_items #7). 축을 나눠 그 구멍을
닫았고, 한 분모로 세면 “159편 중 98편 미언급” 같은 **가짜 미결**이 나온다
(`comparison_vs_ours.md:8`). 분리는 실측 근거가 있는 결정이다 — 합치지 말 것.

⚠ 이 표의 **편수는 적지 않는다.** 손으로 쓴 수는 반드시 낡는다(README 자신이 세 번 틀렸다).
현재값은 `python3 tools/litdb/build_index.py --check` 로 본다.

File: litdb/papers/feng2020_li_deficient_argyrodite_cl_disorder.md
<!-- digest (paper-level STANDALONE). 2026-10-13 litdb-curator.
     크로핑 그림 15장(본문 Fig. 1–8 · SI Fig. S1–S7) 전부 + Table S2 이미지를 실제로 보고 썼다. Table S1 은 PDF 텍스트로 읽었다.
     우리 쪽 숫자는 구조값(격자·자리 배치)만 쓴다 — MLIP-MD 의 σ·D·Ea 절대값은 인용 정책상 싣지 않는다(방향만). -->

# Enhanced ion conduction by enforcing structural disorder in Li-deficient argyrodites Li₆₋ₓPS₅₋ₓCl₁₊ₓ — Feng, Chien et al. (*Energy Storage Mater.* **2020**, 30, 67–73)

> slug `feng2020_li_deficient_argyrodite_cl_disorder` · DOI `10.1016/j.ensm.2020.04.042` · type `mixed — exp (EIS · 랩 XRD + 싱크로트론 Rietveld(x=0 만) · 고체 NMR ⁶Li/⁷Li/³¹P/³⁵Cl · ⁶Li→⁷Li tracer) + 계산 (VASP PBE 구조최적화 · AIMD)` · PDF 본문 `f60d68ee` (7 pp, 67–73) + SI `2d8aa7f2` (8 pp, Fig. S1–S7 · Table S1–S2) · inbox `Feng2020 EnergyStorageMater Enhanced ion conduction … Li6-xPS5-xCl1+x.pdf` (+ `Sup) …`) · digested `2026-10-13` · status ✅ · 태그 **[외부]** · **사용자 논문 세미나 발표 논문 (2026-10)**

> elements: Li, P, S, Cl
> methods: DFT, AIMD, NMR

> **저자**: **Xuyong Feng**ᵃ† · **Po-Hsiu Chien**ᵃᶜ† (공동 1저자) · Yan Wangᵇ · Sawankumar Patelᵃ · Pengbo Wangᵃ · Haoyu Liuᵃ · Marcello Immediato-Scuottoᵃ · **Yan-Yan Hu**ᵃᶜ\* — ᵃFlorida State Univ. 화학·생화학과 · ᵇ**Samsung Research America** Advanced Materials Lab (Burlington, MA) · ᶜNHMFL(국립고자기장연구소) CIMAR. 투고 2020-03-18 · 수정 04-22 · 승인 04-28 · 온라인 05-07. 지원 NSF DMR-1808517 · NHMFL(NSF/DMR-1644779 + 플로리다주) · 싱크로트론 XRD = Argonne APS 11-BM. CRediT 상 계산(formal analysis)은 **Yan Wang**(Samsung). 본문 참고문헌 26 · SI 참고문헌 12.
>
> **계보**: [dK16Arg] de Klerk 2016 (AIMD — 4d 에 Cl 75 % 가 최적 · 1S3Cl 이 최고 점프율, 이 논문 ref 14) → [Kraft] 2017 (중성자 — Li₆PS₅Cl 4d-Cl ≈62 %, ref 22) → [Adeli] 2019 (Li₆₋ₓPS₅₋ₓCl₁₊ₓ 원전, x≤0.5 · x=0.6 은 LiCl 석출 3.3 mS/cm, ref 10) → **본 논문** (x 를 0.7 까지 밀고 NMR 로 4d-Cl · Li 자리를 추적) → 짝 논문 **[WangP20]** "Fast Ion Conduction and Its Origin in Li₆₋ₓPS₅₋ₓBr₁₊ₓ" (같은 Hu 그룹 · 같은 측정 세트를 Br 로) — `papers/wang2020_br_rich_argyrodite_fast_ion_conduction_origin.md` (같은 날 다른 에이전트가 digest. 서지 *Chem. Mater.* 2020, 32, 3833–3840 · DOI 10.1021/acs.chemmater.9b05331 은 **그 digest 기준** — 이 논문은 그 짝을 인용하지 않는다).

---

## 0. 이 digest 를 읽는 법

**우리와 직접 닿는 논문이다.** 우리 modelc = **Li₅.₄PS₄.₄Cl₁.₆ = 이 계열의 x = 0.6**, comp1 = **Li₆PS₅Cl = x = 0**. Feng 은 x = 0 · 0.3 · 0.5 · 0.7 (+ 불순물이 나온 0.8) 을 만들었다 — **x = 0.6 자체는 합성하지 않았다.** 가장 가까운 점은 0.5 와 0.7 이다.

읽는 축 셋:
1. **이온전도 수치와 그 조건** (§3a–3b · §5.2) — 소결 펠릿 · In 블로킹 · total σ. 수치 자체는 견고하다.
2. **구조 변수 정량의 신뢰도** (§3c–3d · §5.5–5.9 · §10) — 저자 논증의 심장은 "4d 자리의 Cl" 과 "24g 자리의 Li" 인데, **둘 다 측정법 사이에서 크게 갈린다.** 이 digest 의 비판은 대부분 여기에 있다.
3. **우리 modelc 구조 모형과의 대응** (§7) — 4a/4d 배치 · P 둘레 환경 · Li 자리 · 격자 수축.

> ⚠ **자리 표기 — 이 논문은 Kraft 설정이다**: 할라이드 **4a (0,0,0)** · free S²⁻ **4d (¼,¼,¾ ≡ ¾,¾,¾)** = Li 케이지의 중심 · P **4b** · PS₄ 의 S **16e** · Li **48h / 24g**. [Adeli]·[dK16Arg] 의 "4c" 는 이 논문의 4d 와 **같은 자리**(원점 설정 차이)다.

> **본 그림 (2026-10-13)**: Fig. 1 · Fig. 2 · Fig. 3 · Fig. 4 · Fig. 5 · Fig. 6 · Fig. 7 · Fig. 8 · Fig. S1 · Fig. S2 · Fig. S3 · Fig. S4 · Fig. S5 · Fig. S6 · Fig. S7 — **15장 전부** + Table S2 이미지(텍스트 추출의 줄 배치가 꼬여서 대조용으로 봤다).
> 안 본 것: Table S1 이미지 — PDF 텍스트로 정확히 읽었다.
> 그림에서만 읽은 값 = **`figure-read ≈`**. 논문 값으로 우리가 계산한 값(논문 미보고) = **`우리 산수`**.

---

## 1. 한 줄 요약

Li₆₋ₓPS₅₋ₓCl₁₊ₓ 에서 Cl 을 늘리고 Li 를 빼면(x 0→0.7) **σ(25 °C) 7.1 → 17.3 mS cm⁻¹ · Ea 0.257 → 0.218 eV** 이고(소결 펠릿 · In 블로킹 · total σ), x = 0.8 에서는 LiCl + 미지상이 나오며 σ 가 내려간다(`figure-read ≈` 10 mS cm⁻¹). 저자들은 원인을 **free-S²⁻ 자리(4d)의 S²⁻/Cl⁻ 혼합 증가**(³¹P 의 1S3Cl 성분 · ³⁵Cl 의 4d 신호)와 **Li 의 48h → 24g 재분배**(⁶Li NMR · DFT · tracer)로 돌리고, AIMD 로 **"혼합은 Ea 를, Li 결핍은 σ 의 크기를 정한다"** 는 분리를 제시한다.

⚠ 수치(σ · Ea · 격자)는 탄탄하지만 **기전을 받치는 구조 정량은 논문 안에서 서로 맞지 않는다** — x = 0 의 4d-Cl 이 ³⁵Cl 5 % · ³¹P 약 20–31 % · X-선 36.7 % 로 갈리고(중성자 문헌 [Kraft] ≈62 %), ⁶Li 의 "24g/48h" 두 성분은 2–6 Hz 간격이라 ns 단위의 Li 교환과 양립하기 어렵다(§10). **인과 근거는 AIMD 3 모형뿐**이고 나머지는 x 를 따라 같이 움직이는 상관이다.

---

## 2. 메타 / 동기 / 질문

| 항목 | 내용 |
|---|---|
| 계 | **Li₆₋ₓPS₅₋ₓCl₁₊ₓ**, 명목 x = 0 · 0.3 · 0.5 · 0.7 · 0.8. F4̄3m 입방 argyrodite. NMR 대조 시료로 Li₅.₇PS₄.₇Cl₀.₃I (Fig. S4) |
| 질문 | Li₆PS₅Cl 의 **자발적 S/Cl 교환이 만드는 한계 너머로 4d 자리의 Cl 을 늘리면**(Cl 증량 + Li 결핍으로 전하 보상) 수송이 어떻게 · 왜 바뀌나. **혼합과 결핍의 몫을 가를 수 있나** |
| 서론의 동기 | ① ordered Li₆PS₅Cl 은 AIMD 상 2×10⁻⁶ S cm⁻¹ · Ea > 0.5 eV (ref 19 Deng 2017) ② de Klerk 는 4d 에 Cl 75 % 를 최적으로 예측(ref 14) — 화학양론 LPSCl 로는 도달이 어렵다 ③ Ge 치환(ref 11, 18 mS cm⁻¹)은 비용·안정성 문제 ④ Adeli Li₅.₅PS₄.₅Cl₁.₅ 9.4 mS cm⁻¹ (소결 12) |
| 방법 | EIS (25 °C + 21–120 °C) · 랩 XRD 시리즈 · 싱크로트론 Rietveld (**x = 0 만**) · MAS NMR ⁶Li/⁷Li/³¹P (500 MHz, 11.7 T) · ³⁵Cl (830 MHz, 19.5 T) · ⁷Li T₁ · ⁶Li→⁷Li tracer · DFT(PBE) 구조최적화 · AIMD |
| 자체 계산 | **있다** — 정전기 에너지 사전선별 (원문 "electrostatic energy criterion") → DFT 최저 단일 배열 → AIMD 3 모형 |
| 저자 결론 | 4d-Cl ↑ → 1S3Cl 우세 → Li 에너지 지형 평탄화 → Li 가 24g 로 재분배 → Ea ↓ · σ ↑. **24g 가 빠른 전도의 핵심** |

---

## 3. 핵심 수치 총정리 ★

### 3a. 조성별 — 합성 · σ · Ea · 격자 · 상

| x | 명목 조성 | 소결 (진공, 12 h) | **σ 25 °C (mS cm⁻¹)** | **Ea (eV)** | a (Å) | 상 (랩 XRD) | ⁷Li T₁ (ms) |
|---|---|---|---|---|---|---|---|
| 0 | Li₆PS₅Cl | 550 °C | **7.1** | **0.257(7)** | `figure-read ≈` 9.843 (싱크로트론 **9.848**) | 단상 | 194 |
| 0.3 | Li₅.₇PS₄.₇Cl₁.₃ | 510 °C | **9.2** | **0.251(5)** | `figure-read ≈` 9.819 | 단상 | 225 |
| 0.5 | Li₅.₅PS₄.₅Cl₁.₅ | 480 °C | **16.1** | **0.221(8)** | `figure-read ≈` 9.800 | 단상 | 258 |
| 0.7 | Li₅.₃PS₄.₃Cl₁.₇ | 460 °C | **17.3** (초록 "17") | **0.218(6)** | `figure-read ≈` 9.782 | 단상 ("No impurities … up to x = 0.7") | 340 |
| 0.8 | Li₅.₂PS₄.₂Cl₁.₈ | 미기재 (SI 범위 "440–550 °C" 의 하한으로 보인다) | `figure-read ≈` **10** (Fig. S1 절편 ≈100 Ω·cm) | n/a | `figure-read ≈` 9.782 (평탄) | **LiCl + 미지상** | n/a |
| **0.6 = 우리 modelc** | Li₅.₄PS₄.₄Cl₁.₆ | — | **미합성** | — | 우리 산수 보간 ≈ 9.791 | (0.5 · 0.7 단상 사이) | — |

- σ 는 Table S2 값(25 °C). Fig. 4b·Fig. 6c·Fig. 7d 의 오른쪽 축이 같은 네 값을 되풀이한다. Ea 괄호는 **적합 오차**(마지막 자리)이지 시료 간 산포가 아니다.
- **소결 온도가 x 와 함께 내려간다** (550 → 510 → 480 → 460 °C). 그 선택 근거는 쓰여 있지 않다 — §10-⑧.
- [Adeli] 는 **550 °C 5–7 h** 로 x = 0.5 가 한계였고 **x = 0.6 = 3.3 mS cm⁻¹** (LiCl 석출) — Feng 이 자기 Table S2 에 그 줄을 그대로 실어 놓고도 차이를 논하지 않는다.

### 3b. EIS 측정 조건 (SI Experimental · Fig. S1 · Fig. S2)

| 항목 | 값 |
|---|---|
| 시료 | **소결된 원판 그대로** — 예열 분말 50 mg → ⌀6 mm × 1 mm, ~400 MPa 냉간 성형 → 440–550 °C 12 h 진공 석영관 소결 |
| 전극 · 셀 | **In 호일 ⌀4.7 mm** 양면 (블로킹) · 자작 원통 셀 (SI ref 3, Chien 2018 *JPCL*) |
| 주파수 · 진폭 | **5 MHz – 1 Hz · 50 mV** |
| 온도 | 25 °C (실온 σ) · 가변온도 **21–120 °C** (CSZ 항온 챔버). x = 0 · 0.3 · 0.7 = 21/38/60/78/100/120 °C 6 점, **x = 0.5 = 21/44/57/81/100 °C 5 점** (Fig. S2) |
| 아레니우스 형식 | **log σT vs 1000/T** (Fig. 2a) — σT 형식이라 Ea 정의가 일관된다 |
| Nyquist | **Ω·cm 로 기하 정규화된 축** · 블로킹 꼬리만 보인다 (반원 없음) · 실수축 절편 `figure-read ≈` 143 / 108 / 62 / 58 / ≈100 Ω·cm (x = 0/0.3/0.5/0.7/0.8) → 1/ρ ≈ 7.0 / 9.3 / 16 / 17 / ≈10 mS cm⁻¹ — Table S2 와 맞는다 |
| 등가회로 · σ 산출법 | **미기재** (적합 곡선 없음. 그림 모양상 절편 판독) |
| bulk / 입계 분리 | **안 됨 — total σ.** 5 MHz 상한에서 반원이 창 밖이다 |
| 정규화 면적 | **미기재.** 전극 ⌀4.7 mm 와 펠릿 ⌀6 mm 의 면적비 **1.63** (우리 산수) = σ 절대값의 불확도 상한 |
| 펠릿 밀도 | **미보고.** 명목 치수(소결 전)로는 결정학 밀도 1.866 g cm⁻³ (a 9.848 Å) 의 **≈95 %** (우리 산수 — 소결 후 치수 미상이라 참고만) |
| 측정 중 가압 | 미기재 |
| 반복 시료수 · σ 오차막대 | 미보고 (조성당 1 개로 보인다) |

### 3c. 싱크로트론 Rietveld — Li₆PS₅Cl (550 °C), Table S1 전문

**APS 11-BM, λ = 0.41275 Å, GSAS-II, F4̄3m, a = 9.848 Å, R_wp = 9.3 %.** 정련 순서: scale → 배경(선형보간 10 계수) → pseudo-Voigt → 셀·좌표 → 점유·U_iso. **4a·4d 각 자리의 Cl/S 는 U_iso 공유 · 자리 점유 합 = 1 고정.** 불순물 상은 정련하지 않았다(Fig. 1c 틱이 LPSCl 하나).

| 원자 | Wyckoff | x/a | y/b | z/c | 점유 | U_iso (Å²) |
|---|---|---|---|---|---|---|
| Li1 | 48h | 0.32685 | 0.0132 | 0.67315 | **0.4** | 0.0471 |
| Li2 | 24g | 0.25 | 0.00614 | 0.75 | **0.286** | 0.0471 |
| Cl1 | 4a | 0 | 0 | 1 | **0.633** | 0.0375 |
| Cl2 | 4d | 0.25 | 0.25 | 0.75 | **0.367** | 0.0279 |
| P1 | 4b | 0 | 0 | 0.5 | 1 | 0.0281 |
| S1 | 16e | 0.1198 | −0.1198 | 0.6198 | 1 | 0.0447 |
| S2 | 4d | 0.25 | 0.25 | 0.75 | 0.633 | 0.0279 |
| S3 | 4a | 0 | 0 | 1 | 0.367 | 0.0375 |

**우리 산수 (이 표로 검산)**:
- **Li 합 = 0.4×48 + 0.286×24 = 26.06 Li/cell = 6.52 Li/f.u.** — 명목 6.0 보다 **+8.6 %**. 정련이 전하중성·화학양론 제약 없이 Li 점유를 풀었다.
- **48h–24g–48h "doublet" 한 단위의 점유 합 = 2×0.4 + 0.286 = 1.086 > 1.** 세 자리는 서로 1.07 Å 간격(아래)이라 한 단위에 Li 가 1 개를 넘을 수 없다 → 물리적으로 불가능한 점유.
- ⇒ X-선은 Li(이온 상태 전자 2 개)를 거의 못 보고, **S²⁻ 와 Cl⁻ 는 등전자(18 e⁻)** 라 대비가 원리적으로 작다. **4a/4d 의 S/Cl 점유(0.633/0.367)와 Li 점유는 정량 근거로 약하다.** 그리고 4d-Cl **0.367 은 [Kraft] 중성자값 ≈0.62 의 거의 정확한 보수(1 − 0.633)** 다 — 같은 물질을 두 방법이 거울상으로 본다.

**Li 점프 거리 (우리 계산 — Table S1 좌표 · a 9.848 Å, F4̄3m 대칭 전개. 논문은 거리를 보고하지 않는다)**:

| 거리 | Feng Table S1 (X-선) | [Adeli] x=0.5 중성자 좌표로 같은 계산 | [dK16Arg] (AIMD 본문) | [Kraft] (`figure-read`) |
|---|---|---|---|---|
| doublet (48h–48h, 24g 경유) | **2.14 Å** | 1.87 Å | 1.9 Å | ~1.5 Å |
| intra-cage (48h–48h) | **2.23 Å** | 2.26 Å | 2.25 Å | ~2.35 Å |
| inter-cage (48h–48h) | **2.60 Å** | **2.81 Å** (Adeli 본문 2.81 과 일치 → 계산법 검증) | 가변 | ~2.7 Å |
| 48h–24g | 1.07 Å | — | — | — |
| Li48h–케이지 중심(4d) / Li48h–4a | 2.57 / 2.42 Å | 2.44 / 2.54 Å | — | — |

⇒ Feng 의 X-선 Li 좌표는 Li 를 케이지 중심에서 **0.13 Å 더 바깥**에 둬서 doublet 을 길게 · inter-cage 를 짧게 만든다. Li 점유 과다와 같은 뿌리(X-선의 Li 감도)로 읽는다.

> 계산 주석: [Adeli] 열은 `adeli2019_…` digest §3a 의 좌표로 계산하되 **케이지 중심을 (¾,¾,¾) 에 두었다.** 그 digest 가 적은 4c (¼,¼,¼) 를 같은 표의 16e (0.1188, −0.1188, 0.6188) 와 한 셀에 놓으면 **S–S 2.23 Å 로 겹친다** (우리 계산) — 둘 중 하나가 원문 설정과 다를 수 있다. 원문 확인 전까지 그 digest 의 좌표는 이 주석과 같이 읽는다 (그 파일은 고치지 않았다).

### 3d. 고체 NMR 수치

| x | ⁶Li "24g" (%) | ⁶Li "48h" (%) | ⁷Li δ (ppm) | ⁷Li T₁ (ms) | ³¹P P1 = 3S1Cl | P2 = 2S2Cl | P3 = 1S3Cl | ³⁵Cl 4a | ³⁵Cl 4d |
|---|---|---|---|---|---|---|---|---|---|
| 0 | 55 | 45 | 1.45 | **194** | 0.80 | 0.13 | 0.06 | 0.94 | 0.05 |
| 0.3 | 56 | 44 | 1.20 | **225** | 0.34 | 0.44 | 0.19 | 0.77 | 0.23 |
| 0.5 | 57 | 43 | 1.03 | **258** | 0.16 | 0.34 | 0.48 | 0.70 | 0.29 |
| 0.7 | 59 | 41 | 0.85 | **340** | 0.05 | 0.31 | 0.63 | 0.59 | 0.40 |

- T₁ 은 Table S2 정확값. 나머지는 전부 `figure-read ≈` (Fig. 4b · Fig. S3b · Fig. 6c · Fig. 7d, 분율 ±0.01–0.02 · 이동 ±0.01 ppm). ⁶Li 분율의 "정규화" 정의는 **미기재** — Fig. 8c 의 순수 시료 절대 적분 48h 1.0 : 24g 1.2 (=24g 54.5 %) 와 맞으므로 **신호 분율 그대로**다(자리 수 보정 아님).
- **⁶Li 두 성분 위치** (Fig. S7a 점선): 24g ≈ 1.477 · 48h ≈ 1.449 ppm → **간격 ≈ 0.028 ppm = 73.6 MHz 에서 ≈ 2 Hz** (`figure-read` · 우리 환산). Fig. 4a 의 x = 0 성분 간격은 넓게 잡아도 ≈ 0.09 ppm ≈ 6 Hz.
- **³¹P 성분 위치** (Fig. S7b 점선): P1 ≈ 85.0 · P2 ≈ 83.0 · P3 ≈ 81.1 ppm → **4d 의 Cl 1 개당 ≈ −2 ppm**. 선형 외삽하면 4S ≈ 87 · 4Cl ≈ 79 ppm (우리 산수) — 각각 P1 의 고주파 꼬리 · P3 의 저주파 꼬리 안에 든다.
- **³⁵Cl**: 날카로운 Cl(4d) **9 ppm** (본문; `figure-read ≈` 9.3) · 넓은 Cl(4a) — **본문은 "25 ppm", 그림(Fig. 7b · Fig. S4)은 ≈ −50 ppm** (`figure-read`). T₁: Cl(4d) **≈ 6 s ("estimated")** · Cl(4a) **0.02 s**. 기준은 **LiCl(s) = 9.9 ppm**.
- **Fig. S4 절대 적분**: Cl(4d) 봉우리 Li₅.₇PS₄.₇Cl₁.₃ **1** vs Li₅.₇PS₄.₇Cl₀.₃I **1.08** · 전체 1 vs **0.26**.
- **⁷Li δ – x 직선** (Fig. S3b): 기울기 ≈ **−0.86 ppm / x** (우리 산수).

**4d 자리의 Cl 을 방법별로 환산 (우리 산수 · `figure-read` 기반, f.u. 당)**

| x | 조성상 최소 (4a ≤ 1 이므로 ≥ x) | ³⁵Cl: 4d 분율 × (1+x) | ³⁵Cl 로 본 **4a** Cl | ³¹P: (P1 + 2P2 + 3P3)/4 (4S·4Cl 없다는 논문 가정) | X-선 (Table S1) | 중성자 문헌 |
|---|---|---|---|---|---|---|
| 0 | 0 | **0.05** | 0.94–0.95 | **0.31** | **0.367** | [Kraft] **≈0.62** |
| 0.3 | 0.3 | 0.30 | 1.00 | 0.45 | — | — |
| 0.5 | 0.5 | **0.43 (최소 미달)** | **1.05 (자리 수 초과 — 불가능)** | 0.57 | — | [Adeli] 4d 0.834 · 4a 0.615 |
| 0.7 | 0.7 | 0.68 | 1.00–1.02 | **0.64 (최소 미달)** | — | — |
| **0.6 (modelc)** | **0.6** | 보간 ≈0.56 | — | 보간 ≈0.61 | — | — |

- **무작위(이항) 대조**: P 하나를 둘러싼 4d 4 자리가 Cl 확률 p 로 독립이면 2S2Cl 최댓값은 **0.375** (p = 0.5) — **x = 0.3 의 P2 0.44 는 그 최댓값을 넘는다**(비무작위 혼합 선호이거나 분해 산물).
- **양 끝 성분을 P1·P3 에 합쳐 읽으면** (4S → P1, 4Cl → P3): x = 0 은 p ≈ 0.2 (이항 0.82/0.15/0.03 vs 관측 0.80/0.13/0.06), **x = 0.7 은 p ≈ 0.70 = 조성상 최소값**(이항 0.08/0.26/0.65 vs 관측 0.05/0.31/0.63) 과 맞는다. ⇒ **x = 0.7 의 "P3 = 1S3Cl 우세" 는 "1S3Cl 41 % + 4Cl 24 %" 일 수 있다** — 논문 귀속이 유일하지 않다.

### 3e. AIMD (Fig. 2b)

| 모형 | 4d S:Cl | 4a (우리 산수 — 조성 역산) | 셀 | **Ea (eV)** | D `figure-read ≈` 500 / 600 / 1200 K (cm² s⁻¹) |
|---|---|---|---|---|---|
| Li₆PS₅Cl, 혼합 없음 | 8 : 0 | Cl 8 | 8 f.u. = Li₄₈P₈S₄₀Cl₈ (104 원자) | **0.41** | 2.4×10⁻⁷ / 3.1×10⁻⁷ / 3.6×10⁻⁵ |
| Li₆PS₅Cl, 7:1 | 7 : 1 (4d-Cl **12.5 %**) | Cl 7 + S 1 | 104 원자 | **0.18** | 3.6×10⁻⁶ / 4.5×10⁻⁶ / 4.1×10⁻⁵ |
| **Li₅.₂₅PS₄.₂₅Cl₁.₇₅**, 1:3 | 2 : 6 (4d-Cl **75 %**) | **Cl 8 (전부)** | 8 f.u. = Li₄₂P₈S₃₄Cl₁₄ (98 원자) | **0.16** | 1.15×10⁻⁵ / 2.1×10⁻⁵ / 1.2×10⁻⁴ |

- 본문: 혼합이 Ea 를 0.41 → 0.18 eV 로, 결핍은 0.18 → 0.16 eV 로 "제한적 변화" 이지만 **"nearly an order of magnitude increase in ionic conductivity"**. RT 외삽 σ 의 **수치는 어디에도 없다.** `figure-read` D 비(Li₅.₂₅ / 7:1)는 500 K ≈ 3.2× · 600 K ≈ 4.7×, 그린 직선을 298 K 로 연장해도 ≈ 5× (우리 산수) — "한 자릿수" 는 그림으로 확인되지 않는다.
- 확률밀도(Fig. 2c–e): **600 K · 100 ps · 등가면 = 평균 밀도**.
- **x = 0.75 는 실험 단상 한계(0.7) 바로 밖**이다 (8 f.u. 에서 원자 수가 정수가 되는 조성을 고른 것으로 보인다 — 우리 추정).

### 3f. Table S2 — ⁷Li T₁ · σ 문헌 비교표 (이미지 대조로 전문 확인)

| 시료 | ⁷Li T₁ (ms) | ⁷Li ω₀/2π (표기 "Hz", 실제 MHz) | "Jump rate, τ (s)" | σ (mS cm⁻¹) | 합성 | 출처 |
|---|---|---|---|---|---|---|
| Li₆PS₅Cl | 194ᵃ | 194.319 | n/a | 7.1 | 550 °C/12 h vac | 본 연구 |
| Li₅.₇PS₄.₇Cl₁.₃ | 225ᵃ | 194.319 | n/a | 9.2 | 510 °C/12 h | 본 연구 |
| Li₅.₅PS₄.₅Cl₁.₅ | 258ᵃ | 194.319 | n/a | 16.1 | 480 °C/12 h | 본 연구 |
| Li₅.₃PS₄.₃Cl₁.₇ | 340ᵃ | 194.319 | n/a | 17.3 | 460 °C/12 h | 본 연구 |
| Li₆PS₅Cl / Cl₁.₂₅ / Cl₁.₃₇₅ / Cl₁.₅ / **Cl₁.₆** | n/a | n/a | n/a | 2.5 / 4.2 / 5.6 / 9.4·12# / **3.3** | 550 °C/5–7 h | [Adeli] |
| Li₆PS₅Cl | 141ᵇᶜ | 155.506 | 1.0×10⁻⁹ (@72 °C)ᵉ | 1.2 | 550 °C/5 h | Yu 2016 *JACS* |
| Li₆PS₅Br | n/a | n/a | n/a | 12 (@84 °C)ᵇ | 300 °C/5 h | Yu 2017 *Nat. Commun.* |
| Li₆PS₅Br | 100ᵇᶜ | 116.591 | 1.79×10⁻⁸ (@−10 °C)ᵉ | n/a | 550 °C/7 d Ar | Epp 2013 |
| Li₆PS₅Cl | 158ᵇᶜ | 116.591 | 1.36×10⁻⁹ (@43 °C)ᵉ | 9 (@20 °C) | 550 °C/7 d Ar | Hanghofer 2019 |
| Li₆PS₅Br | 100ᵇᶜ | 116.591 | 1.36×10⁻⁹ (@13 °C)ᵉ | 2.2 (@40 °C) | 550 °C/7 d Ar | Hanghofer 2019 |

ᵃ MAS 25 kHz · ᵇ 문헌 그림에서 추정 · ᶜ 정지(static) 측정 · ᵉ 가변온도 T₁ 에서 얻음 · # 소결 후.
- **우리 산수**: 1/(2π·116.591 MHz) = **1.365×10⁻⁹ s**, 1/(2π·155.506 MHz) = **1.02×10⁻⁹ s** — [Yu 2016]·[Hanghofer 2019] 세 줄의 τ 는 **ω₀τ_c = 1 (T₁ 최소점) 의 상관시간**과 정확히 맞고, "@ 온도" 는 그 최소점 온도로 읽힌다 (Epp 줄 1.79×10⁻⁸ s 는 이 관계와 맞지 않는다 — 출처 미확인). 열 이름의 "rate" 와 단위 "s" 가 어긋난다. 이 해석이 §10-⑤ 의 근거다.
- 저자 자신의 단서(SI): *"T₁ values will be affected by … field strength, spinning rate, and temperature. Direct comparison … only valid when the experimental conditions are the same."*

### 3g. 홉 수 검산 (`D-2026-09-27-barrier-hop-count`)

Γ = ν₀·exp(−Ea/kT), **ν₀ = 10¹³ s⁻¹ 가정**:
- 실험 x = 0.7 · **0.218 eV · 298 K** → Γ ≈ **2.1×10⁹ s⁻¹** · 1/Γ ≈ **0.48 ns**. NE 역산(Haven 1 · 홉 2.5 Å 가정): σ 17.3 → D_σ ≈ 1.2×10⁻⁷ cm² s⁻¹ → 필요한 Γ ≈ 1.2×10⁹ s⁻¹ → **차수 정합**.
- 실험 x = 0 · **0.257 eV · 298 K** → Γ ≈ **4.5×10⁸ s⁻¹** · 1/Γ ≈ **2.2 ns**. NE 역산 σ 7.1 → D_σ ≈ 4.5×10⁻⁸ cm² s⁻¹ → 필요한 Γ ≈ 4.4×10⁸ s⁻¹ → **정합**.
- AIMD ordered · **0.41 eV · 500 K · t = 100 ps** → Γ ≈ 7.4×10⁸ s⁻¹ · **N ≈ 0.07 홉/Li** (Li 48 개 합쳐 ≈ 3.5 홉). `figure-read` D(500 K) 2.4×10⁻⁷ cm² s⁻¹ 는 100 ps MSD **≈ 1.4 Å²** (한 홉 제곱 ≈ 4–7 Å² 미만). 600 K 도 N ≈ 0.36/Li · MSD ≈ 1.9 Å². ⇒ **0.41 eV 적합은 확산 영역이 아닌 점을 품고 있다.**
- AIMD Li₅.₂₅ · **0.16 eV · 500 K** → Γ ≈ 2.4×10¹¹ s⁻¹ · N ≈ 24 홉/Li → 충분.
- ⚠ 차수 검산이지 확산계수·전도도가 아니다.

### 3h. 아레니우스 분해 — 이득은 전부 Ea 몫이다 (우리 유도, 논문 미보고)

σT = A·exp(−Ea/kT) 에 Table S2 σ 와 Ea 를 넣으면 **A = 4.68 / 4.80 / 2.61 / 2.50 ×10⁴ S K cm⁻¹** (x = 0 / 0.3 / 0.5 / 0.7).
- x 0 → 0.7: Ea 하락 이득 exp(0.039/kT) = **4.56×** 를 prefactor **0.53×** 가 깎아 σ **2.44×** (= 17.3/7.1 ✓).
- ⇒ 실험의 σ 이득은 Ea 하락에서 오고 **prefactor 는 오히려 반감**한다 (Meyer–Neldel 꼴). "Li 결핍 → 공공 · 자리 ↑" 가 prefactor 증가로 **드러나지 않는다** — AIMD 가 결핍에 돌린 "Ea 거의 불변 · σ 크기 ↑ (= prefactor ↑)" 가 실험 전체(혼합 + 결핍)에서는 보이지 않는다. 혼합의 Meyer–Neldel 감소에 묻혔을 수도 있어 **모순이라고까지는 못 한다** — 실험이 둘을 따로 바꾸지 않았기 때문이다.
- 오차: Ea 적합 오차 ±0.005–0.008 eV 가 A 를 ±22–37 % 흔든다 → 반감은 오차 밖이지만 크지 않다. 가설로 쓴다.

---

## 4. 재료 & 방법 — 같은 축을 흉내 낼 때 필요한 조건 전부 ★

### 4a. 합성
- Li₂S · P₂S₅ · LiCl (Sigma-Aldrich). **LiCl 은 200 °C 12 h 동적 진공 건조.** 몰비 Li : P : S : Cl = (6−x) : 1 : (5−x) : (1+x).
- **Spex 8000M · ZrO₂ 용기 · ZrO₂ 볼 10 mm × 2 개 · 진공 30 분** 혼합(연노랑) → **300 °C 12 h Ar 예열** → 10 분 분쇄(회색) → **50 mg · ⌀6 mm · 1 mm · ~400 MPa 성형** → **440–550 °C · 12 h · 진공 석영관 소결** (x 별 온도는 Table S2: 550/510/480/460 °C).
- 글러브박스 Mbraun, H₂O · O₂ < 0.5 ppm.

### 4b. EIS — §3b 표. 5 MHz–1 Hz · 50 mV · In ⌀4.7 mm · 25 °C + 21–120 °C.

### 4c. XRD
- **랩**: Philips X'Pert · Cu Kα (1.5406 Å) · 45 kV/40 mA · 2θ 10–80° · 2°/min · zero-background 홀더 + Kapton 밀봉 · 실온. 시리즈 격자상수(Fig. 1f)의 정련 방법은 **미기재**.
- **싱크로트론**: APS 11-BM · λ = 0.41275 Å · GSAS-II · **x = 0 만** (§3c).

### 4d. 고체 NMR
- **Bruker Avance-III 500 (11.7 T)**: ⁶Li 73.6 MHz · ⁷Li 194.4 MHz · ³¹P 202.4 MHz · **MAS 25 kHz**. ⁶Li 단일펄스 90° 4.75 µs · 대기 **500 s** / ⁷Li 3.35 µs · 5 s / ³¹P 회전동기 스핀에코 90° 4.2 µs · 200 s. **⁷Li T₁ = 반전회복.** 기준 LiCl(s) −1.1 ppm (⁶,⁷Li) · 85 % H₃PO₄ 0 ppm (³¹P).
- **Bruker 830 (19.5 T)**: ³⁵Cl 81.3 MHz · 자작 3.2 mm 프로브 · 회전동기 스핀에코 · "solid 90°" 2.9 µs · 대기 20 s · 기준 **LiCl(s) 9.9 ppm**. **회전속도 미기재** — 측대역 간격 `figure-read ≈` 196 ppm ≈ **16 kHz** (우리 환산).
- Topspin 4.0. **선형 분해 모형 · 피팅 제약 · 오차 추정 미기재.** ³⁵Cl T₁ 측정법 미기재 ("estimated").

### 4e. ⁶Li → ⁷Li tracer
- Li₆PS₅Cl (550 °C) 펠릿을 **⁶Li 금속 원판 2 장(외경 5 mm)** 사이에 끼운 자작 원통 셀 · 대칭 ⁶Li|LPSCl|⁶Li · **10 µA cm⁻² · 30 분 충전/30 분 방전 × 100 사이클 · ~25 °C** → 펠릿 분쇄 → NMR. ⁶Li 금속의 **농축도 · NMR 시료 질량 미기재.**

### 4f. 계산 (DFT · AIMD)
- **VASP · PAW · PBE**. 구조최적화 · 전에너지 **ENCUT 520 eV · k 밀도 ≥ 500 /atom(역격자)**.
- **배열**: 실험 LPSCl 구조 위에서 Li/공공 · S/Cl 배열을 **정전기 에너지로 사전선별 → 하위 10–20 개 DFT 최적화 → 조성별 최저 DFT 에너지 1 개 = "ground state"** 로 전도 계산에 사용. ⇒ **단일 배열.**
- **AIMD**: VASP · **NVT (Nosé–Hoover, SI ref 6·7)** · **Δt 2 fs** · 100 K 에서 시작해 **500 / 600 / 720 / 900 / 1200 K** 로 승온 · **~100 ps** · **8 f.u. 초격자** · **Γ 점만 · ENCUT 280 eV** · Einstein 관계로 D · 아레니우스 가정으로 Ea 와 실온 외삽. 세부는 "previous work" (Deng 2017 등) 참조.
- **미기재**: AIMD 셀 부피(실험 a 인지 DFT 이완인지) · 승온 길이 · 평형 길이 · MSD 적합 창 · 온도당 궤적 수 · D 오차막대 · RT 외삽 σ 값 · PAW 판본.

---

## 5. 결과 — 절별 상세 (그림 실독 포함)

### 5.1 구조 · 상 순도 (Fig. 1, Fig. S6a)
- Fig. 1a,b: 질서 LPSCl (Cl 4a · S 4d) 과, PS₄ 둘레 **둘째 배위권(4d 4 자리)** 의 Cl–S 혼합을 파이 표지로 그린 도식.
- Fig. 1c: 싱크로트론 Rietveld (2θ 3–30°). 차이 곡선에 가장 센 반사들(≈ 4°, 6.8°, 8°, 11.8°, 13.6°)에서 **눈에 띄는 잔차 스파이크**가 남아 있다 (`figure-read`). R_wp 9.3 %. 불순물 상은 정련하지 않았다 ([Kraft] 의 LPSCl 은 Li₃PO₄ 6.6 % · LiCl 1.2 % 를 같이 정련했다).
- Fig. 1d: x = 0–0.8 랩 XRD + CSD #418490 · LiCl 기준 막대. **x = 0.8 에만 추가 소봉우리**(`figure-read` 2θ ≈ 28–29° · ≈ 34–35°) = 본문 "unknown phases and residual LiCl". x ≥ 0.5 패턴에 **2θ ≈ 15–25° 넓은 언덕** (`figure-read`) — Kapton 창 또는 비정질 기여일 수 있으나 논문은 언급하지 않는다(x = 0 에는 약하다).
- Fig. 1e: 52.4–53.2° 확대 — 본문 "52.5° 와 52.7° 의 피크" 는 **(440) 반사의 Kα₁/Kα₂ 쌍**이다 (우리 산수: 52.55° → d 1.740 Å → a 9.843 Å 의 (440) · Kα₂ 간격 ≈ 0.14°). x 와 함께 높은 각으로 이동, **0.7 과 0.8 이 거의 겹친다.**
- Fig. 1f: a = 9.843 → 9.819 → 9.800 → 9.782 → 9.782 Å (`figure-read`) — 0.7 이후 평탄 = 고용한계 0.7. 기울기 (0→0.7) ≈ **−0.087 Å/x** ([Adeli] 0→0.5 −0.107 Å/x). 랩 x = 0 (9.843) 과 싱크로트론 (9.848) 이 0.005 Å 다르다 — 내부표준 언급 없음.
- Fig. S6a: 500 °C 소결 LPSCl — 확대 그림(축 없음)에서 550 °C 보다 높은 각 = **같은 조성인데 격자가 작다**(값 미제시). ⇒ **격자 수축의 일부는 공정(소결 온도) 몫일 수 있다** — Cl-rich 시료들은 더 낮은 온도로 소결됐다(§10-⑧).

### 5.2 EIS · 아레니우스 (Fig. 2a, Fig. S1, Fig. S2)
- Fig. 2a 범례: Ea 0.257(7) / 0.251(5) / 0.221(8) / 0.218(6) eV. 가장 낮은 온도 점은 **1000/T ≈ 3.40 = 약 21 °C** (25 °C 가 아니다). x = 0.5 는 120 °C 점이 없다.
- `figure-read` 21 °C 값: log σT ≈ 0.22 / 0.40 / 0.65 / 0.66 → σ ≈ 5.6 / 8.5 / 15 / 16 mS cm⁻¹. 25 °C 로 옮기면(Ea 로 보정, 약 ×1.11–1.13) x = 0.3–0.7 은 Table S2 와 맞고, **x = 0 만 Table S2 7.1 보다 ≈ 10–15 % 낮게** 읽힌다 — 25 °C 단독 측정과 가변온도 측정이 같은 측정인지 기재가 없다.
- `figure-read` 기울기 검산: x = 0 ≈ 0.25 eV · x = 0.7 ≈ 0.22 eV → 범례와 맞는다.
- **두 단계 구조**: Ea 는 {0.257, 0.251} 과 {0.221, 0.218} 두 덩어리이고, **각 덩어리 안의 차이는 적합 오차 안**이다. **큰 변화는 x = 0.3 → 0.5 에서 한 번** 일어난다 (σ 9.2 → 16.1, ³¹P P3 0.19 → 0.48 도 같은 구간).
- Fig. S1·Fig. S2: 블로킹 꼬리만 — 반원 없음 → **total σ**. Fig. S2a 21 °C 의 가장 높은 주파수 몇 점이 살짝 휘는 기색이 있지만 분석되지 않았다. Fig. S2c 의 81 °C 꼬리는 다른 온도와 모양이 다르다(`figure-read`) — 논의 없음.
- x = 0.8: 절편 ≈ 100 Ω·cm → **≈ 10 mS cm⁻¹** (`figure-read`, ±5 %). 본문은 "drops" 라고만 쓴다 — 떨어진 값이 x = 0.3 (9.2) 과 비슷한 수준이다.

### 5.3 AIMD — 혼합과 결핍의 분리 시도 (Fig. 2b–e)
- 세 모형: ordered LPSCl · 4d 에 Cl 1 개를 넣은 LPSCl (7:1) · Li₅.₂₅PS₄.₂₅Cl₁.₇₅ (1:3). **둘째와 셋째의 차이 = Li 결핍 + 4d-Cl 12.5 → 75 %** 라서 "결핍만의 효과" 가 아니다 — 본문도 "correlated … challenging to completely decouple" 이라고 쓴다.
- 본문 판정: *"S²⁻/Cl⁻ mixing seems to strongly regulate the activation energy factor … while Li-deficiency facilitates ion transport without greatly altering the energy landscape."* — **결핍의 기여를 배제하지 않는다** (§7d-2).
- Fig. 2c (혼합 없음): 600 K 확률밀도가 **S(4d) 를 둘러싼 고립 케이지**. Fig. 2d (7:1): Cl(4d) 둘레로 케이지 사이 연결(옅은 분홍)이 생긴다. Fig. 2e (1:3): 연결이 전역으로 퍼진다 = "flatter energy landscape". 그림이 서술과 맞는다.
- ⚠ "혼합 LPSCl" 은 **4d-Cl 12.5 %** — 실험(X-선 36.7 % · 중성자 ≈62 %)보다 훨씬 적은 혼합이다. 그런데도 Ea 가 0.41 → 0.18 eV 로 떨어진다는 것은 **8 f.u. 주기셀에서 스왑 1 개가 주기 이미지로 늘어서 경로를 만든 효과**일 수 있다(유한 셀).
- AIMD 0.16 eV vs 실험 0.218 eV 를 본문은 *"agrees very well"* 이라 하지만 **차이는 0.058 eV (27 %)** 다.

### 5.4 DFT 이완 구조의 Li 재분배 (Fig. 3)
- 왼쪽(혼합 없음): **24g 흰 공이 하나도 없다** — Li 전부 48h(Li(S/Cl)₄ 사면체).
- 가운데(7:1): 흰 공(24g)이 여러 개 — 본문 *"nearly half of the Li ions are found to be displaced off 48h sites towards 24g sites"* — **수치·판정 기준(어디까지가 24g 인가) 미기재**, 투영도 한 장으로는 셀 수 없다.
- 오른쪽(1:3): 흰 공이 더 많다.
- ⚠ 0 K 단일 배열 이완 구조의 "24g 분율" 은 정의 민감하다 — 우리 modelc 로 같은 것을 세어 보면 문턱(2.75–3.05 Å)에 따라 3 배위 Li 가 0–4/27 개로 흔들린다 (§7a).

### 5.5 ⁶Li — "24g / 48h" 분율 (Fig. 4, Fig. S7a)
- Fig. 4a: 네 조성 모두 **하나의 좁은 비대칭 선**을 두 성분(초록 24g · 보라 48h)으로 분해. 중심은 x 와 함께 1.45 → 0.85 ppm 으로 이동(⁷Li 와 같은 직선).
- Fig. 4b: **24g 55 → 59 % · 48h 45 → 41 %** (`figure-read`) · σ 7.1 → 17.3 (같은 그림 오른쪽 축). 저자: "a small increment in Li fraction at 24g … corresponds to enhanced ionic conductivity". **변화폭 4 %p 에 분해 오차막대가 없다.**
- ⚠ **x = 0 에서 24g 55 % > 48h 45 % — 본문 "the majority of Li⁺ occupies more energetically favorable 48h sites" 와 정면으로 어긋난다.** 자체 Rietveld 는 Li 의 26 % 만 24g (6.86/26.06), [Kraft] 중성자는 LPSCl 24g 0.
- Fig. S7a: 두 성분 간격 **≈ 0.028 ppm ≈ 2 Hz**. 550 °C 는 초록(24g) 이 넓고 크고, 500 °C 는 보라(48h)가 우세 → "500 °C 에서 24g 감소".

### 5.6 ⁷Li T₁ — "이동도 지표" (Fig. 5, Table S2)
- T₁ 194 → 225 → 258 → **340 ms** (오차막대 ±5–8 ms, `figure-read`). inset = BPP 곡선 도식, **회색 "fast motion (ω₀τ₀ ≪ 1)" 영역에 있다고 가정**하고 "T₁ ↑ = 운동 ↑" 로 읽는다.
- **가변온도 T₁ 은 재지 않았다** (Table S2 본 연구 τ = n/a). 그러니 회색 영역 가정은 **검증되지 않았다** — §10-⑤.
- x = 0.5 → 0.7 에서 T₁ 은 **+32 %**, σ 는 **+7 %** — 비례하지 않는다.

### 5.7 ³¹P — P 둘째 배위권의 S/Cl (Fig. 6, Fig. S7b)
- Fig. 6a: P1 = 3S1Cl · P2 = 2S2Cl · P3 = 1S3Cl 도식. **4S · 4Cl 은 "not detected (not shown)" — 근거는 문헌 [22] 인용 한 줄**("both S and Cl tend to partially occupy 4d sites due to their similar ionic radii").
- Fig. 6b: x = 0 은 85 ppm 근처 넓은 선 하나 + 어깨. x 가 커질수록 83 → 81.5 ppm 쪽 성분이 자란다. 세 성분 합이 실험선을 잘 재현한다(빨강 점선).
- Fig. 6c: P1 0.80 → 0.05 · P2 0.13 → 0.44 → 0.31 (봉우리) · P3 0.06 → 0.63. 저자: **"the amount of the P3 (1S3Cl) resonance is positively correlated with the improvement of ionic conductivity"** + de Klerk 의 "1S3Cl 이 최고 점프율" 과 연결.
- §3d 의 이항 대조: x = 0.3 의 P2 0.44 는 무작위 최댓값 0.375 초과 · x = 0.7 은 4Cl 을 P3 에 합치면 p ≈ 0.70 무작위와 맞는다.
- Fig. S7b: 500 °C 와 550 °C 의 ³¹P 가 거의 같다 = "S/Cl 무질서 동일".

### 5.8 ³⁵Cl — 4a vs 4d 의 Cl (Fig. 7, Fig. S4)
- Fig. 7b: ±400 ppm 전 영역. **날카로운 선(≈ 9 ppm) + 넓은 언덕 + 회전 측대역(*)**. 언덕의 중심은 **≈ −40 ~ −55 ppm** (`figure-read`) — 본문 "25 ppm" 과 다르다. 측대역 간격 ≈ 196 ppm ≈ 16 kHz (우리 환산).
- Fig. 7c: 5–15 ppm 확대 — 날카로운 Cl(4d) 봉우리가 x 와 함께 커진다 (x = 0 은 ×2 확대해도 작다).
- Fig. 7d: **4a 0.94 → 0.59 · 4d 0.05 → 0.40** (`figure-read`).
- Fig. S4 (귀속 근거): Li₅.₇PS₄.₇Cl₀.₃I 는 "I 가 4a 를 다 채우므로 Cl 은 4d 에만" → 그 시료의 주 선이 9 ppm → 9 ppm = Cl(4d). 두 시료의 4d 봉우리 절대 적분 1 : 1.08 (x = 0.3 시료의 4d-Cl 0.30/f.u. 와 I 시료의 Cl 0.3/f.u. 가 맞는다).
- ⚠ **I 대조 시료의 "4a 창" (0 ~ −150 ppm) 안에 날카로운 선 두 개(≈ −40 · ≈ −60 ppm, `figure-read`)** 가 있다 — 논문은 귀속하지 않는다.
- ⚠ 날카로운 "Cl(4d)" ≈ 9.3 ppm 은 **논문 자신의 LiCl(s) 기준 9.9 ppm 과 0.6 ppm** 이고 선폭(≈ 1.2 ppm) 안이다. 날카로움 · 긴 T₁ 은 입방 LiCl 의 특징이기도 하다 — **미량 LiCl 과 가르는 대조가 없다.** (단 x = 0.7 의 40 % 가 전부 LiCl 이면 ≈ 11 wt% 라 XRD 에 보였어야 한다 — 대부분이 LiCl 이라는 뜻은 아니다.)
- T₁: Cl(4d) ≈ 6 s 를 **"fast Cl motion"** 으로 해석 — 저자 스스로 "대칭 환경 **또는** 빠른 운동" 이라는 두 대안을 써 놓고 근거 없이 후자를 고른다.

### 5.9 ⁶Li → ⁷Li tracer — "24g 가 경로다" (Fig. 8, Fig. S5)
- Fig. 8a: 교환 후 ⁶Li 신호가 커지고(빨강 > 파랑), 차 스펙트럼(초록, 음)이 1.465 · 1.42 ppm 근처 두 골을 보인다.
- Fig. 8b: 교환 후 스펙트럼을 24g(넓고 큼, ≈ 1.465 ppm) + 48h(좁고 작음, ≈ 1.435 ppm)로 분해.
- Fig. 8c (`figure-read`): 순수 48h **1.0** · 24g **1.2** → 교환 후 48h **2.0** · 24g **4.4** = 농축 48h ×2.0 · 24g ×3.7 · 전체 ×2.9 (우리 산수).
- Fig. S5: 교환 전후 ³¹P 동일 (차 스펙트럼 ≈ 평탄, 83 ppm 근처 미세한 양의 혹) → 골격 불변 · 분해 없음.
- ⚠ 전류가 운반한 양으로는 이 농축이 안 나온다 (§10-⑥).

### 5.10 500 °C 대조 실험 — "Li 분포가 독립 변수다" (Fig. S6, Fig. S7)
- 같은 Li₆PS₅Cl 을 500 °C 로 소결: **격자 작다**(정성) · **σ ≈ 3.2 mS cm⁻¹** (Fig. S6b 절편 ≈ 315 Ω·cm, `figure-read` — 550 °C 7.1 의 0.45 배) · ⁶Li 24g 감소 (Fig. S7a) · ³¹P 동일 (Fig. S7b).
- 저자 결론: *"This result confirms the importance of Li⁺ distribution … to Li-ion conduction."*
- ⚠ 긴장: 여기서는 **"격자 수축 → 24g 감소"**, 결론부에서는 **"S/Cl disorder along with lattice shrinkage → Li redistribution (24g 증가)"** — 격자 수축이 두 방향으로 쓰인다. 그리고 **같은 조성에서 50 °C 차가 σ 를 2.2 배** 움직인다 → x 계열(550→460 °C)의 소결 온도 교락이 작지 않다.

---

## 6. 논증 사슬 — 주장 vs 근거 (상관인가 인과인가)

| # | 주장 | 근거 | 성격 | 판정 |
|---|---|---|---|---|
| 1 | Cl 이 x ≤ 0.7 까지 격자에 들어간다 | XRD 단상 · 피크 이동 · a 감소 (Fig. 1d–f) · ⁷Li δ 직선 (Fig. S3) | 상관 | 대체로 수긍. 단 소결 T 가 x 와 함께 내려가고 T 만 내려도 a 가 준다 (Fig. S6) · ⁷Li δ 의 "x 검증" 은 **명목 x 로 그은 직선이라 순환** |
| 2 | x ↑ → σ ↑ · Ea ↓ | EIS (Fig. 2a, Fig. S1–S2) | 측정 | **견고** (조성당 1 시료 · total σ · 소결 펠릿 조건부) |
| 3 | x ↑ → 4d-Cl ↑, 1S3Cl 우세 | ³¹P (Fig. 6) · ³⁵Cl (Fig. 7) | 상관 + 귀속 | **방향은 두 측정이 동의, 크기는 불일치** (x = 0: 5 % vs 20–31 %) · ³⁵Cl 은 x = 0.5 에서 자리 수 초과 · ³¹P 는 4S·4Cl 을 인용만으로 배제 |
| 4 | 혼합이 Ea 를 정하고, 결핍은 Ea 를 거의 안 바꾸며 σ 크기를 올린다 | AIMD 3 모형 (Fig. 2b) | **유일한 in-silico 개입 (인과)** | 약함 — 단일 배열 · 8 f.u. · ~100 ps · 오차막대 0 · ordered 0.41 eV 는 비확산 점 포함 · "한 자릿수" 는 그림상 3–5× · 실험 prefactor 는 오히려 감소 (§3h) |
| 5 | Li 가 24g 로 재분배된다 | DFT (Fig. 3) · ⁶Li (Fig. 4, Fig. S7a) | 상관 | **흔들림** — DFT 는 기준 없는 정성 그림 · ⁶Li 두 성분 간격 2–6 Hz ≪ Li 교환율 · 24g 55 % 가 본문 "majority 48h" · 자체 Rietveld (26 %) 와 모순 |
| 6 | Li 이동도가 x 와 함께 빨라진다 | ⁷Li T₁ (Fig. 5) | 상관 + 가정 | **흔들림** — fast-motion 가정 미검증 · 자기 Table S2 기준으로는 194 MHz · 25 °C 의 LPSCl 이 T₁ 최소점 저온쪽 · 조성이 결합상수(EFG · 쌍극자)도 바꾼다 |
| 7 | 24g 가 빠른 전도의 핵심 경로 | tracer (Fig. 8) | 상관 | **흔들림** — 자리 선택적 농축은 ns 교환과 양립 어렵다 · 농축량이 전류 운반량의 ~25 배 → 자발 동위원소 교환 지배 (우리 산수) |
| 8 | Li 분포가 S/Cl 무질서와 독립으로 σ 에 기여 | 500 °C 대조 (Fig. S6–S7) | 단일 대조 | 부분 수긍 — 흥미로운 대조지만 n = 1, 격자 수축 논리가 결론부와 반대 방향 |
| 9 | 음이온 조정은 전자전도 계면을 만들지 않는다 | **데이터 없음** | 주장만 | 근거 없음 |

---

## 7. 우리 DFT 대비 ★★ (comp1 = x 0 · modelc = x 0.6) → `../our_dft_baseline.md`

### 7a. 구조 모형 대응 — 우리 구조 파일에서 직접 센 것

> 우리 산수: `db/structures/comp1_V0_k444.xyz` · `modelc_V0_k663.xyz` (LOBSTER 물성 구조) · `modelc_v3_62atom_V0.cif` · `modelC_DFT_EOS_V0.cif` 를 읽어, **free 음이온 자리를 P 배위 기하로 판정**했다 — **4d = P 4 개가 ≈ 4.0–4.6 Å 사면체**(5 번째 P 는 ≥ 7.8 Å) · **4a = P 6 개가 ≈ 4.2–5.3 Å 팔면체**. 판정 경계에 걸린 자리는 없다.

| 항목 | Feng (소환값) | 우리 | 차이 / 이유 |
|---|---|---|---|
| 조성 | 실험 x = 0–0.7 단상 (460–550 °C) · AIMD x = 0 (ordered · 7:1) · **0.75** | comp1 **x = 0** (Li₂₄P₄S₂₀Cl₄, 52 원자, 입방) · modelc **x = 0.6** (**Li₂₇P₅S₂₂Cl₈**, 62 원자 = 5 f.u., 1×1×5 마름모 초격자) | modelc 는 Feng 단상 구간 안 (미합성 조성) · **공정 의존 단일상** ([Adeli] 550 °C 에서는 LiCl) |
| 셀 · 배열 | 8 f.u. (98–104 원자) · 정전기 에너지 선별 → DFT 최저 **단일 배열** | 52/62 원자 · UMA 열거(comp1 C(8,4)=70 · modelc C(10,2)=45) + Li 선별 + 500 K 어닐링 → DFT 이완 **단일 배열** (`kb/papers/lpscl_vs_lpscl16_seminar_v1.md` Tier 1–2) | 같은 철학 (0 K 최저 에너지 1 개) — 둘 다 유한온도 앙상블이 아니다 |
| **4a / 4d (modelc 조성)** | AIMD Li₅.₂₅: **4a 8/8 Cl · 4d 6/8 Cl (75 %)** · 7:1 LPSCl: 4a 7/8 Cl · 4d 1/8 | **modelc: 4a 5/5 Cl · 4d 3/5 Cl (60 %) · S 2 개 모두 4d** (세 구조 파일 모두 같은 개수) · comp1: 4a 4/4 Cl · 4d 0/4 | **같은 모티프** — 4a 를 Cl 로 채우고 남는 Cl 만 4d 로, S 는 4a 에 0 = **조성상 최소 혼합** |
| 4d-Cl 실험 (x 0.5 / 0.7 → 0.6 보간) | ³⁵Cl 0.43 / 0.68 → **≈0.56** · ³¹P 0.57 / 0.64 → **≈0.61** (f.u. 당, §3d) | **0.60** | **범위 안** (조성상 최소값과 같다) |
| Cl 중 4d 에 있는 몫 | ³⁵Cl 29 % (x 0.5) · 40 % (x 0.7) | **3/8 = 37.5 %** | 범위 안 |
| 4a 의 S (anti-site) | ³⁵Cl 로는 x ≥ 0.3 에서 4a ≈ Cl 로 꽉 참 · **[Adeli] 중성자 x = 0.5: 4a 의 S 38.5 %** | **0** | ⚠ 측정이 갈린다 — Feng NMR 은 대체로 우리와 같은 쪽(³¹P 환산으로는 x 0.5 에서 4a 의 S ≈ 7 %), Adeli 중성자는 반대 쪽. 우리 셀에 **"4a 에 S" 성분이 없다**는 것은 확정 사실이다 |
| P 둘레 환경 (³¹P 언어) | x 0.5: P1/P2/P3 0.16/0.34/0.48 · x 0.7: 0.05/0.31/0.63 · 4S·4Cl 은 적합에서 제외 | **k663 구조: 3S1Cl 2 · 1S3Cl 2 · 4Cl 1 (P 5 개)** · **EOS 구조: 4S 1 · 3S1Cl 1 · 1S3Cl 1 · 4Cl 2** · **2S2Cl 은 둘 다 0** · comp1 = 4S 4/4 | ✗ **우리 셀은 군집형(이봉)이다.** 무작위 p = 0.6 이면 2S2Cl 35 % · 4Cl 13 %. 1×1×5 셀 모양과 단일 배열이 만든 제약. 그리고 **EOS 구조와 LOBSTER 구조의 Cl 배치가 다르다** (`db/structures/STRUCTURES_NOTE.md` 의 경고를 개수 수준에서 확인) |
| Li 자리 | DFT Fig. 3: ordered 는 전부 48h · 혼합하면 24g 로 이동 (수치 없음) · ⁶Li "24g" 55–59 % | **comp1: Li 24 개 전부 음이온 4 배위(48h형)** — 문턱 2.75–3.05 Å 전 구간 · **modelc: 3 배위(24g형 후보) Li 가 문턱에 따라 0–4/27** → 판정 불가 | ordered 쪽은 일치 · modelc 는 정적 구조로 셀 수 없다 · MD 궤적 점유 분석은 아직 없다 |
| 격자 수축 (x 0 → 0.6) | a 9.843 → 보간 9.791 Å = **−0.53 %** (부피 −1.6 %) · [Adeli] 0 → 0.5 −0.54 % | PBE: comp1 a **10.055 Å** → modelc 입방 환산 **9.910 Å** (V₀ 254.16 → 243.29 Å³/f.u.) = **−1.45 %** (부피 −4.3 %) | ✗ **우리 수축이 실험의 ≈2.7 배.** PBE 과대: comp1 +2.1 % (vs 9.848) · modelc +1.2 % (vs 9.791). 원인 미확정 — 후보: ① ordered comp1 이 실험 x = 0 (혼합 37–62 %) 보다 부풀어 있을 가능성 ② modelc 의 특정 Li 공공 배치 ③ PBE. ⚠ 물리 차이로 단정하지 않는다 |
| 이온전도 방향 | 실험 σ ×2.4 · Ea −0.039 eV (x 0 → 0.7) · AIMD Ea 0.18 → 0.16 · D ×3–5 (7:1 → Li₅.₂₅) | **방향만**: comp1 → modelc D ↑ · Ea ↓ (`our_dft_baseline.md` 핵심 발산) | ✓ 방향 일치. ⛔ 우리 쪽은 둘 다 단일 궤적 — comp1 Ea 는 HOLD (`HZ-comp1-Ea-diffusive-gate`), modelc 단일시드는 `cross_composition_ranking` 금지 → **수치 순위 · ΔEa 를 쓰지 않는다** |
| prefactor | 실험 A 4.7–4.8 → 2.5–2.6 ×10⁴ S K cm⁻¹ (§3h 우리 유도) | 미분석 | 공백 — 우리 쪽 σ₀ / Ea 분해는 comp1 멀티시드가 생긴 뒤에야 가능 |
| Haven 비 | 없음 (tracer D 를 재지 않았다) | NE Haven = 1 규약 | 이 논문은 우리 규약에 줄 것이 없다 |
| BVSE | 없음 | 점유-무관 지도에서 comp1 → modelc 채널 부피는 **줄어든다** (방향만 — `kb/concepts/bvse.md` §9) | Feng 의 기전(Li 재분배 · 공공)은 정확히 **BVSE 가 못 보는 자리** = 우리 "vacancy paradox" 와 같은 축 |
| 밴드갭 · 탄성 · ESW | n/a | comp1 / modelc 정본 있음 | 이 논문은 다루지 않는다 |

### 7b. 계산 방법 대조 — AIMD vs 우리 MLIP-MD

| | Feng AIMD | 우리 MLIP-MD |
|---|---|---|
| 힘 | VASP PBE · 280 eV · Γ | UMA-s-1p1 (omat) |
| 셀 | 8 f.u. (98–104 원자) · 단일 배열 | 52 / 62 원자 (+ modelc 3×3×1 558 원자) · 단일 배열 |
| 열욕 · Δt | Nosé–Hoover NVT · 2 fs | Langevin NVT (friction 0.02) · 2 fs |
| 길이 | ~100 ps · 평형 미기재 | 평형 5 ps + 생산 200 ps |
| 온도 | 500 / 600 / 720 / 900 / 1200 K (5 점) | 600 / 800 / 1000 K (3 점) |
| D | Einstein, **창 미기재** | MSD 창 **2–50 ps 고정** |
| 시드 · 오차 | 미기재 · 오차막대 0 | modelc 멀티시드 · comp1 단일 |
| 외삽 | **RT 외삽** (값 미보고) | RT 외삽 · 절대값 인용 금지 (인용 정책 · 계 간 상대차만) |

⇒ **"둘 다 MD 라 직접 비교" 로 쓰지 않는다** (힘 축 · 셀 · 창 · 시드가 다르다). 우리 기록에서도 **셀 크기가 Ea 를 상쇄 없이 움직였다** (LPSOCl 62 → 558 원자, 정성 결론만 — `HZ-lpsocl-box331-two-point-ea`) → Feng 의 0.41 / 0.18 / 0.16 eV 도 **셀 조건부 값**으로 읽는다.

### 7c. ³¹P 언어로 우리 셀을 읽는 법 (세미나용)

Feng 의 P1–P3 는 "P 를 둘러싼 4d 4 자리 중 Cl 이 몇 개인가" 다. 우리 modelc 를 그 말로 옮기면 **P 5 개 중 Cl 4d 이웃 수가 {1, 1, 3, 3, 4} (LOBSTER 구조) 또는 {0, 1, 3, 4, 4} (EOS 구조)** — 평균 2.4 = 4d-Cl 60 % 로 맞지만 **분포가 양 끝으로 쏠려 있다.** Feng x = 0.5–0.7 의 연속 분포(2S2Cl 31–35 %)를 우리 셀은 재현하지 못한다. ⇒ P 자리별 성질(예: P 별 ICOHP · 국소 Li 밀도)을 "무질서 평균" 으로 말하려면 **배열 앙상블이 필요하다.**

### 7d. 우리 기록 점검 2 건 (이 논문이 드러낸 것 — 파일은 고치지 않았다)

1. **"modelc 4d anti-site 12.5 % (1/8)" 는 분류기 산물로 보인다.** `kb/results/lpscl_structural_analysis_v3.md` 가 **Li 배위수 Z(Li) ≥ 5 → 4a, < 5 → 4d** 로 자리를 갈랐고(그 문서 §anti-site 표), 그 "1/8" 이 `kb/results/ionic_cage_descriptors_comp1_modelc.md` (*"one Cl on the 4d antisite"*) 와 `kb/papers/lpscl_vs_lpscl16_seminar_v1.md` (*"12.5% 4d-Cl anti-site champion"* · *"lower bound"*) 로 옮겨졌다. 그런데 **comp1 에서 4a-Cl 과 4d-S 의 Z(Li) 가 둘 다 6** 이다 (우리 산수, 3.0 Å) — Z(Li) 로는 자리를 못 가른다. 자리 수만으로도 4a형 5 자리에 Cl 8 개가 다 못 들어가니 **≥ 3 개는 4d** 여야 하고, P 배위 기하로 세면 **정확히 3 개 (4d 점유 60 %, Cl 의 37.5 %)** 다. 그 3 개의 Z(Li) 는 k663 구조에서 4 · 5 · 5 (우리 산수, 3.0 Å) 라, "Z < 5 → 4d" 규칙은 Z = 4 인 1 개만 잡는다 — 그 문서의 "1/8" 과 같은 수다. ⇒ "실험 25–40 % 대비 우리 0 K champion 은 lower bound" 서술도 **Feng ³⁵Cl 기준(Cl 의 29–40 % 가 4d)으로는 범위 안**으로 바뀐다. 세미나 · 원고 전에 정정이 필요하다.
2. **"Cl-rich 는 Li 결핍이 아니라 에너지 지형으로 빨라진다" 는 Feng 원문보다 강하다.** 원문은 Ea 는 혼합이 정하고 **결핍은 AIMD 에서 σ 를 한 자릿수 올린다**고 쓰며 둘을 "완전히 분리하기 어렵다" 고 한다. `papers/he2023_halogen_chemistry_solid_electrolytes.md` §14 의 *"문헌은 vacancy 설명을 명시적으로 배제한다 → 서사 교정 필요"* 는 원문과 어긋난다. **우리 modelc 서사 "disorder + vacancy" 는 Feng 원문과 오히려 맞는다** (단 실험 prefactor 는 결핍 효과를 보여 주지 않는다 — §3h).

---

## 8. DFT/계산 방법 ★

- **code / version**: VASP (버전 미기재)
- **functional · vdW**: GGA-PBE · vdW 보정 언급 없음
- **pseudo / PAW**: PAW (판본 미기재)
- **k-points / ecut / supercell / nat**: 구조최적화 ENCUT 520 eV · k ≥ 500 /atom · AIMD Γ 점 · ENCUT **280 eV** · 8 f.u. 초격자 (98–104 원자)
- **DFT+U**: 없음 (해당 없음)
- **AIMD**: NVT Nosé–Hoover · Δt 2 fs · 100 K 시작 → 500/600/720/900/1200 K · ~100 ps · Einstein MSD → D · 아레니우스 · RT 외삽
- **MLIP**: 없음
- **무질서 처리**: **정전기 에너지 사전선별 → 하위 10–20 개 DFT → 최저 1 개 (단일 배열)**. SQS · 앙상블 없음
- **특이사항**: 혼합 LPSCl 모형은 4d 스왑 1 개 (12.5 %) · Li₅.₂₅ 모형은 4a 를 Cl 로 채운 최소 혼합형 · AIMD 셀 부피 미기재

## 8b. Post-processing ★
- **무엇**: MSD → D (Einstein) · 아레니우스 적합 · Li 확률밀도 등가면 (평균 밀도) · DFT 이완 구조의 Li 자리 판정(정성)
- **도구**: 미기재 (참고문헌이 Deng 2017 — pymatgen 계열 확산 분석으로 보인다, 추정)
- **기록**: 그림만. D · σ 의 수치표 없음

---

## 9. Figure set ★

| Fig | 내용 | 우리 활용 |
|---|---|---|
| 1a,b | 질서 LPSCl (Cl 4a · S 4d) · PS₄ 둘레 4d 4 자리 = "둘째 배위권" 의 Cl–S 혼합 도식 | 4a/4d · 둘째 배위권 설명 그림 양식 — 우리 P 환경 분석(§7c)의 언어 |
| 1c | x = 0 싱크로트론 Rietveld (λ 0.41275 Å) · 가장 센 반사에 잔차 스파이크 · R_wp 9.3 % | ⚠ X-선 S/Cl · Li 점유의 한계 사례 (Table S1) |
| 1d,e | x = 0–0.8 랩 XRD · 0.8 만 LiCl + 미지상 · (440) Kα₁/Kα₂ 쌍의 고각 이동, 0.7 ≈ 0.8 | **고용한계 0.7 (460 °C 공정)** — modelc x = 0.6 이 단상 구간 안이라는 근거 (공정 조건부) |
| 1f | a 9.843 → 9.782 Å (`figure-read`) · 0.7 → 0.8 평탄 | 우리 PBE 수축 −1.45 % vs 실험 −0.53 % 비교의 실험 쪽 (§7a) |
| 2a | log σT 아레니우스 21–120 °C · Ea 0.257 / 0.251 / 0.221 / 0.218 eV | 실험 Ea 앵커 (total σ · 소결 펠릿) — 우리 값과 같은 표 금지 |
| 2b | AIMD D vs 1000/T · ordered 0.41 · 7:1 0.18 · Li₅.₂₅ 0.16 eV | "혼합 = Ea, 결핍 = σ 크기" 분리 — 단일 배열 · 비확산 점 주의 (§3g) |
| 2c–e | 600 K Li 확률밀도 — 고립 케이지 → 연결 → 전역 연결 | 우리 Li 밀도 cube 그림의 비교 양식 |
| 3 | DFT 이완 구조의 24g Li (흰 공) — 혼합 없으면 0, 혼합·결핍하면 증가 (수치 없음) | 정적 구조로 24g 를 세는 것은 정의 민감 (우리 modelc 0–4/27) |
| 4a | ⁶Li MAS — 좁은 비대칭 선 하나를 24g/48h 두 성분으로 분해 | ⚠ 두 성분 간격 2–6 Hz — 교환평균 논리로 자리 점유 해석이 흔들린다 (§10-④) |
| 4b | 24g 55 → 59 % · 48h 45 → 41 % · σ 겹침 | 우리 MD 궤적의 48h/24g 점유 히스토그램과 비교할 자리 (단 해석 주의) |
| 5 | ⁷Li T₁ 194 → 340 ms + BPP 도식 (fast-motion 가정) | ⚠ VT-T₁ 없는 단일 온도 T₁ 은 이동도 지표로 약하다 (§10-⑤) |
| 6a | P1 3S1Cl · P2 2S2Cl · P3 1S3Cl 도식 (4S · 4Cl 제외) | 우리 셀의 P 환경 히스토그램 언어 (§7c) |
| 6b | ³¹P 스펙트럼과 세 성분 분해 | Cl 1 개당 ≈ −2 ppm (Fig. S7b) |
| 6c | P1 0.80 → 0.05 · P2 봉우리 0.44 · P3 0.06 → 0.63 · σ 겹침 | x = 0.7 은 무작위 p ≈ 0.70 (4Cl 을 P3 에 합치면)과 맞는다 — "1S3Cl 우세" 의 유일성 의문 |
| 7a | 4a ↔ 4d 혼합 도식 (⚠ 라벨 "S (16d)" 는 16e 의 오기) | — |
| 7b | ³⁵Cl ±400 ppm — 날카로운 4d + 넓은 4a (≈ −50 ppm, 본문 "25 ppm") + 측대역 | 사극자 핵 NMR 적분을 점유율로 읽을 때의 함정 사례 |
| 7c | 5–15 ppm 확대 — 4d 봉우리가 x 와 함께 성장 | 4d 봉우리 ≈ LiCl 기준(9.9 ppm) 과 0.6 ppm |
| 7d | ³⁵Cl 4a 0.94 → 0.59 · 4d 0.05 → 0.40 · σ 겹침 | ⚠ x = 0.5 에서 4a Cl 1.05/f.u. (자리 수 초과) — 정량 금지 |
| 8a–c | ⁶Li→⁷Li tracer · 48h ×2.0 · 24g ×3.7 농축 (`figure-read`) | ⚠ 농축량이 전류로 설명 안 됨 · 자리 선택성 모순 (§10-⑥) |
| S1 | 25 °C Nyquist (Ω·cm) — 블로킹 꼬리만, x = 0.8 절편 ≈ 100 Ω·cm | **total σ 판정 근거** · x = 0.8 σ ≈ 10 mS cm⁻¹ 의 유일한 출처 |
| S2 | 가변온도 Nyquist 4 조성 (x = 0.5 는 21–100 °C 5 점) | 아레니우스 범위 · 점 수 확인 |
| S3 | ⁷Li 스펙트럼(단일 선) · δ 1.45 → 0.85 ppm 직선 | ⚠ "x 검증" 은 명목 x 로 그은 직선 (순환) |
| S4 | ³⁵Cl Li₅.₇PS₄.₇Cl₁.₃ vs Li₅.₇PS₄.₇Cl₀.₃I — 9 ppm = Cl(4d) 귀속 근거 · 절대 적분 1 : 1.08 | ⚠ I 시료 4a 창의 미귀속 날카로운 선 (−40 · −60 ppm) |
| S5 | tracer 전후 ³¹P 동일 | 골격 불변 대조 |
| S6 | 500 °C LPSCl — 격자 작음(정성) · σ ≈ 3.2 mS cm⁻¹ (`figure-read`) | **같은 조성 50 °C 차로 σ 2.2×** — 공정 변수 크기 앵커 |
| S7 | 500 vs 550 °C ⁶Li (24g 감소) · ³¹P (동일) | Li 분포 vs S/Cl 무질서 분리 시도 — n = 1 |
| Table S1 | x = 0 Rietveld 전 좌표 · 점유 · U_iso (a 9.848 Å, R_wp 9.3 %) | Li 점프 거리 우리 계산 원천 (§3c) · ⚠ Li 6.52/f.u. · doublet 1.086 |
| Table S2 | 본 연구 T₁ · σ · 합성 온도 + 문헌 7 줄 (Adeli x = 0.6 3.3 mS cm⁻¹ 포함) | **x 별 소결 온도의 유일한 출처** · τ = ω₀τ_c = 1 상관시간 (§3f) |

---

## 10. 비판 — 이 논문의 약한 곳 ★

① **핵심 변수(4d-Cl)의 정량이 논문 안에서 갈린다.** x = 0 에서 ³⁵Cl **5 %** · ³¹P (논문 모형) **31 %** · ³¹P (양 끝 합침) **≈ 20 %** · X-선 **36.7 %** — 그리고 중성자 문헌 [Kraft] **≈ 62 %**. 같은 양이 12 배 범위로 흩어진다. 논문은 이 불일치를 한 줄도 다루지 않고 결론에서 *"the occupancy of Cl at 4d sites quantified by both ³⁵Cl and ³¹P NMR"* 이라 쓴다.

② **³⁵Cl 적분은 점유율이 아니다.** (a) x = 0.5 에서 ³⁵Cl 분율을 f.u. 로 옮기면 **4a Cl 1.05 > 1** (자리 수 초과, `figure-read` 오차 ±0.03 을 감안해도), 4d 0.43 < 조성상 최소 0.5. (b) 사극자 핵(I = 3/2)은 C_Q 가 다른 두 자리의 **들뜸 효율 · 측대역 분배 · 스핀에코 T₂ 감쇠**가 다르다 — 보정 언급이 없다. (c) 넓은 4a 선의 위치가 **본문 25 ppm vs 그림 ≈ −50 ppm**. (d) 날카로운 4d 선 ≈ 9.3 ppm 이 **LiCl(s) 기준 9.9 ppm 과 0.6 ppm** — LiCl 미량상과 가르는 대조가 없다. (e) 긴 T₁ (6 s) = "fast Cl motion" 은 저자가 스스로 든 두 대안(대칭 환경 / 빠른 운동) 중 **근거 없이 고른 것**이다. (f) I 대조 시료의 4a 창 안에 **미귀속 날카로운 선 둘**.

③ **³¹P 3 성분 모형이 4S · 4Cl 을 인용 한 줄로 배제한다.** 논문 자신의 X-선 4d-Cl 0.367 로 무작위면 4S 가 **16 %** 여야 하고, x = 0.7 은 질량수지상 4d-Cl ≥ 0.70 이라 무작위면 4Cl 이 **24 %** 다 (우리 산수). 양 끝을 합쳐 읽으면 x = 0.7 은 p ≈ 0.70 무작위와 맞는다 → **"1S3Cl 이 우세해서 빠르다" (de Klerk 의 1S3Cl 최고 점프율과의 연결)는 "1S3Cl + 4Cl" 과 구분되지 않는다.** x = 0.3 의 P2 0.44 는 무작위 최댓값 0.375 를 넘는다 — 논의 없음.

④ **⁶Li "24g / 48h" 분해는 빠른 교환과 양립하기 어렵다.** 두 성분 간격은 **≈ 0.03–0.09 ppm = 2–6 Hz** (73.6 MHz). 같은 Li 집단이 두 자리 사이를 **10⁸–10⁹ s⁻¹** 로 오가면(논문 자신의 Table S2 τ ≈ 10⁻⁹ s · 우리 홉 수 검산 §3g) 두 선은 교환평균돼 **하나의 선**이 되어야 한다 (병합 조건은 교환율 ~10 s⁻¹ 수준). 두 성분이 보인다는 것은 **교환하지 않는 두 집단**(조성이 조금 다른 도메인 · 입계/표면 · 비정질 분율)을 가리킬 가능성이 더 크다 — 논문 자신의 ⁷Li δ–x 기울기(−0.86 ppm/x)로 0.028 ppm 은 **Δx ≈ 0.03** 에 해당한다. 게다가 **x = 0 에서 24g 55 %** 는 본문 "majority at 48h" · 자체 Rietveld (24g 26 %) · [Kraft] 중성자 (24g 0) 와 모두 어긋난다. (교차 확인: Br 짝 논문 digest `wang2020_…` §3c 도 같은 측정 세트에서 **0.03 ppm = 2.2 Hz 대 ≥10⁹ s⁻¹ 교환**의 같은 모순을 독립적으로 짚었고, 그 논문 SI 의 GIPAW 정적 24g/48h 차가 ≈0.7 ppm 이라 실험 0.03 ppm 이 이미 운동 평균된 상태라고 읽었다 — 그 digest 의 판독이다.)

⑤ **⁷Li T₁ 의 "길수록 빠르다" 는 검증되지 않은 가정이다.** 논문 자신의 Table S2 문헌값은 LPSCl 의 T₁ 최소점(ω₀τ_c = 1)이 **116.6 MHz 에서 43 °C · 155.5 MHz 에서 72 °C** 라고 말한다. Larmor 주파수가 높을수록 최소점은 더 높은 온도로 간다 → **194.3 MHz · 25 °C 의 LPSCl 은 최소점의 저온쪽**(ω₀τ_c ≈ 3–10, Ea 0.25–0.4 eV 가정 우리 산수)일 가능성이 크고, 거기서는 **T₁ 이 길수록 운동이 느리다.** 가변온도 T₁ 이 없으니 어느 쪽인지 판정할 수 없다. 또 S²⁻ → Cl⁻ 치환(EFG 감소)과 Li 희석(쌍극자 감소)은 **운동이 그대로여도 T₁ 을 늘린다.** 25 kHz MAS 의 마찰 가열로 시료 온도가 25 °C 보다 높을 수 있다(미기재). x = 0.5 → 0.7 에서 T₁ +32 % · σ +7 % 로 비례하지도 않는다.

⑥ **tracer 농축량이 전류로 설명되지 않는다 (우리 산수).** 10 µA cm⁻² × 30 분 × ⌀5 mm = 반주기당 3.7×10⁻⁸ mol, 200 반주기 누적(총량, 순이동 아님) **7.3×10⁻⁶ mol = 펠릿 Li(50 mg 가정 1.1×10⁻³ mol)의 0.7 %**. 이동한 Li 가 전부 새 ⁶Li 라도 ⁶Li 분율은 7.6 → 8.2 % (×1.08) — 관측 ×2.9 (`figure-read`, 펠릿 Li 의 ~16 % 치환 필요)의 **약 1/25**. ⇒ 농축은 **~100 h 동안의 자발 동위원소 교환(자기확산)** 이 지배하고, 전류 경로를 따로 보여 주지 않는다. 그리고 결정립 안의 ⁶Li 는 ns 안에 모든 자리로 퍼지므로 **자리 선택적 농축은 ④ 와 같은 이유로 성립하기 어렵다.** ⁶Li 금속 농축도 · NMR 시료 질량 미기재.

⑦ **AIMD 가 기전 분리의 유일한 인과 근거인데 약하다.** 단일 배열 · 8 f.u. · Γ · 280 eV (구조최적화 520 의 절반) · ~100 ps · 시드/오차막대 0 · MSD 창 미기재. ordered 0.41 eV 는 **500–600 K 에서 Li 당 0.07–0.36 홉 · MSD < 2 Å²** 인 비확산 점을 품는다 (§3g). "혼합 LPSCl" 은 4d-Cl 12.5 % 로 실험보다 훨씬 적은 혼합이다. "한 자릿수 σ 증가" 는 그림상 3–5×. AIMD 0.16 vs 실험 0.218 eV 를 "agrees very well" 이라 한다. 그리고 AIMD 의 "결핍 = Ea 불변 · σ ↑ (prefactor ↑)" 는 **실험 prefactor 가 x 와 함께 반감**한다는 아레니우스 분해(§3h)에서 보이지 않는다 (혼합 효과에 묻혔을 가능성까지 배제는 못 한다).

⑧ **x 계열은 단일 변수 계열이 아니다 — 소결 온도가 같이 움직인다** (550 → 510 → 480 → 460 °C). 논문 자신의 대조가 **같은 조성에서 50 °C 차로 σ 2.2×** 를 보인다 (Fig. S6). 온도 선택 근거 미기재. 격자 수축(Fig. 1f)도 온도만으로 생긴다 (Fig. S6a). 그리고 [Adeli] 의 x = 0.6 실패(550 °C, 3.3 mS cm⁻¹)를 자기 Table S2 에 실어 놓고 **고용한계 차이(0.5 vs 0.7)를 논하지 않는다** — 가장 그럴듯한 설명은 저온 소결이다.

⑨ **X-선 Rietveld 의 Li · S/Cl 정량** — Li 6.52/f.u. (+8.6 %) · doublet 단위 점유 1.086 (> 1) · S²⁻/Cl⁻ 등전자 · Li 좌표가 중성자 문헌보다 케이지 중심에서 0.13 Å 바깥 (§3c). 시리즈 격자상수의 정련 방법 · 내부표준 미기재 (랩 9.843 vs 싱크로트론 9.848 Å).

⑩ **EIS 보고가 최소한이다** — 정규화 면적(전극 ⌀4.7 vs 펠릿 ⌀6 mm, 면적비 1.63) · 밀도 · 반복수 · 측정 중 가압 · 등가회로 · bulk/입계 분리 전부 없다. 5 MHz 상한이라 total σ 뿐이다. σ(x = 0) 7.1 은 냉간가압 문헌값([Adeli] 2.5 · 라운드로빈 [Ohno20RR] 0.44–2.98)보다 훨씬 높은 **소결 펠릿값**이라, 문헌과 나란히 놓을 때 조건을 같이 적어야 한다.

⑪ **"전자전도 계면을 만들지 않는다" 는 데이터 없는 주장**이다 (DC 분극 · Li 대칭셀 없음).

⑫ **표기 오류** — Fig. 7a "S (16d)" (16e 가 맞다) · Fig. 6c 오른쪽 축 "σ₂₉₄₈" (σ₂₉₈K) · Table S2 "ω₀/2π (Hz)" (MHz) · "Jump rate, τ (s)" (상관시간) · ³⁵Cl 4a 위치 25 ppm (그림 ≈ −50) · Fig. 3 의 "nearly half" 는 기준·수치 없음 · 교신 이메일 본문 hu@ / SI yhu@ (사소).

---

## 11. 우리 원장 매핑 (요약표)

| 항목 | Feng (exp + AIMD, 소환값) | 우리 (DFT · MLIP-MD) | 판정 |
|---|---|---|---|
| modelc 조성의 실현성 | x ≤ 0.7 단상 (460 °C 저온 소결) · [Adeli] 550 °C 는 x = 0.6 LiCl | modelc x = 0.6 단상 가정 | ✓ **공정 조건부** — "Cl 1.6 단일상" 은 저온 소결 문헌을 함께 인용 |
| 4d-Cl (x ≈ 0.6) | ³⁵Cl ≈ 0.56 · ³¹P ≈ 0.61 (보간) | 0.60 (3/5) | ✓ 범위 안 |
| 4a 의 S | Feng NMR ≈ 0 (x ≥ 0.3) · [Adeli] 중성자 0.385 (x 0.5) | 0 | ⚠ 문헌이 갈림 — 우리 셀은 한쪽 극단 |
| P 환경 분포 | 연속 (2S2Cl 31–35 %) | 군집형 (2S2Cl 0) | ✗ 단일 배열 · 셀 모양의 한계 |
| Li 24g | ⁶Li 55–59 % (해석 불확실) · DFT 정성 | comp1 0 · modelc 판정 불가 | 부분 일치 (ordered 쪽만) |
| 격자 수축 | −0.53 % | −1.45 % (PBE) | ✗ 2.7× — 원인 미확정 |
| σ / D 방향 | ↑ | ↑ (방향만) | ✓ |
| Ea 방향 | ↓ (0.257 → 0.218 eV) | ↓ (방향만, 수치 순위 금지) | ✓ |
| prefactor | ↓ 0.53× (우리 유도) | 미분석 | 공백 |
| 기전 귀속 | Ea ← 혼합 · σ 크기 ← 결핍 (AIMD) | "disorder + vacancy" | ✓ Feng 원문과 일치 (he2023 digest 의 "vacancy 배제" 가 과함) |

---

## 12. 적용 인사이트 ★

1. **modelc 구조 모형의 정당화 문장이 생긴다** — *"4a 를 Cl 로 채우고 남는 Cl 만 4d 로 보내는 최소 혼합 배치는 Feng 의 최저 에너지 AIMD 모형(x = 0.75)과 같은 모티프이고, 4d-Cl 60 % 는 Feng NMR 의 x = 0.5–0.7 보간값(0.56–0.61)과 맞는다."* 단 [Adeli] 중성자는 4a 에 S 38.5 % 를 본다 → **4a-S 를 1 개 넣은 변형 셀**이 민감도 시험으로 필요하다(우리 comp2 의 d-level 스캔과 같은 방식).
2. **"12.5 % anti-site" 는 정정 대상이다** (§7d-1). 기하 판정 스크립트로 세 구조 파일을 다시 세면 4d-Cl 은 3/5 다. 세미나 · 원고에 "lower bound" 로 쓰기 전에 고친다.
3. **기전 서사**: "disorder + vacancy" 를 유지해도 된다 — Feng 원문이 그 둘을 다 인정한다. 다만 **실험 아레니우스 분해는 이득이 Ea 몫이고 prefactor 는 반감**한다는 점을 같이 쥔다 (우리 MD 에서 D₀ / Ea 를 가를 때 비교 대상).
4. **우리 궤적으로 할 수 있는 Feng 의 계산판 두 가지**: ① 48h/24g 점유 히스토그램(Fig. 4b 의 계산판) ② **P 환경(4d Cl 수)별로 쪼갠 국소 Li 동역학** (Fig. 6c 의 상관을 인과로 바꾸는 시험). ⚠ 단 Feng 의 ⁶Li "24g" 는 자리 점유가 아닐 수 있으니(§10-④) **그 숫자에 맞추려 하지 않는다.**
5. **우리 셀의 P 환경이 군집형**이다 (§7c) — 단일 배열 · 1×1×5 셀 모양의 결과. P 자리별 성질을 "Cl-rich 일반" 으로 말할 때는 배열 앙상블 또는 셀 모양 변경이 필요하다.
6. **격자 수축 2.7 배 차이는 싼 점검 하나로 갈린다** — comp1 에 S/Cl 스왑 1 개를 넣은 셀의 V₀ 를 재면 "ordered comp1 이 부풀어 있다" 가설을 시험할 수 있다. 맞다면 comp1 ↔ modelc 의 B₀ · 탄성 차이 일부가 **조성이 아니라 ordered ↔ mixed 차이**일 수 있다. (실행 여부는 사용자 결정 — 여기서는 제안만.)
7. **공정이 조성보다 σ 를 크게 흔든다** — 같은 x = 0.7 이 Feng 17.3 · Kitajima(he2023 표) 1.6–5 mS cm⁻¹, 같은 x = 0 이 Feng 7.1 (소결) · [Adeli] 2.5 (냉간) · 라운드로빈 0.44–2.98. 문헌 σ 를 우리 서사의 근거로 쓸 때는 **소결 / 냉간 · 온도를 같은 문장에** 적는다.
8. **NMR 숫자를 구조 정답지로 쓰지 않는다** — 4d-Cl 은 방법에 따라 5–62 %. 우리 모형 검증의 실측 기준은 **중성자 Rietveld ([Kraft] · [Adeli])** 쪽이 더 단단하다.

---

## 13. 인용 가능 문장 (영문 초안)

- "Li-deficient, Cl-rich argyrodites Li₆₋ₓPS₅₋ₓCl₁₊ₓ remain single-phase up to x = 0.7 when the sintering temperature is lowered with x (550 → 460 °C), reaching 17.3 mS cm⁻¹ at 25 °C (total conductivity of sintered pellets) with an activation energy of 0.218 eV; at 550 °C the same family precipitates LiCl above x = 0.5."
- "Our Li₅.₄PS₄.₄Cl₁.₆ model (x = 0.6) fills the 4a sublattice with Cl and places the remaining Cl on 4d (60 % Cl on 4d), the same minimum-mixing motif as the lowest-energy AIMD model of Feng et al. for x = 0.75."
- "In single-configuration AIMD, S²⁻/Cl⁻ mixing at 4d lowers the activation energy from 0.41 to 0.18 eV, whereas additional Li deficiency changes it only to 0.16 eV."
- (조건부) "Solid-state ³¹P and ³⁵Cl NMR indicate that the share of Cl on 4d grows with x, although the absolute 4d occupancies obtained from the two probes and from X-ray diffraction do not agree."

## 14. 주의 / 한계 (인용 규율)

- ⛔ **Feng 의 x = 0.7 · 0.5 를 우리 modelc (x = 0.6) 와 동일시하지 않는다** — x = 0.6 은 미합성. 보간값은 "우리 산수" 로만.
- ⛔ **σ 7.1 / 17.3 은 소결 펠릿 · total σ · 조성당 1 시료 · 정규화 면적 미기재** — 냉간가압 문헌값과 같은 표에 조건 없이 놓지 않는다.
- ⛔ **우리 MLIP-MD 의 σ · D · Ea 를 이 논문 값과 같은 표에 놓지 않는다** — 방향만 (단일시드 · HOLD · `cross_composition_ranking` 금지).
- ⛔ **AIMD Ea 0.41 / 0.18 / 0.16 eV 는 단일 배열 · 8 f.u. · ~100 ps 조건부** — "혼합이 Ea 를 0.23 eV 낮춘다" 를 일반 법칙으로 쓰지 않는다. ordered 0.41 은 비확산 점 포함.
- ⛔ **³⁵Cl 의 4a/4d 적분 · ⁶Li 의 24g/48h 분율을 점유율로 인용하지 않는다** (§10-②·④). 쓸 거면 "NMR 신호 분율" 로.
- ⚠ **4d-Cl 은 방법 의존** — X-선 36.7 % (x = 0) 는 [Kraft] 중성자 ≈ 62 % 와 거울상이다. 정량 기준이 필요하면 중성자 쪽.
- ⚠ **⁷Li T₁ 은 이동도 지표로 쓰지 않는다** (VT 없음 · 영역 미확정).
- ⚠ **"24g 가 핵심 경로"** 는 tracer 해석에 기대고 있어 인용 시 조건을 단다.
- ⚠ 이 논문은 산화안정성 · 기계 · 전자구조를 **다루지 않는다** — 물성 4축 중 A (이온전도) 만.

## 15. 기법 용어 미니사전

- **4a / 4d / 16e / 4b (Wyckoff)**: F4̄3m 의 자리 이름. 4b = P, 16e = PS₄ 의 S, **4a = 할라이드 자리**, **4d = free S²⁻ 자리 = Li 케이지의 중심**. 4a 와 4d 는 둘 다 고립 음이온 자리라 S²⁻ 와 Cl⁻ 가 서로 바꿔 앉을 수 있다(자리 무질서). 문헌에 따라 4d 를 "4c" 라 부른다(원점 설정 차이).
- **48h / 24g**: Li 자리. 48h 는 음이온 4 개가 둘러싼 사면체 자리, 24g 는 이웃한 두 48h 사이의 삼각면 자리. 48h–24g–48h 를 **doublet** 이라 부른다.
- **doublet / intra-cage / inter-cage 점프**: 같은 쌍 안 왕복(짧고 쉽다) / 같은 케이지 안 쌍 사이 / 케이지와 케이지 사이 — 장거리 전도를 정하는 것은 **inter-cage**.
- **MAS NMR**: 시료를 매직각(54.7°)으로 빠르게 돌려 고체 선폭을 좁히는 NMR. 회전 속도의 정수배 간격으로 **회전 측대역**이 생긴다.
- **사극자 핵 (³⁵Cl, I = 3/2)**: 전기장 기울기(EFG)와 결합해 선이 넓어지고 이완이 빨라진다. 자리마다 결합 크기(C_Q)가 다르면 **같은 펄스에도 신호가 다르게 나와** 적분 비가 개수 비가 아니다.
- **교환평균 (coalescence)**: 두 자리의 NMR 주파수 차 Δν 보다 교환이 훨씬 빠르면 두 선이 하나로 합쳐진다. Δν 가 몇 Hz 면 초당 수십 번 교환만으로도 합쳐진다.
- **T₁ 과 BPP 곡선**: 스핀-격자 이완시간. 운동의 상관시간 τ_c 가 1/ω₀ 근처일 때 T₁ 이 가장 짧다(최소점). 그보다 빠른 쪽(고온)에서는 T₁ 이 길수록 빠르고, 느린 쪽(저온)에서는 T₁ 이 길수록 느리다 — **어느 쪽인지는 가변온도 측정으로만 안다.**
- **⁶Li → ⁷Li tracer exchange**: ⁶Li 금속과 맞닿게 두고(여기서는 전류도 흘려) 시료 속 ⁶Li 가 늘어나는 곳을 NMR 로 본다. 상(phase)이 다른 영역을 가르는 데는 좋지만, 한 결정 안의 자리끼리는 교환이 너무 빨라 가르기 어렵다.
- **Rietveld 정련**: 회절 패턴 전체를 구조 모형으로 맞춰 좌표 · 점유 · 열변위(U_iso)를 얻는다. **X-선은 전자 수로 보고(Li 는 거의 안 보이고 S²⁻/Cl⁻ 는 둘 다 18 e⁻), 중성자는 핵으로 본다(Li · S · Cl 이 잘 구분된다).**
- **Vegard 법칙**: 고용체의 격자상수가 조성에 대해 직선으로 변한다는 경험칙. 꺾이거나 평탄해지면 고용한계 신호.
- **정전기(Ewald) 사전선별**: 원자를 점전하로 보고 쿨롱 에너지로 배열 수천 개를 빠르게 줄 세운 뒤 하위 몇 개만 DFT 로 계산하는 방법. 우리 UMA 열거와 같은 역할이다.
- **Meyer–Neldel 보상**: Ea 가 내려가면 prefactor 도 같이 내려가는 경향. Ea 이득의 일부가 상쇄된다.
- **Nernst–Einstein (Haven = 1)**: σ = n q² D / kT. 협동 운동이 있으면 tracer D 와 전도 D 가 달라 Haven 비(< 1)로 보정한다. 이 논문은 tracer D 를 재지 않아 Haven 비가 없다.

---

## 16. 누락 · 불일치 점검표

| 구분 | 내용 |
|---|---|
| PDF 온전성 | 본문 7 쪽(67–73) 완전 · SI 8 쪽 (Word 변환본, 2026-10-13 생성 · Table S2 아래 문단에 노란 강조 표시) — Experimental · Fig. S1–S7 · Table S1–S2 · 참고문헌 [1]–[12] 다 있다 |
| 본문이 가리키는데 SI 에 없는 것 | 없음 (Fig. S2 · Table S1 · Table S2 는 본문이 가리키지 않지만 SI 에 있다) |
| 잘리지 않은 그림 | 없음 — 본문 8 + SI 7 + 표 2, 번호 공백 없음 (본문에 표는 없다) |
| 읽지 못한 부분 | 없음 (Table S1 은 이미지 대신 텍스트로) |
| 이온전도 항목 중 논문에 없는 것 | 펠릿 밀도 · 측정 중 가압 · 정규화 면적 · 등가회로 · bulk/입계 분리 · 반복수와 σ 오차막대 · 전자전도도 · PFG NMR (NMR 확산계수) · 가변온도 T₁ · Haven 비 · 중성자 회절 · x > 0 의 Rietveld (4a/4d · Li 자리 회절값은 x = 0 만) · 점프 거리 (우리가 계산) · BVSE · NEB · MLIP · AIMD 오차막대 · 시드 수 · MSD 창 · RT 외삽 σ 수치 · AIMD 셀 부피 · x = 0.8 소결 온도 · ³⁵Cl 회전속도 · ³⁵Cl T₁ 측정법 · ⁶Li 금속 농축도 · NMR 시료 온도 |
| 본문–그림 불일치 | 24g 55 % vs "majority 48h" · ³⁵Cl 4a 25 ppm vs ≈ −50 ppm · "한 자릿수" σ vs 그림 3–5× · Fig. 7a 16d · Fig. 6c σ₂₉₄₈ · Table S2 Hz / rate 표기 |
| 다른 digest 의 인용 대조 | `he2023_…` §14 "vacancy 설명 명시적 배제" → **원문보다 강함** (원문은 결핍의 σ 기여를 AIMD 로 인정) · `wang2025_…` `Fig. S10a` 실험값 7.1/9.2/16.1/17.3 → **Table S2 와 정확히 일치** (단 "4c" 표기 = Feng 4d) · `jun2022_…` "x = 0.7 에서 17 mS/cm · χc 미측정" → **일치** · `nosrati2026_…` 제목 축약 + "무질서 정량 · modelc 배열 선택의 실험 기준" → 정량이 방법 간 불일치라 **기준으로 쓰기엔 약함** · `wu2026_ta_…` → **Feng 인용 없음** |
