Repository: yonghoon7153-source/Yonghoon-DEM-DFT

# 📚 LITDB — 문헌 단일 시스템 (**SE·DFT 축 + DEM·MPM 축, 두 트랙**)

> **앞으로 논문은 여기서만 본다.** 여러 곳(db/literature, kb/papers, db/properties, Excel)에 흩어진 문헌을 한 곳에서 생각·참고·비교하기 위한 통합 MD 시스템.

## 왜 트랙이 둘인가
`INDEX.md` 는 argyrodite 전해질 축이라 접촉역학·MPM·건식전극 digest 가 들어갈 자리가
없다. 그래서 한때 64편이 **어느 인덱스에도 없었다**(open_items #7). 축을 나눠 그 구멍을
닫았고, 한 분모로 세면 “159편 중 98편 미언급” 같은 **가짜 미결**이 나온다
(`comparison_vs_ours.md:8`). 분리는 실측 근거가 있는 결정이다 — 합치지 말 것.

⚠ 이 표의 **편수는 적지 않는다.** 손으로 쓴 수는 반드시 낡는다(README 자신이 세 번 틀렸다).
현재값은 `python3 tools/litdb/build_index.py --check` 로 본다.

File: litdb/papers/figueroa2009_vdw_adhesion_mixing_segregation_bond_number_phase_diagram.md (part 1 of 2)
<!-- digest 표준 양식 확장 (paper-level STANDALONE). ★ = 사용자가 특히 원한 항목. 깊이 기준 = bazzoun2026_dem_fem_rnm_ionic.md ·
     본 카드 (꼴) = kollenda2024_time_sensitivity_calendered_electrode_springback_storage.md ·
     같은 그룹 이웃 = li2003_cohesive_mixing_segregation_pairwise_bond_hierarchy.md (이 논문 ref [14]) · li2005_cohesive_mixing_phase_diagrams_bond_ratio_dem_validation.md (ref [15]) ·
     가리킨 카드 = alizadeh2018_dem_adhesion_calibration_segregation_heap.md (참고문헌 표 ref 8 · L268).
     쪽 표기 = PDF 쪽 p.1–10 (학술지 인쇄 쪽 = 202 + PDF 쪽 · p.1 = 203 · p.10 = 212).  SI 없음.
     값 표지: [인쇄] = 본문 · 표 · 캡션 · 그림 안 글자로 적힌 값 · [판독] = 그림 2 · 3 의 **원 래스터 (200 dpi)** 화소 좌표에서 읽은 값
     (눈금 맞춤 · 재현 = litdb/figures/<slug>/digitized.csv 49 행) · [판독 · 눈대중] = 확대 렌더를 눈금으로 읽은 근사값 (±0.01–0.02) ·
     [카드 산술] = 인쇄 · 판독 값으로 이 카드가 계산 (식 병기) · [카드 추론] · [카드 판정] = 이 카드의 해석 · [미확인] = 원문 (10 쪽 전수) 에 없음.
     원문은 글자 층 전수 + 쪽 렌더로 읽었다 — 글자 층이 '(' ')' 를 'ð' 'Þ' 로 · '<' '>' 를 'b' 'N' 으로 바꾸고 ε 을 버리므로 인용한 기호 · 숫자는 모두 렌더에서 확인했다. -->
# 반데르발스 점착 이원 구슬의 혼합 ↔ 분리를 쌍별 입상 Bond 수의 비로 미리 가른다 — Bo_vdw,ij = 2πΓ_ij R\*/((4/3)πg[R³ρ]_m) (식 22) · ℜ1 = Bo11/Bo12 = ϕ(β+1)/2 · ℜ2 = Bo22/Bo12 = (1/ϕ)(β+1)αβ²/2 (작은 쪽이 가벼울 때 · 식 25–26) · 혼합쌍 = **기하평균 결합 규칙** Γ12² = Γ11Γ22 (Israelachvili · ϕ = √(Γ11/Γ22)) · M 상 = (β³+β²)α/2 < ϕ < 2/(1+β) (식 30) — 우리 이종기술 논지 §2-3 의 판가름 수 γ_A/γ_S 0.31 · 0.39 가 바로 이 위 경계 · JKR + Thornton–Ning 점착 탄소성 + Thornton–Yin 접선 DEM 텀블러 (28 d × 4 d 축 주기 · 5 rpm · 4 mm · E 30 MPa) 9 케이스 — 크기비 0.75 · 0.85 는 기본 점착 (Bo12 ≈15) 에서 예측대로 (b 0.34 → 0.25 · h 0.19 → 0.39) · 크기비 0.5 는 둘 (c · g) 이 반대로 나오고 점착을 Bo12 ≈30 으로 키우자 a · d · g 는 회복 (c 는 작은 입자 군집이 바깥으로) · **실험 없음** — Figueroa · Li · McCarthy (Powder Technol. 2009)

> slug `figueroa2009_vdw_adhesion_mixing_segregation_bond_number_phase_diagram` · DOI `10.1016/j.powtec.2009.06.002` · type `DEM (Particle Dynamics · adhesive elastic-plastic contact: JKR + Thornton-Ning normal · Savkoor-Briggs / Thornton-Yin tangential peeling) + theory (pairwise van der Waals granular Bond number ratios -> mixing / segregation phase diagrams, geometric-mean combining rule) · 3D periodic slab rotating tumbler 5 rpm · binary spheres · no experiment · no compaction` · PDF `52e1483f-110._Predicting_the_impact_of_adhesive_forces_on_particle_mixing_and_segregation.pdf` · digested `2026-11-23` · status ✅
>
> **저자**: Isabel Figueroa · Hongming Li · **Joseph McCarthy\*** — Chemical Engineering, University of Pittsburgh (1249 Benedum Hall, Pittsburgh, PA 15261, USA) · \* 교신 (jjmcc@pitt.edu, p.1) · *Powder Technology* **195** (2009) 203–212 · 10 쪽 · 접수 2009-02-13 · 수정본 접수 2009-06-04 · 승인 2009-06-12 · 온라인 2009-06-21 · PACS 01.30.-y · 키워드 Mixing · Cohesion · Segregation · 0032-5910 · 감사 · 연구비 절 없음 [인쇄 p.1 · p.9–10 전수].
> **이웃 카드 (링크만)**: [`li2003_cohesive_mixing_segregation_pairwise_bond_hierarchy`](li2003_cohesive_mixing_segregation_pairwise_bond_hierarchy.md) (ref [14] · 쌍별 Bo 위계 첫 판 · 액체 다리) · [`li2005_cohesive_mixing_phase_diagrams_bond_ratio_dem_validation`](li2005_cohesive_mixing_phase_diagrams_bond_ratio_dem_validation.md) (ref [15] · ℜ1 · ℜ2 · min 규칙 경계식 · 실험 + DEM) · [`alizadeh2018_dem_adhesion_calibration_segregation_heap`](alizadeh2018_dem_adhesion_calibration_segregation_heap.md) (가리킨 카드 · 그 ref 8 = 이 논문) · [`thorntonning1998_adhesive_elastoplastic_contact`](thorntonning1998_adhesive_elastoplastic_contact.md) (ref [28] · 법선 점착 탄소성) · [`thorntonyin1991_oblique_impact_elastic_spheres_adhesion`](thorntonyin1991_oblique_impact_elastic_spheres_adhesion.md) (ref [30] · 접선 점착) · [`johnson1971_jkr_surface_energy_contact_elastic_solids`](johnson1971_jkr_surface_energy_contact_elastic_solids.md) (ref [10]) · [`dmt1975_adhesion_contact_deformation`](dmt1975_adhesion_contact_deformation.md) (ref [4]) · [`haervig2017_jkr_adhesion_rolling_reduced_stiffness_dem`](haervig2017_jkr_adhesion_rolling_reduced_stiffness_dem.md) (강성을 낮출 때 점착을 다시 맞추는 규칙 — 이 논문은 하지 않았다 · §3-6).
> **판독 원자료**: `litdb/figures/figueroa2009_vdw_adhesion_mixing_segregation_bond_number_phase_diagram/digitized.csv` (49 행 — 그림 2 케이스 표지 9 · 경계 곡선 33 열 (인쇄 식 예측과 나란히) · 그림 3 극값 7) · 크롭 **63 장** (그림 8 = 원 래스터 영역을 다시 자름 · 표 3 (표 1 다시 자름 · 표 2 · 3 손 크롭) · 식 32 = 식 (1)–(32) 하나씩 · 근거 문단 20) — `figures.json`.

---

## 0. 결론 먼저 — 우리 질문에 대한 답

**한 문장**: 같은 그룹의 액체 다리 판 (Li & McCarthy 2003 · 2005) 이 세운 '쌍별 입상 Bond 수의 위계로 혼합 ↔ 분리를 가른다' 는 틀을 **건식 반데르발스 점착**으로 옮겨, 쌍별 수 Bo_vdw,ij = F_vdw/F_W = 2πΓ_ij R\*/((4/3)πg[R³ρ]_m) (식 22 · 가벼운 쪽 질량 · 전계수 2 는 '젖은 경우와 같게') 의 비 ℜ1 = Bo11/Bo12 · ℜ2 = Bo22/Bo12 를 크기비 β · 밀도비 α · 표면 에너지 비 ϕ = √(Γ11/Γ22) 로 쓰고 (식 23–26 · 혼합쌍 = Israelachvili 의 **기하평균 결합 규칙**), 둘 다 1 보다 작으면 **M 상 (점착이 분리를 줄임)** · 하나라도 1 을 넘으면 **E 상 (점착이 분리를 키움)** 이라는 경계를 식 (27)–(32) 로 인쇄한 뒤 (그림 2 · α 0.52 · 1.00 · 1.92), JKR + Thornton–Ning 점착 탄소성 법선 + Savkoor–Briggs / Thornton–Yin 접선 (벗겨짐) 접촉의 DEM ('Particle Dynamics') 을 단일 충돌로 확인하고 (그림 3 · 4), 지름 28 입자 × 축 4 입자 (주기) 텀블러를 5 rpm 으로 돌린 **9 케이스 (a–i) 의 IS (농도 표준편차)** 를 비점착 짝과 견줘 — 크기비 0.75 · 0.85 다섯은 기본 점착 (Bo12 ≈15) 에서 예측과 부호가 같고, 크기비 0.5 넷은 기본 점착에서 둘 (c · g) 이 반대였다가 점착을 키우면 (Bo12 ≈30) a · d · g 가 예측 쪽으로 돌아왔다 (c 는 작은 입자 군집이 바깥으로 가 여전히 비점착보다 섞임) 는 것을 보였다.
**압밀 · 탈압 · 기공 · 수송 · 실험 · 고체전해질 · 회전 속도 효과는 이 논문에 없다.**  입자는 **지름 4 mm 로 키우고 강성을 30 MPa 로 낮춘 가상 구**이고 Γ 는 재료값이 아니라 Bo 범위를 맞추려고 고른 값 (0.2–1.6 J/m²) 이다.  옮길 수 있는 것은 **ℜ 의 꼴 (= 우리 논지 §2-3 의 산술 그 자체) · 결합 규칙 · β ≤ 0.5 에서 이원 이론이 깨지는 방식 (군집 · 쌍 확률) · 절대 점착 세기가 따로 효과를 낸다는 관측** 이다 (§7).

| 우리 질문 (이 묶음 · 지시서 덧붙임) | 이 논문이 주는 것 | 표지 · 쪽 |
|---|---|---|
| ① ★ 점착력 영향 예측 모델 (무차원 수 · 쌍별) | **식 (22)** Bo_vdw,ij = F_vdw/F_W = 2πΓ_ij R\*/((4/3)πg[R³ρ]_m) — R\* = R1R2/(R1+R2) (원문 이름 *"geometric mean radius"* · 식은 환산 반경) · [R³ρ]_m = 두 질량 중 작은 쪽 (*"it will behave as a guest"*) · 전계수 2 = *"in analogy to the case of cohesive (wet) granular material studied in Ref. [15]"* · *"our analysis will focus on ratios of Bovdw so that the exact value of this pre-factor is insignificant"* · 비중력 (전단) 지배면 다른 힘 척도 (Ref. [16]) | [인쇄] p.4 · `eq_22_…` · `txt_p4_bovdw_…` |
| ② ★ 상 판정량 · 결합 규칙 | **식 (23)–(26)** ℜ1 = (Γ11/Γ12)(R1+R2)/(2R2)·(R1³ρ1, R2³ρ2)_min/(R1³ρ1) = **ϕ(β+1)/2 · (αβ³,1)_min/(αβ³)** · ℜ2 = **(1/ϕ)(β+1)/(2β) · (αβ³,1)_min** · α = ρ1/ρ2 · β = R1/R2 (1 = 작은 쪽) · **ϕ = √(Γ11/Γ22)** · 결합 규칙 *"Γ12² = Γ11Γ12 [7]"* — ⚠ 인쇄 오기 (식 25–26 은 Γ12² = **Γ11Γ22** 일 때만 나온다 [카드 산술]) · *"systems where both ℜ1 and ℜ2 are less than one will achieve a mixed asymptotic state and systems where either ℜ1 or ℜ2 are greater than one will result in a segregated state"* | [인쇄] p.4 · `eq_23`–`eq_26` · `txt_p4_phase_rule_…` |
| ③ ★ 경계식 | **식 (27)–(29)** αβ³ > 1: 둘 다 > 1 은 2αβ³/(1+β) < ϕ < (1+β)/(2β) · ℜ1 < 1 < ℜ2 는 ϕ < 2αβ³/(1+β) · ℜ2 < 1 < ℜ1 은 ϕ > (1+β)/(2β) · **식 (30)–(32)** αβ³ < 1: **M = (β³+β²)α/2 < ϕ < 2/(1+β)** · 아래 = ℜ1 < 1 < ℜ2 (큰 것끼리) · 위 = ℜ2 < 1 < ℜ1 (작은 것끼리) — αβ³ < 1 의 꼴은 Li 2005 식 (8) 과 **같은 대수** (세로축만 cos θ 비 → √Γ 비) · ⚠ [카드 산술] 인쇄된 (27)–(29) 에는 **αβ³ > 1 인데 M** 인 쐐기 (4αβ⁴ > (1+β)² · α 1.92 면 β ≳ 0.81) 가 없다 — 그림 2c 는 그 쐐기를 회색 (M) 으로 칠했다 (기하평균 규칙에서만 생긴다 · min 규칙의 Li 2005 는 'αβ³ > 1 이면 M 없음') | [인쇄] p.4 · `eq_27`–`eq_32` · [판독] 그림 2c · §3-4 |
| ④ ★ 상태도 (그림 2) | 가로 **R1/R2** 0–1 · 세로 **√(Γ11/Γ22)** 0–2.5 · 판 α **0.52 · 1.00 · 1.92** · 흰 = E · 회색 = M (*"light and dark regions"*) · 크기비 0.5 케이스 원 표시 · 그려진 경계 = 식 (27)–(32) 와 ϕ **0.005 안** [판독 · 33 열] · 표지 [판독]: (a) h (0.85, 2.00) · g (0.50, 1.00) · **i (0.85, 0.75)** · (b) c (0.50, 2.00) · a (0.50, 1.00) · **b (0.75, 0.85)** · (c) e (0.75, 2.00) · d (0.50, 1.00) · f (0.75, 0.50) — 표 2 · 3 의 Bo 비에서 거꾸로 푼 (β, ϕ) 와 같다 [카드 산술 · §3-7] | [인쇄] p.5 · [판독] digitized.csv |
| ⑤ ★ 혼합 / 분리 결과 | **표 2** (β > 0.5 · Bo12 ≈15): b IS 비점착 0.34 → 점착 **0.25** (M · *"seemingly still decreasing"*) · e 0.37 → 0.39 · f 0.37 → 0.40 (E · 둘 다 분리) · h 0.19 → **0.39** (E · 작은 입자만의 군집 → 밀도 분리) · i 0.19 → 0.19 (M · 이미 섞임) · **표 3** (β = 0.5 · 기본 ≈15 / 더 점착 ≈30): a 0.38 → 0.33 / **0.18** · c 0.38 → **0.28** / 0.32 (E 예측 ↔ 반대) · d 0.35 → 0.33 / 0.28 · g 0.19 → **0.24** / **0.14** (기본에서 반대 → 더 점착에서 회복) — [카드 판정] 기본 점착 9 중 부호 일치 6 · 변화 없음 1 (i) · 반대 2 (c · g) / 더 점착 4 중 일치 3 · c 는 여전히 비점착보다 섞임 (0.32 < 0.38) | [인쇄] 표 2 · 3 · p.6–9 · §3-7 |
| ⑥ ★ 실험 | **없음** — 검증은 전부 DEM (텀블러 9 케이스) + 단일 충돌의 문헌 곡선 대조 (Thornton–Ning [28] · Thornton–Yin [30]) · 원문 결론도 *"in simulated tumbler mixers"* | [인쇄] p.5 · p.9 |
| ⑦ ★ DEM | 법선 = **JKR 점착 + Thornton–Ning 탄소성** (식 4–13: 탄성 강성 · 항복 판정 (식 7) · 소성 강성 · 소성으로 바뀐 곡률 R\*_p 로 탄성 제하 · 떼는 힘 3πΓR\*_p) · 접선 = **Savkoor–Briggs 벗겨짐 + Thornton–Yin** (식 14–20) · 충돌 시험 R 100 µm · ρ 2650 kg/m³ · E 70 GPa · ν 0.3 · μ 0.35 · σ_y *"0.3 [MPa]"* · Γ 0.2 J/m² · 접선 ±0.5 m/s 15–75° · 텀블러 = 처음 좌우 색 분리 (흔든 육방 격자를 중력으로 가라앉힘) · **지름 28 입자 · 축 4 입자 (주기)** · **5 rpm** · 5–12 바퀴 (b = 14) · 강성 낮춤 (*"a practice shown to have essentially no impact on flow kinematics [33]"*) · 지름 **4 mm** 로 키우고 Γ 를 올려 Bo 범위를 맞춤 · 벽 = 큰 입자 성질의 입자 · 표 1: 4 mm · 1000 kg/m³ · **30 MPa** · Γ 0.2–1.6 J/m² · ν 0.3 · μ 0.35 · 입자 수 · 시간 간격 · 반발 · 항복 (텀블러) [미확인] | [인쇄] p.2–6 · 표 1 · `txt_p6_tumbler_…` |
| ⑧ ★ Li–McCarthy (N-112) 와의 관계 | ref [14] (PRL 2003) · [15] (PRE 2005) 의 Bo_g 를 *"an extension of the granular Bond number (Bog) [14,15]"* 로 받음 · 바뀐 것 = 점착 종류 (액체 다리 → vdW) · **혼합쌍 규칙 (min cos θ → 기하평균 Γ)** · 반경 항 (R_e = 2R\* → R\*, 비에서 약분) · 검증 (실험 + DEM 2 쌍 → DEM 9 케이스) · 접촉 모델 · **새 관측 = 크기비 0.5 에서 이원 이론이 기본 점착으론 깨지고 절대 점착 세기가 따로 효과** (Li 2005 는 0.25 까지 맞았다고 적었다) | [인쇄] p.4 · p.7–9 · §3-9 |
| ⑨ ★ 회전 속도 · 공정 | **없음** — 5 rpm 고정 · 장치 하나 · 전단 지배는 Ref. [16] 으로 미룸 (p.4) · 결론 = 유동층 같은 *"more 'thermalized'"* 장치면 함정을 피할 수도 (추측) · [카드 산술] Fr = ω²R_drum/g ≈ **0.0016** (지름 4 mm 를 드럼 기준 입자로 둘 때 · 2 mm 면 0.0008) ↔ 우리 드럼 0.0827 (li2005 카드 §7-1) — 약 50 배 | [인쇄] p.4 · p.6 · p.9 · [카드 산술] |
| ⑩ ★ 다룬 Bo 범위 | **인쇄됨** — 다른 종 Bo12 **15.1–15.3** (기본) · **29.8–30.6** (더 점착) · 같은 종 Bo11 6.65–44.8 · Bo22 1.42–28.7 (표 2 · 3) · ℜ 0.09–1.89 · Bo < 1 쌍 없음 | [인쇄] 표 2 · 3 |
| ⑪ ★ 우리 B1 · B2 자리 | [카드 산술 · 이 논문 식 25–26 = 우리 덱 결합 규칙] SE/AM_P β **1/9** · α **0.417** (논지 §2-3 밀도 2.00 · 4.80) · ϕ = √(γ_SE/γ_AM): **B-U (γ_AM/γ_SE 0.1) ϕ 3.16 → ℜ1 1.757 > 1 → E (SE 끼리)** · B-C (1) ϕ 1 → ℜ1 0.556 · ℜ2 0.0029 → M (SE 가 AM 에) · SE/AM_S (β 0.25): U ℜ1 1.976 (E) · C 0.625 (M) · B1 ↔ B2 = 같은 ℜ · 다른 것은 절대 Bo: SE 든 쌍 B1 0.12–0.38 (그들이 시험한 어떤 쌍보다 작다) · **B2 12.1–38.2** (그들 범위 1.4–44.8 안) · ⚠ β 0.11–0.25 = 그들이 기본 점착에서 이미 깨진 0.5 보다 작다 · 같은 부피면 작은 : 큰 수 비 729 : 1 (β 1/9) ↔ 8 : 1 (0.5) | §7-3 |
| ⑫ ★ DEM 한계 · 소성 · 2D / 3D · 탈압 | DEM 한계 = **말 있음 (가정 넷)** — 이원 상호작용만 · *"thermalized"* 가정 · 군집 무시 · 경계의 불연속 + 강성 낮춤 근거 인용 · 소성 = **접촉 법칙 수준만** (입자 모양 불변 · R\*_p 는 국소 곡률) · 차원 = **3D 주기 슬랩** (축 4 입자) · 2D ↔ 3D 진술 없음 · 탈압 = 단일 접촉의 제하 가지 (그림 3) 만 | §4-3 |
| ⑬ 절대값 전이 | **안 된다** — 4 mm 가상 구 · E 30 MPa · Γ 는 Bo 를 맞추려 고른 값 · 중력 텀블러 · 5 rpm · 이원 ↔ 우리 µm SE / NCM · 3 상 · Fr 0.083 · 2 바퀴 · 거친 입자 parcel.  옮길 것은 ℜ 의 꼴 · 결합 규칙 · β ≤ 0.5 에서의 실패 방식 · 판독 꼴 (같은 처음 상태 · 점착만 다른 짝의 IS 부호) | §7 |

⛔ **한정어 (떼지 말 것)**: ① **DEM 만 — 실험 없음** (Li 2003 · 2005 와 다르다) ② 입자 = **지름 4 mm 로 키운 가상 구 · E 30 MPa (낮춤) · Γ 0.2–1.6 J/m² (재료값 아님)** ③ 혼합쌍 = **기하평균 결합 규칙** (인쇄 'Γ11Γ12' 는 오기 · 식 25–26 은 Γ11Γ22) — 근거는 Israelachvili 인용 [7] · 산 · 염기 · 극성 성분이 있으면 깨질 수 있다 (우리 논지 §2-7 · `vanoss1988_lifshitz_vdw_acid_base_interfacial`) ④ 판정 = **IS 부호** (농도 표준편차 · 칸 수 · 크기 [미확인] · 반복 · 오차 막대 없음 · 차이 0.02–0.03 인 e · f · d (기본) 는 잡음과 구분 불가 [카드 판정]) ⑤ **5 rpm · 한 장치 · 이원 · 같은 부피** ⑥ 원문 스스로 정확하다고 한 범위 = *"size ratios larger than 0.5"* — 0.5 는 기본 점착에서 둘이 반대 ⑦ 원문 안 어긋남 일곱 (§3-10 — 결합 규칙 Γ11Γ12 · 식 (1) E\* 제곱 없음 · 식 (16) ΔF 없음 · i 의 'Γ11 = Γ22' ↔ 표 · 그림 ϕ 0.75 · σ_y '0.3 [MPa]' ↔ 그림 3 · '5–12 바퀴' ↔ b 14 바퀴 · R\* 를 'geometric mean' 이라 부름).

---

## 0-1. ★ 고른 의도 대조 (후보 표 N-110 의 '왜' 칸 + 지시서 덧붙임)

의도 원문: *"믹싱 (점착) — "점착 혼합 · 분리 예측 — 카드 없음 · ★ 다음 후보 (McCarthy 계열)""* (가리킨 카드 = `alizadeh2018_dem_adhesion_calibration_segregation_heap` L268) + 지시서 덧붙임 (*"꼭 뽑을 것 (공백 검사): 점착력 영향 예측 모델 (무차원 수 · 쌍별) · 혼합 / 분리 결과 · 실험 · DEM · Li–McCarthy (N-112) 와의 관계"* · 우리 질문 = '점착 비 기준' (γ_AM/γ_SE · 같은 SE 탐침 AFM 힘 비) · 회전 속도 공정 축 · 코팅 과정 자체의 DEM 구현).

| 의도의 문장 | 판정 | 원문 위치 · 값 · 측정 조건 |
|---|---|---|
| "믹싱 (점착)" | **채움** | 제목 · 초록 *"we study the mixing and segregation behavior of fine particle systems using models capable of solving both normal and tangential interactions of elastic-plastic particles in the presence of van der Waals forces"* (p.1) · 조건 = 중력 텀블러 · 5 rpm · 압력 · 온도 없음 |
| "점착 혼합 · 분리 예측" | **채움 (DEM 으로만 검증)** | *"We use scaling arguments to analytically predict the asymptotic state of the system by comparing the relative magnitude of the adhesive force with the other relevant forces. These predictions are most easily summarized by phase-space diagrams"* (p.1) · 식 (22)–(32) · 그림 2 · 9 케이스 (표 2 · 3) · 판정 = IS 의 비점착 대비 부호 |
| "카드 없음" | **확인** | papers/ 619 파일 목록 + DOI `powtec.2009.06.002` · 'Figueroa' · 'Predicting the impact' grep — 인용만 (alizadeh2018 L268) (2026-11-23) |
| "★ 다음 후보 (McCarthy 계열)" | **채움** | 교신 J. McCarthy · 같은 그룹 Li & McCarthy 2003 · 2005 를 [14] · [15] 로 받아 Bo_g 의 vdW 확장으로 씀 (p.4) |
| (덧붙임) "점착력 영향 예측 모델 (무차원 수 · 쌍별)" | **채움** | 쌍별 Bo_vdw,ij (식 22) · ℜ1 · ℜ2 (식 23–26) · 경계 (식 27–32) — 위 §0 ①–③ |
| (덧붙임) "혼합 / 분리 결과" | **채움** | 표 2 · 3 의 IS · 그림 5–8 의 IS(바퀴) · 스냅숏 — §3-7 · §3-8 |
| (덧붙임) "실험" | **없음** | 실험 0 · 검증 = DEM 텀블러 + 충돌 문헌 곡선 (p.5) — *"in simulated tumbler mixers"* (p.9) |
| (덧붙임) "DEM" | **채움** | JKR + Thornton–Ning + Savkoor–Briggs / Thornton–Yin (식 2–20) · 텀블러 28 × 4 (주기) · 5 rpm · 4 mm · E 30 MPa (p.2–6 · 표 1) — 입자 수 · 시간 간격 · 반발 [미확인] |
| (덧붙임) "Li–McCarthy (N-112) 와의 관계" | **채움** | §3-9 표 — 같은 비 ℜ · 같은 대수 경계 (αβ³ < 1) · 바뀐 것 = vdW · 기하평균 규칙 · DEM 만 · 크기비 0.5 실패 + 절대 점착 효과 |
| (우리 질문) "'점착 비 기준' — AM 표면 ↔ SE 표면 점착 대비가 SE 의 AM 위 부착 ↔ SE 끼리 · 벽 뭉침을 정한다" | **채움 (꼴 · 산술) · 없음 (재료 · 측정)** | 표면 에너지 비 ϕ = √(Γ11/Γ22) 가 상태도 세로축 (그림 2) · 위 경계 ϕ = 2/(1+β) (식 30 · 32) = 논지 §2-3 의 *"√(γ_S/γ_A) > 1.8 ⇒ γ_A/γ_S < 0.31"* 과 같은 식 (β = 1/9) [카드 산술 · §7-2] · 작은 입자만의 군집 (h · c · g) ↔ 다른 종 군집 (i) 을 말로 구분 (p.7–8) · 벽 쌍 = 텀블러 벽이 큰 입자 성질이라 작은–벽 = 다른 종 쌍 (p.6 · 위계에 따로 넣지 않음) · AFM · 표면 에너지 측정 · NCM · LPSCl 없음 |
| (우리 질문) "회전 속도 (rpm) 공정 축" | **없음** | 5 rpm 고정 (p.6) · 전단 척도 = Ref. [16] (p.4) |
| (우리 질문) "코팅 과정 자체의 DEM 구현" | **없음** | 코팅 (껍질 형성) 계산 없음 — 이원 구 혼합 · 군집은 말로만 (p.7–8) |

**가리킨 카드의 2 차 인용 대조** (카드 줄은 고치지 않는다):

| 카드 (줄) | 옮긴 값 · 표기 | 원문 | 판정 |
|---|---|---|---|
| `alizadeh2018_…` **L268** (참고문헌 표 ref 8) | *"I. Figueroa, H. Li, J. McCarthy, Predicting the impact of adhesive forces on particle mixing and segregation, Powder Technol. 195 (2009) 203–212"* | Isabel Figueroa · Hongming Li · Joseph McCarthy · 같은 제목 · *Powder Technology* 195 (2009) 203–212 · DOI 10.1016/j.powtec.2009.06.002 | **같음** (이니셜 꼴) |
| 같은 줄 '왜' 칸 | *"점착 혼합 · 분리 예측 — 카드 없음 · ★ 다음 후보 (McCarthy 계열)"* | 위 표 | **채움** — 옮긴 수치 없음 → 수치 대조 대상 없음 |
| 후보 표 N-110 서지 | *"I. Figueroa, H. Li, J. McCarthy … Powder Technol. 195 (2009) 203–212 (alizadeh2018 L268)"* | 첫 쪽 · 머리글 | **같음** (다른 점 없음) |

⇒ **의도 대조 결과: 일부** — 점착 혼합 · 분리 예측 모델 (쌍별 Bo_vdw · ℜ · 인쇄된 경계식 · 상태도) · DEM 검증 · 혼합 / 분리 결과 · Li–McCarthy 와의 관계는 **채움**; **실험 · 회전 속도 축 · 코팅 과정 DEM 은 없음**; '점착 비 기준' 은 꼴 · 산술은 채움 (논지 §2-3 = 식 (32) 경계) · 재료 · 측정은 없음.

---

## 0-2. ★ 공백 검사 G1–G4 — 우리 믹서 논지 문장을 이 논문이 이미 했나 (정독 출력 batch_151 끝 절과 같은 판정)

| # | 우리 공백 문장 (11-23 지시) | 판정 | 근거 (쪽 · 문장) | 반례면 우리 문장을 이렇게 좁힌다 |
|---|---|---|---|---|
| **G1** | 점착 대비를 설계 변수로 혼합 결과 (덮임 ↔ 뭉침 · 섞임 ↔ 분리) 를 예측 | **반례** (섞임 ↔ 분리 · **건식 vdW · 기하평균 규칙 · 우리 산술과 같은 경계** · DEM 부호 검증) · **일부** (덮임 ↔ 뭉침 — 말로만) | 세로축 ϕ = √(Γ11/Γ22) = 점착 대비 (그림 2) · *"These predictions are most easily summarized by phase-space diagrams which exhibit both mixed and segregated regions"* (p.1) · 식 (30)–(32) 의 위 경계 ϕ = 2/(1+β) = 논지 §2-3 문턱 (§7-2) · 9 케이스 IS 부호 (표 2 · 3) · 군집 문장: *"they tend to form clusters exclusively composed of small particles"* (h · p.7) · *"cluster formation of dissimilar particles is favored"* (i · p.7) · *"[small particles] are rarely present individually, but instead form persistent clusters"* (c · p.8) — 덮임 · 군집 관측량 없음 (IS = 농도 표준편차) | "점착 대비 (표면 에너지 비 · 기하평균 결합) 로 섞임 ↔ 분리 상을 예측하는 해석 경계 (우리 0.31 · 0.39 와 같은 식) 와 그 DEM 부호 검증 = **Figueroa · Li · McCarthy 2009** (액체 다리 판 = Li & McCarthy 2003 · 2005)" 를 먼저 적고, 우리 몫을 **실측 점착 입력 (G2) · 크기비 0.11–0.25 (그들이 기본 점착에서 이미 깨진 0.5 아래) · '덮임' 정량 (AM–SE 접촉 분율 · 무작위 대비 SE 군집) · 공정 축 (G3) · 압밀 뒤 수송 결과** 로 좁힌다 — "점착 대비 문턱을 처음 제시" 는 쓸 수 없다 |
| **G2** | 점착 입력을 따로 재고 (AFM · IGC · 접촉각 등) 혼합 결과를 미리 예측 | **없음** | Γ 는 Bo 범위를 맞추려고 고른 값: *"the particle diameter is scaled up to 4 mm (with corresponding increases in the surface energy to obtain the proper Bovdw range)"* (p.6) · 표 1 *"Surface energy 0.2–1.6 [J/m2]"* · Hamaker 상수 · D₀ 0.16 nm 는 Γ 의 '기원' 설명뿐 (p.1–2) · 측정 0 · 사전 등록 표지 없음 | 좁힐 필요 없음 (이 논문 기준) — 이 줄의 선례는 접촉각 입력의 Li & McCarthy 2005 (액체 다리 · 정성 부호) 가 가깝다 (`li2005_…` §0-2 G2) |
| **G3** | 회전 속도 최적을 입자 수준 맞교환 (덩어리 풀림 ↔ 벽 부착 손실 등) 으로 설명 | **없음** (관찰만 하나) | *"The rotation rate corresponds to 5 [rpm]"* (p.6) · 전단: *"in cases where the shearing forces are larger than gravitational forces) a similar approach can be used with a different choice of force scaling (see Ref. [16]"* (p.4) · 점착 세기 선택의 맞교환만 말로: *"choose the degree of adhesion such that cohesive interactions are not overwhelmed by collisional forces, yet cohesion is small enough that large particle clusters are not persistent"* (p.6) · [판독] 점착 런 스냅숏 (그림 5b i · 6 b · 7a / 7b · 8b) 에 **빈 위쪽 벽에 붙은 작은 입자** — 비점착 스냅숏엔 없음 · 원문 논의 없음 (벽 = 큰 입자 성질 → 작은–벽 = 다른 종 쌍 Bo12) | 좁힐 필요 없음.  ⚠ 회전 세기 대신 **절대 점착 세기 (Bo 15 ↔ 30)** 가 결과를 바꾼 관측 (표 3) 은 우리 B1 ↔ B2 (같은 ℜ · 절대 Bo 만 100 배) 설계의 직접 선례 — '공정 × 점착' 의 점착 축 한 단면 |
| **G4** | 공정 × 재료 상태도 (회전 세기 × 점착 · Bond 수 등) 가 다른 재료로 옮겨 감 | **일부** | 같은 ℜ 틀이 액체 다리 (Li 2003 · 2005 · min 규칙 · 실험) → **건식 vdW (기하평균 · DEM)** 로 옮겨 감 (p.4) · 상태도 = **재료 × 재료** (β × ϕ · 판 α) · 공정 축 없음 · 절대 Bo 두 수준 (≈15 · ≈30) 만 제 2 변수 · 다른 장치 이전은 추측: *"our predicted trends were recovered in all cases studied here simply by increasing the degree of cohesion, suggesting that this approach may be somewhat robust to device geometry"* · 유동층 *"may avoid some of these theoretical pitfalls altogether"* (p.9) | "ℜ 상태도 (재료 축) 가 점착 종류 (액체 다리 → vdW) 를 넘어 옮겨 간다는 선례는 있다 (DEM)" → 우리 몫 = **회전 세기 (Fr · 충돌 수) 를 더한 공정 × 재료 지도 + 실측 재료 (NCM · LPSCl) · 크기비 < 0.5 · 3 상** |

---

## 1. 한 줄 요약
미세 분말에서 커지는 반데르발스 점착이 혼합을 돕는지 해치는지를 **같은 종 쌍 (11 · 22) 과 다른 종 쌍 (12) 의 '점착력 ÷ 가벼운 쪽 무게' (vdW 입상 Bond 수) 의 크기 순서**로 미리 판정한다 — 다른 종 쌍이 가장 세면 (ℜ1 · ℜ2 < 1) 점착이 분리를 줄이고 (M), 같은 종 쌍 하나라도 더 세면 키운다 (E).  혼합쌍 점착을 기하평균 (Γ12² = Γ11Γ22) 으로 두면 판정은 크기비 · 밀도비 · 표면 에너지 비의 제곱근 셋으로 닫힌 식 (27)–(32) 이 되고, 점착 탄소성 접촉 DEM 텀블러 9 케이스에서 크기비 0.75 · 0.85 는 점착 세기와 무관하게 맞았지만 크기비 0.5 는 작은 입자가 너무 많아 (같은 부피) 작은–작은 쌍이 자주 만나고 작은 입자 군집이 생겨 기본 점착에선 둘이 반대로 나왔고, 점착을 두 배로 키우자 셋이 예측 쪽으로 돌아왔다 — 다음 할 일은 다체 상호작용과 충돌 통계를 넣는 것.

## 2. 메타
| 저자 | 저널 / 년 | DOI | 소재 | 연구 유형 |
|---|---|---|---|---|
| I. Figueroa · H. Li · J. McCarthy\* (Univ. Pittsburgh, Chemical Engineering) | Powder Technology 195 (2009) 203–212 · 10 쪽 · SI 없음 | 10.1016/j.powtec.2009.06.002 | **가상 이원 구** — 텀블러: 지름 4 mm · ρ 1000 kg/m³ (기본) · E 30 MPa · Γ 0.2–1.6 J/m² · ν 0.3 · μ 0.35 · 충돌 시험: R 100 µm · ρ 2650 · E 70 GPa · Γ 0.2 · σ_y '0.3 [MPa]' · **실재 재료 없음** | DEM (Particle Dynamics) + 해석 (쌍별 Bo 비 → 상태도) — **실험 없음** |

---

## 3. 핵심 수치 (★ 전부 쪽 · 표지 병기)

### 3-1. ★ 접촉 모델 — 식 (1)–(20) (p.1–3 · `eq_01`–`eq_20` · `txt_p1_p2_jkr_…` · `txt_p2_tabor_regime_…`)
| 부분 | 식 · 내용 | 표지 |
|---|---|---|
| JKR 떼는 힘 | *"Fc=3πΓR\*, where R\* is the geometric mean radius of the interacting particles"* · 1/R\* = 1/R1 + 1/R2 (식은 환산 반경 · 이름은 Li 2003 · 2005 의 R_e 오명과 같은 꼴) | [인쇄] p.1 |
| Γ 의 정체 | *"Γ is the surface energy of the particles. In the present work the origin of the surface energy, also called the thermodynamic work of adhesion, is assumed to be van der Waals interactions"* — ⚠ 한 면의 표면 에너지 γ 와 접착일 W (= 2γ · 같은 물질) 를 같은 이름으로 부른다 · Fc = 3πΓR\* 는 Γ = γ 일 때의 JKR 꼴 [카드 산술] | [인쇄] p.1 |
| Hamaker 관계 | *"for two planar surfaces, Γ=A/24πD0², while for two spheres Γ=A/12D0R\* [7]"* · *"Israelachvili [7] estimates D0 as 0.16 [nm]"* — ⚠ 둘째 식은 R\* 가 분모라 Γ 가 크기에 따라 바뀌는 꼴 (식 22 등은 Γ 를 재료 상수로 씀) → 인쇄 표기 의심 [카드 해석] | [인쇄] p.1–2 |
| DMT · Tabor | DMT Fc = 4πΓR\* · Tabor 수 **식 (1)** μ_T = [R\*Γ²/(E\*ε³)]^(1/3) (ε = Lennard-Jones 평형 거리) · 큰 μ_T = JKR (무르고 강한 짧은 점착) · 작은 = DMT — ⚠ 인쇄 분모에 E\* 의 제곱이 없다 → 무차원이 되려면 E\*² [카드 산술 · 차원] | [인쇄] p.2 · `eq_01` |
| 운동 | **식 (2)** m_p dv_p/dt = −m_p g + F_n + F_t · **식 (3)** I_p dω_p/dt = R × F_t (구름 저항 항 없음) | [인쇄] p.2 |
| 법선 (탄성) | **식 (4)** k_n^e = 2E\*a(3√F1 − 3√Fc)/(3√F1 − √Fc) · **식 (5)** a = [3R\*F1/(4E\*)]^(1/3) · **식 (6)** F1 = F + 2Fc + √(4FFc + 4Fc² − T²E\*/(4G\*)) (Γ = 0 → 탄성 비점착) | [인쇄] p.2 |
| 법선 (항복 · 소성) | **식 (7)** σ_y = 2E\*a_y/(πR\*) − √(2ΓE\*/(πa_y)) (접촉 반경으로 항복 판정) · **식 (8)** k_n^p = (3πR\*σ_y√F1 − 2E\*a_y√Fc)/(3√F1 − √Fc) · **식 (9)** F = F_old + k_nΔα_n | [인쇄] p.2 |
| 법선 (제하) | **식 (10)** R\*_p = R\*F1max/(Fmax + √(4FcF1max − T²E\*/(4G\*))) (*"the past plastic deformation has permanently altered the (local) radius of curvature"*) · **식 (11)–(13)** 제하 강성 · 반경 · F1U · 떼는 힘 **FcU = 3πΓR\*_p** · 끊김 F = −(5/9)FcU (그림 1 점 f) | [인쇄] p.2–3 |
| 접선 | **식 (14)** T_peeling = 4√((FFc + Fc²)G\*/E\*) · **식 (15)** 벗겨진 뒤 a · **식 (16)** k_t = 8G\*aθ ± μ(1 − θ)/Δδ (인쇄 그대로 · ⚠ 둘째 항 단위 1/m ↔ 첫 항 N/m → 분자 ΔF 가 빠진 것으로 보인다 [카드 산술]) · **식 (17)** θ_L · θ_U · θ_R · **식 (18)** 미끄럼 T = μ(F + 2Fc) · **식 (19)** 두 기준이 만나는 F\* · **식 (20)** F ≤ −0.3Fc 에서 바꾼 미끄럼 기준 (접촉 반경 연속) | [인쇄] p.3 |
- 그림 1 = 점착 법선 힘–접근 개념도: (a) 첫 접촉 F = −(8/9)Fc · (b) 항복 · (c) 탄성 최대 · (d) 소성 최대 · (e) 최대 인력 −Fc · (f) 끊김 −(5/9)Fc [인쇄 캡션].

### 3-2. 충돌 시험 — 그림 3 · 4 (p.5 · `fig_3.png` · `fig_4.png` · `txt_p5_collision_tests_…`)
- 조건 [인쇄 p.5]: *"two particles (R=100 [μm], ρ=2650 [kg/m3], E=70 [GPa], v=0.3, μ=0.35, σy=0.3 [MPa] and Γ=0.2 [J/m2])"* · 법선 = Thornton–Ning [28] 의 탄성 · 소성 충돌과 대조 · 접선 = Thornton–Yin [30] 과 대조 (곡선 겹침 그림 · 정량 오차 없음).
- 그림 3 [판독 · 원 래스터 · ±1 px = ±0.12 nm · ±0.009 mN]: 최소 힘 **−0.18 mN** (접근 ≈0 nm) · 가는 탄성 곡선 끝 (28.9 nm · **2.33 mN**) · 굵은 소성 곡선 최대 (33.3 nm · **1.69 mN**) · 두 곡선이 갈리는 점 ≈11 nm · ≈0.40 mN · 소성 제하가 F = 0 을 지나는 점 ≈15.5 nm · 끊김 ≈11 nm (≈ −0.11 mN) — 원문: *"particles can remain adhered because of a (negative) normal force at negative values of the approach … the material at the contact will "stretch" slightly until the pull-off force is reached"* (p.5).  ⚠ 그림 세로축 맨 아래 눈금이 '0.5' 로 인쇄 (−0.5 이어야).
- [카드 산술] 떼는 힘 Fc = 3πΓR\*: R\* 50 µm (같은 R 100 µm 구 둘) → **0.094 mN** · R\* 100 µm → 0.188 mN — 그림 최소 −0.18 mN 은 후자 (구–벽 또는 R\* = R) 와 맞는다 → 시험 짝 [미확인].
- [카드 산술 · 근사 — 식 (6) · (7) · T = 0 · E\* = E/(2(1 − ν²)) = 38.5 GPa] 항복이 시작되는 법선 힘: 인쇄대로 σ_y 0.3 MPa 면 **음수 (−0.07 · −0.14 mN, 압축 전 인력 구간에서 항복)** · 0.3 GPa 면 0.05 mN (R\* 50 µm) · 0.50 mN (R\* 100 µm) — 그림 3 의 갈림 (≈0.40 mN [판독]) 은 GPa 급과 같은 자릿수 → **'0.3 [MPa]' 는 단위 오기일 가능성** (원문 확인 불가 · [카드 추론]).  Thornton–Ning 원 예시도 p_y 0.5–3.04 GPa (`thorntonning1998_…` 카드).
- 그림 4 (접선 · 소성 · ±0.5 m/s · 판 이름 없음 — 위 2 · 아래 3 을 읽는 순서 = 15° · 30° · 45° · 60° · 75° [카드 판독: 최대 법선 힘이 ≈1.5 → 1.35 → 1.1 → 0.8 → 0.45 mN 으로 줄어드는 순 · 판독 · 눈대중]) · 30° 판: 법선 ≈0.62 mN 에서 접선 0.47 → 0.29 mN 계단 · 45° 판: ≈0.03 mN 에서 0.20 → 0.08 mN [판독 · 눈대중] — 원문: *"The discontinuity observed in the curve for higher impact angles (≥30°), corresponds to the occurrence of the peeling mechanism of failure … For a lower impact angles (15°) … the contact never reaches the peeling limit so the adhesive interaction absorbs all of the torque"* (p.5).

### 3-3. ★ 관측량 IS 와 쌍 Bond 수 — 식 (21) · (22) (p.4 · `eq_21` · `eq_22` · `txt_p4_is_…` · `txt_p4_bovdw_…`)
- **IS** = √(Σ_{i=1}^{N}(C − ⟨C⟩)²/(N − 1)) — *"essentially the standard deviation of the concentration calculated at multiple spots in the granular bed"* · *"large values (approaching 0.5 for an equi-volume mixture) of IS correspond to a segregated state while smaller values denote more mixing"* [인쇄 p.4] · 칸 수 N · 칸 크기 · 3D 인지 단면인지 [미확인] · 정규화 없음 (Lacey 와 다르다).
- **Bo_vdw,ij** (식 22) — 분모 = 가벼운 쪽 무게 · 분자 = 2πΓ_ijR\* (JKR · DMT 대신 전계수 2) · 쌍 셋 Bo11 · Bo22 · Bo12 (2 = 큰 쪽) · 전단이 무게보다 크면 다른 힘 척도 (Ref. [16]) [인쇄 p.4].
- 우리 논지 §2-1 쌍 Bond 수 Bo_ij ∝ W_ij R\*_ij/(ρ_작은 쪽 g R_작은 쪽³) 와 **같은 꼴** (분자 R\* · 분모 가벼운 / 작은 쪽) — 전계수만 다르다 (2π ↔ (3/2)π · Γ ↔ W) → 비에서 약분 [카드 산술].

### 3-4. ★ ℜ · 결합 규칙 · 경계 — 식 (23)–(32) (p.4 · `eq_23`–`eq_32` · `txt_p4_phase_rule_…` · `txt_p4_binary_only_…`)
| 식 | 인쇄된 꼴 | 뜻 |
|---|---|---|
| (23) · (24) | ℜ1 = (Γ11/Γ12)(R1+R2)/(2R2)·(R1³ρ1, R2³ρ2)_min/(R1³ρ1) · ℜ2 = (Γ22/Γ12)(R1+R2)/(2R1)·(…)_min/(R2³ρ2) | 같은 종 ÷ 다른 종 |
| 결합 규칙 | *"ϕ = √(Γ11/Γ22) can be used together with the combining rule, Γ12² = Γ11Γ12 [7], to these expressions"* | ⚠ 인쇄 'Γ11Γ12' (= Γ12 = Γ11) 는 오기 — 식 (25) 의 Γ11/Γ12 = ϕ 는 Γ12² = **Γ11Γ22** 에서만 [카드 산술] |
| (25) · (26) | ℜ1 = ϕ(β+1)/2·(αβ³,1)_min/(αβ³) · ℜ2 = (1/ϕ)(β+1)/(2β)·(αβ³,1)_min | αβ³ < 1 (작은 쪽 가벼움) 이면 ℜ1 = **ϕ(1+β)/2** · ℜ2 = **(1+β)αβ²/(2ϕ)** [카드 산술] |
| (27)–(29) | αβ³ > 1: 둘 다 > 1 ⇔ 2αβ³/(1+β) < ϕ < (1+β)/(2β) · ℜ1 < 1 < ℜ2 ⇔ ϕ < 2αβ³/(1+β) · ℜ2 < 1 < ℜ1 ⇔ ϕ > (1+β)/(2β) | 모두 E — ⚠ 4αβ⁴ > (1+β)² 이면 (1+β)/(2β) < ϕ < 2αβ³/(1+β) 에서 **둘 다 < 1 (M)** 인데 이 경우가 인쇄 목록에 없다 [카드 산술] — 그림 2c 는 그 쐐기를 회색으로 칠했다 (β 0.95 · ϕ 1.35 화소 = M 회색 206 ↔ E 흰 255 [판독]) |
| (30)–(32) | αβ³ < 1: **M ⇔ (β³+β²)α/2 < ϕ < 2/(1+β)** · ℜ1 < 1 < ℜ2 ⇔ ϕ < (β³+β²)α/2 · ℜ2 < 1 < ℜ1 ⇔ ϕ > 2/(1+β) | 아래 = 큰 것끼리 우세 · 위 = 작은 것끼리 우세 |
- 판정 규칙 원문: *"Regions in the phase diagrams where the predominant interaction is the interaction between dissimilar particles (i.e., particles 1–2) lead to a mixed asymptotic state. When this is not the case, we expect an asymptotic state to exhibit segregation"* (p.4).
- 원문 스스로의 가정: *"the phase diagram prediction is based on the assumption that only binary interactions exist, and that the planes where ratios ℜ1=1 and ℜ2=1 determine the boundary between the mixing and segregating spaces. In other words, our simple theory predicts a discontinuity at these boundaries while it ignores cluster formation. As will be seen in Section 4.2, both of these assumptions can have negative impact on our results. Nevertheless, this approach is surprisingly effective in many instances."* (p.4).
- [카드 산술] **min 규칙 (Li 2005) ↔ 기하평균 (이 논문) 의 차이**: αβ³ < 1 의 경계 꼴 (2/(1+β) · (β³+β²)α/2) 은 같지만 세로축이 cos θ1/cos θ2 ↔ √(Γ11/Γ22) 로 바뀌고, min 규칙에서는 λ < 1 이면 ℜ1 = (1+β)/2 로 λ 에 무관한 반면 기하평균은 ℜ1 = ϕ(1+β)/2 가 모든 ϕ 에서 성립 → (i) Li 2005 의 '아래 경계는 (β³+β²)α/2 ≤ 1 일 때만 정확' 이라는 조건 (그 카드 §3-2) 이 사라지고 (ii) αβ³ > 1 에서도 M 쐐기가 생긴다.

### 3-5. ★ 상태도 그림 2 — 축 · 판 · 판독 (p.5 · `fig_2.png` · digitized.csv)
| 판 | α = ρ1/ρ2 | 그려진 경계 (판독 ↔ 인쇄 식) | 케이스 표지 (β, ϕ) [판독] | 표 비에서 푼 (β, ϕ) [카드 산술 · §3-7] |
|---|---|---|---|---|
| (a) | **0.52** (작은 쪽 가벼움) | 위 ϕ = 2/(1+β) · 아래 (β³+β²)α/2 — 열 11 개 차 ≤ 0.005 · β = 1 에서 아래 경계 ≈0.52 | h (0.850, 2.004) · g ○ (0.500, 1.004) · **i (0.850, 0.751)** | h (0.854, 2.003) · g (0.5, 1.00) · i (0.851, **0.748**) |
| (b) | **1.00** | 위 · 아래가 (1, 1) 에서 만남 · 차 ≤ 0.004 | c ○ (0.500, 2.004) · a ○ (0.500, 1.004) · **b (0.750, 0.849)** | c (0.5, 2.00) · a (0.5, 1.00) · b (0.749, **0.850**) |
| (c) | **1.92** (작은 쪽 무거움) | β ≈0.80 에서 두 경계가 엇갈리고 그 오른쪽 = (1+β)/(2β) (아래 · → 1) · 2αβ³/(1+β) (위 · → 1.92) · 차 ≤ 0.005 · **둘 사이 = 회색 M** | e (0.750, 1.996) · d ○ (0.500, 1.000) · f (0.750, 0.501) | e (0.750, 2.000) · d (0.5, 1.00) · f (0.750, 0.500) |
- 판독법: 원 래스터 (xref 54 · 434 × 1357 px) · 바깥 눈금 (x 0 / 0.5 / 1 · y 0 / 1 / 2) 으로 맞춤 · 채운 삼각형의 무게중심 (알려진 g · a · d · c · e · h 를 0.005 안으로 재현) · 경계는 열 하나씩 어두운 화소 (< 110) 의 줄 중심.  ○ = 원으로 둘러싼 크기비 0.5 케이스 (*"highlighted with circles in Fig. 2"* p.7).
- ⚠ **i 의 자리**: 본문 *"in case i (where Γ11=Γ22) the system is expected to mix"* (p.7) ↔ 그림 2a 의 표지 ϕ **0.75** · 표 2 의 Bo 비에서 푼 ϕ **0.748** — Γ11 = Γ22 (ϕ = 1) 였다면 표에 ℜ1 0.93 · ℜ2 0.35 가 찍혔어야 한다 [카드 산술].  b 의 ϕ (≈0.85) 는 본문에 없다 (그림 · 표로만).

### 3-6. 텀블러 설정 — 표 1 · 본문 (p.5–6 · `tab_1.png` · `txt_p6_tumbler_…` · `txt_p6_phase_point_…` · `txt_p5_key_assumptions_…`)
| 항목 | 값 | 표지 |
|---|---|---|
| 처음 상태 | 왼쪽 · 오른쪽 반에 색으로 분리 · *"particles are aligned on a perturbed hexagonal lattice and allowed to settle under the influence of gravity"* | [인쇄] p.6 |
| 드럼 | *"The tumbler is 28 particles in diameter and 4 particles long (and periodic) in the axial direction"* — 어느 입자 지름 기준인지 · 채움률 · 입자 수 [미확인] | [인쇄] p.6 |
| 회전 · 길이 | **5 rpm** · *"run up to 5–12 revolutions, depending on the time required to reach its asymptotic state"* (b 는 본문 · 그림 6 에서 14 바퀴) | [인쇄] p.6 |
| 강성 | *"As we are interested only in kinematics the particle stiffness used is reduced in order to decrease necessary simulation time (a practice shown to have essentially no impact on flow kinematics [33])"* · 표 1 E = **30 MPa** ([카드 산술] 충돌 시험 70 GPa 의 1/2333) | [인쇄] p.6 · 표 1 |
| 크기 · Γ | *"the particle diameter is scaled up to 4 mm (with corresponding increases in the surface energy to obtain the proper Bovdw range)"* · 표 1 Γ **0.2–1.6 J/m²** | [인쇄] p.6 · 표 1 |
| 벽 | *"In order to avoid smooth-wall artifacts, the tumbler walls are comprised of particles whose properties are taken to be the same as those of the larger particles in the system"* | [인쇄] p.6 |
| 표 1 (기본) | 지름 4 mm · 밀도 1000 kg/m³ · 영률 30 MPa · 표면 에너지 0.2–1.6 J/m² · 푸아송 0.3 · 마찰 0.35 — **항복 응력 · 반발 · 시간 간격 · 입자 수 없음** (텀블러에서 소성 가지가 켜졌는지 [미확인]) | [인쇄] 표 1 |
| 점착 세기 고르기 | *"each point of the phase space to be examined corresponds to a system that has a fixed value of size ratio (β), density ratio (α) and surface energy ratio (ϕ). Therefore, there is some flexibility available for us in choosing the absolute sizes, densities, and surface energies … it is important that we carefully choose the degree of adhesion such that cohesive interactions are not overwhelmed by collisional forces, yet cohesion is small enough that large particle clusters are not persistent"* | [인쇄] p.6 |
- [카드 산술 · 드럼 기준 입자 지름 4 mm 가정] 드럼 반지름 56 mm · ω = 0.524 rad/s · **Fr = ω²R/g = 0.0016** · 벽 속도 29 mm/s · 한 바퀴 12 s → 5–12 바퀴 = 60–144 s · 14 바퀴 = 168 s (지름 2 mm 기준이면 Fr 0.0008 · 15 mm/s).  우리 드럼 Fr 0.0827 · 벽 속도 103 mm/s (논지 §2-6) → Fr 약 50 배.
- [카드 산술 · 식 22 · g 9.81 · α = 1 케이스 (ρ 1000 둘 다)] 표 1 의 Γ 범위로 모든 칸을 설명하는 크기 배정이 없다: 작은 쪽 지름 4 mm 면 a Γ12 0.59 (기본) / 1.17 J/m² (더 점착) · b 0.70 · **c (더 점착) Γ11 = 2.34 J/m² > 1.6** · 큰 쪽 지름 4 mm 면 a 0.15 / 0.29 · **c Γ22 0.075 / 0.15 J/m² < 0.2** → 케이스별 크기 · 밀도 · Γ [미확인] (표 1 은 *"base case"* 한 벌).
- [카드 추론] 강성을 낮추고 Γ 를 Bo (힘 비) 로 맞추면 분리 에너지 (붙는 속도 · 소산) 는 맞지 않는다 — 강성을 낮출 때 γ_mod = γ(E_mod/E)^{2/5} 로 함께 낮춰야 한다는 규칙 = `haervig2017_…` · 응집수 (에너지) ↔ Bo (힘) 두 불변량 = `alizadeh2018_…` §7.  이 논문은 운동학 (*"kinematics"*) 만 말하고 점착 충돌 쪽 영향은 말이 없다.  근거 인용 [33] = Walton 1984 (정본 카드 없음 · 내용 [미확인]) — 같은 그룹 Li 2005 는 같은 주장에 Walton 1993 을 댔고 그 정본 카드 (`walton1993_…`) 는 깊은 흐름이 강성에 민감하다고 적는다.

### 3-7. ★ 결과 — 표 2 · 3 + 케이스 역산 · 판정 (p.6–9 · `tab_2.png` · `tab_3.png` · `txt_p6_…` · `txt_p7_…` · `txt_p8_…`)
| 케이스 | α | β | ϕ | ℜ1 | ℜ2 | 예측 | IS 비점착 | IS 기본 (Bo12) | IS 더 점착 (Bo12) | 변화 [카드 산술] | 원문 판정 | [카드 판정] |
|---|---|---|---|---|---|---|---|---|---|---|---|---|
| b | 1.00 | **0.75** [인쇄] | 0.85 [카드 산술 · 판독] | 0.74 | 0.58 | M | 0.34 (14 바퀴) | **0.25** (15.2) | — | −0.09 | 맞음 · *"seemingly still decreasing"* | 일치 |
| e | 1.92 | 0.75 | 2.0 | 1.75 | 0.47 | E (작은–작은) | 0.37 | 0.39 (15.2) | — | +0.02 | *"all systems are clearly segregated as expected"* | 일치 (작음) |
| f | 1.92 | 0.75 | 0.5 | 0.44 | 1.89 | E (큰–큰) | 0.37 | 0.40 (15.2) | — | +0.03 | 위와 같음 | 일치 (작음) |
| h | 0.52 | 0.85 [카드 산술 · 판독] | **2.0** [인쇄] | 1.85 | 0.17 | E (작은–작은) | 0.19 | **0.39** (15.1) | — | +0.20 | 맞음 (작은 입자만의 군집 → 밀도 분리) | 일치 |
| i | 0.52 | 0.85 | 0.75 [카드 산술 · 판독] ↔ 본문 'Γ11=Γ22' | 0.69 | 0.47 | M | 0.19 | 0.19 (15.3) | — | 0.00 | 맞음 (*"not affected by adhesion"*) | 변화 없음 (비점착이 이미 섞임) |
| a | 1.00 | 0.5 | 1.0 | 0.75 | 0.19 | M | 0.38 | 0.33 (15.1) | **0.18** (29.8) | −0.05 / −0.20 | 기본 *"somewhat modest"* · 더 점착 *"considerably larger mixing extent"* | 일치 |
| c | 1.00 | 0.5 | **2.0** [인쇄] | 1.5 | 0.09 | E (작은–작은) | 0.38 | **0.28** (15.2) | 0.32 (29.8) | −0.10 / −0.06 | 기본 *"the opposite trend"* · 더 점착 *"move toward a segregated result"* | **둘 다 반대** (더 점착도 비점착보다 섞임) |
| d | 1.92 | 0.5 | 1.0 | 0.75 | 0.36 | M | 0.35 | 0.33 (15.1) | 0.28 (30.0) | −0.02 / −0.07 | 기본 *"only marginally different"* · 더 점착 *"more substantial difference"* | 일치 (기본은 잡음 수준) |
| g | 0.52 | 0.5 | 1.0 | 0.75 | 0.10 | M | 0.19 | **0.24** (15.1) | **0.14** (30.6) | +0.05 / −0.05 | 기본 *"a trend opposite of that predicted"* · 더 점착 회복 | 기본 반대 → 더 점착 일치 |
- 표 2 의 IS = *"an average of the final three points in Figs. 5 and 6"* (p.6) · 비점착 짝은 e · f 하나 · h · i 하나 · a · c 하나 → 비점착 런 **6** (b · ef · hi · ac · d · g) + 점착 런 **13** (b · e · f · h · i + a · c · d · g × 2 수준) = **19 런** [카드 산술 · 본문 기호] · 반복 · 오차 막대 없음.
- 역산 [카드 산술]: 표의 Bo 로 ℜ1 · ℜ2 를 다시 계산하면 인쇄 ℜ 와 반올림 안에서 같고 (예 b 11.3/15.2 = 0.743 · 8.77/15.2 = 0.577), αβ³ < 1 가지의 ℜ1 · ℜ2 = (1+β)²αβ²/4 로 β 를, ℜ1 = ϕ(1+β)/2 로 ϕ 를 풀면 위 표의 값 (e · f β 0.750 · h · i β 0.854 · 0.851 · b ϕ 0.850 (두 비 모두) · i ϕ 0.748) — 표 3 의 네 케이스는 두 점착 수준 모두 ϕ 0.995–1.007 · c 1.996–2.007.
- 원문 결론 문장 *"our predicted trends were recovered in all cases studied here simply by increasing the degree of cohesion"* (p.9) ↔ c 는 더 점착 (0.32) 도 비점착 (0.38) 보다 섞였다 — 원문이 보인 것은 '기본 → 더 점착에서 분리 쪽으로 움직였다' 까지 [카드 판정 · 원문 비판].

### 3-8. 그림 5–8 — IS(바퀴) 궤적과 스냅숏 (p.7–8 · `fig_5.png`–`fig_8.png`)
- 축: 세로 IS **로그 0.1–0.5** · 가로 바퀴 · 점선 + 세모 = 비점착 · 실선 = 점착 (그림 7 · 8: 가는 = 기본 · 굵은 + 채운 네모 = 더 점착).
- [판독 · 눈대중] 그림 6 (b): 비점착은 ≈4 바퀴에서 최소 ≈0.31 뒤 ≈0.34 로 오르고 · 점착은 계속 내려 ≈6.5–7 바퀴에서 비점착을 지나 13.3 바퀴 ≈0.255 (아직 내려감) · 그림 5b: h 는 ≈2 바퀴부터 ≈0.39–0.40 평탄 · i 와 비점착은 거의 같은 선으로 ≈6.7 바퀴 ≈0.19 · 그림 7a: 더 점착 a 는 3 바퀴 ≈0.33 → 5.3 바퀴 0.18 로 평탄 없이 내려감 · 그림 8b: 더 점착 g 는 ≈3.3 바퀴 최소 ≈0.115 뒤 ≈0.12–0.14 — ⇒ 원문이 '점근' 이라 부른 값 가운데 b · a (더 점착) 는 아직 내려가는 중 [카드 판정].
- 스냅숏 (5 · 6 바퀴): 검은 고리 = 벽 입자 · 두 종 = 밝은 / 어두운 회색 — **원문에 색 표지 없음** (밝은 = 작은 쪽: h 에서 *"light (small) particles toward the periphery"* · e · f 에서 작은 · 무거운 쪽이 가운데로 [카드 추론]).
- [판독 · 원문 논의 없음] 점착 런 스냅숏 (그림 5b i · 6 b · 7a / 7b 더 점착 · 8b g · 더 점착) 에 **빈 위쪽 벽 고리에 붙은 작은 입자** 가 보인다 · 비점착 스냅숏에는 없다 — 벽 입자가 큰 입자 성질이므로 작은–벽 접촉 = 다른 종 쌍 (Bo12 — M 케이스에서 가장 센 쌍).

### 3-9. ★ Li & McCarthy 2003 · 2005 ↔ 이 논문 — 무엇이 바뀌었나 [카드 비교 · 세 원문]
| 항목 | Li & McCarthy 2003 (PRL) · 2005 (PRE) | Figueroa · Li · McCarthy 2009 |
|---|---|---|
| 점착 | 모세관 액체 다리 (물 ≈1 vol% · 진자 영역) | 반데르발스 접착 (JKR · Γ 의 기원 = Hamaker) |
| 쌍 Bo | Bo_g = 2πγR_e(cos θ)_min/((4/3)πg(R³ρ)_min) · R_e = 2R\* | Bo_vdw = 2πΓ_ijR\*/((4/3)πg[R³ρ]_m) · R\* (비에서 약분) · 전계수 2 = 젖은 경우와 같게 |
| 혼합쌍 | **min** (큰 θ · *"simply"*) | **기하평균** Γ12² = Γ11Γ22 (Israelachvili [7] · 인쇄 Γ11Γ12 오기) |
| 상태도 세로축 | λ = cos θ1/cos θ2 | ϕ = √(Γ11/Γ22) |
| 경계 | 식 (7)–(8) · αβ³ > 1 이면 M 없음 | 식 (27)–(32) · αβ³ < 1 의 꼴 같음 · αβ³ > 1 의 M 쐐기 (그림 2c · 인쇄 목록 없음) |
| 판 (밀도비) | 1 · 0.56 (그림 0.53) · 역 1.78 (그림 1.88) | 0.52 · 1.00 · 1.92 |
| 검증 | 실험 (준 2D 유리 드럼 · 젖은 11 쌍 부호 11/11) + 3D DEM 2 쌍 | **DEM 만** — 9 케이스 · 19 런 |
| DEM 접촉 | Hertz–Mindlin + Lian–Thornton 다리 | JKR + Thornton–Ning 탄소성 + Savkoor–Briggs / Thornton–Yin 접선 |
| 드럼 | ≈14 cm × 2 cm · 6–9 rpm · ≈30 바퀴 | 28 d × 4 d (축 주기) · 5 rpm · 5–12 (14) 바퀴 |
| 절대 Bo | 원문 없음 | 표 2 · 3 에 쌍별 인쇄 (Bo12 ≈15 · ≈30) |
| 크기비 | 0.25 까지 맞음 (*"interaction probability ratios of 16 to 1"*) | **0.5 이상에서만 정확** · 0.5 는 기본 점착에서 둘 반대 · 점착을 키우면 회복 |
| 새 기전 문장 | — | 같은 부피면 작은 입자 수가 많아 작은–작은 만남이 잦다 · 점착을 키우면 '덜 유리한 짝' 의 벌점이 커진다 · 작은 입자 군집이 덜 조밀해 바깥으로 간다 |
- [카드 비교] Li 2005 는 실험에서 크기비 0.25 까지 부호가 맞았다고 적었고 이 논문 (같은 그룹 · DEM · vdW) 은 0.5 에서 이미 기본 점착으로는 깨졌다 — 점착 종류 · 절대 Bo · 실험 ↔ DEM · 관측 (사진 표면 ↔ IS) 이 한꺼번에 달라 원인을 가를 수 없다.

### 3-10. 원문이 적은 한계 · 원문 안 어긋남
**원문이 적은 한계** (인쇄): ① 이원 상호작용만 (*"Clearly if the cohesive interactions are strong enough, or size discrepancies are sufficiently large, multi-particle interactions will become significant"* p.5) ② *"thermalized"* 가정 (*"each particle will have the opportunity to choose its most favorable asymptotic partner"* p.5) ③ 경계에서의 불연속 · 군집 무시 (p.4) ④ 크기비가 작아지면 *"the absolute magnitude of the adhesive forces becomes a significant parameter as the favored interactions now need to compete with multi-particle cluster formation, as well as the relative decrease in the probability of dissimilar particle interactions"* (p.9) ⑤ 다음 단계 = *"we need to consider multi-particle interactions, as well as incorporated particle collision statistics"* (p.9).
**원문 안 어긋남** ([카드 산술 · 판독]): ① 결합 규칙 인쇄 *"Γ12² = Γ11Γ12"* ↔ 식 (25)–(26) 은 Γ11Γ22 ② 식 (1) 분모 E\*ε³ — 무차원이 되려면 E\*² ③ 식 (16) 둘째 항 μ(1−θ)/Δδ — ΔF 없이는 단위가 맞지 않음 ④ i *"Γ11=Γ22"* ↔ 그림 2a · 표 2 의 ϕ ≈0.75 ⑤ 충돌 시험 σ_y *"0.3 [MPa]"* ↔ 그림 3 (GPa 급이어야 같은 꼴) ⑥ *"run up to 5–12 revolutions"* ↔ b *"after 14 revolutions"* (같은 쪽) ⑦ R\* = *"geometric mean radius"* ↔ 식은 환산 반경 · 그 밖: Γ 를 *"surface energy"* 와 *"thermodynamic work of adhesion"* 로 함께 부름 (2 배 차) · *"whether than state"* (p.1) · 구–구 Γ = A/12D₀R\* 표기 · 인용 번호 *"Mindlin and Deresiewicz [4]"* ([4] = Derjaguin · Mindlin 은 [17]) · 그림 3 맨 아래 눈금 '0.5' · 결론의 *"all cases"* ↔ c.

---

## 4. ★ 방법 — 사슬 · 입자 처리 · 이 묶음의 네 질문

### 4-1. 이론 · 계산 사슬
접촉 이론 (JKR · DMT · Tabor 수 · Savkoor–Briggs · Thornton–Yin · Thornton–Ning) → DEM 힘 법칙 (식 4–20) → 단일 충돌로 문헌 곡선 재현 (그림 3 · 4) → 쌍별 Bo_vdw (식 22) → ℜ1 · ℜ2 (식 23–26 · 기하평균) → 경계 (식 27–32) → 상태도 (그림 2) → 케이스 9 개 (판마다 α · β · ϕ 로 골라 Bo12 ≈15 로 맞춤 · β = 0.5 넷은 ≈30 도) → 텀블러 (좌우 분리 처음 · 5 rpm) → IS(바퀴) (그림 5–8) → 끝 세 점 평균 (표 2 · 3) → 비점착 짝과 부호 대조.

### 4-2. 입자 처리 (우리 축 언어로)
- **단단한 구 + 접촉 탄소성 (Thornton–Ning)** — 항복 뒤 국소 곡률 R\*_p 가 바뀌어 제하 강성 · 떼는 힘 (FcU = 3πΓR\*_p > Fc) 이 커진다 = **접촉 법칙 수준의 소성** · 입자 모양은 바뀌지 않는다 (`thorntonning1998_…` 카드와 같은 층위).
- 이원 · 단분산 쌍 (두 크기) · 같은 부피 · 강성 30 MPa (낮춤) · 지름 4 mm (키움) · 벽 = 입자.
- 점착 = 쌍마다 Γ_ij (같은 종 둘 + 기하평균 다른 종) · 정전기 · 습기 · 거칠기 없음.

### 4-3. ★ 이 묶음의 네 질문 (원문 문장과 위치)
- **(i) DEM 한계 진술 = 말 있음 (가정 넷 · 큰 변형 한계는 아님)** — 이원만 · *"thermalized"* · 군집 무시 · 불연속 (p.4–5) · 크기비 0.5 이하에서 *"not only does cluster formation begin to become significant, our assumption that the system is "thermalized" enough that all potential interactions have roughly the same probability of occurring randomly begins to cause difficulty"* (p.9) · 강성 낮춤은 *"essentially no impact on flow kinematics [33]"* 라는 인용으로만 정당화 (p.6).
- **(ii) 소성 · 큰 변형의 어려움 = 논의 없음** — Thornton–Ning 접촉 소성을 그대로 씀 · 입자 형상 · 부피 보존 유동 없음 · 텀블러에서 항복 응력 값 미인쇄 (표 1) · 비용 (입자 수 · 시간) [미확인].
- **(iii) 차원** — 3D DEM · 축 4 입자 주기 슬랩 (준 2D) · 2D ↔ 3D 진술 없음 · IS 가 3D 칸인지 단면인지 [미확인].
- **(iv) 탈압** — 덩어리 탈압 없음 · 단일 접촉의 제하 가지 (그림 3: 33.3 nm 최대 → ≈11 nm 에서 끊김 [판독]) 만.

### 4-4. 기법 미니 용어집
- **입상 Bond 수 (granular Bond number)** = 점착력 ÷ 입자 무게 — 여기서는 쌍마다 (가벼운 쪽 무게).
- **ℜ1 · ℜ2** = 같은 종 쌍 Bo ÷ 다른 종 쌍 Bo — 둘 다 < 1 이면 다른 종 끌림이 가장 세다.
- **결합 규칙 (combining rule)** = 같은 종 점착 둘로 다른 종 점착을 정하는 규칙 — 이 논문 = 기하평균 · Li 2003 · 2005 = min.
- **M 상 · E 상** = 점착이 분리를 줄이는 (Mitigated) · 키우는 (Enhanced) 영역.
- **IS (intensity of segregation)** = 여러 칸 농도의 표준편차 (≈0.5 = 분리 · 작을수록 섞임 · 정규화 없음).
- **JKR · DMT · Tabor 수** = 접착 접촉의 두 극한과 그 사이를 가르는 무차원 수.
- **Thornton–Ning** = 점착 탄소성 법선 접촉 (항복 판정 · 소성 강성 · 바뀐 곡률로 제하).
- **벗겨짐 (peeling)** = 접선력이 접착 접촉 반경을 줄이는 과정 (Savkoor–Briggs) — 끝나면 미끄럼으로.
- **thermalized** = 입자마다 모든 짝을 고루 만나 가장 유리한 짝을 고를 기회가 있다는 가정.

---

## 5. Figure set ★
| 그림 · 표 · 식 | 내용 | 크롭 | 우리 활용 |
|---|---|---|---|
| Fig 1 | 점착 법선 힘–접근 개념도 (a–f) | `fig_1.png` | 후보 C′ · U3 (접촉 가압–제하 가지 이름표) |
| Fig 2 | ★ 상태도 3 판 (α 0.52 · 1.00 · 1.92) · 케이스 a–i | `fig_2.png` · digitized.csv | ★ 믹서 '점착 비 기준' (논지 §2-3 = 위 경계) · B1 / B2 자리 (§7-3) |
| Fig 3 | 법선 충돌: 탄성 (가는) · 소성 (굵은) + 점착 | `fig_3.png` · digitized.csv | U3 (단일 접촉 가압–제하 회귀) |
| Fig 4 | 접선 충돌 15–75° · 비점착 (점선) · 점착 (실선) | `fig_4.png` | e (접선 점착 · 벗겨짐) |
| Fig 5 | IS — e · f (a) · h · i (b) + 스냅숏 | `fig_5.png` | ★ 군집 (h) ↔ 다른 종 군집 (i) |
| Fig 6 | IS — b (β 0.75 · M) 14 바퀴 | `fig_6.png` | 가장 깨끗한 M 검증 · '점근' 판정 함정 |
| Fig 7 | IS — a (a) · c (b) · 기본 / 더 점착 | `fig_7.png` | ★ 절대 점착 세기 효과 · c 의 군집 반전 |
| Fig 8 | IS — d (a) · g (b) · 기본 / 더 점착 | `fig_8.png` | 같은 위 |
| 표 1 | 텀블러 기본 매개변수 | `tab_1.png` | 강성 · 크기 스케일링 관행 |
| 표 2 · 3 | 쌍별 Bo · IS · ℜ (9 케이스) | `tab_2.png` · `tab_3.png` | ★ 결과 전 대조 꼴 · 다룬 Bo 범위 |
| 식 (1)–(32) | 접촉 (1–20) · IS (21) · Bo (22) · ℜ (23–26) · 경계 (27–32) | `eq_01_…` … `eq_32_…` | 보고서 붙여 넣기용 |
