Repository: yonghoon7153-source/Yonghoon-DEM-DFT

# 📚 LITDB — 문헌 단일 시스템 (**SE·DFT 축 + DEM·MPM 축, 두 트랙**)

> **앞으로 논문은 여기서만 본다.** 여러 곳(db/literature, kb/papers, db/properties, Excel)에 흩어진 문헌을 한 곳에서 생각·참고·비교하기 위한 통합 MD 시스템.

## 왜 트랙이 둘인가
`INDEX.md` 는 argyrodite 전해질 축이라 접촉역학·MPM·건식전극 digest 가 들어갈 자리가
없다. 그래서 한때 64편이 **어느 인덱스에도 없었다**(open_items #7). 축을 나눠 그 구멍을
닫았고, 한 분모로 세면 “159편 중 98편 미언급” 같은 **가짜 미결**이 나온다
(`comparison_vs_ours.md:8`). 분리는 실측 근거가 있는 결정이다 — 합치지 말 것.

⚠ 이 표의 **편수는 적지 않는다.** 손으로 쓴 수는 반드시 낡는다(README 자신이 세 번 틀렸다).
현재값은 `python3 tools/litdb/build_index.py --check` 로 본다.

File: litdb/papers/froboese2019_microstructure_ionic_conductivity_assb_electrode.md
<!-- digest 표준 양식 확장 (paper-level STANDALONE). ★ = 사용자가 특히 원한 항목. 깊이 기준 = bazzoun2026_dem_fem_rnm_ionic.md,
     τ 묶음 형식 기준 = landesfeind2016_… · nguyen2020_… · tjaden2018_… 카드.
     이 논문은 시뮬레이션이 아니라 **실험** 논문이다 (EIS · 밀도 · SEM).  "모델" 은 Bruggeman 상관식 맞춤 하나뿐이다.
     값 표지: **stated** = 본문 · 캡션 · 표 원문 / **판독 (≈)** = 그림에서 읽은 값 (TREND 전용 — 정밀값으로 옮겨 쓰지 않는다) /
     **derived** = 이 카드에서 원문 수치로 계산한 값 (식 명시) / **[미확인]** = 원문에서 못 찾음.
     쪽 표기 = 인쇄 쪽 (A318–A328).  PDF 쪽 n ↔ 인쇄 A(316 + n).  PDF 1쪽 = IOP 표지 + "You may also like" 광고 (본문 아님). -->
# ASSB 전극 미세구조 ↔ 이온전도도 실측 — 고분자 SE (PEO:LiTFSI:SiO₂) + 비활성 유리구 모델 전극에서 "AM" 입경 4 종 × 부피분율 0–60 % 스윕, 기공률 · tortuosity (= τ², Eq 15) · Bruggeman τ = γφ^(1−α) 맞춤 · Li 계면저항 — Froboese (J. Electrochem. Soc. 2019)

> slug `froboese2019_microstructure_ionic_conductivity_assb_electrode` · DOI `10.1149/2.0601902jes` · type `exp (EIS — Li/모델 전극/Li 대칭 코인셀, 80 °C; 고분자 SE + 비활성 유리구 모델 전극; σ_ion ↔ 입경 · 부피분율 · 기공률; Bruggeman 맞춤)` · PDF `2. Effect of microstructure on the ionic conductivity of an all solid-state battery electrode.pdf` · digested `2026-10-03` · status ✅
>
> inbox (2026-10-03 τ 문헌 묶음 10 편 중 #2) · PDF 12 쪽 = 표지 1 + 본문 11 쪽 (A318–A328) **전부 읽음** — 식 · 표 · 그림 쪽은 렌더로 확인.  **SI 없음** (본문 안 Appendix = Fig A1 한 장).  그림 크롭 = 아직 (메인이 순서대로).
>
> ★ **이 카드의 결론 세 줄**
> ① 이 논문의 **"tortuosity" τ 는 Eq 15 `σ_ion = (φ_electrolyte/τ)·σ_electrolyte` 로 정해지는 양 = 우리 `tau2` (tortuosity factor, T = φσ₀/σ_eff)** 이다 — 원문은 기하 정의 문장 (유효 경로 ÷ 최단 거리) 으로 도입하지만 계산값은 τ² 계열이고, 'factor' 낱말은 쓰지 않는다 (A320).  σ₀ = **같은 공정으로 만든 순수 SE 펠릿** 실측 6.19·10⁻⁴ S/cm @80 °C (기공 4.36 %) → 순수 펠릿 τ = φ = **0.9564** (A321 · A323).
> ② 재료계는 **황화물 · NCM 이 아니다** — PEO:LiTFSI:SiO₂ 고분자 전해질 (80 °C 측정) + 전기화학적으로 비활성인 유리구 (SiLibeads).  바인더 · 탄소 없음 · 단일 압력 732 MPa · 단일 온도 (A318–A321).
> ③ 같은 조성에서 "AM" 입경만으로 σ_ion 이 **×2.75 (47.5 vol%)** · **≈×8 (60 vol%)** 달라지지만 (stated), **≤ 35 vol% 에서는 입경 무관** (A321).  그 차이는 **공정 기공률 순서를 그대로 따른다** (47.5 %: ε 14.2 · 12.6 · 9.1 · 5.7 % → τ 9.2 · 8.7 · 6.7 · 3.67; 판독 + stated).  SE 입경은 보고 · 변경되지 않았다 → 우리 "입경비 (r_SE/r_AM)" 가설의 **SE 쪽은 이 논문으로 검정 불가**.  Park 2020 SI Table S1 의 σ₀ 조성식 (−4.45·10⁻³·ε_s + 4.64·10⁻³ S/cm) 은 **이 논문에 없다** (§8).
>
> 형제 카드: `landesfeind2016_tortuosity_eis_electrodes_separators` (= 이 논문 ref 35) · `tjaden2018_tortuosity_review_calculation_approaches` (Eq 12 꼴 = Tjaden 식 8) · `minnmann2021_jes_charge_transport_bottlenecks` (ASSB τ² 실측 — 같은 축 비교) · `park2020_digitaltwin_assb_foundational` (이 논문을 [18c] 로 Table S1 각주에 인용) · `ketter2025_resistor_network_models_predict_transport_properties` (이 데이터를 저항망으로 재현) · `bielefeld2020_effective_ionic_conductivity_binder` (같은 축 시뮬 — "Froboese 와 일치" 서술) · `famprikis2019_fundamentals_inorganic_sse` (ref 75 로 이 논문을 조달 추천) · `nguyen2020_electrode_tortuosity_factor` (conventional τ vs τ_e 분류).

---

## 0. 결론 먼저 (질문 → 답 → 근거)

| 질문 | 답 | 근거 (식 · 쪽) |
|---|---|---|
| 재료계는? | **고분자 SE** (PEO POLYOX WSR 205 : LiTFSI : SiO₂ Aerosil R 812 S = 66.69 : 30.31 : 3, 질량) + **비활성 유리구** "모델 AM" (SiLibeads SOLID, ρ 2.5 g/cm³).  바인더 · 도전재 **없음** | A318 · Table I–II (A319) |
| 측정 셀은? | **Li (500 µm, Ø 12 mm) / 모델 전극 (Ø 16 mm, 두께 ≈ 1.3 mm) / Li** 대칭 코인셀, 80 °C 72 h 어닐 → 80 °C 에서 EIS (100 mHz–4 MHz, 5 mV).  등가회로 (R1∥CPE1)(R2∥CPE2): **R1 = 전극 내부 이온 저항** (고주파 호) · R2 = Li/전극 계면 | A320–A321 · Fig 2–3 |
| τ 는 무엇인가? | Eq 15 의 τ = φ_el·σ_el/σ_ion = **tortuosity factor (우리 tau2)**.  이름은 "tortuosity" · "electrode tortuosity" (그림 축).  기하 τ 가 아니다 — 원문 스스로 기하 정의가 "복잡한 3D 구조에는 충분치 않다" 고 적고 "구조 인자" 로 쓴다 | Eq 15 (A320) · 본문 A320 · Fig 12 축 (A324) |
| σ₀ 기준은? | **같은 과립 · 같은 프레스 · 같은 어닐** 의 순수 SE 펠릿 (코인셀 3 개) — σ = 6.19·10⁻⁴ S/cm @80 °C, 펠릿 기공 4.36 % → τ_pure = φ_pure = 0.9564 ("1 로 가정 가능, 더 크면 보정") | A320 · A321 · A323–A324 |
| 경계조건 · 정규화 | 두께 방향 관통 (Li 가역 전극 양쪽) · σ_ion = δ/(R1·A) (A = 2.01 cm² 표기 — §3-6 (e) 면적 모호성) · φ_el = 기공 포함 전체 부피 기준 실 SE 부피분율 | Eq 13–14 · 16 (A320–A321) |
| 입경 효과 크기 | 47.5 vol%: σ 3.05·10⁻⁵ (0–20 µm) vs 8.4·10⁻⁵ (70–110 µm) → ×2.75 · τ 9.2 vs 3.67 → ×2.5; 60 vol%: 2.49·10⁻⁶ (0–50) vs ≈2·10⁻⁵ (40–70 · 70–110) → ≈×8 (모두 stated 값으로 derived 비) | A321 · A324 · A326 |
| 입경 효과가 나타나는 구간 | **φ_AM,theo > 40 % 에서만** — ≤ 35 % 는 모든 입경 ≈ 1.5·10⁻⁴ S/cm @35 % | A321 |
| 무엇이 입경 효과를 매개하나 | 원문 해석 = **기공 (작은 AM 일수록 틈을 SE 가 못 채움)** + **장애물 개수 (작은 입자가 많음)** — 같은 조성 τ 순서가 기공률 순서와 같다 (§3-2) | A322–A324 · Fig 8 · 12 |
| Bruggeman | 표준 (α ≈ 1.5, γ = 1) 은 안 맞는다.  맞춤 (α, γ) = **(3.67, 0.87)** (둘 다 자유) · **(2.9, 1)** (γ 고정).  권고 = φ_el ≤ 0.46 → (3.67, 0.87), > 0.46 → (2.9, 1).  ⚠ 같은 데이터에 맞춘 뒤 같은 데이터로 "valid" 라 함 (in-sample) · 조각식은 0.46 에서 불연속 (derived) | Eq 12 · 18 (A320 · A325) · Fig 14–16 |
| 측정 τ ÷ Bruggeman (φ^−½) | 1.0–1.3 (10–22.5 %) · 1.6–2.4 (30–38.75 %) · 2.6–6.2 (47.5 %) · 6.7–10.5 (60 %, 굵은 두 입경) (derived, Fig 12 판독) | §3-2 |
| Park 2020 σ₀ 조성식 출처인가? | **아니다 — 이 논문에 없음.**  σ(φ) 관계는 Eq 18 (멱법칙) 뿐이고 계수 4.45·10⁻³ · 4.64·10⁻³ 은 어디에도 없다 (A318–A328 전수) | §8 (f) |
| 메모 v2 결론 ④ 를 지지하나? | **부분** — "같은 조성에서 미세구조 차이로 3–10×" 의 크기 · "문턱 근처에서만" · 방향은 지지; **"입경비가 지배" 는 지지하지 않는다** (매개는 공정 기공률 · SE 입경 미보고 · 입경 구조가 다른 두 실험이 φ ≈ 0.33 에서 같은 T 대) | §8 (e) |

---

## 1. 한 줄 요약
"전고체 전극 안에서 SE 의 이온전도도가 전극 구조에 따라 얼마나 변하나" 를 재기 위해, TU Braunschweig (Kwade 그룹, 공정공학) 가 **고분자 전해질 (PEO:LiTFSI:SiO₂) 기지에 전기화학적으로 비활성인 유리구** 를 "모델 활물질" 로 4 입경 (x50 2.96 · 35.65 · 60.68 · 92.5 µm) × 부피분율 (10–60 %) 로 섞어 732 MPa 로 압분하고, Li/전극/Li 대칭셀 EIS (80 °C) 로 σ_ion 을 쟀다.  σ_ion 은 순수 SE 6.19·10⁻⁴ S/cm 에서 **두 자릿수까지** 떨어졌고, 높은 분율 (> 40 %) · 작은 입자에서 기공이 늘며 (최대 19.72 %) 더 떨어졌다.  Eq 15 로 역산한 τ (= τ²-계열 tortuosity factor) 는 분율과 함께 지수적으로 커졌고 (≥ 2 @35 %, 3.67–9.2 @47.5 %), 2-변수 Bruggeman (τ = γφ^(1−α)) 맞춤은 α = 2.9–3.67 을 요구했다.  저자는 맞춤식 σ_ion = σ_el·φ^α/γ (Eq 18) 로 "실 SE 부피분율만 알면 전극 σ_ion 을 예측할 수 있다" 고 결론하고, 공정 측 처방 (기공 최소화 · 넓은 PSD · 비구형 · 건식 공정) 을 낸다.  우리에게는 **τ² 정의 + 순수 펠릿 σ₀ 기준의 실측 선례**, 그리고 **"같은 조성 · 다른 미세구조 = 수 배" 의 크기 감각** 을 주지만, 재료 · 입경 영역 · 기공 기전이 우리 LPSCl DEM 과 달라 수치 전이는 불가하다.

## 2. 메타

| 저자 | 저널/년 | DOI | 재료계 | 연구유형 |
|---|---|---|---|---|
| **Linus Froboese** (교신), Jan Felix van der Sichel, Thomas Loellhoeffel, Laura Helmers, **Arno Kwade** — TU Braunschweig, Institute for Particle Technology (38104 Braunschweig) | **J. Electrochem. Soc. 166 (2) A318–A328 (2019)** | **10.1149/2.0601902jes** | 고분자 SE (PEO 600,000 g/mol : LiTFSI : SiO₂ 나노필러) + 비활성 유리구 (SiLibeads) · Li 금속 대전극 | **실험** — 건식 과립 · 압분 · 밀도 기공률 · SEM · EIS.  수치 모델 없음 (Bruggeman 맞춤만) |

- 접수 2018-08-28 · 수정본 2018-11-26 · 게재 2019-01-30 (A318).
- 라이선스: **CC 표기 없음** — A318 머리말 *"All rights, including for text and data mining, AI training, and similar technologies, are reserved."* (OA 아님으로 판독).
- 연구비: 독일 BMWi 과제 **FesKaBat** (03ET6092D).  Robert Bosch GmbH 가 SE 원료의 가스 피크노미터 밀도를 제공 (A327 Acknowledgments).
- 같은 그룹 선행: 수은 압입으로 구조 의존 확산계수 · tortuosity · 기공 분포를 재는 방법 (ref 27, Froboese 2017 Mater. Charact.) — 이 논문은 "전고체 전극에는 기공이 SE 로 차 있어 그 방법을 못 쓴다" 는 데서 출발한다 (A318).
- 접근 방식의 선례: Indrikova et al. (ref 28) 이 세라믹 입자를 모델 AM 으로 써서 도전재의 전자전도 영향을 본 것과 같은 발상 (A318).

---

## 3. 핵심 수치 ★

### 3-1. 재료 · 공정 · 측정 조건 (전부 stated)

| 항목 | 값 | 쪽 |
|---|---|---|
| SE 조성 | PEO : LiTFSI : SiO₂ = **66.69 : 30.31 : 3** (질량) · 몰비 r = n_LiTFSI/n_EO = **0.0697** (원문 표기 "0, 0697") · (derived: EO:Li ≈ 14.3) | A318 · Eq 1–2 |
| 원료 밀도 (Table I) | 진밀도 PEO 1.24 · LiTFSI 2.16 · SiO₂ 2.0 g/cm³ (가스 피크노미터) · 겉보기 밀도 0.4325 · 0.6 · 0.06 g/cm³ · 몰질량 M_EO 44.03 · LiTFSI 287.09 g/mol | A319 |
| SE 이론 밀도 | ρ_electrolyte,theo = **1.442 g/cm³** (Eq 4–7; derived 재계산 1.4427 일치) | A319 |
| 과립 | Lödige 보습형 혼합기 L5 (5 L) · 1 단계 PEO 916.28 g + SiO₂ 41.22 g (t_mix 15 min · chopper 1125 rpm · plow 75 rpm) → 2 단계 LiTFSI 416.49 g 같은 조건 · 충전율 70 % · 냉각 18 °C | A319 |
| 환경 · 건조 | 드라이룸 이슬점 −60 °C @20 °C · 원료 40 °C 진공 (25 mbar) 4 h 건조 | A319 |
| 건식 혼합 | Turbula T2 (250 mL) · 15 min · 49 rpm · 조성 = Table III | A319 |
| 모델 AM (Table II) | 유리구 진밀도 2.5 g/cm³ · 겉보기 0.70 / 1.30 / 1.33 / 1.37 g/cm³ · **x10/x50/x90 (µm): 0–20 → 0.82 / 2.96 / 10.59 · 0–50 → 19.25 / 35.65 / 50.81 · 40–70 → 45.59 / 60.68 / 81.42 · 70–110 → 68.92 / 92.5 / 127.18** | A319 |
| 부피분율 (Table III) | 0–20: 10 · 22.5 · 35 · 47.5 · **50** / 0–50: 10 · 22.5 · 35 · 47.5 · 60 / **40–70: 10 · 30 · 38.75 · 47.5 · 60** / 70–110: 10 · 22.5 · 35 · 47.5 · 60 (+ 0 % 순수 SE).  "theoretical" = 기공 없는 이상 전극 기준 처방 | A319 |
| 상한 이유 | 0–20 µm 는 50 % 초과 시 기계적으로 불안정 · 40–70 µm 첫 시리즈는 70 % 까지 계획했으나 > 60 % 불안정 → 60 % 상한 · 간격 균일화 | A319 |
| 압분 | Ø **16 mm** 원판 · Maassen MP250 · **p = 7.32·10⁸ Pa (= 732 MPa)** · 압분 온도 [미확인] | A319 |
| 두께 | "around 1.3 mm" (A321) · Fig 2 시료 1.254 mm | A321 · Fig 2 |
| 밀도 · 기공률 | 질량 (소수 5 자리) · 지름 · 세 점 두께 (Mitutoyo ID-C112AXB) → Eq 3; ε = 1 − ρ/ρ_theo (Eq 11) | A319–A320 |
| 셀 | 코인셀 · Ar 글러브박스 (H₂O ≤ 0.1 ppm) · **Li 박 500 µm · Ø 12 mm** 양쪽 · 구조당 셀 3 개 + 순수 SE 펠릿 셀 3 개 | A320 |
| 열처리 | **80 °C 72 h 어닐** ("모델 전극 균질화 · Li 와 균질 계면 형성") → 실온 ≥ 24 h 보관 → 80 °C 10 min 가열 뒤 측정 | A320 |
| EIS | Zahner ZENNIUM · **100 mHz – 4 MHz · 5 mV** (potentiostatic) · **80 °C** (RT 전도도가 낮아서) · 셀마다 두 번 측정, 첫 측정에 "균질화 과정" 이 보여 **두 번째만** 사용 (두 측정 차 < 10 %) | A320 |
| 등가회로 | (R1∥CPE1)(R2∥CPE2) — Choi et al. (ref 37).  R1 = 모델 전극 SE 안의 이온 저항 · R2 = 전극/Li 계면 저항 + 전하이동.  CPE1 = 전해질 내 전하 분리 · CPE2 = Li/전극 이중층 | A320–A321 · Fig 3 |
| 면적 A | **2.01 cm²** — 원문: "electrochemical active area (contact area between lithium and model electrode)" | A321 |
| 농도 분극 | 두께 ≈ 1.3 mm 로 두껍고 최저 주파수 0.1 Hz 라 음이온 차단에 의한 농도 구배는 측정에 들어오지 않는다 (원문 주장) | A321 |

### 3-2. ★ σ_eff 데이터 전수 — 입경 × 조성 (압력 축 없음 · 80 °C 단일)

열: σ_ion = Fig 4 · ε = Fig 8 · τ = Fig 12 (Eq 15) · R_if = Fig 17 · σ_if/σ_ion = Fig 19.  **굵게 + S** = 본문 stated 값, ≈ = 판독 (TREND 전용).
derived 열: φ_el = (1 − ε)(1 − φ_AM,theo) (Eq 14, 판독 ε 사용) · f = σ_ion/σ₀ (σ₀ = 6.19·10⁻⁴) · τ ÷ φ^−½ (= 측정 τ ÷ 구형 Bruggeman τ, Fig 12 판독 τ 사용).

| 입경 (x50) | φ_AM,theo [%] | σ_ion [S/cm] | ε [%] | τ (Eq 15) | φ_el | f | τ ÷ φ^−½ | R_if [Ω·cm²] | σ_if/σ_ion [cm⁻¹] |
|---|---|---|---|---|---|---|---|---|---|
| 순수 SE | 0 | **6.19·10⁻⁴ S** | **4.36 S** | **0.9564 S** | **0.9564 S** | 1 | 0.94 | **300 S** | **5.9 S** |
| 0–20 µm (2.96) | 10 | ≈4.3·10⁻⁴ | ≈2.8 | ≈1.29 | 0.875 | 0.69 | 1.21 | ≈270 | ≈8.5 |
| | 22.5 | ≈3.0·10⁻⁴ | ≈7.5 | ≈1.50 | 0.717 | 0.48 | 1.27 | ≈440 | ≈8.2 |
| | 35 | ≈1.4·10⁻⁴ | ≈11.3 | ≈2.67 | 0.577 | 0.22 | 2.03 | ≈1870 | ≈4.6 |
| | 47.5 | **3.05·10⁻⁵ S** | ≈14.2 | **9.2 S** | 0.451 | 0.049 | 6.2 | **8952 S** | ≈3.7 |
| | 50 | ≈2.4·10⁻⁵ | ≈15.1 | ≈12.8 | 0.425 | 0.039 | 8.3 | — | — |
| 0–50 µm (35.65) | 10 | ≈4.2·10⁻⁴ | **5.42 S** | ≈1.26 | 0.851 | 0.68 | 1.16 | ≈510 | ≈4.7 |
| | 22.5 | ≈2.9·10⁻⁴ | ≈7.3 | ≈1.54 | 0.719 | 0.47 | 1.31 | ≈790 | ≈4.8 |
| | 35 | ≈1.5·10⁻⁴ (본문 "≈1.5·10⁻⁴ 전 입경" S) | ≈11.2 | ≈2.37 | 0.577 | 0.24 | 1.80 | ≈1130 | ≈7.2 |
| | 47.5 | ≈3.2·10⁻⁵ | ≈12.6 | ≈8.7 | 0.459 | 0.052 | 5.9 | **6190 S** | ≈5.0 |
| | 60 | **2.49·10⁻⁶ S** | **19.72 S** | 인쇄 **791** (그림 미표시) · Eq 15 재계산 **≈80** (derived, §3-6 b) | 0.321 | 0.0040 | ≈45 (τ ≈ 80 기준) | — | — |
| 40–70 µm (60.68) | 10 | ≈5.0·10⁻⁴ | ≈2.8 | ≈1.11 | 0.875 | 0.81 | 1.04 | ≈270 | ≈7.8 |
| | 30 | ≈2.4·10⁻⁴ | ≈4.8 | ≈2.03 | 0.666 | 0.39 | 1.66 | ≈990 | ≈6.4 |
| | 38.75 | ≈1.1·10⁻⁴ | ≈10.1 | ≈3.22 | 0.551 | 0.18 | 2.39 | ≈1150 | ≈9.3 |
| | 47.5 | ≈6.2·10⁻⁵ | ≈9.1 | ≈6.7 | 0.477 | 0.10 | 4.6 | **2849 S** | ≈9.5 |
| | 60 | ≈2.2·10⁻⁵ (본문 "≈2·10⁻⁵" S) | ≈16.3 (그림 · 본문은 이 입경에 14.15 — §3-6 c) | ≈11.5 | 0.335 | 0.035 | 6.7 | — | — |
| 70–110 µm (92.5) | 10 | ≈4.7·10⁻⁴ | ≈4.3 | ≈1.11 | 0.861 | 0.76 | 1.03 | ≈700 | ≈3.5 |
| | 22.5 | ≈3.6·10⁻⁴ | ≈4.2 | ≈1.30 | 0.742 | 0.58 | 1.12 | ≈360 | **12.9 S** |
| | 35 | ≈1.9·10⁻⁴ | ≈7.0 | ≈2.07 | 0.605 | 0.30 | 1.61 | ≈310 | ≈18.6 |
| | 47.5 | **8.4·10⁻⁵ S** | ≈5.7 | **3.67 S** | 0.495 | 0.14 | 2.58 | ≈450 | **28.4 S** |
| | 60 | ≈1.5·10⁻⁵ (본문 "≈2·10⁻⁵" S) | **14.15** (그림 · 본문은 이 입경에 16.45 — §3-6 c) | ≈18.0 | 0.343 | 0.023 | 10.5 | — | — |

- R_if · σ_if/σ_ion 은 47.5 % 까지만 그려져 있다 (Fig 17 · 19 가로축 0–50 %).  50 % · 60 % 점은 없다.
- 0–20 µm 는 60 % 전극을 만들 수 없었다 (기계적 불안정, A321).
- 오차막대: 구조당 셀 3 개 — 표준편차인지 범위인지 원문이 밝히지 않는다 [미확인].  47.5 % 40–70 µm 의 σ 막대는 ≈1.2·10⁻⁵ – 1.15·10⁻⁴ (한 자릿수) 로 특히 크다 (판독).
- **같은 조성 τ 순서 = 기공률 순서 (47.5 %)**: ε 14.2 (0–20) · 12.6 (0–50) · 9.1 (40–70) · 5.7 (70–110) % → τ 9.2 · 8.7 · 6.7 · 3.67.  x50 3 µm 와 36 µm (12 배 차) 가 거의 같은 τ (9.2 vs 8.7) 와 기공률을 낸다 — 입경 그 자체보다 공정 기공률이 τ 를 가른다 (우리 읽기).

### 3-3. 입경 · 조성 효과 — 본문 요약 수치 (stated)

| 항목 | 값 | 쪽 |
|---|---|---|
| 전체 감소 | 순수 SE σ_ion 에서 **두 자릿수까지** 감소 (높은 분율 · 작은 입경) | 초록 (A318) · 결론 (A326) |
| 35 % 까지 | 모든 입경 σ ≈ **1.5·10⁻⁴ S/cm** @35 % — 입경 무관 | A321 |
| 40 % 초과 | 입경이 의미를 갖는다 (굵을수록 σ↑) | A321 |
| 47.5 % | 0–20 µm **3.05·10⁻⁵** · 70–110 µm **8.4·10⁻⁵ S/cm** (derived 비 ×2.75) | A326 |
| 60 % | 0–50 µm **2.49·10⁻⁶** (결론 표기 2.5·10⁻⁶) · 40–70 · 70–110 µm **≈2·10⁻⁵ S/cm** (derived 비 ≈×8) | A321 · A326 |
| τ | 35 % 에서 **≥ 2** (전 입경) · 47.5 % **3.67 (70–110) – 9.2 (0–20)** · ≥ 50 % 에서 **> 10** · 0–50 µm @60 % **791** (인쇄값 — "plausible 하지 않아 미표시") | A324 |
| 기공률 | 순수 SE **4.36 %** · 0–50 µm @10 % **5.42 %** → @60 % **19.72 %** (최대) · 굵은 두 입경은 30 % 까지 거의 일정 후 지수적 증가 (본문 값 14.15 · 16.45 % — 입경 표기는 §3-6 c) | A322–A323 |
| 밀도 | 순수 SE ρ_theo **1.44 g/cm³** · "60 % 에서 ρ_theo = 1.93 g/cm³" (본문 — Eq 8 과 불일치, §3-6 d) · 측정 밀도는 50 % 까지 분율과 함께 증가 후 감소 | A322 |
| σ vs ε (Fig 10) | ε > 13 % 에서 σ "about 10⁻⁶ S/cm" (⚠ §3-6 g) · ε 12 → 4 % 에서 9.5·10⁻⁵ → 5·10⁻⁴ S/cm · ε < 4 % 는 거의 ε 무관 "threshold" | A323 |
| 퍼콜레이션 해석 | "ε < 12 % 의 급증은 percolation 점에 도달했음을 함의" (refs 47–49) — 해석 문장 | A323 |

### 3-4. Bruggeman 맞춤 (Eq 12 · 18) — stated + derived

| 항목 | 값 | 표지 · 쪽 |
|---|---|---|
| 통상값 (LIB) | α ≈ **1.5** (ref 34, Thorat 2009) · γ = **1** (ref 33, DuBeshter 2014) | stated, A320 |
| 맞춤 1 | γ = **0.87**, α = **3.67** — 분석적 τ (Eq 15) 를 φ_el 에 대해 Eq 12 로 최소제곱 (두 변수 자유) | stated, A324 |
| 맞춤 2 | γ = **1** 고정, α = **2.9** — 같은 방법 | stated, A324 |
| τ 축 기준 적합 구간 | (3.67, 0.87): τ 2.2–10 및 τ < 1.3 에서 잘 맞음 · (2.9, 1): τ 1.3–2.2 에서 약간 더 나음 | stated, A324 (Fig 14) |
| φ/τ 축 기준 | (3.67, 0.87): φ/τ ≤ 0.1 및 ≥ 0.45 에서 이탈 작음 · (2.9, 1): 0.1–0.45 에서 가장 좋음 | stated, A325 (Fig 15) |
| φ_el 축 기준 (권고) | (3.67, 0.87) 는 φ_el ≥ 0.46 에서 σ 과소 · (2.9, 1) 는 φ_el ≤ 0.46 에서 σ 과대 → **φ_el ≤ 0.46 → (3.67, 0.87) · φ_el > 0.46 → (2.9, 1)** · 실용 양극 SE < 50 vol% 이므로 (3.67, 0.87) 이 대부분에 맞는다 | stated, A325 (Fig 16) |
| 저자 결론 | *"It was shown that the Bruggeman correlation (Equation 12) is valid for determining the tortuosity of all-solid-state battery electrodes."* → Eq 18 σ_ion = σ_el·φ^α/γ | stated, A325 |
| ⚠ 조각식 불연속 | φ = 0.46 에서 (3.67, 0.87) σ ÷ (2.9, 1) σ = **0.63** → 권고 조각식은 0.46 에서 σ 가 ×1.58 뛴다.  두 곡선의 실제 교점은 **φ ≈ 0.83** (= 0.87^(1/0.77)) | derived |
| ⚠ γ < 1 의 뜻 | (3.67, 0.87) 은 φ = 1 에서 f = 1/0.87 = 1.15 (T = 0.87 < 1).  φ_pure 0.956 에서 T = 0.98 ≈ 실측 0.956 — γ 가 순수 펠릿 장부 (§ τ 대조 판정 ②) 를 흡수한 꼴 | derived · 해석 |
| ⚠ in-sample | (α, γ) 를 Eq 15 τ 에 맞춘 뒤 그 τ 와 같은 σ 를 Fig 14–16 에서 다시 비교 → "valid" 는 맞춤 품질 서술이지 독립 검증이 아니다.  적합도 지표 (잔차 · R²) 미보고 | 비판 |

**맞춤식이 주는 T (= tau2) — derived, 우리 비교용 φ 에서**

| φ_el | (3.67, 0.87) | (2.9, 1) | 권고 조각식 | 구형 Bruggeman φ^−½ |
|---|---|---|---|---|
| 0.613 | 3.21 | 2.53 | **2.53** | 1.28 |
| 0.536 | 4.60 | 3.27 | **3.27** | 1.37 |
| 0.444 | 7.60 | 4.68 | **7.60** | 1.50 |
| 0.330 | 16.8 | 8.22 | **16.8** | 1.74 |
| 0.248 | 36.0 | 14.1 | **36.0** (외삽 — 데이터 최저 φ_el 0.32) | 2.01 |

### 3-5. Li/전극 계면저항 (stated + 판독)
- R_if = 300 Ω·cm² @0 %, 30 % 까지 전 입경 "quite constant" (A325).  > 30 % 에서 0–20 · 0–50 · 40–70 µm 상승: 47.5 % 에서 **8952 · 6190 · 2849 Ω·cm²** (stated).  **70–110 µm 는 상승 없음** (≈450 판독).
- 원문 기전 (Fig 18): 작은 입자가 Li 표면을 많이 덮어 막힌 전달 경로가 많고, 작은 입자에서 생긴 기공이 추가 장애 → 이온 flux 밀도 ↑ → R_if ↑.  굵은 입자는 기공이 작고 입자 사이 통로가 넓어 막힘 없음 (A326).
- σ_if/σ_ion: 0–20 · 0–50 · 40–70 µm 는 **3.7–9.5 cm⁻¹** 로 거의 일정 (두 과정이 같이 나빠짐) · 70–110 µm 는 **5.9 (0 %) → 12.9 (22.5 %) → 28.4 cm⁻¹ (47.5 %)** (계면 일정 · 이온전도만 감소) (A326).  작은 비 = 계면 율속, 큰 비 = 이온전도 율속이라는 해석.
- 결론 문장: 계면저항 상승의 영향은 전극 내부 σ_ion 감소보다 "훨씬 작다", 가장 굵은 입자로는 상승을 상쇄할 수 있다 (A326).

### 3-6. 내부 정합 검사 — 원문 수치끼리 대조 (derived · 판독)

| # | 대조 | 결과 | 판정 |
|---|---|---|---|
| (a) | Eq 15 를 stated σ + Fig 8 ε 로 재계산 | 0–20 µm @47.5 %: φ_el 0.4507 → τ **9.15** (인쇄 9.2) · 70–110 µm @47.5 %: 0.4953 → **3.65** (인쇄 3.67) | Eq 15 · 장부 재현 ✓ |
| (b) | 0–50 µm @60 % 의 인쇄 τ = **791** (A324) | stated σ 2.49·10⁻⁶ + stated ε 19.72 % → φ_el 0.3211 → τ = 0.3211 × 6.19·10⁻⁴ / 2.49·10⁻⁶ = **79.8** (σ 2.5·10⁻⁶ 이면 79.5) | **10 배 불일치** — 소수점 오기 ("79.1"?) 의심 [미확인].  "791" 인용 금지.  저자의 "791 은 비현실적 → Eq 15 가 tortuosity 를 과대평가" 논증은 이 인쇄값 위에 서 있다 (재계산 ≈80 이어도 그림 축 상한 20 의 4 배) |
| (c) | 60 % 굵은 두 입경의 기공률 — 본문 A323 "14.15 % for 40–70 µm, 16.45 % for 70–110 µm" ↔ Fig 8 범례 (40–70 = 파랑 ≈16.3 % · 70–110 = 빨강 14.15 %) | Fig 7 측정 밀도 (빨강 ≈1.783 · 파랑 ≈1.740) + Eq 8 ρ_theo(60 %) = 2.077 → ε **14.1 % (70–110) · 16.2 % (40–70)** = 그림 배정 재현 | **본문 입경 표기가 서로 바뀌었다** (그림 · Eq 8 · Fig 7 은 서로 정합) — 이 카드 §3-2 는 그림 배정을 쓴다 |
| (d) | 본문 A322 "ρ_electrode,theo = 1.93 g/cm³ for 60 %" | Eq 8 (ρ_AM 2.5 · ρ_el 1.442) → **2.077**; 1.93 은 φ_AM ≈ 0.46 의 값; Fig 7 의 이론선 기울기 (≈1.07/분율) 도 Eq 8 과 같다; Fig 8 기공률은 2.08 로 계산된 값 ((c) 참조) | 본문 1.93 은 오기 (계산엔 안 쓰임) |
| (e) | **면적 A** — 본문 A = 2.01 cm² (= Ø 16 mm 전극 원판 π·0.8² = 2.011) 을 "Li 와 전극의 접촉 면적" 이라 부름 ↔ Li 박 Ø 12 mm = **1.131 cm²** | Fig 2 판독 R1 ≈ 250 Ω · R2 ≈ 255 Ω (δ 1.254 mm): A 2.01 → σ **2.5·10⁻⁴** · R_if **513**; A 1.131 → σ **4.4·10⁻⁴** · R_if **288**.  같은 구조 (0–20 µm @10 %) 의 Fig 4/10 점 ≈ **4.3·10⁻⁴** · 본문 R_if ≈ **300** → 보고값은 **A ≈ 1.13 cm² 쪽과 맞는다**.  면적 무관 비 σ_if/σ_ion = R1/(R2·δ) = **7.8 cm⁻¹** (Fig 19 의 3.7–9.5 안) | 절대 σ (σ₀ 6.19·10⁻⁴ 포함) · R_if 에 **≤ 1.78 배 면적 모호성** [추정 — 원문으로 판정 불가].  **τ · f · σ_if/σ_ion 은 무영향** (모든 셀에 같은 A 면 약분) |
| (f) | Fig 12 τ ↔ Fig 4 평균 σ + Fig 8 ε 로 Eq 15 재계산 | 20 점 중 15 점 ±2 % 안 · 오차막대가 가장 큰 5 점 (40–70 @30 · 47.5 · 60, 0–20 @50, 70–110 @60) 은 재계산이 14–29 % 낮다 | 셀별 τ 를 평균한 것으로 보인다 (역수의 평균 > 평균의 역수) — 평균 방식 미기술 [추정] |
| (g) | 본문 A323 "ε > 13 % 에서 σ about 10⁻⁶ S/cm" | 그 점들의 Fig 4/10 값은 **1.5–3·10⁻⁵** (0–20 @47.5 · 50, 40–70 · 70–110 @60) — 10⁻⁶ 급은 0–50 µm @60 % 한 점 (2.49·10⁻⁶) 뿐 | 선형 축 그림의 느슨한 표현 |
| (h) | Fig A1 캡션 "ϕ_AM,theo = 60 μm" | 단위 오기 (60 %) | 사소 |
| (i) | 초록 · 결론 "six different volume fractions" ↔ A319 "five varying theoretical volume fractions" | 0 % 포함 여부 차이로 읽힌다 | 사소 |
| (j) | Fig 14 범례 "Brugemman" · Fig 16 범례 σ_bulk (본문 기호는 σ_electrolyte) | 표기 | 사소 |

---

## 4. 방법 ★

### 4-1. 정의식 — 원문 식 번호 · 쪽 그대로 (렌더로 확인)

| 식 | 원문 형태 | 쪽 | 뜻 |
|---|---|---|---|
| **Eq 1** | `r = n_LiTFSI / n_PEO` | A318 | Li 대 에테르 산소 몰비 (n_PEO 는 EO 단위 몰수 — Table I 의 M_EO 44.03) |
| **Eq 2** | `m_LiTFSI / m_PEO = r · M_LiTFSI / M_PEO` | A318 | 질량비 ↔ 몰비 |
| **Eq 3** | `ρ_electrode = m / V_real = m / (δ · d² · π/4)` | A319 | 측정 밀도 (질량 · 두께 δ · 지름 d) |
| **Eq 4–7** | `ρ_electrolyte,theo = 1 / (c_m,SiO2/ρ_SiO2 + c_m,PEO/ρ_PEO + c_m,LiTFSI/ρ_LiTFSI)` (Eq 4 → 7 단계 유도) | A319 | 기공 없는 SE 이론 밀도 = 1.442 g/cm³ |
| **Eq 8** | `ρ_electrode,theo = φ_AM,theo · ρ_AM + (1 − φ_AM,theo) · ρ_electrolyte,theo` | A319 | 기공 없는 전극 이론 밀도 |
| **Eq 9** | `V_real = V_theo + V_poro` | A319 | 측정 부피 = 이론 부피 + 기공 |
| **Eq 10** | `V_poro = V_real − V_theo` | A320 | |
| **Eq 11** | `ε = V_poro / V_real = 1 − ρ_electrode / ρ_electrode,theo` | A320 | **기공률 (질량 수지)** |
| **Eq 12** | `τ = γ · φ_electrolyte^(1−α)` | A320 | "Bruggeman model" (ref 33).  α = Bruggeman coefficient (LIB 통상 ≈ 1.5, ref 34) · γ = 1 (ref 33) |
| **Eq 13** | `φ_electrolyte = V_electrolyte / (V_AM + V_electrolyte + V_Poro)` | A320 | 실 SE 부피분율 (기공 포함 전체 부피 기준) |
| **Eq 14** | `φ_electrolyte = 1 − ε − (1 − ε) · φ_AM,theo` | A320 | = (1 − ε)(1 − φ_AM,theo) |
| **Eq 15** | `σ_ion = (φ_electrolyte / τ) · σ_electrolyte` | A320 | **"analytical method"** (refs 32, 36).  σ_electrolyte = 순수 SE (AM 없이 측정) ⇒ **τ = φ_el · σ_el / σ_ion** |
| **Eq 16** | `σ_ion = δ / (R1 · A)` | A321 | 전극 내부 이온전도도 (R1 = 고주파 호) |
| **Eq 17** | `R_if = R2 · A = 1 / σ_if` | A321 | Li/전극 계면 면저항 · 계면 전도도 |
| **Eq 18** | `σ_ion = φ_el / (γ · φ_el^(1−α)) · σ_el = (φ_el^α / γ) · σ_el` | A325 | Eq 12 + 15 → φ 만의 함수 |

- τ 의 원문 도입 문장 (A320): 기하 정의 *"the effective length of a curve divided by the shortest way between starting and ending point of the curve"* (refs 27, 31) → *"this definition is not sufficient for the complex three-dimensional structure of the model electrodes.  But it can be used as a structural factor of the ion conducting phase inside the electrode"* (ref 32).  ⇒ 이름은 기하에서 빌렸지만 **계산은 Eq 15** (전도도 비) 다.
- 원문은 Landesfeind (ref 35) 를 들어 *"Bruggeman equation underestimates the tortuosity in porous lithium-ion-battery electrodes down to 3 times compared to an analytical method"* 라 쓰고, ASSB 에서의 타당성은 "아직 조사되지 않았다" 고 적는다 (A320).

### 4-2. 측정 사슬 — R1 → σ_ion → τ

| 단계 | 내용 | 쪽 |
|---|---|---|
| ① 시료 | 과립 SE + 유리구 건식 혼합 → Ø 16 mm 732 MPa 압분 → 밀도 (Eq 3) → ε (Eq 11) | A319–A320 |
| ② 셀 | Li / 모델 전극 / Li 코인셀 (구조당 3) · 순수 SE 펠릿 셀 (3) | A320 |
| ③ 어닐 · 측정 | 80 °C 72 h → RT ≥ 24 h → 80 °C 10 min → EIS 2 회 (두 번째 사용) | A320 |
| ④ R1 추출 | 두 반원 (R1∥CPE1)(R2∥CPE2) 적합 — 적합 소프트웨어 · 주파수 창 n/a | A320 |
| ⑤ σ_ion | Eq 16 (δ = 전극 두께, A = 2.01 cm² 표기) | A321 |
| ⑥ φ_el | Eq 14 (측정 ε 반영) | A320 |
| ⑦ τ | Eq 15 (σ_el = 순수 SE 펠릿 셀) | A320 |
| ⑧ Bruggeman | Eq 12 를 τ vs φ_el 에 최소제곱 (두 세트) → Eq 18 | A324–A325 |

- 셀 구성 선택의 근거 (원문): 실제 전고체 셀에서 Li 와 양극은 직접 닿지 않지만 이 배치는 "한 셀 성분에서 양극으로의 Li 이온 전달" 을 직접 볼 수 있고, Li/분리막/양극/분리막/Li 는 등가회로가 복잡하고 오류가 커진다 → 단순화 (A320).
- Fig 2 판독: 첫 반원의 고주파 쪽은 4 MHz 에서도 측정 범위 밖이다 (데이터가 Z' ≈ 180 Ω, −Z'' ≈ 110 Ω 에서 시작) → R1 은 적합 외삽값.

### 4-3. 시뮬레이션
- **없음.**  DEM / MPM / FEM / 저항망 어느 것도 쓰지 않는다.  "model" = Eq 12/18 Bruggeman 상관식 맞춤 하나.
- (외부) 같은 데이터를 저항망으로 재현한 시도: `ketter2025_…` 카드 §3-5 — 기지 0.619 mS cm⁻¹ · 차단상 10⁻¹⁰⁰ 의 voxel RN 이 "작은 입자일수록 더 떨어지는 크기효과" 는 재현했으나 **~30 vol% 넘어서는 감소를 약하게 예측** (그 카드 기록).

### 4-4. 입자 처리 ★ (DEM 양식 항목)
- **모델 AM** = 실제 강체 유리구 (SiLibeads SOLID Micro Glass Beads) · 형상 = 구 · PSD = 분획마다 x10/x50/x90 (Table II) — 0–20 µm 분획은 넓고 고움 (0.82–10.59 µm), 나머지 셋은 비교적 좁다.  전기화학적으로 비활성 (Li 삽입 · 이중층 반응 없음, 전자 부도체).
- **SE** = 고분자 복합 과립 (PEO + LiTFSI + SiO₂) — **과립 크기는 어디에도 보고되지 않았다** [미확인].  732 MPa 압분 + 80 °C 72 h 어닐 뒤 Fig 5 단면에서는 유리구가 연속 기지에 박힌 모습 (판독).  ⇒ "SE 입자" 라는 단위가 없다 — 우리 DEM 의 SE 구 · SE–SE 접촉 (Holm) 에 대응하는 구조가 없다.
- 물리적으로 SE 는 **연성 고분자의 형상 흐름** 으로 유리구 사이 틈 (interstice) 을 채운다 — 우리 frame 으로는 MPM 쪽 (형상 소성 · 공극 채움) 에 가까운 SE 다 (해석).  채우지 못한 자리가 **기공** (Fig 1 정의: 기공 = AM 도 SE 도 없는 빈 부피, interstice = AM 사이 SE 로 찬 부피).
- CONTACT 소성 vs SHAPE 소성: 시뮬레이션이 없어 해당 없음.

### 4-5. 기법 미니 용어집

| 용어 | 뜻 (이 논문에서) |
|---|---|
| **specific ionic conductivity σ_ion** | 모델 전극의 유효 이온전도도 δ/(R1·A) (Eq 16) — 우리 σ_eff |
| **σ_electrolyte** | 순수 SE 펠릿 (AM 없음, 같은 공정) 의 σ — 우리 σ₀ 자리.  Fig 16 범례는 σ_bulk |
| **tortuosity τ (analytical)** | φ_el·σ_el/σ_ion (Eq 15) — τ² 계열 (tortuosity factor) · 'factor' 낱말 미사용 |
| **Bruggeman model** | τ = γ·φ^(1−α) (Eq 12) — α 는 σ 의 φ 지수 (f = φ^α/γ) |
| **real volume fraction of electrolyte φ_el** | 측정 기공률을 반영한 SE 부피분율 (Eq 13–14) |
| **theoretical volume fraction φ_AM,theo** | 기공 없는 이상 전극 기준 처방 부피분율 (Table III) |
| **pore / interstice** | 기공 = AM·SE 없는 빈 부피 · interstice = AM 사이 SE 가 찬 부피 (Fig 1) |
| **specific interface resistance R_if** | R2·A — Li/전극 계면 (전하이동 포함) 면저항 (Eq 17) |
| **σ_if/σ_ion** | 계면 전도도 ÷ 이온전도도 [cm⁻¹] — 작으면 계면 율속, 크면 이온전도 율속이라는 해석 지표 (Fig 19) |
| **CPE** | 상수 위상 요소 — 거칠기 · 다공으로 시상수가 분포해 납작해진 반원을 기술 (A320–A321) |
| **x10 / x50 / x90** | 누적 10 / 50 / 90 % 입경 (Table II) |
| **보습형 혼합기 (Ploughshare mixer)** | 쟁기날 4 개 + 측벽 chopper 의 유동층 과립기 — chopper 가 과립 최대 크기를 조절 (A319) |
| **ion flux density · competitive pathways** | 분율↑ → 통로 수↓ → 통로당 flux↑ → 저항↑ 이라는 정성 설명 (Fig 6) |

---

## 5. Figure set ★

| Fig | 내용 (무엇을 보여주나) | 우리가 참고할 점 |
|---|---|---|
| 1 | 미세구조 모식: AM 입자 · 기공 · interstice · SE | **기공 vs interstice** 용어 정의 — 기공은 SE 가 못 채운 자리 |
| 2 | 대표 Nyquist (0–20 µm, 10 %; 0.1 Hz–4 MHz; δ 1.254 mm; A 2.01 cm²; 80 °C) — 두 반원 R1 · R2 (판독 R1 ≈ 250 Ω · R2 ≈ 255 Ω) | 면적 모호성 검사의 근거 (§3-6 e) · 첫 반원 고주파부는 측정 범위 밖 |
| 3 | 등가회로 (R1∥CPE1)(R2∥CPE2) | R1 = 관통 bulk 이온 저항 — TLM 아님 (차단 조건 아님) |
| 4 | ★ σ_ion vs φ_AM,theo (log), 입경 4 종 | **핵심 데이터** — ≤ 35 % 입경 무관 · > 40 % 갈림 · 60 % 에서 0–50 µm 붕괴 |
| 5 | SEM 단면 (a) 0–50 µm 10 % (b) 0–50 µm 47.5 % (c) 40–70 µm 47.5 % (d) 0–20 µm 47.5 % | 굵은 입자 틈이 SE 로 더 고르게 찬다 (원문 해석) · 연속 기지 모습 |
| 6 | Li 경로 모식: 낮은 분율 (균질 경로) vs 높은 분율 (긴 거리 · 병목 · 굽은 경로 · 경쟁 경로) | 정성 기전 그림 — "flux 밀도 집중" 언어 |
| 7 | 측정 밀도 vs φ_AM + 이론 밀도선 (주황) · 50–60 % 빗금 (캡션 설명 없음 — 본문상 불안정 구간으로 판독) | 이론선 기울기 = Eq 8 → 본문 "1.93 @60 %" 오기 확인 (§3-6 d) |
| 8 | ★ 기공률 vs φ_AM, 입경 4 종 | **교란 변수** — 작은 입경일수록 기공↑ (60 %: 19.7 · 16.3 · 14.15 %) · 본문 입경 표기 뒤바뀜 확인 (§3-6 c) |
| 9 | 굵은 vs 작은 AM 의 기공 · interstice 모식 | 작은 입자 = 좁은 틈 → SE 가 못 채움 (우리 MPM d_h 기전과 같은 방향의 정성 그림 — §7) |
| 10 | σ_ion (선형) vs ε, 전 조성 · 전 입경 + 지수형 점선 (식 미제시) | ⚠ 조성과 기공이 섞인 그림 — "퍼콜레이션 ε 12 %" 해석은 교란 (§10) |
| 11 | 기공이 Li 이동을 막는 모식 | — |
| 12 | ★ τ (Eq 15, log) vs φ_AM, 입경 4 종 (0 % 점 0.956, 회색) | **우리 tau2 와 같은 양의 실측** — 47.5 % 3.67–9.2 · 60 % 굵은 쪽 11.5 · 18 (판독) |
| 13 | 작은 AM 이 많은 전극의 굽은 경로 모식 | — |
| 14 | σ_ion vs τ (log–log): 분석적 τ · Bruggeman (2.9, 1) τ · (3.67, 0.87) τ + 각 "linear Fit" 선 (계수 미제시) | 맞춤의 in-sample 비교 (§3-4) |
| 15 | σ_ion vs φ_el/τ (= **f**) — 분석적 점은 σ = σ₀·(φ/τ) 직선 위 | ⚠ 분석적 점은 Eq 15 의 **항등식** — 정보는 Bruggeman 점의 이탈에만 있다 |
| 16 | ★ σ_ion vs φ_el + Eq 18 두 세트 · φ_el = 0.46 전환선 | 맞춤식 vs 실측 · 데이터 범위 φ_el 0.32–0.96 · 최저점 (0.32, 2.5·10⁻⁶) 은 맞춤선의 ≈ 1/4 (derived) |
| 17 | R_if vs φ_AM (0–47.5 %) | 표면 입자가 집전 쪽 접촉을 가리면 계면저항 ×30 (0–20 µm) |
| 18 | Li 표면 전달 모식: 작은 입자 (막힘 많음) vs 굵은 입자 | — |
| 19 | σ_if/σ_ion vs φ_AM | 굵은 입자만 이온전도 율속 쪽으로 이동 |
| A1 | SEM — 60 %, 70–110 µm, 매우 다공한 영역 원 표시 (캡션 "60 μm" 오기) | 고분율 전극의 취성 · 큰 기공 |

---

## 6. Post-processing ★
- **무엇**: 등가회로 적합 (두 반원) → R1 · R2; Eq 16–17 → σ_ion · R_if; 밀도 (Eq 3) → 기공률 (Eq 11, 이론 밀도 Eq 4–8); Eq 14 → φ_el; Eq 15 → τ (분석적); Eq 12 최소제곱 (두 세트) → Eq 18; σ_if/σ_ion 비.
- **도구**: 임피던스 장비 Zahner ZENNIUM — 적합 소프트웨어 · 맞춤 도구 이름은 원문에 없음 (n/a).
- **수치화 · 플롯**: 거의 전부 그림 (Fig 4 · 7 · 8 · 10 · 12 · 14–17 · 19) + 본문 대표값.  표는 재료 (Table I–III) 뿐 — **σ · ε · τ 원표가 없다** (이 카드 §3-2 는 판독 재구성).  Fig 10 의 지수형 점선과 Fig 14 의 "linear Fit" 선은 **식 · 계수 미제시**.
- **반복 · 오차**: 구조당 셀 3 · 각 셀 2 회 측정 중 두 번째.  오차막대의 통계 정의 미기술.

### 6-bis. 절별 논증 흐름
1. 서론 (A318): 전해질 고유 σ 만 보지 말고 전극 안에서의 σ (구조 의존) 를 봐야 한다 → 액체 LIB 의 수은 압입 방법은 전고체 (기공이 SE 로 참) 에 못 쓴다 → 비활성 유리구로 전기화학 상호작용을 끊고 구조만 바꾼다.
2. 실험 (A318–A321): 재료 · 과립 · 압분 · 밀도 · 기공 · τ 정의 (Eq 12–15) · 셀 · EIS · 회로 · Eq 16–17.
3. 이온전도도 (Fig 4–6): 분율↑ → σ 지수적 감소 · > 40 % 입경 효과 · flux 집중 정성 설명.
4. 밀도 · 기공 (Fig 7–9): 작은 입경일수록 이론 밀도와의 차 증가 · > 50 % 밀도 감소 (큰 기공 · 기계적 불안정) · "기공 크기는 입경의 1/2–1/4" (ref 41) → 작은 틈은 SE 로 채우기 어렵다.
5. σ vs 기공 (Fig 10–11): 지수적 감소 · ε 12 % 이하 급증 = 퍼콜레이션 해석 · ε < 4 % 문턱.
6. tortuosity (Fig 12–13): Eq 15 τ 가 분율과 함께 지수적 증가 · 47.5 % 에서 입경 갈림 · 791 은 비현실 → Eq 15 가 퍼콜레이션 부족을 tortuosity 로 과대 귀속.
7. Bruggeman (Fig 14–16): 두 세트 맞춤 → Eq 18 · φ_el = 0.46 조각 권고 · "SE 부피분율만 알면 예측 가능".
8. 계면 (Fig 17–19): 작은 입자 · 높은 분율에서 R_if↑ · 70–110 µm 는 일정.
9. 결론 (A326–A327): 기공 최소화가 출력 · 에너지 밀도 모두에 필수 · PSD 는 넓게 · 입자는 비구형 (구 충전은 0 % 기공에 못 간다) · 일축 압분으로는 0 % 불가 → 건식 과립 · 건식 압출 · 건식 코팅 같은 공정이 필요.

---

## § τ 정의 대조 — 우리 규약 매핑

> 우리 규약 = CLAUDE.md ★★ τ 명명 규약 (1저자 비준 2026-10-03): f = σ_eff/σ₀ · **tau2** = φσ₀/σ_eff (= 'tortuosity factor') · tau = √tau2 · τ_geo = 최단경로/두께 · τ_e = 전극 tortuosity factor (우리에 없음).

| 원문 기호 (식 · 쪽) | 원문 정의 | 원문 이름 | 정규화 (부피 · 단면 · σ₀) | 우리 양 | 환산 · 비고 |
|---|---|---|---|---|---|
| **σ_ion** (Eq 16, A321) | δ/(R1·A) | specific ionic conductivity | 전체 두께 δ · 면적 A (2.01 cm² 표기 — §3-6 e) · 두께 방향 관통 · 80 °C | **σ_eff** (= 망 σ_full) | 절대값에 면적 모호성 ≤ 1.78× |
| **σ_electrolyte** (Eq 15, A320–A321) | 순수 SE 펠릿 셀 측정 (AM 없음 · 같은 과립 · 732 MPa · 80 °C 어닐) = **6.19·10⁻⁴ S/cm @80 °C** | ionic conductivity of the pure electrolyte · (Fig 16) σ_bulk | 펠릿 자신의 기공 **4.36 %** 를 품은 값 | **σ₀** | 우리 σ₀ = 3.0 mS/cm (LPSCl 펠릿값 입력, `CL-91`) — 재료 · 온도 다름 |
| σ_ion/σ_electrolyte | = φ_el/τ (Eq 15) = φ_el^α/γ (Eq 18) | (이름 없음) · Fig 15 가로축 "φ_electrolyte / Electrode tortuosity" | — | **f** | **Fig 15 가로축 = f** |
| **τ** (Eq 15, A320) | φ_el · σ_el / σ_ion | **"tortuosity"** · Fig 12 · 14 축 **"Electrode tortuosity τ"** — 'factor' 없음; 기하 정의 문장으로 도입 후 "structural factor" 로 사용 | φ_el = 실 SE 부피분율 (기공 제외, 기공 포함 전체 부피 기준) · 전체 단면 · 순수 펠릿 σ₀ | ★ **tau2** (tortuosity factor) | **τ_Froboese = tau2** = Tjaden κ (= τ²) = Landesfeind τ = COMSOL τ_F = Minnmann 보고 τ².  우리 √ 값 tau = √τ_Froboese |
| **τ** (Eq 12, A320) | γ · φ_el^(1−α) | Bruggeman model | — | tau2 상관식 | **Tjaden 식 8 (τ² = γ·ε^(1−α)) 과 같은 꼴** — 좌변 기호만 τ |
| **α** (Eq 12) | Bruggeman coefficient — LIB 통상 ≈ 1.5 (ref 34) · 맞춤 3.67 / 2.9 | Bruggeman coefficient | f = φ^α/γ 의 지수 | — (관례 표지) | **f 지수 관례** (= Tjaden · COMSOL · Thorat 의 1.5; γ = 1 이면 Archie m).  ⇒ Landesfeind α_L = α − 1 (**2.67 · 1.9**) · √T 관례 지수 (α − 1)/2 (**1.335 · 0.95**) |
| **γ** (Eq 12) | 통상 1 (ref 33) · 맞춤 0.87 | — | T(φ = 1) = γ | tau2 전인자 | γ < 1 ⇒ T(1) < 1 — 다공 펠릿 σ₀ 장부와 같은 방향 (아래 판정 ②, 우리 해석) |
| **φ_electrolyte** (Eq 13–14, A320) | V_el/(V_AM + V_el + V_pore) = (1 − ε)(1 − φ_AM,theo) | (real) volume fraction of electrolyte | 기공 포함 전체 부피 · ε = 질량 수지 (Eq 11) | **φ_SE** (구합/상자 · 질량 보존 계열) | 같은 계열.  우리 쪽에만 렌즈 겹침 · union 차이가 있다 |
| **ε** (Eq 11, A320) | 1 − ρ_electrode/ρ_electrode,theo | electrode porosity | — | ε_sphere | 같은 질량 보존 계열 |
| 기하 정의 (A320 본문) | 유효 경로 길이 ÷ 최단 거리 (refs 27, 31) | tortuosity (geometrical definition) | — | **τ_geo** (`tau_geo_SE_dij`) | **정의만 언급 · 계산 안 함** — "복잡 3D 구조에는 충분치 않다" (A320) |
| τ_e | — | — | — | — | **해당 없음** — Li 가역 전극 양쪽 · 비활성 AM (이중층 sink 없음) · R1 = 관통 bulk 호 (TLM 아님) |
| N_M | — (원문에 없음) | — | — | **1/f** | (우리 산술) N_M = τ/φ_el — 47.5 % 에서 7.4–20 · 60 % 굵은 쪽 29–43 |
| **R_if** (Eq 17, A321) | R2·A [Ω·cm²] | specific interface resistance | 면저항 | 대응 없음 | 우리 망의 띠 경계는 계면저항 0 (관통 τ 정의 밖) |

### 판정
1. **이 논문의 τ (Eq 15) = 우리 tau2** — 정의식 (φσ₀/σ_eff) · 단면 (전체) · 방향 (두께 관통) · φ 장부 (전 SE 부피, 기공 제외) 가 같다.  ⚠ 원문은 이 양을 'tortuosity factor' 라 부르지 않는다 → 인용할 때는 "Froboese 의 'tortuosity' τ (Eq 15) — 우리 tau2 (tortuosity factor)" 로 꼬리표를 단다.
2. **σ₀ 기준 = 같은 공정 순수 SE 펠릿 실측** (기공 4.36 %).  그 결과 순수 펠릿 τ = φ_pure = **0.9564** (< 1) — σ₀ 가 펠릿 기공 벌점을 이미 품고 φ 는 기공을 빼기 때문 (장부 효과).  원문은 "1 로 가정할 수 있으나 편차가 크면 보정해야 한다" 고 적는다 (A323–A324).  **대비**: Minnmann 은 순수 펠릿 τ² 를 1 로 **둔다** ("set to unity"); Froboese 는 **계산해서** 0.956 을 얻는다; 우리 T_pure 는 아직 없다 (외삽 1.4–2.0 hertz — 메모 v2 §3-2).
3. **경계조건 종류 = 관통형 conventional** (Nguyen Eq 1 계열) — 우리 접촉망 T · STEP3 복셀 T 와 같은 종류.  차단 대칭셀 TLM (τ_e 계열 판독이 붙는 Bazzoun 류) 보다 **정의상 깨끗한** 대조 상대다 (재료가 다를 뿐).
4. **Bruggeman α 관례 = f 지수 (표준 1.5)** — 같은 묶음 Landesfeind 의 α (표준 0.5, T 지수) 와 1 만큼 다르다.  "α = 3.67" 을 Landesfeind · Bielefeld 관례의 α 와 직접 비교하면 틀린다 (→ 2.67).

### 환산 사슬
```
f      = σ_ion / σ_el            = φ_el / τ   (Eq 15)      = φ_el^α / γ   (Eq 18)        ← Fig 15 가로축
tau2   = τ_Froboese              = φ_el·σ_el/σ_ion          = γ·φ_el^(1−α) (Eq 12)
tau    = √τ_Froboese
구형 Bruggeman (α = 1.5, γ = 1):  f = φ^1.5  ⇔  tau2 = φ^−0.5  ⇔  tau = φ^−0.25
맞춤 (권고 조각):  tau2 = 0.87·φ^−2.67 (φ ≤ 0.46)  ·  φ^−1.9 (φ > 0.46)        ⚠ 0.46 에서 불연속
예 (derived): φ 0.33 → tau2 16.8 · tau 4.10    φ 0.50 → tau2 3.73 (2.9/1 세트) · tau 1.93
              실측 47.5 % 70–110 µm: tau2 3.67 → tau 1.92 ;  0–20 µm: tau2 9.2 → tau 3.03
```

---

## 7. 우리 DEM+MPM 대비  →  `our_dem_baseline.md`

> ⚠ `our_dem_baseline.md` 는 현재 **값 0 개의 자리표시** 다.  아래 "우리" 수치는 **판단 메모 v2** (`docs/reviews/tau_conventions_judgment_v2_20261003.md` §3-2 · §3-3 · §3-5 · §3-8 — case_master n = 157 에서 다시 계산한 (유도) 값) 에서 가져왔다.

| 항목 | 이 논문 | 우리 (DEM 접촉망 / MPM STEP3) | 같음 / 다름 · 이유 |
|---|---|---|---|
| SE 재료 · 온도 | PEO:LiTFSI:SiO₂ 고분자, 80 °C, σ₀ 6.19·10⁻⁴ S/cm | LPSCl, 25 °C, σ₀ 3.0 mS/cm (펠릿값 입력) | **다름** — 수치 전이 불가 |
| "AM" | 비활성 유리구 (전자 부도체), x50 3–93 µm | NCM 구 (이온 차단), 우리 r_SE/r_AM 중앙 0.133 · 0.125 (범위 0.10–0.47) | 이온 쪽 역할 (차단 장애물) 은 같음 · 크기 영역 다름 (수십 µm vs 수 µm) |
| SE 형태 | 연속 기지 (과립 → 압분 → 어닐) · SE 입경 미보고 | DEM: 강체 SE 구 + SE–SE Holm 협착 / MPM: 소성 연속체 (복셀) | **DEM 과 다름** (SE–SE 접촉 없음) · MPM 쪽에 가깝다 (형상 흐름으로 틈 채움) |
| 기공 | 공정 산물 4–20 % — 작은 AM 일수록 많다 (틈을 못 채움) | DEM ε_sphere = 구 충전의 기하 공극 · 띠별 중앙 4.7–18.7 % | 기공의 **자리** 가 다를 수 있다 (AM–SE 계면 미충전 vs 입자 사이 공극) — DEM 은 "공정 기공" 기전이 없다 |
| σ 산출 | EIS 관통 (R1 고주파 호) | Kirchhoff 망 FULL (bulk + Holm) · z 관통 / STEP3 복셀 FV | **같은 관통형 정의** (경계조건 종류 같음) |
| τ 정의 | Eq 15 = tau2 | T = φσ₀/σ_full = tau2 | **같음** (σ₀ 성격 다름) |
| 기준 상태 | 순수 SE 펠릿 실측 (같은 공정) · τ_pure = 0.956 | T_pure,ours 미측정 — 외삽 hertz 1.4–2.0 · physics 1.0–1.5 (메모 v2 §3-2, 측정 아님) | **우리만 비어 있다** → 결정 4 게이트 런 |
| 압력 | 732 MPa 단일 | 300–400 MPa | 압력 축 없음 |
| Bruggeman 배수 τ ÷ φ^−½ | 1.0–1.3 (≤ 22.5 %) · 1.6–2.4 (30–38.75 %) · 2.6–6.2 (47.5 %) · 6.7–10.5 (60 % 굵은 쪽) — derived | H 중앙 3.40 (IQR 2.54–6.71) · P 5.42 (3.94–9.62) — 1세대 협착식 포함 | 같은 축.  Minnmann 1.9–65× · Park 실험 3.0–9.8× (메모 v2 §3-5) 와 같은 대 |
| 형상 | 구 (유리) — 형상 효과 없음 | 구 (DEM) | 같음 (구) |

### 7-1. 같은 φ 띠에서 T 나란히 — 판정 없이 숫자만 (TREND 전용)

| φ_SE 띠 | Froboese 실측 τ (Fig 12 판독 · 그 φ_el 근처) | Froboese 맞춤 (권고 조각, derived) | Minnmann T_ion (메모 v2 §3-3) | 우리 T_H 중앙 [범위] (메모 v2 §3-3) | 우리 T_P 중앙 |
|---|---|---|---|---|---|
| ≈ 0.58–0.61 | 2.07–2.67 (35 % 세 입경, φ_el 0.577–0.605) | 2.53 @0.613 | 2.40 @0.613 | 2.65 [2.21–3.24] — 과압축 영역 | 2.28 |
| ≈ 0.53–0.55 | 3.22 (40–70 µm @38.75 %, φ_el 0.551) | 3.27 @0.536 | 3.23 | 2.73 [2.59–2.86] — 과압축 영역 | 2.51 |
| ≈ 0.43–0.50 | 3.67–9.2 (47.5 %, φ_el 0.451–0.495) · 12.8 (0–20 µm @50 %, φ_el 0.425) | 7.60 @0.444 (조각식 경계 바로 아래 — (2.9, 1) 이면 4.68) | 4.27 @0.444 | 3.20 [2.36–4.87] | 4.15 |
| ≈ 0.32–0.34 | 11.5 · 18.0 (40–70 · 70–110 µm @60 %, φ_el 0.335 · 0.343) · ≈80 (0–50 µm, derived) | 16.8 @0.33 | 15.3 @0.330 | 5.40 [3.89–18.6] | 8.77 |
| ≈ 0.25 | 데이터 없음 (최저 φ_el 0.32) | 36.0 @0.248 (외삽) | 130 (fine SE 33.8) | 13.5 [6.21–26.6] | 19.7 |

- ⚠ **이 표는 판정이 아니다.**  재료 (고분자 80 °C ↔ LPSCl 25 °C) · AM (유리구 ↔ NCM) · σ₀ 장부 (Froboese τ_pure 0.956 · Minnmann ≡ 1 · 우리 미정규화) · φ 장부 (Froboese 측정 기공 · Minnmann 공통 14 % · 우리 구합) · 압력 (732 ↔ 380 ↔ 300–400 MPa) 이 모두 다르다.  Froboese 칸은 판독 · derived 값이다.  결정 4 의 규칙대로 **"일치 · 정합 · 검증" 낱말을 쓰지 않는다.**
- 숫자만 보면: **SE 적은 쪽 (φ ≈ 0.33) 에서 서로 다른 두 실험 (Froboese 굵은 유리구 11.5–18 · 맞춤 16.8 ↔ Minnmann 15.3) 이 같은 대** 에 있고, 우리 hertz 중앙 5.40 은 그 **0.3–0.5 배** 다.  기준 상태를 맞추면 (메모 v2 §3-2 × 0.5–0.7) 이 격차는 더 커진다.
- Froboese 맞춤식을 Minnmann φ 에 넣은 값이 Minnmann 측정과 φ 0.613 · 0.536 · 0.330 · 0.248 (fine) 에서 0.91–0.99 배로 가깝다 (derived) — **우연일 수 있다** (재료 · 장부가 다르다).  이 근접을 "실험들이 서로 확인한다" 로 쓰지 않는다.

### 7-2. frame 판정
- **frame [5]**: 이 논문은 **수송 절반만** 가진 실험이다 — 기계 · 압밀 · 형상 모델이 없다.  그런데 이 논문이 찾은 구조 변수 (작은 AM → 좁은 틈 → SE 가 못 채움 → 공정 기공) 는 우리 분업에서 **MPM 쪽 기전** (공극 채움 흐름 · 채널 폭) 이다.  CLAUDE.md 의 MPM 판정 *"작은 AM 많음 = 좁은 채널 → SE 가 잔여공극에 못 닿아 가압"* (2026-08-06 SE 응답곡선 판정) 과 이 논문 A323 *"the filling of pores with solid electrolyte gets more difficult with decreasing particle and pore sizes"* 는 **같은 방향의 정성 관찰** 이다 — 재료 · 공정 · 양이 달라 frame [4] 교차검증이 아니다.
- **frame [4]**: 이 논문 수치로 우리 DEM · MPM 을 맞추지 않는다 (고분자 · 80 °C).  쓰는 것은 ① tau2 정의 + 순수 펠릿 σ₀ 장부의 실측 선례, ② "같은 조성 · 다른 미세구조 = 수 배" 의 크기 감각, ③ 입경 효과가 기공을 매개로 문턱 근처에서만 나타난다는 정성 사실.
- DEM 강체구 바닥 (~20 %) 과의 관계: 이 논문의 순수 고분자 SE 펠릿은 732 MPa 에서 기공 4.36 % — 연성 SE 의 압분 하한 감각일 뿐 (재료 · 압력 다름).  **LPSCl 순수 SE 기공 앵커로 쓰지 않는다** (CLAUDE.md 결정 7 · `CL-94` 제안 맥락).

---

## 8. 적용 인사이트 (내 연구에 어떻게)

### ASSB 전극 미세구조 ↔ σ_eff 실측 (입경비 · 조성 효과)

**(a) 재료계** — SE = PEO (600 kDa) : LiTFSI : SiO₂ = 66.69 : 30.31 : 3 (질량, EO:Li ≈ 14.3) 고분자 전해질 · "AM" = 전기화학 비활성 유리구 (SiLibeads, ρ 2.5) · **바인더 없음 · 도전재 없음 · 황화물 아님 · NCM 아님** (A318–A319).

**(b) 측정 셀** — Li (500 µm, Ø 12 mm) / 모델 전극 (Ø 16 mm, 두께 ≈ 1.3 mm, 732 MPa 압분) / Li 대칭 코인셀 · 80 °C 72 h 어닐 · 80 °C EIS 100 mHz–4 MHz · 5 mV · (R1∥CPE1)(R2∥CPE2) · σ_ion = δ/(R1·A) · 구조당 셀 3 (A320–A321).  **비차단 · 관통형** (TLM 아님).

**(c) σ_eff 데이터 전수** — §3-2 표 (21 점).
- 입경 축: 유리구 4 분획 (x50 2.96 · 35.65 · 60.68 · 92.5 µm).
- 조성 축: φ_AM,theo 0 · 10 · 22.5 (30) · 35 (38.75) · 47.5 · 50 / 60 % → φ_el 0.32–0.96.
- **압력 축: 없음** (732 MPa 단일).  온도 축: 없음 (80 °C 단일).
- 원표 없음 — 본문 stated 점 (§3-3) 외에는 그림 판독.

**(d) τ 정의 · 기호 · σ₀ 기준** — τ ("tortuosity", Eq 15) = φ_el·σ_el/σ_ion = **우리 tau2**.  σ₀ = 같은 공정 순수 SE 펠릿 6.19·10⁻⁴ S/cm @80 °C (기공 4.36 % → τ_pure 0.956).  φ_el = (1 − ε)(1 − φ_AM,theo), ε = 질량 수지.  Bruggeman τ = γφ^(1−α) (α = f 지수 관례).  상세 = § τ 정의 대조.

**(e) 판단 메모 v2 결론 ④ · §3-8 ① (입경비 가설) — 지지하는가 반박하는가**

| 메모 v2 주장 | 이 논문의 증거 (쪽) | 판정 |
|---|---|---|
| SE 적은 쪽 "3–10 배" 는 모델 오차 배수가 아니라 **다른 미세구조의 비교** 로 생길 수 있다 | 같은 조성에서 "AM" 입경만으로 σ ×2.75 (47.5 %) · ≈×8 (60 %) (stated 값의 비, A321 · A326) | **크기 감각 지지** |
| **퍼콜 문턱까지의 거리** 가 배수를 키운다 | 입경 효과는 φ_AM,theo > 40 % (φ_el ≲ 0.5) 에서만 나타나고 ≤ 35 % 에서는 입경 무관 (A321) · 원문도 ε < 12 % 급증을 퍼콜레이션으로 해석 (A323) | **정성 지지** |
| 방향: AM 이 SE 대비 클수록 (r_SE/r_AM↓) T↓ — 코퍼스 ρ(T_H, r_SE/r_AM) = +0.63 | 고정 SE 에서 굵은 유리구 → τ↓ (47.5 %: 9.2 → 3.67) | **방향 일치** (기전은 다름 — 아래) |
| **입경비 (r_SE/r_AM) 가 지배** | ① SE 입경은 보고도 변경도 안 됐다 [미확인] — SE 는 연속 기지라 r_SE 가 정의되지 않는다 → 입경비의 SE 쪽은 **검정 불가**.  ② 같은 조성 τ 순서 = **공정 기공률 순서** (47.5 %: ε 14.2 · 12.6 · 9.1 · 5.7 % → τ 9.2 · 8.7 · 6.7 · 3.67, Fig 8 · 12) · x50 3 µm 와 36 µm 가 거의 같은 τ — 매개 변수는 입경 자체가 아니라 기공 (원문 해석도 같다, A322–A324).  ③ 입경 구조가 전혀 다른 두 실험 (Froboese: SE 입자 단위 없음 · AM 수십 µm / Minnmann: SE ≳ NCM) 이 φ ≈ 0.33 에서 **같은 T 대** (11.5–18 · 맞춤 16.8 ↔ 15.3) 에 있고 우리만 5.40 이다 (§7-1) | **지지하지 않는다** — '입경비' 는 방향만 맞는 후보로 남고, **기공의 자리 (계면 미충전 vs 입자 사이 공극) · 기준 상태 (σ₀ 장부)** 쪽 후보가 상대적으로 강해진다 |

⇒ **한 줄**: 메모 ④ 의 "다른 미세구조의 비교 (모델 오차 배수 아님)" 와 "문턱 거리" 는 이 실측으로 크기 · 방향이 뒷받침되지만, **"입경비가 지배" 는 이 논문이 지지하지 않는다** — 이 논문에서 같은 조성의 τ 를 가른 것은 입경과 함께 변한 **공정 기공률** 이다.  (판단은 메인 · 1저자 — 이 카드는 근거만 준다.)

**(f) Park 2020 SI Table S1 의 σ₀ 조성식 (−4.45·10⁻³·ε_s + 4.64·10⁻³ S/cm, 각주 b "literature[18a-c]") 은 이 논문에서 왔나** → **이 논문에 없음.**
- 확인 범위: 본문 A318–A328 전 쪽 · Table I–III (A319) · Fig 1–19 · A1 · Eq 1–18 (렌더 · 텍스트 둘 다).
- 이 논문의 σ(φ) 관계는 **Eq 18 멱법칙 σ_ion = σ_el·φ_el^α/γ (A325) 뿐**이고 선형식이 없다.  **4.45·10⁻³ · 4.64·10⁻³ 라는 수는 어디에도 없다.**  σ₀ 는 6.19·10⁻⁴ S/cm (고분자, 80 °C, A321) 이고 LPSCl 수치는 없다 (황화물은 서론 A318 의 "12 mS/cm" 일반 언급뿐).
- (우리 산술) Park 직선을 이 논문 데이터의 재척도로 볼 수도 없다: Park 식은 ε_s = 0.35 에서 절편의 **0.66 배** 인데, 이 논문 실측은 φ_AM 35 % 에서 σ₀ 의 **0.24 배** (1.5·10⁻⁴ / 6.19·10⁻⁴) — 기울기 자체가 다르다.
- ⇒ Park [18c] 후보 **제외**.  Park Table S1 식의 출처는 계속 **[미확인]** ([18b] Jung 2019 J. Mater. Chem. A 미대조 — `park2020_…` 카드 §4 기록).  이것은 `park2020_…` 카드의 기존 기록 ("18c Froboese 2019 는 고분자 모델계 — `ketter2025_…` 카드 기록") 과 정합한다.

### 그 밖의 인사이트
- ① ★ **순수 SE 게이트 런 (결정 4) 에 장부 한 줄을 더하자** — Froboese 는 σ₀ 를 같은 공정 순수 펠릿으로 재고, 순수 펠릿 τ = φ_pure = 0.956 을 그대로 계산했다 (1 로 두지 않음).  Minnmann 은 1 로 둔다.  우리 정규화 (T ÷ T_pure,ours) 를 할 때 **목표값을 1 로 둘지 φ_pure 로 둘지 · 순수 상태의 기공을 φ 에 넣을지** 를 런 전에 등록해야 한다 — 우리 순수 SE 침대는 기공 ≈ 12 % (메모 v2 §3-2 외삽 φ ≈ 0.88) 라 그 선택이 T 를 ≈ 12 % 바꾼다 (derived: φ_pure 0.88 기준).
- ② **Bruggeman 관례를 열 사전에 적자 (결정 5 · 15)** — 같은 "Bruggeman" 이 α = 1.5 (f 지수: Froboese · Tjaden · COMSOL) · 0.5 (T 지수: Landesfeind) · 0.25 (√T) 로 쓰인다.  Froboese 맞춤 α = 3.67 은 T 지수로 2.67, √T 지수로 1.335.  우리 `R_bruggeman_over_full` (= N_M/N_M(B), 구 α 1.5) 과 이 논문의 τ ÷ φ^−½ (§3-2 열) 은 **같은 축** 이다 (N_M/N_M(B) = T/φ^−½).
- ③ **"관통형 + 비활성 AM" 은 conventional τ 를 바로 재는 실험 설계다 (결정 13 참고)** — 이 논문 셀은 Li 가역 전극 양쪽 · AM 표면 반응 없음 · R1 = 관통 bulk 호라 τ_e 해석 여지가 없다.  LPSCl 판 앵커를 언젠가 만든다면 이 설계 (비활성 차단 입자 + 관통 측정) 가 우리 T 와 정의상 같은 양을 준다.
- ④ **공정 기공은 DEM 에 없는 축** — 이 논문의 입경 효과는 "SE 가 작은 틈을 못 채운 기공" 이 매개한다.  우리 DEM 기공은 구 충전 공극이고, "계면 미충전" 같은 공정 기공을 만들 기전이 없다.  같은 ε 라도 기공이 AM–SE 계면에 몰리면 SE 경로를 더 끊는다 — 우리 SE 적은 쪽 T 가 실험보다 낮은 원인 후보로 **메모 v2 §3-8 목록에 없는 항목** 이다 (제안 · 미검정).  MPM scaffold 의 "잔여공극 도달성" (d_h) 진단이 이 축을 정성적으로 다룰 수 있는 유일한 자리다.
- ⑤ **"같은 조성 · 다른 미세구조" 비교의 최소 조건** — 이 논문처럼 입경과 기공이 같이 변하면 둘을 가를 수 없다.  우리 코퍼스에서 입경비 효과를 볼 때도 **같은 ε 띠** 안에서만 비교해야 한다 (메모 v2 §3-8 ① 의 53 vol% 띠 ρ = +0.63 은 ε 를 통제했는지 확인 필요 — 제안).
- ⑥ **계면 R_if 는 우리 τ 범위 밖** — 전극 표면의 작은 입자가 Li 접촉을 가려 R_if 가 300 → 8952 Ω·cm² (×30) 로 오른다.  우리 망은 띠 안 SE 를 전극에 저항 0 으로 묶어 이 항을 모델링하지 않는다 (관통 τ 정의에는 들어가지 않는 것이 맞다).  셀 성능으로 확장할 때만 필요하다.

## 9. 인용 가능 문장 (deck/paper용)
- "In model electrodes made of a PEO–LiTFSI–SiO₂ polymer electrolyte filled with electrochemically inert glass beads and measured at 80 °C, the effective ionic conductivity was independent of bead size up to 35 vol% beads but became size-dependent above about 40 vol%, differing by a factor of about 2.75 at 47.5 vol% (3.05 × 10⁻⁵ vs 8.4 × 10⁻⁵ S cm⁻¹ for 0–20 µm and 70–110 µm beads; Froboese et al., J. Electrochem. Soc. 166, A318, 2019)."
- "Froboese et al. define the tortuosity through σ_ion = (φ_electrolyte/τ)·σ_electrolyte (their Eq. 15), so their τ is a tortuosity factor in the τ² sense, referenced to a pure-electrolyte pellet processed in the same way (6.19 × 10⁻⁴ S cm⁻¹ at 80 °C, 4.36 % porosity, which gives τ = 0.956 for the pure pellet)."
- "In that dataset the size dependence followed the process-induced porosity: at 47.5 vol% beads the porosity of the two finer fractions was about 13–14 % against about 6–9 % for the two coarser ones, in the same order as the tortuosity (8.7–9.2 vs 3.67–6.7)."  (기공률은 판독값 — 문장에 "about" 유지)
- "A two-parameter Bruggeman form τ = γ·φ^(1−α) fitted to these data required α = 3.67 with γ = 0.87, or α = 2.9 with γ = 1, far from the conventional α ≈ 1.5; the fit was assessed on the same data to which it was fitted."

## 10. 주의/한계 (over-claim 방지)
- ⚠ **재료계가 우리와 다르다** — 고분자 SE (80 °C) + 비활성 유리구.  "ASSB 전극" 이라는 제목이지만 황화물 · NCM · 바인더 · 탄소 어느 것도 없다.  LPSCl 수치로 **전이 불가** — 쓰는 것은 정의 · 장부 · 정성 경향뿐.
- ⚠ **입경 영역** — 유리구 x50 3–93 µm, 전극 두께 ≈ 1.3 mm (실제 양극의 수십 배).  SE 입경 미보고 → 우리 r_SE/r_AM 축에 놓을 수 없다.
- ⚠ **단일 압력 (732 MPa) · 단일 온도 (80 °C)** — 압력 의존 · 온도 의존 없음.  압분 온도 [미확인].
- ⚠ **교란** — 입경과 기공률이 같이 변한다 (Fig 8).  입경 효과와 기공 효과를 분리할 수 없다.  Fig 10 (σ vs ε) 은 조성과 기공이 섞인 그림이라 "ε 12 % 퍼콜레이션 문턱" 은 교란된 해석이다.
- ⚠ **Bruggeman "valid" 는 in-sample** — 맞춘 데이터로 다시 평가.  적합도 지표 미보고 · 조각식 φ = 0.46 에서 불연속 (σ ×1.58) · Fig 15 와 Fig 16 의 "더 잘 맞는 구간" 서술이 축마다 다르다 · γ = 0.87 은 φ → 1 에서 f > 1.
- ⚠ **Fig 15 의 분석적 점은 Eq 15 항등식** (σ = σ₀·φ/τ) — 그 직선 정합을 증거로 쓰지 않는다.
- ⚠ **내부 불일치** (§3-6): 인쇄 τ = 791 ↔ 재계산 ≈80 (이 값 인용 금지) · 60 % 굵은 두 입경의 기공률 입경 표기 뒤바뀜 (본문 A323 ↔ Fig 8) · 본문 ρ_theo 1.93 @60 % ↔ Eq 8 2.08 · **면적 A 2.01 cm² ↔ Li 박 1.131 cm² (절대 σ · R_if 에 ≤ 1.78× 모호)** · Fig 12 τ 평균 방식 미기술 · "ε > 13 % 에서 ≈10⁻⁶" 느슨한 표현 · Fig A1 캡션 단위 · "six vs five" 분율.
- ⚠ 원표 없음 — §3-2 의 판독값은 TREND 전용 (로그 축 판독 ± 수 %–수십 %).  오차막대 통계 정의 미기술 · 적합 소프트웨어 n/a.
- ⚠ 첫 반원 고주파부가 측정 범위 밖 (Fig 2) → R1 은 적합 외삽값.
- ⚠ 원문 기전 서술 (flux 집중 · 경쟁 경로 · 퍼콜레이션) 은 모식도 수준의 **정성 해석** 이다 — 정량 검증 없음.
- ⚠ 라이선스: CC 표기 없음 (A318 머리말 "All rights … reserved") — 그림 재사용 시 확인.

### 메모 v2 정정 후보 (`docs/reviews/tau_conventions_judgment_v2_20261003.md`)
1. **§8-1 #3 "ASSB 전극 미세구조 ↔ 이온전도도 실측 … 입경비 가설의 실험 쪽 검정"** → 재료계가 **고분자 SE (PEO:LiTFSI:SiO₂, 80 °C) + 비활성 유리구** 다 (A318–A319) — 황화물 · NCM 아님.  SE 입경이 보고 · 변경되지 않아 **입경비의 SE 쪽은 검정 불가**, AM 입경 효과는 공정 기공률과 교란 (A322–A323 · Fig 8).  → "고분자 모델계의 AM 입경 × 분율 실측 (기공 교란)" 으로 고칠 것을 제안.
2. **§8-1 #3 · §3-4 "Park σ₀ 조성식 (Table S1 각주 b) 출처의 후보 중 하나"** → **이 논문에 그 식 · 계수가 없다** (A318–A328 전수; σ(φ) 관계는 Eq 18 멱법칙 A325 뿐, σ₀ = 6.19·10⁻⁴ S/cm @80 °C A321) → 후보 **제외**.  Park 식 출처는 [미확인] 유지 (18b 미대조).
3. **결론 ④ "입경비 … 와 퍼콜 문턱까지의 거리차가 지배하는"** (해석 정정 후보 — 사실 불일치 아님) → 이 논문은 '입경비 지배' 를 지지하지 않는다: 같은 조성 τ 순서가 기공률 순서 (Fig 8 A322 · Fig 12 A324) 이고, 입경 구조가 다른 두 실험이 φ ≈ 0.33 에서 같은 T 대 (Froboese 굵은 유리구 11.5–18 판독 ↔ Minnmann 15.3).  → "입경비 = 방향이 맞는 후보 중 하나" 로 낮추고 "공정 기공의 자리" 를 후보로 더할 것을 제안 (판단은 메인 · 1저자).

### 다른 카드 · 문서 정정 후보 (메인 일괄 처리용)
- `famprikis2019_fundamentals_inorganic_sse` §8 ⑦ (DEM 파라미터 조달) 이 ref 75 (이 논문) 를 **σ_y(SE) · K_Ic · µ 외부 조달 대상** 3 편에 넣었다 → 이 논문에는 **기계 물성이 하나도 없다** (조달 대상에서 제외).  같은 카드 ref 75 행 · 추천 1순위의 "ASSB 전극 · tortuosity 실측" 에는 "고분자 모델계 (PEO + 유리구, 80 °C)" 한정어가 빠져 있다.
- `comparison_vs_ours_DEM.md` 의 조달 추천 ① (ref 75) 도 같은 한정어가 빠져 있다.
- `bielefeld2020_effective_ionic_conductivity_binder` §3 의 "수정 Bruggeman α∈[2.02, 1.21] · γ∈[0.32, 0.67] … (Froboese 와 비슷)" → Froboese α 는 **f 지수 관례** (3.67 · 2.9) 이고 그 카드 식 (τ² = γ·ε^(−α), 표준 0.5) 관례로는 **2.67 · 1.9**, γ 는 0.87 · 1 — 관례 표지를 붙여야 "비슷" 이 선다.

## 11. 참고문헌 — 우리가 더 볼 것 (원문 목록 서지 그대로 + 이유 한 줄)

| 원문 ref | 목록 서지 (그대로) | 왜 |
|---|---|---|
| 15 | Bernhard Tjaden, Samuel J. Cooper, Daniel J. L. Brett, Denis Kramer, and Paul R. Shearing, On the origin and application of the bruggeman correlation for analyzing transport phenomena in electrochemical systems. Current Opinion in Chemical Engineering, 12, 44 (2016). | Bruggeman 관례 (α 의 뜻) 의 기원 — Landesfeind 카드 [50] 의 저널 표기 [미확인] 을 이 목록이 "Current Opinion in Chemical Engineering" 으로 준다 |
| 26 | Bharath Vijayaraghavan, David R. Ely, Yet-Ming Chiang, Ramiro García-García, and R. Edwin García, An analytical method to determine tortuosity in rechargeable battery electrodes. Journal of The Electrochemical Society, 159(5), A548 (2012). | 해석적 tortuosity 산정 — 입자 형상 · 크기 의존 |
| 27 | Linus Froboese, Paul Titscher, Bastian Westphal, Wolfgang Haselrieder, and Arno Kwade, Mercury intrusion for ion- and conversion-based battery electrodes – structure and diffusion coefficient determination. Materials Characterization, 133, 102 (2017). | 같은 그룹의 액체 전극 tortuosity · 기공 분포법 (이 논문의 출발점) |
| 31 | Norman Epstein, On tortuosity and the tortuosity factor in flow and diffusion through porous media. Chemical Engineering Science, 44(3), 777 (1989). | τ vs τ² ("tortuosity factor") 명명 원전 — 메모 v2 §8-2 에도 있음 |
| 32 | Dirk Kehrwald, Paul R. Shearing, and Nigel P. Brandon, Local tortuosity inhomogeneities in a lithium battery composite electrode. Journal of The Electrochemical Society, (158) (2011). | Eq 15 의 출처 (32, 36) · "구조 인자" 문장의 출처 — ⚠ 목록에 권 · 쪽 없음 [미확인] |
| 33 | T. DuBeshter, P. K. Sinha, A. Sakars, G. W. Fly, and J. Jorne, Measurement of tortuosity and porosity of porous battery electrodes. Journal of The Electrochemical Society, 161(4), A599 (2014). | Eq 12 와 γ = 1 의 출처 |
| 34 | Indrajeet V. Thorat, David E. Stephenson, Nathan A. Zacharias, Karim Zaghib, John N. Harb, and Dean R. Wheeler, Quantifying tortuosity in porous li-ion battery materials. Journal of Power Sources, 188(2), 592 (2009). | α ≈ 1.5 (f 지수 관례) 의 출처 — 메모 v2 §8-2 의 [18] 과 같은 논문 |
| 35 | Johannes Landesfeind, Johannes Hattendorff, Andreas Ehrl, Wolfgang A. Wall, and Hubert A. Gasteiger, Tortuosity determination of battery electrodes and separators by impedance spectroscopy. Journal of The Electrochemical Society, 163(7), A1373 (2016). | 정본 카드 있음 (`landesfeind2016_…`) |
| 36 | Yuki Kato, Shinya Shiotani, Keisuke Morita, Kota Suzuki, Masaaki Hirayama, and Ryoji Kanno, All-solid-state batteries with thick electrode configurations. The Journal of Physical Chemistry Letters, 9(3), 607 (2018). | Eq 15 의 두 번째 출처 — 메모 v2 §8-2 의 Minnmann [33] (사이클 기반 τ) 과 같은 논문 → 황화물 ASSB τ 의 연결 고리 |
| 37 | Jae-Won Choi, Gouri Cheruvally, Yeon-Hwa Kim, Jae-Kwang Kim, James Manuel, Prasanth Raghavan, Jou-Hyeon Ahn, Ki-Won Kim, Hyo-Jun Ahn, Doo Seong Choi, and Choong Eui Song, Poly(ethylene oxide)-based polymer electrolyte incorporating room-temperature ionic liquid for lithium batteries. Electrochemical and Solid-State Letters, 178(19), 1235 (2007). | 등가회로 (R1∥CPE1)(R2∥CPE2) 출처 — ⚠ 저널명과 권 · 호 표기가 서로 어울리지 않아 보인다 [미확인] |
| 41 | Herbert Giesche, Mercury porosimetry: A general (practical) overview. Particle & Particle Systems Characterization, 23(1), 9 (2006). | "기공은 입경의 1/2–1/4" 근거 (A323) |
| 47–49 | Muhammad Sahimi, Applications of percolation theory. Taylor & Francis e-Library, London, 1994. · Jay Janzen, On the critical conductive filler loading in antistatic composites. Journal of Applied Physics, 46(2), 966 (1975). · F. Lux, Models proposed to explain the electrical conductivity of mixtures made of conductive and insulating materials. Journal of Materials Science, 28(2), 285 (1993). | 퍼콜레이션 해석의 인용원 (A323) |
| 50 | David E. Stephenson, Erik M. Hartman, John N. Harb, and Dean R. Wheeler, Modeling of particle-particle interactions in porous cathodes for lithium-ion batteries. Solid State Ionics, 154(12), A1146 (2007). | "τ ≥ 20 문헌 사례" (A324) — ⚠ 목록은 "Solid State Ionics" 인데 쪽 형식 A1146 은 JES 다 (Tjaden 리뷰 [61] 은 J Electrochem Soc 2007;154(12):A1146 으로 적는다 — 메모 v2 §8-2) [저널 오기 의심] |
| 29 | Heiko Graebe, Andreas Netz, Susanna Baesch, V. Haerdtner, and Arno Kwade, A solvent-free electrode coating technique for all solid state lithium ion batteries. ECS Transactions, 77(11), 393 (2017). | 같은 그룹 (Kwade) 의 무용매 코팅 — 순수 SE σ 비교 문헌값 9·10⁻⁴ S/cm 의 인용원 (refs 29 · 39, A321) · SiO₂ 나노필러의 전도도 향상 근거 (refs 29 · 30, A318) |

- 이 논문을 인용하는 정본 카드: `park2020_digitaltwin_assb_foundational` ([18c], Table S1 각주) · `ketter2025_resistor_network_models_predict_transport_properties` (ref 15, 저항망 재현) · `bielefeld2020_effective_ionic_conductivity_binder` (입경 · 문턱 서술 "Froboese 와 일치") · `famprikis2019_fundamentals_inorganic_sse` (ref 75, 조달 추천).

## 🗨️ Q&A 로그
<!-- "Q&A 작성해줘" 트리거 시 직전 질문/답 누적 -->
