Repository: yonghoon7153-source/Yonghoon-DEM-DFT

# 📚 LITDB — 문헌 단일 시스템 (**SE·DFT 축 + DEM·MPM 축, 두 트랙**)

> **앞으로 논문은 여기서만 본다.** 여러 곳(db/literature, kb/papers, db/properties, Excel)에 흩어진 문헌을 한 곳에서 생각·참고·비교하기 위한 통합 MD 시스템.

## 왜 트랙이 둘인가
`INDEX.md` 는 argyrodite 전해질 축이라 접촉역학·MPM·건식전극 digest 가 들어갈 자리가
없다. 그래서 한때 64편이 **어느 인덱스에도 없었다**(open_items #7). 축을 나눠 그 구멍을
닫았고, 한 분모로 세면 “159편 중 98편 미언급” 같은 **가짜 미결**이 나온다
(`comparison_vs_ours.md:8`). 분리는 실측 근거가 있는 결정이다 — 합치지 말 것.

⚠ 이 표의 **편수는 적지 않는다.** 손으로 쓴 수는 반드시 낡는다(README 자신이 세 번 틀렸다).
현재값은 `python3 tools/litdb/build_index.py --check` 로 본다.

File: litdb/papers/fuchs2023_cu_llzo_anode_free_li_growth_modes.md (part 1 of 2)
<!-- digest 표준 양식 (paper-level STANDALONE). 2026-11-24 첫 작성 — 병렬 큐레이터 배치 (litdb/_curation/batch_2026_11_24).
     ① 크롭 16장 (본문 7 + SI 9) 을 **전부 실제로 보고** figure-read 값을 넣었다.
     ② 동영상 2편은 2 초 간격 프레임 + 마지막 프레임을 뽑아 직접 봤다 (§9 동영상 행).
     ③ 이 논문은 원자단위 계산을 하지 않는다 (exp 전용) → 기법 태그 줄은 대시 하나로 비운다.
     ④ 우리 점착 (W) 값은 싣지 않는다 — 위치만 (§7). -->

# Current-Dependent Lithium Metal Growth Modes in "Anode-Free" Solid-State Batteries at the Cu|LLZO Interface — Fuchs et al. (*Adv. Energy Mater.* **2023**, 13, 2203174)

> slug `fuchs2023_cu_llzo_anode_free_li_growth_modes` · DOI `10.1002/aenm.202203174` · type `exp 전용 (operando SEM · FIB · EIS — 원자단위 계산 0)` · PDF `litdb/inbox/fuchs2023_cu_llzo_growth_main.pdf` (본문 11 pp) + `litdb/inbox/fuchs2023_cu_llzo_growth_SI1.pdf` (SI 7 pp · Fig. S1–S9 · 표 없음) + 동영상 `…_movie1.mp4` (Video S1 · 32.5 s) · `…_movie2.mp4` (Video S2 · 6.6 s) · digested `2026-11-24` · status ✅ · 태그 **[외부]**

> elements: Li, Cu, La, Zr, O, Al, Ta
> methods: —

> **저자**: **Till Fuchs**ᐞ · **Juri Becker**ᐞ (ᐞ 공동 1저자 — *"T.F. and J.B. contributed equally to this work"*) · Catherine G. Haslam · Christian Lerch · **Jeff Sakamoto** · **Felix H. Richter\*** · **Jürgen Janek\*** (\* 교신) — JLU Giessen 물리화학연구소 + 재료연구센터 ZfM (Fuchs · Becker · Lerch · Richter · Janek) · University of Michigan 재료공학과 + 기계공학과 (Haslam · Sakamoto)
>
> **서지**: 투고 2022-09-19 · 수정 2022-10-12 · 온라인 2022-11-07 · *Adv. Energy Mater.* 2023, 13 (1), 2203174 · OA **CC BY-NC-ND** (Projekt DEAL) · 자금 US DOE–BMBF 공동과제 *"Interfaces and Interphases in Rechargeable Li-metal based Batteries"* + BMBF **LiSI** (03XP0224E) · **LiSI2** (03XP0509B) · 데이터는 요청 시 · 키워드 *anode-free-cell, kinetics, Li-metal, morphology, operando SEM*
>
> **계보**: [Motoyama20] (Cu\|LIPON 핵 밀도 vs 전류 · 온도 — ref 23 · 이 논문이 **같은 전류 밀도 50 / 100 / 500 / 1000 µA cm⁻² 를 일부러 골랐다**) · [Wang20] (Wang · Carmona · Gupta · Albertus · Sakamoto, *Nat. Commun.* 2020 — 두꺼운 Cu 박 무음극 in situ 도금 · 성장 모드 1)–3) 제안 · ref 15 · 같은 배치 digest `wang2020_lithium_free_insitu_plating_llzo.md`) · [Kazyak22] (*Matter* 5, 3912 — operando 광학현미경 · 1–5 MPa 에서 Li 물집이 눌린다 · ref 25) → **본 논문** (그 질문을 **다결정 세라믹 LLZO** 위에서 · **operando SEM** 으로 · 핵생성 *첫 순간*에 초점)

> **본 digest 에서 실제로 본 그림 (2026-11-24)**: 본문 7장 전부 · SI 9장 전부 = **크롭 16장 / 16장** (표는 없다). 동영상: Video S1 프레임 16장 (2 초 간격) 은 한 장짜리 접촉 시트로 전부 + `movie1_001` · `movie1_006` · `movie1_007` · `movie1_end` 은 원본 크기로 · Video S2 는 `movie2_001` · `movie2_002` · `movie2_003` · `movie2_end` 전부 원본 크기로. 안 본 것: 없음.
> 그림에서만 읽은 값은 **`figure-read ≈`**, 우리가 계산한 값은 **`우리 산수`** 로 표시했다. 본문 명시값은 표시 없이 쪽을 단다 (p.N = 본문 *N of 11*).

---

## 0. 이 digest 를 읽는 법

이 논문은 **무음극 (anode-free · 저자 용어 *lithium reservoir-free cell, RFC*) 전고체 셀의 첫 충전**, 즉 Cu 집전체와 고체전해질 사이에 Li 가 처음 석출되는 순간을 **SEM 안에서 실시간으로** 본 실험이다. 두 가지 기하를 쓴다.

| 기하 | 무엇을 보나 | 그림 |
|---|---|---|
| ① **위에서 보기** — 100 nm Cu 막을 FIB 로 ≈150 µm² 패치로 잘라 W 탐침으로 하나씩 도금 | Li 가 얇은 Cu 를 **뚫고 올라오는** 입자 → 개수 · 크기를 세어 **핵 밀도** | `Fig. 1`–`Fig. 4` · `Fig. S1`–`Fig. S4` · Video S1 |
| ② **단면 보기** — 10 µm Cu 박 / LLZO 계면을 FIB 로 미리 판 구덩이 벽에서 45° 로 | 묻힌 계면에서 Li 가 **어느 모드로 자라는지** (위스커 · 막 · 덴드라이트) | `Fig. 5`–`Fig. 7` · `Fig. S5`–`Fig. S9` · Video S2 |

메시지는 셋이다. **(1)** 전류 밀도가 높을수록 Li 입자가 많고 작다 (50 → 1000 µA cm⁻² 에 개수 11 → 92). **(2)** 낮은 전류 도금 중에 짧은 고전류 펄스를 넣으면 입자 수가 계단식으로 는다. **(3)** 100 nm · 400 nm Cu 는 Li 위스커가 뚫으므로 실용 집전체는 **수 µm 이상**이어야 하고, 두꺼운 Cu 에서는 세 성장 모드가 **섞여** 나오며 전류 밀도가 그 비율을 바꾼다 (낮으면 위스커 + 막 · 높으면 막 + 덴드라이트).

> ⚠⚠ **LLZO 계 한정 — 이것을 먼저 기억한다.** 저자가 LLZO 를 고른 이유가 *"practical stability to lithium metal"* (p.2) 이다. 즉 **SEI 가 없는 계**에서 잰 핵생성 · 성장이다.
> 우리 LPSCl 은 반대다 — 우리 grand-potential 의 **환원 가장자리 1.717 V** (Li 교환 0 · comp1 = modelc · `../our_dft_baseline.md`) 아래로 내려가면 SE 가 환원된다. Cu\|LPSCl 무음극 셀은 첫 충전에서 Cu 전위가 0 V 로 내려가는 동안 **이 가장자리를 지나므로**, 첫 Li 핵은 환원 산물 옆에 선다 (§7). **핵 밀도 · η_nuc · 모드 경계 전류를 LPSCl 값으로 옮기지 않는다.**

> ⚠ **전류 밀도의 분모가 기하마다 다르다.** ① 은 **패치 면적 ≈150 µm²** 로 나눈 값이다 — 패치 하나에 실제로 흐른 전류는 75 pA (50 µA cm⁻²) – 1.5 nA (1000 µA cm⁻²) 뿐이다 (`우리 산수`). ② 는 **Cu 박 전체 면적** 기준이고 단면 구덩이는 창일 뿐이라, 관찰한 가장자리의 국부 전류 밀도는 모른다.

> ⚠ **조건당 한 번 (n = 1)** 이고, 같은 조건 반복 사이 차이가 효과 크기와 같은 차수다 (§10-③). 그림에서 읽은 수는 *그 패치 하나*의 값이다.

> 🎤 talk 역링크: `litdb/talks/*.md` 인입 대기열에 이 논문은 없다 (2026-11-24 grep).

---

## 1. 한 줄 요약

Cu\|LLZO (다결정 LLZO:Al · 0 MPa · 25 °C) 에서 16 µAh cm⁻² 를 도금하면 전류 밀도 50 → 1000 µA cm⁻² 에 Li 입자 **밀도는 ≈7 → ≈61×10⁶ cm⁻² (8.4 배)** 로 늘고 **평균 투영 면적은 `figure-read ≈`1.8 → ≈0.26 µm²** 로 줄지만, *그 곱인 투영 덮임률은 ≈12–17 % 로 거의 그대로다* (`우리 산수` — 저자의 "coverage 증가" 주장과 어긋난다, §10-①). 100 nm · 400 nm Cu 는 Li 위스커가 뚫고, 5 µm 막 · 10 µm 박은 안 뚫린다. 10 µm Cu 박 단면에서는 50 · 100 µA cm⁻² 가 **위스커 + 막** (Li 는 Cu–LLZO 직접 접점에서 핵생성 · 무압에서도 계면이 ≈2 µm 벌어짐), 500 µA cm⁻² 는 **SE 안으로 Li (덴드라이트)** 다.

⚠ 단 **단결정 대조 · 펄스 효과 · 모드 지도는 모두 조건당 한 번**이고, 핵이 W 탐침 근처에 몰리는 편향 (§10-④) 과 전자빔 효과 (§10-⑤) 가 통제되지 않았다. 정성 결론 (전류 ↑ → 핵 ↑ · 얇은 CC 관통 · 모드 공존) 은 단단하고, 숫자는 *그 패치의 값*으로만 쓴다.

---

## 2. 메타 / 동기 / 질문

| 항목 | 내용 |
|---|---|
| 계 | **Li_id \| LLZO \| Cu** — Li_id = 380 MPa 등방 가압으로 만든 *저항 없는 이상 상대극* (임피던스 기여 0 → 측정 저항 변화는 **전부 Cu/LLZO 계면의 전류 수축**이라고 저자가 둔다, p.2) |
| SE 둘 | 얇은 Cu 실험 = **LLZO:Al** (Li₆.₂₅Al₀.₂₅La₃Zr₂O₁₂ · 이 연구에서 합성 · 소결 · 평균 입경 ≈4 µm) / 두꺼운 Cu 박 실험 = **LLZO:Ta** (Li₆.₅Ta₀.₅La₃Zr₁.₅O₁₂ · 고속 유도 hot-press [47] · 상대밀도 > 96 % — 어디서 만들었는지는 본문에 없다 · hot-press 법 [47] 과 Cu 박 접합법 [15, 25] 이 Michigan 쪽 방법이다) |
| 집전체 | Cu — *"low lithium solubility at room temperature"* 라서 합금이 성장을 흐리지 않도록 골랐다 (p.2). 두께 **100 nm / 400 nm / 5 µm (증착막) / 10 µm (박)** |
| 던지는 질문 | 무음극 첫 충전에서 **전류 밀도**와 **집전체 두께**가 Li 형태를 어떻게 바꾸나. 특히 핵생성 직후 |
| 문헌 갭 | Cu\|LIPON · Cu\|액체 전해질에서는 *고과전압 → 핵이 많고 작다* 가 알려져 있다 ([22–24]) · 하지만 LIPON 은 *비정질 · 결함 없는* SE 이고 LLZO 는 입계 · 핀홀 · 전위 · 결정면이 있는 다결정 → 결과가 옮겨지는지 모른다 (p.2) |
| 성장 모드 (Wang [15] 제안 · p.6) | **1)** 수직 위스커 성장으로 CC/LLZO 가 벌어져 틈 · **2)** 압력이 이끄는 수평 성장 (크리프) 으로 틈 없이 계면을 엶 — *바라는 것* · **3)** 핵 가장자리에서 SE 안으로 → 덴드라이트. 결론부에서는 i) 위스커 · ii) 막 · iii) 덴드라이트로 다시 부른다 (1↔i · 2↔ii · 3↔iii) |
| 측정 | operando SEM (Zeiss Merlin + Kammrath & Weiss prober + W 미세탐침) · plasma-FIB (Tescan XEIA3) · 정전류 + PEIS/GEIS (BioLogic VMP300) · Fiji + Weka 분할 |

---

## 3. 핵심 수치 총정리 ★

> `figure-read ≈` = 그림에서 읽은 값 (본문 미명시) · `우리 산수` = 논문 값으로 우리가 계산한 값. 본문 값은 쪽 번호를 단다.

### 3a. 재료 · 셀 · 기하

| 항목 | 값 | 출처 |
|---|---|---|
| 얇은 Cu 실험 SE | **LLZO:Al** · 1230 °C 4 h 소결 · 평균 입경 **≈4 µm** · P1000 SiC 연마 (`Fig. 1b` 에 연마 자국이 보인다) | p.2 · p.9 |
| 두꺼운 Cu 실험 SE | **LLZO:Ta** · 고속 유도 hot-press (지름 12.7 mm) · **> 96 %** · 1200 grit → 다이아몬드 0.1 µm 연마 | p.9 |
| 상대극 | **Li_id** (380 MPa · 30 min 등방 가압 · 세라믹 칼로 표면층 제거 후 얇게 눌러 바로 부착) | p.9 |
| 얇은 Cu | **≈100 nm** 열증착 (0.2 nm s⁻¹ · 수정 진동자) → plasma-FIB 로 **지름 ≈15 µm · A ≈150 µm²** 패치 배열 (원형 · 사각형 섞임 · `figure-read ≈` 25 개쯤) | p.2 · p.9 · `Fig. 1b` |
| 그 밖의 Cu | **400 nm** 증착막 (단면 가시성용 · `Fig. S7`) · **5 µm** 증착막 (`Fig. S8`) · **10 µm** 박 hot-press 접합 (*"good conformal contact"* · `Fig. 5`·`Fig. 6`·`Fig. S5`·`Fig. S6`) | p.7 · p.9 |
| 적층압 | operando SEM 은 **0** (*"without the application of stack pressure"*) · `Fig. S9` 매크로 셀만 **2 MPa** | p.9 · SI |
| 온도 | **25 °C** (`Fig. 1c` 라벨) · SEM 안 온도 제어 방법 미기재 | `Fig. 1c` |
| 패치당 실제 전류 (`우리 산수`) | 150 µm² × 50 / 100 / 500 / 1000 / 2000 µA cm⁻² = **75 pA / 150 pA / 0.75 nA / 1.5 nA / 3 nA** | 우리 산수 |
| 전하 ↔ 두께 | **16 µAh cm⁻² = 77 nm** (균일 가정 · 논문) — `우리 산수` 77.7 nm (Li 몰부피 13.0 cm³ mol⁻¹) ⇒ **1 µAh cm⁻² ≈ 4.9 nm** · 60 µAh cm⁻² ≈ 0.29 µm · ≈100 µAh cm⁻² ≈ 0.49 µm | `Fig. 2` 캡션 · 우리 산수 |

### 3b. 얇은 Cu 막 · 위에서 보기 — 전류 밀도 의존 (`Fig. 2`) ★

> 도금량은 네 조건 모두 **16 µAh cm⁻² (= 77 nm)** · 25 °C · 0 MPa · LLZO:Al · 100 nm Cu.

| 항목 | 50 µA cm⁻² | 100 | 500 | 1000 | 출처 |
|---|---|---|---|---|---|
| 분석한 입자 수 | **11** | **32** | **79** | **92** | 캡션 |
| n (본문) | **10×10⁶ cm⁻²** | — | — | **60×10⁶ cm⁻²** | p.4 |
| n (`figure-read ≈`, 빨간 점) | ≈7 | ≈21 | ≈51 | ≈60 (×10⁶ cm⁻²) | `Fig. 2e` |
| n (`우리 산수` = 개수 / 150 µm²) | 7.3 | 21.3 | 52.7 | 61.3 (×10⁶ cm⁻²) | 우리 산수 |
| n 오차막대 (`figure-read ≈`) | ≈±2 | ≈18–24 | ≈41–61 | ≈36–88 | `Fig. 2e` — **무엇의 오차인지 캡션에 없다** |
| 평균 투영 면적 A (본문) | **"≈4 µm²"** | — | — | **"0.5 µm²"** | p.4 |
| 평균 A (`figure-read ≈`, 상자 안 네모) | ≈1.8 | ≈0.6 | ≈0.33 | ≈0.26 µm² | `Fig. 2e` |
| 중앙값 · 사분위 (`figure-read ≈`) | 1.45 · 0.83–3.05 | 0.47 · 0.27–0.73 | 0.23 · 0.13–0.43 | 0.24 · 0.17–0.37 µm² | `Fig. 2e` |
| 최대 (`figure-read ≈`) | ≈3.6 | ≈1.5 | ≈1.4 | ≈0.9 µm² | `Fig. 2e` |
| 투영 덮임률 n × 평균 A (`우리 산수` · figure-read 평균) | **≈13 %** | **≈12 %** | **≈17 %** | **≈16 %** | 우리 산수 |
| 입자 하나 평균 높이 (`우리 산수` · 전량이 입자에 있다면 11.7 µm³ ÷ Σ투영면적) | ≈0.58 µm | ≈0.63 | ≈0.45 | ≈0.49 | 우리 산수 |
| 평균 간격 1/√n (`우리 산수`) | ≈3.7 µm | ≈2.2 | ≈1.4 | ≈1.3 | 우리 산수 |
| 모양 | 거의 구형 | 거의 구형 | 길쭉 | 길쭉 | p.3 |

- **개수 배수**: 92 / 11 = **8.4 배** (`우리 산수`) — 본문은 *"six-fold increase"* 라 쓴다 (본문 밀도 10 → 60 의 비). §10-②.
- **멱법칙 어림** (`우리 산수`): n ∝ j^α 로 보면 50 → 1000 전체 α ≈ **0.7**, 구간별 1.5 (50→100) · 0.55 (100→500) · 0.22 (500→1000) — **높은 전류에서 포화**한다.
- 평균 A 가 높은 전류에서 줄고 **분포 폭도 준다** (p.4 · 상자 높이로 확인).
- 높은 전류에서도 **입자끼리 합쳐져 막이 되지 않는다** — 저자: 그러려면 적층압 · 두꺼운 CC 또는 둘 다 필요 (p.4).

### 3c. 단결정 대조 — Cu\|LLZO_sc (`Fig. S2`)

| 항목 | 다결정 LLZO:Al | "단결정" LLZO_sc | 출처 |
|---|---|---|---|
| 표면 | P1000 연마면 | **갓 깬 파단면** (입경 > 15 µm 인 큰 입자 LLZO · 그 위 100 nm Cu → FIB 패치) | p.4 |
| Li 위치 | 패치 안 여러 곳 (`Fig. 2`) | **탐침 접점 옆 한 곳만** — 50 · 100 · 500 · 1000 µA cm⁻² 모두 | p.4 · `Fig. S2` |
| η_nuc | **< 50 mV** | **200 mV** | p.4 — ⚠ **단결정 전압 곡선은 어느 그림에도 없다** |
| 결정 방위 | — | **측정 안 함** (*"the grain orientation was not determined"*) | p.4 |

### 3d. 펄스 도금 (`Fig. 3` · `Fig. 4` · `Fig. S3` · `Fig. S4` · Video S1) ★

| 항목 | 대조 (연속 100 µA cm⁻²) | 펄스 | 출처 |
|---|---|---|---|
| 펄스 크기 | — | 본문 **"1000 µA cm⁻²"** ↔ 캡션 · 그림 **2000 µA cm⁻²** (`Fig. S3` 빨간 펄스선이 2000 눈금에 있다) | p.4 · `Fig. 3` 캡션 · `Fig. S3` |
| 펄스 길이 · 시각 (`figure-read ≈`) | — | **≈10 s** 두 번 (빨간 선 10.06–10.22 · 20.30–20.46 min) | `Fig. S3` |
| 펄스당 전하 (`우리 산수`) | — | 2000 µA cm⁻² × 10 s ≈ **5.6 µAh cm⁻²** (≈27 nm) | 우리 산수 |
| 끝 시각 (`figure-read ≈`) | ≈36 min (= 60 µAh cm⁻²) | ≈30.5 min (50.8 + 2 × 5.6 ≈ 62 µAh cm⁻²) — **같은 전하** 설계와 맞는다 | `Fig. 3d` |
| η_IR (본문) | ≈ **−65 mV 일정** | **−65** (1차 전) → **−42** (1차 후) → **−35 mV** (2차 후) | p.4 |
| η_IR (`figure-read ≈`, `Fig. S3`) | — | 1차 직전 ≈ −50 → 직후 ≈ −10 → ≈ −25 mV · 2차 직전 **≈ −40~−60 mV 로 되돌아옴** · 직후 ≈ −15 → ≈ −25 mV | `Fig. S3` |
| 펄스 중 E_WE (`figure-read ≈`) | — | 첫머리 골 ≈ **−0.96 V** → ≈ −0.75 V → 끝 ≈ −0.69 V (1차) · ≈ −0.65 V (2차) | `Fig. S3` |
| η_nuc (펄스 중 · 본문) | — | **−30 mV** → "이미 자라는 Li 가 있는데도 새 핵이 생긴다" | p.4 |
| 최종 입자 밀도 (본문) | **60×10⁶ cm⁻²** | **≈170×10⁶ cm⁻²** (*"nearly three times higher"*) | p.4–5 |
| N 시간 변화 (`figure-read ≈`) | ≈12 (8–10 min) → ≈40 (20 min) → **≈63** (30 min) — 느리게 꾸준히 | **≈0–2 (9.8 min 까지)** → **≈130** (1차 펄스에서 계단) → ≈145 (20 min) → **≈190** (2차 펄스) → **≈172** (30 min · 2차 뒤 줄어듦 — 본문 언급 없음) | `Fig. 4` |
| 평균 A (본문) | 첫 10 min 선형 → **0.15 µm²** → 정체 | 머뭇거린 시작 → 1차 펄스에서 **≈0.06 µm²** 계단 → **0.10 µm²** · 2차에선 계단 없음 | p.5 |
| 평균 A (`figure-read ≈`) | ≈1 min 부터 0 이 아님 · ≈0.15 (11–16 min) → ≈0.135 (21 min) → ≈0.16 (30 min) | ≈0.025 (6.6–9.8 min) → ≈0.065 → ≈0.09 (20 min) → ≈0.105 (30 min) | `Fig. 4` |
| 크기 분포 최빈 막대 (`figure-read ≈`) | ≈0.78×10⁷ cm⁻² @ A ≈0.02–0.05 µm² · 긴 꼬리 | ≈2.9×10⁷ cm⁻² @ A ≈0.02–0.03 µm² · 더 좁음 | `Fig. S4` |
| 투영 덮임률 (`우리 산수` · 30 min) | 63×10⁶ × 0.16 µm² ≈ **10 %** | 172×10⁶ × 0.105 µm² ≈ **18 %** | 우리 산수 |
| 형태 (본문 · 그림) | 0.5–1.0 µm 로 비슷한 크기 · 간격이 뚜렷 · 계면을 다 못 덮음 | 더 많고 작음 · 간격 짧음 · `figure-read` 로는 **길쭉한 위스커형도 섞인다** | p.4 · `Fig. 3c,g` · Video S1 |

### 3e. 두꺼운 Cu 박 단면 — 전류 밀도 의존 (`Fig. 5` · `Fig. 6` · `Fig. S5` · `Fig. S6` · Video S2) ★

> 10 µm Cu 박 · LLZO:Ta · 0 MPa · 단면 구덩이 (FIB 90° 로 파고 45° 기울여 봄).

| 항목 | 50 µA cm⁻² | 100 µA cm⁻² | 500 µA cm⁻² | 출처 |
|---|---|---|---|---|
| 도금 시간 (`figure-read ≈`) | ≈7200 s | ≈3500 s | ≈700 s | `Fig. S5a` · `Fig. 5c` · `Fig. 6a` |
| 총 전하 (`우리 산수`) | ≈100 | ≈97 | ≈97 µAh cm⁻² — **세 조건 전하를 맞췄다** (≈0.47–0.49 µm 균일 환산) | 우리 산수 |
| E_WE (`figure-read ≈`) | ≈ −0.008 V → 최저 ≈ −0.015 V (≈900 s) → ≈ −0.010 V | ≈ −0.020 V · 작은 어깨 · 최저 ≈ −0.021 V (≈400 s) → ≈ −0.0175 V (3500 s) | ≈ −0.05 V (5–40 s) → **45–100 s 큰 요동** (골 ≈ −0.19 · ≈ −0.24 V) → **100 s 에 갑자기 ≈ −0.045 V 로 회복** → 700 s 까지 평탄 | 같은 그림 |
| 겉보기 E / j (`우리 산수`) | ≈200–300 Ω cm² | ≈175–210 Ω cm² | ≈90–110 Ω cm² | 우리 산수 — 셀이 달라 (펠렛 두께 미기재) 벌크 · 계면 분리 불가 |
| 전위 곡선의 "두 골" (본문) | — | **η_nuc + 계면이 벌어지며 유효 면적이 잠깐 준 것** 의 겹침 · `figure-read` 두 골 차이는 **≈1 mV** 수준 | 높은 과전압에 묻혀 덜 뚜렷 | p.6 |
| 처음 계면 | 접촉 불균일 · 일부 직접 접촉 · 일부 **틈 < 1 µm** | 같음 | 이 시야는 접촉이 더 좋아 보임 · 전체 접촉 면적은 셋이 비슷 (`Fig. S6` · 정량 없음) | p.6 |
| 핵 자리 | Cu–LLZO **직접 접점** | 같음 — *기공 벽 (빈 공간) 이 아니다* (Kazyak 과 반대) | 계면 + **SE 안 ≈5 µm 아래** (`Fig. 6c`) | p.6 · p.7 |
| 성장 | 모드 (1)+(2) · 덴드라이트 흔적 없음 · 두께 고르지 않음 (`Fig. S5` 캡션) | (1)+(2) — 섬이 두꺼워지며 옆으로 퍼지고 **틈이 ≈2 µm 까지** 벌어짐 · 기공도 닫힘 | 주로 **(3)** — *"the majority of plated lithium is deposited as filaments and dendrites in the bulk"* + 계면에 얇은 막 · 나중에 큰 돌기 | p.6–7 |
| Li 국부 두께 (`figure-read ≈`) | ≈1 µm 띠 (`Fig. S5e` · 다른 시야) | **≈1.5–2 µm** (`Fig. 5g`) · ≈1.3–1.6 µm (Video S2 끝 프레임) — 균일 환산 0.47 µm 의 **≈3–4 배** (`우리 산수`) | — | 그림 · 동영상 |

### 3f. 집전체 두께 (`Fig. S7` · `Fig. S8` · `Fig. S9`) ★

| Cu | 결과 | 출처 |
|---|---|---|
| 100 nm 증착막 | Li 가 **뚫고 올라온다** — 위에서 보기 실험 전부 (막이 아니라 기둥) | `Fig. 1d` · `Fig. 2` · p.2 |
| 400 nm 증착막 · 20 µA cm⁻² | 막 아래 부풀음 → Cu 껍질을 쓴 **원뿔형 돌기** (`figure-read ≈` 폭 3–4 µm) 꼭짓점으로 Li 돌파 | `Fig. S7` · p.7 |
| 5 µm 증착막 | **관통 없음** — Li 는 패치 가장자리 두 곳에서만 (*"only occurs due to the small size of the electrode"*) | `Fig. S8` · p.7 |
| 10 µm 박 (hot-press) | 관통 없음 · 계면 아래로 성장 | `Fig. 5` · `Fig. 6` |
| Cu 증착막 (두께 미기재) · 100 µA cm⁻² · **2 MPa** · 매크로 셀 GEIS | 도금 전 **blocking** → Li 생기면 **non-blocking** 으로 바뀜 · R_bulk `figure-read ≈`**220** · R_GB ≈**60** Ω cm² 일정 · R_int ≈**630** (t ≈ 0) → ≈400 (0.3 min) → ≈300 (1 min) → ≈220 (4 min) → ≈160 (10 min) → ≈130 (20 min) → **≈105 Ω cm² (30 min · 아직 하강)** · 본문: *"converging to a certain value of several 100 Ω cm²"* | `Fig. S9a,b` · p.8 |
| 같은 셀 도금 뒤 SEM | Cu 막 아래 **≈1 µm Li 입자 다수** + **수십 µm 눌린 위스커** (꼭대기에 Cu 조각 = 관통 뒤 압력에 눌려 CC 위로 퍼짐 → 새 Li/LLZO 접촉 면적이 안 생김) | `Fig. S9c,d` · SI |

### 3g. 벗기기 (`Fig. S1`)

- 50 µA cm⁻² 로 도금한 얇은 막 전극을 바로 벗기면 덮임이 낮아 입자에 전류가 몰리고 기공이 빨리 생겨 입자가 **무너진다** (주황 원 넷) → **쿨롱 효율 13 %** (SI · p.2).

### 3h. Cu–Li 관련 수

| 항목 | 값 | 출처 |
|---|---|---|
| 어두워짐 (명암 변화) | 핵 **전·중** 모든 실험 — 저자 해석: Cu/LLZO 에서 환원된 Li 가 **Cu 표면으로 확산** → 평균 전자 밀도 ↓ | p.6 |
| Cu 의 Li 고용 | *"supposedly … up to 14 at.%"* (Cu 미분말 반응 실측 [32] · [38, 39]) = 저자 표기 **1.5 wt%** · ToF-SIMS 는 Cu 입계를 따라 강한 Li 확산 시사 [40, 41] | p.6 |
| ⚠ 단위 검산 (`우리 산수`) | 14 at% = **1.75 wt%** · 1.5 wt% = **12 at%** | 우리 산수 |
| 10 µm 박 전체 리튬화 시간 | **≈5 h** @ 100 µA cm⁻² → 명암 변화는 리튬화가 아니다 (p.6) · `우리 산수` 1.5 wt% 기준 5.3 h ✓ · 14 at% 기준 6.2 h | p.6 · 우리 산수 |
| 100 nm 막 리튬화 용량 (`우리 산수`) | 14 at% → **≈6.2 µAh cm⁻²** = 16 µAh cm⁻² 의 **≈38 %** (1.5 wt% → 5.3 µAh cm⁻² = 33 %) | 우리 산수 — §10-⑧ |
| 핵 전 전하 (`우리 산수` · E_WE 가 0 V 에 닿기까지) | `Fig. 1c` ≈1.5 min → **≈2.5 µAh cm⁻²** · `Fig. 3d` ≈4–5 min → **≈7–8 µAh cm⁻²** | 우리 산수 |

---

## 4. 재료 & 방법 — 같은 실험을 흉내 낼 때 필요한 조건 전부 ★

### 4a. 합성 (p.9)
- **LLZO:Al (Li₆.₂₅Al₀.₂₅La₃Zr₂O₁₂)**: Li₂CO₃ (> 99.0 %, Sigma-Aldrich) · ZrO₂ (99.9 %) · La(OH)₃ (99.9 %) · Al₂O₃ (99.8 %, abcr) → 유성 볼밀 2 회 (350 rpm · 10 min 돌리고 20 min 쉼 × 24 사이클) → 25 mm 펠렛 하소 1000 °C 4 h (MgO 도가니 · O₂ 150 sccm) → 이후 **Ar 글러브박스만** (H₂O < 1.0 ppm · O₂ < 0.1 ppm). 입도를 줄이려 같은 조건 40 사이클 재분쇄 → **380 MPa 등방 가압** → O₂ 흐름 · 모분말 덮어 소결: 9 h 에 900 °C (5 h 유지) → 2 h 에 1100 °C (5 h) → 1 h 에 **1230 °C (4 h)** → 자연 냉각.
- **LLZO:Ta (Li₆.₅Ta₀.₅La₃Zr₁.₅O₁₂)**: 고상법 → **고속 유도 hot-press** (지름 12.7 mm billet · [47] Kinzer 2021) → 상대밀도 **> 96 %** → 사포 1200 grit → 다이아몬드 페이스트 **0.1 µm** 마무리. **10 µm Cu 박 셀에만** 쓴다.

### 4b. 셀 (p.9)
- 가넷 펠렛을 **P1000 SiC 사포**로 연마한 뒤 전극 부착.
- **Li_id**: Li 덩어리 표면층을 세라믹 칼로 벗기고 얇게 눌러 바로 붙인 뒤 **380 MPa · 30 min 등방 가압** ([9, 26] Krauskopf 2019 · Fuchs 2021). 이 극은 임피던스 기여가 없다고 둔다 (p.2 · [9, 26, 27]).
- **얇은 Cu**: 글러브박스에 붙은 자작 열증착기 · 진공 · **0.2 nm s⁻¹** · 수정 진동자 제어 · **≈100 nm** → **plasma-FIB 로 A ≈150 µm² 패치** 절단. 전극을 패치로 자르는 이유: 펠렛 전체를 덮으면 구멍 · 연마선 같은 큰 결함이 같이 접촉돼 결과가 흐려진다 · 그래도 지름 ≈15 µm 패치는 입경 ≈4 µm 라 **여러 입자 · 입계를 포함**한다 (p.2).
- **두꺼운 Cu**: 10 µm Cu 박을 LLZO:Ta 에 **hot-press 접합** (Wang [15] · Kazyak [25] 방식) → *"good conformal contact"*.
- 전기화학: Ni 탭 · 파우치 밀봉 · 테이프 고정 · **BioLogic VMP300** + EC-Lab v11 · 온도 의존 측정은 Weiss WKL 64 항온조.

### 4c. operando SEM (p.9)
- **Zeiss Merlin HRSEM** 시료대에 **Kammrath & Weiss prober 모듈** + **W 미세 조작기** (Simac Masic & TSS bv) 를 단다. 미세탐침 = 작동극 (WE) · 상대극은 **시료대 자체**로 연결.
- 단면: FIB 로 **90°** 에서 구덩이를 미리 파고 → 시료를 **45°** 기울여 구덩이 벽 (계면 단면) 을 본다 (`Fig. 5a`). W 탐침은 Cu 박 윗면에 닿는다 — Cu · W 가 둘 다 전자 전도체라 점 접촉은 실험에 무관하다고 저자가 둔다 (`Fig. 5` 캡션).
- FIB–SEM: **Tescan XEIA3 GMU SEM/Plasma-FIB** + Leica VCT500 이송 모듈 (상온).

### 4d. 전기화학 · 임피던스 (p.9)
- 정전류 도금. **PEIS 7 MHz–100 mHz** · **GEIS 7 MHz–1 Hz** (DC 를 흐트러뜨리지 않게 빨리 재야 해서 대역을 좁힘 · 진폭 = DC 의 10 %) · 피팅 RelaxIS 3 (RhD Instruments).
- `Fig. S9` 등가회로 = **(R‖Q)(R‖Q)(R‖Q)** = 벌크 · 입계 · 계면.

### 4e. 영상 분석 (p.9)
- **Fiji + trainable Weka segmentation** (기계학습 분할): 분석 영역을 Fiji 로 정하고 → 사람이 첫 기준 (Li 입자 대 CC 표면) 을 지정해 Weka 를 학습 → Weka 가 대비 · 모양 같은 기준을 스스로 만들어 다른 영상을 분할 → Fiji 로 개수 · 면적.
- **최소 입자 면적 A_min = 0.02 µm²** (등가 지름 `우리 산수` ≈160 nm) — 그 크기면 영상에서 눈으로도 잘 보여 분할을 사람이 다시 확인할 수 있어서 · **원형도 0–1 전부** (구형부터 길쭉한 것까지).
- 투영 면적만 잰다 — *"the topology could not be quantified with SEM"* (p.4).

### 4f. ⚠ 논문이 적지 않은 것 (재현 · 해석에 필요한데 없다)
- SEM **가속전압 · 탐침 전류 · 주사 속도 · 프레임 간격 · 진공도** (빔이 전압에 진동을 일으킨다고 스스로 쓰면서 — `Fig. 1c` 캡션).
- 펠렛 **두께 · 이온전도도** (→ 겉보기 ASR 을 벌크 · 계면으로 못 가른다).
- 조건당 **반복 수** (그림마다 패치 하나) · `Fig. 2e` 오차막대의 정의 · `Fig. S4` 맞춤 함수.
- 단결정 실험의 **전압 곡선** (η_nuc 200 mV 의 근거) · 단결정 여부 확인 (EBSD 등).
- `Fig. S9` Cu 막 두께 · 셀 면적.
- 동영상 두 편의 **시간 배율** (Video S1 은 화면의 전위 그래프 커서로 추정 가능 — 32.5 s 에 30 min, `우리 산수` ≈55 배속 · Video S2 는 시각 표시 없음).

---

## 5. 결과 — 절별 상세 (그림 실독 포함)

### 5.1 operando SEM 미세전극 — `Fig. 1` (p.2–3)

`Fig. 1a` 는 장치 도식이다: Li_id 상대극 위 LLZO:Al 펠렛, 그 윗면에 FIB 로 자른 Cu 패치 배열, 패치 하나에 W 탐침 (WE) 이 닿고 SEM 빔이 위에서 본다. `Fig. 1b` (50 µm 막대) 에서 **≈180 µm 사각 영역 안에 원형 · 사각형 패치 ≈25 개**가 보이고 (`figure-read ≈`), 오른쪽 사각 패치 하나에 탐침이 닿아 있다. 배경에 **연마 자국** (긁힌 선) 이 많다.

`Fig. 1c` (100 µA cm⁻² · 25 °C): E_WE 가 1.0 V 위에서 출발해 **≈1.5 min 에 0 V** 를 지나 **≈1.8 min 에 ≈ −0.11 V** 평탄에 닿고 10 min 에 ≈ −0.13 V 까지 조금씩 내려간다 (`figure-read ≈`). 회색 원자료는 **≈±0.02 V 톱니** (빔 주사 탓) · 파란 이동평균. 본문: E_WE 가 ≈ −100 mV 로 떨어질 때 핵생성 · **η_IR ≈ −100 mV** · 보통 보이는 **핵생성 골 (η_nuc) 이 없다** — 빔 진동에 묻혔을 수 있고, 그래서 η_nuc 의 **상한 ≈50 mV** 만 말할 수 있다 (p.2).

`Fig. 1d` 는 같은 패치의 **전 / 후 반쪽 비교**다 (5 µm 막대). 패치 가장자리의 그물 같은 해진 무늬는 FIB 절단 탓 (캡션), 탐침 옆 이물은 먼지라고 둔다. "후" 쪽에 **밝은 입자 ≈10 개** (일부는 가운데가 빈 고리 모양) 가 **탐침 근처에** 모여 있다 → Li 가 Cu 를 뚫고 올라온 기둥. 100 µA cm⁻² 에서 *"small and separate lithium columns grow and do not form a conformal film"* (p.2).

`Fig. S1` (50 µA cm⁻² 도금 → 바로 벗기기): 덮임이 낮아 입자에 국부 전류가 몰리고 기공이 빨리 생겨 **입자가 껍질만 남고 무너진다** (주황 원 넷 · 그림으로 확인) → **CE 13 %**. 저자 결론: 막처럼 자라야 하는 이유가 여기 있다.

### 5.2 전류 밀도가 핵 밀도를 정한다 — `Fig. 2` (p.3–4) ★

Motoyama 와 비교하려고 **같은 전류 밀도 넷**을 골랐다. `Fig. 2a–d` (각 16 µAh cm⁻²) 를 보면:
- **50**: 입자 ≈10 개, 1–2 µm, 거의 다 **탐침 끝 ≈5 µm 안**에 있다 (`figure-read`).
- **100**: ≈30 개, 패치 가운데 (탐침 아래쪽) 에 퍼짐.
- **500 · 1000**: 수십–백 개, **길쭉한** 조각 · 막대가 섞이고 패치 가운데를 더 덮는다.

`Fig. 2e` 는 왼축 A (0–4 µm², 파란 상자) · 오른축 n (0–90 ×10⁶ cm⁻², 빨간 점) 두 축 그림이다. 실제로 읽은 값은 §3b 표에 있다 — **평균 A ≈1.8 → ≈0.6 → ≈0.33 → ≈0.26 µm²**, **n ≈7 → ≈21 → ≈51 → ≈60 ×10⁶ cm⁻²**. 빨간 점은 캡션의 개수 / 150 µm² 와 정확히 맞는다 (`우리 산수` 7.3 · 21.3 · 52.7 · 61.3).

본문 수는 그림과 어긋난다: *"A decreases from around 4 µm² … to only 0.5 µm²"* (그림 평균 ≈1.8 → ≈0.26 · 50 µA 상자의 **최대 수염도 ≈3.6** 이라 평균 4 µm² 는 그림에 있을 수 없다) · *"six-fold increase … from 11 … to around 92"* (8.4 배) · *"10 × 10⁶ cm⁻² at 50 µA cm⁻²"* (7.3). §10-②.

저자 해석: Cu\|LLZO 핵 밀도는 Motoyama 의 Cu\|LIPON 과 *"quite similar"* — LLZO 에는 입계 · 전위 같은 표면 결함이 있는데도 (p.4). ⚠ LIPON 숫자는 이 논문에 없다 (§10-⑪).

### 5.3 단결정 — 결함이 있어야 고르게 핵생성 — `Fig. S2` (p.4)

입경이 15 µm 패치보다 큰 LLZO 의 **갓 깬 단면**에 100 nm Cu 를 올리고 FIB 패치를 만들어 *"단결정 실험을 흉내"* 냈다. `Fig. S2a–d` 를 보면 Li 는 **네 전류 모두 탐침 접점 옆 한 덩어리**뿐이다 — 100 µA 에서는 탐침 끝에 버섯 모양 한 덩이, 500 µA 에서는 탐침 끝을 감싼 덩어리, 1000 µA 에서는 **탐침을 따라 길게 감긴** 위스커형. 패치는 둥글게 어둡게 보인다. 50 µA 그림의 큰 검은 · 밝은 타원 (4–8 µm) 은 파단면의 기공으로 보인다.

본문: η_nuc 가 **200 mV (단결정) vs < 50 mV (다결정)** → *"the necessity for surface defects to facilitate homogeneous and planar lithium growth"*. 다만 결정 방위는 재지 않았다. LIPON 이 다결정 LLZO 처럼 행동하는 것은 LIPON 의 국부 밀도 요동이 핵 자리 노릇을 하기 때문일 수 있다고 덧붙인다 (p.4).

⚠ 이 절이 이 논문에서 가장 약하다 — 단결정 전압 곡선이 없고 (§10-⑫), 연마면 대 파단면이라 표면 화학도 같이 바뀌며 (§10-⑥), Li 가 **탐침 자리에만** 생긴다는 관찰 자체가 탐침이 핵 자리를 만든다는 대안 해석과 구별되지 않는다 (§10-④).

### 5.4 고전류 펄스로 핵 밀도를 올린다 — `Fig. 3` · `Fig. 4` · `Fig. S3` · `Fig. S4` · Video S1 (p.4–5) ★

**설계**: 100 µA cm⁻² 연속 도금 (대조) 대 같은 전하를 100 µA cm⁻² 로 도금하다가 고전류 펄스 두 번 (본문 1000 · 캡션과 그림 2000 µA cm⁻² — §10-②). 저자 가설: 고전류는 핵 밀도에 좋지만 계속 쓰면 양극 접촉 손실 · 덴드라이트 · 필라멘트를 부른다 → **짧게만** 쓰자.

`Fig. 3d` 위 판 (대조) · 아래 판 (펄스) 을 보면 두 판 모두 E_WE 가 0.4 V 위에서 내려와 **≈4–5 min 에 0 V** 를 지난다. 대조는 ≈ −0.05~−0.07 V 로 ≈36 min 까지 · 펄스 판은 **≈10.0 · ≈20.4 min** 에 주황 띠 (펄스) 에서 E_WE 가 ≈ −0.8 V 아래로 꽂히고 ≈30.5 min 에 끝난다 (`figure-read ≈`). 오른축 전류는 100 (기본) 과 펄스 표시 (≈2000) 다.

`Fig. S3` (펄스 확대) 가 제일 많은 것을 말한다:
- 펄스 길이는 `figure-read ≈` **≈10 s** · 펄스 중 E_WE 는 첫머리 **≈ −0.96 V** 골 → ≈ −0.75 V → 끝 ≈ −0.69 / −0.65 V. 저자는 이 첫머리를 **η_Nuc,1 · η_Nuc,2** 화살표로 표시하고 본문에 *"ηnuc of −30 mV"* 라 쓴다 — 그림의 골 깊이 (≈0.2 V) 와 맞지 않고 화살표의 기준선이 그림에 없다 (§10-②).
- 펄스 직후 E_WE 는 ≈ −10 mV 까지 올라갔다가 (덜 음) **다음 펄스 전에는 ≈ −40~−60 mV 로 되돌아온다**. 즉 펄스의 이득 (더 넓은 Li/LLZO 접촉) 이 ≈10 min 안에 상당 부분 사라진다 — 본문은 −65 → −42 → −35 mV 처럼 단조롭게 쓴다 (구간 평균으로 보인다 · 논문 미명시).

`Fig. 3a–c` (대조: 시작 · 중간 · 끝) 와 `Fig. 3e–g` (펄스: 시작 · 1차 뒤 · 끝) 를 실제로 보면:
- 대조 끝 (`Fig. 3c`): 탐침 둘레 **어두워진 영역** 안에 0.5–1 µm 밝은 입자가 띄엄띄엄 — 간격이 뚜렷하다.
- 펄스 1차 뒤 (`Fig. 3f`): 같은 영역에 **훨씬 많은 작은 입자 + 짧은 막대 (위스커형)** 가 한꺼번에 생겼다.
- 펄스 끝 (`Fig. 3g`): 촘촘한 작은 입자 + **몇 µm 짜리 길쭉한 조각** 여럿. "더 작고 많다" 는 맞지만 **모양은 더 거칠다** — 위스커형이 섞인다.

`Fig. 4` (입자 밀도 · 평균 면적 대 시간) 를 읽으면 (§3d 표):
- **펄스 N 은 9.8 min 까지 ≈0** 이었다가 1차 펄스 한 번에 **≈130×10⁶ cm⁻²** 로 뛴다 · 2차 펄스에 ≈145 → ≈190 · 그 뒤 **≈172 로 줄어든다** (작은 핵의 소멸 · 합쳐짐 · 분할 차이 중 무엇인지 논문 언급 없음).
- **대조 N 은 같은 시각 (≈9.5 min) 에 이미 ≈12** — 펄스 전에는 두 패치가 *같은 처리*를 받는데도 N 이 ≈10 배 · 평균 A 가 ≈5 배 (≈0.13 대 ≈0.025 µm²) 다르다. Video S1 프레임 `movie1_006` (펄스 직전) 에서 눈으로도 확인된다 — 왼쪽 (대조) 은 입자 ≈10 개 · 오른쪽 (펄스) 은 0 개. §10-③.
- 대조의 평균 A 는 **≈1 min 부터 0 이 아닌데**, `Fig. 3d` 위 판에서 E_WE 는 ≈5 min 까지 0 V 위다 — Li 금속이 열역학적으로 있을 수 없는 구간에 '입자' 가 1–2 개 분할됐다 (분할 오탐이거나 두 그림의 시간 원점이 다르다 · 설명 없음).
- 비교 시점: 그림은 **30 min 에서** 나란히 놓지만 그 시각 대조는 50 µAh cm⁻² · 펄스는 ≈62 µAh cm⁻² 다 (`우리 산수`). 본문은 *"after the same charge of 60 µAh cm⁻²"* 라 쓴다.

`Fig. S4` (분포): 대조 · 펄스 모두 **최빈 막대가 분할 문턱 0.02 µm² 바로 위**에 있다 (≈0.78 대 ≈2.9 ×10⁷ cm⁻²) → 문턱 아래 입자가 더 있을 수 있어 n 은 **하한**이고 문턱에 따라 바뀐다 (§10-⑩). 맞춤 곡선 (로그정규 비슷) 은 펄스 쪽에서 0.05–0.15 µm² 막대보다 확연히 위를 지난다.

### 5.5 핵 전 명암 변화와 Cu–Li — p.6

모든 실험에서 **핵 전 · 중에 Cu 가 어두워진다** (`Fig. 3b,c` 에서 탐침 둘레 원형 영역 · `Fig. 5e` 에서 Cu 쪽). 저자 해석: Cu/LLZO 에서 환원된 Li 가 **Cu 표면을 따라 확산** → 평균 전자 밀도 ↓ → 어둡게 보인다. Cu 가 Li 를 **최대 14 at%** 녹인다는 문헌 ([32, 38, 39]) 과 Cu 입계를 따라 강한 Li 확산을 시사하는 ToF-SIMS ([40, 41]) 를 근거로 들고, 14 at% 라도 **1.5 wt%** 라서 형태 분석을 바꿀 만큼 Li 가 Cu 에 갇히지는 않는다고 결론낸다. ⚠ 무게비와 도금 전하의 비를 섞은 논증이다 — 100 nm Cu 를 14 at% 까지 채우는 데 **≈6 µAh cm⁻² (16 µAh cm⁻² 의 ≈38 %)** 가 든다 (`우리 산수` · §10-⑧).

### 5.6 얇은 집전체는 실용이 아니다 — p.6 · `Fig. S7`

100 nm Cu 로 전류 효과는 분명히 봤지만, Li 가 CC 를 **뚫는 것은 막 성장을 막고 적층압을 무의미하게** 만든다 (p.6). 400 nm Cu 막 단면 · 20 µA cm⁻² (`Fig. S7`) 를 보면: `Fig. S7b` 에서 막 아래가 ≈5 µm 폭으로 **부풀고** (sub-surface growth), `Fig. S7c–e` 에서 그 자리가 **Cu 껍질을 뒤집어쓴 원뿔형 돌기** (`figure-read ≈` 폭 3–4 µm) 로 자라 **꼭짓점에서 Li 가 터져 나온다**. 즉 관통은 "Li 가 Cu 를 미는 → Cu 막이 소성 변형으로 늘어나는 → 꼭짓점에서 찢어지는" 순서다. 저자: 400 nm 로 고른 것은 단면 가시성 때문이고 더 얇은 막에도 정성적으로 통한다고 본다 (SI).

### 5.7 두꺼운 Cu 박 · 100 µA cm⁻² — `Fig. 5` · Video S2 (p.6) ★

`Fig. 5b` (200 µm 막대) 에서 Cu 박에 판 **직사각 구덩이**와 파란 점선으로 표시한 분석 영역 · 오른쪽 위 W 탐침이 보인다. `Fig. 5c` 는 세로축이 **0 ~ −0.02 V 밖에 안 되는** 확대 그림이다: E_WE 가 ≈190 s 에 급히 떨어져 ≈ −0.020 V · 작은 어깨 · **≈400 s 에 최저 ≈ −0.021 V** → 1000 s ≈ −0.019 → **3500 s ≈ −0.0175 V** (`figure-read ≈`). 저자가 말하는 "두 골" 은 **≈1 mV 차이**의 미세 구조다 — 하나는 η_nuc, 다른 하나는 Li 성장이 계면을 *벌리며* 유효 면적을 잠깐 줄인 것이라고 해석한다 (p.6). 그 뒤 옆으로 퍼지는 성장이 면적을 늘려 η_IR 가 조금씩 준다.

`Fig. 5d–g` (5 µm 막대 · 위 Cu · 아래 LLZO · LLZO 에 FIB 커튼 줄무늬와 기공 하나):
- **d (처음)**: 계면을 따라 얇고 끊긴 검은 틈 — 저자: *"some areas showing direct contact and others showing that thin gaps (< 1 µm) are still present"*.
- **e (핵 전 · 전위 하강 중)**: Cu 쪽이 어두워진다 (§5.5).
- **f · g**: 예전 **접촉점**에서 Li (검은 띠 · 주황 표시) 가 생겨 두꺼워지며 옆으로 퍼진다 → 끝 (`Fig. 5g`) 에는 계면 전폭에 걸친 **≈1.5–2 µm 검은 띠** (`figure-read ≈`) — 본문: 틈이 **≈2 µm** 까지 벌어졌다.

Video S2 (6.6 s · 100 µA cm⁻² · 화면이 `Fig. 5` 에서 **90° 돌아 있다** — 왼쪽 LLZO · 오른쪽 Cu) 를 프레임으로 보면 `movie2_001` 얇은 끊긴 틈 → `movie2_002` 틈이 넓어지며 검은 Li 조각 → `movie2_003` 조각난 렌즈형 Li ≈0.8–1.2 µm → `movie2_end` ≈1.3–1.6 µm 두께로 시야 거의 전체를 따라 이어진 띠 (`figure-read ≈` · 2 µm 막대 기준) 다. 동영상에는 시각 · 전위 표시가 없다.

저자 결론 (p.6): 무압 100 µA cm⁻² 에서 **모드 1) + 2) 가 같이** 일어난다. 옆으로 퍼지며 기공을 닫는 것은 예전에는 적층압이 있어야 한다고 봤던 일인데, **Cu 박이 변형되며 내는 힘만으로도 작은 Li 기둥을 누를 수 있을** 것이라고 추정한다 ([25]). 그리고 Kazyak 의 관찰과 달리 **Li 는 계면의 빈 공간 (기공 벽) 이 아니라 Cu–LLZO 직접 접점에서 핵생성**한다 → *"a pore-free CC|LLZO interface is favorable for Li plating"*.

⚠ `우리 산수`: 이 런의 전하는 ≈97 µAh cm⁻² = 균일 환산 **0.47 µm** 인데 관찰 가장자리의 Li 는 **≈1.3–2 µm** — 평균의 3–4 배가 *이 창*에 모였다. 단면 창이 자유 표면 옆이라 Li 가 몰렸을 수 있다 (§10-⑦).

### 5.8 50 µA cm⁻² 와 접촉 비교 — `Fig. S5` · `Fig. S6`

`Fig. S5a`: E_WE 가 ≈420 s 무렵 0 V 아래로 → ≈ −0.008 V → **≈900 s 최저 ≈ −0.015 V** → 7200 s ≈ −0.010 V. `Fig. S5b–d`: 처음 오른쪽에만 틈 → 계면 따라 얇은 Li 선 → 더 두꺼운 띠. `Fig. S5e` (다른 시야): ≈1 µm 띠 + LLZO **입계가 보인다** — 캡션: *"Grain boundaries are visible after prolonged observation times due to electron beam induced lithium plating"* (**전자빔이 Li 를 석출시킨다는 저자 자신의 진술** · §10-⑤). 결론: 100 µA 와 같은 경향 — 위스커 (1) + 층 (2) · 필라멘트 · 덴드라이트 흔적 없음 · 두께는 단면 전체에서 고르지 않다.

`Fig. S6` (40 µm 막대 · 50 / 100 / 500 µA cm⁻² 구덩이 저배율): 구덩이 폭 ≈120–150 µm, 계면 선이 보인다. 저자는 *"the overall contact area seems to be quite similar"* 라 쓰지만 **정량은 없다** — 100 µA 그림의 틈 선이 다른 둘보다 길게 이어져 보인다 (`figure-read`).

### 5.9 500 µA cm⁻² — SE 안으로 Li (덴드라이트) — `Fig. 6` (p.6–7) ★

`Fig. 6a` (0–700 s): E_WE ≈ −0.05 V 로 안정 출발 (5–40 s) → **45–100 s 큰 요동** (골 ≈ −0.19 V @ ≈65 s · ≈ −0.24 V @ ≈90 s) → **≈100 s 에 계단처럼 ≈ −0.045 V 로 회복** → 700 s 까지 평탄 (`figure-read ≈`). 높은 과전압 탓에 100 µA 의 "두 골" 은 안 보인다 (p.6).

`Fig. 6b–e` (위 Cu · 아래 LLZO · 커튼 줄무늬):
- **b**: 처음 계면 (이 시야는 접촉이 좋다).
- **c**: 계면에서 **≈5 µm 아래 LLZO 단면 위에 Li 덩어리** (≈2–3 µm · 주황 표시) — 요동 구간과 맞는다 → 저자: *"direct evidence of lithium penetration into the solid electrolyte and dendrite growth"* ([46] Ning 2021).
- **d · e**: 그 덩어리가 ≈5 µm 로 커지고, 계면에는 **얇은 Li 막 + 양 끝의 큰 돌기**가 자란다. 돌기는 단면을 내느라 공간이 생긴 탓일 수 있어 묻힌 계면을 대표하지 않을 수 있다고 저자가 단다 (p.7).

결론: 500 µA cm⁻² 는 **모드 3)** — 계면에 아주 얇은 막이 있어도 도금된 Li 대부분이 SE 안 필라멘트 · 덴드라이트로 간다 (p.7). ⚠ "대부분" 은 부피로 잰 것이 아니다 (단면 하나 · §10-⑦).

### 5.10 5 µm Cu 막 · 매크로 셀 임피던스 — `Fig. S8` · `Fig. S9` (p.7–8)

- `Fig. S8` (10 µm 막대): **5 µm Cu 원판 (지름 ≈30 µm)** — 막 위로 Li 가 안 나온다. Li 는 **원판 가장자리 두 곳** (위쪽 덩어리 · 아래쪽 띠) 에서만 보인다. 전극이 작아 생긴 가장자리 효과라 전류 의존 분석에는 못 쓰지만 *"the thicker Cu film is mechanically more stable and suppresses the penetration"* (SI). 저자는 증착 Cu 라면 **5 µm 면 충분**하다고 본다 (p.7) — 필요한 두께는 전류 · 박 대 증착막 · 계면 순응성 · 압력에 따라 다르다.
- `Fig. S9a` (Nyquist · Ω cm²): 도금 전 **blocking** (벌크 반원 ≈0–230 · 3 MHz · 입계 ≈230–280 · 50 kHz · 그 뒤 가파른 축전 직선) → Li 가 생기면 **non-blocking** 셋째 반원 (2 kHz · ≈280–480 Ω cm²) 이 나타나 줄어든다 (`figure-read ≈`). 벌크 · 입계가 도금 전부터 잘 갈린다는 것이 **증착 Cu 막의 순응 접촉** 증거라고 저자가 든다.
- `Fig. S9b`: R_bulk ≈220 · R_GB ≈60 Ω cm² 일정 · **R_int ≈630 → ≈105 Ω cm² (30 min, 아직 내려가는 중)** · E_WE ≈ −0.12 V 최저 (≈0.2 min) → ≈ −0.05 V. 본문은 *"Rint is converging to a certain value of several 100 Ω cm² despite a continuous growth of lithium"* 라 쓰는데, 그림은 ≈105 Ω cm² 에서 아직 내려간다 (§10-②).
- `Fig. S9c,d` (200 · 50 µm 막대): 수십 µm 짜리 어두운 덩어리 여럿 · 확대하면 **Li 덩어리 위에 Cu 조각** → 관통한 위스커가 압력에 눌려 CC 위로 퍼졌다 → **새 Li/LLZO 접촉이 안 생긴다** (그래서 R_int 이 더 안 준다는 논리). 본문은 이 그림을 *"Figure S8c,d"* 로 잘못 가리킨다 (§10-②).
- ⇒ 저자 제안 (p.8): **Cu 박 10 µm 또는 Cu 막 5 µm**.

### 5.11 모드 지도와 압력 — `Fig. 7` (p.7–9)

`Fig. 7` 위 (얇은 Cu_100nm · 위에서 보기): 낮은 전류 → 큰 Li 섬 ≈7 개 · 높은 전류 → 작은 섬 ≈40 개 (그림 개수 · 도식). 아래 (Cu_10µm · 단면): 낮은 전류 → 모드 (i) Li 기둥과 틈 + (ii) 막 · 높은 전류 → (ii) 막 + (iii) LLZO 입계를 따라 내려간 Li 와 고립된 덩어리. 점선은 두 모드가 섞인 경계.

본문 요약 (p.8): **< 100 µA cm⁻²** = 위스커 + 막 (국부 미세구조 · 계면 성질에 따라) — 순응 접촉 · 단단한 CC 일수록 막 쪽, 순응 접촉이 없는 박이면 위스커 쪽 · **> 500 µA cm⁻²** = 막 + 덴드라이트 — SE 미세구조에 따라 (치밀할수록 덴드라이트를 잘 막는다). 압력은 이 논문에서 재지 않았고 Kazyak [25] 의 관찰 (1–5 MPa 에서 Li 물집이 눌린다) 을 근거로 *"moderate pressure → 막 쪽 · very high pressure → 덴드라이트 쪽"* 을 **예상**한다 (p.9).

권고 (p.8): 처음에 **아주 짧은 고전류 펄스**로 핵을 많이 만들고, 낮은 전류 도금 중간중간 펄스를 넣는 것까지 넓힐 수 있다 (본문은 이것을 *"as depicted in Figure 5"* 라 쓰지만 펄스는 `Fig. 3` 이다).

---

## 6. 메커니즘 종합

| 조건 | 관찰된 성장 | 저자 기전 | 근거 |
|---|---|---|---|
| 얇은 CC (≤ 400 nm) · 모든 전류 | Li 가 CC 를 **뚫고 수직 기둥 · 위스커** — 막이 안 된다 · 압력을 줘도 CC 위로 눌릴 뿐 접촉 면적이 안 는다 | 얇은 금속막은 기계적으로 Li 를 못 누른다 · 소성 변형 → 꼭짓점 파열 | `Fig. 1d` · `Fig. 2` · `Fig. S7` · `Fig. S9` |
| 얇은 CC · 전류 ↑ | 입자 밀도 ↑ (8.4 배) · 크기 ↓ · 길쭉해짐 · 분포 좁아짐 | 높은 과전압 → 임계 핵 반지름 ↓ → 핵이 많고 작다 (Wang [15] · Motoyama [23, 24] 와 같은 그림) | `Fig. 2` |
| 표면 결함 없음 (단결정) | 탐침 옆 한 곳만 · η_nuc 200 mV | 결함 (입계 · 전위 · 연마 흠집) 이 핵 자리 → 고른 핵생성에 결함이 필요 | `Fig. S2` · p.4 |
| 저전류 + 고전류 펄스 | 펄스 순간 핵 계단식 증가 · 펄스 뒤 η_IR ↓ (Li/SE 접촉 ↑) | 펄스 중 η_nuc → 기존 Li 가 있어도 새 핵 | `Fig. 3` · `Fig. 4` · `Fig. S3` |
| 두꺼운 CC · < 100 µA cm⁻² · 0 MPa | (i) 위스커 + (ii) 막 · 핵은 **Cu–LLZO 직접 접점** · 틈 ≈2 µm 까지 벌어짐 · 기공 닫힘 | Cu 박 변형력만으로 작은 Li 기둥이 눌릴 수 있다 (추정) | `Fig. 5` · `Fig. S5` |
| 두꺼운 CC · > 500 µA cm⁻² | (ii) 얇은 막 + **(iii) SE 안 Li** · 전압 요동 | 높은 과전압에서 Li 가 SE 결함으로 들어간다 · 치밀한 SE 일수록 억제 | `Fig. 6` |
| 압력 (이 논문 밖) | 적당한 압력 → 막 · 아주 높은 압력 → 덴드라이트 (예상) | Kazyak [25] | p.9 |

🔑 **한 줄로**: *핵의 수는 전류 (과전압) 와 표면 결함이 정하고, 핵이 막이 될지 기둥이 될지는 CC 의 기계적 구속 (두께 · 순응 접촉 · 압력) 이 정하며, 너무 높은 전류는 Li 를 SE 안으로 보낸다.* 셋째 축 (기계적 구속) 이 DEM · 연속체 모델이 다루는 바로 그 변수다 (§11).

---

## 7. 우리 계산과의 대조 ★ (`../our_dft_baseline.md` · W_ad 보고서 · DEM)

### 7a. 이 논문이 우리 어느 축에 걸리나 (먼저 판정)

- **물성 4축 (A 이온 · B 산화 · C 기계 · D 전자) — 수치가 없다.** LLZO 의 σ · 탄성 · 띠틈 어느 것도 이 논문에 없다 → `comparison_vs_ours.md` 물성 표에 넣지 않는다.
- **E 축 (환원 / Li 금속 계면) — 전제 대조 한 줄.** 이 논문은 *SE 가 Li 에 안정하다* 를 전제로 고른 계이고, 우리 LPSCl 은 그렇지 않다 (아래 표 1 행).
- **W_ad 보고서 §7 (Li 친화성 · 핵생성 · 집전체 계면 점착) — 실험 대조.** §7 이 *"할 수 없는 것"* 으로 적은 **핵이 생길 때의 과전압 · 증착 속도 · 실제 표면** 효과의 실측 표본이다 (`docs/collab/wad_dem_interface_adhesion_report_2026_11_24.html` §7 · §7-1).
- **DEM · 연속체 — 입력 후보 여러 개** (§11).

### 7b. 항목별 대조

| 항목 | 이 논문 | 우리 | 차이 / 이유 |
|---|---|---|---|
| SE 의 Li 금속 안정성 | LLZO *"practical stability to lithium metal"* (p.2 · [5, 30, 31]) → **SEI 없음**을 전제로 고른 모델계 | LPSCl **환원 가장자리 1.717 V** (Li 교환 0 · comp1 = modelc · grand-potential) · 0 V 끝 산물 Li₂S + Li₃P + LiCl (`../our_dft_baseline.md` · `../comparison_vs_ours.md` §E) | **전제가 반대다.** Cu/LPSCl 무음극 셀은 첫 충전에서 Cu 전위가 0 V 로 내려가며 1.717 V 를 지나므로 Cu 접점의 SE 가 **핵보다 먼저 환원**된다 (열역학 · 속도는 우리 계산 밖). 이 논문 ref [5] = [Zhu15] (`zhu2015_esw_grand_potential_origin.md`) |
| 핵 전 구간 (E_WE > 0 V) | 핵 전 전하 `우리 산수` ≈2.5 (`Fig. 1c`) · ≈7–8 µAh cm⁻² (`Fig. 3d`) · 저자 해석 = Cu 표면 Li 확산 · 명암 변화 | — | LPSCl 이라면 같은 구간이 **SE 환원 (SEI 형성) 구간**이 된다 — 이 논문의 핵 전 전하 · 명암 변화를 LPSCl 로 옮기지 않는다 |
| 핵 과전압 η_nuc | ≤ 50 mV (다결정 · 상한) · 200 mV (단결정 · 곡선 없음) · 펄스 첫머리 골 `figure-read ≈`0.2 V | 계산 없음 | n/a — W_ad 보고서 §7 '할 수 없는 것' 의 첫 항목 |
| 핵 밀도 vs 전류 | ≈7 → ≈61 ×10⁶ cm⁻² (50 → 1000 µA cm⁻² · 16 µAh cm⁻²) · α ≈0.7 (`우리 산수`) | 계산 없음 | n/a — §7c-② |
| Li 친화성 (Cu) | 정량 없음 · Cu 를 *저고용 · 비합금* 이라 골랐다 (p.2) · 다른 자리에선 *"up to 14 at.%"* (p.6) | 우리 W 쌍에 **Cu 가 없다** · §7-1 대상 표 (Ag(111) · 흑연 기저면 · 관형 CNF · 가장자리 CNF · 결함 탄소) 에도 없다 | Cu(111) 을 *맨 집전체 기준* 으로 §7-1 에 더할 만하다 — 같은 배치의 `cicvaric2026_li_nucleation_ni111_cu111_anode_free.md` (Cu(111) · Ni(111) 단결정 위 Li 초기 석출 EIS · AFM + DFT 흡착 에너지) 가 앵커 후보 |
| 집전체–SE 점착 | 정량 없음 · 무압 100 µA cm⁻² 에서 Li 성장이 Cu/LLZO 를 **≈2 µm** 벌린다 · 핵은 직접 접점 | 우리 W 는 LPSCl–Ag(111) · LPSCl–흑연 · Ag–C · C–C 네 쌍 — 값은 보고서 §2 · 원장 `db/properties/adhesion.json` (**여기 옮기지 않는다**) | 비교 불가 (Cu 없음 · 이 논문에 W 도 G_c 도 없다) · W_ad 와 G_c 를 섞지 않는다 (`../comparison_vs_ours_DEM.md` §I 규약) |
| SE 기계 물성 | LLZO 탄성 · 경도 값 없음 · *"denser SEs being able to suppress dendrites better"* (정성 · p.9) | LPSCl DFT E_VRH 22.06 / 27.66 GPa · B₀ 26.23 / 21.71 GPa (comp1 / modelc) | n/a — 맞댈 값이 없다 |
| 이온 수송 | σ 없음 · `Fig. S9` R_bulk ≈220 · R_GB ≈60 Ω cm² (`figure-read` · 두께 미기재라 σ 로 못 바꾼다) | LPSCl MLIP-MD Ea · D | n/a |
| 전자구조 | 없음 | gap 2.066 / 2.099 eV (fixed-occ nscf) | n/a |
| Li 표면 확산 (명암 변화의 해석) | 정성 해석뿐 · 화학 분석 없음 | Li 흡착원자 확산 NEB 기록 `kb/results/li_neb_anode_free_report.md` (Li₃N 대 LiC₆ · 2026-06) — ⚠ 그 Li₃N 쪽은 'UMA 는 Li₃N 에 쓰지 않는다' 판정과 겹치는 기록 · Cu 표면 없음 | 위치만 · 값 이식 금지 |

### 7c. 🔑 층위를 갈라 쓴 결론 (보고서 · 발표용)

① **이 논문은 'SEI 없는' 계의 무음극 핵생성 현상학이다.** LPSCl 로 옮겨도 되는 것은 **정성 규칙 넷** — 전류 ↑ → 핵 ↑ · 작아짐 / 얇은 CC 는 뚫린다 / 핵은 CC–SE 직접 접점에서 / 세 모드가 섞이고 전류가 비율을 바꾼다. **숫자 (핵 밀도 · η_nuc · 모드 경계 100 · 500 µA cm⁻²) 는 옮기지 않는다.** 우리 grand-potential 이 주는 차이 하나: Cu/LPSCl 의 핵 전 구간은 SE 환원 구간이기도 하다.

② **W_ad 보고서 §7 의 '할 수 없는 것' 이 얼마나 큰지 실측으로 보여 준다.** 같은 Cu/LLZO 쌍에서 전류만 20 배 바꾸면 핵 밀도가 8.4 배, 표면 상태만 바꾸면 (다결정 → 단결정) η_nuc 가 4 배 넘게 바뀐다. 0 K · 정합 셀 W 하나는 이 두 축을 못 잡는다 ⇒ §7 의 W · 젖음각은 §7 자신이 쓴 대로 *재료 사이 순서* 를 견주는 데만 쓰고, 핵 밀도 · 과전압은 실험 (또는 동역학 모델) 과 같이 써야 한다. 이 논문이 그 한계 문장의 실험 근거다.

③ **DEM 쪽 규칙 하나**: Li 핵은 **CC–SE 직접 접점**에서 생긴다 (빈 공간 · 기공 벽이 아니다 — p.6). DEM 접촉망의 *접촉점 목록* 이 곧 핵 자리 후보라는 뜻이다. 단 LLZO · 0 MPa · 10 µm Cu 박 · 단면 창 하나의 관찰이고, Kazyak 의 반대 관찰 (기공 벽 핵생성) 과 충돌한다.

### 7d. 우리 Ag–C 트랙과의 연결

이 논문은 **인터레이어가 없는 기준선**이다. Ag–C 층은 이 논문의 세 축 중 두 개를 바꾼다 — (i) **Li 친화성** (Ag–Li 합금 · 흑연 리튬화 → 핵 자리가 Cu–SE 접점이 아니라 Ag · 탄소로 옮겨 감 · `spencerjolly2023_ag_graphite_interlayer_operando_xrd.md`) 과 (ii) **기계 구속** (다공 복합층 · 압착 · 그 Ag–C 층 두께 5 ± 1 µm). 이 논문의 *"얇은 CC 는 뚫린다 · 수 µm 가 필요하다"* 는 Ag–C 층이 맡는 기계 역할에 대한 독립 근거로 읽을 수 있다 — 단 Ag–C 는 다공 복합체라 치밀 Cu 막의 '막 강성' 과 같은 양이 아니다.
같이 볼 카드: `liao2025_interfacial_adhesion_li_plating_carbon_interlayer.md` (탄소층–SE 점착 G_c 가 크면 Li 가 CC 쪽에 석출 — *어느 계면에 Li 가 서나* 를 점착으로) · [우리 그룹] `kang2026_stress_regulated_li_plating_ag_c_cnf_hybrid_anode.md` (Ag–C + CNF · 스택 20 MPa · ΔP 실측). Fuchs 는 같은 질문을 *핵이 어디 서나* (접점) 로 답한다.

---

## 8. DFT/계산 방법 ★

**없다.** code · functional · pseudo · k-point · supercell · DFT+U · AIMD · MLIP · 무질서 처리 전부 **n/a**. 이론 쪽 내용은 고전 핵생성의 정성 서술 (과전압 ↑ → 임계 핵 반지름 ↓ → 핵이 많고 작다 · Wang [15] · Motoyama [23, 24] 인용) 이 전부다. 유일한 '계산' 은 영상 분할 (Fiji + Weka 기계학습 분할 · A_min 0.02 µm²) 이고 원자단위가 아니다.
⇒ 관계는 **우리 계산이 이 논문의 빈자리를 채우는 쪽**이다 (예: Li 가 왜 Cu–SE 접점에서 먼저 서나 → Li–Cu · Li–SE 점착 · 젖음 · W_ad 보고서 §7 ②). 이 논문에서 계산 수치를 가져올 것은 없다.

---

## 9. Figure set ★

| Fig | 내용 | 우리 활용 |
|---|---|---|
| 1a–d | 장치 도식 (Li_id / LLZO:Al / Cu 패치 · W 탐침 = WE · 위에서 빔) · 패치 배열 ≈25 개 (원형 · 사각 · 배경에 연마 자국) · 100 µA cm⁻² 전위: ≈1.5 min 에 0 V · 평탄 ≈ −0.11 → −0.13 V · 빔 톱니 ±0.02 V · 핵 골 없음 (η_nuc ≤ 50 mV) · 전/후 반쪽 비교 — 탐침 근처 밝은 기둥 ≈10 개 | operando 미세전극 기하의 원형 · ⚠ η_IR ≈100 mV 는 패치 면적 기준 ≈1000 Ω cm² 의 **계면 몫** (LLZO 퍼짐 저항은 0.5 mV 이하 · 우리 산수) |
| 2a–e | 50 / 100 / 500 / 1000 µA cm⁻² · 16 µAh cm⁻² · 개수 11 / 32 / 79 / 92 · n `figure-read` ≈7 / 21 / 51 / 60 ×10⁶ cm⁻² · 평균 A ≈1.8 / 0.6 / 0.33 / 0.26 µm² · 투영 덮임 ≈12–17 % (우리 산수) · 낮은 전류일수록 입자가 탐침 둘레에 몰림 | **핵 밀도 n(j) 의 유일한 정량** — DEM · 연속체 핵 자리 밀도 입력 후보 (α ≈0.7 · 포화) · ⚠ 본문 '4 → 0.5 µm² · six-fold' 는 그림과 다르다 |
| 3a–g | 대조 (연속 100 µA cm⁻²) 대 펄스 (100 + 2000 µA cm⁻² ≈10 s 두 번) · 시작 · 중간 · 끝 SEM · 전위 곡선 (펄스 중 ≈ −0.8 V 아래) · 펄스 쪽 입자가 더 많고 작지만 위스커형 막대가 섞임 · 어두워진 원형 영역이 탐침 둘레 | 전류 규약 (펄스) 이 형태를 바꾸는 직접 사례 · ⚠ 펄스 크기가 본문 1000 ↔ 캡션 · 그림 2000 |
| 4 | 입자 밀도 N · 평균 A 대 시간 — 펄스 N ≈0 (9.8 min 까지) → ≈130 (1차) → ≈190 (2차) → ≈172 · 대조 ≈12 (≈9.5 min) → ≈63 (30 min) · 평균 A ≈0.105 대 ≈0.16 µm² | 펄스 한 번의 핵 계단 (≈+130×10⁶ cm⁻²) 은 **런 안** 비교라 단단하다 · 런 사이 '≈3 배' 는 펄스 전부터 ≈10 배 차라 약하다 (§10-③) |
| 5a–g | 단면 도식 (45° · FIB 구덩이 · W 탐침 · 시료대 = CE) · 구덩이 저배율 (200 µm 막대) · 100 µA cm⁻² 전위 −0.020 → −0.0175 V (두 골 차 ≈1 mV) · 처음 틈 < 1 µm → 접점에서 Li → 끝에 ≈1.5–2 µm 띠 | **핵 자리 = Cu–SE 직접 접점** · 무압 계면 벌어짐 ≈2 µm — DEM 접촉점 핵 규칙 · 계면 분리 기준의 정성 표적 · ⚠ 국부 Li 두께가 균일 환산의 3–4 배 (창 효과 의심) |
| 6a–e | 500 µA cm⁻² · 45–100 s 전압 요동 (골 ≈ −0.19 · ≈ −0.24 V) → 100 s 에 ≈ −0.045 V 로 회복 · LLZO 안 ≈5 µm 아래 Li 덩어리 (≈2–3 → ≈5 µm) + 계면 얇은 막 · 양 끝 돌기 | 모드 (iii) 실측 · **전압 요동 = SE 침투 신호** · ⚠ '대부분 SE 안' 은 부피로 잰 것이 아니다 |
| 7 | 도식: 얇은 Cu_100nm (낮은 j 큰 섬 ≈7 · 높은 j 작은 섬 ≈40) · 두꺼운 Cu_10µm (낮은 j 모드 i + ii · 높은 j ii + iii) | 성장 모드 지도 (j × CC 두께) — 발표 · 보고서용 · ⚠ 도식의 덮임 차이는 데이터 (≈12 → ≈16 %) 보다 크게 그려졌다 |
| S1 | 50 µA cm⁻² 도금 뒤 / 벗긴 뒤 — 입자가 껍질만 남고 무너짐 (주황 원 넷) · CE 13 % | 낮은 덮임 → 벗길 때 국부 전류 집중 → 공극 — 벗기기 · 공극 모델의 정성 사례 (얇은 막 · 무압) |
| S2 | '단결정' LLZO_sc · 네 전류 모두 Li 가 탐침 옆 한 덩어리 (1000 µA cm⁻² 는 탐침을 감은 위스커형) · 패치는 둥글게 어두워짐 | 결함 없는 표면 = 핵 자리 부족 (η_nuc 200 mV · 곡선 없음) · ⚠ 탐침이 핵 자리를 만들었을 가능성을 못 지운다 |
| S3 | 펄스 확대 — 펄스 ≈10 s · 2000 µA cm⁻² 눈금 · 펄스 중 ≈ −0.96 → −0.65 V · 펄스 뒤 η_IR ≈ −10 mV 로 줄었다가 다음 펄스 전 ≈ −40~−60 mV 로 복귀 | 펄스 이득이 ≈10 min 안에 상당 부분 사라진다는 그림 근거 · ⚠ 본문 η_nuc −30 mV 와 그림 골 ≈0.2 V 불일치 |
| S4 | 크기 분포 — 최빈 막대 ≈0.78 (연속) 대 ≈2.9 ×10⁷ cm⁻² (펄스) · 둘 다 분할 문턱 0.02 µm² 바로 위 · 맞춤 곡선이 막대 위를 지남 | n 은 **문턱 의존 하한** — 모델 입력으로 쓸 때 문턱 (등가 지름 ≈160 nm) 을 같이 적는다 |
| S5 | 50 µA cm⁻² 단면 · ≈7200 s · 전위 최저 ≈ −0.015 V · 얇은 Li 선 → 띠 · 다른 시야 ≈1 µm 띠 + 입계가 보임 (캡션: 전자빔 유도 Li 석출) | 모드 (i) + (ii) 저전류 사례 · **빔 유도 석출을 저자가 인정한 자리** (operando SEM 수치 해석의 단서) |
| S6 | 50 / 100 / 500 µA cm⁻² 구덩이 저배율 (≈120–150 µm 폭 · 40 µm 막대) · 계면 선 | '접촉 면적이 비슷하다' 의 근거 — 정량 없음 |
| S7 | Cu 400 nm 막 단면 · 20 µA cm⁻² · 막 아래 부풂 → Cu 껍질 원뿔 돌기 (폭 3–4 µm) → 꼭짓점에서 Li 돌파 | CC 관통 순서 (밀기 → 소성으로 늘어남 → 파열) — 얇은 CC 막 파손의 기하 입력 |
| S8 | Cu 5 µm 막 원판 (≈30 µm) — 관통 없음 · Li 는 가장자리 두 곳에서만 | 관통 문턱이 400 nm 와 5 µm 사이 · 가장자리 효과 실례 |
| S9 | Cu 막 · 100 µA cm⁻² · 2 MPa GEIS — blocking → non-blocking · R_bulk ≈220 · R_GB ≈60 · R_int ≈630 → ≈105 Ω cm² (30 min · 아직 하강) · SEM ≈1 µm 입자 + 수십 µm 눌린 위스커 (위에 Cu 조각) | 계면 저항의 시간 변화 실측 (Li 생성 → 계면 저항 하강) · ⚠ 본문 'several 100 Ω cm² 로 수렴' 과 그림 불일치 · 본문은 S8c,d 로 잘못 가리킴 |
| ▶ 동영상 — 평면 · 연속 대 펄스 | Video S1 (32.5 s · 두 패치 나란히 · 3 µm 막대 · 아래 E_WE 0–30 min 그래프 + 빨간 시각 커서 · 우리 산수 ≈55 배속). 본 장: `movie1_001` (0 s · 둘 다 처음 상태) · 접촉 시트로 `movie1_001`–`movie1_016` 전부 · `movie1_006` (10 s · 커서 ≈9.3 min · 펄스 직전 — 왼쪽 입자 ≈10 개 · 오른쪽 0 개) · `movie1_007` (12 s · 커서 ≈11 min · 1차 펄스 뒤 오른쪽에 작은 입자 + 막대가 한꺼번에) · `movie1_end` (≈32.4 s · 커서 30 min · 왼쪽은 띄엄띄엄한 0.3–0.8 µm 입자 수십 개 · 오른쪽은 더 촘촘하고 고운 입자 + 몇 µm 길쭉한 조각) · 두 패치 모두 바깥 고리에는 입자가 없고 탐침 둘레에 몰린다 | 펄스 전부터 두 패치가 다르다는 것 (§10-③) 과 탐침 편중 (§10-④) 을 눈으로 확인하는 자료 · 발표에서 핵 밀도 차이를 보여 줄 때 |
| ▶ 동영상 — 단면 · 두꺼운 박 | Video S2 (6.6 s · 100 µA cm⁻² · `Fig. 5` 에서 90° 돌아감 — 왼쪽 LLZO (커튼 줄무늬 · 기공) · 오른쪽 Cu · 2 µm 막대 · 시각 · 전위 표시 없음). 본 장: `movie2_001` (0 s · 얇은 끊긴 틈) · `movie2_002` (2 s · 틈이 넓어지며 검은 Li 조각) · `movie2_003` (4 s · 조각난 렌즈형 Li ≈0.8–1.2 µm) · `movie2_end` (≈6.5 s · ≈1.3–1.6 µm 띠가 시야 거의 전체 · 밝은 테두리) | 계면이 Li 로 벌어지는 기하 (렌즈 → 띠) — 연속체 계면 분리 모델의 정성 표적 · 시간 배율 미기재라 속도로는 못 쓴다 |

---

## 10. 비판 — 이 논문의 약한 곳 ★

① **"current collector coverage 가 크게 는다" 는 논문 자신의 숫자가 받치지 않는다.** 초록 · 결론은 전류 ↑ 에 *"strong increase in lithium particle density and current collector coverage"* 라 쓴다. 그런데 투영 덮임 = n × 평균 A 를 그림 평균으로 내면 **≈13 / 12 / 17 / 16 %** (50 / 100 / 500 / 1000 µA cm⁻²) 다 (`우리 산수`) — n 이 8.4 배 느는 동안 덮임은 ≈1.3 배. 본문 숫자로 내면 (10×10⁶ × 4 µm² = 40 % · 60×10⁶ × 0.5 µm² = 30 %) 오히려 **준다**. SEM 은 투영만 보므로 3D 접촉 면적이 늘었을 수는 있지만 저자도 *"the topology could not be quantified"* 라 쓴다. `Fig. 7` 도식은 높은 전류의 덮임을 데이터보다 크게 그렸다. ⇒ **입증된 것은 '핵 밀도 증가' 이고 '덮임 증가' 는 아니다.**

② **본문 숫자와 그림이 어긋나는 곳이 여섯, 교차 참조 오류가 둘이다.**
- (a) *"A decreases from around 4 µm² … to only 0.5 µm²"* ↔ `Fig. 2e` 평균 ≈1.8 → ≈0.26 µm². 50 µA 상자의 최대 수염이 ≈3.6 µm² 라 **평균 4 µm² 는 그림에 있을 수 없다.**
- (b) *"six-fold increase … from 11 … to around 92"* ↔ 92 / 11 = **8.4 배** · *"10 × 10⁶ cm⁻² at 50 µA cm⁻²"* ↔ 11 / 150 µm² = 7.3 ×10⁶ (그림 ≈7).
- (c) 펄스 크기 본문 *"(1000 µA cm⁻²)"* (p.4) ↔ `Fig. 3` 캡션 *"2000 µA cm⁻²"* · `Fig. 3d` · `Fig. S3` 축 (2000 눈금).
- (d) 펄스 중 *"ηnuc of −30 mV"* ↔ `Fig. S3` 펄스 첫머리 골 ≈ −0.96 → ≈ −0.75 V (≈0.2 V). η_Nuc 화살표의 기준선이 그림에 없다.
- (e) *"Rint is converging to … several 100 Ω cm²"* ↔ `Fig. S9b` 30 min 에 ≈105 Ω cm² 이고 **아직 내려가는 중**.
