Repository: yonghoon7153-source/Yonghoon-DEM-DFT

# 📚 LITDB — 문헌 단일 시스템 (**SE·DFT 축 + DEM·MPM 축, 두 트랙**)

> **앞으로 논문은 여기서만 본다.** 여러 곳(db/literature, kb/papers, db/properties, Excel)에 흩어진 문헌을 한 곳에서 생각·참고·비교하기 위한 통합 MD 시스템.

## 왜 트랙이 둘인가
`INDEX.md` 는 argyrodite 전해질 축이라 접촉역학·MPM·건식전극 digest 가 들어갈 자리가
없다. 그래서 한때 64편이 **어느 인덱스에도 없었다**(open_items #7). 축을 나눠 그 구멍을
닫았고, 한 분모로 세면 “159편 중 98편 미언급” 같은 **가짜 미결**이 나온다
(`comparison_vs_ours.md:8`). 분리는 실측 근거가 있는 결정이다 — 합치지 말 것.

⚠ 이 표의 **편수는 적지 않는다.** 손으로 쓴 수는 반드시 낡는다(README 자신이 세 번 틀렸다).
현재값은 `python3 tools/litdb/build_index.py --check` 로 본다.

File: litdb/papers/gandla2026_layered_cathode_degradation_diagnostics_review.md (part 1 of 2)
<!-- digest 표준 양식 확장 (paper-level STANDALONE). 깊이 기준 = bazzoun2026_dem_fem_rnm_ionic.md · 형식 이웃 = kim2023_mechanofusion_ncm811_lpscl_core_shell_intimate_contact.md.
     ⚠ 이 논문은 **총설 (REVIEW)** 이다 — 저자들이 새로 잰 값 · 새로 돌린 계산이 하나도 없다. 아래 수치는 전부 이 총설이 다른 논문의 결과를
       옮겨 적은 것 (2차 인용) 이고, 쓰기 전에 원 논문 (번호 [n]) 을 확인해야 한다.
     쪽 표기 = "p.N" (= 학술지 "N of 34"). SI 없음 — 본문이 SI 를 한 번도 인용하지 않는다 (전문 검색 0 건).
     값 표지: [인쇄 · [n]] = 이 총설의 본문 · 표 · 그림 안에 인쇄된 숫자 (괄호 = 그 숫자의 원 논문 번호) · [판독] = 그림에서 읽은 값
     (litdb/figures/<slug>/digitized.csv — 정밀도는 파일 머리) · [우리 산술] = 인쇄값으로 우리가 다시 한 계산 · [추정] = 우리 해석 ·
     [미확인] = 이 PDF 34 쪽 전수에 없음.
     크롭 17 장 (그림 1–12 · 표 1–5) 전부 렌더로 열람. -->

# 층상 산화물 양극 (NMC · NCA · LNO · Li-rich) 의 다중 척도 열화를 '진단 → 기전 → 완화 (D-M-M)' 로 엮은 진단 총설 — 균열은 수송을 지배하는 사건 (넓은 이온 경로 → 좁게 끊긴 목) · CEI 성장 · 공간전하층은 부차적 · 후막의 Li 흐름 불일치 → SE 함량 경사 설계 · 실용 조건 (≤ 2 MPa · > 4–6 mAh/cm²) 에서 검증된 완화책 없음 — Dayakar Gandla · Inyoung Jang · Ashok Kumar Kakarla · Se Hwan Park · Junghyun Choi · Dongsoo Lee (가천대 · Georgia Tech · 국민대, Adv. Energy Mater. 2026)
> **[팔로우 랩: 가천대 최준현 교수 (건식 전극)]**
> slug `gandla2026_layered_cathode_degradation_diagnostics_review` · DOI `10.1002/aenm.71528` · type `review (실험 진단 문헌 총설 · 자체 측정 · 모델 없음 — 균열 · contact loss · percolation · CEI · 공간전하층 · EIS-DRT impedance · ML microstructure 분할 · 저압 · 후막 실용 조건)` · PDF `efd3b507-2._Decoding_Multiscale_Degradation_of_Layered_Cathodes_in_All_Solid_State_Lithium_Batteries_An_Advanced_Diagnostics_Driven_Framework.pdf` · SI 없음 · digested `2026-10-13` · status ✅
>
> **원제**: *Decoding Multiscale Degradation of Layered Cathodes in All-Solid-State Lithium Batteries: An Advanced Diagnostics-Driven Framework* (p.1 · 분류 표지 "REVIEW")
> **저자 · 소속 (p.1, 인쇄 그대로)**: Dayakar Gandla¹ · Inyoung Jang² · Ashok Kumar Kakarla¹ · **Se Hwan Park³\*** · **Junghyun Choi¹\*** · **Dongsoo Lee¹\*** (\* = p.1 *"Correspondence"* 줄에 이름 · 메일이 실린 교신저자 셋 · 여섯 모두 ORCID 표지) — ¹ School of Chemical, Biological, and Battery Engineering, **Gachon University**, Seongnam-si, Gyeonggi-do, Republic of Korea · ² School of Chemical and Biomolecular Engineering, Georgia Institute of Technology, Atlanta, Georgia, USA · ³ Department of Materials Science and Engineering, School of Engineering, Kookmin University, Seoul, Republic of Korea · 교신 sehwan.park@kookmin.ac.kr · junghchoi@gachon.ac.kr · dslee9117@gachon.ac.kr · *"Dayakar Gandla and Inyoung Jang contributed equally to this work."*
> **팔로우 태그 근거**: 인쇄 이름 **"Junghyun Choi"** (소속 ¹ 가천대 · 교신저자). 태그의 한글 이름 '최준현' 은 1저자 진술이다 — PDF 에 한글 이름이 없고 로마자 'Junghyun' 은 흔히 '정현' 으로도 읽히는 표기라 **한글 이름이 같은 사람인지는 1저자 확인 필요** [미확인]. 같은 소속 ¹ 의 **Dongsoo Lee** 도 교신저자다.
> *Advanced Energy Materials* 2026; 0:e71528 (34 쪽) · https://doi.org/10.1002/aenm.71528 · 접수 2026-04-20 · 수정 2026-07-29 · 게재확정 2026-08-24 (p.1) · © 2026 Wiley-VCH GmbH, *"All rights reserved, including rights for text and data mining and training of artificial intelligence technologies or similar technologies."* (오픈 액세스 아님 — 크롭은 내부 참조용) · 연구비 KEIT Technology Innovation Program (RS-2025-02315132, MOTIE) · NRF National R&D Program (RS-2024-00408156, MSIT) · 이해상충 없음 · 데이터 = 교신저자 요청 시 (p.30) · 참고문헌 136 편.
> **저자 기여 (p.30, 인쇄 그대로 요약)**: Gandla = conceptualization · data curation · writing – original draft / Jang = writing – review and editing · methodology · data curation · formal analysis / Kakarla = validation · formal analysis · investigation / Park = writing – review and editing · validation · data curation · supervision · formal analysis / Choi = writing – review and editing · writing – original draft · methodology · supervision · funding acquisition · resources · validation · data curation · conceptualization / Lee = writing – original draft · writing – review and editing · supervision · funding acquisition · resources · methodology · conceptualization · data curation · formal analysis · validation.
> **판독 원자료**: `litdb/figures/gandla2026_layered_cathode_degradation_diagnostics_review/digitized.csv` (그림 5h 배위수 분포 · 그림 5i 층 경계) · 크롭 17 장 `figures.json`.

---

## 0. 결론 먼저 — 우리 질문에 대한 답

**한 문장**: 층상 산화물 양극 + 무기 SE 전지의 열화를 *"어떤 진단 신호가 → 어떤 기전을 가리켰고 → 어떤 완화책으로 이어졌나 (D-M-M)"* 로 정리한 문헌 지도다.  저자들의 종합 판정은 넷이다 — (i) 균열은 그 자체보다 **이온이 통하던 넓은 접촉을 좁고 끊긴 '수송 목' 으로 바꿔 퍼콜레이션을 끊는 사건** 으로서 용량 감소를 지배한다 (p.14) · (ii) 공간전하층은 실재하지만 접촉 손실 · 계면상 성장보다 **부차적 저항** 이다 (p.21) · (iii) 남은 일은 기전 목록이 아니라 **각 기전이 용량 손실의 몇 % 인지 정량 배분** 이다 (p.28) · (iv) 지금까지의 완화책 (코팅 등) 은 **≤ 2 MPa · > 4 mAh/cm² 에서 장기 검증된 적이 없다** (p.29).

| 우리 질문 | 이 총설이 주는 것 | 표지 · 쪽 |
|---|---|---|
| ① 시뮬레이션 (DEM · MPM · FEM · 망) | **자체 계산 없음.** 언급되는 모델 = 단층촬영 미세구조를 입력으로 한 메조 화학-기계 모델 [104] · 연속체 공간전하층 모델 [71] · LLZO\|LCO 기계학습 원자간 퍼텐셜 MD [121] · DRT 를 SoC · C-rate 로 예측하는 다출력 GPR [125] · 분할 신경망 (DeepLabV3+ [118] · AtomSegNet [119]) · 입체학 GAN [135] · DoE + 회귀 [136].  DEM · MPM · 접촉망 모델은 한 번도 언급되지 않는다 | [인쇄] p.14 · p.21 · p.22–24 · p.29–30 |
| ② 입자 처리 | 해당 없음 (모델 논문 아님) | — |
| ③ 접촉 · 수송 (우리 망 언어) | *"conversion of broad ion-conducting contact regions into narrow, discontinuous transport necks … percolation through a shrinking and tortuous SSE framework"* · 퍼콜 망에서 떨어져 나간 AM 영역 · 국소 전류 협착 (p.14) — 우리 Holm 협착 · 경로 기준 고립 AM 이 다루는 바로 그 양이지만 **정량은 없다** | [인쇄] p.14 |
| ④ 미세구조 수치 | FIB-SEM 공극 < 3 → 9.5 % (50 사이클, NMC/LPS) [60] · XCT 로 잰 NCM–NCM 배위수 분포 (NCM : SE 70:30 · 80:20 · 85:15 → 최빈 ≈4.5 · ≈5.5 · ≈5–6.5) [104] · 후막 33 mg/cm² · ≈180 µm [50] | [인쇄] p.12 · p.14 · [판독] 그림 5h |
| ⑤ 압력 · 하중 조건 | 실험실 = 제작 수십–수백 MPa · 운전 수십 MPa ↔ 실용 ≤ 2 MPa (표 5) · 운전 셀은 작은 나사로 조여 **사실상 정부피** → 사이클 중 내부 압력이 계속 바뀐다 (p.26) · 압력계측 NCA80 −0.15 vs FCG75 −0.30 MPa [61] | [인쇄] p.14 · p.26 |
| ⑥ 건식 전극 · 믹서 계획 (V1 코팅 상태 · V2 혼합 시간 · V3 SE 함량) | **혼합 시간 · 혼합 공정 축은 없다.**  건식 공정은 참고문헌 두 편 ([127] · [128]) 한 문장 (p.26).  V3 쪽으로 [104] (NCM 비율 ↑ → NCM–NCM 배위수 ↑ → 입자간 응력 ↑ → 균열 · 박리 → 용량 감소 가속) 와 [50] (SE 함량 경사 → 고율 용량 171 %) 가 걸린다.  V1 쪽 '코팅' 은 전부 **보호 산화물 · 고분자 코팅** (LiNbO₃ · LATO · LAZO · Li₂CO₃/LiNbO₃ · Li₃PO₄ · PPy/PEDOT) 이지 SE 선코팅이 아니다 | [인쇄] p.14 · p.26 · p.29 |
| ⑦ 팔로우 랩의 자기 데이터 | 없다 — 이 총설에 저자 그룹의 새 측정은 없다.  목록에 같은 이름표 (D. Lee · J. Choi) 의 논문이 인용될 뿐 ([5] · [6] · [8] · [9] · [124] · [136] — 동일인 여부 [미확인]) | [인쇄] p.30–34 |

⛔ **한정어 (떼지 말 것)**: ① **총설 — 모든 수치는 2차 인용** 이다.  원 논문의 조건 (SE 종류 · 압력 · 하중 · 셀 형식) 이 대부분 빠져 있다.  ② 기전 근거의 상당수가 **황화물 복합 양극이 아니다** — 제자리 TEM 은 LLZO 셀 (그림 3a) · 공간전하층 정량은 Li\|LPO\|LCO 박막 (그림 8i) · 홀로그래피는 LiPON 박막 (그림 8c–e) · 제자리 AFM 은 고분자 전해질 ipn-PEA 셀 (그림 6e) · 기계학습 회절 단층촬영은 모세관 속 탄소 기지 전극 (그림 10e–f) · MLIP 는 LLZO\|LCO.  ③ 표 4 의 'D-M-M' 행 다수는 **서로 다른 논문의 진단과 완화를 한 줄로 이은 저자 종합** 이다 (§10-1).  ④ 우리 기준선과 1:1 로 맞댈 숫자 (기공 @ 압력 · σ_ion · E · 피복률) 는 거의 없다 — 비교는 대부분 **방향 · 범주 수준** 이다.

---

## 1. 한 줄 요약

고체-고체 계면에서는 액체처럼 전해질이 모양을 따라가 접촉을 메우지 못하므로, 층상 양극의 부피 변화 · 상전이 · 산소 손실 · 계면 분해가 **화학 · 기계 · 수송이 서로 키우는 연쇄** 로 엮인다는 전제에서 출발한 총설.  기법별이 아니라 **열화 연쇄별** 로 장을 짠다 — 양극 활물질 내부 (§2: H2–H3 상전이 → 변형 · 양이온 무질서 · 비가역 산소 손실 · 균열/공극), 계면 (§3: CEI 화학과 성장 속도 · 전이금속 환원과 SE 산화 · 공간전하층 vs 접촉 손실), AI/ML (§4: 미세구조 분할 · 원자 분해 영상 · 회절 단층촬영 · MLIP · EIS-DRT 예측), 실용 조건과 논쟁 (§5: 후막 · 저압 · 대형 셀 · 다섯 논쟁과 각각을 가를 실험).  각 기전마다 '서로 다른 물리량을 재는 독립 기법들이 같은 결론으로 수렴한다' 는 교차검증 표 (표 3) 와 '진단 신호 → 기전 → 완화' 표 (표 4) 를 둔다.  결론: 기전 목록 작성 단계는 끝났고 이제는 **정량 배분** 이 과제이며, 균열은 '수송 지배 사건' 이고, 공간전하층은 부차적이며, 완화책은 실용 조건 (≤ 2 MPa · > 4 mAh/cm²) 에서 아직 검증되지 않았다.

## 2. 메타

| 저자 | 저널/년 | DOI | 소재 범위 | 연구유형 |
|---|---|---|---|---|
| D. Gandla¹ · I. Jang² · A. K. Kakarla¹ · S. H. Park³\* · J. Choi¹\* · D. Lee¹\* (가천대 · Georgia Tech · 국민대) | *Adv. Energy Mater.* 2026, 0:e71528 (34 pp) | 10.1002/aenm.71528 | 층상 산화물 양극 (NMC · NCA · LCO · LNO · Li-rich LLO) × 무기 SE (황화물 LPSCl · LPS · LGPS / 산화물 LLZO · LiPON · LPO / 할라이드 언급) | 총설 — 진단 기법 중심 문헌 종합 (자체 측정 · 계산 없음) |

- 키워드 (p.1): advanced diagnostics · all-solid-state lithium batteries · diagnosis-mechanism-mitigation framework · inorganic solid-state electrolytes · layered oxide cathodes · multiscale degradation.
- 구성 (p.1–30): 1 서론 (1.1 진단의 역할 · 1.2 범위 · 길잡이) · 2 CAM 열화 진단 (2.1 상전이-변형 연쇄 · 2.2 양이온 무질서 · 이동 · 2.3 비가역 산소 손실 · 2.4 화학-기계 파괴) · 3 계면 열화 진단 (3.1 CEI 핵생성 · 성장 · 3.2 TM 환원 + SE 산화 · 3.3 Li 수송 병목 — 공간전하층 · 접촉 손실) · 4 AI/ML (4.1 진단 데이터 분석 · 4.2 물리 기반 ML · 4.3 ML-EIS-DRT) · 5 모델 셀 → 실용 ASSB (5.1 후막 · 저압 · 대형 · 5.2 다섯 논쟁) · 6 결론 · 전망 (6.1 한계 · 6.2 전망).  그림 12 · 표 5 · 참고문헌 136.
- 문헌 수집 방법 (검색어 · 기간 · 포함 기준) [미확인] — 체계적 문헌고찰 (systematic review) 이 아니다.

---

## 3. 절별 내용 · 수치 (★ 전부 쪽 · 표지 병기)

### 3-1. 서론 · 표 1 · 표 2 (p.1–6)

- **SE 이온전도도 (서론의 범위 표기)** [인쇄 p.2]: LLZO ~10⁻⁴ S/cm · LATP ~10⁻³ S/cm · **LPSCl ~10⁻⁴–5 × 10⁻³ S/cm** [17] · LPS (Li₃PS₄) ~10⁻⁴–10⁻³ [18] · LGPS ~10⁻³–10⁻² [19] · 할라이드 Li₃YCl₆ = *"good conductivity with enhanced air and oxidative stability"* [20].  [우리 산술] LPSCl 범위 = 0.1–5 mS/cm — 우리 σ₀ 보고 기준 1.5 mS/cm · 솔버 상수 3.0 mS/cm 둘 다 안에 든다 (범위가 50 배라 판별력은 없다).
  - ⚠ [20] 의 목록 서지는 *"Compositionally Complex Doping for Zero-Strain Zero-Cobalt Layered Cathodes"* (Nature 2022) — 할라이드 SE 문장의 출처로 맞지 않는다 (§10-9).
- **왜 ASSB 진단이 다른가** [인쇄 p.2]: 액체는 표면을 적셔 접촉 변동을 지우지만, 고체 SE 는 단단하고 흐르지 않아 **활물질 표면 모양 변화를 따라가지 못한다** → 접촉이 불완전 · 불균일 → 반응이 잘 붙은 소수 영역에 몰린다 → 열화가 국소화된다.  그래서 운전 중 적층압이 필요하고, operando 셀은 **전기화학 경계조건과 기계 경계조건을 동시에** 만족해야 한다 — *"decoupling these two constraints produces measurement conditions that no longer reflect the actual failure environment."*
- **ex situ 의 한계** [인쇄 p.2–3]: 분해 과정에서 *"contact recovery under pressure, lithium redistribution, and stress relaxation can partially reverse"* → 실제 고장 상태를 가린다.
- **기법이 서로 보완하는 두 방식** [인쇄 p.3]: (1) 서로 다른 성질을 재므로 합쳐서 전기-화학-기계 연쇄 전체를 재구성 (integration) · (2) 같은 기전에 민감도가 겹치면 독립 측정의 일치가 **확인** 이 된다 (cross-validation).
- **표 1 — 기법 비교** (p.4, `tab_1.png`) [인쇄]:

| 기법 | 장점 (요약) | 공간 분해능 | 시간 분해능 | 한계 | 참고 |
|---|---|---|---|---|---|
| STEM-EELS | 원자–나노 전자구조 · 산화수 · CEI 화학 · TM 이동 · 국소 산소 손실 | 0.1–2 nm | ex situ/operando (초–분) | 전자빔 손상 · 시야 매우 작음 · 통계 대표성 | [41, 42] |
| XAS (XANES/EXAFS) | 원소별 산화수 · 배위 · operando 벌크 | µm–mm (점/벌크 평균) | ms–s ~ 분 | 앙상블 평균이 나노 불균일 가림 | [49] |
| FIB-SEM 단층촬영 | 균열 · 기공 · 접촉 손실 3D · *"quantitative tortuosity/connectivity"* | ~10–100 nm 복셀 | ex situ | 파괴적 연속 절삭 · 이온/플라스마 빔 손상 | [43, 44] |
| X-ray micro-CT | 비파괴 3D 형상 (균열 · 공극) | ~1–10 µm | 분–시간 | 화학 민감도 낮음 · 분해능–시야 맞교환 | [45] |
| in situ/operando Raman | SE 분해 · 계면 화학종 (진동) | 1–10 µm | 초–분 | 묻힌 계면 접근 제한 · 스펙트럼 겹침 · 형광 | [46] |
| TOF-SIMS | CEI 조성 · 경원소 (Li · S · P) 기울기 | <50–~300 nm (가로) · 깊이 <1 nm | ex situ | 기질 효과 · 정량 · 스퍼터 인공물 | [47] |
| 중성자 영상 | 두꺼운 ASSB 적층의 벌크 Li 분포 · 수송 불균일 | ~10–200 µm | 분–시간 | 공간 분해능 낮음 · 시설 접근 | [48, 50] |
| RIXS/mRIXS | 격자 산소 산화 지문 · TM–O 혼성 | "1–10 - µm" (인쇄 그대로) | 분 | 방사광 의존 · 해석 복잡 · 공간 분해능 낮음 | [51, 52] |
| in situ/operando AFM | CEI 형성 중 표면 형상 · 기계 물성 | ~1–10 nm (가로) | 초–분 | 표면만 · 화학 특이성 약함 | [53] |
| TXM-XANES | 미세구조와 연결된 산화수 · SoC 불균일 | ~30–50 nm | 분 | 빠른 과도 상태 포착 곤란 · 빔 선량 | [54] |

- **표 2 — 앞선 총설과의 자리** (p.6, `tab_2.png`) [인쇄]: Dong & Li *Chem. Rev.* 2023 [27] (산화물 양극 열화 · 자가치유, 주로 액체 · 기전별) · Zhang *Chem. Rev.* 2022 [28] (산소 손실 · 현상별) · Alsaç *Chem. Rev.* 2025 [34] (특성분석 기법 · 기법별) · Nomura & Yamamoto *AEM* 2023 [38] (황화물 SSB 특성분석 · 기법별) · De Gol *AEM* 2024 [55] (전기-화학-기계 **모델링** 총설 · 모델/물리별 · *"Simulation-centered"*) · **이 총설** = 열화 연쇄별 (D-M-M) · 전자구조–셀 + 실용 형식 (§5.1) · 표 3 · 4 의 명시적 D-M-M 지도 · 논쟁 정리 (§5.2).

### 3-2. §2.1 상전이 → 변형 연쇄 → 접촉 손실 (p.4–6, 그림 2)

- 계 [인쇄 p.4]: Ni-rich 예로 *"LiNi0.81Co0.11Mn0.08O2 (NMC811)"* — 깊은 탈리튬에서 H2–H3 전이, 층간 산소 반발로 c 축 급수축.
- 연쇄 서술 [인쇄 p.5]: 단단한 SE 가 비등방 격자 변형을 받아내지 못함 → 입계 · 양극-전해질 계면에 응력 집중 → 국소 허용치를 넘으면 균열 핵생성 · 계면 박리 → **퍼콜레이션 이온 접촉이 끊김** → 반응 불균일 · Li 수송 병목 · **SoC 가 고르지 않은 균열-고립 영역** → 분극 · 계면 저항 증폭 [85–87].
- ASSB vs 액체의 용량 감소 [인쇄 · [88] p.5]: **~15 % (50 사이클)** vs **~5 %** — ⚠ [88] 의 목록 제목 (*"Extended Fast-Charging Life of Ultrahigh-Ni Layered Oxides by Adjusting the Current Density During the H2→H3 Phase Transition"*) 에 고체전지 표지가 없다 (§10-9).
- 척도별 도구 [인쇄 p.5]: 벌크 = in situ XRD · 국소 = 방사광 PDF · 결합 = in situ Raman · 나노 = ASTAR-TEM · HAADF/ABF-STEM.
- **in situ XRD** [72] [인쇄 p.5]: PPy · PEDOT 전도성 고분자 코팅이 NMC811 의 H2–H3 중 (003) 봉우리 갈라짐을 줄여 *"pseudo-single-phase evolution"* · 변형 축적 감소.  그림 2a 안 인쇄: (003) 이동 **Δ = 0.771° (NCM@PPy) vs 0.842° (pure NCM)** · 전압 축 3.2–4.4 V.  [우리 산술] 이동 폭 −8.4 %.  Ce/Gd 도핑 단결정 NMC 도 (003) 각 이동을 줄인다 (*"entropy-driven disorder"*) [73, 74].
- **PDF** [49]: 국소 + 장거리 원자 상관을 동시에 — 벌크 회절이 못 보는 변환 경로.
- **Raman** [인쇄 · [89] p.5–6]: 탈리튬 → TM–O 공유성 ↑ → A1g 가 낮은 파수로 → 국소 SoC 지표.  LiCoO₂ 복합 양극 (ASSB) Raman 영상: **SE 입자가 큰 전극은 SoC 분포가 두 봉우리 (과탈리튬 · 미탈리튬 영역 공존, 평균 충전 용량은 비슷)**, 작은 SE 는 고른 접촉 · 고른 반응.  큰 SE 셀의 LCO/SE 계면 근처 고-SoC 영역 → 국소 과충전 · 비가역 Co₃O₄ → 쿨롱 효율 · 율속 저하.  그림 2b 색 막대 550–597 cm⁻¹ · 축척 10 µm.
- **ASTAR** [인쇄 · [58] p.6]: 단결정 (SC) LiNi0.92Co0.04Mn0.04O2 는 벌크 R-3m 유지 · 표면 Fm-3m 변환 최소, 다결정 (PC) 은 넓은 암염 형성 · 입계 균열.  그림 2c 표지 "SC825" · "PC" (뜻 미기재) · 축척 2 µm / 200 nm.
- **HAADF/ABF-STEM** [인쇄 · [75] p.6]: 처리 안 한 LLO = **~1.6 nm** 스피넬 + 암염 표면층 · 황 처리 Ru 도핑 LLO-Ru@S = **~3 nm** Fm-3m 껍질 (산소 방출을 막는 희생 완충) · 그림 2d 층상 d = 0.49 nm.  LiNbO₃ · LATO 초박막 코팅 [76, 77] · 플래시램프 소둔 [90].
- 수렴 판정 [인쇄 p.6]: H2–H3 전이가 비등방 변형 → 입계 파괴 → 접촉 손실.  남은 불일치 = *"the exact strain threshold at which fracture becomes irreversible"*.
- **설계 함의** [인쇄 p.6]: 단결정 형상 · 엔트로피 안정화 도펀트는 균열을 줄이지만 Li 확산 경로가 길어져 율속이 떨어진다 → 변형 관리는 **수송 구조와 함께 최적화**.

### 3-3. §2.2 양이온 무질서 · 이동 (p.6–10, 그림 3)

- in situ 중성자 회절 [인쇄 · [96] p.8]: 열 스트레스를 준 탈리튬 NMC811 — **rod-NMC (방사 정렬 결정립)** 가 gravel-NMC 보다 가열 중 TM 무질서 · 산소 손실이 빠르다 → 열폭주 취약.
- 경 XAS [인쇄 · [97] p.8–9]: Li1.2Cr0.4Mn0.4O2 에서 Cr 이 팔면체 → 사면체 자리로 이동, 사면체 Cr⁶⁺ (XANES) · Cr 배위 · 결합 길이 변화 (EXAFS).
- **완전 고체 in situ TEM** [인쇄 · [59] p.9–10]: LCO 단결정 R-3m → 고전압 탈리튬 중 **정합 쌍정 · 반위상 경계로 이어진 나노 다결정** 으로 — 액체 셀에서는 안 보인다.  해석: 고체-고체 계면이 Li⁺ 수송을 막아 국소 농도 기울기 → 격자 불안정 → 재구성.  HAADF = 쌍정 경계 근처 Li 층으로 Co 이동 · ABF = Li 층 대비 약화 · **층간 거리 2.7 % 팽창**.  ⚠ 그림 3a 의 나노칩 셀 = **Pt \| Au \| LLZO \| LiCoO₂ \| Pt** (산화물 SE · 축척 5 µm).
- **설계 함의** [인쇄 p.10]: 희생 껍질 (~3 nm Fm-3m) · LiNbO₃/LATO 초박막이 무질서 재구성을 막지만 *"shell thickness trades off directly against interfacial impedance"* → 전하 이동 속도와 함께 최적화.

### 3-4. §2.3 비가역 산소 손실 (p.10–12, 그림 4)

- 전제 [인쇄 p.10]: Li-rich Li[LixM1−x]O₂ 의 가역 산소 산화는 용량 기전 (**> 250 mAh/g** [98]) · 화학량론 NMC 에서는 용량 기전이 아니고 **> 4.3 V vs Li/Li⁺** 의 깊은 탈리튬에서 O⁻ · O₂²⁻ 기생 반응.  공통 순서: 산소 공공 → R-3m → 스피넬/암염 재구성 → 고에너지 결함 → 양이온 이동 · 전해질 분해 가속 [99–102].
- **연성 XAS** [인쇄 · [51] p.10]: Li1.2Mn0.6Ni0.2O2 원시료는 방전에서 O K-edge eg 세기가 회복 안 됨 → 비가역 뒤틀림 · 산소 공공 + 환원 Mn 조성 (M-LRO) 은 가역 회복.  그림 4a–b 전압 OCV · C3.8 · C4.55 · C4.8 · D2.0 V.
- **mRIXS** [인쇄 · [52] p.10]: 경계 없는 단결정 NCM (BF-NCM) — 고전압 충전에서 **~531 eV 들뜸 / ~523.7 eV 방출** 지문 (산화 격자 산소) · ~525 eV 방출 TM(3d)–O(2p) 신호와 구분 · BF-NCM 은 **100 사이클** 넘게 유지 · 강화, 경계 많은 C-NCM 은 빠르게 사라짐 → 영역 경계 밀도 ↔ 비가역 산소 손실.  그림 4e: 1st 4.55 · 4.8 · 2.7 V · 2nd 4.8 V · 100th 4.7 V.
- **EELS · EPR · DEMS** [인쇄 · [56] p.10–12]: 단결정 LiNi0.83Co0.07Mn0.1O2 ± LATO — 무코팅은 **200 사이클** 뒤 O K-edge 앞봉우리 약화 · Ni L-edge 저에너지 이동 (Ni²⁺) · **표면이 먼저, 안쪽으로 진행** · LATO 코팅은 Ni³⁺ 풍부 · 고른 분포 · EPR **g = 2.0** 산소 라디칼 (무코팅) 억제 · DEMS 첫 충전 **O₂ 방출 > 4.2 V, ~4.6 V 에서 최대** (*"at the H2–H3 phase transition"*, 무코팅) · 코팅은 크게 억제.  그림 4h 안 표지 4.2 · 4.23 · 4.6 V — [판독 · 눈 ±5 %] SOC ≈73 · ≈81 · ≈96 %.
- **중성자 PDF** [인쇄 · [57] p.12]: 충전한 Li1.2Ni0.13Co0.13Mn0.54O2 · **2 K** — 원시료에 없는 **1.2 Å** 봉우리 = 분자 O₂ (초산화 1.34 Å · 과산화 1.49 Å 아님) · 두 상 맞춤 → **산소 원자의 ~20 % 가 갇힌 O₂** (본문 표현) · 그림 4i: 4.8 V 충전 · R_w = 0.138.  ⚠ 같은 '~20 %' 를 그림 캡션은 *"oxygen loss"*, 표 3 · 4 · §5.2.3 은 *"of oxidized oxygen"* 로 적는다 (§10-2).
- 수렴 [인쇄 p.12]: 표면에서 시작하는 산소 산화 · 벌크에 분자 O₂ 일부 (~20 %) 잔류 · **~4.2 V 이상** 기체 방출.
- **설계 함의** [인쇄 p.12]: 산소 공공 · 계면 코팅 · 경계 없는 결정이 각각 가역성을 되살리지만 모두 음이온 용량을 깎는다 → *"capacity-stability compromise, not a free improvement."*

### 3-5. ★ §2.4 화학-기계 파괴 = 수송을 지배하는 사건 (p.12–14, 그림 5)

- 크기 [인쇄 · [103, 104] p.12]: 사이클 부피 변화 **최대 ~10 %** → 내부 응력 → 미세구조 파괴 · 공극 · CAM–SE 박리.
- 척도 [인쇄 p.12]: 입자 = 입자 내 균열 · 계면 박리 · 불균일 리튬화 / 전극 = 공극망 성장 · **퍼콜레이션 이온망 조각남** · SE 쪽 → 집전체 쪽 반응 기울기.  3D 미세구조 자료는 *"direct input for mechano-electrochemical models"* 가 될 수 있다.
- **FIB-SEM 단층촬영** [인쇄 · [60] p.12, 그림 5a–c]: NMC/LPS 복합 양극 50 사이클 — 2D 영상 묶음 → NMC · SE · 탄소 · 공극 분할 (그림 범례 NMC · LPS · CNF · Void · 축척 10 µm) → 3D.  **공극 < 3 % → 9.5 %** · CAM 근처 **~10 µm** 판상 균열 · 용량 **~100 mAh/g 를 30 사이클까지 유지 → 50 사이클에 < 20 mAh/g** → *"strain threshold of approximately 2.5%"*.  저자 단서: 이 문턱이 일반 설계 기준인지, 그 연구의 입자 형상 · SE 강성 · 적층압에 묶인 값인지 **검증 안 됨**.  [우리 산술] 공극 +6.5 %p 이상 (×3.2 이상) · 20 사이클 사이 용량 80 % 이상 소실.
- **XCT + TXM-XANES** [인쇄 · [54] p.12–14, 그림 5d–f]: 다결정 NMC operando — 액체 셀은 미세균열이 있어도 SoC 가 비교적 고르고 (전해액 침투), ASSB 는 같은 균열이 **Li 풍부 영역을 입자 안에 고립** 시켜 SoC 불균일이 커진다 · 나노단층촬영: 입계에서 시작하는 µm 균열이 내부 이온망을 끊고 저항 증가.  그림 5d: 원시료 · 25 · 50 · 75 · 100 % SOC · 색 ±1.5 eV.
- ★ **핵심 기전 문장** [인쇄 p.14]: *"The dominant consequence of stress accumulation is not crack formation per se, but the gradual conversion of broad ion-conducting contact regions into narrow, discontinuous transport necks, such that lithium-ion transport increasingly depends on percolation through a shrinking and tortuous SSE framework. Once crack opening and interfacial debonding advance further, portions of active material become weakly connected or fully disconnected from the percolating ionic network even while remaining physically confined within the composite."* → 결과 = SoC 불균일 균열-고립 영역 · **국소 전류 협착 (localized current constriction)** · 과전압 상승.
- ★ **XCT — CAM:SE 비와 배위수** [인쇄 · [104] p.14, 그림 5g–h]: NCM811/LPSCl, CAM:SE 비를 바꾼 복합 양극 — **NCM 비율 ↑ → NCM 입자 사이 배위수 (직접 접촉 수) ↑** → 부피 변화 때 입자 하나를 붙잡는 이웃이 많아져 전달 하중 ↑ · 단층촬영 미세구조를 그대로 넣은 메조 화학-기계 모델 = **고응력 영역이 비선형으로 증가** → 입자 내 균열 · 박리 → 이온 경로 끊김 → 활물질 미활용 → **NCM 함량이 클수록 용량 감소 가속**.  그림 5g: 시야 **1 mm** · 분할 NCM / SE / 공극+탄소 · NCM 망.  그림 5h [판독 · digitized.csv · ±0.5 CN]: 최빈 배위수 **≈4.5 (70:30, 최대 빈도 0.177) · ≈5.3–5.5 (80:20, 0.157) · ≈5–6.5 평탄 (85:15, 0.127)** · 꼬리 끝 ≈12 · ≈15 · ≈17–18.  조성비의 질량/부피 기준 · 입경 · CT 분해능 · '접촉' 판정 기준 [미확인].
- ★ **operando 중성자 영상** [인쇄 · [50] p.14, 그림 5i]: 고하중 NMC811 양극 **33 mg/cm² · ~180 µm** — **탈리튬이 SE 쪽 계면 근처에서만 시작해 집전체 쪽으로 진행** → 긴 이온 경로가 후막의 1차 속도 병목 · CAM 의 패러데이 반응이 만드는 Li⁺ 흐름이 두께를 따라 쌓이는데 SE 함량은 고르다는 **불일치** → **SE 함량 경사 설계 = 기존 양극 용량의 171 %** (고전류 밀도 · **30 mg/cm²** 양극).  그림 5i 안 인쇄: *"33 mg/cm² Cathode (75 wt% of NMC 811)"* · 0.5 mA/cm² · *"4.4 mAh/cm² (175 mAh/g)"* · 음극 In-⁶Li.  [판독] 양극층 ≈170 µm · SE 층 ≈724 µm.  [우리 산술] NMC 0.75 × 33 = 24.75 mg/cm² → 4.4 ÷ 24.75 = 178 mAh/g (인쇄 175 와 2 % 안).  ⚠ '고전류 밀도' 의 값 · SE 종류 · 경사 모양 [미확인].
- **적층압** [인쇄 p.14]: 고정 · 균일 안정화 조건으로 읽으면 안 된다 — 비등방 격자 '호흡' · 계면 변형 축적 · 국소 파괴로 접촉 위상이 사이클 중 계속 바뀐다.
- **operando 압력계측** [인쇄 · [61] p.14]: NCA80 vs 전농도경사 FCG75 (음극 = 무변형 Li₄Ti₅O₁₂) — NCA80 의 충전 중 압력 강하 **−0.15 MPa** 가 FCG75 (**−0.30 MPa**) 보다 작다, 부피 수축 (**−4.2 %**) 이 더 큰데도 → 균열이 만든 빈 공간이 응력을 흡수했다는 해석.  [우리 산술] 강하 폭 2 배 차.
- 수렴 [인쇄 p.14]: 용량 감소는 벌크 구조 붕괴가 아니라 **퍼콜레이션 이온 접촉 손실** 을 따른다 — 단 균열 ↔ 접촉 손실의 인과 방향은 미해결.
- ★ **설계 함의** [인쇄 p.14]: 저변형 · FCG 구조는 붕괴를 늦추지만 보통 비용량을 깎는다 · *"because contact loss rather than lattice damage dominates, strain compatibility with the surrounding SSE deserves design priority over absolute structural rigidity of the particle itself."*

### 3-6. §3.1 CEI — 화학 정체 · 성장 속도 · 기계적 결과 (p.14–17, 그림 6)

- 범위 [인쇄 p.14–15]: 황화물 = 양극 산화 환경에서 싸이오포스페이트 분해 → Li₂S · P₂O₅ 등 절연 생성물 · 산화물 = 격자 산소 이동이 계면을 흐트러뜨림 [108] · 고체 계면상은 계속 '살아 있어' 양극 · SE 벌크로 번진다.
- 3.1.1 [인쇄 p.15]: LPSCl 의 좁은 안정 창 (*"<2.5 V"*) → NMC (> 4.0 V) 와 만나 Li₂S · Li₃PO₄ · 폴리설파이드 CEI.
  - **TOF-SIMS 3D** [63]: 무코팅 NMC622/LPSCl — **~10 nm** CEI · POx⁻ (PO₂⁻ · PO₃⁻) · SOx⁻ (SO₂⁻ · SO₃⁻) 풍부 (벌크 SE 에는 없음) · 사이클 뒤 인산염 증가 → Li₃PO₄ · 폴리설파이드가 수송 장벽 · **POx⁻/SOx⁻ = CEI 표지**.  그림 6a 시야 50 × 50 µm.
  - **Li₂CO₃/LiNbO₃ 코팅** [65]: NMC622/LPSCl, 45° FIB 분화구 측벽 — 계면의 POx⁻/SOx⁻ 크게 감소 → *"POx⁻/SOx⁻ signal intensity serves as a quantitative indicator of SSE decomposition severity."*  그림 6c: 코팅 · 200 사이클 뒤 · NiO₂⁻ · Cl⁻ · NbO₃⁻ 채널 · 축척 20 µm.
  - **operando TOF-SIMS** [64]: NCA/LPS — 충전 중 PO₂⁻/PO₃⁻ 꾸준히 상승 (실시간 CEI 성장) · 황 화학종은 복잡하고 가역 · 인산염은 계면에 갇히고 고전압에서 가속 → **CEI 형성 속도는 전압 의존**.  그림 6d: pristine · charged · discharged · degraded · 25 µm.
- 3.1.2 [인쇄 p.15–16]:
  - **in situ AFM** [53]: 단결정 NMC — DMT 탄성률이 자리마다 다른 불균일 CEI · 원인 = 유기물 많은 영역 · PVDF · 카본블랙 반응의 Li₂CO₃ · ALD Li₃PO₄ 코팅 → 고른 LiF 풍부 CEI · **더 낮은 DMT 탄성률** · LiF 의 Li⁺ 장벽 **0.17 eV** vs Li₂CO₃ **0.23 eV**.  그림 6e: *"Single-crystalline NCM523"* · *"ipn-PEA"* · CE Li (⚠ 고분자 전해질 셀) · 6f (4.08–4.2 V) 높이 160 / −200 nm · DMT 1.0 GPa / −200 MPa · 6g (4.08 V) 110.1 / −157.0 nm · DMT 100 MPa / 0 · 캡션 축척 300 nm.  ⚠ 코팅 정체가 본문 (Li₃PO₄ ALD) 과 캡션 (*"LiNbO3-coated NMC (P-NMC)"*) 에서 다르다 (§10-5).
  - **STEM-EELS** [62]: 사이클한 LPSCl/Ni-rich NMC — NMC 표면 **~10 nm** 층 · S L-edge + Ni M₂,₃ → **NiSx** (표면 Ni 와 SE 직접 반응) · Li K-edge 없음 → 리튬 비참여 황화 · **P₂O₅ 입자** (POx⁻ 표지와 정합).  그림 6h 표지는 "MSx".
  - NiSx = 활성 Ni 의 격자 이탈 시작 → TM 용출 · 벌크 계면상 진화로 커진다 (p.17).
- 수렴 [인쇄 p.17]: TOF-SIMS (정체) · operando TOF-SIMS (속도) · AFM (기계 불균일) · STEM-EELS (원자 생성물) — 분해 → CEI → TM 황화 → 활물질 고갈 · Li 경로 차단.
- **설계 함의** [인쇄 p.17]: Li₂CO₃/LiNbO₃ 이중 기능 코팅이 분해 · 임피던스 성장을 줄이지만 *"their coverage integrity over extended cycling under practical stack pressure and electrode loading remains untested"* · 코팅 두께 자체가 **직렬 저항** 을 더한다.

### 3-7. §3.2 묻힌 계면의 TM 환원 + 전해질 산화 (p.17–18, 그림 7)

- **in situ Raman** [인쇄 · [111] p.17]: NCM/LPSCl 계면 PS₄³⁻ 두 모드 **418 · 425 cm⁻¹** — P₂S₆⁴⁻ (410) · P₂S₇⁴⁻ (390) 쪽으로 이동 없음 → 초기 사이클에 PS₄³⁻ 골격 온전 · 418 모드가 **3.6 V** 까지 세지고 **3.7 V** 평탄에서 회복 → 분해가 아니라 계면 근처 Li 재분포 · 비가역 붕괴 전의 공간전하 동역학을 잡는다.  그림 7b C-3.6 V · C-3.7 V 분해.
- **operando XAS** [인쇄 · [78] p.17]: LAZO 코팅 LNO — Ni 산화환원 안정 · S K-edge 산화 이동 **0.12 eV vs 0.25 eV (무코팅)**.  그림 7c 1st → 200th.
- **cryo-STEM/EELS** [인쇄 · [112] p.17]: 사이클한 NMC/LPSCl — NCM (P1) → LPSCl (P3) 쪽 불균일 계면상 · LPSCl 쪽 P3 에서 TM · O 신호 → **TM 이 LPSCl 로 용출 · 확산**.  그림 7d 축척 50 nm.
- **연성 XAS + TXM** [인쇄 · [79] p.17]: NMC532/LPSC — TEY (표면 **~5–10 nm**) vs FY (벌크 **~50 nm**), **50 % 탈리튬** NMC532 를 LPSC 와 숙성 전후 · Mn · Co L₃ 불변, **Ni L₃ 만 저에너지 이동 (두 모드 모두)** → 최외곽 너머까지 환원 · TXM 층별 깊이 = **Ni 원자가 기울기 ~0.5 µm**.  그림 7g 표면 → 핵 · ±1.5 eV · 2 µm.
- **cryo 4D-STEM + ePDF** [인쇄 · [113] p.17]: 탈리튬 NMC/LGPS — 탈리튬 계면 산소 농도 **59 % 높음** (리튬화 대비) → O²⁻ 가 NMC → LGPS 로 이동 · ePDF = 암염 NiO (**2.08 Å**) · Li₂O₂/LiO₂ (**1.71 Å**) → NMC 자기분해 · 이동한 O²⁻ + LGPS → 황산염 · 인산염 (S–O · P–O **1.49–1.57 Å**).  ⚠ 그림 7h 캡션 = *"NMC–LGPS interphase layer **after physical mixing**"* — 전기화학 사이클이 아니라 탈리튬 분말의 **물리 혼합 계면** · SE = LGPS.  그림 7i–j 계면 구간 ~40 nm · [판독 · 거칠게] 계면 O 원자분율 ≈0.5 → ≈0.7.
- **설계 함의** [인쇄 p.18]: LAZO 같은 outside-in 구조가 발원점에서 차단 (S K-edge 0.25 → 0.12 eV) · 단 *"validated only in short-term laboratory cells"* · 초박막 코팅이 실제 복합 전극의 화학-기계 사이클을 견디는지는 미해결 (§5.1).

### 3-8. §3.3 Li 수송 병목 — 공간전하층 · 접촉 손실 · 상대 기여 (p.18–21, 그림 8 · 9)

- 두 현상 [인쇄 p.19]: (1) 입계 저항이 만드는 입자 안 Li 불균일 (nm 분해 Li 추적 필요) · (2) 접촉 영역의 정전기장 뒤틀림 (전기장 직접 지도 필요).
- **operando STEM-EELS** [인쇄 · [68] p.19]: 황화물 벌크형 전지의 Ni-rich NCA 2 차 입자 — **0.07 C** 저율에서도 다결정 입자 안 농도 기울기 · 특정 입계에서 급격한 불연속.  그림 8a: 0 · 39 · 76 % 충전 · NCA / LPS · 활성 · 비활성 NCA 영역 표지.
- **결정 방위 지도 (ACOM)** [인쇄 · [69] p.19]: Li 는 결정립마다 a-b 면을 잇는 굽은 경로로만 빠지고 입계에서 꺾인다 → 2D 이방 전도 + 무작위 결정립 배열 = **계면 저항을 최소화해도 남는 구조적 병목**.
- **전자 홀로그래피** [인쇄 · [66] p.19]: LiCoO₂/LiPON — 화학 반응으로 **~50 nm** 나노결정 CoO 층 + **~400 nm** 산소 결핍 전이층 · 충전 중 Li⁺ 가 두 층 경계에 쌓임 (1 차 정전 장벽) · 같은 자리에서 나노공극 핵생성 · 성장 (실시간 TEM) → **정전기적 Li 축적이 기계적 공극을 만든다**.  그림 8d 2.00 · 3.82 · 3.95 V · 8e Pt \| LCO \| LiPON \| Cu/Pt · 2.78 · 3.52 V · 500 nm.
- 공간전하층 기원 [인쇄 p.19]: 화학 불안정이 아니라 전자전도 양극 ↔ 이온전도 SE 사이 Li 활동도 · 페르미 준위 차 · 복합 양극에서는 분해 생성물 · 접촉 형상 신호와 섞인다.
- **operando DPC-STEM** [인쇄 · [67] p.19]: LiCoO₂/LPSCl — 전압이 오를수록 무코팅 계면의 전하 축적 증가 · 분해 · 접촉 불량을 일부러 최소화한 뒤에야 깨끗한 신호 · **BaTiO₃** (강유전 분극이 반대 전기장) 넣으면 축적 억제 → 정전기 기원 확인.  그림 8g · h 2.2 V · 200 nm.
- **정량** [인쇄 p.21]: 연속체 정전 모델 = 공핍 폭 **~1 nm** · 이상 계면의 작은 저항 [71] · operando KPFM + 핵반응 분석 (Li\|LPO\|LCO 박막 모델 전지) = 전압 의존 폭 **< 50 nm** · 최대 저항 **18.4–19.1 Ω cm² @ 4.3 V** [70] — 이론보다 크지만 *"remained smaller than the bulk electrolyte resistance in that system"* → 공간전하층은 실재하나 실제 복합 양극에서는 **파괴-유발 접촉 손실 · 산화환원 계면상 성장보다 부차적**.  그림 8i CPD 2.6–4.1 V · 3.0–3.9 V.
- **설계 함의** [인쇄 p.21]: BaTiO₃ 같은 유전 중간층이 직접 상쇄하지만 크기가 부차적이므로 *"mitigation resources are better sequenced after contact maintenance and interphase suppression—an ordering that only cross-scale quantification could have established."*
- **그림 9 통합 지도** [인쇄 p.21–22]: 원자 (양이온 무질서 · 상전이 · 산소 불안정) → 나노 (CEI · 표면 분해) → 마이크로 (균열 · 공극 · 접촉 손실) → 메조/전극 (Li 농도 기울기 · SCL 분극) → 셀 (용량 감소 · 임피던스 상승 · 조기 고장) · 위로 올라가는 화살표.  ⚠ 패널 그래프에 축 이름 · 단위가 없다 = 도식.

### 3-9. §4 AI · ML (p.21–25, 그림 10 · 11)

- 4.1 진단 데이터 분석 [인쇄 p.21–23]:
  - **Hwang [118]** DeepLabV3+ 의미 분할 — LiNbO₃ 코팅 NMC / Li5.5PS4.5Cl1.5 / In 복합 양극 · **롤 압착 vs 일축 압축** SEM → 상 분율 · 평균 선분 절편 (mean-line intercept) · 상호연결성 · 이중상 경계 길이 · **삼중상 경계 밀도** · 롤 압착 = 기공 분율 낮고 CAM 절편 길이 증가가 작고 전도 · 계면망이 사이클 중 안정 · 일축 = 기공 관련 경계 증가 · 망 연속성 손실 더 큼.  그림 10a–b: 일축 (제작 · 40 사이클) vs 롤 (제작 · 40 · 240 · 520 사이클) · 아랫줄 = MIS (수작업 분할) · 빨강 기공 · 초록 ECM · 노랑 SE · 파랑 CAM · 축척 5 µm.
  - **Wang [119]** AtomSegNet 초해상 STEM — NMC811/LPSCl 고체 탈리튬 중 표면 근처 덩어리 O1 상 (ABAB 산소 쌓임, O3 골격과 다름) · O1/O3 경계 추적 → 산소 손실-유발 표면 좌절 + 층간 전단.
  - **Sha [122]** 딥러닝 결함 분석 — Li 공공 축적 · TM 층 간격 수축 ↔ 층상 → 스피넬/암염.
  - **Hua [120]** 주사 µ-XRD-CT + 비지도/지도 학습 — 탄소/바인더 · 층상 · 스피넬 영역 분류 · NCM622 열화가 2 차 입자 크기와 탄소/바인더 접촉 여부에 좌우 · LLNMO 는 단위 격자 부피 · 미세변형 증가 + 고른 양이온 무질서.  ⚠ 그림 10e–f = 모세관 속 피로 LLNMO 전극 + 탄소 — SE 가 그림에 없다 (ASSB 연구인지 [미확인]).
  - **Kim [123]** ML 보조 Raman 영상 — NMC811/LPSCl 계면 스펙트럼 자동 분할 · *"degradation in ASSLBs mainly arises from the decomposition of LPSCl on the cathode side in the early stage of operation."*
- 4.2 물리 기반 ML [인쇄 · [121] p.23–24]: LLZO\|LCO MLIP (DFT · AIMD 구조로 학습 · 구조 · 진동 · 동역학 관측량으로 검증) — **Li 결핍** 이면 심한 무질서 · 양이온 혼합 · LCO → LLZO 장거리 Co 확산, **Li 충분** 하면 덜 무질서 · 원소 분리 · LCO 근처 Zr · La 풍부 배열 · LLZO 안 Co 는 무질서 입계에 모여 2 차상 전핵 자리.  그림 10g–i: Co · Zr · La · Li · O 분포 0–10 ns.
- 4.3 ML-EIS-DRT [인쇄 p.24–25]: DRT 가 벌크 · 입계 · 계면 저항을 가르고 진단 관찰과 이어 준다 · 사이클 중 비파괴 operando 추적 · SoC/SoH 감시 [126] · 저주파 측정이 길어 비정상 상태에서 스펙트럼이 왜곡 → **Huang 등 [125]** 혼성 EIS–DRT 로 NCM/LPSCl 에서 한 사이클 안에 여러 C-rate · SoC operando 측정 → 다출력 GPR 이 DRT 를 SoC · C-rate 함수로 예측 · **DC 전류가 클수록 양극 전하 이동 저항 감소** (일반 EIS 로는 직접 안 보임) · 셀 저항 · 분극 · 단계별 과전압 추적.
  - 그림 11a (원 논문 [124]) DRT 봉우리 배정 [판독 위치]: P1′ 벌크 Li⁺ 확산 · P1 입계 Li⁺ 확산 (> 10⁶ Hz) · **P2 화학적 접촉 임피던스 (양극/음극, ~10⁴–10⁵ Hz)** · **P3 기계적 접촉 임피던스 (양극/음극, ~10³ Hz)** · P4 음극 CT (~10²–10⁻¹ Hz 넓게) · P5 양극 CT (~10¹ Hz) · W 확산 (< 10⁻¹ Hz).
  - 그림 11b–g ([125]): C-rate 0–0.6 · E_WE 2.0–3.5 V vs In/InLi · 0–7 h · SoC 50 % 에서 C-rate −0.5…0.5 의 DRT · R_tot 4 × 10²–4 × 10³ Ω · 손실 몫 LF · P4 · P3 · HF · |ΔV_pol| 0–1.0 V.  ⚠ (a) 의 P3 = 기계적 접촉인데 본문은 (c) 의 율-의존 봉우리 변화를 양극 전하 이동으로 읽는다 (§10-6).

### 3-10. ★ §5 모델 셀 → 실용 ASSB · 다섯 논쟁 (p.25–27, 표 5)

- **표 5 — 진단 조건 vs 실용 조건** (p.26, `tab_5.png`) [인쇄]:

| 변수 | 보통의 진단 연구 | 실용 목표 | 열화에 주는 결과 | 진단 공백 |
|---|---|---|---|---|
| 면적 하중 | 2–3 mAh cm⁻² (< 100 µm) | > 4–6 mAh cm⁻² (> 150 µm) | 전극 척도 Li 흐름 불균일이 감소를 지배 · 집전체 근처 미활용 [50] | 대부분 기법의 투과 깊이 · 시야가 후막과 안 맞음 |
| 적층압 | 수십–수백 MPa (제작) · 수십 MPa (operando) | ≤ 2 MPa [3, 86] | 공극 · 접촉 손실 가속 · 고압에서 검증된 완화책 미검증 | 압력을 정밀 제어하는 operando 셀 구조 없음 |
| 셀 형식 | 펠릿 · mm–cm | 다층 파우치 | 면내 압력 · 온도 불균일이 열점으로 열화 국소화 | 파우치 XCT 시연 한 번 [45] · 정례 대형 방법론 없음 |
| 온도 | 상온 | −20–60 °C | 계면상 성장 속도 · 수송 병목 이동 · 저온 석출 위험 | 상온 아래 operando 연구 사실상 없음 |

- 5.1.1 후막 [인쇄 p.26]: 대부분 < 3 mAh/cm² · 상용 경쟁은 > 6 mAh/cm² · > 100 µm · 제작은 빠르게 발전 — *"multiscale-informed solvent-free dry processing"* [127] · *"one-step dry processes that yield prelithiated thick electrodes"* [128] · 고하중에서는 입자 화학보다 **전극 척도 수송 불균일** 이 감소를 지배 [50] · 대부분 고분해 기법은 후막과 안 맞는다 (연성 XAS = nm 표면 · TEM = 얇은 박편 · XCT = 분해능–시야) → **얇은 모델 전극에서 얻은 감소 원인 배분을 그대로 옮길 수 없다**.
- 5.1.2 저압 [인쇄 p.26]: 제작 수백 MPa · 사이클 수십 MPa ↔ 실용 **< 2 MPa** [3, 86] · 압력이 막아 주던 접촉 손실 · 공극이 실용 압력에서는 더 심할 것 · 고압 검증 완화책 (코팅 · 순응 조성) 미검증 · 저압 동작 시연 = 낮은 N/P [129] · 계면 공학 관점 [130] · CIP 시트 전극 [131] · 계면 가교 바인더 [132] · ★ 대부분 operando 셀은 **작은 나사로 조여** 압력 설정이 부정확하고 **정부피** 로 돌아 충방전 부피 변화가 내부 압력을 계속 바꾼다 → 필요한 것은 *"one that can impose a low target pressure precisely and hold it constant during operation"*.
- 5.1.3 대형 [인쇄 p.27]: 거의 모든 기전이 < 1 cm 펠릿에서 확립 · 파우치는 면내 압력 · 온도 · SoC 불균일 → 열점 · 파우치 방사광 µ-CT [45] 가 산업 규모 비파괴 미세구조 정량의 유일한 시연 (가압 · 사이클 중 기공 진화 · 가장자리가 기계적으로 다름) · 원자 척도 결론은 입자 몇 개 ↔ 파우치는 수십억 → 통계 표본 전략 + **셀 형식 · 적층압 · 하중 보고** 의무 (대부분 누락 [133, 134]).
- **5.2 다섯 논쟁과 가를 실험** [인쇄 p.27]:

| # | 논쟁 | 엇갈리는 증거 | 이 총설이 제안한 결정 실험 |
|---|---|---|---|
| 5.2.1 | 공간전하층 = 중요? 무시? | 연속체 ~1 nm [71] vs KPFM+NRA < 50 nm · 18.4–19.1 Ω cm² @ 4.3 V [70] (이상 계면 vs 실제 계면) | 분해를 억제한 계면에서 SE 조성 · 적층압을 바꾼 체계적 KPFM/DPC-STEM |
| 5.2.2 | 양극 쪽 감소의 주범 = 화학-기계 vs 계면상 화학 | 단층촬영 진영 (FIB-SEM · XCT, 용량 ↔ 접촉 손실) [54, 60] vs 분광 진영 (TOF-SIMS · XAS, 계면상 두꺼워짐 ↔ 임피던스) [63–65] · **한 셀에서 임피던스 성장을 기계 몫 · 화학 몫으로 정량 배분한 연구가 없다** | 한 셀 집단에 operando 압력계측 + EIS-DRT + 사후 단층촬영 · 독립 측정한 공극 분율 · CEI 두께로 DRT 를 풀어냄 |
| 5.2.3 | 갇힌 산소 화학종 | 1.2 Å 분자 O₂ (~20 %) [57] vs 과산소-형 이량체 · 산소 정공 · mRIXS 반정량 · 조성 의존 가능 | Li-rich → Ni-rich 조성 계열에 중성자 PDF/mRIXS/DEMS 세 기법 · 산소 질량수지 (갇힘 · 방출 · 격자 잔류) |
| 5.2.4 | 균열 = 접촉 손실의 원인? 결과? | 균열이 이온 경로를 끊는다 vs 먼저 생긴 접촉 손실이 국소 전류 · 응력 열점을 만들어 균열 핵생성 · 사후 단층촬영은 같은 끝 상태 | 같은 입자 집단의 첫 수십 사이클 시간경과 operando XCT (균열 vs 고립 영역 어느 쪽이 먼저) |
| 5.2.5 | ex situ 가 운전 상태를 대표? | 분해 중 접촉 회복 · 응력 완화 · 계면상 재조직 · 황화물 빔 민감 | 같은 입자 operando → 완화 → 재측정 짝 비교 |

### 3-11. §6 결론 · 한계 · 전망 (p.28–30, 그림 12)

- 판정 [인쇄 p.28]: *"the field has largely completed its cataloguing phase … The frontier now lies in quantitative attribution, that is, determining what fraction of capacity loss each mechanism accounts for under specified, practically relevant conditions."*
- 교차 비교 가능한 정량 기술자 목록 [인쇄 p.28]: 상전이 시작 · 양이온 이동 경향 · 산소 방출 거동 · CEI 두께 · 변형 문턱 · **공극 분율 · 삼중상 경계 분율 · tortuosity · 계면 저항 진화**.
- AI/ML 은 기전 해석의 대체가 아니라 보조 — 출력이 상 연결성 · 계면 무질서 · 미세변형 불균일 · **수송 연속성** 같은 해석 가능한 양에 묶일 때 가치 (p.28).
- 6.1 한계 [인쇄 p.28–29]: 묻힌 고체-고체 계면의 동시 나노 공간 · 시간 · 화학 분해 불가 (전자빔 손상 — 황화물 · X선/중성자의 평균화 · 분광의 투과 깊이 · 진공 · 스퍼터 인공물) · 다중 기법의 정량 통합 부족 (*"robust methods for quantitatively partitioning overlapping degradation contributions (e.g., attributing impedance growth between interphase chemistry and mechanical damage) do not yet exist"*) · 규모 · 실무 (방사광 비용 · 데이터 부족 · 해석성).
- 6.2 전망 — 네 방향 · 5 년 이정표 [인쇄 p.29–30]:
  1. **실용 제약 아래 실시간 다중 진단**: 걸림돌은 기기가 아니라 셀 구조 (빔 하나 · 고압 틀 하나) · 등장 중 = XRD + EIS + 압력계측 공유 셀 · 고체 적층 호환 4D-STEM 홀더 · 첫 저압 operando 설계 · 이정표 = 정밀 압력 제어 표준 operando 셀에서 화학 (회절/분광) · 기계 (압력/변형) · 전기화학 (EIS-DRT) 신호를 **한 셀 · 한 사이클** 에 동시 획득 · RIXS/연성 XAS 에너지 분해능 향상으로 산소 산화 가역/비가역 판정 (논쟁 3).
  2. **진단 우선순위 계면 · 양극 공학**: 순위 = ① 표면 시작 산소 손실 · SE 산화 → 등각 코팅 (LiNbO₃/LATO · LAZO · Li₂CO₃/LiNbO₃) ② 단결정 · 경사 입자 구조로 변형 관리 ③ **SE 분포 경사로 전극 척도 수송 균질화** [50] · 빠진 것 = *"no published coating has been verified at ≤2 MPa stack pressure and >4 mAh cm⁻² loading over extended cycling."* · 이정표 = 진단으로 찾은 완화책이 실용 압력 · 하중 · 셀 형식에서 이득을 유지함을 보이기.
  3. **불확도를 정량한 모의로 척도 잇기**: *"DFT/MD cannot reach the time and length scales of interphase growth, while finite-element models rest on assumed rather than measured constitutive inputs."* · 세 단계 = PDF/EXAFS 로 검증한 MLIP [121] → FIB-SEM/XCT 에서 가져온 (또는 입체학 GAN [135] 이 만든) 형상 위의 메조 화학-기계 모델 → 셀 척도 전기화학-기계 디지털 트윈 · 조건 둘 = **척도마다 점추정이 아닌 정량 불확도** · **학습에 쓰지 않은 operando 자료로 검증** · 이정표 = 처음 보는 셀의 첫 100 사이클 용량 감소 궤적을 실험 불확도 안에서 예측하는 단층촬영 기반 트윈 (논쟁 4 도 해소).
  4. **AI 통합의 전제 = 데이터 표준화**: 셀 형식 · 적층압 · 하중 · C-rate 를 기계 판독 형식으로 보고 · 보고 체크리스트 [133] · 배터리 온톨로지 · FAIR [134] · 직교 DoE + 회귀로 할라이드 SE 기계화학 최적화를 앞당긴 예 [136] · 이정표 = 다기관 표준 메타데이터 벤치마크 자료집.
- 그림 12 [인쇄 p.29]: 여섯 주제 — 응력 내성 양극 · 첨단 제조 (잘 결정화된 양극 입자) · AI/ML 다중 척도 모델 · 복합 양극 공학 · 자가치유 계면 · 통합 operando 플랫폼 · 응용 (EV · 드론 · 로봇 팔 · 에어택시 · ESS).

### 3-12. 표 3 · 표 4 옮겨 적기 (p.7 · p.8)

**표 3 — 네 기전의 척도별 교차검증** (p.7, `tab_3.png`, 돌려 인쇄된 쪽) [인쇄]:

| 기전 | 원자/전자 척도 | 입자 척도 | 전극 척도 | 셀 척도 | 수렴한 결론 | 남은 공백 |
|---|---|---|---|---|---|---|
| 비가역 산소 손실 | 연성 XAS (O K-edge eg 비회복) [51] · mRIXS (~531 eV 들뜸 / ~523.7 eV 방출) [52] · EPR (g = 2.0) [56] | STEM-EELS (표면→벌크 O K-edge 기울기) | 중성자 PDF (1.2 Å O-O · 산화 O 의 ~20 % 가 분자 O₂) [57] | operando DEMS (~4.2 V 이상 O₂) [56] | 산소 산화는 표면에서 시작해 안으로 · 산화 산소 상당 몫이 방출 대신 O₂ 로 갇힘 | 갇힘 · 방출 몫의 조성 의존 (Li-rich vs Ni-rich) 미정량 |
| 화학-기계 균열 | ASTAR-TEM (입계 균열 시작) [58] · HAADF/ABF-STEM (입계 · 쌍정 경계 양이온 이동) [59] | FIB-SEM (공극 < 3 % → 9.5 % · 50 사이클 · 변형 문턱 ~2.5 %) [60] | XCT · TXM-XANES (온전 vs 파괴 영역 SoC 불균일) [54] | operando 압력계측 (−0.15 vs −0.30 MPa, NCA80 vs FCG75) [61] · EIS-DRT | 파괴 = 수송 지배 사건 — 벌크 붕괴가 아니라 균열-유발 접촉 손실이 감소를 정함 | 균열 ↔ 접촉 손실 인과 미정 · 한 셀의 시간 분해 operando 단층촬영 없음 |
| CEI 형성 연쇄 | STEM-EELS (NiSx · P₂O₅) [62] | in situ AFM (자라는 CEI 의 불균일 DMT 탄성률) [53] | TOF-SIMS 3D (POx⁻/SOx⁻ · ~10 nm CEI) [63] | operando TOF-SIMS 성장 속도 [64] · EIS [65] | 화학 분해 → 기계적으로 불균일한 계면상 → 성장하며 계면 이온 수송을 조인다 | CEI 성장 속도의 적층압 · 전압 결합 의존 미측정 |
| 공간전하층 / 수송 병목 | 전자 홀로그래피 · DPC-STEM (정전 퍼텐셜 지도 · BaTiO₃ 반대장 검증) [66, 67] | operando STEM-EELS (Li 농도 지도) [68, 69] | operando 중성자 영상 (SE 쪽에서 시작하는 탈리튬 전선) [50] | operando KPFM + NRA (SCL 폭 < 50 nm · 18.4–19.1 Ω cm² @ 4.3 V) [70] · EIS-DRT | SCL 은 실재하나 접촉 손실 · 계면상 성장 대비 부차적 저항 | 연속체 이론 (~1 nm) [71] ↔ 직접 측정 (< 50 nm) [70] 의 자릿수 차 |

**표 4 — D-M-M (진단 신호 → 기전 → 완화 → 검증 결과)** (p.8, `tab_4.png`) [인쇄]:

| 진단 신호 (기법) | 찾은 기전 | 이끈 완화책 | 검증 결과 | 참고 |
|---|---|---|---|---|
| H2–H3 중 (003) 갈라짐 (in situ XRD) | 비등방 격자 변형 축적 | 전도성 고분자 코팅 (PPy · PEDOT) · 단결정 NMC Ce/Gd 도핑 | 유사 단일상 진화 · 변형 축적 감소 | [72, 73, 74] |
| Fm-3m 표면 재구성층 (ASTAR-TEM · HAADF-STEM) | TM 이동에 의한 암염 형성 | 황 처리 Ru 도핑 (~3 nm 희생 완충 껍질 vs ~1.6 nm 무제어층) · LiNbO₃/LATO 초박막 | 통제된 자기제한 표면 재구성 · 고전압 수명 연장 | [75, 76, 77] |
| O K-edge eg 비회복 (연성 XAS) + g = 2.0 (EPR) | 라디칼이 쌓이는 비가역 산소 산화 | 산소 공공/환원 Mn 격자 개질 (M-LRO) · 라디칼 억제 표면 코팅 | 방전 시 스펙트럼 가역 회복 · EPR 신호 억제 | [51, 56] |
| 1.2 Å O-O 쌍 (중성자 PDF) + mRIXS 지문 | 산화 산소의 ~20 % 가 분자 O₂ 로 갇힘 | 영역 경계 없는 단결정 설계 (BF-NCM) | 장기 사이클에서 mRIXS 지문 가역성 유지 | [52, 57] |
| 공극 < 3 % → 9.5 % (50 사이클, FIB-SEM) | 변형 문턱 ~2.5 % 를 넘으면 구조 붕괴 | 저변형 · 무변형 조성 · 전농도경사 (FCG) 입자 | 용량 붕괴 지연 · 순응적 압력 응답 | [20, 60, 61] |
| ~10 nm 계면상의 POx⁻/SOx⁻ (TOF-SIMS) | 양극 계면에서 황화물 SE 산화 분해 | Li₂CO₃/LiNbO₃ 이중 기능 코팅 | 분해 표지 세기 · 임피던스 성장 억제 | [63, 65] |
| Ni L₃ TEY/FY 차이 + S K-edge 이동 (operando XAS) | 표면 Ni 환원 + SE 산화 결합 | LiNiO₂ 에 LAZO outside-in 코팅 | S K-edge 산화 이동 0.25 → 0.12 eV | [78, 79] |
| SE 쪽에서 시작하는 탈리튬 전선 (operando 중성자 영상) | Li⁺ 흐름과 균일 SE 분포의 전극 척도 불일치 | 후막용 SE 함량 경사 설계 | 고율에서 기존 양극 용량의 171 % (30 mg cm⁻²) | [50] |

---

## 4. ★ 방법 — 이 총설의 방법 · 다루는 모델 · 입자 처리

### 4-1. 총설의 방법
- 열화 연쇄별로 1 차 문헌을 묶고, 같은 기전에 대해 서로 다른 물리량을 재는 기법들의 결론이 **같은 방향** 이면 '교차검증' 으로 표기 (표 3) — 수렴은 **정성 판정** 이다 (효과 크기 · 불확도 · 통계 메타분석 없음).
- D-M-M 표 (표 4) 는 진단 → 기전 → 완화를 한 줄로 잇되, 행마다 **여러 원 논문** 을 섞는다 (§10-1).
- 검색 · 포함 기준 · 기간 [미확인].

### 4-2. 언급되는 모델 · 계산 (전부 원 논문의 것 — 이 총설은 돌리지 않았다)
| 모델 | 무엇을 | 원 논문 | 쪽 |
|---|---|---|---|
| 메조 화학-기계 모델 (단층촬영 미세구조 입력) | NCM 비율 ↑ → 입자간 응력 · 고응력 영역 비선형 증가 | [104] | p.14 |
| 연속체 정전 모델 | 공간전하 공핍 폭 ~1 nm | [71] | p.21 |
| MLIP 분자동역학 (DFT · AIMD 학습) | LLZO\|LCO 계면 무질서 · Co 확산 · Li 결핍 의존 | [121] | p.23–24 |
| 다출력 가우스 과정 회귀 | DRT 를 SoC · C-rate 의 함수로 예측 | [125] | p.24 |
| DeepLabV3+ 의미 분할 · AtomSegNet · 비지도/지도 분류 · 딥러닝 결함 분석 | SEM 상 분할 · 원자 영상 · 회절 단층촬영 상 분류 · 결함 | [118] · [119] · [120] · [122] | p.22–23 |
| 입체학 GAN | 방사 결정립 양극 입자 생성 (트윈의 형상 입력) | [135] | p.29 |
| 직교 DoE + 회귀 | 할라이드 SE 기계화학 최적화 | [136] | p.30 |

- DEM · MPM · 접촉 저항망 · 유한체적 수송 계산은 **한 번도** 언급되지 않는다 (전문 검색).  *"finite-element models"* 는 전망의 비판 대상으로만 한 번 나온다 (p.29).

### 4-3. ★ 입자 처리
- 해당 없음 (자체 모델 없음).  인용된 [104] 의 메조 모델이 단층촬영 형상을 그대로 쓴다는 것만 적혀 있고, 입자 형상 · 접촉 · 소성 처리는 [미확인].

### 4-4. 기법 미니 용어집
- **H2–H3 전이**: Ni-rich 층상 양극의 깊은 탈리튬에서 c 축이 급히 줄어드는 상전이 — 비등방 부피 변화의 주원인.
- **ASTAR (ACOM)**: TEM 에서 회절 무늬로 결정 방위 · 상을 자동 지도화.
- **HAADF / ABF-STEM**: 무거운 원자 (Z 대비) / 가벼운 원자 (Li · O) 를 보이는 주사투과 영상.
- **PDF / ePDF**: 쌍분포함수 — 원자 쌍 거리 분포 (중성자 · 전자) — 장거리 질서 없이도 국소 구조.
- **연성 XAS (TEY / FY)**: O K · TM L 흡수 — TEY 는 표면 수 nm, FY 는 더 깊이 (~50 nm, 본문 값).
- **mRIXS**: 들뜸 · 방출 에너지 2D 지도의 공명 비탄성 X선 산란 — 산화 격자 산소 지문.
- **EPR**: 상자성 (라디칼) 검출 · **DEMS**: 운전 중 기체 질량분석.
- **TOF-SIMS**: 이온빔으로 떼어 낸 2 차 이온 질량 — 계면상 조성 · 깊이 분포.
- **DMT 탄성률**: AFM 접촉역학 (Derjaguin–Muller–Toporov) 으로 구한 국소 탄성률.
- **DPC-STEM · 전자 홀로그래피**: 전자빔 굴절/위상으로 국소 전기장 · 전하 밀도 지도 · **KPFM + NRA**: 접촉 전위차 + 핵반응 분석으로 Li 분포 · 공간전하층 폭.
- **TXM-XANES**: 투과 X선 현미경 + 흡수 끝 — 수십 nm 산화수 지도.
- **operando 압력계측 (pressiometry)**: 고정 셀의 압력 변화로 전극 부피 변화 · 응력을 실시간 추적.
- **DRT**: 임피던스를 이완 시간 분포로 풀어 공정별 저항을 가르는 방법.
- **FCG**: 입자 안에서 조성이 연속으로 바뀌는 전농도경사 양극 · **BF-NCM**: 영역 경계 없는 단결정 NCM.
- **D-M-M**: Diagnosis → Mechanism → Mitigation (이 총설의 틀).

---

## 5. Figure set ★ (크롭 17 장 = `litdb/figures/gandla2026_layered_cathode_degradation_diagnostics_review/`)

| 그림 · 표 | 내용 | 우리 활용 |
|---|---|---|
| 1 (p.5) | 열화 여섯 갈래 개관 도식 (기계 열화 · 공간전하층 · AI/ML 예측 · 원소 상호확산 · 미세구조 복잡성 · 상전이 · 화학 분해 · 산소 산화 불안정) · 가운데 원통형 셀 안 구 충전 | 발표 개념도 참고만 (출처 표기 없는 도식) |
| 2 (p.9) | (a) in situ XRD NCM@PPy vs NCM (Δ(003) 0.771 vs 0.842°) (b) Raman SoC 지도 큰 SE vs 작은 SE (c) ASTAR SC825 vs PC (d) HAADF LLO vs LLO-Ru | ★ (b) SE 입경 → SoC 균일성 (우리 SE 입경 선택의 실험 쪽 정성 근거) |
| 3 (p.9) | LLZO 나노칩 셀 in situ HAADF/ABF — LCO 다결정화 · Co 이동 | 산화물 SE (황화물 전이 주의) |
| 4 (p.11) | 연성 XAS · RIXS · EELS · EPR · DEMS · 중성자 PDF — 산소 산화 | 우리 범위 밖 (화학) |
| 5 (p.13) | (a–c) FIB-SEM 분할 · 3D (d–f) TXM-XANES · 나노 CT 균열 (g–h) ★ XCT NCM 망 · **배위수 분포** (i) ★ operando 중성자 영상 후막 Li 전선 | ★★ (h) = 우리 DEM AM–AM CN 과 같은 양의 실험 분포 · (i) = STEP4 반응 분포 · 경사 설계의 정성 표적 · (a–c) = 분할 파이프라인 예 |
| 6 (p.16) | TOF-SIMS 3D · 스펙트럼 · 코팅 분화구 · operando 지도 · in situ AFM (고분자 전해질 셀) · STEM-EELS NiSx | CEI (우리 모델 밖) — 코팅 실험의 교란 변수 목록 |
| 7 (p.18) | in situ Raman PS₄³⁻ · S K-edge LAZO · cryo-EELS TM 용출 · TEY/FY · TXM Ni 기울기 · 4D-STEM NMC–LGPS (물리 혼합) | 혼합 중 화학 반응 가능성의 단서 (7h) |
| 8 (p.20) | Li 분포 (NCA/LPS) · 결정립 경로 · 홀로그래피 LCO/LiPON · DPC-STEM LCO/LPSCl ± BaTiO₃ · KPFM LPO/LCO | 공간전하층 = 부차 (우리 모델에 없는 항이 작다는 간접 근거 · 박막 · 산화물 주의) |
| 9 (p.22) | 다중 척도 통합 지도 (도식) | 개념도만 |
| 10 (p.23) | (a–b) SEM 분할 — 일축 vs 롤 압착 · 520 사이클 (c–d) O1/O3 (e–f) 회절 단층촬영 (g–i) MLIP LLZO\|LCO | ★ (a–b) 롤 압착 (건식 · 캘린더링) vs 일축 — 미세구조 기술자 (상 분율 · 절편 · 연결성 · TPB) 를 우리 2D 단면에서 같은 정의로 |
| 11 (p.25) | (a) 황화물 SSB DRT 봉우리 배정 (화학 vs 기계 접촉) (b–g) ML-EIS-DRT | ★ (a) = 우리 R_int(N) 의 R_contact · R_chem 분해를 실험 DRT 와 맞댈 손잡이 |
| 12 (p.29) | 미래 방향 여섯 주제 + 응용 (도식) | — |
| 표 1 (p.4) | 기법 10 종 공간 · 시간 분해능 · 한계 | 측정 계획 때 기법 고르기 |
| 표 2 (p.6) | 앞선 총설 다섯과의 자리 | De Gol 2024 [55] = 모델링 총설 (카드 후보) |
| 표 3 (p.7) | 네 기전 × 네 척도 교차검증 | §3-12 옮김 |
| 표 4 (p.8) | D-M-M 여덟 행 | §3-12 옮김 · §10-1 비판 |
| 표 5 (p.26) | 진단 조건 vs 실용 조건 | ★ 우리 계산 조건 (300 MPa 제작 · 운전압 없음 · 후막 침대) 의 자리 매김 |

## 6. Post-processing ★
- **원 논문들이 쓴 것 (이 총설이 소개)**: FIB-SEM · XCT 분할 → 상 분율 · 공극 분율 · 3D 재구성 · NCM 망 배위수 분포 · 메조 모델 입력 [60, 104] · 의미 분할 → 상 분율 · 평균 선분 절편 · 상호연결성 · 이중/삼중상 경계 [118] · TOF-SIMS ROI 지도 · 깊이 분포 [63–65] · 중성자 투과비 Tr_t/Tr_0 시공간 지도 [50] · PDF 두 상 맞춤 (R_w) [57] · DRT 역변환 · GPR 예측 [124, 125] · DEMS m/z = 32 분압 [56].
- **이 총설이 한 것**: 표 3 · 4 의 정성 교차 · 연결 · 설계 함의 문장 · 논쟁 정리.  정량 메타분석 · 효과 크기 비교 · 불확도 [미확인 — 없다].
- **'tortuosity' 의 정의 없음**: 표 1 (*"quantitative tortuosity/connectivity"*) · §3.3 (*"tortuosity increase"*) · §2.4 (*"tortuous SSE framework"*) · §6 (기술자 목록) 에서 쓰지만 기하 τ 인지 수송 tortuosity (τ²) 인지 한 번도 정의하지 않는다 [미확인].
- **우리 후처리 (이 카드)**: 그림 5h 배위수 분포 · 5i 층 경계 픽셀 보정 판독 (digitized.csv) · 그림 5i 의 비용량 검산 · 표 3 · 4 · 5 옮김.

---

## 7. 우리 DEM+MPM 대비 → `our_dem_baseline.md` (⚠ 정본 브랜치의 기준선 파일은 값 자리표시 상태 — 우리 수치는 메인 리포 CLAUDE.md 의 10-13 ps45 줄 · `docs/a10_cycle_chemomech_design.md` · `docs/mixer_paper_pipeline_draft_20261013.md` · `docs/hetero_thesis.md` 에서 병기)

### 7-1. frame[5] — 이 총설이 가진 반쪽 · 없는 반쪽
- **가진 것**: 사이클 열화의 **실험 진단** (화학 · 구조 · 미세구조 · 셀 신호) — 우리 DEM · MPM 둘 다 갖지 못한 쪽.
- **없는 것**: 압축 공정 → 미세구조 → 수송의 **모델 사슬** · 정량 배분.  전망 (§6.2-3) 이 그리는 모의 사슬은 *단층촬영 (또는 GAN) 이 준 형상* 위의 메조 화학-기계 모델이다 — **공정 모의 (DEM 압축) 가 형상을 만드는 길** 은 목록에 없다 [추정: 우리 자리 매김 문장 후보].
- ⇒ 이 총설은 우리의 **보정 표적 자료집이 아니라 검증 · 질문 지도** 다.  frame[4]: 여기 숫자로 우리 모델을 맞추지 않는다 — 원 논문에서 조건까지 확인한 실험값만 독립 대조에 쓴다.

### 7-2. 접촉망 σ · STEP3 복셀 — "수송 목" 문장의 우리 쪽 대응
| 이 총설의 말 (p.14 · p.21) | 우리 쪽 양 | 같음 / 다름 · 이유 |
