Repository: yonghoon7153-source/Yonghoon-DEM-DFT

# 📚 LITDB — 문헌 단일 시스템 (**SE·DFT 축 + DEM·MPM 축, 두 트랙**)

> **앞으로 논문은 여기서만 본다.** 여러 곳(db/literature, kb/papers, db/properties, Excel)에 흩어진 문헌을 한 곳에서 생각·참고·비교하기 위한 통합 MD 시스템.

## 왜 트랙이 둘인가
`INDEX.md` 는 argyrodite 전해질 축이라 접촉역학·MPM·건식전극 digest 가 들어갈 자리가
없다. 그래서 한때 64편이 **어느 인덱스에도 없었다**(open_items #7). 축을 나눠 그 구멍을
닫았고, 한 분모로 세면 “159편 중 98편 미언급” 같은 **가짜 미결**이 나온다
(`comparison_vs_ours.md:8`). 분리는 실측 근거가 있는 결정이다 — 합치지 말 것.

⚠ 이 표의 **편수는 적지 않는다.** 손으로 쓴 수는 반드시 낡는다(README 자신이 세 번 틀렸다).
현재값은 `python3 tools/litdb/build_index.py --check` 로 본다.

File: litdb/papers/ge2022_xct_initial_structure_dem_calendering_nmc333.md (part 1 of 2)
<!-- digest 표준 양식 확장 (paper-level STANDALONE). ★ = 사용자가 특히 원한 항목. 깊이 기준 = bazzoun2026_dem_fem_rnm_ionic.md ·
     형식 본 = kodama2020_high_pressure_insitu_xct_sulfide_se_voxel_simulation.md · 같은 주제 이웃 = zhang2026_xct_dem_cathode_calendering_peel_calibration.md
     (이 논문을 ref 18 로 인용 · 같은 Ebner 2013 X-CT 자료) · he2026_dem_calendering_inhomogeneity_areal_density.md (이 논문을 [39] 로 인용 · EEPA 값 귀속).
     쪽 표기 = 학술지 논문 번호 117366 의 쪽 p.1–10 (PDF 쪽 = 인쇄 쪽).  보충 자료 (SI) 는 원문에 안내가 없다 (텍스트 층 'Supplement' · 'Appendix' ·
     'supporting' 0 건).  값 표지: [인쇄] = 본문 · 표 · 그림 안 글자로 적힌 값 · [판독] = 그림에서 읽은 값 (재현 = litdb/figures/<slug>/digitized.csv 91 행 ·
     Fig 4 · 7 = 벡터 그리기 좌표 · 나머지 = 박힌 원본 래스터 300 dpi · 눈금 직선 맞춤) · [카드 산술] = 인쇄 · 판독 값으로 이 카드가 계산한 값 (식 병기) ·
     [카드 추론] · [추정] = 이 카드의 해석 · [다른 카드] = 정본 다른 카드의 값 · [미확인] = 원문 (본문 10 쪽 전수) 에 없음.
     원문 10 쪽은 텍스트 층 전수 + 식 40 개 · 그림 13 · 표 2 를 렌더 이미지로 읽어 대조했다. -->
# X 선 CT (Ebner 2013) 로 잰 미압연 NMC333 양극의 입자 5106 개를 구로 바꿔 DEM 처음 구조로 — Edinburgh 탄소성-점착 접촉 법칙 (n 1.5) + Potyondy–Cundall 결합 (바인더 대리 · k_b 1.5 × 10¹⁴ N m⁻³ · σ_n 300 MPa) · 판 속도 0.01 m s⁻¹ 로 0 → 300 · 600 · 2000 bar · AM 밖 부피 (공극 + 바인더) DEM 0.628 → 0.417 ↔ CT 0.599 → 0.419 [판독] · 굴곡 인자 (영상 확산 해) DEM 1.28 → 1.74 ↔ CT 1.35 → 1.66 [판독] · 입자–입자 마찰 0.25 · 반발 0.5 · 응력 σzz 는 명목 판 압력의 0.38–0.46 [판독] · 탈압 계산 없음 — Ge · Cumming · Smith (Powder Technol. 2022)

> slug `ge2022_xct_initial_structure_dem_calendering_nmc333` · DOI `10.1016/j.powtec.2022.117366` · type `DEM (Altair EDEM 2021 · EEPA 탄소성-점착 접촉 + Potyondy–Cundall 결합 · X-CT 미압연 실구조 → 등가 구 5106 개 · 평판 압축 0–2000 bar · Monte Carlo 공극 · TauFactor 굴곡 인자 · 액체계 LIB NMC333 · SE 없음)` · PDF `d0538a1f-67._Discrete_element_method_DEM_analysis_of_lithium_ion_battery_electrode_structures_from_X-ray_tomography-the_effect_of_calendering_conditions.pdf` · digested `2026-11-16` · status ✅
>
> **저자**: **R. Ge** (Ruihuan Ge — 이름 전체는 CRediT p.10 · PDF 메타데이터) · **D. J. Cumming** (Denis J. Cumming) · **R. M. Smith\*** (Rachel M. Smith · 교신 · rachel.smith@sheffield.ac.uk) — ᵃ Department of Chemical and Biological Engineering, The University of Sheffield (Sheffield S10 2TN, UK) · ᵇ The Faraday Institution (Harwell Science and Innovation Campus, Didcot OX11 0RA, UK) · *Powder Technology* **403** (2022) 117366 (10 쪽 · CC BY 4.0) · 접수 2021-12-22 · 수정 2022-03-25 · 승인 2022-04-03 · 온라인 2022-04-14 · 키워드 Discrete Element Method (DEM) · Lithium-ion battery · Calendering · X-ray tomography · 연구비 Faraday Institution NEXTRODE (FIRG015) · Altair EDEM 사용권 지원 · Dr. Marina Sousani (Altair EDEM) 와 논의 · 기여: Ge = 초고 · 방법 · 소프트웨어 / Cumming = 자료 정리 · 지도 · 검토 / Smith = 개념 · 지도 · 검토 (p.10).
> **이웃 카드 (링크만)**: [`zhang2026_xct_dem_cathode_calendering_peel_calibration`](zhang2026_xct_dem_cathode_calendering_peel_calibration.md) (그 논문 ref 18 = 이 논문 · 같은 Ebner 자료로 압연 DEM) · [`he2026_dem_calendering_inhomogeneity_areal_density`](he2026_dem_calendering_inhomogeneity_areal_density.md) ([39] = Ge 2022 · EEPA 값 귀속 — §0-1) · [`du2025_dem_fem_force_chain_collector_damage_calendering`](du2025_dem_fem_force_chain_collector_damage_calendering.md) (그 논문 [25] = 이 논문 · μ · μr · COR 귀속) · [`thakur2014_eepa_adhesive_elastoplastic_dem`](thakur2014_eepa_adhesive_elastoplastic_dem.md) (이 논문 [25] = EEPA 원전) · [`sangros2019_dem_calendering_lib_electrode`](sangros2019_dem_calendering_lib_electrode.md) ([19] · 결합 부피 = CBD 부피 방법) · [`devasconcelos2016_grid_indentation_nmc532_cbpvdf_composite_electrode`](devasconcelos2016_grid_indentation_nmc532_cbpvdf_composite_electrode.md) ([27] · E 출처 한쪽) · [`taufactor_tortuosity_factor_tomography_tool`](taufactor_tortuosity_factor_tomography_tool.md) ([29]) · [`lu2020_insitu_nanoct_calendering_microstructural_evolution`](lu2020_insitu_nanoct_calendering_microstructural_evolution.md) ([5]) · [`meyer2017_calendering_compaction_resistance_line_load_exponential_model`](meyer2017_calendering_compaction_resistance_line_load_exponential_model.md) ([6]).
> **판독 원자료**: `litdb/figures/ge2022_xct_initial_structure_dem_calendering_nmc333/digitized.csv` (91 행 — Fig 1c · 4 · 7 · 10 · 11 · 12 · 13c) · 그림 크롭 84 장 (그림 13 · 표 2 = 전부 다시 자름 · 패널 10 · 식 40 · 근거 문단 19) — `figures.json`.

---

## 0. 결론 먼저 — 우리 질문에 대한 답

**한 문장**: Ebner 2013 의 싱크로트론 X 선 CT (복셀 0.37 µm) 가 분할 · 표지해 둔 **미압연** NMC333 : C65 : PVDF = 90 : 5 : 5 양극에서 NMC 입자 **5106 개**의 위치 · 지름을 그대로 가져와 **구**로 바꾸고, 입자 사이에 CBD 부피만큼의 **Potyondy–Cundall 결합**을 미리 걸어 Altair EDEM 2021 에서 강철 윗판을 **0.01 m s⁻¹** 로 내려 **0 · 300 · 600 · 2000 bar** (0 · 30 · 60 · 200 MPa) 구조를 만든 뒤, 같은 압력의 Ebner CT 와 **AM 밖 부피 (공극 + 바인더)** · **굴곡 인자 (TauFactor)** 를 견준다 — 둘 다 몇 % 안에서 같다 (공극 차 −0.010 … +0.029 · 굴곡 인자 비 0.95–1.05 [판독 · 카드 산술]).  **압력을 빼는 계산 · 되돌아옴 · AM 파괴 · 입자 형상 변화는 없다.**

| 우리 질문 | 이 논문이 주는 것 | 표지 · 쪽 |
|---|---|---|
| ① X-CT 실구조를 DEM 처음 구조로 (출발 상태) | Ebner [12] 데이터베이스가 준 **입자별 좌표 · 부피 (재구성 · 분할 끝난 자료)** 를 *"directly used"* · 부분 영역 Np = **5106** · *"Due to the high sphericity of NMC particles, spherical approximations were used"* · 결합 생성 ‖P_A − P_B‖ ≤ ζ_b(R_A + R_B) · R_b = λ_b·min(R_A, R_B) · **ζ_b 1.67 · λ_b 0.5** (모든 입자가 묶이고 결합 부피 = CBD 부피 [19]) · 자기 CT 를 찍지 않았다 | [인쇄] p.2–3 · 식 (27)–(28) |
| ② 접촉 법칙 · 매개변수 (맞춘 값 · 맞춘 대상) | 입자 = **EEPA** [25] (식 3–16 · **n = 1.5**) · 바인더 = **Potyondy–Cundall 결합** [26] (식 17–26 · **k_b 1.5 × 10¹⁴ N m⁻³ · σ_n 3 × 10⁸ Pa**) · 표 1: **E 144 GPa** [19,27] · ρ 4750 · ν 0.25 · **μ_s 0.25** [16,20] · **μ_r 0.01** · **e 0.5** · 강철 판 208 GPa · Al 판 68.9 GPa (EDEM material library) · 결합 두 값은 *"based on calibration results as illustrated in the following Fig. 4"* (Fig 4 = 공극 계산법 오차 그림 — 보정 대상 · 절차 [미확인]) · **λp · f0 · k_adh · 표면에너지 · ζ_tm · σ_t · k_t,b 값 [미확인]** | [인쇄] p.2–4 · 표 1 |
| ③ 공극 (정의 · 상태 · 값) | **ε_Pore+binder = 1 − φ_AM** (식 33 · 바인더도 빈 곳) · Monte Carlo 점 세기 (식 30) · DEM **0.628 · 0.601 · 0.570 · 0.417** [표 2 → 카드 산술] ↔ CT **0.599 · 0.611 · 0.559 · 0.419** [판독 · 벡터] (0 · 30 · 60 · 200 MPa) · 바인더를 조밀하게 따로 뺀 ε_Pore = **0.525 · 0.49 · 0.45 · 0.255** [인쇄 표 2] · DEM 은 판이 그 압력에 닿은 상태 (누른 채로 읽힘 [카드 추론] — 원문은 상태를 적지 않는다) · CT 는 압연 **뒤** | [인쇄] p.5 · 식 (33) · (40) · 표 2 · [판독] Fig 7 |
| ④ 접촉망 · 응력 | 힘 망 (Fig 9 · 상태마다 자기 최대로 정규화 · 식 35) · 직물 텐서 편차 Φ′zz **−0.018 → −0.04** [인쇄] (판독 −0.0182 · −0.0206 · −0.0235 · −0.0401) · 부피 평균 응력 (식 38) σzz **13.7 · 26.3 · 76.5 MPa** [판독] (300 · 600 · 2000 bar) = 명목 판 압력의 **0.455 · 0.439 · 0.383** [카드 산술 — 원문은 판 압력과 견주지 않는다] · (σxx + σyy)/2σzz **0.16 · 0.21 · 0.54** [카드 산술] · 배위수 숫자 없음 | [인쇄] p.6–7 · [판독] Fig 10 · 11 |
| ⑤ 수송 (굴곡 인자) | TauFactor (식 31 · D_eff = Dε/τ → **τ = 우리 tau2**) · 복셀 0.5 µm · 150 × 150 µm × 전체 두께 (~30–70 µm) · 대표 부피 20–100 % 에서 < 5 % · τ_Pore+binder DEM **1.28 · 1.38 · 1.45 · 1.74** ↔ CT **1.35 · 1.36 · 1.44 · 1.66** [판독 Fig 12] · 바인더를 생성한 τ_Pore **1.78 · 1.90 · 2.06 · 3.81** [판독 Fig 13c] · 맞춤 **τ_Pore+binder = 1.02 ε^−0.53 · τ_Pore = 0.885 ε^−1.068** [인쇄] | [인쇄] p.5 · p.7–8 · [판독] Fig 12 · 13c |
| ⑥ 탈압 · 되돌아옴 | **계산 없음** — 판을 내리는 가압만 (*"gradually compressed by moving the top plate with a constant speed of 0.01 m s−1"*) · EEPA 식 (4) 에 제하 강성 k2 · 소성 겹침 δp 가 있지만 제하 단계 · 0 MPa 구조 · 회복량 없음 · 실험 쪽 (Ebner) 은 압연 **뒤** 구조 | [인쇄] p.4 · 식 (4) |
| ⑦ DEM 한계 (원문 문장) | *"Due to the soft particle model used in DEM simulations, the AM particles undergo deformations during calendering, and overlaps between AM particles can occur. Therefore, the accurate calculation of porosity is non-trivial"* (p.4) · *"when using spherical approximations of AM particles in DEM simulations there is some volume loss"* (p.5) · *"plastic deformation and breakage of AM particles in calendering experiments, which was not captured … the non-uniform, non-spherical shape of AM particles, which cannot be captured by current DEM simulations"* (p.7) · *"spherical particle approximations were used in this work, and the effect of particle fracture is not considered. These limitations may affect model prediction, especially under high calendering pressures"* (p.9) | [인쇄] p.4 · 5 · 7 · 9 |
| ⑧ he2026 [39] 'Ge 2022' 귀속 | 이 논문 = **EEPA + 결합** ✓ · 표 1 에 **μ_p,s 0.25 있음** (원문 자신의 출처 [16,20]) · 그러나 he2026 L94–L98 이 [39] 로 단 **구름 0.014 (이 논문 0.01) · COR 0.25 (이 논문 0.5) · 표면에너지 8 J m⁻² · λp 0.96 · f₀ 1.5 × 10⁻⁵ N 은 이 논문에 없다** (λp 는 정의식만 · 표면에너지 · f₀ 숫자 0 건) | [인쇄] 표 1 · 식 (6) |
| ⑨ 저자가 적은 한계 · 다음 일 | 구 근사 · 파괴 미포함 (고압에서 예측에 영향) · 바인더 나노 기공 미분해 · 다음 = 비구형 입자 · CT 로 분해한 CBD 를 DEM 에 · 입도 분포 · 바인더 부피 효과 · 전기화학 해석으로 | [인쇄] p.8–9 |

⛔ **한정어 (떼지 말 것)**: ① 재료 = **액체 전해질 LIB 양극** NMC333 (LiNi1/3Mn1/3Co1/3O2) : C65 : PVDF = 90 : 5 : 5 — **SE 없음** (우리 AM + LPSCl 침대의 'AM + 바인더 골격' 극한으로만 읽는다) ② DEM 입자 = **단단한 구** (EEPA 접촉 소성 · 형상 고정) · 바인더 = 결합 (CBD 입자 없음) ③ 압력 = 판 압력 (명목) **0–200 MPa** · DEM 상태 = 판이 그 압력에 닿은 때로 읽힘 · 실험 = 압연 **뒤** (Ebner · 롤 / 프레스 방식 [미확인]) ④ 공극 = **AM 밖 부피 전부** (CBD 포함) — 진밀도 분모 · 질량 기준 공극 아님 ⑤ 결합 두 값의 보정 대상 · 절차 · EEPA 소성 값 [미확인] ⑥ 그림 판독값은 [판독] (Fig 7 · 4 는 벡터 좌표라 넷째 자리까지 안정 · 나머지 래스터 ±1 px).
⇒ **절대값 전이**: 공극 · 굴곡 인자 · 응력 절대값은 **우리 재료 (LPSCl · NCM811 · 건식 · 300 MPa) 로 옮기지 않는다** (SE 없음 · 액체계 · 바인더 10 wt% · 압력 ⅔).  옮길 것은 **방법**: 실측 CT 를 출발 상태로 쓰는 법 · 결합으로 바인더 부피를 맞추는 법 · 겹친 구의 공극을 점 세기로 재는 법 (오차 대 점 수) · CT ↔ DEM 을 같은 연산자 (TauFactor) 로 견주는 법 · 그리고 **응력 텐서를 판 압력과 대조하지 않은 함정** (§3-7).

---

## 0-1. ★ 고른 의도 대조 (후보 표 N-67 의 '왜' 칸)

의도 원문: *"단계 5 (출발 상태) — 'Ge (ref 18) 가 이미 X-CT 미압연 구조를 DEM 에 넣어 공극 · 접촉망 · 응력을 분석' · 플래튼 속도 0.01 m s⁻¹ 도 ref 18 과 일관 (L139) · he2026 [39] Ge 2022 (입자–입자 μ 0.25) 와 같은 논문인지 미확인"* (근거 칸 = `zhang2026_xct_dem_cathode_calendering_peel_calibration` L38 · L96 · L139).

| 의도의 문장 | 판정 | 원문 위치 · 값 · 측정 조건 |
|---|---|---|
| "X-CT 미압연 구조를 DEM 에 넣어" | **채움** | p.2 §2.1 *"the uncalendered structures and structures calendered at different pressures of approximately 300, 600, and 2000 bar were characterised by Synchrotron radiation X-ray tomography"* (Ebner [12]) · *"the labelled particles with coordinates and volumes were offered by the database [12]. This information is directly used in this study."* · p.3 §2.3 Np = **5106** NMC 333 · 구 근사 · Fig 1a.  조건 = 미압연 (하중 없음) · CT 복셀 **0.37 µm** · 시료 = 15 mm 몰드 · 에폭시 · 55 °C 24 h 진공 · 너비 0.7 mm 로 깎음 [인쇄].  ⚠ 자기 CT 가 아니라 **공개 자료의 재사용** (재구성 · 분할 · 입자 표지는 Ebner 쪽) |
| "공극 … 을 분석" | **채움** | Fig 7 · 식 (30) · (33) — ε_Pore+binder (AM 밖 부피) DEM ↔ CT 네 압력 (값 = §3-3) · Monte Carlo 점 세기 · 계산법 검증 Fig 4.  조건 = DEM 은 판 압력 기록점의 구조 (*"The corresponding top plate pressures at different calendering levels were recorded"* p.5 — 누른 채로 읽힘 [카드 추론]) ↔ CT 는 압연 뒤 · 진밀도 분모 없음 (부피 분율) |
| "접촉망 … 을 분석" | **채움** | Fig 9 힘 망 (식 34–35 · 상태마다 최대로 정규화) · Fig 10 직물 텐서 편차 (식 36–37 · *"particles are either bonded or in contact"*) · *"force chains are formed"* · Φ′zz −0.018 → −0.04 [인쇄 p.7].  ⚠ 배위수 · 접촉 수 · 결합 파단 수는 숫자로 없다 [미확인] |
| "응력을 분석" | **채움 (부피 평균만)** | Fig 11 · 식 (38) 대각 성분 (300 · 600 · 2000 bar · 값 = §3-7 [판독]) · *"σxx and σyy are approximately the same, and σzz in the normal direction is higher"* (p.7) · 공간 응력 지도 없음 · ⚠ σzz 가 명목 판 압력의 0.38–0.46 [카드 산술] — 원문은 판 압력과 견주지 않는다 |
| zhang2026 L96 (2 차 인용) *"Ge (ref 18) 가 이미 X-CT 미압연 구조를 DEM 에 넣어 공극·접촉망·응력을 분석"* | **원문과 같음** | zhang2026 원문 (같은 inbox PDF · p.2) *"Ge et al.18 imported uncalendered electrode microstructures obtained from X-ray computed tomography into DEM simulations, enabling quantitative analysis of porosity evolution, particle contact networks, and internal stress distributions under different calendering conditions."* — 이 논문 Fig 7 · 9–11 과 맞는다 (다만 'stress distributions' 는 부피 평균 텐서 + 정규화 힘 망) · 다음 문장 (*"The coupled mechanical–electrochemical behavior … bond breakage"*) 은 zhang2026 원문에서 refs 19, 20 의 몫 — 카드 L96 도 그렇게 나눴다 |
| zhang2026 L139 (2 차 인용) *"플래튼 속도 (가압·제하 동일) 0.01 m s⁻¹ (ref 18 과 일관)"* | **채움 (가압 쪽)** | 이 논문 p.4 *"moving the top plate with a constant speed of 0.01 m s−1"* ✓ · zhang2026 원문 p.4–5 *"the platen velocity set to 0.01 m s−1, consistent with previous studies.18"* — 인용 18 은 **속도에만** 붙는다.  ⚠ **이 논문에는 제하 (판 되돌림) 가 없다** — '같은 속도로 위로 되돌려 탄성 회복' 은 zhang2026 자신의 절차 (카드 줄은 zhang2026 을 옮긴 것이라 맞다 · 관찰) |
| zhang2026 L54 *"X-CT→DEM 자체가 아니라 (그건 ref 18 Ge 2022 가 먼저 했다고 논문 스스로 인용한다)"* | **채움** | 이 논문 p.9 *"This work demonstrates, for the first time, the feasibility of combining X-ray tomography and DEM to quantitatively analyse electrode structure evolution during calendering."* |
| zhang2026 L38 *"Ge 2022 (ref 18) … 정본 카드가 없고 이번에 읽지 않았다"* | **해소** | 이 카드.  zhang2026 원문 ref 18 = *"R. Ge, D.J. Cumming, and R.M. Smith, Powder Technol. 403, 117366 (2022)"* = 이 논문 첫 쪽 서지와 같다 |
| "단계 5 (출발 상태)" 의 쓸모 | **채움 (방법) · 재료 다름** | 실측 출발 상태 (영상 → 구 → 결합) 의 절차 한 벌 · *"in a physical sample undergoing calendering the AM particles are spaced further apart, and the volume fractions of low-density CBD and pore phase need to be considered"* (p.2) — 단 대상은 습식 LIB 전극 (AM 사이 CBD · 공극 ≈0.6) · 우리 건식 AM + SE 분말과 다르다 |
| he2026 [39] *"Ge 2022 = 입자–입자 정지마찰 0.25 의 출처"* 와 같은 논문인지 | **일부 (μ 0.25 만 있음)** | 이 논문 표 1: **μ_p,s 0.25** (출처 칸 [16,20] — Ge 2020 Chem. Eng. Sci. · Stershic 2015) ✓ · 접촉 모델 = **EEPA + 결합** ✓.  그러나 he2026 카드 L94–L98 이 [39] 로 단 나머지 **구름 0.014 ↔ 이 논문 0.01 · COR 0.25 ↔ 이 논문 e 0.5 · EEPA 표면에너지 8 J m⁻² · λp 0.96 · f₀ 1.5 × 10⁻⁵ N (L98 = [39–41])** 는 이 논문 본문 · 표 · 그림 어디에도 숫자로 없다 (λp 는 식 6 정의만 · f₀ · k_adh 는 기호만 · 'surface energy' 0 건).  he2026 원문 참고문헌 목록은 보지 못했으므로 **[39] 가 이 논문인지는 확정하지 않는다** — '이 논문에 μ 0.25 는 있고 나머지 다섯 값은 없다' 까지 (카드 문제 ① · 관찰) |
| (덧붙임) du2025 L73 · L151 · L486 *"[25] Ge 2022: μs 0.25 · μr 0.01 · COR 0.25"* | **일부** | μs 0.25 · μr 0.01 = 이 논문 표 1 과 같다 · **COR 0.25 ↔ 이 논문 e = 0.5** — du2025 카드는 Du 2025 원문 표 1 을 옮긴 것으로 보여 (그 카드 L149–L151 '원문 출처 번호' 칸) **Du 원문의 귀속 문제일 가능성** (관찰 · 카드 문제 ②).  참고: `sangros2019_…` L36 의 Giménez 2019 표 2 COR = **0.25** [다른 카드] |
| (덧붙임) lyu2026 L349 *"[60] Ge 2022 … 마찰 0.25 출처"* | **채움** | 표 1 μ_p,s 0.25 (단 이 논문 자신은 [16,20] 을 출처로 단다 — 2 차 출처) |

⇒ **의도 대조 결과: 채움** — X-CT 미압연 구조 → DEM · 공극 · 접촉망 · 응력 (부피 평균) · 판 속도 0.01 m s⁻¹ 가 원문에 다 있다; **he2026 [39] 귀속은 일부** (μ 0.25 만 이 논문에 있고 구름 · COR · 표면에너지 · λp · f₀ 다섯 값은 없다) · 제하는 이 논문에 없다 (zhang2026 의 것).

---

## 1. 한 줄 요약
기존 압연 DEM 은 *"stochastically generated"* 가상 구 충전이라 AM 사이 저밀도 CBD · 공극의 부피 분율이 틀린다는 문제 의식 (p.2) 에서, Ebner 2013 의 미압연 NMC333 양극 CT 에서 입자 5106 개의 위치 · 지름을 그대로 가져와 구로 바꾸고, CBD 를 같은 부피의 Potyondy–Cundall 결합으로 표현한 뒤 (ζ_b 1.67 · λ_b 0.5), EEPA (n 1.5) 접촉 · 강철 윗판 0.01 m s⁻¹ 로 0 → 2000 bar 를 눌러 AM 밖 부피 · 굴곡 인자가 같은 압력의 CT 와 몇 % 안에서 맞음을 보이고, 힘 망 · 직물 텐서 · 응력 텐서 (σzz > σxx ≈ σyy) 를 보고하며, 수준집합 (level set) 으로 펜듈러 고리 바인더를 생성해 바인더를 막는 상으로 바꾸면 굴곡 인자가 1.37–2.34 배 [카드 산술] 오른다 (τ_Pore = 0.885 ε^−1.068) 는 것을 보인다 — 저자 스스로 구 근사 · 파괴 미포함 · 비구형 · 소성 미포착을 한계로 적는다.

## 2. 메타
| 저자 | 저널/년 | DOI | 소재 (SE/CAM) | 연구유형 |
|---|---|---|---|---|
| R. Ge · D. J. Cumming · R. M. Smith\* (Sheffield · Faraday Institution) | Powder Technology 403 (2022) 117366 · 10 쪽 · CC BY | 10.1016/j.powtec.2022.117366 | **SE 없음** — NMC333 (LiNi1/3Mn1/3Co1/3O2) : C65 : PVDF = 90 : 5 : 5 (Ebner 2013 전극 · 액체계 LIB 양극) | **DEM** (Altair EDEM 2021 · EEPA + 결합 · 3D) + 공개 X-CT 자료와 대조 + 영상 계산 (TauFactor) — 자기 실험 없음 |

---

## 3. 핵심 수치 (★ 전부 쪽 · 표지 병기)

### 3-1. 데이터 · 장치 · 설정 (p.2–4)
| 항목 | 값 | 표지 · 쪽 |
|---|---|---|
| 처음 구조의 출처 | Ebner et al. [12] 데이터베이스 — 미압연 + 압연 (≈300 · 600 · 2000 bar) 구조의 싱크로트론 X 선 CT · 재구성 · 분할 · **입자별 좌표 · 부피 표지** | [인쇄] p.2 |
| 전극 | NMC 333 + C65 + PVDF · **90 : 5 : 5** (질량) | [인쇄] p.2 |
| CT 시료 · 분해능 | 15 mm 원통 몰드 · 에폭시 함침 · 55 °C 24 h 진공 · 너비 0.7 mm 로 밀링 · **복셀 0.37 µm** | [인쇄] p.2 |
| 압연 방식 · 장비 · 속도 (실험) | [미확인] (Ebner 원문 몫 — N-66) | — |
| DEM 부분 영역 | 입자 **Np = 5106** · 영역 크기 (가로 · 세로) [미확인] · 두께 h_c ≈ **75 µm** (0 bar · Fig 6 인쇄) | [인쇄] p.3 · Fig 6 |
| 입자 모양 | **구** (*"Due to the high sphericity of NMC particles"*) · 지름 색 막대 **1.07–28.0 µm** (Fig 6 · 1.07e-06 – 2.80e-05 m) | [인쇄] p.3 · Fig 6 |
| 바인더 (CBD) | 입자 없음 — 결합 (식 27–28 · ζ_b **1.67** · λ_b **0.5**) · 결합 부피 = 계산한 CBD 부피 ([19] 방법) · 압축 **전** 한 번 생성 | [인쇄] p.3 |
| 코드 | **Altair EDEM 2021** (상용) | [인쇄] p.4 |
| 경계 | 윗판 = 강철 (롤 대리) · 아랫판 = 알루미늄 (집전체 대리) · 옆 = **주기 경계** | [인쇄] p.4 · Fig 2 |
| 구동 | 윗판 **등속 0.01 m s⁻¹** 하강 (가압만) · 0 · 300 · 600 · 2000 bar 에서 판 압력 기록 · 구조 저장 | [인쇄] p.4–5 |
| 압축 시간 · 변형 속도 | 75 → 36.5 µm 를 0.01 m s⁻¹ 로 = **3.85 ms** · 명목 변형률 속도 **133 s⁻¹** [카드 산술 — h₀ 75 µm 기준] | [카드 산술] |
| 시간 간격 · 레일리 비 · 입자 수 밖 영역 크기 · 시드 · 계산 시간 | [미확인] | — |

### 3-2. ★ 접촉 법칙 · 결합 · 매개변수 (식 1–28 · 표 1 · p.2–4)
| 묶음 | 값 | 출처 (원문 표기) · 표지 |
|---|---|---|
| 입자 E · ρ · ν | **144 GPa** · **4750 kg m⁻³** · **0.25** | 표 1 '[19,27]' (E 줄에만 찍힘) [인쇄] · ⚠ [19] Giménez 2019 = **142 GPa** (`sangros2019_…` L34) · [27] de Vasconcelos 2016 = **138.73 GPa** (NMC532 · `devasconcelos2016_…` L50) [다른 카드] — 144 는 둘 다와 정확히 같지 않다 (×1.014 · ×1.038 [카드 산술]) |
| 입자–입자 정지 마찰 μ_p,s | **0.25** | 표 1 '[16,20]' (μ_s 줄에만 찍힘) [인쇄] |
| 구름 마찰 μ_p,r | **0.01** | 표 1 (출처 칸 비어 있음 — 위 [16,20] 묶음인지 [미확인]) [인쇄] |
| 반발계수 e | **0.5** | 표 1 [인쇄] → 식 (8) · (14) 의 감쇠 |
| 강철 판 E · ρ · ν | **208 GPa · 7900 kg m⁻³ · 0.3** | 'Material library' (EDEM) [인쇄] |
| Al 판 E · ρ · ν | **68.9 GPa · 2700 kg m⁻³ · 0.3** | 같은 줄 묶음 [인쇄] — zhang2026 의 Al 집전체 값과 같다 [다른 카드 L138] |
| EEPA 지수 n | **1.5** (*"a non-linear slope exponent n=1.5 is chosen"*) | [인쇄] p.2 · 식 (5) → k1 = (4/3)√R* E* |
| EEPA λp (= 1 − k1/k2) · f0 · k_adh · 표면에너지 | **[미확인]** — 식 (4) · (6) 에 기호만 · 표 1 에 줄 없음 | 원문 전수 |
| 접선 강성 배수 ζ_tm | **[미확인]** (식 12 기호만) | — |
| 결합 강성 k_b | **1.5 × 10¹⁴ N m⁻³** (단위 면적당 강성으로 읽힘) | [인쇄] p.4 · ⚠ Nomenclature 는 k_n,b · k_t,b 를 'N m⁻¹' 로 적는다 |
| 결합 인장 강도 σ_n | **3 × 10⁸ Pa** (= 300 MPa · 최대 명목 판 압력 200 MPa 의 1.5 배 [카드 산술]) | [인쇄] p.4 |
| 결합 전단 강도 σ_t · 접선 강성 k_t,b | **[미확인]** | — |
| 결합 생성 배수 ζ_b · λ_b | **1.67 · 0.5** — *"chosen to ensure all the particles can be bonded together without unbonded particles … the total bond volume is equivalent to the calculated CBD phase volume, according to the method in [19]"* | [인쇄] p.3 |
| 판–입자 마찰 · 반발 · 점착 | **[미확인]** | — |
| 보정 | 결합 두 값만 *"based on calibration results as illustrated in the following Fig. 4"* — Fig 4 는 공극 계산법 오차 그림 (보정 그림 아님) · 보정 대상 · 절차 [미확인] · 나머지는 *"mainly taken from previous research work in this field"* | [인쇄] p.4 |

### 3-3. ★ 공극 — DEM ↔ CT (Fig 7 · 식 33 · 40 · 표 2 · p.5 · p.8)
| 압력 | DEM ε_Pore+binder (= 1 − φ_Par) | CT ε_Pore+binder (Ebner) | DEM − CT | DEM ε_Pore (CBD 조밀) | CBD 부피 분율 |
|---|---|---|---|---|---|
| 0 bar | **0.628** (φ_Par 0.372) | 0.599 | **+0.029** (+4.8 %) | **0.525** | 0.103 |
| 300 bar (30 MPa) | **0.601** (0.399) | 0.611 | −0.010 (−1.6 %) | **0.49** | 0.111 |
| 600 bar (60 MPa) | **0.570** (0.43) | 0.559 | +0.011 (+2.0 %) | **0.45** | 0.120 |
| 2000 bar (200 MPa) | **0.417** (0.583) | 0.419 | −0.002 (−0.5 %) | **0.255** | 0.162 |
- 표지: DEM 칸 = 표 2 φ_Par [인쇄] → 1 − φ_Par [카드 산술] (Fig 7 벡터 판독 0.627 · 0.600 · 0.569 · 0.416 과 0.001 안 — 판독 점검) · CT 칸 = Fig 7 [판독 · 벡터 좌표 · 눈금 글자 중심 보정 ±0.001] · ε_Pore = 표 2 [인쇄] · CBD = ε_Pore+binder − ε_Pore [카드 산술] (= φ_Par × 0.27725 · 식 40 의 계수 [카드 산술]).
- 원문: *"the porosity changes in DEM simulations are in good agreement with the corresponding tomography data at the respective stress levels. A slight deviation at the initial stage can be observed … Firstly, when using spherical approximations of AM particles in DEM simulations there is some volume loss. In addition, the experimental results are affected by the inhomogeneity of electrode structures in reality, which can be used to explain the unexpected variation tendency from 0 bar to 400 bar [12]."* (p.5) — CT 쪽 0 → 300 bar 에서 공극이 **는다** (0.599 → 0.611 [판독]) · '400 bar' 상태는 없다 (0 · 300 · 600 · 2000).
- 식 (40) 검산 [카드 산술]: x = 5 · ρ_Par 4.7 · ρ_CB 2 · ρ_PVDF 1.78 g cm⁻³ → ε_Pore = 1 − φ(1 + 0.27725) = **0.5249 · 0.4904 · 0.4508 · 0.2554** = 표 2 와 같다.  ⚠ 식 (40) 의 ρ_NMC 4.7 g cm⁻³ ↔ 표 1 ρ_Par 4750 kg m⁻³ (1 % 다름 · 둘 다 인쇄).
- ⚠ **상태**: DEM = *"The corresponding top plate pressures at different calendering levels were recorded"* — 판이 그 압력에 닿은 구조 (제하 서술 없음 → 누른 채 [카드 추론]) · CT = 압연을 마친 전극을 에폭시에 묻어 찍은 것 (뺀 뒤).  같은 표의 두 칸은 **다른 상태**다.

### 3-4. 두께 (Fig 6 · 인쇄) 와 공극 상자의 일관성
| 압력 | h_c (Fig 6) | 두께 변형률 1 − h/h₀ [카드 산술] | φ_Par · h_c [카드 산술] |
|---|---|---|---|
| 0 bar | **≈75 µm** | 0 | **27.9 µm** |
| 300 bar | **56.3 µm** | 0.249 | 22.5 µm |
| 600 bar | **49 µm** | 0.347 | 21.1 µm |
| 2000 bar | **36.5 µm** | 0.513 | 21.3 µm |
- 옆 경계가 주기라 면적이 같으면 φ_Par·h_c (= 면적당 AM 부피) 는 같아야 한다 — 300–2000 bar 셋은 ±3 % 안 (21.1–22.5) 인데 **0 bar 만 24–32 % 크다** [카드 산술].  셋의 평균 21.6 µm 이면 0 bar 의 φ 0.372 는 h ≈ **58 µm** 에 해당 [카드 산술] — 'h_c ≈ 75 µm' (≈ 표지) 와 공극 계산 영역이 같은 상자인지 [미확인] (거친 윗면의 최고점까지 잰 두께일 가능성 [추정]).  복셀화 부피의 *"entire thickness of the electrode (∼30–70 μm)"* (p.6) 와 h_c 36.5–75 µm 도 정확히 같지 않다.
- 두께 비 75 → 36.5 (2.05 배) ↔ φ 비 0.583/0.372 (1.57 배) [카드 산술] — 공극 곡선 (Fig 7) 을 두께 곡선으로 바꾸거나 거꾸로 할 때 0 bar 점을 쓰지 않는다.

### 3-5. 공극 계산법 검증 (Fig 4 · 식 29–30 · p.4–5)
- 시험: 겹치지 않는 지름 2–30 µm 구를 한 변 50 µm 정육면체에 무작위로 넣고, 구 부피 합으로 낸 공극 (해석값) 과 격자 (식 29) · Monte Carlo (식 30) 를 점 수 N 별로 견줌 [인쇄 p.5].
- [판독 · 벡터 좌표 · 로그 눈금 글자 중심 직선 맞춤 잔차 ≤ 0.02 decade] 상대 오차:

| N (격자 간격 · 50 µm 정육면체 [카드 산술]) | 격자 | Monte Carlo |
|---|---|---|
| 2.4 × 10² (8.05 µm) | 0.250 | 0.0191 |
| 1.9 × 10³ (4.02 µm) | 0.082 | 0.0169 |
| 1.5 × 10⁴ (2.01 µm) | 0.086 | 0.0048 |
| 1.2 × 10⁵ (1.01 µm) | 0.047 | 0.0015 |
| 2.4 × 10⁵ (0.81 µm) | 0.0189 | 0.0033 |
| 5.7 × 10⁵ (0.60 µm) | 0.0185 | 6.3 × 10⁻⁴ |
| **9.8 × 10⁵ (0.50 µm)** | **0.0207** | **2.7 × 10⁻⁴** |
| 1.9 × 10⁶ (0.40 µm) | 0.0188 | 2.1 × 10⁻⁴ |
| 1.5 × 10⁷ (0.20 µm) | 0.0094 | 9.8 × 10⁻⁵ |
| 6.3 × 10⁷ (0.13 µm) | 0.0059 | 1.9 × 10⁻⁵ |
- 원문: *"A 0.5 μm pixel length was chosen … when the number of points is larger than 1 × 10⁶ (the corresponding pixel length is 0.5 um), the relative error of grid approach can fall below 2%. A further increase of the resolution to 0.1 um can slightly reduce the relative error to less than 1%, but the number of grid points is larger than 1 × 10⁸"* (p.5).
- [카드 관찰] 0.50 µm 점 자체는 **2.07 %** (2 % 선 바로 위) · 2 % 아래는 0.40 µm (1.88 %) 부터 · 0.81–0.40 µm 는 1.85–2.07 % 로 **평평** (그 구간에서 격자를 줄여도 오차가 안 준다) · 그림의 가장 고운 점은 0.13 µm (0.59 %) — '0.1 µm → < 1 %' 는 그림 밖 외삽 · 같은 N 에서 Monte Carlo 가 **77 배** 작다 (9.8 × 10⁵ 점 [카드 산술]).  이 시험은 **겹치지 않는** 구에서 했다 — 겹친 구 (실제 DEM) 에서 '해석값' 이 따로 없다는 것이 이 방법을 쓴 이유다 (p.4).

### 3-6. 힘 망 · 직물 텐서 (Fig 9 · 10 · 식 34–37 · p.6–7)
- 힘 망 (Fig 9): 선 굵기 = F_i / max(F_1…F_Nc) (식 35) — **상태마다 자기 최대로 정규화** → 그림 사이 굵기로 절대 힘을 견줄 수 없다 [카드 관찰].  원문: *"With increased calendering stress, the particle contact force becomes more obvious, and force chains are formed. Calendering affects the particle contact distributions, and more homogeneous inter-particle contacts can be generated with increased calendering levels"* (p.6) — 균질도의 숫자 없음.
- 직물 텐서 편차 대각 [판독 · 래스터 xref 118 · 눈금 직선 맞춤 잔차 ≤ 0.0002]:

| 압력 | Φ′xx | Φ′yy | Φ′zz | Φzz = 1/3 + Φ′zz [카드 산술] |
|---|---|---|---|---|
| 0 bar | 0.0104 | 0.0081 | **−0.0182** | 0.315 |
| 300 bar | 0.0115 | 0.0091 | −0.0206 | 0.313 |
| 600 bar | 0.0131 | 0.0104 | −0.0235 | 0.310 |
| 2000 bar | 0.0214 | 0.0197 | **−0.0401** | 0.293 |
- 대각합 ±0.001 안 (편차 텐서의 자기 점검 [카드 산술]) · 원문 *"decreases from −0.018 to −0.04"* · *"Φ′xx is slightly higher than Φ′yy for all structures … possibly because of the particle contact difference from the original electrode structures"* (p.7) — 접촉 법선이 면내 쪽으로 기운다 (누르는 방향 몫 0.315 → 0.293).  ⚠ 직물 텐서에는 **결합된 쌍 + 맞닿은 쌍** 이 다 들어간다 (p.6) — 처음 상태 (0 bar) 의 비등방은 결합 생성 규칙 (중심 거리 ≤ 1.67 (R_A + R_B)) 과 CT 구조에서 온다.

### 3-7. ★ 응력 텐서 (Fig 11 · 식 38 · p.7) — 명목 판 압력과의 대조
| 압력 (명목 판 압력) | σxx | σyy | σzz | σzz ÷ 명목 | (σxx+σyy)/2σzz | 평균 응력 |
|---|---|---|---|---|---|---|
| 300 bar (30 MPa) | 2.2 | 2.2 | **13.7** | **0.455** | 0.16 | 6.0 |
| 600 bar (60 MPa) | 5.5 | 5.4 | **26.3** | **0.439** | 0.21 | 12.4 |
| 2000 bar (200 MPa) | 41.7 | 40.8 | **76.5** | **0.383** | 0.54 | 53.0 |
- 단위 MPa · 응력 = [판독 · 래스터 xref 119 · 눈금 6 개 직선 맞춤 잔차 ≤ 0.1 MPa · 막대 윗선 중심] · 비 · 평균 = [카드 산술] · 0 bar 막대는 그림에 없다.
- 원문: *"The stress within the electrodes increases with increased calendering levels. σxx and σyy are approximately the same, and σzz in the normal direction is higher for all calendering conditions."* (p.7) — **판 압력과 견주는 문장이 없다.**
- ⚠ [카드 추론] 옆이 주기 경계인 침대가 판 압력 P 로 정지 평형이면, 침대 부피로 평균한 σzz 는 P 와 같아야 한다 (판이 받는 힘 = 침대가 전하는 힘).  0.38–0.46 은 (가) 식 (38) 의 V 가 침대보다 크다 (판 위 빈 공간 · 처음 높이) (나) 벽 접촉을 합에서 뺐다 (다) 결합 힘 (인장) 이 섞였다 (라) 저장 상태가 기록 압력과 다르다 — 가운데 무엇인지 원문으로 가를 수 없다 [미확인].  같은 꼴의 차이가 `song2025_…` (σzz ÷ 판 응력 0.51–0.57 [다른 카드 L228]) 에도 있고, `zhang2026_xct_…` 는 σ_zz 198.5 MPa @200 MPa 로 맞는다 [다른 카드].  ⇒ **식 (38) 꼴 응력은 판 압력 대조 없이 절대값으로 쓰지 않는다.**
- (σxx+σyy)/2σzz 가 0.16 → 0.54 로 오른다 [카드 산술] — 같은 계열 song2025 0.46 → 0.69 [다른 카드].  위 V 문제는 비에서 약분되므로 **비 (측압 계수 꼴) 가 절대값보다 믿을 만한 양**이다 [카드 추론].

### 3-8. ★ 굴곡 인자 — DEM ↔ CT · 바인더 생성 (Fig 12 · 13 · 식 31 · 39 · 40 · p.7–8)
| 압력 | τ_Pore+binder DEM (Fig 12) | τ_Pore+binder CT (Fig 12) | DEM ÷ CT | τ_Pore+binder DEM (Fig 13c 파랑) | τ_Pore (Fig 13c 빨강 · 바인더 생성) | τ_Pore ÷ τ_Pore+binder (같은 상태) |
|---|---|---|---|---|---|---|
| 0 bar | **1.28** | 1.35 | 0.948 | 1.30 (ε 0.628) | 1.78 (ε 0.524) | 1.37 |
| 300 bar | **1.38** | 1.36 | 1.014 | 1.34 (0.601) | 1.90 (0.490) | 1.42 |
| 600 bar | **1.45** | 1.44 | 1.007 | 1.40 (0.570) | 2.06 (0.450) | 1.47 |
| 2000 bar | **1.74** | 1.66 | 1.048 | 1.63 (0.417) | **3.81** (0.255) | 2.34 |
- 표지: τ = [판독] (Fig 12 = 래스터 xref 133 막대 윗선 · 잔차 ≤ 0.003 · Fig 13c = 래스터 xref 134 표지 중심 · 잔차 ≤ 0.004) · 비 = [카드 산술] · Fig 13c 점의 ε 가 표 2 의 1 − φ_Par · ε_Pore 와 0.001 안 (판독 점검).
- 맞춤식 [인쇄 p.8]: **τ_Pore+binder = 1.02 ε_Pore+binder^−0.53** · **τ_Pore = 0.885 ε_Pore^−1.068** — 판독 점에 대입 [카드 산술]: 1.305 · 1.336 · 1.374 · 1.622 (파랑 판독 1.304 · 1.340 · 1.403 · 1.632) · 1.764 · 1.897 · 2.075 · 3.807 (빨강 1.781 · 1.902 · 2.055 · 3.81).  Bruggeman τ = ε^−0.5 [36] 대비 파랑 1.03–1.06 배 [카드 산술].
- 원문: *"τPore+binder … has a very consistent tendency with the classical Bruggeman equation. This is reasonable as the structures generated from DEM simulations are mono-sized spherical particle packing."* — ⚠ 이 침대는 **단분산이 아니다** (Fig 1c · Fig 6 색 막대 1.07–28 µm).  *"After considering the effect of binder phase, the data is fitted as τPore = 0.885ε−1.068. The fitting curve agrees with the data from experiments using 90% AM mass loadings [28]. There is some slight discrepancy as the current simulation results cannot resolve the detailed nano-sized pores of binder phase."* (p.8).
- 실험 [28] 다섯 점 (Fig 13c ×) [판독]: (ε, τ) = (0.335, 2.47) · (0.362, 3.60) · (0.368, 2.92) · (0.474, 2.24) · (0.491, 2.07) — 같은 ε 의 τ_Pore 맞춤식 ÷ 실험 = **1.15 · 0.73 · 0.88 · 0.88 · 0.92** [카드 산술] ('agrees' 의 폭).  [28] = Usseglio-Viretta 2018 (다른 전극들 · 90 % AM) — Ebner 전극이 아니다.
- ⚠ **같은 양 두 값**: Fig 12 의 DEM 막대와 Fig 13c 의 파랑 점은 둘 다 'DEM 구조의 τ_Pore+binder' 인데 1.28 ↔ 1.30 · 1.38 ↔ 1.34 · 1.45 ↔ 1.40 · **1.74 ↔ 1.63** (2000 bar 에서 +6.6 %) [판독 · 카드 산술] — 계산 부피 · 방향 · 복셀화가 다른지 원문 설명 없음 [미확인].  맞춤식은 Fig 13c 점에 맞춰져 있다 (2000 bar: 1.622 ↔ Fig 12 1.74).
- 정의: 식 (31) D_eff = Dε/τ · TauFactor [29] (확산 해) → **τ = tortuosity factor = 우리 tau2 (수송 tortuosity · √ 아님)** · f = ε/τ [카드 산술]: τ_Pore+binder 0.48 · 0.45 · 0.41 · 0.26 · τ_Pore 0.29 · 0.26 · 0.22 · **0.067** (2000 bar · MacMullin 수 ≈15).  기하 τ_geo = L_e/L₀ (식 32) 는 설명용 정의뿐.
- 바인더 생성 (식 39): 입자 수준집합을 O (모양) 만큼 줄였다가 S (크기) 만큼 키워 이웃 사이에 펜듈러 고리 · **O = 30 µm** · S = **998 · 976.5 · 966.5 · 976** (표 2 · ε_Pore 를 맞추도록 조정 · 2000 bar 에서 600 bar 보다 큼 — 단조 아님) [인쇄] · Trembacki [35] 방법.  ⚠ Nomenclature 는 S 단위를 µm² 로 적는다.

### 3-9. 입도 (Fig 1c) — 어느 분포인가
- [판독 · 래스터 xref 54 · 21 표지 (선에 붙은 표지 일부 빠짐)]: 부피 분율 봉우리 **≈0.096 µm⁻¹ @ d ≈10.4 µm** (다음 표지 ≈12 µm 도 비슷) · ≈3 µm 아래는 ≈0 · 꼬리 **≈41 µm** 까지 (≈0.010 µm⁻¹) · 끝 ≈50 µm.
- ⚠ Fig 1 캡션은 입도에 [12] 를 단다 · Fig 6 의 DEM 입자 색 막대는 **최대 28.0 µm** → Fig 1c 가 **5106 입자 부분 영역**의 분포인지 Ebner 시료 전체의 분포인지 [미확인] (부분 영역이면 32–41 µm 점과 색 막대가 어긋난다).
- 같은 Ebner 자료를 쓴 zhang2026 은 D10/D50/D90 = 3.39/6.04/11.1 µm 를 인쇄하고, 그 카드는 이것을 **반지름** 분위수로 읽어 지름 6.8/12.1/22.2 µm 로 바꿨다 [다른 카드 L147–L149] — 이 논문 Fig 1c 의 지름 봉우리 ≈10–12 µm 는 그 읽기와 **맞는다** (관찰 · 독립 근거 한 줄).

### 3-10. 같은 Ebner 자료 · 같은 판 속도 — Zhang 2026 과 나란히
| 항목 | 이 논문 (Ge 2022) | `zhang2026_xct_…` (JOM 2026 · 카드 값) |
|---|---|---|
| 처음 구조 | Ebner [12] 미압연 · Np 5106 · 영역 크기 [미확인] | Ebner [22] 미압연 · 100 × 100 × 75 µm³ |
| AM 접촉 | **EEPA** (n 1.5 · 접촉 소성 · 점착) | Hertz–Mindlin (탄성 · 항복 없음) |
| 바인더 | 결합만 (k_b 1.5 × 10¹⁴ N m⁻³ · σ_n 300 MPa · 결합 부피 = CBD) | CBD 2.2 µm 구 + linear parallel bond (Ē* 0.3 GPa · σ̄ 36 MPa) |
| NMC E · ν · ρ · μ | 144 GPa · 0.25 · 4750 · **0.25** (μ_r 0.01 · e 0.5) | 142 · 0.25 · 4750 · **0.12** |
| Al 판 | 68.9 GPa · 0.3 · 2700 | 같다 |
| 판 속도 | 0.01 m s⁻¹ (**가압만**) | 0.01 m s⁻¹ (가압 · **같은 속도로 제하**) |
| 공극 정의 | AM 밖 전부 (CBD = 빈 곳) · 0 bar **0.628** | CBD 구를 고체로 세는 꼴 (그 카드 L585 산술) · 0 MPa **0.432** |
| 실험 대조 | Ebner CT (90 : 5 : 5 · 압연 뒤) | 자기 NMC111 96 : 2 : 2 전극 (다른 전극) |
| 보정 | 결합 두 값 (대상 [미확인]) | 입자–Al 결합 강도 ← 박리 피크 |
- ⇒ 두 논문의 공극은 **정의 · 실험 전극이 다 달라** 같은 줄에 놓지 않는다.  같은 출발 자료에 두 다른 접촉 법칙을 건 쌍이라 '접촉 법칙 선택이 결과를 얼마나 바꾸나' 의 자리이지만, 두 논문 모두 그 비교를 하지 않았다.

---

## 4. ★ 방법 — 사슬 · 식 · 보정 · 한계

### 4-1. 계산 사슬 (재구성)
Ebner 데이터베이스 (싱크로트론 CT · 0.37 µm · 재구성 · 분할 · 입자 표지 = 남의 처리) → 미압연 부분 영역의 입자 **위치 · 지름** (5106) → 구 → 결합 생성 (식 27–28 · ζ_b 1.67 · λ_b 0.5 · 결합 부피 = CBD 부피) → EDEM 2021 · 주기 옆면 · 강철 윗판 0.01 m s⁻¹ · Al 아랫판 → 판 압력 0 · 300 · 600 · 2000 bar 의 구조 저장 → (가) Monte Carlo 공극 (식 30) ↔ Ebner CT 공극 (b) 힘 망 · 직물 · 응력 텐서 (c) 격자 (0.5 µm) 로 복셀화 (150 × 150 µm × 두께) → TauFactor τ_Pore+binder ↔ Ebner CT 의 τ (d) 수준집합 바인더 생성 (O 30 µm · S 를 ε_Pore 에 맞춤) → τ_Pore → τ = aε^b 맞춤 · [28] 실험과 대조.
- **압력을 뺄 때 (탈압)**: 사슬에 없다.  EEPA 식 (4) 의 제하 가지 (k2 · δp) 는 법칙 안에 있지만 쓰는 단계가 없다.

### 4-2. 지배식 (식 1–40 · 전부 번호별 크롭 `eq_*.png`)
| 묶음 | 식 | 내용 | 값 |
|---|---|---|---|
| 운동 | (1) · (2) | m dv/dt = F_b + F_p · I dω/dt = M_b + M_p (결합 + 접촉) | — |
| EEPA 법선 | (3)–(6) | F_n,p = (f_hys + f_nd)n · f_hys 세 가지 (적재 f0 + k1δⁿ · 제하/재적재 f0 + k2(δⁿ − δpⁿ) · 점착 f0 − k_adh δⁿ) · k1 = 2E*R* (n = 1) / (4/3)√R* E* (n > 1) · λp = 1 − k1/k2 | n = 1.5 · λp · f0 · k_adh [미확인] |
| 감쇠 | (7) · (8) · (13) · (14) | f_nd = −β_n v_n · β_n = √(4m*k1/(1 + (π/ln e)²)) · 접선도 같은 꼴 (k_t) | e = 0.5 |
| EEPA 접선 · 구름 | (9)–(12) · (15) · (16) | 증분 접선력 Δf_ts = −k_t v_t Δt · k_t = ζ_tm {k1 · 8G*√(R*δ_n)} · Coulomb 한계 f_ct ≤ μ·(f_hys + k_adh δⁿ − f0 의 절댓값) · 구름 토크 η = −μ_r·(f_hys 절댓값)·s_i ω_i | μ 0.25 · μ_r 0.01 · ζ_tm [미확인] |
| 결합 (Potyondy–Cundall [26]) | (17)–(26) | 법선 · 접선 힘 · 두 모멘트를 증분으로 (k_n,b · k_t,b · A_b · I_b · J_b) · 보 이론 끊김: −F_n,b/A_b + (M_t,b 절댓값)R_b/I_b < σ_n · (F_t,b 절댓값)/A_b + (M_n,b 절댓값)R_b/I_b < σ_t | k_b 1.5 × 10¹⁴ N m⁻³ · σ_n 3 × 10⁸ Pa · σ_t · k_t,b [미확인] |
| 결합 생성 | (27) · (28) | ‖P_A − P_B‖ ≤ ζ_b(R_A + R_B) · R_b = λ_b min(R_A, R_B) | ζ_b 1.67 · λ_b 0.5 |
| 공극 | (29) · (30) · (33) · (40) | 격자 · Monte Carlo 점 세기 · ε_Pore+binder = 1 − φ_Par · ε_Pore (CBD 조밀) | x 5 · ρ 4.7 / 2 / 1.78 g cm⁻³ |
| 굴곡 | (31) · (32) | D_eff = Dε/τ (TauFactor) · τ_geo = L_e/L₀ | — |
| 힘 · 직물 · 응력 | (34)–(38) | 힘 크기 · 최대 정규화 · Φ_ij = (1/N_c)Σ n_i n_j · Φ = δ/3 + Φ′ · σ_ij = (1/2V)Σ(r_1i F_1j + r_2i F_2j) | V [미확인] |
| 바인더 생성 | (39) | ψ_Binder = min[(ψ_P,i + O)·(ψ_P,j + O) − S, …] | O 30 µm · S 표 2 |
- ⚠ 인쇄 그대로 옮긴 식의 문제 (§11): 식 (22) · (24) 는 A_b 와 I_b (J_b) 를 함께 곱해 k_b [N m⁻³] 로는 모멘트 단위가 나오지 않는다 · 식 (26) 은 비틀림 쪽에 극관성 J_b 대신 I_b · 본문은 식 (17) 의 ΔF_n,b 를 'incremental tangential force' 라 부른다.

### 4-3. 맞춘 값 · 맞춘 대상 · 검증
| 무엇 | 맞춘 값 | 맞춘 대상 | 검증 (맞추지 않은 대조) |
|---|---|---|---|
| 결합 | k_b · σ_n (두 값) | *"calibration results as illustrated in the following Fig. 4"* — 대상 [미확인] (Fig 4 = 공극 계산법) | — |
| 결합 생성 | ζ_b · λ_b | 모든 입자 결합 + 결합 부피 = CBD 부피 ([19]) | — |
| 입자 · 판 물성 | E · ρ · ν · μ · μ_r · e · 판 | 문헌 · EDEM 재료 목록 | — |
| 바인더 생성 S | 상태마다 S | ε_Pore (식 40) | τ_Pore ↔ [28] 실험 (0.73–1.15 배 [카드 산술]) |
| (맞추지 않음) | — | — | 공극 (Fig 7) · τ_Pore+binder (Fig 12) ↔ Ebner CT — 단 ⚠ 결합 보정 대상이 공극 곡선이었다면 Fig 7 은 검증이 아니다 [미확인] |
- 계산 비용 · 시간 간격 · 수렴 · 시드 반복 [미확인].

### 4-4. ★ 입자 처리 · DEM 한계 · 소성 · 차원 · 탈압
- **(i) DEM 한계 진술 (원문 문장)** — p.4 *"Due to the soft particle model used in DEM simulations, the AM particles undergo deformations during calendering, and overlaps between AM particles can occur. Therefore, the accurate calculation of porosity is non-trivial and cannot be directly calculated using an analytical method."* · p.5 *"Firstly, when using spherical approximations of AM particles in DEM simulations there is some volume loss."* · p.7 *"The slight discrepancy may be due to plastic deformation and breakage of AM particles in calendering experiments, which was not captured in the simulation results here [12]. Another cause for discrepancy reason is the non-uniform, non-spherical shape of AM particles, which cannot be captured by current DEM simulations."* · p.8 *"the current simulation results cannot resolve the detailed nano-sized pores of binder phase"* · p.9 *"It is important to emphasise that spherical particle approximations were used in this work, and the effect of particle fracture is not considered. These limitations may affect model prediction, especially under high calendering pressures."* · 앞선 DEM 에 대해 p.2 *"By purely considering the electrode structure and AM particle size distribution, the DEM simulations could not predict the evolution of inter-particle contacts."* (Stershic [20] · 바인더 미고려) · *"The virtual structures in previous works with an incorrect calculation of volume fractions will therefore provide an unrealistic representation of the calendering process"*.
- **(ii) 소성 · 큰 변형을 넣기 어려운 이유와 우회** — 원문은 '왜 어려운가' 를 설명하지 않는다.  택한 우회 = **접촉 법칙 안의 소성** (EEPA: 소성 겹침 δp · 제하 강성 k2 > k1 · λp) — 입자 모양은 구 그대로 · 겹침 δ 가 변형의 대리 (*"soft particle model … overlaps"*) · 비용 = 겹친 구라 공극을 해석으로 못 세서 점 세기 (Monte Carlo · 격자) 를 써야 한다 · AM 파괴 · 소성 형상 변화는 빠진 것으로 스스로 적는다 (p.7 · p.9) · 맞춘 값 = 결합 두 개 (대상 [미확인]) + 문헌 값 · 계산 비용 [미확인].
- **(iii) 차원**: DEM · 복셀 τ 모두 **3D** · 2D 는 표시용 단면 (Fig 8 · 13a–b) · 2D → 3D 전이 진술 없음.
- **(iv) 탈압**: 없다 (가압만 · 0 MPa 회복 없음) · EEPA 제하 가지는 법칙에만.

### 4-5. 기법 미니 용어집
- **EEPA (Edinburgh elasto-plastic adhesive)** = 접촉 법선력을 적재 (k1) · 제하 (k2) · 점착 (k_adh) 세 가지로 나눈 이력 접촉 법칙 — 소성 겹침 δp 가 남아 제하 때 힘이 다른 길로 내려간다 (원전 = Thakur 2014 · 정본 `thakur2014_…`).  **λp = 1 − k1/k2** (접촉 소성 비 · 0 = 탄성).
- **Potyondy–Cundall 결합 (bonded particle model)** = 두 입자 사이 원기둥 '보' — 힘 · 모멘트를 증분으로 쌓고 보 이론 응력이 인장 · 전단 강도를 넘으면 끊는다.  여기서는 CBD (탄소 + PVDF) 의 대리.
- **직물 텐서 (fabric tensor)** Φ_ij = 접촉 법선 n 의 외적 평균 · 등방 부분 δ/3 을 빼면 편차 Φ′ (대각합 0) — 접촉 방향의 쏠림.
- **응력 텐서 (식 38)** = 접촉마다 (위치 × 힘) 을 더해 부피 V 로 나눈 평균 응력 (Christoffersen · Mehrabadi 류) — V 를 무엇으로 잡느냐에 절대값이 걸린다.
- **Monte Carlo 공극** = 무작위 점이 입자 안에 드는 비율 · 겹친 구도 한 번만 센다 (합집합) · 오차 ∝ 점 수^−½ 꼴 (Fig 4 기울기).
- **TauFactor** = 이진 복셀 영상에서 정상 확산을 풀어 τ (D_eff = Dε/τ) 를 내는 MATLAB 도구 [29] · 정본 `taufactor_…`.
- **수준집합 바인더 생성** = 입자 표면 거리 함수 ψ 를 줄였다 (O) 키워 (S) 목 (neck) 에 고리 모양 바인더를 얹는 기하 연산 (Trembacki [35]).
- **ε_Pore+binder ↔ ε_Pore** = AM 밖 부피 전부 ↔ CBD 를 조밀 고체로 뺀 공극 (식 40).

---

## 5. Figure set ★
| Fig | 내용 | 우리 활용 |
|---|---|---|
| 1 (a–c) | (a) CT 자료 → DEM 재구성 구 → 결합 넣은 구조 (b) 결합 기하 R_A · R_B · R_b · L_b · ζ_b 반경 (c) 입도 (지름 · 부피 분율 · [12]) | 실측 출발 상태를 만드는 절차의 그림 · 입도 봉우리 ≈10–12 µm [판독] |
| 2 (a · b) | (a) 결합의 힘 · 모멘트 (b) 평판 압축 설정 (윗판 화살표 · 아랫판) | 평판 근사 압연의 경계 |
| 3 (a · b) | 격자 · Monte Carlo 공극 세기 (안 점 = 하늘색 · 캡션은 'light green') | 공극 연산자 (단계 0) |
| 4 | ★ 공극 계산법 상대 오차 대 점 수 (격자 · Monte Carlo · 2 % 선) | 점 수 · 격자 간격 → 오차 (§3-5) |
| 5 | 굴곡 (L_e · L₀) 모식 (벡터 덧그림 — 원본 래스터에는 화살표 없음) | 정의 그림 |
| 6 | ★ 0 · 300 · 600 · 2000 bar 구조 (지름 색) · **두께 h_c ≈75 · 56.3 · 49 · 36.5 µm** [인쇄] · 색 막대 1.07–28.0 µm | 두께 곡선 (§3-4 의 상자 점검) |
| 7 | ★ ε_Pore+binder DEM ↔ CT (네 압력) | 공극 대조 (상태 다름 · §3-3) |
| 8 | 복셀화 3D 구조 + 2D 단면 (흰 = AM · 검정 = 빈 곳) | 복셀화 (단계 7 입력) |
| 9 | 힘 망 (상태마다 최대 정규화) | 정성 (힘 사슬) |
| 10 | ★ 직물 편차 Φ′xx · yy · zz | 접촉 방향 (§3-6) |
| 11 | ★ 응력 텐서 대각 (300 · 600 · 2000 bar) | σzz ÷ 판 압력 0.38–0.46 · 측압 비 (§3-7) |
| 12 | ★ τ_Pore+binder DEM ↔ CT | 영상 기반 τ 의 DEM ↔ CT 대조 (§3-8) |
| 13 (a–c) | 바인더 생성 단면 · 전위 분포 · τ 대 ε (맞춤 두 줄 · [28] 실험 · Bruggeman) | 바인더가 막는 상일 때 τ 상승 (1.37–2.34 배) |
| 표 1 · 2 | 매개변수 · S / φ_Par / ε_Pore | §3-2 · §3-3 |
| 식 크롭 40 장 | `eq_01_*` … `eq_40_*` (번호마다 한 장) | 보고서 DEM 절 · 접촉 법칙 · 결합 · 공극 · 응력 식 |
| 근거 문단 19 장 | `txt_p1_*` (초록) · `txt_p2_*` (동기 · Ebner 자료 · EEPA n) · `txt_p3_*` (부분 영역 · 결합 배수) · `txt_p4_*` (설정 · 공극 비자명) · `txt_p5_*` (계산법 검증 · τ 정의 · 공극 정의 · 복셀) · `txt_p6_*` (힘 망) · `txt_p7_*` (직물 · 응력 · τ 와 한계) · `txt_p8_*` (바인더 · 맞춤) · `txt_p9_*` (결론 한계) | 원문 인용용 |

## 6. Post-processing ★
- **무엇을**: Monte Carlo 공극 (식 30) · 격자 복셀화 (0.5 µm) · TauFactor τ · 힘 망 정규화 (식 35) · 직물 텐서 (식 36–37) · 응력 텐서 (식 38) · 수준집합 바인더 생성 (식 39) · τ = aε^b 맞춤 · 대표 부피 시험 (20–100 % · < 5 %).
- **안 한 것**: 배위수 · 접촉 수 · 결합 파단 수 · 힘 분포 통계 · 판 압력–두께 곡선 (네 점의 두께만) · 판 압력 ↔ 응력 텐서 대조 · 제하 · 시드 반복 · 오차 막대 · τ 방향 (관통 방향 [판독 · Fig 13b 정성]).
- **이 카드의 후처리**: Fig 4 · 7 = 벡터 그리기 좌표 (눈금 글자 중심 직선 맞춤) · Fig 1c · 10 · 11 · 12 · 13c = 박힌 원본 래스터 (300 dpi) 의 눈금 · 막대 윗선 · 표지 중심 (91 행 · `digitized.csv`) · DEM ↔ CT 차 · 비 · 두께 일관성 · σzz ÷ 판 압력 · 측압 비 · 맞춤식 대입 · f = ε/τ.

---

## 7. 우리 DEM+MPM 대비 → `our_dem_baseline.md` (⚠ 정본 브랜치에서는 값 자리표시 상태 — 우리 수치는 메인 리포 CLAUDE.md 출처를 병기해 적는다)

### 7-1. 비교표
| 항목 | 이 논문 | 우리 | 같음 / 다름 · 왜 |
|---|---|---|---|
| 재료 | NMC333 + CBD (액체계 LIB) · SE 없음 | LPSCl SE + NCM811 (건식 ASSB) | 다름 — AM + 바인더 골격 극한 |
| 처음 구조 | **실측 CT** 미압연 입자 (5106 · 구) | LIGGGHTS 넣기 · 가라앉힘 (가상) · MPM = DEM 최종 골격 | 다름 — 우리에게 없는 출발 경로 (zhang2026 §8 ⑤ 와 같은 '장기' 항목) |
| AM 접촉 | EEPA (n 1.5 · 접촉 소성 · 점착) · E 144 GPa | hooke/hysteresis · E_AM 140 GPa (CLAUDE.md) | 같은 부류 (점접촉 · 겹침 대리) · 소성 표현 다름 |
| 무른 상 | 바인더 = 결합 (부피 = CBD) | SE = 18 배 연화 구 (E_eff 1.35 GPa) · MPM = J2 연속체 (E 1.53 · σ_y 0.30 · ν 0.49) | 다른 대리 — 결합은 형상 · 소성 흐름 없음 |
| 판 속도 | **0.01 m s⁻¹** (명목 133 s⁻¹) | DEM 0.01 mm s⁻¹ (1저자 10-12 · CLAUDE.md) · MPM 마하수 제어 | **1000 배** 빠르다 [카드 산술] — 준정적 점검 (운동에너지 · 관성수) 원문 없음 |
| 공극 연산자 | Monte Carlo 합집합 · CBD = 빈 곳 · 상태 미기재 | ε_sphere (DEM 기본) · 정확 union MC (인계 · J20) · MPM 관례 | 이 논문 = 우리 union 쪽 · 정의 칸이 다르다 |
| 압력 | 0–200 MPa (판 명목) | 300 MPa | ⅔ |
| 응력 판독 | 식 (38) 부피 평균 · 판 압력과 0.38–0.46 | DEM LW 입자 응력 · virial ↔ c_strs 점검 · MPM wallP (부피 평균 σzz 는 12 배 희석 — CLAUDE.md 3D MPM 절) | **같은 함정**의 문헌 사례 (§7-3) |
| 수송 | TauFactor τ (= tau2) · 기공 (액체) 상 | 접촉망 Kirchhoff (Holm) · STEP3 복셀 FV · tau2 규약 | 같은 tau2 이름 · 다른 상 (액체 기공 ↔ SE 고체망) |
| 탈압 | 없음 | DEM 언로딩 키트 (진행) | 되돌아옴 표적 못 줌 |
| 파괴 | 없음 (한계로 명시) | Auerbach 사후 등급 | — |

### 7-2. ★ 랩 기준과 나란히 (판정 없이)
| 출처 | 재료 | 압력 · 상태 | 분모 | 공극 |
|---|---|---|---|---|
| **랩 표준** | LPSCl 순수 SE | 300 MPa | **진밀도 1.64 g/cm³** (고정) | **10–13 %** |
| 이 논문 DEM | NMC333 + CBD (90 : 5 : 5 · 결합) | 0 → 200 MPa · 판 압력 도달 때 (누른 채 [카드 추론]) | AM 부피 분율 (Monte Carlo) | AM 밖 0.628 → 0.417 · 조밀 CBD 를 뺀 공극 0.525 → 0.255 |
| 이 논문 CT (Ebner) | 같은 전극 | ≈30 · 60 · 200 MPa · 압연 뒤 | 영상 AM 부피 | AM 밖 0.599 → 0.419 [판독] |
| 우리 DEM 순수 SE | LPSCl | 300 MPa · 가압 중 | 구 부피 합 | ε_union ≈10 % · 겹침 11–12 % (CLAUDE.md 2026-06-06) |
| 우리 MPM 순수 SE | LPSCl | 300 MPa | MPM 관례 | 10.0 % (σ_y 0.30) — 보정 표적 · 외부 앵커 아님 (`CL-94`) |
- 이 논문 줄은 **"랩 표준과 다른 문헌 값"** — SE 없음 · 공극 정의 (AM 밖) · 상태 · 압력이 다 다르다 → 판정 · 맞춤에 쓰지 않는다.

### 7-3. ★ 응력 텐서 ↔ 판 압력 — 우리도 겪은 함정의 문헌판
- 이 논문 σzz = 명목의 0.455 · 0.439 · 0.383 (§3-7) · `song2025_…` 0.51–0.57 [다른 카드] · `zhang2026_xct_…` 는 맞음 [다른 카드].  우리 MPM 은 dense 상태에서 wallP 1.08 GPa ↔ 부피 평균 σzz 0.09 GPa (12 배 희석 · CLAUDE.md 3D MPM 절 — 빈 공간이 평균에 들어간 것) 를 겪고 판독을 wallP 로 바꿨다 · DEM 쪽은 LW 입자 응력의 전체 virial ↔ c_strs 점검 (LHS ④b).
- ⇒ 가져올 규칙 [카드 추론]: **부피 평균 응력을 보고할 때는 같은 상태의 판 (벽) 반력과의 비를 함께 적는다** (단계 0 관측량 칸) · 비가 1 에서 벗어나면 V 정의 · 벽 접촉 · 결합 힘 포함 여부를 먼저 적는다 · 측압 비 (σxx+σyy)/2σzz 처럼 V 가 약분되는 양을 우선 쓴다.

### 7-4. τ 이름 (τ 명명 규약)
- 이 논문 τ_Pore+binder · τ_Pore = **tortuosity factor (식 31 D_eff = Dε/τ · TauFactor)** = 우리 **tau2 (수송 tortuosity)** · Bruggeman τ = ε^−0.5 = tau2 꼴 · 기하 τ_geo (식 32) 는 정의만.
- 상이 다르다: 이 논문 = 기공 (액체 전해질) 상의 확산 · 우리 이온 tau2 = SE 고체망 (접촉 협착 포함 · Hertz 5.03–7.24 ps45 등 CLAUDE.md) → 값을 나란히 놓지 않는다.
- 쓸 것: (가) CT ↔ DEM 을 **같은 연산자 (같은 복셀 크기 · 같은 도구)** 로 견줄 때 0.95–1.05 (b) 막는 상 (바인더) 을 넣으면 τ 가 1.37–2.34 배 [카드 산술] — 우리 PTFE centerline 규약 (CL-60 · 실재 절연상을 격자에 넣는 쪽) 과 같은 방향의 크기 감각 (액체계 · 다른 상).

### 7-5. frame[5] — 어느 반쪽을 가졌나
- **가진 것**: DEM 쪽 — 실측 출발 상태의 압연 (평판) · 공극 · 힘 망 · 직물 · 응력 텐서 · 영상 기반 수송 (τ) — 우리 DEM = 수송 · 패킹 몫과 같은 쪽.
