Repository: yonghoon7153-source/Yonghoon-DEM-DFT

# 📚 LITDB — 문헌 단일 시스템 (**SE·DFT 축 + DEM·MPM 축, 두 트랙**)

> **앞으로 논문은 여기서만 본다.** 여러 곳(db/literature, kb/papers, db/properties, Excel)에 흩어진 문헌을 한 곳에서 생각·참고·비교하기 위한 통합 MD 시스템.

## 왜 트랙이 둘인가
`INDEX.md` 는 argyrodite 전해질 축이라 접촉역학·MPM·건식전극 digest 가 들어갈 자리가
없다. 그래서 한때 64편이 **어느 인덱스에도 없었다**(open_items #7). 축을 나눠 그 구멍을
닫았고, 한 분모로 세면 “159편 중 98편 미언급” 같은 **가짜 미결**이 나온다
(`comparison_vs_ours.md:8`). 분리는 실측 근거가 있는 결정이다 — 합치지 말 것.

⚠ 이 표의 **편수는 적지 않는다.** 손으로 쓴 수는 반드시 낡는다(README 자신이 세 번 틀렸다).
현재값은 `python3 tools/litdb/build_index.py --check` 로 본다.

File: litdb/papers/giovannetti2008_doping_graphene_metal_contacts.md
<!-- digest 표준 양식 (paper-level STANDALONE). 2026-09-23 작성 — 재실행 (앞선 실행은 그림 크롭만 남기고 취소됨).
     ① 크롭 5장 전부 실독 + Fig. 1b · Fig. 4(우) 확대 판독
     ② Fig. 2 · Fig. 3 · Fig. 5 는 축 눈금 픽셀 보정 판독 — 보정 검증: Fig. 3 삼각형(W−W_G)이 Table I 산술값과 최대 0.006 eV 로 일치
     ③ 해석 모형 Eq. (1) 을 각주 [23] 파라미터로 재계산 — Fig. 5 Ag 곡선과 ≤ 0.03 eV 일치(a₀·a₂ 음수 부호까지 전사 확인)
     ④ 1저자 요청 절 "우리 프로젝트 연결"(§7) — 표 주장 검증 · 범함수 경고 · W_ad 계획 v3 · 쌍극자 보정 · Ag–C 인터레이어
     병렬 규칙: 이 파일만 썼다 (INDEX · comparison · talks 는 메인이 병합). 재계산 스크립트는 스크래치(커밋 안 함). -->

# Doping Graphene with Metal Contacts — Giovannetti et al. (*Phys. Rev. Lett.* **2008**, 101, 026803)

> slug `giovannetti2008_doping_graphene_metal_contacts` · DOI `10.1103/PhysRevLett.101.026803` · type `DFT (LSDA · VASP-PAW) + 해석 모형 — 실험 0` · PDF `litdb/inbox/6. PRL_2008_Giovannetti_Doping_graphene_with_metal_contacts_MAIN.pdf` (본문 4 pp · SI 없음 · 그림 5 · 표 1 · refs 24) · digested `2026-09-23` · status ✅ · 태그 **[외부]** · ⛔ 물성 4축(A–D) 진입 금지 — 계가 그래핀|금속이다

> elements: C, Ag, Al, Co, Ni, Cu, Pd, Pt, Au
> methods: DFT, adhesion

> **저자**: G. Giovannetti (Leiden Instituut-Lorentz + Twente), P. A. Khomyakov, G. Brocks, V. M. Karpan (Twente, MESA⁺), J. van den Brink (Leiden + Radboud Nijmegen), **P. J. Kelly** (Twente) · 투고 2008-02-15 · 출판 2008-07-10 · 자금 NanoNed · NWO-CW · FOM · 계산 NCF.
>
> **계보 (PDF 안에서 확인되는 것만)**: 공저자 선행 = ref [12] Karpan 2007 *PRL* 99, 176602 · ref [13] Giovannetti 2007 *PRB* 76, 073103 (제목은 PDF 에 없음). 쌍극자 해석의 뿌리 = ref [21] Silva 2003 *PRL* 90, 066104 · ref [22] Rusu 박사논문(Twente 2007) — 닫힌껍질 흡착종의 **교환 반발** 쌍극자.
>
> 🎤 **관련 발표**: 없음 — talks 인입 대기열(`talks/lee2026_skku_mlip_materials_design.md` §99-10, #1–#9)에 미등재 (2026-09-23 grep).
>
> **이 digest 를 연 이유**: W_ad 캠페인(`kb/projects/wad_lpscl_agc_vgcf_plan_2026_09_23.md` v3) P1-b **Ag|흑연**. 작업 브랜치 트랙 문서가 이 논문을 *"Ag 는 물리흡착 영역 — ✅ 서지·분류 확인, 원문 PDF 는 아직"* 으로 인용해 왔다 → **원문으로 검증**하는 것이 목적이다.

> **본 그림 (2026-09-23)**: `Fig. 1` `Fig. 2` `Fig. 3` `Fig. 4` `Fig. 5` — **5장 중 5장**. `Fig. 1b` · `Fig. 4` 오른쪽은 확대해서 봤고, `Fig. 2` · `Fig. 3` · `Fig. 5` 는 **픽셀 좌표 보정**으로 읽었다.
> 안 본 그림: **없다.** `Table I` 은 크롭 대상이 아니어서 PDF 텍스트로 전사했다.
> 그림에서만 읽은 값 = **`figure-read ≈`** · 우리가 계산한 값 = **`우리 산술`**.

---

## 0. 이 digest 를 읽는 법

- 이 논문은 **LDA(LSDA) 한 가지 범함수로** 금속 (111) 8종 위 그래핀 한 장의 **결합에너지 · 거리 · 일함수 · 도핑**을 계산하고, 도핑을 **금속 일함수 하나로** 예측하는 해석 모형(Eq. 1)을 세운다.
- 우리 쓸모는 세 갈래다.
  ① **분류** — Ag 는 "약결합(비화학흡착)군"(Al · Cu · Ag · Au · Pt)이다. 트랙 가설의 **앞 절반**을 원문으로 확인한다.
  ② **쌍극자** — Ag 는 그래핀을 n 도핑하고 계면에 전위계단이 생긴다. 비대칭 슬랩 **쌍극자 보정**의 근거와 크기 감각을 준다.
  ③ **방법 의존성 경고** — 에너지값(ΔE)은 LDA 의 산물이다. 그리고 도핑 **부호**가 거리 d 에 따라 뒤집힌다(Ag 는 d ≈ 3.7 Å). 기하가 틀리면 쌍극자 방향까지 틀린다.
- ⛔ 이 논문의 ΔE 를 J/m² 로 바꾼 값(§3a)은 **LDA 소환값**이다. 우리 PBE+D3(BJ) W 와 **같은 줄에 놓지 않는다** (§7-2).

---

## 1. 한 줄 요약

금속 (111) 위 그래핀은 **화학흡착군**(Co · Ni · Pd: d_eq 2.05–2.30 Å · ΔE 0.084–0.160 eV/C · 디랙 원뿔 파괴)과 **약결합군**(Al · Cu · Ag · Au · Pt: d_eq 3.26–3.41 Å · ΔE 0.027–0.043 eV/C · 원뿔 유지)으로 갈린다. 약하게 붙어도 금속은 그래핀의 페르미 준위를 원뿔점에서 **~0.5 eV** 까지 옮긴다(도핑). 평형 거리(~3.3 Å)에서 n↔p 교차는 W_G(4.5 eV)가 아니라 **W_M ≈ 5.4 eV** 에서 일어난다. 일함수 차가 모는 전하이동 말고도 **금속–그래핀 화학 상호작용(교환 반발)이 만드는 ≈0.9 eV 전위계단 Δ_c** 가 있기 때문이다.
**Ag**: d_eq **3.33 Å** · ΔE **0.043 eV/C** · 평형에서 **n 도핑**(ΔE_F figure-read ≈ −0.32 eV) · d ≳ **3.7 Å** 로 벌리면 **p 로 뒤집힌다** (`Fig. 5`).

---

## 2. 메타 / 동기 / 질문

| 항목 | 내용 |
|---|---|
| 계 | 그래핀 1장 + 금속 (111) 슬랩 6층 (그래핀은 **한쪽 면에만**) — Al · Co · Ni · Cu · Pd · Ag · Pt · Au (Co 도 "(111)" 로 표기) |
| 던지는 질문 | 소자 전극(금속 접촉)이 그래핀을 **얼마나 · 어느 부호로** 도핑하나. 그걸 금속의 **일함수 하나로** 예측할 수 있나 |
| 동기 (p.1) | 그래핀 수송 측정에는 금속 전극이 필수 → 금속–그래핀 계면 물리를 체계적으로 알아야 한다 |
| 답 | 두 부류로 갈린다 + 약결합군의 도핑은 W_M 과 거리 d 만으로 모형화된다 (Eq. 1, 파라미터는 **Cu 한 금속**에 맞춤) |
| 이 논문이 **하지 않는 것** | GGA · vdW 비교 · 범함수 민감도 · Ag 밴드구조 그림 · registry 에너지 표 · 변형률 영향 · 흑연(다층) · 도핑 실험 대조 |

---

## 3. 핵심 수치 총정리 ★

### 3a. `Table I` 전사 + 우리 산술 — 단위·기준 명시

> **ΔE 정의** (Table I 캡션 원문): *"the energy (**per carbon atom**) required to remove the graphene sheet from the metal surface"* → **탄소 원자당 · 양수 = 결합**.
> W_M = 깨끗한 금속 면의 일함수 · W = 자유 그래핀(Gr 열) 또는 **그래핀이 덮인 금속**의 일함수 · W_expt = ref [8] (Oshima & Nagashima 1997).

| | Gr | Ni | Co | Pd | Al | **Ag** | Cu | Au | Pt |
|---|---|---|---|---|---|---|---|---|---|
| 부류 (p.1–2) | — | 화학흡착 | 화학흡착 | 화학흡착 | 약결합 | **약결합** | 약결합 | 약결합 | 약결합 |
| d_eq (Å) | — | 2.05 | 2.05 | 2.30 | 3.41 | **3.33** | 3.26 | 3.31 | 3.30 |
| ΔE (eV / C 원자) | — | 0.125 | 0.160 | 0.084 | 0.027 | **0.043** | 0.033 | 0.030 | 0.038 |
| W_M (eV) | — | 5.47 | 5.44 | 5.67 | 4.22 | **4.92** | 5.22 | 5.54 | 6.13 |
| W (eV) | 4.48 | 3.66 | 3.78 | 4.03 | 4.04 | **4.24** | 4.40 | 4.74 | 4.87 |
| W_expt (eV) | 4.6 | 3.9 | — | 4.3 | — | — | — | — | 4.8 |
| *우리 산술* W_M − W_G (eV) | — | 0.99 | 0.96 | 1.19 | −0.26 | **0.44** | 0.74 | 1.06 | 1.65 |
| *우리 산술* W_M − W (eV) — 그래핀 흡착으로 떨어진 일함수 = 논문 슬랩의 두 진공면 전위차 | — | 1.81 | 1.66 | 1.64 | 0.18 | **0.68** | 0.82 | 0.80 | 1.26 |
| *우리 산술* W − W_G (eV) | 0 | −0.82 | −0.70 | −0.45 | −0.44 | **−0.24** | −0.08 | +0.26 | +0.39 |
| 평형 거리 도핑 (p.2) | — | 원뿔 파괴 | 원뿔 파괴 | 원뿔 파괴 | n | **n** | n | p | p |
| *우리 산술* ΔE → J/m² (**논문 격자** a = 2.445 Å · **0.3863 C/Å²**) | — | 0.774 | 0.990 | 0.520 | 0.167 | **0.266** | 0.204 | 0.186 | 0.235 |
| *우리 산술* ΔE → J/m² (a = 2.46 Å · 0.3816 C/Å²) | — | 0.764 | 0.978 | 0.514 | 0.165 | **0.263** | 0.202 | 0.183 | 0.232 |

- **환산 규칙 (우리 산술)**: 이 논문은 그래핀을 **자기 LDA 최적 격자 a = 2.445 Å 에 고정**하고 금속 격자를 거기 맞췄다(p.1). 그래서 면적 밀도는 **그 격자**로 낸다. 단위셀 A = (√3/2)a² = **5.177 Å²**(논문 5.18 Å²) · 셀당 C 2개 → **n_C = 0.3863 C/Å²**. W(J/m²) = ΔE(eV/C) × n_C(C/Å²) × 1000 × 0.0160218 → **1 eV/C = 6.190 J/m²** (a = 2.46 이면 6.114). 두 격자의 차는 **1.2 %** 로, ΔE 반올림 폭(±0.0005 eV = Ag 기준 ±1.2 %)과 같은 크기라 결론을 안 바꾼다.
- ⚠ 이 ΔE 는 **분리 뒤 재이완을 했는지 적혀 있지 않다.** 같은 변형 격자에서 뗀 에너지라서 **W_sep 계열**로 읽는다. 우리 계획서 §2 의 W_sep 와 **조작 이름만 같다** — 범함수 · 계 · 격자가 다르다 (§7-2).
- ⚠ 본문의 부류 문턱은 *"ΔE ≲ 0.04 eV per carbon atom"*(p.1)인데 **Ag(0.043)는 그 경계선 위**에 있다. 약결합군 5종 중 ΔE **최대**다. 부류는 에너지 문턱이 아니라 **전자구조(원뿔 유지/파괴) + 거리(~3.3 vs ≤ 2.3 Å)** 로 갈린다고 읽어야 한다.
- 화학흡착군 최소(Pd 0.084)와 약결합군 최대(Ag 0.043)의 비는 **1.95** (우리 산술) — 두 부류의 에너지 간격이 **두 배뿐**이다.
- LDA W 와 실험(W_expt)의 차: Gr −0.12 · Ni −0.24 · Pd −0.27 · Pt +0.07 eV (우리 산술). **실험 대조는 일함수 4개뿐**이고 결합에너지 · 거리 · 도핑의 실험 대조는 **없다**.

### 3b. 도핑 ΔE_F — 그림 판독 (픽셀 보정)

> **부호 규약** (p.3, Eq. 1): ΔE_F(d) = W(d) − W_G ≡ (원뿔점 에너지 − E_F). **음수 = n 도핑**(E_F 가 원뿔점 위), **양수 = p 도핑**. `Fig. 3` · `Fig. 5` 삽입 도식이 그렇게 그려져 있고, `Fig. 2` 의 Al 원뿔점(E_F 아래)이 Al 의 음수 ΔE_F 와 맞는다 — 실독으로 확인했다.
> **판독법**: 축 눈금 픽셀로 선형 보정. `Fig. 3` 삼각형(W − W_G)이 `Table I` 산술값과 **최대 0.006 eV** 로 일치해서 보정을 검증했다.

**`Fig. 3` — 평형 거리(검정) vs d = 5.0 Å(초록)** — 전부 figure-read ≈

| 금속 | x = W_M − W_G (Table I) | ΔE_F @ d_eq (●) | W − W_G @ d_eq (▲) | ▲ − ● | ΔE_F @ 5.0 Å (●, △ 와 겹침) |
|---|---|---|---|---|---|
| Al | −0.26 | −0.57 | −0.45 | +0.13 | −0.11 |
| **Ag** | 0.44 (그림에는 ≈ 0.42 에 찍힘) | **−0.32** | −0.24 | +0.08 | **+0.25** |
| Cu | 0.74 | −0.18 | −0.09 | +0.09 | +0.35 |
| Au | 1.06 | +0.19 | +0.26 | +0.08 | +0.41 |
| Pt | 1.65 | +0.33 | +0.39 | +0.07 | +0.53 |

- **실선(모형, d = 3.3 Å)은 x ≈ 0.92 eV 에서 0 을 지난다** (figure-read) → W_M ≈ 5.4 eV. 본문 p.3 *"the crossover point lies at W_M − W_G ≈ 0.9 eV"* 와 맞는다. **파선(모형, d = 5.0 Å, Δ_c = 0)은 x ≈ 0 근처**에서 0 을 지난다 → 순진한 기대(W_M = W_G)로 돌아간다.
- **▲ − ● 가 평형에서 다섯 금속 모두 +0.07 … +0.13 eV** (같은 부호), 5.0 Å 에서는 ≈ 0. 모형은 ΔE_F = W − W_G 로 **둘을 같다고 둔다** — 논문은 이 차를 언급하지 않는다 (§10-⑤).

**`Fig. 5` — ΔE_F(d) DFT 점** (figure-read ≈, 픽셀 보정) **과 Eq. (1) 재계산** (우리 산술, 각주 [23] 파라미터)

| d (Å) | 3.0 | 3.2 | 3.3 | 3.4 | 3.6 | 3.8 | 4.0 | 4.2 | 4.6 | 5.0 |
|---|---|---|---|---|---|---|---|---|---|---|
| **Ag DFT** | −0.59 | −0.44 | — | −0.26 | −0.08 | +0.07 | +0.19 | +0.23 | +0.26 | +0.27 |
| **Ag 모형** (우리 산술) | −0.60 | −0.42 | −0.33 | −0.25 | −0.07 | +0.10 | +0.19 | +0.23 | +0.27 | +0.26 |
| Al DFT | −0.91 | −0.77 | — | −0.55 | −0.46 | −0.42 | −0.35 | −0.24 | −0.10 | −0.07 |
| Cu DFT | −0.44 | −0.26 | −0.16 | −0.02 | +0.16 | +0.27 | +0.32 | +0.35 | +0.36 | +0.35 |
| Au DFT | −0.26 | −0.02 | +0.12 | +0.17 | +0.33 | +0.40 | +0.44 | +0.46 | +0.46 | +0.42 |
| Pt DFT | +0.21 | +0.31 | +0.38 | +0.45 | +0.53 | +0.57 | +0.58 | +0.58 | +0.54 | +0.53 |

(Cu 는 3.1 · 3.5 · 3.7 · 3.9 Å 점도 있다: −0.37 · +0.08 · +0.22 · +0.30.)

- **부호가 바뀌는 거리** (DFT 점 선형보간 / 모형): **Ag 3.71 / 3.675 Å** · Cu 3.42 / 3.43 Å · Au 3.21 / 3.22 Å (우리 산술). Al 과 Pt 는 3.0–5.0 Å 안에서 안 바뀐다.
- **d_eq 에서 부호 전환까지의 여유**: Ag **+0.38 Å** · Cu +0.16 Å · Au −0.10 Å (이미 지나서 p). ⇒ 거리 오차 **0.1–0.4 Å** 이면 도핑 부호가 뒤집히는 영역이다.
- **모형 잔차** (Fig. 5 DFT 대비 최대 |차|, 우리 산술): Cu 0.026 (맞춘 금속) · **Ag 0.028** · Au 0.035 · Pt 0.075 (3.2 Å) · Al 0.093 (4.0 Å). Ag 는 거의 완벽하게 맞는다 — 우리가 파라미터(음수 부호 포함)를 제대로 옮겼다는 확인이기도 하다.

### 3c. 모형 파라미터 (각주 [23] · 본문 p.2–4) + 우리 재계산

| 기호 | 값 | 뜻 |
|---|---|---|
| α | e²/(ε₀A) = **34.93 eV/Å** (A = 5.18 Å²) | 평판 축전기 계수 — 우리 재계산 34.933 ✓ |
| D₀ | **0.09 eV⁻² · 단위셀⁻¹** | 그래핀 DOS D(E) = D₀\|E\| (원뿔점 ±1 eV 안) |
| N | ±D₀ΔE_F²/2 (e / 셀) | 옮겨간 전자 수. *"A transfer of 0.01 electrons would lower the Fermi level by 0.47 eV"* — 우리 재계산 0.4714 ✓ |
| d₀ | **2.4 Å** (Cu 에 맞춤) | 전하판 실효거리 z_d = d − d₀ |
| Δ_c(d) | e^(−κd)(a₀ + a₁d + a₂d²) · κ = **1.6443 Å⁻¹** · a₀ = **−2048.56 eV** · a₁ = **1363.87 eV/Å** · a₂ = **−205.737 eV/Å²** · d ≳ 3.0 Å | 화학(교환 반발) 전위계단. Cu 에 최소제곱으로 맞추고 "금속 무관" 으로 가정 |
| W₀(d) | W_G + Δ_c(d) | n/p 교차 일함수 |

Eq. (1): **ΔE_F(d) = ± [√(1 + 2αD₀(d − d₀)\|W_M − W_G − Δ_c(d)\|) − 1] / [αD₀(d − d₀)]**, 부호 = sign(W_M − W_G − Δ_c).

우리 재계산:
- Δ_c(3.30) = **0.93 eV** (본문 "≈ 0.9") → W₀ = **5.41 eV** (본문 "≈ 5.4") ✓ · Δ_c(3.33) = 0.89 · Δ_c(4.2) = **0.05 eV** (본문 "Δ_c ≪ 1 eV at d ≳ 4.2 Å") ✓.
- ⚠ Δ_c 다항식은 **d = 4.33 Å 에서 0 을 지나 음수**가 되고 Δ_c(5.0) = **−0.10 eV** 다. 본문의 *"At large d the chemical interaction term should vanish"* 와 어긋나는 **맞춤 인공물**이다. `Fig. 3` 파선은 따로 **Δ_c = 0** 으로 그렸다(캡션) → 두 그림이 서로 다른 모형 변형을 쓴다 (§10-⑥).
- **Ag @ d_eq (모형)**: ΔE_F −0.31 eV · N = −0.0043 e/셀 (**8.3 × 10¹² cm⁻²**, 전자가 그래핀 쪽으로) · Δ_tr = −0.14 eV · Δ_c = +0.89 eV → ΔV = 0.75 eV → W = 4.17 eV (`Table I` DFT 4.24).
- ⇒ **Ag 계면 전위계단은 전하이동이 아니라 교환 반발이 주도한다**: |Δ_c| 0.89 eV 가 |Δ_tr| 0.14 eV 의 **6배** (우리 산술).
- ⇒ **전하이동의 정전 에너지** ½αN²z_d ≈ **0.15 meV/C = ΔE(Ag) 의 0.34 %** (우리 산술). 도핑은 결합에너지에 거의 안 들어간다 (Al 6 % · Pt 1.6 % 가 최대).

### 3d. ★ Ag 행 한 장 요약

| 항목 | 값 | 출처 |
|---|---|---|
| 부류 | 약결합 — 본문 용어는 *"weak bonding / weak adsorption"*. **"physisorption" 이라는 단어는 본문에 없다** | abstract · p.1–2 |
| d_eq | **3.33 Å** | `Table I` |
| ΔE | **0.043 eV / C 원자** (LSDA) → **0.266 J/m²** (a = 2.445) / 0.263 (a = 2.46) | `Table I` · 우리 산술 |
| W_M (깨끗한 Ag(111), LDA) | **4.92 eV** | `Table I` |
| W (그래핀 덮인 Ag) | **4.24 eV** → 흡착으로 **−0.68 eV** | `Table I` · 우리 산술 |
| W_expt | 없음 (Ag 칸 비어 있음) | `Table I` |
| 평형 도핑 | **n** · ΔE_F **figure-read ≈ −0.32 eV** | p.2 · `Fig. 3` · `Fig. 5` |
| 5.0 Å 도핑 | **p** · ΔE_F figure-read ≈ +0.25 … +0.27 eV | `Fig. 3` · `Fig. 5` |
| 부호 전환 거리 | **figure-read ≈ 3.7 Å** (모형 3.675 Å) | `Fig. 5` · 우리 산술 |
| 옮겨간 전하 | ≈ 0.004–0.005 e / 그래핀 셀 ≈ **0.002 e/C** ≈ 8–9 × 10¹² cm⁻² | 본문 관계식 · 우리 산술 |
| 셀 · registry · 변형률 | **n/a** — `Fig. 1` 캡션의 (a) Cu · Ni · Co, (b) Al · Au · Pd · Pt 어디에도 **Ag 가 없다** | `Fig. 1` |
| 밴드구조 | **그림 없음** (`Fig. 2` = Al · Pt · Co). Ag 의 원뿔 유지는 본문 문장뿐 | `Fig. 2` |

---

## 4. DFT/계산 방법 ★ (각주 [18] 전부 + 본문)

| 항목 | 값 |
|---|---|
| code | **VASP** (Kresse & Furthmüller 1996) · 버전 n/a |
| functional | **LSDA** (local spin density approximation) — **GGA 없음 · vdW 보정 없음** |
| pseudo | **PAW** · 원소별 PAW 세트 n/a |
| ecut | **400 eV** |
| 슬랩 | 금속 **6층** + 한쪽 면에만 그래핀 1장 · 진공 **~12 Å** · **쌍극자 보정 사용** (Neugebauer & Scheffler, *PRB* 46, 16067 (1992)) |
| 면내 격자 | 그래핀을 **LDA 최적 a = 2.445 Å 에 고정**, 금속 격자를 거기 맞춤 · 최적 금속 격자 대비 불일치 **0.8–3.8 %** (금속별 값 n/a) |
| 셀 | (a) 1×1 — C 하나는 금속 원자 위(A, top), 하나는 hollow(C, fcc) — **Cu · Ni · Co** · (b) 층당 **C 8 · 금속 3** (그래핀 2×2 / 금속 √3×√3R30°) — **Al · Au · Pd · Pt** · **Ag: 적혀 있지 않음** |
| k-points | 작은 셀 **36×36**, 큰 셀 **24×24** · **tetrahedron** 적분 · Γ · K · M 포함 → 간격 **0.082 / 0.062 Å⁻¹** (2π 포함, 우리 산술) |
| 수렴 | 총에너지 **10⁻⁷ eV** · 힘 기준 · 이완한 원자 범위 **n/a** |
| registry | *"We have verified explicitly that the structures shown in Fig. 1 represent the most stable configurations"* — 몇 개를 비교했는지 · 에너지 차 **n/a** |
| ΔE 정의 | 탄소 원자당, 그래핀을 떼어내는 데 드는 에너지 · 분리 후 재이완 여부 **n/a** |
| d-스캔 (`Fig. 5`) | d = 3.0–5.0 Å · 강체 이동인지 이완인지 **n/a** |
| DFT+U / AIMD / MLIP / 무질서 | 없음 |
| 해석 모형 | Eq. (1) · d₀ 와 Δ_c(d) 를 **Cu(111) 한 금속**에 최소제곱으로 맞춘 뒤 전 금속에 적용 |

---

## 5. 결과 — 섹션별 상세 (그림 실독 포함)

### 5.1 셀과 기하 (`Fig. 1`)
실독 — **(a) 위**: 1×1 셀(빨간 마름모)에 A · B · C 적층 표지가 있다. 그래핀 C 두 개 중 하나는 **첫 층 금속 원자 바로 위(A)**, 다른 하나는 **셋째 층 원자 위의 hollow(C = fcc)** 에 앉는다. B(hcp hollow, 둘째 층) 자리 위에는 육각형 중심이 온다. **(a) 아래**: 옆모습. A-B-C-A 로 쌓인 금속 위에 그래핀(노랑), 거리 d 를 화살표로 표시.
**(b)**: 큰 셀(빨간 마름모) 안에 금속이 **3개**다. 확대해 보면 **1개는 그래핀 육각형 중심 아래(hollow), 2개는 C 원자 바로 아래(top)** 다 (figure-read ≈; 셀 면적 / 금속 1개 면적 ≈ 3.0 으로 원자 수 확인).
캡션: (a) = Cu · Ni · Co, (b) = Al · Au · Pd · Pt. **Ag 는 캡션에 없다.** 논문의 불일치 범위(0.8–3.8 %)와 셀이 요구하는 금속 최근접거리[(a) 2.445 Å · (b) 2a/√3 = 2.823 Å — 우리 산술]를 놓고 보면 Ag 에 맞는 건 (b) 라고 **추론**할 수는 있다. 하지만 Ag 의 LDA 격자상수가 논문에 없어서 **논문만으로는 확정 못 한다** — 인용 금지.

### 5.2 두 부류 (`Table I` · p.1–2)
- **화학흡착** (Co · Ni · Pd): ΔE ~ 0.1 eV/C, d_eq ≲ 2.3 Å. 그래핀 밴드가 크게 흔들리고 금속과 섞인다.
- **약결합** (Al · Cu · Ag · Au · Pt): ΔE ≲ 0.04 eV/C, d_eq ~ 3.3 Å. 원뿔점을 포함한 그래핀 밴드가 그대로 보인다.
- 정당화는 *"These results are in agreement with previous calculations and experimental data [8,10,12,19,20]"* 한 문장이다. **어느 양이 어느 문헌과 맞는지는 특정하지 않는다.**
- 그래핀이 덮이면 일함수가 떨어진다: 화학흡착 1.64–1.81 eV, 약결합 0.18 (Al) … 1.26 eV (Pt) (우리 산술, §3a).

### 5.3 밴드구조 (`Fig. 2`)
실독 — 네 패널. y = E (eV) −2.5 … +2.5, 경로 Γ–K–M, E_F = 0 (파선). 검은 굵기 = C p_z 성분.
- **Al**: 검은 p_z 밴드가 K 에서 교차한다. 원뿔점 **figure-read ≈ −0.54 eV** (E_F 아래 → n). `Fig. 3` 의 Al ΔE_F ≈ −0.57 과 맞는다.
- **Pt**: 원뿔점 **figure-read ≈ +0.36 eV** (E_F 위 → p). `Fig. 3` Pt ≈ +0.33 · `Fig. 5` Pt(3.3 Å) ≈ +0.38 과 같은 쪽이다.
- **Co 다수/소수 스핀**: K 근처에 검은 교차가 없다. 소수 스핀에서는 p_z 성분 밴드가 K 에서 **≈ +1.4 eV** (figure-read) 위로 떨어져 있다 — 원뿔이 부서지고 금속과 혼성됐다.
- 큰 셀(Al · Pt)은 격자벡터를 두 배로 했기 때문에 그래핀 K 가 작은 BZ 의 K 로 접힌다 (캡션).
- ⚠ **Ag 패널은 없다.** "Ag 원뿔 유지" 는 본문 문장(p.2)과, 원뿔점을 전제로 한 ΔE_F 값(`Fig. 3` · `Fig. 5`)에만 기댄다.

### 5.4 도핑 부호와 교차 일함수 (`Fig. 3`)
실독 — x = W_M − W_G (−0.5 … ~1.9 eV), 왼쪽 y = ΔE_F, 오른쪽 y = W − W_G (같은 눈금). 검정 = 평형(~3.3 Å), 초록 = 5.0 Å. ● = ΔE_F, ▲ = W − W_G. 실선 = 모형(d = 3.3 Å), 파선 = 모형(d = 5.0 Å, Δ_c = 0). 삽입도: 왼쪽 아래는 E_F 가 원뿔 교차점 **위**(n), 오른쪽 위는 **아래**(p).
- 순진한 기대(p.3): W_G > W_M 이면 전자 도핑, W_G < W_M 이면 정공 도핑 → 교차는 W_M = W_G. **평형 거리에서는 틀린다** — 교차가 **W_M − W_G ≈ 0.9 eV** 로 밀린다. 5.0 Å 로 벌려야 기대값으로 돌아온다.
- 논문 해석: 전하 재배치가 "금속과 그래핀 준위 사이의 전자 이동" 만이 아니다. **척력 성분이 큰 금속–그래핀 화학 상호작용**이 있다 — 닫힌껍질 원자·분자가 금속에 흡착할 때 쌍극자 형성에서 중요하다고 알려진 것과 같은 종류다 [21, 22].
- 우리 관찰: 평형에서 ▲ − ● = +0.07 … +0.13 eV (다섯 금속 모두 같은 부호), 5.0 Å 에서는 ≈ 0. **일함수(W)만으로 도핑(ΔE_F)을 읽으면 0.1 eV 급으로 어긋난다** — 그래핀 층 자체에도 전위계단 일부가 걸린다는 뜻으로 읽히지만(우리 해석), 논문은 이걸 다루지 않는다.

### 5.5 계면 쌍극자와 전하 재배치 (`Fig. 4`)
실독 — **왼쪽 도식**: 금속 일함수 W_M, 거리 d, 전하판 실효거리 z_d, 금속→그래핀 방향으로 **내려가는** 전위계단 ΔV, W_G, 합친 계의 W, ΔE_F. 금속 쪽 −q, 그래핀 쪽 +q 판 — 그래핀에서 금속으로 전자가 가는(p) 경우로 그렸다.
**오른쪽 (Pt)**: Δn(z) = n_{M|G}(z) − n_M(z) − n_G(z) (× 10⁻³ e/Å) vs z (0–20 Å). 파란 점 = Pt 6층 (figure-read z ≈ 0, 2.2, 4.5, 6.8, 9.1, 11.5 Å), 빨간 점 = 그래핀 (z ≈ 14.8 Å → d ≈ 3.3 Å).
- 틈 안 금속 쪽에 **전자 축적** (figure-read ≈ +6.9 × 10⁻³ e/Å @ z ≈ 12.6 Å, "−q"), 그래핀 바로 아래에 **결핍** (≈ −10.7 @ z ≈ 13.9 Å, "+q"), 그 바깥에 +2.1 / −2.9 (z ≈ 14.6 / 15.1 Å). 금속 안쪽은 ≈ 0 (z ≈ 9–11 Å 에 ±1 정도 잔물결).
- ⇒ Δn 은 **계면에 몰려 있고**, 전하 대부분이 그래핀과 금속 **사이**에 있다 → z_d < d (본문 p.3).
- ⚠ y축 맨 아래 라벨 **"−1.0" 은 "−10.0" 의 오기**다 — 눈금 간격(2.5)으로 보면 그 자리가 −10.0 이고, 곡선이 그 아래까지 내려간다.

### 5.6 거리 의존성 ΔE_F(d) (`Fig. 5`)
실독 — x = d 3.0–5.0 Å, y = ΔE_F −1.0 … +0.6 eV. 다섯 금속(위에서부터 Pt · Au · Cu · Ag · Al), 점 = DFT, 선 = 모형 Eq. (1). 값은 §3b 표.
- 모든 금속이 d 가 커지면 **위로**(p 쪽으로) 간다 — Δ_c 가 d 에 따라 빠르게 죽기 때문이다.
- **Ag · Cu · Au 는 이 범위 안에서 부호가 뒤집힌다** (3.71 · 3.42 · 3.21 Å). Al 은 끝까지 n, Pt 는 끝까지 p.
- 모형은 Cu(맞춘 금속)와 Ag 에서 거의 겹치고, **Al 은 3.8–4.2 Å 에서 DFT 가 모형보다 ~0.1 eV 아래**, Pt 는 3.2–3.4 Å 에서 모형이 ~0.05–0.08 eV 위다 (§3b 잔차).

### 5.7 모형 (Eq. 1) — 무엇을 가정하나 (p.3–4)
- 그래핀 덮인 금속의 일함수 W(d) = W_M − ΔV(d). 페르미 준위 이동 ΔE_F(d) = W(d) − W_G.
- 전위계단 ΔV = **Δ_tr(d)** (일함수 차가 모는 "비상호작용" 전하이동) + **Δ_c(d)** (금속–그래핀 화학 상호작용).
- Δ_tr = αN(d)z_d — 평판 축전기. N(d) = 그래핀→금속으로 간 전자 수(금속→그래핀이면 음수). z_d = d − d₀.
- 그래핀 선형 DOS 를 적분하면 N = ±D₀ΔE_F²/2 → 이걸 합치면 Eq. (1).
- **교차 일함수** W₀(d) = W_G + Δ_c(d): d ≳ 4.2 Å 에서 Δ_c ≪ 1 eV → W₀ ≈ W_G = 4.5 eV. d_eq = 3.3 Å 에서 Δ_c ≈ 0.9 eV → W₀ ≈ 5.4 eV.
- 계단 방향(금속→그래핀으로 **내려감**)과 금속에 둔감하다는 점이 **교환 반발**(그래핀과 금속 기판 전자 사이) 해석과 맞는다고 본다 [22].
- 결론(p.4): 모형은 금속을 **W_M 하나로** 특성화한다 → 실제 소자의 복잡한 계로 DFT 결과를 넓힐 수 있다. 금속 띠(strip) 조합으로 p–n 접합을 만들자고 제안한다 [24].

---

## 6. 메커니즘 종합

1. **전하이동 (Δ_tr)** — 일함수가 다르면 접촉 순간 전자가 한쪽으로 넘어가 페르미 준위를 맞춘다. 그래핀의 DOS 가 금속보다 훨씬 작아서, **작은 전하(0.01 e/셀)만으로도 E_F 가 크게(0.47 eV) 움직인다.** 평형은 사실상 "그래핀 쪽 E_F 가 움직여서" 맞춰진다.
2. **화학 상호작용 (Δ_c)** — 짧은 거리에서 그래핀과 금속의 전자가 서로 밀어낸다(교환 반발). 금속 표면 밖으로 새어 나온 전자가 도로 밀려 들어가면서 금속 표면 쌍극자가 줄고 일함수가 떨어진다(흔히 "push-back" 이라 부른다 — 이름은 일반 용어). 이 몫이 3.3 Å 에서 ≈ 0.9 eV, 4.2 Å 이면 거의 0 이다.
3. **둘의 합** — 평형 거리에서는 Δ_c 가 Δ_tr 보다 커서(Ag: 0.89 vs 0.14 eV), **금속이 W_M > 5.4 eV 여야 비로소 p 도핑**이 된다. Ag(4.92) · Cu(5.22) · Al(4.22)는 n, Au(5.54) · Pt(6.13)는 p.
4. **거리가 스위치** — Δ_c 가 d 에 지수적으로 민감해서, **같은 금속이라도 거리만 바꾸면 도핑 부호가 뒤집힌다** (Ag · Cu · Au).

---

## 7. 우리 프로젝트 연결 ★★ (1저자 요청 절)

### 7-0. 우리 4축(`our_dft_baseline.md`)과의 교집합 = 0
argyrodite 물성(이온전도 · 산화 · 기계 · 전자구조)과 대조할 항목이 **없다** → 물성 4축 표에 넣지 않는다. 연결은 전부 **W_ad 캠페인 P1-b Ag|흑연**과 **Ag–C 인터레이어** 맥락이다.

### 7-1. 표 주장 검증 ★ — *"Ag 는 그래핀에 물리흡착하는 금속군에 속함. 앞선 가설이 서지상으로 확인됨"*

**출처**: 작업 브랜치 `claude/stoic-knuth-NObVQ` 의 `docs/adhesion_agc_interlayer_20260923.md`
§4 가설 (57행: *"흑연질 탄소 위 Ag 는 물리흡착 영역으로 알려져 있다 (Giovannetti 2008 PRL — ✅ 서지·분류 확인 §6, 원문 PDF 는 아직)"*) ·
§6 문헌표 (80행: *"Ag 는 그래핀에 약하게(물리흡착) 붙는 쪽 (Al·Cu·Au·Pt 와 같은 군) — §4 가설 확인"*).
**"앞선 가설"** = 계획 v2 개정 3 (`wad_…plan_2026_09_23.md` 36–37행): *"UMA(omat)는 분산 없는 PBE(+U)를 배운 모델 … 물리흡착 짝(Ag|흑연 · 흑연 층간)은 MLIP 를 건너 DFT+D3 로 직접 간다"* + 같은 계획 §2 (234행) 괄호 *"물리흡착 계면은 D3 없이 이완하면 떨어진다"*.

| 쪼갠 주장 | 판정 | 근거 (쪽 · 표 · 그림) |
|---|---|---|
| ① Ag 는 Al · Cu · Au · Pt 와 **같은 약결합군**이다 | ✅ **맞음 (원문 확인)** | abstract · p.1 *"preserved by weak adsorption on Al, Cu, Ag, Au, and Pt"* · `Table I` Ag d_eq 3.33 Å · ΔE 0.043 eV/C |
| ② 그 군의 이름이 "물리흡착" 이다 | 🟡 **부분** — 용어는 우리 번역 | 논문 용어는 *"weak bonding / weak adsorption"* ↔ *"chemisorbed"*. **"physisorption" 이라는 단어는 본문에 없다.** 부류 기준도 에너지가 아니라 **전자구조(원뿔 유지) + 거리** |
| ③ Ag 의 원뿔 유지가 **그림으로** 보여졌다 | 🟡 **부분** | `Fig. 2` 는 Al · Pt · Co 뿐. Ag 는 본문 문장 + ΔE_F 값(원뿔점 전제)으로만 |
| ④ **흑연**(VGCF 외벽) 위 Ag 도 같다 | ⚪ **이 논문 밖** | 계는 **그래핀 1장**(한쪽 면) + 금속 6층. 다층 흑연 · 결함 · 가장자리 없음 — 확장은 우리 추론 |
| ⑤ 크기가 "물리흡착 급(≲ 0.3 J/m²)" 이다 | ⚪ **이 논문으로는 판정 불가** | LDA 0.043 eV/C → **0.27 J/m²** (우리 산술). 문턱 0.3 의 **10 % 아래**이고 LDA 값이다. BV 결정상 0.3 / 1 J/m² 는 **저·고 접착 구간**이지 기전 판정이 아니다 (§7-3a) |
| ⑥ **분산 없는 MLIP / PBE 로는 기하가 안 잡힌다** | ❌ **이 논문은 그 말을 하지 않는다** (🟡 litdb 다른 digest 가 방향만 받친다) | LSDA 단독. GGA · vdW · MLIP 비교 **0 건**. 논문만 놓고 보면 오히려 **국소** 범함수(LDA)가 3.33 Å 에서 **결합을 준다**는 결과만 있다. 방향의 근거는 `maurer2015_mbd_adsorbates_metal_surfaces` §3c (`Table III`, p. 11)가 옮긴 **RPBE 1 meV/C @ 5.57 Å** (그쪽 ref 20 = Olsen & Thygesen) — 분산 없는 GGA 는 그래핀/Ag(111) 를 사실상 안 붙인다. ⚠ 단 **2차 인용**이고 **RPBE ≠ PBE** (UMA/omat 계보는 PBE/PBE+U) |

**종합 판정: 🟡 부분 맞음.**
- *"Ag 는 약결합(비화학흡착)군"* 은 **원문 확인으로 올린다.** 트랙 문서의 *"원문 PDF 는 아직"* 은 이제 해소됐다.
- *"그래서 분산 없는 MLIP 로는 기하가 안 잡힌다"* 는 **이 논문이 확인해 주지 않는다** — "서지상 확인" 이라고 적으면 안 된다.
- 뒤 절반을 받칠 길은 둘이다.
  (a) **문헌** — 같은 날 병렬로 들어온 `maurer2015_mbd_adsorbates_metal_surfaces` §3c 가 그래핀/Ag(111) 비교표(`Table III`, p. 11)를 옮겼다. 거기 **RPBE 1 meV/C @ 5.57 Å** (Olsen & Thygesen, 그쪽 ref 20) 가 있다 — 분산 없는 GGA 는 사실상 안 붙이고 평형이 5.6 Å 로 밀려난다. **방향은 가설과 맞는다.** 그러나 ① **2차 인용**(원 논문 litdb 미입) ② **RPBE 는 PBE 보다 척력이 센 GGA** 라 UMA/omat 의 PBE 계보와 같지 않다 ③ 그 계도 그래핀 1장이다. ⇒ *"litdb 에 방향의 근거는 있다, PBE 값은 없다"* 로 적는다.
  (b) **우리 계산으로 직접** — 계획 §2 가 W^PBE+D3 = W^PBE + ΔD3 로 **같은 기하에서 분해**하므로 Ag|흑연 E(d) 스캔에서 **D3 를 뺀 곡선이 추가 비용 없이** 나온다. 그 곡선이 d ≈ 3.2–3.5 Å 근처에서 결합을 주는지가 가설의 직접 검증이다.
- ⚠ **"LDA 0.043 eV/C ≈ PBE+MBD 0.045 eV/C" 를 서로의 검증으로 쓰지 마라.** 거리부터 3.33 vs 3.23 Å 로 다르고, LDA 쪽 결합은 분산을 담지 않은 우연의 산물일 수 있다. 두 수가 가깝다는 사실에는 **정보가 없다.** 실제로 **같은 LDA 라도** Olsen & Thygesen 은 **30 meV/C @ 3.22 Å** 다 (maurer2015 `Table III`, 2차 인용) — LDA 끼리도 13 meV/C(**약 30 %**)가 벌어진다. 트랙 문서 §6 결론 3 (97행: 0.28 J/m² *"§4 가설과 정합"*)에 이 논문 값을 붙이면 **우연 일치를 교차검증으로 읽게 된다.**
- ⚠ 트랙 문서의 **0.28 J/m²** 는 평형 그래핀 밀도(0.3816 C/Å²)로 환산한 값이다. maurer2015 digest 는 Maurer 셀이 그래핀을 **+3.1 % 늘린** 셀이라 **0.3593 C/Å²** 로 다시 환산해 **0.26 J/m²** 를 냈다 (그 digest §7-1). 이 논문은 반대로 **그래핀을 LDA 격자 2.445 Å 에 두고 금속을 줄였다**(0.3863 C/Å²) — **환산 밀도를 셀 관례에 맞춰야 하는 이유**가 두 논문 사이에서 그대로 보인다 (§7-3b).

### 7-2. 범함수 경고 ★ — 이 값을 우리 PBE+D3(BJ) 와 같은 줄에 놓으면 안 되는 이유

1. **결합의 출처가 다르다.** 이 논문은 **LSDA 단독**(각주 [18])이고 vdW 보정이 없다. 약결합군 ΔE(0.027–0.043 eV/C)는 LDA 교환-상관의 국소 근사가 겹침 영역에서 주는 인력이지 분산력이 아니다. D3(BJ)는 (거의 안 붙이는) PBE 위에 **경험적 C₆/C₈ 쌍 합**을 얹는다. ⇒ 두 값이 **맞아도 우연, 틀려도 정보 없음.**
   ⚠ "LDA 우연 결합 · PBE 무결합" 은 **이 논문이 쓴 말이 아니다** — 본문 전문에 GGA · PBE · van der Waals · dispersion 이 **한 번도 안 나온다** (우리 확인). litdb 안에서 가장 가까운 근거는 maurer2015 `Table III` 의 **RPBE 1 meV/C @ 5.57 Å** 과 **LDA 30 meV/C @ 3.22 Å** (둘 다 Olsen & Thygesen, 2차 인용)이다. 원고에 쓰려면 원전부터 litdb 에 넣는다.
   ⚠ **LDA 값 자체도 안정된 기준이 아니다** — 같은 계를 LDA 로 계산한 두 논문이 43 meV/C @ 3.33 Å (이 논문) vs 30 meV/C @ 3.22 Å (Olsen & Thygesen) 로 **약 30 %** 벌어진다 (격자 · 셀 · PAW 등 설정 차이로 보이나 우리가 가를 수 없다).
2. **논문은 범함수 문제를 아예 다루지 않는다.** 정당화는 *"in agreement with previous calculations and experimental data [8,10,12,19,20]"* 한 문장뿐이고, 어느 양(거리? 일함수? 결합?)이 무엇과 맞는지 특정하지 않는다. `Table I` 의 실험 대조도 **일함수 4개**(차 −0.27 … +0.07 eV)뿐이고, **결합에너지 · 거리의 실험 대조는 없다.**
3. **격자가 다르다.** 그래핀을 **LDA 최적 2.445 Å 에 고정**하고 금속을 0.8–3.8 % 변형했다. 우리는 PBE+D3 격자(흑연 · Ag)에서 다시 정한다. 면적 밀도부터 1.2 % 다르고(0.3863 vs 0.3816 C/Å²), Ag 쪽 변형률은 셀에 따라 −3.4 … +0.5 % 다 (§7-3b).
4. **계가 다르다.** 그래핀 **한 장**(한쪽 면) vs 우리 **흑연 슬랩**(다층). 분산은 장거리라서 D3 에서는 **아래층 흑연도 Ag 와 상호작용**한다. LDA 는 그 장거리 몫을 거의 안 담는다. 같은 "Ag|탄소" 라도 보고량이 다르다.
5. **보고량이 다르다.** 이 논문 ΔE = 같은 변형 격자에서 그래핀을 뗀 에너지(분리 뒤 재이완 여부 미기재) — W_sep 계열로 읽힌다. 우리는 W_sep(고정 기하)와 W_ad(분리 슬랩 이완)를 따로 낸다.
6. **repo 규율**: *"문헌 수치는 소환값 — 우리 db 절대값과 섞지 않기"* (CLAUDE.md §litdb) · DEM 요청서 74행 *"계산하지 않은 칸을 문헌값으로 채우기 — 빈칸으로 두고, 문헌 비교는 출처를 달아 별도 열로"*.

⇒ 이 논문 값은 **"LSDA 참고 열"** 로만 쓴다: *"Giovannetti 2008 (LSDA · 그래핀 1장 · a = 2.445 Å · W_sep 계열): ΔE 0.043 eV/C ≈ 0.27 J/m²"* — **괄호 네 개를 반드시 같이 적는다.**

### 7-3. W_ad 캠페인 (계획 v3 §0′) 에 주는 것 ★

**(a) BV 결정 — 크기 구간은 기전이 아니다.** Codex BV 회신 176행: *"0.3/1 J/m² 는 저·고 접착 구간으로만 부르세요. 그 숫자만으로 물리흡착·화학결합 기전을 판정할 수 없습니다."* 이 논문이 **직접 반례**를 준다 (같은 LSDA, 우리 환산):

| 논문 부류 (전자구조 기준) | 금속 | W (J/m², a = 2.445) | 우리 구간 (크기 기준) |
|---|---|---|---|
| 화학흡착 | Co | 0.99 | 경계 (≈ 1) |
| 화학흡착 | Ni | 0.77 | 중간 |
| 화학흡착 | **Pd** | **0.52** | **중간 — "화학결합 ≳ 1" 에 못 미친다** |
| 약결합 | Ag · Pt · Cu · Au · Al | 0.27 · 0.24 · 0.20 · 0.19 · 0.17 | 저 |

→ 트랙 문서 §1 표 (15행)의 *"물리흡착 ~0.01–0.3 · 화학결합 ~1–5 J/m²"* 는 **그래핀 화학흡착(0.5–1.0 J/m², LDA)** 을 담지 못한다. 논문 분류 = **전자구조**, 우리 구간 = **크기**. 인용할 때 문장을 둘로 나눈다: *"Giovannetti 분류상 Ag 는 약결합군(원뿔 유지 · d ≈ 3.3 Å)"* 과 *"우리 PBE+D3 W 는 저접착 구간(< 0.3 J/m²)"*. **한 문장에 묶지 않는다.**
DEM 요청서의 17행 · 69행(*"물리흡착 급(≲ 0.3) / 화학결합 급(≳ 1) 판정"*)도 회신할 때 **"저·고 접착 구간"** 으로 바꿔 답한다.
그리고 Ag|그래핀 값 자체가 **분산 모델에 따라 0.3 경계 양쪽에 걸친다** — maurer2015 §7-2(b): `Table III` 의 분산 포함 7개 방법이 0.19–0.45 J/m², 그중 5개가 0.3 위 (그 digest 의 환산). ⇒ 구간 라벨에도 **방법을 붙인다** (*"PBE+D3(BJ) 에서 저접착 구간"*).

**(b) 셀과 변형률 — 논문 관례 vs 우리 후보.**
- 논문 관례: **그래핀 격자를 고정하고 금속을 맞춘다** (p.1). 불일치 0.8–3.8 % (금속별 값 n/a). Ag 셀은 n/a.
- 계획 §2 (187행) P1-b 후보 *"(√3×√3)R30° Ag / 흑연 2×2 류"* = **`Fig. 1b` 와 같은 셀** (층당 C 8 · Ag 3). 흑연 a = 2.46 Å 로 두고 Ag 를 맞추면 (우리 산술):

| Ag 격자 a (Å) — 계획서 값 | Ag 최근접 (Å) | Ag 변형률 | DEM 요청서 "≤ 3 %" (51행) |
|---|---|---|---|
| 4.086 | 2.889 | **−1.68 %** | ✓ |
| 4.10 | 2.899 | **−2.02 %** | ✓ |
| 4.16 (PBE) | 2.942 | **−3.43 %** | ✗ (논문 상한 3.8 % 안이긴 하다) |

- 저변형 대안 (우리 산술, Ag a = 4.16 · 흑연 2.46): 그래핀 (3,1) / Ag (3,0) — 층당 C 26 · Ag 9 · **+0.51 %** · 회전 13.9° ‖ 그래핀 (3,3) / Ag (3,2) — C 54 · Ag 19 · **−0.31 %** · 6.6° ‖ 그래핀 (6,0) / Ag (5,0) — C 72 · Ag 25 · **+0.35 %** · 0°.
  ⚠ 실제 격자는 PBE+D3 로 다시 낸다 (D3 는 보통 PBE 격자를 줄인다 — 일반 지식, 우리 값 미확인). **셀은 봉인 때 재계산** (계획 §2).
- **어느 쪽을 변형하나 — 같은 셀인데 문헌 두 편이 반대로 골랐다.** 이 논문은 **그래핀 고정(LDA 2.445 Å) · 금속 압축**, Maurer 2015 는 **Ag 고정(PBE 4.14 Å) · 그래핀 +3.1 % 인장**(2.54 Å, `maurer2015_…` §3c). 그래서 J/m² 환산 밀도가 **0.3863 vs 0.3593 C/Å²** 로 **7.5 %** 갈린다 (우리 산술). ⇒ 계획서에 변형 관례를 먼저 박고, 환산 밀도를 **그 관례의 셀 면적**에서 낸다.
  우리 권고는 이 논문 쪽(**흑연 고정 · Ag 변형**)이다 — 흑연 면내가 훨씬 단단하고 그래핀 전자구조(원뿔 · 도핑 진단)를 보존한다. 같은 셀의 W_sep 에서 변형에너지는 상쇄되지만(계획 §2), **변형된 Ag 표면의 전자구조(일함수 · d-밴드)는 W 에 들어간다.** 논문도 이 효과를 시험하지 않았다 (§10-⑦) → **−3.4 % 셀과 ≤ 0.5 % 셀 한 쌍 대조**를 권한다.
- ⚠ **셀 선택이 registry 게이트의 뜻을 바꾼다.** 작은 정합셀(`Fig. 1b` 형)에서는 면내 평행이동이 **서로 다른 국소 배치**를 만들어서 "대칭 비등가 registry ≥ 4" 가 진짜 표본이 된다. 회전된 큰 정합셀에서는 셀 안에 국소 배치가 이미 섞여 있어(모아레 평균) 평행이동 의존성이 줄어든다 — 그때 "≥ 4" 는 **남은 평행이동 의존성 점검**이 된다. 계획서에 어느 뜻인지 적는다.

**(c) registry.** 논문은 금속마다 "가장 안정한 배치" **하나**만 보여 주고, 비교 개수와 에너지 차를 안 준다 → 우리 **대칭 비등가 ≥ 4 (BV 제안 운영값)** 게이트에 쓸 문헌 분포가 **없다**. `Fig. 1b` 배치(금속 3개 = hollow 1 + top 2, figure-read)는 **후보 1개**로 넣을 수 있다.

**(d) k-점.** 논문은 **0.062–0.082 Å⁻¹** (tetrahedron, Γ · K · M 포함) — 계획 §0′ 출발값 ≤ 0.20 Å⁻¹ 보다 **2.4–3.2배 조밀**하다. W(에너지)는 조밀화 시험(ΔW ≤ 0.01 J/m²)으로 충분할 수 있다. 하지만 **도핑(ΔE_F) · 원뿔점 위치를 진단하려면** 그래핀 K 가 격자점에 들어가야 한다 → 육방 셀 Γ-중심 **n×n, n 은 3의 배수** (논문의 36 · 24 가 둘 다 3의 배수). √3×√3 / 2×2 셀에서는 그래핀 K 가 초셀 K 로 접힌다 (`Fig. 2` 캡션).

**(e) 흑연 대조와의 관계.** 계획 §0′ 의 흑연 대조(ABAB 벽개 0.39 ± 0.02 J/m², 운영 허용대 0.31–0.47)는 **탄소–탄소** 분산 검증이다. 이 논문에는 그 대조와 **겹치는 값이 없다** (흑연 층간 미계산). Ag–C 분산 몫(Ag 의 C₆ · 금속 가림)은 흑연 대조가 검증하지 **않는다** — 흑연 대조 통과를 Ag|흑연 값의 검증으로 읽지 않는다 (BV 회신 175행과 같은 취지).

### 7-4. 전하이동 · 계면 쌍극자 → DFT 설정에 넣을 항목 ★

이 논문이 주는 크기 감각 (LSDA): Ag 는 그래핀을 **n 도핑**한다 (figure-read ΔE_F ≈ −0.32 eV, 전자 ≈ 0.002 e/C). 그래핀이 덮이면 Ag 일함수가 **4.92 → 4.24 eV (−0.68 eV)**. 계면 전위계단 ΔV ≈ 0.75 eV 중 **Δ_c 0.89 eV(교환 반발)가 주도**하고 전하이동 몫은 −0.14 eV 다 (모형, 우리 산술).
⇒ **순 전하이동이 작아도 계면 전위계단은 크다.** 쌍극자 보정은 "도핑이 크냐" 와 상관없이 필요하다.

| # | 항목 | 이유 · 근거 | 비고 |
|---|---|---|---|
| D1 | **쌍극자 보정 켬** — QE: `tefield=.true.` · `dipfield=.true.` · `edir=3` · `eamp=0` · `emaxpos`/`eopreg` 로 쌍극자층을 **바깥 진공**에 | 비대칭 슬랩(Ag 맨면 ‖ 흑연 맨면)은 두 진공준위가 다르다. 논문 슬랩에서 그 차가 W_M − W = **0.68 eV** (Ag). 논문도 썼다 (각주 [18]). DEM 요청서 53행 *"비대칭 슬랩은 쌍극자 보정"* | ⚠ **우리 repo QE 경로에 `dipfield` 0 건** (tools/ · db/inputs/ grep, 2026-09-23). VASP 번들(`tools/sdcp/` 의 `LDIPOL`)에만 있다 → **새로 넣는 항목** |
| D2 | **셀을 늘리면 `emaxpos` · `eopreg` 를 다시 계산** | 두 값은 **결정 좌표(셀 분율)** 라서, 계획의 *"분리 +30 Å · 셀 +30 Å"* 에서 그대로 두면 쌍극자층이 **분리 틈(30 Å) 안이나 원자 근처**로 옮겨 간다. 오류 없이 틀린 값이 나온다 (조용히 틀린 경로 후보) | 세 계산(E_int · E_sep · 독립 슬랩)에서 쌍극자층의 **절대 위치(Å)** 를 같게 두고, 입력 생성기가 Å → 분율로 환산해 기록 |
| D3 | 대칭 독립 슬랩(Ag 단독 · 흑연 단독)은 쌍극자 0 | 양면이 같은 면이면 보정이 필요 없다. 같은 설정으로 켜 두어도 무해하다(검산용) | 슬랩이 정말 대칭인지(층수 · 종결) 확인 |
| D4 | **보정 켬/끔 ΔW 를 "진공 · 수치 설정" 시험(≤ 0.01 J/m²)에 한 줄 추가** | 크기 감각 (우리 추정 ε₀φ²/2L): φ = 0.44–0.68 V · L = 40–70 Å → **1–5 × 10⁻⁴ J/m²**. W 값은 거의 안 바뀐다. 보정의 목적은 W 교정보다 **일함수 · ΔV · Δn 진단의 정확성**이다 | 추정은 논문 LDA 일함수로 낸 자릿수 감각이다 — 우리 계에서 **실측**한다 |
| D5 | **분리 참조의 공통 페르미 준위 효과** 기록 | 한 셀 안의 두 금속성 슬랩은 페르미 준위를 공유 → 틈을 사이에 둔 축전기가 충전된다. 크기 (우리 추정 ε₀φ²/2d): 틈 30 Å 에서 **3–7 × 10⁻⁴**, 8 Å 에서 **1–3 × 10⁻³ J/m²**. 계획의 **가산성 시험**(E(A+B, far) vs E(A) + E(B))에 DFT 쪽 기대치로 적는다 | 분리 8 vs 30 Å 시험(≤ 0.02 J/m²)에는 안 걸리는 크기 |
| D6 | **진단 출력** — 양쪽 진공준위 → 두 일함수와 ΔV · 평면평균 Δn(z) = n_{Ag\|C} − n_{Ag} − n_{C} (같은 기하) · d_eq | `Fig. 4` 와 같은 축의 우리 그림. QE `pp.x` (전위 · 밀도) + `average.x` (평면평균) | 값은 LDA 와 비교 금지 — **부호와 위치**만 |
| D7 | **d_eq 를 부호 전환 거리 옆에 적는다** | Ag 도핑 부호는 d ≈ **3.7 Å** (LSDA, `Fig. 5`)에서 뒤집힌다. 분산 없는 GGA 의 평형이 5.57 Å (RPBE, maurer2015 `Table III` 2차 인용)라면 그 기하는 `Fig. 5` 기준으로 **p 쪽**(5.0 Å 에서 ≈ +0.27 eV)에 놓인다 — **W 만 틀리는 게 아니라 도핑 부호까지 반대로 나온다** (두 문헌을 합친 우리 추론). 우리 d_eq 가 어디 있든 "Ag 가 흑연을 n 도핑한다" 를 사실로 쓰지 말고 **우리 Δn(z) · ΔV 로 판정**한다 | 3.7 Å 은 LDA 의 Δ_c(d) 에서 나온 값이라 게이트가 아니라 **참고선** |
| D8 | 스미어링 · 스핀 · 도구 | 논문은 LSDA(스핀 분극) + tetrahedron. Ag · 흑연은 비자성이라 스핀 비분극으로 충분하되 **모든 항에 같은 스미어링** (계획 §3 이미 규정). 도핑 진단 nscf 는 조밀 k (3의 배수) | 기존 QE D3(BJ) 틀 `tools/vgcf_hbn/make_qe_inputs.py` (`vdw_corr='grimme-d3'` · `dftd3_version=4` · mv 0.01 Ry)에 D1 · D2 를 **플래그로 추가**하는 게 새 파일보다 낫다 (CLAUDE.md 코드 규율) |

### 7-5. Ag–C 인터레이어 전기화학(음극) 맥락 — 짧게
- **pristine 접촉에서 탄소는 Ag 쪽에서 약하게 n 도핑된다** (LSDA 그래핀, ≈ 0.002 e/C). 리튬화가 탄소에 주는 전자(LiC₆ 명목 1/6 ≈ 0.17 e/C, Li 완전 이온화 가정 — 우리 산술)보다 **약 70배 작다** → 운전 중 전자 채움은 Li 가 지배하고, 이 도핑은 **섭동 수준**이다.
- 접촉은 페르미 준위가 정렬된 약결합이고 그래핀 원뿔이 유지된다 → Ag 가 탄소에 **화학적으로 고정되지 않는다**는 것과는 모순되지 않는다. 그러나 운전 중 Ag 가 옮겨 가는 기전(`spencerjolly2023_ag_graphite_interlayer_operando_xrd` 의 LiC_x → Li_xAg 화학 합금화)은 **이 논문과 무관**하다.
- 충전 상태에서는 계면이 **Li_xAg | LiC_x** 로 바뀐다 (spencerjolly2023). 이 논문의 pristine Ag|그래핀 그림은 **P3(리튬화 계면)** 에 옮겨지지 않는다. ⛔ Li 흡착 · 삽입 에너지에 대한 함의는 이 논문에 없다 — 추론하지 않는다.

---

## 8. Figure set ★

| Fig | 내용 | 우리 활용 |
|---|---|---|
| 1 | 가장 안정한 배치 — (a) 1×1 셀: C 하나는 금속 위(A), 하나는 fcc hollow(C) · 옆모습 ABCA + 거리 d (Cu · Ni · Co) · (b) 층당 C 8 · 금속 3 (Al · Au · Pd · Pt), figure-read 금속 3 = hollow 1 + top 2. **Ag 는 캡션에 없다** | P1-b 셀 후보(√3×√3 / 2×2)의 **원형**. registry 후보 1개. Ag 셀 · 변형률은 이 그림으로 못 정한다 |
| 2 | 밴드구조 (Γ–K–M, ±2.5 eV, 검정 = C p_z) — Al 원뿔점 figure-read ≈ −0.54 eV (n) · Pt ≈ +0.36 eV (p) · Co 다수/소수 스핀 원뿔 파괴 | 도핑을 **원뿔점 위치로 직접 읽는 법** — 우리 진단 nscf 의 표준 (K 를 포함한 k 격자). **Ag 패널 없음** |
| 3 | ΔE_F(●) · W − W_G(▲) vs W_M − W_G, 평형(검정) · 5.0 Å(초록) + 모형선. Ag ● figure-read ≈ −0.32 (평형) → +0.25 (5.0 Å). 교차 x ≈ 0.92 eV → W_M ≈ 5.4 eV | Ag 도핑 부호 · 크기의 원전. ▲ − ● = 0.07–0.13 eV 계통 차(논문 미언급) → **일함수만으로 도핑을 읽지 않는다**의 근거 |
| 4 | 왼쪽: 쌍극자 · 전위계단 매개변수 도식 (W_M, d, z_d, ΔV, W, ΔE_F). 오른쪽: Pt Δn(z) — 틈에 전자 축적 (figure-read ≈ +6.9 × 10⁻³ e/Å @ z ≈ 12.6 Å) · 그래핀 바로 아래 결핍 (≈ −10.7 @ 13.9 Å). y축 "−1.0" 은 −10.0 의 오기 | **쌍극자 보정 · Δn(z) 진단의 그림 틀** — 우리 Ag\|흑연 Δn(z) 를 같은 축으로 그린다 (D6) |
| 5 | ΔE_F(d), d = 3.0–5.0 Å, 5 금속 DFT 점 + 모형선. 부호 전환 figure-read ≈ Ag 3.7 · Cu 3.42 · Au 3.21 Å | **거리 오차 → 쌍극자 부호 오차**의 정량 근거 (D7). UBER 스캔과 같은 기하에서 우리 ΔV(d) 를 뽑으면 같은 축 곡선이 된다 |

---

## 9. Post-processing ★

- **무엇**: (i) 밴드구조 + C p_z 투영(굵기) → 원뿔점 위치 = ΔE_F · (ii) 일함수 (진공준위 − E_F; 방법 미기재 — 쌍극자 보정 슬랩의 양쪽 진공준위로 추정) · (iii) 평면평균 전자밀도 차 Δn(z) · (iv) 거리 스캔 ΔE_F(d) · (v) 해석 모형 최소제곱 맞춤 (Cu 한 금속, d₀ = 2.4 Å, Δ_c = 지수 × 2차식).
- **도구**: VASP 외 **n/a** (플롯 · 후처리 도구 미기재).
- **수치화 · 기록**: 표 1개 (d_eq · ΔE · W_M · W · W_expt) + 그림 4개. **오차막대 · 수렴 시험 결과 없음.**
- **우리 쪽 대응** (우리 매핑, 논문 아님): 밴드 투영 = QE `projwfc.x` 투영 가중치 · 전위/밀도 = `pp.x` + `average.x` · Δn(z) = 같은 기하 SCF 세 번의 밀도 차 · 모형 재계산 = 이 digest §3b–3c (스크래치 스크립트, 커밋 안 함).

---

## 10. 비판 — 이 논문의 약한 곳 ★

① **LSDA 한 가지로 약결합을 논한다 — 범함수 민감도를 한 줄도 안 다룬다.** 약결합군의 ΔE(0.027–0.043 eV/C)와 d_eq(3.26–3.41 Å)는 분산을 담지 않는 범함수의 산물이다. 정당화는 출처를 뭉뚱그린 한 문장뿐이고, 실험 대조는 일함수 4개다. 게다가 같은 계의 **다른 LDA 계산**(Olsen & Thygesen: 30 meV/C @ 3.22 Å — maurer2015 `Table III` 2차 인용)과도 **약 30 %** 어긋난다. ⇒ **분류(원뿔 유지/파괴)는 쓸 수 있어도, 약결합군의 에너지 · 거리 숫자는 물리적 점착 크기로 쓰면 안 된다.**

② **Ag 의 셀이 안 적혀 있다.** `Fig. 1` 캡션은 (a) Cu · Ni · Co, (b) Al · Au · Pd · Pt 뿐이다. 본문은 *"structures shown in Fig. 1 represent the most stable configurations of graphene on the metal substrates studied"* 라고 하는데, Ag 는 그림에 없다. Ag 의 셀 · registry · 변형률은 **재현 불가**다.

③ **Ag 밴드구조가 없다.** "약결합 5종은 원뿔이 유지된다" 를 `Fig. 2` 의 Al · Pt 두 개로 보여 주고 나머지는 주장이다. 특히 Ag 는 ΔE 가 약결합군 **최대**(0.043, 본문 문턱 "≲ 0.04" 의 경계선 위)라서 가장 보고 싶은 패널이다.

④ **같은 d 에서 `Fig. 3` 과 `Fig. 5` 가 어긋난다** (figure-read, 픽셀 보정): Ag 0.001 · Cu 0.024 · Al 0.032 · Pt 0.054 · **Au 0.067 eV**. 평형 점(`Fig. 3`)이 이완 기하이고 d-스캔(`Fig. 5`)이 강체 이동이라면 설명되지만, **논문은 두 계산의 기하가 다른지 말하지 않는다.**

⑤ **평형에서 ΔE_F ≠ W − W_G 인데 모형은 둘을 같다고 둔다.** `Fig. 3` 에서 ▲ − ● = +0.07 … +0.13 eV (다섯 금속 모두 같은 부호), 5.0 Å 에서는 ≈ 0. 모형 식 ΔE_F = W − W_G 의 전제가 **바로 관심 있는 평형 거리에서** 0.1 eV 급으로 깨지는데 언급이 없다.

⑥ **"보편" 파라미터가 금속 하나(Cu)에서 나왔다.** 잔차: Fig. 5 대비 Pt 0.075 · Al 0.093 eV, Fig. 3 평형 점 대비 Pt 0.11 · Au 0.07 eV (우리 산술). *"described very well"* 은 너그러운 표현이다. 게다가 Δ_c 맞춤식은 **4.33 Å 부터 음수**(5.0 Å 에서 −0.10 eV)로 "먼 거리에서 사라진다" 는 본문 전제와 어긋나고, `Fig. 3` 파선은 따로 Δ_c = 0 으로 그렸다 — **두 그림이 다른 모형 변형을 쓴다.** 모형은 화학흡착군에는 쓸 수 없다 (적용 범위를 약결합으로 한정).

⑦ **변형률 0.8–3.8 % 를 금속별로 안 밝히고, 그 영향도 시험하지 않았다.** 변형된 금속의 일함수 · d-밴드가 바뀌면 W_M · ΔE · ΔE_F 가 모두 움직인다. `Table I` 의 W_M 은 **변형된** 금속의 값일 가능성이 크지만(같은 셀에서 계산했다면) 명시가 없다.

⑧ **registry 는 "확인했다" 뿐이다.** 몇 개를 비교했는지, 에너지 차가 얼마인지 없다. 약결합군은 registry 차가 작을 것으로 보이지만 숫자가 없어서 우리 게이트에 못 쓴다.

⑨ **그림 오기 두 건** (figure-read): `Fig. 4` 오른쪽 y축 맨 아래 "−1.0" 은 −10.0 이어야 한다. `Fig. 3` 에서 Ag 점이 x ≈ 0.42 에 찍혀 있어 `Table I` (4.92 − 4.48 = 0.44)과 0.02 eV 어긋난다 (다른 네 금속은 ±0.001 로 일치). 결론에는 영향 없다.

⑩ **수렴 시험이 하나도 보고되지 않았다.** 금속 6층 · 진공 ~12 Å · 그래핀 한쪽 면 · k 격자 — 두께 · 진공 · k 에 대한 민감도가 없다. 한쪽 면만 덮은 6층 슬랩은 반대쪽 맨면이 일함수 기준이 되는데, 그 면의 수렴도 모른다.

⑪ **실험 대조가 빈약하다.** 도핑 · 결합에너지 · 거리의 실험 대조가 없다. `Table I` 의 W_expt 4개도 다른 논문(ref [8])의 값이다.

---

## 11. 우리 원장 매핑 (요약표)

| 항목 | Giovannetti (LSDA, 소환값) | 우리 | 판정 |
|---|---|---|---|
| Ag\|탄소 결합 | 0.043 eV/C ≈ 0.27 J/m² (그래핀 1장, a = 2.445 Å) | W_ad(Ag\|흑연) **미계산** (계획 v3, 계산 0) · `db/properties/adhesion.json` 에 Ag\|흑연 항목 없음 (graphite · graphene · VGCF 0 건) | ⛔ 비교 대상 아님 (범함수 · 계 · 격자 · 보고량) |
| Ag\|탄소 거리 | d_eq 3.33 Å | 미계산 | 우리 d_eq 는 D7 대로 부호 전환선(≈ 3.7 Å, LDA) 옆에 기록 |
| 부류 | 약결합 (원뿔 유지) | — | ✅ 트랙 §4 앞 절반 원문 확인 |
| "무분산 계산기로는 기하가 안 잡힌다" | **다루지 않음** | 계획 v2 개정 3 · §2 234행의 전제 | ❌ 이 논문으로는 미검증 · 🟡 방향 근거는 maurer2015 `Table III` RPBE 1 meV/C @ 5.57 Å (2차 인용, RPBE ≠ PBE) → 우리 E(d) D3 켬/끔으로 확인 |
| 쌍극자 보정 | 사용 | QE 경로 **0 건** | 🔴 새 항목 (D1 · D2) |
| 셀 | (b) 형, Ag 미기재 | 계획 §2 P1-b 후보 = 같은 형 | 🟡 Ag 변형률 −1.7 … −3.4 % (격자 의존), 저변형 대안 ≤ 0.5 % |
| k 밀도 | 0.062–0.082 Å⁻¹, Γ · K · M 포함 | 출발 ≤ 0.20 Å⁻¹ | 🟡 에너지는 수렴 시험으로, 도핑 진단은 조밀 nscf (3의 배수) |
| 흑연 층간 | 없음 | 계획의 흑연 대조 (0.39 ± 0.02 원 논문은 litdb 미입) | — (겹치는 값 없음) |

---

## 12. 적용 인사이트 ★

1. **트랙 가설은 둘로 쪼개서 적는다.** *"Ag 는 약결합(비화학흡착)군 — Giovannetti 2008 원문 확인"* 은 ✅. *"그래서 분산 없는 MLIP 로는 기하가 안 잡힌다"* 는 이 논문이 말하지 않는다 → **"우리 E(d) D3 켬/끔 곡선으로 확인 예정"** 으로 바꾼다. 이 확인은 계획 §2 의 ΔD3 분해에서 **공짜로** 나온다.
2. **크기 구간 ≠ 기전 — 이 논문이 교과서적 반례다.** 같은 LSDA 에서 **화학흡착 Pd 가 0.52 J/m², Ni 0.77, Co 0.99** (우리 환산). "화학결합 ≳ 1 J/m²" 라는 구간 이름은 그래핀 화학흡착을 담지 못한다 → Codex BV 결정을 문헌으로 받친다.
3. **기하가 도핑 부호를 정한다.** d_eq 를 0.1–0.4 Å 틀리면 Ag · Cu · Au 의 도핑 부호가 뒤집힌다 (LSDA). **"W 는 맞고 d 는 틀린"** 계산도 계면 쌍극자는 틀릴 수 있다 → W 와 함께 **d_eq · ΔV · Δn(z)** 를 보고한다. 분산 없는 GGA 처럼 평형이 5.6 Å 로 밀려나면(RPBE, maurer2015 2차 인용) `Fig. 5` 기준 Ag 는 **p 쪽** — 무분산 계산기가 기하를 놓치면 **W 가 0 에 가까워질 뿐 아니라 쌍극자 부호도 뒤집힌다** (우리 추론). 이것이 "물리흡착 짝은 MLIP 를 건너 DFT+D3 로" 라는 계획 결정의 **두 번째 이유**가 된다.
4. **도핑은 결합에너지에 거의 안 들어간다** (Ag: 정전 몫 0.34 %, 우리 산술) → 쌍극자 보정은 **W 값 교정이 아니라 전위 진단의 정확성**을 위한 것이다. 에너지 영향은 ~10⁻⁴–10⁻³ J/m² (우리 추정)라 켬/끔 ΔW 시험 한 줄로 확인하면 된다.
5. **QE 경로에 쌍극자 보정이 처음 들어간다** — 가장 흔한 조용한 실패는 셀을 늘릴 때 `emaxpos`/`eopreg` 를 안 바꾸는 것이다 (D2).
6. **`Fig. 1b` 형 셀은 PBE Ag 격자에서 −3.4 % 변형**이라 요청서의 "≤ 3 %" 를 넘는다. ≤ 0.5 % 대안(C 26/Ag 9 · C 54/Ag 19 · C 72/Ag 25)이 있다. 한 쌍 대조로 변형 민감도를 잰다.
7. **Ag–C 인터레이어 맥락에서 이 도핑은 작다** (리튬화 전자의 약 1/70). 운전 중 계면은 Li_xAg | LiC_x 이고, pristine 그림은 거기로 옮겨지지 않는다.

---

## 13. 인용 가능 문장 (영문 초안)

- "Within the local spin-density approximation, graphene binds weakly to Al, Cu, Ag, Au and Pt(111) (d_eq ≈ 3.3 Å, ΔE ≤ 0.043 eV per C atom) while preserving its Dirac cone, whereas Co, Ni and Pd(111) chemisorb it (d_eq ≤ 2.3 Å, ΔE ≈ 0.08–0.16 eV per C atom) [Giovannetti 2008]."
- "At the equilibrium separation, Ag(111) n-dopes graphene; because an interface potential step attributed to exchange repulsion (≈0.9 eV at 3.3 Å) adds to the work-function-driven charge transfer, the n/p crossover moves from W_M ≈ W_G = 4.5 eV to ≈5.4 eV [Giovannetti 2008]."
- "Since the sign of the metal-to-graphene charge transfer reverses within a few tenths of an ångström of the equilibrium separation [Giovannetti 2008], we apply a dipole correction to all asymmetric Ag|graphite slabs and report the equilibrium separation and the interfacial potential step alongside the adhesion energy."
- ⚠ (조건부) "Converted with the graphene areal density at the authors' lattice constant (a = 2.445 Å, 0.386 C Å⁻²), the LSDA binding energy of graphene on Ag(111) corresponds to ≈0.27 J m⁻²; we quote it only as an LSDA reference and do not compare it with our PBE+D3(BJ) values."

---

## 14. 주의 / 한계 (인용 규율)

- ⛔ **LSDA ΔE (그리고 J/m² 환산값)를 우리 PBE+D3(BJ) W 와 같은 줄에 놓지 않는다.** 쓸 때는 별도 열에 **(LSDA · 그래핀 1장 · a = 2.445 Å · W_sep 계열)** 네 괄호를 같이.
- ⛔ **"물리흡착 (Giovannetti 2008)" 으로 쓰지 않는다.** 논문 용어는 *weak bonding / weak adsorption* 이다.
- ⛔ **"분산 없는 PBE / MLIP 는 이 계를 못 붙인다" 의 출처로 이 논문을 쓰지 않는다.** 논문에 그런 말이 없다.
- ⛔ **"LDA 0.043 ≈ PBE+MBD 0.045 eV/C" 를 상호 검증으로 쓰지 않는다.** 같은 LDA 끼리도 30 meV/C (Olsen & Thygesen) 와 30 % 벌어진다.
- ⚠ **RPBE 1 meV/C @ 5.57 Å · LDA 30 meV/C @ 3.22 Å 는 이 논문 값이 아니다** — maurer2015 digest `Table III` 의 **2차 인용**(원 논문 litdb 미입)이다. 인용하려면 원전부터 넣는다.
- ⛔ **그래핀 ≠ 흑연.** 한쪽 면에 붙은 한 장이다. VGCF 외벽으로의 확장은 추론이다.
- ⛔ **Ag 의 셀 · registry · 변형률은 n/a** — 추론값을 논문 값처럼 쓰지 않는다.
- ⚠ **도핑 부호는 거리 의존이다.** Ag n 도핑은 d_eq(LSDA 3.33 Å) 한정이고, d ≳ 3.7 Å 이면 p 다.
- ⚠ **ΔE_F 는 전부 figure-read** (본문 숫자는 "~0.5 eV" · "0.47 eV/0.01 e" · "5.4 eV" · "0.9 eV" 뿐).
- ⚠ **크기 구간(0.3 / 1 J/m²) ≠ 논문의 전자구조 분류** (Codex BV). 한 문장에 묶지 않는다.
- ⚠ **모형은 Cu 하나로 맞췄고**, Δ_c 는 4.33 Å 부터 음수다. 약결합군 밖에는 쓰지 않는다.

---

## 15. 기법 용어 미니사전

- **원뿔점 (디랙점, conical point)**: 그래핀의 전도띠와 원자가띠가 K 점에서 한 점으로 만나는 곳. 자유 그래핀은 E_F 가 여기에 있다. 금속에 붙으면 E_F 가 이 점에서 벗어나고, 그 차가 ΔE_F 다.
- **n / p 도핑 (그래핀)**: E_F 가 원뿔점 **위** = 전자가 들어옴 = n, **아래** = 전자가 빠짐 = p. 이 논문의 ΔE_F 부호는 **n 이 음수**다.
- **일함수 W**: 페르미 준위의 전자를 진공으로 꺼내는 데 드는 최소 에너지 (진공준위 − E_F). 두 물질이 닿으면 페르미 준위가 같아지도록 전자가 이동한다.
- **계면 쌍극자 · 전위계단 ΔV**: 계면에서 전하가 +/− 판으로 나뉘면 그 사이에서 정전 전위가 계단처럼 뛴다. 그래서 그래핀이 덮인 금속의 일함수가 깨끗한 금속과 달라진다 (Ag: 4.92 → 4.24 eV).
- **교환 반발 (push-back)**: 두 물질의 전자구름이 겹치면 파울리 배타 때문에 서로 밀어낸다. 금속 표면 밖으로 새어 나온 전자가 도로 밀려 들어가 금속 일함수가 떨어진다. 이 논문의 Δ_c 가 이 몫이다.
- **평면평균 밀도 차 Δn(z)**: 합친 계의 전자밀도에서 각 부분의 밀도를 **같은 기하**로 빼고 면내로 평균한 것. 양수 = 전자가 모인 곳, 음수 = 빠진 곳. 계면 쌍극자를 눈으로 보는 표준 그림이다.
- **쌍극자 보정 (dipole correction)**: 주기 경계에서 비대칭 슬랩은 양쪽 진공준위가 달라 가짜 전기장이 생긴다. 진공 한가운데 인공 쌍극자층을 넣어 그 장을 지운다 (VASP `LDIPOL`/`IDIPOL`, QE `tefield`+`dipfield`).
- **LDA / LSDA · GGA(PBE) · D3(BJ)**: LDA 는 각 점의 밀도만 보는 교환-상관 근사(LSDA 는 스핀 분극판). PBE(GGA)는 밀도 기울기까지 본다. 둘 다 원리적으로 분산력을 담지 않는다. D3(BJ)는 원자쌍 C₆/C₈ 항을 경험적으로 더하는 분산 보정이다.
- **물리흡착 vs 화학흡착**: 물리흡착 = 전자구조를 크게 안 바꾸는 약한(주로 분산) 결합, 화학흡착 = 궤도가 섞이는 결합. 이 논문은 이 단어 대신 **weak bonding vs chemisorbed** 를 쓰고, 기준은 **원뿔 유지 여부 + 거리**다.
- **W_sep vs W_ad**: W_sep = 계면을 그대로 떼어낸(재이완 없는) 두 슬랩 기준의 분리 일, W_ad = 떼어낸 슬랩을 각자 이완한 기준. 항상 W_ad ≤ W_sep (같은 에너지 함수 안에서).
- **tetrahedron 적분**: 브릴루앙 영역을 사면체로 나눠 에너지를 선형 보간하며 적분하는 법. 금속 · 반금속의 페르미 면을 스미어링 없이 정확히 다룬다.
- **밴드 접힘 (K → K)**: 초셀을 쓰면 원래 BZ 의 점이 작은 BZ 로 접혀 들어간다. 그래핀 2×2 셀에서는 그래핀 K 가 초셀 K 로 접힌다 → k 격자가 3의 배수여야 K 를 표본으로 잡는다.
- **√3×√3R30° · 정합 초격자 (coincidence cell)**: 두 격자의 주기가 다를 때 양쪽 정수배 벡터가 거의 같아지는 공통 셀. 남는 차이를 한쪽에 변형률로 떠넘긴다. 회전각이 붙으면 모아레가 생긴다.
- **registry**: 두 면을 포갤 때의 면내 상대 위치 (어느 원자가 어느 자리 위에 오나). 약결합 계면일수록 에너지 차는 작지만 0 은 아니다.
