Repository: yonghoon7153-source/Yonghoon-DEM-DFT

# 📚 LITDB — 문헌 단일 시스템 (**SE·DFT 축 + DEM·MPM 축, 두 트랙**)

> **앞으로 논문은 여기서만 본다.** 여러 곳(db/literature, kb/papers, db/properties, Excel)에 흩어진 문헌을 한 곳에서 생각·참고·비교하기 위한 통합 MD 시스템.

## 왜 트랙이 둘인가
`INDEX.md` 는 argyrodite 전해질 축이라 접촉역학·MPM·건식전극 digest 가 들어갈 자리가
없다. 그래서 한때 64편이 **어느 인덱스에도 없었다**(open_items #7). 축을 나눠 그 구멍을
닫았고, 한 분모로 세면 “159편 중 98편 미언급” 같은 **가짜 미결**이 나온다
(`comparison_vs_ours.md:8`). 분리는 실측 근거가 있는 결정이다 — 합치지 말 것.

⚠ 이 표의 **편수는 적지 않는다.** 손으로 쓴 수는 반드시 낡는다(README 자신이 세 번 틀렸다).
현재값은 `python3 tools/litdb/build_index.py --check` 로 본다.

File: litdb/papers/gonzalez2012_nonlocal_contact_confined_granular.md (part 1 of 2)
# 비국소(nonlocal) 접촉 정식화 — 구속된 입상계에서 "접촉은 서로 독립"이라는 Hertz 가정을 깨다 — Gonzalez & Cuitiño (J. Mech. Phys. Solids 2012)

> slug `gonzalez2012_nonlocal_contact_confined_granular` · DOI `10.1016/j.jmps.2011.10.004` · type `DEM 접촉이론 (해석적 비국소 탄성 contact formulation + 자체 FEM 검증 + Tatara 실험 대조)` · PDF `f17ab020-A_nonlocal_contact_formulation_for_confined_granular_systems.pdf` · digested `2026-08-25` · status ✅

---

## 0. TL;DR — 7줄 판정 (읽기 전에 결론부터)

1. **무엇**: 한 입자에 걸린 **모든 다른 접촉력**이 각 접촉면의 변형에 기여하도록 Hertz를 확장한
   **닫힌형(closed-form) 해석 정식화**. 결합은 힘이 아니라 **여분의 접근량(approach) `g_NL`** 로 들어간다
   → 계보상 **변위(겹침) 보정 계열 = non-binary 축**.
   ⚠ **Giannis 2021 이 대조군으로 삼은 "strain-based multi-contact model" 은 이 논문이 아니라 Brodu 2015 다**
   (§10.2 — digest 도중 정정). 이 논문은 Giannis 의 **참고문헌 [24]**.
2. **자유 파라미터 = 0.** 보정 상수가 하나도 없다. 입력은 E, ν, R, 접촉 배치(각도 θ)뿐.
   `g_NL → 0` 이면 **정확히 Hertz로 환원**된다.
   ★ 같은 축의 두 경쟁 모델은 **prefactor 를 하나씩 갖는다** (Brodu **γ**, Giannis **β**)
   → **이 논문이 "맞춰서 맞은 것"이 원리적으로 불가능한 유일한 행**이다.
3. ⚠ **탄성 전용.** 초록 그대로 *"elastic spheres in the absence of gravitational forces, adhesion or friction"* —
   **소성·점착·마찰·중력 전부 없음.** 논문 §5가 소성·유한변형·bonding을 **미래 과제로 명시**한다.
   ⇒ 우리 300 MPa 소성 압밀에 **그대로 쓸 수 없다.**
4. ⚠⚠ **부호가 우리 기대와 반대다.** 비국소 항은 접촉을 **더 뻣뻣하게** 만든다
   (같은 겹침에서 힘 ↑, 같은 힘에서 겹침 ↓). 우리 18× 연화는 **더 무르게** 만드는 처방이므로
   **이 논문은 우리 연화의 대체재가 아니라 반대 방향이다.** 정직하게 말하면 이 물리를 넣으면
   우리는 **연화를 더 해야 한다** (18× → ~22×, 우리 유도 §10.4).
5. ★ **그럼에도 우리에게 값진 것 3개** — 전부 **전달(transport)/네트워크** 축이지 porosity 축이 아니다:
   (a) 같은 겹침에서 **접촉반경이 커진다** `a = √(R*(g+g_NL))` → Holm 컨덕턴스 ↑ (우리 유도, §10.5);
   (b) **2차·3차 접촉 개시가 앞당겨진다** (BCC 정수압 ρ_R 0.95 vs Hertz 1.04) → 같은 밀도에서 배위수 Z ↑;
   (c) **겹침 0에서도 하중을 받는 접촉이 생긴다** (식 13–14, Algorithm 1 line 8) → 우리 δ>0 접촉검출이
   **접촉을 놓치고 있을 수 있다**.
6. ★ **밀도 무관·크기 무관**: 불일치 Δ는 **ε(변형)과 ν(포아송비)에만** 의존하고 **E와 입자크기에는 무관**
   (식 17–18, 논문 명시). ⇒ 고무(E=1.85 MPa, R=1 cm)에서 잰 것을 **LPSCl(E=24 GPa, R=0.5 µm)로 옮길 수 있는
   드문 문헌 결과**. 단 ν와 ε이 같아야 하고 **탄성 영역 안이어야** 한다.

---

## 1. 한 줄 요약

Hertz 접촉역학은 "각 접촉은 반무한 탄성체 위의 독립 사건" 이라고 가정하는데, **구속된(confined) 입상계**에서는
한 입자에 여러 접촉력이 동시에 걸려 입자 전체가 **메조스코픽하게** 변형하므로 그 가정이 깨진다.
이 논문은 **중첩원리 + Boussinesq 원거리 해**로 그 결합을 **해석적 닫힌형**으로 쓰고
(`P(g) = n_H (g + g_NL)^{3/2}`, `g_NL = Σ w(P_i, θ_i)`), Tatara 고무구 실험 + 자체 FEM 으로 검증한 뒤,
격자·무질서 입상계 압밀에서 Hertz 대비 **40 %(2D 10 % 변형) ~ 200 %(BCC 완전압밀) ~ 50 %(무질서 침대)** 의
불일치를 보인다. **자유 파라미터 0, 탄성 전용.**

---

## 2. 메타

| 항목 | 값 |
|---|---|
| 저자 | **Marcial Gonzalez** (교신, marcialg@rci.rutgers.edu), **Alberto M. Cuitiño** |
| 소속 | Department of Mechanical and Aerospace Engineering, **Rutgers University**, 98 Brett Road, Piscataway, NJ 08854, USA |
| 저널 | **Journal of the Mechanics and Physics of Solids 60 (2012) 333–350** (18쪽) |
| DOI | `10.1016/j.jmps.2011.10.004` |
| 이력 | 접수 2011-07-22 · 개정 2011-09-19 · 게재확정 2011-10-14 · online 2011-10-20 |
| 키워드 | Granular systems · Contact mechanics · Hertz theory · **Nonlocal elastic deformations** · Discrete Element Method |
| 연구유형 | **해석 이론** (닫힌형 접촉 정식화) + **자체 FEM 검증** + **문헌 실험(Tatara 1989) 대조** + 격자/무질서 압밀 계산 |
| 소재 | **고무**(검증: E=1.85 MPa, ν=0.46) · **제약 분말 유사 유기물**(무질서 침대: 셀룰로오스류 E=19 GPa/ν=0.30, 락토스류 E=7 GPa/ν=0.20) — **배터리 소재 없음, LPSCl·NMC 없음, 금속 없음** |
| 지원 | NSF ERC **EEC-0540855** (ERC for Structured Organic Particulate Systems) — 즉 **제약 분말 압축(tableting)** 커뮤니티가 출신 |
| 응용 맥락 | 논문 §1이 명시: 제약·세제·식품·세라믹·야금 **분말 압축**, 그리고 토질역학 |

---

## 3. 핵심 수치 (전부 `stated` — 이 세션에 그림 렌더 도구 없음 → **digitized 값 0개**)

### 3.1 검증에 쓴 재료·격자
| 항목 | 값 | 출처 |
|---|---|---|
| Tatara 고무구 | **R = 0.01 m, E = 1.85 MPa, ν = 0.46** | stated §3 |
| Tatara 실험 범위 | **미변형 직경의 40 %까지** 압축, 이력(hysteresis)·영구변형 **관측 안 됨** | stated §3 |
| FEM 메시(생산) | **324,000 개 10-node 4면체 등매개 요소 / 461,404 절점** (대칭성으로 구의 **1/8**만) | stated §3 |
| FEM 메시(예시 그림) | 40,500 요소 / 61,504 절점 | stated Fig 6 |
| FEM 구성식 | 압축성 확장 **neo-Hookean** `W(F) = ½(λ − ⅔µ)(log J)² − µ log J + (µ/2) tr(∇φᵀ∇φ)` (식 15) | stated |
| 근사해 정확도 시험 조건 | **a/R = 0.233, ν = 0.50** (비압축 = 변위 최대 = 최악 조건) | stated §2.1, Appendix |
| Zhupanska 정해의 Hertz 유효범위 | p_m 상대오차 **< 6 % (a/R < 0.40)**, 선형탄성 유효 범위 안 | stated Appendix |
| BCC 미변형 상대밀도 | **ρ_R = 0.68** (= π√3/8) | stated §4.1 |
| BCC 계산 재료 | R = 0.01 m, **E = 1.85 MPa, ν = 0.46** (고무 그대로) | stated Fig 16/17 |

### 3.2 무질서 이종(heterogeneous) 침대 — **우리 조성 sweep과 가장 가까운 계**
| 항목 | 값 | 출처 |
|---|---|---|
| 입자 수 | **125개** (2종 혼합) | stated §4.2 |
| 분말 1 (셀룰로오스 전형) | **E₁ = 19 GPa, ν₁ = 0.30**, 반지름 log-normal, cut-off **75 / 80 µm** | stated |
| 분말 2 (락토스 전형) | **E₂ = 7 GPa, ν₂ = 0.20**, 반지름 log-normal, cut-off **125 / 167 µm** | stated |
| 다이 | 정사각 단면 **1 mm × 1 mm**, 초기 침대 높이 **1 mm** | stated |
| 초기 패킹 | **탄도 증착(ballistic deposition, Jullien & Meakin 1989)** → **ρ_R = 0.42** | stated |
| 다짐(consolidation) 스냅샷 | **ρ_R = 0.56** — 입자 **재배열**이 뚜렷 | stated Fig 18 |
| 최종 표시 상태 | **ρ_R = 0.80** | stated Fig 19 |
| 압력축 범위 | **P/A_t, 0 → 600 MPa** (Fig 19 세로축) | stated (축 라벨) |

### 3.3 Hertz 대비 불일치 Δ — **논문이 §5에서 스스로 요약한 3개 값**
| 배치 | Δ | 조건 | 출처 |
|---|---|---|---|
| 주기적 **2D** 입상 배치 | **≈ 40 %** | 거시변형 **10 %**, ν → 1/2 | stated §5 |
| **BCC** 입상결정 | **≈ 200 %** | **거의 완전 압밀**(ρ_R → 1) | stated §5 |
| **무질서 이종 침대** | **≈ 50 %** | 다짐+압밀 전 구간, ν ≈ 1/4 | stated §5 |

### 3.4 ★ 2차·3차 접촉 개시 (= 치밀영역 위상 변화) — **가장 우리에게 값진 stated 수치**
| 배치 | 비국소 예측 | Hertz 예측 | 출처 |
|---|---|---|---|
| BCC **정수압(hydrostatic)** 2차 접촉 | **ρ_R = 0.95** (ν = 0.45) | **ρ_R = 1.04** (모든 ν) | stated §4.1 |
| BCC **다이(die)** 2차 접촉 | **ρ_R = 0.780** (ν = 0.45) | **ρ_R = 0.786** (모든 ν) | stated §4.1 |
| BCC **다이** 3차 접촉 | **ρ_R = 0.96** (E=1.85 MPa, ν=0.46 예제) | (Hertz 값 미제시) | stated §4.1 |

> ⚠ **Hertz의 ρ_R = 1.04 는 물리적으로 불가능한 값**이다(밀도 > 1). 즉 Hertz는 정수압 BCC에서
> **2차 접촉을 아예 형성하지 못한다**(입자가 서로 통과해야 함). 비국소는 **0.95 에서 형성**한다.
> 이것이 논문이 "고밀도 압밀에서 큰 하중이 필요한 이유는 2·3차 접촉 활성화이고, 그 **개시 시점의
> 정확한 예측은 비국소 메조 변형을 담을 수 있느냐에 달려 있다**"고 말하는 근거다.

### 3.5 계산비용
| 항목 | 값 | 출처 |
|---|---|---|
| 비국소 항의 추가 복잡도 | **O(n̄ · N_c)** — N_c = 접촉쌍 수, n̄ = 평균 이웃 입자 수 | stated §2.3 |
| 기존 코드 수정 범위 | *"this is the only modification required for implementing the nonlocal contact formulation in existing codes"* | stated §2.3 |
| FEM 대비 | 비국소(또는 Hertz) 해 평가 비용은 FEM 대비 **무시할 수준** | stated §3 |
| 고정점 반복 횟수 | *"a few fixed point iterations"* — **구체적 숫자·수렴 이력 없음** | **n/a** (논문 미제시) |
| 벽시계 시간 / DEM 런 비용 | **n/a** — 논문에 초·시간 수치가 하나도 없다 | **n/a** |

---

## 4. ★★★ 이론 — 식 수준으로 (요청 항목 #1)

### 4.1 Hertz의 "독립 접촉" 가정이 정확히 어디서 깨지는가

Hertz 이론의 전제(논문 §2, Johnson 1985 인용):
1. 선형탄성·등방·매끈한 구,
2. 법선 접촉력만,
3. **접촉면 크기가 물체 치수·곡률반경보다 훨씬 작다** → 각 접촉을 **반무한 탄성 반공간(half-space)**으로 대치.

⇒ 3번이 성립하면 접촉변형은 **접촉면 근방에 국소화**되고 **같은 입자의 다른 접촉력을 교란하지 않는다.**
이것이 입상계 문헌에서 **independent contacts** 라 부르는 제약이다.

**이 논문이 깨는 지점은 정확히 3번**이다. 반공간으로 대치하는 대신, **유한한 구**를 유지하고
"중심에서 지지된 구에 국소 접촉응력이 걸린 경계값문제(BVP)"를 푼다 (Fig 1c).
그러면 **접촉면에서 멀리 떨어진 표면점도 유한하게 변위**하며, 그 변위가 **다른 접촉면의 적합조건에 들어간다.**

> ⚠ **깨는 것 / 안 깨는 것** 구분:
> - **깬다**: 접촉 간 **독립성**(=결합 도입), 반공간 근사(원거리 항).
> - **안 깬다**: 접촉면 안의 **압력 분포는 여전히 Hertz(구면분포)** 로 두고, 접촉면 안의 변위도 식 (1)의
>   Boussinesq/Hertz 반공간 해를 쓴다. 근거로 Zhupanska(2011) 정해가 *"Hertz의 구면 접촉압력 분포는
>   비교적 큰 접촉면적까지도 정확하다(a/R < 0.40 에서 p_m 오차 < 6 %)"* 고 보인 것을 인용한다.
> - **안 깬다**: 입자 형상은 여전히 **구**다. 미변형 구관(spherical cap) 프로파일을 급수 첫 항으로 잘라
>   `R₁ − √(R₁²−r²) ≈ r²/2R₁` (식 6) 로 쓴다 — **기하는 끝까지 구다** (⇒ 우리 3층 지도 (3) SHAPE 소성 아님).

### 4.2 단일하중 BVP의 두 가지 근사 (§2.1 + Appendix)

목표: Fig 1c의 문제(= 중심에서 집중력 P로 지지된 탄성구에 국소 접촉응력) 의 **효율적 닫힌형** 해.

**접촉면 안** (0 ≤ θ ≤ arcsin(a/R)) — Hertz/Boussinesq 반공간 해:
```
u_z(θ) = [3P(1−ν²) / (8 a³ E)] · (2a² − R² sin²θ)        … (1)
p_m = 3P / (2πa²)   (구면분포 최대압력)
```

**접촉면 밖** (arcsin(a/R) < θ ≤ π) — **Case I** (논문이 채택):
반무한체 Boussinesq 해에서 **원점에 접하는 반지름 R 의 구형 부분체 B_Sph(R)** 만 떼어내고,
바깥 재료를 **평형 표면 견인력(surface traction) q = −t(n)** 으로 대치한다.
```
q(θ) = P/(8πR²) · ( −3 sin(θ/2) ,  (1−2ν)/[2 tan(θ/2)(1+sin(θ/2))] − (3/2) cos(θ/2) )   … (2)/(23)
                     └ q_z ┘        └───────────────── q_r ─────────────────┘
‖q‖ / p_m = O(a²/R²)      … (25)   ⇒ 표면 견인력은 접촉응력보다 훨씬 작다
```
그 구의 표면 법선변위:
```
u_n(θ) = [(1+ν) / (4πRE)] · P · [ −2(1−ν) − 2(1−2ν) sin(θ/2) + (7−8ν) sin²(θ/2) ] / sin(θ/2)   … (3)/(24)
```
(변위 기준틀은 Boussinesq 해의 것 — `u_n(π) → 0 as R → ∞`.)

**Case II** (Appendix, 비교용): 접촉압력을 점하중이 아니라 **구면분포 `p(r) = p_m √(1−r²/a²)`** 로 두고
**Love(1929) 퍼텐셜 해**(Newtonian 퍼텐셜 V + Boussinesq 로그 퍼텐셜 ψ)로 같은 절차를 수행.
식 (26)–(29) 가 그 전개. **결론: Case I 이 Case II 와 정확도가 동등하면서 더 효율적** (Fig A2) → Case I 채택.

**정확도 검증**: Zhupanska(2011)의 **정해**(구의 축대칭 일반해 + dual series → **2종 Fredholm 적분방정식** 수치해,
반공간 대치 없음)와 a/R = 0.233, ν = 0.50 에서 비교 → Fig 2 / Fig A2 에서 **"매우 잘 일치"**.
같은 그림에서 **전통 접촉역학(=Hertz, 접촉면 밖 변위 0 취급, 점선)** 은 명백히 어긋난다.

### 4.3 ★ 비국소 결합식 — 여기가 심장 (§2.2)

두 구 (R₁,E₁,ν₁), (R₂,E₂,ν₂) 가 z축 방향 등가 유효력 P 로 눌린다.
접촉면 안의 점 r 이 만족해야 하는 **적합조건(compatibility)**:

```
g = [R₁ − √(R₁²−r²)] + [R₂ − √(R₂²−r²)] + w₁(r) + w₂(r) − Σ_{k=1,2} Σ_{i=1}^{NP_k} w^{P_k^i}(r)     … (4)
    └────────── 미변형 구관 기하 ──────────┘   └ 국소 접촉압력 변위 ┘   └★ 비국소 항 (다른 모든 접촉력) ★┘
```
- `g` = 두 입자 **질량중심 사이의 z-방향 상대변위**(= DEM 의 겹침 δ 에 해당).
- `w_k(r)` = 국소 접촉압력에 의한 변위 ← 식 (1) 을 `w(r) = u_z(arcsin(r/R))` 로 평가.
- `w^{P_k^i}(r)` = **입자 k 에 작용하는 다른 모든 집중력 `P_k^i` 가 이 접촉면에 유발하는 비국소 메조 변형**.
  **중첩원리(superposition)** 로 더한다 (Fig 1b: 하나의 탄성정역학 문제를 4개의 단일하중 BVP로 분해).

**핵심 근사**: `w^{P_k^i}(r)` 을 **접촉면 전체에 걸쳐 하나의 상수값**으로 놓는다 — z축을 따라 유발되는 법선변위,
즉 식 (3) 을 그 힘의 각도 `θ_k^i` 에서 평가한 값:
```
w^{P_k^i} ≈ [(1+ν_k) / (4π R_k E_k)] · P_k^i · [ −2(1−ν_k) − 2(1−2ν_k) sin(θ_k^i/2) + (7−8ν_k) sin²(θ_k^i/2) ] / sin(θ_k^i/2)   … (5)
```
`θ_k^i` = 그 집중력과 (해당 접촉의) z축 사이의 각도.

식 (6) 으로 구관을 `r²/2R` 로 절단한 뒤 평형해를 풀면 **닫힌형**:
```
g = (P / n_H)^{2/3} − g_NL                                                  … (7)
a³ = (3P/4) · [ (1−ν₁²)/E₁ + (1−ν₂²)/E₂ ] · (1/R₁ + 1/R₂)^(−1)              … (8)
1/n_H = (3/4) · [ (1−ν₁²)/E₁ + (1−ν₂²)/E₂ ] · (1/R₁ + 1/R₂)^(1/2)
g_NL  = Σ_{k=1,2} Σ_i w^{P_k^i}                                              … (9)
```
그리고 상대변위로 명시화하면 **이 논문의 최종 힘-변위 법칙**:
```
★★  P(g) = n_H · (g + g_NL)^{3/2}                                           … (10)
```

**⇒ 결합의 정체**: Hertz `P = n_H g^{3/2}` 에서 **접근량 g 를 `g + g_NL` 로 치환**한 것.
`g_NL` 은 **다른 접촉력들의 크기와 각도**의 함수 → 이 접촉의 법칙이 **다른 접촉의 상태에 의존**한다.
`g_NL → 0` 이면 **정확히 Hertz** (논문이 강조하는 성질).
Hertz 는 "탄성접촉이 **질량중심 상대위치만으로** 결정되고 하중배치와 무관"하지만,
비국소는 **"각 구의 하중배치에 의존"** 한다 (Fig 3 중간 vs 오른쪽).

**⇒ 비선형 연립계**: `g_NL` 이 접촉력 P 의 함수이고 P 가 다시 `g_NL` 의 함수 → **고정점 반복(fixed point)**
으로 푼다. 초기값 `g_NL = 0` (= Hertz).

### 4.4 ★ 각도 가중함수 W(θ, ν) — **부호가 바뀐다** (우리 유도, 논문 특례 2개로 검증)

식 (5) 를 `w = W(θ,ν) · P / (4πRE)` 로 쓰면
```
W(θ, ν) = (1+ν) · [ −2(1−ν) − 2(1−2ν) s + (7−8ν) s² ] / s ,     s ≡ sin(θ/2)
```
**검증**: 논문 자신의 두 특례와 정확히 일치한다 —
- θ = π (정반대 극): `W = (1+ν)(3−2ν)` → 식 (11) `g_NL = Σ_k F(1+ν_k)(3−2ν_k)/(4πR_kE_k)` 와 **일치 ✓**
- θ = π/2 두 개(횡하중): 합 `(1+ν)(3√2 − 4 − 4√2ν + 8ν)` → 식 (14) 와 **일치 ✓**

**ν = 0.37 (LPSCl, Bazzoun) 에서 수치 평가** (우리 계산):

| θ | 45° | 60° | **≈77.6°** | 90° | 135° | 180° |
|---|---|---|---|---|---|---|
| W(θ, 0.37) | **−3.105** | **−1.397** | **0 (부호전환)** | +0.760 | +2.533 | **+3.096** |

★★ **해석 — 이게 이 논문의 가장 미묘한 물리다**:
- **θ 가 큰 접촉(반대편, 힘사슬로 관통하는 접촉)** → `W > 0` → `g_NL > 0` → **더 뻣뻣하게**.
- **θ 가 작은 접촉(같은 쪽 이웃)** → `W < 0` → **더 무르게**.
- 부호전환각 θ\* (우리 계산): **ν=0 → 88.2°, 0.20 → 83.6°, 0.30 → 80.4°, 0.37 → 77.6°, 0.46 → 71.3°, 0.50 → 70.5°.**

⚠ **그러면 왜 논문의 모든 배치에서 결과가 뻣뻣한 쪽(Δ > 0)으로만 나오나?**
우리 판단: **평형 구속** 때문이다. 접촉 ea 를 볼 때, 입자 a 의 **나머지 힘들의 합력은 반드시
`−P^{ea} n^{ea}` 방향**(= θ 가 큰 쪽) 이어야 한다. 즉 "다른 접촉들"은 구조적으로 큰 θ 에 편중된다.
⇒ **Δ > 0 은 격자 배치의 우연이 아니라 평형에서 오는 계통적 편향**이다.
(참고 — 등방·등력 가정의 입체각 평균 `⟨W⟩ = 2(1+ν)[−2(1−ν) − (1−2ν) + (7−8ν)/3]` 은
ν=0.5 에서 **정확히 0**, ν<0.5 에서 **음수**(ν=0.37 → −0.475)다. 즉 **접촉 배치가 등방이면 순효과가
사라지거나 뒤집힌다** — 이 효과는 **보편 배수가 아니라 배치(anisotropy) 의존**이다. 우리 bimodal
AM-rich 침대처럼 작은 SE 가 큰 강체 AM 사이에 끼인 배치는 1D 사슬과 각도분포가 전혀 다르므로
**Δ 를 그대로 옮겨 쓰면 안 된다**.)

> 위 표·부호전환각·등방평균은 **우리 유도**다(식 (5) 대입). 논문에 그 표는 없다.
> 다만 논문 자신의 식 (11)·(14) 특례를 정확히 재현하므로 **대수적으로 검증된 유도**다.

### 4.5 두 개의 시사적 특례 (§2.2, Fig 4)

**(a) Tatara 극한 — 2구 축방향 압축** (Fig 4 왼쪽). `P₁¹ = P₂¹ = F`, `θ₁¹ = θ₂¹ = π`:
```
g_NL = Σ_{k=1,2} F(1+ν_k)(3−2ν_k) / (4π R_k E_k)                             … (11)
```
힘 F 를 3회 연속 반복(iteration)하면:
```
F = n_H g^{3/2} + O(g²)
F = n_H g^{3/2} + (3n_H²/2n_NL) g² + O(g^{5/2})
F = n_H g^{3/2} + (3n_H²/2n_NL) g² + (21n_H³/8n_NL²) g^{5/2} + O(g³)         … (12)
   (n_NL ≡ F/g_NL)
```
**첫 반복(g_NL = 0)이 Hertz** 이고, **추가 항이 전부 양(+)** → **Hertz보다 뻣뻣**.
Fig 4 캡션이 직설적으로 적는다: *"two elastic spheres in compression behave **stiffer** than Hertz theory predictions."*
논문은 이것이 **Tatara(1989)가 얻은 바로 그 식**임을 확인한다 (각주 1: *"3항에 아마도 오타로 보이는 오류를 제외하면"*).

**(b) ★ 겹침 없이 생기는 접촉** (Fig 4 오른쪽). 네 개의 횡하중 `P₁¹=P₁²=P₂¹=P₂²=F`, 모두 `θ = π/2`:
```
P = (n_H / n_NL^{3/2}) · F^{3/2}   ,   g = 0                                  … (13)
1/n_NL = Σ_{k=1,2} (1+ν_k)(3√2 − 4 − 4√2 ν_k + 8ν_k) / (4π R_k E_k)          … (14)
```
**즉 질량중심이 전혀 접근하지 않았는데(g=0) 압축 접촉력 P > 0 이 존재한다.**
논문: *"Hertz theory predicts P = 0 for this configuration, regardless the value of F."*
물리: 횡하중이 구를 옆으로 눌러 **포아송 팽창으로 z-극이 서로 닿는다.**

★★ **우리에게 직격**: 우리 Kirchhoff 망은 **기하 겹침 δ > 0** 으로 접촉을 센다.
이 논문은 **δ = 0(또는 음의 갭)에서도 하중을 받는(=전도하는) 접촉이 존재**한다고 말한다.
실제로 Algorithm 1 line 8 의 활성 판정은 `if g^ea + ᵏg^ea_NL > 0` 이다 — **g < 0 인 쌍도 활성이 될 수 있다.**
반대로 Fig 12 는 **압축성이 큰 재료의 close-packed 배치에서는 수평 이웃 사이에 틈(gap)이 생긴다**고
예측한다 → **양방향 모두** 우리 접촉검출과 어긋날 수 있다.

### 4.6 구현 (§2.3, Algorithm 1)

**자료구조**: **단체복합체(simplicial complex) X** — 꼭짓점 `E₀(X)` = 각 입자의 질량중심,
간선 `E₁(X)` = **"있을 법한(plausible)" 접촉쌍 상호작용** (Fig 5 왼쪽).
⚠ **"plausible" 의 판정 기준(컷오프)은 논문에 없다.** 그런데 §4.5(b) 처럼 겹침 0에서도 접촉이 생기므로
**기하 접촉보다 넓은 후보 집합이 필요**하다 → 사실상 **숨은 구현 선택**이다 (§9 자유 파라미터 감사 참조).

**알고리즘** (그대로 옮김, 기호만 정리):
```
Require {g^ea}, TOL, simplicial complex X
1  Error ← TOL ; k ← 0 ; {⁰g^ea_NL} ← {0}
2  while Error ≥ TOL do
3     for ea ∈ E₁(X) do                              # 모든 접촉쌍
4        if g^ea + ᵏg^ea_NL > 0 then                 # ★ 활성 판정 (겹침 0 이하도 가능)
5           P^ea ← n_H^ea (g^ea + ᵏg^ea_NL)^{3/2}    # 식 (10)
6           for eb ∈ INCIDENT(ea) do                 # ea 에 인접한 모든 접촉쌍
7              ᵏ⁺¹g^eb_NL ← ᵏ⁺¹g^eb_NL + w^eb_ea     # 식 (5)
8        Error ← ‖ᵏ⁺¹g_NL − ᵏg_NL‖ ; k ← k+1
9  for ea ∈ E₁(X) do                                 # 수렴한 g_NL 로 전역력 조립
10    if g^ea + ᵏg^ea_NL > 0 then  F ← ASSEMBLE(ea, P^ea)
11 return F
```
`INCIDENT(ea)` = 간선 ab 에 인접한 간선들 = **입자 a 에 걸린 다른 접촉 + 입자 b 에 걸린 다른 접촉**
(Fig 5 오른쪽이 정확히 이 그림).

**비용**: 안쪽 이중 루프가 `N_c × (인접 간선 수)` → **O(n̄ N_c)** 오버헤드.
논문 주장: *"기존 코드에 이 정식화를 구현하는 데 필요한 유일한 수정"*.

---

## 5. 검증 (요청 항목 #5)

### 5.1 근사 BVP ↔ 정해 (Zhupanska 2011)
- 대상: a/R = **0.233**(비-소형 접촉면), ν = **0.50**(변위 최대 = 최악).
- 정해 방법: 구의 축대칭 일반해 + dual series equation → **2종 Fredholm 적분방정식** 수치해.
  **반공간 대치 없이** 접촉압력과 자유표면 변위를 준다.
- 결과 (Fig 2 오른쪽, Fig A2): **Case I·Case II 둘 다 정해와 "매우 잘 일치"**, 전통 접촉역학(점선)은 어긋남.
  **Case I 채택** (동등 정확 + 더 효율적).

### 5.2 실험 (Tatara 1989, 문헌 데이터)
- 고무구 **R = 0.01 m, E = 1.85 MPa, ν = 0.46**, **두 강체판 사이 압축**, 인장-압축 시험기 + 로드셀,
  **직경의 40 %까지** 변형. **이력 없음·영구변형 없음** (⇒ **탄성 검증으로 적법**).
- 결과 (Fig 7): **Hertz 는 아주 작은 변형에서부터 실험을 이탈**; **비국소 해석해와 FEM 은 전 구간에서 실험과 일치**.

### 5.3 자체 FEM (Lagrangian, 유한변형)
- 구성식 **압축성 neo-Hookean** (식 15), Lamé 상수는 Tatara 보고값. 대칭성 → **구의 1/8**.
- 강체 무마찰 경계는 **벌칙법(penalization)**, 대칭면은 자유도 구속.
- 메시 수렴은 더 조밀한 메시를 기준으로 확인.
- **검증 배치 3종**:
  1. **1방향 압축**(= 1D 사슬) — Fig 7.
  2. **1방향 압축 + 1조/2조 측방구속**(= 2D/3D 격자) — Fig 8. **횡반력(lateral reaction) 포함**:
     Hertz 는 **횡반력 = 0** 이라고 하지만 실제로는 유한하며, 비국소는 이를 자연히 재현. *"agreement ... remarkable"*.
  3. **초기 구속 ε₀ = 4 % 후 1방향 추가 압축** (2D) — Fig 14. 역시 *"remarkable"*.
- ⚠ 논문 스스로 단서: *"despite the good agreement at large effective deformations, the extension of the nonlocal
  contact formulation to **nonlinear material models and to finite deformations remains a topic of interest**."*
  ⇒ **FEM 은 유한변형 neo-Hookean, 해석해는 선형탄성** — 40 % 변형까지 맞은 것은 다소 운이 좋은 셈이고
  논문도 그것을 일반화하지 않는다.

### 5.4 검증에 **없는** 것 (정직 목록)
- **입상 침대(다입자) 실험 검증 없음.** 실험은 **단일 고무구 1개** 뿐.
- **압분체 밀도-압력 곡선(Heckel 등) 실험 대조 없음.**
- **소성·마찰·점착 검증 없음** (모델에 없으므로).
- **배터리 소재·µm 입자 검증 없음.**

---

## 6. 결과 — 배치별 수치 (§4)

### 6.1 주기 균질 입상결정 (§4.1) — 불일치의 닫힌형

정의:
```
Δ = [ P(g) − n_H g^{3/2} ] / (n_H g^{3/2})       … (16)      (분자: 비국소 − Hertz)
ε = g / 2R          (1D·2D 정방·3D 입방)
ε = g / (√2 R)      (π/4 회전 배치)
ε = g / (√3 R)      (close-packed 배치)
```
**1D 사슬**:
```
Δ_1D = (1/2π)·[(3−2ν)/(1−ν)]·ε^{1/2} + (7/24π²)·[(3−2ν)/(1−ν)]²·ε + O(ε^{3/2})      … (17)
```
**2D/3D**: 이축·삼축 하중이 `O(ε^{5/4})` 항을 새로 넣지만 **앞 두 항은 그대로**:
```
Δ_2D,3D = (1/2π)·[(3−2ν)/(1−ν)]·ε^{1/2} + (7/24π²)·[(3−2ν)/(1−ν)]²·ε + O(ε^{5/4})   … (18)
```

★★ **논문이 이 식에서 뽑는 3줄 (§4.1, stated)**:
1. Δ 는 **ε 과 ν 에 강하게** 의존한다.
2. Δ 는 **E(영률)와 입자 크기와 무관**하다.
3. Δ 는 **격자의 차원 배치에는 약하게만** 의존한다 (1D ≈ 2D ≈ 3D — Fig 8 수치와 정합).

⚠ **Δ ∝ ε^{1/2} = ε=0 에서 기울기 무한** → **문턱이 없다.** "작은 변형에서는 Hertz 가 맞다"가 아니라
"작은 변형에서 **오차가 가장 빨리 자란다**"가 맞다. Fig 7 본문도 *"Hertz theory predictions depart from
experimental observations at **very small deformations**"*.

**우리 대입 (식 17/18 에 ν 대입 — 우리 계산, 논문 표 아님)**
`K(ν) ≡ (3−2ν)/(1−ν)`, `Δ ≈ (K/2π)√ε + (7K²/24π²)ε`

| ν | K | Δ(ε=1 %) | Δ(ε=2 %) | Δ(ε=5 %) | Δ(ε=10 %) |
|---|---|---|---|---|---|
| 0.20 (락토스류) | 3.250 | 5.5 % | 8.0 % | 13.2 % | 19.5 % |
| 0.30 (NMC811 / 셀룰로오스류) | 3.429 | 5.8 % | 8.5 % | 13.9 % | 20.7 % |
| **0.37 (LPSCl, Bazzoun)** | **3.587** | **6.1 %** | **8.8 %** | **14.7 %** | **21.9 %** |
| 0.46 (Tatara 고무) | 3.852 | 6.5 % | 9.5 % | 15.7 % | 23.4 % |
| **0.49 (우리 MPM SE, stiff-bulk)** | **3.961** | **6.7 %** | **9.8 %** | **16.1 %** | **24.6 %** |
| 0.50 (비압축) | 4.000 | 6.8 % | 9.9 % | 16.3 % | 24.9 % |

⚠ **이 표는 절단급수라 하한이다.** 논문 §5 는 ν→1/2, 2D, ε=10 % 에서 **≈40 %** 라고 요약하는데
두 항 급수는 같은 조건에서 **24.9 %** 밖에 안 준다 ⇒ **고차항이 ~15 %p 를 더 넣는다.**
**ε ≳ 5 % 에서 식 (17)/(18) 은 하한으로만 인용할 것.**

**배치 의존 (Figs 10–13, 정성 서술만 — 우리는 그림을 렌더하지 않았으므로 수치 없음)**:
- **회전(π/4) 2D 격자** (Fig 11): 비압축(ν→1/2)에서 **불일치가 더 크다**; 반대로 **매우 압축성인 재료(ν→0)는
  회전 배치에서 비국소 효과에 덜 민감**하다.
- **close-packed 2D** (Fig 12): 역시 비압축에서 크고 압축성에서 작다. ★ **압축성 비드의 close-packed 배치에서는
  수평 이웃 사이에 틈이 생긴다**고 비국소가 예측 (Hertz 는 그런 예측 자체가 불가).
- **초기 구속 ε₀ = 4 %** (Fig 13): ★★ **다른 모든 배치와 달리 오차가 소변형에서 `O(ε^{1/2})` 이 아니고,
  ε = 0 에서 이미 유의하게 크다.** 즉 **이미 눌려 있는(preloaded) 침대**에서는 비국소 오차가
  "0에서 출발해 자란다"가 아니라 **처음부터 상수 offset 으로 존재**한다. 논문은 이 다른 거동 때문에
  Fig 14 로 별도 FEM 검증까지 했다.

### 6.2 BCC 입상결정 압밀 (§4.1 후반, Figs 15–17)
```
ρ_R = π√3 / [ 8 (1−ε_x)(1−ε_y)(1−ε_z) ]      … (19)      (미변형 ρ_R = 0.68)
정수압: ε_x = ε_y = ε_z      /      다이: ε_x = ε_y = 0, ε_z ≠ 0
```
- BCC 압밀 중 **2차 접촉이 활성화**되고, 다이 압밀에서는 고밀도에서 **3차 접촉까지** 활성화 →
  계가 **점점 더 뻣뻣해지고 고밀도 도달에 큰 하중이 필요**해진다. 논문: *"the accurate prediction of the onset
  of second and third contacts relies on the ability of the model to account for nonlocal mesoscopic-deformation effects."*
- **정수압** (Fig 16): 비압축(ν→1/2)에서 Δ 가 **먼저 곡률이 바뀌고 그 다음 ρ_R > 0.95 에서 급증** — 원인은 **2차 접촉 형성**.
  2차 접촉: **비국소 ρ_R = 0.95 (ν=0.45) vs Hertz ρ_R = 1.04 (모든 ν)**. Δ 세로축 범위 0–200 %.
- **다이** (Fig 17): Δ 곡선에 **ρ_R ≈ 0.78 부근의 꺾임점(corner point)** — 역시 2차 접촉.
  **비국소 0.780 (ν=0.45) vs Hertz 0.786**. **3차 접촉은 비국소 ρ_R = 0.96**. Δ 세로축 0–250 %.
  Fig 17 왼쪽은 **횡(transversal) 반력**도 함께 그린다 (= 다이 벽응력).

### 6.3 무질서 이종 입상계 (§4.2, Figs 18–19) — **우리에게 가장 관련 있는 계**
- 조성·크기·다이는 §3.2 표 참조 (2종, 125개, 1×1 mm², ρ_R,0 = 0.42).
- **★ 두 국면(regime) 분리** (논문 stated): 
  - **다짐(consolidation) 국면** — 상대밀도가 **입자 변형이 아니라 재배열(rearrangement)** 로 올라간다.
    **Hertz 와 비국소가 "비슷한 변형 패턴"을 예측** (Fig 18 오른쪽, ρ_R=0.56 스냅샷에 재배열이 뚜렷).
  - **압밀(compaction) 국면** — 다짐이 끝나면 상대밀도를 더 올리려면 **기계적 압밀**이 필요하고,
    이때부터 **메조 변형 효과가 지배적이 되어 Hertz 가 비국소에서 이탈**한다.
- 그 결과의 크기: **Δ ≈ 50 %** (§5 요약, ν ≈ 1/4 인 비교적 압축성 재료).
- Fig 19 왼쪽은 **적용하중 + 횡반력 vs 상대밀도**를 Hertz/비국소 두 곡선으로 그린다 (세로축 0–600 MPa).

★★ **이 두 국면 분리가 우리 판정의 핵심 근거다** — 우리 300 MPa 침대는 **압밀 국면**이지 다짐 국면이 아니다.
(우리 DEM 은 재배열을 물리적으로 갖고 있지만, 300 MPa 종점 상태는 접촉변형 지배다.)

---

## 7. Figure set ★ (전 그림 — 무엇을 보여주고 우리가 무엇을 쓰나)

> ⚠ 이 세션에는 PDF 렌더 도구(`pdftoppm`)가 없어 **그림을 실제로 보지 못했다.**
> 아래는 **캡션 + 본문 서술 + 축 라벨** 로만 재구성한 것이고 **digitized 수치는 0개**다.

| Fig | 내용 | 우리가 참고할 점 |
|---|---|---|
| **1** | (a) 구속된 입상계 안의 입자, 일반 하중조건 (b) **중첩원리로 4개 단일하중 BVP 로 분해** (c) 중심지지 탄성구의 변형 형상 모식 | ★ **비국소 정식화 전체의 개념도.** 우리 DEM 슬라이드에 "왜 Hertz 가 부족한가" 한 장으로 쓸 수 있는 유일한 그림 |
| **2** | 왼쪽: 정해 BVP vs 근사 BVP 하중배치 (a/R=0.233, ν=0.5) — 표면견인력 `‖q‖/p_m = O(a²/R²)` / 오른쪽: 표면 법선변위 `u_n/R` vs 각위치 0–180°, **정해(기호) vs 근사(실선) vs 전통 접촉역학(점선)** | 근사의 정당화. **접촉면 밖 변위가 0 이 아니라는 것의 시각적 증거** |
| **3** | 두 구 + 다중 집중력. 왼쪽 모식 / **중간: Hertz 하중조건 / 오른쪽: 비국소 하중조건** | ★ **"Hertz = 질량중심 상대위치만 / 비국소 = 하중배치까지"** 를 한 장으로 대비 |
| **4** | 왼쪽: **압축된 두 구는 Hertz 보다 뻣뻣** / 오른쪽: **횡하중만으로 두 구가 접촉하게 된다(g=0, P>0)** | ★★ 오른쪽 = **겹침 없는 접촉** = 우리 δ>0 접촉검출 규약의 반례 |
| **5** | 왼쪽: 이종 입상계 + 단체복합체(꼭짓점=질량중심, 간선=가능 접촉쌍, 간선 ab 강조) / 오른쪽: **ab 에 인접한 간선들** (a쪽 / b쪽) | ★ 구현 자료구조. **우리 LIGGGHTS 후처리(접촉쌍 그래프)에 그대로 대응** |
| **6** | 구 1/8 FEM 메시 (거친 예: 40,500 요소/61,504 절점). 왼쪽 초기, 오른쪽 **1방향 압축 + 2방향 구속** 변형 | 검증 셋업. 우리 MPM scaffold 와 다른 종류의 연속체 대조 |
| **7** | **Tatara 검증.** 왼쪽 모식 / 오른쪽 **압력 P/πR² [kPa] vs 변형 [%]** (0–40 %, 0–450 kPa) — Hertz(검은 점선) · 비국소(검은 실선) · FEM(회색) · **Tatara 실험(별표)** | ★ 논문의 **주 검증 그림**. "Hertz 가 아주 작은 변형부터 이탈" 의 근거 |
| **8** | **횡구속 검증.** 1방향 압축 + 1조/2조 구속. 오른쪽: **적용하중 AND 횡반력** vs 변형 (0–35 %, 0–350 kPa) | ★★ **Hertz 는 횡반력 = 0**. 다이 벽응력·f_AM 하중분담 논의에 직접 관련 |
| **9** | 입상결정 3종: (a) 1D 사슬 (b) 2D 정방격자 (c) 3D 입방격자 (하중 직교방향 주기) | 배치 정의 |
| **10** | **Δ vs 변형(0–10 %), ν∈(0, 0.50).** 왼쪽 1D / 오른쪽 3D. 세로축 0–40 % | ★ 식 (17)/(18) 의 그래프판. **차원 배치 의존이 약하다**는 증거 |
| **11** | 왼쪽: **π/4 회전 2D 격자** / 오른쪽 Δ (0–40 %) | 비압축일수록 회전 배치에서 비국소가 더 중요 |
| **12** | 왼쪽: **close-packed 2D 격자** / 오른쪽 Δ | ★ **압축성 비드에서 수평 이웃 사이에 틈(gap) 형성** 예측 |
| **13** | 왼쪽: **ε₀ 로 양방향 예압된 2D 격자** / 오른쪽 Δ (ε₀=4 %, ν∈(0,0.5)) | ★★ **예압되면 ε=0 에서도 오차가 크고 `O(ε^{1/2})` 이 아니다** — 우리처럼 이미 300 MPa 로 눌린 침대의 상황 |
| **14** | **ε₀=4 % 예압 2D 격자의 FEM 검증**: 적용하중 + 횡반력 vs 변형 (0–10 %, 0–70 kPa) | Fig 13 의 이상거동이 실재함을 FEM 으로 확인 |
| **15** | **BCC 입상결정**: 정수압 압밀 / 다이 압밀 모식 | 배치 정의 |
| **16** | **BCC 정수압.** 왼쪽: 하중 P/A₀ [kPa] vs ρ_R (0.7–0.95, 0–140 kPa), Hertz vs 비국소 (R=0.01 m, E=1.85 MPa, ν=0.46) / 오른쪽: Δ vs ρ_R (0.7–1.0), ν∈(0,0.44), **0–200 %** | ★★ **ρ_R > 0.95 급증 = 2차 접촉.** 우리 치밀영역(ρ_R~0.9) 관심 구간을 **직접 덮는다** |
| **17** | **BCC 다이.** 왼쪽: 하중 + **횡반력** vs ρ_R (0.7–0.95, 0–250 kPa) / 오른쪽: Δ, ν∈(0,0.44), **0–250 %**, **ρ_R≈0.78 꺾임** | ★★ 다이 압밀 = **우리 cold-press 와 같은 BC**. 꺾임점 = 2차 접촉 개시 |
| **18** | 왼쪽: **초기 침대 ρ_R=0.42** (2종 재료 = 다른 회색), 측면도+평면도 / 오른쪽: **다짐 중 ρ_R=0.56, 재배열 뚜렷** | ★ **다짐(재배열) vs 압밀(변형)** 국면 분리의 시각 증거 |
| **19** | 왼쪽: **무질서 침대의 하중 + 횡반력 vs 상대밀도 (0.4–0.9, 0–600 MPa)**, Hertz vs 비국소 / 오른쪽 ρ_R=0.80 침대 | ★★ **우리 300 MPa·ρ_R~0.85 조건을 축 범위로 덮는 유일한 그림.** 단 탄성 전용 |
| **A1** | 정해 BVP (a) vs **Case I** (b) vs **Case II** (c) 하중배치, a/R=0.233, ν=0.5 | Appendix 근사 비교 |
| **A2** | 표면 법선변위: 정해(기호) vs Case I(검정) vs Case II(회색) vs 전통(점선) | **Case I 채택 근거** |

---

## 8. Post-processing ★

- **무엇을 계산해 내놓나**:
  - 힘-변형 곡선(`P/πR²` vs 변형 %) — 단일 구 및 격자.
  - **횡반력(lateral / transversal reaction)** — Hertz 가 0 으로 놓는 양.
  - **불일치 지표 Δ** (식 16) — 비국소 대 Hertz 의 상대차. 이것이 논문의 **주 정량 지표**.
  - **상대밀도 ρ_R** (식 19) — BCC 는 단위셀 변형에서 해석적으로, 무질서 침대는 다이 부피/고체부피로.
  - **2차·3차 접촉 개시 상대밀도** — Δ 곡선의 곡률변화/꺾임점으로 판독.
- **도구**: 논문에 코드명 없음. 접촉 정식화는 자체 구현(Algorithm 1), FEM 은 Lagrangian 유한요소
  (Zienkiewicz & Taylor 인용, **상용 패키지명 미기재**), 초기패킹은 **탄도증착**(Jullien & Meakin 1989).
  ⇒ **소프트웨어 스택은 n/a.**
- **수치화 방식**: Δ 를 ν 의 **밴드**(ν ∈ (0, 0.50) 또는 (0, 0.44))로 그려서 **재료 무관 상한/하한**을 보인다.
  E 와 크기가 소거되므로 **한 장의 그림이 모든 재료·모든 입경을 덮는다** — 우리가 배울 만한 표현법.
- **통계/앙상블**: 무질서 침대는 **125 입자 · 실현(realization) 1개**로 보인다 (복수 시드 언급 없음).
  ⇒ **추세 전용**, 통계적 오차막대 없음.

---

## 9. ★★ 자유 파라미터 감사 (요청 항목 #3)

| 구분 | 항목 | 값/출처 | 판정 |
|---|---|---|---|
| **물성** | E_k, ν_k, R_k | 재료·입도에서 직접 | **보정 아님** |
| **기하** | 접촉각 θ_k^i | 시뮬레이션 배치에서 계산 | **보정 아님** |
| **모델 상수** | — | **없음** | ★ **자유 파라미터 0** |
| 수치 | TOL (고정점 수렴 판정) | 값 미제시 | **n/a** — 수치 파라미터, 물리 아님 |
| 수치 | 반복 횟수 | *"a few"* | **n/a** |
| **⚠ 숨은 선택 1** | 근사 BVP 선택 (**Case I** vs Case II) | 정확도 동등, 효율로 Case I | 모델링 선택 (보정 아님) |
| **⚠ 숨은 선택 2** | **`E₁(X)` = "plausible contact pair" 간선 집합** | **기준 미기재** | ★ **실질적 구현 파라미터.** 겹침 0 접촉이 가능하므로 후보 컷오프가 결과를 바꾼다 |
| **⚠ 숨은 선택 3** | 비국소 항을 접촉면 전체에 **상수**로 근사 (식 5 위) | 논문이 명시한 근사 | 정확도 한계의 원천, 보정 상수는 아님 |

**⇒ 판정: 이 논문은 fitting parameter 가 하나도 없다.** 이것이 다른 두 multi-contact 계열과의
**가장 날카로운 구조적 차이**다:
- **MC-stress (Giannis 2021 → Varkey 2026)**: `F_mc = β·ν·A_ij·P_ij` — **β 는 조정 가능한 경험적 기하 prefactor**로
  **이론앵커가 없다**. 값은 케이스마다 다르다 (우리 `giannis2021_*` 카드 §3 기록: **β = 1.71 / 1.65 / 5.17**
  (고무 단일구 / 하이드로겔 / 유리구슬); `varkey2026_*` 카드는 **β = 0.5**).
- **MC-strain (Brodu 2015)**: prefactor **γ** — 이론앵커는 있으나(ν→½ 0.5 / ν→0 1) **유리에서 4.5 로 ~6× 이탈**.
- **이 논문**: **상수 없음.** 물성(E, ν, R)과 접촉 각도만으로 닫힌다.
⇒ **"맞춰서 맞은 것"이 원리적으로 불가능한 유일한 행**이다 (frame[4] 관점에서 이 성질이 가장 값지다).
⚠ β·γ 수치는 **우리 다른 카드 경유** — Giannis·Brodu 원문 미열람.

---

## 10. ★★★ 우리 DEM+MPM 대비 (요청 항목 #4·comparison 절) → `our_dem_baseline.md`

### 10.1 3층 지도 판정 — **사용자 예상이 맞다: 세 층 어디도 아니다**

우리 지도 (`contact_models_layer_map.md` / `elasto_plastic_feasibility.md` §0):

| 층 | 무엇 | 이 논문 |
|---|---|---|
| **(1) 접촉 힘-변위 LAW** | δ 에서 항복 → 소성 분기 + 잔류겹침 | **△ 형태는 건드리지만 성격이 다르다.** `P = n_H(g+g_NL)^{3/2}` 는 여전히 Hertz 지수 3/2 이고 **새 분기(항복)가 없다.** 바뀐 것은 **인수의 정의**이지 법칙의 형태가 아니다 |
| **(2) 접촉 AREA 소성** | 접촉면적의 소성 확대 (전달용) | **△ 소성은 아니지만 면적은 커진다.** `a = √(R*(g+g_NL))` (식 8+10 에서 우리가 유도, §10.5) — **탄성 구속에 의한 면적 확대** = Stage-E 의 **다른 물리 기반 형제** |
| **(3) 입자 SHAPE 소성** | 입자 자체가 변형·흐름 | **✗ 전혀 아님.** 표면 변위장을 해석적으로 계산은 하지만 **DEM 기하에 되먹이지 않는다** (식 6에서 구관을 `r²/2R` 로 절단). 형상은 끝까지 구 |

★★ **판정: 이 논문은 "층"이 아니라 그 세 층 전부와 직교하는 새 축이다** —
**(0) 접촉 간 결합 / 국소성 (contact coupling / locality)**.
근거:
- 층 (1)–(3) 은 전부 **한 접촉 안에서 무슨 일이 일어나는가**를 다룬다 (pairwise-additive 유지).
- 이 논문은 **접촉 ab 의 법칙이 a·b 에 붙은 다른 접촉들의 상태에 의존**하게 만든다 →
  **pairwise-additive 가정 자체를 깬다.** 이건 층을 바꾸는 게 아니라 **차원을 하나 더 붙이는 것**이다.
- 실제로 **어느 층과도 조합 가능**하다: 비국소 결합 × (Hertz | Thornton–Ning 항복캡 | EEPA 점착) 는
  서로 배타적이지 않다. 논문 §5 도 소성·bonding 확장을 미래 과제로 적는다.
- 논문 자신이 이 축을 원자계 유비로 못 박는다: *"the nonlocal formulation has conceptual similarities with
  **embedded-atom potentials** which are composed by pairwise terms and **many-body terms** (Daw & Baskes, 1984)"*
  — **pair 항 + many-body 항** 이 정확히 "축이 다르다"는 말이다.

**⇒ 권고: `contact_models_layer_map.md` 에 축을 추가할 것.**

```
제안 (통합판): binary(=pairwise) → non-binary 축.  아래 4행을 한 표로.
| 결합 축 | 결합변수 | 복잡도 | 자유변수 | 소성 결합? | 강성 부호 |
|---|---|---|---|---|---|
| **binary(=pairwise) — 기본값** (Hertz · Luding-hysteresis=우리 · Thornton–Ning · So) | 없음 | O(N_c) | — | (축 A 소관) | 기준 |
| **변위 기반 비국소** — **Gonzalez & Cuitiño 2012 (이 논문)** | **g_NL (approach)** | **O(n̄N_c)** + 반복 | **0** | 미구현(§5 미래 과제) | **뻣뻣 (배치의존)** |
| **변위 기반 MC-strain** — Brodu 2015 (⛔ litdb 미보유) | δ_{k→c} (겹침) | **O(C²)** + 반복 | **γ** | ✗ | 뻣뻣 |
| **응력 기반 MC-stress** — Giannis 2021 → Varkey 2026 | F_mc (힘) | O(C) · 반복 없음 | **β** | ✅ Thornton–Ning 과 결합 | 뻣뻣 |
| 경험적 lumping — **우리 18× 연화** (축이 아니라 대체 처방) | (없음, E 자체를 낮춤) | O(N_c) | 1 (E_eff) | — | **무름** |
```
★★ **정본 조율 (2026-08-25) — 같은 칸에 대한 제안이 이미 세 개다. 중복 신설 금지.**
| 제안 | 어디 | 이름 |
|---|---|---|
| **① (먼저·가장 완비)** | `papers/zunker2024_mdr_contact_model_partI.md` §7-1 | **층 (2.5) 다중이웃 결합** — *"이웃 접촉이 이 접촉을 바꿈"*. 5층 표(1 / 2 / **2.5** / **2.75** / 3) 안에 이미 행으로 존재하고, Varkey(평균장 F_mc) · Zunker(기하·부피보존) · 우리 DEM(✗) · 우리 MPM(연속체라 exact) 가 이미 채워져 있다 |
| ② | `papers/giannis2021_stress_based_multicontact_dem.md` §7-1 | **층 ① 축 B (binary → non-binary)** |
| ③ (이 카드 초안) | 여기 | 축 (0) 접촉 간 결합 |

**⇒ 권고 = ①의 `층 (2.5) 다중이웃 결합` 을 정본 이름으로 채택**하고(가장 완비된 표 안에 이미 있다),
②의 binary/변위/응력 3분류를 그 층의 **열**로, 이 카드의 위 표를 그 층의 **행 목록**으로 붙일 것.
**이 논문이 그 표에서 차지할 칸은 아직 비어 있다** — Zunker 표의 (2.5) 행에는
`Varkey = 평균장 F_mc` 와 `Zunker = 기하·부피보존` 만 있고 **해석적 탄성 비국소(자유변수 0)** 항목이 없다.

★★ **그리고 이 논문은 Zunker 가 스스로 인정한 구멍에 정확히 들어간다** —
`papers/zunker2024_bulk_elastic_partII.md` §한계: *"**원거리(far-field) 응력 결합 미고려** — 저자가
**Fig 5c 불일치의 원인**으로 명시하고 향후과제로 남김"*, 그리고 같은 카드가
*"양쪽 다 없음 (Varkey 의 F_mc 가 이 자리를 **평균장**으로 채움)"* 이라고 적는다.
⇒ **그 자리를 평균장이 아니라 *해석적으로* 채우는 것이 바로 이 논문**(중첩원리 + 유한 구 Boussinesq).
**Zunker(층 2.5+2.75 소성 형상) × Gonzalez(원거리 탄성 결합)** 은 **경쟁이 아니라 보완**이다.

⚠ 남는 이견 하나: **이 칸은 층 ① 안이 아니라 (1)(2)(3) 전부와 교차한다** — 결합은 접촉면적 `a`(층 2)도
바꾸고(§10.5), 원리적으로 형상소성(층 2.75/3)과도 결합 가능하다.
그래서 표에서 **(2.5) 를 "층" 으로 쓰되 "다른 층과 교차 가능" 이라는 각주**를 붙이는 것이 정확하다.

### 10.2 ★★ Giannis 2021 의 "기존 strain-based multi-contact model" = 이 논문인가? → **아니다** (2026-08-25 정정)

**⚠ 이 절은 digest 도중 정정됐다.** 처음에는 *"이 논문일 가능성이 매우 높다"* 고 썼는데,
같은 날 정본에 올라온 `papers/giannis2021_stress_based_multicontact_dem.md` 를 확인하니 **틀렸다.**
정직 규약대로 **원래 판정을 지우지 않고 정정을 남긴다.**

**확인된 사실** (출처 = 우리 정본 `giannis2021_stress_based_multicontact_dem.md` §4.2 · §7-1 · 용어절):
- Giannis 가 비교 대상으로 삼은 **"MC-strain"** = **Brodu, Dijksman & Behringer, *Phys. Rev. E* 91 (2015) 032201**.
  **`MC-strain` / `MC-stress` 라는 이름 자체를 Giannis 가 붙였다.**
- **Gonzalez–Cuitiño(이 논문)는 Giannis 의 참고문헌 [24]** 로,
  *"접촉 의존성을 다룬 선행 4계열"* (**Gonzalez–Cuitiño [24] · Frenning [25] · Celigueta [26] · GEM/Karanjgaokar [27]**)
  중 하나로 언급될 뿐 **정량 비교의 baseline 은 아니다.**

**그럼에도 계보 분류는 맞았다.** Giannis 카드 §7-1 의 축 B(binary → non-binary) 가
`Hertz·Luding·TN 전부 binary | **Gonzalez–Cuitiño** | Brodu(MC-strain) | Giannis(MC-stress)` 로,
**이 논문을 Brodu 와 같은 non-binary(변위 보정) 쪽에 놓는다.**

**★ 그러면 이 논문 vs Brodu(MC-strain) 의 차이 — 여기가 이 절의 남은 값이다**:

| 항목 | **이 논문 (Gonzalez–Cuitiño 2012)** | **Brodu 2015 = Giannis 의 "MC-strain"** | **Giannis 2021 = "MC-stress"** |
|---|---|---|---|
| 보정 대상 | **접근량 g** (`g → g + g_NL`) | **겹침 δ_n** (`δ_n → δ_n + Σ_k δ_{k→c}`) | **힘 f_n** (`+ β·ν·A_ij·P_ij`) |
| 필요한 기하 | 다른 접촉력의 **각도 θ 하나** | 접촉 **쌍 (k,c) 의 상대 방위 전체** (`d_kc, n_k, n_c, u_kc`) | 입자 응력 trace (방위 불필요) |
| 복잡도 | **O(n̄ N_c)** + 반복 | **O(C²)** + 반복 | **O(C) · 반복 없음** |
| **자유 prefactor** | **없음 (0)** | **γ** — 이론앵커 있음(ν→½ 0.5 / ν→0 1)이나 **유리는 4.5 = ~6× 이탈** | **β** — **이론앵커 없음** |
| 원거리 해의 출처 | **유한한 구**의 Boussinesq 해 (Fig 1c BVP) | 접촉 k 의 **변위장**을 c 위치에서 평가 | coarse-grain 응력 평균 |
| 소성 | ✗ | ✗ | ✗ (단 Varkey 2026 이 Thornton–Ning 항복캡과 결합) |

⇒ ★ **이 논문의 남은 우위 = "변위 기반인데 자유변수가 0 이고 O(n̄N_c) 다."**
Brodu(MC-strain)는 같은 변위 축인데 **γ 가 있고 O(C²)** 다.
Giannis 스스로 MC-strain 을 *"빠른 압축·큰 변형에서 반복이 불가피하고, 안 하면 다음 스텝 가속도가 폭주해
불안정하다"* 고 지적한다(그 카드 §4.2). ⇒ **우리가 변위-기반 결합을 시도한다면 Brodu 가 아니라 이 논문 쪽이
싸고(각도 하나) 감사 가능하다(보정상수 0).**

⚠ **Brodu·Giannis 서술은 전부 우리 `giannis2021_*` 카드 경유**다 — 나는 **Brodu 원문도 Giannis 원문도 보지 않았다.**
**Brodu 2015 는 litdb 미보유** (확보 후보). 두 카드를 한 표에 넣을 때는 **기호 규약을 먼저 맞출 것**:
이 논문의 `ε ≡ g/2R` = **(질량중심 접근량)/(직경)** = LIGGGHTS `overlap`/d 인데,
`giannis2021_*` 카드는 `δ/r` 로 적는다 — **인수 2 가 붙을 수 있다 (⚠ 미대조).**

★ **두 계보의 진짜 공통점 = 같은 실험 앵커.** 셋 다 **Tatara 1989 고무구**(0–40 %, P/πR² 0–450 kPa)로 검증한다.
Giannis 카드 Fig 4 기록: **40 % 에서 실험 ≈433 kPa vs 고전 DEM ≈245 kPa = 1.77× 과소**이고
**MC-strain(γ=0.55)·MC-stress(β=1.71) 둘 다 ≈433 으로 복원**. 이 논문 Fig 7 은 같은 실험에 대해
**비국소 해석해와 FEM 이 전 구간 일치**한다고 보고한다.
⇒ ★★ **세 정식화가 같은 한 개의 실험을 각자 복원한다 = 그 실험은 셋을 구분하지 못한다.**
(둘은 prefactor 를 가지고 있어 애초에 맞출 수 있고, 이 논문은 맞출 상수가 없는데도 맞았다 —
**이 논문 쪽이 그 곡선에 대해서는 더 강한 주장**이다.)
**구분력은 Tatara 곡선이 아니라 다입자·다배치 예측에 있다** — Giannis 카드 Fig 14(1921 이봉 하이드로겔,
β·γ 재보정 없이 전이)가 그 종류의 시험이고, 이 논문은 **그런 시험을 하지 않았다**(무질서 침대는 실험 대조 없음).

**(참고) 아직 배제 안 된 다른 계보**: **Harthong 2009** (IJSS 46, 3357) — 이 논문 §1 이 인용하는
*"FEM 으로 단순 주기격자에서 **비국소 변형 효과를 담는 접촉법칙을 fitting** 한"* 연구.
**비국소 + 탄소성 + 고밀도** 라 우리에게 가장 필요한 칸인데 **litdb 미보유** (§11 ⑥).

### 10.3 ★★★ 적용 한계 — 탄성 전용인가? (요청 항목 #2) → **그렇다. 명시적으로.**

**논문이 직접 쓴 제약 (초록·§1·§2·§5 네 곳에서 반복)**:
> *"For definiteness, we restrict attention to **elastic spheres in the absence of gravitational forces,
> adhesion or friction**."* (초록 · §1 · §5 — 같은 문장이 세 번 나온다)

**따라서 빠진 것**:
| 물리 | 있나 | 우리에게 왜 치명적인가 |
|---|---|---|
| **소성** | ✗ | 우리 300 MPa 압밀은 **소성 지배**다. LPSCl σ_y 0.05–0.30 GPa 이므로 **접촉국소압이 항복압을 넘는다** — 순수 탄성 해가 유효한 영역이 아니다 |
| **점착** | ✗ | 우리 SE-SE 는 **DMT 체제**(`contact_models_layer_map.md` §1 E), `adhesionStiffness`/`--coh` 가 실물리 |
| **마찰** | ✗ | Bazzoun 2025 는 **마찰이 percolation 을 지배**한다고 보고. 우리 μ=0.4 |
| **중력** | ✗ | 우리 스케일(µm)에서는 무해 — **이건 문제 아님** |
| **점탄성/creep** | ✗ | So 2022 rate-h_eq 영역 |
| **바인더 bond** | ✗ | §5 가 *"bonding interactions"* 를 미래 과제로 명시 |
| **동역학** | ✗(정적만) | *"application to dynamic problems is straightforward, we have only focused on static analyses"* — **주장은 있으나 미수행**. 우리 LIGGGHTS 는 명시적 시간적분 |
| **유한변형/비선형 재료** | ✗ | §3 말미·§5 가 **미래 과제로 두 번** 명시 |

**논문 §5 의 확장 목록 (원문 순서대로)**:
1. **비선형 재료모델(neo-Hookean, **탄소성**) · 유한변형 · **bonding 상호작용** 으로의 체계적 확장**;
2. 더 나은 근사 BVP 탐색;
3. **동적 문제**에서의 비국소 메조변형 효과;
4. 원자계 EAM 퍼텐셜과의 개념적 유사성에 대한 엄밀 분석.

⇒ **우리 문제에 직접 적용 불가.** 쓸 수 있는 것은 **(i) 탄성 영역의 정량 밴드**, **(ii) 개념·구현 구조**,
**(iii) 아래 §10.5 의 후처리 보정** 뿐이다.

### 10.4 ★★★ 치밀영역 과강성을 고치는가? → **아니다. 부호가 반대다.** (요청 항목 #4)

**증상 정의부터 정확히**:
- **우리 증상**: real E_SE = 24 GPa 로 두면 300 MPa 에서 **겹침이 부족해 실험 porosity 에 도달하지 못한다**
  = 압밀 관점에서 **너무 뻣뻣**. 처방 = **E 를 18× 낮춤** (= **더 무르게**).
- **이 논문이 고치는 증상**: **Hertz 가 하중을 UNDER-predict** 한다 = **너무 무르다**.
  처방 = `g → g + g_NL` (= **더 뻣뻣하게**). Fig 4 캡션·식 (12) 양의 고차항·모든 Δ > 0 이 이를 확인.

**⇒ 같은 증상이 아니다. 정반대다.**
변위제어 압밀에서 접촉이 뻣뻣해지면 **같은 밀도에서 응력이 더 빨리 올라가** 목표압(300 MPa)에 **더 낮은
밀도에서 도달한다** → **porosity floor 가 올라간다.** 우리는 floor 를 **내리고 싶다.**

**⇒ 정직한 결론 (우리에게 불리한 판정)**:
> 비국소 탄성을 우리 DEM 에 넣으면 **18× 연화를 대체하기는커녕, 연화를 더 해야 한다.**

**크기 추정 (우리 유도, order-of-magnitude)**:
같은 겹침에서 힘이 `(1+Δ)` 배가 되므로, 거시응답을 유지하려면 전치인자 `n_H ∝ E*` 를 `1/(1+Δ)` 로 낮춰야 한다.
우리 pure-SE @300 MPa 의 ⟨δ⟩ ≈ **직경의 11 %** (CLAUDE.md, Cronau overlap 11–12 %) 이므로 ε ≈ 0.11,
ν = 0.37 → Δ ≈ **23 %(하한)**:
```
E_eff : 1.35 GPa → 1.35/1.23 ≈ 1.10 GPa      lumping : 24/1.35 = 17.8×  →  24/1.10 ≈ 21.9×
```
⚠ 이 숫자의 단서 (전부 인정할 것):
1. **우리 hooke/hysteresis 는 지수 3/2 가 아니라 ~선형**이라 지수 사상이 정확하지 않다.
2. ε = 0.11 은 논문이 명시한 유효범위 **ε < 10 % 를 살짝 넘는다**.
3. 절단급수는 **하한**이다 (§6.1 경고) → 실제 Δ 는 더 클 수 있고, 그러면 연화도 더 필요하다.
4. 침대 수준 응답에는 **재배열**이 섞여 있어 단일접촉 논증이 그대로 성립하지 않는다.
5. **복합 침대의 SE 접촉은 AM 에 차폐되어 ε 이 훨씬 작다.** 정본 `giannis2021_*` §7-4 는 CLAUDE.md 의
   "overlap 1.75 %" 를 **δ/d = 0.0175** 로 읽는다 → 그 값이면 Δ ≈ 8.2 % → **lumping ≈ 19×**.
   ⚠ **규약 미대조 (열린 항목)**: 같은 CLAUDE.md 가 그 케이스의 `⟨δ⟩ = 0.0739 µm` 라고 적고 SE 직경이 ~1 µm 이므로
   산술로는 **δ/d ≈ 7 %** 가 나온다 (Δ ≈ 18 % → lumping ≈ 21×). **두 읽기가 4배 다르다** —
   `overlap %` 가 길이 규약인지 부피 규약인지 **코드에서 확인해야 한다.** 두 카드가 같은 가정을 공유하므로
   틀리면 **둘 다 틀린다.**
⇒ **인용 형태는 "연화 배수는 이 축에서 하한이다"** 까지. **21.9× 라는 숫자를 헤드라인으로 쓰지 말 것.**

★★ **독립 수렴 (2026-08-25)**: 정본 `giannis2021_stress_based_multicontact_dem.md` §7-3/§7-4 가
**완전히 다른 정식화(응력기반 MC-stress)로 같은 결론에 도달**했다 —
*"MC-stress 를 지금 우리 LIGGGHTS 에 넣으면 연화가 줄지 않고 **늘어난다** — 18× → **20–55×**(pure-SE) /
**18–24×**(복합)"*, 그리고 *"`elasto_plastic_feasibility.md` §1 경로 B 의 '과강성' 서술은 **부호가 틀렸다**"*.
내 위 추정(**pure-SE 18× → ~22×**)은 그들 pure-SE 밴드(20–55×)의 **하단**에 들어간다 —
당연하다, 이 논문은 **prefactor 가 없어** 크기를 키울 자유도가 없고, 그들 밴드의 폭은 **β 1.65–5.17 의 폭**이다.
⇒ ★★ **두 개의 독립 계보(변위 기반 / 응력 기반)가 부호와 크기대역 모두에서 일치한다** =
**"우리 18× 는 하한" 이라는 문장이 단일 문헌 의존이 아니다.** 원고에서 이 두 카드를 함께 인용할 것.

**그렇다면 이 논문이 치밀영역에서 실제로 고치는 것은 무엇인가** — **위상(topology)이다**:
- **2차 접촉 개시를 ρ_R 1.04(불가능) → 0.95 로 당긴다** (정수압 BCC). 다이에서는 0.786 → 0.780,
  **3차 접촉은 ρ_R 0.96**.
- 우리 관심영역(**ρ_R ≈ 0.85, porosity 15 %**)은 **다이 2차 접촉(0.78) 위, 3차(0.96) 아래**에 정확히 놓인다.
  ⇒ **닿는다.** 단, 그 계는 **탄성 BCC 고무**다.
- 무질서 침대(Fig 19)의 축 범위(ρ_R 0.4–0.9, 0–600 MPa)도 **우리 조건을 덮는다** — 역시 탄성 유기분말.

### 10.5 ★★ 우리에게 진짜 쓸모 있는 부분 — 전달(σ) 축 (우리 유도)

식 (8) 에 식 (10) 을 대입하면 **접촉반경의 닫힌형**이 나온다:
```
a³ = (3P/4)(1/E*)R*  ,   P = n_H(g+g_NL)^{3/2} = (4/3)E*√R* (g+g_NL)^{3/2}
⇒  a = √( R* (g + g_NL) )        (Hertz 는 a = √(R* g))
⇒  a / a_Hertz = (1 + g_NL/g)^{1/2} = **(1 + Δ)^{1/3}**
```
(마지막 등식: `1+Δ = (1+g_NL/g)^{3/2}`.) **이 두 줄은 우리 유도**이며 논문에 이 형태로 적혀 있지 않다.
그러나 식 (8)·(10)·(16) 의 **대수적 귀결**일 뿐이라 새로운 가정이 없다.

**Holm 접촉저항 `R = 1/(2σ r_c)` → 컨덕턴스 ∝ r_c** 이므로:

| Δ (조건) | a/a_Hertz | 접촉면적 배수 | Holm 컨덕턴스 배수 |
|---|---|---|---|
| 6.1 % (ε=1 %, ν=0.37) | ×1.020 | ×1.040 | **+2.0 %** |
| 14.7 % (ε=5 %) | ×1.047 | ×1.096 | **+4.7 %** |
| 23.1 % (ε=11 %, 우리 pure-SE) | ×1.072 | ×1.149 | **+7.2 %** |
| 50 % (논문 무질서 침대) | ×1.145 | ×1.310 | **+14.5 %** |
| 200 % (논문 BCC 완전압밀) | ×1.442 | ×2.080 | **+44 %** |

★ **우리 σ_ionic 스케일링 법칙과의 정합**: 우리 폼은 `cov^{1/2}` 를 쓰는데
접촉면적이 `(1+Δ)^{2/3}` 배면 `√cov` 는 `(1+Δ)^{1/3}` 배 = 위 표의 컨덕턴스 배수와 **정확히 같다.**
즉 이 보정은 우리 폼에 **곱셈 인자 하나**로 깨끗이 들어간다 — 새 항을 만들 필요가 없다.

⚠ **단, 이걸 곧바로 σ 에 곱하지 말 것.** 세 가지 이유:
1. **Stage-E 가 이미 소성 접촉면적을 위로 밀고 있다** (Tabor + volume). 두 보정은 **다른 물리**이지만
   `min(caps)` 천장(`network_conductivity.py:240-264`)이 이미 걸려 있어 **이중계상 위험**이 실재한다.
2. 이 Δ 는 **탄성** 값이다. 접촉이 항복하면 압력이 H 로 캡되어 면적 관계가 바뀐다.
3. Δ 는 **배치 의존**(§4.4)이라 접촉마다 다르다 — 침대 평균 하나로 곱하면 분포를 지운다.

### 10.6 4가지 처방 비교표 (요청 항목 — **부호 열 추가**)

| 처방 | 누구 | 물리 근거 | 자유변수 | 소성 포함? | **강성 부호** | 검증 |
|---|---|---|---|---|---|---|
| **E 18× 연화** | **우리 DEM** | 경험적 lumping (재배열·GB slide·micro-fracture 를 E 에 몰아넣음) | **1** (E_eff = 1.35 GPa) | ✗ | **↓ 무름** | Minnmann porosity + pure-SE Cronau overlap 11–12 % + 독립 MPM 이 같은 18× 요구 (3중 교차검증) |
| **경도 항복캡** | **So 2021** (`papers/so2021_dem_mold_pressure_assb_coldpress.md`) | 국소압력을 경도 H 로 캡, `F_th = ⅔·H·A_con` | **0** (H = 물성) | ✅ **접촉 소성** | **↓ 무름** (항복 후) | LPS pure-SE 상대밀도 0.30 → **0.98 @600 MPa**, real E=24 로 |
| **응력기반 multi-contact (MC-stress)** | **Giannis 2021** (`papers/giannis2021_*`) → **Varkey 2026** (`papers/varkey2026_*`) | 입자 응력텐서 → `P_ij = ⅓(trσ_i+trσ_j)` → `F_mc = β·ν·A_ij·P_ij` (포아송 측방구속) | **1** (β, **이론앵커 없음**; 카드 기록 1.71/1.65/5.17, Varkey 0.5) | ✅ (Thornton–Ning 과 결합) | **↑ 뻣뻣** | Tatara 고무구 + 하이드로겔·유리 패킹 + Varkey SI 3-입자 FEM |
| **변위기반 multi-contact (MC-strain)** | **Brodu 2015** (⛔ litdb 미보유) | 접촉 k 의 변위장을 접촉 c 에서 평가해 **겹침에 더함** | **1** (γ, ν 극한 이론앵커 있으나 유리서 ~6× 이탈) | ✗ | **↑ 뻣뻣** | (Giannis 카드 경유 — 원문 미열람) |
| **★ 비국소 탄성** | **이 논문** | **중첩원리 + 유한 구의 Boussinesq 원거리 해**: `P = n_H(g+g_NL)^{3/2}`, `g_NL = Σ w(P_i, θ_i)` | **0** | **✗ 탄성 전용** | **↑ 뻣뻣 (배치 의존, θ<θ\* 접촉은 무름)** | Tatara 고무구 실험 + 자체 FEM(1D/2D/3D/예압) + Zhupanska 정해 |

★★ **이 표에서 읽어야 할 것 4개**:
0. **"multi-contact" 라는 한 이름 아래 서로 다른 두 모델이 있다** (MC-strain / MC-stress, 이름은 Giannis 명명).
   **셋 다 뻣뻣하게 만드는 쪽**이므로 우리 연화와는 **전부 부호가 반대**다.
1. **행마다 부호가 다르다.** 우리 기존 문서(`elasto_plastic_feasibility.md` §1 경로 B, CLAUDE.md Varkey 절)가
   multi-contact 를 *"ρ>0.7 치밀영역 **과강성** — 우리 18× 연화가 노리는 증상의 물리적 대안"* 이라고 적은 것은
   **부호가 틀렸다.** 같은 문서가 인용하는 Varkey SI 증거 자체가 *"Thornton–Ning 단독은 고변위서 FEM을
   **UNDER**-predict"* 다 — 즉 **multi-contact 는 뻣뻣하게 만드는 항**이고, 우리 연화는 **무르게 만드는 항**이다.
   ⇒ **`elasto_plastic_feasibility.md` §1 경로 B 와 §3 표 3행의 서술을 정정할 것.** (증상 이름을 정확히 하면:
   TN 소성분기의 **under-stiffness** ≠ 탄성 Hertz 의 **과강성**. 두 개는 다른 결함이다.)
2. **소성을 포함하면서 자유변수 0 인 유일한 행이 So 2021 이다** → 경로 A 1순위는 **유지**된다.
3. **비국소 탄성은 자유변수 0 인데 소성이 없다.** ⇒ 이 논문의 위치는 "우리 압밀 처방 후보"가 아니라
   **"다른 세 처방이 무엇을 빠뜨리고 있는지 재는 자(ruler)"** 다.

### 10.7 정면 비교표

| 항목 | 이 논문 | 우리 | 차이 / 이유 |
|---|---|---|---|
| 접촉 결합 | **비국소** (`g_NL`, 자유변수 0) | **국소**(pairwise) | ★ **우리에게 없는 축.** 후처리로 측정 가능(§11 ①) |
| 힘-변위 법칙 | Hertz 3/2, 인수만 `g+g_NL` | hooke/hysteresis (~선형, **항복캡 없음**) | 지수가 달라 Δ 사상이 근사적 |
| 소성 | **✗ 전무** | DEM ✗ (연화로 럼핑) / **MPM ✅ 진짜 형상소성** | **우리가 앞선다** (frame[5] 유지) |
| 점착·마찰 | **✗ 둘 다 없음** | ✅ adhesionStiffness(DMT) + μ=0.4 | **우리가 앞선다** |
| 자유 파라미터 | **0** | E_eff 1개 (경험적) | **그들이 앞선다** — 우리 연화의 "경험적" 약점 |
| E·크기 의존 | **Δ 는 E·R 무관** (식 17/18) | E_eff 가 곧 처방 | ★ **그들 결과가 소재 전이 가능** = 드문 자산 |
| 검증 | 고무구 실험 1점 + FEM + 정해 | Minnmann/Cronau/Doux 실험 + MPM 교차 | 우리 검증이 **소재-특이**하고 더 넓다 |
| 다입자 실험 | **✗ 없음** (125입자 계산만) | ✅ real_14 등 실측 대조 | **우리가 앞선다** |
| 전달 σ | **✗ 없음** (역학 전용) | ✅ σ_ionic/σ_e/σ_thermal 삼중항 | **우리가 앞선다** |
| 횡반력/벽응력 | ✅ 예측·FEM 검증 | 주기 RVE 위주, 벽응력 규약 미정립 | 그들 결과가 우리 f_AM/phase-virial 논의에 새 각도 |
| 2·3차 접촉 개시 | ✅ **정량 예측** (0.95/0.780/0.96) | 배위수 Z 는 재지만 **개시 압력/밀도 예측 없음** | ★ **흡수 대상** |
| 겹침 0 접촉 | ✅ 예측 (식 13–14) | ✗ **δ>0 만 접촉** | ★★ **우리 접촉검출 규약의 반례** |
| 입자 형상 | 구 (기하 되먹임 없음) | DEM 구 / **MPM 진짜 형상변화** | 공통 한계 + 우리 MPM 우위 |
| 통계 | 125 입자 · 1 실현 | 30k+ 입자 · 다중 시드 | **우리가 앞선다** |
