Repository: yonghoon7153-source/Yonghoon-DEM-DFT

# 📚 LITDB — 문헌 단일 시스템 (**SE·DFT 축 + DEM·MPM 축, 두 트랙**)

> **앞으로 논문은 여기서만 본다.** 여러 곳(db/literature, kb/papers, db/properties, Excel)에 흩어진 문헌을 한 곳에서 생각·참고·비교하기 위한 통합 MD 시스템.

## 왜 트랙이 둘인가
`INDEX.md` 는 argyrodite 전해질 축이라 접촉역학·MPM·건식전극 digest 가 들어갈 자리가
없다. 그래서 한때 64편이 **어느 인덱스에도 없었다**(open_items #7). 축을 나눠 그 구멍을
닫았고, 한 분모로 세면 “159편 중 98편 미언급” 같은 **가짜 미결**이 나온다
(`comparison_vs_ours.md:8`). 분리는 실측 근거가 있는 결정이다 — 합치지 말 것.

⚠ 이 표의 **편수는 적지 않는다.** 손으로 쓴 수는 반드시 낡는다(README 자신이 세 번 틀렸다).
현재값은 `python3 tools/litdb/build_index.py --check` 로 본다.

File: litdb/papers/grey1969_hausner_ratio_metal_powders.md
<!-- digest 표준 양식 확장 (paper-level STANDALONE).  ★ = 사용자가 특히 원한 항목.
     깊이 기준 = bazzoun2026_dem_fem_rnm_ionic.md · 스캔 고전 메타 형식 = hersey1975_ordered_mixing_concept.md · 같은 앵커 축 = geldart2006_powder_flowability_angle_of_repose_tester.md.
     원문 = 4 쪽 스캔 (1-bit 300 ppi 쪽 이미지 + OCR 텍스트 층) · SI 없음.  쪽 표기 = 인쇄 쪽 p.323–326 (PDF n 쪽 = p.(322 + n)).
     판독 규약: 표 · 본문 숫자 · 인용문은 300 dpi 쪽 이미지에서 읽었다 (OCR 층은 보조).  그림 값은 같은 해상도에서 축 눈금 · 라벨을 검출해 보정한 격자를 겹쳐 읽었다 (litdb/figures/<slug>/digitized.csv).
     값 표지: [인쇄] = 원문 · [판독] = 그림에서 읽은 값 · [우리 산술] = 원문 값으로 한 계산 또는 이 논문 밖 값과 엮은 계산 (가정 명시) · [추정] = 우리 해석 · [미확인] = 원문에 없음. -->

# **Hausner 비 (HR = 탭 밀도 ÷ 겉보기 밀도) 라는 이름의 원전** — 구리 분말 셋 (분무 · 전해 · 박편) 에서 HR 1.08–1.55 · HR 이 클수록 안식각 ↑ · Hall 유량 ↓ · HR 은 정지 안식각보다 **동적 안식각 (β)** 을 따른다 ("움직이는 분말의 마찰 상태") · 기름을 섞어 점착을 키워도 분무 구리의 HR 은 거의 그대로 (1.09 → 1.07) 인데 안식각 · 흐름 시간은 크게 변한다 · 탭 횟수 표준화 필요 — R. O. Grey · J. K. Beddow (Powder Technology 1968/69)

> slug `grey1969_hausner_ratio_metal_powders` · DOI `[미확인]` (원문에 인쇄 없음 · PDF 메타데이터 제목 = PII 0032-5910(69)80024-0) · type `experiment (metal powder flowability — Hausner ratio T.D./A.D. vs angles of repose (fixed-funnel cone; rotating-cylinder maximum and after-collapse) and Hall flow rate; atomized, electrolytic, flake copper; oil-added cohesion; tap-count effect; no DEM)` · PDF `bad428e6-64._On_the_Hausner_ratio_and_its_relationship_to_some_properties_of_metal_powders.pdf` · digested `2026-10-13` · status ✅
>
> **원제**: *On the Hausner Ratio and its Relationship to Some Properties of Metal Powders* (p.323)
> **저자**: R. O. Grey · J. K. Beddow — Department of Industrial and Management Engineering, University of Iowa, Iowa City, Iowa 52240 (U.S.A.) [인쇄 p.323]
> *Powder Technology* **2** (1968/69) 323–326 (쪽 아래 표기 "Powder Technol., 2 (1968/69) 323–326") · Elsevier Sequoia S.A., Lausanne · Printed in The Netherlands · 접수 1969-01-28 [인쇄 p.323–324].  감사: Dr. C. M. Simmang, Head of the Mechanical Engineering Department, Texas A & M University (실험실 시설) [인쇄 p.326].
> ★ **이름의 원전**: *"We term this ratio of T.D./A.D. the Hausner Ratio, after its original author."* [인쇄 p.323] — 원래 저자 = 참고문헌 1 **H. H. Hausner, "Friction conditions in a mass of metal powder", Intern. J. Powder Met., 3 (4) (1967) 7–13** (원문 목록 그대로 · Hausner 원문은 읽지 않음) [인쇄 p.326].
> **이 카드가 서랍에 들어온 이유**: 이종기술 논지 (`docs/hetero_thesis.md`) §4 **D3** — *"SE–SE 점착 수준 = SE 분말 유동성 (안식각 · Hausner 비 등) 실험 앵커"* · 믹서 논문 초안 `docs/mixer_paper_pipeline_draft_20261013.md` §4 D3 (가) · §5 S2 · S3 · Fig 2 (a) 의 **Hausner 비 원전**.  정본 카드 [`geldart2006_powder_flowability_angle_of_repose_tester`](geldart2006_powder_flowability_angle_of_repose_tester.md) 가 *"HR 정의 — 카드 없음"* 으로 남긴 자리 · 주 리포 읽기 목록 `docs/mixer_coating_reading_list_20261013.md` 이 *"Hausner 비 원전 (1967) — 제목을 확인하지 못해 뺐다"* 로 남긴 자리 (이 논문의 참고문헌 1 이 그 제목을 인쇄한다).
> **판독 원자료**: `litdb/figures/grey1969_hausner_ratio_metal_powders/digitized.csv` (44 행 — Fig 1 막대 6 · Fig 2 꼭짓점 12 · Fig 3 점 10 · Fig 4 곡선 표본 16) · 크롭 13 장 `figures.json`.

> ★★ **한 줄로 왜 중요한가**: 우리가 SE–SE 점착을 정박하려는 시험 (D3: 안식각 · Hausner 비) 의 **원전이 직접 보인 것** 이 두 가지다.  (i) HR 은 **입자 모양** 에 크게 반응한다 (분무 ≈ 1.08–1.10 · 전해 ≈ 1.24–1.34 · 박편 ≈ 1.55 [판독]).  (ii) 그런데 **기름으로 점착을 키웠을 때 HR 은 거의 안 변했다** (분무 1.09 → 1.07) — 같은 시료의 회전 원통 안식각 α′ 는 32 → 56° · 붕괴 뒤 각 β 는 23 → 37° · Hall 흐름 시간은 ≈ 14 s → 흐름 정지로 크게 변했다 [인쇄 · 판독].  ⇒ **HR 하나만으로는 점착 수준을 가르지 못할 수 있다** — 동적 안식각 · 흐름 시간을 같이 재야 한다.  그리고 (iii) 탭 횟수에 따라 탭 부피가 100 → 200 회 사이에도 변해 HR 이 ≈ 3 % 움직인다 → **탭 방법 · 횟수 표준화** (원문 결론 4).
> ⚠ 체로 가른 **굵은 금속 (구리) 분말** · 점착 = **기름 (액체 다리)** · 세 분말은 모양이 함께 다르다 (교락) · 반복 · 오차막대 없음.

---

## 0. 결론 먼저 — 우리 질문에 대한 답

**한 문장**: 탭 밀도 ÷ 겉보기 밀도 (T.D./A.D.) 를 Hausner 의 1967 논문을 따라 "Hausner Ratio" 로 이름 붙이고, 구리 분말 셋에서 그것이 Hall 유량 · 안식각과 함께 움직이며 특히 **동적 안식각 (β) 과 유량** 을 잘 따르므로 *"the Hausner Ratio tends to measure the friction condition in a moving powder mass rather than that in a static situation"* 이라 결론하지만, 기름을 섞은 분무 구리에서는 HR 이 거의 변하지 않아 *"It is not a substitute for other properties such as flow time and angle of repose"* 라고 덧붙인다 [인쇄 p.323 · p.325].

| 우리 질문 | 이 논문이 주는 것 | 표지 · 쪽 |
|---|---|---|
| ① HR 의 정의 · 이름 | **T.D./A.D.** = 탭 밀도 ÷ 겉보기 밀도 · 겉보기 · 탭 밀도 = **눈금 실린더** · 탭 = **실린더를 벤치에 두드림** · 보고값 = **150 회 탭 뒤** · 이름 = Hausner (1967) 를 따라 이 논문이 붙임 | [인쇄] p.323–324 |
| ② HR 이 무엇을 재나 (저자 주장) | 분말 안 입자 사이 마찰의 상대 크기 (Hausner 1967 [1] 을 인용) → 이 논문: **움직이는 분말의 마찰 상태** (β · 유량과 같은 흐름) | [인쇄] p.323 · p.325 |
| ③ 모양에 대한 반응 | Fig 1: 분무 1.08 · 1.10 / 전해 1.24 · 1.34 / 박편 1.55 · 1.55 (두 체 분획씩) | [판독] Fig 1 |
| ④ ★ 점착 (기름) 에 대한 반응 | 분무 150/170: 기름 0 → 0.330 cc/1000 g 에 HR **1.09 → 1.07** · α′ **32 → 56°** · β **23 → 37°** · 흐름 시간 ≈ 14 s → 흐름 정지 (≈ 0.31 cc) / 전해 150/170: HR 1.34 → 1.25–1.33 · α′ · β **일관성 없음** | [인쇄] Table 2 · 3 · [판독] Fig 4 |
| ⑤ 정지 vs 동적 안식각 | HR 은 **β (회전 원통에서 무너진 뒤 각 = 동적)** 를 α′ (최대각 = 정지) 보다 잘 따른다 · 박편은 α · α′ 가 단순 외삽보다 **5–10° 낮다** (박편이 맞물리지 ("key") 않아서) | [인쇄] p.325 |
| ⑥ 시험 방법의 민감도 | Table 1: 탭 부피가 100 → 200 회 사이에도 줄어든다 (7.5 → 7.3 · 7.9 → 7.6) → HR 은 150 회 기준 1.227 · 1.253 · 250 회 1.260 · 1.270 | [인쇄] Table 1 · [우리 산술] |
| ⑦ 쓰임 | HR 은 체질의 막힘 (blinding) [4] · 금속 분말 압축 초기 단계 [5] 의 이해에 도움 · *"an additional characteristic of a metal powder"* | [인쇄] p.325–326 |

⛔ **한정어 (떼지 말 것)**: ① **구리 분말** (분무 = 대략 구형 · 전해 = 돌기 · 박편) · 체 분획 (150/170 · 270/325 · 170/200 mesh) — µm 환산은 원문에 없다 [미확인] ② 점착 = **SAE 10 기계유** 를 운반 시료로 넣고 1 시간 혼합 — 표면 에너지 · 반데르발스 점착이 아니다 ③ **세 분말 = 모양 · 표면 · 크기 분획이 함께 다르다** (모양 효과와 마찰 효과를 가를 수 없다) ④ 측정 반복 · 산포 · 시료 질량 **미기재** ⑤ 주장의 근거는 건조 분말 **세 점** (Fig 2) 의 경향.

---

## 1. 한 줄 요약

탭 밀도 ÷ 겉보기 밀도를 "Hausner 비" 로 명명하고 (원저 Hausner 1967), 체 분급한 구리 분말 여섯 분획의 값을 보인 뒤 (Fig 1), 건조 분말 셋 (분무 · 전해 · 박편 270/325) 에서 HR 이 클수록 안식각이 커지고 Hall 유량이 줄어 **HR 이 동적 안식각 · 유량을 따른다** 는 것 (Fig 2), 그리고 150/170 분획에 기름을 섞어 HR 범위를 넓히려 했으나 **HR 은 좁은 범위에 머물고** (Table 2 · 3) 대신 분무 구리의 안식각 · 흐름 시간이 크게 변하며 임계 기름량에서 흐름이 멈춘다는 것 (Fig 3 · 4) 을 보고한다.  결론: HR 은 금속 분말의 **추가** 특성이지 흐름 시간 · 안식각의 대체가 아니며, 탭 진동 방법을 표준화해야 한다.

## 2. 메타

| 저자 | 저널/년 | DOI | 소재 | 연구유형 |
|---|---|---|---|---|
| R. O. Grey · J. K. Beddow (Univ. Iowa) | *Powder Technol.* **2** (1968/69) 323–326 · 접수 1969-01-28 | [미확인] (PII 0032-5910(69)80024-0, PDF 메타데이터) | 구리 분말 6 분획 (재순환 체질로 분급 [2]) — 분무 · 전해 · 박편 · SAE 10 기계유 | 실험 (겉보기 · 탭 밀도 · Hall 유량 · 안식각 3 종) |

| 원문 구조 | 쪽 | 내용 |
|---|---|---|
| SUMMARY · INTRODUCTION | 323 | 명명 · 목적 |
| EXPERIMENTAL (Materials · Procedure) | 323–324 | 분말 · 기름 · Hall · 안식각 α · α′ · β · 밀도 · Table 1 |
| RESULTS | 324–325 | Fig 2 · 3 · 4 · Table 2 · 3 |
| DISCUSSION | 325 | (1) 안식각 · 박편 예외 · 진공 시험 (2) HR ↔ β · 유량 · 기름 · Fig 3 의 벗어남 = Fig 4 로 설명 |
| CONCLUSIONS (1)–(4) · ACKNOWLEDGEMENTS · REFERENCES (5) | 325–326 | |

- 중복 확인 (2026-10-13): 정본 `litdb/papers/` 전수 목록 (433 편) + `git grep -i` "Beddow" · "Hausner ratio and its relationship" · PII → 이 논문 카드 없음 (`geldart2006_…` 이 참고문헌으로만 언급).

---

## 3. 핵심 수치 (★ 쪽 · 표지 병기)

### 3-1. 재료 · 방법 [인쇄 p.323–324]
| 항목 | 내용 |
|---|---|
| 분말 | 구리 분말 **6 시료** · 재순환 체질로 분급 [2] · 탭 · 겉보기 밀도의 비 = Fig 1 |
| 건조 시험 분말 | **분무 270/325 · 전해 270/325 · 박편 270/325 mesh** |
| 기름 시험 분말 | 분무 · 전해 **150/170 mesh** |
| 기름 | **SAE 10 경질 기계유** · 운반 시료 (carrier sample) 로 넣고 **배치 전체를 1 시간 혼합** · 양 = cc / 1,000 g |
| 흐름 | **Hall 유량계** — 시료 질량 [미확인] |
| 안식각 | ① 고정 깔때기 · 자유 원뿔 — 깔때기에서 **사포 바닥까지 10 cm** · 원뿔 각 = **α** ② 회전 원통 — 회전 중 분말 표면이 이루는 **최대각 = α′** · 더 돌려 **무너진 뒤** 표면과 수평의 각 = **β** (방법 출처 [3] Train 1958) |
| 밀도 | 겉보기 · 탭 = 눈금 실린더 ("in the usual way") · 탭 = 실린더를 **벤치에 두드려** 다짐 · **150 회 탭** 값을 보고 · 저자: 자유 낙하 분말 윗면 읽기가 어렵지만 조건 표준화 · 좁은 분급으로 오차를 줄였다고 *"believed"* |

### 3-2. Fig 1 — 여섯 분획의 HR [판독 — 축 눈금 4 개로 보정 (잔차 ≤ 0.006) · 막대 윗선 중심]
| 막대 | 분말 · 범례 체 표기 [판독, 기호 흐림] | HR |
|---|---|---|
| 1 | 분무 · "+170 −150" (150/170) | **1.08** |
| 2 | 분무 · "+325 −270" (270/325) | **1.10** |
| 3 | 전해 · "−170 −150" (150/170) | **1.24** |
| 4 | 전해 · "+325 −270" (270/325) | **1.34** |
| 5 | 박편 · "+200 −170" (170/200) | **1.55** |
| 6 | 박편 · "−325 −275" (270/325) | **1.55** |
- ⚠ 막대 4 · 5 의 빗금 무늬가 범례와 **서로 바뀌어** 그려졌다 (막대 위 번호를 따름) [판독].
- [우리 산술] 모양 순서 분무 < 전해 < 박편 · 같은 분말 안에서는 고운 분획 (270/325) 이 같거나 큼 (분무 +0.02 · 전해 +0.10 · 박편 0).

### 3-3. Fig 2 — 건조 분말 셋: 안식각 · 유량 vs HR [판독 — 왼축 각도는 Table 2 · 3 의 인쇄 α′ · β 와 0.1° 안에서 일치하도록 보정]
| 분말 (본문: 270/325) | T.D./A.D. | α′ (°) | α (°) | β (°) | Hall 유량 (g/s) |
|---|---|---|---|---|---|
| 분무 | 1.09 | 32.1 | 27.5 | 23.0 | 6.65 |
| 전해 | 1.34 | 45.1 | 38.9 | 35.1 | 1.11 |
| 박편 | 1.55 | 41.1 | 35.3 | 38.1 | ≈ 0 (축 위) |
- 본문 [인쇄 p.325]: (1) *"As the T.D./A.D. ratio increases, the values of repose angles also increase."* — 예외 = 박편의 α · α′ (*"from 5° to 10° less than a simple extrapolation would indicate"*) · 이유 = 박편은 *"little or no tendency to 'key'"* → 마찰과 무관하게 기하로 쌓임이 불안정 · **진공에서 잰 α 가 공기 중과 같아** 박편이 공기에 뜨는 효과는 없다.  (2) *"As the Hausner Ratio increases, the flow rate diminishes."* · *"The ratio of tap density/apparent density appears to follow the trend of β (the dynamic angle of repose) and also the flow rate rather closely. This indicates that the Hausner Ratio tends to measure the friction condition in a moving powder mass rather than that in a static situation."*
- [우리 산술] 분무 → 전해 → 박편에서 β 는 23.0 → 35.1 → 38.1 (단조 ↑) · α′ 는 32.1 → 45.1 → 41.1 (박편에서 꺾임) — "β 를 따른다" 는 **세 점** 의 단조성이다.

### 3-4. Table 1 — 탭 횟수와 부피 (기름 섞은 전해 구리 150–170 mesh) [인쇄 p.324]
| 측정 | "0 0017 cc oil per 1,000 g" | "0 033 cc oil per 1,000 g" | 탭 횟수 |
|---|---|---|---|
| 겉보기 부피 | 9.2 | 9.65 | 0 |
| 탭 부피 | — | 8.2 | 50 |
| 탭 부피 | 7.5 | 7.9 | 100 |
| 탭 부피 | 7.5 | 7.7 | 150 |
| 탭 부피 | 7.3 | 7.6 | 200 |
| 탭 부피 | 7.3 | 7.6 | 250 |
- 열 머리 = 원문 *"Density (cc)"* (값은 부피) · 기름 양 *"0 0017"* 은 Table 2 · 3 의 0.017 과 한 자리 다르다 (오식 가능성 [추정]) · 시료 질량 [미확인].
- [우리 산술] HR = 겉보기 ÷ 탭 부피: 0.0017 열 — 100 · 150 회 **1.227** · 200 · 250 회 **1.260** / 0.033 열 — 50 회 1.177 · 100 회 1.222 · 150 회 **1.253** · 200 · 250 회 **1.270**.  ⇒ 보고 기준 150 회에서 250 회로 가면 HR 이 **+1.3 – +2.7 %** — Table 2 의 기름 효과 (−1.8 %) 와 같은 크기.
- 본문: *"the number of taps per determination is an important consideration in this test. The tap density values reported in this paper were measured after 150 taps in each case."* [인쇄 p.324]

### 3-5. Table 2 · 3 — 기름 양과 HR · 안식각 (150/170) [인쇄 p.324–325]
**Table 2 — 분무 구리 150/170**
| 기름 (cc/1,000 g) | T.D./A.D. | α′ (°) | β (°) |
|---|---|---|---|
| 0.000 | 1.09 | 32 | 23 |
| 0.017 | 1.08 | 34 | 21 |
| 0.032 | 1.08 | 39 | 24 |
| 0.152 | 1.07 | 48 | 27 |
| 0.330 | 1.07 | 56 | 37 |

**Table 3 — 전해 구리 150/170**
| 기름 (cc/1,000 g) | T.D./A.D. | α′ (°) | β (°) |
|---|---|---|---|
| 0.000 | 1.34 | 45 | 35 |
| 0.017 | 1.26 | — | — |
| 0.032 | 1.28 | 46 | 35 |
| 0.174 | 1.33 | 53 | 25 |
| 0.330 | 1.25 | 46 | 27 |
- 열 머리의 α′ · β 아래 "0" 은 도 (°) 표기로 보인다 [판독].
- 본문 [인쇄 p.325]: 분무 = *"although increasing the oil addition has an effect upon the Hausner Ratio, this effect is small. However, the effect of oil upon the static and dynamic angles of repose (α′ and β) is marked and fairly consistent."* · 전해 = *"no consistent effect due to oil addition either upon the T.D./A.D. ratio or upon the repose angles."* · 기름으로 *"a fairly narrow range of values was obtained in each case"* (HR 범위를 넓히려던 목적 실패).
- ⚠ 건조 행 (기름 0.000) 의 값이 **Fig 2 의 270/325 건조 점과 같다** (분무 1.09 · 32 · 23 / 전해 1.34 · 45 · 35) — 그런데 Fig 1 의 전해 **150/170** 막대는 1.24 다 (§10-1).

### 3-6. Fig 3 — 기름과 유량 – HR 관계 (150/170, 점 옆 숫자 = 기름 cc/1,000 g) [판독]
| 분말 | 기름 | T.D./A.D. | 유량 (g/s) |
|---|---|---|---|
| 분무 | 건조 | 1.09 | 6.6 |
| 분무 | 0.016 · 0.03 (두 표시) | 1.08 | 7.0 · 6.8 |
| 분무 | 0.15 | 1.07 | 4.1 |
| 분무 | 0.33 | 1.07 | ≈ 0 (축 위 = 흐름 없음) |
| 전해 | 0.33 | 1.25 | 1.38 |
| 전해 | 0.03 | 1.28 | 1.35 |
| 전해 | 0.17 | 1.33 | 1.40 |
| 전해 | 건조 | 1.34 | 1.15 |
| 박편 | 건조 | 1.55 | ≈ 0 |
- 그려진 선 = 건조 세 점 (1.09, 6.6) → (1.34, 1.1) → (1.55, 0) [판독] · 본문: *"These results are for both oiled and dry conditions of the 150/170 fractions."* [인쇄 p.325] · 흐릿한 라벨 "0.0 6" 하나는 대응 점을 가를 수 없다 [판독].
- 해석 [인쇄 p.325]: 그려진 선에서의 벗어남은 *"primarily due to the atomized powder having a low critical oil level"* · 2 차 산포 = 기름이 전해 분말의 HR 을 바꾼 효과.

### 3-7. Fig 4 — 기름과 흐름 시간 [판독]
- **분무 (점)**: 기름 0 → 0.03 에서 ≈ **14 s** · 0.15 에서 ≈ **25 s** · 점선 0.26 에서 ≈ 69 s · 0.27 에서 ≈ 80 s · 0.28 에서 ≈ 94 s · ≈ **0.31** 에서 오른쪽 화살표 (흐름 시간 → 무한 = 정지).
- **전해 (×)**: 기름 0 – 0.33 전 구간 **73–77 s** (거의 수직 선).
- 본문 [인쇄 p.325]: (1) *"When oil is added to a metal powder with a more or less spherical shape (atomized in this case) the flow time is gradually increased as the oil level rises. At a certain critical oil content the flow time increases rapidly to infinity, that is the powder ceases to flow."* (2) *"The electrolytic copper powder has a greater capacity to absorb admixed oil than has the atomized powder. It is reasoned that this is due to the characteristic projections of the electrolytic copper particles. Thus more oil is absorbed by each irregular particle before a continuous film is formed than is absorbed in the case of the spherical particles."*
- [우리 산술 · 추정] 흐름 시간 × 유량 (Fig 3) = 분무 건조 13.9 s × 6.61 g/s ≈ 92 g · 분무 0.15: 25.5 s × 4.06 ≈ 104 g · 전해 기름: 73.5 s × 1.375 ≈ 101 g → **Hall 장입량 ≈ 100 g** 과 맞는 짝 (질량 미인쇄).  전해 **건조** 점 (1.15 g/s) 만 73.5 s 와 짝지으면 ≈ 85 g — Fig 3 의 전해 건조 점이 150/170 이 아닐 수 있다는 §10-1 과 같은 방향.

### 3-8. 결론 (원문 (1)–(4)) [인쇄 p.325–326]
> *"(1) It has been shown that for dry copper powders a relationship exists between the Hausner Ratio and the flow rate and between the Hausner Ratio and the angles of repose. In particular, the ratio corresponds more closely to the dynamic angle of repose than it does to the static angle of repose.*
> *(2) In the case of oiled atomized copper powder, increasing the oil level increases flow time, α′ and β but has little effect upon the Hausner Ratio. Oil addition produced no consistent results in the case of the electrolytic powder.*
> *(3) The results presented here confirm that the Hausner Ratio is an additional characteristic of a metal powder. It is not a substitute for other properties such as flow time and angle of repose. In two recent papers it has been found that a knowledge of the Hausner Ratio has been of help in gaining a basic understanding of blinding during the sieving process⁴ and of the initial stage of compaction of a metal powder⁵.*
> *(4) The results underline the desirability of standardizing the method of vibration in the tap density test."*

---

## 4. ★ 방법 — 측정 사슬 · 입자 처리

### 4-1. 측정 사슬
체 분급 6 분획 → 겉보기 · 탭 (150 회) 밀도 → HR (Fig 1) → 건조 270/325 셋: Hall 유량 · α · α′ · β (Fig 2) → 150/170 분무 · 전해에 기름 (운반 시료 · 1 h 혼합) → HR · α′ · β (Table 2 · 3) · 유량 (Fig 3) · 흐름 시간 (Fig 4) → 탭 횟수 효과 (Table 1).

### 4-2. ★ 입자 처리 (우리 축 언어로)
- **모사 없음** — 실제 금속 분말 · 체 분획 · 모양 셋.
- "마찰" = 저자의 해석 낱말 — 입자 간 마찰 계수를 재지 않았다.  모양 (맞물림 "key") · 표면 · 크기 · 액체 다리 (기름) 가 모두 "마찰 상태" 에 묶여 있다.
- 기름 = 액체 다리 점착 + 표면 윤활이 함께 [추정] — 분무 구리에서 소량 기름이 유량을 6.6 → 7.0 · 6.8 g/s 로 **약간 올린** 점 (Fig 3) 과 많은 기름이 흐름을 멈춘 점이 둘 다 나타난다 [판독].

### 4-3. 기법 미니 용어집
- **겉보기 밀도 (A.D., apparent density)** — 눈금 실린더에 자유 낙하로 채운 분말의 밀도.
- **탭 밀도 (T.D., tap density)** — 실린더를 정해진 횟수 두드려 다진 뒤의 밀도 (이 논문 150 회).
- **Hausner 비** — T.D./A.D. (≥ 1).
- **Hall 유량계** — 규격 깔때기로 분말이 흘러내리는 시간 · 유량을 재는 장치.
- **α (자유 원뿔 각)** · **α′ (회전 원통 최대각, 저자의 '정지' 각)** · **β (회전 원통에서 무너진 뒤 각, 저자의 '동적' 각)**.
- **맞물림 (keying)** — 입자 모양이 서로 걸려 쌓임을 버티게 하는 것 (박편은 약함).
- **체 막힘 (blinding)** — 체 눈이 입자로 막히는 것.

---

## 5. Figure set ★ (크롭 13 장 = `litdb/figures/grey1969_hausner_ratio_metal_powders/`)

| 크롭 | 내용 | 우리 활용 |
|---|---|---|
| Fig 1 | 여섯 분획 HR 막대 (0–1.5 축) | ★ HR 의 모양 민감도 (1.08 ↔ 1.55) |
| Fig 2 | 안식각 셋 (왼축) · Hall 유량 (오른축) vs HR — 건조 세 분말 | ★ "β 를 따른다" 의 근거 = 세 점 |
| Fig 3 | 기름 점 · 건조 선 — 유량 vs HR | 점착을 바꿔도 HR 은 거의 제자리 · 유량은 크게 변함 |
| Fig 4 | 흐름 시간 vs 기름 — 분무 (임계 기름에서 정지) · 전해 (무반응) | ★ 점착 앵커는 흐름 지표가 더 민감 |
| Table 1 | 탭 횟수 ↔ 부피 | ★ 시험 방법 민감도 (SOP) |
| Table 2 · 3 | 기름 ↔ HR · α′ · β | ★ HR 둔감 · 각도 민감 (분무) |
| 문단 크롭 6 | 요약 · 명명 · 토의 · 결론 · 참고문헌 | 인용 증거 |

## 6. Post-processing ★
- **원문**: 단일 값 (반복 · 산포 없음) · 경향 서술 · 그려진 선.
- **안 한 것**: 반복 측정 · 오차 · 입경 µm · 입도 분포 · 시료 질량 · 탭 장치 (손 · 기계) · 기름 막 두께 · 마찰 계수 측정 · 모양 정량.
- **이 카드에서 한 것**: Fig 1 막대 6 · Fig 2 꼭짓점 12 · Fig 3 점 10 · Fig 4 곡선 표본 16 판독 (`digitized.csv`, 축 보정 격자) · Table 1 HR 산술 · 흐름 시간 × 유량 짝 맞춤 · 표 ↔ 그림 대조 (§10).

---

## 7. 우리 DEM+MPM 대비 → `our_dem_baseline.md` (⚠ 정본 브랜치에서는 값 자리표시 상태)

| 항목 | 이 논문 (Grey & Beddow 1969) | 우리 (D3 계획 · 믹서 DEM) | 차이 / 판정 |
|---|---|---|---|
| 앵커 시험 | HR · Hall 유량 · 안식각 3 종 | 논지 D3 · 믹서 초안 D3 (가): 안식각 · Hausner 비 실측 + 같은 시험의 DEM 보정 (S2 → S3) | ★ 같은 시험군 — 원전이 "HR 은 대체가 아니라 추가" 라고 적는다 |
| 점착 원천 | 기름 (액체 다리) | SJKR 점착 (표면 에너지 · 반데르발스 대리) | 점착 기원이 다르다 — 액체 다리의 거동을 우리 덱으로 옮기지 않는다 |
| 입자 | 체 분급 구리 (모양 3 종) | 구 (parcel · CGF 151.4 — 믹서 초안 S3) | 모양 (맞물림) 효과를 구는 못 낸다 → 실측 HR · 각도를 구 DEM 으로 맞추면 모양 몫이 점착 · 마찰 매개변수로 흡수된다 [추정] |
| 민감도 | HR: 모양 ↑↑ · 기름 점착 ↓ / 각도 · 흐름: 기름 점착 ↑↑ | D3 의 목표 = SE–SE 점착 수준 | ⚠ HR 하나로는 점착을 못 가를 수 있다 → 동적 안식각 · 흐름 시간 병행 |
| 방법 표준 | 150 회 탭 · 벤치 두드림 · 눈금 실린더 | SOP 미정 (초안 S2 "만들 것: 측정 SOP") | ★ 탭 횟수 · 방법을 SOP 에 고정 (Table 1: HR ±3 %) |

### 7-1. frame[5]
실험 측정 논문 — DEM · MPM 어느 반쪽도 없다.  우리 파이프라인에서는 **D3 앵커 시험의 원전 · 한계 목록**.

---

## 8. ★★ 우리 작업에 주는 것

### 8-1. 믹서 DEM 캠페인 (점착 · Bond 수 · AM–SE 부착)
1. **D3 앵커를 HR 하나로 세우지 말 것.**  원전 자료에서 기름으로 점착을 키우는 동안 분무 구리의 HR 은 1.09 → 1.07 (−1.8 %) 로 거의 그대로였고, α′ · β · 흐름 시간은 크게 변했다 (§3-5 · 3-7) [인쇄 · 판독].  → SE · 비코팅 NCM · 코팅 NCM 의 **동적 안식각 (회전 원통 β 류) + 흐름 시간 (또는 Geldart 류 동적 AOR) + HR** 을 함께 재는 SOP (믹서 초안 §5 S2 의 "측정 SOP · 원자료 반입 규약").  ⚠ 같은 날 정본 카드 `geldart2006_…` 은 **7 µm 미분 계열** 에서 HR ↔ AOR 이 직선 상관 (R² 0.97) 임을 보였다 — 미분 · 반데르발스 점착 영역에서는 HR 이 점착에 반응할 수 있다는 다른 쪽 근거 [추정 — 두 논문의 점착 기원 · 입경이 다름].
2. **보정 식별 문제 — HR 은 "마찰 + 모양 + 점착" 의 합.**  원전 저자는 HR 을 **마찰** 지표로 읽었다.  우리 S3 (앵커 보정 런) 에서 HR 만 맞추면 SJKR CED 대신 **마찰 · 구름 저항** 이 맞춰질 수 있다 → 마찰 · 구름 저항을 다른 시험으로 먼저 고정하거나 HR · 동적 각을 **동시에** 맞춘다 [추정].  (같은 결론의 DEM 쪽 = `roessler2019_dem_cohesive_aor_cylinder_lift_calibration` · `alizadeh2018_dem_adhesion_calibration_segregation_heap`.)
3. **Bond 수 연결은 이 논문에 없다.**  기름 양 (cc/1000 g) 만 있고 액체 다리 힘 · 입자 무게 비는 없다 — 원전 자료로 Bo 를 계산하지 않는다.
4. **AM–SE 부착과는 무관** (단일 성분 분말).

### 8-2. 믹서 논문 계획 (`docs/mixer_paper_pipeline_draft_20261013.md` — 1저자 검토 전 초안) — V1 · V2 · V3 · Fig 2 (a)
- **Fig 2 (a) "분말 유동성 (안식각 · Hausner 비) — SE · 비코팅 NCM · 코팅 NCM"**: 원전이 정의한 HR (눈금 실린더 겉보기 · **150 회** 벤치 탭) 과 우리 측정 정의를 맞추거나 차이를 적는다 · 정본 `geldart2006_…` 의 정의 (탭 ÷ 통기 밀도) 와도 분모가 다르다 (§다른 카드 정정 후보 1).
- **V1 코팅 상태**: 코팅은 NCM 표면의 점착 **과 거칠기 (모양)** 를 함께 바꿀 수 있다 → 원전에서 HR 이 모양에 더 민감했으므로 코팅 전후 HR 차이를 **표면 에너지 차이로만 읽지 않는다** [추정].
- **V2 혼합 시간**: 관련 없음.
- **V3 SE 함량**: 관련 없음 (단일 성분).  혼합 분말의 HR 은 별도 측정 대상.
- **압축 DEM 쪽 (덤)**: 원전 결론 (3) — HR 이 압축 초기 단계 이해에 도움 [5] → 압축 DEM 의 시작 침대 충전율을 실측 겉보기 · 탭 밀도와 대조하는 점검 항목 [제안].

### 8-3. 논지 비준 블록 (`docs/hetero_thesis.md` THESIS:BEGIN ~ END) 과의 대조
| 블록 요소 | 이 논문 | 판정 |
|---|---|---|
| 고정 문장 · P1 · P2 · P3 | 단일 성분 금속 분말 · 혼합 · 코팅 · 이온 경로 없음 | **무관** — 블록을 지지하지도 반박하지도 않는다 |
| (블록 밖) §4 D3 — SE–SE 점착 앵커 = 분말 유동성 | HR · 안식각 · 흐름의 원전 · 한계 (HR 의 점착 둔감 · 모양 민감 · 탭 방법 민감) | **방법 근거 + 경고** |
- 블록이 *"하지 않는 말"* 로 정한 문장은 이 카드에서 빌리지 않았다.

---

## 9. 인용 가능 문장 (deck/paper용 — 표지 그대로)
> 아래 영문은 원문 내용을 **우리가 다시 쓴 문장** 이다 (괄호 쪽이 근거).  원문 그대로가 필요하면 마지막 줄의 짧은 원문 구절만 쓴다.
- "The ratio of tap to apparent density was named the Hausner ratio by Grey and Beddow (Powder Technol. 1968/69), after Hausner (1967); for three dry copper powders it increased with the angles of repose and decreased with the Hall flow rate, following the dynamic angle of repose most closely." [인쇄 p.323 · p.325]
- "In oiled atomized copper, increasing the oil level raised the flow time and the angles of repose markedly but changed the Hausner ratio only from 1.09 to 1.07 (Grey and Beddow 1968/69)." [인쇄 Table 2 · 결론 (2)]
- 원문 구절 (그대로): *"We term this ratio of T.D./A.D. the Hausner Ratio, after its original author."* (p.323) · *"It is not a substitute for other properties such as flow time and angle of repose."* (p.325).

## 10. ⚠ 레드 플래그 (원문 비판 · over-claim 방지)
1. **표 ↔ 그림의 분획 불일치**: Table 3 (전해 **150/170**) 의 건조 행 1.34 · 45° · 35° 는 Fig 2 의 전해 건조 점 (본문상 **270/325**) · Fig 1 막대 4 (전해 270/325 = 1.34) 와 같고, Fig 1 막대 3 (전해 150/170) 은 **1.24** 다 [판독 + 인쇄].  Table 2 의 분무 건조 행도 Fig 2 의 점 (32° · 23°) 과 같다 ⇒ **표의 건조 행 = 270/325 측정값일 가능성** [추정].  Fig 3 의 전해 건조 점 (1.15 g/s) 도 Fig 4 의 150/170 흐름 시간 (≈ 73.5 s) 과 ≈ 100 g 장입으로 짝이 안 맞는다 (§3-7) [우리 산술 · 추정].
2. **주장의 근거 = 세 점** — "HR 은 β 를 따른다 · 움직이는 분말의 마찰" 은 모양이 다른 건조 분말 셋의 경향 (모양 · 마찰 · 점착 교락).
3. **반복 · 산포 · 시료 질량 미기재** (겉보기 · 탭 · Hall · 안식각 모두) · 저자 스스로 겉보기 부피 읽기의 어려움을 적는다 (*"is well known, but it is believed that …"*).
4. **Table 1**: 열 머리 *"Density (cc)"* (값은 부피) · 기름 *"0 0017"* (Table 2 · 3 은 0.017) · Table 1 의 150 회 HR 1.227 · 1.253 [우리 산술] 이 Table 3 의 0.017 · 0.032 행 (1.26 · 1.28) 과 다르다.
5. **Fig 1 범례 ↔ 막대** 빗금 4 · 5 바뀜 · 범례 체 표기의 기호 (+ · −) 흐림 [판독].
6. **오식**: 쪽 머리 *"ON THE HAUSSNER RATIO"* (p.325) [인쇄] · Fig 2 x 축은 눈금 없이 라벨만 (판독 x 위치 ±0.006).
7. **연도 표기**: 권 2 = *"1968/69"* · 접수 1969-01-28 — 인용 연도는 1969 (슬러그) 와 1968/69 (원문) 가 섞일 수 있다.
8. **'마찰' 은 해석** — 마찰 계수를 재지 않았다 · 기름은 윤활과 액체 다리를 함께 바꾼다 (소량 기름에서 유량이 약간 오른 점 [판독]).

## 11. 참고문헌 — 원문 목록 그대로 (+ 이유)
| 번호 | 서지 (원문 목록 그대로 · 쪽 이미지 판독) | 왜 · 카드 |
|---|---|---|
| 1 | H. H. Hausner, Friction conditions in a mass of metal powder, Intern. J. Powder Met., 3 (4) (1967) 7–13. | ★ HR 의 원래 저자 · 이름의 출처 — 카드 없음 (원문 미독) |
| 2 | G. V. Nichols, H. L. Hess and J. K. Beddow, Some effects of oil contamination upon particle behavior during sieving, International Symposium on Powder Technology, Chicago, 1968, to be published. | 재순환 체질 분급 — 카드 없음 |
| 3 | D. Train, Some aspects of the property of angle of repose of powders, J. Pharmacol., 10 (1958) 127T–135T. | 안식각 측정법 (α · α′ · β) — 카드 없음 |
| 4 | T. A. Roberts and J. K. Beddow, Some effects of particle shape and size upon blinding during sieving, Powder Technol., 2 (1968) 121–124. | 체 막힘 — 카드 없음 |
| 5 | M. C. Kostelnik, F. H. Kludt and J. K. Beddow, The initial stage of compaction of metal powders in a die, Intern. J. Powder Met., 4 (4) (1968) 19–28. | ★ HR ↔ 압축 초기 단계 — 카드 없음 |

## 다른 카드 정정 후보 (보고만 — 이 커밋에서 고치지 않음)
1. **`geldart2006_powder_flowability_angle_of_repose_tester` §3-3 · §4-3 용어집** — *"HR = 탭 벌크 밀도 ÷ 통기 벌크 밀도 (Grey & Beddow 1969)"* → 원전 정의는 **탭 밀도 ÷ 겉보기 밀도 (apparent density — 눈금 실린더 자유 낙하) · 150 회 벤치 탭** 이다.  '통기 (aerated)' 분모는 Geldart 쪽 표현 (그 카드가 Geldart 원문을 옮긴 것이면 귀속 문구만 손질) · HR 문턱 (1.25 · 1.4) 은 Grey & Beddow 에 없다 (Geldart 쪽).  §11 의 *"HR 정의 — 카드 없음"* → 이 카드.
2. (주 리포 · 보고만) **`docs/mixer_coating_reading_list_20261013.md`** 의 *"Hausner 비 원전 (1967) — 제목을 확인하지 못해 뺐다"* → Grey & Beddow 참고문헌 1 이 인쇄한 서지: H. H. Hausner, "Friction conditions in a mass of metal powder", Intern. J. Powder Met., 3 (4) (1967) 7–13 (Hausner 원문은 미독 — 2 차 서지).
3. **`comparison_vs_ours_DEM.md` F 절 (2026-10-13 줄)** *"SE 분말 안식각 · Hausner 실측 미실시"* → 원전의 경고 (HR 의 점착 둔감 · 탭 방법 민감) 를 같은 줄에 붙일 후보 (공용 파일 — 다른 세션이 한 커밋으로).

## 원문 대조 기록 (이 카드 작성 중 직접 확인한 것 · 2026-10-13)
- 4 쪽 스캔 = 300 dpi 쪽 이미지 (원 해상도) 로 본문 · 표 전수 판독 (OCR 층은 보조) — 인용문 · 표 값 · 참고문헌 서지.
- Fig 1 = 축 눈금 4 개 (0 · 0.5 · 1.0 · 1.5) 검출 → 선형 보정 (잔차 ≤ 0.006) → 막대 윗선 · Fig 2 · 3 · 4 = 눈금 · 라벨 위치로 보정한 격자를 쪽 이미지에 겹쳐 꼭짓점 · 점을 읽음 (Fig 2 왼축은 Table 2 · 3 의 인쇄 각도 4 개와 0.1° 안에서 일치).
- 범례 체 표기는 2 배 확대 이미지에서 읽음 (기호 흐림 표지).
- 크롭 13 장 = Fig 1–4 + Table 1–3 + 문단 6 (p.326 결론 4 크롭은 마지막 줄이 잘려 아래 경계를 넓혀 다시 자름).
- 정본 litdb 중복 확인: 파일 목록 + "Beddow" · "Hausner ratio and its relationship" · PII `git grep` — 카드 없음.

## 🔗 관련 카드
- 같은 앵커 축 (D3): [`geldart2006_powder_flowability_angle_of_repose_tester`](geldart2006_powder_flowability_angle_of_repose_tester.md) (소량 동적 AOR ↔ HR 직선 상관 · 7 µm 미분) · [`roessler2019_dem_cohesive_aor_cylinder_lift_calibration`](roessler2019_dem_cohesive_aor_cylinder_lift_calibration.md) (DEM 보정 · 점착 분말 안식각의 한계) · [`alizadeh2018_dem_adhesion_calibration_segregation_heap`](alizadeh2018_dem_adhesion_calibration_segregation_heap.md).
- 점착 지표: [`nase2001_granular_bond_collision_number_wet_cohesion`](nase2001_granular_bond_collision_number_wet_cohesion.md) (액체 다리 Bo_g · 정지 안식각 · 호퍼 유량) · [`jarray2019_cohesion_driven_mixing_segregation_drum`](jarray2019_cohesion_driven_mixing_segregation_drum.md) (동적 안식각의 비선형 민감도) · [`deng2021_mechanical_surface_energy_tester_bond_number`](deng2021_mechanical_surface_energy_tester_bond_number.md).
- 용어 정리: [`shenouda2020_dem_metal_powder_am_liggghts_tutorial`](shenouda2020_dem_metal_powder_am_liggghts_tutorial.md) (금속 분말 DEM 변수 용어집 — Hausner = ρ_tap/ρ_bulk).

## 🗨️ Q&A 로그
<!-- "Q&A 작성해줘" 트리거 시 직전 질문/답 누적 -->

File: litdb/papers/guan2026_feco_vs_in2s3_li2s_electrocrystallization.md (part 1 of 2)
<!-- digest 표준 양식 (paper-level STANDALONE) · 깊이 기준 = zuo2022_chlorination_cathode_interface.md
     2026-10-27 신규 작성 — 병렬 논문 에이전트 9 편 중 1 편 (사용자 목록 #4). talk 대기열에는 없다 (메인 세션 확인).
     ⚠ 이 논문은 **액체 전해질 Li–S 양극 촉매** 논문이다 — argyrodite SE 물성 4축(A–D)에 행을 만들지 않는다.
     무게중심 = §4 (DFT 방법 전수 + 반응 사다리 산수) · §5.8–5.9 (Fig. 6 · Fig. 7 실독) · §6 (논증 사슬 판정) · §7 (우리 Li₂S·흡착 규율 대조) · §10 (비판).
     그림: 크롭 29 장 (본문 Fig. 1–8 + Scheme 1 · SI Fig. S1–S13 · Table S1–S7) 중 14 장 실독 + 확대 6 회 (Fig. 4d,e · 5e · 6c,f,i · 7a · 7d · 8g).
     값 표기: `figure-read ≈` = 그림 축에서 읽은 값 · "인쇄값" = 그림 속에 글자로 찍힌 값 · "(우리 산수)" = 논문 숫자끼리 계산한 값 · "(일반 문헌값)" = 이 논문에 없는 외부 상수.
     쪽 번호: 본문 = 원고 인쇄 쪽 (PDF 쪽 − 1, 표지 제외) · SI = SI 인쇄 쪽. -->

# Fe/Co codoping and sulfur-vacancy engineering regulating Li₂S electrocrystallization in practical lithium–sulfur pouch cells — Guan et al. (*J. Energy Chem.* 2026, Journal Pre-proof)

> slug `guan2026_feco_vs_in2s3_li2s_electrocrystallization` · DOI `10.1016/j.jechem.2026.09.072` · type `mixed — exp 주 (용매열 합성·분광·코인/파우치 전기화학·드론 시연) + DFT 보조 (VASP-PBE 슬랩 위 흡착·단계 반응에너지 사다리 1 종 — NEB 0 · MD 0 · DOS/Bader/COHP 0 · 전이상태 0 · 결함 생성에너지 0)` · PDF 본문 `b5209dff-4._FeCo_codoping_…pouch_cells.pdf` (25 pp = 표지 1 + 원고 24) + SI `940e56ed-4._Sup_FeCo_codoping_…pouch_cells.pdf` (33 pp · Fig. S1–S13 · Table S1–S7 · Video S1 은 받은 자료에 없음) · digested `2026-10-27` · status ✅ · 태그 **[외부]**

> elements: In, S, Fe, Co, Li
> methods: DFT, XPS, Raman
> 🔗 **관련 (2026-11-25)**: `shen2026_thf_cpme_cosolvent_quasi_solid_sulfur_lis` — 같은 Scharifker–Hills 네 식 · 이론 곡선 축은 바르게 그렸지만 피크 전 무판별 · 유한 반응물 고갈 대안은 같다 (S–H 감사 짝).

> **저자**: Zefeng Guan, Tianle Wang, Tao Tao, Fengzhi Jiang, Yaxuan Meng, Lintong Gao, **Jiliang Zhu\*** — 전원 **쓰촨대 (Sichuan Univ., Chengdu) 재료과학공학원** 단일 기관 · 접수 2026-07-20 · 수정 2026-09-09 · 수락 2026-09-23 · *Journal of Energy Chemistry* **Journal Pre-proof** (JECHEM 6029 · PII S2095-4956(26)00798-9 — 권·쪽 미확정) · NSFC 52072250 + 중앙대학 기본연구비 20826041E4245 · TEM 은 쓰촨대 분석센터 · **데이터 공개 문장 없음** (구조 파일·원자료 비공개).
> ⚠ SI PDF 메타데이터의 제목은 *"Defect-Coupled Fe/Co–Sulfur-Vacancy Interfaces Direct Li₂S Electrocrystallization in Practical Lithium–Sulfur Pouch Cells"*, 주제란은 *"Supporting Information for **ACS Nano** submission"* 이다 — SI 문서가 이전 투고본에서 넘어온 흔적이다 (메타데이터만의 일이고, SI 본문의 그림·표 번호와 내용은 이 본문과 맞는다).
>
> **계보**: 같은 그룹 (Jiliang Zhu) 의 Li–S 파우치·드론 시연 계열 — `Table S7` Ref 1 (Cheng … Guan, Tao, … Zhu, *Chem. Eng. J.* 497, 154785 (2024) · 323.1 Wh kg⁻¹ · 비행 255 s) · Ref 7 (Liu, Cheng, Wang, Zhu … *Small* 19, 2300286 (2023) · 307.2 Wh kg⁻¹ · 200 s) → **본 논문** (370.9 Wh kg⁻¹ · 768 s). 본문 자기 인용 ref [10] (Tao … Zhu, *Chem. Eng. J.* 528, 172687 (2026) — 흡착–전환 trade-off 서술에 인용) · ref [32] (Guan … Zhu, *Chem. Eng. J.* 524, 169096 (2025) — N₂ 등온선 서술에 인용). ⚠ 인용 문헌 내용은 따라가 확인하지 않았다.
>
> **대조 문서**: 같은 장르 (Li₂S 활성화를 '전자구조 재구성' 으로 설명) — `liu2026_li4sns4_mediator_low_barrier_li2s.md` (전고체 Li₂S · 장벽 미계산) · 리뷰 `wu2026_asslsb_li2s_reaction_mechanisms_engineering_review.md` · 흡착 상태 규율 짝 `sun2026_ml_sulfur_additive_lnmo_graphite_bdtt.md` (자성 기판 위 상태 미선언 E_ads).

> **본 digest 에서 실제로 본 그림 (2026-10-27) — 14 장**: `Fig. 2` · `Fig. 3` · `Fig. 4` (+ d·e 확대) · `Fig. 5` (+ e 확대) · `Fig. 6` (+ c·f·i 확대) · `Fig. 7` (+ a·d 확대) · `Fig. 8` (+ g 확대) · `Fig. S2` · `Fig. S4` · `Fig. S7` · `Fig. S8` · `Fig. S9` · `Fig. S12` · `Fig. S13`.
> **안 본 것 (8 장)**: `Scheme 1` (합성 모식) · `Fig. 1` (SEM/TEM/HRTEM/SAED/매핑 — 값은 본문) · `Fig. S1` (SEM) · `Fig. S3` (기공 분포·XPS survey) · `Fig. S5` (주사속도 CV — D 값은 `Fig. 3b`) · `Fig. S6` (rate 곡선·1 C 사이클 — 값은 본문) · `Fig. S10` (양극 치수 사진) · `Fig. S11` (파우치 절대용량 — 값은 본문). 표 `Table S1`–`Table S7` (7 장) 은 PDF 텍스트로 읽었다 (이미지 안 봄).
> 그림에서만 읽은 값 = **`figure-read ≈`**. 그림 속 글자 = **"인쇄값"**.

---

## 0. 이 digest 를 읽는 법 — 먼저 박아 둘 판정 여섯

이 논문은 **액체 Li–S 양극의 촉매 호스트** (Fe/Co 공동 도핑 + S 공공 In₂S₃) 논문이다. 장치 수치 (Ah 급 파우치 · 드론) 는 실측이고 강하다. 반면 기전 (전자구조 재구성 → 흡착–활성화 균형 → Li₂S 핵생성 자리 조기 활성) 은 **상관 수준**이고, 그것을 받치는 DFT 사다리는 **안에서 숫자가 맞지 않는다.** 우리 쪽 (argyrodite SE · Li₂S 벌크 NEB · 흡착 규율) 과 닿는 것은 **값이 아니라 규율**이다.

| # | 판정 | 절 |
|---|---|---|
| ① | **DFT 는 Li₂S '결정화' 를 계산하지 않았다.** 슬랩 위 **분자 1 개**의 단계 반응에너지 (전자 에너지 ΔE · ZPE·엔트로피·용매 없음) 뿐이다. 전이상태·NEB·Li₂S 클러스터·계면에너지 γ·젖음각 θ 는 0 건이다. 논문도 *"reaction thermodynamics rather than transition-state activation barriers"* 라고 적는다 — 그런데 그림 축 이름은 "Free energy" 다. **Li₂S 분해 장벽 (Li⁺ 추출 CI-NEB) 도 계산하지 않았다** | §4 · §5.9 |
| ② | **`Fig. 7c` 는 단계마다 2 e⁻ 를 걸었는데, SI 식 (8)–(11) 의 2–5 단계에는 Li 도 전자도 없다** (S 를 S₈ 로 내놓는 반응). 두 체계의 전자 수가 다르다. 그래서 논문이 정한 평형전위 U = 2.15 V 에서 총 ΔG 가 ≈ +19.5 eV 다 (figure-read · 평형전위라면 ≈ 0 이어야 한다). 보고된 이론 과전압 η (1.09 / 0.92 / 0.68 V) 는 SI 정의 (η = U_eq − U_L) 가 아니라 **U = 0 에서 가장 큰 오르막 ΔE 를 그대로 V 로 쓴 값**과 0.01 V 안에서 같다 (우리 산수) | §4d · §10-① |
| ③ | **`Fig. 7d` 의 x 값은 본문 서술과 반대 방향이다.** SI 부호 규약 (*"more negative = stronger adsorption"*) 으로 읽으면 In₂S₃ (≈ −1.22 eV) 가 **가장 강하게**, FeCo-Vs (≈ −0.03) 가 가장 약하게 붙는다. 본문은 *"In₂S₃ lies on the weak-binding side"* · *"Vs-In₂S₃ strengthens adsorption"* 이라고 쓴다. 'volcano' 는 점 3 개이고 오른쪽 가지에 점이 하나도 없으며 Vs 는 왼쪽 선에서 ≈ 0.2 V 위에 있다 (figure-read) | §5.9 · §10-② |
| ④ | **실험의 '더 빠르다' 는 비표면적 2.2–2.6 배와 섞여 있다** (BET 99.9 vs 45.3 / 38.3 m² g⁻¹ · 면적 정규화 0). FeCo-In₂S₃ (도핑만) 는 전기화학 시험을 안 했고 Fe 단독·Co 단독 대조도 없다 (논문 인정) ⇒ **'Fe/Co–공공 결합 효과' 는 분리되지 않았다** | §6 · §10-⑥ |
| ⑤ | **370.9 Wh kg⁻¹ 셀과 158 사이클 셀은 다른 셀이다** — 앞의 것은 8 mg cm⁻² · E/S 3.5 · **0.05 C** (방전 20 h) 한 번 방전, 뒤의 것은 6 mg cm⁻² · E/S 5 · 0.2 C 다. 에너지밀도 셀의 수명은 보고되지 않았다 | §5.10 · §10-⑬ |
| ⑥ | **우리와 닿는 곳은 규율 넷이다** — 홉 수 검산 (반응에너지를 장벽처럼 읽으면 차수가 모순) · 흡착 상태 선언 (SDCP 회신 N) · 띠틈은 계산 0 건 (Fig. 7e 는 모식도) · Li₂S 는 '흡착 분자' 와 '벌크 결정' 이 다르다. 물성 4축 (A–D) 비교 행은 **없다** | §7 |

---

## 1. 한 줄 요약

꽃 모양 In₂S₃ 미소구에 Fe/Co 를 함께 넣고 (ICP Fe ≈ 1.0 · Co ≈ 0.9 wt%) Ar 400 °C 소성으로 S 공공을 만든 **FeCo-Vs** 를 Li–S 양극 촉매 (전극의 10 wt%) 로 써서, 코인셀 0.1 C **1587.2 mAh g⁻¹** (첫 사이클) · 3 C 873.8 · 0.5 C 500 사이클 후 740.2 (46.5 %) · Li₂S 핵생성 과전압 10.0 mV · Scharifker–Hills 3DP → 3DI 경향을 보였고, Ah 급 파우치 **2.3435 Ah · 370.9 Wh kg⁻¹** (8 mg cm⁻² · E/S 3.5 · 0.05 C) 와 2 셀 모듈 드론 비행 **12.8 min** 을 보였다. DFT 는 '대표 비교 모델' 슬랩 위 Li₂Sₓ 사다리에서 가장 큰 오르막 Li₂S₂→Li₂S 가 1.08 (In₂S₃) → 0.68 eV (FeCo-Vs) 로 낮아진다고 한다.

⚠ 단 그 DFT 사다리는 전자 수가 안에서 맞지 않고 (§0-②), 흡착 서술이 그림과 반대이며 (§0-③), 실험 순위는 비표면적과 교락돼 있다 (§0-④). **장치 수치는 실측, 기전 서술은 상관 수준**으로 읽는다.

---

## 2. 메타 / 동기 / 질문

| 항목 | 내용 |
|---|---|
| 비교군 (약칭) | **In₂S₃** (원본) · **Vs** = Vs-In₂S₃ (소성만 = 공공만) · **FeCo-In₂S₃** (도핑만 — SEM `Fig. S1e,f` · ICP `Table S1` 에만 나온다. XRD·BET·XPS·EPR·전기화학 그림에는 없다) · **FeCo-Vs** = Fe/Co-Vs-In₂S₃ (도핑 + 소성 = 주인공) |
| 논문이 세운 틀 | "Fe/Co 혼합원자가 3d 상태 + S 공공의 배위 불포화 극성 자리 → **편극된 국소 전자 환경** → 흡착–활성화 균형 → Li₂S 핵생성 자리 조기 활성 (3DI 경향) → 고로딩·저전해액 파우치 성능" (본문 p.3) |
| 문헌 갭 (논문 서술) | 흡착–전환 trade-off: 약하면 폴리설파이드 (LiPS) 가 빠져나가 셔틀·자가방전, 너무 세면 중간체가 묶여 Li₂S 산화가 늦다 (p.2) · 고립된 음이온 공공은 전자를 가두거나 사이클 중 재구성된다 → 다가 금속과 짝지어 '전하 적응형 촉매 계면' 으로 만들자 (p.3) |
| 논문이 스스로 그은 선 | ① 원자 수준의 최근접 Fe/Co–Vs 배치는 분해되지 않았다 (p.5, p.7) · ② Fe·Co 각각의 기여는 분리 안 됨 (p.3, p.19) · ③ S–H 는 반정량 — Li₂S 형상을 직접 본 것이 아니다 (p.13) · ④ DFT 는 '대표 비교 모델' · 결함 생성에너지 없음 · 전이상태 아님 (p.14–16) · ⑤ 사이클 후에도 공공·원자가가 그대로라는 것은 확인 안 함 (p.11) |
| 전해질 | **액체** 1.0 M LiTFSI in DOL/DME (1:1 v/v) + 1.0 wt% LiNO₃ — 전고체 아님 |
| 양극 | 촉매 : S₈ : CNT : Super P = 10 : 70 : 10 : 10 (질량) · 155 °C 12 h 용융 확산 · NMP 분산 → 진공 여과 **무바인더 자립막** |

---

## 3. 핵심 수치 총정리 ★

### 3a. 재료·구조·조성

| 물성 | 값 | 조건 / 출처 | 비고 |
|---|---|---|---|
| 형태 | 꽃 모양 미소구 · In₂S₃·Vs 1–2 µm · FeCo 계열 ≈ 4 µm (작고 촘촘한 나노시트) · FeCo-Vs 나노시트 두께 ≈ 50 nm | SEM `Fig. 1a,b` · `Fig. S1` (둘 다 미독 — 본문 p.4) | **시료마다 형태가 다르다** → 면적 교락 (§10-⑥) |
| 상 | 전부 In₂S₃ (PDF 73-1366) · 14.3/23.5/27.4/33.2/43.7/47.8/66.8° = (103)/(116)/(109)/(00 12)/(309)/(22 12)/(41 15) · Fe·Co 황화물 2차상·피크 이동 없음 | XRD `Fig. 2a` | 소성 뒤 (103)·(309)·(41 15) 약반사가 또렷해짐 → 재결정·배향으로 해석 (p.5–6) |
| 격자 간격 | 0.269 / 0.324 / 0.189 nm = (00 12) / (109) / (22 12) | HRTEM `Fig. 1i,j` (미독) | (우리 산수) d(00 12) = 0.269 nm ⇒ c ≈ 3.2 nm · XRD 각과도 맞는다 (27.4° → 0.325 nm) |
| EDS (**FeCo-Vs 한 시료**) | In 40.4 · S 56.89 · Fe 1.2 · Co 1.51 at% (wt% 70.08 / 27.56 / 1.01 / 1.34 — 인쇄값) | `Fig. S2` | (우리 산수) S/In = 1.408 (화학량 1.5) → In₂S₂.₈₂ · S 자리 6 % 결손 상당. 원본 In₂S₃ 의 같은 측정은 없다 (§10-⑪) |
| ICP-OES | FeCo-In₂S₃: Fe 139.15 · Co 140.23 mmol kg⁻¹ (1 : 1.01) / FeCo-Vs: Fe 178.05 · Co 153.47 mmol kg⁻¹ (1 : 0.86) | `Table S1` | (우리 산수) 소성 뒤 Fe **+28 %** · Co **+9 %** — 질량 손실만이라면 같은 비율로 늘어야 한다 |
| 비표면적 | FeCo-Vs **99.9** · In₂S₃ **45.3** · Vs **38.3** m² g⁻¹ · 10–20 nm 메조기공 · IV형 · H3 이력 | `Fig. 2d` · `Fig. S3a` (미독) | FeCo-Vs / 대조 = 2.2–2.6 배 (우리 산수) |
| Raman | A₁g 297.4 → **289.1 cm⁻¹** (FeCo-Vs, 적색이동·넓어짐) · 결함 모드 **118–121 cm⁻¹** | `Fig. 2c` | 그림에만 있는 인쇄값: 479.3 cm⁻¹ "ν(M–S/S–S)" · 607.1 "Disorder/Overtone" — 본문은 다루지 않는다 |
| FTIR | S–O ≈ 1110 cm⁻¹ 강화 (S 결손 시료) — 결함 표면의 가벼운 대기 산화로 해석 | `Fig. 2b` | 인쇄값 1113.7 (FeCo-Vs) · 1117.8 (Vs) · 1010.4 (In₂S₃) |
| XPS | In 3d₅/₂ / 3d₃/₂ = 444.6 / 452.2 eV (원본) → Vs·FeCo-Vs 고결합에너지 (BE) 쪽 · S 2p 는 Vs 에서 고BE, FeCo 가 일부 되돌림 (비단조) · Fe 2p = Fe²⁺/Fe³⁺ · Co 2p = Co²⁺/Co³⁺ + 위성 | `Fig. 2e–h` | 이동량 수치 미기재 · C 1s 284.8 eV 보정 (SI p.5) |
| EPR | g = 2.006 신호 FeCo-Vs > Vs ≫ In₂S₃ | `Fig. 2i` | X 밴드 · 질량 정규화·측정 온도·스핀 정량 미기재 · 표시 창 3460–3550 G (90 G) 뿐 |

### 3b. 코인셀 전기화학 (기준 S 3 mg cm⁻² · 1 C = 1675 mA g⁻¹ · 1.7–2.8 V)

| 물성 | 값 (FeCo-Vs / Vs / In₂S₃) | 출처 | 비고 |
|---|---|---|---|
| CV 0.1 mV s⁻¹ | 환원 ≈ 2.3 · ≈ 2.0 V / 산화 2.3–2.45 V · FeCo-Vs 산화 2.341 V · 저전압 환원 1.962 V | `Fig. 3a` · `Fig. S4a` | `Fig. S4a` figure-read: 환원 peak 3 = 1.962 / ≈ 1.977 / ≈ 1.990 V — **FeCo-Vs 가 가장 낮다** (논문 인정, p.7) · 산화 peak 1 = 2.341 / ≈ 2.345 / ≈ 2.347 V (차 ≤ 6 mV) · 환원 peak 2 = ≈ 2.300 / ≈ 2.277 / ≈ 2.293 V |
| 겉보기 D_Li⁺ (Randles–Sevcik · n = 2 가정 · 기하 면적) | 그림 인쇄값: Peak 2 (S₈→Li₂S₄) 0.6 / 0.4 / 0.3 · Peak 3 (Li₂S₄→Li₂S) 3.1 / 2.6 / 2.5 · **Peak 1 (Li₂S→S₈) 7.4 / 4.2 / 3.4** ×10⁻⁷ cm² s⁻¹ | `Fig. 3b` | ⚠ 본문 (p.7) 은 *"0.6, 3.1, 7.4 … for the oxidation peak and the two reduction peaks"* — **그림은 0.6 이 환원, 7.4 가 산화** (§10-⑨) |
| 1 C 정전류 | 1160.6 / 1076.2 / 981.1 mAh g⁻¹ · ΔE 236 / 274 / 295 mV · Q_L/Q_H 2.35 / 2.31 / 2.24 | `Fig. 3c` · `Fig. S4b` | 대조군 ΔE·Q_L/Q_H 는 `Fig. S4b` 인쇄값 · 이상값 Q_L/Q_H = 3.0 · ⚠ `Fig. 3c` 그림 속 글자는 **E/S 5 µL mg⁻¹**, 캡션·SI 는 **8** |
| EIS 사이클 전 | R_ct 15.96 / 66.33 / 82.93 Ω · R_s 3.25 / 6.692 / 2.273 Ω | `Table S2` | R_s–CPE∥(R_ct–W_o) |
| EIS 사이클 후 | R_ct **3.22 / 3.31** / 15.77 Ω · R1 7.079 / 9.324 / 15.39 Ω | `Table S3` | FeCo-Vs 와 Vs 의 R_ct 차 0.09 Ω (3 %, 우리 산수) |
| in situ EIS (방전 중) | FeCo-Vs R_ct < 20 Ω (OCV) · ≈ 5 Ω (깊은 방전) · In₂S₃ 는 2.1–1.7 V 에서 반원 팽창 | `Fig. 3d–f` | x 축 범위가 200 / 160 / 80 Ω 로 다르다 |
| rate | 0.1 C **1587.2** / 1217.1 / 1123.7 · 3 C 873.8 (FeCo-Vs) · 1 C 복귀 976 | `Fig. 4a,b` · `Fig. S6a,b` (미독) | ⚠ 1587.2 는 **첫 사이클** — `Fig. 4b` figure-read: 2 번째 ≈ 1340 · 3–5 번째 ≈ 1250–1220 · 이론의 94.8 % (우리 산수) · `Fig. 4b` 그림 속 글자도 E/S 5 |
| 0.5 C 장기 (4 mg cm⁻² · E/S 8) | 500 사이클 후 740.2 (46.5 % · 0.153 % / cycle) / 38.3 % (0.192) / 27.9 % (0.255) · CE ≈ 100 % | `Fig. 4f` | 감쇠율 = 1 − (Q_n/Q_1)^(1/n) (복리식, SI p.4) · (우리 산수) Q_1 = 740.2 / 0.465 ≈ 1592 = 첫 사이클 (figure-read ≈ 1590) · CE 는 LiNO₃ 1 wt% 가 받친다 |
| 1 C 장기 | 210 사이클 후 857.5 (FeCo-Vs) | `Fig. S6c` (미독) | — |
| 고로딩 (FeCo-Vs) | 5 / 6 / 8 mg cm⁻²: 초기 1382.0 / 1217.9 / 1075.5 · 200 사이클 후 736.8 / 628.5 · 8 mg 은 102 사이클 후 540.6 | `Fig. 4g` | 율속 0.5 / 0.5 / 0.2 C · E/S 6 / 5.5 / 5 — **로딩마다 조건이 다르다** |

### 3c. Li₂S 핵생성·용해·폴리설파이드 동역학

| 물성 | 값 (FeCo-Vs / Vs / In₂S₃) | 출처 | 비고 |
|---|---|---|---|
| 대칭셀 CV (0.5 M Li₂S₆ · 1 mV s⁻¹ · ±1 V) | 산화환원 쌍 ≈ ±0.33 · ±0.73 V · FeCo-Vs 전류·면적 최대 | `Fig. 5a` | 축 라벨 "V vs. Li/Li⁺" — 대칭셀이라 셀 전압이어야 한다 |
| 교환전류밀도 (대칭셀 Tafel) | 1.41×10⁻² / 3.98×10⁻³ / 1.58×10⁻³ mA cm⁻² | `Fig. S7a` | figure-read: '선형 맞춤' 구간 (±0.35 V) 에서 log i 가 0.2–0.4 자릿수만 바뀐다 |
| Tafel 기울기 (LSV) | 48.47 / 58.68 / 76.79 · 탄소지 102.77 mV dec⁻¹ | `Fig. 5b` · `Fig. S7b` | ⚠ 3 전극 · Pt 상대 · Ag/AgCl 기준 · **0.1 M Li₂S 메탄올 용액** (SI p.4) — 셀 전해질과 다른 매질 · figure-read: 맞춤 구간 log i ≈ −4.5 ~ −4.0 (mA cm⁻²) ≈ 0.5 자릿수 |
| Li₂S 핵생성 과전압 | **10.0** / 14.3 / 38.4 mV | `Fig. 5c` | 대조군은 인쇄값 |
| Li₂S 산화 개시 ("activation") | **2.197** / 2.205 / 2.213 V | `Fig. 5d` | 대조군은 인쇄값 · 차 8–16 mV |
| GITT 순간 분극 (ΔiR) | 핵생성 0.035 / 0.042 / 0.050 V · 활성화 0.051 / 0.062 / 0.073 V | `Fig. 5f` · `Fig. S8` | 0.1 C 펄스 10 min + 휴지 40 min · 대조군 활성화 값은 인쇄값 |
| GITT 겉보기 D̄ | 3.55 / 2.54 / 1.72 ×10⁻¹³ cm² s⁻¹ | `Fig. 5e` (인쇄값) | ⚠ **평균 구간 미정의** (§10-⑨) |
| 정전위 Li₂S 석출 (0.5 M Li₂S₈ 10 µL · 2.05 V · 30 000 s) | 피크 시간 **530** / 847 / 1245 s · 석출 용량 **504.32** / 347.10 / 285.96 mAh g⁻¹ | `Fig. 6b,e,h` | figure-read 피크 전류 ≈ 1.8 / ≈ 0.48 / ≈ 0.45 mA · `Fig. 6h` 만 y 축 0–2.0 (나머지 0–0.8) |
| Scharifker–Hills 판정 | FeCo-Vs 3DI 쪽 · Vs 중간 · In₂S₃ 3DP 쪽 | `Fig. 6c,f,i` | §5.8 — 어느 구간이 맞는지가 서술과 다르다 |
| 정전위 Li₂S 용해 (2.40 V · 20 000 s) | 피크 시간 **494** / 1293 / 1404 s · 피크 **2.2** / ≈ 0.85 / ≈ 0.35 mA · 용량 **520.98** / 399.53 / 293.22 mAh g⁻¹ | `Fig. 5g–i` | 대조군은 인쇄값·figure-read · 패널마다 x·y 척도 다름 |
| 셔틀 전류 (2.38 V · 30 000 s) | **0.01** / 0.015 / 0.02 mA | `Fig. 5j` | — |
| 자가방전 (OCV 6000 min) | FeCo-Vs 고전압 평탄부 > 3000 min · 말기 2.36 V | `Fig. 5k` | figure-read: 평탄부 유지 ≈ 3000 / ≈ 2200 / ≈ 1000 min · 말기 전압은 셋 다 ≈ 2.355–2.36 V (inset) |
| in situ XRD | α-S₈ 23.5 · 26.3 · 28.2° 소멸 → "Li₂S 관련" 27.4° 출현 · FeCo-Vs 신호 최강 | `Fig. S9` | §5.7 — **같은 논문이 In₂S₃ (109) 로 배정한 각과 같다** |
| 폴리설파이드 흡착 (5 mM Li₂S₆ 10 mL · 같은 질량 막) | 410 nm 흡광 감소·탈색: FeCo-Vs > Vs > In₂S₃ · 잔류 흡광은 셋 다 남는다 | `Fig. 4c` | 상대 순위 (논문도 그렇게 읽는다) |
| 흡착 뒤 XPS | In 3d **≈ 0.1 eV** 고BE 이동 · S 2p 포락선 변화 | `Fig. 4d,e` | §5.5 — 분해능·피팅 제약 |

### 3d. DFT (`Fig. 7` · `Table S4` · SI p.9–11)

| 단계 ΔE (eV, U = 0) | S₈→Li₂S₈ | Li₂S₈→Li₂S₆ | Li₂S₆→Li₂S₄ | Li₂S₄→Li₂S₂ | Li₂S₂→Li₂S |
|---|---|---|---|---|---|
| FeCo-Vs | −1.55 | −0.87 | −0.14 | −0.15 | **+0.68** |
| Vs | −1.64 | +0.22 | −1.61 | +0.03 | +0.91 |
| In₂S₃ | −2.76 | **+1.08** | −1.49 | −0.67 | **+1.08** |

- 이론 과전압 η: In₂S₃ **1.09** · Vs **0.92** (본문 · `Fig. 7b` RDS 막대 인쇄값은 0.91) · FeCo-Vs **0.68 V** (p.15).
- U 의존 사다리: FeCo-Vs 만 · U = 0 / 1.0 / 1.5 / 2.15 V (`Fig. 7c`).
- `Table S4` 최단 Fe–S 2.0857–2.1119 Å · Co–S 2.0551–2.0823 Å — S₈ 부터 Li₂S 까지 6 중간체 **전부** Fe·Co 와 직접 결합.
- figure-read: *S₈ 시작 높이 FeCo-Vs ≈ 0 · Vs ≈ −0.05 · In₂S₃ ≈ −1.2 eV · 사다리 끝 *Li₂S ≈ −2.0 / ≈ −2.1 / ≈ −4.0 eV · `Fig. 7d` (E_ads, η) ≈ (−1.22, 1.09) · (−0.09, 0.905) · (−0.03, 0.675).

### 3e. 파우치·드론

| 물성 | 값 | 출처 | 비고 |
|---|---|---|---|
| 0.2 C 충방전 | FeCo-Vs **1376.4 mAh g⁻¹** · ΔE 179 mV · Q_L/Q_H 2.69 | `Fig. 8b,c` | 대조군 인쇄값 ΔE 191 / 210 mV · Q_L/Q_H 2.56 / 2.26 |
| 핵생성 과전압 · 산화 개시 | 19.5 mV · 2.345 V | `Fig. 8d,e` | 대조군 인쇄값 21.2 / 24.4 mV · 2.359 / 2.364 V — **차 2–5 mV · 14–19 mV** |
| R_ct (파우치) | 0.366 / 1.414 / 1.986 Ω | `Fig. 8f` · `Table S5` | 범례 'Linear fitting' 은 실제로는 등가회로 맞춤 |
| 사이클 (6 mg cm⁻² · E/S 5 · 0.2 C) | 안정 운전 종료: In₂S₃ 65 · Vs 82 · FeCo-Vs **158** 사이클 | `Fig. 8g` | figure-read: FeCo-Vs ≈ 1380 (1 회) → ≈ 1160 (2 회) → ≈ 1070–1100 (5–85 회) → ≈ 810 (158 회) · CE ≈ 98 → **≈ 89 %** · 대조군은 용량·CE 붕괴 없이 곡선이 끝난다 (종료 기준 미정의) |
| 절대 용량 0.05 C (216 cm²) | 5 / 6 / 8 mg cm⁻²: 1.1075 / 1.7488 / **2.3435 Ah** (E/S 3.0 / 3.0 / 3.5) | `Fig. 8h` | (우리 산수) S 1080 / 1296 / 1728 mg → **1025 / 1349 / 1356 mAh g⁻¹** — 가장 얇은 5 mg 이 S 이용률이 가장 낮다 |
| 0.1 C (6×18 cm) · 0.2 C (3×18 cm) | 0.5374 / 0.6093 / 0.9195 Ah · 0.2811 / 0.3546 / 0.4497 Ah | `Fig. S11` (미독) | 캡션 E/S 3 |
| 대표 단셀 (`Table S6`) | 13.3305 g · 2.3435 Ah · 4.9442 Wh → **370.89 Wh kg⁻¹** · 포장 1.7655 + 탭 0.1890 = 1.9545 g 제외 (11.3760 g) → **434.62 Wh kg⁻¹** | `Table S6` · `Fig. S12` | (우리 산수) 평균 전압 2.110 V · 전해액 5.315 g = 셀 질량의 39.9 % · S 1.728 g = 13.0 % |
| 셀 설계 | PP 분리막 25 µm · Cu 박 8 µm (6×5 cm) · 탄소 코팅 Al 박 17 µm · Li 50 µm · 양극 18×6 cm 두 장 (216 cm²) · 양극 복합체 2.469 g | `Table S6` | (우리 산수) "Remaining aggregate internal-stack mass 6.0610 g" = 13.3305 − 1.7655 − 0.1890 − 5.315 — 양극 2.469 g 를 **포함**한다 (표의 두 줄을 더하면 이중계산) · N/P 미기재 |
| 드론 | 2S1P 모듈 **26.5394 g** · 연속 비행 **12 min 48 s (768 s)** | `Fig. S13` · Video S1 (미수령) | 비행 중 전류·전력·소모 용량·기체 질량 미기재 · (우리 산수) 모듈 < 2 × 대표 셀 (26.661 g) — 0.12 g 가볍다 = 대표 셀과 같은 개체가 아니다 |
| 문헌 비교 | 7 편 (`Table S7`) — 에너지밀도는 Ref 4 (409 Wh kg⁻¹ · 비행 20 min "video evidence not reported") · Ref 6 (387) 이 더 높다 | `Table S7` · `Fig. S13d` | 표 주석 스스로 "맥락용 · 정규화 아님" |

---

## 4. 계산 방법 (DFT) ★★ — 적힌 것 전부 + 안 적힌 것 전부

> 원문은 SI §1.12 (p.9–11) 한 절과 본문 p.14–17 이 전부다. 왼쪽은 원문, 오른쪽은 우리 판정.

### 4a. 적힌 것

| 항목 | 원문 | 우리 판정 / 단서 |
|---|---|---|
| 코드 | **VASP** | 버전 미기재 |
| 스핀 | **spin-polarized** | ⚠ **Fe·Co 자기 모멘트 · 스핀 배열 · 초기 자화 미기재** — 열린 껍질 3d 도펀트 둘이 같은 슬랩에 있다 |
| 범함수 | **GGA-PBE** | ⚠ **DFT+U 언급 0** — 본문의 Fe²⁺/Fe³⁺ · Co²⁺/Co³⁺ "혼합원자가 전하 완충" 서술을 순수 PBE (자체상호작용 비편재화) 로 받친다 |
| 분산 | **언급 없음** | S₈·Li₂Sₓ 분자 흡착에 vdW 보정 없이 계산한 것으로 읽힌다 (Li–S 흡착 DFT 에서 D3 는 흔한 관행 — 우리 판단) |
| 기저 | PAW · 520 eV | PAW 셋 미기재 |
| 표면 | In₂S₃ **(001)** · Vs = 표면 S 제거 · FeCo-Vs = "공공을 포함한 표면 영역에 Fe·Co 도입" · "같은 방위 · 비슷한 피복" | 치환 (In 자리) 인지 흡착인지 · 공공 수 · Fe/Co 수 · Fe–Co 거리 미기재 |
| 슬랩 | VESTA 로 제작 · 두께 ≥ 10 Å · 진공 > 15 Å | (우리 산수) c ≈ 3.2 nm (d(00 12) 0.269 nm × 12) 이라 (001) 10 Å 슬랩은 c 반복의 1/3 미만 · 종단·화학량·원자 수 미기재 |
| k 점 | *"a consistently converged Monkhorst-Pack k-point mesh"* | **격자 값 없음** |
| 수렴 | 10⁻⁵ eV · 0.02 eV Å⁻¹ | — |
| 고정층 | *"deeper slab atoms were constrained **when necessary**"* | 모델마다 다를 수 있다 |
| 흡착에너지 | E_ads(X) = E(slab+X) − E(slab) − E(X) · X = S₈ 또는 Li₂Sₓ 고립 분자 ("sufficiently large vacuum box") · 음수 = 강한 흡착 | 쌍극자 보정 · 상자 크기 미기재 · 흡착 자세 수 (단일로 보인다) |
| 단계 에너지 | 식 (7)–(11) (아래 4d) | **ZPE · 엔트로피 · 명시 용매 · 계면 전기장 제외** (SI p.11) → 그림 축 'Free energy' 는 실제로는 전자 에너지 ΔE |
| U 의존 | ΔG_i(U) = ΔE_i + n_i eU · U vs Li/Li⁺ | **n_i 값을 적지 않았다** |
| 한계전위 · 과전압 | U_L = 모든 환원 단계가 내리막 (또는 0) 인 가장 높은 전위 · η = U_eq − U_L · U_eq = **2.15 V** (채택 상수) | 보고값과 맞지 않는다 (4d) |
| 결함 생성 에너지 | **없다** — *"no defect-formation-energy analysis is claimed"* (p.16) | 선택한 공공·도펀트 배치가 바닥상태인지 모른다 (논문 인정) |

### 4b. 그림에서만 드러나는 것 (`figure-read`)

| 항목 | 드러난 것 | 출처 |
|---|---|---|
| 모델 삽화 | 각 중간체마다 슬랩 평면도 1 장 (2×2 반복 표시로 보인다) · 원자색 범례 Fe 주황 · Co 분홍 · In 보라 · Li 초록 · S 노랑 — 삽화가 어느 모델 것인지, Fe/Co 가 어디 있는지 판별 불가 | `Fig. 7a` |
| 영점 | *S₈ 시작 높이가 모델마다 다르다: FeCo-Vs ≈ 0 · Vs ≈ −0.05 · In₂S₃ ≈ −1.2 eV ⇒ 영점은 '슬랩 + 고립 S₈' 로 보이고 *S₈ 높이 = E_ads(S₈) 로 보인다 (추정) | `Fig. 7a` |
| 볼케이노 서술자 | x 값 ≈ −1.22 / −0.09 / −0.03 eV 가 위 시작 높이와 겹친다 ⇒ 서술자는 E_ads(S₈) 로 보인다 (추정 · 본문·SI 는 *"the selected adsorption-energy descriptor"* 라고만 쓴다) | `Fig. 7d` |
| 전자 수 | 단계마다 2 e⁻ (4d 산수) | `Fig. 7c` |
| 전자구조 | **모식도** — DOS · PDOS · 띠 구조 계산 0 건 · 띠틈 측정 (Tauc 등) 0 건 | `Fig. 7e` |

### 4c. ⛔ 안 적힌 것 (재현 불가 목록 — 전부 n/a)

원자 수 · 초셀 크기 · 종단 · 공공 수·위치 · Fe/Co 자리 (In 치환? 공공 자리? 흡착?) · Fe–Co 거리 · 자기 모멘트·스핀 상태 선택 규칙 · DFT+U · vdW · k 격자 · 쌍극자 보정 · 흡착 자세 수 · 고립 분자 상자 크기 · 식 (7) 의 "E\*Li" 와 정의문 "bulk Li" 의 관계 · 서술자 화학종 · n_i · 구조 파일 (공개 없음) · AIMD / MLIP / NEB (**없음**) · 무질서 처리 (해당 없음 — 모델당 단일 배치).

### 4d. 반응 사다리 — 무엇을 계산했고 숫자가 맞는가 ★★

SI 식 (7)–(11) 원문 (p.10):

```
ΔE1 = E*Li2S8 − E*S8 − 2E*Li            ← Li 2 개 (전자 2 개)
ΔE2 = E*Li2S6 + 1/4 E*S8 − E*Li2S8      ← Li 0 · 전자 0  (S 2 개를 S8 로 내놓는다)
ΔE3 = E*Li2S4 + 1/4 E*S8 − E*Li2S6      ← Li 0 · 전자 0
ΔE4 = E*Li2S2 + 1/4 E*S8 − E*Li2S4      ← Li 0 · 전자 0
ΔE5 = E*Li2S  + 1/8 E*S8 − E*Li2S2      ← Li 0 · 전자 0
```

- 표기: 2–5 식의 "E\*S₈" 에도 별표가 붙어 있는데 정의문은 *"E(S₈) is the energy of an isolated S₈ molecule"* 이라 쓴다 — 슬랩 에너지가 상쇄되려면 고립 S₈ 이어야 한다. **표기 불일치** (계산 오류인지는 알 수 없다).
- 이 체계의 전체 반응은 \*S₈ + 2Li → \*Li₂S + ⅞ S₈ 이고 **전자는 1 단계에 2 개뿐**이다. 실제 S₈ + 16 Li → 8 Li₂S (16 e⁻) 와도 다르다.

**`Fig. 7c` 는 단계마다 2 e⁻ 를 걸었다 (우리 산수).** U = 2.15 V 곡선 figure-read: \*Li₂S₈ ≈ 2.8 · \*Li₂S₆ ≈ 6.2 · \*Li₂S₄ ≈ 10.3 · \*Li₂S₂ ≈ 14.5 · \*Li₂S ≈ 19.5 eV. ΔE_i + **2** × 2.15 를 누적하면 2.75 · 6.18 · 10.34 · 14.49 · 19.47 eV 다. U = 1.0 V (0.45 · 1.58 · 3.44 · 5.29 · 7.97) 와 U = 1.5 V (1.45 · 3.58 · 6.44 · 9.29 · 12.97) 도 같은 규칙으로 figure-read 정밀도 (눈금 5 eV 간격 · ≈ ±0.2 eV) 안에서 재현된다.
대안과의 차이는 그보다 훨씬 크다: SI 식대로 (n = 2, 0, 0, 0, 0) 라면 U = 2.15 V 곡선은 2.75 · 1.88 · 1.74 · 1.59 · 2.27 eV, 단계마다 1 e⁻ 라면 0.60 · 1.88 · 3.89 · 5.89 · 8.72 eV 여야 한다 (우리 산수) — 둘 다 그림과 수 eV 다르다.
⇒ 그림은 **합 10 e⁻** 를 썼다. 식 체계 (2 e⁻) 와도, 실제 반응 (16 e⁻) 과도 다르다.
⇒ U_eq = 2.15 V 는 정의상 총 ΔG ≈ 0 인 전위인데, 그림의 총 ΔG 는 **≈ +19.5 eV** 다. **이 그림은 자기 기준 전위에서 자기모순이다.**

**η 정의와 보고값 (우리 산수).** SI 정의 그대로 (U_L = 모든 단계가 내리막인 가장 높은 U) 그림 규칙 (2 e⁻ / 단계, ΔG(U) = ΔE + 2eU) 에 넣으면, Li₂S₂→Li₂S (+0.68 eV at U = 0) 는 U ≥ 0 에서 늘 오르막이다 → U_L = −0.34 V → η = 2.15 − (−0.34) = **2.49 V** (FeCo-Vs). 보고값은 0.68 V 다. 보고값은 **U = 0 의 최대 오르막 ΔE 를 V 로 바꾼 값**과 같다: 1.08 → 1.09 · 0.91 → 0.92 · 0.68 → 0.68 (0.01 V 안). ⇒ 보고 η 는 'ΔE_RDS(U=0)/e' 다. **순위 서술자로는 쓸 수 있지만 과전압 (V) 이 아니다.**

**사다리 끝은 결정이 아니다 (논문 자기 숫자끼리의 산수).** 논문의 U_eq = 2.15 V 로 2Li + ⅛S₈ → Li₂S (벌크) 는 −2 × 2.15 = **−4.3 eV** 여야 한다. 사다리 끝 \*Li₂S 는 (영점 '슬랩 + 고립 S₈' 가정, figure-read 누적) FeCo-Vs **≈ −2.0** · Vs ≈ −2.1 · In₂S₃ ≈ −4.0 eV 다. ⇒ FeCo-Vs 위 흡착 Li₂S **분자**는 벌크 Li₂S 보다 **≈ 2.3 eV / f.u. 덜 안정**하다. 격자에너지가 빠진 자리다. "Li₂S₂→Li₂S 에너지 벌칙" 은 결정 Li₂S 가 아니라 이 분자 끝점을 기준으로 잰 값이다 ⇒ **'electrocrystallization' 의 DFT 근거가 아니다.**

**홉 수 검산 (D-2026-09-27 · `tools/sei/collect_neb.py::hop_check` · ν₀ 10¹³ s⁻¹ 가정 · 298 K).** 논문은 이 값들을 장벽이 아니라고 적었지만 본문이 "energetic penalty" 로 핵생성 과전압과 엮으므로 차수만 본다.
- 1.08 eV: Γ ≈ 5.55×10⁻⁶ s⁻¹ · 평균 대기 ≈ 1.80×10⁵ s (**≈ 50 h**) · In₂S₃ 석출 피크 1245 s 동안 N ≈ 0.0069 회 · 30 000 s 유지 전체에서도 N ≈ 0.17 회.
- 0.91 eV: Γ ≈ 4.15×10⁻³ s⁻¹ · 평균 대기 ≈ 241 s · 847 s 동안 N ≈ 3.5 회.
- 0.68 eV: Γ ≈ 32 s⁻¹ · 평균 대기 ≈ 0.031 s · 530 s 동안 N ≈ 1.7×10⁴ 회.
⇒ 장벽으로 읽으면 In₂S₃ 는 30 000 s 동안 Li₂S₂→Li₂S 를 거의 못 해야 하는데 실측은 1245 s 에 피크 · 285.96 mAh g⁻¹ 이다. 0.40 eV 차는 속도비 ≈ 5.8×10⁶ 을 뜻하는데 실측은 피크 시간비 2.35 · 용량비 1.76 이다 (우리 산수). **이 숫자들은 장벽으로도, 속도 순위의 크기로도 읽을 수 없다.**

---

## 4′. 실험 방법 (요지 — 같은 축을 흉내 낼 때 필요한 조건)

- **합성** (SI §1.1): InCl₃·4H₂O 8.0 g / 탈이온수 200 mL + 티오아세트아미드 7.5 g / 에틸렌글리콜 400 mL → 1 L 테플론 오토클레이브 170 °C 14 h → 원심 · 세척 · 60 °C 진공 건조. FeCo 계열은 FeCl₂·4H₂O 0.15 g + CoCl₂·6H₂O 0.18 g (탈이온수 20 mL, 갓 녹임) 을 In 용액에 먼저 넣는다. **S 공공**: Ar 흐름 · 5 °C min⁻¹ → 400 °C 30 min → Ar 중 자연 냉각 (< 200 °C 에서 회수).
- **코인셀** (SI §1.3.1): CR2032 · Li 박 (상대·기준) · Celgard 2500 · 1.0 M LiTFSI DOL/DME (1:1) + 1.0 wt% LiNO₃ · E/S = 8 (3 · 4 mg cm⁻²) · 6 (5 mg) · 5.5 (6 mg) · 5 (8 mg) µL mg⁻¹ · LAND CT2001A · CHI660E.
- **대칭셀**: 같은 자립 전극 두 장 · 전해액 40 µL (0.5 M Li₂S₆ + 1 wt% LiNO₃) · CV −1.0 ~ 1.0 V · 1 mV s⁻¹. **LSV**: 3 전극 · Pt 상대 · Ag/AgCl 기준 · **0.1 M Li₂S 메탄올 용액**.
- **Li₂S 석출/용해** (SI §1.7): 0.5 M Li₂S₈ (S:Li₂S = 7:1, 1.0 M LiTFSI DOL/DME) 10 µL 양극 쪽 · 음극 쪽 10 µL (1.0 M LiTFSI + 2.0 wt% LiNO₃) · 0.112 mA 로 2.06 V → **2.05 V 30 000 s 유지** → 0.112 mA 로 1.7 V. 용해: 0.112 mA 로 2.34 V → **2.40 V 20 000 s 유지**. 논문 스스로 *"do not directly determine transition-state activation energies"*.
- **S–H** (SI §1.8): t = 0 = 2.05 V 계단 순간 · 첫 핵생성–성장 피크의 I_m, t_m · (I/I_m)² vs t/t_m 을 3DI 식 1.9542 (t/t_m)⁻¹ [1 − exp(−1.2564 t/t_m)]² · 3DP 식 1.2254 (t/t_m)⁻¹ [1 − exp(−2.3367 (t/t_m)²)]² 와 비교 · 용량성·잔류 전류는 **"when necessary"** 빼기 · 비교는 "초기 핵생성–성장 구간" 으로 제한.
- **GITT** (SI §1.9): 0.1 C 10 min + 휴지 40 min · D = (4/πτ)(n_m V_m / S)² (ΔE_s/ΔE_t)² (단순 평면 확산식 → '겉보기 비교 계수').
- **Randles–Sevcik** (SI §1.6): I_p = 268 600 n^1.5 A D^0.5 C v^0.5 · 298 K · n = 2 가정 · A = 기하 면적 · C = 전해질 Li⁺ 농도.
- **in situ EIS / DRT** (SI §1.5.1): 10⁻² – 10⁵ Hz · 5 mV · 비음수 Tikhonov 정칙화 역변환 · 모든 시료 같은 창·전처리.
- **in situ XRD** (SI §1.5.2): Be 창 코인셀 · 2θ 20–40° · 첫 사이클 · *"soluble or amorphous intermediates were inferred … rather than directly identified"*.
- **셔틀 / 자가방전** (SI §1.11): 2.38 V 30 000 s 유지 / 완충 뒤 OCV 6000 min.
- **파우치** (SI §1.3.3 · `Table S6`): Li 금속 · Celgard 2500 · 장기 사이클 셀 6 mg cm⁻² · E/S 5 · 드론 셀 = 6×18 cm 양극 두 장 (216 cm²) · 8 mg cm⁻² (S 1728 mg) · E/S 3.5 (6048 µL = 5.315 g, 밀도 ≈ 0.879 g mL⁻¹) · 2S1P.
- **분석 장비**: FESEM ZEISS Gemini 300 + EDS · HRTEM JEOL JEM-F200 · XRD Shimadzu XRD-7000 (Cu Kα) · XPS Thermo Scientific (C 1s 284.8 eV) · N₂ 77 K Micromeritics ASAP 2460 (BET / BJH) · UV-vis 200–600 nm · Raman·FTIR 상온 · EPR X 밴드 · ICP-OES (완전 산 분해).

---

## 5. 결과 — 섹션별 상세 (그림 실독 포함)

### 5.1 합성·형태 (`Scheme 1` · `Fig. 1` · `Fig. S1` — 셋 다 미독, 본문 p.3–5 기준)

물/에틸렌글리콜 혼합 용매가 170 °C 에서 In·Fe·Co 를 공침시켜 열린 시트 사이 통로가 있는 꽃 모양 미소구를 만들고, 400 °C Ar 소성이 S 를 일부 빼 공공을 만든다고 한다. 원본·Vs 는 1–2 µm 구 (Vs 는 소성 뒤 나노시트가 크고 성기다 — 열적 숙성), FeCo 계열은 ≈ 4 µm 의 더 규칙적인 구 (작고 촘촘한 시트), FeCo-Vs 시트 두께 ≈ 50 nm. HRTEM 은 국소 격자 수축·변형 (`Fig. 1e,g`) 과 무질서한 가장자리 (`Fig. 1f`) 를 보이는데, 논문 스스로 *"HRTEM alone cannot uniquely identify sulfur vacancies"*. 원소 매핑은 µm 규모 편석 없음.

### 5.2 구조·조성·분광 (`Fig. 2` · `Fig. S2` · `Table S1`)

- **XRD** (`Fig. 2a` 실독): 세 시료 다 In₂S₃ 표준 막대와 맞는다. Vs·FeCo-Vs 의 (103)·(309)·(41 15) 가 원본보다 또렷하다. FeCo-In₂S₃ 패턴은 그림에 없다.
- **FTIR** (`Fig. 2b` 실독): ν(O–H) 3233–3454 · δ(H–O–H) ≈ 1605–1612 · ν(S–O) 인쇄값 1113.7 / 1117.8 / 1010.4 · M–S/M–O ≈ 498 cm⁻¹. S 결손 시료의 S–O 가 세다 → 결함 표면의 대기 산화로 해석.
- **Raman** (`Fig. 2c` 실독): 원본 E_g 163.3 · F₂g 241.2 · A₁g 297.4 · Vs 121.2 (결함) · 162.0 · 241.3 · 298.0 · FeCo-Vs **118.5 (강하고 좁은 결함 모드)** · 289.1 (A₁g) · 479.3 "ν(M–S/S–S)" · 607.1. 479 cm⁻¹ 띠는 본문이 다루지 않는다 (S–S 결합 신호일 수 있다 — 우리 판단).
- **BET** (`Fig. 2d` 실독): 99.9 / 38.3 / 45.3 m² g⁻¹ — 인쇄값 그대로.
- **XPS** (`Fig. 2e–h` 실독): In 3d 는 원본 → Vs·FeCo-Vs 로 고BE 이동 (이동량 수치는 본문·그림 어디에도 없다). S 2p 는 Vs 에서 고BE 로 갔다가 FeCo-Vs 에서 원본 쪽으로 돌아온다 → 논문은 "도펀트 보조 전하 보상" 으로 해석. 같은 방향 이동 (In·S 둘 다 고BE) 이 단순 이온 그림과 안 맞는 점을 논문이 직접 다룬다 (공유 반도체에서는 배위·정전위·페르미 준위·혼성·최종상태 차폐가 함께 움직인다). Fe 2p 는 Fe²⁺ (≈ 707 eV 좁은 성분) · Fe³⁺ (≈ 711 eV 넓은 성분) · 위성, Co 2p 는 Co³⁺ (≈ 779) · Co²⁺ (≈ 781) · 위성으로 피팅.
- **EPR** (`Fig. 2i` 실독): g = 2.006 의 대칭 미분 신호. 진폭 FeCo-Vs > Vs ≫ In₂S₃.
- **EDS** (`Fig. S2` 실독): In 40.4 · S 56.89 · Fe 1.2 · Co 1.51 at% (네 원소로 100 % 정규화). 스펙트럼에는 ≈ 0.28 keV · ≈ 0.52 keV · ≈ 1.7 keV · ≈ 2.1 keV · ≈ 9.7 keV 봉우리가 함께 보이고 (에너지로 본 우리 배정: C · O · Si · ? · ?), ≈ 2.1 keV 봉우리는 S Kα (2.31 keV) 와 한데 묶어 "S" 로 표시돼 있다 (§10-⑪).
- **ICP** (`Table S1`): Fe:Co ≈ 1:1 (1:1.01 · 1:0.86). FeCo-Vs 의 총 Fe+Co 는 331.52 mmol kg⁻¹ — (우리 산수) In 대비 ≈ 5 % 급 저농도 도핑.

⇒ 논문 결론 (p.5): HRTEM·매핑·EDS·ICP 가 **앙상블/메조 규모**의 격자 섭동·Fe/Co 혼입·S 결손을 보이지만 **원자 규모의 도펀트–공공 인접이나 유일한 국소 배위는 분해하지 못한다**. 'dopant–vacancy coupling' 은 상관된 구조·전자 응답을 부르는 이름일 뿐 최근접 Fe/Co–Vs 배치를 뜻하지 않는다 (p.7). — 이 자기 제한은 정직하다.

### 5.3 CV · 겉보기 D (`Fig. 3a,b` · `Fig. S4a` · `Fig. S5`)

`Fig. 3a` (실독): 0.1 mV s⁻¹ CV. 환원 두 피크 (≈ 2.3 V: S₈ → 녹는 Li₂S₄ · ≈ 2.0 V: → Li₂S₂/Li₂S), 산화 2.3–2.45 V 에 두 봉우리. FeCo-Vs 의 피크 전류·면적이 가장 크다. 그림 속 단위 표기 "0.1 mV⁻¹" (s 빠짐).
`Fig. S4a` (실독): 피크 전위 막대. **환원 peak 3 은 FeCo-Vs 가 가장 낮다** (1.962 V vs figure-read ≈ 1.977 · ≈ 1.990). 논문은 이를 인정하고, 다공 양극의 피크 최대값은 반응 전류 크기 · 비보상 저항 · 농도 분극 · 물질 전달이 함께 정하므로 고유 동역학의 척도로 따로 쓰면 안 된다고 쓴다 (p.7, 요지) — 맞는 말이지만, 그러면 다른 전류 기반 지표 (D · 피크 면적) 에도 같은 경고가 걸린다.
`Fig. 3b` (실독): Randles–Sevcik 겉보기 D (×10⁻⁷ cm² s⁻¹) — Peak 2 (S₈→Li₂S₄) 0.3 / 0.4 / 0.6 · Peak 3 (Li₂S₄→Li₂S) 2.5 / 2.6 / 3.1 · Peak 1 (Li₂S→S₈) 3.4 / 4.2 / 7.4 (In₂S₃ / Vs / FeCo-Vs 인쇄값). 본문은 FeCo-Vs 값을 *"0.6 … for the oxidation peak and the two reduction peaks"* 순으로 부른다 — **그림과 배정이 반대**다. 차이가 가장 큰 것은 산화 (Li₂S → S₈, 3.4 → 7.4), 가장 작은 것은 Li₂S₄ → Li₂S 환원 (2.5 → 3.1) 이다.
`Fig. S5` (미독): 0.1–0.5 mV s⁻¹ CV 와 I_p–v^½ 직선 — FeCo-Vs 의 피크 이동이 가장 작다고 본문이 쓴다.

### 5.4 정전류 · EIS · DRT (`Fig. 3c–l` · `Fig. S4b–d` · `Table S2` · `Table S3`)

- **1 C 충방전** (`Fig. 3c` 실독): 1160.6 / 1076.2 / 981.1 mAh g⁻¹ · ΔE 236 mV · Q_L/Q_H 2.35. 그림 속 글자 *"S loading ≈ 3.0 mg cm⁻² · E/S Ratio: 5 µL mg⁻¹"* 인데 캡션은 *"E/S ratio: 8"* 이다. Q_L/Q_H 2.35 < 이상값 3.0 을 논문이 직접 짚는다 (상대 서술자로만 쓴다).
- **ex situ EIS** (`Fig. S4c,d` 실독 · `Table S2` · `Table S3`): 사이클 전 R_ct 15.96 / 66.33 / 82.93 Ω. 사이클 후 회로에 R1–CPE2 가 붙고 R_ct **3.22 / 3.31** / 15.77 Ω · R1 7.079 / 9.324 / 15.39 Ω. 본문은 FeCo-Vs 의 사이클 후 R_ct 를 *"the lowest"* 라 쓰지만 Vs 와 0.09 Ω 차이다.
- **in situ EIS** (`Fig. 3d–f` 실독): OCV → 1.7 V 전위별 Nyquist. In₂S₃ 는 2.1–1.7 V 에서 반원이 커진다 (Li₂S₂/Li₂S 석출 부동태로 해석). FeCo-Vs 는 x 축 0–80 Ω 안에서 OCV R_ct < 20 Ω · 깊은 방전 ≈ 5 Ω.
- **DRT** (`Fig. 3g–i` 실독): γ(τ) 를 log τ −6 ~ +2.5 s 에 그렸다. 캡션·본문은 P1–P7 을 말하지만 그림에는 **P8 (log τ ≈ 2, 가장 큰 봉우리)** 이 있다 — 봉우리 높이 figure-read ≈ 9.2 / ≈ 7.3 / ≈ 5.5 ×10³ Ω (In₂S₃ / Vs / FeCo-Vs). (우리 산수) 측정 하한 10⁻² Hz 의 τ_max = 1/(2π·0.01) ≈ 16 s (log τ ≈ 1.2) 라 **P8 은 측정 창 밖**이다 (§10-⑭). 피크 배정 (접촉/SEI · 전하이동 · 녹는→고체 전환 · 고체 핵생성) 은 *"tentatively"* 로 적었다.
- **2D DRT 지도** (`Fig. 3j–l` 실독): In₂S₃·Vs 는 2.4–2.9 V 의 log τ ≈ −3.5 에 밝은 띠 (P3), FeCo-Vs 지도는 거의 전부 어둡다. FeCo-Vs 지도만 x 축 눈금이 다르다 (−4.5 ~ 0).

### 5.5 rate · 흡착 · 흡착 뒤 XPS · 장기 사이클 (`Fig. 4` · `Fig. S6`)

- **rate** (`Fig. 4a,b` 실독): FeCo-Vs 0.1 C 곡선이 ≈ 1590 까지 간다 — **첫 사이클**이다. `Fig. 4b` 에서 2 번째 ≈ 1340 · 3–5 번째 ≈ 1250–1220 (figure-read). 3 C 첫 사이클 ≈ 870 (본문 873.8), 1 C 복귀 ≈ 980 (본문 976). 그림 속 글자 E/S 5.
- **흡착** (`Fig. 4c` 실독): 빈 Li₂S₆ 는 ≈ 410–420 nm 에 S₆²⁻ 띠. 세 시료 모두 그 띠가 크게 준다. 사진: 대조 (주황) → In₂S₃ (노랑) → Vs (연함) → FeCo-Vs (거의 무색). In₂S₃ 상등액 곡선은 500–800 nm 에서 빈 Li₂S₆ 보다 위에 있다 (산란 기준선으로 보인다).
- **흡착 뒤 XPS** (`Fig. 4d,e` 실독 + 확대): In 3d 전후 점선이 **같은 자리**에 그려져 있다 — 본문의 "≈ 0.1 eV" 는 그림 분해능 밖이다. S 2p 는 2p₃/₂ (≈ 161.3 eV) · 2p₁/₂ (≈ 162.4 eV) **한 쌍만** 맞췄는데, 흡착 뒤 2p₁/₂ 성분이 2p₃/₂ 보다 넓고 높이가 비슷하다 — 스핀–궤도 면적비 2:1 · 같은 반치폭 제약을 안 건 피팅으로 보인다 (figure-read). 흡착 뒤 162–164 eV 에 늘어난 세기는 폴리설파이드 S (말단·가교) 같은 새 화학종일 수 있는데, 피팅은 그것을 '포락선 이동' 으로 흡수했다 (우리 판단).
- 논문 해석 (p.9): In 중심이 전자를 내주며 In–S 상호작용 형성 → 공공이 드러낸 불포화 In/Fe/Co + 혼합원자가 Fe/Co 의 3d 가 S–S 결합을 Li₂S 핵생성 전에 편극 → "최대 흡착이 아닌 흡착–활성화 균형".
- **0.5 C 500 사이클** (`Fig. 4f` 실독): FeCo-Vs 첫 점 ≈ 1590 → ≈ 1250 (2 회) → ≈ 950 (≈ 60 회) → ≈ 1040 (≈ 100 회) 회복 → ≈ 870 (300) → ≈ 840 (400) → ≈ 700–740 (450–500). Vs·In₂S₃ 는 내내 아래. CE ≈ 100 % (LiNO₃ 1 wt%).
- **고로딩** (`Fig. 4g` 실독): 5 mg (0.5 C · E/S 6) ≈ 1380 → 736.8 (200) · 6 mg (0.5 C · E/S 5.5) ≈ 1220 → 628.5 (200) · 8 mg (**0.2 C** · E/S 5) ≈ 1075 → 540.6 (102). 논문 단서 (p.10–11): 사이클 뒤에도 공공·Fe/Co 원자가 분포가 그대로라는 것은 보이지 않았다.

### 5.6 대칭셀 · Tafel · Li₂S 핵생성/산화 개시 · GITT · 용해 · 셔틀 · 자가방전 (`Fig. 5` · `Fig. S7` · `Fig. S8`)

- **대칭셀 CV** (`Fig. 5a` 실독): FeCo-Vs (보라) 와 Vs (분홍) 는 ±0.73 V 에 큰 봉우리 (≈ 13 · ≈ 11 mA), In₂S₃ 는 ±0.33 V 근처 작은 봉우리 (≈ 3.5 mA) 위주.
- **교환전류** (`Fig. S7a` 실독): log|i| vs 전위. 점선 '선형 맞춤' 이 0 V 에서 만나는 높이 log i ≈ −1.85 / −2.40 / −2.80 → 1.41×10⁻² / 3.98×10⁻³ / 1.58×10⁻³ mA cm⁻² 와 맞는다. 다만 맞춤 구간이 ±0.35 V 에서 log i 가 0.2–0.4 자릿수만 바뀌는 평탄부라 Tafel 영역으로 보기 어렵다.
- **Tafel 기울기** (`Fig. 5b` · `Fig. S7b` 실독): LSV (메탄올 Li₂S, 10 mV s⁻¹) 의 발 부분 log i ≈ −4.5 ~ −4.0 (≈ 0.5 자릿수) 에서 맞췄다. 개시 순서 FeCo-Vs → Vs → In₂S₃ → 탄소지.
- **핵생성 과전압 · 산화 개시** (`Fig. 5c,d` 실독): 10.0 / 14.3 / 38.4 mV · 2.197 / 2.205 / 2.213 V (인쇄값).
- **GITT** (`Fig. 5e,f` · `Fig. S8` 실독): 핵생성 ΔiR 0.035 / 0.042 / 0.050 V · 활성화 ΔiR 0.051 / 0.062 / 0.073 V. 내부저항 (Ω) 곡선은 정규화 시간 ≈ 100 % (방전 끝–충전 시작) 에서 봉우리 (figure-read ≈ 21 / ≈ 28 / ≈ 38 Ω). **D̄ 문제** (`Fig. 5e` 확대): 점 대부분이 log D ≈ −9.5 (2.12–2.28 V) 와 −10 ~ −9.1 (2.30–2.36 V) 에 있고, 2.13–2.16 V 골짜기에만 −10.4 ~ −14 로 흩어진다. 산술평균이면 10⁻¹⁰ 대가 나와야 하므로 (우리 판단) 인쇄된 D̄ 1.7–3.6×10⁻¹³ 은 **골짜기만의 (로그) 평균**으로 보인다 (추정 · 구간 미기재). 골짜기에서 세 시료 점은 3.5 자릿수에 걸쳐 겹친다. `Fig. S8` 의 log D 점 (≈ −8.5 ~ −13) 은 `Fig. 5e` (≈ −9.1 ~ −14.1) 와 분포가 다르다 (figure-read).
- **Li₂S 용해** (`Fig. 5g–i` 실독): 피크 1404 s · ≈ 0.35 mA · 293.22 / 1293 s · ≈ 0.85 mA · 399.53 / **494 s · 2.2 mA · 520.98 mAh g⁻¹**. 패널마다 x (17k / 15k / 8k s) · y (0.5 / 1.0 / 2.5 mA) 척도가 다르다. In₂S₃ 는 피크 뒤 ≈ 2.7 ks 에 둘째 어깨가 있다.
- **셔틀 전류** (`Fig. 5j` 실독): inset 20–30 ks 에서 ≈ 0.01 / ≈ 0.018 / ≈ 0.02 mA.
- **자가방전** (`Fig. 5k` 실독): 2.6 V 대 평탄부가 ≈ 3000 / ≈ 2200 / ≈ 1000 min 에 떨어진다. 말기 (inset 4000–6000 min) 전압은 FeCo-Vs·Vs ≈ 2.36 · In₂S₃ ≈ 2.355 V — **셋이 거의 같다.** 차이는 평탄부 유지 시간이다.

### 5.7 in situ XRD (`Fig. S9` 실독)

등고선 지도 + 1D 적층. 방전 초기 α-S₈ 23.5 · 26.3 · 28.2° 가 사라지고, 저전압 평탄부에서 ≈ 27–27.4° 에 넓은 띠가 밝아진다 ("Li₂S" 타원). 충전 끝 위쪽 넓은 띠는 "β-S₈" 로 표시됐다 (본문 언급 없음). 논문: FeCo-Vs 의 Li₂S 신호가 가장 세다 → 결정화가 더 뚜렷.
⚠ 세 가지: ① **이 "Li₂S 관련 27.4°" 는 같은 논문이 In₂S₃ (109) 로 배정한 27.4° 와 같은 각**이다 (p.5). 지도에는 27° 근처 세로 줄이 처음부터 끝까지 옅게 보인다 (호스트 반사로 보인다 — figure-read). Li₂S (111) 표준 위치는 ≈ 27.0° 다 (일반 문헌값 · 이 논문에 없음). ② Li₂S 의 둘째 반사 (200, ≈ 31.3° · 일반 문헌값) 는 지도에 보이지 않는다. ③ 색 척도가 패널마다 다르다 (최대 200 / 230 / 260). ⇒ **'더 센 Li₂S 신호' 는 정량 근거가 아니다.**

### 5.8 Scharifker–Hills — 3DP → 3DI (`Fig. 6` 실독 + c·f·i 확대)

각 줄 = 모식도 · 정전위 석출 곡선 · 무차원 곡선. 논문은 모식도가 전기화학 데이터에서 추론한 경향이지 직접 본 Li₂S 형상이 아니라고 밝힌다 (p.12, 요지 — *"rather than directly imaged Li₂S morphologies"*).
- **석출 곡선** (`Fig. 6b,e,h`): T_peak 1245 / 847 / 530 s · 285.96 / 347.10 / 504.32 mAh g⁻¹ (인쇄값) · 피크 ≈ 0.45 / ≈ 0.48 / ≈ 1.8 mA (figure-read). 각 패널에 "Reduction of Li₂S₈" (초기 스파이크) · "Precipitation of Li₂S" (보라 면적) · "Reduction of Li₂S₆" (분홍 기준선 띠) 가 칠해져 있다 — 기준선 띠는 In₂S₃ 에서 ≈ 0.09 → 0.04 mA 로 뚜렷하고, FeCo-Vs 패널 (y 축 0–2.0 mA) 에서는 거의 보이지 않는다.
- **무차원 곡선 — 숫자로 본 일치 구간** (확대 figure-read · 이론값은 SI 식에서 우리 산수):

| t/t_m | In₂S₃ | Vs | FeCo-Vs | 3DI 식 | 3DP 식 |
|---|---|---|---|---|---|
| 0.5 (피크 전 상승) | ≈ 0.86 | ≈ 0.85 | ≈ 0.78 | 0.85 | 0.48 |
| 2.5 (피크 뒤 감쇠) | ≈ 0.46 | ≈ 0.64 | ≈ 0.73 | 0.72 | 0.49 |

⇒ 피크 **전**에는 셋 다 3DI 쪽이고 오히려 In₂S₃·Vs 가 3DI 에 더 붙는다. 3DP ↔ 3DI 의 갈림은 피크 **뒤** 감쇠 구간에서만 생긴다. 본문은 FeCo-Vs 가 *"closest to the 3DI model in the initial nucleation-growth region"* 이라 쓰고 SI 는 비교를 *"initial nucleation–growth region before long-time diffusion-limited decay"* 로 제한한다고 쓰는데, **그림의 순위는 정확히 그 반대 구간 (피크 뒤) 에서 나온다.**
- **축**: y 축 라벨은 "I/I_m" 인데 3D 이론곡선은 **(I/I_m)²** 꼴이다 (t/t_m = 0.5 에서 3DP 0.48 · 비제곱이면 0.69). 함께 그린 2DI·2DP (빨간 점선 — 본문 언급 0) 는 **비제곱 I/I_m** 꼴이다 (2DI 0.73 at 0.5). 한 축에 두 양을 섞었다 (우리 산수).
- 논문의 열역학 해석 (p.13): r\* = 2γ/|ΔG_v| · ΔG\* = 16πγ³ f(θ) / (3ΔG_v²) — 공공 (극성 불포화 자리) + Fe/Co (산화환원 상태) 가 젖음을 좋게 하고 유효 핵생성 벌칙을 낮춰 자리를 더 많이 켠다. 논문 스스로 S–H 변화가 *"rather than being a direct measurement of interfacial energy or atomic-scale nucleation geometry"* 라고 적는다. ⚠ 이 식의 γ · θ · ΔG_v 중 어느 것도 계산·측정하지 않았다.

### 5.9 DFT — 사다리 · U 의존 · '볼케이노' · 전자구조 모식도 (`Fig. 7` 실독 + a·d 확대 · `Table S4`)

- **`Fig. 7a`**: 세 표면의 \*S₈ → \*Li₂S 사다리. 단계 숫자는 §3d 표 그대로 (인쇄값). In₂S₃ (청록) 곡선은 −1.2 에서 시작해 −4.0 → −2.9 → −4.4 → −5.0 → −4.0 eV 로 움직이고 (figure-read), 인쇄된 단계 숫자를 누적하면 그대로 재현된다 (우리 산수: −1.2 −2.76 = −3.96 → −2.88 → −4.37 → −5.04 → −3.96). In₂S₃ 에서 Li₂S₈→Li₂S₆ 과 Li₂S₂→Li₂S 가 **둘 다 1.08 eV** 인 것은 그림 안에서도 일관된다 (우연 일치인지 옮겨 적기 실수인지는 판별 불가).
- **`Fig. 7b`**: 단계별 막대 + "RDS" 막대 (0.68 / 0.91 / 1.08). 본문 (p.14): *"Li₂S₂-to-Li₂S remains the largest uphill solid-phase step"* (세 모델 공통) · Li₂S₈→Li₂S₆ 은 1.08 → 0.22 → −0.87 로 FeCo-Vs 에서 내리막.
- **`Fig. 7c`**: FeCo-Vs 의 U = 0 / 1.0 / 1.5 / 2.15 V 사다리. U = 0 곡선 = `Fig. 7a` 보라 곡선. 나머지는 단계마다 2eU 를 더한 계단 (§4d). U = 2.15 V 에서 \*Li₂S ≈ +19.5 eV. 본문 (p.15, 요지): 전위가 평형전위로 갈수록 환원 구동력이 줄어 단계가 더 오르막이 되므로, 흡착만으로는 부족하고 다전자 전달의 추가 벌칙을 줄여야 한다 — 방향은 맞지만 크기는 전자 수 불일치 위에 있다.
- **`Fig. 7d`** (확대): x = E_ads (eV), y = η (V). 점 (−1.22, 1.09) In₂S₃ · (−0.09, 0.905) Vs · (−0.03, 0.675) FeCo-Vs (figure-read). 점선 "Conceptual trend" 의 왼쪽 가지는 In₂S₃ 와 FeCo-Vs 를 잇고, 오른쪽 가지 (−0.03 → +0.7 eV) 에는 **점이 없다**. Vs 는 왼쪽 가지 (그 x 에서 ≈ 0.70 V) 보다 ≈ 0.2 V 위다. 본문 (p.15): *"In₂S₃ lies on the weak-binding side … Vs-In₂S₃ strengthens adsorption … Fe/Co-Vs-In₂S₃ approaches the minimum of the conceptual volcano"* — SI 부호 규약으로는 **In₂S₃ 가 가장 강한 흡착 쪽**이다 (§10-②). 게다가 x 로 보면 Vs 와 FeCo-Vs 는 0.06 eV 차인데 η 는 0.23 V 차 — **서술자가 η 를 설명하지 못한다.**
- **`Fig. 7e`**: In₂S₃ (깨끗한 띠 · 고유 띠틈) → Vs (CB 아래 결함 준위 · "Reduced effective bandgap") → FeCo-Vs (여러 준위 · "Ultra-narrow bandgap"). **DOS·띠 계산도, 띠틈 측정도 없다.** 왼쪽 "Vacuum level (0 eV)" 점선이 CB 바로 아래 (띠틈 안) 에 그려져 있다 — 진공 준위는 CBM 위에 있어야 한다 (모식도 오류). 본문 (p.17): 공공은 CB 근처 상태를 넣어 유효 전하이동 틈을 줄이지만 전자를 가둘 수 있고, Fe/Co 3d 가 S 3p 와 페르미 준위 근처에서 혼성해 연속성을 늘린다 — 전부 계산 근거 없는 서술이다.
- **`Table S4`**: Fe–S 2.09–2.11 Å · Co–S 2.06–2.08 Å — 모든 중간체가 Fe·Co 와 직접 결합한다 (화학흡착 거리). 그런데 서술자가 E_ads(S₈) 라면 (§4b 추정) FeCo-Vs 위 S₈ 는 Fe–S 2.11 · Co–S 2.06 Å 로 묶이면서 흡착에너지는 ≈ −0.03 eV 다 — **결합 거리와 흡착 세기가 어울리지 않는다** (서술자 화학종이 밝혀지기 전까지 '의문' 으로만 둔다).
- **흡착 배위 규칙 (D-2026-10-05-adsorption-site-coordination)**: figure-read |E_ads| ≤ 1.22 eV 라 화학결합 규모 문턱 (≳ 2 eV) 아래 — 규칙 발동은 아니다. 다만 **구조 비공개 · 배위 미확인**을 같이 적는다.

### 5.10 파우치 · 드론 (`Fig. 8` 실독 + g 확대 · `Fig. S10`–`Fig. S13` · `Table S5`–`Table S7`)

- **0.2 C 파우치 충방전** (`Fig. 8b,c`): 1376.4 / figure-read ≈ 1060 / ≈ 860 mAh g⁻¹ · ΔE 179 / 191 / 210 mV · Q_L/Q_H 2.69 / 2.56 / 2.26.
- **핵생성 과전압 · 산화 개시** (`Fig. 8d,e`): 19.5 / 21.2 / 24.4 mV · 2.345 / 2.359 / 2.364 V — 코인셀보다 차이가 훨씬 작다 (2–5 mV · 14–19 mV).
- **EIS** (`Fig. 8f` · `Table S5`): R_ct 0.366 / 1.414 / 1.986 Ω · R_s 0.204 / 0.305 / 0.347 Ω.
- **사이클** (`Fig. 8g` 확대): 6 mg cm⁻² · E/S 5 · 0.2 C. FeCo-Vs ≈ 1380 → ≈ 1160 → ≈ 1070–1100 (5–85 회) → ≈ 810 (158 회), CE 는 ≈ 110 회부터 내려가 끝에 **≈ 89 %**. Vs 는 ≈ 1060 → ≈ 890 → ≈ 740 (82 회, CE ≈ 97 %), In₂S₃ 는 ≈ 870 → ≈ 710 → ≈ 660 (65 회, CE ≈ 96 %) 에서 **곡선이 그냥 끝난다** — 용량·CE 붕괴가 보이지 않는다. "stable operation … terminates" 의 기준이 없다.
- **절대 용량** (`Fig. 8h`): 0.05 C · 216 cm² · 2.3435 / 1.7488 / 1.1075 Ah (8 / 6 / 5 mg · E/S 3.5 / 3 / 3). (우리 산수) S 당 1356 / 1349 / **1025** mAh g⁻¹ — 5 mg 셀만 낮은 저전압 평탄부가 짧고 기울어 있다 (figure-read).
- **에너지밀도** (`Table S6` · `Fig. S12` 실독): 손글씨 라벨 "Energy Density 370 Wh/kg" · "Capacity 2.3435 Ah" · 저울 13.3305 g (Sartorius BSA124S). 계산 장부 (질량 항목 · 분모 정의 · 포장 제외 값) 는 **형식이 모범적**이다.
- **드론** (`Fig. S13` 실독): 4 프로펠러 소형 드론 · 배 쪽에 2 셀 모듈 · 모듈 26.5394 g. 레이더 차트 (`Fig. S13d`) 는 비행 시간 · 에너지밀도 · S 로딩 · E/S · 율속 다섯 축 — 경쟁 문헌 둘에 "20 min (No proof video)" 표시.

---

## 6. 논증 사슬 판정 — 구조 → 전자 → 흡착 → 핵생성 → 장치

| 고리 | 논문 근거 | 판정 |
|---|---|---|
| L1 Fe/Co 가 들어갔다 | ICP 1:1 · EDS · 매핑 · 2차상 없음 | ✅ 앙상블 수준 확립 |
| L2 S 공공이 생겼다 | EDS S/In 1.408 (한 시료) · EPR g = 2.006 · Raman 결함 모드 · XPS 이동 · FTIR S–O | △ 정황 다수 · 정량 없음 · 원본 EDS 대조 없음 · EPR 비정규화 |
| L3 '편극된 전자 환경' | XPS 비단조 이동 · 혼합원자가 피팅 | △ 정성 · DOS 계산 0 · 띠틈 측정 0 · `Fig. 7e` 는 모식도 |
| L4 흡착–활성화 균형 | UV-vis 순위 · 흡착 뒤 XPS 0.1 eV · DFT `Fig. 7d` | △/✗ 실험 순위는 맞다 (FeCo-Vs 최강 흡착) · **DFT 서술자는 FeCo-Vs 를 최약 흡착으로 그린다** (§10-②) · XPS 이동은 분해능 안 |
| L5 전환이 빠르다 | CV · D · ΔE · R_ct · DRT · Tafel · GITT · 용해 · 셔틀 | ✅ 순위는 지표 대부분에서 일관 · ⚠ 비표면적 2.2–2.6 배 교락 · 셀 1 개 · 일부 차이는 mV 수준 (산화 피크 ≤ 6 mV · 파우치 핵생성 2–5 mV) · CV peak 3 은 반대 |
| L6 핵생성 자리가 일찍 켜진다 (3DI) | S–H · 핵생성 과전압 · in situ XRD | △ S–H 순위는 피크 뒤 구간에서만 · in situ XRD Li₂S 각이 호스트 반사와 겹침 · 핵생성 과전압 순위는 맞다 |
| L7 DFT 가 Li₂S₂→Li₂S 벌칙을 낮춘다 | `Fig. 7a,b` | ✗ 전자 수 불일치 · η 정의 불일치 · 분자 끝점 · 상태 미선언 · '자유에너지' 아님 — **순위 정성 서술 이상으로 쓸 수 없다** |
| L8 장치 성능 | 코인 · 파우치 · 드론 | ✅ 실측 (강하다) · ⚠ 에너지밀도 셀 ≠ 수명 셀 · 0.05 C · 통계 없음 |

⇒ **L5 · L8 은 서고, L4 · L7 (기전의 계산 다리) 은 서지 않는다.** 결론 문장 *"structure–electronic state–nucleation–device correlation"* 은 '상관' 까지만 정직하다 — 논문 스스로 대부분의 단서를 달았다 (§2).

---

## 7. 우리 계산과의 대조 ★★ — 참고할 것 / 비교하면 안 되는 것

> ⛔ 액체 Li–S 양극 촉매 논문이다. argyrodite SE 의 σ · ESW · 탄성 · 띠틈과 **같은 양이 하나도 없다** ⇒ `comparison_vs_ours.md` 물성 4축 (A–D) 에 행을 만들지 않는다. 아래는 '같은 이름이 들어간 다른 양' 을 가르는 표다.

| 항목 | 이 논문 (소환값) | 우리 | 같은가 / 왜 다른가 |
|---|---|---|---|
| 계 | 액체 전해질 · In₂S₃ 촉매 표면 위 폴리설파이드 (용액 매개 전환) | argyrodite SE 벌크·계면 · Li₂S 벌크 반형석 | 축이 다르다 |
| "Li₂S" 숫자 | Li₂S₂→Li₂S 단계 ΔE 0.68–1.08 eV (흡착 **분자** · S 압출식 · 전이상태 아님) | Li₂S 벌크 V_Li⁻ c→c CI-NEB 장벽 (`db/properties/li2s_neb_cellconv_estimand_2026_10_09.json` 카드 proposed · `sei_neb.json` → `HZ-sei-neb-retracted` **BLOCKED** — 값 인용 금지) | **다른 양** (반응에너지 vs 공공 홉 장벽) · 같은 표·슬라이드 금지 |
| Li₂S 분해 장벽 | **계산 0 건** (Li⁺ 추출 CI-NEB 없음) — 실험 산화 개시 2.197 V · 용해 피크 494 s 만 | — | 비교할 짝이 없다 |
| S/Li₂S 짝의 열역학 기준 | U_eq = 2.15 V (채택 상수 · 계산 아님) | 우리 hull 산화 onset **2.256 V = Li₂S → S + 2Li** (MP2020 보정 hull · GG 상 집합 · `esw_e2b_li2s_correction_2026_10_03.json` 이 보정·상 제외 의존을 분해 · ESW 트랙 = 사용자 1저자) | 같은 짝, 다른 출처. 0.1 V 차를 '일치/불일치' 로 쓰지 않는다 (산화 한 변 0.246 V 문제와 같은 축 — `our_dft_baseline.md`). 게다가 논문의 보고 η 는 U_eq 를 쓰지 않고 나온다 (§4d) |
| 흡착에너지 | 단일 배치 · 스핀·+U·vdW·k·셀 미기재 · 서술자 화학종 미명시 | SDCP 회신 N: *admissible state 가 여럿인데 선택 규칙이 없으면 스칼라 보고량은 정의되지 않는다* (`kb/methodology/estimand_before_running_2026_08_28.md` · `sdcp_neutral_closed_2026_08_28.json` · 절대 E_ads 는 `HZ-sdcp-wave1-absolute-eads` BLOCKED) | 그들의 E_ads 는 우리 규율로 **정의되지 않은 보고량**이다 (자성·산화환원 기판 = 위험 신호 둘 다). 값 비교 금지, 규율 비교만 |
| 흡착 배위 | `Table S4` Fe/Co–S 2.06–2.11 Å · 구조 비공개 | D-2026-10-05-adsorption-site-coordination | 문턱 아래 · '배위 미확인' 표기 |
| 장벽·홉 수 | 장벽 없음 · 반응에너지를 'penalty' 로 서술 | D-2026-09-27-barrier-hop-count (`hop_check`) | 차수 검산이 서술을 잡는다 (§4d) |
| 띠틈 | `Fig. 7e` 모식도 ("ultra-narrow") · 계산·측정 0 | fixed-occ nscf VBM/CBM 만 (canonical comp1 2.066 · modelc 2.099 eV) | 비교 대상 자체가 없다 |
| Li₂S 계면상 | 다루지 않음 | LPSCl@Li₂S 1층 (`lpscl_li2s_layer1_closed_2026_09_15.json` · citable false) | 닿지 않음 · 재개 조건 무관 |

### 7a. 이 논문이 우리 Li₂S 트랙에 주는 것 (값 아님)
