Repository: yonghoon7153-source/Yonghoon-DEM-DFT

# 📚 LITDB — 문헌 단일 시스템 (**SE·DFT 축 + DEM·MPM 축, 두 트랙**)

> **앞으로 논문은 여기서만 본다.** 여러 곳(db/literature, kb/papers, db/properties, Excel)에 흩어진 문헌을 한 곳에서 생각·참고·비교하기 위한 통합 MD 시스템.

## 왜 트랙이 둘인가
`INDEX.md` 는 argyrodite 전해질 축이라 접촉역학·MPM·건식전극 digest 가 들어갈 자리가
없다. 그래서 한때 64편이 **어느 인덱스에도 없었다**(open_items #7). 축을 나눠 그 구멍을
닫았고, 한 분모로 세면 “159편 중 98편 미언급” 같은 **가짜 미결**이 나온다
(`comparison_vs_ours.md:8`). 분리는 실측 근거가 있는 결정이다 — 합치지 말 것.

⚠ 이 표의 **편수는 적지 않는다.** 손으로 쓴 수는 반드시 낡는다(README 자신이 세 번 틀렸다).
현재값은 `python3 tools/litdb/build_index.py --check` 로 본다.

File: litdb/papers/hamann2026_llzo_bilayer_porosity_asr_dendrite_ccd.md
<!-- digest 표준 양식. ★ = 사용자가 특히 원한 항목. COMPREHENSIVE / paper-level STANDALONE digest. 깊이 기준 = bazzoun2026 · qin2026 카드 -->
# Effects of LLZO Microstructure Porosity, LLZO/Li-Metal Interfacial Polarization Resistance, and Applied Areal Current Density on Li-Metal Dendrite Formation in LLZO Bilayer Symmetric Cells — FIB-SEM 실구조 다공–치밀 LLZO 이중층 Li–Li 대칭셀을 **복셀 FDM + 비선형 Butler–Volmer** 로: 다공 계면은 **계면 덴드라이트 CCD 를 올리고**, 이중층 경계의 국소 이온전류 증폭은 **내부 덴드라이트 위험을 올린다** — Hamann · O'Neill · Wachsman (*Adv. Funct. Mater.* 2026, e78540)

> slug `hamann2026_llzo_bilayer_porosity_asr_dendrite_ccd` · DOI `10.1002/adfm.78540` · type `FDM voxel electrochemistry (steady/uniform-state Poisson in LLZO + nonlinear Butler-Volmer at LLZO/Li voxel faces, Halley root-finding, GPU overlapping sub-regions, constant-current outer loop) on FIB-SEM tomography microstructures; porous-dense LLZO bilayer Li-Li symmetric cell; simulation only` · PDF `44960ac0-2._Effects_of_LLZO_Microstructure_Porosity_LLZOLi-Metal_Interfacial_Polarization_Resistance_and_Applied_Areal_Current_Density_on_Li-Metal_Dendrite_Formation_in_LLZO_Bilayer_Symmetric_Cells.pdf` (19 pp) · SI `f0791619-2._Sup_Effects_of_LLZO_…_Symmetric_Cells.pdf` (31 pp) · digested `2026-09-29` · status ✅

> elements: Li, La, Zr, O, Ca, Nb, Al
> license: **CC BY** (open access, p.1) · 그림 출처 = Hamann, O'Neill, Wachsman, *Adv. Funct. Mater.* 2026, e78540, doi:10.1002/adfm.78540 (CC BY)

> ## 📋 한 화면 요약 (여기만 읽어도 된다)
> **무엇을 했나** — 자기 그룹이 만든 다공 LLZO(테이프캐스팅 25.7 · 37.9 · 55.9 %, 템플릿 80.4 %) 의 **FIB-SEM 3D 재구성**(50 × 50 × 20 µm) 밑에 5 µm 치밀층을 붙이고, 기공을 **Li 금속 복셀로 채워** Li–Li 대칭셀을 만든 뒤, LLZO 안의 전위(σ = 5 × 10⁻⁴ S cm⁻¹ 상수)를 **정상·균일상태 유한차분**으로 풀고 LLZO/Li 모든 복셀면에 **비선형 Butler–Volmer**(α 0.5, 298.15 K)를 걸었다. 교환전류밀도는 **소신호 분극저항 ASR_polar = RT/(J₀₀F)** 로 정의 — 0 · 1 · 10 · 100 Ω cm² 스윕 × 인가 전류 1 · 3 · 10 mA cm⁻². 계면 과전압의 최대값을 Porz 파괴 문턱(K_IC 1.25, 결함 0.4–1.0 µm → **84.8–134.1 mV**)과 비교해 **계면 덴드라이트 CCD** 를 뽑고, 두께방향 슬라이스별 국소 이온전류 밀도로 **내부 덴드라이트 위험**을 순위 매겼다. 셀 ASR 은 **복셀별 소산전력 합**으로 평면계면 · 전해질 · 다공계면 세 직렬 저항으로 쪼갰다.
> **핵심 수치 6** — ① ASR_polar = 0 이면 전류는 Li 로 우회하고 **"활성" 영역은 치밀층 몇 µm 안** — 셀 ASR **1.01–1.15 Ω cm²** vs 치밀층 단독 **1.0** (p.10). ② 1 mA cm⁻² 에서 다공 계면 최대 η 는 평면 계면보다 **항상 작다**: 평면 ≈ **1 / 10 / 73 mV** vs 다공 ≈ **0.8 / 3–4.4 / 11–19 mV** @ ASR 1/10/100 (Fig 2, figure-read). ③ 평면 계면 단일-BV CCD: **129 Ω cm²** @1 mA, **43 / 13 Ω cm²** @3 / 10 mA (p.6); 다공 계면(55.9 %) 선형 외삽 CCD **158 / 25 / 7.9 mA cm⁻²** @ ASR 1/10/100, 역으로 **3162 / 316 / 63 Ω cm²** @ CCD 1/3/10 (p.6–7). ④ ASR_polar 100 에서 셀 ASR 은 **84.0–90.8 Ω cm²** 뿐 — BV 비선형 탓에 계면이 할당값보다 덜 기여 (p.10, 12). ⑤ 전류를 올리면 셀 ASR 은 **내려가지만** 셀 과전압은 **올라간다**: 55.9 % · 100 Ω cm² 에서 **84.0 → 159.4 → 284.3 mV** @1/3/10 mA (Table S1). ⑥ 설계 결론: Li 를 다공층 쪽에 넣으면 **기공률 ≤ 55.9 % · ASR_polar ≤ 63 Ω cm²** 에서 10 mA cm⁻² 안전 (p.14–15).
> **우리에게 주는 것 3** — (1) ★★ **소산전력 분할 = 계면별 ASR** (식 8, Fig S10): 우리 STEP4-v2 가 이미 내는 Q_ohm(e/i) · Q_ct · Q_film 을 `P·A/I²` 로 나누면 **새 계산 없이** 같은 표가 나온다 (§8.A-1). (2) ★★ **슬라이스 분석 + 한 줄 항등식** (§9 I-2): 경계 슬라이스의 LLZO 평균 이온전류 ≈ **f_ion(z) · J / φ_LLZO(z)** — 100 Ω cm² 에서 Fig 5 판독 1.33 / 1.6 / 2.35 가 J/(1−ε) = 1.35 / 1.61 / 2.27 와 맞는다 ⇒ **ASR_polar 효과는 기공률이 정한 천장에서 포화**한다. 우리 SE 망 전류분포 · Joule · 층상(Phase 5) 경계에 그대로 쓴다. (3) **ASR_polar(소신호) ↔ J₀₀ 정의** 가 우리 STEP4 `R_ct = RT/(F·i0·A)` 배선과 같고, 우리 기본 i0 = 2 A m⁻² 는 접촉면적당 **≈128 Ω cm²** = 이 논문 스윕의 **상단(100)** 에 해당 (D9).
> **주의 3** — ⛔ **문턱 라벨 불일치 (§9 I-1, D3·D12)**: 평면 CCD **129 / 43 / 13 Ω cm²** 는 α 0.5 · 298.15 K 단일-BV 로 **84.8 mV(결함 1.0 µm)** 에서 정확히 재현되고, 본문·Fig 4 캡션이 말하는 **134.1 mV(0.4 µm)** 면 **347 / 116 / 35** 가 된다. 다공 계면의 **7.9 mA cm⁻² · 63 Ω cm²** 도 그림 판독상 84.8 mV 쪽이다 ⇒ 수치는 **더 보수적인(1.0 µm) 가정**에서 나왔다. ⚠ 복셀 크기 미기재 · 기공률당 실구조 **1개** · 80.4 % 는 제조법·조성·RVE 가 다 다름 · 내부 덴드라이트는 **문턱 없는 대리지표**(LLZO σ_e = 0, 입계저항 없음). ⛔ **산화물 LLZO + Li 금속 음극** 결과 — 황화물 LPSCl 복합양극으로 **값 전이 금지**, 방법·항등식만 가져온다.

---

## 0. 서지 · 출처 · 읽은 범위

> 쪽 표기 = **본문 PDF 쪽 = 인쇄 "n of 19"** (p.1 = 첫 쪽). SI 는 **SI p.n** (SI PDF 쪽 = SI 인쇄 쪽번호, 1–31).

| 항목 | 내용 | 등급 |
|---|---|---|
| 제목 | *Effects of LLZO Microstructure Porosity, LLZO/Li-Metal Interfacial Polarization Resistance, and Applied Areal Current Density on Li-Metal Dendrite Formation in LLZO Bilayer Symmetric Cells* | stated (p.1) |
| 저자 | **Tanner R. Hamann** · Jon O'Neill · **Eric D. Wachsman**\* (교신, ewach@umd.edu) | stated (p.1) |
| 소속 | Maryland Energy Innovation Institute, Department of Materials Science and Engineering, University of Maryland – College Park (UMD) (단일 기관) | stated (p.1) |
| 저널 | *Advanced Functional Materials* (Wiley-VCH) · 2026 · 인쇄 표기 **"2026; 0:e78540"** | stated (p.1) |
| 권 · 호 | 인쇄 권 표기가 **"0"** (조기공개 자리표시) → 권 · 호 **[미확인]** | — |
| 논문번호 · 쪽수 | **e78540** · 19 쪽 ("1 of 19" – "19 of 19") | stated (p.1, 각 쪽 꼬리말) |
| DOI | `10.1002/adfm.78540` | stated (p.1) |
| 접수 · 수정 · 승인 | 24 Mar 2026 · 28 Aug 2026 · 11 Sep 2026 | stated (p.1) |
| 키워드 | critical current density · li-metal dendrite · LLZO/li-metal interface · LLZO · polarization resistance | stated (p.1) |
| 라이선스 | **CC BY** (open access) | stated (p.1) |
| 기여 | Hamann = conceptualization · investigation · original draft · methodology · validation · visualization · formal analysis · data curation · review & editing / O'Neill = original draft / Wachsman = review & editing · project administration · supervision | stated (p.17) |
| 자금 | ARPA-E (DOE, Contract No. DE-AR0000787) · Maryland NanoCenter & AIMLab 지원 | stated (p.17) |
| 이해상충 | Wachsman 이 **Ion Storage Systems (ION)** 창업 — 연구는 UMD 연방계약 하 수행 · UMD 지식재산 | stated (p.17) |
| 데이터 · 코드 | 데이터 = "corresponding author upon reasonable request" · **코드 공개 언급 없음** [미확인] | stated (p.17) |
| SI | 원 파일명 `adfm78540-sup-0001-SuppMat.docx` (p.19). 받은 것 = 그 Word 파일의 PDF 변환본 31 쪽: **Figs S1–S13 · Table S1 · Appendix 1**(연속방정식 유도 식 S1–S58 · 해법 루프 · 기호표 · 참고문헌 2) | 확인 |
| **읽은 범위** | 본문 19 쪽 + SI 31 쪽 **전부** (텍스트 층 전수 + 그림 22 장 전부 렌더 후 육안). 그림 판독값은 본문 임베디드 래스터(≈300 dpi) · SI 벡터 렌더(300 dpi) 에서 읽었다 — 표기 **≈ (figure-read)** | — |
| **안 읽은 것** | 이 논문이 기대는 자기 그룹 원전 — **[34] Hamann 2020 AFM** (constriction factor · geometric tortuosity, 다공 LLZO 미세구조의 출처) · **[51] Gong 2018 Mater. Today** (템플릿 LLZO) · **[55] Neumann 2021** (J₀₀ 25.9) · **[24] Porz 2017** (파괴 문턱식) · **[29] Raj & Wolfenstine 2017** (내부 덴드라이트 1D 모형) · **[31] Hitz 2019** (삼중층 CCD) — 정본 카드 없음 ⇒ 그들에 대한 서술은 전부 *"이 논문이 인용한 내용 (원문 미확인)"* | — |

★ 정본 카드가 **있는** 인접 문헌 (이 논문이 인용하지 않았지만 대조에 씀): `islam2026_microstructure_resolved_impedance_lpscl_symmetric_cell` (★ 같은 방법 계열의 **황화물판** — 미세구조 해상 옴 전도 + BV + C_dl, Li/LPSCl/Li 대칭셀, 2D FEM) · `song2025_porous_argyrodite_modulus_fracture_toughness` (★ **같은 Porz 사슬을 LPSCl 에** — K_Ic 0.17 → η_crit ≈ 12 mV) · `ketter2025_resistor_network_models_predict_transport_properties` · `bazzoun2026_dem_fem_rnm_ionic` · `kim2025_impedance_decoupling_tlm_assb` (우리 R_ct 앵커) · `doux2020_stack_pressure_assb` · `liao2025_interfacial_adhesion_li_plating_carbon_interlayer` · `nolan2021_garnet_cathode_coating` (같은 Wachsman 그룹, 가넷) · `barai2021_delamination_cathode_llzo_multiscale` · `clausnitzer2024_degradation_mechanisms_cathode_llzo`.

---

## 1. 한 줄 요약

**실제로 소결한 다공 LLZO 의 FIB-SEM 3D 구조에 Li 를 채운 "디지털 Li–Li 대칭셀"(50 × 50 × 25 µm) 을 복셀 유한차분 + 비선형 Butler–Volmer 로 풀어, 계면 분극저항(ASR_polar 0–100 Ω cm²) · 다공층 기공률(25.7–80.4 %) · 인가 전류(1–10 mA cm⁻²) 가 (i) 계면 과전압 → 계면 덴드라이트 CCD, (ii) 이중층 경계의 국소 이온전류 → 내부 덴드라이트 위험, (iii) 셀 ASR 의 구성 에 주는 영향을 분리했다.**
결론: 다공 계면은 넓은 계면적으로 **계면 CCD 를 올리고**(평면 계면이 늘 먼저 위험), ASR_polar 를 낮추는 것이 계면 · 내부 · 총 ASR **모두**에 가장 센 손잡이라고 저자는 쓴다. 다공층 미세구조는 총 ASR 에 거의 영향이 없어 **Li 용량 쪽으로 따로 최적화할 수 있다**. 다만 기공률을 올리면 경계의 국소 이온전류가 커져 내부 덴드라이트 위험이 늘므로, 내부 덴드라이트가 한계이면 **고용량(고기공률·저율) vs 고출력(저기공률·고율)** 으로 설계를 나눈다 (p.1, p.14–15).
`frame[5]` 로는 **수송 절반(복셀 연속체 전위장 + 계면 kinetics)** 만 가진다 — 우리 STEP3/STEP4 와 같은 층위. 역학(DEM 접촉망 · MPM 소성)과 시간 전개(보이드 · 박리)는 **없다** (저자 §2.6 이 스스로 범위 밖이라 적는다).

---

## 2. 메타

| 항목 | 내용 |
|---|---|
| **소재계** | SE = 가넷 **LLZO** — 테이프캐스팅 다공층 **Li₆.₇₅La₂.₇₅Ca₀.₂₅Zr₁.₅Nb₀.₅O₁₂** (p.15) · 템플릿 다공층 **Li₆.₂₅Al₀.₂₅La₃Zr₂O₁₂** (p.16) · 치밀층 조성은 **명시 없음** [미확인]. 전극 = **Li 금속**(양쪽). 시뮬레이션에서는 모든 LLZO 복셀에 **같은 σ 5 × 10⁻⁴ S cm⁻¹** (조성 차이 무시, p.16) |
| **셀 형식** | Li–Li **대칭셀**: 평면 Li → 치밀 LLZO 5 µm → 다공 LLZO 20 µm (기공 = Li) — 계면 둘: **평면 LLZO/Li 계면**(파랑) · **다공 LLZO/Li 계면**(빨강) (Fig S1) |
| **연구 유형** | **순수 시뮬레이션**. 실험은 입력(미세구조 FIB-SEM · 펠릿 σ · 문헌 J₀₀ · 문헌 K_IC · 결함 크기)으로만 들어온다 — 이 이중층들의 **CCD 실측 대조는 없다** |
| **코드** | 자체 구현 (언어 · 공개 여부 미기재 [미확인]) — 재구성 조립 **MATLAB**, 분할 **FIJI + Avizo-Fire**, 3D 시각화 **Blender**, 솔버는 **GPU** 에서 겹치는 부분영역 분할 (p.16, SI p.24) |
| **해석 상태** | **steady-state**(시간 미분 0) + **uniform-state**(Li⁺ 농도 균일 → 확산항 0) · Li 전극 배치 **고정** · 계면 **완전 정합** 유지 (p.2, p.16, SI p.10) |
| **스윕** | 1 mA cm⁻²: 기공률 4 × ASR_polar 4 (0 · 1 · 10 · 100) = **16 런** · 55.9 % 에서 3 · 10 mA cm⁻² × ASR 1 · 10 · 100 (+ 1 mA 3 런 = **"9 idealized simulations"**, p.6) ⇒ 고유 런 **22** (`derived(ours)` 계수) |

### 2.1 계보 — Wachsman 그룹 다공 가넷 사슬 안의 자리 (이 논문이 인용한 내용, 원문 미확인)

| 참조 | 무엇 (이 논문의 서술) | 이 논문에서의 역할 |
|---|---|---|
| [34] Hamann 2020 *AFM* 30, 1910362 | 다공 SE 의 **constriction factor · geometric tortuosity** 와 Li⁺ 수송 | 테이프캐스팅 다공 LLZO **미세구조 3 개의 출처** · FIB 절차 · 펠릿 σ 5 × 10⁻⁴ |
| [51] Gong 2018 *Mater. Today* 21, 594 | Li-ion 전도 세라믹 **직물(textile)** | **80.4 % 템플릿 미세구조의 출처** (섬유가 XY 면에 평행) |
| [31] Hitz 2019 *Mater. Today* 22, 50 | 이중층 · 삼중층 가넷 셀의 **CCD 10 mA cm⁻²** · MIEC(Ce-LGPZ) 삼중층 100 mA cm⁻² ([31, 36]) | 동기 — "다공 계면이 CCD 를 올린다" 의 실험 선례 |
| [55] Neumann 2021 *ACS AEM* 4, 4786 | LLZO/Li **J₀₀ = 25.9 mA cm⁻² @300 K** | ASR_polar 스윕의 앵커 (0.998 Ω cm²) |
| [24] Porz 2017 *AEM* 7, 1701003 | 과전압 → Li 석출 압력 → 표면결함 Griffith 파괴 | 계면 덴드라이트 문턱 84.8–134.1 mV |
| [29] Raj & Wolfenstine 2017 *JPS* 343, 119 | 내부 덴드라이트 구동력 ∝ 국소 이온전류 × 입계/결함 저항 (1D) | 내부 덴드라이트 대리지표의 근거 |

⇒ 이 논문의 새것은 **물리가 아니라 결합**: 자기 그룹의 실구조(2018 · 2020) 위에 BV 계면을 붙여 **계면 · 내부 두 기전을 한 계산에서** 본 것, 그리고 ASR 을 **소산전력으로 분할**한 것이다.

---

## 2.5 논문 흐름 — 절별로 (읽는 순서 그대로)

1. **Introduction (p.1–2).** LLZO 는 Li 금속 호환 · 고전도 · 불연 [5–9]; 금속산화물 인터레이어 + 용융 Li 로 저저항 계면 [16, 17]. 그러나 **CCD 가 평면 계면에서 40–900 µA cm⁻²** 로 흩어진다 [21] → 두 기전: **계면 덴드라이트**(Li 가 표면결함에 석출 → 과전압 비례 응력 → 균열 [24–26]) · **내부 덴드라이트**(전자가 LLZO 를 새어 내부 결함에서 Li⁺ 환원 [27, 28], 구동력 ∝ 결함저항 × 국소 이온전류 [29]). 대책 넷: 다공 계면(이중층 · 삼중층 CCD **10 mA cm⁻²** [31]) · 계면 MIEC(삼중층 **100 mA cm⁻²** [31, 36]) · 표면 개질/인터레이어(LiPON · KF→KF/LiF 는 전자 차단까지 [45–47]) · 주상정(columnar) 입자 [50]. **이 논문 = 첫 번째 대책의 수치 해부.**
2. **§2.1 정상/균일상태 국소 이온전류 (p.2–4).** 미세구조 4 개(Fig 1a–d) · RVE 확인(Fig S2) · ASR_polar = 0 → 전류는 Li 로 우회, 활성영역은 치밀층 몇 µm (Fig S3) · 경계 증폭(Fig S4). 실제 계면 1–10 Ω cm² → BV 식 (1)–(4), **J₀₀ 는 ASR_int(실시간, η 의존) 가 아니라 ASR_polar(η → 0 극한) 로 정의해야 유일**하다는 논증 (p.4). ASR 1 → 10 → 100 에서 활성영역 확장 · 경계 증폭 강화 · 100 에서 증폭이 치밀층으로 번짐 (Fig 1i–t). 잠정 결론: **ASR_polar 와 기공률의 효과는 "equally strong"**.
3. **§2.2 계면 전류 · 과전압 · 계면 덴드라이트 (p.4–7).** Porz 문턱 식 (5)–(6) → 84.8–134.1 mV. 평면 계면 = 좁은 분포 → **단일 BV 로 근사 가능** → 1 mA 에서 129 Ω cm² 이상이면 위험 (p.6). 다공 계면 = 0 부터 최대까지 넓은 분포, 최대값은 늘 평면보다 작고 문턱 아래 (Fig 2). 최대값의 기공률 의존은 ASR 에 따라 **부호가 바뀐다**(1 Ω: 약감소 / 10 · 100 Ω: 증가) — 저 ASR 은 치밀층 근처만 쓰고, 고 ASR 은 다공층 옴손실과 계면손실의 균형으로 활성영역이 치밀층 쪽으로 오그라든다 (p.6). 1C · 3C 대응 3 · 10 mA 로 55.9 % 만 추가 (p.6) → Fig 3 · 4 → 평면 43 · 13 Ω cm², 다공 158 · 25 · 7.9 mA cm⁻² / 3162 · 316 · 63 Ω cm² → Fig 4e 운전 지도 (Safe · Planar · Planar + Porous) (p.6–7). 단서: 실제 계면은 사이클 동안 변하므로 Fig 4e 는 **중간 SOC · 초기 사이클**에나 맞고 극단 SOC · 장기에서는 CCD 를 **과대평가** (p.7).
4. **§2.3 국소 전류 · 내부 덴드라이트 (p.8–10).** 3D 를 XY 슬라이스로 잘라 슬라이스별 히스토그램 → 히트맵 (Fig S8, S9), 슬라이스 평균 vs Z (Fig 5, 6). 치밀층 ≥ 1 mA cm⁻², 다공층은 경계(Z = 0)에서 최대. ASR · 기공률 둘 다 증가 방향 → 다시 "equally strong", 그러나 **"ASR_polar 는 이론상 상한이 없고 80.4 % 이상 다공 세라믹은 만들기 어렵다"** 는 범위 논증으로 ASR_polar 를 주 손잡이로 결론 (p.10). 전류를 올리면 분포 모양은 같고 크기만 비례 (Fig 6).
5. **§2.4 셀 ASR · 계면별 ASR (p.10–12).** 식 (7) 셀 ASR = V/J, 식 (8) 계면별 ASR = 소산전력 × A / I² (Fig S10: 폐계 → 총 소산 = 복셀 망 소산의 합 → 직렬 세 저항). Fig 7 (기공률) · Fig 8 (전류) · Table S1 (셀 과전압).
6. **§2.5 풀셀 설계 시사 (p.12–14).** 실제 이중층 풀셀 = 한쪽에 양극 + 전자첨가제 + **2차 액체전해질** [32, 33] — ASR 원천 다섯. Li 를 **다공층에** 넣고 양극을 평면 쪽에 두는 배치만이 덴드라이트 위험을 최소 · 유지 (양극을 기공에 넣으면 계면전류가 충방전 중 이동해 다공층 전역에 증폭점 [57]). 20 µm 다공층의 Li 용량 1.1 · 1.6 · 2.3 · 3.3 mAh cm⁻² (p.14). 결론 두 갈래 (계면 CCD 한계 vs 내부 CCD 한계).
7. **§2.6 추가 계면 고려 (p.14–15).** 이상화의 한계: Li 박화 → 비등전위, 불균일 탈리 → **보이드**(적층압 2–3 MPa 필요 [62], 탈리 중 감소) · **dead Li** · LLZO 의 Li 접촉 불안정(입방 → 정방, 저전도) [45]. 완화책: 인터레이어(Zn · Au · AlF₃ · KF; KF/LiF 는 전자 차단) · CNT 로 Li 확산 가속 [44] · **Li₀.₉Mg₀.₁** 합금(적층압 거의 0 에서 정합, 2820 vs 3860 mAh g⁻¹, +2.5 mV vs Li/Li⁺) [20].
8. **§3 Conclusion (p.15)** · **§4 Methods (p.15–16)** — 테이프캐스팅 · 템플릿 제조 · FIB-SEM · 시뮬레이션 요약. **SI Appendix 1 (SI p.10–31)** — 유도 전문 (§4 참조).

---

## 3. 핵심 수치 ★

> 등급: **stated** = 본문 · SI 인쇄값 · **≈ (figure-read)** = 그림 판독, **TREND 전용** · **derived(ours)** = 인쇄값에 산술만 (§13 원장).

### 3.1 입력 · 구성

| 항목 | 값 | 조건 · 근거 | 쪽 | 등급 |
|---|---|---|---|---|
| σ_LLZO (Li⁺) | **5 × 10⁻⁴ S cm⁻¹**, 모든 LLZO 복셀 상수 | 치밀 LLZO 펠릿 실측 [34] | p.2, p.16 | stated |
| σ_e(Li 금속) | **1.1 × 10⁵ S cm⁻¹** → Li 복셀 = 집전체 전위와 같은 **등전위** | [54] | p.3, p.16 · SI p.23 | stated |
| σ_e(LLZO) | **0** (전자 절연 — 전자 누설 미모사) | | SI p.19 | stated |
| α · T | **0.5** · **298.15 K** | | p.16 | stated |
| ASR_polar | **0 · 1 · 10 · 100 Ω cm²** | 실측 최저 계면 **1–10 Ω cm²** [16, 30, 31] | p.4 | stated |
| J₀₀ 앵커 | **25.9 mA cm⁻² @300 K → ASR_polar 0.998 Ω cm²** (Neumann [55]) | 식 (4) | p.4 | stated · D1 재현 |
| 인가 전류 | **1** (전 기공률) · **3 · 10 mA cm⁻²** (55.9 % 만) — 평면 집전체 기준 정전류 | 상용 3–4 mAh cm⁻² 의 **1C = 3–4 · 3C = 9–12 mA cm⁻²** [56] | p.6, p.16 | stated |
| 기하 | **50 × 50 × 25 µm** = 다공 50 × 50 × 20 + 치밀 5 µm, 다공층 기공 = Li, 치밀층 평면 쪽에 Li 층 | 20 µm 보다 얇은 재구성은 **거울상으로 덧대** 자름 | p.2, p.16 | stated |
| 기공률 | **25.7 · 37.9 · 55.9 %** (테이프캐스팅, 무작위 기공 · 입자망 [34]) · **80.4 %** (템플릿, XY 평행 섬유망 [51]) | | p.2 | stated |
| FIB 절편 두께 | **~100 nm** | Tescan GAIA3, Ga 빔 | p.16 | stated |
| **시뮬레이션 복셀 크기 · 복셀 수** | **n/a** | 본문 · SI 어디에도 없음 | — | [미확인] |
| 수렴 기준 | LLZO 전위 · 두 전극 면전류 상대잔차 **< 10⁻⁵** | 식 S49 · S57 | p.16 · SI p.25, 27 | stated |
| 파괴 입력 | **K_IC 1.25 MPa m^½** · 표면결함 깊이 **a = 0.4–1.0 µm** · γ **1.12** → **84.8–134.1 mV** | Porz [24] 식 (5)–(6) | p.4 | stated · D2 재현 (V_m 13.0 cm³ mol⁻¹ 은 우리 입력) |

### 3.2 1 mA cm⁻² · 기공률 4 × ASR_polar 4 (Fig 1, 2, 5, 7 · Fig S2, S3, S6)

| 지표 | 25.7 % | 37.9 % | 55.9 % | 80.4 % | 출처 · 등급 |
|---|---|---|---|---|---|
| 기하 굴곡도 (전체 부피) | ≈1.02 | ≈1.05 | ≈1.10 | ≈1.42 | Fig S2 ≈ |
| RVE 판정 | 부피 > 50 % 에서 안정 ✓ | ✓ | ✓ | **요동 큼 — RVE 여부 불명** (단, 다공층 대부분이 전류를 안 날라 "충분" 이라 주장) | p.2–3 stated |
| 평면 계면 η @ ASR 1 / 10 / 100 | ≈1 / 10 / 73 mV | 같음 | 같음 | 같음 | Fig 2a–d ≈ · D4 = 1.0 / 9.9 / 72.9 |
| 다공 계면 η **최대** @ ASR 1 | ≈0.8 | ≈0.8 | ≈0.7 | ≈0.7 mV | Fig 2e–h, 2i ≈ |
| 다공 계면 η 최대 @ ASR 10 | ≈3.0 | ≈3.4 | ≈3.5 | ≈4.4 mV | Fig 2e–h ≈ |
| 다공 계면 η 최대 @ ASR 100 | ≈11.4 | ≈12.9 | ≈12.4 | ≈18.6 mV | Fig 2e–h ≈ |
| 다공 계면 η **중앙값** @ ASR 100 | ≈7.8 | ≈7.8 | ≈3.4 | ≈4.4 mV | Fig 2e–h ≈ |
| 다공 계면 J 최대 @ ASR 1 / 10 / 100 | ≈0.82 / 0.31 / 0.12 | ≈0.81 / 0.34 / 0.13 | ≈0.77 / 0.36 / 0.13 | ≈0.81 / 0.44 / 0.19 mA cm⁻² | Fig S6i ≈ (평면 ≈1.0–1.05) |
| 경계(Z = 0⁺) 슬라이스 평균 국소 이온전류 @ ASR 0 / 1 / 10 / 100 | ≈1.05 / 1.1 / 1.25 / 1.33 | ≈1.05 / 1.2 / 1.45 / 1.6 | ≈1.05 / 1.45 / 2.0 / 2.35 | ≈1.05 / 1.9 / ≥3 / ≥3 (축 밖) mA cm⁻² | Fig 5 ≈ |
| 기준선 J/(1−ε) | **1.35** | **1.61** | **2.27** | **5.10** | derived(ours) D8 |
| 이온전류 50 % 깊이 @ ASR 1 / 10 / 100 | ≈2 / 5.5 / 9.5 µm | ≈1.5 / 4 / 7.5 | ≈0.5 / 2.5 / 5.5 | ≈0 / 0.8 / 2.2 | Fig S3 ≈ (거친 판독) |
| 셀 ASR @ ASR 0 | **1.01–1.15 Ω cm²** (4 기공률 범위; 치밀층 단독 1.0) | | | | p.10 stated |
| 셀 ASR @ ASR 100 | **84.0–90.8 Ω cm²** (최소 55.9 % = 84.0 · 최대 80.4 %) | | | | p.10, 12 stated · Table S1 ÷ 1 mA |
| 셀 ASR 변화 (25.7 % 대비) @ ASR 0 / 1 / 10 / 100 | 기준 | ≈−5.5 / −2 / +1.2 / +0.7 % | ≈−10.7 / −4.9 / +1.1 / −1.1 % | ≈−12.0 / −3.6 / +7.5 / +7.0 % | Fig 7b ≈ |
| 전해질 ASR 변화 @ ASR 100 | 기준 | ≈+15 % | ≈+57 % | ≈+105 % | Fig 7f ≈ (ASR 0–10 에서는 감소 −1 ~ −14 %) |
| 다공 계면 ASR 변화 @ ASR 10 / 100 | 기준 | ≈+14 / +3 % | ≈+17 / −31 % | ≈+83 / +28 % | Fig 7h ≈ |
| 평면 계면 ASR @ ASR 1 / 10 / 100 | ≈1.0 / 9.9 / 73 Ω cm², 기공률 변화 **< 0.08 %** | | | | Fig 7c, 7d ≈ · D4 |
| 다공층 Li 용량 (20 µm) | **1.1** | **1.6** | **2.3** | **3.3 mAh cm⁻²** | p.14 stated · D7 재현 |

### 3.3 55.9 % · 인가 전류 1 / 3 / 10 mA cm⁻² (Fig 3, 4, 6, 8 · Fig S7, S9 · Table S1)

| 지표 | ASR_polar 1 | 10 | 100 Ω cm² | 출처 · 등급 |
|---|---|---|---|---|
| **셀 과전압** @1 / 3 / 10 mA | **2.6 / 7.8 / 26.0 mV** | **13.6 / 39.5 / 109.0** | **84.0 / 159.4 / 284.3** | **Table S1 stated** (SI p.9) |
| 셀 ASR = V/J @1 / 3 / 10 | 2.60 / 2.60 / 2.60 | 13.60 / 13.17 / 10.90 | 84.00 / 53.13 / 28.43 Ω cm² | derived(ours) D5 (Fig 8a 와 일치) |
| 셀 ASR 변화 1 → 3 / 1 → 10 | 0 / 0 % | −3.2 / −19.9 % | **−36.7 / −66.2 %** | derived D5 · Fig 8b ≈ |
| 평면 계면 η @1 / 3 / 10 | ≈1 / 3 / 10 mV | ≈10 / 28.5 / 73 | ≈73 / 127 / 188 | Fig 3a, d ≈ · D4 = 72.9 / 126.7 / 188.2 |
| 평면 계면 ASR 변화 1 → 3 / 10 (@ASR 100) | — | — | **−42.1 / −74.2 %** | derived D4 · Fig 8d ≈ −42 / −74 |
| 다공 계면 η 최대 @3 / 10 mA | ≈2.3 / 7.5 | ≈10.5 / 34 | ≈36.5 / **≈101 mV** | Fig 3b, e ≈ |
| 다공 계면 J 최대 @3 / 10 mA | ≈2.0 / 7.8 | ≈1.05 / 3.6 | ≈0.38 / 1.8 mA cm⁻² | Fig S7c, f ≈ (평면 ≈3.1 / ≈10.3–10.9) |
| 전해질 · 다공 ASR 변화 1 → 3 / 10 (@ASR 100) | ≈0 | ≈0 / −1.5 % | 전해질 ≈−2.3 / −16.6 % · 다공 ≈−1.4 / −11 % | Fig 8f, h ≈ |
| "나머지"(전해질 + 다공 계면) ASR @1 / 3 / 10 | 1.60 / 1.60 / 1.61 | 3.66 / 3.66 / 3.61 | 11.07 / 10.92 / 9.61 Ω cm² | derived D5 = Table S1 − 평면 단일-BV |
| 경계 평균 국소 이온전류 | 전류에 **비례** (분포 모양 불변) — 100 Ω 에서 ≈2.3 / 7 / 23 mA cm⁻² @1 / 3 / 10 | | | Fig 6 ≈ · p.10 stated |

### 3.4 CCD (계면 덴드라이트)

| 항목 | 값 | 문턱 (논문 표기) | 쪽 | 등급 · 우리 검산 |
|---|---|---|---|---|
| 평면 계면 · 1 mA | ASR_polar > **129 Ω cm²** 이면 위험 | 명시 없음 | p.6 | stated · D3: **84.8 mV 로 128.9 재현** |
| 평면 계면 · 3 / 10 mA | ASR_polar > **43 / 13 Ω cm²** | "0.4 µm (134.1 mV)" | p.6 | stated · D3: **84.8 mV 면 43.0 / 12.9**, 134.1 mV 면 **115.8 / 34.7** ⛔ |
| 다공 계면(55.9 %) · CCD @ ASR 1 / 10 / 100 | **158 / 25 / 7.9 mA cm⁻²** ("linearly extrapolated") | "0.4 µm (134.1 mV)" | p.6–7 | stated · D12: 25 · 7.9 는 84.8 mV 판독 적합(25.1 · 8.0) 과 맞고 134.1 mV (40 · 13.3) 와 안 맞음; 158 은 판독 정밀도로 **판정 불가** |
| 다공 계면 · ASR 한계 @ CCD 1 / 3 / 10 | **3162 / 316 / 63 Ω cm²** | "0.4 µm (134.1 mV)" | p.7 | stated · D12: 63 = 84.8 mV 적합(65) · 134.1 이면 ≈140 ⛔ |
| "위험" 판정 | 평면: 3 · 10 mA × ASR 100 / 다공: **10 mA × ASR 100 에서만** (η ≈ 101 mV = 띠 **안**) | 띠 84.8–134.1 | p.6 | stated · Fig 3f ≈ |
| 풀셀 안전 조건 | Li 를 다공층에 · **기공률 ≤ 55.9 % · ASR_polar ≤ 63 Ω cm² 에서 10 mA cm⁻²** | (위 다공 CCD 에서) | p.14, 15 | stated · ⚠ 84.8 mV 기준 수치 (§9 I-1) |
| 타당 범위 (저자) | 중간 SOC · 초기 사이클 — 극단 SOC · 장기에서는 CCD **과대평가** | | p.7 | stated |

### 3.5 배경 수치 (서론 · 토의 — 모두 이 논문이 인용한 값, 원문 미확인)

| 항목 | 값 | 참조 | 쪽 |
|---|---|---|---|
| 평면 LLZO/Li CCD 보고 범위 | **40–900 µA cm⁻²** | [21] | p.2 |
| 다공 이중층 · 삼중층 CCD | **10 mA cm⁻²** | [31] | p.2 |
| MIEC(Ce-LGPZ) 다공층 삼중층 CCD | **100 mA cm⁻²** | [31, 36] | p.2 |
| 보이드 억제에 필요한 적층압 | **2–3 MPa** (저–중 전류), 탈리 중 내부 압축응력 감소 | [62] | p.14–15 |
| Li₀.₉Mg₀.₁ 합금 | 비용량 **2820 vs 3860 mAh g⁻¹** · 전위 **+2.5 mV vs Li/Li⁺** · 적층압 ≈0 에서 정합 | [20] | p.15 |

---

## 4. 시뮬레이션 방법 ★ (paper-level 재현 수준)

### 4.1 미세구조 → 디지털 셀 (p.15–16)
- **테이프캐스팅 LLZO** [34]: LiOH·H₂O 또는 Li₂CO₃ · La₂O₃ · ZrO₂ · "Ca₂CO₃"(원문 표기) · Nb₂O₅ → 명목 Li₆.₇₅La₂.₇₅Ca₀.₂₅Zr₁.₅Nb₀.₅O₁₂, Li 전구체 **10 wt% 과잉** · 볼밀 24 h → 펠릿 → **900 °C 공기 6 h 하소** → 분쇄 · 볼밀 24 h → **PMMA 구 기공형성제** 슬러리 → 테이프캐스팅 · 건조 · 절단 · 적층 · 라미네이션 → **1050 °C 산소 흐름 소결** (입방정). 기공률 = LLZO:PMMA 부피비 + PMMA 지름으로 조절.
- **템플릿 LLZO** [51]: LiNO₃ · Al(NO₃)₃·9H₂O · La(NO₃)₃·6H₂O · Zr(IV) propoxide(70 wt%) 에탄올 용액 → 명목 Li₆.₂₅Al₀.₂₅La₃Zr₂O₁₂, LiNO₃ **30 wt% 과잉** · 셀룰로스 템플릿 24 h 함침 · 105 °C 건조 · MgO 판 위 **850 °C, 산소 50 ccm** 소결. 두께 = 함침 템플릿 적층 수.
- **FIB-SEM**: 에폭시 함침 · 연마 → Tescan XEIA3 에서 U 트렌치 · 이온 연마 → Tescan GAIA3 에서 Ga 빔 최종 연마 · **~100 nm** 자동 절편 · SE + BSE 촬영 → BSE 스택을 **FIJI + Avizo-Fire** 로 LLZO / 기공 이진 분할 → MATLAB · FIJI 후처리.
- **디지털 이중층**: MATLAB 에서 3D 조립 → **50 × 50 µm 단면 · 20 µm 두께**로 자름 (얇으면 **거울상 덧대기** — 어느 구조가 거울상인지 미기재) → 5 µm "치밀" LLZO 층을 붙임 → 기공 = Li 복셀, 치밀층 평면 쪽에 Li 층 (Fig S1a). 계면 = 평면(파랑) · 다공(빨강) (Fig S1b).

### 4.2 지배식 (p.4, p.16 · SI p.10–11)
- Nernst–Planck 에서 **균일상태 → 농도구배 0** → `N_Li+ = −(σ/(z q)) ∇φ` (S3). 정상상태 → `∇·N = R_Li+` (S5, Poisson). 변위장 `∇·D = ρ_f = 0` (S8, Laplace) — 균일상태에서 **두 식이 같은 이산식을 준다** (S15; 즉 두 번째 식은 정보가 없다).
- 계면 kinetics: **BV** `J_BV = J₀₀[exp(αFη/RT) − exp(−(1−α)Fη/RT)]` (1) · `η ≡ φ_Li − φ_LLZO − U` (2), 기준전극 = Li → **U = 0** · `ASR_int = η/J_BV` (3, η 의존) · **`ASR_polar = lim_{η→0} η/J_BV = RT/(J₀₀F)`** (4). 논증: 같은 J₀₀ 를 무한히 많은 (ASR_int, η) 쌍이 줄 수 있으므로 **소신호 극한(EIS · 저전류로 직접 측정)** 으로 정의해야 J₀₀ ↔ ASR_polar 가 1:1 (p.4).
- 경계: LLZO 가 Li 또는 LLZO 와 닿지 않는 면은 **절연** (p.16; 상자 여섯 면 + 빈 복셀) — 법선 플럭스 0 (S17).

### 4.3 이산화 — 복셀 중심 유한차분 · 반-복셀 계면 (SI p.11–22, 그림 S11–S13)
- 복셀 중심에 측정점, 1차 미분 = 전진 차분 (S9), 2차 = 전진 · 후진 차분 (S10–S12). 벌크: 이웃 6 개의 **7-점 스텐실** (S16).
- **절연 계면**: 계면에 측정점을 두고 반-복셀 두 개(절연 + LLZO)로 평가영역 이동 → 계면 전위 = LLZO 중심 전위 (S19) = 절연 중심 전위 (S21) ⇒ 절연 이웃은 **합에서 빼면 된다** (a_ij = 0/1, S23–S25).
- **LLZO/Li BV 계면**: 계면에서 전위가 **순간 도약** (Li 쪽 · LLZO 쪽 두 전위, S28). 반-복셀 평가에서 Li⁺ 생성항 단위 변환에 **반-복셀 길이** (S31), 전체 복셀 평가에는 전체 길이 (S38). 합치면 `φ_Li − φ_LLZO = η + U + J_BV (Δr/2)(1/σ_e,Li + 1/σ_LLZO)` (S36) → ASR_int 대입 (S37).
- ★ **상대저항 인자 g_ij** (S42) = (LLZO 한 복셀의 옴 ASR) ÷ [(LLZO 반-복셀) + (이웃 반-복셀) + (계면 ASR_int)] — **계면 저항이 있는 면 컨덕턴스의 직렬식**. 이웃이 LLZO 이고 계면 없음이면 g = 1. 최종 이산식 S44 = `Σ a_ij g_ij [φ(r_ij) − φ(r₀) − b_ij U]/Δr² = 0` (b_ij = Li 이웃 표시, S41).
- Li 전극은 σ_e 가 LLZO σ 의 ~2 × 10⁸ 배라 **전극당 단일 전위** φ_PE, φ_NE 로 둔다 (S47–S48, SI p.23).

### 4.4 해법 루프 (SI p.23–29)
- 선형계 `A x = b` (S45): N × N, 행당 비영 **≤ 7** → 희소. 메모리 때문에 **겹치는 부분영역**으로 나눠 GPU 에 올린다 (SI p.24).
- BV 가 비선형이라 b 가 x 에 따라 변함 → **고정점(Picard) 전략**: 루프 시작에 ASR_int 를 계산 · 고정 → g_ij · b 고정 → 선형 솔버로 φ 갱신 → 반복 (SI p.24). 선형 솔버 이름 · 전처리 **미기재** [미확인].
- 국소 η: 각 계면이 **서로 독립**(인접 LLZO 전위 · 전극 전위에만 의존) → **Halley 법**(S50–S53; 3차 수렴은 방법의 일반 성질 — 논문은 "초기값이 충분히 가까우면 수렴" 만 적는다) 병렬 근찾기. 초기값 `η_init = ½[φ_PE,NE − φ_LLZO − U]` (S55), 존재 · 유일성 = BV 항과 선형항이 모두 홀함수 (SI p.25).
- **정전류**: 평면 전극 기준 평균 면전류 `J_avg = (1/A_cell) Σ J_BV,i · A_int,i` (S56) 가 목표와 맞도록 **바깥 루프**에서 φ_PE, φ_NE 를 비선형 수치 솔버로 갱신 (종류 미기재, S57–S58). 최종 루프 6 단계 (SI p.27–29): 부분영역 분할 → 전극전위 부루프(Halley + 비선형 솔버) → 전위 부루프 → 전역 잔차 (S49) → 전극전류 오차 → 판정 (모두 < 10⁻⁵).
- 국소 이온전류 크기 = 축별 **중앙차분** + 직교 벡터합 (p.16).

### 4.5 ★ 입자 처리 (우리 "무질서 처리" 의 대응) — **입자가 없다**
- 미세구조는 **입자 집합이 아니라 이미지 복셀 상(LLZO / 기공)** 이다. 소결체라 LLZO 는 **연결된 연속체**로 취급 — 입자간 목(neck)의 접촉 · 입계 저항항 **없음**(σ 는 치밀 펠릿값 하나 → 펠릿의 입계 효과는 **값 안에 lumping**). 우리 STEP3 의 `CONTACT_FREE` 가지와 **같은 층위**다 (소결 목은 실제로 접합돼 있어 냉간압축 황화물보다 이 가정이 덜 위험하다).
- **형상 · 응력 · 소성 0**: 기하는 정지 · 강체. Li 석출이 만드는 응력은 계산하지 않고 **사후 문턱식**(Porz)으로만 해석.
- 실구조 **1 개 / 기공률** (시드 · 표본 반복 없음) · 80.4 % 는 제조법 · 조성 · 기공 형태(섬유 적층)가 모두 달라 **기공률 효과와 교란**된다 (저자도 p.10 에서 80.4 % 의 셀 ASR 역행을 "different microstructures" 로 설명).
- Li 는 **등전위 · 완전 정합 · 무한 공급** — 보이드 · 박화 · dead Li 없음 (p.14 에서 스스로 한계로 적음).

### 4.6 ⛔ 미기재 목록 (재현 불가 지점)
복셀 크기 · 격자 수 · 부분영역 크기 · 겹침 폭 · 선형 솔버 · 비선형 바깥 솔버 · 계산 시간 · GPU 기종 · 코드 공개 · 치밀층 조성 · 어느 재구성이 거울상인지 · 박스플롯 수염 정의 · 다공 계면 "linear fit" 이 선형공간인지 로그공간인지 · 3 · 10 mA 에서 ASR 0 런 여부 (Fig 8 · S9 캡션에는 0 이 있으나 그림에는 없다).

---

## 5. Figure set ★

| Fig | 내용 (무엇을 보여주나) | 우리가 참고할 점 |
|---|---|---|
| 1 | (A–D) 디지털 이중층 4 종(25.7 · 37.9 · 55.9 % 테이프캐스팅, 80.4 % 섬유 템플릿) · (E–T) 기공률 × ASR_polar 0 / 1 / 10 / 100 의 국소 이온전류 크기 3D (색 0.005–2.0 mA cm⁻², 회색 = 0) | ASR 0 에서 활성영역이 치밀층 위 얇은 띠 → 100 에서 다공층 전체. 우리 STEP3/STEP4 j-장 3D 렌더의 **0-회색 · 로그 색축 규약** 참고 |
| 2 | 1 mA: 평면(A–D) · 다공(E–H) 계면 η 박스플롯 × ASR 1 / 10 / 100 · (I) 최대 η vs 기공률(0 % = 평면), 회색 띠 = 84.8–134.1 mV | ★ **계면 종류별 η 분포 + 최대값 대 문턱** — 우리 STEP4 AM\|SE 면 η_s 통계의 표현틀 |
| 3 | 55.9 % · 3 · 10 mA: 평면 / 다공 박스플롯 + 최대 η (평면 100 Ω 이 띠 안 · 위) | 비선형 BV 영역 진입(평면)과 거의 선형인 다공 계면의 대비 |
| 4 | (A, B) 최대 η vs 전류 · (C, D) vs ASR_polar — 평면 = BV 파선, 다공 = 선형 적합 파선 · (E) **CCD–ASR_polar 운전 지도** (Safe / Planar / Planar & Porous) | ⛔ (E) 의 평면 경계선은 **CCD = 129/ASR (84.8 mV)** 이지 캡션의 134.1 mV 가 아니다 (§9 I-1). 지도 **형식**은 우리 설계 창 표현에 유용 |
| 5 | 1 mA · 기공률 4 × ASR 4 의 **슬라이스 평균 국소 이온전류 vs Z** (평면 Li −5 µm, 경계 0, 다공층 0–20) | ★★ 경계값이 **J/(1−ε)** 로 수렴 (§9 I-2) — 우리 SE 망 z-프로파일 정규화의 기준선 |
| 6 | 55.9 % · 1 / 3 / 10 mA 슬라이스 평균 — **모양 동일, 크기 비례** | 선형 영역이면 한 전류만 풀어도 된다는 근거 (우리 STEP3 @1 V ↔ @1C 선형 스케일 규약과 같은 논리) |
| 7 | 1 mA: 셀 ASR 과 계면별 ASR(평면 · 전해질 · 다공) 절대값(A, C, E, G) + 25.7 % 대비 변화율(B, D, F, H) | ★ 전해질 ASR 이 ASR 100 에서 기공률과 함께 **+105 %** = 목 협착 저항의 해상판 (우리 Holm 협착과 같은 물리) |
| 8 | 55.9 %: 전류 1 / 3 / 10 에 따른 같은 분해 | 셀 ASR 감소가 **거의 전부 평면 BV 비선형** (D5). ⚠ 캡션은 ASR 0 을 적지만 그림에 없음 |
| S1 | 디지털 셀 조립(A) · 계면 색칠(B: 평면 파랑, 다공 빨강) · 전류 예시(C) · 축 −5 ~ 20 µm | 우리 침대 → 전극 · 집전체 배치 그림의 형식 |
| S2 | RVE: 부분부피 비율 0.1–1.0 에 따른 누적 기하 굴곡도(평균 ± SD) | ★ 우리 STEP3 τ 에 **부분부피 수렴 곡선**을 붙이는 가장 싼 RVE 검사 (§8.A-4) |
| S3 | (A) Li⁺ 전류(검정) · 전자 전류(파랑) 모식 · (B–E) Li⁺ 전류 분율 vs Z × ASR 4 | ★ **반응 침투 깊이** — ASR 이 클수록 깊다. 우리 양극의 SE→AM 전류 이양 z-프로파일과 동형 |
| S4 | 경계의 **증폭점** 확대(화살표) — 치밀층 · 다공 LLZO · Li 의 삼중선 모서리 | 모서리 최대값은 격자 의존 가능 (§9 I-4) — 우리 Joule · 전류 핫스팟 통계의 주의점 |
| S5 | (A) 단일 BV 의 J(η) × ASR 1 / 10 / 100 + 띠 · (B) 이론 CCD vs ASR_polar — **두 직선 = 84.8 · 134.1 mV** | 두 직선 CCD·ASR = **128.9 / 347.4** 로 우리 산술과 일치 (D3) — 이 그림은 맞고 Fig 4e 가 한쪽만 씀 |
| S6 | 1 mA: 평면 · 다공 계면의 **면전류 히스토그램** + (I) 최대 J vs 기공률 | 다공 계면 최대 J 가 0.12–0.19 → 활성 계면적 ≥ 5–8 × 투영면적 (D11) |
| S7 | 55.9 % · 3 · 10 mA 의 같은 히스토그램 + 최대 J | 평면 분포가 전류와 함께 넓어짐 (3 mA 2.8–3.1) |
| S8 | 1 mA · 4 × 4 의 **슬라이스별 전류 히스토그램 히트맵** (Z vs 국소 전류, 로그 색 10⁻⁴–10⁻¹) | ★ 평균이 숨기는 **꼬리**를 보이는 표현 — 우리 z-분해 SE 전류 · Joule 분포에 그대로 |
| S9 | 55.9 % · 1 / 3 / 10 mA × ASR 1 / 10 / 100 히트맵 | 전류 비례 스케일 확인. ⚠ 캡션의 ASR 0 은 그림에 없음 |
| S10 | ★ **소산전력 → 계면별 ASR**: (A) 셀 · (B) 복셀 저항망(LLZO 노랑 · 평면 파랑 · 다공 빨강) · (C) 직렬 세 유효저항, `P_k = I_cell² R_k,eff = Σ I² R` | ★★ 우리 STEP4 발열 분해를 그대로 ASR 표로 바꾸는 식 (§8.A-1) |
| S11 | FD 벌크: 복셀 세 개의 1D 전위 · 플럭스 · 변위장 평가영역 | 우리 복셀 FV 와 같은 스텐실 |
| S12 | 절연 계면: 반-복셀 평가, 절연 쪽 평탄 전위 | 우리 STEP3 의 σ = 0 이웃 처리와 동치 |
| S13 | **BV 계면**: Li 쪽 · LLZO 쪽 전위 도약, Li⁺ · e⁻ 생성항 | 우리 STEP4 면 BV (`face_current`) 와 동형 — 반-복셀 저항을 직렬로 넣는 방식이 명시적 |
| Table S1 | 55.9 % 셀 과전압 3 × 3 (ASR 1 / 10 / 100 × 1 / 3 / 10 mA) | ★ 이 논문에서 **유일하게 인쇄된 결과 수치표** — D5 의 입력 |

### 5.1 크롭 검수 원장 (2026-09-29, 22 장 전부 육안 확인)

| 파일 | 자동 크롭 상태 | 조치 | 비고 |
|---|---|---|---|
| `fig_1.png` – `fig_8.png` | 쪽 **단 전체 너비 띠** (x 47.6–568 pt, 좌우 여백 포함) | 각 쪽의 **임베디드 래스터 사각형**으로 자른 뒤 흰 여백 제거(min RGB < 246) + 6 px | 본문 그림은 쪽마다 래스터 1 장 (1728–2050 px 폭) · 패널 라벨은 소문자 a) … (캡션은 (A) …) |
| `fig_S1.png` – `fig_S13.png` | 본문 단 너비 띠 (x 66–549 pt) · **S4 는 쪽 전체 너비(0–612 pt)** · S10 캡션이 Table S1 캡션까지, S11–S13 캡션이 본문까지 이어짐 | 캡션 첫 줄 위까지로 탐색영역을 잡고 흰 여백 제거 · 캡션은 PDF 텍스트층에서 **실제 끝**까지로 교정 · Symbol 글꼴 Ω(U+F057) → Ω | S4 원본은 1920 × 1080 래스터 16 장이 쪽 밖으로 넘친 것을 Word 가 잘라 보이는 것 — 렌더 결과로 크롭 |
| `tab_S1.png` | ⛔ 자동 추출 **누락** ("Table S1:" 미검출) | **수동 추가**: SI p.9 표 격자만 (x 115–500 · y 612.3–740 pt, 캡션 제외) · `figures.json` 에 `tS1` 행 신설 (`manual_crop`) | 첫 시도에서 캡션 하강부 한 점이 새어 들어와 x 범위를 좁혀 재크롭 |

⚠ **재추출 주의**: `extract_figures.py --slug … --clean` 을 다시 돌리면 단 너비 크롭이 돌아오고 **`tab_S1.png` 가 사라진다**. 기록 = `figures.json` 의 `recrop` / `manual_crop` / `qa`. 원본 PDF 는 리포에 없다 — `_sources.json` 에 업로드 경로를 적었다.

---

## 6. Post-processing ★ — 무엇을 어떻게 수치화했나

| 무엇 | 어떻게 | 어디 | 우리 대응 |
|---|---|---|---|
| **계면별 η · J 분포** | 계면을 분리 → 값별 **표면요소 수 ÷ 그 계면 요소 총수** = 상대빈도 → 박스플롯(η) · 히스토그램(J) | Fig 2, 3 · Fig S6, S7 (p.5) | STEP4 면별 η_s · I_f 를 AM\|SE 계면 종류별로 같은 방식 집계 가능 |
| **최대값 통계** | 계면별 **최대 η · 최대 J** → CCD 판정의 입력 | Fig 2i, 3c/f, 4 · Fig S6i, S7c/f | ⚠ 최대값은 격자 의존 (§9 I-4) — 우리는 웹앱 필드 색 천장에 **p99.8** 을 쓴다 |
| **슬라이스 히스토그램 히트맵** | 3D 를 XY 슬라이스로 → 슬라이스별 복셀 수 ÷ 그 슬라이스 복셀 총수 → Z × 전류 히트맵 (로그 색) | Fig S8, S9 (p.8) | ★ 우리 SE 상 j-장에 바로 적용 (필드를 저장한 런만 — `--no-field` · `LEAN=2` 팔은 불가) |
| **슬라이스 평균 vs Z** | 슬라이스별 평균 국소 이온전류 크기 | Fig 5, 6 (p.8–9) | 평균 모집단 = **LLZO 복셀로 보인다** (J/(1−ε) 일치로 추정 — 논문은 명시 X) |
| **Li⁺ 전류 분율 vs Z** | 각 Z 에서 총전류 중 이온전류 비율 | Fig S3 | STEP4 의 SE → AM 이양 프로파일 (반응분포) 과 동형 |
| **셀 ASR** | 식 (7) `ASR_cell = V_cell / J_cell` | Fig 7a, 8a (p.10) | 우리 R_int 규약과 같은 정의 |
| **계면별 ASR** | 식 (8) `ASR_k = P_k A_cell / I_cell² = (A_cell/I_cell²) Σ ΔV_k,i I_k,i` — 폐계라 총 소산 = 복셀 · 계면 소산의 합, 직렬 세 저항 (Fig S10) | Fig 7c–h, 8c–h (p.12) | ★ STEP4 `Q_ohm(e/i) · Q_ct · Q_film` → 그대로 (§8.A-1) |
| **CCD 추출** | 평면 = 단일 BV 역산 · 다공 = 9 런의 최대 η 를 전류 · ASR 에 대해 "linear fit" 후 문턱까지 외삽 | Fig 4 (p.6–7) | 외삽 폭: 전류는 10 → 158 (≈16 ×), ASR 은 100 → 3162 (≈32 ×) |
| **RVE** | 부분부피를 키우며 Z 방향 누적 기하 굴곡도(평균 ± SD) — 부피 > 50 % 에서 평탄하면 RVE | Fig S2 (p.2–3) | STEP3 τ 에 같은 곡선 (§8.A-4) |
| **시각화** | 3D = **Blender** · 2D 플롯 도구 미기재 [미확인] | p.16 | — |

---

## 7. 우리 DEM+MPM 대비 → `our_dem_baseline.md` (⛔ 정본 브랜치에서는 아직 자리표시 — 아래 우리 값은 작업 브랜치 CLAUDE.md · 코드 기준)

| 항목 | 이 논문 | 우리 | 같은 점 / 다른 점 · 왜 |
|---|---|---|---|
| 질문 | Li 금속 **음극** 쪽 덴드라이트(계면 · 내부) 위험 · CCD | **양극** 복합체의 압밀 · 수송 · 반응분포 (NCM + LPSCl, 300 MPa) | 전극 쪽이 반대 — 우리는 Li 석출을 모사하지 않는다 |
| SE | 가넷 **LLZO** 소결체, σ 5 × 10⁻⁴ S cm⁻¹, K_IC 1.25 | 황화물 **LPSCl** 냉간압축, σ_grain 3.0 mS cm⁻¹(펠릿값 규약) · E_eff 1.35 (DEM) / 1.53 (MPM) · 실 E ≈ 22–24 GPa | σ 는 **6 배** 차이, 인성은 LPSCl 이 **~7 배 낮다**(K_Ic 0.17, `song2025`) |
| 미세구조 출처 | **FIB-SEM 실구조**(시료 1 개 / 기공률) | **DEM/MPM 생성**(공정 모사 → 침대) | 그들은 "실물 1 개", 우리는 "모사 여러 개" — 대표성 문제의 방향이 반대 |
| 기하 표현 | 이미지 복셀 상, 입자 없음, 정지 | DEM = 강체 구 + 접촉망 / MPM = 소성 형상변화 → STEP3 복셀 | 그들 = 우리 **STEP3 층위**. 접촉망 층(Holm) 은 없다 |
| 상간 저항 | 없음 (소결 연속체, 입계는 σ 안) | STEP3 = `CONTACT_FREE` (면 조화평균, 계면항 0) · 접촉망 = 접촉마다 Holm `1/(2σa)` | ★ 그들의 **g_ij (S42)** 는 우리 STEP3 에 **계면항을 직렬로 넣는 공식** 그 자체 (§8.B-1) |
| 전자상 | Li 금속 **등전위**(이상 도체) | AM · 탄소 **유한 σ_e** (STEP3 σ_e · STEP4 전자망) | 그들의 "반응이 치밀층 근처에 몰림" 은 전자상이 이상적이라서다 — 우리는 두 망이 모두 저항 |
| 계면 kinetics | BV (α 0.5), J₀₀ = RT/(F · ASR_polar), Li 석출/용해, OCP 0 | STEP4-v2: 면별 BV (α_a/α_c 0.5/0.5), **i0(x)** SOC 의존, OCP(x), 필름 ASR, 입자별 구형확산 | 정의가 같다: 우리 `R_ct = RT/(F · i0 · A)` ↔ 그들 식 (4). 우리 기본 i0 **2 A m⁻²(v1 훅, 보정값 아님)** = 접촉면적당 **128.5 Ω cm²** (D9) |
| 상태 | 정상 · 균일(농도구배 0), 시간 없음 | STEP3 정상 옴 / STEP4 시간 전개(갈바노 · CV) | 단일이온 전도체라 "농도분극 없음" 논리는 **같다** (우리 STEP4 헤더도 같은 근거) |
| 솔버 | FD 7-점 · Picard(ASR_int 고정) + Halley(면별 η) + 정전류 바깥 루프 · GPU 부분영역 | STEP4: 면별 Newton(필름) + 전역 Newton · Jacobi-CG GPU · V_app Illinois 괄호법 | 구조가 거의 같다 — 그들은 **메모리 벽을 부분영역 분할로** 넘었다 (§8.B-2) |
| 출력 | 계면 η · J 분포, 슬라이스 전류, 셀 · 계면별 ASR, CCD | σ 삼중항(접촉망 · 복셀), 반응분포, 전압곡선, 발열 분해, Joule 맵 | 계면별 ASR 은 우리 발열 분해에서 **즉시** 나온다 |
| "기공" 의 뜻 | **Li 가 찬 기능 공간** (Li 저장소 · 전자 도체) | **죽은 부피** (압밀 잔류 공극) | ⛔ 이름만 같다 — 값 · 추세 전이 금지 |
| 역학 | 없음 (응력은 사후 문턱식) | DEM 접촉력 · Auerbach 파괴 / MPM 소성 · 응력장 | 우리는 SE 파괴를 **입자 스케일에서** 모사, 그들은 문턱 **공식**만 |
| 검증 | 실험 대조 **없음** (입력만 실험) | 각자 실험에 보정 (frame[4]) | 그들의 CCD 는 **예측**이지 검증값이 아니다 |

### 7.1 frame[1]–[5] 위치
- **frame[5]**: 이 논문은 **수송 절반 중에서도 연속체(복셀) 가지** — 우리 STEP3 · STEP4 와 같은 칸. DEM 고유(접촉망 · Holm · 퍼콜레이션 · 파괴)도, MPM 고유(소성 형상변화 · 응력장)도 **없다**. 미세구조는 공정 모사가 아니라 **이미징**에서 왔다 — 우리에게 없는 **실구조 앵커**이지만 황화물 양극이 아니다.
- **frame[4]**: 우리 STEP4 i0 를 그들의 ASR_polar 에 **맞추지 않는다** (계면 · 반응 · 재료가 다르다). 두 계산은 **방법의 교차점검**(같은 BV 정의 · 같은 발열 분해 항등식)으로만 쓴다.
- **frame[1]/[2]**: 소결 LLZO 는 "목이 이미 접합된 연속체" 라 **연화 · 접촉 lumping 이 필요 없는** 드문 경우다 — 우리 냉간압축 LPSCl 의 E_eff 연화(24 → 1.35/1.53)와 `CONTACT_FREE` 결손은 **이 논문으로 정당화되지 않는다**.

### 7.2 ★★ 전이 가능 / 불가능 — 사용자가 물은 다섯 축

| 축 | 가져올 수 있는 것 | 옮길 수 없는 것 | 왜 |
|---|---|---|---|
| **디지털 구성 미세구조** | ① 실구조 + 인공 층(치밀 5 µm) + 전극 복셀을 **조립하는 규약** (Fig S1) ② RVE 를 **부분부피 누적 굴곡도**로 보는 싼 검사 (S2) ③ 얇은 재구성의 **거울상 덧대기**는 하지 말 것의 사례 (대칭면이 생긴다) | 미세구조 **값**(굴곡도 1.02–1.42, 기공 형태) | 소결 LLZO 망 ≠ 냉간압축 LPSCl + NCM 복합체 |
| **다공–치밀 이중층** | ★ **층 경계의 평균 전류 증폭 = 고체 분율 비** (§9 I-2): 우리 층상 복합양극(Phase 5) · A7 graded-z 에서 SE 분율이 φ₁ → φ₂ 로 바뀌는 면의 SE 평균 전류가 **φ₁/φ₂ 배** 뛴다는 사전 예측 | "다공층 미세구조는 총 ASR 에 영향 없음" | 그것은 **이상 전자도체(Li)가 기공을 채워** 다공층을 우회하기 때문 — 우리 양극은 전자상이 저항이다 |
| **계면 분극저항** | ① J₀₀ 는 **소신호 ASR 로 정의** (EIS R_ct → i0) — 우리 배선과 같음 ② 비선형 BV 로 **유효 계면 ASR 이 전류와 함께 줄고 총 과전압은 는다** — 둘 다 보고 (Table S1) ③ 계면별 ASR = **소산전력 분할** | ASR_polar 값(0–100 Ω cm²) · Neumann J₀₀ | LLZO/Li 석출 반응 ≠ NCM/LPSCl 삽입 반응 (OCP · SOC 의존 · CEI) |
| **전류 밀도 (분포 해석)** | ① 슬라이스 히트맵 + 평균 + 이온전류 분율 z-프로파일 ② 기준선 `f_ion · J/φ` 로 **면적 효과와 협착 핫스팟을 분리** ③ 최대값 대신 **백분위**, 그리고 kinetic 길이 `L_W = σ · ASR` 대 복셀 크기로 최대값 신뢰도 판정 | 증폭 배수 값 (1.3–5.1 ×) | 기공률 · 전자상 · 셀 형식이 다르다 |
| **덴드라이트 해석** | ① Porz 사슬 `σ₀ ≈ F\|η\|/V_m` · `a ≥ (1/π)(K_IC/(γσ₀))²` 는 **재료 무관** — LPSCl 에 넣으면 **η_crit ≈ 12 mV** (`song2025` K_Ic 0.17 · a 1 µm), LLZO 의 1/7 (D10) ② "국소 이온전류 = 위험 대리지표" 는 우리 **Joule · #30 탄소촉매 SE 분해** 의 국소 전류 위험 지도와 같은 논리 | CCD 값 (129 · 43 · 13 · 158 · 63 …) · "10 mA cm⁻² 안전" | ⛔ 산화물 · Li 음극 · 정상상태 · 문턱 라벨 불일치(§9 I-1) · 우리 양극에는 Li 석출이 없다 |

---

## 8. ★★ 우리가 활용할 수 있는 것

### 8.A 바로 할 수 있는 것 (새 GPU 런 불요 · 기존 코드 · 데이터)
1. ★★ **계면별 ASR 표 = STEP4 발열 분해 ÷ I²** — `scripts/step4_dyn.py` 가 이미 `Q_ohm(e/i 분리) · Q_ct(BV) · Q_film` [W] 를 매 스텝 내고 에너지 수지를 기계정밀도로 감사한다 (파일 머리말). 그들의 식 (8) `ASR_k = P_k A/I²` 를 그대로 곱하면 **전자망 · 이온망 · 전하이동 · 필름** 네 칸의 ASR 이 나온다. ⚠ 우리 셀은 OCP 가 있으므로 **소산항만**(Q_ohm · Q_ct · Q_film) 쓰고 가역항(Σ I·U, Q_rev)은 뺀다 — 그들의 대칭셀은 U = 0 이라 이 구분이 필요 없었다.
2. ★ **슬라이스 분해 + 기준선** — STEP3/STEP4 필드가 저장된 런에서 SE 복셀의 |j_ion| 을 z-슬라이스로 모아 (a) 평균 (b) 히스토그램 히트맵 (c) 기준선 `f_ion(z) · J / φ_SE(z)` 를 함께 그린다. 기준선 대비 초과분만이 **협착 · 핫스팟**이다. 필드 없는 팔(`--no-field` · `LEAN=2`, 예: Phase A 팔)에는 적용 불가.
3. **최대값 통계 규약** — 핫스팟 · 집중계수는 최대값 대신 **p99 · p99.8** 로 (웹앱 필드 색 천장이 이미 p99.8 규약). kinetic 길이 `L_W = σ · ASR_polar` (그들: 5 / 50 / 500 µm @ 1 / 10 / 100 Ω cm², D6) 가 복셀보다 훨씬 크면 최대값이 수렴하고, ASR → 0 (순수 옴) 이면 모서리 최대값은 **격자 의존**이다 — 그들이 ASR 0 의 다공 최대값을 Fig 2i 에서 뺀 것과 같은 이유.
4. **RVE 곡선** — STEP3 τ(또는 σ) 를 부분부피 0.1 → 1.0 으로 키우며 평균 ± SD 를 그리는 S2 형 검사. 새 솔브 없이 기존 침대 · 필드에서.
5. **Li|LPSCl 쪽 계산기 (한 줄)** — 평면 계면 단일-BV CCD: `CCD · ASR_polar = 2(RT/F) sinh(αFη_crit/RT)` (D3). `song2025` 의 η_crit ≈ 12 mV · Z₀ 11.3 Ω cm² 를 넣으면 **≈1.07 mA cm⁻²** — 그 카드의 추정 ≈1 mA cm⁻² 와 같고, 같은 재료의 실측 CCD 0.7–2.4 mA cm⁻² (적층압 3–8 MPa, 그 카드 §3.5) 범위 안에 드는 **검산 도구**. 우리 `rint_eis_anchors.csv` 의 Li 쪽 칸 점검용 (양극 계산에는 안 쓴다).

### 8.B 데이터 · 코드가 필요한 것
1. ★ **STEP3 에 계면항을 넣는 공식 = g_ij (S42)** — 면 컨덕턴스를 `1/g = (Δr/2)/σ₁ + (Δr/2)/σ₂ + ASR_int` 로 두면 격자-독립적인 계면 저항이 들어간다 (반-복셀 직렬). 우리 대조문서 `comparison_vs_ours_DEM.md` 의 [Islam26] 블록("CL-81 에 주는 것")이 "해상-상 방식은 원리적으로 불가 · **면 컨덕턴스 g 형**이 격자-독립적" 이라 적은 처방의 **출판된 이산식**이다. 필요한 것: SE 입자(결정립) ID 래스터(어느 SE–SE 면이 입자 경계인가) · AM\|SE 면의 DC 저항값. ⚠ 값(ASR_int) 앵커 없이 켜면 §F1 위반 — **민감도 스윕으로만**.
2. **메모리 벽 우회 — 겹치는 부분영역 분할** (SI p.24): 우리 STEP3 는 vox 0.115 µm 에서 peak RSS 35.6 GB 로 더 못 조였다 (CL-41 격자 미수렴). 그들은 부분영역마다 경계 전위를 고정하고 돌아가며 푸는 방식(Schwarz 형)으로 GPU 메모리를 넘었다. ⚠ 조대격자 보정 없는 Schwarz 는 부분영역 수가 늘수록 수렴이 느려진다 — 수렴 판정은 **전역 잔차**(S49)로.
3. **층상 경계 사전등록** — Phase 5 층상 복합양극 · A7 graded-z 에서 "층 경계 SE 평균 전류 = φ_SE 비" 를 **런 전에 예측으로 등록**하고 STEP3/STEP4 로 검정 (그들 Fig 5 의 J/(1−ε) 수렴이 이 예측의 선례).
4. **반응 침투 깊이 스케일링** — 다공전극 이론(de Levie · Newman — 이 논문 밖의 일반 이론)의 `λ ≈ √(σ_eff · R_ct,areal / a_s)` 에 우리 침대의 AM\|SE 접촉면적 밀도 a_s(STEP4 면 수 × 면적 / 부피)를 넣어 STEP4 반응분포의 폭을 **사전 추정**. 그들 S3 의 50 % 깊이가 ASR 1 → 10 에서 ≈ √10 배(25.7 %: 2 → 5.5 µm)로 느는 것이 같은 스케일링의 모양이다 (거친 판독).

### 8.C ⛔ 하지 말아야 할 것 (함정)
- ⛔ **CCD 수치 인용 금지 — "0.4 µm (134.1 mV) 기준 CCD" 로 43 · 13 · 7.9 · 63 Ω cm² · mA cm⁻² 를 인용하지 말 것.** 수치는 84.8 mV(1.0 µm) 기준이다 (§9 I-1). 인용한다면 "84.8 mV(1.0 µm 결함) 기준으로 재현된다" 는 한정어와 함께.
- ⛔ LLZO 문턱 **84.8–134.1 mV** · LLZO CCD 를 LPSCl 에 옮기지 말 것 — 같은 사슬로 LPSCl 은 **≈12 mV** (`song2025`).
- ⛔ 그들의 "기공률" 추세를 우리 공극률(죽은 부피)에 대입하지 말 것 — 기능이 반대다.
- ⛔ "다공 미세구조는 총 ASR 에 영향이 없다" 를 복합양극에 옮기지 말 것 — Li(이상 도체) 우회 때문이다.
- ⛔ "ASR_polar 가 주 손잡이" 를 일반 명제로 쓰지 말 것 — 근거는 **범위 논증**("이론상 상한 없음")이고, 경계 평균 전류로 재면 ASR 효과는 **J/(1−ε) 천장에서 포화**한다 (§9 I-2).
- ⛔ 최대값 기반 결론을 격자 정보 없이 인용하지 말 것 — 복셀 크기 미기재.

---

## 9. ★★ 인사이트 — 논문이 쓰지 않았지만 수치 · 그림에서 나오는 것 (산술 = §13)

**I-1. ⛔ 문턱 라벨 불일치 — CCD 수치는 84.8 mV(결함 1.0 µm) 에서 나왔다.** α 0.5 · 298.15 K 단일 BV 에서 `CCD × ASR_polar` 는 문턱만의 함수다: **84.8 mV → 128.9**, **134.1 mV → 347.4** mA cm⁻² · Ω cm² (D3). 논문의 평면 한계 **129 / 43 / 13 Ω cm²** @ 1 / 3 / 10 mA 는 앞의 것과 **소수점까지** 같고(128.9 / 43.0 / 12.9), 본문이 붙인 "0.4 µm (134.1 mV)" 라면 **347 / 116 / 35** 여야 한다. Fig 4e 의 평면 경계선도 CCD = 1 에서 ASR ≈ 120–130 을 지나고(판독), Fig S5b 는 두 직선을 **올바르게** 다 그린다 ⇒ BV 계산 자체는 맞고, 본문 · 캡션의 **문턱 라벨이 인쇄 수치와 어긋난다** (보수적인 하단 문턱을 의도적으로 쓰고 라벨만 잘못 붙였을 수도 있다 — 어느 쪽인지 논문으로는 가릴 수 없다). 다공 계면도 같은 방향: 10 mA · 100 Ω cm² 의 다공 최대 η 가 **≈101 mV(< 134.1)** 이므로(Fig 3e · 4b) 134.1 mV 기준이면 ASR 100 의 CCD 는 **10 mA cm⁻² 를 넘어야** 하고 10 mA 의 ASR 한계는 **100 Ω cm² 를 넘어야** 한다 — 인쇄값 **7.9 · 63** 은 둘 다 반대편이다. 판독점 적합: 84.8 mV → 8.0 · 65 / 134.1 mV → 13.3 · ≈140 (D12). ⇒ 결론의 **방향**(다공 > 평면, ASR 낮출수록 안전)은 유지, **안전 창의 크기**는 라벨보다 보수적이다. (ASR 1 의 158 mA cm⁻² 는 1 Ω 과전압이 1–8 mV 로 작아 판독으로 판정 불가.)

**I-2. ★★ 경계 평균 전류의 한 줄 항등식 — ASR_polar 효과는 기공률이 정한 천장에서 포화한다.** 연속 방정식만으로, 경계 바로 위 슬라이스의 LLZO 평균 이온전류 ≈ `f_ion(z) · J / φ_LLZO(z)` (f_ion = 그 높이에서 이온으로 흐르는 전류 분율, Fig S3). ASR 100 에서는 f_ion(0⁺) ≈ 1 이라 Fig 5 판독 **1.33 / 1.6 / 2.35** 가 J/(1−ε) = **1.35 / 1.61 / 2.27** 와 맞는다 (D8). 저 ASR 에서도 곱이 맞는다 (예: 55.9 % · 1 Ω: f_ion ≈ 0.6 × 2.27 ≈ 1.36 vs 판독 ≈1.45). ⇒ ASR_polar 는 **f_ion ≤ 1 을 통해서만** 작용하고, 기공률은 **1/(1−ε) — ε → 1 에서 발산** 을 통해 작용한다. 저자의 "ASR_polar 는 이론상 상한이 없으니 주 손잡이" 는 **이 지표에서는 성립하지 않는다**: 25.7 % 에서 ASR 10 → 100 은 1.25 → 1.33 (+6 %) 뿐이다. 실제 계면 창(1–10 Ω cm², 저자 p.4)에서는 기공률 25.7 → 55.9 % 가 경계 평균을 **+30–60 %**, ASR 1 → 10 이 **+14–38 %** 올린다 (판독) — 두 손잡이가 **같은 자릿수**. (국소 최대값은 이 항등식 밖이다 — 협착 핫스팟은 ASR 과 함께 계속 커질 수 있다.) **우리 쪽 사용**: SE 전류 핫스팟 · Joule 맵을 `J/φ_SE(z)` 로 먼저 나누면 "면적 효과" 와 "진짜 협착" 이 갈린다.

**I-3. 셀 ASR 의 전류 의존은 거의 전부 평면 계면 BV 비선형이다.** Table S1 에서 단일-BV 평면 몫을 빼면 "나머지"(전해질 + 다공 계면)는 ASR 1 · 10 에서 **1.60–1.61 · 3.61–3.66 Ω cm²** 로 전류 무관, ASR 100 에서도 **11.07 → 9.61 (−13 %)** 뿐 (D5). 저자 문장(p.12 "largely driven by the planar interface")의 **정량판**. ⇒ 다공 계면은 J 가 작아(면적 × 5–8, D11) **선형 영역**에 머문다 — "넓은 계면 = kinetics 선형화" 가 다공 계면의 두 번째 이득이다.

**I-4. kinetic 길이가 활성영역과 최대값 신뢰도를 동시에 정한다.** `L_W = σ · ASR_polar` = **5 / 50 / 500 µm** @ 1 / 10 / 100 Ω cm² (D6) — 다공층 두께 20 µm 와 비교하면 ASR 1 은 "경계 근처", 10 은 "층 대부분", 100 은 "층 전체" 로 Fig 1 · S3 의 활성영역 확장과 맞는다. 같은 길이가 **모서리 전류 특이성**을 정규화한다: ASR → 0 이면 삼중선 모서리(Fig S4 화살표)의 최대값은 격자를 조일수록 커질 수 있는 양이다. 복셀 크기가 없어 그들의 **최대값 수렴은 검증 불가**. 우리 격자 교훈(CL-41 · d_h/dx ≳ 3.5 규칙)과 같은 부류의 경고다.

**I-5. 다공 계면의 활성 계면적 ≥ 투영면적의 5–8 배.** ASR 100 에서 전류가 거의 균일하게 퍼질 때(L_W ≫ 20 µm) 최대 면전류 **0.12–0.19 mA cm⁻²** (Fig S6i) 가 평균의 상한이므로 `A_active/A_cell ≥ 1/J_max` = **8.3 / 7.7 / 7.7 / 5.3** (D11). 같은 점의 BV 역산 η(0.13 mA cm⁻², 100 Ω cm²) = **12.9 mV** 가 Fig 2g 판독 12.4 mV 와 맞아 판독 일관성도 확인된다.

**I-6. 우리 STEP4 기본 i0 는 그들 스윕의 "고 ASR" 끝에 있다.** i0 = 2 A m⁻² ⇒ 접촉면적당 `RT/(F·i0)` = **128.5 Ω cm²** (D9). 그들 기준이면 "반응이 다공층 전체로 퍼지는" 영역이다. 단, 우리 쪽의 퍼짐은 SE 유효 σ · AM\|SE 접촉면적 밀도 · 전자망 저항이 함께 정하므로(§8.B-4) **방향 참고**일 뿐이다. ⚠ i0 = 2 는 코드 주석상 **"v1 훅"** — 보정값이 아니다.

**I-7. 같은 Porz 사슬이 황화물에서는 7 배 가혹하다.** LLZO K_IC 1.25 → 84.8–134.1 mV (D2) vs LPSCl K_Ic **0.17** (`song2025`, 다공 13 % 펠릿 · 거시 시험) → a 1.0 / 0.4 µm 에서 **11.5 / 18.2 mV** (D10). 평면 Li\|LPSCl 계면에서 ASR 11.3 Ω cm² 면 CCD ≈ **1.07 mA cm⁻²**. ⇒ "다공 계면으로 국소 J 를 낮춘다" 는 설계 논리는 황화물에서 **더 절실**하지만, 우리 양극 과제의 범위 밖이다 (음극 쪽 참고로만).

---

## 10. 주의 / 한계

### 10.1 저자가 인정한 한계
- 정상 · 균일상태 · 완전 정합 · Li 등전위 — 실제 석출/탈리는 동적: Li 박화 → 비등전위, **보이드**(적층압 2–3 MPa 필요, 탈리 중 감소), **dead Li**, LLZO 의 Li 접촉 **입방 → 정방 전이** (p.14–15).
- Fig 4e 는 중간 SOC · 초기 사이클에나 맞고 극단 SOC · 장기에서 CCD **과대평가** (p.7).
- 내부 덴드라이트는 **명확한 문턱이 없다** (p.14–15) — 순위만.
- 80.4 % 는 RVE 여부 불명 (p.3) · 제조법 차이로 추세가 꺾임 (p.10).
- 양극을 기공에 넣는 배치는 다른 결론 (계면전류가 충방전 중 이동, [57]) (p.14).

### 10.2 우리 비판 (과대주장 방지)
1. ⛔ **문턱 라벨 불일치** (§9 I-1) — 본문 p.6–7 · Fig 4 캡션의 "0.4 µm (134.1 mV)" 와 인쇄 수치가 맞지 않는다. 인쇄 수치는 1.0 µm(84.8 mV) 에서 재현.
2. **표본 수 1** — 기공률마다 실구조 하나, 시드 · 영역 반복 없음. 3 · 10 mA 는 **55.9 % 하나**. 설계 결론 "기공률 ≤ 55.9 %" 는 10 mA 에서 더 낮은 기공률을 **돌리지 않고** 1 mA 추세로 확장한 것.
3. **교란된 기공률 축** — 80.4 % 는 제조법(템플릿) · 조성(Al 도핑 vs Ca/Nb) · 기공 형태(XY 평행 섬유) · RVE 가 모두 다르다. 그런데 **σ 는 모두 같은 5 × 10⁻⁴** 을 준다.
4. **외삽 폭** — 다공 CCD 158 mA cm⁻² 는 최대 10 mA 데이터에서 ≈16 배, ASR 3162 Ω cm² 는 최대 100 에서 ≈32 배. "linear fit" 의 공간(선형 vs 로그)도 미기재.
5. **내부 덴드라이트 = 대리지표** — 구동력의 두 인자 중 **입계 · 결함 저항이 모형에 없다**(σ 균일), 전자 누설도 없다(σ_e,LLZO = 0). 국소 이온전류만으로 순위를 매긴 것이다.
6. **"ASR_polar 가 주 손잡이" 는 범위 논증** — 민감도가 아니라 "만들 수 있는 범위" 로 비교했다. 경계 평균 전류로 재면 ASR 효과는 포화하고 실제 창(1–10 Ω cm²)에서는 기공률과 같은 자릿수 (§9 I-2).
7. **"기공률이 셀 ASR 을 대체로 약간 낮춘다" (p.10)** 는 ASR 0–1 Ω cm² 에서만 — ASR 10 · 100 에서는 80.4 % 가 **+7.0–7.5 %** (Fig 7b ≈).
8. **격자 · 최대값** — 복셀 크기 미기재. CCD 판정이 최대값 통계에 기대는데 격자 수렴 근거가 없다 (§9 I-4).
9. **거울상 덧대기** — 20 µm 보다 얇은 재구성은 거울상으로 늘렸는데 어느 구조인지 없다. 대칭면은 굴곡도 · 전류 경로를 인위적으로 만든다.
10. **캡션 · 그림 불일치** — Fig 8 · Fig S9 캡션은 ASR 0 을 적지만 그림에 없다 · Fig S7 캡션 문장이 끊겼다("… at both interfaces when.") · 캡션 (A) … vs 패널 a) ….
11. **실험 검증 없음** — 이 이중층들의 CCD 실측과의 대조가 없다 (삼중층 10 mA cm⁻² [31] 은 서론 인용뿐).
12. **이해상충** — 교신저자가 가넷 전지 회사(ION) 창업자 (p.17 에 명시) — 사실로만 기록한다 (편향 판단 아님 — 결론은 위 산술로 따로 검토했다).

---

## 11. 인용 가능 문장 (deck / paper 용)

- "In idealized Li–Li symmetric cells built from FIB-SEM reconstructions of porous–dense LLZO bilayers, the porous LLZO/Li interface consistently showed lower maximum interfacial overpotentials than the planar interface (Hamann et al., *Adv. Funct. Mater.* 2026, e78540)."
- "Defining the exchange current density through the small-signal polarization resistance, ASR_polar = RT/(J₀₀F), makes it uniquely linked to EIS-measurable interfacial resistance (Hamann et al. 2026) — the same definition our STEP4 uses (R_ct = RT/(F·i₀·A))."
- "Feature-specific ASRs were obtained by partitioning the total dissipated power among the electrolyte and the two interfaces, ASR_k = P_k·A/I² (Hamann et al. 2026, Eq. 8)."
- ⚠ CCD 값을 쓸 때: "…critical ASR_polar of 129, 43 and 13 Ω cm² at 1, 3 and 10 mA cm⁻² for the planar interface — values that we reproduce with the 84.8 mV (1.0 µm flaw) threshold (our arithmetic)."

---

## 12. 용어 미니 사전

| 용어 | 뜻 (이 논문에서) |
|---|---|
| **CCD** (critical current density) | 덴드라이트 없이 순환할 수 있는 최대 인가 전류밀도. 여기서는 계면 최대 η 가 파괴 문턱을 넘는 전류 |
| **ASR_polar** | 계면 분극저항 = η → 0 극한의 η/J = RT/(J₀₀F). EIS · 저전류로 직접 측정 가능한 값 |
| **ASR_int** | 실시간 국소 계면저항 η/J_BV — BV 비선형 때문에 \|η\| 가 커질수록 작아진다 |
| **J₀₀** | BV 교환전류밀도 (유일한 자유 매개변수) |
| **Overpotential ASR** | 계면에서 소산된 전력으로 정의한 계면 ASR (식 8) — 비선형 영역에서 ASR_polar 보다 작다 |
| **Feature-specific ASR** | 셀 ASR 을 전해질 · 평면 계면 · 다공 계면 세 직렬 저항으로 나눈 것 (소산전력 기준) |
| **steady-state / uniform-state** | 시간 미분 0 / Li⁺ 농도 균일 (확산 없음 → 옴 + BV 만) |
| **계면 덴드라이트** | 계면 표면결함에 Li 가 석출해 과전압 비례 압력으로 LLZO 를 쪼개는 것 (Porz) |
| **내부 덴드라이트** | 전자가 LLZO 를 새어 내부 결함에서 Li⁺ 를 환원해 석출하는 것 |
| **Porz 문턱** | σ₀ ≈ F\|η\|/V_m (석출 압력) · a ≥ (1/π)(K_IC/(γσ₀))² (Griffith, γ 1.12) |
| **이중층(bilayer) · 삼중층(trilayer)** | 다공–치밀 / 다공–치밀–다공 소결 LLZO 적층 |
| **테이프캐스팅 · 템플릿법** | PMMA 구 기공형성제 슬러리 캐스팅 / 셀룰로스 직물에 전구체 함침 후 소결 |
| **FIB-SEM tomography** | 집속이온빔으로 ~100 nm 씩 깎으며 SEM 촬영해 3D 재구성 |
| **기하 굴곡도 (geometric tortuosity)** | 경로 길이 / 직선 거리 (Z 방향, 누적) |
| **RVE** | 부분부피를 키워도 지표가 변하지 않는 대표 체적 |
| **Halley 법** | f, f′, f″ 를 쓰는 3차 수렴 근찾기 |
| **MIEC** | 이온 · 전자 혼합 전도체 (Ce-LGPZ) |
| **L_W = σ · ASR** | (이 카드의 용어) 계면 kinetics 저항이 전해질 옴 저항과 같아지는 길이 — Wagner 수의 분모 |

---

## 13. 🧮 파생 계산 원장 (`derived(ours)`) — 인쇄값 · 판독값에 산술만

> 상수: F 96485.332 C mol⁻¹ · R 8.314 J mol⁻¹ K⁻¹ (SI 기호표 p.30–31) · T 298.15 K · α 0.5 (p.16) → **F/RT = 38.924 V⁻¹ · RT/F = 25.691 mV**. 스크립트 재현 가능 (단일 BV: `J = 2(RT/F)/ASR · sinh(αFη/RT)`).

### D1 · Neumann J₀₀ → ASR_polar
RT/(J₀₀F) @300 K, J₀₀ 25.9 mA cm⁻² → **0.9981 Ω cm²** (논문 0.998 ✓).

### D2 · Porz 문턱 재현
σ₀ = K_IC/(γ√(πa)): a 0.4 µm → **996 MPa**, 1.0 µm → **630 MPa**. η = σ₀V_m/F, **V_m(Li) = 13.00 cm³ mol⁻¹** (M 6.941 · ρ 0.534 — **논문에 인쇄 없음, 우리 입력**) → **134.1 / 84.8 mV** (논문 ✓). ⇒ 0.4 µm ↔ 134.1, 1.0 µm ↔ 84.8 (본문 대응 ✓).

### D3 · ★ 평면 계면 CCD — 단일 BV
CCD × ASR_polar = 2(RT/F) sinh(αFη_c/RT): **η_c 84.8 mV → 128.9** · **134.1 mV → 347.4** mA cm⁻² · Ω cm².
@1 / 3 / 10 mA: 84.8 → **128.9 / 43.0 / 12.9** Ω cm² · 134.1 → **347.4 / 115.8 / 34.7**. 논문 129 (문턱 무명) · 43 · 13 ("0.4 µm, 134.1 mV") ⇒ **앞 줄과 일치**.

### D4 · 평면 계면 η 와 overpotential ASR (단일 BV)
| J (mA cm⁻²) | ASR 1 | ASR 10 | ASR 100 |
|---|---|---|---|
| 1 | 1.0 mV · 1.00 Ω cm² | 9.9 · 9.94 | **72.9 · 72.93** |
| 3 | 3.0 · 1.00 | 28.5 · 9.50 | **126.7 · 42.22** |
| 10 | 9.9 · 0.99 | 72.9 · 7.29 | **188.2 · 18.82** |

Fig 2a–d (≈73) · 3a (≈127) · 3d (≈188) · 7c · 8c/d (−42 / −74 %) 와 일치 ⇒ 시뮬의 평면 계면은 **단일 BV 그대로** (균일).

### D5 · Table S1 → 셀 ASR · "나머지"
셀 ASR = V/J: ASR 1 → 2.60 / 2.60 / 2.60 · ASR 10 → 13.60 / 13.17 / 10.90 · ASR 100 → **84.00 / 53.13 / 28.43** Ω cm² (1 → 3 / 10: 0 / 0 · −3.2 / −19.9 · **−36.7 / −66.2 %**; Fig 8b ✓).
나머지 = (V − η_planar,D4)/J: ASR 1 → 1.60 / 1.60 / 1.61 · ASR 10 → 3.66 / 3.66 / 3.61 · ASR 100 → 11.07 / 10.92 / 9.61 Ω cm².
교차: 55.9 % · 1 mA · ASR 100 에서 Fig 7 판독 평면 ≈73 + 전해질 ≈5.2 + 다공 ≈6.1 ≈ 84.3 vs 84.0 ✓.

### D6 · 치밀층 ASR · kinetic 길이
5 µm / (5 × 10⁻⁴ S cm⁻¹) = **1.0 Ω cm²** (논문 ✓). L_W = σ · ASR_polar = **5 / 50 / 500 µm** @ 1 / 10 / 100 Ω cm².

### D7 · 다공층 Li 용량
20 µm × ε × ρ_Li 0.534 × 3860 mAh g⁻¹ (3860 = p.15 인쇄 · ρ 는 우리 입력) = **1.06 / 1.56 / 2.30 / 3.31** mAh cm⁻² (논문 1.1 / 1.6 / 2.3 / 3.3 ✓).

### D8 · 면적 기준선
J/(1−ε) = **1.35 / 1.61 / 2.27 / 5.10** × J @ 25.7 / 37.9 / 55.9 / 80.4 %. Fig 5 @ ASR 100 판독 ≈1.33 / 1.6 / 2.35 / (축 밖 ≥ 3).

### D9 · 우리 STEP4 기본 i0 → ASR_polar
RT/(F · 2 A m⁻²) = 0.025691 V / 0.2 mA cm⁻² = **128.5 Ω cm²** (접촉면적 기준).

### D10 · Porz 사슬을 LPSCl 에
K_Ic **0.17** (`song2025`): a 1.0 / 0.4 µm → **11.5 / 18.2 mV** (그 카드 ≈12 mV ✓). 참고로 Fan 2026 초안 범위 0.2–0.4 → 13.6–27.1 (1.0 µm) · 21.5–42.9 mV (0.4 µm). 평면 Li\|LPSCl · η_c 12 mV: CCD × ASR = 2(RT/F) sinh(0.5 × 38.924 × 0.012) = **12.1** → ASR 11.3 Ω cm² 에서 **≈1.07 mA cm⁻²**.

### D11 · 다공 계면 활성 면적 하한
ASR 100 · 1 mA: J_max 0.12 / 0.13 / 0.13 / 0.19 mA cm⁻² (Fig S6i ≈) → A_active/A_cell ≥ **8.3 / 7.7 / 7.7 / 5.3**. BV 역산 일관성: 0.13 → 12.87 mV (Fig 2g ≈12.4) · 0.36 @ASR 10 → 3.60 mV (≈3.5) · 0.77 @ASR 1 → 0.77 mV (≈0.7) ✓.

### D12 · 다공 계면 CCD — 판독점 적합 (TREND 전용)
입력(≈): 최대 η @ (J 1 / 3 / 10) = ASR 1: 0.7 / 2.3 / 7.5 · ASR 10: 3.5 / 10.5 / 34 · ASR 100: 12.4 / 36.5 / 101 mV.
| 인쇄값 | 84.8 mV 적합 (로그 · 선형) | 134.1 mV 적합 (로그 · 선형) | 판정 |
|---|---|---|---|
| CCD 158 @ ASR 1 | 104 · 113 | 162 · 178 | 판정 불가 (η 가 1–8 mV 로 작아 판독오차 지배) |
| CCD 25 @ ASR 10 | **25.1 · 25.0** | 40.0 · 39.6 | 84.8 |
| CCD 7.9 @ ASR 100 | **8.0 · 8.3** | 13.3 · 13.4 | 84.8 |
| ASR 316 @ CCD 3 | 378 · 249 | 810 · 402 | 84.8 쪽 |
| ASR 63 @ CCD 10 | **65 · 80** | 146 · 137 | 84.8 |
| ASR 3162 @ CCD 1 | 1985 · 755 | 4137 · 1202 | 판정 불가 |

---

## 14. 이 논문이 우리 백로그에 여는 것

1. **STEP4 계면별 ASR 후처리** (§8.A-1) — 새 계산 0, 스크립트 한 개. 산출: 기존 STEP4 런의 전자망 · 이온망 · 전하이동 · 필름 ASR 표 (소산항만).
2. **SE 전류 z-분해 + 기준선** (§8.A-2) — 필드가 있는 런에서. 층상(Phase 5) · graded-z 의 **경계 증폭 사전등록**으로 이어진다 (§8.B-3).
3. **STEP3 계면항(g_ij 직렬식) 민감도 팔** (§8.B-1) — CL-81 결손을 면 컨덕턴스로 채우는 첫 구현 후보. 값 앵커가 없으므로 스윕으로만.
4. **부분영역 분할로 vox < 0.115 µm** (§8.B-2) — CL-41 격자 미수렴 축의 메모리 벽 우회 후보.
5. **문헌 확보 요청** — [34] Hamann 2020 *AFM* 30, 1910362 (constriction factor — 우리 Holm 협착 · d_h 채널폭과 같은 질문의 원전) · [29] Raj & Wolfenstine 2017 *JPS* 343, 119 (국소 전류 × 결함 저항 = 위험 — 우리 Joule · #30 분해 위험 지도의 문헌 틀) · [55] Neumann 2021 (J₀₀ 추정법).

---

## 🗨️ Q&A 로그
