Repository: yonghoon7153-source/Yonghoon-DEM-DFT

# 📚 LITDB — 문헌 단일 시스템 (**SE·DFT 축 + DEM·MPM 축, 두 트랙**)

> **앞으로 논문은 여기서만 본다.** 여러 곳(db/literature, kb/papers, db/properties, Excel)에 흩어진 문헌을 한 곳에서 생각·참고·비교하기 위한 통합 MD 시스템.

## 왜 트랙이 둘인가
`INDEX.md` 는 argyrodite 전해질 축이라 접촉역학·MPM·건식전극 digest 가 들어갈 자리가
없다. 그래서 한때 64편이 **어느 인덱스에도 없었다**(open_items #7). 축을 나눠 그 구멍을
닫았고, 한 분모로 세면 “159편 중 98편 미언급” 같은 **가짜 미결**이 나온다
(`comparison_vs_ours.md:8`). 분리는 실측 근거가 있는 결정이다 — 합치지 말 것.

⚠ 이 표의 **편수는 적지 않는다.** 손으로 쓴 수는 반드시 낡는다(README 자신이 세 번 틀렸다).
현재값은 `python3 tools/litdb/build_index.py --check` 로 본다.

File: litdb/papers/han2024_fec_mitigates_ptfe_decomposition_dry_thick_graphite_anode.md
<!-- 표준 양식 확장 (paper-level STANDALONE — 이 카드만 읽어도 논문을 읽은 것과 같게). ★ = 사용자가 특히 원한 항목. 깊이 기준 = bazzoun2026_dem_fem_rnm_ionic.md ·
     본 카드 = kollenda2024_time_sensitivity_calendered_electrode_springback_storage.md (절 번호 체계 · 머리 상자 · 서지 표 · 그림 표 꼴) ·
     형식 이웃 = lee2026_li_underlayer_primer_free_dry_prelithiated_thick_anode.md (이 논문을 참고 [21] 로 인용 · 같은 건식 음극 레시피 · 같은 FEC 전해질) ·
     kim2026_pregranulation_ptfe_dry_nca_cathode_crack_delithiation.md (참고 [17]) · kang2026_multiscale_inverse_design_ptfe_fibrillation_dry_electrode.md (참고 [9]).
     쪽 표기 = 학술지 인쇄 쪽 = PDF 쪽 (논문 번호 112693 · p.1–9) · SI = 받은 보충 PDF 19 쪽 ("SI p.N" — p.1–2 저자 · p.3–19 그림 S1–S15 · 표 S1 (p.9) · 표 S2 (p.12)).
     값 표지: [인쇄] = 본문 · 표 · 그림 안 글자로 적힌 값 · [판독] = 그림 (래스터 한 장 · 원 해상도 ≈300 dpi) 에서 읽은 값 — 축 틀 직선 · 눈금 끝값으로 화소를 선형 대응하고
     계열 색 화소의 열 창 평균을 썼다 (재현 = litdb/figures/<slug>/digitized.csv 39 행) · [카드 산술] = 인쇄 · 판독 값으로 이 카드가 계산한 값 (식 병기) ·
     [카드 추론] = 이 카드의 해석 · [미확인] = 원문 (본문 9 쪽 + SI 19 쪽 전수) 에 없음.  본문은 텍스트 층 (PyMuPDF) 과 렌더 이미지로 다 읽었다. -->
# 건식 PTFE 후막 흑연 음극 (흑연 : CB : PTFE = 96 : 1 : 3 · 14.4 mg/cm² · 92 µm · 1.55 g/cm³) 은 첫 리튬화 때 PTFE 가 ≈0.3–0.55 V (vs Li) 에서 환원 분해 (탈불소 → LiF + 탄소) 해 ICE 75.7 % · 비가역 107.6 mAh/g — 전해질에 FEC 10 wt% 를 넣으면 ≈0.9 V 에서 먼저 SEI 가 생겨 ICE 87.2 % · 50 사이클 97.3 % (없으면 89.9 %) · 1 사이클 뒤 두께 109.3 µm (없으면 149 µm) · LFP 전셀 ICE 72.5 → 83.8 % · 100 사이클 53.7 → 85.7 % — 액체 LIB · 압력 숫자 없음 — Han · Noh · Chae … Song · Kwak · Choi (J. Energy Storage 96, 2024)

> slug `han2024_fec_mitigates_ptfe_decomposition_dry_thick_graphite_anode` · DOI `10.1016/j.est.2024.112693` · type `experiment (dry-process 건식 전극 PTFE binder 후막 흑연 음극 · planetary mixer 예비 혼합 + 막자 반죽 + calender 반복 접기 · Cu 라미네이트 · 반쪽 셀 CV · 정전류 · 율속 · impedance equivalent circuit · Li 대칭 셀 · XPS · HRTEM · XRD · Raman · nano indentation · SAICAS · SEM morphology · LFP 전셀 · 파우치 · slurry 대조 사진 — 계산 없음 · 액체 전해질 LIB · 압력 없음)` · PDF `f331d61d-83._Mitigating_PTFE_decomposition_in_ultra_thick_dry-processed_anodes_for_high_energy_density_lithium-ion_batteries.pdf` · digested `2026-11-16` · status ✅
>
> **저자 (p.1 · SI p.1–2, 인쇄 순서 그대로)**: Seungmin Han (a, b, 1) · Eui-Hyurk Noh (c, d, 1) · Sujong Chae (e, 1) · Kihwan Kwon (a, g) · Juhyun Lee (a, f) · Ji-Su Woo (c) · Seongsu Park (e) · Jung Woo Lee (f) · Patrick Joohyun Kim (g) · **Taeseup Song\*** (b) · **Won-Jin Kwak\*** (c) · **Junghyun Choi\*\*** (a, h) — **12 명** (1 = 공동 1저자 셋) · a 한국세라믹기술원 (KICET) Energy Storage Materials Center, Jinju · b 한양대 에너지공학과 · c UNIST 에너지화학공학 · d 아주대 에너지시스템학과 · e 부경대 공업화학과 · f 부산대 재료공학과 · g 경북대 응용화학과 · h 가천대 화공 · 생명 · 배터리공학부 · *J. Energy Storage* **96** (2024) **112693** · Research papers · 접수 2023-12-20 · 개정 2024-05-21 · 승인 2024-06-16 · 온라인 2024-06-24 · **CC BY-NC 4.0** · 연구비 = 산업통상자원부 산업기술혁신사업 20024261 (LFP 후막 전극 · 셀 제조, 200 Wh/kg 이상) · 20024252 (후막 LFP 용 고함침 액체 전해질) · 데이터 = 요청 시 [인쇄 p.1 · p.8].
> **보충 PDF**: `c7d84bee-83._Sup_Mitigating_PTFE_decomposition_in_ultra_thick_dry-processed_anodes_for_high_energy_density_lithium-ion_batteries.pdf` (19 쪽 · Word 원고를 PDF 로 바꾼 사본 — 문서 정보 작성자 'HY_03') — 그림 S1–S15 · 표 S1–S2.
> **이웃 카드 (링크만)**: [`lee2026_li_underlayer_primer_free_dry_prelithiated_thick_anode`](lee2026_li_underlayer_primer_free_dry_prelithiated_thick_anode.md) (이 논문을 참고 [21] 로 인용 · 같은 96 : 1 : 3 · Thinky ARE-310 · 막자 · 같은 VC 1 + FEC 10 wt% 전해질) · [`kim2026_pregranulation_ptfe_dry_nca_cathode_crack_delithiation`](kim2026_pregranulation_ptfe_dry_nca_cathode_crack_delithiation.md) (참고 [17] · 같은 PTFE 건식 랩의 NCA 양극) · [`kang2026_multiscale_inverse_design_ptfe_fibrillation_dry_electrode`](kang2026_multiscale_inverse_design_ptfe_fibrillation_dry_electrode.md) (참고 [9] · PTFE 섬유화 역설계) · [`schmitt2026_chemomech_stability_dry_cathode_separator_sheets`](schmitt2026_chemomech_stability_dry_cathode_separator_sheets.md) (황화물 ASSB · 양극 쪽 PTFE 불활성 ↔ 분리막 쪽 PTFE 환원) · [`matthews2024_ptfe_nanofibril_network`](matthews2024_ptfe_nanofibril_network.md) (PTFE 섬유 망 · carbyne 환원은 인용만).
> **판독 원자료**: `litdb/figures/han2024_fec_mitigates_ptfe_decomposition_dry_thick_graphite_anode/digitized.csv` (39 행 — 그림 2e · 4a · 4b · 5a · 5c · 6a · 6b · S1 · S14) · 크롭 65 장 (도구 23 = 본문 그림 6 · SI 그림 15 · 표 2 / 그 가운데 다시 자름 13 = 본문 그림 2–6 · SI 그림 S2 · S3 · S6 · S9 · S11 · S12 · S14 · S15 · 손 42 = 패널 23 · 식 1 · 근거 문단 18) — `figures.json`.  **번호 붙은 식은 (1) 하나** (PTFE 탈불소 반응식) — 식 크롭 1.

---

## 0. 결론 먼저 — 우리 질문에 대한 답

**한 문장**: PTFE 로 섬유화한 건식 흑연 음극 (96 : 1 : 3 · 14.4 mg/cm² = 4.8 mAh/cm² · 92 µm · 1.55 g/cm³) 을 Li 금속 반쪽 셀 (1.15 M LiPF₆ EC/EMC/DEC 2 : 4 : 4 + VC 1 wt%) 로 처음 리튬화하면 **≈0.3–0.55 V 에 PTFE 환원 봉우리**가 서고 ICE 75.7 % · 비가역 107.6 mAh/g 가 되는데, 같은 전해질에 **FEC 10 wt%** 를 더하면 ≈0.9 V 에서 FEC 가 먼저 환원돼 SEI 를 만들고 PTFE 봉우리가 크게 줄어 ICE 87.2 % · 50 사이클 97.3 % (없으면 89.9 %) · 1 사이클 뒤 전극 탄성률 17.80 MPa (없으면 54.60) · 접착 0.272 kN/m (없으면 0.223) · 두께 109.3 µm (없으면 149 µm) 가 된다 — 저자는 이것을 "FEC 유래 SEI 가 PTFE 를 환원에서 보호" 로 해석하고, LFP 전셀 (4.8 · 7.5 mAh/cm²) · 단층 파우치로 넓힌다.  ⚠ **[카드 산술] PTFE 3 wt% 가 식 (1) 대로 전부 탈불소돼도 Li 소모는 흑연 1 g 당 ≤ 33.5 mAh** 인데, FEC 유무의 비가역 차는 ≈56.6 mAh/g 이다 — 그 차의 최소 ≈23 mAh/g 는 PTFE 자신의 환원이 아니다 (§3-3).

| 우리 질문 | 이 논문이 주는 것 | 표지 · 쪽 |
|---|---|---|
| ① 무엇을 (전극 · 공정 · 두께 · 밀도) | 흑연 : 카본 블랙 : PTFE = **96 : 1 : 3** (재료 등급 · 입경 미기재) · 예비 혼합 = 행성 혼합기 ARE-310 (Thinky) + **지르코니아 볼 5 mm** + 와류 혼합기 VM-10 → **막자 · 공이 전단 반죽** → 섬유화가 모자라 **반으로 접어 롤투롤 캘린더로 반복 압연** → 목표 **14.4 mg/cm² (4.8 mAh/cm²)** → 전처리한 Cu 에 라미네이트 · 압연 뒤 Cu 빼고 **≈92 µm · 1.55 g/cm³** · 후막 = **24.8 mg/cm² · 1.3 g/cc** (그림 S13 글자) · 압연 하중 · 간극 · 온도 · 횟수 · Cu 전처리 · 라미네이트 조건 = 없음 | [인쇄] p.2–3 · SI p.17 · [미확인] |
| ② PTFE 분해의 전위 · 크기 | CV (0.1 mV/s · 0.05–1.5 V) 첫 환원 쪽 **0.3–0.55 V** 강한 봉우리 = PTFE 분해 구간 ([29] [30]) · 첫 사이클 (그림 2b) **비가역 107.6 mAh/g · ICE 75.7 %** (FEC 없음) · 가역 335.5 vs 347.4 mAh/g · 0.1 C 곡선이 과전압 없이 겹침 → 저자 "저항 증가가 아니라 활물질 손실" | [인쇄] p.3 · 그림 2a–c |
| ③ FEC 의 작용 | FEC 10 wt% → **≈0.9 V** 환원 봉우리 (그림 S2 괄호 ≈0.72–1.10 V [판독]) · PTFE 봉우리 크게 감소 · **ICE 87.2 %** (+11.5 %p) · 50 사이클 (0.3 C · 1 C = 4.8 mA/cm²) **97.3 vs 89.9 %** · 율속 (FEC 없으면 0.3 C 부터 나쁘고 **1 C 에서 단락**) · 1 사이클 뒤 저항 합 154.6 vs 235.5 Ω · Li 대칭 셀 한쪽 몫을 빼면 전극 **93.7 vs 158.9 Ω** | [인쇄] p.3–4 · 그림 2 · S2 · 표 S1 · 그림 S6 |
| ④ 분해의 화학 증거 | XPS C 1s: C-F₂ (처음 PTFE) 감소 + 탄소 부산물 (F-sp² C=C 등) · F 1s **C-F₂ 688.6 eV** 감소 · FEC 있으면 감소 완화 · P-F 큼 (음이온 유래 SEI) · HRTEM SEI **9–12 nm (없음) vs 5–6.5 nm (있음)** (그림 안 글자) · XRD PTFE (100) 감소 완화 · Raman I_D/I_G **0.92 (FEC) vs 0.62** — **XRD · Raman 은 PTFE 많은 4 : 1 : 5 전극** | [인쇄] p.3–5 · 그림 3 · S7 · S8 |
| ⑤ ★ 기계 · 형태 (1 사이클 뒤) | 나노압입 (HM2000) **경도 3.95 → 1.33 MPa · 탄성률 54.60 → 17.80 MPa · 탄성 회복 42.87 → 50.42 %** (FEC 없음 → 있음) · SAICAS 중간 깊이 접착 **0.223 → 0.272 kN/m** · 단면 두께 **149 → 109.3 µm** (처음 ≈92 µm → +62 % · +19 % [카드 산술]) · 사이클 뒤 FEC 없으면 **PTFE 섬유가 굵어짐** (그림 4e ↔ S9) · 흑연 입자 사이가 벌어짐 (S10) | [인쇄] p.6–7 · 표 S2 · 그림 4 · S9 · S10 |
| ⑥ 후막 · 전셀 · 파우치 | LFP (162 mAh/g · 94 : 3 : 3 · ≈185 / 350 µm) ‖ 건식 흑연 · N/P 1.1 · 양극 4.8 / 음극 5.28 mAh/cm²: 형성 **4.05 mAh/cm² · ICE 72.5 % → 4.72 · 83.8 %** · 100 사이클 (1 mA/cm² · 2.5–4.0 V) **53.7 → 85.7 %** · 율속 0.1–1.5 C **96/79/71/66/40/25 → 130/125/121/113/90/53 mAh/g** · 7.5 mAh/cm² (음극 8.25) = **슬러리 음극은 압연 뒤 크게 갈라지고 건식은 안 갈라짐** (사진) · 형성 뒤 7.5 mAh/cm² · 200 사이클 평균 CE **99.92 %** (FEC 만 · 면적 용량 ≈6.8 → ≈4.5 mAh/cm² [판독] ≈65 %) · 단층 파우치 **54.7 mAh** · 20 사이클 | [인쇄] p.3 · p.7 · 그림 5 · 6 · S11–S15 |
| ⑦ 크기 상한 (카드 산술) | 식 (1) = C₂F₄ 한 단위당 Li 4 개 → PTFE **1072 mAh/g** → 3 wt% 전극에서 흑연 기준 **≤ 33.5 mAh/g** (= 0.463 mAh/cm²) ↔ 비가역 차 107.6 − 51.0 = **56.6 mAh/g** → **최소 ≈23 mAh/g 는 PTFE 자신의 환원 밖** (FEC 의 SEI 효과 · PTFE 부산물 위 전해질 환원 등 — 원문은 나누지 않음) | [카드 산술 · 가정: mAh/g = 흑연 질량 기준 (4.8 mAh/cm² 와 맞음) · 전량 반응] |
| ⑧ 저자 한계 (원문 'limitation' 절 없음) | 원문이 하지 않은 것: 압연 압력 · 기공 · 셀 수 · 오차 막대 · 온도 (코인 셀) · 전셀 음극 부하 · LFP 바인더 · 나노압입 조건 · 비가역 용량의 몫 분해 | [미확인] |
| ⑨ 모델 | **없음** — 계산 · DEM · 연속체 0 · 식은 반응식 하나 | §4-4 |
| ⑩ lee2026_li 서론의 출발점인가 | **그렇다 (레시피 · 전해질 · 문제 설정)** — lee2026_li 의 ThA 레시피 (96 : 1 : 3 · ARE-310 · 막자) 와 전해질 (VC 1 + FEC 10 wt% · Enchem) 이 이 논문과 같다 · 그 카드의 서론 (ii) 'PTFE 환원 분해 → ICE ↓' 의 한 근거 (ref 21) · 'PVDF 보다 높은 전위' 는 이 논문에 없다 (그 카드는 이 몫을 ref 20 에 붙였다) | §0-1 |

⛔ **한정어 (떼지 말 것)**: ① **액체 전해질 LIB 의 흑연 음극** — 고체전해질 없음 · 우리 ASSB **양극** 축과 전극 · 전위가 다르다 (PTFE 환원은 ≲ 0.55 V vs Li 의 일) ② **압력 숫자 없음** — 압연 하중 · 간극 · 횟수 [미확인] · 운전 적층압 없음 (코인 셀) ③ 셀 수 · 오차 막대 · 반복 실험 미기재 — 모든 비교가 한 쌍 [미확인] ④ 분해 분광 증거 가운데 **XRD · Raman 은 PTFE 50 wt% (4 : 1 : 5) 전극** — 3 wt% 전극으로는 정성만 옮겨진다 ⑤ "mAh/g" 의 질량 기준 미인쇄 — 흑연 기준으로 읽힘 [카드 추론: 347.4 × 0.96 × 14.4 mg = 4.80 mAh/cm²] ⑥ 나노압입 = 다공 복합 전극의 국소 응답 (압입자 · 하중 · 횟수 · 자리 미기재) — **PTFE 고유 물성이 아니다**.
⇒ **절대값 전이**: 하지 않는다 (액체 LIB · 음극 · 압력 없음).  **전이 가능한 것** = (i) **PTFE 는 음극 전위에서 반응 상**이다 — 우리 STEP3 의 'PTFE = 불활성 절연' (`ptfe_stamp = centerline` · CL-60) 은 **양극 전위에서만** 맞는 가정이고 (`schmitt2026_*` 가 황화물 ASSB 양극 쪽 불활성을 보였다), ASSB 음극 복합체에 PTFE 를 쓰면 Li 재고 항이 필요하다 (ii) **Li 재고 상한식** Q_PTFE ≤ 4F/M(C₂F₄) × w_PTFE = 1072 mAh/g × w_PTFE [카드 산술] (iii) **바인더의 기계 상태는 전기화학 이력 뒤에 바뀐다** (같은 전극 · 1 사이클 뒤 탄성률 3.1 배 차) — 바인더 기계 값을 쓸 때 '처음 / 사이클 뒤' 를 적는다.

---

## 0-1. ★ 고른 의도 대조 (후보 표 N-83 의 '왜' 칸)

의도 원문: *"건식 공정 — PTFE 분해 · 후막 건식 음극의 PTFE 분해 · FEC (lee2026_li 서론의 출발점)"* · 가리킨 카드 = `kang2026_multiscale_inverse_design_ptfe_fibrillation_dry_electrode` (L384 · 참고 [9]) · `kim2026_pregranulation_ptfe_dry_nca_cathode_crack_delithiation` (L411 · 참고 [17]) · `lee2026_li_underlayer_primer_free_dry_prelithiated_thick_anode` (L363 · 참고 [21]).

| 의도의 문장 | 판정 | 원문 위치 · 값 · 측정 조건 |
|---|---|---|
| "건식 공정 — PTFE 분해" | **채움** | *"the commonly used polytetrafluoroethylene (PTFE) binder in dry electrode technology undergoes severe decomposition in dry-processed anodes during the first lithiation process due to its low lowest unoccupied molecular orbital level"* [인쇄 p.1 초록] · 반응식 (1) −(CF₂−CF₂)ₙ + 4n Li⁺ ⇒ −(C≡C)ₙ + 4n LiF [인쇄 p.2 · 전자 항 없음 — §11] · 근거 인용 [22] [29–31] [32] |
| "후막 건식 음극의 PTFE 분해" | **채움 (전위 · 용량 · 화학 · 형태)** | 14.4 mg/cm² · 92 µm · 4.8 mAh/cm² 반쪽 셀: CV **0.3–0.55 V** 환원 봉우리 (p.3 · 그림 2a) · **비가역 107.6 mAh/g · ICE 75.7 %** (p.3 · 그림 2b–c) · XPS C-F₂ 감소 (p.4 · 그림 3a–b) · 사이클 뒤 PTFE 섬유 굵어짐 (p.6 · 그림 4e) — 측정 조건 = 액체 전해질 (1.15 M LiPF₆ EC/EMC/DEC 2 : 4 : 4 + VC 1 wt%) · 2032 코인 · Li 금속 1.0 T · 온도 [미확인] · 압력 없음.  '후막' 의 근거 = 92 µm (4.8 mAh/cm²) · 24.8 mg/cm² 후막 (7.5–8.25 mAh/cm²) 은 전셀 · 사진으로만 (반쪽 셀 분해 측정 없음) |
| "FEC" | **채움** | 두 번째 전해질 = 같은 조성 + **FEC 10 wt%** (Enchem · 200 µL · p.3) · FEC 환원 ≈0.9 V (그림 S2) · ICE 87.2 % · 비가역 ≈51.0 mAh/g [카드 산술 = 347.4/0.872 − 347.4] · 50 사이클 97.3 % · 전셀 ICE 83.8 % · 100 사이클 85.7 % · *"this is the first report focusing on alleviating PTFE decomposition in dry-processed anodes using FEC"* [인쇄 p.2] |
| "(lee2026_li 서론의 출발점)" | **채움 (서지 · 레시피 · 전해질) · 한 구절은 다른 출처** | lee2026_li 카드 L49 의 서론 요약 (ii) *"PTFE 가 PVDF 보다 높은 전위에서 환원 분해돼 초기 쿨롱 효율 (ICE) 을 깎고"* (p.1945 · 같은 카드 L284 *"PTFE 환원 분해 = 건식 음극의 Li 소모 원천 (p.1945 · ref 20 · 21)"*) 가운데 **'환원 분해 → ICE ↓' = 이 논문이 채움** · **'PVDF 보다 높은 전위' = 이 논문에 없음** (PVDF 와 환원 전위를 견주지 않는다 · PVDF 는 '기존 바인더' 로만 나온다 p.2) — 그 카드는 이 구절을 ref 20 (Wei 2024 Joule) 에 붙였다 (L372) → 어긋남 아님.  레시피 일치: lee2026_li ThA = 활물질 : Super-P : PTFE **96 : 1 : 3** · **Thinky ARE-310** · 막자 반죽 (그 카드 §7-5) ↔ 이 논문 흑연 : CB : PTFE 96 : 1 : 3 · ARE-310 + 5 mm ZrO₂ 볼 · 막자 (p.2).  전해질 일치: lee2026_li 반쪽 셀 = 1.15 M LiPF₆ EC/EMC/DEC (2 : 4 : 4) + VC 1 wt% + FEC 10 wt% (Enchem) (그 카드 L81) = 이 논문의 'FEC 전해질'.  ICE 도 같은 자리: lee2026_li ThA **86.7 %** (Si/C 9 % 섞인 음극 · 2.1 g/cm³) ↔ 이 논문 FEC 87.2 % (흑연 · 1.55 g/cm³) — 활물질 · 밀도가 달라 비교는 정성 |

**2 차 인용 대조 (카드 문제 — 고치지 않음)**:
- `kim2026_pregranulation_ptfe_dry_nca_cathode_crack_delithiation` **L411** (참고 [17]): 저자 목록이 *"… P.J. Kim, T. Song,"* 에서 끝난다 — 원문 첫 쪽 저자는 **12 명** (… Taeseup Song, **Won-Jin Kwak, Junghyun Choi**) 이다 → 둘 (교신저자 둘) 이 빠졌다.  그 줄이 Kim 2026 원문 참고문헌의 인쇄를 옮긴 것인지 카드 쪽 누락인지는 Kim 원문 대조 전 [미확인].  후보 표 N-83 행의 서지도 이 줄을 따랐다 (원문과 다른 서지).  그 밖 (제목 · 학술지 · 권 · 쪽 · 연도) 은 원문과 같다 ("ultra thick" 띄어 씀 그대로).
- `lee2026_li_underlayer_primer_free_dry_prelithiated_thick_anode` **L363** (참고 [21]): 12 명 · *J. Energy Storage* 2024, 96, 112693 — **원문과 같다**.  그 카드 §11-2 (L353) 가 "원 논문 저자 목록 [미확인]" 으로 남긴 kim2026 ↔ lee2026_li 표기 차이는 **이 원문으로 풀린다** (12 명이 맞다).
- `kang2026_multiscale_inverse_design_ptfe_fibrillation_dry_electrode` **L384** (참고 [9]): *"Han, S. et al. Mitigating PTFE decomposition in **ultra-thick** dry-processed anodes …"* — 원문 제목은 **"ultra thick"** (붙임표 없음) · 나머지 같음.  사소한 표기 차 (Kang 원문 인쇄인지 카드 옮김인지 [미확인]).
- 세 카드 모두 "카드 없음" 으로 적었다 — 이제 이 카드가 있다 (링크 갱신 후보 · 고치지 않음).

⇒ **의도 대조 결과: 채움** — 건식 음극의 PTFE 환원 분해 (전위 0.3–0.55 V · ICE 75.7 % · 비가역 107.6 mAh/g · XPS · 형태) · 후막 (92 µm · 4.8 mAh/cm² · 전셀 7.5 mAh/cm²) · FEC (ICE 87.2 % · 사이클 · 전셀) · lee2026_li 서론 · 레시피 · 전해질의 출발점 모두 원문에 있다.  한정 = 'PVDF 보다 높은 전위' 는 다른 출처 (ref 20) · 후막 7.5 mAh/cm² 는 FEC 전셀만 (분해 측정 없음) · 액체 LIB · 압력 없음.

---

## 1. 한 줄 요약
건식 전극 공정은 용매 없이 후막을 만들 수 있지만, 바인더로 쓰는 PTFE 는 LUMO 가 낮아 **음극의 첫 리튬화 때 전자를 받아 탈불소** (LiF + 비정질 탄소, 식 (1)) 되고, 그 비가역 반응이 ICE 를 깎고 바인더의 결착력 (섬유의 유연성) 을 잃게 해 수명을 해친다.  저자들은 흑연 : CB : PTFE = 96 : 1 : 3 건식 후막 음극 (14.4 mg/cm² · 92 µm) 에 전해질 첨가제 **FEC 10 wt%** 를 넣어, FEC 가 ≈0.9 V 에서 먼저 환원돼 만드는 SEI 가 PTFE 환원 (0.3–0.55 V) 을 막는다는 것을 CV · 첫 사이클 (ICE 75.7 → 87.2 %) · EIS (Li 대칭 셀로 상대 전극 몫을 뺀 전극 저항 158.9 → 93.7 Ω) · XPS · HRTEM · XRD · Raman · 나노압입 · SAICAS · 단면 SEM 으로 보이고, LFP ‖ 건식 흑연 코인 전셀 (4.8 mAh/cm² · 100 사이클 53.7 → 85.7 %) · 7.5 mAh/cm² 후막 전셀 (200 사이클 · 평균 CE 99.92 %) · 단층 파우치 (54.7 mAh) 로 넓힌다.  같은 후막 (24.8 mg/cm²) 에서 슬러리 음극은 압연 뒤 갈라지고 건식 음극은 갈라지지 않는다는 사진도 붙인다.  계산은 없다.

## 2. 메타
| 저자 | 저널 / 년 | DOI | 소재 | 연구 유형 |
|---|---|---|---|---|
| S. Han · E.-H. Noh · S. Chae (공동 1저자) · K. Kwon · J. Lee · J.-S. Woo · S. Park · J.W. Lee · P.J. Kim · T. Song\* · W.-J. Kwak\* · J. Choi\*\* (KICET · 한양대 · UNIST · 아주대 · 부경대 · 부산대 · 경북대 · 가천대) | J. Energy Storage 96 (2024) 112693 · 9 쪽 · CC BY-NC 4.0 · SI 19 쪽 | 10.1016/j.est.2024.112693 | **액체 전해질 LIB 흑연 음극** — 흑연 + CB + PTFE (건식) · 상대 전극 Li 금속 · 전셀 양극 LFP (LFP-NCO, Advanced Lithium Electrochemistry) · 전해질 1.15 M LiPF₆ EC/EMC/DEC + VC 1 wt% (± FEC 10 wt%) · **고체전해질 없음** | 실험 (건식 전극 제조 + 전기화학 + 분광 · 현미경 · 기계 시험) — **시뮬레이션 없음** |

---

## 3. 핵심 수치 (★ 전부 쪽 · 표지 병기)

### 3-1. 재료 · 조성 · 제조 (p.2–3 · SI p.3 · p.17–18)
| 항목 | 값 | 표지 · 쪽 |
|---|---|---|
| 음극 조성 | 흑연 : 카본 블랙 : PTFE = **96 : 1 : 3** (질량) — 흑연 종류 · 입경 · CB · PTFE 등급 (분말 / 유화) 미기재 | [인쇄] p.2 · [미확인] |
| 예비 혼합 | 행성 혼합기 **ARE-310 (Thinky)** + **지르코니아 볼 5 mm** + 와류 혼합기 **VM-10 (WiseMix)** — 목적 = 흑연 · CB · PTFE 덩이 방지 · rpm · 시간 · 볼 수 미기재 | [인쇄] p.2 · [미확인] |
| 전단 · 섬유화 | 막자와 공이로 전단 반죽 → 시트 · *"the kneaded sheet was not subjected to enough force for a uniformly fibrillated electrode"* → *"we bent it in half and repeat the calendered by utilizing roll-to-roll calender machine"* (접기 횟수 · 간극 · 롤 온도 · 하중 미기재) | [인쇄] p.2 · [미확인] |
| 압연 · 라미네이트 | 섬유화 막을 **목표 14.4 mg/cm² (4.8 mAh/cm²)** 로 압연 → **전처리한 Cu** 에 라미네이트 (전처리 · 라미네이트 조건 미기재) | [인쇄] p.2–3 · [미확인] |
| 압연 뒤 전극 (Cu 뺌) | 두께 **≈92 µm** · 밀도 **1.55 g/cm³** (14.4 mg/cm² ÷ 92 µm = 1.565 g/cm³ [카드 산술] · 1 % 안) · 단면 SEM [판독] ≈98 µm (윗면 띠 ↔ Cu 띠 위끝 · 눈금 50 µm = 116 px · ±4 µm) | [인쇄] p.3 · 그림 S1 · [판독] |
| EDS (그림 S1) | C · F 고르게 분포 → *"PTFE is well fibered between the graphite particles"* · Cu 박리 없음 | [인쇄] p.3 |
| 후막 음극 | **24.8 mg/cm² · 1.3 g/cc** (사진 글자 · 슬러리 · 건식 둘 다) → 두께 24.8/1.3 = **190.8 µm** [카드 산술] · 단면 SEM [판독] ≈188 µm (눈금 50 µm = 150 px) · 음극 8.25 mAh/cm² (양극 7.5 의 1.1 배) | [인쇄] SI p.17 · p.7 · [판독] |
| 기공 | **원문에 없음** — 진밀도 미기재.  진밀도 ρ_t 를 2.2–2.3 g/cm³ 범위로 가정하면 1 − ρ/ρ_t = **29.5–32.6 %** (1.55) · **40.9–43.5 %** (1.3) [카드 산술 · ρ_t 는 가정 범위] | [미확인] |
| LFP 양극 | LFP-NCO (Advanced Lithium Electrochemistry) · 가역 방전 **162 mAh/g** · LFP : CB : 바인더 = **94 : 3 : 3** (바인더 종류 · 공정 미기재 — 서론은 *"dry-processed anode and cathode electrodes"*) · 두께 **≈185 µm** (고부하) · **≈350 µm** (초고부하) | [인쇄] p.3 · p.2 · [미확인] |

### 3-2. 셀 · 측정 조건 (p.3)
- 조립: 이슬점 −60 °C 아래 건조실 · **2032 R** 코인 · 반쪽 셀 상대 전극 **Li 금속 1.0 T (원문 표기) · Ø16 mm** · 전셀 = LFP 양극 · **N/P 1.1** · PE 분리막 16 µm · Ø19 mm · 스페이서 1.0 T · 전해질 200 µL (Enchem 예혼합).
- 전해질 ① **1.15 M LiPF₆ in EC : EMC : DEC = 2 : 4 : 4 (vol%) + VC 1 wt%** ('w/o FEC') · ② 같은 것 + **FEC 10 wt%** ('with FEC').
- CV: **0.1 mV/s · 0.05–1.5 V** (WBSCS 3000Ls, WonATech) · 반쪽 셀 정전류: **0.3 C · 0.05–1.5 V** (첫 사이클은 본문 *"at a low C-rate (0.1C)"* — 방법 절과 다름 · §11) · 1 C = **4.8 mA/cm²** (p.3).
- 전셀: 형성 1 사이클 **0.1 C** → 사이클 **0.2 C + 정전압 · 2.5–4.0 V** (본문은 *"1 mA cm−2"* [인쇄 p.7] = 0.2 × 4.8 = 0.96 mA/cm² [카드 산술] 과 맞음) · 율속 = 충전 0.2 C 고정 · 방전 0.1 · 0.2 · 0.3 · 0.5 · 1.0 · 1.5 C.
- EIS: VSP (Biologic) · **250 kHz–10 mHz** · Li ‖ Li 대칭 셀 = **0.48 mA/cm² · 10 h** 씩 도금 / 박리 1 사이클 (= 4.8 mAh/cm² [카드 산술]) 뒤.
- 사후 분석: 탈리튬화 끝에서 셀을 열어 DEC 로 헹굼 (Ar 글로브박스) · FE-SEM SU8220 · 단면 연마기 IB-09020CP · EDS Ultim Extreme · XPS (F 1s · C 1s · 장비 미기재) · HRTEM (1 사이클 뒤 · 장비 미기재) · 나노압입기 **HM2000 (FISCHERSCOPE)** · **SAICAS EN-EX (DAIPLA WINTES)** · PTFE 분해 전용 분석 = **흑연 : CB : PTFE = 4 : 1 : 5** 전극 · XRD D8 ADVANCE · Raman LabRAM Aramis.
- 온도: 코인 셀 [미확인] · 파우치 = **25 °C** (그림 6b 안 글자).

### 3-3. ★ 첫 사이클 · CV — PTFE 분해의 전위와 크기 (p.3 · 그림 2a–c · S2 · S3)
| 항목 | FEC 없음 (VC 1 wt% 만) | FEC 10 wt% | 표지 |
|---|---|---|---|
| CV 첫 환원 쪽 | **0.3–0.55 V 강한 봉우리** (그림 괄호 ≈0.3–0.57 V [판독]) = PTFE 분해 구간 ([29] [30]) | ≈0.9 V 환원 봉우리 (FEC 유래 SEI · 그림 S2 괄호 ≈0.72–1.10 V [판독]) · PTFE 봉우리 *"significantly decreased"* | [인쇄] p.3 |
| 2 · 3 번째 CV | 흑연 단계 봉우리만 · 0.3–0.55 V 혹 없음 [판독 · 그림 S3a] | 흑연 리튬화 봉우리가 더 뚜렷 (*"improved electrochemical activity"*) | [판독] · [인쇄] p.3 |
| 첫 리튬화 용량 | 335.5 + 107.6 = **443.1 mAh/g** [카드 산술] | 347.4/0.872 = **398.4 mAh/g** [카드 산술] | 식 병기 |
| 첫 탈리튬화 (가역) | **335.5 mAh/g** | **347.4 mAh/g** | [인쇄] p.3 |
| 비가역 | **107.6 mAh/g** | **≈51.0 mAh/g** [카드 산술] | [인쇄] · [카드 산술] |
| ICE | **75.7 %** (= 335.5/443.1 = 75.72 % [카드 산술 검산]) | **87.2 %** (+11.5 %p) | [인쇄] p.3 · 그림 2c |
- 저자 해석: 두 곡선이 0.1 C 탈리튬화 내내 과전압 없이 겹치므로 가역 용량 감소 (335.5 < 347.4) 는 *"loss of active material rather than an increase of in resistance"* [인쇄 p.3].
- **★ PTFE 몫의 상한 [카드 산술]**: 식 (1) = C₂F₄ (M = 100.02 g/mol) 하나에 Li⁺ 4 개 → 4 × 26.80 Ah/mol ÷ 100.02 g/mol = **1072 mAh/g_PTFE**.  PTFE 3 wt% · 흑연 96 wt% 이면 흑연 기준 0.03/0.96 × 1072 = **33.5 mAh/g** (전극 질량 기준 32.2 mAh/g) · 면적으로 0.03 × 14.4 mg × 1.072 = **0.463 mAh/cm²**.  ↔ 관측 비가역 차 (FEC 없음 − 있음) = 107.6 − 51.0 = **56.6 mAh/g** (= 0.78 mAh/cm²).  ⇒ PTFE 가 **전부** 탈불소돼도 차의 59 % 까지만 설명된다 — **최소 ≈23 mAh/g 는 PTFE 자신의 4 전자 환원이 아니다** (FEC 가 전해질 환원 자체를 바꾼 몫 · PTFE 분해로 새로 생긴 탄소 표면 위 전해질 환원 등 — 원문은 이 분해를 하지 않는다 [카드 추론]).  가정: 'mAh/g' = 흑연 질량 기준 (347.4 × 0.96 × 14.4 mg = 4.80 mAh/cm² = 인쇄 4.8 와 맞음 [카드 추론]) · FEC 전해질에서 PTFE 는 0 % 반응 (실제로는 일부 반응 → 차가 더 PTFE 밖으로 간다).

### 3-4. 반쪽 셀 사이클 · 율속 · EIS (p.3–4 · 그림 2d–f · S4–S6 · 표 S1)
- **50 사이클 (0.3 C · 1 C = 4.8 mA/cm²)**: 유지율 **97.3 % (FEC) vs 89.9 %** · FEC 쪽 CE 안정 [인쇄 p.4] · 저자 해석 = FEC 가 첫 사이클에 흑연 · PTFE 를 보호해 *"maintain a binding network in the electrode against the volume change (~10 %) of the graphite during cycling"* ([34] Schweidler 2018 인용).
- **율속 (방전 0.1–1.5 C · 다섯 사이클씩 · 그림 2e)** [판독 ±2 mAh/g]: FEC = ≈345 → 344 (0.1 C) · ≈340 (0.2) · ≈325 (0.3) · ≈323 (0.5) · ≈321 (1.0) · ≈282 (1.5) · 다시 0.1 C ≈339 · FEC 없음 = ≈330 → 326 (0.1) · ≈317 (0.2) · ≈283–287 (0.3) · ≈280 (0.5) · **21 번째 사이클 (1.0 C) 'short circuit' 표지 뒤 끊김** — 본문 *"the poor rate capability is observed even at 0.3C … and unstable cycling behavior with an electrical short circuit occurs at 1C"* [인쇄 p.4].
- **EIS 1 사이클 뒤 (그림 2f · 등가 회로 R_s – (R_SEI ‖ CPE_SEI) – ((R_ct – W) ‖ CPE_electrode)) — 표 S1 [인쇄 SI p.9]**:

| | R_s (Ω) | R_SEI (Ω) | R_ct (Ω) | 합 (Ω) |
|---|---|---|---|---|
| FEC 없음 | 1.5 | 124.8 (원문 '124.8c' — 'c' 는 오기) | 109.2 | **235.5** |
| FEC 10 wt% | 0.8 | 67.9 | 85.9 | **154.6** |
- 합 검산 1.5 + 124.8 + 109.2 = 235.5 · 0.8 + 67.9 + 85.9 = 154.6 [카드 산술] · 면적 정규화 없음 (Ω).
- **Li ‖ Li 대칭 셀로 상대 전극 몫 빼기 (그림 S6)**: 대칭 셀 반원 **153.2 Ω (없음) · 121.8 Ω (FEC)** [인쇄 그림 안 글자] → 한쪽 Li/전해질 **76.6 · 60.9 Ω** (= 반 [카드 산술 검산]) → 반쪽 셀 합에서 빼면 전극 **158.9 Ω vs 93.7 Ω** [인쇄 p.4] (235.5 − 76.6 · 154.6 − 60.9 [카드 산술 검산]).  이유: Li 금속은 *"significant affected by the electrolyte, current, and deformed morphology during cycling due to its low surface area [35–37]"* [인쇄 p.4].

### 3-5. 분해의 화학 증거 (p.4–5 · 그림 3 · S7 · S8)
- **XPS C 1s (그림 3a · 1 사이클 뒤)**: 처음 (S7a) 대비 PTFE 의 **C-F₂** 줄고 탄소 부산물 (그림 성분 이름: -CO₃ · C-F · C-O · **F-sp² C=C** · C-C) 생김 · *"The formation of by-products containing rigid C=C bonds can cause PTFE to lose its flexible properties, thereby reducing the ability of PTFE as a binder through fiberization [38]"* [인쇄 p.4] · FEC 있으면 C-F₂ 감소가 완화 · 어깨 봉우리 줄어듦.
- **XPS F 1s (그림 3b · S7b)**: **C-F₂ (688.6 eV)** 감소 = PTFE 분해 [인쇄 p.4] · 성분 C-F₂ · C-F · P-F · LiF · FEC 있으면 **P-F 가 상대적으로 큼** → *"anion-derived SEI containing PF6"* ([39] [40]) — 저자 *"it is inferred that this change in the SEI had an effect in alleviating the decomposition of PTFE"* (추론 · 측정 아님).
- **HRTEM (그림 3c–d · 1 사이클 뒤)**: SEI **12 nm · 9 nm (FEC 없음) ↔ 5 nm · 6.5 nm (FEC)** [인쇄 · 그림 안 글자 · 자리 둘씩] · 눈금 5 nm.
- **XRD (그림 3e · S8a · PTFE 많은 4 : 1 : 5 전극)**: PTFE **(100)** 봉우리 (2θ ≈17.7–17.8° [판독]) 세기 감소가 FEC 로 완화.
- **Raman (그림 3f · S8b · 같은 4 : 1 : 5 전극)**: PTFE 분해 → D · G 띠의 비대칭 변화 ([41] 인용) · FEC 있으면 *"relative symmetric evolution"* · **I_D/I_G 0.92 (FEC)** [인쇄 p.5] · 0.62 (없음) [인쇄 그림 안 글자].

### 3-6. ★ 기계 · 형태 (p.6–7 · 그림 4 · S9 · S10 · 표 S2)
**표 S2 (1 사이클 뒤 · HM2000 · *"mechanical properties of the PTFE binder in local region of the dry-processed anodes"*) [인쇄 SI p.12]**

| | 경도 (MPa) | 탄성률 (MPa) | 탄성 회복 (%) |
|---|---|---|---|
| FEC 없음 | **3.95** | **54.60** | **42.87** |
| FEC 10 wt% | **1.33** | **17.80** | **50.42** |
- 정의 (경도의 종류 · 탄성 회복 = 깊이 비인지 일 비인지) · 압입자 · 최대 하중 · 유지 시간 · 압입 수 · 자리 = **미기재** [미확인].  저자 해석: FEC 쪽이 덜 뻣뻣한 것은 PTFE 분해가 억제된 덕 → *"high elastic recovery against the volume change of graphite during cycling"* [인쇄 p.6].
- **그림 4a 부하–깊이 곡선 [판독]**: 최대 하중 **≈2.62 mN @ ≈4.85 → 유지 끝 ≈5.37** (FEC 없음) · **≈2.42 mN @ ≈8.05 → ≈8.83** (FEC) · 하중 제거 곡선은 0 하중 전에 끝남 (마지막 점 ≈3.36 @ 0.63 mN · ≈4.32 @ 0.31 mN) · 유지 중 깊이 증가 ≈0.5 · ≈0.8 (크리프꼴).  ⚠ **x 축 글자는 'Penetration Depth (nm)' 인데 단위가 맞지 않는다 [카드 산술]**: 표면적 기준 경도 F/(26.43 h²) 를 µm 로 계산하면 2.62 mN/(26.43 × (5.37 µm)²) = **3.43 MPa** · 2.42/(26.43 × 8.83²) = **1.17 MPa** (표 S2 3.95 · 1.33 MPa · 비 2.94 vs 2.97) — nm 로 읽으면 10⁶ 배 (TPa) 가 된다 ⇒ **깊이 단위는 µm 로 읽어야 표와 맞는다** (그림 축 글자 오기로 보임).  깊이로 센 회복 (h_max − h_last)/h_max ≈37 % · ≈51 % (0 하중 전 끝점) ↔ 표 42.87 · 50.42 % (정의 미상이라 대조만).
- **SAICAS (그림 4b · 전극 중간 깊이)**: 접착 세기 **0.223 kN/m (FEC 없음) vs 0.272 kN/m (FEC)** [인쇄 p.6] · 그림 F_H 평탄 ≈0.22 · ≈0.27 N [판독] → 칼날 폭 ≈1 mm 로 보임 [카드 추론 · 미기재] · 검은 선 = 오른 축 'Depth (µm)' 로 읽으면 ≈100 s 에 ≈50 µm 에서 평평 [판독 · 범례 없음].
- **단면 두께 1 사이클 뒤 (그림 4c–d · 탈리튬화 끝)**: **149 µm (FEC 없음) · 109.3 µm (FEC)** [인쇄 그림 안 글자] ↔ 압연 뒤 ≈92 µm → **+62.0 % · +18.8 %** · 질량이 같다면 밀도 0.97 · 1.32 g/cm³ [카드 산술 · 단면 한 장씩 · DEC 세척 · 건조 상태 미기재].  저자: FEC 쪽 두께가 낮은 것은 *"the excellent elastic behavior during delithiation with improved binding network"* [인쇄 p.6].  비교: 흑연 부피 변화 ≈10 % (인용 [34]) 보다 전극 두께 증가가 훨씬 크다 → 결착망이 풀린 몫 [카드 추론].
- **PTFE 섬유 (그림 4e–f · S9 · S10 · 사이클 뒤 · 사이클 수 미기재)**: FEC 없으면 PTFE 가 처음 (S9) 보다 **굵어짐** · FEC 있으면 *"retains its own morphologies without thickening"* · 윗면 SEM (S10) = FEC 없으면 흑연 입자 사이가 벌어짐 [인쇄 p.6–7] — 섬유 지름은 정량하지 않았다 [미확인].
- 다른 카드 값과 견줌 [카드 산술 · 다른 카드]: `kang2026_multiscale_*` SI 표 1 의 PTFE 초기 전단 탄성률 **223.7 MPa** · 체적 탄성률 2.72 GPa ↔ 이 논문의 전극 국소 탄성률 17.8–54.6 MPa 는 4–13 배 낮다 → 이 논문 값은 **다공 망의 응답**이지 PTFE 고유값이 아니다.

### 3-7. 전셀 · 후막 · 파우치 (p.7 · 그림 5 · 6 · S11–S15)
| 항목 | FEC 없음 | FEC 10 wt% | 표지 |
|---|---|---|---|
| 형성 (0.1 C) 가역 · ICE | **4.05 mAh/cm² · 72.5 %** | **4.72 mAh/cm² · 83.8 %** | [인쇄] p.7 · 그림 S11 |
| 첫 충전 (= 가역 / ICE) | 5.59 mAh/cm² | 5.63 mAh/cm² | [카드 산술] (그림 S11 ≈5.6 [판독]) |
| 첫 비가역 | 1.54 mAh/cm² | 0.91 mAh/cm² | [카드 산술] — 차 0.63 > 음극 PTFE 상한 ≈0.46–0.51 mAh/cm² (전셀 음극 부하 미기재 · 14.4–15.8 mg 가정) |
| 충전 곡선 | 경사진 곡선 = *"indicating the PTFE decomposition reaction"* | — | [인쇄] p.7 |
| 100 사이클 (1 mA/cm² · 2.5–4.0 V) | **53.7 %** (결론) · ≈4.02 → ≈2.17 mAh/cm² [판독] | **85.7 %** · ≈4.70 → ≈4.03 [판독] | [인쇄] p.7 · 그림 5a |
| 100 번째 곡선 | 방전 ≈2.2 mAh/cm² [판독] | ≈4.05 [판독] | 그림 S12 |
| 율속 (매 율 3 번째 사이클 · mAh/g) | **96 · 79 · 71 · 66 · 40 · 25** | **130 · 125 · 121 · 113 · 90 · 53** | [인쇄] p.7 · 그림 5b (0.1 · 0.2 · 0.3 · 0.5 · 1.0 · 1.5 C) |
| 1.5 C / 0.1 C | 26.0 % | 40.8 % | [카드 산술] |
- 양극 4.8 mAh/cm² · 음극 5.28 mAh/cm² (그림 5 캡션) · LFP 고부하 ≈185 µm.  ⚠ 반쪽 셀 음극은 14.4 mg/cm² = 4.8 mAh/cm² (p.2–3) 로 적혀 있어 **전셀 음극의 부하는 따로 적히지 않았다** [미확인 · §11].
- **초고부하 (그림 5c · S13–S15)**: 양극 목표 **7.5 mAh/cm²** (음극 **8.25**) · 같은 24.8 mg/cm² · 1.3 g/cc 에서 *"the slurry-processed anode suffered from significant cracking after the calendering process, the dry-processed anode was successfully fabricated without any cracks"* [인쇄 p.7 · 사진 = 균열 · 가장자리 들뜸 정성] · 형성 뒤 방전 **7.5 mAh/cm²** (S15) · 200 사이클 **평균 CE 99.92 %** · *"excellent cyclability until 200 cycles"* [인쇄] ↔ 면적 용량 [판독] **≈6.82 (1) → ≈5.78 (50) → ≈5.15 (100) → ≈4.73 (150) → ≈4.47 mAh/cm² (200) ⇒ ≈65.5 %** [카드 산술] — 원문은 유지율 숫자를 주지 않는다 · ⚠ 본문은 *"evaluated with and without FEC (Fig. 5c)"* 인데 **그림 · 캡션은 FEC 만** [§11].
- **단층 파우치 (그림 6 · FEC 만 · 코인 전셀과 같은 시험 조건 · 0.2 C · 2.5–4.0 V · 25 °C)**: 가역 방전 **54.7 mAh** [인쇄 p.7] · [판독] 첫 충전 ≈69.6 mAh → 첫 CE ≈78.6 % [카드 산술] · 20 사이클 ≈54.3 → ≈48.6 mAh (≈89.5 %) · 전극 면적 · 크기 [미확인].

### 3-8. 인쇄값끼리 어긋남 (원문 비판 — §11 에 다시)
식 (1) 전자 항 없음 · 'Soshi et al.' (= 참고 [32] S. Shiraishi 의 이름) · 그림 4a 축 'nm' ↔ 표 S2 MPa · 그림 5c '없음' 곡선 부재 · 반쪽 셀 첫 사이클 0.1 C ↔ 방법 0.3 C · 음극 4.8 ↔ 전셀 음극 5.28 mAh/cm² · 표 S1 '124.8c' · '200 사이클 excellent' ↔ ≈65 % [판독] · 'Horbia Jobin Yvon' · 'WBSCS 3000Ls'.

---

## 4. ★ 방법 — 장치 · 측정 사슬 · 해석

### 4-1. 장치
행성 혼합기 ARE-310 (Thinky) · 와류 혼합기 VM-10 (WiseMix) · 지르코니아 볼 5 mm · 막자와 공이 · 롤투롤 캘린더 (모델 미기재) · 2032 R 코인 · 퍼텐쇼스탯 WBSCS 3000Ls (WonATech) · EIS VSP (Biologic) · FE-SEM SU8220 (Hitachi) · 단면 연마기 IB-09020CP (JEOL) · EDS Ultim Extreme (Oxford) · XPS (장비 미기재) · HRTEM (장비 미기재) · 나노압입기 HM2000 (FISCHERSCOPE) · SAICAS EN-EX (DAIPLA WINTES) · XRD D8 ADVANCE (Bruker) · Raman LabRAM Aramis (Horiba Jobin Yvon — 원문 'Horbia') [인쇄 p.2–3].

### 4-2. 측정 사슬 (재구성)
흑연 + CB + PTFE 예비 혼합 (ARE-310 + 볼 + 와류) → 막자 전단 반죽 → 시트 → 반으로 접어 반복 압연 (섬유화) → 14.4 mg/cm² 로 압연 → Cu 라미네이트 (92 µm · 1.55 g/cm³) / LFP 전극 (185 · 350 µm) → 코인 (반쪽 · 전셀 N/P 1.1) · 두 전해질 (VC ↔ VC + FEC) → CV · 첫 사이클 · 50 사이클 · 율속 · 1 사이클 뒤 EIS (+ Li ‖ Li 대칭 셀) → 탈리튬화 끝에서 해체 · DEC 세척 → XPS · HRTEM · 나노압입 · SAICAS · 단면 SEM (1 사이클 뒤 · 사이클 뒤) / PTFE 많은 4 : 1 : 5 전극으로 XRD · Raman → 전셀 형성 · 100 사이클 · 율속 → 7.5 mAh/cm² 전셀 200 사이클 → 단층 파우치 20 사이클.

### 4-3. 해석
- 전기화학 지표: ICE (첫 탈리튬화 / 첫 리튬화) · 비가역 용량 · 유지율 · CE · 율속 · 등가 회로 맞춤 (R_s · R_SEI · R_ct · W · CPE 둘) · 상대 전극 몫 = Li 대칭 셀 반원 ÷ 2 를 빼기.
- 분광: XPS 봉우리 분리 (성분 이름만 · 면적 비 숫자 없음) · XRD 봉우리 세기 · Raman I_D/I_G.
- 통계: 오차 막대 · 셀 수 · 유의성 검정 없음 [미확인].

### 4-4. ★ 입자 처리 · DEM 한계 · 소성 · 차원 · 탈압
- **(i) DEM 한계 진술 = 말 없음** — 이 논문은 계산을 하지 않는다 (DEM · FEM · 연속체 · 낱말 0 회).
- **(ii) 소성 · 큰 변형을 계산에 넣는 어려움 = 논의 없음** — 기계 이야기는 바인더 쪽만: PTFE 는 전단 혼합 · 압연으로 섬유화된다 ([25–27]) · 분해 부산물의 단단한 C=C 가 PTFE 의 유연성 · 섬유화 결착을 잃게 한다 ([38] · XPS 해석) · 1 사이클 뒤 전극이 더 뻣뻣하고 (54.6 vs 17.8 MPa) 접착이 약하고 (0.223 vs 0.272 kN/m) 두껍다 (149 vs 109.3 µm).  입자 (흑연) 자체의 변형 · 파쇄 측정은 없다.
- **(iii) 차원**: 2D 영상 (SEM · TEM 단면 · 윗면) 과 1D 두께뿐 — 3D 영상 · 계산 없음 · 2D → 3D 진술 없음.
- **(iv) 탈압 (압력을 뺄 때)**: **다루지 않음** — 압연 뒤 두께 회복 · 하중 해제 측정 없음.  가까운 것은 둘: ① 나노압입의 **국소 탄성 회복** 42.87 · 50.42 % (정의 미상) ② 첫 사이클 뒤 **전극 두께 증가** (92 → 109.3 · 149 µm) — 하중 해제가 아니라 리튬화 · 탈리튬화와 결착망 변화의 결과다.

### 4-5. 기법 미니 용어집
- **건식 전극 (dry electrode)** = 용매 없이 활물질 · 도전재 · PTFE 를 섞고 전단으로 PTFE 를 섬유화해 자립 막을 만든 뒤 압연 · 집전체에 붙이는 공정.
- **섬유화 (fibrillation)** = 전단 · 압연으로 PTFE 입자가 실처럼 늘어나 입자를 묶는 것.
- **탈불소 (defluorination)** = PTFE 의 C–F 결합이 전자 · Li⁺ 를 받아 끊기고 LiF 와 탄소가 남는 환원 반응 (식 1).
- **LUMO** = 가장 낮은 빈 분자 궤도 — 낮을수록 전자를 쉽게 받아 환원되기 쉽다.
- **ICE (초기 쿨롱 효율)** = 첫 사이클 방전 (반쪽 셀 음극은 탈리튬화) 용량 ÷ 충전 (리튬화) 용량.
- **FEC (플루오로에틸렌 카보네이트)** = 음극 쪽에서 먼저 환원돼 LiF 많은 SEI 를 만드는 전해질 첨가제.
- **SEI** = 음극 표면의 전해질 환원 생성물 막.
- **SAICAS** = 칼날을 일정 깊이로 넣어 수평으로 자르며 수평력 F_H 를 재는 시험 — 막 안 결착 · 계면 접착 세기 (힘 ÷ 칼날 폭, kN/m).
- **나노압입 탄성 회복** = 하중을 뺄 때 되돌아오는 깊이 (또는 일) 의 몫 (이 논문은 정의를 적지 않았다).
- **Li ‖ Li 대칭 셀 빼기** = 반쪽 셀 임피던스에서 Li 상대 전극의 몫을 대칭 셀 반원의 반으로 어림해 빼는 방법.
- **N/P 비** = 음극 용량 ÷ 양극 용량.

---

## 5. Figure set ★
| 그림 · 표 | 내용 | 크롭 | 우리 활용 |
|---|---|---|---|
| Fig 1 | 개념도: 건식 혼합 · 압연 (PTFE 섬유) → FEC 있으면 PTFE 보호 · 없으면 탈불소 · LiF → '단단하고 저항 큰' 분해물 | `fig_1.png` | 측정 아님 (서사) |
| 식 (1) | −(CF₂−CF₂)ₙ + 4n Li⁺ ⇒ −(C≡C)ₙ + 4n LiF | `eq_01_ptfe_defluorination.png` | ★ Li 재고 상한식 (§3-3 · 전자 항 없음 §11) |
| Fig 2a | 반쪽 셀 CV · 'PTFE Decomposition' 괄호 | `fig_2.png` · `fig_2a.png` | PTFE 반응 전위 (≲ 0.55 V) |
| Fig 2b | 첫 사이클 곡선 · 비가역 화살표 | `fig_2b.png` | 비가역 용량 (§3-3) |
| Fig 2c | ICE 막대 75.7 · 87.2 % | `fig_2c.png` | — |
| Fig 2d | 50 사이클 유지율 · CE | `fig_2d.png` | — |
| Fig 2e | 율속 0.1–1.5 C · 'short circuit' | `fig_2e.png` | [판독] digitized.csv |
| Fig 2f | Nyquist · 등가 회로 | `fig_2f.png` | 회로 꼴 (표 S1) |
| Fig 3a–b | XPS C 1s · F 1s (1 사이클 뒤) | `fig_3.png` · `fig_3a.png` · `fig_3b.png` | PTFE 분해 화학 증거 |
| Fig 3c–d | HRTEM SEI 9–12 vs 5–6.5 nm | `fig_3c.png` · `fig_3d.png` | — |
| Fig 3e–f | XRD PTFE (100) · Raman I_D/I_G (4 : 1 : 5 전극) | `fig_3e.png` · `fig_3f.png` | 3 wt% 전극에는 정성만 |
| Fig 4a | ★ 나노압입 부하–깊이 (축 'nm' — µm 로 읽어야 표와 맞음) | `fig_4.png` · `fig_4a.png` | c 질문 · 단위 검산 함정 |
| Fig 4b | ★ SAICAS F_H · 깊이 | `fig_4b.png` | 결착 세기 (0.223 · 0.272 kN/m) |
| Fig 4c–d | ★ 1 사이클 뒤 단면 149 · 109.3 µm | `fig_4c.png` · `fig_4d.png` | 사이클 뒤 두께 (단계 0 의 '언제 잰 값') |
| Fig 4e–f | 사이클 뒤 PTFE 섬유 (굵어짐 ↔ 유지) | `fig_4e.png` · `fig_4f.png` | 바인더 형태 열화 |
| Fig 5a–b | 전셀 100 사이클 · 율속 | `fig_5.png` · `fig_5a.png` · `fig_5b.png` | — |
| Fig 5c | 7.5 mAh/cm² 전셀 200 사이클 (FEC 만) | `fig_5c.png` | [판독] ≈65 % 유지 |
| Fig 6a–b | 단층 파우치 첫 곡선 · 20 사이클 | `fig_6.png` · `fig_6a.png` · `fig_6b.png` | — |
| Fig S1 | 14.4 mg/cm² 단면 SEM + EDS (C · F · Cu) | `fig_S1.png` | 두께 [판독] ≈98 µm |
| Fig S2 | FEC 환원 CV (≈0.72–1.10 V 괄호) | `fig_S2.png` | — |
| Fig S3 | 3 사이클 CV (FEC 없음 · 있음) | `fig_S3.png` | PTFE 혹은 첫 사이클만 [판독] |
| Fig S4 · S5 | 50 사이클 곡선 · 율속 곡선 | `fig_S4.png` · `fig_S5.png` | — |
| Fig S6 | Li ‖ Li 대칭 셀 153.2 · 121.8 Ω | `fig_S6.png` | ★ 상대 전극 빼기 |
| Fig S7 · S8 | 처음 XPS · XRD/Raman | `fig_S7.png` · `fig_S8.png` | 기준선 |
| Fig S9 · S10 | 처음 PTFE 섬유 · 사이클 뒤 윗면 | `fig_S9.png` · `fig_S10.png` | — |
| Fig S11 · S12 | 전셀 1 · 100 번째 곡선 | `fig_S11.png` · `fig_S12.png` | — |
| Fig S13 | 24.8 mg/cm² · 1.3 g/cc 슬러리 (갈라짐) ↔ 건식 사진 | `fig_S13.png` | 후막 공정 정성 |
| Fig S14 · S15 | 후막 단면 · 형성 뒤 곡선 | `fig_S14.png` · `fig_S15.png` | 두께 [판독] ≈188 µm |
| 표 S1 · S2 | 저항 · 기계 물성 | `tab_S1.png` · `tab_S2.png` (도구) | ★ 값 원표 |
| 근거 문단 18 | 초록 · PTFE 섬유화 · LUMO · 탈불소 · 목적 · 첫 보고 주장 · 제조 · 셀 · 측정 · 사후 분석 · CV · 첫 사이클 · 사이클 · 율속 · EIS · XPS · HRTEM · XRD · Raman · 나노압입 · SAICAS · 두께 · 섬유 굵어짐 · 전셀 · 후막 · 파우치 · 결론 | `txt_p*.png` | 원문 인용용 |
- 그림 크롭은 도구 관례대로 **캡션 제외** (캡션은 `figures.json`) · 표는 캡션 포함 · 패널 크롭은 이웃 패널의 라벨 · 축 제목이 같은 줄에 걸친 자리를 L 자로 나눴다 (`figures.json` 의 `whiten`).

## 6. Post-processing ★
- **무엇을 (원문)**: ICE · 비가역 용량 · 유지율 · 율속 · 등가 회로 맞춤 · 대칭 셀 빼기 · XPS 봉우리 분리 · XRD 세기 · Raman I_D/I_G · 나노압입 (경도 · 탄성률 · 탄성 회복) · SAICAS 접착 · SEM 두께.
- **안 한 것**: 기공 · 진밀도 · 압연 압력 · 셀 수 · 오차 · 비가역 용량의 몫 분해 (PTFE ↔ 전해질) · XPS 정량 (원자 % · 면적 비) · 섬유 지름 · 3D 영상 · 계산.
- **이 카드의 후처리**: 래스터 판독 39 점 (`digitized.csv` — 축 틀 화소 대응) · 비가역 · 첫 충전 재계산 · PTFE 탈불소 Li 용량 상한 (1072 mAh/g) · 저항 합 · 대칭 셀 빼기 검산 · 밀도 · 두께 · 기공 범위 · 나노압입 단위 검산 (F/26.43 h²) · 유지율 (판독) · 율 비.  재현 스크립트 = 작업 스크래치 (값은 csv 와 이 카드에 있다).

---

## 7. 우리 DEM+MPM 대비 → `our_dem_baseline.md` (⚠ 정본 브랜치에서는 값 자리표시 상태 — 우리 수치는 CLAUDE.md · `docs/` 출처를 병기해 적는다)

### 7-1. 비교표
| 항목 | 이 논문 | 우리 | 같음 / 다름 · 왜 |
|---|---|---|---|
| 계 | 액체 LIB **흑연 음극** (흑연 + CB + PTFE 3 wt% · 건식) · 1.55 g/cm³ · 기공 미기재 | ASSB **양극** NCM811 + LPSCl (+ VGCF · PTFE · SDCP 첨가) · 300 MPa · 순수 SE 10–13 % (랩 표준) · 복합 ≈15–16 % (real_14 15.6 % · CLAUDE.md) | 전극 · 전위 · 이온 경로 (액체 ↔ SE) 가 다 다르다 |
| PTFE 의 지위 | **반응 상** — ≲ 0.55 V 에서 탈불소 (LiF + 탄소) · Li 소모 · 결착 상실 | STEP3 `ptfe_stamp = centerline` = 전자 · 이온 **절연 불활성 상** (CL-60) · 기계 기여 0 (CLAUDE.md) | 양극 전위 (≈2.9–4.3 V) 에서는 우리 가정 유지 (`schmitt2026_*`) · 음극 복합체에 PTFE 를 쓰면 반응 항 · Li 재고 항이 필요 |
| PTFE 기계 | 1 사이클 뒤 전극 국소 탄성률 17.8–54.6 MPa · 접착 0.22–0.27 kN/m · 섬유 굵어짐 | DEM · MPM 모두 PTFE 를 기계 상으로 두지 않는다 (MPM = SE J2 · AM 강체 · DEM = 구) | 우리 모델에는 바인더 기계 상 자체가 없다 (`kang2026_*` F 목록과 같은 빈칸) |
| 압력 | 압연 하중 미기재 | 300 MPa (일축 냉간) | 대응시킬 숫자 없음 |
| 탈압 | 다루지 않음 | DEM 언로딩 키트 · MPM `hold` 이완 | — |
| 사이클 열화 | 첫 사이클 PTFE 분해 → 결착 상실 → 두께 +19–62 % (1 사이클 뒤) | A10 사이클 접촉 원장 (`scripts/cycle_contact_ledger.py` · ASSUMED-FORM · CLAUDE.md 07-22) | 전극 두께 성장의 바인더 몫은 우리 원장에 없는 항 |

### 7-2. ★ 랩 기준과 나란히 (판정 없이 · **랩 표준과 다른 문헌 값 = 다른 재료 · 다른 공정**)
| 출처 | 재료 | 상태 | 진밀도 분모 | 기공 |
|---|---|---|---|---|
| **랩 표준** | 순수 LPSCl | 300 MPa | **1.64 g/cm³** (고정) | **10–13 %** |
| 이 논문 반쪽 셀 음극 | 흑연 96 · CB 1 · PTFE 3 wt% · 액체 LIB | 압연 · 라미네이트 뒤 (압력 미기재) · 14.4 mg/cm² · 92 µm | **원문 없음** | 원문 없음 — 밀도 **1.55 g/cm³** · ρ_t 2.2–2.3 가정 시 29.5–32.6 % [카드 산술] |
| 이 논문 후막 음극 | 같음 | 24.8 mg/cm² · **1.3 g/cc** | 원문 없음 | ρ_t 2.2–2.3 가정 시 40.9–43.5 % [카드 산술] |
| 이 논문 1 사이클 뒤 | 같음 | 탈리튬화 끝 · 단면 149 / 109.3 µm | — | 밀도 0.97 / 1.32 g/cm³ [카드 산술 · 질량 일정 가정] |
- 이 표는 **"랩 표준과 다른 문헌 값"** 의 자리다 — 고체전해질이 없는 음극이고 압력 대응도 없다.  뜻을 가질 수 있는 것은 (i) 같은 건식 공정에서 부하를 14.4 → 24.8 mg/cm² 로 올리면 밀도가 1.55 → 1.3 g/cm³ 로 낮아졌다는 것 (같은 압연 조건인지 [미확인]) (ii) 첫 사이클 뒤 전극 두께가 FEC 유무에 따라 19–62 % 늘었다는 것 — **사이클 뒤 기공은 압밀 기공과 다른 양**이다.

### 7-3. ★ 18 배 연화 · MPM 과 견줄 자리 (frame [2] · [4])
- 우리 DEM 은 E_SE 24 → E_eff 1.35 GPa (18 배 연화) · 순수 SE Heckel P_y 138 MPa · σ_y_eff 46 MPa (CLAUDE.md), MPM 은 E 1.53 GPa · σ_y 0.30 GPa · ν 0.49 (K 25.5 GPa) 로 **SE** 를 맞춘다 — 이 논문은 SE 도 압력도 없어 어느 쪽의 보정 · 검증 대상도 아니다.
- 한 가지 같은 방향 [카드 추론 · 정성만]: 다공 전극의 **국소 압입 탄성률 (17.8–54.6 MPa)** 이 PTFE 초기 전단 탄성률 (223.7 MPa · `kang2026_*` SI 표 1) 보다 4–13 배 낮다 — '망의 유효 강성 ≪ 재료 강성' 이라는 frame [2] 의 방향과 같다.  **배수는 옮기지 않는다** (재료 · 시험 · 상태가 다르다).
- MPM 과 견줄 자리 = 없음 (바인더 상 · 사이클 부피 변화를 MPM 에 넣지 않는다).

### 7-4. ★ PTFE 축 — 우리 STEP3 · A10 와 견줄 자리
- **STEP3 PTFE 스탬프 (centerline · CL-60)**: 양극 전위에서 PTFE 를 불활성 절연 상으로 두는 가정은 `schmitt2026_*` 의 *"PTFE is relatively inert within the relevant potential window (cathode)"* 와 맞는다.  이 논문은 **음극 전위 (≲ 0.55 V vs Li) 에서는 PTFE 가 반응 상**임을 보인다 → 우리가 ASSB **음극** 복합체 (예: 흑연 · Si + LPSCl + PTFE) 를 다루게 되면 (a) Li 재고 항 Q ≤ 1072 mAh/g × w_PTFE (b) PTFE → LiF + 탄소 상 전환 (전도 · 기계 성질 변화 — 저자 그림 1 은 분해물을 *"Rigid and highly resistive"* 로 그린다 · 측정은 전극 저항뿐) 을 넣어야 한다 [카드 추론 · 고체전해질 계에서의 반응 전위 · 정도는 이 논문 밖].
- **A10 #31 PTFE 감쇠** (`schmitt2026_*` 카드 §8-3 이 적은 `--ptfe-defluor-tau` 30 사이클 · ASSUMED-FORM · 근거 *"kang2025 LiF@100cyc"*): 이 논문의 음극 쪽 PTFE 분해는 **첫 리튬화의 일** (CV 혹이 2 · 3 번째 사이클에 없다 [판독 · 그림 S3]) 이라 30 사이클 지수 감쇠꼴의 근거가 되지 않는다 · 양극 쪽 감쇠를 이 논문으로 정당화하지도 않는다 (전위가 다르다).
- **R_int 트랙**: 반쪽 셀 EIS 에서 Li 상대 전극 몫을 대칭 셀 반원의 반으로 빼는 꼴 (§3-4) 은 우리 실험 대조 (반쪽 셀 · In/InLi 상대 전극) 에서 같은 문제를 다루는 선례다 — 단 이 방법은 Li 금속 계면이 대칭 셀과 반쪽 셀에서 같다는 가정을 깐다 (원문은 그 가정을 검사하지 않음 [카드 추론]).

### 7-5. frame[5] — 어느 반쪽을 가졌나
- **가진 것**: 바인더 (PTFE) 의 **전기화학적 안정 창** (음극 쪽) 과 그 붕괴가 전극 결착 · 두께 · 저항으로 이어지는 실험 사슬 · 전해질 첨가제로 막는 방법 · 건식 후막 음극 레시피 (팔로우 랩 표준).
- **없는 것**: 압밀 · 압력 · 기공 · 수송 계산 · 고체전해질 · 입자 단위 거동.  ⇒ DEM · MPM 어느 반쪽의 **입력**도 아니다 — 우리 모델의 '불활성 PTFE' 가정이 **어느 전위 창까지 유효한가** 를 적게 하는 경계 근거다.

---

## 8. ★ 자세한 분석 — 우리 계획에 무엇을 주나
(이름 = 정독 지시서 3 절.  우리 값 = CLAUDE.md: DEM 18 배 연화 · E_eff 1.35 GPa · 순수 SE Heckel P_y 138 MPa · σ_y_eff 46 MPa / MPM E 1.53 GPa · σ_y 0.30 GPa · ν 0.49 (K 25.5 GPa) / 랩 표준 = 순수 SE 300 MPa 기공 10–13 % · 진밀도 1.64 g/cm³ — 고정 · 판정 대상 아님.)

| 이름 | 이 논문이 주는 것 | 못 주는 것 · 한정어 |
|---|---|---|
| **단계 0** (기공 연산자 · 판정 기준 결과 전 등록) | (1) **밀도만 주고 진밀도 · 기공은 주지 않는 보고의 예** — 1.55 · 1.3 g/cm³ 를 기공으로 바꾸려면 진밀도를 결과 전에 선언해야 한다 (ρ_t 2.2–2.3 가정만으로 ±1.5 %p 흔들림 [카드 산술]) (2) **'언제 잰 두께인가'** — 같은 전극이 압연 뒤 92 µm · 1 사이클 뒤 109.3 · 149 µm (FEC 유무) → 사후 (post-mortem) 단면을 압밀 기공과 섞지 않는다 | 순수 SE · 압력별 기공 · SE 진밀도 |
| **단계 1 · 2 · 3** | 없음 (계산 없음) | — |
| **단계 4** (3D 순수 SE · σ_y 하나를 실험 기공에 맞춤) | 없음 (SE 없음) | — |
| **단계 5** (3D 복합 압밀) | 없음 — 액체 LIB 음극 · 압력 숫자 없음.  정성 하나: 같은 부하 24.8 mg/cm² 에서 **슬러리 음극은 압연 뒤 갈라지고 건식은 안 갈라졌다** (사진 · 그림 S13) — 압밀 중 결착 · 균열의 공정 차 (흐름 밖) | 압력 · 기공 · 하중 |
| **단계 6** (탈압 · 되돌아옴) | 직접 자료 없음.  가까운 것: 나노압입 국소 탄성 회복 42.87 · 50.42 % (정의 미상) — **압밀 제하 회복이 아니다** | 압력 · 하중 해제 · 시간 |
| **단계 7** (형상 · 피복 · 수송) | (흐름 밖) 바인더가 반응 상이 되면 전극 저항이 커진다: 1 사이클 뒤 전극 저항 158.9 vs 93.7 Ω (Li 대칭 셀 몫 뺌 · 면적 정규화 없음) · SEI 9–12 vs 5–6.5 nm — 우리 STEP3 (양극 · 불활성 PTFE) 에는 해당 없음 | SE 수송 · 접촉망 |
| **후보 D0** (지금 DEM) | 없음 — DEM 낱말 0 회 · 한계 진술 없음 | — |
| **후보 A′-0 · A · A′** (MPM 접촉 · 강체 AM · 입자별 속도장) | 없음 | — |
| **후보 B** (입자별 FE) | 없음 | — |
| **후보 C · C′** (MDR · 항복 캡 DEM) | 없음 | 접촉 · 항복 값 없음 |
| **후보 M0** (균질화 압밀 · Heckel · 캡) | 없음 (압력 없음) | P_y 를 정할 수 없다 |
| **U3** (단단한 구를 소성 블록에 눌렀다 떼기) | 형식만 비슷한 실측: 다공 복합 전극 나노압입 곡선 (최대 ≈2.4–2.6 mN · 유지 중 크리프꼴 ≈0.5–0.8 깊이 단위 · 하중 제거가 0 하중 전에 끊김) — 단위 오기 (nm ↔ µm) 와 정의 미상 때문에 **U3 의 대조 값으로 쓰지 않는다** | 재료 · 단위 · 정의 |
| **U0 · U1 · U2 · U4 · U5 · U6** | 없음 | — |
| **R1 · R2 · R3 · R4 · R5 · R6** | 없음 (R4 탈압 = 위 단계 6 과 같음) | — |
| **R7** (AM 파괴) | AM 입자 파괴 측정 없음 · 전극 단위 균열 (슬러리 24.8 mg/cm² 압연 뒤) 은 정성 사진뿐 | — |
| **결과 전 대조 항목** | (흐름 밖 · R_int · STEP4 Li 재고 트랙) PTFE 음극의 첫 사이클 Li 소모 상한 1072 mAh/g × w_PTFE · 관측 비가역 차와의 비 (3 wt% · 흑연에서 ≤ 59 %) — '액체 LIB · 흑연 · 반쪽 셀' 표지 필수 | ASSB 절대값 비교 금지 |

- **재료 · 차원 · 조건 차이**: 액체 LIB 음극 ↔ 우리 ASSB 양극 · PTFE 3 wt% 바인더 ↔ 우리 PTFE 0.5–1 wt% 첨가 (SBE · DBE · CLAUDE.md) · 전위 0.05–1.5 V ↔ 양극 ≈2.9–4.3 V · 2D 영상 · 1D 두께 ↔ 우리 3D 계산 · 압력 미상 ↔ 300 MPa.

## 9. 적용 인사이트 (내 연구에 어떻게)
1. **'불활성 PTFE' 가정에 전위 창을 붙인다** — 우리 STEP3 의 PTFE 스탬프 (CL-60) 는 양극 전위에서만 맞다.  ASSB 음극 복합체 · 분리막에 PTFE 가 들어가는 계산을 하면 Li 재고 항 (≤ 1072 mAh/g × w_PTFE) 과 상 전환 (LiF + 탄소) 을 결과 전에 등록한다 (흐름 밖: R_int · STEP4 풀셀).
2. **비가역 용량의 몫을 상한식으로 먼저 자른다** — 3 wt% PTFE 의 4 전자 환원 상한 (33.5 mAh/g_흑연) 이 관측 차 (56.6) 보다 작다 → '첨가제 효과 = 바인더 보호' 로 통째로 귀속하지 않는다.  우리 A10 · R_int 원장에서 첫 사이클 손실을 항목별로 나눌 때 같은 상한 검산을 붙인다.
3. **바인더 기계 값에는 '언제' 를 붙인다** — 같은 전극이 1 사이클 뒤 FEC 유무만으로 탄성률 3.1 배 · 접착 1.2 배 · 두께 1.36 배 다르다 [카드 산술].  문헌 바인더 물성을 쓸 때 처음 / 사이클 뒤 · 전해질을 같이 적는다.
4. **판독 전에 단위 검산** — 그림 4a 의 'nm' 축은 표 S2 의 MPa 경도와 10⁶ 배 어긋난다 (F/26.43 h² 검산) · 문헌 나노압입 곡선을 c 질문 (경도 · 항복) 에 옮기기 전 표 값과 곡선을 서로 검산한다.
5. **팔로우 랩 건식 음극 레시피의 원전** — 96 : 1 : 3 · ARE-310 + ZrO₂ 볼 · 막자 · 접어 반복 압연 · VC 1 + FEC 10 wt% 전해질은 lee2026_li · kim2026 (같은 랩) 의 출발점이다 · 혼합 시간 · rpm · 압연 하중 0 건 → 믹서 V2 앵커 불가 (lee2026_li 와 같은 빈칸).

## 10. 인용 가능 문장 (deck/paper용 — 표지 그대로)
- "In a dry-processed graphite anode (graphite:carbon black:PTFE = 96:1:3, 14.4 mg cm⁻², ≈92 μm, 1.55 g cm⁻³), the PTFE binder was reduced at 0.3–0.55 V vs Li/Li⁺ during the first lithiation, giving an irreversible capacity of 107.6 mAh g⁻¹ and an ICE of 75.7 %; adding 10 wt% FEC to 1.15 M LiPF₆ EC/EMC/DEC + 1 wt% VC raised the ICE to 87.2 % and the 50-cycle retention from 89.9 to 97.3 % (Han et al., J. Energy Storage 96 (2024) 112693)."
- "After one cycle, the dry-processed anode cycled without FEC was stiffer (indentation modulus 54.60 vs 17.80 MPa), less adhesive (SAICAS 0.223 vs 0.272 kN m⁻¹) and thicker (149 vs 109.3 μm, from ≈92 μm) than the one cycled with FEC (Han et al. 2024, Table S2 and Fig. 4)."
- "Full cells with LFP cathodes (4.8 mAh cm⁻²) showed ICE 72.5 → 83.8 % and 100-cycle retention 53.7 → 85.7 % with FEC (Han et al. 2024)."
- 국문: *"건식 PTFE 흑연 음극의 PTFE 는 첫 리튬화 때 0.3–0.55 V 에서 환원 분해된다 (ICE 75.7 % · 비가역 107.6 mAh/g) — FEC 10 wt% 가 ICE 를 87.2 % 로 올린다 (액체 LIB · 반쪽 셀 · Han 2024)."*
- 국문 (금지 표지): *"Han 2024 를 'PTFE 가 PVDF 보다 높은 전위에서 환원된다' 의 근거로 인용하지 않는다 — 원문은 PVDF 와 견주지 않는다 · 'FEC 의 ICE 개선 = 전부 PTFE 보호' 로도 인용하지 않는다 — 3 wt% PTFE 의 환원 상한이 관측 차보다 작다 [카드 산술]."*

## 11. 주의/한계 (over-claim 방지 · 원문 비판)
1. **식 (1) 에 전자 항이 없다** — −(CF₂−CF₂)ₙ + 4n Li⁺ ⇒ −(C≡C)ₙ + 4n LiF 는 왼쪽 전하 +4n · 오른쪽 0 (4n e⁻ 가 빠짐) [인쇄 p.2 · 카드 산술].  *"This equation reported by Soshi et al."* — 참고 [32] 의 제1 저자는 **S. Shiraishi** (Soshi 는 이름) [인쇄 p.2 · p.9].
2. **그림 4a 축 'Penetration Depth (nm)'** ↔ 표 S2 MPa 경도 — nm 이면 경도가 TPa 급 · µm 이면 3.43 · 1.17 MPa 로 표와 맞음 [카드 산술] → 축 글자 오기로 보임.
3. **그림 5c** — 본문 *"evaluated with and without FEC (Fig. 5c)"* ↔ 그림 · 캡션은 FEC 만 (없음 곡선 부재) [인쇄 p.7].
4. **'excellent cyclability until 200 cycles'** ↔ 면적 용량 ≈6.82 → ≈4.47 mAh/cm² (≈65.5 % [판독 · 카드 산술]) — 원문은 유지율 숫자를 주지 않는다 · 평균 CE 99.92 % 만.
5. **음극 부하 표기** — 반쪽 셀 음극 14.4 mg/cm² = 4.8 mAh/cm² (p.2–3) ↔ 전셀 그림 캡션 *"cathode areal capacity of 4.8 mAh cm−2 (anode areal capacity of 5.28 mAh cm−2)"* — 전셀 음극 부하 · 두께 미기재 [미확인].
6. **반쪽 셀 C 율** — 방법 = 0.3 C 정전류 (p.3) ↔ 첫 사이클 해석 *"at a low C-rate (0.1C)"* (p.3) — 반쪽 셀 형성 조건 미기재.
7. **표 S1 '124.8c'** — 'c' 오기 (합 검산은 124.8 로 맞음).
8. **셀 수 · 오차 막대 · 재현 실험 없음** — 모든 비교가 한 쌍 [미확인] · 온도 (코인) 미기재.
9. **분해 증거의 전극이 다르다** — XRD · Raman 은 PTFE 50 wt% (4 : 1 : 5) 전극 · XPS · HRTEM · 기계 시험은 3 wt% 로 보임 (XPS 는 *"the thick electrode"* 로 적음) — XPS 는 성분 이름만 (원자 % · 면적 비 없음).
10. **비가역 용량의 몫** — FEC 유무 차 (56.6 mAh/g) 가 PTFE 전량 환원 상한 (33.5) 보다 크다 [카드 산술] · 원문은 PTFE ↔ 전해질 몫을 나누지 않고 전부 PTFE 분해 억제로 해석.
11. **Raman 해석** — FEC 쪽 I_D/I_G 가 높음 (0.92 vs 0.62) 을 '대칭적 변화 = 덜 분해' 로 읽음 ([41] 인용) · 흑연 · CB · PTFE 유래 탄소가 섞인 신호 — 다른 해석 (무질서 증가) 은 논하지 않음 [카드 추론].
12. **1 C 단락 (그림 2e)** — Li 금속 상대 전극 (4.8 mA/cm²) 에서 생길 수 있는 단락의 원인 분석 없음 · 저자는 PTFE 분해 저항으로 율속 저하를 설명 [카드 추론].
13. **나노압입 조건 미기재** — 압입자 · 최대 하중 · 유지 시간 · 압입 수 · 자리 (*"PTFE binder in local region"*) · 탄성 회복 정의 [미확인].
14. **SAICAS 조건 미기재** — 칼날 폭 · 속도 · 깊이 (그림의 ≈50 µm [판독] 은 전극 두께 109–149 µm 의 '중간' 과 맞지 않을 수 있음) [미확인 · 카드 추론].
15. **LFP 양극 공정** — 바인더 종류 · 건식 여부가 방법 절에 없음 (서론의 *"dry-processed anode and cathode electrodes for the first time"* 만) [미확인].
16. **'1.0 T' Li · 스페이서** — 두께 표기로 읽힘 (단위 미표기) [카드 추론].
17. 표기: 'Horbia Jobin Yvon' · 'WBSCS 3000Ls' · 'the CV cures' (SI S3 캡션) · 'with after formation step' (S15 캡션) · 'Dischage Capacity' (그림 2e · 5b 축).

## 12. 참고문헌 — 우리가 더 볼 것 (원문 목록 서지 그대로 + 이유 한 줄)
| # | 서지 (원문 그대로) | 왜 | 정본 카드 |
|---|---|---|---|
| 22 | Y. Zhang, F. Huld, S. Lu, C. Jektvik, F. Lou, Z. Yu, Revisiting polytetrafluorethylene binder for solvent-free lithium-ion battery anode fabrication, Batteries 8 (6) (2022) 57. | 음극 PTFE 환원 (carbyne) 의 직접 자료 — `matthews2024_*` 도 인용만 | 없음 |
| 29 | G. Li, R. Xue, L. Chen, The influence of polytetrafluorethylene reduction on the capacity loss of the carbon anode for lithium ion batteries, Solid State Ionics 90 (1) (1996) 221–225. | PTFE 환원 → 탄소 음극 용량 손실의 원전 (0.3–0.55 V 구간 근거) · 상한식 대조 | 없음 (`schmitt2026_*` 가 인용만) |
| 30 | Q. Wu, J.P. Zheng, M. Hendrickson, E.J. Plichta, Dry process for fabricating low cost and high performance electrode for energy storage devices, MRS Adv. 4 (15) (2019) 857–863. | 건식 PTFE 전극 · 음극 불안정 근거 | 없음 |
| 32 | S. Shiraishi, T. Kobayashi, A. Oya, Electrochemical lithium ion doping and undoping behavior of carbyne-like carbon film electrode, Chem. Lett. 34 (12) (2005) 1678–1679. | 식 (1) 의 출처 (C₂F₄ 당 Li 4 개) | 없음 |
| 33 | Y. Zhang, S. Lu, F. Lou, Z. Yu, Leveraging synergies by combining polytetrafluorethylene with polyvinylidene fluoride for solvent-free graphite anode fabrication, Energy Technol. 10 (11) (2022) 2200732. | PTFE + PVDF 혼합 바인더 건식 흑연 음극 — 결착 · ICE | 없음 |
| 34 | S. Schweidler, L. de Biasi, A. Schiele, P. Hartmann, T. Brezesinski, J. Janek, Volume changes of graphite anodes revisited: a combined operando X-ray diffraction and in situ pressure analysis study, J. Phys. Chem. C 122 (16) (2018) 8829–8835. | 흑연 부피 변화 ≈10 % 의 출처 | 없음 (`benhadjali2025_*` 등이 인용만) |
| 38 | S. Sun, S. Myung, G. Kim, D. Lee, H. Son, M. Jang, E. Park, B. Son, Y.-G. Jung, U. Paik, T. Song, Facile ex situ formation of a LiF–polymer composite layer as an artificial SEI layer on Li metal by simple roll-press processing for carbonate electrolyte-based Li metal batteries, J. Mater. Chem. A 8 (33) (2020) 17229–17237. | '단단한 C=C 부산물 → PTFE 유연성 상실' 주장의 출처 | 없음 |
| 41 | D.J. Lee, J. Jang, J.-P. Lee, J. Wu, Y.-T. Chen, J. Holoubek, K. Yu, S.-Y. Ham, Y. Jeon, T.-H. Kim, J.B. Lee, M.-S. Song, Y.S. Meng, Z. Chen, Physio-electrochemically durable dry-processed solid-state electrolyte films for all-solid-state batteries, Adv. Funct. Mater. 33 (28) (2023) 2301341. | ★ **황화물 ASSB 의 건식 PTFE SE 막** — PTFE 분해 Raman (D · G 비대칭) 의 출처 · 우리 계에 가장 가까운 PTFE 안정성 자료 | 없음 (`lee2024_shear_force_*` · `schmitt2026_*` 가 인용만) |
| 15 | K. Kwon, J. Kim, S. Han, J. Lee, H. Lee, J. Kwon, J. Lee, J. Seo, P.J. Kim, T. Song, J. Choi, Low-resistance LiFePO4 thick film electrode processed with dry electrode technology for high-energy-density lithium-ion batteries, Small Sci. 4 (5) (2024) 2300302. | 같은 그룹의 건식 LFP 후막 — 전셀 양극 공정 (§11-15) 을 채울 후보 | 없음 (`kim2026_pregranulation_*` 가 인용만) |
| 27 | M. Zhang, M. Chouchane, … Y.S. Meng, Coupling of multiscale imaging analysis and computational modeling for understanding thick cathode degradation mechanisms, Joule 7 (1) (2023) 201–220. | 후막 양극 영상 + 모델 | `zhang2023_pfib_multiscale_imaging_4d_thick_cathode` |

---

## [미확인] 목록
- 흑연 · CB · PTFE 의 종류 · 등급 · 입경 · PTFE 형태 (분말 · 유화).
- 혼합 rpm · 시간 · 볼 수 · 반죽 시간 · 접기 횟수 · 압연 간극 · 하중 · 롤 온도 · 라미네이트 조건 · Cu 전처리.
- 진밀도 · 기공 (밀도만 인쇄).
- 전셀 음극 부하 · 두께 · LFP 양극 바인더 · 공정 (건식 여부).
- 코인 셀 온도 · 셀 수 · 오차 · 반복.
- 반쪽 셀 형성 조건 (0.1 C 첫 사이클 ↔ 방법 0.3 C).
- 나노압입 · SAICAS 시험 조건 · 탄성 회복 정의.
- 사이클 뒤 SEM (그림 4e–f · S10) 의 사이클 수.
- 파우치 전극 면적 · 부하.
- XPS · HRTEM 장비 · XPS 정량.

## 원문 대조 기록 (이 카드 작성 중 직접 확인한 것 · 2026-11-16)
- 서지: 후보 표 N-83 행의 서지 (kim2026 L411 을 따름 — 저자 "… P.J. Kim, T. Song" 에서 끝) ↔ **원문 첫 쪽 저자 12 명** (… Taeseup Song, Won-Jin Kwak, Junghyun Choi) — **다름 (교신저자 둘 빠짐)** · 제목 "Mitigating PTFE decomposition in ultra thick dry-processed anodes for high energy density lithium-ion batteries" · *J. Energy Storage* 96 (2024) 112693 · DOI `10.1016/j.est.2024.112693` = 첫 쪽 · 머리글 · 문서 정보와 같음.  SI 첫 쪽 저자 목록도 12 명 (같음).
- 숫자: 텍스트 층 + 렌더 이미지로 대조 — 96 : 1 : 3 · 5 mm · 14.4 mg/cm² · 4.8 mAh/cm² · 92 μm · 1.55 g/cm³ · 162 mAh/g · 94 : 3 : 3 · 185 · 350 μm · −60 °C · 2032 · 1.0 T · 16 · 19 mm · 16 μm · N/P 1.1 · 1.15 M · 2 : 4 : 4 · 1 wt% VC · 10 wt% FEC · 200 μL · 0.1 mV/s · 0.05–1.5 V · 0.3 C · 0.2 C · 2.5–4.0 V · 0.1–1.5 C · 250 kHz–10 mHz · 0.48 mA/cm² · 10 h · 4 : 1 : 5 · 0.3–0.55 V · 0.9 V · 107.6 · 75.7 · 87.2 · 11.5 · 335.5 · 347.4 · 0.1 C · 97.3 · 89.9 · ≈10 % · 76.6 · 60.9 · 93.7 · 158.9 Ω · 688.6 eV · 0.92 · 17.80 · 54.60 MPa · 0.223 · 0.272 kN/m · 4.05 · 72.5 · 4.72 · 83.8 · 1 mA/cm² · 85.7 · 130/125/121/113/90/53 · 96/79/71/66/40/25 · 7.5 · 8.25 · 99.92 · 200 · 54.7 mAh · 53.7 → 85.7 · 표 S1 (1.5 · 124.8c · 109.2 · 235.5 · 0.8 · 67.9 · 85.9 · 154.6) · 표 S2 (3.95 · 54.60 · 42.87 · 1.33 · 17.80 · 50.42) · 그림 안 글자 (149 · 109.3 μm · 12 · 9 · 5 · 6.5 nm · I_D/I_G 0.62 · 153.2 · 121.8 Ω · 24.8 mg/cm² · 1.3 g/cc · 14.4 mg/cm² · 0.2C 2.5~4.0 V 25° C) — 전부 위치 확인.
- 판독: 래스터 그림의 축 틀 화소 (검은 · 빨간 · 남색 직선) 와 눈금 끝값으로 선형 대응 · 인쇄값과 대조 = 그림 5a FEC 4.70 → 4.03 (85.7 % = 인쇄 85.7 %) · 없음 4.02 → 2.17 (54.0 % ↔ 결론 53.7 %) · 그림 6a 방전 끝 54.9 (인쇄 54.7 mAh) · 그림 4b 평탄 0.22 · 0.27 N (인쇄 0.223 · 0.272 kN/m) · 그림 S14 두께 ≈188 µm (24.8/1.3 = 190.8 µm).
- 원문 전수 검색 (본문 + SI 텍스트 층): 'DEM' (대소문자 구별) · 'discrete' · 'simulat' · 'finite' · 'porosity' · 'unload' · 'limitation' **0 회** · 'model' = 참고 [27] 제목뿐 · 'pressure' = 참고 [34] 제목뿐 · 'spring' = 'Springer' (참고 [31]) 뿐 · 'MPa' = 본문 탄성률 두 값 (p.6) + 표 S2 머리뿐 · 'elastic recovery' = p.6 한 번 + 표 S2 머리.
- 정본 중복 확인: papers/ 목록 · DOI `10.1016/j.est.2024.112693` · '112693' · 'Mitigating PTFE' · 'ultra thick dry' · 'Seungmin Han' grep — 카드 없음 (kang2026 · kim2026 · lee2026_li 가 참고문헌으로만) · `han2025_*` 둘은 다른 저자 (Dong-Yeob Han · Adv. Mater. 2025).

## 🔗 관련 카드
- 이 논문을 인용한 카드: `lee2026_li_underlayer_primer_free_dry_prelithiated_thick_anode` (참고 [21] · L363 · 서론 · 레시피 · 전해질) · `kim2026_pregranulation_ptfe_dry_nca_cathode_crack_delithiation` (참고 [17] · L411 — 저자 목록 둘 빠짐) · `kang2026_multiscale_inverse_design_ptfe_fibrillation_dry_electrode` (참고 [9] · L384).
- 이 논문이 인용한 정본 카드: `zhang2023_pfib_multiscale_imaging_4d_thick_cathode` ([27]).
- 같은 랩 · 같은 해 (같은 과제 20024261 · 이 논문의 참고 [15]): `kwon2024_low_resistance_dry_ptfe_lfp_thick_electrode` (건식 PTFE LFP 후막 양극 97 : 1 : 2 · 2.3 g/cc · 7.8 mAh/cm² 흑연 전셀 300 사이클 · 양극 전위에서 PTFE 미반응 — 이 논문 전셀 LFP 94 : 3 : 3 와 조성 다름).
- PTFE 전기화학 안정성: `schmitt2026_chemomech_stability_dry_cathode_separator_sheets` (황화물 ASSB · 양극 불활성 ↔ 분리막 환원) · `matthews2024_ptfe_nanofibril_network` (PTFE 섬유 망 · carbyne 환원은 인용만).
- 건식 PTFE 공정: `hippauf2019_dry_film_ptfe_sulfide_cathode_sheet` · `lee2025_dual_fibrous_ptfe_dry_electrode` · `lee2025_corolling_dryprocess_lpscl_ptfe` · `lee2026_unveiling_ptfe_dry_electrode_digital_twin` · `kang2025_bollard_anchored_binder_dry_electrode` · `liu2025_dry_processing_high_energy_li_batteries_review` · `lee2024_shear_force_dry_process_cathode_coverage`.

## 🗨️ Q&A 로그
<!-- "Q&A 작성해줘" 트리거 시 직전 질문/답 누적 -->
