Repository: yonghoon7153-source/Yonghoon-DEM-DFT

# 📚 LITDB — 문헌 단일 시스템 (**SE·DFT 축 + DEM·MPM 축, 두 트랙**)

> **앞으로 논문은 여기서만 본다.** 여러 곳(db/literature, kb/papers, db/properties, Excel)에 흩어진 문헌을 한 곳에서 생각·참고·비교하기 위한 통합 MD 시스템.

## 왜 트랙이 둘인가
`INDEX.md` 는 argyrodite 전해질 축이라 접촉역학·MPM·건식전극 digest 가 들어갈 자리가
없다. 그래서 한때 64편이 **어느 인덱스에도 없었다**(open_items #7). 축을 나눠 그 구멍을
닫았고, 한 분모로 세면 “159편 중 98편 미언급” 같은 **가짜 미결**이 나온다
(`comparison_vs_ours.md:8`). 분리는 실측 근거가 있는 결정이다 — 합치지 말 것.

⚠ 이 표의 **편수는 적지 않는다.** 손으로 쓴 수는 반드시 낡는다(README 자신이 세 번 틀렸다).
현재값은 `python3 tools/litdb/build_index.py --check` 로 본다.

File: litdb/papers/hare2026_dem_pept_dry_mixing_nmc622_eirich.md
<!-- digest 표준 양식. ★ = 사용자가 특히 원한 항목.  COMPREHENSIVE / paper-level standalone. -->
# NMC 622 **건식 혼합(dry mixing)** 의 3D 유동을 **PEPT 로 실측**하고 그것으로 **DEM 을 검증** — Eirich EL1 집약믹서, rotor tip-speed 10/20/30 m/s — Hare (Powder Technology 2026)

> slug `hare2026_dem_pept_dry_mixing_nmc622_eirich` · DOI `10.1016/j.powtec.2025.121804` · type `DEM (EDEM 2023, coarse-grained Hertz–Mindlin + JKR) + PEPT 실험검증 + 단방향 CFD drag` · PDF `7b151525-02._DEM_simulations_and_PEPT_measurements_of_the_dynamics_of_dry_mixing_NMC_622_cathode_material_in_an_Eirich_mixer.pdf` · digested `2026-09-19` · status ✅ · OPEN ACCESS (CC BY)

> ★★ **이 카드의 존재 이유 = "혼합 DEM 이 맞는가" 에 대한 *실험 대조*.**  우리 litdb 의 건식혼합 축은
> 지금까지 **`frankenberg2024_dem_high_intensity_mixer_assb`** (Rocky, coarse-graining + force-scaling,
> 응력강도→풀셀 용량) 한 편이었는데 그 논문은 **DEM 유동 자체의 실험검증이 없다**(분체 보정실험 3종 +
> 풀셀 용량으로 간접).  본 논문은 정확히 그 빈칸 — **믹서 *내부* 입자 속도장을 PEPT 로 실측해 DEM 속도장과
> 직접 대조** — 을 채운다.  대신 본 논문에는 Frankenberg 가 가진 것(force-scaling 유도, 응력강도 SI,
> ASSB 조성, 풀셀 용량)이 **전부 없다**.  ⇒ 두 카드는 **같은 축의 상보적 반쪽**이다 (§B).

> ★ **우리 공정에는 이 단계가 아예 없다.**  우리 파이프라인은 `insert/pack` → 정착 → 플래튼 압밀(300 MPa)
> 이고 **전단 믹싱 단계가 없다**.  우리에게 **응집/분산 지표도 없다**.  따라서 이 논문은 *우리 압밀 결과와
> 겹쳐 비교할 대상이 아니라*, (i) **DEM 이 실험으로 검증되는 방식의 템플릿**, (ii) **coarse-graining +
> 연화 파라미터의 인식론적 선례**, (iii) **우리가 안 만드는 *압밀 전* 공정의 지도** 로 쓴다 (§C).

> elements: Co Li Mn Ni O  (NMC 622 단상 — SE·바인더·도전제 **없음**)

---

## 1. 한 줄 요약
**Eirich EL1 집약믹서 안에서 NMC 622 건식 분말이 어떻게 움직이는지를 PEPT(Positron Emission Particle Tracking)
로 *처음* 3D 실측하고, 같은 조건의 coarse-grained DEM(EDEM 2023, Hertz–Mindlin + JKR, CGF=200) 속도장과
heat-map · parity plot · 자유표면 형상으로 대조해 "이 정도 단순화된 DEM 도 계의 근본 역학을 잡는다"를 보인
논문.**  물리적 핵심 결과 두 가지: ① **rotor tip-speed 를 10 → 30 m/s 로 올리면 분말 자유표면이 rotor 에서
*떨어져 나간다*(disengagement)** — PEPT 와 DEM 이 **둘 다** 보여준 이전에 관측되지 않은 현상이고, 기전은
rotor 주변에 생긴 **granular gas 의 granular temperature 상승 → 외향 압력 → 구속이 가장 약한 쪽(pan wall
반대편)으로 팽창**; ② 그 결과 **tip-speed 3배(10→30 m/s)가 Lacey 혼합속도 k 를 x·y 축에서 겨우 ~1.4배**
(0.464→0.640 / 0.463→0.668) 올릴 뿐이고 **z 축은 오히려 미세하게 느려진다**(0.609→0.562) ⇒ **수확체감**.
**power number 일정 가정 시 30 → 10 m/s 는 동력 27배 절감인데 혼합시간은 거의 안 늘어난다** = 저속 운전이
경제·환경적으로 유리하다는 공정 제언.  ⚠ 단 **본 논문은 NMC 622 *단상*** 이고(바인더·도전제·SE 를 *의도적으로*
제외), **σ(전도도)·porosity 를 전혀 내지 않으며**, Lacey 지수는 *서로 다른 두 물질*이 아니라 **같은 NMC 를
두 덩이로 태깅한 자기혼합(= 용기 turnover) 프록시**다.

## 2. 메타
| 저자 | 저널/년 | DOI | 소재 | 연구유형 |
|---|---|---|---|---|
| **S.D. Hare**(교신, s.d.hare@bham.ac.uk), J. Grogan, D. Werner, **C.R.K. Windows-Yule**, **M.J.H. Simmons** (University of Birmingham, School of Chemical Engineering) + **C. Lischka**, **H. Nirschl** (KIT, Institute of Mechanical Engineering and Mechanics) + **E. Kendrick** (Birmingham, Metallurgy & Materials) | **Powder Technology 469 (2026) 121804** — 접수 2025-06-23 · 수정 2025-10-20 · 채택 2025-10-22 · online 2025-10-27 | 10.1016/j.powtec.2025.121804 | **NMC 622 단독** (D10/D50/D90 = 5.5 / 10 / 17 µm, ρ_solid 4650 kg m⁻³).  ⛔ **SE·바인더·도전제 없음** — 본문 §1 이 *"이들은 시간에 따라 bulk 거동을 크게 바꾸는데 가용 기법으로 그 시간변화를 잡을 수 없어 제외"* 라 명시 | **PEPT 실측 + DEM**(EDEM 2023, Altair) + **단방향 CFD drag**.  실험검증형 공정-유동 논문 |

> ★ **계보 / 두 그룹의 합작**: Birmingham(Windows-Yule·Simmons·Parker 계보) = **PEPT 측**,
> KIT(Lischka·Nirschl) = **DEM·보정 측**.  DEM 파라미터는 **Lischka & Nirschl, "Calibration of Li-ion
> cathode materials for discrete element method simulations", Energy Technol. (2023)** [85] 에서 가져온
> 것이고, 같은 믹서·같은 소재의 선행 두 편이 있다 — Lischka et al., *Powder Technol.* 431 (2024) 119072 [21]
> (Eirich 집약믹서 건식 양극 제조의 혼합품질 실험+시뮬) · Lischka & Nirschl, *Particuology* (2025) [30]
> (같은 믹서 DEM).  Hare et al., *Chem. Eng. Res. Des.* 197 (2023) 509 [45] 는 **같은 Eirich 믹서의 *습식*
> 흑연 음극 슬러리 PEPT** = 본 논문의 직전 짝.  ⇒ 본 논문은 **"KIT 가 이미 돌리던 DEM 을 Birmingham 의
> PEPT 로 처음 검증"** 한 합류점이다.
> ★ **Frankenberg 2024 와의 관계**: 둘 다 *건식 집약혼합 DEM* 이지만 **그룹(TU-BS Kwade ↔ Birmingham+KIT)·
> 믹서(Picoline/Nobilta ↔ Eirich EL1)·소재(LFP+CB+Li₃InCl₆ ↔ NMC622 단상)·질문(응력강도→용량 ↔ 유동장
> 검증)이 전부 다르다.**  자세한 대조 = **§B**.
> ★★ **같은 믹서의 자매 카드가 정본 서랍에 (같은 날) 들어왔다 — `lischka2025_dem_eirich_intensive_mixer_dry_mixing`**
> (Lischka & Nirschl, *Particuology* 2025, DOI 10.1016/j.partic.2025.06.002).  **이것이 본 논문의 참고문헌
> [30] 그 자체**다 — 같은 Eirich 믹서 · 같은 EDEM 계열 · **같은 CGF 200** · 같은 JKR.
> ⇒ **DEM 파라미터의 출처 사슬이 닫힌다**: [85] Lischka & Nirschl 2023(보정) → [30] Lischka & Nirschl
> 2025(믹서 DEM · 소비전력 검증) → **본 논문(PEPT 로 유동장 검증)**.  세 편이 **같은 파라미터 세트**를
> 공유하므로 본 논문의 PEPT 검증은 **그 세트 전체에 대한 검증**으로 읽을 수 있다 — 단 **검증된 축은
> 여전히 속도장 하나**다(§5.3).
> ★ 그 자매 카드는 **cohesion number 로 γ 를 입경에 맞춰 재계산**한다고 기록하는데, 이는 본 카드
> §4.3 의 digest 산술(γ 절대값은 전이 불가, 무차원 Bond 수가 전이 대상)과 **독립적으로 같은 결론**이다.
> ⚠ 그 서술은 **자매 카드에서 온 것**이고 본 PDF 에는 없다 — 본 논문 자신은 γ 스케일링을 언급하지 않는다.

## 3. 핵심 물성·수치 (전부 출처 표기)

### 3.1 공정·기하 (전부 stated)
| 항목 | 값 | 출처 |
|---|---|---|
| 믹서 | **Eirich EL1**, 공칭 용량 0.3–1 L, **Z-type rotor** | stated §2.1 |
| **rotor tip-speed** | **10 / 20 / 30 m s⁻¹** = **2300 / 4600 / 6900 rpm** | stated §2.1 |
| 30 m/s 의 위치 | **EL1 에서 가능한 최고 에너지 입력** | stated §2.1 |
| **pan(용기) 회전** | **0.7 m s⁻¹ = 85 rpm**, rotor 와 **co-rotating**, 전 조건 **고정** | stated §2.1 |
| pan 폭(직경) / 높이 | **165 mm / 130 mm** (높이보다 넓다 — 경사 granulation 겸용 설계) | stated §2.1 |
| **충진 높이** | **25 mm** (일반 교반조 대비 **낮음**) | stated §2.1 |
| **충진량** | **0.7 kg NMC 622** | stated §2.1 |
| rotor↔wall-scraper 거리 L | **0.04 m** (Stokes 수 계산의 특성길이) | stated §3 |
| 입자 파쇄 | **90 min 까지 유의한 파쇄 없음**(SEM, 선행연구 [21]) | stated §2.1 |

### 3.2 ★ DEM 파라미터 (Table 3, 전부 stated) + 우리 쪽 산술
| 파라미터 | 값 | 비고 |
|---|---|---|
| **입자 직경 d_p** | **2 mm** | **= 실제 D50 10 µm × 200** |
| **coarse-graining factor CGF** | **200** (직경비) | ⇒ 1 DEM 입자 ≈ **200³ = 8×10⁶** 실입자 |
| **입자수 n_p** | **46,000** | 실입자 추정 **≈ 7×10¹¹** (stated) |
| **밀도 ρ_p** | **2500 kg m⁻³** (표기: "bulk density") | ⚠ **실 고체밀도 4650 의 0.538배** = coarse-grain 입자가 내부공극 ~46 % 를 가진 *덩이* 라는 뜻 |
| **전단탄성률 G** | **1 × 10⁸ Pa = 0.1 GPa** | ★★ **연화값** — 아래 digest 산술 |
| **포아송비 ν** | **0.25** | |
| **반발계수 e_pp / e_pw** | **0.5 / 0.5** | |
| **정지마찰 μ_s,pp / μ_s,pw** | **0.9 / 0.9** | 매우 높음(점착성 미분체 보정값) |
| **구름마찰 μ_r,pp / μ_r,pw** | **0.075 / 0.075** | 비구형성 대리 |
| **★ 표면에너지 γ_pp** | **0.25 J m⁻²** | **JKR 점착** — §4.3 |
| **★ 표면에너지 γ_pw** | **0.04 J m⁻²** | 입자-벽 (입자-입자의 **1/6.25**) |
| 코드 | **EDEM 2023 (Altair Engineering)**, 상용 | |
| 시간적분 | **Δt = 0.2 · Δt_Rayleigh**, eq (8) | |
| 실입자 Δt (10 µm) | **≈ 5 × 10⁻⁹ s** | stated — coarse-graining 동기 |
| 런 길이 | **quasi-static 유동장까지, 보통 20–30 s** 모사시간 | stated §3 |

> **digest 산술**(논문에 없음, 우리 계산임을 명시):
> · **E_DEM = 2G(1+ν) = 2 × 1e8 × 1.25 = 0.25 GPa.**  NMC 실측 영률은 본 논문에 없으나 우리 litdb 의
>   `bazzoun2026_dem_fem_rnm_ionic` 이 **E_CAM = 161.5 GPa** 를 쓴다 ⇒ **약 1/650 연화**.
> · **DEM Δt ≈ 3.4 µs** (eq 8 에 r=1 mm, ρ=2500, G=1e8, ν=0.25 대입 → Δt_Rayleigh = 1.71e-5 s, ×0.2).
>   실입자 5 ns 대비 **≈ 690배**.  그 중 **크기(×200)가 ~28배, G 연화가 ~25배**를 각각 벌어준다
>   (실 G≈62 GPa 가정 시 같은 2 mm 입자의 Δt 는 0.14 µs).
> · **DEM 총 고체질량 = 46,000 × (π/6)(2 mm)³ × 2500 = 0.48 kg** vs 실험 충진 **0.7 kg**.
>   ⚠ 논문은 DEM 충진량을 명시하지 않는다 — **질량 기준인지 부피(충진높이) 기준인지 확인 불가.**

### 3.3 ★ PEPT 실측 파라미터 (전부 stated)
| 항목 | 값 | 비고 |
|---|---|---|
| **트레이서** | **이온교환 수지(resin) 비드, 약 300 µm** | ⚠ **NMC 622(10 µm)의 ~30배 · DEM 입자(2 mm)의 ~1/10** (저자 명시) |
| 표지 핵종 | **¹⁸F** (β⁺), 간접활성화법 ([29],[41]) | |
| 카메라 | **modified ADAC Forte** (두 검출기 사이에 믹서, pan 중심 정렬) | |
| **정밀도** | **1 m s⁻¹ 로 움직이는 트레이서를 초당 ~250회, 0.5 mm 이내로 위치** · 느린 트레이서는 **100 µm 까지** | stated §2.2 |
| 재구성 | **PEPT-ML** (머신러닝 클러스터링, [44]) → (x,y,z,t) | |
| 후처리 | **UP4** (Universal Post Processor for Particulate Processes) → Eulerian 격자, number field / velocity field / 3D 자유표면 | |
| **속도 산정** | **연속한 7개 보간 트레이서 위치**로 계산 | "고속 궤적을 놓치지 않으면서 과도한 평활을 피하는 최소값"으로 선택; 민감도 확인 시 분포가 **약간만** 이동 |
| **★ 점유율 필터** | grid point 의 **occupancy 가 전체 평균 − 1 표준편차 미만이면 제거** | **임의 문턱 대신 데이터 기반** — 데이터셋 간 필터 편차를 줄이려는 설계(저자 논지) |
| 자유표면 | PEPT = **occupancy surface**(하위 5 % 제거) · DEM = **입자 위치 스냅샷**.  **ergodicity 가정** 하에 등가로 봄 [47] | ★ 이 등가성이 §5.3 의 약한 고리 |

### 3.4 ★★ 속도장 대조 결과 (Table 4, stated — 원속도 기준)
| 데이터셋 | median (m/s) | mean (m/s) | St.Dev. (m/s) |
|---|---|---|---|
| **PEPT – 10 m/s** | **0.590** | 0.599 | 0.204 |
| **DEM – 10 m/s** | **0.595** | 0.614 | **0.319** |
| **PEPT – 20 m/s** | **0.637** | 0.681 | 0.289 |
| **DEM – 20 m/s** | **0.636** | 0.659 | **0.388** |
| **PEPT – 30 m/s** | **0.670** | 0.762 | 0.362 |
| **DEM – 30 m/s** | **0.670** | 0.703 | **0.464** |

> ★ **읽는 법 (중요)**:
> · **median 은 세 tip-speed 에서 소수 셋째 자리까지 사실상 동일** (0.590/0.595 · 0.637/0.636 · 0.670/0.670).
>   이것이 이 논문의 **가장 강한 정량 일치**다.
> · **mean 은 최대 어긋남이 30 m/s 의 0.059 m/s = 8.4 %** (PEPT 가 높음, stated).
> · ⚠ **표준편차는 DEM 이 일관되게 크다** (+56 % / +34 % / +28 %).  저자는 이것을 "DEM 은 순간속도,
>   PEPT 는 시간평균" 으로 설명한다 — 즉 **평균은 맞지만 *분포 폭* 은 두 기법이 구조적으로 다르다.**
> · ⚠ **tip-speed 를 3배 올려도 median 속도는 0.59 → 0.67 m/s (+14 %) 뿐**이다.  분말 대부분은
>   **pan 회전속도 0.7 m/s 근방**에서 움직인다 = **운동량이 rotor 에서 bulk 로 거의 전달되지 않는다.**
>   저자 비교: 같은 믹서의 **습식** 음극 슬러리는 **tip-speed 2 m/s 에서 이미 비슷한 트레이서 속도** [45].

### 3.5 ★ 혼합 정량화 — Lacey 지수 지수적합 (Fig 15 범례, figure-stated)
적합식 (eq 12): **`M = max( 1 − (1 − M₀)·e^{−k(t − τ)} , M₀ )`**

| 축 | tip-speed | **k** (s⁻¹) | τ (s) | R² | M₀ | M_end |
|---|---|---|---|---|---|---|
| **x** | 10 m/s | **0.46426** | 1 | 0.99006 | 0.046694 | 0.99956 |
| **x** | 20 m/s | **0.56633** | 1 | 0.98520 | 0.045688 | 1.00061 |
| **x** | 30 m/s | **0.63999** | 1 | 0.97899 | 0.042206 | 0.99940 |
| **y** | 10 m/s | **0.46329** | 1.0487 | 0.99004 | 0.032616 | 0.99944 |
| **y** | 20 m/s | **0.59161** | 1.0455 | 0.98470 | 0.032998 | 0.99992 |
| **y** | 30 m/s | **0.66784** | 1 | 0.98601 | 0.028988 | 1.00051 |
| **z** | 10 m/s | **0.60904** | 1.469 | 0.98854 | 0.084402 | 0.99998 |
| **z** | 20 m/s | **0.59222** | 1.175 | 0.99156 | 0.087301 | 0.99928 |
| **z** | 30 m/s | **0.56209** | 1 | 0.99745 | 0.085098 | 1.00006 |

> ★★ **이 표가 논문의 헤드라인을 떠받친다.**
> · **x·y 는 tip-speed 와 함께 단조 증가** (10→30 m/s 에서 **×1.378 · ×1.442**) — 3배 속도에 1.4배 혼합률.
> · **★ z 는 *반대로 단조 감소*** (0.609 → 0.592 → 0.562, **−7.7 %**).  본문은 이를 *"tip-speed 가 z 축
>   혼합에 영향을 주지 않는다"* 고 서술하지만 **범례 수치는 약한 단조 감소**다 — 수치를 쓸 때 본문 문장이
>   아니라 **이 값**을 인용할 것.
> · z 의 **M₀ 가 x·y 의 약 2배**(0.085 vs 0.03–0.047) = **z 방향 초기 분리도가 애초에 덜 분리돼 있다**
>   (충진높이 25 mm 로 얇아 z 분할이 짧음).  ⇒ **세 축의 k 를 서로 직접 비교할 때 M₀ 차이를 무시하면 안 된다.**
> · **τ ≈ 1 s = 입자 주입(particle loading) 구간**(Fig 15 d–f 의 빗금 영역).  즉 시계는 충진 직후부터.
> · ⚠ **본문 §4.4 의 x@10 m/s 값 `0.454` 는 Fig 15(d) 범례 `0.46426` 과 어긋난다.**  나머지 다섯 값
>   (0.463/0.566/0.591/0.640/0.667)은 범례와 일치하므로 **본문 쪽 오타로 보인다.**  ⇒ **0.464 를 쓸 것.**

### 3.6 그 밖의 정량값
| 항목 | 값 | stated/digitized |
|---|---|---|
| **평균 Péclet 수** (Table 1) | **10 m/s → 14,959 · 20 m/s → 2,067 · 30 m/s → 2,440** | **stated** |
| Pe 계산의 시간창 | **Δt = 700 ms** (= PEPT 트레이서의 가장 느린 1회 순환시간이자, 분산이 용기 부피에 갇히지 않는 짧은 창) | stated |
| MSD 정의 (eq 1) | `MSD(Δt) = ⟨‖r(t+Δt) − r(t)‖²⟩` | stated |
| 분산 정의 (eq 2) | `σ² = (1/n) Σ[(xᵢ−x̄)² + (yᵢ−ȳ)² + (zᵢ−z̄)²]` | stated |
| Pe 공간분포 | 전 영역에서 **advection 이 수 자릿수 우세**; **rotor 근처에서 dispersion↑ → rotor↔pan wall 좁은 틈에서 Pe 최소** | stated (Fig 3) |
| **공기 속도**(CFD, rotor↔wall-scraper 사이 평균) | **0.9 / 1.2 / 2.0 m s⁻¹** (10/20/30 m/s) | stated |
| 공기 점도 μ_f | **1.8 × 10⁻⁵ kg m⁻¹ s⁻¹** | stated |
| **Stokes 수** (eq 9, 실입자 10 µm) | **St ≲ 0.1** ⇒ "입자가 공기를 따라간다" | stated |
| 항력 모델 | **Morsi–Alexander** C_D [86], eq (10) `F_D = ½ρ_f v_rel² C_D π r²` | stated |
| **granular temperature** (eq 11) | 컬러바 **1e-10 … 1e-2 m² s⁻²** (log).  **bulk ≈ 1e-6–1e-4**, **rotor 둘레 고리 ≈ 1e-3–1e-2** | **digitized (컬러 스케일, TREND only)** |
| granular temperature 평면 | **바닥 위 1 mm(plane 1) · 8 mm(plane 2)** | stated (Fig 1a) |
| granular temperature 평균창 | **5 s / 10 s / 15 s** — 세 창이 사실상 겹침 = 시간수렴 확인 | stated (Fig 11d, 12d) |
| **Lacey 격자(bin) 수** | **radial 6 × azimuthal 8 × vertical 30** — mesh-independence 스터디로 결정("이보다 늘려도 개선 미미") | stated |
| 관측 혼합시간 | **≈ 15 s** (산업 표준 혼합 2–5 min 대비) | stated |
| **동력 절감** | **30 → 10 m/s 시 약 27배** (power number 일정 가정) | stated — **digest 주: 27 = 3³, 즉 P ∝ n³ 가정** |
| **σ_ionic / σ_e / σ_thermal** | ⛔ **없음 — 본 논문은 전도도를 전혀 풀지 않는다** | — |
| **porosity / packing fraction** | ⛔ **없음 — 단어 자체가 본문에 없다** | — |
| **응집/분산 지표(coating, CV, agglomerate size)** | ⛔ **없음** — CB 가 모델에 없으므로 코팅 균일도는 **정성 논변**으로만 | — |

---

## 4. 시뮬레이션 방법 ★

### 4.0 전체 구조
**(1) 실험:** Eirich EL1 에 NMC 622 0.7 kg 충진 → tip-speed 10/20/30 m/s(pan 0.7 m/s 고정) → **PEPT 로
단일 트레이서 궤적 추적** → PEPT-ML 재구성 → UP4 로 Eulerian 격자화 → occupancy 필터 → **depth-averaged
속도 heat map + 3D 자유표면**.
**(2) 시뮬:** 같은 기하의 DEM(EDEM 2023) — **coarse-grained 2 mm 구**(CGF 200), **Hertz–Mindlin 접촉 +
JKR 점착**, **CFD 로 미리 푼 순수 공기 속도장을 읽어 단방향 항력** 부가 → 같은 방식으로 depth-averaged
속도장 + granular temperature.
**(3) 대조:** heat map 정성 + **parity plot**(PEPT vs DEM, 격자셀 단위) + **Table 4 median/mean/SD** +
**자유표면 형상**.
**(4) DEM 전용 산출:** PEPT 로는 재현하기 어려운 **과도기 혼합(Lacey index)** 과 **granular temperature 장**.

### 4.1 code / version
- **DEM = EDEM 2023 (Altair Engineering Inc, USA)** — **상용·폐쇄**.  ⚠ 우리(LIGGGHTS)·Bazzoun(LIGGGHTS)
  과 다르고, Frankenberg(Rocky)와도 다르다.  **granular temperature 는 "EDEM Altair 안에서" eq (11) 로
  계산**한다고 명시 — 즉 **정의는 코드 내장**이다(우리가 재현하려면 코드 밖에서 다시 정의해야 함).
- **CFD** = 순수 공기 유동 시뮬(코드 미명시) → 속도장을 DEM 으로 **주입(one-way)**.
- **PEPT 재구성** = PEPT-ML [44], **후처리 = UP4** [46] (오픈, `up4` v0.1.0.dev).
- HPC = University of Birmingham BlueBEAR (PEPT 계산).

### 4.2 ★ 접촉 법칙 — Hertz–Mindlin (소성 없음)
- **법선 (eq 5):** `F_n = k_n δ_n − γ_n v_rel,n`, `k_n = (4/3)E*√(R*δ_n)`,
  `γ_n = −2√(5/6) · ln e/√(ln²e + π²) · √(2E*·√(R*δ_n)·m*)`.
- **접선 (eq 6):** `F_t = k_t δ_t − γ_t v_rel,t`, `k_t = 8G*√(R*δ_n)`, 감쇠는 법선과 같은 형태(√(8G*…)).
- **유효량 정의:** `E* = E₁E₂ / [(1−ν₁²)E₂ + (1−ν₂²)E₁]`, `R* = r₁r₂/(r₁+r₂)`, `m* = m₁m₂/(m₁+m₂)`,
  `G*` 는 본문에 인쇄된 형태 그대로 `E₁E₂ / [2(2−ν₁)(1+ν₁)E₂ + 2(2−ν₂)(1+ν₂)E₂]`
  (⚠ **분모 둘째 항의 `E₂` 는 `E₁` 이어야 한다 — 명백한 인쇄 오타**).
- ★★ **소성 없음.**  저자 논거 (§3 인용): *"NMC 622 입자는 비교적 단단해서 고속 충돌에서도 유의한 소성변형을
  겪을 것으로 예상되지 않으므로 Hertz–Mindlin 이 가장 적절한 모델"*.  ⇒ **항복캡·잔류겹침·Thornton–Ning 류
  탄소성 분기 없음**, 겹침 δ_n 은 순수 탄성 프록시.
  ⚠ **이 가정은 이 공정(비구속 전단유동, 접촉응력 낮음)에 한해 방어된다.**  우리 압밀(300 MPa 구속)에는
  **전이되지 않는다** — 같은 NMC 라도 냉간압밀에서는 Bazzoun·Varkey 가 탄소성/다접촉을 도입하는 영역이다.

### 4.3 ★★ 점착 모델 — JKR (사용자 우선순위 ②)
- **모델명**: **Johnson–Kendall–Roberts (JKR)** [79] = K.L. Johnson, K. Kendall, A.D. Roberts,
  "Surface energy and the contact of elastic solids".
- **식 (eq 7, 인쇄 그대로)**: `F_JKR = 4E*a³/(3R*) − √(16πE*a³)` 이고 접촉반경 a 는
  **`δ_n = a²/R* − √(4πγa/E*)`** 의 비선형 해로 얻는다 (해석해는 Parteli [80] 참조).
  ⚠ **eq (7) 의 둘째 항에 γ 가 빠져 있다** — JKR 의 점착항은 `√(16πγE*a³)` 형태여야 하고, 그래야 γ 의존이
  살아난다.  본문의 δ_n–a 관계식에는 γ 가 정상적으로 들어가 있으므로 **식 (7)의 인쇄 오타**로 읽는 것이 맞다.
- **파라미터 값 / 출처**:
  - **γ_pp = 0.25 J m⁻²** (입자-입자), **γ_pw = 0.04 J m⁻²** (입자-벽, 스테인리스).
  - **출처 = 보정**(측정 아님).  Table 3 전체가 **Lischka & Nirschl, Energy Technol. 2023 [85]** 의
    보정 세트이고, 본문은 보정 실험을 **정적 안식각 · Schulze 전단셀과 회전드럼을 쓴 동적 안식각 ·
    스테인리스강 경사판 시험**으로 나열한다.
  - ⛔ **NMC 622 의 *측정된* 표면에너지는 본 논문에 없다.**  γ 는 **coarse-grain 2 mm 입자가 실제 분체의
    bulk 유동성을 재현하도록 맞춘 유효값**이다.
- **상별로 다른가**: ⛔ **아니다 — 상이 하나(NMC622)뿐**이다.  구분은 **입자-입자(0.25) vs 입자-벽(0.04)**
  둘뿐.  SE·CB·바인더가 없으므로 **상별 점착 대비(우리 3×3 `adhesionStiffness` 가 하는 일)는 이 논문에 없다.**
- ★ **digest 산술 — γ 자체는 전이 불가, *무차원 점착수*는 비교 가능**:
  JKR pull-off `F_po = (3/2)πγR*` 와 입자 중량 `W = (π/6)d³ρg` 의 비(= cohesive Bond number)를 계산하면
  · **본 논문**: R*=0.5 mm, γ=0.25 → F_po = 5.89e-4 N, W = 1.03e-4 N ⇒ **F_po/W ≈ 5.7**
  · **Frankenberg 2024**: R*=0.125 mm, γ=0.0045 → F_po = 2.65e-6 N, W = 8.0e-7 N ⇒ **F_po/W ≈ 3.3**
  ⇒ **γ 가 55배 다른 두 논문이 무차원 점착수에서는 같은 O(1–10) 대역에 있다.**  ★ **교훈: coarse-grained
  DEM 의 γ 를 논문 간에 그대로 옮기면 안 되고, 옮길 수 있는 것은 Bond 수다.**  (우리 `adhesionStiffness`
  를 문헌과 견줄 때도 같은 규칙.)  ★ 자매 카드 `lischka2025_*` 가 **cohesion number 로 γ 를 재계산**한다고
  기록한 것이 이 결론의 독립 확인이다(§2 계보 블록의 ⚠ 단서 참조).

### 4.4 ★ coarse-graining — 방식과, **force-scaling 을 *안 한다*** 는 점
- **동기 (stated)**: 실 10 µm 입자는 eq (8) Rayleigh 조건에서 **Δt ≈ 5 ns** 이고 0.7 kg 이면
  **n_p ≈ 7×10¹¹** ⇒ "극단적 계산부하".  ⇒ **직경 200배(2 mm), 입자 46,000개**로 축소.
- ★★ **방법론적 핵심 차이**: 본 논문은 **Frankenberg 류의 해석적 force-scaling(F ∝ f², δ ∝ f, τ ∝ f)을
  쓰지 않는다.**  대신 **"거친 입자의 *파라미터를 실험에 맞춰 보정*"** 한다 — 본문 문장: *"coarse graining
  으로 유동거동을 정확히 예측하고 접촉모델에 필요한 재료 파라미터를 추정하기 위해 여러 보정 실험을 썼다"*.
  ⇒ **같은 문제(거친 입자는 실제와 다르게 거동)에 대한 두 가지 다른 답:**
  | | **Frankenberg 2024** | **본 논문 (Hare 2026)** |
  |---|---|---|
  | 전략 | **해석적 보존(invariance)** — 스케일 지수를 유도해 σ·E_m 을 f-독립으로 만든다 | **경험적 보정(calibration)** — 거친 입자의 μ·γ·e·G 를 안식각/전단셀/경사판에 맞춘다 |
  | 검증 | force–time 곡선이 f² 를 따름(SI) | **안식각·전단셀·경사판 재현** [85] + **PEPT 속도장** (본 논문) |
  | 장점 | 유도가 깔끔, 응력이 물리적으로 해석됨 | **실험으로 직접 검증됨**(본 논문이 그 검증) |
  | 약점 | **유동장 자체의 실험검증이 없다** | **파라미터가 이 소재·이 CGF·이 믹서에 묶인다**(저자도 "다른 스케일로 확장하려면 신중한 재보정 필요"라 결론) |
  ⇒ ★ **우리 18× E-연화는 명백히 오른쪽 열(경험적 보정)** 이다.  **본 논문은 그 계열의 *실험검증 선례*** 이고,
  Frankenberg 는 왼쪽 열의 *유도 선례* 다.  둘을 같이 인용하면 frame[2] 서술이 양쪽에서 받쳐진다 (§C-2).
- ⚠ **보정 파라미터가 무엇을 보정했는지 주의**: [85] 의 보정 표적은 **안식각·전단·경사판 = 준정적~중속
  *유동*** 이다.  **충돌·반발·점착의 *동적* 스케일은 직접 보정되지 않았다** — 그래서 본 논문의 PEPT 대조가
  중요한 것이고, 동시에 §5.3 에서 보듯 **그 대조가 잡아낼 수 있는 축이 속도장 하나뿐**이라는 한계가 남는다.

### 4.5 ★ 입자 처리 (DEM판 "무질서 처리")
- **형상**: **구만**.  비구형성은 **rolling friction(μ_r = 0.075)** 으로만 대리.  **형상 변화 없음**
  (rigid + 탄성 CONTACT).  ⇒ **진짜 SHAPE 소성 0** — frame[5] 기준으로 이 논문은 **"유동·혼합 쪽"** 이고,
  형상·소성 절반은 통째로 비어 있다.
- **PSD**: **단분산 2 mm**.  실제 NMC 622 는 D10/D50/D90 = 5.5/10/17 µm 로 **폭이 3배 넘는 다분산**인데
  **DEM 에는 그 분산이 전혀 들어가지 않는다.**  ⚠ 이것은 사소하지 않다 — 다분산은 **편석(segregation)** 의
  주 원인이고, 이 논문이 재는 것이 **혼합/편석** 이다.  ⇒ **"편석 없음" 은 결과가 아니라 *입력 가정*** 이다.
- **다성분**: ⛔ **없음.**  NMC 622 한 상뿐이고 **SE·CB·바인더는 의도적으로 제외**(§1: 시간에 따라 입자
  물성이 변해 가용 기법으로 못 잡는다).  ⇒ **상별 거동(우리가 궁금해한 항목 5)은 이 논문에 존재하지 않는다.**
- **초기구조**: 0–1 s 에 **입자 주입(particle loading)**, Lacey 적합은 그 뒤(τ ≈ 1 s)부터.
  혼합 지수용 초기상태는 **두 덩이로 완전분리**(x/y/z 각 축별, Fig 14b·15a).
- **파쇄**: 미모델.  다만 실험 근거로 **90 min 까지 파쇄 없음**이라 정당화 [21].
- **시드/반복**: ⛔ **명시 없음.**  tip-speed 당 DEM 1런·PEPT 1런으로 읽히고 **반복·오차막대가 없다.**

### 4.6 ★ 공기 상호작용 — 단방향 CFD → DEM 항력 (여기에 일관성 문제가 있다)
- **stated 절차**: 순수 공기 CFD 를 세 tip-speed 에서 풀어 rotor↔wall-scraper 사이 평균 공기속도
  **0.9 / 1.2 / 2.0 m s⁻¹** 를 얻고, eq (9) 로 **St ≲ 0.1** ⇒ "입자가 공기를 따라간다" 고 판정한 뒤,
  그 CFD 속도장을 DEM 에 넣어 상대속도 v_rel 로 **Morsi–Alexander 항력**(eq 10)을 건다.
- ⚠⚠ **digest 지적 (논문에 없는 우리 분석)**: **St 는 *실* 입자 지름 10 µm 로 계산됐는데, 항력은 *DEM* 입자
  반경 r 로 걸린다**(eq 10 의 `πr²`).  논문은 **eq (10) 에 어느 반경을 넣었는지 명시하지 않는다.**
  - `St ∝ ρ_p d²` 이므로 **2 mm·2500 kg m⁻³ 의 coarse-grain 입자는 St ≈ 1.5×10³** (0.0718 × (2500/4650) ×
    200² 로 환산, digest 산술) = **공기를 전혀 따라가지 않는다.**
  - 2 mm 입자에 실제로 걸리는 항력은 중량 대비 **≈ 2 %** (v_rel ~1 m/s, C_D ~1 기준 F_D ≈ 1.9e-6 N vs
    W = 1.03e-4 N, digest 산술).
  ⇒ **coarse-graining 이 Stokes 수 상사(similarity)를 깨뜨렸고, 그 결과 공기 항력의 역할이 구조적으로
  과소 표현된다.**  이것이 특히 걸리는 자리가 **§4.3 의 "granular gas / 자유표면 이탈" 기전**이다 —
  실제 10 µm 분말이라면 그 희박 영역은 **공기가 지배**할 텐데, DEM 에서는 2 mm 강체구의 관성만 남는다.
  **PEPT 트레이서(300 µm, 수지) 역시 10 µm NMC 와 공기역학이 다르다** ⇒ **세 계(실분말·PEPT 트레이서·DEM
  입자)가 공기역학적으로 서로 다른 체제에 있다.**  ⚠ 자유표면 이탈이 **두 기법에서 같이 보인다**는 관측
  자체는 유효하지만, **"granular temperature 가 원인"** 이라는 *기전 귀속* 은 이 세 체제 차이를 통제하지
  못했으므로 **가설 수준**으로 읽어야 한다 (저자도 "believed to be caused by" 라고 썼다).

### 4.7 보정 프로토콜 (실험 → DEM 파라미터)
- 출처 [85] (Lischka & Nirschl 2023).  본 논문이 나열하는 보정 실험 **4종**:
  **① 정적 안식각(static angle of repose)** · **② Schulze 전단셀을 쓴 동적 안식각** ·
  **③ 회전 실린더(rotating cylinder)** · **④ 스테인리스강 경사판(inclined plate) 시험**.
- 선정 논리(stated): *"분말 운동을 정확히 모사하면서 합리적 계산시간을 유지하도록"*.
- ⚠ **본 논문에는 보정 곡선·잔차·민감도가 실려 있지 않다**(전부 [85] 로 외주).  Frankenberg 카드가
  DAOR/SAOR/compaction 을 **논문 안에서** 1:1 대조표로 보여준 것과 대비된다.

### 4.8 전달 솔버
- ⛔ **없음.**  σ_ionic·σ_e·σ_thermal·percolation·tortuosity — **전부 부재**.  porosity 도 없다.
- 성능 연결은 **정성 논변** 하나뿐: *"NMC 입자끼리의 Lacey 혼합지수가 CB 코팅 동역학을 직접 잡지는 못하지만
  유용한 프록시다 — NMC 입자의 turnover·상호혼합이 빠를수록 CB 코팅이 고르게 될 것으로 기대"*.
  ⚠ **이것은 검증된 연결이 아니라 *가정한* 연결이다.**  (CB 가 모델에 없으므로 검증할 방법도 없다.)

---

## 5. ★★ PEPT 가 DEM 의 **무엇을** 검증했나 (사용자 우선순위 ①)

### 5.1 검증된 양 — 정확히 넷
| # | 검증된 양 | 어느 정밀도로 | 근거 |
|---|---|---|---|
| **1** | **속도 크기의 *중앙값*** | **세 tip-speed 모두 ≤ 0.9 % 차** (0.590/0.595 · 0.637/0.636 · 0.670/0.670) | Table 4 (stated) |
| **2** | **속도 크기의 *평균*** | **≤ 8.4 % 차** (최악 = 30 m/s, PEPT 가 높음) | Table 4 (stated) |
| **3** | **속도장의 *공간 패턴*** (정성) | rotor↔pan wall 좁은 틈의 고속 고리 · wall-scraper 에서 감속 · 중앙(280,300) 최저속 · 벽면 ≈ 0.7 m/s(= pan 속도) — **4개 특징이 DEM·PEPT 양쪽에 모두 존재** | Fig 4–6 (정성) |
| **4** | **자유표면 형상과 그 tip-speed 의존** | 10 → 20 → 30 m/s 에서 **분말이 rotor 에서 점점 더 떨어져 나가고 rotor pin 이 더 많이 노출** — **PEPT occupancy surface 와 DEM 스냅샷이 같은 경향** | Fig 7–10 (정성) |

### 5.2 ★ 어디서 어긋났나 (저자 서술 + digest 판독)
1. **rotor 근처에서 PEPT 속도가 낮다** (저자: PEPT 속도가 **시간평균**이라 DEM 의 순간 최고속을 못 잡음).
   반대로 **고속 영역의 *면적* 은 PEPT 가 DEM 보다 넓다** — 즉 **두 기법이 같은 방향으로 틀린 게 아니라
   *최대값은 PEPT 가 낮고, 그 영역은 PEPT 가 넓다*.**  (필터·격자 평균의 공간 번짐과 정합.)
2. **분포 폭이 다르다**: **DEM 의 표준편차가 일관되게 +28 ~ +56 % 크다** (Table 4).
3. **parity plot 의 구조** (digitized, TREND only):
   - **10 m/s**: PEPT 축은 **0.22 ~ 0.85 m/s** 에 갇히고 DEM 축은 **8 m/s 이상**까지 뻗는다.  본체 점군은
     parity 선을 따라가되 **PEPT ≳ 0.6 m/s 부터 parity 위로 꺾인다**(DEM 이 높음) + **DEM 2–8 m/s 의
     이상점 꼬리**.  저자는 PEPT 의 **≈0.75 m/s 상한**을 트레이서 속도 산정시간과 depth-average 탓이라 설명.
   - **30 m/s**: PEPT 축이 **0.5 ~ 1.3 m/s** 로 **더 좁게 압축**되고, 점군이 parity 선 **위아래로 폭넓게
     흩어진다**(DEM 0.2 ~ 2 m/s @ PEPT 0.6–1.0).  ⇒ **tip-speed 가 올라갈수록 일치가 *나빠진다*.**
   - 30 m/s PEPT 필터에서 **rotor 근처 데이터가 특히 많이 제거**되고, Fig 6(b) 에서 (290,330) 부근의
     저속 영역이 DEM 보다 **작다** — 저자도 *"이유는 불분명(the reason is unclear)"* 이라 적는다.
4. **최저속 영역의 tip-speed 의존이 서로 다르다**: DEM 은 저속 영역 속도가 **거의 불변**, PEPT 는
   **tip-speed 와 함께 증가**하는 것으로 보인다 (stated §4.1 마지막 문단).

### 5.3 ★★ 이 대조의 한계 — 여기가 본론이다
- **(a) 검증된 축이 *속도 하나*다.**  힘·응력·접촉수·배위수·체류시간·편석 — **아무것도 대조되지 않았다.**
  PEPT 는 원리적으로 residence time·mixing dynamics 도 줄 수 있다고 §2.2 가 적지만 **본 논문은 쓰지 않는다.**
  ⇒ **"DEM 이 물리를 제대로 잡았다"는 저자 결론은 *운동학적 평균 속도장* 범위의 진술**이다.
- **(b) 트레이서가 소재·크기·밀도 셋 다 다르다.**  **300 µm 이온교환 수지** = NMC 622(10 µm, 4650 kg m⁻³)의
  **30배 크고**, **밀도는 명시조차 안 되어 있다**(수지는 통상 NMC 보다 훨씬 가볍다).  PEPT 의 표준 요건인
  *"분말과 유사한 물성의 트레이서"* [28,29] 가 **여기서는 충족되지 않았고, 논문은 그 영향을 평가하지 않는다.**
  ⇒ **PEPT 가 재는 것은 "NMC 분말 속의 300 µm 이물 입자의 궤적"** 이다.
- **(c) 정량 일치 지표가 없다.**  **R²·RMSE·회귀기울기 중 어느 것도 parity plot 에 없다.**  정량은
  Table 4 의 median/mean/SD 세 숫자뿐이고, **median 일치는 분포의 *중심* 만 말한다** — 실제로 SD 는 크게
  다르다.  ⇒ **"very good agreement"(결론 §5) 는 저자의 정성 판정이지 계량된 판정이 아니다.**
- **(d) 반복·불확실도가 없다.**  DEM 시드 반복 없음, PEPT 반복 없음, **오차막대 없음**, PEPT 취득시간·
  격자 셀 크기 **미명시**.  ⇒ **Table 4 의 median 차 0.9 % 가 통계적으로 유의한 일치인지 판정 불가.**
- **(e) 필터가 비교 영역 자체를 정한다.**  occupancy < (평균 − 1 SD) 제거는 **30 m/s 에서 가장 많이 제거**
  되고 그 자리가 **바로 논문의 관심 영역(rotor 근처·granular gas)** 이다.  ⇒ **가장 흥미로운 곳이 가장
  데이터가 적은 곳**이라는 구조적 약점.
- **(f) depth-average 가 3D 를 2D 로 접는다.**  z 방향 구조(충진 25 mm 밖에 안 되지만)는 대조에서 사라진다.
- **(g) 시간창 불일치 가능성.**  DEM 은 "20–30 s 에 quasi-static 도달" 이라 적는데 granular temperature 는
  **5–15 s 창**에서 평균하고, **PEPT 취득 구간은 명시가 없다.**  세 시계가 정렬돼 있는지 확인 불가.
- **(h) 자유표면 등가성은 *가정*이다.**  PEPT 의 occupancy 등고면 ↔ DEM 의 입자 스냅샷을 **ergodicity 로**
  등가시킨다.  단일 트레이서의 시간평균 점유 ↔ 다입자 순간 배치가 같다는 가정은 **정상상태에서만** 성립하고,
  **granular gas 처럼 간헐적인 영역에서 가장 위험**하다 — 그런데 논문의 핵심 주장이 바로 그 영역에 있다.

> ★★ **정직한 요약 한 줄**: **PEPT 는 "coarse-grained DEM 의 *평균 속도장* 이 실험과 같은 자릿수·같은 공간
> 패턴을 낸다" 를 보였다.  그 이상도, 그 이하도 아니다.**  이것은 *약한 검증이 아니라 *좁은* 검증* 이다 —
> 그리고 우리 목적(압밀·전달)에는 **그 좁은 축조차 직접 겹치지 않는다**(§C).

---

## 6. Figure set ★
| Fig | 무엇을 보여주나 | 우리가 쓸 수 있는 점 |
|---|---|---|
| **Graphical Abstract** | Eirich 믹서 + PEPT/DEM 속도장 나란히 | "실험 계측 ↔ 시뮬 장" 1컷 포맷 |
| **1** | (a) EL1 **측면도** — granular temperature 를 잰 **두 평면(1 mm·8 mm)** 을 파란 선으로 표시; (b) **상면도** (rotor 의 편심 위치·wall-scraper) | ★ **"어디서 쟀는가" 를 기하 그림 위에 박아 두는 방식** — 우리 RVE 단면 표기에 그대로 차용 가능 |
| **2** | ★ **PEPT 필터링 4패널**: (a) 원 number field(중앙 저점유 영역 뚜렷) · (b) 필터 후 · (c) occupancy 히스토그램 + **빨간 필터선** · (d) 필터 후 히스토그램 | ★★ **"데이터 기반 문턱(평균−1SD)" 을 히스토그램 위에 그려 정당화하는 그림** — 우리 필터·퍼콜레이션 문턱 정당화에 바로 쓸 포맷 |
| **3** | **20 m/s 의 depth-averaged Péclet 장** — 전역 advection 우세, **rotor↔wall 좁은 틈에서 Pe 최소** | 수송에서 "이송 vs 분산" 을 **공간분해**해 보여주는 법 |
| **4** | ★ **10 m/s 4패널**: (a) DEM 속도장 · (b) **필터된** PEPT · (c) **원** PEPT · (d) **parity plot**(inset = 0–1.5 m/s 확대) | ★★ **이 논문의 검증 핵심 그림.**  (c)→(b) 로 "필터가 bulk 는 안 건드리고 통계 나쁜 데만 지운다"를 보여주는 배치가 좋다 |
| **5** | 같은 4패널, **20 m/s** | (c) 에 **트레이서가 rotor 영역을 관통하는 고속 궤적**이 보이고 (b) 에서 사라짐 = 필터의 실체 |
| **6** | 같은 4패널, **30 m/s** | ★ **가장 안 맞는 조건** — parity 점군이 x축으로 압축(PEPT 속도폭 좁음).  "일치가 조건에 따라 무너지는 모습" 을 정직하게 실은 예 |
| **7** | **자유표면 10 m/s**: 좌 PEPT(occupancy surface) / 우 DEM(입자 스냅샷) | ★ **서로 다른 두 계측을 "등가로 볼 수 있다"고 선언하고(ergodicity) 나란히 놓는 방식** — 우리 MPM 형상 ↔ SEM 대조와 같은 수사(rhetoric) |
| **8** | 자유표면 **20 m/s** — rotor pin 이 더 많이 노출 | 경향 |
| **9** | 자유표면 **30 m/s** — 접촉 가장자리 최소 | 경향 |
| **10** | ★ **10 vs 30 m/s rotor 확대** — 분말이 rotor 에서 떨어진 정도를 직접 대비(하이라이트) | ★ **"공정 노브를 올렸더니 오히려 접촉이 줄었다" 를 한 컷으로** — 수확체감 서사의 그림 |
| **11** | **granular temperature 장, plane 1(바닥+1 mm)**: (a)10 (b)20 (c)30 m/s + **(d) number density q₀ 분포**(각 속도 × 5/10/15 s 평균창) | ★ **(d) 가 시간수렴 점검 그림**: 세 창이 겹치면 수렴.  우리 MPM/DEM 정상상태 판정에 그대로 쓸 형식.  컬러바 **1e-10…1e-2 m²/s²(log)** |
| **12** | 같은 것, **plane 2(바닥+8 mm)** | 두 평면이 정성적으로 같다 = 높이 의존 약함 |
| **13** | ★ **granular gas 영역 확대**(10 vs 30 m/s) — rotor 주변 고온 영역 | ★ **자유표면 이탈의 "원인" 으로 제시된 그림**(⚠ 인과가 아니라 동반관측, §4.6) |
| **14** | (a) **30 m/s x축 Lacey 곡선 + 적합식**, (b) **x/y/z 세 분할 방향 모식** | ★ **혼합지수 적합의 표준 제시 포맷**(곡선 + 적합 파라미터 박스) |
| **15** | ★★ **(a) 분리 → (b) 혼합중 → (c) 완전혼합 입자 스냅샷** + **(d) x · (e) y · (f) z 의 Lacey 곡선 3속도 중첩, 범례에 k·τ·R²·M₀·M_end 전부 인쇄** | ★★ **§3.5 표의 출처.**  (a–c) 의 **중앙 흰 구멍**(= 물질이 없는 rotor 주변)이 혼합 그림에도 그대로 드러나는 것이 이 논문의 물리 서사와 일관 |

---

## 7. Post-processing ★
- **PEPT → 장(field)**: PEPT-ML 재구성 → **UP4** 로 Eulerian 격자 → number field · velocity field ·
  3D 자유표면.  **속도 = 연속 7개 보간 위치**로 산정.  ⚠ **격자 셀 크기 미명시.**
- **점유율 필터**: occupancy = "입자가 해당 위치에서 보낸 시간 분율" [36,47].
  **평균 − 1 SD 미만 grid point 제거.**  근거 = occupancy 분포가 매우 넓어 임의 문턱이 데이터셋 간
  큰 편차를 만들기 때문(stated).
- **Péclet 장**: **MSD(eq 1)** 과 **분산(eq 2)** 을 **같은 Δt = 700 ms** 로 계산해 비 → 공간 Pe 장.
  700 ms 선택 근거 = 트레이서 1회 순환의 가장 느린 시간 ≈ 분산이 용기에 갇히지 않는 상한.
- **속도장 대조**: depth-averaged heat map(정성) + **parity plot**(격자셀 단위) + **Table 4 median/mean/SD**.
  ⚠ **회귀·R²·RMSE 없음.**
- **granular temperature** (eq 11) `t_g = (1/3)⟨Σ_i (v_i(t) − v(r_i(t),t))²⟩` — **EDEM 내장 계산**.
  ⚠ **인쇄식에 1/N 이 빠져 있다**(Σ 만 있음) — 표준 정의는 평균이므로 **인쇄 오타로 읽는 것이 맞다**.
  평면 2개(1 mm·8 mm) × 평균창 3개(5/10/15 s) 로 **공간·시간 수렴을 동시에 제시**.
- ★ **혼합도 지표 = Lacey mixing index [88]** (사용자 우선순위 ③):
  - **정의식은 논문에 *쓰여 있지 않다***.  인용만 있다 (P.M.C. Lacey, *J. Appl. Chem.* 4 (1954) 257).
    표준 Lacey 형태는 `M = (S₀² − S²)/(S₀² − S_r²)` (S² = 표본 분산, S₀² = 완전분리 분산,
    S_r² = 완전랜덤 분산) 이고, **M₀ ≈ 0.03–0.09 · M_end ≈ 1.000 이라는 값이 그 정규화와 정합**하지만,
    **어느 정규화를 썼는지 논문은 특정하지 않는다** ⇒ **재현하려면 가정이 필요하다.**
  - **표본/격자 의존성**: **radial 6 × azimuthal 8 × vertical 30** 으로 고정.  선정 근거 =
    **mesh-independence 스터디**(세 방향을 계통적으로 바꿔가며 Lacey 값 변화를 모니터, "이 이상은 개선 미미").
    ⚠ **그 스터디의 곡선·수치는 실리지 않았다** — 판정만 서술.
    ⚠ **Lacey 는 원래 bin 수에 강하게 의존하는 지표**다(bin 이 작아지면 랜덤 분산이 커져 M 이 낮아짐).
    ⇒ **bin 구성이 다르면 k 를 논문 간 비교할 수 없다.**
  - **시간 곡선의 모양**: **0–1 s 는 입자 주입 구간**(빗금) → **τ ≈ 1–1.5 s 부터 지수적 상승** →
    **t ≈ 8–10 s 에서 M ≈ 1 에 도달해 평평**.  적합 R² = **0.979–0.997**.  ⇒ **단일 지수 포화** 형태이고
    이중지수·S자(lag 후 급상승) 구조는 없다.
  - **무엇을 재는가 ★**: **두 그룹이 *같은 NMC 622*** 다 — 공간으로 절반씩 태깅했을 뿐.  ⇒ **이 지수는
    서로 다른 물질의 *분산/편석* 이 아니라 *용기 turnover(자기혼합)* 를 잰다.**  저자도 명시적으로
    "CB 코팅 동역학을 직접 잡지는 못하지만 유용한 프록시" 라 한정한다.
- ⛔ **하지 않은 후처리**: porosity·packing fraction·배위수·접촉망·전도도·tortuosity·응집체 크기분포·
  편석 지수·체류시간 분포 — **전부 없음.**

---

## 8. 우리 DEM+MPM 대비  →  `our_dem_baseline.md`
> ⚠ **이 브랜치의 `litdb/our_dem_baseline.md` 는 값 0개의 자리표시(placeholder)** 다(2026-09-09).
> 아래 "우리" 열의 값은 **CLAUDE.md 정본 서술**에서 온 것이고, 기준값 문서로 교차확인된 것이 아니다.

| 항목 | 이 논문 (Hare 2026) | 우리 (LIGGGHTS DEM + MPM) | 차이 / 판정 |
|---|---|---|---|
| **공정 단계** | **건식 혼합(전단 유동)** — 비구속, 중력·관성 지배 | **냉간압밀 300 MPa** — 구속, 준정적 | ★ **다른 공정·다른 응력 체제.**  우리에게 **전단 믹싱 단계가 없다** ⇒ 정면 비교 대상 자체가 없음 |
| **코드** | **EDEM 2023**(상용) | **LIGGGHTS**(오픈) | 다름 |
| **접촉 법칙** | **Hertz–Mindlin**(탄성) + **JKR** | **hooke/hysteresis** + `adhesionStiffness` | 둘 다 **소성 항복캡 없음**.  점착은 **JKR(큰·무른 극한) vs DMT/선형(작고 단단)** 체제가 다름 |
| **점착 파라미터** | **γ_pp 0.25 · γ_pw 0.04 J m⁻²** (표면에너지, **보정값**) | **3×3 `adhesionStiffness`** (상별 쌍) | ★ **상 수가 다르다**: 그들 **1상**(+벽) vs 우리 **3상 쌍행렬**.  γ 절대값 전이 **금지**, 무차원 Bond 수만 비교 가능(§4.3) |
| **coarse-graining** | **직경 ×200**, 46,000 입자 | **안 함** — 실크기 12:4:1(bimodal Furnas dip 을 보려면 실크기 필수) | ★ 우리에게는 **불필요**.  단 셀-스케일로 가면 그들 경로(보정) vs Frankenberg 경로(force-scaling) 중 택일 |
| **강성 조정** | **G = 0.1 GPa** (실 NMC 대비 **≈1/650**, digest 산술) — **유동 보정 + timestep 경제** | **E_SE 24 → 1.35 GPa (18×)** — **porosity 실험 매칭 + granular 재배열 럼핑** | ★★ **같은 인식론(보정된 유효강성), 목적·배수 다름.**  그들 배수가 **35배 더 크다** ⇒ **"18× 가 과하다" 는 비판에 대한 외부 선례**가 된다.  ⚠ 단 **체제가 다르므로(비구속 유동 vs 300 MPa 구속) 배수 자체는 전이 불가** |
| **PSD** | **단분산 2 mm**(실제 5.5/10/17 µm 다분산을 버림) | **bimodal 12:4:1**(AM_P/AM_S/SE) | ★ 우리가 **분산을 명시적으로 갖는다**.  그들은 편석의 주 원인을 입력에서 제거 |
| **다성분** | ⛔ **NMC 단상** (SE·CB·바인더 의도적 제외) | **AM_P + AM_S + SE**(+ CBD·VGCF·PTFE·SDCP 첨가제 축) | ★★ **상별 거동이 그들에게 없다** = 우리가 묻고 싶은 것(항목 5)의 답이 이 논문에 **없음** |
| **입자 형상** | **구 고정**, rolling friction 으로 비구형 대리, **형상 불변** | DEM 구 고정 + **MPM 진짜 J2 SHAPE 소성** | ★ **형상 소성 = 우리 MPM 고유**(frame[5]) — 이 논문에는 절반이 통째로 없음 |
| **porosity** | ⛔ **미산출**(단어 부재) | pure-SE ~10 % / real_14 15.6 % @300 MPa | **`densification_porosity_db` 에 porosity 칸 비움** |
| **전달 σ** | ⛔ **0 채널** | **σ_ionic + σ_e + σ_thermal** 삼중항 (접촉망 Kirchhoff/Holm + 복셀 FV) | ★★ **우리 압도적 우위**(그들은 범위 밖) |
| **실험 검증** | ★★ **PEPT 로 *유동장 자체* 를 실측 대조** | Minnmann porosity · Cronau overlap · Bazzoun EIS **외부 앵커**(우리 런 자체의 in-situ 계측은 없음) | ★★ **그들이 우리보다 나은 유일한 축.**  "시뮬 내부 장을 실험으로 직접 본다" 는 우리에게 없다 |
| **불확실도** | 반복·시드·오차막대 **없음**, parity 정량지표 **없음** | 시드 반복(예: E_SE 보정 3시드)·LOOCV·Bayesian PI 상시 | ★ **우리가 명백히 앞선다** — 이 논문의 "good agreement" 는 계량되지 않았다 |
| **공기(유체)** | **단방향 CFD 항력 포함**(단 coarse-grain 이 St 상사를 깸, §4.6) | **없음**(진공) | 우리 압밀에는 무관(구속·준정적) |
| **소재** | **NMC 622**, SE 없음 | **NMC 811 + LPSCl** | ★ **CAM 등급 다르고 SE 가 아예 없다** ⇒ **어떤 절대값도 전이 금지** |

---

## A. ★ PEPT 검증을 우리 언어로 — 무엇이 진짜 정보인가
1. **frame[4] 의 *진짜* 형태를 보여주는 사례.**  우리 원칙은 "DEM 과 MPM 을 서로에게 맞추지 말고 각각
   실험에 맞춰라" 다.  본 논문은 그것의 **외부 실물** 이다 — DEM 을 다른 시뮬이 아니라 **계측(PEPT)** 에
   댄다.  ★ 그러나 그 대조가 **속도장 하나**로 좁고, **정량지표(R²/RMSE) 없이 median 일치**로 끝났다는
   점이 동시에 **우리 기준이 더 엄격하다**는 것을 보여준다.  ⇒ **"문헌의 검증도 이 정도 폭"** 이라는
   맥락으로 인용할 수 있고, 동시에 **우리 LOOCV·PI 체계가 이 분야 평균보다 앞선다**는 근거가 된다.
2. **연화(softening)의 외부 선례가 하나 더 늘었다 — 그것도 훨씬 큰 배수로.**
   · 우리: **E_SE 24 → 1.35 GPa (18×)**, 목적 = porosity 매칭 + granular 럼핑.
   · 본 논문: **G 62 → 0.1 GPa (≈650×, digest 산술)**, 목적 = coarse-grain 유동 보정 + timestep 경제.
   · Frankenberg: **E = 25 MPa** (단, 그것은 *분체* 압축 모듈러스라 층위가 또 다름).
   ⇒ ★ **"DEM 에서 강성은 재료값이 아니라 *보정된 유효값* 으로 쓰인다" 가 이 분야의 표준 관행**이라는
   서술을 **세 편으로** 받칠 수 있다.  ⚠ **배수는 절대 전이하지 말 것** — 체제(구속/비구속)·표적
   (porosity/안식각)·공정이 전부 다르다.  전이되는 것은 **인식론**뿐이다(frame[2]).
3. **"수확체감" 의 형태가 우리 Furnas dip 과 같은 부류다.**  공정 노브를 키우면 성능이 단조 증가할 것
   같지만 **기하/유동이 바뀌어 되돌아온다**(자유표면이 rotor 에서 떨어짐).  우리 쪽 대응 = **AM 조성을
   키우면 packing 이 dip 을 만든다**.  ⇒ **"노브 ↑ = 성능 ↑ 가 아니다" 의 공정판 사례**로 발표에서
   나란히 놓을 수 있다.  ⚠ **기전은 전혀 다르다**(그들 = 자유표면 이탈, 우리 = 기하 패킹) — 유추만.
4. **우리가 *안 하는* 전단 이력(mixing history)의 크기를 처음으로 가늠하게 해 준다.**  본 논문은
   **혼합이 15 s 면 끝난다**(산업 표준 2–5 min 의 1/8~1/20)고 말한다.  ⇒ 만약 우리 초기 패킹을
   "혼합된 분말" 로 보고 싶다면, **산업 혼합은 turnover 관점에서 이미 포화** 라는 것이 본 논문의 답이다.
   ⚠ 단 **그 지수는 NMC 끼리의 자기혼합**이고 **SE/CB 분산이 아니다** — 우리가 정말 궁금한 "SE 가 AM 을
   얼마나 균일하게 둘러싸나" 는 **이 논문이 답하지 않는다.**
5. **⛔ 우리가 이 논문에서 *가져올 수 없는 것* (명시적으로 박아 둔다)**
   - **porosity 값 0개** ⇒ `densification_porosity_db.csv` 에 들어갈 행 **없음**.
   - **σ 값 0개** ⇒ 전달 앵커 **없음**.
   - **γ(표면에너지) 절대값** ⇒ **전이 금지**.  우리 `adhesionStiffness` 를 0.25 J/m² 로 환산해 넣는 것은
     **소재(NMC622 단상 ≠ LPSCl/NMC811)·체제(비구속 유동 ≠ 300 MPa 구속)·스케일(2 mm CG ≠ 실크기)**
     세 겹으로 틀린다.  ⇒ 쓸 수 있는 것은 **Bond 수 O(1–10) 이라는 대역 감각**뿐.
   - **k(Lacey) 값** ⇒ **bin 구성(6×8×30)과 믹서 기하에 묶여** 다른 계에 옮길 수 없다.
   - **granular temperature 절대값** ⇒ coarse-grain 2 mm 입자의 속도요동이라 **실 분말 값이 아니다**.

## B. ★ `frankenberg2024_dem_high_intensity_mixer_assb` 와 무엇이 다른가 (요청 항목)
두 편 모두 **건식 집약혼합 DEM** 이지만 **묻는 질문이 직교**한다.

| 축 | **Frankenberg 2024** (기존 카드) | **Hare 2026** (이 카드) |
|---|---|---|
| **질문** | *혼합 응력이 얼마이고 그것이 셀 성능을 어떻게 정하나* | *혼합 DEM 의 유동장이 실제와 같은가* |
| **믹서** | Picoline + **Nobilta**(Hosokawa Alpine), 회전속도 1,000–10,000 min⁻¹ | **Eirich EL1**, tip-speed 10/20/30 m/s(2300–6900 rpm) + **회전 pan 0.7 m/s + wall-scraper** |
| **소재** | **LFP + CB + Li₃InCl₆(할라이드 SE)**, 58:4:38 — **3성분 heteroaggregate** | **NMC 622 단상** — SE·CB·바인더 **없음** |
| **코드** | Rocky 2023 R1 | **EDEM 2023** |
| **접촉** | Hertz–Mindlin + **JKR** (Γ_pp = **0.0045 J m⁻²**) | Hertz–Mindlin + **JKR** (γ_pp = **0.25 J m⁻²**) ⇒ 55배 차, 단 **Bond 수는 3.3 vs 5.7 로 같은 대역**(§4.3) |
| **coarse-graining** | **f = 26.65** (0.5 mm), 36,670 입자 | **f = 200** (2 mm), 46,000 입자 — **7.5배 더 거칠다** |
| **CG 보정 전략** | ★★ **해석적 force-scaling**(F ∝ f², δ ∝ f, τ ∝ f ⇒ σ·E_m invariant) | ★★ **경험적 파라미터 보정**(안식각·전단셀·경사판, ref [85]) — **force-scaling 없음** |
| **강성** | E = **25 MPa**(*분체* 압축 모듈러스, compaction 시험 보정) | G = **0.1 GPa** → E ≈ **0.25 GPa**(digest 산술; 유동 보정) |
| **공기** | 없음 | ★ **단방향 CFD 항력 포함**(Morsi–Alexander) |
| **핵심 산출** | **응력강도 SI · 응력빈도 SF · 응력수 SN · 비에너지 E_m** + 멱법칙(SI ∝ n^2.1, E_m ∝ n^2.7, SN ∝ n^0.62) | **속도장 · Péclet · granular temperature · Lacey k(x,y,z)** |
| **검증** | 분체 3종 보정실험(DAOR/SAOR/compaction) + **풀셀 방전용량**(109±5 mAh/g @10,000 min⁻¹) + specific power 멱지수 | ★★ **PEPT 로 믹서 *내부 유동장* 직접 대조**(median ≤0.9 %, mean ≤8.4 %) |
| **성능 연결** | **정량**(SI·E_m → 용량, 포화 있음) | **정성 프록시만**(NMC turnover ↑ ⇒ CB 코팅 고르다고 *기대*) |
| **공정 제언** | "SI 가 상한을 정한다; 30 min 이후 포화" | **"tip-speed 를 3배 올려도 혼합률 1.4배 — 저속이 동력 27배 싸다"** |
| **σ / porosity** | **둘 다 없음** | **둘 다 없음** |
| **형상 소성** | 없음 (rigid 구) | 없음 (rigid 구) |

**★ 한 줄 판정:**
- **Frankenberg = "응력을 정량화하고 성능에 연결했지만, 그 유동장이 실제와 같은지는 안 보였다."**
- **Hare = "유동장이 실제와 같음을 보였지만, 응력도 성능도 조성도 없다."**
- ⇒ **두 편을 합쳐야 "검증된 유동장 위에서 계산한 응력" 이 된다.  어느 쪽도 혼자서는 그것이 아니다.**
  그리고 **둘 다 σ·porosity·형상소성이 0** 이므로 **우리 DEM+MPM 의 핵심 산출과는 여전히 겹치지 않는다.**
- ★ **정본 서랍의 "건식 공정 DEM" 성좌**(2026-09-19 에 동시 입고된 것들 포함 — 수는 더 늘 수 있으니
  **개수를 세지 말고 목록으로 읽을 것**): `frankenberg2024_dem_high_intensity_mixer_assb`(응력→용량) ·
  **본 카드**(PEPT 유동장 검증) · `lischka2025_dem_eirich_intensive_mixer_dry_mixing`(**같은 믹서 · 같은
  파라미터 세트**, 소비전력 검증) · `asylbekov2023_cb_fragmentation_pbe_dem_dry_mixing`(CB 분쇄, PBE+DEM) ·
  `sun2026_dem_extrusion_recirculation_dry_electrode`(트윈스크류 압출 + 재순환, LIGGGHTS + 복셀 유효물성).
  ⇒ ★ **이 중 유효물성(σ·porosity 류)을 내는 것은 `sun2026_*` 하나**이고, **혼합 계열은 전부 0 채널**이다.
  우리 전달 삼중항과 겹치는 문헌은 여전히 **압밀 쪽**(`bazzoun2026_*` · `varkey2026_*`)뿐이다.
- ★ 부가 판정: **coarse-graining 을 어떻게 정당화하는가에 대해 두 편이 서로 다른 답을 내놓고, 둘 다
  방어 가능하다.**  Frankenberg = 유도(보존), Hare = 보정(+실측 검증).  ⇒ **우리 18× 연화는 Hare 쪽
  계열이고, 본 논문은 그 계열이 *실험으로 검증될 수 있다* 는 사례**다.  (⚠ 단 본 논문에서 검증된 것은
  **속도장** 이고, 우리 연화가 겨냥하는 **porosity** 는 아니다 — 우리 쪽 대응 검증은 Minnmann/Cronau.)

## C. 적용가능성 — 지금 쓸 수 있는 것 / 못 쓰는 것
### C-1. ★ 바로 차용 가능 (방법·포맷)
- **Fig 2 의 "히스토그램 위에 필터선" 정당화 포맷** → 우리 퍼콜레이션 문턱·occupancy 계열 필터 설명에 그대로.
- **Fig 11(d)/12(d) 의 "여러 평균창을 겹쳐 시간수렴을 보이는" 그림** → 우리 MPM 정상상태·DEM 정착 판정
  (플래튼 정지 프레임 논쟁, `docs/mpm_platen_kinematic_stop_defect.md`)에 **바로 이식 가능한 진단 포맷**.
  ⚠ 우리 쪽 교훈과 합치면: **"세 창이 겹친다" 는 수렴의 *필요조건*이지 충분조건이 아니다**(속도 사다리가
  필요하다는 우리 경험).  본 논문도 그 한계는 안 짚는다.
- **eq (12) 의 포화형 적합** `M = max(1−(1−M₀)e^{−k(t−τ)}, M₀)` → 우리 시간전개 지표(예: 접촉수 정착,
  σ 수렴)에 쓸 수 있는 **2-파라미터 + lag 형태**.  ★ 단 **M₀ 가 다르면 k 를 직접 비교하면 안 된다**(§3.5).
- **"median 을 주지표로, mean/SD 를 보조로" 하는 분포 대조 관행** → 우리 다시드 비교에 유용
  (평균만 보면 DEM 순간값 꼬리에 끌린다는 본 논문 사례가 그 근거).

### C-2. ★ 서술(논거) 보강
- **frame[2] 연화 정당화**: *"coarse-grained/보정형 DEM 에서 강성·마찰·표면에너지를 실측 분체거동에
  맞춘 유효값으로 쓰는 것은 확립된 관행이며(Lischka & Nirschl 2023 보정 세트, Hare 2026 이 PEPT 로 그
  유동장을 검증), 본 연구의 18× 연화는 그 계열에서 *압밀 porosity* 를 표적으로 삼은 경우다."*
  ⚠ 반드시 함께 적을 것: **"배수는 전이되지 않는다 — 그들 ≈650×, 우리 18× 는 체제가 다르다."**
- **우리 불확실도 체계의 상대 위치**: *"이 축의 최신 실험검증 논문조차 parity 에 R²/RMSE 를 싣지 않고
  반복 런이 없다"* ⇒ 우리 LOOCV/Bayesian PI/다시드 관행이 분야 평균보다 앞선다는 맥락 문장.
- **frame[5] 분업의 외부 확인 한 건 추가**: 최신 혼합 DEM 들이 모두 **형상 소성 0, σ 0, porosity 0**
  ⇒ *"DEM 계열은 전달·패킹·유동을 갖고, 형상·소성 절반은 비어 있다"* 는 우리 진단이 또 한 번 확인된다.

### C-3. ⛔ 쓸 수 없는 것 (박아 둔다)
- **어떤 절대값도 우리 계로 전이 금지**: 소재(NMC622 단상 ≠ NMC811+LPSCl) · 공정(비구속 전단 ≠ 300 MPa
  구속 압밀) · 스케일(2 mm coarse-grain ≠ 실크기 µm) 세 겹.
- **γ_pp 0.25 J m⁻² → 우리 `adhesionStiffness` 환산 금지** (§A-5).
- **Lacey k → 우리 어떤 시간상수와도 비교 금지** (bin·기하 의존).
- **granular temperature → 우리 어떤 요동 지표와도 비교 금지** (coarse-grain 입자 속도요동).
- **"혼합이 15 s 면 끝난다" 를 "SE 분산이 15 s 면 끝난다" 로 읽지 말 것** — 지수가 재는 것은
  **NMC 자기 turnover** 이지 이종상 분산이 아니다.

---

## 9. 적용 인사이트 (내 연구에 어떻게)
- ① **초기 패킹의 정당화 문장이 하나 생겼다.**  우리는 `insert/pack` 으로 **균질 랜덤** 초기구조를 만들고
  혼합 이력을 안 준다.  본 논문은 **산업 믹서에서 NMC turnover 가 ~15 s 에 포화**(산업 혼합 2–5 min)
  한다고 보인다 ⇒ *"혼합 후 분말은 turnover 관점에서 포화 상태이므로 균질 랜덤 초기구조는 과한 가정이
  아니다"* 는 **약한 방어**가 가능해진다.  ⚠ **약한** 이유: 그 지수는 **동일 물질 자기혼합**이라
  **SE↔AM 이종 분산의 균질성은 여전히 미검증**이다.  ⇒ 문장에 그 한정어를 반드시 붙일 것.
- ② **연화 정당화에 "검증된 선례" 축을 추가.**  §C-2 의 문장 그대로.  세 편(Hare / Frankenberg /
  Lischka&Nirschl)을 **인식론 계보**로 묶어 `litdb/contact_models_layer_map.md` 에 **"층: coarse-graining
  + 보정형 유효강성"** 을 신설할 것을 제안(현재 그 문서는 항복캡 계보 위주).
- ③ **시간수렴 진단 포맷을 우리 플래튼 트랙에 이식.**  Fig 11(d) 류 "여러 평균창 중첩" 은 우리
  `--sub` 속도 사다리와 **상보적**이다(그쪽은 평균창, 우리는 재하율).  두 개를 같이 내면 정상상태 주장이
  훨씬 단단해진다.
- ④ **우리가 못 하는 것의 지도가 갱신됐다**: *in-situ* 계측(PEPT/X-ray)으로 **시뮬 내부 장을 직접 보는**
  축이 우리에겐 없다.  ASSB 압밀에 PEPT 를 그대로 쓸 수는 없지만(밀폐 다이·µm 입자), **"내부 장을 재는
  실험" 이 이 분야에서 가능하고 실제로 쓰인다**는 것은 우리 검증 로드맵의 **F 축(아직 못 하는 것)** 에
  올릴 만하다.

## 10. 인용 가능 문장 (deck/paper용)
- "Dry mixing of NMC 622 in an Eirich EL1 has been validated in situ by PEPT: the median particle speed
  from a coarse-grained DEM agrees with the experiment to within 0.9 % at 10, 20 and 30 m/s tip-speed,
  while the mean differs by at most 8.4 %." (stated, Table 4)
- "Tripling the rotor tip-speed from 10 to 30 m/s raises the Lacey mixing rate constant by only ×1.38
  (x) and ×1.44 (y), and the z-axis constant does not increase at all — at a nominal 27-fold power cost."
  (figure-stated k values; 27× = constant-power-number assumption stated by the authors)
- "Both PEPT and DEM show the powder free surface disengaging from the rotor as tip-speed increases;
  the authors attribute this to an expanding granular-gas region of elevated granular temperature."
  (⚠ 저자 표현 자체가 "believed to be caused by" — **인과가 아니라 동반관측**으로 인용할 것)
- "Coarse-grained mixing DEM in the battery-electrode literature calibrates stiffness, friction and
  surface energy to bulk powder-flow experiments rather than using material values; in this work the
  coarse-grained shear modulus is 0.1 GPa." (stated Table 3; 배수 비교는 digest 산술이므로 인용 시 분리)

## 11. 주의 / 한계 (over-claim 방지)
1. ⛔ **σ(전도도)·porosity 가 0개다.**  이 카드로 전달·압밀 주장을 만들 수 없다.
2. ⛔ **소재가 NMC 622 *단상*** 이다.  SE·CB·바인더가 **의도적으로 제외**되어 **상별 거동이 존재하지 않는다.**
   우리 ASSB(LPSCl+NMC811+첨가제)로의 **절대값 전이 전면 금지.**
3. ⚠ **혼합 지수는 동일 물질의 두 덩이를 섞는 것** = **turnover 프록시**.  "CB/SE 가 고르게 분산된다"는
   결론은 **가정된 연결**이지 측정이 아니다.
4. ⚠ **검증된 축이 속도장 하나**다.  힘·응력·접촉·편석은 실험 대조가 **전혀 없다**.
5. ⚠ **PEPT 트레이서(300 µm 이온교환 수지)가 분말(10 µm NMC, 4650 kg m⁻³)과 크기·소재가 다르고
   밀도는 명시조차 없다.**  PEPT 의 표준 요건("유사 물성 트레이서")이 충족되지 않았고 그 영향 평가가 없다.
6. ⚠ **정량 일치 지표(R²/RMSE/회귀)가 없고 반복·오차막대도 없다.**  "very good agreement" 는 정성 판정.
7. ⚠ **30 m/s 에서 일치가 가장 나쁘다**(parity 산포 최대, 필터 제거량 최대, 저자도 "이유 불분명").
   ⇒ **고속 영역의 결론(자유표면 이탈·granular gas)이 가장 검증이 약한 영역에서 나온다** — 서사와
   검증강도가 **반대 방향**이다.  이 카드에서 가장 중요한 경계선.
8. ⚠ **coarse-graining(×200)이 Stokes 수 상사를 깬다**(digest 산술 St ≈ 1.5×10³).  공기 항력을 넣었지만
   그 항력이 실 분말에서 갖는 역할과 다르다.  **eq (10) 에 어느 반경을 넣었는지 논문이 명시하지 않는다.**
9. ⚠ **단분산 2 mm** 입력이 **편석 가능성을 입력 단계에서 제거**한다.  "잘 섞인다" 는 결론의 일부는 모델
   가정이다.
10. ⚠ **인쇄 오류 3건**(digest 확인): eq (6) `G*` 분모의 `E₂` 중복 · eq (7) JKR 둘째 항의 γ 누락 ·
    eq (11) granular temperature 의 1/N 누락.  **식을 그대로 옮겨 구현하지 말 것.**
11. ⚠ **본문 §4.4 의 x@10 m/s Lacey k = `0.454` 는 Fig 15(d) 범례 `0.46426` 과 불일치**(나머지 5개는 일치).
    **범례 값을 쓸 것.**
12. ⚠ **보정 데이터가 이 논문에 없다** — 전부 [85] 로 외주.  **파라미터의 유일성·민감도를 이 논문만으로
    판단할 수 없다.**
13. ⚠ **DEM 강성 G=0.1 GPa 의 "≈1/650 연화" 는 digest 산술**이다(논문은 실 NMC 탄성값을 제시하지 않으며,
    비교에 쓴 E_CAM=161.5 GPa 는 `bazzoun2026_dem_fem_rnm_ionic` 카드 값).  **논문 주장으로 인용 금지.**
14. ⚠ **Péclet 평균값이 단조롭지 않다**(14,959 → 2,067 → 2,440).  논문은 10 m/s 가 다른 둘보다 **7배
    높은** 이유도, 20→30 에서 **다시 오르는** 이유도 논하지 않는다.  ⇒ **Pe 절대값을 인용하지 말 것.**
15. ⚠ **DEM 충진량이 명시되지 않는다**(digest 산술로는 0.48 kg vs 실험 0.7 kg) — 질량 기준 매칭인지
    부피 기준인지 확인 불가.
16. ⚠ **자유표면 PEPT↔DEM 등가성은 ergodicity *가정*** 이고, 그 가정이 가장 위험한 곳(간헐적 granular
    gas)이 바로 논문의 핵심 주장 자리다.

---

## 🗨️ Q&A 로그
(비어 있음 — 사용자 후속 질문 시 여기에 누적)
