Repository: yonghoon7153-source/Yonghoon-DEM-DFT

# 📚 LITDB — 문헌 단일 시스템 (**SE·DFT 축 + DEM·MPM 축, 두 트랙**)

> **앞으로 논문은 여기서만 본다.** 여러 곳(db/literature, kb/papers, db/properties, Excel)에 흩어진 문헌을 한 곳에서 생각·참고·비교하기 위한 통합 MD 시스템.

## 왜 트랙이 둘인가
`INDEX.md` 는 argyrodite 전해질 축이라 접촉역학·MPM·건식전극 digest 가 들어갈 자리가
없다. 그래서 한때 64편이 **어느 인덱스에도 없었다**(open_items #7). 축을 나눠 그 구멍을
닫았고, 한 분모로 세면 “159편 중 98편 미언급” 같은 **가짜 미결**이 나온다
(`comparison_vs_ours.md:8`). 분리는 실측 근거가 있는 결정이다 — 합치지 말 것.

⚠ 이 표의 **편수는 적지 않는다.** 손으로 쓴 수는 반드시 낡는다(README 자신이 세 번 틀렸다).
현재값은 `python3 tools/litdb/build_index.py --check` 로 본다.

File: litdb/papers/haslam2025_alloying_interlayers_li_morphology_microstructure_anode_free.md
<!-- digest 표준 양식 (paper-level STANDALONE). 2026-11-24 첫 작성 — 병렬 큐레이터 배치 2026-11-24b #4 (litdb/_curation/batch_2026_11_24b).
     ① 크롭 9장 (본문 그림 3 + SI 그림 6 · 표 0) 을 전부 실제로 봤다. 숫자를 읽은 곳은 scratchpad 에서 키우거나 픽셀로 다시 쟀다
        (Fig. 1d · 1e · 2c,f,i · 3b 결정립 폭 · 3d 산점도 3 배 · 3e · S3 · S6b · 3D 형상 패널 스케일바).
     ② 이 논문은 원자단위 계산을 하지 않는다 (exp 전용) → 기법 태그 줄은 대시 하나로 비운다.
     ③ 우리 점착 (W) 값은 싣지 않는다 — 위치만 (§7 · §11). -->

# The Effect of Alloying Interlayers on Lithium Anode Morphology and Microstructure in "Anode-Free" Solid-State Batteries — Haslam et al. (*ACS Energy Lett.* **2025**, 10, 2285–2291)

> slug `haslam2025_alloying_interlayers_li_morphology_microstructure_anode_free` · DOI `10.1021/acsenergylett.5c00149` · type `exp 전용 (정전류 도금 · 광학 3D 형상 · PFIB-SEM · EDS · cryo-EBSD — 원자단위 계산 0)` · PDF `litdb/inbox/haslam2025_alloying_interlayer_li_morphology_main.pdf` (본문 7 pp · Letter) + `litdb/inbox/haslam2025_alloying_interlayer_li_morphology_SI.pdf` (SI 10 pp · 방법 + Fig. S1–S6 · 표 없음) · digested `2026-11-24` · status ✅ · 태그 **[외부]**

> elements: Li, Au, Ag, Cu, La, Zr, Ta, O
> methods: —

> **저자**: **Catherine G. Haslam**ᐞ (Univ. Michigan 재료공학 + MUSIC EFRC) · **Till Fuchs**ᐞ (JLU Giessen 물리화학연구소 + ZfM) · Daniel W. Liao (Michigan 기계공학) · Juri Becker (JLU Giessen) · Neil P. Dasgupta (Michigan 재료 · 기계 + MUSIC) · Jürgen Janek (JLU Giessen) · **Jeff Sakamoto\*** (UC Santa Barbara 재료과 + MUSIC · 교신 `sakamoto@ucsb.edu`) — ᐞ 공동 1저자 (*"C.G.H. and T.F. contributed equally"*)
>
> **서지**: 투고 2025-01-14 · 수정 2025-03-05 · 수락 2025-04-08 · 온라인 2025-04-14 · *ACS Energy Lett.* 2025, **10** (5), 2285–2291 · 구독 논문 (PDF 는 한양대 내려받기 판) · 자금 MUSIC (DOE BES EFRC · DE-SC0023438) + BMBF **LiSI-2 (03XP0509B)** (Janek · Fuchs) · 경쟁 이해 없음 · 참고문헌 본문 37 + SI 2 · 랩 표준 표기 *ACS Energy Lett.*, 10, 2285 (2025).
>
> **계보**: [Wang20] (무음극 in situ 도금 · Cu 박 확산 접합 · ref 6 · `wang2020_lithium_free_insitu_plating_llzo.md`) · [Kazyak22] (*Matter* 5, 3912 · CC\|SE 점착이 Li 옆 성장을 막는다 · ref 24) · [Haslam23JES] (*J. Electrochem. Soc.* 170, 040524 · 얇은 Au 씨앗이면 CC\|LLZO 접합 없이 도금 · ref 25) · [Sandoval23] (*Joule* 7, 2054 · 황화물 위 Au/Ag 층의 자기 조절 · ref 11) · [Fuchs24EBSD] (*Nat. Mater.* 23, 1678 · 석출 Li 의 cryo-EBSD 법 · ref 16) → **본 논문** (같은 LLZO 위에서 Au · Ag 100 nm 층이 석출 Li 의 **형태 (높낮이)** 와 **미세구조 (결정립)** 를 어떻게 바꾸나) → 후속 `becker2026_electrodeposited_li_microstructure_metal_interlayers_anode_free.md` (같은 Giessen 팀 · Au · Ag · Bi · 사이클 중 변화 · 배치 2026-11-24b #3)
>
> **본 digest 에서 실제로 본 그림 (2026-11-24)**: 본문 3장 전부 + SI 6장 전부 = **크롭 9장 / 9장** (표 없음). 숫자를 읽은 곳은 키워서 다시 봤다 — `Fig. 1d` · `Fig. 1e` 전압 곡선 · `Fig. 2c,f,i` SEM 단면 · `Fig. 3d` 산점도 (3 배) · `Fig. 3e` 상 지도 · `Fig. S3` Li 띠 · `Fig. S6b`. `Fig. 3b` 결정립 폭과 3D 형상 패널 넓이는 픽셀로 쟀다. 안 본 것은 없다.
> 그림에서만 읽은 값은 **`figure-read ≈`**, 논문 값으로 우리가 계산한 값은 **`우리 산수`** 로 표시했다. 본문 명시값은 쪽을 단다 (p.N = 저널 쪽 2285–2291 · SI p.N = SI PDF N 쪽).
>
> 🎤 talk 역링크: `litdb/talks/` 의 인입 대기열 (그 표가 있는 유일한 파일 `lee2026_skku_mlip_materials_design.md`) 에 이 논문은 없다 (2026-11-24 grep).

---

## 0. 이 digest 를 읽는 법

무음극 (저자 용어 *"lithium−metal-free"*) 가넷 셀에서 **첫 충전 도금 한 번** 만 본 실험이다. 셀은 셋이고 도금량은 전부 **6.1 mAh cm⁻² (≈30 µm)** 다 (25 °C · 2.5 MPa).

| 셀 | 음극 쪽 구성 | 만든 법 | 전류 (mA cm⁻²) |
|---|---|---|---|
| ① 맨 Cu (대조) | Cu 10 µm 박 \| LLZO | **900 °C · 3.15 MPa · 5 min 확산 접합** (CC\|SE 를 붙인다) | 0.10 (0.25 는 단락) |
| ② Au | Cu 10 µm 박 (그냥 얹음) \| **Au ≈100 nm** (스퍼터 · '추정') \| LLZO | 접합 없음 · 2.5 MPa 로 누르기만 | 0.10 · 0.25 |
| ③ Ag | Cu 10 µm 박 (그냥 얹음) \| **Ag 100 nm** (RF 스퍼터 · '목표') \| LLZO | 접합 없음 · 2.5 MPa | 0.01 (`Fig. S1` 만) · 0.10 · 0.25 · 도금량 0.5 mAh cm⁻² 셀 하나 (`Fig. S3`) |

본 것: 전압 곡선 (`Fig. 1`) → 집전체 윗면 광학 · 3D 형상과 PFIB 단면 (`Fig. 2`) → cryo-EBSD 결정립 지도 (`Fig. 3`). 메시지는 셋이다. **(1)** 합금 층이 있으면 0.25 mA cm⁻² 에서도 단락이 없고 (맨 Cu 는 ≈0.4 mAh cm⁻² 에서 단락) Li 핵 과전압 골이 안 보인다. **(2)** Li 높낮이 편차가 ±17.5 → ±3.5 µm 로 준다. **(3)** 결정립 분포가 넓어지고 (작은 결정립이 섞임) 경계 일부가 계면과 나란해진다 — Au 는 **Li₁₅Au₄ 입자** 가 남고 Ag 는 **Li 에 녹는다**.

> ⚠⚠ **LLZO 계 한정 — 먼저 기억한다.** 가넷 LLZO 는 Li 금속에 실용적으로 안정한 SE 다 (SEI 를 거의 안 만든다). 우리 LPSCl 은 Li 전위에서 환원된다 (우리 grand-potential 환원 가장자리 **1.717 V** · comp1 = modelc · `../our_dft_baseline.md`). 전압 · 단락 전류 · 높낮이 · 결정립 숫자를 LPSCl 로 옮기지 않는다. **SE 와 무관하게 옮겨도 되는 것은 금속끼리의 사실 (Au 는 Li 에 거의 안 녹고 Li₁₅Au₄ 로 남는다 · Ag 는 녹는다)** 뿐이다 (§7c).

> ⚠⚠ **두 변수가 같이 바뀐다.** 대조 ① 은 CC 를 **접합** 했고 ② · ③ 은 **안 했다**. 저자도 균일성 차이를 *"CC\|SE adhesion impeding the lateral growth of lithium"* (p. 2288) 으로 일부 설명한다. 그래서 이 논문 데이터로는 '합금 층 덕분' 과 'CC\|SE 를 안 붙인 덕분' 을 가를 수 없다 (§10-①).

> ⚠ **조건당 셀 하나 (n = 1)** · 반복 · 오차 막대 없음. 결정립 통계의 ± 는 한 단면 안 결정립 사이의 표준편차다.

---

## 1. 한 줄 요약

Ta-LLZO 위 Au · Ag 100 nm 층 + 접합 안 한 Cu 박 셀은 0.25 mA cm⁻² · 25 °C · 2.5 MPa 에서 6.1 mAh cm⁻² 를 단락 없이 도금했고 (맨 Cu 확산 접합 셀은 0.25 에서 ≈0.4 mAh cm⁻² 에 단락), 집전체 높낮이 편차가 **±17.5 → ±3.5 µm** 로 줄었다. 합금 층의 운명은 갈렸다 — **Au 는 Li₁₅Au₄ 입자로 CC 쪽 Li 에 남고, Ag 는 6.1 mAh cm⁻² 뒤 따로 된 상이 안 보인다** (0.5 mAh cm⁻² 에서는 Ag 풍부 상이 CC 쪽에 매달려 보인다). EBSD 평균 결정립 폭은 **37.8 ± 26.0 (Au) · 33.6 ± 18.7 (Ag) vs 40.8 ± 8.9 µm (맨 Cu)** 이다.

⚠ 평균 차는 표준편차 안이다 (`우리 산수` t ≈ 0.4 · 1.3). 단단한 변화는 **분포가 넓어진 것** (작은 결정립 + 계면과 나란한 경계 · 정규화 높이 `figure-read ≈`89 → 73 %) 이고 '결정립이 작아졌다' 는 약하다. `Fig. 3d` 왼쪽 가로축이 ≈70 µm 에서 잘려 `Fig. 3b` 의 ≈81 µm 결정립 같은 큰 것이 안 보이고, `Fig. S6b` (Au · 0.10) 에는 ≈77 µm 결정립이 있다 (§10-②). 목표 ≈1 µm (ref 19) 와는 여전히 1–2 자릿수 떨어져 있다.

---

## 2. 메타 / 동기 / 질문

| 항목 | 내용 |
|---|---|
| 계 | Li 박 (300 µm · 상대극 = Li 원) \| **Li₆.₅La₃Ta₀.₅Zr₁.₅O₁₂** (고속 유도 hot-press 1225 °C · 지름 12.7 mm · 두께 2–2.8 mm · 0.1 µm 다이아몬드 연마) \| (Au 또는 Ag) \| Cu 10 µm 박 — 2 전극 · 기준 전극 없음 |
| 왜 | 무음극 셀은 Li 박을 다루지 않아 제조가 쉽지만 석출 Li 가 고르지 않아 빨리 망가진다 (ref 7). 합금 층이 수명을 늘린다는 보고는 있지만 (refs 10, 11) **석출 Li 의 형태 · 미세구조를 어떻게 바꾸는지는 모른다** (p. 2285–2286) |
| 결정립에 관심을 둔 이유 | 입계가 Li 의 빠른 확산 길이라서 박리 공극을 막을 수 있다 (ref 14) · 석출 Li 결정립은 ≈10–100 µm 인데 (refs 15–18) 계산은 ≈1 µm 를 권한다 (ref 19 · p. 2285) |
| 상온 도금을 고른 이유 | 기존 LLZO 무음극 연구는 60 °C 에서 도금했는데, 그러면 Li 가 어닐되어 결정립이 커질 수 있다 → 25 °C (p. 2286) |
| 던지는 질문 | Au · Ag 얇은 층이 ① 단락 없이 견디는 전류 ② Li 높낮이 (균일성) ③ 결정립 크기 · 모양을 어떻게 바꾸나 |
| 측정 | 정전류 도금 (Bio-logic VMP-300) · Keyence VHX-7000 광학 + focus-variation 3D 형상 (glovebox 안 · 150×) · PFIB-SEM (Helios G4) · EDS · cryo-EBSD (Zeiss Gemini 560 + Oxford Symmetry 3 · −130 °C · 대기 차단 이송) |
| 이 논문에 **없는 것** | 젖음각 · 점착 (박리 시험) · 핵 과전압 숫자 · 임피던스 · 박리 (방전) · 사이클 · 반복 셀 · 원자단위 계산 |

---

## 3. 핵심 수치 총정리 ★

> 본문 값은 쪽을 단다. `figure-read ≈` = 그림에서 읽은 값 · `우리 산수` = 논문 값으로 우리가 계산한 값 (가정을 같이 적는다).

### 3a. 재료 · 셀 (SI p. 2–3)

| 항목 | 값 | 출처 |
|---|---|---|
| SE | Li₆.₅La₃Ta₀.₅Zr₁.₅O₁₂ · 1225 °C 고속 유도 hot-press [SI ref 1] · 펠릿 두께 **2–2.8 mm** · 220/400/1200 사포 → 다이아몬드 0.1 µm | SI p. 2 |
| 연마 LLZO 거칠기 | **≈14 nm** (ref 20 인용 — 이 논문에서 잰 값 아님) | p. 2289 |
| 맨 Cu 셀 | Cu 10 µm 박 (Targray · **지름 11 mm**) · **900 °C · 3.15 MPa · 5 min 확산 접합** | SI p. 2 |
| Au 층 | SPI 스퍼터 코터 · 20 mA · 5 min · 두께 **"estimated ~100 nm"** | SI p. 2 |
| Ag 층 | RF 스퍼터 (Angstrom Engineering) · **목표 100 nm** | SI p. 2 |
| 공통 열처리 | 세 셀 모두 **400 °C** (Ar glovebox · O₂ < 1 ppm) | SI p. 2 |
| Li 상대극 | Li 막대 (99.9 %) 를 300 µm 로 압연 · 산화층 긁기 · 뒷면 Ni 35 µm · 5 MPa 60 s · **170 °C 15–20 h · ≈1 MPa** 컨디셔닝 | SI p. 2 |
| Au · Ag 셀 마무리 | Cu 10 µm 박 (**지름 12.7 mm**) 을 코팅면에 얹고 2.5 MPa | SI p. 2–3 |
| 도금 | **25 °C · 2.5 MPa** (IMADA 하중 틀) · **0.01 / 0.10 / 0.25 mA cm⁻²** · 6.1 mAh cm⁻² (≈30 µm · 전면 균일 가정) | SI p. 3 · p. 2286 |

### 3b. 전압 곡선 (`Fig. 1` · `Fig. S1`)

| 항목 | 값 | 출처 |
|---|---|---|
| 맨 Cu · 0.10 | 6.1 mAh cm⁻² 안정 · 평탄 `figure-read ≈` −0.04 V · 시작 골 ≈5 mV (얕다) | p. 2286 · `Fig. 1d,g` |
| 맨 Cu · 0.25 | **≈0.4 mAh cm⁻² 에서 단락** · 골 `figure-read ≈` −0.10 V → 평탄 ≈ −0.07 V (골 깊이 ≈25–30 mV) · ≈0.27–0.29 mAh cm⁻² 에 작은 흔들림 · 단락 뒤 ≈ −0.01 V | p. 2286–2287 · `Fig. 1d` |
| 그 단락의 해석 | Li\|LLZO\|Li 상온 CCD **≈0.9 mA cm⁻²** (ref 22) 보다 훨씬 낮은 전류 → Cu\|LLZO 접촉 면적이 Li 박\|LLZO 보다 작아 전류 수축 → 필라멘트 (refs 22, 23) · 접촉 면적은 재지 않았다 | p. 2287 |
| Au · 0.10 | 평탄 **≈0.2 V · ≈0.1 V** (저자: Li₂Au · Li₃Au · refs 25, 26) · `figure-read ≈`0.21–0.22 V → ≈0.10 V → **≈0.036 mAh cm⁻²** 에서 0 V 아래 → ≈ −0.03 V · Li 핵 골 없음 | p. 2287 · `Fig. 1e` |
| Au · 0.25 | 처음 골 `figure-read ≈`0.05 V (= 본문의 *"significant alloying overpotential"*) → ≈0.155 V 봉우리 → ≈0.04–0.065 V 어깨 → **≈0.07 mAh cm⁻²** 에서 0 V 아래 → ≈ −0.08 V → 0.5 mAh 에 ≈ −0.12 V · Li 핵 골 없음 | p. 2287 · `Fig. 1e` |
| Ag · 0.10 · 0.25 | **0 V 위 평탄 없음 · Li 핵 골 없음** · `figure-read ≈` −0.035 → −0.045 V (0.10) · −0.085 → −0.11 V (0.25) | p. 2287 · `Fig. 1f` · `Fig. S1` |
| Ag · 0.01 | 평탄 **셋** — `figure-read ≈`0.08 V (≈0.015 mAh 봉우리 · 앞에 ≈0.047 V 골) · ≈0.054 V · ≈0.008 V → **≈0.10 mAh cm⁻²** 에서 0 V 아래 (≈ −0.003 V) · 저자: 예전엔 α · β · γ 상으로 붙였던 평탄인데 계산 (ref 27) 은 < 0.10 V 평탄을 BCC 와 금속간 γ 상의 공존으로 본다 · "정확한 상은 더 봐야 한다" | p. 2287 · `Fig. S1` |
| 전체 6.1 mAh cm⁻² | 0.10 셋 다 `figure-read ≈` −0.03 ~ −0.05 V 로 평평 · 0.25 의 Au · Ag 는 ≈ −0.08/−0.09 V 에서 시작해 **≈2 mAh cm⁻² 부터 ≈ −0.14 ~ −0.15 V** 로 자란 뒤 평평 (논문 언급 없음) | `Fig. 1g` |

### 3c. 형태 — 균일성 (`Fig. 2` · `Fig. S2`)

| 항목 | 값 | 출처 |
|---|---|---|
| 맨 Cu · 0.10 | 광학: 평평한 곳 + **섬 모양 Li** 가 Cu 밑에서 자란 곳 · 3D 높이 **±17.5 µm** (공칭 두께 ≈30 µm 대비 크다 · 색 범위 0–37 µm) · 단면: 두께가 크게 변하고 **Cu 가 깨진 곳** 이 있다 | p. 2287–2288 · `Fig. 2a–c` |
| 맨 Cu · 0.25 | 단락이 빨라 형태를 안 봤다 | p. 2287 |
| Au · 0.25 / Ag · 0.25 | 광학 전면 고름 · 3D **±3.5 µm** (색 범위 0–7 µm) · 단면 두께 고름 | p. 2288 · `Fig. 2d–i` |
| Au · 0.10 / Ag · 0.10 | 0.25 와 비슷 (색 범위 0–7 µm · Ag 0.10 은 0–6 µm) · **전류가 균일성을 바꾸지 않았다** | p. 2288 · `Fig. S2` |
| 단면이 말해 주는 것 | Cu 가 Li 를 빈틈 없이 따라간다 → 위에서 잰 Cu 높낮이 = Li 높낮이 (refs 24, 29) | p. 2287 |
| 3D 형상 영역 넓이 | 본문 **0.16 cm²** · 패널 스케일바 (250 µm) 로 재면 `figure-read ≈`1.5 × 1.1 mm ≈ **0.017 cm²** (`Fig. 2b,e,h` · `Fig. S2` 넷 다 같음 · 10 배 차 — §10-⑧) | p. 2288 |
| 단면 겉보기 두께 | `figure-read ≈` 맨 Cu 는 시야 ≈190 µm 안에서 ≈31 → ≈4 µm · Au · Ag 는 ≈40 µm 로 일정 (⚠ SEM 기울기 보정 미기재 — 절대 두께로 읽지 않는다) | `Fig. 2c,f,i` |

### 3d. 합금 상의 행방 (`Fig. 2f,i` · `Fig. 3e` · `Fig. S3` · `Fig. S4`)

| 항목 | 값 | 출처 |
|---|---|---|
| Au · 6.1 mAh cm⁻² | Li 안에 이차상 — **Au 풍부 입자** (SEM) · Kikuchi 로 **Li₁₅Au₄** (전압 곡선이 가리키는 Li₃Au 가 아님) · 확인된 자리는 **Cu\|Li 계면을 따라 한 줄** + Li 속 몇 개 (`figure-read ≈` 계면 아래 3–5 µm · 입자 ≈1–2 µm) | p. 2288–2289 · `Fig. 2f` · `Fig. 3e` |
| Li₁₅Au₄ 해석 | 전기화학 도금으로는 바로 못 가고, 생긴 Li₃Au 가 석출 Li 와 닿으면서 Li 를 더 녹여 Li₁₅Au₄ 가 된다 (Au 는 Li 에 거의 안 녹는다 · ref 33) · 또는 그 전압 변화가 너무 작아 `Fig. 1` 에 안 보였다 | p. 2289 |
| Ag · 6.1 mAh cm⁻² | SEM · EBSD 둘 다 **입자 · 다른 상 없음** (계면 · Li 속) · Ag 의 Li 고용도가 비교적 높아서 (refs 8, 31, 34) | p. 2288–2289 · `Fig. 2i` |
| Ag · 0.5 mAh cm⁻² | **Ag 풍부 이차상** (EDS) · 그림 제목 *"~5 at% Ag in Li"* · `figure-read ≈` 렌즈 모양 덩어리가 **Cu 쪽에 매달려** Li 띠 (겉보기 ≈3 µm) 두께 대부분을 차지 · Ag 신호가 Li 띠 전체에 옅게도 있다 · O 는 LLZO 에만 | p. 2288–2289 · `Fig. S3` |
| 다 녹는 데 필요한 Li | 본문 **"> 6 µm" (Ag 고용도 1 at% 가정)** · `우리 산수` ≈12.5 µm (≈2.6 mAh cm⁻² · Ag 100 nm 균일막 · 벌크 밀도) — §10-⑥ | p. 2289 |
| 처음 막 모양 | Au: **떨어진 입자로 갈라진** 그물 (`figure-read ≈` 폭 0.1–0.3 µm 인 미로 무늬 · 사이로 LLZO 가 보인다) · Ag: **거의 연속 막 + 핀홀 몇 개** · SI 캡션: 표면적 차이가 녹는 정도에도 영향 | SI p. 7 · `Fig. S4` |
| 부피 팽창 가설 | 합금이 Li 를 먹고 부푸는 것이 연마 LLZO (≈14 nm) 의 오목한 곳 · 공극을 메워 고른 형태를 도울 수 있다 (가설 · 재지 않음) · Sandoval (황화물 · ref 11) 의 '자기 조절' 에도 팽창이 한몫했을 수 있다고 본다 | p. 2289 |

### 3e. 미세구조 — EBSD (`Fig. 3` · `Fig. S5` · `Fig. S6`)

| 항목 | 값 | 출처 |
|---|---|---|
| 시료 | **다섯** — 맨 Cu 0.10 · Au 0.10 · Au 0.25 · Ag 0.10 · Ag 0.25 | p. 2289 |
| 맨 Cu · 0.10 | **기둥형** (결정립이 두께 전체를 관통) · 이전 관찰 (ref 16) 과 같다 | p. 2289 · `Fig. 3a` |
| Au · Ag | 결정립이 대체로 작고 덜 기둥형 · **계면과 나란하거나 비스듬한 경계** 가 여럿 (*"for both current densities"*) | p. 2289 · `Fig. 3b,c` · `Fig. S5` · `Fig. S6` |
| 평균 결정립 폭 | **Au 37.8 ± 26.0 µm · Ag 33.6 ± 18.7 µm · 맨 Cu 40.8 ± 8.9 µm** (평균 ± 한 단면 안 표준편차) | p. 2289 · `Fig. 3d` |
| 정규화 결정립 높이 | (지도마다 최댓값으로 정규화) 평균 `figure-read ≈` Cu ≈89 % · Au ≈73 % · Ag ≈73 % | `Fig. 3d` 오른쪽 |
| 보이는 점 수 | `figure-read ≈` Cu **5** (그 5 점으로 평균 40.6 · 표준편차 9.0 — 본문과 맞다) · Au ≈11–12 · Ag ≈22 · ⚠ 왼쪽 가로축이 **≈70 µm 에서 끝난다** — 보이는 Au 점만으로는 평균 ≈28 µm 라 본문 37.8 µm 를 못 만든다 ⇒ 70 µm 넘는 결정립 (예: `Fig. 3b` 의 ≈81 µm 파란 결정립 · 픽셀 측정) 이 그림 밖에 있다 | `Fig. 3b,d` |
| Cu 집전체 | 900 °C 접합 뒤 Cu 결정립이 커졌다 (어닐 · ref 32) · Cu 미세구조가 Li 미세구조에 주는 영향은 작다 (ref 16) | p. 2289 |
| Li₁₅Au₄ 와 입계 | 입자가 입계를 꼬박꼬박 표시하지는 않는다 (`Fig. 3e` 의 점선 입계는 입자 옆을 지난다) · CC 에 붙은 입자가 경계 이동을 막았을 수도 있다 | p. 2289 · `Fig. 3e` |
| 기전 (저자) | Au = **이물 입자의 입계 고정 (pinning · ref 35)** · Ag = **조성이 바뀐 Li** 라 평형 미세구조가 다르다 (Ag 10 wt% 까지 넣으면 녹는점이 내려간다 · ref 34) | p. 2289 |
| 목표와의 거리 | > 1 mA cm⁻² 박리에는 **< 1 µm** 결정립이 필요하다는 계산 (ref 19) · 이 논문의 결정립은 `figure-read ≈`10–90 µm | p. 2289 |

### 3f. 우리 산수 (가정 명시 · 논문에 없는 값)

| 양 | 값 | 가정 |
|---|---|---|
| 6.1 mAh cm⁻² 의 Li 두께 | **29.6 µm** (본문 ≈30 µm 과 같다) | Li 0.534 g cm⁻³ · 전면 균일 |
| 0.5 mAh cm⁻² 의 Li 두께 | 2.4 µm | 같음 |
| Ag 100 nm 의 양 | 9.7×10⁻⁷ mol cm⁻² | Ag 10.49 g cm⁻³ · 균일 막 |
| 0.5 mAh cm⁻² 뒤 Ag 농도 | **≈5.0 at%** (`Fig. S3` 제목 '~5 at%' 와 같다 — 저자도 100 nm 로 셈한 것으로 보인다) | 전부 녹았다고 가정 |
| 6.1 mAh cm⁻² 뒤 Ag 농도 | ≈0.43 at% (≈6 wt%) | 같음 |
| Ag 를 1 at% 로 묽히는 데 드는 Li | ≈2.6 mAh cm⁻² ≈ **12.5 µm** (본문 "> 6 µm") | 같음 |
| Au 100 nm 의 합금 전하 | Li₂Au 0.053 · Li₃Au 0.079 · Li₁₅Au₄ 0.099 mAh cm⁻² | Au 19.3 g cm⁻³ · 9.8×10⁻⁷ mol cm⁻² |
| 관측 Au 합금 전하 (0 V 위) | `figure-read ≈`0.036 (0.10) 대 ≈0.07 mAh cm⁻² (0.25) ⇒ Au 1 개당 Li ≈1.4 대 ≈2.7 — **두 셀이 ≈2 배 다르다** | 100 nm 가정 |
| 관측 Ag 합금 전하 (0.01 · 0 V 위) | `figure-read ≈`0.10 mAh cm⁻² ⇒ Ag 1 개당 Li ≈3.9 | 100 nm 가정 |
| 평균 결정립 폭 차의 t (Welch) | Au 대 Cu ≈0.4 · Ag 대 Cu ≈1.3 | n = 보이는 점 (Cu 5 · Au 12 · Ag 22) |
| 실온 Li 의 상동 온도 | ≈0.66 (298 K / 453.7 K) | 순수 Li 녹는점 |

---

## 4. 재료 & 방법 — 같은 실험을 흉내 낼 때 필요한 조건 전부 ★

### 4a. SE (SI p. 2)
LLZO 빌렛 (지름 12.7 mm · Li₆.₅La₃Ta₀.₅Zr₁.₅O₁₂) 을 1225 °C 고속 유도 hot-press 로 치밀화 [SI ref 1 = Taylor 2018 *J. Power Sources* 396, 314] → 다이아몬드 톱 (Isomet 1000) 으로 2–2.8 mm 두께 펠릿 → 양면 220 · 400 · 1200 사포 + 손 래핑 지그 → 다이아몬드 페이스트 0.1 µm 까지 (EcoMET 300 Pro).

### 4b. 음극 쪽 (SI p. 2)
- 맨 Cu: Cu 10 µm 박 (지름 11 mm) · 900 °C · 3.15 MPa · 5 min 확산 접합.
- Au: SPI Module Sputter Coater · 20 mA · 5 min · 두께 "추정" ≈100 nm (두께를 따로 재지 않았다는 뜻으로 읽힌다).
- Ag: RF 스퍼터 (Angstrom Engineering) · 목표 100 nm.
- 세 셀 모두 400 °C 열처리 (Ar · O₂ < 1 ppm) — 시간 · 목적은 안 적었다.
- Au · Ag 셀은 Li 상대극 컨디셔닝 뒤에 Cu 박 (12.7 mm) 을 코팅면에 얹고 2.5 MPa.

### 4c. Li 상대극 (SI p. 2)
Li 막대 (Albemarle · 99.9 %) → 300 µm 압연 → 산화층 긁기 → 원판 → LLZO 에 붙임 → 뒷면 Ni 35 µm 박 → 5 MPa · ≈60 s → **170 °C · 15–20 h · ≈1 MPa** (glovebox).

### 4d. 전기화학 (SI p. 3)
Bio-logic VMP-300 · 하중 틀 (IMADA) + 맞춤 압력 집게로 2.5 MPa · 25 °C · 0.01 / 0.10 / 0.25 mA cm⁻² · 2 전극.

### 4e. 현미경 (SI p. 3–4)
- 광학 · 3D: Keyence VHX-7000 (glovebox 안) · 150× · focus-variation.
- PFIB 단면: Helios G4 Dual Beam · 0.50 µA · 30 kV · SEM 0.2 nA · 3 kV · EDS 1.2 nA · 8 kV.
- EBSD: 단면은 PFIB (Tescan XEIA3 · Xe⁺ · 30 kV · 2.7–0.1 µA) 또는 이온 연마기 (Leica EM TIC 3X · Ar⁺ 2 mA · 6 kV) · 쪼개거나 마이크로톰 칼로 전극을 걷어 낸 뒤 · Leica VCT500 대기 차단 이송 (용기 100 °C 굽기) · **−130 °C 극저온** 에서 자르고 옮김 · Zeiss Gemini SEM 560 + Oxford Symmetry 3 · 20 kV · ≈10 nA · 화소당 50–100 ms · AZtec 6.1 + AZtecCrystal · Hough 색인 + 동적 템플릿 맞춤 → 수학적 정리 + 유사 대칭 보정 [SI ref 2 = Fuchs 2024 *Nat. Mater.*].

### 4f. ⚠ 논문이 적지 않은 것 (재현 · 해석에 필요한데 없다)
- **전류 밀도의 분모** — Cu 박이 11 mm (맨 Cu) 와 12.7 mm (Au · Ag) 로 다르고, LLZO 는 12.7 mm, Li 상대극 지름은 없다. 어느 넓이로 나눴는지 안 적었다.
- Au 두께 실측 · 막 연속성 · 400 °C 열처리 시간 · `Fig. S4` 가 열처리 **전** 인지 **후** 인지 (본문은 "pristine" 이라고만).
- 펠릿 두께 (2–2.8 mm) 가 셀마다 얼마였는지 → 평탄 전압의 옴 강하 몫을 못 뺀다.
- 결정립 통계를 낸 **시야 · 결정립 수 · 경계 정의** (오정렬 각 문턱) · `Fig. 3d` 가 어느 전류의 시료인지 (색은 `Fig. 3a–c` 테두리와 같다).
- SEM · EBSD 단면 그림의 기울기 보정 — 그림의 Li 겉보기 두께가 공칭 30 µm 와 안 맞는다 (`Fig. 2f,i` ≈40 µm).
- 반복 셀 수 · 0.25 mA cm⁻² 맨 Cu 셀이 여러 번 단락했는지.

---

## 5. 결과 — 절별 상세 (그림 실독 포함)

### 5.1 맨 Cu 대조 — 핵 골 · 0.25 에서 단락 — `Fig. 1d` (p. 2286–2287)
도금을 시작하면 전압이 한 번 더 내려갔다가 (Li 핵 과전압) 평탄으로 올라온다. 0.10 mA cm⁻² 는 6.1 mAh cm⁻² 까지 안정했고, 0.25 는 ≈0.4 mAh cm⁻² 에서 단락했다. 그림에서 보면 0.10 의 골은 아주 얕고 (`figure-read ≈`5 mV), 0.25 는 ≈ −0.10 V 까지 내려갔다가 ≈ −0.07 V 로 올라온다 (≈25–30 mV). 단락 앞 ≈0.27–0.29 mAh cm⁻² 에 작은 흔들림이 한 번 있고, ≈0.39–0.40 에서 전압이 요동치며 ≈ −0.01 V 로 올라붙는다.
저자 해석: Li 박\|LLZO\|Li 박 대칭 셀의 상온 CCD 는 ≈0.9 mA cm⁻² (ref 22) 인데 0.25 에서 단락했으니, 확산 접합한 Cu\|LLZO 의 실제 접촉 면적이 Li 박\|LLZO 보다 작고 그 전류 수축이 필라멘트를 만든다 (refs 22, 23). 접촉 면적은 재지 않았다.

### 5.2 Au — 합금 평탄 둘 · Li 핵 골 없음 — `Fig. 1e` (p. 2287)
처음에 "상당한 합금 과전압" 이 보이고 ≈0.2 V · ≈0.1 V 평탄 둘이 이어진다 → 저자는 Li₂Au · Li₃Au 생성으로 본다 (refs 25, 26). 그 뒤 0 V 아래로 내려가도 Li 핵 골이 없다 — 맨 Cu 가 아니라 **리튬화된 Au 위에** Li 가 핵을 만들기 때문이다. 0.10 · 0.25 둘 다 6.1 mAh cm⁻² 까지 단락 없음 (`Fig. 1g`).
그림에서 더 읽히는 것: 처음 골 ('합금 과전압') 은 0.25 에서만 뚜렷하다 (`figure-read ≈`0.05 V 까지 내려갔다가 ≈0.155 V 봉우리). 평탄 높이는 0.10 이 ≈0.21 · ≈0.10 V, 0.25 가 ≈0.155 · ≈0.04–0.065 V 로, 둘 사이가 Li 도금 평탄의 차 (≈ −0.03 대 ≈ −0.08 V) 와 비슷하게 밀려 있다 — 셀 분극만큼 같이 내려앉은 모양이다. 0 V 를 지나는 전하는 0.10 이 ≈0.036, 0.25 가 ≈0.07 mAh cm⁻² 로 두 배 차이다 (`우리 산수` — 100 nm Au 를 Li₃Au 까지 채우면 0.079 mAh cm⁻²). 전류가 높은 쪽이 합금을 **더** 했으니 동역학보다는 셀마다 Au 양이 달랐을 가능성이 크다 (§10-④).

### 5.3 Ag — 평탄이 없다 · 0.01 에서 셋 — `Fig. 1f` · `Fig. S1` (p. 2287)
0.10 · 0.25 에서는 0 V 위 평탄 없이 곧바로 0 V 아래로 가고, 그 뒤에도 Li 핵 골이 없다 — Ag 층이 Li 핵생성 · 성장에 영향을 준다는 뜻으로 저자는 읽는다. 6.1 mAh cm⁻² 까지 안정 (`Fig. 1g`). 평탄이 없는 이유를 저자는 **Li–Ag 합금이 동역학적으로 느려서** 라고 보고, 전류를 0.01 mA cm⁻² 로 낮춰 평탄 셋을 확인했다 (`Fig. S1`). 그 셋은 예전에 α · β · γ 상으로 붙였지만, 최근 계산 (ref 27 · Thomas · Behara · Van der Ven) 은 < 0.10 V 평탄을 BCC 상과 금속간 γ 상의 공존으로 본다 — 어느 상인지는 더 봐야 한다고 저자가 적었다.
그림 (`Fig. S1`): 0.01 곡선은 ≈0.047 V 로 한 번 내려갔다가 (합금 핵 골) ≈0.08 V 봉우리 → ≈0.054 V → ≈0.008 V 평탄을 거쳐 ≈0.10 mAh cm⁻² 에서 0 V 아래 (≈ −0.003 V) 로 간다. 같은 그림의 0.10 · 0.25 곡선은 처음부터 ≈ −0.036 · ≈ −0.09 V 에 붙는다.
Au 와 Ag 의 차이로부터 저자는 *"gold and lithium mobility may be more rapid in the lithiated gold phase compared to the mobility in lithiated silver"* 라고 결론짓는다 (p. 2287). 이동도는 재지 않았다.

### 5.4 균일성 — ±17.5 대 ±3.5 µm — `Fig. 2` · `Fig. S2` (p. 2287–2288)
6.1 mAh cm⁻² 뒤 Cu 집전체 윗면을 광학 · 3D 형상으로 보고 PFIB 단면을 SEM 으로 봤다. 단면에서 Cu 가 Li 를 빈틈 없이 따라가므로, 위에서 잰 Cu 높낮이를 Li 높낮이로 읽는다.
- 맨 Cu (0.10): 평평한 곳과 섬 모양 Li 가 자란 곳이 섞인다 (`Fig. 2a`). 3D 높이가 ±17.5 µm (`Fig. 2b` · 색 범위 0–37 µm 에 파란 섬과 주황 바다). 단면은 두께가 크게 변하고 Cu 가 깨진 곳이 있다 (`Fig. 2c` — `figure-read ≈` 왼쪽 ≈31 µm 에서 오른쪽 ≈4 µm 로 얇아지고 오른쪽 위에 Cu 가 부서진 자리).
- Au · Ag (0.25): 광학으로 전면이 고르고 (`Fig. 2d,g`) 3D 가 ±3.5 µm (`Fig. 2e,h` · 0–7 µm 색 범위 · 가운데가 높고 가장자리가 낮은 둥근 꼴). 단면 두께가 시야 전체에서 고르다 (`Fig. 2f,i`).
- 0.10 의 Au · Ag 도 같다 (`Fig. S2` · 네 패널 모두 가운데가 높은 꼴). ⇒ 이 셀들에서는 전류가 균일성을 바꾸지 않았다.
⚠ 3D 형상은 '고른 한 영역' 이다 (본문 0.16 cm² · 스케일바로는 ≈0.017 cm²) — 디스크 전체 지도가 아니다.

### 5.5 왜 고른가 ① — CC\|SE 점착 논리 (p. 2288)
앞선 연구 (ref 30 · Na\|NaSICON) 에서는 석출 금속의 균일성이 전류에 따라 달랐는데, 그 셀은 CC 를 SE 위에 **스퍼터** 했다 (붙어 있다). 이 논문의 Au · Ag 셀은 CC 가 SE 에 **안 붙어** 있다. 저자 논리: Li 가 옆으로 퍼지려면 CC 가 SE 에서 떨어져야 하므로, CC\|SE 점착이 작을수록 고르다고 예측됐다 (ref 24). 실제로 안 붙은 셀에서는 전류가 균일성을 바꾸지 않았고, 확산 접합한 맨 Cu 는 군데군데 고르지 않았다 → *"may be attributed to CC\|SE adhesion impeding the lateral growth of lithium during plating"*. 접합 온도를 낮추면 점착이 줄어 균일성이 좋아진다는 앞선 결과도 든다 (그 문장에는 참고문헌 번호가 없다). 맨 Cu 는 접합을 해야 접촉이 되므로, **점착은 접촉에 필요한 만큼만** 이 바람직하다고 정리한다.
⚠ 점착은 재지 않았다 — 접합 유무에서 추론한 것이다.

### 5.6 왜 고른가 ② — 합금이 녹나 남나 — `Fig. 2f,i` · `Fig. S3` · `Fig. S4` (p. 2288–2289)
Au 셀 Li 안에 이차상 (Au 풍부 입자 · ref 25 에서 이미 본 것) 이 있고 (`Fig. 2f` · 화살표 둘이 Cu 바로 아래 · `figure-read ≈` 계면 아래 수 µm 안의 밝은 점들), Ag 셀에는 없다 (`Fig. 2i`). Ag 가 SE 표면에 남았는지 Li 에 녹았는지 가리려고 Li 를 0.5 mAh cm⁻² 만 도금해 Ag 농도를 올렸더니 Ag 풍부 이차상이 보였다 (`Fig. S3` · EDS).
그림 (`Fig. S3`): 제목이 *"0.5 mAh cm⁻² plated \| ~5 at% Ag in Li"* 다. 얇은 Li 띠 (`figure-read ≈` 겉보기 3 µm) 안에 밝은 렌즈 모양 덩어리가 **Cu 쪽에 매달려** 띠 두께 대부분을 차지하고, EDS Ag 지도에서 그 덩어리가 밝고 띠 전체에도 Ag 가 옅게 깔린다. O 는 LLZO 에만 있다.
⚠ `Fig. 2f` 의 Li\|LLZO 쪽에도 밝은 세로 줄무늬가 있다 — 논문은 언급하지 않는다. FIB 커튼 인공물인지 SE 쪽에 남은 무언가인지 그림으로 판정 못 한다. 그래서 'Au 가 SE 쪽에 하나도 안 남았다' 고는 쓰지 않고 '확인된 자리는 CC 쪽' 이라고만 쓴다.
그다음 저자는 **부피 팽창 가설** 을 낸다: Au · Ag 는 Li 를 먹으며 부풀고, 연마 LLZO 거칠기 (≈14 nm · ref 20) 와 층 두께 (nm 급) 를 보면 그 팽창이 오목한 곳 · 공극을 메워 SE 계면을 고르게 할 수 있다 — Sandoval 의 황화물 셀 '자기 조절' (ref 11 · 거기서는 합금 · 전압 제어로 설명) 에도 이 팽창이 한몫했을 수 있다고 본다. 재지는 않았다.
처음 막 모양 (`Fig. S4`): Au 는 **떨어진 입자들로 갈라진** 미로 무늬 (`figure-read ≈` 폭 0.1–0.3 µm · 사이로 LLZO), Ag 는 **거의 연속 막 + 핀홀 몇 개**. SI 캡션은 이 표면적 차이가 녹는 정도에도 영향을 줄 것이라고 적는다.

### 5.7 미세구조 — 결정립 — `Fig. 3a–d` · `Fig. S5` · `Fig. S6` (p. 2289)
Fuchs · Ortmann 의 cryo-EBSD 법 (ref 16) 으로 다섯 시료를 봤다. `Fig. 3a–c` 는 맨 Cu (0.10) · Au (0.25) · Ag (0.25) 의 IPF 지도 (y = 계면 수직 · 001 빨강 · 101 초록 · 111 파랑), `Fig. S5` 는 0.25 시료의 넓은 시야 (≈480 µm · 점선 상자 = `Fig. 3` 시야), `Fig. S6` 는 0.10 시료다.
- 맨 Cu 는 뚜렷한 **기둥형** — `Fig. 3a` 의 결정립 다섯 남짓이 두께를 관통한다 (`figure-read ≈` 폭 30–50 µm). 그 아래 SE 쪽에 색인되지 않은 검은 띠가 있다 (논문 언급 없음).
- Au · Ag 는 결정립이 대체로 작고 덜 기둥형이며, 계면과 나란하거나 비스듬한 경계가 여럿 있다 (*"for both current densities"*). `Fig. 3b` 왼쪽에는 위아래로 쌓인 결정립 (연노랑 위 · 초록 아래) 이, `Fig. 3c` 에는 역삼각형 결정립이 보인다. 위쪽 Cu 띠 (박 10 µm) 는 접합 안 한 셀에서 결정립이 잘다.
- 결정립마다 폭 · 높이를 쟀다 (`Fig. 3d`): 평균 폭 Au 37.8 ± 26.0 · Ag 33.6 ± 18.7 · 맨 Cu 40.8 ± 8.9 µm — 저자 표현으로는 평균이 줄고 퍼짐은 뚜렷이 커졌다. 정규화 높이 평균은 `figure-read ≈` Cu ≈89 % 대 Au · Ag ≈73 %.
그림을 보고 덧붙이는 것: (i) `Fig. 3d` 왼쪽 가로축은 ≈70 µm 에서 끝나고, `Fig. 3b` 의 파란 결정립은 픽셀로 재면 ≈81 µm 다 → 큰 Au 결정립은 산점도 밖이다. (ii) `Fig. S5` 의 넓은 시야에서는 Au · Ag 모두 상자 밖 대부분이 두께 관통 결정립이다. (iii) `Fig. S6b` (Au · 0.10) 는 거의 전부 두께 관통이고 ≈77 µm (같은 색이 ≈90 µm 까지) 결정립이 있다 — '두 전류 모두 덜 기둥형' 과 잘 안 맞는다. (iv) `Fig. S6` 캡션은 '점선 상자 = `Fig. 3` 시야' 라고 하는데 그림에 상자가 없다 (0.10 시료는 `Fig. 3` 에 없다).
Cu 집전체 자체도 900 °C 접합 뒤 결정립이 커졌지만 (어닐 · ref 32), Cu 미세구조의 영향은 작다고 본다 (ref 16).

### 5.8 Li₁₅Au₄ — 왜 Li₃Au 가 아닌가 — `Fig. 3e` (p. 2289)
Au 셀 Li 안 입자의 Kikuchi 무늬는 Li₃Au 가 아니라 **Li₁₅Au₄** (Li 가 더 많은 합금) 에 맞는다. 저자 설명 둘: ① 보통 전류의 전기화학 도금으로는 Li₁₅Au₄ 가 바로 안 생기고, 생긴 Li₃Au 가 석출 Li 와 닿으면서 생긴다 — Au 는 Li 에 거의 안 녹지만 Li 는 Li₃Au 에 더 녹아 Li₁₅Au₄ 가 된다 (ref 33 · Au–Li 상평형도). ② 도금 중에 생겼어도 그 전압 변화가 너무 작아 `Fig. 1` 에 안 보였다. (본문은 이 상들을 *"Figure 1e"* 에서 보라고 적었는데 Kikuchi 무늬는 `Fig. 3e` 에 있다.)
그림 (`Fig. 3e`): 파랑 = Cu · 빨강 = Li · 노랑 = Li₁₅Au₄. 노란 입자 (`figure-read ≈`1–2 µm) 가 **Cu\|Li 계면을 따라 한 줄** 로 붙어 있고, 두 개는 계면 아래 ≈3–5 µm Li 속에 있다 (위에 검은 구멍). 회색 점선 (상 지도에는 안 보이는 Li 입계) 은 입자 옆을 지난다. Kikuchi 무늬 셋: Cu (선명) · Li₁₅Au₄ (잡음 많음) · Li (띠 몇 개).
Ag 셀은 계면에도 Li 속에도 입자 · 다른 상이 없다 — Ag 의 Li 고용도가 비교적 높아서이고 앞선 예측과 맞는다 (refs 8, 31, 34).

### 5.9 두 기전 — 고정 대 조성 (p. 2289)
- **Au**: Li 속 이물 입자가 입계 이동을 막아 (pinning · ref 35) 결정립 성장을 끊고 더 무작위 · 작은 결정립을 만든다. 다만 Li₁₅Au₄ 가 입계를 꼬박꼬박 표시하지 않아, 도금 중 결정립 성장과 합금 층 사이에 더 복잡한 상호작용이 있다고 본다 (예: CC 에 붙은 입자가 경계 이동을 막고 계면 거칠기를 바꾼다).
- **Ag**: 녹을 만큼 Li 를 도금하면 (> 6 µm · Ag 고용도 1 at% 가정) 화학적으로 더 고른 전극이 된다. 그 조성은 순수 Li 와 다르므로 (a) 평형 미세구조에 못 갔거나 (상동 온도 차이 등) (b) 그 조성의 평형 미세구조가 다르다. Ag 를 10 wt% 까지 넣으면 녹는점이 내려가므로 (b) 가 더 그럴듯하다고 본다 (ref 34).
- 왜 작은 결정립이 좋은가: 입계가 박리 중 Li 원자의 빠른 확산 길이라 공극 생성을 상쇄한다 (refs 16, 36, 37) · 계산은 > 1 mA cm⁻² 박리에 < 1 µm 가 필요하다고 한다 (ref 19). **이 논문은 박리를 하지 않았다.**

### 5.10 결론 (p. 2289–2290)
접합 안 한 Cu + Au/Ag 층은 접합한 맨 Cu 보다 높은 전류 (0.25 대 0.10 mA cm⁻²) 에서 단락 없이 도금되고, 6.1 mAh cm⁻² 뒤 더 고른 Li 층을 만든다 (광학 · 3D · 단면 SEM). EBSD 로 결정립이 바람직하게 작아지고 기둥형에서 더 등축형으로 바뀌었다. 이유는 금속 전극 화학 (조성) 이 바꾼 결정립 성장과 입자의 입계 고정이다. 그래서 이 접근은 무음극 제조에 유망하다.

---

## 6. 메커니즘 종합

```
[맨 Cu · 900 °C 확산 접합]                    [Au 또는 Ag 100 nm · Cu 는 얹기만]
  CC|SE 가 붙어 있다                           CC|SE 점착 ≈ 0 (얹었을 뿐)
  Li 핵: 골 있음 (≈5–30 mV · figure-read)       첫 전하: 합금 (Au: ≈0.2·0.1 V 평탄 / Ag: 0.01 에서만 평탄)
        ↓                                              ↓
  옆으로 퍼지려면 CC 를 SE 에서 떼어야 함      Li 핵: 리튬화된 층 위 · 골 없음
  → 섬 모양 · ±17.5 µm · Cu 가 깨짐                    ↓
  → 0.25 mA cm⁻² 에서 ≈0.4 mAh 에 단락          확인된 합금 자리는 CC 쪽 (그림 배치 · 우리 해석)
  결정립: 두께 관통 기둥형 (40.8 ± 8.9 µm)       ├ Au → Li₁₅Au₄ 입자 (CC|Li 줄 + Li 속) → 입계 고정?
                                                 └ Ag → Li 에 녹음 (0.5 mAh 에선 CC 쪽 Ag 풍부 상)
                                                       → 조성이 바뀐 Li → 다른 미세구조?
                                               형태: ±3.5 µm · 0.10 / 0.25 같음 · 단락 없음
                                               결정립: 분포가 넓어짐 · 계면과 나란한 경계
                                                       (평균 폭 37.8 ± 26.0 / 33.6 ± 18.7 µm)
```

**층위를 나눠 읽는다.**
- **보인 것 (그림 · 측정)**: 단락 여부 · 전압 곡선 모양 · 높낮이 편차 · Au 입자의 상 (Kikuchi) 과 자리 · Ag 상의 유무 (0.5 대 6.1 mAh cm⁻²) · 결정립 지도.
- **추론한 것**: CC\|SE 점착이 옆 성장을 막는다 (점착 미측정) · 합금 부피 팽창이 계면을 메운다 (미측정) · Ag 합금이 느리고 Au 안 이동이 빠르다 (이동도 미측정) · 입자 고정 · 조성 효과 (어느 쪽도 분리 실험 없음).
- **기대한 것 (시험 안 함)**: 작은 결정립 → 박리 중 입계 확산 → 공극 억제.

⚠ **Li 가 어디서 자랐나 (우리 해석).** 합금 층은 LLZO 위에 놓였는데, 도금 뒤 Au 입자는 **Cu 쪽** 에 줄지어 있고 (`Fig. 3e`), 0.5 mAh cm⁻² 의 Ag 풍부 상도 **Cu 쪽** 에 매달려 있다 (`Fig. S3`). 즉 Li 금속은 주로 LLZO 와 합금 층 사이에서 자라 합금을 CC 쪽으로 밀어 올렸다고 읽힌다. 도금이 끝난 뒤 SE 와 맞닿은 것은 합금이 아니라 **Li (Ag 셀은 Ag 가 녹은 Li)** 다. 논문은 이 배치 변화를 따로 논하지 않는다. 얹기만 한 Cu\|합금 사이 (점착이 거의 없어 보이는 곳) 가 아니라 LLZO\|합금 쪽에서 Li 가 자랐다는 점도 눈여겨볼 만하다 — '가장 약한 계면이 열린다' 는 점착 순위만으로는 이 배치가 안 나온다. Li 가 합금을 지나 CC 쪽까지 가느냐 (수송) 가 같이 정할 수 있다는 뜻으로 읽는다 (우리 해석 · `Fig. 2f` 바닥 줄무늬는 판정 보류 · §5.6).

---

## 7. 우리 계산과의 대조 ★ (`../our_dft_baseline.md` · W_ad 보고서 · DEM)

### 7a. 이 논문이 우리 어느 축에 걸리나 (먼저 판정)

- **물성 4축 (A 이온 · B 산화 · C 기계 · D 전자) — 수치가 없다.** LLZO 의 σ · 탄성 · 띠틈 어느 것도 이 논문에 없다 → `comparison_vs_ours.md` 물성 표에 넣지 않는다.
- **E 축 (환원 / Li 금속 계면) — 전제 대조 한 줄** (아래 표 1 행).
- **W_ad 보고서 7 절 (Li 친화성 · 합금 구동력) · 8 절 (Li 가 어디 쌓이나 · '잘 붙는다' ≠ '공극을 막는다') — 실험 대조.** 7 절이 Ag 에 대해 제안한 셋 (① Li 원자 흡착 ② Li 금속\|재료 W → 젖음각 ③ 합금 구동력) 중 이 논문이 실측으로 건드리는 것은 **③ (합금 평탄 · 합금 상의 끝 상태)** 과 **핵 과전압 골의 유무** 뿐이다. ① · ② (흡착 · 젖음 · 점착) 는 재지 않았다 (`docs/collab/wad_dem_interface_adhesion_report_2026_11_24.html` §7 · §8-1 · §8-3).
- **DEM · 연속체 — 정성 입력 몇 개** (§11).

### 7b. 항목별 대조

| 항목 | 이 논문 | 우리 | 차이 / 이유 |
|---|---|---|---|
| SE 의 Li 금속 안정성 | 가넷 LLZO — Li 에 실용적으로 안정 (SEI 거의 없음 전제) | LPSCl **환원 가장자리 1.717 V** (Li 교환 0 · comp1 = modelc · grand-potential) · 0 V 끝 산물 Li₂S + Li₃P + LiCl (`../our_dft_baseline.md` · `../comparison_vs_ours.md` §E) | **전제가 반대다.** LPSCl 위 Au/Ag 층 셀은 첫 충전에서 SE 가 먼저 환원될 수 있다 (속도는 계산 밖). 전압 · 단락 전류 · 높낮이 · 결정립 숫자를 옮기지 않는다 · 황화물 쪽 같은 층 실험은 Sandoval 2023 *Joule* (ref 11 · litdb 없음) |
| Li 핵 과전압 | 맨 Cu 골 있음 (`figure-read ≈`5 mV @ 0.10 · ≈25–30 mV @ 0.25) · Au · Ag **골 없음** · 숫자는 본문에 없다 | 계산 없음 | n/a — W_ad 보고서 §7 '할 수 없는 것' 의 첫 항목 (핵 과전압). 대조 표적은 **순서 (Cu > Au ≈ Ag ≈ 0)** 뿐 |
| Li 친화성 · 젖음 | **재지 않았다** (접촉각 · 흡착 · 점착 0) | §7 ① · ② 제안 단계 (Ag(111) · 흑연 · Cu(111) 표면 모형 · 보고서 §7-1) | 이 논문을 Ag 젖음 · 점착의 실측으로 인용하지 않는다 · 같은 배치 `chu2026_solubility_guided_interlayer_li_plating_stripping_garnet.md` 가 녹은 Li 접촉각 (Cu · Au · Ag) 을 잰다 |
| 합금 구동력 (전위) | Au 평탄 ≈0.2 · ≈0.1 V (0.10 mA cm⁻²) · Ag 평탄 `figure-read ≈`0.08 · 0.054 · 0.008 V (0.01 mA cm⁻²) — **Au 쪽이 높다** | §7 ③ 제안 단계 (상평형 계산 · 아직 안 함) | **대조 표적 (순서)** — Li–Au · Li–Ag 볼록 껍질에서 낸 평균 전압이 Au > Ag 순서를 내는지. 셀 분극 (0.10 에서 ≈30–40 mV) 만큼 밀린 값이라 절대값은 맞추지 않는다 |
| 합금 상의 끝 상태 | Au → **Li₁₅Au₄ 입자** (CC\|Li + Li 속) · Ag → 6.1 mAh 뒤 따로 된 상 없음 (≈0.43 at% · `우리 산수`) · 0.5 mAh 에서는 Ag 풍부 상 (≈5 at%) | §7-1 표의 Ag 행 = 'Ag(111) 위 Li — 합금이 생기기 전의 날카로운 계면' · Li–Ag 합금 면은 '후보' | **얇은 층 · 이 기하에서 Ag(111)\|Li 날카로운 계면은 오래 못 간다.** 평형에 가까운 0.01 mA cm⁻² 에서는 ≈0.10 mAh cm⁻² 안에 합금이 되고 (`Fig. S1` · `figure-read`), 합금이 못 따라가는 0.10 · 0.25 에서도 6.1 mAh cm⁻² 끝 (0.25 에서 ≈24 h) 에는 따로 된 Ag 상이 없다. 그 뒤 계면은 Li(Ag 고용)\|SE · Li₁₅Au₄\|Li · Li₁₅Au₄\|Cu 다 (§7c-②) |
| CC\|SE 점착 | 재지 않았다 · 확산 접합 Cu 가 '옆 성장을 막아' 고르지 않다고 추론 · 안 붙인 Cu + 합금 층은 고르다 | 우리 W 쌍에 Cu 가 없다 — 값은 보고서 §2 · 원장 `db/properties/adhesion.json` (**여기 옮기지 않는다**) · 보고서 §8-3 의 W(CC\|SE) − W(Li\|CC) − W(Li\|SE) 꼴 (Wang 2020) | 정성으로 그 식의 **첫 항 (W(CC\|SE) 가 크면 계면이 안 열린다)** 과 맞는 관찰이다. 단 합금 층 유무와 교락 (§10-①) · LLZO · G_c 와 W 를 섞지 않는다 |
| Li 미세구조 (결정립) | `figure-read ≈`10–90 µm · Au · Ag 에서 분포가 넓어짐 · 방위는 여러 가지 (IPF 색이 고루) | §7-1 'Li 면 (Li(100) · Li(110)) 을 미리 정한다' 는 규칙만 | 이 논문은 방위 분포를 정량하지 않았다 → Li 슬랩 면 선택 근거로는 약하다 (같은 배치 becker2026 · Li 2026 *ACS Energy Lett.* 11, 1705 가 낫다) |
| SE 기계 물성 | LLZO 탄성 값 없음 | LPSCl DFT E_VRH 22.06 / 27.66 GPa · B₀ 26.23 / 21.71 GPa (comp1 / modelc) | n/a — 맞댈 값이 없다 (LLZO 는 훨씬 단단한 세라믹이라 CC 떼기 · Li 침투 역학도 다르다) |
| 이온 수송 · 전자구조 | 없음 | LPSCl MLIP-MD Ea · D (상대차만) · gap 2.066 / 2.099 eV (fixed-occ nscf) | n/a |

### 7c. 🔑 층위를 갈라 쓴 결론 (보고서 · 발표용)

① **SE 와 무관하게 옮겨도 되는 것은 '금속끼리의 사실' 하나다.** Au 는 Li 에 거의 안 녹아 Li₁₅Au₄ 입자로 남고 Ag 는 녹는다 — Au–Li · Ag–Li 상평형의 이야기라 SE 를 안 탄다. 그 밖 (단락 전류 · 높낮이 · 결정립 크기 · 평탄 전압의 절대값) 은 **LLZO · 2.5 MPa · 25 °C · 셀 하나** 의 값이다.

② **W_ad 보고서 8-3 에 더할 점 — 얇은 금속 층을 SE 위에 두면 확인된 합금 자리는 CC 쪽이다.** 도금 뒤 SE 와 맞닿는 것은 합금이 아니라 Li (Ag 셀은 Ag 가 녹은 Li) 로 읽힌다. 그래서 W(Ag\|SE) · W(Au\|SE) 는 **첫 핵생성까지만** 의미가 있고, 이후 계면 후보는 Li(M)\|SE · Li₁₅Au₄\|Li · Li₁₅Au₄\|Cu 다. Ag/C 층 (8-3 · `metzler2026` — Li 가 Cu 와 탄소층 사이) 과 **Li 가 쌓이는 자리가 반대** 라는 점도 같이 적을 만하다 — 층 구조 (치밀 금속막 대 다공 탄소 복합체) 가 Li 자리를 바꾼다. ⚠ 배치는 그림에서 읽은 우리 해석이다 (저자는 따로 논하지 않음).

③ **W_ad 보고서 7 절 ③ (합금 구동력) 은 둘로 나눠야 한다 — '합금이 생기나' 와 '녹나 · 남나'.** 같은 '합금하는 금속' 인데 Au 는 금속간 화합물 입자로 남고 Ag 는 고용체로 사라졌다. 합금 생성 에너지 (볼록 껍질 전압) 만으로는 이 차이가 안 나온다 — **bcc Li 속 묽은 Au · Ag 의 고용 에너지** 를 Li-풍부 금속간 상과 견주는 계산이 그 차이를 잰다. 대조 표적은 'Au 불용 · Ag 가용' (이 논문 · 상평형도 · `chu2026` 의 고용도) 이다.

④ **'잘 붙는다 ≠ 공극을 막는다' (8-1) 의 실험 쪽 짝은 아니다.** 이 논문은 박리를 안 했다. 이 논문이 보여 준 것은 **CC\|SE 를 세게 붙이면 도금이 고르지 않다** (추론) 는 점이다. 즉 '어디가 붙어야 하고 어디는 안 붙어야 하나' 가 계면마다 다르다 — Li\|SE 는 붙어야 하고 (박리 공극 · 8-1), CC\|SE 는 약해야 한다 (도금 옆 성장 · 이 논문 · Kazyak 2022). W 표를 낼 때 계면마다 '바라는 방향' 을 같이 적을 이유다.

### 7d. 우리 Ag–C 트랙과의 연결

이 논문은 **탄소 없이 Ag 만** 있는 한쪽 끝이다. Ag–C 층 (`metzler2025_ag_particle_distribution_carbon_interlayer_anode_free.md` · `metzler2026_sputtered_ag_carbon_interlayers_anode_free.md` · `spencerjolly2023_ag_graphite_interlayer_operando_xrd.md` · [우리 그룹] `kang2026_stress_regulated_li_plating_ag_c_cnf_hybrid_anode.md`) 과 견주면 (i) Ag 가 Li 에 녹아 없어진다는 점은 같고 (Ag–C 에서도 충전 중 Li 속에 옅게 흩어진다 · 보고서 8-3), (ii) Li 가 쌓이는 자리는 반대다 (여기선 SE 쪽 · Ag/C 에선 Cu 쪽). 공저자 Daniel W. Liao 의 `liao2025_interfacial_adhesion_li_plating_carbon_interlayer.md` (탄소층–SE 박리 인성이 ≈10 J m⁻² 문턱을 넘으면 Li 가 CC 쪽에 석출) 가 그 자리를 **점착 순위** 로 설명하는 쪽이다. 이 논문의 Au/Ag 막은 SE 에 대한 점착을 재지 않았으므로 그 틀에 값을 못 넣고, 오히려 '점착이 거의 없는 Cu\|합금 이 아니라 LLZO\|합금 쪽에서 자랐다' 는 배치가 점착만으로는 설명이 덜 된다는 예다 (§6 끝).

---

## 8. DFT/계산 방법 ★

**없다.** code · functional · pseudo · k-point · supercell · DFT+U · AIMD · MLIP · 무질서 처리 전부 **n/a**. 이론은 인용으로만 들어온다 — Li–Ag 상 계산 (ref 27 · Thomas · Behara · Van der Ven 2024) · 결정립 ≈1 µm 권고 (ref 19 · Yoon · Sulaimon · Siegel 2023) · Au–Li · Ag–Li 상평형도 (refs 33, 34 · Pelton 1986). 데이터 처리 (EBSD) 는 AZtec 6.1 + AZtecCrystal (Hough + 동적 템플릿 맞춤 · 정리 · 유사 대칭 보정) 이고 원자단위가 아니다.
⇒ 관계는 **우리 계산이 이 논문의 빈칸을 채우는 쪽** 이다: Li–Au · Li–Ag 볼록 껍질 전압 (Au > Ag 순서) · bcc Li 속 묽은 Au/Ag 고용 에너지 (녹나 · 남나) · Li(M)\|SE · Li₁₅Au₄\|Li 계면 W (보고서 7 절 ② 의 틀). 이 논문에서 계산 수치를 가져올 것은 없다.

---

## 9. Figure set ★

| Fig | 내용 | 우리 활용 |
|---|---|---|
| 1a–c | 셀 도식 셋 — (a) Cu 가 LLZO 윗면에 붙은 꼴 (확산 접합 · laminated) · (b) Cu 가 Au 층 위에 떠 있는 꼴 · (c) Ag 층 위 · 아래 Li 박 · 2 mm 막대 | '접합 대 얹기' 가 같이 바뀐다는 것을 한눈에 — 교락 (§10-①) 을 설명할 때 |
| 1d | 맨 Cu 0.10 · 0.25 (0–0.5 mAh cm⁻² · −0.2–0.4 V) — 0.10 평탄 ≈ −0.04 V · 골 ≈5 mV · 0.25 골 ≈ −0.10 → ≈ −0.07 V · ≈0.40 mAh cm⁻² 단락 화살표 (`figure-read`) | 비합금 집전체의 핵 골 = §7 ① · ② 순위의 '소Li 쪽 끝' 대조 표적 (크기는 그림 판독뿐) |
| 1e | Au 0.10 · 0.25 — 평탄 ≈0.21/0.10 V (0.10) · 골 ≈0.05 V 뒤 ≈0.155/≈0.05 V (0.25) · 0 V 통과 ≈0.036 대 ≈0.07 mAh cm⁻² · Li 핵 골 없음 (`figure-read`) | 합금 구동력 (§7 ③) 의 실측 순서 앵커 (Au 가 높다) · ⚠ 두 셀 합금 전하 2 배 차 = Au 양 편차 의심 |
| 1f | Ag 0.10 · 0.25 — 0 V 위 평탄 없음 · 핵 골 없음 · ≈ −0.035 · ≈ −0.085 V 에서 시작 | '합금이 느리다' 의 근거 그림 · ⚠ 0.25 는 셀 분극만으로도 평탄이 0 V 아래로 숨는다 (§10-④) |
| 1g | 6.1 mAh cm⁻² 전체 — 0.10 셋 ≈ −0.03 ~ −0.05 V 평평 · 0.25 Au · Ag 는 ≈ −0.085 → ≈ −0.145 V (≈2 mAh 부터 평평 · 논문 언급 없음) | 단락 없음의 근거 · 0.25 분극 증가는 2 전극이라 상대극 몫과 못 가른다 |
| 2a–c | 맨 Cu 0.10 — 광학 (섬 무늬) · 3D (0–37 µm · ±17.5 µm) · PFIB 단면 (두께 ≈31 → ≈4 µm · Cu 파손) | '접합된 CC 는 고르지 않다' 의 정성 근거 — DEM 에서 CC–SE 분리 기준이 형태를 가르는 변수라는 그림 |
| 2d–i | Au · Ag 0.25 — 광학 고름 · 3D 0–7 µm (±3.5 µm · 가운데가 높음) · 단면 두께 일정 · Au 셀 Cu 바로 아래 'Au rich particles' 화살표 둘 · Au 셀 Li\|LLZO 쪽 밝은 세로 줄무늬 (언급 없음) | 높낮이 편차 5 배 감소 (17.5 → 3.5 µm) — 한 영역 (≈0.017 cm² 로 보임) 값 · Au 입자 확인 자리 = CC 쪽 |
| 3a–c | IPF (y) 지도 — 맨 Cu 0.10 (두께 관통 기둥형 5 개쯤 · 아래 색인 안 된 띠) · Au 0.25 (쌓인 결정립 · 비스듬한 경계 · ≈81 µm 파란 결정립) · Ag 0.25 (역삼각형 · 계면과 나란한 경계) · 100 µm 막대 | 무음극 석출 Li 결정립 크기 · 모양의 실측 (LLZO) — DEM 에서 Li 를 다결정으로 넣을 때 차수 |
| 3d | 결정립 폭 대 정규화 높이 산점도 (Cu 원 · Au 역삼각 · Ag 마름모) + 평균 ± SD (Cu ≈40.8 µm/≈89 % · Au ≈37.8/≈73 % · Ag ≈33.6/≈73 %) · 왼쪽 가로축 ≈70 µm 에서 잘림 | ⚠ 평균 차는 1 SD 안 · 큰 결정립이 그림 밖 — '결정립이 작아졌다' 로 인용하지 않고 '분포가 넓어졌다' 로 |
| 3e | 상 지도 확대 (10 µm 막대) — Cu (파랑) · Li (빨강) · Li₁₅Au₄ (노랑 · ≈1–2 µm · Cu\|Li 줄 + Li 속 둘) · 점선 입계 · Kikuchi 무늬 셋 | **Au 의 끝 상태 = Li₁₅Au₄ · 확인 자리 = CC 쪽** — 보고서 7 절 ③ · 8-3 의 실험 근거 · Li₁₅Au₄\|Li · \|Cu 를 계면 후보로 |
| S1 | Ag 0.01 / 0.10 / 0.25 (0–0.2 mAh cm⁻²) — 0.01 만 평탄 셋 ≈0.08 · 0.054 · 0.008 V (앞에 ≈0.047 V 골) · ≈0.10 mAh 에서 0 V 아래 | Li–Ag 합금 전위의 실측 (낮은 전류) — §7 ③ 볼록 껍질 전압과 순서 대조 · 합금 전하 ≈3.9 Li/Ag (100 nm 가정) |
| S2 | Au · Ag × 0.10 · 0.25 광학 + 3D — 넷 다 고름 · 색 범위 0–7 µm (Ag 0.10 은 0–6) · 가운데가 높은 둥근 꼴 | '전류가 균일성을 안 바꿨다' 의 근거 · ⚠ 한 영역 · 스케일바로는 ≈0.017 cm² |
| S3 | Ag 0.5 mAh cm⁻² (*"~5 at% Ag in Li"*) — SEM 단면 + EDS (Ag · O · Cu) · Ag 풍부 렌즈 덩어리가 Cu 쪽에 매달림 · Ag 가 띠 전체에 옅게 | **Ag 는 녹는다 · 고용 한계를 넘으면 CC 쪽에 석출** — 보고서 7-1 표 Ag 행 ('Li–Ag 합금 면') 의 실험 근거 · ≈5 at% 는 `우리 산수` 와도 같다 |
| S4 | LLZO 위 처음 막 — Au: 떨어진 입자 미로 (≈0.1–0.3 µm · LLZO 노출) · Ag: 연속 막 + 핀홀 · 10 · 2 µm 막대 | 금속막\|LLZO 연속성이 금속마다 다르다는 정성 예 — ⚠ 증착법 (DC 코터 대 RF) · 열이력 (400 °C 전후?) 이 달라 W(금속\|SE) 순서로 읽지 않는다 |
| S5 | 0.25 시료 넓은 시야 (≈480 µm · 200 µm 막대) — SEM + IPF · 점선 상자 = `Fig. 3` 시야 · 상자 밖은 대부분 두께 관통 결정립 · Au 셀 Li 두께가 고르지 않은 혹 | `Fig. 3` 시야 선택의 대표성 점검 — '덜 기둥형' 은 일부 결정립의 이야기 |
| S6 | 0.10 시료 넓은 시야 (100 µm 막대) — Au: ≈77 µm (≈90 µm 까지) 두께 관통 결정립 · 거의 기둥형 · Ag: 쌓인 결정립 몇 · 캡션의 점선 상자가 그림에 없다 | ⚠ '두 전류 모두 작고 덜 기둥형' 과 Au 0.10 이 잘 안 맞는다 (§10-②) |

---

## 10. 비판 — 이 논문의 약한 곳 ★

① **교락 — 합금 층과 'CC 를 안 붙인 것' 이 같이 바뀐다.** 대조 셀만 900 °C 로 접합했고 Au · Ag 셀은 얹기만 했다. 저자 스스로 균일성 차이를 CC\|SE 점착으로 일부 설명한다 (p. 2288). 2×2 설계 (접합 · 안 접합 × 층 · 없음) 중 두 칸만 있다 — '안 붙인 맨 Cu' 는 도금이 안 된다며 (ref 24) 빼고, '접합한 Au/Ag' 는 Au 가 Cu 로 확산할 수 있다며 뺐다. 게다가 `Fig. 3a–c` 결정립 비교는 **전류도 다르다** (Cu 0.10 대 Au/Ag 0.25 · 0.10 시료는 `Fig. S6` 뿐) · Cu 박 결정립도 다르다 (어닐). ⇒ 이 논문이 보인 것은 '**이 조합** 이 더 고르다' 이지 '합금 층이 고르게 한다' 가 아니다.

② **'결정립이 뚜렷이 작아졌다' 는 숫자가 받치지 않는다.**
- 평균 폭 차 3.0 µm (Au) · 7.2 µm (Ag) 는 표준편차 (26.0 · 18.7 µm) 안이다. 보이는 점 수로 Welch t 를 내면 ≈0.4 · ≈1.3 이다 (`우리 산수` · n Cu 5 · Au 12 · Ag 22 `figure-read`).
- `Fig. 3d` 왼쪽 가로축이 ≈70 µm 에서 끝나 큰 결정립이 그림 밖이다. 보이는 Au 점만의 평균은 ≈28 µm 인데 본문은 37.8 µm 다 (`figure-read` · 우리 산수). `Fig. 3b` 파란 결정립은 ≈81 µm (픽셀) 로 **맨 Cu 의 어느 결정립 (최대 ≈51 µm) 보다 크다**. 즉 Au 는 분포를 **양쪽으로** 넓혔다.
- `Fig. S6b` (Au · 0.10) 는 거의 전부 두께 관통이고 ≈77 µm 결정립이 있다 — 본문 *"smaller grains … for both current densities"* 와 잘 안 맞는다.
- 단단한 것: 작은 결정립 (10–25 µm) 과 계면과 나란한 경계가 Au · Ag 에서만 나온다 · 정규화 높이 평균 ≈89 → ≈73 % (`figure-read`). ⇒ **'분포가 넓어지고 덜 기둥형인 결정립이 섞였다'** 로 쓴다. 목표 ≈1 µm 와는 여전히 1–2 자릿수 차이다.

③ **조건당 셀 하나 · 한 단면 · 한 영역.** 단락 (0.25 맨 Cu) 도 한 셀이고, 3D 형상은 '선택 영역' 하나 (`Fig. 2` 캡션 *"a selected area"*) 다. 결정립 통계의 ± 는 셀 사이가 아니라 한 단면 안의 퍼짐이다.

④ **'Ag 합금은 느리고 Au 는 빠르다' 는 다른 설명을 못 지운다.**
- 셀 분극 (Li 도금 평탄으로 보면 0.10 에서 ≈30–40 mV · 0.25 에서 ≈80–90 mV · `figure-read`) 만큼 합금 평탄도 내려앉는다. Ag 의 평탄 (0.01 에서 ≈0.08 · 0.054 · 0.008 V) 은 Au (≈0.2 · 0.1 V) 보다 낮아서 **0.25 에서는 분극만으로도 셋 다 0 V 아래로 숨는다** — 0.25 의 '평탄 없음' 은 동역학의 증거가 아니다. 0.10 에서는 첫 평탄이 ≈+0.04 V 쯤에 보여야 하는데 없으니, 0.10 은 저자 주장을 받친다 (우리 판독).
- Au 막은 떨어진 입자 미로, Ag 막은 연속막이다 (`Fig. S4`). 표면적 · 증착법 (DC 코터 '추정 100 nm' 대 RF '목표 100 nm') 이 달라 '금속 고유의 이동도' 와 갈리지 않는다.
- Au 두 셀의 합금 전하가 ≈2 배 다르다 (≈0.036 대 ≈0.07 mAh cm⁻² · 전류가 높은 쪽이 더 많다). 동역학 탓이면 반대여야 하므로 **Au 양이 셀마다 달랐을** 가능성이 크다 (`figure-read` · 우리 산수). 0.10 셀은 100 nm 를 가정하면 Li₃Au 에도 못 미친다 (≈1.4 Li/Au) — 'Li₂Au · Li₃Au 평탄' 붙이기도 앞선 결과 (refs 25, 26) 를 빌린 것이다.

⑤ **점착 · 부피 팽창 · 자기 조절은 재지 않은 설명이다.** CC\|SE 점착은 접합 유무로 추론했고, 합금 팽창이 공극을 메운다는 것도 측정이 없다. Sandoval (황화물) 의 '자기 조절' 을 팽창으로 다시 읽는 것은 추측이다.

⑥ **Ag 가 다 녹는 데 필요한 Li 를 반으로 셌다.** 본문 *"> 6 µm, assuming a solubility of silver in lithium of 1 at%"* 인데, 저자 자신의 `Fig. S3` (0.5 mAh cm⁻² ≈ 2.4 µm 에서 ≈5 at%) 로 보면 1 at% 는 그 5 배인 ≈12 µm 다 (`우리 산수` 12.5 µm · Ag 100 nm 균일막). 결론 (30 µm 면 다 녹는다) 은 안 바뀐다. 1 at% 고용도 자체도 가정이다 — 같은 배치 `chu2026` 은 상평형도에서 Ag 고용도를 이보다 크게 읽는다 (그 digest 기준 · 원문으로 확인 안 함).

⑦ **Ag 의 '조성 효과' 논증은 방향이 거꾸로다.** Ag 가 녹는점을 낮추면 같은 25 °C 에서 상동 온도 (T/T_m · 순수 Li 는 ≈0.66) 가 올라가 결정립 성장이 **빨라져야** 하는데, 관측은 더 작은 결정립이다. 그래서 '녹는점이 내려가니 평형 미세구조가 다르다' 는 관측을 설명하지 못한다. 녹은 Ag 가 입계에 모여 경계 이동을 늦추는 **용질 끌림 (solute drag)** 이 더 자연스러운 후보인데 논문은 언급하지 않는다 (우리 의견).

⑧ **숫자 · 참조가 어긋나는 곳.**
- (a) 3D 형상 넓이 본문 *"0.16 cm²"* ↔ 패널 스케일바 (250 µm) 로 재면 ≈1.5 × 1.1 mm ≈ **0.017 cm²** (`Fig. 2b,e,h` · `Fig. S2` 넷 다 같음 · 픽셀 측정). 어느 쪽이 오기인지 모른다.
- (b) p. 2289 *"An overview of the present phases is provided in Figure 1e"* → Kikuchi 무늬는 `Fig. 3e` 다.
- (c) 본문은 0.10 지도 + 확대판을 *"Figure S5"*, 넓은 단면을 *"Figure S6"* 이라 하는데, SI 는 S5 = 0.25 넓은 시야 (`Fig. 3` 확대판) · S6 = 0.10 이다.
- (d) `Fig. S6` 캡션의 '점선 상자 = `Fig. 3` 시야' — 그림에 상자가 없고 0.10 시료는 `Fig. 3` 에 없다 (S5 캡션을 옮겨 쓴 것으로 보인다).
- (e) 단면 그림의 Li 겉보기 두께 (`Fig. 2f,i` ≈40 µm) 가 공칭 30 µm 와 안 맞는다 — 기울기 보정을 안 적어서 판정 못 한다.

⑨ **2 전극 · 기준 전극 없음.** Li 박 상대극은 같은 전류로 **벗겨진다** (0.25 mA cm⁻² · 2.5 MPa · 30 µm 분량). 0.25 의 Au · Ag 곡선이 ≈ −0.085 → ≈ −0.145 V 로 자라는 것 (`Fig. 1g` · `figure-read`) 이 도금 쪽인지 상대극 박리 쪽인지 모른다 (같은 Michigan 그룹 `wang2019_li_se_interface_dynamics_stack_pressure_current_density.md` 의 Li\|LLZO 박리 임계 적층압은 0.2 · 0.4 mA cm⁻² 에서 1.2 · 2.0 MPa — 2.5 MPa 는 그 위지만 멀지 않다). 평탄 전압 차 10 mV 대도 펠릿 두께 (2–2.8 mm) 차로 날 수 있다.

⑩ **도금만 봤다.** '작은 결정립 → 박리 때 입계 확산 → 공극 억제' 가 이 논문의 동기인데 박리 · 사이클이 없다 (후속 `becker2026` 이 사이클을 본다). 열이력 (모든 셀 400 °C · 상대극 170 °C 15–20 h) 이 Au · Ag 막 상태에 준 영향도 모른다.

---

## 11. W_ad 보고서 · DEM 입력으로 쓸 것 ★★ (보고서 7 절 · 8 절)

⛔ 전부 **가넷 LLZO · 2.5 MPa · 25 °C · 셀 하나** 다. 값은 차수 · 순서로만 쓴다. 우리 W 값은 여기 옮기지 않는다 (보고서 §2 · `db/properties/adhesion.json`).

| # | 무엇 | 값 · 관찰 | 어디 (봤나) | 쓰는 곳 · 한정 |
|---|---|---|---|---|
| 1 | Li 핵 골의 순서 | 맨 Cu 있음 (≈5 · ≈25–30 mV) > Au ≈ Ag 없음 | p. 2286–2287 · `Fig. 1d–f` (봤다 · 크기는 figure-read) | 보고서 8-5 '실험과 견줄 것' 의 핵 과전압 순서에 LLZO 판 한 줄 · 대조 표적 (있다 · 없다 수준) |
| 2 | 합금 평탄 (전위) 의 순서 | Au ≈0.2 · 0.1 V (0.10) > Ag ≈0.08 · 0.054 · 0.008 V (0.01) | p. 2287 · `Fig. 1e` · `Fig. S1` (봤다) | 7 절 ③ 볼록 껍질 전압의 순서 대조 — 분극 몫이 섞인 값 · 절대값 아님 |
| 3 | 합금 상의 끝 상태 | Au → Li₁₅Au₄ 입자 · Ag → 녹음 (6.1 mAh cm⁻²) · Ag ≈5 at% 에서 Ag 풍부 상 | p. 2288–2289 · `Fig. 2f,i` · `Fig. 3e` · `Fig. S3` (봤다) | 7 절 ③ 을 '생기나' + '녹나' 로 나눌 근거 · 7-1 표 Ag 행에 'Li(Ag) 고용체\|SE' · Au 를 넣으면 'Li₁₅Au₄\|Li · \|Cu' |
| 4 | 합금 상의 자리 | CC\|Li 계면 줄 + Li 속 (Au) · CC 쪽 매달림 (Ag · 0.5 mAh) | `Fig. 3e` · `Fig. S3` (봤다 · 배치는 우리 해석) | 8-3 'Li 는 어디 쌓이나' — 치밀 금속막은 SE 쪽 · Ag/C 는 Cu 쪽 (반대) |
| 5 | 높낮이 편차 | ±17.5 (접합 Cu · 0.10) 대 ±3.5 µm (Au · Ag · 0.10 · 0.25) | p. 2288 · `Fig. 2b,e,h` · `Fig. S2` (봤다) | DEM · 연속체 도금 형태의 정성 표적 · ⚠ 한 영역 · 교락 |
| 6 | CC\|SE 점착과 형태 | 접합 → 섬 · Cu 파손 · 단락 / 얹기 → 고름 | p. 2288 · `Fig. 2a–c` (봤다) | 8-3 의 W(CC\|SE) 항 정성 근거 (값 없음 · 추론 · G_c 도 W 도 아님) |
| 7 | 결정립 크기 · 모양 | 40.8 ± 8.9 (기둥) · 37.8 ± 26.0 · 33.6 ± 18.7 µm · 정규화 높이 ≈89 · 73 · 73 % | p. 2289 · `Fig. 3a–d` · `Fig. S5` · `Fig. S6` (봤다) | DEM 에서 Li 를 다결정으로 넣을 때 차수 · ⚠ 평균 차는 1 SD 안 |
| 8 | 처음 막 연속성 | Au 떨어진 입자 미로 · Ag 연속막 + 핀홀 | SI p. 7 · `Fig. S4` (봤다) | 금속막\|SE 연속성이 금속마다 다르다는 정성 예 · LLZO · 증착법 · 열이력 교락 → W 순서로 쓰지 않음 |
| 9 | 단락 | 맨 Cu 0.25 에서 ≈0.4 mAh cm⁻² · Li 박 대칭 CCD ≈0.9 (ref 22) | p. 2286–2287 · `Fig. 1d` (봤다) | 접촉 면적 → 전류 수축의 정성 예 · CCD 측정이 아니다 |

---

## 12. 적용 인사이트 ★

- ① **W 표에 '계면마다 바라는 방향' 칸을 더한다.** Li\|SE 는 세야 하고 (8-1 · 박리 공극), CC\|SE 는 약해야 한다 (이 논문 · 도금 옆 성장). 같은 '점착' 이 계면에 따라 좋기도 나쁘기도 하다는 것을 표 한 칸으로 막을 수 있다.
- ② **7 절 ③ 을 둘로 쪼갠다** — (a) 합금 생성 (볼록 껍질 전압 · Au > Ag 순서가 대조 표적) (b) 고용 (bcc Li 속 묽은 Au · Ag 대 Li₁₅Au₄ · Li-풍부 Li–Ag 상 · '녹나 남나' 가 대조 표적). 둘 다 SE 와 무관한 금속 계산이라 LLZO 실험과 견줘도 계 차이 문제가 없다.
- ③ **7-1 표 Ag 행의 '합금이 생기기 전의 날카로운 계면' 은 수명이 짧다.** 얇은 막이면 낮은 전류에서는 ≈0.1 mAh cm⁻² 안에 합금이 되고 (`Fig. S1` · `figure-read`), 높은 전류에서도 도금이 끝날 때 (6.1 mAh cm⁻²) 는 Ag 가 Li 에 녹아 있다. 운전 중 계면은 Li(Ag)\|SE 다 — Ag(111)\|Li W 는 '핵생성 단계' 라고 이름을 붙여 낸다.
- ④ **결정립 · 형태 숫자는 DEM 쪽에서도 LLZO 값이다.** LPSCl 셀 (보통 5 MPa 이상 · SE 가 무르다) 로 옮기지 않는다. 황화물 쪽 같은 질문은 Becker 2025 *Adv. Energy Mater.* 15, 2404975 (강철\|LPSCl EBSD) · Sandoval 2023 *Joule* 7, 2054 가 맞는 짝이다 (litdb 없음).

---

## 13. 인용 가능 문장 (영문 초안)

- "On garnet LLZO with an unbonded Cu current collector, ~100 nm Au or Ag interlayers allowed 6.1 mAh cm⁻² of Li to be plated at 0.25 mA cm⁻² (25 °C, 2.5 MPa) without short-circuiting, whereas a diffusion-bonded bare Cu cell short-circuited after ~0.4 mAh cm⁻² [*ACS Energy Lett.*, 10, 2285 (2025)]."
- "After plating, Au remained as Li₁₅Au₄ particles at the current-collector side of the Li, whereas no separate Ag-containing phase was detected after 6.1 mAh cm⁻²; an Ag-rich phase appeared only at 0.5 mAh cm⁻² (~5 at% Ag)."
- "With the interlayers, the Li grain-width distribution broadened (37.8 ± 26.0 µm with Au and 33.6 ± 18.7 µm with Ag vs 40.8 ± 8.9 µm on bare Cu), and grain boundaries parallel to the interface appeared; the shift of the mean is within one standard deviation."
- ⚠ 원고에 쓸 때 '결정립이 작아졌다' (reduced grain size) 단독 서술 · '젖음 · 점착을 높였다' 서술은 쓰지 않는다 (§10-② · 측정 없음).

---

## 14. 주의 / 한계 (인용 규율)

- ⛔ **LLZO 값을 LPSCl 로 옮기지 않는다** — 단락 전류 · 높낮이 · 결정립 · 평탄 전압 · 2.5 MPa 조건 모두. 옮겨도 되는 것은 Au–Li · Ag–Li 금속끼리의 사실 (Au 불용 → Li₁₅Au₄ · Ag 가용) 뿐이다.
- ⛔ **젖음 · 점착의 측정으로 인용하지 않는다** — 이 논문에 접촉각 · 박리 시험 · 흡착 에너지가 없다. CC\|SE 점착 이야기는 접합 유무에서 추론한 것이다.
- ⛔ **우리 W (보고서 §2 · `db/properties/adhesion.json`) 와 같은 표에 놓지 않는다** — 이 논문에는 W 도 G_c 도 없다.
- 핵 과전압 '없음' · '골 크기' 는 그림 판독이다 (본문 숫자 없음) — `figure-read ≈` 를 떼지 않는다.
- '결정립 감소' 는 '분포 확대' 로 바꿔 쓴다 (§10-②). '합금 층이 균일하게 만든다' 는 'CC 비접합 + 합금 층 조합' 으로 쓴다 (§10-①).
- 다섯 시료 · 셀 하나씩 · 박리 없음 · 2 전극 — 정량 비교 (배수 · 순위) 를 강하게 쓰지 않는다.
- Ag 가 '완전히 녹는다' 는 6.1 mAh cm⁻² (≈30 µm) 기준이다 — 0.5 mAh cm⁻² 에서는 Ag 풍부 상이 남는다.

---

## 15. 기법 용어 미니사전

| 용어 | 뜻 (이 논문에서) |
|---|---|
| lithium−metal-free / anode-free (무음극) | Li 박 없이 Cu 집전체만 두고 첫 충전에서 Li 를 그 자리에서 도금하는 셀. 여기서는 Li 박이 상대극 (Li 원) 이다 |
| 확산 접합 (diffusion bonding) | 금속 박을 SE 에 고온 (900 °C) · 압력 (3.15 MPa) 으로 눌러 원자 확산으로 붙이는 것. CC\|SE 접촉을 만들지만 점착도 키운다 |
| 합금 인터레이어 (alloying interlayer) | Li 와 합금을 만드는 얇은 금속 (Au · Ag · 100 nm) 을 SE 위에 둔 층. 첫 전하가 합금 생성에 쓰이고, 그 뒤 Li 가 합금 위에서 핵을 만든다 |
| 핵 과전압 (nucleation overpotential) | 도금 시작에 전압이 평탄보다 더 내려갔다 올라오는 골. 새 Li 핵을 만드는 데 드는 추가 구동력 |
| 합금 평탄 (alloying plateau) | 0 V (vs Li) 위에서 Li 가 금속과 합금을 만드는 동안의 평평한 전압 구간. 높이 = 합금 구동력 − 분극 |
| CCD (임계 전류 밀도) | 그 전류를 넘기면 Li 필라멘트가 SE 를 뚫어 단락하는 전류. 이 논문은 재지 않고 문헌값 (≈0.9 mA cm⁻²) 을 인용 |
| focus-variation 3D 형상 | 초점을 바꿔 가며 찍어 표면 높이를 재는 광학법. 여기선 Cu 박 윗면 = Li 높낮이 |
| PFIB | 플라즈마 (Xe⁺) 집속 이온빔. 넓은 단면을 빨리 판다 |
| EBSD · Kikuchi 무늬 | 전자 후방산란 회절. 결정마다 생기는 Kikuchi 띠 무늬로 상 (Cu · Li · Li₁₅Au₄) 과 방위를 정한다 |
| IPF 지도 | 역극점도 색으로 칠한 방위 지도. 여기선 y (계면 수직) 방향이 어느 결정축인지 (001 빨강 · 101 초록 · 111 파랑) |
| Hough 색인 · 동적 템플릿 맞춤 | Kikuchi 띠를 직선으로 찾아 색인하는 법 · 시뮬레이션 무늬와 통째로 맞추는 법 (잡음 많은 Li 무늬에 강하다) |
| 유사 대칭 보정 | bcc Li 처럼 무늬가 거의 같은 두 방위를 잘못 고르는 것을 바로잡는 후처리 |
| 기둥형 · 등축형 결정립 | 두께 방향으로 길게 관통한 결정립 · 방향 차 없이 둥근 결정립 |
| 입계 고정 (pinning) | 이물 입자가 입계 이동을 막아 결정립 성장을 멈추는 것 (Zener 고정) |
| 용질 끌림 (solute drag) | 녹은 원자가 입계에 모여 입계 이동을 늦추는 것 — 논문은 안 쓴 말 · §10-⑦ 의 우리 후보 |
| 상동 온도 (homologous temperature) | T / T_m (녹는점 대비 온도). 실온 Li 는 ≈0.66 이라 결정립이 쉽게 자란다 (`우리 산수` · 298 K / 453.7 K) |

---

## 16. 이웃 digest · 참고문헌 지도

| 무엇 | 어디 |
|---|---|
| 같은 Michigan · Giessen 줄 (무음극 LLZO) | `wang2020_lithium_free_insitu_plating_llzo.md` (ref 6 · 확산 접합 · 박리 점착) · `fuchs2023_cu_llzo_anode_free_li_growth_modes.md` (Cu\|LLZO 성장 모드) · `lee2022_thin_insitu_li_void_rewetting_llzo.md` (ref 13 · 얇은 in situ Li 박리 · 다시 젖음) · `wang2019_li_se_interface_dynamics_stack_pressure_current_density.md` (Li\|LLZO 임계 적층압) · `kazyak2020_li_penetration_ceramic_se_operando_microscopy.md` |
| 같은 MUSIC 의 관점 논문 | `sandoval2025_electro_chemo_mechanics_anode_free_ssb.md` (Haslam 공동 1저자 · Au/Ag 층 표) |
| 이 배치 2026-11-24b 의 짝 | `chu2026_solubility_guided_interlayer_li_plating_stripping_garnet.md` (#2 · Cu · Au · Ag 를 고용도로 견줌 · 접촉각 · CCD · 이 논문을 ref 48 로 인용) · `becker2026_electrodeposited_li_microstructure_metal_interlayers_anode_free.md` (#3 · 같은 EBSD 팀 · Au · Ag · Bi · 사이클) · `baer2026_li_metal_argyrodite_interface_stability_transport.md` (#1 · Li\|LPSCl 계산) |
| Ag 계면 계산 | `lu2026_li_ag_interface_thermodynamics_kinetics.md` (Li\|Ag W_ad · 공공 · 미심사) |
| Ag–C 층 | `metzler2025_ag_particle_distribution_carbon_interlayer_anode_free.md` · `metzler2026_sputtered_ag_carbon_interlayers_anode_free.md` · `spencerjolly2023_ag_graphite_interlayer_operando_xrd.md` · `liao2025_interfacial_adhesion_li_plating_carbon_interlayer.md` (공저자 Liao) |
| litdb 에 없는 참고문헌 중 중요한 것 | ref 11 Sandoval 2023 *Joule* 7, 2054 (황화물 Au/Ag) · ref 15 Becker *Adv. Energy Mater.* 15, 2404975 (강철\|LPSCl EBSD · 온라인 2024-12) · ref 16 Fuchs 2024 *Nat. Mater.* 23, 1678 (EBSD 법) · ref 19 Yoon 2023 *J. Mater. Chem. A* 11, 23288 (≈1 µm) · ref 24 Kazyak 2022 *Matter* 5, 3912 (CC\|SE 점착 · operando 3D) · ref 25 Haslam 2023 *J. Electrochem. Soc.* 170, 040524 · ref 27 Thomas 2024 *Chem. Mater.* 36, 8936 (Li–Ag 계산) |

## 🔗 이어 읽기 · 바로잡기 (2026-11-25 묶음)

- 황화물 쪽 같은 층 실험 (Sandoval 외, *Joule*, 7, 2054 (2023)) 이 이제 digest 다 → `sandoval2023_alloy_interlayers_structural_electrochemical_evolution_anode_free`.
- **바로잡기** — 얇은 금속 층에서 확인된 합금 자리가 집전체 쪽이라는 서술은 **LLZO (막을 SE 위에 둠) 한정**이다. Li₆PS₅Cl 무음극 셀 (막을 Cu 위에 둠 · 15 MPa) 에서는 Au 가 Li–Au 입자로 Cu\|Li 와 Li\|LPSCl 에 약 반씩 남았고, Ag 풍부 영역도 첫 도금 뒤 SE 쪽에 보였다 (사후 단면 · 그 digest `Fig. 2` · p. 2058–2059).
- 부피 변화 — Sandoval 2023 의 결론은 '합금의 제어되지 않은 부피 변화가 뭉침을 가속' 으로, 이 digest 의 '팽창이 공극을 메운다' 가설과 반대 방향을 강조한다 (둘 다 재지 않은 가설 · 한쪽만 싣지 않는다).
