Repository: yonghoon7153-source/Yonghoon-DEM-DFT

# 📚 LITDB — 문헌 단일 시스템 (**SE·DFT 축 + DEM·MPM 축, 두 트랙**)

> **앞으로 논문은 여기서만 본다.** 여러 곳(db/literature, kb/papers, db/properties, Excel)에 흩어진 문헌을 한 곳에서 생각·참고·비교하기 위한 통합 MD 시스템.

## 왜 트랙이 둘인가
`INDEX.md` 는 argyrodite 전해질 축이라 접촉역학·MPM·건식전극 digest 가 들어갈 자리가
없다. 그래서 한때 64편이 **어느 인덱스에도 없었다**(open_items #7). 축을 나눠 그 구멍을
닫았고, 한 분모로 세면 “159편 중 98편 미언급” 같은 **가짜 미결**이 나온다
(`comparison_vs_ours.md:8`). 분리는 실측 근거가 있는 결정이다 — 합치지 말 것.

⚠ 이 표의 **편수는 적지 않는다.** 손으로 쓴 수는 반드시 낡는다(README 자신이 세 번 틀렸다).
현재값은 `python3 tools/litdb/build_index.py --check` 로 본다.

File: litdb/papers/he2026_cryo4dstem_chloride_migration_moisture_argyrodite.md
<!-- digest 표준 양식 (paper-level STANDALONE). 2026-10-27 신규 (사용자 목록 #12 · 병렬 9 편 중 1 편).
     ① 그림 42장 중 23장을 실제로 보고 figure-read 값을 넣었다 (본문 4 + SI 19). 미열람 19장은 §0 에 이름으로 적었다.
     ② 크롭 35장을 손으로 다시 잘랐다 — Word 원고 PDF 라 래스터가 캡션 첫 줄 상자 위로 ~12 pt 내려와 있어서
        도구 크롭이 그림 아랫단(축 제목 · 막대 라벨 · 각도 라벨)을 잘랐다. 사유는 `figures.json` 의 `recrop`.
        ⚠ 한때 `Fig. 4g` 의 x 축 제목이 '없다' 고 적을 뻔했다 — 크롭 탓이었다. 원본에는 'Cycle number' 가 있다.
     ③ 장벽 2개에 홉 수 검산 한 줄 (D-2026-09-27-barrier-hop-count · `tools/sei/collect_neb.py::hop_check`). -->

# Visualizing surface-reaction-driven chloride migration and cascading failure in sulfide solid electrolytes — He, Zhang, Yue et al. (미출판 원고 · 2026)

> slug `he2026_cryo4dstem_chloride_migration_moisture_argyrodite` · DOI **n/a — 미출판 원고** (저널·접수/게재일·DOI 표기 없음, Word 내보내기 PDF · 문서 생성 2026-10-14) · type `exp 주 (cryo-4D-STEM + ML 상분류 · STEM-EDS/EELS · in situ XRD/Raman · ³¹P MAS NMR · 실시간 H₂S · EIS · Li–In‖NCM811 셀) + DFT 보조 (VASP PBE-D3 · CI-NEB 2 경로 · 평면평균 정전위 · Cl 제거 구조 이완)` · PDF 업로드 `c406c6e8-12._Visualizing_surface-reaction-driven_chloride_migration_and_cascading_failure_in_sulfide_solid_electrolytes.pdf` (본문 + SI **한 파일 83 pp** — 본문 p.1–25 · Methods p.26–35 · 참고문헌 52편 p.35–41 · 기여/이해충돌 p.41–42 · SI p.43–83 = `Fig. S1`–`Fig. S38` + `Table S1`·`Table S2`) · digested `2026-10-27` · status ✅ · 태그 **[외부]**

> elements: Li, P, S, Cl, O, H, Si, F
> methods: DFT, NEB, Raman, NMR

> **저자**: **Xiaoya He**¹²† · **Haoran Zhang**²† · **Xinyang Yue**³† · Hang Liu¹ · Zian Mao¹ · Jialong Wang⁴ · Min Liu⁴ · Shufen Chu¹ · **Liwei Chen**³\* · **Zhaoxin Yu**⁴\* · **Xi Liu**³⁵\* · **Chuying Ouyang**⁴\* · **Ziyang Ning**⁴\* · **Yujun Xie**¹\* (¹ 上海交通大学 SJTU Global Institute of Future Technology · ² SJTU Global College · ³ SJTU 화학화공학원 In-situ Center / Frontiers Science Center for Transformative Molecules · ⁴ **CATL** (宁德时代, Ningde) · ⁵ 宁夏大学 Ningxia Univ.) · †공동 1저자 · 교신 6인
> · 자금: NSFC **12474186 · 52401159 · 52425101**, SJTU AI for Engineering Initiative, Shanghai Magnolia Talent Plan Pujiang Project **25PJD063**
> · **이해충돌**: J. Wang · M. Liu · Z. Yu · C. Ouyang · Z. Ning = **CATL 직원** (본문 p.6 *"Cl1.0 and Cl1.5 … currently dominate industrial R&D"* 의 출처가 이 산업 쪽이다)
> · 역할: 설계 Z.N.·Y.X. / 시료·분광·전기화학 X.H. / **4D-STEM 해석 알고리즘 H.Z.** / **이론계산 H.L.** / 현미경 주실험 X.H.·H.Z.·X.Y.
> · 데이터: 원 4D-STEM 데이터 · **DFT 입력 파일** · 해석 스크립트 모두 **"요청 시"** — 공개 저장소 없음
>
> **계보·이웃 digest**: 같은 조성 쌍(Cl1.0 vs Cl1.5)의 *양극 계면* 판 = `[Zuo]` `zuo2022_chlorination_cathode_interface` (이 논문 ref 23) · Cl1.5 의 중성자 점유율 원전 = `[Adeli]` `adeli2019_halide_substitution_boosting_argyrodite` (ref 47) · Li₆PS₅Cl 4d 무질서 ~62 % 원전 = `[Kraft]` `kraft2017_lattice_polarizability_argyrodite_Li6PS5X` (ref 48 — **DFT 장벽 문장에 붙은 바로 그 참고문헌**) · 가수분해 열역학 지도 = `[Zhu20]` `zhu2020_air_stable_se_design_principles` (ref 21) · 할라이드가 격자 밖으로 빠지는 다른 구동력(초고속 기계 혼합) = `lee2025_halide_segregation_uhs_mixing_li_chalcogen_assb` (ref 46 · ⚠ li2s 트랙 — 수치 이식 금지) · 같은 수분 축의 DFT 2편 = `[Kim26Moist]` `kim2026_moisture_surface_degradation_lpscl_dryroom` · `[Hyun25Han]` `hyun_han_argyrodite_moisture_degradation_design_principles` · 표면 개질 2편 = `[Qian26]` `qian2026_decanoate_coating_lpscl_moisture_interface` · `[Deng26PS]` `deng2026_polysulfate_layer_moisture_oxidation_lpsc` · 건조 O₂/CO₂ 판 = `[Zhang26ODry]` `zhang2026_odoping_argyrodite_o2_co2_dry_air`. ⚠ ref 22 (Li, G. *et al.* *ACS Energy Lett.* 10, 2600 (2025) "Cl 함량과 H₂O 흡착·반응") 은 이 논문 논지의 직전 원전인데 **litdb 에 아직 없다**.
>
> 🎤 talk 인입 대기열: **해당 없음** (호출 측 확인 2026-10-27).

---

## 0. 이 digest 를 읽는 법

이 원고의 축은 **산화가 아니라 수분(가수분해)** 이다. 우리 4축 명명으로는 **B④ moisture** 이고, DFT 부분은 **B⑤ 기전 서술 + 방법 감사 대상** 이다.
*"Cl-rich 가 불리하다"* 를 이 논문으로 인용할 때는 **반드시 "수분 노출에서"** 를 붙인다 — B①(ESW 산화 개시)과는 다른 화학이다.

조성 쌍은 `[Zuo]` 와 **똑같다**: **Cl1.0 = Li₆PS₅Cl = 우리 comp1 명목 조성** · **Cl1.5 = Li₅.₅PS₄.₅Cl₁.₅ ≠ 우리 modelc (Li₅.₄PS₄.₄Cl₁.₆)**. Cl1.5 는 `[Adeli]` 고용한계(x = 0.5)의 끝점이고, 우리 modelc 는 그 한계 **너머**다. 이 둘을 같은 것으로 쓰지 않는다.

논문의 역설은 이것이다 — *"Cl 을 늘리면 반응성 높은 자유 S²⁻(4a/4d)가 줄어드니 수분에 더 강해야 하는데, 왜 더 빨리 무너지나?"*
논문의 답: **표면에서 물이 Li/Cl 를 LiCl 계 산물로 빼내고 → 생긴 Cl 결핍(공공)이 안쪽으로 번지며 → 골격이 비정질화하고 → 팽창·균열이 물길을 더 연다** (연쇄 붕괴 *cascading failure*). Cl1.5 는 Cl 이 움직이기 쉬워서(DFT 장벽 1.3 vs 3.2 eV) 이 고리가 빨리 돈다는 주장이다.
⚠ 이 역설은 *"반응 개시 자리 = 자유 S²⁻"* 모형 안에서만 역설이다. `[Kim26Moist]` DFT 는 개시 자리를 **PS₄ 안의 S(16e)** 로 놓는다 (`Esub` −2.915 vs 자유 S −2.535 eV/O) — 그 모형이면 자유 S²⁻ 가 줄어도 개시가 줄 이유가 없다 (§7c).

> **본 digest 에서 실제로 본 그림 (2026-10-27)**: `Fig. 1` `Fig. 2` `Fig. 3` `Fig. 4` (네 장 모두 원본 래스터를 다시 잘라 패널별로 확대) · `Fig. S1` `Fig. S2` `Fig. S3` `Fig. S4` `Fig. S6` `Fig. S9` `Fig. S14` `Fig. S17` `Fig. S23` `Fig. S25` `Fig. S27` `Fig. S28` `Fig. S30` `Fig. S33` `Fig. S34` `Fig. S35` `Fig. S36` `Fig. S37` `Fig. S38` — **23장**. 표 `Table S1` 은 PDF 텍스트 + 배치 확인용 이미지 1회, `Table S2` 는 PDF 텍스트만.
> **안 본 것 (19장)**: `Fig. S5` (빔 손상 TEM) · `Fig. S7` (`Fig. 1` 의 추가 입자) · `Fig. S8` `Fig. S18` (미노출 회절) · `Fig. S10` (미노출 형상) · `Fig. S11` `Fig. S12` `Fig. S13` `Fig. S15` `Fig. S19` `Fig. S20` `Fig. S21` `Fig. S22` (상 지도별 회절 보조) · `Fig. S16` (비정질 영역 질서 증가) · `Fig. S24` (EDS 영역 스펙트럼) · `Fig. S26` (가장자리/내부 비정질 회절) · `Fig. S29` (표면→내부 회절 기울기) · `Fig. S31` (in situ Raman + H₂S 장치) · `Fig. S32` (경로 도식 — 캡션 텍스트는 읽음).
> 그림에서만 읽은 값은 **`figure-read ≈`** 로 표시했다. 그림 안에 **인쇄된 라벨값**(막대 위 %, `ΔE = …`, 적분 cm³ g⁻¹, 각도)은 "라벨" 로 적었다 — 본문 서술과 같은 등급으로 본다.

---

## 1. 한 줄 요약

1000 ppm H₂O (이슬점 −20 °C, 25 °C 에서 RH 3.2 %) 노출에서 **Li₅.₅PS₄.₅Cl₁.₅ 는 30 분 만에 투영 면적의 20.8–31.3 % 만 아지로다이트로 남고 44.9–47.2 % 가 비정질 분류** (Li₆PS₅Cl 은 63.2–75 % 잔존 · 비정질 18–35.5 %, 입자 2개씩)이고, STEM-EDS/EELS 로는 **Cl 이 표면으로 몰린 껍질 + Cl 결핍 비정질 내부** 가 보인다. 저자는 이것을 **"표면 반응이 끌어낸 Cl⁻ 바깥쪽 재분배 → 공공 축적 → 격자 붕괴 → 물 침투" 의 되먹임** 으로 해석하고, DFT 로 Cl1.5 의 4a–4d 경로 장벽(**1.3 eV**)이 Cl1.0 의 4a–4a 경로(**3.2 eV**)보다 낮다고 보탠다. 대책으로 DFMS(실란) 표면처리가 −40 °C 이슬점 7 h 노출에서 σ 유지율을 **21 → 36 %** 로, 노출 후 셀의 0.33 C 150 사이클 유지율을 **99.9 %** 로 만든다고 보고한다.

⚠ 단 **DFT 장벽은 관측 시간척도를 설명하지 못한다** — 298 K 에서 1.3 eV 는 3 h 동안 자리당 **N ≈ 1.1×10⁻⁵ 회** 홉이다 (§3h · 논문도 *"cannot account for the observed redistribution timescale"* 라고 자인). 그리고 **3 h 에서 결정질 LiCl(+수화물)은 오히려 Cl1.0 이 34.5–40.2 %, Cl1.5 가 0–1.9 %** 다 (§3d · 본문이 다루지 않는다).

---

## 2. 메타 / 동기 / 질문

| 항목 | 내용 |
|---|---|
| 비교 쌍 | **Li₆PS₅Cl (Cl1.0)** vs **Li₅.₅PS₄.₅Cl₁.₅ (Cl1.5)** — *"the most commercially promising systems … dominate industrial R&D"* (본문 p.6, CATL 공저) |
| 던지는 질문 | Cl 함량이 **수분 열화가 어디서 시작해 입자 안으로 어떻게 번지는지** 를 어떻게 바꾸나 (p.4) |
| 문헌 갭 1 | 지금까지의 설명은 **HSAB**(P⁵⁺ 경산 – S²⁻ 연염기 부조화, P–S → P–O 전환)와 **자유 S²⁻·가교 S** 중심 — 할로겐의 역할이 빠져 있다 (p.3) |
| 문헌 갭 2 | XRD·Raman·NMR 은 **앙상블 평균**이라 *"어디서 시작해 어떻게 번지나"* 를 못 본다. 황화물은 전자빔에 약해 in situ TEM 이 어렵고, SAED 는 나노 이질성을 평균해 버린다 (p.4–5) |
| 방법 기여 주장 | **cryo-4D-STEM + 시뮬레이션 학습·도메인 적응 CNN 상분류 + 결정도 지수 지도** = *"generalizable framework for beam- and moisture-sensitive energy materials"* |
| 출판 상태 | ⚠ **미출판 원고** — 저널·심사 이력 없음. 인용할 때 *"unpublished manuscript"* 로 적는다 |

---

## 3. 핵심 수치 총정리 ★

> 출처를 매 행에 적는다. **라벨** = 그림 안에 인쇄된 값 · `figure-read ≈` = 그림에서 읽은 값 (본문에 없음) · *우리 산수* = 논문 값으로 우리가 계산한 것.

### 3a. 물질 · 수송

| 항목 | Cl1.0 (Li₆PS₅Cl) | Cl1.5 (Li₅.₅PS₄.₅Cl₁.₅) | 조건 / 출처 |
|---|---|---|---|
| σ (실온) | **2.3 mS cm⁻¹** | **4.5 mS cm⁻¹** (*우리 산수* 1.96×) | p.4 · `Fig. S1` · 100 mg 냉간압축 10 mm 다이 **300 MPa 6 min**, SS 차단전극, EIS 0.1 Hz–1 MHz · 10 mV · **298 K**. 단일 측정, 오차 없음. `Fig. S1` 절편 `figure-read ≈` 50 Ω · 20 Ω |
| 같은 쌍의 문헌값 | 2.9 | 7.0 (2.4×) | `[Zuo]` p.2 (같은 조성 쌍) — 방향 같음, 절대값·배수는 공정·측정 차 |
| 합성 | Li₂S(99.9 %) + P₂S₅(>99 %) + LiCl(>99.98 %), 막자 10 min → ZrO₂ 볼밀 **510 rpm 13 h** (분말:볼 1:40) → 펠릿 → 석영관 진공·Ar 봉입 → **550 °C (5 °C/min) 5–7 h** → 자연냉각 | 동일 | p.26 |
| XRD 상순도 | 단상 | 단상, 피크 고각 이동 = 격자 수축 | `Fig. S9` · *"without detectable impurities"*. `figure-read`: 2θ ≈ 52.2° → 52.5°. ⚠ LiCl (111) 30.1° · (200) 34.8° 자리에 봉우리 안 보임 — 단 이 S/N 에서 `[Zuo]` 수준(최강선 대비 ≲2 %)의 LiCl 은 잡음 속에 묻힐 수 있다 |
| EDS 조성 (미노출) | Cl/P **0.95** · S/P **4.97** (명목 1 · 5) | Cl/P **1.44** · S/P **4.48** (명목 1.5 · 4.5) | `Table S1` (2 지점 평균). ⚠ 마지막 열 '(S/P) At%' 의 값 쌍(17.35/16.33 등)은 P·Cl at% 로 읽으면 Cl/P 가 재현되지만 S/P 와 합치면 110–120 % — 열 머리와 값이 안 맞는다 (*우리 산수*) |
| Li 부격자 (인용) | — | 48h 비점유 **~55 %** | p.20, ref 47 = `[Adeli]` 48h 점유 0.456 과 정합 |

### 3b. 노출 조건 사다리 (같은 논문 안에서 넷이 섞인다)

| 조건 | 수치 | 쓰인 곳 |
|---|---|---|
| **1000 ppm H₂O / Ar** (기본) | p_H₂O 101.3 Pa = **이슬점 ≈ −20 °C** · 25 °C 에서 **RH 3.2 %** (p.30 산수 그대로) | 4D-STEM 시계열(`Fig. 2`) · EDS(`Fig. 3`) · in situ XRD/Raman(`Fig. 1a,b`) · H₂S(`Fig. S30`, 6 mL/min) |
| in situ XRD 초기 전구간 | **RH 50 %**, 7 min 간격 | `Fig. S2` (p.31–32 Methods) |
| in situ XRD 집중 구간 | **RH 3–5 %**, 23–37° | p.32 |
| **드라이룸** (DFMS 시험) | **이슬점 −40 °C**, 7 h (*우리 산수*: 빙면 포화압 ≈12.8 Pa → **≈127 ppm** · 25 °C RH ≈0.4 %) | `Fig. S36` · `Fig. S37` · `Table S2` · (셀 노출 조건은 명시 없음 — 같다고 추정되지만 n/a) |
| 20 h @1000 ppm | — | `Fig. S25` (S/P 정량) |
| NMR · `Fig. 1d–g` 의 '심하게 열화된' 시료 | **노출 시간 n/a** | `Fig. S28` · `Fig. 1` · `Fig. S7` |

### 3c. 벌크 in situ (XRD · Raman)

| 항목 | Cl1.0 | Cl1.5 | 출처 |
|---|---|---|---|
| (222) 봉우리 | 1 h 미만 위치 불변 (빨간 수직선) | **20 min 뒤 고각 이동** = 격자 수축 | 본문 p.6 · `Fig. 1a` · `Fig. S3a` |
| 아지로다이트 XRD 소멸 (1000 ppm) | `figure-read ≈` 1 h 에 약화, 2 h 이후 Li₃PS₄ · LiOH·H₂O · LiCl·H₂O · LiCl · Li₂S 봉우리 | `figure-read ≈` 1 h 에 (311) 약한 넓은 봉우리만, 2 h 이후 LiOH·H₂O(32.9°) 지배 | `Fig. S3a` · `Fig. 1a` |
| RH 50 % 에서 소멸 | `figure-read ≈` 21–28 min 까지 아지로다이트 봉우리 | `figure-read ≈` **7 → 14 min 사이에 사라짐** | `Fig. S2` |
| 저주파 격자 모드 | 유지 | **≈20 min 에 소광 ("Lattice collapse")** | `Fig. 1b` (`figure-read` ≈195 cm⁻¹ 띠) |
| PS₄³⁻ 대칭신축 적색이동 | 425 → **417 cm⁻¹** (≈40 min 에 평탄), 기울기 **K = −0.22 cm⁻¹ min⁻¹** (R² 0.97) | 428 → **418 cm⁻¹** (≈30 min 에 평탄), **K = −0.34** (R² 0.97) | `Fig. S4` (라벨). ⚠ 본문은 Cl1.5 의 적색이동만 "현저" 하다고 쓰지만 **Cl1.0 도 ≈8 cm⁻¹ 이동** — 차이는 **속도 1.5×** 와 끝값 1 cm⁻¹ 이다 |

### 3d. 4D-STEM 투영 픽셀-면적 분율 ★ (단위 %, 라벨값 · 입자당 1 지도)

> ⚠ **벌크 상분율이 아니다** (논문이 p.11 에서 명시). 한 픽셀 = 우세 결정상 1개 (CNN 분류) · '비정질' = 결정도 지수 기준으로 따로 분류된 픽셀. 칸의 앞 값 = `Fig. 2` 입자, 뒤 값 = `Fig. S17` 입자 (조성·시간당 n = 2).

| 상 | Cl1.0 0 | Cl1.0 30 min | Cl1.0 3 h | Cl1.5 0 | Cl1.5 30 min | Cl1.5 3 h | Cl1.5 '심한 열화' (`Fig. 1f`, 시간 n/a) |
|---|---|---|---|---|---|---|---|
| 아지로다이트 잔존 | 99.8 / 99.6 | **75 / 63.2** | **0 / 0.4** | 99.6 / 99.8 | **20.8 / 31.3** | **0 / 0** | 8 |
| 비정질 분류 | — | 18 / 35.5 | 7.1 / 9.5 | — | **44.9 / 47.2** | **52.2 / 79.7** | (이 지도엔 비정질 범주 없음) |
| Li₃PO₄ | — | 6.5 / 1.2 | 17.7 / 20.0 | — | 7.8 / 9.9 | 11.4 / 0 | 16 |
| Li₃PS₄ | — | 0.3 / 0 | 23.6 / 11.2 | — | 13.3 / 1.6 | 33.8 / 20.0 | 35 |
| **LiCl** | — | 0 / 0 | **15.7 / 23.4** | — | **7.0 / 4.7** | **0.6 / 0** | 3.8 |
| **LiCl·H₂O** | — | 0 / 0 | **18.8 / 16.8** | — | 0 / 1.9 | **1.3 / 0** | 9.1 |
| Li₂S | — | 0 / 0 | 4.9 / 1.2 | — | 0 / 0.5 | 0 / 0 | 4.6 |
| LiOH·H₂O | — | 0 / 0 | 3.9 / 6.0 | — | 0 / 0.2 | 0.3 / 0 | **20** (투영 중심) |
| LiOH | — | 0 / 0 | 7.9 / 11.5 | — | 5.8 / 2.6 | 0 / 0 | 3.5 |
| 기타 | 0.2 / 0.4 | 0.2 / 0.1 | 0.4 / 0 | 0.4 / 0.2 | 0.4 / 0.1 | 0.4 / 0.3 | — |

> 🔑 **결정질 Cl 상 합 (LiCl + LiCl·H₂O, *우리 합산*)**: Cl1.0 = 0 → 0 → **34.5 / 40.2 %** · Cl1.5 = 0 → **7.0 / 6.6 %** → **1.9 / 0 %**.
> Cl1.5 는 LiCl 이 **먼저** 나오지만(30 min), **3 h 에는 결정질 LiCl 이 Cl1.0 의 1/18 이하** 다. 그런데 결론은 *"Cl1.5 … outward chloride redistribution and the formation of LiCl-containing surface precipitates"* 다. 3 h 의 Cl 껍질(`Fig. 3c`)은 결정질 LiCl 로는 거의 안 잡히는 **비결정 Cl 상** 이라는 뜻인데, 본문이 이것을 다루지 않는다 (§10-④).

> 🔑 **입자 크기 (`figure-read ≈`, 200 nm 축척 막대 기준 투영 최대폭)** — `Fig. 2`: Cl1.0 0.8 / **0.5** / 1.4 µm · Cl1.5 0.8 / **0.24–0.28** / 1.2 µm (0 / 30 min / 3 h).
> **핵심 30 min 비교에서 Cl1.5 입자가 약 절반 크기** 다 (표면/부피 ×2). `Fig. S17` 쌍은 둘 다 ≈0.5 µm 로 비슷하고 (`Fig. S17` 캡션엔 축척 길이가 없다 — 200 nm 가정), 그래도 잔존 63.2 vs 31.3 % 로 방향은 유지된다. ⇒ 30 min 대비는 n = 2 에서 살아남지만 **격차는 75 vs 20.8 → 63.2 vs 31.3 으로 줄어든다**.

### 3e. 원소 분포 — STEM-EDS / EELS (Cl1.5)

| 항목 | 값 | 출처 |
|---|---|---|
| Cl 껍질 | 미노출 균일 → 30 min 표면 쪽 증가 → **3 h 뚜렷한 고리 + 결핍 내부** (P·S 는 고리 없음) | `Fig. 3a–c` (실독) |
| 1 h · 5 h (두 조성, 입자 2개씩) | Cl1.5 **1 h 에 고리**, Cl1.0 **1 h 에 줄무늬형 재분포**. **5 h 에는 둘 다 균열을 따라 Cl 그물** | `Fig. S23` (실독) — 5 h 의 Cl 은 새로 생긴 균열면을 따라간다 |
| 선 스캔 (부분 열화 단결정 입자, **노출 시간 n/a**) | `figure-read ≈` #1 (≈55 nm) Cl ≈14 at.% · S·P ≈0 (LiCl) / #3 (≈110 nm) S ≈32 · P ≈8 · **Cl ≈2** (Cl/P ≈0.25) / #4 (≈155 nm) Cl/P ≈0.6 / #5 (≈222 nm) ≈1.0 / #6 (≈318 nm) ≈1.2 / 중심부 330–480 nm Cl/P ≈1.3–1.6 (명목 1.5) / **반대쪽 표면(≈560–620 nm)도 Cl 결핍 → ≈645 nm Cl 봉우리 ≈15 at.%** | `Fig. 3e` — **Cl 풍부 표피(≈30 nm) + Cl 결핍 하부(≈100 nm 폭) 가 양쪽 표면에 대칭** |
| 위치별 회절 | #1 **LiCl [100]** (0.39 Å⁻¹ = LiCl (200) ✓) · #2·#4–#6 "LiPSCl [111]" (0.28 · 0.32 · 0.55 Å⁻¹ 표시) · **#3 비정질 (확산 산란만)** | `Fig. 3f` · ⚠ 0.32 Å⁻¹ 는 a ≈ 9.8 Å 입방 아지로다이트의 [111] 정대 반사가 아니다 (*우리 산수*: [111] 정대 첫 두 반사 {2-20} 0.29 · {4-2-2} 0.50 Å⁻¹) — 지수 확인 필요 |
| EELS (3 h) | Li-K · Cl-L 은 **표면 띠에서 최대**, O-K 는 **스캔 최외곽(맵 위쪽)에서 최대 → 안쪽으로 급감**, 내부 비정질은 O 신호 약함 · Li-K/S-L/P-L 특징은 내부에 남음 | `Fig. 3g` · ⚠ `figure-read`: **O-K 최대가 Li-K·Cl-L 최대 띠보다 바깥** 에 있다 (본문은 *"likewise peaked at the surface"*) |
| S/P (20 h 노출) | Cl1.0 영역 7개 × 입자 2: `figure-read ≈` 3.5–5.0 · Cl1.5: **3.1–4.4** (명목 4.5 · 미노출 측정 4.48) | `Fig. S25` · ⚠ 본문 *"core 의 S/P 가 표면보다 낮다"* — 그림은 영역을 core/surface 로 나눠 표시하지 않고 두 범위가 겹친다 |

### 3f. ³¹P MAS NMR (노출 조건 n/a)

| 성분 (PS₄ 주변 음이온 환경) | Cl1.5 노출 전 | Cl1.5 노출 후 | 출처 |
|---|---|---|---|
| Cl₄ | 41.78 % | 39.59 % | `Fig. S28b` (라벨) |
| Cl₃S | 25.84 % | **34.2 %** | 〃 |
| Cl₂S₂ | 19.39 % | 14.59 % | 〃 |
| ClS₃ | 13 % | **6.27 %** | 〃 |
| **P₂S₇⁴⁻** | — | **5.36 %** (`figure-read` ≈88 ppm) | 〃 — Cl1.0 노출 후에는 없음 (`Fig. S28a`, Cl1.0 은 성분 % 미표기) |

> *우리 산수*: 아지로다이트 4성분만 재정규화한 **평균 Cl 이웃 수 2.96 → 3.13**. 남은 PS₄ 환경은 **Cl 쪽으로 이동** 했다 — "내부 Cl 결핍" 그림과 **반대 방향** 이다. S 풍부 환경이 먼저 가수분해로 빠진 선택적 소모로도 설명되므로 반증은 아니지만, 논문은 이 이동을 언급하지 않는다 (§10-⑨).

### 3g. H₂S 실시간 (1000 ppm H₂O/Ar · 6 mL min⁻¹ · 분말 20 mg · 전기화학 센서)

| 항목 | Cl1.0 | Cl1.5 | 출처 |
|---|---|---|---|
| 개형 | 즉시 급등 · **≈365 ppm 평탄 꼭대기(2–8 min)** · 20 min 안에 대부분 소멸 · ≈55 min 측정 종료 | ≈12 min 에 **≈205 ppm** 최대 · 128 min 에도 ≈15 ppm 지속 | `Fig. S30` (`figure-read`) |
| **적분 H₂S** | **5.07 cm³ g⁻¹** | **11.88 cm³ g⁻¹ (2.34×)** | `Fig. S30` (라벨) — **본문은 이 적분값을 말하지 않는다** (*"lower initial … more persistent"* 만) |
| 시료 S 대비 방출 분율 (*우리 산수*, 라벨값 · 22.4 L mol⁻¹) | ≈1.2 % | ≈3.1 % | — |
| 재현 검산 (*우리 산수*, `figure-read` 사다리꼴 적분) | ∫c·Q dt / m ≈ **1.3** cm³ g⁻¹ | ≈ **3.3** cm³ g⁻¹ | 명시 조건(20 mg · 6 mL min⁻¹)으로 라벨의 **약 1/4** 만 나온다 · 비(2.3–2.6×)는 견고 |
| HCl | **검출 안 됨** (검출 방법·한계 미기재) | p.18 |

> ⚠ Cl1.0 의 **평탄 꼭대기 4점(≈365 ppm)** 은 센서 상한으로 잘린 모양이다 — 그렇다면 Cl1.0 적분은 **과소** 다. 그리고 꼭대기에서 들어오는 물의 ≈36 % 가 H₂S 로 나가므로(365/1000 ppm) 이 시험은 **물 공급이 넉넉한 영역이 아니다** — 곡선 모양에 분말층 물 공급이 섞인다 (*우리 산수*).

### 3h. DFT ★

| 항목 | 값 | 출처 |
|---|---|---|
| Cl1.0 장벽 (4a–4a) | **ΔE = 3.2 eV** (라벨) · `figure-read` 곡선 최대점 **≈3.5 eV** (점 5개 = 끝점 2 + 이미지 3) | `Fig. 4c` · `Fig. S33` · ⚠ 라벨과 그려진 최대점이 ≈0.3 eV 어긋난다 |
| Cl1.5 장벽 (4a–4d) | **ΔE = 1.3 eV** (라벨, `figure-read` ≈1.35) · **끝점이 0 이 아니라 ≈0.6 eV** (점 7개 = 끝점 2 + 이미지 5) → 역방향(4d→4a) `figure-read` ≈0.75 eV | `Fig. 4c` · ⚠ 끝점 비대칭을 본문이 언급하지 않는다 |
| 경로 축 | x 축 "Migration pathway" **단위 없음** · Cl1.0 0–8.3 · Cl1.5 0–5.05 | `Fig. 4c` |
| 홉 거리 (*우리 산수*, a ≈ 9.8 Å) | 4a–4a = a/√2 ≈ **6.9 Å** · 4a–4d = a√3/4 ≈ **4.2 Å** | 논문: *"shorter hopping distance and a less constrained local environment"* |
| **홉 수 검산 (ν₀ 10¹³ s⁻¹ 가정 · 298 K)** | **1.3 eV**: Γ ≈ 1.0×10⁻⁹ s⁻¹ · 평균 대기 ≈ 9.7×10⁸ s (≈31 년) · **30 min N ≈ 1.9×10⁻⁶ · 3 h N ≈ 1.1×10⁻⁵** / **3.2 eV**: Γ ≈ 7.6×10⁻⁴² s⁻¹ (사실상 0) | `tools/sei/collect_neb.py::hop_check` (D-2026-09-27-barrier-hop-count) — **차수 검산이지 확산계수가 아니다** |
| ~100 nm 재분배에 필요한 장벽 (*우리 산수*) | 3D 무작위 걸음 N ≈ (L/a)² ≈ 5.5×10⁴ 홉 → **30 min: Ea ≲ 0.68 eV · 3 h: ≲ 0.73 eV** (공공 농도 인자를 곱하면 더 낮아야 한다) | `Fig. 3e` 의 결핍 하부 폭 ≈100 nm 기준 |
| 정전위 | "Cl 추출 + LiCl 형성 후 표면 전위가 더 양(+)" — **세로축 눈금 숫자 없음**, z 범위 0–10 Å | `Fig. 4d` · `Fig. S34` |
| P–S 결합 (Cl1.5, P3 사면체 하나) | `figure-read ≈` P3–S9 2.063 → 2.084 · P3–S14 2.068 → 2.094 · **P3–S12 2.052 → 2.085 (+0.033 Å, +1.6 %)** · P3–S15 2.067 → 2.071 Å | `Fig. 4e` · ⚠ **세로축이 2.00 Å 에서 시작** 해 1–2 % 변화가 막대 높이로는 두 배 이상으로 보인다 |
| S–P–S 각 (같은 사면체) | S16–P3–S18 **109.4 → 110.0°** · S17–P3–S18 **109.4 → 104.35°** (−5.05°) | `Fig. S35` (라벨) |

### 3i. DFMS 표면처리 · 셀

| 항목 | 무처리 Cl1.5 | DFMS 처리 Cl1.5 | 출처 |
|---|---|---|---|
| σ 노출 전 | **4.50** mS cm⁻¹ | **3.34** (−26 %, 처리 대가) | `Table S2` |
| σ 드라이룸 7 h 뒤 | 0.93 (유지율 **21 %**) | **1.19 (36 %)** | `Table S2` · 본문 *"21 % → 36 %"* |
| σ 건조 회복 뒤 | **2.4** (회복률 53.33 %) | 2.1 (63.52 %) | `Table S2` · ⚠ **절대값은 무처리가 더 높다** (2.4 > 2.1). 회복률 63.52 % 는 2.1/3.34 = 62.9 % 와 약간 어긋난다 (반올림 추정, *우리 산수*) |
| EIS 절편 (`figure-read ≈`) | 미노출 ≈20 · 7 h ≈110 · 건조 ≈45 Ω | 미노출 ≈27 · 7 h ≈90 · 건조 ≈45 Ω | `Fig. S37` — `Table S2` 와 같은 방향 |
| EDS (드라이룸 7 h) | (같은 조건 대조 **없음**) | Cl 고리 없음 · Si·F 가 입자 전면에 분포 | `Fig. S36` (실독) · 본문 *"no pronounced chloride segregation"* |
| 셀 1st 사이클 0.1 C | 충/방전 `figure-read ≈` 233 / 208 mAh g⁻¹ · ICE **89.36 %** (본문 "≈207") | — | `Fig. S38a` (ICE 라벨) |
| 〃 노출 무처리 | 221 / 196 · ICE **88.41 %** | — | `Fig. S38b` |
| 〃 노출 처리 | — | 228 / ≈203 · ICE **89.02 %** | `Fig. S38c` (방전값은 충전 `figure-read` × ICE 라벨로 역산 — 앞 두 줄도 같은 산수로 맞는다: 233 × 0.8936 ≈ 208 · 221 × 0.8841 ≈ 195) |
| 0.33 C 시작 → 끝 (`figure-read ≈`) | 미노출 **188 → 172** (170 cyc, 본문 172) · 노출 163 → 160 | 노출 처리 **175 → (≈179 @40) → 175 @150 → 174 @170** | `Fig. 4g` |
| 유지율 (0.33 C 시작점 기준) | 미노출 ≈91.5 % · 노출 ≈98 % (*우리 산수*) | **99.9 % @150 cyc** (본문) | 노출 처리 셀은 끝에서 미노출 셀과 **같은 용량** 에 수렴한다 (`figure-read`) |
| 셀 조건 | Li–In (In 100 µm + Li 50 µm) ‖ SE 90 mg ‖ NCM811 복합양극 **26.75 mg cm⁻²** · 30 ± 0.5 °C · **2.0–3.7 V vs Li–In** (Li⁺/Li 환산 미기재, 통상 +0.62 V) · 0.1 C 3 회 → 0.33 C | p.34–35 · 복합양극 조성·적층압 **n/a** |

---

## 4. 재료 · 방법 ★ — 우리가 같은 축을 흉내 낼 때 필요한 조건 전부

### 4a. 시료
- 합성: §3a. 모든 취급 Ar 글러브박스 H₂O·O₂ < 0.1 ppm.
- **DFMS 처리**: Cl1.5 : (difluoromethyl)trimethylsilane (≥98 %) = **10 : 1 질량** · 12 mL 밀폐 바이알 + ZrO₂ 볼 6개(2 mm) · 유성 원심 믹서 **1800 rpm 20 min** · 무용매 · **30 °C 진공 3 h** 건조. 제안 기전: 미량 물과 반응해 **Si·F 풍부 부동태층**(`Fig. 4f` 도식은 Si–O–Si 망 + CF₂H). **화학 확인은 EDS Si·F 지도뿐** — XPS·IR·NMR·두께 없음.

### 4b. 현미경
- TEM/EDS: **Talos F200X**. HAADF·2차전자: 프로브보정 **Hitachi HF5000 200 kV**. 시료 이송: 글러브박스 건식 분산 → Cu 그리드 → **극저온 진공 이송 홀더**.
- **4D-STEM**: Thermo Fisher **Spectra 300**, **300 kV**, 수렴 반각 **0.6 mrad**, spot 7, **Merlin Medipix3** 직접검출기, 체류 **1–2 ms/px**, 스텝 **2.67–10.0 nm**, **256 × 256** 스캔, 프로브 전류 **0.044 nA**, 프로브 지름 ≤10 nm (*우리 산수*: 회절한계 1.22λ/α ≈ 4 nm), **−177 °C**. 처리 **py4DSTEM**.
- 선량 *"as low as 55 e⁻ Å⁻²"* — *우리 산수*: 0.044 nA × 2 ms = 5.5×10⁵ e⁻ 를 **10 nm × 10 nm 픽셀** 에 펴면 55 e⁻ Å⁻² 로 정확히 맞는다. **스텝 2.67 nm 이면 같은 체류에서 ≈770 e⁻ Å⁻²** (≈14×). 지도별 선량은 보고되지 않는다.
- **EELS**: Gatan Quantum ER, 0.1 eV/ch, 분해능 < 1.0 eV (ZLP FWHM), Dual EELS, 코어로스 0.5 s, 스펙트럼 이미지 스텝 0.5 nm · 2 ms/px · 슬릿 20 eV · 수집각 25 mrad, 프로브 < 50 pA. Methods 는 **S-L · P-L · Li-K** 만 적는데 그림에는 **Cl-L · O-K** 도 있다.

### 4c. 4D-STEM 데이터 처리 (방법 기여의 본체)
1. **전처리**: 타원 왜곡 보정 → 직진빔 중심 정렬 → **웨이블릿 잡음 제거**.
2. **학습 라이브러리**: 후보 상 CIF 로 **멀티슬라이스 시뮬레이션**, 넓은 방위 범위 → 실험과 같은 역공간 좌표·샘플링·검출기 기하로 사상.
3. **Sim2Real 스타일 전이 망**: 실험의 잡음·확산 배경·비탄성·세기 변동을 시뮬레이션에 입히되 **브래그 위치와 라벨은 보존** (데이터 증강).
4. **CNN 분류기** 학습 → 실험 패턴에 적용 → **우세 결정상 1개/픽셀** (여러 상이 겹치면 가장 두드러진 브래그 특징의 상).
5. **결정도 지수** C = I_cryst / (I_cryst + I_resid): 직진빔 2D super-Gaussian 적합 → 중심빔 제외 마스크 → 빈 프레임 평균 배경 차감 → 템플릿 기반 브래그 디스크 검출 → 디스크 자리에 파라메트릭 커널 합 = I_cryst → 음이 아닌 잔차 = I_resid. **상대 비교 전용** (절대 결정 부피분율 아님).
- 후보 상 목록 (지도 범례): 아지로다이트 · Li₃PO₄ · LiCl · Li₃PS₄ · LiCl·H₂O · Li₂S · LiOH·H₂O · LiOH · 기타 + '비정질'. **P₂S₇ 계 · Li₂SO₄ · Li₂S₂ · 원소 S 는 후보에 없다**.
- 분류 정확도·혼동행렬·검증 데이터셋 **n/a**. 입자 마스크(진공 픽셀 제외) **기술 없음**.

### 4d. 분광 · 회절 · 기체 · 전기화학
- XRD: Cu Kα 45 kV · 40 mA, 10–60°, 0.5° min⁻¹, 폴리이미드 필름 밀봉. in situ: 7.1° min⁻¹ · 7 min 간격 · 기체 투과 셀.
- ³¹P MAS NMR: Bruker Avance 500 (11.75 T, 202.5 MHz), 2.5 mm 로터, **25 kHz**, π/2 3.2 µs, 반복 지연 15 s, 85 % H₃PO₄ 외부 기준, **DMFIT** 적합.
- Raman: Bruker 공초점, 532 nm, **≤5 mW**, 1 cm⁻¹, 100–4000 cm⁻¹. in situ 는 밀폐 반응셀 · 2 min 간격.
- 습도 장치: 건조 Ar 을 항온 물중탕에 버블링 → MFC 6 mL min⁻¹ → 유리 바이알 속 분말 20 mg → **전기화학 H₂S 센서** 실시간.
- σ: 식 σ = t/(R·A), A = 0.785 cm².

### 4e. DFT → §8 에 전부.

---

## 5. 결과 — 섹션별 상세 (그림 실독 포함)

### 5.1 벌크 in situ — "Cl1.5 가 먼저 무너진다" (`Fig. 1a,b` · `Fig. S2` · `Fig. S3` · `Fig. S4`)
1000 ppm 에서 Cl1.5 는 **20 min 에 (222) 가 고각으로 이동**(격자 수축)하고 저주파 Raman 격자 모드가 꺼진다. PS₄³⁻ 대칭신축은 428 → 418 cm⁻¹ 로 적색이동하며 저자는 **부분 O 치환 PS₄₋ₓOₓ** 가능성을 든다. Cl1.0 은 1 h 미만에서 (222) 가 안 움직이지만 **PS₄³⁻ 띠는 Cl1.0 도 425 → 417 cm⁻¹ 로 이동** 한다(`Fig. S4` — 속도만 0.22 vs 0.34 cm⁻¹ min⁻¹). RH 50 % (`Fig. S2`) 에서는 Cl1.5 가 7–14 min, Cl1.0 이 21–28 min 에 아지로다이트 봉우리를 잃는다 (`figure-read`).
⚠ 본문 p.6 은 *"in situ XRD … (Fig. 1a,b, and Supplementary Fig. 2), whereas … higher-humidity conditions are shown in Supplementary Fig. 3"* 라 쓰는데 **실제로는 반대다** — `Fig. S2` 가 RH 50 %, `Fig. S3` 이 1000 ppm Cl1.0 이다 (캡션·그림 둘 다 확인).

### 5.2 cryo-4D-STEM 워크플로 (`Fig. 1c` · `Fig. S5` · `Fig. S6`)
황화물은 전자빔에 비정질화된다(`Fig. S5`, 미독). 저자는 −177 °C 에서 전류·체류를 골라 **55 e⁻ Å⁻²** 에서도 상동정에 충분한 회절을 얻었다고 하고, `Fig. S6` 을 근거로 *"no detectable additional amorphization"* 이라 쓴다.
⚠ 실독: `Fig. S6` 은 **서로 다른 입자 셋** 에 서로 다른 조건(0.022 nA·2 ms / 0.044·1 / 0.044·2)을 건 것이다. 가장 낮은 선량의 (a) 는 **브래그 점이 전혀 없다** — 그것이 S/N 부족인지, 그 입자가 원래 비정질/다른 방위인지 이 그림으로는 가를 수 없다. **같은 영역의 누적 선량 시리즈(브래그 세기 vs 선량)** 가 없으므로 "빔 손상 없음" 의 직접 증거가 아니다 (§10-②).

### 5.3 "심하게 열화된" Cl1.5 한 입자 (`Fig. 1d–g` · `Fig. S7`)
투영 면적: Li₃PS₄ **35 %**(표면 아래 고리) · LiOH·H₂O **20 %**(투영 중심) · Li₃PO₄ **16 %** · LiCl·H₂O **9.1 %** + LiCl **3.8 %**(바깥) · 잔존 Cl1.5 **8 %** · Li₂S **4.6 %**(고리) · LiOH **3.5 %** (합 100 %). 노출 시간은 **적혀 있지 않다**.
⚠ 실독 두 가지: ① `Fig. 1g` 의 대표 "Exp." 패턴 중 **Li₃PO₄ 는 직진빔 + 확산 후광뿐** 이고 뚜렷한 브래그 점이 안 보인다(16 % 의 근거 패턴). 다른 여러 상의 대표 패턴도 **한 줄짜리 계통열** 이라 비슷한 d 를 가진 상끼리 갈리기 어렵다. ② `Fig. 1e` 의 **입자 바깥 검은 진공에도 색 점이 흩어져 있다** — 진공 픽셀이 분율 분모에 들어가는지 Methods 에 없다. 그리고 ③ 투영 지도의 "중심" 은 **위·아래 표면을 같이 통과한 기둥** 이라 "LiOH·H₂O 가 중심에 있다" 는 "내부" 가 아니라 "투영 중심" 이다 (논문도 *projected* 를 붙인다).

### 5.4 시계열 — 두 조성의 길이 갈린다 (`Fig. 2` · `Fig. S14` · `Fig. S17`) ★
- **Cl1.0 30 min**: 잔존 **75 %**, 열화는 가장자리(Li₃PO₄ 6.5 · 비정질 18 · Li₃PS₄ 0.3). 30 min 에 이미 표면 Li₃PO₄ 가 있다 → 저자는 *"rapid local conversion 과 정합하지만 반응 순서의 직접 증거는 아니다"* 라고 스스로 선을 긋는다.
- **Cl1.0 3 h**: **잔존 0 %**. 바깥→안쪽 **대략 층상**: LiOH 7.9 · LiOH·H₂O 3.9 · **LiCl 15.7 · LiCl·H₂O 18.8** · Li₂S 4.9 · Li₃PS₄ 23.6 · Li₃PO₄ 17.7 · 비정질 7.1 %.
- **Cl1.5 30 min**: 잔존 **20.8 %**, **비정질 44.9 %** (표면·내부 모두 결정도 지수 낮음). LiCl 7.0 % 는 **입자 바깥에 붙은 덩어리**(`Fig. 2e` 실독 — 회색 몸통 왼쪽 위의 보라색 엽). 저자 해석: *"잔존 표면 격자의 Cl 점유가 늘어난 게 아니라, 골격에서 빠진 Cl 이 LiCl 석출물로 모인 것"*. ⚠ 실독: 같은 지도의 **LiOH 5.8 % 픽셀은 대부분 입자 윤곽 밖(배경)에 흩어진 점** 이다 (`Fig. 2e` LiOH 패널 확대) — 배경 픽셀이 분율 분모·분자에 들어간다면 이 칸은 상이 아니라 잡음이다.
- **Cl1.5 3 h**: **잔존 0 %**, **비정질 52.2 %** 가 표면 근처에서 깊은 내부까지. Li₃PS₄ 13.3 → **33.8 %** + 일부 결정도 회복(`Fig. S16`, 미독) → 비정질 티오인산염이 Li₃PS₄ 로 재결정한다고 해석.
- **형상** (`Fig. S14`): Cl1.0 은 가장자리 팽창·면 소실, Cl1.5 는 투영 최대폭 **1102.2 → 1623.6 (30 min) → 1648.9 nm (3 h)** (+50 %, 라벨) + 내부 공극·파편화. ⚠ 30 min · 3 h 영상은 윤곽이 같은데(같은 입자) 미노출 영상은 윤곽이 크게 다르다 — 같은 입자 추적인지 본문에 명시가 없다. 같은 입자를 노출 사이사이 다시 찍었다면 **앞 세션의 누적 선량** 이 뒤 세션의 교란 변수가 된다.
- 🔑 **3 h 에서 두 조성 모두 잔존 0 %** 다. "Cl1.5 가 더 빨리 소비된다" 는 **30 min 지도에서만** 보이고(입자 크기 교락 §3d), 3 h 의 차이는 **산물이 결정질(Cl1.0) 이냐 비정질(Cl1.5) 이냐** 다.

### 5.5 원소 재분배 — Cl 껍질과 결핍 하부 (`Fig. 3` · `Fig. S23` · `Fig. S25` · `Fig. S27`) ★
`Fig. 3a–c` 의 Cl 고리는 시간이 갈수록 뚜렷하다. 부분 열화 단결정 입자의 표면→중심 선 스캔(`Fig. 3d–f`)은 **#1 LiCl 표피 → #3 Cl 결핍 비정질 → #4–#6 결정 내부** 를 한 줄에 보여준다 — **같은 입자에서 회절(구조)과 EDS(조성)를 겹친** 이 논문에서 가장 설득력 있는 그림이다. 반대쪽 표면도 같은 순서라 우연이 아니다 (`figure-read`).
EELS(`Fig. 3g`)에서 O 는 바깥에 몰리고 비정질 내부엔 약하다 → 저자: *"바깥 반응층 수준의 O 혼입은 내부 장거리 질서 소실에 **필요하지 않다**"* → 내부 붕괴는 Cl 결핍·결함 축적이 이끈다는 해석. `Fig. S27` 은 LiCl 단위 하나를 뺀 Cl1.5 셀에서 Li/Cl 공공 옆 PS₄ 가 일그러지는 모형도(4a → 4d → 4a 경로)이고, 캡션이 *"does not independently establish the migration rate"* 라고 스스로 한정한다.
⚠ 실독: O-K 최대는 Li-K·Cl-L 최대 띠보다 **바깥** 이다(§3e). 그 최외곽은 HAADF 에서 어둡고 Li 도 낮다 — O 풍부·Li 빈약한 최외곽이 무엇인지(인산염·황산염·탄소막·극저온 얼음 오염) 대조 없이 정할 수 없다.

### 5.6 NMR — 티오인산 망은 살아 있다 (`Fig. S28`)
Cl1.5 노출 후 **P₂S₇⁴⁻ (5.36 %)** 가 새로 생기고 Cl1.0 에는 없다 → P–S–P 연결이 남은 = *"티오인산 골격이 완전히 분해된 게 아니라 재조직"* 의 근거로 쓰고, 탈황된 PS₄ 의 축합으로 생긴다고 본다(`Fig. S29`, 미독). §3f 의 환경 분율 이동(평균 Cl 이웃 2.96 → 3.13, *우리 산수*)은 본문에 없다.

### 5.7 H₂S — 빨리 끝나느냐, 오래 끄느냐 (`Fig. S30` · `Fig. S31`)
본문: Cl1.0 = 높은 초기 봉우리 후 급감, Cl1.5 = 낮은 초기 속도 + **지속** — *"Cl1.0 의 빠른 초기 가수분해 vs Cl1.5 의 장기 열화"*. 그림의 라벨: **총량은 Cl1.5 가 2.34× 많다** (11.88 vs 5.07 cm³ g⁻¹). HCl 은 검출 안 됨 → 재분배된 Cl 은 응축상(LiCl 계)에 남는다고 본다. ⚠ `Fig. S32` 캡션의 *"relatively weak initial H₂S signal"* 은 Cl1.5 가 5 min 에 이미 ≈170 ppm 인 `Fig. S30` 과 어울리지 않는다 (`figure-read`).

### 5.8 Cl 이동 기전 + DFT (`Fig. 4a–e` · `Fig. S33`–`S35`) ★
서사(p.20–22): Cl1.5 는 Cl 이 **4d 를 우선 점유**하고(Adeli) Li 공공이 많아 **국소 배치 유연성** 이 크다 → 표면 Li⁺ 와 H₂O 가 LiCl 계 산물을 만들며 **표면에 Cl 결핍** → **Cl 화학퍼텐셜 구배가 바깥쪽 재분배를 구동**, 격자 왜곡이 음이온 자리 간 **공공 매개 홉** 을 돕는다.
- **CI-NEB**: Cl1.0 4a–4a **3.2 eV** vs Cl1.5 4a–4d **1.3 eV**. 저자 스스로: *"relative energetic comparisons … they alone cannot account for the observed redistribution timescale"* · *"the migration barrier … does not by itself determine the net direction"* · `Fig. S33` 캡션 *"comparative descriptors of pathway accessibility rather than … absolute room-temperature diffusion rates"*. 그런데 같은 캡션 끝은 *"the calculations **establish** that the anion configuration of Cl1.5 offers a substantially more favorable kinetic pathway"* 로 다시 세게 닫는다.
- **정전위** (`Fig. 4d`, `Fig. S34`): Li/Cl 추출 + LiCl 석출 모형에서 표면 전위가 더 양 → 음이온 Cl⁻ 를 바깥으로 끄는 정전 구동력이라는 해석. `figure-read`: 'After' 곡선은 Z₄ₐ(≈2.9 Å)에서 내려가고 Z₄d(≈5 Å)에서 올라간다. 화살표는 Z₄d → Z₄ₐ.
- **이완**: Cl 제거가 P–S 일부를 늘리고(최대 +0.033 Å) S–P–S 각을 5° 비튼다 → *"chloride vacancies perturb the local argyrodite framework"*.
- **되먹임 고리**: 팽창·공극·파편화 → 물길 → 가수분해·Li/Cl 추출·재분배 가속.

### 5.9 DFMS 처리 (`Fig. 4f` · `Fig. S36` · `Fig. S37` · `Table S2`)
개시 표면 반응을 막으면 Cl 화학퍼텐셜 구배가 약해진다는 논리. 드라이룸(−40 °C 이슬점) 7 h 뒤 EDS 에 Cl 편석 없음, σ 유지 21 → 36 %, 건조 회복 53 → 64 %, 처리 대가 σ 4.50 → 3.34.
⚠ 같은 −40 °C · 7 h 조건의 **무처리 EDS 대조가 없다**. Cl 껍질이 보였던 무처리 지도는 전부 **1000 ppm (−20 °C 이슬점)** 이다. *우리 산수* (ppm·h 를 거친 노출량으로): 처리 시료 ≈127 ppm × 7 h ≈ **890 ppm·h** vs 무처리 3 h 지도 3000 ppm·h (×0.3) · 30 min 지도 500 ppm·h. "처리하면 편석이 안 생긴다" 와 "물이 덜 왔다" 를 이 설계로는 가를 수 없다.

### 5.10 셀 (`Fig. 4g` · `Fig. S38`)
미노출 Cl1.5 셀: 0.1 C 첫 가역 ≈207 mAh g⁻¹, 0.33 C 170 사이클 뒤 172. 노출 무처리 셀: 용량은 낮고 **정규화 유지율은 오히려 높다** → 저자는 *"Cl 풍부 표면 열화산물의 부분 부동태화"* 를 들되 *"further evidence is required"* 라고 단다. 노출 처리 셀: 0.33 C 시작점 대비 **150 사이클 99.9 %**, 무처리 노출 셀보다 용량↑·분극↓. ⚠ `figure-read`: 처리 셀의 0.33 C 용량은 처음 ≈40 사이클 동안 **≈175 → ≈179 로 오르고** 그 뒤 내려온다 — 99.9 % 는 그 오르내림의 결과다. 처리 셀은 **미노출 셀보다 ≈13 mAh g⁻¹ 낮게 시작** 해 170 사이클에서 미노출 셀과 같은 값에 닿는다. 조성당 셀 1개(오차막대 없음).

---

## 6. 메커니즘 종합 (`Fig. S32` · `Fig. 4a`)

| 단계 | Cl1.0 (저자 그림) | Cl1.5 (저자 그림) | 직접 관측 vs 추론 |
|---|---|---|---|
| ① 개시 | 표면 가수분해 · 큰 초기 H₂S · LiOH 계 최외곽 | 표면 Li/Cl 추출 → LiCl 계 산물 | 관측: 산물 상 · H₂S 곡선 |
| ② 전파 | **안쪽으로 나아가는 반응 전선**, 물 수송·표면 물 소모가 율속일 수 있음 | **Cl⁻ 바깥쪽 재분배 → Cl 결핍·공공 축적 하부 → 내부 비정질화** (O 침투 前) | 관측: Cl 껍질 + 결핍 비정질 + 결정 내부 공존 / 추론: 시간 순서·인과 방향 |
| ③ 되먹임 | 표면 반응층이 물 수송을 늦춤 | 팽창(+50 %)·공극·파편화 → 물길 → 가속 | 관측: 형상 / 추론: 되먹임 |
| ④ 후기 | 결정질 산물의 층상 배치 | 비정질 + Li₃PS₄ 재결정, 지속 H₂S | 관측 |

> 저자 스스로 붙인 경계: *"the temporal sequence was not resolved"* (p.16) · *"a mechanistic interpretation … rather than a directly observed elementary reaction pathway"* (`Fig. S32`).
> 🔑 인과 방향이 열려 있다 — **"Cl 이 빠져서 비정질화" 인가, "비정질화(양성자화·탈황)된 영역이 Cl 을 못 붙잡아서 Cl 이 빠지나"**. 두 그림 모두 같은 스냅숏(Cl 결핍 = 비정질)을 준다. `Fig. S23` 5 h 의 **균열을 따라 늘어선 Cl** 은 Cl 이 **새로 생긴 자유면으로 모인다** 는 것을 보이는데, 이는 벌크 공공 홉보다 **표면·균열·흡착수 층을 통한 이동** 쪽이 시간척도와 맞는다(§3h 홉 수 검산).

---

## 7. 우리 DFT 와의 대조 ★★ — `../our_dft_baseline.md` · `db/properties/`

### 7a. 같은 것 / 다른 것

| 항목 | 이 논문 | 우리 | 판정 |
|---|---|---|---|
| Cl1.0 조성 | Li₆PS₅Cl (볼밀 + 550 °C) | **comp1 = Li₆PS₅Cl** (DFT cubic-52 셀) | ✓ 같은 명목 조성 |
| Cl1.5 조성 | Li₅.₅PS₄.₅Cl₁.₅ | **modelc = Li₅.₄PS₄.₄Cl₁.₆** | ⛔ **다르다** — Cl 1.5 vs 1.6, modelc 는 `[Adeli]` 고용한계 너머 |
| σ 방향 | Cl1.5 4.5 > Cl1.0 2.3 mS cm⁻¹ | MLIP-MD (UMA) 도 **Cl-rich 쪽이 빠른 방향** | ✓ **방향만**. 우리 MD 의 σ·D 배수는 싣지 않는다 — CLAUDE.md MLIP-MD 규율 *"절대값 인용 금지, 비율도 멀티시드 판정만"* · `our_dft_baseline.md` 의 comp1/modelc D 는 **온도당 단일 궤적** 이다 · 1저자 인용정책(2026-09-18): 계 간 상대차로만 |
| Cl 이동 장벽 | CI-NEB 3.2 / 1.3 eV | **Cl 홉 계산 0 건** · 우리 NEB 원장은 `db/properties/sei_neb.json` 전량 철회 (`HZ-sei-neb-retracted` BLOCKED) | ✗ 비교 대상 없음 |
| P–S 결합 | 공공 옆 한 사면체 +≤0.033 Å · 각 −5° | **ICOHP_PS (LOBSTER, 벌크 결합 평균)**: comp1 **−5.938** · modelc **−5.9997 eV** (canonical · `per_bond_json/bonds_comp1_k444.json` · `bonds_modelc_k663.json` — comp1 은 이 정본값만 쓴다, `HZ-comp1-icohp-ps-stale-5944`) | ⚠ **다른 양**. 방향 대조만: 벌크 평균 P–S 세기는 Cl 1.0→1.6 에서 ≈1 % 만 움직인다 → "Cl-rich 골격이 원래 약하다" 는 근거는 우리 쪽에 없다. 이 논문의 값은 **결함 옆 국소 응답** 이라 별개 |
| 수분·가수분해 | 4D-STEM · EDS · EELS · NMR · H₂S | **계산 0 건** (`comparison_vs_ours.md` §B⑤ · §H "가수분해(수분) 축") | ✗ 우리 공백 |
| 무질서 처리 | Cl1.0 = 4a–4a 경로만 있는 **정렬 모형으로 추정** (§8) | comp1 cubic-52 · lpsocl 단일 배열 (`kb/methodology/computational_methods_canonical.md`) | 둘 다 단일 배열 — **우리가 더 낫다고 말할 근거 없음** |

### 7b. 축 정리 — 이 논문이 우리 어느 상충에 붙나
- 논문 자체 문구: *"a halogen-dependent trade-off between transport optimization and **moisture tolerance**"* (p.4). 이것은 **B④ (수분)** 상충이다.
- 우리 cascade 쪽 경고는 **'산화 안정 ↔ 수송 상충'** 깔때기 발견이고, 그것이 blocking 지표(4 Å 안 Li 비율 · S·Cl 안 셈) 탓일 수 있다는 경고 제안이 미결이다 (`kb/projects/handoff_2026_10_02_evacuation.md` §4). **이 논문은 그 산화 상충을 지지하지도 반박하지도 않는다** — 축이 다르다. 겹치는 것은 *"Cl↑ → σ↑ 이면서 다른 안정성 축↓"* 라는 **부호 모양** 뿐이다.
- 같은 모양의 외부 사례가 하나 더 있다: `[Zhang26ODry]` 건조 O₂ 1 h σ 유지 Li₆PS₅Cl 76.1 % vs **Li₅.₄PS₄.₄Cl₁.₆ 49.4 %** (우리 modelc 명목 조성). ⇒ **B④(대기) 축에서는 "Li₆PS₅Cl 승" 이 두 편에서 같은 방향** 이다. ⛔ 이 둘을 B①(ESW) 문장으로 옮기지 않는다 — 우리 ESW 산화 개시는 comp1 = modelc **2.256 V** 로 같다(S²⁻-limited).

### 7c. 개시 자리 — 이 논문의 '역설' 을 우리 이웃 digest 로 다시 읽으면
- 논문의 역설 전제: Cl 이 늘면 **자유 S²⁻ (4a/4d)** 가 줄어 수분 반응 자리가 준다.
- `[Kim26Moist]` (comp1 그 조성 · 표면 DFT): **첫 반응 자리 = PS₄ 의 S(16e)**, 자유 S 는 PS₄ 가 O 로 바뀐 뒤 **2차 활성화 자리**. `[Hyun25Han]`: 가수분해 구동 = PS₄ S 의 **E_F 근처 비결합 3p** lone pair.
- ⇒ 이 두 편의 그림이면 **자유 S²⁻ 가 준다고 개시가 줄지 않는다** — "역설" 은 할로겐 기전 없이도 일부 풀린다. ⚠ 세 편 다 우리 계산이 아니다. 우리 수분 반응 계산은 0 건이므로 **어느 쪽이 맞다고 우리가 판정하지 않는다**.

### 7d. cascade v7 와의 경계
- v7 카드(`db/properties/cascade_estimand_card_v7_probe_2026_10_01.json`)의 보고량은 **UMA 의 조건부 Li 수송 차이 D_rel(P1/P2; V_common, T\*)** 이고, §2b 가 *"S/Cl 반자리 무질서 셀은 이 카드 밖"* 이라고 못박는다. 이 논문의 주 변수(Cl 4a/4d 배치·Cl 공공)는 정확히 그 **카드 밖** 이다.
- D_rel v6 은 방법상 무효로 닫혔다(`cascade_d_rel_closed_2026_10_01.json`, 자격 0/40). 이 논문의 어떤 수도 그 마감의 재개 조건이 아니다.

### 7e. CEI (Nd 계면 · 실험 쪽 1저자 트랙)와의 접점
- 노출 무처리 셀의 *"정규화 유지율이 더 높다 → Cl 풍부 표면 산물의 부분 부동태화?"* 는 저자 스스로 증거 부족이라 한 **가설** 이다. CEI 페이지에 근거로 옮기지 않는다 (복합양극 조성·코팅도 n/a).

---

## 8. DFT/계산 방법 ★

| 항목 | 값 | 비고 |
|---|---|---|
| code | **VASP** (ref 49) | 버전 n/a |
| functional | **GGA-PBE** (ref 50) | |
| vdW | **DFT-D3** (ref 51 = Grimme 2010) | 감쇠 형식 미기재 — BJ 논문 미인용이라 zero-damping 추정 |
| pseudo / PAW | **n/a** | PAW 세트(Li_sv 여부) 미기재. ⚠ Li_sv 를 썼다면 ENMAX 499 eV > ecut 400 eV |
| ecut | **400 eV** | |
| k-points | **2 × 2 × 2** (모든 계산 공통으로 기재) | 슬랩이면 맞지 않는 설정 (§10-⑫) |
| SCF / 힘 | 10⁻⁵ eV / **0.05 eV Å⁻¹** | |
| supercell / nat | **n/a** | `figure-read`: `Fig. 4b` · `Fig. S33` 이 **입방 상자 하나** — 단일 관용 셀(≈50 원자, a ≈ 9.8 Å)로 보인다. 그렇다면 **Cl 공공 농도 1/4–1/6** · 주기 이미지 간격 ≈9.8 Å 에서 4a–4a 홉 ≈6.9 Å |
| 격자 처리 | **n/a** (고정셀/이완 여부 미기재) | 우리 규율(고정셀 + EOS)과 대조 불가 |
| 전하 상태 | **n/a** | Cl1.5 는 `Fig. S27` 에서 **LiCl 단위(중성 쌍)** 제거. Cl1.0 의 공공 생성 방식 미기재 |
| NEB | **CI-NEB** (ref 52) · 이미지 수 n/a (`figure-read` Cl1.0 **3** · Cl1.5 **5**) · 스프링 상수·수렴 기준 n/a | 3 이미지로 ≈3.5 eV 장벽을 해상 |
| 경로 선택 | Cl1.0 = **4a–4a**, Cl1.5 = **4a–4d** — **두 조성에서 다른 경로** | 같은 경로(4a–4d)를 Cl1.0 에서 계산하지 않았다 |
| 무질서 처리 | **n/a** — Cl1.0 이 4a–4a 경로뿐이라는 서술은 **4d 가 전부 S 인 정렬 모형** 을 뜻한다 | ref 48 `[Kraft]` 는 Li₆PS₅Cl 4d 의 Cl 점유 **~62 %** 를 보고한다 (우리 digest) — 정렬 모형과 정면으로 다르다 |
| "표면 모형" (정전위) | 슬랩 두께·진공·종단 **n/a** | `figure-read`: `Fig. S34` 상자에 **진공층이 안 보이고**, `Fig. 4d` z 축이 0–10 Å (≈격자상수 하나) |
| 정전위 부호 규약 | **n/a** | `Fig. S34` 의 **음(청록) 등치면이 Li·Cl 원자를 감싼다** = 원자핵 근처가 음 = **전자 퍼텐셜에너지 규약(LOCPOT 류)** 으로 보인다 (*추정*). 그 규약에서 "더 양" 은 **음이온에 더 높은 에너지** 다 — 본문 논리("양 → Cl⁻ 를 끈다")는 φ 규약을 가정한다 |
| AIMD / MLIP | **없음** | 관측창 규칙 해당 없음 |
| DFT+U | 해당 없음 (전이금속 계산 없음) | |
| 후처리 | NEB 에너지 곡선 · xy 평면평균 정전위 · 결합길이/각 (VESTA 류 그림) | Bader · DOS · COHP **없음** |

---

## 9. Figure set ★

| Fig | 내용 | 우리 활용 |
|---|---|---|
| 1a,b | Cl1.5 in situ XRD (24–37°, pristine → 2 h+) · in situ Raman 지도 (0–60 min, 저주파 '격자 붕괴' ≈20 min · PS₄³⁻ 428 → 418 cm⁻¹) | 벌크 시간척도 앵커 (분 단위). Cl1.0 짝은 `Fig. S3` |
| 1c | cryo-4D-STEM → 시뮬레이션 학습 CNN → 우세상 지도 도식 | 방법 어휘 (Sim2Real · 우세상 · 결정도 지수) |
| 1d–g | '심하게 열화된' Cl1.5 입자 (노출 시간 n/a): HAADF · 우세상 지도 · 원그래프 (Li₃PS₄ 35 · LiOH·H₂O 20 · Li₃PO₄ 16 · LiCl·H₂O 9.1 · Cl1.5 8 · Li₂S 4.6 · LiCl 3.8 · LiOH 3.5 %) · 상별 지도 + 시뮬/실험 패턴 | ⚠ 실독: Li₃PO₄ 실험 패턴이 확산 후광뿐 · 진공에 색 점 — 분율의 정밀도를 과신하지 않는다 |
| 2a–f | 시계열 (0 / 30 min / 3 h × Cl1.0 / Cl1.5): 결정도 지도 · 우세상 지도 · 상별 지도 · 분율 막대 | ★ 이 논문의 핵심 정량. 30 min 대비는 입자 크기 교락(Cl1.5 ≈절반), 3 h 는 둘 다 잔존 0 % |
| 3a–c | Cl1.5 HAADF + P·S·Cl EDS (0 / 30 min / 3 h) — 3 h Cl 고리 | Cl 표면 농축의 실물 |
| 3d–f | 부분 열화 단결정 입자: 표면→중심 EDS 선 스캔 + 6 지점 회절 (#1 LiCl [100] · #3 비정질 · #4–#6 아지로다이트) | ★ 구조·조성 상관의 최강 증거. Cl 결핍 하부 폭 ≈100 nm (`figure-read`) → 홉 수 검산의 길이 척도 |
| 3g | 3 h EELS Li-K · Cl-L · O-K 맵 + 스펙트럼 | ⚠ O-K 최대가 Li/Cl 띠 바깥 (`figure-read`) |
| 4a | 4a ↔ 4d Cl 이동 도식 (VacCl 자리) | 개념도 |
| 4b,c | Cl⁻ 경로 + NEB 곡선: **ΔE 3.2 (Cl1.0, 4a–4a) · 1.3 eV (Cl1.5, 4a–4d)** | ⛔ 홉 수 모순 (§3h) · 다른 경로 비교 · Cl1.0 최대점 `figure-read` ≈3.5 · Cl1.5 끝점 ≈0.6 eV |
| 4d | xy 평면평균 정전위 (Before/After, z 0–10 Å, **눈금 숫자 없음**) | ⛔ 정량 불가 · 부호 규약 미기재 |
| 4e | P3–S 결합 4개 Before/After (세로축 2.00 Å 시작) | 국소 결함 응답 ≤0.033 Å — 우리 ICOHP_PS 와 다른 양 |
| 4f | DFMS 부동태 도식 (Si–O–Si 망 + CF₂H) | 표면 개질 계보 3번째 (실란) |
| 4g | Li–In‖NCM811 0.1 C 3 회 → 0.33 C 170 사이클 (미노출 · 노출 · 노출+DFMS) | 99.9 % 는 0.33 C 시작점 기준 · 처리 셀이 ≈13 mAh g⁻¹ 낮게 시작 |
| S1 | Nyquist (Cl1.0 ≈50 Ω · Cl1.5 ≈20 Ω 절편, `figure-read`) → 2.3 / 4.5 mS cm⁻¹ | σ 방향 앵커 (§A) |
| S2 | RH 50 % in situ XRD 0–70 min (두 조성) | 본문이 `Fig. S3` 과 바꿔 인용 |
| S3 | Cl1.0 1000 ppm in situ XRD + Raman | Cl1.0 대조 |
| S4 | PS₄³⁻ 띠 위치 vs 시간: K −0.34 (Cl1.5) · −0.22 (Cl1.0) cm⁻¹ min⁻¹ | Cl1.0 도 ≈8 cm⁻¹ 이동 — 차이는 속도 1.5× |
| S5 | 전자빔 비정질화 TEM | (미독) |
| S6 | 빔 조건 3종 (서로 다른 입자) | ⚠ 같은 영역 선량 시리즈 아님 |
| S7 | `Fig. 1` 의 추가 입자 지도 | (미독) |
| S8 | 미노출 입자 회절 | (미독) |
| S9 | 미노출 XRD (단상, 고각 이동) | LiCl 미검출 — 단 `[Zuo]` 수준 LiCl 은 잡음 속일 수 있다 |
| S10 | 미노출 입자 형상 | (미독) |
| S11 | Cl1.0 30 min 상 지도·회절 | (미독) |
| S12 | Cl1.0 3 h 상 지도·회절 | (미독) |
| S13 | Cl1.5 30 min 상 지도·회절 | (미독) |
| S14 | 형상 시계열 — Cl1.5 투영 최대폭 1102.2 → 1648.9 nm (+50 %) | 팽창·파편화 = 되먹임 고리의 근거 · 같은 입자 추적 여부 불명 |
| S15 | Cl1.5 3 h 상 지도·회절 | (미독) |
| S16 | 비정질 영역의 국소 질서 증가 (30 min → 3 h) | (미독) |
| S17 | 두 번째 입자 시계열 (잔존 63.2 / 31.3 % @30 min · 3 h 결정질 LiCl(+수화물) 40.2 vs 0 %) | ★ n = 2 확인 — 30 min 방향 유지, 3 h LiCl 역전 |
| S18 | 미노출 두 조성 상 지도·회절 | (미독) |
| S19 | Cl1.0 30 min (추가 입자) | (미독) |
| S20 | Cl1.5 30 min (추가 입자) | (미독) |
| S21 | Cl1.0 3 h (추가 입자) | (미독) |
| S22 | Cl1.5 3 h (추가 입자) | (미독) |
| S23 | EDS 0 / 1 / 5 h (두 조성 × 입자 2) — Cl1.5 1 h 고리 · 5 h 둘 다 균열 따라 Cl 그물 | 균열면으로 모이는 Cl = 표면 경로 시사 |
| S24 | EDS 영역 스펙트럼 | (미독) |
| S25 | 20 h 노출 S/P 영역 정량 (Cl1.5 3.1–4.4) | core/surface 구분 표시 없음 |
| S26 | 가장자리 vs 내부 비정질 회절 | (미독) |
| S27 | LiCl 단위 제거 Cl1.5 모형 ([001] · [−110]) | 공공 생성 방식 = 중성 LiCl 쌍 |
| S28 | ³¹P MAS NMR (Cl1.5 4 환경 + P₂S₇⁴⁻ 5.36 %) | 평균 Cl 이웃 2.96 → 3.13 (*우리 산수*) |
| S29 | 표면→내부 회절 기울기 | (미독) |
| S30 | H₂S 실시간 (5.07 vs 11.88 cm³ g⁻¹) | Cl1.5 총량 2.34× · Cl1.0 평탄 꼭대기 · 절대값 재현 안 됨 |
| S31 | in situ Raman + H₂S 동시 측정 장치 · HS⁻/H₂S 진동 | (미독) |
| S32 | 두 경로 도식 (캡션 = 저자 해석 요약) | 캡션만 읽음 |
| S33 | Cl1.0 셀의 Cl 경로 (5 위치) | 정렬 모형 · 셀 크기 미기재 |
| S34 | Cl1.5 '표면 모형' 정전위 등치면 (전 / 후) | 진공 안 보임 · 음 등치면이 원자를 감쌈 |
| S35 | P3 사면체 S–P–S 각 109.4/109.4 → 110.0/104.35° | 국소 왜곡 크기 |
| S36 | DFMS 처리 입자 EDS (드라이룸 −40 °C 7 h) — P · S · Cl · Si · F | 무처리 같은 조건 대조 없음 |
| S37 | EIS 6 조건 (무처리/처리 × 미노출/7 h/건조) | `Table S2` 와 정합 |
| S38 | 셀 전압 곡선 1st–170th · ICE 89.36 / 88.41 / 89.02 % | 첫 사이클 손실은 셋 다 같다 |
| Table S1 | EDS Cl/P · S/P (미노출 2 지점) | 마지막 열 머리-값 불일치 |
| Table S2 | σ 노출 전/7 h/건조 · 유지율 · 회복률 (무처리 vs DFMS) | 건조 후 절대 σ 는 무처리가 높다 |

---

## 10. 비판 — 이 논문의 약한 곳 ★

① **DFT 장벽이 관측 현상의 속도를 못 낸다 — 10 차수.** 298 K · ν₀ 10¹³ s⁻¹ 가정에서 1.3 eV 는 3 h 동안 자리당 **1.1×10⁻⁵ 회**, ≈100 nm 재분배에는 **≈5.5×10⁴ 회** 가 필요하다 (*우리 산수* — 필요한 장벽 ≲0.7 eV). 저자도 시간척도를 설명 못 한다고 자인하지만, `Fig. S33` 캡션 끝과 결론(*"lowers the calculated migration barrier and may facilitate vacancy-mediated lattice destabilization"*)은 그 장벽을 기전 근거로 다시 쓴다. ⇒ 우리 규율(D-2026-09-27)로는 *"Cl1.5 에서 Cl 이동이 쉽다"* 를 이 장벽으로 쓰지 않는다. 시간척도와 맞는 후보는 저자가 나열만 한 **물 매개 · 표면/결함 · 비정질 영역 경로** 다 — `Fig. S23` 5 h 의 균열 따라 늘어선 Cl 이 그쪽을 가리킨다.

② **"빔 손상 없음" 의 증거가 약하다.** `Fig. S6` 은 서로 다른 입자 셋이고 같은 영역 누적 선량 시리즈가 없다. 55 e⁻ Å⁻² 는 가장 굵은 스텝(10 nm) 기준이고 2.67 nm 스텝이면 ≈770 e⁻ Å⁻² 다(*우리 산수*). 지도별 선량이 없다. 이 논문의 핵심 관측량이 **"비정질 분류 면적"** 이라 빔 비정질화가 섞이면 결과 방향과 같은 쪽으로 오염된다.

③ **30 min 핵심 대비의 입자 크기 교락.** `Fig. 2` 의 Cl1.5 30 min 입자는 ≈0.24–0.28 µm, Cl1.0 은 ≈0.5 µm (`figure-read`). 표면에서 시작하는 열화면 작은 입자가 같은 시간에 더 많이 소비된다. `Fig. S17` 쌍(둘 다 ≈0.5 µm)에서도 방향은 남지만 격차가 준다. 조성당 n = 2, 크기 통제·분포 없음.

④ **3 h 결정질 LiCl 이 서사와 반대다.** LiCl + LiCl·H₂O 투영 분율: Cl1.0 **34.5 / 40.2 %** vs Cl1.5 **1.9 / 0 %** (두 입자씩 같은 방향). 결론의 *"Cl1.5 … formation of LiCl-containing surface precipitates"* 는 30 min 지도(7.0 / 6.6 %)에서만 성립하고, 3 h 에는 Cl 껍질(EDS)이 **결정질 LiCl 로 동정되지 않는다**. Cl 이 비정질 Cl 상·결정 크기 이하 상·분류 후보 밖의 상에 있다는 뜻인데 다루지 않는다. Cl1.5 의 Cl 이 1.5 배 많다는 점까지 넣으면 더 이상하다.

⑤ **Cl1.0 DFT 모형이 자기 참고문헌과 어긋난다.** Cl1.0 에 4a–4a 경로만 있다는 것은 4d 가 전부 S 인 정렬 모형이라는 뜻이다. 그 문장에 붙은 **ref 48 = `[Kraft]` 는 Li₆PS₅Cl 의 Cl 이 4d 에 ~62 % 있다고 쓴다**. 실제 Cl1.0 에도 4a–4d 경로가 있다. ⇒ 3.2 vs 1.3 eV 는 **조성 효과 + 경로 효과(≈6.9 vs ≈4.2 Å) + 정렬 모형 선택** 이 한데 섞인 수다. 같은 4a–4d 경로를 Cl1.0 에서 계산해야 조성 효과가 분리된다.

⑥ **NEB 자체의 기록이 부족하다.** 셀 크기·원자 수·전하 상태·이미지 수·스프링·수렴 전부 미기재. `figure-read` 로 Cl1.0 은 이미지 3개에 **라벨 3.2 eV vs 그려진 최대 ≈3.5 eV**, Cl1.5 는 **끝점이 ≈0.6 eV 위** 다 (4d 쪽이 준안정 → 장거리 수송의 유효 장벽은 1.3 eV 아래로 안 내려간다). x 축 단위 없음. 단일 관용 셀로 보이며(`figure-read`) 그러면 공공 농도 1/4–1/6 · 이미지 간 상호작용이 크다. "DFT 입력은 요청 시" 라 검산할 수 없다.

⑦ **정전위 논증은 정량도 규약도 없다.** `Fig. 4d` 세로축에 숫자가 없다. '표면 모형' 인데 z 범위가 0–10 Å 이고 `Fig. S34` 에 진공이 안 보인다(`figure-read`). 부호 규약도 미기재인데, `Fig. S34` 의 음 등치면이 원자핵을 감싸는 모양은 전자 퍼텐셜에너지 규약으로 보이고(*추정*) 그 규약이면 "더 양 → Cl⁻ 를 끈다" 의 방향이 뒤집힌다. 그리고 근본적으로 **공공이 이웃 음이온을 정전적으로 끄는 것은 모든 공공의 일반 성질** 이라, 장거리 바깥쪽 수송의 방향 근거가 되지 않는다 — 저자도 방향은 화학퍼텐셜 구배가 정한다고 썼다.

⑧ **P–S "골격 불안정화" 의 크기가 작고 대조가 없다.** 최대 +0.033 Å (1.6 %)와 각 5° 는 어느 이온결정에서나 공공 옆에서 나오는 국소 이완 크기다. **Cl1.0 에서 같은 계산이 없어서** 두 조성의 차이를 설명하지 못한다. 2.00 Å 에서 시작하는 세로축(`Fig. 4e`)이 변화를 시각적으로 키운다.

⑨ **NMR 의 다른 절반을 말하지 않는다.** Cl1.5 노출 후 PS₄ 주변 환경이 Cl 쪽으로 이동했다(ClS₃ 13 → 6.27 %, Cl₃S 25.84 → 34.2 % · 평균 Cl 이웃 2.96 → 3.13, *우리 산수*). 벌크 평균에서 "Cl 결핍 내부" 신호가 아니다. 선택적 소모로 설명 가능하지만 논문은 P₂S₇⁴⁻ 만 쓴다. Cl1.0 은 성분 % 를 아예 안 적었고 NMR 노출 조건도 없다.

⑩ **O-K 와 Li/Cl 최대의 위치가 다르다.** `Fig. 3g` 에서 O 최대는 Li·Cl 최대 띠보다 바깥 최외곽이다(`figure-read`). 본문은 같은 자리처럼 쓴다. 최외곽 O 의 정체(인산염·황산염·탄소막·극저온 얼음 오염)를 가를 대조(빈 탄소막·미노출 시료 EELS)가 없다. 내부 "O 약함" 도 *"within the detection limits of EELS"* 이고 한계값은 없다.

⑪ **H₂S 정량이 재현되지 않는다.** 명시 조건(20 mg · 6 mL min⁻¹)으로 곡선을 적분하면 라벨의 ≈1/4 이다(*우리 산수*). Cl1.0 꼭대기는 센서 포화로 보이고, 두 측정의 시간 길이가 다르다(≈55 vs 128 min). 본문은 **총량 2.34×** 를 말하지 않고 *"lower initial rate"* 만 강조한다 — 총량은 Cl1.5 가 크다.

⑫ **DFMS 증명의 대조군이 비어 있다.** 무처리 Cl 편석 지도는 1000 ppm, 처리 지도는 −40 °C 이슬점(≈127 ppm) 7 h — 노출량이 ≈0.3 배다(*우리 산수*). 같은 조건 무처리 EDS 가 없다. 건조 회복 후 절대 σ 는 **무처리가 높다** (2.4 vs 2.1). 처리층의 화학(Si–O–Si · CF₂H)은 도식뿐이다. 셀은 조성당 1개이고 **미노출+처리 셀** 이 없어 처리 자체의 효과(σ −26 %)를 가를 수 없다.

⑬ **본문–SI 교차참조 오류.** ⓐ p.6 의 `Fig. S2` ↔ `Fig. S3` 역할이 뒤바뀌었다(§5.1). ⓑ `Fig. S17` 캡션의 패널 문자 배정(a,c,e = Cl1.0)이 그림(a–c = Cl1.0, d–f = Cl1.5)과 다르다. ⓒ Methods 의 EELS 는 S-L·P-L·Li-K 만 적는데 그림에는 Cl-L·O-K 가 있다. ⓓ `Table S1` 마지막 열 머리-값 불일치.

⑭ **분류기 검증이 없다.** 멀티슬라이스 학습 → Sim2Real → CNN 이라는 설계는 좋지만 정확도·혼동행렬·기각 기준·독립 검증 세트가 없다. 후보 상 목록에 **P₂S₇ 계·Li₂SO₄·원소 S·Li₂S₂** 가 없는데 NMR 은 P₂S₇⁴⁻ 를 보고한다 — 후보 밖 상은 가장 가까운 후보나 '비정질' 로 갈 수밖에 없다. 그러면 '비정질' 52–80 % 의 일부는 **분류 후보 밖의 결정상** 일 수 있다. 입자 마스크도 기술되지 않았는데, `Fig. 1e` 와 `Fig. 2e` 에서는 **진공 배경에도 상 라벨이 찍혀 있고** `Fig. 2e` 의 LiOH 5.8 % 는 대부분 그런 배경 점이다 (`figure-read`).

⑮ **"내부 비정질 = Cl 결핍이 원인" 의 인과 방향이 열려 있다.** 저자도 시간 순서를 못 풀었다고 인정한다. 양성자화·탈황으로 먼저 무질서해진 영역이 Cl 을 못 붙잡는 역방향도 같은 스냅숏을 준다(§6).

---

## 11. 우리 원장 매핑 (요약표)

| 항목 | 이 논문 (exp + DFT, 소환값) | 우리 | 판정 |
|---|---|---|---|
| σ 방향 Cl-rich ↑ | 4.5 vs 2.3 mS cm⁻¹ | MLIP-MD 방향 동일 (배수 미인용) | **✓ 방향** |
| 수분 열화 Cl-rich 빠름 | 30 min 잔존 20.8–31.3 vs 63.2–75 % · H₂S 총량 2.34× | 계산 0 | **✗ 우리 공백** (B⑤ · §H) |
| Cl 이동 장벽 | 3.2 / 1.3 eV (다른 경로·정렬 모형) | Cl 홉 0 · NEB 원장 BLOCKED | **✗ 비교 대상 없음** · 홉 수 모순 기록 |
| 골격 결합 | 결함 옆 P–S +≤0.033 Å | ICOHP_PS comp1 −5.938 · modelc −5.9997 eV | **⚠ 다른 양** — 벌크 평균은 Cl 함량에 ≈1 % |
| 산물 목록 | LiCl · LiCl·H₂O · LiOH · LiOH·H₂O · Li₃PO₄ · Li₃PS₄ · Li₂S · P₂S₇⁴⁻ | `[Zhu20]` 레시피·정답지 전사본만 (`zhu2020_si_hydrolysis_energies.csv`, 문헌 소환값) | **✗** — 우리 계산 아님 |
| 띠틈 · ESW · 탄성 | 없음 | comp1/modelc canonical | 해당 없음 |

---

## 12. 적용 인사이트 ★

1. **"Cl-rich 는 수분에 약하다" 가 두 독립 편에서 같은 방향이다** (이 논문 1000 ppm H₂O · `[Zhang26ODry]` 건조 O₂/CO₂). modelc 를 제조성(드라이룸)까지 말할 때는 **B④ 단서** 를 달아야 한다 — 단 Cl1.5 ≠ modelc(Cl1.6) 이고 둘 다 실험이라 우리 원장 값과 섞지 않는다.
2. **우리 B④/B⑤ 공백의 계산 질문이 하나 더 구체화된다** — *"표면에서 LiCl 단위 하나를 뺐을 때 이웃 Cl 이 4a↔4d 로 들어오는 장벽이 comp1 과 Cl-rich 에서 같은 경로로 얼마나 다른가"*. 할 거라면 보고량 카드(`kb/templates/estimand_card.md`)에 **경로 동일 · 전하 상태 · 셀 크기(≥ 2×2×2 또는 그 대용) · 무질서 배치([Adeli]/[Kraft] 점유) · 홉 수 검산 문턱(~0.7 eV)** 을 결과 전에 적는다. ⚠ 이것은 계획이 아니라 이 논문이 남긴 빈칸의 기록이다.
3. **홉 수 검산 규칙의 교과서적 사례.** "더 낮은 장벽 = 더 접근 가능" 이 차수로 10¹⁰ 모자란 경우 — 1.3 eV 를 상온·시간 단위 현상의 기전으로 쓰면 안 된다는 것을 우리 원고·발표에서 짚을 때 이 편을 쓸 수 있다 (같은 계보: `[Cao26USF]` `[Wu26LiSRev]` 감사, `comparison_vs_ours.md` §J-52 · §J-55).
4. **4D-STEM 결정도 지수 C = I_cryst/(I_cryst + I_resid)** 는 우리 MD 유리/결정 판별(소셀 유리 트랙)과 이름이 비슷하지만 **실험 회절 패턴의 브래그/비브래그 세기 비** 다. 개념만 참고하고 값은 섞지 않는다.
5. **표면 개질 계보 3번째 = 실란(DFMS)** — `[Qian26]` 데칸산(39 % RH) · `[Deng26PS]` 폴리설페이트(13 % RH) · 이 편 실란(−40 °C 이슬점 ≈0.4 % RH). **습도 사다리가 서로 다르다** — 유지율을 한 표에서 순위 매기지 않는다.
6. **"균열면에 Cl 이 모인다" (`Fig. S23`)** 는 우리 DEM·파괴 쪽 이야기(입자 파쇄가 새 반응면을 연다)와 같은 그림이다 — 화학 열화와 기계 파쇄의 되먹임이라는 **서술 틀** 만 가져올 수 있다.

---

## 13. 인용 가능 문장 (영문 초안)

- "In an unpublished cryo-4D-STEM study at 1000 ppm H₂O (dew point ≈ −20 °C), Li₅.₅PS₄.₅Cl₁.₅ retained only 20.8–31.3 % argyrodite-classified projected area after 30 min, versus 63.2–75 % for Li₆PS₅Cl (two particles per condition), with Cl-enriched surfaces and Cl-depleted amorphous subsurfaces (He *et al.*, manuscript)."
- "The same work reports the Cl-rich composition as the better ionic conductor (4.5 vs 2.3 mS cm⁻¹ at room temperature) but the less moisture-tolerant one, releasing 2.3 times more H₂S in total — a transport–moisture trade-off that is distinct from oxidative stability."
- ⚠ (조건부) "The reported CI-NEB chloride-migration barriers (3.2 eV for a 4a–4a path in an apparently ordered Li₆PS₅Cl model; 1.3 eV for a 4a–4d path in Li₅.₅PS₄.₅Cl₁.₅) compare different pathways, and at 298 K even 1.3 eV corresponds to ~10⁻⁵ hops per site within 3 h (ν₀ = 10¹³ s⁻¹ assumed); room-temperature Cl redistribution over ~100 nm therefore requires surface-, defect- or water-mediated transport."
- "Silane (DFMS) surface treatment raised conductivity retention after 7 h at a −40 °C dew point from 21 % to 36 %, at the cost of a 26 % lower initial conductivity (4.50 → 3.34 mS cm⁻¹)."

## 14. 주의 / 한계 (인용 규율)

- ⛔ **축을 붙인다.** "Cl-rich 가 약하다" 는 **수분 노출(B④)** 문장이다. ESW·산화(B①)·CEI(B③) 문장에 섞지 않는다.
- ⛔ **1.3 / 3.2 eV 를 Cl 수송 속도·접근성의 근거로 단독 인용 금지** — 홉 수 검산과 차수 모순(§3h), 서로 다른 경로, 정렬 모형. 쓸 거면 홉 수 한 줄과 "different pathways" 를 같은 문장에.
- ⛔ **4D-STEM 면적분율을 벌크 상분율로 인용 금지** (논문 자신도 금지). 입자당 1 지도, 조성·시간당 n = 2.
- ⛔ **Cl1.5 ≠ modelc (Cl1.6).** 같은 조성으로 쓰지 않는다.
- ⛔ **우리 MD(Li 수송, UMA)와 같은 표 금지** — 종(Li vs Cl)도 방법(MLIP-MD vs CI-NEB)도 다르다.
- ⛔ **"99.9 %" 는 노출+처리 셀의 0.33 C 시작점 대비** 다 — 미노출 셀보다 낮게 시작한다는 것을 같이 적는다.
- ⛔ **DFMS 의 "Cl 편석 억제"** 는 −40 °C 이슬점 시험이고 같은 조건 무처리 대조가 없다.
- ⚠ **H₂S 절대값(5.07 · 11.88 cm³ g⁻¹)은 재현 안 된다** — 비(2.3×)로만.
- ⚠ **정전위 `Fig. 4d` 는 정량 인용 불가** (눈금 없음 · 부호 규약 미기재).
- ⚠ **미출판 원고** — 심사 전 수치가 바뀔 수 있다. 인용 시 "unpublished manuscript" 표기.
- ⚠ `lee2025_halide_segregation…` 과의 연결은 **현상의 이름(할라이드가 격자를 떠난다)** 까지만 — 그 편은 li2s 트랙(외부 1저자, 해석 잠정)이라 수치를 가져오지 않는다.

## 15. 기법 용어 미니사전

- **4D-STEM**: 수 nm 로 좁힌 전자빔을 시료 위 격자점마다 멈추고 **회절 패턴 전체** 를 찍는다. 실공간 2 차원 × 역공간 2 차원 = 4 차원 데이터. 픽셀마다 "여기는 무슨 결정이 어느 방향으로" 를 알 수 있다.
- **cryo (−177 °C)**: 황화물은 전자빔에 쉽게 비정질화된다. 냉각하면 원자 이동이 느려져 손상 문턱 선량이 올라간다.
- **선량 e⁻ Å⁻²**: 단위 면적에 쏟아진 전자 수. 빔 손상의 1차 척도. 스텝이 프로브보다 작으면 프로브가 겹쳐 실제 선량이 커진다.
- **NBED / CBED**: 나노빔·수렴빔 전자회절. 여기서는 수렴 반각 0.6 mrad 의 거의 평행한 나노빔이라 회절점이 원판(Bragg disk)으로 찍힌다.
- **멀티슬라이스 시뮬레이션**: 결정을 얇은 층으로 잘라 전자파의 전파를 층마다 계산해 회절 패턴을 만드는 표준 계산법. 여기서는 CNN 학습용 라벨 데이터를 만든다.
- **Sim2Real 스타일 전이**: 깨끗한 시뮬레이션 패턴에 실험 특유의 잡음·배경만 입히는 생성 모델. 점 위치(=결정학)는 그대로 둔다.
- **우세상 지도 (dominant-phase map)**: 픽셀마다 가장 강한 브래그 특징의 상 하나만 칠한 지도. 여러 상이 겹친 픽셀의 소수상은 지워진다.
- **결정도 지수 C**: 패턴 세기 중 브래그 점에 속한 몫. 1 에 가까우면 결정, 0 에 가까우면 확산 산란(비정질·무질서·비탄성·잡음). 절대 결정분율이 아니라 **같은 조건 데이터끼리의 상대 비교** 용.
- **HAADF-STEM**: 고각 산란 전자로 만든 영상. 원자번호와 두께에 민감해 무거운·두꺼운 곳이 밝다.
- **STEM-EDS / EELS**: 전자빔이 내는 특성 X선(EDS) 또는 전자가 잃은 에너지(EELS)로 원소를 본다. Li 는 EDS 로 거의 못 보고 EELS **Li-K (≈55 eV)** 로 본다. Cl-L ≈200 eV, S-L ≈165 eV, P-L ≈132 eV, O-K ≈532 eV.
- **투영 (projected)**: 투과전자 영상은 두께 방향을 다 더한 그림자다. 지도 "중심" 픽셀은 입자 위·아래 표면도 지나간다.
- **³¹P MAS NMR**: P 핵의 화학적 환경을 본다. 아지로다이트에서는 PS₄ 주변 4 개 음이온 자리(Cl/S)의 조합(Cl₄ · Cl₃S · Cl₂S₂ · ClS₃)이 봉우리를 가른다. P₂S₇⁴⁻ 는 두 PS₄ 가 S 하나를 공유한 이량체.
- **4a / 4d 자리**: 아지로다이트 F-43m 의 음이온 자리. 한쪽이 주로 Cl, 다른 쪽이 주로 '자유' S²⁻ (PS₄ 에 안 묶인 S) 인데, Cl 이 섞여 들어가는 정도가 **자리 무질서** 다 (Li₆PS₅Cl ~62 %, Cl1.5 에서 더 큼). 논문마다 4c/4d 라벨이 원점 설정에 따라 다르다.
- **CI-NEB**: 처음·끝 구조 사이에 이미지를 줄지어 놓고 용수철로 이어 최소에너지 경로를 찾는다. 가장 높은 이미지를 안장점으로 밀어 올리는 것이 climbing image. 이미지가 적으면 곡선 모양·최대점이 거칠다.
- **홉 수 검산**: Γ = ν₀·exp(−Ea/kT) 로 초당 홉 횟수를 차수만 잡는 것. 10¹³ s⁻¹ 은 가정이다. 확산계수가 아니라 "이 장벽으로 이 시간에 몇 번 뛸 수 있나" 를 본다.
- **평면평균 정전위**: 3 차원 퍼텐셜을 xy 평면에서 평균해 z 의 함수로 그린 것. 슬랩이면 진공에서 평탄해져 일함수 기준이 된다. 부호 규약(φ 냐 전자 에너지 −eφ 냐)을 적어야 "양/음" 이 무슨 뜻인지 정해진다.
- **이슬점 · ppm · RH**: 1 atm 에서 1000 ppm H₂O = 수증기 분압 101 Pa = 이슬(서리)점 ≈ −20 °C = 25 °C 에서 RH 3.2 %. 드라이룸 −40 °C 이슬점 ≈ 127 ppm (≈0.4 % RH). 배터리 공장 기준은 보통 −40 ~ −60 °C.
- **DFMS**: (difluoromethyl)trimethylsilane, Me₃Si–CF₂H. 물과 만나 Si–O–Si 망을 만들 수 있는 실란. 여기서는 SE 입자 표면 소수성 부동태층의 전구체로 쓴다.

## 16. 크롭 기록 (`litdb/figures/he2026_cryo4dstem_chloride_migration_moisture_argyrodite/`)

- 도구 추출 44 개 (본문 그림 4 + SI 그림 38 + SI 표 2), 번호 공백 0 (`missing_labels` 빈 목록). **한 파일에 SI 가 같이 있어도** 도구가 "Supplementary Fig." 캡션으로 `fig_S1`–`fig_S38` · `tab_S1`·`tab_S2` 를 매겼다 (파일 이름에 sup/SI 없음).
- ⚠ **35 장 손 재크롭** (`recrop` 사유 기록): Word 원고라 그림 래스터가 캡션 첫 줄 상자 위로 ≈12–14 pt 내려와 있었고, 도구가 캡션 20 pt 위에서 끊어 **그림 아랫단(축 제목 · 막대 % 라벨 · 각도 라벨 · 셀 아랫줄)** 이 잘렸다 — 본문 `Fig. 1`–`4` 포함 래스터 34 장은 래스터 아래 끝까지(캡션 글자는 그보다 ≈7 pt 아래라 안 들어간다), 벡터 `Fig. S9` 1 장은 그림 범위(위 테두리 · x 축 제목)까지.
- `viewed: true` = 위 §0 의 23 장.
