Repository: yonghoon7153-source/Yonghoon-DEM-DFT

# 📚 LITDB — 문헌 단일 시스템 (**SE·DFT 축 + DEM·MPM 축, 두 트랙**)

> **앞으로 논문은 여기서만 본다.** 여러 곳(db/literature, kb/papers, db/properties, Excel)에 흩어진 문헌을 한 곳에서 생각·참고·비교하기 위한 통합 MD 시스템.

## 왜 트랙이 둘인가
`INDEX.md` 는 argyrodite 전해질 축이라 접촉역학·MPM·건식전극 digest 가 들어갈 자리가
없다. 그래서 한때 64편이 **어느 인덱스에도 없었다**(open_items #7). 축을 나눠 그 구멍을
닫았고, 한 분모로 세면 “159편 중 98편 미언급” 같은 **가짜 미결**이 나온다
(`comparison_vs_ours.md:8`). 분리는 실측 근거가 있는 결정이다 — 합치지 말 것.

⚠ 이 표의 **편수는 적지 않는다.** 손으로 쓴 수는 반드시 낡는다(README 자신이 세 번 틀렸다).
현재값은 `python3 tools/litdb/build_index.py --check` 로 본다.

File: litdb/papers/he2026_dem_calendering_inhomogeneity_areal_density.md
<!-- digest 표준 양식. ★ = 사용자가 특히 원한 항목. COMPREHENSIVE / paper-level STANDALONE digest. -->
# NCM 양극 **calendering(롤 압연) 불균일성**을 DEM 으로 — **면적로딩(areal density) 15.2→20.0 mg cm⁻²** 가 힘분포·접촉수·입자 integrity 를 어떻게 가르나 · **EDEM 2024 + EEPA 탄소성 접촉** · 나노압입 + Hg 압입 이중검증 — He·Zhang·Hao·Sun·Xu·Chen (*J. Power Sources* 696 (2026) 241479)

> slug `he2026_dem_calendering_inhomogeneity_areal_density` · DOI `10.1016/j.jpowsour.2026.241479` · type `DEM (EDEM 2024 상용, EEPA 탄소성 접촉 + JKR 집전체; 나노압입·Hg압입 검증; 액체계 LIB)` · PDF `aa388351-Discrete_element_method_analysis_of_calendering_inhomogeneity_in_NCM_cathodes...pdf` (+ SI `.docx`) · digested `2026-09-15` · status ✅

> elements: Co Li Mn Ni O
> methods: elastic

> ⚠⚠ **한 줄 경고 — 이 논문은 SE 가 없다.** 조성이 **NCM622 97.77 wt% + PVDF 1.19 + Super P 0.99 + SWCNT 0.05**,
> 공극은 **액체전해질**로 채워지는 LIB 양극이다. 우리 ASSB 침대(AM+LPSCl, SE 가 소성 유동을 담당)의
> **AM-만 극한(AM ≈ 100 wt%)**으로 읽어야 하고, porosity·Heckel·force-share 를 우리 복합 침대와
> **같은 줄에 놓으면 안 된다**. 그 대신 **AM 골격 단독의 거동**이라는, 우리가 직접 재본 적 없는
> 대조군을 준다 (우리 MPM scaffold 가 AM 을 얼려 두는 바로 그 골격).

> ★★ **이 카드의 값의 절반은 §12 파생 원장에 있다.** 논문이 *인쇄한* 라벨(Fig 6c·6d·7a·7b 는 전부 데이터
> 라벨이 찍혀 있어 digitize 가 아니라 **정확한 값**이다)에 산술만 해서,
> 논문이 **쓰지 않은** 세 가지를 꺼냈다 —
> ① **관통-두께 porosity 구배 3.2 → 7.4 %p** (논문의 헤드라인 지표보다 훨씬 크고 훨씬 쓸모 있다),
> ② **배위수 Z ≈ 5.27–5.30 이 면적로딩에 불변** (논문 결론 (3) 의 *기전*을 반증),
> ③ **응력-지탱 곱(힘 × 접촉밀도)이 ±2 % 로 균일** (헤드라인 "불균일성"의 대부분은 응력 구배가 아니라
> 힘/접촉수 사이의 **재분배**).

---

## 1. 한 줄 요약

**같은 compaction density(3.5 g cm⁻³)로 압연해도, 면적로딩이 크면 (i) 최대 하중은 거의 같지만 (ii) 행정(displacement)과
압축일이 늘고 (iii) 코팅 내부 힘분포가 더 불균일해지며 (iv) 고응력 입자 비율이 늘어 "입자 integrity 유지율"이
떨어진다 — 따라서 고로딩 전극은 *도달 가능한 압밀 상한이 더 낮다*.**
도구는 **상용 EDEM 2024 + EEPA(Edinburgh Elasto-Plastic Adhesion) 접촉모델**, 도메인 **30 × 30 µm²** 의
**강체 구** NCM 입자 2,597–3,317 개, CBD(도전재+바인더)는 **독립 형상 없이** 표면에너지(8 J m⁻²)와
pull-off force(1.5 × 10⁻⁵ N)로 **접촉 파라미터에 흡수**. 검증은 **나노압입 하중-변위**(외부역학) +
**Hg 압입 porosity**(내부구조) 이중.
핵심 수치: **불균일도 지수 2.36 % (15.2 mg cm⁻²) → 2.91 % (17.6) → 4.06 % (20.0)**;
상단-하단 평균 입자압축력 차 **1.202 → 2.002 mN**; 전극 평균 접촉수 밀도 **0.3500 → 0.3410 µm⁻³**;
2 GPa 축응력 기준 integrity 유지율이 고로딩에서 더 빨리 무너진다.

## 2. 메타

| 항목 | 내용 |
|---|---|
| **저자** | **Yuhong He** ᵃ·ᵇ, **Xiaochen Zhang** ᵇ (공동 1저자), **Yu Hao** ᵃ (교신), Changchun Sun ᵇ, Xiaoming Xu ᵃ·ᶜ, **Dongfang Chen** ᵃ·ᶜ (교신) |
| **소속** | ᵃ School of Mechanical Engineering, **University of Science and Technology Beijing (USTB)** · ᵇ **Beijing Electric Vehicle Co., Ltd. (BAIC BJEV)** · ᶜ Shunde Innovation School, USTB |
| **저널/년** | **Journal of Power Sources 696 (2026) 241479** · 투고 2026-07-13, 수정 2026-08-19, 게재확정 2026-09-07, 온라인 2026-09-11 |
| **DOI** | `10.1016/j.jpowsour.2026.241479` |
| **소재계** | **NCM622 97.77 wt% + PVDF 1.19 + Super P 0.99 + SWCNT 0.05** (양극), **Al 13 µm** 집전체, **롤 = steel**. ⚠ **황화물 SE 없음 · 액체계 LIB** |
| **연구유형** | **DEM 시뮬레이션(상용 EDEM 2024, GPU CUDA, double precision)** + **실험 검증 2종**(나노압입 Bruker Hysitron TI Premier / Hg 압입 Micromeritics AutoPore IV 9600) + **산업 라인 공정 파라미터**(SI) |
| **키워드** | Lithium-ion battery · Calendering process · Discrete element method · Areal density · Inhomogeneity |
| **자금** | NSFC 52202446 · CAST 2022QNRC001 · BAST BYESS2023050 · Fundamental Research Funds |
| **데이터 공개** | "Data will be made available on request" (원자료 없음) |

★ **산업 파트너가 공동저자**(BAIC BJEV)라서 SI 가 **실제 파일럿 라인의 공정 파라미터**를 담고 있다 —
이 점이 학술-only calendering DEM(Schreiner / Ngandjong / Lyu / Xu)과 다른 유일한 lead 다. §11 참조.

### 계보 — 우리 litdb 안 LIB-calendering DEM 6번째 peer

| 카드 | 그룹 | 접촉모델 | 초점 | 형상소성 |
|---|---|---|---|---|
| `sangros2019_dem_calendering_lib_electrode` / `sangros2020_lib_electrode_dem_mech_elec_ionic` | TU Braunschweig | Thornton–Ning + bond | 소재·전도도 균질화 | ✗ |
| `ngandjong2021_dem_calendering_digital_twin` | Franco / LRCS (ARTISTIC) | GH + SJKR, FEM | 멀티스케일 디지털 트윈 | ✗ |
| `schreiner2020_dem_calendering_lib` | TU Munich iwb | **EEPA + Bonding** | 공정 파라미터 USER TOOL | ✗ |
| `lyu2025_3d_dem_drying_calendering_lib` | Shanghai | PFC3D bond | 건조+압연 한 모델에 | ✗ |
| `xu2023_realistic_am_shape_cgmd_calendering` | Franco / LRCS | CGMD, 실형상 | 실형상 AM | ✗(형상은 고정) |
| **본 논문 He 2026** | **USTB + BAIC** | **EEPA (bond 없음)** | **면적로딩 축 · 관통두께 불균일성 · integrity** | **✗** |

⇒ **여섯 편 전부 강체 구(또는 고정형상) + CONTACT 탄소성**, **입자 SHAPE 소성 0** =
`frame[5]` 분업(DEM=수송·패킹 / MPM=형상소성)의 **여섯 번째 독립 확인**.
본 논문의 고유 lead 두 개: **① 면적로딩을 독립 축으로 5점 스윕** · **② 관통-두께(z) 방향 통계**.
⚠ 반대로 본 논문은 여섯 편 중 **유일하게 bond(바인더 결합) 모델이 없다** — Schreiner/Lyu 의 Potyondy–Cundall bond,
Sangrós 의 bond 가 전부 빠지고 **pull-off force + surface energy** 로만 CBD 를 표현한다 (더 단순한 쪽).

---

## 3. 핵심 수치 ★

### 3.1 소재 물성 (Table 1) — ⚠ **출처 열이 없다(미출처)**

| 재료 | 밀도 (kg m⁻³) | Young's modulus (GPa) | Poisson 비 | 비고 |
|---|---|---|---|---|
| **NCM** | **4570** | **47** | **0.25** | ⚠ **문헌 인용 없음.** Table 2 에는 References 열이 있는데 **Table 1 에는 없다** |
| SP (Super P) | 2250 | 0.45 | 0.20 | ⚠ **DEM 에 입자로 존재하지 않는다** (§4.4) — 표에만 있고 모델엔 없음 |
| AL (집전체) | 2700 | 70 | 0.33 | |
| Steel (롤) | 7800 | 200 | 0.30 | |

★ **E_NCM = 47 GPa 의 자리**: NCM 치밀 단결정 문헌값은 ~140–200 GPa (우리 코퍼스 E_CAM **140**, Bazzoun **161.5**).
47 GPa 는 **다결정 2차입자의 유효값**으로 읽히지만 **논문이 근거를 대지 않는다**.
⇒ 우리 E_CAM 과 **3배 차이**이고, 이 논문의 모든 하중·응력 절대값이 이 한 숫자에 걸린다.

### 3.2 DEM 접촉 파라미터 (Table 2)

| 접촉쌍 | 파라미터 | 값 | 출처(논문 표기) |
|---|---|---|---|
| **입자–입자** | 정지마찰계수 μ | **0.25** | [39] Ge 2022 |
| | 구름마찰계수 | **0.014** | [39,40] |
| | 반발계수 COR | **0.25** | [39] |
| | **EEPA 표면에너지** | **8 J m⁻²** | [39] |
| | **Contact plasticity ratio λ_p** | **0.96** | [39] |
| | **Constant pull-off force f₀** | **1.5 × 10⁻⁵ N** | [39–41] |
| **입자–Al 집전체** | μ / 구름 / COR | **0.61 / 0.12 / 0.65** | [41] Du 2025 |
| | **JKR 표면에너지** | **1.5 J m⁻²** | [41] |
| **입자–롤** | μ / 구름 / COR | **0.5 / 0.1 / 0.3** | [42] Giménez 2018 |
| **다이아 압자** (검증용, Table 5) | ρ 4000 kg m⁻³ · E **1200 GPa** · ν 0.12 · facet 4개 · facet 각 **68°** | | Vickers |
| 입자–압자 | μ / 구름 / COR | **0.001 / 0.0001 / 0.1** | |

⚠ **없는 것**: k₁·k₂·k_adh 의 **수치**, EEPA 지수 n, 법선 감쇠계수 β_n, **timestep**, **Rayleigh time 비율**,
**시드 개수**, **측면 경계조건(주기 vs 강체벽)**. § 10 참조.
★ **λ_p = 0.96 은 매우 소성적이다** — EDEM 표준 규약 λ_p = 1 − k₁/k₂ 를 따르면 **k₂ = 25 k₁**
(`derived(ours)`, 규약 자체는 논문에 안 적혀 있음). Schreiner 2020 이 같은 EEPA 에서 λ_p 를 스크리닝했던 그 노브다.

### 3.3 입도 (PSD)

| 항목 | 값 | 출처 |
|---|---|---|
| 측정기 | Malvern Mastersizer 3000 (레이저 회절) | stated |
| **D10 / D50 / D90** | **2.1 / 3.6 / 5.8 µm** | stated |
| 연속 분포 범위 | **1.2 – 8.2 µm** | stated |
| 분포 형태 | **log-normal 적합** (Fig 2a) | stated |
| **이산화 채택** | **Type-7 = 7개 대표경** (1.70 / 2.70 / 3.70 / 4.70 / 5.70 / 6.70 / 7.70 µm, 질량분율 11.3 / 29.7 / 27.8 / 16.5 / 8.2 / 3.7 / 2.8 %) | Table 3 |
| 수렴 근거 | Type-4…Type-9 중 **7개에서 plate pressure 안정** (Fig 2b,c) | stated (정량 문턱 없음) |

★ **D90/D10 = 2.76** — 우리 코퍼스의 bimodal(12:4:1, 비 12)보다 훨씬 **좁은 단봉 분포**다.
⇒ **Furnas dip 을 물을 수 없는 침대**이고, 실제로 논문에 packing/dip 논의가 **0건**이다.

### 3.4 계산 도메인 수렴 (Table 4, Fig 3) — @ 17.6 mg cm⁻², 평가점 HC = 60 µm

| 도메인 (µm²) | 평균 면하중 (mN µm⁻²) | 면하중 편차 (%) | 평균 입자 압축력 (mN) | 압축력 편차 (%) |
|---|---|---|---|---|
| 20×20 | 0.1471 | 58.51 | 3.328 | 62.28 |
| 25×25 | 0.1167 | 25.75 | 2.551 | 22.41 |
| **30×30 ← 채택** | **0.0982** | **5.82** | **2.272** | **9.02** |
| 35×35 | 0.0900 | 3.02 | 2.060 | 1.15 |
| 40×40 (기준) | 0.0928 | — | 2.084 | — |

부속: 입자수 **2,509 (20×20) → 5,929 (40×40)**, 계산시간 **3,509 → 5,200 s**.
🧮 **`derived(ours)`: 0.0982 mN µm⁻² = 98.2 MPa** — 이 논문에서 **유일하게 명시된 절대 응력 앵커**다 (§12.2).

### 3.5 침대 제원 (Table 6) — 도메인 30 × 30 µm², 압연 **전**

| 면적로딩 (mg cm⁻²) | 총 입자질량 (×10⁻⁹ kg) | 총 입자수 | H_B (µm) | 초기 compaction density (g cm⁻³) |
|---|---|---|---|---|
| **15.2** | 0.1367 | 2597 | 58.50 | 2.598 |
| 16.4 | 0.1477 | 2777 | 62.65 | 2.617 |
| **17.6** (산업 주류) | 0.1586 | 2957 | 67.00 | 2.627 |
| 18.8 | 0.1695 | 3137 | 71.15 | 2.642 |
| **20.0** | 0.1804 | 3317 | 75.30 | 2.656 |

✅ **자기일관 검증(`derived(ours)`)**: 면적로딩 × 900 µm² 로 계산한 질량이 표의 값과 **0.2 % 이내**;
면적로딩/H_B 로 계산한 초기밀도가 표의 값과 **소수 셋째 자리까지 일치**. ⇒ Table 6 은 신뢰 가능.
⚠ 다만 **초기밀도가 2.598 → 2.656 으로 조금씩 다르다**(±1.1 %) — 논문은 "중력 침강" 때문이라 설명한다.
즉 **다섯 침대는 완전히 같은 출발점이 아니다**(§10 (L6)).

### 3.6 ★ 헤드라인 — 힘분포·불균일도 (Fig 6c, 6d; **전부 그림 위 인쇄 라벨 = 정확값**) @ 3.5 g cm⁻³

| 면적로딩 | **top** (mN) | **mid** (mN) | **bottom** (mN) | **top − bottom** | SD (mN) | **불균일도 지수** |
|---|---|---|---|---|---|---|
| 15.2 | **21.440** | 20.803 | **20.238** | **1.202** | 0.4910 | **2.36 %** |
| 16.4 | 21.558 | 20.603 | 20.166 | 1.392 | 0.5812 | **2.80 %** |
| 17.6 | 21.584 | 20.738 | 20.149 | 1.435 | 0.6059 | **2.91 %** |
| 18.8 | 21.649 | 20.523 | 19.944 | 1.705 | 0.7079 | **3.42 %** |
| 20.0 | **21.755** | 20.376 | **19.753** | **2.002** | 0.8365 | **4.06 %** |

- 힘 컬러바(Fig 6a) 범위 **0.0 – 233.0 mN** ⇒ **최대/평균 ≈ 11배** = force chain 의 존재를 보여주지만
  논문은 **force chain 을 정량화하지 않는다**(체인 길이·방향·하중분담 없음).
- ⚠ **본문 §4.2 는 "2.31 % → 4.08 %, 성장률 거의 76 %" 라고 적는데, 초록과 Fig 6d 는 2.36 → 4.06 %(+72 %)다.**
  🧮 우리가 라벨에서 재계산한 값은 **2.358 / 2.798 / 2.910 / 3.419 / 4.055 %** ⇒ **초록·그림이 맞고 §4.2 본문이 틀렸다.**
  **인용은 2.36 → 4.06 % (+72 %) 로 할 것.**

### 3.7 ★ 접촉 상태 · 입자수 분포 (Fig 7a, 7b; 인쇄 라벨 = 정확값) @ 3.5 g cm⁻³

| 면적로딩 | 접촉밀도 top (µm⁻³) | 접촉밀도 bottom | top 입자수 (%) | bottom 입자수 (%) | 합 = Table 6 총수 |
|---|---|---|---|---|---|
| 15.2 | 0.3436 | 0.3564 | 1271 (48.94) | 1326 (51.06) | 2597 ✅ |
| 16.4 | 0.3378 | 0.3582 | 1345 (48.43) | 1432 (51.57) | 2777 ✅ |
| 17.6 | 0.3294 | 0.3587 | 1417 (47.92) | 1540 (52.08) | 2957 ✅ |
| 18.8 | 0.3274 | 0.3591 | 1501 (47.85) | 1636 (52.15) | 3137 ✅ |
| 20.0 | 0.3228 | 0.3592 | 1579 (47.60) | 1738 (52.40) | 3317 ✅ |

★ **중요한 방법론 발견(`derived(ours)`)**: Fig 7(b) 의 top+bottom 입자수가 **Table 6 총수와 정확히 일치**한다
⇒ **Fig 7 의 "top/bottom" 은 2등분(절반/절반)** 이고, **Fig 6(b) 의 "top/mid/bottom" 은 3등분(각 h = H/3)** 이다.
**같은 논문 안에서 "top side" 가 두 뜻으로 쓰인다** — 논문은 이것을 명시하지 않는다.
두 그림의 수치를 섞어 쓰려면 이 차이를 반드시 보정해야 한다 (우리는 §12 에서 Fig 7 계열만 써서 일관되게 처리했다).

### 3.8 입자 integrity (Fig 7d + Fig S5)

| 항목 | 값 |
|---|---|
| **파괴 판정 기준** | **Z축(압축방향) 축응력 > 2 GPa 인 입자 = "high-stress particle"** — 정의는 **[38] Song 2025 에서 차용**, 본 논문의 독자 근거 없음 |
| 민감도(SI Fig S5) | **1.5 GPa** 와 **2.5 GPa** 로도 계산, "모든 경우 고응력 입자 비율이 면적로딩에 단조 증가" |
| 유지율 @ 3.5 g cm⁻³ (digitized, **TREND only**) | **2.0 GPa**: ≈91 % (15.2) → ≈82 % (20.0) · **1.5 GPa**: ≈74 % → ≈54 % · **2.5 GPa**: ≈97 % → ≈91 % |
| 곡선 종료점 (digitized) | 15.2 → 3.78 g cm⁻³ · 16.4 → 3.76 · 17.6 → 3.74 · 18.8 → 3.72 · 20.0 → 3.70 |
| 저밀도 구간 | ~3.1–3.2 g cm⁻³ 까지 유지율 ≈100 % (기공 충전 지배) → 이후 급락 (직접 압출 지배) |

⚠⚠ **절대값은 문턱이 정한다**: 같은 침대(15.2)에서 문턱을 1.5 → 2.0 → 2.5 GPa 로 올리면
유지율이 **≈74 % → ≈91 % → ≈97 %** 로 바뀐다. **순서(고로딩일수록 낮다)만 강건하고 크기는 임의다.**
🧮 **`derived(ours)` — 왜 하필 2 GPa 인가**: 평균 입자 압축력 ≈20 mN 을 D50 = 3.6 µm 구의 단면적
π r² 로 나누면 **1.96 GPa** 다. 즉 **2 GPa 문턱은 "평균 입자가 막 걸리는 자리"**이고,
그래서 유지율 곡선이 3.5 g cm⁻³ 부근에서 가장 민감하다 — 판별력이 최대인 동시에 **문턱 선택에 가장 취약한** 지점이다.

### 3.9 실험 검증 (Fig 4)

**(a) 나노압입** — Bruker Hysitron TI Premier, **Vickers 다이아**, 시료 = **양면 35.2 mg cm⁻² · 총두께 119 µm**
(= 단면 17.6 mg cm⁻² · 코팅 53 µm), **로딩 0.3 µm s⁻¹ / 언로딩 0.03 µm s⁻¹**, 최대 압입깊이 **2.97 µm**, **3점**.

| 압입깊이 | 최대하중 실험 (digitized) | 최대하중 시뮬 (digitized) | 잔류깊이 실험 | 잔류깊이 시뮬 |
|---|---|---|---|---|
| 2.28 µm | ≈35 mN | ≈35 mN | ≈2.18 µm | ≈1.82 µm |
| 2.76 µm | ≈50 mN | ≈53 mN | ≈2.32 µm | ≈1.85 µm |
| 2.97 µm | ≈60 mN | ≈65 mN | ≈2.55 µm | (red 와 겹침) |

⚠ **논문은 "로딩·언로딩 모두 highly coincident, 최대하중점에만 minor deviation" 이라 적는데, 제하 가지가 다르다.**
digitized 기준 **시뮬의 잔류깊이가 0.36–0.47 µm 작다** = **DEM 이 탄성 회복(springback)을 과대, 소성 잔류를 과소**한다.
이것은 "minor deviation at the maximum load point" 로 요약될 성질이 아니다 (§10 (L3)).
★ 우리 쪽 연결: `hong2026_cbd_viscoelasticity_springback` 가 바로 이 축(CBD 점탄성 → springback)이다.

**(b) Hg 압입 porosity** @ 면적로딩 17.6 mg cm⁻², 세 두께

| 코팅 두께 | 실험 (Hg) | DEM | 편차 |
|---|---|---|---|
| 59.0 µm | **34.1 %** | **34.7 %** | +0.6 %p |
| 53.0 µm | **25.5 %** | **27.5 %** | **+2.0 %p (상대 +7.8 %)** |
| 49.0 µm | **20.7 %** | **21.6 %** | +0.9 %p |

⚠ 논문은 "편차가 모두 **2 % 미만**" 이라 적지만 53.0 µm 은 **정확히 2.0 %p**(상대로는 **+7.8 %**)로 **경계 위**다.

⛔⛔ **결정적 — 이 "검증"은 DEM 역학을 검증하지 않는다** (`derived(ours)`, §12.4):
세 DEM 값은 **정확히 `1 − ρ_c/4.57`** 이다 (역산한 고체밀도 4.568 / 4.580 / 4.581 ≡ Table 1 의 NCM 4.57).
플래튼을 주어진 두께 HC 까지 내리면 고체부피가 상수이므로 **porosity 는 산술로 결정된다** —
DEM 이 기여하는 자유도가 **0** 이다. 한편 실험 세 점이 함축하는 유효 고체밀도는 **4.527 / 4.457 / 4.529 (평균 4.50)**
로 NCM 단독보다 **1.5 % 낮다** = **CBD(≈4–5 vol%)를 고체로 세느냐 마느냐의 규약 차이**.
⇒ **보고된 "편차"는 역학 불일치가 아니라 porosity 규약 차이다.**
이것은 우리 리포가 자기 scaffold MPM 에 대해 내린 판정과 **글자 그대로 같은 구조**다
(CLAUDE.md: *"scaffold 런에서 porosity 는 독립 정보를 담지 않는다 — `solid_vol` 은 상수이고 유일한 출력은 `wall_z` 다"*;
그리고 ε_sphere ↔ MPM union 의 **1.251 %p 관례 오프셋**).
**반증 가능한 검증은 (a) 나노압입 하중뿐**이고, 거기서는 위처럼 잔류깊이가 어긋난다.

---

## 4. 시뮬레이션 방법 ★ (paper-level 재현 수준)

### 4.1 코드·솔버
- **EDEM 2024 (Altair, 상용)**, **GPU CUDA 솔버**, **double precision**.
- 운동방정식: `m_i dv_i/dt = Σ_j F_ij + m_i g`, `I_i dω_i/dt = Σ_j T_ij` (식 1). 중력 포함(9.8 m s⁻²).

### 4.2 접촉모델 — EEPA (Edinburgh Elasto-Plastic Adhesion)
법선력 `F_n,p = (f_hys + f_nd) n` (식 2). 히스테리시스 스프링력이 **3분기**(식 3):

| 단계 | 조건 | 힘 |
|---|---|---|
| 탄성 로딩 | `k₂(δⁿ − δ_pⁿ) ≥ k₁δⁿ` | `f₀ + k₁δⁿ` |
| 소성 제하 | `k₁δⁿ > k₂(δⁿ − δ_pⁿ) > −k_adh δⁿ` | `f₀ + k₂(δⁿ − δ_pⁿ)` |
| 점착 분리 | `k_adh δⁿ ≥ k₂(δⁿ − δ_pⁿ)` | `f₀ − k_adh δⁿ` |

- `k₁` 로딩 강성(탄성), `k₂` 제하 강성(**소성 비가역성**), `k_adh` 점착 강성, `δ_p` 최대 소성 오버랩,
  **`f₀` = constant pull-off force = 바인더가 만드는 입자간 점착의 등가 표현**.
- 법선 감쇠 `f_nd = −β_n v_n` (식 4). **β_n 값 미기재.**
- 접선력 `F_t,p = f_ts + f_td` (식 5), 증분식 `Δf_ts = −k_t v_t Δt` (식 6),
  Coulomb 한계 `f_ct ≤ μ|f_hys + k_adh δⁿ − f₀|` (식 7).
- **입자–Al 집전체는 JKR**(표면에너지 1.5 J m⁻²). **입자–롤은 점착 무시**(실공정 특성 반영).

★ **EEPA 원전은 우리 카드에 있다**: `thakur2014_eepa_adhesive_elastoplastic_dem`
(면적의존 점착 + 단축 보정). 본 논문은 그 LAW 를 **파라미터 재사용**만 하고 재보정하지 않는다
([39] Ge 2022 에서 그대로 가져옴).

### 4.3 ★★ 입자 처리 (우리 "무질서 처리"의 DEM 대응) — **강체 구 · 형상소성 0**
| 축 | 이 논문 |
|---|---|
| **형상** | **완전 구**. 실형상·다면체·clump **없음** (Xu 2023 의 실형상 CGMD 와 대비) |
| **PSD** | **단봉 log-normal → 7개 대표경으로 이산화** (1.70–7.70 µm). bimodal 아님 |
| **강체 vs 소성** | **강체 구 + CONTACT 탄소성**. 오버랩 δ 가 소성의 대리변수이고 **입자 형상은 절대 변하지 않는다** |
| **파괴/파편** | **없음.** bond 모델 없음, 파편 생성 없음, 파괴 후 강성 저하 없음 |
| **"integrity"의 정체** | **사후 라벨링** — 축응력 > 2 GPa 인 입자를 세기만 한다. **파괴가 압밀곡선에 되먹임하지 않는다** |
| **CBD** | **독립 형상 없음**. 표면에너지(8 J m⁻²)·pull-off(1.5e-5 N)로 **접촉 파라미터에 흡수**. SEM(Fig S3)으로 정당화 |

⇒ **Varkey 2026 과 정확히 같은 계층의 한계**(`varkey2026_multicontact_elastoplastic_dem`):
*"particle STRUCTURE 의 소성(침대가 치밀해진다)" ≠ "particle SHAPE 의 소성(형태가 변한다)"*.
본 논문은 **전자만** 한다 ⇒ **우리 MPM 이 채우는 바로 그 자리**(frame [1]/[2]).

### 4.4 도메인·경계조건
- **계산 도메인 30 × 30 µm²** (§3.4 수렴 근거). 두께는 면적로딩이 정한다 (H_B 58.5–75.3 µm).
- 바닥 = **Al 집전체 geometry** (JKR, μ = 0.61). 위 = **평판 플래튼(flat platen)**.
- ⛔⛔ **측면 경계조건이 논문 어디에도 없다** — 주기(periodic)인지 강체벽인지 불명.
  §3.2 가 *"boundary effects will introduce non-negligible errors"* 라 적어 **벽**을 시사하지만 확정할 수 없다.
  **이것이 이 논문의 가장 중요한 미기재 항목**이다 (§10 (L1) — 헤드라인 기전 자체가 여기에 걸린다).

### 4.5 ★ 캘린더링 프로토콜 — **롤이 아니라 평판이다**
- 실제 공정은 **롤 압연**이지만 시뮬레이션은 **평판을 등속 하강**시킨다.
  롤 기하는 **플래튼 속도 환산식**으로만 들어간다 (식 8):
  `v_Plate / v_Roller = (H_B − H_C) / R_Roller`, `v_Roller = 10 m min⁻¹`, `R_Roller = 400 mm`
  → 논문 표기 **v_Plate = 0.003 m s⁻¹**.
- ⚠ **식 (8) 은 자기 숫자와 맞지 않는다**(`derived(ours)`):
  v_Roller = 0.1667 m s⁻¹, R = 0.4 m, 실제 행정 ΔH ≈ 16.7 µm 를 넣으면 **7.0 × 10⁻⁶ m s⁻¹** 이 나온다 = 표기값의 **1/430**.
  포물선 롤 갭 기하의 올바른 형태는 **`v_Plate = v_Roller·√(2ΔH/R)`** 이고, 이것을 쓰면 **1.5 × 10⁻³ m s⁻¹**(10 m min⁻¹),
  **3.0 × 10⁻³**(20 m min⁻¹) 이 나온다. ⇒ **식 (8) 에 √ 가 빠진 오타**이고, 표기 속도 0.003 m s⁻¹ 은
  **SI Table S3 의 라인속도 범위(5~20 m min⁻¹) 중 상단 20 m min⁻¹ 에 해당**한다.
  (값 자체는 물리적으로 타당하다 — 식만 틀렸다.)
- ⚠ **탄성 회복(springback) 후처리 단계가 없다.** 플래튼을 떼는 제하 단계가 보고되지 않는다
  (Gimenez 2019 의 10.25–17 % 회복률을 intro 에서 인용만 하고 자기 모델로는 재지 않는다).
- **정지 규약**: "compaction density 가 목표에 도달" = **변위 제어**. 서보(정응력) 아님.
  ⇒ 우리 MPM 의 `--protocol hold` 와 같은 종류, `servo` 와는 다르다.

🧮 **`derived(ours)` — 준정적성**: v = 0.003 m s⁻¹, NCM P파속 `√(E/ρ) = √(47e9/4570) = 3207 m s⁻¹`
⇒ **Mach ≈ 9 × 10⁻⁷**. 입상 침대의 유효 파속을 O(10–100 m s⁻¹) 로 보수적으로 잡아도 **≲ 10⁻⁴**.
⇒ **우리 MPM 플래튼(`--platen-mach` 기본 0.03, real_14 실측 V/c_S 0.22–0.75)보다 3~5 자릿수 더 준정적**이다.
**이 축에서는 그들이 우리보다 확실히 낫다** (우리 CLAUDE.md 의 "재하율 함정" 절이 지적한 바로 그 문제가 없다).
변형률 속도 `v/H ≈ 45 s⁻¹`, 총 압연시간 ≈ 5.6 ms.

### 4.6 수송(transport) — **없음**
σ_ionic · σ_electronic · σ_thermal · tortuosity · percolation · coverage — **전부 0건**.
논문은 접촉수 감소가 *"전자 전도 경로를 줄여 임피던스를 높인다"* 고 **서술만** 하고 **풀지 않는다**.
⇒ **frame[5] 에서 이 논문은 역학 절반만 소유**하고, 그 절반 안에서도 **형상소성이 빠져 있다**.

---

## 5. Figure set ★

| Fig | 무엇을 보여주나 | **우리가 재사용할 것** |
|---|---|---|
| **1** | LIB 전극 제조 흐름(슬러리·코팅·압연) + 코팅 구조 + 과압연 입자파괴 개념도 | 개념도. 발표용 공정 맥락 슬라이드로만 |
| **2** | (a) NCM PSD 누적곡선 log-normal 적합 (b)(c) Type-4…9 이산화별 plate pressure vs H_C | ★ **PSD 이산화 수렴 방법론** — 우리도 연속 PSD → 대표경 이산화를 쓴다. "7개에서 수렴" 은 **정량 문턱 없이 눈으로** 판정 → 우리 `d_h/dx ≳ 3.5` 같은 **수치 게이트가 문헌 대비 우위**라는 근거 |
| **3** | 도메인 20×20…40×40 수렴: (b) 입자수·계산시간 (c) 평균 면하중 vs H_C (d) 평균 입자압축력 vs H_C | ★ **RVE 수렴 프로토콜의 좋은 선례**. 우리 RVE 정당화에 인용 가능. ⚠ 판정선(5 %/10 %)이 **사후 선택** |
| **4** | (a) 나노압입 하중-변위 실험 vs 시뮬 (3 깊이) (b) Hg 압입 porosity vs 두께 (3점) | ★★ **(a) 가 유일한 반증가능 검증** — 우리가 재사용할 수 있는 실측 앵커. **(b) 는 산술 항등식**(§12.4) → **porosity 검증으로 인용 금지** |
| **5** | (a) 목표 밀도별 최대하중 (b) 필요 행정 (c) 하중-행정 (d) 압축일 | ★★ **(a) 의 "면적로딩 무관" 이 가장 견고한 결과.** (c) 는 우리 Heckel 과 **형식이 같은** 하중-변위 데이터 → §12.3 에서 Heckel 시도 |
| **6** | (a) 입자 압축력 벡터 컨투어(0–233 mN) (b) 3등분 영역 정의 (c) 영역별 평균 압축력 (d) SD + 불균일도 지수 | ★★★ **(c) 의 15개 라벨이 이 논문 최고 가치**(정확값). §12.1·12.5·12.6 의 재분석이 전부 여기서 나온다. (a) 는 force chain 을 **보여만** 주고 세지 않는다 |
| **7** | (a) top/bottom 접촉밀도 (b) top/bottom 입자수·비율 (c) 접촉밀도 vs 압밀도 (d) integrity 유지율 vs 압밀도 | ★★★ **(a)+(b) 로 배위수 Z 와 국소 porosity 를 복원**(§12.5–12.6) = **논문이 안 쓴 최고의 수치**. (d) 는 문턱 의존 |
| **S1** | 코팅 치수 파라미터 | 산업 전극 제원 참고 |
| **S2** | 산업 제조공정(슬러리/코팅/압연) 사진 | 발표용 |
| **S3** | 압연 후(@3.5) NCM622 표면 SEM, 17.6 및 20.0 mg cm⁻² · 2배율 | ★ **CBD 무시 정당화 근거** — "NCM 이 표면을 지배, CBD 소수". 우리 SEM-morphology 대조에 쓸 수 있으나 **정량 없음** |
| **S4** | 도메인별 3.5 g cm⁻³ 도달 최대하중 (최저·최고 면적로딩) | 도메인 수렴의 보강 |
| **S5** | integrity 유지율, **1.5 GPa (a) / 2.5 GPa (b)** | ★★ **문턱 민감도** — 순서는 강건, **절대값은 아님**을 증명하는 그림. 인용 시 반드시 병기 |

---

## 6. Post-processing ★ — 무엇을 어떻게 수치화했나

1. **"불균일도 지수(inhomogeneity index)"** — ⛔ **논문이 정의식을 쓰지 않는다.**
   🧮 우리가 Fig 6(c)(d) 의 인쇄 라벨에서 **역공학**했다 (§12.1):
   **지수 = (top/mid/bottom **3개 영역평균**의 모집단 표준편차) / (그 3개의 평균)** = 세 수의 변동계수(CV).
   5개 중 **4개가 소수 넷째 자리까지 정확히 재현**된다 (15.2 / 16.4 / 18.8 / 20.0).
   ⚠ 17.6 만 계산 0.5890 vs 인쇄 0.6059 로 어긋난다 ⇒ **Fig 6(c) 17.6 막대 라벨 하나에 오타 의심**
   (인쇄된 지수 2.91 % 는 인쇄된 SD 0.6059 와는 일관된다).
   ⛔ **이 지수는 입자 N≈3,000 개의 SD 가 아니라 "세 개의 수"의 SD** 다 — 표본 3 의 통계량이다.
2. **영역 분할** — Fig 6: **3등분**(각 h = H/3). Fig 7: **2등분**(§3.7 에서 우리가 확인). **두 규약이 섞여 있다.**
3. **접촉수** — "mean number of particle contacts per µm³" = **접촉 개수 밀도**(입자당 배위수가 아님).
   ⇒ **배위수 Z 를 보려면 입자수 밀도로 나눠야 한다** — 논문은 하지 않았고, 우리가 §12.5 에서 했다.
4. **입자 integrity** — Z축 축응력(EDEM 입자 응력텐서 출력으로 추정) > **2 GPa** 개수 세기.
   **누적 최대값 기준인지 순시값 기준인지 불명**, 응력텐서 정의(virial? 접촉력/단면적?) **미기재**.
5. **압축일** — 하중-변위 곡선 적분 (Fig 5d, ×10⁻⁶ J 단위, 30×30 µm² 도메인 기준).
6. **porosity** — §12.4 에서 확인: **`1 − ρ_compaction / 4.57`** 산술. 기하학적 union/sphere-sum 계산 아님.
7. **도구** — EDEM 2024 내장 후처리로 보이나 **명시 없음**. 스크립트·원자료 공개 없음.
8. **통계** — ⛔ **시드 반복 0 · 오차막대 0 · 유의성 검정 0.** 다섯 침대는 각 1 realization 으로 보인다.

---

## 7. 우리 DEM+MPM 대비 → `our_dem_baseline.md`

> ⚠ 정본 `litdb/our_dem_baseline.md` 는 **값이 없는 자리표시**다(2026-09-09). 아래 "우리" 열의 수치는
> **CLAUDE.md(규범·정본)** 에 적힌 값을 인용한 것이고, 그 파일이 승격되기 전까지 **이 브랜치에서 파일로 대조할 수 없다**.

| 축 | 이 논문 (He 2026) | 우리 | 판정 — **진짜 차이 vs 방법 인공물** |
|---|---|---|---|
| **소재계** | NCM622 **97.77 wt%** + CBD 2.23, **SE 없음**, 액체계 LIB | LPSCl SE + NMC811, ASSB | ⛔ **소재 전이 불가.** 공극의 **역할이 정반대**(그들: 전해액 통로=열어둠 / 우리: 죽은 부피=닫음). porosity 목표치를 나란히 놓지 말 것 |
| **코드·접촉법칙** | **EDEM 2024 상용 + EEPA**(3분기 히스테리시스 + 점착) | **LIGGGHTS + hooke/hysteresis** | ★ **같은 계열, 다른 구현.** EEPA 는 `f₀`(점착) + `k_adh`(분리 가지)가 추가된 상위 모델. 우리는 점착 가지가 없다 ⇒ **EEPA 가 이 축에서 우리보다 풍부하다** (Varkey 의 Thornton–Ning 과 같은 계열 우위) |
| **강성 연화** | **연화 없음.** E_NCM = 47 GPa 그대로 (단, 47 자체가 미출처) | **E_SE 24 → 1.35 GPa = 18배 연화**(거시 porosity 를 실험에 맞추려고) | ★★ **대칭 관계다.** 그들은 AM(강체 골격)만 있어 연화할 소성상이 **없다** — 대신 §12.3 처럼 **압밀에 ~1 GPa 플래튼 응력이 필요**해진다. 우리 18배 연화는 **SE 가 담당해야 할 입상 재배열·GB 미끄러짐**의 lumping 이지 이 논문의 대응물이 아니다. ⛔ **"He 는 연화 안 했으니 우리 연화가 틀렸다" 로 읽으면 안 된다** — 연화 대상 상(相) 자체가 다르다 |
| **형상 소성** | **0** (강체 구, 형상 불변) | DEM **0** / **MPM 이 담당**(J2, 부피보존 유동) | ✅ **frame[5] 6번째 확인.** 그들이 못 하는 절반 = 우리 MPM 의 존재 이유 |
| **압력 축** | **변위 제어**, 플래튼 응력 **≈98.2 MPa(stated, ρ_c 2.933) → ≈1.0 GPa(derived, ρ_c 3.5)** | DEM 서보 **300 MPa**, 다압력 100/200/300/600 | ⚠ **비교하려면 반드시 환산**해야 한다. 그들의 하중은 **N 단위**로 인쇄되고 **도메인 900 µm² 로 나눠야 MPa** 가 된다 |
| **Heckel** | 데이터는 있으나 **논문이 하지 않음**. 🧮 우리가 3점으로 해 보면 **비선형**: 겉보기 P_y **1,010 → 2,921 MPa** (§12.3) | **P_y = 138 MPa, σ_y_eff 46 MPa, R² 0.965** (pure-SE, 4압력) | ★★ **15–20배 차 = 진짜 차이 + 소재 차.** 그들은 *강체 NCM 골격*, 우리는 *연화된 SE*. ⛔ **P_y 를 나란히 인용하면 안 된다**(다른 상, 다른 압력창, 그들은 2–3점 파생) |
| **파괴 판정** | **축응력 > 2 GPa 개수 세기(사후 라벨)**. 파편·강성저하·되먹임 **없음**. 문턱은 [38] 차용 | **Auerbach fracture** + Stage-E 소성면적 + `frac_severe_force_pct` · `f_intact` 가 **σ 에 들어간다**(β_F·log f_intact) | ★★ **우리가 앞선다.** 우리 파괴는 **수송에 되먹임**한다. 그들은 라벨만 붙이고 압밀곡선에 영향이 없다. ⚠ 반대로 그들은 **압밀도-vs-유지율 곡선 5개**를 준다 — 우리에게 없는 축 |
| **force chain / 하중분담** | **정량화 0.** 컬러바(0–233 mN, 최대/평균 11배)로 **보여만** 준다 | AM-AM 하중분담 **0.517 / 0.598 / 0.675 / 0.620** (P=100/200/300/600 MPa), phase 규약 **0.726 / 0.768 / 0.794 / 0.763** | ⛔ **비교 불가 — 상이 하나뿐이라 "분담"이 정의되지 않는다**(f_AM ≡ 1). 이 논문은 **f_AM = 1 극한의 대조군**으로만 쓸 수 있다. ★ 그들의 ref **[41] Du 2025 "Force chain-induced collector damage: a DEM-FEM study"** 가 진짜 force-chain 논문 → **백로그 후보** |
| **areal density 축** | **독립 5점 스윕**(15.2–20.0 mg cm⁻²) | **두께 T/d_AM 로만** 들어간다 (σ_e Stage 22.5 의 `(T/d_AM)^β_T` + `g_thin` 게이트) | ★★★ **판정: 조건부 독립 앵커 — §8 ① 참조.** 같은 조성·같은 압밀도에서 **두께만** 바꾼 사실상 유일한 문헌 스윕이다. 단 **소재계가 다르므로 "방향과 구조" 만** 전이 가능 |
| **캘린더링 vs 단축 프레스** | **롤 압연**(롤 R=400 mm, 10–20 m min⁻¹) — 단, 시뮬은 **평판 근사**, 롤은 속도 환산식으로만 | MPM **단축 플래튼 300 MPa, servo/hold** · DEM 서보 | ⛔⛔ **§8 ③ — 섞어 인용 금지 구간을 명시했다** |
| **재하율(준정적성)** | **Mach ≈ 1e-6** (derived) | MPM `--platen-mach` 기본 **0.03**, real_14 실측 **V/c_S 0.22–0.75** | ⚠ **그들이 낫다.** 우리 CLAUDE.md 가 경고한 "재하율 함정"이 그들에겐 없다. 우리 MPM 절대 응력값의 관성 혼입 우려는 여전 |
| **정지 규약** | 목표 밀도 도달 시 정지 = **변위 제어** | MPM `hold`(변위정지) ↔ `servo`(정응력) 2종 | ✅ **같은 종류(hold)**. ⇒ 우리 `hold` 런과 **프로토콜 수준에서 비교 가능** |
| **RVE** | 30×30 µm² × 두께 43–57 µm, **입자 2,597–3,317** | real_14 31 µm 두께, SE 32,832 + AM 457 | ⚠ 그들 도메인은 **변당 입자 지름 개수 ≈ 8**(30 µm / D50 3.6 µm) — 얇다. 수렴검사는 했으나 **시드 앙상블은 없다** ⇒ 우리 시드 반복 + prereg 판정선이 **문헌 대비 우위**(§10 L6) |
| **수송 삼중항** | **없음** (σ_ion/σ_e/κ 0건) | Kirchhoff/Holm 접촉망 + STEP3 복셀 FV, 삼중항 전부 | ✅ **우리 완승**. 이 논문은 역학 전용 |
| **porosity 규약** | `1 − ρ_c/4.57` (NCM 단독 밀도) | **ε_sphere** (구 부피 합) 통일 규율 | ⚠ 세 규약이 다 다르다 — 그들 DEM(ρ_c/4.57) ↔ 그들 실험(Hg, 유효 ρ_s ≈ 4.50) ↔ 우리 ε_sphere. **§12.4 의 1.5 % 고체밀도 차가 곧 그들의 "검증 편차"** |

---

## 8. 적용 인사이트 (우리 연구에 어떻게)

### ① ★★★ areal density 축 — **"조건부 독립 앵커" 로 판정**
- **YES 인 부분**: 우리 코퍼스는 두께를 `T/d_AM`(σ_e Stage 22.5 의 `(T/d_AM)^β_T` + `g_thin = σ(−5(T/d_AM − 8))`)
  으로만 담고, 그 두께 변화가 **미세구조를 어떻게 바꾸는지는 모형 안에 없다**.
  이 논문은 **같은 조성·같은 압밀도에서 두께만 1.32배** 늘렸을 때 무엇이 변하는지를 **5점**으로 준다.
  🧮 우리가 뽑은 전이 가능한 구조는 세 가지다:
  1. **최대 하중은 두께에 무관** (Fig 5a) ⇒ **`T` 는 σ(압력) 축에 들어가지 않는다**.
  2. **압축일은 두께에 비례해 는다** (Fig 5d, 3.77 g cm⁻³ 에서 10.9 → 13.6 ×10⁻⁶ J = **+25 %**, digitized) ⇒ 공정 에너지 축.
  3. ★ **관통-두께 porosity 구배가 3.2 → 7.4 %p 로 자란다** (§12.6, `derived(ours)`) ⇒ **`T` 는 "평균 ε" 이 아니라 "ε 의 z-분산" 을 바꾼다.**
- **NO 인 부분**: 절대값은 **NCM-만 침대**의 것이라 우리 AM+SE 침대에 **수치 전이 불가**.
  우리 SE 는 소성 유동으로 구배를 **완화**할 수도, 반대로 SE-rich 상단이 더 압축돼 **악화**시킬 수도 있다 — **미측정**.
- ⇒ **판정: 방향·구조는 앵커, 수치는 아님.** `comparison_vs_ours_DEM.md` §A 에 그렇게 적었다.

### ② ★★★ **A7 graded-z(`--poro-grad`) 에 문헌 앵커가 생겼다** — 새 백로그 항목
- 우리 `--poro-grad` 는 총량 고정 게이트만 있고 **구배의 크기·부호에 문헌 근거가 없었다**(설계 프로파일 K=8 은 임의).
- 이 논문의 Fig 7(b) 로부터 🧮 **@3.5 g cm⁻³ 에서 ε_top − ε_bottom = 3.2 %p (15.2) → 7.4 %p (20.0)**,
  **부호는 항상 "플래튼 쪽이 더 성기다"**(§12.6).
- ⚠ **왜 직관과 반대인가**: 상단이 힘은 더 받는데 **입자가 아래로 이주**해 수가 줄기 때문이다.
  즉 구배의 원인은 압축이 아니라 **질량 재분배**다. 우리 `--poro-grad` 프로파일도 같은 부호인지 확인할 것.
- ⛔ 전이 한계: NCM-만 · 액체계 · 두께 43–57 µm(우리 real_14 는 30 µm) · 시드 1개.
  **"크기" 가 아니라 "부호와 두께 스케일링"만** 쓸 것.

### ③ ⛔⛔ **calendering ≠ 우리 300 MPa 단축 프레스 — 섞어 인용 금지 구간**
| 섞으면 안 되는 것 | 이유 |
|---|---|
| **압력 절대값** | 우리는 **면압 300 MPa 서보**. 그들은 **행정 제어**이고 플래튼 응력은 밀도에 따라 0 → ~1 GPa 로 **변한다**. "He 2026 은 1 GPa 를 썼다" 는 말은 성립하지 않는다 |
| **"line load"/"압력" SI 값** | SI Table S3 의 *operator side pressure 90~120 N* 은 **장비 유압 설정값**이지 nip 압력도 line load(N mm⁻¹)도 아니다 ⇒ **MPa 로 환산 불가** |
| **응력 상태** | 롤 nip 은 **전단 + 압축 + 재료 이송**(입자가 nip 을 통과하며 회전·전진)이고, 우리 프레스는 **순수 축대칭 압축**. 이 논문 자신이 **평판 근사**를 써서 nip 전단을 **버렸다** ⇒ 그들의 결과도 엄밀히는 "롤 압연" 이 아니라 "롤 속도로 환산한 평판 압축" 이다 |
| **springback** | 롤 압연은 nip 통과 **직후** 회복(Gimenez 10.25–17 %)이 필수 단계, 우리 MPM `hold` 는 정지 후 완화. 그리고 **이 논문은 제하 단계를 아예 안 돈다** |
| **두께 방향 구배의 기전** | 롤에서는 갭 기하가 z-구배를 만들지만, 평판 근사에서는 만들 수 없다 (§10 L1) |
| ✅ **섞어도 되는 것** | **변위-제어라는 프로토콜의 종류**(우리 `hold` 와 같다) · **입자 수준 통계의 정의**(배위수·접촉밀도) · **RVE 수렴 방법론** |

### ④ ★★ Heckel — **비교 가능한 데이터는 있지만 그들이 하지 않았다**
- Fig 5(a)(c) 가 곧 하중-밀도 곡선이므로 Heckel 이 **원리적으로 가능**하다. 그런데 **논문에 Heckel 이 0회**다
  (intro 에서 Meyer 2017 의 "Heckel exponent" 를 인용만 한다).
- 🧮 우리가 3점으로 해 보면(§12.3) **선형 구간이 없다**: 98→278 MPa 구간 P_y ≈ **1,010 MPa**,
  278→1,000 MPa 구간 P_y ≈ **2,921 MPa** (전 구간 2,121 MPa). **K 가 계속 줄어드는(=강해지는) 볼록 곡선.**
- ⇒ **우리 pure-SE Heckel(R² 0.965, P_y 138 MPa)의 선형성이 "SE 의 소성 유동" 때문임을 역으로 보여준다** —
  소성 유동상이 없는 강체 AM 골격은 Heckel 평탄부를 만들지 못한다.
  이것은 우리 `mpm_dpc_cap_crosscheck` 의 3중 확인("Heckel 은 접촉망 현상")과 **같은 방향**이다.
- ⚠ **인용 시 반드시**: *2점 digitized + 1점 stated 로 만든 3점 추정, 곡률이 커서 P_y 는 구간값일 뿐* 이라고 병기.

### ⑤ ★ **"평균 힘 ≠ 응력" 이라는 교훈을 우리 진단에 이식**
- §12.5–12.7 이 보여주듯, 입자당 평균 힘은 **배위수와 입자수밀도에 반비례**해서 움직인다.
  힘 하나만 보면 "불균일성 +72 %" 인데, 응력-지탱 곱으로 보면 **±2 %** 다.
- ⇒ **우리 DEM 진단(`stress_cv`, force-chain, AM-AM 하중분담)에서도 per-particle 힘 통계를 응력으로 읽지 말 것.**
  우리는 이미 Love–Weber 응력텐서 규약을 쓰고 있으므로(`σzz^AM-AM/σzz^total`) 이 함정에 빠져 있지 않지만,
  Hertz 추정기가 실측 대비 1.30–1.36배 과대였던 사례(CLAUDE.md)와 **같은 부류의 함정**이다.

### ⑥ ★ 나노압입 = 우리에게 없는 검증 채널
- 우리 DEM/MPM 은 **거시 porosity + Cronau overlap + SEM morphology** 로 보정한다.
  나노압입 하중-변위는 **국소 탄소성 응답**을 직접 준다 — 우리가 한 번도 안 쓴 앵커다.
- ⚠ 단 이 논문에서조차 **제하 가지가 어긋난다**(§3.9) ⇒ *"나노압입으로 보정하면 다 맞는다"* 는 말은 성립하지 않는다.
  Schreiner 2020 도 flat punch 나노압입으로 E 를 보정했다 — **두 편 모두 로딩만 맞추고 언로딩은 덜 맞는다**는 공통 패턴.

---

## 9. 인용 가능 문장 (deck/paper용)

- "He et al. (*J. Power Sources* 696 (2026) 241479) 는 EDEM/EEPA DEM 으로 NCM622 양극을 압연하며,
  **같은 compaction density 3.5 g cm⁻³ 에 도달하는 최대 하중은 면적로딩 15.2–20.0 mg cm⁻² 에 걸쳐 거의 동일**하지만
  **필요 행정과 압축일은 면적로딩에 따라 증가**함을 보였다."
- "같은 연구에서 힘분포 불균일도 지수는 면적로딩 15.2 → 20.0 mg cm⁻² 에서 **2.36 % → 4.06 % (+72 %)** 로 비선형 증가했다."
  ⚠ (본문 §4.2 의 2.31 → 4.08 %/+76 % 가 아니라 **초록·Fig 6d 의 값**을 쓸 것.)
- "면적로딩이 높을수록 전극 평균 접촉수 밀도가 감소하고(0.3500 → 0.3410 µm⁻³ @3.5 g cm⁻³),
  축응력 2 GPa 이상 입자 비율이 증가해 도달 가능한 압밀도 상한이 낮아진다 (He 2026)."
- 🧮 **우리 파생 — 인용 시 `derived from He 2026 Fig 7(b)` 로 표기**:
  "He 2026 의 입자수 분포로부터 환산하면, 3.5 g cm⁻³ 로 압연한 NCM 양극의 **관통-두께 porosity 구배는
  면적로딩 15.2 mg cm⁻² 에서 3.2 %p, 20.0 mg cm⁻² 에서 7.4 %p** 이고, 항상 **플래튼 쪽이 더 성기다**."
- 🧮 "같은 데이터에서 **입자당 배위수는 5.27–5.30 으로 면적로딩에 불변**이다 — 보고된 접촉수 밀도 감소는
  배위수 감소가 아니라 **입자수 밀도 감소**에서 온다."
- ⛔ **쓰면 안 되는 문장**: *"He 2026 이 Hg 압입으로 DEM porosity 를 검증했다"* — §12.4 에서 그 세 값이
  `1 − ρ_c/4.57` 산술임을 확인했다. 정확히는 *"DEM 의 하중 응답을 나노압입으로 검증했고, porosity 는
  압밀밀도로부터 산술적으로 따라온다"* 이다.

---

## 10. 주의 / 한계 (over-claim 방지) — **비판적으로**

**(L1) ⛔⛔ 측면 경계조건 미기재 — 헤드라인 기전 자체가 여기에 걸린다.**
논문은 z-구배를 *"상층에서 하층으로 응력이 전달될 때 입자간 마찰로 에너지가 손실되어 두께 방향으로 응력이 점감"*
이라고 설명한다. 그런데 **준정적 평형에서 측벽 마찰이 없으면 σ_zz 는 z 에 무관해야 한다**(수평 슬랩 힘평형;
중력은 여기서 무시 가능 — 입자 무게 ~5e-13 N vs 접촉력 ~20 mN 로 **10 자릿수** 차).
σ_zz(z) 구배를 만들 수 있는 것은 ⓐ **측벽 마찰(Janssen)** ⓑ **관성(미평형)** ⓒ 중력뿐이다.
🧮 그들의 상단/하단 힘비에 Janssen 감쇠를 맞추면 **μ·K ≈ 0.010(15.2) / 0.013(20.0)**, 감쇠길이 **0.6–0.8 mm** 가 나온다 —
그들이 쓴 입자–Al 마찰 0.61 의 **1/50** 수준이다. ⇒ **완전 마찰 벽이면 구배가 관측값보다 훨씬 커야 하고,
주기 경계면 σ_zz 구배가 원리적으로 금지된다.** 어느 쪽이든 **논문의 설명은 그대로 성립하지 않는다.**
⇒ **저자에게 물어야 할 1순위 질문.**

**(L2) ⛔⛔ "불균일성"의 대부분은 응력 구배가 아니라 재분배다 (`derived(ours)`, §12.7).**
힘 단독 비(top/bottom)는 1.059 → 1.101 (5.9 → 10.1 %) 인데,
**힘 × 접촉밀도**는 **0.984–1.021 (±2.1 %)**, **힘 × 입자수밀도**는 **0.986–1.016 (±1.6 %)** 로 거의 균일하다.
σ_zz ∝ (접촉밀도)×⟨f_z⟩×⟨분지벡터⟩ 이므로, **그들 자신의 Fig 7 데이터를 접으면 σ_zz 는 두께 방향으로 ~1–2 % 균일**이다.
⇒ 헤드라인 지표는 **입자당 힘 통계**이지 **응력**이 아니다. DEM 은 슬랩별 응력텐서를 바로 출력할 수 있는데 **하지 않았다**.

**(L3) ⚠ 나노압입 "완벽한 일치" 주장은 제하 가지에서 성립하지 않는다.**
digitized 잔류깊이가 시뮬에서 **0.36–0.47 µm 작다** ⇒ DEM 이 **탄성 회복 과대 / 소성 잔류 과소**.
압연 후 springback 을 묻는 어떤 결론에도 이 편향이 실린다 (그리고 논문은 springback 을 재지 않는다).

**(L4) ⚠ Hg 압입 porosity "검증" 은 검증이 아니다** (§12.4). DEM 값 ≡ `1 − ρ_c/4.57` 산술.
편차 0.6/2.0/0.9 %p 는 **고체밀도 규약(CBD 4–5 vol%)** 차이로 전부 설명된다.
게다가 *"편차 모두 2 % 미만"* 은 53 µm 에서 **정확히 2.0 %p**(상대 +7.8 %)로 **경계 위**다.

**(L5) ⛔ "ultimate compaction density 가 더 낮다" 는 정량 근거가 없다.**
"ultimate" 의 **판정 기준(유지율 문턱)이 논문에 없고**, Fig 7(d) 곡선은 그냥 서로 다른 밀도에서 **끝난다**
(3.78 / 3.76 / 3.74 / 3.72 / 3.70 — 시뮬 종료점일 뿐 물리적 한계로 제시되지 않았다).
🧮 정량화하려면 **등-유지율 컷**이 필요하다 — 유지율 80 % 기준으로 digitize 하면
**≈3.59 (15.2) → ≈3.47 g cm⁻³ (20.0), 폭 0.12 g cm⁻³**. **이 값을 쓰려면 "우리가 정한 컷" 이라고 밝힐 것.**

**(L6) ⛔ 통계가 없다.** 시드 반복 0, 오차막대 0, 유의성 검정 0. 불균일도 지수는 **3개 수의 SD** 이고,
영역 평균은 입자 ~900–1,100 개의 표본평균이다. 입자 수준 SD(σ_p)를 논문이 보고하지 않아
표준오차 σ_p/√N 을 계산할 수 없지만, 컬러바가 0–233 mN(평균 20)인 것을 보면 σ_p 가 평균과 같은 자릿수일 가능성이 높고
그 경우 SE ≈ 0.5 mN 로 **지수(0.49–0.84 mN)와 같은 크기**가 된다. ⇒ **표본잡음 바닥을 배제할 수 없다.**
게다가 다섯 침대의 **초기 compaction density 가 2.598–2.656 으로 다르고**, 🧮 **실현된 평균 입자질량이
15.2 → 20.0 에서 +3.32 % 단조 증가**한다(§12.5) — **생성 루틴의 계통 편향**으로 보이고,
이것만으로도 보고된 접촉밀도 감소(−2.57 %)를 거의 전부 설명한다 (**교란**).

**(L7) ⛔ 파괴가 되먹임하지 않는다.** integrity 는 **사후 라벨**일 뿐 — 입자가 실제로 깨지지 않으므로
파괴 후 강성 저하·파편 재충전·추가 치밀화가 전부 빠져 있다. 그들 자신이 intro 에서 인용한
**Xu 2023 (Batteries & Supercaps, bonded-particle, >120 MPa 에서 bond 파단 >10 %)** 이 이 자리를 메운다.
⇒ **"고로딩이 더 깨진다" 는 방향 주장**은 가능하지만 **"그래서 압밀 상한이 낮다" 는 인과 주장**은
모델이 지지하지 않는다 (파괴가 압밀을 막는 경로가 모델에 없다).

**(L8) ⚠ 2 GPa 문턱은 재료 근거가 없다.** [38] 차용이고 NCM622 의 파괴강도·K_IC·결함크기와 연결되지 않는다.
SI Fig S5 가 **순서의 강건성**은 보이지만 **절대값은 1.5/2.0/2.5 GPa 에서 74/91/97 %** 로 완전히 다르다.
⇒ **유지율 절대값 인용 금지, 순서·기울기만.**

**(L9) ⚠ 내부 불일치 3건.**
ⓐ §3.1 이 *"50 × 50 µm² 도메인을 채택"* 이라 적는데 §3.2·Table 6·Fig 3 은 **30 × 30** 이다.
ⓑ §4.2 의 불균일도 수치(2.31 → 4.08 %)가 **초록·Fig 6d(2.36 → 4.06)와 불일치**.
ⓒ 식 (8) 이 자기 숫자와 **430배** 어긋난다(§4.5, √ 누락 추정).
추가로 Fig 6(c) 의 17.6 mg cm⁻² 막대 라벨 하나가 인쇄된 SD 와 맞지 않는다(§12.1).
⇒ **편집 검수가 약하다. 어떤 수치를 인용하든 그림 라벨을 1차 출처로 삼을 것.**

**(L10) ⚠ E_NCM = 47 GPa 가 미출처**이고, 이 값이 하중·응력·2 GPa 판정 전부를 지배한다.
우리 E_CAM(140) · Bazzoun(161.5) 와 3배 차. **"문헌 NCM 탄성계수" 로 이 값을 인용하지 말 것.**

**(L11) ⚠ 액체계 LIB 다.** 공극 = 전해액 통로 = **열어 두는 것이 목적**.
우리 ASSB 는 공극 = 죽은 부피. **porosity 의 좋고 나쁨이 반대**이므로
20–30 % 목표치, 3.5 g cm⁻³ 같은 공정 목표를 우리 목표와 나란히 놓지 말 것.

**(L12) ⚠ Furnas/packing 축이 없다.** 단봉 PSD(D90/D10 = 2.76), bimodal 없음, 조성 축 없음
⇒ **우리 Furnas dip · P:S 축 · AM% 축에 아무 것도 기여하지 않는다.**

---

## 11. Supplementary Material (.docx) — **산업 라인 공정 원장**

> docx 는 **본문이 아니라 SI** 다 (Figures S1–S5 + Tables S1–S3). pdf(본문) ↔ docx(SI) **교차검증 결과 모순 없음**.
> ✅ **결정적 교차검증(`derived(ours)`)**: SI Table S3 의 압연 목표 총두께 **131.0 / 119.0 / 111.0 ± 2.0 µm** 에서
> Al 호일 13 µm 을 빼고 2 로 나누면 **59.0 / 53.0 / 49.0 µm** — **Fig 4(b) 의 세 검증 두께와 정확히 일치**한다.
> ⇒ 본문의 검증점 3개가 **실제 산업 라인의 3개 압연 세트포인트**임이 확인된다.

**Table S1 — 슬러리 혼합** (10 L 믹서, 23 ± 5 °C, 이슬점 ≤ −40 °C)
① PVDF/NMP 바인더 용액(고형분 6.5 %), 20→5→400→2500 rpm, 7→8→240 min, 진공 ≤ −80 kPa, 30 ± 5 °C, **PVDF 78.7 ± 10 g**
② 도전재 투입 건식혼합 3000 rpm 30 min → ③ 바인더+용매 혼련 1 (1000 rpm 30 min) → ④ 혼련 2 (1000 rpm 60 min)
→ ⑤ **SWCNT 용액** 투입 30 min → ⑥ NMP 2차 투입 10 min → ⑦ 고속혼합·진공탈포 2500 rpm 240 min → ⑧ 진공 정치 10 min.
**최종: 고형분 77 ± 1 % · 점도 3 ± 1 Pa·s · 슬러리 온도 25 ± 5 °C · 입도(fineness) ≤ 10 µm.**

**Table S2 — 코팅** (23 ± 5 °C, 이슬점 ≤ −40 °C, 청정도 가동시 <352,000 /m³ 총·<2,930 /m³ ≥5 µm)
**코팅속도 < 5 m min⁻¹ · 단면 면적로딩 17.6 ± 0.3 mg cm⁻² · 양면 35.2 ± 0.5 · 양면 중량편차 ≤ 0.5 % · 코팅속도비 0.8~1.7**
건조: 단면 **100/105 °C, 30 Hz** / 양면 **105/110 °C, 32 Hz**.

**Table S3 — 압연(calendering)**
**두께 131.0 / 119.0 / 111.0 ± 2.0 µm** · 박리강도 `/`(미측정) ·
**압력: operator side 90~120 N, drive side 90~121 N** ·
장력: unwind/rewind **60~80 N**, infeed/outfeed **90~120 N** ·
**라인속도 5~20 m min⁻¹** · **메인롤 온도 = 상온(ambient roll, 가열 없음)**.

⚠⚠ **SI 의 "pressure 90~120 N" 은 nip 압력이 아니다.** 단위가 N(힘)이고 폭으로 나눈 line load(N mm⁻¹)도,
면적으로 나눈 면압(MPa)도 아니다 ⇒ **장비 설정값**으로만 읽을 것. **우리 300 MPa 과 비교 불가.**
★ 반면 **라인속도 5~20 m min⁻¹ 은 본문의 v_Roller = 10 m min⁻¹ 을 포함**하고,
§4.5 의 √ 보정을 하면 표기 플래튼 속도 0.003 m s⁻¹ 이 **20 m min⁻¹ 에 대응**한다.
★ **메인롤이 상온**이라는 점이 중요하다 — Primo 2021 의 최적 60~75 °C 와 다르고,
PVDF 연화(Parry–Tabor)를 이용하지 않는 조건이다. **온도 축은 이 논문에 없다.**

Fig S1 코팅 치수 · Fig S2 산업 공정(슬러리/코팅/압연) · **Fig S3 압연 후(@3.5) SEM, 17.6 및 20.0 mg cm⁻², 2배율**
(CBD 무시 정당화의 근거; 정량 없음) · Fig S4 도메인별 3.5 도달 최대하중(최저·최고 로딩) · **Fig S5 문턱 민감도(§3.8)**.

---

## 12. 🧮 파생 계산 원장 (`derived(ours)`) — **전부 논문의 인쇄값에 산술만 한 것**

> 규약: **stated** = 본문/표 인쇄 · **label(fig)** = 그림 위 데이터 라벨(정확) · **digitized** = 곡선 판독(근사, TREND only) ·
> **derived(ours)** = 우리 산술. 재현 스크립트는 세션 scratchpad 에 있었고, 아래 숫자는 그 출력이다.

### 12.1 불균일도 지수의 정의 역공학
`지수 = popSD(top, mid, bottom) / mean(top, mid, bottom)`

| 면적로딩 | 3영역 평균 | SD 계산 | SD 인쇄 | 지수(인쇄 SD) | 지수(계산 SD) |
|---|---|---|---|---|---|
| 15.2 | 20.8270 | **0.4910** | 0.4910 ✅ | 2.358 % | 2.358 % |
| 16.4 | 20.7757 | **0.5812** | 0.5812 ✅ | 2.798 % | 2.798 % |
| 17.6 | 20.8237 | 0.5890 | 0.6059 ⚠ | 2.910 % | 2.828 % |
| 18.8 | 20.7053 | **0.7079** | 0.7079 ✅ | 3.419 % | 3.419 % |
| 20.0 | 20.6280 | **0.8365** | 0.8365 ✅ | 4.055 % | 4.055 % |

⇒ 정의 확정(4/5 가 소수 넷째 자리 일치). 17.6 만 어긋나므로 **그 막대 라벨 하나에 오타 의심**.

### 12.2 절대 응력 환산 (도메인 = 900 µm² = 9.0 × 10⁻¹⁰ m²)
- **stated 앵커**: Table 4, 30×30, HC = 60 µm → **0.0982 mN µm⁻² = 98.2 MPa**.
  같은 조건의 총하중 = 88.4 mN = **0.0884 N** ↔ Fig 5(a) 의 ρ_c = 2.933 에서 판독한 ≈0.085–0.09 N 과 일치 ✅
  (⇒ 환산이 검증됐다).
- 환산표: **0.25 N → 278 MPa · 0.90 N → 1,000 MPa · 1.05 N → 1,167 MPa · 1.70 N → 1,889 MPa**.
- ⇒ **3.5 g cm⁻³ 도달 플래튼 응력 ≈ 1.0 GPa** (digitized, ±20 %),
  **3.77 g cm⁻³ 종점 ≈ 1.9 GPa**.
- ⚠ 이것은 **산업 압연 nip 압력(Primo 2021 최적 60–120 MPa)의 ~10배**다.
  가능한 해석 셋 — ⓐ E_NCM = 47 GPa 가 과대 ⓑ 평판 근사가 nip 전단에 의한 치밀화를 놓쳐 응력이 과대
  ⓒ 실제 nip 압력이 그만큼 높다. **논문이 이 환산을 하지 않아 판별 불가.**

### 12.3 crude Heckel (`ln(1/(1−D)) = K·P + A`, D = ρ_c/4.57)
| P (MPa) | ρ_c | D | ln(1/(1−D)) | 출처 |
|---|---|---|---|---|
| 98.2 | 2.933 | 0.6418 | 1.0266 | **stated**(Table 4 앵커) |
| 278 | 3.20 | 0.7002 | 1.2047 | digitized |
| 1,000 | 3.50 | 0.7659 | 1.4519 | digitized |

| 구간 | K (MPa⁻¹) | **P_y = 1/K** |
|---|---|---|
| 98 → 278 | 9.903e-4 | **1,010 MPa** |
| 278 → 1,000 | 3.423e-4 | **2,921 MPa** |
| 98 → 1,000 (전체) | 4.715e-4 | **2,121 MPa** |

⇒ **선형 Heckel 구간 없음** (K 가 2.9배 감소 = 강한 볼록). 우리 **P_y 138 MPa** 와 **7–21배** 차.
⚠ 3점(그중 2점 digitized) 추정 — **하한/상한이 아니라 "구간 기울기"** 로만 읽을 것.

### 12.4 Hg 압입 "검증" 의 정체 — 함축 고체밀도 역산
| 두께 | ρ_c (derived) | 실험 ε → **함축 ρ_s** | DEM ε → **함축 ρ_s** | `1 − ρ_c/4.57` |
|---|---|---|---|---|
| 59.0 µm | 2.983 | 34.1 % → **4.527** | 34.7 % → 4.568 | **34.7 %** ✅ |
| 53.0 µm | 3.321 | 25.5 % → **4.457** | 27.5 % → 4.580 | 27.3 % ✅ |
| 49.0 µm | 3.592 | 20.7 % → **4.529** | 21.6 % → 4.581 | 21.4 % ✅ |

⇒ **DEM 열 ≡ `1 − ρ_c/4.57`**(NCM 단독 밀도, Table 1). 실험은 **ρ_s ≈ 4.50 (평균)** 를 함축 =
**CBD 를 고체로 세면 나오는 값**(NCM 97.77 wt% 기준 CBD ≈ 4–5 vol% 규모). **역학 불일치가 아니라 규약 차.**

### 12.5 ★ 배위수 Z 복원 — **면적로딩에 불변**
`Z = (접촉밀도, Fig 7a) / (입자수밀도)`, 입자수밀도 = N_half / (900 µm² × HC/2), HC = 면적로딩/3.5

| 면적로딩 | HC (µm) | 평균 입자질량 (×10⁻¹⁴ kg) | Z_top | Z_bottom | **Z_전극** | ⟨접촉밀도⟩ (µm⁻³) |
|---|---|---|---|---|---|---|
| 15.2 | 43.43 | 5.2638 | 5.283 | 5.253 | **5.268** | 0.3500 |
| 16.4 | 46.86 | 5.3187 | 5.296 | 5.274 | **5.285** | 0.3480 |
| 17.6 | 50.29 | 5.3635 | 5.260 | 5.271 | **5.266** | 0.3441 |
| 18.8 | 53.71 | 5.4033 | 5.272 | 5.306 | **5.290** | 0.3432 |
| 20.0 | 57.14 | 5.4386 | 5.257 | 5.314 | **5.287** | 0.3410 |

⇒ **Z = 5.27–5.29 (산포 0.4 %) 로 사실상 불변.** 반면 ⟨접촉밀도⟩는 **−2.57 %**,
**평균 입자질량은 +3.32 % 단조 증가**. ⇒ **접촉밀도 감소는 배위수 감소가 아니라 입자수밀도 감소**이고,
그 입자수밀도 감소는 **실현된 PSD(평균 입자질량)의 계통 드리프트**로 거의 전부 설명된다.
⛔ **논문 결론 (3) 의 기전("소성변형 + 하향이주로 접촉수가 준다")은 그들 자신의 데이터가 지지하지 않는다.**
(하향이주는 실재하지만 그것은 top/bottom **내부** 대비이고, 면적로딩 간 비교는 생성 편향과 교란된다.)

### 12.6 ★★★ 관통-두께 **porosity 구배** (논문이 쓰지 않은 최고의 수치)
가정: top/bottom = **등부피 2등분**(Fig 7b 합이 총수와 일치해 성립) · PSD 는 z 무관.
국소밀도 ρ = (입자수밀도) × (평균 입자질량), ε = 1 − ρ/4.57.

| 면적로딩 | ρ_top | ρ_bottom | (평균) | **ε_top** | **ε_bottom** | **Δε** |
|---|---|---|---|---|---|---|
| 15.2 | 3.423 | 3.572 | 3.497 ✅ | 25.09 % | 21.85 % | **3.24 %p** |
| 16.4 | 3.393 | 3.612 | 3.502 ✅ | 25.76 % | 20.96 % | **4.80 %p** |
| 17.6 | 3.359 | 3.650 | 3.504 ✅ | 26.51 % | 20.13 % | **6.38 %p** |
| 18.8 | 3.355 | 3.657 | 3.506 ✅ | 26.58 % | 19.98 % | **6.60 %p** |
| 20.0 | 3.340 | 3.676 | 3.508 ✅ | 26.92 % | 19.56 % | **7.36 %p** |

✅ 자기검증: 두 절반의 평균이 모두 **3.50 g cm⁻³**(목표) 로 복원된다.
⇒ **Δε 가 3.24 → 7.36 %p (+127 %)** — 논문 헤드라인 지수(+72 %)보다 **크고**, 물리적 의미도 크다
(전자·이온 경로, 국소 전류밀도, 셀 균일성에 직접 연결). **부호는 항상 "플래튼 쪽이 성기다".**
⛔ 전이 한계: NCM-만 · 액체계 · 시드 1개 · 등부피 2등분 가정. **부호와 스케일링만** 쓸 것.

### 12.7 ★★ "불균일성" 의 재해석 — 응력-지탱 곱은 균일하다
| 면적로딩 | 힘비 top/bot | 접촉밀도비 | **힘×접촉밀도 비** | **힘×입자수밀도 비** |
|---|---|---|---|---|
| 15.2 | 1.0594 | 0.9641 | **1.0213** | 1.0155 |
| 16.4 | 1.0690 | 0.9430 | **1.0081** | 1.0041 |
| 17.6 | 1.0712 | 0.9183 | **0.9837** | 0.9857 |
| 18.8 | 1.0855 | 0.9117 | **0.9897** | 0.9959 |
| 20.0 | 1.1014 | 0.8987 | **0.9897** | 1.0006 |

⇒ 힘 단독은 **5.9–10.1 %** 어긋나지만, 응력에 비례하는 곱은 **±2.1 % / ±1.6 %** 로 접힌다.
**σ_zz ∝ n_contact × ⟨f_z⟩ × ⟨분지벡터⟩** 이므로(분지벡터는 같은 PSD 에서 근사 상수),
**두께 방향 응력은 사실상 균일**하고 (L1 의 힘평형 논증과 정합), 관측된 것은 **힘/접촉수 사이의 재분배**다.

### 12.8 2 GPa 문턱의 스케일
평균 입자 압축력 ≈ 20 mN 을 구 단면 π r² 로 나누면:
**d = 2.05 µm → 6.06 GPa · d = 3.60 µm(D50) → 1.96 GPa · d = 5.80 µm(D90) → 0.76 GPa.**
⇒ **2 GPa 문턱 ≈ D50 입자의 평균 응력** — 판별력이 최대인 자리이자 **문턱 선택에 가장 취약한 자리**.
(컬러바 최대 233 mN 이면 D50 에서 **22.9 GPa** 로, 고응력 꼬리가 문턱의 10배를 넘는다.)

### 12.9 플래튼 속도 식 (8) 검증
| 형태 | v_Roller | 결과 |
|---|---|---|
| 논문 인쇄 `v_R·ΔH/R` | 10 m min⁻¹ | **7.0 × 10⁻⁶ m s⁻¹** (표기값의 1/430) |
| 포물선 갭 `v_R·√(2ΔH/R)` | 10 m min⁻¹ | 1.5 × 10⁻³ m s⁻¹ |
| 포물선 갭 `v_R·√(2ΔH/R)` | **20 m min⁻¹** | **3.0 × 10⁻³ m s⁻¹** ✅ = 논문 표기 |

(ΔH = 16.7 µm = 17.6 mg cm⁻² 침대의 3.5 g cm⁻³ 행정, R = 0.4 m)
⇒ 식 (8) 은 **√ 누락 오타**이고, 표기 속도는 **SI 라인속도 범위 상단(20 m min⁻¹)** 에 대응한다.

---

## 13. 이 논문이 우리 백로그에 여는 것

| 항목 | 내용 | 상태 |
|---|---|---|
| **N1 (신규) — A7 graded-z 문헌 앵커** | `--poro-grad` 의 **부호·두께 스케일링**에 §12.6 (Δε 3.2 → 7.4 %p, 플래튼 쪽이 성기다) 를 앵커로 등록. **크기는 전이 불가**(NCM-만·액체계) | 🔶 **열림** |
| **N2 (신규) — z-슬랩 응력 진단** | 우리 DEM/MPM 에도 **슬랩별 σ_zz 프로파일** 출력을 붙여 §12.7 의 "힘 ≠ 응력" 함정을 우리 쪽에서 차단 + 그들이 못 낸 값을 우리가 낸다 | 🔶 **열림** |
| **N3 (신규) — 나노압입 검증 채널** | 우리 DEM/MPM 에 없는 국소 탄소성 앵커. ⚠ 이 논문·Schreiner 2020 둘 다 **로딩만 맞고 언로딩이 덜 맞는** 공통 패턴 → 도입 시 제하 가지를 판정선에 포함 | ⬜ 후보 |
| **N4 (문헌)** — **Meyer 2017** (*J. Mater. Process. Technol.* 249, 172) | 압연의 **Heckel 지수 기반 하중-변위 경험모델 + "compaction impedance"** 원전. **우리 Heckel 트랙의 직접 문헌 대응물인데 litdb 에 없다** | ⛔ **미digest — 1순위** |
| **N5 (문헌)** — **Du 2025** (*J. Energy Storage* 138, 118688) | *"Force chain-induced collector damage in calendering: a DEM-FEM study"* — **진짜 force-chain 정량 논문**. 우리 AM-AM 하중분담과 비교 가능한 유일 후보 | ⛔ 미digest |
| **N6 (문헌)** — **Xu 2023** (*Batteries & Supercaps* 6, e202300525) | bonded-particle 입자파괴 모델(>120 MPa → bond 파단 >10 %). 우리 Auerbach/`f_intact` 의 문헌 대응물. ⚠ litdb 의 `xu2023_realistic_am_shape_cgmd_calendering`(JPS 554)**와 다른 논문** | ⛔ 미digest |
| **N7 (문헌)** — **Lu 2020** (*Joule* 4, 2746) | 압연 중 미세구조 진화의 **XCT operando** — 소입자일수록 균일변형·저tortuosity | ⛔ 미digest |
| **N8 (문헌)** — **Song 2025** (*Powder Technol.* 453, 120667) | **2 GPa 문턱의 원출처** + in-situ CT × DEM. 문턱의 재료 근거를 확인하려면 필수 | ⛔ 미digest |
| **N9 (문헌)** — Raju 2024 (*JES* 171, 80519) | NMC811 **SC vs PC** 압연밀도 ↔ 사이클 안정성 — 우리 SC/PC 트랙(`trevisanello2021_*`, `jung2023_*`)과 접점 | ⬜ 후보 |

> 🔗 **관련 카드 (2026-11-12 한 줄 추가)**: [`song2025_insitu_ct_dem_cathode_calendering_nominal_stress_breakage`](song2025_insitu_ct_dem_cathode_calendering_nominal_stress_breakage.md) = 위 N8 (이 카드의 [38] Song 2025) 의 원문 카드 — 원문의 파괴 판정은 명목 응력 σm = f_max/d² (식 3 · p.6) · 문턱 ≈200 MPa (5.5 µm · 6 mN 인용 = Maeng 2020) 이고 **'2 GPa' · 'Z 축 응력' 은 원문 (본문 + SI) 에 없다** → 이 카드 L187 · L367 · L503 · L692 의 "[38] 차용" 은 he2026 원문을 다시 봐야 한다 (그 카드 §0-1) · 표 1 의 E 47 GPa · ν 0.25 와 같은 값이 Song 2025 SI 표 S1 에 Lundkvist 2024 인용으로 있다.

> 🔗 **관련 카드 (2026-11-12 한 줄 추가)**: [`morrissey2013_eepa_elastoplastic_adhesion_dem_iron_ore_fines_thesis`](morrissey2013_eepa_elastoplastic_adhesion_dem_iron_ore_fines_thesis.md) = 이 카드가 쓴 EEPA 접촉 모델의 학위논문 원전 (Morrissey, Edinburgh 2013) — 법선 세 가지 (k₁δⁿ · k₂(δⁿ − δpⁿ) · −k_adhδ^X) · f_min = (3/2)πΔγa · 매개변수 (k₂ : k₁ · Δγ · X · n · κ_tm) 의 정의 · 항복점 없음 (p.77) · 하중 뺌 되돌아옴 손잡이 (그 카드 §3-5).

> 🔗 **관련 카드 (2026-11-12 한 줄 추가)**: [`du2025_dem_fem_force_chain_collector_damage_calendering`](du2025_dem_fem_force_chain_collector_damage_calendering.md) = 위 N5 (L689 · 이 카드의 [41] Du 2025) 의 원문 카드 — 원문 표 1 은 입자–입자 접촉 8 줄뿐이고 **입자–Al (또는 입자–강철) 줄이 없다** (0.61 / 0.12 / 0.65 · JKR 1.5 J/m² 는 원문 19 쪽에 0 건 · f₀ = 10⁻⁵ N [88]) → 이 카드 L98 · L99 · L100 의 "[41]" 은 he2026 원문을 다시 봐야 한다 · 힘 사슬 정량은 접촉 쌍 수 · 직물 편차 · P(f) · 강한 사슬 **수** 몫 (21.49 → 9.73 %) 이고 **상별 · 쌍 종류별 하중 몫은 없다** → L368 · L689 의 "AM-AM 하중분담과 비교 가능" 은 원문으로 서지 않는다 (그 카드 §0-1 · §7-2).

> 🔗 **관련 카드 (2026-11-16 한 줄 추가)**: [`xu2023_dem_bonded_particle_fracture_calendering`](xu2023_dem_bonded_particle_fracture_calendering.md) = 위 N6 (L690 · Xu 2023) 의 원문 카드 — 원문 첫 쪽 번호는 **e202300371** (DOI 10.1002/batt.202300371 · L690 의 e202300525 와 다름) · '>120 MPa → bond 파단 >10 %' 는 원문에서 **고른 2 차 입자 하나**에 대한 추측 기준 (*"we can speculate that in the model, secondary particle cracking occurs when the number of broken bonds is approximately above 10%, i.e., when the applied pressure is approximately above 120 MPa"* p.8) 이고, 전극 전체로는 50 · 100 · 150 MPa 에서 1.8 · 4.5 · 11.1 % 가 끊긴다 (10 % 통과 ≈144 MPa [판독]) — he2026 원문 참고문헌 목록과 번호 대조가 필요하다 (이 카드는 고치지 않음).

> 🔗 **관련 카드 (2026-11-16 한 줄 추가)**: [`ge2022_xct_initial_structure_dem_calendering_nmc333`](ge2022_xct_initial_structure_dem_calendering_nmc333.md) = Ge 2022 (Powder Technol. 403, 117366 · EEPA + Potyondy–Cundall 결합 · X-CT 미압연 NMC333) 의 원문 카드 — 원문 표 1 의 입자–입자 값은 μ_s **0.25** ([16,20]) · μ_r **0.01** · e **0.5** 이고 **구름 0.014 · COR 0.25 · 표면에너지 8 J m⁻² · λp 0.96 · f₀ 1.5 × 10⁻⁵ N 은 원문 (10 쪽 · 본문 · 표 · 그림) 에 숫자로 없다** (λp · f₀ · k_adh 는 식 기호만) → 이 카드 L93–L98 · L262 의 "[39] Ge 2022" 는 he2026 원문 참고문헌 목록과 다시 대조해야 한다 (이 카드는 고치지 않음).

---

## 🗨️ Q&A 로그
(비어 있음 — 후속 질문이 오면 여기에 누적)
