Repository: yonghoon7153-source/Yonghoon-DEM-DFT

# 📚 LITDB — 문헌 단일 시스템 (**SE·DFT 축 + DEM·MPM 축, 두 트랙**)

> **앞으로 논문은 여기서만 본다.** 여러 곳(db/literature, kb/papers, db/properties, Excel)에 흩어진 문헌을 한 곳에서 생각·참고·비교하기 위한 통합 MD 시스템.

## 왜 트랙이 둘인가
`INDEX.md` 는 argyrodite 전해질 축이라 접촉역학·MPM·건식전극 digest 가 들어갈 자리가
없다. 그래서 한때 64편이 **어느 인덱스에도 없었다**(open_items #7). 축을 나눠 그 구멍을
닫았고, 한 분모로 세면 “159편 중 98편 미언급” 같은 **가짜 미결**이 나온다
(`comparison_vs_ours.md:8`). 분리는 실측 근거가 있는 결정이다 — 합치지 말 것.

⚠ 이 표의 **편수는 적지 않는다.** 손으로 쓴 수는 반드시 낡는다(README 자신이 세 번 틀렸다).
현재값은 `python3 tools/litdb/build_index.py --check` 로 본다.

File: litdb/papers/heck2026_densification_sulfide_se_binder_scalable.md
<!-- digest 표준 양식 확장 (paper-level STANDALONE). ★ = 사용자가 특히 원한 항목. 깊이 기준 = bazzoun2026_dem_fem_rnm_ionic.md ·
     형식 이웃 = thompson2026_high_pressure_densification_lps_lpscl_xrd_tomography.md · faka2026_particle_size_consolidation_strain_lpscl.md.
     쪽 표기 = 논문 인쇄 쪽 1–17 (J. Energy Storage 152 (2026) 120084).  SI 는 "SI p.n" (SI PDF 쪽 1–10).
     값 표지: [인쇄] = 본문 · SI · 표 · 그림 안 숫자 · [판독] = 그림에서 읽은 값 (재현 = litdb/figures/<slug>/digitized.csv — 300 dpi 래스터에서
     눈금 보정 + 색 표지 덩어리 무게중심 · 열 중앙값, 일부 육안) · [재계산] = 원문 벡터 · 표에서 다시 계산 · [우리 산술] = 이 논문 밖 값 · 가정과 엮은
     계산 · [미확인] = 원문 (본문 + SI 전수) 에 없음.  원문 27 쪽 (본문 17 + SI 10) 을 텍스트 층 전부 + 그림 · 표 크롭으로 읽었다. -->
# 황화물 SE 바인더 분리막의 일축 치밀화 — β-Li₃PS₄ (LPS) + HNBR 0 · 3 · 4.3 wt% 슬러리 시트 (+ Li₆PS₅Cl 대조): 제조압 · 적층압 · 치밀화 온도 · 층 두께가 밀도 (**in-die 0.01 → 1.5 → 0.01 GPa** · **out-of-die**) · 접착 · 나노압입 · σ_ion (EIS · DRT) · 격자 미세변형 · 바인더 이동 (FTIR · EDX) · **순간 탄성 회복 (springback 6.7–10.4 % @≈640 MPa)** 에 주는 영향 — Heck · Nguyen · Bröcker · Lange · Faka · Diener · … · Zeier · Lotsch · Kwade · Michalowski (J. Energy Storage 2026)

> slug `heck2026_densification_sulfide_se_binder_scalable` · DOI `10.1016/j.est.2025.120084` · type `experiment (일축 치밀화 — 실험실 프레스 · CompreDrive in-die 밀도 + EIS · 재료시험기 springback · 접착 · 나노압입 · Hg 압입 · XRD Rietveld/Stephens 미세변형 · DRT · FTIR-ATR + 광학 모사 · EDX · 반쪽셀 율속 · 시뮬레이션 없음)` · PDF `6. Evaluating densification effects on sulfide-based electrolytes to examine an application in scalable solid-state battery manufacturing.pdf` · SI `6. Sup) Evaluating densification effects on sulfide-based electrolytes to examine an application in scalable solid-state battery manufacturing.pdf` · digested `2026-10-13` · status ✅
>
> **저자**: **Carina Amata Heck\*** (TU Braunschweig iPAT · Battery LabFactory Braunschweig) · Duc Hien Nguyen (MPI FKF Stuttgart) · Lars Bröcker (TU BS Institute for Surface Technology) · Martin Alexander Lange (FZ Jülich IMD-4 · HI Münster) · Vasiliki Faka (Univ. Münster) · Alexander Diener (TU BS) · Jeff Bastian Wongso Wijaya (MPI FKF) · Lennart Blume (TU BS) · Wolfgang G. Zeier (IMD-4 · Münster) · Bettina V. Lotsch (MPI FKF) · Arno Kwade (TU BS) · Peter Michalowski (TU BS) · *J. Energy Storage* **152** (2026) 120084 (본문 17 쪽 + SI 10 쪽) · 접수 2025-08-20 · 수정 12-01 · 승인 12-20 · 온라인 2026-01-29 · **CC BY** · 연구비 DFG 514726960 · 459785385 · BMBF BiSSFest · MPI-FestBatt II · *"The authors declare the use of AI tools during the manuscript preparation."* · 자료 = 요청 시 [인쇄] p.1 · p.16.
> **이웃 카드 (링크만)**: [`faka2026_particle_size_consolidation_strain_lpscl`](faka2026_particle_size_consolidation_strain_lpscl.md) (공저자 Faka · in-die / out-of-die · 압력 유도 변형) · [`thompson2026_high_pressure_densification_lps_lpscl_xrd_tomography`](thompson2026_high_pressure_densification_lps_lpscl_xrd_tomography.md) (LPS · LPSCl 감압) · [`lee2025_heckel_argyrodite_powder_densification_nanoindentation`](lee2025_heckel_argyrodite_powder_densification_nanoindentation.md) · [`miss2026_insitu_conductivity_porosity_pressure_compaction`](miss2026_insitu_conductivity_porosity_pressure_compaction.md) · [`cronau2021_stack_pressure_ionic_conductivity`](cronau2021_stack_pressure_ionic_conductivity.md) (ref 28) · [`doux2020_stack_pressure_assb`](doux2020_stack_pressure_assb.md) (ref 21) · [`schneider2023_particle_size_pressure_transport`](schneider2023_particle_size_pressure_transport.md) (ref 29 — in-die/out-of-die 인용처) · [`hong2026_cbd_viscoelasticity_springback`](hong2026_cbd_viscoelasticity_springback.md) (바인더 점탄성 되튐) · [`bielefeld2020_effective_ionic_conductivity_binder`](bielefeld2020_effective_ionic_conductivity_binder.md) · [`cao2026_dual_binder_18um_sulfide_electrolyte_film`](cao2026_dual_binder_18um_sulfide_electrolyte_film.md).
> **판독 원자료**: `litdb/figures/heck2026_densification_sulfide_se_binder_scalable/digitized.csv` (303 행 — Fig 10 in-die 밀도 (가압 · 감압) · Fig 8 σ(적층압) 이력 · Fig 9b out-of-die 밀도 · Fig 4 · 6 · 7 σ · Fig 12 · Fig 2 인쇄값 · Fig S1 장치 기울기 [재계산]).

---

## 0. 결론 먼저 — 우리 질문에 대한 답

**한 문장**: 바인더 (HNBR) 를 넣은 β-Li₃PS₄ 분리막은 **바인더가 많을수록 · 빠를수록 더 되튀고** (≈640 MPa 무구속 Ø1 mm 펀치에서 6.7 → 10.4 %), **in-die 감압에서 공극이 다시 열린다** (3 wt%: D 0.91 → 0.80) — 반면 **바인더 없는 β-Li₃PS₄ 분말은 in-die 감압 뒤에도 밀도 ≈ 진밀도 (1.88 g/cm³)** 이고, 1.5 GPa → 0.01 GPa 의 두께 회복 ≈7 % 는 **고체 자체의 탄성 팽창과 같은 크기** [판독 · 우리 산술].  σ 는 감압 때 크게 남지만 (분말 10 MPa 에서 최대의 53 %) 바인더 시트는 26–37 % 만 남는다 [판독].

| 우리 질문 | 이 논문이 주는 것 | 표지 · 쪽 |
|---|---|---|
| ★ Codex 판정 165 행 (*"하중 중 in-die 와 탄성 회복을 포함하는 out-of-die 밀도 분석을 구분"*) — 이 논문은 Codex 가 인용하지 않았지만 **같은 구분을 독립으로 정의한다** | *"The measurement procedure includes stepwise compaction of a sample from 0.01 GPa to 1.5 GPa without intermediate pressure release, followed by a stepwise pressure release back to 0.01 GPa. This is called "in die" measurement condition with in situ determination of the sample thickness while for the results in Fig. 9b) "out of die" measurements were performed [29,58]. For Fig. 9b), each sample was compacted only once and the thickness was measured after pressure release (effects like elastic recovery took place)."* — 인용처 [29] Schneider 2023 · [58] Sun & Grant 2001 | [인쇄] p.13 |
| ① DEM 언로딩 (ρ_c) 규모 | **(a) springback (Fig 12)**: 3 wt% HNBR **6.7 % (1 mm/min) · 9.2 % (5 mm/min)** · 4.3 wt% **7.9 % · 10.4 %** — 하중 500 N ≈640 MPa, 위 펀치 Ø1 mm, 13–15 회, 장치 탄성 보정 (Eq 2) · 정의 (δ_a − δ_max)/δ_max (Eq 3) — **우리 ρ_c 와 같은 꼴** · (b) **in-die 감압 (Fig 10)** [판독 → 우리 산술]: 분말 2.01 → 1.88 g/cm³ (두께 +6.9 %) · 3 wt% 1.66 → 1.47 (+12.9 %) · 4.3 wt% 1.67 → 1.53 (+9.1 %) — 1.5 GPa → 0.01 GPa, 바인더 시트 오차막대 ±0.06 g/cm³ · (c) 속도 ↑ → 되튐 ↑ (p 4 × 10⁻¹¹ · 2 × 10⁻⁶) = 바인더 점탄성 (저자) | [인쇄] p.5 · p.14 · Fig 12 · [판독] Fig 10 |
| ② CL-94 (순수 SE 300 MPa 공극) | LPSCl 밀도 자료 **없음** (LPSCl 은 σ 만).  β-Li₃PS₄ 분말 in-die 0.3 GPa: ρ ≈1.55 g/cm³ → **ε ≈18 %** (진밀도 1.88 기준) [판독 · 우리 산술] — 다른 재료라 CL-94 후보 아님 | [판독] Fig 10 · TD [인쇄] p.3 |
| ③ V2 (상태 · 측정량 · 불확도) | in-die 두께 = 모터 위치 − 빈 셀 기준 (장치 변형 보정) · out-of-die = 감압 뒤 접촉식 다이얼 게이지 · 오차막대 = 시료 3 개 (in-die) / 3–5 개 (out-of-die) 의 SD · springback 13–15 회 + Welch t-검정 · σ 오차 = 두께 산포 + 맞춤 오차 | [인쇄] p.3–5 · 캡션 |
| ④ Heckel | 저자는 Meyer 지수식 ρ = ρ_max − (ρ_max − ρ₀)exp(−P/γ_c) — in-die **γ_c 0.32 (분말) · 0.42 (3 wt%) · 0.45 GPa (4.3 wt%)** (Table S7) · out-of-die 시트 26–61 MPa (Table S6).  [우리 산술] Fig 10 분말 가압 가지 Heckel (D = ρ/1.88, 0.1–0.5 GPa): **K 3.83 GPa⁻¹ · R² 0.998 → P_y ≈260 MPa** (창에 따라 235–272) | [인쇄] SI p.7–8 · [판독 → 우리 산술] |
| ⑤ σ 의 하중 이력 (언로딩 중 수송) | 분말 최대 **0.26 mS/cm @1.3 GPa** · 3 wt% 0.09 @1.2 · 4.3 wt% 0.08 @1.3 (본문) · 감압 10 MPa: 분말 **0.135** (가압 같은 압력 ≈0.009) · 3 wt% ≈0.022 · 4.3 wt% ≈0.028 [판독] · 두 번째 가압 최대 0.23 < 첫 번째 | [인쇄] p.10 · [판독] Fig 8 |
| ⑥ σ₀ (LPSCl 펠릿) · binder | LPSCl 분말 **1.18 mS/cm** (적층 25 MPa · 25 °C · 100 MPa/40 °C 예압) [인쇄 p.3] — Fig 6b 판독 0.99–1.46 · LPSCl + 4.3 wt% HNBR 은 **치밀화할수록 σ 하락** (비압축 ≈0.35 → 500 MPa 0.08–0.21) ↔ 분말은 상승 | [인쇄] p.3 · p.10 · [판독] Fig 6 |
| ⑦ 격자 미세변형 | 비압축 **1 %** → 1.5 GPa 뒤 분말 **3.9 %** · 3 wt% **3.6 %** · 4.3 wt% **3.4 %** (바인더가 변형을 덜 준다 = "buffer") · Table S1 "GSAS II Mustrain" 1.00 · 3.92 · 3.55 · 3.43 — **"%" 의 정의 · 정규화는 원문에 없음 [미확인]** | [인쇄] p.10–11 · SI p.4 |

⛔ **한정어 (떼지 말 것)**: ① 고체전해질은 **β-Li₃PS₄ (NEI, 다공성 입자, d50 ≈7 µm · 최대 100 µm)** — LPSCl 은 σ 비교에만 ② 대부분 **HNBR 바인더 슬러리 시트 (Al 박 위)** — 우리 ps45 (바인더 없음 LPSCl + NCM) 와 다른 계 ③ springback 은 **다이 압축이 아니라 Ø1 mm 평펀치로 층을 누른 시험** (시료 두께 · 시트 종류 [미확인]) 이고, 장치 보정 변위 ≈46 µm @500 N [재계산 Fig S1] 가 회복량보다 클 수 있다 ④ in-die 분말 밀도가 ≥0.8 GPa 에서 진밀도 1.88 을 넘는다 (최대 2.01) — 고체 압축 · 두께 보정 오차 [우리 산술 §10-1] ⑤ 1.5 GPa 최대 하중 · 15 분 단계 휴지 — 우리 300 MPa 압축 · 이완 상태 (≈160 MPa) 와 다르다.

---

## 1. 한 줄 요약
β-Li₃PS₄ (LPS) 와 HNBR 바인더 (3 · 4.3 wt%) 로 슬러리 분리막 (닥터블레이드 300 · 500 µm 틈 → 131 · 308 µm) 을 만들어 **제조압 (0–500 MPa) · 치밀화 온도 (20–100 °C) · 층 두께 · 적층압 (0.01–1.5 GPa)** 을 바꾸며 접착 · 경도 · 감소탄성률 · 밀도 · 공극 분포 · σ_ion · 미세변형 · 바인더 이동 · 탄성 회복을 쟀다.
치밀화는 시트를 **취성으로** 만들고 (300 MPa 에서 판이 평평해지며 기판에서 떨어짐), 온도는 접착을 올리며 (100 °C 1.27 MPa), 바인더는 **σ 를 절연 + 미세변형 감소로 깎고** (in-die 최대 0.26 → 0.08–0.09 mS/cm) **되튐을 키운다** (6.7 → 10.4 %).  LPSCl + HNBR 시트는 치밀화할수록 σ 가 떨어져 **"치밀화하지 말 것"** 이 결론 (4.3 wt% 한정).

## 2. 메타
| 저자 | 저널/년 | DOI | 소재 | 연구유형 |
|---|---|---|---|---|
| C. A. Heck\* · D. H. Nguyen · L. Bröcker · M. A. Lange · V. Faka · A. Diener · J. B. Wongso Wijaya · L. Blume · W. G. Zeier · B. V. Lotsch · A. Kwade · P. Michalowski | J. Energy Storage 152 (2026) 120084 · CC BY | 10.1016/j.est.2025.120084 | **β-Li₃PS₄ (NEI, 상용)** + **HNBR (Therban AT LT 2004)** 0 · 3 · 4.3 wt% · p-xylene · Al 박 기판 · 대조: **Li₆PS₅Cl (NEI, d50 ≈2 µm)** + 4.3 wt% HNBR (실리콘 처리 PET 필름) · 반쪽셀 양극: sc-NMC (LiNi₀.₈₃Mn₀.₀₆Co₀.₁₁O₂) 71 · LPSCl 24 · PIB 3 · C65 2 wt% | 실험 |

---

## 3. 핵심 수치 (★ 전부 쪽 · 표지 병기)

### 3-1. 재료 · 공정 · 측정 조건
| 항목 | 값 | 표지 · 쪽 |
|---|---|---|
| LPS 입도 | d10 ≈1 · d50 ≈7 · d90 ≈40 µm (분석 원심, 굵은 입자 과소 가능) · **지름 100 µm 까지 존재** · 입자 자체가 다공 (Fig S4) | [인쇄] p.3 · p.10 |
| LPSCl 입도 | d10 ≈1 · d50 ≈2 · d90 ≈7 µm | [인쇄] p.3 |
| 진밀도 | LPS **1.88** g/cm³ [ref 34 — **유리질** Li₂S–P₂S₅] · HNBR **0.96** [ref 15] · 혼합 ρ_M **1.83 (3 wt%) · 1.81 (4.3 wt%)** — 균일 · 무반응 가정.  ⚠ FTIR 모사는 LPS **1.85** 를 씀 | [인쇄] p.3 · p.13 · [우리 산술] 역수 혼합 1.827 · 1.806 재현 |
| [우리 산술] β-Li₃PS₄ 결정밀도 | SI Table S2 격자 (a 12.989 · b 8.0371 · c 6.1350 Å, Z = 4) → **1.867 g/cm³** — 1.88 과 0.7 % 차 | [재계산] SI p.4 |
| 슬러리 · 도포 | SE 97 / 95.7 wt% · 디졸버 1 m/s 30 분 (고형분 30 wt%) → 3 m/s 60 분 · 도포 10 mm/s · 틈 300 µm (S300) · 500 µm (S500) · 실온 밤새 건조 · LPSCl 시트는 고형분 63.5 wt% | [인쇄] p.3 |
| 시트 두께 | S300 **131 ± 6 µm** · S500 **308 ± 12 µm** (비압축) · 300 MPa · 100 °C 최소 **42 µm (S300) · 102 µm (S500)** | [인쇄] p.11 · Fig 9a |
| 비압축 공극 | LPS 시트 **76 ± 4 %** · LPSCl 시트 **37 ± 2 %** (전작 ref 15) | [인쇄] p.10 |
| 치밀화 | 2 기둥 실험실 프레스 (PW 10) · 가열 금형 또는 셀 본체 · 2 분 온도 맞춤 + **2 분 압축** · 분말 펠릿 ≈150 mg | [인쇄] p.3 |
| EIS (적층압 실험) | PTFE 관 + 스테인리스 플런저 · 25 °C 챔버 20 분 · 4 MHz–10 Hz · 20 mV · 적층 25 MPa (셀 프레스) 또는 수동 유압 프레스 (> 25 MPa) · RelaxIS 3 · KK 검사 | [인쇄] p.3–4 |
| ★ CompreDrive (in-die) | 분말 ≈100 mg 이하 · 시트 = S500 두 장 겹쳐 **≈100 MPa · 10 분 예압으로 Al 박 제거** → 한 디스크로 다시 장전 · **WC 피스톤 Ø6 mm** (전극 겸 가압) · 이중 O-링 · **빈 셀 기준 모터 위치를 압력 단계마다 빼서 in situ 두께** · 적층압 0.01 · 0.025 · 0.05 · 0.1 · 0.2 … 1.5 GPa 가압 → 역순 감압 · **단계마다 15 분 휴지** · 25 °C · 1 MHz–1 Hz (일부 1 kHz 까지) · 25 mV rms | [인쇄] p.4 |
| ★ 탄성 회복 시험 | 재료시험기 Z020 (건조실, 이슬점 ≈−27 °C) · 경화강 플런저 (경도 1620 ± 50 kg/mm²) · **위 플런저 Ø1 mm** · 하중 **500 N (≈640 MPa)** · 속도 1 · 5 mm/min (가압 = 감압) · 장치 회복 = 감압 곡선 5 개 선형 맞춤 기울기 평균 a_corr → d_p,corr = d_p + F/a_corr (Eq 2) · δ_a = 시료와 플런저 접촉이 끊기는 보정 거리 · δ_max = 최대 하중 보정 거리 · **Springback = (δ_a − δ_max)/δ_max × 100 %** (Eq 3) | [인쇄] p.5 |
| 접착 | Haselrieder 법 · Z020 · Ø12 mm 펀칭 시료 · 건조실 | [인쇄] p.3 |
| 나노압입 | TriboIndenter TI 900 · **평펀치 Ø50 µm** · Ar 흐름 · 63 압입 · 다이아몬드 변형 무시 | [인쇄] p.4 · Fig 2 |
| XRD | Stoe StadiP · Debye–Scherrer · **Mo Kα1 0.7093 Å** · 2θ 4–60° · 0.015° · 붕규산 모세관 · TOPAS-Academic V7.25 Rietveld (LaB₆ 장치 파일, 수정 TCH pseudo-Voigt) → Stephens 이방 미세변형 · GSAS-II mustrain 표면 | [인쇄] p.4 |
| DRT | hybrid-drt (Huang 2023) 확률적 회귀–분류 · 스펙트럼 3 개로 강건성 확인 | [인쇄] p.4 |
| 율속 반쪽셀 | In 127 µm Ø12 mm · 2.2–3.7 V vs Li/InLi · 0.02C → 0.05C → 0.1C (각 3 회) → 0.02C · 25 °C · 적층 25 MPa · 양극 9 ± 1 mg/cm² · 분리막을 마른 양극 위에 500 µm 틈으로 직접 도포 · Ø15 mm · **200 MPa · 40 °C · 2 분** | [인쇄] p.5 |

### 3-2. 접착 · 나노압입 — Fig 2 (p.6) · 본문 p.5–6 (LPS + 3 wt% HNBR, S300)
| 상태 | 접착/응집 σ_A (MPa) | 감소탄성률 E_R (GPa) | 경도 H (GPa) |
|---|---|---|---|
| 비압축 | **0.13 (응집 파괴)** [인쇄] | **0.491** [인쇄 그림] | **0.009** |
| 50 MPa (40 °C) | ≈0.81 [판독] | — | — |
| 100 MPa (40 °C) | ≈0.84 [판독] | **1.929** | **0.172** |
| 100 MPa (100 °C) | **1.27** (최대) [인쇄] | **2.332** (40 °C 대비 p = 0.036) | **0.086** (40 °C 보다 낮음, p = 4.85 × 10⁻⁹) |
| 200 MPa | 측정 불가 (곡률 → 펼칠 때 박리) | — | — |
| 300 / 400 MPa | ≈0.57 / ≈0.34 [판독] (큰 SD · 취성 · 부분 박리) | **5.344** (300 MPa) | **0.809** |
- 곡률: 200 MPa 까지 커지다 300 MPa 에서 **평평 + 기판에서 일부 · 전부 분리** — 층이 Al 보다 옆으로 더 늘어나 계면 응력 (저자 해석, ref 45) [인쇄] p.5.
- 온도 20 → 100 °C (100 MPa) 에서 접착 **선형 증가** (≈0.52 → 1.27 MPa) — 바인더 연화로 접점 증가 + 냉각 수축 (저자) [인쇄 p.5 · 판독 Fig 2c].
- 300 MPa 의 E_R · H 산포가 큼 = 취성 재료 전형 (ref 46) [인쇄] p.6.

### 3-3. σ_ion vs 제조압 — Fig 4 (LPS) · Fig 6 (LPSCl) · 적층 25 MPa · 25 °C [판독]
| 시료 (S500) | 비압축 | 25 MPa | 50 | 100 | 200 | 표지 |
|---|---|---|---|---|---|---|
| LPS 분말 · press = cell | 0.011–0.013 | ≈0.014 | ≈0.014–0.018 | **≈0.022** | 0.022–0.027 | Fig 4b |
| LPS 분말 · press ≠ cell | | ≈0.011 | ≈0.011 | ≈0.015 | ≈0.019 | Fig 4b |
| 3 wt% · = / ≠ | ≈0.0075 | 0.006–0.009 / ≈0.008 | ≈0.009 / 0.006–0.0075 | 0.0105–0.013 / 0.007–0.009 | 0.014–0.017 / 0.006–0.011 | Fig 4c |
| 4.3 wt% · = / ≠ | ≈0.006 | ≈0.008 / ≈0.006 | ≈0.009 / 0.005–0.007 | ≈0.010 / 0.005–0.007 | ≈0.013 / 0.005–0.009 | Fig 4d |
- 본문: 100 MPa · 40 °C 예압 + 적층 25 MPa 에서 **LPS 0.02 · LPSCl 1.18 mS/cm** [인쇄] p.3.  압축한 셀 본체에서 바로 재면 (press = cell) 더 높다 — 플런저 접촉 + 금형 재질별 벽 마찰 (Janssen) 차 [인쇄] p.7.  4.3 wt% (≠) 는 제조압과 무관하게 평탄 [인쇄] p.8.
- **LPSCl (Fig 6)**: 4.3 wt% HNBR 시트 비압축 ≈0.32–0.37 → 100 MPa 0.22–0.27 (=) · 0.13–0.19 (≠) → 500 MPa 0.15–0.21 (=) · 0.08–0.13 (≠) — **두 셀 방식 모두 하락** · LPSCl 분말은 비압축 0.99–1.10 → 100–500 MPa 1.11–1.46 [판독].  저자: 하락의 원인은 소결 부재가 아니라 HNBR — 분말은 오르기 때문 · *"no compaction should be performed for LPSCl-HNBR separators (at least for the tested binder content of 4.3 wt%)"* [인쇄] p.10.
- DRT (Fig 5): bulk 시간상수는 측정 대역 밖 · 분말이 입계 기여 최대 → 바인더가 입계 기여를 줄이고 빠른 쪽으로 옮김 (*"surface passivation"*, 저자 추정) · 치밀화가 입계 과정을 빠르게 (3 wt% 에서 뚜렷) [인쇄] p.8.

### 3-4. ★ σ_ion vs 적층압 — 가압 · 감압 이력 (Fig 8, CompreDrive, 25 °C) [판독, ±0.003 mS/cm]
| 적층압 (MPa) | 10 | 50 | 100 | 200 | 300 | 500 | 800 | 1000 | 1300 | 1500 |
|---|---|---|---|---|---|---|---|---|---|---|
| LPS 분말 가압 | ≈0.009 | 0.014 | 0.024 | 0.048 | 0.074 | 0.126 | 0.202 | 0.239 | **0.256** | 0.251 |
| LPS 분말 **감압** | **0.135** | 0.159 | 0.173 | 0.191 | 0.205 | 0.228 | 0.244 | 0.246 | 0.245 | (0.251) |
| 3 wt% 가압 | ≈0.007 | 0.010 | 0.016 | 0.029 | 0.040 | 0.064 | ≈0.082 | ≈0.081 | ≈0.082 | 0.082 |
| 3 wt% 감압 | ≈0.022 | ≈0.033 | ≈0.045 | ≈0.060 | 0.070 | 0.079 | | | | |
| 4.3 wt% 가압 | 0.003 | 0.006 | 0.012 | 0.022 | 0.032 | 0.051 | 0.069 | 0.075 | 0.076 | 0.075 |
| 4.3 wt% 감압 | ≈0.028 | ≈0.035 | ≈0.043 | ≈0.056 | 0.065 | 0.074 | | | | |
- 본문: 최대 **분말 0.26 mS/cm @1.3 GPa · 3 wt% 0.09 @1.2 GPa · 4.3 wt% 0.08 @1.3 GPa** · 제조사 10⁻⁴–10⁻⁵ S/cm 와 문헌에 부합 [인쇄] p.10.
- 두 번째 가압 (Fig 8b, 분말 한 번 측정): 시작 ≈0.140 → 1.5 GPa ≈0.23 (첫 번째 0.25 보다 낮음) [판독] · 본문 *"similar ionic conductivity at 0.1 GPa with 0.14 mS cm⁻¹ (first compaction) and 0.13 mS cm⁻¹ (second compaction)"* — ⚠ 0.1 GPa 판독값은 첫 감압 0.173 · 두 번째 가압 0.147 이라 맞지 않고 **0.01 GPa 값 (0.135 · ≈0.14) 과 맞다** → 오기 가능성 [판독 대조] p.10.
- [우리 산술] 감압 10 MPa 의 σ 잔존 (÷ 최대): 분말 **0.53** · 3 wt% **0.26** · 4.3 wt% **0.37** — 같은 10 MPa 가압 값의 분말 ≈15 배 · 3 wt% ≈3 배 · 4.3 wt% ≈8 배 (10 MPa 가압 값은 겹침이 많아 ±50 %).
- Fig 7 (시료마다 한 번, PTFE 셀): 200 MPa 분말 0.073–0.100 · 3 wt% 0.038–0.041 · 4.3 wt% 0.029–0.050 [판독] — 같은 압력 CompreDrive 가압 값 (0.048 · 0.029 · 0.022) 보다 1.5–2 배 높다 (셀 · 휴지 · 시료 이력 차 — 저자 비교 없음).  3 · 4.3 wt% 가 25–200 MPa 에서 비슷 → *"the insulating character of the binder is limiting the ionic transportation at higher stack pressures"* [인쇄] p.10.

### 3-5. 격자 · 미세변형 — Fig 8c–f · SI Table S1–S5 (SI p.4–6)
| 시료 | a (Å) | b (Å) | c (Å) | Li₂S (wt%) | Rwp · GoF | GSAS-II Mustrain |
|---|---|---|---|---|---|---|
| 원분말 | 12.989(1) | 8.0371(8) | 6.1350(5) | 2.1(2) | 6.26 % · 1.31 | **1.00** |
| 1.5 GPa 뒤 분말 | 13.000(2) | 8.0138(9) | 6.1237(9) | 1.8(1) | 3.68 % · 2.16 | **3.92** |
| 1.5 GPa 뒤 3 wt% | 13.000(2) | 8.0153(9) | 6.1239(8) | 1.7(1) | 3.97 % · 2.25 | **3.55** |
| 1.5 GPa 뒤 4.3 wt% | 13.000(2) | 8.0153(9) | 6.1239(8) | 1.9(1) | 3.86 % · 2.15 | **3.43** |
- 본문: 모두 준안정 β 상 + ≈2 wt% Li₂S · 원분말이 이미 **≈1 %** 변형 (합성 조건 · 약한 이방) · 1.5 GPa 뒤 대각 [101] · [011] 방향 변형이 축 방향보다 큼 · Faka 2024 Li₆PS₅Br 결과와 일치 (ref 53) · **분말 1 → 3.9 % · 3 wt% 3.6 % · 4.3 wt% 3.4 %** — *"the binder acts as a buffer during compaction reducing the amount of strain"* · 변형 = 전위 등 격자 결함 → 전하 이동 촉진 (가정) [인쇄] p.10–11.
- Stephens 계수 (Table S1): S₂₀₂ 1800 → 17300 / 14300 / 14000 · S₀₂₂ 940 → 11200 / 9600 / 8400 · S₀₀₄ 560 → 6200 / 4900 / 4400 · S₀₄₀ 460 → 5400 / 4300 / 4100 · S₄₀₀ 40 → 530 / 420 / 390 · S₂₂₀ 0 [인쇄] SI p.4.
- [우리 산술] 원분말 → 1.5 GPa 뒤 (감압 · 모세관 측정) 단위포 부피 **640.46 → 637.96 Å³ (−0.39 %)** · 결정밀도 1.867 → 1.875 g/cm³ — 이 논문 격자는 **감압 뒤에도 다르다** (Thompson 2026 의 LPSCl NPD 는 가역).

### 3-6. ★ 층 두께 · out-of-die 밀도 · 공극 — Fig 9 · SI Table S6 (3 wt% HNBR)
| Meyer 맞춤 (Table S6, out-of-die) | 308 µm · 40 °C | 131 µm · 40 °C | 308 µm · 100 °C | 131 µm · 100 °C |
|---|---|---|---|---|
| ρ₀ (g/cm³) | 0.50 ± 0.06 | 0.46 ± 0.03 | 0.51 ± 0.10 | 0.46 ± 0.07 |
| ρ_c,max (g/cm³) | **1.33 ± 0.05** | **1.12 ± 0.02** | **1.32 ± 0.08** | **1.17 ± 0.04** |
| γ_c (**MPa**) | 60.91 ± 14.03 | 26.10 ± 3.21 | 48.05 ± 17.38 | 27.43 ± 7.07 |
- 판독 (Fig 9b): 308 µm · 300 MPa **≈1.38–1.40** · 131 µm ≈1.15–1.17 · 비압축 ≈0.47 g/cm³ [판독, ±0.04] → [우리 산술] ρ_M 1.83 기준 **D ≈0.76 (ε ≈24 %) · 0.63 (ε ≈37 %)** · 비압축 D ≈0.26 (ε ≈74 %, 본문 76 ± 4 % 와 맞음).
- 저자: γ_c 는 질량 (두께) 이 클수록 큼 = 입자간 마찰 · 얇은 층의 ρ_max 가 낮음 = 다이 면 근처 다공 접촉층의 비중 + 두꺼운 층의 재배열 · 100 °C 가 약간 더 조밀하나 SD 로 결론 불가 [인쇄] p.12.
- Hg 압입 (Fig 9c–d): 25 MPa 만으로 비압축 대비 기공 크기 크게 감소 · 100 °C 가 25 · 50 MPa 에서 약간 더 작은 쪽 · S300 기공이 S500 보다 작음 (얇은 층의 균일 건조) — 접근 가능한 기공만 측정 [인쇄] p.12.
- 취성의 원인: 공극 감소 + 소결 — *"pores act as stress focal points within the porous layer, providing higher flexibility, and facilitating elastic recovery"* [인쇄] p.12.  문헌: 순수 LPS 분말 **270 MPa 에서 상대밀도 98 %** (ref 34 = **유리질** LPS) · LPS T_g ≈200 °C [인쇄] p.12.

### 3-7. ★ in-die 밀도 vs 적층압 — Fig 10 (p.13) · SI Table S7 [판독, ±0.02 g/cm³]
| 적층압 (GPa) | 0.01 | 0.05 | 0.1 | 0.2 | 0.3 | 0.5 | 0.8 | 1.0 | 1.5 | ↓0.5 | ↓0.3 | ↓0.2 | ↓0.1 | ↓0.01 |
|---|---|---|---|---|---|---|---|---|---|---|---|---|---|---|
| LPS 분말 | **0.81** | ≈1.04 | ≈1.20 | 1.41 | **1.55** | 1.74 | **1.88** | 1.94 | 1.98 (↓2.01) | 1.95 | 1.93 | 1.92 | 1.91 | **1.88** |
| 3 wt% HNBR | 0.99 | 1.08 | 1.12 | 1.26 | 1.36 | 1.47 | 1.57 | 1.60 | ≈1.66 | 1.60 | 1.58 | 1.54 | 1.50 | **≈1.47** |
| 4.3 wt% HNBR | 1.13 | 1.16 | ≈1.19 | 1.31 | 1.39 | 1.50 | 1.59 | 1.63 | ≈1.67 | 1.60 | 1.57 | 1.55 | 1.52 | **≈1.53** |
| Meyer 맞춤 (Table S7) | LPS 분말 | 3 wt% | 4.3 wt% |
|---|---|---|---|
| ρ₀ (g/cm³) | 0.84 ± 0.02 | 0.99 ± 0.01 | 1.09 ± 0.01 |
| ρ_c,max (g/cm³) | **1.99 ± 0.01** | 1.68 ± 0.01 | 1.69 ± 0.01 |
| γ_c (**GPa**) | **0.32 ± 0.02** | 0.42 ± 0.02 | 0.45 ± 0.02 |
- 본문: **분말 1.5 GPa 에서 2 g/cm³** · 시트의 ρ₀ 가 높은 이유 = 예압 · 바인더 충전 · 응집 · ρ_max 가 낮은 이유 = 바인더 진밀도 + *"small voids often remain because the binder, even under high pressure, does not fully collapse due to its elasticity … These small voids act as buffers"* · 1.5 GPa 넘으면 조금 더 오를 것 (최대 밀도 미도달) · 분말 γ_c 가 낮은 이유 = 바인더 탄성 저항 · 입자 운동 제한 · 예압 없음 [인쇄] p.13.
- [우리 산술 — 판독값]: **D = ρ/ρ_TD** — 분말 0.3 GPa **0.823 (ε ≈18 %)** · 0.8 GPa 1.00 · 1.5 GPa **1.05–1.07 (> 1)** · 감압 0.01 GPa **1.00 (ε ≈0 %)**; 3 wt% (ρ_M 1.83) 0.3 GPa 0.74 · 최대 0.91 · 감압 끝 **0.80 (ε ≈20 %)**; 4.3 wt% (1.81) 0.77 · 0.92 · **0.84 (ε ≈16 %)**.
- [우리 산술] **in-die 두께 회복 (최대 → 0.01 GPa)** = ρ_max/ρ_end − 1: 분말 **+6.9 %** (2.01 → 1.88; 가압 끝 1.98 기준이면 +5.3 %) · 3 wt% **+12.9 %** · 4.3 wt% **+9.1 %** (오차막대 ±0.06 g/cm³ → ±4–5 %p) · 감압 가지 0.3 → 0.01 GPa 만: 분말 **+2.8 %** · 0.2 → 0.01 GPa **+2.1 %**.
- [우리 산술] 분말 회복 6.9 % 를 **고체 탄성 팽창만으로** 설명하려면 K ≈ 1.5 GPa ÷ (1 − 1.88/2.01) ≈ **23 GPa** (선형 근사) — 이 논문에 β-Li₃PS₄ K 없음 [미확인] · 이웃 카드 thompson2026 의 LPSCl NPD K₀ 22.9 GPa (다른 재료) 와 같은 자릿수.  ⇒ 순수 LPS 는 in-die 감압에서 **공극이 다시 열린 증거가 없다** (회복 ≈ 고체 탄성) · 바인더 시트는 D 0.91 → 0.80 으로 **공극이 다시 열린다**.

### 3-8. ★ 순간 탄성 회복 (springback) — Fig 12 (p.14) · Fig S1 (SI p.1) · 본문 p.14–15
| 시료 · 속도 | 평균 (인쇄) | 수염 범위 (1.5 IQR) [판독] |
|---|---|---|
| 3 wt% · 1 mm/min | **6.7 %** | 5.4–7.7 |
| 3 wt% · 5 mm/min | **9.2 %** | 8.6–10.0 |
| 4.3 wt% · 1 mm/min | **7.9 %** | 7.3–8.5 |
| 4.3 wt% · 5 mm/min | **10.4 %** | 8.7–11.8 (+ 이상점 12.9) |
- 유의성 (Welch): 바인더량 p = 10 × 10⁻⁶ (1 mm/min) · 2 × 10⁻³ (5 mm/min) · 속도 p = 4 × 10⁻¹¹ (3 wt%) · 2 × 10⁻⁶ (4.3 wt%) · 각 13–15 회 [인쇄] p.14.
- 저자 해석: 바인더가 탄성 · 유연성에 더 기여 · "buffer" 로 응력을 흡수해 입자 소성 변형을 줄임 · 바인더 부분 회복 → 불균일 밀도 · 공동 · 입자간 미세 접촉 손실 → σ 저하 가능 (ref 15 · 32) · 전해질 ↔ 바인더 회복 차 → 국부 응력 · 미세균열 (정제 문헌 ref 33) · 아크릴로니트릴 함량 ↑ 로 HNBR 탄성 감소 가능 [인쇄] p.14–15.
- 속도 의존 = 바인더 점탄성 (빠르면 점성 효과가 약하고 탄성이 지배) → *"slow and stepwise pressure application and release are recommended"* · 회복은 대부분 감압 직후 · 보관 중 추가 회복은 작다 (**서술만 — 시간 분해 자료 없음**) · **수직 방향만 측정** (*"minor recovery is expected in the lateral directions as well"*) · 다음 연구로 in situ SEM · µCT 권고 [인쇄] p.15.
- [재계산 — Fig S1 벡터 경로] 장치 감압 직선 5 개 기울기 **−10 927 … −10 954 N/mm (평균 −1.094 × 10⁴ N/mm, ±0.1 %)** → 500 N 에서 장치 변위 **≈0.046 mm**.  시료 두께가 미기재라 보정 ÷ 회복 비는 계산 불가 [미확인] — 그러나 두께 100 µm 급이면 회복 (6.7–10.4 % ≈ 7–10 µm) 의 **수 배**가 보정으로 빠진다 [우리 산술 · 가정 두께].
- [우리 산술] 500 N ÷ π(0.5 mm)² = **636.6 MPa** (본문 ≈640).

### 3-9. 바인더 이동 — FTIR-ATR + 광학 모사 (Fig 11 · Table S8) · EDX (Fig S8–S11)
- 모사: Ge 결정 (n 4) + 극박 PE 진동자층 (바인더 대리) + LPS/공기/바인더 유효매질 (n_LPS 2.14) · 공극 40 vol% · 바인더 **≈4.7 vol%** (4.3 wt%) → 막 없음 **5.5 %** · 표면 5 nm 바인더 막이면 **10.5 %** (순수 HNBR 흡광 대비) [인쇄] p.13–14.
- 측정 (각 3 스펙트럼): **4.6 ± 0.3 % (0 MPa) · 5.2 ± 0.1 % (50) · 4.9 ± 0.2 % (100)** — 막 없는 계산보다 평균 10 % 낮고 압력 따라 증가 없음 → 치밀화로 표면 바인더 막이 생길 가능성 낮음 [인쇄] p.14.
- EDX (N 신호 = HNBR 표지) — 비압축 · 100 MPa 의 LPS · LPSCl 시트에서 표면 이동 증거 없음 (신호 약함) · 결론에는 ToF-SIMS 필요 [인쇄] p.14.

### 3-10. 입자 파쇄 · 소결 — Fig S7 · S4 · 본문 p.10 · p.13
- 단면 SEM (S500, 100 MPa, 100 °C · 20 °C): **입자 파쇄 추정** — 소결된 입계와 구분 불가 · LPS 입자 자체가 다공 (Fig S4) 이라 내재 균열점 [인쇄] p.13.
- 단면 (Fig S7–S11) 이 **LPS 의 압축 소결**을 확인 · LPSCl 은 소결 없음 · *"LPS is a less crystalline and softer material compared to LPSCl"* (ref 49 · 50) [인쇄] p.10.

### 3-11. 율속 (Fig 13 · p.15) [판독 — 육안, ±3 mAh/g]
- 0.02C 첫 회: 분말 분리막 ≈173 · 3 wt% 시트 ≈157 mAh/g_NCM → 0.05C ≈103 · ≈116 → 0.1C ≈80–89 · ≈98–102 → 0.02C 복귀 ≈145 · ≈123.  저자: 0.05 · 0.1C 에서 시트가 약간 높음 (얇은 층 가능성) · 큰 SD 유의 · 4 셀 [인쇄] p.15.

---

## 4. ★ 방법 — 측정 사슬 · 입자 처리

### 4-1. 측정 사슬
슬러리 (HNBR/p-xylene + LPS) → Al 박 도포 · 건조 → 펀칭 → (a) 실험실 프레스 (온도 · 제조압, 2 분) → 다이얼 게이지 두께 + 질량 → **out-of-die 밀도** · 접착 · 나노압입 · Hg · SEM / → PTFE 셀 EIS (적층 25 MPa, press = / ≠ cell) / (b) **CompreDrive** (예압으로 Al 제거 → 0.01 → 1.5 → 0.01 GPa 단계, 15 분 휴지) → **in-die 두께 · 밀도 + 같은 단계 EIS** → 꺼내 모세관 XRD (Rietveld · Stephens) / (c) 재료시험기 Ø1 mm 펀치 → **springback** / (d) FTIR · EDX → 바인더 이동 / (e) 양극 위 도포 → 200 MPa 압축 → 반쪽셀.
- 같은 측정량이 아닌 것: in-die 밀도 (하중 중 · 모터 위치) ↔ out-of-die 밀도 (감압 뒤 · 다이얼 게이지) ↔ springback (무구속 펀치 · 장치 보정) — 시료 · 장치 · 응력 상태가 다르다.

### 4-2. ★ 입자 처리
- 실험: 실제 분말 (다공성 LPS 입자, 100 µm 까지) — 재배열 · 파쇄 · 소성 · **압축 소결 (LPS)** · 격자 미세변형 · 바인더 매트릭스가 응력을 "흡수".  LPSCl 은 소결 없이 입계 보존 (저자, ref 28).
- 우리 대응: DEM 은 바인더 없음 · 강체 구 + 접촉 탄성 (E_eff 1.35 GPa) — 소결 · 파쇄 (Auerbach 후처리 제외) · 격자 결함이 없다.  MPM 은 J2 형상 소성 (공극 채움) — 바인더 · 점탄성 · 소결 없음.  ⇒ 이 논문의 **바인더 효과 전부와 LPS 소결은 두 모델 밖**.

### 4-3. 기법 미니 용어집
- **in-die / out-of-die**: 하중을 건 채 금형 안에서 잰 두께 (탄성 변형 포함) / 감압해 꺼낸 뒤 잰 두께 (탄성 회복 뒤) — p.13 정의.
- **Meyer 지수식**: ρ = ρ_max − (ρ_max − ρ₀)·exp(−P/γ_c) · γ_c = 압축 저항 (Meyer 2017, 캘린더링 모델) — Heckel 과 다른 식.
- **Heckel**: ln(1/(1−D)) = K·P + A · P_y = 1/K (in-die 는 탄성 변형이 섞인다 — ref 58).
- **Springback (이 논문)**: (δ_a − δ_max)/δ_max — 최대 하중 두께 대비 접촉이 끊길 때의 두께 증가.
- **press body = cell body**: 압축한 그 셀 본체 그대로 EIS — 시료가 플런저에 눌려 붙어 접촉이 좋다.
- **Janssen 효과**: 금형 벽 마찰로 수직 응력이 깊이에 따라 줄어 밀도가 불균일해지는 현상.
- **DRT**: 임피던스를 이완 시간 분포로 풀어 과정 (bulk · 입계 · 계면) 을 분리.
- **Stephens 이방 미세변형**: 선폭의 hkl 의존을 S_hkl 계수로 맞춘 모델 — 결함 · 전위 지표.
- **Welch t-검정**: 분산이 다른 두 집단의 평균 차 검정 (p < 0.05 유의).

---

## 5. Figure set ★
| Fig | 내용 | 우리 활용 |
|---|---|---|
| 1 | 치밀화 → 감압 → 셀 이송 → EIS 단계 모식 (Janssen · 바인더 이동 · 소결 · 파쇄 · 되튐 · 접촉 계면) | 측정 사슬 용어 정리 |
| 2 | 제조압별 시트 사진 (곡률) · 접착 vs 압력 · 온도 · 나노압입 E_R · H | 취성화 · 기계 축 |
| 3 | 표면 SEM (S300 · S500, 압력 · 온도) | 표면 거칠기 → 집전체 접촉 |
| 4 | σ vs 제조압 (분말 · 3 · 4.3 wt%, press = / ≠ cell) | 셀 이송 효과 크기 |
| 5 | DRT (바인더량 · 치밀화 · 셀 방식) | 입계 기여 정성 |
| 6 | LPSCl + 4.3 wt% vs 제조압 · LPSCl 분말 대조 | ★ 바인더 시트는 치밀화로 σ 하락 · σ₀ 펠릿 값 |
| 7 | σ vs 적층압 (시료당 한 번) | 바인더가 고압에서 제한 |
| 8 | ★ σ vs 적층압 가압 · 감압 (분말 · 시트) · 두 번째 사이클 · XRD · 미세변형 막대 · 변형 등고면 | ★ 언로딩 중 수송 이력 · 바인더가 변형 감소 |
| 9 | 두께 vs 압축률 · out-of-die 밀도 (Meyer) · Hg 기공 분포 | out-of-die 기준 |
| 10 | ★ in-die 밀도 vs 적층압 (가압 · 감압) | ★ 감압 회복 · 공극 재개방 여부 · Heckel 산술 |
| 11 | FTIR 스펙트럼 · –CH₂– 흡광 모사 | 바인더 이동 부정 |
| 12 | ★ springback 상자그림 (바인더량 × 속도) | ★ 회복 정의 · 크기 · 속도 의존 |
| 13 | 율속 (분말 vs 3 wt% 시트) | 셀 성능 |
| S1 | 장치 감압 곡선 + 직선 맞춤 5 개 (1 mm/min) — 자동 추출이 "그래픽 없음" 으로 제외해 손 크롭 | ★ 보정 크기 재계산 |
| S2 · S3 | Nyquist + 등가회로 (100 MPa) · 제조압별 Nyquist (press ≠ cell) — S3 은 두 쪽에 걸쳐 (a–d · e–h) 손 크롭 2 장 | EIS 맞춤 근거 |
| S4 | LPS 입자 SEM (다공) | 입자 형상 |
| S5 · S6 | Rietveld (분말 원 · 1.5 GPa 뒤 · 시트) + 변형 등고면 | 격자 · 변형 (§10 캡션 · 축 문제) |
| S7 | 단면 SEM (100 MPa, 20 · 100 °C) 파쇄 표시 | 파쇄 · 소결 |
| S8–S11 | LPS · LPSCl 시트 단면 + EDX N 신호 선분석 | 바인더 분포 |
| Table 1 · S1–S8 | 시트 정의 · Stephens 변형 · 격자 4 상태 · Meyer (out-of-die · in-die) · FTIR 띠 | ★ S6 · S7 · S1 |

## 6. Post-processing ★
- **무엇을**: 두께 · 질량 → 밀도 (ρ_M 역수 혼합) · Π = 1 − δ_a/δ_i · Meyer 지수 맞춤 (γ_c) · 빈 셀 기준 차감 in-die 두께 · RelaxIS 등가회로 (KK) · hybrid-drt · TOPAS Rietveld + Stephens → GSAS-II 변형 표면 · SpectraRay/4 ATR 흡광 모사 · springback 보정 (Eq 2–3) · Welch t-검정.
- **안 한 것**: in-die ↔ out-of-die 같은 시료 대조 · 진밀도 초과 (D > 1) 논의 · Heckel 선형 맞춤 · 감압 곡선의 탄성 몫 분리 · 측방 회복 · 시간 분해 회복 · 시료 두께별 springback.
- **우리 후처리 (이 카드)**: Fig 10 · 8 · 9b · 4 · 6 · 7 판독 · in-die D · ε · 회복 산술 · Heckel 재맞춤 · Fig S1 벡터 기울기 재계산 · 격자 부피 · 결정밀도 재계산.

---

## 7. 우리 DEM+MPM 대비 → `our_dem_baseline.md` (⚠ 정본 브랜치에서는 값 자리표시 상태 — 우리 수치는 CLAUDE.md · `docs/` 출처를 병기해 적는다)

### 7-1. 비교표
| 항목 | 이 논문 | 우리 | 같음 / 다름 · 왜 |
|---|---|---|---|
| 계 | β-Li₃PS₄ (+ HNBR 0–4.3 wt%) 분리막 · LPSCl 은 σ 만 | LPSCl + NCM811 복합 양극 (ps45 다섯 조성) · 바인더 없음 | 재료 · 구성 다름 — 수치 전이 금지 |
| 회복 정의 | (δ_a − δ_max)/δ_max (Eq 3) | ρ_c = (h(P_meas) − h₀)/h₀ (P_meas 1 MPa · 출발 = 이완 상태, 등록 = 작업 브랜치 `docs/reviews/dem_unloading_ps45_prereg_20261009.md`) | **같은 꼴** — 단 δ_max 는 최대 하중 두께, 우리 h₀ 는 판 고정 이완 뒤 (σ_zz 158–175 MPa) |
| 응력 상태 | springback = **무구속 Ø1 mm 펀치** · in-die = WC 피스톤 다이 (측방 구속) | 판 압축 · **측방 주기 경계** (탈형 · 측방 팽창 없음) | 우리 시험은 in-die 감압 쪽에 가깝다 (Codex 판정 145 행) |
| 속도 | 1 · 5 mm/min (속도 ↑ → 되튐 ↑, 바인더 점탄성) | plate velocity 0.01 mm/s (= 0.6 mm/min) | 숫자는 비슷하나 시료 두께 · 기구 (점탄성 ↔ 수치 감쇠) 가 달라 비교 불가 |
| 최대 압력 | in-die 1.5 GPa · springback ≈640 MPa | 300 MPa (압축) → 이완 ≈160 MPa → 감압 | 다름 |
| 순수 SE in-die ε @0.3 GPa | β-LPS ≈18 % [판독 · 우리 산술] | MPM 보정 표적 ≈10 % (출처 철회 `CL-94`) · DEM 순수 SE 는 ε_union 사용 (ε_sphere 음수 경향) | 다른 재료 — §7-3 |
| Heckel | [우리 산술] β-LPS in-die P_y ≈260 MPa (0.1–0.5 GPa) | DEM 순수 SE (E 1.35) P_y **138 MPa** (CLAUDE.md frame [3]) | 실험 in-die P_y 가 DEM 의 ≈2 배 — 연화 E 와 같은 방향 (이웃 카드 lee2025 LPSCl in-die 294–344 MPa 도 같은 쪽) |
| σ 하중 이력 | 감압 σ 잔존 0.26–0.53 (10 MPa) | DEM · STEP3 σ 는 압축 끝 한 상태 · 언로딩 시험은 σ 를 주 관측량으로 두지 않음 | 우리에게 없는 축 |
| 바인더 | HNBR: σ 깎음 (절연 + 미세변형 감소) · 되튐 ↑ · 소결 방해 | PTFE = 복셀 centerline 절연 (`CL-60`) · 기계 기여 0 · 접촉망에 바인더 없음 | 이 논문의 "미세변형 감소 → σ_grain 감소" 기구는 우리 어디에도 없다 |

### 7-2. ★ 언로딩 시험 (ρ_c) — 무엇을 주나 · 무엇을 못 주나
- **준다**: ① **정의의 선례** — Eq 3 이 우리 ρ_c 와 같은 꼴 (최대 하중 두께 기준 상대 증가) ② **순수 SE 는 in-die 감압에서 공극을 다시 열지 않는다** (β-LPS 감압 끝 D ≈1.00 · 회복 ≈7 % ≈ 고체 탄성 팽창, K ≈23 GPa 가정 필요) [판독 · 우리 산술] ③ **바인더가 있으면 공극이 다시 열린다** (3 wt% D 0.91 → 0.80) ④ **속도 의존은 바인더 점탄성** — 바인더 없는 우리 DEM 의 속도 의존은 다른 기구 (관성 · 감쇠, `DEMP-01`) ⑤ 감압 가지 0.3 → 0.01 GPa 의 두께 변화 (분말 ≈2.8 %) 는 1.5 GPa 를 겪은 **완전 치밀** 상태의 값.
- **못 준다**: LPSCl · NCM 복합체의 회복 · 300 MPa 출발 회복 · 측방 회복 · 무구속 다이 밖 회복 (springback 은 펀치 시험) · 시간 분해.
- [우리 산술 — 크기 감각, 판정 아님] 순수 고체 탄성만 보면, 구속 축변형 = σ/M, M = E(1−ν)/((1+ν)(1−2ν)): 실물 LPSCl (E ≈22 GPa · ν 0.36 — CLAUDE.md DFT 쌍) 은 160 MPa 에서 **≈0.4 %**, DEM 연화 E_eff 1.35 GPa (ν 0.3) 이면 **≈9 %** — 등록 §7-4 한정어 *"연화 SE (E 1.35 GPa) 모델 안 값 — 실제 회복보다 클 수 있다"* 의 크기 감각.  (DEM 회복은 접촉망 · AM 골격 (AM–AM 기여율 D(S0) 48.5–59.6 %, 등록 §11-2) 이 정해 이 연속체 수치와 같지 않다.)
- ⚠ Codex 판정 (springback · load-share, 11 행): 우리 *"필요 회복 4.4–9.9 %"* 는 되튐의 독립 증거로 쓸 수 없다 — **이 논문 springback 6.7–10.4 % 가 같은 범위라도 앵커가 아니다** (바인더 시트 · 펀치 · 640 MPa · β-LPS).  `RB-01` · `RB-02` HOLD 그대로.

### 7-3. ★ CL-94 · V2
- CL-94: LPSCl 밀도 없음 → 후보 아님.  β-LPS in-die ε(0.3 GPa) ≈18 % 는 이웃 카드의 LPSCl in-die 값 (lee2025 ≈15 % @300 MPa · faka2026 입경별 13–26 % @0.3 GPa, 둘 다 판독) 범위 안 — **"순수 황화물 SE in-die 300 MPa ≈ 13–26 %"** 의 한 점 (재료 다름 표지).
- V2 관점: **측정 상태가 셋** (in-die 하중 중 · out-of-die 감압 뒤 · 펀치 회복) 으로 명시 — 우리 비교표에서 실험 두께 (다이 밖? 안?) 의 상태를 반드시 적어야 하는 이유.  ⚠ 같은 3 wt% 시트에서 **out-of-die 300 MPa (≈1.38–1.40, Fig 9b) ≥ in-die 0.3 GPa (≈1.36, Fig 10)** [판독] — 회복이 있으면 반대여야 한다.  시료 (예압 · 두 장 겹침) · 장치 · 온도 (40 · 100 °C vs 25 °C) · 두께 측정법이 달라 직접 비교 불가 (저자 비교 없음) — "in-die 와 out-of-die 는 다른 실험" 이라는 V2 경고의 실례.

### 7-4. Heckel · E — frame[2] 의 3 층과
- in-die Heckel P_y ≈260 MPa (β-LPS) ↔ DEM 138 MPa (LPSCl, 연화) — DEM 의 연화 (재배열 대리) 와 같은 방향 · 다른 재료라 정량 비교는 하지 않는다 (frame [4]: DEM 을 이 값으로 다시 맞추지 않는다).
- 나노압입 E_R 0.49 → 5.34 GPa (시트, Ø50 µm 평펀치) = **다공 시트의 겉보기 강성** — 고체 E (β-LPS 문헌은 이 논문에 없음) 와 다른 층.  DEM E_eff 1.35 GPa 와 같은 "유효" 층이지만 시트 · 바인더 · 국부 압입이라 대응 아님.

### 7-5. τ · σ₀
- tortuosity · f · tau2 계산 없음.  σ₀ 관련: **LPSCl 분말 1.18 mS/cm** (NEI, d50 ≈2 µm, 적층 25 MPa, 100 MPa/40 °C 예압) [인쇄 p.3] — 우리 σ₀ 보고 기준 1.5 mS/cm (1저자 10-12) 가 놓인 문헌 펠릿 범위 1.0–2.2 안의 하단 쪽 한 점.  솔버 상수 3.0 (봉인) 보다 낮다.
- 바인더 시트 σ (β-LPS) 는 분말 대비 in-die 최대 1/3 — 바인더 4.7 vol% 의 부피 몫보다 훨씬 큰 감소 (저자: 절연 + 변형 감소) → 우리 PTFE 부피 절연만으로는 이런 감소를 못 낸다는 정성 신호 (CL-49 의 "부피 점유로는 −25 % 뿐" 과 같은 방향의 관찰, 재료 다름).

### 7-6. frame[5]
- **가진 것**: 같은 시료 계열의 기계 (밀도 · 회복 · 접착 · 압입) + 수송 (σ, DRT) + 결정 (미세변형) — 바인더 축.
- **없는 것**: 복합 양극 미세구조 · 접촉망 · 모델 · LPSCl 밀도.

---

## 8. 적용 인사이트 (내 연구에 어떻게)
1. **in-die / out-of-die 구분의 두 번째 출처** — Codex 판정 165 행은 Faka 2026 §4.2 를 인용; 이 논문 p.13 이 같은 정의를 독립으로 적는다 (인용처 Schneider 2023 · Sun & Grant 2001).  우리 문서에서 실험 두께를 적을 때 상태 (in-die / out-of-die) 를 함께 적는다.
2. **언로딩 결과 해석 틀**: 순수 SE 는 감압에서 고체 탄성만큼만 돌아오고 (공극 재개방 없음, β-LPS), 공극 재개방은 바인더 · 탄성 이웃 (우리는 AM) 이 있을 때 — 우리 ρ_c 에서 **AM 몫 vs SE 몫** 을 나눠 보고하는 등록 §6-2 (접촉 유형별 겹침 회복) 의 의미를 뒷받침하는 정성 자료.
3. **연화 E 의 회복 과대 크기 감각** (§7-2 산술): 실물 SE 고체 탄성 ≈0.4 % ↔ E_eff 1.35 → ≈9 % @160 MPa — 결과 보고 때 한정어의 근거 수치로 쓸 수 있다 ([우리 산술] 표지).
4. **σ 하중 이력**: 감압 σ 가 가압보다 훨씬 높다 (분말 10 MPa 에서 15 배) — 만약 언로딩 상태에서 σ_ion 을 재계산한다면 "가압 곡선이 아니라 감압 곡선과 비교" 해야 한다.
5. **PTFE · 바인더 축**: 바인더는 σ 를 부피 몫 이상으로 깎고 되튐을 키운다 — SBE/DBE (PTFE 0.5–1 wt%) 해석에서 "바인더 = 부피 절연뿐" 가정의 한계로 기록 (재료 다름).

## 9. 인용 가능 문장 (deck/paper용 — 표지 그대로)
- "In-die density analysis (under load) and out-of-die analysis (after pressure release, including elastic recovery) are distinct measurement conditions (Heck et al., *J. Energy Storage* 152 (2026) 120084, p.13; see also Faka et al. 2026)."
- "For β-Li₃PS₄/HNBR separators, the immediate springback after ≈640 MPa increases with binder content (3 → 4.3 wt%) and loading speed (1 → 5 mm min⁻¹), from 6.7 % to 10.4 % (Heck et al. 2026)."
- 국문: *"바인더 없는 β-Li₃PS₄ 분말은 1.5 GPa in-die 감압 뒤 밀도가 진밀도 수준으로 남고 (회복 ≈7 % ≈ 고체 탄성 팽창), HNBR 3 wt% 시트는 공극이 다시 열린다 (D 0.91 → 0.80) [Heck 2026 Fig 10 판독 · 우리 산술]."*

## 10. 주의/한계 (over-claim 방지 · 원문 비판)
1. **in-die 밀도 > 진밀도**: 분말 0.8 GPa 에서 1.88 (= TD), 1.5 GPa 1.98–2.01 (D 1.05–1.07) [판독] — 고체 압축 (K ≈23 GPa 필요 [우리 산술]) 과 빈 셀 보정 오차가 섞였을 수 있다.  저자 논의 없음.  절대 D · ε 인용은 ±3 %p 정도의 체계 불확도와 함께.
2. **진밀도 출처 = 유리질 LPS (ref 34)** — β-Li₃PS₄ 결정밀도 [재계산] 1.867 과 0.7 % 차라 영향은 작지만, "270 MPa 에서 98 %" · "T_g ≈200 °C" 도 **유리질 LPS** 문헌 값을 결정 β-LPS 에 대어 쓴 것.  FTIR 모사는 LPS 1.85 사용 (불일치).
3. **springback 시험 조건 미기재**: 시료 종류 (S300 · S500 · 예압 여부 · 기판) · 두께 [미확인] · Ø1 mm 펀치로 넓은 층을 누른 **반구속 압입** — "≈640 MPa" 는 펀치 평균 압력이지 다이 압축 응력이 아니다 · 장치 보정 ≈46 µm @500 N [재계산] 이 회복량보다 클 수 있다 (보정 반복성 ±0.1 % 는 좋음).
4. **XRD 캡션 · 축**: Fig S5 · S6 캡션은 *"In-situ high-pressure X-ray synchrotron diffraction"* 인데 방법 (p.4) · Table S2–S5 는 **실험실 Mo Kα · 모세관 · "compacted at 1.5 GPa in CompreDrive"** (감압 뒤 측정) · x 축 "Q / Å⁻¹" 이 5–55 인데 Mo Kα 2θ 60° 의 Q 최대는 **8.86 Å⁻¹** [우리 산술] → **2θ (°) 오표기로 보인다 [추정]**.  미세변형은 "감압 뒤" 값으로 읽는다.
5. **미세변형 "%"**: Table S1 의 "GSAS II Mustrain" 1.00 · 3.92 … 를 본문이 "%" 로 쓴다 — 정의 · 정규화 미기재 [미확인] (원분말이 정확히 1.00).  크기 비교 (바인더 효과) 만 인용.
6. **Table S4 · S5 격자가 네 자리까지 같다** (13.000(2) · 8.0153(9) · 6.1239(8)) — 정제 독립성 확인 불가 (원자 좌표 · Rwp 는 다름).
7. **본문 "0.1 GPa … 0.14 · 0.13 mS/cm"** (p.10) 는 그림의 0.01 GPa 값과 맞다 — 오기 가능성 [판독 대조].  본문 *"In Table S7 the initial and maximum coating density at a pressure of 0.1 GPa"* (p.13) 도 표 캡션 (1.5 GPa 까지 맞춤) 과 어긋난다.
8. **out-of-die ≥ in-die (같은 압력)** — §7-3.  다른 시료 · 장치 · 온도.
9. **Fig 7 ↔ Fig 8 (같은 적층압 σ)** 1.5–2 배 차 — 셀 · 휴지 · 이력 차 (저자 비교 없음).
10. **회복의 시간 의존 · 측방 회복** 은 서술만 (자료 없음).  "보관 중 추가 회복은 작다" 인용 금지.
11. **전이 한계**: β-LPS (무른 · 소결) ↔ LPSCl (소결 없음, 저자) · 바인더 시트 ↔ 우리 바인더 없는 복합체 · 1.5 GPa ↔ 300 MPa.

## 11. 참고문헌 — 우리가 더 볼 것 (원문 목록 서지 그대로 + 이유 한 줄)
| 번호 | 서지 (원문 목록 그대로) | 왜 |
|---|---|---|
| 15 | C. Heck, T. Scharmann, M. Osenberg, A. Diener, I. Manke, P. Michalowski, A. Kwade, *Batteries Supercaps* 7 (2024) e202300487 (Opportunities and challenges of calendering sulfide-based separators for solid-state batteries) | ★ 전작 — LPSCl/LPS + HNBR 캘린더링 · 비압축 공극 37 / 76 % · 70 MPa 에서도 압축 시트 σ 하락 |
| 21 | J.-M. Doux, … Y. S. Meng, *J. Mater. Chem. A* 8 (2020) 5049–5055 | 정본 카드 있음 (`doux2020_stack_pressure_assb`) |
| 28 | M. Cronau, M. Szabo, C. König, T.B. Wassermann, B. Roling, *ACS Energy Lett.* 6 (2021) 3072–3077 | 정본 카드 있음 |
| 29 | C. Schneider, … B.V. Lotsch, *Adv. Energy Mater.* 13 (2023) 2203873 | 정본 카드 있음 — in-die / out-of-die 인용처 |
| 31 | D.H. Nguyen, M. Osenberg, C. Schneider, J. Moosmann, F. Beckmann, I. Manke, B.V. Lotsch, *Adv. Mater. Interfaces* 12 (2025) e00845 | 슬러리 Li₇SiPS₈ 적층압 ↔ 미세구조 · σ (되튐 · 접촉 손실 인용처) |
| 32 | C. Sedlmeier, … H.A. Gasteiger, *J. Electrochem. Soc.* 169 (2022) 70508 | 분말 → 시트 비교 (바인더 시트 되튐 · 접촉 손실) |
| 34 | R. Garcia-Mendez, J.G. Smith, J.C. Neuefeind, D.J. Siegel, J. Sakamoto, *Adv. Energy Mater.* 10 (2020) 2000335 | 진밀도 1.88 · 98 % @270 MPa 의 출처 — **유리질 LPS** 인지 확인 |
| 44 | F.P. McGrogan, … K.J. van Vliet, *Adv. Energy Mater.* 7 (2017) 1602011 | 유리질 Li₂S–P₂S₅ "compliant yet brittle" — 취성 근거 |
| 53 | V. Faka, M.T. Agne, … W.G. Zeier, *J. Am. Chem. Soc.* 146 (2024) 1710–1721 | 압력 유도 전위 ↔ 수송 (미세변형 해석 원전) |
| 54 | C. Meyer, H. Bockholt, W. Haselrieder, A. Kwade, *J. Mater. Process. Technol.* 249 (2017) 172–178 | Meyer 지수식 (γ_c) 원전 |
| 56 | A. Diener, S. Ivanov, W. Haselrieder, A. Kwade, *Energy Technol.* 10 (2022) 2101033 | 캘린더링 롤 간극 순간 탄성 회복 — 정본 카드 `diener2022_roll_gap_springback_calendering` (고하중 SB 절댓값은 간극 안 밀도가 진밀도를 넘어 과대 — 그 카드 §3-7) |
| 58 | C. Sun, D.J. Grant, *Pharm. Dev. Technol.* 6 (2001) 193–200 | in-die vs out-of-die Heckel — 탄성 변형의 영향 원전 |
| 61 | A. Ohashi, M. Kodama, S. Xueying, S. Hori, K. Suzuki, R. Kanno, S. Hirai, *J. Power Sources* 470 (2020) 228437 (Stress distribution in the composite electrodes of sulfide all-solid-state lithium-ion batteries) | 복합 전극 응력 분포 (강성 높은 상으로 응력 집중) · ⚠ `CL-90` 의 확인 불가 인용과 **같은 권 (470) · 다른 저자 · 다른 쪽번호** — 그 인용이 이 논문을 잘못 기억한 것인지는 **[미확인]** (원문 확인 전 연결하지 않는다) |
| 72 | M. Rosner, … S. Kaskel, *Adv. Funct. Mater.* e18517 (2025) | PTFE 건식 SE 필름 안정성 — 저자가 다음 바인더로 제안 |

## 원문 대조 기록 (이 카드 작성 중 직접 확인한 것 · 2026-10-13)
- 본문 17 쪽 · SI 10 쪽 텍스트 층 전부 읽음 (`pymupdf` 추출) · DOI `10.1016/j.est.2025.120084` = 본문 1 쪽 인쇄 · in-die/out-of-die 정의 문장 (p.13) · springback 값 · p 값 (p.14) · 해석 (p.15) 을 텍스트와 그림 둘로 확인.
- 판독: Fig 10 (원 래스터 926×773 ≈300 dpi = 크롭과 같은 해상도) · Fig 8 · 9b · 4 · 6 · 7 — 눈금 탐지 (축선 · 눈금 막대) + 색 덩어리 무게중심 · 열 중앙값 (열린 표지 = 위 · 아래 호 평균) · Fig 13 · Fig 2 일부 육안.  Fig S1 은 **벡터** — 직선 5 개 끝점 좌표로 기울기 재계산.
- 그림 크롭 34 장 = 본문 Figure 1–13 · Table 1 · SI Figure S1–S11 (S3 두 장 — S1 · S2 · S3ad · S3eh · S4–S11 = 12) · Table S1–S8.  **손 크롭 6 장**: tab_1 (자동 bbox 가 쪽 전체) · fig_S1 (자동 추출 제외 → 축 글자 포함해 다시) · fig_S3ad · fig_S3eh (캡션이 "S3:" 로 시작해 누락 · 두 쪽) · fig_S5 (위 Table S5 혼입) · fig_S7 (위 Table S7 혼입).
- 정본 litdb 중복 확인: DOI · 저자 (Heck · Carina) · 제목 낱말 papers/ 전수 grep — 없음 (nam2026 리뷰의 "roll gap" 낱말만).

## 🔗 관련 카드
- 같은 축 (치밀화 · in-die / out-of-die · 감압): `faka2026_particle_size_consolidation_strain_lpscl` · `thompson2026_high_pressure_densification_lps_lpscl_xrd_tomography` · `lee2025_heckel_argyrodite_powder_densification_nanoindentation` · `miss2026_insitu_conductivity_porosity_pressure_compaction`.
- σ 측정 · 적층압: `cronau2021_stack_pressure_ionic_conductivity` · `doux2020_stack_pressure_assb` · `schneider2023_particle_size_pressure_transport`.
- 바인더 · 되튐: `diener2022_roll_gap_springback_calendering` (ref 56) · `hong2026_cbd_viscoelasticity_springback` · `bielefeld2020_effective_ionic_conductivity_binder` · `cao2026_dual_binder_18um_sulfide_electrolyte_film` · `lee2026_unveiling_ptfe_dry_electrode_digital_twin`.
- ref 61 원문 카드 (2026-11-17): `ohashi2020_stress_distribution_composite_electrode_sulfide_assb` — LGPS + ZrO₂ (활물질 대리) 의 선형 탄성 복셀 FEM 응력 → 국소 σ · ⚠ L305 의 'CL-90 … 이 논문을 잘못 기억한 것인지는 [미확인]' 에 대한 답 = 그 논문에 **NCM 경도 · NCM 영률 · LPSCl 영률이 없다** (입력 = LGPS 21.7 / 0.3 GPa · ν 0.37 · ZrO₂ 200 GPa · ν 0.30) — 그 카드 §0-1 · §3-6.

## 🗨️ Q&A 로그
<!-- "Q&A 작성해줘" 트리거 시 직전 질문/답 누적 -->
