Repository: yonghoon7153-source/Yonghoon-DEM-DFT

# 📚 LITDB — 문헌 단일 시스템 (**SE·DFT 축 + DEM·MPM 축, 두 트랙**)

> **앞으로 논문은 여기서만 본다.** 여러 곳(db/literature, kb/papers, db/properties, Excel)에 흩어진 문헌을 한 곳에서 생각·참고·비교하기 위한 통합 MD 시스템.

## 왜 트랙이 둘인가
`INDEX.md` 는 argyrodite 전해질 축이라 접촉역학·MPM·건식전극 digest 가 들어갈 자리가
없다. 그래서 한때 64편이 **어느 인덱스에도 없었다**(open_items #7). 축을 나눠 그 구멍을
닫았고, 한 분모로 세면 “159편 중 98편 미언급” 같은 **가짜 미결**이 나온다
(`comparison_vs_ours.md:8`). 분리는 실측 근거가 있는 결정이다 — 합치지 말 것.

⚠ 이 표의 **편수는 적지 않는다.** 손으로 쓴 수는 반드시 낡는다(README 자신이 세 번 틀렸다).
현재값은 `python3 tools/litdb/build_index.py --check` 로 본다.

File: litdb/papers/hippauf2019_dry_film_ptfe_sulfide_cathode_sheet.md
<!-- digest 표준 양식 확장 (paper-level STANDALONE). ★ = 사용자가 특히 원한 항목. 깊이 기준 = bazzoun2026_dem_fem_rnm_ionic.md ·
     형식 이웃 = frankenberg2025_milling_dry_processed_sulfide_cathode_microstructure.md · lee2026_unveiling_ptfe_dry_electrode_digital_twin.md (같은 축).
     쪽 표기 = 본문 "p.N" (PDF N 쪽 = 학술지 인쇄 쪽 389 + N, 즉 PDF 1 = p.390 … PDF 9 = p.398 — 카드에는 PDF 쪽 N) · SI "SI p.N" (= 받은 Sup2 파일 N 쪽).
     ⚠ 받은 파일 셋: 본문 (출판본 9 쪽) · "Sup2" (진짜 SI 7 쪽 — 식 S1 · 그림 S1–S8 · 표 S1–S3) · "Sup" (29 쪽 = **저자 원고판** — 하이라이트 + 본문 + 그림 · 숫자 내용은
     출판본과 같다 (전 숫자 대조) · 그림 화소가 출판본보다 적어 크롭하지 않음).
     값 표지: [인쇄] = 본문 · 표 · 그림 안 숫자 · [판독] = 그림에서 읽은 값 (litdb/figures/<slug>/digitized.csv — 정밀도는 파일 머리) · [우리 산술] = 인쇄값으로 우리가
     다시 한 계산 · [추정] = 우리 해석 · [미확인] = 본문 9 쪽 + SI 7 쪽 + 원고판 29 쪽 전수에 없음.
     크롭 19 장 (그림 8 · 표 1 · SI 그림 8 · SI 표 2) 전부 렌더로 열람. -->

# 용매 없는 건식 막 (dry-film, DF) 으로 황화물 복합양극 시트를 PTFE **0.1 wt%** 까지 줄여 만든다 — NCM90 (LZO 코팅) : VG-CNF : Li₆PS₅Cl = 85:2:13 + PTFE 0.1–1 wt% · 가열 막자 1 min → 박편 → 열판 압연 (막 기공 ≈50 %) → 300 MPa 뒤 ≈100 µm · 3.45 g/cm³ (기공 ≈12 %) · 6.5 mAh/cm² · PTFE 는 순수 SE 의 σ 를 3.1 → 2.7 mS/cm 로만 낮추고 0.3 wt% 이하는 무바인더 분체 전극과 같은 상온 율속 · 0.7–1 wt% 부터 양극 계면 저항 ↑ · 9 cm² 흑연 전셀 21 mAh · 외부 가압 없이 100 사이클 93.6 % — Hippauf · Schumm · Doerfler · Althues · Fujiki · Shiratsuchi · Tsujimura · Aihara · Kaskel (Fraunhofer IWS · Samsung R&D Japan, Energy Storage Mater. 2019)

> slug `hippauf2019_dry_film_ptfe_sulfide_cathode_sheet` · DOI `10.1016/j.ensm.2019.05.033` · type `exp (건식 막 공정 · PTFE 함량 0–1 wt% · 기계 인장 · TGA/DSC · XRD · 라만 · SE 펠릿 EIS · Li–In 반쪽 셀 율속 · EIS 등가회로 · 9 cm² 흑연 파우치 전셀; DEM · 모델 없음)` · PDF `e02a571e-21._Overcoming_binder_limitations_of_sheet-type_solid-state_cathodes_using_a_solvent-free_dry-film_approach.pdf` · SI `7fb09899-21._Sup2_Overcoming_binder_limitations_of_sheet-type_solid-state_cathodes_using_a_solvent-free_dry-film_approach.pdf` · digested `2026-10-13` · status ✅
>
> **원제**: *Overcoming binder limitations of sheet-type solid-state cathodes using a solvent-free dry-film approach* (p.1)
> **저자 · 소속 (p.1)**: **Felix Hippauf\*** · Benjamin Schumm · Susanne Doerfler · Holger Althues · Stefan Kaskel — Fraunhofer Institute for Material and Beam Technology (IWS) Dresden, Business Unit Chemical Surface and Reaction Technology / Satoshi Fujiki · Tomoyuki Shiratsuchi · Tomoyuki Tsujimura · Yuichi Aihara — AR Center, Samsung R&D Institute Japan, Minoh (Osaka) (\* 교신 Felix.Hippauf@iws.fraunhofer.de)
> *Energy Storage Materials* **21** (2019) 390–398 · 접수 2019-02-19 · 수정 2019-05-16 · 승인 2019-05-21 · 온라인 2019-05-24 (p.1) · 이해상충 없음 · 데이터 = *"cannot be shared at this time due to legal or ethical reasons"* (p.8) · 연구비 진술 [미확인]
> **같은 축 카드 (링크만)**: [`lee2026_unveiling_ptfe_dry_electrode_digital_twin`](lee2026_unveiling_ptfe_dry_electrode_digital_twin.md) (PTFE 건식 전극 디지털 트윈 — 이 논문을 ref 33 으로 인용) · [`matthews2024_ptfe_nanofibril_network`](matthews2024_ptfe_nanofibril_network.md) (PTFE 나노 섬유 망 · 이 논문 요약 포함) · [`mun2025_dry_electrode_technology_assb_review`](mun2025_dry_electrode_technology_assb_review.md) (ASSB 건식 전극 리뷰 — 이 논문 ref 33) · [`frankenberg2025_milling_dry_processed_sulfide_cathode_microstructure`](frankenberg2025_milling_dry_processed_sulfide_cathode_microstructure.md) (PTFE 3 wt% 건식 막 · 이 논문을 ref 37 로 인용) · [`lee2024_shear_force_dry_process_cathode_coverage`](lee2024_shear_force_dry_process_cathode_coverage.md) (건식 PTFE 전단 → SE 피복률) · [`kawaguchi2017_dry_coating_parametric_na2so4_model_se`](kawaguchi2017_dry_coating_parametric_na2so4_model_se.md) (서론이 인용한 "고충격 예비 혼합" 의 같은 그룹 계열).
> **판독 원자료**: `litdb/figures/hippauf2019_dry_film_ptfe_sulfide_cathode_sheet/digitized.csv` (27 행 — Fig 6 · SI Fig S7 방전 끝 용량) · 크롭 19 장 `figures.json`.

---

## 0. 결론 먼저 — 우리 질문에 대한 답

**한 문장**: 막자로 섞은 NCM90 (LZO 코팅) · VG-CNF · Li₆PS₅Cl (85:2:13) 에 PTFE 를 0.1–1 wt% 넣고 **가열 막자에서 1 분 전단** 해 한 덩이 박편을 만든 뒤 열판에서 밀어 펴면 (용매 0) 접어도 안 깨지는 자립 막 (기공 ≈50 %) 이 되고, 300 MPa 로 누르면 ≈100 µm · 3.45 g/cm³ (계산 기공 ≈12 %) 의 6.5 mAh/cm² 양극이 된다 — PTFE 0.1–0.3 wt% 는 무바인더 분체 전극 (2.5 mAh/cm²) 과 상온 율속이 같고, 0.7–1 wt% 부터 양극 계면 저항이 커져 고율 용량 · 전압이 떨어진다 (p.1–7).

| 우리 질문 | 이 논문이 주는 것 | 표지 · 쪽 |
|---|---|---|
| ① 공정 변수 (장치 · 속도 · 시간 · 에너지 · 온도) | 예비 혼합 = **막자 손 혼합 30 min** (NCM:C:SE 85:2:13) → PTFE (유화 중합 미분말 · 300–700 µm · 연화점 320–330 °C · 분자량 10⁷–10⁸ g/mol) **0.1–1 wt%** → **가열 막자 1 min** 혼합 · 전단 → 한 덩이 박편 → **열판 위 압연** (막 형성 온도 < 150 °C) · 회전수 · 막자 온도 값 · 에너지 [미확인] · 시료마다 최소 2 회 재현 | [인쇄] p.2–3 · p.5 |
| ② 피복 · 코팅 | SE 의 AM 피복은 다루지 않는다 (NCM 은 **LZO** (Li₂O–ZrO₂) 졸-겔 코팅 — SE 코팅이 아님) · PTFE 섬유가 AM 표면을 막지 않는다는 주장 (섬유 지름 *"a few nm"* — SEM 으로 **안 보임**, 측정 아님) | [인쇄] p.2 · p.4 |
| ③ 코팅이 SE 를 얼마나 쓰나 | n/a | — |
| ④ σ_ion · 기공 · 용량 | 순수 SE 펠릿 σ_ion **3.1 mS/cm** (25 °C) → PTFE 0.3 wt% SE 막 **2.7 mS/cm** · 양극 300 MPa 뒤 **3.45 g/cm³ = 기공 ≈12 %** (계산) · 첫 사이클 203 mAh/g (CE 89 %, 무바인더 2.5 mAh/cm²) · DF 6.5 mAh/cm² CE 최대 93 % · 1.5 mA/cm² 에서 PTFE 0.1 · 0.3 % ≈160 vs 0.7 · 1 % ≈140 mAh/g · 양극 계면 저항 41 → 61 Ω (0.3 → 1 %, 첫 충전 뒤) | [인쇄] p.3–7 · SI 표 |
| ⑤ DEM · 모델 | 없음 — 밀도 계산식 (SI 식 S1) 뿐 | [인쇄] SI p.1 |
| ⑥ "같은 총 SE 에서 코팅 상태" 실험에 주는 것 | ★ 예비 혼합 상태가 DF 공정을 **그대로 통과**한다는 진술 — *"the DF process does not influence the particle assembly"* (SEM 정성) · PTFE 는 **0.3 wt% 이하로 고정**해야 계면 저항 교락이 작다 · 0.1 wt% 는 박편을 만들려면 더 세게 갈아야 해 균일성이 떨어질 수 있다 (공정 세기 교락) | [인쇄] p.4–7 · [추정] §7-3 |
| ⑦ 전셀 · 실용성 | 9 cm² (3 × 3 cm) 흑연 파우치 · 양극 86 µm · SE 막 26 mg/cm² (150 µm · PTFE 0.15 wt%) · N/P 1.3 · 공칭 21 mAh · 300 MPa 1 회 가압 뒤 **외부 가압 없이 100 사이클 93.6 %** | [인쇄] p.3 · p.7 · Fig 8 |

⛔ **한정어 (떼지 말 것)**: ① 활물질 = **NCM90 (Ni 0.9 · LZO 코팅)** · SE = 자체 합성 Li₆PS₅Cl (볼밀 16.5 h + 550 °C) · **입경은 둘 다 [미확인]** ② 양극 SE 는 **13 wt%** 뿐 (우리 ps45 의 18.4 wt% 보다 적다) + VG-CNF 2 wt% ③ 무바인더 대조 (2.5 mAh/cm²) 와 DF (6.5 mAh/cm²) 의 **로딩이 다르다** — 저자도 계면 면적 차를 지적 ④ 12 % 기공 = 측정 밀도 3.45 를 이론 밀도 계산 (SI 식 S1) 과 비교한 값 ⑤ 반복 셀 (SI Fig S7) 과 원 셀 (Fig 6) 의 고율 용량 차가 크다 (§10-6).

---

## 1. 한 줄 요약

슬러리 공정의 용매 · 바인더 피막이 황화물 전고체 양극의 성능을 깎는다는 문제에서 출발해, Fraunhofer IWS 의 용매 없는 건식 막 공정 (DF) 을 황화물 양극 시트에 적용하고 PTFE 를 **0.1 wt%** 까지 줄인 논문.  NCM90 · VG-CNF · Li₆PS₅Cl 을 막자로 섞고 PTFE 를 넣어 가열 막자에서 1 분 전단하면 PTFE 가 섬유가 되어 입자를 "거미줄처럼" 묶은 박편이 되고, 열 압연으로 접을 수 있는 자립 막 (200 µm · 기공 ≈50 %) 이 된다 (Fig 1 · 3).  SE 는 막 형성 온도 (< 150 °C) 에서 거의 안정하고 (TGA · DSC · 라만 · XRD, Fig 2 · S2 · S3), PTFE 0.3 wt% 순수 SE 막의 σ 는 3.1 → 2.7 mS/cm 로만 준다 (Fig 5A).  Li–In 반쪽 셀에서 PTFE 0.1–0.3 wt% DF (6.5 mAh/cm²) 는 무바인더 분체 (2.5 mAh/cm²) 와 비슷한 상온 율속을 내지만, 0.7–1 wt% 는 1.5 mA/cm² 에서 용량 · 전압이 떨어지고 (Fig 6) 양극 계면 저항이 커진다 (Fig 7 · 표 S).  마지막으로 9 cm² 흑연 파우치 전셀을 용매 없이 만들어 외부 가압 없이 100 사이클 (93.6 %) 을 돌렸다 (Fig 8).

## 2. 메타

| 저자 | 저널/년 | DOI | 소재 (AM / SE / C / 바인더) | 연구유형 |
|---|---|---|---|---|
| F. Hippauf\* · B. Schumm · S. Doerfler · H. Althues · S. Fujiki · T. Shiratsuchi · T. Tsujimura · Y. Aihara · S. Kaskel (Fraunhofer IWS · Samsung R&D Institute Japan) | *Energy Storage Mater.* 21 (2019) 390–398 | 10.1016/j.ensm.2019.05.033 | LZO 코팅 LiNi₀.₉Co₀.₀₅Mn₀.₀₅O₂ / Li₆PS₅Cl (자체 합성) / VG-CNF / PTFE 0–1 wt% (양극) · 0.15 (SE 막) · 0.3 (흑연 음극) | 실험 — 건식 막 공정 · 바인더 함량 · 전기화학 |

- 키워드 (p.1): All-solid-state battery · Solvent-free processing · Solid electrolyte · Electrode sheet · Thiophosphate electrolyte · Low binder amount.

---

## 3. 핵심 수치 (★ 전부 쪽 · 표지 병기)

### 3-1. 재료 (p.2)

| 항목 | 값 | 표지 · 쪽 |
|---|---|---|
| 활물질 | LiNi₀.₉Co₀.₀₅Mn₀.₀₅O₂ + **Li₂O–ZrO₂ (LZO) 졸-겔 코팅** (2-프로판올 · 메톡사이드 Li · Zr(OC₃H₇)₄ 몰비 200:2:1 · 1 h 교반 · 50 °C 진공 증발 + 초음파 · 350 °C 1 h 공기) · 입경 [미확인] | [인쇄] p.2 |
| SE | 결정질 Li₆PS₅Cl — Li₂S (99 %) · LiCl (99 %) · P₂S₅ (99 %) 막자 ≈20 min → ZrO₂ 볼 (10 mm) **Fritsch P-5 16.5 h · 380 rpm** → 금박 · 탄소 도가니 · 석영관 진공 봉입 **550 °C 1 h** · 단일상 확인 · 입경 [미확인] | [인쇄] p.2 |
| 도전재 | 기상 성장 탄소 나노섬유 (VG-CNF) | [인쇄] p.2 |
| PTFE | 유화 중합 미분말 · 입경 300–700 µm · 연화점 320–330 °C · 분자량 10⁷–10⁸ g/mol | [인쇄] p.3 |
| 음극 (전셀) | 흑연 : VG-CNF : SE = **60:35:5** (인쇄 순서 그대로 — §10-5) + PTFE 0.3 wt% | [인쇄] p.3 |
| 분위기 | Ar 글러브박스 (< 0.1 ppm H₂O · O₂) | [인쇄] p.2–3 |

### 3-2. ★ 건식 막 (DF) 공정 · 막 성질 (p.2–5 · Fig 1 · 3 · 4 · 표 1 · SI Fig S1)

- **순서** [인쇄 p.2–3]: NCM : C : SE = 85:2:13 막자 손 혼합 **30 min** → PTFE 0.1–1 wt% 추가 → **가열 막자** 혼합 · 전단 **1 min** → *"a single flake is formed"* → 열판 위에서 원하는 두께로 압연 · 순수 SE 막 = SE + PTFE **0.15 wt%** 같은 방법 · 용매는 바인더 용해 · 분산 · 보조제 어디에도 안 씀 (p.3).
- **기전 서술**: 전단이 PTFE 알갱이를 섬유로 바꿔 *"blend between NCM and electrolyte particles and hold them together like a spider web"* (p.3).
- **표 1 — 시료** [인쇄 p.4]:

| 시료 | NCM:C:SE | PTFE (wt%) | 활물질 (wt%) |
|---|---|---|---|
| NCM85 | 85:2:13 | 0.0 | 85.00 |
| NCM85_01 | 85:2:13 | 0.1 | 84.92 |
| NCM85_03 | 85:2:13 | 0.3 | 84.75 |
| NCM85_07 | 85:2:13 | 0.7 | 84.41 |
| NCM85_10 | 85:2:13 | 1.0 | 84.15 |

- **막 성질** [인쇄 p.3–5]: 압연 직후 기공 **≈50 %** · 180° 로 여러 번 접어도 안 깨짐 (Fig 3A — 4 × 3.5 cm² · 200 µm · 0.3 wt%) · 자립 최소 두께 **91 µm** (= 2.9 mAh/cm²; Fig 3B 게이지 0.093 mm) · 50 µm 는 지지체 필요 · 6.5 mAh/cm² 목표 막 ≈200 µm.
- **압축 뒤** [인쇄 p.3 · p.5]: 300 MPa → ≈**100 µm** · 밀도 **3.45 g/cm³** = 계산 기공 **≈12 %** (윗면 · 파단면 SEM 과 정합).
- **이론 밀도** (SI 식 S1) [인쇄 SI p.1]: ρ_comp = 1 / Σ(m_i / (100·ρ_i)) · (1 − P/100) · ρ_AM 4.8 · ρ_SE 1.9 · ρ_CA 2.26 · ρ_B 2.2 g/cm³ — 85:2:13 치밀 **3.93** → PTFE 3 wt% **3.84** · 기공 20 % 면 **3.1** (Fig 2A).
  - [우리 산술] 1/(0.85/4.8 + 0.13/1.9 + 0.02/2.26) = **3.932** (✓) · PTFE 0.3 wt% 치밀 ≈3.92 → 1 − 3.45/3.92 = **12.0 %** (✓) · 막 질량 = 3.45 × 0.0100 cm = 34.5 mg/cm² → NCM 29.2 mg/cm² × 0.22 Ah/g ≈ **6.4 mAh/cm²** (✓ 6.5, 첫 충전 227 mAh/g 기준).
- **인장 (SI Fig S1)**: 9 × 15 mm · 400 µm 시편 · 5 mm/min — 파단 하중이 PTFE 함량과 함께 비선형으로 커지고 0.1 % 는 0.3 · 1 % 보다 뚜렷이 낮다 (그림 세로축 0–0.3 N 범위) · 0.1 % 는 *"literally the end of the line"* (자립 막의 한계) [인쇄 p.4–5].
- **분포 (Fig 4)**: 분체 혼합물 = DF 압축 전 = 압축 뒤 같은 입자 분포 → *"the DF process does not influence the particle assembly"* · PTFE 섬유는 SEM (×1,000) 에서 **보이지 않음** — *"Fibrils have only a small diameter of a few nm"* (서술 · 측정 아님) · 같은 공정을 PTFE 없이 하면 자립 막이 안 되므로 섬유는 있다 [인쇄 p.4].

### 3-3. 열 · 화학 안정성 (p.5 · Fig 2B–C · SI S2 · S3)

- TGA (44.2 mg · 합성 공기 100 mL/min · 5 K/min · 25–180 °C): 100 °C 까지 **−0.25 %** (그림 −0.13 · −0.12 % — 수분) · 150 °C 근처 **−0.21 %** + 발열 피크 **14.2 mJ/mg** (그림 표기 "−14.2 mJ/mg") — 소량 SO₂ 생성 가능 · 남은 질량 99.54 % [인쇄 p.5 · Fig 2B].
- DSC (Ar · 8.3 mg · 10 K/min): 100 °C 흡열 (수분) [인쇄 p.5 · SI Fig S2].
- 라만: 실온 · 100 °C 15 min · 150 °C 15 · 120 min 처리 뒤 PS₄³⁻ 426 cm⁻¹ 변화 없음 [인쇄 SI Fig S3].
- XRD (NCM85_03): NCM · 아지로다이트만 + 탄소 (002) 26.3° — 부반응 결정상 없음 [인쇄 p.5 · Fig 2C].
- 막 형성은 150 °C 아래 [인쇄 p.5].

### 3-4. ★ SE 이온 전도도와 PTFE (Fig 5A · p.5)

| 시료 | σ_ion (25 °C) | 밀도 | 표지 |
|---|---|---|---|
| 순수 SE 펠릿 (100.0 mg) | **3.1 mS/cm** | 본문 1.8 · 그림 범례 **1.7** g/cm³ (§10-1) | [인쇄] |
| SE + PTFE 0.3 wt% 막 (67.5 mg) | **2.7 mS/cm** | 1.8 g/cm³ | [인쇄] |

- 추가 반원 (PTFE 가 만든 입계) 없음 · 슬러리 바인더는 σ 를 *"easily drops by a factor of 10"* (refs 18 · 33) [인쇄 p.5].
- [우리 산술] PTFE 막은 3.1 → 2.7 = **−13 %** — 단 그림 범례대로면 PTFE 막이 **더 치밀** (1.8 vs 1.7) 한데도 낮으므로, 같은 밀도에서의 PTFE 몫은 13 % 보다 클 수 있다 [추정].

### 3-5. ★ 반쪽 셀 성능 (Fig 5B · 6 · SI S4 · S5 · S7 · p.3 · p.5–6)

- 셀: 13 mm 다이 · SE 분말 → 임시 압축 → 양극 분말 또는 DF 막 → 압축 → Li–In (Takada 법) → **4 t · 30 s** 일괄 압축 → 강철 외함 나사 **3.0 Nm** 고정 (외부 가압 장치 없음) [인쇄 p.3].  [우리 산술] 4 t / (π · 0.65² cm²) = 39.2 kN / 1.327 cm² = **≈296 MPa**.
- 율속 계획: 충전 0.15 mA/cm² + CV · 방전 0.07 → 1.5 mA/cm² · 1.93–3.63 V vs Li–In · 25 °C [인쇄 p.3].
- 무바인더 NCM85 (2.5 mAh/cm²): 첫 충전 **227** · 방전 **203 mAh/g** · CE **89 %** [인쇄 p.5].
- DF (6.5 mAh/cm²): PTFE 소량은 이용률을 오히려 올림 (*"more homogeneous distribution of the NCM particles across the cell"* — 저자 해석) · NCM85_01 만 **202 mAh/g** (박편을 만들려 더 세게 갈아 불균일 가능) · CE 최대 **93 %** [인쇄 p.5].
- 1.5 mA/cm²: *"from 160 mAh g−1 for NCM85_01 and 03 to about 140 mAh g−1 for NCM85_07 and 10"* · 60 % SOC (≈120 mAh/g) 전압 **2.9 → 2.4 V** (1 wt%) · 에너지 **624 → 478 Wh/kg_NCM** · NCM85_03 60 % SOC **2.93 V** (가장 높음) [인쇄 p.6].
- 끝 용량 [판독 · Fig 6 · ±2–4 mAh/g]:

| PTFE (wt%) | 0.07 mA/cm² | 0.75 mA/cm² | 1.5 mA/cm² |
|---|---|---|---|
| 0 (NCM85, 2.5 mAh/cm²) | 203 | ≈173 | ≈158 |
| 0.1 | 203 | 167 | 155 |
| 0.3 | 215 | 185 | 174 |
| 0.7 | 213 | ≈157 | 138 |
| 1.0 | 211 | 165 | 141 |

- 반복 셀 (SI Fig S7) [판독 · ±3]: 0.3 % = 213 / 192 (0.45) / 186 / 176 · 0.7 % = 210 / 183 / 173 / 151 · 1 % = 199 / 149 / 129 / **100** — 경향 (PTFE ↑ → 고율 ↓) 은 같지만 1 % 의 1.5 mA/cm² 값이 141 → 100 으로 크게 다르다 (§10-6).
- CV (0.02 mV/s, SI S4): 산화 3.16 · 3.42 · 3.6 V · 환원 3.5 · 3.32 · 3.03 V vs Li–In · 분극 · 피크 위치는 PTFE 0.3 vs 1 % 에서 같다 [인쇄 p.6].
- dQ/dV (SI S5): 0.3 % 는 0.75 mA/cm² 까지 세 환원 피크가 구분 · 1 % 는 0.45 mA/cm² 부터 합쳐지고 낮은 전위로 이동 [인쇄 p.6].

### 3-6. ★ 임피던스 (Fig 7 · SI 표 · p.6–7)

- 등가회로 R1 + (Q2‖R2) + (Q3‖R3) + (Q4‖R4) — R1 = 벌크 · R2 = SE 입계 결함 (7–1 MHz) · R3 = 음극 계면 · R4 = 양극 계면 [인쇄 p.7 · SI p.5].
- NCM85 (무바인더): Z′ 절편 **25 Ω** · 양극 반원이 가장 큼 [인쇄 p.6].
- **율속 시험 뒤 · 충전 상태 (SI 표 "S 1 / S 2")** [인쇄 SI p.5]:

| PTFE | R1 (Ω) | R2 입계 (Ω) | R3 음극 (Ω) | R4 양극 (Ω) |
|---|---|---|---|---|
| 0.1 % | 28.22 | 6.69 | 10.23 | **52.78** |
| 0.3 % | 25.14 | 3.14 | 16.33 | 99.77 |
| 1.0 % | 26.1 | 19.89 | 30.33 | **263** |

- **첫 충전 뒤 (SI 표 "S 3")** — 노화 겹침을 피하려 새 셀 3 개 [인쇄 SI p.5 · p.7]:

| PTFE | R1 (Ω) | R2 음극 (Ω) | R3 양극 (Ω) |
|---|---|---|---|
| 0.3 % | 20.5 | 15.72 | **41.14** |
| 0.7 % | 27.04 | 14.99 | 49.4 |
| 1.0 % | 24.36 | 18.99 | **61.31** |

- 해석: 벌크 저항은 일정 · 양극 계면이 PTFE 와 함께 ↑ (율속 뒤 53 → 263 Ω, 첫 충전 뒤 41 → 61 Ω) · 율속 뒤 값은 3.63 V vs In–Li (4.25 V vs Li) 충전 · 외부 가압 없는 호흡의 노화가 겹친다 · 섬유 PTFE 도 양 · 계면 접촉을 막는다 [인쇄 p.6–7].

### 3-7. ★ 9 cm² 흑연 파우치 전셀 (Fig 8 · SI S8 · p.3 · p.7)

- 양극 DF 86 µm (3 × 3 cm²) · SE 막 로딩 **115 → 26 mg/cm²** (두께 700 → **150 µm**) · 흑연 음극 DF (PTFE 0.3 wt%) · N/P **1.3** · 프라이머 코팅 스테인리스 박에 붙임 · 3.5 × 3.5 cm² 파우치 진공 봉입 → **300 MPa** 가압 · 실험실 프레스 최대 200 kN 이 크기를 제한 [인쇄 p.3 · p.7].
- 공칭 **21 mAh** · 첫 방전 **184 mAh/g** (PTFE 가 리튬화 흑연 전위에서 불안정 → 초기 CE 낮음) · 4.0–2.5 V · 충전 0.35 / 방전 0.7 mA/cm² · **외부 가압 없이 100 사이클 93.6 %** (Fig 8B 의 사이클 용량 수준은 4.0 V 컷 · 0.7 mA/cm² 라 율속 시험 (Fig 8A) 보다 낮다) [인쇄 p.7 · Fig 8].
- [우리 산술] 21 mAh / 9 cm² = **2.3 mAh/cm²**.
- 사후: SE 층 균열 없음 · 양극 거시 균열 없음 · NCM–CNF–SE 접촉 유지 · 일부 NCM 구 균열 (Ni 많은 NCM 에서 예상) · 흑연 막 균열 · 박리 없음 [인쇄 p.7 · SI S8].
- 바인더 역할: *"The binder is not expected to have a positive effect on the cathode integrity after cell assembly as the PTFE fibrils will break during compression. The binder is just required for cell preparation. Afterwards, it only contributes to the cell impedance."* (p.7 — **예상 서술 · 관찰 아님**).

---

## 4. ★ 방법 — 측정 사슬 · 입자 처리

### 4-1. 측정 사슬
재료 합성 (LZO 코팅 NCM90 · Li₆PS₅Cl) → 막자 예비 혼합 → PTFE 가열 막자 전단 → 열판 압연 → 자립 막 (사진 · 두께 · 인장 · SEM/EDX · XRD · TGA/DSC · 라만) → 13 mm 다이 반쪽 셀 (4 t) → 율속 · CV · dQ/dV · EIS (등가회로) → 파우치 전셀 (300 MPa) → 100 사이클 → 사후 SEM.

### 4-2. ★ 입자 처리 (우리 축 언어로)
- **실험**: 입자는 막자 혼합 · 1 분 전단 · 열 압연 · 300 MPa 를 겪는다 — SE 는 냉간 압축으로 입계가 사라질 만큼 연성 (p.5 서술) · PTFE 는 섬유화 (지름 측정 없음) · 압축 중 섬유 파단은 **예상** · 일부 NCM 구는 사이클 뒤 균열.
- **우리 대응**: 우리 STEP3 복셀 모델은 PTFE 를 **중심선 (centerline) 스탬프** 로 넣는다 (원장 `CL-60` · 기하 `PTFE_D` 0.25 µm = 앵커 `CL-66` · `PTFE_L` 40 µm = 출처 없음 `CL-67`) — 이 논문의 *"a few nm"* 은 측정이 아니라 앵커가 될 수 없다.  DEM (접촉망) 에는 PTFE 가 없다.

### 4-3. 기법 미니 용어집
- **건식 막 (DF) 공정**: 용매 없이 PTFE 를 전단으로 섬유화해 분말을 자립 막으로 묶는 공정 (Fraunhofer IWS · ref 34 · 연속 공정 특허 ref 35).
- **PTFE 섬유화**: 전단으로 PTFE 미분말이 긴 섬유로 늘어나는 현상.
- **Li–In 음극 · In/InLi**: 반쪽 셀 상대 전극 — 이 논문의 환산 *"3.63 V vs. In-Li (4.25 V vs. Li)"* (p.7) 이면 0.62 V 차.
- **등가회로 R‖Q**: 저항과 상수 위상 요소의 병렬 — 반원 하나.
- **N/P**: 음극 / 양극 용량 비.

---

## 5. Figure set ★ (크롭 19 장 = `litdb/figures/hippauf2019_dry_film_ptfe_sulfide_cathode_sheet/`)

| Fig | 내용 | 우리 활용 |
|---|---|---|
| 1 | DF 공정 모식 (혼합 → 전단 → 막 → 셀 · 파우치) | 공정 그림 |
| 2 | (A) 바인더 · 기공별 이론 밀도 (B) SE TGA/DSC (공기) (C) NCM85_03 XRD | 밀도 → 기공 환산식 · 공정 온도 창 |
| 3 | (A) 접기 · 들어올리기 사진 (200 µm) (B) 93 µm 두께 측정 | 자립 막 한계 |
| 4 | SEM ×1,000: (A) 분체 혼합물 (B) DF 압축 전 (C) 300 MPa 뒤 (D) 단면 | ★ "DF 가 입자 배치를 안 바꾼다" 의 근거 (정성) |
| 5 | (A) 순수 SE vs PTFE 0.3 % SE 막 EIS (3.1 vs 2.7 mS/cm) (B) NCM85 율속 | ★ σ₀ 펠릿값 · PTFE 영향 |
| 6 | PTFE 0 · 0.1 · 0.3 · 0.7 · 1 wt% 율속 곡선 | ★ 바인더 함량 창 (판독) |
| 7 | (A) NCM85 · (B) DF 0.1/0.3/1 % 나이퀴스트 + 등가회로 | 계면 저항 |
| 8 | 파우치 전셀 (A) 율속 (B) 100 사이클 + 셀 사진 | 무가압 사이클 |
| 표 1 | 시료 조성 | 조성 |
| S1 | 인장 시험 (힘-시간 · 파단 하중 vs PTFE · 사진) | 막 강도 |
| S2 · S3 | DSC (Ar) · 열처리 라만 | 열 안정 |
| S4 · S5 | CV · dQ/dV (0.3 vs 1 %) | 과전압 |
| S6 | 첫 충전 뒤 나이퀴스트 + 등가회로 | 계면 저항 (노화 없이) |
| S7 | 반복 셀 율속 (0.3 · 0.7 · 1 %) | ★ 재현성 (판독) |
| S8 | 사후 SEM (SE 막 · 양극 파단면 · NCM 균열 · 흑연 막) | 무가압 사이클 뒤 구조 |
| 표 S1 · S3 | 등가회로 적합값 (율속 뒤 · 첫 충전 뒤) | §3-6 |

## 6. Post-processing ★
- **무엇을**: 측정 밀도 → 이론 밀도로 기공 (SI 식 S1) · 인장 파단 하중 · EIS 등가회로 적합 (EC-Lab) · 율속 곡선 · CV · dQ/dV.
- **안 한 것**: 입경 · 기공 직접 측정 (기공은 계산) · PTFE 섬유 영상 · 피복률 · 3D · 양극 복합체의 σ_ion · σ_e · 오차 막대 · 반복 셀 통계.
- **우리 후처리 (이 카드)**: 이론 밀도 · 기공 · 로딩 · 다이 압력 재계산 · Fig 6 · S7 끝 용량 판독 (27 행) · 원고판 ↔ 출판본 숫자 대조.

---

## 7. 우리 DEM+MPM 대비 → `our_dem_baseline.md` (⚠ 정본 브랜치에서는 값 자리표시 상태 — 우리 수치는 메인 리포 `docs/` 출처를 병기해 적는다)

### 7-1. 비교표

| 항목 | 이 논문 | 우리 (메인 리포 `docs/data/ps45_r45_network_g2_20261007/README.md` · CLAUDE.md σ₀ 규약) | 같음 / 다름 · 왜 |
|---|---|---|---|
| 조성 | NCM90 85 : CNF 2 : SE 13 wt% (+ PTFE ≤ 1) | NCM 81.6 : LPSCl 18.4 wt% (탄소 · 바인더 없음) | SE 가 더 적다 |
| 성형 | 300 MPa (반쪽 셀 ≈296 MPa) → 기공 ≈12 % (계산) | 300 MPa DEM → ε_sphere 15.0–19.2 % · union 16.5–20.6 % | 이 논문 쪽이 SE 가 적은데도 더 치밀 — 입경 [미확인] · CNF · 연성 SE (실제 소성) — 우리 강체 DEM 은 소성 흐름이 없어 기공 바닥이 높다 (frame [2]) [추정] |
| SE 펠릿 σ | 3.1 mS/cm (ρ 1.7–1.8) · PTFE 0.3 % 막 2.7 | 보고 기준 σ₀ **1.5** (문헌 펠릿 1.0–2.2 중앙) · 솔버 입력 **3.0** (Cronau 2021 SI 펠릿 평탄 하단, `CL-91`) | 이 논문의 3.1 은 우리 솔버 입력 3.0 쪽 — 같은 아지로다이트도 합성 · 밀도에 따라 1–3 mS/cm 로 갈린다는 기록 하나 더 (σ₀ 선택을 바꾸자는 근거는 아님) |
| 바인더 | PTFE 0.1–1 wt% (섬유 지름 [미확인]) | STEP3 PTFE centerline 스탬프 (SDCP 원고 SBE 1 · DBE 0.5 wt%) | 우리 PTFE 함량대 (0.5–1 wt%) 는 이 논문에서 계면 저항이 커지기 시작하는 구간 |
| 계면 저항 | 양극 계면 R 41 → 61 Ω (0.3 → 1 %) | 복셀 모델에는 계면 항이 없다 (CONTACT_FREE 가지 · `CL-81`) · 접촉망은 Holm 협착만 | PTFE 가 계면을 막는 몫은 우리 어느 모델에도 없다 |

### 7-2. 이종기술 논지 (`docs/hetero_thesis.md` 비준 블록 2026-10-05) 와의 관계
- 논지의 건식 후막 공정 쪽 **배경** 한 개: 막자 예비 혼합 → 짧은 PTFE 전단 → 압연에서 *"the DF process does not influence the particle assembly"* — 혼합 단계에서 정해진 상태 (논지의 "분산") 가 막까지 간다는 진술 (SEM ×1,000 정성).  Frankenberg 2025 도 PTFE 섬유화가 미리 간 구조를 거의 안 바꾼다고 적었다 — 두 독립 그룹 · 다른 섬유화 장치 (가열 막자 1 min ↔ 링 전단 믹서 5 min) [인쇄 · 정성].
- P1–P3 는 시험하지 않는다 (SE 응집 · 피복 정량 없음).  저자의 *"addition of small amounts of PTFE could even increase the utilization … more homogeneous distribution of the NCM particles across the cell"* 는 **분포를 재지 않은 해석**이다 — P3 쪽 증거로 쓰지 않는다.
- 논지의 "하지 않는 말" (보호막) 과의 거리: 이 논문 NCM 의 LZO 코팅 = 보호막 (SE 코팅 아님) — 논지의 "SE 선코팅" 과 섞지 않는다.

### 7-3. ★ "같은 총 SE 에서 코팅 상태" 실험 (`docs/mixer_paper_pipeline_draft_20261013.md` V1 · V2 · V3) 에 주는 것
1. **PTFE 함량을 팔 사이에서 고정하고 낮게** — 0.7–1 wt% 부터 양극 계면 저항 · 고율 손실이 커진다 (41 → 61 Ω · 1.5 mA/cm² 174 → 141 mAh/g [판독]).  코팅 · 비코팅 팔의 PTFE 를 같은 값 (≤ 0.3 wt% 권장 [추정]) 으로 둬야 코팅 효과와 바인더 효과가 안 섞인다.
2. **섬유화 세기도 같게** — 0.1 wt% 는 박편을 만들려 *"more intense grinding"* 이 필요해 불균일이 생겼다 (202 vs 215 mAh/g) — 공정 세기가 또 하나의 교락 변수 (Frankenberg 2025 의 에너지 축과 같은 부류).
3. **혼합 상태는 DF 를 통과한다** (정성) — 코팅 상태를 예비 혼합 · 코팅 단계에서 만들고, DF · 압연 · 300 MPa 를 같은 조건으로 둘 수 있다.  단 이 진술은 SEM ×1,000 정성이라, 우리 실험에서는 DF 전 · 후 단면으로 직접 확인해야 한다.
4. **로딩을 맞춘다** — 이 논문은 무바인더 (2.5) 와 DF (6.5 mAh/cm²) 를 비교해 계면 면적 차가 해석을 흐렸다 (저자 스스로 지적).

### 7-4. frame[5] — 어느 반쪽을 가졌나
- **가진 것**: 공정 · 성능 (실험) — 바인더 함량 창 · 열 안정 · 전셀 실증.
- **없는 것**: 미세구조 정량 · 모델 — 그래서 "PTFE 가 계면을 막는다" 는 등가회로 해석으로만 선다.  ⇒ 우리 쪽이 줄 수 있는 것: PTFE 를 넣은 복셀 σ (STEP3) 와 접촉망 σ 의 비교로 섬유가 막는 몫의 크기 [추정] — 단 계면 항이 없는 복셀 모델은 이 논문의 R4 증가를 원리적으로 못 낸다 (`CL-81`).

---

## 8. ★★ 우리 연구에 주는 insight (번호마다: 논문이 보인 것 → 우리에게 뜻 → 할 일)

**8-1. 건식 막의 바인더 창은 0.1–0.3 wt%.**
- 논문: 0.1 % = 자립 막의 한계 · 0.3 % 가 율속 · 전압 최고 · 0.7–1 % 부터 계면 저항 ↑.
- 뜻: 우리 PTFE 함량 가정 (0.5–1 wt%) 은 이 논문 기준 손실이 시작되는 구간이다 — SDCP 원고의 SBE (1 wt%) 대 DBE (0.5 wt%) 처럼 PTFE 함량이 다른 팔은 계면 저항 차이도 함께 가진다 [추정].
- 할 일: PTFE 함량을 비교 축으로 쓸 때 계면 저항 몫 (우리 모델에 없음) 을 한계로 적는다.

**8-2. 순수 SE 펠릿 3.1 mS/cm — σ₀ 기록 하나.**
- 논문: 자체 합성 Li₆PS₅Cl 펠릿 3.1 mS/cm (25 °C · ρ 1.7–1.8).
- 뜻: 우리 솔버 입력 3.0 (Cronau 2021 SI) 과 같은 쪽 · 보고 기준 1.5 와는 2 배 차 — σ₀ 는 합성 · 밀도 · 측정에 따라 1–3 mS/cm 를 오간다.  실험 SE 의 펠릿 σ₀ 를 같은 셀에서 재는 것이 절대 비교의 관문이다 (`docs/symmetric_cell_ionic_plan_20261013.md` 계획과 같은 방향).

**8-3. 혼합 상태가 막까지 간다 — 두 그룹의 같은 진술.**
- 논문: DF 가 입자 배치를 바꾸지 않는다 (Fig 4) · Frankenberg 2025: PTFE 섬유화가 미리 간 구조를 거의 안 바꾼다.
- 뜻: 혼합 DEM (우리 믹서) 에서 만든 상태를 압축 DEM 의 입력으로 넘기는 사슬 (논지의 혼합 → 압축 → 접촉망) 에서 "DF 단계는 건너뛴다" 는 근사의 정성 근거.  ⚠ 정량 근거는 아니다.

**8-4. 무가압 100 사이클 — 압축 1 회로 충분했다.**
- 논문: 300 MPa 1 회 가압 뒤 외부 가압 없이 93.6 % · SE 층 · 양극 거시 균열 없음.
- 뜻: 우리 압축 뒤 상태 (300 MPa 정착) 를 사이클 초기 상태로 쓰는 가정과 맞는 관찰 한 개 (흑연 전셀 · 2.3 mAh/cm² · 4.0 V 컷).

## 9. 인용 가능 문장 (deck/paper용 — 표지 그대로)
- "Hippauf et al. (*Energy Storage Mater.* 2019) produced free-standing sulfide cathode sheets (NCM:C:Li₆PS₅Cl = 85:2:13) by a solvent-free PTFE dry-film process with as little as 0.1 wt% binder; 0.3 wt% PTFE lowered the Li₆PS₅Cl conductivity only from 3.1 to 2.7 mS cm⁻¹, matched the rate performance of binder-free powder electrodes at 25 °C, while 0.7–1 wt% raised the cathode interface resistance (41 → 61 Ω after first charge)."
- 국문: *"건식 막 공정은 예비 혼합에서 만든 입자 배치를 크게 바꾸지 않으며 (SEM 정성), PTFE 는 0.3 wt% 이하일 때 계면 저항 증가가 작다 (Hippauf 2019)."*

## 10. 주의/한계 (over-claim 방지 · 원문 비판)
1. **SE 펠릿 밀도 불일치**: 본문 *"3.1 mS cm−1 was determined (ρ = 1.8 g cm−3) for the pristine solid electrolyte"* ↔ Fig 5A 범례 *"100.0 mg LPSC 3.1 mS cm−1 ρ = 1.7 g cm−3"* — 그림대로면 PTFE 막 (1.8) 이 더 치밀하다.
2. **그림 표지 오기**: Fig 7 · SI Fig S6 캡션의 *"NCM83_01,03,10"* (NCM85 이어야).
3. **SI 표 번호**: 본문은 3–19 Ω 을 "Table S1", 41–61 Ω 을 "Table S2" 로 부르는데 SI 는 첫 표를 *"Table S 1 Table S 2"* (한 표), 둘째 표를 *"Table S 3"* 으로 인쇄 · 음극 계면은 본문 *"10–33 Ω"* ↔ 표 10.23–30.33 Ω.
4. **DSC 부호**: 본문 *"exothermic peak (14.2 mJ/mg)"* ↔ 그림 *"−14.2 mJ/mg"* (표기 관례 차이일 수 있음).
5. **흑연 음극 조성 순서**: *"graphite, VG-CNF, and SE are mixed in the mass ratio of 60:35:5"* — CNF 35 wt% · SE 5 wt% 로 읽히는데 흔치 않다 → 순서 오기 가능성 [추정] · 원문 그대로 인용만.
6. **재현성**: 반복 셀 (SI S7) 의 1 wt% · 1.5 mA/cm² 끝 용량 ≈100 vs 원 셀 (Fig 6E) ≈141 mAh/g · 0.7 wt% 0.75 mA/cm² ≈173 vs ≈157 [판독] — 경향은 같지만 크기는 셀마다 ±20–40 mAh/g · *"Each sample was reproduced at least twice"* 의 통계는 없다.
7. **섬유 지름 · 섬유 파단**: *"a few nm"* 은 SEM 에서 안 보인다는 데서 나온 서술 · *"PTFE fibrils will break during compression"* 은 예상 — 둘 다 측정이 아니다 (matthews2024 카드도 이것을 관찰 기반 주장으로 표지).
8. **입경 [미확인]**: NCM90 · Li₆PS₅Cl 입경이 없다 — 기공 12 % 를 다른 침대와 비교할 때 가장 큰 결손.
9. **비교 로딩 차**: 무바인더 2.5 vs DF 6.5 mAh/cm² — 임피던스 · 이용률 비교가 계면 면적 차와 섞인다 (저자 지적).
10. **이웃 카드 서술 정정 후보**: `matthews2024_ptfe_nanofibril_network` 의 *"가열 mortar 1 min → 열압연 ~100 µm"* — 원문은 열판 압연 막 ≈200 µm (6.5 mAh/cm²) · 최소 91 µm 이고 **≈100 µm 는 300 MPa 압축 뒤** 두께다 (p.3).  (정본 카드 수정은 메인 세션 몫 — 여기서는 기록만.)
11. **전이 한계**: NCM90 · CNF 포함 · 13 wt% SE · Li–In 반쪽 셀 · 나사 고정 (외부 가압 없음) · 데이터 비공개.

## 11. 참고문헌 — 우리가 더 볼 것 (원문 목록 서지 그대로 + 이유 한 줄)
| 번호 | 서지 (원문 목록 그대로) | 왜 · 카드 |
|---|---|---|
| 17 | Y.J. Nam, S.-J. Cho, D.Y. Oh, J.-M. Lim, S.Y. Kim, J.H. Song, et al., Bendable and thin sulfide solid electrolyte film: a new electrolyte opportunity for free-standing and stackable high-energy all-solid-state lithium-ion batteries, Nano Lett. 15 (5) (2015) 3317–3323. | 카드 없음 — 시트형 SE 막 |
| 18 | Y.J. Nam, D.Y. Oh, S.H. Jung, Y.S. Jung, Toward practical all-solid-state lithium-ion batteries with high energy density and safety: comparative study for electrodes fabricated by dry- and slurry-mixing processes, J. Power Sources 375 (2018) 93–101. | 카드 없음 — 건식 vs 슬러리 혼합 · "SE 층이 AM 을 감싼다" 의 인용 원전 |
| 19 | T. Kawaguchi, H. Nakamura, S. Watano, Dry coating of electrode particle with model particle of sulfide solid electrolytes for all-solid-state secondary battery, Powder Technol. 323 (2018) 581–587. | 카드 없음 — 같은 그룹 후속은 정본 카드 `kawaguchi2017_dry_coating_parametric_na2so4_model_se` |
| 24 | F. Strauss, T. Bartsch, L de Biasi, A.-Y. Kim, J. Janek, P. Hartmann, et al., Impact of cathode material particle size on the capacity of bulk-type All-solid-state batteries, ACS Energy Lett. 3 (4) (2018) 992–996. | 카드 없음 — SE 4 µm · NCM 5 µm 입경 효과 (본문 p.2 인용) |
| 26 | S. Ito, S. Fujiki, T. Yamada, Y. Aihara, Y. Park, T.Y. Kim, et al., A rocking chair type all-solid-state lithium ion battery adopting Li2O–ZrO2 coated LiNi0.8Co0.15Al0.05O2 and a sulfide based electrolyte, J. Power Sources 248 (2014) 943–950. | 카드 없음 — 같은 삼성 그룹 셀 방식 · LZO 코팅 |
| 30 | J. Zhang, H. Zhong, C. Zheng, Y. Xia, C. Liang, H. Huang, et al., All-solid-state batteries with slurry coated LiNi 0.8 Co 0.1 Mn 0.1 O 2 composite cathode and Li 6 PS 5 Cl electrolyte: effect of binder content, J. Power Sources 391 (2018) 73–79. | 카드 없음 — 슬러리 바인더 함량 효과 대조 |
| 31 | M. Yamamoto, Y. Terauchi, A. Sakuda, M. Takahashi, Binder-free sheet-type all-solid-state batteries with enhanced rate capabilities and high energy densities, Sci. Rep. 8 (1) (2018) 1212. | 카드 없음 — 무바인더 시트 |
| 35 | Tschöcke S, althues H, Schumm B, Kaskel S, Schult C, Fritsche D et al. Method for Producing a Dry Film, Rolling Device, Dry Film, and Substrate Coated with the Dry Film(DE 201710208220). | 특허 — 연속 DF 공정 |

## 원문 대조 기록 (이 카드 작성 중 직접 확인한 것 · 2026-10-13)
- 본문 9 쪽 · SI (Sup2) 7 쪽 · 원고판 (Sup) 29 쪽 텍스트 층 전수 · 저자 · 소속 · 날짜 · DOI = p.1 · 원고판 ↔ 출판본은 본문 숫자 전수 대조에서 쪽 번호 · 서지 메타 외 차이 없음.
- 그림 · 표 19 장: 본문 그림 8 (래스터 원본 300 dpi — 그림 6 은 래스터 밖 세로축 제목까지 넓혀 다시 자름) · 표 1 (자동 추출이 쪽 전체를 잘라 벡터 표로 다시) · SI 그림 8 (자동 추출이 띄어 쓴 "Figure S 1" 표지를 못 잡아 전부 손 크롭 · 원본 150–220 dpi 그대로) · SI 표 2 (벡터 300 dpi) — 크롭마다 렌더로 열어 확인.
- 판독 검산: Fig 6 의 0 wt% · 0.1 wt% 0.07 mA/cm² 끝 용량이 인쇄값 203 · 202 mAh/g 과 1 mAh/g 안에서 맞음.
- 정본 litdb 중복 확인: `git ls-tree` 로 `litdb/papers/` 전수 + DOI · 제목 낱말 · "Hippauf" grep — 이 논문 카드 없음 (인용 · 요약만: lee2026_unveiling · matthews2024 · mun2025 · frankenberg2025).

## 🔗 관련 카드
- PTFE 건식 전극: `lee2026_unveiling_ptfe_dry_electrode_digital_twin` · `matthews2024_ptfe_nanofibril_network` · `mun2025_dry_electrode_technology_assb_review` · `lee2024_shear_force_dry_process_cathode_coverage`.
- 혼합 · 밀링 · 코팅 공정: `frankenberg2025_milling_dry_processed_sulfide_cathode_microstructure` · `kawaguchi2017_dry_coating_parametric_na2so4_model_se` · `nakamura2020_dry_coating_ncm_li3ps4_core_shell` · `kawaguchi2023_doe_electrode_fabrication_dry_coated_ncm_lps`.
- SE 펠릿 σ 규약: `cronau2021_stack_pressure_ionic_conductivity` · `minnmann2021_jes_charge_transport_bottlenecks`.

## 🗨️ Q&A 로그
<!-- "Q&A 작성해줘" 트리거 시 직전 질문/답 누적 -->
