Repository: yonghoon7153-source/Yonghoon-DEM-DFT

# 📚 LITDB — 문헌 단일 시스템 (**SE·DFT 축 + DEM·MPM 축, 두 트랙**)

> **앞으로 논문은 여기서만 본다.** 여러 곳(db/literature, kb/papers, db/properties, Excel)에 흩어진 문헌을 한 곳에서 생각·참고·비교하기 위한 통합 MD 시스템.

## 왜 트랙이 둘인가
`INDEX.md` 는 argyrodite 전해질 축이라 접촉역학·MPM·건식전극 digest 가 들어갈 자리가
없다. 그래서 한때 64편이 **어느 인덱스에도 없었다**(open_items #7). 축을 나눠 그 구멍을
닫았고, 한 분모로 세면 “159편 중 98편 미언급” 같은 **가짜 미결**이 나온다
(`comparison_vs_ours.md:8`). 분리는 실측 근거가 있는 결정이다 — 합치지 말 것.

⚠ 이 표의 **편수는 적지 않는다.** 손으로 쓴 수는 반드시 낡는다(README 자신이 세 번 틀렸다).
현재값은 `python3 tools/litdb/build_index.py --check` 로 본다.

File: litdb/papers/hu2024_amorphous_lif_coating_lco_lpscl_interface.md
<!-- digest 표준 양식 (paper-level STANDALONE). 깊이 기준 = papers/zuo2022_chlorination_cathode_interface.md
     2026-09-22 신규. 이 편은 **우리 §2b 보호율 식의 직접 반례**로 지목돼 들어왔다
     (`wu2026_ml_driven_electrolyte_interface_design_review.md` §12b / comparison §J-20-4 의 원전).
     ⇒ digest 의 1차 임무는 "요약"이 아니라 **반례의 강도를 재는 것**이다. §0 과 §11 이 그 답이다.
     그림 7장(fig_1–4, fig_S1–S3) 전부 실독. 표 2장(tab_S2·S3)은 PDF 텍스트로 읽음(이미지 안 봄).
     Table S1 은 크로퍼가 잡지 못해 SI 본문 텍스트에서 전사. -->

# Impact of Amorphous LiF Coating Layers on Cathode-Electrolyte Interfaces in Solid-State Batteries — Hu et al. (*Adv. Funct. Mater.* **2024**, 34, 2402993)

> slug `hu2024_amorphous_lif_coating_lco_lpscl_interface` · DOI `10.1002/adfm.202402993` · type `MLIP (DeePMD) — 계산 전용, 실험 0` · PDF `litdb/inbox/129. AdvFunctMater_2024_Hu_Amorphous_LiF_coating_LCO_LPSCl_interface_MAIN.pdf` (본문 **8 pp** · Fig 1–4 · 표 0) + `129. Sup) …_SI.pdf` (SI **7 pp** · Fig S1–S3 · Table S1–S3 · refs 7) · digested `2026-09-22` · status ✅ · 태그 **[외부]**

> elements: Li, F, Co, O, P, S, Cl
> methods: DFT, AIMD, MD, MLIP

> **저자**: **Taiping Hu**(北京大 재료+AISI), Linhan Xu(遼寧材料실험실), Fuzhi Dai(AISI+DP Technology), Guobing Zhou(江西사범대), Fangjia Fu(北京大 수학+AISI), Xiaoxu Wang(AISI+DP Technology), Linsen Li(상하이교통대), Xinping Ai(武漢大), **Shenzhen Xu\***(北京大 재료·xushenzhen@pku.edu.cn)
> 접수 2024-02-19 / 수정 2024-04-08 / 온라인 2024-04-21 · 중국 과기부 2021YFB3800303 + NSFC 52273223 + **DP Technology 2021110016001141** · 계산자원 = **Bohrium Cloud (DP Technology)**
> ⚠ **이해관계**: DeePMD·DPGEN·Bohrium 을 만든 회사(DP Technology)가 자금·자원·저자를 모두 댔다. 저자들은 conflict of interest 없음을 선언했다. 방법 선택(DP vs 다른 MLIP)에 대조군이 0인 것을 이 맥락에서 읽는다.

---

## 0. 🔴 이 digest 를 읽는 법 — **반례 강도 판정이 본체다**

이 편은 우리 §2b 보호율 식
> **보호율 = min(1, k·x/(1−x))** — 단조증가 · 대가 항 없음

의 반례로 `[Wu26MLIF]` 리뷰(`Fig. 15`)를 경유해 들어왔다. **2차 인용을 원문으로 되짚은 결과는 아래 세 줄이다.**

| 판정 | 내용 |
|---|---|
| ✅ **리뷰의 전사는 정확했다** | D 세 값(0.056±0.003 / 0.063±0.037 / 0.017±0.003 ×10⁻⁵ cm²/s)과 사면체 0 vs 86 은 **원문 `Fig. 4a` 범례·`Fig. 4b` 패널제목과 글자 그대로 일치**한다. 리뷰 `Fig. 15` = 이 논문 `Fig. 4` 의 재수록이다. 왜곡 **0건** |
| ⛔ **단 한 가지가 틀렸다 — 귀속** | *"'1 nm 가 임계점' 은 3점 보간 **해석**"* 이라고 적었는데, **≈1 nm 는 이 논문 자신의 주장**이다. **초록 3번째 문장**(*"The simulations propose that the optimal thickness of the coating layer is around 1 nm"*)·서론 마지막·§2 마지막에 전부 있다. 리뷰가 덧붙인 것이 아니다 ⇒ `comparison_vs_ours.md` §J-20-4 와 `wu2026…` §10 의 문구를 정정해야 한다 (§13) |
| 🔴 **그러나 그 주장은 논문 자신의 오차막대로 서지 않는다** | 두께 점은 **3개뿐**이고 각 1 궤적이며, **10 Å 점의 오차가 20 Å 점과 1.2 σ 밖에 안 떨어져 있다**. 통계적으로 살아 있는 진술은 **"5 Å ≫ 20 Å (9.2 σ)"** 하나다 (§11a 산수) |

**그리고 우리한테 더 중요한 것이 따로 있다** — 이 논문의 기전은 *"코팅이 두꺼우면 나쁘다"* 가 아니라
**"비정질이 결정화하면 나쁘다"** 다. 우리 Nd 인산염은 **애초에 결정상**이라 잃을 비정질 상태가 없다.
⇒ **"우리는 임계두께 아래다" 는 이 논문으로 방어되지 않는다.** 대신 이 논문이 우리에게 실제로 넘기는
것은 **문턱 없는 t/σ 대가**다 (§12). 우리한테 불리한 쪽이다 — 그대로 적는다.

---

## 1. 한 줄 요약

LCO/Li₆PS₅Cl 계면에 **비정질 LiF(a-LiF)** 를 끼우면 계면 부반응(S–O 교환·PS₄ 붕괴)은 두께에 따라
단조로 억제되지만, **CEI 성분 S₂ 이량체는 전혀 못 막고**, 두께가 20 Å 에 이르면 a-LiF 안에 **규칙
Li–F 사면체가 생겨 Li 를 가두어 확산이 3.3× 죽는다** — 저자들은 그래서 **최적 두께 ≈1 nm** 를 제안한다.
전량 DeePMD(딥퍼텐셜) MD 이고 **실험은 0건**이다.

---

## 2. 메타

| 항목 | 값 |
|---|---|
| 저널·서지 | ***Adv. Funct. Mater.* 2024, 34, 2402993** · DOI `10.1002/adfm.202402993` |
| 계 | **LiCoO₂ (LCO) ‖ Li₆PS₅Cl (LPSCl)** + 중간층 **비정질 LiF (a-LiF)** |
| 구조 출처 | LCO = **MP `mp-22526`** · LPSCl = **MP `mp-985592`** (SI) |
| 계면 면 | **LCO(110)** × **LPSCl(100)** — LCO(104) 가 더 안정하지만 (110) 이 빠른 Li 경로를 주어 선행연구 관례를 따름 [SI ref 2,3 = Haruyama 2014 / Gao 2020] |
| 격자 정합 | LPSCl 격자를 **LCO 에 맞춰 변형**(LCO 탄성률이 높으므로) → **부정합 < 3 %** |
| 슬랩 | LCO 6 층, 면내 **14.12 × 14.72 Å** · LPSCl 면내 **14.51 × 14.51 Å** |
| ⭐ 셀 형태 | **초격자(superlattice)** — LPSCl(100) 의 **서로 다른 두 종단**을 동시에 다루려고 계면이 **2개**. ⇒ a-LiF 도 **두 겹** 들어간다 (`Fig. 1c` 실독 + Table S1 부피 검산, §11f) |
| 연구유형 | **100 % 계산.** 실험·XPS·전기화학 **0건** |
| ⭐⭐ 전압축 | **없다.** LCO 는 **완전 리튬화(Co³⁺, spin 0 μB)** 상태로만 다룬다. 탈리튬·전압·전하 인가가 **한 줄도 없다**. "Li 공공" 모델은 **LPSCl 쪽에서** Li 를 ~10 % 무작위로 뺀 것이다 (§11d) |

---

## 3. 핵심 물성 (수치) — ⚠ 전부 **문헌 소환값**, 우리 db 절대값과 같은 표에 놓지 않는다

### 3a. Li 확산 (`Fig. 4a`, **500 K**, 10 ns, a-LiF **영역 내부**)

| a-LiF 두께 | D_Li (×10⁻⁵ cm² s⁻¹) | 본문 반올림 표기 | 출처 |
|---|---|---|---|
| **5 Å** | **0.056 ± 0.003** | 0.06 ± 0.003 | `Fig. 4a` 범례 (figure-read: 활자) |
| **10 Å** | **0.063 ± 0.037** ⚠ 오차가 값의 **59 %** | 0.06 ± 0.04 | 같음 |
| **20 Å** | **0.017 ± 0.003** | 0.02 ± 0.003 | 같음 |
| (bare, 0 Å) | — **없다** (a-LiF 영역이 없어 정의 불가) | — | — |

- **5 Å → 20 Å = 3.29× 감소.** 리뷰가 옮긴 "3.3×" 는 이 나눗셈이다 ✔
- ⚠ **비교 대상이 논문 안에 없다.** 같은 시뮬레이션의 **LPSCl 영역 D** 를 공짜로 낼 수 있었는데 **안 냈다**
  ⇒ *"0.056 은 빠른가 느린가"* 를 판단할 눈금이 이 논문 안에 **하나도 없다** (§11e)
- MSD 종점(figure-read): 5 Å ≈ **345 Å²** · 10 Å ≈ **430 Å²** · 20 Å ≈ **122 Å²** @ 10 000 ps.
  *우리 검산*: 345 Å²/(6×10⁴ ps) = 0.0575×10⁻⁵ cm²/s ≈ 범례 0.056 ⇒ **D = MSD/6t, 0–10 ns 전구간, 절편 0**

### 3b. 구조 (`Fig. 4b`)

| 양 | 5 Å | 20 Å | 10 Å |
|---|---|---|---|
| 규칙 Li–F 사면체 수 | **0** | **86** | **미보고** ⚠ |
| *우리 환산*: a-LiF 내 Li 중 비율 | 0 / 306 = **0 %** | 86 / 1436 = **6.0 %** | — |

> 사면체 정의 (SI): **Li 하나를 F 4개가 둘러싸고, Li–F < 2.5 Å, 모든 F–Li–F 각이 109.5 ± 20°** 안.
> Li 수는 Table S1 원자수에서 *우리가 환산*했다 (§11f).

### 3c. 계면 반응 장벽 (RDF → 자유에너지, 본문 §2)

| 반응 | 장벽 | 방법 |
|---|---|---|
| **Co–S 결합 생성** | **0.09 eV** | V(r) = −k_B T ln g(r) [refs 52,53 = Kirkwood 1935/36] |
| **P–S 결합 파단** | **0.25 eV** | 같음 |

> ⚠ 이 "장벽" 은 **saddle 을 찾은 값이 아니다**. RDF 의 골짜기 깊이를 포텐셜 오브 민 포스로 읽은 것이고,
> `Fig. 2a` 의 Co–S 컬러바 최대가 **0.8** (g(r) < 1) 이다 — 즉 **결핍된 상관에서 장벽을 읽었다** (§11g).

### 3d. 그 밖

| 물성 | 값 | 비고 |
|---|---|---|
| 이온전도도 σ | **n/a** — 논문에 없다 | D 만. Nernst–Einstein 환산도 안 함 |
| 활성화E Ea | **n/a** — 온도 1점(500 K)뿐 | 아레니우스 불가 |
| 산화 onset / ESW | **n/a** | 전압축 자체가 없다 |
| 기계 (E/B/G, C_ij) | **n/a** | |
| 전자구조 (gap, DOS) | **n/a** | **DOS/PDOS 0건** |
| a-LiF 밀도 | **n/a** (본문 미보고) — *우리 환산* **≈22.9 Å³ / LiF 단위** (§11f) | 실험 밀도가 없어 NPT-AIMD 로 정했다고만 |

---

## 4. DFT / 계산 방법 ★

### 4a. DFT (훈련 라벨 생성용)

- **code**: **VASP 5.4.4**
- **functional**: **PBE** + **DFT+U**, **U(Co) = 5.14 eV** [refs 49,61 = Hu 2023 / Zhou 2004]
  - ⛔ **vdW 보정 언급 없음** — 그런데 **PBE 인용이 `[59] S. Grimme, J. Comput. Chem. 2006, 27, 1787` 로 달려 있다.
    그건 PBE 논문이 아니라 DFT-D2 논문이다** (§11h, 인용 오귀속)
- **pseudo/PAW**: PAW [Blöchl]. 가전자 구성 명시 — Li `1s²2s¹` · O `2s²2p⁴` · **Co `3d⁸4s¹`** · P `3s²3p³` · Cl `3s²3p⁵` · S `3s²3p⁴` · F `2s²2p⁵`
- **k-points**: **Γ-only** (명시적 예외 없음) · **ecut 520 eV**
- **수렴**: E **10⁻⁵ eV** · F **0.01 eV/Å**
- **스핀**: ⚠ **전 계산 비편극(non-spin-polarized)**. 근거 = *"완전 리튬화 LCO 의 Co³⁺ 스핀은 0 μB"* + 비용 절감 + 선행 관례 [29,31–33,35]
- **supercell/nat**: 훈련용 계면 초격자 (크기 미명시) · 생산 MD 는 **3184–6056 원자** (Table S1)
- **무질서 처리**: ⛔ **없다.** LPSCl 의 S²⁻/Cl⁻ 자리 무질서(아지로다이트의 본질)에 대한 언급이 **한 줄도 없다**. MP `mp-985592` 의 단일 배열을 쓴 것으로 보인다 (§11i)

### 4b. MLIP — Deep Potential (DP)

| 항목 | 값 |
|---|---|
| 모델 | **DeePMD-kit** [64,65] · **DPGEN** 능동학습 [63] |
| 망 구조 | embedding **3층 (25/50/100 노드)** · fitting **3층 × 240 노드** |
| 훈련 | Adam · lr **1.00×10⁻³ → 3.51×10⁻⁸** 지수감쇠 · AL 단계 **4×10⁵ step × 4 모델(다른 시드)** · **최종 8×10⁶ step** |
| AL 선별 | model deviation ∈ **[0.50, 1.00] eV/Å** 이면 DFT+U 라벨링 후 편입 |
| AL 수렴 판정 | 10 ps NPT 궤적 스냅샷의 **> 90 % 가 deviation < 0.50 eV/Å** |
| AL 탐색 조건 | **NPT · 300–900 K · 0–1000 bar** |
| ⭐ 훈련 프레임 (Table S2) | a-LiF **1130**(선행 [50] 에서 **재라벨만**) · LCO/LPSCl **10164** · LCO/LiF **840** · LiF/LPSCl **1438** · LCO/LiF/LPSCl **1510** → **총 15 082** |
| 테스트 (Table S3) | 4계 × **200 프레임** (수렴된 DP 로 200 ps 돌려 무작위 200 스냅샷) |
| 정확도 (`Fig. 1b` 활자) | train E **1.482×10⁻³ eV/atom** · F **8.499×10⁻² eV/Å** ‖ test E **2.523×10⁻³ eV/atom** · F **1.097×10⁻¹ eV/Å** |
| 검증 | `Fig. S1` — **bare 계면**의 P–S / S–S RDF 를 **AIMD 와 대조**. ⛔ **그게 전부다** (a-LiF 확산·질서화의 AIMD 검증 **0건**) |

### 4c. 생산 MD (LAMMPS + DeePMD-kit)

| | **구조·반응 런** | **확산 런** |
|---|---|---|
| 앙상블 | **NPT** | **NPT** |
| 온도 | **상온(300 K)** | ⚠ **500 K** (Li 가속) |
| 시간 | **2 ns** | **10 ns** |
| 압력 | x·y = **1 bar** · **z = 1000 bar (100 MPa)** — 실험 스택압 모사 | **세 방향 전부 1 bar** ⚠ |
| dt | **1 fs** | 1 fs |
| 경계 | 3D PBC | 3D PBC |
| 보고량 | RDF(P–O/P–S/Co–S/S–S) 시간추적 | a-LiF 영역 **Li 의 MSD** |

> 🔴 **두 축이 다른 프로토콜에서 나온다.** "이득(보호)" 은 300 K·100 MPa·2 ns 에서, "대가(확산)" 는
> **500 K·1 bar·10 ns** 에서 쟀다. **스택압을 빼고 온도를 200 K 올린 상태**로 비정질→질서 전이를
> 판정한 것이다 — 두 조건 모두 질서화에 영향을 주는 방향이다 (§11c).

| 모델 (Table S1) | 원자수 | a (Å) | b (Å) | c (Å) |
|---|---|---|---|---|
| Bare LCO/LPSCl | **3184** | 28.80 | 29.44 | 53.84 |
| 5 Å a-LiF | **3796** | 28.64 | 29.49 | 61.99 |
| 10 Å a-LiF | **4548** | 28.57 | 29.46 | 72.41 |
| 20 Å a-LiF | **6056** | 28.53 | 29.45 | 93.54 |

> (a/b/c 는 2 ns NPT **이후** 값)

### 4d. a-LiF 만드는 법 (SI)

1. 실험 a-LiF 밀도가 없다 → **Packmol** 로 큰 상자에 Li·F 무작위 배치
2. 구조 이완(비정상 접촉 제거) → **NPT-AIMD 로 밀도 결정**
3. 그 밀도로 **Packmol 재사용**해 대형 a-LiF 층 생성
> ⚠ 밀도 숫자도, AIMD 조건(T·시간·셀)도 **보고되지 않았다**. 재현 불가 (§11f)

---

## 5. Figure set ★ — 7장 전부 실독 (`litdb/figures/hu2024_amorphous_lif_coating_lco_lpscl_interface/`)

| Fig | 내용 (무엇을 보여주나) | 우리 활용 |
|---|---|---|
| 1a | 워크플로 — 3계면(Li₆PS₅Cl/LiCoO₂ · LiCoO₂/LiF · Li₆PS₅Cl/LiF) + bulk a-LiF → perturbation·AIMD → **DPGEN AL** → LiCoO₂/LiF/Li₆PS₅Cl 3상계 → converged potential | **2단 훈련 설계의 교본**: 이성분 계면 3종으로 바닥을 깐 뒤 삼성분계는 AL 로만. 우리가 UMA 파인튜닝을 할 때 쓸 데이터 배분 |
| 1b | DP↔DFT+U 패리티 4장 (train E/F, test E/F) + RMSE 활자 | 🔴 **test E 패널을 실제로 보면 점이 네 덩어리로 뭉쳐 있다**(LCO/LiF ≈−4.90 · LCO/LPSCl ≈−4.83 · LCO/LiF/LPSCl ≈−4.60 · LPSCl/LiF ≈−4.30) — **상관의 대부분이 "계가 다르다"에서 온다**. 에너지 패리티를 그럴듯하게 보이는 흔한 방식. **우리가 UMA 검증 그림을 그릴 때 하지 말아야 할 형태** (§11j) |
| 1c | bare 계면 vs a-LiF 코팅 계면의 **전/후** 원자구조 | ⭐ **여기서 초격자에 a-LiF 가 두 겹인 것이 보인다** (LPSCl \| a-LiF \| LCO \| a-LiF). Table S1 부피검산의 근거 |
| 2a | bare 계면 RDF 시간추적 **4쌍 × 2행**(Li공공 무/유), t = 0–2 ns. P–O(0–1.2) · P–S(0–60) · Co–S(**0–0.8**) · S–S(0–8) | 🔴 **세로줄이 시간에 대해 완전히 균일하다** — 2 ns 동안 아무 변화가 없다. 반응은 전부 첫 프레임 안에 끝나 있다 ⇒ *"MLIP 로 장시간 반응동역학을 본다"* 는 동기가 **자기 그림에 반박**된다 (§11g). Co–S 컬러바 최대 **0.8** = g(r)<1 |
| 2b | 산물 근접도 4종 — P–(S/O)₄ 혼합사면체 · P–S₄ · **Co–S 결합(원표시)** · **S₂ 이량체(원표시)** | 우리 §B hull 산물(Co₉S₈+Li₃PO₄ 계열)의 **원자단위 전구체**. Haruyama 2017 digest 와 같은 축 |
| 3a | 4 모델 스냅샷 (bare / 5 / 10 / 20 Å) | 두께 사다리가 **{0, 5, 10, 20 Å} 4점, 확산은 3점**뿐임을 눈으로 확인 |
| 3b,c | **Li공공-free** 계에서 두께별 **P–S**(b)·**S–S**(c) RDF 시간추적 | 🔴 **보호 이득이 "컬러맵 눈대중" 으로만 제시된다.** 첫 봉우리가 20 Å 에서 가장 희게 보이는 것은 맞지만 **peak height 수치도 곡선도 없다** ⇒ **대가(D)에는 오차막대가 있는데 이득에는 숫자가 없다** (§11b). 우리가 trade-off 를 인용할 때 **양변의 증거 등급이 다르다는 것을 반드시 밝혀야** 한다 |
| 4a | **MSD 0–10 ns, 5/10/20 Å 3곡선** + D 값 활자. y = MSD(Å²) 0–430 | 🔴 **핵심 그림.** 5 Å(teal) 은 10 ns 내내 **직선**, 20 Å(회색) 은 낮은 기울기 직선, **10 Å(적색) 만 명백히 비선형** — 0–4 ns 급경사 → **7.4–8.2 ns 사이 평탄(MSD ≈295→300)** → 8.2 ns 이후 급상승(→430). **이 도약이 ±0.037 의 정체다** ⇒ 10 Å 는 확산영역이 아니다 (§11a) |
| 4b | 5 Å vs 20 Å **원자배치** + 사면체 수 0 / 86. 좌→우 **LPSCl \| a-LiF \| LCO** | 20 Å 패널의 a-LiF 영역이 **줄지어 늘어선 녹색 사면체 망**으로 그려진다 — 질서화의 유일한 직접 시각증거. ⚠ **10 Å 패널이 없어 기전이 양 극단에서만 시연된다** |
| S1 | bare 계면 P–S / S–S RDF **AIMD vs DeePMD** | DP 가 **AIMD 를 잘 재현**하되 첫 봉우리를 약간 **과대**: P–S `figure-read ≈` **AIMD 46 / DP 49 (+6 %)**, S–S `figure-read ≈` **5.35 / 5.6**. 🔴 **그 +6 % 짜리 봉우리 높이가 곧 §3b 의 "보호 이득" 관측량**이다 — 모델 편향과 주장이 같은 양에 얹혀 있다 (§11b) |
| S2 | **Li공공 있는** 계에서 두께별 **S–S** RDF (bare/5/10/20 Å) | ✅ **2.05 Å 의 S₂ 이량체 줄이 네 패널 전부에 남아 있고 세기도 눈에 띄게 안 줄어든다** — *"a-LiF 는 S₂ 를 못 막는다"* 를 그림이 실제로 받친다. 우리 §B "산물을 바꾼다 vs 없앤다" 구분에 쓸 외부 사례 |
| S3 | 두께별 **Li_a-LiF–S**(a)·**Li_a-LiF–Cl**(b) RDF | 🔴 **여기가 기전 논증의 가장 약한 고리다.** 첫 봉우리 `figure-read ≈` **5 Å 1.0–1.2 → 10 Å ≈0.65 → 20 Å ≈0.42** 로 단조 감소하는데, 저자는 이것을 *"규칙 Li–F 사면체 형성 때문"* 이라 귀속한다. **그런데 이 감소는 질서화가 전혀 없어도 기하학적으로 일어난다** — 두꺼운 층일수록 a-LiF 의 Li 중 LPSCl 경계 ~2.5 Å 안에 있는 비율이 작아지므로 평균이 ~1/t 로 떨어진다 (§11b-③) |
| Table S1 | 4 모델의 원자수·NPT 후 셀 | ⭐ **우리 두께 환산 눈금의 원자료** — 여기서 a-LiF 몰부피 **≈22.9 Å³/LiF** 와 **면적당 환산식**을 뽑았다 (§11f, §12c) |
| Table S2 | 훈련 프레임 수 5계 | LCO/LPSCl **10164** 가 전체의 67 % — a-LiF 는 **1130(재라벨)** 뿐 |
| Table S3 | 테스트 프레임 4계 × 200 | |

> **안 본 것**: `tab_S2.png` · `tab_S3.png` (표 이미지 — PDF 텍스트가 더 정확해 그쪽으로 읽었다).
> 크로퍼가 **Table S1 은 잡지 못했다**(SI 본문 텍스트에서 전사). **그림은 7장 전부 실독**.

---

## 6. Post-processing ★

- **무엇**: ① **RDF 시간추적 히트맵**(t vs r, 색 = g(r)) — 이 논문의 주력 후처리 ② **MSD → D = MSD/6t**
  ③ **RDF → 자유에너지** `V(r) = −k_B T ln g(r)` [Kirkwood 1935/36] ④ **규칙 Li–F 사면체 개수 세기**(기하 기준)
- ⛔ **안 한 것**: NEB / Bader / COHP / DOS-PDOS / ELF / 탄성 / 포논 / hull / ESW / 공간전하 — **전부 0건**.
  후처리 종류가 RDF·MSD·기하계수 **셋뿐**이다.
- **도구**: LAMMPS + DeePMD-kit (MD) · Packmol (비정질 생성) · VASP (라벨) · DPGEN (AL). 분석 코드·스크립트 **미공개**
- **수치화·기록**: RDF 는 **컬러맵으로만** 제시(피크 높이 수치 0) · D 는 그림 범례 활자 · 사면체 수는 패널 제목 활자
- **데이터 공개**: *"available from the corresponding author upon reasonable request"* — **훈련셋·궤적·퍼텐셜 비공개**

---

## 7. 우리 DFT 대비 (comp1 / modelc) → `our_dft_baseline.md`

> ⚠ **이 논문의 D 는 우리 D 와 같은 표에 놓지 않는다.** 규약이 정면으로 다르다 (아래 2행).

| 항목 | 이 논문 | 우리 | 판정 — 진짜 차이인가, 방법 산물인가 |
|---|---|---|---|
| **물질계** | LCO ‖ **Li₆PS₅Cl** + a-LiF | comp1/modelc = **Li₆PS₅Cl 계열**, §B 에 **LiCoO₂ 양극 포함** | 🟢 **우리 계 그 자체.** litdb 에서 양극·SE 가 둘 다 일치하는 계산 논문은 드물다 ⇒ **반례로서의 무게가 크다** |
| **전압축** | ⛔ **없다.** 완전 리튬화 LCO · 개회로 화학접촉 | §B 는 **3.5–4.5 V grand-potential**, 탈리튬 LCO | 🔴 **진짜 차이이고, 우리 쪽이 다루는 물리가 더 넓다.** 그들의 "계면 부반응" 은 **전압 없이도 일어나는 화학반응**이다 ⇒ 우리 고전압 서사와 **직접 맞대면 안 된다** |
| **Li 공공의 위치** | **LPSCl 에서** ~10 % 제거 (SE 쪽 결손) | 우리 Li 예산 논법은 **반응이 소비하는 Li** (양극/SE 경계) | 🟡 층위가 다르다. 그들의 Li_vac 은 **탈리튬이 아니라 SE 결함**이다 — 인용 시 반드시 명시 |
| **D 정의·창** | **MSD/6t, 0–10 ns 전구간**, 절편 0, **확산영역 검사 없음** | **MSD 창 2–50 ps 고정**, 자유절편, `msd_diffusive_check` | 🔴 **규약 충돌 — 값 비교 금지.** 그들 창은 우리 창 상한의 **200배**다. 게다가 `Fig. 4a` 10 Å 곡선은 **우리 게이트(log-log 기울기≈1)를 통과 못 한다** |
| **시드** | **1 궤적/두께** (복제 언급 0) | 600 K **3 시드**로 Ea 오차막대 | 🟢 **우리가 더 엄격하다.** 그들 ±는 단일 궤적 내부 통계다 ([55] He–Mo 2018 계열 추정 — 논문이 명시 안 함) |
| **온도** | **500 K 1점** → Ea 불가 | 600/800/1000 K **3점 아레니우스** | 🟢 우리 쪽이 넓다. 그들은 활성화에너지를 **낼 수 없다** |
| **MLIP** | **계 전용 DP** (DFT+U 15 082 프레임, DPGEN AL) | **UMA-s-1p1(omat) 사전학습 무-파인튜닝** | ⚖️ **서로 다른 강점.** 그들 퍼텐셜은 **이 계에 더 맞춰져 있고**(우리보다 유리), 우리 통계 규약은 **더 방어적이다**(그들보다 유리). 어느 한쪽이 우월하다고 쓰지 않는다 |
| **무질서 처리** | ⛔ **언급 0** — 아지로다이트 S/Cl 자리 무질서를 다루지 않음 | modelc = 특정 무질서 배열(앙상블은 아님) + `disorder_ensemble_diffusion` | 🟢 **우리가 낫다(낮은 기준에서).** 그들은 무질서를 아예 말하지 않는다 — LPSCl 논문으로서 큰 공백 |
| **보호 = 두께 단조?** | **P–S/S–S RDF 봉우리가 두께와 함께 증가** ⇒ **보호는 두꺼울수록 좋다** (단, 수치 0) | 보호율 = min(1, k·x/(1−x)) — **단조증가** | 🟢🔴 **주의 — 여기서는 우리와 *같은 방향*이다.** 리뷰의 *"두꺼울수록 좋은 게 아니다"* 는 두 축을 뭉갠 표현이다. 이 논문이 반박하는 것은 **보호율 식 자체가 아니라, 보호율만으로 설계를 닫는 것**이다 (§12a) |
| **수송 대가** | **있다** — 20 Å 에서 D 3.3×↓ (그러나 §11a) | ⛔ **우리 식에 대가 항이 없다** | 🔴 **진짜 차이 — 우리 모델의 구조적 한계.** §12 가 이 칸의 처리 |
| **기전의 이식성** | **비정질→결정 전이** (a-LiF 고유 계열) | 우리 산물 = **결정질 Nd 인산염** (NdPO₄ / LiNd(PO₃)₄ / NdP₅O₁₄), hull 이 고른 평형상 | 🔴 **기전이 안 넘어온다.** 우리 상은 **잃을 비정질 상태가 없다** ⇒ **"임계두께 아래" 방어 불가** (§12b) |
| **밴드갭 / 전자절연** | **n/a** (DOS 0건) | comp1 2.066 / modelc 2.099 eV | ⚪ 대조 불가 |
| **산화 onset / ESW** | **n/a** | comp1·modelc **2.256 V** (S²⁻-limited, 축 ①) | ⚪ 대조 불가 |
| **기계** | **n/a** | comp1 B₀ 26.2 / E_VRH 22.1 · modelc 21.7 / 27.7 GPa | ⚪ 대조 불가 |

---

## 8. 적용 인사이트 (우리 연구에 어떻게)

- ① 🔴 **보호율 식에 "대가" 를 붙이되, 이 논문을 근거로 붙이지는 않는다.** 이 논문이 확정적으로
  주는 것은 *"두께 20 Å 의 저-σ 층은 수송을 죽인다"* 이고, *"1 nm 가 최적"* 은 통계적으로 못 선다.
  ⇒ 원고에 넣을 수 있는 형태는 **"대가 항이 존재한다는 사실"** 까지이고 **눈금(1 nm)은 아니다**.
- ② ⭐ **우리 두께 환산의 *방법* 은 이 논문에서 그대로 베낀다** — Table S1 이 **면적당 생성량 → 두께**
  환산의 완전한 실례를 준다: `t = Γ · V_f` (Γ = 단위 계면면적당 화학식 단위 수, V_f = 화학식 부피).
  검산까지 됐다(§11f). **우리 Nd 인산염에 그대로 적용하려면 MP 에서 V_f 세 개만 가져오면 된다** (§12c).
- ③ 🔴 **우리 §Limitations 문구를 수정한다.** 종전 초안(`[Wu26MLIF]` §8-③)은
  *"LiF 계 선행연구는 ~1 nm 초과 시 Li 수송이 저하됨을 보고한다"* 였다. **원문 확인 후 이렇게 바꾼다**:
  > *"본 지표는 피복 면적분율만 다루며 층 두께에 따른 수송 대가를 포함하지 않는다. 동일 계(LiCoO₂‖Li₆PS₅Cl)의
  > 선행 MLIP-MD 는 2 nm 두께의 비정질 LiF 중간층에서 Li 확산계수가 0.5 nm 대비 3.3× 감소함을 보고했다 [Hu 2024].
  > 단 그 연구의 두께점은 3개이며 중간점(1 nm)의 통계오차는 값의 59 %다."*
  ⛔ **"1 nm 최적" 을 우리 문장에 옮기지 않는다** — 되물리면 비싸다.
- ④ ⭐ **S₂ 이량체가 안 막힌다는 것은 우리 서사에 유리하다.** 물리적 장벽(a-LiF)은 **SE 내부의
  Li-결손 유래 분해**를 못 막는다 — 그것은 **SE 자체의 조성 문제**다. 우리 접근(SE 도핑으로 제자리
  보호상)은 *바깥에 벽을 세우는* 접근이 놓치는 이 성분을 원리적으로 건드린다. **`Fig. S2` 가 그 대조를
  실물로 보여주는 그림이다** — positioning 문단에 쓸 수 있다.
- ⑤ **우리 MD 검증 그림에서 "에너지 패리티" 를 자랑하지 않는다** (`Fig. 1b` 반면교사). 계가 여러 개면
  에너지 상관은 조성 군집이 만든다. **힘 패리티 + 계별 분해**로 낸다.
- ⑥ **양축을 같은 프로토콜에서 재는 규율을 우리 쪽에 박는다.** 그들은 이득(300 K·100 MPa·2 ns)과
  대가(500 K·1 bar·10 ns)를 **다른 조건에서** 재고 하나의 trade-off 로 제시했다. 우리가 보호율×수송을
  같이 낼 때는 **온도·압력·시간을 고정**한다.

---

## 9. 인용 가능 문장 (deck / 원고용)

- *"동일 양극/전해질 조합(LiCoO₂‖Li₆PS₅Cl)에서, 비정질 LiF 중간층의 두께를 0.5 nm 에서 2 nm 로 늘리면
  코팅층 내부 Li 확산계수가 약 3.3배 감소한다 (500 K, 10 ns DeePMD)."* — `Fig. 4a`
- *"비정질 LiF 코팅은 계면의 S–O 교환과 PS₄ 사면체 붕괴는 억제하지만, Li 공공이 존재할 때 생성되는
  S₂ 이량체는 어느 두께에서도 억제하지 못한다."* — `Fig. S2`
- *"코팅층의 확산 저하는 두께 자체가 아니라, 임계 두께를 넘으면 층 내부에서 비정질→규칙 Li–F 사면체
  전이가 일어나 Li 가 사면체 중심에 갇히기 때문이다."* — 본문 §2 + `Fig. 4b` (⚠ **저자 주장**. 10 Å 에서의
  구조 데이터가 없고 `Fig. S3` 의 보강증거는 기하학으로도 설명된다 — §11b)
- *"코팅 재료의 설계 원리는 화학적 안정성과 이온 수송의 **저울질**이며, 어느 한쪽만으로 닫을 수 없다."*
  (서론 요지 — **우리 보호율 식의 한계를 우리가 먼저 말하는 문장**)
- ⛔ **쓰지 말 것 ①**: *"최적 두께는 1 nm 다"* — 이 논문의 주장이지만 **그들 오차막대로 서지 않는다** (§11a)
- ⛔ **쓰지 말 것 ②**: D 절대값을 우리 UMA D 와 나란히 — **창(10 ns vs 2–50 ps)·온도·앙상블 전부 다르다**
- ⛔ **쓰지 말 것 ③**: *"코팅은 두꺼울수록 나쁘다"* — 이 논문은 **보호 측면에서는 두꺼울수록 좋다**고 말한다

---

## 10. 기전 — 논문의 논증 흐름을 통째로

**① 출발 문제** — 좋은 코팅의 두 조건은 서로 싸운다: (1) 전극·전해질을 떼어놔 반응을 막을 것,
(2) 이온전도가 좋을 것. Al₂O₃·SiO₂ 는 (1) 은 되지만 (2) 가 안 된다 [26,27]. **저울질이 설계의 본체다.**

**② 왜 MLIP 인가** — DFT hull/grand-potential 은 *어떤 반응이 가능한가*만 답하고, AIMD 는 시공간
규모가 너무 작다. 코팅층이 낀 계면에서 **재구성 + 수송**을 같이 보려면 수천 원자 × ns 가 필요하다.

**③ bare 계면에서 일어나는 일** (`Fig. 2`)
- **S–O 교환**이 즉시 일어난다 → **P–O 결합** 출현 + **Co–S 결합** 출현 + **P–S 봉우리 감소**(= PS₄ 손실)
- **Li 공공이 있으면** 전부 심해지고, 추가로 **S₂ 이량체**(S–S 2 Å)가 생긴다 — CEI 성분
- 장벽은 작다: Co–S 생성 **0.09 eV**, P–S 파단 **0.25 eV**
- ⚠ 저자는 **Tateyama 그룹 [31] 의 Co↔P / Co↔Li 양이온 교환 산물이 자기 궤적엔 안 나온다**고 명시하고,
  *"양이온 교환은 높은 전이상태를 넘어야 할 수 있어 운동학적으로 가능한지 불확실"* 이라고 해석한다.
  🔴 **이것이 우리 `haruyama2017…` digest 와 정면으로 만나는 지점이다** — Haruyama 는 정적 DFT 로
  Co↔P 를 **전부 발열(−0.95 ~ −3.78 eV)** 이라 했고, Hu 는 **2 ns MD 에서 한 번도 못 봤다**.
  두 결과는 모순이 아니라 **열역학 vs 운동학의 교과서적 분리**다 (§12d).

**④ a-LiF 를 끼우면** (`Fig. 3`)
- 두께 ↑ → **P–S 봉우리 ↑**, **S–S(PS₄) 봉우리 ↑** ⇒ PS₄ 가 더 많이 살아남는다 = **보호 효과, 단조증가**
- 기전은 단순하다: **물리적 격리**. S–O 교환에 필요한 접촉을 없앤다.

**⑤ 그런데 S₂ 는 안 막힌다** (`Fig. S2`)
- 어느 두께에서도 2 Å S–S 봉우리가 남는다 ⇒ **S₂ 는 계면반응 산물이 아니라 Li-결손 LPSCl 의 내재 불안정**
- ⇒ **격리로 못 고치는 성분이 따로 있다** (우리 §8-④ 의 근거)

**⑥ 그리고 수송이 죽는다** (`Fig. 4`)
- 5 Å ≈ 10 Å ≫ 20 Å (D 기준)
- 궤적을 보니 **20 Å 층 안에 규칙 Li–F 사면체가 생기고 Li 가 사면체 케이지 중심에 갇힌다** (0 → 86개)
- 보강증거로 `Fig. S3`: 두께 ↑ → Li_a-LiF–S/Cl 첫 봉우리 ↓ (*"사면체에 갇힌 Li 는 LPSCl 의 S/Cl 과
  배위할 수 없다"*)
- **이유의 이유**: *"임계 두께를 넘으면 **내재 벌크 거동이 발현된다**(the intrinsic bulk behaviors manifest)"*
  — 같은 무질서→질서 전이를 선행 [50] 에서 **bulk a-LiF** 에 대해 이미 봤다.
  ⇒ **얇은 층은 계면이 비정질을 붙들고 있고, 두꺼워지면 속이 벌크가 되어 결정화한다**

**⑦ 결론** — 최적 두께 **≈1 nm**. 그리고 일반화 주장을 **한 문장**으로만 편다:
> *"the design strategy … can be applied to a broader class of materials that are **prone to undergo
> phase transitions at room temperature leading to sluggish Li-ion diffusion**."*
>
> ⭐ **이 문장이 §12b 의 전부다** — 저자 스스로 **"코팅 일반"이 아니라 "상전이하는 계열"** 로 한정했다.

---

## 11. 🔴 주의 / 한계 — 비판적으로

### 11a. ⭐⭐⭐ **"최적 두께 ≈1 nm" 은 논문 자신의 오차막대로 서지 않는다** (이 digest 의 최대 소득)

그들 값을 그대로 쓰고 ±를 1 σ 로 보면 (*우리 산수*):

| 비교 | Δ | 합성 σ | **Z** | 판정 |
|---|---|---|---|---|
| 5 Å vs 20 Å | 0.039 | 0.0042 | **9.2 σ** | ✅ **확립됨** |
| 10 Å vs 20 Å | 0.046 | 0.0371 | **1.24 σ** | ⛔ **구분 안 됨** |
| 5 Å vs 10 Å | 0.007 | 0.0371 | **0.19 σ** | ⛔ 구분 안 됨 |

⇒ **"10 Å 는 여전히 빠르다" 가 성립해야 ≈1 nm 최적이 나오는데, 그 점은 20 Å 와 통계적으로 안 갈린다.**
10 Å 의 1 σ 구간 **[0.026, 0.100]** 은 20 Å 값(0.017)에 거의 닿는다.
**살아남는 진술은 "5 Å ≫ 20 Å" 하나뿐이다.**

그림이 이유를 말해 준다 — `Fig. 4a` 의 10 Å(적색) 곡선은 **7.4–8.2 ns 에 평탄 구간**을 갖고 그 뒤 급등한다.
**단일 도약 사건이 기울기를 지배하는 궤적**이고, 이것은 정의상 **확산영역이 아니다**.
우리 §H 게이트([Maginn19MD] log-log 기울기 ≈ 1)를 걸면 **이 점은 탈락한다**.

> ⚠ 두 유보: ① ±가 1 σ 인지 논문이 안 밝힌다(*"자세한 것은 [50,55] 참조"* 뿐. [55] = He–Mo *npj Comput.
> Mater.* 4, 18 (2018) 이므로 **단일 궤적 해석식**일 가능성이 높다 — 그렇다면 더더욱 시드 간 산포가 아니다).
> ② 두께 사이(예: 12·15 Å)를 **하나도 안 찍었다** ⇒ "≈1 nm" 는 **측정한 세 점 중 두 번째**라는 뜻 이상이 아니다.

### 11b. 🔴 **이득 측에는 숫자가 없고, 대가 측에만 오차막대가 있다** — 저울이 기울어져 있다

- **보호 이득**: `Fig. 3b,c` 의 **컬러맵 밝기**가 전부다. peak height 수치도, 곡선도, 두께 의존 플롯도 없다.
  *"봉우리가 증가한다"* 는 **눈대중 진술**이다.
- **수송 대가**: D 세 개 + ±.
- ⇒ **한쪽은 정량, 한쪽은 정성인 trade-off** 를 "최적점" 으로 닫았다. 최적점이 나오려면 **이득이 포화**해야
  하는데, 포화를 보인 데이터가 **없다**.
- ③ **`Fig. S3` 의 보강증거는 기전의 증거가 아니다.** Li_a-LiF–S/Cl 첫 봉우리가 5→10→20 Å 에서
  `figure-read ≈` **1.1 → 0.65 → 0.42** 로 준다. 저자는 사면체 형성 탓이라 하지만, **a-LiF 의 Li 중 LPSCl
  경계 배위권에 드는 비율은 두께에 반비례**하므로 **질서화가 0 이어도 같은 감소가 나온다.**
  (대략 1/t 이면 1.1 → 0.55 → 0.28; 관측은 그보다 완만한데 이는 계면폭이 유한하기 때문으로 충분히 설명된다.)
- ④ **모델 편향이 주장과 같은 양에 얹혀 있다.** `Fig. S1` 에서 DP 의 P–S 첫 봉우리는 AIMD 대비
  `figure-read ≈` **+6 %** 다. 그 봉우리 높이가 곧 §3b 의 보호 관측량이다.
- ⑤ **86개 사면체 = a-LiF Li 의 6.0 %** (*우리 환산*, §11f). **6 % 의 국소 질서가 전체 D 를 3.3× 떨어뜨린다**는
  것은 강한 인과 주장인데, 중간 두께(10 Å)의 사면체 수가 **보고되지 않아** 용량-반응 관계를 볼 수 없다.

### 11c. 🔴 **이득과 대가를 다른 프로토콜에서 쟀다**

| | 온도 | 압력 | 시간 |
|---|---|---|---|
| 보호(구조) 런 | **300 K** | x,y = 1 bar · **z = 1000 bar** | 2 ns |
| 확산 런 | **500 K** | **전 방향 1 bar** | 10 ns |

비정질→결정 전이는 **온도와 압력 둘 다에 민감한 현상**이다. 그런데 전이를 판정한 런에서만
**온도를 200 K 올리고 스택압(100 MPa)을 뺐다**. ⇒ *"20 Å 에서 결정화한다"* 가 **실제 셀 조건(100 MPa 유지,
300 K)에서도 일어나는가는 이 논문이 답하지 않는다.** 논문은 이 프로토콜 차이를 **논의하지 않는다**.

또한 확산 런이 **Li 공공 유/무 어느 모델인지 본문·SI 어디에도 없다** (`Fig. 3` 사다리는 Li_vac-free,
`Fig. S2/S3` 는 Li_vac 있음). 재현 불가능한 공백이다.

### 11d. 🔴 **전압축이 없다 — 우리 §B 와 직접 맞대면 안 되는 이유**

LCO 는 **완전 리튬화(Li₁CoO₂, Co³⁺)** 로만 다뤄진다. 탈리튬·전압·전하 인가가 **0**이다.
즉 관측된 S–O 교환·Co–S·S₂ 는 전부 **개회로 화학반응**이고, 우리 §B 의 3.5–4.5 V grand-potential 이
겨냥하는 **전기화학적 산화 분해와 다른 사건**이다.
⇒ 원고에서 이 논문을 인용할 때 *"고전압에서"* 라는 말을 붙이면 **틀린다**.

### 11e. 🔴 **"빠르다/느리다" 의 눈금이 논문 안에 없다**

같은 궤적에서 **LPSCl 영역의 D** 를 내면 코팅이 SE 대비 몇 배 느린지 바로 나온다. 계산 비용 0.
**안 냈다.** 결정질 LiF 와의 대조도 없다. ⇒ `0.056×10⁻⁵ cm²/s` 가 "충분히 빠르다" 는 근거가
논문 안에 **하나도 없다**. 저자도 *"정확한 D 를 얻는 것이 목표가 아니라 정성적 경향만 본다"* 고 방어하는데,
**"최적 두께 1 nm" 라는 정량 처방을 초록에 내면서 그 방어를 쓸 수는 없다.**

### 11f. ⭐ **Table S1 로 한 검산 — 무엇이 맞고 무엇이 우리 유도인가** (*전부 우리 산수*)

| 유도 | 값 | 근거 |
|---|---|---|
| a-LiF 층이 **두 겹** | Δc = 8.15 / 18.57 / **39.70 Å** vs 2t = 10 / 20 / **40** | Table S1 + `Fig. 1c` 실독 ✔ |
| a-LiF 단위부피 | **22.5 / 22.9 / 23.2 Å³ per LiF** (5/10/20 Å) | (a·b·Δc)/(ΔN/2) |
| → 몰부피·밀도 | **≈13.8 cm³/mol · ρ ≈ 1.88 g/cm³** | 22.9 Å³ × N_A |
| 면적당 환산식 검산 | 20 Å 모델: 718 LiF/면 ÷ 8.40 nm² × 0.0229 nm³ = **1.96 nm** ≈ 명목 2 nm ✔ | |
| 사면체 비율 | 20 Å: 86/1436 = **6.0 %** · 5 Å: 0/306 = **0 %** (95 % 상한 ≈1 %) | |

> ⚠ **소프트 신호 하나**: 단위부피가 두께와 함께 **22.5 → 23.2 Å³ 로 오히려 늘어난다.** 20 Å 층이
> 정말 결정질 LiF 로 굳었다면 **줄어야** 자연스럽다. 차이가 3 % 로 작고 Δc 기준선 가정의 오차 안일 수
> 있어 결론으로 쓰지는 않지만, **"질서화" 의 정도가 6 % 수준이라는 §11b-⑤ 와 같은 방향**이다.

### 11g. **RDF 시간추적이 시간정보를 주지 않는다**

`Fig. 2a`·`Fig. 3b,c`·`Fig. S2`·`Fig. S3` 의 **모든** 히트맵이 **t 방향으로 완전히 균일**하다.
모든 사건이 첫 프레임 안에 끝나 있다. ⇒ *"MLIP 로 장시간 반응동역학을 포착한다"* 는 이 논문의 동기가
**자기 그림에 의해 무력화**된다 — 2 ns 축이 t=0 의 한 프레임과 같은 정보를 준다.
(반응이 정말 빠른 것일 수도 있고, 초기 배치가 이미 반응한 상태일 수도 있는데 **구분 근거가 없다**.
초기 접촉 간격·평형화 절차가 **한 줄도 없다** — 우리 T3 프로토콜 설계 시 [KimSEI] 에 붙였던 것과 같은 지적.)

또 `V(r) = −k_BT ln g(r)` 로 읽은 Co–S 장벽 **0.09 eV** 는 **g(r) 최대가 0.8**(컬러바) 인 신호에서 나왔다.
g(r) < 1 은 그 거리에서 **평균보다 드물다**는 뜻이라, 거기서 "결합 생성 장벽" 을 읽는 것은 해석이 필요하다.
논문은 그 해석을 **적지 않았다**.

### 11h. **인용 오귀속 1건 (확인)**

> *"The Perdew-Burke-Ernzerhof (PBE) functional was used,**[59]**"* → **[59] = S. Grimme, *J. Comput. Chem.*
> 2006, 27, 1787** — 그건 **DFT-D2** 논문이다. PBE 원전(Perdew–Burke–Ernzerhof, *PRL* 77, 3865 (1996))이
> 참고문헌 목록에 **없다**.
> ⇒ ① 단순 번호 밀림일 수 있고 ② D2 를 실제로 썼는데 본문에 안 적었을 수도 있다. **둘 다 재현성 문제**다.
> 우리 쪽 함의: **vdW 유무를 이 논문에서 확정할 수 없다.** a-LiF 밀도와 층 두께가 vdW 에 민감한데.

### 11i. **아지로다이트 무질서를 다루지 않는다**

Li₆PS₅Cl 의 S²⁻/Cl⁻ 자리 무질서(4a/4d 혼합)는 이 물질의 이온전도를 지배하는 변수인데,
본문·SI 어디에도 **언급이 없다**. MP `mp-985592` 의 단일 배열을 그대로 쓴 것으로 보인다.
⇒ 그들의 "LPSCl 쪽" 관측량(PS₄ 잔존·S₂ 생성)은 **배열 1개의 결과**다.

### 11j. **`Fig. 1b` 의 에너지 패리티는 조성 군집이 만든 것이다**

test E 패널의 점들이 **네 계에 대응하는 네 덩어리**로 뭉쳐 있다(라벨이 그림에 찍혀 있다).
계 사이의 에너지 차(≈0.6 eV/atom)가 계 **내부** 산포(≈2.5 meV/atom)의 **240배**다.
⇒ 눈에 보이는 "완벽한 직선" 은 **계를 구분하는 능력**이지 계 내부의 정확도가 아니다.
RMSE 숫자 자체는 유효하지만, **그림이 주는 인상은 과장**이다. (힘 패리티는 이 문제가 없다.)

### 11k. **재현 불가 요소 정리**

a-LiF 밀도 값 · NPT-AIMD 조건 · 확산 런의 Li_vac 유무 · 훈련 초격자 크기 · 시드 수 · 오차막대 정의 ·
훈련셋·퍼텐셜·궤적(요청 시 제공) — **전부 비공개 또는 미기재**.

---

## 12. 🔴 우리 §2b 보호율 식에 대가 항을 넣어야 하는가 — **이 논문 근거로 판정**

### 12a. 먼저, 이 논문은 보호율 식 **자체** 를 반박하지 않는다

리뷰의 한 줄(*"보호막은 두꺼울수록 좋은 게 아니다"*)은 **두 축을 뭉갠 표현**이다. 원문을 축별로 가르면:

| 축 | 이 논문의 결과 | 우리 식과의 관계 |
|---|---|---|
| **보호(화학)** | **두께에 대해 단조증가** (`Fig. 3b,c`) | 🟢 **같은 방향.** 우리 min(1, k·x/(1−x)) 의 단조성은 반박되지 **않았다** |
| **수송** | 20 Å 에서 3.3×↓ | 🔴 **우리 식에 없는 축** |

⇒ **판정: 보호율 식을 고칠 게 아니라, 보호율만으로 설계를 닫는 것을 그만둬야 한다.**
필요한 것은 식의 수정이 아니라 **두 번째 목적함수**다.

### 12b. 그런데 이 논문의 기전은 **우리 Nd 인산염으로 안 넘어온다** (⚠ 우리한테 불리한 결론)

| | a-LiF (이 논문) | 우리 Nd 인산염 |
|---|---|---|
| 상 | **비정질**, 계면이 붙들고 있는 준안정상 | **결정질** — hull 이 고른 평형상 (NdPO₄ / LiNd(PO₃)₄ / NdP₅O₁₄) |
| 빠른 이유 | **비정질이라서** | — |
| 나빠지는 기전 | **비정질 → 규칙 사면체 결정화** = *빠른 상태를 잃는 사건* | **잃을 빠른 상태가 없다** |
| 문턱 | 있다 (두께) | **없을 것** |
| 저자의 일반화 범위 | *"상온에서 상전이해 Li 확산이 느려지는 **계열**"* — **코팅 일반이 아니다** | 우리 상은 그 계열이 **아니다** |

🔴 ⇒ **"우리는 임계두께 1 nm 아래다" 는 이 논문으로 방어되지 않는다.** 그 문턱은 **비정질 상태의
수명**에 대한 것이고, 우리 상은 처음부터 문턱 너머(질서상)에 있다.
그리고 **NdPO₄ 는 Li/P = 0, 즉 Li-free 상**이다 — 우리 §D 가 "Li 를 안 쓴다" 를 **장점**으로 내세운
바로 그 성질이, 수송 축에서는 **"Li 캐리어가 없는 층"** 이라는 뜻이다.

✅ **그러면 무엇이 넘어오는가** — **문턱 없는 t/σ 대가**. 그들 숫자로 계산하면 (*우리 산수*,
Nernst–Einstein σ ∝ n·D, n 은 두께에 무관 — §11f 로 확인):

| 두께 | 층 저항 ∝ t/D (5 Å = 1) |
|---|---|
| 5 Å | **1.0** |
| 10 Å | **1.78** |
| 20 Å | **13.2** |

**"3.3×" 가 아니라 13× 다** — D 만 보면 3.3× 지만, 저항은 두께에도 비례한다.
그리고 **최적점이 없다. 단조증가다.** ⇒ *"최적 두께" 가 그림에 나타난 것은 저자가 **D 를 비교했기
때문이고, t/D 를 비교했으면 안 나온다.**
(10 Å 의 1 σ 를 반영하면 1.1×–4.3× 구간.)

### 12c. 그래도 두께 환산은 해야 한다 — **이 논문이 주는 것은 눈금이 아니라 *방법* 이다**

우리 계획(*생성 몰수 × 몰부피 ÷ 비표면적*)은 옳고, 이 논문이 **그 계산의 완전한 실례 + 검산**을 준다:

    t [nm] = Γ [화학식단위 · nm⁻²] × V_f [nm³ / 화학식단위]
    ↳ 검산(그들 20 Å 모델): 718 ÷ 8.40 nm² × 0.0229 nm³ = 1.96 nm  ≈ 명목 2 nm ✔

우리 쪽에 필요한 입력 세 개:
1. **V_f** — MP 에서 NdPO₄(모나자이트) · LiNd(PO₃)₄ · NdP₅O₁₄ 의 셀부피 ÷ Z. **조회만 하면 된다**
2. **Γ** — §B 반응식의 Nd 인산염 생성 몰수를 **계면 면적**으로 나눈 것. ⇒ **SE 입자 비표면적이 필요**하고,
   이것은 DEM 축(입도분포)에서 온다. **repo 안에서 닫힌다**
3. **기하 가정 선언** — ⚠ **여기가 보고량 문제다.** 생성물이 (a) **연속 층**인지 (b) **분산된 2차상 입자**인지에
   따라 t 의 의미가 완전히 달라진다.
   - (a) 연속층이면 t/σ 직렬저항 — 위 표가 그대로 적용
   - (b) 분산이면 **피복률과 수송이 같은 변수의 양면**이 된다: 피복 100 % = 완전 차단.
     이때 대가는 t 가 아니라 **피복률 자체**에 붙는다 ⇒ **우리 보호율 = 100 % 가 곧 최악의 수송**
   🔴 **(b) 가 더 있을 법한데, (b) 라면 이 논문의 두께 논리는 아예 틀이 안 맞는다.**
   ⇒ **계산 전에 `kb/templates/estimand_card.md` 를 채운다.** 이것을 안 정하고 nm 숫자를 내면
   *"맞는 양을 재고 있나"* 에서 걸린다 (repo 계산 규율).

### 12d. 보너스 — Haruyama 2017 과의 관계가 이 논문으로 정리된다

| | Haruyama 2017 (정적 DFT+U) | Hu 2024 (2 ns DeePMD MD) |
|---|---|---|
| Co↔P 교환 | **전부 발열** (−0.95 ~ −3.78 eV) | **궤적에 안 나타남** |
| 해석 | 열역학적으로 강하게 유리 | *"높은 전이상태 때문에 운동학적으로 불확실"* |

모순이 아니라 **구동력(우리 hull 축) vs 속도(우리 §H 공백)** 의 교과서적 분리다.
⇒ 우리 §B 가 *"반응이 일어난다"* 까지만 주장하는 것이 **왜 옳은 범위 선언인지**를 보여주는 외부 사례.
두 편을 **같이** 인용하면 *"우리는 구동력을 말하고 속도는 말하지 않는다"* 가 논증된다.

---

## 13. ✏ 이 digest 가 만드는 **기존 문서 정정**

| 대상 | 종전 | 정정 |
|---|---|---|
| `papers/wu2026_…_review.md` §10-② / §5 `Fig. 15` 행 | *"'1 nm 가 임계점' 은 3점 보간 **해석**"* (해석 주체 불분명) | **≈1 nm 는 원문 초록의 주장이다.** 비판은 유효하되 **귀속을 바꾼다**: *"논문 자신의 주장인데, 그 논문의 오차막대로 서지 않는다(10 Å vs 20 Å = 1.24 σ)"* |
| `comparison_vs_ours.md` §J-20-4 | 같음 + *"깨끗한 진술은 20 Å 에서 3.3× 감소"* | 3.3× 는 유지. **추가**: 저항 기준으로는 **13×**, 그리고 **기전이 우리 상에 안 넘어온다**(§12b) |
| `[Wu26MLIF]` §8-③ 의 §Limitations 초안 문구 | *"~1 nm 초과 시 Li 수송이 저하됨을 보고한다"* | §8-③ 의 교체 문구로 (오차 59 % 를 같이 적는다) |

---

## 14. 남는 질문 / 추가로 구할 것

| # | 무엇 | 왜 |
|---|---|---|
| 1 | **Hu, Tian, Dai, Wang, Wen, Xu, *JACS* 145, 1327 (2023)** [ref 50] | **a-LiF 벌크의 무질서→질서 전이 원전**. 이 논문의 핵심 기전이 전부 거기서 왔고, 두께 문턱·밀도·D 의 진짜 근거가 거기 있을 가능성이 높다. **1순위** |
| 2 | **He, Zhu, Epstein, Mo, *npj Comput. Mater.* 4, 18 (2018)** [ref 55] | 이 논문의 **오차막대 정의**로 지목된 편. 우리 §H "D 의 확산영역 게이트" 칸과 직접 연결 — 단일 궤적 D 의 통계오차 해석식 |
| 3 | Banerjee et al., *ACS AMI* 11, 43138 (2019) [ref 35] | **S₂ 이량체를 CEI 성분으로 처음 지목**한 편 (LPSCl 계). 우리 §B 산물 서사의 실험 앵커 가능 |
| 4 | Hu, Dai, Zhou, Wang, Xu, *J. Phys. Chem. Lett.* 14, 3677 (2023) [ref 49] | 같은 그룹의 **LCO/LPSCl DP 원전** — U(Co)=5.14 의 출처, 훈련셋 계보 |
| 5 | Sakuda 2009 / Woo 2012 [refs 26,27] | *"Al₂O₃·SiO₂ 는 안정하지만 이온전도가 없다"* 의 실험 원전. **우리 Nd 인산염이 그 칸에 떨어지지 않음을 보여야 할 때 필요한 대조군** |

> ✅ 이미 보유: `haruyama2017_cation_mixing_co_diffusion_lco_lps.md` [ref 31] · `wu2026_ml_driven_electrolyte_interface_design_review.md` (이 편을 [47] 로 인용)

File: litdb/papers/hu2026_interphase_adaptive_yb_chloride_se.md
<!-- digest 표준 양식 (paper-level STANDALONE). 깊이 기준 = papers/zuo2022_chlorination_cathode_interface.md
     2026-11-16 초판 — 본문 13 pp + SI 49 pp 전문 (PDF 텍스트 층 전독 + 그림 실독).
     크롭 46 장 (본문 그림 5 · SI 그림 34 · SI 표 7 · 번호 공백 0 · 메인 세션이 11-16 고친 추출기로 뽑음) 중 그림 13 장 실독
     (본문 5/5 · SI 8 장) + 확대 5 회 (`Fig. 2f` · `Fig. 2h` · `Fig. 4a` · `Fig. 5h` · `Fig. 5i`) + 픽셀 판독 2 (`Fig. 2f` 5C 띠 중앙값 · `Fig. 5h` 파우치 방전 곡선 적분).
     표 7 장은 PDF 텍스트로 읽었다 (이미지 안 봄 — 글자라 텍스트가 정확하다). 본 크롭에 잘림 · 오탐 없음 · 손 크롭 0.
     이 digest 의 임무 셋:
       (1) 비-argyrodite (할라이드) 지만 양극 쪽 CEI · 작동창 사례로서 우리 창 2.5–4.25 V vs Li 틀에 정리한다 (황화물 값과 숫자 비교 없음).
       (2) DFT 두 계산 (TMB 흡착 0.68 eV · 표면 CI-NEB 0.343/0.355 eV) 이 결론을 받치는지 감사한다.
       (3) '계면상 (interphase) 화학' 귀속이 '미세구조 · 공정' 과 갈렸는지 판정한다.
     결론 요약: 9:1 복합양극의 실험 개선 (복합 σ_ion 23 배 · 1C 400 회 90.67 % vs 61.92 %) 은 실재로 보이지만, 단일 셀 · 공정 대조군 없음이라
     원인 귀속은 열려 있다. DFT 두 계산은 결론을 받치지 못한다 — 0.68 eV 단분자 흡착은 200 °C 6 h 어닐에서 µs 안에 떨어지고 (체류시간 검산),
     NEB 는 막을 '가로지르는' 수송이 아니라 SE 표면을 '따라' 가는 홉이다. 헤드라인 수치에 내부 모순 6 건 (§10). -->

# Interphase-Adaptive Chloride Solid Electrolyte Enables High-Performance All-Solid-State Lithium Batteries — Hu et al. (*ACS Nano* 2026, ASAP)

> slug `hu2026_interphase_adaptive_yb_chloride_se` · DOI `10.1021/acsnano.6c15117` · type `mixed — exp 주 (합성 · XRD/Rietveld · cryo-TEM/EELS · XPS · ToF-SIMS · 나노압입 · nano-CT · EIS/DRT · GITT · 셀) + DFT 보조 (VASP PBE 슬랩 흡착 1 · CI-NEB 2) + FEM (COMSOL)` · PDF `litdb/inbox/8c37a6e7-Interphase-Adaptive_Chloride_Solid_Electrolyte_Enables_High-Performance_All-Solid-State_Lithium_Batteries.pdf` (본문 13 pp, `Fig. 1`–`5`) + `litdb/inbox/93cf29b6-Sup_Interphase-Adaptive_…_Batteries.pdf` (SI 49 pp, `Fig. S1`–`S34` · `Table S1`–`S7`) · digested `2026-11-16` · status ✅
> elements: Li, Yb, Zr, Cl, Ni, Co, Mn, O, C, H
> methods: DFT, NEB, ESW, XPS, Raman

> **저자**: **Huan Hu**# · **Zhixuan Yu**# (# 공동 1저자) · Long Xie · Tengxiao Mu · Zhaoyu Rong · Zhihao Yan · Jiangtao Wang · XuanYu Lou · Xuedong Zhang · Xue Li · Ke Huang · Wenrui Sun · Xin He · Yongli Huang · Liwen Yang · Yongfu Tang · **Jianyu Huang\*** · **Guobao Xu\*** —
> 湘潭大 (Xiangtan Univ.: MOE Key Lab of Low Dimensional Materials and Application Technology · School of Materials Science and Engineering · School of Future Technology · School of Physics and Optoelectronics) + 燕山大 (Yanshan Univ.: Clean Nano Energy Center, State Key Lab of Metastable Materials Science and Technology). **외부.**
> 접수 2026-08-06 · 수정 2026-10-24 · 수락 2026-10-27 · ASAP (권 · 쪽 미배정 — PDF 꼬리말 *ACS Nano XXXX, XXX, XXX−XXX*). 자금 NSFC 12672137 · 12002294 · 湖南省 CX20250978 · 2022JJ40435 · 2026JJ50488 · 河北省 B2024203054. 경쟁이해 없음 선언.
> 랩 표기: *ACS Nano* (2026) — 권 · 첫 쪽 미배정 (ASAP) · DOI 10.1021/acsnano.6c15117.
>
> **계보**: Yb 계 할라이드 SE — Kim/Nazar 2021 (*ACS Mater. Lett.* · 본문 ref 43) · Park/Jung 2021 (*Chem. Eng. J.* · ref 45, Li₃₋ₓYb₁₋ₓMₓCl₆ (M = Hf⁴⁺, Zr⁴⁺) 열처리 · 사방정 계열) · Xu/Sun 2022 (*Nano Energy* · ref 44, 다금속 염화물) → **본 논문** (같은 계열을 단사정 C2/m 으로 얻고 **SE 입자** 에 유기 껍질). 저자가 든 유기 코팅 선례는 전부 **양극 (CAM) 쪽** 이다 — Shi 2023 (ref 37, NCM 위 양이온 고분자 · LPSCl) · Huang/Nazar 2023 (ref 38, NCM 왁스 · 황화물). 이 편의 새로움은 그 개념을 **SE 쪽** 으로 옮긴 것이다.
> litdb 이웃: `cha2024_dualcompatible_halide_ncm_lpscl_interface.md` ([Cha] 할라이드 코팅 · NCM\|LPSCl) · `qi2025_high_voltage_limits_halide_sulfide_assb.md` ([Qi25HV] 4.5 V LZC/LPSC) · `son2025_fivevolt_assb.md` ([Son]) · `xiao2019_cathode_coating_screening.md` ([Xiao19] 염화물 V_ox 밴드) · `kim2025_li3ycl6_new_crystal_structure.md` · `ren2026_li2zrcl6_low_ion_potential_doping.md`.
> 🎤 talk 대기열: `litdb/talks/*.md` 의 '논문 에이전트 인입 대기열' 에 이 편 없음 (2026-11-16 확인) — 역링크 불필요.

> **본 digest 에서 실제로 본 그림 (2026-11-16)** — 크롭 **46 장** (그림 39 + 표 7) 중 **그림 13 장**.
> **본문 5/5**: `Fig. 1` `Fig. 2` `Fig. 3` `Fig. 4` `Fig. 5` — 전부. 확대: `Fig. 2f` (5C 띠 픽셀 중앙값) · `Fig. 2h` (문헌 비교 점) · `Fig. 4a` (압입 곡선) · `Fig. 5h` (파우치 방전 곡선 픽셀 적분) · `Fig. 5i`.
> **SI 8 장**: `Fig. S2` (조성 훑기 σ–T) · `Fig. S3` (LYZC 7:3 · 8:2 대조) · `Fig. S6` (입도) · `Fig. S10` (XPS) · `Fig. S12` (DFT 흡착 에너지) · `Fig. S16` (교차 실험) · `Fig. S20` (복합양극 σ) · `Fig. S31` (사이클 뒤 ToF-SIMS).
> **안 본 그림 26 장**: `Fig. S1` `S4` `S5` `S7` `S8` `S9` `S11` `S13`–`S15` `S17`–`S19` `S21`–`S30` `S32`–`S34`. 이 중 `S24` (나노압입 H–E 점) · `S29` (XCT 기공률 막대) 는 PDF 텍스트 층에 축 · 값 라벨이 있어 숫자는 텍스트로 읽었다. `S15` · `S21` · `S33` 의 수치는 SI 산문에서 가져왔다 (그림 판독 아님).
> **표 7 장** (`Table S1`–`S7`) 은 PDF 텍스트 — 이미지 안 봄.

---

## 0. 이 digest 를 읽는 법

- **⛔ 비-argyrodite (할라이드 Li₂.₄Yb₀.₄Zr₀.₆Cl₆)** — 물성 4축 (A 이온 · B 산화 · C 기계 · D 전자) 에 **수치로** 넣지 않는다. 우리 황화물 값과 같은 표 · 같은 좌표에 두지 않는다 (INDEX '⚠ EXTERNAL' 절 규율 준용).
- 그래도 읽는 이유 셋:
  1. **양극 쪽 산화 · CEI 를 우리 작동창 2.5–4.25 V vs Li 틀로 읽는 할라이드판 실례** — 표준 창 2.8–4.3 V vs Li (논문 환산) 로 우리 창과 거의 겹친다 (§7a).
  2. **DFT 를 '기전 증거' 로 쓴 방식의 감사 표본** — 흡착 에너지 하나와 표면 NEB 둘이 본문 결론 문장 ('strong interaction' · 'favorable interfacial Li⁺ transport') 을 받치는지 (§8).
  3. **'코팅을 SE 쪽에' + 활물질 90 wt%** — 우리 SE 쪽 개질 원고들 (B₂O₃ · Nd — 둘 다 사용자 1저자 아님) 의 '전해질 중심 계면 공학' 서론 문맥과 같은 계열이다.
- **⚠ 전압 기준 — 논문 환산은 +0.62 V** (본문 *"2.18−3.68 V (vs Li−In, equivalent to 2.8−4.3 V vs Li⁺/Li)"*). 셀 그림 · CV · DRT 표 (`Table S5`·`S6`) 축은 **Li-In 기준**, 본문 산문의 4.72/4.42 V · 4.02 V · 4.5/4.7 V 는 **Li 기준** 이다. 섞으면 0.62 V 가 날아간다.

---

## 1. 한 줄 요약

볼밀 + 300 °C 로 만든 단사정 Li₂.₄Yb₀.₄Zr₀.₆Cl₆ (LYZC, 2.8 mS cm⁻¹ @ 30 °C) 을 메시틸렌 (TMB) 에 저어 걸러 80 °C 건조 · 200 °C 6 h 어닐하면 입자 겉에 **≈4 nm 탄화수소 비정질층** (LYZC@CH, 2.1 mS cm⁻¹) 이 생기고, 이 SE 로 **Ni83 : SE = 9 : 1** 복합양극을 만들면 복합 σ_ion 이 23 배, 1 C 400 회 유지율이 61.92 → 90.67 % 로 오른다 — 다만 **이득이 '계면상 화학' 인지 '분산 · 충전 (미세구조)' 인지는 대조군이 없어 갈리지 않았고**, 이를 받친다는 DFT (0.68 eV 흡착 · 표면 NEB) 는 실제 막을 모사하지 않는다.

---

## 2. 메타 / 동기 / 질문

| 저자 | 저널/년 | DOI | 조성 | 연구유형 |
|---|---|---|---|---|
| Hu · Yu (공동1) … J. Huang\* · G. Xu\* (湘潭大 + 燕山大) | *ACS Nano* 2026 (ASAP) | 10.1021/acsnano.6c15117 | SE: Li₃₋ₓYb₁₋ₓZrₓCl₆ (x = 0.2–0.8) → **x = 0.6 (LYZC)** · LYZC@CH · 양극 LiNi₀.₈₃Co₀.₁₂Mn₀.₀₅O₂ (Ni83) · 음극 Li-In (파우치는 Si–C) · 환원 차단층 Li₆PS₅Cl (LPSC) | exp 주 + DFT (VASP PBE 슬랩) + FEM |

- **동기** (`Fig. 1a`): 할라이드 SE 를 Ni-rich 층상 양극과 쓰면 ① SE 가 많이 필요 (≈30 wt% · 40–50 vol%) → 에너지 밀도 손해 ② 고전압 NCM 과 화학 비호환 → 저항성 CEI ③ 양극 부피 변화를 못 받아 접촉 상실. 무기 CAM 코팅 (Al₂O₃ · LiNbO₃ · Li₃PO₄ …) 은 취성이라 균열.
- **질문**: SE 입자에 유연한 유기 비정질 껍질을 입히면 세 문제를 한 번에 풀 수 있나?
- **저자 답**: 그렇다 — '화학 · 기계적으로 순응하는 이온 전도체' 가 되어 SE 10 wt% 로도 장수명 · 고율.
- **우리 판독**: 셀 개선은 보이지만 ① 원인 분리 실험이 없고 ② DFT · FEM 은 실제 막을 모사하지 않으며 ③ 헤드라인 수치에 내부 모순이 있다 (§6 · §10).

---

## 3. 핵심 수치 총정리 ★

### 3a. 물질 · 수송

| 물성 | 값 | 조건 | 출처 · 비고 |
|---|---|---|---|
| σ_ion LYZC | **2.8×10⁻³ S cm⁻¹** (본문) · 2.88 mS cm⁻¹ (`Table S2`) | 30 °C · EIS (펠릿 치수 미기재) | ⚠ **초록은 '2.1×10⁻³' 을 LYZC 값으로 적었다** — 본문 · `Fig. 1e` 에서 2.1 은 LYZC@CH 값 |
| σ_ion LYZC@CH | **2.1×10⁻³ S cm⁻¹** | 30 °C | `Fig. 1d,e` · `Fig. S5` |
| σ_e LYZC / LYZC@CH | 1.15×10⁻⁹ / 1.59×10⁻⁹ S cm⁻¹ | DC 분극 1 V · 정상 전류 0.0243 / 0.0339 µA | `Fig. 1d` 삽입 (실독) |
| 조성 훑기 x = 0.8 / 0.6 / 0.4 / 0.2 | 0.67 / **2.88** / 1.28 / 0.52 mS cm⁻¹ | 30 °C | `Table S2` · `Fig. S2` (실독 — 30 °C 점 일치) |
| 온도 의존 | −30 → 90 °C 에 약 두 자릿수: LYZC figure-read ≈ 1.4×10⁻⁴ → 1.4×10⁻² · LYZC@CH ≈ 1.2×10⁻⁴ → 1.2×10⁻² S cm⁻¹ | 5 점 (−30 · 0 · 30 · 60 · 90 °C) | `Fig. 1e` 는 '아레니우스' 라 부르지만 **°C 선형 축 막대그래프** · 맞춤선 · Ea 없음. `Fig. S2` 도 °C 선형 축 꺾은선 |
| **Ea** | **n/a (논문 미보고)** | — | 우리 어림: figure-read 점을 ln(σT)–1/T 로 맞추면 ≈ 0.32–0.34 eV (`Fig. 1e` 두 시료 · `Fig. S2` x = 0.6) — **논문 값 아님 · 인용 금지** (§10-12) |
| NEB 장벽 (DFT) | LYZC **0.343** · LYZC@CH **0.355 eV** | 슬랩 **표면** Li 홉 · [100] · CI-NEB | `Fig. 3a,b` — 홉 수 검산은 §8 |

### 3b. 구조 (`Table S1` · `Table S3` · `Fig. 1b,c`)

| 항목 | LYZC | LYZC@CH | 비고 |
|---|---|---|---|
| 공간군 | C2/m (단사정) | C2/m | 저자: 기존 보고 (사방정 계열, ref 43–45) 와 다르다 |
| a / b / c (Å) | 6.455689 / 11.173415 / 6.369194 | 6.467100 / 11.213580 / 6.400524 | **β 미기재** · a·b·c 곱 **+1.03 %** (우리 산수 · β 불변 가정) — 본문은 '같은 결정 구조' 로만 |
| R_wp | 6.94 % | 7.64 % | `Fig. 1b,c` 라벨 · χ² · R_Bragg 없음 · 패턴이 Kapton 비정질 둔덕 (2θ ≈ 15–20°) 에 지배되고 날카로운 봉우리는 몇 개뿐 (figure-read) |
| 점유 | Li1 0.832 · Li2 0.717 · Yb 2a 0.209 / 4g 0.096 · Zr 2a 0.291 / 4g 0.154 | Li2 만 0.732 · Yb · Zr 는 **소수 셋째 자리까지 같다** | 화학식 합 (Z = 2 · 우리 산수): Li 2.381 · Yb 0.401 · Zr 0.599 pfu = 명목과 일치. M 이 2a 와 4g 에 반씩 — 적층 무질서형 |
| 좌표 이동 | Li1 y 0.16830 · Yb2 = Zr2 y 0.33330 | Li1 y **0.24383** (≈0.84 Å 이동) · Yb2 0.32894 / Zr2 0.34741 (같은 4g 인데 갈림) | 정제 인공물 의심 |
| Wyckoff 표기 | Li1 (0, y, ½) 을 **'4g'** 로 적음 | 같음 | C2/m 에서 (0, y, ½) 는 **4h** 다 (4g 는 (0, y, 0)) — 표 오기 |

### 3c. 코팅 (CH 층) 증거

| 신호 | 값 | 출처 | 우리 판독 |
|---|---|---|---|
| 두께 | **≈4 nm** 비정질층 | `Fig. 1g` (HRTEM · 시야 1) | 통계 없음 · 맨 LYZC 는 결정성 표면 (`Fig. S8c`, 안 봄) |
| 격자 줄무늬 | 0.30 nm = (200) · [112] 띠축 | `Fig. 1f,g` | `Fig. 1g` 라벨은 '(−131)/(200)' |
| EELS | C-K 가장자리 (LYZC@CH 만) | `Fig. 1h` | 탄소 존재만 — 분자 종은 못 말한다 |
| XPS C 1s | C–H 285 eV 한 성분 · LYZC@CH 쪽 봉우리가 더 크다 (figure-read · 두 패널 세로 척도가 같다는 표기 없음) · π–π\* 위성 (≈291 eV) 안 보임 | `Fig. S10a` | 탄화수소 ✓ · 방향족 고리 보존은 확인 안 됨 |
| ToF-SIMS | CH⁻ · C₂H⁻ (`Fig. 1i`) · C₂²⁻ · C₂H₂⁺ · LiCl⁻ · CH₃⁺ (`Fig. S11`) | 2 keV · 50×50 µm² 분석 | 탄화수소 조각은 TMB · 변성 탄소질 · 오염 탄소 모두 낸다 |
| 입도 | 평균 **0.73 µm (LYZC) vs 0.74 µm (LYZC@CH)** · 분포 figure-read 0.2–2.4 vs 0.3–1.3 µm · 표본 각 ≈ 30–36 입자 (히스토그램 막대 합 · figure-read) | `Fig. S6` | 본문 '더 균일 · 덜 응집' 은 평균이 아니라 1.5 µm 이상 꼬리 6 개 차이 |
| DFT 흡착 | **E_ad = −0.68 eV** = −433.86 − (−126.13) − (−307.05) eV | `Fig. 1k` · `Fig. S12` (실독 · 산수 ✓) | §8 체류시간 검산 |

### 3d. 산화 · 환원 (CV · `Fig. 1j`)

| 항목 | Li-In 기준 (그림) | Li 기준 | 비고 |
|---|---|---|---|
| LYZC 산화 개시 | **3.8 V** (라벨) | **4.42 V** (본문) | 판정 문턱 (전류) 미기재 |
| LYZC@CH 산화 개시 | **4.1 V** (라벨) | **4.72 V** (본문) | +0.30 V |
| 환원 봉우리 | 'Zr⁴⁺ Reduction' ≈1.8 V · 'Yb³⁺ + Zr⁴⁺ Reduction' ≈0.7 V (figure-read · 라벨 위치) | ≈2.4 · ≈1.3 V (우리 산수 +0.62) | Zr⁴⁺ 환원이 우리 창 하한 2.5 V 바로 아래 |
| 조건 | SE : Super P = 70 : 30 · 5 mg · 1 mV s⁻¹ · LPSC 층 + Li-In · 30 MPa · 0–5 V vs Li-In | | 사이클 번호 · 전극 면적당 전류 미기재 · 전류축 ±1 mA |

### 3e. 셀 성능 (Ni83 : SE = 9 : 1 · 5.73 mg cm⁻² · 30 MPa · 30 °C · 2.8–4.3 V vs Li, 따로 적지 않으면)

| 시험 | LYZC@CH | LYZC | 출처 · 비고 |
|---|---|---|---|
| 0.1 C 첫 사이클 | **219.53 mAh g⁻¹ · ICE 97.6 %** | 219.33 · ICE **90.0 %** | `Fig. 2a` — 충전 용량 figure-read ≈225 vs ≈244 (CE 로 역산 224.9 / 243.7 · 우리 산수) ⇒ 차이는 **LYZC 첫 충전 잉여 ≈19 mAh g⁻¹** |
| 1 C 400 회 | 183.66 → 유지 **90.67 %** (그림 라벨 91 %) | figure-read ≈135 → ≈84 · 유지 **61.92 %** | `Fig. 2b` — LYZC 는 1 C 첫 값부터 ≈50 mAh g⁻¹ 낮다 |
| rate 0.1/0.2/0.5/1/2 C → 0.1 C | 212.15 / 216.51 / 202.89 / 180.14 / 144.85 → 223.64 | figure-read ≈205 / ≈190 / ≈153 / ≈120 / ≈85 → ≈215 | `Fig. 2e` · `Fig. S17` (안 봄) |
| 5 C 2000 회 (0.1 C 활성 5 회 뒤) | 최종 **91.75 mAh g⁻¹ · '거의 100 %'** (그림 라벨 'Capacity retention: 100%') | — | `Fig. 2f` 픽셀 중앙값: 사이클 ≈8 에서 ≈97 · 30–50 에서 ≈101 · 1990 에서 ≈91 (figure-read · 마커 폭 ±5) ⇒ 첫 5 C 대비 **≈94 %** (우리 산수) · '100 %' 의 기준을 못 찾는다 |
| 4.5 V (2.18–3.88 V vs Li-In) | ICE 96.27 % (0.1 C) · 1 C 300 회 **91 %** | — | `Fig. 2g` 라벨은 **90 %** · 가로축은 figure-read ≈380 회까지 · `Fig. S18` (안 봄) |
| 0.2 C · 압력 × 비율 | 30 MPa 9:1 **199.26** · 30 MPa 7:3 193.86 · 125 MPa 9:1 **169.22** · 125 MPa 7:3 196.33 | — | 본문 · `Fig. S15` (안 봄 · SI 산문: 125 MPa 9:1 ICE 94.48 % · 160 회 138.1 mAh g⁻¹ = 81.6 % · 7:3 ICE 97.02 % · 79.6 % · 30 MPa 9:1 50 회 91.1 %) — **압력이 높을수록 9:1 이 나빠진다** |
| LYZC 의 SE 비율 대조 | — | **7:3 ICE 98.06 % · 8:2 96.96 %** · 0.2 C 140 회 192.22 / 186.01 mAh g⁻¹ · rate figure-read 7:3 2 C ≈122 · 8:2 ≈82 | `Fig. S3` (실독) — **맨 LYZC 도 7:3 에서는 잘 돈다** (§10-1) |
| 교차 실험 (1 C 200 회) | 복합양극 Ni83-LYZC@CH + LYZC 분리막: 131.09 (94.1 %) · 첫 1 C figure-read ≈140 | 복합양극 Ni83-LYZC + LYZC@CH 분리막: 110.9 (83.6 %) · 첫 1 C ≈135 | `Fig. S16b` (실독) · 맨 Ni83 (SE 없는 양극) 은 두 분리막 차이 없음 (`Fig. S16a` · 1 C figure-read ≈30) |
| 문헌 비교 | 'This work' — 활물질 90 % | — | `Fig. 2h` · `Table S4` (문헌 10 건 · 활물질 30–80 %) — §10-8 |

### 3f. 동역학 (복합양극)

| 항목 | LYZC@CH | LYZC | 출처 · 비고 |
|---|---|---|---|
| 복합양극 σ_ion | **2.43×10⁻⁵ S cm⁻¹** | **1.06×10⁻⁶** | `Fig. S20` (실독) — 23 배 · 측정법 (차단 전극 구성 · 압력) 미기재 |
| 복합양극 σ_e | figure-read ≈4.5×10⁻³ | ≈4.45×10⁻³ S cm⁻¹ | `Fig. S20` — 사실상 같다 (Ni83 이 전자 경로) |
| GITT D (충전 / 방전 평균) | 6.65 / 6.83 ×10⁻¹¹ cm² s⁻¹ (본문 '∼6.70') | 2.83 / 3.78 ×10⁻¹¹ (본문 '∼3.35') | `Fig. S21` (안 봄) · 0.5 h 펄스 / 4 h 휴지 · Weppner–Huggins — **SI 캡션은 'electrolyte 의 D' 라 적었지만 복합전극 겉보기 D** (접촉 면적 S 정의 불명) |
| dQ/dV 분극 ΔE_p | ≈0.07 V | ≈0.10 V | `Fig. S22` (안 봄) |
| DRT 시간 상수 구간 | S1 R_SSE 10⁻⁶–10⁻⁵ s · S2 R_SSE/anode 10⁻⁵–10⁻² · S3 R_SSE/cathode 10⁻²–10⁰ · S4 'R_ct' (본문 설명은 '양극 내 고체 확산') 10⁰–10¹ s | | `Fig. 3e,h` · 측정 하한 0.01 Hz ⇒ τ 상한 ≈16 s — **S4 는 창 끝에 붙어 있다** (§10-10) |
| 총 저항 (`Table S6` 합 · 우리 산수) | OC 474.84 → 3.0 V 94.59 → 3.2 V 26.35 → 3.4 V 18.81 → 3.68 V **18.27** → 방전 OC 18.63 → 2.6 V 19.41 → 2.4 V 46.50 → 2.18 V **168.86 Ω** | — | 본문 '474.8 → 18.28 → 168.79 Ω' 과 일치 (반올림) |
| 총 저항 (`Table S5` 합) | — | OC **1660.18** → 3.0 V 1419.84 → 3.2 V 61.02 → 3.4 V **44.86** → 3.68 V **159.13** → 방전 OC **147.18** → 2.6 V 34.04 → 2.4 V 166.90 → 2.18 V **1306.46 Ω** | 본문 '+787.5 % (147.21 → 1306.44) · +254.7 % (44.86 → 159.11)' 재현 ✓ — 단 LYZC@CH 쪽 비교 (첫 OC → 최소) 와 **기준점이 다르다** |
| R_SSE/anode (S2) | 11.1–31.1 Ω | 22.9–96.8 Ω | 음극 쪽 구성은 두 셀이 같은데 **같은 전압점끼리 LYZC 셀이 1.3–8.7 배** (우리 산수) — 분리막 (LYZC\|LPSC 계면 포함) 차이가 셀 비교에 섞여 있다 |
| 사이클 뒤 (`Table S7` 합) | 50 회 63.39 → 400 회 **74.43 Ω** | 93.18 → **244.00 Ω** (R_SSE/cathode 63.1 → 177.0 · R_ct 18.2 → 51.3) | 본문 '63.41 → 74.39 · 93.24 → 244.09' |

### 3g. 기계 · 미세구조

| 항목 | LYZC@CH | LYZC | 출처 · 비고 |
|---|---|---|---|
| 나노압입 E | **11.8 GPa** | **14.2 GPa** | `Fig. S24` (텍스트 층 라벨) · Oliver–Pharr · 최대 하중 10 mN (`Fig. 4a`) |
| 나노압입 H | **0.122 GPa** | **0.388 GPa** | 3.2 배 차 |
| 압입 곡선 (figure-read · `Fig. 4a` 확대) | 10 mN 도달 ≈1.77 µm → 유지 끝 ≈1.84 µm (크리프 ≈70 nm) → 잔류 ≈1.69 µm | ≈1.08 → ≈1.12 µm (≈40 nm) → ≈0.96 µm | 탄성 회복은 둘 다 ≈150–160 nm — **차이는 소성 깊이** · 압입 깊이 (1–2 µm) ≥ 입자 (평균 0.73 µm) ⇒ **펠릿 겉보기 응답** |
| 복합양극 두께 (100 mg · 500 MPa) | **282.46 µm** | **305.85 µm** | `Fig. 4b` · `Fig. S26` — 셀용 (5 mg) 이 아니라 두꺼운 별도 펠릿 |
| XCT 기공률 | **1.88 %** | **4.62 %** | `Fig. 4c` · `Fig. S29` · Avizo watershed · 복셀 크기 미기재 |
| 두께비 ↔ XCT 정합 | (1 − p₁)/(1 − p₂) = 282.46 / 305.85 = 0.9235 (같은 질량 · 같은 조성 가정 · 우리 산수) ⇒ p₂ = 1.88 % 면 p₁ ≈ **9.4 %** | | XCT 4.62 % 와 **안 맞는다** — XCT 가 해상도 밑 기공을 못 보거나 두께 측정 위치가 다르다 (§10-11) |
| 냉간 펠릿 표면 | LYZC@CH 가 더 치밀 (정성) | | `Fig. S25` (안 봄 · 380 MPa · CBS 모드) |

### 3h. 사이클 뒤 계면 (0.1 C 활성 + 1 C 400 회 · 방전 상태)

| 관측 | LYZC | LYZC@CH | 출처 |
|---|---|---|---|
| cryo-FIB-TEM 영역 | **Area I** (SE 띠의 양극 가장자리) — SAED **비정질 할로** | **Area II** (SE 띠 안 원 표시) — SAED 가 **Ni83 [1̄2̄2̄]** 로 색인됨 | `Fig. 4e,f,h,i` (실독) |
| EDS | SE 띠에 **O 가 있다** (O 지도가 띠까지 붉다) · Ni 는 띠에서 검다 · Zr · Cl 띠 | SE 띠에 **O 없음** · Ni · O 는 양극 쪽만 | `Fig. 4g,j` (실독) |
| 저자 귀속 | ZrOCl₂ · LiCl — *'mixed ionic-electronic conducting species'* | '기생 계면상 최소' | 본문 p.8 — 상 동정 · XPS 없음 |
| ToF-SIMS (LYZC@CH 복합양극만) | — | CH⁻ · C₂H⁻ 잔존 · **ZrOCl₃⁻ 점 분포 (희소)** · NiO₂⁻ · CoO₂⁻ · MnO₂⁻ | `Fig. S31` (실독) — **LYZC 대조 그림 없음** |
| XRD (400 회) | I(003)/I(104) 감소 · (018)/(110) 분리 흐려짐 · 봉우리 넓어짐 | 덜함 | 본문 · `Fig. S32` (안 봄) · 비 · 반치폭 수치 없음 |
| Raman (400 회) | A₁g (≈590 cm⁻¹) 청색편이 · 넓어짐 · 스펙트럼 왜곡 | E_g (≈480) · A₁g 거의 불변 | SI 산문 · `Fig. S33` (안 봄) |
| FIB-SEM (400 회) | 입자 균열 · 공극 증가 | 입자 온전 · 접촉 유지 | 본문 · `Fig. S30` (안 봄) |

### 3i. 실용 시험 (모두 LYZC@CH · 30 MPa)

| 시험 | 값 | 출처 · 비고 |
|---|---|---|
| 0 °C | 0.1 C 첫 방전 **207.72 mAh g⁻¹ · CE 87.2 %** · 1 C 800 회 **121.22 mAh g⁻¹ · '97 %'** | `Fig. 5a,b` — 곡선 figure-read: 첫 1 C ≈130 → 사이클 ≈50–70 에 **≈90 까지 내려갔다가** ≈400 회 ≈128 로 회복 → 800 회 121.22. 라벨 '96.66 %' = 121.22 / ≈125.4 (우리 산수) ⇒ 기준이 첫 1 C 값이 아니다 · 라벨 '99.89 %' 는 중간점 |
| 4.7 V (2.18–4.08 V vs Li-In) | 0.1 C CE **91.7 %** · 1 C 300 회 **86 %** | `Fig. 5c,d` · `Fig. S34` (안 봄) · 0.1 C figure-read ≈220 · 1 C ≈185 → ≈160 |
| 고부하 **13.76 mg cm⁻²** | 1 C 첫 면적 용량 **1.78 mAh cm⁻²** → 150 회 **1.23** (70 %) · CE ≈99 % | `Fig. 5e,f` — 0.1 C 첫 사이클 CE 96.4 % · figure-read ≈2.05 mAh (≈2.6 mAh cm⁻² · 0.785 cm² 우리 산수) · 1 C 는 ≈10 회 안에 ≈1.35 로 떨어진 뒤 평탄. ⚠ **결론 절은 '17.32 mg cm⁻²'** |
| 습식 전극 | PIB 바인더 + TMB 5 wt% · Ni83 + LYZC + VGCF '특정 비율' (미기재) · 탄소 코팅 Al · 80 °C 12 h · '열간 압착' (조건 미기재) | `Fig. 5g` (사진) |
| 파우치 (3×4 cm · Si–C 음극) | Ni83 21.67 mg cm⁻² (260 mg) · 0.1 C 첫 방전 **27.52 mAh** = **105.8 mAh g⁻¹ (Ni83 기준 · 우리 산수)** · 충전 figure-read ≈38.2 mAh → ICE ≈72 % · 전지 전압 figure-read ≈2.5–4.3 V · 20 회 figure-read ≈27.5 → 최대 ≈29.3 (3 회) → ≈24.8 (20 회) · CE 첫 ≈70 % → ≈99 % | `Fig. 5h,i` (실독 · 확대) — 스와지락 셀 (≈220 mAh g⁻¹) 의 **절반 이용률** |
| **에너지 밀도 402.22 Wh kg⁻¹** | 식 (8): 27.52 mAh × **3.8 V** / **0.260 g** | 0.260 g = **Ni83 질량** (식 (8) 본문 *"based on the mass of Ni83 active material"*) — 초록 'electrode-level' · 서론 'total cathode mass' · 결과 'total mass of the composite cathode' 와 **어긋난다**. 복합 (90 %) 기준이면 ≈362 Wh kg⁻¹ (같은 3.8 V · 우리 산수). **3.8 V 는 측정값이 아니다** — `Fig. 5h` 방전 곡선 픽셀 적분 평균 **≈3.26 V** (전지 전압 · figure-read) ⇒ Ni83 기준 ≈345 · 복합 90 % 기준 ≈311 Wh kg⁻¹ (우리 산수). 저자도 *"this value is not the entire pouch cell"* 이라 적었다 |

---

## 4. 재료 & 방법 ★

### 4a. 합성
- **LYZC 계열** Li₃₋ₓYb₁₋ₓZrₓCl₆ (0.2 ≤ x ≤ 0.8): LiCl (99.9 %) · YbCl₃ (99.99 %) · ZrCl₄ (99.99 %) (Aladdin) 화학량론 → ZrO₂ 단지 · 5 mm ZrO₂ 볼 · BPR 30 : 1 · 수직 유성 볼밀 (Changsha Miqi YXQM-2L) **100 rpm 1 h → 720 rpm 10 h** → **300 °C 6 h** 어닐 (글로브박스).
- **LYZC@CH**: LYZC 를 과량 메시틸렌 (TMB · 무수) 에 넣고 **300 rpm 2 h** 교반 → 거름 → Ar · **80 °C 건조** → Ar · **200 °C 6 h 어닐**.
  ⚠ 메시틸렌 끓는점 ≈165 °C (일반 물성 · 논문 밖) — 200 °C 어닐에서 자유 TMB 는 남지 않는다 (§8 체류시간 검산과 같은 결론).

### 4b. 셀 (스와지락 · 내경 10 mm 세라믹 슬리브)
- LPSC **20 mg** @ 100 MPa → LYZC 또는 LYZC@CH **70 mg** @ **380 MPa** → 복합양극 (Ni83 : SE = 9 : 1, 마노 막자 5 분 · **탄소 첨가 없음**) **5 mg** @ **500 MPa** → Ni83 ≈**5.73 mg cm⁻²** (우리 산수: 4.5 mg / 0.785 cm² = 5.73 ✓) · Li-In 음극 · 외부 강철틀로 **30 또는 125 MPa**.
- CV 셀: 같은 적층에 양극 대신 SE : Super P = 70 : 30 혼합 5 mg · 30 MPa.
- 충방전: LAND CT3001A (30 °C) · NEWARE (0 °C) · 2.18–3.68 / 3.88 / 4.08 V vs Li-In.
- EIS: Gamry · 0.01 Hz–10 MHz · −30 → 90 °C. DC 분극 1 V. CV 1 mV s⁻¹ (DH7001).

### 4c. 분석
- XRD Rigaku Ultima IV · Cu Kα · 40 kV · Kapton 밀봉 · 2° min⁻¹ · GSAS-II Rietveld. XPS Thermo K-Alpha.
- FIB-SEM Helios G4 (cryo-TEM 시편도) · Titan G2 300 kV (HAADF · 원소 지도) · ETEM Titan G2 (EDS · cryo-EELS).
- ToF-SIMS: 2 keV 스퍼터 · 분석 50×50 µm² · 스퍼터 200×200 µm².
- XCT: nano Voxel 3502E (天津大) · Avizo (watershed 분할) — **복셀 크기 미기재**.
- 나노압입: Oliver–Pharr (`Fig. S24` 캡션) — 압입자 · 하중 속도 · 유지 시간 · 시편 (펠릿 밀도) 미기재.

### 4d. 계산 — §8 에 전부.

---

## 5. 결과 — 절별 상세 (그림 실독 포함)

### 5.1 조성 훑기 → x = 0.6 (`Fig. S2` · `Table S2`)
`Fig. S2` (실독) 는 네 조성을 −30–90 °C 에서 그렸다. x = 0.6 이 전 온도에서 가장 높다 (30 °C 2.88 mS cm⁻¹). x = 0.2 는 −30 °C figure-read ≈1.1×10⁻⁵ 에서 90 °C ≈5.5×10⁻³ 로 기울기가 가장 크고 60 → 90 °C 에서 꺾여 튄다. x = 0.6 · 0.4 는 60 → 90 °C 에서 눕는다. 그림은 '아레니우스' 라는데 가로축이 °C 선형이고 맞춤선이 없다 — 조성별 Ea 가 한 개도 안 나온다.

### 5.2 구조 (`Fig. 1b,c` · `Fig. 1f,g` · `Table S1` · `Table S3`)
`Fig. 1b,c` (실독) 패턴은 2θ ≈15–20° 의 넓은 Kapton 둔덕이 가장 크고, 날카로운 봉우리는 ≈14 · 34 · 49 · 61 · 72° 근처 몇 개다 (figure-read). 이 정도 봉우리로 C2/m 과 사방정 · 삼방정 계열을 가르는 판별력은 제한적이다 — 저자는 SAED (`Fig. 1f` [112] 띠축 · `Fig. S8` 은 '단사정 Li₃InCl₆ 의 [312] 띠축과 (131) 면' 이라 적음) 로 보강했다. 정제 표의 문제는 §3b 표 (β 누락 · 점유 고정 · 좌표 이동 · Wyckoff 오기).

### 5.3 코팅 증거 (`Fig. 1g–i` · `Fig. S10` · `Fig. S11`)
HRTEM 한 시야에서 ≈4 nm 비정질층 (`Fig. 1g`, 파란 점선 경계 · 실독). EELS 는 LYZC@CH 에만 C-K 가 있다 (`Fig. 1h` 실독). XPS C 1s 는 C–H 한 성분이 커진다 (`Fig. S10a` 실독). `Fig. S10b` 패널 제목은 'Yb 4d' 인데 176–206 eV 창은 Cl 2p (≈198–200) · Zr 3d (≈182–186) 와 겹치고 라벨이 'Yb³⁺/Cl⁻' · 'Yb³⁺/Zr⁴⁺' 로 섞여 있다 — 논문은 이 스펙트럼을 정량 해석하지 않는다 (우리 판독: CH 처리 뒤 금속 쪽 이중선이 Cl 쪽보다 상대적으로 커 보인다 · figure-read · 해석 보류). ToF-SIMS 3D (`Fig. 1i` 실독) 는 CH⁻ · C₂H⁻ 가 깊이 전체에 점으로 퍼져 있다 — 코팅된 입자로 만든 펠릿이면 그럴 것이다.

### 5.4 CV 산화 개시 (`Fig. 1j`)
`Fig. 1j` (실독) 가로축은 **V vs Li-In**, 0–5 V. 연녹색 (LYZC) 산화 전류가 3.8 V 라벨 근처에서 들리고 파랑 (LYZC@CH) 은 4.1 V 라벨 근처 — 둘 다 ±1 mA 눈금에서 아주 작은 전류다. 본문은 이를 4.42 / 4.72 V (vs Li) 로 적었다 (+0.62 V 환산 일관 ✓). 환원 쪽은 ≈1.8 V 'Zr⁴⁺ Reduction' · ≈0.7 V 'Yb³⁺ + Zr⁴⁺ Reduction' (라벨 위치 · figure-read). **환원 봉우리 (≈0.7 V) 와 재산화 봉우리 (≈1.1 V) 전류가 모두 LYZC@CH 쪽이 ≈30–40 % 작다** (figure-read ≈−0.75 vs ≈−1.1 mA · ≈0.52 vs ≈0.85 mA). **해석 (우리)**: 절연성 탄화수소 껍질은 SE–Super P 전자 접촉 면적을 줄인다 — 산화 · 환원 양쪽 전류가 같이 작아진 것이 그 방향이다. 같은 1 mV s⁻¹ 에서 전류가 작아지면 '겉보기 개시' 가 오른다 — 이것은 SE 고유 산화 한계의 이동 (층①) 이 아니라 **전자 접근 축 (B②)** 의 효과로 읽어야 한다 (§7a · §10-5).

### 5.5 DFT 흡착 (`Fig. 1k` · `Fig. S12`)
`Fig. S12` (실독) 에 세 총에너지가 있다: 흡착 계 −433.86 · TMB −126.13 · 슬랩 −307.05 eV → E_ad = −0.68 eV (우리 검산 ✓). TMB 는 표면 위에 거의 평평하게 놓인다. `Fig. 1k` 는 전하밀도 차 (노랑 증가 · 파랑 감소) 등치면 — TMB π 구름이 분극된 모습이다. 정량 (Bader 등) 없음. ⚠ `Fig. S12` 와 `Fig. 1k` · `Fig. 3a` 는 **원자 색 체계와 슬랩 크기가 다르다** (S12: Li 초록 · Cl 주황 / 1k · 3a: Li 노랑 · Cl 초록) — 같은 모델인지 확인할 수 없다. S12 슬랩에서 보이는 Yb (큰 보라) 가 Zr (파랑) 보다 많아 보인다 (figure-read · 가림 때문일 수 있음 · 원자 수 미기재) — 명목 Yb₀.₄Zr₀.₆ 과 반대 방향.

### 5.6 셀 성능 (`Fig. 2` · `Fig. S3` · `Fig. S16`)
- `Fig. 2a` (실독): 방전은 둘 다 ≈220, 차이는 **LYZC 의 첫 충전 잉여** (≈244 vs ≈225 · figure-read) 다.
- `Fig. 2b` (실독): LYZC 는 1 C 로 바꾼 첫 사이클부터 ≈135 로 낮다 — 초기부터 동역학 (분극) 한계가 있고, 그 위에 400 회 감쇠가 겹친다.
- `Fig. 2c,d` (실독) dQ/dV 열지도 (0–400 회 · 2.2–3.7 V vs Li-In): LYZC@CH 의 밝은 띠 (figure-read ≈3.05–3.1 V) 는 400 회 동안 수직 (전압 고정), LYZC 는 띠가 사이클과 함께 **고전압 쪽으로 기운다** (분극 증가) · 색 척도 최대 2.32 vs 1.88.
- `Fig. S3` (실독): **맨 LYZC 도 7:3 에서 ICE 98.06 % · 0.2 C 140 회 192.22 mAh g⁻¹** (8:2 는 96.96 % · 186.01). 즉 맨 LYZC 의 문제는 **9:1 (SE 10 wt%) 에서만** 크게 나타난다. 2 C 에서 7:3 figure-read ≈122 · 8:2 ≈82 — SE 비율에 따라 고율이 갈린다.
- `Fig. S16` (실독): (a) SE 없는 맨 Ni83 은 두 분리막 차이 없음 (1 C figure-read ≈30). (b) 복합양극을 바꾸면 유지율이 갈린다 (94.1 vs 83.6 %) — 저자 결론 *"mainly determined by the electrolyte compounded with the CAM"*. ⚠ 그런데 Ni83-LYZC@CH 복합양극은 **LYZC 분리막** 과 짝지었을 때 첫 1 C figure-read ≈140 으로, 자기 분리막과 쓴 `Fig. 2b` 의 183.66 보다 ≈44 mAh g⁻¹ 낮다 — **분리막 쪽도 절대 용량을 움직인다** (같은 결론을 DRT S2 가 보인다 · §3f). 범례 'Ni83-LYZC// Ni83-LYZC@CH electrolyte' 는 오기.

### 5.7 동역학 (`Fig. 3` · `Fig. S20` · `Table S5`–`S7`)
- `Fig. 3a` (실독): NEB 모델은 **슬랩** 이다 — Li (노랑) 가 맨 위 · 맨 아래 층에 줄지어 있고, 빨간 화살표 경로가 **맨 위 표면 Li 줄을 따라** 간다. LYZC@CH 모델은 같은 슬랩 위에 TMB 두 분자를 얹었다. ⇒ 계산한 것은 'TMB 아래 SE 표면에서 Li 가 옆으로 가는 장벽' 이지 'Li 가 4 nm 탄화수소층을 가로지르는 장벽' 이 아니다.
- `Fig. 3b` (실독): 두 곡선 모두 같은 높이 봉우리 둘 (이중 홉) — LYZC 11 점 (봉우리 x = 5 · 9 · 중간 최소 figure-read ≈0.16 eV · 끝점 ≈0.03 eV), LYZC@CH 15 점 (봉우리 x = 6 · 12 · 중간 최소 ≈0.10 eV · 끝점 ≈0.01 eV). 이미지 수 · 경로 길이가 다르다. 가로축 'Coordinate Reaction' 은 이미지 번호 (Å 아님) · 곡선은 스플라인.
- `Fig. 3c` (실독): FEM 리튬화 지도 — 같은 시각 (0/10/20/30/40 분) 에 LYZC 0/10/15/16.7/30 % DOD · LYZC@CH 0/22/45/63/95 % DOD (그림 라벨). **40 분에 3 배 이용률 차** 는 실측 (0.1 C 방전 둘 다 ≈220) 과 크기가 안 맞는다 — 입력 매개변수가 공개되지 않아 무엇이 이 차를 만들었는지 알 수 없다 (§10-6).
- `Fig. 3d–i` (실독): DRT 2D 지도 — LYZC@CH 는 첫 OC 의 S4 와 방전 끝 (2.18 V) 근처만 밝다. LYZC 는 첫 OC (τ ≈10⁻¹–10¹ s) 와 2.18 V (τ ≈10⁰ s) 가 밝다. DRT 피크 높이 figure-read: LYZC@CH S4 ≈340 Ω (2.18 V) · LYZC S4 ≈1150 Ω (OC) · ≈1080 Ω (2.18 V).
- `Table S5` · `S6` 합 (§3f): **조립 직후 (첫 OC) 부터 LYZC 셀이 3.5 배** (1660 vs 475 Ω) — 사이클로 생긴 계면상 이전에 이미 갈려 있다 ⇒ 초기 차이의 주인은 **조립된 미세구조 · 접촉** 이다 (복합 σ_ion 23 배와 같은 그림). 두 셀 모두 방전 끝 (2.18 V vs Li-In) 에서 R_SSE/cathode · R_ct 가 크게 오른다 — NCM 이 리튬으로 거의 찰 때의 일반적 동역학 한계와 겹친다.
- `Fig. S20` (실독): 복합 σ_ion 23 배 · σ_e 같음.

### 5.8 기계 · 미세구조 (`Fig. 4a–d` · `Fig. S24`–`S30`)
- `Fig. 4a` (실독 · 확대): §3g. LYZC@CH 는 하중 1 mN 에 닿기 전에 figure-read ≈0.8 µm 까지 들어가는 긴 '무른 꼬리' 가 있다 (LYZC 는 ≈0.3 µm) — 느슨한 표면층 또는 입자 재배열.
- `Fig. 4b` (실독): 같은 100 mg · 500 MPa 에서 282.46 vs 305.85 µm.
- `Fig. 4c` (실독): 기공 (파랑) 3D · 4.62 vs 1.88 %.
- `Fig. 4d` (실독): FEM von Mises '정규화 응력' — LYZC 쪽은 초록–빨강이 입자 안에 흩어져 있고 LYZC@CH 쪽은 전부 파랑. 정규화 기준 · 재료 상수 미공개. FEM 은 **유기층을 CAM 에 입혔다** (Methods: *"the active material is coated with an organic layer with a thickness of 0.01 µm"*) — 실험은 SE 에 입혔다.

### 5.9 계면 화학 (`Fig. 4e–j` · `Fig. S31`–`S33`)
- `Fig. 4e–g` (실독): LYZC 셀 — Area I 원은 SE 띠의 양극 가장자리. SAED 할로. EDS 에서 O 가 SE 띠까지 퍼져 있고 Ni 는 띠에서 검다.
- `Fig. 4h–j` (실독): LYZC@CH 셀 — Area II 원은 SE 띠 안에 그려졌는데 SAED 는 **Ni83 [1̄2̄2̄]** 로 색인됐다 (본문 *"crystalline structure consistent with the [1̄2̄2̄] zone axis of Ni83"*). EDS 에서 O 는 양극 쪽에만.
  ⇒ **두 SAED 는 같은 상의 비교가 아니다** (I = 계면/SE 띠 · II = Ni83 결정). LYZC@CH SE 자체가 사이클 뒤 결정성인지는 안 보였다. 염화물 SE 는 전자빔에 쉽게 비정질화된다 (일반 주의 · 논문 밖) — 할로 하나로 '분해 산물' 을 말하기 어렵다. 반면 **EDS 의 O 분포 대비 (I 에 O · II 에 O 없음) 는 이 절에서 가장 강한 증거** 다.
- `Fig. S31` (실독): LYZC@CH 복합양극만 — 탄화수소 조각은 남아 있고 **ZrOCl₃⁻ 도 희소하게 있다**. LYZC 복합양극 대조 그림이 없어 '억제' 를 보이지 못한다.

### 5.10 실용 (`Fig. 5`)
- `Fig. 5a,b` (실독): 0 °C 곡선의 깊은 골 (≈130 → ≈90 → ≈128) 은 설명이 없다 — 유지율 라벨 두 개 (99.89 % · 96.66 %) 는 기준점이 첫 1 C 값이 아니다.
- `Fig. 5c,d` (실독): 4.7 V 300 회 86 % · dQ/dV 띠 전압 고정.
- `Fig. 5e,f` (실독): 13.76 mg cm⁻² — 1 C 는 ≈10 회 안에 1.78 → ≈1.35 mAh cm⁻² 로 떨어지고 (figure-read) 그 뒤 평탄 → 150 회 1.23.
- `Fig. 5g–i` (실독 · 확대): 습식 전극 사진 · 파우치 첫 사이클 · 20 회. §3i.

---

## 6. 논증 사슬 판정

| # | 저자 주장 | 근거 | 판정 |
|---|---|---|---|
| 1 | TMB 처리로 SE 입자에 ≈4 nm 탄화수소 비정질층이 생긴다 | HRTEM · EELS C-K · XPS C 1s · ToF-SIMS | ✅ **탄화수소성 표면층의 존재는 지지** · 두께 통계 · 피복률 · 조성 (TMB 분자 vs 변성 탄소질) 은 미정 |
| 2 | TMB 가 LYZC 에 강하게 흡착해 유기층을 만든다 (DFT 0.68 eV) | `Fig. 1k` · `Fig. S12` | ❌ **반대 방향** — 0.68 eV 단분자는 200 °C 에서 µs 안에 떨어진다 (§8 체류시간). 남은 층은 흡착 TMB 가 아니다 |
| 3 | 코팅 뒤에도 Li 수송이 유지된다 (NEB 0.355 vs 0.343 eV) | `Fig. 3a,b` | ⚠ **양이 다르다** — 표면을 따라 가는 홉 · 막을 가로지르는 수송 아님 · 0.012 eV 차는 방법 정밀도 안 |
| 4 | 코팅이 산화 안정성을 넓힌다 (4.42 → 4.72 V) | `Fig. 1j` CV | ⚠ **축 미명명** — 겉보기 개시 (SE+30 % 탄소 · 1 mV s⁻¹) · 전자 접근 (B②) 로 읽는다 |
| 5 | 코팅이 기계적 순응성 (점탄성) 을 준다 | 나노압입 E 14.2 → 11.8 · H 0.388 → 0.122 GPa | ⚠ **펠릿 겉보기** — 압입 깊이 ≥ 입자 · 점탄성 측정 (크리프 · 이완 · DMA) 없음 · 유지 구간 크리프 figure-read ≈70 vs ≈40 nm 가 유일한 단서 |
| 6 | 9:1 복합양극의 수송 · 접촉이 좋아진다 | 복합 σ_ion 23 배 · XCT 1.88 vs 4.62 % · 두께 · 초기 DRT 3.5 배 | ✅ **현상은 지지** · 원인 (껍질 화학 vs 분산 · 윤활 · 추가 어닐) 미분리 |
| 7 | 코팅이 Ni83\|SE 기생 반응을 막는다 | EDS O 분포 · ToF-SIMS · XRD · Raman | 🟡 **부분 지지** — EDS O 대비는 의미 있음 · SAED 비교는 다른 상 · ToF-SIMS 대조 없음 · 산물 상 동정 없음 |
| 8 | 결과적으로 장수명 · 고율 · 저온 · 고전압 · 파우치 402 Wh kg⁻¹ | `Fig. 2` · `Fig. 5` | 🟡 셀 데이터는 일관된 우위 · 단 단일 셀 · 헤드라인 수치 내부 모순 (§10-7 · 8) |

---

## 7. 우리 DFT 대비 ★ (`../our_dft_baseline.md` · `db/properties/`)

> ⛔ 할라이드 — **우리 황화물 값을 숫자로 옆에 두지 않는다.** 아래 '우리' 칸은 위치 · 방법 · 축만 적는다 (값 인용 시 `canonical_registry.json` → `citation_hazards.json` → `decisions.json` 순서 · provisional · BLOCKED 는 숫자 금지).

### 7a. 작동창 틀 — 우리 셀 창 2.5–4.25 V vs Li (사용자 2026-11-09)

| 이 논문 | Li-In 기준 | Li 기준 (논문 환산 +0.62 V) | 우리 창 2.5–4.25 V 대비 |
|---|---|---|---|
| 표준 사이클 | 2.18–3.68 V | **2.8–4.3 V** | 하한 0.3 V 위 · 상한 **0.05 V 위** — 사실상 같은 창 |
| 고전압 1 (`Fig. 2g`) | 2.18–3.88 | 2.8–4.5 | 상한 0.25 V 위 |
| 고전압 2 (`Fig. 5c`) | 2.18–4.08 | 2.8–4.7 | 상한 0.45 V 위 |
| in situ EIS 점 | 충전 3.0/3.2/3.4/3.68 · 방전 2.6/2.4/2.18 | 3.62/3.82/4.02/**4.30** · 3.22/3.02/2.80 (우리 산수) | 4.30 만 창 밖 |
| CV 산화 개시 | LYZC 3.8 · LYZC@CH 4.1 | **4.42 · 4.72** (본문) | **둘 다 창 위** |
| CV Zr⁴⁺ 환원 | ≈1.8 (figure-read) | ≈2.4 (우리 산수) | 창 하한 바로 아래 · 셀 하한 2.8 보다 0.4 V 아래 |
| 파우치 (Si–C) | — | 변환 불가 (음극 전위 미기재) · 전지 전압 figure-read ≈2.5–4.3 V | — |

- **우리 황화물과 틀이 다른 점**: 우리 LPSCl 계는 층① 산화 개시가 창 하한 아래라 **창 전체가 열역학적 산화 구간** 이고, 그래서 '안정' 을 분해 산물 · 부동태로 판단한다 (`kb/concepts/se_redox_frontier.md` 4 장 ④). 염화물은 계열 밴드가 창 **위 끝** 근처다 — [Xiao19] 염화물 10 종 V_ox 4.25–4.51 V (comparison §B 행 · 소환값 · 층① · 목록은 LiGaCl₄ · LiCs₂YCl₆ · LiCl 류 — 이 편 같은 Li–M–Cl 고전도 SE 조성은 없다). 즉 염화물 SE 는 우리 창의 **대부분에서 열역학적으로 안정하고 위 끝에서만 경계** — 황화물과 정반대 체제다. 이 편의 CV 개시 4.42 V 가 그 밴드 안에 들어가는 것은 숫자상 우연에 가깝다 (CV = 겉보기 · 동역학 · 탄소 30 % / [Xiao19] = 0 K 층①).
- **CEI 산물 클래스**: 이 편은 'Ni83 의 O 가 SE 의 Zr 와 만나 옥시염화물 (ZrOCl₂ 주장) + LiCl' — 우리 쪽 같은 질문은 'O 를 연 grand-potential' (`db/properties/cei_esw_O_2026_09_16.json`) 과 LiNiO₂\|LPSCl 계면 산물 (`db/properties/cei_interface_V_*.json`) 이고 산물 클래스는 인산염 · 황산염이다 (`se_redox_frontier.md` 4 장 ⑤ '양극에서 온 O'). **질문 클래스는 같고 화학은 다르다** — 숫자 비교 없음.

### 7b. 항목별 대조 — 같은가 다른가

| 항목 | 이 논문 | 우리 | 차이 / 이유 |
|---|---|---|---|
| 산화 '창' | CV 겉보기 개시 (SE : SP 70 : 30 · 1 mV s⁻¹ · 전류 문턱 미기재) | 층① grand-potential 개시 (황화물 · `our_dft_baseline.md` · `db/properties/esw_lis4excluded.json`) | **다른 축 · 다른 계열** — 비교 안 함. 이 편의 +0.3 V 는 B② (전자 접근) |
| 이온 장벽 | 슬랩 표면 CI-NEB (Γ · 400 eV · 끝점 · 이미지 수 다름) | 우리 Ea 는 MLIP-MD 아레니우스 (UMA · 상대차만 · `our_dft_baseline.md`) · DFT NEB 는 SEI 트랙 (`tools/sei/collect_neb.py`) | 다른 계 · 다른 방법 · 다른 경로 (표면 vs 벌크) — 비교 안 함 |
| 기계 | 펠릿 나노압입 (10 mN · 깊이 1–2 µm) | DFT C_ij → E_VRH (relaxed-ion · `our_dft_baseline.md`) | **다른 양** (펠릿 겉보기 vs 단결정) — comparison §C ⛔ 나노압입 행들과 같은 꼴 |
| 전자구조 | 없음 (DC σ_e 만) | PBE fixed-occ nscf 갭 | 비교 대상 없음 |
| 흡착 | TMB 0.68 eV · 단일 자리 · 단일 배향 · vdW 미기재 · 상태 선택 규칙 없음 | 규율: ≳2 eV 결합은 배위수부터 (`D-2026-10-05-adsorption-site-coordination`) · 상태 선택 규칙 (회신 N) | 0.68 eV 는 문턱 아래 → 배위수 규칙 미발동. 대신 **체류시간 검산** 이 결정적 (§8) |
| 셀 · 이완 | 슬랩 · 셀 정책 · 고정 원자 미기재 | 고정셀 + EOS (`kb/methodology/computational_methods_canonical.md` §3-1) | 판정 불가 (미기재) |
| 무질서 | Yb/Zr 2a·4g 부분 점유 · Li 부분 점유 — 처리 미기재 (단일 배열 추정) | 우리 무질서 처리 규약 (같은 문서) | 단일 배열이면 흡착 · NEB 둘 다 배열 의존 |
| k · ecut · 스핀 | Γ 1×1×1 · 400 eV · 스핀 편극 (자기 배치 미기재) · Yb 4f 처리 · U 미기재 | QE · 계별 기록 (같은 문서 표) | — |
| CEI 판정 창 | 2.8–4.3 V (vs Li) · 400 회 뒤 TEM/EDS | 2.5–4.25 V 창에서 판단 (사용자 11-09) | 창은 거의 같다 · 계열이 달라 체제가 반대 (§7a) |

### 7c. 층위 결론 (원고 · 발표용)
1. **우리 B① (층①) 과 이 편 CV 는 같은 양이 아니다** — 이 편은 코팅으로 '겉보기 창' 을 넓혔고 그것은 전자 접근 (B②) 의 이득이다. *"코팅이 할라이드의 산화 한계를 올렸다"* 로 인용하지 않는다.
2. **SE 쪽 개질로 양극 계면을 다루는 '전해질 중심' 틀** 의 2026 할라이드 실례다 — 우리 B₂O₃ · Nd 원고 (사용자 1저자 아님) 서론의 문맥 문장으로는 쓸 수 있다 (인용 판단은 그 원고 1저자 몫).
3. **이 편의 DFT 는 우리에게 '보고 규약 반면교사'** 다 — 흡착 에너지는 체류시간으로, NEB 는 '어느 경로가 질문의 경로인가' 로 먼저 묻는다.

---

## 8. DFT/계산 방법 ★

- **code / version**: VASP (판 미기재) — ref 54 · 55.
- **functional + vdW**: PBE (ref 56) · **vdW 보정 미기재** (D3 등 언급 없음).
- **pseudo / PAW**: 미기재 — **Yb 4f 를 코어 (Yb_3 류) 에 뒀는지 원자가에 뒀는지 모른다.** 원자가에 두고 U 없이 PBE 면 Yb³⁺ 4f¹³ 이 페르미 준위에 걸쳐 금속성 인공물이 생기고 흡착 · 전하 재분포가 과장될 수 있다 ('스핀 편극으로 자성을 고려했다' 는 문장은 4f 가 원자가에 있었을 가능성을 시사하지만 단정 못 함).
- **k-points / ecut / supercell / nat**: Γ 중심 **1×1×1** · **400 eV** · 슬랩 진공 **20 Å** · 원자 수 · 슬랩 면 · 두께 · 조성 · 종단 미기재.
- **DFT+U**: 미기재.
- **수렴**: SCF 10⁻⁴ eV · 힘 **0.05 eV Å⁻¹** (느슨) · CI-NEB 수직 힘 0.03 eV Å⁻¹ · 전이상태마다 **허수 진동수 1 개** 확인 (이건 좋다).
- **AIMD / MLIP**: 없음.
- **무질서 처리**: 미기재 — 부분 점유 (Yb/Zr 2a · 4g · Li 0.72–0.83) 를 어떻게 배열했는지 없음.
- **쌍극자 보정**: 미기재 (한쪽 면에만 분자를 얹은 비대칭 슬랩인데).
- **FEM (COMSOL)**: 리튬이온 전지 · 고체역학 · 희석종 수송 모듈 · 식 (1)–(7) (전하 보존 · Fick · Butler–Volmer α_a = α_c = 0.5 · Hooke) · 활물질 3–6 µm · SE 0.5–1 µm · 도전재는 AM/SE 경계에 균일 · **'실험군' 은 활물질에 0.01 µm 유기층** · 상자 '2 mm × 2 mm × 15 mm' (입자 3–6 µm 와 `Fig. 3c` 의 입자 수십 개와 안 맞는다 — 단위 오기 의심) · **물성 · 동역학 매개변수 표 없음**.

### 8a. 감사 — 기준상 · 화학퍼텐셜 · 셀 · 스핀 · U

| 계산 | 정의 | 기준상 | 셀 · 이완 | 스핀 · U | 판정 |
|---|---|---|---|---|---|
| TMB 흡착 | E_ad = E(슬랩+TMB) − E(슬랩) − E(TMB) | 고립 TMB (상자 크기 미기재) · 맨 슬랩 | 슬랩 면 · 두께 · 조성 · 고정층 미기재 · 단일 자리 · 단일 배향 | 스핀 편극 · 자기 배치 · U · 4f 처리 미기재 | 산수 ✓ · **보고량은 정의 미달** (자리 · 배향 · 배열 여럿인데 선택 규칙 없음 — 회신 N 기준) |
| CI-NEB ×2 | 이중 홉 최고점 − 시작점 | 시작 이미지 | 같은 슬랩 ± TMB 2 분자 · 이미지 11 vs 15 (figure-read) | 같음 | 표면 경로 · 질문의 경로 (막 관통) 아님 · 0.012 eV 차는 방법 정밀도 안 |
| 화학퍼텐셜 · 분해 · 계면 반응 | **없음** | — | — | — | CEI 주장 (ZrOCl₂ · LiCl) 에 계산 근거 0 |

### 8b. 체류시간 검산 — 흡착 0.68 eV 가 막을 설명하나 (우리 산수)

흡착이 비활성이면 탈착 장벽 ≥ |E_ad|. Γ_des = ν₀·exp(−E/kT) (**ν₀ 10¹³ s⁻¹ 가정** — 큰 분자의 탈착 전인자는 보통 더 커서 이 가정은 논문에 **유리한** 쪽이다):

| 단계 | T | Γ_des | 평균 체류 1/Γ |
|---|---|---|---|
| 셀 작동 | 303 K | ≈5.0×10¹ s⁻¹ | **≈20 ms** |
| 건조 | 353 K (80 °C) | ≈2.0×10³ s⁻¹ | **≈0.5 ms** |
| 어닐 | 473 K (200 °C) · 6 h | ≈5.7×10⁵ s⁻¹ | **≈1.8 µs** (6 h 동안 기대 탈착 ≈10¹⁰ 회) |

- 200 °C 6 h 를 단분자로 버티려면 E ≳ kT·ln(ν₀·t) = **≈1.63 eV** (473 K · t = 6 h · ν₀ 10¹³ s⁻¹ 가정 · 기대 사건 1 개 문턱 — `D-2026-10-05-md-observation-window` 식의 거울상) — 화학결합 규모다.
- ⇒ **어닐 뒤 남은 ≈4 nm 층은 '0.68 eV 로 흡착한 TMB 단분자층' 일 수 없다.** 남은 것은 변성 · 축합된 탄소질 (예: ZrCl₄ 류 루이스 산 자리에서의 올리고머화 — **추측 · 논문에 근거 없음**) 이거나 입자 사이에 갇힌 잔류물이다. DFT 는 실제 막이 아니라 다른 대상을 계산했다.
- PBE 가 vdW 없이 방향족 물리흡착을 과소평가한다는 점을 감안해도 (D3 를 넣으면 커진다), 1.6 eV 까지 가려면 화학결합이 필요하다.

### 8c. 홉 수 검산 — NEB (`D-2026-09-27-barrier-hop-count`)
Γ = ν₀·exp(−Ea/kT) (**ν₀ 10¹³ s⁻¹ 가정** · **303 K**): 0.343 eV → Γ ≈ 2.0×10⁷ s⁻¹ (평균 대기 ≈50 ns) · 0.355 eV → Γ ≈ 1.25×10⁷ s⁻¹ (≈80 ns). '빠른 수송 유지' 서술과 차수 일치 ✓. 두 값의 속도비 ≈1.6 배 — Γ 한 점 · 힘 0.05 eV Å⁻¹ 끝점 · 다른 이미지 수에서 0.012 eV 차를 '약간 증가' 로 읽을 근거는 없다.

---

## 9. Figure set ★

| Fig | 내용 (무엇을 보여주나) | 우리 활용 |
|---|---|---|
| 1a | 개념도 — 기존 복합양극 (SE >20 %) vs 이 작업 (SE 10 %) | 서론 그림 꼴 참고만 |
| 1b,c | XRD + Rietveld (R_wp 6.94 / 7.64 %) · Kapton 둔덕 지배 | 정제 표 감사 사례 (§3b) |
| 1d,e | EIS (30 °C) · DC 분극 (σ_e) · σ–T 막대 (°C 선형 · Ea 없음) | ⚠ '아레니우스' 라 부른 막대그래프 — Ea 없음 |
| 1f,g | SAED [112] · HRTEM ≈4 nm 비정질층 · 0.30 nm (200) | 두께 1 시야 — 통계 없음 |
| 1h,i | EELS C-K · ToF-SIMS 3D (CH⁻ · C₂H⁻) | 탄화수소 존재 근거 |
| 1j | CV (V vs Li-In) — 산화 개시 3.8 → 4.1 V · 환원 봉우리 | **§B 행: 겉보기 개시 +0.3 V = B② (전자 접근)** |
| 1k | TMB 흡착 모델 + 전하밀도 차 · E_ad = −0.68 eV | 체류시간 검산의 대상 (§8b) |
| 2a | 0.1 C 첫 사이클 · ICE 97.6 vs 90.0 % | 차이 = LYZC 첫 충전 잉여 ≈19 mAh g⁻¹ |
| 2b | 1 C 400 회 · 90.67 vs 61.92 % | 셀 비교 핵심 · 단일 셀 |
| 2c,d | dQ/dV 열지도 400 회 — LYZC 띠가 고전압 쪽으로 기움 | 분극 누적을 한 장에 보이는 표현법 |
| 2e | rate 0.1–2 C | — |
| 2f | 5 C 2000 회 · 라벨 '100 %' | ⚠ 픽셀 판독 ≈94 % (첫 5 C 대비) |
| 2g | 4.5 V (2.8–4.5 V vs Li) 1 C · 라벨 90 % | 본문 91 % · 300 회와 축 ≈380 회 불일치 |
| 2h | 문헌 비교 (용량 · 사이클 · 활물질 %) | ⚠ 'This work ★ 1C' 가 2000 회 · ≈126 mAh g⁻¹ 위치 — 어떤 실험과도 안 맞는다 |
| 3a,b | CI-NEB 모델 (슬랩 표면 경로 · TMB 2 분자) · 0.343 / 0.355 eV | **'질문의 경로' 감사 사례** — 표면을 따라 vs 막 관통 |
| 3c | FEM 리튬화 지도 (DOD 30 vs 95 % @ 40 분) | 매개변수 미공개 FEM 은 기전 근거가 못 된다 |
| 3d–i | in situ EIS · DRT · 2D 지도 (LYZC@CH · LYZC) | DRT 구간 배정 · 창 끝 피크 주의 (§10-10) |
| 4a | 나노압입 10 mN · 깊이 ≈1.8 vs ≈1.1 µm | §C ⛔ 행 꼴 — 펠릿 겉보기 값 |
| 4b,c | 단면 두께 282.46 vs 305.85 µm · XCT 기공 1.88 vs 4.62 % | 두께비 ↔ XCT 불일치 (§3g) |
| 4d | FEM 정규화 von Mises 응력 | FEM 은 유기층을 CAM 에 입혔다 (실험과 다름) |
| 4e–j | 사이클 뒤 cryo-TEM · SAED · EDS (Area I vs II) | EDS O 대비는 유효 · SAED 는 다른 상 비교 |
| 5a,b | 0 °C · 1 C 800 회 (골 ≈90 → 회복) | 유지율 기준점 미명시 사례 |
| 5c,d | 4.7 V 300 회 86 % | — |
| 5e,f | 13.76 mg cm⁻² · 1.78 → 1.23 mAh cm⁻² | 결론의 17.32 와 불일치 |
| 5g–i | 습식 전극 · 파우치 (Si–C) 첫 사이클 · 20 회 | ⚠ 402.22 Wh kg⁻¹ = Ni83 질량 · 가정 3.8 V (실측 ≈3.26 V) |
| S2 | 조성 훑기 σ–T (°C 선형 축) | x = 0.6 최적 · Ea 없음 |
| S3 | 맨 LYZC 7:3 · 8:2 (ICE 98.06 / 96.96 %) | **'맨 LYZC 비호환' 서사의 반례** — 문제는 9:1 에서만 |
| S6 | 입도 평균 0.73 vs 0.74 µm (n ≈30–36) | 평균은 같다 — 꼬리만 다름 |
| S10 | XPS C 1s (C–H) · 'Yb 4d' 창 (Cl 2p · Zr 3d 겹침) | — |
| S12 | 흡착 총에너지 3 개 (−433.86 / −126.13 / −307.05 eV) | E_ad 산수 검산 ✓ |
| S16 | 교차 실험 (복합양극 vs 분리막) | 분리막도 절대 용량을 움직인다 (≈140 vs 183.66) |
| S20 | 복합 σ_ion 2.43×10⁻⁵ vs 1.06×10⁻⁶ · σ_e ≈4.5×10⁻³ | 23 배 — 측정법 미기재 |
| S31 | 사이클 뒤 LYZC@CH 복합양극 ToF-SIMS (ZrOCl₃⁻ 희소) | 대조 그림 없음 |
| S5 | (안 봄 · 캡션) LYZC@CH EIS 0–90 °C · DC 분극 확대 | σ · σ_e 값은 본문 · `Fig. 1d` 로 읽음 |
| S8 | (안 봄 · SI 산문) 맨 LYZC TEM · SAED [312] · HRTEM (131) — 결정성 표면 | 코팅 전 대조 (두께 0) |
| S11 | (안 봄 · 캡션) LYZC@CH ToF-SIMS 3D (C₂²⁻ · C₂H₂⁺ · LiCl⁻ · CH₃⁺) · 깊이 분석 | 탄화수소 조각 목록 |
| S15 | (안 봄 · SI 산문) 30 / 125 MPa × 9:1 / 7:3 — 125 MPa 9:1 ICE 94.48 % · 160 회 81.6 % | 압력이 높을수록 9:1 이 나빠진다 |
| S21 | (안 봄 · SI 산문) GITT 0.5 h / 4 h · D 6.65 / 6.83 vs 2.83 / 3.78 ×10⁻¹¹ cm² s⁻¹ | 복합전극 겉보기 D (캡션의 'electrolyte D' 는 오기) |
| S22 | (안 봄 · 본문) 첫 사이클 dQ/dV · ΔE_p ≈0.07 vs 0.10 V | — |
| S23 | (안 봄 · 캡션) 50 · 400 회 뒤 EIS · DRT | 숫자는 `Table S7` |
| S24 | (안 봄 · 텍스트 층 라벨) H–E 점 (11.8, 0.122) · (14.2, 0.388) GPa · Oliver–Pharr | §C ⛔ 꼴 — 펠릿 겉보기 |
| S29 | (안 봄 · 텍스트 층 라벨) XCT 기공률 4.62 / 1.88 % | 두께비와 불일치 (§3g) |
| S30 | (안 봄 · 본문) 400 회 뒤 FIB-SEM — LYZC 입자 균열 · 공극 | 정성 |
| S32 | (안 봄 · 본문) XRD 0 · 3 · 400 회 — I(003)/I(104) · (018)/(110) | 비 · 반치폭 숫자 없음 |
| S33 | (안 봄 · SI 산문) Raman E_g ≈480 · A₁g ≈590 cm⁻¹ — LYZC 쪽 A₁g 청색편이 | 정성 |
| S34 | (안 봄 · 캡션) 4.7 V 충방전 곡선 (30 °C) | — |
| Table S4 | 문헌 10 건 (활물질 30–80 % · 97.3–180 mAh g⁻¹ · 50–1500 회) — 'This work' 행 없음 | `Fig. 2h` 의 출처 표 |
| Table S1 | LYZC Rietveld (β 없음 · Li1 '4g' 오기) | 결정학 표 감사 체크리스트 |
| Table S3 | LYZC@CH Rietveld (점유 고정 · 좌표 이동) | 같은 |
| Table S5 | LYZC DRT 적분 저항 (9 전압점) | 합 재현 ✓ · 첫 OC 1660 Ω |
| Table S6 | LYZC@CH DRT 적분 저항 | 합 재현 ✓ · 첫 OC 475 Ω |
| Table S7 | 50 · 400 회 뒤 저항 | 합 재현 ✓ |

---

## 9b. Post-processing ★ (템플릿 §6)

- **무엇**: DFT 흡착 에너지 (총에너지 차) · 전하밀도 차 등치면 (`Fig. 1k`) · CI-NEB + 진동수 검증 · Rietveld (GSAS-II) · DRT (EIS → 분포 함수 → 구간 적분 '맞춤' → `Table S5`–`S7`) · GITT (Weppner–Huggins) · Oliver–Pharr · XCT watershed 분할 (Avizo) · ToF-SIMS 3D 재구성 · FEM (COMSOL).
- **도구**: VASP · GSAS-II · Avizo · COMSOL 명시. 전하밀도 차 렌더 (VESTA 류) · DRT 소프트웨어 · 정규화 방식 미기재.
- **우리 픽셀 판독 방법 (재현용 · 스크립트는 저장 안 함 — 일회성)**: 크롭 PNG (300 dpi) 에서 축 틀 · 눈금 행을 어두운 픽셀 합으로 찾아 선형 보정 → 열마다 파란 픽셀 (R < 90 · B − R > 60) 을 모아 연속 구간의 중심을 취함. `Fig. 5h` 는 충전 · 방전 두 가지가 ≈10.5 mAh 에서 교차하므로 그 왼쪽은 위 가지 · 오른쪽은 아래 가지를 방전으로 잡아 0.2–27.6 mAh 를 사다리꼴 적분 (89.2 mWh / 27.3 mAh = **3.26 V**). `Fig. 2f` 는 0–250 mAh g⁻¹ 눈금 6 개 (65 px / 50 mAh g⁻¹) 로 보정해 띠 중앙값을 읽었다 (마커 폭 ±5 mAh g⁻¹).
- **수치화 · 기록**: DRT 를 '구간 적분' 으로 숫자화한 표 (`Table S5`–`S7`) 는 쓸 만한 꼴 — 우리가 같은 표를 만들면 **구간 경계 τ · 정규화 · 적분법 · 측정 주파수 창** 을 같은 줄에 적는다 (이 편은 경계만 적었다). 나머지 그림은 원자료 · 맞춤 오차 · 반복 수가 없다.

---

## 10. 비판 — 이 논문의 약한 곳 ★

**A. 원인 귀속 (가장 큰 문제)**
1. **'계면상 화학' 과 '미세구조 · 공정' 이 안 갈렸다.** 처리 = TMB 교반 + 거름 + 80 °C 건조 + **200 °C 6 h 추가 어닐**. 대조군은 전부 빠진 맨 LYZC 하나다. '어닐만' · '용매만 (어닐 없이)' · '다른 비반응 용매' 대조가 없다. 그런데 자기 데이터가 미세구조 쪽을 가리킨다: ① 조립 직후 (첫 OC) 총 저항이 이미 3.5 배 (`Table S5` · `S6`) ② 복합 σ_ion 23 배 (`Fig. S20`) ③ 같은 질량 · 압력에서 두께 7.6 % 차 · XCT 기공 차 (`Fig. 4b,c`) ④ **맨 LYZC 도 7:3 에서는 ICE 98.06 % · 140 회 192.22 mAh g⁻¹** (`Fig. S3`) — 문제가 SE 10 wt% 에서만 커진다. SE|CAM 화학 비호환이 주원인이면 SE 가 많은 7:3 이 더 나빠야 한다. LYZC 9:1 의 낮은 ICE 는 첫 충전 잉여 ≈19 mAh g⁻¹ 인데, 이 잉여가 왜 SE 가 적은 쪽에서만 나는지 논문은 설명하지 않는다.
2. **'점탄성' · '적응형' 은 측정되지 않았다.** 크리프 · 응력 이완 · DMA · 온도 의존 기계 시험이 없다. 나노압입 (10 mN · 1–2 µm 깊이 ≥ 입자 0.73 µm) 은 펠릿 겉보기 응답이고 펠릿 밀도도 미기재. E 는 17 % 만 내려가고 H 가 3.2 배 내려간 것은 입자 재배열 · 미끄럼 (윤활) 과 같은 꼴이다.
3. 원인을 갈랐다는 교차 실험 (`Fig. S16`) 은 유지율 순위만 지지한다 — Ni83-LYZC@CH 복합양극은 LYZC 분리막과 쓰면 첫 1 C ≈140 (figure-read) 으로 자기 분리막 (183.66) 보다 낮다. 분리막 · 음극 쪽 (DRT S2 같은 전압점끼리 1.3–8.7 배) 차이도 셀 비교에 섞여 있다.

**B. DFT · FEM 이 결론을 받치지 않는다**
4. **흡착 0.68 eV** 는 200 °C 6 h 어닐에서 단분자로 남을 수 없다 (§8b · 체류 ≈1.8 µs · 필요 ≈1.63 eV). '강한 열역학적 상호작용 → TMB 가 흡착해 유기층 형성' 은 자기 공정 조건과 모순이다. 단일 자리 · 단일 배향 · vdW 미기재 · 슬랩 조성 미기재 (S12 는 Yb 가 많아 보임 · figure-read) — 스칼라 보고량으로 정의 미달.
5. **NEB 는 질문의 경로가 아니다.** 핵심 질문은 'Li⁺ 가 4 nm 탄화수소층을 가로질러 Ni83 으로 가는가' (탄화수소는 Li⁺ 용매화 자리가 없다) 인데 계산은 SE 표면을 따라 가는 홉이다. 0.012 eV 차는 방법 정밀도 (Γ · 0.05 eV Å⁻¹) 안. CV 개시 +0.3 V 도 같은 문제 — 절연 껍질의 전자 차단으로 겉보기 개시가 오르는 것과 막이 Li⁺ 를 통과시키는 것은 다른 이야기인데, 후자의 직접 측정이 없다 (단 복합 σ_ion 23 배는 셀 수준에서 통과를 간접 지지).
6. **FEM 은 실험과 다른 계를 풀었다** — 유기층을 CAM 에 입혔고 (실험은 SE), 두께 0.01 µm (실측 ≈4 nm), 상자 치수 단위 의심, 재료 · 동역학 매개변수 표 없음. `Fig. 3c` 의 40 분 DOD 30 vs 95 % 와 `Fig. 4d` 응력 지도는 입력이 정한 결과다.

**C. 헤드라인 수치의 내부 모순 (6 건)**
7. ① 초록 σ 2.1×10⁻³ 을 LYZC 값으로 (본문 · 그림은 LYZC@CH 값) ② 에너지 밀도 402.22 의 분모 — 식 (8) 은 Ni83 질량 0.260 g, 초록 · 서론 · 결과 · 결론은 '전극 · 복합양극 전체' ③ 3.8 V 는 가정값 — 파우치 실측 평균 ≈3.26 V (`Fig. 5h` 픽셀 적분 · 전지 전압) · 그 파우치의 Ni83 이용률은 105.8 mAh g⁻¹ (스와지락의 절반) ④ 고부하 13.76 (결과 · 그림) vs **17.32 mg cm⁻²** (결론) ⑤ 5 C 2000 회 '거의 100 %' — 픽셀 판독 첫 5 C 대비 ≈94 % ⑥ 4.5 V 시험 91 % · 300 회 (본문) vs 90 % · 축 ≈380 회 (그림).
8. `Fig. 2h` 의 'This work ★ 1C' 는 2000 회 · ≈126 mAh g⁻¹ (figure-read) 에 찍혀 있다 — 2000 회 시험은 5 C · 91.75, 1 C 시험은 400 회 · ≈166 이다. 어느 실험과도 안 맞는다. 문헌 점 일부의 C-rate 라벨도 `Table S4` 와 다르게 읽힌다 (figure-read · 라벨–점 대응이 모호해 단정 안 함).
9. 0 °C '97 %' · 라벨 '96.66 %' 의 기준은 ≈125.4 mAh g⁻¹ (우리 산수) — 첫 1 C 값 (figure-read ≈130) 이 아니고, 곡선의 깊은 골 (≈90) 은 설명이 없다.

**D. 측정 정의 · 통계**
10. DRT: 측정 하한 0.01 Hz (τ ≈16 s) 인데 S4 (10⁰–10¹ s) 피크가 창 끝에 붙어 있다 — 창 끝 DRT 피크는 경계 인공물 위험이 크다. S4 를 'R_ct' 로 부르면서 설명은 '양극 내 고체 확산' — 이름과 물리가 섞였다. LYZC 의 '+787.5 %' 와 LYZC@CH 의 '474.8 → 18.28' 은 기준점이 다르다.
11. XCT 기공률 (1.88 / 4.62 %) 은 복셀 크기 미기재 · 두께비와 안 맞는다 (같은 질량이면 p₁ ≈9.4 % 필요 · §3g). 90 wt% NCM 냉간 압착 복합양극에 2–5 % 기공은 해상도 밑 기공을 못 본 값일 가능성이 크다.
12. Ea 가 없다 — `Fig. 1e` · `Fig. S2` 는 '아레니우스' 라는 이름의 °C 선형 축 그림이다. NEB (0.34 eV) 를 실험 Ea 와 대조하는 자연스러운 검증을 건너뛰었다. (우리 figure-read 어림 ≈0.32–0.34 eV 는 숫자상 가깝지만 NEB 가 표면 홉이라 대조 자체가 성립하지 않는다.)
13. GITT D 를 'electrolyte 의 D' 로 적었다 — 복합전극 겉보기 D 다 (접촉 면적 S 미정의).
14. **단일 셀 · 반복 없음** — 어느 셀 수치에도 오차막대 · n 이 없다. `Fig. S16` 이 보인 ≈25 % 용량 편차 (같은 복합양극 · 다른 분리막) 는 셀 간 편차 규모를 짐작하게 한다.
15. 결정학 표: β · R 인자 (R_wp 제외) 누락 · Yb/Zr 점유가 두 표에서 소수 셋째 자리까지 같음 (고정) · Li1 y 0.84 Å 이동 · 같은 4g 의 Yb2/Zr2 좌표 분리 · Li1 Wyckoff 오기 (4h → '4g') · 격자 부피 +1.03 % 를 논하지 않음.
16. 화학 서술: ZrOCl₂ · LiCl 을 *'mixed ionic-electronic conducting'* 이라 했다 — 둘 다 전자 절연체다. 양극 계면에서 *'Zr⁴⁺ 환원 억제'* 는 전위 방향이 맞지 않는다 (Zr⁴⁺ 환원은 CV 에서 ≈2.4 V vs Li 아래 · 셀 하한 2.8 V 위에서는 산화 쪽이 문제다).
17. 사이클 뒤 SAED 비교 (Area I = 계면/SE 띠 할로 vs Area II = Ni83 결정) 는 다른 상끼리의 비교다. 염화물의 전자빔 비정질화 (일반 주의) 를 배제하는 대조 (맨 LYZC 신선 시편 같은 조건 SAED) 가 없다.
18. 표기 오류: `Fig. S5` 캡션 'LYZC@C' · `Fig. S16b` 범례 'Ni83-LYZC@CH electrolyte' · `Fig. S17` 캡션 (c)(d) 만 · `Fig. S6` 축 'Partical'.

**E. 잘한 것 (공정하게)**
- 같은 셀 구성으로 SE 비율 · 압력 · 교차 (복합양극 vs 분리막) 를 따로 돌려 SI 에 다 실었다 — 위 비판 1 · 3 은 그 덕에 할 수 있다.
- DRT 를 숫자 표로 냈다 (`Table S5`–`S7`) — 합을 재현할 수 있다.
- 전이상태를 진동수로 확인했다. 에너지 밀도의 분모가 '전체 파우치가 아니다' 를 스스로 적었다.
- EDS O 분포 대비 (`Fig. 4g` vs `Fig. 4j`) 는 기생 반응 억제의 가장 직접적 근거로 쓸 만하다.

---

## 11. 우리 원장 매핑 (요약표)

| 이 편의 축 | 우리 원장 위치 | 관계 |
|---|---|---|
| 작동창 · 산화 판단 | 사용자 2026-11-09 (CLAUDE.md) · `kb/concepts/se_redox_frontier.md` 4 장 ④ | 창 거의 같음 · 계열이 달라 체제 반대 (§7a) |
| 양극 O → 옥시 음이온 산물 | `db/properties/cei_esw_O_2026_09_16.json` · `db/properties/cei_interface_V_*.json` · `se_redox_frontier.md` 4 장 ⑤ | 질문 클래스 같음 · 화학 다름 · 숫자 비교 없음 |
| 산화 개시 축 명명 | comparison §B ([Liu26CCTO] 'onset 이동이 아니라 접촉 차단' 행 · [Xiao19] 염화물 밴드 행) | 같은 꼴의 할라이드판 (§B 신규 행 제안) |
| 흡착 보고량 | `D-2026-10-05-adsorption-site-coordination` · 회신 N (상태 선택 규칙) | 0.68 eV 는 문턱 아래 · 체류시간 검산이 대신 결정 |
| 장벽 인용 | `D-2026-09-27-barrier-hop-count` · `tools/sei/collect_neb.py::hop_check` | §8c 한 줄 |
| 관측창 (거울상) | `D-2026-10-05-md-observation-window` (+ 개정 1) | §8b 의 '남으려면 ≈1.63 eV' 는 같은 식 Ea₁ = kT·ln(ν₀·t·n) |
| NEB 규약 | `kb/methodology/computational_methods_canonical.md` 표 'NEB 장벽 (DFT)' 행 (셀 수직폭 · 전하 규약 · 끝점 최소) | 이 편은 그 칸 대부분이 미기재 |
| 나노압입 vs DFT 탄성 | comparison §C ⛔ 나노압입 행들 | 같은 꼴 (할라이드 펠릿) — §C 행 제안 (선택) |

---

## 12. 적용 인사이트 ★

1. **흡착 에너지를 쓰기 전에 공정 온도 · 시간으로 체류시간부터 센다.** 우리 홉 수 · 관측창 규율의 거울상이다: 'E 가 얼마면 그 공정을 버티나' (≈kT·ln(ν₀·t)). 이 한 줄이 이 편 DFT 의 결론 문장을 뒤집었다. 우리 흡착 · 점착 기록에도 '그 결합이 공정 · 작동 온도에서 얼마나 머무나' 를 같이 적으면 좋다 (지금 규율은 ≳2 eV 쪽 배위수만 묻는다 — 낮은 쪽은 비어 있다).
2. **NEB 는 '질문의 경로' 를 먼저 정한다.** 코팅 · 계면상 문제에서 질문은 거의 항상 '가로지르는' 경로다. 표면을 따라 가는 장벽을 두 개 비교해도 코팅의 이온 투과성에 대해 아무것도 말하지 않는다 — 우리 계면 · SEI NEB 카드에 '경로가 계면을 가로지르는가' 칸을 둘 만하다.
3. **'겉보기 산화 개시 이동' 은 피복 · 탄소 접촉을 같이 적어야 축이 선다.** 절연 껍질은 전자 접근 (B②) 을 줄여 CV 개시를 올린다 — §B 에 할라이드판 행으로 남긴다.
4. **SE 비율 대조가 귀속을 가른다.** 이 편 스스로의 `Fig. S3` (맨 SE 7:3 은 정상) 가 '화학 비호환' 서사를 약하게 만든다. 우리 SE 쪽 개질 (B₂O₃ · Nd) 을 셀로 볼 때도 'SE 분율 두 점 이상 + 공정 대조 (어닐만)' 가 있어야 계면 화학으로 귀속할 수 있다 (판단은 각 원고 1저자 몫).
5. **에너지 밀도는 분모 · 전압 출처를 같은 줄에.** 활물질 기준 · 복합 기준 · 셀 기준과 가정 전압 vs 실측 평균 전압 — 이 편은 넷 중 둘이 어긋났다.
6. (DEM 쪽 참고) 90 wt% NCM · 500 MPa · 100 mg 펠릿 두께 · XCT 기공률은 복합양극 충전 모사의 외부 점으로 보일 수 있지만, XCT 해상도 미기재 · 두께비와의 불일치 (§3g) 때문에 앵커로는 약하다.

---

## 13. 인용 가능 문장 (영문 초안)

- "Hu et al. coated Li₂.₄Yb₀.₄Zr₀.₆Cl₆ particles with a ~4 nm hydrocarbon-rich amorphous layer and cycled 90 wt% LiNi₀.₈₃Co₀.₁₂Mn₀.₀₅O₂ composite cathodes with 90.67% capacity retention after 400 cycles at 1 C (2.8–4.3 V vs Li⁺/Li, 30 °C, 30 MPa), compared with 61.92% for the uncoated electrolyte; the contributions of surface chemistry and composite microstructure were not separated."
- "In that study, the apparent oxidation onset in cyclic voltammetry (1 mV s⁻¹, 30 wt% Super P) increased from 4.42 to 4.72 V vs Li⁺/Li after coating, which reflects reduced electronic access to the electrolyte rather than a shift of its intrinsic decomposition onset."
- (방법 원전으로) "An adsorption energy of 0.68 eV corresponds to a residence time of microseconds at 200 °C for an attempt frequency of 10¹³ s⁻¹, so it cannot account for an organic layer that survives a 6 h anneal at that temperature."

⚠ 마지막 문장은 **우리 계산** 이다 — 남의 논문 결론처럼 쓰지 않는다 (원고에 쓸 일이 생기면 가정 · 식을 같이).

---

## 14. 주의 / 한계 (인용 규율)

- ⛔ 이 편의 σ · σ_e · 장벽 · E · H · 기공률을 **A–D 물성 4축 표에 넣지 않는다** (할라이드 · EXTERNAL 규율).
- ⛔ "코팅이 할라이드의 산화 한계를 4.72 V 로 올렸다" — 축 없는 문장. 쓰려면 '겉보기 CV 개시 (1 mV s⁻¹ · 탄소 30 %)' 와 'B② 전자 접근' 을 같이.
- ⛔ "TMB 가 0.68 eV 로 강하게 흡착해 막을 만든다" — 체류시간 검산과 모순 (§8b).
- ⛔ "코팅 뒤에도 Li⁺ 장벽이 0.355 eV 로 유지된다" 를 '막 투과' 근거로 — 표면 홉이다.
- ⛔ "402.22 Wh kg⁻¹ 전극 수준 에너지 밀도" — Ni83 질량 · 가정 3.8 V. 쓰려면 '활물질 기준 · 가정 전압' 을 같이 (복합 기준 · 실측 전압이면 ≈311 · 우리 산수 · figure-read · 활물질 90 % 가정 — 파우치 전극은 PIB · VGCF 가 들어가 실제 분율은 미기재이고 더 낮다).
- ⛔ "5 C 2000 회 100 % 유지" — 픽셀 판독 ≈94 % (첫 5 C 대비).
- ⛔ 나노압입 E 11.8 / 14.2 GPa 를 단결정 탄성률 · 우리 E_VRH 옆에 같은 양으로.
- ⛔ ZrOCl₂ · LiCl 을 확인된 CEI 상으로 — 상 동정 없음.
- ⛔ 우리 figure-read Ea 어림 (≈0.32–0.34 eV) 을 논문 값으로.
- ✅ 쓸 수 있는 것: 셀 비교 수치 (조건 · 단일 셀 표기 동반) · 작동창 · 교차 실험의 존재 · EDS O 분포 대비 (정성) · DRT 표 합 · 체류시간 · 홉 수 검산 (우리 산수로 표기).

---

## 15. 기법 용어 미니사전

- **TMB (1,3,5-trimethylbenzene · mesitylene · 메시틸렌)**: 방향족 용매. 끓는점 ≈165 °C (일반 물성). 이 편의 처리 용매이자 습식 전극 용매.
- **LYZC@CH**: 'CH' = 탄화수소 (hydrocarbon) 비정질 껍질을 입힌 LYZC. 저자는 'adaptive organic interphase'.
- **Rietveld · R_wp**: 회절 패턴 전체를 구조 모델로 맞추는 법 · 가중 잔차 지표. 배경이 큰 패턴 (Kapton 둔덕) 에서는 R_wp 가 배경 맞춤에 끌린다.
- **Wyckoff 자리 (C2/m)**: 2a (0,0,0) · 2d (0,½,½) · 4g (0,y,0) · 4h (0,y,½) · 4i (x,0,z) · 8j (x,y,z).
- **DC 분극 (σ_e)**: 이온 차단 전극 사이에 일정 전압을 걸어 남는 정상 전류로 전자 전도도를 잰다.
- **SAED / HRTEM / HAADF-STEM / EELS**: 제한시야 전자회절 (결정 · 비정질 판별) / 고분해능 격자상 / 고각 환형 암시야 (원자번호 대비) / 전자 에너지손실 분광 (원소 가장자리 — C-K ≈285 eV).
- **ToF-SIMS**: 이온빔으로 표면을 깎으며 나온 이차 이온 조각의 질량을 잰다. 조각 (CH⁻ · ZrOCl₃⁻) 은 원래 상이 아니라 '조각' 이다.
- **DRT (relaxation time 분포)**: 임피던스를 시간 상수 분포 γ(τ) 로 풀어 과정별로 나눈다. 측정 주파수 창 끝의 피크는 믿기 어렵다.
- **GITT · Weppner–Huggins**: 짧은 전류 펄스 · 긴 휴지로 전위 변화를 재서 겉보기 확산계수를 낸다. 복합전극에선 접촉 면적 S 가 불명이라 '겉보기' 다.
- **Oliver–Pharr**: 나노압입 하중–깊이 곡선의 제하 기울기에서 경도 H · 감소 탄성률을 낸다. 압입 깊이가 입자보다 크면 펠릿 겉보기 값이다.
- **CI-NEB**: 두 끝점 사이 이미지 사슬로 최소 에너지 경로를 찾고 가장 높은 이미지를 안장점으로 올린다. 허수 진동수 1 개 = 안장점 확인.
- **체류시간 (residence time)**: 흡착 분자가 표면에 머무는 평균 시간 1/Γ_des = exp(E/kT)/ν₀. 홉 수 검산과 같은 식을 탈착에 쓴 것.
- **von Mises 응력 (FEM)**: 다축 응력을 하나의 '항복 견줌' 스칼라로 묶은 값. 정규화 기준을 안 적으면 두 그림의 색을 비교할 수 없다.
- **ICE (initial Coulombic efficiency)**: 첫 사이클 방전 / 충전 용량. 차이가 충전 쪽에서 나면 기생 산화, 방전 쪽에서 나면 고립 · 동역학 손실 쪽이다.
