Repository: yonghoon7153-source/Yonghoon-DEM-DFT

# 📚 LITDB — 문헌 단일 시스템 (**SE·DFT 축 + DEM·MPM 축, 두 트랙**)

> **앞으로 논문은 여기서만 본다.** 여러 곳(db/literature, kb/papers, db/properties, Excel)에 흩어진 문헌을 한 곳에서 생각·참고·비교하기 위한 통합 MD 시스템.

## 왜 트랙이 둘인가
`INDEX.md` 는 argyrodite 전해질 축이라 접촉역학·MPM·건식전극 digest 가 들어갈 자리가
없다. 그래서 한때 64편이 **어느 인덱스에도 없었다**(open_items #7). 축을 나눠 그 구멍을
닫았고, 한 분모로 세면 “159편 중 98편 미언급” 같은 **가짜 미결**이 나온다
(`comparison_vs_ours.md:8`). 분리는 실측 근거가 있는 결정이다 — 합치지 말 것.

⚠ 이 표의 **편수는 적지 않는다.** 손으로 쓴 수는 반드시 낡는다(README 자신이 세 번 틀렸다).
현재값은 `python3 tools/litdb/build_index.py --check` 로 본다.

File: litdb/papers/hyun_han_argyrodite_moisture_degradation_design_principles.md
<!-- paper-level STANDALONE digest. 2026-09-15 신설 (litdb-curator).
     ⚠ 이 세션은 그림을 크로핑하지 않았다 (pdftoppm 부재 · 1저자 지시로 텍스트 추출본 사용).
        따라서 **그림 원본을 하나도 보지 못했다.** §9 Figure set 은 전부 캡션·본문 서술 기반이고,
        `figure-read ≈` 표기가 이 digest 에 **한 건도 없다.**
     ⚠ 이 편은 Source Data 가 없다 (Cell Press 표준 SI 만). 그래서 §12 검산은 **논문 내부 정합성**
        검사(수치 재계산·식 복원·순위 상관)로만 했다. -->

# Elucidation of degradation mechanism of a Li-argyrodite solid electrolyte against moisture and proposal of design principles for robust stability — Hyun, Tao, Ko & Han (*Cell Reports Physical Science* **2025**, 6, 102600)

> slug `hyun_han_argyrodite_moisture_degradation_design_principles` · DOI `10.1016/j.xcrp.2025.102600` · type `순수 DFT + AIMD (실험 0건)` ·
> PDF `litdb/inbox/121. CellRepPhysSci_Hyun_Han_Argyrodite_moisture_degradation_design_principles_MAIN.pdf` (본문 **12 pp**)
> + `litdb/inbox/121. Sup) CellRepPhysSci_Hyun_Han_Argyrodite_moisture_SI.pdf` (SI **16 pp** · Fig S1–S10 · Table S1–S4 · Method S1)
> · digested `2026-09-15` · status ✅ · 태그 **[우리 계 정면]** (⛔ `[외부]` 아님 — Li₆PS₅Cl 그 자체다)

> elements: Li, P, S, Cl, O, H, N, V, Mo, W, As, Sb, Bi, In
> methods: DFT, AIMD, DOS, PDOS, COHP

<!-- 태그 근거:
     · elements — Li/P/S/Cl = LPSCl host · O/H = H₂O·OH·O₂ · N = N₂ 흡착 대조 ·
       V/Mo/W = d-오비탈 도펀트 · As/Sb/Bi = 15족 도펀트 · In = 토의에서 다룬 추가 후보(Fig S10).
       ⛔ Ge·Si·Sn 등은 서론 인용문에만 나오고 계산하지 않았다.
     · methods — 실제로 한 것만. DFT(VASP/PBE-D3/PAW) · AIMD(NVT 800 K) · DOS/PDOS · COHP.
       ⚠ COHP 는 **적분값(ICOHP)을 보고하지 않는다** — 곡선만 그린다. 그래서 ICOHP 태그는 안 단다.
       ⚠ LOBSTER 를 썼는지 **논문이 밝히지 않는다** → LOBSTER 태그도 안 단다.
       ⛔ 이 논문은 NEB·Bader·ELF·BVSE·phonon·elastic·ESW·MLIP·실험을 **하나도 하지 않는다.** -->

> **저자**: **Suseong Hyun**¹, **Wei Tao**¹, **Jeonghyun Ko**², **Byungchan Han**\*¹ᐟ³
> (¹ **연세대학교 화공생명공학과**, 서울 03722 · ² **SK On** 차세대배터리 R&D Office, 대전 · ³ Lead contact) · 교신 `bchan@yonsei.ac.kr`
> 접수 2024-12-26 · 수정 2025-03-06 · accepted 2025-04-21 · 온라인 2025-05-12 · *Cell Rep. Phys. Sci.* **6**, 102600 (2025-05-21) · **OA CC BY-NC**
> 지원: NRF **RS-2022-NR068232**(과기정통부) · **SK On** · KETEP **20214000000090**(산업부, 수소에너지 인력양성)
>
> ⚠ **"연세" 표기 주의 (2026-09-15 확인)**: 우리 litdb 의 연세 트랙(`litdb/yonsei_dtbl_lab_triage_2026.md`)은
> **이용민(Yong Min Lee) 교수의 Digital Twin Battery Lab** — 디지털트윈 전극 미세구조 계보다.
> 이 논문의 **한병찬(Byungchan Han) 교수 그룹(화공생명공학과)은 그 랩이 아니다.** 같은 대학의 다른 연구실이고
> 도메인(첫원리 전자구조 vs 전극 미세구조 모델링)도 겹치지 않는다.
> ⛔ **kb 안에서 "연세 반박" 으로 식별되는 트랙을 이 세션이 찾지 못했다** (`grep -rln "반박" kb/` 결과에 한병찬·
> 이 논문과 연결되는 항목 없음). 따라서 이 digest 는 그 맥락을 **추정해서 채우지 않는다.**
> 1저자가 가리키는 트랙이 따로 있다면 §8 의 판정(방법·주장·한계)을 그대로 가져다 쓰면 된다.

---

## 0. 이 digest 를 읽는 법

1. **우리 계 정면이다.** Li₆PS₅Cl, MP 정렬 구조(4a Cl / 4b P / 4c·16e S / 24g Li), (001) 슬랩.
2. **이 편의 가치는 "왜" 다.** 짝편 `papers/kim2026_moisture_surface_degradation_lpscl_dryroom.md` 가 *무슨 일이 일어나는가*(치환·회전·부피수축·XPS 실측)를 답한다면, 이 편은 **전자구조로 왜 그 자리인가** 를 답하고 **어떻게 막는가(도펀트 6종 전수)** 까지 간다. §8 이 정면 대조다.
3. **실험이 0건이다.** 순수 계산이고, 제안된 도펀트 중 **이 논문이 검증한 것은 하나도 없다.** 인용할 때 반드시 밝힌다.
4. **무질서를 다룬다** — 50 % S–Cl anion mixing 을 **먼저 구해 놓고** 그 위에서 표면을 만든다. 짝편(정렬 구조)과 갈리는 지점이고, **우리 modelc(Cl-rich 무질서)에는 이쪽이 더 가깝다.**
5. 우리 원장과의 관계는 §7 — 특히 **가수분해는 산화환원이 아니다**(§7d)와 **`o2_muO_screen` 카드와의 경계**(§7b).

---

## 1. 한 줄 요약

LPSCl(001)에서 H₂S 가 나오는 경로는 `H₂O* → OH*+H* → O*+2H* → (PS₃O 생성) → H₂S↑` 이고, **속도를 정하는 것은 첫 갈래(H₂O 해리, ΔG_L = 0.534 eV)** 다. 그 반응이 가능한 이유는 **PS₄ 의 S 가 페르미준위 바로 아래에 비결합 3p 로브(lone pair)를 갖고 있어 OH·H 를 받아 주기 때문**이고, 따라서 **그 비결합 궤도를 지우는 도펀트**(d-오비탈 + 고산화수: **V⁵⁺·Mo⁶⁺·W⁶⁺**)나 **S–S 결합을 강제로 만드는 도펀트**(**Bi⁵⁺**)가 수분 저항을 올린다. 같은 15족이라도 **As⁵⁺·Sb⁵⁺ 는 거의 효과가 없다**.

---

## 2. 메타 / 이 논문이 실제로 물은 것

| 항목 | 내용 |
|---|---|
| 저자 | Suseong Hyun, Wei Tao, Jeonghyun Ko, **Byungchan Han\*** |
| 소속 | **연세대 화공생명공학과** + **SK On** |
| 저널·년 | *Cell Reports Physical Science* **6**, 102600 (**2025**) |
| DOI | `10.1016/j.xcrp.2025.102600` |
| 조성 | **Li₆PS₅Cl** (50 % S–Cl anion-mixed) + **P 자리 도핑 6종**(V, Mo, W, As, Sb, Bi) + 토의에서 In |
| 도핑 농도 | **12.5 at%** (`Li₆₋₀.₁₂₅ₓ P₀.₈₇₅ M₀.₁₂₅ S₅ Cl`, x=0 for 5+ / x=1 for 6+) |
| 연구유형 | **순수 DFT + AIMD. 실험 0건** |
| 저자 기여 | 계산 설계·수행 = S.H. + J.K.(SK On) / 감독 = B.H. |

**논문이 스스로 세운 문제의식** (서론):
- 기존 도핑 전략은 **HSAB 이론**(경한 산 P⁵⁺ 는 경한 염기 O²⁻ 를 선호 → 무른 산 Sb⁵⁺·Sn⁴⁺ 로 바꿔 PS₄ 를 지킨다)에 기대는데, *"HSAB 는 반경험적이고 예외와 모호한 경계가 자주 보고된다"*.
- 그리고 *"도펀트가 수분 저항을 개선하는 **첫원리 기전**은 규명된 적이 없다"*.
- 선행 DFT(ref 29 = Zhang & Gu, *Rare Met.* 2023)가 **LPSCl(111)** 을 활성면으로 지목했으나 *"실험과 완전히 일치하지 않았다"* 고 적는다.
⇒ 목표: **HSAB 를 대체할 전자구조 기반 선택 규칙.**

---

## 3. 핵심 수치 총정리 ★

### 3a. 모델계 — 무질서를 먼저 정한다

| 양 | 값 | 출처 |
|---|---|---|
| Wyckoff (정렬 구조) | **4a Cl**(0,0,0) · **4b P**(0.5,0,0) · **4c S**(0.25,0.25,0.25) · **16e S**(0.115522, 0.384478, 0.884478) · **24g Li**(0.25,0.25,0.023113) | `Table S1` |
| E_above_hull (MP) | **+0.08 eV/atom** | 본문 |
| AIMD 800 K 에서 Li–Cl 거리 | **3.57 Å → 2.5–3.0 Å** 로 수축 (다른 결합은 안 변함) | `Fig. S2` |
| **S–Cl 자리 맞교환 에너지** | **S(4c)–Cl(4a) −4.4144** vs **S(16e)–Cl(4a) −4.1296 eV/atom** | `Table S2` |
| ↳ 차이 | **0.2848 eV/atom** ⇒ **16e 는 Cl 과 안 섞인다** (4c 만 섞인다) | 우리 계산 |
| 최적 혼합도 | **50 % 부분 S–Cl anion mixing** | `Fig. 1B` |
| 혼합 엔트로피 기여 | 본문 *"S_mixing 최댓값 ≈ 0.02 eV … 안정화는 미미하다"* | 식 (1) · ⚠ §11-② |
| RDF | 혼합 후 Li–Cl 피크가 **왼쪽 이동** = Li–Cl 결합이 단단해짐 | `Fig. 1C` (800 K AIMD) |

### 3b. 흡착 에너지 (`Table S3`, eV) ★

> 기준 상태: H₂O(g) · ½H₂(g) · ½O₂(g) · ½N₂(g); OH 는 `E(OH) = E(H₂O(g)) − ½E(H₂(g))`.
> ⚠ **즉 O·H·N 은 전부 *원자* 흡착이고 기준이 반쪽 분자다. 분자 O₂·N₂ 흡착은 계산하지 않았다** (§11-③).

| 흡착종 | **Li** 자리 | **S** 자리 | **O** 자리 |
|---|---|---|---|
| **H₂O** | **−1.328** ★ 가장 유리 | −0.528 | −0.252 |
| **OH** | **+0.251** (흡열) | **−0.261** ★ | −0.126 |
| **H** | — | **−1.515** ★ | −0.741 |
| **O** | −1.585 | **−2.145** ★ | — |
| **N** | **+3.082** | **+0.709** | — |

⇒ 논문 요약: *"H₂O 는 Li 위를 선호하고, OH·H·O 는 S 근처를 선호한다."* ⇒ **분자는 Li 에 앉고, 조각은 S 를 문다.**

### 3c. 자유에너지 계단 — H₂S 생성 ★★ (이 논문의 중심 수치)

경로(`Fig. 2A`): `H₂O(g) → H₂O* → OH* + H* → O* + 2H* → … → H₂S↑`
· `ΔG = ΔE + ΔZPE − TΔS`, **T = 300 K**, 조화진동자 근사, H₂O·H₂S 는 1 atm 기체.
· 3단계에서 갈래: **O 가 PS₃ 의 P 에 붙어 `PS₃O` 옥시설파이드 사면체**를 만드느냐(실선) 아니냐(점선).

| 계 | **ΔG_L** (律速 단계 `H₂O* + * → OH* + H*`) | 비고 |
|---|---|---|
| **LPSCl (무도핑)** | **0.534 eV** | 기준 |
| + **예비흡착 H₂O** | **0.298 eV** (0.558×) | ⇒ **물이 물을 부른다** |
| + **예비흡착 O\*** | **1.034 eV** (1.936× ≈ 2배) | ⇒ **O₂ 가 오히려 막는다** |
| **V⁵⁺** 도핑 | **0.648 eV** | `Table 1` |
| **Mo⁶⁺** 도핑 | **2.264 eV** (4.24×) | Li 1개 제거 동반 |
| **W⁶⁺** 도핑 | **2.393 eV** (4.48×) | Li 1개 제거 동반 |
| **As⁵⁺** 도핑 | **0.491 eV** (0.92× — **오히려 낮다**) | `Table 2` |
| **Sb⁵⁺** 도핑 | **0.555 eV** (1.04× — 사실상 무변화) | `Table 2` |
| **Bi⁵⁺** 도핑 | **1.956 eV** (3.66×) | `Table 2` |

### 3d. 도펀트 전수표 (`Table S4`) ★★

| 분류 | 도펀트 | 이온반경 (Å) | **E_d** (eV) | **왜곡지수 D** | 전자배치 |
|---|---|---|---|---|---|
| **d-오비탈 + 고원자가** | **V⁵⁺** | 0.355 | **−0.419** | 0.007 | [Ar] 3d³ 4s² |
| | **Mo⁶⁺** | 0.410 | −0.004 | 0.018 | [Kr] 4d⁵ 5s¹ |
| | **W⁶⁺** | 0.420 | −0.019 | 0.013 | [Xe] 4f¹⁴ 5d⁴ 6s² |
| **15족 (P 와 동족)** | **As⁵⁺** | 0.335 | −0.309 | 0.010 | [Ar] 3d¹⁰ 4s² 4p³ |
| | **Sb⁵⁺** | **0.510** ⚠ | −0.266 | 0.010 | [Kr] 4d¹⁰ 5s² 5p³ |
| | **Bi⁵⁺** | **> 0.510** ⚠ | −0.122 | **0.160** ★ | [Xe] 4f¹⁴ 5d¹⁰ 6s² 6p³ |
| (참고) | P⁵⁺ | 0.17 | — | — | — |
| (토의만) | In³⁺ | 0.62 | — | — | 4d |

> 반경 출처 = **Shannon (1976)** *Acta Cryst.* A32 751–767 (4배위 값). ⚠ **Sb⁵⁺ 0.510 만 예외** — MP 의 [SbS₄]³⁻ 구조들의 **평균 Sb–S 결합길이로 저자가 직접 산출**한 값이고, **Bi⁵⁺ ">0.510" 은 출처가 없다**(§11-⑥).
> **E_d 전부 음수 ⇒ 여섯 도펀트 모두 자발적 도핑**. ⚠ 단 E_d 를 만든 식 S1 이 인쇄 오류로 복원 불가(§11-①).
> **왜곡지수** `D = (1/n)Σ|l_i − l_av|/l_av` (식 4).

### 3e. 전자구조 판정

| 계 | PDOS / COHP 요지 |
|---|---|
| **LPSCl(001)** | PS₄ 안에서 S–P 혼성이 보이고, **비결합 S-3p 피크가 E_F 바로 근처**에 있다. S 의 전기음성도가 O²⁻·Cl⁻·F⁻ 보다 낮아 **비결합 π 전자를 중심 P⁵⁺ 에 못 준다** ⇒ 그 로브가 남아 OH 를 문다 |
| **O\*/LPSCl(001)** | 흡착 O 의 2p 가 E_F 바로 아래에서 비결합 S-3p 와 혼성. **−6, −7 eV 에 S–O 혼성 날카로운 피크**, E_F 근처 비결합 S-3p **감소** ⇒ OH 가 붙을 자리가 줄어든다(`Fig. S6`) |
| **V/Mo/W 도핑** | 도펀트 d 궤도가 비결합 S-3p 와 E_F 근처에서 혼성. **COHP 피크(−2.5 ~ 0 eV) 가 도핑으로 약간 증가** ⇒ d–S(3p) 상호작용 = 추가 π 결합. d 궤도 에너지가 P 의 s/p 보다 S-3p 에 가깝다 |
| **As/Sb 도핑** | 전자구조가 **무도핑과 거의 같다**. 원자가 s/p 로만 결합하므로 **비결합 S-3p 가 −2.5 ~ 0 eV 에 그대로 남는다** ⇒ OH⁻ 공격에 그대로 노출 |
| **Bi 도핑** | 사면체가 깨지고 S 가 밀려나 **이웃 S 와 S–S 결합**(길이 **1.8–3.0 Å** 범위 = 통상 S–S, ref 43) 생성. 전하밀도 차(`Fig. S8`)로 확인 |
| **In³⁺ (토의)** | 4d 로 비결합 궤도를 줄일 수는 있으나 **산화수가 낮아 전자 끌기가 약해 In–S 가 P–S 보다 약하다**(`Fig. S10`). 대신 큰 반경(0.62 Å)이 S–S 를 유도 |
| ⚠ **6가 도펀트의 대가** | *"6가 양이온은 **밴드갭을 없앨 위험**이 있어 부반응 가능성"*(`Fig. 5C` 근거) ⇒ 농도 정밀 제어 필요 |

### 3f. 이온전도 대가

- **V⁵⁺ 도핑으로 σ 가 감소**(`Fig. S7`, MSD + 아레니우스). 이유 두 가지: ① 고원자가 도펀트가 σ 를 낮춘다는 선행(ref 12)과 일치 ② **Li 를 더 넣을 수 없어 추가 상승 여지가 없다**.
- Mo⁶⁺·W⁶⁺ 는 **Li 1개를 빼야 전하중성**이 맞으므로 σ 손실이 더 크다.
- ⇒ **권고 도핑 농도: 0.125(12.5 at%) 미만.**
- ⚠ **Fig. S7 의 σ 절대값·Ea 는 본문·SI 본문에 숫자로 없다**(그림 전용) — 우리는 그림을 못 봤으므로 **미기재**로 둔다.

---

## 4. 무질서 처리 — 이 편의 강점이자 약점 ★

**강점**: 짝편(Kim 2026)이 MP 정렬 구조를 그대로 쓴 것과 달리, 이 편은 **S/Cl 무질서를 먼저 정한다**.
- `Table S2` 로 **16e 는 Cl 과 안 섞인다**(0.285 eV/atom 페널티)는 것을 먼저 판정하고,
- `Fig. 1B` 로 **50 % 가 최적**임을 보이고,
- `Fig. 1C` RDF 로 **Li–Cl 망 형성**을 확인한 뒤,
- 그 구조 위에 슬랩을 세운다.
⇒ **실물 아지로다이트에 더 가깝고, 우리 modelc(Cl-rich 무질서)와 결이 같다.**

**약점**: *"50 % 혼합"* 을 만족하는 배열은 **여러 개**인데 **어느 배열을 골랐는지, 어떻게 골랐는지가 없다.** SQS 도 enumerate 도 언급이 없고, 배열 앙상블 평균도 없다. 단일 배열 하나다.
⇒ 우리 규율로 번역하면 **admissible state 가 여럿인데 선택 규칙이 선언되지 않았다** — `kb/methodology/estimand_before_running_2026_08_28.md` 의 판정 기준 그대로다. 표면 종단까지 겹치면 자유도가 더 커진다(§8c 에서 이게 실제로 1.02 eV 를 만든다).

---

## 5. DFT / 계산 방법 전부 ★

| 항목 | 이 논문 |
|---|---|
| **code** | **VASP** (버전 미기재) |
| **functional** | **GGA-PBE** |
| **vdW** | **DFT-D3** (Grimme 2010 인용 = **zero damping**. BJ 감쇠 언급 없음 — 짝편은 BJ 를 쓴다) |
| **pseudo** | **PAW** (Kresse–Joubert) |
| **가전자 설정** | ⚠ *"valence d·s 만 고려"* — **V 3d⁴4s¹ · Mo 4d⁵5s¹ · W 5d⁵6s¹** |
| **ecut** | **520 eV** |
| **k-points** | 벌크 **3×3×3** (Monkhorst–Pack) · (001) 슬랩 **3×3×1** |
| **수렴** | 에너지 **10⁻⁵ eV** · 힘 **0.02 eV Å⁻¹** · **스핀분극 켬** |
| **슬랩** | 관용셀 = 원시셀 4개(**Li₂₄P₄S₂₀Cl₄**), 그 관용셀 **2개를 (001) 로 적층**. **진공 20 Å**. **벌크 영역 원자 고정**(비대칭 슬랩) |
| **표면에너지** | 식 (2) — `γ_asym = E_cleavage + E_relaxation`, Tian *et al.* 2018(ref 36) 방식. `Fig. S3` 에 Miller 지수별 비교 |
| ↳ ⚠ | 본문: *"표면에너지 경향이 우리 결과와 선행 보고에 비해 명확히 드러나지 않았다"* → 그냥 **(001) 을 골라 진행**(§11-⑤) |
| **자유에너지** | `ΔG = ΔE + ΔZPE − TΔS`, **T = 300 K**, 조화진동자 근사 |
| **DFT+U** | **없음** — ⚠ V/Mo/W 3d/4d/5d 계에 U 를 안 걸었다(§11-⑧) |
| **AIMD** | **NVT · Nosé–Hoover · 800 K** · **dt 2 fs** · **50,000 스텝 = 100 ps** · **Γ-only** |
| ↳ 용도 | ① 벌크 구조 안정화(Li–Cl 수축) ② RDF ③ **`Fig. S7` MSD + 아레니우스** — ⚠ **아레니우스에 필요한 다른 온도점이 Methods 에 없다**(§11-④) |
| **MLIP** | 없음 |
| **무질서 처리** | **50 % S–Cl anion mixing 단일 배열** (배열 선택 규칙 미기재, §4) |
| **후처리** | **pymatgen** (궤적 분석) · PDOS · **COHP**(적분값 없음, 코드 미기재) · **NCI**(비공유 상호작용, λ₂ 부호 분해) · **전하밀도 차**(`Fig. S8`) |

---

## 6. 결과 — 섹션별 정독

### 6.1 구조를 먼저 고친다 — anion mixing

MP 정렬 구조는 hull 위 **+0.08 eV/atom** 이고, 800 K AIMD 를 돌리면 **Li–Cl 만** 3.57 → 2.5–3.0 Å 로 수축한다(다른 결합은 그대로). ⇒ *"Cl⁻ 의 위치를 조절하면 구조가 안정해진다."* 실제로 **4c 의 S 와 4a 의 Cl 을 부분 맞교환**하면 에너지가 내려가고, **50 % 가 최적**이다. 그리고 **16e 의 S 는 Cl 과 못 바꾼다** — S(4c)–Cl(4a) −4.4144 vs S(16e)–Cl(4a) −4.1296 eV/atom, **0.285 eV/atom 차**. 이유: 16e 를 건드리면 **P–S 공유결합**을 깨야 한다.

> 흥미로운 부수 서술: *"P⁵⁺ 보다 이온반경이 큰 양이온을 도핑하면 **S–S 결합이 생겨** 그 S 와 Cl 의 혼합이 더 어려워진다 — S=S 공유결합 성격 때문에 혼합에 훨씬 큰 에너지가 든다."* ⇒ **도핑이 무질서 자체를 바꾼다**는 예고. 이 논문은 이걸 정량화하지는 않는다.

### 6.2 표면 — (001) 을 고르는데 근거가 약하다

관용셀 2개를 (001) 로 쌓고 비대칭 슬랩 표면에너지(식 2)를 냈다. `Fig. S3` 이 Miller 지수별 값을 주는데, 본문은 **"완화 에너지 기여로 표면에너지가 크게 줄었고, 경향은 우리 결과·선행 보고에 비해 명확히 드러나지 않았다"** 고 적고는 **(001) 로 간다.** ⇒ **표면 선택이 자기 데이터로 정당화되지 않는다**(§11-⑤). (짝편 Kim 은 *"H₂O 가 가장 세게 붙는 면"* 이라는 명시적 기준으로 (001) 을 고른다 — 그쪽이 방어 가능하다.)

### 6.3 H₂S 가 나오는 길

`H₂O* → OH* + H* → O* + 2H* → … → H₂S↑`. 요점 셋:
1. **H 두 개가 같은 S 원자에 붙어 H₂S 로 떨어진다.** ⇒ **H₂S 의 S 는 표면의 S** 다.
2. **O 는 PS₃ 의 P 에 붙어 `PS₃O` 를 만드는 쪽이 열역학적으로 유리**하다(무도핑). 실험(ref 37, Morino 2023 DRIFTS)과도 맞다. ⇒ **P 가 O 를 가져간다** — 짝편의 "P–O 형성이 구동력" 과 같은 말이다.
3. **律速 단계는 첫 갈래**(`H₂O* + * → OH* + H*`), ΔG_L = **0.534 eV**.

### 6.4 예비흡착이 방향을 가른다 — H₂O 는 촉진, O₂ 는 억제 ★

- **예비흡착 H₂O**: ΔG_L **0.534 → 0.298 eV**. 이유는 **수소결합망**이다 — NCI 분석(λ₂<0 = 수소결합, λ₂≈0 = vdW)에서 예비흡착 계에만 새 피크가 뜬다(`Fig. S5C`). 중간체(OH, H)가 표면에 **덜 세게** 붙어 다음 분해가 쉬워진다.
  ⇒ **표면에 Li 이 많으면**(= H₂O 결합 자리가 많으면) **가수분해가 가속된다.** 조성 설계에 바로 걸리는 명제다.
  ⚠ 단 H₂O 두 개가 **동시에** 분해하는 경로는 단일 분해보다 에너지가 높아(`Fig. S4`) 배제했다 — 즉 "예비흡착"은 **관중**이지 반응물이 아니다.
- **예비흡착 O\***: ΔG_L **0.534 → 1.034 eV (≈2배)**. 기전이 예쁘다 — O 가 먼저 와서 **비결합 S-3p 로브를 먹어 버리면**, 나중에 온 OH 의 O-2p 가 같은 에너지대(−5 ~ −2.5 eV)에서 혼성할 자리가 없다. 게다가 **반결합 피크가 E_F 에 더 가까워져** 상온에서 반결합 궤도가 채워진다.
  ⇒ **공기 중 O₂ 가 H₂S 생성을 늦춘다.** 직관과 반대이고, 이 논문이 서사의 축으로 삼은 발견이다.
  ⚠ 그러나 그 "O\*" 는 **½O₂ 기준의 원자 O** 다 — **O₂ 분자가 해리흡착한다는 것을 계산으로 보이지 않았다**(§11-③).

### 6.5 선택 규칙 — 비결합 궤도를 지워라

*"S 의 비결합 궤도를 줄이는 것이 가수분해·H₂S 생성을 늦추는 핵심"* ⇒ P⁵⁺ 자리에 넣을 양이온의 조건 두 가지:
1. **d 궤도를 가질 것** — 5개 d 궤도(d_xy, d_yz, d_xz, d_x²−y², d_z²)가 s·p 보다 **방향 자유도**가 커서 S 의 비결합 궤도와 잘 겹친다.
2. **P⁵⁺ 보다 산화수가 높을 것** — 중심 금속의 전자가 적을수록 S 가 전자를 더 내주고, 그 과정에서 비결합 궤도가 **LMCT**(ligand-to-metal charge transfer)로 결합에 참여한다.
⇒ 선택: **V⁵⁺, Mo⁶⁺, W⁶⁺.**

### 6.6 d-오비탈 도펀트의 성적과 대가

ΔG_L: V **0.648** < Mo **2.264** < W **2.393 eV**. PDOS·COHP 에서 **도펀트 d 가 비결합 S-3p 와 E_F 근처에서 혼성**하고 COHP 피크가 −2.5 ~ 0 eV 에서 증가한다 ⇒ **추가 π 결합**.
**대가 셋**:
- 6가(Mo/W)는 **밴드갭을 없앨 위험** → 전자전도 상승 → 부반응. **농도 정밀 제어 필수.**
- 6가는 **Li 을 빼야** 전하가 맞는다 → **σ 감소**.
- 5가 V 도 **σ 가 떨어진다**(`Fig. S7`).
⇒ 결론: **12.5 at% 미만.**
⚠ 그리고 논문 스스로 *"고산화수 양이온은 전자 끌기에는 좋지만 낮게 놓인 전자가 반결합 궤도를 채울 수 있다"*(ref 39) 며 **5가(P, V) 쪽이 열역학 장벽을 올리기 유리하다**고 적는데, 정작 표의 ΔG_L 은 **6가(Mo 2.264, W 2.393)가 압도적으로 높다.** 본문 서술과 자기 표가 어긋난다(§11-⑦).

### 6.7 15족 도펀트 — HSAB 가 틀리는 자리 ★

- **As⁵⁺(0.491) · Sb⁵⁺(0.555)**: 무도핑(0.534)과 **사실상 같다.** PDOS 도 무도핑과 거의 같고, **비결합 S-3p 가 −2.5 ~ 0 eV 에 그대로 남는다.** ⇒ *"이 도펀트들은 구조 열화와 H₂S 생성을 막지 못한다."*
  🔴 **이건 HSAB 기반 Sb 도핑 문헌(ref 25, 26)에 대한 정면 반박이다.** 그리고 **실험 문헌은 Sb 도핑이 공기 안정성을 올린다고 보고한다** — 이 논문은 그 불일치를 **해소하지 않는다**(§11-⑨).
- **Bi⁵⁺(1.956, 3.66×)**: 유일하게 효과. 기전이 다르다 — 큰 이온이 **BiS₄ 사면체를 깨고** S 를 밀어내 **이웃 S 와 S–S 결합**을 만든다. 그 S 는 이미 3p 를 S–S 에 써 버려 **중간체를 못 문다**.
- **15족 공통**: `MS₃O` 사면체 생성이 **열역학적으로 불리**(점선이 실선보다 낮다, `Fig. S9`) — 즉 **O 가 P 자리 금속에 안 붙고, 대신 S 가 사면체를 떠나 S–S 를 만든다.** ⇒ **d-오비탈 계와 15족 계는 기전이 아예 다르다.**

### 6.7b 결론 — 두 갈래 설계 원칙

> *"선택 규칙은 **S 의 전 DOS 에서 비결합 기여를 지울 수 있으면서 적절한 밴드갭은 유지하는 도펀트**다."*

| 갈래 | 도펀트 | 기전 | 대가 |
|---|---|---|---|
| **①** 비결합 궤도 제거 | V⁵⁺, Mo⁶⁺, W⁶⁺ | d–S(3p) 혼성 (LMCT) | 밴드갭 소실 위험 · Li 공공 · σ↓ |
| **②** S–S 결합 강제 | Bi⁵⁺ (그리고 In³⁺ 후보) | 큰 이온 → 사면체 붕괴 → S–S | 구조 왜곡 (D = 0.160) |
| ✖ 무효 | As⁵⁺, Sb⁵⁺ | (비결합 궤도 그대로) | — |

### 6.8 논문이 스스로 인정한 한계

> *"동역학적 성질, 특히 H₂O 해리의 활성화에너지가 H₂S 생성에 중요한 역할을 할 수 있다. 그러나 LPSCl 표면은 활성 자리가 여럿이고, 표면 Li 은 국소 환경에 민감해 장벽 지형이 복잡해진다."*
> ⇒ **장벽을 하나도 계산하지 않았다.** 이 논문은 **전부 열역학**이다. 스스로 *"후속 동역학 분석의 기반"* 이라 규정한다. **정직하다** — 그러나 인용할 때 *"장벽"* 이라는 말을 쓰면 안 된다(§11-⑩).

---

## 7. 우리 DFT / 우리 원장과의 대조 ★★

> ⛔ 이 절에는 **우리 db 의 절대 수치를 끌어오지 않는다.** 전부 "우리 원장 참조" 로만.

### 7a. 방법 대조표

| 항목 | **[Hyun25Han]** | **우리** | 판정 |
|---|---|---|---|
| code | VASP | **Quantum ESPRESSO** | 총에너지 비교 불가 |
| functional | PBE + **D3(zero damping)** | PBE (벌크 축은 vdW 미적용) | ⚠ 표면을 하려면 우리도 vdW 규약이 필요 |
| 기저 | PAW, 520 eV | USPP(SSSP), 60/480 Ry | 축이 다름 |
| 벌크 k | **3×3×3** | **4×4×4** | ⚠ **우리가 더 촘촘하다** (짝편 Kim 도 4×4×4) |
| 슬랩 k / 진공 | 3×3×1 / **20 Å** | **DFT 슬랩 없음**. UMA 슬랩은 **vacuum 30 Å 고정** | 🔴 우리 DFT 결손. ⚠ 우리 30 Å 이 더 보수적 |
| 슬랩 구속 | **벌크 영역 고정**(비대칭) | — | ⭕ **명시했다는 점은 이 편이 낫다** (Kim 은 미기재) |
| **무질서** | **50 % S–Cl 혼합 단일 배열** (선택 규칙 미기재) | comp1 정렬 / **modelc Cl-rich 무질서** | ⚠ **이 편이 우리 modelc 에 더 가깝다** |
| DFT+U | **없음** (V/Mo/W 에도) | 우리도 LPSCl 계엔 U 없음 | ⚠ 둘 다 위험 — 단 우리 계엔 d 원소가 없다 |
| MD | **AIMD** VASP NVT 800 K, dt 2 fs, 100 ps, Γ-only, **시드·온도점 미기재** | **MLIP-MD** UMA-s-1p1, dt 2 fs, **MSD 창 2–50 ps 고정**, 600/800/1000 K **3점**, 600 K **3-시드** | ✅ **우리 규율이 명백히 엄격하다** (§11-④) |
| σ 보고 | `Fig. S7` 에 값이 있으나 **본문에 숫자 없음** | `canonical_registry` 등록 + 다중시드 판정 | ✅ 우리 승 |
| 후처리 | PDOS · **COHP(적분 없음)** · NCI · 전하밀도 차 | PDOS · **ICOHP(LOBSTER, 적분값)** · ELF · BVSE · Bader | ✅ **우리 후처리 스택이 넓고 정량적이다** |
| 데이터 공개 | ⛔ **없음** — *"요청 시 lead author"*, 원본 코드 없음 | db/properties + 스크립트 | ✅ 우리 승. (짝편 Kim 은 **Source Data 14 시트** 공개 — 이 편이 확실히 뒤진다) |

### 7b. `o2_muO_screen_lpscl_2026_09_07.json` 과의 관계

우리 카드: *"둘 다 첫 산화 산물이 Li₃PO₄ — O 가 P 를 먼저 친다."*
이 논문: **`PS₃O` 옥시설파이드 생성이 열역학적으로 선호된다**(무도핑). 즉 **표면에서도 O 가 P 로 간다.**

⇒ **방향이 어긋나지 않는다.** 그러나 **그 이상 쓰지 않는다** — 이유는 짝편 digest §7b 와 같다:
- 우리 카드에 **자체 결함 기록**이 있다 — 도구가 대상 상의 에너지 entry 없이 `get_element_profile` 만 호출해, **특정 상의 산화 개시가 아니라 명목 조성의 0 K hull assemblage 변화**를 잰 것이다. `citable: None`. 카드가 **⛔ "'P 가 먼저 산화된다' — 기전 주장이라 지지 안 됨"** 을 명시적으로 부인 목록에 올려 두었다.
- 게다가 이 논문의 `PS₃O` 는 **가수분해 중간체**(H₂O 유래 O)이고, 우리 스크린은 **O₂ 저장소를 연 산화**다. **화학이 다르다.**

**허용 문구 (이대로만)**
> *"Hyun et al. (Cell Rep. Phys. Sci. 2025) 의 표면 자유에너지 계단에서도 H₂O 유래 O 는 PS₃ 의 P 에 붙어 PS₃O 를 만드는 쪽이 선호된다. 우리 0 K μ_O 조성-hull 스크린의 'Li₃PO₄ 가 첫 산화 assemblage 에 나타난다' 와 **방향이 어긋나지 않는다.** 단 우리 스크린은 기전을 지지하지 못하고, 두 계산의 화학(가수분해 vs 산화)이 다르다."*

**⛔ 금지**: *"우리도 같은 것을 봤다"* · 우리 Δμ_O 값을 이 논문의 ΔG_L 옆에 놓는 것.

### 7c. `ndo_passivation_argument_2026_09_14.json` 과의 관계 — **여기선 접점이 조금 더 있다**

Nd/O 카드는 **산화(VBM)** 축이다: *"VBM 의 S 지분 83 → 77 % — 산화는 도핑 후에도 S 에서 시작한다."* 이 논문은 **가수분해** 축이지만, 그 근거가 **E_F 근처의 S-3p 비결합 상태**라는 점에서 **우리 VBM-S 서사와 같은 전자상태를 가리킨다.**

⇒ **말할 수 있는 것**: 두 축(우리 산화 VBM, 이 논문 가수분해 반응성)이 **같은 전자상태(E_F 근처 S 3p 비결합)를 원인으로 지목한다.** 이건 우리 서사에 **독립 근거**를 더한다.
⇒ **말할 수 없는 것**: ⛔ *"그래서 Nd/O 공치환이 수분 안정성도 올린다"* — 우리는 Nd 계에서 **수분·가수분해를 계산한 적이 없다.** 그리고 그 카드는 `status: proposed · citable: false` 다.
⇒ **그런데 이 논문이 우리 Nd 논지에 던지는 견제**: 이 논문의 선택 규칙은 **"d 궤도 + P 보다 높은 산화수"** 다. **Nd³⁺ 는 f 원소이고 산화수가 낮다** — 이 규칙의 반대편이다. 실제로 이 논문은 **In³⁺** 를 두고 *"산화수가 낮아 전자 끌기가 약해 In–S 가 P–S 보다 약하다"* 고 적는다. **우리 Nd 카드가 이미 적어 둔 반대 증거**(Nd 가 CBM 에 27.8 % 들어간다 = 전자 쪽으로 나빠진다)와 **같은 방향의 경고**다.
⚠ **단 Nd 는 P 자리 도핑이 아니다** — 우리 계에서 Nd 가 어느 자리에 가는지부터 다르다. **규칙을 직접 적용하지 않는다.**

### 7d. **가수분해는 산화환원이 아니다**

이 논문의 반응 경로 전체에서 **P 는 +5, 골격 S 는 −2** 로 유지된다. H₂O → OH + H 는 물의 **해리**이고, H₂S 방출은 **양성자 전달 + 리간드 교환**이다. `PS₃O` 생성도 O²⁻ 가 S²⁻ 자리를 대신하는 것이지 전자 이동이 아니다.

⚠ **논문은 이것을 명시하지 않는다.** 본문에 "oxidation state" 는 **도펀트의 산화수**(V⁵⁺·Mo⁶⁺ 등)를 가리킬 때만 나오고, **호스트의 산화수 불변**을 말하는 문장은 없다. 오히려 §"Step-by-step investigations of the degradation mechanisms during the **oxidation** of sulfide SSEs" 처럼 산화라는 말을 섞어 쓴다(ref 30 소개 문맥). **위 판정은 우리가 세어 본 것이다.**

⇒ **규율**: 이 편의 수치는 `comparison_vs_ours.md` **축 B 의 새 칸 B⑤(가수분해 기전)** 에 넣고, **B①(산화 onset, S-limited, 2.256 V)과 같은 줄에 두지 않는다.**

### 7e. 우리 도핑 축이 가져갈 것 / 못 가져갈 것

| 이 논문의 처방 | 우리 축에서의 지위 |
|---|---|
| **"P 자리에 d-오비탈 + 고산화수"** | 🔧 **방법 규칙으로만** 수입. 우리 도핑 축(B₂O₃·LPSOCl·Nd/O)은 **P 자리 치환이 아니다** — 직접 적용 불가 |
| **"비결합 S-3p 를 지워라"** | ⭕ **우리 site-PDOS ⟨3p⟩ 축과 같은 언어다.** 우리는 이걸 *산화* 서술자로 써 왔는데, 이 논문은 *가수분해* 서술자로 쓴다 ⇒ **하나의 전자상태, 두 개의 열화 축** |
| **"밴드갭을 유지하라"** | ⚠ 주의. 우리 gap 은 **PBE 과소평가 + 무질서 민감**이라 절대 비교 금지. **"넓은 갭 유지" 정성 수준**으로만 |
| **"S–S 결합을 만들어라"(Bi)** | ⭕ 새 서술자 후보. 우리는 S–S 를 **분해 산물**(폴리설파이드)로만 봐 왔지 **보호 기구**로 본 적이 없다 |
| **"표면 Li 이 많으면 가수분해가 빨라진다"** | ⭕ 조성 설계에 직결. ⚠ 단 **계산 근거가 간접적**(예비흡착 H₂O 가 ΔG_L 을 낮춘다)이다 |
| ΔG_L 수치 (0.534 / 0.648 / 2.264 …) | ⛔ **우리 축으로 이식 금지.** §11 의 하자들 + 실험 검증 0건 |

---

## 8. 🔴 짝편과의 정면 대조 — Kim/Seo (`kim2026_moisture_surface_degradation_lpscl_dryroom`)

> 두 편은 **같은 질문, 다른 도구**다. 그리고 **짝편이 이 편(또는 같은 결론의 선행)을 ref 35 로 인용한다** — 귀속 확정은 짝편 digest §11-⑦ 참조.

### 8a. **첫 반응 자리 — 판정은 일치한다** ✅

| | **[Kim26Moist]** | **[Hyun25Han]** |
|---|---|---|
| **첫 반응 S** | **PS₄ 안의 S (16e)** — `Esub` −2.915 vs 자유 S −2.535 eV/O | **PS₄ 안의 S** — E_F 근처 **비결합 S-3p 로브**가 OH·H 를 받는다 |
| 근거 유형 | **열역학**(치환 에너지) + ICOHP | **전자구조**(PDOS·COHP) + 자유에너지 계단 |
| P–S 파단 | ✅ 2.246 → **2.993 Å**, ICOHP −3.847 → −0.481 eV | ✅ 흡착 O 가 PS₄ 의 S 를 끌어당겨 P–S 파단(`Fig. 3A`) |
| **O 가 가는 곳** | **P** (P–O 형성이 구동력) | **P** (`PS₃O` 생성이 선호) |
| H₂O 의 O 가 붙는 곳 | **표면 Li** (본문 명시) | **Li atop** (−1.328 eV, 가장 유리) |
| 표면 | (001) — *H₂O 가 가장 세게 붙는 면* 기준 | (001) — ⚠ 자기 표면에너지로는 정당화 안 됨 |

⇒ **독립적으로 일치하는 것 5가지**: ① 반응 자리 = PS₄ 의 S ② 결정 사건 = P–S 파단 ③ O 는 P 로 간다 ④ H₂O 의 O 는 Li 에 붙는다 ⑤ (001) 무대.
⇒ **서로 다른 도구(치환 열역학 vs lone-pair 전자구조)가 같은 원자를 지목한다.** 이게 이 한 쌍에서 가장 값진 결과다.

### 8b. **자유 S 의 역할은 갈린다** ⚠

| | **[Kim26Moist]** | **[Hyun25Han]** |
|---|---|---|
| 자유 S 표기 | **4d** | **4c** (⚠ 원점 선택 차이일 뿐 **같은 자리**) |
| 역할 | **2차 반응 자리.** PS₄ 치환 후 Li–S 가 약해지고(ΣICOHP −5.434 → −4.440 eV) 그 S 가 O₂ 와 만나 **Li₂SO₃/Li₂SO₄** 로 간다 ⇒ **황 산화물 총량의 주역** | **구조 역할만.** Cl(4a)과 **50 % 맞교환**해 Li–Cl 망을 만든다. **H₂S 경로에 등장하지 않는다** |
| 16e ↔ Cl 교환 | 다루지 않음 | **불가** — 0.285 eV/atom 페널티(`Table S2`) |

⇒ **"어디서 시작하나"(둘 다 16e) 와 "황 산화 총량을 누가 키우나"(Kim: 자유 S / Han: 미답)는 다른 질문**이고, **두 편 중 하나만 뒤쪽을 답한다.**

### 8c. 🔴 **같은 양이 1.02 eV 다르다** — 방법 의존성의 실물 표본

| | **[Kim26Moist]** | **[Hyun25Han]** |
|---|---|---|
| **E_ads(H₂O on LPSCl(001))** | **−2.347 eV** | **−1.328 eV** (Li atop) |
| code / functional / ecut / 슬랩 k | VASP / PBE-**D3(BJ)** / 520 eV / 3×3×1 | VASP / PBE-**D3(zero)** / 520 eV / 3×3×1 |
| **무질서** | **정렬 (무질서 0)** | **50 % S–Cl 혼합** |
| 슬랩 구속 | 전 이온 자유 | **벌크 영역 고정** |
| 진공 | **미기재** | **20 Å** |
| 벌크 k | 4×4×4 | 3×3×3 |

**차이 1.019 eV 의 후보** (우리 판정 — 논문 어느 쪽도 이 비교를 하지 않는다):
① **무질서 처리** ② **표면 종단**(둘 다 미기재) ③ **이완 구속** ④ **흡착 자리 정의**("P–S 자리 근방" vs "Li atop") ⑤ D3 감쇠함수(BJ vs zero).
⇒ **보고량이 정의되지 않은 전형**이다 — admissible state 가 여럿인데 선택 규칙이 선언되지 않았다.
⛔ **두 E_ads 를 한 표에 놓지 않는다.** 우리가 DFT 흡착을 시작할 때 **①–⑤ 를 보고량 카드에 먼저 적는다.**

### 8d. 두 편이 서로 메우는 구멍

| 질문 | Kim | Han |
|---|---|---|
| 어디서 시작하나 | ✅ 열역학 | ✅ 전자구조 |
| **얼마나 빠른가** | ❌ | ❌ (스스로 인정) |
| 어디까지 깊어지나 | ✅ 1→5층, 3층 정지 | ❌ 최상단만 |
| 왜 부동태 실패인가 | ✅ 부피수축·불균질 | ❌ |
| **어떻게 막나** | ❌ (권고만) | ✅ **도펀트 6종 + 선택 규칙** |
| **공기 성분의 역할** | O₂ 는 Li₂SO₄ 생성으로 **열화 심화**(−18.991 eV) | O₂ 는 비결합 궤도를 먹어 H₂S 를 **억제**(ΔG_L 2배) |
| 실험 검증 | ✅ XPS depth + EIS + XRD | ❌ **0건** |
| 데이터 공개 | ✅ Source Data 14 시트 | ❌ 없음 |

🔴 **O₂ 에 대해 두 편이 반대 방향을 말한다.** 모순은 아니다 — **Kim 의 O₂ 는 최종 산물 열역학**(황산염 생성이 전체 구동력을 키운다), **Han 의 O₂ 는 표면 자리 점유 동역학 대용**(먼저 와서 S lone pair 를 막는다). **시간 축이 다르다.** 그래도 *"공기 중 O₂ 가 황화물 SE 에 좋은가 나쁜가"* 를 한 문장으로 말하면 **둘 중 하나는 틀린다.** 인용할 때 **반드시 층위를 밝힌다.**

---

## 9. Figure set ★ — ⚠ **그림을 하나도 보지 못했다**

> 🔴 이 digest 는 그림 크로핑을 하지 않았다(`pdftoppm` 부재). 아래는 전부 **캡션·본문 서술** 기반이고
> **`figure-read ≈` 표기가 한 건도 없다.** 그림 전용 수치(`Fig. 1B` 혼합도별 에너지, `Fig. S3` 표면에너지,
> `Fig. S7` σ·Ea, `Fig. 2B`·`Fig. 4B`·`Fig. 5A`·`Fig. 6A` 계단의 중간 단계 값)는 **전부 미기재**로 남겼다.
> ⇒ 필요해지면 `tools/litdb/extract_figures.py --slug hyun_han_argyrodite_moisture_degradation_design_principles` 먼저.

| Fig | 내용 (캡션·본문 기준) | 우리 활용 |
|---|---|---|
| `Fig. 1` | (A) 50 % S–Cl 혼합 구조 (B) **혼합도별 DFT 에너지** (C) **Li–Cl RDF** 혼합 전후 (800 K AIMD) | (B) 가 "50 % 최적" 의 유일한 근거. (C) 는 우리 modelc 무질서 서사의 문헌 짝 |
| `Fig. 2` | (A) H₂S 생성 경로 모식 (B) **대응 자유에너지 계단** | ΔG_L = 0.534 eV 의 출처. 우리 ESW 계단과 **다른 종류의 계단**임에 주의 |
| `Fig. 3` | (A) O 흡착 전/후 — **O 가 S 를 끌어 P–S 파단** (B) **PDOS** (P, S, O 각 1원자) | (B) 가 "비결합 S-3p" 주장의 본체. 우리 site-PDOS 와 같은 언어 |
| `Fig. 4` | (A) O* 예비흡착 계의 경로 (B) 자유에너지 — 무도핑(위) vs O* 예비흡착(아래) | ΔG_L 1.034 eV. ⚠ 캡션이 *"LPSCl(001) plane"* 을 두 번 반복(오식) |
| `Fig. 5` | (A) V/Mo/W 도핑 자유에너지 (실선=MS₃O 생성 / 점선=미생성) (B) **PDOS**(P→V→Mo→W 순) (C) **COHP** | `Table 1` 의 그림판. (C) 가 "6가는 갭이 없어질 수 있다" 의 근거 — ⚠ **갭을 COHP 로 판정**(§11-⑦) |
| `Fig. 6` | (A) As/Sb/Bi 자유에너지 (B) PDOS (P, As, Sb — ⚠ **Bi 는 캡션에 없다**) (C) COHP | `Table 2` 의 그림판 |
| `Fig. 7` | (A) **Bi 도핑 시 사면체 간 S–S 생성** (B) 도펀트별 **S–S 결합 분포** | "S–S 보호" 주장의 본체 |
| `Fig. S1` | 미혼합 벌크 구조 | `Table S1` 이 정본 |
| `Fig. S2` | **800 K AIMD 중 평균 d(Li–Cl)** (점선 = 초기값) | 3.57 → 2.5–3.0 Å |
| `Fig. S3` | **Miller 지수별 표면에너지** (대칭 고려 유/무) | ⚠ **(001) 선택의 근거인데 본문이 "경향이 불명확" 이라 적는다** |
| `Fig. S4` | H₂O **1개 vs 2개 동시 분해** | 단일 경로만 쓴 근거 |
| `Fig. S5` | (A,B) 예비흡착 H₂O 경로·자유에너지 (C) **NCI 플롯**(λ₂ 분해) | ΔG_L 0.298 eV + 수소결합망 |
| `Fig. S6` | (A) 반응좌표 2 의 구조 (B) 해당 S·O 의 DOS | "O* 가 lone pair 를 먹는다" 의 본체 |
| `Fig. S7` | **MSD (LPSCl vs LP₀.₈₇₅V₀.₁₂₅SCl) + 아레니우스 + RT σ** | ⚠ 값이 그림에만. **온도점·MSD 창·시드 미기재**(§11-④) |
| `Fig. S8` | Bi 도핑 S–S 생성 + **전하밀도 차** | S–S 주장의 유일한 직접 증거 |
| `Fig. S9` | 반응좌표 3 에서 **S–S 결합 분포** (PS₄/AsS₄/SbS₄/BiS₄) | "15족은 MS₃O 를 안 만든다" |
| `Fig. S10` | **In 결합 S 의 PDOS + COHP** | In³⁺ 토의 |
| `Table S1` | Wyckoff 좌표 | §3a |
| `Table S2` | S–Cl 혼합 자리별 에너지 | §3a ★ |
| `Table S3` | 흡착 자리·에너지 | §3b ★ |
| `Table S4` | 반경 · E_d · 왜곡지수 · 전자배치 | §3d ★ |
| `Method S1` | **도핑 에너지 식 (S1)** | 🔴 인쇄 오류로 복원 불가(§11-①) |

---

## 10. 후처리 (post-processing) ★

- **무엇**: ① **PDOS**(중심 금속 + 결합 S 각 1원자 투영) ② **COHP**(적분값 없이 곡선만) ③ **자유에너지 계단**(ΔZPE + TΔS, 조화진동자, 300 K) ④ **NCI**(non-covalent interaction, 밀도 헤시안 고유값 λ₂ 의 부호로 수소결합/vdW/척력 분해) ⑤ **전하밀도 차** ⑥ **왜곡지수** D (식 4) ⑦ **RDF** ⑧ **MSD + 아레니우스**.
- **도구**: **pymatgen**(궤적). ⚠ **COHP·PDOS·NCI 를 어느 코드로 냈는지 밝히지 않는다** — LOBSTER 인지 VASP 자체 투영인지 알 수 없다. NCI 는 보통 NCIPLOT/Multiwfn 인데 언급 없음.
- **⛔ 이 논문이 하지 않은 것**: NEB·전이상태(장벽 0건) · Bader · ELF · BVSE · phonon · 탄성 · grand-potential ESW · MLIP · **실험 전부**.

---

## 11. 비판 — 이 논문의 약한 곳 ★ (digest 자체 적발)

### ① 🔴🔴 도핑 에너지 식 (S1) 이 인쇄된 대로는 성립하지 않는다 — E_d 검산 불가

`Method S1` 원문 그대로:
```
Ed = E(Li6-0.125x P0.875 M0.125x Cl, s) + E(P, s) + 0.125x·E(Li, s))
     - E(Li6PS5Cl, s) + 0.125x·E(M, s)
```
하자 **5건**:
1. **도핑 조성식에 S 가 없다** — `Li₆₋₀.₁₂₅ₓ P₀.₈₇₅ M₀.₁₂₅ₓ Cl` 에 **S₅ 가 빠졌다.**
2. **도펀트 아래첨자가 `0.125x`** — 본문 정의상 **x=0 이 5가(V, As, Sb, Bi)** 이므로, 식대로면 **5가 도펀트는 도펀트가 0 개**가 된다. `M₀.₁₂₅` 여야 한다.
3. **`E(P, s)` 에 계수 0.125 가 없다** (빠져나가는 P 는 0.125 개다).
4. **마지막 항 부호·계수가 틀렸다** — 들어오는 도펀트는 반응물이므로 `− 0.125·E(M, s)` 여야 하는데 `+ 0.125x·E(M, s)` 로 인쇄됐다. (x=0 이면 항 자체가 사라진다.)
5. **괄호가 안 맞는다** (여는 괄호 1개 부족).

⇒ **Table S4 의 E_d (−0.419 ~ −0.004 eV)를 독자가 재현할 방법이 없다.** 값 자체는 물리적으로 그럴듯하지만(전부 음수 = 자발), **검산 불가능한 수는 인용하지 않는다.**

### ② 🔴 혼합 엔트로피가 자기 식과 4배 어긋난다 — 그리고 "미미하다" 는 결론이 온도에 딸린다

본문: *"S 와 Cl 자리가 4개이므로(N_sites = 4) S_mixing 의 최댓값은 **약 0.02 eV**."*
식 (1) `S_mixing = −k_B N_sites Σ x_i ln x_i` 에 **N_sites = 4, x = 0.5** 를 그대로 넣으면:
- `S = 2.389 × 10⁻⁴ eV/K` ⇒ **T·S(300 K) = 0.0717 eV**
- 본문의 **0.02 eV 는 N_sites = 1 로 계산한 값(0.0179 eV)과 맞는다** ⇒ **선언한 N_sites = 4 가 숫자에 반영되지 않았다.**
- 그리고 이 논문의 AIMD 온도 **800 K** 에서는 **T·S(N=4) = 0.191 eV** 다.
⇒ *"엔트로피 안정화는 marginal 하다"* 는 결론은 **정규화(자리 수)와 온도**에 딸린다. 합성 온도(어닐링 800 K 대)에서는 **marginal 이라 부르기 어렵다.** 구성 엔트로피가 실제 아지로다이트 무질서의 주된 원인이라는 점을 생각하면 가볍게 넘길 대목이 아니다.

### ③ 🔴 "O₂·N₂ 분자가 흡착한다" 를 분자로 계산한 적이 없다

`Table S3` 각주가 명시한다 — *"흡착종 H₂O, H, O, N 은 기체상으로 처리: H₂O(g), **½H₂(g), ½O₂(g), ½N₂(g)**."* 즉 표의 `O`·`N` 은 **원자 흡착**이고 기준이 **반쪽 분자**다.
- 그런데 본문은 *"H₂O 와 **O₂(g) 분자**가 자발적으로 표면에 흡착된다(Table S3)"* 라고 쓴다. **표에 O₂ 행이 없다.** 실제로 지지되는 명제는 *"O₂ 의 **해리** 흡착이 ½O₂ 기준으로 발열"* 까지다 — **해리 장벽은 계산하지 않았다.**
- **N₂ 도 마찬가지** — 본문 *"N₂ 기체 흡착은 에너지적으로 오르막(최대 **+0.709 eV**)"*. 그런데 표의 N 은 Li 자리 **+3.082**, S 자리 **+0.709** 다. 즉 **+0.709 는 최댓값이 아니라 최솟값**이고("as high as" 는 오기), 역시 **원자 N** 이다. 분자 N₂ 의 물리흡착은 계산하지 않았다.
⇒ 🔴 **이 편의 서사 축인 "O₂ 가 먼저 와서 막는다" 가 분자 O₂ 의 흡착·해리로 뒷받침되지 않는다.** 원자 O 가 이미 표면에 있는 상태를 **가정하고** 시작한다.

### ④ 🔴 `Fig. S7` 의 아레니우스를 재현할 수 없다

Methods 는 AIMD 온도를 **800 K 하나만** 적는다. 그런데 `Fig. S7C` 는 **아레니우스 플롯**이고 **RT σ 값까지** 준다. 아레니우스에는 최소 3 온도가 필요한데 **온도점·구간·MSD 창·피팅 범위·시드 수가 전부 미기재**다. 100 ps(50,000 × 2 fs) 단일 궤적으로 보이는데, 확인할 방법이 없다.
⇒ **"V 도핑이 σ 를 낮춘다" 는 이 논문의 결론은 재현 불가능하다.** 방향은 선행(ref 12)과 맞지만, **이 논문의 근거로 인용하면 안 된다.**
⇒ 우리 규율(**MSD 창 2–50 ps 고정 · 600/800/1000 K 3점 · 600 K 3-시드 · 단일시드 비율 인용 금지**)이 정확히 이 구멍을 막으려고 생긴 것이다.

### ⑤ ⚠ (001) 선택이 자기 데이터로 정당화되지 않는다

본문: *"표면에너지 경향이 우리 결과와 선행 보고에 비해 명확히 드러나지 않았다. **우리는 먼저 LPSCl(001) 에 집중했다.**"* — 근거 없이 고른 것이고, 문장 자체가 비문에 가깝다. 게다가 서론에서 선행 DFT(ref 29)의 **(111)** 선택을 *"실험과 완전히 일치하지 않았다"* 고 비판했으면서, 자기 면 선택에는 같은 기준을 적용하지 않는다. (짝편 Kim 은 *"H₂O 가 가장 세게 붙는 면"* 이라는 기준을 명시한다.)

### ⑥ ⚠ 이온반경 열이 서로 다른 출처의 혼합이다

- V/Mo/W/As/P 는 **Shannon 1976 의 4배위 값과 어긋나지 않는다** (P⁵⁺ 0.17, As⁵⁺ 0.335, V⁵⁺ 0.355, Mo⁶⁺ 0.41, W⁶⁺ 0.42). ⚠ **원표를 이 세션에서 직접 열지 못했다 — 기억 대조다.**
- **Sb⁵⁺ 0.510 만** 저자가 **MP 의 [SbS₄]³⁻ 평균 결합길이로 산출**한 값이다 — **이온반경이 아니다.**
- **Bi⁵⁺ ">0.510" 은 출처도 값도 없다.** 부등호다.
🔴 그런데 **이 논문의 15족 서사 전체가 "큰 반경 → 왜곡 → S–S" 다.** `Sb⁵⁺ = 0.510` 과 `Bi⁵⁺ > 0.510` 은 **표 위에서 사실상 같은 값**인데, 왜곡지수는 **0.010 vs 0.160 (16배)**, ΔG_L 은 **0.555 vs 1.956 (3.5배)** 다.
⇒ **반경만으로는 Sb 와 Bi 를 구분할 수 없다.** 진짜 원인(Bi(V)의 **6s² 비활성 전자쌍 / 상대론 효과 / Bi⁵⁺ 자체의 불안정성**)은 **한 문장도 논의되지 않는다.** 설명이 결과를 뒤따라간 모양이다.

### ⑦ ⚠ 내부 서술 모순 2건

- **6가 vs 5가**: 본문은 *"고산화수 양이온은 낮게 놓인 전자가 반결합 궤도를 채울 수 있어, **5+ 인 P·V 쪽에서 열역학 장벽이 증가한다**"*(ref 39) 고 쓴다. 그런데 `Table 1` 은 **Mo⁶⁺ 2.264 · W⁶⁺ 2.393 > V⁵⁺ 0.648** 로 **6가가 압도적으로 높다.** 서술과 표가 반대다.
- **갭 판정을 COHP 로**: *"6가 도펀트는 밴드갭을 없앨 위험이 있다(`Fig. 5C`)"* — `Fig. 5C` 는 **COHP** 다. 갭은 **DOS** 로 읽는 것이고, 하물며 **PBE 갭은 과소평가**다. 갭 소실 주장의 근거로는 약하다.

### ⑧ ⚠ Mo⁶⁺·W⁶⁺ 계는 **Li 공공과 교락**돼 있다

전하중성을 위해 **최근접 Li 을 뺐다.** 그러면 그 계는 *"도펀트가 바뀐 계"* 가 아니라 *"도펀트 + Li 공공이 동시에 바뀐 계"* 다. **Li 공공만 넣은 무도핑 대조군이 없다.** ΔG_L 이 0.534 → 2.264 / 2.393 으로 **4배** 뛴 것 중 얼마가 d 궤도 때문이고 얼마가 Li 공공(= 표면 Li 결합자리 감소, 그리고 §6.4 의 *"Li 이 많으면 가속"* 논리에 직결) 때문인지 **분리되지 않았다.**
⇒ 이건 우리 원장 규율의 정확한 언어로 **"기준과 대상이 같은 제약인가"** 실패다 (`kb/methodology/estimand_before_running_2026_08_28.md` §2.1 — 우리도 NUPDOWN 에서 같은 실수를 했다).
⚠ 추가로 **V/Mo/W 에 DFT+U 를 걸지 않았다.** 국재 d 전자계의 PDOS·COHP·갭 판정은 U 에 민감하다.

### ⑨ ⚠ 실험 문헌과의 정면 불일치를 해소하지 않는다

이 논문은 **Sb⁵⁺ 가 효과 없다**고 결론짓는다(ΔG_L 0.555 vs 0.534). 그런데 인용한 실험 문헌(ref 25 Wei 2023 *J. Power Sources*, ref 26 Liu 2023 *CEJ*)은 **Sb 도핑이 공기 안정성을 올린다**고 보고한다. 논문은 이 충돌을 *"HSAB 는 반경험적"* 이라는 일반론으로만 넘긴다.
가능한 해소 경로 — **(a) 실험의 Sb 도핑은 대개 Sb–O 공도핑이다**(ref 25 제목이 *"Sb and **O** dual doping"*), **(b) 실험은 H₂S 발생량(동역학+총량)을 재는데 이 논문은 律速 단계 ΔG(열역학) 하나를 본다**, **(c) 농도·자리 점유가 다르다.** **어느 것도 논문이 검토하지 않는다.**
⇒ **인용 규율**: *"계산은 Sb 가 무효라고 말한다"* 를 단독으로 쓰지 않는다. **"H₂S 생성 律速 단계의 ΔG 기준으로는"** 이라는 한정이 반드시 붙는다.

### ⑩ ⚠ ΔG_L 은 장벽이 아니다

`ΔG_L` 은 **자유에너지 계단에서 가장 큰 오르막 한 칸**이다. 전산 전기촉매의 limiting-potential 관행에서 온 대용량(descriptor)이고, **전이상태 에너지가 아니다.** 논문 본문이 이걸 *"thermodynamic barrier"* 라 부르는데, **"thermodynamic" 이 붙어 있으므로 원문은 정직하다.** 문제는 인용자가 *"barrier"* 만 떼어 쓰는 것이다.
⛔ **우리 인용 규율**: ΔG_L 을 **활성화에너지·장벽·Ea 라고 부르지 않는다.** 우리 MLIP-MD Ea(아레니우스)와 **같은 표에 놓지 않는다.**

### ⑪ ⚠ "S–S 결합" 판정 창이 넓다

*"S–S 결합이 검출되었고, 통상적 S–S 결합 길이 범위(**1.8–3.0 Å**, ref 43) 안이다."* — 3.0 Å 은 S–S 공유결합(S₈ 에서 2.06 Å)으로 보기엔 매우 길다. S 의 vdW 반경 1.80 Å 을 생각하면 3.0 Å 은 **거의 접촉 거리**다. 즉 **판정 창이 넓어 단순 근접도 "결합"으로 셀 수 있다.** 실제 증거는 전하밀도 차(`Fig. S8`)인데 **우리는 그 그림을 못 봤다.** ⇒ 이 주장은 **그림을 보기 전에는 인용하지 않는다.**

### ⑫ ⚠ 데이터·코드 공개 0

*"데이터는 논문과 SI 에 있거나 lead contact 에게 요청. 원본 코드 없음."* 구조파일·궤적·INCAR·POSCAR 하나도 없다. (짝편 Kim 은 **Source Data 14 시트**를 공개해 본문 수치 대부분을 재계산할 수 있게 했다. **이 대비가 두 편의 가장 큰 품질 격차**다.)

### ⑬ ⚠ 실험 검증 0 — 그런데 Highlights 는 "identification" 이라 쓴다

*"Identification of substitutional dopants of cations and group 15 elements for P⁵⁺ ions"* — **제안(proposal)이지 규명(identification)이 아니다.** 여섯 도펀트 중 **이 논문이 합성·측정한 것은 0개**다. 인용할 때 반드시 *"computationally proposed"* 로 쓴다.

---

## 12. 자체 검산 (Source Data 없음 → 내부 정합성 검사만)

> ⚠ 이 편에는 Source Data 가 없다. 아래는 **논문이 준 수치끼리의 재계산·식 복원·순위 상관**이다.

| # | 검산 | 결과 | 판정 |
|---|---|---|---|
| ① | ΔG_L 배율 서술 | 본문 *"O* 예비흡착이 무도핑의 약 2배"* → `1.034 / 0.534 = 1.936` | ✅ 일치 |
| ② | 예비흡착 H₂O 효과 | `0.298 / 0.534 = 0.558` (**−44 %**) | ✅ 본문 서술과 일치 |
| ③ | 도펀트 순위 | 본문 *"장벽 순서는 V, Mo, W"* → 0.648 < 2.264 < 2.393 | ✅ 일치 |
| ④ | **왜곡지수 D 와 E_d 의 "반비례"** | 본문 *"D 와 도핑에너지가 서로 반비례"*. **Spearman ρ 를 직접 계산**: 여섯 도펀트 전체 **ρ = 0.829**, **Bi 를 빼면 ρ = 1.000** | ⚠ **조건부.** 다섯은 완벽히 단조, **Bi 하나가 깬다**(D 최대 0.160 인데 E_d −0.122 는 Mo·W 보다 더 음수). 🔴 **그런데 논문이 특별하다고 지목한 도펀트가 바로 Bi 다** — 이 예외를 언급하지 않는다 |
| ⑤ | **S_mixing = 0.02 eV** | 식 (1) 에 N_sites=4, x=0.5 → `S = 2.389e−4 eV/K`, `T·S(300 K) = 0.0717 eV`. 본문 0.02 eV 는 **N_sites=1 일 때의 0.0179 eV** | 🔴 **어긋난다 (4배).** §11-② |
| ⑥ | **식 (S1) 복원** | 반응 `Li₆PS₅Cl + 0.125 M(s) → Li₆₋₀.₁₂₅ₓP₀.₈₇₅M₀.₁₂₅S₅Cl + 0.125 P(s) + 0.125x Li(s)` 로 두면 `E_d = [E(doped) + 0.125E(P,s) + 0.125x·E(Li,s)] − [E(LPSCl) + 0.125E(M,s)]`. **인쇄된 식은 이것과 5군데 다르다** | 🔴 **복원은 되지만 인쇄본은 틀렸다.** E_d 검산 **불가** |
| ⑦ | 이온반경 출처 대조 | 논문이 밝힌 출처(Shannon, *Acta Cryst.* A32, 1976)의 **4배위 항**과 P⁵⁺ 0.17 · As⁵⁺ 0.335 · V⁵⁺ 0.355 · Mo⁶⁺ 0.41 · W⁶⁺ 0.42 가 어긋나지 않는다 (⚠ **원표를 이 세션에서 직접 열지 못했다 — 기억 대조다.** 인용 전 원표 확인) | ⚠ **잠정 일치.** 확실한 것은 **Sb 는 저자 산출(이온반경 아님) · Bi 는 출처·값 없음(부등호)** 이라는 점이다(§11-⑥) |
| ⑧ | 혼합 자리 판정 | `S(4c)–Cl(4a) −4.4144` vs `S(16e)–Cl(4a) −4.1296` → **0.2848 eV/atom** | ✅ 본문 *"16e 는 안 섞인다"* 와 일치. **큰 마진이라 robust** |
| ⑨ | Bi 반경 서술 | 본문 *"Bi⁵⁺ 반경이 P⁵⁺(0.17 Å)의 세 배"* → 3 × 0.17 = **0.51** | ✅ 산술 일치 — ⚠ 그런데 그 값은 **Sb⁵⁺ 와 같다**(§11-⑥) |
| ⑩ | N₂ 서술 | 본문 *"as high as +0.709 eV"* vs `Table S3` N: Li **+3.082**, S **+0.709** | 🔴 **오기.** +0.709 는 최댓값이 아니라 **최솟값**이다 |

**종합**: 산술·순위는 대체로 맞지만, **식 두 개(S1, 엔트로피)와 서술 두 곳(N₂ "as high as", 6가/5가 방향)이 틀렸고**, **Bi 예외**를 스스로 다루지 않는다. 짝편(Kim)에 비해 **내부 정합성이 눈에 띄게 낮다.**

---

## 13. 적용 인사이트 — 우리 연구에 어떻게 ★

**① "하나의 전자상태, 두 개의 열화 축" — 우리 서사가 넓어진다**
우리는 **E_F 근처 S 3p** 를 *산화*(VBM 성분, ESW S-limited) 서술자로만 써 왔다. 이 논문은 같은 상태를 **가수분해 반응성** 서술자로 쓴다. ⇒ **우리 site-PDOS 축 하나가 두 축(산화·수분)을 동시에 설명하는 후보**가 된다. ⚠ 이건 **가설**이다 — 우리는 수분 반응을 계산한 적이 없다.

**② 우리가 못 보던 보호 기구 — S–S 결합**
우리 원장에서 S–S / 폴리설파이드는 항상 **분해 산물**(LiS4, 우리 ESW 계단의 첫 칸)이었다. 이 논문은 S–S 를 **보호막**으로 쓴다(Bi 기전). ⇒ *"우리 산화 계단의 폴리설파이드는 나쁜 신호인데, 표면의 S–S 는 좋은 신호일 수 있나?"* — **답이 없는 좋은 질문**이고 `kb/questions/` 카드 후보다. ⚠ §11-⑪ 의 판정 창 문제부터 확인할 것.

**③ 방법 규칙 두 개는 지금 바로 가져온다 (값은 안 가져온다)**
- **표면 도핑 계에서 전하중성 보정을 Li 제거로 할 때는 "Li 공공만" 대조군을 같이 돌린다** (§11-⑧). 우리 Nd/O 계가 정확히 같은 구조다(Nd³⁺ ↔ Li 자리 보정).
- **무질서 계에서는 "어느 배열인가" 를 먼저 선언한다** (§4). 우리 modelc 는 무질서 배열이고, 표면을 자르면 자유도가 또 늘어난다.

**④ 우리 DFT 흡착 파이프라인의 사양 초안 (두 편 합본)**
Kim 에서 ← 자리 정의(4a/4d/16e), μ_O/μ_S 자리분해 치환 에너지, LOBSTER ICOHP, 층 정의.
Han 에서 ← **진공 20 Å + 벌크 영역 고정**(우리는 30 Å 을 쓰므로 그대로 30), **ΔG = ΔE + ΔZPE − TΔS @300 K**, 흡착 기준 상태 정의(½X₂ 관행), **NCI** 로 수소결합 확인.
**둘 다 안 준 것** → **표면 종단 선택 규칙 · 슬랩 두께 수렴 · k-수렴.** ⇒ **우리 보고량 카드의 §1–3 이 채워야 할 칸이 정확히 이 셋이다.**

**⑤ 실험팀에 넘길 한 줄**
*"공기 중 O₂ 는 H₂S 발생을 늦출 수 있지만(표면 자리 점유), 장기적으로는 Li₂SO₄ 생성으로 열화를 심화시킨다(Kim 2026: 반응 (3) −18.991 eV). 따라서 **O₂ 유무로 노출 실험을 나누면 두 논문이 각각 예측하는 방향이 갈린다** — 이건 실험으로 판정 가능한 질문이다."*

---

## 14. 인용 가능 문장 (deck / paper 초안)

- *"First-principles free-energy analysis of Li₆PS₅Cl(001) identifies the dissociation of adsorbed water (H₂O\* → OH\* + H\*) as the thermodynamically limiting step of H₂S evolution, with ΔG_L = 0.534 eV [Hyun et al., Cell Rep. Phys. Sci. 6, 102600 (2025)]."*
- *"The reactivity is attributed to the non-bonding S 3p lone-pair states located just below the Fermi level of the PS₄ tetrahedron; dopants that quench these states (V⁵⁺, Mo⁶⁺, W⁶⁺, via d-orbital hybridisation and ligand-to-metal charge transfer) raise ΔG_L to 0.648–2.393 eV [ibid.]."*
- *"Group-15 substituents that retain the non-bonding S 3p manifold (As⁵⁺, Sb⁵⁺) leave ΔG_L essentially unchanged (0.491 and 0.555 eV vs 0.534 eV for P⁵⁺), whereas Bi⁵⁺ acts through a different route — tetrahedral distortion (distortion index 0.160) that promotes S–S bond formation — raising ΔG_L to 1.956 eV [ibid.]."*  ⚠ *computationally proposed; no experimental validation in that work.*
- *"Pre-adsorbed O\* suppresses the hydrolysis step by hybridising with the non-bonding S 3p states, approximately doubling ΔG_L (0.534 → 1.034 eV), whereas pre-adsorbed H₂O accelerates it through a hydrogen-bonding network (0.534 → 0.298 eV) [ibid.]."*
- *"Anion mixing in Li₆PS₅Cl is restricted to the free S site: exchanging the P-bonded S(16e) with Cl(4a) costs 0.285 eV per atom relative to S(4c)–Cl(4a) exchange [ibid.]."*  ← **이게 이 논문에서 가장 단단한 수치다** (마진이 크고 식이 단순).

---

## 15. ⛔ 인용 규율 (이 논문에서 우리 축으로 이식 금지 목록)

1. ⛔ **ΔG_L 을 "장벽 / 활성화에너지 / Ea" 라고 부르지 않는다** (§11-⑩). ⛔ 우리 MLIP-MD Ea 와 **같은 표 금지**.
2. ⛔ **E_d (−0.419 ~ −0.004 eV) 인용 금지** — 식 (S1) 이 복원 불가하게 인쇄됐다(§11-①).
3. ⛔ **"S_mixing ≈ 0.02 eV, 엔트로피 기여는 미미" 인용 금지** — 자기 식과 4배 어긋나고, 800 K 에서는 0.19 eV 다(§11-②).
4. ⛔ **"O₂ / N₂ 분자가 흡착한다" 인용 금지** — 계산된 것은 **원자 O·N**(½X₂ 기준)이다(§11-③).
5. ⛔ **`Fig. S7` 의 σ·Ea 인용 금지** — 온도점·MSD 창·시드 미기재로 재현 불가(§11-④).
6. ⛔ **"Sb 도핑은 효과가 없다" 를 단독으로** — *"H₂S 생성 律速 단계 ΔG 기준으로는"* 한정 필수. 실험 문헌과 충돌한다(§11-⑨).
7. ⛔ **Mo⁶⁺/W⁶⁺ 의 ΔG_L 을 "d 궤도 효과" 로 귀속** — Li 공공과 교락(§11-⑧).
8. ⛔ **"6가 도펀트가 밴드갭을 없앤다"** — COHP 로 판정했고 PBE 갭이다(§11-⑦). 우리 gap 규율(PBE 과소·무질서 민감)도 함께 걸린다.
9. ⛔ **E_ads(H₂O) −1.328 eV 를 짝편의 −2.347 eV 와 한 표에** (§8c).
10. ⛔ **"S–S 결합 형성" 을 그림 확인 전에** — 판정 창 1.8–3.0 Å 이 너무 넓다(§11-⑪).
11. ⛔ **여섯 도펀트를 "규명된(identified)" 으로** — 전부 **계산 제안**이고 실험 0건(§11-⑬).
12. ⛔ **가수분해 수치를 우리 산화 축(B①)과 같은 줄에** — redox 가 아니다(§7d).

---

## 16. 기법 용어 미니사전

- **비결합 궤도(non-bonding orbital) / lone pair** — 결합에 참여하지 않고 한 원자에 남아 있는 전자쌍. PS₄³⁻ 의 S 는 P 와 σ 결합 하나만 쓰고 나머지 3p 로브가 남는데, 그게 **E_F 바로 아래**에 있으면 **전자를 주기도 받기도 쉬워** 반응 자리가 된다. 이 논문 전체가 이 한 가지 개념 위에 서 있다.
- **LMCT** (ligand-to-metal charge transfer) — 리간드(S)의 전자가 중심 금속(d 금속)으로 넘어가는 것. 중심 금속이 전자를 적게 가질수록(고산화수) 잘 일어나고, 그 과정에서 **S 의 남는 로브가 결합에 쓰여 사라진다.** 이 논문의 도펀트 선택 규칙의 물리적 근거.
- **ΔG_L (limiting-step free energy)** — 자유에너지 계단에서 **가장 큰 오르막 한 칸**. 전산 전기촉매의 limiting potential 관행에서 왔다. **장벽이 아니다** — 전이상태를 안 넘는다.
- **ΔZPE (영점에너지 보정)** — 양자역학적으로 원자는 0 K 에서도 진동한다. 흡착으로 진동 모드가 바뀌면 그 영점에너지도 바뀌므로 자유에너지에 넣어야 한다. 조화진동자 근사로 계산.
- **NCI** (non-covalent interaction) 분석 — 전자밀도와 그 헤시안의 두 번째 고유값 λ₂ 의 **부호**로 약한 상호작용을 분해한다: **λ₂ < 0 = 수소결합**(인력), **λ₂ ≈ 0 = vdW**, **λ₂ > 0 = 척력**. 수소결합망의 존재를 그림으로 보이는 표준 도구.
- **왜곡지수(distortion index)** `D = (1/n)Σ|l_i − l_av|/l_av` — 다면체의 네 결합 길이가 평균에서 얼마나 흩어졌나. **0 = 완벽한 정사면체.** Bi 의 0.160 은 사면체가 사실상 깨졌다는 뜻.
- **anion mixing (자리 무질서)** — 아지로다이트에서 Cl⁻ 와 자유 S²⁻ 가 4a/4c(4d) 자리를 서로 바꿔 앉는 것. **Li 전도도를 좌우하는 핵심 변수**이고, 우리 modelc(Cl-rich)의 본질이기도 하다.
- **HSAB** (Hard–Soft Acid–Base) — 경한 산은 경한 염기와, 무른 산은 무른 염기와 결합한다는 반경험 규칙. 황화물 SE 도핑 문헌의 지배적 논리이고, **이 논문이 정면으로 대체하려는 대상**이다.
- **E_above_hull** — 그 구조가 바닥상 조합보다 얼마나 위에 있나(eV/atom). **+0.08 eV/atom 은 준안정** 영역이다.
- **RDF** (radial distribution function) — 어떤 원자 주변 거리 r 에 다른 원자가 얼마나 있나. 피크가 **왼쪽으로(짧은 쪽) 이동**하면 결합이 짧아진 것 = 단단해진 것.

---

## 17. 이 digest 가 못 한 것 (정직 목록)

- 🔴 **그림을 하나도 보지 못했다** — `Fig. 1`–`Fig. 7`, `Fig. S1`–`S10` 전부. 특히 **`Fig. 1B`(혼합도별 에너지), `Fig. S3`(표면에너지), `Fig. S7`(σ·Ea), 자유에너지 계단의 중간 단계 값**은 그림 전용이라 이 digest 에 **없다**.
- ⛔ **Source Data 가 존재하지 않는다** — 짝편과 달리 원자료 검산이 **구조적으로 불가능**하다. §12 는 내부 정합성 검사일 뿐이다.
- ⛔ **E_d · ΔG_L · 표면에너지를 재계산하지 못했다** — DFT 총에너지가 공개되지 않았다.
- ⛔ **`Fig. S8` 전하밀도 차를 못 봤다** → **S–S 결합 주장을 독립 확인하지 못했다**(§11-⑪).
- ⛔ **kb 의 "연세 반박" 트랙을 찾지 못했다** — `grep -rln "반박" kb/` 에 이 그룹·이 논문과 연결되는 항목이 없다. 헤더의 주의문 참조. **추정으로 채우지 않았다.**
- ⛔ **참고문헌 실물 대조 안 함** — ref 25/26(Sb 실험), ref 29(Zhang & Gu (111)), ref 37(Morino DRIFTS), ref 43(Kam/Ceder S–S 범위)의 원문을 확보하지 않았다. §11-⑨·⑪ 의 판정은 **이 논문이 옮긴 내용**에만 근거한다.
</content>
