Repository: yonghoon7153-source/Yonghoon-DEM-DFT

# 📚 LITDB — 문헌 단일 시스템 (**SE·DFT 축 + DEM·MPM 축, 두 트랙**)

> **앞으로 논문은 여기서만 본다.** 여러 곳(db/literature, kb/papers, db/properties, Excel)에 흩어진 문헌을 한 곳에서 생각·참고·비교하기 위한 통합 MD 시스템.

## 왜 트랙이 둘인가
`INDEX.md` 는 argyrodite 전해질 축이라 접촉역학·MPM·건식전극 digest 가 들어갈 자리가
없다. 그래서 한때 64편이 **어느 인덱스에도 없었다**(open_items #7). 축을 나눠 그 구멍을
닫았고, 한 분모로 세면 “159편 중 98편 미언급” 같은 **가짜 미결**이 나온다
(`comparison_vs_ours.md:8`). 분리는 실측 근거가 있는 결정이다 — 합치지 말 것.

⚠ 이 표의 **편수는 적지 않는다.** 손으로 쓴 수는 반드시 낡는다(README 자신이 세 번 틀렸다).
현재값은 `python3 tools/litdb/build_index.py --check` 로 본다.

File: litdb/papers/jacksongreen2005_fem_elastoplastic_hemispherical_contact.md
# 탄소성 반구–강체평판 접촉의 유한요소 연구 — Jackson & Green (J. Tribology 2005)

> slug `jacksongreen2005_fem_elastoplastic_hemispherical_contact` · DOI `10.1115/1.1866166` · type `FEM (continuum, single-contact)` · PDF `JacksonGreen_2005_JTribol_FEM_ElastoPlasticHemisphericalContact.pdf` · digested `2026-06-26` · status ✅
>
> ★ WISHLIST Tier-0 #7 (탄소성 접촉역학 정전). **Kogut–Etsion 2002 (KE)의 정밀화판** — KE의 *불연속·재료무관* 영역식을 *전 영역 연속 + 재료의존* 으로 교체. ★★ 핵심: **평균 접촉압(=경도 H)은 Tabor가 가정한 상수 3σ_y가 아니라, 변형 기하(a/R)·재료(e_y=σ_y/E')에 따라 진화한다**(H_G/σ_y: 작은 접촉 2.84 → a=R 에서 1). 이는 Mesarović–Fleck(2000)의 유한변형 p_m-하강과 같은 메시지의 **반구↔강체평판판(KE 직계)**이며, **우리 Stage-E·H-cap의 "p_m≈H 상수" 가정에 대한 정밀화 caveat**이다.

---

## 1. 한 줄 요약
탄성-완전소성(elastic-perfectly-plastic) 반구를 강체 평판에 누르는 단접촉을 ANSYS(=ABAQUS 동일확인) 축대칭
J2-FEM으로 임계간섭 아래(탄성 Hertz)부터 완전소성을 한참 지나서(ω*=110+)까지 풀어, **완전소성 평균 접촉압
= 경도 H가 통념(Tabor H≈3σ_y, Abbott–Firestone P/AS_y=3)처럼 상수가 아니라 변형 접촉기하 a/R 및 재료물성
(σ_y/E')에 의존해 진화함**(`H_G/σ_y = 2.84[1−exp(−0.82(a/R)^{−0.7})]`, a/R→0 에서 2.84, a/R=1 에서 1)을
규명하고, 접촉면적·접촉력·평균압을 전 영역에서 **연속**인 반경험식(평균오차 0.94–1.3 %)으로 적합해
**Kogut–Etsion 2002 모델의 두 불연속(ω*=6, ω*=110 절단)을 제거한** 단접촉 탄소성 정전(canonical reference).

## 2. 메타
| 저자 | 저널/년 | DOI | 소재 (SE/CAM) | 연구유형 |
|---|---|---|---|---|
| **Robert L. Jackson** (현 Auburn Univ., Mech. Eng.) · **Itzhak Green** (Georgia Tech, G.W. Woodruff School) | **J. Tribology (ASME) 127(2) 343–354 (2005)**, received 2004-04-29, revised 2004-09-08 | 10.1115/1.1866166 | **소재 무관** — 일반 탄성-완전소성 고체(steel-like, σ_y 0.21–1.62 GPa). 동기 = 거친 표면 접촉(GW asperity), 베어링, 마모·전기/열 접촉 | FEM 단접촉 (ANSYS, ABAQUS 교차확인), 축대칭 2D, 임계해석(VM), 반경험 적합, Johnson 실험 대조 |

> Johnson(Cambridge) 구리-강 실험[25]·Williams 이론값[29]·Dawei Shen/Scott Shipley(Georgia Tech)의 ANSYS/ABAQUS 지원 사사. 자매편 = Quicksall, Jackson & Green 2004 *J. Eng. Tribol.* (varying mechanical properties)[28]. **GW(Greenwood–Williamson) asperity 모델에 꽂아 쓸** 단접촉식 제공이 명시 목적.

## 3. 핵심 물성 (수치)
> 본 논문은 **무차원** 단접촉 연구(임계값 ω_c·P_c·A_c로 정규화) — LPSCl 절대값 없음. "물성" = 경도진화·영역천이·정규화군. (digitized = Fig에서 읽음, 추세만 / 나머지는 stated.)

| 양 | 값 | 조건 (영역) | stated/digitized | 비고 |
|---|---|---|---|---|
| **경도 진화식** | **H_G/σ_y = 2.84[1−exp(−0.82(a/R)^{−0.7})]** (eq 17) | 완전소성 평균압 한계, **a/R 의존** | stated (Weibull 적합) | ★ 이 논문의 심장 — 경도가 상수가 아님 |
| 경도 한계값 (작은 접촉) | **H_G/σ_y = 2.84** | a/R → 0 | stated (eq 17 극한) | Williams[29] 이론값 **2.83 과 거의 정확히 일치** |
| 경도 한계값 (큰 접촉) | **H_G/σ_y = 1** | a/R = 1 (접촉반경=구반경) | stated (Fig 7) | 변형 뭉툭봉↔강체평판 = 이론 H/σ_y=1 |
| Tabor 상수 (**기각**) | H ≈ **3σ_y** (Abbott–Firestone P/AS_y=3) | 통념(완전소성 상수) | stated (Tabor[11], AF[9]) | **이 논문이 반증** — 변형따라 변함 |
| 평균압 관측 peak | **P/(A·σ_y) ≈ 2.8** (Mat.1 최약) ~ 더 낮음(Mat.5) | 큰 간섭 ω*≫1, **재료의존** | digitized Fig5/6 (추세) | 강한 재료일수록 peak 낮음 |
| 임계 yield 계수 | **C = 1.295·exp(0.736ν)** (eq 2) = 1.639 (ν=0.32) | 첫 항복 p_oc/σ_y | stated (VM 수치해, eq B6) | KE/CEB의 C와 같은 양 |
| 영역 천이 | **ω_t* = 1.9** | 탄성→탄소성 (연속 적합 분기점) | stated (eq 16) | KE의 불연속 ω*=6 을 **1.9 연속**으로 대체 |
| 표면 첫 항복 | **ω* = 7.89–9.64** | 소성영역이 접촉 *표면*에 처음 도달 | stated Table3 | 재료의존(σ_y/E↑일수록 ↑) |
| 완전소성 진입 | **ω* ≈ 74–82** | 접촉이 처음 완전소성 | stated Table3 | KE 예측 68 (근사) |
| 면적 적합 분기 (소성) | **A_F* = ω*·(ω*/1.9)^B**, **B = 0.14·exp(23·e_y)** | ω*≥1.9, **재료의존** | stated (eq 13–14) | AF·KE는 재료무관 — 핵심 차이 |
| 면적 적합 오차 | 평균 **1.3 %**, 최대 4.3 % | 5재료 전체 | stated | KE는 ω*=6 에서 불연속 |
| 힘 적합 오차 | 평균 **0.94 %**, 최대 3.5 % | eq 21 (eq 19 사용 시) | stated | 매우 정확 |
| 실험 검증(Johnson 구리) | 최대 **10.9 %**, **최대하중서 1.7 %** | a/R=0.204, P≈2.59σ_y | stated Table2 | KE(AF 가정) 10.2 % |
| 부피보존 전이 | ω* ≈ **22** | 소성흐름 부피보존(ν_eff→0.5) | stated Fig9 | 이 위에서 변형이 기하 따라감 |
| **E / σ_y / ν** | E=200 GPa·ν=0.32·σ_y 5종(0.210/0.5608/0.9115/1.2653/1.619 GPa)·R=1µm | 5재료 무차원 sweep | stated Table1 | e_y=σ_y/E' = 0.00105–0.0081 |
| coverage / 접촉면적% | A* = A/A_c (정규화 접촉면적); 적합 A_F*=ω* (탄성) | 단접촉 | stated | 우리 "접촉면적" 단접촉판 |
| coordination Z | 직접 없음 (단접촉; GW asperity용 식 제공) | — | — | — |
| Heckel P_y / knee | 직접 없음 (단, **완전소성 진입 = 우리 Heckel knee 물리 대응**) | — | — | §우리대비 연결 |

## 4. 시뮬레이션 방법 ★
- **code / version**: **ANSYS**(상용 FEM, axisymmetric 2D) — **ABAQUS로도 동일결과 교차확인**. KE[4]도 ANSYS를
  썼으나 본 연구 메시는 **자릿수(orders of magnitude) 더 조밀**(수렴 강제). DEM·MPM 아님 — 순수 연속체 단접촉 FEM.
- **구성식**: **elastic-perfectly-plastic** (탄성-완전소성, 경화 **없음**). **von Mises** 항복기준으로 항복 결정.
  (cf. Mesarović–Fleck 는 멱법칙 경화 m=3/5/∞ — 본 논문은 m=∞(완전소성)만, 단 반구↔강체평판 기하.)
- **재료 파라미터**: E=200 GPa, ν=0.32 **고정**, 항복강도 σ_y 5종(0.210·0.5608·0.9115·1.2653·1.619 GPa,
  전형 엔지니어링 steel 범위). 무차원군 e_y = σ_y/E' (= 0.00105–0.0081). **강(steel) 밖 더 넓은 물성은 자매편
  [28]에서 확장확인.**
- **bond/binder 모델**: 없음 (단접촉).
- **MPM/continuum**: 본 논문이 곧 continuum FEM. readout = 접촉반경(접촉 끝 절점 위치)→접촉면적 A,
  반구 base 절점 반력→접촉력 P, 그리고 평균압 P/A. servo/hold 개념 없음 — **변위제어 압입**(base 절점을
  간섭 ω 만큼 이동, 강체평판 접근). force-control 대비 수렴 빨라 채택.
- **전달 솔버**: 없음 (역학 전용; frame[5] = 역학 절반).
- **입자 처리** ★ (DEM판 "무질서 처리"의 연속체 대척점): **반구를 진짜 형상소성으로 변형**시킴 — 표면 절점이
  접촉으로 차례로 닿으며 접촉반경 증가, FEM이 소성흐름·구형프로파일·부피보존(ω*>22서 ν_eff→0.5)을 직접 해석.
  즉 **(3) SHAPE 소성** 층위(우리 MPM과 같은 부류)이지, DEM δ-overlap 프록시가 **아니다**. 단 — **단일 접촉
  + 강체평판(reverse asperity)** 만(패킹·다체 X, 이질 2구도 X).
  - PSD 아님(단일 반구 R). 강체평판 = "작은 asperity ↔ 큰 평면" 또는 "변형구 ↔ 강체 평면" 이상화.
- **도메인/RVE / mesh / seeds / 압력범위**:
  - 축대칭 mesh(Fig 2): 사각4절점·8절점 요소, 최종 **11,101개 요소**, **100개 접촉요소**. 메시 ×2 반복정밀화 →
    접촉력·면적이 1 % 미만 변동까지(수렴). 접촉요소 강성도 자릿수 증가시켜 1 % 수렴. 각 간섭서 **≥30개 접촉요소
    접촉**(최대 접촉반경 오차 3.3 %).
  - 접촉요소 강성 ≈ 탄성모듈러스 × 특성길이(≈접촉반경). Lagrange multiplier로 침투 ≤요소폭의 1 % 강제.
    축대칭 BC(반구 base 절점 고정)는 절점 x-방향 자유 허용 대비 면적 <3 %·하중 <1 % 차이만(Saint-Venant).
  - 간섭범위 ω* = 0 ~ 110+ (탄성 → 표면항복 ω*≈8 → 완전소성 ω*≈75 → 그 너머). 초기엔 작은 간섭, 수렴 후 증가.
- **특이사항/튜닝**: 구의 **구형 프로파일**(포물선 근사 가능하나 직접 사용). 접촉을 **변위제어**(force-control보다
  수렴 빠름). 적합곡선의 선두계수를 멱함수로 자유화(AF가 정확해 아니므로 합리적). **Quicksall et al.[28]**이
  강 외 물성으로 결과 재확인.

## 5. Figure set ★
| Fig | 내용 (무엇을 보여주나) | 우리가 참고할 점 |
|---|---|---|
| **1** | 반구–강체평판 접촉 3상태: (a) 접촉전 (b) 대체로 탄성변형 (c) 대체로 소성변형(접촉면적 표시) | 우리 AM–SE 접촉의 소성 진행단계 정의 |
| **2** | ANSYS 축대칭 메시(사분원 + 직선 강체평판). ~11,101 요소 | 메시 해상도·수렴 기준(우리 MPM grid 수렴 논의와 평행) |
| **3** | ★ **정규화 접촉면적 A* vs ω*** (5재료) — Hertz·KE·ZMC 와 비교. FEM 면적이 AF모델을 **지나서 계속 증가** + 재료의존 | 접촉면적이 완전소성 후에도 안 멈춤(절단 아님). **우리 Stage-E 면적 cap 논의의 직접 대조** |
| **4** | ★ **정규화 접촉력 P* vs ω*** (5재료) — Hertz·AF·ZMC·KE. 작은 간섭서 FEM>Hertz, 결국 둘의 작은쪽으로 교차. **재료의존** | 접촉력-간섭 곡선의 정전 |
| **5** | ★ **평균압/항복강도 P/(A·σ_y) vs ω*** (5재료) — Hertz 탄성해 동반. **AF 수평선 3 위로 안 가고 재료별 흩어짐** | ★ 경도가 상수 3이 아님의 첫 증거. 우리 H-cap=3σ_y 가정 점검 |
| **6** | ★★ **P/(A·σ_y) vs a/R** (5재료) + **eq17 적합한계선** — 평균압이 a/R 따라 다른 곡선, **모두 H_G/σ_y=2.84 한계선으로 수렴** | ★ 경도진화의 원천그림. **재료의존이 a/R(변형기하)로 흡수됨** — Mesarović–Fleck Fig4b 와 같은 메시지 |
| **7** | ★★ **경도 진화 개념도** — a/R=0⁺서 H_G/σ_y≈3, 0<a/R<1서 3>H_G/σ_y>1, a/R=1서 H_G/σ_y≈1(변형 뭉툭봉) | ★ **왜 경도가 변하나**의 그림설명. 큰 접촉일수록 "구"가 아니라 "뭉툭봉"→ 경도↓ |
| **8** | **P/(A·σ_y) vs ω*** — Mat.1(최약) vs Mat.5(최강)만, KE·ZMC·Hertz·현 적합 비교. KE/ZMC는 **단조증가 후 절단**(재료무관) | KE/ZMC가 재료의존·경도진화를 못 잡음을 시각화 |
| **9** | **접촉끝 절점 반경변위 vs ω*** (5재료) — ω*<22서 음(부피수축, ν<0.5), ω*>22서 양(부피보존 소성흐름, ν_eff→0.5) | **부피보존 소성흐름 개시점** — 우리 MPM 부피보존 흐름의 단접촉 대응 |
| **10** | **ANSYS 응력장 진화** (ω*=2.86/6.43/24.3/68.6) — 소성영역이 표면아래→표면 도달→완전소성 확장 | 소성영역 성장 메커니즘(우리 MPM Σdg 변형장과 평행) |

## 6. Post-processing ★
- **무엇**: (i) 접촉면적 무차원화 A* = A/A_c (Hertz 임계면적으로); (ii) 접촉력 P* = P/P_c; (iii) 간섭 ω* = ω/ω_c;
  (iv) **평균 접촉압/항복강도 P/(A·σ_y)** 를 ω* 와 **a/R 두 축**으로 플롯 → 재료의존이 a/R로 흡수됨을 발견;
  (v) **경도 진화한계 H_G/σ_y(a/R)** 추출 → Weibull 적합(eq 17); (vi) 연속 반경험식 적합(면적 eq12-14, 힘
  eq18-22) — KE의 ω*=6 불연속 제거; (vii) 표면항복·완전소성 간섭(ω*≈8, ≈75) 탐색; (viii) Johnson 실험 대조.
- **도구**: ANSYS(주) + ABAQUS(교차확인). 면적은 접촉 *요소 개수* 로 셈(이산 메시 → 고유오차, FEM 산포 주원인).
  반력은 base 절점에서. 자체 후처리 + 멱함수/Weibull 적합.
- **수치화·플롯·기록**: 모든 그림에 Hertz·AF·KE·ZMC 기준선을 깔고 FEM 점이 어디서 갈라지는지로 영역 판정.
  H_G/σ_y(a/R) 적합은 a/R≤0.412 데이터로(이 범위 밖 주의). 적합 통계오차(면적 1.3 %·힘 0.94 %)를 명시 보고.

---

## 핵심 물리: 경도는 상수가 아니다 (이 논문의 뼈대)

### (1) 통념과 그 균열
고전 접촉역학은 완전소성 평균 접촉압 = **경도 H ≈ 상수 ≈ 3σ_y**(Tabor 1951[11])로 가정한다. Abbott–Firestone(AF)
모델[9]은 접촉을 구 끝 *절단(truncation)* 으로 근사해 `A_AF = 2πRω`, `P_AF = 2πRωH`, 즉 P/(A·σ_y) = 3 의
**수평선**으로 본다. Kogut–Etsion(KE) 2002[4]·Chang–Etsion–Bogy(CEB)[5]·Zhao(ZMC)[6] 모두 이 H 상수
(2.8–3σ_y)를 채택한다.

### (2) FEM이 보는 것 — 경도의 진화 (Fig 5,6,7)
Jackson–Green은 5재료(σ_y 0.21–1.62 GPa)를 전 간섭에서 풀어, **P/(A·σ_y)가 단일 상수 3에 도달하지 않고**:
- 큰 간섭(ω*≫1)에서 **재료마다 다른 값**(약한 Mat.1 ≈2.8, 강한 Mat.5 더 낮음)으로 흩어진다(Fig 5,8).
- 이 재료의존이 **변형 접촉기하 a/R 로 다시 플롯하면 한 한계곡선으로 수렴**한다(Fig 6):
  **H_G/σ_y = 2.84·[1 − exp(−0.82·(a/R)^{−0.7})]** (eq 17, Weibull 형).
  - **a/R → 0**(작은 접촉): H_G/σ_y → **2.84** (Williams 이론값 2.83 과 거의 정확히 일치).
  - **a/R = 1**(접촉반경 = 구반경): H_G/σ_y → **1**.

### (3) 왜 변하나 — 기하의 변신 (Fig 7)
물리적 이유: 간섭이 커지면 접촉기하가 변한다. a/R → 0 일 땐 날카로운 구 끝 → 구속압(constraint)이 높아 경도
≈3σ_y(Tabor). a/R → 1 로 가면 접촉이 **"변형 뭉툭봉(deformable blunt rod) ↔ 강체평판"** 에 가까워져, 측면
구속이 사라지고 단축압축처럼 → 평균압 = σ_y(H_G/σ_y=1). 그 사이(0<a/R<1)는 **3 > H_G/σ_y > 1** 로 연속
하강. 즉 **경도는 재료물성이 아니라, σ_y/E' 와 변형기하 a/R 에 함께 의존하는 진화량**(Tabor의 "강도만의 함수
H=3σ_y" 를 정면 반박). eq 19 는 이를 ω* 의 함수로 다시 쓴 형태(a/R 를 ω* 로 대입).

### (4) 연속·재료의존 반경험식 — KE 불연속 제거
KE 모델[4]은 영역식이 **두 곳에서 불연속**(ω*=6 기울기, ω*=110 절단)이고 **재료무관**(σ_y/E' 안 들어감)이다.
Jackson–Green은 진화경도 H_G 를 박아 **전 영역 연속**·**재료의존** 식을 만든다:
- **접촉면적**: `A_F* = ω*` (ω*≤1.9), `A_F* = ω*·(ω*/1.9)^B` (ω*≥1.9), **B = 0.14·exp(23·e_y)** (eq 12–14).
  → 재료(e_y=σ_y/E')가 지수에 들어감. 평균오차 1.3 %, 최대 4.3 %. AF모델을 **지나서 계속 증가**(절단 안 함).
- **접촉력**: 진화경도 H_G 로 보정한 AF식 (eq 18–22), 평균오차 0.94 %, 최대 3.5 %.
- 천이점 ω_t* = 1.9(KE의 6 대신). KE 불연속(ω*=6) 제거.

### (5) 검증 — Johnson 구리 실험 (Table 2)
Johnson[25]의 구리구(σ_y 265.5 kPa, E 115 GPa) vs 강체평판 실험과 대조: 현 모델 **최대 10.9 % 차이**, 단
**최대(완전소성)하중서 1.7 %** (a/R=0.204, 예측 P/(A·σ_y)=2.61). KE(같은 점서 AF 가정 → 2.8)는 10.2 %.
즉 **경도진화가 실제 물리** — 큰 변형서 경도가 3 미만이라는 FEM 예측이 실험과 더 잘 맞음.

### (6) 부수 발견 — 소성흐름의 부피보존 전이 (Fig 9)
접촉끝 절점의 반경변위는 ω*<22 에서 **음**(탄성 Poisson 압축, ν<0.5, 부피 감소), ω*>22 에서 **양**(소성흐름이
부피보존, ν_eff→0.5, 변형이 구 기하를 따라감). 즉 **완전소성서 부피보존 등체적 흐름** — 우리 MPM J2 부피보존
흐름의 단접촉 대응. (우리가 죽인 *볼륨 cap*(입자 부피수축)과 반대 — 형상소성은 부피보존.)

---

## 7. 우리 DEM+MPM 대비  →  `our_dem_baseline.md`
> ★ 본 논문은 **Kogut–Etsion 2002(우리 인용 2D[27]·So 2021·Stage-E 계보의 KE)의 정밀화판**이다. 우리 *per-contact 구성식 기준*으로 쓰되(특히 **경도진화**), 패킹/전달 도구로는 쓰지 않는다(frame[5]).

### 7.1 비교표
| 항목 | 이 논문 | 우리 | 차이 / 이유 |
|---|---|---|---|
| **소성 층위** | **(3) SHAPE 소성** — 반구를 FEM이 변형(부피보존 흐름까지) | DEM = (1) 거의 없음(hooke/hysteresis≈선형 Hertz) + (2) Stage-E(Tabor) 사후 / MPM = (3) J2 SHAPE | **JG = 우리 MPM과 같은 SHAPE 부류**지만 *단접촉 엄밀해*. 우리 DEM 접촉법칙엔 이 항복-소성이 **없다**(경로 A로 메울 대상) |
| **기하** | **반구 ↔ 강체평판** (reverse asperity; KE 직계) | AM–SE = 양쪽 변형구(이질) | JG는 "변형구↔강체평판"=Mesarović–Fleck case(d)/(iii)와 같은 이상화 = **우리 작은-SE↔큰-AM(거의 평면) 극한** |
| **경도 H** | ★ **진화** H_G/σ_y=2.84[1−exp(−0.82(a/R)^{−0.7})], 2.84(작은접촉)→1(a=R) | Stage-E·H-cap이 **H=3σ_y 상수 가정**(So 2021 F_th=2/3·H·A_con) | ★★ **우리 H-cap 상수가정의 정밀화 caveat** — 큰 접촉(a/R↑)서 H<3σ_y → Stage-E 면적 *과대평가* 가능(§7.3) |
| **항복개시** | ω_c(eq1), p_oc=C·σ_y(C=1.639) | DEM 항복캡 없음 / MPM σ_y=0.15(2D)·0.30(3D) | 우리 MPM은 J2 항복으로 구현; DEM은 So 2021/KE식 캡 필요 |
| **모듈러스 처리** | **real E 사용**(E=200 GPa 무차원 e_y), 연화 안 함 | DEM E_eff=1.35(18× 연화) / MPM real-bulk(ν=0.49) | JG는 *형상소성을 직접 풀어* 연화 불필요 — 우리 DEM 연화가 "항복법칙 부재 보상"임을 방증(So 2021 논리) |
| **재료의존** | ★ **면적·힘·경도 모두 재료(e_y)의존** (KE는 무관) | 우리 Stage-E·porosity식도 E_SE-stiffness 항 필요(Varkey 교훈) | **JG eq14 B=0.14exp(23e_y) = 재료의존의 함수형 선례** |
| **전달** | 없음 (역학 전용) | σ_ionic+σ_e+σ_thermal 삼중항 | **frame[5] 분업** — 이 논문은 역학 절반의 *접촉 구성식*만 |
| **패킹/다체** | 없음 (순수 단접촉) | DEM 132케이스 실패킹 + Furnas dip | JG는 패킹 도구 아님 — Mesarović–Fleck B2 같은 다체셀도 없음 |
| **차원** | 축대칭 2D (단접촉) | DEM/MPM 2D·3D 패킹 | 단접촉이라 2D/3D 절대스케일 이슈 없음(임계값 정규화로 흡수) |
| **검증** | Johnson 실험(구리) + Williams 이론 | solver=ground truth + Minnmann/Bazzoun 앵커 | 상호보완 — 이건 *접촉 구성식* 검증, 우리는 *패킹·전달* 검증 |
| **경화** | **없음**(elastic-perfectly-plastic, m=∞) | LPSCl 거의 무경화로 OK | cf. Mesarović–Fleck은 m=3/5/∞ — JG는 m=∞만(LPSCl 적용엔 충분) |

### 7.2 ★★ 경로 A (항복캡 접촉법칙)의 정밀화 — KE → JG
`elasto_plastic_feasibility.md` **경로 A** = real E + 항복캡으로 18× 연화 제거. 그 캡의 KE 모델을 JG가 정밀화:
- So 2021의 H-cap(F_th=2/3·H·A_con)·KE 영역식은 **H=상수**(2.8–3σ_y)를 쓴다. JG는 그게 **a/R(접촉크기)에
  따라 진화**(2.84→1)함을 보였다 → **항복캡 DEM을 설계할 때 H를 상수로 박지 말고 H_G(a/R) 로 진화**시키면
  더 정확. eq 17·19 가 그 함수형.
- 단 — **실용적으로는 작은 a/R(우리 대부분 접촉)서 H_G≈2.84σ_y ≈ 상수**이고, 큰 a/R(치밀 압밀)에서만 하강.
  So 2021이 (다른 소재로) H 상수캡으로도 상대밀도 0.98 도달 → **상수캡도 1차근사로 충분**, JG는 그 **2차
  정밀화(큰 변형 보정)** 를 줌. ⇒ 경로 A 우선순위는 유지하되, 치밀영역서 H_G(a/R) 보정 옵션 추가.

### 7.3 ★★ Stage-E(Tabor+volume) "p_m≈H 상수" 가정의 정밀화 caveat — 우리의 핵심 적용점
우리 Stage-E 소성 접촉면적은 **평균압 ≈ H ≈ 3σ_y(상수)** 를 가정(So 2021 F_th=2/3·H·A_con). JG는 이 가정의
**유효범위와 보정량**을 준다:
- **a/R 가 작은 접촉**(우리 300 MPa 평형서 대부분; 작은 SE가 큰 AM에 점접촉): H_G/σ_y ≈ **2.84** ≈ 3 →
  **Stage-E H 상수가정 거의 정확**(오차 ~5 %). 이게 우리 대부분 접촉의 좋은 소식.
- **a/R 가 큰 접촉**(치밀 압밀·큰 overlap, a/R→0.2–0.4): H_G/σ_y 가 **2.84 미만으로 하강**(eq17 계산값:
  a/R=0.2 → **2.61**, 0.3 → **2.42**, 0.4 → **2.24**, 즉 2.84 대비 −8 / −15 / −21 %). →
  **Stage-E가 H를 상수 3으로 쓰면 평균압을 과대평가 → 같은 접촉력에 면적을 과소평가**(P=A·H 에서 H↑면 A↓).
  즉 **치밀·큰접촉서 Stage-E 면적(따라서 coverage·σ)을 과소평가**할 수 있다.
- ⇒ **판정**: 우리 Stage-E의 H=3σ_y 상수가정은 **작은 접촉(대부분)서 정당**(H_G≈2.84), **큰 접촉(치밀,
  a/R≳0.2)서 H를 ~10–20 % 과대**평가 → 면적 과소. 정밀화 시 **eq17 H_G(a/R) 로 a/R-의존 H 대입** 가능
  (우리 실접촉 a/R 분포를 뽑아 적용). ⚠ 단 eq17 적합범위 **a/R≤0.412** — 그 밖은 외삽 주의.
- ⚠ 방향 주의: **Mesarović–Fleck**(이질 2구)은 *작은 σ_y(무른)·작은 접촉서 아직 완전소성 전 → Stage-E
  과대평가* 라 했고, **JG**(반구↔평판)는 *큰 a/R서 H 하강 → Stage-E 면적 과소평가* 라 한다. 둘은 **다른
  메커니즘의 다른 끝**(MFleck=완전소성 *도달 여부*, JG=완전소성 *내부의 H 진화*)이므로 **둘 다 점검** 필요.
  종합: 작은접촉·무른σ_y(아직 탄소성) → MFleck 보정 / 큰접촉(완전소성이나 H 진화) → JG 보정.

### 7.4 ★ KE → JG 계보와 우리 Stage-E
| 축 | **Kogut–Etsion 2002 [4]** | **Jackson–Green 2005** (본 논문) |
|---|---|---|
| FEM | ANSYS, 거친 메시 | ANSYS+ABAQUS, **자릿수 더 조밀** |
| 경도 H | **상수 2.8–3σ_y** (AF 가정) | ★ **진화** H_G(a/R) 2.84→1 |
| 영역식 | **2 곳 불연속**(ω*=6, ω*=110 절단) | **전 영역 연속**, 절단 없음 |
| 재료의존 | **없음**(σ_y/E' 안 들어감) | ★ **있음** (B=0.14exp(23e_y)) |
| 완전소성 진입 | ω*=110 (절단가정) | ω*≈75 (FEM), KE 68 근사 |
| 우리 연결 | 우리 Stage-E·So 2021·2D[27] 계보의 *원형* | 그 **정밀화** — H 진화·연속·재료의존 |

→ **핵심 진술**: 우리 Stage-E/H-cap 계보는 **KE 모델(H 상수)** 에 뿌리를 둔다. JG는 그 KE의 두 약점
(불연속·재료무관·H 상수)을 **연속·재료의존·H진화**로 정밀화했다. *우리가 Stage-E를 한 단계 정밀화한다면
JG의 H_G(a/R)·B(e_y) 가 바로 그 길.*

### 7.5 frame 정합성 점검
- **frame[5]**: 단접촉 연속체 역학 — **per-contact 구성식 기준**으로만 사용(특히 경도진화). 패킹·전달 도구
  아님. ✓
- **frame[4]**: 이건 DEM도 MPM도 아닌 *제3의 엄밀 기준*(FEM+실험+이론). DEM↔MPM cross-fit 아님. 둘 다
  이 기준에 대볼 수 있음(우리 MPM J2가 JG 항복개시·H진화를 단접촉서 재현하는지 = 독립 검증 가능). ✓
- **MPM cap dead-end과 모순?** **아님**. 우리가 죽인 건 *연속체 볼륨 cap*(입자 부피수축). JG Fig 9는 완전소성서
  **부피보존**(ν_eff→0.5) 형상소성 — **MPM champion J2와 같은 메커니즘**. JG H진화·부피보존은 우리 MPM이
  *맞아야 할* 단접촉 표적이지, 우리가 버린 볼륨 cap이 아니다. ✓

## 8. 적용 인사이트 (내 연구에 어떻게)
- ① ★★ **Stage-E H=3σ_y 상수가정 점검·정밀화**(§7.3): 우리 실접촉 a/R 분포를 뽑아 — 작은 a/R(대부분)서
  H_G≈2.84σ_y(상수 정당 확인) / 큰 a/R(치밀, a/R≳0.2)서 eq17 H_G(a/R) 대입해 **면적 과소 보정**. 가장 직접적
  적용. (Stage-E·H-cap 계보가 KE(=JG 원형)에 뿌리이므로 자연스러운 업그레이드.)
- ② **경로 A 항복캡 DEM의 H를 진화시키기**: LIGGGHTS 항복캡 접촉서 H를 상수 대신 H_G(a/R)(eq19)로 →
  치밀영역서 더 정확. 단 작은접촉선 H_G≈상수라 So 2021식 상수캡으로도 1차근사 충분(우선순위 유지).
- ③ **재료의존 함수형 차용**: 우리 porosity·Stage-E 관계식에 **E_SE-stiffness 항** 필요(Varkey 교훈). JG
  **B = 0.14·exp(23·e_y)** (e_y=σ_y/E') 가 *접촉면적의 재료의존 함수형 선례* — 우리 관계식 (조성×E_SE)항의 모양.
- ④ **MPM J2 단접촉 검증**(frame[4]): 우리 MPM champion(J2)을 *반구↔강체평판* 단접촉으로 돌려 JG 항복개시
  ω_c·경도진화 H_G(a/R) 2.84→1·부피보존 전이 ω*≈22 재현 확인 → MPM 구성식의 독립 sanity check.
- ⑤ **완전소성 진입 ω*≈75 ↔ Heckel knee**: JG의 표면항복(ω*≈8)·완전소성(ω*≈75) 전이가 우리 Heckel P_y
  (knee)·압밀 stage 전이의 단접촉 물리 — 매크로 압밀 knee가 단접촉 완전소성 도달의 집합임을 연결.

## 9. 인용 가능 문장 (deck/paper용)
- "Jackson & Green(2005)의 탄소성 반구–강체평판 FEM은 완전소성 평균 접촉압(=경도 H)이 Tabor가 가정한 상수
  3σ_y가 아니라 변형 접촉기하 a/R 와 재료 σ_y/E' 에 따라 진화함(H_G/σ_y = 2.84[1−exp(−0.82(a/R)^{−0.7})],
  a/R→0 에서 2.84, a/R=1 에서 1)을 규명하며, Kogut–Etsion(2002) 모델의 불연속·재료무관 영역식을 전 영역
  연속·재료의존 식으로 정밀화한다."
- "이 진화경도는 우리 Stage-E·항복캡(So 2021) 접촉모델의 H≈3σ_y 상수가정이 *작은 접촉*(H_G≈2.84σ_y)에선
  정당하나 *큰 접촉·치밀영역*(a/R≳0.2)에선 H를 ~10–20 % 과대평가함을 시사하며, 정밀화 시 H_G(a/R) 대입으로
  치밀영역 접촉면적·coverage 과소평가를 보정할 수 있는 길을 제공한다."
- "Jackson–Green의 접촉면적 재료의존 지수 B=0.14·exp(23·σ_y/E')는, 우리 porosity·Stage-E 관계식이
  요구하는 E_SE-stiffness 항(Varkey halide 대조에서 확인된 ~2× floor 차)의 함수형 선례이다."

## 10. 주의/한계 (over-claim 방지)
- **단접촉 연속체** — 패킹·다체·전달 없음. 우리 §7은 *접촉 구성식 기준*(특히 경도진화)으로만 사용.
  frame[5] 역학-절반. **다체셀(Mesarović–Fleck B2 같은)조차 없음** — 독립접촉 한계밀도도 못 줌.
- **반구 ↔ 강체평판** (reverse asperity) — 우리 AM–SE는 *이질 양변형구*. JG는 "변형구↔강체평판" 극한
  (작은-SE↔거의-평면-큰-AM)으로만 직접 대응. 양변형 이질접촉은 **Mesarović–Fleck**(자매 digest)이 다룸.
- **소재 무관(무차원)** — LPSCl 절대값 없음. §7.3의 H_G(a/R) 보정량은 우리 실접촉 a/R 분포에 의존 → **a/R
  분포를 직접 뽑아야** 정량 판정. eq17 적합범위 **a/R≤0.412** 밖은 외삽.
- **digitized 값**(평균압 peak 2.8/Mat.5 더 낮음, Fig5/6 곡선)은 Fig에서 읽은 **추세값**(±) — stated 천이군
  (ω_t*=1.9, 표면항복 ω*≈8, 완전소성 ω*≈75, 경도식 계수 2.84/0.82/0.7, B 지수)과 구분.
- **elastic-perfectly-plastic(무경화)** — 경화 효과 없음(자매편[28]이 일부 확장). LPSCl은 거의 무경화라 적용
  OK이나, 경화재료엔 Mesarović–Fleck(m=3/5)이 더 일반적.
- **무마찰·sliding 없음** — 저자도 "향후 strain hardening·tangential loading 필요" 명시(결론). 우리 SE-AM
  마찰(μ~0.4)은 무시 — 법선 법칙으로 충분하다는 (자주 쓰는) 근사.
- **구 가정** — 비구형 입자 효과 없음(우리 공통 한계). 단 단접촉이라 PSD·다분산 이슈는 R 정규화로 흡수.
- ⚠ **JG = 단접촉 SHAPE 소성(우리 MPM 부류)이지 DEM 패킹 모델 아님** — "JG로 porosity/dip을 본다"는
  과대해석 금지. 그건 DEM/de Larrard 영역(frame[5]). JG의 가치는 **경도진화 → Stage-E H-cap caveat** 한 점.
- ⚠ **방향 혼동 금지**(§7.3 말미): MFleck "작은접촉·무른σ_y → 완전소성 전 → Stage-E 과대" vs JG "큰접촉 → H
  진화하강 → Stage-E 면적 과소" — *다른 끝의 다른 보정*. 둘 다 점검.

## 🗨️ Q&A 로그
<!-- "Q&A 작성해줘" 트리거 시 직전 질문/답 누적 -->
