Repository: yonghoon7153-source/Yonghoon-DEM-DFT

# 📚 LITDB — 문헌 단일 시스템 (**SE·DFT 축 + DEM·MPM 축, 두 트랙**)

> **앞으로 논문은 여기서만 본다.** 여러 곳(db/literature, kb/papers, db/properties, Excel)에 흩어진 문헌을 한 곳에서 생각·참고·비교하기 위한 통합 MD 시스템.

## 왜 트랙이 둘인가
`INDEX.md` 는 argyrodite 전해질 축이라 접촉역학·MPM·건식전극 digest 가 들어갈 자리가
없다. 그래서 한때 64편이 **어느 인덱스에도 없었다**(open_items #7). 축을 나눠 그 구멍을
닫았고, 한 분모로 세면 “159편 중 98편 미언급” 같은 **가짜 미결**이 나온다
(`comparison_vs_ours.md:8`). 분리는 실측 근거가 있는 결정이다 — 합치지 말 것.

⚠ 이 표의 **편수는 적지 않는다.** 손으로 쓴 수는 반드시 낡는다(README 자신이 세 번 틀렸다).
현재값은 `python3 tools/litdb/build_index.py --check` 로 본다.

File: litdb/papers/jang2023_zno_cosubstitution_argyrodite.md
# Preparation of argyrodite Li₆₋₂ₓZnₓPS₅₋ₓOₓCl with improved electrochemical performance and air stability for all-solid-state batteries — Geum-Ji Jang (J. Alloys Compd. 2023)

> slug `jang2023_zno_cosubstitution_argyrodite` · DOI `10.1016/j.jallcom.2023.170273` · type `exp (계산 0 — 인용된 DFT 2개는 전부 남의 값)` · PDF `litdb/inbox/15. JAlloysCompd_2023_Jang_…_MAIN.pdf` + SI `jang_si.docx`(그림 13장·표 2개) · digested `2026-09-22` · status ✅
> elements: Li, Zn, P, S, O, Cl
> methods: XPS, Raman

---

## 1. 한 줄 요약

**우리 `LPSCl1.6@Nd₂O₃` 와 *전하 위상(charge topology)* 이 정확히 같은 유일한 실험 선례다.**
울산대 Ryu 그룹이 Li₆PS₅Cl 에 **ZnO 를 단일 전구체로 넣어 Zn²⁺→Li⁺ 자리 · O²⁻→S⁻(PS₄ 안) 공치환**
(`Li₆₋₂ₓZnₓPS₅₋ₓOₓCl`, x = 0–0.1, 최적 **x = 0.025**)을 만들고, σ 4.55→**4.08 mS/cm**(↓),
CCD 0.3→**0.55 mA/cm²**, H₂S 0.75→**0.38 cm³/g**, NCM811 풀셀 40사이클 유지율 90.4→**99.7 %** 를 보고했다.

🔑 **우리에게 중요한 것은 헤드라인 수치가 아니라 세 가지 구조적 사실이다.**
① **양이온이 Li 자리에 들어간다** — Xu26/Yang25 의 *M→P 자리* 계보와 반대이고, **우리 cascade 의 Nd@Li_24g 와 같은 편**이다.
② **Zn 치환과 O 치환이 각각 독립적으로 전하중성**이다 (Zn²⁺↔2Li⁺ 자체 균형 · O²⁻↔S²⁻ 자체 균형).
   = 우리 계와 똑같은 **"전구체로 묶였을 뿐 전하로는 안 묶인" 공치환** ⇒ 우리 §C 가법성 실험이 *물어질 수 있었던* 계인데 **그들은 안 물었다**.
③ **σ 가 x 에 대해 단조 감소**한다 (4.55→4.08→3.73→3.54→3.20). 도핑이 σ 를 올린 적이 한 번도 없다 —
   **Li 를 빼는 자리 배정(−2 Li/Zn)의 대가가 실측으로 찍힌 첫 아지로다이트 데이터**다.

⛔ 반대로 **논문 자체의 품질은 낮다**: 계산 0 · Rietveld 0 · 격자상수 0 · 오차막대 0 · 반복수 0 ·
**단독치환 대조군 0**(Zn 만 / O 만을 따로 만들지 않았다) · SI 캡션 1건은 **다른 논문(요오드계)에서 복사**돼 있다.
그리고 **최적 조성 x=0.025 에서 PS₃O³⁻ 의 ³¹P NMR 신호가 없다** — O 치환의 직접 증거는 *망가진 조성* x=0.1 에서만 나온다(§4b).

---

## 2. 메타

| 항목 | 내용 |
|---|---|
| 저자 | **Geum-Ji Jang**ᵃ, **Rajesh Rajagopal**ᵃ'ᵇ, **Sung Kang**ᶜ, **Kwang-Sun Ryu**ᵃ'ᵇ*(교신) |
| 소속 | ᵃ 울산대 화학과 · ᵇ 울산대 **EHSRC**(Energy Harvest Storage Research Center) · ᶜ **RIST**(포항산업과학연구원) |
| 저널 | *J. Alloys Compd.* **957**, 170273 (2023) — 접수 2023-02-05 / 수정 04-08 / 수리 04-23 / 온라인 **04-26** |
| 지원 | NRF (MSIT) No. 2021R1A2C1011809 |
| 조성 | **Li₆₋₂ₓZnₓPS₅₋ₓOₓCl**, x = 0 / 0.025 / 0.05 / 0.075 / 0.1 · 최적 **x = 0.025 = Li₅.₉₅Zn₀.₀₂₅PS₄.₉₇₅O₀.₀₂₅Cl** ("LPSCl-ZnO") |
| 베이스라인 | **Li₆PS₅Cl (x=0) = 우리 comp1 과 동일 명목조성** ⭐ (Cl-rich 가 아니다) |
| 연구유형 | **순수 실험.** DFT·MD·BVSE 전무. 본문에 나오는 유일한 계산값(가수분해 −0.95 / −0.70 eV)은 **ref [39] 에서 빌린 것** |
| 데이터 가용성 | *"No data was used for the research described in the article."* (원문 그대로) |

### 왜 ZnO 를 골랐는가 (저자 논리, 서론)
1. **O 도핑** — 약한 P–S 를 강한 **P–O** 로 바꿔 대기안정 ↑ (ref [23]). 단 O 는 반경이 작고 전기음성도가 커서 **Li 수송을 방해**할 수 있다(ref [26], 저자 스스로 명기).
2. **양이온 도핑** — 양이온이 전자를 더 쉽게 잡아 Li 증착 *전에* 금속상으로 먼저 석출 → dendrite 억제 (ref [27]).
3. **ZnO 특정 근거** — ① Li+Zn → **LiZn 합금**이 dendrite 억제 ② ZnO 가 H₂S **흡습제**로 작동:
   **`ZnO + H₂S → ZnS + H₂O`, ΔG = −0.8 eV/H₂S** (ref [21] Hayashi 2014 에서 인용).
   ⚠ 이 ΔG 는 **논문이 계산한 값이 아니라 소환값**이다.

---

## 3. 핵심 물성 (전부 **소환값** — 우리 db 절대값과 같은 표에 놓지 않는다)

| 물성 | 값 | 조건 | 비고 |
|---|---|---|---|
| **σ(30 °C) 시리즈** | **4.55 / 4.08 / 3.73 / 3.54 / 3.20 mS/cm** (x = 0→0.1) | **In\|SE\|In** 대칭셀, SE 250 mg, ⌀10 mm, 20 kN 성형, In 박 50 µm, 7 MHz–1 Hz, 50 mV | `Fig. 4b`. **단조 감소 — 도핑이 σ 를 올린 적 없음.** 오차막대·반복수 없음 |
| σ 상대비 | 1.000 / **0.897** / 0.820 / 0.778 / **0.703** | — | ⭐ 우리가 쓸 수 있는 형태(비율) |
| **Ea** | **0.266**(x=0) / **0.299 eV**(x=0.025) | Arrhenius 8점, `Fig. 4c` | **도핑이 Ea 를 올린다(+0.033 eV)**. 나머지 3조성은 미측정 |
| **σ₀ (prefactor)** | **3.16×** ↑ (우리 유도, §7d) | 논문 미보고 | 두 선이 `Fig. 4c` 에서 1000/T ≈ 3.0(≈60 °C)에 **교차** — 유도와 자기정합 |
| **CCD** | **0.30 / 0.55 / 0.45 / 0.40 / 0.25 mA/cm²** | Li\|SE\|Li 2032 코인셀, SE 펠릿 **≈0.15 cm** 두께, 0.05 mA/cm² 간격 승압 | `Fig. 5c`. 볼케이노, 최적 x=0.025 (**1.83×**) |
| **장기 DC** | x=0: ~52 h 에 **단락**(전압 붕괴) / x=0.025: 100 h 완주 | **0.4 mA/cm²** 고정 | `Fig. 6`. ⚠ **0.4 는 x=0 의 CCD(0.30)보다 33 % 높다** — §10-(8) |
| **H₂S** | **0.75**(x=0, ~15 min 에 도달 후 **곡선 종료**) ↔ **0.38 cm³/g**(x=0.025, 30 min) | 분말 500 mg, 밀폐 1500 cm³, **10 % 습도** 드라이에어 글로브박스(O₂ 23 %/N₂ 77 %), 센서 Minimax-X4, 30 min | `Fig. 8a`. ⚠ **5곡선 중 4개가 0.75 에서 잘려 있다** — §10-(6) |
| **노출 후 σ** | **0.92 / 1.70 / 2.18 / ~0.72 / ~0.53 mS/cm** | 같은 노출(30 min) 후 EIS | `Fig. 8b,c` |
| **σ 유지율** | **20.2 / 41.7 / 58.4 / ~20.3 / ~16.6 %** | 위 값 ÷ 신품 σ (우리 검산 전부 일치) | **최대는 x=0.05**(58.4 %) — H₂S 최소(x=0.025)와 **다른 조성** |
| **풀셀 초기용량** | **164.4**(x=0) ↔ **148.5 mAh/g**(x=0.025) | Li\|SE\|**LiNbO₃@NCM811**\|In, 2.6–4.3 V, **0.1 C**, 25 °C | `Fig. 7a` |
| **풀셀 40cyc 유지율** | **90.4 %** ↔ **99.7 %** | 같은 셀 | ⚠ **40사이클 절대용량은 둘 다 ≈148 mAh/g** — §10-(9) |
| **R1 / R2 (신품)** | 34.32 / **23.72** Ω ↔ 36.21 / **6.291** Ω | Table S1 (**SI 전용**) | 계면저항 **3.8× 낮다** — 본문이 안 짚은 SI 소득 |
| **R2 / R3 (40cyc 후)** | 34.96 / 233.2 Ω ↔ 30.49 / 210.8 Ω | Table S2 (**SI 전용**) | 차이가 **10–13 %로 축소** — 신품의 3.8× 우위가 사이클 후 소멸 |
| 격자상수 a / 점유율 / 밀도 | **n/a** | — | **논문·SI 어디에도 없다** |
| 기계물성(B₀·E·G) / gap / ESW | **n/a** | — | 측정·계산 없음 |

**검산 (우리가 한 것, 논문에 없음)**
- σ 유지율: 1.70/4.08 = 41.7 % ✓ · 2.18/3.73 = 58.4 % ✓ · 0.92/4.55 = 20.2 % ✓ — **논문 수치 내부정합 확인**
- 풀셀: 164.4 × 0.904 = **148.6** · 148.5 × 0.997 = **148.1** ⇒ **40사이클에서 두 셀이 같은 용량**
- 부하: 복합양극 5.5 mg × 70 % = 3.85 mg NCM811 / ⌀16 mm(2.011 cm²) = **1.91 mg/cm² ≈ 0.31 mAh/cm²** — 연구용 저부하
- H₂S ppm 환산: 0.75 cm³/g × 0.5 g / 1500 cm³ = **250 ppm** (0.38 → **127 ppm**)

---

## 4. 구조 판정 — ★ 이 논문의 핵심 쟁점 두 개

### 4a. Zn 은 어느 자리인가 — **Li 자리(주장), 증거는 "소거법" 하나뿐**

논문이 제시한 근거 네 가지와 우리 채점:

| # | 근거 | 위치 | 강도 |
|---|---|---|---|
| 1 | **이온반경**: Zn²⁺ **0.74 Å** ≈ Li⁺ **0.76 Å** (⇒ Li 자리에 맞는다) | 본문 §3.1 | ⚠ 필요조건일 뿐. Shannon 6배위 값으로 맞기는 정확히 맞다 |
| 2 | **⁷Li NMR**: x=0.1 에서 **저ppm 이동** → *"Zn²⁺가 Li 자리에 들어가 Li–S/Li–P 결합에 영향"* | `Fig. 1d` | ⚠ x=0.1 에서만. 그리고 **본문의 "~0.2 ppm" 이 그림과 안 맞는다** (아래) |
| 3 | 🔑 **³¹P NMR 소거법**: PS₄³⁻ 신호가 유지되므로 *"Zn 이 **P 자리가 아니라** Li 자리"* | `Fig. S1` + 본문 §3.1 | ⭐ **이 계보에서 드물게 옳은 방향의 논증** — 다만 "P 아님"이 "Li 임"을 증명하진 않는다 |
| 4 | **XPS Zn 2p**: 1020.6(2p3/2) / 1043.8 eV(2p1/2) | `Fig. S2c` | ❌ **Zn 의 *존재*만**. §10-(3) 참조 — 스펙트럼이 사실상 노이즈다 |

**우리 판정**: Zn@Li 는 **추론이지 측정이 아니다**. Rietveld·점유율·EXAFS·중성자 전부 없다.
단, **[Xu26NdO] 의 Nd@P(무증거) 보다는 논증이 낫다** — 근거 3 은 P 자리 배정을 *반증하려 시도한* 것이고,
같은 논리를 Nd 에 적용하면 **우리 cascade(Nd@Li_24g) 쪽으로 기운다**(§8-②).

★ 그리고 **그들 자신의 σ 데이터가 Zn@Li 의 가장 강한 간접 증거**인데 논문이 못 알아봤다 — §7e.

### 4b. 🔴 O 는 어느 자리인가 — **PS₄ 사면체 안의 S (우리와 같은 결론), 단 최적 조성에서는 증거가 없다**

> 조율자 1순위 질문: *"O 가 자유 S²⁻(4a)에 들어가나, PS₄ 안의 S 를 치환하나?"*

**답: 논문은 일관되게 "PS₄ 안의 S" 라고 말한다 — `PS₃O³⁻` 라는 종을 세 가지 분광에서 부른다.
자유 S²⁻(4a) 자리는 논문 전체에서 단 한 번도 거론되지 않는다.**

| 분광 | 관측 | 어느 조성에서 | 강도 |
|---|---|---|---|
| **Raman** | 425 cm⁻¹ **PS₄³⁻** 밴드가 x 증가에 따라 고파수 이동·약화, x=0.1 을 **"PS₃O³⁻"** 로 라벨 | 전 조성(라벨은 x=0.1) | ⚠ 이동량 미보고 · 정규화 미기재 · **본문의 인과 설명이 물리적으로 틀렸다**(§10-(4)) |
| **XPS P 2p** | PS₄³⁻ 이중선(131.2/132.2 eV) 위에 **133.1 eV 소성분 = "S–P–O 결합"** | **x=0.025 에 존재** ✅ | ⭐ **최적 조성에서 O-in-PS₄ 를 지지하는 유일한 증거.** 단 면적비 미보고, figure-read 로 수 % 수준의 어깨 |
| 🔴 **³¹P NMR** | **Δ 마커 ≈82 ppm = "PS₄³⁻ + PS₃O³⁻ 공존"** | **x=0.1 에서만** ❌ | 🔴 **x=0.025 에는 PS₃O³⁻ 특징이 전혀 없다.** 주장되는 것은 "~0.2 ppm 이동"뿐인데, 50 ppm 폭 그림에서 **판독 불가능한 크기**다 |

**🔑 우리 정렬 판정 (조율자 질문에 대한 최종 답)**

- ✅ **방향은 우리와 같다.** 우리 `lpsocl` 은 O 가 **PS₄ 안의 S** 를 치환한다고 보고, 외부 독립 확인 1건([Lynch 학위논문])을 갖고 있었다.
  **이 논문이 세 번째 근거가 된다 — 단, "실험이 4a 를 배제했다"가 아니라 "실험이 4a 를 고려조차 안 하고 PS₄ 를 본다"** 는 형태다.
- 🔴 **강도는 낮다.** *P 자리에 민감한 유일한 프로브(³¹P)가 최적 조성에서 침묵*하고, PS₃O³⁻ 신호는
  **LiCl 2상·Li₂S·NMR 광폭화가 이미 진행된 x=0.1** 에서만 나온다.
- 🔴 **결정적 교락**: 논문 스스로 §3.3 에서 **가수분해가 `PS₄³⁻ + H₂O → PS₃O³⁻ + H₂S` 로 PS₃O³⁻ 를 만든다**고 쓴다.
  ⇒ **x=0.1 의 82 ppm 신호가 "설계된 ZnO 치환"인지 "취급 중 우발 가수분해"인지 논문이 가르지 않았다.**
  x=0.1 은 H₂S 를 가장 많이 내는(=가장 잘 가수분해되는) 조성이라 이 교락이 특히 아프다.

⇒ **인용할 때의 정확한 문장**: *"Jang 등은 ZnO 공치환 아지로다이트에서 PS₃O³⁻ 모티프를 XPS P 2p(x=0.025)와
³¹P NMR(x=0.1)로 보고했고, 자유 S²⁻ 자리는 고려하지 않았다"* — **"실험이 O@PS₄ 를 확증했다" 로 쓰면 과장이다.**

### 4c. ⭐⭐ 전하 위상 — 왜 이 논문이 Xu26 보다 우리에 가까운가

`Li₆₋₂ₓZnₓPS₅₋ₓOₓCl` 의 전하합: (6−2x)(+1) + x(+2) + (+5) + (5−x)(−2) + x(−2) + (−1) = **0** ✓

여기서 결정적인 것 — **Zn²⁺→2Li⁺ 가 그 자체로 균형이고, O²⁻→S²⁻ 도 그 자체로 균형이다.**
둘은 **ZnO 라는 전구체로 묶였을 뿐 전하로는 안 묶여 있다.**

**우리 계도 정확히 같다.** `Li₄₈Nd₂P₁₀S₄₁Cl₁₆O₃` vs modelc×10 = `Li₅₄P₁₀S₄₄Cl₁₆`:
Li 54→48 (**−3/Nd**, Nd³⁺↔3Li⁺ 자체 균형) · S 44→41, O 0→3 (**O²⁻↔S²⁻ 자체 균형**). 전하합 = 0 ✓

| 계 | 양이온 자리 | 전하 결합 | ΔLi/양이온 | O:M |
|---|---|---|---|---|
| **[Jang23] 본편** | **M @ Li** | **비결합**(전구체만 공유) | **−2** | **1 : 1** |
| **우리 Nd₂O₃@modelc (Track 1)** | **M @ Li_24g** | **비결합**(전구체만 공유) | **−3** | 1.5 : 1 |
| [Xu26NdO] | M @ P | **결합**(이가성 치환이 Li 보상을 *요구*) | **+2** | 1.5 : 1 |
| [Yang25] La₂O₃ | M @ P (Rietveld 템플릿) | **결합** | **+2** | 1.5 : 1 |
| Liu 2019 (본편 ref [29]) | **Zn @ P** | **결합** | **+3** | 1 : 1 |

🔑🔑 **원소는 Xu26 이 같고(Nd), 구조는 Jang23 이 같다.**
*"왜 하필 Nd 냐"* 에 답할 때 이 표가 그대로 쓰인다 — 우리가 고른 것은 *원소*가 아니라 **자리 배정의 위상**이고,
그 위상의 실험 선례가 **Jang 2023 (2가 판)** 이다.

---

## 5. 🔴 "Zn 효과와 O 효과를 갈랐나" — **안 갈랐다. 그리고 이게 우리 차별점이다**

> 조율자 1순위 질문 ②

**답: 완전히 안 갈랐다.** 논문 전체에 **단독 치환 대조군이 0 개**다:
- Zn 만 넣은 조성(예: `Li₆₋₂ₓZnₓPS₅Cl`) **없음**
- O 만 넣은 조성(예: `Li₆PS₅₋ₓOₓCl`, Li₂O 나 P₂O₅ 로) **없음**
- 두 효과의 크기·부호를 분리하려는 논증 **없음**

그런데 논문은 **효과를 계속 따로 귀속한다**:
- σ 감소 → *"O 가 반경 작고 전기음성도 높아 Li 수송 방해"* (서론, ref [26])
- 대기안정 → *"ZnO 가 H₂S 흡습제(ΔG −0.8 eV)"* + *"P–O 결합"* (§3.3)
- dendrite 억제 → *"LiZn 합금"* + *"Zn²⁺가 Li 자리를 막아 σ 가 낮아진 덕"* (§3.2)

⇒ **네 개의 서로 다른 기전을 두 원소에 배분하는데, 배분을 시험한 실험이 하나도 없다.**

### ⭐ 우리가 이미 한 것 (§C)
우리는 `nd_only`(Li₄.₈Nd₀.₂PS₄.₄Cl₁.₆) 와 `o_only_03`(Li₅.₄PS₄.₁O₀.₃Cl₁.₆) 를 **따로 만들어** 가법성을 시험했고,
**잔차 +0.0005 eV/atom**(사전등록 문턱 0.010 의 **1/20**)로 **정확히 가법적**임을 확인했다 —
저전압은 O, 고전압은 Nd, 교차 **~3 V**.

🔑 **§4c 에서 본 대로 Jang 의 공치환도 전하로 안 묶여 있으므로, 그들 계에서도 단독치환 조성은 *물리적으로 만들 수 있었다*.**
못 만든 게 아니라 **안 만든 것**이다. ⇒ 이것이 우리 §C 의 **신규성 근거**가 된다:
*"M+O 공치환 아지로다이트 문헌은 두 치환을 분리한 적이 없다 — [Jang23]·[Xu26NdO]·[Yang25]·[WangYO] 전부 0건."*

⚠ **단 정직하게**: 그들은 *실험*이라 단독조성 합성에 추가 비용이 들고(각각 별도 합성·5조성 그리드 ×2),
우리는 *계산*이라 조성을 자유롭게 만든다. **"게을렀다"가 아니라 "계산이 유리한 자리"** 로 써야 한다.

---

## 6. 🔴 2가(Zn²⁺) vs 3가(Nd³⁺) — **옮길 때 무엇이 깨지나**

> 조율자 강조 사항. 우리 §D 가 "Li 예산" 축이라 직접 걸린다.

### 6a. 자리 하나당 일어나는 일

| | **Zn²⁺ @ Li (Jang)** | **Nd³⁺ @ Li (우리 Track 1)** |
|---|---|---|
| 전하보상으로 빠지는 Li | **2** | **3** |
| 도펀트가 채우는 Li 자리 | 1 | 1 |
| **남는 Li 공공** | **1** | **2** |
| 이동 Li 부분격자 위의 고정 전하 | **+2** | **+3** (Coulomb 트랩이 더 깊다) |
| 이온반경(6배위) | 0.74 Å ≈ Li⁺ 0.76 **(거의 동일)** | **0.983 Å (Li⁺ 대비 +29 %)** |

### 6b. ⛔ 그들 결과를 우리한테 옮길 때 **깨지는 것 3가지**

**① 크기 정합이 깨진다 — 이게 가장 크다.**
Zn²⁺(0.74)는 Li⁺(0.76)와 사실상 같은 크기라 **격자를 거의 안 건드리고** Li 자리에 앉는다.
Nd³⁺(0.983)는 **29 % 크다** — 24g/48h 케이지에 넣으면 국소 격자가 크게 변형되고,
주변 Li 경로가 기하학적으로 막힐 수 있다. **Jang 의 "σ 10 % 손실" 을 Nd 로 외삽하면 과소평가가 된다.**

**② 공공 수가 2배다.** Zn 1개당 공공 1개, Nd 1개당 공공 2개.
공공은 hopping 에 **유리**할 수도 있으므로 σ 에 대한 부호가 자명하지 않다 —
Jang 데이터는 *"1개 공공 + 얕은 트랩"* 의 결과이고, 우리는 *"2개 공공 + 깊은 트랩"* 이다. **두 항의 부호가 반대라 단순 스케일링이 안 된다.**

**③ O:M 비가 다르다.** ZnO 는 1:1, Nd₂O₃ 는 **1.5:1**.
같은 양이온 농도에서 우리 쪽 O 가 **1.5배** 들어간다 ⇒ O 로 인한 σ 손실·대기안정 이득이 **둘 다 더 크다**.
*"같은 x 로 비교"* 는 **원소 x 는 같아도 O 몰수가 다른 비교**다.

### 6c. ✅ 그래도 **옮겨지는 것 1가지 (정성적 방향)**

**"이가 이상의 양이온을 Li 자리에 넣으면 σ 는 내려간다"** — Jang 의 **5점 단조 감소**가 이걸 실측으로 준다.
그리고 크기 정합이 *가장 좋은* Zn 에서조차 내려갔으므로, **크기 부정합이 큰 Nd 에서 내려가는 것은 더 강하게 예상된다.**
⇒ **우리 Track 1 이 σ 손실을 예측하는 것은 "모델의 흠"이 아니라 "이 자리 배정의 물리"** 라는 외부 근거가 된다.

### 6d. ⚠ 정량 스케일링은 하지 않는다

x 당 로그 기울기를 재면 Jang(Zn@Li) `d lnσ/dx ≈ −3.5 ~ −4.4`, 우리 Track 1(Nd@Li, x=0.2) `≈ −3.3` 으로
**같은 자릿수**이긴 하다. 하지만:
- 우리 UMA σ 비는 **1저자 인용정책(2026-09-18)상 계 간 상대차로만** 쓰고, 멀티시드 판정이 아닌 비는 헤드라인에 못 쓴다
- 농도 범위가 2배 다르고(x ≤ 0.1 vs 0.2), O:M 이 다르고(1:1 vs 1.5:1), 실측 σ 는 **펠릿 밀도 산포**를 안고 있다
- Jang 은 x ≥ 0.075 에서 **LiCl 2상**이 섞여 순수 고용체 기울기가 아니다

⇒ **"같은 부호·같은 자릿수" 까지만 쓰고, 계수 비교는 하지 않는다.**

---

## 7. 우리 DFT 대비 (comp1 / modelc / Nd 캠페인) → `our_dft_baseline.md`

| 항목 | 이 논문 | 우리 | 판정 |
|---|---|---|---|
| **모체** | **Li₆PS₅Cl (x=0)** — Cl-rich 아님 | **comp1 = Li₆PS₅Cl** (명목 동일) · modelc = Li₅.₄PS₄.₄Cl₁.₆ | ⭐ **comp1 과 명목조성이 정확히 같은 실험 베이스라인.** Cl-rich 계보([Xu26] 1.7·[Yang25] 1.5·[Li25] 1.5)와 달리 **우리 comp1 축에 직접 붙는다** |
| **양이온 자리** | **Zn²⁺ → Li 자리** (³¹P 소거법 + 반경) | **cascade site-rule: 26/26 M³⁺ champion = Li_24g** | ✅ **같은 편.** 독립 실험 그룹이 같은 호스트에서 *M→Li* 를 택한 선례 — [Xu26]·[Yang25]·[WangYO] 의 *M→P* 관행과 반대 (§8-②) |
| **O 자리** | **PS₄ 안의 S → PS₃O³⁻** (Raman·XPS P 2p·³¹P Δ). **자유 S²⁻(4a) 미고려** | **O @ PS₄ 의 S** (외부 독립 확인 1건 보유) | ✅ **방향 일치 — 세 번째 근거.** ⚠ 강도 낮음: 최적 조성 x=0.025 의 ³¹P 에 PS₃O³⁻ 없음 + 가수분해 교락 (§4b) |
| **전하 위상** | **비결합 공치환**(Zn↔2Li 자체균형 · O↔S 자체균형) | **동일** (Nd↔3Li · O↔S 각각 자체균형) | ⭐⭐ **문헌 중 유일하게 우리와 같은 위상.** §4c |
| **σ 방향** | **단조 감소** 4.55→3.20 (0.703× @ x=0.1) | Track 1 UMA: **0.52× @ x=0.2** (계 간 상대차로만) | ✅ **부호 일치 · 같은 자릿수.** ⛔ 계수 비교 금지 (§6d) |
| **σ 손실의 원인** | *"O 가 방해"* + *"고x 는 LiCl 불순물"* | Track 1 분해: D0 0.65 × n_Li 0.90 × Ea 0.88 | 🔴 **그들 설명은 자기 데이터로 안 선다** — §7c·§7d |
| **Ea** | 0.266 → **0.299 eV** (+0.033) | comp1 **0.253** / modelc 0.224 eV (MLIP-MD, 단일궤적) · Track 1 x=0.2: 0.224→0.227 | ⚠ **힘 계산 축이 다르다**(그들 = EIS 실측, 우리 = UMA-MD). **절대 Ea 대조 금지.** 방향만: 그들 **+0.033**(뚜렷) vs 우리 **+0.003**(사실상 불변) — Zn²⁺의 얕은 트랩이 Nd³⁺보다 Ea 를 더 올린 셈이라 **직관과 반대**. 단 그들 2점·오차막대 0 |
| **σ₀** | **3.16× ↑** (우리 유도) | Track 1: **D0 0.65×↓** | 🔴 **부호가 반대다** — §7d. 실측 vs MLIP 의 진짜 차이인지, 그들 2점 fit 의 산포인지 **현재 데이터로 못 가른다** |
| **산화 onset (축 B①)** | ❌ **못 준다.** CV 는 Li\|SE\|SUS **평판**(카본복합 아님)·y축이 ±300 mA·`Fig. S5` 에서 조성마다 스케일이 10× 다름 | comp1/modelc **2.256 V** (grand-potential, S²⁻-limited) | ⛔ **비교 불가.** *"ZnO 가 5 V 까지 창을 넓혔다"* 로 읽으면 안 된다 — **y축 감도가 산화전류를 볼 수 없다**(§10-(5)). [Adeli] 의 "평판 CV 함정" 사례가 하나 더 늘었다 |
| **산화 *현상* (축 B②)** | ⭐ x=0 은 **0–1 V 구간 양극전류 = "자유 S²⁻ 산화"** 라 적는다(`Fig. 4d`); x=0.025 는 그 특징이 안 보임 | 우리 **B① 정의가 S²⁻-limited** (VBM = 자유 S²⁻ + PS₄³⁻, [Banik]) | ✅ **어휘·기전이 정확히 우리 축①과 같다.** ⚠ **"O 치환이 자유 S²⁻ 를 없앤다"로 읽으면 틀린다** — 그들 O 는 **PS₄ 안의 S** 에 들어가지 자유 S²⁻ 에 들어가지 않는다(§4b). 두 관찰이 정합하려면 **다른 기전**(표면 부동태·전자접근 차단)이 필요하고 논문은 안 댄다 |
| **대기(H₂S·습도, 축 B④)** | **10 % 습도 드라이에어**, H₂S 0.75→0.38 cm³/g, σ 유지 20.2→41.7 %(최대 58.4 % @ x=0.05) | ⛔ **우리 축 밖** — 0 K hull 만, 가수분해 미계산 | ⛔ *"우리가 H₂S 억제를 계산했다"* 금지. 문헌 맥락은 [Zhu20] 열역학 지도 · [Kim26Moist] · [Hyun25Han] 로만 |
| **음극/CCD (축 E)** | 0.30→**0.55 mA/cm²**(1.83×), 장기 DC 0.4 mA/cm² 100 h | grand-potential SEI: O-유래 **Li₂O(5.24)·Li₃PO₄(5.73)**·LiCl(6.65) 가 전도성 Li₃P(0.70 eV) 대체 | ⭕ **방향 정합**(도핑이 Li 금속 호환 ↑). ⚠ 그들 기전 주장은 **LiZn 합금** — [Xu26] 의 "Li–Nd alloy" 와 달리 **Li–Zn 은 실재하는 계다**(LiZn 등 상 존재). ⇒ **Zn 은 합금 서사가 성립하고 Nd 는 안 된다**(우리 `li_nd_alloy_check.json`: NO_STABLE_ALLOY) — **우리 반박의 선명도를 오히려 높인다** (§8-④) |
| **기계 (축 C)** | **n/a** — 격자상수·밀도·탄성 전무 | lpsocl B₀ **24.71 GPa**(무도핑 대비 **+13.9 %**) · [Jung26] O 단독 +11.9 % | ❌ **비교 불가.** 이 논문은 §C 에 기여 0 |
| **전자구조 (축 D)** | **n/a** — gap·σ_e·DOS 전무 | comp1 2.066 / modelc 2.099 eV (fixed-occ nscf) | ❌ **비교 불가.** ⚠ σ_e 도 안 쟀다 — [Xu26]·[Yang25]·[Li25] 가 준 σ_e 를 **이 논문은 안 준다** |

### 7c. 🔴 그들의 σ 설명이 자기 데이터로 안 선다 (우리 유도)

본문: *"as the ZnO doping increases, the ionic conductivity diminishes significantly **because the LiCl impurity peak appears in the XRD results**."*

그런데 그들 자신의 `Fig. 1a` 는 **LiCl(`*`)이 x ≥ 0.075 에서만** 나온다고 하고, `Fig. 8d`/`Fig. S7` 도 같다.
**그런데 σ 는 x=0.025 부터 이미 내려간다** (4.55 → 4.08, −10.3 %). ⇒ **LiCl 로는 x ≤ 0.05 구간의 감소를 설명 못 한다.**

**더 결정적으로 — 캐리어 수로도 설명이 안 된다:**

| x | Li/f.u. = 6−2x | n_Li 상대비 | σ 상대비 | **설명 안 되는 몫** |
|---|---|---|---|---|
| 0.025 | 5.95 | 0.9917 | 0.897 | **0.904** |
| 0.05 | 5.90 | 0.9833 | 0.820 | 0.834 |
| 0.1 | 5.80 | **0.9667** | **0.703** | **0.727** |

x=0.1 에서 **Li 수는 3.3 % 줄었는데 σ 는 29.7 % 줄었다 — 약 9배 가파르다.**
⇒ **σ 손실의 73 % 는 캐리어 수가 아닌 다른 것**(이동 부분격자 위 고정 +2 전하의 트래핑 / O 의 강한 Li 결합 / 국소 격자 왜곡)이다.
🔑 이건 **우리 Track 1 의 σ 분해(D0 0.65 × n_Li 0.90 × Ea 0.88 — 지배항이 n_Li 가 아니라 D0)와 같은 결론**이고,
**그들 데이터에서 독립적으로 유도된다.** 논문은 이 분해를 안 했다.

### 7d. 🔴 Arrhenius 분해 — **향상이 아니라 *교환*이다** (우리 유도, 논문 미보고)

σ = σ₀·exp(−Ea/kT), T = 303.15 K (kT = 0.026123 eV):

| | σ(30 °C) | Ea | **σ₀ (유도)** |
|---|---|---|---|
| x = 0 | 4.55 mS/cm | 0.266 eV | **120.5 S/cm** |
| x = 0.025 | 4.08 mS/cm | 0.299 eV | **380.8 S/cm** |
| | 0.897× | **+0.033 eV** | **3.16× ↑** |

**자기검증**: 두 선이 같아지는 온도 → `ln(120.5/380.8) = −0.033/kT` → **T = 332.9 K → 1000/T = 3.004**.
`Fig. 4c` 에서 두 fit 선이 **1000/T ≈ 3.0 에서 교차**한다 ✅ — figure 와 유도가 자기정합.
(σT 형식으로 바꿔도 **두 계가 같은 T** 라 비는 불변이다.)

⇒ **ZnO 도핑은 σ 를 "조금 떨어뜨린" 게 아니라 `Ea +12.4 % ↔ σ₀ 3.16×` 를 교환한 것**이고,
30 °C 에서 그 교환이 **근소하게 손해**로 끝난 것뿐이다. **60 °C 위에서는 도핑이 이긴다.**

- 본문의 *"despite the decrease in ionic conductivity, **the activation energy has almost the same value**"* 는 **틀렸다** — 0.266 → 0.299 는 12.4 % 증가이고, 단독으로는 30 °C 에서 **0.28× 하락**을 뜻한다. 그게 안 보이는 이유는 prefactor 가 3.16× 로 상쇄하기 때문이다.
- ⚠ **부호가 [Xu26NdO] 와 반대다**: Xu 는 우리 유도로 **σ₀ 0.73×(27 % 감소)** 였고, 여기는 **3.16× 증가**다.
  자리가 다르면(Zn@Li vs Nd@P) prefactor 부호가 뒤집힌다는 **가설의 씨앗**이지만, 양쪽 다 2점·오차막대 0 이라 **가설로만 기록**한다.

### 7e. ⭐ 그들 σ 데이터가 **Zn@Li 의 가장 강한 증거**인데 논문이 못 알아봤다 (우리 논증)

논문 자신의 참고문헌 **[29] Liu et al. (ESM 2019)** 은 같은 **ZnO** 를 Li₃PS₄ 에 넣되 **Zn→P 자리**로 배정했다:
`Li₃₊₃ₓP₁₋ₓZnₓS₄₋ₓOₓ` ⇒ **Li 가 +3x 로 늘고**, 그 논문 제목이 *"**superior lithium ion conduction**"* 이다.

**같은 ZnO, 같은 골격류, 그런데 Li 예산의 부호가 반대이고 σ 의 부호도 반대다.**

| 논문 | 자리(주장) | ΔLi/Zn | σ 방향 |
|---|---|---|---|
| Liu 2019 (본편 ref [29]) | **Zn → P** | **+3** | **↑** |
| **[Jang23] 본편** | **Zn → Li** | **−2** | **↓ (5점 단조)** |

⇒ **만약 Jang 의 Zn 이 실제로 P 자리에 갔다면 σ 는 올라갔어야 한다. 내려갔다는 사실이 Zn@Li 를 지지한다.**
이건 논문이 제시한 네 근거(§4a) 어느 것보다 강한 논증인데, **논문은 [29] 를 "ZnO 선례"로만 인용하고 부호 충돌을 언급조차 안 한다.**

⚠ **정직하게**: 두 계는 호스트가 다르다(Li₃PS₄ vs Li₆PS₅Cl). 그래도 **Li 예산 부호 ↔ σ 부호의 대응**은 살아 있다.

### 7f. 🔑 Li 예산 부호 ↔ σ 부호 — 5편 전수 (§D 축)

| 논문 | 도펀트 | 자리(주장) | **ΔLi/M** | Δσ (최적 x) | 부호 일치? |
|---|---|---|---|---|---|
| Liu 2019 [본편 ref 29] | Zn²⁺+O | Zn→P | **+3** | ↑ | ✅ |
| **[Jang23] 본편** | Zn²⁺+O | **Zn→Li** | **−2** | ↓ 0.897× | ✅ |
| [Xu26NdO] | Nd³⁺+O | Nd→P | **+2** | ↑ 1.25× | ✅ |
| **우리 Track 1** | Nd³⁺+O | **Nd→Li_24g** | **−3** | ↓ (UMA, 비율만) | ✅ |
| [Yang25] La₂O₃ | La³⁺+O | La→P | **+2** | **↓ 0.65×** | ❌ **반례** |

**4/5 가 맞고 [Yang25] 가 어긋난다.** ⇒ **규칙이 아니라 경향이다.**
반례의 가능한 이유(추정, 검증 안 됨): La³⁺(1.03 Å)가 P⁵⁺(0.17 Å) 자리에 들어간다는 배정 자체가 기하학적으로 무리이고,
[Yang25] 의 Rietveld 는 우리 digest 판정상 **명목-고정 템플릿**이라 자리 근거가 약하다.

⛔ **원고에서 이 표를 "우리가 발견한 규칙"으로 쓰지 않는다** — `kb/open_items.md:583` 의 기존 판정
(*"Li 예산이 축이다"를 신규 주장으로 쓰지 않는다*)이 그대로 적용된다. **쓸 수 있는 형태는
"자리 배정이 Li 예산의 부호를 정하고, 문헌 5편 중 4편에서 σ 부호가 그것을 따른다"는 *관찰*까지**다.

---

## 8. 적용 인사이트

**① ⭐⭐ "왜 Nd 냐"의 답에 *구조적 선례*가 생겼다.**
지금까지 우리가 가진 최근접 논문([Xu26NdO])은 **원소는 같은데 자리가 반대**여서, 우리 Track 1 을 지지하는 외부 근거가 없었다.
**[Jang23] 은 원소는 다르지만 자리·전하 위상이 같다**(M@Li · 비결합 공치환 · M+O 단일 전구체).
⇒ 서론/디스커션 문장: *"M–O 공치환에서 금속을 Li 자리에 두는 계보는 2가(Zn) 판으로 실험적 선례가 있고([Jang23]),
우리는 그 위상을 3가(Nd)로 확장하면서 자리 배정을 계산으로 판정한다."*

**② ⭐ ³¹P 소거법 논증이 [Xu26]·[Yang25] 의 M@P 배정을 간접 견제한다.**
Jang 은 *"PS₄³⁻ 신호가 유지되므로 금속은 P 자리가 아니다"* 라고 썼다.
**[Xu26] 은 ³¹P NMR 을 아예 안 찍었고, [Yang25] 도 안 찍었다.**
⇒ *"같은 호스트에서 P 자리 배정을 반증하려 시도한 유일한 편은 [Jang23] 이고, 그 결과는 M@Li 였다.
Nd 계열 논문들은 이 검사를 하지 않았다."* — **P1(Track1 vs Track2 ΔE)을 실험으로 연결하는 다리**가 된다.

**③ ⭐ σ₀/Ea 분해가 두 논문에서 **반대 부호**로 나온다 — 자리 지문 가설.**
[Xu26] Nd@P: σ₀ **0.73×** · [Jang23] Zn@Li: σ₀ **3.16×**.
⇒ 만약 *"prefactor 부호가 자리를 가른다"* 가 참이면 **EIS 만으로 자리를 판정하는 싼 실험 프로토콜**이 된다.
현재는 양쪽 다 2점 fit·오차막대 0 이라 **가설**이다. **우리 UMA-MD 로 Track1/Track2 의 D0 를 각각 내면 이 가설이 계산으로 시험된다** (§13-P2).

**④ ⭐ "Li–Nd alloy" 반박이 더 선명해진다 — Zn 은 되고 Nd 는 안 된다.**
[Jang23] 의 LiZn 합금 서사는 **열역학적으로 성립한다**(Li–Zn 이원계에 안정상 존재).
[Xu26] 의 Li–Nd alloy 는 **우리 hull 검증에서 NO_STABLE_ALLOY**(유일 후보 mp-976264 Li₃Nd, +0.197 eV/atom, theoretical; Li–La/Ce 도 0).
⇒ 대조 문장: *"같은 논리(양이온이 먼저 환원돼 Li 합금을 만든다)가 Zn 에서는 상도가 받쳐 주지만
희토류에서는 받쳐 주지 않는다 — Li–RE 이원계에 안정 화합물이 없다."* **원소 선택의 한계를 우리가 정직하게 짚는 자리.**

**⑤ B① 축 규율의 사례가 하나 더 늘었다 — "평판 CV 는 산화 onset 을 못 준다".**
`Fig. S5` 가 결정적이다: 조성마다 **y축이 ±300 / ±50 / ±40 mA 로 10× 다르고**, 그 상태로 세 조성 전부
*"1 V 위에서 평탄"* 하게 보인다. **평탄함은 시료 성질이 아니라 스케일의 성질**이다.
[Adeli](평판 vs 카본복합 함정)·[LiGaF]·[WangYO] 에 이어 **네 번째 사례**로 §B① 경고 블록에 넣는다.

**⑥ H₂S 프로토콜의 *잘림* 을 문헌 비교표에 반영해야 한다.**
`Fig. 8a` 는 5곡선 중 **4개가 0.75 cm³/g 에서 끝난다**(≈250 ppm). ⇒ **"0.75 vs 0.38" 은 등시간 비교가 아니다.**
우리 cascade 논문의 산화물-공도핑 횡비교표([Xu26] Table S1 시드)에 Zn-O 행을 넣을 때
**"0.75 는 ~15 min 절단값"** 을 각주로 달지 않으면 다른 논문의 포화값과 잘못 나란히 선다.

---

## 9. 인용 가능 문장 (deck/paper용)

- "Jang et al. (*J. Alloys Compd.* **957**, 170273 (2023)) placed Zn²⁺ on the Li site of Li₆PS₅Cl and O²⁻ on a PS₄ sulfur, giving `Li₆₋₂ₓZnₓPS₅₋ₓOₓCl` — a co-substitution in which **both substitutions are independently charge-balanced**, the same charge topology as our Nd₂O₃-derived composition, and the opposite of the M→P assignments adopted for Nd and La."
- "Across the M–O co-substituted argyrodite literature, **no study has separated the metal and oxygen contributions**: neither [Jang23], [Xu26], [Yang25] nor [WangYO] synthesised metal-only or oxygen-only controls, although in [Jang23] and in our composition the two substitutions are not electrostatically coupled and could in principle be separated."
- "Their conductivity falls monotonically with ZnO content (4.55 → 3.20 mS cm⁻¹ over x = 0 → 0.1) while the Li content falls by only 3.3 %, so **roughly three-quarters of the loss is not a carrier-count effect** — consistent with our finding that the diffusion prefactor, not the Li concentration, dominates when a supervalent cation occupies the Li sublattice."
- "Decomposing their own Arrhenius data gives `Ea + 0.033 eV` against a **3.2-fold increase in the conductivity prefactor**, the two compensating at ≈60 °C — visible as the line crossing in their `Fig. 4c` but not discussed; the corresponding decomposition for Nd–O at the P site has the opposite prefactor sign."
- "The only ³¹P NMR signature of PS₃O³⁻ appears at x = 0.1, the over-doped two-phase composition, and is absent at the optimal x = 0.025; since the same paper attributes PS₃O³⁻ formation to hydrolysis (`PS₄³⁻ + H₂O → PS₃O³⁻ + H₂S`), **the designed and adventitious routes to that motif are not distinguished**."

---

## 10. ★ 헛점 분석 (본문 / SI 출처 구분)

> SI 를 실제로 열어 확인했다. SI 는 **본문 텍스트 2,364자(거의 전부 캡션) + 그림 13장 + 표 2개**가 전부다.

**(1) 계산 0 — 그런데 계산값을 인용해 기전을 세운다 (본문 §3.3 · SI 없음)**
`PS₄³⁻ + H₂O → PS₃O³⁻ + H₂S` **−0.95 eV**, `PS₃O³⁻ + H₂O → PS₂O₂³⁻ + H₂S` **−0.70 eV** —
둘 다 **ref [39](Liu, AFM 2022)에서 가져온 남의 DFT 값**이다. 방법(functional·셀·용매화)은 인용도 안 됐다.
`ZnO + H₂S → ZnS + H₂O` ΔG **−0.8 eV/H₂S** 도 ref [21] 소환값. ⇒ **대기안정 기전 전체가 2차 인용 위에 있다.**

**(2) 🔴 최적 조성에서 O 치환의 P-자리 증거가 없다 (본문 §3.1 · `Fig. S1`)**
³¹P NMR 에서 PS₃O³⁻ 를 가리키는 Δ 마커(≈82 ppm)는 **x=0.1 에만** 있다.
x=0.025 에 대해 주장되는 것은 *"~0.2 ppm 이동"* 인데, `Fig. S1` 의 x축은 **110→60 ppm(폭 50 ppm)** 이라
0.2 ppm 은 그림 폭의 **0.4 %** — **육안으로 판독 불가능**하고, 디컨볼루션 파라미터·피크 표는 **본문 없음 · SI 없음**.

**(3) 🔴 XPS Zn 2p 가 사실상 노이즈다 (`Fig. S2c`, SI 전용)**
**실제로 그림을 봤다.** 1050→1015 eV 구간에서 **원시 스펙트럼이 노이즈에 지배**되고, **기울어진 직선 배경**이
저결합에너지 쪽으로 크게 상승한다. 1021 eV 피크는 노이즈 진폭의 **대략 1.5–2배**, 1044 eV 피크는 **노이즈와 구분이 어렵다**(figure-read).
- 명목상 Zn 은 `Li₅.₉₅Zn₀.₀₂₅PS₄.₉₇₅O₀.₀₂₅Cl` 에서 **약 0.2 at%** — XPS 검출한계 근방.
- 게다가 **Zn 2p 결합에너지는 자리를 못 가른다**: ZnO ≈ 1021.7 · ZnS ≈ 1021.8 · Zn⁰ ≈ 1021.4 eV 로 **0.5 eV 안에 다 모여 있다**.
  보고값 1020.6 eV 는 이 셋 중 어느 것도 배제하지 않는다 ⇒ **"격자 편입된 Zn" vs "잔류 ZnO/ZnS 나노상" 구분 불가.**

**(4) 🔴 Raman 해석의 물리가 틀렸다 (본문 §3.1)**
원문: *"the peak corresponding to PS₄³⁻ moves to a **higher wavenumber** … because the **bond strength is decreased**"*.
**고파수 이동은 힘상수 증가(또는 환산질량 감소)를 뜻한다.** P–O 는 P–S 보다 **강하고 가볍다** — 청색이동은 당연한데,
그걸 *"결합 강도 감소"* 로 설명했다. 논문의 대기안정 서사(*"강한 P–O 결합"*)와도 **자기모순**이다.
이동량(cm⁻¹)·정규화·피팅: **본문 없음 · SI 없음.**

**(5) 🔴🔴 CV 로 산화창을 말할 수 없다 — SI 가 이걸 증명한다 (`Fig. 4d` + `Fig. S5`)**
- 본문: x=0 은 0–1 V 에 *"자유 S²⁻ 산화"* 양극전류가 있고 x=0.025 는 *"응답전류가 더 크다"*.
- **`Fig. S5` 를 실제로 봤다**: x=0.05 는 **±300 mA**, x=0.075 는 **±50 mA**, x=0.1 은 **±40 mA** — **y축이 조성마다 10× 다르다.**
  Li stripping 피크는 x=0 ≈ 50 → x=0.025 ≈ 250 → x=0.05 ≈ 210 → x=0.075 ≈ 27 → x=0.1 ≈ 23 mA (figure-read).
  **σ 는 1.4× 범위인데 CV 피크는 10× 범위** ⇒ **접촉·유효면적 변동이 지배**한다. ⇒ *"응답전류가 크다 = 계면저항이 낮다"* 는 성립 안 함.
- 그리고 **세 고농도 조성 전부가 1–5 V 에서 "평탄"** 하다 — 최악 조성도 평탄하다.
  ⇒ **평탄함은 시료가 아니라 스케일의 성질**이다(±300 mA 축에서 µA 산화전류는 보이지 않는다). 전류밀도(mA/cm²) 미환산·단일 사이클.

**(6) 🔴 H₂S 곡선 4/5 가 잘려 있다 (`Fig. 8a`)**
**실제로 봤다**: x=0.1 은 ~5 min, x=0.075 는 ~10 min, **x=0(기준)은 ~15 min**, x=0.05 는 ~22 min 에
**0.75 cm³/g 에 도달하고 거기서 곡선이 끝난다**. 온전히 30 min 을 그린 것은 **x=0.025 하나뿐**이다.
- 0.75 cm³/g = **250 ppm**(500 mg / 1500 cm³). 이 공통 종료값이 **작도 절단인지 센서 상한인지 논문이 밝히지 않는다.**
- ⇒ **초록의 "0.38 cm³/g" 은 30 min 값이고 비교 대상 0.75 는 ~15 min 값**이다. **등시간 비교가 아니다.**
  실제 30 min 비는 **≥2.0× 이지만 상한을 모른다**. 재현 반복수·오차막대: **본문 없음 · SI 없음.** 온도 미기재.

**(7) 🔴 SI 캡션 하나가 **다른 논문에서 복사**돼 있다 (`Fig. S3`)**
원문 그대로: *"Figure S3. FE-SEM images of (a) & (b) **Li₆.₈Zn₀.₁P₂S₇.₉O₀.₁I** (x = 0.1), (c) & (d) **Li₆.₇Zn₀.₁₅P₂S₇.₈₅O₀.₁₅I** (x = 0.15), (e) & (f) **Li₆.₆Zn₀.₂P₂S₇.₈O₀.₂I** (x = 0.2)"*
— **요오드계 Li₇P₂S₈I 형 조성**이고, 본 논문의 어떤 시료도 아니다. 게다가 **캡션은 6패널을 약속하는데 실제 그림은 3패널**이다.
(본문 §3.1 은 `Fig. S3` 를 x = 0.05/0.075/0.1 의 SEM 으로 인용한다 — 3패널과는 맞는다.)
⇒ **같은 그룹의 다른 원고에서 통째로 옮겨 온 흔적.** 교정 실패의 지표이고, **SI 의 다른 캡션도 액면 그대로 믿기 어렵다.**
- ⚠ 곁가지: 본문은 입자를 *"~10 µm"* 라 하는데 `Fig. S3` 의 스케일바는 **1 µm** 이고 응집체가 수 µm 로 보인다(figure-read, 스케일바 길이 측정 불확실 — **약한 지적**).

**(8) 🔴 장기 DC 비교가 기준 시료에 불리하게 설계됐다 (`Fig. 6`)**
둘 다 **0.4 mA/cm²** 로 돌렸다. 그런데 같은 논문 `Fig. 5c` 가 **x=0 의 CCD = 0.30 mA/cm²** 라고 한다.
⇒ **기준 시료를 자기 CCD 의 133 % 에서 돌리고, 도핑 시료는 자기 CCD(0.55)의 73 % 에서 돌렸다.**
- **실제로 `Fig. 6a` 를 봤다**: x=0 은 ~5–50 h 에 ±0.15 V 스파이크가 커지다가 **~52 h 에 전압이 0 근처로 붕괴해 100 h 까지 유지**된다
  — **경성 단락의 전형적 서명**이다. 본문은 이것을 *"unstable behavior"* 로만 부르고 **단락이라 쓰지 않는다.**
- 본문의 *"operated very stably for up to **65 cycles**"* 의 65 가 그림 어디에도 대응이 없다(x축은 **Time (h) 0–100**).
  결론절은 다시 *"up to **100 cycles**"* 라 쓴다 — **본문 65 ↔ 결론 100 불일치.**

**(9) 🔴 풀셀 "99.7 % 유지율"이 성능 이득을 뜻하지 않는다 (`Fig. 7b`)**
164.4 × 0.904 = **148.6** · 148.5 × 0.997 = **148.1** ⇒ **40사이클에서 두 셀의 절대용량이 사실상 같다.**
**실제로 `Fig. 7b` 를 봤고**, 두 곡선이 40사이클에서 ≈149 mAh/g 로 **수렴**한다.
⇒ 정확한 서술은 *"ZnO 셀은 더 낮게 출발해 같은 지점에서 끝났다"* 이지 *"내구성이 좋아졌다"* 가 아니다.
- 1사이클 CE 도 낮다: 충전용량 figure-read ≈ **243**(x=0) / **232 mAh/g**(x=0.025) ⇒ **CE ≈ 68 % / 64 %** — 둘 다 **1/3 이 비가역**. 논문 미보고.
- ⚠ **`Fig. 7a` 와 `Fig. 7b` 가 안 맞는다**: `Fig. 7a` 의 ZnO 방전 종점은 figure-read **≈160–162 mAh/g** 인데,
  본문값은 148.5 이고 `Fig. 7b` 의 1사이클 점도 ≈148 이다 (중간 신뢰도 판독 — 급강하 지점 판독 오차 존재).

**(10) 🔴 SI 표가 본문 서술보다 강한 것을 말하는데 본문이 안 짚는다 (Table S1·S2, SI 전용)**
- **신품**: R2(계면) **23.72 → 6.291 Ω** = **3.8× 감소**. **본문은 R1(벌크) 34.32/36.21 만 인용**하고 R2 를 언급 안 한다. ⇒ **최고의 데이터를 버렸다.**
- **40사이클 후**: R2 34.96 → 30.49 (**−13 %**), R3 233.2 → 210.8 (**−10 %**).
  본문: *"**clearly** showed lower resistance … at R2 and R3"* — **10–13 % 는 단일 셀·오차막대 0 에서 "clearly" 가 아니다.**
- 🔑 그리고 **신품의 3.8× 우위가 사이클 후 1.15× 로 무너진다** — **ZnO 의 계면 이득이 사이클 중 소모된다**는 뜻인데 논문은 안 짚는다.
- Q2 단위 표기가 표마다 다르다(Table S1 `mF cm⁻²` ↔ Table S2 `F cm⁻²`), CPE 지수 n 은 **양쪽 표 모두 없음** ⇒ CPE 피팅 재현 불가.

**(11) XRD 가 사실상 아무것도 못 가른다 (`Fig. 8d`, `Fig. S7`)**
**둘 다 실제로 봤다.** 노출 후 x=0 과 x=0.025 가 **둘 다** 아지로다이트를 유지하고,
`Fig. S7` 의 x=0.05/0.075/0.1 도 노출 전후가 눈에 띄게 다르지 않다.
⇒ **σ 유지율이 16 %에서 58 %까지 벌어지는데 XRD 는 그 차이를 못 본다** — 열화가 **표면/입계 현상**이라는 뜻이다
([Kim26Moist] 의 표면 열화 서사와 정합). 논문은 *"ZnO 가 구조를 지킨다"* 로 읽지만 **대조군도 똑같이 지켜졌다.**
- 추가로 본문은 노출 후 *"lattice contraction … peak position moves to a higher angle"* 이라 쓰는데,
  `Fig. 8d` 는 **줌 패널이 없는 10–80° 전범위**라 **그 이동을 볼 수 없다.**

**(12) 🔴 `Fig. 1b` 줌이 주장하는 피크 이동을 보여주지 않는다**
**확대해서 실제로 봤다.** 29–32° 줌에 점선 가이드가 **두 개**(≈29.83°, ≈31.18°) 있고,
**다섯 조성의 피크 정점이 전부 사실상 그 선 위에 있다** — 선폭 안쪽이라 **체계적 고각 이동이 안 보인다**(figure-read).
그런데 본문은 *"demonstrated a slight shift to a higher angle. This indicates that the crystal lattice volume was reduced"* 라 쓴다.
- **격자상수 a 가 논문·SI 어디에도 없다.** 내부표준·zero-shift 보정 언급 없음.
- ⚠ **더 나쁜 것**: LiCl(rocksalt) 의 **(111) 반사가 ≈30.0°** 로 아지로다이트 (311)(≈29.8°) **바로 옆**이다.
  고x 에서 LiCl 이 늘면 **고각 어깨가 생겨 "이동"을 흉내낸다.** 논문은 이 가능성을 배제하지 않았다.
- ⇒ **"Zn²⁺(0.74) < Li⁺(0.76), O²⁻(1.4) < S²⁻(1.84) 라서 수축" 은 산수일 뿐 측정이 아니다.**

**(13) ⁷Li NMR 의 본문 수치가 그림과 안 맞는다 (`Fig. 1d`)**
**확대해서 봤다.** x=0 과 x=0.025 는 **≈+1.1 ~ +1.5 ppm 에서 사실상 겹치고**, x=0.1 만 **≈+0.3–0.4 ppm** 으로 떨어진다.
- 본문: x=0.1 이 *"shifted by ~0.2 ppm"* — **figure-read 는 ≈0.8–1.2 ppm** 으로 **4–6배 크다**.
- 본문: *"the ZnO doped solid electrolyte (x = 0.025) shows a **broader** peak than LPSCl"* —
  **그림에서는 x=0.025 가 x=0 과 같거나 오히려 더 좁아 보인다.** 광폭화가 명확한 것은 **x=0.1 뿐**이다.
- 그림에 **"Li₂S" 라벨 점선 원**(x=0.1, ≈+2.3 ppm)이 있는데 **본문은 ⁷Li 절에서 Li₂S 를 언급하지 않는다.**
- 선폭(FWHM)·T₁·MAS 조건별 표: **본문 없음 · SI 없음.**

**(14) XPS S 2p 의 Li₂S 성분이 도핑 시료에서 더 커 보인다 (`Fig. 2b`)**
**봤다.** 159.8–160 eV 의 Li₂S 성분이 **x=0.025 쪽이 x=0 과 비슷하거나 약간 크다**(figure-read, 중간 신뢰도).
본문은 *"an Li₂S impurity phase remains inside the solid electrolyte"* 라고만 하고 **두 조성을 비교하지 않는다.**
Li₂S 는 흡습·가수분해 활성종이라 **대기안정 주장과 긴장**이 있다. 면적비 표: **본문 없음 · SI 없음.**

**(15) 통계가 사실상 없다 (전반)**
셀 반복수·표준편차·오차막대: **σ(`Fig. 4b`) · Ea(`Fig. 4c`) · CCD(`Fig. 5c`) · H₂S(`Fig. 8a`) 전부 없음.**
펠릿 상대밀도 **미보고**(EIS 는 20 kN 성형 ⌀10 mm — 밀도 산포가 4.55 vs 4.08 의 10 % 차보다 클 수 있다).
Ea 는 **x=0, 0.025 두 조성만**, EIS 등가회로는 `RQ` 라 적혔지만 **CPE 지수 n 미공개.**

**(16) 조성 표기 오류·비일관 (전반)**
실험부 §2.1 이 조성을 **`Li5.95PZn0.025S4.975O0.025Cl`** 식으로 쓴다(P 와 Zn 순서가 제목·초록과 반대).
초록은 *"showed a **high** ionic conductivity at 30 °C"* 라 쓰는데 **같은 문단에서 무도핑이 더 높다고 인정**한다.

---

## 11. ★ 선행연구 점검 — 우리 §B/§C/§D/§2b/§E 가 여기 있나

> 조율자 질문 ⑧. **Zn 판본으로라도 있으면 보고하라.**

| 우리 주장 | 이 논문에 있나 | 판정 |
|---|---|---|
| **§B (0 K hull 산화/계면 열역학)** | ❌ **없음.** hull·ESW·계면반응 계산 0. CV 는 §10-(5) 때문에 onset 을 못 준다 | **선점 0** |
| **§C (Nd·O 가법성 — 단독치환 분해)** | ❌ **없음. 그런데 물어질 수 있었던 계다**(§4c: 두 치환이 전하로 안 묶임). 단독치환 조성 0개 | **선점 0 · 🔑 우리 신규성의 최근접 배경**. 인용 필수 |
| **§D (Li 예산 — 싱크 상의 Li 화학량론이 부호를 뒤집는다)** | ⚠ **부분적으로, 그리고 무의식적으로 있다.** 조성식에 −2 Li/Zn 이 박혀 있고, σ 가 단조 감소하고, 저자 자신의 ref [29] 는 +3 Li/Zn 로 σ 증가다. **그러나 논문은 두 부호를 대비시키지 않고 "Li 예산"이라는 축을 세우지 않는다** | **선점 0 · ⚠ 그러나 "전조"가 있다.** 원고에서 §D 를 쓸 때 **[Jang23] + ref [29] 쌍을 반드시 인용**해야 한다 — 안 하면 "몰랐다" 로 보인다 |
| **§2b (보호율 식 `min(1, k·x/(1−x))`)** | ❌ **없음.** 양극 CEI·인산염 싱크·M-인산염 P/M 비 개념 전무. 양극은 LiNbO₃ 코팅 NCM811 이고 SE–CAM 계면 화학 분석 0 | **선점 0** |
| **§E (dual compatibility — 양극·음극 길항)** | ⚠ **개념 없이 데이터만 있다.** 음극(CCD·장기 DC)과 양극(풀셀) 둘 다 쟀지만 **길항 관계를 논하지 않는다.** 오히려 σ 손실을 dendrite 억제의 *이득*으로 돌려(§3.2) 트레이드오프를 **한 방향으로만** 읽는다 | **선점 0 · 반쪽 선례** |
| **자리 판정(M@Li vs M@P)** | ⚠ **논증은 있다(³¹P 소거법), 측정은 없다** | **우리 P1 의 실험 측 동맹** (§8-②) |

**⇒ 다섯 핵심 주장 전부 선점 0건.** 단 **§D 는 "인용 의무"가 새로 생겼다.**

---

## 12. ★ 우리가 취득할 것 (전부 소환값 — db 절대값과 분리)

1. **합성 레시피** (PI 실험 대조용): Li₂S : P₂S₅ : LiCl : ZnO = (5−x) : 1 : 2 : x, 총 2500 mg →
   마노 분쇄 → **80 mL Al 자, 지르코니아 볼 10 mm × 25개, 400 rpm, 15 h 건식** → ⌀16 mm 펠릿 **20 kN** → **550 °C, 10 h** → 재분쇄. 전 공정 Ar 글로브박스.
   ⚠ **ZnO 를 직접 투입하는 단일-염 경로** = 우리 Nd₂O₃ 직접 투입과 같은 설계.
2. **조성 그리드·용해한계**: x = 0–0.1(0.025 간격), 최적 **x=0.025**, **LiCl 석출 x ≥ 0.075**(그림과 본문 일치 ✅ — [Xu26] 과 달리 여기선 자기모순 없음).
3. **σ·Ea 시리즈**(소환): 4.55/4.08/3.73/3.54/3.20 mS/cm · Ea 0.266(x=0)/0.299 eV(x=0.025).
   ⭐ **비율 형태로만 쓴다**: 0.897× @ x=0.025, **0.703× @ x=0.1**.
4. ⭐ **우리 유도 σ₀ 분해**: **σ₀ 3.16× ↑ · Ea +0.033 eV · 교차 ≈60 °C** — `li_transport.json` 의 자리-지문 가설 입력.
5. **CCD 시리즈**(소환): 0.30/0.55/0.45/0.40/0.25 mA/cm² + 프로토콜(0.05 mA/cm² 스텝, 2032 코인셀, SE 두께 ≈0.15 cm, **스택압 미기재**).
   ⚠ **[Xu26] 의 2.29/6.62 와 같은 표에 놓지 말 것** — Xu 는 20 MPa 가압, 여기는 코인셀. **CCD 는 셀 설계 의존이 지배적**이다.
6. **대기 수치**(소환): **10 % 습도 드라이에어**, H₂S **0.75(~15 min 절단) → 0.38 cm³/g(30 min)**;
   노출 후 σ 유지 **20.2 → 41.7 %**, **최대 58.4 % @ x=0.05**; 노출 후 σ 절대 0.92 → 1.70(2.18 @ x=0.05) mS/cm.
   ⚠ **"0.75 는 절단값" 각주 필수**(§10-(6)).
7. **SI 전용 EIS 성분**: 신품 **R2 23.72 → 6.291 Ω (3.8×↓)**; 40cyc 후 R2 34.96→30.49, R3 233.2→210.8.
   ⭐ **신품 3.8× → 사이클 후 1.15× 로 이득 소멸** = 우리 해석 자산.
8. **풀셀 조건**(소환): Li \| SE \| **LiNbO₃@NCM811 : SE : VGNF = 70:28:2** \| In, **2.6–4.3 V**, 0.1 C, 25 °C,
   성형 SE 200 mg/16 mm/20 kN → 복합양극 5.5 mg/30 kN → In 15 mm/10 kN. **우리 유도 부하 ≈1.91 mg/cm² ≈ 0.31 mAh/cm²**.
   초기 164.4 → 148.5 mAh/g · 40cyc 유지 90.4 → 99.7 % · **40cyc 절대용량 양쪽 ≈148**.
9. **자리 배정 근거 목록**(검증 표적으로만): Zn@Li ← 반경(0.74/0.76) + ⁷Li 이동 + **³¹P 소거법**; O@PS₄ ← Raman 청색이동 + **XPS P 2p 133.1 eV** + ³¹P 82 ppm(x=0.1).
   **사실로 등재 금지** — Rietveld·점유율 0.
10. **격자상수·밀도·기계·gap·σ_e: 전부 n/a** — 취득 불가(논문·SI 모두 없음).
11. **부호 대비 쌍**(§7e·§7f): 본편 ref **[29] Liu et al., *Energy Storage Mater.* 17 (2019)** —
    `Li₃₊₃ₓP₁₋ₓZnₓS₄₋ₓOₓ`, **Zn@P, +3 Li/Zn, σ 증가**. ⇒ **§D 인용 의무 목록에 추가** (§13-P4 로 실물 확보).

---

## 13. ★ 계산·후속 제안

| 순위 | 과제 | 그들이 비운 자리 → 우리 판정 | 자산 겹침 | 비용 |
|---|---|---|---|---|
| **P1** | **Zn²⁺@Li vs Zn²⁺@P formation energy (Li₆PS₅Cl 호스트)** | 그들 ³¹P 소거법을 **정량화**한다. Zn 은 Nd 보다 훨씬 싸고(4f 없음·U 불필요·전이성 안전) **우리 site-rule 파이프라인의 저비용 검증 케이스** | cascade 47종 스크리닝 틀 그대로 · comp1 셀 재사용 | UMA 프리스크린 수 분 + QE relax 배열당 ~12–24 h → **1–2일** |
| **P2** | **Track1(Nd@Li) vs Track2(Nd@P) 의 D₀·Ea 분해** (UMA-MD 멀티시드) | §8-③ 의 *"prefactor 부호가 자리를 가른다"* 가설을 **계산으로 시험**. 맞으면 EIS 만으로 자리를 읽는 값싼 실험 프로토콜이 생긴다 | Track1 궤적 보유 · Track2 는 P1 결과 필요 | 600/800/1000 K × 3시드 × 2트랙 — **3–7일** |
| **P3** | **Zn@Li 를 우리 §C 가법성 틀에 넣기**: `zn_only` + `o_only` + `zn_o` 3조성 | **문헌에 없는 분해를 2가 판으로도 보여 준다** ⇒ *"가법성이 도펀트 원소에 의존하지 않는다"* 로 §C 를 일반화. 실패해도 소득(3가에서만 가법이면 그것도 결과) | §C 파이프라인·사전등록 문턱 0.010 eV/atom 그대로 | 조성 3개 relax + E_form — **1–2일** |
| **P4** | **ref [29] Liu 2019 (ESM 17) 실물 확보 → digest** | §7e·§7f 의 부호 대비 쌍이 **현재 제목·초록 수준의 2차 인용**에 서 있다. §D 를 원고에 쓰려면 **원문 확인 필수** | litdb 미보유 | 문헌 확보 — **0 계산** |
| **P5** | Zn@Li 배열의 BVSE 채널 % | "Zn²⁺가 Li 자리를 막는다" 를 기하로 본다. Nd(0.983 Å) 와 Zn(0.74 Å) 의 **채널 차단 크기 대비** | tools/comp1_v3 (softBV, 원본 주기셀 정량 규율) | 셀당 **수십 분** |
| P6 | Zn@Li 계 fixed-occ gap + σ_e 대리 | 그들이 **σ_e 를 안 쟀다** ⇒ 우리가 채울 수 있는 빈칸 | canonical nscf 레시피 | relax 재사용 시 **수 시간–1일** |

**우선순위 논리**: P4(0 비용, §D 인용 의무) → P1(싸고 site-rule 검증) → P3(§C 일반화) → P2(가설 시험) → P5/P6.

---

## 14. Figure set ★

| Fig | 내용 | 우리 활용 |
|---|---|---|
| 1a | XRD 전범위 10–80°, 5조성. (111)(200)(220)(311)(222)(331)(422)(511)(440) 지수. **`*` LiCl 마커는 x=0.075·x=0.1 에만** (≈34.5°, ≈49.5°) | 용해한계 x≥0.075 — **본문과 그림이 일치**([Xu26] 과 달리 자기모순 없음) |
| 1b | XRD 줌 29–32°, 점선 가이드 2개(≈29.83°, ≈31.18°) | 🔴 **다섯 조성 정점이 전부 선 위 — 체계적 고각 이동이 안 보인다**(figure-read). 본문 "수축" 주장의 근거 부재 + **LiCl(111)≈30.0° 겹침 위험** §10-(12) |
| 1c | Raman 350–500 cm⁻¹, 425 cm⁻¹ 밴드. x=0 에 `PS₄³⁻`, x=0.1 에 `PS₃O³⁻` 라벨 | O@PS₄ 방향 지지. ⚠ 청색이동의 **인과 설명이 물리적으로 틀림** §10-(4); 이동량·정규화 미보고 |
| 1d | ⁷Li NMR −10~+10 ppm, 3조성(0/0.025/0.1) + x=0.1 에 "Li₂S" 점선 원 | 🔴 **x=0/0.025 가 사실상 겹치고**(본문의 "x=0.025 가 더 넓다" 와 반대), x=0.1 만 ≈0.3 ppm 으로 이동 — **figure-read ≈0.8–1.2 ppm 이지 본문의 0.2 ppm 이 아니다** §10-(13) |
| 2a | XPS P 2p. x=0.025 에 **133.1 eV `PS₃O³⁻`** 소성분, x=0 에는 없음 | ⭐ **최적 조성에서 O-in-PS₄ 를 지지하는 유일한 증거.** 어깨가 매우 작다(figure-read 수 % 수준) · 면적표 없음 |
| 2b | XPS S 2p. PS₄³⁻ 이중선(160.9/162.1) + **Li₂S 159.8 eV** 성분 | ⚠ **Li₂S 성분이 x=0.025 쪽이 비슷하거나 약간 크다**(figure-read) — 대기안정 주장과 긴장 §10-(14) |
| 3 | FE-SEM x=0 / x=0.025 (+ EDS) | (이미지 미열람 — 형태학 정보뿐) |
| 4a | Nyquist 5조성, **전부 반원 없는 blocking spike**. 절편 figure-read ≈ 56/66/71/79/88 Ω | 단조 증가 = σ 단조 감소와 정합. 등가회로 `RQ` 만 명시, CPE 지수 n 미공개 |
| 4b | σ 막대 **4.55/4.08/3.73/3.54/3.20** | 🔑 **단조 감소 — 도핑이 σ 를 올린 적 없다.** 오차막대 0 |
| 4c | Arrhenius 2조성 × 8점, 1000/T 2.6–3.3 | 🔑 **두 fit 선이 1000/T ≈ 3.0 에서 교차** — 우리 σ₀ 3.16× 유도의 자기검증 §7d |
| 4d | CV −0.5~5 V, **단위 mA**(면적 미환산). x=0 은 0–1 V 에 *"자유 S²⁻ 산화"* 전류, x=0.025 는 stripping ≈250 mA | ⭐ 그들 어휘가 **우리 축 B① 의 S²⁻-limited 와 같다**. ⛔ **onset 판정엔 못 쓴다** — `Fig. S5` 가 스케일 함정을 증명 §10-(5) |
| 5a,b | DC 계단 승압. x=0 은 16 h 중 **≈11.5 h 에 붕괴**(화살표), x=0.025 는 30 h 중 ≈21.5 h | CCD 정의 시점. x=0.025 는 화살표 뒤 **진폭이 오히려 줄어드는 연성 단락 서명**(figure-read) |
| 5c | CCD 막대 **0.30/0.55/0.45/0.40/0.25 mA/cm²** | 볼케이노, 1.83×. ⚠ 코인셀·스택압 미기재 → **[Xu26] 6.62 와 같은 표 금지** |
| 6 | 장기 DC 0.4 mA/cm², **x축 Time (h) 0–100** | 🔴 **x=0 은 ≈52 h 에 전압이 0 으로 붕괴 = 경성 단락**(본문은 "unstable" 로만 표현). 그리고 **0.4 는 x=0 의 CCD 0.30 보다 33 % 높다** §10-(8) |
| 7a | 초기 충방전 2.6–4.3 V. 충전 figure-read ≈243(x=0) / ≈232 mAh/g(x=0.025) | **1사이클 CE ≈68 % / 64 %** (우리 유도, 논문 미보고). ⚠ 방전 종점이 `Fig. 7b` 와 안 맞는다 §10-(9) |
| 7b | 40사이클 용량 + CE | 🔴 **두 곡선이 40사이클에서 ≈149 mAh/g 로 수렴** — "99.7 %" 가 성능 이득이 아님을 그림이 보여 준다 |
| 7c,d | Nyquist 신품(R1-(Q2/R2)-Q3) / 40cyc 후(R1-(Q2/R2)-(Q3/R3)-Q4), 등가회로 인셋 | Table S1/S2 의 그림판. 40cyc 후 LPSCl ≈540 Ω vs ZnO ≈410 Ω (figure-read) |
| 8a | H₂S vs 시간(0–30 min), 5조성 | 🔴 **5곡선 중 4개가 0.75 cm³/g(≈250 ppm)에서 종료** — 등시간 비교가 아니다 §10-(6). 순서: x=0.025 ≪ 0.05 < 0 < 0.075 < 0.1 |
| 8b | 노출 후 Nyquist — **노출 전엔 없던 반원이 생긴다** | ⭐ 논문 미언급: **반원 출현 = 새 저항성 표면/입계층 형성**. 우리 표면 열화 서사와 정합 |
| 8c | 노출 후 σ(좌축) + 유지율(우축) | 20.2/41.7/**58.4**/20.3/16.6 % — **최대가 x=0.05** (H₂S 최소 조성과 다르다) |
| 8d | 노출 전/후 XRD (x=0, 0.025) | 🔴 **둘 다 아지로다이트 유지 — 20 % vs 42 % 유지율 차이를 XRD 가 못 본다.** 줌 패널이 없어 본문의 "고각 이동" 도 확인 불가 §10-(11) |
| S1 | **³¹P NMR 110–60 ppm**, 3조성. 범례 ■ γ-Li₃PS₄ / ● β-Li₃PS₄ / ◆ amorphous PS₄³⁻, **Δ = `PS₄³⁻+PS₃O³⁻`** | 🔴🔴 **O 자리 판정의 핵심.** **Δ(≈82 ppm)는 x=0.1 에만.** x=0.025 는 x=0 과 사실상 동일 §4b |
| S2 | XPS **(a) Li 1s (b) Cl 2p (c) Zn 2p** | (a)(b) 는 x=0/0.025 가 **구분 안 됨** = 자리 정보 0. (c) 🔴 **노이즈 지배 + 기울어진 배경**, Zn≈0.2 at%, BE 로 ZnO/ZnS/Zn⁰ 구분 불가 §10-(3) |
| S3 | FE-SEM 3패널 | 🔴 **캡션이 다른 논문(요오드계 `Li₆.₈Zn₀.₁P₂S₇.₉O₀.₁I`)에서 복사됐고 6패널을 약속하는데 3패널이다** §10-(7) |
| S4 | EDS 매핑 5조성 | (이미지 미열람 — 본문은 P·S·Cl·Zn 균일 분산 주장) |
| S5 | CV x=0.05/0.075/0.1 | 🔴🔴 **y축이 ±300 / ±50 / ±40 mA 로 10× 다르다.** stripping 피크 ≈210/27/23 mA. **"1 V 위 평탄"이 최악 조성에도 나타난다** ⇒ 평탄함 = 스케일의 성질 §10-(5) |
| S6 | DC 프로파일 x=0.05/0.075/0.1 | (이미지 미열람 — CCD 값은 `Fig. 5c` 로 확보) |
| S7 | 노출 전/후 XRD (x=0.05/0.075/0.1) | **x=0.05 는 `*` LiCl 무표시**, x=0.075·0.1 은 노출 전후 모두 표시. **노출 전후 차이가 눈에 안 띈다** — §10-(11) 보강 |
| Table S1 | 신품 셀 등가회로 피팅 | 🔑 **R2 23.72 → 6.291 Ω (3.8×↓)** — 본문이 안 쓴 최고의 수치 |
| Table S2 | 40사이클 후 피팅 | R2 −13 % · R3 −10 % ⇒ **신품 우위가 소멸**. Q 단위 표기 불일치·CPE n 부재 |

---

## 15. Post-processing / 분석 방법 ★

- **XRD**: Rigaku Ultima IV, Cu Kα, **밀폐 홀더**(수분 차단). ⛔ **Rietveld 없음 · 격자상수 없음 · 점유율 없음 · R-factor 없음.**
- **Raman**: Thermo DXR, **532 nm, 8 mW, 5 s**, 150–550 cm⁻¹. 정규화·피팅 미기재.
- **고체 NMR**: Varian **600 MHz**, MAS **35 kHz**, ⁷Li·³¹P. ⛔ 디컨볼루션 파라미터·선폭·적분비 표 없음.
- **XPS**: VG Microtech ESCA 2000, **Al Kα 1486.6 eV**, 스폿 **500 µm**, Ar 분위기. ⛔ 피크 위치/FWHM/면적 표 없음, 전하보정 기준 미기재.
- **FE-SEM/EDS**: JEOL JSM-7610F, **10 kV**.
- **EIS**: Biologic SP-300, 7 MHz–1 Hz, 50 mV, **30 °C**. 등가회로 **`RQ`**(벌크 R + CPE), **Zsimpwin**. σ = T/(R·A). ⛔ CPE 지수 n 미공개.
- **풀셀 EIS 피팅**: **EC-Lab**, 신품 `R1–(Q2/R2)–Q3`, 사이클 후 `R1–(Q2/R2)–(Q3/R3)–Q4` (Table S1/S2).
- **CV**: Biologic SP-300, **2032 SUS\|SE\|Li**, −0.5–5 V, **1 mV**(단위가 mV — scan rate 표기 불완전, mV/s 로 추정).
- **DC/CCD**: Maccor Series 2000, Li\|SE\|Li 2032, **0.05 mA/cm² 간격 승압**. ⛔ **스택압 미기재.**
- **H₂S**: 분말 500 mg, 밀폐 1500 cm³, **Minimax-X4** 센서, **10 % 습도** 드라이에어(O₂ 23 %/N₂ 77 %), 30 min.
  환산식 `cm³·g⁻¹ = (ppm/10⁶) × 용기부피(cm³) / 시료량(g)` — 논문이 식을 명시한 것은 좋다. ⛔ 반복수·온도 미기재.
- **계산**: **없음.** (인용된 −0.95/−0.70 eV 및 ΔG −0.8 eV/H₂S 는 전부 남의 값 — §10-(1))

---

## 16. 본 그림 / 안 본 그림 (투명성 기록)

- **크롭 총 15장** (본문 8 + SI 7). **크롭을 직접 열람(Read)한 것 = 11장**:
  `fig_1`(+ 패널 b·c·d 를 **1.6× 확대 재크롭해 재열람**), `fig_2`, `fig_4`, `fig_5`, `fig_6`, `fig_7`(+ 패널 a **1.7× 확대**), `fig_8`,
  `fig_S1`, `fig_S2`, `fig_S3`, `fig_S5`, `fig_S7`.
- **이미지로 안 본 것 = 4장**: `fig_3`(본문 SEM — `fig_S3` 와 중복이고 형태학뿐), `fig_S4`(EDS 매핑),
  `fig_S6`(DC 프로파일 — 값은 `Fig. 5c` 에서 확보), 그리고 **표 2개(Table S1·S2)는 규율대로 이미지가 아니라 docx 텍스트로 전사**.
  → 이 4장에 대한 서술은 **캡션·본문 기반**임을 §14 에 표시했다.
- **SI 그림 매핑 근거**: docx `word/media/*`(13장)을 `word/document.xml` 의 `blip r:embed` **등장 순서**로 훑어 직후 캡션 문단과 짝지었다.
  **13 = 1(S1) + 3(S2) + 1(S3) + 1(S4) + 3(S5) + 3(S6) + 1(S7)** 로 **개수와 순서가 동시에 일치** ⇒ 매핑 확정.
  (근거 문자열은 `litdb/figures/<slug>/figures.json` 의 `si_mapping_evidence` 에 남겼다. 다중 패널은 캡션 (a)(b)(c) 순서대로 가로 연결.)

### 🔴 그림이 본문과 어긋난 것 — **7건**
| # | 본문 주장 | 그림이 보여주는 것 |
|---|---|---|
| 1 | *"피크가 고각으로 이동 → 격자 수축"* | `Fig. 1b` 줌에서 **다섯 조성 정점이 전부 가이드선 위**, 이동이 안 보인다 |
| 2 | *"x=0.025 가 x=0 보다 넓은 ⁷Li 피크"* | `Fig. 1d` 에서 **x=0.025 가 같거나 더 좁다** |
| 3 | *"x=0.1 이 ~0.2 ppm 이동"* | `Fig. 1d` figure-read **≈0.8–1.2 ppm** (4–6배) |
| 4 | *"Ea 가 거의 같다"* | `Fig. 4c` 의 0.266 vs 0.299 = **+12.4 %**, 두 선이 60 °C 에서 **교차**(= 기전이 다르다) |
| 5 | *"LiCl 불순물 때문에 σ 감소"* | `Fig. 4b` σ 는 **x=0.025 부터** 감소하는데 `Fig. 1a` LiCl 은 **x≥0.075** 에만 |
| 6 | *"x=0.025 가 100(또는 65) 사이클 안정, LPSCl 은 불안정"* | `Fig. 6a` 의 x=0 은 **≈52 h 에 전압 붕괴 = 단락**(표현이 완곡) + **비교 전류가 x=0 의 CCD 보다 높다** |
| 7 | *"ZnO 가 1–5 V 에서 전기화학적으로 안정"* | `Fig. S5` 에서 **최악 조성(x=0.075, 0.1)도 똑같이 평탄** — y축 스케일이 10× 다르다 |

---

## 17. 주의/한계 (over-claim 방지)

- 이 논문의 모든 수치는 **소환값**이다. 우리 db 절대값(σ·Ea·gap·B₀)과 **같은 표에 놓지 않는다.**
  특히 **σ 절대값 인용 금지** 규율이 우리 쪽에 걸려 있으므로, 대조는 **비율(0.897× / 0.703×)로만** 한다.
- **"ZnO 가 이온전도도를 높였다" 로 쓰면 틀린다.** 초록의 *"high ionic conductivity"* 는 수사이고,
  **같은 논문의 무도핑이 더 높다**(4.55 > 4.08). 5점 전부 단조 감소다.
- **"실험이 O@PS₄ 를 확증했다" 로 쓰면 과장이다.** 최적 조성에서 ³¹P 증거가 없고, 가수분해 교락이 안 풀렸다(§4b).
- **"실험이 Zn@Li 를 확정했다" 로 쓰면 과장이다.** Rietveld·EXAFS 0. 쓸 수 있는 형태는
  *"저자들은 ³¹P NMR 로 P-자리 치환을 배제하고 Li 자리로 배정했다"* 까지다.
- **대기안정은 우리 계산 축 밖이다.** H₂S·습도 수치는 **문헌 맥락으로만**. *"우리가 H₂S 억제를 계산했다"* 금지.
- **CCD·풀셀 수치는 셀 설계 의존**이라 [Xu26](20 MPa) · [Yang25] 와 **같은 표에 놓으면 안 된다.**
- **"99.7 % 유지율" 은 조건 병기 없이 인용 금지** — 40사이클 절대용량이 대조군과 같다(§10-(9)).
- **"H₂S 0.75 → 0.38" 도 조건 병기 필수** — 0.75 는 **~15 min 절단값**이다(§10-(6)).
- **2가(Zn)→3가(Nd) 외삽 금지** — §6b 의 세 가지(크기 정합·공공 수·O:M 비)가 깨진다. 옮길 수 있는 것은 **부호와 자릿수뿐**이다.
