Repository: yonghoon7153-source/Yonghoon-DEM-DFT

# 📚 LITDB — 문헌 단일 시스템 (**SE·DFT 축 + DEM·MPM 축, 두 트랙**)

> **앞으로 논문은 여기서만 본다.** 여러 곳(db/literature, kb/papers, db/properties, Excel)에 흩어진 문헌을 한 곳에서 생각·참고·비교하기 위한 통합 MD 시스템.

## 왜 트랙이 둘인가
`INDEX.md` 는 argyrodite 전해질 축이라 접촉역학·MPM·건식전극 digest 가 들어갈 자리가
없다. 그래서 한때 64편이 **어느 인덱스에도 없었다**(open_items #7). 축을 나눠 그 구멍을
닫았고, 한 분모로 세면 “159편 중 98편 미언급” 같은 **가짜 미결**이 나온다
(`comparison_vs_ours.md:8`). 분리는 실측 근거가 있는 결정이다 — 합치지 말 것.

⚠ 이 표의 **편수는 적지 않는다.** 손으로 쓴 수는 반드시 낡는다(README 자신이 세 번 틀렸다).
현재값은 `python3 tools/litdb/build_index.py --check` 로 본다.

File: litdb/papers/jang2025_thioarsenate_argyrodite_mlip_mechanism.md
# Mechanistic insights into superionic thioarsenate argyrodite solid electrolytes via machine learning interatomic potentials — Jang et al. (J. Mater. Chem. A 2025)

> slug `jang2025_thioarsenate_argyrodite_mlip_mechanism` · DOI `10.1039/d5ta05538e` · type `DFT + AIMD(라벨링) + MLIP-MD (MTP)` · PDF `aab365ce-107._Mechanistic_insights…pdf` (+SI `34819e19-107._Sup_…pdf`) · digested `2026-09-09` · status ✅
> elements: Li, P, As, Sb, S, Cl, Br, I
> methods: DFT, AIMD, MD, MLIP
> **서지 (표지·SI 표지 대조 완료)**: **Myeongcho Jang**^a,b, **Kanguk Park**^a, **Yongheum Lee**^a, **Joon Hyung Shim**^b\*, **Kwangnam Kim**^c\*, **Seungho Yu**^a,d\* — ^a **KIST 에너지저장연구센터**(서울) · ^b **고려대 기계공학부** · ^c **LLNL** Laboratory for Energy Applications for the Future (LEAF) · ^d **UST KIST School**. 교신 3인 = Shim / K. Kim / **S. Yu**.
> ***J. Mater. Chem. A* 2025, 13, 33203–33211**. 접수 2025-07-09 / 수락 2025-09-02 / 게재 2025-09-03. 본문 9 pp · SI 11 pp · **Fig 1–7 + S1–S6 · Table S1–S2 (본문 표 0개)** · refs 53 (+SI ref 1).
> ✏ **1저자가 화면에서 준 서지와 대조**: `M. Jang, K. Park, Y. Lee, J.H. Shim, K. Kim 외 / J. Mater. Chem. A 계열 / 2025` — **전부 맞다.** 보강 2가지: ① 저널은 "계열"이 아니라 **정확히 J. Mater. Chem. A** 이고 권·쪽까지 확정(13, 33203–33211) ② **교신저자이자 그룹 축은 KIST 유승호**이고, K. Kim 은 **LLNL** 소속이다. 한양대·SKKU 계보가 아니다 (⚠ 우리 랩 계보 논문으로 착각하지 말 것).
> 🎤 **관련 발표**: 없음. `grep -l "논문 에이전트 인입 대기열" litdb/talks/*.md` → `lee2026_skku_mlip_materials_design.md` 한 건이고 그 §99-10 대기열(1·2·3a·3b·3b′·3c·3c′·4·5·6·7·8·9)에 **이 논문은 없다** ⇒ talk 역링크 의무 없음. (다만 이 논문의 MLIP 은 그 대기열 3a/3c 와 **같은 MTP 계보**다 — §4.5.)

---

## 0. 이 digest 를 읽는 법 · 무엇을 실제로 봤나

**우리가 이 논문을 부른 이유는 딱 하나다**: 초록의 *"Configurational entropy serves as an effective quantitative
descriptor of anion disorder"*. 우리 Cl 무질서 축에는 **정량 지표가 0개**이고, modelc 의 3-시드는 속도 시드만
다르고 **배열은 고정**이다. 그래서 이 digest 는 §8(엔트로피 정의·재현·이식) · §9(배열 생성) · §16(우리 축에
주는 것)에 무게를 싣는다. 나머지(As 상안정성·Br-rich 설계창)는 그 판단에 필요한 만큼만 정리한다.

**그림 열람 실적 (15장 크로핑 / 8장 실제 열람)**

| 봤다 ✅ | 안 봤다 ⬜ | 왜 |
|---|---|---|
| `Fig. 2` · `Fig. 3` · `Fig. 5` (+ (c) 확대 재렌더) · `Fig. 6` · `Fig. 7` · `Fig. S1` · `Fig. S3` · `Fig. S4` | `Fig. 1` (결정구조 모식도) · `Fig. 4`·`Fig. S6` (`Fig. 3` 의 [110] 중복 시점) · `Fig. S2` (수치는 `Table S2`+`Fig. 7a` 로 대체) · `Fig. S5` (슬라이스 정의 도해) | 논문의 주장을 떠받치는 그림 + 우리 축(무질서·이온전도·MLIP 규약)에 걸리는 그림만 골랐다. 안 본 5장은 **본문 서술과 대조하지 않았다** — 그 5장에 근거한 서술은 이 digest 에 없다 |
| `tab_S1.png`·`tab_S2.png` | — | 표는 이미지로 안 읽는다. **PDF 텍스트 전문**을 §3.3·§3.4 에 옮겼다 (관례) |

**크로핑 사고 2건 — 확인하고 쪽 좌표로 재렌더했다** (`figures.json` 의 `manual_rerender` 에 기록)

1. **`Fig. 6` 이 통째로 누락**됐다. 캡션이 *"Fig. 6 **The** self-part of the van Hove…"* 로 시작하는데,
   `extract_figures.py` 의 본문문단 필터(`VERBS`)에 `the` 가 들어 있어 **캡션을 본문으로 오판**했다.
   → 본문 p7 의 (36.5, 40, 558.8, 280) 을 직접 렌더. **도구의 진짜 위양성이다** (제보 대상: 캡션이 관사로
   시작하면 무조건 탈락한다 — RSC/Nature 계열에 흔한 형식이다).
2. **`Fig. S1`·`Fig. S2` 가 "그래픽 없음"으로 제외**됐다. 두 그림 모두 **그림 안 라벨이 텍스트 블록**이라
   "캡션 위 영역"이 그 라벨 줄에서 잘려 빈 띠만 남았다. 실제로는 SI p5 에 벡터 11개(y 102–446),
   p6 에 688개(y 105–274)가 멀쩡히 있다. → 쪽 좌표로 재렌더. **`Fig. S1` 은 이 논문 훈련셋의 유일한
   내역서**라 놓치면 §4 를 못 쓴다.

**표기 규약**: 논문에 숫자로 적힌 값은 그냥 쓴다. 그림에서만 읽은 값은 **`figure-read ≈`**.
내가 논문의 식으로 **새로 계산한 값은 `digest 계산 (원논문 미보고)`** 로 반드시 표시한다.

---

## 1. 한 줄 요약

Li₆AsS₅Br(티오아르세네이트 아르지로다이트)에서 **S/Br 4a↔4d 자리반전을 3.125 % 간격 33단계로 훑어**
MTP-MLIP MD(300 K·10 ns·3328원자)를 돌린 결과, **σ 는 반전 50 % 에서 최대(≈50 mS/cm)** 이고
그 지점이 **배열 엔트로피 ΔS_conf 의 최대(1.386R)** 와 일치한다 — 저자는 이로부터 ΔS_conf 를
"무질서의 정량 서술자"로 제시한다. **동시에 무질서는 Ehull 을 올려** 합성 가능성을 갉아먹으므로,
**Br 과잉 <25 % + 중간 반전**이라는 설계창(σ > 20 mS/cm & Ehull < 30 meV/atom)을 제안한다.

⚠ **우리 판정 한 줄**: **ΔS_conf 는 반전율 f 의 결정론적 함수 h(f) 이지 독립 관측량이 아니다.**
이 논문이 실제로 보인 것은 *"σ 가 f 에 대해 종모양"* 이고, 엔트로피로 바꿔 그린 `Fig. 5c` 는
**두 가지(枝)가 저엔트로피 쪽에서 2배 갈린다**(§10-1). 그래도 **우리에겐 여전히 쓸모가 크다** —
서술자의 인과 주장이 아니라 **"배열을 숫자 하나로 이름 붙이는 좌표계"** 로서다(§16).

---

## 2. 메타

| 저자 | 저널/년 | DOI | 조성 | 연구유형 |
|---|---|---|---|---|
| Jang, Park, Y. Lee, Shim\*, K. Kim\*, **S. Yu\*** (KIST·고려대·LLNL) | J. Mater. Chem. A **13**, 33203–33211 (2025) | `10.1039/d5ta05538e` | **Li₆₋ₓAsS₅₋ₓBr₁₊ₓ (x = 0–0.5)** 주축 · 스크리닝은 **Li₆MS₅X (M = P, As, Sb; X = Cl, Br, I) 9종** | **순수 계산** (DFT + AIMD 라벨링 + MTP-MLIP MD). **실험 0** — 실험값은 전부 Zhou et al. *Adv. Funct. Mater.* 2025, 2420971 (본문 ref 36 = SI ref 1) 소환 |

**이 논문의 계보**: 같은 그룹의 선행편 **Jang, Park, Jung, Chung, Shim, Kwon, Yu, *J. Mater. Chem. A* 2025,
13, 16547–16555 (본문 ref 39)** 이 **티오포스페이트(P) 계에서 이미 ΔS_conf 를 썼다**. 본편은 그것을 **As/Br 로
옮긴 후속편**이고, 본문이 *"has also demonstrated utility in analyzing Li-ion conduction in thiophosphate
analogues³⁹"* 로 그렇게 밝힌다. ⚠ **ref 39 는 우리가 아직 안 읽었다** — ΔS_conf 서술자의 **원전은 본편이 아니라
ref 39** 일 가능성이 높다(§16-6 의 후속 인입 1순위).

---

## 3. 핵심 물성 (수치 전수)

### 3.1 이 논문에 **없는** 것부터 (★6 의 절반이 여기다)

| 항목 | 상태 |
|---|---|
| **활성화에너지 Ea** | ⛔ **한 개도 없다.** 모든 MLIP-MD 가 **300 K 단일 온도**다. 아레니우스 없음, 온도계열 없음 |
| **확산계수 D** | ⛔ **표에도 그림에도 없다.** MSD 는 `Fig. S4`(셀크기 수렴)에만 나오고 D 값은 어디에도 안 적힌다. σ 만 보고 |
| **σ 오차막대 / 시드 산포** | ⛔ 없다. `Fig. 5`·`Fig. 7b` 전부 점 하나·막대 하나 |
| **Haven ratio** | ⛔ 언급 없음 (NE 식 (2) 를 그냥 씀 ⇒ **암묵적으로 H = 1**) |
| **MSD 적합 창 · 절편 · 확산영역(β) 점검** | ⛔ 전부 없음 |
| **전자구조 · 기계물성 · ESW / 산화안정** | ⛔ 전혀 다루지 않는다. 이 논문의 "안정성"은 **오직 Ehull(열역학 상안정)** 이다 |

### 3.2 σ — 자리반전 의존 (Li₆AsS₅Br, 300 K, `Fig. 5a`)

| 반전 f | σ (mS/cm) | 출처 |
|---|---|---|
| 0 % | **0.9** | `Table S2` (본문값) |
| ~3 % | `figure-read ≈ 2.7` | `Fig. 5a` |
| ~6 % | `figure-read ≈ 5.6` | `Fig. 5a` |
| **9.375 %** | **12.5** | `Table S1` (본문값) |
| 12.5 % | `figure-read ≈ 19.1` | `Fig. 7b` (x = 0) |
| **25 %** | **33.7** | `Table S2` |
| 37.5 % | `figure-read ≈ 44.2` | `Fig. 7b` |
| **50 %** | **46.1** (`Table S2`) ↔ `figure-read ≈ 49.8` (`Fig. 7b`) · `Fig. 5a` 최대 `≈ 50` | ⚠ **불일치 §10-4** |
| 75 % | `figure-read ≈ 35` | `Fig. 5a` |
| 87.5 % | `figure-read ≈ 22` | `Fig. 5a` |
| 100 % | `figure-read ≈ 2.7` | `Fig. 5a` |

**모양**: 0 % 에서 거의 안 통하다가 급격히 오르고, **50 % 근처 최대**, 이후 대칭에 가깝게 하강.
본문의 핵심 관찰 — *"약 10 % 반전만으로 최대 전도도의 약 50 % 에 도달"*.
⚠ **비대칭이 있다**: 100 %(≈2.7) 가 0 %(0.9) 보다 **3배 높다**. 본문은 이를 언급하지 않는다.

### 3.3 `Table S1` 전문 — 실험 vs 계산 (Li₆₋ₓAsS₅₋ₓBr₁₊ₓ)

| x | 조성 | 실험 반전(4d 내 Br %) | 실험 σ (mS/cm) | 계산 반전 | 계산 σ (mS/cm) |
|---|---|---|---|---|---|
| 0 | Li₆AsS₅Br | 9 | **2** | 9.375 | **12.5** |
| 0.25 | Li₅.₇₅AsS₄.₇₅Br₁.₂₅ | N/A | N/A | 25 | 15.8 |
| 0.3 | Li₅.₇AsS₄.₇Br₁.₃ | 39 | 6.6 | N/A | N/A |
| 0.375 | Li₅.₆₂₅AsS₄.₆₂₅Br₁.₃₇₅ | N/A | N/A | 37.5 | 34.7 |
| 0.4 | Li₅.₆AsS₄.₆Br₁.₄ | 46 | 10.4 | N/A | N/A |
| 0.5 | Li₅.₅AsS₄.₅Br₁.₅ | 56 | **15.4** | 50 | **51.3** |

> 🔴 **이 표는 "good agreement" 의 근거가 못 된다** (§10-3). **실험과 계산이 둘 다 있는 조성은 x=0 과 x=0.5
> 둘뿐**이고, 반전율이 거의 같은 **x=0 에서 12.5 vs 2 = 6.3× 과대**, x=0.5 에서 51.3 vs 15.4 = **3.3× 과대**다.
> 본문은 *"defects and voids in experimental samples typically reduce the measured ionic conductivity"* 로
> 설명하는데, **cold-press 다공성이 6배를 먹는다는 근거는 이 논문에 없다.**

### 3.4 `Table S2` 전문 — Ehull · 합성가능성 · σ

| x | 조성 | 구분 | 반전 (%) | Ehull (meV/atom) | 상안정 판정 | σ (mS/cm) |
|---|---|---|---|---|---|---|
| 0 | Li₆AsS₅Br | 실험 | 9 | N/A | Synthesized | 2 |
| 0 | Li₆AsS₅Br | 계산 | 0 | **17.6** | Meta-stable | 0.9 |
| 0 | Li₆AsS₅Br | 계산 | 25 | **20.0** | Meta-stable | 33.7 |
| 0 | Li₆AsS₅Br | 계산 | 50 | **28.4** | ⚠ **Unstable** | 46.1 |
| 0.25 | Li₅.₇₅AsS₄.₇₅Br₁.₂₅ | 계산 | 25 | 18.8 | Meta-stable | 15.8 |
| 0.25 | Li₅.₇₅AsS₄.₇₅Br₁.₂₅ | 계산 | 50 | 22.8 | Meta-stable | 46.1 |
| 0.3 | Li₅.₇AsS₄.₇Br₁.₃ | 실험 | 39 | N/A | Synthesized | 6.6 |
| 0.4 | Li₅.₆AsS₄.₆Br₁.₄ | 실험 | 46 | N/A | Synthesized | 10.4 |
| 0.5 | Li₅.₅AsS₄.₅Br₁.₅ | 실험 | 56 | N/A | Synthesized | 15.4 |
| 0.5 | Li₅.₅AsS₄.₅Br₁.₅ | 계산 | 50 | 25.2 | Meta-stable | 51.3 |

> ⚠ **표 자체가 자기 규칙을 어긴다**: 캡션이 *"Metastable phases with Ehull < 30 meV/atom are assumed to be
> synthesizable"* 라고 못박았는데 **28.4 를 "Unstable" 로 적었다.** 그리고 x=0@50 % 와 x=0.25@50 % 의 σ 가
> **둘 다 46.1** 로 같다 — `Fig. 7b` 는 각각 `≈49.8`·`≈46.1` 로 읽히므로 **x=0 행이 아래 행을 복사한 오식으로
> 의심된다**(확정 불가, §10-4).

### 3.5 Ehull — 9조성 × 5반전 (`Fig. 2b`, 전부 `figure-read ≈`, 판독 오차 ±2 meV/atom)

| 조성 | 0 % | 25 % | 50 % | 75 % | 100 % |
|---|---|---|---|---|---|
| Li₆PS₅Cl | ≈24.5 | **≈23** | ≈28 | ≈33 | ≈34.5 |
| Li₆PS₅Br | ≈12 | ≈15 | ≈24.5 | ≈32.5 | ≈40.5 |
| Li₆PS₅I | ≈13 | ≈27.5 | ≈42.5 | ≈43.5 | — |
| Li₆AsS₅Cl | ≈30 | ≈30.5 | ≈34.5 | ≈40.5 | ≈48 |
| **Li₆AsS₅Br** | **17.6** | **20.0** | **28.4** | ≈39 | ≈40.5 |
| Li₆AsS₅I | ≈2.5 | ≈18 | ≈26.5 | ≈40.5 | ≈53 |
| Li₆SbS₅Cl | ≈50 | ≈55 | ≈57.5 | ≈62 | ≈49.5 |
| Li₆SbS₅Br | ≈37 | ≈44 | ≈48.5 | ≈54 | ≈49.5 |
| Li₆SbS₅I | ≈23 | ≈34.5 | ≈40 | ≈48 | ≈40.5 |

(Li₆AsS₅Br 행은 `Table S2` 본문값으로 대체 — **내 `figure-read` ≈18/≈20/≈28.5 와 0.4 meV/atom 안에서
일치**했다. 이 한 줄이 위 표 전체의 판독 정확도 검산이다.)

**읽히는 것 3가지**
1. **P < As < Sb 순으로 불안정** — 본문의 이온반경 논리(Sb > As > P)와 일치. `Fig. 2a` 바이올린에서
   Sb 계 셋은 분포 전체가 **30 meV/atom 선 위**(합성 불가 영역)에 있다.
2. **Li₆PS₅Cl 만 25 % 가 0 % 보다 낮다** (≈23 < ≈24.5). 본문의 *"moderate disorder is thermodynamically
   favorable"* 의 유일한 계다. **우리 계가 바로 그 계다** — §7·§16.
3. **I 계는 0 % 가 압도적으로 안정** (Li₆AsS₅I ≈2.5). I 는 반전을 안 한다 ⇒ 낮은 σ. `deklerk2016` ·
   `jun2022` · `rao2025` 와 4중 정합.

### 3.6 `Fig. 7b` — Br 과잉 × 반전 격자 (300 K σ, mS/cm, 전부 `figure-read ≈`)

| ↓ x \ 반전 → | 0 % | 12.5 % | 25 % | 37.5 % | 50 % |
|---|---|---|---|---|---|
| **x = 0** | 0.9 | ≈19.1 | 33.7 | ≈44.2 | ≈49.8 |
| **x = 0.125** | — | ≈5.1 | ≈26.4 | ≈30.6 | ≈47.3 |
| **x = 0.25** | — | — | 15.8 | ≈33.7 | 46.1 |
| **x = 0.375** | — | — | — | 34.7 | ≈47.6 |
| **x = 0.5** | — | — | — | — | 51.3 |

> 🔑 **이 격자가 이 논문에서 제일 중요한데 본문이 안 읽는다.** 빈칸은 우연이 아니라 **화학량론이 금지**한 영역이다:
> 과잉 Br 은 4a 에 못 들어가므로 **반전 ≥ 100·x %** 가 강제된다 (`Fig. 7a` 의 흰 삼각형 경계 = 직선 f = x).
> 그리고 **같은 반전에서 Br 을 더 넣으면 σ 가 내려간다** (25 % 열: 33.7 → 26.4 → 15.8). 즉
> **초록의 *"higher Br content enhances ionic conductivity"* 는 교란된 진술이다** — Br 이 σ 를 올리는 게 아니라
> **Br 이 최소 반전율을 밀어올려서** 올라간 것처럼 보인다(§10-2).

---

## 4. DFT / 계산 방법 ★ (전수)

### 4.1 First-principles (구조·상안정)
- **code**: **VASP** (ref 43 = Kresse & Furthmüller 1996). 버전 미기재.
- **functional**: **GGA-PBE** (ref 45), **vdW 없음**. ⚠ 단 **MLIP 라벨은 optB88-vdW** 다 — §4.3.
- **pseudo**: **PAW** (ref 44 = Blöchl 1994). POTCAR 종·가전자수 미기재.
- **ecut**: **550 eV** (구조·Ehull) / **350 eV** (AIMD).
- **k-points**: **원자당 최소 1000 k-point density**. Γ-centered/MP 여부 미기재. AIMD 는 **Γ-only**.
- **수렴**: 이온 완화 **|F| < 0.03 eV/Å**, 전자 SCF **10⁻⁵ eV**.
- **초기 구조**: *"based on experimental structures"* — 어느 실험 구조인지, ICSD/MP id 미기재.
- **DFT+U**: **안 씀** (언급 없음). 스핀 편극 여부도 **미기재**.
- **Ehull 기준**: 0 = 안정, **≤ 30 meV/atom = metastable = 합성가능**(ref 46 Bartel 2018 · ref 47 Sun 2016).
  ⚠ **어느 상도(phase diagram)/DB 를 썼는지 안 밝힌다** (Materials Project? 자체?). Ehull 절대값의
  재현성이 여기서 끊긴다.

### 4.2 AIMD (MLIP 학습 데이터 생성 전용)
- **앙상블/온도조절기**: **NVT · Nosé–Hoover**. **timestep 미기재.**
- **결정 아르지로다이트**: T = **300 / 600 / 900 / 1200 K**, 변형 **−5 / 0 / +5 %**.
  가열 **0.5 K/fs** → **20 ps 평형화** → **10 ps 생산**, **0.1 ps 마다 스냅샷** → 100 × 4 T × 3 strain
  = **1,200 구조/조성**.
- **비정질 아르지로다이트**: **4000 K 10 ps 예비융해** → **2000 K 20 ps 융해** → **100 K/ps 로 17 ps 동안
  300 K 까지 급랭**, 변형 −5/0/+5 %. 2000 K 융해구간과 급랭구간에서 0.1 ps 마다 → 370 × 3
  = **1,110 구조/조성**.
- **전구체** (Li, As, S, **LiBr**): 300 K 로 가열(0.5 K/fs) → 300 K 10 ps 평형 → **300→1000 K 42 ps**,
  **0.2 ps 마다** → **210 구조/전구체** × 4 = **840**.
- **조성 커버리지** (`Fig. S1`): Li₆₋ₓAsS₅₋ₓBr₁₊ₓ **x = 0, 0.5, 1.0**, 그중 **정렬상은 x=0/0.5/1.0,
  무질서상은 x=0/0.5 만**. ⇒ 아르지로다이트 계 **5개** × 2,310 = **11,550** ✅ (11,550/2,310 = 5, 산수 일치)

### 4.3 MLIP (본 계산기)
- **형식**: **MTP (Moment Tensor Potential)** — ref 49 Jalem 2023 · **ref 50 Novikov 2021 (MLIP package)** ·
  ref 51 Qi 2021. **원전 Shapeev 2016 은 직접 인용 안 함**(우리 `papers/shapeev2016_moment_tensor_potentials.md` 가 그 원전).
- **하이퍼파라미터**: **R_cut = 6 Å · lev_max = 10 · w_E : w_F : w_σ = 100 : 1 : 0.01**.
- **참조 범함수 (라벨)**: ⚠⚠ **optB88-vdW** (ref 48 Klimeš 2011). **샘플링은 PBE-AIMD 인데 라벨은 optB88-vdW**
  단일점이다. 이 이원화를 본문이 정당화하지 않는다(§10-6).
- **학습 규모**: 아르지로다이트 **11,550** + 전구체 **840** = **12,390 구조**. 원자 수 기준 규모 미기재.
- **검증** (`Fig. S3`, Li₆AsS₅Br): **E RMSE 7.5 meV/atom · F RMSE 0.28 eV/Å**. 응력 RMSE **미보고**.
  - `Fig. S3a` 축 −4…0 eV/atom, 데이터는 −3.1…−0.8 에 두 덩어리(아르지로다이트 ≈−3.0…−2.1, 전구체 ≈−0.85).
  - `Fig. S3b` 축 ±20 eV/Å. **±20 eV/Å 라는 힘 범위는 4000 K 융해 구조에서 온다** ⇒ RMSE 0.28 은
    극단 구조가 부풀린 값일 수 있다. 상온 결정 구간만의 오차는 **보고되지 않았다**.
  - ⛔ **train/test 분할이 어디에도 없다.** `Fig. S3` 이 훈련집합 재현인지 검증집합인지 **판별 불가** ⇒
    보수적으로 **훈련 재현으로 읽어야 한다**. UQ·committee·extrapolation grade **0건**
    (MTP 는 `maxvol` 을 공짜로 주는데도 쓰지 않았다).

### 4.4 Classical MD (생산 계산)
- **엔진**: **LAMMPS** (ref 52).
- **앙상블**: **NPT** (압력·온도조절기 종류·감쇠상수 **미기재**). **timestep 미기재.**
- **온도**: **300 K 단일.** 평형화 시간 **미기재**.
- **길이**: **10 ns**.
- **셀**: **4×4×4 supercell = 3,328 원자** (`Fig. S4d`; 52원자 관용셀 × 64).
- **셀크기 수렴** (`Fig. S4`, 5 독립런, 0–5 ns): 단위셀(52) 5 ns MSD 산포 `figure-read ≈ 55–107 Å²` (**≈2×**) →
  2×2×2(416) `≈70–82` → 3×3×3(1404) `≈65–78` → **4×4×4(3328) `≈70–73` (곡선 5개가 사실상 겹침)**.
  ⇒ 저자는 **셀크기로 산포를 죽인다**. 시드 평균이 아니다.
- **D**: 식 (1) `D = ⟨[r(t+t₀)−r(t₀)]²⟩ / (2 d t)` — d = 차원. **적합 창·절편 처리·다중 시간원점 여부
  전부 미기재.**
- **σ**: 식 (2) Nernst–Einstein `σ = (ze)² c D / (k_B T)`. **Haven 언급 없음 ⇒ H = 1.**
- **van Hove self-part**: 식 (3), 표준형.
- **⛔ 생산런의 시드 수**: **명시 없다.** `Fig. 5a` 는 33 반전준위에 **점이 정확히 33개**(3.125 % 간격) ⇒
  **준위당 배열 1개 · 런 1개 · 오차막대 0** 으로 읽는 것이 유일하게 정합적이다. `Fig. S4` 의 5런은
  **셀크기 수렴 시험 전용**이고 생산 결과에 반영된 흔적이 없다.

### 4.5 ★ 무질서 처리 (여기가 우리 관심의 핵심)

| 단계 | 어떻게 | 근거 |
|---|---|---|
| **Ehull 스크리닝** | **"all possible 4a/4d site configurations were evaluated"** = **단위셀 전수 열거** | 본문 §2 |
| **AIMD 학습용 구조 선택** | **"For each composition, the lowest-energy configuration was selected"** = **최저에너지 1개** | 본문 §2 |
| **MD 생산용 배열 (0→100 %, 3.125 % 간격)** | ⛔ **논문에 없다.** 무작위인지·최저에너지인지·SQS 인지 **한 줄도 없다** | — |
| **배열당 반복** | ⛔ **없다** (준위당 1점) | `Fig. 5a` |
| **정량 지표** | **ΔS_conf** (식 4) — §8 | 본문 §2·§3 |

> 🔴 **★2 의 직답**: *"배열을 몇 개 만들고 어떻게 골랐나"* → **Ehull 축(단위셀)은 전수 열거 + 최저에너지 1개**,
> **MD 축(4×4×4, 3328원자)은 준위당 1개인데 선택 규칙이 없다.** 4×4×4 셀에는 4a·4d 자리가 각각 **256개**이고
> 3.125 % = **8자리**다. 50 % 반전에서 가능한 배열 수는 C(256,128)² ≈ 10¹⁵² 인데 **그중 하나를 어떻게
> 골랐는지 안 밝힌다.** ⇒ **`Fig. 5a` 의 종모양은 "반전율의 함수"가 아니라 "저자가 고른 33개 배열의 함수"** 일
> 수 있다. 이 구멍은 `jun2022`(같은 점유율 50 %, 다른 배열 → σ **23.3 vs 37.1 = 1.6×**)가 **이미 실측으로
> 뚫어 놓은 구멍**이다.

---

## 5. Figure set ★

| Fig | 내용 (무엇을 보여주나) | 우리 활용 |
|---|---|---|
| 1 | Li₆MS₅X 결정구조 모식도 — M(P/As/Sb)·X(Cl/Br/I) 치환과 4a↔4d 반전으로 생기는 음이온 무질서 | ⬜ **안 봤다.** 개념도라 우리 판단에 안 쓴다 |
| 2a | 9조성 Ehull **바이올린** (모든 반전 배열 포함), 30 meV/atom 점선 · 아래 파란 음영 = 합성권 | P<As<Sb 순 불안정. **Sb 계 셋은 분포 전체가 30 선 위** ⇒ 합성 불가. **배열 앙상블을 분포로 그리는 표현법** 자체가 우리 §16-3 에 그대로 쓸 양식 |
| 2b | 같은 9조성 × 반전 0/25/50/75/100 % Ehull 막대 | **Li₆PS₅Cl 만 25 %(≈23) < 0 %(≈24.5)** — 우리 계에서 "적당한 무질서가 열역학적으로 유리"의 유일한 직접 근거. ⚠ **Li₆PS₅Cl 은 어느 배열도 Ehull 0 이 아니다(≈23–34)** = 이 상도에서 LPSCl 은 준안정 |
| 3 | Li 궤적 [001] 투영, z 0.55–0.6 슬라이스, 반전 0→100 % 7단계. (c) 인셋에 **Br₄d(갈)·S₄d(초)** 자리와 **Li_T5/T4/T2 자리**를 표시한 케이지간 점프 확대 | **0 % = 고립 고리(케이지 격리) → 12.5 % 부터 대각 사슬 연결 → 50 % 최대 침투 → 100 % 다시 고립.** ⚠ **100 % 패턴이 0 % 와 다르다** — 고리/채워진 사각형이 번갈아 나는 체커보드(=4a 케이지로 국재) ⇒ σ(100 %)>σ(0 %) 비대칭의 시각적 근거 |
| 4 | 같은 궤적 [110] 시점, 0/25/50/100 % | ⬜ **안 봤다** (`Fig. 3` 과 같은 데이터의 다른 시점) |
| 5a | **σ vs S/Br 반전 % (0→100, 3.125 % 간격, 33점)**, 300 K | ★ **이 논문의 본체.** 점이 33개 = **준위당 1런·오차막대 0** 의 증거. 10 % 반전에 최대의 ~50 % 도달 |
| 5b | **ΔS_conf/R vs 반전 %** — 0 에서 0, 50 % 에서 **1.386R** 최대, 100 % 에서 0 인 **매끈한 대칭 돔** | ★ **이 곡선은 데이터가 아니라 이항 엔트로피 함수 h(f) 를 그린 것**이다(§8-2). 우리 modelc 좌표 계산의 정본 |
| 5c | σ vs ΔS_conf/R — 저자는 *"near-linear"* 라 부름 | 🔴 **확대해 보면 두 갈래다.** 같은 ΔS 에서 **고반전(초록) 가지가 저반전(갈/주황) 가지보다 1.1–3.4× 높다**(§10-1). ⇒ **엔트로피만으로는 축퇴가 안 풀린다**는 우리 §16-2 의 직접 근거 |
| 6 | **van Hove self-part G_s(r,t)** 히트맵 (r 0–10 Å × t 0–10 ns, 색 0–1), 반전 7단계 | **0 %**: r `figure-read ≈3.5–4 Å` 밴드가 10 ns 내내 밝고 **5 Å 위가 완전히 비어 있다**(케이지간 점프 0). **50 %**: 저-r 밴드가 ~2.5 ns 에 소멸하고 7.5 Å 이상까지 연속 확산. **100 %**: 다시 `≈3 Å` 국재. ⚠ 본문은 0 % 피크를 *"around ∼3 Å"* 라 쓰는데 **그림은 3.5–4 Å 로 읽힌다**(§10-5) |
| 7a | **Ehull 등고선 지도** — x축 반전 0–100 %, y축 과잉 Br x 0–1, 컬러바 15–45 meV/atom, 20/25/30 등고선, "stable phase" 화살표가 원점 방향 | ★★ **좌상 흰 삼각형 = 화학량론 금지영역**, 경계가 **직선 f = x**. 이게 "Br 과잉이 최소 반전율을 강제한다"의 그림 증거이자 **우리 modelc(x=0.6 → f ≥ 60 %)** 계산의 기하학적 근거 |
| 7b | 합성가능권 Li₆₋ₓAsS₅₋ₓBr₁₊ₓ(x ≤ 0.5)의 **σ 막대**, x별 5묶음 | ★★ **같은 반전에서 x 를 올리면 σ 가 내려간다**(25 % 열: 33.7→26.4→15.8) ⇒ 초록의 "Br 이 σ 를 올린다"는 **교란**(§10-2) |
| S1 | **MLIP 개발 워크플로 전도** (조성 → 구조 → AIMD(PBE) → 단일점(optB88) → MTP 학습) | ★ **훈련셋의 유일한 내역서.** 11,550 = 5계 × 2,310 · 840 = 4전구체 × 210 · R_cut 6 Å · lev_max 10 · 100:1:0.01. **무질서상은 x=0/0.5 만 학습**했다는 사실도 여기서만 확인된다 |
| S2 | Li₆₋ₓAsS₅₋ₓBr₁₊ₓ (x = 0/0.25/0.5/0.75/1) Ehull vs 반전, 25 % 간격. x 가 클수록 시작 반전이 오른쪽으로 밀림 | ⬜ **안 봤다** — 수치는 `Table S2` + `Fig. 7a` 로 갈음 |
| S3 | MLIP↔DFT **패리티** (a) 에너지 (b) 힘, Li₆AsS₅Br | E 7.5 meV/atom · F 0.28 eV/Å. **train/test 분할 미기재** ⇒ 훈련 재현으로 읽는다. 힘 축 ±20 eV/Å = 융해구조 포함 |
| S4 | Li MSD, 300 K, 셀크기 4종 × **5 독립런**(흑·적·청·녹·자), 0–5 ns | ★★ **우리 3-시드 문제의 직접 대응물.** 52원자에서 5 ns MSD 가 `≈55–107 Å²`(2×) 로 갈리고 3328원자에서 `≈70–73` 로 붙는다 ⇒ **산포를 죽이는 지렛대가 시드가 아니라 셀크기**라는 실측 |
| S5 | 12.5 % 반전 궤적의 (a) 전영역 (b) z 0.55–0.6 슬라이스 — `Fig. 3` 슬라이스의 정의 도해 | ⬜ **안 봤다** |
| S6 | [110] 궤적 7단계 (`Fig. 4` 확장판) | ⬜ **안 봤다** |
| Table S1 | 실험(Zhou 2025) vs 계산 σ·반전율 대조 | 🔴 **"good agreement" 의 근거로 못 쓴다** — 겹치는 조성 2개에서 **3.3×·6.3× 과대**(§10-3) |
| Table S2 | 조성 × 반전 × Ehull × 합성판정 × σ | Ehull 본문값의 유일한 출처. ⚠ **28.4 를 "Unstable" 로 적은 자기모순** + **46.1 중복 의심**(§10-4) |

---

## 6. Post-processing ★

| 무엇 | 어떻게 | 도구 | 수치화·기록 |
|---|---|---|---|
| **Ehull** | 조성별 convex hull 위 에너지. 반전 배열 전수에 대해 계산 | ⛔ **도구·상도 DB 미기재** (pymatgen 여부조차 안 밝힘) | `Fig. 2a` 바이올린(배열 분포) · `Fig. 2b` 막대(반전별) · `Fig. 7a` 등고선(2D) · `Table S2` |
| **Li MSD → D** | 식 (1). **창·절편·다중원점 미기재** | LAMMPS 후처리(미기재) | D 값 자체는 **한 번도 안 적힌다** (`Fig. S4` MSD 곡선만) |
| **σ** | Nernst–Einstein 식 (2), **Haven = 1 암묵** | 미기재 | `Fig. 5a`·`Fig. 7b`·`Table S1/S2` |
| **Li 궤적 시각화** | 10 ns 궤적 점구름 투영, **z 0.55–0.6 슬라이스**로 한 케이지층만 | 미기재 (OVITO/VESTA 추정, 근거 없음) | `Fig. 3`·`Fig. 4`·`Fig. S5`·`Fig. S6` — **정량화 안 함**(연결성 지표·침투 임계 없음) |
| **van Hove self-part G_s(r,t)** | 식 (3), 앙상블 t₀ 평균 | 미기재 | `Fig. 6` 히트맵. **정량 지표로 환산 안 함** (예: >5 Å 적분값). 눈으로만 비교 |
| **★ 배열 엔트로피 ΔS_conf** | 식 (4) — §8 | 계산기 불필요(해석식) | `Fig. 5b`·`Fig. 5c` |

> ⛔ **우리가 늘 쓰는 후처리 중 이 논문에 **없는** 것**: NEB·BVSE·Bader·COHP/ICOHP·DOS/PDOS·ELF·
> grand-potential ESW·탄성 C_ij·포논. **이 논문은 "상안정 + 수송" 두 축뿐이다.**

---

## 7. 우리 DFT 대비 (comp1 / modelc) → `our_dft_baseline.md`

> ⛔ **인용 게이트 먼저 통과했다** (`db/properties/citation_hazards.json`, updated 2026-09-09):
> `HZ-comp1-Ea-diffusive-gate` **HOLD** (`MD_Ea_eV_singleseed@comp1`, 확산영역 게이트 미통과) ·
> `HZ-lpsocl-Ea-diffusive-gate` **HOLD** · `HZ-cross-system-Ea` **BLOCKED**(계간 Ea 직접 비교) ·
> `HZ-sigma-ratio-non-citable` **BLOCKED** · `HZ-singleseed-sigma-1p33x` **BLOCKED** ·
> CLAUDE.md: **MLIP-MD σ 절대값 인용 금지**.
> ⇒ **아래 표에 우리 σ 절대값은 한 칸도 없다.** Ea 는 단서를 같이 적는다.

| 항목 | 이 논문 (Jang25As) | 우리 | 차이 / 이유 — **실차이 vs 방법산물** |
|---|---|---|---|
| **계** | Li₆₋ₓ**As**S₅₋ₓ**Br**₁₊ₓ | comp1 = Li₆**P**S₅**Cl** · modelc = Li₅.₄**P**S₄.₄**Cl**₁.₆ | 🟡 **다른 화학.** 중심 양이온·할로겐 둘 다 다르다. §12 가 무엇이 깨지는지 전담 |
| **무질서 축의 존재** | ✅ **축을 만들었다** — 반전 0→100 %, 33점 | ⛔ **축이 없다.** 3-시드는 `--v0_xyz` 공유 + `--disorder_levels 0.0` ⇒ **배열 고정, 속도만 다름** | 🔴 **실차이.** 우리 오차막대는 *"이 조성의 D"* 가 아니라 *"한 배열 안의 산포"* 다 — §16 이 이 칸을 메우는 초안 |
| **무질서 정량 지표** | **ΔS_conf** (식 4) | ⛔ **없다** | 🔴 **실차이 + 즉시 이식 가능.** §8·§16-1 |
| **우리 modelc 의 ΔS_conf** | — | **0.673R = 5.60 J mol⁻¹ K⁻¹** `digest 계산 (원논문 미보고)` — `db/structures/modelc_V0_k663.xyz` 실측 (§8-4) | 🔵 **처음으로 숫자가 생겼다.** 이 셀이 가질 수 있는 최대(1.001R)의 **67 %** = **자기 범위의 저엔트로피 끝** |
| **우리 comp1 의 ΔS_conf** | — | **정확히 0** (4d 전부 S, 4a 전부 Cl) `digest 계산` | ✅ 완전정렬 확인. `disorder_ensemble_diffusion.py` docstring 의 *"comp1 fully ordered"* 와 일치 |
| **Ehull (우리 계)** | Li₆PS₅Cl **≈23–34.5 meV/atom** (0→100 %), **25 % 가 최저** | 우리는 Ehull 을 안 잰다 | 🟡 **우리가 못 하는 것**(`comparison_vs_ours.md` §H). ⚠ **문헌값 소환** — 상도 DB 미기재라 우리 db 에 못 넣는다 |
| **셀 크기** | **3,328 원자** (4×4×4) | **62 원자**(modelc) / 52(comp1) · 558원자(2×) | 🔴 **실차이, 그리고 우리에게 불리하다.** `Fig. S4` 는 **52원자에서 5런 MSD 가 2× 갈린다**고 실측했다 — 우리 62원자가 정확히 그 영역이다 |
| **온도** | **300 K 단 하나** (10 ns) | **600/800/1000 K** 3점 (400/500 K 제외 판정) | 🟡 **다른 전략.** 저들은 상온에서 직접 재고(σ 가 커서 가능), 우리는 고온 외삽. **Ea 를 대조할 상대가 없다**(저들은 Ea 를 안 낸다) |
| **MSD 창** | ⛔ **미기재** | **2–50 ps 고정 · 자유절편 · 다중 시간원점** | ⛔ **이 한 줄이 σ·D 정량 대조를 원천 봉쇄한다** |
| **σ 산출** | NE, **Haven = 1 (암묵)** | NE, **Haven = 1** | ✅ 같은 관례 ⇒ **같은 방향으로 틀릴 수 있다**. `adeli2019` 실측 **Haven 0.3→0.23** 이 그 크기다 |
| **MLIP** | **MTP** (자체 학습, 라벨 **optB88-vdW**) | **UMA-s-1p1 (omat)** 파운데이션 | 🟡 **참조 PES 가 다르다**(optB88-vdW vs PBE 계열) ⇒ **두 σ 를 한 표에 놓지 않는다** |
| **시드/반복** | 생산런 **1회, 오차막대 0** | **3-시드** (600 K 3-seed Ea 0.197±0.032, 오차막대 정의 있음) | ✅ **우리가 낫다.** 저들은 시드 대신 **셀크기**로 산포를 죽였다 — 두 전략을 **합쳐야** 한다(§16-4) |
| **밴드갭·ESW·기계** | ⛔ 없음 | comp1 2.066 / modelc **2.099** eV (fixed-occ nscf) · onset 2.256 V · B₀ 21.71 GPa | — 겹치는 축 없음 |

### 7b. 우리 3-시드 문제에 이 논문이 정확히 무엇을 하는가

`Fig. S4` 는 **같은 구조·같은 조성에서 초기속도만 다른 5런**의 MSD 다. 우리 3-시드와 **완전히 같은 실험**이다.
결과: **52원자에서 5 ns MSD 가 `≈55–107 Å²`(≈2×) 로 갈리고, 3,328원자에서 `≈70–73 Å²`(≈4 %) 로 붙는다.**

> 🔴 **우리 62원자 modelc 의 3-시드 산포(600 K Ea 0.197±0.032 eV, ±16 %)는 "이 조성의 불확실도"가 아니라
> 상당 부분 **유한크기 표본잡음**일 수 있다.** 저들의 실측이 그 방향을 가리킨다. 다만 ⚠ 저들은 **300 K**,
> 우리는 **600 K** 이고 온도가 오르면 표본잡음은 줄어든다 — 그러니 이 논문이 우리 산포의 크기를 **정하지는
> 않는다**. 정하려면 **우리 셀에서 셀크기 사다리를 우리가 직접 돌려야 한다**(§16-4 Step 2).

---

## 8. ★1 — Configurational entropy: 정확히 무엇이고, 우리 계에 그대로 쓸 수 있나

### 8-1. 논문의 정의 (식 4, 본문 §2 축자)

```
ΔS_config = ΔS_4a + ΔS_4d
          = −R { Σ_{i=1..N4a} x_i ln x_i  +  Σ_{j=1..N4d} x_j ln x_j }
```
- **R** = 기체상수 (8.314 J mol⁻¹ K⁻¹). 논문은 그림 축을 **ΔS_conf/R** 로 무차원화해 그린다.
- **N_4a, N_4d** = 각 자리에 있는 **음이온 화학종의 개수** (Br/S 이면 2).
- **x_i, x_j** = 그 자리에서의 **몰분율**.
- **부격자**: **Wyckoff 4a 와 4d 두 개뿐**. PS₄/AsS₄ 사면체의 S(16e)도, **Li 부격자도 들어가지 않는다.**
- **단위**: J mol⁻¹ K⁻¹ (**"mol" = 자리 1몰**, 즉 `4a 1개 + 4d 1개 = 화학식단위 1개당`).

### 8-2. 🔴 이 양의 정체 — 반드시 알고 써야 한다

x=0 대칭계에서 반전율 f(= 4d 의 할로겐 분율)를 넣으면 4a 는 자동으로 (1−f) 할로겐이 되므로

```
ΔS_conf(f)/R = 2 · h(f),   h(f) = −f ln f − (1−f) ln(1−f)   ← 이항 엔트로피
```

**검산 (논문값과 대조)**
| f | 계산 | 논문 |
|---|---|---|
| 0.10 | 2·h(0.1) = **0.650R** | *"approximately 0.6R at 10 %"* ✅ |
| 0.25 | 2·h(0.25) = **1.1247R** | *"1.1R at 25 %"* ✅ |
| 0.50 | 2·ln2 = **1.386R** | *"maximum of 1.4R at 50 %"* ✅ |

⇒ **`Fig. 5b` 는 측정이 아니라 해석함수를 그린 것이다.** ΔS_conf 는 f 의 **결정론적 함수**이고
**f 이상의 정보를 담지 않는다.** 따라서:
- ✅ **쓸 수 있는 것**: 서로 다른 조성·서로 다른 셀의 배열을 **한 좌표축 위에 올려 이름 붙이는 것**.
  대칭성(f ↔ 1−f 를 접는 것)과 조성 이식성이 공짜로 따라온다.
- ⛔ **쓸 수 없는 것**: *"엔트로피가 전도도를 높인다"* 는 **인과 서술**. 같은 f 를 엔트로피로 바꿔
  다시 그렸을 뿐 새 정보가 없다(§10-1).
- ⛔ **더 쓸 수 없는 것**: **같은 f 안의 서로 다른 배열을 구분하는 것.** ΔS_conf 는 배열이 아니라
  **점유수**만 본다 ⇒ `jun2022` 가 실측한 *"같은 50 % 인데 σ 23.3 vs 37.1"* 을 **원리적으로 못 잡는다.**

### 8-3. Cl-rich(우리 계)로의 일반화 — 내가 유도한 식

Li₆₋ₓMS₅₋ₓX₁₊ₓ 의 자유음이온은 화학식단위당 **X (1+x) 개 + S (1−x) 개 = 2개**, 자리도 **4a 1 + 4d 1 = 2개**.
f ≡ 4d 의 X 분율이면 4a 는 X (1+x−f), S (f−x) ⇒ **f ≥ x 가 강제**된다(= `Fig. 7a` 흰 삼각형 경계).

```
ΔS_conf(f, x)/R = h(f) + h'(f, x)
    h(f)        = −f ln f − (1−f) ln(1−f)
    h'(f, x)    = −(1+x−f) ln(1+x−f) − (f−x) ln(f−x)
    정의역        x ≤ f ≤ 1
```
**최대**: 두 부격자가 **같은 조성**을 가질 때, 즉

```
f* = (1+x)/2        ΔS_max/R = 2 · h((1+x)/2)
```
- x = 0 → f* = **0.5**, ΔS_max = 1.386R ✅ **논문의 "50 % 최적"은 이 식의 특수해다.**
- x = 0.6 (**우리 modelc**) → f* = **0.80**, ΔS_max = **1.001R** `digest 계산 (원논문 미보고)`

> 🔑 **★1 의 직답**: **그대로는 못 쓴다. 하지만 한 줄 확장으로 쓸 수 있다.**
> 논문의 식 (4) 자체는 조성 무관하게 성립하지만, 논문이 **"50 % 가 최적"** 이라고 말한 것은
> **x=0 에만 해당**한다. **Cl 과잉이 있으면 엔트로피 최적 반전율은 (1+x)/2 로 이동한다.**
> **우리 modelc 의 목표는 50 % 가 아니라 80 % 다.**
> ⚠ **Li 공공은 이 식에 안 들어간다.** modelc 의 Li 공공(0.6/f.u.)은 **별도 항**이고, 논문도
> Li 부격자를 세지 않는다 — §8-5.

### 8-4. 우리 modelc 셀의 실측 좌표 `digest 계산 (원논문 미보고)`

`db/structures/modelc_V0_k663.xyz` (Cl₈Li₂₇P₅S₂₂, 62원자, 5 f.u.) 를 직접 분해했다.
**4a/4d 판별자 = 가장 가까운 P 까지의 거리** (이상 입방 F-4̄3m 에서 4d ≈ 0.433a, 4a ≈ 0.5a).

| 자유음이온 자리 | dP_min (Å) | 종 |
|---|---|---|
| 52, 55, 54 | 3.952 / 4.100 / 4.135 | **Cl** |
| 53, 56 | 4.300 / 4.264 | **S** (자유 S²⁻, Li 6개가 평균 2.364 Å 에 붙은 전형적 케이지 중심) |
| 57–61 | 4.629 / 4.670 / 4.690 / 4.692 / 4.866 | **Cl ×5** |

**5/5 로 정확히 갈린다** (가까운 무리 3.95–4.30 vs 먼 무리 4.63–4.87, 간격 0.33 Å). 자유 S²⁻ 둘이
가까운 무리에 있으므로 **가까운 무리 = 4d**(케이지 중심), **먼 무리 = 4a**. comp1 에서 같은 판별을 하면
**4d 4개 전부 S · 4a 4개 전부 Cl** 로 나와 완전정렬이 확인된다(간격은 4.138 vs 4.241 로 작지만 4/4 로 갈린다).

| 계 | 4d | 4a | f | ΔS_conf |
|---|---|---|---|---|
| **comp1 (Li₆PS₅Cl, 52원자)** | S ×4 | Cl ×4 | **0.00** | **0.000R** |
| **modelc (Li₅.₄PS₄.₄Cl₁.₆, 62원자)** | **Cl ×3 + S ×2** | **Cl ×5** | **0.60** | **0.673R = 5.60 J mol⁻¹ K⁻¹** |

**modelc 62원자 셀이 가질 수 있는 배열은 딱 3준위다** (10자리에 Cl 8 + S 2, 부격자당 5자리):

| (4d Cl, 4a Cl) | f | ΔS_conf/R | 배열 수 |
|---|---|---|---|
| **(3, 5)** ← **현재 우리 셀** | 0.60 | **0.673** | C(5,3)·C(5,5) = **10** |
| **(4, 4)** ← **엔트로피 최대** | 0.80 | **1.001** | C(5,4)·C(5,4) = **25** |
| **(5, 3)** | 1.00 | **0.673** | C(5,5)·C(5,3) = **10** |
| | | | **합 45 = C(10,2)** |

> ✅ **교차검증**: 이 45 가 `db/compositions/modelc.json` 의
> `pipeline_v2.halogen_screening.n_configs = 45 ("C(10,2)=45 halogen configs")` 와 **정확히 일치**한다.
> ⇒ **우리 파이프라인은 이미 45개를 전수 열거했고, 그중 최저에너지 1개만 썼다.**
> 그 1개가 **(3,5) = 0.673R = 세 준위 중 최저 엔트로피**다.
> 🔴 **"최저에너지 배열을 고른다"는 규칙이 우리를 구조적으로 저무질서 끝에 고정시켰다.**
> (그리고 그건 **Jang 의 규칙과 똑같다** — 저들도 AIMD 학습 구조를 최저에너지로 골랐다.)

### 8-5. 실험과의 대조 — 우리 셀은 실제 물질보다 **훨씬 정렬돼 있다**

`adeli2019` 중성자 Rietveld(POWGEN, 298 K, Li₅.₅PS₄.₅Cl₁.₅) 실측 점유율:
**4a-Cl 0.615(17) · 4d-Cl 0.834(16)** (⚠ Adeli 표기 4c ≡ 우리/Kraft 4d).

```
ΔS_conf(exp, Cl1.5)/R = h(0.834) + h(0.615) = 0.4495 + 0.6664 = 1.116R = 9.28 J mol⁻¹ K⁻¹
                                                              digest 계산 (원논문 미보고)
```
그 조성의 이론 최대는 **1.125R**(공칭 x=0.5 기준) 또는 **1.178R**(정련된 총 Cl 분율 0.7245 기준)
⇒ **실측은 최대의 95–99 %**. 즉 **실제 Cl-rich 아르지로다이트는 사실상 완전 무작위 배열에 가깝다.**

| | ΔS_conf | 그 조성의 최대 대비 |
|---|---|---|
| **우리 modelc 계산 셀** (Cl1.6) | **0.673R** | **67 %** |
| **실험 Cl-rich** (Adeli Cl1.5, 중성자) | **1.116R** | **95–99 %** |

> 🔴🔴 **이것이 이 digest 의 가장 값비싼 한 줄이다.**
> **우리는 Cl-rich 계를 계산한다면서 실제 물질보다 훨씬 정렬된 셀을 쓰고 있다.**
> 조성은 다르지만(Cl1.5 vs Cl1.6) 방향은 명확하다. ⚠ **다만 "그래서 우리 σ 가 과소다" 라고
> 말할 수는 없다** — 그 인과는 우리가 직접 재야 한다(§16). 지금 말할 수 있는 것은
> **"우리 셀의 무질서 좌표가 실험 좌표에서 벗어나 있다"** 까지다.

---

## 9. ★2 — 자리반전을 어떻게 "체계적으로" 변화시켰나 / 우리 배열 고정과의 대조

| 질문 | Jang25As | 우리 (`tools/modelc_v3/disorder_ensemble_diffusion.py` + `pipeline_v2`) |
|---|---|---|
| 배열 개수 | **Ehull 축**: 단위셀 4a/4d **전수 열거** · **MD 축**: 33 반전준위 × **1개** | **halogen_screening 45개 전수 열거**(= C(10,2)) 후 **최저에너지 1개** |
| 선택 규칙 | Ehull 축 = **최저에너지** / MD 축 = **⛔ 미기재** | **최저에너지**(`best_config_idx = 0`, `best_s_indices = [1,4]`) |
| 배열당 시드 | **1** (오차막대 없음) | **3** (속도 시드) — 단 **배열은 셋이 공유** |
| 셀 크기 | **3,328 원자** | **62 원자** |
| 무질서 파라미터 | **f = 4d 의 Br 분율** (자리 점유수 = **상태변수**) | **d = 2·n_swaps / n_free_sites** (기준 배열로부터의 **거리** = 상태변수 아님) |
| 정량 지표 기록 | ΔS_conf 를 그림 축으로 | ⛔ **f 도 ΔS_conf 도 기록 안 함** |

### 9-1. 🔴 우리 도구의 실측 결함 3건 (이 논문과 대조해서 드러났다)

**(a) `d` 는 상태변수가 아니다.**
`disorder_ensemble_diffusion.py` 는 `d = 2·n_swaps/n_sites` 로 라벨을 붙인다. modelc(n_sites=10, 자유 S 2개)에서
`n_swaps = 2` → `d = 0.4` 하나에 **물리적으로 다른 세 상태**가 섞인다:

| 두 Cl 을 어디서 뽑나 | 확률 | 결과 f | 결과 ΔS_conf |
|---|---|---|---|
| 둘 다 **4a** | C(5,2)/C(8,2) = **35.7 %** | 0.6 → **1.00** | 0.673R (**변화 없음**) |
| **하나씩** | 15/28 = **53.6 %** | 0.6 → **0.80** | **1.001R** ✅ |
| 둘 다 **4d** | C(3,2)/C(8,2) = **10.7 %** | 0.6 → **0.60** | 0.673R (**무변화**) |

⇒ **`d = 0.4` 라벨 하나 아래 ΔS_conf 가 0.673R 인 경우가 46 %, 1.001R 인 경우가 54 % 로 섞인다.**
같은 라벨의 replica 를 평균하면 **서로 다른 물리상태를 평균**하게 된다.

**(b) 스왑의 일부는 아무 일도 안 한다.**
`make_disordered()` 는 `c_pick` 을 **모든 Cl 8개**에서 뽑는다(4a·4d 구분 없음). 우리 modelc 는 **8개 중 3개가
이미 4d 에 있다** ⇒ **자유-S(4d) ↔ Cl(4d) 스왑은 두 4d 자리의 라벨 교환일 뿐 = 조성·점유수·에너지 전부 불변인
항등연산**이다. 단일 스왑 기준 **3/8 = 37.5 %** 가 이 무효 스왑이다.
⇒ *"무질서를 넣었다"* 고 기록됐지만 구조가 그대로인 config 가 섞인다.

**(c) `--disorder_levels 0.5` 는 modelc 에서 도달 불가다.**
자유 S 가 2개뿐이라 `max_swaps = 2` ⇒ `d ≤ 0.4`. 코드는 `d_actual` 로 정직하게 강등해 출력하지만
(`n_swaps = int(round(d*n_sites/2)); n_swaps = min(n_swaps, max_swaps)`), **docstring 의 사용 예
`--disorder_levels 0.0 0.5` 는 comp1(자유 S 4개) 전용**이다.

> ⚠ **docstring 의 *"modelc only 1/8 anti-site"* 도 확인이 필요하다.** 실제 V0 셀은 **8 Cl 중 3개가 4d**다
> (§8-4 실측). 이건 "안티사이트"라기보다 **화학량론이 강제한 최소 반전(f = x = 0.6)** 이다 —
> 4a 자리가 5개뿐인데 Cl 이 8개이므로 3개는 반드시 4d 로 간다. **선택이 아니라 제약이다.**
> 이 구분이 docstring 에 없다.

### 9-2. 다른 문헌과 나란히 — **"최적 반전율"은 아직 아무도 못 정했다**

| 출처 | 계 | 방법 | 최적 4d 할로겐 점유 |
|---|---|---|---|
| **Jang25As (본편)** | Li₆AsS₅Br | MTP-MLIP MD 300 K, 준위당 1배열 | **50 %** |
| `deklerk2016` | Li₆PS₅Cl | 순수 AIMD, σ_J(율속 점프율) 기준 | **75 %** |
| `jun2022` (한양 ERICA 계보) | Li₆PS₅Cl | AIMD 45배열 전수, 최안정 배열 | **50 %** (Br 25 %, I 0 %) |
| 2024 MTP-MLIP (우리 `deklerk2016` digest §주석) | Li₆PS₅Cl | MTP-MLIP | **25 %** |
| **실험** `adeli2019` (중성자, Cl1.5) | Li₅.₅PS₄.₅Cl₁.₅ | Rietveld 실측 | **83.4 %** (설계값 아님, 실측 점유) |

> 🔴 **네 계산이 네 답을 낸다.** ⇒ **"최적 반전율"은 방법·계·판정지표 의존이고, 이 논문의 50 % 를
> 우리 Cl 계로 이식하면 안 된다.** ✅ **이식할 것은 값이 아니라 "축을 만들고 좌표를 붙이는 절차"** 다.

---

## 10. ★3 — 무질서 ↔ 전도도: 무엇으로 보였나, 인과인가 상관인가

### 10-1. 🔴 `Fig. 5c` 는 하나의 선이 아니라 **두 갈래**다

본문은 *"a near-linear relationship between ΔS_conf and ionic conductivity is clearly observed"* 라고 쓴다.
`Fig. 5c` 를 2배로 확대해 읽으면 **같은 ΔS_conf 에 점이 두 개씩** 있고 **위쪽이 항상 초록(반전 > 50 %)** 이다:

| ΔS_conf/R (`figure-read`) | **하강가지** σ (초록, f > 50 %) | **상승가지** σ (갈/주황, f < 50 %) | 비 |
|---|---|---|---|
| ≈0.00 | ≈2.7 | 0.9 | **3.0×** |
| ≈0.28 | ≈11.6 | ≈5.7 | **2.0×** |
| ≈0.47 | ≈19.3 | ≈9.5 | **2.0×** |
| ≈0.62 | ≈20.9 | ≈12.5 | 1.67× |
| ≈0.75 | ≈26.5 | ≈19.1 | 1.39× |
| ≈0.86 | ≈34.9 | ≈24.7 | 1.41× |
| ≈0.96 | ≈35.2 | ≈29.3 | 1.20× |
| ≈1.12 | ≈36.2 | ≈33.7 | 1.07× |
| ≈1.3–1.4 | 41–50 (겹침) | 41–50 (겹침) | ≈1 |

⇒ **ΔS_conf 는 두 가지를 접어 주지 못한다.** 저엔트로피에서 **최대 3배** 벌어지고 최대 근처에서만 합쳐진다.
물리적으로는 당연하다 — **케이지 중심(4d)에 Br 이 있느냐 S 가 있느냐**가 σ 를 가르는데, ΔS_conf 는
그 **화학종 정체를 안 본다**(f 와 1−f 를 같게 본다). 본문 자신이 그 기전을 *"Br gradually replaces S at
the 4d sites, weakening the electrostatic interactions between Li and the cage center, thereby
effectively enlarging the cage"* 라고 써 놓고, 서술자에서는 그 방향성을 버렸다.

### 10-2. 🔴 Br 함량 효과는 **반전율과 교란돼 있다**

초록: *"greater anion disorder induced by site inversion **and higher Br content** enhances ionic
conductivity up to 50 mS cm⁻¹"*. `Fig. 7b` 를 **반전율을 고정하고** 읽으면 정반대다:

- 반전 **12.5 %** 고정: x=0 → `≈19.1` · x=0.125 → `≈5.1` (**3.7× 감소**)
- 반전 **25 %** 고정: 33.7 → `≈26.4` → 15.8 (**2.1× 감소**)
- 반전 **50 %** 고정: `≈49.8` / `≈47.3` / 46.1 / `≈47.6` / 51.3 (**사실상 평평**)

⇒ Br 과잉이 σ 를 올리는 게 아니라, **Br 과잉이 f ≥ x 를 강제해 반전율의 하한을 밀어올린다.**
`Fig. 7a` 의 흰 삼각형이 바로 그 강제다.
✅ 다만 **저자 편을 들어줄 여지도 있다**: §8-3 식으로 계산하면 반전 25 % 고정에서
ΔS_conf 는 x=0 → **1.125R**, x=0.125 → **0.939R**, x=0.25 → **0.562R** 로 함께 내려가고,
σ/ΔS 비가 **30.0 / 28.1 / 28.1** 로 거의 일정하다 `digest 계산 (원논문 미보고)`.
즉 **이 열에서는 ΔS_conf 가 조성을 넘어 잘 작동한다.**

### 10-3. 🔴 그런데 조성 이식성은 **다른 데서 깨진다**

| 점 | f | ΔS_conf/R `digest 계산` | σ | x=0 계열에서 같은 ΔS 를 갖는 f | 그때 x=0 의 σ |
|---|---|---|---|---|---|
| x=0.5, f=0.5 (Li₅.₅AsS₄.₅Br₁.₅) | 0.50 | **0.693** (4a 는 순수 Br → ΔS_4a = 0) | **51.3** | **11.0 %** | `≈18` |
| x=0.375, f=0.375 | 0.375 | **0.662** | 34.7 | **10.3 %** | `≈14` |

⇒ **같은 ΔS_conf ≈ 0.69R 에서 σ 가 18 vs 51.3 = 2.8× 갈린다.**
**서술자가 조성을 넘어 작동한다는 주장은 논문이 시험한 적이 없다** — 저자는 **x>0 점들을
ΔS 축에 한 번도 올리지 않았다**(`Fig. 5c` 는 x=0 전용). 위 두 줄은 내가 저들 식으로 계산해 본 것이다.

### 10-4. 판정 — **상관이다. 인과 주장은 논문 안에서 지지되지 않는다**

- **정량 상관계수 없음**: R²·Pearson·Spearman **한 개도 보고 안 함**. *"near-linear"* 는 육안 판정이다.
- **인과 사슬은 별도로 있다**: `Fig. 3`(케이지 연결성) → `Fig. 6`(케이지간 점프) → σ. **이 사슬은
  설득력이 있다.** 다만 그 사슬의 원인 변수는 **엔트로피가 아니라 "4d 의 Br 분율 f"** 다.
- **엔트로피 서술자는 그 사슬 위에 얹힌 재매개변수화**다(§8-2).
- **저자 자신이 조심한다**: *"further validation across diverse chemistries is required to establish
  its broader applicability"* — 이 문장은 정직하다.
- ⚠ **에너지 기반 뒷받침이 없다**: 본문은 *"As shown in our previous work³⁹, increasing ΔS_conf leads to
  overlapping site energy distributions… A similar trend is **anticipated** for thioarsenates"* 라고
  쓴다 — **본편에서 자리에너지 분포를 계산하지 않았다.** ref 39 로 미룬 셈이다.

### 10-5. 소소한 불일치 (그림 vs 본문)
- `Fig. 6a`(0 % 반전) 의 국재 밴드를 본문은 *"a peak around ∼3 Å"* 라 쓰는데 그림은 `figure-read ≈3.5–4 Å`
  로 읽힌다. 100 % 패널이 `≈3 Å` 에 가깝다 — 본문이 두 패널을 뒤섞었을 가능성.
- `Table S2` 가 Ehull **28.4** 를 "Unstable" 로 적어 자기 캡션(**< 30 = synthesizable**)을 어긴다.
- `Table S2` 의 x=0@50 % σ **46.1** 이 바로 아래 x=0.25@50 % 와 같고, `Fig. 7b`·`Fig. 5a` 는 `≈49.8`–`50` 을
  가리킨다 ⇒ **복사 오식 의심**(확정 불가).
- 본문은 100 % 반전 σ 가 0 % 와 *"a similar trend"* 로 대칭이라 하지만 **실제로는 2.7 vs 0.9 = 3배 비대칭**이다.

---

## 11. ★4 — MLIP 규약 전수 대조 (우리 규약 vs 이 논문)

| 항목 | Jang25As | **우리** (CLAUDE.md 데이터 규율) | 판정 |
|---|---|---|---|
| **MLIP 아키텍처** | **MTP** (Moment Tensor Potential) | **UMA-s-1p1 (omat)** — 파운데이션 GNN | 🟡 완전히 다른 계열 |
| **사전학습 / 자체학습** | **자체학습** (Li–As–S–Br 4원계 전용) | **사전학습** 그대로 사용 (fine-tune 없음) | 🟡 반대 전략 |
| **참조 범함수** | **optB88-vdW** (라벨) / **PBE** (AIMD 샘플링) | **PBE 계열**(OMat24) | ⛔ **다른 참조 PES ⇒ σ·D 를 같은 표에 못 놓는다** |
| **학습 라벨 수** | **12,390** (아르지로다이트 11,550 + 전구체 840) | 해당 없음(사전학습) | — |
| **학습 데이터 구성** | 결정(4 T × 3 strain) + **비정질(융해-급랭)** + 전구체 4종 | OMat24 범용 | 🔵 **비정질·변형을 일부러 넣는 설계**는 배울 점 |
| **검증 오차** | **E 7.5 meV/atom · F 0.28 eV/Å** (분할 미기재) | `db/properties/mlip_bench_li3ps4_uma.json` (PET-MAD test 243구조) | ⚠ **test set 이 달라 나란히 못 놓는다** |
| **UQ / committee** | ⛔ **0건** (MTP 의 maxvol 도 안 씀) | UQ 3편(Grasselli/Carrete/Kurniawan) 축 진행 중 | 🔵 우리가 낫다 |
| **MD 엔진/앙상블** | LAMMPS · **NPT** | ASE **Langevin NVT** (friction 0.02) | 🟡 다르다 (NPT 는 부피 완화를 허용) |
| **timestep** | ⛔ **미기재** | **2 fs** | ⛔ |
| **온도** | **300 K 단일** | **600 / 800 / 1000 K** (400/500 K 제외 판정) | 🟡 |
| **평형화 / 생산** | 평형화 **미기재** / 생산 **10 ns** | **5 ps / 200 ps** | 🟡 저들이 50× 길다 (셀도 5× 크다) |
| **셀 / 원자수** | **4×4×4 = 3,328 원자** (수렴시험 있음) | **62 원자**(modelc) · 558(2×) | 🔴 **격차가 크다** |
| **MSD 창** | ⛔ **미기재** | **2–50 ps 고정** | ⛔ **정량 대조 불가의 결정적 사유** |
| **절편** | ⛔ 미기재 | **자유절편** | ⛔ |
| **다중 시간원점** | ⛔ 미기재 | **사용**(`msd_multi_origin`) | ⛔ |
| **확산영역 게이트(β)** | ⛔ 없음 | `tools/ionic/msd_diffusive_check.py` (미통과 시 **HOLD**) | 🔵 **우리가 확실히 낫다** — 저들의 σ(0 %)=0.9 는 `Fig. 6a` 상 **10 ns 동안 케이지간 점프가 0** 인 계다 ⇒ 그 D 는 확산영역이 아니다(§14-2) |
| **시드 수 / 오차막대** | **생산 1런, 오차막대 0** (`Fig. S4` 5런은 수렴시험 전용) | **3-시드**, 600 K 3-seed Ea 0.197±0.032 eV | 🔵 우리가 낫다 |
| **σ 산출** | **NE, Haven = 1 (암묵)** | **NE, Haven = 1 (명시)** | ✅ 동일 관례 |
| **Ea / 아레니우스** | ⛔ **없음** (300 K 단일) | 600/800/1000 K 3점 | — 대조 상대 없음 |
| **코드/모델 공개** | ⛔ **없음** (§15) | — | ⛔ |

---

## 12. ★5 — thioarsenate(As) → thiophosphate(P) 로 옮길 때 깨지는 가정

| # | 가정 | As/Br 에서 참 | **P/Cl 로 옮기면** |
|---|---|---|---|
| 1 | **이온반경 정합이 반전 가능성을 정한다** (S 170 · Cl 167 · Br 182 · I 207 pm) | Br(182) vs S(170) = 12 pm 어긋남 ⇒ 반전이 **적당히** 불리 | ✅ **오히려 우리에게 유리하다.** Cl(167) vs S(170) = **3 pm** = 전 할로겐 중 최적 정합 ⇒ **반전이 더 쉽다.** `Fig. 2b` 에서 Li₆PS₅Cl 만 25 % 가 0 % 보다 안정한 이유. **방향은 이식되고, 크기는 더 커진다** |
| 2 | **최적 반전율 = 50 %** | ΔS 최대와 일치 | ⛔ **이식 금지.** ① x>0 이면 f\* = (1+x)/2 로 이동(§8-3) → **modelc 는 80 %** ② 같은 P/Cl 계에서 문헌이 25/50/75 % 로 갈린다(§9-2) ③ 실험 실측은 83 %(`adeli2019`) |
| 3 | **"케이지 크기 비"가 최적점을 만든다** (본문 §3 결론) | AsS₄³⁻ 기반 케이지 | ⛔ **베이스라인이 다르다.** As 는 P 보다 크므로(저자 자신의 안정성 논거) 4a/4d 케이지 절대크기·비가 다르다. `jun2022` 의 서술자(**케이지 크기의 표준편차**)가 바로 이 축이고, 그것은 **중심 양이온에 의존**한다 |
| 4 | **4d 의 할로겐이 Li–케이지 정전기를 약화시켜 케이지를 넓힌다** | Br 은 크고 분극률이 크다 | 🟡 **정성적으로만 이식.** Cl 은 Br 보다 작고 덜 분극성 ⇒ **같은 반전율당 케이지 확장 효과가 작을 것으로 예상**. ⚠ 이 예상은 **어느 논문에도 정량화돼 있지 않다** |
| 5 | **Li 공공이 반전과 함께 온다** (Li₆₋ₓ) | x 만큼 공공 | ✅ **완전히 같은 구조.** Li₆₋ₓPS₅₋ₓCl₁₊ₓ 도 동일. **이 축은 그대로 이식된다** |
| 6 | **MLIP 이 옮겨간다** | Li–As–S–Br 전용 MTP | ⛔ **절대 불가.** Cl 이 type map 에 없다. **이식되는 것은 계산기가 아니라 규약뿐** |
| 7 | **Ehull 30 meV/atom = 합성가능** | As/Br 판정 | ⚠ **P/Cl 에서는 다르게 작동한다.** `Fig. 2b` 상 Li₆PS₅Cl 은 **어느 배열도 Ehull ≈23 meV/atom 아래로 안 내려간다** — 실제로는 상용 재료인데. ⇒ 이 상도 기준선에는 **계통 오프셋**이 있고, 그 오프셋 크기를 우리는 모른다(상도 DB 미기재) |
| 8 | **As 의 전기화학** | ⛔ **논문이 다루지 않음** | ⛔ As⁵⁺/As³⁺ 는 P⁵⁺ 보다 환원되기 쉽다. 우리 **산화안정 4축·환원한계 축은 이 논문에서 아무것도 못 가져온다.** (그리고 티오아르세네이트의 독성·실용성 문제도 논문이 언급하지 않는다) |

> 🔑 **★5 한 줄 정리**: **As↔P 차이가 결론에 들어가는 지점은 정확히 두 곳이다 —
> ① 상안정 서열(반경 논거, `Fig. 2`)과 ② "최적 반전율 = 50 %"의 근거인 케이지 크기 비.**
> **①은 우리 쪽에 더 유리하게 이식되고, ②는 이식되지 않는다.**
> 그 외(공공-반전 결합·엔트로피 식·MD 규약)는 **화학과 무관한 틀**이라 그대로 쓸 수 있다.

---

## 13. ★6 — 실측값 + 우리 값과 나란히 놓을 때의 인용 조건

### 13-1. 이 논문에서 인용 가능한 것

| 양 | 값 | 조건 |
|---|---|---|
| σ (Li₆AsS₅Br, 300 K, 계산) | 0.9(0 %) / 12.5(9.375 %) / 33.7(25 %) / 46.1 또는 ≈50(50 %) mS/cm | **MLIP-MD 소환값**. 실험 대비 **3.3–6.3× 과대**(§3.3)임을 반드시 병기 |
| σ (실험, Zhou 2025 소환) | 2 / 6.6 / 10.4 / **15.4** mS/cm (반전 9/39/46/56 %) | **이 논문의 값이 아니다** — 반드시 **Zhou et al. AFM 2025, 2420971** 로 귀속 |
| ΔS_conf | 0.6R(10 %) / 1.1R(25 %) / **1.386R**(50 %) | **해석식 값**이므로 재현 가능. 자유롭게 인용 가능 |
| Ehull | Li₆AsS₅Br 17.6 / 20.0 / 28.4 meV/atom | **상도 DB 미기재** ⇒ 절대값 인용 시 그 단서 병기 |
| MLIP RMSE | E 7.5 meV/atom · F 0.28 eV/Å | **train/test 분할 미기재** ⇒ *"훈련 재현 수준"* 으로만 |

### 13-2. ⛔ 우리 값과 나란히 놓을 때 (인용위험 원장 대조 결과)

| 우리 값 | 위험 | 이 논문과 나란히 놓을 수 있나 |
|---|---|---|
| **comp1 Ea 0.253 eV** | `HZ-comp1-Ea-diffusive-gate` **HOLD** (`MD_Ea_eV_singleseed@comp1`, 확산영역 게이트 미통과) | **상대가 없다** — 이 논문은 Ea 를 안 낸다. ⇒ **문제가 발생하지 않는다** |
| **modelc Ea 0.224 eV / 3-seed 0.197±0.032 eV** | 단일궤적 단서 + 위 게이트 | 같음 |
| **우리 σ 절대값** | CLAUDE.md **인용 금지** · `HZ-sigma-ratio-non-citable` **BLOCKED** · `HZ-singleseed-sigma-1p33x` **BLOCKED** | ⛔ **어떤 형태로도 이 논문의 σ 옆에 놓지 않는다.** 참조 PES(optB88-vdW vs PBE)·MSD 창(미기재 vs 2–50 ps)·셀(3328 vs 62)이 **세 겹으로** 다르다 |
| **계간 Ea 비교** | `HZ-cross-system-Ea` **BLOCKED** | ⛔ 해당 없음(상대 없음) |
| **b2o3 축 전체** | `HZ-b2o3-md-ea` **BLOCKED** (대체값 없음) | ⛔ 이 논문과 무관 |

> ✅ **이 논문에서 우리 물성 4축으로 넘어가는 수치값은 "0개"** 다.
> 넘어오는 것은 **① 방법(엔트로피 좌표계) ② 설계(배열 축·셀크기 사다리) ③ 경고(단일배열의 위험)** 뿐이다.
> ⇒ `comparison_vs_ours.md` 에서 이 편은 **물성 4축 표가 아니라 §J 의 `🔧 방법 원전` 블록**으로 들어가는 것이
> 맞다. **단 한 가지 예외**: `Fig. 2b` 의 **Li₆PS₅Cl Ehull(반전) 곡선**은 우리 계의 무질서 열역학이므로
> **축 A 의 각주**로 쓸 수 있다 (소환값·상도 DB 미기재 단서 병기).

---

## 14. ★7 — 공개·라이선스 · **SI 에만 있는 것**

### 14-1. 공개 상태 (전부 확인)
- **Data availability 축자**: *"The data supporting this article have been included as part of the SI.
  Supplementary information is available. See DOI: https://doi.org/10.1039/d5ta05538e."*
- **Conflicts of interest**: *"There are no conflicts to declare."*
- ⛔ **코드 저장소 없음** · ⛔ **학습 데이터셋 없음** · ⛔ **MTP 퍼텐셜 파일 없음** ·
  ⛔ **LAMMPS 입력 없음** · ⛔ **구조 파일(POSCAR/CIF) 없음** · ⛔ **소프트웨어 라이선스 문구 없음**
  (RSC 표준 저작권 표기만; 본문 1쪽에 "Licence and permissions" 링크).
- ⇒ **재현 불가.** "SI 가 곧 데이터"라고 했지만 SI 는 **그림 6장 + 표 2장**이고
  **원시 수치는 `Table S1`·`Table S2` 두 표가 전부**다.
- **자금**: KIST 기관사업 2E33941·2E33943 · NRF(MSIT) RS-2024-00404414·RS-2024-00427700 ·
  K. Kim 은 **LLNL DE-AC52-07NA27344**, DOE EERE **Vehicle Technologies Office Battery Materials Research**.

### 14-2. **SI 에만 있고 본문에 없는 것** (이게 없으면 §4 를 못 쓴다)

| SI 항목 | 본문에 없는 내용 |
|---|---|
| SI p2 "Methods for AIMD Simulations" | **AIMD 온도 4점(300/600/900/1200 K)** · **변형 −5/0/+5 %** · **가열률 0.5 K/fs** · **평형 20 ps** · **생산 10 ps** · **스냅샷 0.1 ps** · **1200 구조/조성** · **비정질 융해-급랭 프로토콜 전체**(4000 K 10 ps → 2000 K 20 ps → 100 K/ps 17 ps 급랭) · **1110 구조** · **전구체 300→1000 K 42 ps, 0.2 ps, 210 구조** |
| `Fig. S1` | **훈련셋 내역서** — 조성 x=0/0.5/1.0, **무질서상은 x=0/0.5 만**, 전구체 4종(Li·As·S·**LiBr**), 11,550 = 5 × 2,310 의 산수 |
| `Fig. S3` | **RMSE 값 자체**(본문은 값을 본문에도 적지만 패리티 플롯·데이터 범위는 SI 에만) |
| `Fig. S4` | ★★ **5 독립런 MSD × 4 셀크기** — **이 논문에서 "시드 산포"를 볼 수 있는 유일한 곳**. 본문은 *"convergence test"* 한 줄 |
| `Table S1` | **실험 대조 전체** (본문은 *"good agreement… as shown in Table S1"* 한 줄) |
| `Table S2` | **Ehull ↔ 합성판정 ↔ σ 연결표** — Li₆AsS₅Br 의 17.6/20.0/28.4 는 **여기에만** 있다 |
| SI ref [1] | Zhou, Gautam, Suard, Li, Ganapathy, Chen, Zhang, Nan, Wang, **Wagemaker**, *Adv. Funct. Mater.* 2025, 2420971 — **모든 실험값의 실제 출처** |

> 🔴 **본문만 읽으면 이 논문의 학습 프로토콜을 한 줄도 못 쓴다.** SI 가 본체다.

---

## 15. 적용 인사이트 (내 연구에 어떻게)

1. **무질서에 좌표를 붙일 수 있게 됐다.** ΔS_conf 는 계산 비용 0(해석식)이고 조성·셀크기 무관하게
   같은 축 위에 올릴 수 있다. **우리 modelc = 0.673R, comp1 = 0**, 실험 Cl-rich ≈ **1.116R** — 이 세 숫자만으로
   *"우리 셀이 어디에 서 있는가"* 를 그림 한 장으로 말할 수 있다.
2. **우리 셀은 자기 범위의 저엔트로피 끝에 있다.** 62원자 셀에서 도달 가능한 최대는 **1.001R (f = 0.80)**
   이고 우리는 **0.673R (f = 0.60)** 이다. **최저에너지 배열을 고르는 규칙이 그 원인**이고,
   그건 **선택 가능한 규칙**이다 (§16-3).
3. **산포를 죽이는 지렛대가 두 개다: 시드와 셀크기.** 우리는 시드만 쓰고 저들은 셀크기만 썼다.
   `Fig. S4` 는 **52원자에서 5런 MSD 가 2× 갈린다**고 실측했다 — **우리 62원자가 그 영역이다.**
4. **`Fig. 2a` 의 바이올린 표현법**을 그대로 쓴다. "배열 45개의 Ehull 분포"를 점 하나가 아니라
   분포로 그리면, 우리가 지금까지 *"최저에너지 1개"* 로 감춰 온 정보가 한 장에 드러난다.
5. ⚠ **"무질서 = 좋다" 로 요약하면 안 된다.** 이 논문의 절반은 **무질서가 Ehull 을 올린다**는 것이고,
   결론은 **트레이드오프 창**이다. 우리 modelc 서사도 같은 형식이어야 한다.

---

## 16. 🔑 §우리 무질서 축에 주는 것 — **modelc 의 Cl 무질서 정량 + 배열 축 시드 확장 구체안**

> 근거는 §8(엔트로피 정의·우리 셀 실측)·§9(배열 생성 대조)뿐이다. **논문에 없는 것은 "논문에 없다"** 로 적었다.

### 16-1. 정량 지표 — **오늘 바로 확정 가능** (계산 0회)

**보고량 정의**: modelc 배열 c 에 대해
```
f(c)  = (4d 자리의 Cl 개수) / (4d 자리 총수)            [자리 점유 분율, 무차원]
ΔS_conf(c)/R = h(f) + h'(f, x=0.6),   §8-3 식
    4a 판별 = "가장 가까운 P 까지의 거리" 로 자유음이온 10자리를 5/5 로 이분 (§8-4, 간격 0.33 Å)
```
- **modelc V0 현재값**: f = **0.60**, ΔS_conf = **0.673R = 5.60 J mol⁻¹ K⁻¹**
- **modelc 62원자 셀의 최대**: f\* = **0.80**, ΔS_conf = **1.001R = 8.32 J mol⁻¹ K⁻¹**
- **comp1 V0**: f = 0, ΔS_conf = **0**
- **실험 기준점** (`adeli2019` 중성자, Cl1.5): **1.116R** = 그 조성 최대의 **95–99 %**
- ⚠ **Li 공공은 이 지표에 안 들어간다.** 논문의 식 (4)는 4a/4d 음이온만 센다.
  Li 무질서를 넣고 싶으면 **별도 항**이고 **논문에 없다** — 지어내지 않는다.

**구현**: 새 스크립트 금지(CLAUDE.md 코드 규율). **`tools/modelc_v3/disorder_ensemble_diffusion.py` 에
플래그로 붙인다** — `identify_free_anions()` 바로 뒤에 `classify_4a_4d()`(가장 가까운 P 거리로 이분)와
`sconf()` 를 더하고, 기존 `levels_out` 의 각 config 레코드에 **`f`·`dS_conf_over_R`·`n_Cl_4d`** 를 기록.
`--report-sconf` 로 계산만 하고 MD 없이 빠져나오는 경로도 같이 단다(선점검용).

### 16-2. 🔴 **f 와 ΔS_conf 를 둘 다 기록해야 한다** (엔트로피 하나로는 부족)

§10-1 이 실측으로 보였다 — 같은 ΔS 에서 **고반전 가지가 최대 3배 빠르다**. modelc 에서 이 축퇴는
**(3,5) 와 (5,3) 이 둘 다 0.673R** 인 형태로 **정확히 재현된다**:

| 준위 | (4d Cl, 4a Cl) | f | ΔS_conf/R | 배열 수 | 물리적 의미 |
|---|---|---|---|---|---|
| **L0** | (3, 5) | 0.60 | 0.673 | 10 | **현재 우리 셀.** 4a 순수 Cl, 4d 에 S²⁻ 2개 남음 |
| **L1** | (4, 4) | 0.80 | **1.001** | 25 | **엔트로피 최대.** 두 부격자 조성 동일 |
| **L2** | (5, 3) | 1.00 | 0.673 | 10 | **케이지 중심이 전부 Cl.** L0 와 ΔS 는 같지만 **화학이 반대** |

⇒ **라벨을 `d` 가 아니라 `(f, ΔS_conf)` 순서쌍으로 바꾼다.** L0 와 L2 는 반드시 **다른 계**로 취급한다.

### 16-3. 배열 앙상블 설계 — **45개는 이미 우리 손에 있다**

`db/compositions/modelc.json` 의 `pipeline_v2.halogen_screening.n_configs = 45` 가 §8-4 의 45와 **정확히 같다.**
즉 **전수 열거는 이미 끝났고, 우리가 44개를 버렸을 뿐이다.**

**제안 설계 (3 × 3 × 3)**
| 축 | 수준 | 선택 규칙 |
|---|---|---|
| **배열 준위** | **L0 / L1 / L2** (3) | §16-2 |
| **준위 내 배열** | 준위당 **3개** (9) | ⚠ **"최저에너지 3개"로 고르지 않는다.** 그러면 다시 편향된다. **에너지 순위 상·중·하 각 1개**를 뽑아 **준위 내 산포까지 재게 한다** (`jun2022` 가 같은 점유율·다른 배열에서 σ 1.6× 를 봤다) |
| **속도 시드** | 배열당 **3개** (27런/온도) | 기존 관례 유지 |

**비용 억제안**: 전부 돌리면 27런 × 3온도 = 81런이라 과하다. **2단 사다리**로 간다 —
- **Stage A (선별)**: 배열 9개 × **600 K 만** × 시드 1 = **9런**. `f`·ΔS·D 를 기록.
  여기서 **준위 간 차이가 준위 내 산포보다 큰가**를 먼저 본다. 아니면 거기서 멈춘다.
- **Stage B (본계산)**: Stage A 에서 **준위당 대표 1배열**만 남겨 3배열 × 3온도 × 3시드 = **27런**.

⛔ **결과를 보기 전에 판정 기준을 박는다** (CLAUDE.md 계산 규율):
> *"준위 간 D 차이의 중앙값이 준위 내 배열산포 + 시드산포의 합보다 크면 배열 축이 실재한다고
> 판정한다. 작으면 **'우리 셀 크기에서는 배열 축이 시드 잡음에 묻힌다'** 로 기록하고 닫는다."*
그리고 **`kb/templates/estimand_card.md` 를 먼저 채운다** — 보고량은
`D(T; 배열준위 L, 배열 c, 시드 s)` 이고 **집계 규칙(준위 내 평균? 최저에너지 대표?)을 먼저 선언**해야
스칼라 보고량이 정의된다.

### 16-4. 셀크기 — **이 논문이 우리에게 던진 가장 불편한 질문**

`Fig. S4` 실측: 52원자 5런 MSD **2× 산포** → 3328원자 **4 %**.
**우리 modelc 는 62원자다.** ⇒ 우리 3-시드 오차막대(600 K Ea ±0.032 eV)가 **물리인지 유한크기 잡음인지
지금은 구분이 안 된다.**

**Step**: 이미 있는 `modelc_2x_V0.xyz`(558원자)로 **같은 규약·같은 시드 수로 한 온도(600 K)만** 돌려
**62 vs 558 의 시드 산포 폭을 비교**한다. 산포가 눈에 띄게 줄면 **우리 오차막대의 해석을 바꿔야 한다.**
⚠ 이건 **σ 절대값을 인용하려는 게 아니라 산포의 성격을 판정하려는 것**이다 —
`HZ-sigma-ratio-non-citable` 를 건드리지 않는다.

### 16-5. 우리 도구에 즉시 반영할 3건 (§9-1)

| # | 무엇 | 왜 |
|---|---|---|
| 1 | `make_disordered()` 의 `c_pick` 을 **4a 자리 Cl 로 제한**하는 옵션 (`--swap_from 4a`) | 지금은 **3/8 = 37.5 %** 가 항등연산(무효 스왑)이다 |
| 2 | config 레코드에 **`f`·`ΔS_conf`·`n_Cl_4d`** 기록 | `d = 0.4` 하나에 **ΔS 0.673R 46 % + 1.001R 54 %** 가 섞인다 |
| 3 | docstring 정정 — *"modelc only 1/8 anti-site"* → **"8 Cl 중 3개가 4d 인데, 이는 무질서가 아니라 화학량론이 강제한 최소 반전(f = x = 0.6)"** | 제약과 선택을 구분해야 무질서 축이 성립한다 |

### 16-6. 후속 인입 1순위
**Jang, Park, Jung, Chung, Shim, Kwon, Yu, *J. Mater. Chem. A* 2025, 13, 16547–16555** (본편 ref 39).
본편이 *"ΔS_conf 는 티오포스페이트 유사체 분석에도 유용했다"* 며 가리키는 편이고,
**자리에너지 분포가 겹치며 이동장벽이 낮아진다**는 기전 주장의 **실제 근거가 그쪽에 있다.**
**우리 계(P 계)에 훨씬 가깝다** ⇒ 다음에 부를 논문은 이것이다.

---

## 17. 인용 가능 문장 (deck/paper 용)

- "Anion site inversion between the Wyckoff 4a and 4d positions has been shown to control inter-cage
  Li connectivity in argyrodites, with configurational entropy proposed as a compact scalar descriptor
  of that disorder (Jang et al., *J. Mater. Chem. A* **13**, 33203 (2025))."
- "In Li₆AsS₅Br, MLIP-MD predicts the ionic conductivity to peak near 50 % S/Br site inversion,
  coinciding with the maximum of the 4a/4d configurational entropy (1.39 R)."
- "Increasing anion disorder simultaneously raises the energy above the convex hull, defining a
  trade-off window rather than a monotonic design rule."
- ⚠ **금지**: *"엔트로피가 전도도를 결정한다"* (인과 미검증, §10-4) · *"계산이 실험과 잘 맞는다"*
  (겹치는 두 조성에서 3.3–6.3× 과대, §10-3) · *"Br 을 더 넣으면 빨라진다"* (반전율과 교란, §10-2) ·
  **이 논문의 σ 절대값을 우리 db 값 옆에 두는 것** (§13-2).

---

## 18. 주의 / 한계 (over-claim 방지) — 비판 종합

1. **ΔS_conf 는 f 의 결정론적 함수다.** `Fig. 5b` 는 측정이 아니라 이항 엔트로피 함수의 그래프다.
   *"서술자를 발견했다"* 가 아니라 *"좌표를 바꿔 그렸다"* 가 정확한 서술이다(§8-2).
2. **`Fig. 5c` 는 한 선이 아니라 두 갈래다.** 저엔트로피에서 최대 3배 갈리고, 본문의 *"near-linear"* 는
   그것을 덮는다. **상관계수를 하나도 보고하지 않는다.**
3. **"good agreement with experiment" 가 성립하지 않는다.** `Table S1` 에서 실험·계산이 둘 다 있는 조성은
   2개이고 **3.3×·6.3× 과대**다. *"defects and voids"* 로 6배를 설명하는 근거가 없다.
4. **Br 함량 효과가 반전율과 교란돼 있다.** 초록의 주장과 `Fig. 7b` 의 열별 판독이 어긋난다(§10-2).
5. **MD 배열 선택 규칙이 없다.** 33개 준위에 배열 1개씩인데 **어떻게 골랐는지 안 밝힌다.**
   4×4×4 셀에서 50 % 반전 배열은 ~10¹⁵² 가지다. `jun2022` 는 **같은 점유율·다른 배열에서 σ 1.6×**
   차이를 실측했다 ⇒ **`Fig. 5a` 곡선의 상당 부분이 배열 잡음일 수 있다.**
6. **참조 범함수가 이원화돼 있다.** 샘플링은 PBE-AIMD, 라벨은 optB88-vdW. **정당화 문장이 없다.**
   Ehull 은 PBE 로, MD 는 optB88-vdW MTP 로 계산했으므로 **`Fig. 7a`(Ehull)와 `Fig. 7b`(σ)는
   서로 다른 PES 에서 나온 두 지도**인데 같은 그림에 나란히 놓인다.
7. **검증이 약하다.** train/test 분할 없음 · 응력 RMSE 없음 · UQ 0건 · MTP 의 maxvol active learning
   미사용 · 힘 RMSE 0.28 eV/Å 는 융해구조가 부풀렸을 수 있는데 상온 결정 구간만의 값을 안 준다.
8. **저전도 구간의 σ 가 확산영역이 아닐 수 있다.** `Fig. 6a`(0 % 반전) 는 **10 ns 내내 5 Å 위가 비어 있다**
   = 케이지간 점프가 사실상 0. 그런 계에서 MSD 는 포화하고 **D 는 창 의존적으로 아무 값이나 나온다.**
   보고된 σ(0 %) = 0.9 mS/cm 는 **상한으로 읽어야 한다.** (우리 `msd_diffusive_check.py` 게이트를
   통과할 계가 아니다.)
9. **`Table S2` 내부 모순**: Ehull 28.4 를 자기 임계(30) 아래인데 "Unstable" 로 판정 · σ 46.1 중복 의심.
10. **재현 불가**: 코드·MTP 파일·학습데이터·구조파일·LAMMPS 입력 전부 미공개. LAMMPS timestep·
    thermostat·barostat·평형화 시간·MSD 창이 **하나도 없다.**
11. **상도 DB 미기재** ⇒ Ehull 절대값의 계통 오프셋을 추적할 수 없다. Li₆PS₅Cl 이 어느 배열에서도
    ≈23 meV/atom 아래로 안 내려가는 것이 그 신호일 수 있다.
12. **전기화학·기계·전자구조 축이 전무하다.** 이 논문의 "안정성"은 오직 **열역학 Ehull** 이다 —
    *"안정성"* 이라는 말을 우리 산화안정 4축과 섞어 쓰면 안 된다.
13. ⚠ **As 의 실용성(독성·규제)을 한 줄도 논하지 않는다.** 티오아르세네이트를 전해질 후보로 제시하면서
    수분 반응 시 AsH₃ 생성 가능성 같은 것을 다루지 않는다. 우리가 이 계를 인용할 때 **"학술적 모델계"**
    이상으로 포장하지 않는다.
