Repository: yonghoon7153-source/Yonghoon-DEM-DFT

# 📚 LITDB — 문헌 단일 시스템 (**SE·DFT 축 + DEM·MPM 축, 두 트랙**)

> **앞으로 논문은 여기서만 본다.** 여러 곳(db/literature, kb/papers, db/properties, Excel)에 흩어진 문헌을 한 곳에서 생각·참고·비교하기 위한 통합 MD 시스템.

## 왜 트랙이 둘인가
`INDEX.md` 는 argyrodite 전해질 축이라 접촉역학·MPM·건식전극 digest 가 들어갈 자리가
없다. 그래서 한때 64편이 **어느 인덱스에도 없었다**(open_items #7). 축을 나눠 그 구멍을
닫았고, 한 분모로 세면 “159편 중 98편 미언급” 같은 **가짜 미결**이 나온다
(`comparison_vs_ours.md:8`). 분리는 실측 근거가 있는 결정이다 — 합치지 말 것.

⚠ 이 표의 **편수는 적지 않는다.** 손으로 쓴 수는 반드시 낡는다(README 자신이 세 번 틀렸다).
현재값은 `python3 tools/litdb/build_index.py --check` 로 본다.

File: litdb/papers/jarray2019_cohesion_driven_mixing_segregation_drum.md
<!-- digest 표준 양식 확장 (paper-level STANDALONE). ★ = 사용자가 특히 원한 항목. 깊이 기준 = bazzoun2026_dem_fem_rnm_ionic.md · 형식 이웃 = hare2026_dem_pept_dry_mixing_nmc622_eirich.md · lee2026_unveiling_ptfe_dry_electrode_digital_twin.md.
     쪽 표기 = 본문 "p.N" (본문 PDF N 쪽 = 인쇄 "N" · Sci. Rep. 기사 쪽) · SI "SI p.N" (인쇄 "N/5") · 보충 동영상 내보내기 "V p.N" (2 쪽 슬라이드).
     값 표지: [인쇄] = 본문 · SI · 그림 범례 · 표에 숫자로 적힌 값 · [판독] = 그림에서 읽은 값 (litdb/figures/<slug>/digitized.csv — 손 판독, 정밀도는 파일 머리말) ·
     [우리 산술] = 인쇄값으로 우리가 다시 한 계산 · [미확인] = 원문 (본문 + SI + 동영상 내보내기 전수) 에 없음 · [추정] = 우리 해석.
     원문 = 본문 12 쪽 + SI 5 쪽 + 보충 동영상 내보내기 2 쪽 (1저자가 동영상을 PDF 로 저장) — 텍스트 층 전수 + 식 (1) · (8)–(16) 렌더 대조 · 그림 8 · 표 2 · SI 그림 7 · 동영상 슬라이드 2 (+ 프레임 2) = 크롭 21 장 전부 열람. -->

# **점착을 켜고 끄는 것만으로 혼합 ↔ 분리를 뒤집는다** — 같은 크기 이원계에서 한 쪽만 점착이면 **분리** (MI 0.91 → 0.65), 크기가 다른 이원계에서 **작은 쪽**이 점착이면 크기 분리가 **줄어든다** (0.52 → 0.78) · 실란화 유리구 (반경 0.85 · 1.25 · 2 mm) 회전 드럼 실험 · 미세저울로 잰 떼는 힘 0.06–0.17 mN · 입상 Bond 수 Bo_g 와 결합 일 변화 ΔW 로 그린 상태도 — Jarray · Shi · Scheper · Habibi · Luding (Scientific Reports 2019)

> slug `jarray2019_cohesion_driven_mixing_segregation_drum` · DOI `10.1038/s41598-019-49451-z` · type `exp (rotating-drum cohesive powder mixing · silanized glass beads · pull-off force · Bond number · entropy mixing index; DEM 없음)` · PDF `ca9ad870-32._Cohesion-driven_mixing_and_segregation_of_dry_granular_media.pdf` (+ SI `761dbec1-32._Sup_…` · 동영상 내보내기 `8a2acbff-32._Sup2_…`) · digested `2026-10-13` · status ✅ · OPEN ACCESS (CC BY 4.0)
>
> **원제**: *Cohesion-driven mixing and segregation of dry granular media* (p.1)
> **저자**: Ahmed Jarray¹ · Hao Shi¹ · Bert J. Scheper¹ · Mehdi Habibi² · Stefan Luding¹ (교신 = A. Jarray, a.jarray@utwente.nl — p.1) · ¹ Multi-Scale Mechanics (MSM), University of Twente, Enschede, NL · ² Laboratory of Physics and Physical Chemistry of Foods, Wageningen University, NL (p.1)
> *Scientific Reports* **9**, 13480 (2019) · 접수 2019-05-18 · 승인 2019-08-22 · 게재일 칸은 PDF 에 "xx xx xxxx" (자리표시자 그대로 인쇄 — p.1) · 연구비 EU FP7 Marie Curie ITN "T-MAPPP" (ITN607453) (p.12) · 이해상충 없음 (p.12).
> **판독 원자료**: `litdb/figures/jarray2019_cohesion_driven_mixing_segregation_drum/digitized.csv` (손 판독) · 크롭 21 장 `figures.json`.
> **이 카드가 서랍에 들어온 이유**: 이종기술 논지 (`docs/hetero_thesis.md`) 의 P1 · D2 · D3 와 믹서 혼합지수 문제를 **실험 쪽에서** 받는 첫 카드 — 1저자 읽기 목록 `docs/mixer_coating_reading_list_20261013.md` B3-3 (★★★).

> ★★ **한 줄로 왜 중요한가**: 이 논문은 **입자 크기 · 밀도 · 탄성은 그대로 두고 표면 (30 nm 실란 층) 만 바꿔** 점착을 조절한 뒤 회전 드럼에서 혼합 상태가 어떻게 바뀌는지를 잰 실험이다.  즉 **"표면을 코팅해 상 사이 점착 대비를 바꾸면 혼합 상태가 바뀐다"** 의 실물 대조군이다 — 우리 논지 (NCM 을 SE 로 코팅해 표면 에너지 대비를 없앤다) 와 **방향이 반대인 같은 실험** (그들은 대비를 **만들고**, 우리는 **없앤다**).
> ⚠ 단 **mm 유리구 · Bo ≈ 1 · 준 2 차원 드럼 앞면 촬영 · 조건마다 1 회** 다 — 1 µm 황화물 분말로 숫자를 옮기지 않는다 (§10).

---

## 0. 결론 먼저 — 우리 질문에 대한 답

**한 문장**: 같은 크기 (r 0.85 mm) 유리구 50:50 (질량) 을 25 rpm 드럼에서 섞으면 둘 다 비점착일 때 혼합지수 MI ≈ 0.91 까지 섞이지만, **한 쪽만 실란화해 점착 (F_AA 0.06 → 0.11 mN) 을 주면 MI 가 0.80 → 0.73 → 0.65 로 내려가며 점착 입자가 덩어리져 층 바깥으로 밀려난다** — 반면 크기가 다른 쌍 (0.85 + 1.25 mm) 에서 **작은 쪽이 점착이면 크기 분리가 줄어** MI 가 0.52 → 0.78 로 오른다.  저자는 이를 입상 Bond 수 Bo_g 와 "분리 → 혼합 때 입자당 결합 일 변화" ΔW 두 축의 상태도로 묶는다 [인쇄 · 판독 — Fig 4–6].

| 우리 질문 | 이 논문이 주는 것 | 표지 · 쪽 |
|---|---|---|
| ① 논지 **P1** (비코팅이면 상별 응집이 혼합 뒤에도 남는다) 의 실물 짝? | **방향은 짝이다** — 같은 크기에서 한 상만 점착 (A–A 0.11 · A–B 0.06 · B–B 0 mN) 이면 혼합 대신 **점착 상의 덩어리 + 바깥 띠 분리** 가 남는다 (ΔMI −0.19 … −0.26).  같은 기하에서 **같은 상 떼는 힘 ≈ 다른 상 떼는 힘의 2 배** 면 Bo ≈ 1–1.7 에서 이미 분리가 보인다 | [인쇄] Table 1 · [판독] Fig 5a · 6 · SI Fig 5–7 |
| ② 논지 **P2** (코팅 = 대비 제거 → 응집 사라짐)? | 역방향 증거 — 비점착 쌍 (대비 0) 이 가장 잘 섞인다 (0.91).  **대비를 만드는 표면 피막이 혼합을 해친다** = "대비를 없애는 코팅이 혼합을 돕는다" 의 거울상.  ⚠ 코팅으로 대비를 *없애는* 실험은 없다 | [판독] Fig 5a [추정] |
| ③ **D2** 혼합쌍 결합 규칙 (기하평균 · min · 산술평균)? | 같은 기하 (0.85/0.85) 에서 **F_AB / F_AA = 0.47 · 0.53 · 0.55** (F_BB = 0) — 기하평균 √(F_AA·F_BB) = 0 도, 우리 덱의 **min** 규칙 (= 0) 도 아니고 **산술평균 ½(F_AA + F_BB) 에 가깝다**.  실물 거친 구의 *유효* 떼는 힘에 대한 한 사례 — 결합 규칙은 재야 한다는 근거 | [인쇄] Table 1 · [우리 산술] §3-6 |
| ④ **D3** SE 분말 점착 앵커 (안식각 등)? | **동적 안식각 (회전 드럼 자유표면 기울기)** 이 F_AA 0 → 0.11 mN 에서 **35.0 → 37.8 → 45.1 → 48.9°** — 점착 ↔ 벌크 각도 보정 곡선의 실물 예.  **Bo ≈ 1 근방에서 기울기가 급하다** (0.06 → 0.075 mN 에서 +7.3°).  마찰과 점착이 같은 각도에 섞이는 식별성 문제는 다루지 않는다 | [판독] Fig 3b · [추정] |
| ⑤ 우리 **Lacey M** 문제 (칸 크기 · 시작 상태 정규화 · 음수 M)? | 그들의 MI 는 **Lacey 가 아니라 정보 엔트로피 지수** (Schutyser 2001) — 칸 대신 **입자 반경 폭 가우스 커널** 로 만든 밀도장 위에서, 분모를 **런 자신의 t₀ 가 아니라 '완전 분리 · 완전 혼합' 기준 영상 두 장** 으로 둔다.  그 결과 **시작 MI 가 런마다 0 ~ 0.33** 이고 비점착조차 **1 에 못 간다 (0.91)**.  기준 영상 만드는 법 · 음수 처리 규약은 **안 적었다** | [인쇄] p.8–9 식 (3)–(7) · [판독] Fig 5 · [미확인] |
| ⑥ 우리 **Bo_code** 와 같은 양? | 같은 꼴 — **최대 떼는 힘 ÷ (조화평균 반경 구의) 무게** (식 1).  우리 Bo_code = SJKR 평형 겹침의 점착 힘 ÷ 자기 무게 (`scripts/make_mixer_deck.py` `bond_for_ced`).  둘 다 "점착 힘 / 무게" 지만 힘의 정의가 다르다 (측정 떼는 힘 ↔ 모델 평형 힘) — **O(1) 규약 차** 는 남는다.  그들의 실험 범위 Bo_g 0.38–1.74 는 우리 LC 의 SE–SE 0.212 와 LA 의 AM_P 3.0 **사이** | [인쇄] 식 (1) · [우리 산술] |
| ⑦ Froude 수 — 우리 드럼 띠 (0.055–0.086) 와 비교? | ⚠ 본문 Fr = **0.21** 은 인쇄 식 (2) Fr = ω²R/g 로는 나오지 않는다 — 25 rpm · R 60.5 mm 를 넣으면 **0.042**, 0.21 은 ω√(R/g) 의 값이다.  **우리와 같은 정의 (ω²R/g) 로는 그들 드럼이 0.042** = 우리 띠의 아래쪽 바깥 | [인쇄] 식 (2) · Table 2 · [우리 산술] |

⛔ **한정어 (떼지 말 것)**: ① 입자 = **mm 붕규산 유리구** (ρ 2500 kg m⁻³) — 1 µm 황화물 SE · 4–9 µm NCM 과 크기 3 자릿수 차 ② 점착 = **실란 공유결합 피막의 접촉 점착** (액체 다리 없음) — 반데르발스 · 정전기 지배인 미세 분말과 기전이 다르다 ③ 측정 = **드럼 앞면 (PMMA 창) 한 면의 2D 영상** — 벌크 3D 혼합이 아니다 ④ **조건마다 런 1 회** · 반복 · 시드 분산 없음 ⑤ Bo 범위 0.4–1.7 = **약점착** 영역뿐.

---

## 1. 한 줄 요약

**실란화 반응 시간 (30 · 60 · 90 min) 으로 유리구 표면의 접촉 점착을 세 단계로 만든 뒤 (두 입자 떼는 힘 0.06 · 0.075 · 0.11 mN, 자체 제작 미세저울), 반경 0.85 mm 점착 입자를 비점착 입자 (0.85 · 1.25 · 2 mm) 와 50:50 (질량) 으로 지름 121 mm · 폭 22 mm 준 2 차원 드럼에 넣고 25 rpm 으로 돌려 앞면 고속 영상으로 정보 엔트로피 혼합지수 MI 를 잰 실험.**  결과: 같은 크기면 **점착이 분리를 만든다** (MI 0.91 → 0.65) · 크기가 다르면 **작은 쪽 점착이 크기 분리를 줄인다** (0.85+1.25: 0.52 → 0.78 · 0.85+2: 0.49 → 0.69 — 단 2 mm 짝은 가장 센 점착에서만).  저자 해석: 점착이 작은 입자를 **덩어리로 묶어 큰 입자 사이로 빠지는 것 (체 거름) 을 막는다**.  두 축 상태도 = ① Bo_g (최대 떼는 힘 / 유효 무게) — 이분산은 Bo_g > 1 에서 혼합 · 단분산은 Bo_g > 1 에서 분리 ② ΔW (Bouvard–Lange 배위수로 센 "혼합 상태 결합 일 − 분리 상태 결합 일") — 이분산은 ΔW ↑ 에 혼합 ↑.  ⚠ **ΔW 가 커질수록 단분산은 오히려 분리** 되므로 ΔW 는 계 종류마다 부호가 다른 상관 축이지 보편 예측자가 아니다 (§8-2).

## 2. 메타

| 저자 | 저널/년 | DOI | 소재 | 연구유형 |
|---|---|---|---|---|
| A. Jarray (교신) · H. Shi · B. J. Scheper · M. Habibi · S. Luding (Univ. Twente MSM · Wageningen Univ.) | *Sci. Rep.* 9, 13480 (2019) · 12 쪽 + SI 5 쪽 | 10.1038/s41598-019-49451-z | 붕규산 유리구 r = 0.85 · 1.25 · 2 mm · ρ 2500 kg m⁻³ · 점착 = 5 % (v/v) 디메틸디클로로실란/헵탄 실란화 (≈ 30 nm 피막) | **실험** (회전 드럼 혼합 · 미세저울 떼는 힘 · AFM · 고속 영상 → 엔트로피 MI) + **해석 모델** (Bouvard–Lange 배위수 · 결합 일 · Bond 수).  **DEM 없음** (Yazdani 2019 · Aarons 2012 · Chaudhuri 2006 · Sarkar 2010 · Halidan 2016 의 DEM 결과를 정성 인용) |

> ★ **계보**: 교신 그룹 = Stefan Luding (Twente MSM) — 정본 카드 [`luding2008_cohesive_frictional_contact_models`](luding2008_cohesive_frictional_contact_models.md) 의 저자 (우리 LIGGGHTS `hooke/hysteresis` + adhesion 접촉의 이론 정의서).  1저자의 선행 = 액체 다리 점착 드럼 (본문 ref 18 · 19, *Powder Technol.* 341 (2019) 126) — 이 논문은 그 다음 단계로 **액체 없는 건식 점착** 을 만든 것.
> ★ **본문 ref 52 = Chandratilleke · Yu · Bridgwater · Shinohara, *AIChE J.* 58 (2012) 1099** — 입자 스케일 혼합지수 (PSMI) 원저 (같은 날 카드 [`chandratilleke2012_particle_scale_mixing_index`](chandratilleke2012_particle_scale_mixing_index.md) · 배위수로 혼합을 재는 지표).

## 3. 핵심 수치 (★ 전부 쪽 · 표지 병기)

### 3-1. 드럼 · 입자 · 공정 (Table 2 · Methods p.8)

| 항목 | 값 | 출처 |
|---|---|---|
| 드럼 안 반경 R × 길이 L | **60.5 × 22 mm** · 양 끝 PMMA 판 5 mm (광학 창) | [인쇄] Table 2 · p.8 |
| 회전 | **25 rpm** · "cascading regime" · 본문 **Fr = 0.21** | [인쇄] p.3 · p.8 |
| Fr 정의 (식 2) | **Fr = ω²R/g** (원심/중력 가속도 비) | [인쇄] p.8 |
| ⚠ Fr 재계산 | 식 (2) 그대로: ω = 2.618 rad s⁻¹ → **Fr = 0.042**.  0.21 은 **ω√(R/g) = 0.206** 과 같다 | [우리 산술] |
| 채움 | **β = 35 %** · "반 미만" · **125 g** (두 종 각 62.5 g, 50:50 w/w) | [인쇄] Table 2 · p.4 · p.8 |
| 채움 정합 | 드럼 부피 253.0 cm³ × 0.35 = 88.5 cm³ · 고체 50.0 cm³ ⇒ **벌크 충전율 0.565** (느슨한 무작위 충전 수준 — 정합) | [우리 산술] |
| 입자 | **붕규산 유리** r = **0.85 · 1.25 · 2 mm** · ρ **2500 kg m⁻³** (전 종 같은 밀도) | [인쇄] Table 2 · p.4 · p.8 |
| 입자 수 (62.5 g 당) | 0.85 mm ≈ **9,718** · 1.25 mm ≈ 3,056 · 2 mm ≈ 746 개 ⇒ 수 분율 n_A = 0.500 · 0.761 · 0.929 | [우리 산술] |
| 축 방향 벽 효과 기준 | Jain 2005: L > 6.4 r 이면 앞뒤 벽 마찰 무시 — 22 mm > 6.4 × 2 = 12.8 mm 로 전 입자 충족 (저자 주장) | [인쇄] p.8 |
| 촬영 | MotionBLITZ EoSens 고속 카메라 **120 fps** · 앞면 | [인쇄] p.8 |
| 시간 | 40 s 기록 · 평탄 = "약 7 회전 (20 s)" 뒤 | [인쇄] p.5 |
| ⚠ 회전 수 재계산 | 25 rpm 에서 20 s = **8.3 회전** · 40 s = 16.7 회전 (Fig 3a 둘째 축과 정합) — 본문 "7 회전 (20 s)" 와 맞지 않는다 | [우리 산술] |
| 장입 | 두 종을 **좌우 반반** (Fig 4 첫 삽화 · Fig 8e · 동영상 프레임) | [판독] |

### 3-2. 점착 만들기 · 재기 (Fig 1 · Table 1 · Methods p.7–8)

| 항목 | 값 | 출처 |
|---|---|---|
| 실란화 용액 | **5 % (V/V) 디메틸디클로로실란 / 헵탄** (Selectophore) · 전처리 = 0.1 mol HCl 세척 ≥ 1 h (회전자-고정자 교반) → 탈이온수 → 60 °C 3 h 건조 | [인쇄] p.7 |
| 점착 조절 | 반응 시간 **30 · 60 · 90 min** (상온 · 저속 교반) → 흄후드 24 h 공기 건조 | [인쇄] p.7 |
| 피막 두께 | **≈ 30 nm** ("in the range of 30 nm") — 그래서 탄성은 그대로라고 **가정** | [인쇄] p.2 |
| 기전 서술 | 모세관 다리 없이 **접촉할 때만** 작용 (Fig 1c,d) · 반응이 진행될수록 -Si-O-Si- 공유결합 증가 | [인쇄] p.2 |
| **F_AA (점착–점착)** | **0.06 · 0.075 · 0.11 mN** (30 · 60 · 90 min) | [인쇄] Table 1 · [판독] Fig 1e |
| **F_AB (점착–비점착, 같은 0.85 mm)** | **0.028 · 0.04 · 0.06 mN** — 저자: "F_AA 의 약 절반" | [인쇄] Table 1 · p.2 |
| F_AB (0.85 점착 – 1.25 비점착) | **0.04 · 0.08 · 0.12 mN** | [인쇄] Table 1 |
| F_AB (0.85 점착 – 2 비점착) | **0.067 · 0.11 · 0.17 mN** | [인쇄] Table 1 |
| F_BB (비점착끼리) | **0** (전 경우) | [인쇄] Table 1 |
| 오차막대 (Fig 1e) | 반폭 ≈ 0.008–0.013 mN — 정의 (SD? 반복 수?) 는 캡션에 없음 · 본문 "3 회 이상 반복" | [판독] · [인쇄] p.8 |
| 측정 장치 | 미세저울 (Sartorius) + DC 모터 미세위치기 (0.05–1 mm/min) · 위 입자 = 액상 수지 0.05 µL 로 가는 막대에 접착 · 아래 입자 = 양면 테이프 · **하강 1 mm/min 접촉 → 상승 0.05 mm/min** · 분리 직전 최대 절댓값 = 떼는 힘 | [인쇄] p.7–8 · Fig 7 |
| 정확도 | 이상적 1e-8 mN · 실제 (공기 흐름 · 진동) **≈ 1e-5 mN** | [인쇄] p.8 |
| 무게 기준 | 반경 0.85 mm 유리구 무게 = **0.0631 mN** ⇒ F_AA/무게 = 0.95 · 1.19 · 1.74 | [우리 산술] |
| AFM | Bruker Dimension Fast Scan · 태핑 · Si₃N₄ 탐침 · **스캔 2 × 2 µm** (Methods) — 실란화 쪽 표면이 "더 매끈" (정성) | [인쇄] p.2 · p.8 |
| ⚠ AFM 시야 | Fig 2 의 **2 µm 축척 막대가 패널 폭의 ≈ 0.3** ⇒ 시야 ≈ 6.5 µm — Methods "2 × 2 µm" 와 어긋남 · 거칠기 수치 (Ra 등) **없음** | [판독] · [미확인] |

### 3-3. 동적 안식각 — 점착 ↔ 벌크 (Fig 3 · p.3)

| F_AA (mN) | Bo (우리 산술, 같은 크기) | θ_av (°) — 20–40 s 평균 | 흐름 모습 (저자) |
|---|---|---|---|
| 0 (비점착) | 0 | **35.0 ± 1.5** | 처음 큰 사태 → 안정 흐름 (작은 진폭) |
| 0.06 (low) | 0.95 | **37.8 ± 2.7** | 비점착에 가깝다 |
| 0.075 (medium) | 1.19 | **45.1 ± 1.4** | 사태 진폭 **가장 작음** — "액체 같은 흐름" |
| 0.11 (high) | 1.74 | **48.9 ± 3.3** | 사태가 계속 반복 — 입자가 **덩어리째** 미끄러진다 |

[판독 ±0.3° · 막대 = 그림 오차막대 반폭] · 측정 = TrackMate (FIJI) 로 입자 위치 → 자유표면 입자 위치의 **선형 회귀 기울기** (p.8).  저자: 점착이 개별 입자의 구름 · 폭포를 막고 **덩어리 미끄럼** 으로 바꿔 각도가 오른다 (액체 다리 연구 유비 — p.3).

### 3-4. 혼합지수 결과 (Fig 4 · 5 · SI Fig 1–3)

| 경우 | 반경 r_A / r_B (mm) | F_AA / F_AB (mN) | MI 평탄 (30–40 s) [판독 ±0.02] | 시작 MI [판독] | 본문 서술 |
|---|---|---|---|---|---|
| 1 | 0.85 / 0.85 | 0 / 0 | **0.91** | 0.09 | "MI ≈ 0.9 — 잘 섞임" |
| 2 | 0.85 / 0.85 | 0.06 / 0.028 | **0.80** | 0.09 | — |
| 3 | 0.85 / 0.85 | 0.075 / 0.04 | **0.73** | ≈ 0 | — |
| 4 | 0.85 / 0.85 | 0.11 / 0.06 | **0.65** | ≈ 0 | "약 0.6 — 분리" |
| 5 | 0.85 / 1.25 | 0 / 0 | **0.52** | 0.05 | "약 0.5 — 크기 분리" |
| 6 | 0.85 / 1.25 | 0.06 / 0.04 | **0.59** | 0.21 | "비점착보다 약간 높다" |
| 7 | 0.85 / 1.25 | 0.075 / 0.08 | **0.64** | 0.24 | — |
| 8 | 0.85 / 1.25 | 0.11 / 0.12 | **0.78** (28–30 s 최대 0.82) | 0.15 | "더 잘 섞임" |
| 9 | 0.85 / 2 | 0 / 0 | **0.49** | ≈ 0 | "약 0.48" |
| 10 | 0.85 / 2 | 0.06 / 0.067 | **0.47** | ≈ 0 | "비점착과 거의 같다" |
| 11 | 0.85 / 2 | 0.075 / 0.11 | **0.51** (9 s 최대 0.72 뒤 하강) | 0.06 | "비점착과 거의 같다" |
| 12 | 0.85 / 2 | 0.11 / 0.17 | **0.69** | **0.33** | "가장 센 점착만 2 mm 분리를 줄인다" |

- 평탄 도달: 전 경우 **≈ 20 s** 뒤 (본문 "약 7 회전" — §3-1 ⚠).  점착이 셀수록 평탄까지 더 오래 (단분산, p.5).
- 평활 = **bisquare 가중 평활** (p.4) · 원자료 = SI Fig 1–3 (평탄부 요동 **±0.05–0.1** [판독]).
- 분리 모습 (단분산 · 점착): 점착 (투명) 입자가 **덩어리져 층 바깥** 으로, 비점착 (검정) 은 **준정적 중심부** 에 남는다 (p.4 · SI Fig 5–7) — Yazdani & Hashemabadi 2019 DEM 과 같은 모습이라고 인용.
- 분리 모습 (이분산 · 비점착): 큰 입자가 **층 윗부분 · 드럼 벽 쪽**, 작은 입자는 중심부 (p.5) — 전형적 반경 방향 크기 분리.

### 3-5. 상태도 — ΔMI vs ΔW · Bo_g (Fig 6 · SI Fig 4)

| 경우 | Bo_g [판독] = [우리 산술] | ΔW (mN/m) [판독] | ΔW 재현 [우리 산술] | ΔMI (Fig 6) [판독 ±0.01] | ΔMI (Fig 5 평탄 차) [판독] |
|---|---|---|---|---|---|
| 2 (단분산) | 0.95 = 0.951 | −2.2 | −2.25 | **−0.05** | −0.11 |
| 3 (단분산) | 1.19 = 1.189 | 2.8 | 2.81 | **−0.12** | −0.18 |
| 4 (단분산) | 1.75 = 1.744 | 5.7 | 5.62 | **−0.19** | −0.26 |
| 6 (0.85/1.25) | 0.56 = 0.564 | −7.7 | −7.63 | **+0.085** | +0.07 |
| 7 (0.85/1.25) | 0.75 = 0.752 | 15.3 | 15.19 | **+0.12** | +0.12 |
| 8 (0.85/1.25) | 1.13 = 1.127 | 24.5 | 24.47 | **+0.265** | +0.26 |
| 10 (0.85/2) | 0.38 = 0.384 | −3.3 | −3.29 | **−0.01** | −0.02 |
| 11 (0.85/2) | 0.63 = 0.631 | 8.5 | 8.55 | **+0.02** | +0.02 |
| 12 (0.85/2) | 0.98 = 0.975 | 16.7 | 16.71 | **+0.18** | +0.20 |

- ΔMI = MI_coh − MI_non-coh, **마지막 10 s 평균** (p.6).  ⚠ **단분산 세 점만** Fig 6 값이 Fig 5 평탄 차보다 **약 0.06 높다** (이분산 여섯 점은 ±0.02 안에서 일치) — 비점착 기준 MI 를 어떻게 잡았는지 [미확인].
- **Bo_g 가로 위치 9 개 = 식 (1) 그대로 재계산과 같다** (Table 1 힘 · ρ 2500 · g 9.81).
- **ΔW 가로 위치 9 개 = 인쇄 식이 아니라 고친 식으로만 재현된다** (§3-6 ①).
- 임계 Bond 수 Bo_g^c = ((r_A + r_B)/2r_A)³ = **1 (단분산) · 1.885 (0.85/1.25) · 4.712 (0.85/2)** [우리 산술 — SI Fig 4 의 세 수준과 같다].
- SI Fig 4 의 네 칸: Bo_g < 1 · 위 = **분리** (점착이 크기 분리를 못 막음) · 1 < Bo_g < Bo_g^c = **혼합** · Bo_g > Bo_g^c = **분리** (덩어리가 큰 입자보다 커짐) · 아래 왼쪽 = 혼합.  ⚠ **'혼합' 칸에 든 점은 case 8 하나**, Bo_g > Bo_g^c 인 이분산 점은 **없다** — 재분리 예측은 시험되지 않은 가설 (p.6 "We expect").

### 3-6. 우리 산술 묶음 (이 논문 숫자만으로)

① **식 (11) · (14) 의 인쇄 오류 — 그림 값은 고친 식으로 계산됐다.**
- 인쇄 식 (11) η = **3 +** (Z−3)/(n_A + (1−n_A)c²) 를 쓰면 단분산 (c = 1, n_A = 0.5, Z = 6) 에서 η = 6 → 식 (8)–(10) 으로 Z_AB = 6.75 · Z_AA = 2.25 ⇒ **A 의 총 배위수 Z_AA + Z_AB = 9 ≠ Z = 6** (자기모순).
- 앞의 "3 +" 를 빼면 η = 3 → Z_A = 3 + η = 6 · Z_AB = 3 · Z_AA = 3 — 그리고 일반적으로 n_A·Z_A + n_B·Z_B = 3 + η(n_A + n_B c²) = Z 로 **정확히 닫힌다**.  식 (10) 은 Z_AB = Z_A·Z_B·n_B/Z (= (3+η)(3+ηc²) n_B/Z) 와 같다.
- 인쇄 식 (14) W_AA = F_AA/(2π r_A) 는 식 (13) W_AB = F_AB (r_A + r_B)/(2π r_A r_B) 에 r_B = r_A 를 넣은 값 F_AA/(π r_A) 의 **절반** — 두 식이 서로 다른 규약.
- **9 개 ΔW 를 네 조합으로 재계산** (W_BB = 0 · Z = 6 · 분리 상태 Z_AA = Z_BB = 6 · 식 15–16): 인쇄 그대로 = 49.7 … 249.1 mN/m (Fig 6a 와 전혀 다름) · 식 11 만 고침 = 12.7 … 61.7 · 식 14 만 고침 = 28.7 … 232.0 · **둘 다 고침 = −2.25 · 2.81 · 5.62 · −7.63 · 15.19 · 24.47 · −3.29 · 8.55 · 16.71 = Fig 6a 판독값과 ±0.1 mN/m 안에서 일치**.
- ⇒ **그림은 자기모순 없는 식으로 계산됐고, 인쇄 식 (11) 의 "3 +" 와 식 (14) 의 "2π" 는 조판 오류** 다.  **식을 옮겨 구현하지 말 것** — 고친 형태를 쓴다.

② **유효 접착일 (식 13 · 고친 14) — 상대 크기에 따라 달라진다.**

| 실란화 | W_AA (고친 식 14) | W_AB 0.85/0.85 | W_AB 0.85/1.25 | W_AB 0.85/2 | F_AB/F_AA (같은 크기) |
|---|---|---|---|---|---|
| 30 min | 22.5 | 10.5 | 12.6 | 17.9 | 0.47 |
| 60 min | 28.1 | 15.0 | 25.2 | 29.4 | 0.53 |
| 90 min | 41.2 | 22.5 | 37.8 | 45.4 | 0.55 |

(mN/m · [우리 산술]).  같은 실란화 시간 (같은 표면) 인데 상대가 커지면 W_AB 가 **1.7–2.1 배** 커진다 — 매끈한 구 이론 (DMT/JKR) 에서는 W 가 크기와 무관해야 한다.  같은 말로: 상대를 0.85 → 2 mm 로 키우면 F_AB 는 **×2.4–2.8** 인데 유효 반경 R\* 은 **×1.40** 뿐 [우리 산술].  ⇒ **mm 거친 구의 떼는 힘은 R\* 로 깔끔히 축척되지 않는다** (돌기 접촉 · 피막 [추정]).  힘 → γ 환산값을 **다른 크기로 옮기면 안 된다**.

③ **혼합쌍 규칙 — 산술평균 쪽.**  같은 기하 (0.85/0.85) 에서 F_AB/F_AA = **0.47 · 0.53 · 0.55** 이고 F_BB = 0 ⇒ 기하평균 규칙 √(W_AA·W_BB) 은 **0**, 우리 덱의 **min** 규칙도 **0** 을 주는데 실측은 **½(W_AA + W_BB) 에 가깝다** (0.5).  ⚠ "비점착 = 0" 은 **측정 정확도 아래** 라는 뜻일 뿐 표면 에너지 0 이 아니다 · 실란 피막의 한쪽 결합 [추정] — 일반 규칙으로 쓰지 말고 **"재야 한다"** 의 근거로만.

④ **Bond 수 감각.**  Bo_g 실험 범위 **0.38–1.74** (§3-5).  분리 (단분산) 가 보이기 시작한 곳 = **Bo_g ≈ 1.2** (ΔMI −0.12 · Fig 5 기준 −0.18) · 이분산에서 뚜렷한 혼합 개선 = **Bo_g ≈ 1.0–1.1** (case 8 · 12).  같은 꼴을 우리 상에 대입하면 Bo_g^c (작은 입자 덩어리 무게 = 큰 입자 무게) = SE 0.5 µm ↔ AM_P 4.5 µm 반경 → **125** · SE ↔ AM_S 2 µm → **15.6** (같은 밀도 가정 · ⚠ 우리는 AM 4.8 · SE 2.0 g/cm³ 라 무게 등식이 밀도비만큼 어긋난다).

⑤ **Fr.**  같은 정의 (ω²R/g) 로 **0.042** (§3-1) — 우리 생성기 기본 Fr 0.0827 (띠 0.055–0.086, `scripts/make_mixer_deck.py` `FR_ANCHOR`) 의 약 **½**.

---

## 4. ★ 방법 — 점착 · 측정 · 지수 · 모델 · 입자 처리

### 4-1. 점착 입자 만들기 (실란화 · p.7)
HCl 세척 → 물 헹굼 → 60 °C 건조 → 5 % 디메틸디클로로실란 (헵탄) 에 30 · 60 · 90 min 담금 → 24 h 공기 건조.  실란의 무기 작용기가 세척으로 생긴 OH 와 반응해 Si-OH → 나노 두께 피막.  "가장 긴 반응 = 헵탄이 다 증발할 때" 가장 센 점착 (0.11 mN, p.2).  저자 근거: 모세관 다리 방식은 액체 분포가 동적으로 불균일하고 조절이 어렵다 (p.2).

### 4-2. 떼는 힘 (자체 제작 미세저울 · p.7–8 · Fig 7)
두 입자를 세로로 맞대고 → 저울 0 점 → 1 mm/min 하강 (첫 접촉에서 + 무게) → 0.05 mm/min 상승 → 분리 직전 최대 절댓값.  "점착이 셀수록 snap-in 힘도 세다" (정성).  반복 ≥ 3.  ⚠ 어떤 **하중 (preload)** 으로 눌렀는지 · 접촉 유지 시간은 [미확인] — 하중이 떼는 힘을 바꾸는 계 (거친 표면 · 피막) 라면 중요한 빠진 변수.

### 4-3. AFM (p.8)
태핑 모드 · 표면 높이 지도 (±30 nm 색) — 정성 판독만 ("실란화 쪽이 매끈 · 불규칙 적음 → 피막 고름").  거칠기 수치 없음 (§3-2 ⚠).

### 4-4. 드럼 · 영상 (p.8)
준 2 차원 드럼 (L 22 mm) · 25 rpm · 앞면 120 fps.  ⚠ 2 mm 입자에서 **L/d = 5.5** (0.85 mm 에서 12.9) — 저자가 든 기준 (L > 6.4 r) 은 충족하지만 **앞 창에 닿은 한 층만 보인다**.

### 4-5. ★ 혼합지수 — 거친 밀도장 위 엔트로피 지수 (p.8–9, 식 3–7)
1. FIJI 로 색 (검정 · 투명 · 빨강) 허용오차 분할 → 종별 **이진 영상**.
2. **화소 자체에 거칠게 하기 (coarse graining, Weinhart 2012)** 를 적용 — 입자 위치 검출 없이 화소마다 질량 1 의 가우스 Ω (표준편차 = **입자 반경**) 를 더해 종별 밀도장 φ_S(i, j) (식 3).  "입자 크기 · 위치 검출 알고리즘이 필요 없어 분석 시간이 크게 준다" (p.8).
3. 국소 엔트로피 s_ij = φ_a ln φ_a + φ_b ln φ_b (식 4) → 계 엔트로피 S = (1/N) Σ s_ij Φ_ij (식 5, Φ = 전체 밀도).
4. **MI = (S − S_s)/(S_m − S_s)** (식 6) — S_s · S_m = **"완전 분리 · 완전 혼합 기준 영상"** 의 값.  분리 지수 SI = 1 − MI (식 7).
5. ΔMI = MI_coh − MI_non-coh (점착의 기여).
- ⚠ 기준 영상 S_s · S_m 을 **어떻게 만들었는지 (실측 프레임? 합성?) 안 적었다** — 지수의 0 과 1 이 거기서 정해진다 [미확인].
- ⚠ 식 (4) 의 φ 가 **분율** 인지 **밀도** 인지 문맥상 모호 (분율이면 s ≤ 0, Φ 로 가중) — 부호 규약 [미확인].
- ⚠ 커널 폭 = 입자 반경 — **우리 Lacey 의 칸 크기와 같은 역할** 을 하는 척도 변수인데 **민감도를 안 보였다**.
- ⚠ 음수 MI 처리 [미확인] — SI Fig 2(a) 는 t 0–2 s 동안 **정확히 0.0 에 붙어 평평** [판독] (잘랐을 가능성 [추정]).

### 4-6. ★ 결합 일 모델 (p.9–10, 식 8–16)
- 배위수: **Bouvard & Lange 1991** (Acta Metall. Mater. 39, 3083) — Z = 6 (Ouchiyama–Tanaka 와 일치한다고).  ⚠ 인쇄 식 (11) 의 "3 +" 오류 (§3-6 ①).
- 접착일 ↔ 떼는 힘: 식 (13) W_AB = F_AB (r_A + r_B)/(2π r_A r_B) = **F/(2π R\*)** (= Bradley · DMT 형 · Israelachvili 인용) · 식 (14) ⚠ 절반 오류.
- 혼합 상태 결합 일 W_m = W_AB Z_AB n_A + W_BA Z_BA n_B + W_AA Z_AA n_A + W_BB Z_BB n_B (식 15) · 분리 상태 W_s = Z_AA W_AA n_A + Z_BB W_BB n_B (Z_AA = Z_BB = 6, 다른 종 결합 무시 — 식 16).
- **ΔW = W_m − W_s** = "분리 → 혼합 때 입자당 결합 일 변화" (단위 mN/m — 저자 표현 "energy change per contact area per particle").
- 단분산 · F_AB = F_AA 이면 ΔW = 0 (p.10).  ⚠ Z_BA 식은 따로 안 적었다 (대칭으로 읽힘 [추정] — §3-6 재현에서 Z_BA = (9 + 3η + 3ηc² + η²c²) n_A/Z 로 두어 그림과 일치).

### 4-7. Bond 수 (p.6, 식 1 · SI Appendix B)
**Bo_g = max(F_AA, F_AB) / [(4/3) π g (2 r_A r_B/(r_A + r_B))³ ρ]** — 분모 = **조화평균 반경** 구의 무게 ("effective weight").  Bo_g^c = 최대 떼는 힘 = 큰 입자 무게 일 때 = ((r_A + r_B)/2r_A)³.

### 4-8. ★ 입자 처리 (우리 축 언어로)
- **실물 강체 유리구** — 형상 변화 · 소성 없음 (피막 30 nm, 탄성 불변 가정).  이분산 (크기비 1 · 1.47 · 2.35) · 같은 밀도.
- 점착 = **접촉에서만** 작용하는 단거리 힘 (모세관 다리 없음) — 우리 SJKR (겹침 면적 × CED) 과 같은 "접촉 점착" 부류 (거리 0 밖에서 0).
- **DEM 없음** — 모든 수치는 실험 + 해석식.

### 4-9. 기법 미니 용어집
- **동적 안식각 (dynamic angle of repose)** — 회전 드럼 안 흐르는 자유표면의 기울기.  정적 안식각 (쌓은 더미) 과 다르다.
- **입상 Bond 수 Bo_g** — 점착 힘 ÷ 입자 무게.  1 보다 크면 점착이 무게를 이긴다.
- **결합 일 ΔW** — 혼합 상태와 분리 상태의 "접촉마다 접착일 × 배위수" 합의 차.
- **거칠게 하기 (coarse graining)** — 점 · 화소 자료를 커널로 번져 연속 밀도장으로 바꾸는 법.
- **엔트로피 혼합지수** — 국소 조성의 섞임 엔트로피를 평균해 분리 (0) · 혼합 (1) 기준 사이로 정규화.
- **체 거름 (kinetic sieving)** — 흐르는 층에서 작은 입자가 큰 입자 틈으로 빠져 아래로 가는 크기 분리 기전.
- **Bouvard–Lange 배위수** — 이원 혼합에서 종별 · 쌍별 접촉 수를 수 분율 · 크기비로 주는 평균장 식.

---

## 5. Figure set ★ (크롭 21 장 = `litdb/figures/jarray2019_cohesion_driven_mixing_segregation_drum/`)

| Fig | 내용 | 우리 활용 |
|---|---|---|
| 1 | (a) 마른 무처리 입자 (b) 젖은 무처리 — 액체 다리 (c) 실란화 입자 접촉 (d) 살짝 떼어 다리 없음 확인 (e) **F_AA · F_AB vs 실란화 시간** | ★ 점착 측정의 표준 제시 — D3 측정 설계 참고 |
| 2 | 광학 (위) · AFM 높이 (아래) — 무처리 · low · medium · high | 표면 정성 (⚠ 시야 ≠ Methods) |
| 3 | (a) 동적 안식각 시간 곡선 (4 수준 · 둘째 축 = 회전 수) (b) **θ_av vs F_AA** | ★★ **D3 보정 곡선의 모양** (Bo ≈ 1 에서 가파름) |
| 4 | MI(t) + 드럼 삽화 — (a) case 1 (b) case 4 (c) case 5 (d) case 8 · 확대 창 | ★ "점착 → 덩어리 · 바깥 띠" 를 한 컷으로 |
| 5 | MI(t) 12 경우 — (a) 단분산 (b) 0.85/1.25 (c) 0.85/2 | ★★ §3-4 표의 출처 · 시작 MI 가 런마다 다름 |
| 6 | **ΔMI vs ΔW (a) · vs Bo_g (b)** — 배경색 = 혼합/분리 | ★★ 상태도 · §3-5 · §3-6 재현 |
| 7 | 미세저울 장치 사진 + 모식 | D3 측정 장치 예 |
| 8 | 배위 모식 (a–d) · 분리 (e) · 혼합 (f) 드럼 모식 | ΔW 모델의 그림 · 좌우 반반 장입 |
| Table 1 | 12 경우의 r_A · r_B · F_AA · F_BB · F_AB | ★ 모든 점착 수치의 출처 |
| Table 2 | 드럼 R × L · rpm · 반경 · 밀도 · 채움 | Fr · 채움 재계산의 입력 |
| S1 | 원자료 MI(t) — 0.85/1.25 네 수준 (⚠ 범례 A/B 뒤바뀜) | 요동 폭 (±0.05–0.1) |
| S2 | 원자료 — 0.85/2 (⚠ 패널 순서 medium · low) | 음수 처리 의문 (a 의 0.0 평평) |
| S3 | 원자료 — 단분산 (⚠ (c) 범례 = 비점착 복사) | — |
| S4 | **Bo_g^c vs Bo_g 상태도** (⚠ 캡션 = S3 복사) | ★ 재분리 경계 (미시험) |
| S5 · S6 · S7 | 단분산 · 점착 투명 + 비점착 검정 — t = 1 · 5 · 35 s | 덩어리 + 바깥 띠의 시간 변화 |
| V1 · V1-frames | 동영상 내보내기 1 쪽 — 단분산 (검정/투명) · MI(t) + 프레임 둘 | §5-1 |
| V2 · V2-frames | 동영상 내보내기 2 쪽 — 빨강 1.25 / 투명 0.85 · MI(t) + 프레임 둘 | §5-1 |

### 5-1. 보충 동영상 내보내기 — 무엇을 보여주나
1저자가 보충 동영상을 2 쪽 슬라이드 PDF 로 저장한 것이다 (원 동영상 파일은 서랍에 없다).  각 쪽 = 왼쪽 **본문 Fig 4 와 같은 MI(t) 곡선** + 오른쪽 **동영상 정지 프레임 둘** (라벨: 비점착/비점착 · 비점착/점착).
- **V p.1 (검정 0.85 / 투명 0.85)**: 위 프레임 = 정지한 **좌우 반반 장입** (검정 왼쪽 · 투명 오른쪽, 자유표면 평평) · 아래 프레임 (투명 = 점착) = 회전 **시작 직후** 기울어진 자유표면 (투명 왼쪽 · 검정 오른쪽 — 장입 좌우가 위 런과 반대) [판독].
- **V p.2 (빨강 1.25 / 투명 0.85)**: 위 프레임 (둘 다 비점착) = **진행 중** — 큰 빨강 입자가 층 바깥 띠 (벽 · 자유표면 쪽) 에 모인 **반경 방향 크기 분리** · 아래 프레임 (투명 = 점착) = 시작 장입 (빨강 왼쪽 · 투명 오른쪽, 평평) [판독].
- ⚠ 프레임에 **시각 표기가 없고** 네 프레임이 같은 시각이 아니다 — 정지 프레임끼리 혼합 정도를 비교하지 말 것.  조명 색이 런마다 다르다 (노랑 ↔ 초록) — 색 분할 허용오차가 달라졌을 수 있다 [추정].

## 6. Post-processing ★
- **무엇을**: 떼는 힘 (최대 절댓값) · 동적 안식각 (자유표면 입자 위치 선형 회귀) · 종별 이진 영상 → 화소 거칠게 하기 → 엔트로피 MI(t) → bisquare 평활 → 마지막 10 s 평균 ΔMI → Bo_g · ΔW 상태도.
- **도구**: FIJI/ImageJ (TrackMate · 색 허용오차) · ParaView (위치 표시) · 자체 Python (안식각 회귀) · 자체 Matlab (CG · MI).
- **안 한 것**: 런 반복 · 시드/장입 산포 · 커널 폭 민감도 · 기준 영상 공개 · 3D 내부 측정 · 정적 안식각 · 전단 셀 · 벌크 밀도 (Hausner) · 거칠기 수치 · 접촉 하중 조건 · 다른 질량비 (50:50 만) · 큰 입자가 점착인 경우 (저자가 후속 과제로 적음, p.7).
- **우리 후처리 (이 카드)**: §3-6 ①–⑤ 산술 (식 11 · 14 오류의 수치 확인 = Fig 6a 9 점 재현 · W 의 크기 의존 · 혼합쌍 비 · Bo_g^c 대입 · Fr 재계산) · Fig 1e · 3b · 5 · 6 · SI 4 판독 (digitized.csv).

---

## 7. 우리 DEM+MPM 대비  →  `our_dem_baseline.md` (⚠ 정본 브랜치에서는 값 자리표시 상태 — 우리 수치는 메인 리포 코드 · 문서 출처를 병기)

| 항목 | 이 논문 (Jarray 2019) | 우리 (LIGGGHTS 믹서 드럼 + 압축 DEM + MPM) | 차이 / 판정 |
|---|---|---|---|
| 계 | **실험** 회전 드럼 · 유리구 2 종 | **DEM** 회전 드럼 (CGF 151.4 · 3 상 AM_P 9 · AM_S 4 · SE 1 µm 실측 지름 × CGF) — `scripts/make_mixer_deck.py` | 실험 ↔ 모델.  frame[4]: 우리 DEM 은 **실험에 따로** 앵커해야 하고, 이 논문은 그 실험 형식의 예 |
| 크기비 | 1 · 1.47 · 2.35 (작은 쪽 = 점착) | SE : AM_S : AM_P = 1 : 4 : 9 (지름) | 우리 비가 훨씬 크다 — 작은 입자가 큰 입자 틈을 **자유 통과** 하는 영역 (생성기 주석: 0.111 < 0.1547) |
| 밀도 | 전 종 2500 kg m⁻³ | AM 4.80 · SE 2.00 g/cm³ | 우리는 밀도비 2.4 — Bo_g^c 의 무게 등식이 어긋남 |
| 점착 정의 | 측정 **떼는 힘** (mm 거친 구) | SJKR **CED** (겹침 면적 × CED) · 쌍별 행렬 · 혼합쌍 = 두 상 후보의 **min** · 벽 = 대각 ÷ 1.842 | ★ 혼합쌍 규칙이 다르다 — 그들 실측 F_AB ≈ ½ F_AA (같은 기하) ↔ 우리 min (→ 0 쪽) · 기하평균 (→ 0) (§3-6 ③) |
| Bond 수 | Bo_g = max(F) / 조화평균 반경 구 무게 · 범위 **0.38–1.74** | Bo_code = SJKR 평형 점착 힘 / 자기 무게 — LC 의 SE–SE **0.212** · LA AM_P **3.0** · LH AM 쌍 **38.4** · dev-u SE 쌍 **212 · 637** | 같은 꼴 · O(1) 규약 차.  그들 범위 = 우리 LC (SE–SE) 와 LA 사이 |
| Fr (ω²R/g) | **0.042** (본문 0.21 은 다른 정의) | 기본 **0.0827** (띠 0.055–0.086) | 같은 정의로 약 ½ · 둘 다 저-Fr |
| 혼합지수 | 엔트로피 MI · 가우스 커널 (σ = 입자 반경) · **고정 기준 영상** 으로 정규화 · 2D 앞면 | Lacey M · 칸 16×16×4 · p_i = 칸 AM **부피분율** · **S₀² = 그 런 자신의 t₀** · S_R² = 균일 삽입 런 실측 — `scripts/measure_mixing_index.py` | ★★ 둘 다 **기준 상태가 0 과 1 을 정한다** — 그들은 외부 고정 기준 (시작 MI 0–0.33 로 흩어짐), 우리는 런 자신의 t₀ (점착 런에서 분모가 달라져 M < 0) — **같은 문제의 두 얼굴** (§8-5) |
| 상별 응집 판독 | 영상 (덩어리 · 바깥 띠) 정성 | `scripts/mixer_contact_reader.py` s1 (SE–SE 접촉 군집) · s2 (AM–SE 부착) | 우리가 **입자 스케일 지표** 를 이미 갖는다 — 그들은 없다 |
| 반복 | 조건마다 1 런 | 시드 3 (본 캠페인) · DEV n = 1 (개발 탐색) | 같은 약점 (DEV 쪽) |
| 압축 · 전달 | 없음 | 압축 DEM → 망 σ_ion · coverage · τ (P3) | ★ 우리만 — 이 논문은 "혼합 상태" 에서 끝난다 |
| 형상 소성 | 없음 (유리) | MPM (SE J2) | frame[5] — 이 논문은 혼합 (DEM 쪽) 반쪽의 실험 |

### 7-1. frame[5] — 어느 반쪽을 가졌나
**혼합 · 분리 (입자 배치 통계) 의 실험 반쪽만** 가졌다.  압축 · 전달 · 형상 변화 반쪽은 전혀 없다.  ⇒ 우리 파이프라인 (혼합 DEM → 압축 DEM → 망) 의 **첫 단계** 에 대한 실험 비교 형식으로만 쓴다.

---

## 8. ★★ 우리 연구에 주는 insight (번호마다: 논문이 보인 것 → 우리에게 뜻 → 할 일)

1. **P1 의 실물 모양 — "덩어리 + 바깥 띠".**  같은 크기에서 한 종만 점착이면 점착 종이 덩어리져 **층 바깥 (벽 · 자유표면 쪽)** 으로, 비점착 종은 **준정적 중심** 으로 간다 (SI Fig 5–7).  → 우리 비코팅 팔이 P1 을 보이면 **SE 덩어리가 층 바깥에 모이는 반경 방향 패턴** 이 같이 나올 수 있다 [추정] — 칸 평균 Lacey 는 이 **배치** 를 못 가른다.  → s1 (SE 군집 크기 분포) 에 **반경 방향 위치** 를 붙여 판독하는 것을 결과 전에 등록할 후보 (논지 §5 관측량).
2. **에너지 장부만으로는 결과를 예측하지 못한다 — ΔW 의 부호 역전.**  고친 식으로 재현한 ΔW 는 단분산 case 3 · 4 에서 **양수** (2.8 · 5.6 mN/m = 혼합 상태가 결합 일이 더 크다) 인데 실험은 **분리** 다.  저자는 단분산은 "ΔW ↑ → 분리" 로 따로 읽는다 — 즉 ΔW 는 계 (단분산 · 이분산) 마다 **부호가 다른 상관 축** 이다.  → 우리 논지 §2-2 의 면적당 ΔW = 2(√γ_A − √γ_S)² 도 **방향의 근거** 이지 **결과의 예측자** 가 아니다 — §2-4 ("평형이 아니라 살아남는 접촉") 의 근거로 이 논문을 인용할 수 있다.  ⚠ 두 ΔW 는 **다른 양** (그들 = 입자당 · 배위수로 센 결합 일 차 · 우리 = 쌍 교환의 면적당 에너지) — 같은 이름으로 섞지 말 것.
3. **D2 — 혼합쌍 규칙은 재야 한다.**  유효 떼는 힘에서 F_AB/F_AA ≈ 0.5 (F_BB = 0) = 산술평균 쪽 (§3-6 ③).  우리 덱은 **min** (보수 규칙) 이고 논지 §2 는 **기하평균** 을 가정한다 — 둘 다 이 실험에서는 0 을 준다.  → 결합 규칙을 정할 때 (D2) **"이론 규칙 하나를 고른다" 가 아니라 "NCM–SE 떼는 힘을 직접 잰다" (논지 §2-8 의 AFM 콜로이드 탐침)** 를 앞에 둘 근거.  ⚠ mm 유리 + 실란은 우리 계가 아니다 — **값이 아니라 "규칙이 실물에서 갈린다" 는 사실만** 옮긴다.
4. **D3 — 동적 안식각은 점착에 민감하지만 비선형 · 식별 문제가 있다.**  F 0 → 0.06 mN (Bo 0 → 0.95) 에서 +2.8° 뿐인데 0.06 → 0.075 mN (Bo 0.95 → 1.19) 에서 **+7.3°** — **Bo ≈ 1 근방이 가장 민감** 하다 [판독 · 우리 산술].  → D3 앵커를 회전 드럼 동적 안식각으로 잡으면 우리 **DEM 드럼에서 같은 각도를 재는 보정 런** 이 짝으로 필요하다 (같은 Fr · 채움 — 우리 Fr 정의로 맞출 것).  ⚠ 이 논문은 **마찰 (μ_s · μ_r) 을 고정한 채 점착만** 바꿨다 — 실제 분말의 각도는 마찰과 점착이 섞여 있어 **각도 하나로 CED 하나를 정할 수 없다** (식별성).  → 두 번째 시험 (전단 셀 · 압축 밀도 · Hausner — 같은 날 카드 후보 #42 · #44 계열) 이 같이 있어야 한다.
5. **혼합지수 — 기준 상태가 0 과 1 을 정한다 (우리 Lacey 문제와 같은 뿌리).**  그들은 기준을 **외부 고정 영상** 으로 두어 런 자신의 시작 상태와 분리했다 → 대신 **시작 MI 가 0 ~ 0.33 으로 흩어지고** (case 12 는 0.33 에서 출발), 비점착조차 **1 에 못 간다 (0.91)**.  우리는 반대로 **런 자신의 t₀ 분산 S₀²** 를 분모로 써서 점착 런에서 분모가 바뀌고 **M < 0** 이 나왔다 (`docs/mixer_paper_pipeline_draft_20261013.md` G8).  → 두 해법 모두 "어느 기준에 대한 혼합인가" 를 **결과 전에 고정** 해야 한다는 같은 교훈.  우리 쪽 후보 = **이론 분모 (Lacey 1954 의 완전 분리 σ₀² = p(1−p)) + 같은 흐름 상태의 무작위 기준** (논지 §5 · 파이프라인 D9) — 이 카드는 **"외부 고정 기준만으로는 시작 상태 산포가 지수에 남는다"** 는 반례를 준다.
6. **척도 변수 — 커널 폭 = 입자 반경.**  그들 MI 의 공간 척도 (가우스 σ = 입자 반경) 는 우리 칸 크기 (16×16×4) 와 같은 역할인데 **민감도를 안 보였다**.  → 우리 지표 보고에 **척도 사다리 (칸 크기 또는 커널 폭 2–3 수준)** 를 같이 싣는 것이 이 분야의 빈칸을 채운다 (`nadeem2023_gnn_mixing_index` · `chibwe2020_nnsi_segregation_index` 가 칸 없는 이웃 지표로 같은 문제를 피한다).
7. **코팅 유비의 방향.**  그들은 같은 유리구에 **피막을 입혀 점착 대비를 만들었고 → 혼합이 나빠졌다**.  우리 논지는 NCM 에 SE 를 입혀 **대비를 없앤다 → 혼합이 좋아진다**.  같은 기전 (표면 대비 → 상별 응집) 의 반대 방향 실험이라 **P2 의 기전 서술에 인용할 수 있는 실물 예** 다.  ⚠ 대비를 *없애는* 실험은 아니다 — P2 의 직접 증거로 쓰지 말 것.
8. **이분산 — 작은 쪽 점착이 크기 분리를 줄인다 (그러나 큰 쪽이 너무 크면 센 점착만).**  0.85/1.25 는 low 점착부터 개선 · 0.85/2 는 high 만.  우리 SE (1 µm) ↔ AM_S (4) · AM_P (9) 는 크기비가 훨씬 크다 — Bo_g^c 대입값 15.6 · 125 (§3-6 ④).  → **우리 계에서 SE 점착이 "크기 분리를 줄이는 쪽" 으로 작동할지 "덩어리로 따로 노는 쪽" 으로 작동할지는 크기비 · 밀도비 · Bo 의 함수** 이고, 이 논문의 상태도는 그 축을 그리는 형식 (Bo_g × Bo_g^c) 을 준다 — 우리 DEV 런 (Bo × 크기비) 을 같은 좌표에 찍어 볼 것 [제안].

## 9. 인용 가능 문장 (deck/paper용 — 표지 그대로)
- "In a rotating drum, making one of two otherwise identical glass-bead species cohesive (pull-off force 0.06–0.11 mN, granular Bond number ≈ 1–1.7) lowered the steady entropy mixing index from about 0.91 to about 0.65, with cohesive clusters migrating to the outer layer of the bed (Jarray et al., Sci. Rep. 2019)." [인쇄 · 판독]
- "For bidisperse beads (0.85/1.25 mm), cohesion of the smaller species reduced size segregation, raising the mixing index from about 0.52 to about 0.78." [판독 Fig 5b]
- "The measured adhesion between a cohesive and a non-cohesive bead of the same size was about half the cohesive–cohesive pull-off force (0.028/0.06, 0.04/0.075, 0.06/0.11 mN)." [인쇄 Table 1]
- "Dynamic angle of repose increased from 35° to 49° as the pull-off force rose from 0 to 0.11 mN." [판독 Fig 3b]
- ⚠ Fr 0.21 은 인용하지 말 것 (식 2 와 맞지 않는다 — §3-1) · ΔW 식은 인쇄본 그대로 옮기지 말 것 (§3-6 ①).

## 10. 주의/한계 (over-claim 방지 · 원문 비판)
1. **조건마다 런 1 회** — 반복 · 장입 산포 · 오차 없음.  ΔMI 오차막대는 "마지막 10 s 요동" 으로 보이나 정의 [미확인].  0.85/2 의 low · medium (ΔMI −0.01 · +0.02) 은 0 과 구분되지 않는다.
2. **2D 앞면 측정** — PMMA 창에 닿은 층만.  벽 마찰 · 벽 근처 분리가 섞인다.  2 mm 에서 L/d = 5.5.
3. **식 오류 2 건**: 식 (11) 의 "3 +" (단분산 배위수 9) · 식 (14) 의 2π (식 13 과 2 배 어긋남) — 그림 값은 고친 식으로 계산됐다 (§3-6 ①, 9 점 재현).  인쇄 식을 구현하면 ΔW 가 5–10 배 틀린다.
4. **Fr 정의 불일치**: 식 (2) ω²R/g 로는 0.042, 본문 0.21 = ω√(R/g).
5. **회전 수 불일치**: "약 7 회전 (20 s)" ↔ 25 rpm 에서 20 s = 8.3 회전.
6. **Fig 5 ↔ Fig 6 불일치 (단분산만)**: ΔMI 가 평탄 차보다 약 0.06 높다 [판독].
7. **SI 표기 오류**: SI Fig 1 범례 A/B 뒤바뀜 · SI Fig 2 패널 순서 · SI Fig 3(c) 범례 복사 · SI Fig 4 캡션 = SI Fig 3 캡션 복사 · 본문 "Bond number Bo_gc" 표기 ↔ SI 그림 축 "Bo_g^c".
8. **AFM 시야 ↔ Methods 불일치** (6.5 µm vs 2 × 2 µm) · 거칠기 수치 없음.
9. **교차 참조 오기**: p.3 "microbalance setup in Fig. 2" — 미세저울 결과는 Fig 1(e) · 장치는 Fig 7.
10. **기준 영상 (S_s · S_m) 미공개** — MI 의 0 · 1 이 정의되지 않은 채 보고된다.  음수 MI 처리 규약도 없음.
11. **"비점착" = 측정 정확도 아래** — 무처리 유리의 표면 에너지가 0 이라는 뜻이 아니다 (F_BB = 0 은 거친 mm 구의 떼는 힘이 측정 아래라는 뜻 [추정]).
12. **접촉 하중 · 유지 시간 미기재** — 피막 · 거친 표면에서 떼는 힘은 하중의존일 수 있다.
13. **W 가 상대 크기에 의존** (§3-6 ②) — 식 (13) 의 "W = 물성" 가정과 충돌.  저자는 언급하지 않는다.
14. **Bo_g^c (재분리) 는 데이터 없음** — "We expect".  상태도의 네 칸 중 둘은 점이 거의 없다.
15. **50:50 질량비 하나** · 큰 쪽 점착 경우 없음 (저자도 후속 과제로 적음).
16. **전이 한계**: mm 유리 · 실란 공유결합 · Bo ≈ 1 · 같은 밀도 ≠ µm 황화물 · NCM · 반데르발스/정전기 · Bo ≫ 1 [추정] · 밀도비 2.4.  ⇒ **숫자 전이 금지 · 형식 (실험 설계 · 상태도 좌표 · 지수 정의의 함정) 만 옮긴다.**

## 11. 참고문헌 — 우리가 더 볼 것 (원문 목록 서지 그대로 + 이유 한 줄)

| 번호 | 서지 (원문 목록 그대로) | 왜 · 카드 |
|---|---|---|
| 3 | Jain, N., Ottino, J. M. & Lueptow, R. M. *Granul. Matter* 7, 69–81 (2005) | 크기 · 밀도 분리 영역도 · L > 6.4 r 기준 — 카드 없음 |
| 14 · 20 | Li, H. & McCarthy, J. *Phys. Rev. Lett.* 90, 184301 (2003) · *Phys. Rev. E* 71, 021305 (2005) | 점착으로 분리 조절 · 점착 혼합 상태도 (Bo 축) — 카드 없음 · ★ 다음 후보 (McCarthy = 같은 날 #34 카드 후보 Nase 2001 의 교신) |
| 19 | Jarray, A., Magnanimo, V. & Luding, S. *Powder Technol.* 341, 126–139 (2019) | 같은 1저자 · 액체 다리 점착 드럼 (안식각 · 입상 온도) — 카드 없음 |
| 33 | Yazdani, E. & Hashemabadi, S. H. *Phys. A* 525, 788–797 (2019) | 점착/비점착 단분산 드럼 **DEM** — 점착 입자가 바깥으로 (같은 모습) · 카드 없음 · ★ 우리 DEM 대조 후보 |
| 38 | Chaudhuri, B., Mehrotra, A., Muzzio, F. J. & Tomassone, M. S. *Powder Technol.* 165, 105–114 (2006) | 점착 텀블러 DEM — 정본 `jadidi2023_dem_batch_solid_mixers_review` 가 언급 |
| 39 | Sarkar, A. & Wassgren, C. *Chem. Eng. Sci.* 65, 5687–5698 (2010) | 점착이 더 세면 혼합을 해친다 (DEM) — 카드 없음 |
| 40 | Halidan, M., Chandratilleke, G. R., Dong, K. & Yu, A. *AIChE J.* 62, 1023–1037 (2016) | 리본 믹서 점착 DEM — `jadidi2023_…` 가 언급 |
| 47 | Weinhart, T., Thornton, A. R., Luding, S. & Bokhove, O. *Granul. Matter* 14, 289–294 (2012) | 거칠게 하기 (CG) — 우리 연속장 판독의 원전 후보 · 카드 없음 |
| 48 | Schutyser, M. et al. *Biotechnol. Bioeng.* 75, 666–675 (2001) | 엔트로피 혼합지수 원전 — 카드 없음 |
| 50 | Bouvard, D. & Lange, F. *Acta Metall. Mater.* 39, 3083–3090 (1991) | 이원 배위수 (식 8–11 의 원전) — 카드 없음 (같은 저자의 정본 카드 `bouvard2000_hard_soft_powder_densification` · `martinbouvard2003_dem_composite_cold_compaction` 은 **다른 논문**) |
| 52 | Chandratilleke, G., Yu, A., Bridgwater, J. & Shinohara, K. *AIChE J.* 58, 1099–1118 (2012) | **PSMI 원저** — 같은 날 카드 [`chandratilleke2012_particle_scale_mixing_index`](chandratilleke2012_particle_scale_mixing_index.md) |
| 53 | Israelachvili, J. N. *Intermolecular and surface forces* (2011) | 식 (13) 의 출처 |

## 원문 대조 기록 (이 카드 작성 중 직접 확인한 것 · 2026-10-13)
- 본문 12 쪽 · SI 5 쪽 · 동영상 내보내기 2 쪽 텍스트 층 전수 (pdftotext raw · layout).  식 (1) · (8)–(11) · (13)–(16) = 400 · 300 dpi 렌더로 글자 대조 (텍스트 층이 분수 · 첨자를 깨뜨림).
- 그림 · 표 21 장 = 본문 Figure 1–8 · Table 1–2 · SI Figure 1–7 · 동영상 슬라이드 2 (+ 프레임 2) — 전부 임베디드 래스터 경계로 손 크롭 · 원본 해상도 (본문 300 · SI 500/857→600/231 · 동영상 200–226 dpi) · 열람 후 재크롭 3 장 (Table 2 · 동영상 프레임 둘) — `figures.json` 의 `recrop`.
- 수치 재현: Bo_g 9 점 (식 1) · Bo_g^c 3 수준 · ΔW 9 점 (네 조합) · Fr · 채움률 · 입자 수 · W 표 — scratch 스크립트 (저장 안 함), 결과는 §3-5 · §3-6.
- 정본 litdb 중복 확인: DOI `s41598-019-49451` · 제목 낱말 'Cohesion-driven mixing' · 1저자 'Jarray' 로 `litdb/` 전수 grep — 없음.

## 🔗 관련 카드
- 혼합 지수: [`chandratilleke2012_particle_scale_mixing_index`](chandratilleke2012_particle_scale_mixing_index.md) (본문 ref 52 · 배위수 지수) · [`nadeem2023_gnn_mixing_index`](nadeem2023_gnn_mixing_index.md) · [`chibwe2020_nnsi_segregation_index`](chibwe2020_nnsi_segregation_index.md) · [`jadidi2023_dem_batch_solid_mixers_review`](jadidi2023_dem_batch_solid_mixers_review.md).
- 건식 혼합 DEM: [`hare2026_dem_pept_dry_mixing_nmc622_eirich`](hare2026_dem_pept_dry_mixing_nmc622_eirich.md) · [`lischka2025_dem_eirich_intensive_mixer_dry_mixing`](lischka2025_dem_eirich_intensive_mixer_dry_mixing.md) · [`frankenberg2024_dem_high_intensity_mixer_assb`](frankenberg2024_dem_high_intensity_mixer_assb.md) · [`otani2025_dem_se_dispersion_aggregation_compression`](otani2025_dem_se_dispersion_aggregation_compression.md) (응집 상태 → 압축).
- 점착 접촉: [`luding2008_cohesive_frictional_contact_models`](luding2008_cohesive_frictional_contact_models.md) (같은 교신 그룹) · [`thorntonning1998_adhesive_elastoplastic_contact`](thorntonning1998_adhesive_elastoplastic_contact.md) · [`molerus1975_theory_of_yield_cohesive_powders`](molerus1975_theory_of_yield_cohesive_powders.md).
- 보정: [`coetzee2017_dem_calibration_review`](coetzee2017_dem_calibration_review.md).
- 원문 카드 (이 논문 ref 38 · 2026-11-23): [`chaudhuri2006_cohesive_mixing_tumbling_blender_bond_number_rotation_speed`](chaudhuri2006_cohesive_mixing_tumbling_blender_bond_number_rotation_speed.md) — 정사각 우물 점착 · 쌍 점착 K_bb · K_rr · K_rb · 회전 12.5–30 rpm 의 드럼 DEM (Powder Technol. 165 (2006) 105–114).

## 🗨️ Q&A 로그
<!-- "Q&A 작성해줘" 트리거 시 직전 질문/답 누적 -->
