Repository: yonghoon7153-source/Yonghoon-DEM-DFT

# 📚 LITDB — 문헌 단일 시스템 (**SE·DFT 축 + DEM·MPM 축, 두 트랙**)

> **앞으로 논문은 여기서만 본다.** 여러 곳(db/literature, kb/papers, db/properties, Excel)에 흩어진 문헌을 한 곳에서 생각·참고·비교하기 위한 통합 MD 시스템.

## 왜 트랙이 둘인가
`INDEX.md` 는 argyrodite 전해질 축이라 접촉역학·MPM·건식전극 digest 가 들어갈 자리가
없다. 그래서 한때 64편이 **어느 인덱스에도 없었다**(open_items #7). 축을 나눠 그 구멍을
닫았고, 한 분모로 세면 “159편 중 98편 미언급” 같은 **가짜 미결**이 나온다
(`comparison_vs_ours.md:8`). 분리는 실측 근거가 있는 결정이다 — 합치지 말 것.

⚠ 이 표의 **편수는 적지 않는다.** 손으로 쓴 수는 반드시 낡는다(README 자신이 세 번 틀렸다).
현재값은 `python3 tools/litdb/build_index.py --check` 로 본다.

File: litdb/papers/jeong2024_operando_densification_chemomechanics_se_size_composite_cathode.md (part 1 of 2)
<!-- digest 표준 양식 확장 (paper-level STANDALONE). ★ = 이 묶음 ([DEM 우선 (수영)] 문헌 보강 · 1저자 11-12 후보 다섯 편의 4 번 · 후보 표 N-4) 에서 꼭 뽑으라고 한 항목.
     본 = miss2026_insitu_conductivity_porosity_pressure_compaction.md (압력별 기공 · operando 측정 카드의 꼴 · 절 번호 체계) · stavola2023_thick_nmc111_lpscl_lithiation_gradient_tortuosity.md (같은 빔라인 6BM EDXRD · 두께 방향 리튬화).
     두 필수 절 (§0-1 고른 의도 대조 · §8 자세한 분석) 은 같은 묶음의 doux2020_pressure_effects_sulfide_se_jmca.md · mcgrogan2017_compliant_brittle_li2s_p2s5_glass_nanoindentation.md 와 같은 꼴.
     원문 = 출판본 (Adv. Energy Mater. 2024, 14 (23), 2304544 · 8 쪽 · CC BY-NC-ND) + Supporting Information (9 쪽 PDF = 표지 1 + 본문 8).
     쪽 표기 = 본문은 인쇄 쪽 "(n of 8)" = PDF 쪽 n (p.1–8).  SI 는 "SI p.n" = SI PDF 쪽 n (SI 쪽 아래 인쇄 번호 = n − 1 · SI p.1 = 표지).  크롭 파일 이름의 pN 과 figures.json 의 page 는 PDF 쪽이다.
     값 표지: [인쇄] = 본문 · SI · 표 · 그림 안 글자로 적힌 값 · [판독] = 그림에서 읽은 값 (재현 = litdb/figures/<slug>/digitized.csv 383 행 — 본문 그림은 CMYK 래스터가 정확히 300 dpi (1500 px / 360 pt) 라
     300 dpi 쪽 렌더 = 원본 해상도 · 축은 눈금 위치 최소제곱 · 표지 중심 = 닫힘 + 구멍 채움 + 열림 뒤 테두리 상자 중심 · 열지도 값 = 그림 4b 색 막대의 가장 가까운 색) ·
     [카드 산술] = 인쇄 · 판독 값으로 이 카드가 계산한 값 (식 병기) · [카드 해석] = 원문에 말이 없어 카드가 읽은 뜻 · [다른 카드] = 정본의 다른 카드에 적힌 값 (그 카드 slug 병기) ·
     [우리 산술] / [우리] = 우리 쪽 값 (CLAUDE.md 출처) 과 견주는 계산 · [미확인] = 본문 8 쪽 + SI 9 쪽 전수에 없음.
     원문 17 쪽은 글자 층 추출 + 전 쪽 렌더로 전부 읽었다 (SI 식 (1)–(9) 는 수식 글꼴이라 렌더에서 옮겼다).  DEM · 입자 계산 · 압밀 시뮬레이션은 없다 — 실험 + 연속체 (메조) 화학–역학 모델. -->
# SE 입경 (Li₆PS₅Cl ≈1 µm vs 3–5 µm) 이 NCM811 복합 양극 (70 : 27.5 : 2.5 wt%) 의 치밀화 · 화학–역학 · 활물질 이용률에 주는 영향 — 싱크로트론 micro-CT 기공 11 vs 16 vol % (압력 뺀 뒤 · 분할 · 복셀 0.92 µm) · 다이 안 재압축 (370 MPa 선가압 → 5–500 MPa) 의 '임계압 ≈400 MPa' (곡선이 만나는 점 · 기공 '거의 0' 은 가설) · operando EDXRD 10 µm 층 두께 방향 리튬화 기울기 · 선형 탄성 메조 모델 응력 — Jeong · Naik · Zheng · Suk · Vishnugopi · Lin · Puthusseri · Chuang · Okasinski · Sakamoto · Mukherjee · Hatzell (Adv. Energy Mater. 2024)

> slug `jeong2024_operando_densification_chemomechanics_se_size_composite_cathode` · DOI `10.1002/aenm.202304544` · type `experiment + continuum model (synchrotron micro-CT 3D 분할 porosity · in-die compaction 하중–변위 (370 MPa 선가압 뒤 5→500 MPa) · operando EDXRD 10 µm 층 Li 함량 · 메조 화학–역학 continuum model (Butler–Volmer · ε/τ 유효 물성 · 선형 탄성 + 확산 변형) — DEM · 입자 계산 없음)` · PDF `ea2e3075-4._Operando_Investigation_on_the_Role_of_Densification_and_Chemo_Mechanics_on_Solid_State_Cathodes.pdf` · SI `b17a90f6-4._Sup_Operando_Investigation_on_the_Role_of_Densification_and_Chemo_Mechanics_on_Solid_State_Cathodes.pdf` · digested `2026-11-12` · status ✅
>
> **저자**: Min-Gi Jeong ¹ · Kaustubh G. Naik ³ · Yanjie Zheng ¹,² · Won Joon Suk ⁴ · Bairav S. Vishnugopi ³ · Lin Lin ¹ · Dhanya Puthusseri ¹ · Andrew C. Chuang ⁶ · John S. Okasinski ⁶ · Jeff Sakamoto ⁴,⁵ · Partha P. Mukherjee ³ · **Kelsey B. Hatzell\*** ¹,² — ¹ Andlinger Center for Energy and The Environment, Princeton · ² Dept. Mechanical and Aerospace Engineering, Princeton · ³ School of Mechanical Engineering, Purdue · ⁴ Dept. Mechanical Engineering, U. Michigan · ⁵ Dept. Material Science & Engineering, U. Michigan · ⁶ Advanced Photon Source, Argonne — \* 교신 (Kelsey.hatzell@princeton.edu) · *Adv. Energy Mater.* **2024**, **14** (23), **2304544** (8 쪽 · Research Article · 쪽 머리 배너의 "16146840, 2024, 23" = 권 호) · 접수 2023-12-29 · 수정 2024-03-16 · 온라인 2024-05-19 · **CC BY-NC-ND** · 키워드 *operando, solid state batteries, synchrotron* · 연구비 = DOE BES EFRC "Mechano-chemical Understanding of Solid Ion Conductors" **DE-SC0023438** · APS 사용 DE-AC02-06CH11357 · 자료 = 교신저자에게 요청.
> **이웃 카드 (링크만)**: [`stavola2023_thick_nmc111_lpscl_lithiation_gradient_tortuosity`](stavola2023_thick_nmc111_lpscl_lithiation_gradient_tortuosity.md) (이 논문 ref [9] · 같은 APS 6BM EDXRD · 같은 공저자 Okasinski · Chuang — 그 카드 L264 가 이 논문을 "입도 쪽 짝 · 원문 카드 없음" 으로 가리켰다) · [`lei2026_se_particle_size_effects_review`](lei2026_se_particle_size_effects_review.md) (리뷰 ref [191] · L128 · L173 · L214 · L251) · [`li2026_electrochemomechanical_coupling_asslmb_review`](li2026_electrochemomechanical_coupling_asslmb_review.md) (리뷰 ref [173] · L72 · L153) · [`schlautmann2023_se_particle_size_composite_transport`](schlautmann2023_se_particle_size_composite_transport.md) (ref [13]) · [`shi2019_high_am_loading_particle_size_assb`](shi2019_high_am_loading_particle_size_assb.md) (ref [10] = AEM 2020, 10, 1902881) · [`miss2026_insitu_conductivity_porosity_pressure_compaction`](miss2026_insitu_conductivity_porosity_pressure_compaction.md) · [`minnmann2024_microstructure_porosity_visualization`](minnmann2024_microstructure_porosity_visualization.md) (같은 계 FIB-SEM 기공).
> **판독 원자료**: `litdb/figures/jeong2024_operando_densification_chemomechanics_se_size_composite_cathode/digitized.csv` (383 행 — Fig. 2b 표지 · Fig. 2c 두 곡선 5 MPa 간격 · Fig. 3a 끝점 · Fig. 3b 24 표지 · Fig. 3c 처음 / 끝 · Fig. 4 층별 Li 함량 (충전 끝 · 방전 중간) · SI Fig. 2a 막대 · SI Fig. 3 점선 · SI Fig. 4 표지 · Fig. 5a/b 시간 · θ) · 그림 크롭 **54 장** (도구 13 중 다시 자름 3 + 손 크롭 41 = SI 표 1 · 패널 17 · 식 10 · 근거 문단 13) — `figures.json`.

---

## 0. 결론 먼저 — 우리 질문에 대한 답

**한 문장**: NCM811 : Li₆PS₅Cl : Super P = 70 : 27.5 : 2.5 wt% 복합 양극에서 SE 를 3–5 µm (LPSC-L, "regular") 대신 ≈1 µm (LPSC-S, "fine") 으로 쓰면 — 싱크로트론 micro-CT 로 분할한 **압력을 뺀 상태의 기공**이 **16 → 11 vol %** 로 줄고 (p.3 · p.7), 370 MPa 로 선가압한 펠릿을 같은 다이 안에서 다시 누를 때 **400 MPa 아래 변위가 약 1/3** 이며 (Fig. 2c [판독]), 첫 방전 **132.4 → 160.8 mAh g⁻¹** (0.05C) · 0.1C 200 사이클 유지율 **47.33 → 94.26 %** (p.4), operando EDXRD 에서 두께 방향 리튬화 기울기가 작다 (집전체 쪽 층이 충전 끝에 Li 함량 ≈0.74 → ≈0.52 [판독]).  **"임계압 ≈400 MPa" 는 두 재압축 곡선이 만나는 점이고, 그 위에서 "기공이 거의 0 (상대밀도 ~100 %)" 이라는 문장은 측정이 아니라 *"It is likely …"* 가설이다** (p.3) — 400 MPa 이상에서 기공은 재지 않았다.  계산 쪽은 압밀 시뮬레이션이 아니라, 정해진 미세구조 위에서 충전 끝 응력을 내는 **선형 탄성 + 확산 변형 메조 모델**이다 (SI 식 (2)–(9)).

| 우리 질문 (이 묶음) | 이 논문이 주는 것 | 표지 · 쪽 |
|---|---|---|
| ① ★ 복합 양극 조성 · 입경 | NCM811 (MTI · **"D50 = 10"** 단위 미인쇄) : Li₆PS₅Cl (NEI · **1 µm** 또는 **3–5 µm**) : Super P (Alfa Aesar) = **70 : 27.5 : 2.5 wt%** · 막자 사발 손 혼합 (글러브박스) · NCM · CB 100 °C 12 h 진공 건조 · SEM: R = 판상 결정 덩이 ≈3–5 µm · s = ≈0.5–1.5 µm 둥근 입자 + 일부 큰 판 [판독 SI Fig. 1 · 눈금 5 µm] · **부피비**: 원문 "이론 0.58 : 0.42 (기공 제외)" · 분할 0.59 : 0.41 (L) · 0.58 : 0.42 (S) — **⚠ 이 이론값은 인쇄된 무게비와 흔한 진밀도로 재현되지 않는다** (§3-1) · 진밀도 [미확인] | [인쇄] p.2 · p.6–7 · SI p.2 |
| ② ★ 성형압 · 작동압 | 전기화학 셀: SE 층 (125 mg cm⁻², 입경 미기재) 위에 양극 **370 MPa** · Li–In 대극 **100 MPa** · 운전 적층압 **70 MPa** · 25 °C / 압축 시험: 88 mg · 6 mm 강 다이 · **370 MPa 3 분** → 꺼내지 않고 Instron 5969 · 1 µm s⁻¹ (≈1×10⁻³ s⁻¹) 로 **500 MPa** 까지 (캡션: 5–500 MPa) / EDXRD 셀: 양극 **360 MPa** · 운전 적층압 [미확인] / **XCT 시편의 성형압 [미확인]** | [인쇄] p.3 · p.4 · p.7 |
| ③ ★ 압력별 기공 (정확한 조건) | **한 상태뿐**: XCT (APS 2BM · 25.51 keV · 복셀 **0.92 µm**) 분할 기공 **L 0.16 · S 0.11** — *"calculated from the X-ray Tomography **(without pressure)**"* (p.4) = **압력 뺀 뒤** · 질량 · 진밀도 기공 아님 (분할 복셀 비율) · Fig. 2b 두께 방향 10 점 평균 **0.163 (0.141–0.175) · 0.109 (0.105–0.115)** [판독] · ⚠ 같은 논문 안에서 **p.4 는 S 16 % · L 11 % 로 뒤바꿔** 적고 **p.6 결론은 L ≈18 %** · 모델 대표 부피 **S 0.0926 · L 0.1588** (SI 표 S1 · S2) · 다른 압력의 기공 · 가압 중 기공 · 탈압 회복 **없음** | [인쇄] p.3 · p.4 · p.6 · p.7 · SI p.7 · [판독] Fig. 2b |
| ④ ★ "임계압 ≈400 MPa" 의 정의 · 근거 | **정의** = 선가압 (370 MPa) 펠릿 재압축 곡선 (Fig. 2c) 을 400 MPa 위 · 아래로 나눔: 위 = 두 곡선의 변위가 "거의 같다" · 아래 = L 이 훨씬 더 눌린다 (*"greater compliance … attributed to its greater volume fraction of pores which has zero effective stiffness"*) · 그 다음 문장 *"It is likely that when the applied pressure is greater than the 'critical pressure' of 400 MPa, where the porosity is minimized, the pressure-induced elastic and plastic deformation can mechanically close the pores … to reach nearly 100% relative density"* = **가설** · [판독] 5→400 MPa 변위 **L ≈103 µm · S ≈34 µm (≈3.0 배)** · 400→≈495 MPa **≈14 · ≈12 µm** · ⚠ S 곡선은 저자가 끝점을 L 에 **맞춰 옮긴 것** · [카드 해석] 꺾임 (≈370–400 MPa) 이 **선가압 370 MPa 바로 위** — 이력 (선행 압밀압) 의 흔적과 재료 고유값을 원문은 가르지 않는다 (§3-3) | [인쇄] p.3 · p.7 · [판독] Fig. 2c |
| ⑤ operando 측정 (무엇을 · 어떻게 · 해상도) | EDXRD (APS 6BM · 20–200 keV 백색광 · Ge 검출기 2θ 2.35° · 게이지 2 mm × **10 µm** × 5 mm · 층 **14 (L) · 12 (S)** · 층마다 **1 분**) → (003) · (101) · (104) 최소제곱 격자 상수 → c/a → Li 함량 (**c/a = 5.47 − 0.86x + 0.34x²**, Friedrich · Gasteiger [24]) · 겹친 봉우리는 높이 가중 평균 (SI 식 (1)) · 공간 해상도 ≈10 µm · 한 단면 시간 12–14 분 = 0.1C 에서 SOC ≈2.3 % [카드 산술] | [인쇄] p.5 · p.7 · SI p.2–3 |
| ⑥ 화학–역학 (부피 변화 · 균열 · 접촉 잃음) | **측정 없음** — AM 부피 변화는 Koerver 2018 [SI 2] 의 Li 함량 함수를 입력 · *"intergranular cracks observed"* (p.4) 는 그림 · 수치 없이 한 문장 · 응력은 **모델** (Fig. 5c σxx · 충전 끝 · −250…+100 MPa 색 막대): L 집전체 쪽에서 +50…+100 / −100…−150 MPa [판독 거칢] · *"high tensile stresses are observed in the SE phase, which can result in SE fracture"* (모델 해석) · 접촉 잃음 · 박리 정량 없음 | [인쇄] p.4 · p.6 · SI p.6 · [판독] Fig. 5c |
| ⑦ 전기화학 ↔ 기공 | 0.05C 첫 방전 **160.8 (S) vs 132.4 (L) mAh g⁻¹** · ICE **72.6 vs 69.8 %** · 율속 (원문 **"68.7 % at 0.2C · 59.6 % at 1C"** · L **"4 mAh g⁻¹ = 9.86 % at 1C"** — [카드 산술] 세 숫자 모두 **바로 앞 율속 대비 비** 로 재현: S 0.5C/0.2C 0.687 · 1C/0.5C 0.595 · L 1C/0.5C ≈0.099) · 0.1C 유지율 **94.26 vs 47.33 %** (200 사이클 [판독 Fig. 3c 가로축]) · 저자 해석: 낮은 기공 · 높은 밀도 · 짧은 이온 경로 · 작은 변위 → 덜 손상 (인과는 측정 아님) | [인쇄] p.4 · [판독] Fig. 3 |
| ⑧ 모델 (식 · 매개변수) | Butler–Volmer (2) · i₀ (3) · 전자 (4) · 이온 (5) 보존 · **k_eff = k ε_SE/τ_SE** (6) (τ · 활성 면적 = 직접 수치 모사 [SI 1 = Naik 2022]) · 구형 Fick 확산 (7) · ∇·σ = 0 (8) · **선형 탄성 + 등방 확산 변형 ĉΩ/3** (9) · 기준 (무응력) = **완전 탈리튬** · 표 S3: c_s,max 52 500 mol m⁻³ · D_s 3×10⁻¹⁴ m² s⁻¹ · k_r 2.57×10⁻¹¹ · **k₀ 0.04 S m⁻¹ (= 0.4 mS cm⁻¹)** · T_ref 293 K · **E_SE 22 GPa · ν_SE 0.27 · E_AM 200 GPa · ν_AM 0.3** · 표 S1/S2: ε_AM · ε_SE · 공극 · τ_x/y/z · a · 영역 ≈60 µm (S) · ≈65 µm (L) [판독] · **격자 · 풀이기 · 경계조건 · Ω · σ_AM · U_eq · 입자 반지름 · 공극 처리 [미확인]** | [인쇄] SI p.4–8 · [판독] Fig. 5 · SI Fig. 5 |
| ⑨ 저자 한계 | 압축 곡선은 *"only represents the compliance of the densified pellet"* — 강 다이가 옆 팽창을 막아 **고유 물성 (영률) 을 계산하지 않았다** (p.3) · *"The impact of variable volume change on the mechanical and electrochemical properties … is not well understood"* (p.5) · 리튬화 기울기가 *"does not fully explain the stable capacity retention in LPSC-S"* (p.5) · 예측 (S 가 부피 변화 · 입계 균열 더 클 것) 과 결과가 반대 — *"our results contradict these theoretical predictions"* (p.4) | [인쇄] p.3–5 |

⛔ **한정어 (떼지 말 것)**: ① 기공 11 / 16 % 는 **압력을 뺀 뒤 · 분할 (임계값 + top-hat + watershed) 복셀 비율 · 복셀 0.92 µm** 의 값이다 — 질량 · 진밀도 기공이 아니고, **1 µm SE 는 복셀 하나 크기**라 그 사이 기공은 풀리지 않는다 (S 쪽 기공이 더 과소평가될 수 있다 [카드 해석]) · XCT 시편의 성형압도 인쇄되지 않았다 ② 같은 논문 안에서 L 기공이 **16 · 18 %**, 두 시료가 **뒤바뀐 문장 (p.4)** · 모델 대표 부피는 **9.26 · 15.88 %** ③ "임계압 400 MPa" 는 **재압축 곡선의 수렴점**이고 기공 측정이 아니다 — 400 MPa 는 시편의 **선가압 370 MPa 바로 위**다 ④ 모델 = **선형 탄성** (소성 · 압밀 · 접촉 · 박리 없음) · 물성은 Naik 2023 [SI 3] 인용값 ⑤ 재료: NCM811 (단결정 / 다결정 [미확인] · "D50 = 10") · LPSCl (NEI) — 우리와 같은 계지만 **입경 · 조성 · 상태가 다르다**.
⇒ **절대값 전이: 0 건.** 전이되는 것은 **방향** (같은 70 wt% NCM 에서 SE 를 작게 → 무하중 분할 기공 ↓ · 재압축 순응 ↓ · 두께 방향 리튬화 균일) 과 **측정 · 보고 꼴** (무하중 표지 · 선가압 이력 · 층 해상도) 뿐이다.

---

## 0-1. ★ 고른 의도 대조 (후보 표 N-4 의 '왜' 칸)

의도 원문: *"i — 'SE 입경 → 공극 11 vs 16 vol % · 임계압 ≈400 MPa (정본 카드 없음)' ★ (li2026) · 작은 SE = 기공 부피분율 ↓ · AM 이용률 ↑ · 큰 SE = 낮은 압력에서 불균일 부피 변화 · 변위 ↑ (lei2026 [2차]) · 입도 쪽 문헌 (stavola2023 · 원문 카드 없음 [미확인]) → 복합 양극의 입경 · 압력별 기공 1 차 자료"* (가리킨 카드 = li2026 L153 · lei2026 L128 · L279 · L244 · stavola2023 L264)

| 의도의 문장 | 판정 | 원문 위치 · 값 · 측정 조건 |
|---|---|---|
| "SE 입경 → 공극 11 vs 16 vol %" | **채움** (한정 셋) | p.3 *"void volume fraction ≈16 vol% (large SE) … ≈11 vol% (small SE)"* · p.7 *"porosity for LPSC-S (0.11) was lower than LPSC-L (0.16)"* — **XCT 분할 · 압력 뺀 뒤 ("without pressure", p.4) · 복셀 0.92 µm · 진밀도 분모 없음 (분할 복셀 비율) · XCT 시편 성형압 [미확인]** (같은 조성의 전기화학 셀은 370 MPa).  ⚠ 같은 논문의 다른 값: p.4 *"LPSC-S cathode (16%) compared to the LPSC-L cathode (11%)"* (뒤바뀜) · p.6 결론 *"(≈11%) than the LPSC-L (≈18%)"* · 모델 대표 부피 S 0.0926 · L 0.1588 (SI p.7) · Fig. 2b 평균 0.109 · 0.163 [판독] |
| "임계압 ≈400 MPa" | **일부** | 값은 있다 (p.3) — 그러나 뜻이 다르다: **선가압 370 MPa 펠릿의 재압축 하중–변위 (Fig. 2c) 에서 두 곡선이 만나는 압력** · 그 위 "기공 최소 · 상대밀도 거의 100 %" 는 *"It is likely …"* 가설 · 400 MPa 이상 기공 측정 없음 · 탈압 곡선 없음 · 시편 두께 미인쇄라 변형률 · 밀도로 못 바꾼다 |
| "작은 SE = 기공 부피분율 ↓" | **채움** | XCT (p.3 · p.7) · Fig. 2b 두께 방향 10 점 모두 S < L [판독] · SI Fig. 2a: S 는 반지름 2–6 µm 기공이 많고 L 은 < 2 µm 와 6–12 µm 기공이 많다 [판독] |
| "AM 이용률 ↑" | **채움** | 첫 방전 160.8 vs 132.4 mAh g⁻¹ (0.05C · p.4) · EDXRD 충전 끝 Li 함량: L 층 12–14 = ≈0.56 · 0.66 · 0.74 (못 다 뺌) · S 층 1–12 = 0.50–0.52 [판독 Fig. 4] · 본문 *"slice 14 … of LPSC-L … not reaching a fully charged state"* · *"slice 12 of LPSC-S seems identical to slice 1"* (p.5) · 모델 θ 기울기 (Fig. 5a · b) |
| "큰 SE = 낮은 압력에서 … 변위 ↑" | **채움** | p.3 *"the LPSC-L composite pellet shows much greater displacement which implies its greater compliance below 400 MPa"* · [판독] 5→400 MPa 변위 ≈103 vs ≈34 µm |
| "큰 SE = (낮은 압력에서) 불균일 부피 변화" | **일부 (두 결과가 섞임)** | 원문의 "non-uniform volume change" 는 **사이클 중 두께 방향 리튬화 기울기**가 만드는 AM 부피 변화 (p.5 *"LPSC-L demonstrates a high reaction gradient and thus would experience non-uniform volume change through the thickness"*) — **압축 시험 (낮은 압력) 의 결과가 아니다** · lei2026 의 한 줄이 Fig. 2c (압축) 와 Fig. 4 · 5 (사이클) 를 한 문장에 묶었다 |
| "입도 쪽 문헌 (stavola2023 · 원문 카드 없음 [미확인])" | **채움** | 이 논문 = 같은 APS 6BM 빔라인 · 같은 공저자 (Okasinski · Chuang) 의 **SE 입경 × 두께 방향 리튬화** — Stavola 2023 을 ref [9] 로 인용 · 차이: NCM811 (Stavola = 무탄소 NMC111) · 탄소 2.5 wt% · 층 10 µm (Stavola 20 µm) · 두께 ≈110–140 µm · 이 카드로 [미확인] 해소 |
| "→ 복합 양극의 입경 · 압력별 기공 1 차 자료" | **일부** | **입경별 기공 1 차 자료 = 채움** (두 입경 · 한 조성 · 무하중 · 분할) · **압력별 기공 = 없음** — 다른 압력의 기공 · 가압 중 기공 · 진밀도 기공이 없다.  재압축 하중–변위 곡선만 있고 저자 스스로 고유 물성으로 쓰지 않는다고 적는다 (p.3) |

**가리킨 카드 · 같은 값을 쓴 카드의 2 차 인용 대조** (카드 줄은 고치지 않는다 — 다른 점은 카드 문제로 보고):

| 카드 (줄) | 옮긴 값 · 표기 | 원문 | 판정 |
|---|---|---|---|
| `li2026_…` L153 (ref 173) | *"SE 입경 → 공극 11 vs 16 vol % · 임계압 ≈400 MPa (정본 카드 없음)"* · 서지 *"Jeong, M.; … Adv. Energy Mater. 2024, 14, 2304544"* | 11 · 16 (p.3 · p.7) ✓ · 400 MPa (p.3) ✓ · 서지 ✓ (권 14 · 호 23) | **채움** — 단 측정 상태 (무하중 · 분할 · 복셀 0.92 µm) · 같은 논문의 18 % · 뒤바뀐 문장과 "임계압 = 곡선 수렴점" 한정이 빠졌다 |
| `li2026_…` L72 | *"작은 LPSC 양극 공극 ≈11 vol % ↔ 큰 LPSC 16 vol % · 임계압 ≈400 MPa 위에서 두 전극 응답 비슷 (공극 붕괴) · 0.1C 유지율 94.26 % vs 47.33 %"* | 값 ✓ · "응답 비슷" ✓ · **"(공극 붕괴)" = 원문 가설** (*"It is likely … can mechanically close the pores"*) | **일부** — 가설을 사실처럼 옮김 |
| `li2026_…` L18 · L104 · L135 | "Jeong 2024 (SE 입경 → 공극 11 vs 16 vol %)" · "(b) Jeong XCT (SE 입경)" · "원 논문 카드 필요" | ✓ · 이제 카드 있음 | **채움** |
| `lei2026_…` L128 | *"LPSC-S (< 1 µm) vs LPSC-L (3–5 µm) · … 0.1 C SOC 진화 … (`Fig. 5c · f`) · 작은 SE = 기공 부피분율 ↓ · AM 이용률 ↑ · 큰 SE = 낮은 압력에서 불균일 부피 변화 · 변위 ↑ → 국부 응력"* | 입경 원문 = **"≈1 μm" (p.2) · "1 μm" (p.6 · p.7)** — "< 1 µm" 아님 · SOC 지도 = 원문 **Fig. 5a · b** (모델 · 리뷰 그림 번호 5c · f 는 리뷰의 재수록 번호) · "낮은 압력에서 불균일 부피 변화" = 두 결과 (압축 순응 · 사이클 리튬화 기울기) 를 섞음 | **일부** — 입경 표기 · 결과 섞임 |
| `lei2026_…` L173 · L204 · L214 · L26 | 리뷰 그림 5 (c, f) "두께 0–60 µm × 시간 SOC 지도" · T3 "Jeong 기공 부피 ↓" · "두께 방향 SOC × SE 입도 = Jeong" · "작은 SE → 두께 방향 SOC 기울기 ↓" | 0–60 µm = **모델 영역** (작은 SE · 큰 SE 는 ≈65 µm [판독]) · 실측 EDXRD 두께는 ≈110–140 µm · 나머지 ✓ | **채움** (모델 · 실측 두께 구분 한정) |
| `lei2026_…` L251 | *"Jeong 2024 (… SE < 1 vs 3–5 µm × 두께 방향 SOC · EDXRD + 단층 + 모델)"* | "< 1" → **≈1 µm** | **일부** (입경 표기) |
| `lei2026_…` L262 (ref 191) · L244 · L279 · L28 | 서지 *"Jeong, M.G., Naik, K.G., Zheng, Y.J., et al.: … Adv. Energy Mater. 14, 2304544 (2024)"* · "카드를 만든 뒤 쓴다" · "카드 없음" | 서지 ✓ · 이제 카드 있음 | **채움** (프롬프트의 "L279" 는 그 카드의 정본 확인 줄 · 서지 줄은 L262) |
| `stavola2023_…` L264 · L329 | *"리뷰 카드가 요약한 Jeong 2024 (작은 SE → 두께 방향 SOC 기울기 작음) 가 p6 의 입도 쪽 문헌이다 (원문 카드 없음 · [미확인])"* | ✓ (EDXRD Fig. 4 · 모델 Fig. 5) | **채움** — [미확인] 해소 · 단 NCM811 · 탄소 있음 · 층 10 µm |

⇒ **의도 대조 결과: 일부** — 입경별 무하중 기공 (11 vs 16) · 이용률 · 변위 · 입도 쪽 짝은 **채움**; "임계압 ≈400 MPa" 는 값은 있으나 **재압축 곡선 수렴점 + 가설** 이고; **압력별 기공은 없음**; 2 차 인용은 값은 맞지만 측정 상태 · 같은 논문 안 어긋남 (18 % · 뒤바뀐 문장) · 입경 표기 (< 1 µm) · 가설 → 사실 (공극 붕괴) 이 바뀌어 옮겨졌다.

---

## 1. 한 줄 요약
같은 NCM811 · 같은 무게비 (70 : 27.5 : 2.5) 로 SE 입경만 다른 두 "모형 양극" 을 만들어, **micro-CT** 로 무하중 기공 · 상 분율 · SE 망 배위수를, **다이 안 재압축**으로 순응을, **코인형 셀**로 용량 · 율속 · 수명을, **operando EDXRD** 로 두께 방향 리튬화를, **메조 모델**로 θ(z, t) 와 충전 끝 응력을 본다.
작은 SE (≈1 µm) 는 기공이 적고 (11 vs 16 %) · 재압축 변위가 작고 · 용량 · 수명이 좋고 · 리튬화가 두께 방향으로 고르다; 큰 SE 는 tortuosity 가 높아 집전체 쪽 활물질이 덜 쓰이고, 모델은 그 리튬화 기울기가 두께 방향 **응력 기울기 · SE 의 인장 핫스팟**을 만든다고 보인다.
저자의 결론: *"processing strategies which provide control of void size and density and enable uniform charging throughout the thickness of the cathode are important for avoiding stress gradients and the growth of pores"* (p.6).

## 2. 메타
| 저자 | 저널/년 | DOI | 소재 (SE/CAM) | 연구유형 |
|---|---|---|---|---|
| M.-G. Jeong · K. G. Naik · Y. Zheng · W. J. Suk · B. S. Vishnugopi · L. Lin · D. Puthusseri · A. C. Chuang · J. S. Okasinski · J. Sakamoto · P. P. Mukherjee · **K. B. Hatzell\*** (Princeton · Purdue · Michigan · APS Argonne) | Adv. Energy Mater. 14 (23) 2304544 (2024) · CC BY-NC-ND | 10.1002/aenm.202304544 | **Li₆PS₅Cl** (NEI · 1 µm / 3–5 µm) + **NCM811** (MTI · "D50 = 10") + Super P 2.5 wt% · Li–In 대극 | 실험 (micro-CT · 다이 재압축 · 전기화학 · operando EDXRD) + 메조 연속체 화학–역학 모델 (Purdue Mukherjee 그룹) |

- **1저자 메모와의 대조**: 저자 (M.-G. Jeong, K. G. Naik, …) · 제목 · 학술지 · 권 14 · 논문 번호 2304544 · 2024 · DOI — **같다**.  덧붙임 ① 호 = **23** (쪽 머리 배너) ② 저자 12 명 전부 위 ③ 출판 2024-05-19.
- **글의 꼴**: 서론 → 2.1 미세구조 불균일 → 2.2 부피 정량 → 2.3 응력–변형 거동 → 2.4 전기화학 → 2.5 operando EDXRD → 2.6 메조 모델 → 3 결론 → 4 실험 (재료 · 전기화학 · 변형 · 단층 · EDXRD) → 참고문헌 25.  그림 5 · 표 0 · 번호 식 0 (본문 · c/a 식은 문장 안) / SI: 그림 5 (+ "Figure S1" 겹친 번호) · 표 4 (Table 1 + S1–S3) · 식 (1)–(9) · 참고문헌 3.
- 그룹 맥락: 모델 쪽은 Naik · Vishnugopi · Mukherjee 의 "Kinetics or transport" (ACS AMI 2022 · SI ref 1 · stavola2023 카드 ref 54) 와 "Heterogeneities affect solid-state battery cathode dynamics" (ESM 2023 · SI ref 3 — 표 S3 매개변수 출처).

---

## 3. 핵심 수치 (★ 전부 쪽 · 표지 병기)

### 3-1. ★ 재료 · 조성 · 시편 (p.2 · p.6–7 · SI p.2 · `txt_p2_se_sizes_composition_cn.png` · `txt_p6_conclusion_18_materials.png` · `txt_p7_electrochem_deformation_methods.png` · `fig_S1.png`)
| 항목 | 값 | 표지 · 쪽 |
|---|---|---|
| SE | Li₆PS₅Cl (argyrodite) · NEI corp. · 입경 **1 µm** ("fine", 본문 "≈1 µm") · **3–5 µm** ("regular") | [인쇄] p.2 · p.6 |
| CAM | LiNi₀.₈Co₀.₁Mn₀.₁O₂ (NCM811) · MTI · **"D50 = 10"** (단위 없음 — µm 로 보이나 [미확인]) · 단결정 / 다결정 [미확인] | [인쇄] p.6 |
| 도전재 | Super P (Alfa Aesar) | [인쇄] p.6 |
| 조성 | **70 : 27.5 : 2.5 wt%** (양극 : SE : CB) · 막자 사발 손 혼합 (Ar 글러브박스) | [인쇄] p.2 · p.7 |
| 건조 | NCM811 · CB 100 °C 12 h 진공 | [인쇄] p.6 |
| SEM (SI Fig. 1) | LPSCl-R (a): 판상 결정이 뭉친 ≈3–5 µm 덩이 · LPSCl-s (b): ≈0.5–1.5 µm 둥근 입자 + ≈3 µm 판 덩이 하나 | [판독] 눈금 5 µm (≈185 px) |
| 이론 부피비 (기공 제외) | **양극 0.58 : SE 0.42** — *"According to the weight ratio from the experiment"* · 진밀도 미인쇄 | [인쇄] p.7 |
| 분할 부피비 | 0.59 : 0.41 (L) · 0.58 : 0.42 (S) — *"within the acceptable range of theoretical ratio"* | [인쇄] p.7 |
| ⚠ 이론비 재현 | 70 : 27.5 에서 0.58 : 0.42 가 나오려면 **ρ_SE/ρ_NCM = (27.5/70) × (0.58/0.42) = 0.543** 이어야 한다 [카드 산술].  정본 카드의 NCM811 진밀도 4.74–4.80 g cm⁻³ [다른 카드: `bielefeld2020_…` 4.76 · `kim2025_impedance_…` 4.77 · `schlautmann2023_…` 4.78 · `lee2026_lpscl_coating_thickness_ncm811` 4.8] 를 넣으면 ρ_SE ≈ 2.6 g cm⁻³ 가 필요하다 — 랩 표준 **1.64** · Schlautmann 1.87 [다른 카드] 보다 크다.  랩 표준 1.64 · NCM 4.77 이면 이론비 ≈ **0.47 : 0.53** [카드 산술 · CB 무시] (Schlautmann 의 같은 70 : 30 wt% = 52 : 48 vol% [다른 카드]).  ⇒ 원문 이론비의 계산은 **재현되지 않고**, 분할비가 그것과 "맞는다" 는 검증 문장도 이 카드가 확인할 수 없다 (분할이 SE 를 덜 잡았을 가능성 [카드 해석] · 원문 진밀도 [미확인]) | [카드 산술] |
| 대표 부피 | **100 × 100 × 100 µm³** (분할 덩어리에서 골라 시각화 · 모사) — 복셀 0.92 µm 면 ≈ 109³ ≈ 1.3 M 복셀 [카드 산술] | [인쇄] p.7 |

### 3-2. ★ XCT 기공 · 상 분율 · SE 망 (p.2–3 · p.7 · Fig. 1 · Fig. 2a · 2b · SI Fig. 2 · SI Table 1 · `fig_1*.png` · `fig_2a.png` · `fig_2b.png` · `fig_S2a.png` · `fig_S2b.png` · `tab_SI1_tortuosity_measurements.png` · `txt_p3_cn_pathways_porosity_16_11.png` · `txt_p7_tomography.png`)
- **촬영**: APS 2BM · 단색 **25.51 keV** · 투영 **1500 장** · 노출 200 ms · 180° (0.12° 간격) · 7.5× 렌즈 → **복셀 0.92 µm** · 시야 ≈3.1 × 2.3 mm² · 한 번 ≈5–6 분 · TomoPy 재구성 · 3D 중앙값 필터 · top-hat (기공을 불균일 배경에서) · 회색값 임계 (기공 어둡고 · 전해질 · 양극 밝음) · watershed (경계 다듬기) [인쇄 p.7].
- **기공 (무하중)**: **LPSC-L 0.16 · LPSC-S 0.11** [인쇄 p.3 · p.7] · 저자 *"both porosity values were lower and within the acceptable range when compared to composite cathode samples from experiments with lower pressure in the literature"* (인용 없음) [인쇄 p.7].
- **같은 논문의 다른 표기 (원문 그대로)**: p.4 *"lower pore/void ratio and higher density of the LPSC-S cathode (16%) compared to the LPSC-L cathode (11%)"* (뒤바뀜) · p.6 *"(≈11%) than the LPSC-L (≈18%)"* · 모델 대표 부피 S **0.0926** · L **0.1588** [인쇄 SI 표 S1 · S2].
- **Fig. 2b (두께 방향 부피분율 · 10 점 · 세로축 이름 · 단위 없음 0–≈440)** [판독]: 기공 **L 0.141–0.175 (평균 0.163) · S 0.105–0.115 (평균 0.109)** — L 은 세로축 한쪽 끝 (≈440) 으로 갈수록 0.17 → 0.14 로 준다 · SE L ≈0.34–0.35 · S ≈0.35–0.39 · AM L ≈0.48–0.52 · S ≈0.51–0.55 (L · S 표지가 겹친 점은 빼고) · 합 ≈1.00 · AM/(AM+SE) ≈0.59 (둘 다) [카드 산술] — 원문 분할비와 같다.
- **SE 망 배위수 (기공망 모형 · Fig. 1e)**: *"coordination number is ≈5 for both cathodes"* [인쇄 p.2] · *"the frequency or absolute number of connection points is far greater for … LPSC-S"* [인쇄 p.3] · 히스토그램 [판독 · 막대 겹침 · 대략]: Fine 최빈 막대 ≈30 (CN ≈3–6) · ≈24 (6–9) · Regular ≈18 · ≈13 · Fine 꼬리 CN ≈30 · 노드 수 Fine ≈80 · Regular ≈60.  ⚠ 이 CN 은 **분할된 SE 영역 (노드) 사이 연결 수** — DEM 의 입자–입자 접촉 수가 아니다.
- **기공 크기 분포 (SI Fig. 2a · 등가 기공 반지름 1 µm 구간)** [판독]: L / S = 0–1 µm **≥19 900 (축 끝에 닿음) / ≈7 700** · 1–2 ≈14 000 / ≈12 200 · 2–3 ≈3 300 / ≈6 900 · 3–4 ≈1 600 / ≈3 700 · 4–5 ≈1 500 / ≈2 600 · 5–6 ≈1 900 / ≈2 000 · 6–7 ≈1 900 / ≈1 500 · 7–8 ≈1 450 / ≈1 000 · 8–9 ≈950 / ≈590 · 9–10 ≈540 / ≈230 · 10–12 ≈450 / ≈0 · 합 ≥47 500 / ≈38 400 · 분석 부피 [미확인].  [카드 산술 · 가정: 구 · 같은 분석 부피 · 구간 중앙 반지름] Σ n r³ 의 비 L/S = **1.50** = Fig. 2b 기공 비 0.163/0.109 = 1.50 — 겹친다; 반지름 ≥ 6 µm 기공이 부피의 **≈82 % (L) · ≈61 % (S)** → **L 의 추가 기공은 큰 (6–12 µm) 빈 곳**이다 (작은 SE 의 2–6 µm 기공은 개수는 많아도 부피 몫이 작다).
- **군집 크기 (SI Fig. 2b)**: S 는 등가 반지름 5–9 µm 막대가 가장 높고 L 은 10 · 16–18 µm 쪽이 더 높다 [판독 · ⚠ 세로 눈금 글자 앞자리가 원문에서 잘려 ("7.5 · 5.0 · 2.5 · 0.0" 두 번) 개수 값은 읽지 않는다 · 축 이름 없음] — 본문 *"LPSC-L exhibits greater aggregation effects"* (p.2) 와 같은 방향.
- **tortuosity "measurements" (SI Table 1 · 방법 · 상 · 두께 방향 축 [미확인])**: L **2.20 / 3.33 / 3.67** · S **2.04 / 2.75 / 3.33** (x / y / z) [인쇄 SI p.3] — 모델 입력 (표 S1 · S2) 과 **다른 숫자** (§3-7).

### 3-3. ★ 압축 하중–변위 · "임계압 ≈400 MPa" (p.3 · p.7 · Fig. 2c · `fig_2c.png` · `txt_p3_stress_strain_critical_pressure.png` · `txt_p4_without_pressure_electrochem.png`)
- **절차** [인쇄 p.3 · p.7]: 88 mg 복합 분말 · **6 mm** 스테인리스 다이 · 유압 프레스 **370 MPa 3 분** (Ar 글러브박스) → 꺼내지 않고 다이 · 앤빌 · 플런저째 Instron 5969 → **1 µm s⁻¹ (≈1×10⁻³ 변형률 속도)** 로 **500 MPa** 까지 · 분말 없이 같은 시험으로 **플런저 변형을 빼** 보정 · 실온.  캡션: *"from 5 to 500 MPa"* · *"The curve for the LPSC-S particles is **shifted to match the endpoint** of the curve for the LPSC-L"*.  탈압 (내리는) 곡선 **없음**.
- **저자의 읽기** [인쇄 p.3]: *"this compression load-displacement curve only represents the compliance of the densified pellet, and we did not use or interpret the data to calculate the intrinsic mechanical properties … (e.g. Young's modulus) as their Poisson effect-induced lateral expansion is restricted by the stainless steel die"* · 400 MPa 위 = 같은 NMC : LPSCl 부피비라 변위 거의 같음 · 아래 = L 이 더 순응 (기공 = 강성 0).
- **"임계압"** [인쇄 p.3]: *"It is likely that when the applied pressure is greater than the 'critical pressure' of 400 MPa, where the porosity is minimized, the pressure-induced elastic and plastic deformation can mechanically close the pores in composite structures to reach nearly 100% relative density. However, when the applied pressure is less than the critical pressure of 400 MPa, the deformation is insufficient to fully close the pores."* → p.4 *"the pore volume difference … calculated from the X-ray Tomography (without pressure) … is expected to remain effective as long as the stack pressure is less than the critical pressure of 400 MPa"*.
- **판독 (digitized.csv fig2c · 눈금 0 / 50 / 100 µm = 165.5 / 282.0 / 398.0 px · 0–500 MPa = 323.0–49.5 px)**:

| 응력 (MPa) | L 변위 (µm) | S 변위 (µm, 저자가 옮긴 곡선) |
|---|---|---|
| 5 | ≈3 | ≈74 |
| 50 | ≈49 | ≈90 |
| 100 | ≈67 | ≈97 |
| 200 | ≈82 | ≈103 |
| 300 | ≈93 | ≈105 |
| 370 | ≈102 | ≈107 |
| 400 | ≈106 | ≈108 |
| 435 | ≈111 | ≈112 (그 위는 빨간 곡선에 가려짐) |
| ≈495 | ≈120 | (끝점 = L 과 같게 옮김) |

  [카드 산술]: 5→400 MPa **ΔL ≈103 · ΔS ≈34 µm (비 ≈3.0)** · 400→≈495 MPa **≈14 · ≈12 µm** · 5→≈495 MPa ≈117 · ≈46 µm.  기울기 (MPa µm⁻¹): L 100–200 ≈6.7 · 200–300 ≈8.6 · 300–370 ≈8.3 · 370–400 ≈7.2 · 400–495 ≈6.5–6.7 (**400 MPa 근처 꺾임이 뚜렷하지 않다**) / S 100–200 ≈15 · 200–300 ≈61 · 300–370 ≈41 · **370–400 ≈17 · 400–435 ≈10** (**370–400 MPa 에서 물러진다**).
- **변형률로 바꾸면** [카드 산술 · 가정: 시편 높이 h ≈1 mm = 1 µm s⁻¹ ÷ 1×10⁻³ s⁻¹ (원문 "equivalent to ≈1×10⁻³ strain rate" 에서 역산) · 면적 0.283 cm² 에 88 mg = 311 mg cm⁻²]: 5→≈495 MPa 축 변형률 **L ≈12 % · S ≈5 %**.  시편 두께 · 밀도는 인쇄되지 않았다 [미확인] → 이 곡선으로 압력별 기공을 만들 수 없다 (탄성 회복 · 벽 마찰도 모름).
- ★ **[카드 해석] 400 MPa ≈ 선가압 370 MPa**: 이미 370 MPa 로 굳힌 펠릿을 다시 누르면, 그 압력까지는 주로 탄성 되누름이고 넘으면 새 비가역 치밀화가 시작되는 꺾임이 흔하다 (선행 압밀압).  S 곡선의 판독 기울기가 바로 그 꼴 (≤370 MPa 가파름 → 370–400 MPa 에서 물러짐) 이다.  따라서 "임계압 ≈400 MPa" 는 **시편 이력 (370 MPa 선가압) 의 흔적**일 수 있고 원문은 이 둘을 가르지 않는다 (선가압을 다르게 한 시험 없음).  또한 L 이 자기 선가압압 (370 MPa) 아래에서 ≈100 µm (h ≈1 mm 면 ≈10 %) 나 다시 눌리는 까닭은 원문이 "기공 = 강성 0" 이상으로 설명하지 않는다.
- ⚠ **"상대밀도 거의 100 %" 와 다른 카드**: 순수 상용 Li₆PS₅Cl 도 in-die (가압 중) Heckel 에서 97 % TD 에 **650 MPa** (볼밀 분말 570 MPa) 가 들고, 아지로다이트 다섯 시료로는 510–725 MPa 다 [다른 카드 · `lee2025_heckel_argyrodite_powder_densification_nanoindentation` 표 1 행 · L37–38] · 순수 pc-NMC622 는 400 MPa 가압 중 ε ≈0.14 [다른 카드 · `miss2026_insitu_…` §1] — 단단한 AM 70 wt% 복합에서 400 MPa 위 "기공 거의 0" 은 이 논문 안에서 측정되지 않았고, 다른 카드의 값들과도 맞지 않는다 [카드 해석 · 재료 · 조건 다름].

### 3-4. 전기화학 (p.4 · p.7 · Fig. 3 · `fig_3a.png` · `fig_3b.png` · `fig_3c.png` · `txt_p4_without_pressure_electrochem.png`)
- **셀** [인쇄 p.7]: 지름 10 mm PEEK 몰드 · Ti 막대 집전체 · SE 층 = Li₆PS₅Cl **125 mg cm⁻²** 펠릿 (입경 미기재) · 양극 혼합물을 한쪽에 펴고 **370 MPa** · NCM 로딩 **14 mg cm⁻²** · Li–In (In : Li = 95 : 5 wt) 대극 **100 MPa** · 적층압 **70 MPa** · 0.05C 2 사이클 → 0.1C (1C = 180 mA g⁻¹) · **2.0–3.6 V vs InLi/Li⁺ (≈2.6–4.2 V vs Li/Li⁺)** · **25 °C** · Biologic VMP-3.  (원문에 "The assembly of all-solid-state cells, with a 10 mm diameter …" 문장이 두 번 인쇄.)
- **첫 사이클 (0.05C)** [인쇄 p.4]: 방전 **S 160.8 · L 132.4 mAh g⁻¹** · ICE **72.6 · 69.8 %** · [판독 Fig. 3a] 충전 끝 S ≈221.8 · L ≈189.5 → ICE 72.5 · 69.6 % [카드 산술] ✓.
- **율속 (Fig. 3b · 0.1 → 0.2 → 0.5 → 1C 각 3 사이클)** [판독 · 24 표지]: S 154.5 / 128.0 / 88.0 / 52.3 · L 129.1 / 94.9 / 40.3 / ≈4–5 (1C 표지가 가로축에 걸려 판독 ≈4.9 · 본문 "4 mAh g⁻¹") mAh g⁻¹ (각 3 점 평균).  원문 *"LPSC-S demonstrates a greater rate capability 68.7% at 0.2C and 59.6% at 1C. In contrast, LPSC-L achieves … only 4 mAh g⁻¹, which corresponds to 9.86% at 1C"* → [카드 산술] **바로 앞 단계 대비 비**: S 0.5C/0.2C = **0.687** · 1C/0.5C = **0.595** · L 1C/0.5C = 4/40.3 = **0.099** — 세 인쇄값이 모두 재현된다 ("68.7 % at 0.2C" 는 수로는 0.5C/0.2C).  첫 방전 대비 (S 1C/0.05C = 0.33 · L 4/132.4 = 0.03) 로는 재현되지 않는다.
- **수명 (Fig. 3c · 0.1C)** [인쇄 p.4]: 유지율 **S 94.26 % · L 47.33 %** · [판독] 가로축 200 사이클 · S ≈146.7 → ≈137.8 · L ≈117.0 → ≈54.6 mAh g⁻¹ (→ 0.939 · 0.467 [카드 산술] ✓) · 쿨롱 효율 ≈100 % (둘 다).  Fig. 3c 첫 점 (S ≈147 · L ≈117) 은 Fig. 3b 의 0.1C (≈155 · ≈129) 와 다르다 — 같은 셀인지 [미확인].
- **저자 해석** [인쇄 p.4]: ICE 차이를 낮은 기공 · 높은 밀도로 · *"The LPSC-S cathode experiences smaller displacement under a load which leads to less damage during long-term cycling (Figure 2c)"* — 손상 정량은 없다 [카드 해석].  예측 (S 가 용량 · 패킹이 커서 부피 변화 · 입계 균열이 더 클 것) 과 반대 결과 — *"our results contradict these theoretical predictions"*.

### 3-5. operando EDXRD — 두께 방향 리튬화 (p.4–5 · p.7 · Fig. 4 · SI 식 (1) · SI Fig. 3 · `fig_4a.png` · `fig_4b.png` · `fig_S3.png` · `eq_S01_weighted_average_d_spacing.png` · `eq_00_ca_ratio_li_content.png` · `txt_p5_edxrd_gradients.png` · `txt_p7_edxrd_method.png`)
- **셀 · 측정** [인쇄 p.7]: APS **6BM** · 20–200 keV 빔이 PEEK 셀 벽을 지남 · Ge 검출기 수직면 **2.35°** · 게이지 **2 mm × 10 µm × 5 mm** · 수직 **10 µm 층** · **L 14 층 · S 12 층** · 빔 3 × 2 mm · 층마다 **1 분** · PEEK 몸체 + Ti 집전체 압력 셀 · 분리막 = **큰 입경** LPSCl 40 mg 손 가압 펠릿 (지름 6 mm) · 그 위 양극 분말 **360 MPa** · AM **8 mg** (두 셀) · **0.1C** · 2.0–3.6 V vs InLi.  운전 적층압 [미확인].
  [카드 산술]: AM 면 로딩 8 mg ÷ 0.283 cm² = **28.3 mg cm⁻²** (전기화학 셀 14 mg cm⁻² 의 **2 배**) · 복합 40.4 mg cm⁻² · 한 단면 = 14 · 12 분 → 0.1C 에서 SOC ≈2.3 % 사이.
- **Li 함량 계산** [인쇄 p.5 · p.7]: 'unit cell software' 최소제곱 [25] 으로 (003) · (101) · (104) 에서 격자 상수 → c/a → Friedrich · Gasteiger 관계 **c/a = 5.47 − 0.86x + 0.34x²** (*"where x is the Li content in NCM811"*) · 갈라진 봉우리는 **높이 가중 평균** (SI 식 (1)).  ⚠ 그림은 "Li content **(1-x)**" 를 그린다 — x 의 뜻이 본문 식과 그림 축에서 다르다 (원문 그대로).  Gasteiger 원식과의 대조 [미확인].
- **SI Fig. 3 (가중 평균 예 · L 층 1 · 3.6 V)** [판독 · 눈금 4.6–5.0 Å]: 점선 **4.749 · 4.774 · 4.809 Å** · 두 가우시안 높이 566.42 (왼쪽 · 주황) · 827.85 (오른쪽 · 보라) · 제목 *"Calculated peak 4.75 Å"*.  [카드 산술] 위치대로 짝지으면 (4.749 × 566.42 + 4.809 × 827.85)/1394.27 = **4.785 Å**, 그림에 적힌 글자대로 (왼쪽 선 옆 '4.809' · 오른쪽 선 옆 '4.749') 짝지으면 **4.773 Å** (= 가운데 점선 4.774) — **제목 4.75 Å 는 어느 쪽과도 맞지 않고**, 가운데 점선은 d 와 높이를 엇갈려 짝지은 값과 맞는다.  격자 상수 a 가 인쇄되지 않아 Li 함량에 주는 영향은 계산하지 않는다.
- **Fig. 4 열지도 판독 (색 막대 1.0–0.465 · 층 중심 = 아래 눈금)** [판독]:
  - 시간: 충전 끝 (전압 꺾임) **L ≈10.9 h · S ≈12.0 h** · 곡선 끝 **L ≈18.4 h · S ≈19.6 h** → 방전 시간 **둘 다 ≈7.5 h** → ≈135 mAh g⁻¹ (0.1C = 18 mA g⁻¹) [카드 산술] — 코인 셀 (Fig. 3) 의 S 우위 (161 vs 132) 가 EDXRD 셀에서는 보이지 않는다 (원문 언급 없음 · 로딩 2 배 · 360 MPa · 셀 다름).  전압 꺾임 축 판독 ≈3.7 V (본문 차단 3.6 V) — 판독 오차 범위.
  - 두께: 위 눈금 = 층 하나 10 µm · 층 1 ↔ 0 µm · 층 14 ↔ 130 µm (L) · 층 12 ↔ 110 µm (S) → 양극 두께 ≈130–140 · ≈110–120 µm [카드 산술].  같은 AM 8 mg 이면 겉보기 밀도 비 S/L = 1.09–1.27 (층 ±1) ↔ XCT 고체 분율 비 0.891/0.837 = 1.06 [카드 산술] — 층 해상도 안에서 겨우 비껴간다 (셀 · 성형압 다름 · 원문은 견주지 않음).
  - **충전 끝 Li 함량 (1−x)**: **L 층 1–11 ≈0.49–0.52 · 층 12 ≈0.56 · 13 ≈0.66 · 14 ≈0.74** / **S 층 1–12 ≈0.50–0.52** — 본문 *"slice 14 … of LPSC-L … not reaching a fully charged state, leading to high Li content … slice 12 of LPSC-S seems identical to slice 1"* 와 같다.
  - 본문 *"In the fully charged state, marked by a **red dashed line**"* (p.5) — Fig. 4 에 붉은 점선이 **없다** [판독].
- 저자: 리튬화는 전해질 층 쪽에서 시작해 집전체 쪽으로 · 기울기는 L 이 뚜렷 · *"LPSC-S, with its higher packing density, allows for thinner electrodes while preserving the same loading amount"* · *"These lithiation gradients will be more amplified at higher current densities which may explain the poor rate capability. Nevertheless, this does not fully explain the stable capacity retention in LPSC-S"* [인쇄 p.5].

### 3-6. ⚠ SI Fig. 4 "midpoint of discharge" — 판독이 충전 중간과 맞는다 (`fig_S4.png` · digitized.csv figS4 · fig4)
- SI Fig. 4 [판독 · 표지 24]: **S 층 1–11** = 0.567 · 0.587 · 0.613 · 0.645 · 0.677 · 0.711 · 0.743 · 0.765 · 0.785 · 0.800 · 0.819 / **L 층 1–13** = 0.587 · 0.600 · 0.627 · 0.669 · 0.707 · 0.741 · 0.770 · 0.795 · 0.813 · 0.827 · 0.850 · 0.885 · 0.896 — 분리막 쪽이 **낮고** 집전체 쪽이 **높다**.  층 수가 13 · 11 로 본문의 14 · 12 보다 하나씩 적다.
- 같은 셀의 Fig. 4 열지도를 **방전 중간** ((충전 끝 + 곡선 끝)/2 ≈14.7 · 15.8 h) 에서 읽으면 S 0.78 → 0.56 (분리막 쪽이 **높다** — 방전은 분리막 쪽부터 다시 리튬화) · L 0.63 → 0.54 → 0.67 [판독] — SI Fig. 4 와 **꼴이 반대**다.  **충전 중간** (t ≈5.0 h · 5.5 h) 에서 읽으면 L 0.59 · 0.60 · 0.62 · 0.66 · 0.69 · 0.72 · 0.76 · 0.78 · 0.80 · 0.81 · 0.83 · 0.86 · 0.89 · S 0.57 · 0.57 · 0.61 · 0.64 · 0.66 · 0.70 · 0.73 · 0.76 · 0.77 · 0.78 · 0.81 — SI Fig. 4 와 **층마다 ±0.02 안**에서 같다 [판독].
- ⇒ SI Fig. 4 (본문 p.5 의 "Figure S2") 는 캡션 · 본문의 "midpoint of discharge" 가 아니라 **충전 중간**의 단면과 맞는다 [카드 해석 — 원문이 "discharge" 를 어떤 뜻으로 썼는지는 원문에 없다].

### 3-7. 메조 화학–역학 모델 (p.5–6 · SI p.4–8 · Fig. 5 · SI Fig. 5 · 표 S1–S3 · `eq_S02_…` – `eq_S09_…` · `tab_S1.png` – `tab_S3.png` · `fig_5a/b/c.png` · `fig_S5.png` · `txt_p5_modeling.png`)
- **지배식** (SI p.4–6 · 렌더에서 옮김):
  - (2) j = a_s i_reaction = a_s i_o [exp(F(φ_AM − φ_SE − U_eq)/2RT) − exp(−F(φ_AM − φ_SE − U_eq)/2RT)] (대칭 Butler–Volmer)
  - (3) i₀ = F k_r (c_e)^0.5 (c_s,max − c_s)^0.5 (c_s)^0.5
  - (4) ∇·(σ^eff ∇φ_AM) − j = 0 (AM 망 전자) · (5) ∇·(k^eff ∇φ_SE) + j = 0 (SE 망 이온)
  - (6) **k^eff = k ε_SE/τ_SE · σ^eff = σ ε_AM/τ_AM** — *"Tortuosities and active area are estimated using direct numerical simulations which has been described in detail in our previous work"* (SI ref 1 = Naik 2022)
  - (7) ∂c_s/∂t = (1/r²) ∂/∂r (D_s r² ∂c_s/∂r) (구형 입자 Fick)
  - (8) ∇·σ = 0 (준정적) · (9) **ε_ij = ε_ij^mech + ε_ij^elec = (1/E)[(1+ν)σ_ij − νσ_kk δ_ij] + (ĉΩ/3) δ_ij** — *"the cathode is considered to be at stress-free state in the fully delithiated state … cathode particles expand and experience compressive stresses due to the mechanical constraints imposed by the neighboring microstructure. It is noted that the volume change of the AM particles is the function of the lithium content and is adopted from a recent report"* (SI ref 2 = Koerver 2018 EES)
- **표 S3 (SI p.8 · 출처 SI ref 3 = Naik 2023 ESM)** [인쇄]: R 8.314 · F 96 487 · **c_s,max 52 500 mol m⁻³** · **D_s0 3×10⁻¹⁴ m² s⁻¹** · **k_r0 2.57×10⁻¹¹ m^2.5 mol^−0.5 s⁻¹** · **k₀ 0.04 S m⁻¹** (= 0.4 mS cm⁻¹ [카드 산술]) · T_ref 293 K · **E_SE 22 GPa · ν_SE 0.27 · E_AM 200 GPa · ν_AM 0.3**.  [카드 산술] SE 체적 · 전단 탄성률 K = E/(3(1−2ν)) = 15.9 GPa · G = E/(2(1+ν)) = 8.7 GPa.
- **표 S1 (작은 SE) · S2 (큰 SE)** [인쇄 SI p.7]: ε_AM **0.5532 · 0.5193** · ε_SE **0.3542 · 0.3219** · 공극 **0.0926 · 0.1588** (합 1.0000 · 1.0000) · τ_x **2.23 · 2.23** · τ_y **2.96 · 3.82** · τ_z **3.40 · 3.90** · a **1.854 × 10⁵ · 1.785 × 10⁵ m² m⁻³**.  [카드 산술] AM/(AM+SE) = 0.610 · 0.617 (XCT 0.58 · 0.59 보다 높다) · 식 (6) 으로 z 방향 k^eff = 0.04 × 0.3542/3.40 = **0.0417 · 0.0330 mS cm⁻¹** (비 1.26) · x 방향이면 0.0635 · 0.0577 (비 1.10) · f = ε/τ (z) = 0.104 · 0.0825.  ⚠ 같은 SI 의 "Table 1. Tortuosity Measurements" (L 2.20 / 3.33 / 3.67 · S 2.04 / 2.75 / 3.33) 와 숫자가 다르다 — 어느 것이 무엇인지 원문 설명 없음.
- **영역 · 결과** [판독]: SI Fig. 5 · Fig. 5c 단면 **60 × 60 µm (작은 SE) · ≈65 × 65 µm (큰 SE)** · 두께 축 0–60 · 0–≈65 µm (Fig. 5a · b) · 단면 지도는 **두 상 (AM 초록 · SE 빨강) 만** — 공극을 어떻게 다뤘는지 [미확인] · SE 영역 덩이 ≈10–20 µm (SE 입자 1 · 3–5 µm 보다 크다 — 분할 · 합친 상) · 실측 EDXRD 두께 (≈110–140 µm) 와 다르다.
  - θ (Fig. 5a · b · 0.1C): 충전 끝 (흰 점선) **작은 SE ≈8.45 h · 큰 SE ≈7.6 h** · 끝 ≈16.8 · ≈14.9 h · 충전 끝 직전 θ 작은 SE ≈0.57 (15–60 µm 고름) · 큰 SE 0.53 (15 µm) → 0.65 (65 µm) [판독 · jet 색 막대 · 거칢] · θ 는 시작에서 ≈0.97 → 충전 끝 ≈0.5 → 다시 ≈0.97 — 이름은 "state-of-charge" 지만 **리튬화 분율**처럼 움직인다 [카드 해석].
  - σxx (Fig. 5c · 충전 끝 · z = 0 · Lc/2 · Lc) [판독 · 색 막대 거칢]: 작은 SE 세 단면 대체로 −50…+30 MPa · 큰 SE 는 집전체 쪽 (z = Lc) 에서 **+50…+100 MPa (빨강) · −100…−150 MPa (파랑)** 띠 · 저자: *"for the cathode with larger SE particles (LPSC-L), stresses change significantly as we move from the separator side to the current collector side … high tensile stresses are observed in the SE phase"*.
- **[미확인]**: 격자 · 요소 수 · 풀이기 (소프트웨어) · 기계 경계조건 (적층압 · 외부 하중 없음?) · Ω 값 · σ_AM · U_eq(θ) · 입자 반지름 (식 7) · 전해질 농도 c_e 처리 · 전기화학 (식 2–7) 이 1D 균질화인지 3D 해석인지 · 농도장을 미세구조 응력 계산에 어떻게 옮겼는지 · 모델 미세구조가 XCT 인지 합성인지 (본문 "corresponding microstructure maps … Figure S1" 뿐).

### 3-8. ★ 저자가 적은 한계 · 원문 안 어긋남
**저자 한계 (원문)**: ① 압축 곡선 = 순응만 · 고유 물성 아님 (p.3) ② 가변 부피 변화의 영향 *"not well understood"* (p.5) ③ 리튬화 기울기로 S 의 수명 안정성을 다 설명 못 함 (p.5) ④ 예측과 결과가 반대 (p.4).
**원문 안 어긋남 (카드가 본 것 — 고치지 않고 적는다)**:
1. L 기공 **16 % (p.3 · p.7) ↔ 18 % (p.6 결론)** · p.4 는 **S 16 % · L 11 % 로 뒤바꿈** · 모델 9.26 / 15.88 %.
2. tortuosity 두 벌 (SI Table 1 "measurements" ↔ 표 S1 · S2 모델 입력) · 방법 · 축 설명 없음.
3. 율속 퍼센트 = 앞 단계 대비 비 (§3-4) — "68.7 % at 0.2C" 의 수는 0.5C/0.2C.
4. SI 그림 번호: 본문 "Figure S1" 이 두 그림 (봉우리 가중 평균 = SI Fig. 3 · 모델 미세구조 = SI Fig. 5) 을 가리키고 · "Figure S2" = SI Fig. 4 · SI 는 *"Figure 5. Figure S1."* 로 인쇄.
5. SI Fig. 4 "midpoint of discharge" ↔ 열지도의 충전 중간 (§3-6) · 층 수 13 / 11 ↔ 14 / 12.
6. *"red dashed line"* (p.5) ↔ Fig. 4 에 없음.
7. SI Fig. 3 제목 4.75 Å ↔ 점선 4.774 · 가중 평균 4.785 / 4.773 (§3-5).
8. 이론 부피비 0.58 : 0.42 가 무게비 · 흔한 진밀도로 재현 안 됨 (§3-1).
9. 캡션 결손: Fig. 1 은 (e) 설명 없음 · Fig. 3 은 "(c)" 표시 없음 · Fig. 4 캡션 *"visualized with."* 에서 끊김 · Fig. 2b 세로축 이름 · 단위 없음 · SI Fig. 2b 세로 눈금 앞자리 잘림 · 이름 없음.
10. 표기: x = Li 함량 (p.7 식) ↔ 그림 "Li content (1-x)" · 모델 θ "state-of-charge" 가 리튬화 분율처럼 움직임 · 식 (5) k^eff ↔ 본문 κ^eff · NCM811 "D50 = 10" 단위 없음 · NCM / NMC 혼용.

---

## 4. ★ 방법 — 측정 사슬 · 입자 처리 · 이 묶음의 네 질문

### 4-1. 측정 사슬
- **시편**: 분말 손 혼합 → (XCT · 성형압 [미확인]) / (압축 시험: 370 MPa 3 분 → 다이 안 재압축) / (전기화학: SE 층 위 370 MPa · Li–In 100 MPa · 적층압 70 MPa) / (EDXRD: 큰 입경 SE 분리막 위 360 MPa · AM 8 mg).  **세 종류의 시편이 서로 다른 압력 · 로딩 · 지름**이다 (6 mm · 10 mm · 6 mm).
- **XCT → 분할 → 기공 · 부피비 · 기공망 (CN) · 기공 · 군집 크기 · tortuosity** (마지막 셋의 방법은 SI 에 그림만).
- **재압축 하중–변위**: 플런저 순응만 뺌 (다이 반경 순응 · 벽 마찰 언급 없음).
- **EDXRD**: 층마다 1 분 · 층 순서대로 훑음 (14 · 12 분 한 단면) · 격자 상수 → c/a → Li 함량.

### 4-2. 모델 사슬
XCT (또는 그와 같은 미세구조) → 직접 수치 모사 (Naik 2022) 로 τ · a → 균질화 꼴 식 (2)–(7) 로 θ(z, t) → 식 (8)–(9) 선형 탄성 + 리튬 함량 고유 변형으로 충전 끝 σ (단면 세 장).  **압밀 · 성형 단계는 모델에 없다** — 기계 계산의 시작 상태는 "완전 탈리튬에서 무응력" 이다.

### 4-3. 입자 처리 ★
- 실험: 입자 단위가 아니라 **복셀 분할된 상 (AM · SE · 기공)** — 1 µm SE 는 복셀 하나 크기라 입자가 풀리지 않는다 (SE 상 = 영역).
- 모델: 미세구조 위 연속체 (상마다 E · ν) · **입자 형상 변화 · 소성 · 접촉 · 미끄럼 · 박리 없음** (AM–SE 계면은 붙어 있다고 보는 것으로 읽힌다 [카드 해석 · 원문 미기재]).
- DEM 처럼 구 · 점접촉으로 두는 부분은 **없다** (DEM 이 등장하지 않는다).

### 4-4. ★ 이 묶음의 네 질문 (원문 문장과 위치)
1. **DEM (단단한 구 · 점접촉) 의 한계를 말한 문장** — **말 없음** (본문 · SI 에 DEM · discrete · particle simulation 낱말 0 회).
2. **소성 · 큰 변형을 계산에 넣기 어려운 이유 · 우회 · 비용** — 실험 해석에서만 소성을 부른다: *"the pressure-induced elastic and plastic deformation can mechanically close the pores in composite structures to reach nearly 100% relative density"* (p.3 · 가설).  모델은 *"mechanics is modeled based on linear elasticity"* (SI p.5) — 소성 · 압밀을 **아예 넣지 않았고** 이유도 적지 않았다.  계산 비용 [미확인].
3. **2D / 3D** — XCT 는 3D (그림 1c · d 3D 부피 · 그림 2a 2D 단면 묶음) · 모델은 세 z 단면 (z = 0 · Lc/2 · Lc) 의 σxx 를 그리므로 3D 장의 단면으로 읽힌다 [카드 해석] · 2D → 3D 전이에 대한 말 **없음**.
4. **압력을 뺄 때의 거동** — **다루지 않았다**: 재압축은 올리는 가지만 · XCT 는 *"(without pressure)"* 한 상태 · 그 무하중 기공 차가 400 MPa 아래 적층압에서 *"is expected to remain effective"* 라는 **가정** (p.4) · 탈압 회복 · 스프링백 [미확인].

### 4-5. 기법 미니 용어집
| 용어 | 뜻 (이 논문 안에서) |
|---|---|
| micro-CT (2BM) | 단색 X 선 흡수 단층 · 복셀 0.92 µm · 상 분할 = 회색값 임계 + top-hat + watershed |
| 기공망 모형 (PNM) | 분할된 상 (여기선 SE 상) 을 노드 · 목으로 근사 · 배위수 = 이웃 노드와의 연결 수 |
| 순응 (compliance) | 같은 하중 증가에 대한 변위 — 다이가 옆을 막아 영률로 못 바꾼다 (저자) |
| 임계압 (critical pressure) | 두 재압축 곡선의 변위가 같아지는 압력 (≈400 MPa) — 저자는 "기공 최소" 로 해석 (가설) |
| EDXRD | 백색 X 선 에너지 분산 회절 · 고정 2θ 에서 에너지로 d 를 읽음 · 게이지 부피를 층마다 옮겨 두께 방향 분해 |
| c/a → Li 함량 | 층상 NCM 의 c 늘고 a 줄면 탈리튬 — Friedrich (Gasteiger) 2 차식 |
| 가중 평균 봉우리 | 두 상 (2 상 공존) 으로 갈라진 (003) 을 높이로 가중한 하나의 d |
| 메조 모델 | 미세구조에서 얻은 τ · a 를 쓰는 균질화 전기화학 + 선형 탄성 고유 변형 응력 |
| θ | 모델의 "state-of-charge" — 시작 ≈1 · 충전 끝 ≈0.5 (리튬화 분율처럼 움직임) |

---

## 5. Figure set ★
| 그림 | 보이는 것 | 우리가 쓸 것 |
|---|---|---|
| **Fig. 1** (`fig_1.png` · 패널 `fig_1a` · `1b` · `1cd` · `1e`) | (a)(b) 2D X 선 단면 (L · S · 눈금 50 µm) · (c)(d) 분할 3D (100 µm · 양극 · 전해질 · 기공) · (e) SE 기공망 배위수 분포 + 공-막대 망 (캡션에 설명 없음) | 같은 조성 SE 입경 두 짝의 3D 상 분할 그림 — 우리 DEM 침대 단면과 **나란히 보기** (값 대조 아님) · CN 정의가 다름을 적는 예 |
| **Fig. 2** (`fig_2.png` · `fig_2a` · `2b` · `2c`) | (a) 2D 단면 묶음 · (b) 두께 방향 기공 · 양극 · 전해질 부피분율 (세로축 이름 없음) · (c) 재압축 응력–변위 5–500 MPa (S 곡선 옮김) | ★ (b) 무하중 기공 S 0.109 · L 0.163 [판독] · (c) 재압축 변위 비 ≈3 · 370–400 MPa 꺾임 = 선가압 이력 검사 표적 (§8) |
| **Fig. 3** (`fig_3.png` · `fig_3a` · `3b` · `3c`) | (a) 0.05C 첫 충방전 · (b) 율속 · (c) 0.1C 200 사이클 + 쿨롱 효율 | 전기화학 결과 (흐름 밖) — 기공 차의 결과로 저자가 묶는 숫자 |
| **Fig. 4** (`fig_4.png` · `fig_4a` · `4b`) | operando EDXRD — 전압–시간 + 층별 Li 함량 열지도 (L 14 층 · S 12 층 · 색 0.50–1.0) | ★ 두께 방향 리튬화 실측 (층 10 µm) — STEP4 · 3D 전기화학의 결과 전 대조 · 충전 끝 층별 값 [판독] |
| **Fig. 5** (`fig_5.png` · `fig_5a` · `5b` · `5c`) | (a)(b) 모델 θ(z, t) 0.1C · (c) 충전 끝 σxx 세 단면 × 두 SE | 리튬화 기울기 → 응력 기울기 사슬의 그림 (선형 탄성 · 소성 없음) |
| **SI Fig. 1** (`fig_S1.png` · 다시 자름) | SEM: LPSCl-R (판상 덩이) · LPSCl-s (≈1 µm) | 원료 입자 꼴 — DEM 구 가정과 다른 판상 덩이 (R) |
| **SI Fig. 2** (`fig_S2.png` · `fig_S2a` · `S2b`) | (a) 기공 반지름 분포 · (b) 고체 군집 크기 (세로 눈금 앞자리 잘림) | 큰 기공 (≥ 6 µm) 이 부피를 지배 (L 82 % [카드 산술]) — 기공 연산자 · 해상도 논의 |
| **SI Fig. 3** (`fig_S3.png` · 다시 자름) | (003) 두 가우시안 · 가중 평균 예 | 판독 함정 예 (제목 4.75 Å ↔ 계산 4.77–4.79) |
| **SI Fig. 4** (`fig_S4.png`) | 층별 Li 함량 ("방전 중간" · L 13 · S 11 점) | 충전 중간과 맞음 (§3-6) — 인용 때 표지 |
| **SI Fig. 5** (`fig_S5.png` · 다시 자름) | 모델 미세구조 단면 (AM · SE 두 상) 60 / 65 µm | 모델 영역 크기 · 두 상만 |
| **SI Table 1** (`tab_SI1_tortuosity_measurements.png`) · **표 S1–S3** (`tab_S1–S3.png`) | tortuosity 측정 · 모델 입력 (ε · τ · a) · 매개변수 | τ = ε/f 자리 (우리 tau2) · 모델 물성 (E 22 · ν 0.27 · k₀ 0.4 mS cm⁻¹) |
