Repository: yonghoon7153-source/Yonghoon-DEM-DFT

# 📚 LITDB — 문헌 단일 시스템 (**SE·DFT 축 + DEM·MPM 축, 두 트랙**)

> **앞으로 논문은 여기서만 본다.** 여러 곳(db/literature, kb/papers, db/properties, Excel)에 흩어진 문헌을 한 곳에서 생각·참고·비교하기 위한 통합 MD 시스템.

## 왜 트랙이 둘인가
`INDEX.md` 는 argyrodite 전해질 축이라 접촉역학·MPM·건식전극 digest 가 들어갈 자리가
없다. 그래서 한때 64편이 **어느 인덱스에도 없었다**(open_items #7). 축을 나눠 그 구멍을
닫았고, 한 분모로 세면 “159편 중 98편 미언급” 같은 **가짜 미결**이 나온다
(`comparison_vs_ours.md:8`). 분리는 실측 근거가 있는 결정이다 — 합치지 말 것.

⚠ 이 표의 **편수는 적지 않는다.** 손으로 쓴 수는 반드시 낡는다(README 자신이 세 번 틀렸다).
현재값은 `python3 tools/litdb/build_index.py --check` 로 본다.

File: litdb/papers/jeong2025_tough_adhesive_binder_shield_ncm811.md
<!-- digest 표준 양식 (paper-level STANDALONE). 깊이 기준 = papers/zuo2022_chlorination_cathode_interface.md
     2026-09-22 초판: 크로핑 19장 중 8장 실독(본문 5 전부 + S8·S12·S14), 나머지 11장 미판독(§0 에 명시).
     ⚠ 이 논문은 **액체 전해질 Li-ion** 이다 — 황화물 ASSB 물성 4축(A–D) 에 수치로 넣지 않는다. -->

# A Tough, Adhesive, and Protective Binder Shield for Stabilizing High-Nickel Cathodes in Lithium-Ion Batteries — Jeong et al. (*Adv. Energy Mater.* **2025**, 15, e02765)

> slug `jeong2025_tough_adhesive_binder_shield_ncm811` · DOI `10.1002/aenm.202502765` · type `exp 주도 + 보조 DFT 9점(Gaussian 16 분자계산 — 고체 DFT 아님)` · PDF `litdb/inbox/123. AdvEnergyMater_2025_Jeong_…_MAIN.pdf` (본문 11 pp) + `123. Sup) …_SI.docx` (SI: `Table S1` + `Fig. S1`–`Fig. S14`) · digested `2026-09-22` · status ✅ · 태그 **[외부·🔌바인더·⚠액체 Li-ion]**

> elements: Li, Ni, Co, Mn, O, C, H, F, N, P
> methods: DFT, XPS

> **저자**: Yeong Hun **Jeong**, Gwangbin Won, Seunghyeon Kim, Min Seo Jo, Sinyoung Seo, **Jimin Shim\*** (서울대 **화학교육과** — 공대가 아니라 사범대다) + Daun Jeong (Univ. of Minnesota, Chemical Engineering & Materials Science) · 투고 2025-05-20 · 개정 2025-07-14 · online 2025-08-11 · **OA CC BY-NC-ND** · NRF RS-2023-00209631 + BK21 "Science Education in Infosphere(SEI)"
>
> ⚠⚠ **이 논문은 ASSB 가 아니다.** 1.2 M LiPF₆ / EC:EMC 3:7 + VC 2 wt% + FEC 10 wt% **액체 카보네이트**, 2032 코인, Celgard 2320 분리막, Li 금속(또는 흑연) 대극. **황화물·argyrodite 0회.** ⇒ `comparison_vs_ours.md` 물성 4축(A 이온전도 / B 산화 / C 기계 / D 전자구조) **어느 행에도 수치로 넣지 않는다** ([Han25]·[Jun26] 와 같은 취급).

---

## 0. 이 digest 를 읽는 법 — 1저자 지정 읽기축

우리(한양대 황화물 argyrodite 캠페인)의 현재 논문 축은 **양극 CEI** 다: *Nd(+O) 도핑 SE 가 고전압 양극 계면에서 **보호층을 제자리(in situ)에서 만든다***. 이 논문은 **정확히 반대 전략**으로 같은 문제(고-Ni NCM811 안정화)를 푼다 — **밖에서 만든 고분자(binder)를 방패로 씌운다**.

| | **우리 (Nd-doped LPSCl)** | **이 논문 (PVDFA-N5 binder)** |
|---|---|---|
| 보호층이 **어디서** 오나 | 계면에서 **제자리 생성** (SE 가 분해되며 Nd 인산염을 낸다) | **밖에서 합성** 해서 슬러리로 바른다 |
| 무엇이 **정하나** | **열역학** (convex hull 이 상을 고른다) · 맞춘 매개변수 0 | **합성 화학** (가교밀도 # 를 사람이 고른다) |
| 보호율의 **원인** | Nd 가 **Li 를 안 쓰는** 인산염 경로를 연다 (NdPO₄ Li/P=0) | **피복(물리) + 킬레이션(화학)** 두 가지를 동시 주장, **분리 안 함** |
| **이중 적합성**(§E) | 보호상이 **전해질 쪽과도** 지내야 한다 ↔ V_ox 와 정면 충돌 | 같은 문제를 **재료 선택**으로 회피: 카보네이트에 4.3 V 까지 안정한 PVDF 골격을 유지 |
| 실패 시 | 계면 저항 ↑ / 보호 부족 | 전극 박리·크랙 (기계 파괴가 먼저 온다) |

> 🔑 **이 digest 의 값어치 = 두 가지다.**
> ① **경쟁 지점**: "고-Ni 양극 계면 안정화" 라는 같은 슬롯을 놓고 *제자리 생성* 과 *외부 도포* 가 맞선다. **우리가 유리한 축과 불리한 축을 §7c 에 갈라 적었다.**
> ② **반면교사(더 값있다)**: 이 논문의 DFT 9점은 **보고량(estimand)이 정의되지 않은 교과서적 사례**다 — 열린 껍질 TM²⁺ · 상태 선택 규칙 0 · Irving–Williams 역전. `kb/methodology/estimand_before_running_2026_08_28.md` 의 위험신호가 **세 개 다 켜져 있다**. §4·§10-② 참조.

> **본 digest 에서 실제로 본 그림 (2026-09-22)**: `Fig. 1` `Fig. 2` `Fig. 3` `Fig. 4` (+ `Fig. 4f` 1.7× 재확대) `Fig. 5` `Fig. S8` `Fig. S12` `Fig. S14` — **8장**.
> **안 본 것 (11장)**: `Fig. S1`(NMR) `Fig. S2`(peel 사진) `Fig. S3`(SAICAS raw) `Fig. S4`(N1/N2 SEM) `Fig. S5`(전압-용량) `Fig. S6`(사이클 후 사진) `Fig. S7`(rate) `Fig. S9`(dQ/dV) `Fig. S10`(EDS) `Fig. S11`(저배율 TEM) `Fig. S13`(TEM 코팅막). ⚠ **`Fig. S13` 은 "바인더가 NCM 위에 균일 나노막을 만든다" 는 이 논문 **물리적 차단 주장의 유일한 직접 증거**인데 내가 못 봤다** — §10-⑪ 에 한계로 적었다. `Table S1` 은 표라서 SI 텍스트로 전사(§3f).
> 그림에서만 읽은 값은 **`figure-read ≈`** 로 표시했다. 본문 명시값에는 표시가 없다.

> **⚠ litdb 에 이미 바인더 digest 9편이 있다 (중복 경고).** 이 논문만의 것과 이미 남이 말한 것을 §11 에서 **줄 단위로** 갈랐다. 요약하면: **"PVDF→다기능 바인더로 NCM811 보호"** 라는 큰 그림은 **[Han25] 가 이미 전부 말했고**(≈7 nm 균일 피복 · TM 킬레이션 · rock-salt 억제 · CEI 박막화 · DFT 결합에너지), **"graft + cross-link 이중 개질"** 은 **[Park26]** 이 ASSB 에서 이미 했다. **새로운 것은 §11 의 4줄뿐이다.**

---

## 1. 한 줄 요약

PVDF 를 **버리지 않고** 개질한다 — ATRP 로 **PAA 를 곁가지로 붙이고(PVDFA)** 분지형 **PEI 로 가교(PVDFA-N#)** 하면, 접착(180° peel `figure-read ≈`41→182 gf mm⁻¹, 4.4×)과 **인성**(`figure-read ≈`1.1→9.0, 8×)이 **동시에** 올라가고, NCM811 반쪽셀이 **300 사이클 80 % · 650 사이클 작동**한다. 후분석은 이 바인더가 단순 접착제가 아니라 **표면 보호막**임을 주장한다: NCM 내부 마이크로크랙 소멸 · Li 금속 위 **Ni 용출 5.4→3.0 ppb**(`figure-read`) · CEI 두께 **절반** · LiF 비 **CF_x:LiF 1:6.7 → 1:0.27**.

⚠ 단 **"보호" 의 두 기전(물리 피복 ↔ 화학 킬레이션)은 이 논문에서 한 번도 분리 실험되지 않는다**, 그리고 그 화학 쪽 근거인 **DFT 9점은 보고량이 정의돼 있지 않다**(§10-②). 인용 가능한 것은 **기계 물성–수명 상관** 까지다.

---

## 2. 메타 / 동기 / 던지는 질문

| 항목 | 내용 |
|---|---|
| 양극 | **NCM811 = LiNi₀.₈Co₀.₁Mn₀.₁O₂** (우리 §B·[Kang25우리그룹]·[Han25] 와 **같은 CAM**) |
| 전해질 | **1.2 M LiPF₆ in EC:EMC 3:7 vol% + VC 2 wt% + FEC 10 wt%** (Welcos, 韓) — ⚠ **액체** |
| 대극 | **Li 금속**(250 µm, ⌀16 mm) 반쪽셀 주력 + **흑연 풀셀** 1건(`Fig. 3k`) |
| 바인더 계열 | PVDF → **PVDFA**(PVDF-*g*-PAA) → **PVDFA-N1 / N2 / N5**(PEI 가교) |
| 던지는 질문 ① | *"두꺼운 전극을 수명 손해 없이 만들려면 **접착·인장 물성의 어떤 조합**이 필요한가?"* (본문 p.2 원문: *"what combination of mechanical properties, including both adhesive and tensile properties, is necessary…"*) |
| 던지는 질문 ② | *"바인더 설계가 NCM 열화 자체를 **보호 표면층**으로서 다룰 수 있는가?"* |
| 문헌 갭 | 선행 바인더 연구가 **접착력만** 올렸다 — 인성은 안 봤고, 바인더를 *보호막* 으로 본 적이 없다(저자 주장) |
| 공정 정합성 ★ | **PVDF 골격 · NMP 슬러리 · 120 °C 건조** 를 그대로 쓴다 = 기존 라인 교체 불필요. **가교는 건조 중 in situ** 로 일어난다(별도 경화 공정 없음) |

---

## 3. 핵심 수치 총정리 ★

> `figure-read ≈` = 그림에서만 읽은 값(본문·SI 에 수치 없음). 표시 없는 것은 본문/SI 명시값.
> ⛔ **소환값이다** — 우리 `db/properties/` 절대값과 같은 표에 놓지 않는다.

### 3a. 고분자 합성·구조 (`Fig. 1a,b`, `Fig. S1`)

| 항목 | 값 | 출처 |
|---|---|---|
| PVDF 원료 | Mw ≈ **534 kDa** (Aldrich) | Methods |
| ATRP 조건 | PVDF 1.00 g(15.6 mmol VDF) + CuCl 0.010 g + HMTETA 0.047 g, tBA 22.9 mL, **NMP 10 wt%, Ar 15 min, 100 °C, 17 h** | Methods |
| 가수분해 | HCl 0.360 g / 1,4-dioxane 19.4 mL, **60 °C 20 h** → 물에 2회 침전 | Methods |
| **tBA 그래프팅율** | **20 mol%** (VDF 반복단위 대비, ¹H NMR) | `Fig. S1` |
| **PVDFA 분자량** | **245 kDa** (¹H NMR) | SI `Fig. S1` 해설 |
| PVDFA 수율 | **80 %** | Methods |
| PEI | 분지형, Mw ≈ **25,000** / Mn ≈ **10,000** g mol⁻¹ | Methods |
| **N5 배합** | PVDFA 0.200 g(**3.16 mmol VDF**) + PEI **7.00 mg**(**0.158 mmol amine**) / NMP 3.97 mL, 40 °C 18 h → 0.158/3.16 = **5.0 %** ✓ | Methods |
| FT-IR 귀속 | O–H ≈3400 · C=O ≈1700 (PVDFA) → 가교 후 **C–N–C 1400 cm⁻¹** 신규 + amide/imine ≈1640 cm⁻¹ | `Fig. 1b` |
| 상한 | **N5 초과 시 NMP 용해도 급락** → 균일 전극 불가 (= 최적점이 아니라 **공정 한계**) | 본문 p.4 |

### 3b. 바인더 필름 역학 — 자립 필름 (`Fig. 1d–g`) ★

> ASTM **D638-M type V** dog-bone · **10 mm min⁻¹** · **n ≥ 5**

| 바인더 | 파단 신율 (%) | 인장강도 UTS (MPa) | 인성 (그림 축 표기 **GJ m⁻³** ⚠) |
|---|---|---|---|
| PVDF | `fr≈` **7.8** | `fr≈` **18.5** | `fr≈` **1.1** |
| PVDFA | `fr≈` **2.7** | `fr≈` **12.3** | `fr≈` **0.25** |
| PVDFA-N1 | `fr≈` **19.2** | `fr≈` **25.4** | `fr≈` **4.2** |
| PVDFA-N2 | `fr≈` **22.5** | `fr≈` **36.0** | `fr≈` **7.2** |
| **PVDFA-N5** | `fr≈` **26.7** | `fr≈` **42.5** | `fr≈` **9.0** |

- `Fig. 1d` 응력-변형: N5 는 `figure-read ≈` **46 MPa @ ≈15 % 변형**에서 최대 후 ≈25 % 에서 파단. PVDFA 는 **소성 구간 없이 ≈3 % 에서 취성 파단**(PAA 곁가지 간 수소결합이 사슬 미끄러짐을 막는다는 해석).
- 🔑 **PAA 만 붙이면 오히려 나빠진다** (인성 1.1 → 0.25, **4배 악화**). 가교가 들어가야 복구된다 — **"접착기 추가"와 "인성"이 서로 싸운다**는 것이 이 논문의 진짜 데이터다.
- ⚠ **단위 문제**: `Fig. 1d` 곡선을 적분하면 ≈0.27 × ~35 MPa ≈ **9 MJ m⁻³** 이다. 그림 축의 **GJ m⁻³ 는 1000배 틀렸다**(§10-①). 값 자체는 **MJ m⁻³ 로 읽어야 맞는다**.

### 3c. 전극 접착 (`Fig. 2b–d`) ★

> 180° peel: 3M 양면테이프, 시편 **1.2 × 2.0 cm²**, 고무롤러 ⌀95 mm·폭 45 mm·**2.0 kg**, **30 mm min⁻¹**
> SAICAS: 블레이드 폭 **1 mm**, shear 45° / rake 20° / clearance 10°, 수평속도 **5 µm s⁻¹ × 200 s**, **깊이 10 µm**

| 바인더 | 180° peel (gf mm⁻¹) | SAICAS peeling force (gf mm⁻¹) |
|---|---|---|
| PVDF | `fr≈` **41** | `fr≈` **4.1** |
| PVDFA | `fr≈` **124** (PVDF 의 **3.0×** — 본문 "approximately three times" ✓) | `fr≈` **6.0** |
| PVDFA-N1 | `fr≈` **101** (PVDFA 보다 **떨어진다**) | n/a |
| PVDFA-N2 | `fr≈` **120** (PVDFA 회복) | n/a |
| **PVDFA-N5** | `fr≈` **182** (PVDF 의 **4.4×**) | `fr≈` **10.4** (PVDF 의 **2.5×** — 본문 "more than twice" ✓) |

- 🔑 **PEI 를 넣으면 접착이 먼저 *떨어졌다가*(N1) 다시 오른다**(N2→N5). 저자 해석 = COOH 가 PEI 와 반응해 **amide/imine 으로 소모**되므로 수소결합 자리가 줄고, 대신 가교망 자체의 응집력이 그것을 넘어선다.
- ⚠ **두 시험의 차이가 정보다**: 180° peel 은 PVDF↔PVDFA 가 3배인데 SAICAS 는 1.5배뿐이다. 저자 설명 = SAICAS 는 **복합층 내부 응집력**을 재므로 **집전체와의 수소결합이 안 들어간다**. ⇒ **PAA 의 이득은 대부분 집전체 접착이다.**
- ⚠ **단위 불일치**: Methods 식 (2) 는 `P (kN m⁻¹) = F_h,avg (N) / w (mm)` 인데 `Fig. 2d` 축은 **gf mm⁻¹** 이다. 1 N mm⁻¹ = 1 kN m⁻¹ 이므로 식 자체는 맞지만 **그림과 식의 단위가 다르다**(§10-⑧).
- SEM (`Fig. 2e–g`): PVDF 전극 = 큰 균열 다수 + NCM 입자 미접착 / PVDFA = 일부 균열 잔존 / **N5 = 균열 0, NCM 이 망에 완전히 감싸짐**.

### 3d. 사이클 성능 ★

> 공통: 3.0–4.3 V vs Li/Li⁺, **30 °C**(별도 표기 없으면), 1 C = **200 mA g⁻¹**, 0.1 C 3 사이클 형성 후 **0.5 C**

| 조건 | 로딩 | PVDF | PVDFA-N5 | 출처 |
|---|---|---|---|---|
| **표준** 반쪽셀 | 10–11 mg cm⁻² · 바인더 10 wt% | 수명 `fr≈` **318** cyc | **>600 cyc · 300 cyc 에서 ≈80 % 유지** (수명 `fr≈` **658**) | `Fig. 3a,b` |
| ┗ 초기 용량 | | `fr≈` **180** → 50 cyc 에 **186** | `fr≈` **168** | `Fig. 3a` |
| ┗ **교차점** | | \_ | `fr≈` **≈270 사이클**에서 N5 가 PVDF 를 추월 | `Fig. 3a` |
| **고로딩** | **27–28 mg cm⁻²**(두께 `fr≈` 110 / 113 µm) | **50 cyc 에 셀 실패** | **>140 cyc 안정** (`fr≈` 190→145) | `Fig. 3d–f` |
| **저바인더** | **2 wt%** · 로딩 `fr≈` **15–16 mg cm⁻²** | **80 cyc 후 급락**, 120 cyc 에 `fr≈` 10 | **>130 cyc** (`fr≈` 190→135), 두께 `fr≈` **95 µm** | `Fig. 3g–i` |
| **55 °C** | 20 mg cm⁻² | `fr≈` **178 → 68** (115 cyc) · CE 요동 | `fr≈` **213 → 162** (115 cyc) · CE 안정 | `Fig. 3j` |
| **풀셀** NCM811‖흑연 | 18 mg cm⁻² · **n/p = 1.1** | `fr≈` **2.2 → 1.2 mAh cm⁻²** (220 cyc) | `fr≈` **2.4 → 1.55 mAh cm⁻²** (220 cyc) | `Fig. 3k` |

- 수명 정의 = **"쿨롱효율이 튀는 시점"**(본문). `Fig. 3b` 막대: PVDF `fr≈`318 · PVDFA `fr≈`243 · N1 `fr≈`220 · N2 `fr≈`233 · **N5 `fr≈`658**.
- 🔑🔑 **PVDFA·N1·N2 는 PVDF 보다 *나쁘다*.** 접착력이 3배인 PVDFA 가 수명은 더 짧다 ⇒ **접착력만으로는 설명이 안 된다** — 이것이 이 논문의 핵심 논증이다(인성이 두 번째 축).
- ⚠ **초기 용량 손해 ≈12 mAh g⁻¹(≈7 %)** 는 본문이 *"PVDF exhibited higher capacities in the early cycles"* 라고만 쓰고 **수치를 적지 않는다**(§10-⑦).
- EIS (`Fig. 3c`): 사이클 후 N5 가 **R_CEI(1번째 반원)·R_ct(2번째 반원) 둘 다 PVDF 보다 작다**. PVDF(after) 는 `figure-read ≈` Z′ **1250 Ω** 까지 뻗는다. ⚠ 초기 임피던스는 **N5 가 더 높다**(치밀·부분 비활성 가교망) — 사이클하며 역전된다는 것이 저자 설명.
- 🔺 `Fig. 3c` 범례가 **"PVDF-N5"** 로 오타(PVDFA-N5 여야 한다).

### 3e. 후분석 — 300 사이클 후 (`Fig. 4`) ★

| 측정 | PVDF | PVDFA-N5 | 출처 |
|---|---|---|---|
| **STEM/FFT 표면상** | **비정질층 + rock-salt** (심각한 표면재구성) | **층상 유지**, 표면에 **얇은 rock-salt 만** | `Fig. 4a` |
| **FIB-SEM 입자 내부** | **내부 마이크로크랙 다수** | **크랙 없음** | `Fig. 4b` |
| **전극 표면 SEM** | 광범위 균열 + 박리 | 균열 없음, 밀착 유지 | `Fig. 4c` |
| **ICP-MS · Li 금속 위 TM (ppb)** | Ni `fr≈` **5.4** / Mn `fr≈` **0.5** / Co `fr≈` **0.5** | Ni `fr≈` **3.0** / Mn `fr≈` **0.5** / Co `fr≈` **0.2** | `Fig. 4d` |
| **Li 석출 형태** | 다공·불균일 **덴드라이트** | 치밀·균일 | `Fig. 4e` |
| **XRD I(003)/I(104)** | 1.32 → **"Not measurable"** | 1.33 → **1.62** | `Fig. S12` |
| **dQ/dV H2–H3 피크** | 50 cyc 에 보이던 ≈4.0 V 피크가 300 cyc 에 **거의 소멸** | 300 cyc 후에도 **거의 동일한 프로파일** | `Fig. S9`(미판독, SI 텍스트) |
| **TEM 코팅막** | **식별 가능한 코팅 없음** — 입자 사이 물리적 연결자 역할만 | **균일·conformal 나노스케일 막** | `Fig. S13`(⚠ 미판독) |

- 🔴 **`Fig. 4d` 를 실제로 보면 본문 서술과 어긋난다**: 본문은 *"the concentration of **Ni, Mn, and Co** ions … significantly lower"* 라고 쓰는데, 그림에서 **Mn 은 두 셀이 똑같다(0.5 vs 0.5)**. 실제로 줄어든 것은 **Ni −44 %** 와 Co 뿐이다. 오차막대도 없다(§10-④).

### 3f. CEI 분석 — 300 사이클 후 (`Fig. 5`) ★

**XPS 깊이 프로파일** (Al Kα 15 keV/20 mA · Ar⁺ 스퍼터 **0.2 nm min⁻¹** · 0–600 s)

| 신호 | PVDF | PVDFA-N5 |
|---|---|---|
| 표면(0 s) O 원자비 | `fr≈` **70 %** | `fr≈` **12 %** |
| 600 s 후 O / Ni | `fr≈` **22 % / 5 %** | `fr≈` **8 % / 2 %** |
| 깊이 균일성 | 60–120 s 구간에서 **O 가 다시 치솟는 불규칙** | 60 s 이후 **일정** |
| **C1s** | C–O·C=O 성분 **큼** (전해질 분해 多) | 작음 |
| **F1s — CF_x : LiF** | **1 : 6.7** | **1 : 0.27** ← 본문 명시값, 이 논문 최고 화력의 숫자 |
| **Ni2p** (Ni²⁺ 852.4 / Ni³⁺ 856.3 eV) | Ni²⁺/Ni³⁺ 比 **높음** | **낮음** (양이온 혼합 억제 주장) |

**TOF-SIMS 깊이 프로파일** (Bi⁺ 30 keV·1 pA 분석 / Cs⁺ 2 keV·120 nA 스퍼터 **0.2 nm s⁻¹**, 래스터 100 × 100 µm²)

- 종 귀속: **C₂HO⁻** = 유기 전해질 분해 · **LiF₂⁻ / PO₂⁻** = LiPF₆ 염 분해 (⚠ LiF₂⁻ 는 **불소계 바인더 자체의 이온화**도 섞인다고 논문이 스스로 인정) · **Ni⁻** = 벌크
- 두께 정의: **외층 CEI = PO₂⁻ 최대 지점** / **내층 CEI 끝 = PO₂⁻ 와 Ni⁻ 교차점**

| | PVDF | PVDFA-N5 |
|---|---|---|
| 외/내층 경계 | `fr≈` **≈400 s** | `fr≈` **≈200 s** |
| **총 CEI 끝** | `fr≈` **≈2900 s ≈ 600–700 nm** | `fr≈` **≈1400 s ≈ 300–330 nm** (**≈ 절반** ✓ 본문 일치) |
| 내층 비중 | **86 %**(본문 명시) · 유기종(C₂HO⁻) 지배 | 현저히 얇음 |
| LiF₂⁻·PO₂⁻ 세기 | 전 깊이에서 **계속 높음** | 일정 깊이 이후 **감소** |

**`Table S1`** (SI, 선행연구 대비 — 표라서 PDF/docx 텍스트로 전사)

| 전략 | 재료 | 로딩 (mg cm⁻²) | 충전전압 (V) | 수명 (cyc) |
|---|---|---|---|---|
| **Binder (This work)** | **PVDFA-N5** | **10** | **4.3** | **650** |
| Coating | WO₃/Li₂WO₄ | 9.5 | 4.3 | 100 |
| Coating | LiF–NMC811 | 10 | 4.6 | 100 |
| Coating | LiMTFSI | 4.0 | 4.5 | 200 |
| Coating | C₆₀–COOH | 3.5 | 4.6 | 500 |
| Binder | (binder) | 9.0 | 4.3 | 100 |
| Binder | LTPI | 5.0 | 4.3 | 100 |
| Binder | BBP | 15.5 | 4.3 | 240 |
| Binder | PI binder | 3.0 | 4.3 | 100 |
| Binder | cPIS binder | 5.0 | 4.3 | 100 |
| — | WSGPE | 1.6 | 4.3 | 300 |

> ⚠ **`Table S1` 은 "동일 조건 비교"가 아니다** — 충전 상한이 4.3/4.5/4.6 V 로 섞여 있고, 로딩이 1.6–15.5 mg cm⁻² 로 10배 차이나며, C-rate·온도·대극은 **열이 아예 없다**. 우리가 이 표를 인용할 때는 **"저자 자신의 비교표"** 라고 명시해야 한다.

### 3g. 수송 (`Fig. S8`, GITT)

| 항목 | PVDF | PVDFA-N5 | 비고 |
|---|---|---|---|
| 평균 내부저항 | **0.68 Ω** | **0.59 Ω** | SI 명시. ⚠ 면적/규약 미기재 |
| D_Li⁺ | 대부분 SOC 구간에서 **낮다**; 방전 고전압(SOC 100–80 %)에서 **급락** | 전 구간 상대적으로 높고 **안정** | `Fig. S8b` |
| ⚠ **절대 스케일** | \_ | \_ | `figure-read` 축이 **10⁻⁶–10⁻³ cm² s⁻¹** — NCM 통상값(10⁻¹⁰–10⁻¹³)보다 **4–7 자릿수 높다**(§10-⑥) |

---

## 4. DFT / 계산 방법 ★ — **전부 Methods 5줄이 전부다**

- **code**: **Gaussian 16** (고체 주기 DFT 아님 — **분자 클러스터 계산**)
- **기하 최적화**: **B3LYP / 6-311++G(d,p)** + **Grimme D3 (zero damping)**
- **단일점 에너지**: **B3LYP / def2-TZVP** ("for enhanced accuracy")
- **용매 모형**: **CPCM**, 유전상수 **ε = 30.28** (EC/EMC 계 반영)
- **보고량 정의**: `E_b = E_total − (E_A + E_B)` (식 (1)) — A = 바인더 조각, B = TM 이온
- **주기·슬랩·k-point·컷오프·PAW**: **없음** (분자 계산이라 해당 없음) — ⚠ **NCM811 표면을 한 번도 모델링하지 않는다**
- **DFT+U / 스핀 다중도 / 전하 상태**: ⛔ **한 줄도 없다**
- **BSSE(counterpoise) 보정**: ⛔ 없음
- **AIMD / MLIP / MD**: **0**
- **무질서 처리**: 해당 없음 (분자)
- **조각(model fragment) 크기**: ⛔ **명시 없음.** `Fig. 4f` 인셋 그림으로 추정하면 PVDF ≈ VDF **1단위**, PVDFA ≈ 카복실 2개 달린 **수 단위 사슬**, PVDFA-N5 ≈ **수십 원자 다중 작용기 조각**. **세 조각의 크기가 전부 다르다.**

**계산된 값** (전부 `figure-read` — 본문에 숫자로 적힌 것은 N5 의 Mn/Co 둘뿐)

| 이온 | PVDF | PVDFA | **PVDFA-N5** | 출처 |
|---|---|---|---|---|
| **Ni²⁺** | `fr≈` **−0.5** | `fr≈` **−3.6** | `fr≈` **−6.5** | `Fig. 4f` (1.7× 재확대로 재판독) |
| **Mn²⁺** | `fr≈` **−1.5** | `fr≈` **−4.5** | **−7.3** (본문 명시) | `Fig. S14b` |
| **Co²⁺** | `fr≈` **−1.5** | `fr≈` **−5.0** | **−9.5** (본문 명시) | `Fig. S14a` |

+ **ESP(정전기 퍼텐셜) 맵** 3종, 컬러바 **−0.07 ~ +0.07 a.u.** — "전자가 풍부한 영역이 있다" 는 정성 주장에만 쓰인다.

> 🔴🔴 **이 표가 이 digest 에서 제일 중요한 반면교사다.** §10-② 를 반드시 같이 읽을 것. 요약: ① **PVDF 기준값이 이온마다 다르다**(Ni −0.5 vs Mn/Co −1.5) — 같은 C–F 쌍극자인데 3배 차이 ② **Irving–Williams 계열이 역전**됐다(같은 리간드면 Ni²⁺ > Co²⁺ > Mn²⁺ 여야 하는데 Co > Mn > Ni) ③ **스핀 상태 선언이 0줄**인데 Mn²⁺(d⁵)·Co²⁺(d⁷)·Ni²⁺(d⁸)는 전부 열린 껍질 ④ **조각 크기가 서로 달라** 결합자리 수가 다르다 ⇒ **절대값도, 이온 간 순위도 인용 불가.** 살아남는 것은 *"같은 이온에 대해 PVDF < PVDFA < PVDFA-N5"* 라는 **한 이온 안에서의 방향**뿐이고, 그것마저 조각 크기 효과와 분리되지 않았다.

---

## 5. 결과 — 섹션별 상세 (그림 실독 기준)

### 5.1 분자 설계 (`Fig. 1a–c`)
PVDF 골격 → ATRP 로 poly(tBA) 곁가지 → 산가수분해로 **PAA** → PEI 로 가교. `Fig. 1c` 만화가 역할을 나눈다: **PVDF 골격 = 전기화학 안정성 + 기계 강도** / **PAA 곁가지 = 활물질과의 수소결합 접착** / **PEI 가교 = 인장강도·인성**. `Fig. 1b` FT-IR 의 **1400 cm⁻¹ C–N–C 신규 피크**와 **1640 cm⁻¹ amide/imine** 이 가교 성립의 유일한 분광 증거다(정량 없음).

### 5.2 인장 — **접착기와 인성이 싸운다** (`Fig. 1d–g`) ★
§3b 표. 핵심은 **PVDFA 의 취성 파단**이다: PAA 를 붙이는 순간 인성이 PVDF 의 **1/4** 로 떨어진다. 저자 설명 = 분자간 수소결합이 곁가지 미끄러짐을 막는다. **가교제를 아주 조금(N1, 1 mol%) 넣어도 신율이 2.7 → 19.2 % 로 7배 뛴다** — 저자는 **고분자 가교제가 만드는 물리적 얽힘(entanglement)** 으로 돌린다(ref 39,40). ⚠ 이 해석은 검증 실험이 없다(작은 분자 가교제 대조군이 없다).

### 5.3 전극 접착 (`Fig. 2`) ★
§3c 표. **비단조성이 정보다** — PVDFA(124) → N1(101) **하락** → N2(120) → N5(182). 저자는 "COOH 소모 ↔ 망 형성" 두 힘의 경쟁으로 설명한다. `Fig. 2e–g` SEM 이 이 서열을 형태로 뒷받침한다(균열 多 → 일부 → 0).

### 5.4 수명 — **접착만으로는 안 된다** (`Fig. 3a,b`) ★★
이 논문의 논증 중심. **PVDFA 는 PVDF 보다 접착이 3배인데 수명은 짧다**(`fr≈`243 < 318). 따라서 저자는 **인성** 을 두 번째 축으로 도입하고 `Fig. 3b` 에서 *cycle life vs (toughness, peel strength)* 를 겹쳐 그린다. 그 그림에서 **인성(빨강)은 PVDFA 에서 최저점을 찍고 N5 까지 단조 상승**하는 반면 **peel(파랑)은 PVDFA 에서 이미 높다** ⇒ 저자 결론: *"둘이 **동시에** 수명을 정한다."*

> ⚠ **우리 판정**: 이 데이터는 **"동시" 모델보다 "문턱(threshold)" 모델에 더 잘 맞는다**. PVDFA·N1·N2 셋 다 PVDF 보다 **나쁘고**, 오직 N5 만 이긴다. 즉 **peel·인성이 둘 다 어떤 문턱을 넘어야 비로소 이긴다**는 해석이 가능하고, 5점으로는 두 모델을 가를 수 없다(§10-⑤).

### 5.5 가혹 조건 3종 (`Fig. 3d–j`)
- **고로딩 27–28 mg cm⁻² (≈110 µm)**: PVDF 50 cyc 실패 ↔ N5 >140 cyc. SEM 이 PVDF 전극의 **표면 균열**을 직접 보여준다(`Fig. 3e`).
- **저바인더 2 wt%**: PVDF 는 **사이클 전 펀칭 단계에서 이미 박리**됐고(`Fig. 3h` 인셋 광학사진의 노란 점선), SEM 진공 처리 중에도 상부가 떨어졌다. N5 는 95 µm 균일 단면.
- **55 °C**: N5 의 CE 요동이 확연히 작다. 저자는 고온에서 가속되는 Ni-rich 열화를 **열적으로 안정한 가교 구조**가 막는다고 본다(직접 증거는 없음 — 열분석 데이터 0).
- **풀셀(흑연, n/p 1.1)**: N5 가 220 사이클 내내 앞선다. ⚠ **두 셀 모두 초기 25 사이클에 ≈35 % 를 잃는다**(`fr≈` 2.4→1.7, 2.2→1.6) — 논문은 *"0.1 C 형성 → 0.5 C 전환 때문"* 이라고만 하고 넘어간다(§10-⑨).

### 5.6 후분석 — "방패" 주장의 근거 4종 (`Fig. 4`) ★★
① **구조**(STEM: 비정질+rock-salt ↔ 층상 유지) ② **기계**(FIB-SEM 내부 크랙 ↔ 무크랙) ③ **TM 크로스오버**(ICP-MS, Li 금속 표면) ④ **Li 석출 형태**(덴드라이트 ↔ 치밀).
저자는 ③④ 를 **킬레이션** 으로 귀속시키고 그 근거로 DFT(`Fig. 4f`, `Fig. S14`)를 댄다. ⇒ **화학 기전 주장.**
한편 `Fig. S13` TEM 은 **균일 나노막**을 보여주며 **물리 차단** 을 주장한다. ⇒ **두 기전이 한 논문 안에 병렬로 있고 분리 실험이 없다**(§7c·§10-③).

### 5.7 CEI — 얇고 균일하게 (`Fig. 5`) ★★
§3f 표. 가장 단단한 숫자는 **CF_x:LiF = 1:6.7 → 1:0.27**(본문 명시, 전사 오류 위험 낮음)과 **총 CEI 두께 절반**(`figure-read` 이지만 본문이 "approximately half" 로 확인)이다.
저자 논리 사슬: **LiF 축적 → 저항 ↑ → 용량 유지 ↓**, 그리고 **LiF 생성은 HF 를 동반 → TM 용출 가속**. ⚠ **HF 는 측정하지 않았다** — 이 사슬의 중간 고리가 문헌 인용(ref 59)으로만 채워져 있다.
`Fig. 5f` 모식도가 결론을 그린다: PVDF = 마이크로크랙 + 두껍고 불규칙한 CEI / N5 = conformal 망 + Ni²⁺ 차단 + 부반응 차단 → 마이크로크랙 없음 + 얇고 규칙적인 CEI.

---

## 6. 메커니즘 종합 — 저자 주장 그대로

```
        ┌── 물리 축 (피복) ────────────────────────────────┐
PVDFA-N5│  강한 계면 접착 → NCM 위 conformal 나노막(Fig.S13)│
        │  → 전해질의 표면 접근 차단 → LiPF₆/카보네이트 분해↓│
        │  → CEI 얇고 균일 (TOF-SIMS 절반, XPS O·Ni ↓)      │
        └───────────────────────────────────────────────────┘
        ┌── 화학 축 (킬레이션) ─────────────────────────────┐
        │  -COOH(PAA) + -NH-(PEI) → TM²⁺ 배위 (DFT)         │
        │  → 용출 TM 이 양극 쪽에 붙들림 → Li 로 못 건너감   │
        │  → Li 위 Ni 5.4→3.0 ppb · Li 석출 균일화          │
        └───────────────────────────────────────────────────┘
        ┌── 기계 축 (인성) ─────────────────────────────────┐
        │  가교망 → 부피변화/H2-H3 전이 응력 흡수            │
        │  → NCM 2차입자 내부 마이크로크랙 억제(FIB-SEM)     │
        │  → 전해질 침투 경로 자체가 안 생김                 │
        └───────────────────────────────────────────────────┘
                     ↓ 셋이 합쳐져
        300 cyc 80 % · 650 cyc · 28 mg cm⁻² · 2 wt% · 55 °C
```

> ⚠ **세 축이 서로를 강화한다는 순환 논증**이다. 기계 축(크랙 억제)이 성립하면 물리 축(피복)의 효과를 따로 셀 수 없고, 물리 축이 성립하면 화학 축(킬레이션)의 기여를 따로 셀 수 없다. **논문에 분해 실험(ablation)이 하나도 없다.**

---

## 7. 우리 연구와의 대조 ★★ (`../our_dft_baseline.md`, `comparison_vs_ours.md`)

### 7a. 먼저 — **물성 4축에 수치로 들어가는 것이 하나도 없다**

| 우리 축 | 이 논문이 주는 값 | 판정 |
|---|---|---|
| **A 이온전도** | 바인더/전극의 σ_ion **측정 0**. GITT D_Li⁺ 는 절대스케일이 4–7 자릿수 어긋남 | ⛔ **제외** |
| **B 산화안정** | LSV/CV 산화 onset **없음**. 전압창은 셀 운전창(3.0–4.3 V)일 뿐 | ⛔ **제외** |
| **C 기계** | 바인더 **필름** UTS/신율/인성 + 전극 peel/SAICAS — 우리 `E_VRH`(SE 결정)와 **다른 물체** | ⛔ 4축 제외, **DEM 축 후보로만** (§7d) |
| **D 전자구조** | gap/DOS/VBM **없음** (분자 HOMO-LUMO 조차 없음) | ⛔ **제외** |

⇒ **[Han25]·[Jun26] 와 동일 취급**: `comparison_vs_ours.md` 는 **Reference key 1행 + 전용 🛡 note** 만 받는다.

### 7b. 진짜 접점 ① — **보고량(estimand) 반면교사** 🔴 (제일 값있다)

우리 SDCP 흡착에너지를 **여덟 번** 계산하고 여덟 번 반려됐던 그 문제가, 이 논문에 **날것으로** 들어 있다.

| 위험신호 (`kb/methodology/estimand_before_running_2026_08_28.md`) | 이 논문 | 우리 상태 |
|---|---|---|
| **열린 껍질** | Ni²⁺(d⁸)·Co²⁺(d⁷)·**Mn²⁺(d⁵)** — 전부 열린 껍질. 고스핀/저스핀 선택 **0줄** | ✅ 우리는 카드에 적게 돼 있다 |
| **자성 기판** | 해당 없음(기판 자체가 없다 — **NCM 표면을 모델링하지 않았다**) | — |
| **산화환원 활성** | TM²⁺ + 전자풍부 리간드 = 전하이동 가능. 전하 상태 선언 **0줄** | ✅ 우리는 `sdcp_doped_closed_…json` 재개조건 ①(짝이온 확정) |
| **집계 규칙** | 자세(conformer) 탐색 절차 **0**, 배위수 **미명시**, 값 1개씩 | ✅ 우리는 자세 산포 **14.6 meV** 를 보고한다 |
| **기준 상태 대칭성** | PVDF 기준이 이온마다 다르다(−0.5 / −1.5 / −1.5) ⇒ **기준과 대상이 같은 제약이 아니다** | ⚠ 우리도 phaseB 에서 같은 실수(NUPDOWN 제약 기준 ↔ 자유 복합체) |

> 🔑 **회신 N 문구 그대로**: *"admissible state 가 여럿인데 선택·집계 규칙이 없으면 스칼라 보고량은 정의되지 않는다."* — `E_b(PVDFA-N5, Co²⁺) = −9.5 eV` 는 **스칼라로 존재하지 않는 양**이다. 우리 원고 리뷰에서 같은 지적을 받으면 이 논문이 **"이 정도는 게재된다"의 반례가 아니라 "그래서 우리는 이렇게 한다"의 대조군**이다.
>
> ⚠ 단 **[Han25]·[Kang25] 와 비교하면 이 논문이 가장 약하다**: Han 은 슬랩(CASTEP, U, spin-pol)까지는 갔고 Kang 은 상태 이름에 Na 개수를 박았다. **Jeong 은 슬랩도 없고 상태 이름도 없다.** `kb/syntheses/binder_adsorption_charge_state_2026_08_29.md` 에 **세 번째 사례**로 추가할 값이 있다.

### 7c. 진짜 접점 ② — **전략 대결: 제자리 생성 vs 외부 도포** ★★

> 1저자 지정 질문 "화학적인가 물리적인가 — 갈라 적어라" 에 대한 답.

**갈라 본 결과: 이 논문의 "보호"는 물리 6 : 화학 4 정도이고, 우리와 경쟁하는 것은 화학 쪽 4 뿐이다.**

| | 이 논문의 **물리 축**(피복·차단) | 이 논문의 **화학 축**(킬레이션) |
|---|---|---|
| 무엇을 막나 | 전해질 **분자가 NCM 표면에 닿는 것** | 이미 나온 **TM²⁺ 가 이동하는 것** |
| 근거 | `Fig. S13` TEM 막 · XPS O/Ni ↓ · TOF-SIMS CEI 절반 | `Fig. 4d` ICP-MS · `Fig. 4f`·`Fig. S14` DFT |
| **우리와의 관계** | **보완(complementary)** — 우리 hull 논증은 *"어떤 상이 생기나"* 를 묻지 *"전해질이 닿나"* 를 묻지 않는다. **직교한다** | **약한 경쟁(weak competition)** — 둘 다 "계면의 **화학**이 수명을 정한다" 고 말한다. 단 물리가 다르다: 우리는 **상 안정성**(어떤 화합물이 생기나), 저들은 **이온 포획**(누가 붙잡나) |
| 우리 축으로 이식 가능? | ⚠ **위험** — ASSB 에서 conformal 절연 피복은 **이온 경로를 막는다**([Bielefeld20] 가 정량화한 바로 그 페널티). 액체계에서 공짜인 것이 고체계에선 비싸다 | ⭕ **개념만** — "보호상이 TM 을 붙잡는다" 는 우리 Nd 인산염이 **하지 않는** 일이다. 우리 §E 이중적합성 논의에 *"보호상의 기능은 차단만이 아니라 포획일 수도 있다"* 는 축을 추가할 수 있다 |

**⚠ 액체 vs 고체 — 반드시 적어야 하는 차이 4개**

1. **TM 크로스오버는 액체 고유 실패모드다.** 용매에 녹아 분리막을 건너 음극에 석출한다. **ASSB 에는 용매가 없다** — TM 은 확산(고체상 상호확산)으로만 움직이고 훨씬 느리다. ⇒ `Fig. 4d`·`Fig. 4e`(Li 덴드라이트)는 **우리 계로 옮길 수 없는 증거**다.
2. **피복(coverage)의 의미가 다르다.** 액체는 모든 곳을 적시므로 "덮으면 막힌다". 고체계 SE 는 **점 접촉**이라 '덮는다'는 말 자체가 접촉면적 문제로 바뀐다. **[Kang25우리그룹]** 이 말한 *"기생반응은 불가피하고 **균일성**이 지렛대다"* 가 여기서 갈린다 — 액체에선 균일성이 **차단의 균일성**, 고체에선 **접촉의 균일성**이다.
3. **분해 화학이 다르다.** LiPF₆→LiF+HF 사슬은 **우리 계에 없다**. 우리 산화 onset(2.256 V, S²⁻-limited)은 S 골격 산화이고 F 화학과 무관하다. ⇒ `CF_x:LiF 1:0.27` 은 **개념도 수치도 이식 금지**.
4. **바인더 함량의 대가가 다르다.** 이 논문은 바인더 **10 wt%**(저바인더 실험도 2 wt%)를 쓴다. 황화물 ASSB 복합양극은 보통 **1–3 wt%** 이고 그마저 σ_ion 을 깎는다. **"두껍게 잘 덮어라" 가 우리 계에선 곧장 손해**다.

### 7d. 부수 접점 — DEM/기계 축 (`INDEX_DEM.md` 계열)

우리 DEM 축이 바인더 응집/접착 파라미터를 필요로 하는데, 이 논문은 **프로토콜을 완전히 공개**한다(§3b·§3c 의 시험 조건 전부). 값 자체는 액체계 전극이라 못 쓰지만 **시험 설계는 그대로 베낄 수 있다**:
- 필름 인장: ASTM **D638-M type V**, **10 mm min⁻¹**, n ≥ 5
- 180° peel: **30 mm min⁻¹**, 3M 양면테이프, 롤러 **2.0 kg**
- **SAICAS**: 깊이 **10 µm**, 블레이드 1 mm, shear 45°/rake 20°/clearance 10°, **5 µm s⁻¹ × 200 s**, `P = F_h,avg / w`
⇒ `park2026_thiolene_sbr_binder_assb`·`kang2025_bollard_anchored_binder_dry_electrode` 와 **같은 3종 세트**다. 우리 DEM 캘리브레이션에 쓸 문헌 프로토콜이 이제 3편으로 수렴한다.

---

## 8. Figure set ★

| Fig | 내용 (무엇을 보여주나) | 우리 활용 |
|---|---|---|
| 1a–c | PVDF→PVDFA(ATRP+가수분해)→PVDFA-N#(PEI 가교) 합성 경로 · FT-IR(1400 C–N–C, 1640 amide/imine) · 가교망 만화 | **역할 분담 만화(골격=안정성 / 곁가지=접착 / 가교=인성)** 가 우리 Nd 도핑 설명 그림의 서술 템플릿. FT-IR 은 정량 없음 — 인용 시 "정성 확인" 이라고 붙일 것 |
| 1d–g | 자립 필름 응력-변형 + 신율/UTS/인성 막대 (5종) | ★ **"접착기를 붙이면 인성이 깨진다"(PVDFA 인성 1/4)** 가 이 논문 최고의 데이터. ⚠ 인성 축 단위 **GJ m⁻³ 는 1000배 오류**(§10-①) — 비율만 인용 |
| 2a | 슬러리→캐스팅→**건조 중 in situ 가교**→전극 모식 | 별도 경화 공정 없이 기존 라인 유지 = 공정 정합성 논거 |
| 2b–d | 180° peel 프로파일·평균값 + **SAICAS** 10 µm 깊이 응집력 | ★ **두 시험의 차이가 "집전체 접착 vs 복합층 응집" 을 가른다** — 우리 DEM 축이 필요로 하는 바로 그 분해. 프로토콜 전부 §7d 에 전사 |
| 2e–g | 전극 top-view SEM (PVDF 균열 多 / PVDFA 일부 / N5 무균열) | 건조 균열 ↔ 바인더 인성의 직접 대응 |
| 3a,b | 장기 사이클 5종 + **cycle life vs (인성, peel)** 겹침 그림 | ★★ **PVDFA 가 접착 3배인데 수명은 짧다** = "접착력 만능론" 반증. ⚠ 저자의 "동시 영향" 해석보다 **문턱 모델**이 데이터에 더 맞는다(§10-⑤) |
| 3c | 사이클 전/후 Nyquist (PVDF vs N5) | R_CEI·R_ct 둘 다 감소. ⚠ 초기엔 N5 가 **더 높다** · 범례 오타 "PVDF-N5" |
| 3d–f | 고로딩 27–28 mg cm⁻² 사이클 + 단면 SEM(110/113 µm) | 고로딩 실패가 **기계 파괴 먼저**임을 보여주는 대조 |
| 3g–i | **저바인더 2 wt%** 사이클 + 단면 SEM(95 µm) + 광학사진 | ★ PVDF 는 **펀칭 단계에서 이미 박리** — 우리 건식/후막 논의의 실패 임계 사례 |
| 3j | **55 °C** 사이클 | 고온 축. ⚠ 열분석(TGA/DSC) 뒷받침 없음 |
| 3k | NCM811‖흑연 **풀셀**(18 mg cm⁻², n/p 1.1) | ⚠ **두 셀 다 25 사이클에 ≈35 % 손실** — 풀셀 결과는 약하다 |
| 4a | 300 cyc 후 STEM + FFT (비정질/rock-salt ↔ 층상) | 구조 보존의 직접 증거. 우리 [Kang25우리그룹] rock-salt 논의와 같은 관찰축 |
| 4b,c | FIB-SEM 입자 내부 크랙 ↔ 무크랙 · 전극 표면 SEM | ★ **마이크로크랙 억제**가 "기계 축" 의 유일한 직접 증거 |
| 4d | **ICP-MS**: Li 금속 위 Ni/Mn/Co (ppb) | 🔴 **본문과 어긋난다** — Mn 은 두 셀이 동일(0.5 vs 0.5). Ni 만 −44 %. 오차막대 0 (§10-④) |
| 4e | 사이클 후 Li 금속 표면 SEM (덴드라이트 ↔ 치밀) | ⚠ **액체계 고유** — 우리 계로 이식 불가 |
| 4f | **DFT Ni²⁺ 결합에너지 3점 + ESP 맵** | 🔴 **보고량 미정의 사례** — §7b·§10-② 의 핵심 자료. 절대값·이온 간 순위 **인용 금지** |
| 5a | XPS 깊이 프로파일 원자비 (O/Ni/Li/F) | N5 가 O·Ni 낮고 균일. ⚠ 총 etch 깊이 **≈2 nm 뿐**(0.2 nm/min × 600 s) — "in-depth" 라는 말이 과하다(§10-⑥) |
| 5b,c | C1s / F1s / Ni2p 디컨볼루션 | ★ **CF_x:LiF 1:6.7 → 1:0.27** 이 본문 명시값 중 최강. ⚠ Ni2p 비는 **그림에서 검증 불가**(N5 신호가 약하고 satellite 지배) |
| 5d,e | **TOF-SIMS** 깊이 프로파일 + 3D 맵 (C₂HO⁻/LiF₂⁻/PO₂⁻/Ni⁻) | ★ CEI 두께 **절반** · 내층 86 %. ⚠ 절대두께 300–700 nm 는 **거칠기 지배** — 상대 비교만(§10-⑥) |
| 5f | 보호막 모식도 (PVDF ↔ N5) | 발표용. 우리 "제자리 보호층" 그림의 대칭 짝 |
| S1 | ¹H NMR (PVDF / PVDF-*g*-PtBA / PVDFA) | 그래프팅율 20 mol% · PVDFA 245 kDa 의 출처 (⚠ 미판독) |
| S8 | GITT 프로파일 · D_Li⁺ vs SOC · 내부저항 vs SOC | ⚠ **D_Li⁺ 절대스케일 10⁻⁶–10⁻³ cm² s⁻¹ = 통상값보다 4–7 자릿수 높다.** 상대 비교만. 내부저항도 교차 있음 |
| S12 | 사이클 전/후 XRD, I(003)/I(104) | 🔴 PVDF 사이클 후 **모든 피크가 죽었다**("Not measurable") — 구조 변화가 아니라 **박리·시료 손실**일 수 있다(§10-⑩) |
| S14 | DFT Co²⁺/Mn²⁺ 결합에너지 | 🔴 **Irving–Williams 역전**(Co −9.5 > Mn −7.3 > Ni −6.5)의 근거 그림 |
| Table S1 | 선행 코팅/바인더 대비 로딩·전압·수명 비교표 | ⚠ 조건이 안 맞춰진 저자 자신의 비교표 — "저자 주장" 이라 명시 후에만 |

---

## 9. Post-processing / 분석 기법 ★

- **무엇**: 분자 DFT 결합에너지(Gaussian 16) + **ESP 맵** / XPS 깊이 프로파일(Ar⁺ 스퍼터) 및 피크 디컨볼루션 / TOF-SIMS 3D 깊이 프로파일 + **정의 기반 CEI 두께 추출** / FIB-STEM + **FFT 상 판별** / ICP-MS 정량 / GITT → D_Li⁺·내부저항 / dQ/dV / XRD I(003)/I(104)
- **도구**: Gaussian 16(계산) · Kratos ESCA II Axis Supra(XPS) · ION-TOF TOF.SIMS 5 · JEOL JEM-ARM200F Cs-corrected STEM · FEI Helios NanoLab650 FIB · Rigaku SmartLab(XRD) · PerkinElmer NexION 350D(ICP-MS) · Lloyd LS1+(인장·peel) · Daipla Wintes SAICAS EN-EX · ZIVE MP1(EIS/CV/GITT)
- **수치화 방식 — 우리가 베낄 만한 것 2개**:
  1. **CEI 두께의 조작적 정의**: *"외층 = PO₂⁻ 세기가 최대인 깊이"*, *"내층 끝 = PO₂⁻ 와 Ni⁻ 의 교차점"*. ⭕ **정의를 먼저 박고 값을 뽑는 방식 자체는 우리 보고량 규율과 같은 정신**이다. ⚠ 다만 **왜 그 정의인지의 근거는 ref 62 하나**이고, 거칠기 보정은 없다.
  2. **CF_x:LiF 비**: 절대 원자%가 아니라 **한 스펙트럼 안의 비**로 보고 → 시료 간 정규화 문제를 피한다. 우리 XPS 앵커 작업에 쓸 만한 관행.
- **없는 것**: DEMS(기체) 0 · HF 정량 0 · 열분석(TGA/DSC) 0 · 바인더 σ_ion 0 · 나노압입 0 · 팽윤도(전해질 흡수) 0

---

## 10. 비판 — 이 논문의 약한 곳 ★

### ① ⚠ 인성 단위가 1000배 틀렸다 (`Fig. 1g`, `Fig. 3b`)
축이 **GJ m⁻³** 인데 `Fig. 1d` 곡선을 적분하면 **≈9 MJ m⁻³** 이다. 1 GJ m⁻³ = 10⁹ J m⁻³ 는 **강철보다 질긴 고분자**라는 뜻이라 물리적으로 불가능하다.
⇒ **절대값 인용 금지, 비율(8×)만.**
🔁 **이것은 이 논문만의 실수가 아니다** — `han2025_icep_binder_ultrahigh_loading_ncm811` §10-③ 이 **똑같은 하자**(601.2 J m⁻³, 3–4 자릿수 작음)를 지적했다. **바인더 논문 장르의 반복 결함**으로 기록해 둔다.

### ② 🔴🔴 DFT 결합에너지가 **보고량으로 정의되지 않았다** (`Fig. 4f`, `Fig. S14`) — 가장 큰 하자
네 겹으로 깨져 있다.
1. **스핀 상태 선언 0줄.** Mn²⁺(d⁵)·Co²⁺(d⁷)·Ni²⁺(d⁸) 전부 열린 껍질이고 고스핀/저스핀에 따라 결합에너지가 **eV 급으로** 달라진다. 다중도(multiplicity)를 어디에도 안 적었다.
2. **Irving–Williams 역전.** 같은 리간드 집합이면 **Ni²⁺ > Co²⁺ > Mn²⁺** 순으로 착물이 안정해야 한다(무기화학의 경험칙). 이 논문은 **Co(−9.5) > Mn(−7.3) > Ni(−6.5)** 로 **거꾸로** 나온다. ⇒ 세 계가 **같은 배위환경·같은 스핀 branch 에 있지 않다**는 강한 징후.
3. **기준(PVDF)이 이온마다 다르다.** `fr≈` Ni −0.5 / Mn −1.5 / Co −1.5. PVDF 는 C–F 쌍극자뿐이라 세 이온에 대해 비슷해야 하는데 **3배 차이**가 난다. 기준이 흔들리면 차분도 흔들린다.
4. **조각 크기 미보정.** 세 모델 분자의 크기가 다르다(그림 인셋: 원자 수십 개 차이). 배위 가능한 작용기 수가 다르면 결합에너지는 **당연히** 깊어진다 — **작용기당(per-site) 정규화가 없다**. 이것은 [Han25] 의 "조성 가중" 비판(AN:AMPS 8:1)과 **같은 병**이다.
+ **BSSE(counterpoise) 보정 없음**, **자세 탐색 절차 0**, **오차막대 0**, **바닥상태 확인(frequency) 0**, **NCM 표면 모델 0**(TM 이온이 격자에서 어떻게 나오는지는 계산 밖).
⇒ **인용 가능 한계 = "같은 이온에 대해 PVDF < PVDFA < PVDFA-N5 라는 방향" 까지**, 그마저 조각 크기와 분리 안 됨. **−9.5 eV / −7.3 eV / −6.5 eV 절대값과 이온 간 순위는 인용 금지.**

### ③ ⚠ "보호" 의 두 기전을 한 번도 분리하지 않았다
물리(피복 차단)와 화학(TM 킬레이션)이 병렬로 주장되는데, 둘을 가르는 대조군이 **하나도 없다**. 필요한 대조군: (a) 같은 두께의 **비킬레이팅** conformal 코팅, (b) 킬레이팅기는 있으나 피복이 안 되는 계(예: 용액에 녹인 PAA 소량 첨가), (c) 가교만 하고 COOH 는 없는 PVDF-crosslinked.
⇒ 현재 데이터로는 **"N5 가 좋다"** 까지만 성립하고 **"왜 좋은지"** 는 열려 있다.

### ④ ⚠ `Fig. 4d` ICP-MS 가 본문 서술을 뒷받침하지 않는다
본문 *"Ni, **Mn**, and Co … significantly lower"* ↔ 그림에서 **Mn 은 0.5 vs 0.5 로 동일**. 실제 감소는 **Ni −44 %**(5.4→3.0)와 Co(0.5→0.2)뿐이다.
게다가 **오차막대·반복수(n)가 없고**, 값이 **ppb(용액 농도)** 로만 제시돼 전극 면적·질량으로 정규화되지 않았다 ⇒ **다른 논문과 비교 불가**([Han25] 의 73.9 ppm 과 같은 표에 놓으면 안 된다).

### ⑤ ⚠ `Fig. 3b` 의 "접착·인성이 **동시에** 정한다" 는 5점으로 주장할 수 없다
데이터: PVDF(318) · PVDFA(243) · N1(220) · N2(233) · **N5(658)**. **N5 하나만 크게 이긴다.**
- "동시 영향" 모델이라면 N2(인성 7.2 · peel 120)가 PVDF(1.1 · 41)를 **이겨야** 하는데 진다.
- 데이터는 **문턱 모델**("peel ≳150 **그리고** 인성 ≳8 을 넘어야 비로소 이긴다")과도 똑같이 잘 맞는다.
⇒ **인용 가능 문장은 "접착력만으로는 수명이 설명되지 않는다"(반증) 까지.** "두 물성이 동시에 지배한다"(구성) 는 **인용 금지.**

### ⑥ ⚠ 깊이 축 세 개가 서로 2–3 자릿수 어긋나는데 조정이 없다
| 방법 | 이 논문이 보는 깊이 | 문제 |
|---|---|---|
| XPS 깊이 프로파일 | 0.2 nm **min⁻¹** × 600 s = **≈2 nm** | "in-depth profiling" 인데 CEI 최외곽 2 nm 만 본다 |
| TOF-SIMS | 0.2 nm **s⁻¹** × 3000 s = **≈600 nm** | 같은 CEI 를 **300배 두껍게** 본다 |
| 실제 CEI 통념 | 5–50 nm | 둘 다와 안 맞는다 |
TOF-SIMS 의 수백 nm 는 **복합전극 표면 거칠기**(입자 높이 분포)가 깊이 축에 섞인 결과로 보는 것이 타당하다. **논문은 이 불일치를 한 줄도 언급하지 않는다.**
⇒ **CEI "절반" 은 상대 비교로만 인용**, 절대 두께(300/650 nm) **인용 금지.**
같은 문제: **GITT D_Li⁺ 10⁻⁶–10⁻³ cm² s⁻¹** 는 NCM 통상값(10⁻¹⁰–10⁻¹³)보다 **4–7 자릿수 높다** — 면적·부피 규약이 안 적혀 있어 **절대값 인용 금지**. 코인셀 내부저항 **0.59/0.68 Ω** 도 규약 미기재(면적 정규화 여부 불명).

### ⑦ ⚠ 초기 용량 손해를 수치로 밝히지 않는다
`Fig. 3a` `figure-read`: PVDF **≈180**(50 cyc 에 186까지 상승) vs N5 **≈168** — **≈12 mAh g⁻¹ (≈7 %)** 차이. 교차점은 **≈270 사이클**. 본문은 *"PVDF exhibited higher capacities in the early cycles"* 라고만 쓰고 숫자도 교차점도 안 준다. **에너지밀도 관점에서 이것이 비용**인데 논문이 그 프레임을 피한다.

### ⑧ ⚠ 단위·표기 불일치 5건
1. 인성 **GJ m⁻³**(위 ①)
2. Methods 식 (2) **kN m⁻¹** ↔ `Fig. 2d` 축 **gf mm⁻¹**
3. Methods 고로딩 **"25–28 mg cm⁻²"** ↔ 본문·`Fig. 3d` **"27–28"**
4. 저바인더 실험 로딩 **15–16 mg cm⁻²** 은 **그림에만** 있고 본문에 없다
5. `Fig. 3c` 범례 **"PVDF-N5"** 오타

### ⑨ ⚠ 풀셀 결과가 약한데 설명이 없다
`Fig. 3k`: **두 셀 모두 25 사이클 안에 ≈35 % 손실**(`fr≈` 2.4→1.7 / 2.2→1.6). 이 공통 급락은 바인더와 무관한 무언가(흑연 SEI 형성 · n/p 1.1 의 여유 부족 · 형성 프로토콜)를 가리키는데 논문은 *"0.1 C → 0.5 C 전환"* 한 줄로 넘어간다. **220 사이클 후 N5 의 우위(1.55 vs 1.2)도 이 초기 손실에 비하면 작다.**

### ⑩ ⚠ `Fig. S12` XRD 는 구조 붕괴와 시료 손실이 섞여 있다
PVDF 사이클 후 패턴은 **(104) 뿐 아니라 (003) 을 포함한 모든 피크가 다 죽었다**(라벨: *"I(003)/I(104) = Not measurable"*). 층상→암염 전이라면 (003)은 줄고 (104)는 남는 식의 **선택적** 변화가 보여야 한다. **전체 강도 붕괴는 측정 지점에서 복합층이 떨어져 나간 것**과 구별되지 않고, 논문 자신이 `Fig. S6` 에서 **PVDF 전극이 분리막에 붙어 박리됐다**고 보여준다.
⇒ SI 서술 *"(104) 피크가 거의 사라졌다"* 는 **과독**. XRD 는 보조 증거로만.

### ⑪ ⚠ 물리 차단 주장의 유일한 직접 증거(`Fig. S13`)를 나는 못 봤다
*"PVDFA-N5 가 NCM811 위에 균일한 conformal 나노막을 만든다"* 는 본문 주장의 근거는 `Fig. S13` TEM 하나다. 나는 이 그림을 **판독하지 않았다** ⇒ **막 두께·균일성·PVDF 대비 차이를 내가 확인하지 않았다.** [Han25] 는 같은 주장에 **≈7 nm** 라는 수치를 줬는데 **이 논문은 두께 수치를 본문에 안 준다** — SI 그림에 있는지도 미확인.

### ⑫ ⚠ 대조군이 PVDF 하나뿐 (분야 관행이지만 여전히 약점)
PAA 단독 · CMC/SBR · 가교만 한 PVDF · 상용 개질 PVDF 어느 것도 없다. `Table S1` 의 문헌 비교는 조건이 안 맞춰져 있다(§3f 경고).

### ⑬ ⚠ HF 사슬이 측정되지 않았다
*"LiF 생성 → HF 동반 → TM 용출 가속"* 이 논문의 핵심 인과 사슬인데 **HF 를 한 번도 재지 않았다**(ref 59 인용으로만). LiF 와 TM 용출의 상관은 보이지만 **인과는 미확립**이다.

---

## 11. ⭐ 중복 점검 — **이 논문만의 것은 4줄이다**

> litdb 에 바인더 digest 가 **이미 9편** 있다. 줄 단위로 갈랐다.

### 11a. 🔁 이미 남이 말한 것 (새롭지 않다)

| 이 논문의 주장 | **이미 말한 digest** | 비고 |
|---|---|---|
| PVDF 를 다기능 바인더로 바꿔 NCM811 액체셀 수명 개선 | **[Han25]** `han2025_icep_conductive_elastic_binder` / `…ultrahigh_loading_ncm811` | **같은 CAM·같은 전해질계·같은 논증 구조** |
| 바인더가 NCM 위 **균일 나노막**을 만들어 CEI 안정화 | **[Han25]** (≈**7 nm** 수치까지 제시 — 이 논문은 두께 수치 없음) | Han 이 **더 정량적** |
| 바인더가 **TM 을 킬레이션**해 용출·크로스오버 억제 | **[Han25]** (Li 위 Ni **73.9 vs ≥500 ppm**) | Han 이 **더 큰 효과**를 보고 |
| **rock-salt 층 억제** (STEM) | **[Han25]** (**3.1 vs 11.3 nm** 정량) | Han 은 두께를 쟀고 이 논문은 정성 |
| **CEI 박막화** (TOF-SIMS 내층) | **[Han25]** (내층 **108 vs 283 s**) | 같은 방법·같은 결론 |
| **graft + cross-link 이중 개질** 전략 | **[Park26]** `park2026_thiolene_sbr_binder_assb` (thiol-ene click 으로 SBR 에 grafting+crosslinking) | **전략 자체가 선행** — 단 Park 은 **ASSB** |
| **초고로딩 무크랙 후막** | **[Han25]**(62.4 mg cm⁻²) · **[Kang25binder]**(30–90 mg cm⁻²) · **[Kim26CNF]** | 이 논문 28 mg cm⁻² 는 **이 셋보다 낮다** |
| 바인더 DFT 결합에너지로 접착/킬레이션 논증 | **[Han25]**(CASTEP 슬랩) · **[Kang25binder]**(PFP NNP 슬랩) | **둘 다 슬랩을 썼다. 이 논문은 분자뿐 — 가장 약하다** |
| 전도성/절연성 바인더가 ASSB 이온경로를 막는 대가 | **[Bielefeld20]** `bielefeld2020_effective_ionic_conductivity_binder` | 이 논문은 **액체계라 이 대가가 없다** |

### 11b. ✅ 이 논문**만**의 것 (4줄)

1. **★ "접착기를 붙이면 인성이 부서진다" 를 정면으로 보여준 데이터** — PVDFA 의 인성이 PVDF 의 **1/4** 로 떨어지는 `Fig. 1g`. 다른 8편은 전부 개질 후 물성이 **올라가는** 그림만 보여준다. **접착–인성 trade-off 를 실측한 것은 이 논문뿐이다.**
2. **★ 가교밀도를 계통적으로 훑은 5점 시리즈(PVDF / PVDFA / N1 / N2 / N5)** — 다른 편들은 최적 1종 vs PVDF 의 **2점 비교**다. **비단조 거동**(peel 이 N1 에서 떨어졌다 회복)은 5점이 있어야 보인다.
3. **★ 접착력 우위가 수명 우위를 보장하지 않는다는 반례** — PVDFA(peel 3×)가 PVDF 보다 **수명이 짧다**. 이 분야 논문 대부분이 암묵 전제하는 "접착↑ = 수명↑" 를 **자기 데이터로 깬** 드문 편.
4. **★ Ni/Mn/Co 세 이온 각각에 대한 바인더 결합에너지 비교** — [Han25]·[Kang25binder] 는 **슬랩(표면)** 에 붙였지 **용출 이온** 에 붙이지 않았다. 질문 자체는 새롭다. ⚠ **단 실행이 깨져 있다**(§10-②) — 우리에겐 **"이 질문을 제대로 하면 신규성이 있다"** 는 신호로만 값이 있다.

### 11c. 📌 부수 관찰 — litdb 중복 1건 발견
`han2025_icep_binder_ultrahigh_loading_ncm811.md` 와 `han2025_icep_conductive_elastic_binder.md` 는 **같은 논문(Adv. Mater. 2025, 37, 2506266)의 digest 2개**로 보인다. 이번 작업 범위 밖이라 손대지 않았으나 **정리 대상**으로 기록한다.

---

## 12. 적용 인사이트 — 우리가 지금 할 수 있는 것 ★

1. **§10-② 를 `kb/syntheses/binder_adsorption_charge_state_2026_08_29.md` 에 세 번째 사례로 추가한다.**
   지금 그 카드는 [Han25](H 이동) ↔ [Kang25](Na 짝이온) 두 사례다. **Jeong 2025 는 "슬랩도 상태선언도 없는 최하한 사례"** 로서 **스펙트럼의 한쪽 끝**을 채운다. 그리고 **Irving–Williams 역전**은 *"상태 선택 규칙이 없으면 결과가 화학의 경험칙까지 위반한다"* 는 **눈에 보이는 증거**라 리뷰 응답에 그대로 쓸 수 있다.
2. **우리 §E(이중 적합성) 논의에 "포획(trapping)" 축을 추가한다.**
   지금 우리는 보호상을 **차단막**으로만 본다(V_ox ↔ 전해질 적합성). 이 논문은 보호상이 **이온을 붙잡는** 기능도 가질 수 있음을 보여준다. **우리 Nd 인산염이 TM 을 붙잡는가?** 는 물어본 적 없는 질문이고, hull 계산만으로는 답이 안 나온다(상 안정성 ≠ 이온 포획). ⇒ **kb 질문 카드 후보.**
3. **DEM 축: 시험 프로토콜 3종 세트가 3편으로 수렴했다**(§7d). `park2026` · `kang2025binder` · 본편. 우리 바인더 파라미터 캘리브레이션의 **문헌 표준 절차**로 고정할 수 있다.
4. **"접착력만으로는 안 된다" 는 반증 문장을 우리 서사에 쓸 수 있다** — 우리 [Kang25우리그룹] 의 *"기생반응은 불가피하고 균일성이 지렛대다"* 와 **같은 형태의 논증**이다(단일 지표 만능론의 부정). 액체계 사례지만 **논증 형식**은 이식 가능.

---

## 13. 인용 가능 문장 (영문 초안 — 방어 가능한 것만)

- "Jeong et al. showed that adhesion strength alone does not determine cycle life: a PAA-grafted PVDF with ~3× the peel strength of PVDF gave a *shorter* life, and only the PEI-cross-linked variant that simultaneously raised toughness outperformed the baseline." ✅
- "In liquid-electrolyte NCM811 cells, an externally applied cross-linked binder network reduced the total CEI thickness measured by ToF-SIMS by approximately half and lowered the CF_x:LiF ratio from 1:6.7 to 1:0.27 after 300 cycles." ✅ (조건 명시 필수: 액체, 300 cyc, 그들 정의의 두께)
- "Grafting carboxylic-acid side chains onto PVDF improved adhesion but embrittled the film, reducing its toughness relative to neat PVDF; cross-linking was required to recover ductility." ✅
- ⛔ **쓰면 안 되는 것**: 결합에너지 절대값(−6.5/−7.3/−9.5 eV) · Ni/Mn/Co 간 킬레이션 **순위** · 인성 절대값(GJ m⁻³) · CEI 절대 두께(nm) · GITT D_Li⁺ 절대값 · 내부저항 Ω · TM 용출 ppb 를 다른 논문 값과 병치 · *"binder shield 가 TM 용출을 억제한다"* 를 **기전 확정**으로 (상관만 있고 분리 실험 없음) · `Table S1` 을 공정한 벤치마크로

---

## 14. 주의 / 한계 (인용 규율)

- ⚠⚠ **액체 전해질 Li-ion 이다.** 어떤 수치도 우리 황화물 ASSB 물성 4축에 **수치로** 들어가지 않는다. 옮길 수 있는 것은 **논증 형식 · 시험 프로토콜 · 방법론 반면교사** 뿐이다.
- ⚠ **소환값**이다 — `db/properties/canonical_registry.json` 값들과 **같은 표에 놓지 않는다**.
- ⚠ **DFT 는 고체 DFT 가 아니다.** Gaussian 16 분자 계산이고 NCM 표면이 없다. 우리 SDCP/QE 슬랩 계산과 **같은 종류의 양이 아니다**.
- ⚠ `figure-read` 표시된 값은 전부 내가 그림에서 눈으로 읽은 것이다. **±5–10 % 오차를 가정**하고, 원고에 넣을 때는 그림을 다시 확인한다.
- ⚠ 미판독 그림 11장이 있다(§0). 특히 `Fig. S13`(코팅막 TEM)·`Fig. S9`(dQ/dV)는 **본문 주장의 직접 근거**인데 내가 안 봤다.
- ⚠ SI 는 **.docx** 다 — `tools/litdb/extract_figures.py` 가 못 읽어서 `word/media/*` 를 `document.xml` 문단 순서로 매핑해 `fig_S1`–`fig_S14` 를 만들었다. **매핑이 문단 순서 기반이라 100 % 보장은 아니다**(캡션과 그림이 1:1 로 번갈아 나오는 구조여서 신뢰도는 높다). `litdb/figures/<slug>/figures.json` 의 `note` 에 그렇게 적어 뒀다.

---

## 15. 기법 미니 용어집

| 용어 | 뜻 | 왜 여기 나오나 |
|---|---|---|
| **ATRP** (Atom Transfer Radical Polymerization) | 전이금속(여기선 CuCl/HMTETA) 촉매로 라디칼 농도를 낮게 조절해 사슬 길이를 맞추는 제어 중합 | PVDF 골격 위에 poly(tBA) **곁가지**를 길이 조절해 붙이려고 |
| **PVDFA** | PVDF-*g*-PAA. tBA 를 그래프팅한 뒤 tert-butyl 을 산가수분해해 **–COOH** 로 바꾼 것 | 접착기(카복실산) 도입 |
| **PEI** (분지형 polyethyleneimine) | 1·2·3차 아민이 섞인 가지 많은 고분자 | **고분자** 가교제 — 작은 분자 가교제와 달리 **물리적 얽힘**까지 준다는 것이 저자 논지 |
| **PVDFA-N#** | # = PEI 의 아민기 mol% / VDF 반복단위. 가교밀도 지표 | N1/N2/N5 = 1/2/5 mol% |
| **SAICAS** (Surface And Interfacial Cutting Analysis System) | 경사 블레이드로 전극을 **정해진 깊이까지** 깎으며 수평력을 재는 시험. 180° peel 과 달리 **복합층 내부 응집력**을 본다 | `Fig. 2d`. 우리 DEM 축이 필요로 하는 "집전체 접착 vs 층내 응집" 분리 |
| **180° peel** | 테이프를 180° 로 되접어 벗기며 힘을 재는 시험. **가장 약한 계면**에서 터진다 | `Fig. 2b,c` |
| **Toughness(인성)** | 응력-변형 곡선 **아래 면적** = 파단까지 흡수한 단위부피 에너지. 단위 J m⁻³ (통상 **MJ m⁻³**) | `Fig. 1g`. ⚠ 이 논문 축 표기는 GJ m⁻³ 로 1000배 틀렸다 |
| **CEI** (Cathode–Electrolyte Interphase) | 양극 표면에 전해질 분해로 쌓이는 층. SEI 의 양극판 | 이 논문의 주 관측 대상 |
| **H2–H3 상전이** | 고-Ni 층상 산화물이 고SOC(≈4.2 V)에서 겪는 격자 급수축. **이방적 부피변화 → 마이크로크랙**의 원인 | `Fig. S9` dQ/dV 로 추적 |
| **Rock-salt 상** | 층상(R-3m)이 Ni²⁺↔Li⁺ 양이온 혼합으로 무너져 생기는 Fm-3m NiO 형 상. **Li 전도 막는다** | `Fig. 4a` STEM/FFT |
| **TOF-SIMS depth profile** | 이온빔으로 깎으며 2차이온 질량분석. 깊이축 = 스퍼터 시간 × (가정한) 속도 | `Fig. 5d,e`. ⚠ 거친 표면에선 깊이축이 흐려진다 |
| **CPCM** (Conductor-like PCM) | 용매를 **연속 유전체**로 근사하는 암묵적 용매 모형. ε 만 준다 | 여기 ε=30.28 (EC/EMC). ⚠ **이온의 1차 배위껍질(명시적 용매)이 없다** — 이것이 결합에너지를 과대평가하는 주 원인 |
| **ESP 맵** (Electrostatic Potential) | 전자밀도 등가면 위에 정전기 퍼텐셜을 칠한 그림. 붉은=음전하 풍부 | `Fig. 4f` 인셋. **정성 그림이다 — 정량 인용 불가** |
| **Irving–Williams 계열** | 같은 리간드에 대한 고스핀 3d 금속 착물 안정도 순서: Mn²⁺ < Fe²⁺ < Co²⁺ < Ni²⁺ < Cu²⁺ > Zn²⁺ | §10-② 의 판정 근거. 이 논문은 이 순서를 위반한다 |
| **보고량(estimand)** | *"무엇을 재고 있는가"* 의 형식적 정의. 상태가 여럿이면 선택·집계 규칙이 필요 | 우리 `kb/templates/estimand_card.md` 규율. 이 논문에 없는 것 |
