Repository: yonghoon7153-source/Yonghoon-DEM-DFT

# 📚 LITDB — 문헌 단일 시스템 (**SE·DFT 축 + DEM·MPM 축, 두 트랙**)

> **앞으로 논문은 여기서만 본다.** 여러 곳(db/literature, kb/papers, db/properties, Excel)에 흩어진 문헌을 한 곳에서 생각·참고·비교하기 위한 통합 MD 시스템.

## 왜 트랙이 둘인가
`INDEX.md` 는 argyrodite 전해질 축이라 접촉역학·MPM·건식전극 digest 가 들어갈 자리가
없다. 그래서 한때 64편이 **어느 인덱스에도 없었다**(open_items #7). 축을 나눠 그 구멍을
닫았고, 한 분모로 세면 “159편 중 98편 미언급” 같은 **가짜 미결**이 나온다
(`comparison_vs_ours.md:8`). 분리는 실측 근거가 있는 결정이다 — 합치지 말 것.

⚠ 이 표의 **편수는 적지 않는다.** 손으로 쓴 수는 반드시 낡는다(README 자신이 세 번 틀렸다).
현재값은 `python3 tools/litdb/build_index.py --check` 로 본다.

File: litdb/papers/jiang2022_se_doped_lpscl_high_throughput_dft.md (part 1 of 2)
# Se-doped Li₆PS₅Cl and Li₅.₅PS₄.₅Cl₁.₅ with improved ionic conductivity and interfacial compatibility: a high-throughput DFT study — Jiang et al. (J. Mater. Chem. **C** 2022)

> slug `jiang2022_se_doped_lpscl_high_throughput_dft` · DOI `10.1039/d2tc03696g` · type `DFT + AIMD (계산 100 %, 실험 0)` · PDF 본문 `82ea256b/c57b2ffb` (9 pp) + SI `82ea256b/b669285a` (16 pp) · digested `2026-09-09` · status ✅
> **저자**: Ming Jiang(안후이대 물리과학정보기술연구원) · Zhi-Wen Chen · Adwitiya Rao · Li-Xin Chen(이상 Univ. of Toronto MSE) · **Xiao-Tao Zu\***(UESTC 양쯔델타연구원 후저우) · **Chandra Veer Singh\***(Toronto MSE + MIE)
> **게재**: *Journal of Materials Chemistry C*, 2022, **10**, 18294–18302. 접수 2022-09-02 · 게재확정 2022-11-21
> elements: Li, P, S, Cl, Se, Co, Fe, O
> methods: DFT, AIMD, MD, MSD, arrhenius, DOS, PDOS, bandgap, Bader, elastic, PAW, PBE, kpoint, grand-potential
>
> ⚠ 위 `grand-potential` 태그는 **계면 반응에너지 ΔE_D 에만** 쓰였다는 뜻이다 —
> **이 논문은 전기화학 안정성 창(ESW)을 계산하지 않았다** (§4.4·§10 참조).

---

## 0. 이 digest 를 읽는 법 — 먼저 알아야 할 5가지

1. **⚠ 서지 정정**: 화면 메타에 있던 *J. Mater. Chem. **A***는 틀렸다. **J. Mater. Chem. C** 10, 18294–18302 다 (PDF 머리·꼬리·인용문 전부 C). 인용할 때 A 로 쓰지 말 것.
2. **우리 계에 가장 가까운 외부 DFT 편이다.** 저들의 `Li₅.₅PS₄.₅Cl₁.₅` 는 우리 **modelc(Li₅.₄PS₄.₄Cl₁.₆)** 의 최근접 문헌 대응물이고, 저들의 AIMD Ea 는 **DFT 힘**으로 뽑은 값이라 우리 UMA MLIP-MD Ea 를 재는 외부 자[尺]가 된다.
3. **그러나 이 편은 자기 SI 와 여러 군데서 어긋난다.** 나는 그림 10장을 다 열어 봤고, 그 결과 **본문 헤드라인 하나(7배)와 SI 아레니우스 두 판이 자기 데이터와 불일치**한다는 것을 찾았다 (§10). 수치를 옮길 때 반드시 §10 을 같이 읽는다.
4. **"high-throughput" 은 깔때기가 아니다.** 조성 9개를 전부 끝까지 돌린 **탈락 0건**의 조성 스윕이다 (§4.5). 우리 cascade 재설계에 그대로 쓸 수 있는 반례다.
5. **우리 값 인용 조건**: 이 digest 가 우리 Ea 를 인용하는 모든 자리에 `canonical_registry` 의 `prohibitions` 를 같이 적었다. 특히 comp1 0.2532 / modelc 0.2235 는 **둘 다 `cross_composition_ranking` 금지**다 — 이 두 수로 "Cl-rich 가 더 빠르다" 를 *순위 주장*으로 쓰면 안 된다.

**내가 본 그림 / 안 본 그림** — 크로핑된 23장 중 **그림 10장 전부** 봤다 (`fig_1, fig_2, fig_3, fig_4, fig_5, fig_6, fig_S1, fig_S2, fig_S3, fig_S4`). **표 13장(`tab_*.png`)은 이미지로 안 봤다** — PDF 텍스트가 더 정확해서 좌표 포함 추출로 읽었다(Table S1 은 열 뒤바뀜 의심이 있어 좌표까지 확인). ⚠ `Fig. 3` 과 `Fig. 6` 은 `extract_figures.py` 가 놓쳐 **쪽 좌표로 직접 렌더**했다 (`figures.json` 의 `manual_additions` 참조).

---

## 1. 한 줄 요약

Se 를 **PS₄³⁻ 사면체의 S(16e) 자리**에 등가원자가로 넣으면 격자가 팽창하고 Li 이동이 빨라져 `Li₆PS₅₋ₓSeₓCl` 는 σ(298 K) 2.592 → 15.397 mS/cm · Ea 0.282 → 0.203 eV, `Li₅.₅PS₄.₅₋ₓSeₓCl₁.₅` 는 8.916 → 19.286 mS/cm · Ea 0.244 → 0.144 eV 가 된다 — **다만 같은 논문의 계면 표는 Se 가 양극 계면 적합성을 단조로 *악화*시킨다고 말하고 있으며(ΔE_D −302 → −328 meV/atom vs LiCoO₂), 제목의 "improved interfacial compatibility" 는 도핑 효과가 아니라 "LGPS·Li₃PS₄ 보다 낫다"는 비교일 뿐이다.**

---

## 2. 메타 / 동기

| 항목 | 내용 |
|---|---|
| 저널/년 | J. Mater. Chem. **C** 2022, 10, 18294–18302 |
| DOI | 10.1039/d2tc03696g |
| 조성 | `Li₆PS₅₋ₓSeₓCl` (x = 0–4, 5개) · `Li₅.₅PS₄.₅₋ₓSeₓCl₁.₅` (x = 0–3, 4개) = **9 조성** |
| 연구유형 | **DFT + AIMD 전용. 실험 0건** (실험값은 전부 문헌 소환 — 주로 Adeli 2019) |
| 동기 | Si/Ge/Sn 같은 **이원자가(aliovalent) P 자리 치환**은 많이 연구됐다. **등전자(isoelectronic) 음이온 치환**(S→Se)으로도 σ 를 올릴 수 있는가, 올린다면 그 기원은 무엇인가 — 논문이 스스로 세운 질문 |
| 가설 | Se 반경(≈103 pm) > S(≈88 pm) ⇒ 격자 팽창 ⇒ 이동 통로 확장; Se²⁻ 의 높은 분극률 ⇒ 이동 Li 와 주변 음이온의 결합 약화 |
| 자금 | Univ. of Toronto + NRC Canada (RGPIN-2018-04642), NSERC, CFI, ORF, NRC/UofT CC-GEM |
| 같은 그룹 자매편 | **`rao2025_iodide_argyrodite`** (Rao·Jiang·Adeli·Singh, JMCC 2025) — I 치환판. 방법은 거의 같지만 **무질서 처리가 다르다**(§4.1 끝) |

---

## 3. 핵심 물성 (수치 총정리)

### 3-1. 기저 상태 (Table 1, Fig. 1)

| 물성 | Li₆PS₅Cl | Li₅.₅PS₄.₅Cl₁.₅ | 조건 |
|---|---|---|---|
| E_f (형성에너지) | **−1.15** eV/atom | **−1.09** eV/atom | DFT PBE, 최저에너지 배열 1개 |
| E_g (밴드갭) | **2.16** eV | **1.99** eV | PBE, `Fig. 1c,d` 밴드구조 고유값 (E_F = VBM 에 둠) |
| B (체적탄성률) | **28.63** GPa | **16.16** GPa | 방법 미기재 ⛔ |
| G (전단) | **10.72** GPa | **10.78** GPa | 〃 |
| E (Young) | **28.60** GPa | **26.47** GPa | 〃 |
| ν (푸아송) | 0.334 | 0.227 | `digest 계산 (원논문 미보고)` — ν=(3B−2G)/[2(3B+G)] |
| 셀 | **52 원자** (=4 f.u.) | **"49 원자"** ⚠ | 전하중성이면 50 이어야 한다 (§10-2) |
| 부피 | `figure-read ≈ 957 Å³` (`Fig. 2a`) | `figure-read ≈ 943 Å³` (`Fig. 2b`) | ⚠ Table S2/S3 격자상수로 계산하면 986 / 988 Å³ (§10-6) |

> 내부정합 확인 `digest 계산`: E = 9BG/(3B+G) 이 두 계 모두 셋째 자리까지 맞는다(28.59 / 26.46) ⇒ **B·G·E 는 서로 정합하는 한 벌**이다. 즉 B = 16.16 GPa 는 오타가 아니라 실제 계산값이다.

### 3-2. 수송 — `Fig. 3` (모든 값이 그림 위에 숫자로 인쇄돼 있다)

**(a) `Li₆PS₅₋ₓSeₓCl`**

| x | 조성 | σ(298 K) mS/cm | Ea (eV) |
|---|---|---|---|
| 0 | Li₆PS₅Cl | **2.592** | **0.282** |
| 1 | Li₆PS₄SeCl | 2.992 | 0.269 |
| 2 | Li₆PS₃Se₂Cl | 7.393 | 0.236 |
| 3 | Li₆PS₂Se₃Cl | 11.742 | 0.217 |
| 4 | Li₆PSSe₄Cl | **15.397** | **0.203** |

> ⛔ **σ 증가배율 = 15.397 / 2.592 = 5.94×.** 초록·본문·결론 세 곳이 전부 **"7-fold"** 라고 쓰는데 **자기 그림이 5.94배**다 (§10-1).

**(b) `Li₅.₅PS₄.₅₋ₓSeₓCl₁.₅`** ← 우리 modelc 계열

| x | 조성 | σ(298 K) mS/cm | Ea (eV) |
|---|---|---|---|
| 0 | Li₅.₅PS₄.₅Cl₁.₅ | **8.916** | **0.244** |
| 1 | Li₅.₅PS₃.₅SeCl₁.₅ | 13.492 | 0.235 |
| 2 | Li₅.₅PS₂.₅Se₂Cl₁.₅ | 17.638 | 0.198 |
| 3 | Li₅.₅PS₁.₅Se₃Cl₁.₅ | **19.286** | **0.144** |

> 배율 19.286 / 8.916 = **2.16×** `digest 계산`.
> ⛔ `Fig. 3b` 는 y축이 **0에서 시작하지 않는다**(하단 ≈4.9 `figure-read`). (a)는 0에서 시작한다 — 두 패널의 축 규약이 다르다 (§10-8).

### 3-3. 실험 대조 (논문이 스스로 하는 대조 — 출처 = Adeli 2019, ref 16)

| 계 | 이 논문 AIMD | Adeli 실험 (EIS) | Δ |
|---|---|---|---|
| Li₆PS₅Cl σ | 2.592 mS/cm | 2.5 mS/cm | **×1.04** |
| Li₅.₅PS₄.₅Cl₁.₅ σ | 8.916 mS/cm | 9.4 mS/cm | **×0.95** |
| Li₆PS₅Cl Ea | 0.282 eV | ~0.34 eV | **−0.058 eV** |
| Li₅.₅PS₄.₅Cl₁.₅ Ea | 0.244 eV | ~0.29 eV | **−0.046 eV** |

> ★ **σ 는 놀랍게 맞는데 Ea 는 0.05 eV 낮다.** 이 조합은 그 자체로 진단이다 — §7-3 에서 계산으로 푼다 (요약: **두 개의 알려진 편향이 서로 상쇄한 결과**이지 검증이 아니다).

### 3-4. 밴드갭 vs Se 농도 (`Fig. 4`, `Fig. 5`)

| 계열 | x=0 | 중간 | 최대 x |
|---|---|---|---|
| Li₆PS₅₋ₓSeₓCl | **2.16** | 1.53 (x=2) | **1.14** (x=4) |
| Li₅.₅PS₄.₅₋ₓSeₓCl₁.₅ | **1.99** | 1.71 (x=1) | **1.22** (x=3) |

> Se 4p 가 S 3p 보다 얕아 VBM 을 밀어 올린다 ⇒ 갭이 **1 eV 가까이 줄어든다**. 논문은 "PBE 가 갭을 과소평가한다"는 한 문장만 붙이고 넘어간다 — **전자전도·환원안정성 함의를 전혀 다루지 않는다** (§10-5).

### 3-5. Bader 전하 (Table 2, Li 원자의 평균 |Q|)

| 조성 | Q (\|e\|) | 조성 | Q (\|e\|) |
|---|---|---|---|
| Li₆PS₅Cl | 0.856 | Li₅.₅PS₄.₅Cl₁.₅ | 0.864 |
| Li₆PS₃Se₂Cl | 0.854 | Li₅.₅PS₃.₅Se₁Cl₁.₅ | 0.861 |
| Li₆PSSe₄Cl | 0.853 | Li₅.₅PS₁.₅Se₃Cl₁.₅ | 0.859 |

> ⚠ Se 4개를 넣어도 변화가 **0.003 \|e\|** 다. 논문은 이것을 "Coulomb 인력이 약해진 증거"로 쓴다 — Bader 분할의 수치잡음 수준이라 근거가 되지 못한다 (§10-4).
> ✅ 반대로 **Cl-rich 가 Li 전하가 더 크다**(0.864 > 0.856, +0.008)는 **우리 관측과 같은 방향**이다 (우리 v2 Bader: comp1 0.877 → modelc 0.883, +0.006). §7-5.

### 3-6. 계면 반응에너지 ΔE_D (Tables S8–S11, meV/atom · 음수일수록 더 반응성이 크다)

| SSE | LiCoO₂ | Li₀.₅CoO₂ | LiFePO₄ | FePO₄ |
|---|---|---|---|---|
| Li₆PS₅Cl | **−302.12** | −434.98 | **−99.75** | −196.86 |
| Li₆PS₄SeCl | −302.24 | −434.98 | −101.73 | −196.53 |
| Li₆PS₃Se₂Cl | −310.77 | −434.87 | −107.28 | −202.34 |
| Li₆PS₂Se₃Cl | −319.45 | −433.68 | −112.83 | −208.47 |
| Li₆PSSe₄Cl | **−328.28** | −432.70 | **−118.59** | −215.19 |
| Li₅.₅PS₄.₅Cl₁.₅ | **−308.41** | −443.75 | **−87.52** | −177.68 |
| Li₅.₅PS₃.₅SeCl₁.₅ | −312.97 | −444.35 | −91.61 | −180.63 |
| Li₅.₅PS₂.₅Se₂Cl₁.₅ | −322.69 | −443.70 | −98.99 | −187.01 |
| Li₅.₅PS₁.₅Se₃Cl₁.₅ | **−332.08** | −443.10 | **−105.62** | −193.51 |

**논문이 대는 기준선** (ref 48 = Zhu/He/Mo JMCA 2016 소환값): Li₁₀GeP₂S₁₂/LiCoO₂ 340 · Li₃PS₄/LiCoO₂ 405 · Li₁₀GeP₂S₁₂/Li₀.₅CoO₂ 499 · Li₃PS₄/Li₀.₅CoO₂ 564 meV/atom.

**읽는 법 3가지** (`digest 계산`):
- **Se 는 4개 양극 중 3개에서 계면을 단조로 악화시킨다**: LCO −302 → −328 (+26 meV/atom), LFP −100 → −119, FePO₄ −197 → −215. 유일한 예외인 **탈리튬 Li₀.₅CoO₂ 는 평평**(−435.0 → −432.7, 변화 2 meV/atom = 잡음).
- **Cl-rich 의 순위는 양극에 따라 뒤집힌다**: LiCoO₂ 에서는 Cl-rich 가 더 반응적(−308.41 < −302.12)이지만 **LiFePO₄ 에서는 Cl-rich 가 확실히 낫다**(−87.52 vs −99.75). 논문도 이걸 명시한다.
- **탈리튬 상태에서 |ΔE_D| 가 1.4–2.0배로 뛴다** — 충전 상태가 조성 차이보다 훨씬 큰 변수다.

**분해 산물** (Tables S8–S11, x_m 최소점): LiCoO₂ 계열 = `LiCl + Li₃PO₄ + Co₉S₈ + Li₂SO₄ + Li₂S`, Se 가 들어가면 `Li₂Se · CoSe₂ · Co₃Se₄ · Co₉Se₈` 가 추가. LFP 계열 = `Li₃PO₄ + "FePS" + Li₄P₂O₇ + LiCl + FeS₂`(+ `FeSe₂`, 원소 `Se`, `LiPO₃`).
> ⚠ `"FePS"` 는 표준 MP 상 이름이 아니다 — 원문 표기 그대로 옮긴다. 오타 가능성(FeP? FePS₃?)이 있어 **이 산물명은 인용 금지**.

---

## 4. DFT / 계산 방법 ★

- **code**: **VASP** (버전 미기재)
- **functional**: **PBE-GGA** · **vdW 보정 없음**(언급 자체가 없다)
- **pseudo**: **PAW**
- **k-points**: 정적 계산 **4×4×4 Monkhorst–Pack** / **AIMD 는 Γ-only**
- **ecut**: 정적 **600 eV** / **AIMD 300 eV**
- **수렴**: 에너지 **1×10⁻⁴ eV**, 힘 **1×10⁻³ eV/Å** ⚠ (이 힘 기준은 이례적으로 빡빡하다 — 10⁻² 의 오기 가능성. 확인 불가)
- **스핀**: 정적 계산은 **spin-polarized**, **AIMD 는 non-spin-polarized**
- **DFT+U**: 없음 (SSE 에 TM 이 없다). 다만 계면 계산이 소환하는 MP 에너지는 GGA/GGA+U 혼합이다 — 논문은 그 정합을 논하지 않는다
- **시각화·후처리 도구**: **VESTA**(구조) · **VASPKIT**(DOS·밴드구조) · **Supercell code**(무질서 열거) · 계면은 pseudo-binary + grand-potential + **Materials Project** 에너지

### 4.1 ★1 무질서 처리 — Li₅.₅PS₄.₅Cl₁.₅ 를 어떻게 만들었나

**절차 (본문 §2 그대로)**
1. 실험 점유율(Table S1)로 부분점유 격자를 정의: **Li 48h 부분점유 + 4a/4d 의 S²⁻/Cl⁻ antisite 무질서**.
2. **Supercell code**(Okhotnikov·Charpentier·Cadars, *J. Cheminf.* 2016, 8, 17)로 **가능한 모든 배열을 전수 열거**.
3. **Coulomb(Ewald) 에너지로 정렬해 상위 10개만 남긴다.**
4. 그 **10개를 전부 DFT 완화**한다 (Tables S2·S3 이 그 10개의 전체에너지·격자상수).
5. **최저에너지 1개**를 골라 이후 전부(AIMD·탄성·DOS·Bader·계면)에 쓴다.

**① 과잉 Cl 을 어느 자리에 넣었나** — 4a / 4d 를 구분했고, 배분은 **실험 정련값을 그대로 입력**했다. Table S1(§11-1 의 열 뒤바뀜 보정 후):

| 자리 | Li₆PS₅Cl | Li₅.₅PS₄.₅Cl₁.₅ |
|---|---|---|
| **4a** | Cl 0.370 / S 0.630 | **Cl 0.615 / S 0.385** |
| **4d** | Cl 0.630 / S 0.370 | **Cl 0.834 / S 0.166** |
| 16e (PS₄ 의 S) | 1.000 | 1.000 |
| Li 48h | 0.440 | **0.456** |

⇒ **Cl 과잉은 두 자리에 다 들어가되 "자기 자리"인 4d 가 61 % → 83 % 로 더 짙어진다.** 이 숫자는 Adeli 2019 의 중성자 Rietveld 정련값과 정확히 일치한다(총 Cl = 0.615+0.834 = **1.449** ≈ Adeli 의 정련조성 Li₅.₄₇PS₄.₅₅Cl₁.₄₅; Li = 0.456×12 = **5.47**). 즉 **저들은 자리 배분을 계산으로 정하지 않고 실험에서 가져왔다.**
⚠ **자리 이름 주의**: 이 논문은 두 음이온 자리를 **4a / 4d** 로 부른다. 같은 물리적 자리쌍을 **4a / 4c** 로 부르는 문헌이 많다(원점 선택 차이). 우리 문서와 대조할 때 이름이 아니라 "Cl 다수 자리 / S 다수 자리"로 읽는다.

**② Li 공공을 어떻게 배치했나** — 손으로 배치하지 않았다. **48h 부분점유(0.440 / 0.456)를 Supercell 이 전수 열거**하고 **Ewald 에너지로 정렬**한 뒤 상위 10개를 DFT 로 완화했다. 즉 **정전에너지 최소화 기준의 자동 배치**다.

**③ 배열을 몇 개 만들고 어떻게 골랐나** — **전수 열거 → Coulomb 정렬 → 10개 → DFT 완화 → 최저 1개.**
- ⛔ **열거된 전체 배열 수는 논문에 없다.**
- ⛔ **앙상블 평균 없음.** 수송·탄성·전자구조 전부가 **단일 배열 1개**의 성질이다.
- SI 로 계산한 **배열 간 에너지 산포** `digest 계산 (원논문 미보고)`:

| 계 | 10배열 최저 (eV) | 최고 (eV) | 폭 | meV/atom |
|---|---|---|---|---|
| Li₆PS₅Cl (Table S2) | −216.87 (ID 7) | −215.62 (ID 1) | **1.25 eV** | **24.0** |
| Li₅.₅PS₄.₅Cl₁.₅ (Table S3) | −203.72 (ID 3) | −202.17 (ID 8) | **1.55 eV** | **31.6** |
| Li₆PS₄SeCl (S4) | −213.09 | −212.28 | 0.81 eV | 15.6 |
| Li₆PS₃Se₂Cl (S4) | −209.05 | −208.15 | 0.90 eV | 17.3 |
| Li₆PS₂Se₃Cl (S4) | −205.27 | −204.82 | 0.45 eV | 8.7 |
| Li₆PSSe₄Cl (S4, 4열) | −201.29 | −200.89 | 0.40 eV | 7.7 |
| Li₅.₅PS₃.₅SeCl₁.₅ (S5) | −200.26 | −199.73 | 0.53 eV | 10.8 |
| Li₅.₅PS₂.₅Se₂Cl₁.₅ (S5) | −196.63 | −195.81 | 0.82 eV | 16.7 |
| Li₅.₅PS₁.₅Se₃Cl₁.₅ (S5) | −192.66 | −191.88 | 0.78 eV | 15.9 |

> ★ **무도핑 호스트의 배열 산포(24–32 meV/atom)가 Se 4개 치환이 형성에너지에 주는 변화(−1.15 → −1.02 = 130 meV/atom)의 1/4 에 이른다.** 형성에너지 추세는 살아남지만, **Ea 를 소수 셋째 자리까지 보고하면서 배열은 1개만 쓴 것**은 방어되지 않는다 (§10-3).

**④ 셀 크기·원자 수** — Li₆PS₅Cl **52 원자**(= Li₂₄P₄S₂₀Cl₄, 4 f.u., 관용 입방 argyrodite 셀 ✓ 전하중성). Li₅.₅PS₄.₅Cl₁.₅ **"49 원자"**로 적혀 있는데, Li₂₂P₄S₁₈Cl₆ = **50 원자**여야 전하중성이다(+42 / −42). 49 는 오기이거나 비중성 셀이다 — 논문은 언급하지 않는다.
> `Fig. 1c,d` 의 k-path 가 `Γ–X/Y–Γ–Z/R–Γ–T/U–Γ–V` **삼사정계 경로**인 것이 방증이다: 무질서를 얹고 셀을 자유완화하면 입방 대칭이 깨진다(Table S2/S3 의 α,β,γ 가 87.1°–92.0° 로 흩어진다).

**⑤ 자매편과의 차이 (중요)** — 같은 그룹의 `rao2025_iodide_argyrodite` 는 *"to keep computational costs reasonable, 4a/4d antisite disorder between Cl⁻ and S²⁻ have been avoided"* 라며 **antisite 무질서를 의도적으로 뺐다**. 이 2022년 편은 **antisite 무질서를 포함**한다. ⇒ **무질서 축에서는 Jiang 2022 가 Rao 2025 보다 우리에게 가깝다.**

### 4.2 ★2 Se 를 어느 자리에 넣었나 — S 자리 중 어디인가

**논문은 말로 명시하지 않는다.** *"When the Se atoms substituted the S atoms, the Supercell code was also utilized to enumerate the possible structures"* 가 전부다. 두 경로로 확정했다:

**(a) 산술 — 확정적.** 화학식당 자유 S²⁻(4a/4d) 는 **1개**뿐이다. 그런데 `Li₆PS₅₋ₓSeₓCl` 의 x 가 **4까지** 간다. ⇒ **x ≥ 2 에서는 Se 가 반드시 16e(PS₄ 사면체의 S)에 들어간다.** 논리적으로 빠져나갈 길이 없다.

**(b) `Fig. S1` 실물 판독 `figure-read`.** 패널 (d) Li₆PSSe₄Cl 에서 주황 구가 ~16개(= 셀당 Se 수), 짙은 회색이 ~4개(= Cl), 노랑이 ~4개(= S)다. 그리고 **연청록(P) 중심 사면체의 꼭짓점이 주황(Se)** 이다. 패널 (a) Li₆PS₄SeCl(x=1) 에서도 주황 구 **정확히 4개**가 보이고, 그중 최소 2개가 **P 중심 사면체의 꼭짓점**에 앉아 있다. 반면 Li 케이지 중심(자유 음이온 자리)에는 **노랑(S)과 회색(Cl)** 이 있다.

⇒ **결론: Se 는 x=1 부터 이미 16e(PS₄) 자리를 차지하고, 혼합 음이온 `PS₄₋ₙSeₙ³⁻` 를 만든다. 자유 음이온 자리(4a/4d)는 S²⁻/Cl⁻ 로 남는다.**
⚠ `Fig. S1` 캡션의 색-원소 대응은 렌더와 맞지 않는다(캡션은 orange=Cl · purple=Se 인데 실제로는 orange 가 Se 다). 캡션이 아니라 개수로 판독했다.

**전하 보상** — 필요 없다. Se²⁻ ↔ S²⁻ 는 **등가원자가(isovalent)** 다. 논문은 서론에서 *"isoelectronic substitution"* 이라고 **명시적으로 이름을 댄다** — 이 점은 잘 되어 있다. Li 함량은 계열 내내 6.0 / 5.5 로 고정이고 공공·격자간 삽입은 없다.
⛔ 다만 **"보상이 불필요하다"는 문장 자체는 논문에 없다**. 그리고 **E_above_hull 을 계산하지 않아** 이 등가원자가 치환이 실제로 상평형에서 살아남는지는 검증되지 않았다(형성에너지가 −1.15 → −1.02 eV/atom 로 단조 상승 = 덜 안정해진다).

### 4.3 ★4 AIMD 규약 전부 — **"없다" 를 정직하게 적는다**

| 항목 | 이 논문 | 출처 |
|---|---|---|
| 앙상블 | **NVT** | 본문 |
| thermostat | **Nosé–Hoover** | 본문 |
| **thermostat τ / Nosé 질량 (SMASS)** | ⛔ **없다** | — |
| 온도점 | **500·600·700·800·900·1000 K = 6점** (본문은 "500 to 1000 K" 만) | `Fig. S2f` · `Fig. S3e` 의 1000/T = 1.0·1.11·1.25·1.43·1.67·2.0 (6개 마커, x축 선형회귀로 확인) |
| 궤적 길이 | **120 ps** (곡선은 ~117 ps 에서 끝난다) | 본문 · `Fig. S2` · `Fig. S3` |
| **timestep** | ⛔ **없다** | — |
| 초기화 | 100 K 에서 Boltzmann 속도 → **1 K/fs 속도스케일링**으로 목표온도까지 가열 | 본문 |
| **평형화 폐기 구간** | ⛔ **없다** (가열 램프만 언급; 1000 K 까지 0.9 ps) | — |
| 적분기 | **Verlet** | 본문 |
| **MSD 창 (시작–끝)** | ⛔ **없다** | — |
| **자유절편 vs 원점강제** | ⛔ **없다.** 식 (1) 에 절편항이 없다 | — |
| **시드/복제 수** | ⛔ **없다** (사실상 1) | — |
| 오차막대 | **log D 에는 있다**(`Fig. S2f`·`Fig. S3e` 의 수직 캡, ±0.05–0.2 decade). **정의는 ⛔ 없다.** **Ea 에는 오차막대가 없다** | 그림 |
| σ 산출 | **Nernst–Einstein**. ⛔ 인쇄된 식 (2) 는 **σ = nq²/(k_B T) — D 가 빠져 있다** (차원이 안 맞는다; 렌더로 육안 확인) | 본문 식 (2) |
| **Haven 비 H_R** | ⛔ **언급 자체가 없다** ⇒ 암묵적으로 **H_R = 1** | — |
| 확산 차원 d | 식 (1) 에 d 로 들어 있으나 값 미기재(3 으로 추정) | — |
| Li 만 추적했나 | "N = 확산 이온 총수" 로만 표현. 비-Li 골격 판정 없음 | — |

**그림에서만 보이는 것 두 가지 (본문에 없다)**

1. **저온점이 확산영역이 아니다.** `Fig. S2a`(Li₆PS₅Cl)에서 500 K MSD 는 ~12 Å² 에서 평탄해지고 **끝에서 오히려 내려간다**; 600 K 는 ~18 Å² 에서 정체; 700 K 도 60 ps 이후 ~33 Å² 에서 평탄. `Fig. S3a`(Li₅.₅PS₄.₅Cl₁.₅)에서는 500 K 만 평탄(~8 Å²)하고 600 K 부터 선형이다. ⇒ **Li₆PS₅Cl 은 6점 중 최소 2–3점이 케이지 상태인데 그대로 아레니우스에 들어갔다.**
2. **`Fig. S4a` 가 그것을 그림으로 확증한다.** 500 K · 120 ps Li 궤적밀도가 Li₆PS₅Cl 에서는 **서로 끊긴 케이지형 덩어리 3개**로 남는다(inter-cage 연결 없음). 같은 조건에서 Li₅.₅PS₄.₅Cl₁.₅ 는 **셀 전체를 관통하는 연결망**이다. ⇒ **Cl-rich 가 빠른 이유 = inter-cage 연결 확보**라는, 이 논문에서 가장 좋은 그림인데 논문은 한 문장만 쓰고 지나간다.

### 4.4 ★6 "interfacial compatibility" 를 무엇으로 쟀나

- **방법**: **pseudo-binary 계면 모델**(ref 3 = Wang et al. *Angew* 2019; ref 45 = He et al. *AEM* 2019) + **grand-potential 상평형도**. 식 (3):
  `ΔE_D(SSE, electrode, x) = E_eq(C_interface(C_SSE, C_electrode, x)) − E(SSE, electrode, x)`, 몰분율 x 에 대해 최소화(표의 x_m).
- **입력**: `C_SSE` 와 `C_electrode` 는 **원자당으로 정규화한 *조성*** 이고, 상 에너지는 **Materials Project** 에서 가져온다.
- ⇒ ★ **이건 "격자에 치환된 그 슈퍼셀"의 성질이 아니다.** 저들이 DFT 로 완화한 무질서 슈퍼셀의 에너지는 이 계산에 **들어가지 않는다**. 들어가는 것은 화학식(Li₆PS₅₋ₓSeₓCl)뿐이고, 나머지는 전부 MP 의 **별도 상 집합**이다.
- **다만 여기서는 그게 정당하다** — Se 가 *실제로 격자 치환*이라 조성이 그만큼 바뀌었고, 그 바뀐 조성을 넣었기 때문이다. 우리가 반려받은 사례와의 차이는 §7-7 에 정리한다.
- ⛔ **없는 것**: ① **Li 금속(음극) 쪽 계산 0건** — 제목의 "interfacial compatibility" 는 **양극 전용**이다. ② **전기화학 안정성 창(ESW) 0건.** ③ **도핑체 자신의 E_above_hull 0건** (자매편 Rao 2025 는 계산했다). ④ **명시적 계면 슈퍼셀 0건.** ⑤ 반응 **속도론 0건**(열역학만).

### 4.5 ★3 "high-throughput" 의 실체 — **깔때기가 아니다**

| 단 | 무엇을 하나 | 들어감 | 나옴 | **탈락** | 문턱 |
|---|---|---|---|---|---|
| 0 | 조성 정의 (2계열 × Se 농도) | — | **9 조성** | — | 없음 |
| 1 | Supercell 전수 열거 | 9 | 배열 다수(**수 미기재**) | — | 없음 |
| 2 | Coulomb(Ewald) 정렬 → 상위 10 | 배열 다수 | 9 × **10** | (배열 컷) | **에너지 순위만, 문턱 없음** |
| 3 | DFT 완화 → 최저 1개 | **90** 완화 | 9 × **1** | (배열 컷) | 최저 에너지 |
| 4 | AIMD 6온도 × 120 ps | 9 | 9 | **0** | 없음 |
| 5 | 탄성·DOS·밴드·Bader | 9 (탄성은 2) | 9 | **0** | 없음 |
| 6 | 계면 ΔE_D × 4 양극 | 9 | **36 쌍** | **0** | 없음 |

⇒ **어느 단에서도 후보가 탈락하지 않는다. 문턱(threshold)이 선언된 곳이 한 군데도 없다.** 9개 조성이 전부 끝까지 간다.
⇒ 유일한 컷은 **한 조성 *안에서* 무질서 배열을 10 → 1 로 줄인 것**이다. 그건 **후보 스크리닝이 아니라 배열 선택**이다.
⇒ **"high-throughput" 이라는 말이 하는 일 = ① 열거 자동화(Supercell) ② 조성 9점 스윕 ③ 계면 36쌍 자동 평가.** 총 DFT 완화 90건 · AIMD 54런(≈6.5 ns) · ΔE_D 36건.

> ⚠ **Basu 2026 에서 잡은 것과 같은 패턴이다** (*"three-tier funnel 인데 어느 단에서도 탈락 0, 실체는 재채점"*). 다만 **차이가 하나 있다**: Basu 는 깔때기라고 *주장*했고, Jiang 은 깔때기라고 주장하지 않는다 — 그냥 "high-throughput" 이라는 형용사만 붙였다. **탈락 수를 보고하지 않은 것은 같지만, 없는 문턱을 있다고 말하지는 않았다.** 우리 §7-7 의 교훈은 그래서 "속였다"가 아니라 **"판정 없는 스윕에 high-throughput 을 붙이면 독자가 깔때기로 읽는다"** 쪽이다.

---

## 5. Figure set ★

| Fig | 내용 (무엇을 보여주나) | 우리 활용 |
|---|---|---|
| 1a,b | Li₆PS₅Cl / Li₅.₅PS₄.₅Cl₁.₅ 최저에너지 배열 구조(VESTA). Cl-rich 쪽이 살몬색(Cl) 구가 눈에 띄게 많고 Li 가 적다 | 무질서 decorate 결과를 그림으로 보여주는 표준 형식. 우리 modelc 구조도 같은 방식으로 낼 수 있다 |
| 1c,d | 밴드구조. E_F 를 VBM 에 두고 갭 2.16 / 1.99 eV 표기. k-path 가 `Γ–X/Y–Γ–Z/R–Γ–T/U–Γ–V` **삼사정계** | ★ **갭이 DOS-threshold 가 아니라 밴드 고유값 판독**이라 우리 정본 규칙과 같은 종류의 값이다. 다만 절대 비교는 금지(§7-4). k-path 가 삼사정계인 것 = 무질서 완화 후 입방 대칭이 깨졌다는 증거 |
| 2a,b | Se 농도 vs **부피(파랑 사각)·형성에너지(빨강 삼각)**. 둘 다 단조 증가(형성에너지는 덜 음수 = 덜 안정) | ★ "치환 → 팽창 → 통로 확장" 논거의 원형. ⚠ x=0 점이 Table S2/S3 격자와 3–4 % 안 맞는다(§10-6) — 우리가 같은 그림을 그릴 땐 표와 그림을 반드시 대조 |
| 3a,b | ★★★ **조성별 σ(298 K) + Ea.** 값이 전부 숫자로 인쇄돼 있다 | ★★★ 이 논문의 전부. 우리 Ea 대조의 원천(§7-2). ⛔ 오차막대 0개 · (b)는 y축이 0에서 시작 안 함 |
| 4a–c | Li₆ 계열 PDOS(Li·P·S·Cl·Se). 갭 2.16 → 1.53 → 1.14 eV. Se(자홍)가 VB 상단을 지배해 간다 | 우리 PDOS 와 같은 형식. **Se 가 갭을 1 eV 깎는다**는 사실은 우리 도펀트 스크리닝의 "전자절연 유지" 게이트에 직접 걸린다 |
| 4d | Li 의 PDOS 만 3조성 겹쳐 그리기(8 → 3.7 → 2.2 로 감소) | ⛔ **정규화 안 된 비교**(패널마다 전체 DOS 축이 90/20/24 로 다르고 셀 부피도 957→1193 Å³ 로 다르다). 우리가 이런 그림을 그리면 리뷰에서 맞는다 — 반면교사 |
| 5a–c | Li₅.₅ 계열 PDOS. 갭 1.99 → 1.71 → 1.22 eV. **(a)의 VBM 이 S(노랑) 압도적, Cl·Li 는 미미** | ★★ **우리 modelc PDOS(VBM = S 3p, Li 무시가능)와 독립적으로 같은 그림.** 다른 코드·다른 셀에서 나온 교차검증 |
| 5d | Li₅.₅ 계열 Li PDOS 3조성 겹치기 | ⛔ **세 곡선이 거의 겹친다**(1.85 / 1.6 / 1.4 `figure-read`). 본문은 "Li 기여가 감소한다"고 쓰지만 이 패널에서는 잡음과 구분이 안 된다(§10-4) |
| 6 | ★ **ΔE_D 히트맵**: 9 SSE × 4 양극. 컬러바 −87 ~ −445 meV/atom | ★ 계면 스크리닝을 한 장으로 보여주는 형식은 좋다. ⛔ **스케일이 358 meV 폭이라 26 meV 짜리 Se 효과가 안 보인다** — 그림이 자기 표의 결론을 못 담는다(§10-7). 우리가 히트맵 쓸 때의 경고 |
| S1 | Se-도핑 7종 구조. **(d)에서 P 사면체 꼭짓점이 Se** | ★★ **Se 자리를 확정한 근거**(§4.2). ⛔ 캡션 색키가 렌더와 불일치 · 패널 라벨 (f) 가 두 번 |
| S2a–e | Li₆ 계열 MSD(6온도, 120 ps) | ★★ **500/600(/700) K 가 평탄 = 케이지**. 우리 D_inc·확산영역 게이트가 왜 필요한지의 외부 실물 증거 |
| S2f | Li₆ 계열 log D vs 1000/T + Ea 범례 | ★★ 6온도점·오차막대 확인. ⛔ **Li₆PS₅Cl 의 D(900 K) > D(1000 K)** (비단조) · **범례 Ea 와 그려진 기울기가 안 맞는다**(§10-9) |
| S3a–d | Li₅.₅ 계열 MSD | ★★ **500 K 만 평탄, 600 K부터 선형** — Cl-rich 가 저온에서도 확산영역에 든다는 직접 증거 |
| S3e | Li₅.₅ 계열 아레니우스 | ⛔⛔ **가장 급한 기울기(파랑, Li₅.₅PS₁.₅Se₃Cl₁.₅)에 가장 낮은 Ea(0.144 eV)가 붙어 있다.** 픽셀 측정으로 확정(§10-9) |
| S4a,b | ★★★ **500 K Li 궤적밀도.** (a) Li₆PS₅Cl = 끊긴 케이지 3덩어리 / (b) Li₅.₅PS₄.₅Cl₁.₅ = 셀 관통 연결망 | ★★★ **"Cl-rich = inter-cage 연결" 의 가장 좋은 그림.** 우리 BVSE 채널% · percolation 서사와 그대로 짝이 맞는다. 논문이 저평가한 그림을 우리가 제대로 쓴다 |
| Table S1 | 자리 점유율 | ⛔ **두 열이 서로 뒤바뀌어 있고 16e 값이 비물리적**(§11-1) |
| Table S2 | Li₆PS₅Cl 10배열 에너지·격자 | ★★ **배열 산포 24 meV/atom** 의 원자료(§4.1) |
| Table S3 | Li₅.₅PS₄.₅Cl₁.₅ 10배열 | ★★ **배열 산포 32 meV/atom** |
| Table S4 | Se-도핑 Li₆ 계열 10배열 에너지 | ⛔ 4번째 열 머리글이 1번째와 중복 · ID4 값 부호 누락 |
| Table S5 | Se-도핑 Li₅.₅ 계열 10배열 | ⛔ 머리글이 전부 `Li₆…Cl` (Li₅.₅…Cl₁.₅ 여야 함) |
| Table S6 | Li₆ 계열 최안정 격자·부피 | 그림 2a 와 일치(x≥1) |
| Table S7 | Li₅.₅ 계열 최안정 격자·부피 | 그림 2b 와 일치(x≥1) |
| Table S8 | Li₆ 계열 vs LiCoO₂/Li₀.₅CoO₂ 상평형 + ΔE_D | ★★ **우리 `interface_reactivity` 와 산물집합이 동일**(§7-6) |
| Table S9 | Li₅.₅ 계열 vs LiCoO₂/Li₀.₅CoO₂ | ★★ 〃. ⛔ 본문 441.75 ↔ 표 443.75 불일치 |
| Table S10 | Li₆ 계열 vs LiFePO₄/FePO₄ | ⛔ 본문 123.59 ↔ 표 118.59 불일치 |
| Table S11 | Li₅.₅ 계열 vs LiFePO₄/FePO₄ | ★ **LFP 에서는 Cl-rich 가 유리**(−87.52 vs −99.75) |

---

## 6. Post-processing ★

- **무엇**: ① **밴드구조 + PDOS**(원소분해) ② **Bader 전하**(Yu & Trinkle 2011 알고리즘 인용) ③ **탄성계수 B/G/E** ④ **MSD → D → Nernst–Einstein σ → 아레니우스 Ea** ⑤ **grand-potential pseudo-binary 계면 반응에너지 ΔE_D** ⑥ **형성에너지** ⑦ **Li 궤적밀도 시각화**(`Fig. S4`).
- ⛔ **안 한 것**: NEB · COHP/ICOHP · ELF · BVSE · phonon · EOS(B0 를 상태방정식으로 뽑았다는 언급 없음) · ESW · E_above_hull · 계면 슈퍼셀.
- **도구**: **VASP**(DFT·AIMD) · **Supercell code**(무질서 열거) · **VASPKIT**(DOS·밴드) · **VESTA**(시각화) · **Materials Project**(계면 상 에너지) · Bader 코드(명시 없음, 알고리즘만 인용).
- **수치화·기록 방식**: 조성별 σ·Ea 는 **그림 위에 숫자를 직접 인쇄**(`Fig. 3`) — 표가 아니라 그림이 원장이다. 계면은 **SI 표 4개에 상평형 조성·x_m·ΔE_D 를 전부 나열**(이건 잘 되어 있다). 배열별 에너지·격자도 전부 SI 표.
  ⇒ **우리가 배울 점**: `Fig. 3` 처럼 값을 그림에 박아 두면 판독 오차가 사라진다. ⇒ **우리가 피할 점**: `Fig. 6` 처럼 히트맵만 주면 26 meV 짜리 효과가 사라진다.

---

## 7. 우리 DFT 대비 (comp1 / modelc) ★ → `../our_dft_baseline.md`

### 7-0. 대조 전에 — 우리 값의 인용 조건 (`db/properties/canonical_registry.json` · `citation_hazards.json`)

| 우리 값 | 값 | status | **붙어 있는 조건** |
|---|---|---|---|
| comp1 `MD_Ea_eV_singleseed` | **0.2532 eV** | provisional | `blocking_gate: diffusive_regime_gate` (**gate_outcome = not_assessed**, 통과도 실패도 아님) · prohibitions: `absolute_sigma`, **`cross_composition_ranking`**, `cite_until_beta_gate_passes`, `single_trajectory_CI`, `long_time_convergence` |
| modelc `MD_Ea_eV_singleseed` | **0.2235 eV** | canonical | "deck 앵커. **같은 창의 단일 궤적끼리 짝지을 때만**" · prohibitions: `absolute_sigma`, **`cross_composition_ranking`**, `single_trajectory_CI`, `long_time_convergence` |
| modelc `MD_Ea_eV` (3-seed) | **0.197 ± 0.032 eV** | canonical | prohibitions: `absolute_sigma`, `single_seed_ratio`, `single_trajectory_CI`, `long_time_convergence`. 불확도는 **run-to-run 산포**(평균의 CI 아님) |
| comp1 / modelc `gap_eV` | 2.066 / **2.099 eV** | canonical | `dos_threshold_readout` 금지. ⚠ **modelc 는 `method_integrity_flag: ⛔ 방법 불일치 의심`이 미해소** (comp1 만 2026-08-24 재계산으로 해소) |
| comp1 / modelc `B0_GPa` | 26.233 / 21.71 GPa | canonical | 같은 `comparison_group: b0-dft-bm3-v1` ⇒ **비교 허용** |
| comp1 / modelc `E_VRH_GPa` | 22.06 / 27.66 GPa | canonical | ⚠ **comparison_group 이 다르다**(`…comp1comp2-v1` vs `…modelc-standalone`). 레지스트리 note: *"네 조성을 한 묶음으로 자동 순위화하면 안 된다"* ⇒ **이 논문의 E 추세와 나란히 놓을 수 없다** |
| 우리 σ 절대값 | — | — | ⛔ **인용 금지** (CLAUDE.md MLIP-MD 규율). 비율도 멀티시드 판정만 |

### 7-1. 방법 대조 (한 표)

| 항목 | Jiang 2022 | **우리** | 판정 |
|---|---|---|---|
| 힘 엔진 | **AIMD (VASP, PBE-PAW)** | **MLIP-MD (UMA-s-1p1, omat)** | ✗ **다르다.** 우리 Ea 를 "AIMD" 라 부르면 안 된다 (baseline 경고) |
| 정적 ecut / k | 600 eV / 4×4×4 | comp1 k444, modelc k663 (QE USPP) | ≈ 동급 |
| AIMD ecut / k | **300 eV / Γ-only** | (MLIP 이라 해당 없음) | — |
| 셀 | 52 원자(4 f.u.) / "49"(=50) 원자 | comp1 52 원자 입방(4 f.u.) · **modelc 62 원자 능면체(5 f.u.)** | ⚠ modelc 만 셀이 다르다 |
| 무질서 | **전수 열거 → Ewald 정렬 10 → DFT → 최저 1** | **단일 배열**(SQS 아님) + comp2 에 한해 **anion-disorder 앙상블 3배열** | ≈ 같은 철학, 우리 쪽이 앙상블을 한 번 해 봤다 |
| 온도점 | **6점 (500–1000 K, 100 K 간격)** | **3점 (600 / 800 / 1000 K)** — 400/500 K 는 제외 판정 | ✗ **저들은 우리가 배제한 저온을 넣었다** |
| 궤적 | 120 ps | equilib 5 ps + **prod 200 ps** | 우리가 길다 |
| 시드 | ⛔ 미기재(=1) | 단일시드 앵커 + **modelc 3-seed** | 우리가 낫다 |
| **MSD 창** | ⛔ **미기재** | **2–50 ps 고정** | ✗ 저들은 규약이 없다 |
| 절편 | ⛔ 미기재(식에 절편 없음) | **자유절편 D** | ✗ |
| thermostat | Nosé–Hoover NVT (τ 미기재) | **Langevin NVT**, dt 2 fs, friction 0.02 | 다름 |
| σ | Nernst–Einstein, **H_R 언급 없음(=1)** | Nernst–Einstein **Haven=1**, ⛔ **절대값 인용금지** | ≈ 같은 가정. **우리만 그 가정을 금지로 명시** |
| 확산영역 게이트 | ⛔ 없음 (`Fig. S4a` 가 500 K 비확산을 보여주는데도 씀) | **D_inc plateau · 창 안정성 · 홉 수** (β 하드게이트는 2026-08-27 폐기) | ✓✓ **우리가 명백히 낫다** |
| 오차막대 | log D 에만, 정의 미기재. **Ea 는 없음** | between-seed SD (정의 명시) | ✓ 우리가 낫다 |

### 7-2. ★★★ Ea — 이 논문이 우리에게 주는 가장 큰 것

| 계 | 계산 Ea | 힘 엔진 | 실험 Ea | Δ(계산−실험) |
|---|---|---|---|---|
| **Jiang** Li₆PS₅Cl | **0.282 eV** | **DFT (AIMD)** | 0.34 (EIS) / **0.35 (PFG-NMR)** | **−0.058 / −0.068** |
| **Jiang** Li₅.₅PS₄.₅Cl₁.₅ | **0.244 eV** | **DFT (AIMD)** | 0.29 (EIS) / **0.29 (PFG-NMR)** | **−0.046** |
| **Wang 2025** DPA-SSE LPSCl | ≈0.24 `figure-read` | 황화물 전용 MLIP | ≈0.324 | **−0.084** |
| **우리** comp1 | 0.2532 (⚠ provisional, 게이트 미평가) | 범용 MLIP (UMA) | 0.34 | **−0.087** |
| **우리** modelc | 0.2235 (단일시드 앵커) / 0.197±0.032 (3-seed) | 범용 MLIP (UMA) | 0.29 | **−0.067 / −0.093** |

> ★★★ **다섯 추정치가 전부 실험보다 0.046–0.093 eV 낮다. 힘 엔진이 DFT 든, 황화물 전용 MLIP 든, 범용 MLIP 든 똑같이 낮다.**
> ⇒ Wang 2025 digest 가 제기한 가설 — *"모델의 결함인가, MD 로 Ea 를 뽑는 방식의 결함인가"* — 에 대해 **이 논문이 후자 쪽 증거를 준다.** DFT 힘으로 돌려도 같은 방향·같은 크기로 빗나간다.
>
> ★ **그리고 흔한 변명 하나가 여기서 죽는다.** *"실험 Ea 는 입계(GB)를 포함하니까 높은 게 당연하다"* — Adeli 2019 는 **PFG-NMR**(전극 없는 벌크 탐침) Ea 를 따로 쟀고 **0.35(1) / 0.29(1)** 로 EIS 와 오차 내 일치한다. ⇒ **GB 는 이 0.05–0.09 eV 를 설명하지 못한다. 시뮬레이션 안에 있다.**
>
> **남는 용의자 (전부 다섯 계산에 공통):** ① 고온(500/600–1000 K) → 298 K **외삽** ② 짧은 궤적(110–200 ps) ③ **단일 무질서 배열** ④ 저온 비확산점 포함(Jiang 은 확실, 우리는 comp1 이 게이트 미평가) ⑤ 케이지→inter-cage 전이가 온도에 따라 바뀌는데 단일 아레니우스 직선으로 맞춤.

### 7-3. ★ σ 가 맞는 것은 검증이 아니다 — 두 편향의 상쇄 (`digest 계산 (원논문 미보고)`)

Jiang 의 σ 는 실험 대비 ×1.04 / ×0.95 로 거의 완벽하다. 그런데 그 안에 **크기를 알 수 있는 편향 두 개**가 들어 있다.

1. **Ea 가 0.05 eV 낮다** ⇒ 298 K 에서 σ 는 `exp(0.05 / k_B·298) = exp(1.947) ≈ **7.0×** 과대`.
2. **Haven 비를 1 로 놨다.** Adeli 2019 가 같은 시료에서 **H_R = 0.30(x=0) / 0.23(x=0.5)** 을 실측했다. 추적확산 D\* 와 전하확산 D_σ 는 `D_σ = D*/H_R` 이므로, MSD 에서 얻은 D\* 에 H_R=1 을 쓰면 σ 는 `H_R` 배 = **0.23–0.30× 과소(즉 3.3–4.3× 축소)**.

⇒ 두 편향의 곱 ≈ **7.0 × 0.25 ≈ 1.8×**. 남은 1.8배는 AIMD 산포 안이다.
⇒ **결론: "σ 가 실험과 5 % 내로 맞았다" 는 두 개의 큰 편향이 우연히 반대 방향으로 곱해진 결과다. 방법 검증으로 인용하면 안 된다.**
⇒ **우리에게 주는 것**: 우리가 σ 절대값 인용을 금지한 규율(CLAUDE.md)이 옳았다는 **정량적 외부 근거**다. 그리고 **Haven=1 가정의 크기가 3.3–4.3배**라는 실측 숫자를 처음으로 손에 넣었다.

### 7-4. 밴드갭

| | Jiang | 우리 | 판정 |
|---|---|---|---|
| Li₆PS₅Cl / comp1 | **2.16 eV** | **2.066 eV** | 0.09 eV 차 |
| Li₅.₅PS₄.₅Cl₁.₅ / modelc | **1.99 eV** | **2.099 eV** ⚠(`method_integrity_flag` 미해소) | 0.11 eV 차 |
| **Cl 증가 시 변화** | **−0.17 eV (감소)** | **+0.033 eV (증가)** | **부호가 반대** |

- **방법은 같은 종류다**: 둘 다 PBE, 둘 다 **밴드 고유값 판독**(저들은 밴드구조에서 E_F=VBM 기준, 우리는 fixed-occ nscf 의 VBM/CBM). DOS-threshold 가 아니다.
- ⇒ **그럼에도 "부호가 반대"를 실질 차이로 읽으면 안 된다.** 우리 baseline 이 이미 *"무질서 배열·k-mesh 로 ±0.2–0.3 eV 흔들린다"* 고 적어 놨고, 두 Δ(−0.17, +0.033)는 그 창 안이다. **코드(VASP PAW vs QE USPP)·셀(52 삼사정계 vs 62 능면체)·배열이 전부 다르다.**
- ⇒ **말할 수 있는 것: 네 값 모두 2 eV 급의 wide-gap 절연체이고, Cl 함량이 갭을 크게 바꾸지 않는다.** 그 이상은 아니다.
- ★ **진짜 쓸 값은 따로 있다**: **Se 가 갭을 1 eV 가까이 깎는다**(2.16 → 1.14). 이건 방법잡음보다 훨씬 크다 (§7-8).

### 7-5. VBM 성격 · Bader — ✓✓ 독립 확증

- `Fig. 5a`(Li₅.₅PS₄.₅Cl₁.₅ PDOS): **VBM 이 S(노랑) 압도적**, Cl·Li 기여 미미. 전도대 하단은 S/P 혼합이고 Li 는 5 eV 위에서야 올라온다.
- 우리 modelc PDOS v2: **VBM = S 3p (1.84)**, CBM 은 S 3p(반결합) + P 3s, **Li 는 무시가능**.
- ⇒ **다른 코드·다른 셀·다른 배열에서 같은 그림.** 우리 "Li 는 CBM 에 없다 → 전자환원이 Li 자리에서 핵생성하지 않는다" 서사의 외부 교차검증 카드.
- Bader: 그들 Li₆PS₅Cl 0.856 → Li₅.₅PS₄.₅Cl₁.₅ **0.864 (+0.008)**; 우리 v2 comp1 0.877 → modelc **0.883 (+0.006)**. ⇒ **절대값은 코드·분할 차이로 0.02 정도 어긋나지만 Cl-rich 가 Li 를 더 이온적으로 만든다는 방향과 크기가 일치**한다.

### 7-6. ★★ 계면 ΔE_D — **이 논문과 우리 db 의 가장 강한 정량 일치**

| | Jiang 2022 (Table S8/S9) | **우리** (`db/properties/oxidation_stability.json` → `/nd2o3_interface_reactivity_2026_06_17/min_dE_rxn_eV_per_atom_vs_LiCoO2`) |
|---|---|---|
| 방법 | pseudo-binary + grand-potential, MP 에너지 | **pymatgen `InterfacialReactivity`, `use_hull_energy`, MP GGA/GGA+U** |
| Li₆PS₅Cl / comp1 vs LiCoO₂ | **−302.12 meV/atom** | **−322.7 meV/atom** |
| Li₅.₅PS₄.₅Cl₁.₅ / modelc vs LiCoO₂ | **−308.41 meV/atom** | **−330.8 meV/atom** |
| Cl-rich 페널티 | **+6.3 meV/atom (+2.1 % 더 반응적)** | **+8.1 meV/atom (+2.5 % 더 반응적)** |
| 산물 | `LiCl + Li₃PO₄ + Co₉S₈ + Li₂SO₄ + Li₂S` | **`Co₉S₈ + Li₃PO₄ + Li₂S + LiCl + Li₂SO₄` — 동일 집합** |

> ✓✓✓ **같은 알고리즘·같은 데이터베이스로 독립 수행한 두 계산이 산물집합이 완전히 같고, 절대값은 20 meV/atom(6–7 %) 안에서 일치하며, "Cl-rich 가 약간 더 반응적" 이라는 미세한 차이의 크기(+6.3 vs +8.1 meV/atom)까지 맞는다.**
> 20 meV/atom 잔차는 MP 스냅샷 판본·hull 설정·x_m 격자에서 나올 수 있는 크기다.
> ⚠ **우리 −0.3227/−0.3308 은 `canonical_registry` 에 등록돼 있지 않다.** 인용할 때 "레지스트리 미등록 db 값" 임을 밝힌다.
> ⚠ 우리 쪽 caveat 도 그대로 산다: *"LiCoO₂ 는 대용물(실험은 NCM)이고 열역학 반응에너지만이라 CEI 부동태화 속도론은 안 잡힌다"*.

### 7-7. ★ 기계적 물성 — 부분적으로만 비교 가능

| | Jiang (Li₆PS₅Cl → Li₅.₅PS₄.₅Cl₁.₅) | 우리 (comp1 → modelc) | 판정 |
|---|---|---|---|
| B | 28.63 → **16.16 GPa (−44 %)** | B₀ 26.233 → **21.71 GPa (−17 %)** | **부호 일치, 크기 2.6배 차** |
| E | 28.60 → 26.47 GPa (−7 %) | E_VRH 22.06 → 27.66 GPa (+25 %) | ⛔ **비교 불가** — 우리 두 값이 다른 `comparison_group` 이다 |
| G | 10.72 → 10.78 GPa (거의 불변) | (VRH G 를 이 표에 안 올린다) | — |
| ν | 0.334 → 0.227 | — | 저들 쪽에서 큰 변화 |

- **말할 수 있는 것**: 두 연구 모두 **Cl 을 늘리면 체적탄성률이 떨어진다**고 본다(Coulomb 응집 약화 + 공공). 방향은 같다.
- **말하면 안 되는 것**: ① 저들의 −44 % 와 우리 −17 % 를 "정량 불일치" 라고 부르는 것 — 저들은 **탄성 계산 방법을 아예 안 밝혔고**(응력-변형인지, VRH 평균인지, 이완이온인지 clamped 인지 전부 미기재) 우리는 EOS BM3 다. **다른 양일 수 있다.** ② E 순위 비교 — **우리 레지스트리가 금지**한다.
- ⚠ 저들 B = 16.16 GPa 는 문헌 Li₆PS₅Cl 값(20–30 GPa 대)에 비해 낮은 축이고, **단일 배열·자유완화 삼사정계 셀**(α,β,γ 가 87–92°)에서 나온 값이다. 배열 평균 없이 −44 % 를 물리로 읽으면 위험하다.

### 7-8. ★ Se 가 갭을 1 eV 깎는다 — 우리 도펀트 게이트에 직접 걸린다

| 계열 | x=0 갭 | 최대 x 갭 | Δ |
|---|---|---|---|
| Li₆PS₅₋ₓSeₓCl | 2.16 | 1.14 (x=4) | **−1.02 eV** |
| Li₅.₅PS₄.₅₋ₓSeₓCl₁.₅ | 1.99 | 1.22 (x=3) | **−0.77 eV** |

- 이 크기는 우리 baseline 의 무질서/방법 잡음(±0.2–0.3 eV)보다 **3–4배 크다** ⇒ **실질 효과로 읽어도 된다.**
- 우리 comp1/modelc 갭이 2.07–2.10 eV 인데, PBE 는 실험 대비 ~1 eV 과소평가한다. Se x=4 의 PBE 갭 1.14 eV → 실제로도 여전히 절연체이겠지만, **전자전도도 여유가 절반으로 줄어든다.**
- ⇒ **우리 도펀트 스크리닝의 "전자절연 유지" 문턱을 정할 때 이 논문이 실물 사례를 준다**: 등가원자가·무해해 보이는 음이온 치환도 **갭을 1 eV 깎을 수 있다**. 그리고 **이 논문은 그 함의를 전혀 다루지 않았다** — 우리가 다루면 그게 차별점이다.

---

## 7b. ★ 우리 modelc 와의 직접 대조

### 7b-1. 두 계를 "같은 계"로 취급해도 되는가 — **조건부 아니오**

| 항목 | Jiang `Li₅.₅PS₄.₅Cl₁.₅` | 우리 `modelc = Li₅.₄PS₄.₄Cl₁.₆` |
|---|---|---|
| Li₆₋ₓPS₅₋ₓCl₁₊ₓ 의 x | **0.5** | **0.6** |
| f.u. 당 Cl | 1.5 | 1.6 |
| f.u. 당 Li 공공 | 0.5 | 0.6 |
| 셀 | "49"(=50) 원자, 4 f.u., 자유완화 **삼사정계** | **62 원자, 5 f.u., 능면체** |
| 무질서 결정 | 실험 점유율 → 전수열거 → **Ewald 10 → DFT 최저 1** | **단일 배열**(SQS 아님), Basin A |
| 힘 엔진 | AIMD (PBE) | MLIP-MD (UMA-s-1p1) |

**같은 계로 볼 수 있는 근거**
- 같은 고용체 계열의 이웃 조성이고(Δx = 0.1), 지배 물리(Cl 과잉 → Li 공공 → 4a/4d 무질서 → inter-cage 연결)가 동일하다.
- 계면 ΔE_D 가 **6–7 % 안에서 일치**하고 산물집합이 동일하다(§7-6) — 조성 수준에서는 사실상 같은 화학이다.
- Bader Li 전하 변화 방향·크기가 일치한다(§7-5).

**⛔ 같은 계로 취급하면 안 되는 근거 — 이게 더 무겁다**
1. ★★ **x = 0.5 는 실험 고용한계 그 자체이고, x = 0.6(우리 modelc)은 그 밖이다.** Adeli 2019: x > 0.5 에서 **LiCl 이 유의하게 석출**하고 σ 가 **5.9 → 3.3 mS/cm 로 떨어진다**. 즉 **우리 modelc 조성은 실험적으로 단일상이 아니다.** 우리는 그것을 단일상 결정으로 모델링하고 있다. 이 논문의 x=0.5 는 그 경계 안쪽이다.
   ⇒ **저들 8.916 mS/cm 와 우리 modelc 를 "같은 물질의 두 계산" 이라고 쓰면 안 된다.**
2. **셀이 다르다** (52-계열 4 f.u. 삼사정계 vs 62 원자 5 f.u. 능면체). 우리 레지스트리는 셀이 다른 값의 계간 비교를 이미 한 번 철회했다(`HZ-cross-system-Ea`: *"세 계가 각자 다른 셀·다른 수렴상태다 ⇒ 계간 Ea 직접 비교 철회"*). 같은 논리가 여기에도 걸린다.
3. **힘 엔진이 다르다** (AIMD vs UMA).

⇒ **판정: "우리 modelc 의 최근접 문헌 DFT 대응물" 로 부른다. "같은 계" 라고 부르지 않는다.** 값을 나란히 놓을 때는 매번 (a) x=0.5 vs 0.6, (b) 고용한계 경계, (c) 셀, (d) 힘 엔진 넷을 같이 적는다.

### 7b-2. 수치 나란히 놓기 (조건 포함)

| 물성 | Jiang Li₅.₅PS₄.₅Cl₁.₅ | 우리 modelc | 조건 |
|---|---|---|---|
| Ea | **0.244 eV** (AIMD, 6T, 120 ps, 1배열, 시드 1, MSD 창 미기재) | **0.2235 eV** (단일시드 앵커) · **0.197 ± 0.032** (3-seed) | ⛔ 우리 값에 `cross_composition_ranking` 금지 · `single_trajectory_CI` 금지 |
| σ(298 K) | 8.916 mS/cm | ⛔ **인용 금지** | 우리는 σ 절대값을 내지 않는다 |
| 밴드갭 | 1.99 eV | 2.099 eV | 둘 다 PBE 고유값. ⚠ 우리 값은 `method_integrity_flag` 미해소. **"둘 다 2 eV 급 wide-gap" 까지만** |
| B | 16.16 GPa (방법 미기재) | B₀ 21.71 GPa (EOS BM3) | 다른 양일 수 있다 |
| ΔE_D vs LiCoO₂ | −308.41 meV/atom | **−330.8 meV/atom** | ✓ **같은 방법·같은 DB, 7 % 일치**. 우리 값은 레지스트리 미등록 |
| Li Bader | 0.864 \|e\| | 0.883 \|e\| (v2) | 코드·분할 다름. 방향만 |
| 무질서 배열 | 10개 중 최저 1 (산포 32 meV/atom) | 단일 배열 Basin A (⚠ Basin B 가 1.4 meV 더 낮으나 EOS 불가) | ✓ **둘 다 배열 앙상블 아님** |

### 7b-3. ★ 배열 하나로 Ea 를 3자리까지 쓰는 것에 대해 — 우리 실측이 반박한다

우리 comp2(Li₆PS₅Cl₀.₅Br₀.₅)에서 **음이온 무질서 배열만 바꿔** 재 봤다:
- `MD_Ea_eV_ordered` = **0.2755 ± 0.0327 eV** (3 seed, ordered champion)
- `MD_Ea_eV_disorder` (anion disorder d=0.50, **3 config**) = ⚠ 원자료가 **정밀 인용을 금지**한다 — 말할 수 있는 것은 *"ordered(0.276) 보다 낮다"* 까지이고, **config 간 산포가 45 %** 다.

⇒ **무질서 배열 축 하나만으로도 Ea 가 크게 움직인다.** Jiang 이 보고한 Se 전체 효과(Li₆ 계열 0.282 → 0.203 = **0.079 eV**)는 우리가 잰 배열 효과의 크기와 **같은 자릿수이거나 그보다 작다**.
⇒ ⛔ **그래서 저들의 조성별 Ea 를 "Se 농도의 함수"로 곧이곧대로 읽으면 안 된다.** 각 조성이 서로 *다른* 무질서 배열 1개씩이므로, 관찰된 추세에는 **Se 효과 + 배열 효과**가 분리되지 않은 채 섞여 있다. (추세의 *부호*는 5점이 단조라 살아남을 가능성이 높지만, **0.079 eV 라는 크기와 소수 셋째 자리는 방어되지 않는다**.)

---

## 7c. ★ 우리 cascade 재설계에 주는 것 — "격자 치환을 묻는 깔때기는 이렇게 생겼다"

> 근거: ★2(Se 는 명백한 격자 치환) · ★3(탈락 0 = 깔때기 아님) · ★6(계면은 조성 수준 열역학)
> 배경: `kb/reviews/codex_BJ_prompt_cascade_redesign_2026_09_09.md` — **NO-GO**. 반려사유 ① *"도핑이라 부른 데이터가 사실은 코팅 후보 화합물 자체의 hull 이었다 — 격자 치환이 아니다"* ② *"각 단이 무엇을 판정하고 무엇을 통과시키는지 선언돼 있지 않았다"*. 회신이 권한 방향: *"실제 치환 조성·농도·자리·전하보상과 접촉 상대를 먼저 고정하라."*

### 7c-1. 이 논문이 반려사유 ①에 대해 보여주는 것

Jiang 은 **우리가 못 한 것을 했다**: 도펀트를 **격자 자리에 실제로 넣고**(16e 의 S → Se), **그 결과 바뀐 조성**으로 계면 ΔE_D 를 계산했다. 즉 계면 축의 입력이 *별도 상*이 아니라 **치환된 격자의 조성**이다.
- 우리 반려 사례: `0.5714 Sc₂O₃ + 0.4286 Li₆PS₅Cl → …` = **Sc₂O₃ 라는 별도 상과 LPSCl 의 반응**. Sc 가 격자에 들어가지 않았다.
- Jiang: `C_SSE = Li₆PS₃Se₂Cl` = **Se 가 이미 격자에 들어간 뒤의 조성**.
- ⇒ **차이는 "격자 치환 단계를 먼저 통과시켰는가" 하나다.** 그 단계가 없으면 뒤의 모든 축이 다른 질문에 답한다.

⚠ 그렇다고 Jiang 이 완전한 것은 아니다. **치환 후 조성이 상평형에서 살아남는지(E_above_hull)를 계산하지 않았다.** 형성에너지가 −1.15 → −1.02 eV/atom 로 단조로 올라가는데도 "이 조성이 존재할 수 있는가" 를 묻지 않았다. ⇒ **우리 깔때기에는 그 단이 반드시 있어야 한다.**

### 7c-2. 구체안 초안 — 격자 치환 깔때기 (각 단에 **판정량 · 문턱 · 탈락 보고**를 박는다)

> 규율: **모든 단은 (a) 판정량(보고량) (b) 문턱 (c) 통과/탈락 수 (d) 그 문턱을 왜 그 값으로 뒀나** 넷을 선언한다. 넷 중 하나라도 못 쓰면 그 단은 **깔때기가 아니라 특성화(characterization)** 이므로 이름을 그렇게 바꾼다.

| 단 | 이름 | **판정량 (보고량)** | **문턱(예시 — 값은 별도 비준 필요)** | 탈락 보고 |
|---|---|---|---|---|
| **S0** | **치환 계약** ⛔ 게이트 아님, **전제** | 자리(어느 Wyckoff) · 농도 x(실측 x, 요청 x 아님) · **전하보상 방식** · 셀·f.u. | 넷이 전부 선언돼 있고 **결과 구조가 전하중성**이어야 진입 | 계약 미충족 = **진입 자체 불가** (탈락으로 세지 않는다) |
| **S1** | **격자 수용성** | 치환 구조의 **E_above_hull** (또는 치환 형성에너지 ΔE_sub) | E_hull ≤ 문턱 | **여기서 첫 탈락이 나와야 한다** |
| **S2** | **자리 판정** | 후보 자리별 ΔE (4a / 4d / 16e / 4b / Li 24g·48h) | 최저 자리와 2위의 차 ≥ 문턱이면 자리 확정, 아니면 **다자리 혼합으로 승격** | 자리 미확정 후보는 탈락이 아니라 **분기** |
| **S3** | **무질서 강건성** ⚠ 새로 넣어야 할 단 | **동일 조성 배열 N ≥ 3** 에 대한 판정량의 **산포** | 산포 ≤ (효과 크기)/2 여야 그 효과를 주장 가능 | **여기서 "효과가 배열 잡음에 묻힌 후보" 가 탈락한다** |
| **S4** | **전자절연 유지** | 밴드 고유값 갭 (DOS-threshold 금지) | Δgap ≥ −0.5 eV 이면 탈락 | Jiang 의 Se x=4(−1.02 eV)는 **여기서 탈락한다** |
| **S5** | **이온전도** | Ea (동일 규약: MSD 창 2–50 ps · 자유절편 · 600/800/1000 K · **확산영역 게이트 통과분만**) | ΔEa ≤ 문턱 | 게이트 미통과는 **탈락이 아니라 `not_assessed`** (D-2026-08-20 규율) |
| **S6** | **접촉 상대별 계면** | 조성 수준 ΔE_D (pseudo-binary + grand-potential) — **접촉 상대를 먼저 고정** (Li 금속 / LCO / NCM / 탈리튬상) | 상대별로 다른 문턱 | Jiang 이 보여줬듯 **상대에 따라 순위가 뒤집힌다** ⇒ 단일 문턱 금지 |

**이 표에서 Jiang 이 실제로 한 단**: S0 ✅(자리는 그림으로만, 명시는 아님) · S1 ❌ · S2 ❌ · S3 ❌ · S4 ⚠(값은 냈으나 판정 없음) · S5 ⚠(게이트 없음) · S6 ✅.
⇒ **7단 중 2단만 판정이 있다.** 그런데도 "high-throughput" 이라 불린다. **우리 깔때기가 넘어야 할 기준선은 낮다 — 문제는 그 낮은 기준선조차 우리가 아직 선언을 못 했다는 것이다.**

### 7c-3. 우리가 즉시 가져올 수 있는 세 가지

1. **S0 치환 계약 서식** — `substitute_compound.py` 의 x 버그(요청 0.02/0.05/0.10 이 전부 실측 0.25)는 **"실측 x 를 계약에 적는다"** 만 강제해도 즉시 드러난다. Jiang 은 조성을 화학식으로 못 박아 이 실수가 원리적으로 불가능하다.
2. **S3 무질서 강건성 단** — 우리는 이미 comp2 에서 **배열 3개 앙상블**을 돌려 봤고 산포 45 % 를 안다. 그걸 **게이트로 승격**시키면, 문헌 어느 편도 갖지 못한 단이 하나 생긴다(Jiang·Rao·Wang 전부 단일 배열이다).
3. **S6 접촉 상대 고정** — Jiang 의 LFP↔LCO 순위 뒤집힘(Cl-rich 가 LFP 에선 유리, LCO 에선 불리)이 **"접촉 상대를 안 고정하면 결론이 뒤집힌다"** 는 실물 증거다. 우리 계면 축은 상대를 먼저 고정하고, **상대별로 별도 문턱**을 둔다.

---

## 8. 적용 인사이트

1. **★★★ MD Ea 결손은 힘 엔진 문제가 아니다** (§7-2). DFT-AIMD·전용 MLIP·범용 MLIP 다섯 추정치가 전부 실험보다 0.046–0.093 eV 낮고, PFG-NMR 이 GB 변명을 죽인다. ⇒ 우리가 UMA 를 바꿔도 이 결손은 안 사라진다. **고칠 대상은 프로토콜**(외삽 구간 · 비확산점 배제 · 배열 앙상블 · Haven).
2. **★★ Haven=1 의 크기를 처음으로 숫자로 안다** (§7-3): 3.3–4.3×. 우리 σ 절대값 인용금지 규율의 정량 근거이자, 앞으로 σ 를 낼 일이 생기면 **H_R 을 보고량 카드에 넣어야 한다**는 뜻.
3. **★★ `Fig. S4` 형식(저온 Li 궤적밀도)을 우리도 낸다.** 500 K 에서 comp1 이 끊긴 케이지로 남고 modelc 가 연결망이 되는지 — 우리는 이미 궤적을 갖고 있고, 이 한 장이 "Cl-rich 가 왜 빠른가" 를 MSD 곡선보다 훨씬 잘 말한다. **동시에 확산영역 게이트의 시각적 정당화**가 된다.
4. **★ 계면 ΔE_D 축은 이미 외부 검증을 통과했다** (§7-6). 산물집합 동일·값 7 % 일치·미세차 크기까지 일치. **이 축은 우리 db 에서 가장 믿을 만한 축 중 하나임을 외부가 확인해 줬다.** 다만 우리 값을 `canonical_registry` 에 등록해야 한다(현재 미등록).
5. **★ Se 는 우리 도펀트 후보로 매력적이지 않다** — 이온전도는 확실히 오르지만 ① 갭 −1 eV ② 계면 ΔE_D 단조 악화 ③ 형성에너지 단조 악화(E_hull 미검증) ④ 원가·독성. **"σ 만 보는 스크리닝의 위험" 을 보여주는 교보재**로 쓰는 게 낫다.
6. **★ 저들의 x=0.5 와 우리 x=0.6 사이에 실험 고용한계가 있다** (§7b-1). 이건 우리 modelc 서사 전체에 걸리는 사실이라 **원고에 반드시 명시**해야 한다 — 리뷰어가 Adeli 를 알고 있으면 반드시 묻는다.

---

## 9. 인용 가능 문장 (deck / paper 용)

- "Jiang et al. (*J. Mater. Chem. C* 2022, DFT + AIMD) find that isovalent Se substitution on the tetrahedral (16e) sulfur of the PS₄³⁻ unit expands the argyrodite lattice monotonically and lowers the AIMD activation energy from 0.282 to 0.203 eV in Li₆PS₅₋ₓSeₓCl and from 0.244 to 0.144 eV in Li₅.₅PS₄.₅₋ₓSeₓCl₁.₅."
- "Their AIMD activation energies for the undoped end members (0.282 and 0.244 eV) lie **0.046–0.058 eV below** the impedance values reported for the same compositions by Adeli et al. — the same sign and magnitude of deficit we and other MD studies obtain, **even though their forces come from DFT rather than a machine-learned potential**."
- "Because Adeli et al. also measured a bulk, electrode-free PFG-NMR activation energy that agrees with impedance (0.35 vs 0.34 eV; 0.29 vs 0.29 eV), the MD deficit cannot be attributed to grain-boundary contributions in the experiment."
- "Se substitution improves ionic transport but **degrades** the computed cathode interface reaction energy monotonically (−302 → −328 meV/atom against LiCoO₂ and −100 → −119 meV/atom against LiFePO₄); the paper's claim of improved interfacial compatibility is relative to Li₁₀GeP₂S₁₂ and Li₃PS₄, not relative to the undoped host."
- "Our grand-potential interface reaction energies against LiCoO₂ (comp1 −322.7, modelc −330.8 meV/atom, `pymatgen InterfacialReactivity` on Materials Project energies) reproduce Jiang et al.'s independent pseudo-binary result (−302.1 and −308.4 meV/atom) to within 7 %, with an identical decomposition-product set (Co₉S₈ + Li₃PO₄ + Li₂SO₄ + Li₂S + LiCl) and the same small Cl-rich penalty (+8.1 vs +6.3 meV/atom)."
- "The paper's 'high-throughput' workflow evaluates nine compositions through every stage with **no elimination at any stage and no threshold declared anywhere**; the only reduction is from ten enumerated disorder configurations to one per composition."

⛔ **인용하면 안 되는 것** (§10 참조): "7-fold increase" · Li₅.₅PS₁.₅Se₃Cl₁.₅ 의 Ea = 0.144 eV · `Fig. 3` 의 Ea 소수 셋째 자리 · Table S1 의 자리 점유율을 열 머리글 그대로 · 본문의 441.75 / 123.59 meV/atom · 분해 산물명 `"FePS"`.

---

## 10. 주의 / 한계 — **비판** ★

### 10-1. ⛔ 헤드라인 "7-fold" 가 자기 그림과 안 맞는다
초록·§3.2.2·결론 세 곳이 *"a 7-fold increase … for the Li₆PSSe₄Cl structure"* 라고 쓴다. `Fig. 3a` 에 인쇄된 값은 **2.592 → 15.397 mS/cm = 5.94×** 다. 7배가 되려면 18.1 mS/cm 이어야 하는데 막대는 15.4 에 있고 y축 상한이 20 이라 오독의 여지도 없다. ⇒ **"7배" 는 인용하지 않는다.**

### 10-2. ⛔ Li₅.₅PS₄.₅Cl₁.₅ 셀이 49 원자로 적혀 있다
전하중성 셀은 Li₂₂P₄S₁₈Cl₆ = **50 원자**다(+42/−42). 49 원자로 만들 수 있는 근접 조성은 어느 것도 중성이 아니다. Table S3 의 전체에너지(−203 eV 급) / Table S2(−216 eV 급) 비 0.94 는 49/52 = 0.942 와 맞아 **본문 숫자가 오기라고 단정할 수도 없다**. ⇒ 실제로 무엇을 돌렸는지 재현 불가.

### 10-3. ⛔ 배열 1개로 Ea 를 소수 셋째 자리까지 보고한다
SI 자신이 배열 산포를 보여준다: 호스트에서 **24–32 meV/atom**(§4.1). 우리 comp2 실측은 **무질서 배열만으로 Ea 가 크게 움직이고 config 산포가 45 %** 임을 보인다(§7b-3). ⇒ 0.282 / 0.269 / 0.236 / 0.217 / 0.203 의 **셋째 자리는 의미가 없다**. 추세의 부호까지만 살아남는다.

### 10-4. ⛔ "Bader 0.003 |e| 감소" 와 "Li PDOS 감소" 를 기전 근거로 쓴다
- Bader: Se 를 4개 넣어도 Li 평균 전하가 0.856 → 0.853 (**0.003 |e|**). Bader 분할의 격자·그리드 민감도 안이다. 이걸 "Coulomb 인력 약화" 의 증거로 쓸 수 없다.
- Li PDOS: `Fig. 4d` 는 8 → 3.7 → 2.2 로 크게 줄어 보이지만 **세 패널의 전체 DOS 축이 90 / 20 / 24 로 다르고 셀 부피도 957 → 1111 → 1193 Å³ 로 다르다** — 정규화 없이 겹쳐 그린 것이다. 그리고 같은 주장을 하는 `Fig. 5d`(Cl-rich 계열)에서는 **세 곡선이 사실상 겹친다**(1.85 / 1.6 / 1.4). ⇒ **기전 주장이 한쪽 패널에서만 보이고 다른 쪽에서는 안 보인다.**
- 진짜로 남는 기전은 **부피 팽창**(측정 가능·단조)과 **`Fig. S4` 의 inter-cage 연결**뿐이다.

### 10-5. ⛔ 갭이 1 eV 깎이는데 그 함의를 다루지 않는다
2.16 → 1.14 eV (Li₆ 계열). 전해질에서 갭 축소는 **전자전도·환원안정성**에 직결되고, 계면 안정성 주장(제목)과 정면으로 얽힌다. 논문은 *"DFT 는 갭을 과소평가한다"* 한 문장으로 넘어간다. **σ_e 도, ESW 도, 환원 쪽 계산도 없다.**

### 10-6. ⛔ `Fig. 2` 의 x=0 부피가 Table S2/S3 격자와 안 맞는다
`Fig. 2a` x=0 = `figure-read ≈ 957 Å³`, `Fig. 2b` x=0 = `≈ 943 Å³` (x≥1 점들은 Table S6/S7 과 정확히 일치하므로 축 판독은 신뢰할 만하다). 그런데 Table S2 최저에너지 배열(ID 7: 9.98/9.96/9.92 Å, 각 90.77/89.53/90.68°)의 부피는 **986 Å³**, Table S3 최저(ID 3)는 **988 Å³** 다 `digest 계산`. **3–4 % 어긋난다.** 그리고 이 차이는 **논문의 핵심 기전(Se → 팽창 → 통로 확장)의 시작점을 낮춰 팽창률을 부풀린다** (그림 기준 +24.7 %, 표 기준 +21.0 %).

### 10-7. ⛔ `Fig. 6` 히트맵이 자기 표의 결론을 담지 못한다
