Repository: yonghoon7153-source/Yonghoon-DEM-DFT

# 📚 LITDB — 문헌 단일 시스템 (**SE·DFT 축 + DEM·MPM 축, 두 트랙**)

> **앞으로 논문은 여기서만 본다.** 여러 곳(db/literature, kb/papers, db/properties, Excel)에 흩어진 문헌을 한 곳에서 생각·참고·비교하기 위한 통합 MD 시스템.

## 왜 트랙이 둘인가
`INDEX.md` 는 argyrodite 전해질 축이라 접촉역학·MPM·건식전극 digest 가 들어갈 자리가
없다. 그래서 한때 64편이 **어느 인덱스에도 없었다**(open_items #7). 축을 나눠 그 구멍을
닫았고, 한 분모로 세면 “159편 중 98편 미언급” 같은 **가짜 미결**이 나온다
(`comparison_vs_ours.md:8`). 분리는 실측 근거가 있는 결정이다 — 합치지 말 것.

⚠ 이 표의 **편수는 적지 않는다.** 손으로 쓴 수는 반드시 낡는다(README 자신이 세 번 틀렸다).
현재값은 `python3 tools/litdb/build_index.py --check` 로 본다.

File: litdb/papers/jones2008_cohesive_adhesive_balance_carrier_dpi_performance_slightly_cohesive_optimum.md (part 1 of 2)
<!-- digest 표준 양식 확장 (paper-level STANDALONE). ★ = 이 묶음 (후보 표 N-152 · 1저자 11-23 업로드 · 믹서 논지 · 우선순위 4) 에서 꼭 뽑으라고 한 항목.
     본 = mcgrogan2017_compliant_brittle_li2s_p2s5_glass_nanoindentation.md (절 번호 체계 · 머리 요약 상자 · 메타 줄 · 서지 표 · 그림 표 꼴) ·
     덧붙임 = jarray2019_cohesion_driven_mixing_segregation_drum.md (믹싱 · 점착 절 구성) · 같은 방법의 앞 연작 = begat2004_cohesive_adhesive_balance_afm_colloid_probe.md (I) · begat2004_cohesive_adhesive_balance_partII_fine_particle_delivery.md (II).
     쪽 표기 = **PDF 쪽 p.1–12** (인쇄 쪽 = PDF 쪽 + 495 · PDF p.1 = 인쇄 496).  크롭 파일 이름의 pN · figures.json 의 page 도 PDF 쪽이다.  SI 없음 · 표 4 · 번호 붙은 식 2 · 그림 5 · 참고문헌 38.
     값 표지: [인쇄] = 본문 · 표 · 캡션에 숫자로 적힌 값 · [판독] = 그림에서 읽은 값 (재현 = litdb/figures/<slug>/digitized.csv 65 행 — Fig. 4 · 5 는 본문 PDF 안 1-bit 래스터 (4817×3637 · 4822×3643 px ≈ 800 dpi) 를 800 / 600 dpi 로 ·
     Fig. 3 은 1182×830 px DeviceRGB 래스터를 600 dpi 로 · 축 = 틀 선 + 눈금 최소제곱) · [카드 산술] = 인쇄 · 판독 값으로 이 카드가 계산 (식 병기) · [카드 해석] · [카드 판정] = 이 카드의 읽기 · [미확인] = 원문 12 쪽 전수에 없음.
     ★ 판독 검증: Fig. 4 의 가로 읽기가 인쇄 Table 1 의 CAB 16 값과 ±0.002 · 가로 오차막대가 인쇄 SD 와 ±0.002 로 맞는다 (축 보정 확인) · 인쇄된 8 개 순위 목록 (담체별 4 · 약물별 4) 이 판독 FPD · FPF 로 **전부 재현** 된다 (괄호 쌍 포함).
     계산 (DEM · MPM · FEM) 은 없다 — 측정 · 상관 논문. -->
# 콜로이드 탐침 AFM 으로 **따로 잰** 응집 ÷ 접착 비 (CAB) 로 16 제형의 흡입 성능을 가른다 — 네 담체 모두 **CAB 가 1 보다 살짝 큰 쪽 (1.07 · 1.12 · 1.12 · 1.16) 에서 미세입자량 (FPD) 이 최대** 이고 더 접착 쪽 · 더 응집 쪽으로 가면 나빠진다 · 그런데 **혼합 균일도 (함량 RSD) 와 CAB 사이에는 관계가 없다** · 기전 = 큰 약물 덩어리가 기류에서 받는 항력 ∝ Φ² · 충돌 ∝ Φ³ 라 더 잘 깨진다 — Jones · Harris · Hooton · Shur · King · Mathoulin · Nichol · Smith · Dawson · Ferrie · Price (Eur. J. Pharm. Biopharm. 2008)

> slug `jones2008_cohesive_adhesive_balance_carrier_dpi_performance_slightly_cohesive_optimum` · DOI `10.1016/j.ejpb.2007.11.019` · type `experiment (carrier-based dry powder inhaler formulations · 4 drugs x 4 sieved 63-90 um carriers = 16 binary blends at 1.5 % w/w · cohesion-adhesion balance (CAB) ratios taken from a companion colloid-probe AFM study on the same batches · Andersen cascade impactor at 60 l/min · FPD / FPF vs CAB · carrier characterisation: laser diffraction PSD, dynamic image shape, TappingMode AFM roughness, ring-shear flowability · no DEM / FEM / MPM / simulation)` · PDF `1a48adaa-An_investigation_into_the_relationship_between_carrier-based_dry_powder_inhalation_performance_and_formulation_cohesive_adhesive_force_balances.pdf` · SI 없음 · digested `2026-11-24` · status ✅
>
> **저자**: Matthew D. Jones ᵃ,¹ · Haggis Harris ᵃ · Jennifer C. Hooton ᵃ,² · Jagdeep Shur ᵃ · Graeme S. King ᵃ · Camilla A. Mathoulin ᵃ · Katrina Nichol ᵃ · Tracey L. Smith ᵃ · Michelle L. Dawson ᵇ · Alan R. Ferrie ᵇ · **Robert Price ᵃ,\*** — ᵃ Department of Pharmacy and Pharmacology, University of Bath, Bath, UK · ᵇ GlaxoSmithKline Research and Development, Herts, UK · \* 교신 (Pharmaceutical Surface Science Research Group, Univ. of Bath, Bath BA2 7AY · R.Price@bath.ac.uk) · 현 소속 주 1 = The School of Pharmacy, Univ. of London · 주 2 = AstraZeneca R&D Macclesfield · *European Journal of Pharmaceutics and Biopharmaceutics* **69** (2008) **496–507** · Research paper · 접수 2007-10-02 · 수정본 승인 2007-11-28 · 온라인 2008-01-10 · 키워드 *Adhesion; Agglomerate; Atomic force microscopy; Carrier; Cohesion; Dry powder inhaler* · 연구비 = **EPSRC + GlaxoSmithKline** (p.11) [인쇄 p.1 · p.11].
> **이웃 카드 (링크만)**: [`begat2004_cohesive_adhesive_balance_afm_colloid_probe`](begat2004_cohesive_adhesive_balance_afm_colloid_probe.md) (이 논문 ref [27] = CAB 측정법의 원전 · 이 논문의 CAB 도 *"the standard CAB methodology employed originally by Begat et al."*) · [`begat2004_cohesive_adhesive_balance_partII_fine_particle_delivery`](begat2004_cohesive_adhesive_balance_partII_fine_particle_delivery.md) (ref [28] = 덩어리 기전 · Λ₁₂ = 1/CAB) · [`hersey1975_ordered_mixing_concept`](hersey1975_ordered_mixing_concept.md) · [`egermann1983_ordered_vs_interactive_mixture_nomenclature`](egermann1983_ordered_vs_interactive_mixture_nomenclature.md) (ordered ↔ interactive 용어) · [`lee2026_mechanical_halogen_argyrodite_drycoating`](lee2026_mechanical_halogen_argyrodite_drycoating.md) (우리 랩 AFM 힘 분광 W_ad) · [`figueroa2009_vdw_adhesion_mixing_segregation_bond_number_phase_diagram`](figueroa2009_vdw_adhesion_mixing_segregation_bond_number_phase_diagram.md) · [`li2003_cohesive_mixing_segregation_pairwise_bond_hierarchy`](li2003_cohesive_mixing_segregation_pairwise_bond_hierarchy.md) · [`li2005_cohesive_mixing_phase_diagrams_bond_ratio_dem_validation`](li2005_cohesive_mixing_phase_diagrams_bond_ratio_dem_validation.md) · [`li2006_cohesive_mixing_shear_cell_collision_number_phase_diagram`](li2006_cohesive_mixing_shear_cell_collision_number_phase_diagram.md) (쌍별 Bond 수 · 기하평균 결합 규칙 상태도) · [`johnson1971_jkr_surface_energy_contact_elastic_solids`](johnson1971_jkr_surface_energy_contact_elastic_solids.md) · [`jarray2019_cohesion_driven_mixing_segregation_drum`](jarray2019_cohesion_driven_mixing_segregation_drum.md) · [`pfeffer2001_dry_particle_coating_engineered_particulates`](pfeffer2001_dry_particle_coating_engineered_particulates.md).
> **판독 원자료**: `litdb/figures/jones2008_cohesive_adhesive_balance_carrier_dpi_performance_slightly_cohesive_optimum/digitized.csv` (65 행 — Fig. 4 표지 16 + Fig. 3 막대 32 + Fig. 5 표지 13 + Fig. 5 점선 6) · 크롭 **31 장** (그림 5 · 표 4 · 식 2 · 근거 문단 20 — 전부 손으로 다시 자름) · `figures.json`.

---

## 0. 결론 먼저 — 우리 질문에 대한 답

**한 문장**: 같은 배치의 약물 4 종 (budesonide · fluticasone propionate FP · formoterol fumarate dihydrate FFD · salmeterol xinafoate SX) 과 담체 4 종 (erythritol · α-lactose monohydrate · D-mannitol · α,α-trehalose dihydrate) 으로 **16 개 이원 혼합물** (1.5 wt% 약물 · 63–90 µm 체질 담체 · Turbula 46 rpm 40 min 저전단) 을 만들고, **짝 논문 [29] 에서 콜로이드 탐침 AFM 으로 미리 잰 CAB 비** (= 약물 자기 응집 힘 ÷ 약물–담체 접착 힘 · 평활 단결정 기판 · Table 1) 를 가로축에, Andersen 다단 충돌기 (60 l/min · 4 s · Rotahaler) 로 잰 **미세입자량 FPD** 를 세로축에 놓으면 — 약물별로 묶으면 관계가 없고 **담체별로 묶으면** 네 담체 모두 **CAB 가 1 보다 살짝 큰 쪽에서 FPD 가 최대** (erythritol 1.12 · lactose 1.16 · mannitol 1.12 · trehalose 1.07) 이며, 더 접착 쪽 (CAB ≪ 1) 으로도 더 응집 쪽 (CAB ≫ 1) 으로도 나빠진다.  저자 해석 = ① 더 응집적인 CAB = 약물–담체 접착이 상대적으로 약함 → 떼는 데 힘이 덜 든다 ② **덩어리 기전** — 큰 약물 전용 덩어리일수록 기류에서 받는 항력 (∝ 지름²) 과 충돌 (∝ 지름³) 이 커서 더 잘 부서진다 · 다만 너무 응집적이면 (CAB ≫ 1) 덩어리가 안 깨져 다시 나빠진다.
**압밀 · 탈압 · 기공 · 수송 · DEM · 연속체 계산 · 고체전해질은 이 논문에 없다.**  CAB 측정 자체도 **이 논문에서 하지 않았다** (ref [29] 의 값을 표로 옮겨 쓴다 — §3-2).

| 우리 질문 (이 묶음 · 지시서 덧붙임) | 이 논문이 주는 것 | 표지 · 쪽 |
|---|---|---|
| ① ★ CAB 비의 정의 · 방향 | **CAB = 약물 응집 ÷ 약물–담체 접착** — *"A CAB ratio <1 indicates that, all other variables being equal, the drug is more adhesive to the carrier than cohesive with itself, and so might be expected to form a stable, ordered mixture upon blending [28]. A CAB ratio >1, however, indicates that the drug is more cohesive with itself than adhesive to the carrier, suggesting that upon blending a less uniform mixture might be produced, containing agglomerates of drug [28]"* · ⇒ Begat II 의 **Λ₁₂ = 1/CAB** [카드 산술] | [인쇄] p.2 · `txt_p2_cab_ratio_definition_…` |
| ② ★ CAB 측정 조건 (탐침 · 기판 · 거칠기 · 습도 · 곡선 수 · 스프링 상수 · 하중) | **이 논문에 없다** — *"These ratios were measured between micronised drug particles and extremely smooth crystalline excipient surfaces using the standard CAB methodology employed originally by Begat et al. [27]"* (p.2) · 값은 **Table 1 (= Jones et al. [29] · 같은 배치)** · 탐침 수 · 4,096 곡선 · 25 °C / 35 % RH · k 0.282 N/m · 누름 40 nN 은 **Begat I 카드의 조건** 이고 [29] 가 같은지는 [미확인] · 이 논문 자신의 AFM 은 **담체 표면 지형 (TappingMode · Ra · Rq) 뿐** | [인쇄] p.2 · p.4 §2.2.7 |
| ③ ★ 16 제형 (약물 · 담체 · 비율 · 혼합) | 약물 4 (미분화 · d50 **1.44 · 1.79 · 1.70 · 1.52 µm** · < 5 µm 비율 96.7–99.2 %) × 담체 4 (체질 **63–90 µm** · d50 **60.7–74.2 µm**) · **1.5 % w/w** · 4 g 배치 · 기하 희석 (15 ml 유리관 · Whirlimixer 60 s) → **Turbula 46 rpm 40 min** (한 조건) · **첨가 미분 없음 (binary)** | [인쇄] p.4 §2.2.9.1 · Table 2 |
| ④ ★ 성능 지표 | **ED** = 장치에서 나온 양 · **FPD** = ACI 1 단 이하 (**< 6.18 µm**) 의 질량 (µg/캡슐) · **FPF = FPD / ED × 100** · 10 캡슐 발사 · n = 3 · 100 % 회수로 정규화 · 명목 용량 **482 ± 15 µg/캡슐** (33 ± 1 mg 충전) | [인쇄] p.4 §2.2.9.3–4 |
| ⑤ ★ 상관 꼴과 최적 | 담체별로 묶으면 **내부 최대** — 인쇄 최적 CAB **1.12 · 1.16 · 1.12 · 1.07** (ery · lac · man · tre) · *"Formulation performance became progressively poorer as the drug-carrier CAB ratio became more adhesive or cohesive"* · 약물별로 묶으면 **일관된 관계 없음** (FP 는 감소 · SX 는 증가 · budesonide · FFD 는 경향 없음) | [인쇄] p.9 · `txt_p9_optimum_cab_…` |
| ⑥ ★ 혼합 품질 (우리 P1 · P2 축) | **함량 균일도 RSD 1.41–8.89 %** (Table 4) · ★ *"There was no apparent relationship between content uniformity and drug-carrier CAB ratio."* (p.7) — 즉 **CAB 는 하류 성능은 갈랐지만 혼합 균일도는 못 갈랐다** | [인쇄] p.7 · Table 4 |
| ⑦ ★ 한계 (거칠기 · 접촉 면적 · 크기 차) | 담체 넷이 **입도 (p < 0.001) · 모양 · 거칠기 (Ra p = 0.001) · 유동성 (p < 0.001) 모두 유의하게 다르다** — 그래서 담체를 섞어 한 그림에 넣지 않고 **담체별로** 본다 · 저자 논거 = *"the four drugs were more similar to each other than the carriers were similar to each other"* (미분화가 습성 차이를 지움) · lactose 가 네 약물 모두에서 1 위인 것은 *"may reflect the larger proportion of intrinsic fines"* | [인쇄] p.5 · p.7 · p.9 |
| ⑧ ★ 기전 | ① 접착이 약하면 떼는 힘이 작다 ② **덩어리 기전** — *"these forces are proportional to the square (drag force) or cube (collisions) of the diameter of the agglomerate"* · 너무 응집적이면 *"extremely strong drug-only agglomerates that resist extensive deagglomeration"* | [인쇄] p.10–11 |
| ⑨ ★ DEM · 소성 · 2D / 3D · 탈압 | **전부 없음** — 원문 12 쪽에 DEM · discrete element · simulation · model(ling) · yield · plastic · porosity · compaction 낱말이 **0 회** (셈 = 아래 원문 대조 기록) · 실물 3D 분말 · 압력은 ring shear 의 **2500 Pa 예압** 하나 (압밀이 아니다) | §4-3 |
| ⑩ ★ 공정 축 (회전 속도 등) | **없음** — 혼합 조건 하나 (46 rpm · 40 min · 저전단 의도) · 장치 조건 하나 (60 l/min · 4 s) · 저자 스스로 남은 일로 적음: *"especially higher shear blending"* | [인쇄] p.11 |
| ⑪ 절대값 전이 | **안 된다** — 유기 약물 결정 + 당 담체 · 1.5 wt% · µm 약물 : 60–74 µm 담체 · 기류 분산 (항력) 이 성능의 기전 · 우리 복합 양극 (300 MPa 압밀 · 이온 망) 과 기전이 다르다.  옮길 것은 **측정 틀 (같은 탐침의 비) · 1 기준의 읽는 법 · 상관 그림 문법 · 함정 (혼합 균일도 ↔ 하류 성능의 분리 · 결정면 의존)** | §7 |

⛔ **한정어 (떼지 말 것)**: ① **CAB 를 이 논문이 재지 않았다** (ref [29] 의 표를 옮김 · 측정 조건 · 탐침 수 · 습도 · 하중은 이 논문에 없다) ② CAB 방향 = **응집 ÷ 접착** (Begat II 의 Λ 와 역수) ③ "최적" = **담체당 네 점 가운데 가장 높은 점** 이고 맞춤 곡선 · 보간 · 신뢰구간이 없다 [카드 판정 · §3-7] ④ 응집 쪽 하강 가지는 **전체 3 점** (lactose 2.39 · mannitol 1.18 · trehalose 1.37) 뿐이고 그 중 mannitol 의 1.12 → 1.18 은 **CAB 측정 SD (±0.06 · ±0.07) 안** [카드 산술] ⑤ 담체별 묶음 안에서도 **점마다 약물이 다르다** (약물 고유 성능이 CAB 축에 섞인다 — FFD/lactose 115 µg 한 점이 lactose 최적을 혼자 만든다) ⑥ 혼합 품질 (RSD) ↔ CAB 관계 **없음** ⑦ 재료 = 의약 분말 (배터리 아님) · 25 °C / 35–44 % RH (모세관 항 있음) ⑧ 쪽 = PDF 쪽 (인쇄 쪽 = +495).

---

## 0-1. ★ 고른 의도 대조 (후보 표 N-152 의 '왜' 칸)

의도 원문: *"콜로이드 탐침 AFM 으로 잰 점착 · 응집 비 (CAB) 로 16 제형의 혼합물 성능을 예측한 약학 선례 (Begat 2004 I · II 후속) = 우리 G2 ('잰 점착 비 → 결과 예측') 를 '전지 · 황화물 복합 양극' 으로 좁혀야 하는 근거 · 우리 AFM 측정 설계 (SE 탐침 · NCM · 코팅 NCM 기판) 의 본"* (근거 칸 = 1저자 11-23 업로드 · 가리킨 카드 = begat2004 I · II).

| 의도의 문장 | 판정 | 원문 위치 · 값 · 측정 조건 |
|---|---|---|
| "콜로이드 탐침 AFM 으로 잰 점착 · 응집 비 (CAB)" | **일부** (값은 쓰되 **측정은 이 논문이 아니다**) | Table 1 = *"CAB ratios (± SD) for the interactions of drug colloidal probes with extremely smooth crystalline excipient substrates (data taken from Jones et al. [29], which used the same batches of material as this study)"* (p.3) · 이 논문 자신의 AFM = 담체 지형 (10 × 10 µm × 3 · 512² px · 1 Hz → Ra · Rq · p.4) · 힘 곡선 수 · 탐침 수 · 습도 · 스프링 상수 · 누름 하중 = **이 논문에 없다** [미확인] |
| "16 제형의 혼합물 성능을 예측" | **채움 (사후 대조 · '예측' 은 저자 표현)** | 16 = 4 약물 × 4 담체 (p.2) · 성능 = FPD · FPF (Fig. 3 · 4) · 비교는 **그림으로** (*"comparison between formulation performance (FPD) and CAB ratio was made graphically"* p.8) · 상관계수 · 회귀 · 맞춤은 **없다** · 저자는 선행 연구를 *"a useful preformulation tool for the screening of potential formulation components"* 라 부른다 (p.2) |
| "(Begat 2004 I · II 후속)" | **채움** | ref [27] = Begat I (Pharm. Res. 21:1591–1597) · ref [28] = Begat II (21:1826–1833) · 이 논문의 기전 설명이 [28,29] 의 덩어리 기전을 그대로 받는다 (p.10–11) · ⚠ CAB 값의 직접 출처는 [29] (Jones et al., Pharm. Res., in press) 이지 Begat I · II 가 아니다 |
| "우리 G2 ('잰 점착 비 → 결과 예측') 를 … 좁혀야 하는 근거" | **채움 (반례)** | 따로 잰 점착 비 → 16 제형의 하류 성능을 가르는 선례가 **2008 년에 이미** 있다 (§0-2 G2) · 다만 **혼합 균일도는 못 갈랐다** (p.7) — 우리가 노리는 '덮임 ↔ 뭉침' 축은 비어 있다 |
| "우리 AFM 측정 설계 (SE 탐침 · NCM · 코팅 NCM 기판) 의 본" | **일부** | 본이 되는 것은 **설계 꼴** (같은 탐침 · 자기 기판 ↔ 상대 기판 · 평활 단결정 · 같은 배치로 성능 시험) 이고 **절차 숫자는 이 논문에 없다** (→ Begat I 카드 §3-1 · ref [29] 원문) · ★ 대신 이 논문이 주는 설계 교훈 = **기준 결정면을 바꾸면 CAB 가 ≈ 2.2 배 바뀐다** (Fig. 5 의 budesonide {002} ↔ {102} · [판독] §3-8) |
| (덧붙임) "CAB 비 정의 (F_adh / F_coh · 기울기)" | **바뀜 — 이 논문의 CAB = F_coh / F_adh** | p.2 의 정의 문장 (§0 ①) · 지시서의 "F_adh / F_coh" 는 Begat II 의 Λ₁₂ 쪽 · **역수** [카드 산술] · 기울기 (원점 회귀) 로 얻는다는 절차는 이 논문에 설명이 없다 (ref [27] · [29]) |
| (덧붙임) "16 제형 (약물 · 담체 · 비율 · 혼합 조건)" | **채움** | §3-1 · §0 ③ |
| (덧붙임) "성능 지표 (미세입자 분율 · 방출량)" | **채움** | FPD · FPF · ED 정의 (p.4) · 값은 **그림에만** (표 없음) → 이 카드가 판독 (§3-6) |
| (덧붙임) "상관 꼴과 최적 ('약간 응집' 쪽)" | **채움 (+ 카드 검증)** | 인쇄 최적 1.12 · 1.16 · 1.12 · 1.07 (p.9) · [카드 산술] 그 넷은 **담체별 네 점 중 FPD 최대점의 CAB 와 정확히 같다** → '최적' = arg max (맞춤 아님) · erythritol 은 **내부 최대가 아니다** (CAB 가 가장 큰 점이 최대) |
| (덧붙임) "한계 (거칠기 · 접촉 면적 · 크기 차)" | **일부** | 담체 거칠기 · 모양 · 입도 · 유동성 차이는 **재서 보고** (Table 2 · 3) 하고 그것이 담체 사이 비교를 막는다고 말한다 (p.9) · **접촉 면적 · 탐침 기하 논의는 없다** (Begat I 의 R\* 약분 가정이 그대로 상속된다 — 이 논문에는 식도 없다) |

**가리킨 카드의 2 차 인용 대조** (카드는 고치지 않는다 — 다른 점은 '카드 문제' 로 보고):

| 카드 (줄) | 옮긴 값 · 표기 | 이 논문 원문 | 판정 |
|---|---|---|---|
| `begat2004_cohesive_adhesive_balance_afm_colloid_probe` L13 *"제목의 'I' — 연작 1 편이다. II 편 원문은 받지 않았다 [미확인]"* | — | II 편 카드가 이미 있다 (10-13) · 이 논문은 그 둘의 **후속 (2008)** | **문제 아님 · 낡음** (II 카드 §12 의 정정 후보 1 과 같은 줄) |
| 같은 카드 §10-9 *"혼합 예측은 검증되지 않았다 — 'poor blend homogeneity' · 'homogenous blend' 는 CAB 로부터의 예측이고 실제 혼합 시험은 이 논문에 없다"* | — | 이 논문 = 16 쌍의 **혼합 균일도 (Table 4) 와 하류 성능** 을 같은 배치로 쟀고, **균일도 ↔ CAB 관계는 없었다** (p.7) · 하류 성능은 갈렸다 | **보강** — Begat I 의 예측 가운데 '혼합 균일도' 쪽은 이 논문에서 **지지되지 않는다** |
| 같은 카드 §3-3 · §7-1: budesonide 탐침 ↔ lactose 기판 **CAB 3.84** (본문) · 4.5371 (Fig 8 인쇄) | Table 1 **budesonide–lactose = 0.82 ± 0.08** [인쇄 p.3] | 같은 명목 쌍인데 **4.7–5.5 배 다르다** — 이 논문은 다른 연구 [29] 의 값을 쓰고 batch · lactose 등급 (Begat = Sorbalac 400 미분 · 여기 = Lactohale 체질 63–90 µm) · **응집 측정에 쓴 budesonide 결정면** 이 다를 수 있다 (이 논문이 Fig. 5 에서 {002} ↔ {102} 로 ≈ 2.2 배 차를 보인다) | **카드 문제 아님 (서로 다른 측정) · ★ 재현성 경고** — 같은 기법 · 같은 명목 쌍의 CAB 가 연구마다 자릿수 가까이 움직인다 (§11-3) |
| `begat2004_…_partII_…` §3-5 Λ₁₂ 행렬 (budesonide→lactose 0.22 등) | 이 논문 CAB 0.82 → Λ = **1.22** [카드 산술] | 위와 같은 사유 | **문제 아님 · 방향 정의만 역수** |

⇒ **의도 대조 결과: 일부** — '잰 점착 비 → 16 제형 성능' 선례와 '약간 응집 쪽 최적' 은 **채움**; 그러나 **CAB 측정 자체는 이 논문에 없고** (ref [29]), 우리가 노린 '혼합 균일도 · 덮임' 축은 **관계 없음** 으로 나왔으며, 지시서의 CAB 정의 방향 (F_adh/F_coh) 은 **역수로 정정** 해야 한다.

---

## 0-2. ★ 공백 검사 G1–G4 — 우리 믹서 논지 문장을 이 논문이 이미 했나

| # | 우리 공백 문장 (11-23 지시) | 판정 | 근거 (쪽 · 문장 · 값) | 반례면 우리 문장을 이렇게 좁힌다 |
|---|---|---|---|---|
| **G1** | 점착 대비를 설계 변수로 **혼합 결과** (덮임 ↔ 뭉침 · 섞임 ↔ 분리) 를 예측 | **없음 (오히려 반대 결과)** · 하류 성능은 **반례** | 혼합 균일도 = Table 4 RSD 1.41–8.89 % · ★ *"There was no apparent relationship between content uniformity and drug-carrier CAB ratio."* (p.7) · 덮임 (피복률) · 군집 크기 · 분리 관측량은 **재지 않았다** (SEM 도 원료 분말만 · 혼합물 SEM 없음 — Begat II 와 다르다) · 하류 (FPD · FPF) 는 CAB 로 갈림 (p.9) | "점착 대비로 **혼합 상태 (덮임 ↔ 뭉침)** 를 가르는 선례" 는 이 논문으로는 **안 막힌다** — 다만 "점착 대비 → 하류 성능" 은 막혔다.  우리 문장은 **관측량** 을 혼합 상태 (AM–SE 접촉 분율 · SE 군집 무작위 대비) 로 못 박고, "Jones 2008 은 같은 축에서 **혼합 균일도와는 무관** 했다" 를 근거로 **왜 균일도가 아니라 접촉 · 군집을 봐야 하는지** 를 적는다 |
| **G2** | 점착 입력을 **따로 재고** (AFM · IGC · 접촉각 등) 혼합 결과를 미리 예측 | **반례 (정면)** | Table 1 = 짝 논문 [29] 의 콜로이드 탐침 AFM CAB 16 값 (같은 배치 · p.2 · p.3) → 성능 (FPD) 과 대조 → 담체별 내부 최대 (p.9) · 선행 연구 둘 (ref [7] · [12]) 도 같은 꼴 (Fig. 5) · 저자 = *"a useful preformulation tool for the screening of potential formulation components during DPI development"* (p.2) · ⚠ 사전 등록 · 맞춤 · 통계 검정은 없고 **그림 비교** 다 | "따로 잰 점착 비로 **결과를 미리 가르는** 틀은 제약 분체에 2004–2008 년 선례가 있다 (Begat I · II · **Jones 2008 16 제형**)" 를 먼저 적고, 우리 몫을 ① **황화물 SE ↔ NCM (무기 · 건조 불활성 · 모세관 항 0)** ② **압밀 뒤 수송 · 기계 결과** (기류 분산 아님) ③ **같은 SE 탐침으로 SE–SE ↔ SE–NCM ↔ SE–코팅 NCM 3 쌍** ④ 결과 전 등록 · 정량 판정선 으로 좁힌다 |
| **G3** | 회전 속도 최적을 입자 수준 맞교환 (덩어리 풀림 ↔ 벽 부착 손실 등) 으로 설명 | **없음** (공정 축 자체가 없다 · 다만 **분산 쪽** 의 맞교환은 말로 있다) | 혼합 = Turbula **46 rpm · 40 min 한 조건** (p.4) · 일부러 저전단 (*"a relatively low shear blending procedure was employed to ensure that subtle differences in blend structure caused by varying CAB ratios would not be overcome by putting a large amount of energy into the formulation during mixing"* p.7) · 장치 기류 = 60 l/min 한 조건 · ★ 분산 쪽 맞교환은 명시: 큰 덩어리일수록 항력 (∝ Φ²) · 충돌 (∝ Φ³) 이 커서 더 깨지지만, 너무 세게 응집하면 안 깨진다 (p.10–11) — **입자 수준 관측은 없고 추론** · 남은 일 = *"especially higher shear blending"* (p.11) | 좁힐 필요 없음.  ★ 가져올 것 = **'에너지를 많이 넣으면 점착 대비의 흔적이 지워진다'** 는 설계 원칙 (저전단 고정) — 우리 rpm 사다리에서 **고 rpm 팔은 대비를 지울 수 있다** 는 반대 가설을 결과 전에 적는다 |
| **G4** | 공정 × 재료 상태도 (회전 세기 × 점착 · Bond 수 등) 가 다른 재료로 옮겨 감 | **일부 (재료 축만 · 장치 · 조성 이전 1 회)** | 상태도 없음 (축 하나 = CAB · 담체별 패널 4) · ★ **이전 증거**: Fig. 5 에서 **다른 약물 농도 (0.61 % w/w) · 다른 장치 (Cyclohaler) · 다른 약물 (salbutamol sulphate · budesonide) · 다른 담체 5 종** 의 선행 두 연구가 같은 축에서 같은 방향을 보인다 (p.9–10) · 다만 그 둘에는 '약간 응집' 영역 점이 없어 최대가 안 보이고, 저자가 *"Extrapolation of the available data suggests, however, that had these studies included a drug-carrier combination with a slightly cohesive CAB ratio, it might have produced the best performance"* 라고 **외삽으로** 잇는다 | "점착 비 축의 경향이 **다른 약물 · 다른 장치 · 다른 농도로 옮겨 간 선례** 가 있다 (3 연구 · 26 제형)" → 우리 몫 = **공정 축 (rpm · 전단) 을 더한 2 차원 지도** · 무기 재료 · 압밀 뒤 관측량 · 외삽이 아니라 그 영역의 점을 직접 넣기 |

---

## 1. 한 줄 요약

흡입용 건분말은 미분 약물 (< 5 µm) 을 굵은 담체 (63–90 µm) 표면에 붙여 만들고, 들숨에서 약물이 **담체에서 떨어져야** 폐에 간다 — 그래서 성능은 약물 자기 응집과 약물–담체 접착의 **균형** 이 정한다는 것이 CAB 가설이다.
이 논문은 그 가설을 **16 쌍** 으로 넓힌다: 약물 4 × 담체 4 의 CAB 를 (짝 논문에서 같은 배치로 이미 잰 값으로) 가져와, 같은 혼합 · 같은 장치 · 같은 충돌기로 잰 FPD · FPF 와 대조한다.
결과는 둘이다 — ① **담체별로 묶어야** 관계가 보인다 (약물별로 묶으면 안 보인다 · 담체 넷이 입도 · 모양 · 거칠기 · 유동성에서 유의하게 다르기 때문) ② 네 담체 모두 **CAB ≈ 1.07–1.16 (약간 응집) 에서 최대** 이고 양쪽으로 나빠진다.
저자는 이것을 "접착이 약해 잘 떨어진다" 와 "큰 약물 덩어리가 기류에서 더 잘 깨진다 (항력 ∝ Φ² · 충돌 ∝ Φ³)" 의 겹침으로 설명하고, 제형 개발의 **전처방 (preformulation) 스크리닝 규칙** — *"slightly cohesive CAB ratio 를 고르라"* — 로 끝맺는다.
⚠ 같은 논문이 **혼합 균일도 (함량 RSD) 와 CAB 사이에는 관계가 없다** 고 적는다 — '잘 섞임' 과 '하류 성능' 이 같은 축이 아니라는 뜻이고, 우리 P3 ("혼합 상태 차이 → 압축 뒤 SE 경로 차이") 에 그대로 걸리는 경고다.

## 2. 메타

| 저자 | 저널/년 | DOI | 소재 | 연구유형 |
|---|---|---|---|---|
| M. D. Jones · H. Harris · J. C. Hooton · J. Shur · G. S. King · C. A. Mathoulin · K. Nichol · T. L. Smith · M. L. Dawson · A. R. Ferrie · **R. Price\*** (Univ. of Bath · GlaxoSmithKline R&D) | *Eur. J. Pharm. Biopharm.* **69** (2008) 496–507 · 접수 2007-10-02 · 승인 2007-11-28 · 온라인 2008-01-10 | 10.1016/j.ejpb.2007.11.019 | 미분화 **budesonide** (Sicor) · **fluticasone propionate (FP)** · **formoterol fumarate dihydrate (FFD)** (Sicor) · **salmeterol xinafoate (SX)** (GSK) / 담체 **erythritol** (Cerestar) · **α-lactose monohydrate** (Lactohale · Friesland Foods Domo) · **D-mannitol** (Sigma–Aldrich) · **α,α-trehalose dihydrate** (British Sugar) — 배터리 소재 **아님** | 실험 (혼합 · ACI 침착 · HPLC · 레이저 입도 · 동적 영상 모양 · TappingMode AFM 지형 · 환형 전단 유동성 · XRPD) + 선행 AFM CAB 값 인용 |

- **1저자 메모 (후보 표) 와의 대조**: 저자 11 명 · 순서 · 제목 · 학술지 · 권 69 · 쪽 496–507 · 2008 — **같다**.  DOI 는 원문 p.1 아래에 `doi:10.1016/j.ejpb.2007.11.019` 로 인쇄돼 있다 (PDF 메타 제목도 같다).
- **글의 꼴**: 초록 · 1. Introduction (p.1–2) → 2. Materials and methods (p.2–4 · §2.1 재료 · §2.2.1 재결정 · §2.2.2 XRPD · §2.2.3 체질 · §2.2.4 입도 · §2.2.5 SEM · §2.2.6 모양 · §2.2.7 AFM · §2.2.8 유동성 · §2.2.9 in vitro 시험) → 3. Results and discussion (p.5–11 · §3.1–3.9) → 4. Conclusions (p.11) → 감사 → 참고문헌 38 (p.11–12).  **SI 없음 · 표 4 · 그림 5 · 번호 붙은 식 2 (Ra · Rq)**.
- **연구비 · 감사**: EPSRC + GlaxoSmithKline · XRPD = Barry Chapman (Bath 물리) · 입자 모양 = Andy Smith (Sympatec) · 유동성 = Paul Vanden Branden (Scientific and Medical Products).
- 중복 확인 (2026-11-24): 정본 `litdb/papers/` 622 파일 목록 + `git grep -i` `carrier-based dry powder` · `cohesive–adhesive force balance` · `Eur. J. Pharm. Biopharm. 69` · `ejpb.2007` · `Jones.*2008` — 이 논문 카드 **없음** (언급 = begat2004 I 카드의 참고문헌 표에 같은 그룹의 다른 논문뿐) → 새 카드.

---

## 3. 핵심 수치 (★ 전부 쪽 · 표지 병기)

### 3-1. 재료 · 제조 · 혼합 · 시험 조건 [인쇄]
| 항목 | 값 | 쪽 |
|---|---|---|
| 약물 (미분화) | budesonide · FFD = Sicor (Santhia, Italy) · FP · SX = GlaxoSmithKline (Ware, UK) · **배치 번호 미기재** [미확인] | p.2 §2.1 |
| 담체 | erythritol (Cerestar) · D-mannitol (Sigma–Aldrich) · α-lactose monohydrate **Lactohale** (Friesland Foods Domo-Pharma) · α,α-trehalose dihydrate (British Sugar) | p.2 §2.1 |
| 담체 재결정 (erythritol · trehalose) | 포화 수용액에 **에탄올 20 ml/min** 적가 → 물 : 에탄올 **5 : 95** → 여과 · 에탄올 세척 · erythritol 진공 40 °C 24 h · trehalose **공기 건조 7 일** (탈수 방지) | p.3 §2.2.1 |
| XRPD | Phillips · Cu Kα (λ 1.5418 Å) · 40 kV · 25 mA · 2θ 5–60° · step 0.02° · 1.3 s — 재결정 전후 같은 각도의 봉우리 (결정성 · 다형 확인) · **패턴은 싣지 않았다** | p.3 §2.2.2 · p.5 §3.1 |
| 체질 | 스테인리스 체 + Analysette 3 PRO (진폭 0.8 mm · 50 Hz) → **63–90 µm** 분획 | p.3 §2.2.3 |
| 입도 | Sympatec RODOS/ASPIROS + HELOS · 건식 · **약물 3 bar · 담체 2 bar** (압력 적정으로 결정) · n = 3 | p.3 §2.2.4 |
| 모양 | QICPIC 동적 영상 · ≥ **100,000 입자**/시료 · 종횡비 = 최소/최대 Feret 지름 · 원형도 = 등가 원 둘레 / 실제 둘레 | p.3 §2.2.6 |
| AFM (지형만) | TappingMode · Multimode · J 스캐너 · Nanoscope IIIa · Si 팁 **OMCL-AC240TS** · 담체 입자 표면의 **10 × 10 µm 세 곳 (무작위)** · 512 × 512 px · 1 Hz → Ra (식 1) · Rq (식 2) | p.4 §2.2.7 |
| 유동성 | **RST-XS 환형 전단 시험기** · 30 ml 셀 · 예압 σ_pre **2500 Pa** (*"to reflect the consolidation stresses encountered by pharmaceutical powders during small scale powder handling and dosing operations [32], such as DPI manufacture"*) · 항복 궤적 = 500 · 1000 · 1500 · 2000 Pa · n = 3 → **ff_c = 압밀 응력 / 비구속 항복 강도** (클수록 잘 흐른다) | p.4 §2.2.8 |
| 보관 · 분위기 | 분말 **25 ± 1 °C · 44 % RH · 48 h** → 시험실 **25 ± 1 °C · 35 ± 3 % RH** · 캡슐은 K₂CO₃ 포화 용액 (**44 % RH**) 건조기에 ≥ 24 h | p.4 §2.2.8 · §2.2.9.3 |
| 혼합 | 4 g · **1.5 % w/w 약물** · 기하 희석 (15 ml 유리관 · **Whirlimixer 60 s**) → **Turbula 46 rpm · 40 min** | p.4 §2.2.9.1 |
| 함량 균일도 | 평평하게 펴서 무작위 위치의 **33 ± 1 mg 시료 10 개** → 용해 50 ml → HPLC → **RSD** | p.4 §2.2.9.2 |
| 캡슐 | 3 호 젤라틴 · 충전 **33 ± 1 mg** → 명목 용량 **482 ± 15 µg**/캡슐 | p.4 §2.2.9.3 |
| 침착 시험 | **Andersen cascade impactor (ACI)** + 전처리기 (물 10 ml) · 충돌판 실리콘 오일 코팅 (헥산 1 % 침지) · **Rotahaler** · **60 l/min · 4 s** · **캡슐 10 개**/런 · n = 3 · 100 % 회수 정규화 → ED · **FPD = 1 단 이하 (< 6.18 µm)** · **FPF = FPD/ED** · ANOVA + Tukey HSD (p < 0.05) | p.4 §2.2.9.4 |
| HPLC | 약물별 조건 (본문에 인쇄) [미확인 — 이 카드 범위 밖] | p.3 |

- [카드 해석] 이 설계의 핵심은 **"혼합과 장치를 고정하고 재료 쌍만 16 가지로 바꾼다"** 이다 — 우리 믹서 B 계열 (같은 시드 · 같은 회전 · γ 비만 바꿈) 과 같은 문법.

### 3-2. ★ Table 1 — CAB 행렬 (이 논문이 쓰는 입력 · 출처 [29]) [인쇄 p.3 · `tab_1.png`]
| 기판 (담체 결정) \ 탐침 (미분 약물) | budesonide | FP | FFD | SX |
|---|---|---|---|---|
| **erythritol** | 0.96 ± 0.02 | 0.77 ± 0.05 | 1.00 ± 0.05 | 1.12 ± 0.02 |
| **lactose** | 0.82 ± 0.08 | **0.22 ± 0.00** | 1.16 ± 0.11 | **2.39 ± 0.02** |
| **mannitol** | 1.12 ± 0.06 | 0.46 ± 0.03 | 1.18 ± 0.07 | 0.65 ± 0.01 |
| **trehalose** | 1.07 ± 0.06 | 0.70 ± 0.05 | 1.02 ± 0.10 | 1.37 ± 0.06 |

- 범위 **0.22–2.39** (16 값 중 **9 개가 0.8–1.2** 안 = 설계 의도대로 '살짝 접착 / 살짝 응집' 영역을 채웠다) [카드 산술].
- ⚠ **SD 가 작다** (0.00–0.11) — 이 SD 가 탐침 사이 산포인지 곡선 산포인지 이 논문에 설명이 없다 [미확인].  Begat I 은 물질당 탐침 3 개 · 탐침마다 4,096 곡선이었다 (그 카드 §3-1).
- ⚠ **CAB = 응집/접착** 이므로 값이 **클수록 약물이 자기끼리 더 붙는다**.  우리 논지 · Begat II 의 Λ 와 역수 (§7-2).

### 3-3. Table 2 — 입도 (레이저 회절 · 건식 · n = 3) [인쇄 p.5 · `tab_2.png`]
| | d10 (µm) | d50 (µm) | d90 (µm) | % < 5 µm | % < 10 µm |
|---|---|---|---|---|---|
| budesonide | 0.46 ± 0.02 | **1.44 ± 0.01** | 3.62 ± 0.03 | 97.6 ± 0.17 | — |
| FP | 0.51 ± 0.05 | **1.79 ± 0.13** | 3.95 ± 0.26 | 96.7 ± 1.45 | — |
| FFD | 0.64 ± 0.01 | **1.70 ± 0.00** | 3.30 ± 0.02 | 99.2 ± 0.04 | — |
| SX | 0.53 ± 0.01 | **1.52 ± 0.02** | 3.54 ± 0.02 | 97.8 ± 0.06 | — |
| erythritol 담체 | 14.50 ± 1.28 | **67.74 ± 1.48** | 112.33 ± 2.14 | — | 7.2 ± 0.7 |
| lactose 담체 | 9.98 ± 0.92 | **60.69 ± 1.55** | 119.14 ± 2.26 | — | **10.0 ± 0.9** |
| mannitol 담체 | 18.49 ± 0.71 | **71.17 ± 0.80** | 140.38 ± 0.49 | — | 5.0 ± 0.3 |
| trehalose 담체 | 26.22 ± 0.72 | **74.16 ± 1.12** | 118.65 ± 1.09 | — | 3.4 ± 0.1 |

- 담체 넷의 모든 입도 서술자가 **유의하게 다르다** (ANOVA p < 0.001) · 특히 작은 쪽 (d10 · % < 10 µm) 이 크게 갈린다 (p.5).
- [카드 산술] 담체 : 약물 중앙 지름 비 = **34–51 배** (lactose/budesonide 42 · trehalose/budesonide 52 · erythritol/FP 38).  우리 AM_P : SE = **9 배** (믹서 생성기 9 µm : 1 µm) 보다 한 자릿수 크다.
- [카드 산술] 작은 입자가 큰 입자에 붙는 **기하 인자** R\*(약물–담체)/R\*(약물–약물) = 2r_c/(r_d + r_c) = **1.94–1.96** (16 쌍 전부) — 우리 SE/AM_P 의 **1.8** (논지 §2-3) 과 같은 크기.

### 3-4. Table 3 — 모양 · 거칠기 · 유동성 (담체 4 종) [인쇄 p.7 · `tab_3.png`]
| | 종횡비 50 % | 원형도 50 % | Ra (nm) | Rq (nm) | ff_c |
|---|---|---|---|---|---|
| erythritol | 0.75 | 0.89 | **16.46 ± 13.65** | 23.77 ± 20.09 | 6.10 ± 0.49 |
| lactose | 0.64 | 0.87 | 52.09 ± 9.44 | 75.43 ± 13.89 | **4.79 ± 0.27** |
| mannitol | **0.56** | **0.84** | 30.22 ± 9.55 | 49.25 ± 21.21 | **13.61 ± 0.35** |
| trehalose | 0.71 | 0.88 | **85.20 ± 16.13** | 113.46 ± 22.11 | 13.01 ± 0.45 |

- 거칠기 차이 유의 (Ra p = 0.001 · Rq p = 0.003): trehalose 가 가장 거칠고 lactose 가 erythritol 보다 거칠다 · 유동성 차이 유의 (p < 0.001 · mannitol ↔ trehalose 만 비유의) — lactose · erythritol 이 못 흐르는 것은 **미분 함량** 때문으로 본다 (p.7).
- [카드 판정] ★ **가장 못 흐르는 담체 (lactose · ff_c 4.79) 가 네 약물 모두에서 성능 1 위** 다 — 유동성으로는 성능이 설명되지 않는다 (§3-6 · §11-5).

### 3-5. Table 4 — 함량 균일도 RSD (%) [인쇄 p.7 · `tab_4.png`]
| | budesonide | FP | FFD | SX |
|---|---|---|---|---|
| erythritol | 1.50 | 2.99 | 3.79 | 1.41 |
| lactose | 6.88 | 5.87 | 5.10 | 4.93 |
| mannitol | 4.35 | **8.89** | 5.56 | 7.67 |
| trehalose | 4.75 | 8.47 | 5.64 | 5.69 |

- 16 중 **4 개가 RSD > 6 %** (DPI 관례선) · 저자는 **일부러 혼합을 바꾸지 않았다** (저전단 고정 · §0-2 G3 인용문).
- ★ *"There was no apparent relationship between content uniformity and drug-carrier CAB ratio."* (p.7) — [카드 산술] 확인: RSD 를 CAB 로 정렬해도 단조가 아니다 (CAB 0.22 → 5.87 · 0.46 → 8.89 · 0.65 → 7.67 · 1.16 → 5.10 · 2.39 → 4.93) · 담체별 평균 RSD = erythritol **2.42** < mannitol 6.62 ≈ trehalose 6.14 ≈ lactose 5.70 → **담체 (특히 erythritol) 가 CAB 보다 더 잘 가른다** [카드 판정].

### 3-6. ★ 성능 — 16 제형 전수 (원문은 값을 표로 싣지 않았다 · 이 카드가 Fig. 3 · 4 를 판독) [판독 + 카드 산술]
| 담체 | 약물 | CAB [인쇄] | FPD (µg) [판독 Fig. 4] | FPD (µg) [판독 Fig. 3] | FPF (%) [판독 Fig. 3] | ED 추정 (µg) [카드 산술 = FPD/FPF] |
|---|---|---|---|---|---|---|
| erythritol | FP | 0.77 | 10.2 | 10.0 | 2.9 | 347 |
| erythritol | budesonide | 0.96 | 16.9 | 16.6 | 4.7 | 361 |
| erythritol | FFD | 1.00 | 33.5 | 33.2 | 8.2 | 408 |
| erythritol | **SX** | **1.12** | **44.7** | 44.3 | 10.7 | 420 |
| lactose | FP | 0.22 | 34.3 | 34.2 | 12.4 | 276 |
| lactose | budesonide | 0.82 | 41.7 | 41.1 | 16.6 | 250 |
| lactose | **FFD** | **1.16** | **115.1** | 114.9 | 31.4 | 367 |
| lactose | SX | 2.39 | 56.6 | 56.2 | 16.3 | 348 |
| mannitol | FP | 0.46 | 12.1 | 12.1 | 3.6 | 333 |
| mannitol | SX | 0.65 | 31.8 | 31.6 | 8.6 | 372 |
| mannitol | **budesonide** | **1.12** | **41.7** | 41.5 | 11.0 | 379 |
| mannitol | FFD | 1.18 | 24.7 | 24.3 | 6.8 | 364 |
| trehalose | FP | 0.70 | 11.1 | 11.0 | 3.3 | 339 |
| trehalose | FFD | 1.02 | 31.2 | 30.9 | 9.3 | 337 |
| trehalose | **budesonide** | **1.07** | **42.4** | 41.8 | 13.5 | 314 |
| trehalose | SX | 1.37 | 31.5 | 31.3 | 8.6 | 368 |

- **판독 품질**: 같은 양을 두 그림에서 따로 읽은 FPD 가 **0.01–0.56 µg** 차 (Fig. 3 쪽이 체계적으로 ≈ 0.2–0.3 µg 작다 = 막대 테두리 선 폭) · Fig. 4 의 가로 읽기는 인쇄 Table 1 과 **±0.002** · 가로 오차막대는 인쇄 SD 와 **±0.002** 로 맞는다.
- **순위 재현** [카드 산술]: 인쇄된 8 개 순위 목록 (담체별 4 · 약물별 4) 이 이 판독으로 **전부 재현** 된다 — 괄호로 묶인 쌍 (FPD ↔ FPF 에서 순서가 뒤집히는 쌍) 까지 같다 (예: lactose 에서 FPD 는 FFD > SX > budesonide, FPF 는 FFD > budesonide > SX).  ⚠ budesonide 담체 순위에서 lactose · mannitol · trehalose 의 FPD 는 **41.7 · 41.7 · 42.4 µg 로 0.7 µg 안** 이라 그림 해상도로는 가를 수 없다.
- ED 추정 **250–420 µg** = 명목 482 µg 의 **52–87 %** · 담체 평균 = erythritol 384 > mannitol 362 > trehalose 340 > **lactose 310** — ★ 가장 못 흐르는 lactose 가 **방출은 가장 적은데 FPD 는 가장 많다** [카드 산술].
- 담체 평균 FPD = **lactose 61.9** ≫ trehalose 29.0 ≈ mannitol 27.6 ≈ erythritol 26.3 µg · 담체 평균 FPF = 19.2 · 8.6 · 7.5 · 6.6 % [카드 산술].

### 3-7. ★ 헤드라인 — "약간 응집 쪽이 최적" 의 실제 내용 [인쇄 + 카드 산술]
인쇄 문장 (p.9 · `txt_p9_optimum_cab_…`): *"For each carrier, FPD was optimised when the drug-carrier CAB ratio was slightly cohesive: the optimum CAB ratio for the erythritol, lactose, mannitol and trehalose carriers was **1.12, 1.16, 1.12 and 1.07**, respectively. Formulation performance became progressively poorer as the drug-carrier CAB ratio became more adhesive or cohesive."*

| 담체 | CAB 오름차순 네 점 (CAB → FPD µg) | 최적 CAB (인쇄) | [카드 산술] 그 점이 **네 점 중 최대인가** | **내부 최대인가** (양옆에 점이 있나) | 응집 쪽 하강 |
|---|---|---|---|---|---|
| erythritol | 0.77 → 10.2 · 0.96 → 16.9 · 1.00 → 33.5 · **1.12 → 44.7** | 1.12 | ✅ (최대) | ❌ **아니다** — CAB 가 가장 큰 점이 최대 (단조 증가) | **없음** |
| lactose | 0.22 → 34.3 · 0.82 → 41.7 · **1.16 → 115.1** · 2.39 → 56.6 | 1.16 | ✅ | ✅ | 1 점 (2.39 · **−51 %**) |
| mannitol | 0.46 → 12.1 · 0.65 → 31.8 · **1.12 → 41.7** · 1.18 → 24.7 | 1.12 | ✅ | ✅ | 1 점 (1.18 · −41 %) ⚠ **ΔCAB = 0.06 ± 0.09** |
| trehalose | 0.70 → 11.1 · 1.02 → 31.2 · **1.07 → 42.4** · 1.37 → 31.5 | 1.07 | ✅ | ✅ | 1 점 (1.37 · −26 %) |

- ⇒ [카드 판정] **"최적 CAB" = 그 담체에서 FPD 가 가장 큰 약물의 CAB 값** 이다.  맞춤 곡선 · 보간 · 최적점 신뢰구간이 없다 — 네 점의 arg max 다.
- ⇒ 응집 쪽 하강 가지는 **전체 3 점** 이고, 그 중 mannitol 의 하강은 **CAB 측정 SD 안에서** 일어난다 (1.12 ± 0.06 ↔ 1.18 ± 0.07 · 차 0.06 ± 0.09 [카드 산술 · 제곱합]).  네 '최적' (1.07 · 1.12 · 1.12 · 1.16) 자체도 그 SD (±0.02–0.11) 를 생각하면 **한 값 ≈ 1.1 과 구분되지 않는다**.
- ⇒ 담체별 패널의 네 점은 **네 약물** 이다 — 담체 안에서 CAB 를 움직이는 유일한 손잡이가 '약물 교체' 이고, 약물 고유의 분산 성능 (예: lactose–FFD 115 µg = 다른 모든 점의 2–11 배) 이 CAB 축에 그대로 실린다 (§11-1).
- [카드 산술] 약물별로 묶으면 (원문 서술과 같음): FP 는 CAB 0.22 (34.3 µg) → 0.77 (10.2) 로 **감소** · SX 는 0.65 (31.8) → 2.39 (56.6) 로 **증가** · budesonide (0.82–1.12 에서 16.9–42.4) · FFD (1.00–1.18 에서 24.7–115.1) 는 경향 없음.

### 3-8. ★ Fig. 5 — 선행 두 연구 (다른 농도 · 다른 장치) [판독 + 인쇄]
| 패널 | 연구 | 점 (CAB → FPF %) [판독] | 메모 |
|---|---|---|---|
| salbutamol sulphate | Hooton 2006 [7] · 담체 5 종 | 0.30 → 0.8 · 0.45 → 9.8 · 0.53 → 5.4 · 0.63 → 10.6 · **1.52 → 31.4** | 전부 CAB < 1 영역 + 1.52 한 점 · 최대가 가장 오른쪽 |
| budesonide {002} | Hooton 2005 [12] · 같은 5 제형 | 0.35 → 0.5 (**두 점 겹침**) · 0.41 → 8.2 · 0.54 → 13.3 · **6.62 → 17.0** | 응집 기준면 = {002} |
| budesonide {102} | 같은 5 제형 · 기준면만 다름 | 0.78 → 0.5 (**두 점 겹침**) · 0.89 → 8.2 · 1.19 → 13.3 · **11.65 → 17.0** | 본문은 그 끝점을 **11.42** 라 적는다 |

- ★ [카드 산술 · 판독] **같은 다섯 제형인데 응집 측정에 쓴 budesonide 결정면만 바꾸면 CAB 가 ≈ 2.2 배** 로 움직인다 ({102}/{002} = 2.22 · 2.18 · 2.19 · (끝점) 1.76).  FPF 는 당연히 같다.  ⇒ **CAB 의 절대값은 '어느 면을 응집 기준으로 썼는가' 에 2 배 이상 걸린다** — 우리 AFM 설계에 바로 옮길 경고 (§7-4).
- 세 패널 모두 **세로 점선 둘** 이 그려져 있다 — 캡션은 *"the slightly cohesive drug-carrier CAB ratios that resulted in maximal formulation performance for the formulations described in this study"* 라고 적지만, 판독 위치는 **CAB 1.00 과 1.28** (세 패널 모두 ±0.01) 이고 인쇄된 최적 (1.07–1.16) 과 **맞지 않는다** [판독 · §11-4].
- 저자 해석: 선행 두 연구에는 '약간 응집' 점이 없어 최대가 안 보였고, *"Extrapolation of the available data suggests, however, that had these studies included a drug-carrier combination with a slightly cohesive CAB ratio, it might have produced the best performance"* · {102} 쪽이 덜 맞는 것은 **CAB 11.42 의 극단 제형** 때문일 수 있다 (p.10).

### 3-9. ★ 기전 — 두 설명 (원문 그대로) [인쇄 p.10–11 · `txt_p10_two_mechanisms_…`]
1. **접착이 약해서**: *"a more cohesive drug-carrier CAB ratio represents relatively weaker drug-carrier adhesion. If this were a reflection of weaker absolute drug-carrier adhesion, the greater performance seen with more cohesive drug-carrier CAB ratios could be attributed to the decreased force required to detach a drug particle from the carrier"*.
2. **덩어리 기전** (Begat II [28] · Jones [29] 에서 받음): *"larger agglomerates of particles are subject to greater deagglomeration forces in an airstream, as these forces are proportional to the square (drag force) or cube (collisions) of the diameter of the agglomerate. Larger agglomerates might therefore give rise to greater performance, as they might be more extensively broken down during aerosolisation"*.
3. **왜 다시 나빠지나** (첫 기전으로는 설명 안 됨을 저자가 명시): *"under the agglomeration mechanism, high drug-carrier CAB ratios represent relatively stronger drug cohesion. This might result in the formation of extremely strong drug-only agglomerates that resist extensive deagglomeration, giving poorer formulation performance."*
- [카드 해석] ⇒ 이 논문의 '최적' 은 **두 힘의 맞교환** (떼기 쉬움 ↔ 덩어리가 깨질 수 있음) 이지, '혼합이 잘 되는 지점' 이 아니다.  우리 압밀 계에는 **기류 항력이 없다** → 이 맞교환은 그대로 옮겨지지 않는다 (§7-1 · §9-3).

### 3-10. 원문이 적은 한계 · 원문 안 어긋남
1. 담체 넷이 입도 · 모양 · 거칠기 · 유동성에서 모두 다르다 → **담체 사이 절대 성능 비교 불가** · 그래서 담체별로 묶는다 (p.9).
2. 담체별 묶음의 근거 = 약물 넷이 서로 더 닮았다 (미분화) — *"the four drugs were more similar to each other than the carriers were similar to each other"* (p.9).
3. lactose 1 위는 **미분 함량** 으로 돌린다 (*"may reflect the larger proportion of intrinsic fines"* p.8 — CAB 와 무관한 설명).
4. 남은 일: *"Further research is required to investigate whether these findings are applicable to formulations prepared using different techniques (especially higher shear blending) and aerosolised under different conditions."* (p.11).
5. **원문 안 어긋남 (이 카드가 본 것)**: ① 혼합 절에 *"geometrically mixing the drug and **carrier lactose**"* (p.4) — 담체 넷 모두에 쓴 절차인데 lactose 만 적혔다 ② Fig. 5 의 세로 점선 위치 (1.00 · 1.28) ↔ 캡션의 '이 연구의 최적' (1.07–1.16) [판독 · §11-4] ③ 그림 안 글자 외에 **FPD · FPF 숫자가 본문 · 표에 하나도 없다** (전부 그림) ④ 참고문헌 [35] 를 입도 · 유동 인용 (*"[35,37]"* p.7) 과 FPD 절단 지름 인용 (*"[34,35]"* p.4) 에 함께 쓴다 (같은 책 Zeng 2001).

---

## 4. ★ 방법 — 측정 사슬 · 입자 처리 · 이 묶음의 네 질문

### 4-1. 측정 사슬
(짝 논문 [29] 에서 같은 배치로 잰 **CAB 16 값**) → 담체 재결정 (erythritol · trehalose) → XRPD 확인 → **63–90 µm 체질** → 담체 특성 (레이저 입도 · QICPIC 모양 · AFM Ra/Rq · 환형 전단 ff_c) → 약물 1.5 wt% 기하 희석 + **Turbula 46 rpm 40 min** → 함량 균일도 (10 시료 · HPLC · RSD) → 캡슐 충전 (33 mg · 482 µg) · 44 % RH 24 h → **ACI 60 l/min 4 s × 10 캡슐 · n = 3** → 100 % 회수 정규화 → ED · FPD · FPF → **담체별 · 약물별 두 가지 묶음으로 CAB 와 그림 비교** → 최적 CAB 읽기 → 선행 두 연구와 같은 축에서 비교 (Fig. 5).
- **맞춘 값 · 피팅: 없다** (측정 · 그림 비교) · 통계 = ANOVA + Tukey HSD (성능 · 담체 물성) · **CAB ↔ 성능의 상관 통계는 없다**.
- **검증**: ACI 침착의 로그-확률 직선성 (R² > 0.945) 으로 입자 튐 · 재비산이 없음을 확인 (p.7).

### 4-2. 입자 처리 (우리 축 언어로)
- **모사 없음 · 실물 분말.**  '입자' 는 분포의 d10 · d50 · d90 과 % < 5 (10) µm 으로만 들어간다.
- 약물은 **미분화 (jet-milled 추정 · 원문은 'micronised' 만)** 라 모양 · 습성 차이가 지워졌다고 본다 (p.9) · 담체는 **결정 습성 그대로** (SEM: lactose = tomahawk · mannitol = 길쭉 · erythritol = 둥근 · trehalose = 약간 길쭉 · Fig. 2).
- 접촉 기하 · 접촉 면적 · 거칠기와 떼는 힘의 관계는 **다루지 않는다** — CAB 의 '같은 탐침이면 기하가 약분된다' 는 가정 (Begat I 식 3) 을 **그대로 상속** 한다.
- 담체 거칠기는 **나노미터 수준 Ra 16–85 nm** 로만 보고되고, 약물 입자 (1.4–1.8 µm) 가 그 거칠기 골에 앉는지 (접촉점 수) 는 논의하지 않는다 [미확인].

### 4-3. ★ 이 묶음의 네 질문 (원문 문장과 위치)
1. **DEM (단단한 구 · 점접촉) 의 한계를 말했나** — **말 없음.**  원문 12 쪽에 DEM · discrete element · simulation · model(ling) · finite element 낱말이 **0 회** (실측 셈 = 원문 대조 기록).  계산 자체가 없다.
2. **소성변형이 왜 어려운가 · 우회 · 비용** — **논의 없음.**  입자는 실물 유기 결정이고 변형 · 소성 · 파괴를 재지 않았다.  유일하게 '힘' 이 들어오는 자리는 ① CAB (외부 측정) ② 기류 항력 · 충돌 (식 없이 Φ² · Φ³ 비례만) ③ 환형 전단의 2500 Pa 예압 (유동성 지표용).
3. **2D 인가 3D 인가** — 실물 3D 분말 · 2D ↔ 3D 진술 없음.
4. **압력을 뺄 때의 거동** — 다루지 않음.  ring shear 의 예압 → 항복 궤적은 **흐름 저항** 측정이지 압밀 · 탈압이 아니다.

### 4-4. 기법 미니 용어집
- **DPI (dry powder inhaler)** — 담체 + 미분 약물 분말을 들숨으로 흩어 폐로 보내는 흡입기.  여기서는 **Rotahaler** (저저항 캡슐형).
- **CAB (cohesion–adhesion balance)** — 같은 콜로이드 탐침으로 '자기 물질 평판' 과 '상대 물질 평판' 에서 잰 떼는 힘의 **비**.  이 논문 규약 = **응집 ÷ 접착** (> 1 이면 자기끼리 더 붙는다).
- **콜로이드 탐침 AFM** — 무팁 캔틸레버 끝에 실제 입자를 붙여 입자–표면 힘을 재는 AFM (Ducker 1991 · Begat I 카드 §4-4).
- **ACI (Andersen cascade impactor)** — 공력 지름으로 단을 나눠 받는 다단 충돌기.  여기서는 **1 단 이하 = < 6.18 µm** 를 미세입자로 본다.
- **ED · FPD · FPF** — 방출량 · 미세입자량 (질량) · 미세입자 분율 (= FPD/ED).  FPD 는 **질량**, FPF 는 **비율** 이라 방출이 낮으면 FPF 가 커질 수 있다 (§3-6 lactose).
- **함량 균일도 RSD** — 혼합물에서 뜬 10 시료의 약물 함량 상대표준편차.  **혼합 품질 지표** (하류 성능과 다른 양).
- **ff_c (flowability ratio)** — 환형 전단 시험의 압밀 응력 ÷ 비구속 항복 강도.  클수록 잘 흐른다 (Schulze 규약).
- **Ra · Rq** — AFM 높이 편차의 평균 · 제곱평균 (식 1 · 2).
- **ordered / interactive mixture** — 미분이 담체 표면에 붙은 혼합물 (`hersey1975_…` · `egermann1983_…` 카드).
- **덩어리 기전 (agglomeration mechanism)** — 약물 전용 덩어리가 클수록 기류에서 더 잘 깨져 성능이 오른다는 가설 (Begat II [28] · 이 논문 p.10).

---

## 5. Figure set ★ (크롭 31 장 = `litdb/figures/jones2008_cohesive_adhesive_balance_carrier_dpi_performance_slightly_cohesive_optimum/`)

| 자료 (크롭 파일) | 내용 | 우리 활용 |
|---|---|---|
| Fig. 1 (`fig_1.png`) | 미분화 약물 4 종 SEM (×5,000 · 1 µm 막대 · 10 kV) — budesonide · FP · FFD · SX 모두 **< 5 µm 조각이 서로 붙은 덩어리** | 미분 분말의 '이미 덩어리' 상태 (우리 SE 1 µm 과 같은 처지 · 논지 §2-4) |
| Fig. 2 (`fig_2.png`) | 담체 4 종 SEM (×250 · 100 µm 막대) — erythritol 둥근 · lactose tomahawk + 붙은 미분 · mannitol 길쭉 · 거친 (입자 뭉쳐 자란 꼴) · trehalose 매끈 | 담체 습성 · **lactose 표면의 붙은 미분** 이 보인다 (성능 1 위의 CAB 밖 설명) |
| Fig. 3 (`fig_3.png`) | 담체별 FPD · FPF 막대 (약물 4 · 오차막대 · 유의성 기호 \* # £) | ★ FPF 원자료 (표 없음) — 이 카드가 32 막대 판독 (§3-6) |
| Fig. 4 (`fig_4.png`) | **담체별 FPD vs CAB** 4 패널 (가로 · 세로 오차막대) — 헤드라인 그림 | ★ 16 점 판독 · 축 보정 검증 (Table 1 재현) · '최적' 의 실제 구조 (§3-7) |
| Fig. 5 (`fig_5.png`) | 선행 두 연구의 FPF vs CAB (salbutamol · budesonide {002} · {102}) + 세로 점선 둘 · 끊긴 가로축 (0–2.5 · 6–12) | ★ 결정면에 따른 CAB 2.2 배 · 다른 장치 · 농도로의 이전 (§3-8) |
| Table 1 (`tab_1.png`) | CAB 16 값 ± SD (출처 [29]) | ★ 입력 행렬 |
| Table 2 (`tab_2.png`) | 입도 (약물 4 + 담체 4) | 크기비 · 기하 인자 산술 |
| Table 3 (`tab_3.png`) | 모양 · Ra · Rq · ff_c | 담체 교락 변수 |
| Table 4 (`tab_4.png`) | 함량 균일도 RSD 16 값 | ★ 혼합 품질 ↔ CAB **무관** 의 근거 |
| 식 (1) (`eq_01_mean_roughness_ra.png`) | Ra = (1/n_p) Σ \|y_i\| | 거칠기 정의 |
| 식 (2) (`eq_02_rms_roughness_rq.png`) | Rq = √((1/n_p) Σ y_i²) | 거칠기 정의 |
| 근거 문단 20 장 (`txt_p1_abstract.png` · `txt_p2_cab_ratio_definition_and_previous_fpf_trend.png` · `txt_p2_sixteen_cab_ratios_from_jones29_same_batches_aim.png` · `txt_p4_afm_roughness_method.png` · `txt_p4_ring_shear_flowability_method.png` · `txt_p4_blending_and_content_uniformity_method.png` · `txt_p4_capsule_filling_33mg_482ug_44rh.png` · `txt_p4_aci_method_fpd_fpf_definition_anova.png` · `txt_p5_carrier_psd_differ_significantly.png` · `txt_p7_afm_roughness_results_flowability.png` · `txt_p7_content_uniformity_rsd_low_shear_blending_no_relationship.png` · `txt_p7_p8_rank_orders_by_carrier_lactose_best.png` · `txt_p8_rank_orders_by_drug_fp_worst_aim_valid.png` · `txt_p8_comparison_by_drug_no_consistent_relationship.png` · `txt_p9_drugs_more_similar_than_carriers.png` · `txt_p9_optimum_cab_slightly_cohesive_1p12_1p16_1p12_1p07.png` · `txt_p9_previous_studies_061pct_cyclohaler.png` · `txt_p10_extrapolation_and_102_face_mismatch_1142.png` · `txt_p10_two_mechanisms_drag_square_collisions_cube.png` · `txt_p11_conclusions.png`) | 초록 · CAB 정의 · 16 비의 출처 · 방법 (AFM · 유동성 · 혼합 · 캡슐 · ACI) · 담체 입도 · 거칠기 · 유동성 결과 · 함량 균일도 (★ 무관) · 순위 목록 둘 · 약물별 무관 · 담체별 묶는 근거 · ★ 최적 문장 · 선행 연구 조건 · 외삽 · ★ 두 기전 · 결론 | 카드가 인용한 숫자 · 단정의 근거 (파일 이름의 pN = PDF 쪽) |

## 6. Post-processing ★
- **원문이 한 것**: 평균 ± SD (n = 3 또는 5 · 10) · ANOVA + Tukey HSD (p < 0.05) · 로그-확률 직선 적합 (R² > 0.945 · 튐 확인용) · **그림 비교** (CAB ↔ FPD) · 순위 목록 작성.  **상관계수 · 회귀 · 최적점 적합은 하지 않았다.**
- **안 한 것**: CAB 측정 (ref [29]) · 혼합물 SEM · 피복률 · 덩어리 크기 측정 · 혼합 시간 · 전단 변화 · 습도 변화 · 담체 미분 함량의 체계적 변화 · 약물 농도 변화.
- **이 카드가 한 것**: Fig. 4 표지 16 (중심 · 가로 세로 오차막대) · Fig. 3 막대 32 (막대 높이 · 오차 cap) · Fig. 5 표지 13 + 점선 6 판독 (`digitized.csv`) → ① 축 보정 검증 (Table 1 · SD 재현) ② 인쇄된 순위 8 개 재현 ③ ED 역산 ④ '최적' 의 arg max 구조 · 내부 최대 여부 · 하강 가지 점 수 ⑤ mannitol 하강의 SD 겹침 ⑥ 결정면에 따른 CAB 배수 ⑦ 담체 미분 · 유동성 ↔ 성능 순위 비교 (Spearman ρ = 0.2 · n = 4) ⑧ 기하 인자 1.94–1.96 · 우리 1.8 과의 대조.  스크립트는 세션 scratchpad (`dig_fig4b.py` · `bars6.py` · `dig_fig5.py`) · 결과는 `digitized.csv`.

---

## 7. 우리 DEM+MPM 대비 → `our_dem_baseline.md` (⚠ 정본 브랜치에서는 값 자리표시 상태 — 우리 수치는 리포 문서 출처를 병기해 적는다)

### 7-1. 비교표 (**모든 행에서 재료 · 기전 · 관측량이 다르다** — 이 논문 = 유기 약물 1.5 wt% + 당 담체 63–90 µm · 기류 분산 ↔ 우리 = LPSCl SE 1 µm + NCM 4 · 9 µm · 300 MPa 압밀 · 이온 망)
| 항목 | 이 논문 | 우리 (믹서 B 계열 · 논지) | 같음 / 다름 · 왜 |
|---|---|---|---|
| 점착 입력 | **측정** (콜로이드 탐침 AFM · 짝 논문 [29]) · 쌍마다 한 값 (CAB) | **모델 입력** (SJKR CED → Bo) · γ 비 두 값 (U 0.1 · C 1.0 · `docs/reviews/mixer_b2_u_development_20261122/README.md`) | ★ 방향이 반대 — 그들은 재료에서 모델 없이 비를 얻고, 우리는 가정한 γ 비에서 쌍 CED 를 만든다 |
| 비의 정의 | CAB = **응집 ÷ 접착** (평판 · 같은 탐침 → 기하 약분) | 논지 판가름 수 = **접착 ÷ 응집** (구–구 JKR · 기하 포함) | **역수 + 기하 인자** (§7-2) |
| 크기비 | 담체 : 약물 = **34–51 배** · 기하 인자 1.94–1.96 | AM_P : SE = 9 배 (인자 1.8) · AM_S : SE = 4 배 (1.6) | 인자는 비슷 (둘 다 '작은 것이 큰 것에') · 크기비 자체는 그들이 한 자릿수 크다 |
