Repository: yonghoon7153-source/Yonghoon-DEM-DFT

# 📚 LITDB — 문헌 단일 시스템 (**SE·DFT 축 + DEM·MPM 축, 두 트랙**)

> **앞으로 논문은 여기서만 본다.** 여러 곳(db/literature, kb/papers, db/properties, Excel)에 흩어진 문헌을 한 곳에서 생각·참고·비교하기 위한 통합 MD 시스템.

## 왜 트랙이 둘인가
`INDEX.md` 는 argyrodite 전해질 축이라 접촉역학·MPM·건식전극 digest 가 들어갈 자리가
없다. 그래서 한때 64편이 **어느 인덱스에도 없었다**(open_items #7). 축을 나눠 그 구멍을
닫았고, 한 분모로 세면 “159편 중 98편 미언급” 같은 **가짜 미결**이 나온다
(`comparison_vs_ours.md:8`). 분리는 실측 근거가 있는 결정이다 — 합치지 말 것.

⚠ 이 표의 **편수는 적지 않는다.** 손으로 쓴 수는 반드시 낡는다(README 자신이 세 번 틀렸다).
현재값은 `python3 tools/litdb/build_index.py --check` 로 본다.

File: litdb/papers/jun2022_argyrodite_ion_cage_size_descriptor.md (part 1 of 2)
# Designing a descriptor for the computational screening of argyrodite-based solid-state superionic conductors: uniformity of ion-cage size — Byeongsun Jun & Sang Uck Lee (J. Mater. Chem. A 2022)

> slug `jun2022_argyrodite_ion_cage_size_descriptor` · DOI `10.1039/d1ta10964b` · type `순수 DFT + AIMD (실험 0)` ·
> *J. Mater. Chem. A* **2022**, 10, 7888–7895 · 접수 2021-12-26 / 수리 2022-03-02 / 게재 2022-03-03 ·
> 본문 8 pp + ESI 20 pp · digested 2026-07-28 · status ✅ (본문 + **ESI 전문(Section A·B, Table S1–S4, Fig S1–S8) 정독**)
> · **본문(8 pp) 실물 독립 검증 2026-08-04 → §20** (inbox #48 · 사용자 분류 폴더 `DFT`) — **교정 3 · 신규 7**.
> · **ESI(20 pp) 실물 독립 검증 2026-08-04 → §21** (inbox #48 `Sup)` PDF · 폴더 `DFT`) — **교정 2 · 신규 12**.
>   재현 코드 `tools/litdb/jun2022_esi_verify.py`(Table S1/S2/S3 전수 재계산) · `tools/litdb/jun2022_esi_figS3_extract.py`(Fig S3a 마커 복원·지수 재피팅).
>   → **본문·ESI 양쪽이 모두 실물 대조를 마쳤다.** 이제 이 digest 에 미검증 구간은 없다.
>
>
> **저자** **Byeongsun Jun**¹ · **Sang Uck Lee**¹'²* — ¹한양대(ERICA, 안산) 바이오나노학과 · ²한양대 응용화학과 / Center for Bionano Intelligence Education and Research
> 지원: NRF 기초연구 2021R1A2B5B01002879 · 창의소재디스커버리 2018M3D1A1058714 · **계산자원 KISTI (KSC-2021-CRE-0017)**
>
> 🔑🔑 **이 논문은 우리에게 이중으로 필요하다** (§0)
> ① **ion-cage size STD** = 우리 BVSE 채널%·`li_percolation` F*와 **같은 목적·다른 물리**의 경쟁 기술자
> ② `kim2025_csp_metastable_edge_sharing_sse.md` §주의 9가 **"AIMD 셀·스텝·스핀은 ref 47을 보라"** 며 넘긴 그 **ref 47이 이 논문**이다.
>    → **이상욱 랩 AIMD 계보 전체의 파라미터 원전.** 여기 없으면 JACS 2025·Nano Energy 2024 재현이 불가능하다.
>    ✏ **2026-08-04 정정(§20.5)**: 정확히는 **"수치의 원전은 여기, 근거의 원전은 Mo/Ong"** 이다 —
>    이 논문 §2 도 같은 5개 항목(셀·스핀·dt·온도·앙상블)을 **refs 41–44 (Mo/Ong 가이드라인)** 로 위임하는 **같은 정형구**를 쓴다.
>
> ⛔⛔ **2026-08-04 본문 실물 검증의 머리기사 (§20.1–20.2)**
> **이 논문의 σ 최대 배열(Cl 50 % P2mm, 37.1 mS/cm)은 Fig 3 에도 Fig 5 에도 없다. Table 1 한 줄로만 존재한다.**
> Fig 5 는 Table 1 의 18배열 중 **16개만** 담고, 빠진 둘이 하필 기술자에 가장 불리한 좌표다
> (제거 효과: Cl 순위상관 −0.83 → **−1.00**, 선형 R² 0.39 → **0.77**).
> → **Fig 5 를 기술자 성능 근거로 인용하지 말 것. Table 1/S3 원수치만 쓴다.**
>
> ⛔⛔⛔ **2026-08-04 ESI 실물 검증의 머리기사 두 개 (§21.1–21.2)**
> **① 그 배열은 ESI 에도 없다.** Fig S6 의 x=0 패널 범례도 **5줄**이다(Cl·Br·I 셋 다). 즉 σ 최대 배열은
> **본문 Fig 3·4·5 + ESI Fig S1–S8 어디에도 등장하지 않는다** — 논문 전체에서 **Table 1 한 줄이 유일한 존재 증명**이다.
> **② 기술자가 시드 잡음 밖에서 틀리는 사례를 ESI 가 준다.** Table S3 의 9개 조성군 중 **4개**에서 최소 STD 배열이 최속이 아니고,
> 그중 **2개는 시드 [min,max] 밴드가 겹치지도 않는다**(Br x=0.25 **1.9배**, I x=0.25 **3.0배** 틀림).
> → §11-3 의 신중한 유보("분해능이 시드 잡음과 같은 크기라 순위를 *못 매긴다*")를 **할로겐 과잉 구간에서는
> "*틀린다*" 로 격상**해야 한다. 그리고 그 구간이 하필 논문이 기술자의 **예측력**으로 파는 부분이다.
>
> ⚠ **표기 주의**: 이 논문의 **4c ≡ Kraft/Adeli/우리 4d**(cage 중심 tetrahedral void). de Klerk 2016과 같은 관례.
> 이하 digest 는 **논문 표기(4a/4c)를 그대로** 쓰되, 우리 db 와 대조할 때만 "4c(=우리 4d)"로 병기한다.


> elements: B Cl I Li O P S
> methods: arrhenius, bandgap, bvse, dft, functional, kpoint, md, mlip, msd, neb, pseudo

---

## 0. 이 논문이 우리 캠페인에서 차지하는 자리 (먼저 읽을 것)

| 우리 자산 | 이 논문의 대응물 | 관계 |
|---|---|---|
| BVSE 채널 % (`tools/comp1_v3/`, softBV, ~0.25 Å voxel, above-min ≤ iso) | **Li-cage size STD** | **경쟁 기술자** — 같은 질문(구조→Li 수송), 다른 물리(정전 free-volume vs 케이지 균일도). **어긋나는 조건이 있다 → §12** |
| `li_percolation` F* (0.191 → 0.078 eV) | Li-cage size STD | **같은 방향**. 둘 다 comp1 → modelc 에서 "좋아진다"고 말한다 |
| `disorder_ensemble` (d=0.5/1.0 × cfg0/1/2) | **enumlib 6배열 전수 + 배열별 ≥3 시드** | **우리 config-variance 오차막대 신규성 판정의 3번째 데이터점** → §14 |
| UMA-MD 프로토콜 | **AIMD 전 설정 (셀·k·dt·앙상블·T·수렴판정·시드)** | **원전** → §3 |
| `kim2024_mtp_argyrodite_disorder_gb` (ref [36] 이 논문) | Eqs (6)–(8) + χc^7.14 | **이 논문이 그 방법의 출처** — kim2024 Eq S8–S11 = 여기 Eq 6–8 + χ보정 |
| `kim2025_csp_metastable_edge_sharing_sse` (ref 47 = 이 논문) | AIMD 파라미터 | **원전** |

---

## 0.5 처음 읽는 사람을 위한 배경 (이 논문이 전제하는 것들)

**descriptor(기술자) 논문이란 무엇인가**
스크리닝 논문에는 두 종류가 있다. **깔때기를 돌린 논문**과 **깔때기가 쓸 잣대를 만든 논문**.
이건 후자다. 좋은 잣대의 조건은 딱 둘이다 —
① **싸게 구할 수 있을 것**(구조만 있으면 계산되어야 한다) ② **비싼 정답과 상관이 있을 것**.
이 논문은 그 상관을 AIMD 로 직접 보여서 잣대의 자격을 증명한다.

**argyrodite 의 "이온 우리(ion cage)"**
Li₆PS₅Cl 같은 argyrodite 에서 Li 는 아무 데나 있는 게 아니라 음이온(S·Cl)이 만든
**바구니 모양 자리** 안에 앉아 있고, 이웃 바구니로 건너뛰며 이동한다.
바구니의 **크기**가 그 뛰기 쉬움을 좌우한다 — 너무 작으면 갇히고, 너무 크면 오히려 깊게 앉는다.

**핵심은 평균이 아니라 균일도다 ★**
이 논문이 제안한 건 "바구니가 크다" 가 아니라 **"바구니 크기가 고르다"** 이다.
크기가 들쭉날쭉하면 Li 가 큰 자리에 붙잡혀 거기가 병목이 된다. 즉 **분포의 분산**이 잣대다.
> 평균이 아니라 산포를 보는 것 — 이건 우리 BVSE 병목 분석과 같은 종류의 사고다.
> (⚠ 개념이 겹칠 뿐 정의가 달라서 값을 직접 대응시키면 안 된다.)

**우리와의 거리**
같은 argyrodite 계열이라 문맥이 제일 가깝다. 다만 실험이 0인 순수 계산 논문이고,
같은 그룹(한양대 이상욱)의 후속인 [Kim2025 CSP](`kim2025_csp_metastable_edge_sharing_sse.md`) ·
[Kim2026 HTS](`kim2026_hts_li3sc2po43_coating_midni_ncm.md`) 와 이어 읽으면 계보가 보인다.

---

## 1. 한 줄 요약

Li₆₋ₓPS₅₋ₓX₁₊ₓ(X = Cl/Br/I, x = 0–0.75)의 **4a/4c 단일음이온 배열 45가지를 전수 AIMD** 로 돌려,
Li⁺ 전도도가 **"free anion 주위 Li 케이지 반지름의 표준편차(STD)"** 와 반비례함을 보이고
이를 argyrodite 고속 스크리닝용 **기술자**로 제안한다.
부수적으로 (a) **배열 앙상블을 하나의 σ_bulk 로 접는 Boltzmann 가중식**과 (b) **결정화도 보정 σ_exp = σ_calc·χc^7.14** 를 도입한다.
— **기술자 자체는 유용하나 §14의 한계가 크다.** 특히 (b)는 경험 회귀, (a)는 **차원상 무의미**하다.

---

## 2. 메타

| 항목 | 값 |
|---|---|
| 저자 | Byeongsun Jun, **Sang Uck Lee*** (한양대 ERICA) |
| 저널/년 | *J. Mater. Chem. A* **2022**, 10, 7888–7895 |
| DOI | 10.1039/d1ta10964b |
| 조성 | **Li₆₋ₓPS₅₋ₓX₁₊ₓ**, X = Cl/Br/I, **x = 0, 0.25, 0.5, 0.75** (초록 일반식은 0 ≤ x ≤ 1이지만 **x=1은 미계산**) |
| 연구유형 | **순수 계산 (실험 0)**. VASP DFT 완화 + AIMD. 실험은 문헌 소환 대조만 (Table S2) |
| 실험 대조 앵커 | [20] **Jung 2020, Nano Lett. 20, 2303** (결정화도 정량) · [21] **Adeli 2019, Angew 58, 8681** (= 우리 `adeli2019` digest) · [22] **Feng 2020, ESM 30, 67** |
| 총 배열 수 | Table 1 **18개**(3할로겐 × 6배열) + Table S3 **27개**(3할로겐 × 9배열) = **45개** |
| 기술자 | **STD of Li-cage size** (Å) |

**저자 계보 메모**: 제1저자 **Byeongsun Jun**은 이후 **현대자동차**로 옮겨
`kim2024_mtp_argyrodite_disorder_gb`·`kim2025_csp_metastable_edge_sharing_sse`·`kim2026_li_argyrodite_sei_reactive_md`
의 공저자로 계속 등장한다. 교신 **Sang Uck Lee**는 이 시점 **한양대 ERICA**, 이후 **성균관대 화공**.
→ 이 논문은 **이상욱 랩의 "한양 ERICA 시기" 산출물**이고, 우리 프로젝트 프레임(한양 argyrodite DFT)과 지리적으로도 겹친다.

---

## 2.5 AIMD 설정 용어 (이 절을 읽기 전에)

- **앙상블(NVT/NPT)** — 무엇을 고정하고 돌리나. NVT = 부피·온도 고정, NPT = 압력·온도 고정.
  고체전해질 확산은 보통 NVT 로 돌린다(부피를 실험값이나 이완값에 고정).
- **시간간격(timestep)** — 보통 1–2 fs. 크면 빠르지만 에너지가 새고, 작으면 안전하지만 느리다.
- **평형화(equilibration) vs 생산(production)** — 앞부분은 계를 데우고 안정시키는 구간이라
  **통계에서 버린다**. 어디까지 버렸는지 안 적힌 논문은 D 를 못 믿는다.
- **온도** — 상온에서는 Li 가 계산 시간 안에 안 뛰므로 600–1200 K 로 올려 재고 외삽한다.
  ⚠ 그 온도 구간에서 **상전이나 융해**가 일어나면 외삽이 통째로 무효다. 항상 확인할 지점.

---

## 3. ★★★ AIMD 전 설정 — **원전** (본 작업의 절반)

`kim2025_csp_metastable_edge_sharing_sse.md` §주의 9가 *"cell size, spin, time step, and simulation temperature … (refs 46–49)"*
로 넘긴 그 **ref 47**. 아래가 그 실물이다. **본문 §2 + ESI Section A 전량.**

### 3.1 DFT (구조 완화)

| 항목 | 값 | 출처 |
|---|---|---|
| 코드 | **VASP 5.4.1** | 본문 §2 (refs 31–34) |
| 방법 | **PAW** (refs 35–36 = Blöchl 1994 / Kresse–Joubert 1999) | 본문 §2 |
| Functional | **PBE (GGA)** (refs 37–38) — **vdW 보정 없음**, +U 없음 | 본문 §2 |
| k-mesh (완화) | **3 × 3 × 3**, "in each primitive lattice vector of the reciprocal space" | 본문 §2 |
| Plane-wave cutoff | **500 eV** | 본문 §2 |
| 완화 대상 | **격자상수 + 내부좌표 전부** (full optimization) | 본문 §2 |
| 힘 수렴 | **잔여력 < 0.02 eV/Å** | 본문 §2 |
| **스핀** | **명시값 없음.** 단 §2 가 **refs 41–44 (Mo/Ong 가이드라인) 로 위임**한다 → §20.5 | 본문 §2 |

> ⚠ **스핀 값은 이 논문에도 없다.** JACS 2025가 "ref 47을 보라"고 넘긴 4개 항목(cell size / spin / time step / simulation temperature)
> 중 **spin 만은 원전에도 수치가 없다**. Li–P–S–X 는 closed-shell이라 non-spin-polarized 가 자연스럽지만, **명시된 적이 없다**.
> → JACS 2025 재현 시 스핀은 **여전히 미확정**. (우리 Q2 = **3/4 해소**.)
>
> ✏ **2026-08-04 본문 실물 검증에서 한 칸 진전**(§20.5): 본문 §2 가
> *"We followed guidelines in the computational studies⁴¹⁻⁴⁴ for the key parameters
> (**cell size, spin, time step, simulation temperatures and ensemble**)"* 라고 **상위 문헌에 위임**하고 있다.
> refs 41–44 = **Mo/Ong/Ceder CM 2011 · Deng/Ong CM 2016 · Ong et al. EES 2013 · Zhu/Ong Springer 2018 ch.7**.
> → **막다른 골목이 아니다.** 스핀의 다음 행선지는 **Deng 2016 · Zhu 2018 ch.7**.
> → 또한 이로써 **"이 논문이 AIMD 파라미터의 원전"** 이라는 프레임은
> **"수치의 원전은 여기, 근거의 원전은 Mo/Ong"** 로 나눠 적어야 한다.

### 3.2 AIMD

| 항목 | 값 | 출처 |
|---|---|---|
| 앙상블 | **NVT** | 본문 §2 |
| Thermostat | **Nosé–Hoover** (refs 39 = Nosé 1991 / 40 = Hoover 1985) | 본문 §2 |
| **time step** | **2 fs** | 본문 §2 |
| **k-mesh** | **Γ-centered 1 × 1 × 1 (Γ-only)** | 본문 §2 |
| 온도 | ⚠ **본문 "five temperatures (500 K to 1200 K)"** vs **Fig 3/S6 캡션 "600 K to 1200 K"** vs **ESI "5 or 6 temperatures from 600 K to 1200 K"** vs **Fig S1 "(600 – 1200 K)"** → **600–1200 K 채택(3:1)** | §14-D1 |
| 온도 상한 근거 | "melting of framework was not observed"; ESI: **"황화물 융점은 보통 1200 K 미만"** | 본문 §2 / ESI A |
| **셀 크기** | ESI A: *"the size of each lattice constant is at least 10 Å"* + *"we extract all available combinations when **four S²⁻ and four Cl⁻** are distributed at the 4a and 4c sites … **24 Li⁺** fully occupied at the 24g sites"* → **통상 입방 단위셀 1개 (a ≈ 9.9–10.1 Å), 52원자** (24 Li + 4 P + 20 S + 4 Cl). 할로겐 과잉은 51/50/49원자 | ESI A (우리 재구성) |
| **초기 Li 배치** | **24 Li 전부 24g 에 완전점유** ("24g 는 48h 의 중심이므로") — 48h 는 초기구조에 없음 | ESI A |
| **시드(앙상블 평균)** | **같은 구조·같은 온도에서 최소 3회 독립 실행**, 실온 외삽 σ의 **평균**을 최종값으로 | **ESI A "Ensemble average"** + Fig S1 (Run 1…Run 4) |
| **총 시뮬레이션 길이** | **자동 종료** — 아래 수렴판정 만족 시. 대표값: **무질서 배열 ≈ 100 ps @800 K**, **질서 배열 ≥ 500 ps @800 K** | ESI A |
| **수렴 판정** | **RSD(σ) < 0.25 AND 총 유효 이온 hop > 250** — Mo 그룹 기준 (ref 45 = **He, Zhu, Epstein, Mo, npj Comput. Mater. 2018, 4, 18**) | 본문 §2 + ESI A |
| 총 AIMD 개수 (우리 산정) | 45배열 × (5~6 T) × ≥3 시드 ≈ **≥ 700 회**. 논문은 총 시뮬레이션 시간을 보고하지 않음 | 우리 산정 |

> 🔑 **JACS 2025·Nano Energy 2024 재현에 필요한 값은 이걸로 다 나온다**:
> `VASP / PAW / PBE / 500 eV / 완화 3×3×3 / MD Γ-only / NVT Nosé–Hoover / dt 2 fs / 600–1200 K 5–6점 /
> 단위셀 ~52원자 / RSD<0.25 & hops>250 자동종료 / 배열·온도당 ≥3 시드`.
> **스핀만 미해결.**

### 3.3 σ 산출 체인 (ESI Section A, Eq 1–4)

```
AIMD 궤적  →  MSD(t)  →  D = MSD/(2·d·t)            (eq 1, d = 차원수)
MSD = (1/N) Σᵢ ⟨[rᵢ(t+t₀)]² − [rᵢ(t₀)]²⟩            (eq 2)
D(T) = D₀ exp(−Ea/kT)  →  log D vs 1/T 선형피팅       (eq 3)
σT = (ρ z²F²/R) · D T                                (eq 4, Nernst–Einstein)
```

- **MSD 창(fitting window)은 명시되지 않음** — 우리 규율(2–50 ps 고정)에 대응하는 서술이 없다. **판독 불가.**
- **Haven ratio 보정 없음** (NE, H_R = 1 가정) — 우리와 동일한 근사. Adeli 2019 실측 H_R 0.23–0.30 을 생각하면 **σ 계통 과소** 방향.
- **Ea 는 D(T) 피팅 기울기** — Table 1의 Ea(meV)는 여기서 나온다.

### 3.4 후처리 도구

- **확률밀도 P(r)**: 3D 격자 위 이온 카운트 → 부피 정규화 (ESI ref [14] = Wang/Ceder *Nat. Mater.* 2015)
- **van Hove 상관함수** G(r,t) = G_s + G_d (eq 5; ESI ref [15] = Hopkins 2010; 본문 ref 46 = van Hove 1954)
- **도구: `pymatgen-diffusion` (Zhu, Chu, Deng, Ong, *Chem. Mater.* 2015, 27, 8318) on `pymatgen` (Ong 2013)**
  ⚠ **번호 주의(§21.9)**: 이 둘은 **본문 ref 47/48 = ESI ref [17]/[16]** 이다. 위 §3.2 의 "ref 45"(He/Mo 2018)도 **ESI 에서는 [13]**.
  **ESI 를 인용할 때는 ESI 번호계를 쓸 것** (`lee2024` §12-N14 와 같은 함정).
- **NEB 를 안 쓴 이유를 ESI 가 명시**: *"NEB … is limited because it is difficult to define the movement path of mobile ions
  for materials where **concerted motion** occurs, such as a superionic conductor."* → **우리 `tools/neb_diffusion/` 사용 시 인용 가능한 문장.**

---

## 4. 구조 모델 & 무질서 처리 ★

### 4.1 argyrodite 골격 (Fig 1)

- 공간군 **F4̄3m (no. 216)**, 화학식 표기 **[Li₆⁺][PS₄³⁻][S²⁻X⁻]**
- **4b** = PS₄³⁻ 폴리음이온 (팔면체 자리)
- **4a** = fcc 면심 → 단일음이온 (S²⁻ 또는 X⁻)
- **4c** = 사면체 공극의 절반 → 단일음이온 (**= Kraft/우리 4d**)
- **24g + 48h** = Li⁺ 부분점유 → **케이지 네트워크**
- **Fig 1(b) 핵심 기하**: **4c-cage 4개가 정사면체 배치**, 그 **중심에 4a-cage** 가 있고, **4a-cage 와 4c-cage 는 48h 자리 3개를 공유**한다.
- 확산 경로 (본문 §3.2, Fig S8):
  - **intra-cage**: 케이지 내부 48h ↔ 48h
  - **inter-cage 4c→4c**: 4a-cage 를 경유 (**48h–48h**)
  - **inter-cage 4a→4a**: 4c-cage 를 경유 (**48h–24g–48h**)
  - → **경로 자체는 무질서 여부와 무관하게 같다.** 무질서가 바꾸는 것은 **경로의 통과 난이도**뿐.

### 4.2 6배열 (Table 1, Fig 2) — **무질서 처리의 정본**

- **생성기: `enumlib`** (https://github.com/msg-byu/enumlib; refs [9–12] = Hart & Forcade 2008/2009/2012, Morgan 2017)
- **Li₆PS₅X**: 4a+4c 8자리에 **S²⁻ 4개 + X⁻ 4개** 를 배치하는 **대칭적으로 구별되는 조합 전수 → 6개**
- **명명은 "X⁻ @ 4c 점유율"**: 0 % / 25 % / 50 %(2종) / 75 % / 100 %
- **50 %는 배열이 두 가지** (P2₁22, P2mm) — *"we adapted the **highest space symmetry** for all configurations"*

| X⁻@4c | 공간군 | 의미 |
|---|---|---|
| **0 %** | F4̄3m | X 전부 4a, S 전부 4c → **ordered** |
| 25 % | R3m | disordered |
| 50 % | **P2₁22** | disordered |
| 50 % | **P2mm** | disordered (같은 점유율·다른 배열) |
| 75 % | R3m | disordered |
| **100 %** | F4̄3m | X 전부 4c, S 전부 4a → **ordered** |

- **실험 대조** (본문 ref 49 = **Rayavarapu 2011**): 4a:4c = **Cl 0.37:0.63 / Br 0.57:0.43 / I 1.0:0.0**
  → 즉 실험 Cl 은 **4c-Cl ≈ 63 %**, Br 은 43 %, I 는 0 %. 계산 최안정은 Cl 50 % / Br 25 % / I 0 % → **정성 일치**.

### 4.3 할로겐 과잉 (Table S3) — **여기서 처리가 달라진다** ⚠

- **음이온 배열**: 각 조성에서 (4a 점유율, 4c 점유율) **분할 조합만** 열거 → x=0.25는 **4개**, x=0.5는 **3개**, x=0.75는 **2개**
- **Li 공공 배열**: 전하중성을 위해 24g 에서 Li 를 1/2/3개 제거해야 함 → `enumlib` 로
  **Li₅.₇₅PS₄.₇₅Cl₁.₂₅ = 23개 / Li₅.₅PS₄.₅Cl₁.₅ = 114개 / Li₅.₂₅PS₄.₂₅Cl₁.₇₅ = 211개** 의 Li 배치를 생성한 뒤
  → **"full relaxation 으로 가장 안정한 것 하나만 선택"**

> 🔑🔑 **여기가 우리 config-variance 축과 직접 충돌하는 지점이다.**
> **음이온 배열 = 전수 열거 + 각각 AIMD**(=앙상블 취급) 인데,
> **Li 공공 배열 = 열거해 놓고 최저에너지 1개만 채택**(=단일-config 취급) 이다.
> 즉 이 논문은 **무질서를 두 축으로 나눠 한 축만 앙상블로 다뤘다.**
> 우리 `disorder_ensemble` 은 **anti-site + Li 공공을 함께** 흔들고 **cfg 산포를 오차로 보고**한다 → §14-4.
>
> 또한 x>0 에서는 **같은 점유율 분할의 배열 축이 축소돼 있다**: x=0 에서 50 % 분할이 두 배열(P2₁22/P2mm)로 갈렸는데,
> Table S3 는 분할당 1행뿐이다. 논문은 이 축소를 **언급하지 않는다**.

---

## 4.5 기술자를 '정의식' 으로 만든다는 것

"바구니가 고르다" 같은 말은 논문이 못 된다. **숫자로 계산되는 식**이 되어야 잣대가 된다.
그러려면 세 가지를 정해야 한다 —
① **무엇을 바구니로 볼 것인가** (어떤 원자들이 만드는 다면체인가, 반지름 컷은 얼마인가)
② **크기를 어떻게 잴 것인가** (외접구 반지름? 부피? 중심-꼭짓점 평균거리?)
③ **균일도를 어떻게 요약할 것인가** (표준편차? 최대-최소? 변동계수?)
각 선택마다 값이 달라지므로, **정의식을 그대로 옮겨 적어야** 우리 구조에 다시 계산할 수 있다.
이 절을 "역공학" 이라 부른 이유가 그것 — 논문 본문에 식이 다 없어서 되짚어 복원했다는 뜻이다.

---

## 5. ★★★ ion-cage size 기술자 — 정의식과 역공학

### 5.1 논문이 쓴 정의 (본문 §3.2 말미, 원문 그대로)

> *"We calculated the **size of the Li-cage as the average of the distances measured from the free anions located at
> 4a and 4c sites in the heated argyrodite crystal structure to the surrounding Li-ions by AIMD simulation**."*

즉 **케이지 크기 = 반지름**이고,

$$r_{\text{cage}}(j) \;=\; \big\langle\, \big| \mathbf{r}_{\text{Li}} - \mathbf{r}_{\text{anion}(j)} \big| \,\big\rangle_{\text{surrounding Li},\; \text{AIMD}}$$

- $j$ = 4a 또는 4c 의 **개별 free-anion 자리** (단위셀당 4a 4개 + 4c 4개 = **8개**)
- 평균은 **(i) 그 자리를 둘러싼 Li 들**과 **(ii) AIMD 시간**에 대해 잡는다

Table 1 은 이 반지름을 **자리종류별(4a-X⁻ / 4a-S²⁻ / 4c-X⁻ / 4c-S²⁻)로 묶어 평균**해 4열로 인쇄한다.

**STD** = Table 1/S3 각주 c 원문 그대로: *"Standard deviation of all Li-**cate** size."*
(✏ 2026-08-04 실물 확인 — "cage" 오타 + 단수. 2026-07-28 판에 "Li-cage sizes" 로 정규화해 적었던 것을 바로잡음. 의미 변화 없음.)

### 5.2 ★ 우리가 역공학한 STD 의 실제 계산식 (Table 1 전 18행 재현 검증)

**"자리종류별 평균반경 집합 {r(4a,X⁻), r(4a,S²⁻), r(4c,X⁻), r(4c,S²⁻)} 에 대한 다중도-비가중 모집단 표준편차(÷N)"**
로 계산하면 **Table 1 18행 전부가 인쇄값과 ±0.0035 이내로 재현된다** (반지름 2자리 반올림 노이즈와 동급).

| X | X⁻@4c | 인쇄 STD | 우리 재현 | Δ |
|---|---|---:|---:|---:|
| Cl | 0 % | 0.2391 | 0.2400 | +0.0009 |
| Cl | 25 % | 0.1034 | **0.1034** | 0.0000 |
| Cl | 50 % (P2₁22) | 0.0638 | 0.0636 | −0.0002 |
| Cl | 50 % (P2mm) | 0.0931 | 0.0921 | −0.0010 |
| Cl | 75 % | 0.0826 | 0.0829 | +0.0003 |
| Cl | 100 % | 0.1336 | 0.1350 | +0.0014 |
| Br | 0 / 25 / 50a / 50b / 75 / 100 % | 0.2861 / 0.1356 / 0.1166 / 0.1489 / 0.1046 / 0.2089 | 0.2850 / 0.1342 / 0.1141 / 0.1465 / 0.1033 / 0.2100 | ≤ 0.0025 |
| I | 0 / 25 / 50a / 50b / 75 / 100 % | 0.3479 / 0.2265 / 0.2118 / 0.1676 / 0.2142 / 0.3285 | 0.3500 / 0.2238 / 0.2126 / 0.1701 / 0.2162 / 0.3250 | ≤ 0.0035 |

**중요한 함의 3가지**

1. **다중도를 세지 않는다.** 25 % 배열(4a에 X 3개·S 1개)에서 X-케이지 3개와 S-케이지 1개를 **1:1 로 취급**한다.
   (다중도 가중을 넣으면 Cl 25 % STD 가 0.1232 로 나와 인쇄값 0.1034 와 어긋난다.)
2. **N 이 배열마다 다르다.** 완전질서(0 %/100 %)는 **N = 2**, 무질서는 **N = 4**.
   → 고정차원 통계량이 아니다. 이 자체가 ordered 쪽 STD 를 구조적으로 크게 만든다.
3. **Table S3(할로겐 과잉)는 위 식보다 계통적으로 크다** — 27행 평균 **+0.0135**, 함의된 "같은 자리종류 안의 케이지 간 산포" ≈ **0.046 Å**.
   해석: 할로겐 과잉 셀은 Li 공공 때문에 대칭이 깨져 **같은 종류의 케이지끼리도 크기가 갈린다** →
   실제 정의는 **"단위셀의 개별 케이지 8개 전수에 대한 SD"** 이고, Table 1 은 대칭이 높아 그것이 자리종류별 SD 로 축약된 것.
   **Table 1 은 자리종류 SD, Table S3 는 개별 케이지 SD — 두 표의 STD 는 엄밀히 같은 양이 아니다.** 논문은 이 차이를 언급하지 않는다.

### 5.3 ★ 정의의 구멍 (재현하려면 우리가 메워야 하는 것)

| 미명시 항목 | 왜 문제인가 |
|---|---|
| **"surrounding Li-ions" 의 정의** | 컷오프 반경? 최근접 N개? 1차 배위껍질? **본문·SI 어디에도 없다.** 값(4c-S²⁻ 2.42 Å, 4a-Cl⁻ 2.90 Å)으로 보아 1차 배위껍질(Li₆S 케이지의 Li–S ≈ 2.4 Å)이 맞지만, **컷오프 하나로 결과가 바뀐다** |
| **평균을 잡은 온도** | *"heated argyrodite crystal structure"* 뿐. 600 K? 700 K? 1200 K? **판독 불가.** 케이지 반지름은 열팽창으로 온도에 민감하다 |
| **시간 창** | MSD 창도, 케이지 반지름 평균 창도 명시 없음 |
| **시드 평균 여부** | σ 는 ≥3 시드 평균이라 명시했지만 **케이지 반지름이 시드 평균인지는 불명** |
| **STD 의 자유도** | ÷N (모집단) 로 재현되지만 논문은 밝히지 않음 |

---

## 6. 핵심 수치 — Table 1 (Li₆PS₅X, x = 0) 전량

> **σ 열은 이미 χc = 0.8 보정이 들어간 값** (`σ^0.8`). 원값(χc=1.0)은 Table S1(Cl) 참조 → §8.
> **대괄호는 오차막대가 아니라 ≥3 시드의 [min, max]** 다.

### Cl

| X⁻@4c | 공간군 | E_rel (meV/atom) | 4a X⁻ | 4a S²⁻ | 4c X⁻ | 4c S²⁻ | **STD** | **Ea (meV)** | **σ^0.8 (mS/cm) [min, max]** |
|---|---|---:|---:|---:|---:|---:|---:|---:|---|
| 0 % (F4̄3m) | ordered | 23 | 2.90 | — | — | 2.42 | **0.2391** | **452** | 3.3×10⁻³ [7.8×10⁻⁴, 1.4×10⁻²] |
| 25 % (R3m) | | 4 | 2.77 | 2.69 | 2.61 | 2.49 | 0.1034 | 193 | 9.1 [7.1, 11.7] |
| **50 % (P2₁22)** | **최안정** | **0** | 2.66 | 2.65 | 2.59 | 2.50 | **0.0638** | 160 | 23.3 [18.8, 28.9] |
| 50 % (P2mm) | | 11 | 2.75 | 2.55 | 2.57 | 2.51 | 0.0931 | **151** | **37.1 [26.1, 52.9]** ← 최고 |
| 75 % (R3m) | | 13 | 2.59 | 2.49 | 2.69 | 2.49 | 0.0826 | 184 | 12.1 [8.9, 16.5] |
| 100 % (F4̄3m) | ordered | **206** | — | 2.46 | 2.73 | — | 0.1336 | 339 | 1.2×10⁻¹ [6.5×10⁻², 2.1×10⁻¹] |
| | | | | | | | | | **σ_bulk^0.8 = 3.82** |

### Br

| X⁻@4c | E_rel | 4a X⁻ | 4a S²⁻ | 4c X⁻ | 4c S²⁻ | STD | Ea (meV) | σ^0.8 [min, max] |
|---|---:|---:|---:|---:|---:|---:|---:|---|
| 0 % | 23 | 2.98 | — | — | 2.41 | 0.2861 | **557** | 9.8×10⁻⁵ [5.2×10⁻⁵, 1.9×10⁻⁴] |
| **25 %** | **0** | 2.83 | 2.73 | 2.74 | 2.47 | 0.1356 | 219 | 3.2 [2.8, 3.7] |
| 50 % (P2₁22) | 11 | 2.79 | 2.56 | 2.70 | 2.50 | **0.1166** | **194** | 8.5 [6.1, 11.8] |
| 50 % (P2mm) | 39 | 2.86 | 2.56 | 2.81 | 2.53 | 0.1489 | 196 | **10.5 [8.7, 12.4]** ← 최고 |
| 75 % | 33 | 2.70 | 2.47 | 2.74 | 2.62 | 0.1046 | 188 | 10.4 [7.9, 13.9] |
| 100 % | 251 | — | 2.45 | 2.87 | — | 0.2089 | 401 | 1.7×10⁻² [8.2×10⁻³, 3.4×10⁻²] |
| | | | | | | | | **σ_bulk^0.8 = 3.12** |

### I

| X⁻@4c | E_rel | 4a X⁻ | 4a S²⁻ | 4c X⁻ | 4c S²⁻ | STD | Ea (meV) | σ^0.8 [min, max] |
|---|---:|---:|---:|---:|---:|---:|---:|---|
| **0 %** | **0** | 3.11 | — | — | 2.41 | **0.3479** | **695** | 6.9×10⁻⁷ [4.2×10⁻⁸, 1.1×10⁻⁵] |
| 25 % | 22 | 3.11 | 2.76 | 2.82 | 2.48 | 0.2265 | 255 | 1.0 [0.6, 1.5] |
| 50 % (P2₁22) | 37 | 2.97 | 2.55 | 2.96 | 2.53 | 0.2118 | 202 | **6.1 [4.6, 8.2]** ← 최고 |
| 50 % (P2mm) | 47 | 2.93 | 2.58 | 2.93 | 2.60 | **0.1676** | ⚠ **인쇄 "ᵇ27"** → **227 이 맞다** (§14-D3) | 3.4 [2.5, 4.7] |
| 75 % | 49 | 2.83 | 2.50 | 2.97 | 2.46 | 0.2142 | 221 | 3.4 [2.4, 5.0] |
| 100 % | 284 | — | 2.48 | 3.13 | — | 0.3285 | 531 | 2.6×10⁻⁴ [1.2×10⁻⁴, 6.0×10⁻⁴] |
| | | | | | | | | **σ_bulk^0.8 = 0.84** |

### 이 표에서 곧바로 읽히는 것

1. **ordered(0 %/100 %) ↔ disordered(25–75 %) 사이에 Ea 2–4×, σ 3–7자릿수 갭.**
   Cl: Ea 452/339 vs 151–193 meV. I: 695/531 vs 202–255 meV.
2. **완전질서 중에서는 "X 를 4c 에 넣은 쪽(100 %)"이 "4a 에 넣은 쪽(0 %)"보다 빠르다** — Cl 0.12 vs 0.0033, Br 1.7e-2 vs 9.8e-5, I 2.6e-4 vs 6.9e-7.
   논문 설명: X 를 **작은 4c-cage** 에 넣으면 4c 가 커져 4a 와의 크기차가 줄어든다 → STD 도 실제로 작다(0.1336 < 0.2391).
3. **σ 순서는 6배열 전부에서 Cl > Br > I** → *"S²⁻ 와 이온크기가 비슷한 할로겐이 더 빠르다"* (Shannon: S 170 / Cl 167 / Br 182 / I 206 pm, ref 50).
4. **4a-cage 가 항상 4c-cage 보다 크다**, 그리고 **X⁻ 주위 케이지가 S²⁻ 주위보다 항상 크다** (전 45배열 일관).
5. **자리선호와 안정성**: 최안정 배열이 Cl 50 % / Br 25 % / I **0 %**.
   → *"Cl 과 Br 은 site disorder 를 늘려 안정화하고, I 는 disorder 를 줄여 안정화한다."* (I⁻ 가 커서 4a 를 강하게 선호)
   ⚠ 이 결론은 **`rao2025` 의 "I 는 4a 강선호(site ΔE 0.35 eV/atom)" 와 정확히 같은 방향**이고,
   **`deklerk2016` 의 "I 가 느린 이유는 화학이 아니라 자리 분포(all-4a → intercage 0)" 와도 같은 결론**이다.
6. **시드 산포(max/min)**:
   - **disordered 배열: 1.3 – 2.5×**
   - **ordered 배열: 3.2 – 262×** (I 0 % = **262×**, Cl 0 % = 18×)
   → **가장 느린 배열이 통계적으로 가장 못 믿을 배열**이다. 그런데 §8의 σ_bulk 가중치는 바로 그 배열에 **가장 큰 가중**(P = 0.6482)을 준다.

---

## 7. 핵심 수치 — Table 2 / Table S3 (할로겐 과잉 x = 0 → 0.75)

### Table 2 — 조성별 요약 (σ_bulk^0.8 = 배열 Boltzmann 가중 후 χc=0.8 보정, STD = 배열 STD 의 **산술평균**)

| x | 조성 | Cl σ_bulk^0.8 | Cl STD | Br σ_bulk^0.8 | Br STD | I σ_bulk^0.8 | I STD |
|---|---|---:|---:|---:|---:|---:|---:|
| 0 | Li₆PS₅X | 3.82 | 0.1193 | 3.12 | 0.1688 | 0.84 | 0.2494 |
| 0.25 | Li₅.₇₅PS₄.₇₅X₁.₂₅ ⚠(인쇄 오기 §14-D4) | 5.55 | 0.0869 | 3.28 | 0.1461 | 1.58 | 0.1912 |
| 0.5 | Li₅.₅PS₄.₅X₁.₅ | 10.59 | 0.0776 | 6.55 | 0.1233 | 2.75 | 0.1901 |
| 0.75 | Li₅.₂₅PS₄.₂₅X₁.₇₅ | **29.04** | **0.0615** | 12.42 | 0.1027 | 6.67 | 0.1776 |

- **Cl: x 0→0.75 에서 STD 0.1193→0.0615 (−48 %), σ 3.82→29.04 (×7.6)** — 논문의 헤드라인 상관.
- STD 열은 **각 조성의 배열별 STD 를 단순 산술평균**한 값이다 (Table 1 Cl 6배열 평균 = 0.11927 = 0.1193 ✓).
  → **σ 는 Boltzmann 가중, STD 는 산술평균** — **두 축의 가중이 다르다.** 논문은 이 비대칭을 언급하지 않는다.

### Table S3 — 할로겐 과잉 배열별 전량 (Cl 발췌; Br/I 도 동형)

| x | 4a (X⁻/S²⁻ %) | 4c (X⁻/S²⁻ %) | E_rel | r(4a,X) | r(4a,S) | r(4c,X) | r(4c,S) | STD | σ^0.8 [min, max] |
|---|---|---|---:|---:|---:|---:|---:|---:|---|
| 0.25 | 100/0 | 25/75 | 2.7 | 2.68 | — | 2.47 | 2.42 | 0.1174 | 3.05 [2.24, 4.07] |
| 0.25 | 75/25 | 50/50 | **0.0** | 2.62 | 2.52 | 2.50 | 2.40 | 0.0885 | 10.57 [7.52, 14.84] |
| 0.25 | 50/50 | 75/25 | 8.4 | 2.51 | 2.54 | 2.54 | 2.44 | **0.0601** | 14.03 [10.77, 17.89] |
| 0.25 | 25/75 | 100/0 | 29.6 | 2.40 | 2.46 | 2.58 | — | 0.0817 | **14.43 [11.18, 18.50]** |
| 0.5 | 100/0 | 50/50 | 8.5 | 2.65 | — | 2.50 | 2.42 | 0.0997 | 8.13 [6.10, 10.77] |
| 0.5 | 75/25 | 75/25 | **0.0** | 2.57 | 2.49 | 2.51 | 2.38 | 0.0814 | 13.01 [10.57, 15.85] |
| 0.5 | 50/50 | 100/0 | 7.8 | 2.48 | 2.47 | 2.54 | — | **0.0517** | **14.03 [11.18, 17.68]** |
| 0.75 | 100/0 | 75/25 | 6.7 | 2.59 | — | 2.51 | 2.38 | 0.0894 | 28.25 [21.95, 36.79] |
| 0.75 | 75/25 | 100/0 | **0.0** | 2.52 | 2.47 | 2.50 | ⚠**0.00** (§14-D7) | **0.0335** | **29.88 [20.94, 42.69]** |

- Br 최고: x=0.75, 75/25·100/0, STD 0.0646 → 19.51 mS/cm. I 최고: 같은 배열, STD 0.1271 → 18.50.
- **x 가 커질수록 최안정 배열이 "4c 를 X 로 채우는 쪽"으로 이동**한다 — 과잉 할로겐이 4c 를 메우기 때문.
  논문 논거: *"Even if S²⁻ completely fills the 4c site, at least 25 % Cl⁻ should occupy the 4c site"* (x=0.25 = Cl 5개 > 4c 자리 4개).

  ✏ **2026-08-04 ESI 검증으로 정밀화(§21.10)**: 4c 의 X 비율이 오르는 건 **조성이 강제**하는 것이라 정보가 없다.
  정보는 **4a 쪽**에 있고, 거기서는 할로겐마다 거동이 다르다 —
  **Cl 은 x 와 무관하게 4a 의 1/4 을 S²⁻ 에 내주고(75/25 고정), I 는 한 번도 4a 를 내주지 않는다(100/0 고정).**
  Br 은 x=0.75 에서만 75/25 인데 2위와 **0.9 meV/atom** 차라 사실상 축퇴다(x=0.25 도 0.5 meV/atom).
  → **I 의 4a 강선호가 여기서도 재확인**(`rao2025` ΔE 0.35 eV/atom · `deklerk2016` all-4a → intercage 0 과 3중 정합).
  ⚠ 그리고 **Br 의 "최안정" 라벨은 kT=25.85 meV 의 1/30 수준 차이**라, Eq(6–8) 의 *"안정한 배열이 대부분을 차지한다"* 서사가 Br 에서는 근거가 약하다.

### Table S4 — LT vs HT 상 (부수 결과, Li-rich 쪽)

| 조성 | 안정상 | ΔE_LT−HT (meV/atom) |
|---|---|---:|
| **Li₆PS₅Cl** | **HT** | **+2.99** |
| Li₆.₂₅PS₅.₂₅Cl₀.₇₅ | LT ~ HT | −0.56 |
| Li₆.₅PS₅.₅Cl₀.₅ | LT | −1.99 |
| Li₆.₇₅PS₅.₇₅Cl₀.₂₅ | LT | −6.29 |
| Li₇PS₆ | LT | −12.08 |

> 🔑 **Li₆PS₅Cl 에서 입방 HT 상의 우위가 겨우 3 meV/atom**이다 = 사실상 축퇴.
> "할라이드가 HT 입방상을 안정화한다"는 교과서 서사의 **정량 크기**를 여기서 얻는다. (본문에는 논의 없음, Table S4 만 있음)

---

## 7.5 σ_bulk 과 σ_total 은 다른 값이다

실험에서 재는 전도도는 보통 **알갱이 내부(bulk) + 알갱이 경계(grain boundary)** 를 합친 값이다.
계산은 완벽한 단결정을 다루므로 **bulk 만** 준다. 그래서 둘을 그냥 비교하면 계산이 항상 이긴다.
- **EIS(임피던스)** 로 재면 bulk 와 경계가 서로 다른 주파수 대역에 나타나서 **분리해 낼 수 있다**.
- 소결이 잘 안 된 시료일수록 경계 저항이 커서 σ_total 이 σ_bulk 보다 훨씬 작다.
논문이 실험과 계산을 비교할 때 **어느 쪽 σ 를 썼는지**를 반드시 확인해야 하는 이유다.

---

## 8. ★ σ_bulk 보정법 (ESI Section B) — **이 논문의 두 번째 기여이자 가장 약한 고리**

### 8.1 배열 앙상블 → 단일 σ_bulk (Eq 6–8)

$$P_i(E) \propto e^{-\Delta E / kT}, \qquad P_i(\sigma) \propto e^{-\Delta \sigma / kT}, \qquad
P_i = \frac{P_i(E)\,P_i(\sigma)}{\sum_j P_j(E) P_j(\sigma)}, \qquad \sigma_{\text{bulk}} = \sum_i P_i \sigma_i$$

- ΔE = 최안정 배열 대비 상대에너지 (**meV/atom**)
- Δσ = **가장 느린 배열 대비 전도도 차** (**mS/cm**)
- 논거: *"the Li-ion diffusion through the bulk argyrodite is limited by the **slowest** diffusion region, not the fastest"*
  → 느린 배열이 **병목(bottleneck)** 이므로 큰 가중을 준다 (Fig S2 모식도)
- **T 는 명시되지 않음**. 우리가 Table S1 수치에서 역산하면 **kT ≈ 25.9 meV → T = 300 K**.

**Table S1 (Li₆PS₅Cl, χc = 1.0)**

| X⁻@4c | ΔE (meV/atom) | P_i(E) | P_i(σ) | P_i(E)P_i(σ) | 정규화 P_i | σ_RT (mS/cm) |
|---|---:|---:|---:|---:|---:|---:|
| 0 % | 23 | 0.4121 | **1.0000** | 0.4121 | **0.6482** | **0.02** |
| 25 % | 4 | 0.8678 | 0.1739 | 0.1509 | 0.2373 | 45 |
| 50 % | 0 | 1.0000 | 0.0114 | 0.0114 | 0.0179 | 115 |
| 50 % | 11 | 0.6450 | **0.0028** ⚠ | 0.0018 | 0.0029 | 183 |
| 75 % | 13 | 0.6107 | 0.0970 | 0.0592 | 0.0932 | 60 |
| 100 % | 206 | 0.0003 | 0.9795 | 0.0003 | 0.0005 | 0.57 |
| | | | | | **σ_bulk = 18.79 mS/cm** | |

### 8.2 ⛔⛔ 우리의 판정: **Eq (7) 은 차원상 무의미하고, 논문의 실험 일치는 그 식에 의존한다**

**(a) 차원.** $\Delta\sigma$ 는 **전도도(mS/cm)** 인데 $kT$ (에너지) 로 나눈다. 지수 인자의 인수가 무차원이 아니다.
우리가 검산하면 **"σ 값을 mS/cm 숫자 그대로 meV 처럼 취급"** 했을 때만 Table S1 이 재현된다
(예: 25 % → exp(−(45−0.02)/25.85) = 0.1755 vs 인쇄 0.1739 ✓).

**(b) 단위를 바꾸면 결과가 바뀐다.** 같은 σ 를 **S/cm** 로 쓰면 모든 $P_i(\sigma) \to 1$ 이 되어
$\sigma_{\text{bulk}} = 18.79 \to$ **87.6 mS/cm (4.7×)**. → **단위 선택이 결과를 결정한다.**

> 🔑🔑 **2026-08-04 ESI 검증에서 이게 가설이 아니게 됐다(§21.3).** 위는 우리가 상상한 단위변환이었다.
> 그런데 **논문 자신이 수행하는 재척도**(χc=0.8 결정화도 보정, ×0.2033)만으로도 같은 병이 발현한다 —
> Table S3 의 (이미 보정된) σ 를 Eq(6–8) 에 넣으면 Table 2 대비 **+10 %~+64 %** 어긋나고,
> **보정을 되돌린 원값에 혼합을 걸어야만** 9/9 조성군이 ≤0.02 mS/cm 로 재현된다.
> 즉 **σ 에 상수 하나를 곱하는 것만으로 물리적 결론이 최대 64 % 움직인다.**

**(c) 혼합규칙 선택이 3자릿수를 가른다** (우리가 같은 Table S1 로 계산):

| 혼합 방식 | σ_bulk (χc=1.0) | ×χc^7.14 (0.8) | 실험 (Table S2) |
|---|---:|---:|---|
| **논문 (E·σ 동시 Boltzmann)** | **18.79** | **3.82** | **3.10 / 2.30 / 2.5** |
| E-가중만 (열역학만) | 87.8 | 17.8 | ↑ 대비 6–8× 과대 |
| 단순 산술평균 | 67.3 | 13.7 | 과대 |
| 조화평균(직렬저항=진짜 병목) | 0.116 | 0.024 | 2자릿수 과소 |

→ **논문이 실험과 맞은 것은 "E-가중만 쓰면 6–8× 과대"인 상황에서 차원상 무의미한 kinetic 가중이 정확히 4.7× 를 깎아 줬기 때문**이다.
   그리고 그 위에 **χc^7.14 라는 두 번째 경험 노브**가 다시 4.9× 를 깎는다.
   **자유 노브 2개로 6–8× 를 맞춘 것**이므로, 이 일치는 **방법의 검증이 아니다.**

**(d) 표 안에도 산술오류 1건.** 50 %(ΔE=11) 행의 $P_i(\sigma)$ = 0.0028 인데, 같은 식으로 계산하면 **8.4×10⁻⁴** 다 (3.3× 차이).
   σ_bulk 에 미치는 영향은 작지만(0.53 / 18.79), 표가 자기 식을 따르지 않는 셀이 있다.

**(e) 논거의 자기모순.** *"가장 느린 영역이 율속"* 이라면 물리적 혼합규칙은 **직렬(조화평균)** 이다.
   그런데 실제로 쓴 것은 **가중 산술평균**이고, 조화평균으로 하면 0.12 mS/cm (실험보다 20배 낮음) 가 된다.
   즉 **서사는 병목인데 식은 병렬**이다.

### 8.3 결정화도 보정 χc^7.14 (Fig S3, Table S2)

$$\sigma_{\text{exp.}} = \sigma_{\text{calc.}} \cdot \chi_c^{7.14}$$

- **회귀 데이터**: ref [20] = **Jung 2020, Nano Lett. 20, 2303** (Li₆₋ₓPS₅₋ₓCl₁₊ₓ 를 여러 방법으로 합성해 **결정화도를 정량 측정**)
- Fig S3(a): **실측 8점(χc 0.580–0.825) + 앵커 1점**. **R² 없음.**
  ✏ **2026-08-04 ESI 실물 검증(§21.4)으로 점 수 확정** — "8점 남짓" 은 정확히 8점이었다.
  ⚠ **오른쪽 끝 (1.0, 1.0) 점은 데이터가 아니라 "완전결정 = 계산값" 이라는 정의상 앵커**다
  (복원 좌표 **(1.0002, 1.0006)**).
  ⛔ ~~지수 7.14 는 사실상 그 앵커가 결정한다.~~ → **철회(§21.4-C4).** 1ⁿ = 1 이라 앵커의 잔차는 어떤 지수에서도 0 이고,
  넣든 빼든 피팅값이 소수점까지 같다. **앵커가 정하는 것은 지수가 아니라 R² 다: 0.616(실측 8점) → 0.971(앵커 포함).**
  지수 자체는 실측 8점의 **선형공간 최소제곱 = 7.19** 로 인쇄값 7.14 와 0.7 % 차 — **정직한 값**이다.
  (log-log 로 피팅하면 8.43 → 피팅 공간 선택이 18 % 를 움직인다.)
- **실측 산포가 추세보다 크다**(§21.4b): χc 가 2 %p 차인 두 점에서 σ_exp/σ_calc 가 **8.8배** 갈린다(0.690→0.122 vs 0.710→0.014).
- 실측 구간에서 σ_exp/σ_calc ≈ 0.005–0.26, 피팅값 χc=0.8 → **0.2033**. χc=0.7 → **0.0783**.
  ✓ 보정 사슬은 닫힌다 — Table S2 4조성 × 2결정화도 8칸이 **σ(χc=1)×0.8^7.14 / ×0.7^7.14 로 3자리까지 재현**(§21.0).
- **문헌 σ 대부분이 χc 70–80 % 에 대응** → 본 연구는 χc = 0.8 채택. 논문 표현: *"the maximum Li-ion conductivity that can be derived experimentally"*

**Table S2 — 계산 vs 실험**

| x | χc=1.0 | **χc=0.8** | χc=0.7 | 실험 (mS/cm) |
|---|---:|---:|---:|---|
| 0 | 18.79 | **3.82** | 1.47 | 3.10[Jung], 2.30[Jung], 2.5[Adeli] |
| 0.25 | 27.32 | **5.55** | 2.14 | 7.00[Jung], 5.10[Jung], 4.2[Adeli] |
| 0.375 | — | — | — | 5.6[Adeli] |
| 0.5 | 52.11 | **10.59** | 4.08 | 10.20[Jung], 5.10[Jung], 12.0[Adeli], 5.9[Adeli] |
| 0.7 | — | — | — | 17[Feng] |
| **0.75** | 142.89 | **29.04** | 11.19 | **— (실험 없음)** |

> ⚠⚠ **논문의 가장 화려한 값(29.04 mS/cm @x=0.75)은 실험 대조가 없는 조성이다.**
> 그리고 `adeli2019` 가 확립한 **고용한계 x = 0.5**(x>0.5 에서 LiCl 석출, x=0.6 σ 3.3 mS/cm 로 급락) 를
> 이 논문은 **인용(ref 21)만 하고 언급하지 않는다.**
> 다만 Feng 2020[22] 이 x=0.7 에서 17 mS/cm 를 보고했으므로 **"한계 = 공정변수"** 라는 우리 INDEX 판정과 함께 읽어야 공정하다.
> **인용 시엔 반드시 "x=0.75 는 계산 전용, 실험 대조 없음"을 병기할 것.**

---

## 9. Figure set 전수 ★

| Fig | 내용 | 우리가 참고할 점 |
|---|---|---|
| **1(a)** | F4̄3m 입방 단위셀. 범례 48h/24g(Li)·4c·4a(S²⁻ or X⁻)·4b(PS₄³⁻) | 우리 구조 그림 범례 표준. **4c = 우리 4d** 표기 대조표 |
| **1(b)** | ★ **Li 케이지 네트워크**: 4c-cage 4개가 정사면체, 중심에 4a-cage, **48h 3개 공유** | ★ **케이지 위상 그림의 정본.** 우리 `li_percolation` 서사(cage↔cage 병목) 시각화에 그대로 쓸 문법 |
| **2** | 6배열 도해 (0/25/50 % × 2열). 노랑·파랑 = PS₄, 주황·갈색 = 4c 의 S²⁻·X⁻, 초록·진초록 = 4a 의 S²⁻·X⁻ | ★ **우리 `disorder_ensemble` cfg 도해의 양식** — 색으로 자리×종을 구분 |
| **3(a–c)** | ★ Arrhenius log D vs 1000/T, ⛔ **6배열이 아니라 5배열**(범례 5줄: 0/25/**50**/75/100 % X@4c — **50 % 두 배열 중 P2₁22 만**) × Cl/Br/I. **600–1200 K 측정점 + 300 K 외삽**. 300 K 부근에 **분홍 밴드(anion disordered) / 파랑 밴드(anion ordered)** | ★★ **"ordered vs disordered 를 두 밴드로 칠하는" 표현** — 우리 `disorder_ensemble` Arrhenius 그림에 즉시 이식 가능. **큰 오차막대는 300 K 외삽점**(시드 산포, Cl 0 % 는 1.5 자릿수) → §20.2·§20.8 |
| **4(a)** | Li 확률밀도 등가면, Li₆PS₅Cl **@700 K**, 3배열 (0 % / 100 % / 50 %). 캡션에 **"4c-cage" / "4a-cage" / "Fused 4a- and 4c-cages"** | ★★ 우리 `li_density_cube.py` 산출물의 **판독 어휘**. "융합된 케이지 = inter-cage 활성" |
| **4(b)** | ★ **van Hove self-part** 4πr²G_s(r,t), 0–50 ps × r 0–10 Å 열지도. ordered 는 **~5 Å 에 강한 띠가 50 ps 유지**(= 갇힘), 50 % 는 전 거리로 번짐(**"Inter-cage diffusion"** 라벨) | ★★★ **우리 T12(van Hove) 승격 근거 3건째** (kim2025 CSP·kim2024 에 이어). 열지도 축·컬러바 양식 그대로 채용 가능 |
| **4(c)** | van Hove **distinct-part** G_d(r,t) → *"most Li-ions migrate in a **highly concerted mode**, multiple ions hop simultaneously within a few ps"* | ★ 협동 확산의 정성 증거. ⚠ **세 패널이 육안으로 거의 동일**(σ 가 10⁴ 배 다른데도) → **전도도 판별력 없음**, §20.7 |
| **5** | ★ **σ(mS/cm, 선형축) vs STD of Li cage size** 산점도, 마커 35성분 ≈ **39점**, 빨강 파선 가이드곡선 | ⚠ **R² 없음 · 오차막대 없음 · σ 선형축** + ⛔⛔ **Table 1 의 18배열 중 2개가 없다** — σ 최대 배열(Cl 50 % P2mm, 37.1)은 **y축 상한 34.97 위로 잘렸고**, Cl 100 %(STD 0.1336, σ 0.12)는 **축 안인데 미작도**. 그 둘을 빼면 Cl 순위상관이 −0.83 → **−1.00** 이 된다 → **§20.1. Fig 5 를 근거로 인용 금지** |
| **S1** | AIMD 워크플로 순서도: 구조최적화 → Run 1..4 병렬 → 수렴? → 결과 concatenate → Arrhenius. **"(600 – 1200 K)"** 명기 | ★ **우리 MD 프로토콜 문서화 양식.** "converged?" 루프가 자동 연장 규율 |
| **S2** | σ_bulk 개념 모식도: 3배열을 "Moderate / Unstable-Slow(**Bottle neck**) / Most stable-Fast" 로 놓고 열역학·동역학 기여를 표로 | 개념도. ⚠ 이 그림의 서사(병목)와 실제 식(가중 산술평균)이 어긋남 → §8.2(e) |
| **S3(a)** | σ_exp/σ_calc vs 결정화도 산점도 + 회귀곡선, inset 에 **σ_exp = σ_calc·χc^7.14** | ⚠ **실측 8점(χc 0.580–0.825) + (1,1) 앵커 · R² 없음.** ✏ 앵커는 **지수가 아니라 R² 를 정한다**(0.616 → 0.971); 지수는 실측 8점 선형 최소제곱 **7.19** 로 재현 → §21.4 |
| **S3(b)** | χc 80 %/70 % 계산선 vs 실험점, x = 0–0.75 | 우리 "계산 대 실험" 비교 그림 양식 |
| **S4 / S5** | Li₆PS₅**Br** / Li₆PS₅**I** 의 확률밀도 + van Hove self-part (Fig 4 의 할로겐판) | Cl 과 동일 결론 재현 — 3할로겐 모두 같은 그림 |
| **S6** | ★ Arrhenius **12패널** (Cl/Br/I × x=0/0.25/0.5/0.75), 600–1200 K, 측정점 오차막대 + 300 K 외삽 | ★ **조성×배열 전수 Arrhenius 를 12칸에 까는 판형** — 우리 47종 도펀트 그림에 참고. ⛔⛔ **x=0 열은 6배열이 아니라 5배열**(범례 5줄, Fig 3 과 같은 누락) → **σ 최대 배열은 ESI 에도 없다**, §21.1. ⚠ **Br·I 범례 오식 다발**(4c→4a, 점유율, **I 패널에 Br**) → **배열 동정은 Table S3 로**, §21.6 |
| **S7** | ★ **Li 궤적 + 확률밀도**, **20 ps @900 K**, 3배열. Li 마다 다른 색 | ★★ **"이온별 색 궤적"** = 갇힘/탈출을 한눈에. 우리 UMA 궤적에 즉시 적용 가능 (후처리만) |
| **S8** | ★★ intra/inter-cage 경로 모식 + **실제 구조에 치수 기입**: ordered 는 4c–4c 간 **2.90 Å(4a-cage) / 2.42 Å(4c-cage)** 에 **✕ 표시**, disordered 는 **2.65 / 2.55 Å** 에 파란 곡선 경로 | ★★★ **기술자의 물리를 한 장에 설명하는 그림.** "큰 4a-cage 가 4c–4c 통행을 막는다"를 치수로 보임. **우리 F* 그림의 짝** |

---

## 10. 기구 서사 (논문의 논증 흐름 전체)

```
[전제] argyrodite 전도의 율속 = inter-cage diffusion  (선행연구 + 본 논문 재확인)
   ↓
[기하] 4a-cage 4개가 4c-cage 를 정사면체로 둘러싸고 48h 3개를 공유
   → 4c→4c 이동은 반드시 4a-cage 를 통과, 4a→4a 는 4c-cage 를 통과
   ↓
[크기 결정 요인] 케이지 크기 = (Li–음이온 인력) × (음이온 이온반경)
   · 인력이 세거나 음이온이 작으면  → 케이지 작음
   · 인력이 약하거나 음이온이 크면  → 케이지 팽창
   · 4a 와 4c 의 음이온이 다르면    → 두 케이지 크기차 ↑
   ↓
[관측 1] 4a-cage > 4c-cage 항상.  X⁻-케이지 > S²⁻-케이지 항상.
[관측 2] ordered(S 전부 4c, X 전부 4a) = 4a 2.90 / 4c 2.42 Å → 크기차 최대
   → 큰 4a-cage 가 48h–48h 거리를 늘려 4c-cage 에 Li 가 갇힘
   ↓
[관측 3] disordered → X 일부가 작은 4c 로 들어가 4c 를 키우고, S 일부가 큰 4a 로 들어가
   (강한 Li–S²⁻ 인력으로) 4a 를 줄인다  → 양쪽에서 크기가 수렴 = STD ↓
   ↓
[검증 A] Fig 4(a): ordered = 확률밀도가 한 종류 케이지에만 국재 / 50 % = 4a–4c 연결
[검증 B] Fig 4(b): ordered = ~5 Å 띠가 50 ps 유지 (= 케이지 지름에 갇힘)
         본문: 4c-cage 지름 4.84 Å(0 % Cl) 과 4.92 Å(100 % Cl) ← ⚠ 후자는 실은 4a-cage (§14-D6)
[검증 C] Fig 4(c): 협동(concerted) 다중 hop
   ↓
[기술자] STD of Li-cage size ↓  ⇔  σ ↑        (Fig 5)
   ↓
[예측·확장] 할로겐 과잉 Li₆₋ₓPS₅₋ₓX₁₊ₓ 는 과잉 X 가 4c 를 메워 STD 를 더 줄인다
   → x ↑ 에서 STD ↓ · σ ↑  (Table 2) ✔ 확인
```

**핵심 물리 한 줄**: *"큰 케이지가 좋은 게 아니라, **케이지들이 서로 비슷해야** 좋다."*
→ **free-volume 계열 기술자(우리 BVSE 채널%·Voronoi 부피)와 정면으로 갈릴 수 있는 지점** (§12).

---

## 11. ★ 기술자의 실제 성능 — 논문이 보고하지 않은 통계 (우리가 표에서 직접 계산)

> ⚠ 아래 상관계수는 **논문에 없는 값**이며, **논문의 Table 1 + Table S3 원수치로 우리가 계산**한 것이다. 인용 시 그렇게 밝힐 것.

| 집합 | N | Spearman ρ (STD vs σ) | Pearson R² (σ 선형) | Pearson R² (log₁₀σ) |
|---|---:|---:|---:|---:|
| Table 1 Cl 6배열 | 6 | **−0.83** (p=0.04) | — | — |
| Table 1 Br 6배열 | 6 | **−0.66** (p=0.16) | — | — |
| Table 1 I 6배열 | 6 | **−0.90** (p=0.015) | — | — |
| **전체 (Table 1 + S3)** | **45** | **−0.78** (p=3×10⁻¹⁰) | **0.44** | **0.62** |
| **완전질서 6배열 제외** | 39 | **−0.72** | — | 0.45 |
| — *아래는 2026-08-04 본문 실물 검증 추가분 (Table 1 만, ESI 불요)* — | | | | |
| Table 1 전량 | 18 | −0.871 | **0.426** | 0.764 |
| **Table 1 중 Fig 5 에 실제로 그려진 것만** | **16** | −0.905 | **0.648** | 0.780 |
| Cl 6행 (표에 인쇄된 대로) | 6 | **−0.829** | **0.394** | 0.897 |
| **Cl 4행 (Fig 5 에 그려진 것만)** | **4** | **−1.000 (완전)** | **0.769** | 0.987 |
| — *아래는 2026-08-04 **ESI** 실물 검증 추가분 (Table S3 = 할로겐 과잉만)* — | | | | |
| **Table S3 전량 (할로겐 과잉 27배열)** | **27** | **−0.698** | **0.413** | **0.435** |
| Table S3 Cl | 9 | −0.644 | — | 0.522 |
| Table S3 Br | 9 | −0.700 | — | 0.450 |
| **Table S3 I** | 9 | **−0.567** | — | **0.291** |

> ⛔ **기술자가 가장 약한 곳이 논문이 가장 세게 주장하는 곳이다.**
> 전체 45배열의 ρ=−0.78 · log R²=0.62 는 **x=0 의 ordered 배열이 만드는 σ 3–7자릿수 갭**이 떠받친다.
> 논문이 **예측**으로 파는 할로겐 과잉 구간(Table S3)만 떼면 ρ=−0.70, **log R² 0.62 → 0.435**,
> **I 계열은 0.29** 밖에 안 된다. → §21.2

**판정**
1. **상관은 실재한다.** ordered 배열 6개를 빼도 ρ = −0.72 로 살아남는다 → *"이건 그냥 ordered/disordered 이진 분류기다"* 라는 반박은 **틀렸다**.
2. **그러나 설명력은 절반 이하**다. Fig 5 의 선형축 기준 **R² = 0.44**. 논문은 R² 를 **한 번도 보고하지 않는다.**
3. **⛔ 통제된 비교에서는 부호가 3/3 틀린다.** 같은 점유율(50 %)·다른 배열 쌍:

| X | 배열 A (STD → σ) | 배열 B (STD → σ) | 기술자 예측 | 실제 |
|---|---|---|---|---|
| Cl | P2₁22 **0.0638** → 23.3 | P2mm 0.0931 → **37.1** | A 가 빠름 | **B 가 빠름 ✗** |
| Br | P2₁22 **0.1166** → 8.5 | P2mm 0.1489 → **10.5** | A 가 빠름 | **B 가 빠름 ✗** |
| I | P2mm **0.1676** → 3.4 | P2₁22 0.2118 → **6.1** | A 가 빠름 | **B 가 빠름 ✗** |

   → **조성·점유율을 고정하고 배열만 바꾸면 기술자가 순서를 3/3 뒤집는다.**
   단 **공정한 단서**: 이 σ 차이들은 대체로 **시드 min–max 밴드 안**이다 (Cl 23.3[18.8,28.9] vs 37.1[26.1,52.9] — 거의 접함;
   Br 은 완전 겹침; I 만 겨우 분리 4.6 vs 4.7).
   → **정확한 결론: 기술자의 분해능이 시드 잡음과 같은 크기라 "무질서 가족 안에서는 순위를 못 매긴다".**

   ⛔⛔ **2026-08-04 ESI 검증으로 이 유보를 격상한다 (§21.2).** 위 3건은 전부 **x=0** 이다.
   **할로겐 과잉(Table S3)에서는 시드 밴드가 겹치지 않는 오답이 나온다**:

| 군 | 최소 STD 배열 | 실제 최속 배열 | 배율 | 밴드 |
|---|---|---|---:|---|
| **I x=0.25** | STD **0.0896** → σ 2.03 [1.63, 2.44] | STD 0.1919 → σ **6.10** [4.07, 9.35] | **3.0×** | ⛔ **분리** |
| **Br x=0.25** | STD **0.0833** → σ 6.91 [5.49, 8.74] | STD 0.1391 → σ **13.21** [10.57, 16.67] | 1.9× | ⛔ **분리** |
| Br x=0.5 | STD 0.0674 → σ 8.74 [6.50, 11.79] | STD 0.1409 → σ 15.65 [11.59, 21.14] | 1.8× | 거의 분리 |

   → **"못 매긴다"(x=0) 가 아니라 "틀린다"(할로겐 과잉).** STD 가 **2.1배 작은** 배열이 σ 는 **3배 느리다.**
   기구: 오답 3건 모두 최소 STD 배열이 **4c 를 X 로 100 % 채워 S²⁻ 케이지가 아예 없어진 행**이다 —
   기술자가 **"케이지 종류가 하나 사라진 것"을 "균일해졌다"로 읽는다**(= §5.2-2 병의 재발).
4. **평탄 구간 반례**: Table 2 의 I, x=0.25 → 0.5 에서 STD 0.1912 → 0.1901 (**−0.6 %**) 인데 σ 1.58 → 2.75 (**+74 %**).

5. **⛔⛔ 그리고 위 3·4의 반례들은 Fig 5 에 그려져 있지 않다** (2026-08-04 실물 검증 §20.1).
   3의 Cl 반례(50 % P2mm, σ **37.1** = 이 연구의 최대값)는 **y축 상한 34.97 위로 잘렸고**,
   Cl 100 %(STD 0.1336인데 σ 0.12)는 **축 안인데 마커가 없다**.
   → **표에는 있고 그림에는 없다.** 그 둘을 빼면 Cl 순위상관이 **−0.83 → −1.00(완전)**, 선형 R² 가 **0.39 → 0.77** 이 된다.

> 🔑 **우리에게 주는 교훈**: 이건 우리가 우리 게이트에 늘 거는 질문(*"unique_kill 이 있나? 시드 잡음보다 큰가?"*) 을
> 이 기술자에 그대로 적용한 결과다. **기술자는 조성/도핑 레벨을 가르는 데는 유효하고, 같은 조성 안의 배열을 가르는 데는 무효하다.**
> 우리가 47종에 얹을 때도 **같은 층위에서만** 써야 한다.

---

## 12. ★★ 우리 BVSE 채널 % 와의 관계 — 같은 것을 재는가?

### 12.1 두 기술자의 물리

| | **우리 BVSE 채널 %** | **Jun STD of Li-cage size** |
|---|---|---|
| 입력 | **정적** 결정구조 (완화된 셀) | **AIMD 궤적** (유한온도) |
| 대상 | 셀 전체 격자에 **test Li⁺** 를 넣어 본 정전 퍼텐셜 | free-anion 자리 8개 주변의 **Li–음이온 평균거리** |
| 물리량 | BVSE=(BVS−1)² 가 iso 이하인 **부피분율** (softBV, ~0.25 Å voxel) | 케이지 반지름의 **산포** |
| 좋음의 방향 | **클수록 좋다** (넓은 채널) | **작을수록 좋다** (균일한 케이지) |
| 성격 | **전역(global)·연결성 포함** (above-min 영역의 퍼콜레이션까지 봄) | **국소(local)·연결성 미포함** |
| Li 공공 | **못 본다** (꽉 찬 격자 + test ion) | **간접적으로 본다** (실제 조성의 AIMD Li 위치) |
| 비용 | 초저가 (정적, 초 단위) | **AIMD 필요** (또는 MLIP-MD 궤적) |

### 12.2 ⛔ 어긋나는 조건 4가지 (= 이 작업의 결과 중 하나)

**(1) "케이지를 키우는" 변화 — 논문 자체의 데이터가 반례를 준다.**
Table 1 에서 **가장 큰 케이지(I⁻ @4a, r = 3.11 Å)를 가진 배열이 가장 느리다** (6.9×10⁻⁷ mS/cm).
free-volume 계열 기술자는 "더 큰 공간 = 더 좋음" 쪽으로 기울기 쉽다.
→ **큰 음이온을 한쪽 자리에만 몰아넣는 변화에서 두 기술자는 반대 방향을 가리킬 수 있다.**
   같은 긴장이 `rao2025` 안에도 있다: Rao 는 σ 최대(Cl–I 0.75:0.75)의 근거로 **"Li Voronoi 부피 9.39 Å³ = 넓은 채널"** 을 들지만,
   Jun 은 **큰 할라이드가 케이지 균일성을 깨서 나쁘다**고 한다. **두 서사의 화해점 = "크기가 아니라 균일도"** 이다.

**(2) Li 공공 축 — 우리 static-channel paradox 를 Jun 기술자는 통과한다.**
우리 db 의 기록: **comp1 → modelc 에서 BVSE 채널 % 는 −15 % 인데 σ 는 ×4** (`kb/concepts/ordered_vs_disordered.md` §4,
`tools/ionic/li_percolation.py` docstring). 우리는 이걸 **F\* (0.191 → 0.078 eV)** 로 해소했다.
Jun 기술자를 같은 축에 얹으면: Table 2 Cl 에서 **x = 0 → 0.6 (=modelc 조성) 로 STD 0.1193 → ≈0.07 (감소)**, σ 는 증가 방향.
→ **Jun STD 는 F\* 와 같은 편, 우리 BVSE 채널 % 와 반대 편**이다.
   ⚠ 단, 이건 STD 가 **AIMD 로 실제 Li 위치를 보기 때문**이지 기하학적 우월성 때문이 아니다.

**(3) 연결성이 없다.** STD 는 **완전한 국소 통계**다. "케이지가 다 똑같은데 목(neck)이 막혀 있는" 구조를 **구별하지 못한다.**
우리 `li_percolation` F* 와 `dopant_blocking_fraction` 은 정확히 그 축을 잰다.
→ **도펀트 양이온이 채널 목에 앉는 경우**(우리 blocking 축)에서 두 기술자가 갈릴 것으로 예상. **테스트 가능한 예측.**

**(4) 정의역이 다르다.** BVSE 채널 % 는 **아무 셀에나** 정의된다. Jun STD 는 **argyrodite 골격(4a/4c free anion 자리)** 이 있어야 정의된다.
→ 우리 47종 중 **치환형(O, Nd 등)** 은 계산 가능, **개재/코팅형(B₂O₃·Sc₂O₃·WO₃ 등 별상)** 은 **정의 불가**.

### 12.3 정량 대조 (비율만 — 절대값 인용 금지 규율)

| 축 | Jun 2022 | 우리 | 판정 |
|---|---|---|---|
| **x = 0 → 0.6 근방 σ 증가율** | Table 2 Cl 내삽 (x=0.5 → 0.75 사이) ≈ **4–5×** | comp1 → modelc **×4** (UMA-MD, 3-seed 비율) | ✓✓ **비율이 맞는다.** 엔진(AIMD vs UMA-MD)·모델(6배열 Boltzmann 평균 vs 단일 config)이 다른데도 배율 일치 |
| **Ea 감소 방향** | Cl ordered 452/339 → disordered 151–193 meV | comp1 0.253 → modelc 0.224 eV | ✓ 방향 일치. ⚠ **크기는 전혀 다르다** — 우리 comp1(0.253 eV)은 이 논문의 **완전질서 모델(0.34–0.45 eV)이 아니라 무질서 쪽(0.15–0.19 eV)에 가깝다.** `kim2024` digest 가 이미 남긴 경고와 동일 |
| **STD ↔ F\*** | STD 0.1193 → ~0.07 | F* 0.191 → 0.078 eV | ✓ 같은 방향. **두 기술자가 comp1→modelc 에서 일치** |
| **STD ↔ BVSE 채널 %** | STD ↓ (좋아짐) | 채널 % **−15 %** (나빠짐) | ✗ **반대** — §12.2(2) |

---

## 13. ★★ 이상욱 랩 기술자 계보 — 이 논문이 출발점인가?

**판정: 우리 litdb 보유분 기준 "argyrodite 수송 기술자" 계보의 최초 논문이 맞다.** (⚠ 2022 이전 이 랩 논문은 우리가 조사하지 않았다.)

```
                    ┌──────────────────────────────────────────────────────┐
                    │  Jun & S.U.Lee, JMCA 2022  (이 논문, 한양 ERICA)      │
                    │  ── 기술자: STD of Li-cage size  (동적·산포·argyrodite 전용)│
                    │  ── 방법:  enumlib 6배열 · Eq(6–8) σ_bulk · χc^7.14   │
                    │  ── AIMD:  VASP/PBE/500 eV/Γ/2 fs/600–1200 K/≥3 seed  │
                    └───────┬──────────────────────┬───────────────────────┘
                            │ ref [36]             │ ref 47 (AIMD 파라미터 위임)
                            ▼                      ▼
      ┌──────────────────────────────┐   ┌────────────────────────────────────┐
      │ Kim/Jun/…/S.U.Lee            │   │ Kim/…/Jun/S.U.Lee, JACS 2025 (CSP) │
      │ Nano Energy 2024 (MTP)       │   │ ── 기술자 3종: packing ratio α     │
      │ ── 같은 6배열·같은 Eq(S8–S11)│   │    (+dead volume) · Li–S₄ 부피 · CSM│
