Repository: yonghoon7153-source/Yonghoon-DEM-DFT

# 📚 LITDB — 문헌 단일 시스템 (**SE·DFT 축 + DEM·MPM 축, 두 트랙**)

> **앞으로 논문은 여기서만 본다.** 여러 곳(db/literature, kb/papers, db/properties, Excel)에 흩어진 문헌을 한 곳에서 생각·참고·비교하기 위한 통합 MD 시스템.

## 왜 트랙이 둘인가
`INDEX.md` 는 argyrodite 전해질 축이라 접촉역학·MPM·건식전극 digest 가 들어갈 자리가
없다. 그래서 한때 64편이 **어느 인덱스에도 없었다**(open_items #7). 축을 나눠 그 구멍을
닫았고, 한 분모로 세면 “159편 중 98편 미언급” 같은 **가짜 미결**이 나온다
(`comparison_vs_ours.md:8`). 분리는 실측 근거가 있는 결정이다 — 합치지 말 것.

⚠ 이 표의 **편수는 적지 않는다.** 손으로 쓴 수는 반드시 낡는다(README 자신이 세 번 틀렸다).
현재값은 `python3 tools/litdb/build_index.py --check` 로 본다.

File: litdb/papers/kakar1967_deformation_theory_hot_pressing.md
<!-- digest 표준 양식 확장 (paper-level STANDALONE). ★ = 사용자가 특히 원한 항목.
     깊이 기준 = bazzoun2026_dem_fem_rnm_ionic.md · τ 묶음 형식 기준 = tjaden2018_… · holzer2013_… · arzt1982_… 카드.
     이 논문은 수송 논문이 아니라 *압밀 접촉 기하 (이론) + 접촉 평면 실측* 논문이다 → §4 = 모델 사슬 · a/R 정의 · 측정 사슬, §8 = "압분 접촉면적 실측 — 결정 9 · E2 c² 의 보조".
     쪽 표기 = 학술지 인쇄 쪽.  PDF n 쪽 = 인쇄 (3221 + n) 쪽 — PDF 1 = AIP 표지 (본문 아님) · PDF 2 = p.3223 … PDF 9 = p.3230.  식 · 그림 · 표 번호 = 원문 번호.  SI 없음.
     1967 스캔본 — 텍스트층 OCR 이 식을 깨뜨린다 ("!Do" = (3/2)D₀ · "10gZ" = log Z · "aiR" · "aj R" = a/R · "Cal R)2" = (a/R)²) → 식 · 표 · 그림은 쪽 렌더 (2× 전쪽 + 4–6× 확대) 에서만 읽었다.
     값 표지: stated = 본문 · 표 · 캡션 원문 / 판독 = 그림 눈 판독 (≈ · 추세 전용) / 우리 산술 = 원문 식 · 표 · 판독값으로 카드 작성자가 계산한 값 (원문에 없는 수) / 우리 유도 = 원문 식에서 끌어낸 식 (원문에 없음). -->
# Deformation Theory of Hot-Pressing — 단분산 구 네 규칙 쌓임 (단순입방 · 사방 · 능면체 · 체심) 의 부피 보존 평면 접촉 모델 D − D₀ = (3/2)D₀(a/R)² + 납 · 사파이어 구 압분의 접촉 평면 반지름 a/R · 배위수 Z · 밀도 실측 — Kakar & Chaklader (J. Appl. Phys. 1967)
> slug `kakar1967_deformation_theory_hot_pressing` · DOI `10.1063/1.1710093` · type `theory (regular-packing volume-conserving truncated-sphere contact geometry) + exp (Pb · sapphire sphere die compaction — a/R · Z · bulk density)` · PDF `29. Deformation theory of hot‐pressing.pdf` · digested `2026-10-03` · status ✅
>
> ★ **판정 요약 (이 카드의 목적 = 결정 9 · E2 c² 의 보조 실측)** — 원문의 이론은 단분산 구가 접촉점에서 소성으로 납작해져 **반지름 a 의 원형 평면**이 생기고, 잘린 부피를 보존하려고 **구 반지름 R 이 고르게 자란다**는 기하다.  이것으로 네 규칙 쌓임의 밀도를 a/R 의 함수로 준다 (Eq. 1 · 3–5, Table I).  실험 구간 a/R ≤ 0.25 에서는 R ≈ R₀ 로 두어 **D − D₀ = (3/2)D₀(a/R)²** (Eq. 6, 1차) 을 얻는다 — 쌓임은 D₀ 로만 들어간다.  실측은 다이 안의 납 구 (상온 · 50 · 100 °C) 와 사파이어 구 (1570–1700 °C) 를 꺼내 잰 값이다: **평면 지름을 측각기 (goniometer) 로 잰 a/R** · 평면 수로 센 Z · 무게/부피 밀도.
> ⇒ **c² (실제 접촉면적 ÷ 겹침 원) 는 이 논문에서 나오지 않는다.**  접촉별 중심 접근량을 재지 않았고, 실측 밀도 띠 (D ≈ 0.60–0.71, 판독) 가 Arzt c² 띠 (0.84–0.90) 와 겹치지 않는다.  실측은 같은 a/R 에서 아핀 모델보다 **더 치밀**하다 (Fig. 8 · 12) — 원문은 이를 미끄러짐 · 재적층 · 배위수 증가에 돌린다.  같은 '부피 보존' 족의 모델 c² 를 원문 Eq. (1) 로 다시 풀면 **밀도 · 쌓임에 따라 변한다** (실험 구간 1.01–1.07 · D 0.84–0.90 에서 정규 격자 1.17–1.62 — 우리 산술).  Arzt 두 끝 1.27 · 1.40 은 그 산포 안에 있다.  **결정 9 권고는 바뀌지 않는다** — 한정어 (기구 · 밀도 띠) 만 더한다 (§8).
>
> ⚠ 범위: 단분산 · 정규 격자 이론 + 금속 (납, Sb 2 wt%) · 사파이어 구의 일축 다이 압밀.  **수송 (σ · τ) 은 없다.**  압력은 사파이어 2000 psi 만 적혀 있고, 납의 하중 · 압력은 적혀 있지 않다.

---

## 0. 결론 먼저 (메인이 물은 것 → 답)

| 질문 | 답 | 근거 (식 · 쪽) |
|---|---|---|
| a/R 의 정의 — 기하 교차 원인가 실측 접촉 원인가 · 부피 보존을 넣었나? | **이론**: 부피 보존 잘린 구의 평면 반지름 a ÷ **자란** 구 반지름 R (R₀ = 원래 반지름).  *"As the radius a of the face increases, the radius R of the sphere must increase to maintain a constant volume. This is true only if the material at the faces spreads symmetrically to maintain the sphericity of the particle."*  단 실험 구간 a/R ≤ 0.25 에서는 R ≈ R₀ (Fig. 2) 로 두므로, Eq. (5)–(6) 의 a 는 **사실상 아핀 압축된 원래 구의 겹침 원**이다 (부피 보존 보정 = 면적 +1–7 % (사방) · 능면체 ≤ +11 % — 우리 산술 §3-C).  **실측**: 하중을 걷고 꺼낸 구의 평면 (압흔) 평균 지름을 측각기로 잰 값 — **잔류 소성 접촉면**이고 기하 교차 원이 아니다 | p.3224 (§II · Eq. 1) · p.3226 · p.3227 (§IV-D) · Fig. 2 |
| 네 쌓임의 a/R ↔ 밀도 식 | 단위 셀 = A(R² − a²)^{3/2} · **D = 1/[A(R² − a²)^{3/2}]** (Eq. 3) · D₀ = 1/(AR₀³) (Eq. 4) · **D₀/D = [(R² − a²)/R₀²]^{3/2}** (Eq. 5) · a/R ≤ 0.25 에서 R = R₀ 로 두고 이항 1차 → **D − D₀ = (3/2)D₀(a/R)²** (Eq. 6).  A = 8 · 4√3 · 4√2 · 32√3/9 (단순입방 · 사방 · 능면체 · 체심).  경험식 *"(D − D₀) is very nearly equal to 101.5 log Z (a/R)²"* (입방 · 육각기둥 · 능면체) | Eq. (3)–(6), p.3226 · Table I p.3225 |
| 원문 표 수치 | Table I: D(R₀) = **52.36 · 60.46 · 74.05 · 68.02 %** · D(R_c) = **96.51 · 83.51 · 96.41 · (1) 93.95 / (2) 99.45 %** · α = 2π · 8π/3 · 4π · 8π/3 · β = 8π/3 · 4π · 20π/3 · 4π.  (표 밖 · 본문) 임계 반지름 (V = 1 단위) 0.71553 · 0.64321 · 0.65560 · (R_c)₁ 0.64321 / (R_c)₂ 0.66940 | Table I · 본문 p.3225 |
| 실측 재료 · 조건 | 납 산탄 지름 0.120–0.125 in (Sb 2 wt%) · 강 다이 · 상온 · 50 · 100 °C (±3 °C) · 0.035 in./in./min.  사파이어 구 지름 1 mm · 흑연 다이 0.75 in · 1570 · 1600 · 1700 °C (±10 °C) · 2000 psi · 하중 유지 30 s.  실험마다 다이 중앙부 **20 구 (사파이어 40)** 측정 | p.3227 · p.3228 |
| 측정법 | 압분 뒤 구를 계통적으로 꺼낸다 → **평면 (압흔) 수 → 평균 Z** · **평면 평균 지름 (측각기) → a/R** · 진밀도 (비중병) + 압분체 무게 · 부피 → % 겉보기 밀도 · Instron 차트 → 영구 변형률 | p.3227 (§IV-D) |
| 밀도 범위 | 이론: a/R 0 → 임계 (Table I).  실측: **납 a/R ≈ 0.10–0.235 · D ≈ 62–71 %** · **사파이어 a/R ≈ 0.10–0.13 · D ≈ 59.6–61 %** (판독, Fig. 5 · 6 · 12).  *"all experimental work was limited to a/R = 0.25"* | p.3226 (stated 한계) · Fig. 5 · 6 · 12 |
| 겹침 원 대비 실측 접촉면적 배수 | **원문에 없다.**  접촉별 중심 접근량을 재지 않아 접촉 단위 c² 를 만들 수 없다.  만들 수 있는 것은 **겉보기 비** — 실측 (a/R)² ÷ 같은 ε_b (또는 같은 ΔD) 를 내는 아핀 모델 (a/R)²: ≈ **0.4–0.75** (Fig. 8) · ≈ **0.35–0.57** (Fig. 12 기울기) (판독 · 우리 산술).  1 보다 **작다** — 원문이 미끄러짐 · 재적층 · Z 증가 (비접촉 치밀화) 에 돌린 몫이 분모에 들어가기 때문이다.  **c² 가 아니다** | Fig. 8 · 12 · p.3229 |
| c² 두 끝 1.27 · 1.40 을 이 자료로 대조할 수 있나 | **없다.**  ① 밀도 띠: 실측 ≤ ≈ 0.71 ↔ Arzt 0.84–0.90 ② 접촉 크기: 실측 a/R ≤ 0.235 ↔ 우리 평균 a/r_SE 0.30–0.44 (메모 v2 §0 ⑤) ③ 접근량 미측정.  대신 **원문 Eq. (1) 로 같은 부피 보존 족의 모델 c²** 를 풀었다 (우리 산술).  실험 구간 (사방, a/R 0.10–0.25) **1.01–1.07** · D 0.84 / 0.90 에서 능면체 **1.17 / 1.33** · 체심 1단계 **1.19 / 1.30** · 단순입방 **1.45 / 1.62** (사방은 D 0.835 에서 임계 — 해당 없음) ↔ Arzt 1.27 / 1.40 (arzt 카드 L-6).  1차 꼴 **c² ≈ 1 + Z(a/R)²/8** (우리 유도) | §3-C · §8 |
| arzt1982 카드가 이 논문을 옮긴 문장 | [18] 행 *"압분 Pb 접촉면적 (Fig. 5 ◇)"* — 납 압분은 **맞다**.  다만 원문이 잰 것은 **평면 반지름 비 a/R** 이고 '면적' 은 환산값이다.  원문에는 사파이어 (1570–1700 °C) 와 Z 실측도 있다.  납 자료의 밀도 (≈ 0.62–0.71) 는 Arzt D₀ 0.64 를 걸친다.  기호 ◇ 는 여기서 확인하지 못했다 (Arzt 캡션 텍스트층이 깨져 있고 Arzt PDF 가 이 환경에 없다) | §10 |

## 1. 한 줄 요약
가압 소결 (hot-pressing) 초기의 소성 흐름 기여를 따로 떼어 보려는 1967 해석 + 실험 논문이다.  단분산 구의 네 규칙 쌓임 (단순입방 Z 6 · 사방 Z 8 · 능면체 Z 12 · 체심 Z 8 → 14) 이 정수압 아래에서 접촉마다 평면을 만들며 다면체 (정육면체 · 육각기둥 · 마름모십이면체 · 깎은 팔면체) 로 가는 과정을 **부피 보존 잘린 구** 기하로 푼다.  밀도 · 겉보기 부피 변형률을 a/R 의 함수로 주고 (1차: **D − D₀ = (3/2)D₀(a/R)²**), 납 (상온 · 50 · 100 °C) · 사파이어 (1570–1700 °C) 구 압분에서 a/R · Z · 밀도를 실측해 *"전체 변형은 사방 쌓임 단분산 구와 비슷하다"* 고 결론 낸다.  실측은 같은 a/R 에서 이론보다 치밀하고 (원문 해석: 재적층 · Z 증가), 실험 구간은 a/R ≤ 0.25 · D ≲ 0.71 이다.

## 2. 메타
| 저자 | 저널/년 | DOI | 재료계 | 연구유형 |
|---|---|---|---|---|
| **Ashok K. Kakar**, **A. C. D. Chaklader** (Department of Metallurgy, University of British Columbia, Vancouver, Canada) | **J. Appl. Phys. 38(8), 3223–3230 (July 1967)** — 접수 1966-11-14 · 최종 1967-03-01 | **10.1063/1.1710093** (AIP 표지 = PDF 1 쪽에 인쇄 · 본문 쪽에는 없음) | ① 납 산탄 (Sb 2 wt%) 지름 0.120–0.125 in ② 사파이어 구 지름 1 mm (A. Miller and Co., Libertyville, Illinois) ③ (예비) 유리 구 380–400 µ | **이론 (정규 쌓임 잘린 구 기하) + 실험 (다이 압밀 · 진공 가압 소결)** |

- 이용 허락: PDF 에 문구 없음 (AIP 다운로드본).  SI 없음.
- 기원: *"This work was originally started as an undergraduate research project by K. McQuhae in 1964"* · 지원 National Research Council Bursaries · Clayburn-Harbison Fellowship (p.3230).
- 원문 참고문헌 22 개 (번호 각주).  이 논문을 인용하는 정본 카드: `arzt1982_particle_coordination_densification_spheres` ([18]).

## 3. 핵심 수치

### 3-A. 본문 명시값 (stated, 쪽 순)
| 양 | 값 | 조건 | 출처 (식 · 쪽) |
|---|---|---|---|
| 다룬 쌓임 (Morgan [19]) | 단순입방 Z 6 · 사방 Z 8 · 체심 Z 8 · 정방 Z 10 · 능면체 Z 12 | 정방은 *"does not seem to conform to a regular polyhedron on deformation and so cannot result in complete densification"* → 제외.  체심은 일방향 힘장에서 불안정하지만 이론적 관심으로 포함 | p.3224 |
| 변형 끝 다면체 | 단순입방 → 정육면체 · 사방 → 육각기둥 · 능면체 → 마름모십이면체 · 체심 → 팔면체로 가다 *"six spheres at the face-centered positions begin to touch"* (1차 임계) 뒤 깎은 팔면체 (Z = 14) | 정수압 · 등방 · 평면에서 재료가 대칭으로 퍼져 구형 유지 | p.3224 |
| 입자 부피 | V_p = (4/3)πR³ − Z[π(h²/3)(3R − h)] = **α(2R² + a²)(R² − a²)^{1/2} − βR³ = (4/3)πR₀³ = const. = 1** | h = 잘린 조각 높이 · R = 변형 중 반지름 · R₀ = 원래 반지름 | **Eq. (1)**, p.3224 |
| α / β | 2π / 8π/3 (입방) · 8π/3 / 4π (육각기둥) · 4π / 20π/3 (마름모십이면체) · 8π/3 / 4π (깎은 팔면체) | Table I 각주 "Refer. to Eq. (1)" | Table I, p.3225 |
| 단위 셀 부피 | 8(R² − a²)^{3/2} · 4√3(R² − a²)^{3/2} · 4√2(R² − a²)^{3/2} · (32√3/9)(R² − a₁²)^{3/2} | 같은 순서 | Table I, p.3225 |
| % 겉보기 밀도, R = R₀ | **52.36 · 60.46 · 74.05 · 68.02** | 같은 순서 (= 규칙 쌓임 충전율) | Table I |
| % 겉보기 밀도, R = R_c | **96.51 · 83.51 · 96.41 · (1) 93.95 · (2) 99.45** | 임계 단계 (깎은 팔면체는 1 · 2 단계) | Table I |
| 임계 조건 · 반지름 (V = 1 임의 단위) | 입방 a_crit = R_crit/√2 → **R_crit 0.71553** · 육각기둥 a_c = 0.5R_c → **0.64321** · 마름모십이면체 a_c = 0.5R_c (θ = 54°44′) → **0.65560** · 체심 1단계 (a₁)_c1 = 0.5(R_c)₁ (θ = 35°16′30″) → **0.64321** · 2단계 (a₁)_c2 = (R_c)₂/√3 · (a₂)_c = (R_c)₂/3 → **0.66940** | Fig. 1 의 기하 | p.3225 |
| 깎은 팔면체 부피 | V_p = (8π/3)(2R² + a₁²)(R² − a₁²)^{1/2} + 2π(2R² + a₂²)(R² − a₂²)^{1/2} − 8πR³ = 1 | 두 종류 면 (8 + 6) | **Eq. (2)**, p.3225 |
| R ≈ R₀ 구간 | *"up to a value of a/R = 0.25, R is approximately equal to R₀ (the initial radius) and for this reason all experimental work was limited to a/R = 0.25"* | Fig. 2 | p.3226 |
| 겉보기 밀도 정의 | *"the ratio of the volume of the particle to that of the volume of the unit cell, the volume of the unit cell being the sum of the volume of the particle and its associated void-space volume"* | — | p.3226 |
| 밀도 식 | D = 1/A(R² − a²)^{3/2} (3) · D = D₀ = 1/AR₀³ (4) · D₀/D = [(R² − a²)/R₀²]^{3/2} (5) · D = D₀[1 + (3/2)(a²/R²)] → **D − D₀ = (3/2)D₀(a²/R²)** (6) | (6) = 이항 전개 *"neglecting squares and higher power"* | Eq. (3)–(6), p.3226 |
| 경험식 | *"(D − D₀) is very nearly equal to 101.5 log Z (a/R)²"* | 입방 · 육각기둥 · 능면체 | p.3226 |
| 겉보기 변형률 | ε_b = (1 + ε)³ − 1 · ε = (y − R₀)/R₀ → ε_b = (y³/R₀³) − 1 = **[(R² − a²)/R₀²]^{3/2} − 1** | y = 중심–평면 거리 (y² + a² = R²) | **Eq. (7)**, p.3226 |
| 밀도–변형률 | **D = D₀/(1 + ε_b)** (8) · 작은 변형에서 **D = D₀(1 − ε_b)** (9) — *"a straight-line relationship"* | 이론 · 실험 변형률 모두 음수 (p.3229) | Eq. (8)–(9), p.3226 |
| 재적층 예비시험 | 유리 구 380–400 µ · 열처리 강 (Keewatin) 원통 다이 1.25 in 지름 × 0.25 in 높이 · 변형 게이지 ±0.001 in · Instron · 총하중 1000 lb · 0.04 in./in./min · 초기 하중 2 · 5 · 10 · 40 lb → 0 하중 외삽 · **10 psi 에서 약 1.5 % 부피 변화** (소성 전) · 흑연 윤활 효과 없음 · 파쇄 없음 · Duffield & Grootenhuis [21] 구리 구 **1.3–4.3 %** (10 psi) | *"This strain is attributed to restacking or repacking alone"* | p.3226–3227 |
| 납 압분 | 강 다이 · 작은 분량씩 넣고 흔들어 두드려 최대 초기 밀도 · 초기 하중 10 lb (기준점) · 영구 변형 = Instron 차트의 처음 · 끝 읽기 차 · 0.035 in./in./min · 50 · 100 °C 는 위 · 아래 플런저의 저항 가열 코일 · Chromel–Alumel 열전대 (다이 바닥) · ±3 °C · 고온 초기 하중 2 lb | 하중 · 압력 값 **없음** (n/a) · 다이 치수 없음 | p.3227 |
| 사파이어 가압 소결 | 지름 1 mm · 흑연 다이 0.75 in · 1570 · 1600 · 1700 °C · **2000 psi** · 진공 가압로 (*"the vacuum was 0.5 atm"*) · ±10 °C · 다이얼 게이지 0.0001 in · 먼저 1000 psi 냉간 가압 (흑연 면에 선행 압흔) · 순간 변형이 수 초 안에 둔화 · **30 s 만 유지** (확산 크리프가 아닌 소성 흐름 보장 목적) · 아르곤으로 급랭 | — | p.3227 |
| 측정 표본 | 실험마다 다이 **중앙부 20 구 (사파이어 40)** · 실험당 구 약 800 개 · 두 수직 방향 층에서 본 평균 a/R (옆벽 · 위아래 층 제외) 이 무작위 20 구 평균의 **3–4 %** 안 · 옆벽 · 위아래 층은 a/R 이 약간 크고 Z 가 작다 | — | p.3228 |
| 평면 크기 산포 | 한 구의 평면 a 가 평균에서 **100–150 %** 까지 벗어남 — 높은 a/R 에서 특히.  *"the newly formed faces gave low values of a/R"* | 원인: ① 일축 가압이라 정수압이 아님 ② 구 부위별 경도 차 ③ 사파이어 결정 방위 · 납은 가끔 평면 대신 압흔 | p.3228 |
| 미끄러짐 | 납 상온 a/R = 0.15 에서 밀도 곡선이 급변 = 하중–압축 곡선의 미끄러짐 · Z 곡선 (Fig. 7) 단절과 같은 자리 | — | p.3228–3229 |
| 체심 모델 | 3D 면 (Fig. 10–11) 에서 다른 셋과 같은 면에 놓이지 않음 → *"the bcc model was not operative in the initial stages"* | — | p.3229–3230 |
| 초기 충전 | *"The initial packing density of 60%–61% corresponds to the orthorhombic packing"* (McGeary [22]) · *"It is believed that no particular model governs the deformation"* | — | p.3230 |
| 결론 (a)–(d) | (a) 하중 즉시 입자 미끄러짐 → 밀도 · 변형률 증가 (b) 재배향 · 재적층이 변형 내내 계속 (c) 큰 납 · 사파이어 구의 가압 소결 초기에는 소성 변형이 치밀화를 맡는다 (d) 전체 변형 방식은 사방 쌓임 단분산 구와 비슷 | — | p.3230 |

### 3-B. 그림 판독값 (≈ · 추세 전용 — 본문 명시값 아님)
| 그림 | 판독 |
|---|---|
| Fig. 5 (p.3227) 납 상온 | a/R ≈ 0.10–0.23 · D ≈ 62.3 → 69.3 % · a/R 0.15 에서 ≈ 63 → ≈ 64.5 로 급등 · 사파이어 a/R ≈ 0.10–0.13 · D ≈ 59.6–61.0 % |
| Fig. 6 (p.3228) 납 50 · 100 °C | 50 °C: a/R ≈ 0.11–0.205 · D ≈ 62.7–68.8 % · 100 °C: a/R ≈ 0.10–0.235 · D ≈ 63.3–71.0 % — 둘 다 사방 (8) 이론선 위, 체심 (8′) 이론선 아래 |
| Fig. 7 (p.3228) 납 Z | 상온 Z ≈ 7.55–7.8 (D − D₀ ≈ 1.5–3.1) → 단절 → ≈ 8.3 → ≈ 9.0 (D − D₀ ≈ 8.5) · 50 °C ≈ 8.6–9.75 (≈ 1.8–8.8) · 100 °C ≈ 8.3–10.35 (≈ 1.9–9.9).  ⚠ 실험의 D₀ 정의는 원문에 없다 |
| Fig. 8 (p.3228) ε_b vs a/R | a/R ≈ 0.10: 실측 ≈ 2.0–3.4 % (사파이어 ≈ 3.0–3.4) ↔ 이론 ≈ 1.4 · a/R ≈ 0.15: ≈ 4.4–7.9 ↔ ≈ 3.2 · a/R ≈ 0.20: ≈ 8–11.8 ↔ ≈ 5.5 → **실측 ÷ 이론 ≈ 1.3–2.4**.  이론 네 곡선은 a/R 0.3 에서도 ≈ 11.5–12.4 % 로 거의 겹친다 |
| Fig. 9 (p.3229) D vs ε_b | 납 세 온도가 사방 (8) 직선 (D₀ 60.46) 위 · ε_b ≈ 2.5–14 % · D ≈ 62–71 % · 사파이어 ≈ (3.2–5.3 %, 59.8–61.0 %) — 사방선 아래 |
| Fig. 12 (p.3230) D vs (a/R)² | 납 상온 (a/R)² ≈ 0.010–0.052 · D ≈ 62.4–69.5 % · 절편 ≈ 60.7–60.8 (상온 · 50 °C) · ≈ 61.3 (100 °C) · 사파이어 ≈ 58.2.  기울기 (% 밀도 / 단위 (a/R)²): 상온 전체 ≈ 165–170 (미끄러짐 앞 ≈ 65 · 뒤 ≈ 165) · 100 °C 앞 ≈ 260 → 뒤 ≈ 160 · 사파이어 ≈ 170.  100 °C 는 (a/R)² ≈ 0.024 에서 기울기가 꺾인다 (원문: 재배향 기여의 변화) |
| Fig. 2 (p.3225) | R (V = 1) ≈ 0.620 = R₀ 가 a/R ≈ 0.3 까지 거의 평평 · a/R 0.5 에서 ≈ 0.656 (12) · ≈ 0.643 (8, 8′) · 0.7 에서 ≈ 0.71 (6) |

### 3-C. 원문 식으로 다시 계산한 값 (우리 산술 — 원문에 없는 수)
R₀ = 1 로 두고 Eq. (1) 을 같은 y (= 같은 D, Eq. 5) 에서 R 에 대해 풀었다.  **c²_KC = a² (부피 보존, R 성장) ÷ a_g² (원래 구 R₀ 를 같은 중심 간격 2y 에 둔 겹침 원 = R₀² − y²)** — Storåkers · Arzt 의 c² 와 같은 기준이다 (같은 접근량에서 실제 면 ÷ 기하 겹침 원).

| a/R | 단순입방 Z 6: D % · ε_b % · c²_KC | 사방 Z 8 | 능면체 Z 12 | 체심 Z 8 (1단계) |
|---|---|---|---|---|
| 0.10 | 53.1 · −1.49 · 1.008 | 61.4 · −1.48 · 1.010 | 75.2 · −1.47 · 1.015 | 69.0 · −1.48 · 1.010 |
| 0.15 | 54.1 · −3.30 · 1.017 | 62.5 · −3.28 · 1.023 | 76.5 · −3.24 · 1.035 | 70.3 · −3.28 · 1.023 |
| 0.20 | 55.6 · −5.77 · 1.031 | 64.1 · −5.71 · 1.042 | 78.4 · −5.60 · 1.065 | 72.1 · −5.71 · 1.042 |
| 0.25 | 57.4 · −8.82 · 1.050 | 66.2 · −8.68 · 1.068 | 80.8 · −8.40 · 1.106 | 74.5 · −8.68 · 1.068 |
| 0.30 | 59.7 · −12.37 · 1.075 | 68.8 · −12.09 · 1.103 | 83.7 · −11.53 · 1.162 | 77.4 · −12.09 · 1.103 |
| 0.40 | 65.9 · −20.59 · 1.146 | 75.3 · −19.75 · 1.206 | 90.3 · −18.01 · 1.345 | 84.8 · −19.75 · 1.206 |
| 0.44 | 69.0 · −24.16 · 1.186 | 78.5 · −22.94 · 1.266 | 93.0 · −20.38 · 1.463 | 88.3 · −22.94 · 1.266 |
| 0.50 | 74.4 · −29.62 · 1.263 | 83.5 (임계) · −27.60 · 1.388 | 96.4 (임계) · −23.19 · 1.733 | 93.9 (1차 임계) · −27.60 · 1.388 |

| 같은 D 에서 c²_KC | D 0.62 | 0.70 | 0.80 | **0.84** | 0.87 | **0.90** | 0.93 |
|---|---|---|---|---|---|---|---|
| 단순입방 | 1.100 | 1.199 | 1.361 | **1.446** | 1.522 | **1.617** | 1.742 |
| 사방 | 1.017 | 1.120 | 임계 넘음 (0.835) | — | — | — | — |
| 능면체 | — (D₀ 0.7405) | — | 1.091 | **1.169** | 1.242 | **1.334** | 1.462 |
| 체심 1단계 | — (D₀ 0.6802) | 1.020 | 1.136 | **1.194** | 1.243 | **1.299** | 1.364 |
| Arzt 무작위 조밀 (arzt 카드 §3 표의 a₀ ÷ π(1 − 1/R′²)) | — | 1.06 | 1.20 | **1.27** | — | **1.40** | — |

- 1차 꼴 (우리 유도): 접촉 Z 개의 잘린 조각 부피 ≈ Zπh²R 를 구 표면에 고르게 펴면 ΔR ≈ Zh²/(4R) 이다.  그러면 **c²_KC ≈ 1 + Zh/(4R) ≈ 1 + Z(a/R)²/8** (사방 a/R 0.25: 1.062 vs 정확값 1.068).  ⇒ 이 족에서 c² 는 상수가 아니라 **입자가 밀어낸 총 부피 (접촉 수 × 크기)** 에 걸린다.
- 우리 평균 a/r_SE 0.30–0.44 (메모 v2 §0 ⑤) 에 대응하는 칸 = c²_KC **≈ 1.08–1.46** (쌓임 의존).
- Eq. (6) 1차식의 오차: 사방 a/R 0.25 에서 1차 66.13 % ↔ R 성장 정확해 66.21 % ↔ R = R₀ 로 두고 Eq. (5) 를 그대로 쓴 값 66.61 % — 1차식이 R 성장 정확해에 오히려 가깝다.
- 이론 기울기 dD/d(a/R)² = (3/2)D₀ = **78.5 · 90.7 · 111.1 · 102.0** (% 단위 · 단순입방 · 사방 · 능면체 · 체심) ↔ 경험식 101.5 log Z = 79.0 · 91.7 · 109.5 (Z 6 · 8 · 12) — ±1.4 % 안.
- 실측 ÷ 이론 (Fig. 12 판독 기울기 ÷ 사방 90.7): 상온 전체 ≈ 1.8 · 100 °C 앞 ≈ 2.9 · 뒤 ≈ 1.8 · 사파이어 ≈ 1.9 → **겉보기 면적 비 (같은 ΔD 에서 실측 (a/R)² ÷ 이론) ≈ 0.35–0.57**.  같은 계산을 Fig. 8 (같은 a/R 의 ε_b 비 1.3–2.4) 로 하면 ≈ 0.4–0.75.  ⚠ 상온 미끄러짐 앞 구간만 보면 기울기 ≈ 65 (점 6 개 · Δ(a/R)² 0.012) 로 비가 1 을 넘는다 — 범위가 좁아 부호조차 확정하지 못한다.
- 단위 환산: 10 psi = 0.069 MPa · 1000 psi = 6.89 MPa · 2000 psi = 13.8 MPa · 유리 시험 1000 lb ÷ (π · 0.625² in²) ≈ 815 psi ≈ 5.6 MPa · 사파이어 다이/구 지름비 19.05/1 ≈ 19.

### 3-D. 원문 내부 정합 검사 (우리 산술)
| # | 검사 | 결과 |
|---|---|---|
| ① | Table I D(R₀) = π/6 · π/(3√3) · π/(3√2) · π√3/8 | 52.36 · 60.46 · 74.05 · 68.02 — **4/4 일치** |
| ② | α · β = 잘린 조각 공식에서 Zπ/3 · (2Z − 4)π/3 (우리 유도) | Z 6 · 8 · 12 모두 Table I 와 같다 · Eq. (2) 의 −8πR³ 도 같은 유도로 나온다 |
| ③ | 임계 반지름 → D(R_c) | 입방 0.71553 → 96.51 ✓ · 육각기둥 0.64321 → 83.51 ✓ · 체심 0.64321 → 93.95 ✓ · 0.66940 → 99.45 ✓ · **능면체: 본문 0.65560 → 96.59 ≠ Table 96.41**.  Eq. (1) 을 a = 0.5R 에서 다시 풀면 **0.65600** 이고 이것이 96.41 을 준다 → 본문 R_c 의 오식으로 보인다 |
| ④ | 체심 θ (y₂ = 2y₁ sinθ, sinθ = 1/√3) | 정확값 35°15′52″ ↔ 원문 35°16′30″ (38″ 차 · (a₁)_c1 = 0.5R 결론에는 영향 없음) |
| ⑤ | Fig. 9 의 일치가 모델 검증인가 | **아니다.**  압분체의 질량 보존 D = D_init/(1 + ε_b) (ε_b < 0) 는 접촉 기구와 무관하게 성립한다.  납 점을 이 꼴로 되돌리면 D_init ≈ 60.6–61.2 % · 사파이어 ≈ 57.8–58.1 % (판독 · 우리 산술) — Fig. 12 절편 (≈ 60.7–61.3 · ≈ 58.2) 과 맞는다.  Fig. 9 는 **초기 충전 ≈ 60.5 % 를 확인할 뿐**이다 |
| ⑥ | 캡션 기호 | 사파이어 온도 기호가 Fig. 9 만 ■ 1570 · ▲ 1600 · ● 1700 °C 이다.  Fig. 5 · 8 · 10 · 12 는 ▲ 1570 · ● 1600 · ■ 1700 °C |
| ⑦ | 원문 "good fit" (Fig. 12, p.3230) | 판독 기울기가 사방 이론의 ≈ 1.8 배 → "good fit" 는 **직선성 · 절편 (≈ 60.5 %)** 에 대한 서술로 읽어야 한다 (우리 판단) |

## 4. 정의 · 방법 (정독) ★

### 4-1. 모델 사슬 (원문 식 번호 · 쪽)
| 단계 | 무엇 | 식 | 쪽 |
|---|---|---|---|
| ① 쌓임 | 단분산 구 규칙 쌓임 넷 (정방 제외) — 압력 아래 대칭 유지 가정 | — | 3224 |
| ② 접촉 평면 | 정수압 · 등방 → 접촉점 소성 → 원형 평면 (반지름 a) | — | 3224 |
| ③ 부피 보존 | 잘린 조각 Z 개만큼 부피를 잃는 대신 R 이 자란다 (구형 유지) | (1) · (2) | 3224–3225 |
| ④ 임계 단계 | 이웃 평면끼리 닿는 순간 (입방 a = R/√2 · 나머지 a = 0.5R · 체심 2단계) → R_c → D(R_c) | — | 3225 |
| ⑤ R(a/R) | a/R 마다 (1) 을 풀어 R — *"all theoretical calculations have been carried out using an IBM computer"* | Fig. 2 | 3225–3226 |
| ⑥ 밀도 | 단위 셀 A(R² − a²)^{3/2} → D (3) · D₀ (4) · 비 (5) · 1차 (6) | (3)–(6) · Fig. 3 · Table I | 3226 |
| ⑦ 변형률 | 셀 길이 y 로 ε · ε_b (7) · D–ε_b (8)–(9) | (7)–(9) | 3226 |
| ⑧ 실험 대조 | D vs a/R · Z vs D − D₀ · ε_b vs a/R · D vs ε_b · 3D · D vs (a/R)² | Fig. 5–12 | 3227–3230 |

### 4-2. a/R 의 정의 — 이론 ↔ 실측
| | 이론 (Eq. 1 · 5) | 실험 구간의 이론 (Eq. 6) | 실측 (§IV-D) |
|---|---|---|---|
| a | 잘린 구의 원형 평면 반지름 | 같음 | 꺼낸 구의 평면 (압흔) **평균 지름 ÷ 2** (측각기) |
| R | **자란** 구 반지름 (부피 보존) | R ≈ R₀ (a/R ≤ 0.25) | 원문 미기술 [미확인] — 지름은 납 0.120–0.125 in · 사파이어 1 mm 로만 주어짐 |
| 평면의 자리 | 중심에서 y = √(R² − a²) — 아핀 셀 (셀 길이 ∝ y) | 같음 | 실제 다이 (재배열 · 미끄러짐 · 새 접촉 있음) |
| 기하 교차 원과의 관계 | 같은 y 의 겹침 원보다 **크다** (c²_KC > 1, §3-C) | **사실상 겹침 원** (보정 = 면적 +1–7 % (사방) · 능면체 ≤ +11 %) | 겹침 원과 비교할 접근량이 없다 |
| 하중 상태 | 정수압 | 정수압 | 일축 다이 · 하중 **제거 뒤** (탄성 회복 논의 없음) |

### 4-3. 실험 사슬
| 단계 | 무엇 | 쪽 |
|---|---|---|
| ① 재적층 분리 | 유리 구에서 초기 하중별 잔류 변형 → 0 하중 외삽 = 재적층 변형 (≈ 1.5 % @ 10 psi) | 3226–3227 |
| ② 납 압분 | 상온 · 50 · 100 °C · 초기 하중 10 lb (고온 2 lb) · 영구 변형 = 차트 읽기 차 | 3227 |
| ③ 사파이어 가압 소결 | 1000 psi 냉간 예압 → 1570–1700 °C · 2000 psi · 30 s → 아르곤 급랭 | 3227 |
| ④ 측정 | 구를 계통적으로 꺼냄 → 평면 수 (Z) · 평면 지름 (측각기 → a/R) · 진밀도 (비중병) · 압분체 무게 · 부피 (D) | 3227–3228 |
| ⑤ 표본 | 중앙부 20 구 (사파이어 40) · 옆벽 · 위아래 층을 뺀 전체 평균과 3–4 % 안 | 3228 |

### 4-4. 입자 처리 ★ (DEM 판 "무질서 처리")
| 항목 | Kakar & Chaklader 1967 | 우리 어휘로 |
|---|---|---|
| 형상 | 단분산 구 → **잘린 구** (평면 Z 개 + 고르게 자란 구면) → 임계 뒤 다면체 | **매개변수화된 SHAPE 변화** — Arzt 1982 와 같은 '잘린 구 + 성장' 족의 정규 격자 판.  DEM 겹침 프록시보다 한 단계 위, MPM 자유형상보다 아래 |
| 소성 | 접촉 소성 평면화 + 부피 보존 재분배 (원거리 · 균일) | CONTACT 면적과 SHAPE 성장이 같이 들어간다 — 힘 · 경도 법칙은 없다 (순수 기하) |
| 입도 | 단분산 | 다분산 (12:4:1) 없음 |
| 충전 | 정규 격자 (Z 고정 6 · 8 · 12 · 8) | 무작위 충전 없음 · 이론에 Z 증가 없음 — 실측 Z 는 늘었다 (Fig. 7) |
| 재배열 | 이론에 없음 (아핀) · 실험에는 재적층 1.5 % · 미끄러짐 (a/R 0.15) · 재배향 | DEM 의 재배열은 이 이론 밖 |
| 하중 | 정수압 (이론) ↔ 일축 다이 (실험) | — |
| 밀도 규약 | 입자 부피 ÷ 셀 부피 (이론) · 압분체 무게/부피 ÷ 진밀도 (실험) | **D = 1 − ε_sphere** (재료 보존) — ε_union 이 아니다 |

### 4-5. 기법 미니 용어집
| 용어 | 뜻 (이 논문에서) |
|---|---|
| hot-pressing (가압 소결) | 고온 가압 치밀화.  이 논문은 초기 단계의 소성 흐름 기여를 다룬다 (상온 납 압분도 같은 모델의 시험으로 쓴다) |
| coordination number Z | 한 구의 접촉 (평면) 수 — 실측은 꺼낸 구의 평면 수 평균 |
| critical stage (임계 단계) | 이웃 평면끼리 닿기 시작하는 순간 — 그 뒤는 다면체로 가는 다른 기하라 모델 밖 |
| bulk density (겉보기 밀도) | 상대밀도 (% 이론밀도) — g/cm³ 가 아니다 |
| bulk strain ε_b (겉보기 변형률) | 셀 (압분체) 부피 변화율 · 압축이면 음수 |
| restacking / repacking (재적층) | 소성 전 입자 자리바꿈에 의한 부피 변화 |
| goniometer (측각기) | 평면 지름을 재는 특수 제작 기구 (원문 *"specially designed goniometer"*) |
| pycnometer (비중병) | 구의 진밀도 측정 |
| tetrakaidecahedron (깎은 팔면체) | 14 면체 (육각 8 + 정사각 6) — 체심 쌓임의 끝 다면체 · Coble [20] 이 소결 모델에 쓴 셀 |
| rhombic dodecahedron (마름모십이면체) | 능면체 (면심입방) 쌓임의 끝 다면체 (Z 12) |
| Murray 식 · Mackenzie–Shuttleworth | Bingham 고체 소결 이론을 가압 소결로 바꾼 초기 이론 (§I 배경) |
| Nabarro–Herring 크리프 | 확산 크리프 — Koval'chenko & Samsonov [8] 의 가압 소결 식 기반 (§I 배경) |

## 5. Figure set ★
| Fig (쪽) | 내용 (무엇을 보여주나) | 우리가 참고할 점 |
|---|---|---|
| **Fig. 1** (p.3224) | 모델 기하: (a) 접촉한 두 구 (y · R · a) · (b1, b2) 입방 · (c1, c2) 육각기둥 · (d1–d3) 능면체 (θ = 54°44′) · (e1, e2) 체심 (θ = 35°16′30″) · (f1–f3) 깎은 팔면체 — 임계 단계.  셀 부피식이 그림 안에 적혀 있다 (Table I 과 같은 내용) | 우리 접촉 원 (`c_cpl[22]`) 과 같은 '잘린 구 평면' 기하의 원형 · y = 중심–면 거리 (= 반 중심 간격) |
| **Fig. 2** (p.3225) | R vs a/R (V = 1 단위): a/R ≈ 0.3 까지 R ≈ R₀ (0.620), 그 뒤 급증 | 부피 보존 보정이 a/R ≤ 0.25 에서 작다 → 실험 구간의 a ≈ 겹침 원 (§4-2).  우리 a/r_SE 0.30–0.44 는 보정이 켜지는 구간 |
| **Fig. 3** (p.3226) | 네 쌓임의 이론 D vs a/R (D₀ 52.36 · 60.46 · 68.02 · 74.05 → 임계) | §3-C 표와 일치 (a/R 0.25: 57.4 · 66.2 · 74.5 · 80.8 %) |
| **Fig. 4** (p.3227) | 납 · 사파이어 구의 접촉 평면 현미경 사진 | 측정 대상 = 하중 제거 뒤 남은 평면 (잔류 소성 접촉) |
| **Fig. 5** (p.3227) | 납 상온 · 사파이어 D vs a/R + 이론 네 곡선 · 납 a/R 0.15 에서 급등 (미끄러짐) | 실측이 사방 (8) 곡선 위로 벗어난다 — 같은 a/R 에서 더 치밀 |
| **Fig. 6** (p.3228) | 납 50 · 100 °C D vs a/R | 온도 ↑ → 같은 a/R 에서 더 치밀 (원문: 재배향 기여가 크다, p.3229) |
| **Fig. 7** (p.3228) | 납 Z vs D − D₀: 상온 ≈ 7.6 → 단절 (a/R 0.15) → ≈ 8.3–9.0 · 50 · 100 °C 8.3–10.35 | 저밀도 배위수 증가의 실측 — Arzt Z(D) 와의 대조 후보 (§8) |
| **Fig. 8** (p.3228) | ε_b vs a/R: 실측이 이론의 ≈ 1.3–2.4 배 (판독) | **비아핀 치밀화**의 증거 — '밀도 → 면적' 사상을 쓰지 말아야 할 근거 |
| **Fig. 9** (p.3229) | D vs ε_b: 납이 사방 (8) 직선 위 · 사파이어는 ≈ 58 % 기준 | ⚠ 질량 보존 항등식 — 모델 검증이 아니다 (§3-D ⑤) |
| **Fig. 10 · 11** (p.3229) | D–a/R–Z 3D 면: 실측이 단순입방–사방–능면체 면 위 · 체심은 면 밖 | 정성 (사파이어 Z 는 여기에만 있고 수치로 읽을 수 없다) |
| **Fig. 12** (p.3230) | D vs (a/R)²: 직선 · 절편 ≈ 60.7–61.3 (납) · ≈ 58.2 (사파이어) · 기울기 ≈ 160–260 (판독) ↔ 이론 90.7 (사방) | 겉보기 면적 비 ≈ 0.35–0.57 (우리 산술) — c² 가 아니다 |
| **Table I** (p.3225) | α · β · 단위 셀 부피 · D(R₀) · D(R_c) | 정본 표 (§3-A) |

## 6. Post-processing ★
- **무엇**: 이론은 a/R 값마다 Eq. (1)/(2) 를 R 에 대해 풀고 (IBM 계산기) Eq. (3)–(7) 로 D · ε_b 를 낸다.  실험은 평균 a/R · 평균 Z · D · ε_b 를 내고, 재적층 변형은 초기 하중별 잔류 변형을 0 하중으로 외삽해 뗀다.
- **도구**: 측각기 (평면 지름) · 비중병 (진밀도) · Instron + 변형 게이지 (±0.001 in) · 다이얼 게이지 (0.0001 in, 사파이어) · Chromel–Alumel 열전대.
- **수치화 · 플롯**: D vs a/R (Fig. 3 · 5 · 6) · Z vs D − D₀ (7) · ε_b vs a/R (8) · D vs ε_b (9) · D–a/R–Z 3D 면 (10 · 11) · D vs (a/R)² (12).  맞춤 계수 · 오차 막대 · 표본 표준편차는 보고하지 않는다 (평균만).  실측에 그은 선의 식은 적혀 있지 않다.
- **우리가 다시 쓸 수 있는 것**: (a/R)² 축 선형화 (Eq. 6).  DEM 접촉 목록에서 상별 ⟨(a/r)²⟩ vs D (ε_sphere 기준) 를 그리면 이 논문 · Arzt 와 같은 축에 놓을 수 있다 — **기하 대조 진단 전용** (DEM 재실행 불요 · 판정 아님 · frame[4]).

## 7. 우리 DEM+MPM 대비 → `our_dem_baseline.md`
> ⚠ `our_dem_baseline.md` 는 이 브랜치에서 자리표시다 (§1).  아래 우리 쪽 수치는 메인 리포 판단 메모 v2 (`docs/reviews/tau_conventions_judgment_v2_20261003.md`) 와 CLAUDE.md 서술에서 가져왔고, 절 번호를 단다.
> frame[5]: 이 논문은 **역학 (접촉 기하 · 형상) 반쪽**이다 — 수송 반쪽 (σ · τ · 퍼콜레이션) 은 없다.  frame[4]: 이 논문 값으로 우리 모델을 맞추지 않는다 — 기하 틀과 '부피 보존 족 c² 의 밀도 의존' 만 가져온다.

| 항목 | 이 논문 | 우리 | 같음 / 다름 · 이유 |
|---|---|---|---|
| 입자계 | 단분산 구 (납 · 사파이어) · 정규 격자 이론 | 다분산 · 이종 (AM_P · AM_S 강체 + SE 연질, 12:4:1) DEM 무작위 충전 | **다름** — 격자 c² 는 Z · D₀ 에 걸린다 (§3-C).  우리 상별 Z 는 DEM 이 직접 잰다 |
| 접촉 기하 | 평면 (잘린 구) + 균일 R 성장 (부피 보존) | DEM 겹침 렌즈 · hertz 모드 면적 = LIGGGHTS `c_cpl[22]` **교차 원판** π(rδ − δ²/4) (같은 반지름 — 메모 v2 §6-1) · ε_sphere "bulge 로 재출현" 가정 (DEM 이 실제로 재분배하지는 않는다) | **같은 물리 가정** — 이 논문 (과 Arzt) 이 해석적 원형.  hertz 면적이 이 논문의 a_g (겹침 원) 자리 |
| 접촉면적 결정 | 기하 (밀도의 함수) — 힘 · 경도 없음 | physics = Tabor F_real/H 를 캡으로 자른 접촉별 상한값 (메모 v2 §6-2) · 결정 9 제안 E2 = c²·A_overlap · E3 = F_DEM/H | E2 의 '부피 보존' 전제를 정규 격자로 푼 것이 이 논문 Eq. (1) |
| 접촉 크기 | 실측 a/R ≈ 0.10–0.235 (판독) | 평균 a/r_SE 0.30–0.44 (메모 v2 §0 ⑤, 유도) | **안 겹친다** — 우리 접촉은 원문 실험 한계 (0.25) 밖, 부피 보존 보정이 켜지는 구간 (c²_KC ≈ 1.08–1.46) |
| 밀도 | D ≈ 0.60–0.71 (실측 · 판독) | 생산 침대 D ≈ 0.84–0.95 (real_14 ε_sphere 15.6 % · 2mAh_real_9 13.47 % · LHS 확장 union 5.43–9.43 % — CLAUDE.md) | **안 겹친다** — Arzt c² 띠 (0.84–0.90) 가 우리 쪽이다 |
| 밀도 규약 | 무게/부피 ÷ 진밀도 (재료 보존) | ε_sphere (구 부피 합 = 고체) | **같다** — 이 논문 값을 우리 침대에 댈 때 ε_union 을 쓰면 안 된다 |
| 압력 | 사파이어 2000 psi (13.8 MPa, 우리 환산) · 납 n/a | 300 MPa | 다름 — 이 논문은 압력 → 면적 관계를 주지 않는다 (기하만) |
| 재료 | 납 (Sb 2 wt%) · 고온 사파이어 | LPSCl SE: 실제 E 22–24 GPa · DEM E_eff 1.35 GPa (연화) · 코드 경도 H 0.85 GPa (메모 v2 §6-2) | 전이 불가 — 기하 결론만 쓴다 |
| 재배열 · Z | 이론에 없음 · 실측 Z ≈ 7.6 → 9–10 (판독) · 재적층 1.5 % | DEM 이 재배열 · 상별 CN 을 직접 낸다 | 실측은 **비아핀 치밀화**가 저밀도에서 크다는 증거 — DEM 이 그 몫을 갖는다 |
| 접촉면적 분포 | 한 구 안 a 산포 100–150 % · 새 평면은 작다 | 접촉별 δ → 접촉별 면적 (분포 있음) | 평균 c² 는 분포의 대표값일 뿐 |
| 수송 | **없음** | 접촉망 σ (Holm R_c = 1/(2σa)) + STEP3 복셀 | 이 논문은 R_c 의 **a 입력** 쪽에만 닿는다 (§ τ 절) |

- **같은 양이 되는 조건 (이 논문 → 우리 E2)**: ① 접촉별 접근량 (DEM 은 δ 로 안다 — 이 논문은 모른다) ② 같은 기준 원 (겹침 원 = `c_cpl[22]`) ③ 같은 밀도 띠 (0.84–0.95) ④ 같은 재분배 가정 (원거리 균일 ↔ 국소 pile-up).  ① · ③ 이 이 논문에서 빠진다.

---

## § τ 정의 대조 — 우리 규약 매핑
> 우리 규약 (CLAUDE.md ★★ τ 명명 규약 · 1저자 비준 2026-10-03): **f** = σ_eff/σ₀ · **tau2** = φ·σ₀/σ_eff ('tortuosity factor', 옛 이름 T) · **tau** = √tau2 · **τ_geo** = 최단 경로 / 두께 (수송 τ 아님) · **τ_e** = electrode tortuosity factor (우리에 없음).
> **이 논문에는 τ 가 없다** — 수송 측정 · 정의 · 계산이 0 이다.  σ₀ 기준도 없다.  아래는 매핑이 비어 있음을 기록하고, 기호 충돌과 간접 연결을 적는다.

| 우리 양 | 이 논문의 대응 | 판정 |
|---|---|---|
| f | 없음 | 해당 없음 |
| tau2 | 없음 | 해당 없음 |
| tau | 없음 | 해당 없음 |
| τ_geo | 없음 (경로 · 연결 분석 없음) | 해당 없음 |
| τ_e | 없음 | 해당 없음 |
| σ₀ 기준 | 없음 | — |

**기호 충돌 (인용할 때 꼬리표 필수)**:
| 원문 기호 | 원문 뜻 | 우리 쪽 같은 글자 | 주의 |
|---|---|---|---|
| a | 접촉 평면 반지름 | Holm R_c = 1/(2σa) 의 접촉 반지름 a | **같은 자리** — 단 원문 실측 a 는 잔류 소성 평면이고, 우리 a 는 모델 면적 (hertz = 겹침 원 · physics = 상한값) 에서 나온 값 |
| R · R₀ | 자란 구 반지름 · 원래 반지름 | DEM 입자 반지름 (고정) | 원문 R 은 변한다 |
| D · D₀ | % 상대밀도 · a = 0 (변형 전) 밀도 | D 는 확산계수 · Arzt D 는 상대밀도 | 이 카드는 상대밀도 뜻으로만 쓴다 |
| ε · ε_b | 선 변형률 · 겉보기 부피 변형률 (압축 음수) | ε = 기공률 (ε_sphere · ε_union) | **충돌** — 원문 ε_b 는 기공률이 아니다 |
| Z | 배위수 | CN | 같은 양 |
| y | 중심–평면 거리 (= 반 중심 간격) | — | — |
| A · α · β | 셀 상수 · 부피식 상수 | A = 면적 | — |

**간접 연결 (우리 해석)**: 우리 tau2 는 SE–SE 간선에 Holm R_c = 1/(2σa) 를 직렬로 넣은 FULL 해에서 나온다 → 접촉 면적 추정량 선택 (결정 3 · 9) 이 tau2 를 바꾼다.  E2 = c²·A_overlap 은 (A_overlap = `c_cpl[22]` 교차 원판일 때 — 메모 v2 §6-1 · §6-2) hertz 모드 면적에 c² 를 곱한 것이다.  그러면 a 가 c 배 → R_c 가 1/c 배 = **0.887 (c² 1.27) · 0.845 (1.40)** — 두 끝의 R_c 차는 ≈ **5 %** (√(1.40/1.27) = 1.050, 우리 산술).  bulk 저항이 직렬로 들어가므로 tau2 에서는 그보다 작다.

---

## 8. 적용 인사이트 (내 연구에 어떻게)

### 압분 접촉면적 실측 — 결정 9 · E2 c² 의 보조
**판정 = 부분 닫힘.**  네 쌓임 식 · 측정법 · 실측 범위는 원문으로 닫혔다.  **c² 값은 이 논문에서 나오지 않는다** (접근량 미측정 · 밀도 띠와 접촉 크기 둘 다 안 겹침).  **결정 9 권고 (c² 두 끝 1.27 · 1.40 을 런 전에 고정 · E2 · E3 둘 다 계산) 는 바뀌지 않는다.**

| 요청 | 원문이 준 것 | 우리에게 |
|---|---|---|
| 네 쌓임 a/R ↔ 밀도 식 | Eq. (3)–(6) + Table I · 1차 D − D₀ = (3/2)D₀(a/R)² (쌓임은 D₀ 로만) · 경험식 101.5 log Z (a/R)² | 정규 격자 '부피 보존' 족의 기준식 — E2 전제의 해석판 |
| 납 (상온 · 고온) · 사파이어 실측 | a/R 0.10–0.235 ↔ D 0.60–0.71 (판독) · Z 7.6 → 9–10 (판독, 납) | 저밀도 · 작은 접촉 띠의 자료 — 우리 띠 밖 |
| 접촉 반지름 측정법 | 꺼낸 구의 평면 평균 지름 (측각기) · 중앙부 20 (40) 구 · 하중 제거 뒤 | 잔류 소성 평면 — 하중 아래 접촉 (DEM) 과 다른 상태 |
| 겹침 원 대비 실측 배수 | 없음 | 겉보기 비 ≈ 0.35–0.75 (판독 · 우리 산술) — **c² 아님** (비접촉 치밀화가 분모에 있다) |
| c² 1.27 · 1.40 대조 | 불가 | 대신 같은 족 모델 c²_KC (우리 산술): 실험 구간 1.01–1.07 · D 0.84–0.90 에서 1.17–1.62 (쌓임 의존) ⊃ Arzt 1.27–1.40 |

해석 (우리 판단):
- ⓐ **"≈ 1.4" 의 두 출처는 기구가 다르다.**  Storåkers c² ≈ 1.43 (`storakers1997_…` 카드) = 이상소성 **단일 접촉의 국소 pile-up** — 첫 접촉부터 밀도와 무관한 자기상사 상수다.  Arzt 1.27–1.40 · 이 논문 c²_KC = **원거리 균일 재분배** — 변형 전 1 에서 시작해 밀도 · Z · 접촉 크기와 함께 자란다 (1차 1 + Z(a/R)²/8).  두 값은 우리 밀도 띠 (0.84–0.90) 에서 우연히 겹칠 뿐이다 → 사전등록에 **c² 출처의 기구와 밀도 띠**를 한 줄로 적는다 ("Arzt 무작위 조밀 · 원거리 재분배 · D 0.84–0.90 값" / "Storåkers 국소 pile-up · 이상소성").
- ⓑ **상수 c² 는 근사다.**  원거리 족에서는 SE 가 적은 · 느슨한 영역 (낮은 국소 밀도 · 작은 겹침) 에서 c² → 1 이고, 국소 족에서는 깊이와 무관하게 ≈ 1.43 이다.  우리 생산 띠 밖 (SE 가 적은 침대 · 비관통 영역) 에서는 두 출처가 갈린다.  → c² = 1.0 을 보고 전용 감도로 더하는 것은 **후보**로만 적는다 (결정 9 · 1저자 소관 · 미결).
- ⓒ **수송 영향은 작다.**  E2 면적 = c² × hertz 면적 → R_c × 1/c (0.845–0.887) → 두 끝 차 ≈ 5 % (§ τ 절).  E1 (physics) 이 부피 보존 면적의 ≈ 1.5–3 배 (메모 v2 §6-2) 이고, hertz 반공간 R_c 가 flux-tube 대비 1.7–2.4 배 과대 (메모 v2 §0 ⑤ · TAU-13) 인 것에 비하면, c² 끝 선택은 2 차 효과다.
- ⓓ **밀도 → 접촉면적 사상을 쓰지 말라는 실측 근거.**  같은 a/R 에서 실측 ε_b 가 아핀 모델의 1.3–2.4 배다 (Fig. 8 판독) — 초기 치밀화의 큰 몫이 미끄러짐 · 재적층 · Z 증가다 (원문 p.3229).  Arzt a(D) 곡선 같은 '밀도 → 면적' 평균장 사상을 우리 침대 면적의 추정량으로 쓰면 이 몫을 접촉면적으로 착각한다 → 결정 9 의 **접촉별** 추정량 (E2 = 접촉별 δ · E3 = 접촉별 F) 경로를 지지한다.
- ⓔ **분포.**  한 구 안의 평면 a 가 평균에서 100–150 % 벗어나고 새 평면은 작다 (p.3228) → 면적은 평균만이 아니라 분포 (상별 · 접촉별) 로 보고한다.  C0 (Λ_i 분포) 설계와 같은 방향이다.
- ⓕ **밀도 규약.**  원문 D (무게/부피 ÷ 진밀도) = 1 − ε_sphere — 이 논문 · Arzt 수치를 우리 침대에 댈 때 ε_sphere 기준 D 를 쓴다.
- ⓖ **결정 3 (hertz 먼저 · physics 는 LHS-25 뒤) 과의 관계**: 부피 보존 족 면적 (E2) 은 hertz 면적의 c² 배 (1.27–1.40) 로 hertz 쪽에 가깝고, physics 상한값 (부피 보존 면적의 1.5–3 배) 과는 멀다 → 결정 3 의 순서를 지지한다 (권고 변경 없음).

### 그 밖의 인사이트
- **같은 정의로 묶인 두 양의 일치는 검증이 아니다.**  Fig. 9 (D vs ε_b) 의 일치는 질량 보존 항등식이다 (§3-D ⑤).  그런데 원문은 그것을 *"justifies the assumption that the proposed models are operative"* 의 근거로 썼다 (p.3229).  우리 scaffold MPM 의 porosity 일치를 증명서로 쓰지 않기로 한 교훈 (CLAUDE.md 2026-08-12 정정 · CDX-16) 과 같은 구조다.
- **저밀도 Z 증가 실측**: 납 Z ≈ 7.6 → 9–10 (D ≈ 0.62–0.71, 판독).  Arzt 모델 Z (식 11) 는 D 0.70 에서 7.80 이다 (arzt 카드 §3 표) — 이 논문 Z 가 ≈ 1–2.5 높다.  ⚠ 초기 충전 (사방형 ≈ 0.605 ↔ 무작위 0.64) · Z 계수법 (평면 · 압흔 수) · 실험 D₀ 정의 미상이 겹쳐 있어 **판정 없음** — Arzt Z(D) 의 저밀도 대조 후보로만 적는다.
- **입경 · 벽 효과**: 사파이어 다이/구 지름비 ≈ 19 (우리 산술).  원문도 *"the width of the die does not permit an integral number of spheres"* (p.3226) 라며 정규 쌓임이 다이 전체에 서지 않음을 인정한다 — 우리 RVE 박스 크기 효과와 같은 부류다 (`mcgeary1961_…` 카드 Fig. 2 의 D/d 벽효과).

### 다른 카드와의 연결
| 카드 | 무엇을 이어 주나 |
|---|---|
| `arzt1982_particle_coordination_densification_spheres` | 같은 '잘린 구 + 성장' 족의 **무작위 조밀** 판 (새 접촉 포함) — c² 1.27–1.40 (D 0.84–0.90) 의 출처 · 이 논문은 그 카드의 [18] |
| `storakers1997_similarity_inelastic_contact` | c² ≈ 1.43 = **국소 pile-up** (단일 접촉 자기상사) — 기구가 다른 두 번째 출처 (§8 ⓐ) |
| `martinbouvard2003_dem_composite_cold_compaction` | Storåkers A = 2πc²rh 를 DEM 접촉 면적에 그대로 쓴 선례 |
| `zunker2024_mdr_contact_model_partI` | **입자별 겉보기 반경 성장** = 이 논문 · Arzt 의 원거리 재분배를 DEM 입자마다 구현한 판 (그 카드: 기하 교차 면적이 δ/R > 0.3 에서 과소) |
| `mcgeary1961_bimodal_sphere_packing` | 원문 [22] — 단분산 진동 충전 62.5 % (사방 지배) · 정규 쌓임 충전율 (§10 기록 10) |
| `nisar2024_dem_effective_electrical_conductivity_sps` | 입자 표면 예산 (안 A) — 접촉 조각 합의 상한 |

## 9. 인용 가능 문장 (deck/paper용)
- "Kakar and Chaklader (J. Appl. Phys. 38, 3223, 1967) modelled the plastic flattening of monosized spheres in four regular packings as volume-conserving truncated spheres whose radius grows as the contact faces widen, and obtained to first order D − D₀ = (3/2)D₀(a/R)², where a is the contact-face radius and D₀ the initial packing density."
- "Their die-compaction data for lead spheres (room temperature to 100 °C) and hot-pressed sapphire spheres (1570–1700 °C) cover only a/R ≤ 0.25 and relative densities of about 0.60–0.71, and show more densification at a given a/R than the affine model predicts, which the authors attribute to sliding, repacking and an increasing coordination number."
- "Because the per-contact approach was not measured, these data cannot fix the ratio of true to geometric-overlap contact area (c²); within the same volume-conserving geometry, the model ratio itself grows with density and coordination (about 1.0–1.1 below D ≈ 0.70 and 1.2–1.6 at D = 0.84–0.90 for regular lattices — our calculation from their Eq. (1))."

## 10. 주의/한계 (over-claim 방지)
- ⚠ **단분산 · 정규 격자 · 금속 / 고온 사파이어** — LPSCl 다분산 · 이종 침대로 수치 전이 불가.  가져오는 것은 기하 틀 · 부피 보존 족 c² 의 밀도 의존 · 비아핀 치밀화의 실측 경험뿐이다.
- ⚠ **수송이 없다** — § τ 절의 연결 (a → Holm R_c) 은 우리 해석이다.
- ⚠ **c²_KC (§3-C) 는 모델 값 (우리 산술) 이지 실측이 아니다.**  결정 9 의 c² 값으로 쓰지 않는다 — 출처 (Arzt · Storåkers) 는 그대로다.
- ⚠ **실측 범위**: a/R ≤ 0.235 · D ≲ 0.71 (판독).  원문 자신이 실험을 a/R ≤ 0.25 로 묶었다.  우리 접촉 크기 · 밀도 띠 밖이다.
- ⚠ **실측 상태**: 일축 다이 (이론은 정수압) · 압력 분포 불균일 (원문 p.3228) · 하중 제거 뒤 꺼낸 구의 잔류 평면 (탄성 회복 논의 없음) · R 측정 방식 미기술 · 납의 하중 · 압력 미기술 (n/a).
- ⚠ 수치 다수가 **눈 판독** (§3-B) 이다 — 추세 전용.  기울기 · 비 (§3-C 아래 항목) 는 판독값에 대한 우리 산술이다.
- ⚠ **원문 결론 (c) 의 강도**: *"plastic deformation is responsible for densification"* 은 같은 논문의 Fig. 8 (같은 a/R 에서 변형률 1.3–2.4 배) · 결론 (a)(b) (미끄러짐 · 재적층) 와 함께 읽어야 한다 — 비접촉 치밀화 몫이 작지 않다 (우리 판단).
- ⚠ "good fit" (Fig. 12) 는 직선성 · 절편에 대한 서술로 읽는다 (§3-D ⑦).
- ⚠ τ 결정 (4 순수 SE 기준 상태 · 5 COMSOL 표기 · 11 CF 지위 · 13 τ_e · 14 전자 · 열) 에는 이 논문이 줄 것이 없다.

### 메모 v2 정정 후보 (판단 메모 v2 `docs/reviews/tau_conventions_judgment_v2_20261003.md` 문장 ↔ 이 원문)
| # | 메모 v2 자리 · 문장 | 원문 (쪽) | 제안 |
|---|---|---|---|
| ① | §8-2 행 *"A. K. Kakar … · P. J. James … \| arzt [18] · [19] \| 압분 (Pb · Cu · Zn · Al) 접촉면적 실측 — 1 순위의 보조 \| 결정 9 · E2 c²"* | Kakar 재료 = **납 (Sb 2 wt%) + 사파이어** (p.3223 · p.3227) — Cu · Zn · Al 은 James 몫 (Arzt Fig. 5 캡션).  잰 양 = **평면 반지름 비 a/R** (측각기) + Z + 밀도 (p.3227).  밀도 띠 ≈ 0.60–0.71 (판독).  접촉별 접근량 미측정 | "Kakar = 납 · 사파이어 단분산 구의 a/R ↔ D · Z 실측 (D ≲ 0.71) — c² 는 나오지 않음".  닫는 항목을 "결정 9 · E2 c²" 에서 "결정 9 · c² 의 밀도 의존 한정어 (저밀도 띠)" 로 |
| ② | §0-2 결정 9 · §6-4 E2 행 *"c² 는 Arzt 압밀 한계 1.27–1.40 (at D 0.84–0.90) 또는 Storåkers ≈ 1.4 … 출처 선택 자체가 결정"* · §6-1 · §6-2 의 같은 쌍 | 이 논문 Eq. (1) (p.3224) 로 같은 원거리 재분배 족을 풀면 c² 가 밀도 · 쌓임 · Z 에 따라 1.01–1.62 (§3-C, 우리 산술) · Storåkers 는 국소 pile-up (storakers 카드) | **보강 (정정 아님)**: "두 출처는 기구가 다르다 — Arzt = 원거리 재분배 (밀도 의존, D 0.84–0.90 값) · Storåkers = 국소 pile-up (밀도 무관)" 한정어를 붙인다.  권고 (두 끝 1.27 · 1.40) 는 그대로 |
| ③ | §8-1 순위 1 (Fischmeister 1978) 의 "보조" 로서 Kakar (§8-2 같은 행) | 위 ① — 밀도 띠가 impingement 구간 (D ≈ 0.9–0.97) 에 닿지 않는다 | Kakar 는 Fischmeister 1978 의 대체가 될 수 없다 — "보조" 를 "저밀도 띠 참고" 로 |

### arzt1982 카드의 인용 대조 (그 카드는 고치지 않음 — 메인 판단)
| arzt 카드 자리 | 그 카드 문장 | 원문 | 판정 |
|---|---|---|---|
| 참고문헌 [18] 행 | *"압분 Pb 접촉면적 (Fig. 5 ◇) · ★ 압분 접촉면적 실측"* | 납 압분 ✓.  원문이 잰 것은 **평면 반지름 비 a/R** 이다 (p.3227) — 면적은 환산값 (Arzt 의 환산은 그 카드 범위).  사파이어 (1570–1700 °C) 와 Z 실측도 있다.  납 D ≈ 0.62–0.71 (판독) 은 Arzt D₀ 0.64 를 걸쳐 일부만 Arzt Fig. 5 의 모델 구간 (D₀ 0.64 부터) 에 놓인다 | **어긋남 없음 (보강 둘)** — '면적' 이 환산값이라는 것 · 밀도 띠 |
| §3 표 '비교 데이터' 행 | *"Fig. 5: 압분 Cu [19]·Pb [18]·Zn [19]·Al [19]·bronze [3] (열린 기호)"* | Arzt 캡션 (그 카드 figures.json 텍스트층) "Lead [18]" | 일치.  기호 ◇ 는 텍스트층이 깨져 (`0 Lead [Ml`) 확인하지 못했다 · Arzt PDF 는 이 환경에 없다 |

### 원문 대조 기록 (이 카드 작성 중 직접 확인한 것)
1. 초록 · 결론의 식은 렌더로 읽으면 **D − D₀ = (3/2)D₀(a/R)²** 이다 (p.3223 · p.3230) — 텍스트층 "!Do" 는 3/2 가 깨진 것이다.  Eq. (6) (p.3226) 과 같다.
2. 능면체 R_c 본문 0.65560 ↔ Table I D(R_c) 96.41 — 96.41 은 R_c 0.65600 (우리 재계산) 과 맞는다 (§3-D ③).
3. 체심 θ 35°16′30″ ↔ arcsin(1/√3) = 35°15′52″ (§3-D ④).
4. Fig. 9 캡션의 사파이어 온도 기호가 다른 그림과 다르다 (§3-D ⑥).
5. p.3226 *"for a/R = 0.25, R = R₀"* 는 문맥상 a/R ≤ 0.25 다 (Fig. 2).
6. 사파이어 진공로 *"the vacuum was 0.5 atm"* (p.3227) — 인쇄 그대로 옮긴다.
7. Fig. 7 가로축 'D − D₀' — 실험의 D₀ 정의가 없다.
8. 텍스트층 OCR 깨짐: "!Do" (= (3/2)D₀) · "10gZ" (= log Z) · "aiR" · "aj R" (= a/R) · "Cal R)2" (= (a/R)²) — 식은 렌더로만 읽었다.
9. 사파이어 Z 는 Fig. 10 (3D) 에만 있고 수치로 읽을 수 없다.
10. `mcgeary1961_bimodal_sphere_packing` 카드의 단순입방 충전율 **53.36 %** ↔ 이 논문 Table I **52.36 %** (= π/6) — 그 카드 (또는 McGeary 원문) 쪽 확인이 필요하다 (이 카드 범위 밖).

---

## 참고문헌 — 우리가 더 볼 것 (원문 목록 서지 그대로 + 이유 한 줄)
| # | 서지 (원문 그대로) | 본문에서의 역할 | 우리 관점 |
|---|---|---|---|
| 17 | E. Pelzel, Z. Metallk. 46, 813 (1955). | % 겉보기 밀도 ↔ 연속 소성 변형이 만든 **총 접촉면적** (6 · 12 배위) | ★ 결정 9 — 밀도 ↔ 접촉면적의 또 다른 해석 사상 (내용 [미확인]) |
| 18 | L. C. Graton and H. Fraser, J. Geol. 43, 785 (1935). | 단분산 구 쌓임 연구 | 낮음 (정규 쌓임 기하) |
| 19 | V. T. Morgan, Special Rept. No. 58, p. 81, Symposium on Powder Metallurgy 1954 (Iron and Steel Institute). | 쌓임 다섯 요약 | 낮음 |
| 20 | R. L. Coble, J. Appl. Phys. 32, 787 (1961). | 깎은 팔면체 모델로 소결 중 · 후기 식 | 중 — 같은 셀 기하 (라게르 면 안 B 의 단분산 원형) |
| 21 | A. Duffield and P. Grootenhuis, Special Rept. No. 58, p. 96, Symposium on Powder Metallurgy 1954 (Iron and Steel Institute). | 구리 구 10 psi 에서 1.3–4.3 % 부피 변화 | 낮음 — 재적층 크기 |
| 22 | R. K. McGeary, J. Am. Ceram. Soc. 44, 513 (1961). | 사방 쌓임 (60–61 %) 관찰 | 정본 카드 있음 (`mcgeary1961_bimodal_sphere_packing`) |
| 5 | P. Murray, D. T. Livey, and J. Williams, in Ceramic Fabrication Processes, W. D. Kingery, Ed. (Technology Press, Cambridge, Mass., and John Wiley & Sons, Inc., New York, 1958). | Bingham 소결 → 가압 소결 식 | 낮음 (배경) |
| 3 | R. C. Rossi and R. M. Fulrath, J. Am. Ceram. Soc. 48, 558 (1965). | 소성 흐름은 중간 단계 · 최종 단계는 확산 크리프 · 최종 단계 재배열 없음 | 낮음 |
| 16 | R. L. Coble and J. S. Ellis, J. Am. Ceram. Soc. 46, 438 (1963). | 알루미나 가압 소결의 소성 흐름 기여 = 고온 경도가 제한 | 낮음 |

## 🗨️ Q&A 로그
<!-- "Q&A 작성해줘" 트리거 시 직전 질문/답 누적 -->
