Repository: yonghoon7153-source/Yonghoon-DEM-DFT

# 📚 LITDB — 문헌 단일 시스템 (**SE·DFT 축 + DEM·MPM 축, 두 트랙**)

> **앞으로 논문은 여기서만 본다.** 여러 곳(db/literature, kb/papers, db/properties, Excel)에 흩어진 문헌을 한 곳에서 생각·참고·비교하기 위한 통합 MD 시스템.

## 왜 트랙이 둘인가
`INDEX.md` 는 argyrodite 전해질 축이라 접촉역학·MPM·건식전극 digest 가 들어갈 자리가
없다. 그래서 한때 64편이 **어느 인덱스에도 없었다**(open_items #7). 축을 나눠 그 구멍을
닫았고, 한 분모로 세면 “159편 중 98편 미언급” 같은 **가짜 미결**이 나온다
(`comparison_vs_ours.md:8`). 분리는 실측 근거가 있는 결정이다 — 합치지 말 것.

⚠ 이 표의 **편수는 적지 않는다.** 손으로 쓴 수는 반드시 낡는다(README 자신이 세 번 틀렸다).
현재값은 `python3 tools/litdb/build_index.py --check` 로 본다.

File: litdb/papers/kamaya2011_lgps_lithium_superionic_conductor.md
<!-- digest 표준 양식 (paper-level STANDALONE). 깊이 기준 = papers/zuo2022_chlorination_cathode_interface.md
     2026-11-10 신규 · 사용자 목록 125 번 ("엄청 인용받은 논문") · 본문 5 pp (Letter) + SI 3 pp.
     크롭 6장 (자동 5 중 3장 재크롭 + 손 크롭 1) 을 **전부 실제로 봤다** (§0 끝 목록).
     그림 값은 PDF 안의 **벡터 좌표**에서 읽었다 — tools/litdb/kamaya2011_readout.py (--selftest 음성 경로 포함) ·
     litdb/figures/kamaya2011_lgps_lithium_superionic_conductor/digitized.csv (1030 행).
     ⛔ 이 digest 의 수치는 전부 **소환값**이다. LGPS 는 우리 계 (아지로다이트) 가 아니다 — 우리 db 절대값과 같은 셀에 놓지 않는다. -->

# A lithium superionic conductor — Kamaya et al. (*Nat. Mater.* **10**, 682–686 (2011))

> slug `kamaya2011_lgps_lithium_superionic_conductor` · DOI `10.1038/NMAT3066` · type `exp 전용 (원자단위 계산 0 — 구조는 방사광 · 중성자 Rietveld)` · PDF `litdb/inbox/125._A_lithium_superionic_conductor.pdf` (본문 5 pp, Letter) + `litdb/inbox/125._Sup_A_lithium_superionic_conductor.pdf` (SI 3 pp — `Fig. S1` · `Table S1` 이 전부) · digested `2026-11-10` · status ✅ · 태그 **[외부 · ⚠ 비-argyrodite (LGPS) — 물성 4축에 *수치로* 넣지 않는다]**

> elements: Li, Ge, P, S
> methods: ESW

> 🎤 **관련 발표**: 없음 — `litdb/talks/*.md` 의 '논문 에이전트 인입 대기열' 에 이 논문 행이 없다 (2026-11-10 확인).
> 🔗 **직계 후속 digest**: [`ong2013_lgps_family_substitution`](ong2013_lgps_family_substitution.md) (이 논문의 정련 구조를 질서화해 조성족 치환 · AIMD σ) · [`zhu2015_esw_grand_potential_origin`](zhu2015_esw_grand_potential_origin.md) (LGPS 고유 창 1.71–2.14 V · '겉보기 0–5 V' 의 해석) · [`schwietert2021_intrinsic_vs_decomposition_window_sse`](schwietert2021_intrinsic_vs_decomposition_window_sse.md) (LGPS 분해창 · 고유창) · [`kato2016_high_power_assb_lsipscl_superionic`](kato2016_high_power_assb_lsipscl_superionic.md) (같은 그룹 2016 — Ge → Si + Cl 의 LSiPSCl 25 mS cm⁻¹ · Ge-free Li₉.₆P₃S₁₂ · **LGPS 의 Li 쪽 첫 효율 61 % 를 스스로 보였다** · ⚠ 그 논문 `Table S3` 의 LGPS 행은 이 논문을 출처로 달았지만 Ea 26 · 밀도 95 % · 온도 묶음 (400 ~ −80 °C) 이 이 논문 (24 · 미보고 · 110 ~ −100 °C) 과 다르다).

> **저자**: Noriaki Kamaya¹, Kenji Homma¹, Yuichiro Yamakawa¹, Masaaki Hirayama¹, **Ryoji Kanno¹\*** (Tokyo Institute of Technology · Dept. of Electronic Chemistry, Interdisciplinary Graduate School of Science and Engineering) · Masao Yonemura², Takashi Kamiyama² (KEK · Neutron Science Laboratory (KENS), IMSS) · Yuki Kato³, Shigenori Hama³, Koji Kawamoto³ (Toyota Motor Corporation · Battery Research Division, Higashifuji Technical Center) · Akio Mitsui⁴ (Toyota · Material Analysis Dept.) · 투고 2010-11-26 · accepted 2011-06-09 · online 2011-07-31 · *Nat. Mater.* **10**, 682–686 (2011 년 9 월호) · 연구비 JSPS Grant-in-Aid for Scientific Research (A) · 방사광 JASRI 과제 2010A1584 · J-PARC/IMSS 과제 2009B0039 · 2010A0060 · 이해상충 "없음" 선언 (⚠ 공저자 4 명이 Toyota 소속 — 선언과 별개로 산업 이해관계가 있는 편이다).
>
> **기여 분담 (논문 명시)**: N.K. · Y.Y. = 합성 · 전기화학 · K.H. · M.Y. · T.K. = 구조 해석 · M.H. · R.K. = 자료 분석 · 원고 · Y.K. · S.H. · K.K. = 전기화학 자료 분석 · A.M. = 방사광 실험.
>
> **계보**: thio-LISICON Li₃.₂₅Ge₀.₂₅P₀.₇₅S₄ (Kanno & Murayama 2001, 이 논문 ref 4 — 같은 그룹) → **본 논문 (2011, LGPS 발견)** → [Mo12] (DFT 1 차 — `[Ong13]` 의 ref 7 · 2 차 인용) → **[Ong13]** (조성족 치환 · AIMD σ300 13 mS cm⁻¹) → **[Zhu15]** (grand-potential 창 정량 · LGPS 1.71–2.14 V) → **[Schw21]** (분해창 / 고유창 분리) → 우리 grand-potential ESW · cascade.

---

## 0. 이 digest 를 읽는 법 — 읽기축

이 논문은 **두 개의 주장**으로 유명하다.
1. **수송**: 새 결정상 Li₁₀GeP₂S₁₂ (LGPS) 가 27 °C 에서 **σ = 12 mS cm⁻¹** — 당시 고체 Li 전도체 최고 · 유기 액체 전해질급 (`Fig. 1a` · `Fig. 3`).
2. **넓은 창**: Li/LGPS/Au CV 에서 −0.5–5 V 동안 **분해 전류가 안 보인다** → *"The decomposition potential … exceeds 5 V"* (`Fig. 1b` 캡션) · 초록의 *"wide potential window"*.

우리 쪽 연결은 ②가 핵심이다. ②는 뒤에 나온 grand-potential 계산 (`[Mo12]` → `[Ong13]` → `[Zhu15]` → `[Schw21]`) 이 **"LGPS 의 고유 창은 1.7–2.1 V 근처로 좁다"** 고 정면으로 반박한 바로 그 원문이다. 이 digest 는
- ② 의 근거 그림 `Fig. 1b` 를 **벡터 경로로 다시 읽어** "정말 전류가 없었나" 를 정량으로 확인하고 (§5.2 — **없지 않았다**),
- 뒤 계산과의 관계를 **층 (layer)** 으로 갈라 정리한다 (§7a — 층① 분해 개시 · 층② 골격 유지 (탈)리튬화 · 겉보기 창 · 셀 작동창).

> ⚠⚠ **전압 기준이 두 개다.**
> · `Fig. 1b` CV = **V vs Li/Li⁺** (Li 기준전극 · 축 라벨에 명시).
> · `Fig. 4` 셀 = **LiCoO₂/LGPS/In 의 셀 전압 (In 음극 기준)**. 논문은 Li 환산을 **적지 않는다**. litdb 관례 (예 `[Xu26CP]` SI 의 Li–In +0.62 V) 를 쓰면 1.9–3.6 V vs In ≈ **2.5–4.2 V vs Li⁺/Li** (우리 산수) — 우리 셀 작동창 2.5–4.25 V 와 거의 같다 (§7f).

> **본 digest 에서 실제로 본 그림 (2026-11-10)**: `Fig. 1` (a 본 그림 + 삽입 Nyquist 둘 · b CV — 500 dpi 확대 렌더까지) · `Fig. 2` (a–c) · `Fig. 3` (재크롭본) · `Fig. 4` (+ 효율 삽입도) · `Fig. S1` (손 크롭) · `Table S1` (크롭 완결성만 — 값은 PDF 텍스트) — **6장 전부**. PDF 8 쪽 렌더도 전부 봤다.
> 안 본 것: 없음. 단 `Fig. 1a` 의 삽입 Nyquist 는 **래스터 눈대중**으로만 읽었고 (벡터 판독 안 함), `Fig. 2` 는 래스터 구조도라 수치가 없다.
> 그림에서만 읽은 값은 **`figure-read ≈`** 로 표시했다. `(벡터)` = PDF 경로 좌표 판독 · `(눈대중)` = 래스터.
> 🔴 **그림이 본문 서술과 어긋난 곳 5 군데**: ① `Fig. 1b` 산화 쪽 전류가 0 이 아니다 (§5.2) ② `Fig. 1a` 최저 온도점 ≈ −100 °C (본문 −110 °C) ③ `Fig. 2` 캡션 "three tetrahedral sites" ↔ Li(4d) 는 LiS₆ 팔면체 ④ `Fig. 3` 의 LGPS 선은 반복 측정의 **최댓값**을 이은 선 ⑤ `Fig. 3` 에서 유기 전해질 선은 21.7 °C 부터만 있고 15 ~ −10 °C 에서 LGPS 선과 네 번 엇갈린다 (초록의 "exceeding even … liquid organic electrolytes" 는 −10 °C 아래에서만 분명).

---

## 1. 한 줄 요약

Li₂S : P₂S₅ : GeS₂ = 5 : 1 : 1 을 550 °C 봉입관에서 반응시켜 얻은 **새 정방정 상 Li₁₀GeP₂S₁₂ (P4₂/nmc)** 가 27 °C 에서 **12 mS cm⁻¹ · Ea 24 kJ mol⁻¹ (0.249 eV)** 의 Li 전도를 보이고, 중성자 Rietveld 의 **큰 이방성 열인자**로부터 **c 축 1D 전도 경로**를 제안하며, Li/LGPS/Au CV 에서 −0.5–5 V 동안 **분해 전류가 "없다"** 고 보고한 뒤 LiNbO₃ 코팅 LiCoO₂/LGPS/In 셀이 **>120 mAh g⁻¹ · 2 사이클 뒤 효율 ≈100 %** 로 도는 것을 보였다.

⚠ 단 `Fig. 1b` 를 벡터로 다시 읽으면 1–5 V 정방향에서 **+33–43 µA 가 계속 흐르고** (2.14→5 V 정방향 적분 **0.099 C** = 같은 그림의 Li 탈리 전하 0.049 C 의 **2 배**), 음극 쪽 전하 **1.85 C** 중 Li 탈리로 돌아오는 것은 **2.7 %** 뿐이다 (`figure-read ≈` 벡터 · 우리 산수). **">5 V" 는 mA 눈금 위의 시각 판정**이고, 뒤의 grand-potential 해석 (LGPS 고유 창 1.71–2.14 V · `[Zhu15]`) 과 모순되지 않는다.

---

## 2. 메타 / 동기 / 질문

| 항목 | 내용 |
|---|---|
| 던지는 질문 | 고체 전해질은 실용 전도도 (10⁻² S cm⁻¹) 를 **50–80 °C 에서만** 낸다 — 유기 액체 전해질보다 한 자릿수 낮다. **실온에서 액체급** 인 고체 Li 전도체를 만들 수 있나 |
| 당시 기준선 (본문 서론) | Li₃N **6×10⁻³ S cm⁻¹** (RT · 최고였지만 분해전위 낮음, ref 13) · LLTO · thio-LISICON Li₃.₂₅Ge₀.₂₅P₀.₇₅S₄ · 유리세라믹 Li₇P₃S₁₁ · 유리 Li₂S–SiS₂–Li₃PO₄ = 전부 **~10⁻³ S cm⁻¹** · 고분자 (PEO) **~10⁻⁵** · 유기 액체 **~10⁻²** |
| 합성 출발점 | 같은 그룹의 thio-LISICON (Li₂S–GeS₂–P₂S₅ 계, ref 4) 조성 공간에서 **새 상**을 찾음 — XRD 가 thio-LISICON · "Li₇PS₆ (ref 5)" 와 다르다 (⚠ ref 5 는 Li₇P₃S₁₁ 논문 — §10-⑮) |
| 연구유형 | 실험 (합성 · 방사광/중성자 구조 · 임피던스 · CV · Hebb–Wagner · 셀). **DFT · MD 0** |
| 조성 | Li₁₀GeP₂S₁₂ (ICP P/Ge = 0.662 : 0.338 · 중성자 Li 20.200 / 단위셀) |

---

## 3. 핵심 수치 총정리 ★

> `figure-read ≈ (벡터)` = PDF 경로 좌표 판독 (tools/litdb/kamaya2011_readout.py · 축 잔차 ≤ 0.002) · `우리 산수` = 논문 값으로 우리가 계산한 것.

### 3a. 구조 · 조성

| 항목 | 값 | 조건 / 출처 |
|---|---|---|
| 공간군 | **P4₂/nmc (No. 137)**, tetragonal | 소멸 규칙 hk0: h+k=2n · hhl: l=2n · 00l: l=2n · h00: h=2n (본문 p.682) |
| 격자 — 방사광 | **a = 8.71771(5) Å · c = 12.63452(10) Å** | SPring-8 BL02B2 · Debye–Scherrer · **−173 °C** (Methods) · λ = 0.59960 Å · DICVOL 20 반사 |
| 격자 — 중성자 | **a = 8.69407(18) Å · c = 12.5994(4) Å · V = 952.349(6) Å³** | J-PARC Super HRPD (BL08) · **27 °C** · `Table S1` |
| *우리 산수* — 두 격자 | V(방사광) = **960.20 Å³** = 중성자보다 **+0.82 %** · c/a = 1.4493 vs 1.4492 | ⚠ **200 K 더 차가운 쪽이 더 크다** (열팽창과 반대) · c/a 가 4 자리까지 같다 → 등방 눈금 차 ≈ 0.27 % (장비 보정 차로 보인다 — 논문 언급 없음 · §10-⑤) |
| R 인자 (중성자) | Rwp 4.25 · Re 1.41 · Rb 5.36 · RF 5.72 · **χ² 9.08** | *우리 산수* S = Rwp/Re = **3.01** (S² 9.09 ≈ χ²) |
| ICP | P/Ge = **0.662 : 0.338** (= 1.96) | 본문 p.682 — "P/Ge = 2 와 정합" |
| Ge/P 자리 | **4d**: Ge 0.515(5) / P 0.485(5) · **2b**: P 1.00(15) (Ge 0.00(15)) | `Table S1` |
| *우리 산수* 단위셀 Ge · P | **Ge 2.06 · P 3.94** (P/Ge 1.91) | ⚠ 본문 *"The Ge/P ratio is then 4.06:1.94"* 는 표에서 **재현 안 된다** (§10-⑥) |
| Li 자리 | **16h 0.691(5) · 4d 1.000(8) · 8f 0.643(5)** | `Table S1` |
| Li / 단위셀 | **20.200** (본문) — *우리 산수* 16·0.691 + 4·1.000 + 8·0.643 = 20.200 ✓ | 이상값 20 (Z = 2) |
| *우리 산수* 전하 균형 | 양 +48.14 (Li 20.2 · Ge⁴⁺ 2.06 · P⁵⁺ 3.94) vs 음 −48 (S²⁻ 24) → **+0.14 e/cell** | Li 점유 오차 (±~0.1 Li/cell) 근처 — 큰 문제 아님 |
| *우리 산수* X 선 밀도 | **≈ 2.05 g cm⁻³** (M ≈ 588.7 g mol⁻¹ · Z 2 · V 952.35 Å³) | 펠렛 상대밀도는 **논문 미보고** |
| 원자 좌표 | Li(1) 16h (0.2563, 0.2718, 0.1832) · Li(2) 4d (0, ½, 0.9446) · Li(3) 8f (0.2463, x, 0) · Ge/P(1) 4d (0, ½, 0.6907) · P(2) 2b (0, 0, ½) · S(1) 8g (0, 0.1843, 0.4103) · S(2) 8g (0, 0.2991, 0.0950) · S(3) 8g (0, 0.6990, 0.7914) | `Table S1` |
| 이방성 변위 U (Å²) | Li(1) **0.289 / 0.093 / 0.327** (U12 0.049 · U13 −0.023 · U23 0.024) · Li(3) **0.110 / "=U11(Li(2))" / 0.313** (U12 −0.099 · U13 0.158) · Li(2) 0.061 / 0.072 / 0.008(16) · Ge/P(1) 0.0542 / 0.0336 / 0.0331 · Ge/P(2) 0.0373 / = / 0.045 · S 0.027–0.079 | `Table S1` · ⚠ Li(3) U22 의 "=U11(Li(2))" 는 8f (x,x,0) 자리대칭상 **자기 U11** 이어야 한다 — 표기 오류로 보인다 (우리 판단 · §10-⑦) |
| *우리 산수* U_eq | Li(1) **0.236** · Li(3) ≈ **0.18** · Li(2) 0.047 · Ge/P 0.040 · S 0.043–0.055 Å² | 움직이는 Li (16h · 8f) 가 골격의 **4–6 배** · Li(2) 는 골격과 같은 급 = **안 움직인다** |
| 골격 | **(Ge₀.₅P₀.₅)S₄ 사면체 (4d) + LiS₆ 팔면체 (Li(2) 4d)** 가 모서리 공유 → **c 축 1D 사슬** · 사슬끼리는 **PS₄ (2b)** 가 꼭짓점으로 잇는다 | `Fig. 2b` · 본문 p.684 |
| 전도 경로 (주장) | **16h · 8f 의 LiS₄ 사면체**가 모서리 공유 → c 축 1D 사면체 사슬 · 사슬은 LiS₄ 꼭짓점으로 연결 · 16h 사이 · 16h–8f 사이 틈새로 Li 가 치우침 → *"This clearly indicates the existence of 1D conduction pathways along the c axis"* | `Fig. 2c` · ⚠ **간접 추론** (열인자 · 점유) — §10-④ |

### 3b. 이온 수송

| 물성 | 값 | 조건 / 출처 |
|---|---|---|
| **σ (27 °C)** | **12 mS cm⁻¹** | Au/LGPS/Au · **bulk + 입계 저항의 합으로 낸 total σ** (본문 p.684) · 펠렛 10 mm ⌀ × 3–4 mm · **측정 전 500 °C 진공 가열** · 10⁶–10⁻¹ Hz · 100–500 mV · Solartron 1260 · Ar · 2–3 회 반복 |
| **Ea** | **24 kJ mol⁻¹** — *우리 환산* **0.249 eV** | −110 ~ 110 °C (본문) · **log σ vs 1/T 형식** (σT 아님) |
| σ (−30 °C) | **1 mS cm⁻¹** | 본문 p.684 |
| σ (−45 °C) | **0.4 mS cm⁻¹** | 본문 p.684 |
| 서론 표현 | *"extremely high **bulk** conductivity of over 10⁻² S cm⁻¹ at room temperature (27 °C)"* | ⚠ 측정값은 total 이다 (bulk ≥ total 이므로 하한으로는 맞다) |
| `figure-read ≈ (벡터)` 측정점 | **13 온도 · 28 점** (109.8 · 84.9 · 64.9 · 44.8 · **26.9 (4 점)** · 14.9 · −0.1 · −15.1 · −35.2 · −45.7 · −60.1 · −80.1 · **−100.2 °C**) | ⚠ 최저 온도점은 **≈ −100 °C** — 본문 "−110 °C" 와 다르다 |
| `figure-read ≈ (벡터)` 27 °C 4 점 | **11.10 · 12.00 · 12.55 · 12.55 mS cm⁻¹** (평균 ≈ 12.05) | 반복 측정 산포 ≈ ±6 % |
| `figure-read ≈ (벡터)` Ea 재적합 | 기울기 −1.2754 /(1000/T) · R² 0.998 → **0.253 eV = 24.4 kJ mol⁻¹** | 논문 24 kJ mol⁻¹ 과 반올림 안에서 일치 |
| `figure-read ≈ (벡터)` 저온 | −30 °C 직선 **1.13** · −45 °C 측정점 **0.43, 0.43 mS cm⁻¹** | 본문 1 · 0.4 와 일치 |
| *우리 산수* 형식 차이 | σT 형식으로 맞추면 Ea ≈ Ea(σ) + k⟨T⟩ ≈ **+0.02 eV** (⟨T⟩ ≈ 245 K) | 형식만 바꿔도 kT 급으로 움직인다 — 계 간 비교 때 형식을 맞춘다 |
| 홉 수 검산 (D-2026-09-27) | Ea 0.2487 eV · 300 K · ν₀ 10¹³ s⁻¹ **가정** → **Γ ≈ 6.6×10⁸ s⁻¹ · 평균 대기 ≈ 1.5 ns** | `tools/sei/collect_neb.py::hop_check` · 차수 검산 (확산계수 · 전도도 아님) — "초이온 전도" 서술과 차수 모순 없음 |
| 삽입 Nyquist `figure-read ≈ (눈대중)` | 27 °C 호 끝 (스파이크 시작) **Z′ ≈ 35–38 Ω** · −45 °C ≈ 950 Ω | *우리 산수*: 10 mm ⌀ · 두께 3.5 mm 가정 시 σ ≈ 12 / 0.47 mS cm⁻¹ — 본문과 정합. RT 에서 bulk 반원은 10⁶ Hz 위라 **안 보인다** |

### 3c. 전기화학 창 (CV) ★

| 항목 | 값 | 조건 |
|---|---|---|
| 주장 | *"No significant currents due to electrolyte decomposition were detected in the scanned voltage range"* · 캡션 *"The decomposition potential … exceeds 5 V"* | Li/LGPS/Au · **Li 기준전극** · **1 mV s⁻¹** · −0.5–5.0 V · 25 °C |
| 대조 (논문) | Li₃N 분해전위 **0.44 V** (ref 17) · La₁/₃₋ₓLi₃ₓNbO₃ 환원전위 **1.7 V** (ref 18) | 본문 p.684 |
| `figure-read ≈ (벡터)` 화면 전류 범위 | **−2.76 mA** (−0.5 V, Li 석출) ~ **+0.226 mA** (Li 탈리 봉우리 @ 0.31 V) | y 축 단위 **mA** · 1 pt ≈ 21.5 µA |
| `figure-read ≈ (벡터)` 정방향 (산화 쪽) | **43 µA (1.0 V) · 39 (2.0 · 2.14) · 37 (2.5) · 36 (3.0) · 33 (4.0 · 4.25 · 4.5 · 5.0)** | 화면 최대의 **1.2–1.6 %** — 눈에는 "평평한 0" |
| `figure-read ≈ (벡터)` 역방향 | 33 (5.0 V) · 24 (4.5) · 21 (4.25) · 19 (4.0) · 13 (3.0) · 12 (2.5) · 10 (2.14) · 9 (2.0) · **≈ 0 µA (1.0 V)** | 같은 전위에서 **역방향이 더 작다** (이력) |
| *우리 산수* 정방향 적분 (1 mV s⁻¹) | 0.6→5 V **0.164 C** · **2.14→5 V 0.099 C** | ∫I dV / 주사속도 |
| *우리 산수* Li 탈리 전하 | **0.049 C** (I > 0 · ≤ 0.6 V) | |
| *우리 산수* 그려진 한 바퀴 (0 → −0.5 → 5 → 0 V) | 음극 **1.853 C** · 양극 0.271 C · **탈리 / 음극 = 2.7 %** | 부호 분리 시간적분 (0 교차 선분은 교점에서 쪼갬) |
| *우리 산수* 축전 전류였다면 | C = I/ν = 35 µA / 1 mV s⁻¹ ≈ **35 mF** | 평판 Au 이중층 (µF 급) 로는 불가능한 크기 → **패러데이 전류** (기원은 미판정 · §5.2) |

### 3d. 전자 전도

| 물성 | 값 | 조건 |
|---|---|---|
| **σ_e (전자 + 정공 합)** | **5.70×10⁻⁹ S cm⁻¹** | **Hebb–Wagner** 분극 (ref 19 Neudecker & Weppner 1996) · (−)Li/LGPS/Au(+) · 25 °C · **2.8–3.5 V 선형 맞춤** |
| *우리 산수* 이 σ_e 의 누설 전류 | 3 V · 0.785 cm² · 두께 3.5 mm 가정 → **≈ 4×10⁻⁸ A** | `Fig. 1b` 정방향 35 µA 의 **≈ 1/900** → CV 전류는 **전자 누설이 아니다** |

### 3e. 셀 (`Fig. 4`)

| 항목 | 값 | 조건 |
|---|---|---|
| 구성 | **LiNbO₃ 코팅** LiCoO₂ (Toda Kogyo · 유동층 코팅 MP-01 Powrex · ref 26) : LGPS = **70 : 30 wt%** (vortex 5 min) / LGPS / **In 판** (Nilaco · 0.1 mm · 10 mm ⌀) | TOSCAT-3100 |
| 조건 | **1.9–3.6 V** (In 기준 셀 전압) · **14 mA g⁻¹** · 25 °C · **8 사이클** | *우리 산수* 14 mA g⁻¹ ≈ C/10 (LiCoO₂ ~140 mAh g⁻¹ 기준) |
| 주장 | 방전 **>120 mAh g⁻¹** · **2 번째 사이클 뒤 효율 ≈ 100 %** | 캡션 |
| `figure-read ≈ (벡터)` 1 사이클 | 충전 **134.9** · 방전 **123.9 mAh g⁻¹** → CE **91.8 %** | |
| `figure-read ≈ (벡터)` CE 삽입도 | **91.8 · 98.3 · 99.5 · 99.9 · 99.6 · 99.7 · 99.8 · 99.9 %** (1–8) | "2 번째 뒤 ≈100 %" = 3 번째부터 (2 번째는 98.3 %) |
| `figure-read ≈ (벡터)` 8 사이클 | 충전 121.5 · 방전 **121.4 mAh g⁻¹** · 2–7 사이클 방전 끝 121.4–123.1 | *우리 산수* 방전 123.9 → 121.4 = **−2.0 % / 8 사이클** |
| `figure-read ≈ (눈대중)` 평탄 전압 | 충전 ≈ 3.3 V → 3.6 V 로 기울어짐 · 방전 3.58 → ≈ 3.3 V 평탄 → 1.9 V | In 기준 |
| *우리 산수* Li 기준 | 1.9–3.6 V vs In **≈ 2.5–4.2 V vs Li⁺/Li** (In–Li +0.62 V · 논문 미기재) | 우리 셀 작동창 2.5–4.25 V 와 같은 틀 (§7f) |

### 3f. 비교 지도 (`Fig. 3`) — `figure-read ≈ (벡터)`

| 항목 | 값 |
|---|---|
| LGPS 선 = `Fig. 1a` 의 어느 점? | 13 꼭짓점이 **각 온도 반복값의 최댓값**과 일치 (27 °C 꼭짓점 log σ −1.901 = **12.55 mS cm⁻¹** = 4 점 중 최대 · −60/−80/−100 °C 에서 최대와 최소 차 0.09–0.11 dex = 24–29 %) |
| 유기 전해질 (1 M LiPF₆ EC–PC) 선 범위 | **21.7 °C (9.2 mS cm⁻¹) ~ −80 °C** — 27 °C 값은 그림에 **없다** |
| LGPS × 유기 전해질 교차 | **15.3 · 2.2 · −1.9 · −9.8 °C** (네 번) · 21.7 °C 에서 LGPS 선 ≈ 10.2 vs 유기 9.2 mS cm⁻¹ · **−10 °C 아래에서만 LGPS 가 분명히 위** |
| 캡션 논리 | 유기 전해질의 Li⁺ 수송수 **< 0.5** → Li⁺ 부분 전도도로는 무기 전해질이 더 유리 |

---

## 4. 재료 & 방법 — 우리가 같은 축을 흉내 낼 때 필요한 조건 전부 ★

### 4a. 합성
Li₂S (Idemitsu Kosan, >99.9 %) · P₂S₅ (Aldrich, >99 %) · GeS₂ (Aldrich, >99 %) 를 **몰비 Li₂S : P₂S₅ : GeS₂ = 5 : 1 : 1** (= Li₁₀GeP₂S₁₂ 화학량론 · S 5+5+2 = 12 ✓) 로 Ar 글러브박스에서 칭량 → 스테인리스 용기 · **진동밀 (CMT TI-100 — PDF 텍스트 'Tl-100') 30 min** → 펠렛 → **석영관 30 Pa 봉입** → **550 °C 8 h** → 서냉. 단상 확인 XRD (Rigaku SmartLab · Ultima) · P/Ge ICP (Thermo iCAP).

### 4b. 구조 해석 (이 논문의 계산 비슷한 것은 이것뿐 — DFT 아님)
- **방사광 XRD**: SPring-8 **BL02B2** · Debye–Scherrer 카메라 · **−173 °C** · 진공 봉입 석영 모세관 (~0.3 mm) · 2θ 3.0–70.0° · 0.01° 간격 · λ = **0.59960 Å** (CeO₂ 표준으로 보정 — 논문 표기 "NIST SRM Ceria 640b CeO2").
- **지수화**: 반사 20 개 · **DICVOL** (ref 22).
- **ab initio 구조 결정**: **FOX** (ref 23) — 실공간 전역 최적화. PS₄ · GeS₄ 사면체 (Ge–S **2.1 Å** · P–S **2.0 Å**) 를 강체 블록으로 무작위 이동 · 회전 → 계산 분말 패턴이 관측을 가장 잘 재현하는 배열을 찾는다.
- **Rietveld**: **RIETAN-FP** (ref 24) 로 정련 → 방사광 Fourier 맵으로 일부 Li 위치 → **중성자** (J-PARC **Super HRPD BL08** · 바나듐 셀 ~6 mm · In 링 봉입 · **Z-Rietveld** ref 25) 로 Li 위치 · 점유 확정 · 마지막 사이클에 **전 원자 이방성 열인자** 정련.

### 4c. 이온 · 전자 전도
- 펠렛 **10 mm ⌀ · 3–4 mm** (Ar) → **Au 증착 전극** → **500 °C 진공 가열** (= 소결 · 입계 줄임) → Au/LGPS/Au 교류 임피던스 **−110 ~ 110 °C** · Ar · **2–3 회 반복** · 인가 **100–500 mV** (⚠ 통상 10 mV 급보다 크다 — 선형 응답 확인 없음) · **10⁶–10⁻¹ Hz** · Solartron 1260.
- σ = (bulk + 입계) 저항의 **합**으로 계산 (본문) — ⚠ `Fig. 1` 캡션은 "sum of the grain boundary and bulk **conductivities**" 라 적었다 (직렬은 저항이 더해진다 — 본문 표현이 맞다).
- **CV**: Li/LGPS/Au · Li 기준 · **1 mV s⁻¹ · −0.5–5.0 V · 25 °C**.
- **Hebb–Wagner**: (−)Li/LGPS/Au(+) · 25 °C · 비가역 Au 계면 · **2.8–3.5 V 선형 맞춤** → 전자 + 정공 합 σ_e.

### 4d. 셀
LiNbO₃ 코팅 LiCoO₂ : LGPS = 70 : 30 wt% 양극 / LGPS / In 판 · **1.9–3.6 V · 14 mA g⁻¹ · 25 °C** · TOSCAT-3100. ⚠ **양극 로딩 · 분리막 두께 · 성형 압력 · 셀 면적 기재 없음**.

---

## 5. 결과 — 섹션별 상세 (그림 실독 포함)

### 5.1 `Fig. 1a` — Arrhenius 와 임피던스 삽입도 ★
실제로 보면: x = **×10³ T⁻¹ (K⁻¹)** 2.5–6.0 · 위 축 T (°C) 100 · 30 · 0 · −30 · −70 · −100 · y = **log[σ (S cm⁻¹)]** −6 ~ −1 · 빨간 채움 원 28 개 + 검은 직선 + 라벨 **"24 kJ mol⁻¹"**.
- 점들이 −100 ~ 110 °C 전 구간에서 **한 직선** 위에 있다 (벡터 재적합 R² 0.998). 저온에서 꺾이는 기미 없음 — 이 온도창에서는 한 기구로 읽힌다.
- 27 °C 에만 점이 **4 개** (11.1–12.6 mS cm⁻¹ — 반복 측정 산포가 그대로 보인다). 나머지 12 온도는 2 개씩 (일부는 정확히 겹침).
- **삽입도 (오른쪽 위, −45 ~ 15 °C)**: Z′ 0–1,200 Ω 의 찌그러진 반원 + 스파이크. −45 °C 반원 끝 `figure-read ≈ (눈대중)` **950 Ω**. bulk 와 입계가 **한 반원으로 붙어 있어** 나뉘지 않는다.
- **삽입도 (왼쪽 아래, 27–110 °C)**: Z′ 0–48 Ω. 반원은 고주파 쪽이 잘려 안 보이고 **스파이크 시작점 (≈ 35–38 Ω @ 27 °C)** 만 읽힌다 → 이 온도에서 σ 는 "스파이크가 실축과 만나는 곳 = total 저항" 으로 낸 값이다.
→ **12 mS cm⁻¹ 은 소결 펠렛의 total σ** 다. 서론의 "bulk conductivity of over 10⁻² S cm⁻¹" 은 bulk ≥ total 이라 **하한으로만** 맞다.
→ 본문 "−110 to 110 °C" 인데 그림의 최저점은 **≈ −100 °C** (`figure-read ≈` 벡터, 1000/T = 5.78) — 측정은 했지만 안 그렸거나, 설정 온도와 실제 온도의 차이다. 논문은 설명하지 않는다.

### 5.2 `Fig. 1b` — "분해 전류 없음" 의 실체 ★★ (이 digest 의 중심)
실제로 보면: x = **Voltage (V) (versus Li/Li⁺)** −0.5–5 · y = **Current (mA)** −3 ~ +0.3 · 빨간 선 하나 (닫힌 고리).
- 0 V 아래로 내려가며 **Li 석출 전류가 −2.76 mA** 까지 커지고, 돌아오며 **0.31 V 에서 +0.226 mA 의 탈리 봉우리**, 그 뒤 5 V 까지 **"평평한 선"** — 본문은 여기서 *"No significant currents due to electrolyte decomposition"* 를 읽었다.

**벡터 판독 (921 점 · 축 잔차 0.002 V / 0.0005 mA)** 으로 다시 보면 평평한 선은 0 이 아니다:

| 전위 (V vs Li/Li⁺) | 1.0 | 2.0 | 2.14 | 2.5 | 3.0 | 4.0 | 4.25 | 4.5 | 5.0 |
|---|---|---|---|---|---|---|---|---|---|
| 정방향 (µA) | 43 | 39 | 39 | 37 | 36 | 33 | 33 | 33 | 33 |
| 역방향 (µA) | ≈0 | 9 | 10 | 12 | 13 | 19 | 21 | 24 | 33 |

- 정방향에서 **1–5 V 내내 +33–43 µA** 가 흐른다. 화면 최대 (2.76 mA) 의 **1.2–1.6 %** — mA 눈금에서는 선 두께 안에 묻힌다.
- **2.14 V 근처 (LGPS 의 열역학 산화 개시 · `[Zhu15]`) 에 봉우리 · 꺾임이 없다.** 이 측정계는 개시를 "봉우리" 로 보여주지 않는다.
- *우리 산수*: 정방향 **2.14→5 V 만 적분해도 0.099 C** — 같은 그림의 Li 탈리 전하 **0.049 C 의 2 배**. 0.6→5 V 는 0.164 C.
- 같은 전위에서 **역방향이 더 작다** (예 3.0 V: 36 vs 13 µA) → 고전위를 한 번 지나간 전극에서 전류가 줄어든다 = **자기제한 (부동태화) 거동과 같은 꼴** (증명은 아니다).
- 축전 전류로 보기엔 너무 크다 (C = I/ν ≈ 35 mF — 평판 Au 이중층은 µF 급) · 전자 누설로 보기에도 너무 크다 (논문 자신의 σ_e 로 ≈ 4×10⁻⁸ A · §3d) → **패러데이 전류**다.
- **음극 쪽 비대칭**: 그려진 한 바퀴의 음극 전하 **1.853 C** 중 Li 탈리로 돌아온 것 **0.049 C = 2.7 %**. Li 석출 · 탈리가 가역이었다면 이 비가 1 에 가까워야 한다. 본문은 *"Cathodic and anodic currents respectively corresponding to lithium deposition … and dissolution … were observed near 0 V"* 라고만 쓰고 **이 비대칭을 논하지 않는다**.

기원 후보 (이 그림만으로는 **못 가른다** — 우리 판단):
1. **0 V 근처 · 아래에서 LGPS 환원** — `[Zhu15]`: LGPS 는 **1.71 V 부터 환원**, 0 V 에서 Li₁₅Ge₄ + Li₃P + Li₂S (E_D −1.25 eV/atom) · Li–Ge 합금은 전자전도성 → **MCI (혼합전도 계면) 로 부동태화 실패**. 음극 전하가 탈리 전하보다 37 배 큰 것과 같은 방향.
2. **정방향 1–5 V 의 산화 전류** = (1) 에서 생긴 환원 산물 (Li₂S · Li₃P · Li–Ge) 의 재산화 + 2.14 V 위의 LGPS 산화 (S²⁻ → S⁰) 의 합일 수 있다. `[Zhu15]` digest 가 짚은 "LGPS 분해상의 가역 사이클 (`[Zhu15]` ref 12, 같은 UMD 그룹)" 과 같은 계열.
3. Au–Li 합금화 · 고립 Li (dead Li) · 접촉 변화.

→ **결론 (축 명명)**: `Fig. 1b` 는 **평판 차단전극 · 1 mV s⁻¹ · mA 눈금**에서의 **겉보기 창**이다. 이 측정은 열역학 개시 (층①) 를 재지 않는다 — 접촉 면적이 작은 평판 전극은 분해 전류를 작게 만들고, 산물이 막을 만들면 더 작아진다. ">5 V" 는 *"이 조건에서 mA 급 분해는 없다"* 까지만 말한다.

### 5.3 Hebb–Wagner — σ_e 5.7×10⁻⁹ S cm⁻¹
본문 한 문단 · 그림 없음. (−)Li/LGPS/Au(+) 비대칭 셀에 전압을 걸어 Li⁺ 를 막고 전자 · 정공 전류만 남긴 정상 상태 전류를 **2.8–3.5 V 에서 선형 맞춤** → 전자 + 정공 합 σ_e = 5.70×10⁻⁹ S cm⁻¹.
- ⚠ **2.8–3.5 V 는 LGPS 의 열역학 산화 개시 (2.14 V · `[Zhu15]`) 위**다. 그 전위에서 Au 계면이 분해 전류를 내면 그 몫까지 "전자 전도" 로 잡힌다 → 이 값은 **겉보기 σ_e** 다 (분해 전류가 부동태화로 줄었다면 영향은 작다). 전자와 정공을 따로 내지 않았고, 온도 의존도 없다.
- 그래도 차수는 의미가 있다 — ≈10⁻⁹ S cm⁻¹ 은 **σ_ion 의 ~10⁷ 분의 1**, 전자 절연체다.

### 5.4 `Fig. 2` — 결정 구조와 "1D 전도" 주장 ★
실제로 보면 (래스터 구조도 · 범례 Li 빨강/주황 · S 노랑 · LiS₆ 하늘색 팔면체 · (Ge/P)S₄ 보라 사면체 · PS₄ 초록 사면체):
- **(a)** 위 = c 축 방향에서 본 ab 면: 보라 (Ge/P)S₄ 와 하늘색 LiS₆ 가 번갈아 놓이고 초록 PS₄ 가 그 사이 · 빨강/주황 Li 쌍이 채널 자리에 줄지어 있다. 아래 = a 축 방향에서 본 bc 면: **(Ge/P)S₄ – LiS₆ 모서리 공유 사슬이 c 축으로 세로로 이어지고**, 그 옆에 빨강 (16h) · 주황 (8f) Li 기둥이 c 축으로 늘어선다.
- **(b)** 골격만: "(Ge/P)S₄ / LiS₆ / 1D chain" 라벨이 c 축 세로 사슬을 가리키고, 초록 PS₄ 가 사슬 사이를 꼭짓점으로 잇는다.
- **(c)** 전도 경로: 위쪽 열타원체 그림에서 **Li(16h) 빨강 · Li(8f) 주황 타원체가 크고 길쭉하며**, Li(4d) 파랑과 Ge/P(4d) 보라 · P(2b) 초록 · S 노랑은 작다. 아래쪽은 **빨강 (16h) · 주황 (8f) LiS₄ 사면체가 모서리를 공유하며 c 축으로 쌓인 기둥** — 파란 굽은 화살표가 **기둥 안에서만** 지그재그로 오르내린다. **기둥 사이 (ab 면) 화살표는 하나도 없다.**
→ 그림이 말하는 것은 "c 축 사슬 안의 홉" 이다. 이것은 **열타원체의 모양 (이방성 U) + 부분 점유**에서 끌어낸 그림이지, 방향별 전도도 측정 · 확산 계산이 아니다 (§10-④). 3 년 안에 계산이 ab 면 경로도 열려 있음을 보였다 (`[Ong13]` 서론 4 단 논증 — Mo 2012 ab 면 2 경로 · Adams & Prasada Rao 2012 약한 이방성).
→ ⚠ 캡션 마지막 문장 *"… thermal vibration of lithium ions in **three tetrahedral sites** gives rise to 1D conduction pathways"* 는 같은 캡션 (b) 와 본문의 **"LiS₆ 팔면체"** (= Li(2) 4d) 와 어긋난다. 사면체 Li 자리는 16h · 8f **둘**이고, Li(2) 는 열인자도 작아 (U_eq 0.047 Å²) 전도에 안 끼는 자리다.

### 5.5 `Fig. S1` · `Table S1` — 중성자 Rietveld ★
`Fig. S1` 실독: x = **d / Å** 3.5 → ≈ 1.02 · y = Normalized intensity (눈금 없음) · 빨간 + = 관측 · 검은 선 = 계산 · 파란 선 = 차분 · 초록 막대 = 반사 위치. **제외 구간 3 곳** (`figure-read ≈ (눈대중)` d ≈ 3.22–3.26 · 2.31–2.35 · 1.80–1.81 Å) — 캡션은 바나듐 셀 탓이라 한다.
- 가장 센 반사 셋: `figure-read ≈` d ≈ **3.30 · 3.07 · 3.02 Å** — *우리 산수* 27 °C 격자로 (212) 3.31 · (220) 3.07 · (203) 3.02 Å → **표의 격자와 그림의 d 축이 맞는다**.
- 차분 곡선은 대체로 평평하지만 **가장 센 반사 (3.07 · 3.02 Å) 에서 미분 꼴 잔차**, d ≈ 2.14 Å 에 양의 뾰족점이 보인다 → 피크 위치 · 모양 불일치 — χ² 9.08 (S ≈ 3.0) 과 정합.
- 본문은 R 인자가 *"low agreement factors"* 라 했다. Rwp 4.25 % 는 낮지만, **GoF S ≈ 3** 은 모형이 통계 수준까지 맞지는 않는다는 뜻이다.

`Table S1` 에서 우리에게 중요한 것: ① Li(1) · Li(3) 의 U 가 **0.3 Å² 급** (RMS 변위 ≈ 0.5 Å) — 조화 열타원체 하나로 표현하기엔 Li 밀도가 너무 퍼져 있다 (분리 자리 · 비조화 모형이 필요한 수준 · 우리 판단). "16h 사이 · 16h–8f 사이로 치우친다" 는 이 조화 모형의 타원체 방향을 읽은 것이다. ② Li(2) 4d 는 점유 1.000 고정에 가깝고 U33 0.008(16) (0 과 구별 안 됨) — **움직이지 않는 Li**. ③ 2b 자리 Ge/P 점유 오차 **±0.15** — Ge 가 4d 에만 있다는 결론은 중성자 대비 (Ge 와 P 의 산란길이 차) 로 약하게만 정해진다.

### 5.6 `Fig. 3` — 전해질 전도도 지도
실제로 보면 (재크롭본): x = 10³ T⁻¹ 0.8–6.1 · 위 축 T 800 · 500 · 200 · 100 · 27 · −30 · −100 °C · y = log σ −7.6 ~ +0.7. 빨간 굵은 선 + 화살표 "**New Li₁₀GeP₂S₁₂ solid electrolyte**" 가 27 °C 부근에서 모든 고체 선 위에 있다. 나머지 선: LISICON Li₁₄Zn(GeO₄)₄ · Li-β-alumina · Li₃.₆Si₀.₆P₀.₄O₄ · 유리 Li₂S–SiS₂–Li₃PO₄ · 유리 Li₂S–P₂S₅ · 고분자 PEO–LiClO₄ (+TiO₂) · 고분자 LiN(CF₃SO₂)₂/(CH₂CH₂O)₈ · 이온액체 1 M LiBF₄/EMIBF₄ · 유리세라믹 Li₇P₃S₁₁ · doped Li₃N (⊗ 한 점) · Li₃N · Li₃.₂₅Ge₀.₂₅P₀.₇₅S₄ · 겔 1 M LiPF₆ EC–PC + PVDF–HFP · La₀.₅Li₀.₅TiO₃ · LIPON · 유기 1 M LiPF₆/EC–PC.
- **벡터 판독**: LGPS 선의 13 꼭짓점은 `Fig. 1a` 각 온도의 **최댓값**이다 (27 °C 12.55 mS cm⁻¹). 평균이 아니라 위 포락선이다 — 차이는 작지만 (27 °C ±6 %, 저온 24–29 %) 비교 그림에서 유리한 쪽을 골랐다.
- 유기 전해질 선은 **21.7 °C (9.2 mS cm⁻¹) 에서 시작**해 −80 °C 까지 가파르게 떨어진다 (어는점 · 점도). LGPS 선과 **15.3 · 2.2 · −1.9 · −9.8 °C 에서 엇갈리고**, −10 °C 아래에서만 LGPS 가 분명히 위다 → 초록의 *"exceeding even those of liquid organic electrolytes"* 는 **실온에서는 "비슷하다"** 가 정확하다. 본문 결론부의 *"comparable to or higher than"* 이 그림과 맞는 표현이다.
- 캡션의 수송수 논리 (유기 전해질 t₊ < 0.5) 는 맞는 지적이지만, **LGPS 의 t_Li ≈ 1 은 측정하지 않았다** (σ_e 만 쟀다 — σ_e/σ_ion ≈ 5×10⁻⁷ 라 전자 쪽은 무시할 만하다는 것까지는 말할 수 있다).
- ⚠ 캡션 출처 "refs 3–8, 13–16, 20, **22**" — ref 22 는 DICVOL 지수화 논문이다 (전해질 아님). 이온액체 출처는 본문에서 ref 21 → 21 의 오기로 보인다.

### 5.7 `Fig. 4` — LiCoO₂/LGPS/In 셀
실제로 보면: x = Capacity (mA h g⁻¹) 0–150 · y = Voltage (V) 1.9–3.8 · 검정 = 1 사이클 · 빨강 = 2–7 · 파랑 = 8 ("Eighth" · "First" 라벨) · 삽입도 = Efficiency (%) 90–100 vs Cycle number 1–8.
- 1 사이클 충전은 2.07 V (OCV) 에서 곧장 3.25 V 로 뛰어 3.3 V 평탄 → 3.6 V 에서 **134.9 mAh g⁻¹**, 방전은 3.58 → 3.3 V 평탄 → 1.9 V 에서 **123.9** (`figure-read ≈` 벡터) → **첫 CE 91.8 %** = 삽입도 첫 점과 같다.
- 2–8 사이클은 충전 끝이 121.5–124.3, 방전 끝이 121.4–123.1 로 모인다. 방전 용량 **123.9 → 121.4 (−2.0 %, 8 사이클)**.
- 효율 삽입도: **91.8 → 98.3 → 99.5 → 99.9 → 99.6 → 99.7 → 99.8 → 99.9 %**.
→ "after the second cycle ≈100 %" 는 3 번째부터 맞다. **첫 사이클 8.2 % 손실** (≈ 11 mAh g⁻¹) 은 논의되지 않는다 — 계면상 형성 · In 합금화 첫 사이클 손실 등과 같은 꼴이지만 이 논문은 가르지 않는다.
→ ⚠ 이 셀은 **LiNbO₃ 코팅 양극 + In 음극**이다. LGPS 가 양극 · Li 금속 모두와 열역학적으로 안정했다면 둘 다 필요 없다. 논문은 **왜 코팅을 썼는지 말하지 않는다** (ref 26 Ohta 2007 = 황화물 전고체용 LiNbO₃ 코팅 원전 — 같은 일본 계보의 표준 처방).

---

## 6. 논증 흐름 종합

1. **합성**: Li₂S–GeS₂–P₂S₅ 계 (thio-LISICON 조성 공간) 에서 5 : 1 : 1 → 새 XRD 패턴.
2. **구조**: 방사광 지수화 (P4₂/nmc) → FOX 로 PS₄ · GeS₄ 배치 → RIETAN-FP → 중성자 Z-Rietveld 로 Li 세 자리 (16h · 4d · 8f) 와 점유 → ICP 와 맞춰 조성 Li₁₀GeP₂S₁₂ 확정.
3. **전도**: 12 mS cm⁻¹ (27 °C) · 24 kJ mol⁻¹ · 저온에서도 1 (−30 °C) · 0.4 (−45 °C) mS cm⁻¹ → 액체 전해질급.
4. **기구 (제안)**: 16h · 8f LiS₄ 사슬의 이방성 열인자 → c 축 1D 경로 · 부분 점유 = 초이온 전도체의 특징.
5. **안정성 (주장)**: CV −0.5–5 V 에서 분해 전류 없음 → ">5 V" · Li₃N (0.44 V) · LLTO 계 (1.7 V) 와 대비 → "높은 전도도 + 높은 분해전위" 를 동시에 가진 첫 물질.
6. **응용**: LiNbO₃ 코팅 LiCoO₂/LGPS/In 셀 >120 mAh g⁻¹ · 효율 ≈100 % → 전고체전지용 전해질로 적합.

⚠ 사슬의 약한 고리는 **5** 다. 1–4 는 측정과 해석이 맞물리지만, 5 는 한 개의 CV 를 mA 눈금에서 눈으로 읽은 것이고 (§5.2), 6 의 셀이 코팅 · In 음극으로 그 약점을 피해 간다는 점은 논의되지 않는다.

---

## 7. 우리 DFT 와의 대조 ★★ (`../our_dft_baseline.md`, `db/properties/`)

> 규율: **문헌 수치는 소환값**이다. LGPS 는 우리 계가 아니라 **물성 4축 표에 수치로 넣지 않는다**. 아래는 *측정 정의 · 층 · 논리*만 맞댄다.
> 우리 MD 의 σ · D · Ea 절대값은 **싣지 않는다** (1저자 인용정책 — 계 간 상대 차만).

### 7a. "넓은 창 (>5 V)" ↔ grand-potential 의 "좁은 고유 창" — 층으로 가르기 ★★

| 출처 | 방법 | LGPS 창 | 무엇을 쟀나 (층) |
|---|---|---|---|
| **이 논문 (2011)** | Li/LGPS/Au CV · 1 mV s⁻¹ · 평판 Au · mA 눈금 | **">5 V"** (분해 전류 "없음") | **겉보기 창** (동역학 · 측정계 의존). 벡터 판독상 1–5 V 에서 30–40 µA 가 흐르고 음극 전하의 2.7 % 만 돌아온다 (§5.2) |
| [Mo12] (`[Ong13]` ref 7 · 2 차 인용) | DFT | Li 금속에 불안정 · 고전압 분해 · **">5 V 실험창 = 부동태화 (Li₂S 또는 P₂S₅)"** | 열역학 + 해석 (원문 미입수) |
| **[Ong13]** (2013) | grand potential **2 점** (μ⁰_Li · μ⁰_Li − 5 eV) | 0 V: Li₂S + Li₃P + LiₓGe_y 합금 · 5 V: P₂S₅ · GeS₂ + S (부동태 가능) | 끝점의 평형상 — **개시 전압 없음** |
| **[Zhu15]** (2015) | grand potential 전 구간 (MP-2015 · E_hull→0 규약) | **1.71–2.14 V (0.43 V)** · 2.31 V 완전 산화 (P₂S₅ + GeS₂ + S) · E_D(0 V) −1.25 · E_D(5 V) −1.12 eV/atom | **층① 분해 개시** · 겉보기 0–5 V 는 ① 과전압 (절연 산물 · 비-Li 확산 느림) ② 전자절연 분해산물의 부동태화 — 단 **환원 쪽은 Li–Ge 합금 (전자전도) 이라 부동태화 실패 (MCI)** |
| **[Schw21]** (2021) | DFT (탈)리튬화 hull | 분해창 **1.63–2.14 V** · 고유창 **1.19–2.38 V** | **층① vs 층②** (골격 유지 (탈)리튬화) |
| Han 2015 · 2016 (`[Schw21]` 3d 표 · `[Zhu15]` ref 12 재인용 · **원문 미입수**) | CV 실측 | **≈ 1.2–2.5 V** | 측정법은 원문을 못 봐서 여기서 확인 못 함 · ⚠ `[Zhu15]` ref 12 는 Zhu 본인이 공저자 (독립 검증 아님) |
| **우리 (LPSCl — LGPS 아님)** | pymatgen grand potential · MP 2026 판 | comp1 = modelc **1.717–2.256 V** (GG set) · 2.14 V (LiS₄ 포함) | **층①** — `our_dft_baseline.md` |

**판정**
1. **모순이 아니라 층이 다르다.** 이 논문의 ">5 V" 는 겉보기 창이고 `[Zhu15]` 의 1.71–2.14 V 는 층① 이다. 이 논문은 "열역학적으로 안정" 이라고 쓴 적이 없다 — 다만 초록의 *"excellent electrochemical properties (high conductivity and wide potential window)"* 가 **층을 밝히지 않아** 이후 10 년 넘게 "LGPS = 5 V 안정" 으로 재인용됐다.
2. **이 논문 자신의 그림이 뒤 해석을 지지하는 쪽이다** (`figure-read` 벡터): 정방향 2.14→5 V 에 0.099 C 의 산화 전하가 있고 개시 봉우리가 없으며 역방향 전류가 더 작다 (부동태화와 같은 꼴) · 음극 쪽은 1.85 C 중 2.7 % 만 탈리로 돌아온다 (환원 불안정과 같은 방향). 증명이 아니라 **정합**이다.
3. **환원 쪽이 더 나쁘다** — `[Zhu15]` 가 LGPS 의 0 V 산물 Li₁₅Ge₄ 를 전자전도성 MCI 로 분류했고, 이 논문의 셀은 **In 음극**을 썼다 (Li 금속 셀 없음).
4. ⛔ **우리 숫자와 맞대는 법**: LGPS 1.71 ↔ 우리 1.717 V 의 근접은 **같은 반응 계열** (Li₃PS₄ + 5 Li → P + 4 Li₂S — 티오인산염 공통 P⁵⁺ → P⁰ 단계, `[Zhu15]` digest §10 판정 ② "환원측 robust") 이라 생기는 것이지 LGPS = LPSCl 이 아니다. **LGPS 2.14 ↔ 우리 PLAIN 2.14 V 는 우연이다** — LGPS 는 Li₃PS₄ + GeS₂ + S (MP-2015), 우리 PLAIN 은 LiS₄ 폴리설파이드 경유 (MP 2026) 로 **반응이 다르다**. "일치" 로 쓰지 않는다.

### 7b. 수송 — 측정 정의가 다르다 (정성만)
- 이 논문 σ = **소결 (500 °C 진공) 펠렛의 total σ** (bulk + 입계 · Au 차단전극 · 10⁶ Hz 상한). 우리 MLIP-MD 의 σ 는 **bulk · Nernst–Einstein (Haven = 1)** 이다 — 같은 양이 아니다.
- Ea 형식: 이 논문 = **log σ vs 1/T** (−100 ~ 110 °C). 우리 = **D 의 아레니우스 (600/800/1000 K 3 점)** — 온도창 (외삽 거리) 과 형식 (σ · σT · D) 이 다르면 kT 급 (≈0.02 eV) 차이가 형식만으로 생긴다 (§3b 우리 산수). ⛔ 우리 Ea 절대값을 이 논문 24 kJ mol⁻¹ 옆에 두지 않는다.
- **`[Ong13]` 의 "AIMD σ300 13 mS cm⁻¹ ≈ Kamaya 12" 의 증거력**: 같은 논문의 Ea 오차 ±0.04 eV 는 σ300 을 ×3–10 흔든다 (`[Ong13]` digest) → 13 ≈ 12 는 **오차막대 안의 일치**라 "AIMD 가 실험을 재현했다" 의 강한 증거가 아니다. 반대로 이 논문 27 °C 의 반복 산포 (11.1–12.6, ±6 %) 는 그 오차보다 훨씬 작다 — **계산 쪽 불확도가 지배**한다. 우리 MLIP 규율 ("단일시드 비율 철회 · 멀티시드 판정만") 과 같은 교훈이다.
- `[Ong13]` 은 이 논문의 **부분 점유 정련 구조**를 Ewald 정전 최저 30 배열 → DFT 바닥상태 (P1) 로 질서화해 썼다 (`[Ong13]` digest §4). 이 논문의 Li 자리 · 점유가 그 뒤 LGPS 계산 전부의 출발점이다 (MP 엔트리 `mp-696138` 도 Kamaya 2011 구조 — `[Zhu15]` digest Table S1 대조).
- **1D vs 3D**: 이 논문의 1D 는 열인자 해석이고, `[Ong13]` 서론 (Mo 2012 ab 면 2 경로 · Adams 2012 약한 이방성 · Malik ">1D") 이 2012–2013 에 이미 수정했다 → `[Ong13]` 이 D 를 d = 3 (등방) 으로 낸 근거. 우리 아지로다이트는 등방 입방이라 이 논쟁이 직접 걸리지 않는다.

### 7c. 전자 전도 · 띠틈 — "넓은 띠틈 절연체" 수준만
- LGPS σ_e 5.7×10⁻⁹ S cm⁻¹ (Hebb–Wagner · 2.8–3.5 V · 겉보기 — §5.3). 우리는 띠틈 (PBE fixed-occ nscf 고유값 · comp1 2.066 / modelc 2.099 eV) 만 있고 σ_e 는 계산하지 않는다 → **"둘 다 넓은 띠틈 절연체"** 수준에서만 정합. PBE 띠틈은 과소평가 · 무질서 민감이라 절대 비교 금지.
- 참고: litdb `[Xu26CP]` 의 LPSC σ_e (DC 0.5 V SS‖SE‖SS · 30 °C) `figure-read ≈` 6.7×10⁻⁹ S cm⁻¹ 와 **같은 자릿수**지만 측정법이 달라 계 비교에 쓰지 않는다.

### 7d. cascade 의 Ge 전구체 (GeO₂ · GeS₂) 와의 위치 대조 ★
> 출처 = 원장 (판독 파일 · 상대값 · 등급만). ⛔ 순위 · '좋은/나쁜 도펀트' 서술 금지 · MP 갭 · 반응 에너지 **절대값** 인용 금지 (`D-2026-11-05-cascade-axes-bundle-closed` 집행 ④). 묶음 결론 문장은 마감 기록 §2 그대로만.

| 항목 | cascade Ge 설계 (우리 · MP 닫힌계 스크리닝) | LGPS (이 논문 · 문헌) |
|---|---|---|
| Ge 의 자리 | 아지로다이트 **P (4b) 사면체 자리**에 Ge⁴⁺ + Li⁺ 하나로 보상 (4 f.u. 셀 Li₂₄P₄S₂₀Cl₄ → **Li₂₅GeP₃S₂₀Cl₄**, GeO₂ 판은 S 2 개 → O · `cation_site P_4b`) | (Ge/P)S₄ **4d 사면체**에 Ge 0.515 / P 0.485 (`Table S1`) — **"S₄ 사면체 안 Ge⁴⁺" 라는 같은 모티프** |
| B① 산화 한계 | `oxidation_limit_V` = 호스트와 같은 상 집합에서 **Δ 0.0 V** (PLAIN 2.14 · `oxidation_stability_cascade_v3_pinned.json`) · 개시 반응에서 Ge → **Li₄GeS₄** | `[Zhu15]` 2.14 V → Li₃PS₄ + **GeS₂** + S — **Ge 는 S²⁻ 가 정하는 개시를 못 옮긴다** (양쪽 다) |
| 축 ③ Li 금속 | δ_Li = **+75.33 (GeO₂) · +39.51 (GeS₂) meV/atom** (호스트보다 구동력 작음) · 그런데 Ge → **LiGe (금속성 등급)** → **F1_Li 표시** (끝까지 환원하면 Li₁₅Ge₄ — 기록만) | `[Zhu15]` 0 V 산물 **Li₁₅Ge₄** + Li₃P + Li₂S → 전자전도 MCI · 이 논문의 셀은 **In 음극** |
| 축 ① NCM (반충 LiNiO₂) | δ = +47.15 · +24.37 meV/atom · Ge → Li₂GeO₃ (**넓은 갭 등급**) · 표시 없음 (LCO 반충: +62.27 · +33.51 · Li₄GeO₄ 넓은 갭) | 이 논문은 **LiNbO₃ 코팅**으로 양극 계면을 피했다 (계면 데이터 없음) |
| 축 ② 가수분해 | δ_hyd +8.49 · +5.45 meV/atom (호스트와 ±10 meV 안 = 차이 없음) · H₂S 몫 0.33 · 0.40 (호스트 0.60 · 발생량 아님) | 대기 안정성 데이터 없음 |
| 합치기 (R3 · 묶음 1) | 둘 다 **축③F1_Li금속성 표시** → 첫 선택 집합 (V2O5) 밖 | — |
| 묶음 2 (축 ④ 작동창 2.5–4.25 V 도펀트 행방 등) | **값 0 건** (2026-11-10 카드 비준 · 결과 전) | — |

🔑 **한 줄**: *"Li 금속 쪽에서 Ge 가 Li–Ge 합금으로 가는 것"* — LGPS 가 15 년 동안 들은 비판 (`[Zhu15]` MCI) 을 우리 cascade 축 ③ 이 **도펀트 수준에서 같은 화학으로 다시 잡는다** (구동력 δ_Li 는 오히려 호스트보다 작은데 산물 등급 때문에 표시). *구동력이 작아도 산물이 전자전도성이면 부동태화가 안 된다* 는 `[Zhu15]` 의 논리가 우리 R2 등급 규칙 (금속성 산물 → F1) 에 그대로 들어가 있다는 외부 근거다. ⛔ 이것을 "Ge 도핑은 나쁘다" 로 쓰지 않는다 (스크리닝 등급 · 도핑 격자 에너지 · 동역학 없음).

### 7e. 층위 표 (원고 · 발표용)

| 층 | 누가 보는가 | LGPS 에서 | 우리 LPSCl 에서 |
|---|---|---|---|
| 층① 분해 개시 (열역학) | grand potential | 1.71–2.14 V (`[Zhu15]`) · 1.63–2.14 (`[Schw21]`) | 1.717–2.256 V (GG) · 2.14 (PLAIN) |
| 층② 골격 유지 (탈)리튬화 | (탈)리튬화 hull | 1.19–2.38 V (`[Schw21]`) | **값 없음** (우리 공백 — `[Schw20]` 2.24 V 는 문헌) |
| 겉보기 창 (동역학 · 측정계) | CV | **">5 V" (이 논문 · 평판 Au)** · ≈1.2–2.5 V (Han · 2 차 인용) | 우리는 측정하지 않는다 |
| 셀 작동창 | 전지 | 1.9–3.6 V vs In ≈ 2.5–4.2 V vs Li (LiNbO₃ 코팅 · In 음극) | 2.5–4.25 V vs Li — **창 전체가 층① 개시 위 = 열역학적 산화 구간** (CLAUDE.md 규율) |

### 7f. 우리 셀 창과의 관계 ★
우리 셀은 2.5–4.25 V vs Li⁺/Li 로 돈다. 이 논문의 셀 (≈ 2.5–4.2 V vs Li · 우리 산수) 은 **거의 같은 창**에서 2011 년에 돌았고, LGPS 의 층① 개시 (2.14 V) 는 그 **창 아래**다. 즉 2011 년 셀의 "안정" 도 **창 안의 분해 산물 · 부동태 · 코팅**으로 판단해야 하는 상황이었다 — 우리 CEI 판단 규율 (창 안의 산물 · 부동태) 의 15 년 전 실례. 이 논문은 그 판단을 하지 않고 "LGPS 가 안정하다" 로 읽었다.

---

## 8. DFT / 계산 방법 ★

**없다.** code · functional · pseudo · k-point · supercell · DFT+U · AIMD · MLIP · 무질서 처리 전부 **n/a**.
- 이 논문의 "계산" 은 회절 해석뿐이다: **DICVOL** (지수화) · **FOX** (실공간 전역 최적화로 PS₄ · GeS₄ 배치를 찾는 ab initio *구조 결정* — 제일원리 계산 아님) · **RIETAN-FP** · **Z-Rietveld** (Rietveld 정련) · Fourier 맵.
- 무질서는 **평균 구조** (부분 점유 + 조화 열타원체) 로만 표현된다 → 계산하는 쪽은 배열을 직접 골라야 한다 (`[Ong13]` = Ewald 30 배열 → DFT GS).
⇒ 이 논문은 계산 논문들의 **입력 (구조)** 과 **검증 대상 (σ · 창)** 을 준 쪽이다. 거꾸로 이 논문에서 계산 방법을 가져올 것은 없다.

---

## 9. Figure set ★

| Fig | 내용 | 우리 활용 |
|---|---|---|
| 1a,b | **(a)** Arrhenius log σ vs 10³/T (−100 ~ 110 °C, 13 온도 28 점) · 24 kJ mol⁻¹ · 삽입 Nyquist 2 개 (27–110 °C · −45 ~ 15 °C) — `figure-read ≈` 27 °C 4 점 11.1–12.6 mS cm⁻¹ · 재적합 0.253 eV · **(b)** CV Li/LGPS/Au · 1 mV s⁻¹ · −0.5–5 V · mA 눈금 — "분해 >5 V" 의 원문 · `figure-read ≈` (벡터) 정방향 1–5 V **+33–43 µA** · 2.14→5 V 0.099 C · 음극 전하의 **2.7 %** 만 탈리 | **(a)** total σ (소결 펠렛) 의 정의 — 우리 bulk NE σ 와 다른 양임을 밝힐 때 · ⚠ 최저점 ≈ −100 °C (본문 −110) · **(b)** ★★ **'겉보기 창 ≠ 층①' 의 교과서 그림** — "평판 전극 CV 의 무전류는 열역학 안정이 아니다" 를 원문 그림으로 보일 때 (벡터 판독값과 같이) |
| 2a–c | 결정 구조 — (Ge/P)S₄–LiS₆ c 축 사슬 · PS₄ 연결 · 16h/8f LiS₄ 사슬 + 열타원체 (30 %) + 지그재그 홉 화살표 (사슬 안만) | LGPS 골격 · 자리 표기 참고 (16h · 4d · 8f · 2b) · ⚠ "1D" 는 열인자 추론 · 캡션 "three tetrahedral sites" 오기 |
| 3 | 전해질 전도도 지도 (고체 · 고분자 · 이온액체 · 겔 · 유기 액체 17 계) | 서론용 지도 · ⚠ LGPS 선 = **반복 최댓값** · 유기 전해질 선은 21.7 °C 부터 · 교차 15 ~ −10 °C · 캡션 ref 22 오기 |
| 4 | LiNbO₃ 코팅 LiCoO₂/LGPS/In 셀 1·2–7·8 사이클 + CE 삽입도 — `figure-read ≈` 134.9/123.9 → 121.5/121.4 mAh g⁻¹ · CE 91.8 → 98.3 → ≥99.5 % | **우리 셀 창 (2.5–4.25 V) 과 같은 틀**에서 코팅 · In 음극으로 돈 2011 년 셀 — "작동창 전체가 층① 위" 의 실례 |
| S1 | 중성자 Rietveld (d 3.5–1.02 Å · 27 °C) · 제외 구간 3 곳 · 센 반사 (212) 3.31 · (220) 3.07 · (203) 3.02 Å | 격자 · 자리의 근거 그림 · χ² 9.08 의 잔차 모양 (센 반사의 미분꼴) |
| Table S1 | 원자 좌표 · 점유 · 이방성 U · a = 8.69407 · c = 12.5994 Å · V 952.349 Å³ · R 인자 | **LGPS 계산의 입력 구조** (MP `mp-696138` 도 이 구조 계열) · ⚠ Li(3) U22 표기 · Ge/P 비 서술 불일치 · 방사광 격자와 0.82 % 차 |

---

## 10. 비판 — 이 논문의 약한 곳 ★

① **">5 V" 는 mA 눈금 위의 시각 판정이다.** `Fig. 1b` 의 y 축은 Li 석출 (−2.76 mA) 이 정한다. 벡터로 다시 읽으면 정방향 1–5 V 에 **+33–43 µA** 가 계속 흐르고, 2.14→5 V 정방향만 적분해도 **0.099 C** — 같은 그림의 Li 탈리 전하 (0.049 C) 의 2 배다. 축전 (C ≈ 35 mF 필요) 로도 전자 누설 (논문 σ_e 로 ≈ 4×10⁻⁸ A) 로도 설명되지 않는 **패러데이 전류**다. 평판 Au 차단전극은 접촉 면적이 작아 분해 전류를 작게 만든다 — 이 측정은 층① 을 재지 않는다. 뒤 계산 (`[Zhu15]` 1.71–2.14 V · `[Schw21]` 1.63–2.14 / 1.19–2.38 V) 과 실측 재인용 (≈1.2–2.5 V) 이 훨씬 좁다.

② **음극 쪽 비대칭을 논하지 않는다.** 그려진 한 바퀴의 음극 전하 1.853 C 중 탈리로 돌아온 것은 **2.7 %**. 본문은 "Li 석출 · 탈리가 0 V 근처에서 관찰됐다" 고만 쓴다. LGPS 의 Li 불안정 (`[Mo12]` → `[Zhu15]` Li–Ge MCI) 과 같은 방향이지만 이 논문은 그 신호를 읽지 않았고, 셀은 In 음극으로 피했다.

③ **Hebb–Wagner 창 (2.8–3.5 V) 이 LGPS 산화 개시 위다.** 그 전위의 분해 전류가 "전자 전도" 로 섞일 수 있다 → 5.7×10⁻⁹ S cm⁻¹ 은 겉보기 값 (부동태화로 영향은 작을 수 있다). 전자 · 정공 분리 · 온도 의존 · 원 I–E 곡선 모두 없다.

④ **"1D 전도" 는 간접 추론이다.** 분말 회절의 조화 열타원체 방향 + 부분 점유에서 *"This clearly indicates …"* 로 갔다. 방향별 전도도 · 단결정 · NMR · MEM · 확산 계산이 없다. `[Ong13]` 서론의 4 단 논증 (Mo 2012 · Adams 2012 · Malik) 이 2012–2013 에 ab 면 경로를 보였다. 게다가 Li U 가 0.3 Å² 급이라 **조화 모형 자체가 이 Li 밀도를 잘 못 그린다** — 타원체 방향을 경로로 읽는 근거가 약하다.

⑤ **두 회절 장비의 격자가 어긋난다.** 방사광 (−173 °C) a = 8.71771 · c = 12.63452 Å → V 960.20 Å³ vs 중성자 (27 °C) 952.35 Å³: **200 K 더 차가운 쪽이 0.82 % 크다** (열팽창과 반대). c/a 가 같으므로 등방 눈금 차 (≈0.27 %) = 파장 · d 보정 차로 보인다. 논문은 이 차이를 언급하지 않고, 본문 p.682 는 방사광 격자 옆에 **측정 온도를 적지 않아** 실온 값처럼 읽힌다. DFT 격자와 맞댈 때 어느 값인지 반드시 밝혀야 한다.

⑥ **Ge/P 비 서술이 표와 안 맞는다.** *"The Ge/P ratio is then 4.06:1.94 … very close to the stoichiometric ratio of 2:1"* — `Table S1` 에서 나오는 것은 **Ge 2.06 : P 3.94** (P/Ge 1.91) 다 (우리 산수 · 도구 `ratio_claim_ok` 가 재현 실패로 잡는다). 라벨 (Ge/P ↔ P/Ge) 과 숫자가 같이 섞인 오기로 보인다. 2b 점유 오차 ±0.15 라 Ge 가 4d 에만 있다는 결론도 약하게 정해진다.

⑦ **`Table S1` 표기 · 적합도.** Li(3) U22 = "=U11(Li(2))" 는 8f 자리대칭상 자기 U11 이어야 한다 (표기 오류로 보인다 — 우리 판단). GoF χ² 9.08 (S ≈ 3.0) · 센 반사의 미분꼴 잔차 (`Fig. S1`) → "low agreement factors" 는 Rwp 만 보면 맞지만 모형 적합은 통계 수준이 아니다. Li 20.200 / cell (이상 20) 의 1 % 과잉과 전하 균형 +0.14 e 도 논의 없음 (오차 근처라 큰 문제는 아니다).

⑧ **σ 측정 서술의 느슨함.** 서론 "bulk conductivity" ↔ 실제 total · 캡션 "sum of … conductivities" ↔ 본문 "sum of … resistances" · 교류 진폭 **100–500 mV** (통상보다 크고 선형성 확인 없음) · 펠렛 상대밀도 미보고 (X 선 밀도 ≈ 2.05 g cm⁻³ 는 우리 산수) · 500 °C 소결 펠렛이라 cold-press 값과 같은 줄에 놓으면 안 된다. 그림 최저 온도 ≈ −100 °C vs 본문 −110 °C.

⑨ **`Fig. 3` 은 유리한 쪽을 골랐다.** LGPS 선은 반복 측정의 **최댓값**을 이었다 (평균 아님). 유기 전해질 선은 21.7 °C 부터만 있고 LGPS 와 15 ~ −10 °C 에서 네 번 엇갈린다 — 초록의 "exceeding even … liquid organic electrolytes" 는 −10 °C 아래에서만 분명하다. 문헌 곡선 묶음에 측정 조건 · 오차가 없다.

⑩ **셀 시연이 약하다.** 8 사이클 · 14 mA g⁻¹ (≈ C/10) · 로딩 · 면적 · 압력 미기재 · 첫 CE 91.8 % 미논의 · **LiNbO₃ 코팅 + In 음극** — 둘 다 "LGPS 가 양쪽 전극에 안정하지 않다" 를 전제해야 필요한 처방인데, 이유를 쓰지 않는다. "excellent battery performance" 는 이 데이터의 크기를 넘는다.

⑪ **수송수 미측정.** `Fig. 3` 캡션의 t₊ 논리를 쓰면서 LGPS 의 t_Li 는 재지 않았다 (σ_e 비로 전자 쪽이 작다는 것까지만 말할 수 있다).

⑫ **통계.** 셀 1 개로 보인다 · 반복 측정 2–3 회는 σ 만 · CV · Hebb–Wagner · 셀 모두 n = 1.

⑬ **이해상충 선언.** 공저자 4 명이 Toyota (배터리 연구부문) — "competing financial interests 없음" 선언은 그대로 두되, 산업 이해관계가 있는 편으로 읽는다.

⑭ **오기 · 인용 오류.** `Fig. 3` 캡션 ref 22 (DICVOL 논문) → 21 (이온액체) 로 보인다 · 본문 p.684 "Li₁/₃₋ₓLi₃ₓNbO₃" → La₁/₃₋ₓLi₃ₓNbO₃ (바로 뒤 문장은 La 로 씀) · `Fig. 2` 캡션 "three tetrahedral sites".

⑮ **"Li₇PS₆ (ref. 5)"** — ref 5 (Mizuno 2005) 는 서론에서 Li₇P₃S₁₁ 유리세라믹의 출처로도 인용된다 → Li₇P₃S₁₁ 의 오기일 가능성 (우리 판단). Li₇PS₆ 은 **아지로다이트의 모상**이라 우리 계보에서는 이 한 줄을 출처로 쓰지 않는다.

---

## 11. 우리 원장 매핑 (요약표)

| 항목 | 이 논문 (exp · 소환값) | 우리 (DFT · 원장) | 판정 |
|---|---|---|---|
| 산화 창 | ">5 V" (겉보기 · 평판 Au CV) | LPSCl 층① 2.256 (GG) / 2.14 (PLAIN) V | **층이 다르다** — 비교 불가 · 논리만 이식 ("평판 CV 무전류 ≠ 열역학 안정") |
| LGPS 층① (문헌) | — | `[Zhu15]` 1.71–2.14 V · `[Schw21]` 1.63–2.14 V | 우리 계 아님 — 숫자 이식 금지 · 2.14 ↔ 2.14 는 **우연** |
| 환원 쪽 | 음극 전하의 2.7 % 만 탈리 (`figure-read` 벡터 · 기원 미판정) | 우리 환원 경계 1.717 V (라벨 정정 2026-09-22) | 같은 P⁵⁺→P⁰ 계열의 경계 · LGPS 는 Ge 가 추가로 Li–Ge (MCI) |
| σ (27 °C) | 12 mS cm⁻¹ (소결 펠렛 total) | MLIP-MD bulk NE (절대값 비인용) | **다른 양** — 정의만 대조 |
| Ea | 24 kJ mol⁻¹ = 0.249 eV (σ 형식 · −100 ~ 110 °C) | MLIP-MD D 아레니우스 600–1000 K (절대값 비인용) | 형식 · 온도창이 다르다 — kT 급 형식 차 |
| σ_e | 5.7×10⁻⁹ S cm⁻¹ (겉보기) | 띠틈 PBE 2.066 / 2.099 eV | "넓은 띠틈 절연체" 수준만 |
| Ge 화학 | Ge/P 4d 사면체 · In 음극 | cascade GeO₂ · GeS₂: Ge → P 4b · 축 ③ LiGe **F1_Li** · B① Δ 0.0 V | **같은 모티프 · 같은 Li 쪽 약점** (등급 수준) |
| 셀 창 | ≈ 2.5–4.2 V vs Li (우리 산수) · LiNbO₃ 코팅 | 우리 셀 2.5–4.25 V | 같은 틀 — 창 전체가 층① 위 |

---

## 12. 적용 인사이트 ★

1. **"넓은 창" 문헌을 읽는 우리 규칙의 원점 사례**: 평판 차단전극 CV 의 "무전류" 는 **겉보기 창**이다. 앞으로 ESW 를 인용할 때 *측정계 (평판 / 탄소 복합) · 주사속도 · 눈금* 을 같이 적는다. 이 논문은 `Fig. 1b` 하나로 그 규칙이 왜 필요한지 보여준다 — 그리고 벡터로 다시 읽으면 그 그림 안에 이미 신호 (30–40 µA · 2.7 %) 가 있다.
2. **우리 B① 서술을 지키는 외부 근거**: "황화물의 산화 개시는 S²⁻ 가 정하고 도펀트 (LGPS 의 Ge · 우리 cascade 의 Ge) 는 개시를 못 옮긴다" — LGPS 2.14 V (`[Zhu15]`) 와 우리 Ge 설계 Δ 0.0 V 가 같은 방향이다 (숫자 일치는 우연 · 방향만).
3. **cascade 축 ③ 의 F1 (금속성 산물) 규칙이 맞는 규칙이라는 문헌 근거**: LGPS 의 Li–Ge MCI. 구동력 δ_Li 가 호스트보다 작아도 산물이 금속이면 표시해야 한다 — Ge 설계가 정확히 그 경우다.
4. **셀 창 판단**: 우리 셀 (2.5–4.25 V) 과 같은 창에서 2011 년 LGPS 셀이 돈 이유는 **LiNbO₃ 코팅 · 부동태**였다. 우리 CEI 판단을 "창 안의 산물 · 부동태" 로 하는 규율 (CLAUDE.md) 을 설명할 때 이 셀을 쓴다.
5. **수송 비교의 정의**: total (소결) vs bulk · σ vs σT vs D 형식 · 온도창 — 형식만으로 0.02 eV 가 움직인다. 우리 Ea 를 문헌과 놓을 일이 생기면 (상대 차로만) 형식을 맞춘다.
6. **AIMD "재현" 의 증거력**: `[Ong13]` 13 ≈ 12 mS cm⁻¹ 는 오차막대 안의 일치 — 우리 MLIP 멀티시드 규율의 외부 방패로 쓸 수 있다.
7. **구조 입력을 고를 때**: LGPS 를 기준 계산 (예: 비교용 기준 결정) 으로 돌릴 일이 생기면, 중성자 27 °C 격자와 방사광 −173 °C 격자가 0.82 % (부피) 다르다는 것부터 적는다. 이완 방식은 CLAUDE.md 셀 규율을 먼저 본다 — 아지로다이트는 고정셀 + EOS (압력 어림 먼저) 이고, LGPS 같은 **비-아지로다이트 기준 결정의 vc-relax 는 사용자 허락 사안**이다 (2026-10-15 Li₂S · Li₃PS₄ 선례).

---

## 13. 인용 가능 문장 (영문 초안)

- "The often-quoted >5 V window of Li₁₀GeP₂S₁₂ originates from a cyclic voltammogram of a Li/LGPS/Au cell recorded at 1 mV s⁻¹ on a milliampere scale (Kamaya et al., *Nat. Mater.* 10, 682 (2011)); it is an apparent, kinetically limited window of a planar blocking electrode, not the thermodynamic decomposition onset, which first-principles grand-potential analyses place at 1.71–2.14 V."
- "Read from the vector data of the original voltammogram, the anodic branch carries a persistent current of 33–43 µA between 1 and 5 V, and only ≈3 % of the cathodic charge is recovered as lithium stripping — signals that are invisible on the milliampere scale but consistent with the later picture of kinetic stabilization and incomplete passivation." (⚠ 우리 판독 · 우리 산수임을 명시)
- "As in Li₁₀GeP₂S₁₂, where Ge does not shift the S²⁻-limited oxidation onset, Ge on the P site of our argyrodite designs leaves the grand-potential oxidation limit unchanged relative to the host, whereas its reduction product against Li metal is a Li–Ge alloy, the mixed-conducting interphase identified for LGPS." (⚠ 스크리닝 등급 수준 · 순위 아님)
- "The 12 mS cm⁻¹ of LGPS is a total (bulk plus grain-boundary) conductivity of a pellet annealed at 500 °C, which is a different quantity from the bulk Nernst–Einstein conductivity obtained from molecular dynamics."

## 14. 주의 / 한계 (인용 규율)

- ⛔ **"LGPS 는 5 V 까지 안정"** 을 층 없이 쓰지 않는다. 이 논문 근거로 쓸 수 있는 것은 *"평판 Au CV (1 mV s⁻¹) 에서 mA 급 분해 전류가 안 보였다"* 까지다.
- ⛔ **LGPS 수치 (12 mS cm⁻¹ · 24 kJ mol⁻¹ · 5.7×10⁻⁹ S cm⁻¹) 를 우리 LPSCl 값과 같은 표에 놓지 않는다** — 다른 계 · 다른 정의.
- ⛔ `[Zhu15]` 의 LGPS 2.14 V 와 우리 PLAIN 2.14 V 를 **"일치"** 로 쓰지 않는다 (반응 · hull 세대가 다르다).
- ⛔ `Fig. 1b` 벡터 판독값 (30–40 µA · 0.099 C · 2.7 %) 은 **우리 판독 · 우리 산수**다 — 논문 수치처럼 인용하지 않는다. 그 전류의 **기원은 미판정**이다 (SE 산화 · 환원 산물 재산화 · Au–Li · dead Li).
- ⛔ "1D 전도" 를 이 논문 근거로 쓰지 않는다 — 간접 추론이고 2012–2013 계산이 수정했다. (2 차 문헌 주의: litdb `liang2026_interface_bottleneck…` digest §2.2 는 이 논문 [24] 와 함께 LGPS 를 "준등방 3D 경로" 로 적었다 — 원문은 c 축 1D 를 주장한다.)
- ⛔ cascade Ge 대조는 **등급 · 상대값**이다. "Ge 도핑은 나쁘다/좋다" · 순위 · MP 갭 · 반응 에너지 절대값 금지 (`D-2026-11-05-cascade-axes-bundle-closed`).
- ⚠ 방사광 격자 (8.71771 / 12.63452 Å) 는 **−173 °C** 값이다 — 실온 격자는 중성자 `Table S1` (8.69407 / 12.5994 Å). 둘이 0.82 % (부피) 어긋난다.
- ⚠ 셀 전압은 **In 기준**이다. Li 환산 (+0.62 V) 은 우리 산수다.
- ⚠ σ 는 **500 °C 소결 펠렛 total** — cold-press σ 와 같은 줄에 놓지 않는다.

## 15. 기법 용어 미니사전

- **초이온 전도체 (superionic conductor)**: 녹는점보다 한참 아래에서 한 이온 부분격자 (여기선 Li) 가 액체처럼 빠르게 움직이는 고체. 부분 점유 · 넓은 열타원체가 전형적 신호다.
- **total σ vs bulk σ**: 다결정 펠렛의 임피던스에는 결정 내부 (bulk) 와 입계 (grain boundary) 저항이 직렬로 있다. 둘을 합한 저항으로 낸 것이 total σ. 고주파 반원이 측정 주파수 위로 밀려나면 둘을 못 나눈다 — 이 논문 RT 측정이 그렇다.
- **Arrhenius 형식**: log σ vs 1/T 기울기 → Ea. σT 형식 (Nernst–Einstein 에서 나오는 꼴) 이나 D 형식으로 맞추면 kT 급 차이가 난다.
- **평판 차단전극 CV**: Li/SE/Au 처럼 한쪽이 이온을 막는 금속 평판. 접촉 면적이 작아 분해 전류가 작게 나온다. 반대 방법이 **SE–탄소 복합 전극** (접촉 면적을 키워 분해를 증폭) — `[Zuo22]` 가 쓴 방법.
- **Hebb–Wagner 분극**: 이온을 막는 전극 (Au) 과 가역 전극 (Li) 사이에 전압을 걸어 이온 전류를 끊고, 남는 정상 상태 전류로 전자 · 정공 전도도를 낸다. 걸린 전위에서 전해질이 분해하면 그 전류가 섞인다.
- **Rietveld 정련 · 이방성 열인자 (U)**: 회절 패턴 전체를 구조 모형으로 맞춰 좌표 · 점유 · 원자 변위를 낸다. U 는 원자가 평균 위치 주위에 퍼진 정도 (Å²) — 조화 (타원체) 모형이라 아주 퍼진 Li 는 잘 못 그린다.
- **FOX (ab initio 구조 결정)**: 분자/다면체 블록을 실공간에서 무작위로 움직여 분말 패턴을 맞추는 전역 최적화. "ab initio" 는 *사전 구조 모형 없이* 라는 뜻이지 제일원리 계산이 아니다.
- **grand potential 창 (층①)**: Li 화학퍼텐셜 (= 전압) 을 열고 각 전압에서 hull 의 평형상을 본다. 처음으로 Li 를 내놓는 전압 = 산화 개시, 받아들이는 전압 = 환원 개시.
- **MCI (mixed conducting interphase)**: 분해 산물이 이온과 전자를 다 통하면 계면이 스스로를 막지 못하고 분해가 계속된다. LGPS + Li 의 Li–Ge 합금이 대표 예.
- **In/InLi 음극**: In 에 Li 가 들어가 두 상이 공존하면 전위가 Li 대비 약 0.6 V 에 고정된다. Li 금속의 반응성을 피하는 전고체 셀 표준 음극.

## 16. 판독 기록 (재현)

```
~/.venvs/litdb/bin/python3 tools/litdb/kamaya2011_readout.py --selftest      # 합성 PDF 13 항목 · 음성 경로 5 (눈금 개수 · °C 축 어긋남 · 표지 색 · 비선형 눈금 · 틀린 Ge/P 비 주장)
~/.venvs/litdb/bin/python3 tools/litdb/kamaya2011_readout.py --pdf "litdb/inbox/125._A_lithium_superionic_conductor.pdf"
```
- 출력: `litdb/figures/kamaya2011_lgps_lithium_superionic_conductor/digitized.csv` (1030 행 · 그림 값은 **판독값** · OUR ARITHMETIC 행은 우리 산수).
- 축 보정 = 눈금선 좌표의 최소제곱 1 차식 (잔차 `Fig. 1a` 0.0004 / 0.0010 · `Fig. 1b` 0.0020 V / 0.0005 mA) · `Fig. 1a` · `Fig. 3` 은 위 °C 축을 아래 1000/T 축으로 되돌려 같은 자리인지 따로 검사 (편차 0.0022 · 0.0043).
- 시험을 일부러 깨 봤다 (ln 10 누락 · °C 축 검사 끄기 · 주사속도 누락 · 0 교차 미분리 · 비 검사 무조건 통과) → 다섯 경우 모두 selftest 가 빨간불.
- 크롭: 자동 5 장 중 `Fig. 1` (패널 글자 a · b 와 위 축 제목 'T (°C)' 잘림) · `Fig. 3` (그림 안 라벨을 위 경계로 잡아 아래 절반만) · `Table S1` (마지막 두 줄 — 격자 · R 인자 — 잘림) 을 **재크롭**, `Fig. S1` (벡터 6.5 천 경로인데 '그래픽 없음' 으로 제외) 을 **손 크롭** — `figures.json` 의 `recrop` · `manual_crop` 사유 (`--clean` 재추출 가드가 이 표지를 본다).
