Repository: yonghoon7153-source/Yonghoon-DEM-DFT

# 📚 LITDB — 문헌 단일 시스템 (**SE·DFT 축 + DEM·MPM 축, 두 트랙**)

> **앞으로 논문은 여기서만 본다.** 여러 곳(db/literature, kb/papers, db/properties, Excel)에 흩어진 문헌을 한 곳에서 생각·참고·비교하기 위한 통합 MD 시스템.

## 왜 트랙이 둘인가
`INDEX.md` 는 argyrodite 전해질 축이라 접촉역학·MPM·건식전극 digest 가 들어갈 자리가
없다. 그래서 한때 64편이 **어느 인덱스에도 없었다**(open_items #7). 축을 나눠 그 구멍을
닫았고, 한 분모로 세면 “159편 중 98편 미언급” 같은 **가짜 미결**이 나온다
(`comparison_vs_ours.md:8`). 분리는 실측 근거가 있는 결정이다 — 합치지 말 것.

⚠ 이 표의 **편수는 적지 않는다.** 손으로 쓴 수는 반드시 낡는다(README 자신이 세 번 틀렸다).
현재값은 `python3 tools/litdb/build_index.py --check` 로 본다.

File: litdb/papers/kato2016_high_power_assb_lsipscl_superionic.md (part 1 of 2)
<!-- digest 표준 양식 (paper-level STANDALONE). 깊이 기준 = papers/zuo2022_chlorination_cathode_interface.md · 바로 앞 편 = papers/kamaya2011_lgps_lithium_superionic_conductor.md (같은 그룹 · 같은 꼴)
     2026-11-10 신규 · 사용자 목록 126 번 ("인용 많이 된 논문") · 본문 7 pp (Article) + SI 25 pp.
     크롭 24장 (본문 그림 6 · SI 그림 12 · SI 표 6) 을 **전부 실제로 봤다** — 자동 12장 중 9장을 고치거나 버리고 손으로 다시 잘랐다 (§16).
     본문 그림 값은 PDF 안의 **벡터 좌표**에서 읽었다 — tools/litdb/kato2016_readout.py (--selftest 음성 경로 포함 · 일부러 깨서 빨간불 확인) ·
     litdb/figures/kato2016_high_power_assb_lsipscl_superionic/digitized.csv (612 행). SI 그림은 `Fig. S4` (벡터 157 경로) 를 빼면 래스터이고, SI 값은 S4 까지 전부 눈대중이다.
     ⛔ 이 digest 의 수치는 전부 **소환값**이다. LSiPSCl · Li9.6P3S12 · LGPS 는 우리 계 (아지로다이트) 가 아니다 — 우리 db 절대값과 같은 셀에 놓지 않는다. -->

# High-power all-solid-state batteries using sulfide superionic conductors — Kato et al. (*Nat. Energy* **1**, 16030 (2016))

> slug `kato2016_high_power_assb_lsipscl_superionic` · DOI `10.1038/NENERGY.2016.30` · type `exp 전용 (원자단위 계산 0) — LGPS 형 신 SE 2 종 합성 · 방사광 XRD + 중성자 Rietveld + MEM · ionic conductivity (a.c. 임피던스) · LiNbO₃ 코팅 LiCoO₂ 전고체 셀 (LTO · 흑연 음극) 율속 · 사이클 · 시간대전류 · Ragone` · PDF `litdb/inbox/126._High-power_all-solid-state_batteries_using_sulfide_superionic_conductors.pdf` (본문 7 pp) + `litdb/inbox/126._Sup_High-power_all-solid-state_batteries_using_sulfide_superionic_conductors.pdf` (SI 25 pp — `Fig. S1`–`Fig. S12` · `Table S1`–`Table S6` · Supplementary Methods · SI 참고문헌 8 · Supplementary Video 는 미입수) · digested `2026-11-10` · status ✅ · 태그 **[외부 · ⚠ 비-argyrodite (LGPS 형) — 물성 4축에 *수치로* 넣지 않는다 · 단 LSiPSCl 시료의 2 상 18.9 wt% 가 아지로다이트]**

> elements: Li, Si, P, S, Cl, Ge, Sn, O
> methods: Arrhenius

> 🎤 **관련 발표**: 없음 — `litdb/talks/*.md` 의 '논문 에이전트 인입 대기열' (현재 `lee2026_skku_mlip_materials_design.md` 하나) 에 이 논문 행이 없고, 어느 talk 에도 Kato · LSiPSCl · Li₉.₆P₃S₁₂ 언급이 없다 (2026-11-10 확인).
> 🔗 **같은 그룹 계보**: [`kamaya2011_lgps_lithium_superionic_conductor`](kamaya2011_lgps_lithium_superionic_conductor.md) (LGPS 원전 — 이 논문 ref 8 · SI ref 1) → **본 논문 (2016)** → [`kato2018_thick_electrode_assb_cycle_tortuosity`](kato2018_thick_electrode_assb_cycle_tortuosity.md) (600 µm 후막 — 이 논문을 ref 8 로 인용 · 이 논문 `Fig. S12` · `Table S6` 의 308 µm '초후막' 이 그 전신).
> 🔗 **해석 쪽 digest**: [`ong2013_lgps_family_substitution`](ong2013_lgps_family_substitution.md) (Li₁₀SiP₂S₁₂ 계산 — 0 V 산물 Li₂₁Si₅ + Li₂S + Li₃P) · [`zhu2015_esw_grand_potential_origin`](zhu2015_esw_grand_potential_origin.md) (설계원리 ① "Ge · Ti 회피 · Si · Sn · Al · Zn 도 유사 우려" · Li₃PS₄ 0 V 산물 = 전자절연 Li 이원 → 부동태).

> **저자**: **Yuki Kato**¹²³\*† (Toyota 배터리 연구부문 · 도쿄공대 · Toyota Motor Europe) · **Satoshi Hori**²† (도쿄공대) · Toshiya Saito¹ · Kota Suzuki² · Masaaki Hirayama² · Akio Mitsui⁴ (Toyota 재료분석부) · Masao Yonemura⁵ (KEK IMSS) · Hideki Iba¹ · **Ryoji Kanno**²\* (도쿄공대) — † 공동 1저자 · \* 교신 (Y.K. · R.K.). 접수 2015-10-13 · 수리 2016-02-15 · 게재 2016-03-21 · *Nat. Energy* **1**, 16030 (2016 년 4 월호). 연구비 NEDO Post-LiEAD · 방사광 JASRI 2014A1408 · 2014A1763 · 중성자 J-PARC 2014AM1004 · 2014BM0006 · 2014BM0012. 이해상충 "없음" 선언 (⚠ 저자 4 명이 Toyota 소속 — 선언과 별개로 산업 이해관계가 있는 편).
>
> **기여 분담 (논문 명시)**: Y.K. · S.H. = 실험 설계 · 수행 · Y.K. · S.H. · T.S. · K.S. · M.H. · R.K. = 전기화학 자료 분석 · S.H. · A.M. · M.Y. = 방사광 · 중성자 측정 · Y.K. · S.H. · M.Y. · R.K. = 구조 해석 · Y.K. · S.H. · R.K. = 원고 · H.I. · R.K. = 총괄.

---

## 0. 이 digest 를 읽는 법 — 읽기축

이 논문은 **세 개의 주장**으로 유명하다.
1. **수송**: Si + Cl 이중 치환 LGPS 형 **Li₉.₅₄Si₁.₇₄P₁.₄₄S₁₁.₇Cl₀.₃ (LSiPSCl)** 가 상온에서 **25 mS cm⁻¹** — LGPS (12) 의 두 배 · 당시 Li 고체 전도체 최고 (`Fig. 2a` · `Table S3`). 중성자 열타원체 + MEM 핵밀도로 **"c 축 1D + ab 면 2D = 3D 경로"** 를 25 °C 에서 처음 봤다고 한다 (`Fig. 2b,c`).
2. **Li 쪽 안정**: Ge 없는 **Li₉.₆P₃S₁₂ (LPS)** 가 *"high stability (∼0 V versus Li metal)"* (초록) — 근거는 LiCoO₂/SE/Li 셀의 **첫 사이클 쿨롱 효율 90 %** (LGPS 61 % · LSiPSCl 39 %) 하나다 (`Fig. 3`).
3. **고출력 셀**: LiNbO₃ 코팅 LiCoO₂ 양극 + 이 SE 들로 만든 전고체 셀이 **100 °C 에서 1,500 C (1 A cm⁻²) 방전 · 18 C 로 500–1,000 사이클** 을 돌고, Ragone 에서 **E > 100 Wh kg⁻¹ 이면서 P > 10 kW kg⁻¹** 의 "아무도 못 간 오른쪽 위" 에 든다 (`Fig. 4` · `Fig. 6`). 시간대전류로 **액체 셀만 확산 한계 (≈ 22 mA cm⁻²)** 에 걸린다고 보인다 (`Fig. 5`).

우리 쪽 연결은 ② 와 ③ 의 *셀 창* 이 핵심이다.
- ② 의 "∼0 V 안정" 은 kamaya2011 의 ">5 V" 와 같은 꼴의 **층 혼동**이다 — 첫 효율은 *겉보기* 지표이고, grand-potential (층①) 로는 Li₃PS₄ 계도 1.71 V 아래에서 환원된다 (`[Zhu15]`). 다만 **순서 (LPS > LGPS > LSiPSCl)** 는 `[Zhu15]` 설계원리 ① (환원되기 쉬운 Ge · Si 회피) 과 같은 방향이다 (§7a–b).
- 이 논문의 모든 셀은 양극을 **≈ 2.5–4.25 V vs Li** 에서 돌린다 — **우리 셀 작동창 2.5–4.25 V 와 같은 틀** (§7d).
- cascade 도펀트 91 개 중 **Si 전구체 (SiO₂ · SiS₂)** 는 P (4b) 자리 Si⁴⁺ + Li⁺ — LSiPSCl 의 '4d 사면체 안 Si' 와 같은 모티프다. 축 ③ (Li 금속) 에서 Ge 설계와 **등급이 갈린다** (Ge = LiGe 금속성 F1 · Si = 원소 Si 좁은 갭 '중간') — 이 논문의 LSiPSCl CE 39 % 와 엇갈려 보이는 지점을 §7c 에서 층으로 가른다.
- 후막 · 셀 수준 정규화 (`Fig. S12` · `Table S4` · `Table S6`) 는 우리 DEM 후막 복합 양극 트랙으로 이어진다 (§7g).

> ⚠⚠ **두 셀 형식의 전압 기준이 다르다.**
> · `Fig. 3` · `Fig. S4` = **LiCoO₂/SE/Li 셀** — 전압이 곧 **V vs Li⁺/Li**.
> · `Fig. 4` · `Fig. 5` · `Fig. S7` · `Fig. S8` = **LiCoO₂/LTO (1.0–2.6 V)** 또는 **LiCoO₂/흑연 (2.5–4.1 V)** 셀 전압. 논문은 Li 환산을 적지 않는다. LTO ≈ 1.55 V · 흑연 ≈ 0.1 V vs Li (통상값 · **우리 가정**) 를 쓰면 양극은 ≈ 2.55–4.15 V · ≈ 2.6–4.2 V vs Li (우리 산수).

> **본 digest 에서 실제로 본 그림 (2026-11-10)**: 본문 `Fig. 1`–`Fig. 6` **6장 전부** · SI `Fig. S1`–`Fig. S12` **12장 전부** · SI `Table S1`–`Table S6` **6장 전부 (크롭 완결성 — 값은 PDF 텍스트)** = **크롭 24장 전부**. 본문 7 쪽 렌더도 전부 봤다. SI 쪽 렌더는 크롭으로 대신했다 (SI 그림은 쪽마다 래스터 한 장 — 이미지 경계로 잘랐다).
> 안 본 것: 없음. 단 SI 그림 값은 전부 **눈대중**이고 (`Fig. S4` 하나만 벡터 — 판독은 안 했다 · 나머지는 래스터라 벡터 판독 불가), 본문 `Fig. 1` (XRD) · `Fig. 2b,c` (구조도 · MEM) · `Fig. 5` 삽입 분자 그림 · `Fig. 6` (Ragone) 은 수치를 읽지 않았다.
> 그림에서만 읽은 값은 **`figure-read ≈`** 로 표시했다. `(벡터)` = PDF 경로 좌표 판독 · `(눈대중)` = 래스터.
> 🔴 **그림 · 표가 본문 서술과 어긋난 곳 9 군데**: ① 본문 "150 C at 25 °C … as shown in `Fig. 4a`" — `Fig. 4a` 25 °C 칸에는 1.8 C · 60 C 만 있다 (150 C 는 `Fig. S7`) ② `Fig. S8a` 의 1.8 C (25 °C) 대전류형 셀은 ≈ 58–60 mAh g⁻¹ — `Fig. 4a` 같은 조건 126.5 (벡터) 와 두 배 차 · 설명 없음 ③ `Table S2` Li(3) 이 '8f' 인데 좌표 (0.276, 0.269, 0.128) 가 8f (x, x, 0) 자리대칭을 어긴다 ④ `Table S1` 의 Li 점유 합 = 명목식의 **+19.7 %** · 전하 균형 +1.88 e/cell ⑤ SI 본문 "Cl(2) · Cl(3) 에 insubstantial" ↔ 표로 세면 Cl 의 **46 %** 가 그 두 자리 ⑥ `Table S3` LGPS 행의 출처가 'ref 1 (Kamaya 2011)' 인데 Ea 26 (Kamaya 24) · 밀도 95 % (Kamaya 미보고) · `Fig. 2a` 의 LGPS 온도 묶음 (400 ~ −80 °C) 이 Kamaya `Fig. 1a` (110 ~ −100 °C) 와 다르다 ⑦ `Table S3` 의 Ea 가 표 자신의 25 · 100 °C σ 두 값으로는 3–6 kJ mol⁻¹ 낮게 나온다 (적합 범위 미기재) ⑧ Methods "0.001 mA cm⁻² (0.015 C)" — 1 C = 0.667 mA cm⁻² 면 0.0015 C ⑨ `Table S6(a)` 두께 25 µm 와 1 C 0.93 mA cm⁻² 를 같이 놓으면 복합 양극이 이론 밀도의 **≈ 111 %** (우리 산수 · 밀도 가정).

---

## 1. 한 줄 요약

LGPS 골격 (P4₂/nmc) 에 **Si⁴⁺ (4d) + Cl⁻ (8g, 주로 P(2b)S₄ 꼭짓점)** 을 동시에 넣은 **LSiPSCl** 이 25 °C 에서 **25.3 mS cm⁻¹ (90 % 밀도 펠렛 · 압분 75 % 면 14.0) · Ea 23 kJ mol⁻¹** 를 내고, 원소 P 를 넣어 만든 Ge-free **Li₉.₆P₃S₁₂** 는 σ 1.2 mS cm⁻¹ 로 낮지만 LiCoO₂/SE/Li 첫 효율 **90 %** (LGPS 61 · LSiPSCl 39) 로 "Li 쪽에 안정" 하다고 보고한 뒤, 두 SE 를 역할별로 (LSiPSCl = 대전류형 LTO 셀 · LPS = 흑연 음극 복합체) 써서 **100 °C 1,500 C 방전 · 18 C 500–1,000 사이클 (≈ 71–81 % 유지 @500)** 과 활물질 질량 기준 Ragone **E > 100 Wh kg⁻¹ · P > 10 kW kg⁻¹** 를 보였다.

⚠ 단 (i) 25 mS cm⁻¹ 시료는 **LGPS 형 81 : 아지로다이트 19 wt% 의 2 상** 이고 LPS 는 **LGPS 형 64 : β-Li₃PS₄ 36 wt%** 다 (`Table S1` · `Table S2` — 본문은 이 2 상을 말하지 않는다) (ii) "∼0 V 안정" 은 **첫 효율 (겉보기)** 이지 층① 이 아니다 (iii) Ragone 의 우위는 **LiCoO₂ 4.867 mg 기준**이고, 같은 셀을 **셀 질량 기준**으로 보면 전고체 16–33 Wh kg⁻¹ 가 자기 Li 이온 셀 73 Wh kg⁻¹ 보다 **2.2–4.5 배 낮다** (`Table S4` — 240 µm SE 분리막 탓이라고 저자도 쓴다).

---

## 2. 메타 / 동기 / 질문

| 항목 | 내용 |
|---|---|
| 던지는 질문 | 액체 전해질은 Li 운반율이 낮고 (t < 0.5) · 계면 탈용매화가 느리고 · 열에 약해 **고에너지와 고출력을 동시에** 못 낸다. 전고체는 그럴 수 있다고 하지만 **액체급 σ + 넓은 전기화학 안정** 을 함께 갖춘 SE 가 없었다 — Li₇P₃S₁₁ 은 화학 안정 문제 (ref 10) · LGPS 는 비싼 Ge. **값싼 원소로 LGPS 급 이상의 σ** 와 **Li 쪽 안정** 을 얻고, 그걸로 전고체의 출력 이점을 실제 셀로 보일 수 있나 |
| 설계 전략 (본문 p.2) | 기존 LGPS 계 (Si · Sn 계) 의 **단순 치환** (refs 14–16) 이 아니라 ① **알리오밸런트 이중 치환** (Si⁴⁺ ↔ P⁵⁺ + Cl⁻ ↔ S²⁻) ② **단순 3 원계 Li–P–S 전수 탐색** (Ge 없는 LGPS 형) — 조성 · 반응 공정 최적화로 "정제" 했다고 쓴다 (⚠ `Table S1` · `Table S2` 는 2 상 시료다) |
| 연구유형 | 실험 (합성 · 방사광 XRD · 중성자 Rietveld · MEM · 임피던스 · 셀 율속 / 사이클 / 시간대전류 · TEM-EDX · SEM). **DFT · MD 0** (`Fig. 5` 삽입 분자 그림에도 방법이 없다) |
| 조성 (명목) | **LSiPSCl** = Li₉.₅₄Si₁.₇₄P₁.₄₄S₁₁.₇Cl₀.₃ · **LPS** = Li₉.₆P₃S₁₂ · 기준 LGPS = Li₁₀GeP₂S₁₂ · `Fig. 2a` / `Table S3` 의 LGPS 족 12 조성 (O · Sn · Si · Ge 혼합 계열) |
| 셀 3 종 (`Table S4`) | **대전류형** LTO + LSiPSCl / LSiPSCl / LCO + LSiPSCl · **고전압형** 흑연 + LPS / LPS \| LGPS / LCO + LGPS · **일반형** LTO + LGPS / LGPS / LCO + LGPS · 대조 **Li 이온 셀** LTO / PP-PE-PP + 1 M LiPF₆ EC:DEC / LCO (모두 LiNbO₃ 코팅 LiCoO₂) |
| 공개 자료 | 원자료 · 구조 파일 공개 없음 (CIF 미첨부 — 좌표는 `Table S1` · `Table S2` 에만) · "Supplementary Video" 는 SI PDF 에 없다 |

---

## 3. 핵심 수치 총정리 ★

> `figure-read ≈ (벡터)` = PDF 경로 좌표 판독 (tools/litdb/kato2016_readout.py · 축 잔차 ≤ 0.002 단위) · `(눈대중)` = 래스터 · `우리 산수` = 논문 값으로 우리가 계산한 것.

### 3a. 구조 · 조성 (`Table S1` · `Table S2` · `Fig. S2` · `Fig. S3`)

| 항목 | LSiPSCl (25 °C · 중성자) | LPS (25 °C · 중성자) | 비고 |
|---|---|---|---|
| 공간군 · 격자 | P4₂/nmc · **a 8.709652(12) · c 12.56907(3) Å** | P4₂/nmc · **a 8.7144(4) · c 12.4677(7) Å** | 방사광 XRD (`Fig. 1`, λ = 0.6 Å) 도 세 패턴 모두 같은 공간군으로 지수화 |
| *우리 산수* V · c/a | **953.47 Å³** · 1.4431 | **946.81 Å³** · 1.4307 | LGPS (Kamaya 중성자 27 °C) 952.35 Å³ · 1.4492 → LSiPSCl +0.12 % · LPS −0.58 % |
| R 인자 | Rwp 4.45 · Re 1.98 · **S 2.25** · Rb 3.04 · Rf 6.78 | Rwp 2.88 · Rp 2.44 · **S 2.42** · Rb 3.614 · Rf 3.54 | *우리 산수* LSiPSCl Rwp/Re = 2.247 ✓ · LPS Re = 1.19 |
| **2 상 무게비** | **LGPS 형 : 아지로다이트 = 0.8108 : 0.1892** | **LGPS 형 : β-Li₃PS₄ = 0.6411 : 0.3589** | ⚠ 본문은 "purified" 라 쓰고 2 상을 말하지 않는다 · 아지로다이트의 조성은 안 적었다 |
| 제외 구간 | 여러 곳 (`figure-read ≈` 눈대중 ≈ 7–8 구간, 2.5–4.6 Å) — "very small amounts of unknown impurity phases" | **d 2.0–2.4 Å** — "unknown impurity phases" | `Fig. S2` · `Fig. S3` |
| Li 자리 · 점유 g | Li(1) 16h **0.5** · Li(2) 4d **1** (둘 다 esd 없음 — 고정으로 보인다) · Li(3) 8f **0.972(9)** · Li(4) 4c **0.765(8)** | Li(1) 16h 0.51(3) · Li(2) 4d 0.55(7) · Li(3) "8f" 0.35(3) · Li(4) 4c 0.79(7) | 4c 자리는 Kamaya 2011 LGPS 정련에 없던 자리 (Kwon 2015 = SI ref 2) |
| *우리 산수* Li / cell | **22.836** (명목 Z = 2 면 19.08 → **+19.7 %**) | 8f 로 세면 **16.32** · 일반 자리 (16 중) 로 세면 **19.12** (명목 19.2) | ⚠ LSiPSCl 은 Li 점유가 열인자와 상관돼 정량이 아니다 · LPS 의 Li(3) 좌표는 8f 가 아니다 (§10-④) |
| M (사면체) 자리 | 4d: **Si 0.892 / P 0.108** (g(P1) 0.108(13)) · 2b: **P 1** (Si 0) | 4d: P 1 · 2b: P 1 | SI 본문: 모형 (I)–(V) 시험 — Li 자리 Si/P 없음 · Si/P 자리 Li 없음 · 중성자는 2b 의 Si 를 시사했으나 **NMR 이 Si 두 자리를 지지 안 함** → 2b = P 만 (NMR 자료는 안 실렸다) |
| *우리 산수* 정련 조성 (f.u.) | **Si 1.784 · P 1.216** (합 3.0) · S 11.69 · Cl 0.306 | P 3 · S 12 | 명목 Si 1.74 + P 1.44 = **3.18** > LGPS 형 사면체 자리 3 / 12 음이온 → **명목식은 단일상 조성일 수 없다** · 남는 P 는 아지로다이트 2 상으로 갔을 수 있다 (우리 해석) |
| 음이온 자리 Cl | g(S) = S(1) 0.9590(11) · S(2) 0.9827(12) · S(3) 0.9817(13) → Cl(1) 0.041 · Cl(2) 0.017 · Cl(3) 0.018 | Cl 없음 | *우리 산수* Cl 몫: **Cl(1) 53.5 % · Cl(2)+Cl(3) 46.5 %** — 본문 "mainly located in the unique Cl(1)(8g) sites, present in the P(2b)X₄ tetrahedra" · SI "insubstantial … Cl(2) and Cl(3)" 는 자리당 농도 (2.3 배) 로는 맞고 **양으로는 반반**이다 |
| *우리 산수* 전하 균형 | 정련 점유: **+1.88 e/cell** (Li 22.84 + Si 3.57×4 + P 2.43×5 − S 23.39×2 − Cl 0.61) · 명목식: 0.00 ✓ | 명목 **Li₉.₆P₃S₁₂ 는 P⁵⁺ 만이면 +0.6 e/f.u.** → 평균 P 원자가 **+4.8** 이어야 중성 | LPS 합성에 **원소 P** 를 넣는다 (Methods) — *우리 산수* 4.8 Li₂S + 1.44 P₂S₅ + **0.12 P** → Li₉.₆P₃S₁₂ · 즉 '환원된 P' 를 일부러 넣은 조성 (논문은 원자가를 논하지 않는다) |
| 이방성 변위 U (Å²) | Li(1) **0.117 / 0.0161 / 0.301** (U13 0.109) · Li(3) **0.0896 / "=U11(Li(2))" / 0.406** · Li(4) 0.066 / **0.188** / 0.022 · Li(2) 0.048 / 0.055 / 0.0004 · P 0.0090 (등방) · S 0.020–0.038 | 등방 U: Li 0.073–0.15 · P 0.031–0.038 · S 0.011–0.041 | ⚠ Li(3) U22 "=U11(Li(2))" 는 8f (x, x, 0) 자리대칭상 자기 U11 이어야 한다 — **Kamaya 2011 `Table S1` 과 같은 표기 오류** (같은 그룹 표 틀의 승계로 보인다 · 우리 판단) |
| 전도 경로 (주장) | 열타원체 (50 %) + MEM 핵밀도 (−0.06 fm Å⁻³ 등면) → **"1D along c + 2D in ab = 3D"** · "the first example of widely distributed 3D conduction pathways in the LGPS-type structure at 25 °C" · 2D 는 전에 750 K 에서만 (ref 11 Kwon) | — | ⚠ **간접 추론** (구조 · 밀도 지도) — 방향별 σ 없음 · MEM 은 Rietveld 구조인자로 돌린 것이라 모형 편향이 남는다 (§10-③) · Cl 이 그 분포를 유도 "might" (추측) |

### 3b. 이온 수송 (`Fig. 2a` · `Table S3`)

| 물성 | 값 | 조건 / 출처 |
|---|---|---|
| **σ (25 °C) LSiPSCl** | **2.53×10⁻² S cm⁻¹ (25.3 mS cm⁻¹)** · 펠렛 밀도 **90 %** | `Table S3` · 본문 "25 mS cm⁻¹ … twice that of the original LGPS … the highest value reported so far" |
| σ LSiPSCl **압분 (§)** | **14.0 mS cm⁻¹ (25 °C) · 58.0 (100 °C)** · 밀도 **75 %** | `Table S3` § "Value for compressed powder state" — *우리 산수* 90 % / 75 % 비 **1.81** (kato2018 LGPS 소결 8.3 / 냉간 3.2 = 2.59 와 같은 종류의 '기준 상태 인자') |
| Ea LSiPSCl | **23 kJ mol⁻¹** (펠렛 · 압분 같음) | `Table S3` · *우리 환산* 0.238 eV |
| `figure-read ≈ (벡터)` LSiPSCl 점 | **6 점 · 25.0 · 9.8 · −0.2 · −10.1 · −20.2 · −30.1 °C** (10 °C 간격) · 25 °C **25.5** · 10 °C 15.7 · 0 °C 11.2 · −10 °C 7.44 · −20 °C 5.04 · −30 °C 3.19 mS cm⁻¹ | ⚠ **25 °C 위 점이 없다** (100 °C 값도 표에 '–') · 25 · 0 · −20 °C 셋은 별표가 **두 번** 그려져 있다 (25.78 / 25.22 · 11.43 / 11.05 · 5.18 / 4.90 — 반복 측정으로 보인다 · 평균 25.5 ≈ 표 25.3) |
| `figure-read ≈ (벡터)` LSiPSCl Ea 재적합 | **22.8 kJ mol⁻¹ (0.2358 eV) · R² 0.9997** (σ 형식 · 25 ~ −30 °C) | 표 23 과 일치 |
| 홉 수 검산 (D-2026-09-27) | Ea 23 kJ mol⁻¹ · 298 K · ν₀ 10¹³ s⁻¹ **가정** → **Γ ≈ 9.3×10⁸ s⁻¹ · 평균 대기 ≈ 1.1 ns** | `tools/sei/collect_neb.py::hop_check` · 차수 검산 (확산계수 · 전도도 아님) — "초이온" 서술과 차수 모순 없음 |
| **σ LPS** | **1.20 (25 °C) · 5.90 (100 °C) mS cm⁻¹** · 밀도 76 % · Ea **25** kJ mol⁻¹ | `Table S3` |
| `figure-read ≈ (벡터)` LPS 점 | **8 점 · 100 · 75 · 50 · 25 · 0 · −20 · −40 · −60 °C** · 25 °C **1.26** · 100 °C **6.33** mS cm⁻¹ (표 5.90 과 7 % 차) | 8 점 전체 재적합 **27.9 kJ mol⁻¹ (R² 0.990 · 휘어 있다)** · *우리 산수* 25↔100 °C 두 점 19.9 · 0↔−60 °C 31.7 |
| **σ LGPS (기준)** | **12.0 (25 °C) · 69.4 (100 °C) mS cm⁻¹** · 밀도 95 % · Ea **26** · 첫 효율 61 % · 출처 표기 'ref 1 (Kamaya 2011)' | `Table S3` — ⚠ Kamaya 2011 본문은 **24 kJ mol⁻¹** · 밀도 미보고 (kamaya digest §3b) |
| `figure-read ≈ (벡터)` LGPS 점 | **11 점 · 400 · 295 · 203 · 100 · 49 · 28 · −1 · −20 · −40 · −58 · −80 °C** · **28 °C 12.48 · 100 °C 69.36** mS cm⁻¹ · 25 °C 점 없음 | 표의 '25 °C 12.0' 은 그림의 **28 °C 점** · 100 °C 69.36 = 표 6.94×10⁻² ✓ · 온도 묶음이 Kamaya `Fig. 1a` (110 ~ −100 °C · 13 온도) 와 **다르다** = 다른 측정 묶음 |
| `figure-read ≈ (벡터)` Li₁₀.₃₅Si₁.₃₅P₁.₆₅S₁₂ | 12 점 400 ~ −80 °C · 25 °C **6.74** (표 6.70 ✓) | 같은 Si 계 · Cl 없음 · 첫 효율 **81 %** (`Table S3`) |
| *우리 산수* 표 Ea 의 자기 검산 | 표의 25 · 100 °C σ 두 값으로 다시 내면 LPS **19.6** · LGPS **21.6** · LSiPSCl 압분 **17.5** kJ mol⁻¹ — 표 25 · 26 · 23 보다 **3–6 낮다** | 적합 온도 범위 미기재 · 그림 곡률 (저온일수록 가팔라짐) 로 보아 저온 쪽 적합으로 보인다 (우리 해석) |
| `Table S3` 나머지 | Li₉.₄₂Si₁.₀₂P₂.₁S₉.₉₆O₂.₀₄ 0.110 / 0.862 mS (23 · 87 %) · Li₉.₈₁Sn₀.₈₁P₂.₁₉S₁₂ 5.50 / 24.3 (25 · 51 %) · Li₁₀.₃₅Si₁.₃₅P₁.₆₅S₁₂ 6.70 / 28.0 (26 · 81 %) · Li₁₀GeP₂S₁₁.₇O₀.₃ 11.5 / 30.7 (**15** · 42 %) · Li₉P₃S₉O₃ 0.0427 / 0.527 (30) · Li₁₀.₃₅Ge₁.₃₅P₁.₆₅S₁₂ 14.4 / 72.0 (27) · Li₁₀(Ge₀.₅Si₀.₅)P₂S₁₂ 4.20 (26) · Li₁₀(Ge₀.₅Sn₀.₅)P₂S₁₂ 6.17 (24) · Li₁₀(Si₀.₅Sn₀.₅)P₂S₁₂ 4.28 (28) | (25 / 100 °C · Ea · 첫 효율) — **밀도 73–95 % 가 섞인 표** (밀도 보정 없음) |
| 측정법 | a.c. 임피던스 · Ar · **0.1 Hz – 3 MHz** · Solartron 1260 · 펠렛 ⌀ 5.5–12 mm × 1–2 mm · **조성마다 정한 온도 (240–550 °C) 로 진공 가열** · Au 집전 | Methods — bulk / 입계 분리 방법 미기재 → **total σ** 로 읽는다 |
| Li 농도 (본문) | LGPS 형 **∼35 mol dm⁻³** vs 액체 1–2 · t ∼1.0 vs < 0.5 (ref 21) | *우리 산수* Kamaya 중성자 셀 (Li 20 · 952.35 Å³) → **34.9 mol dm⁻³ ✓** · LSiPSCl 명목 33.2 — ⚠ **전체 Li** 이지 운반자 농도가 아니다 (Li(2) 4d 처럼 안 움직이는 Li 포함) · t ∼1.0 은 **가정** (측정 없음) |

### 3c. "Li 금속 쪽 안정" — 첫 사이클 효율 (`Fig. 3` · `Fig. S4` · `Table S3`)

| 항목 | 값 | 조건 |
|---|---|---|
| 주장 | 초록 *"high stability (∼0 V versus Li metal for Li₉.₆P₃S₁₂)"* · 본문 "the initial efficiency … is an indication of the stability of the electrolyte, as lithium reacts with the electrolyte at the electrode/electrolyte interface during the first charge cycle" · LPS 90 % → *"almost all of the lithium from the cathode was deposited as metallic lithium"* · LGPS 61 % → "a significant quantity of lithium was consumed … generating an interfacial layer at the LGPS/lithium anode interface" | LiCoO₂/SE/Li 셀 · 캡션 η = 방전/충전 × 100 · **η LPS 90 · LGPS 61 · LSiPSCl 39 %** |
| `figure-read ≈ (벡터)` 충전 끝 | LPS **0.610** · LGPS **0.552** · LSiPSCl **0.813 mAh** (≈ 4.25–4.26 V) | 용량이 **mAh 절대값** — 양극 질량 · 면적 미기재 |
| `figure-read ≈ (벡터)` 방전 | LPS **0.543** · LGPS **0.329** · LSiPSCl **0.313 mAh** (방전 끝 2.68–2.69 V) | CE **89.0 · 59.6 · 38.5 %** (캡션 90 · 61 · 39 와 1.5 %p 안) |
| *우리 해석* 충전 용량 차 | 세 셀의 충전 용량이 **0.55–0.81 mAh** 로 다르다 — 같은 양극 적재라면 그 차는 양극 쪽 부반응 (복합체 SE · 탄소 산화) 이나 다른 적재 탓이다. 음극 쪽 Li 소비는 충전 용량 (양극이 정한다) 을 바꾸지 않는다 | 논문은 손실을 전부 "LGPS/lithium anode interface" 로 돌린다 — 그림만으로는 못 가른다 |
| Li 극 구성 | **Methods 에 없다**. 본문 "lithium from the cathode was deposited as metallic lithium" · ref 13 (Kanno 2004 '자기조립 호흡 계면') · LPS 셀 첫 표지가 3.02 → 3.35 → **4.20 V** 로 솟았다가 4.03 V 로 내려오는 모양 (`figure-read ≈` 벡터 · 석출 핵생성 과전압 꼴) → **무음극 (집전체 위 석출)** 일 가능성 (우리 해석) · `Fig. S4` 캡션은 "Li anode" | Li 박이면 Li 재고가 넘쳐 CE 손실을 음극 소비로 읽을 수 없고, 무음극이면 읽을 수 있다 — 구성이 안 적혀 있어 해석이 열려 있다 |
| `Fig. S4` (Li/LPS/LCO) | 25 °C · **0.045 mA cm⁻²** · `figure-read ≈ (눈대중)` 첫 충전 ≈ 117 · 방전 ≈ 101 mAh g⁻¹ · 삽입 효율 **1 사이클 ≈ 87 %** → 2–8 사이클 ≈ 97–99 % · 전압 **2.55–4.25 V** · 캡션 "over 95 % during cycling" | 첫 효율이 `Fig. 3` 의 90 % 와 다르다 (다른 셀로 보인다) |
| 같은 Si 계 대조 (`Table S3`) | Li₁₀.₃₅Si₁.₃₅P₁.₆₅S₁₂ (Cl 없음) **81 %** ↔ LSiPSCl (Si + Cl · 아지로다이트 19 wt%) **39 %** | 논문은 이 차를 설명하지 않는다 (Cl · 2 상 · 밀도 · 셀 차 미분리) |

### 3d. 셀 구성 (Methods · `Table S4` · `Fig. S5` · `Fig. S9`)

| 항목 | 전고체 셀 | Li 이온 셀 (대조) |
|---|---|---|
| 양극 | LiNbO₃ 코팅 LiCoO₂ (Toda Kogyo · Powrex MP-01 유동층 코팅 · ref 41) : SE (LGPS 또는 LSiPSCl · 10 µm 체) : 아세틸렌블랙 = **60 : 34 : 6 wt%** (와류 혼합 5 분) · **28 µm** | LNO-LCO : AB = **90 : 10 wt%** + PVDF (비율 미기재) · NMP 슬러리 → Al · 80 °C 진공 건조 · **27 µm** |
| 분리막 | SE 분말 압밀 **240 µm** (고전압형은 LGPS \| LPS 이중층) | PP/PE/PP (47 % 기공 · Ube) **25 µm** · 1 M LiPF₆ EC:DEC (50:50 v/v) **0.5 ml** (코인셀 · 범람) |
| 음극 | LTO : SE : AB = **30 : 60 : 10 wt%** (막자) · **103 µm** / 흑연 : LPS = **40 : 60 wt%** · **29 µm** | LTO : AB = **75 : 25 wt%** · **103 µm** |
| 면적 · 적재 | ⌀ 11.28 mm (1 cm²) · **LiCoO₂ 4.867 mg** (모든 계) · SS 집전 · **압밀 압력 · 운전 압력 미기재** | 같은 ⌀ · 같은 LiCoO₂ 질량 |
| *우리 산수* 적재 | 4.867 mg × 137 mAh g⁻¹ = **0.667 mAh (0.667 mAh cm⁻²)** — 논문의 '이론 용량' 과 같다 (LiCoO₂ 0.5 Li 기준) · 복합 양극 겉보기 2.90 g cm⁻³ = 고체 이론 밀도 (LCO 5.05 · LGPS 2.05 · AB 2.0 g cm⁻³ **가정**) 의 **≈ 91 %** | "same electrode materials, volume ratios, and sizes" — wt% 로는 다르다 (액체 셀은 SE 부피를 기공 + 액체가 채운다고 보면 맞춘 것) |
| 운전 창 | LTO 셀 **1.0–2.6 V** (−30–100 °C) · 흑연 셀 **2.5–4.1 V** | 1.0–2.6 V |
| 충전 규약 (율속) | 2.6 V 까지 CC 0.03 mA cm⁻² (0.045 C) + CV 0.001 mA cm⁻² 까지 → 방전 **0.03–1,000 mA cm⁻² (0.045–1,500 C)** | 같음 — ⚠ "0.001 mA cm⁻² (0.015 C)" 는 1 C = 0.667 mA cm⁻² 면 **0.0015 C** (우리 산수 · 오기) |
| 사이클 | 25 °C **0.067 mA cm⁻² (0.1 C)** · 100 °C **12 mA cm⁻² (18 C)** | 100 °C 운전 불가 (액체 열 불안정) |
| C 율 정의 | n C = 이론 0.667 mAh 를 1/n h 에 — *우리 산수* 18 C = **12.0** · 1,500 C = **1,000 mA cm⁻²** ✓ | 같음 |

### 3e. 율속 · 출력 (`Fig. 4a` · `Fig. S7`)

| 셀 · 조건 | 값 | 출처 |
|---|---|---|
| 본문 요약 | "discharge current densities of **150 C at 25 °C and 1,500 C at 100 °C**, as shown in `Fig. 4a`" | ⚠ `Fig. 4a` 25 °C 칸은 1.8 · 60 C 만 — 150 C 곡선은 `Fig. S7a,c,e` |
| `figure-read ≈ (벡터)` 100 °C 대전류형 (LTO · 1 V 하한) | **1,500 C 56.0 · 900 C 84.1 · 150 C 118.7 mAh g⁻¹** | `Fig. 4a` · *우리 산수* 1,500 C 의 56.0 = 이론의 41 % 를 **≈ 1.0 s** 에 (1 A cm⁻²) |
| `figure-read ≈ (벡터)` 100 °C 고전압형 (흑연 · 2.5 V 하한) | **900 C 30.6 · 150 C 87.4 mAh g⁻¹** | `Fig. 4a` |
| `figure-read ≈ (벡터)` 25 °C 대전류형 | **60 C 85.3 · 1.8 C 126.5 mAh g⁻¹** | 본문 "75–85.4 mAh g⁻¹ at 40 mA cm⁻² (60 C)" 의 85.4 와 일치 · *우리 산수* 60 C 85.3 = 37 s |
| `figure-read ≈ (벡터)` 25 °C 고전압형 | **60 C 38.2 · 1.8 C 106.2 mAh g⁻¹** | `Fig. 4a` |
| `figure-read ≈ (눈대중)` `Fig. S7` 25 °C | 일반형 0.1 C ≈ 127 · 60 C ≈ 72 · 150 C ≈ 15 · 대전류형 0.1 C ≈ 134 · 60 C ≈ 86 · **150 C ≈ 45** · 고전압형 0.1 C ≈ 114 · 60 C ≈ 37 · 150 C ≈ 3–4 · **Li 이온 0.1 C ≈ 123 · 60 C ≈ 24 · 150 C ≈ 7** mAh g⁻¹ | 본문 "∼3 times higher" (60 C) ✓ (85.4 / 24 ≈ 3.6 · 75 / 24 ≈ 3.1 · 우리 산수) |
| `figure-read ≈ (눈대중)` `Fig. S7` 100 °C | 일반형 2 C ≈ 125 · 1,350 C ≈ 12 · 대전류형 2 C ≈ 133 · **1,500 C ≈ 58** · 고전압형 0.1 C ≈ 128 · 1,350 C ≈ 8 | 벡터 56.0 과 눈대중 58 은 같은 곡선 |
| `figure-read ≈ (눈대중)` `Fig. S7h` −30 °C | Li 이온 0.05 C ≈ 44 · 0.09 C ≈ 27 · 일반형 0.05 C ≈ 131 · 0.09 C ≈ 126 · **0.9 C ≈ 91** mAh g⁻¹ | 본문 "superior properties at −30 °C" ✓ |
| 25 °C 사이클 (`Fig. 4b`) | 0.1 C · **30 사이클** — `figure-read ≈ (눈대중)` 방전 ≈ 115–123 mAh g⁻¹ (세 셀) | 상온 장기 사이클 자료는 이것뿐 |

### 3f. 고온 사이클 (`Fig. 4c–f` · `Fig. S8a`)

| 셀 (100 °C · 18 C) | `figure-read ≈ (벡터)` 방전 용량 (mAh g⁻¹) | 첫 방전 대비 | 효율 |
|---|---|---|---|
| **일반형 (LGPS)** `Fig. 4e` | 첫 표지 **126.0** (충전 135.8) · ≈100 회 **105.4** · ≈500 회 **101.4** · ≈1,000 회 **96.9** | **83.7 · 80.5 · 76.9 %** | 1 회 **93.0 %** · 그 뒤 **99.0–101.1 %** (그림 표지 · 라벨은 99–100 %) |
| **대전류형 (LSiPSCl)** `Fig. 4f` | 첫 **114.3** (충전 117.7) · ≈100 회 **88.3** · ≈500 회 **81.6** | **77.2 · 71.3 %** | 1 회 **97.0 %** · 그 뒤 **99.1–101.0 %** |
| 본문 요약 | "∼75 % of the first discharge capacity remaining after over 500 cycles, and a Coulombic efficiency of 100 %" | 두 셀 평균으로는 맞는다 (80.5 · 71.3) | 100 % 는 반올림 라벨 |
| 18 C 의 뜻 | 캡션 "charging and discharging time of ∼3 min (∼80 % theoretical capacity)" | *우리 산수* 첫 방전 126 / 137 = 92 % · 114 / 137 = 83 % | 500 회 뒤엔 74 · 60 % |
| `Fig. S8a` LSiPSCl 25 °C 1.8 C | `figure-read ≈ (눈대중)` 1 · 100 · 200 · 500 · 1,000 회 모두 **≈ 58–60 mAh g⁻¹** | 안정하지만 **`Fig. 4a` 같은 조건 126.5 의 절반** | 차이 설명 없음 (§10-⑦) |
| 표지 간격 | `Fig. 4e` 표지는 ≈ 20 회마다 · `Fig. 4f` ≈ 10 회마다 — 계열끼리 0.5 pt 안에서 비켜 그려져 '사이클 번호' 는 가까운 표지로 읽었다 | | |

### 3g. 내부 저항 · 임피던스 (`Fig. S6` · `Table S4` · `Fig. S10` · `Table S5` · `Fig. S11`)

| 항목 | 값 | 조건 |
|---|---|---|
| 내부 저항 (첫 전압 강하 / 전류 기울기 · `Fig. S6` · `Table S4`) | 25 °C: **대전류형 4.5 · 고전압형 14.0 · 일반형 8.4 · Li 이온 13.2 Ω cm²** · 100 °C: 0.70 · 1.49 · 0.97 · −30 °C: 일반형 **257.2** · Li 이온 **1,752.4** | 방전 곡선의 첫 강하 (SI ref 3) · ⚠ `Table S4` 각주 a 는 "Supplementary Figure 5" 를 가리킨다 — 실제는 `Fig. S6` |
| 등가회로 (`Fig. S10` · `Table S5`, 25 °C · 2.6 V) | R0 − (R1–W1)‖CPE1 − (R2–W2)‖CPE2 · **전고체 R0 3.68 · R1 1.94 · R2 2.43 Ω** · Li 이온 R0 3.37 · **R1 0.62** · R2 4.16 Ω · Cdl1 9.68×10⁻⁶ / 1.64×10⁻⁵ F · Cdl2 7.58×10⁻³ / 9.11×10⁻⁴ F | R0 = 분리막 · R1 = 양극 전하이동 (저주파 반원) · R2 = 음극 (고주파) — SI 캡션 · ⚠ 표의 W1 행 'W_T2 / F' 는 W_T1 의 오기이고 단위도 시간 (s) 이어야 한다 |
| −30 °C (`Fig. S11` 캡션) | 전고체 R0 41.0 · R1 14.2 · R2 157.4 Ω · Li 이온 44.4 · 42.4 · **708.4** Ω | 0 · −30 °C Nyquist · ⚠ 캡션 "circuit shown in Supplementary Figure 9a" → 실제 `Fig. S10a` |
| Ea (저항의 Arrhenius · 논문) | 전고체 **R1 21.9 · R2 45.6** · Li 이온 **R1 46.4 · R2 56.4 kJ mol⁻¹** · R0 은 "comparable" | *우리 산수* 25 · −30 °C 두 점으로 **21.8 · 45.7 · 46.3 · 56.3 ✓** · R0 전고체 26.4 · Li 이온 28.3 (논문 미기재 — LGPS 의 표 Ea 26 과 같은 급) |
| *우리 해석* | **25 °C 에서는 양극 전하이동 R1 이 전고체가 3 배 크다** (1.94 vs 0.62 Ω) — 전고체의 우위는 **저온에서 Ea 가 작아서** 생긴다 (본문 "such a reaction did not take place at the solid/solid interface, which caused low charge transfer resistance" 는 −30 °C 에 대해서만 맞다) | |
| *우리 산수* 분리막 유효 σ | 240 µm / R0 3.68 Ω cm² → **≥ 6.5 mS cm⁻¹** (LGPS 분리막 · 25 °C · R0 에 다른 옴 성분이 섞이면 실제는 더 높다) | 표 LGPS (95 % 소결) 12.0 의 0.54 배 · kato2018 냉간 압분 LGPS 3.2 의 2 배 (다른 시료) |

### 3h. 시간대전류 (`Fig. 5`)

| 항목 | 값 | 조건 |
|---|---|---|
| 프로토콜 | 2.6 V 에서 3 h 유지 → 2.5–0.1 V 사이 전압으로 계단 (= 계단 크기 0.1–2.5 V) · Ar | Methods · x 축 "Applied voltage" = 계단 크기 |
| `Fig. 5a` (계단 1.5 V · Cottrell) | **Li 이온 셀만 t > 3 s (t^−1/2 < 0.58) 에서 원점을 지나는 직선** → 확산 한계 · 전고체는 곡선 (`figure-read ≈` 눈대중 t^−1/2 = 3.9 에서 전고체 ≈ 0.19 · Li 이온 ≈ 0.12 A cm⁻²) | 캡션 |
| `figure-read ≈ (벡터)` `Fig. 5b` (5 s 뒤 전류) | **Li 이온 셀: 계단 ≥ 0.8 V 에서 log i ≈ −1.654 로 평평 (≈ 22.2 mA cm⁻² · 17 점 폭 0.010 decade)** · **전고체: 2.5 V 계단에서 log i ≈ −0.948 (≈ 113 mA cm⁻²)** · 계속 상승 | *우리 산수* Li 이온 한계 22 mA cm⁻² ≈ **33 C** — `Fig. S7g` 에서 60 C (40 mA cm⁻²) 용량이 무너지는 것과 정합 |
| 해석 (본문) | 액체: 염의 양 · 음이온 확산이 느려 농도 구배 · t < 0.5 → 확산 한계 / 전고체: Li 농도 35 M · t ∼1.0 → 한계 없음 | ⚠ t ∼1.0 은 측정이 아니라 가정 · 삽입 분자 그림 (액체 / LiCoO₂ 계면, 확산 한계 시 계면에 Li⁺ 없음) 은 **계산 방법이 없는 개념도** |

### 3i. 에너지 · Ragone · 적층 (`Fig. 6` · `Table S4` · `Fig. S1` · `Fig. S12` · `Table S6`)

| 항목 | 값 | 조건 / 출처 |
|---|---|---|
| Ragone 정규화 | **E = (1/m)∫ i V dt · P = E/T** · **m = LiCoO₂ 4.867 mg (모든 계)** · 문헌 곡선 (SC1–3 · LiB1–3 · LiS · LiO · SiB · Al · Mg) 도 "양극 (작업극) 활물질 질량" 기준 | Methods Eq. 1–2 |
| 주장 | 전고체 셀만 **E > 10² Wh kg⁻¹ 이면서 P > 10 kW kg⁻¹** (빨간 점선의 오른쪽 위) · "even higher than … supercapacitors" | `Fig. 6` · 본문 |
| *우리 산수* 25 °C 60 C 대전류형 | E ≈ 85.3 mAh g⁻¹ × ≈ 2.1 V ≈ 180 Wh kg⁻¹ (LCO) · T 37 s → **P ≈ 17 kW kg⁻¹ (LCO)** — 상온에서도 오른쪽 위에 든다 | 평균 전압 ≈ 2.1 V 는 `Fig. 4a` 눈대중 |
| **셀 질량 기준 (`Table S4`)** | E (LiCoO₂ 기준 / 셀 기준) — 대전류형 **319.6 / 17.6** · 고전압형 **430.9 / 32.8** · 일반형 **297.7 / 16.4** · **Li 이온 302.4 / 73.2 Wh kg⁻¹** | ⚠ **셀 기준이면 전고체가 자기 Li 이온 셀보다 2.2–4.5 배 낮다** — 저자: "very thick separator and low active material content" |
| *우리 산수* 셀 질량 | E 비로 거꾸로 풀면 **대전류 · 일반형 ≈ 88 mg cm⁻² · 고전압형 ≈ 64 · Li 이온 ≈ 20** (액체 0.5 ml 는 안 들어간 듯) · 240 µm SE 분리막 하나가 ≈ 44 mg cm⁻² (밀도 ≈ 1.85 g cm⁻³ **가정**) 로 절반 | 같은 정규화를 P 에 적용하면 상온 최대 P ≈ 1 kW kg⁻¹ (셀) — Ragone 의 '오른쪽 위' 는 **활물질 질량 지표** |
| 고에너지 구성 (`Fig. S12` · `Table S6`) | **(a) 고활물질** LCO 70 wt% · 25 µm / 흑연 60 wt% · 28 µm · 1 C = **0.93 mA cm⁻²** · 셀 기준 **45.6 Wh kg⁻¹** (분리막 25 µm 면 152 라고 계산) · **(b) 초후막** 양극 **308 µm** (LCO 61 wt%) / 음극 **321 µm** (흑연 40 wt%) · 1 C = **8 mA cm⁻²** · 셀 기준 **133 Wh kg⁻¹** | 캡션 "good rate capability of the discharging current density of over 10 C" |
| `figure-read ≈ (눈대중)` `Fig. S12` | (a) 0.25 C ≈ 125 · 10 C ≈ 29 · 20 C ≈ 9–10 mAh g⁻¹ · (b) 0.125 C ≈ 127 · 1.5 C ≈ 110 · 10 C ≈ 14 mAh g⁻¹ (2.5 V 하한) | ⚠ "good … over 10 C" 는 10 C 에서 이론의 10–21 % 다 |
| *우리 산수* 초후막 적재 | 1 C 8 mA cm⁻² → **LCO 58.4 mg cm⁻² · 이론 8 mAh cm⁻²** · 0.125 C 127 mAh g⁻¹ → **≈ 7.4 mAh cm⁻²** (kato2018 SI `Fig. S1` 의 'Kato 2016 ≈ 7.7' 판독과 같은 급) · 복합체 겉보기 3.11 g cm⁻³ = 이론의 **≈ 97 %** (밀도 가정) | ⚠ (a) 는 같은 계산이 **≈ 111 %** — 25 µm 와 0.93 mA cm⁻² 가 같이 성립하지 않는다 (§10-⑨) |
| `Table S6` 표기 | 분리막 · (a) 음극 SE 가 **"Li₉.₂P₃S₁₂"** — 다른 곳은 모두 Li₉.₆P₃S₁₂ (오기로 보인다) · 표 제목 "used in Supplementary Figure 11" → 실제 `Fig. S12` | |
| 쌍극 적층 (`Fig. S1`) | 단셀 적층 T_ss = N(T_sc + 2T_pw) · 쌍극 T_bps = N(T_sc − T_cc) + T_cc + 2T_pw · 평균 2 V/셀 · EV 모터 200–600 V 에서 **V_ss/V_bps ≈ 4.4–4.5 (T_pw 300 µm) · ≈ 2.2 (100 µm)** (`figure-read ≈` 눈대중) | *우리 산수* 그림 값 (1000 V 에서 ≈ 398 · 198 · 87 mm) 은 **집전체 둘 (T_sc ≈ 195 µm)** 일 때 재현 (397.5 · 197.5 · 88.1 · 비 4.54 · 2.26) — 글은 하나 (20 µm) 처럼 읽힌다 · ⚠ 계산의 T_sc 는 **Li 이온 셀 두께** (전고체의 240 µm 분리막이 아니다) |

---

## 4. 재료 & 방법 — 우리가 같은 축을 흉내 낼 때 필요한 조건 전부 ★

### 4a. 합성
- **LPS (Li₉.₆P₃S₁₂)**: Li₂S (> 99.9 % · Idemitsu Kosan) · P₂S₅ (> 99 % · Sigma-Aldrich) · **원소 P** (> 99 % · Kojundo) — Ar 글러브박스 · **유성 볼밀 120 h** → 펠렛 → 석영관 봉입 (10 Pa) → **230–260 °C · 4 h** → 서냉. (*우리 산수* 몰비 4.8 : 1.44 : 0.12 — 평균 P 원자가 +4.8)
- **LGPS**: Li₂S (Nippon Chemical) · P₂S₅ · GeS₂ (> 99.99 % · Kojundo) — "appropriate molar ratios" 로 소결 (ref 8 = Kamaya 2011 방법).
- **LSiPSCl**: Li₂S · P₂S₅ · **SiS₂ (> 98 % · Alfa Aesar)** · **LiCl (> 99.9 % · Kojundo)** — ZrO₂ 포트 + ZrO₂ 볼 (⌀ 10 mm) · **370 rpm · 40 h** 볼밀 → 석영관 **475 °C · 8 h**.
- 비율 · 볼 개수 · 시료량 · 승온 속도는 미기재 ("appropriate molar ratio").

### 4b. 구조 해석 (이 논문의 계산 비슷한 것은 이것뿐 — DFT 아님)
- 방사광 XRD: SPring-8 **BL02B2** · 석영 모세관 (≈ 0.3 mm) 진공 봉입 · λ = 0.6 Å (`Fig. 1` 축) · 측정 온도 미기재.
- 중성자: J-PARC MLF **iMATERIA** TOF · 6 mm V 셀 (Ar · In 링) · **25 °C**.
- **Z-Rietveld** (ref 37) · pseudo-Voigt · **MEM = Z-MEM** (Z-Code · Sakata–Sato 0 차 단일 픽셀 근사 · ref 39) — **Rietveld 가 낸 구조인자 · 표준편차를 입력**으로 MEM 을 돌림 · Z-3D 시각화 (`Fig. 2c`).
- LPS 의 초기 모형 = LGPS 구조 (SI ref 1 · 2) — Li 4 자리 16h (Li1) · 4c (Li2) · 8f (Li3) · 4d (Li4) 라고 SI 본문에 쓰고 `Table S2` 는 Li(2) = 4d · Li(4) = 4c 로 적었다 (라벨 뒤바뀜).
- NMR 을 했다고 쓰지만 (2b Si 배제 근거) 스펙트럼 · 조건은 없다.

### 4c. 이온 전도
a.c. 임피던스 · Ar · 0.1 Hz – 3 MHz · Solartron 1260 · 펠렛 ⌀ 5.5–12 × 1–2 mm · **조성별 240–550 °C 진공 가열** (펠렛 밀도 73–95 % — `Table S3`) · Au 집전. 등가회로 · bulk/입계 분리 미기재 → total σ.

### 4d. 셀 제작 (§3d 표) — ⚠ 압밀 압력 · 운전 압력 · 셀 지그가 **전혀 안 적혀 있다** (전고체 셀 재현의 핵심 변수).

### 4e. 측정
TOSCAT-3100 (Toyo System) 충방전 · Solartron 1260 · 임피던스 2.6 V · −30 / 0 / 25 °C · 5 mV · 10⁶–10⁻¹ Hz · ZView 적합 · TEM/STEM **JEOL JEM-ARM200F** + EDX · FIB **Hitachi FB200A** · SEM **JSM-6610A** · Ar 이온 밀링 단면 **E-3500**. 시간대전류 = §3h.

---

## 5. 결과 — 섹션별 상세 (그림 실독 포함)

### 5.1 `Fig. 1` — XRD 세 패턴
- 2θ 3.5–16.5° (λ 0.6 Å) · 위 LPS (갈색) · 가운데 LSiPSCl (초록) · 아래 LGPS "ICSD#248307" (검정) · 지수 101 · 110 · 102 · 112/200 · 211 · 212 · 203 · 301 · 311.
- **실독**: LPS 는 봉우리가 훨씬 넓고 (112 · 200 이 갈리지 않는다) 102 · 112/200 사이 · 203 저각 쪽에 지수 없는 작은 봉우리가 있다 — `Table S2` 의 β-Li₃PS₄ 36 wt% · 볼밀 유리세라믹 성격과 정합. LSiPSCl 은 날카롭고 지수 없는 작은 봉우리가 여럿 (아지로다이트 19 wt% 후보). 맨 아래 LGPS 는 잡음 없는 매끈한 선이라 **측정인지 ICSD 계산 패턴인지 그림 표기 (ICSD 번호) 와 캡션 ("Synchrotron X-ray diffraction patterns of … (lower)") 이 갈린다**.

### 5.2 `Fig. 2` — 전도도 지도 · 구조 · MEM ★
- **(a)** Arrhenius log σ vs 10³/T (위 축 400 ~ −50 °C) · LGPS 족 12 계열 · 벡터로 읽은 값은 §3b. LSiPSCl 6 점이 **25 °C 이하에만** 있고 그 위로 이어지는 점이 없다 — "가장 높은 σ" 는 25 °C 점 (반복 2 개 25.8 / 25.2 mS cm⁻¹) 하나가 정한다.
- **(b)** LSiPSCl 구조 (열타원체 50 %): M(4d)X₄ (밝은 회색) · Li(4d)X₆ 팔면체 · P(2b)X₄ (검정) · Li(16h) · Li(8f) (짙은 초록 긴 타원) · Li(4c) (옅은 초록 납작 타원). 4d 사면체–팔면체 모서리 공유 사슬 (c 축) 을 2b 사면체가 잇는 LGPS 골격 그대로.
- **(c)** 25 °C Li 핵밀도 (MEM · −0.06 fm Å⁻³ 등면 — Li 의 산란 길이가 음수라 음의 등면) — c 축 관 (세로) 과 그 사이 가로 다리 (ab 면) 가 이어진 그물. 이것이 "3D" 주장의 그림이다.
- **실독 판단**: 그림 자체는 주장과 맞는 모양이다. 다만 MEM 은 Rietveld 모형의 구조인자에서 나와 모형 편향이 있고, ab 다리의 **밀도 수준** (몇 fm Å⁻³ 인지) 과 방향별 σ 가 없다.

### 5.3 `Fig. S2` · `Fig. S3` · `Table S1` · `Table S2` — 중성자 Rietveld ★
- `Fig. S2` (LSiPSCl): d 0.8–4.8 Å · 빨강 관측 · 하늘 계산 · 파랑 차 · **초록 LGPS 형 / 주황 아지로다이트** 눈금 · 제외 구간 여럿. 차 곡선은 대체로 평평하나 센 봉우리 (≈ 3.1 · 4.4 Å) 근처에 미분꼴이 남는다.
- `Fig. S3` (LPS): d 1.0–4.8 Å · **2.0–2.4 Å 제외** · 주황 눈금 = β-Li₃PS₄ (캡션 "-Li₃PS₄" 는 β 글자가 빠졌다) · **배경선이 1.5 · 3.0 Å 근처에 넓은 혹을 그린다** (비정질 성분일 수 있으나 정량 없음) · 차 곡선에 3.0 · 4.3–4.6 Å 구조가 남는다.
- 표 산수 (§3a): LSiPSCl Li +19.7 % · 전하 +1.88 e/cell · Cl 53.5 : 46.5 · 명목 사면체 양이온 3.18 · LPS Li(3) 자리대칭 위반 · 원소 P 로 맞춘 원자가.

### 5.4 `Fig. 3` · `Fig. S4` — "Li 쪽 안정" 의 근거 ★★ (이 digest 의 중심 ①)
- 세 패널 (위 LPS · 가운데 LGPS · 아래 LSiPSCl) · 각 2.5–4.5 V · 용량 0–0.8 mAh (mAh 절대값) · 화살표 "Consumed by interfacial reaction".
- 벡터 판독 (§3c): CE **89.0 / 59.6 / 38.5 %** · 충전 용량 **0.610 / 0.552 / 0.813 mAh** · 방전 끝 2.68–2.69 V · 충전 끝 4.25–4.26 V.
- **실독 판단**: 그림은 캡션 숫자를 정확히 그린다. 그러나 (i) 손실이 음극 쪽이라는 것은 그림에서 나오지 않는다 (충전 용량이 셀마다 다르다 · 양극 질량 미기재) (ii) Li 극 구성이 안 적혀 있다 (iii) 단일 셀 · 첫 사이클 하나 — 반복 · 오차 없음. "∼0 V 안정" 이라는 **전위 표현**은 이 그림이 재는 것 (첫 효율) 과 층이 다르다 (§7a).
- `Fig. S4` 는 LPS 셀 7–8 사이클 (첫 87 % → 97–99 %) — 같은 SE 의 다른 셀로 보인다.

### 5.5 `Fig. 4` — 율속 · 사이클 ★
- **(a)** 100 °C (위) · 25 °C (아래) 방전 곡선 · 실선 = 대전류형 · 점선 = 고전압형 · 끝 용량은 §3e (벡터). 1,500 C · 100 °C 의 56 mAh g⁻¹ 는 **1 A cm⁻² 로 ≈ 1 s** 방전이다 (우리 산수).
- **(b)** 25 °C · 0.1 C · 1 · 10 · 20 · 30 사이클 — 세 셀 모두 ≈ 115–125 mAh g⁻¹ 근처 (눈대중) · 고전압형 첫 충전이 ≈ 145 로 길다.
- **(c,d)** 100 °C · 18 C · 일반형 (1 · 100 · 500 · 1,000 회) · 대전류형 (1 · 100 · 500 회) — 사이클이 갈수록 2.3 V 평탄이 짧아지고 끝이 기운다 ("LiCoO₂ 결정성 저하" 탓이라고 본문 · refs 17–18).
- **(e,f)** 용량 · 효율 vs 사이클 (§3f 벡터).
- **실독 판단**: 그림은 본문 수치와 맞는다. 고온 (100 °C) · 박막 (28 µm · 0.667 mAh cm⁻²) · 18 C 조건의 결과이고, 상온 장기 사이클 (≥ 100 회) 은 `Fig. S8a` 의 1.8 C 셀 (≈ 58–60 mAh g⁻¹) 뿐이다.

### 5.6 `Fig. S5` · `Fig. S7` · `Fig. S12` — 셀 모식 · 율속 전체 · 고에너지 구성
- `Fig. S5`: 양극층 (LiNbO₃ 코팅 LiCoO₂ + SE + AB · 3D 모식 + SEM, 10 µm 막대) · 분리막층 (SE) · 음극층 (LTO 또는 흑연 + SE + AB · 20 µm 막대) · 원통 셀 모식.
- `Fig. S7`: 8 패널 율속 (값 §3e) — 25 °C 150 C 곡선이 여기 있다.
- `Fig. S12`: (a) 고활물질 · (b) 초후막 — 2.5 V 하한 (흑연 셀) · 값 §3i.

### 5.7 `Fig. 5` — 확산 한계는 액체 셀에만 ★
- **(a)** Cottrell (i vs t^−1/2) · **(b)** 5 s 전류 vs 계단 크기 · 아래 삽입 = 1 M LiPF₆ EC:DEC / LiCoO₂ 계면의 분자 그림 두 장 (비확산 한계 / 확산 한계).
- 벡터 판독 (§3h): Li 이온 셀 평탄 **≈ 22 mA cm⁻²** · 전고체 2.5 V 계단 **≈ 113 mA cm⁻²** (5 배) 이고 계속 오른다.
- **실독 판단**: 그림은 주장과 맞는다. 분자 그림은 시뮬레이션처럼 보이지만 방법이 없다 → 개념도. 전고체에서 '한계 없음' 은 이 시간창 (5 s) · 이 전류 범위 안의 관찰이다.

### 5.8 `Fig. S6` · `Fig. S9` · `Fig. S10` · `Fig. S11` · `Table S5` — 저항 분해
- `Fig. S6`: 세 온도에서 첫 전압 강하 vs 전류 — 직선 기울기 = `Table S4` 내부 저항. 100 °C 는 ≈ 1 A cm⁻² 까지 직선. −30 °C 전고체 점은 3–4 개뿐이다.
- `Fig. S9`: 단면 SEM 4 장 (전고체 양극 · 음극 · Li 이온 양극 · 음극) — "분포 · 밀도가 비교 가능" 이라 쓰지만 액체 셀 양극은 검은 기지 (AB · PVDF · 기공) 가 넓고, 전고체는 LGPS 가 기공을 채운다. 정량 (부피분율 · 기공률) 없음.
- `Fig. S10`: 등가회로 + 25 °C Nyquist · 그림의 R0/R1/R2 화살표 구간은 개념 표시 (값은 `Table S5`).
- `Fig. S11`: 0 · −30 °C Nyquist + R0 · R1 · R2 의 ln(1/R) vs 10³/T (3 온도) — 두 점 산수로 논문 Ea 재현 (§3g).

### 5.9 `Fig. 6` · `Table S4` — Ragone ★
- 로그–로그 · 빨간 점선 E = 10² Wh kg⁻¹ · P = 10 kW kg⁻¹ · 파랑 영역 = 전고체 (원 = 일반형 · 삼각 = LSiPSCl 대전류형 · 사각 = 고전압형 · "at 100 °C" 표지 셋) · 회색 사각 = 이 연구의 Li 이온 셀 · 문헌 영역 SC · LiB · Li-S · Li-O₂ · Na-ion · Al · Mg.
- **실독 판단**: 그림의 '오른쪽 위' 는 **LiCoO₂ 질량 기준**이라 서로 다른 화학계 (Li–O₂ 의 탄소 질량 · Li–S 의 S 질량 · 축전기 전극 질량) 와 같은 잣대가 아니다. 이 연구 Li 이온 셀 (회색 사각) 도 ≈ 25 kW kg⁻¹ 까지 올라가 있다 (눈대중 · 낮은 E 에서). 셀 질량 기준 표 (`Table S4`) 가 SI 에 따로 있고 그 값은 정반대 순서다.

### 5.10 `Fig. S1` — 쌍극 적층 부피 이득
- 단셀 적층 · 쌍극 적층 모식 + 두께 vs 시스템 전압 + 부피비. 고체 전해질이라 이온 단락 없이 쌍극 적층이 된다는 논리 (본문 서론 · Supplementary Video). 값 §3i.

### 5.11 `Fig. S8` — LSiPSCl 셀 안정성 · 계면 TEM
- (a) 25 °C · 1.8 C · 1 ~ 1,000 회 충방전 곡선 (≈ 58–60 mAh g⁻¹) · (b) 1 · 1,000 회 Nyquist — 고주파 절편 ≈ 2.4 Ω 그대로 · 반원 ≈ 3 Ω · 꼬리만 길어진다 ("slightly increased") · (c,e) LiNbO₃ 코팅 LiCoO₂ | LSiPSCl 계면 TEM (LiNbO₃ 층 ≈ 17 nm · `figure-read ≈` EDX 선분석 11–28 nm) · (d) EDX 선분석 — S · Si · P · Cl 이 LiCoO₂ 쪽으로 안 들어갔다 · (f) LTO | LSiPSCl 계면 격자상.
- **실독 판단**: "확산 없음" 은 그림과 맞는다. 다만 (d) 에서 **SE 쪽 0–10 nm 에도 O 가 ≈ 30–35 at.%** 로 읽힌다 (눈대중) — 논문은 언급하지 않는다 (FIB 시료 산화일 수도 · 계면 산화물일 수도 있다 · 기원 미판정). 사이클 수 · 조건 (몇 회 뒤 TEM 인지) 이 캡션에 없다.

---

## 6. 논증 흐름 종합

1. **문제**: 전고체의 출력 · 에너지 이점은 SE 가 액체급 σ 와 전극 양쪽 안정을 같이 가져야 보인다 — Li₇P₃S₁₁ (화학 안정) · LGPS (Ge 가격) 는 실전용이 아니었다.
2. **재료**: 알리오밸런트 이중 치환 (Si + Cl) → LSiPSCl **25 mS cm⁻¹** · 3D 경로 (MEM) / Ge-free Li–P–S 탐색 → LPS (σ 1.2) **첫 효율 90 %** → "∼0 V 안정".
3. **셀 설계**: SE 를 **역할별로 배치** — 대전류형 = 전 층 LSiPSCl + LTO (Li 금속 · 흑연을 피함) · 고전압형 = 흑연 + LPS (Li 쪽) | LGPS (양극 쪽) 이중 분리막 · 양극은 모두 LiNbO₃ 코팅.
4. **성능**: 100 °C 1,500 C · 18 C 500–1,000 사이클 · −30 °C 에서도 Li 이온 셀보다 우위.
5. **기전 (출력)**: 시간대전류 — 액체만 ≈ 22 mA cm⁻² 에서 확산 한계 · 전고체는 Li 35 M · t ∼1 이라 없음 / 임피던스 — 저온에서 액체 계면의 탈용매화 저항 (Ea 46–56 kJ mol⁻¹) 이 커지고 고체 계면은 작다 (22–46).
6. **결론**: Ragone 의 오른쪽 위 (활물질 질량 기준) — "a future category of electrochemical devices".

빠진 고리: (2) 의 σ 는 2 상 시료의 total σ · (2) 의 "안정" 은 첫 효율 (겉보기) · (3) 의 압력 · 지그 미기재 · (6) 의 셀 수준 지표는 SI 에서 반대 방향.

---

## 7. 우리 DFT 와의 대조 ★★ (`../our_dft_baseline.md`, `db/properties/`)

> 규율: **문헌 수치는 소환값**이다. LSiPSCl · LPS · LGPS 는 우리 계가 아니라 **물성 4축 표에 수치로 넣지 않는다**. 아래는 *측정 정의 · 층 · 논리 · 등급* 만 맞댄다.
> 우리 MD 의 σ · D · Ea 절대값은 **싣지 않는다** (계 간 상대 차만). cascade 값은 **상대값 · 등급만** (`D-2026-11-05-cascade-axes-bundle-closed` — MP 갭 · 반응 에너지 절대값 금지).

### 7a. "∼0 V versus Li" ↔ grand-potential 의 환원 개시 — 층으로 가르기 ★★

| 출처 | 방법 | Li 쪽 결론 | 무엇을 쟀나 (층) |
|---|---|---|---|
| **이 논문 (2016)** | LiCoO₂/SE/Li 첫 사이클 효율 | LPS 90 % → "∼0 V 안정" · LGPS 61 % · LSiPSCl 39 % | **겉보기 (셀 · 동역학)** — 양극 쪽 손실과 음극 쪽 소비가 섞인다 (§3c) |
| **[Zhu15]** | grand potential (MP-2015) | **Li₃PS₄: 1.71 V 환원 개시 · 0 V 산물 Li₃P + Li₂S (E_D −1.42 eV/atom)** — 그러나 산물이 **전자절연 Li 이원 → 부동태 성립** · LGPS 1.71 V → 0 V Li₁₅Ge₄ + Li₃P + Li₂S = **MCI (부동태 실패)** · 설계원리 ① "Ge · Ti 회피 · Si · Sn · Al · Zn 도 유사 우려" | **층①** + 산물 성격으로 부동태 판정 |
| **[Ong13]** | grand potential 2 점 | **Li₁₀SiP₂S₁₂ 0 V: Li₂₁Si₅ + Li₂S + Li₃P** (5 V: SiS₂ + P₂S₅ + S) | 끝점 평형상 (개시 전압 없음) |
| **우리 (LPSCl — LGPS 아님)** | pymatgen grand potential · MP 2026 | comp1 = modelc **환원 한계 1.717 V** (라벨 정정 2026-09-22) · 0 V 산물 Li₂S + LiCl + Li₃P 계열 | **층①** (`our_dft_baseline.md`) |

**판정**
1. **모순이 아니라 층이 다르다.** "∼0 V 안정" 은 *전위 창* 처럼 쓰였지만 측정은 **첫 효율** 이다. 층① 로는 Li₃PS₄ 계 (LPS 포함) 도 1.71 V 아래에서 환원된다 — LPS 가 Li 금속 옆에서 "안정한" 것은 **산물 (Li₂S · Li₃P) 이 전자절연이라 부동태가 서기 때문** (`[Zhu15]` §6) 이고, 열역학적 고유 안정이 아니다. kamaya2011 의 ">5 V" 와 같은 꼴의 층 혼동 (같은 그룹 · 5 년 뒤).
2. **순서는 `[Zhu15]` 와 같은 방향이다** — 전자전도 산물을 만들 수 있는 Ge · Si 계 (LGPS 61 · LSiPSCl 39 %) 가 P 만 있는 LPS (90 %) 보다 나쁘다. 증명이 아니라 **정합**이다 (CE 는 겉보기 · 셀 구성 미기재 · 단일 셀).
3. **같은 그룹이 LGPS 의 Li 쪽 약점을 스스로 보였다** — 2011 년 CV 에서 "> 5 V · −0.5 V 까지 분해 전류 없음" 이라 읽었던 LGPS 가 여기서 첫 효율 **61 %** 다. 2011 셀은 In 음극 · 2016 셀도 Li 금속을 피해 LTO · 흑연 + LPS 를 썼다 — **설계가 이미 `[Zhu15]` 의 결론대로 움직였다**.
4. ⛔ **우리 숫자와 맞대는 법**: LPS 의 Li 쪽 화학 (P⁵⁺ → P⁰ · Li₂S · Li₃P) 은 우리 LPSCl 과 **같은 계열** (환원 한계 1.71 ↔ 1.717 V 근접의 이유 — `[Zhu15]` digest §10 판정 ②) 이라 "우리 LPSCl 도 LPS 처럼 부동태형 (Ge · Si 없음 · LiCl 산물 추가)" 까지가 논리다. **LPS 의 90 % 를 우리 계의 안정 지표로 옮기지 않는다** (다른 계 · 겉보기 지표).

### 7b. 수송 — 측정 정의가 다르다 (정성만)
- 이 논문 σ = **조성별 240–550 °C 진공 가열 펠렛의 total σ** (밀도 73–95 %) · LSiPSCl 25 mS cm⁻¹ 는 **아지로다이트 19 wt% 2 상 시료** · 압분 (75 %) 이면 14 mS cm⁻¹. 우리 MLIP-MD 의 σ 는 **단일상 bulk · Nernst–Einstein (Haven = 1)** — 같은 양이 아니다.
- Ea 형식: 이 논문 = **log σ vs 1/T** · LSiPSCl 은 25 ~ −30 °C 6 점만 · 표 Ea 는 적합 범위 미기재 (25↔100 °C 두 점으로 다시 내면 3–6 kJ mol⁻¹ 낮다). 우리 = **D 의 아레니우스 (600/800/1000 K)** — 온도창 · 형식이 다르다. ⛔ 우리 Ea 절대값을 이 논문 23 kJ mol⁻¹ 옆에 두지 않는다.
- **'3D 경로'** 는 열인자 + MEM (구조 · 밀도) — 방향별 σ 가 아니다. 우리 아지로다이트는 등방 입방이라 1D/3D 논쟁이 직접 걸리지 않는다. 다만 *"Cl 이 Li 분포를 넓힌다"* 는 이 논문의 추측 ("might be induced by … chlorine") 은 우리 Cl-rich 서사와 **같은 방향의 가설** 일 뿐 증거로 쓰지 않는다 (LGPS 골격의 2b 사면체 Cl 이지 아지로다이트 4a/4d Cl 이 아니다).
- 2 상 시료의 18.9 wt% 아지로다이트는 **우리 물질 계열** 이다 — 이 논문의 '최고 σ' 에 아지로다이트가 얼마나 기여했는지는 가를 수 없다 (조성 · 그 상의 σ 미보고).

### 7c. cascade 의 Si 전구체 (SiO₂ · SiS₂) 와의 위치 대조 ★
> 출처 = 원장 (판독 파일 · 상대값 · 등급만). ⛔ 순위 · '좋은/나쁜 도펀트' 서술 금지 · MP 갭 · 반응 에너지 **절대값** 인용 금지 (`D-2026-11-05-cascade-axes-bundle-closed` 집행 ④). 묶음 결론 문장은 마감 기록 §2 그대로만.

| 항목 | cascade Si 설계 (우리 · MP 닫힌계 스크리닝) | LSiPSCl (이 논문 · 문헌) |
|---|---|---|
| Si 의 자리 | 아지로다이트 **P (4b) 사면체 자리**에 Si⁴⁺ + Li⁺ 하나로 보상 (4 f.u. 셀 → **Li₂₅SiP₃S₁₈O₂Cl₄** (SiO₂ 판 · S 2 개 → O) · **Li₂₅SiP₃S₂₂Cl₂** (SiS₂ 판 — 원장 조성 그대로) · `cation_site P_4b`) · ⚠ SiS₂ 판은 산수 (P⁵⁺ · S²⁻ · Cl⁻ 가정) 로 **−2 e/cell** — Cl (4d) 2 개를 S 로 바꾸고 Li 보상이 없다 · 같은 원장의 산화 판독은 이 판을 *"교환 0 단계 없음 — 안정창 정의 불가"* 로 적었다 (균형 판 Li₂₅SiP₃S₂₀Cl₄ 는 따로 있다) · 원장 91 설계 중 흔한 원자가로 셀 수 있는 69 개 가운데 **15 개가 같은 꼴** (할라이드 · 질화물 전구체 다수 — 우리 산수 · 원인 판정 안 함 · 보고만) → SiS₂ 의 축 값은 그 조성의 값으로만 읽는다 | **4d 사면체에 Si 0.892 / P 0.108** (`Table S1`) — **"S₄ 사면체 안 Si⁴⁺" 라는 같은 모티프** (LGPS 의 Ge 자리) |
| B① 산화 한계 | `oxidation_limit_V` = 호스트와 같은 상 집합에서 **Δ 0.0 V** (PLAIN 2.14 · `oxidation_stability_cascade_v3_pinned.json`) · 개시 산물 SiO₂ 판 → **SiO₂** · SiS₂ 판 → **Li₂SiS₃** · 환원 한계 1.717 V (호스트와 같음) | 산화 쪽 자료 없음 (CV 안 함) · `[Ong13]` Li₁₀SiP₂S₁₂ 5 V 산물 SiS₂ + P₂S₅ + S — **Si 도 S²⁻ 가 정하는 개시를 못 옮긴다** (Ge 와 같은 결론 · 등급 수준) |
| 축 ③ Li 금속 | δ_Li = **+81.37 (SiO₂) · +10.34 (SiS₂) meV/atom** (호스트보다 구동력 작음) · Si → **원소 Si (좁은 갭 등급) [+ SiO₂ 판은 Li₄SiO₄ (넓은 갭)] → '중간' 등급 · 표시 없음** · 끝까지 환원하면 **Li₂₁Si₅ — 기록만** | **첫 효율 39 % (세 SE 중 최악)** · 저자는 LSiPSCl 을 Li 금속 · 흑연 옆에 두지 않았다 (LTO 만) · `[Ong13]` 0 V 산물 **Li₂₁Si₅** |
| 대비: Ge 설계 (kamaya2011 §7d) | GeO₂ · GeS₂: Ge → **LiGe (금속성)** → **F1_Li 표시** | LGPS 첫 효율 61 % · `[Zhu15]` Li–Ge MCI |
| 축 ① NCM (반충 LiNiO₂) | δ = **+33.0 (SiO₂) · −2.5 (SiS₂ — 호스트와 ±10 meV 안 = 차이 없음)** meV/atom · Si → **Li₂SiO₃ / Li₄SiO₄ (넓은 갭 등급)** · LCO 반충: +39.62 · +1.59 · Li₈SiO₆ (넓은 갭) · 표시 없음 | 양극은 **LiNbO₃ 코팅** · 사이클 뒤 TEM-EDX 에서 SE 원소가 LiCoO₂ 로 안 들어감 (`Fig. S8d`) · SE 쪽 계면에 O ≈ 30–35 at.% (눈대중 · 기원 미판정) |
| 축 ② 가수분해 | δ_hyd **+2.03 · −3.75 meV/atom** (호스트와 ±10 meV 안 = 차이 없음) · H₂S 몫 0.33 · 0.32 (호스트 0.60 · 발생량 아님) | 대기 안정성 자료 없음 |
| 합치기 (R3 · 묶음 1) | 두 설계 모두 **위험 표시 없음 · Pareto 아님** → 봉인 첫 선택 (V2O5) 밖. 사후 민감도에 대해서는 마감 기록 허용 서술 그대로만: *"+U 전이금속 산물을 미판정으로 두는 규칙 하나를 MP 갭 등급으로 바꾼 사후 민감도에서는 V2O5 가 Li 금속 쪽 산물 (V12P7) 의 금속성 등급으로 빠지고 선택이 Sb2O5 · SiO2 가 된다 — 첫 선택은 그 규칙에 강건하지 않다."* | — |
| 묶음 2 (축 ④ 작동창 2.5–4.25 V 도펀트 행방 등) | **값 0 건** (2026-11-10 카드 비준 · 결과 전) | — |
