Repository: yonghoon7153-source/Yonghoon-DEM-DFT

# 📚 LITDB — 문헌 단일 시스템 (**SE·DFT 축 + DEM·MPM 축, 두 트랙**)

> **앞으로 논문은 여기서만 본다.** 여러 곳(db/literature, kb/papers, db/properties, Excel)에 흩어진 문헌을 한 곳에서 생각·참고·비교하기 위한 통합 MD 시스템.

## 왜 트랙이 둘인가
`INDEX.md` 는 argyrodite 전해질 축이라 접촉역학·MPM·건식전극 digest 가 들어갈 자리가
없다. 그래서 한때 64편이 **어느 인덱스에도 없었다**(open_items #7). 축을 나눠 그 구멍을
닫았고, 한 분모로 세면 “159편 중 98편 미언급” 같은 **가짜 미결**이 나온다
(`comparison_vs_ours.md:8`). 분리는 실측 근거가 있는 결정이다 — 합치지 말 것.

⚠ 이 표의 **편수는 적지 않는다.** 손으로 쓴 수는 반드시 낡는다(README 자신이 세 번 틀렸다).
현재값은 `python3 tools/litdb/build_index.py --check` 로 본다.

File: litdb/papers/kawaguchi2018_dry_coating_model_se_particle_powtec.md (part 1 of 2)
<!-- digest 표준 양식 확장 (paper-level STANDALONE). ★ = 이 묶음 ([DEM 우선 (수영)] 문헌 보강 · 후보 표 N-2 · 정독 44) 에서 꼭 뽑으라고 한 항목.
     본 = kawaguchi2017_dry_coating_parametric_na2so4_model_se.md (같은 그룹의 다음 논문 · 절 번호 체계) · 두 필수 절 (§0-1 고른 의도 대조 · §8 자세한 분석) 은 같은 묶음의 mcgrogan2017_compliant_brittle_li2s_p2s5_glass_nanoindentation.md 와 같은 꼴.
     쪽 표기 = 인쇄 쪽 p.581–587 (PDF N 쪽 = 인쇄 580 + N) · 보충 자료 = "SI p.1 · SI p.2" (쪽 번호 없는 2 쪽 PDF).  크롭 파일 이름의 pNNN 은 인쇄 쪽 · figures.json 의 page 는 PDF 쪽.
     값 표지: [인쇄] = 본문 · 표 · 그림 안 글자로 적힌 값 · [SI] = 보충 자료에 인쇄된 값 · [판독] = 그림에서 읽은 값 (재현 = litdb/figures/<slug>/digitized.csv 333 행 — SI 그림 둘은 PDF 벡터 좌표 · 본문 그림 셋은 원본 래스터 화소 · 정밀도는 그 파일 머리) ·
     [카드 산술] = 인쇄 · 판독 값으로 이 카드가 계산한 값 (식 병기) · [카드 해석] = 원문에 말이 없어 카드가 읽은 뜻 · [그림 관찰] = 크롭을 보고 적은 정성 서술 · [미확인] = 본문 7 쪽 + SI 2 쪽 전수에 없음.
     원문 9 쪽은 글자 층 추출 + 그림 · 표 16 장 전부 렌더로 읽었다.  번호 붙은 식 1 개 (식 1) · 그림 11 + SI 2 · 표 2 + SI 1 · 참고문헌 19.  시뮬레이션 (DEM · FEM · MPM) 없음 — 실험 논문. -->

# 황화물 SE 의 모델 물질 Na₂SO₄ 로 NCM111 을 건식 충격 코팅 (Hybridizer NHS-0 · 16,000 rpm · 5 min · 70 : 30 wt%) 한 첫 보고 — 진동 혼합 · 막자 혼합 · 건식 코팅 세 분말 비교: 코팅만 NCM 을 다 덮고 (연속 막 ≈0.5 µm · NCM 파손 없음) 360 MPa 압분체에서 NCM–NCM 접촉 0 인 입자 60 % · 공극 0.20 → 0.17 → 0.12 · 전자 저항 증가 R_inc 12–16 배 — 모델 물질 선정 근거 = 압분 펠릿 Berkovich 압입 (SI): 상대 잔류 깊이 0.80 (75Li₂S·25P₂S₅) ↔ 0.94 (Na₂SO₄) · 하중 기울기 6.06 ↔ 6.79 ×10⁻² N^0.5/µm (경도 · 영률 · 항복 값은 없다) — Takashi Kawaguchi · Hideya Nakamura · Satoru Watano (오사카부립대, Powder Technol. 323 (2018) 581–587 · 온라인 2016)

> slug `kawaguchi2018_dry_coating_model_se_particle_powtec` · DOI `10.1016/j.powtec.2016.03.055` · type `exp (건식 코팅 첫 보고 — 모델 SE Na₂SO₄ · 혼합 방법 3 종 (vibrating mixer · mortar · dry impact-blending) 비교 · powder SEM/EDX · 압분체 DC 저항 R_inc · 단면 NCM–NCM 접촉 수 계수 · 공극률 · bulk/tapped density · SI = 압분 펠릿 Berkovich indentation; 전기화학 · DEM · 모델 없음)` · PDF `a54945c2-2._Dry_coating_of_electrode_particle_with_model_particle_of_sulfide_solid_electrolytes_for_all-solid-state_secondary_battery.pdf` · SI `6810887d-2._Sup_Dry_coating_of_electrode_particle_with_model_particle_of_sulfide_solid_electrolytes_for_all-solid-state_secondary_battery.pdf` (2 쪽) · digested `2026-11-12` · status ✅
>
> **원제**: *Dry coating of electrode particle with model particle of sulfide solid electrolytes for all-solid-state secondary battery* (p.581)
> **저자 · 소속 (p.581 · SI p.1 같음)**: Takashi Kawaguchi · **Hideya Nakamura\*** · Satoru Watano — Department of Chemical Engineering, Osaka Prefecture University, 1-1 Gakuen-cho, Naka-ku, Sakai, Osaka 599-8531, Japan (\* 교신 hnakamura@chemeng.osakafu-u.ac.jp)
> *Powder Technology* **323** (2018) 581–587 · 접수 2015-12-30 · 수정 2016-03-29 · 승인 2016-03-30 · **온라인 2016-04-02** · © 2016 Elsevier B.V. · 키워드 *All-solid-state battery · Solid electrolytes · Dry coating · Electrode composite* (p.581) · *"This invited article was presented at the 6th Asian Particle Technology Symposium, Seoul, Korea, Sept. 15–18, 2015"* (p.587) · 연구비 JST ALCA-SPRING · FESEM/EDX = Tatsumisago · Hayashi 교수 (오사카부립대) · **압입 시험 = Matsuda · Muto 교수 (Toyohashi University of Technology)** (p.587).  이해상충 · 데이터 진술 없음.
> ⚠ **연도 · 순서**: 권 연도는 2018 이지만 **온라인 2016-04** 이고, 같은 그룹의 [`kawaguchi2017_dry_coating_parametric_na2so4_model_se`](kawaguchi2017_dry_coating_parametric_na2so4_model_se.md) (Powder Technol. 305 · 접수 2016-05-13) **보다 먼저 쓰인 논문**이다 — 그 논문의 ref 18 (*"Powder Technol (2016)"* 로 인쇄 · 같은 DOI) = 이 논문.  slug 의 2018 은 권 연도일 뿐이다.
> **같은 그룹 계보 · 이웃 카드 (링크만)**: [`kawaguchi2017_…`](kawaguchi2017_dry_coating_parametric_na2so4_model_se.md) (같은 장치 · 같은 두 분말로 선속도 · 시간 · 조성 11 조건 — 이 논문의 한 조건을 Run 3 으로 포함) · [`nakamura2020_dry_coating_ncm_li3ps4_core_shell`](nakamura2020_dry_coating_ncm_li3ps4_core_shell.md) (실제 Li₃PS₄ 유리 · 이 논문 = 그 목록 [28]) · [`kawaguchi2023_doe_electrode_fabrication_dry_coated_ncm_lps`](kawaguchi2023_doe_electrode_fabrication_dry_coated_ncm_lps.md) (그 목록 27) · [`yano2024_eepa_binary_mixture_plasticity_compression_dem`](yano2024_eepa_binary_mixture_plasticity_compression_dem.md) (같은 그룹 DEM — NCM–Na₂SO₄ 정제 실험 · 이 논문 = 그 목록 [29]) · [`hippauf2019_dry_film_ptfe_sulfide_cathode_sheet`](hippauf2019_dry_film_ptfe_sulfide_cathode_sheet.md) (그 목록 19) · [`pfeffer2001_dry_particle_coating_engineered_particulates`](pfeffer2001_dry_particle_coating_engineered_particulates.md) (이 논문 ref [16] — 건식 입자 코팅 총설) · [`sakuda2013_sulfide_mechanical_property`](sakuda2013_sulfide_mechanical_property.md) (같은 조성 75Li₂S·25P₂S₅ 유리의 E · 냉간 압밀) · [`mcgrogan2017_compliant_brittle_li2s_p2s5_glass_nanoindentation`](mcgrogan2017_compliant_brittle_li2s_p2s5_glass_nanoindentation.md) (70 : 30 유리 덩어리의 나노압입 E · H).
> **판독 원자료**: `litdb/figures/kawaguchi2018_dry_coating_model_se_particle_powtec/digitized.csv` (333 행 — Fig. S1 하중–깊이 곡선 전 점 · Fig. S2 입도 · Fig. 8a 다섯 계열 × 여섯 압력 · Fig. 8b · Fig. 10 · Fig. 11) · 크롭 38 장 (그림 13 · 표 3 · 패널 2 · 식 1 · 근거 문단 19) `figures.json`.

---

## 0. 결론 먼저 — 우리 질문에 대한 답

**한 문장**: 실험에 쓸 만큼의 황화물 SE 를 구할 수 없어 (p.584), **압분 펠릿의 Berkovich 압입** 으로 역학 성질이 비슷하다고 본 **Na₂SO₄** (부피 D50 0.95 µm) 를 게스트로, NCM111 (NCM-03 · D50 5.4 µm) 을 호스트로, 같은 투입 (10 g · 70 : 30 wt%) 을 세 방법 — **A** 진동 혼합기 1 min · **B** 손 막자 30 min · **C** 막자 예비 혼합 뒤 **Hybridizer NHS-0 16,000 rpm · 5 min** — 으로 만들어 견준 논문이다.  C 만 NCM 이 다 덮이고 (단면에서 **연속 막 ≈0.5 µm**) NCM 파손 · 마모가 없으며, **360 MPa 압분체**에서 NCM 이 Na₂SO₄ 기지에 응집 없이 흩어져 **NCM–NCM 접촉이 없는 입자가 60 %** (A 1.6 % · B 31 % [판독]) · **공극 0.202 → 0.174 → 0.121** [판독] · 게스트 질량분율로 나눈 **전자 저항 증가 R_inc 가 A · B 의 15.7 · 12.4 배** [판독] 다 — 단 C 의 순 Na₂SO₄ 는 벽 부착으로 **20.24 wt%** 로 줄어 있다.
**계산 모델 (DEM · FEM · MPM) · 실제 황화물의 코팅 · 전기화학 · 순수 SE 압밀 곡선 · 경도 / 영률 / 항복 값은 이 논문에 없다.**

| 우리 질문 (이 묶음) | 이 논문이 주는 것 | 표지 · 쪽 |
|---|---|---|
| ① ★ 모델 물질 선정 근거 — 황화물 SE 의 압입 값이 있는가 | **있다 (SI) — 단 무차원 지수 둘뿐.**  시료 = *"compacted pellet prepared from each powder sample"* · Berkovich · 변위 속도 0.03 mm/min · **상대 잔류 깊이 0.80 (75 mol% Li₂S·25 mol% P₂S₅) ↔ 0.94 (Na₂SO₄)** · **하중 구간 기울기 (√P–h) 6.06×10⁻² ↔ 6.79×10⁻² N^0.5/µm** · 곡선 (Fig. S1): 두 시료 모두 P_max ≈20 N · 최대 깊이 69.8 ↔ 66.4 µm [판독].  **경도 · 영률 · 항복 세기 · 크리프 · 펠릿 밀도 · 성형 압력 · 반복 수 · 황화물 시료의 출처 · 대기 = 없음** | [SI] Table S1 · Fig. S1 · [인쇄] p.584 · p.587 · [판독] |
| ② 코팅 장치 · 조건 (선속도 · 시간 · 충전율) | **Hybridizer NHS-0 (Nara Machinery)** — 냉각 재킷 챔버 안지름 **125 mm** · 깊이 **49 mm** · 유효 부피 **470×10³ mm³** · 날 6 개 회전자 **118 mm** · 순환관 / **16,000 rpm · 5 min** · 투입 **10 g** (NCM 7 g : Na₂SO₄ 3 g) · 막자 예비 혼합.  [카드 산술] 끝 선속도 π·0.118 m·16,000/60 = **98.9 m/s** · 고체 부피 2.59 cm³ = 유효 부피의 **0.55 vol%**.  선속도 · 충전율 · 온도 · 분위기는 원문에 값이 없다 | [인쇄] p.582–584 · Fig. 1 · Fig. 3 · [카드 산술] |
| ③ 피복을 어떻게 쟀나 · 값 | **피복률 (%) 은 없다.**  (i) FESEM + EDX (Mn · S 지도) 정성: A *"not covered"* · B *"partially covered"* · C *"fully covered"* (ii) 단면 SEM/EDX: 연속 막 ≈0.5 µm (입자 한 개) (iii) 압분체 DC 저항 → **R_inc** (식 1): 0.096 · 0.122 · **1.51** ×10⁴ Ω·m [판독] (iv) 압분체 단면의 **NCM–NCM 접촉 수 분포** (1000 입자): 평균 3.17 · 1.04 · **0.57** [카드 산술] (v) 공극률 | [인쇄] p.584–587 · Fig. 4 · 6 · 8 · 10 · 11 · [판독] |
| ④ ★ 기전 (게스트 소성 변형 · 합체 · 호스트 손상) 의 근거 | **제안** (*"mechanism … was proposed as shown in Fig. 7"*): 막자 혼합으로 일부 부착 → 충격으로 게스트가 **소성 변형 · 합체** → 연속 막 · 호스트는 안 깨짐 — 이유 = 두 재료의 역학 성질 차 (Na₂SO₄ *soft and ductile* ↔ NCM *rigid and brittle*).  근거 = 코팅 전후 SEM/EDX (Fig. 4–6) 와 세척 후 NCM SEM (Fig. 5) · **시간 순서 시료 · 게스트 변형의 직접 측정은 없다** (시간 축은 다음 논문 `kawaguchi2017_…` 이 채운다) | [인쇄] p.585 · Fig. 7 |
| ⑤ 압분체 구조 — 같은 압력에서 혼합 상태의 효과 | 360 MPa 공극률 **A 0.202 (0.184–0.225) · B 0.174 (0.170–0.179) · C 0.121 (0.114–0.131)** (n = 3 · 막대 = 최대–최소) [판독] — 원문 해석: NCM 응집체 사이 공극이 남는다 (A) · C 는 *"in spite of lower net amount of Na2SO4"*.  ⚠ C 의 이론 밀도에 순조성 (20.24 wt%) 을 썼는지 [미확인] — 투입 조성으로 셈한 값이라면 순조성 기준 공극은 0.176 [카드 산술 §3-8] | [인쇄] p.584 · 587 · Fig. 11 · [판독] |
| ⑥ SI 의 내용 | 2 쪽: **Fig. S1** (압입 하중–깊이 곡선 · √P 축) · **Table S1** (상대 잔류 깊이 · 하중 기울기) · **Fig. S2** (두 분말의 부피 입도 — Na₂SO₄ 쌍봉) | SI p.1–2 |
| ⑦ 저자가 적은 한계 | 조건은 *"preliminary investigations … there may be a room for optimization"* · 순조성 손실 원인은 *"may be"* 벽 부착 · 연속 막의 안정성은 *"It is expected"* · 전지 성능은 *"suggest … likely to remarkably improve"* (셀 시험 없음).  모델 물질의 한계 (이온 전도 없음 · 표면 화학) 는 원문이 말하지 않는다 | [인쇄] p.584–587 |
| ⑧ ★ DEM 한계 · 소성 · 2D / 3D · 탈압 | **말 없음** — 계산이 없다 (simulat · discrete element · numerical 0 회).  소성은 실험 서술로만 (*"plastic deformation and coalescence of guest particles"*) · 접촉 수는 **2D 단면** 계수이고 3D 로 옮기는 말이 없다 · 탈압은 압입 제하 곡선뿐 (압분체의 되돌아옴은 재지 않았다) | §4-3 |
| ⑨ 절대값 전이 | **우리 재료 값이 아니다** — 게스트 = Na₂SO₄ (이온 전도 없음 · 황화물 아님) · 압입 비교 대상 = 75Li₂S·25P₂S₅ (Li₆PS₅Cl 아님 · 펠릿 상태 미기재) · 호스트 = NCM111.  방향 (혼합 상태 → 공극 · AM–AM 접촉 · 전자 저항) 과 관측량 정의만 가져온다 | §7 · §8 |

⛔ **한정어 (떼지 말 것)**: ① 게스트 = **Na₂SO₄ (모델 물질)** — 닮게 고른 것은 압입 응답 둘 (하중 기울기 · 잔류 깊이 비) 뿐이고 그 둘도 **12 % · 20 % ↔ 6 % (탄성 회복 몫)** 만큼 다르다 [카드 산술] ② 압입은 **압분 펠릿** (밀도 · 성형 압력 미기재) 에 **≈20 N · 깊이 ≈70 µm** — 압흔 한 변 ≈0.5 mm [카드 산술] = 입자가 아니라 **압분체**의 응답 · 경도 / 영률로 환산된 값은 원문에 없다 ③ 코팅 조건 **하나** (16,000 rpm · 5 min · 70 : 30) · 반복 · 오차는 공극률 (n = 3) 뿐 ④ C 만 조성이 다르다 (순 20.24 ↔ A · B 30 wt%) — 압분체 비교에 조성 차가 섞여 있다 ⑤ 피복률 정량 · 전기화학 · 실제 황화물 없음 ⑥ 접촉 수 = 2D 단면 계수 (판정 기준 미기재) ⑦ 공극률이 누른 채 값인지 뺀 뒤 값인지 미기재.

---

## 0-1. ★ 고른 의도 대조 (후보 표 N-2 의 '왜' 칸)

의도 원문: *"c (근거 약함) — kawaguchi2017 이 Na₂SO₄ 를 황화물 SE 대리로 고른 근거 = '강성 · 탄소성이 황화물과 비슷함을 압입 시험 (ref 18) 으로 확인' · 수치는 그 카드에 없음 [미확인] (kawaguchi2017 L22 · L62 · L219) → 황화물 SE 압입 값이 원문에 있는지 확인 · 기전 원전 = 연한 게스트가 단단한 호스트 위에서 소성 변형 · 합체 (L88) · 다른 카드 = '모델 물질 건식 코팅 첫 보고' (nakamura2020) · '모델 물질 선정 · 기전 원전' (kawaguchi2023)"* (가리킨 카드 = hippauf2019 L275 · kawaguchi2017 L236 · L22 · L62 · L88 · L219 · kawaguchi2023 L289 · nakamura2020 L342)

| 의도의 문장 | 판정 | 원문 위치 · 값 · 측정 조건 |
|---|---|---|
| "Na₂SO₄ 를 황화물 SE 대리로 고른 근거 = 강성 · 탄소성이 황화물과 비슷함을 압입 시험으로 확인" | **채움** | p.584: *"We preliminarily conducted an indentation test [18] and have confirmed that mechanical properties of Na2SO4 were similar to a sulfide solid electrolyte (75 mol%Li2S·25 mol%P2S5), as shown in the supporting information (Fig. S1 and Table S1)."*  — '강성 · 탄소성' 이라는 낱말은 이 논문에 없고 (*"mechanical properties"*) Table S1 의 두 열 (하중 기울기 · 상대 잔류 깊이) 이 그 뜻에 해당한다 [카드 해석].  고른 까닭의 첫째는 **구하기 어려움** (*"enough amounts of sulfide solid electrolytes … is commercially unavailable"*) 이고, **상온 가압 소결** 은 이 논문에 근거로 나오지 않는다 (그것은 `kawaguchi2017` 이 ref 16 Sakuda 2013 을 들어 덧붙인 것) |
| "황화물 SE 압입 값이 원문에 있는지" | **채움 (값은 있다 · SI)** | **Table S1**: 상대 잔류 깊이 [–] **0.80** (황화물 75Li₂S·25P₂S₅) · **0.94** (Na₂SO₄) / 하중 구간 기울기 [N^0.5/µm] **6.06×10⁻²** · **6.79×10⁻²**.  **Fig. S1**: √(압입 하중) [N^0.5] ↔ 침투 깊이 [µm] 의 부하 · 제하 곡선.  조건 (Fig. S1 캡션): **압분 펠릿** · **Berkovich** 압자 · 변위 속도 **0.03 mm/min** · 누른 뒤 뺌 (한 번).  [판독] P_max 19.9–20.0 N · 최대 깊이 69.8 (황화물) · 66.4 µm (Na₂SO₄) · 잔류 깊이 (0 하중 외삽) 55.4 · 61.7 µm → 비 0.79 · 0.93 (인쇄값과 ±0.01) |
| (질문 c) "항복 · 경도 · 크리프 값과 정의 · 일축 항복 환산" | **없음** | 본문 · SI 에 hardness · modulus · yield · elastic · creep 0 회.  Table S1 의 두 지수를 경도 · 영률로 바꾸는 식 · 값이 없고 (방법 출처 [18] Futami 외, Carbon 46 (2008) — 정본 카드 없음), **펠릿의 성형 압력 · 밀도 · 반복 수 · 온도 · 대기 · 황화물 시료의 제조 / 출처 · 유리인지 결정인지** 도 없다.  §3-2 의 "겉보기 접촉압 0.17–0.27 GPa" 는 **이 카드의 산술** (이상 Berkovich 면적 가정) 이지 원문 값이 아니다 |
| "기전 원전 = 연한 게스트가 단단한 호스트 위에서 소성 변형 · 합체" | **채움 (제안 수준)** | p.585 + Fig. 7 (a) Initial state → (b) Plastic deformation and coalescence of guest particles → (c) Formation of continuous coating layer.  *"plastic deformation and coalescence of guest particles occurred without breakage and attrition of host particles. This is due to significant difference in the mechanical properties between the guest and host particles"*.  근거 = 한 조건의 코팅 전후 관찰 (Fig. 4–6) — 중간 시간 시료 · 변형량 측정 없음.  *"80 m/s 가 문턱"* 은 `kawaguchi2017` 자신의 결과이지 이 논문 것이 아니다 |
| "모델 물질 건식 코팅 첫 보고" (nakamura2020 L342) | **채움** | p.582: *"Although dry coating processes have been already utilized for many applications [16,17], there is no attempt to use dry coating processes to produce composite particles for all-solid-state batteries."* (저자 자신의 주장 · 모델 물질로) |
| "모델 물질 선정 · 기전 원전" (kawaguchi2023 L289) | **채움** | 위 두 행 (선정 = p.584 + SI · 기전 = p.585 + Fig. 7) |

**가리킨 카드 · 같은 논문을 인용한 카드의 2 차 인용 대조** (카드 줄은 고치지 않는다 — 다른 점은 카드 문제로 보고):

| 카드 (줄) | 옮긴 내용 | 원문 | 판정 |
|---|---|---|---|
| `kawaguchi2017_…` L22 · L62 · L219 | *"황화물과 비슷한 강성 · 탄소성 — ref 18 의 압입 시험 · 수치는 이 논문에 없음 [미확인]"* | 압입으로 *"mechanical properties … similar"* 확인 ✓ · **수치는 이 논문 SI 에 있다** (0.80 ↔ 0.94 · 6.06 ↔ 6.79 ×10⁻²) | **채움** — 그 카드의 [미확인] 은 이 카드로 풀린다 (그 카드가 틀린 것은 아님 · 갱신 대상) |
| `kawaguchi2017_…` L22 · L62 | 선정 근거 (i) *"상온 가압 소결 (ref 16)"* | 이 논문에는 그 근거가 없다 (선정 이유 = 구하기 어려움 + 압입 유사) | 2017 논문 자신의 덧붙임 — 어긋남 아님 |
| `kawaguchi2017_…` L88 | *"기전 (ref 18): 연한 게스트가 강한 충격으로 단단한 호스트 위에서 소성 변형 · 합체 → 막"* | p.585 문장 · Fig. 7 ✓ | **채움** |
| `kawaguchi2017_…` L236 | 서지 *"Powder Technol (2016), http://dx.doi.org/10.1016/j.powtec.2016.03.055"* (2017 논문 목록의 인쇄 그대로) | 같은 DOI · 인쇄본 = **323 (2018) 581–587** · 온라인 2016-04-02 | **채움** (출판 전 표기) |
| `kawaguchi2017_…` L71 · L87 · L101 (Run 3 = 100 m/s · 300 s · 70 : 30) | 순조성 79.8 : 20.2 · R_inc 1.50 ×10⁴ Ω·m [그 카드 판독] · 형태 = *"더 치밀한 **불연속** 코팅"* | 명목상 같은 조건 (16,000 rpm = 98.9 m/s [카드 산술] ↔ 그 논문 100 m/s = 16,190 rpm [그 카드 산술] · 5 min = 300 s · 70 : 30): 순 Na₂SO₄ **20.24 wt%** · R_inc **1.51** [판독] · 형태 = "**continuous** layer of Na2SO4 … around 0.5 μm" (p.585) | 값 **같다** (같은 시료일 수 있다 [카드 해석 — 두 논문에 그 말은 없다]) · **형태의 이름이 두 논문에서 다르다** (이 논문 '연속' → 2017 논문 '불연속') — 카드 오류가 아니라 원 논문 사이의 차이 (§3-9) |
| `kawaguchi2023_…` L289 | 서지 (323 (2018) 581–587) · *"모델 물질 선정 · 기전 원전"* | ✓ | **채움** |
| `nakamura2020_…` L342 · L318 | 서지 · *"모델 물질 건식 코팅 첫 보고"* · L318: Nakamura 2020 본문이 ref 25 · 28 의 모델 물질을 *"sodium sulfide"* 라 적었다는 지적 | 첫 보고 주장 ✓ · 이 논문 (그 ref 28) 의 모델 물질 = **sodium sulfate (Na₂SO₄)** — L318 의 지적은 ref 28 에도 맞다 (이번에 원문 확인) | **채움** |
| `hippauf2019_…` L275 | 서지 · *"같은 그룹 후속은 정본 카드 kawaguchi2017"* | ✓ (2017 논문이 이 논문을 ref 18 로 인용) | **채움** |
| `yano2024_…` L233 · L488 · L506 | Yano 2024 원문: *"Na₂SO₄はLPSと類似した高い塑性変形性を示す材料であり，LPSに比べて大気安定性に優れることから固体電解質のモデル物質として利用されている[29]"* | 소성 변형성이 비슷하다는 근거 = Table S1 (잔류 깊이 비 0.94 ↔ 0.80 — Na₂SO₄ 쪽이 탄성 회복이 더 작다) · **대기 안정성은 이 논문에 근거로 나오지 않는다** (선정 이유 = 황화물을 충분히 구할 수 없어서) | **일부** — Yano 2024 원문의 귀속이 넓다 (그 카드는 원문을 그대로 옮겼다 · 카드 오류 아님) |

- 다섯 카드의 참고문헌 표가 이 논문을 *"카드 없음"* 으로 적고 있다 (hippauf2019 L275 · kawaguchi2017 L236 · kawaguchi2023 L289 · nakamura2020 L342 · yano2024 L506) — 이 카드가 생겨 **낡은 표기**가 됐다 (고치지 않음 · 보고).
- 후보 표는 인용 카드를 4 장으로 셌다 — `yano2024_…` (11-12 반입) 까지 **5 장**이다.

⇒ **의도 대조 결과: 채움** — 황화물 SE 의 압입 값은 원문 SI 에 있고 (상대 잔류 깊이 0.80 · 하중 기울기 6.06×10⁻² N^0.5/µm · Berkovich · 압분 펠릿), 기전 · 첫 보고 · 모델 물질 선정도 원문에 있다.  **단 질문 c 의 용도 (경도 · 항복 · 영률 값) 로는 없음** — 두 지수는 물성 단위로 환산돼 있지 않고 펠릿 상태 (밀도 · 성형 압력) 가 빠져 있다.

---

## 1. 한 줄 요약
전고체 전지 전극층에서 활물질–전해질의 고체–고체 접촉을 만드는 기존 방법 (PLD = 실험실 규모 · 유성 볼밀 = 활물질 파손 · 열간 가압 = 전해질 손상) 대신, 큰 호스트를 작은 게스트로 **용매 · 바인더 없이 기계력만으로** 덮는 건식 코팅을 전고체 전지 복합 입자에 처음 써 본 논문이다 (p.581–582).
황화물 SE 를 충분히 구할 수 없어 압입 응답이 비슷한 Na₂SO₄ 를 모델 물질로 쓰고, 진동 혼합 · 막자 혼합 · Hybridizer 코팅으로 만든 세 분말을 입자 (SEM/EDX · 단면) 와 압분체 (DC 저항 · 단면 접촉 수 · 공극률) 두 층에서 견줬다.
코팅 분말만 NCM 하나하나가 ≈0.5 µm 연속 막으로 싸이고 NCM 이 깨지지 않으며, 압분체에서 NCM 이 서로 닿지 않고 (접촉 0 인 입자 60 %) 기지에 흩어져 공극이 가장 작다.  저자는 이것을 "연하고 연성인 게스트가 충격으로 소성 변형 · 합체하고 단단하고 취성인 호스트는 버틴다" 는 기전 (Fig. 7) 으로 설명하고, 코팅 성공의 열쇠를 **두 입자의 역학 성질 차**로 든다.

## 2. 메타

| 저자 | 저널/년 | DOI | 소재 (호스트 / 게스트) | 연구유형 |
|---|---|---|---|---|
| T. Kawaguchi · **H. Nakamura\*** · S. Watano (오사카부립대 화공) | *Powder Technol.* 323 (2018) 581–587 · 온라인 2016-04-02 · © 2016 · APT 2015 (서울) 초청 논문 | 10.1016/j.powtec.2016.03.055 | **LiNi₁/₃Co₁/₃Mn₁/₃O₂ (NCM-03, Toda Kogyo)** 부피 D50 5.4 µm · 진밀도 4794 kg/m³ / **Na₂SO₄ (Wako JIS 특급)** 습식 분쇄 (MICROS-0, Nara) 뒤 D50 0.95 µm · 진밀도 2664 kg/m³ · (압입 비교 시료) 75 mol% Li₂S·25 mol% P₂S₅ | 실험 — 혼합 · 코팅 세 방법 비교 · 입자 형태 · 압분체 전자 저항 · 단면 접촉 수 · 공극률 · 압입 (SI).  **전기화학 · DEM · 모델 없음** |

- **후보 표 · 본 세션 메모와의 대조**: 저자 3 명 · 제목 · 학술지 · 권 323 · 쪽 581–587 · DOI — **같다**.  연도는 두 가지가 다 맞다 (온라인 · 저작권 2016 / 권 2018) — 인용은 원문 머리글대로 **Powder Technology 323 (2018) 581–587**.
- **글의 꼴**: 1 서론 → 2 실험 (2.1 장치 · 2.2 분말 · 2.3 절차 · 2.4 특성 평가) → 3 결과 (3.1 분말의 FESEM/EDX · 3.2 압분체의 NCM–Na₂SO₄ 계면 접촉 평가) → 4 결론 → 감사 → 부록 A (SI 안내) → 참고문헌 19.  그림 11 · 표 2 · 식 1 · SI 2 쪽.

---

## 3. 핵심 수치 (★ 전부 쪽 · 표지 병기)

### 3-1. 장치 · 시료 (p.582–584 · Fig. 1 · Fig. 2 · Table 1 · Fig. S2 · `txt_p582_583_equipment_…` · `txt_p583_584_powder_samples_…`)

| 항목 | 값 | 표지 · 쪽 |
|---|---|---|
| 장치 | **Hybridizer NHS-0 (Nara Machinery Co., Ltd.)** — *"chamber with cooling jacket (inside diameter of 125 mm, depth of 49 mm, and effective volume of 470 × 10³ mm³); high speed rotating rotor with six blades (diameter of 118 mm); circulation pipe"* · Fig. 1 부품 표지: 1 순환관 · 2 냉각 재킷 챔버 · 3 회전자 · 4 날 · 5 배출 밸브 · 6 회수 용기 · 7 백 필터 | [인쇄] p.582–583 · Fig. 1 |
| 원리 | 분말이 회전자가 만든 고속 기류를 타고 순환관을 돌며 *"impact, compression, and shearing forces"* 를 되풀이해 받아 호스트 표면이 게스트로 점점 덮인다 [16,17] | [인쇄] p.583 |
| [카드 산술] 선속도 · 틈 · 농도 | 끝 선속도 = π × 0.118 m × 16,000 / 60 = **98.9 m/s** (`kawaguchi2017` 의 100 m/s 조건 = 16,190 rpm [그 카드 산술] 과 1 % 차 — 명목상 같은 조건) · 회전자–챔버 벽 틈 (125 − 118) / 2 = 3.5 mm · 10 g 의 고체 부피 (7/4.794 + 3/2.664) = 2.59 cm³ → 유효 부피 470 cm³ 의 **0.55 vol%** (순환관 부피가 유효 부피에 들어 있는지 [미확인]) — 같은 회사 장치에 대해 `nakamura2020_…` 카드가 옮긴 '챔버 고체 농도 ≈1 vol%' 와 같은 자릿수 | [카드 산술] |
| 호스트 | LiNi₁/₃Co₁/₃Mn₁/₃O₂ (**NCM-03, Toda Kogyo Corp.**) · 부피 중앙 지름 **5.4 µm** · 진밀도 **4794 kg/m³** · *"Rigid and brittle"* · *"Conductive"* · SEM: 막대 · 판 꼴 1 차 결정립이 모인 2 차 입자 (눈금 1 µm) [그림 관찰] | [인쇄] Table 1 · p.583 · Fig. 2a |
| 게스트 | Na₂SO₄ (**JIS special grade, Wako**) — 다환식 습식 분쇄기 (**MICROS-0, Nara**) 로 **0.95 µm** (부피 중앙 지름) · 진밀도 **2664 kg/m³** · *"Soft and ductile"* · *"Non-conductive"* · SEM: ≈0.1–0.3 µm 둥근 알갱이의 응집체 (눈금 500 nm) [그림 관찰] | [인쇄] Table 1 · p.584 · Fig. 2b |
| 입도 (Fig. S2) | 레이저 회절 (SALD7500, Shimadzu) · 부피 기준.  **NCM** 단봉: 0 아닌 점 4.0–8.3 µm · 봉우리 1.72 @ 5.5 µm.  **Na₂SO₄ 쌍봉**: 0.107–6.0 µm · 가는 봉우리 0.29 @ 0.20 µm · 골 0.11 @ 0.41 µm · 굵은 봉우리 0.44 @ 0.93 µm + ≈2 µm 까지의 어깨 (0.36) | [SI] Fig. S2 · [판독 — 벡터 폴리라인] |
| [카드 산술] 입도 적분 | 세로축 함수는 ln(지름) 에 대해 적분하면 두 분말 모두 **1.000** (= ln x 당 밀도) · Na₂SO₄ 의 0.41 µm 아래 몫 **25 %** · 사다리꼴 적분 D10 / D50 / D90 = 0.19 / 1.00 / 2.97 µm (인쇄 D50 0.95) · NCM 4.4 / 5.8 / 7.6 µm (인쇄 5.4) — 채널 사이 사다리꼴이라 인쇄 D50 과 5–7 % 다르다 | [카드 산술] |
| [카드 산술] 크기비 · 개수비 | D50 비 5.4 / 0.95 = **5.7** · D50 단분산 구로 보면 70 : 30 wt% 에서 호스트 1 개당 게스트 ≈142 개 (순 79.76 : 20.24 에서는 ≈84 개) | [카드 산술] |

- 진밀도의 측정법 (피크노미터 · 문헌값 여부) · NCM 의 조성 분석 · BET 는 없다 [미확인].

### 3-2. ★ 모델 물질 선정 근거 — 압입 시험 (p.584 · p.587 · SI p.1–2 · `fig_S1.png` · `tab_S1.png` · `txt_p583_584_powder_samples_…` · `txt_S1_title_fig_s1_caption_…` · `txt_p587_acknowledgements_…`)

**원문이 준 것 전부**:

| 항목 | 황화물 SE (75 mol% Li₂S·25 mol% P₂S₅) | 모델 물질 (Na₂SO₄) | 표지 |
|---|---|---|---|
| **상대 잔류 깊이 (Relative residual depth) [–]** | **0.80** | **0.94** | [SI] Table S1 |
| **하중 구간 기울기 (Slope at loading cycle) [N^0.5/µm]** | **6.06 × 10⁻²** | **6.79 × 10⁻²** | [SI] Table S1 |
| 시료 | *"compacted pellet prepared from each powder sample"* | 같음 | [SI] Fig. S1 캡션 |
| 압자 · 속도 | *"Berkovich type indenter"* · *"Indenter displacement velocity was set as 0.03 mm/min"* (= 0.5 µm/s) | 같음 | [SI] Fig. S1 캡션 |
| 순서 | 압자를 펠릿에 밀어 넣음 (loading cycle) → 빼냄 (unloading cycle) — 유지 구간은 적혀 있지 않다 | 같음 | [SI] Fig. S1 캡션 |
| 최대 하중 (√P_max → P_max) | 4.466 N^0.5 → **19.95 N** | 4.459 N^0.5 → **19.88 N** | [판독] · [카드 산술 P = (√P)²] |
| 최대 하중 때 깊이 / 곡선 전체의 최대 깊이 | 69.6 / **69.8 µm** | 65.6 / **66.4 µm** (하중이 줄기 시작한 뒤에도 0.8 µm 더 들어간다) | [판독] |
| 제하 마지막 점 | 55.8 µm @ √P 0.22 (P 0.05 N) | 62.2 µm @ √P 0.39 (P 0.15 N) | [판독] |
| 잔류 깊이 (낮은 세 점의 직선을 0 하중까지) → 최대 깊이에 대한 비 | 55.4 µm → **0.793** | 61.7 µm → **0.930** (최대 하중 때 깊이 65.6 에 대해서는 0.941) | [카드 산술] — 인쇄 0.80 · 0.94 와 ±0.01 |
| 하중 기울기 다시 맞춤 (√P = s·h) | 원점 통과 최소제곱 0.0658 · 절편 허용 0.0628 · 최대 하중점 할선 0.0642 | 0.0700 · 0.0662 · 0.0680 | [카드 산술] |

- **인쇄 기울기와의 대조** [카드 산술]: Na₂SO₄ 의 인쇄값 0.0679 는 최대 하중점 할선 (0.0680) 과 같고, 황화물의 인쇄값 0.0606 은 어느 맞춤 (0.0628–0.0658) 보다 **4–8 % 낮다** — 원문은 기울기를 어느 구간에서 어떻게 맞췄는지 적지 않는다 [미확인].  인쇄값 비 6.79 / 6.06 = **1.12** ↔ 판독 곡선의 비 1.05–1.06.
- **두 지수의 뜻** [카드 해석 — 정의 · 해석식은 원문에 없고 방법 출처는 ref [18]]: √P 를 h 에 대해 그린 것은 자기 상사 (피라미드) 압자의 P ∝ h² 를 직선으로 보려는 것 → 기울기² = P/h² : 황화물 (6.06×10⁻²)² = 3.67×10⁻³ N/µm² = **3.67 GPa** · Na₂SO₄ **4.61 GPa** [카드 산술 · N/µm² = 10³ GPa] (**경도가 아니다** — 면적 계수로 나누기 전의 값).  상대 잔류 깊이 = 하중을 다 뺀 뒤 남는 깊이의 몫 → **탄성으로 되돌아온 깊이 몫 = 1 − 0.80 = 20 % (황화물 펠릿) ↔ 1 − 0.94 = 6 % (Na₂SO₄ 펠릿)**.  (√P–h 에서 두 구간이 직선이면 잔류 깊이 비 = 1 − 하중 기울기 / 제하 기울기 — 판독 곡선으로 0.79 [카드 산술].)
- ★ **"비슷하다" 의 크기**: 하중 기울기는 Na₂SO₄ 가 **12 %** 크고 (P/h² 로는 26 %), 탄성 회복 몫은 **20 % ↔ 6 %** 로 세 배 넘게 다르다 [카드 산술] — 원문은 판정 기준 · 허용 차 없이 *"similar"* 라고만 적는다.  두 재료 모두 깊이의 80 % 이상이 남는다 = **소성 (또는 압분체의 영구 치밀화) 이 지배**하는 응답이라는 점이 같다 [카드 해석].
- **[카드 산술 — 원문에 없는 환산 · 대조값으로 등록하지 않는다]** 이상 Berkovich 의 투영 면적 A = 3√3·tan²(65.27°)·h² = **24.5·h²** (h = 접촉 깊이) 를 가정하면 겉보기 평균 접촉압 P_max/A = 19.95 N / (24.5 × (69.8 µm)²) = **0.17 GPa** (접촉 깊이 = 최대 깊이) – 19.95 / (24.5 × (55.4 µm)²) = **0.27 GPa** (접촉 깊이 = 잔류 깊이) (황화물 펠릿) · Na₂SO₄ 펠릿 **0.18 – 0.21 GPa**.  같은 기하로 압흔 삼각형의 한 변 ≈ 7.5·h ≈ **0.5 mm** → 입자 (≈1–5 µm) 수백 개 폭이다 = 이 시험이 재는 것은 **입자의 경도가 아니라 압분체 (기공 포함) 의 눌림 저항**이다.
- 제하 초기 기울기로 탄성률을 환산하지 않는다 — 20 N 급 시험에서는 장치 프레임 순응 보정 여부가 값을 좌우하는데 원문에 없고 [미확인], Na₂SO₄ 곡선은 제하 초기에 깊이가 오히려 늘어 (65.6 → 66.4 µm) 기울기가 맞춤 구간에 따라 두 배 넘게 흔들린다 [판독].
- **없는 것** [미확인]: 경도 · 영률 · 항복 세기 · 크리프 (유지 구간) · 반복 수 · 오차 · 펠릿의 성형 압력 · 밀도 · 두께 · 황화물 시료의 제조 / 출처 (유리 · 유리세라믹 여부 · 입도) · 대기 (황화물 펠릿의 수분 차단) · 온도 · 면적 함수 · 프레임 순응 보정 · 열 표류.  시험은 Toyohashi 기술대 (Matsuda · Muto 교수) 가 했다 (p.587) — Muto 는 방법 출처 ref [18] 의 공저자다.

### 3-3. 세 분말 — 혼합 · 코팅 조건 (p.584 · Fig. 3 · `txt_p584_procedure_…`)

| 분말 | 방법 | 조건 | 순 Na₂SO₄ (wt%) |
|---|---|---|---|
| **A** | 진동 혼합 (vibrating mixer **FLX-F60, AS ONE Corp.**) | **1 min** | 30 으로 간주 (전량 회수) |
| **B** | 막자사발 혼합 (손) | **30 min** | 30 으로 간주 (전량 회수) |
| **C** | 막자 예비 혼합 → **건식 충격 블렌딩 (Hybridizer)** | **16,000 rpm · 5 min** | **20.24** (ICP-AES) |

- 모든 공정: 초기 분말 총량 **10 g** · NCM : Na₂SO₄ = **70 wt.% : 30 wt.%** [19] (Fig. 3: NCM 7 g · Na₂SO₄ 3 g) [인쇄 p.584].
- A · B 는 *"typical procedures before assembling all-solid-state cells"* (예: [6,19]) 로 고른 대조군 [인쇄 p.584].
- C 의 예비 혼합은 *"resulting in enhancement of the formation of uniform coating layer"* · 조건은 *"set based on our preliminary investigations, while there may be a room for optimization"* [인쇄 p.584].
- 순조성: *"Net mass fraction of Na2SO4 in the powder C, measured by an ICP-AES, was 20.24 wt.%. This loss of Na2SO4 from the initial fraction (30 wt.%) may be due to adhesion of Na2SO4 to inner wall of the chamber of the dry impact-blending device."* [인쇄 p.585].  [카드 산술] NCM 이 다 회수됐다고 보면 남은 Na₂SO₄ = 7 g × 0.2024 / 0.7976 = 1.78 g = 투입 3 g 의 **59 %** (41 % 손실) — 회수량 · 수율은 원문에 없다 [미확인].
- [카드 산술] 부피 환산: 70 : 30 wt% → 고체 부피 몫 NCM 0.565 : Na₂SO₄ **0.435** (이론 밀도 3.867 g/cm³) · 79.76 : 20.24 → 0.687 : **0.313** (4.126 g/cm³).
- 온도 (냉각 재킷은 있다) · 분위기 · 반복 제조 수 · 입력 에너지 [미확인].

### 3-4. 입자 수준 — 피복 · 호스트 손상 · 막 두께 (p.584–585 · Fig. 4 · 5 · 6 · `txt_p584_585_coverage_abc_…`)
- **Fig. 4** (FESEM + S · Mn 지도 · 눈금 1 µm): **A** = *"Na2SO4 particles were agglomerated due to lower external force, and NCM particles were not covered"* · **B** = 일부 부착 — *"partially covered … not fully covered"* · **C** = *"fully covered"* [인쇄 p.585].  [그림 관찰] A 의 S 신호는 NCM 옆의 따로 떨어진 덩어리에 몰려 있고, B 는 NCM 한쪽에 큰 S 덩어리가 붙어 있으며, C 는 S 가 Mn 영역 전체를 덮고 입자 표면의 1 차 결정립 무늬가 보이지 않는다.
- **Fig. 5** (세척 후 NCM · 눈금 10 µm · 1 µm): *"No breakage and attrition of NCM particles were observed"* → 건식 코팅 중 호스트 손상 없음 [인쇄 p.585].  근거는 SEM 두 장 — 세척 후 입도 측정은 이 논문에 없다 (다음 논문이 더함).
- **Fig. 6** (C 의 한 입자 단면 · SEM + Mn · S 지도 · 눈금 1 µm): *"NCM particle was coated with continuous layer of Na2SO4. Thickness of the coating layer was around 0.5 μm."* [인쇄 p.585].  [그림 관찰] S 가 Mn 영역을 고리로 두르되 두께가 고르지 않다 (한 입자 · 한 단면).
- [카드 산술] 순 20.24 wt% 가 전부 지름 5.4 µm 구 위의 치밀한 균일 껍질이 된다면 V_껍질/V_심 = (0.2024/2.664)/(0.7976/4.794) = 0.457 → 두께 = 2.7 µm × ((1.457)^(1/3) − 1) = **0.36 µm** — 인쇄 "around 0.5 μm" 와 같은 크기 (게스트 대부분이 껍질에 있다는 것과 어긋나지 않는다).  같은 산술을 `kawaguchi2017` Run 11 (순 9.8 wt%) 에 하면 0.17 µm ↔ 그 논문 인쇄 ≈0.15 µm (그 카드 §3-7).
- **피복률 (%) · 막 두께 분포 · 입자 수 통계는 없다.**

### 3-5. ★ 기전 (p.585 · Fig. 7 · `fig_7.png` · `txt_p585_mechanism_…`)
- Fig. 7 (단면 모식): **(a) Initial state** — 연한 게스트 (Na₂SO₄) 낱알이 단단한 호스트 (NCM) 둘레에 흩어져 있고 일부가 붙어 있다 → **(b) Plastic deformation and coalescence of guest particles** — 붙은 낱알이 납작해지고 서로 이어진다 → **(c) Formation of continuous coating layer**.
- 원문: *"Initially, some guest particles (Na2SO4) adhere onto surface of host particle (NCM) after the mortar-and-pestle mixing. In the dry impact-blending process, the particles are subjected to high impact force, and plastic deformation and coalescence of guest particles occurred without breakage and attrition of host particles. This is due to significant difference in the mechanical properties between the guest and host particles: Na2SO4 (guest particle) is soft and ductile materials, while NCM (host particle) is rigid and brittle material. This also indicates that a key property for successful dry coating is difference in mechanical properties between electrode particles and solid electrolyte particles."* [인쇄 p.585]
- *"It is expected that this continuous coating layer at longer processing time can be more stable than the discrete coating layer at the early stage."* [인쇄 p.585] — **예상** (초기 단계의 불연속 코팅은 이 논문에서 관찰되지 않았다 — 처리 시간은 5 min 하나).
- 근거 수준 [카드 해석]: 기전은 **한 조건의 처리 전 (B = 막자 혼합) · 후 (C)** 사진에서 추론한 것이다.  게스트의 "soft and ductile" 은 Table 1 의 낱말 + SI 압입 (잔류 깊이 비 0.94) 이 받치고, 호스트의 "rigid and brittle" 은 Table 1 의 낱말뿐 (NCM 의 압입 · 강도 값 없음).  부착의 첫 단계 (왜 붙는가 — 점착 · 표면 에너지 · 정전기) 에 대한 말은 없다 (adhes 1 회 = 벽 부착 · surface energy · van der Waals 0 회).

### 3-6. ★ 압분체의 전자 저항 — 압력별 (Fig. 8a) · R_inc (식 1 · Fig. 8b) (p.584–586 · `fig_8.png` · `fig_8a.png` · `fig_8b.png` · `eq_01_rinc_definition.png` · `txt_p584_characterization_…` · `txt_p584_rinc_terms_…` · `txt_p585_586_resistivity_…` · `txt_p586_rinc_result_…`)
- **측정**: 압분체는 *"which mimic an electrode layer of all-solid-state batteries"* (p.584) · 분말 **0.5 g** → 안지름 **10 mm** 다이 (안벽 = 비전도 폴리아세탈) → 손 프레스로 *"at various compression pressures"* → *"A DC electric resistance of the pellet inside the die in vertical direction was then measured using an electrometer (Model 6514, KEITHLEY)"* [인쇄 p.584].  하중을 건 채 쟀는지 · 단자 수 · 펀치 재질 · 유지 시간 [미확인] (다음 논문 카드는 펀치 = 스테인리스로 적는다).
- **읽는 법 (원문)**: NCM 이 뭉쳐 망을 이루면 저항 ↓ · NCM 이 Na₂SO₄ 로 잘 덮이고 계면 접촉이 잘 생기면 저항 ↑ [인쇄 p.584].
- **식 (1)**: **R_inc = (R_product − R_NCM) / x_Na₂SO₄** — R_product = *"electrical resistivity of compressed pellet prepared from powder products"* · R_NCM = *"electrical resistivity of NCM"* (= Fig. 8a 의 NCM 계열 · NCM 만의 압분체 [카드 해석]) · x = *"weight fraction of Na2SO4 in pellet"* (ICP-AES) [인쇄 p.584].
- **Fig. 8a** [판독 · 로그 축 31.5 px/자릿수 → ±1 px = ±8 % · \* = 다른 표지에 가려 보이는 윤곽으로 읽은 점 ±12 %] — 전기 저항률 (Ω·m):

| 압력 (MPa · 표지 위치 판독) | ≈15 | 50 | 100 | 200 | 360 | ≈405 |
|---|---|---|---|---|---|---|
| Na₂SO₄ | 1.4×10⁹ | 1.3×10⁹ | 1.1×10⁹ | 9.9×10⁸ | 6.8×10⁸ | 5.6×10⁸ |
| 분말 C (건식 코팅) | 2.0×10⁵ | 2.2×10⁵ | 2.9×10⁵ | 2.8×10⁴ | 3.1×10³ | 2.5×10³ |
| 분말 B (막자) | 3.1×10⁵ \* | 3.1×10³ | 1.0×10³ | 5.4×10² | 3.7×10² | 3.5×10² |
| 분말 A (진동) | 9.2×10³ | 1.0×10³ | 6.0×10² \* | 4.2×10² \* | 3.1×10² \* | 2.9×10² \* |
| NCM | 4.8×10² | 1.5×10² | 83 | 50 | 35 | 33 |

- ★ **압력 의존** [판독 · 카드 산술]: A · B 는 50 MPa 까지 급락한 뒤 평탄하다.  **C 는 100 MPa 까지 2–3×10⁵ Ω·m 로 버티다가** 200 MPa 에서 2.8×10⁴, 360 MPa 에서 3.1×10³ 으로 떨어진다 — C/A 비 = 22 (15 MPa) → ≈210 (50) → **≈480 (100)** → 67 (200) → **10 (360)** → 8.6 (405) · C/B 비 = 0.7 → 69 → ≈280 → 52 → 8.4 → 7.1 (가려진 표지가 든 비는 ±15 % 안팎).  15 MPa 에서는 B (3.1×10⁵) 가 C (2.0×10⁵) 보다 높다.  NCM 만의 압분체는 478 → 33 Ω·m (÷14).
- [카드 해석] 껍질이 NCM–NCM 전자 접촉을 막다가 **100–200 MPa 사이에서 눌려 얇아지거나 밀려나 접촉이 생기기 시작**한다는 그림과 맞는다 — 원문은 압력 의존을 논하지 않고 360 MPa 한 점만 비교한다.
- **Fig. 8b** (360 MPa) [판독 ±0.005]: R_inc = **A 0.096 · B 0.122 · C 1.51 (×10⁴ Ω·m)** → C/A **15.7** · C/B **12.4** [카드 산술].  검산: 식 (1) 에 Fig. 8a 판독 (360 MPa) 과 x = 0.30 · 0.30 · 0.2024 를 넣으면 0.092 · 0.112 · 1.52 [카드 산술] — 두 패널이 서로 맞는다.
- 원문 결론: *"Higher resistivity means that solid-solid interfacial contacts between conductive NCM particles and non-conductive Na2SO4 particles were well formed in the pellet."* [인쇄 p.586]
- 재현성: *"We have confirmed that there is good reproducibility in the measured electrical resistivities and there is no need to consider the measurement deviations."* [인쇄 p.585] — 자료 · 반복 수 없음.
- [카드 산술] 360 MPa 전도도 (1/ρ): NCM 압분체 **0.29 mS/cm** · A 0.032 · B 0.027 · C **0.0032 mS/cm** (NCM111 분말 압분체 · 다이 안 DC · 공극 미기재 — 재료 물성값으로 쓰지 않는다).
- `kawaguchi2017` 와의 일치: 그 논문 Run 3 (100 m/s · 300 s · 70 : 30) 의 순조성 79.8 : 20.2 · R_inc 1.50 ×10⁴ Ω·m [그 카드 판독] ↔ 이 논문 20.24 wt% · 1.51 — 명목상 같은 조건 (98.9 ↔ 100 m/s [산술]) 이 같은 값을 낸다 (같은 시료 · 같은 자료일 수 있다 [카드 해석 — 두 논문 어디에도 그 말은 없다]).

### 3-7. ★ 압분체 단면 — NCM–NCM 접촉 수 분포 (p.584 · 586–587 · Fig. 9 · Fig. 10 · `fig_9.png` · `fig_10.png` · `txt_p584_rinc_terms_…` · `txt_p586_pellet_cross_sections_…` · `txt_p586_587_contacts_60pct_…`)
- **방법**: 360 MPa 압분체 → Ar 이온 빔 단면 연마 (IM4000, Hitachi) → FESEM · *"number of NCM-NCM contacts per single particle of NCM on the cross-section was directly counted. Magnification of the FESEM was set as ×5000 (50.4 pixel/μm) or ×50,000 (50.3 pixel/100 nm) and 1000 particles were counted."* [인쇄 p.584].  접촉 판정 기준 (틈 문턱) · 시야 수 · 분말별 1000 개인지 [미확인].
- **Fig. 9** (SEM + S · Mn 지도 · 눈금 5 µm): 밝은 회색 = NCM · 어두운 회색 = Na₂SO₄ (EDX 로 확인) · **A** = *"highly agglomerated"* · **B** = *"some NCM particles were still agglomerated"* · **C** = *"well dispersed in Na2SO4 matrix without agglomeration"* [인쇄 p.586].  [그림 관찰] C 의 S 지도는 NCM 하나하나를 두른 그물 꼴이고, A 의 S 는 큰 덩어리 하나에 몰려 있다.
- **Fig. 10** [판독 · 원본 래스터 ≈800 dpi · ±0.001 · 가려진 표지는 digitized.csv 의 note 열] — 접촉 수 n 인 입자의 빈도:

| n (NCM–NCM 접촉 수) | 0 | 1 | 2 | 3 | 4 | 5 | 6 | 7 | 합 | 평균 [카드 산술] |
|---|---|---|---|---|---|---|---|---|---|---|
| 분말 A (진동) | 0.016 | 0.081 | 0.190 | **0.318** | 0.261 | 0.113 | 0.027 | ≈0 | 1.007 | **3.17** |
| 분말 B (막자) | 0.314 | **0.392** | 0.240 | 0.050 | 0.004 | 0 | 0 | 0 | 1.000 | **1.04** |
| 분말 C (건식 코팅) | **0.592** | 0.293 | 0.096 | 0.021 | 0.003 | ≈0.001 | ≈0.001 | ≈0 | 1.009 | **0.57** |

- 원문: *"In the pellet of powder C, 60% of NCM particles did not contact with other NCM particles."* [인쇄 p.587] ↔ 판독 0.592.  [카드 산술] 접촉이 하나라도 있는 입자 몫 = A 98 % · B 69 % · C 41 %.
- ⚠ **2D 단면 계수다** — 3D 배위수가 아니다 (단면 밖에서 닿는 이웃은 세지 않는다).  원문은 2D ↔ 3D 관계를 말하지 않는다.  또 C 는 NCM 몫이 더 큰데도 (고체 부피 몫 0.69 ↔ A · B 0.56) 접촉이 가장 적다.

### 3-8. ★ 압분체 공극률 · 겉보기 / 탭 밀도 (p.584 · 587 · Fig. 11 · Table 2 · `fig_11.png` · `tab_2.png` · `txt_p586_587_contacts_60pct_…` · `txt_p585_586_captions_…`)
- **정의**: *"Void fraction of the pellet was calculated from height of the compressed pellets and true densities of NCM and Na2SO4 (Table 1)."* [인쇄 p.584] — 질량 · 치수 기준 (0.5 g · 10 mm 다이) · 압력 360 MPa (캡션) · *"The error bars mean the max.-min. values (n = 3)"* (Fig. 11 캡션).  **높이를 누른 채 쟀는지 뺀 뒤 쟀는지 · C 의 이론 밀도에 순조성을 썼는지** [미확인].
- **Fig. 11** [판독 · 11.3 px / 0.01 → ±0.001]:

| 분말 | 공극률 (막대) | 최소–최대 (n = 3) | [카드 산술] 펠릿 두께 · 밀도 | [카드 산술] 부피 몫 NCM / Na₂SO₄ / 공극 |
|---|---|---|---|---|
| A (진동 혼합 · 30 wt%) | **0.202** | 0.184–0.225 | 2.06 mm · 3.09 g/cm³ | 0.451 / 0.348 / 0.202 |
| B (막자 혼합 · 30 wt%) | **0.174** | 0.170–0.179 | 1.99 mm · 3.19 g/cm³ | 0.467 / 0.360 / 0.174 |
| C (건식 코팅 · 순 20.24 wt%) | **0.121** | 0.114–0.131 | 1.76 mm · 3.63 g/cm³ | 0.603 / 0.276 / 0.121 |

  (두께 = m·v_s / ((1 − ε)·A) · v_s = Σ w_i/ρ_i = 0.2586 cm³/g (70 : 30) · 0.2424 cm³/g (79.76 : 20.24) · A = π·(0.5 cm)² · m = 0.5 g.)
- 원문 해석: *"Void fraction in the pellet of powder A was the highest among three powder products, because void spaces between NCM particles remained due to agglomeration of NCM particles."* · B = 응집이 줄어 조금 감소 · *"In the powder C, the void fraction significantly decreased as compared to the powder A and B in spite of lower net amount of Na2SO4."* [인쇄 p.587]
- **Table 2** [인쇄 p.587] — 겉보기 / 탭 밀도 (kg/m³): **A 656 / 1040 · B 990 / 1360 · C 765 / 1080** (측정법 · 탭 횟수 미기재).  원문: 겉보기 · 탭 밀도의 차는 공극률 (= 압축 밀도) 의 차와 *"not accordance"* → 공극률 차는 *"the difference in the compressibility between each powder product"* 때문 [인쇄 p.587].
- [카드 산술] 이론 밀도에 대한 상대 겉보기 / 탭 밀도: A 0.170 / 0.269 · B 0.256 / 0.352 · C 0.185 / 0.262 → 360 MPa 상대 밀도 0.798 · 0.826 · 0.879.  탭 / 겉보기 비 (Hausner 비) = A **1.59** · B **1.37** · C **1.41**.  ⇒ **가장 조밀하게 시작하는 B 가 아니라 C 가 가장 조밀하게 끝난다** — 출발 밀도가 아니라 배치 (NCM 분산) 가 끝 공극을 정한다는 원문 해석과 같은 방향.
- ⚠ **분모 민감도** [카드 산술]: C 의 0.121 이 순조성 이론 밀도 (4.126 g/cm³) 로 셈한 값이면 펠릿 밀도 3.63 g/cm³ 이고, 투입 조성 이론 밀도 (3.867) 로 셈한 값이면 펠릿 밀도 3.40 g/cm³ · **순조성 기준 실제 공극 = 1 − 3.40/4.126 = 0.176** (B 와 같다).  어느 쪽인지 원문에 없다 — *"in spite of lower net amount"* 라는 말은 저자가 순조성을 알고 있었음을 보일 뿐이다.

### 3-9. ★ 저자가 적은 한계 · 원문 안 어긋남 · 카드가 본 한계
1. 저자: 코팅 조건은 예비 검토로 정한 한 점 · *"there may be a room for optimization"* (p.584) · 순조성 손실의 원인은 *"may be"* (p.585) · 연속 막이 더 안정하다는 것은 *"It is expected"* (p.585) · 전지 성능 향상은 *"suggest … likely"* (p.587 · 초록).
2. **같은 조건의 이름이 다음 논문에서 바뀐다**: 이 논문 = *"continuous layer"* (16,000 rpm · 5 min · 70 : 30) ↔ `kawaguchi2017` 카드 §3-3 · §3-5 = 100 m/s · 300 s · 30 wt% 는 *"더 치밀한 불연속 코팅"* (연속 막은 1800 s 또는 게스트 ≤ 20 wt% 에서).  값 (순조성 · R_inc) 은 같다 — 다음 논문이 분류를 더 엄격히 한 것으로 읽힌다 [카드 해석].  ⇒ 이 논문의 "연속 막" 을 "완전한 연속 막" 의 근거로 쓰지 않는다.
3. **C 만 조성이 다르다** (20.24 ↔ 30 wt%): 접촉 수 · 공극 · 저항 비교에 "혼합 상태" 와 "게스트 양" 이 함께 들어 있다.  R_inc 는 x 로 나누지만 그 정규화는 선형성을 가정한다 [카드 해석].
4. 공극률 분모 (§3-8) · 누른 채 / 뺀 뒤 · 접촉 판정 기준 · 압입 펠릿의 상태가 빠져 있다.
5. 반복 · 오차: 공극률만 n = 3 · 저항은 *"good reproducibility"* 라는 말뿐 · 접촉 수는 1000 입자 (시야 수 미기재) · 압입은 곡선 하나씩.
6. 모델 물질: Na₂SO₄ 는 이온 전도가 없고 표면 화학 · 점착이 황화물과 다를 수 있다 — 원문은 이 한계를 적지 않는다.
7. 조판: 식 (1) 분모의 아래첨자가 "Na₂SO" + 위첨자 "4" 로 찍혔다 · *"lager core particles"* (larger) · *"devise"* (device) · 참고문헌 [18] 제1 저자 *"T. Futamia"* (인쇄 그대로).

---

## 4. ★ 방법 — 측정 사슬 · 입자 처리 · 이 묶음의 네 질문

### 4-1. 측정 사슬
NCM-03 + 습식 분쇄 Na₂SO₄ (D50 0.95 µm) → 세 방법 (A 진동 1 min · B 막자 30 min · C 막자 + Hybridizer 16,000 rpm 5 min · 각 10 g · 70 : 30) → **입자**: (i) FESEM/EDX (SU8200) 형태 · 원소 지도 (ii) C 를 물로 씻어 낸 NCM 의 SEM (iii) C 한 입자의 단면 SEM/EDX → **압분체** (0.5 g · Ø10 mm 폴리아세탈 벽 다이 · 손 프레스): (iv) 압력별 DC 저항 (Keithley 6514) → 360 MPa 에서 R_inc (식 1 · x 는 ICP-AES) (v) Ar 이온 단면 연마 (IM4000) → FESEM/EDX → NCM–NCM 접촉 수 (1000 입자) (vi) 높이 + 진밀도 → 공극률 (n = 3) (vii) 겉보기 · 탭 밀도.  **곁가지 (SI)**: 황화물 SE · Na₂SO₄ 압분 펠릿의 Berkovich 압입 (하중–깊이) · 두 분말의 레이저 회절 입도 (SALD7500).

### 4-2. ★ 입자 처리 (우리 축 언어로)
- **실험이 본 것**: 게스트 (연성) 는 충격으로 **진짜 형상 소성 + 합체** (낱알 → ≈0.5 µm 막 · 낱알 경계가 사라진다) · 호스트 (취성) 는 변형 · 파손 없음 · 압분에서는 껍질이 NCM 사이를 채워 NCM 끼리 닿지 않게 한다.
- **우리 대응**: 구 DEM (LIGGGHTS · hooke/hysteresis) 의 SE 는 모양이 바뀌지 않는 구이고 "소성" 은 접촉 법칙 (겹침 δ) 에만 있다 (CLAUDE.md frame [2]) → **막 형성은 표현 밖**.  MPM (J2 · 한 속도장) 은 SE 의 형상 유동을 낼 수 있으나 충격 블렌더 (≈99 m/s · 묽은 흐름 0.5 vol%) 의 공정을 푸는 모델이 아니다.  ⇒ 코팅 상태는 우리 모델의 **입력 (출발 배치)** 이지 결과가 아니다 (`kawaguchi2017` 카드 §4-2 와 같은 결론).

### 4-3. ★ 이 묶음의 네 질문 (원문 문장과 위치)
- **(i) DEM (단단한 구 · 점접촉) 의 한계를 말한 문장**: **없다** — DEM · 입자 계산을 쓰지도 언급하지도 않는다 (본문 · SI 에 simulat · discrete element · finite element · numerical 0 회).  DEM 한계의 근거 문헌으로는 인용할 수 없고, 쓸 수 있는 것은 **구 DEM 이 못 그리는 현상의 실험 진술** 한 줄이다: *"plastic deformation and coalescence of guest particles occurred without breakage and attrition of host particles"* (p.585).
- **(ii) 입자의 소성 · 큰 변형을 계산에 넣기 어려운 이유 · 우회 · 비용**: **말 없음** (계산이 없다).  원문이 소성에 대해 말한 것은 위 문장과 *"The plastic deformation and coalescence of the guest particles proceed, and continuous coating layer of the guest particles are finally formed"* (p.585) · Table 1 의 *"Soft and ductile"* 뿐이다.  맞춘 값 0 개 · 계산 비용 해당 없음.
- **(iii) 2D 인가 3D 인가 · 2D → 3D 전이**: 실물 (3D) 실험 · 정량은 **2D 단면** (접촉 수 1000 입자 · 막 두께 한 단면).  2D 계수를 3D 로 옮기는 말 · 보정은 없다.
- **(iv) 압력을 뺄 때의 거동**: 압분체의 탈압 (되돌아옴 · 균열) 은 다루지 않는다.  있는 것은 **압입 제하 곡선** (SI Fig. S1) — 깊이의 20 % (황화물 펠릿) · 6 % (Na₂SO₄ 펠릿) 가 되돌아온다 [SI · 카드 산술].  공극률 · 저항이 누른 채 값인지 뺀 뒤 값인지도 적혀 있지 않다.

### 4-4. 기법 미니 용어집
- **건식 코팅 (dry coating)**: 큰 호스트 입자를 작은 게스트 입자로 용매 · 바인더 없이 기계력만으로 덮는 공정 (ref [16,17] · 정본 `pfeffer2001_…`).
- **Hybridizer (NHS)**: Nara Machinery 의 충격식 건식 입자 복합화 장치 — 고속 회전자 · 날 + 순환관.  원문 이름 *dry impact-blending process / device*.
- **모델 물질 (model material / model particle)**: 실제 황화물 SE 대신 쓴 Na₂SO₄ — 고른 기준은 압입 응답의 유사.
- **상대 잔류 깊이 (relative residual depth)**: 압입에서 하중을 다 뺀 뒤 남는 깊이 ÷ 최대 깊이 [카드 해석 — 원문에 정의 없음].  1 에 가까울수록 탄성 회복이 작다.
- **하중 구간 기울기 (slope at loading cycle)**: √(하중) 을 깊이에 대해 그린 부하 곡선의 기울기 (N^0.5/µm) — 제곱하면 P/h².
- **R_inc**: 게스트 질량분율로 나눈 압분체 전자 저항률 증가 (식 1) — NCM–NCM 전자 경로가 절연 게스트로 끊긴 정도의 대리 지표.
- **NCM–NCM 접촉 수**: 압분체 단면 SEM 에서 NCM 입자 하나가 다른 NCM 과 닿은 수 (2D).
- **void fraction**: 원문의 공극률 이름 — 펠릿 높이와 진밀도로 계산.

---

## 5. Figure set ★ (크롭 38 장 = `litdb/figures/kawaguchi2018_dry_coating_model_se_particle_powtec/` · 도구 크롭 16 중 8 다시 자름 · 손 크롭 22)

| Fig | 내용 | 우리 활용 |
|---|---|---|
| 1 | Hybridizer 모식 (a) 정면 (b) 측면 — 순환관 · 냉각 재킷 챔버 · 회전자 · 날 · 배출 밸브 · 회수 용기 · 백 필터 | 코팅 장치의 실체 (우리 드럼 믹서와 다른 장치 · 다른 흐름 영역) |
| 2 | SEM (a) NCM (1 µm) (b) Na₂SO₄ (500 nm) | 호스트 = 2 차 입자 · 게스트 = 서브 µm 알갱이 응집체 |
| 3 | 실험 절차 흐름도 (NCM 7 g + Na₂SO₄ 3 g → A · B · C) | 세 팔의 정의 — "같은 투입 · 다른 혼합" 실험 설계의 꼴 |
| 4 | 분말 A · B · C 의 FESEM + S · Mn 지도 (1 µm) | ★ 피복의 정성 판정 세 단계 (안 덮임 · 부분 · 완전) |
| 5 | C 를 씻어 낸 NCM 의 SEM (10 µm · 1 µm) | 호스트 비파손의 근거 (정성) |
| 6 | C 한 입자의 단면 SEM + Mn · S 지도 (1 µm) | 연속 막 ≈0.5 µm — 껍질의 실체 |
| 7 | 기전 모식 (a) 초기 (b) 게스트 소성 변형 · 합체 (c) 연속 코팅 층 | ★ 기전 원전 — 구 DEM 이 못 그리는 것의 그림 |
| 8 (+ 8a · 8b 패널) | (a) 압분체 전기 저항률 ↔ 압축 압력 (다섯 계열 · 15–405 MPa) (b) 360 MPa R_inc | ★ 코팅이 전자 길을 끊는 크기 · 압력 문턱 (우리 σ_e 접촉망) |
| 9 | 360 MPa 압분체 단면 SEM + S · Mn 지도 (5 µm) — A 응집 · B 일부 응집 · C 분산 | 출발 혼합 상태가 압분 뒤에도 남는다는 그림 |
| 10 | 단면의 NCM 입자당 NCM–NCM 접촉 수 분포 (0–7) | ★ 우리 DEM `am_am_cn` 과 견줄 관측량 (2D 계수) |
| 11 | 360 MPa 압분체 공극률 (n = 3 · 최대–최소 막대) | ★ 같은 압력 · 다른 혼합 상태의 복합 공극 (모델 물질) |
| S1 | 압입 하중–깊이 곡선 (√P ↔ h · 황화물 SE ↔ Na₂SO₄ · Berkovich · 0.03 mm/min) | ★ 모델 물질 선정의 원자료 — 압분 펠릿의 누름 · 되돌아옴 |
| S2 | 두 분말의 부피 입도 (Na₂SO₄ 쌍봉) | 크기비 5.7 · 게스트의 가는 몫 25 % |
| Table 1 | 호스트 · 게스트 물성 (D50 · 진밀도 · 정성 역학 · 전도) | 공극률 분모 (진밀도 4794 · 2664 kg/m³) |
| Table 2 | 세 분말의 겉보기 · 탭 밀도 | 유동성 대리 (Hausner 비) · 출발 밀도 |
| Table S1 | 압입 지수 둘 (상대 잔류 깊이 · 하중 기울기) | ★ 황화물 SE 의 압입 값 — 이 묶음이 찾던 수 |
| 식 (1) | R_inc 정의 | 대리 지표의 식 |

## 6. Post-processing ★
- **원문이 한 것**: SEM/EDX 정성 · ICP-AES 순조성 (C 만 값 제시) · DC 저항 → 저항률 → R_inc · 단면 접촉 수 계수 (1000 입자 · 수동) · 높이 · 진밀도 → 공극률 (n = 3) · 겉보기 / 탭 밀도 · 압입 곡선에서 지수 둘 추출.
- **안 한 것**: 피복률 정량 · 막 두께 분포 · 세척 후 입도 · 압력별 공극률 (360 MPa 한 점) · 저항의 반복 · 오차 · 이온 전도 · 셀 · 압입의 경도 / 탄성률 환산 · 입력 에너지 · 온도.
- **이 카드의 후처리**: SI 벡터 그림 둘의 좌표 추출 (Fig. S1 전 점 · Fig. S2) · 본문 래스터 그림 셋의 표지 · 막대 판독 (Fig. 8 · 10 · 11) · 식 (1) 로 두 패널 맞춤 검산 · Fig. 10 빈도 합 (1.007 · 1.000 · 1.009) · 선속도 · 부피 몫 · 펠릿 두께 · 균일 껍질 두께 · Hausner 비 · 겉보기 접촉압 산술 (식은 본문) — 전부 `digitized.csv` 와 §3 에.

---

## 7. 우리 DEM+MPM 대비 → `our_dem_baseline.md` (⚠ 정본 브랜치에서는 값 자리표시 상태 — 우리 수치는 CLAUDE.md 출처를 병기해 적는다)

### 7-1. 비교표 (모든 행에서 **재료가 다르다** — 이 논문 = NCM111 + Na₂SO₄ (모델) ↔ 우리 = NCM811 + Li₆PS₅Cl)

| 항목 | 이 논문 | 우리 | 같음 / 다름 · 왜 |
|---|---|---|---|
| 장치 · 흐름 | 충격 블렌더 (회전자 118 mm · 16,000 rpm = 98.9 m/s · 고체 ≈0.55 vol% [카드 산술]) | 믹서 DEM = 저-Fr 회전 드럼 · 강체 구 + CED 점착 (CLAUDE.md 믹서 줄 · `kawaguchi2017` 카드 §7-1 에 적힌 제원) | 다른 장치 · 다른 흐름 영역 — 충격 에너지 축이 우리에게 없다 |
| 게스트 (SE) 거동 | 소성 변형 · 합체 → ≈0.5 µm 연속 막 (낱알 경계 소멸) | DEM: 강체 구 · 겹침 δ · 연화 E_eff 1.35 GPa (재배열의 대리 · CLAUDE.md frame [2]) / MPM: J2 형상 유동 (E 1.53 · σ_y 0.30 GPa · ν 0.49) | ⛔ 막 형성은 DEM 밖 · MPM 은 압축 중 유동만 (코팅 공정 아님) |
| 호스트 (AM) 거동 | 파손 · 마모 없음 (SEM · 30 wt% 게스트 · 5 min) | DEM: 강체 구 · 파괴 = 접촉 판정 (Auerbach) / MPM scaffold: AM 고정 | 정성 일치 (이 조건에서 AM 은 강체로 봐도 된다) — 과처리 파쇄는 `kawaguchi2017` |
| 크기비 | 호스트 / 게스트 D50 = 5.7 | SC 4 µm / SE 1 µm = 4 · PC 9 / 1 = 9 (`kawaguchi2017` 카드 §3-1 의 대조) | 같은 범위 |
| 무른 상의 고체 부피 몫 | A · B 0.435 · C 0.313 [카드 산술] | real_14 의 SE/solid ≈0.27 (CLAUDE.md scaffold 절 — SE/solid 25.9 % · 실제 ≈27 %) | 축 위치만 가깝다 (C) — 재료 · 입도 · 압력 다름 |
