Repository: yonghoon7153-source/Yonghoon-DEM-DFT

# 📚 LITDB — 문헌 단일 시스템 (**SE·DFT 축 + DEM·MPM 축, 두 트랙**)

> **앞으로 논문은 여기서만 본다.** 여러 곳(db/literature, kb/papers, db/properties, Excel)에 흩어진 문헌을 한 곳에서 생각·참고·비교하기 위한 통합 MD 시스템.

## 왜 트랙이 둘인가
`INDEX.md` 는 argyrodite 전해질 축이라 접촉역학·MPM·건식전극 digest 가 들어갈 자리가
없다. 그래서 한때 64편이 **어느 인덱스에도 없었다**(open_items #7). 축을 나눠 그 구멍을
닫았고, 한 분모로 세면 “159편 중 98편 미언급” 같은 **가짜 미결**이 나온다
(`comparison_vs_ours.md:8`). 분리는 실측 근거가 있는 결정이다 — 합치지 말 것.

⚠ 이 표의 **편수는 적지 않는다.** 손으로 쓴 수는 반드시 낡는다(README 자신이 세 번 틀렸다).
현재값은 `python3 tools/litdb/build_index.py --check` 로 본다.

File: litdb/papers/khakhar1999_chaotic_mixing_granular_2d_tumbling_mixers_flowing_layer.md (part 1 of 2)
<!-- digest 표준 양식 확장 (paper-level STANDALONE). ★ = 이 묶음 (후보 표 N-118 · 믹서 · 정독 157 · 1저자 11-23 '3 순위에서 앞당김') 에서 꼭 뽑으라고 한 항목.
     본 = kollenda2024_time_sensitivity_calendered_electrode_springback_storage.md (절 번호 체계 · 머리 요약 상자 · 메타 줄 · 서지 표 · 그림 표).
     덧붙임 (믹서 · 점착 절) = chaudhuri2006_cohesive_mixing_tumbling_blender_bond_number_rotation_speed.md · li2006_cohesive_mixing_shear_cell_collision_number_phase_diagram.md (§0-2 공백 검사 G1–G4 꼴).
     가리킨 카드 = nase2001_granular_bond_collision_number_wet_cohesion.md (이 논문을 ref [42] 로 인용 · 드럼 충돌 수 Co 의 δ/R_t ≈ 0.03 의 출처로 적음 — §0-1 대조).
     원문 = 12 쪽 PDF = AIP 표지 1 쪽 (PDF p.1) + 본문 Chaos 9 (1999) 195–205 (PDF p.n = 인쇄 p.(193 + n)) · SI 없음.  쪽 표기는 **인쇄 쪽** p.195–205.  크롭 파일 이름의 txt_p<N> 은 **PDF 쪽**.
     값 표지: [인쇄] = 본문 · 캡션 · 그림 안 글자 · [판독] = 그림 래스터 원 화소에서 읽은 값 (모든 그림이 임베디드 래스터 — 틀 · 눈금 줄을 화소로 찾아 축을 세움 ·
     재현 = litdb/figures/<slug>/digitized.csv 85 행 · 정밀도는 그 머리) · [카드 산술] = 인쇄 · 판독 값과 원문 식으로 이 카드가 계산 (식 병기) ·
     [우리 산술] = 원문 밖 값 (우리 덱 · 판독 문서 · 다른 정본 카드) 과 엮은 계산 · [카드 추론] = 원문에 말이 없어 카드가 읽은 뜻 · [미확인] = 원문 11 쪽 전수에 없음.
     ⚠ 글자 층은 그리스 문자 · 기호를 라틴으로 뱉는다 (δ→d · ω→v · 속도 ν→n · θ→u · π→p · '='→'5' · '−'→'2' · '(' ')'→'~' '!' · '[' ']'→'@' '#') — 인용한 숫자 · 기호 · 식은 전부 렌더 (400 dpi) 에서 확인했다. -->
# 반 채운 2D 회전 믹서의 흐름층 기구학 + 혼돈 혼합 — 바닥은 강체 회전 · 표면 얇은 흐름층은 단순 전단 (v_x = 2u(1 + y/δ)) · 반 채움이면 층 중간 유량 Q0 = ωL²/2 → 평균 속도 u = ωL²/(2δ0) · 층 모양이 늘 닮음 (δ0/L = k) 이라 가정하면 원형은 정상 흐름 (선형 늘어남 · 나쁜 섞임) · 타원 · 정사각은 반 바퀴 주기 흐름 → 혼돈 이류 (지수 늘어남) · 충돌 확산 (Savage f ≈ 0.025) 을 더한 모형이 맞춤 값 없이 실험 IS 를 따라감 · Pe = 20k³(L/d)² 이라 큰 믹서일수록 혼돈이 중요 — 실험 k 는 그림 4 의 두 직선 기울기 0.024 · 0.036 (평균 0.030 = Nase 2001 의 δ/R_t ≈ 0.03 과 맞음 [판독]) 이지만 절편이 있어 점별 δ0/L 은 0.030–0.069 · 계산은 k = 0.05–0.15 · 비점착 · 같은 입자만 — Khakhar · McCarthy · Gilchrist · Ottino (Chaos 1999)

> slug `khakhar1999_chaotic_mixing_granular_2d_tumbling_mixers_flowing_layer` · DOI `10.1063/1.166390` · type `theory + experiment (continuum flowing-layer kinematic model for half-filled 180°-symmetric quasi-2D tumbling mixers; solid-body bed + thin simple-shear layer with parabolic thickness, geometric similarity delta0/L = k; Poincaré sections, blob deformation and perimeter stretching (advection only); white-noise collisional diffusion from Savage scaling; streakline and blob experiments with 0.8 mm (and 2.0 mm) glass beads in 6 mm-thick circular, elliptical and square mixers; intensity of segregation; Péclet scale-up; cohesionless similar particles; no DEM, no compaction)` · PDF `785fb72d-118._Chaotic_mixing_of_granular_materials_in_two-dimensional_tumbling_mixers.pdf` · digested `2026-11-24` · status ✅
>
> **저자**: **D. V. Khakhar** (a) · J. J. McCarthy (b) · J. F. Gilchrist · **J. M. Ottino\*** (c) — Department of Chemical Engineering, Northwestern University, Evanston, Illinois 60208 · a) 영구 소속 Indian Institute of Technology Bombay (Powai, Mumbai) · b) 현 소속 University of Pittsburgh (Pittsburgh, PA) · c) 교신 · *Chaos* **9** (1) (1999) **195–205** · 1999 년 3 월호 · 접수 1998-07-15 · 게재확정 1998-12-30 · © 1999 American Institute of Physics · 지원 = Department of Energy, Division of Basic Energy Sciences · NSF Fluid, Particle and Hydraulic Systems [인쇄 p.195 · p.204 · AIP 표지].
> ⚠ **제1 저자는 Khakhar 다** — 후보 표 N-118 과 가리킨 카드 nase2001 L205 (Nase 2001 의 참고 [42] 를 옮긴 줄) 는 *"J.F. Gilchrist, D.V. Khakhar, J.J. McCarthy, J.M. Ottino"* 로 적었다 (§0-1 · 원문 대조 기록).  쪽 머리글도 *"Khakhar et al."*.
> **이웃 카드 (링크만)**: [`nase2001_granular_bond_collision_number_wet_cohesion`](nase2001_granular_bond_collision_number_wet_cohesion.md) (이 논문 = ref [42] · Co 의 δ/R_t) · [`li2006_cohesive_mixing_shear_cell_collision_number_phase_diagram`](li2006_cohesive_mixing_shear_cell_collision_number_phase_diagram.md) (Co 의 전단율 du/dy · 같은 McCarthy 계보) · [`chaudhuri2006_cohesive_mixing_tumbling_blender_bond_number_rotation_speed`](chaudhuri2006_cohesive_mixing_tumbling_blender_bond_number_rotation_speed.md) (점착 드럼 DEM · 회전 속도 축 · 이 논문의 ref [10] · [24] 를 인용) · [`li2003_cohesive_mixing_segregation_pairwise_bond_hierarchy`](li2003_cohesive_mixing_segregation_pairwise_bond_hierarchy.md) · [`li2005_cohesive_mixing_phase_diagrams_bond_ratio_dem_validation`](li2005_cohesive_mixing_phase_diagrams_bond_ratio_dem_validation.md) (같은 준 2D 드럼 실험 꼴) · [`lacey1954_particle_mixing_theory_index`](lacey1954_particle_mixing_theory_index.md) (이 논문 ref 3 · 우리 Lacey M) · [`jadidi2023_dem_batch_solid_mixers_review`](jadidi2023_dem_batch_solid_mixers_review.md) (믹서 DEM 리뷰).
> **판독 원자료**: `litdb/figures/khakhar1999_chaotic_mixing_granular_2d_tumbling_mixers_flowing_layer/digitized.csv` (85 행 — 그림 4 표지 13 + 그려진 두 직선 · 그림 9 둘레 19 · 그림 12 IS 21 · 그림 13 IS (a) · (b) 네 곡선 × 회전 3–5 점) · 크롭 **63 장** (그림 14 = 전부 다시 자름 · 그림 13 패널 (a) · (b) 손 크롭 2 / 식 22 (번호 식 전부) + 문장 안 식 5 / 근거 문단 20) — `figures.json`.

---

## 0. 결론 먼저 — 우리 질문에 대한 답

**한 문장**: 비점착 · 같은 입자 (유리구) 를 **반 채운** 볼록 · 180° 대칭 준 2D 용기를 구르기 영역 (rolling regime) 에서 돌리면 바닥은 강체 회전하고 평평한 자유 표면의 **얇은 흐름층** 만 흐르는데, 층 안 속도를 단순 전단 v_x = 2u(1 + y/δ) · 층 두께를 포물선 δ = δ0[1 − (x/L)²] 로 두면 **반 바퀴에 바닥 전체가 층을 한 번 지나므로** 층 중간 유량 Q0 = ωL²/2 · 평균 속도 **u = ωL²/(2δ0)** (식 5–6) 이고, 층 모양이 늘 닮았다 (δ0/L = k ≡ 상수 · 식 7) 고 두면 원형 용기는 **정상 흐름 (유선이 닫힌 벽 = 이류만으로는 나쁜 섞임 · 둘레 선형 증가)**, 타원 · 정사각 용기는 층 길이가 반 바퀴 주기로 바뀌어 **유선이 엇갈리고 혼돈 이류 (둘레 지수 증가)** 가 생긴다 — 충돌 확산 (Savage 척도 D = f(ν)d²·dv_x/dy · f ≈ 0.025 · 식 19–20) 을 백색 잡음으로 더한 모형은 **맞춤 값 없이** 정사각 · 타원 실험의 IS 감쇠를 따라가고 (그림 10–12), Pe = 20k³(L/d)² (식 22) 가 크기의 제곱으로 크므로 **실험실 믹서 (Pe ≈ 100) 는 확산이, 큰 산업 믹서는 혼돈 이류가 지배** 한다 (그림 13 · p.195 · p.202–204).
**k 는 그림 4 (δ0/d vs L/d · 0.8 · 2.0 mm 유리구 · Fr 1.6 × 10⁻⁴ · 6.2 × 10⁻⁴) 에서 나온다**: 그려진 두 직선의 기울기 0.0243 · 0.0357 (평균 **0.0300**) [판독] = Nase 2001 이 드럼 충돌 수에 쓴 **δ/R_t ≈ 0.03** 과 같은 수 — 그러나 ① 원문은 **'0.03' 을 인쇄하지 않았고** ② 직선에 **절편 1.1–1.9 d** 가 있어 측정점의 δ0/L 은 **0.030–0.069 (중앙 0.044)** 이며 ③ 본문은 *"각 가속도마다 한 직선"* 이라 하지만 두 직선은 **입경별 최소제곱선과 일치** 한다 [카드 산술] ④ 혼돈 계산은 k = **0.05–0.15** (0.1 이 기본) 를 쓴다.  **압밀 · 점착 · 분리 · DEM · 3D 계산은 이 논문에 없다.**

| 우리 질문 (지시서 · 후보 표 N-118) | 이 논문이 주는 것 | 표지 · 쪽 |
|---|---|---|
| ① ★ 드럼 Co 의 δ/R_t ≈ 0.03 출처 | **기호 k = δ0/L** (식 7 · "geometrical similarity") · 측정 = 그림 4 · **0.03 은 인쇄 없음** — 두 직선 기울기 0.0243 (2.0 mm 쪽) · 0.0357 (0.8 mm 쪽) · 평균 0.0300 · 점별 δ0/L 0.030 (L/d 245) – 0.069 (L/d 45) · 원점 지나는 맞춤 0.037 (2.0 mm) · 0.043 (0.8 mm) | [판독] Fig 4 · digitized.csv · [인쇄] p.198–199 |
| ② ★ 어떤 조건의 값인가 | **준 2D** 용기 (앞판 유리 · 뒤판 알루미늄 접지 · 두께 **6 mm ≈ 8 입경** (0.8 mm) · 2.0 mm 면 3 입경 [카드 산술]) · **반 채움** · 구르기 영역 · 유리구 **0.8 · 2.0 mm** · **Fr = ω²L/g = 1.6 × 10⁻⁴ · 6.2 × 10⁻⁴** (Fr 의 L · 실제 rpm · 용기 크기 [미확인]) · L/d **39–245** · 여러 모양 (*"different mixers"* — 어떤 모양인지 [미확인]) · 비점착 | [인쇄] p.198 · Fig 4 캡션 · [미확인] |
| ③ ★ 4 제곱이라 민감 — 범위 | Co ∝ (δ/R_t)⁴ (Nase 식 34) 이므로 0.03 대신 기울기 0.0243 이면 **×0.43** · 0.0357 **×2.0** · 점별 중앙 0.044 **×4.6** · 최대 0.069 **×28** · 계산 기본값 0.1 **×123** | [카드 산술] §3-9 |
| ④ ★ 3D 드럼에 그대로 써도 되나 | **아니다** — 원문의 3D 진술은 *"rotating cylinder … rolling regime is two dimensional (2D) and steady"* · *"Axial mixing occurs due to diffusion alone, since there is no axial flow"* (p.196) 뿐 · 벽 (앞 · 뒤 판) 효과 논의 없음 · 3D 측정 없음.  우리 드럼은 Fr **0.0827** (그림 4 의 **133–517 배**) · 채움 ≈30 % · 다분산 parcel (L/d SE 79 · AM_P 8.8) 로 측정 범위 밖 — 식 7 의 질량 보존만으로 k = 0.03 이면 평균 층 속도 1.6 m/s 가 필요해 우리 드럼의 흐름층은 **k ≳ 0.1** 이어야 한다 [카드 산술 · 추론] | [인쇄] p.196 · [우리 산술] §3-9 |
| ⑤ ★ 흐름층 (두께 · 속도 · 전단율) | 강체 회전 바닥 v_θ = ωr (식 1) · 출입 속도 v_y = −ωx (식 2) · 층 v_x = 2u(1 + y/δ) · v_y = −ωx(y/δ)² (식 3–4) · δ = δ0[1 − (x/L)²] · Q = Q0[1 − (x/L)²] → u = Q/δ 일정 · Q0 = ωL²/2 · u = ωL²/(2δ0) = ωL/(2k) (식 5–7) · 층 중간 전단율 2u/δ0 = **ω/k²** [카드 산술] · 경계 = 운동 방향이 갑자기 바뀌는 점 (사진 줄무늬) | [인쇄] p.196–199 · `eq_01`–`eq_07` · `eq_inline_a` |
| ⑥ ★ 주기 · 회전 속도 | 원형 = 정상 · 비원형 = 주기 **π/ω (반 바퀴)** · 길이 a · 시간 ω⁻¹ · 속도 ωa 로 무차원 → **회전당 결과는 rpm 과 무관하고 k(Fr) · D̄ 로만 rpm 이 들어온다** [카드 산술 · 식 10–13 · 20] · 실험 rpm [미확인] · 혼합 계산은 회전 수로만 보고 | [인쇄] p.198 · p.199 |
| ⑦ ★ 충전율 · 용기 모양 | 모형 = **반 채움** (P = 중심 · 층 위아래 운동 없음 · L₁ = L₂) · 반 채움이면 모든 입자의 바닥 체류 시간이 거의 같아 '기하 성분' 섞임이 가장 작다 (p.196) · 조금 덜 채운 타원 (중심에서 h = 0.05a) 도 혼돈 (그림 14) · 모양: b̄ 작을수록 · 층 두꺼울수록 혼돈 영역 ↑ (그림 6 · 7) · 정사각 > 타원 (그림 8–9) | [인쇄] p.196–197 · p.200–201 · p.204 |
| ⑧ ★ 혼합 지표 | **IS = 격자 정사각형마다 색 입자 면적 몫의 표준편차** (사진 문턱 · Danckwerts [35]) — 정규화 안 한 σ (완전 분리 50 % = 0.5) · 칸 크기 [미확인] · 둘레 길이 (늘어남) · Poincaré 단면 | [인쇄] p.200 · p.203 |
| ⑨ ★ 정량 결과 | 둘레: 정사각 49 → 211 (6 → 9 바퀴 · e 배 2.1 바퀴) · 타원 40 → 242 (6 → 14 · 4.4 바퀴) · 원 ≈ 9 (24 바퀴 · 선형) [판독 · 카드 산술] · 정사각 IS: 실험 0.156 → 0.085 · 모형 → 0.070 (2.5 바퀴 · 평균 차 0.011) [판독] · 20 바퀴 IS (층 쌓은 시작): 큰 원 0.448 · 큰 정사각 0.331 · 작은 원 0.297 · 작은 정사각 0.166 [판독] | Fig 9 · 12 · 13 |
| ⑩ 점착 · '점착 비 기준' · 코팅 DEM | **없음** — *"similar, cohesionless granular materials"* (p.195) · 분리는 범위 밖 (p.200) · 끝에서 *"more 'agitation' … does not imply better mixing"* (p.204) 만 | [인쇄] |
| ⑪ DEM 한계 · 소성 · 2D / 3D · 탈압 | DEM = 쓰지 않음 (인용 [30–32] 만) → 한계 **말 없음** · 소성 **논의 없음** · 차원 = 준 2D 실험 + 2D 모형 · 탈압 = 없음 | §4-4 |
| ⑫ 절대값 전이 | **안 된다** — 유리구 mm · 비점착 · 반 채움 · Fr 10⁻⁴ · 준 2D ↔ 우리 µm parcel · SJKR 점착 · 3 상 · 30 % · Fr 0.083.  옮길 것 = 흐름층 정의 · 질량 보존 식 (식 5–7) · k 를 **덤프에서 재는** 규칙 · 회전당 불변 (영 모형) · Pe 척도 · IS ↔ Lacey 환산 | §7 · §8 |

⛔ **한정어 (떼지 말 것)**: ① **비점착 · 같은 입자** (분리 · 점착 없음) ② **반 채움 · 180° 대칭 · 볼록** 용기의 **준 2D** (두께 6 mm) — 3D 원통은 '축 흐름 없음' 가정으로만 2D 와 같다 ③ k (= δ0/L) 는 **측정값 (그림 4 · Fr 1.6–6.2 × 10⁻⁴)** 과 **계산 입력 (0.05–0.15)** 이 3 배 다르다 — 어느 값을 쓰는지 같이 적는다 ④ 그림 4 의 직선은 절편이 있다 → 'k 상수' 는 한 용기 안 근사 · L/d 가 다르면 δ0/L 이 바뀐다 ⑤ 실험 rpm · 용기 크기 · 혼합 계산의 k 와 입자 수 · 적분 방법 [미확인] ⑥ IS 는 정규화 안 한 표준편차 (칸 크기 미상) ⑦ 원문 안 어긋남 일곱 (§3-10).
⇒ **절대값 전이**: 하지 않는다.  **전이 가능한 것** = (i) 흐름층의 정의와 측정 규칙 (운동 방향이 바뀌는 깊이 · 중간 두께 δ0 · 반 길이 L) (ii) **유량 항등식 Q0 = ωL²/2** (원형이면 채움률과 무관 · L = 자유 표면 반 길이 [카드 산술]) — 덤프 측정의 검산 (iii) Co 의 δ/R_t 를 **가정하지 말고 재야 한다** 는 근거 (iv) 회전당 결과의 rpm 불변 = rpm 효과를 읽을 때의 영 모형 (v) Pe = 20k³(L/d)² — 거친 입자 (CGF) · 작은 드럼이 Pe 를 바꾼다.

---

## 0-1. ★ 고른 의도 대조 (후보 표 N-118 의 '왜' 칸)

의도 원문: *"믹서 (배치 표기 g · m) — 드럼 Co 의 δ/R_t ≈ 0.03 출처 (2D 드럼 값 · 4 제곱이라 민감) — 3D 드럼에 그대로 써도 되는지"* · 가리킨 카드 = `nase2001_granular_bond_collision_number_wet_cohesion` (**L205 · L36 · L99 · L190**) · 지시서 덧붙임 (꼭 뽑을 것 = 회전 믹서 카오스 혼합 (흐름 층 · 주기 · 회전 속도 · 충전율) · 혼합 지표 · 우리 드럼 (회전 수 · 충전율) 대조 · 공백 검사 G1–G4 · 우리 질문 = '점착 비 기준' · rpm 공정 축 · 코팅 과정 DEM).

| 의도의 문장 | 판정 | 원문 위치 · 값 · 조건 |
|---|---|---|
| "드럼 Co 의 δ/R_t ≈ 0.03 출처" | **일부** | 흐름층 두께 ÷ 길이의 **정의 · 측정은 이 논문** — *"Assuming geometrical similarity of the layer at different times, we have δ0(t)/L(t) = k ≡ constant (as we shall see experiments indicate that this is indeed true)"* (p.198) · *"The value of the parameter k may be directly obtained from experimental results"* (p.198) · 그림 4 (p.199).  **그러나 '0.03' 은 원문 11 쪽 어디에도 인쇄돼 있지 않다** (글자 층 전수 · 렌더 대조) — 가장 가까운 것 = 그림 4 두 직선 기울기 **0.0243 · 0.0357 (평균 0.0300)** [판독 · 래스터 직선 화소 최소제곱 · rms 0.2–0.3 px] · 점별 δ0/L **0.030–0.069** [판독] · Nase 식 33 의 ⟨u⟩ = ωR_t²/(2δ) = 이 논문 **식 (6)** (L = R_t) |
| "(2D 드럼 값)" | **일부** | 2D = 맞다 (*"quasi-2D mixers … The thickness of all the mixers is 6 mm (~8 particle diameters)"* p.198) · **'드럼' (원형) 인지는 [미확인]** — 그림 4 는 *"obtained experimentally using different mixers"* (p.199 · 모양 · 크기 미기재) · 반 채움 · 구르기 영역 · Fr = ω²L/g **1.6 × 10⁻⁴ · 6.2 × 10⁻⁴** (그림 4 범례) · 유리구 0.8 · 2.0 mm · 비점착 |
| "4 제곱이라 민감" | **채움 (카드 산술)** | Co ∝ (δ/R_t)⁴ — 같은 그림 안의 값 범위만으로 ×0.43 (0.0243) – ×28 (0.069) · 계산 기본값 0.1 이면 ×123 (§3-9) · 우리 B2-U SE–SE Co·λ² = 0.040 (0.0243) · **0.092 (0.03)** · 0.43 (0.044) · 2.6 (0.069) · 11 (0.1) [우리 산술] — **'Co ≈ 1' 의 어느 쪽인지가 k 선택에 달린다** |
| "3D 드럼에 그대로 써도 되는지" | **없음 (원문에 3D 진술 없음) → 카드 판정 = 그대로 쓰지 않는다** | 원문은 3D 원통의 가로 흐름을 2D 로 본다 (*"two dimensional (2D) and steady"* · *"no axial flow"* p.196) · 벽 효과 · 3D 측정 · 다른 Fr 없음.  우리 드럼 = 짧은 3D (축 길이 5.03 mm = R/2.5 · 끝판이 드럼과 함께 회전 · 39 각형) · Fr 0.0827 · 채움 ≈30 % · 3 상 parcel → Fr 이 그림 4 의 133–517 배 · AM_P 의 L/d 8.8 은 측정 범위 (39–245) 밖 · 질량 보존 (식 7) 으로 k = 0.03 이면 u = 1.6 m/s (중력 낙하 상한 ≈0.5 m/s 의 3 배) → **k ≳ 0.1** [카드 추론] ⇒ **δ0 · u 를 우리 덤프에서 재고 Nase 식 29 (δ · ⟨u⟩ 직접) 로 Co 를 낸다** |
| (꼭 뽑을 것) 흐름 층 | **채움** | 식 (1)–(7) · 포물선 두께 · 단순 전단 · 경계 정의 (p.196–199) · 그림 1–4 |
| (꼭 뽑을 것) 주기 | **채움** | *"time periodic with period π/ω which corresponds to half a revolution of the mixer"* (p.198) · Poincaré = 반 바퀴마다 (p.200) |
| (꼭 뽑을 것) 회전 속도 | **일부** | Fr 두 값 (그림 4 · 층 두께) · 시간 ω⁻¹ 무차원 → 회전당 결과는 rpm 무관 (k · D̄ 를 거쳐서만) [카드 산술] · 실험 rpm · ω [미확인] · rpm 을 바꾼 혼합 시험 없음 |
| (꼭 뽑을 것) 충전율 | **일부** | 반 채움만 정량 (모형 · 실험) · 반 채움 = 체류 시간 차 최소 (p.196) · 덜 채운 타원 계산 한 장 (그림 14 · h = 0.05a) · 다른 채움의 측정 없음 |
| (꼭 뽑을 것) 혼합 지표 | **채움 (칸 크기 없음)** | IS = 격자 정사각형별 색 면적 몫의 표준편차 (p.200) · 둘레 길이 · Poincaré 단면 |
| (꼭 뽑을 것) 우리 드럼 대조 | **카드가 채움** (§3-9 · §7) | 76.68 rpm · 2 바퀴 · Fr 0.0827 · 채움 0.28–0.32 · L/d · k · Pe · Co [우리 산술] |
| (우리 질문) '점착 비 기준' | **없음** | 점착 · 분리 다루지 않음 (p.195 · p.196 · p.200) |
| (우리 질문) 회전 속도 (rpm) 공정 축 | **일부 (비점착 영 모형만)** | 위 '회전 속도' 줄 |
| (우리 질문) 코팅 과정 DEM | **없음** | DEM · 코팅 관측량 0 |

**가리킨 카드의 2 차 인용 대조** (카드 줄은 고치지 않는다 — 카드 문제로 보고 · 그 카드 🔗 관련 카드에 이 slug 한 줄만 더함):

| 카드 (줄) | 옮긴 값 · 표기 | 원문 | 판정 |
|---|---|---|---|
| `nase2001_…` **L205** (참고 42) | *"J.F. Gilchrist, D.V. Khakhar, J.J. McCarthy, J.M. Ottino, Chaotic mixing of granular materials in two-dimensional tumbling mixers, Chaos 9 (1999) 195–205."* · *"δ/R_t ≈ 0.03 의 출처 — 카드 없음"* | 제목 · 학술지 · 권 · 쪽 · 연도 = 같음 · **저자 순서 = Khakhar · McCarthy · Gilchrist · Ottino** (첫 쪽 · AIP 표지 · 머리글 *"Khakhar et al."*) · 0.03 = 인쇄 없음 | **다름 (저자 순서 · 0.03 이 원문 수가 아님)** — Nase 원문 목록 자체가 그 순서인지는 이 작업에서 Nase PDF 를 볼 수 없어 [미확인] → **카드 문제** |
| 같은 카드 **L31** (표 ④) | *"드럼: Co = 4γ/(ρ_sλ²R³ω²)·(δ/R_t)⁴ (식 34 · δ/R_t ≈ 0.03, Gilchrist 2D)"* | k = δ0/L 의 측정 = 그림 4 기울기 0.024 · 0.036 (평균 0.030) · 점별 0.030–0.069 · 계산 0.05–0.15 · 제1 저자 Khakhar | **일부** — 수는 그림 4 기울기 평균과 맞지만 원문 인쇄값이 아니고 · 'Gilchrist' 귀속 틀림 · 조건 (Fr 10⁻⁴ · 반 채움 · 준 2D) 누락 → **카드 문제 (경미)** |
| 같은 카드 **L36** (한정어 ④) | *"드럼 Co 의 δ/R_t ≈ 0.03 = 2D 드럼 실험값 차용"* | 준 2D 실험 · 여러 모양 (*"different mixers"*) · 드럼 (원형) 인지 [미확인] | **일부** — '2D · 실험값' 맞음 · '드럼' 은 원문으로 확인 안 됨 · 0.03 은 기울기 (절편 무시) |
| 같은 카드 **L99** (§3-6 우리 Co·λ² 산술) | *"δ/R_t = 0.03 (2D 드럼 실험값 차용)"* 로 SE 4.5 × 10⁻³ × Bo 등 | 위와 같음 · 우리 드럼 Fr 0.083 은 측정 범위 밖 · 질량 보존상 k ≳ 0.1 [카드 추론] | **값이 의존하는 가정이 약하다** — 같은 식의 결과가 k 에 따라 ×0.43 – ×123 (§3-9) → **카드 문제 (그 산술의 한정어 보강 필요 · 고치지 않음)** |
| 같은 카드 **L190** (§10 항목 7) | *"드럼 Co 의 δ/R_t ≈ 0.03 = Gilchrist 2D 드럼의 기하 상사 값 — 3D · 배플 · 다른 채움에서는 다를 수 있다 (… 4 제곱이라 민감)"* | 'geometrical similarity' (k = δ0/L) = 이 논문의 말 (p.198) ✓ · 경고 방향 ✓ · 다만 **같은 2D · 같은 반 채움 안에서도** δ0/L 이 0.030–0.069 로 L/d 에 따라 변하고 (절편) Fr 에 따라 다르다 | **같은 방향 · 범위 보탬** (저자 귀속만 다름) |
| 후보 표 N-118 서지 | *"J.F. Gilchrist, D.V. Khakhar, J.J. McCarthy, J.M. Ottino … Chaos 9 (1999) 195–205"* | 첫 쪽 · DOI 10.1063/1.166390 | **저자 순서 다름** (나머지 같음) |
| 지시서의 PDF 서지 메모 | DOI 10.1063/1.166390 · PDF 12 쪽 | 같음 · 12 쪽 = AIP 표지 1 + 본문 11 | 같음 |

⇒ **의도 대조 결과: 일부** — 흐름층 두께 ÷ 길이 (k) 의 **정의 · 측정 · 기하 상사 가정은 이 논문이 출처** (채움) 이고 '4 제곱 민감' 은 그림 안 범위만으로 ×0.43–28 (채움 · 카드 산술) 이지만, **'0.03' 은 원문 인쇄값이 아니라 그림 4 기울기의 평균** (절편 때문에 점별 비는 0.030–0.069) · **조건 = Fr 1.6–6.2 × 10⁻⁴ · 반 채움 · 6 mm 준 2D · 0.8 / 2.0 mm 유리 · 비점착** · **3D 드럼에 대한 원문 진술은 없고** 우리 드럼 (Fr 0.083 · 30 % · parcel) 에 그대로 쓰면 안 된다 (k ≳ 0.1 추정 · 덤프 측정 필요) · 제1 저자는 Gilchrist 가 아니라 Khakhar.

---

## 0-2. ★ 공백 검사 G1–G4 — 우리 믹서 논지 문장을 이 논문이 이미 했나 (정독 출력 batch_157 끝 절과 같은 판정)

| # | 우리 공백 문장 (11-23 지시) | 판정 | 근거 (쪽 · 문장) | 반례 · 일부면 우리 문장을 이렇게 좁힌다 |
|---|---|---|---|---|
| **G1** | 점착 대비를 설계 변수로 혼합 결과 (덮임 ↔ 뭉침 · 섞임 ↔ 분리) 를 예측 | **없음** | *"We consider the mixing of similar, cohesionless granular materials"* (p.195) · *"we thus focus on mixtures of similar particles so that segregation does not occur"* (p.196) · 분리는 *"beyond the scope of this paper"* (p.200) · 끝 문단은 분리와 혼돈 이류의 '동적 균형' 을 *"a wealth of unexplored possibilities"* 로 남김 (p.204) | 좁힐 필요 없음.  가져올 것 = 비점착 같은 입자의 **혼합 영 모형** (점착 팔의 결과를 이 기준선 위에서 읽는다) |
| **G2** | 점착 입력을 따로 재고 (AFM · IGC · 접촉각 등) 혼합 결과를 미리 예측 | **없음** (점착 입력 0) | 다만 **비점착 혼합을 맞춤 값 없이 미리 낸 선례** 는 있다: k (그림 4 실측) + Savage f(ν) ≈ 0.025 (문헌 [34]) → IS(t) 가 실험과 맞음 — *"We note that there is no adjustable parameter in the model."* (p.202) · 예측 등록 표지는 없다 | 좁힐 필요 없음 (점착 아님).  우리 G2 의 '미리 예측' 형식 (입력을 따로 재고 · 맞춤 없이) 의 **비점착판 원형** 으로 인용할 수 있다 |
| **G3** | 회전 속도 최적을 입자 수준 맞교환 (덩어리 풀림 ↔ 벽 부착 손실 등) 으로 설명 | **없음** | 혼합 시험에서 회전 속도를 바꾸지 않는다 · Fr 은 그림 4 (층 두께) 의 두 값뿐 · 결과는 회전 수로 · 무차원 식 (10)–(13) 이 시간을 ω⁻¹ 로 잰다 · 최적 · 맞교환 · 벽 부착 말 없음 · *"In solids, more 'agitation'—tumbling in our case—does not imply better mixing"* (p.204 · 분리 맥락의 말) | 좁힐 필요 없음.  ★ 가져올 것 = **비점착 영 모형: 회전당 혼합은 rpm 과 무관, rpm 은 k(Fr) · D̄ (= 0.025 d̄²/k²) 를 거쳐서만 들어온다** [카드 산술] → 우리 rpm 팔의 '회전당 M 차이' 는 k(Fr) 변화 (덤프로 잰) 를 빼고 남는 몫만 점착 효과로 읽는다 |
| **G4** | 공정 × 재료 상태도 (회전 세기 × 점착 · Bond 수 등) 가 다른 재료로 옮겨 감 | **없음** | 상태도 · 점착 축 0 · 옮겨 가는 규칙은 **크기 (scale-up)** 뿐: *"the Péclet number increases, and therefore the effectiveness of the diffusion decreases with increasing system size"* (p.202) · *"in addition to the Péclet number, mixer shape significantly affects the rate of mixing"* (p.203) | 좁힐 필요 없음.  가져올 것 = 무차원 묶음 Pe = 20k³(L/d)² 로 크기 · 입경을 옮기는 틀 — 우리 G4 지도에 **Pe (또는 L/d)** 축을 같이 두어야 CGF parcel 결과를 실제 입경으로 옮길 수 있다 [카드 추론] |

---

## 1. 한 줄 요약
비점착 유리구를 반 채운 준 2D 회전 용기에서 '바닥 = 강체 회전 + 표면 얇은 흐름층 = 단순 전단' 의 연속체 기구학 모형 (반 채움 · 180° 대칭이면 층 중간이 중심에 고정 · 층 출입 유량이 같음) 을 세우고 층 모양이 늘 닮았다 (δ0/L = k) 고 두어, 원형 용기는 유선이 닫힌 정상 흐름이라 이류만으로 잘 안 섞이고 (둘레 선형) 타원 · 정사각 용기는 층 길이가 반 바퀴마다 바뀌어 유선이 엇갈리며 혼돈 이류 (둘레 지수 · Poincaré 혼돈 영역 · 층이 두꺼울수록 · 원에서 멀수록 넓음) 를 낸다는 것을 계산으로 보이고, 충돌 확산 (Savage 척도) 을 더한 모형이 정사각 · 타원 실험의 색 덩어리 섞임을 맞춤 없이 따라가며, Pe = 20k³(L/d)² 로 크기를 키우면 확산이 약해져 원형은 크게 느려지고 정사각은 덜 느려지므로 큰 믹서에는 비원형 모양이 낫다고 결론짓는다 — k 의 실측 (그림 4) 이 Nase 2001 의 드럼 충돌 수에 '0.03' 으로 쓰였다.

## 2. 메타
| 저자 | 저널 / 년 | DOI | 소재 | 연구 유형 |
|---|---|---|---|---|
| D. V. Khakhar · J. J. McCarthy · J. F. Gilchrist · J. M. Ottino\* (Northwestern Univ.) | Chaos 9 (1) (1999) 195–205 · 11 쪽 (+ AIP 표지) · 접수 1998-07-15 · 게재확정 1998-12-30 | 10.1063/1.166390 | 구형 **유리구** 지름 0.8 mm (Quackenbush · 본문) · 2.0 mm (그림 4 범례만) · 색 입자 (색 방법 [미확인]) · **비점착 · 같은 입자** · 전지 재료 없음 | 이론 (연속체 기구학 + 백색 잡음 확산) + 계산 (Poincaré · 덩어리 · IS) + 실험 (줄무늬 사진 · 덩어리 사진) — DEM · 압밀 없음 |

- **1저자 메모 (메인 세션) · 후보 표와의 대조**: 제목 · 학술지 · 권 9 · 쪽 195–205 · 연도 1999 · DOI = 같다 · **저자 순서가 다르다** (메모 · 후보 표 = Gilchrist 먼저 ↔ 원문 = Khakhar 먼저 · Gilchrist 셋째) · PDF 문서 정보의 제목 · 저자 칸은 비어 있다 (AIP 표지 페이지가 서지를 준다).
- **글의 꼴**: 머리 요약 상자 (p.195) → I. Introduction (p.195–196) → II. Transverse flow in 2D tumbling mixers — A. General problem (식 1–2 · 그림 1) · B. Specific case: convex, rotationally symmetric, half-filled mixers (식 3–13 · 그림 2) · C. Experiments · D. Results and discussion (식 14–15 · 그림 3–5) (p.196–199) → III. Transverse mixing (식 16–18) — A. Computational details (식 19–20) · B. Experiments · C. Results and discussion (그림 6–12) (p.199–202) → IV. Scale up of tumbling mixers (식 21–22 · 그림 13) (p.202–203) → V. Conclusions (그림 14) (p.203–204) → 감사 · 참고문헌 36 (p.204–205).  그림 14 · 표 0 · 번호 식 22 · SI 0.

---

## 3. 핵심 수치 · 식 (★ 전부 쪽 · 표지 병기)

### 3-1. ★ 흐름층 모형 — 식 (1)–(7) (p.196–198 · `eq_01`–`eq_07` · `eq_inline_a` · `eq_inline_b`)
| 식 | 내용 | 표지 |
|---|---|---|
| (1) | 바닥 (bed) = 중심 O 둘레 강체 회전: **v_r = 0 · v_θ = ωr** (원통 좌표) — *"the velocity in the bed is purely rotational"* | [인쇄] p.196 |
| (2) | 층 출입 속도 = 바닥 속도의 경계면 수직 성분: **v_y = −ωx** (얇은 층) · 축에 가장 가까운 표면 점 P 의 위쪽은 들어오고 아래쪽은 나간다 | [인쇄] p.197 |
| (3) | 층 안 하류 속도 **v_x = 2u(1 + y/δ)** (u = 층 평균 하류 속도 · y = 표면 수직 · 층 = −δ < y < 0 · 표면 2u · 경계 0) — *"the velocity profile within the layer is nearly simple shear"* (그림 1 캡션) | [인쇄] p.197 |
| (4) | **v_y = −ωx (y/δ)²** (연속 방정식 + 포물선 δ) | [인쇄] p.197 |
| 문장 안 | **δ = δ0[1 − (x/L)²]** (δ0 = 층 중간 두께 · *"Computations and experimental results indicate"* [10]) · **Q = Q0[1 − (x/L)²]** (식 4 적분) → **u = Q/δ ≡ constant** (*"a slightly more detailed model is given in Ref. 33"*) | [인쇄] p.197 · `eq_inline_a` |
| (5) | 반 채움이면 *"the entire bed passes through the layer in half a revolution of the mixer"* → 층 중간 (x = 0) 단위 길이당 유량 **Q0 = (πL²/2)·1/(π/ω) = ωL²/2** | [인쇄] p.197 |
| (6) | **u = ωL²/(2δ0)** — *"inversely related to the midlayer thickness"* | [인쇄] p.197 |
| 문장 안 | **δ0(t)/L(t) = k ≡ constant** — 층의 기하 상사 (*"as we shall see experiments indicate that this is indeed true"*) | [인쇄] p.198 · `eq_inline_b` |
| (7) | **u(t) = ωL(t)/(2k)** — 층 크기가 바뀌어도 상사 유지 · 평균 속도는 층 길이에 비례 · *"The flow becomes time invariant if all distances are scaled with L(t), and velocities with ωL(t)"* | [인쇄] p.198 |
| [카드 산술] | 층 중간 전단율 = dv_x/dy = **2u/δ0 = ω/k²** (식 3 · 7 · δ0 = kL) · 표면 속도 2u = ωL/k | 식 3 · 7 |
| [카드 산술] | **유량 항등식은 반 채움에 묶이지 않는다** — 식 (2) 를 상류 반쪽 (−L < x < 0) 에 적분하면 Q0 = ∫ω∣x∣dx = ωL²/2 · 원형 용기에서 L² = R² − h² (h = 중심 ↔ 표면 거리) 이므로 **어느 채움이든 L = 자유 표면 반 길이로 같은 식** (반 채움이면 L = R) | 식 2 · 5 |

### 3-2. 용기 모양 · 무차원 꼴 — 식 (8)–(13) (p.198 · `eq_08`–`eq_13` · `eq_inline_c`)
- 타원 (반장축 a · 반단축 b · 처음 각 α): **L(t) = ab/[b²cos²(ωt + α) + a²sin²(ωt + α)]^½** (식 8) · 사각형 (변 2a · 2b): L(t) = a/∣cos θ∣ (θ < θ_d 또는 ∣π − θ∣ < θ_d 또는 θ > 2π − θ_d) · 아니면 b/∣sin θ∣ · θ = (ωt + α) mod 2π · θ_d = tan⁻¹(b/a) (식 9) [인쇄].
- *"In the case of an ellipse, arbitrarily slow variation in geometry with rotation can be achieved in the limit b/a → 1; this, however, is not possible for a rectangular mixer. The flows defined above are clearly time periodic with period π/ω which corresponds to half a revolution of the mixer."* (p.198) [인쇄].
- 무차원 (길이 a · 시간 ω⁻¹ · 속도 ωa): **v̄_x = (L̄/k)(1 + ȳ/δ̄)** (식 10) · **v̄_y = −x̄(ȳ/δ̄)²** (식 11) · δ̄ = δ̄0[1 − (x̄/L̄)²] · 타원 L̄(t) = b̄/(b̄²cos²θ + sin²θ)^½ (식 12) · 사각형 L̄ = 1/∣cos θ∣ 또는 b̄/∣sin θ∣ (식 13) [인쇄].
- **무차원 매개변수 = 종횡비 b̄ = b/a 와 최대 중간 두께 δ̄0,max = k (L̄max = 1)** · *"The value of the parameter k may be directly obtained from experimental results."* (p.198) [인쇄].
- [카드 산술] 시간을 ω⁻¹ 로 쟀으므로 **같은 b̄ · k · D̄ 이면 회전당 결과는 ω 와 무관** — ω 는 k (그림 4 의 Fr 의존) 와 D̄ (식 20 · k 의 함수) 를 거쳐서만 들어온다.

### 3-3. 실험 조건 (p.198 · p.200 · `txt_p5_experiments_…` · `txt_p7_blob_experiment_…`)
| 항목 | 값 | 표지 |
|---|---|---|
| 입자 | 구형 유리구 **지름 0.8 mm** (Quackenbush) — 본문 · ⚠ 그림 4 범례에 **2.0 mm** 도 있다 (본문 언급 없음) | [인쇄] p.198 · Fig 4 |
| 용기 | **준 2D** · 여러 모양 · 크기 · 앞판 **유리** · 뒤판 **알루미늄 (접지 — 정전기 쌓임 방지)** · 두께 **6 mm (~8 입경)** [인쇄] (0.8 mm 이면 7.5 · 2.0 mm 이면 3.0 입경 [카드 산술]) · 크기 · 치수 [미확인] | [인쇄] p.198 |
| 회전 | 컴퓨터 제어 스테퍼 모터 (Compumotor) · **고정 각속도 · 구르기 영역** · rpm [미확인] · Fr = ω²L/g **1.6 × 10⁻⁴ · 6.2 × 10⁻⁴** (그림 4 범례 · L 이 무엇인지 [미확인]) | [인쇄] p.198 · Fig 4 |
| 채움 | **반 채움** (*"half filled with the glass beads"*) | [인쇄] p.198 |
| 흐름 사진 | CCD (Kodak Megaplus) · 느린 셔터 → 줄무늬 · 층 두께 분포 · 중간 두께 분석 · 경계 = *"the points at which an abrupt change in the direction of motion occurs"* | [인쇄] p.198–199 |
| 덩어리 실험 | 원형 색 입자 덩어리를 바닥의 원하는 자리에 놓고 일정 각속도 회전 · 시간마다 사진 | [인쇄] p.200 |
| IS | *"the normalized standard deviation of the concentration of tracer particles from the value for perfect mixing"* · 사진 문턱 → **격자 정사각형마다 색 입자 면적 몫 = 국소 농도 → 평균에서의 표준편차** (Danckwerts [35] · [36]) · 칸 크기 · 수 [미확인] | [인쇄] p.200 |
| 표면 각 | *"the angle of the free surface is independent of the rotation of the mixer"* (방향 바뀌어도) — 각 값 [미확인] | [인쇄] p.199 |

### 3-4. ★ 그림 4 — 흐름층 중간 두께 δ0/d vs 자유 표면 반 길이 L/d (p.199 · `fig_4.png` · digitized.csv) [판독 · 1-bit 300 dpi 원 화소 · 틀 = 화소 열 86 / 557.5 · 행 407 / 8 ↔ L/d 0 / 300 · δ0/d 0 / 15 · 눈금 31.4 · 26.6 px 간격과 일치]
| 계열 (범례) | (L/d, δ0/d) | δ0/L [카드 산술] |
|---|---|---|
| ■ 2.0 mm · Fr 1.6 × 10⁻⁴ | (38.8, 2.20) · (45.2, 3.12) · (70.0, 3.70) · (100.0, 4.70) | 0.057 · 0.069 · 0.053 · 0.047 |
| □ 0.8 mm · Fr 1.6 × 10⁻⁴ | (44.9, 2.84) · (100.2, 4.00) | 0.063 · 0.040 |
| ● 2.0 mm · Fr 6.2 × 10⁻⁴ | (122.2, 5.24) · (174.0, 6.69) · (244.6, 7.27) | 0.043 · 0.038 · 0.030 |
| ○ 0.8 mm · Fr 6.2 × 10⁻⁴ | (82.1, 4.85) · (≈122, ≈5.35 · 반쯤 가려짐) · (174.0, 7.18) · (245.0, 10.10) | 0.059 · 0.044 · 0.041 · 0.041 |
- **그려진 직선 둘** [판독 · 1 화소 굵기 직선 화소 289 · 302 개의 최소제곱 · rms 0.29 · 0.20 px]: **A δ0/d = 1.133 + 0.03568·L/d** (L/d 44–244) · **B δ0/d = 1.931 + 0.02426·L/d** (L/d 39–244) — 두 기울기 평균 **0.02997**.
- **직선 = 입경별 최소제곱선** [카드 산술]: 0.8 mm 표지 다섯 → 1.216 + 0.0354·L/d (= A) · 2.0 mm 일곱 → 1.970 + 0.0241·L/d (= B) ↔ Fr 별로 묶으면 Fr 1.6 × 10⁻⁴ 여섯 → 1.475 + 0.0293 · 6.2 × 10⁻⁴ 여섯 → 2.557 + 0.0249 (**그려진 직선과 다름**).  ⚠ 본문은 *"The data for each value of the acceleration fall on a straight line, which validates the assumption of geometrical similarity of the layer (k = δ0/L ≡ constant)"* (p.199) — 그림의 직선은 가속도 (Fr) 별이 아니라 입경별이다 (원문 안 어긋남 §3-10).
- **'k 상수' 의 범위**: 직선 절편 1.1–1.9 입경 → δ0/L = 기울기 + 절편 × d/L 이라 L/d 가 40 → 245 로 가면 0.064–0.073 → 0.040 · 0.032 (A · B) 로 줄어든다 · 측정 13 점의 δ0/L = **0.030–0.069 (중앙 0.044)** · 원점 지나는 맞춤 k = 0.043 (0.8 mm) · 0.037 (2.0 mm) · 0.040 (전체) [카드 산술].
- **Fr 과 L/d 가 함께 바뀐다**: Fr 1.6 × 10⁻⁴ 점은 L/d ≤ 100 · 6.2 × 10⁻⁴ 점은 ≥ 82 → 두 Fr 을 같은 L/d 에서 견줄 수 있는 곳은 82–100 뿐 (같은 0.8 mm: L/d 82 · Fr 6.2 × 10⁻⁴ 이 4.85 · L/d 100 · Fr 1.6 × 10⁻⁴ 이 4.00 → 높은 Fr 이 짧은 층에서도 더 두껍다 [판독]) · Fr 효과의 크기는 이 그림으로 가를 수 없다 [카드 판정].
- ⚠ 축 글자는 'δ₀' · 'L' 뿐 (/d 없음) · 캡션이 *"dimensionless … δ0/d … L/d"* 로 적는다 — 캡션을 따랐다 · 2.0 mm 의 L/d 245 = L 490 mm [카드 산술] (용기 크기 미기재라 검산 불가).

### 3-5. 혼돈 이류 — 그림 5–9 (p.199–201)
- **유선 엇갈림** (그림 5): 정사각 · 타원을 두 방향에서 그린 유선이 겹치는 회색 영역 = 가로 엇갈림 → *"The condition of intersection of streamlines, required for chaotic advection in 2D time-periodic flows is clearly satisfied in both cases."* (p.199) [인쇄].
- **Poincaré 단면** (반 바퀴마다 찍은 궤적 · 이류만 · w = 0 · p.200): 원 (b̄ = 1) = 규칙 운동 · KAM 곡선 = 유선 · b̄ < 1 = 혼돈 영역과 규칙 섬 · **b̄ 가 작을수록 혼돈 영역 ↑** (그림 6 · b̄ = 1.0 · 0.7 · 0.5 · δ̄0,max = 0.1) · **층이 두꺼울수록 혼돈 영역 ↑** (그림 7 · b̄ = 0.7 · δ̄0 = 0.05 · 0.10 · 0.15) — *"this is because the area in which transverse intersections between streamlines at different mixer orientations occur … increases with layer thickness"* (p.201) [인쇄].
- **덩어리 변형** (그림 8 · 확산 없음): 원 = 실 (filament) 로 늘어나되 천천히 · 타원 · 정사각 = 혼돈 영역의 덩어리가 접히며 늘어남 (*"homoclinic"*) · 규칙 섬의 덩어리는 거의 그대로 · 회전 수 [미확인] [인쇄 p.201].
- **둘레 길이** (그림 9 · 처음 = 1) [판독]: 정사각 6 · 7 · 8 · 9 바퀴 = 49.0 · 95.5 · 152.2 · 211.3 · 타원 5 · 6 · 7 · 8 · 9 · 10 · 12 · 14 = 23.4 · 40.1 · 57.8 · 80.6 · 108.1 · 128.3 · 177.4 · 242.4 · 원 12–24 바퀴 ≈ 4–9 (±1) → [카드 산술] 정사각 증가율 ln(211.3/49.0)/3 = **0.49 /바퀴 (e 배 2.1 바퀴)** · 타원 ln(242.4/40.1)/8 = **0.22 /바퀴 (4.4 바퀴)** · 원 ≈ +0.33 /바퀴 (선형) · *"the square has more widespread chaos and the rate of stretching is also higher"* (p.201) [인쇄].
- 처음 3–4 바퀴는 셋 다 거의 같다 (그림 9 · 둘레 < 10) — *"chaos does not imply that stretching takes place immediately; after three revolutions the stretching of the circular blob is relatively small"* (p.202 · 그림 10 맥락) [인쇄 · 판독].

### 3-6. 확산을 더한 모형과 실험 — 식 (16)–(20) · 그림 10–12 (p.199–202)
- 궤적: dx̄/dt̄ = v̄_x · **dȳ/dt̄ = v̄_y + w(t)** (식 16–17 · 흐름 방향 확산은 대류에 견줘 무시) · S(Δt̄) = ∫w dt′ (식 18) → 가우스 · **⟨S²⟩ = 2D̄_coll·Δt̄** · D̄ 는 ωa² 로 무차원 · 바닥 = P 둘레 회전 사상 · 층 안 입자만 무작위 이동 (p.199–200) [인쇄].
- 충돌 확산 (Savage [34] · 전단 흐름 입자 동역학 계산): **D_coll = f(ν)d²·dv_x/dy** (식 19 · ν = 고체 부피 분율 · 원문 기호 υ) · *"For ν = 0.55 and a coefficient of restitution about 0.9, which correspond roughly to the parameters for the system under consideration, the prefactor in Eq. (19) is f(ν) ≈ 0.025"* → **D̄_coll = 0.025 d̄²/k²** (식 20 · d̄ = d/a · 층 중간 전단율) · *"for simplicity, we take the diffusivity to be a constant"* · *"Previous studies have shown that Eq. (20) gives reasonable predictions"* [10, 24] (p.200) [인쇄].
- **그림 10** (타원 · 3 바퀴): D̄ = 0 · 0.0001 · 0.0003 계산 + 실험 · *"There is good agreement between theory and experiment for the case corresponding to the diffusivity calculated from Eq. (20)"* (p.202) — **어느 D̄ 가 식 (20) 값인지 · 그때의 k 와 d̄ 는 [미확인]** [인쇄].
- **그림 11** (정사각 · 덩어리 둘 · 0 · 4¼ · 5½ · 7¼ 바퀴): 계산 ↔ 실험 정성 일치 · 다양체를 따라 늘어남 · 규칙 섬의 입자 밀도가 낮음 (p.202) [인쇄].
- **그림 12** (정사각 IS) [판독]: 실험 0 · 0.25 · 0.5 · 0.75 · 1.0 · 1.25 · 1.5 · 1.75 · 2.0 · 2.25 · 2.5 바퀴 = **0.156** · 0.128 · 0.121 · 0.115 · 0.099 · 0.091 · 0.087 · 0.090 · 0.088 · 0.091 · **0.085** · 모형 0.25–2.5 = 0.139 · 0.105 · 0.0995 · 0.092 · 0.089 · 0.084 · 0.082 · 0.077 · 0.073 · **0.070** → 평균 ∣차∣ **0.011** (처음 값의 7 %) · 1.25 바퀴 뒤 실험은 0.087–0.091 에 머물고 모형은 계속 내려감 (2.25 바퀴 차 0.018) [카드 산술] · *"We note that there is no adjustable parameter in the model."* (p.202) [인쇄].
- [카드 산술] 처음 IS 0.156 = √(p(1 − p)) 면 색 면적 몫 p ≈ 0.025 (칸이 다 차거나 비는 극한 가정).

### 3-7. ★ 크기 키우기 — Péclet 수 · 식 (21)–(22) · 그림 13 (p.202–203)
- **Pe = (δ0²/D_coll)/(L/u) = δ0²u/(L·D_coll)** (식 21 · 확산 시간 ÷ 이류 시간) → δ0 = kL · 식 (19) 로 **Pe = 20k³(L/d)²** (식 22) · *"Thus the Péclet number increases, and therefore the effectiveness of the diffusion decreases with increasing system size. The Péclet number for the experimental systems discussed in Sec. III is Pe ≈ 100."* (p.202) [인쇄].
- [카드 산술] 식 (20) · (22) 를 L̄ = 1 에서 엮으면 **Pe = k/(2D̄)** → 실험 Pe ≈ 100 이 그림 10 의 D̄ 0.0001 · 0.0003 이면 k = **0.02 · 0.06** (그림 4 점별 0.030–0.069 와 같은 범위 · 혼돈 계산의 0.1 보다 작다) · k = 0.1 이면 L/d ≈ 71 (0.8 mm 에서 L ≈ 57 mm) · k = 0.044 이면 L/d ≈ 242.
- **그림 13** (계산 · 큰 Pe_L = 10⁴ ↔ 작은 Pe_S = 10² = 크기 10 배 · 원 ↔ 정사각 · 처음 IS = 0.5 = 50 % 완전 분리의 이론값 · (a) 위아래로 층을 쌓은 시작 (*"somewhat more practical"*) · (b) 왼쪽 반 ↔ 오른쪽 반) [판독 · 20 바퀴]: **(a) 큰 원 0.448 · 큰 정사각 0.331 · 작은 원 0.297 · 작은 정사각 0.166** · (b) 0.413 · 0.398 · 0.300 · 0.171 → 감쇠 (0.5 − IS)/0.5 = (a) 10 · 34 · 41 · 67 % · (b) 17 · 20 · 40 · 66 % [카드 산술].
- 원문 해석: *"One of the initial conditions favors the circular geometry"* (= (b) · 큰 원 ≈ 큰 정사각) · *"the horizontally layered case makes it clear that the circle is a poor mixer"* · 원은 크기가 커지면 크게 느려지고 정사각은 덜 · *"comparing at equal sizes (i.e., equal Péclet numbers) we see that the square container mixes faster than the circular one for both the sizes considered here"* (p.203) [인쇄].
- [카드 산술] IS 를 Lacey 꼴로 옮기면 (σ_r 무시) M ≈ 1 − (IS/0.5)²: 20 바퀴 (a) 0.20 · 0.56 · 0.65 · 0.89 · (b) 0.32 · 0.37 · 0.64 · 0.88.  혼합 계산의 k · 입자 수 · 칸 크기 [미확인].

### 3-8. 일반화 · 분리 (p.203–204 · 그림 14)
- **덜 채운 타원** (그림 14): 자유 표면이 중심에서 h = 0.05a · b̄ = 0.7 · δ̄0,max = 0.1 · 층의 위아래 운동을 넣은 모형 · *"Momentum effects are neglected in the model"* · 혼돈 영역 있음 (캡션 · p.204) [인쇄].
- *"Using nonsymmetric mixers would introduce a greater deviation from the geometry of poor mixing typical of circular containers … and would perhaps produce more widespread chaotic advection."* · V 블렌더 · 이중 원뿔 블렌더에도 혼돈 이류 요소가 있다 [36] · *"more studies focusing on the special aspects of granular flows (e.g., flow in thin layers) … are needed"* (p.204) [인쇄].
- 분리: *"In granular materials mixing and segregation occur in parallel. In solids, more 'agitation'—tumbling in our case—does not imply better mixing. … a dynamic balance between chaotic advection trying to destroy large scale inhomogeneities and the de-mixing caused by segregation."* (p.204) [인쇄].

### 3-9. ★ 우리 드럼 믹서에 대입 — k · 흐름층 속도 · 전단율 · Co · Pe [우리 산술 · 카드 추론]
우리 값 (읽기만): B2-U 덱 `docs/reviews/mixer_first8_launch_preparation_20261106/planned_assets/PRECAL_R1_B2_U/` (`deck_meta.json` · `in.mixer` · `Drum.stl` — B1 · B2 같은 기하) · `docs/reviews/mixer_b2_u_development_20261122/README.md` (Bo_SE B1-U 0.21244 · B2-U 21.244 · γ_AM/γ_SE 0.1 · γ_W/γ_SE 0.00256) · `docs/reviews/mixer_b1_pair_return_20261122/README.md` (입자 수 · M).

| 항목 | 우리 드럼 | 이 논문 | 비고 |
|---|---|---|---|
| 용기 | **39 각형** (꼭짓점 반지름 12.583 mm · 변 중점 12.542 mm) · 축 길이 **5.033 mm** (R/2.5) · 끝판 (Front · Back) 이 드럼과 함께 회전 | 원 · 타원 · 정사각 · 두께 6 mm · 앞 유리 · 뒤 알루미늄 | 39 각형의 반 길이 변동 ≈ 1 − cos(π/39) = **0.32 %** → 이 논문 틀에서 **원형 = 정상 흐름 · 혼돈 이류 없음** [카드 추론] |
| 회전 | 주기 0.7825 s = **76.68 rpm** · ω 8.030 rad/s · **Fr = ω²R/g = 0.0827** (ω/ω_c 0.288) · **2 바퀴** | Fr 1.6 × 10⁻⁴ · 6.2 × 10⁻⁴ (그림 4) · 혼합 2.5–25 바퀴 | Fr **133–517 배** |
| 채움 | 고체 440 mm³ (AM 259.8 + SE 180.2) ÷ 드럼 2,493 mm³ = 0.177 → 겉보기 채움 **0.28–0.32** (충전 0.64–0.55) · 덱 계획 0.30 (충전 0.60) | **반 채움** | 30 % 면 자유 표면 반 길이 **L = 11.92 mm = 0.948 R** · 바닥 체류 시간이 반지름마다 달라 '기하 성분' 섞임이 생긴다 (p.196 의 반대 경우) [카드 산술 · 추론] |
| 입자 | parcel (CGF 151.4) SE d 0.1514 · AM_S 0.6056 · AM_P 1.3626 mm · 99,158 · 708 · 134 개 | 유리 0.8 · 2.0 mm 한 종 | L/d **SE 78.8 · AM_S 19.7 · AM_P 8.8** · 축 길이/d 33.3 · 8.3 · 3.7 (논문 셀 7.5 · 3.0) — 우리 드럼도 AM 에게는 '준 2D' 두께 |
| 그림 4 직선을 우리 L/d 에 대면 | SE (L/d 78.8 · 측정 범위 안): δ0/L **0.050 (A) · 0.049 (B)** · AM_S (19.7) 0.093 · 0.122 · AM_P (8.8) 0.165 · 0.245 (**범위 밖 외삽**) | 기울기 0.024 · 0.036 | 같은 Fr 이라는 전제가 이미 깨짐 (133–517 배) |
- **질량 보존 (식 7) 의 결과** [카드 산술 · 우리 ω · L]: k = 0.03 → u = ωL/(2k) **1.60 m/s** · 표면 3.19 m/s · 전단율 ω/k² **8,922 s⁻¹** · k = 0.05 → 0.96 m/s · 3,212 s⁻¹ · k = 0.1 → 0.48 m/s · 803 s⁻¹ · k = 0.15 → 0.32 m/s · 357 s⁻¹.  무차원 꼴 u/√(gL) = **√Fr_L/(2k)** (Fr_L = ω²L/g = 0.078) → 우리 0.03 이면 4.7 ↔ 이 논문 (Fr 1.6–6.2 × 10⁻⁴ · k 0.03–0.07) 0.09–0.41.
- **그래서 k ≳ 0.1** [카드 추론 · 가정]: 길이 2L = 24 mm 의 경사 (동적 각 β 30–40° 가정 · 원문 · 우리 모두 값 없음) 를 마찰 없이 미끄러져도 √(2g sinβ·2L) ≈ 0.48–0.55 m/s → 층 평균 속도 u ≤ ≈0.5 m/s 면 k ≥ ωL/(2·0.5) ≈ **0.10** (표면 속도 2u ≤ 0.55 면 ≈0.17).  ⇒ 우리 드럼의 흐름층은 그림 4 의 0.03 보다 **3–6 배 두꺼울 것** — 덤프로 확인 전 [미확인].
- **Co 민감도** (Nase 식 34 꼴 · Co·λ² = (8/3)·Bo·g·k⁴/(R_SE ω²) = 5,360·Bo·k⁴ · R_SE 75.7 µm · λ² 미정 · Nase 카드 §3-6 과 같은 식 · ω 는 B 덱 값):

| k | B1-U SE–SE (Bo 0.21244) | B2-U SE–SE (Bo 21.244) | ×(k/0.03)⁴ |
|---|---|---|---|
| 0.0243 (기울기 B) | 4.0 × 10⁻⁴ | 0.040 | 0.43 |
| **0.03** (Nase) | 9.2 × 10⁻⁴ | **0.092** | 1 |
| 0.044 (점별 중앙) | 4.3 × 10⁻³ | 0.43 | 4.6 |
| 0.069 (점별 최대) | 0.026 | 2.6 | 28 |
| 0.1 (계산 기본 · 우리 하한 추정) | 0.11 | **11** | 123 |
| 0.15 | 0.58 | 58 | 625 |

- ⇒ **B2-U 의 SE–SE 가 Nase 의 'Co ≈ 1' 어느 쪽인지 (충돌 지배 ↔ 점착 지배) 는 k 선택이 정한다** · B1-U 는 k 0.15 까지도 Co·λ² < 1 [우리 산술 · λ² 미정].
- **충돌 상대 속도 척도 d·γ̇** (SE parcel 0.1514 mm) [카드 산술]: k 0.03 → 1.35 m/s · 0.1 → 0.12 m/s · 0.2 → 0.030 m/s ↔ dev-u 의 SE–SE '붙는 속도 상한' 18.7 · 46.6 mm/s (벽 103 · 지금 모델 0.16) [우리 · CLAUDE.md 믹서 줄] — 논지 §2-4 '살아남는 접촉' 판정도 k 에 달린다 [카드 추론].
- **Pe (식 22) for 우리 드럼** [우리 산술]: SE L/d 78.8 → k 0.03 · 0.05 · 0.1 = Pe **3.3 · 15.5 · 124** · AM_P L/d 8.8 → 0.04 · 0.19 · 1.5 → 이 논문 틀로는 **확산 지배 (실험실 믹서와 같은 쪽)** · 거친 입자 (CGF 151.4) 는 L/d 를 151 배 줄여 Pe 를 실제 입경 계보다 ≈2.3 × 10⁴ 배 작게 만든다 [카드 산술 · 같은 드럼 크기 · 점착 무시].
- **IS 꼴 비교 (직접 대조 금지 · 크기 감각만)**: 이 논문 작은 원 (Pe 10² · 층 쌓은 시작) 은 2 바퀴에 IS ≈ 0.452 (작은 정사각 0.441) [판독] → M ≈ 1 − (0.452/0.5)² ≈ 0.18 (0.22) [카드 산술] ↔ 우리 B1 (층상 충전 · 2 바퀴) M 0.84–0.97 (16×16×4 · 12×12×3 · 8×8×2 · N0 · U · C) [우리 · B1 개발 판독] — 우리 드럼이 회전당 훨씬 빨리 섞인다 · 원인 후보 = Fr 500 배 · 두꺼운 층 · 작은 Pe · 3 상 · 30 % 채움 · M 정규화 (E0 기준 분산) [카드 추론 · 판정 아님].

### 3-10. 원문 안 어긋남 (§11 에 다시)
① 서론 Fr 정의 *"Fr = ωL²/g"* (p.195 · 차원이 맞지 않음) ↔ 그림 4 캡션 *"Fr = ω²L/g"* (p.199) · `eq_inline_d` · `eq_inline_e` ② 본문 *"data for each value of the acceleration fall on a straight line"* ↔ 그려진 두 직선 = 입경별 최소제곱선 [카드 산술] ③ 'k ≡ constant' ↔ 직선 절편 1.1–1.9 d (점별 δ0/L 0.030–0.069) ④ 실험 절은 0.8 mm 만 ↔ 그림 4 에 2.0 mm (6 mm 셀 = 3 입경) ⑤ 그림 4 축 글자 'δ₀' · 'L' (/d 없음) ↔ 캡션 무차원 ⑥ IS 를 *"normalized standard deviation"* 라 부르나 처음 값 0.5 (그림 13) = 정규화 안 한 σ ⑦ 혼돈 계산 k = 0.05–0.15 ↔ 실측 기울기 0.024–0.036 · 확산 계산 (그림 10–13) 의 k 미기재 — *"k may be directly obtained from experimental results"* 와 어떻게 이어지는지 말 없음.

---

## 4. ★ 방법 — 모형 · 측정 사슬 · 계산

### 4-1. 모형
- **2 영역 연속체 기구학**: 바닥 (강체 회전 · 식 1) + 흐름층 (단순 전단 · 포물선 두께 · 식 3–4) · 층 출입 = 바닥 속도의 경계 수직 성분 (식 2 · 얇은 층) · 반 채움 + 180° 대칭 + 볼록 → P = 중심 · 층 대칭 · 출입 유량 같음 · **준정상** (*"If we now assume that the layer geometry changes slowly with time compared to the dynamics of the flow, the flow in the layer is quasisteady and similar to that for a circular mixer with the same layer geometry"* p.197) · 층 상사 (k).
- 운동량 방정식을 풀지 않는다 (*"Prediction of the time-varying flow … would require the (numerical) solution of the mass and momentum balance equations"* p.197 — 이 논문은 그 대신 기구학 · 상사 가정).
- 혼합 = 궤적 적분 (이류) + 층 안 백색 잡음 (충돌 확산 · 상수 D) · 바닥 = 회전 사상.

### 4-2. 측정 사슬 (재구성)
유리구 반 채움 → 고정 각속도 회전 (스테퍼) → 느린 셔터 CCD 줄무늬 → 운동 방향이 꺾이는 점을 이어 층 경계 → 두께 분포 · 중간 두께 δ0 · 반 길이 L (용기 방향을 바꿔 가며 · 여러 용기 · 두 Fr) → 그림 4 → k / 덩어리 실험: 색 입자 원형 덩어리 → 회전 → 사진 → 문턱 → 격자 정사각형별 색 면적 몫 → 표준편차 = IS (그림 12).

### 4-3. 계산
- 유선: 식 (14)–(15) (t̄ 고정 · 가상 변수 s) · Poincaré: 이류 (w = 0) 궤적을 반 바퀴마다 · 여러 처음 조건 · 덩어리: 원 안에 고르게 둔 많은 입자의 궤적 (입자 수 · 적분법 · 시간 간격 [미확인]) · 확산: 층 안 입자에 분산 2D̄Δt̄ 의 가우스 이동 · D̄ = 식 (20) (p.200) [인쇄].
- 입력 = k (실측 또는 지정) · b̄ · D̄ (= 0.025 d̄²/k²) — **맞춤 값 0** (p.202).

### 4-4. ★ 입자 처리 · DEM 한계 · 소성 · 차원 · 탈압
- **(i) DEM 한계 = 말 없음** — DEM 을 쓰지 않는다.  입자 계산은 인용뿐: 회전 원통 흐름 계산 [30–32] (p.197) · Savage 의 전단 흐름 입자 동역학 [34] (확산 계수 f(ν) 의 출처 · p.200).  모형 스스로의 한계 문장: 준정상 가정 (p.197) · *"for simplicity, we take the diffusivity to be a constant"* (p.200 — 실제로는 입상 온도 · 고체 분율에 따라 변함) · *"Momentum effects are neglected in the model"* (그림 14 캡션) · 분리 *"beyond the scope"* (p.200).
- **(ii) 소성 · 큰 변형 = 논의 없음** (단단한 유리구 · 접촉 법칙 없음).
- **(iii) 차원**: 준 2D 실험 (6 mm) + 2D 모형.  3D 이전 = *"The flow of similar particles in a rotating cylinder operating in the rolling regime is two dimensional (2D) and steady"* · *"Axial mixing occurs due to diffusion alone, since there is no axial flow"* (p.196) 뿐 — 앞 · 뒤 판 마찰 · 3D 측정 · 축 방향 확산의 크기 없음.
- **(iv) 탈압 = 없음** (압력 없음).

### 4-5. 기법 미니 용어집
- **구르기 영역 (rolling regime)** = 표면이 평평하고 얇은 층이 연속으로 흐르는 회전 영역 · 그 아래 느린 회전 = **무너짐 영역 (avalanching)** — 쐐기 모양 덩이가 간헐적으로 떨어짐 · 반 채움이면 쐐기가 겹치지 않아 섞임이 느림 (p.196).
- **흐름층 (flowing / cascading layer)** = 자유 표면 아래 입자가 흐르는 얇은 층 · 그 아래는 강체처럼 회전하는 **바닥 (fixed bed)**.
- **기하 상사 (geometrical similarity)** = 용기가 돌아 층 길이가 바뀌어도 두께 ÷ 길이가 같은 것 (k).
- **혼돈 이류 (chaotic advection)** = 확산 없이 흐름만으로 물질선이 지수적으로 늘어나 섞이는 것 · 2D 에서는 시간에 따라 바뀌는 (주기) 흐름의 유선이 엇갈려야 생긴다.
- **Poincaré 단면** = 주기마다 (여기선 반 바퀴) 입자 자리를 찍은 그림 — 닫힌 곡선 (KAM 곡선 · 규칙 섬) ↔ 흩어진 점 (혼돈 영역).
- **호모클리닉 덩굴 (homoclinic tendril)** = 혼돈 흐름에서 덩어리가 접히며 생기는 가는 실.
- **IS (intensity of segregation)** = 국소 농도의 평균에서의 표준편차 (여기선 정규화 안 함).
- **Péclet 수** = 확산 시간 ÷ 이류 시간 — 클수록 확산이 덜 중요.

---

## 5. Figure set ★ (크롭 63 장 = `litdb/figures/khakhar1999_chaotic_mixing_granular_2d_tumbling_mixers_flowing_layer/`)
| 그림 · 식 | 내용 | 크롭 | 우리 활용 |
|---|---|---|---|
| Fig 1 | 임의 볼록 용기의 흐름: 층 (회색) · O 중심 원호 · P · L₁ · L₂ · 출입 속도 · β | `fig_1.png` | 흐름층 정의 그림 (덤프 측정 규약) |
| Fig 2 | 반 채운 180° 대칭 용기: 층이 P 에 대칭 · δ · L | `fig_2.png` | 반 채움 가정 |
| Fig 3 | 타원 b̄ = 0.5 줄무늬 사진 (위 · 점선 = 층 경계) ↔ 모형 유선 (아래) | `fig_3.png` | 층 경계 판정 (운동 방향 꺾임) |
| Fig 4 | ★ δ0/d vs L/d · 0.8 · 2.0 mm · Fr 1.6 · 6.2 × 10⁻⁴ · 두 직선 | `fig_4.png` · digitized.csv | ★★ k (= Nase 의 δ/R_t) 의 원 자료 |
| Fig 5 | 정사각 · 타원 두 방향 유선 · 엇갈림 영역 (회색) | `fig_5.png` | 혼돈 조건 |
| Fig 6 | Poincaré · 타원 b̄ 1.0 / 0.7 / 0.5 · δ̄0,max 0.1 | `fig_6.png` | 원 = 규칙 (우리 39 각형) |
| Fig 7 | Poincaré · b̄ 0.7 · δ̄0 0.05 / 0.10 / 0.15 | `fig_7.png` | 층 두께가 혼돈을 키움 |
| Fig 8 | 덩어리 변형 (확산 없음) · 정사각 · 타원 · 원 (안쪽: Poincaré · 처음 덩어리) | `fig_8.png` | 정성 |
| Fig 9 | 둘레 길이 vs 회전 · 원 (선형) · 타원 · 정사각 (지수) | `fig_9.png` · digitized.csv | 늘어남 속도 |
| Fig 10 | 타원 · 3 바퀴 · D̄ 0 / 0.0001 / 0.0003 + 실험 | `fig_10.png` | 확산이 구조를 지움 |
| Fig 11 | 정사각 · 덩어리 둘 · 0 · 4¼ · 5½ · 7¼ 바퀴 · 계산 ↔ 실험 | `fig_11.png` | 맞춤 없는 대조의 꼴 |
| Fig 12 | 정사각 IS vs 회전 · 실험 ● ↔ 모형 ○ | `fig_12.png` · digitized.csv | IS 대조 (평균 차 0.011) |
| Fig 13 | IS vs 회전 · 원 / 정사각 · 큰 (Pe 10⁴) / 작은 (Pe 10²) · (a) 층 쌓은 시작 (b) 좌우 시작 | `fig_13.png` · `fig_13a.png` · `fig_13b.png` · digitized.csv | ★ 크기 · 모양 · 처음 상태 · 우리 층상 충전 ↔ (a) |
| Fig 14 | 덜 채운 타원 (h = 0.05a) Poincaré | `fig_14.png` | 채움 ≠ 반 |
| 식 (1)–(22) | 번호 식 전부 (바닥 · 출입 · 층 속도 · 유량 · 평균 속도 · 상사 · 용기 길이 · 무차원 · 유선 · 궤적 · 잡음 · Savage · Pe) | `eq_01_…` – `eq_22_…` | ★ 흐름층 · 확산 · Pe 식 |
| 문장 안 식 5 | (a) δ · Q 포물선 · u = Q/δ (b) δ0/L = k (c) b̄ · δ̄0,max = k (d) 서론 Fr = ωL²/g (인쇄 그대로) (e) 그림 4 캡션 Fr = ω²L/g | `eq_inline_a` – `eq_inline_e` | 정의 · 원문 안 어긋남 근거 |
| 근거 문단 20 | 초록 · 머리 상자 · 영역 · 2D 정상 · 반 채움 대칭 · 반 바퀴 유량 · 실험 · 층 경계 · 그림 4 본문 · 잡음 · 계산 · Savage · IS 정의 · Poincaré · 둘레 · 맞춤 없음 · Pe · 그림 13 · 결론 · 일반화 + 분리 | `txt_p*.png` | 원문 인용 |
- 그림 크롭은 도구 관례대로 **캡션 제외** (캡션 = `figures.json`) · 표 없음 · 전부 원 래스터 해상도 (그림 1 · 2 · 5 = 600 dpi · 나머지 300 dpi · 그림 8 원본 100 dpi) 로 다시 자름.

## 6. Post-processing ★
- **원문**: 줄무늬 사진에서 층 경계 · 두께 → 그림 4 직선 (맞춤 방식 [미확인]) · IS = 칸 농도 표준편차 · 둘레 길이 · Poincaré.
- **안 한 것**: 층 속도 · 전단율의 직접 측정 (기구학 가정에서 유도) · 동적 각 값 · rpm · 용기 크기 · 반복 · 오차 (그림 12 의 오차 막대만 · 정의 [미확인]) · 3D · 다른 채움 측정.
