Repository: yonghoon7153-source/Yonghoon-DEM-DFT

# 📚 LITDB — 문헌 단일 시스템 (**SE·DFT 축 + DEM·MPM 축, 두 트랙**)

> **앞으로 논문은 여기서만 본다.** 여러 곳(db/literature, kb/papers, db/properties, Excel)에 흩어진 문헌을 한 곳에서 생각·참고·비교하기 위한 통합 MD 시스템.

## 왜 트랙이 둘인가
`INDEX.md` 는 argyrodite 전해질 축이라 접촉역학·MPM·건식전극 digest 가 들어갈 자리가
없다. 그래서 한때 64편이 **어느 인덱스에도 없었다**(open_items #7). 축을 나눠 그 구멍을
닫았고, 한 분모로 세면 “159편 중 98편 미언급” 같은 **가짜 미결**이 나온다
(`comparison_vs_ours.md:8`). 분리는 실측 근거가 있는 결정이다 — 합치지 말 것.

⚠ 이 표의 **편수는 적지 않는다.** 손으로 쓴 수는 반드시 낡는다(README 자신이 세 번 틀렸다).
현재값은 `python3 tools/litdb/build_index.py --check` 로 본다.

File: litdb/papers/kim2013_mixing_method_dry_wet_ball_mixer_lco_li2s_p2s5_composite_cathode.md
<!-- digest 표준 양식 확장 (paper-level STANDALONE). ★ = 사용자가 특히 원한 항목. 깊이 기준 = bazzoun2026_dem_fem_rnm_ionic.md ·
     본 카드 = kollenda2024_time_sensitivity_calendered_electrode_springback_storage.md (절 번호 · 머리 상자 · 서지 표 · 그림 표 꼴) ·
     형식 이웃 = nam2018_dry_vs_slurry_mixed_electrode_binder_coverage_premixing_pouch.md (건식 ↔ 습식 혼합 · 같은 조성) · kissel2025_cathode_mixing_quality_cam_utilization_reproducibility_press_cells.md (혼합 질 ↔ 셀 성능).
     쪽 표기 = 학술지 인쇄 쪽 p.476–481 (PDF 쪽 n = 인쇄 475 + n).  SI 없음.  번호 붙은 식 · 인라인 식 없음.
     값 표지: [인쇄] = 본문 · 표 · 그림 안 글자로 적힌 값 · [판독] = 그림에서 읽은 값 — 이 논문의 그림 3–6 은 **300 dpi 래스터** (벡터 아님) 라서
     박힌 원본 화상 (xref 36 · 37 · 54 · 53) 의 픽셀을 그 화상 안 눈금 표시로 맞춘 직선 눈금에 옮겨 읽었다 (눈금 맞춤 잔차 ≤ 0.14 mAh/g · 0.0015 V ·
     표지 = 세로 픽셀 범위의 가운데 · 재현 = litdb/figures/<slug>/digitized.csv 130 행) · [판독 ≈] = 표지가 겹친 Nyquist 그림 (±20 / ±35 ohm·cm²) ·
     [카드 산술] = 인쇄 · 판독 값으로 이 카드가 계산한 값 (식 병기) · [카드 추론] = 이 카드의 해석 · [미확인] = 원문 (본문 6 쪽 전수) 에 없음.
     본문은 텍스트 층 (PyMuPDF) 과 렌더 이미지로 다 읽었다 (지수 · 첨자는 렌더로 대조). -->
# 같은 조성 (LiCoO₂ : 78Li₂S·22P₂S₅ 유리세라믹 SE : Super P = 39 : 59 : 2 wt) 을 세 방식으로 섞으면 — 건식 손 막자 ↔ 초음파 + 톨루엔 습식 손 막자 ↔ 초음파 + 습식 고속 볼 믹서 — 첫 방전 60.6 · 91.0 · 112.7 mAh/g [판독 Fig. 4a] · 50 사이클 용량 유지 63 · 49 · 75 % (초록은 73 %) · 계면 저항 (1 사이클 충전) 1345.3 · 754.7 · 407.1 (표 2 단위 'Ω' ↔ 그림 5 축 ohm·cm²) · dQ/dV 봉우리 차 0.157 · 0.111 · 0.083 V — 기공 · 두께 · 입경 · 혼합 지수 없음 (SEM/EDX 정성뿐) · 그림 3 은 본문의 '방법 3 = 139 / 113' 을 보이지 않는다 (범례 색도 그림 4–6 과 반대) · 약 195 MPa (카드 산술) 성형 뒤 압력을 빼고 코인셀 — Kim · Eom · Noh · Shin (J. Power Sources 244, 2013)

> slug `kim2013_mixing_method_dry_wet_ball_mixer_lco_li2s_p2s5_composite_cathode` · DOI `10.1016/j.jpowsour.2012.11.049` · type `experiment (황화물 유리세라믹 SE 복합 양극의 혼합 방법 비교 — 건식 손 막자 · 초음파 + toluene 습식 손 막자 · 초음파 + 습식 고속 볼 mixer · FE-SEM/EDX morphology (정성) · In 반쪽 코인셀 0.06 mA/cm² 50 사이클 · EIS impedance · dQ/dV · 4 t 일축 성형 (약 195 MPa 카드 산술) 뒤 압력 해제 · powder · slurry — 계산 없음 · SI 없음)` · PDF `fd974283-86._Effect_of_mixing_method_on_the_properties_of_composite_cathodes_for_all-solid-state_lithium_batteries_using_Li2S_P2S5_solid_electrolytes.pdf` · digested `2026-11-22` · status ✅
>
> **저자**: Junghoon Kim (a) · Minyong Eom (b) · Sungwoo Noh (b) · **Dongwook Shin\*** (a) — a Division of Materials Science & Engineering, Hanyang University, Seoul · b Department of Fuel Cells and Hydrogen Technology, Hanyang University, Seoul · *J. Power Sources* **244** (2013) 476–481 · 접수 2012-09-18 · 수정 2012-11-13 · 승인 2012-11-16 · 온라인 2012-11-23 · © 2012 Elsevier B.V. · 연구비 = 지식경제부 소재원천기술개발 (10037233) · 한양대 연구비 (HY-2005-M) [인쇄 p.476 · p.481].  6 쪽 · SI 없음.
> **이웃 카드 (링크만)**: [`kawaguchi2017_dry_coating_parametric_na2so4_model_se`](kawaguchi2017_dry_coating_parametric_na2so4_model_se.md) (이 논문을 ref 12 로 인용 — 후보 표 근거 L232) · [`nakamura2020_dry_coating_ncm_li3ps4_core_shell`](nakamura2020_dry_coating_ncm_li3ps4_core_shell.md) (ref 22 로 인용 — L337) · [`nam2018_dry_vs_slurry_mixed_electrode_binder_coverage_premixing_pouch`](nam2018_dry_vs_slurry_mixed_electrode_binder_coverage_premixing_pouch.md) (LPSCl 계 건식 ↔ 슬러리) · [`kissel2025_cathode_mixing_quality_cam_utilization_reproducibility_press_cells`](kissel2025_cathode_mixing_quality_cam_utilization_reproducibility_press_cells.md) (손 막자 ↔ 진동밀 · 셀 흩어짐) · [`sakuda2011_pld_sulfide_se_coated_licoo2_composite_cathode`](sakuda2011_pld_sulfide_se_coated_licoo2_composite_cathode.md) (같은 LiCoO₂ + Li₂S–P₂S₅ 계 · 코팅 쪽) · [`kamaya2011_lgps_lithium_superionic_conductor`](kamaya2011_lgps_lithium_superionic_conductor.md) (이 논문의 ref 3).
> **판독 원자료**: `litdb/figures/kim2013_mixing_method_dry_wet_ball_mixer_lco_li2s_p2s5_composite_cathode/digitized.csv` (130 행 — 그림 3 곡선 끝 6 · 그림 4a 방전 36 + 충전 3 · 그림 4b 용량 유지 31 · 그림 4c 쿨롱 효율 22 · 그림 5 Nyquist 끝 · 꼭대기 26 · 그림 6 dQ/dE 봉우리 6) · 그림 크롭 33 장 (그림 6 + 패널 8 + 표 2 + 근거 문단 17 — 그림 6 · 표 2 는 다시 자름) — `figures.json`.  **번호 붙은 식 · 인라인 식 없음** (실험 논문) — 식 크롭 0.

---

## 0. 결론 먼저 — 우리 질문에 대한 답

**한 문장**: 황화물 유리세라믹 SE (78Li₂S·22P₂S₅ · 8.5 × 10⁻⁴ S/cm) 가 무게로 59 % 인 **LiCoO₂ 복합 양극**을 ① 마노 막자로 손 건식 혼합 ② 톨루엔에 넣고 초음파 → 입자가 흐를 만큼만 용매를 남기고 증발 → 손 막자 습식 혼합 → 130 °C 건조 ③ ② 와 같되 습식 혼합을 **고속 볼 믹서**로 바꾸어 만들고, 약 195 MPa (4 metric tons · Ø16 mm [카드 산술]) 로 SE 층과 함께 누른 뒤 압력을 빼고 In 반쪽 코인셀로 재면, **③ 이 첫 방전 (112.7 mAh/g [판독]) · 50 사이클 유지 (75 % [인쇄]) · 쿨롱 효율 · 계면 저항 (407.1 · 표 2) · 분극 (ΔV 0.083 V · 표 1) 모두 가장 좋고 ① 이 가장 나쁘며, ② 는 처음엔 ① 보다 좋다가 30 사이클 뒤 급히 떨어져 50 사이클 유지 49 % 로 ① (63 %) 보다 낮아진다** — 저자는 이를 SEM/EDX 에서 본 **입자 분포 (LiCoO₂ · Super P 덩어리) 의 균일도 → 입자 사이 '접촉 환경' → 계면 저항 → 분극** 의 사슬로 설명한다 (정성 · 미세구조 정량 없음).

| 우리 질문 | 이 논문이 주는 것 | 표지 · 쪽 |
|---|---|---|
| ① 무엇을 (재료 · 조성 · 공정) | **LiCoO₂** (제조사 · 입경 · 코팅 [미확인] — 코팅 언급 없음) : **78Li₂S·22P₂S₅ 유리세라믹** (자체 합성 · 행성 볼밀 520 rpm 25 h → 160 °C 핵생성 · 230 °C 결정 성장 · **8.5 × 10⁻⁴ S cm⁻¹** · 측정 온도 [미확인]) : **Super P** (제조사 [미확인]) = **39 : 59 : 2 wt** · 셀 = 복합 양극 25 mg + SE 140 mg 를 Ø16 mm 에 **4 metric tons** 로 함께 일축 성형 → In 박 (0.1 mm · 0.62 V vs Li⁺/Li) 을 **2 metric tons** 로 붙임 → **압력 해제** → 2032 코인셀 · 상온 · 0.06 mA/cm² · 1.9–3.6 V | [인쇄] p.477 · 아래 §3-1 · §3-3 |
| ② 혼합 방법 셋 (Fig. 1) | **방법 1** 건식 · 마노 막자 · 손 / **방법 2** 톨루엔 (무게비 '1/8' · 수분 < 0.05 %) 에 넣어 **초음파** → 증발로 '입자가 흐를 최소 용매' 만 남김 → 손 막자 **습식** 혼합 → **130 °C 완전 건조** / **방법 3** = 방법 2 와 같고 습식 혼합 장치만 **고속 회전 볼 믹서** — 혼합 시간 · 초음파 세기 · 시간 · 볼 믹서 기종 · rpm · 볼 · 건조 시간 · 분위기 [미확인] | [인쇄] p.477 · Fig. 1 |
| ③ 미세구조 효과 | SEM ×5.00k + EDX (Co · P · C) 지도 **정성**: 방법 1 = LiCoO₂ 와 Super P 의 큰 덩어리 (*"held together by weak and physical van der Waals forces"*) · 방법 2 = Super P 덩어리는 크게 줄고 LiCoO₂ 덩어리는 남음 · 방법 3 = 둘 다 더 흩어짐 · 모든 시료에서 SE 는 *"mashed shape due to the relatively soft nature of the sulfide electrolytes"* — **덩어리 크기 · 혼합 지수 · 피복 · 기공 · 두께 숫자 없음** · 시편 (분말 · 압분체 표면 · 단면) [미확인] | [인쇄] p.478 · Fig. 2 |
| ④ 전기화학 효과 | 첫 충전 / 방전 [판독 Fig. 4a]: 방법 1 **95.6 / 60.6** · 2 **119.5 / 91.0** · 3 **138.8 / 112.7** mAh/g (본문 3 = *"around 139 and 113"*) · 첫 쿨롱 효율 63.5 · 76.2 · 81.3 % [판독 Fig. 4c] · 50 사이클 방전 38.5 · 44.7 · 84.8 mAh/g [판독] (본문 3 = 84) · **50 사이클 유지 63 · 49 · 75 %** [인쇄 p.479] (초록 = **73 %** · 그림 4b 판독 63.5 · 48.6 · 74.9) · 방법 3 쿨롱 효율 ≈ 100 % (4 사이클 뒤) · 방법 2 는 30 사이클 뒤 급락 | [인쇄] p.476 · p.478–479 · [판독] Fig. 4 |
| ⑤ 계면 저항 (EIS) | 표 2 (중간 주파수 반원 = AM–SE 전하 이동 저항 [11]) — 1 사이클 충전 / 방전 · 10 사이클 충전 / 방전: 방법 1 **1345.3 / 1992.2 · 1497.5 / 2354.7** · 2 **754.7 / 1350.2 · 999.2 / 1615.1** · 3 **407.1 / 502.7 · 558.8 / 651.2** — 방법 1 ÷ 3 = 3.30 · 3.96 · 2.68 · 3.62 배 [카드 산술] · ⚠ **단위: 표 2 'Ω' ↔ 그림 5 축 'ohm·cm²' 에 같은 크기의 값** (전극 2.01 cm² [카드 산술] 이라 둘 다 맞을 수 없다) · 맞춤 회로 · 주파수 범위 · 진폭 [미확인] | [인쇄] p.479–480 · 표 2 · Fig. 5 |
| ⑥ 분극 (dQ/dV) | 표 1: 봉우리 차 ΔV **0.157 · 0.111 · 0.083 V** (1 사이클) · ⚠ 표 1 의 'Cathodic' 칸 (3.355 · 3.316 · 3.307 V) 이 그림 6 의 **충전 (+)** 봉우리 [판독 3.358 · 3.315 · 3.305] 이고 'Anodic' 칸이 **방전 (−)** 봉우리 [판독 3.199 · 3.201 · 3.223] — 이름이 관례와 반대로 보인다 [카드 추론] (ΔV 무관) | [인쇄] p.480 · 표 1 · [판독] Fig. 6 |
| ⑦ 저자 기전 | 고른 분포 → 입자 사이 '접촉 환경' 개선 → 복합 양극 저항 ↓ (표 2) → 분극 ↓ (표 1) → 사이클 ↑ (p.480) · 불균일하면 활물질이 고르게 쓰이지 못하고 일부가 과충전 · 과방전 [10] (p.479) · 방법 2 의 30 사이클 뒤 급락 = 혼합 뒤 남은 LiCoO₂ 응집 탓 (p.479) — **전부 설명 · 측정으로 가르지 않음** | [인쇄] p.479–480 |
| ⑧ 저자 한계 | *"Although this work does not present an optimized preparation process for the composite cathode…"* (p.481) · 산화물–황화물 계면 화학은 *"beyond our scope"* (p.479) | [인쇄] |
| ⑨ 모델 | **없음** — 계산 · 모사 없음 | — |

⛔ **한정어 (떼지 말 것)**: ① **LiCoO₂ (코팅 언급 없음) + 78Li₂S·22P₂S₅ 유리세라믹** — LPSCl 도 NCM 도 아니다 · AM 이 무게로 39 % 뿐인 **SE 많은** 복합 양극 ② '습식' = 톨루엔 · 초음파 · 최소 용매 반죽 · 130 °C 건조 — 우리 건식 드럼 믹서 모델과 **공정이 다르다** ③ **방법 1 ↔ 2 는 용매 · 초음파 · 130 °C 건조를 한꺼번에 바꿨다** (어느 것이 효과인지 가를 수 없다) · 깨끗한 비교는 **2 ↔ 3 (습식 장치만)** 하나 ④ 셀 수 = 방법마다 그림에 곡선 하나 · 오차 막대 없음 (반복 [미확인]) ⑤ 미세구조 정량 · 기공 · 두께 · 입경 없음 ⑥ 인쇄값끼리 어긋남이 넷 (그림 3 ↔ 본문 · 초록 73 ↔ 본문 75 % · 표 2 단위 · 표 1 이름 — §3-10).
⇒ **절대값 전이**: 하지 않는다 (재료 · 공정 · 압력 · 셀 상태가 다르다).  **전이 가능한 것** = (i) **같은 조성이라도 혼합 방법이 숨은 변수** — 첫 방전 1.86 배 · 계면 저항 3.3–4.0 배 [카드 산술] 를 가를 만큼 크다 → 문헌 값을 대조할 때 혼합 이력을 같이 적는다 (ii) EIS 로 낸 복합 양극의 '계면 저항' 은 **재료 상수가 아니라 분포 의존 양** (iii) 방향 표지: 분산이 좋을수록 R_ct ↓ · 분극 ↓ · 용량 ↑ (이 한 계 · n = 1 곡선).

---

## 0-1. ★ 고른 의도 대조 (후보 표 N-86 의 '왜' 칸)

의도 원문: *"믹싱 — 혼합 방법 (습식) 효과"* · 가리킨 카드 = `kawaguchi2017_dry_coating_parametric_na2so4_model_se` **L232** (ref 12 · *"카드 없음 — 혼합 방법 (습식) 효과"*) · `nakamura2020_dry_coating_ncm_li3ps4_core_shell` **L337** (ref 22 · *"카드 없음 — 혼합 방법 효과"*).

| 의도의 문장 | 판정 | 원문 위치 · 값 · 측정 조건 |
|---|---|---|
| "믹싱" (축) | **채움** | 논문 전체가 복합 양극 **혼합 방법 비교** — 제목 · 하이라이트 넷 (*"Composite cathodes are prepared by three different mixing methods"* · *"Mixing method is critical for all-solid-state batteries to achieve high performance"*) · Fig. 1 공정도 [인쇄 p.476 · p.477] |
| "혼합 방법" | **채움 (조건 일부 미기재)** | 방법 1 건식 손 마노 막자 / 방법 2 초음파 (톨루엔) → 최소 용매로 증발 → 습식 손 막자 → 130 °C 건조 / 방법 3 = 2 와 같되 고속 볼 믹서 [인쇄 p.477] — 혼합 시간 · 초음파 세기 · 시간 · 볼 믹서 기종 · rpm · 볼 크기 · 재질 · 건조 시간 · 분위기 (Ar 글러브박스 여부 포함) [미확인] |
| "(습식)" | **채움** | 용매 = **톨루엔** (*"stable against sulfide-based solid electrolytes"* · 수분 < 0.05 % · 무게비 *"1/8"* — 고체 : 용매인지 반대인지 원문 표기만) · 분산제 · 바인더 없음 · 슬러리 그대로면 *"severely segregated by virtue of the differences in the size, density, shape and other properties of the particles"* → **입자가 흐를 만큼만 용매를 남기고 섞는다** · 뒤에 130 °C 완전 건조 [인쇄 p.477] — 슬러리 캐스팅이 아니라 **반죽 혼합 뒤 건조 분말**을 성형한다 |
| "효과" | **채움 (전기화학 + 정성 형태) · 미세구조 정량은 없음** | 첫 방전 60.6 · 91.0 · 112.7 mAh/g [판독 Fig. 4a] · 첫 쿨롱 효율 63.5 · 76.2 · 81.3 % [판독 Fig. 4c] · 50 사이클 유지 63 · 49 · 75 % [인쇄 p.479] · 계면 저항 1 사이클 충전 1345.3 · 754.7 · 407.1 (표 2 · 단위 문제 §3-7) · ΔV 0.157 · 0.111 · 0.083 V (표 1) · SEM/EDX 덩어리 서술 (Fig. 2) — **측정 조건**: 약 195 MPa (카드 산술) 성형 → **압력 해제 뒤** 코인셀 (적층압 [미확인]) · 상온 · 0.06 mA/cm² · In 반쪽 셀 1.9–3.6 V · 기공 · 진밀도 · 피복 · 혼합 지수 · 입경 **없음** |
| (2 차 인용) kawaguchi2017 L232 — 서지 · '혼합 방법 (습식) 효과' | **같음** | 저자 넷 · 제목 · *J. Power Sources* 244 (2013) 476–481 = 원문 첫 쪽 · 머리글 (제목의 'Li2S-P2S5' 하이픈 ↔ 카드의 '–' 표기 차이뿐) · '습식' 성격 규정 = 원문과 맞음 (방법 2 · 3) |
| (2 차 인용) nakamura2020 L337 — 서지 · '혼합 방법 효과' | **같음** | J. Kim, M. Eom, S. Noh, D. Shin · 244 (2013) 476–481 = 원문 |

**2 차 인용 대조**: 가리킨 두 카드의 줄은 서지와 한 줄 성격 규정뿐이고 **원문과 다른 점이 없다** — 카드 문제 없음.  (두 카드 모두 이 논문의 숫자를 옮기지 않았다.)

⇒ **의도 대조 결과: 채움** — 혼합 방법 셋 (건식 ↔ 초음파 + 습식 두 가지) 의 효과를 SEM/EDX (정성) · 첫 사이클 · 50 사이클 · 쿨롱 효율 · EIS · dQ/dV 로 비교한다.  단 효과의 증거는 **전기화학 + 정성 형태** 이고, 미세구조 정량 (덩어리 크기 · 피복 · 혼합 지수 · 기공) 과 반복 (n · 오차) 은 없으며, 그림 3 ↔ 본문 등 인쇄값 어긋남이 있다 (§3-10).

---

## 1. 한 줄 요약
황화물 SE 복합 양극은 액체 전해질처럼 '담가서' 계면을 만들 수 없어 SE 가루를 활물질 · 도전재와 섞어 경로를 일부러 만들어야 하는데 (*"due to little fluidity of the solid electrolyte powders"* p.476), 흔한 마노 막자 건식 혼합은 액체 없이 입자 분포를 다스리기 어려워 덩어리를 남긴다 (p.477) — 그래서 같은 재료 · 같은 조성 (LiCoO₂ : 78Li₂S·22P₂S₅ : Super P = 39 : 59 : 2) 을 건식 손 혼합 · 초음파 + 톨루엔 습식 손 혼합 · 초음파 + 습식 고속 볼 믹서로 만들어 비교하면, SEM/EDX 에서 덩어리가 그 순서로 줄고 (방법 2 는 Super P 덩어리만 풀림), In 반쪽 셀의 첫 방전 · 50 사이클 유지 · 쿨롱 효율 · EIS 계면 저항 · dQ/dV 분극이 **방법 3 에서 가장 좋다** (방법 2 는 30 사이클 뒤 무너져 50 사이클 유지가 가장 낮다).  저자의 결론은 *"the preparation process of the composite cathode is critically important"* 이고, 최적화한 공정을 제시한 것은 아니라고 스스로 밝힌다 (p.481).

## 2. 메타
| 저자 | 저널 / 년 | DOI | 소재 | 연구 유형 |
|---|---|---|---|---|
| J. Kim · M. Eom · S. Noh · D. Shin\* (한양대 신소재공학부 · 연료전지수소학과) | J. Power Sources 244 (2013) 476–481 · 6 쪽 · SI 없음 | 10.1016/j.jpowsour.2012.11.049 | **LiCoO₂ + 78Li₂S·22P₂S₅ 유리세라믹 + Super P** 복합 양극 · SE 분리층 (같은 유리세라믹) · In 상대극 | 실험 (혼합 공정 셋 · SEM/EDX · 정전류 · EIS · dQ/dV) — **시뮬레이션 없음** |

---

## 3. 핵심 수치 (★ 전부 쪽 · 표지 병기)

### 3-1. 재료 · 조성 · SE 합성 (p.477)
| 항목 | 값 | 표지 · 쪽 |
|---|---|---|
| SE 조성 · 상 | **78Li₂S·22P₂S₅ 유리세라믹** (*"modified from the previously reported high-energy mechanical milling process and subsequent heat-treatment [8,9]"*) | [인쇄] p.477 |
| 원료 | Li₂S 99.9 % (Alfa) · P₂S₅ 99 % (Aldrich) · *"appropriate molar ratios"* | [인쇄] |
| 밀링 | 행성 볼밀 Pulverisette 7 (Fritsch) · **520 rpm · 25 h** · 40 min 밀링 / 20 min 휴지 반복 — 볼 · 용기 · 분위기 [미확인] | [인쇄] |
| 열처리 | 2 단: 핵생성 **160 °C** · 결정 성장 **230 °C** — 시간 · 분위기 [미확인] | [인쇄] |
| SE 이온 전도도 | **8.5 × 10⁻⁴ S cm⁻¹** (렌더로 지수 확인) — 측정 온도 · 펠릿 압력 · 방법 [미확인] | [인쇄] p.477 |
| 활물질 · 도전재 | **LiCoO₂** · **Super P carbon** — 제조사 · 입경 · 비표면적 · 코팅 [미확인] (본문 어디에도 없음) | [인쇄] p.477 |
| 복합 양극 조성 | **LiCoO₂ : 유리세라믹 SE : Super P = 39 : 59 : 2 (무게)** — SE / LiCoO₂ = 1.51 [카드 산술] · 부피 몫은 밀도 미기재로 계산하지 않음 | [인쇄] p.477 |
| 배경 (인용) | Li₂S–P₂S₅ 계 *"good electrochemical stability up to 10 V combined with high ionic conductivity of ~10⁻³ S cm⁻¹"* [1,2] · LGPS *"10⁻² S cm⁻¹ at 27 °C"* [3,4] | [인쇄] p.476 · 인용 |

### 3-2. 혼합 방법 셋 (Fig. 1 · p.477) ★
| 방법 | 순서 | 원문 문장 |
|---|---|---|
| **1** 건식 손 혼합 | 세 분말 → 마노 막자로 손 건식 혼합 → 복합 양극 | *"all the source powders were thoroughly dry-mixed with hands using agate mortar and pestle"* |
| **2** 초음파 + 습식 손 혼합 | 세 분말 + 톨루엔 → **초음파** → **증발** (최소 용매만) → 슬러리 → 손 막자 **습식** 혼합 → **130 °C 완전 건조** | *"sonicated in toluene (1/8 in a weight ratio) as the solvent as it is stable against sulfide-based solid electrolytes. The moisture content of solvent was below 0.05%. The slurry was then evaporated to retain the minimum amount of solvent required to make the particles flow during the mixing process. This was done because the particles in the prepared slurry without any dispersants or binders are severely segregated by virtue of the differences in the size, density, shape and other properties of the particles … The resulting slurry was then thoroughly wet-mixed with hands, using agate mortar and pestle, which was subsequently completely dried at 130 °C"* |
| **3** 초음파 + 습식 볼 믹서 | 방법 2 와 같고 습식 혼합 장치만 **고속 회전 볼 믹서** | *"the same as method 2 but the apparatus used for wet-mixing was switched from mortar to a ball mixer rotating at high speed"* |
- 통제 구조 [카드 산술 · 추론]: 1 → 2 는 **용매 · 초음파 · 130 °C 건조 · 습식 반죽**이 한꺼번에 들어간다 → 개별 효과 분리 불가 · 2 → 3 은 **습식 혼합 장치 하나만** 바뀐다 (그러나 혼합 시간 · 에너지가 같은지는 [미확인]).
- 저자 동기 (p.477): 황화물 SE 복합 양극 대부분이 마노 막자 건식 혼합 [5–7] · *"it is very difficult to control the particle distribution by dry mixing without the inclusion of any liquid … as it commonly results in the non-uniform distribution and agglomeration of the constituent particles"*.
- 볼 믹서를 쓴 이유 (p.478): *"to improve the dispersion of the constituent particles"* · 액체 전해질 계 슬러리에서는 *"the heavier LiCoO₂ particles settle down and the lighter carbon particles tend to float"* [10] 이라 섞기 어렵지만 이 경우 습식이 *"certainly more effective … This is because of the better movement of the particles"*.

### 3-3. 셀 · 성형 · 시험 조건 + 카드 산술 (p.477)
| 항목 | 원문 | 카드 산술 / 비고 |
|---|---|---|
| 셀 적층 | 복합 양극 **25 mg** + 유리세라믹 SE **140 mg** 를 Ø**16 mm** 에 *"uniaxially pressed … at 4 metric tons together"* | 면적 π(0.8 cm)² = **2.0106 cm²** · 4 t × 9.80665 m/s² = 39.2 kN → **195.1 MPa** (1 metric ton = 1000 kgf 로 읽음) [카드 산술] |
| 상대극 | In 박 (Alfa-Aesar · t = 0.1 mm · *"electrode potential of 0.62 V vs. Li⁺/Li"*) 을 **2 metric tons** 로 붙임 | 19.6 kN → **97.5 MPa** [카드 산술] |
| ★ 탈압 | *"After releasing the pressure, the three-layered pellets were assembled with 2032-type coin cells"* | 시험 중 적층압 (코인셀 스프링 · 스페이서) [미확인] — **모든 전기화학 값 = 압력을 뺀 뒤의 셀** |
| 부하 | — | 복합 양극 25 mg / 2.0106 cm² = **12.43 mg/cm²** · LiCoO₂ 9.75 mg = **4.85 mg/cm²** · SE 층 140 mg = **69.6 mg/cm²** [카드 산술] · 두께 · 기공 = 밀도 미기재라 계산 안 함 |
| 정전류 | TOSCAT-3100 (Toyo) · 상온 · **0.06 mA cm⁻²** · 차단 **1.9 · 3.6 V** (vs Li-In) | 0.1206 mA [카드 산술] · vs Li 로 **2.52–4.22 V** (In 0.62 V 더함 · 카드 산술) · 방법 3 첫 방전 112.7 mAh/g × 9.75 mg = 1.10 mAh → 9.1 h (자기 첫 방전 기준 약 C/9 · **용량의 질량 기준이 LiCoO₂ 라는 가정** — 원문은 'mAh g⁻¹' 만 [미확인]) · 첫 방전 면적 용량 0.29 · 0.44 · 0.55 mAh/cm² (방법 1 · 2 · 3) [카드 산술 · 같은 가정] |
| EIS | Solartron 1260 · *"after charging it to 3.6 V at 0.06 mA cm⁻²"* | 주파수 범위 · 진폭 · 휴지 시간 · 맞춤 회로 [미확인] · 그림 5(b) · 표 2 의 '완전 방전 (1.9 V)' 측정은 방법 절에 없다 |
| 반복 | — | 방법마다 그림에 곡선 하나 · 오차 막대 없음 — 셀 수 [미확인] |
| 본문 단위 오기 | p.478 *"at a current density of 0.06 mA cm⁻¹"* | p.477 은 cm⁻² (오기 · §3-10) |

### 3-4. SEM/EDX — Fig. 2 (정성 · p.478)
- 조건 [그림 안 글자 · 판독]: SEM *"INST 15.0kV 15.0mm ×5.00k SE(U)"* (방법 3 은 15.1 mm) · 눈금 10.0 µm · EDX 지도 Co Kα₁ (파랑 · LiCoO₂) · P Kα₁ (빨강 · SE) · C Kα₁ (초록 · Super P) · 지도 눈금 10 µm.
- 공통: *"the blue-colored LiCoO₂ and green-colored Super P carbon particles are dispersed between the red-colored solid electrolyte particles, which have a mashed shape due to the relatively soft nature of the sulfide electrolytes"* [인쇄 p.478] — **SE 입자의 소성 변형을 형태로 본 문장 (정성 · 측정 없음)**.
- 방법 1 (Fig. 2a): *"large agglomerates of the LiCoO₂ and Super P carbon particles, which are held together by weak and physical van der Waals forces, are seen over a wide region"*.
- 방법 2 (Fig. 2b): *"the agglomeration of Super P carbon particles is greatly alleviated … even if agglomerates of LiCoO₂ are still observed"* → *"using dry-mixing only is insufficient to uniformly disperse and mix the Super P carbon nanoparticles"*.
- 방법 3 (Fig. 2c): *"can be seen to disperse the agglomerates of the LiCoO₂ and Super P carbon particles more effectively"*.
- ⚠ 시편이 혼합 분말인지 · 성형 펠릿 표면인지 · 단면인지 [미확인] — 화면은 금 간 평평한 면 위의 매끈한 덩어리라 **눌린 면처럼 보인다** [카드 추론].  덩어리 크기 · 개수 · 지도 기반 분포 지수 (혼합 지수 · 피복률) 는 없다 · 시야 하나씩.

### 3-5. ★ 첫 사이클 — 본문 · Fig. 4a · Fig. 4c · Fig. 3 대조 (mAh/g · 충전 / 방전)
| 출처 | 방법 1 | 방법 2 | 방법 3 | 표지 |
|---|---|---|---|---|
| 본문 p.478 | — | — | **"around 139 and 113"** (*"the highest value … larger than those prepared by method 1 and 2"*) | [인쇄] |
| Fig. 4a 1 사이클 (열린 = 충전 · 찬 = 방전) | **95.6 / 60.6** | **119.5 / 91.0** | **138.8 / 112.7** | [판독] |
| Fig. 4c 첫 쿨롱 효율 | 63.5 % | 76.2 % | 81.3 % | [판독] |
| Fig. 4a 로 낸 쿨롱 효율 | 63.4 % | 76.2 % | 81.2 % | [카드 산술] (4a 와 4c 가 서로 맞다) |
| **Fig. 3 (범례 이름대로)** | 검정 **95.3 / ≈59.3** | 파랑 'Method 2' **129.0 / 104.3** | 빨강 'Method 3' **119.4 / 90.3** | [판독] · 방전은 그림 바닥 2.0 V 에서 잘림 (차단 1.9 V) |
- ★ **그림 3 은 본문 · 그림 4a 와 맞지 않는다** [판독 · 카드 추론]: (a) 범례 색이 그림 4–6 과 반대 (그림 3: 방법 2 = 파랑 · 3 = 빨강 / 그림 4–6: 2 = 빨강 · 3 = 파랑 — 범례 선 색을 화상에서 확인) (b) 그림 3 의 빨강 ('Method 3') 119.4 / 90.3 은 **그림 4a 의 방법 2 첫 사이클 (119.5 / 91.0)** 과 같고 (c) 파랑 ('Method 2') 129.0 / 104.3 은 그림 4a 의 **어느 첫 사이클 점과도 맞지 않으며** (d) 본문이 말하는 방법 3 의 139 / 113 은 그림 3 에 **없다** (곡선 최대 충전 129.0).  색 표기가 뒤바뀌었다고 보아도 방법 3 곡선이 다른 측정 (다른 셀 또는 다른 사이클) 이어야 맞는다 — 어느 쪽인지 [미확인].  ⇒ **첫 사이클 값은 그림 4a · 본문을 쓰고 그림 3 의 곡선 끝값은 인용하지 않는다.**
- 본문 (p.478): *"a large irreversible capacity was found for all the cells during the initial charge"* — 첫 쿨롱 효율 63–81 % [판독].
- 첫 방전 비 [카드 산술 · 판독 값]: 방법 3 ÷ 1 = **1.86** · 2 ÷ 1 = 1.50 · 3 ÷ 2 = 1.24.

### 3-6. ★ 50 사이클 — Fig. 4a · 4b · 4c [판독 · digitized.csv]
**방전 용량 (mAh/g · Fig. 4a)**
| 사이클 | 1 | 2 | 5 | 10 | 20 | 30 | 35 | 40 | 45 | 50 |
|---|---|---|---|---|---|---|---|---|---|---|
| 방법 1 | 60.6 | 59.2 | 54.8 | 50.1 | 45.3 | 42.4 | 41.2 | 40.4 | 39.5 | 38.5 |
| 방법 2 | 91.0 | 86.6 | 80.6 | 75.4 | 69.6 | 63.4 | 57.7 | 52.5 | 48.3 | 44.7 |
| 방법 3 | 112.7 | 109.2 | 104.1 | 99.3 | 93.9 | 90.5 | 89.0 | 87.6 | 86.1 | 84.8 |

**용량 유지 (% · Fig. 4b · 5 사이클 간격 점)**
| 사이클 | 5 | 10 | 15 | 20 | 25 | 30 | 35 | 40 | 45 | 50 |
|---|---|---|---|---|---|---|---|---|---|---|
| 방법 1 | 89.9 | 82.2 | 77.6 | 74.6 | 71.7 | 69.9 | 68.0 | 66.5 | 65.0 | **63.5** |
| 방법 2 | 88.3 | 82.7 | 79.2 | 76.4 | 73.3 | 69.2 | 63.3 | 57.4 | 52.6 | **48.6** |
| 방법 3 | 91.9 | 87.8 | 85.1 | 83.1 | 81.5 | 80.1 | 78.8 | 77.7 | 76.5 | **74.9** |
- 인쇄 (p.479): *"The discharge capacity of 84 mAh g⁻¹ is maintained at the 50th cycle with a capacity retention of 75%, which is larger than 63 and 49% of that observed with the composite cathodes prepared by method 1 and 2, respectively"* — 판독 (63.5 · 48.6 · 74.9) 과 맞는다.  ⚠ **초록 (p.476) 은 같은 셀을 *"a capacity retention of 73%"*** 로 적는다 — [카드 산술] 판독 50 · 1 사이클 방전 비 = 38.5/60.6 = 63.5 % · 44.7/91.0 = 49.1 % · 84.8/112.7 = 75.2 % (유지율 기준 = 1 사이클 방전으로 보인다 [카드 추론]) · 본문 숫자로는 84/113 = 74.3 % → 초록 73 % 는 판독 · 본문 어느 쪽과도 1–2 %p 어긋남.
- 방법 2 의 급락: Fig. 4b 에서 30 사이클 근처 방법 1 아래로 (69.2 < 69.9) · 저자 = *"the discharge capacity and coulombic efficiency drastically decline after the 30th cycle despite its higher initial capacity … due to the aggregation of the LiCoO₂ particles remaining after the mixing process"* (p.479) — 원인은 설명 (측정 없음).  [카드 산술] 50 사이클 방전량 자체는 방법 2 (44.7) 가 방법 1 (38.5) 보다 아직 크다 — 본문 *"similar to that of … method 1 after the 50th cycle"*.
- **쿨롱 효율 (Fig. 4c · 캡션에 없는 패널 · 본문은 *"Fig. 4(a)–(c)"*)**: 1 사이클 63.5 · 76.2 · 81.3 % · 2 사이클 94.3 · ≈97 · 98.2 % · 방법 3 은 4 사이클부터 ≥ 99.2 % (본문 *"almost 100% after the 4 cycles"*) · 방법 2 는 30–50 사이클 97.2–98.6 % (37 사이클 최저) [판독].
- 저자 설명 (p.479): *"If the active materials or conductive additives are inhomogeneously distributed, the active materials are not evenly utilized and they also experience unequal topological potential [10]. Then, some of the active materials are overcharged and overdischarged, which eventually degrade their activity and result in gradual capacity fading."*

### 3-7. ★ EIS — Fig. 5 · 표 2 (p.479–480)
- 측정 상태: 1 · 10 사이클 뒤 **완전 충전 (3.6 V · Fig. 5a)** · **완전 방전 (1.9 V · Fig. 5b)** · 해석 (인용 [11]): *"the resistance components in the high and low frequency region can be attributed to the resistance of the solid electrolyte and indium negative electrodes, respectively. The semicircle observed in the middle frequency region can be assigned to the charge transfer resistance at the interface between the active materials and the solid electrolyte"* (p.479).
- **표 2 (인쇄 · 단위 'Ω')**
| 방법 | 1 사이클 충전 | 1 사이클 방전 | 10 사이클 충전 | 10 사이클 방전 |
|---|---|---|---|---|
| 1 | 1345.3 | 1992.2 | 1497.5 | 2354.7 |
| 2 | 754.7 | 1350.2 | 999.2 | 1615.1 |
| 3 | 407.1 | 502.7 | 558.8 | 651.2 |
- [카드 산술] 방법 1 ÷ 3 = **3.30 · 3.96 · 2.68 · 3.62** (위 네 칸 순서) · 2 ÷ 3 = 1.85 · 2.69 · 1.79 · 2.48 · 1 → 10 사이클 증가 (충전 · 방전): 방법 1 +11.3 · +18.2 % · 2 +32.4 · +19.6 % · 3 +37.3 · +29.5 % (상대 증가는 방법 3 이 가장 크다 · 절대값은 가장 작다) · 방전 ÷ 충전 (1 · 10 사이클): 1.48 · 1.57 / 1.79 · 1.62 / 1.23 · 1.17.
- 저자 해석: *"the interfacial resistance of all the cells … increases after the 10th cycle"* — 계면 코팅 문헌 [12–14] (공간 전하층 · 활물질 확산 · 소모) 을 들지만 *"a study of the chemical reaction at the interface … is beyond our scope"* (p.479) · 방전 쪽이 큰 이유 = *"the Li⁺ insertion into the solid lattices of the active materials is kinetically slower than the Li⁺ extraction [15]"* (p.480) · 결론 = *"the decrease in the composite cathode resistance due to the improvement of the contact environment between the constituent particles by modification of the mixing method"* (p.480).
- ⚠ **단위 불일치** [인쇄 · 카드 산술]: 표 2 = **'Ω'** · 그림 5 축 = **'ohm·cm²'** 인데 두 쪽 숫자가 같은 크기다 (예: 그림 5a 방법 1 · 1 사이클 반원이 Z' ≈ 150 → ≈1550 에서 바닥으로 내려옴 [판독 ≈] ↔ 표 2 1345.3) — 전극 면적 2.0106 cm² 이므로 'Ω' 이 맞으면 면적 저항은 2705 · 819 Ω·cm² (방법 1 · 3 · 1 사이클 충전) · 'Ω·cm²' 가 맞으면 저항은 669 · 202 Ω → **둘 중 하나가 틀렸고 원문으로는 가를 수 없다** [미확인].  방법 사이 **비 (3.3–4.0 배)** 는 단위와 무관하게 쓸 수 있다.
- 그림 5 [판독 ≈ · 표지 겹침 · ±20 (a) / ±35 (b) ohm·cm² · 축 단위 그대로]: (a) 완전 충전 — 고주파 시작 Z' ≈ 65 (방법 3) · ≈ 140 (방법 2) · 낮은 주파수 끝 1 → 10 사이클: 방법 1 ≈ 1577 → 1723 · 2 ≈ 953 → 1215 · 3 ≈ 590 → 756 · 꼭대기 −Z'' (1 → 10): ≈ 630 → 654 · 350 → 461 · 185 → 239. (b) 완전 방전 — 끝 Z' (1 → 10): ≈ 2530 → 2949 · 1690 → 1986 · 740 → 960 · 낮은 주파수 꼬리가 −Z'' ≈ 50–290 에 남는다 · 10 사이클 꼭대기 −Z'' ≈ 923 · 683 · 260.
- 맞춘 등가 회로 · 맞춤 방법 · 오차 [미확인] — 표 2 가 반원 지름 판독인지 회로 맞춤인지 원문에 없다.

### 3-8. ★ dQ/dV — Fig. 6 · 표 1 (1 사이클 · p.480)
| 방법 | 표 1 'Cathodic peak potential' | 표 1 'Anodic peak potential' | ΔV | Fig. 6 + 봉우리 (충전) [판독] | Fig. 6 − 봉우리 (방전) [판독] |
|---|---|---|---|---|---|
| 1 | 3.355 | 3.198 | 0.157 | 3.358 V · 4.5 mAh cm⁻² V⁻¹ | 3.199 V · −2.4 |
| 2 | 3.316 | 3.205 | 0.111 | 3.315 V · 7.9 | 3.201 V · −3.6 |
| 3 | 3.307 | 3.224 | 0.083 | 3.305 V · 12.7 | 3.223 V · −5.2 |
- 표 1 의 ΔV = 두 칸의 차 (3.355 − 3.198 = 0.157 등 · 카드 산술 확인).  ⚠ 'Cathodic' 칸 값 = 그림의 **양 (충전 · 산화)** 봉우리 위치 · 'Anodic' 칸 값 = **음 (방전 · 환원)** 봉우리 위치 [판독] — 양극 기준으로는 이름이 뒤바뀐 것으로 보인다 [카드 추론] · ΔV 와 결론에는 영향 없음.
- 원문: *"The shifts and broadening of the major redox peaks were observed in the potential range of 3.1–3.4 V"* · *"a larger potential difference represents stronger electrode polarization [16]"* · 방법 3 ΔV = 0.083 V → *"better reversibility"* · 사슬: *"The sonication followed by wet-mixing with the ball mixer provides a more uniform distribution and a more favorable contact environment … which in turn allows the cell resistance to decrease. As a result, the smaller cell resistance (Fig. 5) leads to smaller electrode polarization (Fig. 6) and eventually to better cycle performance (Fig. 4)"* (p.480).
- 봉우리 높이 [판독]: 충전 봉우리 12.7 (방법 3) ↔ 4.5 (방법 1) = 2.8 배 — 분극이 클수록 봉우리가 낮고 넓다 (원문 '넓어짐' 서술과 같은 방향).

### 3-9. 저자가 든 기전 문장 (전부 설명 · 이 논문 안 분리 실험 없음)
- 계면 형성: *"in the all-solid state cells, the continuous lithium ion and electron conducting paths must be purposely formed between the solid–solid interfaces by preparing the composite cathodes containing the solid electrolyte powders mixed with the active materials and conductive additives due to little fluidity of the solid electrolyte powders. Therefore, no matter how high the ionic conductivity of the solid electrolytes becomes, designing composite cathodes with a favorable contact situation between the solid electrolyte particles and the other constituent particles is also important"* (p.476).
- 응집: 방법 1 의 LiCoO₂ + Super P 덩어리 = *"held together by weak and physical van der Waals forces"* (p.478).
- 접촉: *"In the all-solid-state cells, an electrochemical reaction occurs at the solid–solid interface between the solid electrolytes, electrode materials and conductive additives. Thus, adequate contact between these materials is of greater necessity to facilitate fast lithium ion and electron conduction"* (p.480).
- 결론: *"favorable particle-to-particle contact leads to lower cell resistance and electrode polarization permitting higher reversible capacity at all cycle numbers"* (p.481).

### 3-10. 인쇄값끼리 어긋남 (원문 비판 — §11 에 다시)
(1) **Fig. 3 ↔ 본문 · Fig. 4a** (§3-5 · 범례 색 반대 + 방법 3 의 139 / 113 이 그림에 없음) (2) **초록 73 % ↔ 본문 75 %** (판독 74.9) (3) **표 2 'Ω' ↔ Fig. 5 'ohm·cm²'** (같은 크기) (4) **표 1 'Cathodic' ↔ 'Anodic' 이름** (그림 6 과 반대로 보임) (5) p.478 *"0.06 mA cm⁻¹"* (p.477 은 cm⁻²) (6) Fig. 4 캡션은 (a) · (b) 만 — 패널 (c) 쿨롱 효율은 캡션에 없다 (본문은 (a)–(c)) (7) 방법 절의 EIS = *"after charging it to 3.6 V"* 뿐 — 완전 방전 측정 (Fig. 5b · 표 2) 은 방법에 없다 (8) 텍스트 층의 대시가 'e' 로 찍힌 PDF 인코딩 ('Li2SeP2S5' · '476e481') — 렌더 화면은 정상.

---

## 4. ★ 방법 — 장치 · 측정 사슬 · 해석

### 4-1. 장치
행성 볼밀 Pulverisette 7 (Fritsch) · 마노 막자 · 초음파 장치 [기종 미확인] · 고속 볼 믹서 [기종 미확인] · 건조 (130 °C) [장치 미확인] · 일축 프레스 [미확인] · FE-SEM S-4800 (Hitachi) + EDX · 2032 코인셀 · 충방전기 TOSCAT-3100 (Toyo) · 임피던스 분석기 Solartron 1260 [인쇄 p.477].

### 4-2. 측정 사슬 (재구성)
Li₂S + P₂S₅ → 행성 밀링 (520 rpm · 25 h) → 유리 → 160 / 230 °C 열처리 → 유리세라믹 SE / LiCoO₂ + SE + Super P (39 : 59 : 2) → 방법 1 · 2 · 3 혼합 → (2 · 3: 130 °C 건조) → SEM/EDX / 복합 양극 25 mg + SE 140 mg → Ø16 mm 4 t 동시 성형 → In 0.1 mm 2 t 부착 → 압력 해제 → 2032 코인셀 → 정전류 0.06 mA/cm² · 1.9–3.6 V · 50 사이클 → 1 · 10 사이클 뒤 완전 충전 · 방전 상태 EIS → 1 사이클 dQ/dV.

### 4-3. 해석
- 형태: SEM/EDX 화상 서술 (정성) — 정량 지표 없음.
- 성능: 비용량 · 유지율 · 쿨롱 효율 (그림) — 통계 · 반복 · 오차 없음.
- 계면: 중간 주파수 반원 = AM–SE 전하 이동 저항 [11] (인용 배정) · 표 2 값의 산출법 [미확인].
- 분극: dQ/dV 주 봉우리 위치 차 ΔV [16] — 평활 · 미분 간격 [미확인].
- 인과: 형태 (Fig. 2) → 저항 (Fig. 5) → 분극 (Fig. 6) → 사이클 (Fig. 4) — 순서로 엮은 설명 (상관 · n = 1).

### 4-4. ★ 입자 처리 · DEM 한계 · 소성 · 차원 · 탈압
- **(i) DEM 한계 진술 = 말 없음** — 계산 · 모사를 하지 않고 인용하지도 않는다.
- **(ii) 소성 · 큰 변형** — 계산의 어려움에 대한 논의 없음.  관측 한 문장: SE 입자가 *"have a mashed shape due to the relatively soft nature of the sulfide electrolytes"* (p.478 · Fig. 2) — 눌린 황화물 SE 의 형상 변형을 SEM 으로 본 **정성** 근거 (변형량 · 경도 · 압력 의존 없음 · 시편 상태 [미확인]).
- **(iii) 차원** — SEM/EDX 2D 화상 (시야 하나 · 방법마다) · 3D 재구성 없음 · 2D → 3D 전이 진술 없음.
- **(iv) 탈압** — 셀은 4 t 성형 · 2 t 부착 뒤 **압력을 뺀 상태**로 코인셀에 넣어 시험 (*"After releasing the pressure"*) — 되돌아옴 · 두께 · 기공 · 접촉 손실 측정 없음 · 시험 중 적층압 [미확인].  혼합 방법에 따라 압력을 뺄 때의 접촉 손실이 달랐을 가능성은 원문에서 가를 수 없다 [카드 추론].

### 4-5. 기법 미니 용어집
- **복합 양극 (composite cathode)** = 활물질 · 고체전해질 · 도전재 가루를 섞어 누른 양극 층 — 이온 경로 (SE) 와 전자 경로 (도전재 · 활물질) 를 혼합으로 만든다.
- **유리세라믹 (glass-ceramic)** = 밀링으로 만든 비정질 (유리) 을 열처리해 전도성 결정상을 석출시킨 SE.
- **습식 혼합 (wet-mixing)** = 용매로 적신 상태에서 섞는 것 — 여기서는 초음파 분산 뒤 '흐를 만큼만' 용매를 남긴 반죽을 막자 · 볼 믹서로 섞고 말린다.
- **초음파 처리 (sonication)** = 액체 속 초음파로 덩어리를 푸는 분산 단계.
- **편석 (segregation)** = 크기 · 밀도 · 모양이 다른 입자가 섞이지 않고 갈라지는 것 — 묽은 슬러리에서는 무거운 LiCoO₂ 가 가라앉고 가벼운 탄소가 뜬다 (p.478 · [10]).
- **In 반쪽 셀 (In counter electrode)** = 상대극에 In 박 (0.62 V vs Li) — 전압은 vs Li-In 으로 적는다.
- **전하 이동 저항 (R_ct)** = 활물질–SE 계면에서 Li⁺ 가 넘나들 때의 저항 — EIS 중간 주파수 반원의 지름으로 읽는다.
- **dQ/dV (미분 용량)** = 전압에 대한 용량 변화율 곡선 — 산화 · 환원 봉우리 사이 전압 차 ΔV 가 분극의 크기.
- **쿨롱 효율 (coulombic efficiency)** = 방전 용량 / 충전 용량.

---

## 5. Figure set ★
| 그림 · 표 | 내용 | 크롭 | 우리 활용 |
|---|---|---|---|
| Fig. 1 | 혼합 방법 셋 공정도 (건식 막자 · 용매 → 초음파 · 증발 → 슬러리 → 습식 막자 / 볼 믹서 → 건조) | `fig_1.png` | 흐름 밖: 믹서 Ⓒ — 혼합 이력 칸 (단계 0) |
| Fig. 2 | SEM ×5.00k + EDX Co · P · C 지도 (방법 1 · 2 · 3) | `fig_2.png` · `fig_2a.png` · `fig_2b.png` · `fig_2c.png` | R6 정성 (SE 'mashed') · 덩어리 서술 (정량 없음) |
| Fig. 3 | 첫 충방전 곡선 (범례 색 그림 4–6 과 반대) | `fig_3.png` | ⚠ 인용하지 않음 (§3-5) |
| Fig. 4a | 비용량 vs 사이클 (충전 열린 · 방전 찬) | `fig_4.png` · `fig_4a.png` | 혼합 → 성능 크기 (방향만) |
| Fig. 4b | 방전 용량 유지 vs 사이클 (5 사이클 간격) | `fig_4b.png` | 방법 2 의 30 사이클 뒤 급락 |
| Fig. 4c | 쿨롱 효율 vs 사이클 (캡션에 없는 패널) | `fig_4c.png` | 첫 쿨롱 효율 63–81 % |
| Fig. 5a · 5b | Nyquist (완전 충전 3.6 V · 완전 방전 1.9 V · 1 → 10 사이클 · 축 ohm·cm²) | `fig_5.png` · `fig_5a.png` · `fig_5b.png` | 흐름 밖: Rint — 계면 저항은 분포 의존 |
| Fig. 6 | 1 사이클 dQ/dE (V vs Li⁺/Li-In) | `fig_6.png` | 분극 ΔV |
| 표 1 | 양 · 음 봉우리 전위 · ΔV | `tab_1.png` | 이름 뒤바뀜 표지 |
| 표 2 | 1 · 10 사이클 충전 · 방전 계면 저항 ('Ω') | `tab_2.png` | 단위 불일치 표지 · 방법 사이 비 |
| 근거 문단 17 | 하이라이트 · 초록 · 'little fluidity' · 건식 막자 응집 · SE 합성 · 조성 · 방법 · 셀 성형 · 시험 · SEM/EDX (mashed · 반데르발스) · 볼 믹서 · 편석 · 첫 사이클 139/113 · 사이클 84 · 75 · 63 · 49 · EIS 배정 · 범위 밖 · 계면 저항 · 접촉 환경 · dQ/dV 사슬 · 결론 · 참고문헌 | `txt_p476_*` · `txt_p477_*` · `txt_p478_*` · `txt_p479_*` · `txt_p480_*` · `txt_p481_*` | 원문 인용용 |
- 그림 크롭은 도구 관례대로 **캡션 제외** (캡션은 `figures.json`) · 표는 캡션 포함 · 도구가 자른 그림 6 장은 좌우 여백이 14–90 pt 로 고르지 않아, 표 2 장은 쪽 전체였기에 **다시 잘랐다** · 식 크롭 0 (원문에 식 없음).

## 6. Post-processing ★
- **무엇을 (원문)**: 화상 서술 · 용량 · 유지율 · 쿨롱 효율 그림 · EIS 반원 (표 2) · dQ/dV 봉우리 차 (표 1).
- **안 한 것**: 미세구조 정량 (덩어리 크기 · 개수 · 피복 · 혼합 지수 · 기공 · 두께 · 밀도) · 반복 · 오차 · 등가 회로 공개 · 율속 · 분리 실험 (용매 · 초음파 · 건조 온도 각각).
- **이 카드의 후처리**: 래스터 판독 130 점 (`digitized.csv` — 화상 안 눈금 표시로 직선 맞춤 · 잔차 ≤ 0.14 mAh/g · 0.0015 V) · 범례 선 색 확인 (그림 3 ↔ 4–6) · 성형 압력 · 부하 · 전류 · vs Li 전압 · 면적 용량 [카드 산술] · 표 2 비 · 증가율 · 단위 두 해석 · 표 1 ↔ 그림 6 봉우리 대조 · 유지율 기준 재계산.  재현 스크립트 = 작업 스크래치 (`fig3_dig.py` · `fig4_dig.py` · `fig5_top.py` · `fig6_dig.py` · `card_arith.py` · `make_crops.py`) — 값은 csv 와 이 카드에 있다.

---

## 7. 우리 DEM+MPM 대비 → `our_dem_baseline.md` (⚠ 정본 브랜치에서는 값 자리표시 상태 — 우리 수치는 CLAUDE.md · 정본 비교 문서 출처를 병기해 적는다)

### 7-1. 비교표
| 항목 | 이 논문 | 우리 | 같음 / 다름 · 왜 |
|---|---|---|---|
| 계 | LiCoO₂ : 78Li₂S·22P₂S₅ 유리세라믹 : Super P = 39 : 59 : 2 wt · In 반쪽 셀 | NCM811 (AM_P 다결정 · AM_S 단결정) + LPSCl (± VGCF · PTFE · SDCP) · AM 70–85 wt% 대가 생산 중심 (CLAUDE.md) | AM · SE 화학 · 조성 대가 다르다 (이 논문은 SE 많은 쪽) |
| 혼합 | 건식 손 막자 · 초음파 + 톨루엔 습식 (손 · 볼 믹서) · 130 °C 건조 | 압밀 DEM 초기 침대 = **무작위 비중첩 삽입** (혼합 공정 축 없음 · `comparison_vs_ours_DEM.md` §H 머리) · 별도 믹서 DEM = 건식 드럼 · 강체 구 + CED 점착 (SJKR 꼴 · `comparison_vs_ours_DEM.md` §H) · 판정 = 3D 칸 Lacey M (CLAUDE.md) | 이 논문의 '혼합 질' 은 우리 어느 지표로도 숫자화되지 않았다 (정성 EDX) · 습식 ↔ 건식 |
| 압력 · 상태 | 약 195 MPa 동시 성형 → 압력 해제 → 코인셀 (적층압 [미확인]) | 300 MPa 누른 채 (+ 언로딩 키트 별도) | 압력 · 탈압 상태 다름 |
| 미세구조 지표 | SEM/EDX 정성 (덩어리 · 'mashed' SE) | 접촉망 CN · 피복 · 퍼콜레이션 · 기공 (ε_sphere / union) | 견줄 숫자 없음 |
| 수송 · 계면 | EIS R_ct (표 2 · 3.3–4.0 배 차) · ΔV | Kirchhoff 접촉망 σ (Holm) · STEP3 복셀 σ (CONTACT_FREE 가지) · Rint ② 계면 항 (CLAUDE.md) | 방향 표지만 (분포가 고를수록 계면 저항 ↓) |
| 소성 | SE 'mashed shape' (정성 · p.478) | MPM J2 SE 흐름 (E 1.53 · σ_y 0.30 · ν 0.49) · DEM 연화 E_eff 1.35 GPa (CLAUDE.md) | 정성 일치 (무른 황화물이 눌려 모양이 바뀐다) — 크기 비교 불가 |

### 7-2. ★ 랩 기준과 나란히 (판정 없이 · **랩 표준과 다른 문헌 값 = 다른 재료 · 다른 공정**)
| 출처 | 재료 | 상태 | 진밀도 분모 | 기공 |
|---|---|---|---|---|
| **랩 표준** | 순수 LPSCl | 300 MPa | **1.64 g/cm³** (고정) | **10–13 %** |
| 이 논문 SE 층 | 78Li₂S·22P₂S₅ 유리세라믹 140 mg (69.6 mg/cm² [카드 산술]) | 약 195 MPa 성형 뒤 압력 해제 | [미확인] (원문에 밀도 · 두께 없음) | [미확인] |
| 이 논문 복합 양극 | LiCoO₂ : SE : Super P = 39 : 59 : 2 wt · 25 mg (12.43 mg/cm²) | 같음 | [미확인] | [미확인] |
- 이 표는 **"랩 표준과 다른 문헌 값"** 의 자리이고, 이 논문은 견줄 기공 · 밀도 숫자를 하나도 주지 않는다 — SE 도 LPSCl 이 아니다 (이온 전도도 8.5 × 10⁻⁴ S/cm · 온도 [미확인]).

### 7-3. 18 배 연화 · 소성과 견줄 자리 (frame [2])
- 우리 DEM 은 E_SE 24 → E_eff 1.35 GPa (18 배 연화) · 순수 SE Heckel P_y 138 MPa 로 **가압 기공**을 맞춘 모델 · MPM 은 E 1.53 · σ_y 0.30 · ν 0.49 (K 25.5 GPa) 로 SE 형상 흐름을 낸다 (CLAUDE.md).  이 논문은 그 어느 값도 보정 · 검증하지 않는다 (기계 측정 없음).
- 줄 수 있는 것 하나: **약 195 MPa 성형 뒤 황화물 SE 입자가 'mashed' 모양** — 강체 구 DEM 이 원리상 못 내는 형상 변형 (frame [1] · [5] 의 MPM 쪽) 을 실제 복합 양극 화상에서 저자가 직접 지목한 문장 [인쇄 p.478 · 정성].  ⚠ 유리세라믹 78Li₂S·22P₂S₅ 이고 시편 상태 [미확인] 이라 LPSCl 형상 검증 자료로 쓰지 않는다.

### 7-4. ★ 믹서 축 (Ⓒ 코팅 활물질 믹싱 · 논지 `docs/hetero_thesis.md` — CLAUDE.md) 과 견줄 자리
- 우리 쪽: 믹서 DEM = 건식 드럼 · 강체 구 + CED 점착 (SJKR 꼴 · `comparison_vs_ours_DEM.md` §H) · 판정 = 3D 칸 Lacey M (CLAUDE.md) · 논지 = 비코팅에서 SE–SE 응집이 남으려면 γ_A/γ_S < 0.31 [산술 · 어림] (CLAUDE.md 이종기술 논지 절).
- 이 논문의 응집 서술은 **AM (LiCoO₂) + 도전재 (Super P) 덩어리** (반데르발스) 이고 SE–SE 응집은 말하지 않는다 — 입경이 없어 '누가 미분인가' 를 가를 수 없다 (논지의 크기 인자에 대응할 숫자 없음).  ⇒ 논지의 근거로 쓰지 않는다 (방향 대조도 불가).
- 습식 단계의 의도 = 덩어리를 푸는 것 (초음파) + 묽은 슬러리 편석을 피하려 **용매를 '흐를 만큼만' 남긴 반죽** (p.477) — 우리 건식 드럼 모델 밖의 공정 (액체 가교 · 침강) · 값 전이 없음.
- 방법 2 ↔ 3 (장치만 다름) 의 차이 = 습식에서도 **기계적 혼합 세기** 가 성능을 가른다는 정성 근거 (첫 방전 91.0 → 112.7 [판독] · R_ct 754.7 → 407.1) — 단 시간 · 에너지 [미확인] 이라 '세기' 축으로 옮기지 못한다.

### 7-5. Rint ② · 계면 저항과 견줄 자리 (흐름 밖)
- 같은 조성에서 **혼합만 바꿔 EIS 계면 저항이 3.3–4.0 배** [카드 산술] 바뀐다 → 복합 양극 EIS 의 'AM–SE 계면 저항' 은 **계면 단위 면적의 재료 상수가 아니라 접촉 면적 · 분포를 품은 전체 양**이다 [카드 추론].  우리 계면 항 (Rint ② · 접촉망 Holm · STEP3 계면 r) 을 실측 EIS 에 맞출 때는 **같은 미세구조 (같은 혼합 이력)** 를 전제로 하거나 분포를 모델이 함께 내야 한다.
- 이 논문의 표 2 는 **단위부터 미정** ('Ω' ↔ 'ohm·cm²') 이라 면적 계면 저항 값으로 쓰지 않는다.  비 (방법 1 ÷ 3) 만 쓴다.

### 7-6. frame[5] — 어느 반쪽을 가졌나
- **가진 것**: 혼합 공정 → (정성 형태) → 셀 전기화학 성능의 **끝-끝 연결** (같은 조성 · 세 공정) · 계면 저항 · 분극의 방향.
- **없는 것**: 미세구조 정량 · 압력 · 기공 · 기계 · 계산 — DEM (수송) · MPM (형상) 어느 반쪽의 **입력**도 아니다.  쓰임 = 우리 사슬 (믹서 → 압밀 → 접촉망) 의 결과를 실험 옆에 놓을 때 **혼합 이력을 등록 칸으로 두게 하는 근거**.

---

## 8. ★ 자세한 분석 — 우리 계획에 무엇을 주나
(이름 = 정독 지시서 3 절.  우리 값 = CLAUDE.md: DEM 18 배 연화 · E_eff 1.35 GPa · 순수 SE Heckel P_y 138 MPa / MPM E 1.53 GPa · σ_y 0.30 GPa · ν 0.49 / 랩 표준 = 순수 SE 300 MPa 기공 10–13 % · 진밀도 1.64 g/cm³ — 고정 · 판정 대상 아님.)

| 이름 | 이 논문이 주는 것 | 못 주는 것 · 한정어 |
|---|---|---|
| **단계 0** (기공 연산자 · 판정 기준 결과 전 등록) | ★ (1) **혼합 이력을 대조값의 칸으로** — 같은 조성에서 첫 방전 60.6 ↔ 112.7 mAh/g (1.86 배 [판독]) · 계면 저항 3.3–4.0 배 [카드 산술] → 문헌 셀 값을 결과 전 대조에 넣을 때 '혼합 장치 · 용매 · 시간' 을 같이 적는다 (2) **그림 값은 본문 · 다른 그림과 대조한 뒤 쓴다** — 이 논문은 그림 3 이 본문 · 그림 4a 와 맞지 않는다 (§3-5) | 기공 · 밀도 · 순수 SE 값 없음 |
| **단계 1 · 2 · 3** | 없음 (계산 없음) | — |
| **단계 4** (3D 순수 SE · σ_y 를 실험 기공에 맞춤) | 없음 — 순수 SE 기공 없음 · SE = 78Li₂S·22P₂S₅ 유리세라믹 | 값 · 재료 |
| **단계 5** (3D 복합 압밀) | 정성 하나: 같은 조성이라도 **혼합 상태 (덩어리) 가 다르면 결과가 다르다** → 우리 압밀 DEM 의 초기 침대 (무작위 비중첩 삽입) 는 '잘 섞인' 쪽 하나의 가정이다 [카드 추론] · 응집된 출발 상태의 압밀 결과는 아직 없음 | 조성 39 : 59 : 2 (SE 많은 쪽) · 약 195 MPa · 기공 [미확인] |
| **단계 6** (탈압 · 되돌아옴) | 조건 표지: 모든 성능은 **압력을 뺀 셀** (*"After releasing the pressure"*) | 되돌아옴 · 두께 · 기공 측정 없음 · 적층압 [미확인] |
| **단계 7** (형상 · 피복 · 수송) | ★ 방향: 분포가 고를수록 AM–SE 계면 저항 ↓ (1345.3 → 407.1 · 1 사이클 충전) · 분극 ↓ (ΔV 0.157 → 0.083 V) · 50 사이클 유지 ↑ (63 → 75 %) — 접촉망 · 피복 계산이 '분포' 를 담아야 실험 차이를 낼 수 있다는 근거 | 피복 · 접촉 수 · 혼합 지수 정량 없음 · LiCoO₂ · 유리세라믹 |
| **후보 D0** (지금 DEM) | 없음 — DEM 언급 없음 | DEM 한계 진술 없음 |
| **후보 A′-0 · A · A′** (MPM 접촉 · 강체 AM · 입자별 속도장) | 없음 | — |
| **후보 B** (입자별 FE) | 없음 | — |
| **후보 C · C′** (MDR · 항복 캡 DEM) | 없음 | 접촉 · 항복 값 없음 |
| **후보 M0** (균질화 압밀) | 없음 (압력 한 값 · 기공 없음) | P_y 를 정할 수 없다 |
| **U0–U6** | 없음 | — |
| **R6** (SE 입자 형상 변형) | 정성: SE 입자 *"mashed shape due to the relatively soft nature of the sulfide electrolytes"* (p.478 · Fig. 2) | 시편 · 압력 의존 · 변형량 없음 · LPSCl 아님 |
| **R4** (탈압 · 되돌아옴) | 셀 시험이 탈압 뒤 상태라는 조건만 | 값 없음 |
| **R1 · R2 · R3 · R5 · R7** | 없음 (R7: 입자 파괴 언급 없음) | — |
| **결과 전 대조 항목** | (흐름 밖 · 방향만) 혼합 질 ↑ → R_ct ↓ (비 3.3–4.0) · ΔV ↓ · 유지율 ↑ — 'LiCoO₂ · 유리세라믹 · 습식 · n = 1 곡선 · In 반쪽 셀' 표지 필수 | ASSB LPSCl/NCM 절대값 비교 금지 |

- **재료 · 차원 · 조건 차이**: LiCoO₂ + 78Li₂S·22P₂S₅ 유리세라믹 + Super P (39 : 59 : 2) ↔ 우리 NCM811 + LPSCl (AM 70–85 wt%) · 습식 (톨루엔 · 초음파) ↔ 우리 건식 믹서 모델 · 약 195 MPa 뒤 탈압 ↔ 우리 300 MPa 누른 채 · 2D SEM 정성 ↔ 우리 3D 계산 · 셀 n = 그림당 1.

## 9. 적용 인사이트 (내 연구에 어떻게)
1. **혼합 이력은 숨은 변수** — 같은 재료 · 같은 조성에서 첫 방전 1.86 배 · 계면 저항 3.3–4.0 배가 혼합만으로 갈렸다.  문헌 셀 값을 결과 전 대조에 넣을 때 혼합 장치 · 용매 · 시간 · 건조를 칸으로 두고, 혼합이 다른 두 값을 한 선 위에 놓지 않는다 (단계 0 · 믹서 Ⓒ).
2. **EIS 계면 저항 = 분포를 품은 양** — Rint ② 의 계면 항을 실측 EIS 에 맞출 때 같은 미세구조를 전제하거나 모델이 분포를 함께 내야 한다 · 단위 (Ω ↔ Ω·cm²) 를 원문에서 먼저 확인한다 (이 논문은 표와 그림이 다르다).
3. **그림 ↔ 본문 대조 (함정)** — 이 논문은 첫 사이클 그림 (그림 3) 의 범례 색이 다른 그림과 반대이고 본문 값 (139 / 113) 이 그 그림에 없다 · 초록 유지율 (73 %) 도 본문 (75 %) 과 다르다 → 판독 값을 쓰기 전 같은 양을 다른 그림 · 본문과 맞춘다.
4. **'건식 ↔ 습식' 비교의 교락** — 방법 1 → 2 는 용매 · 초음파 · 130 °C 건조를 한꺼번에 바꿨다.  우리 믹서 계획에서 공정 비교를 등록할 때 한 번에 하나만 바꾸는 쌍 (이 논문의 2 ↔ 3 같은) 을 둔다.
5. **'mashed' SE** — 눌린 황화물 SE 의 형상 변형을 지목한 정성 문장 (R6) — 인용은 정성으로만 (유리세라믹 · 시편 미상).

## 10. 인용 가능 문장 (deck/paper용 — 표지 그대로)
- "With the same LiCoO₂ : 78Li₂S·22P₂S₅ glass-ceramic : Super P (39 : 59 : 2 wt) composite cathode, replacing hand dry-mixing by sonication plus wet-mixing in a high-speed ball mixer raised the first discharge capacity from about 61 to 113 mAh g⁻¹, the 50th-cycle retention from 63 % to 75 %, and lowered the AM–SE interfacial resistance about 3.3-fold (Kim et al., J. Power Sources 244 (2013) 476–481)."
- "Kim et al. attribute the gain to a more uniform distribution of LiCoO₂ and Super P particles — dry-mixed cathodes showed large agglomerates 'held together by weak and physical van der Waals forces' — and the resulting 'contact environment' between constituent particles (J. Power Sources 244 (2013) 480)."
- "In SEM/EDX of the pressed composite cathodes the sulfide solid-electrolyte particles 'have a mashed shape due to the relatively soft nature of the sulfide electrolytes' (Kim et al. 2013, p. 478)."
- 국문: *"같은 조성 (LiCoO₂ : 78Li₂S·22P₂S₅ : Super P = 39 : 59 : 2) 에서 건식 손 혼합 → 초음파 + 습식 볼 믹서로 바꾸면 첫 방전 61 → 113 mAh/g · 50 사이클 유지 63 → 75 % · AM–SE 계면 저항 약 3.3 배 감소 (Kim 2013 · In 반쪽 셀 · 압력 해제 뒤 · 그림당 셀 하나)."*
- 국문 (금지 표지): *"Kim 2013 의 표 2 계면 저항을 면적 저항 (Ω·cm²) 값으로 인용하지 않는다 — 표는 'Ω', 그림 축은 'ohm·cm²' 로 같은 크기의 숫자를 적는다.  그림 3 의 곡선 끝값도 인용하지 않는다 (본문 · 그림 4a 와 불일치)."*

## 11. 주의/한계 (over-claim 방지 · 원문 비판)
1. **재료** — LiCoO₂ (코팅 언급 없음) + 78Li₂S·22P₂S₅ 유리세라믹 + Super P · AM 39 wt% — LPSCl · NCM 아님 · 입경 · 제조사 [미확인].
2. **교락** — 방법 1 → 2 에 용매 · 초음파 · 130 °C 건조 · 습식 반죽이 함께 들어감 · 2 → 3 도 혼합 시간 · 에너지 [미확인].
3. **반복 없음** — 방법마다 곡선 하나 · 오차 막대 없음 · 셀 수 [미확인] → 차이의 크기는 방향 표지로만.
4. **미세구조 정량 없음** — 덩어리 · 분포는 EDX 지도 서술뿐 (시야 하나) · 시편 상태 [미확인].
5. **그림 3 불일치** — 범례 색 반대 · 본문 139 / 113 이 그림에 없음 · 빨강 곡선 = 그림 4a 방법 2 (§3-5).
6. **유지율 두 값** — 초록 73 % ↔ 본문 75 % (판독 74.9 %) · 기준 사이클 미기재 (1 사이클 방전으로 보임 [카드 추론]).
7. **표 2 단위** — 'Ω' ↔ 그림 5 'ohm·cm²' (같은 크기) · 맞춤 회로 · 주파수 범위 [미확인].
8. **표 1 이름** — 'Cathodic' 값 = 충전 (+) 봉우리 · 'Anodic' 값 = 방전 (−) 봉우리 (그림 6 판독 · ΔV 무관).
9. **EIS 방법 서술 부족** — 방법 절은 3.6 V 충전 뒤만 적음 · 완전 방전 측정 (그림 5b) 은 방법에 없음.
10. **압력 해제 뒤 시험** — 적층압 [미확인] · 탈압 때 접촉 손실이 혼합 방법마다 달랐을 수 있으나 가를 수 없음 [카드 추론].
11. **계면 화학 범위 밖** — 10 사이클 뒤 계면 저항 증가 (11–37 % [카드 산술]) 의 원인 (코팅 없는 LiCoO₂–황화물 반응) 은 다루지 않는다 (p.479).
12. **기전은 설명** — 분포 → 접촉 → 저항 → 분극 → 사이클 사슬은 같은 셀들의 순서 상관이지 분리 실험이 아니다.
13. 표기: p.478 '0.06 mA cm⁻¹' · Fig. 4 캡션에 (c) 없음 · PDF 텍스트 층 대시 인코딩 ('476e481').
14. ⚠ 이 카드의 그림 값은 **래스터 판독** (눈금 맞춤 잔차 작음 · 표지 중심) — [판독] 표지로만 · 그림 5 는 표지 겹침으로 [판독 ≈] (±20 / ±35 ohm·cm²).

## 12. 참고문헌 — 우리가 더 볼 것 (원문 목록 서지 그대로 + 이유 한 줄)
| # | 서지 (원문 그대로) | 왜 | 정본 카드 |
|---|---|---|---|
| 10 | J.K. Hong, J.H. Lee, S.M. Oh, J. Power Sources 111 (2002) 90–96. | 슬러리에서 무거운 LiCoO₂ 침강 · 가벼운 탄소 부유 (p.478) · 불균일 분포 → '불균등 위상 전위' · 과충전 · 과방전 (p.479) 의 출처 — 혼합 질 → 성능 기전 (m · 믹서 Ⓒ) | 없음 |
| 11 | A. Sakuda, H. Kitaura, A. Hayashi, K. Tadanaga, M. Tatsumisago, J. Electrochem. Soc. 156 (2009) A27–A32. | ASSB EIS 배정 (고 · 저주파 = SE · In · 중간 반원 = AM–SE 전하 이동) 의 출처 (p.479) — 흐름 밖: Rint 계면 저항 해석 | 없음 (`sakuda2011_*` · `kawaguchi2023_*` 가 인용만) |
| 14 | A. Sakuda, A. Hayashi, M. Tatsumisago, Chem. Mater. 22 (2010) 949–956. | 산화물 양극–황화물 SE 계면 (계면 저항 증가 기전 묶음 [12–14]) | 없음 (`sakuda2011_*` · `kawaguchi2018_*` 가 인용만) |
| 12 · 13 | N. Ohta, K. Takada, L. Zhang, R. Ma, M. Osada, T. Sasaki, Adv. Mater. 18 (2006) 2226–2229. · N. Ohta, K. Takada, I. Sakaguchi, L. Zhang, R. Ma, K. Fukuda, M. Osada, T. Sasaki, Electrochem. Commun. 9 (2007) 1486–1490. | 계면 코팅으로 계면 저항 증가 억제 (공간 전하층) | 없음 (`sakuda2011_*` · `sakuda2016_*` 가 인용만) |
| 5 · 6 · 7 | F. Mizuno, A. Hayashi, K. Tadanaga, M. Tatsumisago, J. Power Sources 146 (2005) 711–714. · A. Sakuda, A. Hayashi, M. Tatsumisago, J. Power Sources 195 (2010) 599–603. · T.A. Yersak, J.E. Trevey, S.H. Lee, J. Power Sources 196 (2011) 9830–9834. | '대부분 마노 막자 건식 혼합' 의 예 (p.477) | 없음 |
| 8 · 9 | J. Kim, Y. Yoon, J. Lee, D. Shin, J. Power Sources 196 (2011) 6920–6923. · J. Kim, M. Eom, S. Noh, D. Shin, Electron. Mater. Lett. 8 (2012) 209–213. | 같은 그룹의 유리세라믹 SE 합성 원전 (밀링 · 열처리 조건) | 없음 |
| 15 | D. Zhang, B.S. Haran, A. Durairajan, R.E. White, Y. Podrazhansky, B.N. Popov, J. Power Sources 91 (2000) 122–129. | '삽입이 탈리보다 느리다' (방전 저항 > 충전 저항) 의 출처 | 없음 |
| 16 | Y.Z. Dong, Y.M. Zhao, Y.H. Chen, Z.F. He, Q. Kuang, Mater. Chem. Phys. 115 (2009) 245–250. | ΔV = 분극 해석의 출처 | 없음 |
| 3 | N. Kamaya, K. Homma, Y. Yamakawa, M. Hirayama, R. Kanno, M. Yonemura, T. Kamiyama, Y. Kato, S. Hama, K. Kawamoto, A. Mitsui, Nat. Mater. 10 (2011) 682–686. | LGPS 10⁻² S/cm (배경) | `kamaya2011_lgps_lithium_superionic_conductor` |
| 1 · 2 · 4 | A. Hayashi, K. Minami, M. Tatsumisago, J. Non-cryst. Solids 355 (2009) 1919–1923. · A. Hayashi, K. Minami, S. Ujiie, M. Tatsumisago, J. Non-cryst. Solids 356 (2010) 2670–2673. · S. Adams, R. Prasada Rao, J. Mater. Chem. 22 (2012) 7687–7691. | 배경 (Li₂S–P₂S₅ 안정성 · 전도도) | 없음 |

---

## [미확인] 목록
- LiCoO₂ · Super P 의 제조사 · 입경 · 비표면적 · LiCoO₂ 코팅 여부.
- 혼합 시간 · 초음파 세기 · 시간 · 볼 믹서 기종 · rpm · 볼 · 건조 시간 · 분위기 · 톨루엔 무게비 '1/8' 의 방향.
- SE 이온 전도도 측정 온도 · 방법 · 밀링 볼 · 열처리 시간.
- SEM/EDX 시편 상태 (분말 · 압분체 표면 · 단면).
- 셀 수 · 반복 · 오차 · 시험 중 적층압.
- EIS 주파수 범위 · 진폭 · 맞춤 회로 · 표 2 값의 산출법 · 단위 (Ω ↔ Ω·cm²).
- 비용량의 질량 기준 (LiCoO₂ 질량으로 보임).
- 그림 3 곡선이 어느 셀 · 사이클인지 (본문 · 그림 4a 와 불일치).
- 기공 · 두께 · 밀도 (복합 양극 · SE 층 모두).

## 원문 대조 기록 (이 카드 작성 중 직접 확인한 것 · 2026-11-22)
- 서지: 메인 세션 메모 (제목 · J. Power Sources 244 (2013) 476–481 · DOI 10.1016/j.jpowsour.2012.11.049 · Junghoon Kim) = 원문 첫 쪽 · 머리글 · 첫 쪽 아래 DOI 와 같음 · 저자 넷 (Kim · Eom · Noh · Shin) · 다른 점 없음.  후보 표 · 가리킨 두 카드의 서지도 원문과 같음 (제목 하이픈 ↔ '–' 표기 차이뿐).
- 숫자: 텍스트 층 + 렌더로 대조 — 78 · 22 · 99.9 % · 99 % · 520 rpm · 25 h · 40 · 20 min · 160 · 230 °C · 8.5 × 10⁻⁴ (렌더로 지수 확인) · 39 : 59 : 2 · 1/8 · 0.05 % · 130 °C · 25 · 140 mg · 16 mm · 4 · 2 metric tons · 0.1 mm · 0.62 V · 2032 · 0.06 mA cm⁻² (p.478 은 cm⁻¹) · 1.9 · 3.6 V · 139 · 113 · 84 mAh g⁻¹ · 75 · 63 · 49 % (본문) · 73 % (초록) · 30th · 4 cycles · 표 1 아홉 값 · 표 2 열두 값 · 0.083 V · 3.1–3.4 V · ~10⁻³ S cm⁻¹ · 10 V · 10⁻² S cm⁻¹ at 27 °C · 접수 · 승인 날짜 · 연구비 번호 — 전부 위치 확인.
- 판독: 박힌 래스터 원본 (300 dpi) 의 눈금 표시를 찾아 직선 맞춤 (그림 3 x 잔차 ≤ 0.14 mAh/g · y ≤ 0.0015 V · 그림 4 세 패널 · 그림 5 두 패널 · 그림 6) · 범례 선 색을 화상에서 확인 (그림 3 = 검정 · 파랑 · 빨강 순 / 그림 4–6 = 검정 · 빨강 · 파랑 순) · 그림 4a 첫 사이클 138.8 / 112.7 = 본문 139 / 113 · 그림 4b 50 사이클 = 본문 75 · 63 · 49 % · 그림 4a ↔ 4c 쿨롱 효율 서로 맞음 · 그림 6 봉우리 차 = 표 1 ΔV (±0.003 V).
- 원문 전수 검색 (텍스트 층 · 대소문자 무시): 'mashed' · 'soft' 1 회 (p.478) · 'van der Waals' 1 회 (p.478) · 'segregat' 1 회 (p.477) · 'agglomer' 6 회 · 'density' 5 회 = energy · power density · current density · 편석 문장의 'size, density, shape' 뿐 · 'porosity' · 'porous' · 'thickness' · 'particle size' · 'MPa' · 'fractur' · 'crack' · 'stack' 0 회 — 기공 · 밀도 · 두께 · 입경 숫자 없음.
- 정본 중복 확인: papers/ 파일 목록 (kim2013* 없음) · DOI · 'Effect of mixing method' · 'Junghoon' · 'Eom, S' grep — 카드 없음 (`kawaguchi2017_*` L232 · `nakamura2020_*` L337 이 인용만).

## 🔗 관련 카드
- 이 논문을 인용한 카드: `kawaguchi2017_dry_coating_parametric_na2so4_model_se` (ref 12 · L232) · `nakamura2020_dry_coating_ncm_li3ps4_core_shell` (ref 22 · L337) — §0-1 대조 (같음).
- 이 논문이 인용한 정본 카드: `kamaya2011_lgps_lithium_superionic_conductor` (ref 3).
- 혼합 방법 ↔ 성능 (정본): `nam2018_dry_vs_slurry_mixed_electrode_binder_coverage_premixing_pouch` (LPSCl 계 건식 ↔ 슬러리 · 피복) · `kissel2025_cathode_mixing_quality_cam_utilization_reproducibility_press_cells` (손 막자 ↔ 진동밀 · 셀 흩어짐) · `kim2024_optimal_cathode_composite_mechanical_mixing_se_coverage` (기계 혼합 · SE 피복) · `lee2024_shear_force_dry_process_cathode_coverage` · `wolf2026_extruder_vs_batch_mixing_core_shell_dry_sulfide_cathode` · `frankenberg2025_milling_dry_processed_sulfide_cathode_microstructure` · `kim2023_mechanofusion_ncm811_lpscl_core_shell_intimate_contact`.
- 건식 코팅 계보 (이 논문을 인용한 쪽): `kawaguchi2018_dry_coating_model_se_particle_powtec` · `kawaguchi2023_doe_electrode_fabrication_dry_coated_ncm_lps`.
- 황화물 유리 SE + LiCoO₂ / NCM 복합 양극: `sakuda2011_pld_sulfide_se_coated_licoo2_composite_cathode` · `sakuda2016_se_particle_size_electrode_morphology_ncm111_li2s_p2s5_cracking` · `sakuda2013_sulfide_mechanical_property` (무른 황화물 · 'mashed' 정성의 기계 쪽 짝).
- 혼합 장치 DEM · 지표: `lischka2025_dem_eirich_intensive_mixer_dry_mixing` · `frankenberg2024_dem_high_intensity_mixer_assb` · `otani2025_dem_se_dispersion_aggregation_compression` · `lacey1954_particle_mixing_theory_index`.
- 습식 공정 SE 복합 양극: `hayashi2025_wip_temperature_void_xct_wet_process_ncm111_lpscl_cathode`.

## 🗨️ Q&A 로그
<!-- "Q&A 작성해줘" 트리거 시 직전 질문/답 누적 -->
