Repository: yonghoon7153-source/Yonghoon-DEM-DFT

# 📚 LITDB — 문헌 단일 시스템 (**SE·DFT 축 + DEM·MPM 축, 두 트랙**)

> **앞으로 논문은 여기서만 본다.** 여러 곳(db/literature, kb/papers, db/properties, Excel)에 흩어진 문헌을 한 곳에서 생각·참고·비교하기 위한 통합 MD 시스템.

## 왜 트랙이 둘인가
`INDEX.md` 는 argyrodite 전해질 축이라 접촉역학·MPM·건식전극 digest 가 들어갈 자리가
없다. 그래서 한때 64편이 **어느 인덱스에도 없었다**(open_items #7). 축을 나눠 그 구멍을
닫았고, 한 분모로 세면 “159편 중 98편 미언급” 같은 **가짜 미결**이 나온다
(`comparison_vs_ours.md:8`). 분리는 실측 근거가 있는 결정이다 — 합치지 말 것.

⚠ 이 표의 **편수는 적지 않는다.** 손으로 쓴 수는 반드시 낡는다(README 자신이 세 번 틀렸다).
현재값은 `python3 tools/litdb/build_index.py --check` 로 본다.

File: litdb/papers/kim2023_mechanofusion_ncm811_lpscl_core_shell_intimate_contact.md
<!-- digest 표준 양식 확장 (paper-level STANDALONE). ★ = 사용자가 특히 원한 항목. 깊이 기준 = bazzoun2026_dem_fem_rnm_ionic.md ·
     형식 이웃 = nakamura2020_dry_coating_ncm_li3ps4_core_shell.md · lee2026_lpscl_coating_thickness_ncm811.md (같은 그룹 3 편째).
     쪽 표기 = 본문 "p.N" (= 학술지 "2211355 (N of 10)") · SI "SI p.N" (SI PDF N 쪽 · 1 쪽은 표지라 인쇄 쪽 번호 = N − 1).
     값 표지: [인쇄] = 본문 · 표 · 그림 안 숫자 · [판독] = 그림에서 읽은 값 (litdb/figures/<slug>/digitized.csv — 정밀도는 파일 머리) · [우리 산술] = 인쇄값으로 우리가
     다시 한 계산 · [추정] = 우리 해석 · [미확인] = 본문 10 쪽 + SI 14 쪽 전수에 없음.
     크롭 27 장 (Scheme 1 · 그림 1–5 · SI 그림 S1–S18 · SI 표 S1–S3) 전부 렌더로 열람. -->

# 메카노퓨전 (MF) 으로 NCM811 위에 Li₆PS₅Cl 껍질 (80:20 ≈500 nm · 90:10 ≈350 nm) 을 만들면 같은 SE 총량에서 SE 덩어리 · 공극이 사라지고 이온 경로가 산다 — 수송 tortuosity (τ²_ion = Φ_SE·σ_bulk/σ_eff) 2.38 → 2.21 (80:20) · 4.28 → 2.94 (90:10) · 0.05 C 용량 148 → 163 (80:20) · 32 → 149 mAh/g (90:10) · 100 사이클 67.4 → 90.0 % · 3 MPa 스택압에서도 유지 — Jeongheon Kim · Min Ji Kim … Ungyu Paik · Dae Soo Jung · Taeseup Song (한양대 · 한국세라믹기술원 · 고려대, Adv. Funct. Mater. 2023)

> slug `kim2023_mechanofusion_ncm811_lpscl_core_shell_intimate_contact` · DOI `10.1002/adfm.202211355` · type `exp (메카노퓨전 SE 코팅 · FIB-EDS 껍질 두께 · XRD/XPS · 전자 차단 셀 EIS → σ_ion · τ²_ion · Li 금속 반쪽 셀 · 스택압 3/20 MPa · 습식 코팅 · 함침 대조; DEM · 모델 없음)` · PDF `0f58580d-29._High-Performance_All-Solid-State_Batteries_Enabled_by_Intimate_Interfacial_Contact_Between_the_Cathode_and_Sulfide-Based_Solid_Electrolytes.pdf` · SI `6553306b-29._Sup_High-Performance_All-Solid-State_Batteries_Enabled_by_Intimate_Interfacial_Contact_Between_the_Cathode_and_Sulfide-Based_Solid_Electrolytes.pdf` · digested `2026-10-13` · status ✅
>
> **원제**: *High-Performance All-Solid-State Batteries Enabled by Intimate Interfacial Contact Between the Cathode and Sulfide-Based Solid Electrolytes* (p.1)
> **저자 · 소속 (p.1 · SI p.2)**: Jeongheon Kim§ · Min Ji Kim§ · Jaeik Kim · Jin Woong Lee · Joonhyeok Park · Sung Eun Wang · Seungwoo Lee · Yun Chan Kang · **Ungyu Paik\*** · **Dae Soo Jung\*** · **Taeseup Song\*** (§ 동등 기여) — 한양대 에너지공학과 (J. Kim · Jaeik Kim · Park · S. Lee · Paik · Song) · **한국세라믹기술원 (KICET) 에너지환경본부, 진주** (M. J. Kim · J. W. Lee · Wang · Jung) · 고려대 신소재공학과 (M. J. Kim · Kang) (교신 upaik@hanyang.ac.kr · tssong@hanyang.ac.kr · dsjung@kicet.re.kr)
> *Advanced Functional Materials* **33** (2023) 2211355 · 접수 2022-10-25 · 수정 2022-12-12 · 온라인 2023-01-16 (p.9) · 연구비 *"Technology Innovation Program"* No. 20009985 (*"Manufacturing technology development on composite core materials and electrode with high energy density (7 mAh cm−2) for ceramic secondary batteries"*) · No. 20003877 · 이해상충 없음 · 데이터 = 교신저자 요청 시 (p.9)
> **같은 그룹 · 같은 축 카드 (링크만)**: [`lee2026_lpscl_coating_thickness_ncm811`](lee2026_lpscl_coating_thickness_ncm811.md) (같은 KICET · 한양대 그룹 · 같은 장치 · 같은 5000 rpm × 5 h — 이 논문을 ref 36 으로 인용 · 시리즈 3 편째: 껍질 두께 축) · [`lee2024_shear_force_dry_process_cathode_coverage`](lee2024_shear_force_dry_process_cathode_coverage.md) (이 논문을 ref 45 로 인용) · [`nakamura2020_dry_coating_ncm_li3ps4_core_shell`](nakamura2020_dry_coating_ncm_li3ps4_core_shell.md) (충격 블렌딩 Li₃PS₄ 껍질) · [`kawaguchi2017_dry_coating_parametric_na2so4_model_se`](kawaguchi2017_dry_coating_parametric_na2so4_model_se.md) (건식 코팅 공정 창) · [`kissel2026_mechanofusion_derived_cathode_composite_microstructures_scalable`](kissel2026_mechanofusion_derived_cathode_composite_microstructures_scalable.md) (메카노퓨전 복합양극) · [`frankenberg2025_milling_dry_processed_sulfide_cathode_microstructure`](frankenberg2025_milling_dry_processed_sulfide_cathode_microstructure.md) (공정 에너지 = 교락 변수) · [`lee2026_mechanical_halogen_argyrodite_drycoating`](lee2026_mechanical_halogen_argyrodite_drycoating.md) (1저자 공저 — RAM 건식 코팅).
> **판독 원자료**: `litdb/figures/kim2023_mechanofusion_ncm811_lpscl_core_shell_intimate_contact/digitized.csv` (49 행 — Fig 4e · f 율속) · 크롭 27 장 `figures.json`.

---

## 0. 결론 먼저 — 우리 질문에 대한 답

**한 문장**: 다결정 NCM811 (2 차 입자 ≈3 · 15 µm 쌍봉) 과 자체 합성 Li₆PS₅Cl (1–5 µm · 1.40 mS/cm) 을 **Hosokawa AMS-Mini 메카노퓨전 5000 rpm × 5 h** 로 처리하면 SE 가 NCM 표면을 덮는 껍질 (80:20 ≈500 nm · 90:10 ≈350 nm, FIB-EDS) 이 생기고, 이것을 CNF 3 wt% 와 손으로 섞은 양극은 **같은 NCM : SE 비** 의 손 혼합 양극보다 SE 덩어리 · 공극이 없고 이온 전도도가 높으며 (τ²_ion 2.38 → 2.21 · 4.28 → 2.94) 용량 · 수명 · 율속 · 저압 (3 MPa) 성능이 좋다 — 그 차이는 **SE 가 적을수록 (90:10) 커진다** (p.1–7).

| 우리 질문 | 이 논문이 주는 것 | 표지 · 쪽 |
|---|---|---|
| ① 공정 변수 (장치 · 속도 · 시간 · 에너지 · 온도) | **Hosokawa Micron AMS-Mini** 메카노퓨전 · 총 **20 g** (분말 ≈15 mL) · 프레스 헤드–벽 틈 **3 mm** · 스크레이퍼–벽 틈 **≈0.4 mm** · **< 20 °C** (무수 에탄올 냉각) · Ar 흘림 · 건조실 · 최적 **5000 rpm × 5 h** (2000 rpm 1 h = 안 덮임 · 2000 rpm 5 h = 얇게 덮이나 남는 SE · 5000 rpm 1 h = 남는 SE) · 선속도 · 에너지 [미확인] | [인쇄] p.9 · SI Fig S4 · S5 |
| ② 피복 · 두께를 어떻게 쟀나 · 값 | FIB 단면 + EDS: 껍질 **≈500 nm (80:20) · ≈350 nm (90:10)** · 계산 (SI 식 2, NCM 반지름 3.75 µm · ρ 4.8 / 1.64) **753 · 368 nm** · XPS 에서 Ni · Co · Mn 피크 감소 = 표면이 덮였다 · 피복률 % 없음 | [인쇄] p.2–3 · SI p.12 |
| ③ 코팅이 SE 를 얼마나 쓰나 | 90:10 = 측정 ≈ 계산 → SE 거의 전부 껍질 · **80:20 = 측정 < 계산** (*"the SE may be fallen off and existed in the composite after the formation of enough shell thickness"*) — [우리 산술 · 원문과 같은 단일 반경 가정] 껍질 500 nm 는 넣은 SE 의 **≈62 %** → **≈38 % 는 자유 SE** · 90:10 (350 nm) 은 ≈94 % 껍질 | [인쇄] p.2–3 · [우리 산술] |
| ④ σ_ion · σ_e · 기공 · 용량 | 전자 차단 셀 (Li \| SE \| 양극 \| SE \| Li) EIS: **80:20 0.126 → 0.136 mS/cm · 90:10 0.0386 → 0.0561 mS/cm** · τ²_ion **2.38 → 2.21 · 4.28 → 2.94** (LPSCl σ_bulk 1.40 mS/cm · Φ_LPSCl 21.32 / 11.72 % · 계산 기공 42.4 / 36.6 %) · 0.05 C 첫 방전 **148.2 → 163.1** (ICE 77.4 → 79.5 %) · **31.7 → 148.5 mAh/g** (43.1 → 77.2 %) · 0.1 C 100 사이클 **67.4 → 90.0 %** (80:20) · MF 90:10 **77.1 %** · σ_e 측정 없음 · 기공은 V_meas 로 낸 계산값 (측정법 [미확인]) | [인쇄] p.4–7 · SI 표 S1–S2 |
| ⑤ DEM · 모델 | 없음 — 껍질 두께 · 부피분율 · τ² 산식만 | [인쇄] SI p.12–13 |
| ⑥ "같은 총 SE 에서 코팅 상태" 실험에 주는 것 | ★ **가장 가까운 선례** — 같은 NCM : SE 비에서 코팅 (MF) vs 비코팅 (손 혼합) 을 **우리와 같은 정의의 τ²** 로 비교했다.  효과 크기가 SE 함량에 크게 걸린다 (σ_ion +8 % @ SE 19.4 wt% vs +45 % @ 9.7 wt%) · 80:20 은 SE 의 ≈38 % 가 자유 SE 로 남는다 · 비코팅 팔은 손 혼합 = **공정 에너지가 다르다** (교락) | [인쇄] · [우리 산술] · [추정] §7-3 |
| ⑦ 이종기술 논지의 응집 (SE–SE) | 손 혼합 비코팅 양극 윗면 SEM 에 *"SE agglomeration"* · *"NCM agglomeration"* 표지 (Fig 2a · e) · MF 양극은 *"uniform dispersion of the NCM particles in the LPSCl SE matrix"* — 정성 (개수 · 면적 정량 없음) | [인쇄] p.3–4 · Fig 2 |

⛔ **한정어 (떼지 말 것)**: ① NCM811 = **다결정 · 쌍봉 (≈3 · 15 µm)** · 보호 코팅 없음 (LNO 는 SI 의 별도 시험) ② SE = 자체 합성 LPSCl **1–5 µm · 1.40 mS/cm** (건조실 하루 노출 0.966) ③ 비코팅 팔 = **막자 손 혼합** · 코팅 팔 = 5000 rpm × 5 h MF 뒤 손 혼합 — 두 팔의 기계 에너지가 다르다 ④ τ² 의 Φ_LPSCl 은 비율마다 **하나** (코팅 · 비코팅 같은 값) 이고 계산 기공이 36.6–42.4 % 로 크다 (§10-2 · 3) ⑤ 셀 개수 · 오차 막대 [미확인] ⑥ Li 금속 음극 · 실온 · 스택압 20 MPa (3 MPa 보조).

---

## 1. 한 줄 요약

Ni 많은 층상 양극과 황화물 SE 사이의 물리적 접촉 부족 (SE · 양극 응집 · 공극 · 충방전 부피 변화) 이 이온 경로를 끊는다는 문제에서, SE 를 늘리지 않고 SE 자신을 양극 입자에 바르는 길을 택한 논문.  용매 반응 · 재결정 손상이 없는 **건식 메카노퓨전** (좁은 틈의 전단 · 압축) 으로 NCM811 위에 Li₆PS₅Cl 껍질을 만들고 (Scheme 1 · Fig 1), 그 입자를 CNF 3 wt% 와 섞은 양극을 같은 조성의 손 혼합 양극과 비교했다.  손 혼합 양극에는 SE · NCM 덩어리와 공극 · 균열이 보이고 MF 양극은 NCM 이 SE 기지에 고르게 흩어진 치밀 구조다 (Fig 2).  전자 차단 셀 EIS 로 잰 이온 전도도와 τ² 가 MF 쪽에서 좋아지고 SE 가 적을수록 차이가 커지며 (Fig 3 · 표 S2), 0.05 C 용량 · ICE · 100 사이클 유지 · 율속 · 3 MPa 저압 동작이 모두 MF 쪽이 낫다 (Fig 4 · S12).  사이클 뒤 손 혼합 양극은 양극–SE 층 계면과 양극 안에 균열이 크게 자라고 임피던스가 커지지만 MF 양극은 치밀하게 남는다 (Fig 5).  습식 코팅 · 함침 대조보다도 MF 가 첫 용량 · ICE 가 높다 (SI S13–S17).

## 2. 메타

| 저자 | 저널/년 | DOI | 소재 (AM / SE / 도전재) | 연구유형 |
|---|---|---|---|---|
| J. Kim§ · M. J. Kim§ · J. Kim · J. W. Lee · J. Park · S. E. Wang · S. Lee · Y. C. Kang · U. Paik\* · D. S. Jung\* · T. Song\* (한양대 · KICET · 고려대) | *Adv. Funct. Mater.* 33 (2023) 2211355 | 10.1002/adfm.202211355 | NCM811 (Beijing Easpring, 다결정 · 쌍봉 ≈3 · 15 µm) / Li₆PS₅Cl 자체 합성 (1–5 µm, 1.40 mS/cm) / CNF 3 wt% | 실험 — 건식 SE 코팅 · 미세구조 · 전기화학 |

- 키워드 (p.9): all-solid-state batteries · cathodes · interfaces · mechano-fusion · sulfide-based solid electrolytes.
- ⚠ **소속 확인**: 한국세라믹기술원 (KICET) · 한양대 · 고려대 — 한국전자기술연구원 (KETI) 은 아니다 (`lee2024_shear_force_dry_process_cathode_coverage` 카드의 "KETI 단서" 질문과 대조할 때).

---

## 3. 핵심 수치 (★ 전부 쪽 · 표지 병기)

### 3-1. 재료 (p.2 · p.9 · SI S1–S3)

| 항목 | 값 | 표지 · 쪽 |
|---|---|---|
| NCM | NCM811 (Beijing Easpring) · 2 차 입자 · 쌍봉 **≈3 · 15 µm** · 불순물상 없는 층상 (XRD) | [인쇄] p.2 · p.9 · SI S1 |
| LPSCl 합성 | Li₂S (99.98 %) : P₂S₅ (99.9 %) : LiCl (99 %) = 5:1:2 (몰) → Fritsch P7 **500 rpm 10 h** (25 °C) → **550 °C 5 h** (2 °C 승온) | [인쇄] p.9 |
| LPSCl 성질 | 입자 **1–5 µm** · 고결정 · σ **1.40 mS/cm** (25 °C) | [인쇄] p.9 · SI S2 |
| 건조실 노출 (이슬점 ≈−70 °C, 25 °C 측정) | 하루 **0.966** · 1 주 0.806 · 2 주 0.765 · 3 주 0.739 · 4 주 0.794 mS/cm | [인쇄] p.9 · SI S3 표 |
| 도전재 | 탄소 나노섬유 (CNF) 3 wt% (SI 표에서는 "VGCF" 로도 표기) | [인쇄] p.9 · SI p.12 |

### 3-2. ★ 메카노퓨전 공정 (p.2 · p.9 · Scheme 1 · SI S4–S6)

- 원리 [인쇄 p.9]: 회전 통의 원심력으로 입자가 벽에 밀리고, 고정된 **프레스 헤드와 벽 사이 틈**을 지날 때 전단 · 압축으로 큰 기계 에너지를 받는다 · 스크레이퍼가 벽에 붙은 입자를 긁어 다시 돌린다 · 반복하며 작은 게스트 (LPSCl) 가 큰 호스트 (NCM) 위에 바인더 · 용매 없이 고르게 입혀진다.
- 조건 [인쇄 p.9]: NCM : LPSCl = **80:20 · 90:10 (wt)** · 총 **20 g** (분말 ≈15 mL) · 헤드–벽 틈 **3 mm** · 스크레이퍼–벽 틈 **≈0.4 mm** · **< 20 °C** (무수 에탄올 냉각) · 99.999 % Ar 흘림 · 건조실 작업.
- 최적화 (SI S4 · S5) [인쇄 p.9]:

| 조건 | 관찰 |
|---|---|
| 2000 rpm · 1 h | LPSCl 이 NCM 에 안 입혀짐 · 덮이지 않은 응집 입자 많음 |
| 2000 rpm · 5 h | 얇은 껍질이 고르게 생기지만 덮이지 않은 LPSCl 이 남음 |
| 5000 rpm · 1 h | 짧은 시간에도 복합 입자가 생기나 남는 LPSCl 있음 |
| **5000 rpm · 5 h** | **모든 LPSCl 이 반응에 참여** — 고른 껍질 (최적) |

- 게스트 크기 (SI S6) [인쇄 p.9]: **LPSCl 1 µm 와 100 µm 는 모두 덮이지 않은 LPSCl 이 많이 남았다** · 합성 LPSCl (1–5 µm) 로 최적 조건을 정했다.
- 껍질 두께를 바꾸는 손잡이 (서술): 처리 시간 · 헤드–벽 틈 · 회전수 [인쇄 p.2].
- XRD: 새 상 없음 · LPSCl 결정성 유지 · XPS S 2p · P 2p: 아황산 · 인산 피크가 원료와 비슷 = 산화 없음 [인쇄 p.3 · SI S7].
- 별도 시험: **LiNbO₃ 3 wt%** 를 같은 MF 로 ≈**20 nm** 코팅 (TEM) → ICE **79.5 → 83.3 %** · 용량 163.1 → 165.0 mAh/g (0.05 C, 1 C = 200 mAh/g — SI S11 그림 안 표) [인쇄 SI S9–S11].

### 3-3. ★ 껍질 두께 · 자유 SE (p.2–3 · Fig 1 · SI p.12)

| NCM:LPSCl | FIB-EDS 측정 | 계산 (SI 식 2) | [우리 산술] 껍질이 담는 SE 몫 |
|---|---|---|---|
| 80:20 | **≈500 nm** | **753 nm** | ((1 + 0.5/3.75)³ − 1) / (0.25 × 4.8/1.64) = 0.456/0.732 = **≈62 %** → 자유 SE ≈38 % |
| 90:10 | **≈350 nm** | **368 nm** | 0.307/0.325 = **≈94 %** |

- SI 식 2: ((r + x)³ − r³) / r³ = (W_LPSCl / W_NCM) · (ρ_NCM / ρ_LPSCl) · r = 3.75 µm (*"mean size of the used NCM"*) · ρ_NCM 4.8 · ρ_LPSCl 1.64 g/cm³ [인쇄 SI p.12] — [우리 산술] 753 · 369 nm 재현.
- ⚠ 단일 반경 가정: 실제 NCM 은 쌍봉 (≈3 · 15 µm) — 표면적 대부분이 작은 입자에 있어 큰 입자 · 작은 입자의 껍질이 다를 수 있다 [추정] · 위 "≈62 %" 도 같은 가정.

### 3-4. ★ 미세구조 (Fig 2 · Scheme 1 · p.3–4)

- 손 혼합 (bare) 양극 80:20 · 90:10: NCM · LPSCl 분포가 고르지 않고 **덩어리 (agglomeration)** 가 심하며 공극 · 균열 (Fig 2a · e — 윗면 사진에 *"SE agglomeration"* · *"NCM agglomeration"* 원 표지) · 양극–SE 층 계면에 부착 불량 · 공극 (Fig 2b · f) [인쇄 p.3–4].
- MF 양극: NCM 이 SE 기지에 고르게 흩어진 치밀 구조 · 균열 없음 (Fig 2c · g) · SE 층과의 계면이 90 wt% NCM 에서도 밀착 (Fig 2d · h) — 저자 해석: 입자 분포가 고르니 성형 압력이 고르게 걸린다 [인쇄 p.4].
- Scheme 1b–c: 비코팅 = *"Contact loss"* · *"Void formation"* · *"Limited Li⁺ flux"* / 코팅 = *"Intimate contact"* · *"Without void"* · *"Sufficient Li⁺ flux"* (개념도).

### 3-5. ★ 이온 전도도 · 수송 tortuosity (Fig 3 · 식 1 · SI 표 S1–S2 · p.4)

- 셀: **Li 금속 \| SE 층 \| 양극 \| SE 층 \| Li 금속** (전자 차단) · EIS [인쇄 p.4 · Fig 3a].
- **식 1**: τ²_ion = (σ_bulk,SE / σ_eff,ion) · Φ_SE — **우리 수송 tortuosity (tau2 = φ_SE · σ₀ / σ_eff) 와 같은 정의** · σ_bulk = 1.40 mS/cm (같은 LPSCl).
- **SI 표 S1 (30 mg 양극)** [인쇄 SI p.13]:

| NCM:LPSCl | m_NCM · m_LPSCl · m_CNF (mg) | V_theo · V_meas (mm³) | 기공 | Φ_NCM · Φ_LPSCl · Φ_CNF |
|---|---|---|---|---|
| 80:20 | 23.28 · 5.82 · 0.9 | 8.41 · 14.60 | **42.38 %** | 33.22 · **21.32** · 3.08 % |
| 90:10 | 26.19 · 2.91 · 0.9 | 7.46 · 13.27 | **36.62 %** | 41.11 · **11.72** · 3.39 % |

- **SI 표 S2 · 본문** [인쇄]:

| 조성 (NCM:LPSCl:CNF wt%) | 양극 | σ_eff,ion (mS/cm) | τ²_ion | [우리 산술] f = σ_eff/σ_bulk |
|---|---|---|---|---|
| 순수 LPSCl | — | 1.40 | 1.00 | 1 |
| 77.6 : 19.4 : 3 | bare | **0.126** | **2.38** | 0.090 |
| 〃 | NCM@LPSCl | **0.136** | **2.21** | 0.097 |
| 87.3 : 9.7 : 3 | bare | **0.0386** | **4.28** | 0.028 |
| 〃 | NCM@LPSCl | **0.0561** | **2.94** | 0.040 |

- [우리 산술] τ² 재현: 1.40 × 0.2132 / 0.126 = 2.37 · /0.136 = 2.19 · 1.40 × 0.1172 / 0.0386 = 4.25 · /0.0561 = 2.92 (✓ 1 % 안).
- [우리 산술] 코팅 효과: σ_ion **+7.9 %** (SE 19.4 wt%) vs **+45 %** (SE 9.7 wt%) · τ² **−7 %** vs **−31 %**.
- Nyquist (Fig 3b · c): 80:20 는 두 반원이 거의 같고, 90:10 은 bare 의 반원이 크게 길다 (Z_re ≈240 vs ≈175 Ω 근처까지 [판독 정성]).

### 3-6. ★ 셀 성능 (Fig 4 · SI S12 · S16 · p.5–7 · p.9)

- 셀 [인쇄 p.9]: LPSCl 120 mg 을 폴리카보네이트 관에서 **50 MPa** → 양극 복합체 펴고 **300 MPa · 1 min** → Li 금속 **50 MPa** · 면적 용량 **4.0 mAh/cm²** · **2.5–4.25 V vs Li** · 실온 · 스택압 **20 MPa** (보조 3 MPa) · TOSCAT 3000.  [우리 산술] 4.0 mAh/cm² ÷ 0.163 Ah/g ≈ NCM **24.5 mg/cm²**.
- 0.05 C 첫 사이클 [인쇄 p.5–6]:

| NCM:LPSCl | bare 용량 · ICE | NCM@LPSCl 용량 · ICE |
|---|---|---|
| 80:20 | 148.2 mAh/g · 77.4 % | **163.1 · 79.5 %** |
| 90:10 | **31.7 · 43.1 %** | **148.5 · 77.2 %** |

- 0.1 C 100 사이클 (20 MPa): 80:20 bare **67.4 %** → MF **90.0 %** · MF 90:10 **77.1 %** [인쇄 p.7].
- 율속 (Fig 4e · f) — MF 80:20 인쇄값 **152.69 · 133.80 · 100.97 mAh/g (0.1 · 0.2 · 0.5 C)** [인쇄 초록]; 나머지 [판독 · ±1.5 mAh/g · 인쇄값으로 눈금 보정]:

| 양극 | 0.05 C | 0.1 C | 0.2 C | 0.5 C | 0.1 C 복귀 |
|---|---|---|---|---|---|
| bare 80:20 | 154 | 132 | 99 | 48 | 124 |
| MF 80:20 | 166 | 153 | 134 | 101 | 149 |
| bare 90:10 | 22 | 13 | 4 | ≈0 | 13 → 4 |
| MF 90:10 | 149 | 126 | 97 | 55 | 117 |

- 스택압 3 MPa (SI S12) [인쇄 p.7]: MF 80:20 **159.7** (ICE 80.4 %) · 90:10 **145.5** (77.4 %) — 20 MPa 와 비슷 · bare 80:20 **92.9** (62.1 %) · 90:10 **27.3** (49.9 %).
- 공정 대조 (SI S13–S17): MF > 함침 > 습식 코팅 순으로 첫 방전 용량 · ICE (90:10, 0.05 C, 20 MPa) [판독 · 순서만] · 습식 코팅은 껍질이 덜 고르고 (S14 · S17 *"Thick coating layer"* · *"Non-coated surface"*), 용매가 LPSCl 을 분해 · 손상한다는 해석 [인쇄 p.7].
- 저자 언급: CAM 75 wt% 이상에서 이용률이 급락하고 90 wt% 면 30 % 미만이라는 보고 (ref 21c) 와 달리 87.3 wt% 에서도 잘 동작 [인쇄 p.7].

### 3-7. 사후 분석 (Fig 5 · SI S18 · p.7–8)

- 100 사이클 뒤 단면: bare 는 양극–SE 층 계면에 **균열** · NCM 함량이 클수록 심함 · MF 는 치밀한 계면 · 균열 없음 [인쇄 p.7].
- 윗면: bare 는 부피 변화 응력으로 균열 다수 · MF 는 처음 입힌 LPSCl 이 NCM 을 덮은 채 치밀 — 해석: 균일한 미세구조는 응력이 고르게 퍼져 균열을 막는다 [인쇄 p.8].
- EIS (1 → 100 사이클): bare 는 내부 저항이 크게 증가 · MF 는 약간 증가 [인쇄 p.8 · Fig 5i–l].

---

## 4. ★ 방법 — 측정 사슬 · 입자 처리

### 4-1. 측정 사슬
LPSCl 합성 → MF (NCM + LPSCl, 80:20 · 90:10) → SEM · FIB-EDS (두께) · XRD · XPS → 양극 = MF 입자 + CNF 3 wt% 손 혼합 (비교: NCM + LPSCl + CNF 손 혼합) → (i) SE 층 위 압축 → 윗면 · 단면 SEM (ii) 전자 차단 셀 EIS → σ_ion · τ² (iii) Li 금속 반쪽 셀 → 0.05 C · 사이클 · 율속 · 스택압 (iv) 사후 SEM · EIS.

### 4-2. ★ 입자 처리 (우리 축 언어로)
- **실험**: SE 가 MF 의 전단 · 압축으로 **소성 변형 · 합체해 껍질** (형상 변화) · 코팅 입자를 손으로 CNF 와 섞음 · 비코팅 팔은 SE 낱알과 NCM 을 손으로 섞음 → SE 덩어리 · 공극.
- **우리 대응**: 논지의 "코팅" 팔은 DEM 에서 **AM 표면의 점착 · 표면 에너지를 SE 와 같게** 둔 대리 (껍질 부피 · 두께 없음 — `nakamura2020_…` 카드 §7 과 같은 한계) · 압축 DEM 은 SE 를 1 µm 강체 구로 둔다 ⇒ 이 논문의 껍질 (350–500 nm 연속막) 은 우리 모델에서 **입자로 표현되지 않는다**.

### 4-3. 기법 미니 용어집
- **메카노퓨전 (MF)**: 회전 통과 고정 헤드 사이 좁은 틈에서 분말에 전단 · 압축을 반복해 입자를 복합화하는 건식 장치 (Hosokawa AMS 계열).
- **전자 차단 셀**: 양극 양쪽을 SE 층으로 막아 이온만 흐르게 해 양극의 이온 전도도를 재는 셀.
- **τ²_ion (이 논문의 ionic tortuosity factor)**: Φ_SE · σ_bulk / σ_eff — 우리 명명 규약의 **수송 tortuosity (tau2)** 와 같은 양 (제곱근이 아님).
- **ICE**: 첫 사이클 쿨롱 효율.

---

## 5. Figure set ★ (크롭 27 장 = `litdb/figures/kim2023_mechanofusion_ncm811_lpscl_core_shell_intimate_contact/`)

| Fig | 내용 | 우리 활용 |
|---|---|---|
| Scheme 1 | (a) MF 장치 · 껍질 형성 단계 (b) 비코팅 양극: 접촉 손실 · 공극 (c) 코팅 양극: 밀착 · 공극 없음 | 논지 그림 언어와 같은 개념도 (정성) |
| 1 | (a · c) MF 입자 SEM (b · d) FIB 단면 + EDS (500 · 350 nm) (e) XRD (f) XPS | ★ 껍질 두께 실측 |
| 2 | 윗면 · 단면 SEM: bare vs MF × 80:20 · 90:10 (*"SE agglomeration"* 표지) | ★ 논지 P1 · P2 의 실험 쪽 정성 그림 |
| 3 | (a) 전자 차단 셀 (b · c) Nyquist | σ_ion |
| 4 | (a · b) 0.05 C 첫 사이클 (c · d) 100 사이클 (e · f) 율속 | ★ 성능 (판독) |
| 5 | 100 사이클 뒤 단면 · 윗면 SEM · EIS | 균열 |
| S1 · S2 | NCM · LPSCl SEM · XRD · LPSCl EIS (1.40 mS/cm) | 재료 |
| S3 | 건조실 노출 EIS + σ 표 (1 일–4 주) | SE 공정 분위기 민감도 |
| S4 · S5 | MF 회전수 × 시간 (2000/5000 rpm × 1/5 h) SEM · EDS | ★ 공정 창 |
| S6 | 게스트 LPSCl 1 µm · 100 µm — 덮이지 않은 SE 다수 | ★ SE 크기 창 |
| S7 | XPS S 2p · P 2p | 산화 없음 |
| S8 | 가압 셀 | 셀 |
| S9–S11 | LNO 3 wt% MF 코팅 (≈20 nm) · ICE 표 | 보호층 |
| S12 | 3 vs 20 MPa 첫 사이클 | 저압 동작 |
| S13–S17 | 습식 코팅 · 함침 대조 (모식 · SEM · 전압 곡선) | 공정 비교 |
| S18 | 사이클 뒤 윗면 SEM | 균열 |
| 표 S1 · S2 | 질량 · 부피 · 기공 · 부피분율 · σ_eff · τ² | ★ τ² 원자료 |
| 표 S3 | 다른 NCM ASSB 성능 비교 | 문헌 위치 |

## 6. Post-processing ★
- **무엇을**: FIB-EDS 두께 · 두께 계산식 · EIS → σ_eff · 기공 = (V_meas − V_theo)/V_meas → 부피분율 → τ² · 전압 곡선 · 사이클 · 율속.
- **안 한 것**: 피복률 · 자유 SE 정량 · 응집 정량 (개수 · 크기 분포) · 기공 측정법 상세 (V_meas 를 어떻게 쟀는지) · σ_e · MF 뒤 LPSCl 의 σ · 셀 반복 통계.
- **우리 후처리 (이 카드)**: 껍질 두께 · τ² · f 재계산 · 자유 SE 몫 산술 · Fig 4e · f 율속 판독 (인쇄값 세 점으로 눈금 보정).

---

## 7. 우리 DEM+MPM 대비 → `our_dem_baseline.md` (⚠ 정본 브랜치에서는 값 자리표시 상태 — 우리 수치는 메인 리포 `docs/data/ps45_r45_network_g2_20261007/README.md` · CLAUDE.md 의 ps45 줄을 병기해 적는다)

### 7-1. 비교표 — 같은 정의의 수송 tortuosity

| 항목 | 이 논문 (80:20 → 77.6:19.4:3 wt%) | 우리 ps45 (NCM 81.6 : LPSCl 18.4 wt% · 300 MPa · SE 1 µm · PC 9 / SC 4 µm) | 같음 / 다름 · 왜 |
|---|---|---|---|
| τ² 정의 | Φ_SE · σ_bulk / σ_eff (σ_bulk = 같은 LPSCl 펠릿 1.40) | tau2 = φ_SE · σ₀ / σ_ion (σ₀ 무관 — 망 σ 가 σ₀ 에 비례) | **같은 양** |
| τ² 값 | bare **2.38** · MF **2.21** (Φ_SE 0.213) | Hertz **7.24–5.03** · Tabor (Physics) **4.12–2.78** · 접촉 없는 가지 (CF) 1.25–1.79 (φ_SE 0.284–0.299) | 이 측정은 우리 Hertz 보다 **2–3 배 낮고** Tabor 하단보다도 낮다 — 단 Φ_SE 를 계산 기공 42 % 로 냈다: 기공이 20 % 였다면 Φ_SE ≈0.296 → τ² ≈**3.3 (bare) · 3.0 (MF)** [우리 산술] = 우리 Tabor 범위 |
| σ_eff | 0.126–0.136 mS/cm (σ_bulk 1.40) | Hertz 0.0587–0.0893 · Tabor 0.103–0.162 mS/cm (σ₀ 1.5 보고 기준) | σ₀ 가 거의 같은 (1.40 vs 1.5) 조건에서 이 측정은 우리 Tabor 범위 · Hertz 의 1.4–2.3 배 |
| 미세구조 | SE 1–5 µm · NCM 쌍봉 3/15 µm · CNF 3 % · 손 혼합 (bare) | SE 1 µm · NCM 4/9 µm · 탄소 없음 · DEM 압축 | 크기 · 구성 · 공정이 다르다 → **자릿수 · 방향 비교만** |
| 코팅 효과 | τ² −7 % (SE 19.4 wt%) · −31 % (9.7 wt%) | 논지 대조 (코팅 = 표면 에너지 같게) 는 아직 수송까지 안 감 | 예측 P3 의 크기 기대값을 SE 함량별로 준다 [추정] |

- 판단: 우리 Hertz 망의 tau2 (5–7) 가 이 측정보다 크다는 것은 **CF 가지 대비 4 배의 협착 배수 (SE–SE 접촉 협착 73–75 %)** 가 실험보다 크게 잡혔을 가능성을 가리킨다 — 우리 README 의 "Hertz = 문헌 같은 범위 (σ) · Tabor = 문헌 범위 안" 과 같은 방향 [추정].  ⚠ 그러나 이 논문의 Φ_SE (기공 36–42 %) 가 불확실하고 코팅 · 비코팅에 같은 Φ 를 썼으므로, 절대 비교 전에 **같은 셀의 기공 측정**이 필요하다.  frame[4]: 실험 쪽 하나의 점이지 보정 표적이 아니다 (CL-81 류 이식 금지).

### 7-2. 이종기술 논지 (`docs/hetero_thesis.md` 비준 블록 2026-10-05) 와의 관계
- **P1 (비코팅은 SE–SE 응집이 남는다)**: 손 혼합 비코팅 양극 윗면 SEM 에 *"SE agglomeration"* 표지 (Fig 2a · e) — 실험 쪽 **정성** 단서.  ⚠ 혼합 시간 축 · 무작위 대비 정량은 없다.
- **P2 (코팅하면 응집이 사라진다)**: MF 양극은 *"uniform dispersion of the NCM particles in the LPSCl SE matrix"* (Fig 2c · g) — 방향은 같다.  ⚠ 그러나 여기 "코팅" = SE 껍질 (부피 · 두께가 있는 막) 이고 논지의 대조 팔 (표면 에너지만 같게) 과 다르며, 80:20 은 SE 의 ≈38 % 가 자유 SE 로 남는다 [우리 산술].
- **P3 (혼합 상태 → 압축 뒤 SE 경로)**: σ_ion · τ² 가 코팅 쪽에서 좋아지고 SE 가 적을수록 크다 — 방향은 같다.  ⚠ 공정 에너지 (손 혼합 vs MF 5000 rpm × 5 h) · 양극–SE 층 계면 · CNF 분포가 함께 바뀐다 — 혼합 상태 몫만 가를 수 없다.
- **"하지 않는 말"** (계면 면적 · 보호막) 과의 거리: 이 논문 설명 축의 중심이 *"intimate contact"* (계면 면적) · 부피 변화 완충 · 균열 억제 — 논지가 쓰지 않기로 한 말이다.  **이온 경로 (σ_ion · τ²) 몫만 빌린다.**
- 논지 §2-3 · 2-5 와 겹치는 관찰: 게스트 **LPSCl 1 µm 는 MF 로도 덮이지 않고 남는 입자가 많았다** (SI S6) — 저자는 이유를 쓰지 않았다.  미세 SE 끼리의 응집 (높은 Bo) 이 원인일 수 있다 [추정 — 논지가 말하는 기전과 같은 방향이지만 이 논문의 증거는 SEM 한 장].

### 7-3. ★ "같은 총 SE 에서 코팅 상태" 실험 (`docs/mixer_paper_pipeline_draft_20261013.md` V1 · V2 · V3) 에 주는 것
1. **SE 함량 두 수준 이상에서 비교한다** — 같은 공정에서 σ_ion 이득이 SE 19.4 wt% 에서 +8 %, 9.7 wt% 에서 +45 % · 용량은 +10 % vs ×4.7.  우리 기준 조성 (SE 18.4 wt%) 근처는 효과가 작아 셀 반복 · 오차 없이는 못 가를 수 있다 [추정] → V3 (SE 함량) 를 V1 (코팅 상태) 과 **교차**시키는 설계가 유리.
2. **코팅 상태를 숫자로 정의한다** — 80:20 은 자유 SE ≈38 % [우리 산술] — "코팅 팔" 이 껍질 + 자유 SE 혼합이다.  자유 SE 몫 (SEM/EDS 입자 수 · 체거름 등) 과 껍질 두께 (FIB) 를 결과 전 측정 항목에.
3. **공정 에너지를 맞추거나 적는다** — 비코팅 팔이 손 혼합이면 MF 팔과 기계 에너지가 다르다 (Frankenberg 2025: 에너지만으로 σ_ion · 결정자 · 변형이 움직인다).  비코팅 팔도 같은 장치를 SE 없이 / 낮은 회전수로 거치게 하거나, 최소한 처리 조건 · LPSCl 결정성을 기록 [추정].
4. **SE 입경 창** — MF 는 1–5 µm 에서 됐고 1 µm · 100 µm 에서 안 됐다 → 실험 SE 의 D50 이 우리 모델 (1 µm) 과 같다면 MF 코팅이 잘 안 될 수 있다 (`docs/symmetric_cell_ionic_plan_20261013.md` 의 입경 확인 요청과 같은 질문).
5. **τ² 는 이 논문 식 그대로** — 같은 분말의 펠릿 σ₀ 와 셀 기공을 같은 날 재면 우리 망 tau2 와 1:1 대조가 선다.

### 7-4. frame[5] — 어느 반쪽을 가졌나
- **가진 것**: 공정 (MF) → 코팅 · 분산 (SEM) → 이온 경로 (σ_ion · τ²) → 성능 (실험 사슬 전체).
- **없는 것**: 모델 · 정량 미세구조 (응집 · 자유 SE · 기공 분포) — 그래서 "분산 vs 접촉 vs 에너지" 몫을 가르지 못한다.  ⇒ 우리 압축 DEM + 접촉망이 줄 수 있는 것: 같은 SE 함량에서 코팅 · 비코팅 배치의 tau2 차이를 공정 에너지 교락 없이 계산하는 것 [추정] — 단 껍질의 형상 (막) 은 강체 구 DEM 밖 (MPM 쪽 몫).

---

## 8. ★★ 우리 연구에 주는 insight (번호마다: 논문이 보인 것 → 우리에게 뜻 → 할 일)

**8-1. 같은 정의의 τ² 실측 — 우리 Hertz 망이 높게 나온다.**
- 논문: τ² 2.21–2.38 (SE 19.4 wt%) · 2.94–4.28 (9.7 wt%) — σ_bulk 1.40 (같은 분말).
- 뜻: 우리 ps45 Hertz tau2 5.0–7.2 는 이보다 크고 Tabor 2.8–4.1 이 가깝다 (기공 가정에 따라).  SE–SE 협착 몫 (우리 tau2 의 73–75 %) 이 실험보다 크게 잡혔을 가능성 [추정].
- 할 일: 대칭 셀 계획 (`docs/symmetric_cell_ionic_plan_20261013.md`) 에서 이 논문 식 (Φ_SE · σ_bulk/σ_eff) 과 같은 측정 · 같은 날 펠릿 σ₀ · 셀 기공을 함께 잡는다 — Hertz/Tabor 선택의 실험 판정 근거가 된다.

**8-2. 코팅 효과는 SE 함량에 걸린다.**
- 논문: σ_ion +8 % → +45 %, 용량 +10 % → ×4.7 (SE 19.4 → 9.7 wt%).
- 뜻: 퍼콜레이션 문턱에 가까울수록 분산 · 연결의 몫이 커진다 [추정] — 논지 P3 을 시험하려면 SE 가 적은 조성이 판별력이 크다.
- 할 일: 믹서 → 압축 → 망 사슬 계산에서 SE 함량 두 수준 (≈18 · ≈10 wt%) 의 코팅 · 비코팅 대조를 먼저 설계 (계산 · 실험 둘 다) [추정].

**8-3. "코팅 팔" 은 껍질 + 자유 SE 이다.**
- 논문: 80:20 측정 500 vs 계산 753 nm → 자유 SE ≈38 % [우리 산술].
- 뜻: DEM 에서 코팅 팔을 "모든 SE 가 AM 표면 성질" 로 두는 것과 실험 상태가 다르다 — 자유 SE 몫을 모델 입력으로 두 수준 이상 (0 · ≈40 %) 둘 필요 [추정].

**8-4. 미세 SE (1 µm) 는 MF 로 덮기 어렵다.**
- 논문: 게스트 1 µm · 100 µm 는 덮이지 않은 SE 다수 (SI S6).
- 뜻: 논지의 "미세 SE 끼리의 응집" 과 같은 방향의 관찰 하나 (원인 미기재) · 실험 SE 입경 선택이 코팅 상태를 좌우한다.

## 9. 인용 가능 문장 (deck/paper용 — 표지 그대로)
- "Kim et al. (*Adv. Funct. Mater.* 2023) coated NCM811 with Li₆PS₅Cl by dry mechanofusion (5000 rpm, 5 h; shells ≈500 nm at 80:20 and ≈350 nm at 90:10) and, at the same NCM:SE ratio, raised the composite ionic conductivity from 0.126 to 0.136 mS cm⁻¹ (τ²_ion 2.38 → 2.21) at 80:20 and from 0.039 to 0.056 mS cm⁻¹ (4.28 → 2.94) at 90:10 — the coating benefit grows as the SE fraction falls."
- 국문: *"같은 SE 총량에서 SE 를 양극에 입히는 효과는 SE 가 적을수록 커진다 — σ_ion +8 % (SE 19 wt%) vs +45 % (SE 10 wt%) (Kim 2023, 메카노퓨전)."*

## 10. 주의/한계 (over-claim 방지 · 원문 비판)
1. **초록 단위 오기**: *"4 mAh cm−1 specific areal capacity"* (본문 · 실험 절은 4.0 mAh cm⁻²).
2. **τ² 의 Φ_SE 를 코팅 · 비코팅에 같게 썼다**: SI 표 S1 은 비율마다 하나 (80:20 · 90:10) 의 기공 · 부피분율만 있다 — 본문은 MF 양극이 더 치밀하다고 하는데 그렇다면 MF 의 Φ_SE 가 더 크고 τ² 개선 폭은 표보다 작다 [추정].
3. **기공 36.6–42.4 %**: 300 MPa 로 누른 황화물 양극에서 크다 · V_meas 측정법 [미확인] · 식 (3) 아래 설명은 *"V_meas is theoretical volume, V_theo is calculated volume"* 로 두 이름을 바꿔 적었다.
4. **단일 반경 껍질 계산**: NCM 은 쌍봉 (≈3 · 15 µm) 인데 r = 3.75 µm 하나로 계산 — 측정 두께도 한두 입자 단면 (Fig 1) 이다.
5. **80:20 은 자유 SE 가 남는다**: 저자도 *"the SE may be fallen off"* 로 인정 — "고른 껍질" 은 90:10 에서 더 맞는 말.
6. **공정 에너지 교락**: 비코팅 = 손 혼합 · 코팅 = 5000 rpm × 5 h MF — MF 뒤 LPSCl 의 σ · 입경 · 결정자는 재지 않았다 (XRD 결정성 · XPS 산화만).
7. **응집 · 균열은 정성 표지**: Fig 2 · 5 의 원 · 화살표 — 개수 · 면적 정량 없음.
8. **SI 표 S3 의 비교**: 온도 · 음극 · 스택압이 다른 문헌과 나란히 — 저자도 *"hard to compare fairly"*.
9. **건조실 σ 표 (SI S3)**: 3 주 0.739 → 4 주 0.794 mS/cm — *"gradually decreases every week"* 와 마지막 점이 맞지 않는다.
10. **이름 혼용**: CNF ↔ VGCF (SI 표) · 표 S2 캡션은 전자 τ² 를 말하지만 이온만 실림 · Fig 3 은 Ω, Fig 5 · S2 는 Ω·cm².
11. **셀 수 · 오차 막대 [미확인]** · Li 금속 음극 · 실온 · 20 MPa.

## 11. 참고문헌 — 우리가 더 볼 것 (원문 목록 서지 그대로 + 이유 한 줄)
| 번호 | 서지 (원문 목록 그대로) | 왜 · 카드 |
|---|---|---|
| 21c | T. Shi, Q. Tu, Y. Tian, Y. Xiao, L. J. Miara, O. Kononova, G. Ceder, Adv. Energy Mater. 2020, 10, 1902881. | 카드 없음 — CAM 함량 · 이용률 한계 (본문 p.7 의 "90 wt% 면 30 % 미만") |
| 22 | J. Park, K. T. Kim, D. Y. Oh, D. Jin, D. Kim, Y. S. Jung, Y. M. Lee, Adv. Energy Mater. 2020, 10, 2001563. | 카드 없음 — SE 함량 ↑ 로 접촉 확보 (목록 표기 공저 "Y. M. Lee") |
| 27 | M. Dirican, C. Yan, P. Zhu, X. Zhang, Mater. Sci. Eng.: R 2019, 136, 27. | 카드 없음 — SE 응집 · 이온 tortuosity 서술의 인용 원전 |
| 29 | N. Kaiser, S. Spannenberger, M. Schmitt, M. Cronau, Y. Kato, B. Roling, J. Power Sources 2018, 396, 175. | 정본 카드 `kaiser2018_ion_transport_limitations_assb_sulfide_electrodes` — 전자 차단 셀 · τ² 정의 원전 |
| 30 | a) J.-M. Doux, Y. Yang, D. H. Tan, H. Nguyen, E. A. Wu, X. Wang, A. Banerjee, Y. S. Meng, J. Mater. Chem. A 2020, 8, 5049; b) X. Gao, B. Liu, B. Hu, Z. Ning, D. S. Jolly, S. Zhang, J. Perera, J. Bu, J. Liu, C. Doerrer, Joule 2022, 6, 636. | 카드 없음 (같은 1저자의 다른 스택압 논문은 정본 카드 `doux2020_stack_pressure_assb` = Adv. Energy Mater. 2020) — 스택압 영향 |
| 39 | a) M.-J. Kim, J.-W. Park, B. G. Kim, Y.-J. Lee, Y.-C. Ha, S.-M. Lee, K.-J. Baeg, Sci. Rep. 2020, 10, 11923. b) N. C. Rosero-Navarro, A. Miura, K. Tadanaga, J. Sol-Gel Sci. Technol. 2019, 89, 303. | 카드 없음 — 습식 코팅 · 함침 대조 방법 |

## 원문 대조 기록 (이 카드 작성 중 직접 확인한 것 · 2026-10-13)
- 본문 10 쪽 · SI 14 쪽 텍스트 층 전수 · 저자 · 소속 · 날짜 · DOI = p.1 · p.9 · SI p.2 · 공정 조건 = p.9 · 표 S1–S3 = 텍스트 층 + 크롭 영상 대조 (SI p.13 은 표 S2 본문이 식 (3) · (4) 사이에, 표 S1 본문이 그 아래에, 두 캡션이 쪽 아래에 떨어져 있다).
- 그림 · 표 27 장: Scheme 1 + 그림 5 (래스터 원본 300 dpi) · SI 그림 18 (원본 170–266 dpi · 업샘플 없음) · SI 표 3 (벡터 300 dpi — 자동 추출이 S1 · S2 를 놓쳐 손 크롭) — 크롭마다 렌더로 열어 확인.
- 판독 검산: Fig 4e MF 80:20 의 0.1 · 0.2 · 0.5 C 평균이 초록 인쇄값 152.69 · 133.80 · 100.97 과 맞도록 눈금 보정 (계수 0.978) · 그 보정으로 90:10 MF 0.05 C = 148.9 (인쇄 148.5) 재현.
- τ² · 껍질 두께 산식 재계산 1 % 안 일치.
- 정본 litdb 중복 확인: `git ls-tree` 로 `litdb/papers/` 전수 + DOI · 제목 낱말 grep — 이 논문 카드 없음 (인용만: lee2024_shear_force · fan2026 리뷰 · lee2026_lpscl_coating_thickness).

## 🔗 관련 카드
- 같은 그룹: `lee2026_lpscl_coating_thickness_ncm811`.
- SE 건식 코팅 · 공정: `nakamura2020_dry_coating_ncm_li3ps4_core_shell` · `kawaguchi2017_dry_coating_parametric_na2so4_model_se` · `kawaguchi2023_doe_electrode_fabrication_dry_coated_ncm_lps` · `kissel2026_mechanofusion_derived_cathode_composite_microstructures_scalable` · `lee2026_mechanical_halogen_argyrodite_drycoating` · `frankenberg2025_milling_dry_processed_sulfide_cathode_microstructure` · `hippauf2019_dry_film_ptfe_sulfide_cathode_sheet`.
- 피복 · 수송: `lee2024_shear_force_dry_process_cathode_coverage` · `otani2023_ionic_conductivity_path_resistance_separation_model` · `kaiser2018_ion_transport_limitations_assb_sulfide_electrodes` (τ² 정의 원전).
- 스택압: `doux2020_stack_pressure_assb`.
- 같은 꼴 장치 (메카노퓨전 · 실제 헤드–벽 틈 2–5 mm · 긁개 ≈0.5 mm) 의 2D DEM (2004 · host 만 · 점착 없음 · 긁개 = 원심 벽 층 깨기 · 2026-11-24 카드): `chen2004_mechanofusion_dry_coating_dem_2d_host_scraper_inner_piece_collision_frequency`.

## 🗨️ Q&A 로그
<!-- "Q&A 작성해줘" 트리거 시 직전 질문/답 누적 -->
