Repository: yonghoon7153-source/Yonghoon-DEM-DFT

# 📚 LITDB — 문헌 단일 시스템 (**SE·DFT 축 + DEM·MPM 축, 두 트랙**)

> **앞으로 논문은 여기서만 본다.** 여러 곳(db/literature, kb/papers, db/properties, Excel)에 흩어진 문헌을 한 곳에서 생각·참고·비교하기 위한 통합 MD 시스템.

## 왜 트랙이 둘인가
`INDEX.md` 는 argyrodite 전해질 축이라 접촉역학·MPM·건식전극 digest 가 들어갈 자리가
없다. 그래서 한때 64편이 **어느 인덱스에도 없었다**(open_items #7). 축을 나눠 그 구멍을
닫았고, 한 분모로 세면 “159편 중 98편 미언급” 같은 **가짜 미결**이 나온다
(`comparison_vs_ours.md:8`). 분리는 실측 근거가 있는 결정이다 — 합치지 말 것.

⚠ 이 표의 **편수는 적지 않는다.** 손으로 쓴 수는 반드시 낡는다(README 자신이 세 번 틀렸다).
현재값은 `python3 tools/litdb/build_index.py --check` 로 본다.

File: litdb/papers/kim2024_r2r_dry_10mah_nca_cathode_ptfe_two_step_calendering.md (part 1 of 2)
<!-- digest 표준 양식 확장 (paper-level STANDALONE). ★ = 사용자가 특히 원한 항목. 깊이 기준 = bazzoun2026_dem_fem_rnm_ionic.md ·
     본 카드 꼴 = kollenda2024_time_sensitivity_calendered_electrode_springback_storage.md ·
     같은 계열 = kim2026_pregranulation_ptfe_dry_nca_cathode_crack_delithiation.md (같은 그룹 · 같은 조성 96 : 1.8 : 2.2 · 같은 NCA 크기 둘 — 이 논문을 참고 16 으로 인용) ·
     쪽 표기 = 본문 학술지 인쇄 쪽 "(n of 11)" = PDF 쪽 n · SI = 받은 보충 PDF 37 쪽 — "SI p.N" = SI 에 인쇄된 쪽 번호 = PDF 쪽 − 1 (그림 S1 = SI p.7 = PDF 8 쪽 · 표 S1–S3 = SI p.33–35).
     값 표지: [인쇄] = 본문 · 표 · 그림 안 글자로 적힌 값 · [판독] = 그림에서 읽은 값 — 본문 그림 1–5 는 래스터 (≈300 dpi) 라서 원 화소에서
     틀 옆 눈금 표시로 축을 맞추고 (최소제곱) 표지 = 색 가림 원판 중심 · 막대 = 막대 윗변 (반 세기 경계) · 곡선 = 연속 추적 선 중심으로 읽었다 ·
     SI 그림은 쪽 사각형을 300 dpi 로 렌더해 읽었다 (SI 래스터는 soft mask 가 있어 원 추출이 검게 나옴) · 화소 척도 = digitized.csv 의 method_note ·
     재현 = litdb/figures/<slug>/digitized.csv 196 행 · [카드 산술] = 인쇄 · 판독 값으로 이 카드가 계산한 값 (식 병기) · [카드 추론] = 이 카드의 해석 ·
     [미확인] = 원문 (본문 11 쪽 + SI 37 쪽 전수) 에 없음.  본문 · SI 는 텍스트 층 + 렌더 이미지로 다 읽었다. -->
# 건식 R2R 공정 10 mAh/cm² NCA 양극 (50 mg/cm² · 3.6 g/cc · ≈139 µm · NCA : 도전재 : PTFE = 96 : 1.8 : 2.2) — PTFE 섬유화 온도 80 °C (DMA 평탄 60–110 °C · Tg ≈118 °C) · CB + 그래핀 50 : 50 도전재 · 2 단 압연 (1 차 90 MPa → 파쇄 없는 균일 구조 'HM' · 140 MPa → NCA 파쇄 'IM') 의 세 단계로 R_ion 17.3 → 6.7 · R_ct 15.7 → 8.4 Ω cm² · 2 C/0.2 C 15.2 → 59.5 % · 100 사이클 82.15 % (p.2 는 89.5 %) — 압밀 선도 [판독]: 2 차 압력 300 MPa 에서 압밀 밀도 ≈79.6 % (분모 = 복합 진밀도 4.5 g/cc · 빈 곳 ≈20 %) · 1 차 압력 아래는 평탄 — J. Kim · K. Park · … · T. Song · U. Paik (Adv. Energy Mater. 14, 2024)

> slug `kim2024_r2r_dry_10mah_nca_cathode_ptfe_two_step_calendering` · DOI `10.1002/aenm.202303455` · type `experiment (건식 전극 dry electrode · dry process 장비 사슬 (혼합 → 압출 → 분쇄 → 롤 → calendering · 연속 롤 사진 없음 · 선속도 없음) · PTFE binder 섬유화 온도 30 · 80 · 135 °C (DMA · 인장 · 면저항) · 다차원 도전재 CB 0D · CNT 1D · 그래핀 2D (Hg porosimetry · 전해액 투과 · impedance EIS · CV) · 2 단 calendering + compaction 선도 (Carver 프레스 · 압밀 밀도 = 전극 밀도 / 4.5 g/cc · 2 차 압력 0.8–770 MPa) · 스크래치 마찰 · BET — 계산 없음 · 액체 전해질 LIB NCA 양극 · 고체전해질 없음)` · PDF `04034e57-92._10_mAh_cm_2_Cathode_by_Roll_to_Roll_Process_for_Low_Cost_and_High_Energy_Density_Li_Ion_Batteries.pdf` · SI `31ea73f9-92._Sup_10_mAh_cm_2_Cathode_by_Roll_to_Roll_Process_for_Low_Cost_and_High_Energy_Density_Li_Ion_Batteries.pdf` · digested `2026-11-22` · status ✅
>
> **저자 (p.1 · SI p.1, 인쇄 순서 그대로 — 11 명)**: Jiwoon Kim§ · Keemin Park§ · Minsung Kim · Hyungjun Lee · Junghyun Choi · Ho Bum Park · Hansu Kim · Jaeyoung Jang · Young-Hoon Kim · **Taeseup Song\*** · **Ungyu Paik\*** (§ = 공동 1저자 · SI p.2 *"These authors equally contributed"* · 사의 *"J.K. and K.P. contributed equally"*) — 한양대 에너지공학과 (Choi 를 뺀 전원) · **J. Choi = 한국세라믹기술원 (KICET) Energy Storage Materials Center (진주) + 가천대 배터리공학과** · H. Kim · T. Song 은 한양대 배터리공학과 겸 · 교신 tssong@ · upaik@hanyang.ac.kr · *Adv. Energy Mater.* **14** (2024) 2303455 (권 14 · 호 10 = Wiley 내려받기 도장 "16146840, 2024, 10" · 11 쪽) · 접수 2023-10-13 · 수정 2023-12-27 · 온라인 2024-02-01 · 연구비 = 산업부 기술혁신사업 20024261 (*"thick film electrode … lithium iron phosphate battery … over 200 Wh kg−1"*) · NRF 2023R1A2C2004923 (과기정통부) · Samsung SDI · 이해 상충 없음 · **자료 비공개** (*"Research data are not shared."*) [인쇄 p.1 · p.10 · SI p.1–2].
> **이웃 카드 (링크만)**: [`kim2026_pregranulation_ptfe_dry_nca_cathode_crack_delithiation`](kim2026_pregranulation_ptfe_dry_nca_cathode_crack_delithiation.md) (같은 그룹 · 같은 조성 · 이 논문을 ref 16 으로 인용 — §0-1) · [`kang2026_multiscale_inverse_design_ptfe_fibrillation_dry_electrode`](kang2026_multiscale_inverse_design_ptfe_fibrillation_dry_electrode.md) (ref 8 로 인용) · [`han2024_fec_mitigates_ptfe_decomposition_dry_thick_graphite_anode`](han2024_fec_mitigates_ptfe_decomposition_dry_thick_graphite_anode.md) (같은 T. Song · J. Choi 의 건식 후막 음극) · [`trevisanello2021_sc_pc_ncm_cracking_diffusion`](trevisanello2021_sc_pc_ncm_cracking_diffusion.md) (이 논문의 ref [47] — 파쇄 → 1 차 입자 노출 → 비표면적 ↑) · [`meyer2017_calendering_compaction_resistance_line_load_exponential_model`](meyer2017_calendering_compaction_resistance_line_load_exponential_model.md) (압연 압축 곡선 모형 — 견줄 꼴).
> **판독 원자료**: `litdb/figures/kim2024_r2r_dry_10mah_nca_cathode_ptfe_two_step_calendering/digitized.csv` (196 행 — 본문 그림 1a · 2a · 2e · 2f · 3b · 3d · 3e · 4b–4e · 5b–5e + SI 그림 S7 · S12 · S18b · S19 · S26) · 크롭 82 장 = 도구 34 (본문 그림 1–5 · SI 그림 S1–S26 = 31 장 다시 자름 + SI 표 S1–S3) + 손 48 (패널 26 · **식 2** = 본문 식 (1) Randles–Ševčík · 표 S2 부피 에너지 밀도 식 · 근거 문단 20) — `figures.json`.

---

## 0. 결론 먼저 — 우리 질문에 대한 답

**한 문장**: 한양대 (T. Song · U. Paik 교신) 그룹이 **NCA 쌍봉 (1–3 + 8–10 µm) : 도전재 : PTFE = 96 : 1.8 : 2.2** 의 건식 (용매 없는) 자립막을 혼합 → 압출 → 분쇄 → 롤 → 압연 장비 사슬로 만들어 Al 에 붙인 **10 mAh/cm² (50 mg/cm² · 3.6 g/cc · ≈139 µm) 양극** 을 액체 전해질 반쪽 셀로 평가하고, 두꺼워질수록 커지는 R_ion · R_ct 를 세 조작 — ① PTFE 섬유화 온도 **80 °C** (DMA 평탄 60–110 °C · Tg ≈118 °C 아래) ② **CB : 그래핀 50 : 50** 도전재 (0.1–1 µm 기공 몫 70.0 %) ③ **2 단 압연의 1 차 압력 90 MPa** (140 MPa 면 NCA 가 깨져 BET +38 %) — 으로 줄여 R_ion 17.3 → 6.7 · R_ct 15.6 → 8.4 Ω cm² [판독] · 2 C/0.2 C 15.2 → 59.5 % · 100 사이클 82.15 % (p.2 는 89.5 %) 를 보고한다.  ★ 우리 쪽에 직접 쓸 것은 **SI 의 압밀 선도 하나** (Carver 프레스 · 2 차 압력 0.8–770 MPa · 압밀 밀도 = 전극 밀도 / 4.5 g/cc) — 300 MPa 에서 HM 79.6 % · IM 81.2 % (빈 곳 ≈19–20 %) [판독 · 카드 산술] · **1 차 압력 아래는 거의 평탄** (압력 기억 [카드 추론]) · 겉보기 Heckel P_y ≈1.1–1.3 GPa (D–log P 직선이 더 곧다) — 단 **AM 96 wt% + PTFE · CB · 고체전해질 없음 · 뺀 뒤 측정으로 읽힘** 이다.

| 우리 질문 | 이 논문이 주는 것 | 표지 · 쪽 |
|---|---|---|
| ① 무엇을 (재료 · 조성 · 공정 · 로딩) | LiNi₀.₈₀Co₀.₁₅Al₀.₀₅O₂ (NCA · Samsung SDI · 작은 1~3 µm · 큰 8~10 µm · 쌍봉 = 둘을 섞은 것 — **섞는 비율 [미확인]**) · 도전재 CB (LITX 66 · Cabot) · CNT (MR-99) · 그래핀 (N002-PDR · Angstron) · PTFE F-104 (DAIKIN) · **96 : 1.8 : 2.2** · 100 g 배치 · 장비 = 혼합기 L8-2k → 압출기 HCK 25-24/CPC → 분쇄기 L8-2k → 롤 KRM-80 → 압연기 mp200 · 자립막 ≈97 · 111 · 125 · 139 µm → 탄소 코팅 Al 16 µm 에 붙임 · 35 · 40 · 45 · 50 mg/cm² = 7 · 8 · 9 · 10 mAh/cm² · **모두 3.6 g/cc** | [인쇄] SI p.3 |
| ② R2R 의 실체 | 장비 사슬 (위) + 표 S3 의 'Roll-to-roll' 표기 + 본문 *"produced using a roll-to-roll process … advantageous for high-speed mass production"* — **선속도 · 웹 길이 · 롤 지름 · 간극 · 선하중 · 롤 온도 · 연속 운전 증거 = 없음** · 그림 S6b 는 손바닥만 한 자립막 **한 장** (눈금 없음) | [인쇄] p.2 · SI p.3 · SI p.35 · [미확인] |
| ③ "10 mAh/cm²" 의 실체 | **공칭** = 50 mg/cm² × 0.96 × 208 mAh/g = 9.98 [카드 산술 — 208 = 표 S1 의 DOD → 용량 환산 배수 · 원문에 직접 인쇄 안 됨] · 실측 = **9.7 mAh/cm² (0.1 C · 201.5 mAh/g · 표 S2)** · 사이클 첫 값 9.2 mAh/cm² (0.5 C · p.10) | [인쇄] SI p.34 · p.10 · [카드 산술] |
| ④ 두께 ↑ → 저항 ↑ | 7 → 10 mAh: R_ion 14.6 → 17.3 (+19 %) · R_ct 11.0 → 15.7 Ω cm² (+42 %) · 2 C 83.7 → 29.5 mAh/g · GI-XRD 아래층 (Al 쪽) 용량 166.4 → **95.1 mAh/g** (위층 172.4 → 148.5 · 1 C) | [인쇄] p.2 · p.4 · 표 S1 |
| ⑤ PTFE 섬유화 온도 | 5 : 4 : 1 막 DMA: 저장 탄성률 ↓ → **평탄 60–110 °C** (라멜라 → 섬유) → ↓ (Tg ≈118 °C [33]) · 30 °C = 덜 섬유화 (PTFE 덩어리) · **80 °C = 섬유 그물** · 135 °C = 막 · 인장 ≈0.43 · **0.86** · ≈0.70 MPa · 면저항 14.18 · 8.07 · 9.78 × 10³ Ω/sq [판독] | [인쇄] p.4–5 · 그림 2 |
| ⑥ 도전재 | 80 °C 에서 CB 응집 → 기공 막힘 · CB 를 반은 남겨야 섬유화 (CB 가 PTFE 에 박혀 전단 전달 [37]) · **그래핀 2D**: 0.1–1 µm 기공 몫 64.1 → **70.0 %** · 투과 1501 → 559 s · R_ion 14.1 → 8.1 Ω cm² [판독] · κ² 비 1.91 [카드 산술] | [인쇄] p.5 · p.7 · 그림 3 · S18 |
| ⑦ ★ 2 단 압연 · 압밀 | 1 차 압력 낮음 (90 MPa) → 입자가 빈 곳으로 옮겨 고르게 → **HM** · 높음 (140 MPa) → 옮길 '시간' 부족 · 충돌 → **NCA 파쇄 · IM** · 스크래치 마찰 μ 최대 = 90 MPa (1.35 [판독]) · **압밀 선도 (Carver · 2 차 압력 0.8–770 MPa)**: HM 71.6 % 평탄 → 85.3 % · IM 74.4 → 86.1 % [판독] · 300 MPa HM 79.6 · IM 81.2 % [카드 산술] · BET 3.83 → 2.77 m²/g [판독] · R_ion 8.13 → 6.70 · R_ct 9.15 → 8.35 Ω cm² [판독] | [인쇄] p.7–8 · SI p.5 · 그림 4 |
| ⑧ 습식 · 건식 · HM 대조 · 사이클 | R_ion 29.7 · 17.3 · 6.7 · R_ct 25.6 · 15.6 · 8.4 Ω cm² [판독] · 2 C/0.2 C 7.5 · 15.2 · 59.5 % [인쇄] · 사이클 (0.2 C 충전 / 0.5 C 방전): 습식 5.8 mAh/cm² → 36.8 % @50 · 건식 8.7 → 69.5 % @80 · **HM 9.2 → 82.15 % @100** [인쇄 p.10] ↔ p.2 *"89.5% … at 100 cycles"* ↔ 표 S3 94 % @50 | [인쇄] p.2 · p.9–10 · SI p.35 |
| ⑨ 모델 | **없음** — 계산 · 시뮬레이션 0 · 기전 문장 (재배열 · 충돌 · 파쇄 · 섬유화) 은 관찰 + 인용 | §4-4 |

⛔ **한정어 (떼지 말 것)**: ① **액체 전해질 LIB 양극** (1.0 M LiPF₆ EC/EMC/DMC 3/5/2 + FEC 5 wt% · Li 금속 반쪽 셀) — **고체전해질 없음** · R_ion 은 전해액이 찬 기공의 이온 저항이다 ② 압밀 선도는 **AM 96 wt% + CB 1.8 + PTFE 2.2 의 섬유화된 자립막** 을 **Carver 프레스** 로 누른 것 — 롤 압연의 선하중 · 간극으로 옮길 숫자 없음 · 다이 크기 · 유지 시간 · 온도 [미확인] ③ 밀도는 *"after applying a 2nd pressure"* 에 잰 값 — **뺀 뒤로 읽힌다** (다이 안인지 밖인지 · 되돌아옴 [미확인]) ④ 분모 4.5 g/cc = 세 성분의 이론 밀도 합 (성분별 밀도 미인쇄) ⑤ 압밀 선도 · BET · 투과 · 저항 모두 **시료 수 · 오차 막대 없음** ⑥ IM 의 파쇄는 SEM 한 장 + BET 로만 보였다 ⑦ 원문 안 어긋남 (89.5 ↔ 82.15 % · 두께 97/139 ↔ 112/154 µm · 'mA cm⁻²' 등 — §3-8).
⇒ **절대값 전이**: 하지 않는다 (액체 LIB · 고체전해질 없음 · 다른 AM (NCA) · 다른 바인더 · Carver).  **전이 가능한 것** = (i) **압력 이력 (1 차 → 2 차) 이 같은 최종 압력의 밀도를 바꾼다** — 차이는 압력이 오를수록 준다 (2.9 → 0.8 %p) (ii) **재가압은 이전 최대 압력까지 거의 평탄** (HM) — 단 파쇄가 있으면 그 아래에서도 치밀해진다 (IM) (iii) 단단한 AM 이 지배하는 침대의 압밀은 **D–log P 직선** 이고 겉보기 Heckel P_y 가 GPa 급 (≈1.1–1.3) — `park2022_*` (Al₂O₃ 68 vol% + LPSCl · ≈1.1–1.9 GPa) 와 같은 자릿수 (iv) **같은 기공 부피 (같은 밀도) 에서도 기공 크기 분포가 R_ion 을 1.7 배 바꾼다** (CB 0D ↔ 그래핀 2D).

---

## 0-1. ★ 고른 의도 대조 (후보 표 N-92 의 '왜' 칸)

의도 원문: *"건식 공정 — 10 mAh cm⁻² 건식 양극 R2R"* · 가리킨 카드 = `kang2026_multiscale_inverse_design_ptfe_fibrillation_dry_electrode` **L383** (ref 8) · `kim2026_pregranulation_ptfe_dry_nca_cathode_crack_delithiation` **L410** (ref 16).

| 의도의 문장 | 판정 | 원문 위치 · 값 · 측정 조건 |
|---|---|---|
| "건식 공정" | **채움** | 용매 없는 PTFE 섬유화 자립막: 혼합 (*"appropriate conditions of time and shear stress"*) → 섬유화 (30 · 80 · 135 °C) → 롤 · 압연으로 목표 두께 → Al 에 붙임 [인쇄 SI p.3 · p.4] · 대조 = PVdF/NMP 습식 (110 °C 1 h · 3.6 g/cc) [인쇄 SI p.4] |
| "10 mAh cm⁻²" | **채움 (공칭)** | 50 mg/cm² · ≈139 µm · 3.6 g/cc [인쇄 p.2 · SI p.3] — 실측 0.1 C 첫 방전 **9.7 mAh/cm²** (201.5 mAh/g · 표 S2) · 사이클 첫 값 9.2 (HM · 0.5 C) · 건식 8.7 · 습식 5.8 mAh/cm² [인쇄 p.10] · 공칭 10 = 208 mAh/g 기준 [카드 산술 · 표 S1 의 DOD 환산 배수] |
| "건식 양극" | **채움** | NCA 양극 (액체 전해질 LIB · 반쪽 · 대칭 셀) — **황화물 · 고체전해질 아님** |
| "R2R" | **일부** | 장비 사슬 (혼합기 → 압출기 → 분쇄기 → 롤 KRM-80 → 압연기 mp200) [인쇄 SI p.3] · 표 S3 'Methods: Roll-to-roll' · 본문 *"produced using a roll-to-roll process, which makes it advantageous for high-speed mass production"* [인쇄 p.2] — **선속도 · 웹 길이 · 연속 운전 · 롤 지름 · 간극 · 하중 증거 없음** · 그림 S6b = 자립막 한 장 사진 · *"low cost"* 도 원가 숫자 없음 [미확인] |
| (kang2026 L383) *"10 mAh cm⁻² 건식 양극 R2R (`kim2026_…` §12 ref 16 의 전체 저자 목록에 J. Choi 인쇄)"* | **같음** | J. Choi = **Junghyun Choi** (KICET + 가천대 배터리공학과) 가 5 번째 저자로 인쇄 [인쇄 p.1] · 제목 · 권 · 쪽 (14, 2303455 · 2024) 같음 |
| (kim2026 L410) *"같은 10 mAh cm⁻² 건식 양극 계열"* | **채움** | 같은 교신 (T. Song · U. Paik) · 같은 J. Choi · **같은 조성 96 : 1.8 : 2.2** · 같은 NCA 크기 둘 (1–3 + 8–10 µm) · 같은 10 mAh/cm² 목표 — 다른 점: 도전재 **CB (LITX 66) · 그래핀** ↔ kim2026 **Ketjen black** · 50 ↔ 46–48 mg/cm² · **3.6 ↔ 3.3–3.4 g/cm³** · 139 ↔ 144 µm · PTFE DAIKIN F-104 ↔ Solvay [kim2026 카드 L31 · L70–73 대조] |
| (kim2026 L410) 서지 | **다름 (카드 문제)** | 저자 목록이 *"… Y.H. Kim, T. Song"* 에서 끝난다 — 원문 = **11 명 (끝 = Ungyu Paik\* · 교신)** · 제목 · 학술지 · 14 (10) · 2303455 · 2024 = 같음 (호 10 = 내려받기 도장으로 확인) |

**2 차 인용 대조 (카드 문제 — 고치지 않음)**:
- `kim2026_pregranulation_ptfe_dry_nca_cathode_crack_delithiation` **L410** (ref 16 · *"서지 (원문 목록 그대로)"*): 저자 10 명 — **U. Paik (11 번째 · 교신) 빠짐**.  같은 카드 **L411** (ref 17 · han2024) 도 원문 12 명 (`han2024_*` 카드 L13 · Won-Jin Kwak · Junghyun Choi 포함) 을 *"…, P.J. Kim, T. Song"* 10 명으로 적는다 ⇒ kim2026 원문 참고문헌이 10 명에서 'et al.' 없이 자른 꼴일 가능성 [카드 추론 · kim2026 원문 PDF 확인 전].  ⚠ 후보 표 N-92 의 서지 칸도 이 줄을 옮겨 같은 10 명이다.
- `kang2026_multiscale_inverse_design_ptfe_fibrillation_dry_electrode` **L383**: 서지 (*"Kim, J. et al. … Adv. Energy Mater. 14, 2303455 (2024)"*) · J. Choi 인쇄 주석 = **원문과 같음**.
- (참고 · 카드 문제 아님) kim2026 카드 L405 의 *"'J. Choi' 가 Junghyun Choi 인지는 머리글자만이라 [미확인]"* — 이 논문 첫 쪽에는 **Junghyun Choi (KICET · 가천대)** 로 전체 이름이 인쇄돼 있다 (kim2026 자체의 J. Choi 가 같은 사람인지는 kim2026 원문의 소속으로 확인할 일).

⇒ **의도 대조 결과: 채움 (한정)** — 건식 공정 · 10 mAh/cm² (공칭 · 실측 9.7) · 건식 양극 · 같은 계열 (kim2026) = 채움; **R2R = 일부** (장비 사슬 · 'Roll-to-roll' 표기뿐 — 연속 공정 증거 · 속도 없음); kim2026 L410 의 저자 목록 (Paik 빠짐) = 카드 문제.

---

## 1. 한 줄 요약
건식 (PTFE) 공정은 습식의 바인더 이동 (모세관 건조) 이 없어 두꺼운 전극에 유리하지만, **≥10 mAh/cm² · 3.6 g/cc** 로 두껍고 조밀해지면 Li 이온 · 전자 확산 길이가 길어져 R_ion · R_ct 가 크게 오른다 (p.2) — 저자는 "같은 두께 · 같은 밀도에서 확산 길이는 내부 구조가 정한다" 는 가정으로 ① **PTFE 섬유화 온도** (DMA 로 고른 80 °C — 저장 탄성률 평탄 구간 · Tg 아래) ② **다차원 도전재** (CB 0D 반 + 그래핀 2D 반 — CB 응집 · 기공 막힘을 그래핀이 기공 통로로 바꿈) ③ **2 단 압연** (1 차 90 MPa 로 입자를 먼저 고르게 앉히고 2 차로 밀도를 채워 NCA 파쇄를 막음) 을 차례로 고정해 'HM-dry' 전극을 만들고, 습식 (PVdF) · 처음 건식 전극보다 R_ion · R_ct 가 낮고 율속 (2 C/0.2 C 59.5 %) · 수명 (100 사이클 82.15 %) 이 낫다고 보인다.  부피 에너지 밀도 ≈710 Wh/L 는 **Li 금속 반쪽 셀** (양극 139 + Al 16 + Li 200 + Cu 10 + 분리막 16 + 포장 150 µm) 계산값이다 (표 S2).  계산 · 모형 없음.

## 2. 메타
| 저자 | 저널 / 년 | DOI | 소재 | 연구 유형 |
|---|---|---|---|---|
| J. Kim§ · K. Park§ · M. Kim · H. Lee · J. Choi · H. B. Park · H. Kim · J. Jang · Y.-H. Kim · T. Song\* · U. Paik\* (한양대 · KICET · 가천대) | Adv. Energy Mater. 14 (10) (2024) 2303455 · 11 쪽 + SI 37 쪽 | 10.1002/aenm.202303455 | **액체 전해질 LIB 양극** — NCA (Ni 0.80 · 쌍봉) + CB / CNT / 그래핀 + PTFE (건식) · 대조 PVdF (습식) · **고체전해질 없음** | 실험 (공정 + 전극 물성 + 전기화학) — **시뮬레이션 없음** |

---

## 3. 핵심 수치 (★ 전부 쪽 · 표지 병기)

### 3-1. 재료 · 조성 · 제조 (SI p.3–4 · 본문 p.2 · p.5)
| 항목 | 값 | 표지 · 쪽 |
|---|---|---|
| AM | LiNi₀.₈₀Co₀.₁₅Al₀.₀₅O₂ (NCA · Samsung SDI) — 작은 1~3 µm · 큰 8~10 µm · 쌍봉 (둘을 섞음 · **비율 [미확인]**) · 결정 형태 [미확인] — 본문 p.8 *"the primary particles with a relatively small size become exposed"* = 1 차 입자로 된 2 차 입자 (다결정) 로 읽힘 [카드 추론] · 그림 4a 모식도 = 같은 크기의 다결정 구 | [인쇄] SI p.3 · p.8 |
| 본 전극의 NCA | **쌍봉으로 보임** — 그림 1c · 4a · S10 SEM 에 큰 · 작은 입자가 함께 · 습식 대조는 *"NCA with bimodal size"* 로 인쇄 [인쇄 SI p.4] · 건식 본 전극에 '쌍봉' 이라는 낱말 없음 [카드 추론] | [판독 · 정성] |
| 도전재 | CB (LITX 66 · Cabot) · CNT (MR-99 · Carbon Nano-Material Technology) · 그래핀 (N002-PDR · Angstron Materials) — 'CNT 1D' = CB : CNT 50 : 50 · 'Graphene 2D' = CB : 그래핀 50 : 50 (wt) | [인쇄] SI p.3 · p.5 |
| 바인더 | PTFE F-104 (DAIKIN Industries) | [인쇄] SI p.3 |
| 조성 | **96 : 1.8 : 2.2** (AM : 도전재 : 바인더 · wt) · 100 g | [인쇄] SI p.3 |
| 공정 (3 단계) | ① 혼합 (*"appropriate conditions of time and shear stress"* — 시간 · 속도 미인쇄) ② 섬유화 (PTFE 가 NCA · 도전재를 묶음 · 온도 30 · 80 · 135 °C — 장비 · 시간 [미확인]) ③ 자립막 (롤 + 압연으로 목표 두께) → 탄소 코팅 Al 16 µm 에 라미네이트 | [인쇄] SI p.3 · p.4 (본문) |
| 장비 | 혼합기 L8-2k (KMTECH) · 압출기 HCK 25-24/CPC (HANKOOK E.M) · 분쇄기 L8-2k · 롤 KRM-80 (KMTECH) · 압연기 mp200 (Rohtech) | [인쇄] SI p.3 |
| 두께 · 로딩 | 자립막 **≈97 · 111 · 125 · 139 µm** · **35 · 40 · 45 · 50 mg/cm²** = **7 · 8 · 9 · 10 mAh/cm²** · *"All the prepared cathodes have an identical electrode density of 3.6 g cc⁻¹"* — [카드 산술] 로딩 / 3.6 = 97.2 · 111.1 · 125.0 · 138.9 µm (= 막 두께 · Al 제외) | [인쇄] SI p.3 |
| 습식 대조 | 쌍봉 NCA + CB + PVdF (Mw ~180,000 · Sigma) / NMP (99.5 %) · 96 : 1.8 : 2.2 · 30 g · 닥터 블레이드 · 50 mg/cm² · 110 °C 1 h 대류 오븐 · 압연으로 3.6 g/cc | [인쇄] SI p.4 |
| 최종 'HM-dry' | 80 °C 섬유화 + 그래핀 2D + 1 차 90 MPa 압연 (세 특성 문단) | [인쇄] p.9 |

### 3-2. 면적 용량 7–10 mAh/cm² (그림 1 · S1–S4 · 표 S1 · p.2–4)
| 양 | 7 | 8 | 9 | 10 mAh/cm² | 표지 |
|---|---|---|---|---|---|
| R_ion (Ω cm²) | **14.6** (14.55) | (14.60) | (15.42) | **17.3** (17.34) | [인쇄 p.2] · (괄호 = [판독] 그림 1a) |
| R_ct (Ω cm²) | **11.0** (11.04) | (11.33) | (12.19) | **15.7** (15.67) | 같음 |
- 증가: R_ion +19 % · R_ct +42 % (7 → 10) [인쇄 p.2].  R_ion = NCA‖NCA 대칭 코인 셀 EIS · R_ct = NCA‖Li 반쪽 셀 (0.1 · 0.2 C 화성 뒤) EIS · 0.001–100 kHz [인쇄 SI p.6] — **맞춘 회로 · 식 미인쇄** [미확인].
- 율속 (반쪽 · 충전 0.2 C · 화성 0.1 · 0.2 C 뒤): **7 mAh** 202.3 · 198.0 · 193.8 · 174.7 · 83.7 / **10 mAh** 200.5 · 194.5 · 184.7 · 123.7 · 29.5 mAh/g (0.1 · 0.2 · 0.5 · 1 · 2 C) [인쇄 p.2] → 2 C/0.2 C 42.3 ↔ 15.2 % [카드 산술].
- 두께 ≈97 · 139 µm [인쇄 p.3] ↔ 그림 1c 글자 *"112 µm"* · *"154 µm"* — 차 15 µm ≈ Al 16 µm → 그림 글자는 집전체 포함 [카드 추론].
- 윗면 SEM (S3): 10 mAh 는 *"low porosity with pore-clogging … resulting from the formation of particulates caused by NCA fractures and agglomeration of the CBs"* [인쇄 p.2] — 기공 숫자 없음.
- XRD (101): 충전 (4.25 V) **37.4°** · 방전 (2.80 V) **36.7°** (0.1 C) · 선형 관계 가정 [인쇄 p.3].  GI-XRD (0.2 C 충전 / 1 C 방전 · DMC 세척): 7 mAh 위 · 아래 36.82 · 36.84° → DOD 82.9 · 80.0 % → 172.4 · 166.4 mAh/g (평균 169.4 ↔ 실측 174.7) · **10 mAh 36.90 · 37.08° → 71.4 · 45.7 % → 148.5 · 95.1 mAh/g** (평균 121.8 ↔ 실측 123.7) [인쇄 p.4 · 표 S1].
- [카드 산술] DOD = (37.4 − θ)/0.7 이 표 S1 의 넷을 정확히 다시 낸다 (82.86 · 80.00 · 71.43 · 45.71 %) · 계산 용량 = 208 × DOD (172.43 · 166.40 · 148.51 · 95.06) ⇒ 환산 만점 = **208 mAh/g** (원문에 직접 인쇄 안 됨) · 아래층 / 위층 = 0.965 (7) ↔ **0.640 (10 mAh)**.  아래층을 어떻게 드러냈는지 (Al 에서 떼었는지) · GI 입사각 · 탐침 깊이 [미확인].

### 3-3. PTFE 섬유화 온도 (그림 2 · S5–S9 · p.4–5)
- DMA 시료 = NCA : PTFE : CB **5 : 4 : 1** 막 (2.2 wt% 로는 PTFE 신호를 못 봄) [인쇄 p.4] · 25–150 °C · *"scan rate of 5 oC"* (단위 빠짐) · 장비 = *"dynamic mechanical analysis (DMA) through a differential thermal analyzer (TA 4100, TA INSTRUMENT)"* [인쇄 SI p.4].
- 세 구간 [인쇄 p.4]: 저장 탄성률 크게 ↓ (PTFE 결합 에너지 약화 → 변형 쉬워 섬유화 쉬움) → **평탄 60–110 °C** (*"PTFE undergoes a transition from a lamellar to fiber structure"* → 더 변형 안 됨) → 110 °C 위 다시 ↓ (*"PTFE has a glass transition temperature (Tg) of ≈118 °C"* [33] · 점성 액체처럼 · 막 형성).
- [판독 그림 2a] E′: 30.7 °C **400.8 MPa** → 60 °C 357.9 → 70–75 °C 356.1 → 110 °C 347.0 → 118 °C 341.8 → 143.5 °C 325.9 (−10.7 % · −3.0 % · −6.1 % 구간별 [카드 산술]).
- 섬유화 30 · 80 · 135 °C (그림 S6a) SEM (그림 2b–d): 30 °C *"agglomerated PTFE virgins"* (덜 섬유화) · **80 °C 섬유 그물 (*"structurally rigid network that effectively binds the NCA particles and CB"*)** · 135 °C *"formation of PTFE film"* [인쇄 p.4].
- 인장 강도: **0.86 MPa (80 °C)** · ≈0.43 (30) · ≈0.70 (135) [인쇄 p.4–5] · 그림 S7 정점 [판독] 0.44 · 0.864 · 0.71 MPa @ 변형률 4.64 · 6.79 · 6.89 % · 곡선 끝 5.24 · 7.73 · 7.95 %.
- 면저항 [판독 그림 2e] 14.18 · **8.07** · 9.78 × 10³ Ω/sq · R_ion / R_ct [판독 그림 2f] 17.34 / 15.66 · **14.05 / 12.33** · 15.41 / 14.30 Ω cm² (30 · 80 · 135 °C) → 80 °C 가 30 °C 보다 R_ion −19 % · R_ct −21 % [카드 산술].

### 3-4. 다차원 도전재 (그림 3 · S10–S19 · p.5–7)
- 80 °C 섬유화에서 **CB 응집** (*"high surface energy associated with its small size"*) → 기공 일부 막힘 (그림 3a) · CB 는 PTFE 에 박혀 전단을 전하므로 (*"anchors to the PTFE"* [37]) 빼면 섬유화가 안 된다 · *"Further in-depth study is necessary to fully understand the role of CB"* → CB 반 + CNT 또는 그래핀 반 [인쇄 p.5].
- CNT 1D: 섬유화 · CNT–PTFE 얽힘 보이나 **응집 기공 막힘 남음** (S10) · 그래핀 2D: 막힘 없음 · *"2D morphology of graphene facilitating the formation of pore channels"* [인쇄 p.6].
- **기공 (Hg · AutoPore V)**: *"the pore volume was the same for all cathodes due to the same electrode density of 3.6 g cc⁻¹"* [인쇄 p.7] — 전체 기공 부피 · 기공률 숫자 없음 (그림 3c 는 % 정규화) [미확인].  NCA 크기별 (S11 · S12): 큰 NCA = >1 µm 기공 · 작은 NCA = 수백 nm · 쌍봉 = 둘 다 [인쇄 p.7] · [판독 S12] 봉우리 0.50 µm (작은) · 1.55 µm (큰) · 0.59 µm + 어깨 ≈1.3 µm (쌍봉).
- [판독 그림 3b] 봉우리 기공 크기 CB 0D 0.64 · CNT 1D 0.45 · 그래핀 2D 0.46 µm · 그림 3c **0.1–1 µm 기공 몫 64.1 · 64.5 · 70.0 %** [인쇄 p.7].
- 전해액 투과 (여과법 · 50 g 전해액) [판독 그림 3d] 1501 · 1466 · **559 s** · 면저항 8.07 · **3.09** · 4.59 × 10³ Ω/sq · 투과 뒤 표면 Li 염 = 그래핀 2D 가 가장 적음 (S13) · 접촉각 (S14) = 그래핀이 가장 큼 (*"low affinity"*) → 투과 개선은 젖음성이 아니라 기공 분포 탓 [인쇄 p.7] (접촉각 숫자 미인쇄 [미확인]).
- [판독 그림 3e] R_ion 14.09 · 13.40 · **8.13** · R_ct 12.36 · **7.17** · 9.16 Ω cm² · 인장 0.850 · 0.909 · **1.121 MPa** (S19 정점 0.851 · 0.914 · 1.137 MPa @ 8.07 · 6.45 · 10.4 %) → 그래핀 2D 가 CB 0D 보다 R_ion −42 % · R_ct −26 % · CNT 1D 의 R_ct −42 % 는 면저항 (CNT 전도) 탓, R_ion 은 CB 와 비슷 (투과 비슷) [인쇄 p.7 · 카드 산술].
- CV (S17 · 0.1 · 0.2 · 0.4 · 0.8 · 1 mV/s · 2.8–4.3 V) → i_p ∝ ν^½ 직선 (S18a) → 기울기 κ · *"κ² was proportional to the Li-ion diffusion coefficient (D)"* (식 (1) · A · n · C₀ 일정 가정) [인쇄 p.7] · [판독 S18b] κ 19.00 · 20.94 · **26.24** → κ² 비 CNT/CB 1.21 · 그래핀/CB **1.91** [카드 산술] — **절대 D 는 계산하지 않음**.

### 3-5. ★ 2 단 압연 · 압밀 선도 (그림 4 · S20–S21 · p.7–8 · SI p.5)
- 동기 [인쇄 p.7]: *"To increase the electrode density, a higher calendering pressure is required. However, applying harsh calendering pressure induces undesirable stress and/or damage, such as cracking or pulverization, especially in both the electrode and the NCA active materials"* [36, 45] → 2 단 압연 [46].
- 기전 서술 [인쇄 p.7]: 1 차 낮음 → *"NCA particles naturally move into the free space between other NCA particles and become uniformly packed"* → HM · 1 차 높음 → *"the time available for NCA particles to move into the free space … is insufficient. This leads to local packing and uneven arrangement"* → IM.
- **스크래치 마찰 (1 차 압연 뒤 막 · MST-0232)**: *"the friction coefficient is highest at the 1st calendering pressure of 90 MPa"* — 해석 *"NCA particles are uniformly arranged … ensuring the maintenance of the cathode microstructure when external forces are applied"* [인쇄 p.7–8] · [판독 그림 4b] μ 0.82 · 0.82 · 0.91 · **1.35** · 1.24 (0 · 20 · 60 · 90 · 140 MPa · 가로축은 같은 간격 범주).
- **압밀 선도 정의 [인쇄 SI p.5]**: *"the intensity of pressure in each calendering step was measured by the carver press (973214A, WABASH)"* · *"Compaction density was calculated by dividing the electrode density by its theoretical density of the sum of 96 wt% NCA, 1.8 wt% CB, and 2.2 wt% PTFE (4.5 g cc⁻¹)"* · *"measuring the density of the electrode film after applying a 2nd pressure"* · *"The compaction constant was the slope value of the compaction stage in the compaction diagram"* (**값 미인쇄**).
- **[판독 그림 4c] 압밀 밀도 (%) vs 2 차 압력** (원 화소 · 눈금 최소제곱 · 표지 원판 중심 · 다시 읽기 대조 ±0.05 %p):

| 2 차 압력 (MPa) | ≈0.81 | ≈19.3 | ≈38.7 | ≈77.4 | ≈115 | ≈227 | ≈377 | ≈765 |
|---|---|---|---|---|---|---|---|---|
| **IM** (1 차 140 MPa) | 74.42 | 74.42 | 75.08 | 75.97 | 76.86 | 79.81 | 82.39 | **86.09** |
| **HM** (1 차 90 MPa) | 71.56 | 71.56 | 71.83 | 72.53 | 74.49 | 78.04 | 80.90 | **85.33** |
| IM − HM (%p) [카드 산술] | 2.86 | 2.86 | 3.25 | 3.44 | 2.37 | 1.77 | 1.49 | 0.76 |
- 압력 값 목록은 원문에 없다 (점 위치만) — 판독 값의 비가 ≈1 : 24 : 48 : 96 : 143 : 281 : 466 : 945 [카드 산술] · 정확한 설정값 [미확인].
- 단계 (그림의 띠 · 글자): **IM** = 단계 1 정적 재배열 (0.8–19 MPa · 74.42 평탄) → **단계 2 동적 재배열** (19–115 MPa · +2.4 %p) → 단계 3 압밀 (115–770) · **HM** = 단계 1 (0.8–39 MPa · 71.56–71.83 · 77 MPa 72.53) → 단계 3 (≈77 MPa 부터) — *"the NCA particles were compacted without colliding"* (HM) ↔ *"the dynamic rearrangement stage … where NCA particles collided with each other, leading to a slight increase in compaction density … intensified collisions result in a severe fracture of NCA"* (IM) [인쇄 p.8].
- **[카드 산술] 단계 3 기울기 (D vs log₁₀P)**: HM **12.8 %/decade** (77–760 MPa · 5 점 · R² 0.997) · IM **11.3 %/decade** (115–770 · 4 점 · R² 0.998) · IM 단계 2 **3.1 %/decade** (19–115 · 4 점 · R² 0.971) — 그림 가로축이 로그이므로 원문 정의의 'compaction constant' 가 이 꼴의 기울기일 것 [카드 추론 · 원문 값 없음].
- **[카드 산술] 300 MPa** (227 ↔ 377 MPa 점 사이 log P 선형 보간): **HM 79.6 % (빈 곳 20.4 %) · IM 81.2 % (18.8 %)** · 차 1.65 %p · **80 % (= 3.6 / 4.5 = 최종 전극 밀도) 에 닿는 2 차 압력 ≈323 MPa (HM) · ≈236 MPa (IM)** — 실제 전극의 2 차 압연 압력은 원문에 없다 [미확인].
- **[카드 산술] 겉보기 Heckel** (ln[1/(1 − D)] = K·P + A · 단계 3 점): HM P_y = 1/K ≈ **1.13 GPa** (R² 0.971) · IM ≈ **1.33 GPa** (R² 0.974) · 잔차가 활꼴 (− + + −) → **Heckel 직선보다 D–log P 직선이 곧다** (R² 0.997–0.998).
- 밀도 (g/cc) [카드 산술 = D × 4.5]: 시작 IM 3.35 · HM 3.22 → ≈765 MPa 3.87 · 3.84.
- ★ **압력 기억** [카드 추론]: HM 은 1 차 압력 (90 MPa) 근처까지 거의 치밀해지지 않는다 (+0.27 %p @39 MPa · +0.97 %p @77 MPa) → 그 위에서 가파름 · IM 은 1 차 (140 MPa) 보다 훨씬 낮은 19 MPa 부터 치밀해진다 — 저자 해석 = 충돌 · 파쇄 (동적 재배열).  1 차 압력이 높은 쪽이 시작 밀도가 높고 (74.4 ↔ 71.6 %) 그 차는 2 차 압력이 오를수록 준다 (2.9 → 0.8 %p).
- 파쇄 지표 [판독 그림 4d]: BET **3.83 (IM) ↔ 2.77 m²/g (HM)** (+38 % [카드 산술]) · *"The fracture of NCA particles leads to an increase in the specific surface area of the cathode as the primary particles with a relatively small size become exposed"* [47] · 투과 560 ↔ 466 s (×1.20) [판독 · 카드 산술] · 그림 4a SEM 글자 *"IM cathode … (severe NCA fracture)"* · *"HM cathode … (none NCA fracture)"*.
- [판독 그림 4e] R_ion **8.13 → 6.70** · R_ct **9.15 → 8.35 Ω cm²** (IM → HM · −17.6 % · −8.7 % [카드 산술]) · 결론 *"controlling the calendering process is essential to reduce Rion and Rct by achieving the homogeneous microstructure in the cathode associated with crack-free NCA"* [인쇄 p.8].

### 3-6. 습식 · 건식 · HM-건식 (그림 5 · S22–S26 · 표 S2–S3 · p.8–10)
- [판독 그림 5b] 투과 **1942 s (건식) → 476–478 s (HM)** · 면저항 14.23 → 4.25 × 10³ Ω/sq.
- [판독 그림 5c] R_ion **29.67 · 17.29 · 6.69** · R_ct **25.64 · 15.64 · 8.35 Ω cm²** (습식 · 건식 · HM) → HM/건식 = 0.39 · 0.53 · 습식/건식 = 1.72 · 1.64 [카드 산술] · 습식이 큰 이유 = PVdF · CB 응집 (S25) [인쇄 p.9].
- 율속 (충전 0.2 C): HM **190.1 · 179.8 · 117.8 mAh/g** (0.5 · 1 · 2 C) · 2 C/0.2 C **7.5 · 15.2 · 59.5 %** (습식 · 건식 · HM) [인쇄 p.10] · [판독 그림 5d · S26 곡선 끝 (2.8 V)] 건식 = 그림 1b 10 mAh 와 같다 (200.1 · 194.4 · 183.8 · 124.4 · 30.0) · HM 200.5 · 198.0 · 190.6 · 180.5 · 118.3 · ⚠ **S26a 습식 (199.2 · 193.4 · 130.6 · 87.9 · 6.7) ≠ 그림 5d 습식** (0.2 C 179.0 · 0.5 C ≈122 · 1 C ≈49 · 2 C ≈13 [판독]) — 인쇄 7.5 % 는 그림 5d 쪽 (13.4/179.0) · S26a 면 3.5 % [카드 산술].
- **사이클 (0.2 C 충전 / 0.5 C 방전)** [인쇄 p.10]: 습식 첫 **5.8 mAh/cm²** · 20 사이클 뒤 급감 · **36.8 % @50** · 건식 첫 **8.7** · 50 사이클 뒤 급감 · **69.5 % @80** · HM 첫 **9.2** · **82.15 % after 100 cycles** · [판독 그림 5e] HM 9.28 → 8.68 (50) → 7.60 (100) = 81.9 % · 건식 8.71 → 6.05 (80) = 69.5 % · 습식 5.82 → 2.13 (50) = 36.6 %.
- ⚠ 같은 논문 안: p.2 *"excellent cycling stability of 89.5% capacity retention at 100 cycles, while the wet and pristine dry electrodes encountered short circuits"* ↔ p.10 **82.15 %** · 표 S3 **94 @50th** ([판독] 8.68/9.28 = 93.5 %) — 'short circuits' 는 p.2 에만.
- **표 S2 (0.1 C · 반쪽 셀)**: 50.0 mg/cm² (AM 96.0 %) · 201.5 mAh/g · **9.7 mAh/cm²** · 3.9 V · 3.6 g/cc · 두께 양극 139 · Al 16 · Li 200 · Cu 10 · 분리막 16 · 포장 150 µm → **712 Wh/L** [인쇄 SI p.34] — [카드 산술] 3.9 × 9.7 mWh/cm² ÷ 531 µm = 712.4 Wh/L ✓ (식 = `eq_S2_volumetric_energy_density_half_cell.png`).
- **표 S3**: 이 논문 10 mAh/cm² · 50 mg/cm² · 200 mAh/g (0.1 C) · 96 : 1.8 : 2.2 · Roll-to-roll · **140 µm** · 94 % @50 (0.2 C/0.5 C) + 문헌 10 줄 (면적 용량 0.5–17.6 mAh/cm² · 한 줄은 '-' · 열 프레스 · 냉간 프레스 · 정전 분무 · 롤투롤 등) [인쇄 SI p.35].

### 3-7. 같은 값 사슬 — 절마다 앞 절의 최적이 다음 절의 기준 [판독 · 카드 추론]
| 앞 그림의 시료 | = 뒤 그림의 시료 | 같은 값 [판독] |
|---|---|---|
| 그림 1a · 1b 10 mAh (처음 건식) | 그림 2 **30 °C** · 그림 5 'Dry' | R_ion/R_ct 17.34/15.67 · 17.34/15.66 · 17.29/15.64 · 면저항 14.18 ↔ 14.23 · 율속 (S26b ↔ 그림 1b) |
| 그림 2 **80 °C** | 그림 3 **CB 0D** | 면저항 8.07 · 8.07 · R 14.05/12.33 ↔ 14.09/12.36 · 인장 0.86 ↔ 0.850 |
| 그림 3 **그래핀 2D** | 그림 4 **IM** (1 차 140 MPa) | 투과 559 ↔ 560 s · R 8.13/9.16 ↔ 8.13/9.15 |
| 그림 4 **HM** (1 차 90 MPa) | 그림 5 **HM-dry** | R 6.70/8.35 ↔ 6.69/8.35 · 투과 466 ↔ 476–478 s |
⇒ (i) 그림 5 의 'Dry → HM-dry' 차이는 **세 조작의 합** 이고 절마다 그림 하나가 한 조작의 몫이다 (ii) 그림 2 · 3 의 전극 (§2.4 전) 은 **높은 1 차 압력 (140 MPa · IM) 으로 압연된 것으로 읽힌다** — 그 기준 전극들에 NCA 파쇄가 들어 있었을 수 있다 [카드 추론] (iii) 시료 수 · 반복 오차는 어디에도 없다.

### 3-8. 인쇄값끼리 어긋남 (원문 비판 — §11 에 다시)
100 사이클 89.5 % (p.2) ↔ 82.15 % (p.10) ↔ 94 % @50 (표 S3) · 'short circuits' (p.2 만) · 두께 ≈97/139 µm (p.3) ↔ 그림 1c 112/154 µm · *"10 mA cm⁻²"* (p.9 · mAh) · 표 S3 140 ↔ 139 µm · S26 캡션 *"presented in Figure 5e"* ↔ 율속 자료 (= 그림 5d) · S26a 습식 ≠ 그림 5d 습식 · S10 아래 왼쪽 패널 글자 'a)' (= d) · 캡션 'Low resolution' ↔ 아래 줄 고배율) · S17 전류 축 ±0.02 'mA' ↔ S18a I_p 3–20 'mA' (10³ 배) · κ 단위 '(mA s mV⁻¹)^1/2' · DMA *"scan rate of 5 oC"* · *"differential thermal analyzer"* 로 DMA · *"Brumauer"*-Emmett-Teller · 'compaction constant' 정의만 · 압밀 선도 압력 목록 없음.

---

## 4. ★ 방법 — 장치 · 측정 사슬 · 해석

### 4-1. 장치 (SI p.3–6)
공정: 혼합기 L8-2k · 압출기 HCK 25-24/CPC · 분쇄기 L8-2k · 롤 KRM-80 · 압연기 mp200 · 대조 = 닥터 블레이드 + 대류 오븐 · **분석**: FE-SEM JSM-7600F · 광학 현미경 Bx51 · HR-XRD SmartLab (GI-XRD 모드) · DMA (TA 4100) · 접촉각 DIGIDROP (PIKE 진공 펠릿 프레스로 도전재 펠릿) · Hg 기공 측정 AutoPore V · 만능 시험기 AGS-J (인장) · 면저항계 MCP-T610 · 냉각 단면 연마기 IB-19520CCP · 여과 투과 (전극막을 거름막으로 · 전해액 50 g) · **Carver 프레스 973214A (WABASH)** · 스크래치 시험기 MST-0232 (CSM) · BET 3Flex · **전기화학**: TOSCAT 3000 · 2032 코인 셀 · Li 박 200 µm · 1.0 M LiPF₆ EC/EMC/DMC (3/5/2 vol%) + FEC 5 wt% (PANAX StarLyte) · PP 분리막 · CC-CV 충전 (끊는 전류 0.025 C) · CC 방전 · 2.8–4.25 V · 전해액 10 µL/mAh · EIS 0.001–100 kHz · CV 2.8–4.3 V · AUT85698 (Metrohm) [인쇄 SI p.3–6].

### 4-2. 측정 사슬 (재구성)
분말 혼합 → PTFE 섬유화 (30 · 80 · 135 °C) → 롤 · 압연 자립막 (1 차 → 2 차) → Al 라미네이트 (3.6 g/cc) → (a) 막 시험: 인장 · 면저항 · 투과 · Hg · BET · 스크래치 · SEM (b) 압밀 선도: 1 차 압연 (90 / 140 MPa) 뒤 막에 Carver 로 2 차 압력 → 밀도 (c) 셀: 대칭 EIS (R_ion) · 반쪽 화성 → EIS (R_ct) → 율속 → 사이클 · CV (d) 해체: DMC 세척 → GI-XRD 위 · 아래층.

### 4-3. 해석
- **R_ion · R_ct**: 나이퀴스트 그림 (S1 · S2 · S8 · S9 · S15 · S16 · S20 · S21 · S23 · S24) 에서 뽑음 — 맞춘 등가 회로 · 전송선 모형 · 면적 기준 (한 전극 / 대칭 셀 전체) [미확인] · 전해액 이온 전도도 미인쇄 → **tortuosity (τ²) 환산은 원문에 없고 이 카드도 하지 않는다**.
- **식 (1) Randles–Ševčík** [인쇄 p.7 · 크롭 `eq_01_randles_sevcik_ip.png`]: i_p = (2.69 × 10⁵) A n^{3/2} C₀ D^{1/2} ν^{1/2} [44] — A (전극 면적) · n · C₀ 를 *"constant in the current system"* 로 두어 κ² ∝ D 로 **비만** 비교.
- **GI-XRD → 층별 용량**: (101) 위치와 용량의 선형 가정 (충전 37.4° · 방전 36.7°) → DOD → 용량 [인쇄 p.3–4 · 표 S1].
- **압밀 선도**: 2 차 압력 뒤 밀도 / 4.5 g/cc · 단계 1 (정적 재배열) · 2 (동적 재배열 · IM 만) · 3 (압밀) 을 그림 위 띠로 구분 · 기울기 정의만 (값 없음) [인쇄 SI p.5 · 그림 4c].
- **부피 에너지 밀도** [표 S2 · 크롭 `eq_S2_volumetric_energy_density_half_cell.png`]: 공칭 전압 × 면적 용량 / (양극 + Al + Li + Cu + 분리막 + 포장 두께).
- 통계 · 오차 · 시료 수 = 없음 (모든 그림이 점 하나 · 막대 하나).

### 4-4. ★ 입자 처리 · DEM 한계 · 소성 · 차원 · 탈압
- **(i) DEM 한계 진술 = 말 없음** — 계산 · 시뮬레이션이 없다.  대신 **입자 거동을 낱말로** 쓴다: *"static rearrangement"* · *"dynamic rearrangement"* · *"NCA particles naturally move into the free space"* · *"the time available for NCA particles to move into the free space … is insufficient"* · *"collided with each other"* · *"intensified collisions result in a severe fracture of NCA"* (p.7–8) — 모두 SEM · 압밀 선도 · BET 로 뒷받침한 **해석** (입자 추적 · 접촉력 측정 없음) · 특히 '시간이 부족하다' 는 압력을 바꾼 실험을 시간으로 설명한 것 (속도 · 유지 시간 미인쇄) [카드 추론].
- **(ii) 소성 · 큰 변형 = 논의 없음** — 변형 이야기는 **PTFE (고분자 섬유화 · 저장 탄성률 · Tg)** 와 **NCA 취성 파쇄 (*"cracking or pulverization"*)** 뿐 · AM 이 소성 변형한다는 말 없음 · 고체전해질 없음.
- **(iii) 차원**: SEM 단면 · 윗면 (2D · 정성) · Hg · BET · 투과 (부피 평균) · GI-XRD 위 · 아래 층 — 3D 영상 · 계산 · 2D → 3D 진술 없음.
- **(iv) 탈압**: 압밀 밀도 = *"after applying a 2nd pressure"* 에 잰 값 → **뺀 뒤** 로 읽힌다 (다이 안 · 밖 · 경과 시간 [미확인]) · 되돌아옴 (springback) 측정 없음 · 1 차 → 2 차 = **누름 → 뺌 → 다시 누름** 이력이 압밀 곡선 모양 (HM 평탄 · IM 동적 재배열) 을 바꾼다는 자료가 이 논문의 유일한 '탈압 · 재가압' 정보.

### 4-5. 기법 미니 용어집
- **건식 공정 (dry process)** = 용매 없이 분말을 섞고 PTFE 를 전단으로 섬유화해 자립막을 만들고 롤로 누르는 전극 제조.
- **PTFE 섬유화 (fibrillization)** = 전단을 받은 PTFE 입자가 가는 섬유로 늘어나 입자들을 그물로 묶는 것 — 온도 · CB (전단을 전하는 닻) 에 따라 다르다.
- **저장 탄성률 E′ (DMA)** = 진동 하중에서 되돌려지는 (탄성) 몫의 강성 — 온도에 따라 떨어지면 더 잘 변형된다.
- **유리 전이 온도 Tg** = 고분자 사슬이 움직이기 시작하는 온도 (이 논문 PTFE ≈118 °C [33] 인용).
- **2 단 압연 (two-step calendering)** = 낮은 압력으로 먼저 한 번 누른 뒤 (입자 배열) 목표 밀도까지 다시 누르는 것.
- **압밀 밀도 (compaction density)** = 전극 밀도 / 성분 이론 밀도 합 (여기 4.5 g/cc) = 고체 분율 · 1 − 기공률.
- **압밀 상수 (compaction constant)** = 압밀 선도의 '압밀 단계' 기울기 (원문 정의 · 값 없음).
- **정적 · 동적 재배열** = 입자가 깨지지 않고 빈 곳으로 미끄러져 들어감 (정적) ↔ 서로 부딪히며 자리를 바꿈 · 파쇄 동반 (동적) — 이 논문의 단계 이름.
- **R_ion** = 전극 기공 속 전해액의 Li 이온 이동 저항 (대칭 셀 EIS) · **R_ct** = 활물질 표면 전하 이동 저항 (반쪽 셀 EIS).
- **GI-XRD** = 낮은 입사각 X 선 회절 — 표면 가까운 층만 본다 (위층 · 아래층 따로).
- **DOD (depth of discharge)** = 방전한 몫 (%).
- **Randles–Ševčík 식** = 확산 지배 CV 정점 전류가 주사 속도의 제곱근에 비례한다는 식.
- **전해액 투과 시간 (여과법)** = 전극막을 거름막으로 써서 전해액 50 g 이 빠져나가는 시간 — 짧을수록 기공이 잘 통한다.
- **면저항 (sheet resistance)** = 막 표면의 전기 저항 (Ω/sq) — 도전재 그물의 질.
- **BET 비표면적** = 기체 흡착으로 잰 단위 질량당 표면적 — 파쇄로 새 표면이 생기면 오른다.

---

## 5. Figure set ★
| 그림 · 표 | 내용 | 크롭 | 우리 활용 |
|---|---|---|---|
| Fig 1a–e | 면적 용량별 R_ion · R_ct (a) · 율속 (b) · 단면 SEM + Li 농도 모식 (c) · GI-XRD 위 · 아래층 (d · e) | `fig_1.png` · `fig_1a`–`fig_1e.png` | 흐름 밖: 두께 방향 이용률 기울기 (아래층 95 ↔ 위층 149 mAh/g) |
| Fig 2a–f | DMA (a) · 섬유화 30 · 80 · 135 °C SEM (b–d) · 인장 + 면저항 (e) · R_ion · R_ct (f) | `fig_2.png` · `fig_2a`–`fig_2f.png` | 흐름 밖: 건식 SE 막 바인더 공정 창 (H 절) |
| Fig 3a–e | 도전재 SEM (a) · 기공 분포 (b) · 누적 침투 (c · 64.1 · 64.5 · 70.0 %) · 투과 + 면저항 (d) · R + 인장 (e) | `fig_3.png` · `fig_3a`–`fig_3e.png` | 단계 7 (같은 기공 · 다른 크기 분포 → R_ion 1.7 배) |
| Fig 4a | ★ 1 차 압연 높음 · 낮음 모식 (단계 1–3) + IM (파쇄) · HM SEM | `fig_4.png` · `fig_4a.png` | R7 · R1 (정성) |
| Fig 4b | 1 차 압력별 스크래치 마찰 계수 | `fig_4b.png` | 공정 (값 전이 금지) |
| Fig 4c | ★★ 압밀 선도 IM · HM (2 차 압력 0.8–770 MPa · 로그) | `fig_4c.png` | ★ 단계 0 · 5 · 6 · M0 · 결과 전 대조 (흐름 밖 표지) |
| Fig 4d · 4e | 투과 · BET (d) · R_ion · R_ct (e) — IM ↔ HM | `fig_4d.png` · `fig_4e.png` | R7 파쇄 지표 (BET +38 %) |
| Fig 5a–e | HM 윗면 SEM (a) · 투과 + 면저항 (b) · 습식 · 건식 · HM 저항 (c) · 율속 (d) · 사이클 (e) | `fig_5.png` · `fig_5a`–`fig_5e.png` | — |
| S1 · S2 | 면적 용량별 나이퀴스트 (R_ion · R_ct) | `fig_S1.png` · `fig_S2.png` | — |
| S3 · S4 | 윗면 SEM 7 · 10 mAh · NCA 충전 · 방전 XRD | `fig_S3.png` · `fig_S4.png` | — |
| S5 · S6 | 혼합 뒤 분말 (사진 · 광학 · SEM) · 섬유화 뒤 · 자립막 사진 | `fig_S5.png` · `fig_S6.png` | R2R 증거의 크기 (막 한 장) |
| S7 | 섬유화 온도별 인장 곡선 | `fig_S7.png` | — |
| S8 · S9 | 섬유화 온도별 나이퀴스트 | `fig_S8.png` · `fig_S9.png` | — |
| S10 | 도전재별 SEM (저 · 고배율 · 'a)' 두 번) | `fig_S10.png` | — |
| S11 · S12 | NCA 크기별 (작은 · 큰 · 쌍봉) SEM · 기공 분포 | `fig_S11.png` · `fig_S12.png` | 흐름 밖: 쌍봉 → 기공 크기 (Furnas 꼴 정성) |
| S13 · S14 | 투과 뒤 표면 · 접촉각 사진 | `fig_S13.png` · `fig_S14.png` | — |
| S15 · S16 | 도전재별 나이퀴스트 | `fig_S15.png` · `fig_S16.png` | — |
| S17 · S18 | CV (0.1–1 mV/s) · i_p vs ν^½ · κ | `fig_S17.png` · `fig_S18.png` | — |
| S19 | 도전재별 인장 곡선 | `fig_S19.png` | — |
| S20 · S21 | IM · HM 나이퀴스트 | `fig_S20.png` · `fig_S21.png` | — |
| S22 | HM 단면 SEM | `fig_S22.png` | — |
| S23 · S24 | 습식 · 건식 · HM 나이퀴스트 | `fig_S23.png` · `fig_S24.png` | — |
| S25 | 습식 전극 PVdF · CB 응집 SEM | `fig_S25.png` | — |
| S26 | 습식 · 건식 · HM 율속 전압 곡선 (캡션 'Figure 5e') | `fig_S26.png` | 원문 안 대조 (§3-6) |
| 표 S1 · S2 · S3 | GI-XRD 층별 용량 · 부피 에너지 밀도 · 건식 전극 문헌 비교 | `tab_S1.png` · `tab_S2.png` · `tab_S3.png` (도구) | — |
| 식 (1) · 표 S2 식 | Randles–Ševčík · 부피 에너지 밀도 | `eq_01_randles_sevcik_ip.png` · `eq_S2_volumetric_energy_density_half_cell.png` | — |
| 근거 문단 20 | 제목 · 저자 · 초록 · 3.6 g/cc 문제 · 범위 (50 mg · 139 µm · 율속 · 수명) · 7 ↔ 10 저항 · 기공 막힘 · 두께 · DMA · 섬유화 온도 · CB 응집 · 같은 밀도 기공 · 식 (1) 정의 · ★ 2 단 압연 · BET 파쇄 · 습식 · 'mA' 오기 · 율속 · 수명 · SI 건식 제조 · 습식 · DMA 조건 · ★ Carver 압밀 밀도 정의 · 전기화학 셀 | `txt_p1_*` · `txt_p2_*` · `txt_p3_*` · `txt_p4_*` · `txt_p4p5_*` · `txt_p5_*` · `txt_p7_*` · `txt_p7p8_*` · `txt_p8_*` · `txt_p9_*` · `txt_p10_*` · `txt_si_p3_*` · `txt_si_p4_*` · `txt_si_p5_*` · `txt_si_p6_*` | 원문 인용용 |
- 그림 크롭은 도구 관례대로 **캡션 제외** (캡션은 `figures.json`) · 표는 캡션 포함 · 패널 4b · 4c · 5c 에는 다음 패널 글자 ('d)' · 'e)') 가 축 제목과 같은 줄에 남아 있다 (축 제목을 자르지 않으려고 — `figures.json` 표지).

## 6. Post-processing ★
- **무엇을 (원문)**: 나이퀴스트에서 R_ion · R_ct · Randles–Ševčík 기울기 κ · GI-XRD 선형 DOD · Hg 누적 침투의 0.1–1 µm 몫 · 압밀 선도 단계 구분 · 2 C/0.2 C · 유지율.
- **안 한 것**: τ (tortuosity) · 기공률 숫자 · 압밀 상수 값 · Heckel · 되돌아옴 · 오차 · 반복 · 맞춘 회로 · 원가.
- **이 카드의 후처리**: 원 래스터 판독 196 점 (`digitized.csv`) · 압밀 선도의 단계별 log 기울기 · 300 MPa 보간 · 80 % 도달 압력 · 겉보기 Heckel · IM − HM 차 · 밀도 환산 · GI-XRD DOD 역산 (208 mAh/g) · 표 S2 다시 계산 · 그림 사이 같은 값 사슬 · 이율 · 비 · 다시 읽기 대조 (그림 4c 점 ±0.05 %p · 4d IM 투과는 첫 판독 553.8 → 반 세기 경계로 560.4 고침).

---

## 7. 우리 DEM+MPM 대비 → `our_dem_baseline.md` (⚠ 정본 브랜치에서는 값 자리표시 상태 — 우리 수치는 CLAUDE.md 를 병기해 적는다)

### 7-1. 비교표
| 항목 | 이 논문 | 우리 | 같음 / 다름 · 왜 |
|---|---|---|---|
| 계 | 액체 LIB **건식 PTFE 양극**: NCA 96 · CB (+그래핀) 1.8 · PTFE 2.2 wt% · 3.6 g/cc (80 %) | ASSB 복합 양극 NCM + LPSCl (+ 첨가) · 일축 300 MPa · 복합 ≈15.6 % (real_14 · CLAUDE.md) · 순수 SE 10–13 % (랩 표준) | **무른 상이 다르다** (PTFE 2.2 % + CB ↔ 소성 LPSCl ≈1/4 부피) — 이 논문 침대는 거의 AM 만 |
| 압력 | 1 차 90 / 140 MPa (압연 · Carver 로 '쟀다') · 2 차 0.8–770 MPa (Carver) | 300 MPa 한 점 (+ 다압력 Heckel 4 점) | Carver 일축 ↔ 우리 일축 = 같은 꼴 · 롤 ↔ 판 [카드 추론] |
| 압밀 곡선 | 단계 1 평탄 → (IM 만 2) → 단계 3 D–log P 직선 · 겉보기 P_y 1.13–1.33 GPa | 순수 SE DEM Heckel P_y 138 MPa · σ_y_eff 46 MPa (CLAUDE.md) | P_y 8–10 배 — **다른 침대** (단단한 NCA 골격 ↔ 무른 SE) · 같은 축 아님 |
| 압력 이력 | 1 차 압력이 2 차 곡선을 바꾼다 (평탄 · 기억 · 동적 재배열) | DEM 생산 = 한 번 누름 (+ 언로딩 키트) · MPM `hold` | 우리 덱에 '두 번 누름' 팔 없음 |
| AM 파쇄 | 1 차 140 MPa → 파쇄 (SEM · BET +38 %) · 90 MPa → 없음 | DEM = Auerbach 판정 (후처리) · 형상 파쇄 없음 · MPM AM = 고정 강체 | R7 의 정성 문턱 (90–140 MPa 사이 · 이 막 · 이 이력) |
| 수송 | 기공 속 액체 전해액 R_ion · 전자 = CB · 그래핀 그물 | SE 접촉망 σ_ion · 첨가제 σ_e (Kirchhoff/Holm · STEP3) | **다른 이온 경로** (전해액 기공 ↔ 고체 접촉) — 값 비교 0 |

### 7-2. ★ 랩 기준과 나란히 (판정 없이 · **랩 표준과 다른 문헌 값 = 다른 재료 · 다른 공정**)
| 출처 | 재료 | 상태 | 진밀도 분모 | 빈 곳 (1 − D) |
|---|---|---|---|---|
| **랩 표준** | 순수 LPSCl | 300 MPa | **1.64 g/cm³** (고정) | **10–13 %** |
| 이 논문 HM (300 MPa 보간) | NCA 쌍봉 96 · CB + 그래핀 1.8 · PTFE 2.2 wt% · 고체전해질 없음 | 1 차 90 MPa → Carver 2 차 300 MPa → 뺀 뒤 (으로 읽힘) | 복합 이론 4.5 g/cc (성분 밀도 미인쇄) | **20.4 %** [판독 · 카드 산술] |
| 이 논문 IM (300 MPa 보간) | 같음 | 1 차 140 MPa (파쇄) | 같음 | **18.8 %** |
| 이 논문 최종 전극 | 같음 · 3.6 g/cc | 압연 뒤 | 같음 | **20 %** [카드 산술 = 1 − 3.6/4.5] |
| 이 논문 ≈765 MPa | 같음 | Carver 2 차 | 같음 | 14.7 (HM) · 13.9 (IM) % |
| 우리 real_14 (참고) | NCM + LPSCl 복합 | 300 MPa | — | 15.6 % (CLAUDE.md) |
- 뜻을 가질 수 있는 것: **AM 이 96 wt% 인 침대는 300 MPa 에서 빈 곳 ≈20 %** 근처에 앉았다 — CLAUDE.md 의 '소성 흐름 없는 단단한 구 바닥 ≈20 %' 표현과 자릿수가 같다 [카드 추론 · ⚠ 이 침대에는 PTFE · CB 변형 · NCA 파쇄 · 2 단 이력 · Carver · 뺀 뒤가 다 들어 있어 '단단한 구' 실험이 아니다].

### 7-3. ★ 18 배 연화 · Heckel 해석과 견줄 자리 (frame [2])
- 우리 DEM 은 E_SE 24 → E_eff 1.35 GPa (18 배 연화) · 순수 SE Heckel P_y 138 MPa 로 **SE 가 많은 침대의 가압 기공** 을 맞춘 모델이다 (CLAUDE.md).  이 논문의 P_y 1.1–1.3 GPa 는 **SE 가 없는 NCA 골격** 의 값 — 우리 연화 값을 보정할 숫자가 아니다.
- 같은 '단단한 골격' 꼴의 둘째 점: `park2022_am_shape_size_pressure_tortuosity_electron_blocking_al2o3` (Al₂O₃ 68 vol% + LPSCl 3 µm · 44–655 MPa) 의 겉보기 P_y ≈1.1–1.9 GPa [그 카드 · 카드 산술] — 두 카드 모두 **단단한 입자가 하중을 지는 침대는 Heckel 기울기가 작고 (P_y GPa 급) 곡선이 휜다** ⇒ 우리 M0 (균질화 압밀) 을 AM 이 많은 복합에 쓸 때 순수 SE P_y 하나로 버티지 못한다는 정성 근거 [카드 추론].
- MPM (E 1.53 · σ_y 0.30 · ν 0.49 · K 25.5 GPa) 은 SE 소성 흐름 쪽 모델이라 이 논문 (SE 없음) 과 견줄 자리가 없다.

### 7-4. AM_P (대입자 다결정) ↔ AM_S (소입자 단결정) 와 견줄 자리
- 우리 쪽: AM_P = 대입자 다결정 NCM · AM_S = 소입자 단결정 NCM · 크기 비 AM_P : AM_S : SE = 12 : 4 : 1 (CLAUDE.md) — MPM 에서는 둘 다 고정 강체 · DEM 에서는 크기 · σ 만 다르다.
- 이 논문: NCA 큰 8–10 µm · 작은 1–3 µm (지름 비 중앙 ≈4.5 [카드 산술]) · **결정 형태 [미확인]** (파쇄 → 1 차 입자 노출 문장으로 보아 적어도 파쇄되는 쪽은 다결정 [카드 추론]) · 섞는 비율 [미확인] · 쌍봉 기공 = 작은 쪽 0.5 µm + 큰 쪽 1.5 µm 기공 둘 다 (S12) — 쌍봉이 큰 입자 사이를 작은 입자로 메운다는 Furnas 꼴과 같은 방향 (정성) [카드 추론].
- AM_P ↔ AM_S 대비 자료는 없다 (크기별 전극의 기공 분포만 · 크기별 압밀 · 파쇄 없음).

### 7-5. frame[5] — 어느 반쪽을 가졌나
- **가진 것**: AM 지배 건식 막의 **압밀 곡선 (가압 이력 포함 · 실험)** · 파쇄의 정성 문턱 · 같은 밀도에서 기공 크기 분포 → 이온 저항의 차이 (액체) · PTFE 섬유화 공정 창.
- **없는 것**: 고체전해질 · 접촉 · 입자 수준 측정 · 계산 · 되돌아옴 · 오차.  ⇒ DEM 쪽 (패킹 · 파쇄 · 압밀 곡선) 의 **결과 전 대조 후보 하나** (흐름 밖 표지) 와 압력 이력을 등록하게 만드는 규약 근거이고, MPM 쪽 (SE 소성) 에는 주는 것이 없다.

---

## 8. ★ 자세한 분석 — 우리 계획에 무엇을 주나
(이름 = 정독 지시서 3 절.  우리 값 = CLAUDE.md: DEM 18 배 연화 · E_eff 1.35 GPa · 순수 SE Heckel P_y 138 MPa · σ_y_eff 46 MPa / MPM E 1.53 GPa · σ_y 0.30 GPa · ν 0.49 (K 25.5 GPa) / 랩 표준 = 순수 SE 300 MPa 기공 10–13 % · 진밀도 1.64 g/cm³ — 고정 · 판정 대상 아님.)

| 이름 | 이 논문이 주는 것 | 못 주는 것 · 한정어 |
|---|---|---|
| **단계 0** (기공 연산자 · 판정 기준 결과 전 등록) | ★ (1) **진밀도 분모를 칸으로** — 이 논문은 '압밀 밀도 = 전극 밀도 / 4.5 g/cc (세 성분 이론 밀도 합 · 바인더 · 탄소 포함)' · 우리 랩 표준은 순수 SE 1.64 · 복합이면 성분별 분모를 같이 적는다 (2) **압력 이력 칸** — 같은 2 차 압력 (300 MPa) 에서 1 차 압력에 따라 빈 곳 20.4 ↔ 18.8 % (1.65 %p) [카드 산술] → 실험 · 계산 기공 옆에 '누름 횟수 · 각 최대 압력' 을 적는다 (3) 측정 상태 = 'after applying' (뺀 뒤 · 다이 안 / 밖 미기재) — 우리 등록은 누른 채 / 뺀 뒤를 분리 | 순수 SE · 압력별 순수 SE 기공 · 진밀도 1.64 대조 없음 |
| **단계 1 · 2 · 3** | 없음 (계산 없음) | — |
| **단계 4** (3D 순수 SE · σ_y 하나를 실험 기공에 맞춤) | 맞춤 표적 아님 (SE 없음) | 값 · 재료 |
| **단계 5** (3D 복합 압밀) | (흐름 밖 · 정성) **AM 이 96 wt% 인 쌍봉 침대의 압밀 곡선** — 0.8–770 MPa 에서 71.6 → 85.3 % (HM) · 300 MPa 79.6 % · D–log P 직선 (12.8 %/decade) [판독 · 카드 산술] · '단단한 골격은 빈 곳 ≈20 % 근처에서 버틴다' 의 실험 한 점 | PTFE · CB 변형 · NCA 파쇄 · Carver · 뺀 뒤 · 고체전해질 없음 — 우리 복합 (SE ≈27 % 고체) 과 다른 침대 |
| **단계 6** (탈압 · 되돌아옴) | ★ **재가압 곡선 모양**: 1 차 (90 MPa) 로 누르고 뺀 막을 다시 누르면 **≈77 MPa 까지 거의 평탄** (+0.97 %p 까지) → 그 위에서 가파름 · 1 차 140 MPa (파쇄) 막은 19 MPa 부터 치밀해짐 [판독 · 카드 추론] — 우리 언로딩 · 재가압 팔에서 '이전 최대 압력까지 평탄' 이 나오는지를 **정성 대조 항목** 으로 (DEM hooke/hysteresis 법칙은 재하중이 이전 최대 겹침까지 제하 기울기를 따른다 = 같은 꼴을 낼 것 [카드 추론]) | 되돌아옴 크기 · 시간 · 다이 안 / 밖 — 측정 없음 |
| **단계 7** (형상 · 피복 · 수송) | (흐름 밖) **같은 밀도 (3.6 g/cc) · 같은 기공 부피라도 기공 크기 분포가 이온 저항을 1.7 배 바꾼다** (CB 0D 14.1 ↔ 그래핀 2D 8.1 Ω cm² · 0.1–1 µm 몫 64.1 → 70.0 %) — '기공률만으로 수송을 예측하지 않는다' 는 우리 tau2 · 협착 분해 규약과 같은 방향 · 두께 방향 이용률 (GI-XRD 아래층 95 ↔ 위층 149 mAh/g) = 두꺼운 전극의 z 분포 정성 대조 | 액체 전해액 기공 수송 ↔ 고체 접촉 수송 — 값 전이 0 · τ 없음 |
| **후보 D0** (지금 DEM) | 없음 (계산 없음) — '정적 · 동적 재배열 · 충돌 → 파쇄' 는 DEM 이 낼 수 있는 낱말이지만 원문은 측정으로만 | DEM 한계 진술 없음 |
| **후보 A′-0 · A · A′** (MPM 접촉 · 강체 AM · 입자별 속도장) | 없음 | — |
| **후보 B** (입자별 FE) | 없음 | — |
