Repository: yonghoon7153-source/Yonghoon-DEM-DFT

# 📚 LITDB — 문헌 단일 시스템 (**SE·DFT 축 + DEM·MPM 축, 두 트랙**)

> **앞으로 논문은 여기서만 본다.** 여러 곳(db/literature, kb/papers, db/properties, Excel)에 흩어진 문헌을 한 곳에서 생각·참고·비교하기 위한 통합 MD 시스템.

## 왜 트랙이 둘인가
`INDEX.md` 는 argyrodite 전해질 축이라 접촉역학·MPM·건식전극 digest 가 들어갈 자리가
없다. 그래서 한때 64편이 **어느 인덱스에도 없었다**(open_items #7). 축을 나눠 그 구멍을
닫았고, 한 분모로 세면 “159편 중 98편 미언급” 같은 **가짜 미결**이 나온다
(`comparison_vs_ours.md:8`). 분리는 실측 근거가 있는 결정이다 — 합치지 말 것.

⚠ 이 표의 **편수는 적지 않는다.** 손으로 쓴 수는 반드시 낡는다(README 자신이 세 번 틀렸다).
현재값은 `python3 tools/litdb/build_index.py --check` 로 본다.

File: litdb/papers/kim2025_csp_metastable_edge_sharing_sse__seminar_5min_qa.md
# 🎤 Kim 2025 JACS (CSP·준안정 edge-sharing) — 논문 세미나 대본 + 예상 질문

**Machine Learning-Assisted Crystal Structure Prediction of Solid-State Electrolytes Reveals Superior Ionic Conductivity in Metastable Edge-Sharing Phases** — *J. Am. Chem. Soc.* (2025) 147: 47381 · Kim, J. H.; Kim, J. S.; Kim, Y. H.; Jun, B.; Jang, Y. J.; Lee, S. U. (SKKU + 현대자동차)

> 출처: 1저자 업로드 PDF (`260828_논문 세미나 대본 + 예상 질문.pdf`, 2026-08-28 텍스트 추출·줄병합 정리 — 내용 무수정).
> ⚠ 수치는 발표용 소환값 — 검증본은 digest `kim2025_csp_metastable_edge_sharing_sse.md`.
> 형식 재사용: `kb/templates/seminar_script_5min_template.md`

---

260828_        논문 세미나 대본 + 예상 질문 Machine Learning-Assisted Crystal Structure Prediction of Solid-State Electrolytes Reveals Superior Ionic Conductivity in Metastable Edge-Sharing Phases

J. Am. Chem. Soc. (2025) 147: 47381

Kim, J. H.; Kim, J. S.; Kim, Y. H.; Jun, B.; Jang, Y. J.; Lee, S. U. (SKKU +   현대자동차)

PART 1.        발표 대본 (5분) 괄호 안 시간은 누적 기준. 슬라이드 넘기는 타이밍 표시용.

[0:00 – 0:40]        도입 · Abstract 오늘 소개할 논문은 작년 12월 JACS에 실린, 성균관대 이상욱 교수님 그룹과 현대차가 함께 낸 연구입니다. 문제의식은 간단합니다. 지금까지 고체전해질 연구는 대부분 조성을 바꾸는 방식이었습니다. Argyrodite에 할로겐을 치환하거나, LGPS에 도핑을 하거나. 이런 접근이 성능을 조금씩 올려주긴 했지만, 결정 구조 자체는 거의 그대로입니다. 그런데 이온 전도를 실제로 지배하는 건 그 구조거든요. 그래서 이 논문은 방향을 바꿉니다. 조성을 주면 구조를 예측해 주는 결정구조예측, CSP를 써서, 아예 새로운 구조를 찾자는 겁니다. 그리고 여기서 한 발 더 나갑니다. 보통 CSP는 가장 안정한 구조 하나를 맞히는 게 목표인데, 이 논문은 준안정상(metastable phase)을 노립니다. 결론부터 말하면, 안정한 corner-sharing 구조는 이온이 거의 안 움직이고, 불안정한 edge-sharing 준안정상이 두 자릿수 이상 빠릅니다.

[0:40 – 1:15] Figure 1 ·              계산 워크플로이 전체 파이프라인입니다. Figure 1

핵심 딜레마부터 짚고 가겠습니다. 머신러닝 퍼텐셜을 학습시키려면 데이터가 필요한데, 이 연구의 목적은 아무도 모르는 구조를 찾는 것입니다. 정답을 모르는데 정답 근처를 정확하게 만들어야 하는, 닭과 달걀 문제죠.

해법이 두 단계입니다. 먼저 넓게 깔아둡니다. 4500 K로 녹였다가 급랭시킨 비정질 구조, 그리고 무작위구조 400개. 정답은 모르지만 에너지 지형 전체를 대충 덮는 거죠. 그다음 깊게 파고듭니다. 부정확한 퍼텐셜로라도 일단 USPEX 유전 알고리즘을 돌리고, 거기서 나온 구조 중에 모델이 자신 없어 하는 것만 골라서 DFT로 정답을 매기고 다시 학습시킵니다. 이게 active learning입니다. 세대 수를 50에서 400까지 점점 늘려가는 것도 같은 논리로, 퍼텐셜을 못 믿는 초반에는 얕게 훑고 신뢰도가 오르면 깊게 파는 겁니다.

[1:15 – 1:50] Figure 2 ·   방법론 검증그럼 이 방법을 믿어도 되느냐. Figure 2가 그 답입니다. 실험적으로 이미 알려진 Li·Na 화합물 14개를 가져와서, 조성만 주고 구조를 맞혀보라고 시킨 겁니다. y 축 ΔE는 실험 구조와 예측 구조의 에너지 차이인데, 0에 가까우면 정확히 맞힌 거고 음수면 실험보다 더안정한 걸 찾은 겁니다. 14개 중 12개 성공했고, 특히 LGPS는 4원소에 단위격자 50원자짜리인데도 맞혔습니다. 탐색 공간이 원자 수에 지수적으로 커지는 걸 생각하면 의미 있는 결과입니다. 실패한 두 개도 원인을 진단했습니다. LiBiO₃는 퍼텐셜은 멀쩡한데 400세대로 부족했던 거고, LiGa(SeO₃)₂는 80원자짜리라 저에너지 영역에서 퍼텐셜 자체가 부정확했습니다. 논문이 스스로 "80원자 넘으면 우리 프레임워크의 한계"라고 적어둔 부분입니다.

[1:50 – 2:55] Figure 3 ·   핵심 결과이제 본론입니다. 검증된 방법으로 실제 타겟 네 조성 — Li₂SiS₃, Li₂GeS₃, Li₄SiGeS₆, Li₄SiSnS₆ — 을 돌린 결과입니다. Figure 3a부터 보시면, 예측된 구조들을 다면체 연결성으로 분류했습니다. MS₄ 사면체가 꼭짓점 하나만공유하면 corner-sharing, 모서리를 공유하면 edge-sharing, 섞이면 mixed입니다. 종이컵을 테두리 한점만 맞대 놓느냐, 옆면을 붙여 놓느냐의 차이라고 보시면 됩니다. 3b부터 3e가 결과인데, 읽는 법은 이렇습니다. x축은 안정성 순위, 보라 막대는 상대 에너지, 점은 600 K 에서의 확산도입니다. 파란 원이 corner, 주황 사각형이 edge입니다. 패턴이 아주 뚜렷합니다. 왼쪽, 그러니까 안정한 쪽에는 파란 원이 몰려 있고 확산도는 바닥입니다. 오른쪽 불안정한 쪽의 주황 사각형에서 확산도가 튑니다. 안정성과 전도도가 정확히 반대로 갑니다. 가장 중요한 건 3b, Li₂SiS₃입니다. 이 조성은 실험적으로 corner-sharing과 edge-sharing이 둘 다 보고돼 있고, Kanno 그룹이 edge 쪽 전도도가 3자릿수 높다고 측정한 계입니다. CSP가 아무 사전 정보 없이 corner를 1위, edge를 3위로 뽑아냈습니다. 이 논문 신뢰도의 8할이 여기 걸려 있습니다.

실용적 결론은 3d입니다. Li₄SiGeS₆의 edge-sharing 구조가 확산도는 최고이면서 상대 에너지가 0.1 eV/atom 이하로 낮습니다. 빠르면서 만들 수 있다는 뜻이고, 이 논문이 실제로 미는 신규 후보입니다.

[2:55 – 4:00] Figure 4 ·   왜 빠른가여기까지는 "edge가 빠르다"는 관찰이었고, Figure 4가 왜에 답합니다. 4a와 4b는 AIMD 궤적에서 뽑은 Li 확률밀도 등가면입니다. Li가 시간 동안 머문 자리를 빨갛게 칠한 건데, corner는 점으로 흩어져 있고 edge는 그물망처럼 연결돼 있습니다. 이온이 갇혀 있느냐 흐르느냐가눈으로 보입니다. 오른쪽 van Hove 함수도 같은 얘기입니다. "처음 자리에서 시간이 지나면 얼마나 멀어졌나"를 보는 건데, corner는 2 Å 아래에만 신호가 있습니다. 60 ps 내내 제자리에서 진동만 했다는 뜻이죠. edge는 처음 10 ps 후에 신호가 넓게 퍼집니다. 그럼 구조적으로 뭐가 다르냐. 여기서 이 논문의 오리지널 개념인 dead volume이 나옵니다. 4c, 4d를 보시면, 다면체 사이에 빈 공간이 분명히 있는데 Li가 거기로 안 갑니다. 왜냐하면 다면체 중심에 Si⁴⁺, Ge⁴⁺ 같은 고원자가 양이온이 앉아 있어서, 같은 양이온인 Li⁺가 정전기 반발로 접근을 못 하기때문입니다. 비유하자면 방은 넓은데 한가운데 같은 극 자석 기둥이 서 있어서 실제로 설 수 있는 자리는훨씬 좁은 상황입니다. 기존 연구들은 자유 부피만 봤는데, 이 논문은 빈 공간과 갈 수 있는 공간은 다르다고 지적한 겁니다. 4e가 기하학적 이유입니다. edge-sharing은 모서리를 공유하니까 중심 양이온 사이 거리가 짧고, 그만큼 사이에 낄 죽은 공간이 줄어듭니다. 4f에서 실제로 dead volume이 약 12% 감소한 게 확인됩니다.

[4:00 – 4:50] Figure 5 ·   구조 기술자는 이걸 세 개의 정량 지표로 만든 겁니다. 외우기 쉽게 정리하면 "공간은 넓게, 자리는 크게, 모 Figure 5 양은 찌그러지게"입니다. 첫째, packing ratio 알파. 격자에서 Li가 못 쓰는 부피, 그러니까 다면체 자체와 dead volume이 차지하는 비율입니다. 초록 막대인데, 낮을수록 좋습니다. 둘째, Li–S₄ 부격자 부피. 여기서 헷갈리기 쉬운데, 앞의 MS₄는 골격이고 이건 Li가 실제로 앉아 있는 자리입니다. 이게 크면 Li와 황 사이 거리가 멀어져서 인력이 약해지고, 그만큼 빠져나가기 쉽습니다. 원의높이입니다. 셋째, CSM, 연속대칭척도. 그 사면체가 완벽한 정사면체에서 얼마나 벗어났는지를 숫자로 만든 겁니다. 원의 색깔이고요.

직관적으로 이상하실 수 있는데, 찌그러진 게 좋습니다. 완벽하게 대칭인 자리는 에너지적으로 너무 안정해서 Li가 눌러앉아 버리거든요. 자리를 일부러 나쁘게 만들면 미련 없이 옮겨갑니다. 요즘 이 분야에서 말하는 energy landscape flattening과 같은 얘기입니다. 여기서 이 논문이 잘한 점 하나. CSM을 정적 구조가 아니라 AIMD 궤적에서 시간에 따라 뽑았습니다. 골격이 진동하면서 Li 자리를 계속 흔들어 주는 효과까지 본 겁니다. 결과적으로 edge-sharing은 알파는 낮고 부피와 CSM은 높습니다. 세 지표가 전부 좋은 방향으로 갑니다.

[4:50 – 5:00]   마무리정리하면, 준안정상을 CSP의 부산물이 아니라 타겟으로 삼자는 발상 전환이 이 논문의 핵심입니다. 그리고 "빈 공간이 아니라 접근 가능한 공간을 봐야 한다"는 dead volume 개념은 스케일을 바꿔도 유효한관점이라고 봅니다. 다만 논의할 지점들이 있는데, 뒤에서 이어가겠습니다.

PART 2. Figure    별 예상 질문 & 답변상황 설정: 이 분야를 처음 듣는 대학원생이 묻고, 논문을 좀 읽어본 사람이 답하는 톤.

Abstract /   도입고체전해질이 왜 필요한 거예요? 지금 배터리도 잘 되잖아요.
Q1. SSE,

지금 리튬이온전지는 전해질이 액체인데, 유기용매라 불이 잘 붙어요. 전기차 화재 뉴스에 나오는 게 대부분 이것 때문이고요. 이걸 고체로 바꾸면 그 위험이 크게 줄어듭니다. 그리고 액체에서는 리튬 금속 음극을 쓰면 덴드라이트가 자라서 단락이 나는데, 고체에서는 이걸 물리적으로 막을 여지가 생겨요. 리튬금속을 쓰면 흑연 대비 에너지 밀도가 확 올라가니까, 안전성과 에너지 밀도를 동시에 노리는 겁니다.

조성 치환이 한계라는 게 무슨 뜻이에요? 도핑으로도 성능 많이 올랐다고 들었는데요.
Q2.

맞습니다, 실제로 많이 올랐어요. Argyrodite에 Cl 대신 Br을 넣거나, Ge를 소량 치환하면 전도도가 몇배씩 좋아집니다. 그런데 이 논문이 지적하는 건 그 개선이 같은 구조 틀 안에서 일어난다는 점이에요. 공

간군이 그대로고 다면체 연결 방식도 그대로인 상태에서 격자만 조금 늘어나는 정도죠. 그래서 개선폭에천장이 있다는 겁니다. 아예 다른 골격으로 가면 자릿수 단위로 뛸 수 있는데, 그러려면 새 구조를 찾아야하고요. 다만 이 주장은 좀 공격적이긴 합니다. Zeier 그룹 연구를 보면 치환으로 anion disorder를 유도해서 에너지 지형을 바꾼 사례가 있거든요. "구조를 전혀 못 바꾼다"기보다 "토폴로지 수준에서는 못 바꾼다"가정확한 표현일 거예요.

Q3.준안정상(metastable)이 정확히 뭐예요? 불안정하면 안 만들어지는 거 아닌가요? 가장 안정한 상태는 아니지만, 한번 만들어지면 상온에서 꽤 오래 버티는 상태예요. 다이아몬드가 대표적입니다. 열역학적으로는 흑연이 더 안정한데, 다이아몬드가 흑연으로 변하려면 넘어야 할 장벽이 너무 높아서 사실상 안 변하죠. 이 논문의 edge-sharing 상도 같은 얘기입니다. corner보다 에너지가 높지만, 고온에서 만들어서 급랭시키면 상온에 갇혀 있게 돼요. 실제로 Li₂SiS₃의 edge 상은 Kanno 그룹이 열처리 조건을 바꿔서 실험적으로 만들어냈습니다.

Q4.안정한 게 좋은 거 아니에요? 왜 굳이 불안정한 걸 찾아요? 이 논문의 핵심 아이러니가 그겁니다. 안정하다는 건 원자들이 서로 꽉 붙잡고 있다는 뜻이고, 그러면 Li 도 자기 자리에 꽉 붙잡혀 있어요. 이온이 움직여야 전해질인데, 너무 안정하면 안 움직입니다. 반대로 준안정상은 구조가 좀 헐겁고 뒤틀려 있어서 Li가 빠져나가기 쉬워요. 그래서 "적당히 불안정한" 지점을 찾는 게 관건이 됩니다. 너무 불안정하면 아예 못 만드니까요. Li₂GeS₃가 그 케이스입니다 — 빠른데 못 만들어요.

Q5. packing ratio   니 Li–S₄ sublattice니 하는 게 초록에 나오는데, 이게 이 논문에서 처음 나온 개념이에요  ?

부격자나 CSM은 기존에도 쓰이던 개념이에요. CSM은 배위화학에서 30년 가까이 쓰인 표준 도구 Li–S₄ 입니다. 새로운 건 dead volume과 거기서 나온 packing ratio예요. 기존 연구들은 결정 안에 빈 공간이얼마나 있냐(free volume)만 봤는데, 그 빈 공간 중에 Li가 실제로 갈 수 있는 부분과 못 가는 부분을 나눈 게 이 논문의 기여입니다. 다만 개념은 좋은데 계산법을 공개 안 했어요. 그래서 다른 그룹이 똑같이 재현할 수가 없습니다. 이건 좀아쉬운 부분이에요.

Q6. CSP  로 예측한 구조가 실제로 만들어질 수 있는 건가요? 논문은 두 가지 근거를 댑니다. 하나는 상대 에너지가 0.2 eV/atom 이하라는 것, 다른 하나는 convex hull 위 에너지가 50 meV/atom 이하라는 것. 후자가 좀 더 원칙적인 지표인데, 고체 합성 분야에서 "이정도면 만들 만하다"고 보는 경험적 기준입니다. 그런데 이 둘 다 열역학 얘기지 속도론 얘기가 아니에요. 실제 합성은 전구체가 뭐냐, 온도를 어떻게 올리고 내리냐가 좌우하는데 거기에 대해서는 아무 말이 없습니다. 그나마 힌트가 SI에 있어요 — Li₂SiS₃는 360 K, Li₄SiGeS₆는 280 K 위에서 edge가 열역학적으로 유리해진다고 나옵니다. 즉 고온에서 만들고 급랭하라는 레시피인데, 정작 본문에는 안 씁니다.

Figure 1 — CSP + MTP                워크플로 Caption: Workflow of CSP with MTP and active learning. The process begins with the generation of initial structures, including amorphous and random structures, corresponding to a target composition A_xB_yC_z. The CSP loop iteratively updates the MTP model by fitting to newly selected query structures derived from active learning, ensuring accuracy between DFT and MTP predictions.

Summary: Shows CSP workflow: initial structures, MTP-USPEX loop with active learning, final prediction.

가 뭐예요? 그냥 DFT로 구조 최적화하는 거랑 뭐가 달라요?
Q1. CSP

구조 최적화는 시작 구조를 주고 근처의 에너지 최소점으로 굴러가게 하는 거예요. 처음에 준 구조에서크게 벗어나지 않습니다. CSP는 조성만 줍니다. "Li 2개, Si 1개, S 3개로 만들 수 있는 결정 구조가 뭐냐"를 묻는 거죠. 원자를 무작위로 배치한 것부터 시작해서, 유전 알고리즘으로 좋은 구조끼리 섞고 변형시키면서 수만 개 후보를 만들어 봅니다. 탐색 범위가 완전히 달라요.

Q2.그럼 DFT로 그 수만 개를 다 계산하면 되는 거 아니에요? 왜 머신러닝을 써요? 계산량 때문입니다. DFT로 구조 하나 최적화하는 데 수 시간이 걸려요. 세대당 100개 구조를 400세대 돌리면 4만 개인데, 조성 하나당 4만 곱하기 몇 시간이면 몇 년이 걸립니다. MTP 같은 머신러닝 퍼텐셜은 같은 일을 초 단위로 합니다. 5~6자릿수 빨라요. 대신 정확도는 학습 데이터에 의존하죠. 그래서 탐색은 MTP가, 최종 물성 계산은 DFT가 맡는 역할 분담을 합니다.

그런데 학습 데이터를 어디서 구해요? 새 구조를 찾는 게 목적인데 정답이 없잖아요.
Q3.

바로 그게 이 논문에서 제일 재밌는 부분이에요. 데이터베이스에서 기존 Li-Si-S 구조를 긁어와서 학습시키면, 그 모델은 이미 알려진 구조 근처만 잘 맞히고 새 구조는 엉뚱하게 처리해 버립니다. 그래서 두 가지를 씁니다. 하나는 원자를 4500 K로 녹였다가 급랭시킨 비정질 구조 — 원자들이 실제로움직이면서 지나가는 배위 환경을 자연스럽게 훑어요. 다른 하나는 완전 무작위 구조 400개 — 비정질이절대 안 가볼 이상한 배열까지 덮습니다. 둘 다 정답을 모르는 상태에서 "지형 전체를 대충 아는" 모델을만드는 방법이에요.

이 뭐예요? 그냥 데이터를 많이 넣으면 안 되나요?
Q4. active learning

데이터를 늘리려면 DFT로 정답을 매겨야 하는데, 그게 제일 비싸요. 그래서 아무거나 계산하지 말고, 모델이 자신 없어 하는 것만 골라서 계산하자는 게 active learning입니다. 시험공부에 비유하면, 이미 아는 문제를 다시 푸는 게 아니라 헷갈리는 문제만 골라서 답을 확인하는 거예요. 실제로는 새 구조가 학습 데이터의 범위 안에 들어오는지 밖으로 나가는지를 수학적으로 판정합니다. 밖으로 나가면 "본 적 없는 환경"이니까 DFT를 돌리는 거죠.

Q5.세대 수를 50에서 400까지 늘리던데, 처음부터 400 하면 안 돼요? 초반에는 MTP가 부정확하거든요. 비정질이랑 랜덤 구조만 봤으니까 저에너지 결정 영역이 텅 비어 있어요. 그 상태로 400세대를 깊게 파봤자, 엉터리 에너지 순위를 따라 엉뚱한 데로 갑니다. 그래서 처음엔 50세대만 얕게 훑고, 거기서 나온 구조로 학습을 보강하고, 모델이 좋아지면 100, 200, 400으로 늘려가는 거예요. 신뢰도에 맞춰 탐색 깊이를 조절하는 스케줄입니다.

Q6. MTP 가 얼마나 정확한지는 어떻게 확인해요? SI의 Figure S3에 DFT 에너지 대 MTP 에너지 산점도가 있어요. 대각선에 가까울수록 좋고, MAE로 정량화합니다. 전체 MAE가 25~35 meV/atom 정도 나옵니다. 여기서 좀 짚어볼 게, 저에너지 영역만 필터링한 MAE를 따로 보여줘요. 우리가 관심 있는 건 안정한 구조들이니까 그 영역이 정확해야 하거든요. 그런데 Li₄SiSnS₆는 이 값이 33 meV/atom인데, edge와 corner의 에너지 차이가 100~300 meV/atom이에요. 오차가 신호의 10~30%라서, 미세한 순위를 매기기엔 아슬아슬합니다. 그래서 최종 순위는 DFT로 다시 계산한 걸로 보여요.

Figure 2 — 14         개 벤치마크 검증 Caption: (a) Energy difference (ΔE) between most stable predicted and experimental structures calculated using PBE and SCAN functionals. (b) Classification of 12 experimentally known structures based on prediction outcomes.

Summary: Validates CSP on 14 known structures; 12 reproduced, SCAN rules out PBE artifacts.

가 음수면 좋은 거예요, 나쁜 거예요?
Q1. ΔE

좋은 걸로 칩니다. 예측한 구조가 실험 구조보다 에너지가 낮다는 뜻이거든요. 즉 CSP가 실험보다 더 안정한 구조를 찾아냈다는 거죠. 다만 이걸 마냥 좋다고 보긴 어려워요. DFT상 더 안정한 게 있는데 실험에서 안 나온다면, 세 가지 가능성이 있습니다. DFT가 틀렸거나, 그 구조가 만들기 어렵거나, 아니면 CSP가 정작 실험 구조는 못 찾은 것이거나. 논문은 마지막 가능성을 배제하려고 "실험 구조도 함께 찾았다"는 걸 강조합니다. Figure 2b의겹치는 영역이 그거예요.

Q2.왜 하필 이 14개를 골랐어요? 아무거나 고른 건가요? SI에는 "복잡한 에너지 지형을 정확히 포착하기 어려운 계들을 골랐다"고 되어 있어요. 절연체, 전도체, 전극, 고체전해질을 골고루 섞었고요. 솔직히 이 선정 기준은 좀 사후적입니다. 어려운 걸 골랐다고 하면 12/14가 더 인상적으로 보이는데, 뭘근거로 어렵다고 판단했는지는 안 나와요. 그리고 실패한 두 개가 둘 다 산화물계인데, 정작 실제 타겟은전부 황화물이에요. 벤치마크가 타겟에 유리하게 짜였을 가능성은 있습니다.

Q3. 실패한 두 개는 왜 실패했어요? 원인이 서로 달라요. 이 진단 방식이 꽤 영리합니다. LiBiO₃는 MTP 정확도가 성공 사례들이랑 비슷했어요. 즉 모델은 멀쩡한데 400세대로는 못 찾았다는 거죠. 계산을 더 돌리면 되는 문제입니다. LiGa(SeO₃)₂는 다릅니다. 저에너지 영역 MAE가 114 meV/atom로 전체 MAE보다 오히려 커요. 이건 이상 신호예요 — 원래 저에너지 영역은 데이터가 몰려 있어서 더 정확해야 하거든요. 반대로 나왔다는 건그 영역을 사실상 학습 못 했다는 뜻이고, 단위격자 80원자짜리라 너무 복잡했던 겁니다. 이건 계산을 더돌려도 안 되는 문제죠.

은 왜 썼어요? PBE로 충분하지 않아요?
Q4. SCAN

PBE가 특정 준안정상을 과도하게 안정하게 계산하는 경향이 알려져 있어요. 그래서 "예측 구조가 더 안정하다"는 결과가 진짜인지 PBE 탓인지 구분해야 했던 겁니다. SCAN은 한 단계 위 범함수인데, 결과가 흥미로워요. 5개 중 3개에서 PBE가 틀렸다고 나왔습니다. 다만 "예측 구조가 더 안정"이라는 결론 자체는 유지됐고요.

여기서 자연스러운 질문이 생깁니다. 검증 단계에서 PBE가 5개 중 3개를 잘못 판정했는데, 왜 실제 타겟 4조성의 안정성 순위는 PBE로만 매겼을까요? edge와 corner의 차이가 0.1~0.3 eV/atom 수준이라 SCAN 교정 스케일이랑 겹칠 수 있거든요. 발표 때 이걸 물어보면 좋을 것 같습니다.

Q5. LGPS  맞힌 게 왜 대단한 거예요? Li₁₀GeP₂S₁₂인데, 원소가 4종이고 단위격자에 원자가 50개예요. CSP의 탐색 공간은 원소 종류와 원자 수에 지수적으로 커집니다. 원자가 2배 늘면 후보 구조는 2배가 아니라 천문학적으로 늘어나요. 그래서 보통 CSP 논문들은 원소 1~2종의 단순한 계나 고압 조건에 한정돼 있었습니다. 50원자 4원계를맞혔다는 건 확장성 주장의 근거가 되는 거죠. 아쉬운 건 몇 세대 만에 찾았는지가 안 나와요. 종료 조건이 "실험 구조가 나오면 멈춘다"라서, 얼마나 어려웠는지 정량 평가가 안 됩니다.

Q6. 12개 재현했다는데, 정확히 똑같은 구조가 나온 거예요? 아니요, 여기가 좀 관대한 셈법입니다. "재현"에 두 가지가 다 포함돼요. 실험 구조를 그대로 맞힌 경우와실험보다 더 안정한 다른 구조를 찾은 경우를 둘 다 성공으로 칩니다. 후자는 관점에 따라 실패로도 읽힐 수 있어요. 실험적으로 존재하는 상을 못 찾은 거니까요. 실제로 Table S1의 공간군을 비교해 보면 다른 케이스들이 있습니다. Li₃PS₄는 참조가 I-42m인데 예측이 I23이고, Na₃PS₄는 P-42₁c인데 P2/c예요. 순수하게 "실험 구조를 정확히 재현한" 케이스만 세면 숫자가 줄어듭니다.

Figure 3 —        안정성 vs 확산도 Caption: (a) Classification of predicted crystal structures based on polyhedral connectivity: corner-sharing, edge-sharing, and mixed corner/edge-sharing. Li-ion diffusivity (D_600K) from AIMD over 60 ps at 600 K, and relative potential energy (E_rel) of the 10 most stable structures for (b) Li₂SiS₃, (c) Li₂GeS₃, (d) Li₄SiGeS₆, and (e) Li₄SiSnS₆.

Summary: Compares D_600K and [E_rel] across topologies; edge-sharing shows highest diffusivity.

이랑 edge-sharing이 정확히 뭐가 달라요?
Q1. corner-sharing

Si나 Ge 같은 양이온이 황 4개에 둘러싸여서 사면체를 만듭니다. 이 사면체들이 서로 어떻게 붙어 있느냐의 문제예요. corner-sharing은 꼭짓점 하나, 즉 황 원자 하나만 공유합니다. 사면체 두 개가 점 하나로 이어져 있는거죠. edge-sharing은 모서리, 즉 황 원자 두 개를 공유해요. 사면체끼리 면을 맞대고 붙어 있는 셈입니다. 종이컵 두 개를 테두리 한 점만 맞대 놓는 것과 옆면을 붙여 놓는 것의 차이라고 보시면 됩니다. 붙여 놓으면 두 컵 사이의 틈이 훨씬 줄어들죠. 이게 나중에 dead volume 얘기로 이어집니다.

축의 relative stability가 뭐예요? 왜 10개만 보여줘요?
Q2. x

CSP가 조성당 수만 개 구조를 뱉는데, 그중 에너지가 낮은 순으로 10개만 추린 겁니다. 1번이 가장 안정하고 10번이 그중 제일 불안정한 거예요. 10개로 자른 건 실용적인 이유입니다. 이 10개 각각에 대해 AIMD를 60 ps씩 돌려야 하는데, 조성 4개면 40번 돌려야 해요. 더 늘리면 계산이 감당이 안 됩니다.

다만 "이 10개가 진짜 하위 10개냐"는 보장이 없어요. 400세대 탐색이 충분했는지는 별개 문제거든요. 실제로 LiBiO₃ 실패 원인을 "400세대 부족"이라고 진단했으니, 같은 일이 타겟 조성에서 안 일어났다고단정할 수 없습니다.

Q3.왜 600 K에서 계산했어요? 배터리는 상온에서 쓰는 거 아닌가요? 계산 시간 때문입니다. 상온에서는 Li가 워낙 안 움직여서, 60 ps 동안 hopping이 몇 번 안 일어나요. 그러면 확산도를 잴 수가 없습니다. 온도를 올리면 이온이 활발해져서 짧은 시간에도 통계를 얻을 수 있고요. 원래는 여러 온도에서 돌린 다음 Arrhenius로 상온에 외삽하는 게 정석이에요. SI에 그 절차가 적혀 있긴합니다. 그런데 활성화 에너지 값도, Arrhenius 플롯도 논문 어디에도 없어요. Figure 3의 y축도 600 K 확산도 그대로고요. 실제로 다중 온도를 돌렸는지 의심스러운 부분입니다.

Q4.그럼 60 ps는 충분한 시간이에요? edge-sharing처럼 빠른 상은 그럭저럭 됩니다. Figure S4를 보면 MSD가 60 Å²까지 쭉 올라가거든요.

문제는 corner-sharing이에요. MSD가 0.5 Å² 수준에서 평평합니다. Li–Li 최근접 거리가 3 Å 정도니까 hop 한 번이면 MSD가 9 Å²는 넘어야 하는데, 그 근처도 못 갔어요. 즉 hopping이 사실상 0회입니다.

그래서 논문이 "at least 2 orders of magnitude"라고 썼어요. corner의 확산도를 잰 게 아니라 상한만말할 수 있는 상태라는 뜻이에요. 정직한 표현이긴 한데, 동시에 정량 비교가 불가능하다는 자백이기도합니다.

Q5. E_rel이 0.2 eV/atom 이하면 합성 가능하다는 근거가 뭐예요? 사실 명확한 근거는 없어요. 논문 서술을 보면 좀 일관성이 없습니다. Li₂SiS₃: 0.2 이하 → "충분히 합성 가능" Li₂GeS₃: 0.3 이상 → "실현성 제한" Li₄SiSnS₆: 0.3 이하 → "Li₂GeS₃보다 실현성 높음"

0.3인데 하나는 안 되고 하나는 된다는 셈이 돼요. 기준선이 결과에 맞춰 조정된 인상입니다.

그나마 원칙적인 지표는 convex hull 위 에너지(E_hull)인데, Table S2에 다 있어요. 전부 50 meV/atom 이하라 합성 가능성이 높다고 나옵니다. 그런데 정작 본문 논의는 E_rel로 진행돼요. E_hull로 보면 오히려 Li₄SiSnS₆의 2위 구조가 0 meV/atom로 제일 유리해 보입니다.

Q6. 초록 삼각형, mixed는 왜 제일 나빠요? 반반 섞였으면 중간 정도 아니에요? 직관적으로는 그럴 것 같은데 아니에요. 직렬 저항으로 생각하시면 됩니다. Li가 결정을 가로지르려면 경로 전체를 통과해야 하잖아요. 중간에 corner 구간이 하나라도 끼면 거기서막힙니다. 빠른 구간이 아무리 많아도 전체 속도는 가장 느린 구간이 결정해요. 병목이죠. 전기회로에서 저항을 직렬로 연결하면 큰 저항이 지배하는 것과 같은 논리입니다. 우리 랩에서 복합양극저항망 계산할 때 percolating path 위의 병목이 유효 전도도를 지배하는 것도 같은 원리고요. 스케일만다르지 구조가 똑같습니다.

Q7. Sn   을 넣은 조성에서 mixed가 많이 나온다는 게 무슨 의미예요?

가 이온 반경이 83 pm로 큽니다. Si⁴⁺가 54 pm이니까 1.5배가 넘어요. 크기가 크면 결합 각도가 유 Sn⁴⁺ 연해져서 여러 배열이 가능해지고, 그 결과 corner와 edge가 섞인 구조가 자주 나타납니다. 그런데 앞서 말한 병목 문제 때문에 이건 오히려 손해예요. 그래서 Li₄SiSnS₆는 edge 구조 자체는 괜찮은데, 후보 중에 쓸모없는 mixed가 많이 섞여 있는 상황이 됩니다.

Figure 4 — dead volume                  메커니즘 Caption: Isosurface of Li-ion probability density distribution and self-part of van Hove correlation function for different polyhedral topologies in Li₂SiS₃ and Li₄SiGeS₆: (a) corner- sharing and (b) edge-sharing. (c) Enlarged view of Li-ion pathways. (d) Schematic of dead volume formation. (e) Center-to-center distances [d_c] vs [d_e]. (f) Distribution of polyhedron volume and dead volume.

Summary: Reveals dead volume blocks Li migration; edge-sharing reduces it via shorter [d_e].

Q1.확률밀도 등가면이 뭐예요? 빨간 게 뭔가요? AIMD로 60 ps 동안 Li 이온의 위치를 계속 기록했잖아요. 그걸 다 겹쳐서 "Li가 여기 있었을 확률"을 공간에 뿌린 겁니다. 확률이 일정 값 이상인 영역을 빨갛게 칠한 거고요. 읽는 법은 간단해요. 빨간 게 점처럼 뚝뚝 떨어져 있으면 Li가 각자 자기 자리에서 진동만 한 겁니다. 그물망처럼 연결돼 있으면 자리에서 자리로 실제로 이동한 거고요. Figure 4a가 전자, 4b가 후자입니다.

함수는 어떻게 읽어요? 처음 봐서요.
Q2. van Hove

정확히는 self-part van Hove function인데, 질문이 이거예요. "시간 0에 있던 이온이 t초 후에 원래 자리에서 얼마나 떨어져 있나." x축이 시간, y축이 거리 r, 색깔이 확률입니다.

r이 2 Å 아래에만 신호가 있으면: 시간이 지나도 원래 자리 근처. 갇혀 있는 거예요. 시간이 지나면서 신호가 위로 퍼지면: 원래 자리에서 멀어짐. 이동한 겁니다. MSD보다 좋은 점이 있어요. MSD는 평균값 하나만 주는데, van Hove는 분포를 보여줍니다. Li 중 일부만 움직이는지 전부 골고루 움직이는지를 구분할 수 있어요.

이 그냥 free volume이랑 뭐가 달라요?
Q3. dead volume

free volume은 원자가 안 차 있는 공간 전부예요. dead volume은 그중에서 비어 있긴 한데 Li가 못 들어가는 부분입니다. 왜 못 들어가냐면, 다면체 중심에 Si⁴⁺ 같은 4가 양이온이 앉아 있거든요. Li도 양이온이니까 서로 밀어냅니다. 그래서 물리적으로는 공간이 있어도 정전기적으로 접근이 차단돼요. 비유하자면 방은 넓은데 한가운데 같은 극 자석 기둥이 있어서, 내가 자석이면 그 주변엔 못 가는 상황이에요. 바닥 면적은 넓은데 실제로 설 수 있는 곳은 훨씬 좁죠. 기존 연구들이 "빈 공간이 넓으면 빠르다"고 봤다면, 이 논문은 "빈 공간이 아니라 갈 수 있는 공간을 봐야 한다"고 지적한 겁니다.

Q4.그럼 edge-sharing은 왜 dead volume이 적어요? 기하학적으로 나옵니다. Figure 4e를 보시면, corner는 꼭짓점 하나로 이어져 있어서 두 사면체 중심 사이 거리가 멀어요. 그 사이에 큰 틈이 생기고, 그게 dead volume이 됩니다. edge는 모서리를 공유하니까 두 사면체가 붙어 있어요. 중심 간 거리가 짧고, 그러니까 사이에 낄 틈 자체가 없습니다. 부수적으로 하나 더 있어요. 모서리를 공유하면 그 황 원자가 양쪽 양이온한테 동시에 당겨져서 사면체자체도 좀 수축합니다. 그래서 다면체 부피도 줄어요.

Q5.부피가 12% 줄었는데 확산도가 100배 늘어난다는 게 말이 돼요? 날카로운 질문이고, 이 논문의 가장 약한 부분입니다. 두 자릿수 차이를 10% 남짓의 부피 변화로 설명하려면, 부피와 확산도의 관계가 극도로 비선형이어야해요. 그런데 논문은 그 연결고리를 제시하지 않습니다. 그냥 "둘 다 edge에서 좋은 방향이다"라고만 하고 넘어가요. 게다가 샘플이 조성 2개 × 토폴로지 2개 = 구조 4개입니다. 통계라고 부르기 어려워요. 한 가지 더 짚으면, Figure 4f 데이터를 보면 다면체 부피는 거의 안 변했고 dead volume만 줄었거든요. 그런데 본문 문장은 "다면체 부피 감소에 기인한다"고 써요. 자기 데이터랑 서술이 어긋납니다. 오타나문장 구성 실수로 보이지만, 그대로 읽으면 모순이에요.

Q6. dead volume   은 구체적으로 어떻게 계산해요?

그게 문제입니다. 논문에도 SI에도 계산법이 없어요. SI는 "자세한 건 본문에 있다"고 하고, 본문은 개념 그림만 보여주고 넘어갑니다. 순환 참조예요.

정량화하려면 최소한 이런 게 정의돼야 해요. Li가 접근 불가능하다고 판정하는 기준이 뭔지 — 양이온으로부터 최소 거리인지, 정전기 퍼텐셜 임계값인지. 이온 반경은 뭘 썼는지. 격자를 격자점으로 나눠서 셌는지, 해상도는 얼마인지. 코드는 뭘 썼는지. 아무것도 없어서 다른 그룹이 재현할 수가 없습니다. 결론에서 "reliable descriptor를 정립했다"고 주장하는데, 계산법이 공개 안 된 지표를 reliable이라고 부르긴 어렵죠. 참고로 이런 걸 재는 확립된 도구들이 이미 있어요. Zeo++라는 프로그램이 probe 반경 기반으로 접근가능 부피를 계산하고, BVSE라는 방법은 정전기적으로 Li가 갈 수 있는 영역을 판정합니다. 왜 이걸 안쓰고 자체 정의를 만들었는지도 설명이 없어요.

Figure 5 —      구조 기술자 3종 Caption: Analysis of 10 most stable predicted structures for (a) Li₂SiS₃ and (b) Li₄SiGeS₆ in terms of the packing ratio (green bars), average Li–S₄ polyhedron volume (height of circles), and CSM (circle color). Data extracted from AIMD at 600 K over 60 ps.

Summary: Correlates low packing ratio, large Li-S_4 volume, high CSM with edge-sharing phases.

Q1. packing ratio가 낮으면 좋다면서, 왜 논문은 packing efficiency가 높다고 써요? 반대 아닌가요? 헷갈리기 딱 좋은 부분인데, 사실 같은 얘기예요. packing ratio (α) = 격자 중 Li가 못 쓰는 부피 비율입니다. 낮을수록 좋아요.

packing efficiency가 높다는 건 다면체를 조밀하게 잘 쌓았다는 뜻이에요. 잘 쌓으면 사이에 남는 죽은공간이 줄어들고, 그래서 α가 낮아집니다. 즉 "잘 쌓아서(efficiency↑) 죽은 공간이 줄었다(α↓)"는 논리예요. 다만 이름이 오해를 부르는 건 맞습니다. 발표하실 때는 α를 "Li 배제 부피 분율" 정도로 소개하시면 "낮을수록 좋다"가 자연스럽게 들립니다.

랑 아까 나온 MS₄는 뭐가 달라요? 둘 다 사면체 아니에요?
Q2. Li–S₄

이걸 헷갈리면 Figure 5가 통째로 이해가 안 되니까 꼭 구분하셔야 해요.

골격입니다. corner/edge sharing을 논하는 대상이고, Li가 절대 못 들어가는 영 MS₄ (M = Si, Ge, Sn): 역이에요              의 원인이고요. Figure 4의 주인공입니다. . dead volume

LiS₄: Li가 실제로 앉아 있는 자리입니다. Li 하나를 황 4개가 둘러싼 형태예요. Figure 5의 주인공이고요.

정리하면 Figure 4는 "골격이 어떻게 배치돼서 공간을 얼마나 남기나"(정적, 공간)이고, Figure 5는 "Li 자리 자체가 어떻게 생겼나"(동적, 국소환경)입니다.

부피가 크면 왜 빨라져요?
Q3. Li–S₄

Coulomb 힘이 거리에 반비례하잖아요. Li⁺랑 S²⁻ 사이 거리가 멀어지면 Li를 붙잡는 인력이 약해집니다. 자기 자리에 덜 강하게 묶여 있으니까 옆으로 옮겨가기 쉬워지죠. 헐렁한 주머니에 든 구슬과 꽉 끼는 주머니에 든 구슬 차이라고 보시면 됩니다. 헐렁하면 흔들었을 때 쉽게 빠져나와요.

Q4. CSM이 뭐예요? 그리고 찌그러진 게 좋다는 게 이해가 안 돼요. CSM은 "이 사면체를 완벽한 정사면체로 만들려면 꼭짓점을 얼마나 옮겨야 하나"를 퍼센트로 나타낸 값이에요. 0이면 완벽한 대칭, 클수록 찌그러진 겁니다. 찌그러진 게 좋은 이유는 이래요. 완벽하게 대칭인 자리는 에너지적으로 너무 안정합니다. 깊은 우물 같아서 Li가 거기 눌러앉아 버려요. 나가려면 높은 장벽을 넘어야 하고요. 자리가 일그러지면 그만큼 덜 안정해집니다. 우물이 얕아지고, 옆자리랑 에너지 차이도 줄어들어요. 그러면 Li가 미련 없이 옮겨갑니다. 요즘 이 분야에서 energy landscape flattening이라고 부르는 개념이에요. 이건 이 논문만의 주장이 아니라 argyrodite 연구나 frustrated landscape 연구에서 계속 나오는 얘기입니다.

Q5.이 세 지표가 다 좋게 나오는데, 그럼 증거가 세 개인 거예요? 여기가 이 논문 논리의 약점이에요. 세 개가 서로 독립이 아닙니다. edge-sharing이라는 하나의 구조적 사실이 α 감소, Li–S₄ 부피 증가, CSM 증가를 동시에 일으키는 거예요. 세 개의 독립적인 증거가 아니라, "edge-sharing이다"를 세 가지 방식으로 다시 말한 것에 가깝습니다.

진짜 descriptor라면 토폴로지를 몰라도 α만 보고 전도도를 예측할 수 있어야 하는데, 그런 검증이 없어요. α 대 log D 산점도 하나, 상관계수 R² 하나도 논문에 없습니다. 데이터는 Figure 3이랑 5에 이미 다있는데 말이죠. 그리고 Figure 5a를 자세히 보면 6, 7번 corner 구조 중에 α가 edge만큼 낮은 것도 있어요. 그런데 확산도는 낮습니다. 반례가 그림 안에 있는데 논문이 언급을 안 해요.

Q6. AIMD  에서 CSM을 뽑았다는 게 무슨 뜻이에요? 구조 하나에서 재는 거 아닌가요? 보통은 정적 구조 하나에서 잽니다. 그런데 이 논문은 600 K AIMD 60 ps 궤적의 스냅샷마다 계산했어요. Figure 5에서 점들이 세로로 흩뿌려진 게 그래서입니다. 시간에 따른 분포예요. 의미가 달라요. 정적 CSM은 "이 구조가 얼마나 찌그러져 있나"이고, 동적 CSM은 "열진동 중에 Li 자리가 얼마나 흔들리나"입니다. 골격이 진동하면서 순간적으로 장벽이 낮아지는 타이밍에 Li가 넘어갈 수 있으니까, 후자가 실제 전도와 더 관련 깊어요. 이 부분은 논문의 실질적 기여라고 봅니다.

그런데 Li가 움직이니까 자리가 찌그러진 것 아니에요? 순서가 반대일 수도 있잖아요.
Q7.

정확한 지적이고, 제가 이 논문에서 가장 걸리는 부분입니다. 왜곡이 커서 → Li가 잘 움직인다   (논문 주장) Li가 움직여서 → 주변이 왜곡된다    (반대 방향)

가 자리를 떠나거나 두 자리 사이에 걸쳐 있는 순간, 그 LiS₄ 다면체는 당연히 크게 왜곡돼 보입니다. 높 Li 은 CSM이 원인이 아니라 결과일 수 있어요. 구분하려면 0 K 정적 구조의 CSM과 비교하거나, Li를 고정한 채 골격만 진동시킨 CSM을 봐야 하는데논문에 없습니다. 세미나에서 이걸 물어보면 좋을 것 같아요.

Q8. 이 descriptor로 새로운 물질을 예측할 수 있어요? 논문 결론은 "predictive indicator를 정립했다"고 씁니다. 그런데 엄밀히 말하면 descriptive가 맞아요. predictive라고 하려면 최소한 두 가지가 필요합니다. descriptor로 예측한 확산도와 실제 확산도의 회귀분석, 그리고 학습에 안 쓴 구조로 검증하는 것. 실제로는 40개 구조에서 관찰된 경향을 서술한 수준이에요. 게다가 α는 계산법이 공개 안 됐고요. CSM은 표준 도구가 있어서 그나마 재사용 가능합니다. 우리가 argyrodite 할로겐 치환 연구할 때 pymatgen의 ChemEnv로 CSM 뽑아서 확산도랑 회귀 돌려보면, 이

논문이 안 한 걸 채우는 셈이 됩니다.

PART 3.    마무리 토의용 5줄발표 끝나고 던질 논점들입니다. 순서대로 강도가 셉니다.
1. Ceder 그룹과의 정면 충돌 — Nat. Mater. 2022는 corner-sharing framework가 superionic에 유리하다고 했는데, 이 논문은 정반대다. 본문에서 "모순된다, 규명이 필요하다"고 문제를 제기해 놓고결론에서 답하지 않는다. 산화물(O²⁻ 140 pm) vs 황화물(S²⁻ 184 pm)의 차이라면 그렇게 선을 그었어야 한다.
2. PBE 신뢰도의 비일관성 — 검증 파트에서는 PBE가 못 미더워 SCAN을 도입했고, 실제로 5개 중 3개가 교정됐다. 그런데 정작 타겟 4조성의 안정성 순위는 PBE로만 매겼다. edge/corner 차이가 0.1~0.3 eV/atom인데 괜찮은가.
3. AIMD 통계 — 600 K, 60 ps 단일 조건. corner-sharing은 hop 이벤트가 사실상 0이라 확산도를 잰게 아니라 상한만 안다. SI에 Arrhenius 절차는 있는데 활성화 에너지도 Arrhenius 플롯도 없다.
4. descriptor의 정량성 — 세 지표가 독립 변수가 아니고, D와의 상관계수가 제시된 적이 없다. dead volume 계산법은 공개되지 않았다. Zeo++나 BVSE 같은 확립된 도구를 왜 안 썼는지도 설명이 없다.
5. SI에 묻힌 실용 정보 — Figure S8을 보면 edge가 열역학적으로 유리해지는 온도가 Li₄SiGeS₆ 280 K, Li₂SiS₃ 360 K, Li₂GeS₃ 480 K다. 고온 합성 후 급랭이라는 레시피가 여기서 나오는데 본문에도 결론에도 없다. 실험 그룹이 가장 궁금해할 정보인데.

부록. 슬라이드 배치 제안슬라이드 내용                                 시간 1    제목 + Motivation (조성 치환의 한계)        0:00–0:40 2    Figure 1 — 워크플로 (딜레마 → 넓게/깊게)      0:40–1:15 3    Figure 2 — 14개 벤치마크                1:15–1:50 4    Figure 3a — 토폴로지 3종 정의 (도식)        1:50–2:10 5    Figure 3b–e — 안정성 vs 확산도 + 4조성 요약표 2:10–2:55 6    Figure 4a–c — 확률밀도 + van Hove      2:55–3:25 7    Figure 4d–f — dead volume 개념       3:25–4:00 8    Figure 5 — descriptor 3종           4:00–4:50

슬라이드 내용                                  시간 9    마무리 + 토의 논점                         4:50–5:00

주의: 슬라이드 6로 넘어가기 전에 MS₄(골격) vs LiS₄(Li 자리) 구분 도식을 한 장 끼워 넣으면 뒤가 훨씬매끄럽습니다. 청중이 제일 헷갈리는 지점입니다. 4조성 요약표 (슬라이드 5용):

조성      edge    순위 E_rel 확산도 판정 Li₂SiS₃   3위       < 0.2 높음  실험 검증 완료 → 프레임워크 검증 Li₂GeS₃   6, 10위   ≥ 0.3 높음  빠르지만 못 만듦 Li₄SiGeS₆ 5위       ≤ 0.1 최고  최우선 후보 Li₄SiSnS₆ 2, 5위    ≤ 0.3 높음  차선 후보, mixed 다수
