Repository: yonghoon7153-source/Yonghoon-DEM-DFT

# 📚 LITDB — 문헌 단일 시스템 (**SE·DFT 축 + DEM·MPM 축, 두 트랙**)

> **앞으로 논문은 여기서만 본다.** 여러 곳(db/literature, kb/papers, db/properties, Excel)에 흩어진 문헌을 한 곳에서 생각·참고·비교하기 위한 통합 MD 시스템.

## 왜 트랙이 둘인가
`INDEX.md` 는 argyrodite 전해질 축이라 접촉역학·MPM·건식전극 digest 가 들어갈 자리가
없다. 그래서 한때 64편이 **어느 인덱스에도 없었다**(open_items #7). 축을 나눠 그 구멍을
닫았고, 한 분모로 세면 “159편 중 98편 미언급” 같은 **가짜 미결**이 나온다
(`comparison_vs_ours.md:8`). 분리는 실측 근거가 있는 결정이다 — 합치지 말 것.

⚠ 이 표의 **편수는 적지 않는다.** 손으로 쓴 수는 반드시 낡는다(README 자신이 세 번 틀렸다).
현재값은 `python3 tools/litdb/build_index.py --check` 로 본다.

File: litdb/papers/kim2025_lto_pald_conformal_coating_nca.md
<!-- digest 표준 양식 (paper-level STANDALONE). 깊이 기준 = papers/zuo2022_chlorination_cathode_interface.md
     · papers/hu2024_amorphous_lif_coating_lco_lpscl_interface.md
     2026-09-22 신규. 이 편은 **코팅 5각형의 "conformal(등각) = 이상적 상한" 꼭짓점**으로 지목돼 들어왔다.
     ⇒ digest 의 1차 임무는 요약이 아니라 **"두께를 자유변수로 다룰 수 있을 때 최선은 얼마인가"** 에
       답하는 것이다. §0 · §12 · §13 이 그 답이다.

     그림 21장 중 **13장 실독** (fig_3 · 4 · 5 · 6 · 7 · 8 · S1 · S5 · S6 · S7 · S8 · S10 · S12).
     **안 본 것 8장**: fig_1(SEM-EDS 매핑) · fig_2(as-coated XPS — 본문이 BE 를 전부 준다) ·
       fig_S2(bare SEM) · fig_S3(XRD — 수치는 `Table S1` 에 있다) · fig_S4(TEM-EDS, S5 와 캡션 중복) ·
       fig_S9(dQ/dV) · fig_S11(레이트별 전압곡선) · fig_S13(bare 1사이클 HR-TEM).
     `Table S1` 은 SI docx 텍스트에서 그대로 전사(이미지 안 봄 — 글자는 텍스트가 정확하다).
     SI(.docx)는 **그림 캡션 13개 + Table S1 하나가 전부**다 — 서술 본문이 0 이라 수치를 캘 곳이 없다. -->

# Effect of a conformal lithium titanate buffer layer deposited via powder atomic layer deposition on the performance of sulfide-based all-solid-state batteries — Kim et al. (*Chem. Eng. J.* **2025**, 525, 170461)

> slug `kim2025_lto_pald_conformal_coating_nca` · DOI `10.1016/j.cej.2025.170461` · type `exp only — 계산 0회 (DFT·MD·MLIP 전부 없음)` · PDF `litdb/inbox/23. Kim_LTO_PALD_conformal_coating_NCA_MAIN.pdf` (본문 **9 pp** · Fig 1–8 · 표 0) + `23. Sup) …_SI.docx` (SI · Fig S1–S13 · **Table S1** · 서술본문 0) · digested `2026-09-22` · status ✅ · 태그 **[외부]**

> elements: Li, Ti, O, Ni, Co, Al, P, S, Cl
> methods: XPS, ESW

> ⚠ **`methods:` 태그 읽는 법** — 이 논문에는 **계산이 한 줄도 없다**. `XPS` 는 실물(Thermo K-alpha+),
> `ESW` 는 **실험 LSV**(`Fig. S8c`, 복합양극 셀, 2.0→5.2 V, 0.5 mV/s)라는 뜻이지 **grand-potential ESW 계산이 아니다**.
> 용어집 ESW 페이지에서 이 논문으로 들어왔다면 **계산 대응물이 아니라 실험 대응물**을 보고 있는 것이다.

> **저자**: **Minji Kim**ᵃ, Sunmin Kimᵃ, Miju Kuᵃ, Junghum Parkᵃ, Hojae Leeᵃ, **Young-Beom Kim\***ᵃ˒ᵇ
> ᵃ 한양대학교 **기계공학과** · ᵇ 한양대학교 나노과학기술연구소 (서울 왕십리로 222, 04763) · 교신 `ybkim@hanyang.ac.kr`
> 접수 2025-09-02 / 개정 2025-10-22 / 수락 2025-11-03 / 온라인 2025-11-08 · Elsevier, 1385-8947
> 지원: **NRF RS-2024-00395914 + RS-2025-02216695** (MSIT) · 이해관계 선언 없음 · *Data will be made available on request*

---

## 0. 🔴 이 digest 를 읽는 법 — **"등각 코팅 = 상한" 질문에 답이 나왔나**

이 편은 코팅 5각형의 **conformal(등각) 꼭짓점**으로 들어왔다. ALD 는 옹스트롬 단위로 두께를 제어하고
등각성이 보장되는 유일한 공정이므로, *"코팅이 완벽히 균일하고 두께를 자유롭게 고를 수 있을 때 최선은 얼마인가"*
라는 **상한 질문**에 답할 수 있어야 한다. **답은 반쪽이다.** 먼저 판정 다섯 줄:

| 물어본 것 | 판정 | 어디 |
|---|---|---|
| ① **사이클 ↔ 두께 환산 (Å/cycle)** | 🔴 **논문에 없다.** GPC·QCM·타원계 **0회**. 두께는 TEM 에서 *"approximate 3 / 5 / 10 nm"* 로만 나온다. **우리가 직접 회귀**해야 했고, 그 결과가 **ALD 로 보기엔 너무 빠르다** | §12-1 |
| ② **최적 두께의 근거 점 개수** | 🟢 **`hu2024` 보다 낫다.** 두께 4점(0/3/5/10 nm) × **셀 n=3 · 1 SD 오차막대**(`Fig. S6`). **하지만 논문은 σ 계산을 한 번도 안 했다** — 우리가 했다. 살아남는 진술과 안 서는 진술이 갈린다 | §12-2 |
| ③ **t ↔ 저항: 단조인가 최적점인가** | 🔴🔴 **`hu2024` 와 반대다.** **R_ct 는 두께에 단조 *감소*** (83.6 → 22.4 Ω). 대가는 저항이 아니라 **용량**에 실린다 ⇒ **100사이클 실용량에는 내부 최적점이 있다 (t = 3 nm)** — 이건 *우리 산수*다 | §12-3 |
| ④ **LTO 가 `[Claus24Gar]` 수송 문턱을 넘나** | 🟢 **넘는다 — 단 여유가 1.7–3배뿐이다.** σ(LTO) → **D_Li ≈ 1.7–3.1×10⁻¹² cm²/s** (우리 환산). 면적저항은 **0.3–1.8 Ω·cm²** 로 1 kΩ·cm² 문턱의 **~1000배 아래**. 🔴 그러나 *"LTO 가 Li 를 가역 수용한다"* 는 논문 주장은 **`Fig. S10` 이 뒷받침하지 않는다** | §13 |
| ⑤ **물성 4축(A–D)에 넣을 수 있나** | ⛔ **못 넣는다.** σ 수치 0 · Ea 0 · 산화 onset 전압 0 · 탄성 0 · 밴드갭 0. **정량값이 하나도 없다** — 있는 건 셀 성능·임피던스·XPS 정성뿐 | §14 |

**한 문장 요약 판정**: 이 논문은 **"등각 코팅의 상한"을 재는 데 필요한 장비를 갖췄지만, 그 상한을 재지는 않았다.**
갖춘 것은 등각 공정 + 4점 두께 시리즈 + n=3 통계고, 안 한 것은 **성장률 교정 · σ 정량 · 통계 검정 · 실용량 보고**다.
우리에게 남는 가치는 **원 수치**가 아니라 **우리가 그 위에서 돌린 산수**(§12)와 **Li 함유 코팅 vs Li-free 코팅의 대조**(§13)다.

> ⚠ **slug 의 `PALD` 오해 정정 (1저자에게 보고)**: 인입 요청서에 *"PALD(plasma ALD)"* 로 적혀 있었으나
> **이 논문의 PALD 는 plasma 가 아니라 `powder` ALD** 다 (제목 *"powder atomic layer deposition"*,
> 본문 §2.1 *"powder ALD (Atomic-Shell, CN1)"*, 챔버를 **60 rpm 으로 회전**시켜 분체를 교반한다).
> 같은 그룹 선행논문 [69] 에서는 같은 공정을 **particle ALD** 라 부른다. **플라즈마는 이 논문에 0회 등장한다.**
> slug 는 요청대로 **바꾸지 않는다** (`litdb/figures/` 폴더가 이미 이 이름이다).
> ✅ **서지 `2025` 는 맞다** — *Chem. Eng. J.* **525**, 170461 (2025), DOI `10.1016/j.cej.2025.170461`.

---

## 1. 한 줄 요약

**회전형 분체 ALD(powder ALD)** 로 Ni 94 % NCA 분말 위에 **비정질 Li–Ti–O(LTO) 등각막을 3 / 5 / 10 nm** 로 입히고,
`Li–In | Li₆PS₅Cl | (NCA:LPSCl:CNF = 85:13:2)` 전고체 셀에서 **두께를 자유변수로 놓고** 성능·임피던스·계면화학을
100사이클 추적한 **순수 실험 논문**이다. 핵심 주장은 두 단계 열화 서사 — *초기에는 SE 산화분해가, 후기에는 CAM 상전이가
지배한다* — 이고, LTO 가 **둘 다** 억제한다는 것. 헤드라인은 **1LTO(3 nm) 100사이클 유지율 74 % vs bare 48 %**.

---

## 2. 메타

| 항목 | 값 |
|---|---|
| 저자 | Minji Kim, Sunmin Kim, Miju Ku, Junghum Park, Hojae Lee, **Young-Beom Kim\*** |
| 소속 | **한양대 기계공학과 + 나노과학기술연구소** (서울) |
| 저널/년 | *Chemical Engineering Journal* **525**, 170461 (**2025**) |
| DOI | `10.1016/j.cej.2025.170461` |
| 조성 | 코팅 **Li₄Ti₅O₁₂**(목표, 비정질 실물) / CAM **NCA, Ni 94 %** / SE **Li₆PS₅Cl** / 음극 **Li–In** |
| 연구유형 | **실험 전용** — DFT·MD·MLIP·NEB·연속체 모형 **전부 0회** |
| 계산량 | **0** |
| 핵심 기법 | powder ALD · XPS · SEM/TEM-EDS · HR-TEM+FFT · XRD · EIS · LSV · 전자/이온 차단셀 |

---

## 3. 핵심 수치 — ⚠ 전부 **문헌 소환값**, 우리 db 절대값과 같은 표에 놓지 않는다

### 3a. 코팅 (공정·두께·조성)

| 양 | 값 | 출처 | 비고 |
|---|---|---|---|
| 전구체 | **LiOtBu**(lithium tetra-butoxide, 99 % Alfa Aesar) + **TTIP**(titanium isopropoxide, 97 % Sigma) + **DI H₂O** | §2.1 | 열 ALD (플라즈마 없음) |
| 캐니스터 온도 | LiOtBu **170 °C** / TTIP **75 °C** | §2.1 | |
| **증착 온도** | **300 °C** | §2.1 | ⚠ TTIP 열분해 구간에 걸친다 → §11-1 |
| 캐리어 가스 | N₂ **200 sccm** | §2.1 | |
| Li₂O 펄스열 | LiOtBu **3 s** – purge **60 s** – H₂O **1 s** – purge **60 s** | §2.1 · `Fig. S1` | `Fig. S1` 에는 pumping·isolation 단계가 더 있다(정적 노출 모드) |
| TiO₂ 펄스열 | TTIP **5 s** – purge **60 s** – H₂O **1 s** – purge **60 s** | §2.1 · `Fig. S1` | |
| 분체 교반 | 챔버 회전 **60 rpm** + **0.5 µm 필터**(분체 유실 방지) | §2.1 | 장비 **Atomic-Shell (CN1)** |
| **슈퍼사이클 수** | **1 / 3 / 5** → 시료명 1LTO / 3LTO / 5LTO | §2.1 | *"each consisting of one ALD cycle for both Li₂O and TiO₂"* ← ⚠ `Fig. S1` 과 모순, §11-1 |
| **두께** | **≈3 / 5 / 10 nm** (*"approximate"*) | 본문 §3.1 (`Fig. 3`) | 🔴 오차·표본수·측정선 **전부 미보고** |
| **Å/슈퍼사이클** | ⛔ **미보고** | — | **우리 회귀: 17.5 Å/슈퍼사이클 + 7.5 Å 절편** (§12-1) |
| 조성 교정 | Li:Ti 펄싱비 **0.10 → 필름 Li/Ti = 0.77** (목표 0.8) | `Fig. S1` **figure-read ≈** | 4점: (0.10, **0.77**) (0.167, **1.44**) (0.25, **1.75**) (0.50, **2.00**) |
| 결정성 | **비정질** — 두께 무관 | `Fig. 3d` FFT (halo) | NCA 는 layered 유지(FFT 점) |
| 입자 형상 | 구형 유지, **13–15 µm** | `Fig. 1` (미열람) · bare 는 `Fig. S2` | |
| CAM 격자 | `I(003)/I(104)` 1.36 / 1.31 / 1.33 / 1.32 · c 14.13/14.13/**14.15**/**14.15** Å · a 2.87 전부 | **`Table S1`** (SI 텍스트 전사) | ⇒ **300 °C ALD 가 NCA 를 안 망가뜨린다**는 유일한 정량 근거 |

### 3b. 전기화학 (45 °C, 2.5–4.25 V vs Li/Li⁺)

**본문 서술값** (⚠ 아래 `Fig. S6` 의 n=3 평균과 **계통적으로 다르다** — §11-3):

| 시료 | t (nm) | 1st 방전용량 @0.33C | ICE @0.1C | 유지율 @100 cyc | **실용량 @100 cyc** |
|---|---|---|---|---|---|
| bare NCA | 0 | **179.8** mAh/g | **82 %** | **48 %** | **86.3** |
| **1LTO** | **3** | **188.5** (결론부 188.35) | **86 %** | **74 %** | **139.5** ⭐ |
| 3LTO | 5 | **159.8** | **83 %** | **82 %** | **131.0** |
| 5LTO | 10 | **136.6** | **83 %** | **90 %** | **122.9** |

> ⭐ **오른쪽 끝 칸 `실용량 @100 cyc` 는 논문에 없다 — 우리가 곱했다 (우리 유도, 논문 미보고).**
> 이 칸이 이 digest 의 최대 소득이다. **유지율만 보면 5LTO 가 최고지만, 100사이클 뒤 실제로 꺼내 쓰는 용량은
> 1LTO 가 최고**다. §12-3 참조.

**`Fig. S6` n=3 평균 ± 1 SD (figure-read ≈, 오차막대 정의는 캡션 명시 *"one standard deviation from the mean (n=3 cells per CAM)"*)**:

| 시료 | 1st 방전용량 | ICE | 유지율 @20 cyc | 유지율 @100 cyc |
|---|---|---|---|---|
| bare | **169 ± 7.5** | **82.0 ± 0.7** | **68 ± 2** | **42.2 ± 5.8** |
| 1LTO | **183 ± 6** | **85.5 ± 2.0** | **84.5 ± 1.5** | **71.2 ± 3.0** |
| 3LTO | **163 ± 10** | **83.5 ± 1.5** | **91 ± 1.5** | **74.5 ± 2.0** |
| 5LTO | **130 ± 11** | **83.3 ± 1.0** | **97 ± 3** | **85.5 ± 4.5** |

**레이트 (`Fig. 4b`)**:

| 시료 | 5C 용량 | 0.1C 복귀 유지율 (본문) |
|---|---|---|
| bare | **0 mAh/g** (완전 실패 — figure-read, 본문은 *"sharp capacity drop"* 이라고만) | **65 %** |
| 1LTO | ≈37 (첫 5C 점 ≈45) | **87 %** |
| 3LTO | ≈35 | **96 %** |
| 5LTO | ≈32 | **99 %** |

> ⚠ 본문은 *"the LTO-NCA maintained a high discharge capacity of **approximately 50 mAh g⁻¹**"* 라고 쓰는데
> **figure-read 로는 32–38(첫 점 최대 ≈45)** 이다. 50 은 **가장 좋은 첫 점을 올려 읽은 값**으로 보인다.

**고전압 (`Fig. S12`, 2.5–4.5 V, 0.33C, 45 °C — 전부 figure-read ≈, 본문·SI 에 수치 0)**:

| 시료 | C₁ | C₁₀₀ | 유지율 | 4.25 V 대비 |
|---|---|---|---|---|
| bare | ≈172 | ≈77 | **≈45 %** | −3 %p |
| 1LTO | ≈186 | **≈117** ⭐ | **≈63 %** | **−11 %p** |
| 3LTO | ≈178 | ≈113 | **≈63 %** | **−19 %p** |
| 5LTO | ≈133 (max ≈141 @cyc 7) | ≈101 | **≈76 %** | **−14 %p** |

### 3c. 임피던스 (`Fig. 5`, 방전 후, 1 MHz–10 mHz) — 본문 서술값

| 시료 | t (nm) | R @1 cyc | R @20 | R @100 | **ΔR** | **R₁₀₀/R₁** |
|---|---|---|---|---|---|---|
| bare | 0 | **83.6 Ω** | **167.8** | **410.4** | **+326.8** | **4.91** |
| 1LTO | 3 | **41.4** | **116.5** | **194.0** | +152.6 | **4.69** |
| 3LTO | 5 | **39.0** | **75.3** | **146.2** | +107.2 | **3.75** |
| 5LTO | 10 | **22.4** | **70.3** | **132.9** | +110.5 | **5.93** ⚠ |

> **ΔR · R₁₀₀/R₁ 칸은 우리 산수 (논문 미보고).** 🔴 **상대 증가율은 단조가 아니다** — 5LTO 가 **5.93× 로 제일 크다.**
> *"두꺼울수록 저항 증가를 억제한다"* 는 **절대값으로만 성립**하고 **배율로는 깨진다**. §12-3.
> 저항 명칭은 본문이 **"charge-transfer resistance"** 라 부르지만 **등가회로 fitting 을 하지 않았다** — §11-5.

### 3d. 수송 (`Fig. S8`) — 🔴 **수치가 하나도 없다**

| 측정 | 셀 구성 (`Fig. S8` 모식도 실독) | 결과 | 정량? |
|---|---|---|---|
| **이온** (a) | `SUS ∥ SE ∥ 복합체 ∥ SE ∥ SUS` = **전자차단셀** | 반원 지름(우리 판독) **bare ≈380 < 1LTO ≈400 < 3LTO ≈540 < 5LTO ≈700 Ω** ⇒ 두께↑ = σ_ion↓ | ⛔ **S/cm 환산·셀 기하·두께 전부 미보고** |
| **전자** (b) | `SUS ∥ 복합체 ∥ SUS` = **이온차단셀** | bare 만 **≈2600 Ω 에서 반원이 닫힌다**; 코팅 3종은 창(15 kΩ) 안에서 안 닫힘. 기울기 가장 가파른 것 = **5LTO**(가장 절연) | ⛔ 같음 |
| **LSV** (c) | `SUS ∥ 복합체(+탄소) ∥ SE ∥ SUS`, 2.0→5.2 V, **0.5 mV/s** | 확대창(2.5–3.4 V)에서 **onset 이 두께순으로 밀린다** (bare ≈2.88 → 5LTO ≈2.95 V) | ⛔ onset 전압 **본문 미보고** |

> 🔴🔴 **`Fig. S8c` 에는 본문과 어긋나는 구간이 있다 (figure-read).** 본문은 *"oxidation current density decreased
> markedly with increasing LTO thickness"* 라고 쓰는데, **4.2–5.2 V 구간에서는 두꺼운 쪽이 전류가 더 높다**
> (bare·1LTO ≈0.01–0.02 mA < 3LTO ≈0.05 < 5LTO ≈0.08 mA). 본문 주장이 성립하는 것은 **확대 패널의 2.5–3.0 V 구간뿐**이다. §11-6.

### 3e. 계면 화학 (XPS, `Fig. 6` · `Fig. S7` · `Fig. S10`)

**결합에너지 배정 (본문)** — as-coated: Li 1s ~**55**, Ti 2p **458.6 / 464.4**(Ti⁴⁺), O 1s **531**(C–O 오염) / **528.5**(LTO 격자 O²⁻) / **529.5**(CAM 격자 O, 1LTO 만).
사이클 후: −S−S− **163.5** · Li₂S **159.5** · PS₄³⁻ **161**(S 2p)/**131.5**(P 2p) · −P−S−P− **161.8**/**133** · Li₃P **126.5** · 폴리포스파이드 **127–129** · P–O **133** · 황산염 **166** · 아황산염 **168**.
> ⚠ **배정 오류 2건** — 황산염/아황산염이 **뒤바뀌었다**(표준은 SO₄²⁻ ≈168–169 > SO₃²⁻ ≈166–167; **그림은 맞고 본문이 틀렸다**),
> **−P−S−P− 와 P–O 에 같은 133 eV** 를 줬다(같은 BE 두 종은 분해 불가). §11-7.

**`Fig. S7` (1사이클 후 S 2p, 두께 4점) — 이 논문에서 제일 깨끗한 두께 시리즈 (실독)**:

| 시료 | 검출된 종 | Li₂S |
|---|---|---|
| bare | −S−S−, −P−S−P−, PS₄³⁻, **Li₂S(최대 피크)** | **지배적** |
| 1LTO | −S−S−, −P−S−P−, PS₄³⁻, Li₂S | **작은 어깨** |
| 3LTO | −S−S−, −P−S−P−, PS₄³⁻ | **없음** |
| 5LTO | −P−S−P−, PS₄³⁻ | **없음** (−S−S− 도 없음) |

> ⇒ **화학적 보호는 두께에 단조다. 최적점이 없다.** (우리 §2b 보호율 `min(1, k·x/(1−x))` 의 단조성과 정합)

**`Fig. 6` (100사이클, bare vs 1LTO, 실독)** — 이 논문 최강의 단일 증거:
- **bare 100 cyc**: **황산염 + 아황산염(166–168 eV)이 큰 피크로 등장**, Li₂S 소멸, PS₄³⁻/−P−S−P− 지배.
- **1LTO 100 cyc**: **황산염·아황산염 피크가 없다.** P 2p 는 1사이클에 **Li₃P·폴리포스파이드가 아예 없다**(bare 는 뚜렷).
⇒ *"LTO 가 CAM 에서 나온 산소가 SE 를 과산화시키는 경로를 끊는다"* 의 직접 증거.

### 3f. 구조 (`Fig. 7`, 100사이클 후, 실독)

| | bare NCA | 1LTO-NCA |
|---|---|---|
| 표면 FFT (ROI I) | **rock-salt (111)** | **layered (003)** |
| 심부 FFT (ROI II) | **rock-salt (111)** — **표면에서 figure-read ≈45–50 nm** (본문 *"~40 nm"*) | **layered (003)** |
| EDS S | **입계를 따라 입자 내부로 침투**(cyan 촉수) | **침투 없음** — 입자 밖에만 |
| EDS P | 표면에 머문다 | 표면에 머문다 |

> ★ **S 는 들어가고 P 는 안 들어간다** — 침투종이 황이라는 것을 EDS 가 직접 보여준다. 논문은 *"sulfur diffusion along
> the grain boundaries"* 한 줄로만 쓰고 지나간다. ⚠ 입자 **1개씩**, 정량·선프로파일 **0**.

---

## 4. 계산 방법 ★ — **해당 없음 (계산 0회)**

템플릿 §4 는 DFT/AIMD/MLIP 를 묻지만 **이 논문에는 계산이 한 줄도 없다.**
code·functional·pseudo·k-point·ecut·supercell·DFT+U·AIMD·MLIP·**무질서 처리** 전부 **n/a**.
그 자리에 **실험 프로토콜 전체**를 남긴다 (재현·이식 목적).

### 4a. 코팅 (§3a 참조) — powder ALD

### 4b. 특성분석

| 기법 | 장비 | 무엇을 |
|---|---|---|
| XPS | **Thermo Fisher K-alpha+** | 코팅 조성·결합상태, 사이클 후 계면종 |
| SEM-EDS | **Hitachi S-4800** | 입자 크기·형상·원소 분포 |
| XRD | **Rigaku miniFlex600**, Cu Kα | CAM 결정구조 (`Table S1`) |
| FIB | **FEI Helios** | 단면 시편 (Pt 보호층 — `Fig. 3d`·`Fig. S5h` 에 보인다) |
| TEM / HR-TEM / EDS | **JEOL NEO ARM** | 코팅 두께·등각성·FFT 상판정 |

### 4c. 셀 제작 (Ar 글러브박스)

- 복합양극 **CAM : LPSCl : 탄소나노섬유 = 85 : 13 : 2** (wt), **THINKY AR-100, 2000 rpm** 혼합
- 집전체 **SUS foil ⌀13 mm** + **PEEK** 절연체
- 음극 **Li foil + In foil** 적층 · SE **150 mg** · 복합양극 **15 mg**
- 조립 토크 **8 N·m** → 펠릿화 **30 MPa**
- ⚠ **사이클 중 외부 가압 없음** (*"no additional external pressure was applied during measurements after cell assembly"*)

### 4d. 전기화학

- 사이클러 **BioLogic BCS-800**, **45 °C** 항온항습
- 수명: **2.5–4.25 V vs Li/Li⁺**, **0.33C (= 0.85 mAh)**, **100 cyc**
- 레이트: **0.1–5C** · 고전압: **2.5–4.5 V** (`Fig. S12`)
- EIS: **Gamry Reference 600**, **1 MHz – 10 mHz**
- LSV: **2.0 → 5.2 V**, **0.5 mV/s** (`Fig. S8c`)
- 사후분석: Ar 글러브박스 해체 + **진공 이송**(대기노출 최소화)

### 4e. 🔴 **재현에 필요한데 없는 것**

1. **성장률(Å/cycle) 교정** — QCM·타원계·witness wafer **0회**.
2. **NCA 코팅에 쓴 Li:Ti 펄싱비** — `Fig. S1` 은 4점을 보여주는데 **어느 점을 썼는지 본문에 없다**(0.10 이어야 Li/Ti≈0.8).
3. **두께 측정 프로토콜** — 몇 입자, 몇 점, 표준편차 얼마인지 **전무**.
4. **σ_ion·σ_el 수치와 셀 기하** — `Fig. S8` 은 Nyquist 원시 그림뿐.
5. **EIS 등가회로** — 어떤 회로로 R 을 뽑았는지 없음.
6. **XPS 피크면적 표** — 모든 *"증가/감소"* 진술이 육안 판단.
7. **n(셀 수)** — `Fig. S6` 만 n=3 이라 밝히고, `Fig. 4`·`Fig. 5`·`Fig. 6`·`Fig. 7`·`Fig. S12` 는 **표본수 미표기**.

---

## 5. Figure set ★ — 21장 중 **13장 실독**

| Fig | 내용 (무엇을 보여주나) | 우리 활용 |
|---|---|---|
| 1 | LTO-코팅 NCA 의 SEM-EDS 매핑 (Ni/O/Ti). 구형 13–15 µm 유지, Ti 균일 분포 | **미열람.** 형상 보존 근거일 뿐 — 두께·등각성은 여기서 안 나온다 |
| 2 | as-coated 1/3/5LTO 의 XPS Li 1s · Ti 2p · O 1s. Ti⁴⁺ 더블릿 458.6/464.4 eV, 사이클↑ = O²⁻ 세기↑ | **미열람**(본문이 BE 를 전부 준다). **Ti⁴⁺ 단일상태가 as-coated 기준선** — `Fig. S10` 비교의 출발점 |
| 3a–c | 1/3/5LTO 의 단면 TEM-EDS. Ti 띠가 NCA 표면을 따라간다 | ⚠ **50 nm 스케일에서 3 nm 는 ~8 px** — **3 vs 5 nm 구분은 이 그림으로 안 된다**. 등각성은 보이지만 두께는 안 보인다 |
| 3d | HR-TEM (Pt / LTO / NCA) + FFT 두 개. I = layered(점), II = **비정질 halo** | ★ **"비정질 LTO + layered NCA 보존"의 정본.** 🔴 **어느 시료인지 캡션에 없다**. figure-read 로 LTO 띠 **≈6–7 nm** — 명목 3·5·10 어디에도 딱 안 맞는다 |
| 4a | 0.1C 충방전 곡선. 두께↑ = 방전곡선 기울기↑·조기 하강 | 두께 대가가 **분극**으로 보이는 그림 |
| 4b | 레이트 0.1→5C→0.1C. **5C 에서 bare = 0 mAh/g**, 코팅 3종 ≈32–45 | ★ *"bare 는 5C 에서 아예 죽는다"* — 본문은 *"sharp drop"* 이라고만 쓴다. **코팅 3종은 5C 에서 서로 구분 안 된다** |
| 4c | 0.33C 100사이클. bare 급락, 1LTO 최상위 곡선 유지 | ★★★ **우리 `실용량 @100 cyc` 산수의 원천.** **5LTO 는 1–8 사이클에 용량이 *오른다*** (136→143) — 논문이 언급 안 하는 활성화 구간 |
| 5 | 4시료 × (1·20·100 cyc) Nyquist | ★ R 값의 원천. **bare 100 cyc(≈410 Ω)와 bare 1 cyc(≈85 Ω)만 본문 수치와 육안 대조 가능**; 코팅 3종은 세 곡선이 겹쳐 **그림으로는 검증 불가** |
| 6 | XPS S 2p·P 2p, bare(a,b) vs 1LTO(c,d), 1/20/100 cyc | ★★★ **최강 증거. 100사이클 bare 에만 황산염·아황산염(166–168 eV)이 뜨고 1LTO 에는 없다.** 1사이클 bare 에는 Li₃P·폴리포스파이드가 있고 1LTO 에는 없다 |
| 7 | 100사이클 HR-TEM+FFT+EDS. bare(a,b) vs 1LTO(c,d) | ★★★ **bare 는 표면·심부 둘 다 rock-salt(111), S 가 입계로 침투. 1LTO 는 둘 다 layered(003), S·P 침투 0.** 🔴 본문이 `Fig. 7b` 라 인용했는데 1LTO HR-TEM 은 **`Fig. 7c`** 다 |
| 8 | 계면반응 경로 모식도 2×3 (bare 위 / LTO 아래, 초기→후기) | 서사 요약. ⚠ **"LTO 가 O₂ 를 막는다"는 화살표는 측정이 아니라 추론**(DEMS·O₂ 정량 0회) |
| S1 | ALD 사이클 모식도 + **Li/Ti(필름) vs Li/Ti(펄싱비) 4점** | ★ **조성 교정의 전부.** figure-read: (0.10,**0.77**)(0.167,1.44)(0.25,1.75)(0.50,2.00), Li₄Ti₅O₁₂ 선 0.8 ⇒ **쓸 수 있는 점은 0.10 하나**. 🔴 본문이 그 점을 썼다고 안 밝힌다. **두께 정보 0** |
| S2 | bare NCA SEM-EDS | **미열람.** 코팅 전 형상 기준선 |
| S3 | 4시료 XRD 패턴 | **미열람** — 수치는 `Table S1` 에 있다 |
| S4 | 1/3/5LTO TEM-EDS 매핑 | **미열람.** `Fig. S5` 와 캡션이 거의 동일(중복 의심) |
| S5a–f | 1/3/5LTO 단면 TEM-EDS (Ti/Ni/O) | 🔴 **본문은 여기에 *"statistical analysis of the coating thickness"* 가 있다고 하는데, 히스토그램·평균±SD·측정선이 하나도 없다.** 그냥 매핑 6장이다 |
| S5g–i | Ti(노랑)/Ni(초록)/Pt(파랑) 중첩 | ★★ **등각성의 최강 직접 증거** — **V 자 홈(re-entrant groove)을 Ti 선이 그대로 따라 들어간다**(g, i). 습식·건식 코팅으로는 잘 안 나오는 그림 |
| S6 | (a) 방전용량 (b) ICE (c) 20·100 cyc 유지율, **n=3 · 1 SD 오차막대** | ★★★ **이 논문 통계의 전부이자 우리 σ 계산의 원천.** 막대 평균이 **본문 서술값과 계통적으로 다르다**(§11-3) |
| S7 | 1사이클 후 S 2p, **4시료 나란히** | ★★★ **두께 4점의 화학보호 사다리.** Li₂S: bare 지배 → 1LTO 어깨 → 3LTO 없음 → 5LTO 없음(−S−S− 도 없음) ⇒ **보호는 단조, 최적점 없음** |
| S8 | (a) 이온(전자차단셀) (b) 전자(이온차단셀) (c) **LSV 2.0–5.2 V** | ★★ **대가 축의 원천 — 그런데 수치가 없다.** 🔴 (c) 의 **4.2–5.2 V 구간은 본문 주장과 반대**(두꺼울수록 전류 ↑) |
| S9 | dQ/dV (1·20·40·60·80·100 cyc) | **미열람.** 본문: LTO 가 피크 이동 작고 대칭적 |
| S10 | **LTO-NCA 의 Ni 2p · Ti 2p · Li 1s (1/20/100 cyc)** | 🔴🔴 **본문 주장을 반증하는 그림.** Ti 2p 가 **457.8 eV 에 고정, Ti³⁺ 성분 0, Li 1s 54.3 eV 불변** ⇒ *"LTO 가 Li 를 가역 수용한다"* 의 근거가 아니다. 대신 **Ni³⁺→Ni²⁺ 환원이 100사이클에 걸쳐 진행**(논문 미언급) |
| S11 | 레이트별 충방전 곡선 | **미열람.** bare 의 전압강하·분극 심화 |
| S12 | **4.5 V 컷오프 100사이클** | ★ figure-read 유지율 **45/63/63/76 %** — **4.25 V 대비 전부 악화**, 코팅 우위는 26 %p → 18 %p 로 **줄어든다**. 본문의 *"excellent"* 는 과장 |
| S13 | bare 1사이클 후 HR-TEM+FFT | **미열람.** 본문: 1사이클에는 layered 유지 |
| Table S1 | `I(003)/I(104)` · a · c (4시료) | ★ **300 °C ALD 가 NCA 격자를 안 건드린다**는 유일한 정량 근거 (c 14.13→14.15 Å, a 불변) |

---

## 6. Post-processing ★

**계산 후처리는 0이다.** 실험 후처리만 정리한다.

| 무엇 | 도구 | 수치화·기록 방식 | 우리 판정 |
|---|---|---|---|
| **XPS 피크분해** | (미표기 — Thermo Avantage 추정) | 성분 색칠 + **BE 라벨**. **면적표·원자% 표 0** | 🔴 *"increased / decreased"* 가 전부 육안. **정량 재사용 불가** |
| **FFT / inverse-FFT 상판정** | (미표기 — DigitalMicrograph 추정) | `(003)`/`(111)` 반사에 빨간 화살표 + 텍스트 라벨 | 🟢 방법 자체는 표준. 다만 **ROI 위치·크기 좌표 미보고** |
| **EIS → R 추출** | Gamry 소프트웨어 (미표기) | 본문에 **숫자만** 제시 | 🔴 **등가회로·fitting 품질·χ² 전부 없다.** *"charge-transfer resistance"* 라 부르지만 실제로는 **반원 지름**일 가능성이 높다 |
| **두께 측정** | TEM 이미지 | *"approximate 3, 5, 10 nm"* | 🔴 **측정선·표본·SD 없음.** `Fig. S5` 의 *"statistical analysis"* 주장은 **그림에 없다** |
| **XRD** | (Rietveld 아님) | `I(003)/I(104)` 비 + a·c | 🟢 `Table S1` 은 값이 있다. ⚠ **c 축 소수 2자리, 오차 없음** |
| **LSV** | Gamry | **그림만** | 🔴 onset 전압도 전류밀도도 숫자로 없다 |

---

## 7. 우리 DFT 대비 (comp1 / modelc) → `our_dft_baseline.md`

> ⛔ **이 표의 왼쪽은 거의 전부 n/a 다.** 그게 판정이다 — 이 논문은 **우리와 겹치는 물성량이 하나도 없다.**
> 겹치는 것은 **대상 물질(Li₆PS₅Cl)** 과 **산화분해 산물의 정체** 두 가지뿐이다.

| 항목 | 이 논문 | 우리 (comp1 / modelc) | 차이 / 이유 |
|---|---|---|---|
| **σ (SE)** | 인용값 **10⁻³–10⁻² S/cm** (서론, 일반 LPSCl) | MLIP-MD D(600 K) 3.09 / 7.90×10⁻⁶ cm²/s — **σ 절대값 비인용 규율** | ⛔ **비교 불가.** 저쪽은 교과서 인용값, 우리는 계산값. 같은 표에 놓지 않는다 |
| **σ (코팅)** | 인용값 **≈10⁻⁶ S/cm**(스피넬 LTO, ref [54]) | 우리 코팅 후보 `NdPO₄` = **σ_Li 미계산** | 🔵 **눈금은 생겼다.** §13 에서 이 값이 `[Claus24Gar]` 문턱 환산의 입력이 된다 |
| **Ea** | **n/a** (측정 0) | 0.253 / **0.224** eV (MLIP-MD, 단일궤적) · 3-seed 0.197 ± 0.032 | ⛔ 대조군 없음 |
| **산화 onset / ESW** | **실험 LSV** (`Fig. S8c`) — 🔴 **onset 전압을 숫자로 안 준다** | grand-potential **2.256 V** (S²⁻-limited, LiS4 제외) | ⛔ **직접 비교 금지.** 저쪽 LSV 는 **복합양극(+탄소+CAM) 셀**이라 NCA 자체 산화전류가 3.1–3.7 V 에서 지배한다 — SE 만의 onset 이 아니다 |
| **기계 (E/B/G)** | **n/a** | E_VRH 22.06 / **27.66** GPa · B₀ **26.23** / 21.71 GPa | ⛔ 없음 (30 MPa 펠릿화만 있다) |
| **밴드갭** | **n/a** | 2.066 / **2.099** eV (fixed-occ nscf) | ⛔ 없음. 저쪽 "전자전도 억제"는 **차단셀 Nyquist 정성**이 전부 |
| **무질서 처리** | **n/a** (계산 없음) | SQS/enumerate 축 | ⛔ 없음 |
| **분해 산물의 정체** | **실측 XPS**: Li₂S · Li₃P · 폴리포스파이드 · −P−S−P− · −S−S− · 황산염/아황산염 · P–O | grand-potential onset 산물 `Li₆PS₅Cl → Li₃PS₄ + LiCl + S + 2Li⁺ + 2e⁻` | 🟡 **부분 정합.** 원소 S(=−S−S−)·P–S 중합(−P−S−P−)은 우리 산화경로와 맞는다. ⛔ 🔴 **Li₂S·Li₃P 는 *환원* 산물**이다 — 양극 쪽에서 1사이클에 지배적으로 나오는 것은 설명이 안 된다(§11-8) |
| **LiCl** | ⛔ **Cl 2p 스펙트럼이 아예 없다** | 우리 onset 반응의 산물에 **LiCl 이 항상 들어간다** (modelc 는 1.6 LiCl) | 🔴 **우리 예측의 제일 쉬운 실험 검증축이 이 논문에 비어 있다.** 다음 실험 논문에서 반드시 볼 것 |
| **코팅 재료의 ESW** | *"1.75–4.25 V 에서 안정"* (ref [52] Banerjee 2019) | — | 🔴 **우리 litdb 가 반박 자료를 갖고 있다**: `zhu2015_esw_grand_potential_origin` 의 계산 ESW 는 **Li₄Ti₅O₁₂ 1.75–3.71 V**. 상한이 **3.71 V** 지 4.25 V 가 아니다 → §11-2 |

---

## 8. 적용 인사이트 (우리 연구에 어떻게)

**① 🟢 "등각 + 두께 자유"는 실현 가능한 공정 조건이라는 실례를 얻었다.**
`Fig. S5g,i` 의 **V 자 홈을 따라 들어간 Ti 선**은 습식/건식 코팅 논문에서 잘 안 나오는 그림이다.
⇒ 우리가 *"이상적 등각 한계"* 를 이야기할 때 **가상 조건이 아니라 실물 공정**으로 말할 수 있다.
다만 **그 상한의 *값*은 이 논문에서 못 얻는다** (Å/cycle 미보고 · σ 미보고).

**② ★★★ 두께 목적함수는 *하나가 아니다* — 우리가 §2b 에 넣어야 할 것은 "두 번째 목적함수"가 맞다.**
`[Hu24LiF]` digest §12a 가 남긴 결론 — *"필요한 건 보호율 식 수정이 아니라 두 번째 목적함수"* — 이
**실험에서 그대로 재현됐다**. 보호 축(XPS 종·R_ct·유지율)은 **t 에 단조**고, 대가 축(초기용량·복합체 σ_ion)도 **t 에 단조**이며,
**둘을 곱한 실용량에만 내부 최적점이 생긴다**(t = 3 nm). ⇒ **우리 보호율 식은 그대로 두고, 곱할 대가 항을 따로 만든다.**

**③ ★★ 최적 두께는 *요구 수명의 함수*다 — 이건 우리가 처음 뽑은 수다 (논문 미보고).**
20→100 사이클 감쇠율로 선형 외삽하면 **5LTO(10 nm)가 1LTO(3 nm)를 추월하는 것은 ≈250 사이클** 이다(§12-4).
⇒ *"최적 두께 = 3 nm"* 는 **"100사이클 요구"라는 조건 아래에서만** 참이다.
우리가 코팅 설계를 말할 때 **"몇 사이클 기준인가"를 먼저 선언**해야 한다는 규율이 나온다.

**④ 🔵 Li 함유 코팅 vs Li-free 코팅의 대조가 드디어 눈금과 함께 선다 (§13).**
LTO 는 `[Claus24Gar]` 의 `D_Li ≳ 1×10⁻¹² cm²/s @100 nm` 문턱을 **1.7–3.1배 여유로 통과**한다.
우리 `NdPO₄` 는 **Li 가 없어서 원리적으로 못 넘는다**. ⇒ **우리한테 불리한 대조가 정량화됐다.**
🟢 **다만 여유가 한 자릿수도 안 된다**는 것이 우리 쪽 유일한 완화 요인이다 — *"Li 함유 = 안전"* 도 아니다.

**⑤ 🔧 이식 가능한 실험 규율 3개** (비용 0):
- **셀 n=3 + 1 SD 막대**(`Fig. S6`)를 표준으로 — 이 논문이 그걸 해놨기 때문에 §12-2 의 σ 판정이 가능했다.
- **사이클 3점 사후분석**(1 / 20 / 100) — *"초기 화학 vs 후기 구조"* 를 가르려면 **최소 3점**이 필요하다는 설계.
- **진공 이송 + Ar 해체** — 황화물 사후 XPS 의 최소 요건.

**⑥ ⛔ 이식하면 안 되는 것**: σ_ion/σ_el 절대값(없다) · LTO 두께 3/5/10 nm 를 우리 상에 이식(재료가 다르다) ·
*"LTO 가 Li 를 가역 수용한다"*(그림이 반증한다, §11-4).

---

## 9. 인용 가능 문장 (deck / 원고용)

- *"Powder ALD delivers a conformal Li–Ti–O layer that follows re-entrant surface features on 13–15 µm Ni-94 % NCA secondary particles, with the LTO remaining X-ray-amorphous at all thicknesses studied (3–10 nm)."* — `Fig. 3d`, `Fig. S5g,i`, `Table S1`
- *"A 3 nm conformal LTO layer suppressed sulfur ingress into the NCA secondary particle over 100 cycles, and prevented the sulfate/sulfite species that dominate the bare-NCA S 2p spectrum at cycle 100."* — `Fig. 6`, `Fig. 7`
- *"In this system the benefit of coating thickness is monotonic (charge-transfer resistance falls from 83.6 to 22.4 Ω and 100-cycle retention rises from 48 % to 90 % as thickness goes 0 → 10 nm), while the cost is also monotonic (first-cycle capacity falls from 179.8 to 136.6 mAh g⁻¹); an interior optimum appears only in the product, i.e. the delivered capacity at cycle 100."* — ⚠ **마지막 절은 우리 계산**(논문 미보고). 인용 시 *(derived from the reported values)* 를 붙인다
- *"The reported 74 % vs 48 % headline corresponds to single representative cells; the n = 3 means in the SI are 71.2 ± 3.0 % and 42.2 ± 5.8 %."* — `Fig. S6c` (figure-read)

**⛔ 쓰면 안 되는 문장**
1. *"ALD gives Å-level thickness control, as demonstrated here"* — **이 논문은 성장률을 보고하지 않았다.** 두께 제어는 슈퍼사이클 수 1/3/5 라는 **3점 이산 조절**이 전부다.
2. *"LTO reversibly accommodates Li and acts as a Li buffer"* — `Fig. S10` 이 **반증**한다(Ti⁴⁺ 불변). §11-4.
3. *"LTO is stable to 4.25 V"* — 계산 ESW(`zhu2015`)는 **3.71 V** 다. 근거 논문이 갈린다.
4. *"Thicker coating suppresses resistance growth"* — **배율로는 5LTO 가 최악**(5.93×)이다. 절대값 한정어 필수.
5. *"LTO blocks oxygen release"* — **O₂ 를 잰 적이 없다**(`Fig. 8` 화살표는 추론).

---

## 10. 기전 — 논문의 논증 흐름을 통째로

### 10-1. 문제 설정
고-Ni(94 %) NCA 는 Co/Mn/Al 같은 안정화 원소 비율이 낮아 **깊은 탈리튬 시 Ni 가 Li 자리로 이동(cation mixing) →
spinel → rock-salt** 로 간다. 이때 **산소가 방출**되고, 그 산소가 황화물 SE 를 공격한다.
동시에 황화물의 **좁은 전기화학 창** 때문에 산화분해 → **CEI** 가 자란다 ⇒ 저항↑ · 가역성↓.

### 10-2. 왜 ALD 인가 (논문의 공정 논증)
- 습식 sol–gel · 건식 밀링은 **건조·고온 소성**이 필요 → 고-Ni 에서 **Ni³⁺/Ni⁴⁺ → Ni²⁺ 환원 + 산소방출 + rock-salt(Fm-3m)** 를 유발 [56,57,58].
- mol% 로 두께를 조절하는 방식은 **정밀 두께 제어가 안 된다**: mol% 높으면 두껍고 비효율, 낮으면 **비피복 영역**이 생겨 거기서 부반응 [59,60].
  > ⭐ **[60] 이 우리 inbox 의 `130. Bong, J. Power Sources 577 (2023) 233259` 다** — LiNbO₃ 두께·균일도. **같은 문제의식의 습식/건식 판**.
- 평판 ALD 는 분체에서 **응집** 때문에 안 된다 [68] ⇒ **회전 분체 ALD** [61,69,70].
- ⇒ 그래서 **300 °C · 무소성 · 등각**.

### 10-3. 코팅이 만들어졌다는 증거 사슬
`Fig. S1`(조성 교정, Li/Ti 펄싱비 → 필름 Li/Ti) → `Fig. 2`(XPS: Ti⁴⁺ 458.6/464.4, Li⁺ ~55, O²⁻ 528.5) →
`Fig. 1`·`Fig. S5`(형상·원소 분포) → `Fig. 3`·`Fig. S4`·`Fig. S5`(단면 TEM: 두께·등각성) →
`Fig. 3d`(FFT: **비정질 LTO + layered NCA**) → `Table S1`·`Fig. S3`(XRD: CAM 격자 불변).

### 10-4. 두께가 만드는 **양방향** 효과 (논문의 핵심 서사)
| 두께↑ 가 좋게 만드는 것 | 두께↑ 가 나쁘게 만드는 것 |
|---|---|
| 유지율 48 → 74 → 82 → **90 %** | 초기용량 179.8 → 188.5 → 159.8 → **136.6** |
| R@100 410 → 194 → 146 → **133 Ω** | 복합체 σ_ion ↓ (`Fig. S8a`) |
| XPS 분해종 수 (bare 4 → 5LTO 2, `Fig. S7`) | 전자전도 ↓ → ICE ↓ (논문 주장) |
| LSV 산화 onset 지연 (`Fig. S8c` 확대창) | 0.1C 복귀 유지율만은 **오히려 두꺼울수록 좋다**(65→99 %) |

⇒ 논문의 선택: **1LTO(3 nm)** 를 *"balanced electrochemical performance"* 라고 부르고 사후분석 대상으로 삼는다.

### 10-5. 두 단계 열화 서사 (이 논문의 진짜 주장)
| | **초기 (1→20 cyc)** | **후기 (20→100 cyc)** |
|---|---|---|
| **지배 기구** | **SE 의 비가역 산화분해** | **CAM 의 비가역 상전이** |
| bare 증거 | `Fig. 6a,b` 1 cyc: Li₂S·Li₃P·폴리포스파이드 **다량** | `Fig. 6a` 100 cyc: **황산염·아황산염 등장**(= CAM 산소 방출) + `Fig. 7a` **rock-salt ~40 nm** + **S 입계 침투** |
| 1LTO 증거 | `Fig. 6c,d` 1 cyc: **Li₃P·폴리포스파이드 0**, PS₄³⁻ 온전 | `Fig. 6c` 100 cyc: **황산염·아황산염 0** + `Fig. 7c` **layered 유지** + `Fig. 7d` **S·P 침투 0** |
| 저항 서명 | R 이 2배로 (83.6→167.8) | R 이 다시 2.4배로 (167.8→410.4) |

⇒ `Fig. 8` 모식도가 이걸 그린다: 위(bare) — 분해 → 고저항 → **O₂ 방출 → 추가 부산물**;
아래(LTO@NCA) — 얇은 비정질 Li–Ti–O 가 **분해도 막고 O₂ 도 막는다**.

### 10-6. 이 서사가 실제로 서는가 (우리 판정)
| 명제 | 증거 | 우리 판정 |
|---|---|---|
| "초기에는 SE 분해" | `Fig. 6` 1 cyc 의 Li₂S/Li₃P/폴리포스파이드 | 🟡 **분해는 맞지만 *산화* 분해라는 증거가 아니다** — Li₂S·Li₃P 는 **환원** 산물이다 (§11-8) |
| "후기에는 CAM 상전이" | `Fig. 7a` rock-salt + `Fig. 6a` 황산염/아황산염 | 🟢 **잘 선다.** 두 독립 관측(구조 + 화학)이 같은 방향 |
| "LTO 가 둘 다 막는다" | `Fig. 6c,d` + `Fig. 7c,d` | 🟢 **`Fig. 7` 의 S 침투 0 이 특히 강하다.** ⚠ 입자 1개, 정량 0 |
| "LTO 가 O₂ 를 막는다" | `Fig. 8` 화살표 | 🔴 **측정이 없다.** 황산염 부재에서의 역추론 |
| "LTO 가 Li 버퍼 역할" | `Fig. S10` | 🔴🔴 **그림이 반증한다** (§11-4) |
| "두께↑ = 전자전도↓ = ICE↓" | `Fig. S8b` + `Fig. S6b` | 🔴 **ICE 는 단조가 아니다**: 82 → **86** → 83 → 83. **3LTO vs 5LTO 는 0.11 σ** (§12-2) |

---

## 11. 🔴 주의 / 한계 — 비판적으로

### 11-1. ★★★ **ALD 라면서 성장률을 안 준다 — 그리고 준 두께는 ALD 로 보기 어렵다**

**문제**: 본문은 *"The thickness can be tuned at the nanometer scale by controlling the number of deposition cycles"*
라고 ALD 의 장점을 내세우면서 **자기 공정의 Å/cycle 을 한 번도 보고하지 않는다.**
QCM·타원계·witness wafer·성장선형성 그래프 **전부 0회**. `Fig. S1` 은 **조성** 교정이지 **두께** 교정이 아니다.

**그 결과 남는 데이터**: 슈퍼사이클 `1 / 3 / 5` → 두께 `3 / 5 / 10 nm`.
**순진한 환산 (우리 산수)**: `30.0 / 16.7 / 20.0 Å per super-cycle`. ⇒ **선형이 아니고, ALD 치고 너무 빠르다.**

**슈퍼사이클의 정의가 본문과 SI 에서 안 맞는다**:
- 본문 §2.1: *"each [super-cycle] consisting of **one ALD cycle for both Li₂O and TiO₂**"* ⇒ 슈퍼사이클 = **2 ALD 사이클**, Li:Ti 펄싱비 = **1.0**.
- `Fig. S1`: Li/Ti(필름) = 0.8 을 맞추려면 펄싱비 ≈ **0.10** ⇒ 슈퍼사이클 = **1× Li₂O + 10× TiO₂ = 11 ALD 사이클**.
- **둘은 양립하지 않는다.** 본문이 쓴 대로면 필름 Li/Ti ≈ 2.0 이 나와야 한다(`Fig. S1` 의 맨 오른쪽 점).

**우리 환산 (논문 미보고, 셋 다 적는다)**:

| 가정 | 슈퍼사이클당 | ALD 사이클당 | 판정 |
|---|---|---|---|
| 본문 문자 그대로 (2 사이클) | 17.5 Å (회귀) | **8.75 Å/cycle** | ⛔ **ALD 로 불가능** (TiO₂ from TTIP+H₂O 문헌값 0.3–0.6 Å/cycle) |
| `Fig. S1` 정합 (11 사이클) | 17.5 Å | **1.59 Å/cycle** | 🟡 **여전히 빠르지만 가능 영역**. 300 °C 는 TTIP 열분해 구간이라 **CVD 성분**이 섞였을 수 있다 |
| 두께 자체가 과대평가 | — | — | 🟡 EDS 블루밍·Pt 계면 대비·FIB 손상이 3 nm 급에서 수 nm 를 만든다 |

**우리 선형회귀 (논문 미보고)**: `t[nm] = 0.750 + 1.750 × n_supercycle`, **R² = 0.942**.
⇒ 절편 **7.5 Å** 이 있다는 것은 *"첫 슈퍼사이클에 이미 있는 층"* 을 뜻한다 — **핵생성 지연의 반대**라
**측정 오프셋(표면 잔류층·대비 경계 오독) 의심**이 정상적인 독해다.

> ⛔ **결론: 이 논문에서 `Å/cycle` 을 인용하면 안 된다.** 우리가 *"두께를 자유변수로 다룬 실례"* 로 쓸 수 있는 것은
> **"이산 3점(3/5/10 nm)을 등각으로 만들었다"** 까지고, **"옹스트롬 단위 제어"** 까지는 못 간다.
> 그 교정은 **같은 그룹의 선행논문 [69] Yang, Ku, Kim, Lee, **Y.-B. Kim**, *ACS Appl. Energy Mater.* **5**, 8313 (2022)**
> 에 있을 가능성이 높다 — **Miju Ku · Hojae Lee 가 이 논문의 공저자다**. ⇒ §17 의 최우선 수배 목록.

### 11-2. ★★ **코팅의 안정 창을 넘겨서 돌린다 — 그리고 우리 litdb 가 그걸 반박 자료로 갖고 있다**

본문: *"LTO stands out as a promising candidate due to its high stability within the voltage window of ASSBs
(**1.75–4.25 V** vs. Li/Li⁺) [52]"* (ref [52] = Banerjee *ACS AMI* 11, 43138 (2019)).

우리 litdb 의 `zhu2015_esw_grand_potential_origin` (§SI Table S3, 실물 확인) —
**Li₄Ti₅O₁₂ 계산 ESW = 1.75 – 3.71 V**, 산화 산물 **O₂ + TiO₂**.
⚠ **하한 1.75 V 는 정확히 일치하는데 상한만 4.25 로 늘어나 있다.**
그리고 이 논문은 **`Fig. S12` 에서 4.5 V 까지 돌린다** ⇒ 계산 상한보다 **0.79 V 위**.

| 읽는 법 | 내용 |
|---|---|
| ⚠ 공정한 지적 | Zhu 의 3.71 V 는 **0 K PBE grand-potential** 이고, 우리 자신의 규율대로 **절대 onset 을 그대로 실험에 옮기면 안 된다**. 실제 코팅은 **동역학적 보호**로 그 위에서 버틸 수 있다 |
| 🔴 그래도 남는 문제 | 논문은 *"stability window"* 라고 **열역학 언어**로 주장하면서 **그 근거를 실험 논문 하나에만** 걸었고, **바로 다음 문장에서 인용하는 Zhu [53] 가 자기 주장과 어긋난다**는 것을 다루지 않는다 |
| 🟢 우리에게 좋은 점 | **`Fig. S12`(4.5 V)에서 코팅 우위가 26 %p → 18 %p 로 줄어드는 것**이 이 열역학 한계의 관측 가능한 흔적일 수 있다 — **논문은 그 감소를 보고하지 않는다**(*"excellent"* 로 넘어간다) |

### 11-3. ★★★ **헤드라인 수치는 대표 셀이고, n=3 평균은 계통적으로 낮다**

| 양 | 본문/초록 서술값 | `Fig. S6` n=3 평균 (figure-read ≈) | 차이 |
|---|---|---|---|
| 유지율 @100, bare | **48 %** | **42.2 ± 5.8** | −5.8 %p |
| 유지율 @100, 1LTO | **74 %** | **71.2 ± 3.0** | −2.8 %p |
| 유지율 @100, 3LTO | **82 %** | **74.5 ± 2.0** | **−7.5 %p** (평균의 **3.8 SD** 밖) |
| 유지율 @100, 5LTO | **90 %** | **85.5 ± 4.5** | −4.5 %p |
| 1st 용량, bare | **179.8** | **169 ± 7.5** | −10.8 (1σ 밴드 상단 ≈177 을 넘는다) |

⇒ **네 시료 전부 본문값이 평균보다 높다.** 무작위 오차라면 부호가 섞여야 한다.
**가장 자연스러운 설명**: 본문·`Fig. 4c` 는 **대표(=최고) 셀 1개**, `Fig. S6` 는 **3셀 평균**.
🔴 **그런데 논문은 어디에도 그렇게 밝히지 않는다.** *"initial discharge capacities of 179.8, 188.5, … (Fig. S6a)"*
라고 **`Fig. S6` 를 가리키면서** 그 그림의 평균과 다른 숫자를 쓴다.
⇒ **인용 시에는 반드시 두 쌍을 같이 적는다** (§9 네 번째 문장).

### 11-4. ★★★ **"LTO 가 Li⁺ 를 가역 수용한다"는 `Fig. S10` 이 뒷받침하지 않는다 — 오히려 반증한다**

본문: *"the LTO layer can reversibly accommodate Li⁺ during cycling (`Fig. S10`), acting as a lithium-ion buffer"*.

**`Fig. S10` 실독 결과**:
- **Ti 2p**: 1 / 20 / 100 사이클 **전부 같은 BE(≈457.8 eV, 그림의 파란 가이드선 위)**. **Ti³⁺ 성분을 하나도 피팅하지 않았다.**
- **Li 1s**: **≈54.3 eV 불변**, 새 성분 없음.
- **Ni 2p**: 🔴 **Ni³⁺ → Ni²⁺ 가 사이클에 따라 단조 증가**(100 cyc 에서 Ni²⁺ 가 가장 크고 주피크가 855 → ~853.5 eV 로 이동). **논문이 언급하지 않는다** — LTO 코팅 시료에서도 cation mixing 이 진행된다는 뜻이다.

**물리적으로도 성립하지 않는다**: Li₄Ti₅O₁₂ 의 Li 삽입 플래토는 **1.55 V vs Li/Li⁺** 다.
이 셀의 운전창은 **2.5–4.25 V** 이므로 **양극 쪽 LTO 는 절대 리튬화되지 않는다** — Ti⁴⁺ 가 그대로인 게 **정답**이다.
⇒ **관측은 맞고 해석이 틀렸다.**

**더 근본적으로, 이 실험은 "가역"을 시험할 수 없다**: 세 스펙트럼이 **같은 충전상태**(사이클 종료 후)에서 찍혔다.
가역 삽입을 보려면 **충전 상태 vs 방전 상태**를 비교해야 한다.

> ⚠ **이 정정이 §13 을 바꾸지는 않는다.** LTO 의 가치는 **Li 를 저장하는 것**이 아니라 **Li 를 통과시키는 것**이다.
> `[Claus24Gar]` 문턱도 **저장이 아니라 D_Li** 를 묻는다. ⇒ 주장은 틀렸지만 결론(LTO 가 문턱을 넘는다)은 살아남는다.

### 11-5. 🔴 **"charge-transfer resistance" 라고 부르는데 등가회로가 없다**

`Fig. 5` 에서 나온 12개 숫자(4시료 × 3사이클)는 이 논문 정량의 **절반**인데:
- **등가회로 미제시**, **fitting 품질(χ²·잔차) 미제시**, **면적 정규화(Ω·cm²) 없음**, **셀 수 미표기**.
- 우리 실독 대조: **bare 100 cyc 의 410.4 Ω 은 그림의 반원 지름(≈410)과 정확히 맞는다**, bare 1 cyc 83.6 도 맞는다(≈85).
  ⇒ **보고값 = 등가회로 fitting 이 아니라 반원 지름(고주파 절편 → 최소점)** 으로 보인다.
- 🔴 **코팅 3종은 세 사이클 곡선이 겹쳐서 그림으로 검증이 안 된다** — 12개 중 **2개만 육안 검증 가능**.

> ⭐ **우리 랩에 정확한 대조군이 있다**: `kim2025_impedance_decoupling_tlm_assb` (한양대 **Jong-Won Lee** 그룹,
> *Electrochim. Acta* 2025). 그 논문의 요지가 바로 **"복합양극 임피던스는 modified TLM 으로 R_ion / R_ct / C_dl /
> Warburg 를 분해해야 한다"** 는 것이다. ⇒ **이 논문은 그 분해를 하지 않은 채 반원 하나를 `R_ct` 라 부른다.**
> 그런데 `Fig. S8a` 에서 **복합체 이온저항이 두께에 따라 늘어난다**고 해놓고 `Fig. 5` 에서는 **총저항이 줄어든다**고 한다 —
> **두 저항이 서로 다른 성분인데 분해를 안 했으므로, `Fig. 5` 의 감소가 R_ct 감소인지 다른 성분의 변화인지 알 수 없다.**

### 11-6. 🔴 **`Fig. S8c` 의 고전압 구간이 본문 주장과 반대다**

본문: *"LSV analysis (`Fig. S8c`) revealed that the oxidation current density **decreased markedly** with increasing LTO thickness"*.
**figure-read**: 확대 패널(2.5–3.4 V)에서는 맞다 — onset 이 **bare ≈2.88 → 5LTO ≈2.95 V** 로 밀린다.
그러나 **왼쪽 전체 패널의 4.2–5.2 V 구간**에서는 순서가 **뒤집힌다**: bare·1LTO ≈0.01–0.02 mA < 3LTO ≈0.05 < **5LTO ≈0.08 mA**.

**추가 구조 문제**: 이 LSV 셀은 **`SUS ∥ 복합체(CAM+SE+탄소) ∥ SE ∥ SUS`** (모식도 실독)다.
⇒ 3.1 / 3.4 / 3.65 V 의 큰 봉우리는 **NCA 자체의 탈리튬 전류**다. **SE 만의 산화 onset 을 재는 실험이 아니다.**
⇒ *"onset 이 밀린다"* 는 **코팅의 산화안정성**일 수도 있고 **두꺼운 저항층이 만든 과전압**일 수도 있다. **두 해석이 분리 안 된다.**

> ⛔ **우리 §B 산화안정성 축에 이 LSV 를 수치로 넣지 않는다.** 축 이름을 붙일 수 없는 측정이다.

### 11-7. 🟡 **XPS 배정 오류 2건 + 본문↔그림 방향 불일치**

1. **황산염/아황산염 뒤바뀜** — 본문 *"sulfate (166 eV), sulfite (168 eV)"*. 표준은 **SO₄²⁻ 168–169 > SO₃²⁻ 166–167**.
   `Fig. 6a` 의 라벨 위치는 **맞게** 찍혀 있다(Sulfate 가 고BE 쪽) ⇒ **본문 오타**로 보인다. 인용 시 그림을 따른다.
2. **같은 BE 두 종** — *"−P−S−P− (P 2p: **133**)"* 와 *"P–O (P 2p: **133**)"*. `Fig. 6b` 에서는 −P−S−P− ≈132.3, P–O ≈134 로 **떨어져 있다** ⇒ 본문 숫자가 부정확.
3. **방향 불일치** — *"By the 20th cycle … signals from the PS₄³⁻ group … were **reduced**"* 인데 `Fig. 6a,b` 에서 PS₄³⁻ 는 1 → 20 → 100 사이클에 걸쳐 **커진다**(정규화 기준상 상대적으로).
   🔴 **피크 면적표가 없어서 어느 쪽이 맞는지 확정 불가** — 그 자체가 이 논문 XPS 정량의 한계다.
4. **Cl 2p 스펙트럼 0** — Li₆PS₅Cl 분해의 세 번째 산물 **LiCl** 을 한 번도 안 봤다. 우리 grand-potential 예측의 **가장 쉬운 검증축**이 비어 있다.

### 11-8. 🔴 **양극 쪽에서 Li₂S·Li₃P 가 1사이클에 지배적인 것이 설명되지 않는다**

`Fig. 6a,b` 의 bare 1사이클은 **Li₂S(159.5 eV)가 최대 피크**, **Li₃P(126.5 eV)+폴리포스파이드(127–129 eV)** 가 뚜렷하다.
그런데 `Li₂S + Li₃P + LiCl` 은 Li₆PS₅Cl 의 **환원** 분해 산물이다 (Li 금속/저전위 쪽에서 나온다).
2.5–4.25 V 양극에서 1사이클 만에 이것이 지배종이 되는 것은 **양극 산화 서사와 맞지 않는다.**

**가능한 원인 (논문이 다루지 않는다)**: ① **X-선 빔 손상** — Li₆PS₅Cl 이 XPS 중 Li₂S 로 분해되는 것은 잘 알려져 있다.
② 해체·이송 중 음극 쪽 오염. ③ 국소 환원(전자 누설 + 저전위 국소점).
⇒ 논문은 *"redox reactions between the cathode active material and the sulfide-based electrolyte"* 라고
**redox 라는 양쪽 다 되는 말**로 넘어간다.

> **우리에게 중요한 이유**: 우리 grand-potential 산화 onset 산물은 **`Li₃PS₄ + LiCl + S`** 다. **Li₂S·Li₃P 가 아니다.**
> 이 논문의 1사이클 XPS 를 *"우리 산화 예측의 실험 확인"* 으로 쓰면 **틀린다.** 확인으로 쓸 수 있는 것은
> **100사이클 bare 의 −S−S−(원소 S 계열) · −P−S−P−(P–S 중합)** 쪽이다.

### 11-9. 🟡 **`Fig. S5` 의 "statistical analysis" 는 그림에 없다**

본문: *"A statistical analysis of the coating thickness was performed using cross-sectional TEM images of
several particles to assess the uniformity of the coating layer (`Fig. S5a-f`)."*
**`Fig. S5a–f` 실독 결과: TEM-EDS 매핑 6장뿐. 히스토그램 0 · 평균±SD 0 · 측정선 0 · 입자 수 0.**
⇒ **등각성의 핵심 정량 주장이 근거 없이 서 있다.** (등각성의 *정성* 증거는 `Fig. S5g,i` 의 V 홈 추종이 훌륭하다.)

### 11-10. 🟡 **5LTO 의 초기 활성화 구간이 유지율을 부풀린다**

`Fig. 4c` 실독: 5LTO 는 **1→8 사이클에 용량이 136 → ≈143 으로 *오른다*.** 논문은 언급하지 않는다.
유지율을 C₁ 이 아니라 C_max 기준으로 다시 계산하면 **90 % → ≈85 %** (우리 산수).
⇒ *"5LTO 90 % 유지"* 는 **첫 사이클이 눌려 있어서 생긴 이득**을 일부 포함한다.

### 11-11. 🟡 그 밖 (편집·표기)

- **서론에 같은 문장이 연속 2회** 반복된다 (*"After precisely controlling the buffer layer thickness, we evaluated electrochemical performance under different coating conditions."*) ⇒ 교열이 얕았다는 신호. 위 텍스트↔그림 불일치들이 **내 오독이 아니라 실제 오류**일 가능성을 높인다.
- `Fig. 2` 캡션이 **(a) (b) (b)** — (c) 오타.
- `Fig. S5` 캡션이 **"Fig,"** 오타 + **(g-h)** 인데 실제는 (g-i).
- `Fig. S4` 와 `Fig. S5a–f` 의 캡션이 사실상 동일 — 중복 수록 의심.
- **본문 인용 오류**: 1LTO 의 HR-TEM 을 *"`Fig. 7b`"* 라 하는데 실제로는 **`Fig. 7c`** 다(`Fig. 7b` 는 bare 의 EDS).
- **`Fig. 3d` 에 시료명이 없다** — 1/3/5LTO 중 무엇인지 캡션·본문 어디에도 없다.
- **압력 조건**: 조립 30 MPa 후 **사이클 중 가압 없음**. ⚠ 황화물 ASSB 성능은 스택압에 극도로 민감하므로 **다른 논문과 용량·유지율을 직접 비교하면 안 된다**.
- **모든 시험이 45 °C** — 상온 데이터가 0이다. 온도 스윕도 없어 **Ea 가 없다**.

---

## 12. ★★★ 두께를 자유변수로 — **우리 산수** (이 digest 의 본체)

> 아래 §12-1 ~ §12-5 는 **전부 우리 유도**이고 **논문은 이 계산을 하나도 하지 않았다.**
> 입력은 논문의 보고값 + `Fig. S6`·`Fig. 4c`·`Fig. S12` 의 figure-read 다.

### 12-1. 사이클 ↔ 두께 환산 — **우리 회귀**

입력 (논문 §3.1): `n_supercycle = 1, 3, 5` → `t = 3, 5, 10 nm`.

```
최소제곱 직선:  t[nm] = 0.750 + 1.750 × n     (R² = 0.942)
                 → 17.5 Å per super-cycle
순진한 비:       30.0 / 16.7 / 20.0 Å per super-cycle   ← 선형 아님
```

| 슈퍼사이클 정의 | Å per ALD cycle | 판정 |
|---|---|---|
| 2 ALD 사이클 (본문 문자 그대로) | **8.75** | ⛔ 자기제한 ALD 불가 |
| **11 ALD 사이클** (`Fig. S1` 정합: 1×Li₂O + 10×TiO₂) | **1.59** | 🟡 가능 영역이지만 여전히 빠름 (300 °C = TTIP CVD 구간) |

> **1저자 보고 문장**: *"이 논문에서 **Å/cycle 은 못 건진다.** ALD 를 '두께 자유변수'로 쓰는 실례는 맞지만,
> 그 자유도는 **옹스트롬이 아니라 '슈퍼사이클 1/3/5' 라는 이산 3점**이다. 진짜 교정은 같은 그룹의 2022년 ACS AEM 논문에 있을 것이다."*

### 12-2. 최적 두께의 근거 점 개수 — **`hu2024` 대비 판정**

| | **`[Hu24LiF]`** (계산) | **이 논문** (실험) |
|---|---|---|
| 두께 점 | **3점** (5/10/20 Å) | **4점** (0/3/5/10 nm — bare 포함) |
| 반복 | **각 1 궤적** | **셀 n = 3** |
| 오차막대 | ± (정의 불명확) | **1 SD, 캡션에 명시** |
| 저자가 σ 계산 했나 | ❌ | ❌ |
| 이득 축 측정 | ❌ **없다** (대가만 잼) | ✅ 유지율·R·XPS |
| 대가 축 측정 | ✅ D_Li | ✅ 초기용량·σ_ion(정성) |

**우리 σ 판정 (pooled σ = √(σ₁²+σ₂²), 1 SD 가정)** — `Fig. S6` figure-read 기준:

| 비교 | Δ | σ 분리 | 판정 |
|---|---|---|---|
| **유지율 @100** | | | |
| bare vs 1LTO | 29.0 %p | **4.44 σ** | ✅ **확립** |
| 1LTO vs 3LTO | 3.3 | **0.92 σ** | ⛔ **구분 안 됨** |
| 3LTO vs 5LTO | 11.0 | **2.23 σ** | 🟡 경계 |
| 1LTO vs 5LTO | 14.3 | **2.64 σ** | 🟡 경계 |
| bare vs 5LTO | 43.3 | **5.90 σ** | ✅ **확립** |
| **유지율 @20** | | | |
| bare vs 1LTO | 16.5 | **6.60 σ** | ✅ |
| 1LTO vs 3LTO | 6.5 | **3.06 σ** | ✅ |
| 3LTO vs 5LTO | 6.0 | **1.79 σ** | 🟡 |
| **1st 용량** | | | |
| **bare vs 1LTO** | 14.0 | **1.46 σ** | ⛔⛔ **"1LTO 가 bare 보다 초기용량이 높다" 는 서지 않는다** |
| bare vs 3LTO | 6.0 | **0.48 σ** | ⛔ |
| 1LTO vs 3LTO | 20.0 | **1.71 σ** | 🟡 |
| 1LTO vs 5LTO | 53.0 | **4.23 σ** | ✅ |
| bare vs 5LTO | 39.0 | **2.93 σ** | ✅ |
| **ICE** | | | |
| bare vs 1LTO | 3.5 | **1.65 σ** | 🟡 |
| 1LTO vs 3LTO | 2.0 | **0.80 σ** | ⛔ |
| **3LTO vs 5LTO** | 0.2 | **0.11 σ** | ⛔⛔ **동일** |

> ★★★ **살아남는 진술 목록** (n=3, 1 SD 기준):
> 1. ✅ **코팅이 유지율을 올린다** — bare vs 모든 코팅, 4.4–6.6 σ. **확고하다.**
> 2. ✅ **10 nm 는 초기용량을 확실히 깎는다** — 1LTO vs 5LTO 4.2 σ.
> 3. ⛔ **3 nm vs 5 nm 는 어느 축에서도 안 갈린다** (유지율 0.92 σ · 용량 1.71 σ · ICE 0.80 σ).
> 4. ⛔ **"두꺼울수록 ICE 가 떨어진다"는 데이터에 없다** — 82 → **86** → 83 → 83, 3LTO vs 5LTO 는 **0.11 σ**.
>    본문의 *"thicker the coating, the more disturbed electron transport, resulting in lower ICE"* 는 **비단조 4점을 단조로 서술**한 것이다.
> 5. 🟡 **"두꺼울수록 유지율이 좋다"는 양 끝(0 vs 10 nm)에서만 확립**되고, **이웃 두께끼리는 2.2 σ 이하**다.

### 12-3. ★★★ t ↔ 저항: **단조인가 최적점인가** — `hu2024` 와 반대다

**보호(이득) 축 — 전부 t 에 단조**:

| 축 | t = 0 → 3 → 5 → 10 nm | 최적점? |
|---|---|---|
| R @1 cyc | 83.6 → 41.4 → 39.0 → **22.4 Ω** | ⛔ **없다 (단조 감소)** |
| R @100 cyc | 410.4 → 194 → 146 → **133 Ω** | ⛔ **없다** |
| 유지율 @100 | 48 → 74 → 82 → **90 %** | ⛔ **없다 (단조 증가)** |
| XPS 분해종 (`Fig. S7`) | 4종(Li₂S 지배) → 4종(Li₂S 어깨) → 3종 → **2종** | ⛔ **없다** |
| 0.1C 복귀 유지율 | 65 → 87 → 96 → **99 %** | ⛔ **없다** |

**대가 축 — 역시 t 에 단조**:

| 축 | t = 0 → 3 → 5 → 10 nm | 최적점? |
|---|---|---|
| 1st 용량 | 179.8 → **188.5** → 159.8 → 136.6 | ⚠ 3 nm 에 봉우리 — **그러나 bare vs 1LTO 는 1.46 σ (§12-2)** ⇒ **통계적으로는 단조 감소로 읽는 게 안전** |
| 복합체 σ_ion (`Fig. S8a`) | 반원 지름 ≈380 → 400 → 540 → **700 Ω** | ⛔ **없다 (단조 악화)** |

**⇒ 두 단조 축의 곱에만 내부 최적점이 있다 (우리 유도, 논문 미보고)**:

| t (nm) | C₁ | 유지율 | **C₁₀₀ = 실용량** |
|---|---|---|---|
| 0 | 179.8 | 0.48 | **86.3** |
| **3** | 188.5 | 0.74 | **139.5** ⭐ **최대** |
| 5 | 159.8 | 0.82 | **131.0** |
| 10 | 136.6 | 0.90 | **122.9** |

**4.5 V 에서도 같은 순서가 재현된다** (`Fig. S12` figure-read): **117(3 nm) > 113(5 nm) > 101(10 nm) > 77(bare)**.
⇒ **두 전압창에서 독립적으로 t = 3 nm 최적** — 이 digest 에서 가장 방어 가능한 파생 결론.

> ★ **`[Hu24LiF]` 와의 구조 대조 (comparison §J-20-4 · hu2024 digest §12c 에 붙일 것)**
>
> | | `[Hu24LiF]` (계산) | **이 논문** (실험) |
> |---|---|---|
> | 이득 축 | **측정 안 함** | **측정함** — 단조 증가 |
> | 대가 축 | D_Li — **최적점처럼 보임** | 초기용량·σ_ion — **단조** |
> | 대가를 `t/D` 로 다시 보면 | **최적점 사라짐**(1.0 / 1.78 / **13.2**, 단조) | 해당 없음 (σ 수치 없음) |
> | 내부 최적점 | ❌ (어느 정의로도 안 나온다) | ✅ **실용량에서 t = 3 nm** |
> | 최적 두께 주장 | *"≈1 nm"* — **자기 오차막대로 안 섬** | *"1LTO"* — **우리 산수로 서고, 저자는 계산 안 함** |
>
> ⇒ **두 편은 상보적이다.** `hu2024` = 대가만 본 계산, `kim2025` = 양쪽을 본 실험.
> **둘을 합치면 "보호는 단조, 대가는 단조, 최적점은 곱에만" 이라는 같은 구조가 계산과 실험에서 각각 나온다.**

### 12-4. ★★ **최적 두께는 요구 수명의 함수다** (우리 외삽, 논문 미보고)

20 → 100 사이클 구간의 선형 감쇠율 (`Fig. S6` 평균 × 본문 C₁):

| t (nm) | C₂₀ | C₁₀₀ | 감쇠율 (mAh g⁻¹ cyc⁻¹) |
|---|---|---|---|
| 0 | 122.3 | 75.9 | **0.580** |
| 3 | 159.3 | 134.2 | **0.313** |
| 5 | 145.4 | 119.1 | **0.330** |
| 10 | 132.5 | 116.8 | **0.196** |

**교차점**:
- **3 nm vs 10 nm → ≈249 사이클** 에서 10 nm 가 앞선다.
- 3 nm vs 5 nm → **영원히 안 만난다** (5 nm 가 근소하게 더 빨리 감쇠).
- 5 nm vs 10 nm → ≈117 사이클.

> ⇒ **"최적 두께 3 nm" 은 "100사이클 요구" 라는 조건부 명제다.** 250사이클 이상을 요구하면 10 nm 가 이긴다.
> ⚠ **선형 외삽은 거칠다** — 실제 고-Ni 셀은 보통 가속 감쇠(concave)라 교차점이 **더 이르게** 올 수 있다.
> 그래도 *"최적 두께에 수명 지평이라는 숨은 인자가 있다"* 는 **정성 결론은 견고**하다.

### 12-5. 🔴 **저항 증가율은 단조가 아니다** (우리 산수)

`R₁₀₀/R₁`: **4.91**(bare) → **4.69**(3 nm) → **3.75**(5 nm) → **5.93**(10 nm).
⇒ **10 nm 가 상대 증가율 최악.** *"두꺼울수록 저항 증가를 억제한다"* 는 **절대값으로만** 참이다.
가능한 읽기: 두꺼운 LTO 는 **초기 R 을 크게 낮추지만**(22.4 Ω), 그 층 자체가 열화하거나 접촉이 나빠지면
**배율로는 더 크게 오른다**. ⛔ 등가회로가 없어 확정 불가 (§11-5).

---

## 13. ★★★ **LTO vs 우리 `NdPO₄` — `[Claus24Gar]` 수송 문턱 대조**

### 13-1. 문턱 (우리 §H 첫 행의 정본)

`[Claus24Gar]` (`clausnitzer2024_degradation_mechanisms_cathode_llzo`):
**실용 전류밀도에서 계면상·코팅층은 `R_RF ≲ 1 kΩ·cm²` AND `D_Li ≳ 1×10⁻¹² cm²/s` (두께 100 nm 기준)** 이어야 한다.
저자가 *"degradation and **coating** layers 양쪽에 적용된다"* 고 명시한다.

### 13-2. LTO 를 그 축에 올린다 (**우리 환산, 논문 미보고**)

입력 σ 두 개 (둘 다 **문헌 인용값**):
- 이 논문 본문: *"ionic conductivity of approximately **10⁻⁶ S/cm** in its spinel structure"* [54]
- 우리 litdb 교차값: `nolan2021_garnet_cathode_coating` 의 **Li₄Ti₅O₁₂ = 5.7 × 10⁻⁷ S/cm (RT)**

환산 (Nernst–Einstein, **Haven = 1**, Li₄Ti₅O₁₂ 스피넬 a = 8.36 Å · Z = 8 ⇒ **n_Li = 5.48×10²² cm⁻³**):

| σ (S/cm) | T | **D_Li (cm²/s)** | 문턱 대비 |
|---|---|---|---|
| 1.0 × 10⁻⁶ (논문 [54]) | 25 °C | **2.93 × 10⁻¹²** | **2.9 ×** ✅ |
| 1.0 × 10⁻⁶ | 45 °C (운전) | **3.12 × 10⁻¹²** | **3.1 ×** ✅ |
| 5.7 × 10⁻⁷ (우리 litdb) | 25 °C | **1.67 × 10⁻¹²** | **1.7 ×** ✅ |
| 5.7 × 10⁻⁷ | 45 °C | **1.78 × 10⁻¹²** | **1.8 ×** ✅ |

면적저항 `R = t/σ`:

| σ | t = 3 nm | t = 5 nm | t = 10 nm | 문턱 |
|---|---|---|---|---|
| 1.0 × 10⁻⁶ | **0.30** | 0.50 | **1.00 Ω·cm²** | ≲ **1000** |
| 5.7 × 10⁻⁷ | **0.53** | 0.88 | **1.75 Ω·cm²** | ≲ **1000** |

> ⚠ **환산 가정 3개를 밝힌다**: ① Haven = 1 (우리 표준 가정, 협동 뜀 계에서는 틀릴 수 있다)
> ② **스피넬 32 Li 전부 이동성** — 이건 **n 을 최대로** 잡은 것이므로 **D 는 하한**이다(보수적)
> ③ **실물은 비정질**인데 σ 는 **스피넬 문헌값**이다. 논문은 *"amorphous 는 더 높다"* 고 하지만
> 그 근거 [54] 는 **압력 유도 비정질화** 연구라 ALD 박막과 같은 상태가 아니다 → §11 성격의 인용 약점.

### 13-3. 판정 — **우리한테 불리한 대조가 정량화됐다**

| | **LTO (이 논문)** | **우리 `NdPO₄`** |
|---|---|---|
| Li 함량 | **Li/Ti = 0.8**, Li/(양이온) = **0.44** | **Li/P = 0** (`NdP₅O₁₄` 도 0, `LiNd(PO₃)₄` 만 0.25) |
| 이동 Li 부분격자 | **있다** (스피넬 8a/16c) | **연속막이면 없다** |
| D_Li | **1.7–3.1 × 10⁻¹² cm²/s** (우리 환산) | **원리적으로 문턱 미달** — 우리 §D 가 *장점*으로 내세운 `Li/P = 0` 이 바로 그 뜻이다 |
| 면적저항 @ 실제 두께 | **0.3–1.8 Ω·cm²** (여유 ~1000×) | n/a |
| 100사이클 실셀 결과 | **실용량 86 → 139 mAh/g (+62 %)** | 미측정 |

> 🔴 **불리한 결론을 그대로 적는다**: *"Li 를 품는(정확히는 **Li 를 통과시키는**) 코팅"* 과
> *"Li-free 코팅"* 의 대조는 **이제 눈금이 있는 실증 대조**가 됐다. LTO 는 문턱을 넘고, 실셀에서 작동하고,
> 100사이클 뒤 실용량을 **62 % 올린다**. 우리 `NdPO₄` 는 **연속막 기하에서는 이 문턱을 원리적으로 못 넘는다.**
>
> 🟢 **우리 쪽에 남은 것 (전부 가설이고 계산이 없다 — §H 와 동일)**:
> 1. **여유가 한 자릿수도 안 된다** — LTO 조차 1.7–3.1× 다. *"Li 함유면 안전"* 이 아니라
>    **"Li 함유여도 겨우 통과"** 다 ⇒ 문턱은 **Li 유무가 아니라 σ 절대값**이 정한다.
> 2. **기하 가정이 다르다** — 우리 상은 **in-situ 나노분산**이지 100 nm 균질막이 아니다. 피복률 축이면 두께 논리가 안 맞는다.
> 3. **`LiNd(PO₃)₄`(Li/P = 0.25)가 지배적인 전압구간**이 있다면 축이 바뀐다.
> 4. **얼마나 두껍게 생기는지 모른다** — `[Hu24LiF] Table S1` 의 `t = Γ × V_f` 방법으로 먼저 추정해야 한다.
>
> ⛔ **결과가 나오기 전에는 "우리 보호상은 안전한 칸" 이라고 쓰지 않는다** (기존 §H 규율 유지).

### 13-4. ⛔ 정정 — **"LTO 는 Li 를 품는 상이다" 를 "저장한다" 로 읽지 않는다**

인입 요청서는 *"LTO 는 Li 를 품는 상"* 이라고 했고, 논문도 *"reversibly accommodate Li⁺ … lithium-ion buffer"* 라고 쓴다.
**둘 다 이 문맥에서는 부정확하다** (§11-4): LTO 의 Li 삽입 전압은 **1.55 V** 라 **2.5–4.25 V 양극에서는 리튬화되지 않는다**.
`Fig. S10` 의 **Ti⁴⁺ 불변**이 그 증거다.
⇒ **정확한 문장**: *"LTO 는 Li 를 **저장**해서가 아니라 **Li 부분격자를 갖고 있어 Li 를 통과시키기 때문에** 문턱을 넘는다."*
`[Claus24Gar]` 문턱도 **저장량이 아니라 D_Li** 를 묻는다 ⇒ **결론은 바뀌지 않는다.**

---

## 14. 물성 4축(A–D) 편입 판정 — ⛔ **넣지 않는다**

| 축 | 이 논문이 주는 것 | 판정 |
|---|---|---|
| **A. 이온전도** | **σ 수치 0 · Ea 0 · 온도스윕 0.** `Fig. S8a` 는 셀 기하 없는 Nyquist 원시 그림 | ⛔ **행 없음** |
| **B. 산화안정성 (4축)** | **onset 전압 0.** LSV 는 CAM+탄소 복합체라 **축을 명명할 수 없다**(§11-6). XPS 는 정성 | ⛔ **수치 행 없음.** 🟡 단 **정성 행 1개는 선례가 있다**(`[Hu24LiF]` 의 B② 행) — §16 병합안에서 **선택지로만** 제시 |
| **C. 기계** | **0** (30 MPa 펠릿화만) | ⛔ |
| **D. 전자구조** | **0.** 밴드갭·DOS 없음. 전자전도는 차단셀 정성 | ⛔ |

**⇒ 이 논문의 자리는 `§H`(성능 환산 · 우리가 못 하는 것) 와 `§J`(🔧 방법 원전) 다.**
근거: `comparison_vs_ours.md` 의 규율 — *"물성값이 없는 편은 4축 표에 넣지 않는다 (`🔧 방법 원전` 블록으로 따로 둔다).
값 없는 행을 넣으면 표가 무의미해진다."* 이 논문은 **그 기준에 정확히 해당**한다.
선례: `[Alg26FT]`(§J-7) · `[Claus24Gar]`(§H 첫 행 + §J-25) · `[WangZeierYou25]`(§J-23).

---

## 15. 🔗 litdb 내부 교차참조 (이 편이 어디에 붙나)

| 상대 | 관계 | 무엇이 연결되나 |
|---|---|---|
| **`hu2024_amorphous_lif_coating_lco_lpscl_interface`** | ★★★ **직접 상보** | 같은 질문(두께 최적점)의 **계산판 vs 실험판**. `hu2024` 는 대가만, 이 논문은 양쪽. **§12-3 의 구조 대조표**가 그 접점 |
| **`clausnitzer2024_degradation_mechanisms_cathode_llzo`** | ★★★ **문턱 제공** | `D_Li ≳ 1e−12 @100 nm` · `R_RF ≲ 1 kΩ·cm²`. **이 논문의 LTO 를 그 축에 처음 올렸다**(§13) |
| **`zhu2015_esw_grand_potential_origin`** | ★★ **반박 자료 + 이 논문의 ref [53]** | Li₄Ti₅O₁₂ 계산 ESW **1.75–3.71 V** vs 이 논문의 *"1.75–4.25 V"*(§11-2). 코팅 5종 창 표도 여기 |
| **`kim2025_impedance_decoupling_tlm_assb`** | ★★★ **같은 대학·방법 상위** | 한양대 **Jong-Won Lee** 그룹(재료공학+배터리공학). *"복합양극 임피던스는 TLM 으로 분해해야 한다"* ⇒ **이 논문이 안 한 일을 정확히 지적**(§11-5). ⚠ **저자가 다르다** — 이쪽은 **기계공학과 Young-Beom Kim** 그룹, 제1저자도 **Minji Kim ≠ Siwon Kim** |
| **`kang2025_toughened_bimodal_nca_lzo`** | ★★ **같은 대학·같은 CAM·다른 코팅** | 한양대 Lee 그룹, **NCA + LZO(Li₂ZrO₃) 6–8 nm 비정질 sol–gel**. 그 digest 가 *"LZO 는 LiNbO₃/Li₄Ti₅O₁₂ 보다 σ_ion 이 높다"* 고 적고 있다 ⇒ **두께(6–8 vs 3–10 nm)와 재료를 나란히 놓을 수 있는 유일한 짝** |
| **`nolan2021_garnet_cathode_coating`** | ★ **σ 교차값** | **Li₄Ti₅O₁₂ σ = 5.7×10⁻⁷ S/cm (RT)** — §13-2 환산의 두 번째 입력 |
| **`aykol2016_ht_cathode_coating_design`** | ★ **Li–Ti–O 상도** | OQMD Li–Ti–O 삼원 상도에 **Li₄Ti₅O₁₂ 가 hull 위(안정)** 로 표시 |
| **`wei2023_linbo3_coating_cutoff_voltage_lco_argyrodite`** · **`lee2026_lpscl_coating_thickness_ncm811`** | 🟡 **5각형 동료** | 습식/건식 두께 축. 이 논문이 **등각 상한**을 맡는다 |
| **`bong2023_linbo3_thickness_uniformity_ncm523`** (inbox `130. Bong, JPS 577 (2023) 233259`) | ⭐ **이 논문의 ref [60]** | LiNbO₃ **두께·균일도** — 이 논문이 *"mol% 제어는 두께 제어가 안 된다"* 의 근거로 인용. ✅ **digest 완료 (2026-09-22)** — `papers/bong2023_linbo3_thickness_uniformity_ncm523.md` · 비교표 **§H 2행 + §J-28** |
| **`lee2026_lpscl_coating_thickness_ncm811`** (inbox `20. Lee, SmallStruct 2026`) | 🟡 | 같은 두께 축. ✅ **digest 완료 (2026-09-22)** — 비교표 **§A 1행 + §H 2행 + §J-26** |

---

## 16. 기술 용어 미니 사전 (이 논문을 읽는 데 필요한 것만)

| 용어 | 뜻 | 이 논문에서 |
|---|---|---|
| **ALD** (atomic layer deposition) | 전구체 펄스와 퍼지를 번갈아 넣어 **표면 자기제한 반응**만 일으키는 증착. 사이클당 두께가 일정(GPC, Å/cycle) | 🔴 **GPC 를 안 쟀다** (§12-1) |
| **powder / particle ALD** | 평판 기판 대신 **분체**를 코팅. 챔버를 회전·유동화해 응집을 막는다 | 60 rpm 회전 + 0.5 µm 필터 |
| **super-cycle** | 이원 산화물(LiₓTiᵧO)을 만들 때 **A 산화물 m회 + B 산화물 n회** 를 묶은 단위. m:n 이 조성을 정한다 | 🔴 정의가 본문↔`Fig. S1` 불일치 (§11-1) |
| **conformal (등각)** | 요철·홈·재진입 구조까지 **같은 두께로** 덮는 성질. ALD 의 핵심 장점 | `Fig. S5g,i` 의 **V 홈 추종**이 증거 |
| **GPC (growth per cycle)** | Å/cycle. ALD 창 안에서는 온도 무관하게 일정 | **미보고** |
| **ICE** (initial Coulombic efficiency) | 1사이클 방전/충전 | 82/86/83/83 % |
| **전자차단셀 / 이온차단셀** | 복합체 양쪽에 SE 를 붙이면 전자가 막혀 **이온 저항**만, SUS 를 직접 붙이면 이온이 막혀 **전자 저항**만 본다 | `Fig. S8a` / `Fig. S8b` |
| **TLM** (transmission line model) | 다공 복합전극의 임피던스를 **이온/전자 두 레일 + 계면 가교** 사다리로 푸는 모형. R_ion/R_ct/C_dl/Warburg 를 **분해**한다 | ❌ **안 썼다** — `kim2025_impedance_decoupling_tlm_assb` 가 그 정본 |
| **rock-salt / layered / spinel** | 고-Ni 양극 열화 경로 `layered → spinel → rock-salt(Fm-3m)`. rock-salt 는 **Li 확산 불가** | `Fig. 7a` FFT (111) = rock-salt |
| **I(003)/I(104)** | 층상 산화물 XRD 에서 **양이온 혼합 정도**의 지표 (낮을수록 혼합 심함) | `Table S1`: 1.36 → 1.31–1.33 (거의 불변) |
| **cation mixing** | Ni²⁺ 가 Li 자리로 들어가는 것 (이온반경이 Li⁺ 와 비슷) | `Fig. S10` Ni³⁺→Ni²⁺ 가 그 화학적 서명 |
| **LSV** (linear sweep voltammetry) | 전압을 일정 속도로 쓸며 전류를 본다. SE 의 산화 onset 측정에 쓰지만 **CAM 이 섞이면 해석 불가** | `Fig. S8c` — CAM 이 섞였다 (§11-6) |
| **Nernst–Einstein** | `σ = n q² D / (k_B T · H_r)`. Haven 비 `H_r` 는 협동 뜀에서 1 이 아니다 | §13-2 환산에 사용 (H_r = 1 가정) |
| **`[Claus24Gar]` 수송 문턱** | 계면상·코팅이 실용 전류를 통과시키려면 `D_Li ≳ 1e−12 cm²/s @100 nm` AND `R_RF ≲ 1 kΩ·cm²` | §13 |

---

## 17. 남는 질문 / 추가로 구할 것

1. ⭐⭐⭐ **[69] Yang, Ku, Kim, Lee, Y.-B. Kim, *ACS Appl. Energy Mater.* 5(7), 8313–8323 (2022)** —
   *"Conformal buffer layer coating on Ni-rich cathode powder via **particle** atomic layer deposition for ASSBs"*.
   **같은 그룹·같은 장비**, 공저자 2명(Miju Ku · Hojae Lee)이 겹친다. **Å/cycle 교정이 여기 있을 확률이 가장 높다.**
   ⇒ **§12-1 의 공백을 메우는 유일한 길.** 수배 1순위.
2. ⭐⭐ **[60] Bong et al., *J. Power Sources* 577, 233259 (2023)** — 우리 inbox 에 **이미 있다**
   (`130. JPowerSources_2023_Bong_LiNbO3_thickness_uniformity_NCM523_sulfide_ASSB_MAIN.pdf`).
   *"두께·균일도"* 를 정면으로 다룬 습식/건식 짝 ⇒ **5각형 완성에 필요.** ✅ **2026-09-22 digest 완료** (`papers/bong2023_linbo3_thickness_uniformity_ncm523.md`).
3. ⭐ **[52] Banerjee et al., *ACS AMI* 11, 43138 (2019)** — *"1.75–4.25 V 에서 LTO 안정"* 의 **원 출처**.
   `zhu2015` 의 3.71 V 와 어떻게 갈리는지 확인해야 §11-2 판정이 닫힌다.
4. **[54] Huang et al., *Natl. Sci. Rev.* 6, 239 (2018)** — *"비정질 LTO 가 더 높은 σ"* 의 근거.
   **압력 유도 비정질화** 연구라 ALD 박막에 이식 가능한지 확인 필요 (§13-2 가정 ③).
5. **원 데이터 요청** — *"Data will be made available on request"*. 특히
   ① `Fig. S8` 의 σ_ion/σ_el 과 셀 기하 ② `Fig. S6` 의 개별 셀 3개 값 ③ XPS 피크 면적.
   ①만 있으면 **우리가 `t/σ` 대가 곡선을 직접 그릴 수 있다** — `hu2024` 에서 `t/D` 로 한 것과 같은 조작.
6. **미열람 8장 중 다시 볼 후보**: `Fig. S9`(dQ/dV — 상전이 전압의 이동을 직접 본다, 후기 열화 서사의 독립 증거),
   `Fig. S11`(레이트별 분극 — 두께 대가를 전압으로 본다).
7. **우리 쪽 계산 후보 (아직 안 돌렸다)**: `NdPO₄`·`LiNd(PO₃)₄`·`NdP₅O₁₄` 의 **BVSE**(`tools/comp1_v3/`, softBV **Li–O R₀ = 1.466 이미 있음**) →
   *"Li 가 들어갈 자리가 있나"* · 채널 지형. ⇒ §13-3 의 방어선 1·2 를 가설에서 수치로 옮기는 첫 걸음.
   ⚠ **던지기 전에 `kb/templates/estimand_card.md`(보고량 카드)를 채운다** — `[Claus24Gar]` 문턱과 **같은 양**을 재는지부터.
