Repository: yonghoon7153-source/Yonghoon-DEM-DFT

# 📚 LITDB — 문헌 단일 시스템 (**SE·DFT 축 + DEM·MPM 축, 두 트랙**)

> **앞으로 논문은 여기서만 본다.** 여러 곳(db/literature, kb/papers, db/properties, Excel)에 흩어진 문헌을 한 곳에서 생각·참고·비교하기 위한 통합 MD 시스템.

## 왜 트랙이 둘인가
`INDEX.md` 는 argyrodite 전해질 축이라 접촉역학·MPM·건식전극 digest 가 들어갈 자리가
없다. 그래서 한때 64편이 **어느 인덱스에도 없었다**(open_items #7). 축을 나눠 그 구멍을
닫았고, 한 분모로 세면 “159편 중 98편 미언급” 같은 **가짜 미결**이 나온다
(`comparison_vs_ours.md:8`). 분리는 실측 근거가 있는 결정이다 — 합치지 말 것.

⚠ 이 표의 **편수는 적지 않는다.** 손으로 쓴 수는 반드시 낡는다(README 자신이 세 번 틀렸다).
현재값은 `python3 tools/litdb/build_index.py --check` 로 본다.

File: litdb/papers/kim2026_hts_li3sc2po43_coating_midni_ncm.md
# High-throughput discovery of Li₃Sc₂(PO₄)₃ as a protective coating for stabilizing mid-Ni NCM interfaces in all-solid-state batteries — Ji Hoon Kim (Nano Convergence 2026)

> slug `kim2026_hts_li3sc2po43_coating_midni_ncm` · DOI `10.1186/s40580-026-00555-z` · type `DFT + AIMD + MLIP(SevenNet) HT-screening` ·
> **Open Access** (CC BY-NC-ND 4.0) · 본문 13 pp + SI 21 pp · digested 2026-07-28 · status ✅ (본문+SI 전문 정독)
> **본문 실물 독립 검증 `2026-08-03`(§13)** — PDF `litdb/inbox/1. High-Throughput Discovery of Li3Sc2(PO4)3 as a Protective Coating…pdf`
> (**inbox #1** · **사용자 분류 폴더 `이상욱`** · 네이티브 텍스트 레이어 보유 → 전문 재판독 + Fig 1–5 이미지 판독 + **Fig 3b 막대 기하 픽셀 측정 8종 전수**).
> 결과: **교정 4건 · 신규 10건**.
> **SI 실물 독립 검증 `2026-08-03`(§14)** — PDF `litdb/inbox/1. Sup) High-Throughput Discovery of Li3Sc2(PO4)3…pdf`
> (**inbox #1-Sup** · **사용자 분류 폴더 `이상욱`** · 21 pp, 네이티브 텍스트 레이어 보유 → eq1–8 원식 판독 + Fig S1–S7 이미지 판독
> + **Table S1 88행 전수 기계 재입력 → 깔때기 6단계 필터 코드 재현**).
> 결과: **교정 6건 · 신규 11건**. 재입력본은 `db/properties/kim2026_tableS1_88_candidates.csv` 로 등록.
>
> **저자** Ji Hoon Kim¹, Seunghyun Lee²'³'⁴*, **Sang Uck Lee**¹* — ¹성균관대 화학공학 · ²'³'⁴한양대 ERICA
> 투고 2026-04-17 · 수리 2026-05-18 · 온라인 2026-06-05 · 과제 MOTIE P0022336
> 원자료: `10.6084/m9.figshare.30816767.v2`
>
> 🔑 **위시리스트 1순위였던 바로 그 논문.** 심포지엄 덱(`litdb/talks/lee2026_skku_mlip_materials_design.md`)
> 슬라이드 13 "Cathode interface RXN — Screening Coating Materials" 의 정본.
> **우리 cascade + M6 의 직접 대조군**이고, 아래 §9에서 **우리 M6 판정을 뒤집는다**.


> elements: B Ca Cl Co F H Li Mg Mn Na Nb Ni O P Rb S Sc Ti
> methods: arrhenius, bandgap, bvse, dft, esw, functional, md, mlip, msd, pseudo

---

## 0.5 처음 읽는 사람을 위한 배경 (이 논문이 전제하는 것들)

**MLIP 가 깔때기에 들어오면 무엇이 바뀌나**
[Xiao2019](`xiao2019_cathode_coating_screening.md`) 는 **열역학 게이트**(단일점 에너지)로만
걸렀다. 싸지만 "Li 가 실제로 잘 지나가나" 는 못 본다 — 그건 MD 가 필요하고 MD 는 비쌌다.
**MLIP(기계학습 원자간 퍼텐셜)** 이 그 사이를 메운다: DFT 정확도에 근접하면서 속도는
수천 배라, **MD 를 깔때기 안으로 끌고 들어올 수 있다.**
이 논문은 SevenNet(그래프 신경망 MLIP)으로 1차를 돌리고 살아남은 것만 DFT 로 재채점한다.

**MLIP 를 쓸 때 반드시 확인할 것**
MLIP 는 **학습 데이터가 덮는 영역 안에서만** 믿을 수 있다. 학습에 없던 원소 조합·결합 상태가
나오면 조용히 틀린다(경고가 안 뜬다). 그래서 이런 논문은 항상 **DFT 재채점 단**을 둔다.
MLIP 단독 결과만 있는 스크리닝은 순위로만 읽어야 한다 —
[Kahle2020](`kahle2020_ht_aimd_screening.md`) 의 pinball 교훈과 같은 이야기다.

**mid-Ni NCM 이 뭐고 왜 계면이 문제인가**
NCM 은 LiNi_xCo_yMn_zO₂ 의 통칭이고 Ni 비율이 높을수록 용량이 크지만 표면이 불안정해진다.
mid-Ni 는 그 중간 지점이다. 황화물 전해질과 닿으면 계면에서 산화·환원이 일어나 저항층이
생기고, 그걸 막는 게 코팅이다 — 우리 SDCP 트랙이 다루는 문제와 **같은 계면**이다.

**우리와의 관계**
우리 cascade + M6 의 **직접 대조군**이고, §9 에서 우리 M6 판정과 충돌한다.
같은 질문에 다른 답이 나온 사례이므로, 결론보다 **왜 갈렸는지**(대상 조성·게이트 정의·
MLIP 학습 영역)를 보는 것이 이 digest 의 용법이다.

---

## 1. 한 줄 요약

MP에서 **Li·O 함유 산화물 17,230종**을 받아 ECW → **계면 반응성(양극·SE 양쪽)** → band gap →
**Li–Li 네트워크(≤3.5 Å)** 순으로 걸러 88 → 8종으로 좁히고, AIMD로 최종 **Li₃Sc₂(PO₄)₃**(γ-phase,
σ_RT ~0.2 mS/cm)를 mid-Ni NCM523 코팅으로 지목한 뒤, **SevenNet uMLIP 500 ps 계면 MD**로
NCM523‖LPSCl 직접 접촉이 PS₄를 분해시키는 것과 Li₃Sc₂(PO₄)₃ 삽입이 그것을 막는 것을 원자 수준에서 보인다.

---

## 1.5 이 깔때기가 우리 것과 다른 점

우리 cascade 와 이 논문의 깔때기는 **단의 구성이 거의 같고 한 단이 다르다**.
- 같은 것: 조성 필터 → 열역학 게이트(안정성·계면 반응) → 정밀 검증
- 다른 것: 이 논문은 그 사이에 **MLIP-MD 단**을 끼워 "Li 가 실제로 통하나" 를 대량으로 본다.
우리는 그 자리를 **BVSE(결합원자가 기반 채널 해석)** 로 메운다 — 훨씬 싸지만 정적이다.
> 즉 이 논문과 우리는 **같은 자리를 다른 도구로 채운 것**이라, §9 의 판정 차이를 읽을 때
> "누가 맞나" 보다 "그 자리에서 무엇을 보느냐가 달랐나" 를 먼저 봐야 한다.

---

## 2. 스크리닝 깔때기 (Fig 1) ★ — 우리 깔때기의 직접 대조군

MP 버전 **2025.02.12**.

| 단계 | 기준 | 통과 | 제거 |
|---|---|---:|---:|
| 0 | **Li·O 함유 결정구조 @ MP** | 17,230 | — |
| 1 | 방사성 원소 제외 · 동일 조성 중복 제거(최저 형성E만) · **3·4원소 조성만** | **4,634** | 12,596 (73.1%) |
| 2 | **Wide ECW**: V_ox ≥ 3.5 V **and** V_red ≤ 2 V | **265** | 4,369 (94.3%) |
| 3 | **계면 안정성**: ΔE_rxn ≥ **−100 meV/atom** (NCM523 **and** LPSCl 양쪽) | **154** | 111 (41.9%) |
| 4 | **Band gap** E_g ≥ 2 eV | **150** | 4 (2.6%) |
| 5 | **Li–Li 네트워크** ≤ 3.5 Å 연결 존재 | **88** | 62 (41.3%) |
| 6 | **엄격 기준**: V_ox ≥ 4 V **and** ΔE_rxn ≥ −50 meV/atom (**⚠ 이 문구 그대로면 9종이 나온다 → §14-N1**) | **8** | 80 (90.9%) |
| 7 | AIMD @1000 K (**⚠ 논문이 20 ps/200 ps 를 동시에 말함**; **SI Fig S4 캡션은 8종 MSD를 "200 ps at 1000 K"로 확정** → §13-C3·§14-C1) → 확장 AIMD **800–1200 K**(방법절만 900–1200 → §13-C4) | **Li₃Sc₂(PO₄)₃** | 7 |

> ⛔ **정정의 정정 (2026-08-03)**: 여기 적혀 있던 *"심포지엄 덱은 `17,233 Li, P, S, O crystal structure`
> 라고 적혀 있었다 → 덱이 틀렸다"* 는 **사실이 아니었다**. 덱 실물(슬 13 깔때기 최상단, 1100 dpi 판독)은
> **`17,230 Li, O crystal structure @ MP`** 로 **이 논문과 개수·원소집합 모두 일치**한다.
> 틀린 쪽은 2026-07-28 저해상도 판독으로 만든 **우리 전사**였다. 근거·경위는
> `litdb/talks/lee2026_skku_mlip_materials_design.md` §15b. `db/properties/external_benchmarks_symposium_2026.json`
> 도 함께 정정. → 규율은 유지("수치는 논문에서"), 다만 **"덱이 틀렸다"고 적기 전에 덱 실물을 원해상도로 볼 것**.

**게이트별 위력(우리 언어로)**: ECW가 압도적(94.3% 제거) → 계면 41.9% → Li 네트워크 41.3% →
band gap **2.6%(사실상 vacuous)**. 논문도 이를 자인한다: *"most of materials previously screened
for electrochemical and interfacial stability also possess desirable electronic insulation properties"*.

---

## 3. 방법 (SI eq 1–8 전수 확인)

- **DFT**: VASP 5.4.4, PAW, **PBE**(GGA). 잔여력 **< 0.04 eV/Å**. 3d TM 포함 계는 spin-polarized.
- **AIMD**: NVT **Nosé–Hoover**, **20 ps @1000 K** (1차; §3.2 본문은 같은 자리에서 "200 ps"라고도 씀 →
  §13-C3) → 확장분 **100 K 간격**(σ_RT 외삽용) — **온도 구간이 본문 안에서 갈린다**: 방법절 **900–1200 K**,
  §3.3 본문·Fig 4f 캡션 **800–1200 K** (§13-C4). α/γ 확률밀도·MSD 비교분은 **900 K · 200 ps**.
  Γ-centered **1×1×1 k**, **Δt 2 fs**. 셀 크기·스핀·온도 파라미터는 자기 선행연구 승계.
- **σ 파이프라인** (SI eq 1–4, **2026-08-03 실물 판독**): MSD(eq1) → **D = MSD/(2dt)** (eq2, d=차원. ⚠ d 값을
  명시하지 않는다) → **log D vs 1/T 선형 아레니우스**(eq3) → **Nernst–Einstein σ = ρz²F²D/(RT)** (eq4).
  > 🔑 **eq4에 Haven 비가 없다 = H_R 1 가정** — 우리 `tools/ionic/` 와 문자 그대로 같은 규약.
  > 그래서 **우리의 "σ 절대값 인용 금지" 근거가 그들 0.2 mS/cm 에도 그대로 적용된다**(같은 NE·Haven=1 가정 공유).
  > ⚠ eq1 은 **인쇄된 형태가 틀렸다** — `⟨[r(t+t₀)]² − [r(t₀)]²⟩` 로 찍혀 있는데 MSD 는 `⟨[r(t+t₀) − r(t₀)]²⟩`
  > 다(제곱의 차 ≠ 차의 제곱). 결과(선형 증가 MSD)는 정상이므로 **식자 오류**, 인용 시 원식 그대로 옮기지 말 것(§14-N9).
- **ECW** (SI eq 5–7): **grand potential** Φ[c,μ_Li] = E[c] − n_Li[c]·μ_Li, 0 K, μ_Li 0 ~ −5 eV
  (= 0–7 V vs Li/Li⁺). hull 위에 남는 구간의 상·하한이 (μ_ox, μ_red) → V = (μ⁰_Li − μ)/e.
  > 🔑 **우리 `tools/oxidation/` 파이프라인과 형식적으로 동일.** ⚠ **출처 교정(§14-C2)**: 우리는 "Zhu 2015 계보"라
  > 적었으나 **SI가 실제로 다는 각주는 [1] Ong 2013 (EES 6, 148) + [2] Richards 2016 (Chem. Mater. 28, 266)** 이다.
  > 같은 Ceder 계보지만 인용할 땐 그들이 단 출처를 쓸 것.
- **계면 반응성** (SI eq 8): **ΔE_mix = min_{x∈[0,1]} { E_pd[x c_A + (1−x) c_B] − x E[c_A] − (1−x) E[c_B] }**
  (c_A·c_B 는 **총 원자수로 정규화한 조성**, E_pd 는 그 조성에서의 **convex-hull 에너지**, 단위 eV/atom)
  > 🔑🔑 **우리 M6 `min_rxn_closed()` 와 문자 그대로 같은 식**(닫힌계 pseudo-binary).
  > 우리가 개방계로 갔다가 되돌린 그 지점이 여기 명시돼 있다.
  > ⚠ **출처 교정(§14-C3)**: 우리는 "Richards/Ong 2016 eq 2"라 적었으나 **SI eq8 각주는 [3] Miara 2015
  > (Chem. Mater. 27, 4040)** 다. Richards 2016 은 그들 각주에서 ECW 쪽([2])에 붙어 있다.
- **MLIP MD**: **SevenNet `7net-0` 사전학습 그대로**(fine-tune 언급 없음) + LAMMPS.
  계면 중심 20 Å는 **NVE**, 주변 벌크는 **298 K NVT**. 각 계면 모델 **1,000+ 원자**, **500 ps**.
- **Li–Li 네트워크 기술자**: 결정구조에서 Li–Li 거리 **≤ 3.5 Å** 연결의 개수/최대 연결 Li 수.
  LPSCl·LLZO·LGPS에서 광범위 네트워크가 확인됨을 근거로 채택(Fig S2).

---

## 4. 최종 8종 (Table S2·S3) ★ 우리 47종과 대조 가능

| 조성 | mp-ID | [V_red, V_ox] | ECW (V) | ΔE_rxn **NCM523** | ΔE_rxn **LPSCl** | E_g (eV) | Li net |
|---|---|---|---:|---:|---:|---:|---:|
| **Li₃Sc₂(PO₄)₃** | mp-6565 | [1.86, **4.19**] | 2.33 | **−37.30** | **−24.69** | 4.76 | 2 |
| LiCaPO₄ | mp-16804 | [1.17, 4.08] | 2.91 | **0** | −28.06 | 5.18 | 2 |
| LiMgPO₄ | mp-9625 | [1.58, 4.18] | 2.61 | −20.62 | **0** | 5.43 | 2 |
| LiH₂ClO | mp-760502 | [1.54, 4.07] | 2.53 | **0** | −22.15 | 5.31 | 1 |
| **Li₃PO₄** | mp-13725 | [0.69, 4.19] | **3.51** | **0** | **0** | 5.82 | 1 |
| LiB₃O₅ | mp-3660 | [1.93, 4.22] | 2.29 | −21.15 | **0** | 6.48 | 2 |
| Li₃B₇O₁₂ | mp-16828 | [1.30, 4.22] | 2.92 | −11.70 | **0** | 5.70 | 2 |
| Li₃B₁₁O₁₈ | mp-1020014 | [1.93, **4.41**] | 2.48 | −28.29 | **0** | 5.68 | 2 |

**반응 생성물 (Table S3)** — 우리 M6 반응식과 같은 문법. **2026-08-03 SI 실물로 8행 전수 복원**(이전 판은
LiH₂ClO 행 누락 + LiMgPO₄ 행 생략 + 붕산염 3종 병합 → §14-C4·C5·C6):

| | vs NCM523 | vs LPSCl |
|---|---|---|
| Li₃Sc₂(PO₄)₃ | Mn(Ni₃O₄)₂, Ni₃O₄, Li₄MnCo₅O₁₂, Li₂Mn₃NiO₈, **Li₃PO₄**, **Sc₂O₃** | **LiScS₂**, Li₃PS₄, Li₃PO₄, LiCl |
| LiCaPO₄ | **Stable** | Li₃PS₄, Li₃PO₄, CaS, LiCl |
| LiMgPO₄ | Li₂MgMn₃O₈, Ni₃O₄, Li₄MnCo₅O₁₂, **Mg₆MnO₈, NiO**, Li₃PO₄ | **Stable** |
| **LiH₂ClO** | **Stable** | Li₃PS₄, Li₃PO₄, **LiHS**, LiCl |
| Li₃PO₄ | **Stable** | **Stable** |
| LiB₃O₅ | LiO₈, Li₄MnCo₅O₁₂, Li₂Mn₃NiO₈, **Ni₃BO₅**, LiBO₂ | **Stable** |
| Li₃B₇O₁₂ | LiO₈, Li₄MnCo₅O₁₂, Li₂Mn₃NiO₈, **Ni₃BO₅**, LiBO₂ | **Stable** |
| **Li₃B₁₁O₁₈** | LiO₈, Li₂Mn₃NiO₈, **Ni₃BO₅**, **Co₃(BO₃)₂**, **Li₃B₇O₁₂** ⟵ 앞 둘과 다르다 | **Stable** |

> ⚠ 생성물 목록에 반복해서 나오는 **"LiO₈"** 은 Li:O = 1:8 로, 통상적인 리튬 산화물(Li₂O/Li₂O₂/LiO₂) 어느 것도
> 아니다. MP 엔트리 표기를 그대로 옮긴 것으로 보이나 **논문이 설명하지 않는다** — 붕산염 3종의 양극측 분해
> 서사를 인용할 때 이 항은 빼고 **Ni₃BO₅ + LiBO₂** 만 쓸 것.

> 🔑 **Li₃PO₄가 양쪽 다 0 인데 최종 선택은 Li₃Sc₂(PO₄)₃ 다.** 이유는 §5 — Li 전도도.
> 즉 이 논문의 결론은 "계면 반응성만으로는 못 고른다"는 것이기도 하다.

---

## 5. Li₃Sc₂(PO₄)₃ — α vs γ 상 (Fig 4, Table S4)

Bykov 1990에서 α·β·γ 3상이 보고됨. **γ는 α를 573 K 열처리해 얻는다.** Ti/Zr 부분치환으로 상온 안정화 가능.

| | α-phase | γ-phase |
|---|---:|---:|
| E/atom (eV) | −7.205 | **−7.565** |
| a / b / c (Å) | 8.8483 / 12.2737 / 8.7959 | 8.8290 / 8.7980 / 15.0495 |
| γ (°) | 90 | 125.6 |
| 공간군 | P2₁/c | P2₁/c |
| Li–Li 경로 | **불연속** (Fig 4c, ✕ 표시) | **연결된 네트워크 2개** (Fig 4d) |
| MSD 200 ps @900 K | 억제 (~50 Å²) | **상승 (~130 Å²)** |
| **σ_RT (외삽)** | **0.006 mS/cm** [0.0008, 0.4] | **0.2 mS/cm** [0.01, 2.4] |

> ⛔ **σ 절대값 인용 금지 근거가 논문 안에 있다** — 신뢰구간이 **0.01~2.4 mS/cm** 로 **2자릿수 반**이다
> (800–1200 K Arrhenius 외삽). **⚠ 위치 교정(2026-08-03)**: 이 구간은 **본문 §3.3 (p.9 좌단)** 에 괄호로
> 병기돼 있다 — `"(0.2 mS/cm [0.01, 2.4])"`, `"(0.006 mS/cm [0.0008, 0.4])"`. Fig 4f **캡션에는 수치가 없고**
> (그림 안 주석만 "0.2 mS/cm"/"0.006 mS/cm"), **초록만** 구간 없이 "0.2 mS/cm"를 단언한다. → 문제는
> "캡션에 숨김"이 아니라 **초록·결론에서 구간이 사라진 것**이다(§13-C2).
> **우리가 인용할 때는 반드시 구간을 병기하거나, "α 대비 γ가 33배" 라는 비율만 쓸 것.**

**선행연구 비판 포인트** (원문 그대로, 2026-08-03 실물 대조): *"Although previous HTS studies have identified
Li₃Sc₂(PO₄)₃ as a promising candidate, they primarily relied on the γ-phases, often overlooking the
structural distinctiveness of the experimentally synthesized phase."*
> ⚠ **우리 전사가 원문에 없는 `α-`를 넣어 놨었다(§13-C1). 원문은 그냥 "the experimentally synthesized phase"**.
> 그리고 **원문 문장 자체가 자기모순**이다 — 바로 앞에서 저자들은 (i) γ가 *자기들이* 스크리닝에서 잡은 상이고
> (ii) γ는 α를 573 K 열처리해 얻으며 Ti/Zr 치환으로 상온 안정화된다(=실험적으로 접근 가능)고 말한다.
> 그렇다면 "선행연구가 γ에 의존해서 실험적으로 합성된 상을 놓쳤다"는 성립하지 않는다(γ↔α 오식 의심).
> **이 문장은 인용하지 말 것.** 살아남는 명제는 아래 한 줄뿐이다 →

**같은 조성이라도 어느 상을 골랐느냐로 σ가 33배 갈린다**는
것이 이 논문의 방법론적 기여다. 우리 `kb/concepts/ordered_vs_disordered.md` 의 "구조 선택이 물성을
결정한다" 명제와 같은 계열.

---

## 5.5 계면 MD 가 정적 계산과 다른 점

정적 계산(단일점·이완)은 **0 K 의 한 구조**를 본다. 계면에서 실제로 일어나는 일 —
원자가 섞이고, 결합이 끊기고, 분해층이 자라는 것 — 은 시간과 온도가 있어야 보인다.
- **500 ps · 1,000+ 원자** 는 MLIP 라서 가능한 규모다. DFT-AIMD 로는 수십 ps · 수백 원자가 한계.
- 보는 것: 계면 폭이 넓어지나, 원소가 어디로 이동하나, 새 상이 생기나.
⚠ 대신 **MLIP 가 학습하지 않은 화학**(새로 생긴 분해 생성물 등)에서는 신뢰가 급격히 떨어진다.
   그래서 이런 MD 는 "무슨 일이 일어나는지" 의 정성 서사로 읽고, 생성물의 에너지는 DFT 로 재확인한다.

---

## 6. 계면 MD (Fig 5) — SevenNet 500 ps, 1,000+ 원자

3개 이종계면, 표면은 **NCM523(104)**(가장 안정), **LPSCl(100)**(자체 표면안정성 계산), **Li₃Sc₂(PO₄)₃(101)**(격자 부정합 최소).

| 계면 | 결과 |
|---|---|
| **(a) NCM523(104) ‖ LPSCl(100)** (3.7 + 3.5 nm, 4 nm) | **PS₄ 분해**. NCM의 **Ni가 전해질로 이동**해 PS₄의 S와 반응 → NiS_x, NiPS_x, PS₃. 분해된 PS₄와 단일-S(**4a/4c 위치**)가 NCM 격자 O와 결합해 **SO_x** 형성. **NiO_x dissolution**. P–O 결합 생성 |
| **(b) NCM523(104) ‖ Li₃Sc₂(PO₄)₃(101)** | **양쪽 다 구조 보존**. PO₄ 사면체·ScO₆ 팔면체 안정 |
| **(c) Li₃Sc₂(PO₄)₃(101) ‖ LPSCl(100)** | **PS₄ 보존**. 계면에서 **Sc–S 결합** 형성이 LPSCl 골격 분해를 억제 |

> 🔑 (a)가 실험 보고(Ni dissolution at NCM/SSE 계면)와 일치한다고 주장. **우리 M6가 계산으로만
> 보던 "황화물 SE ↔ 산화물 양극 반응"의 동역학 판**이다.
> 🔑 (c)의 **Sc–S 결합**이 억제 기구 — 이상욱 랩 가수분해 논문의 **Sn–H 유인** 기구와 같은 문법
> (특정 원소가 반응성 종을 붙잡아 골격을 보호).

---

## 7. 기타 확인 사항

- **265종 ECW 통과군**에 널리 쓰이는 코팅(Li₃PO₄, LiNbO₃, LiAlO₂)과 함께 **LiRb₂AsO₄**(최대 6.5 V)
  같은 고전압 후보가 들어옴. **Li₂SO₄**(알려진 SEI 생성물)도 포함 → "SEI가 자발 형성되는 것은
  그 자체의 전기화학 안정성 때문"이라는 해석 지지.
- **LiNbO₃가 LPSCl 계면 안정성 문턱을 근소하게 초과(=탈락)** — 널리 쓰이는 코팅이 그들 컷에 걸린다.
  논문은 이를 "우리 컷이 보수적"이라고 해석.
- **조성 다양성 유지**(Fig S3): M 67→49→21, S 11→10→8, N 6→6→6, M+S 85→53→32, M+N 83→25→15,
  S+N 13→11→6. 어느 범주도 몰살되지 않음.
- **LiH₂ClO는 AIMD에서 제외** — H₂O의 H가 떨어져 나가는 열적 불안정.
- 88종 중 **Mn-인산염이 7종**(LiMnPO₄·Li₄Mn(PO₄)₂·LiMn₄(PO₄)₃·Li₅Mn₂(PO₄)₃·Li₆Mn₉(PO₄)₈·Li₄Mn₇(PO₄)₆·
  Li₆Mn₃(PO₄)₄)인데 ΔE_rxn이 양쪽 다 크게 음수(LiMn₄(PO₄)₃ −76.6/−74.5 등)라 6단계에서 전멸.
  ⚠ **정밀화(2026-08-03, §14 재현)**: 이들은 **V_ox 가 전부 3.78 V** 라 ΔE_rxn 컷이 없어도 V_ox 컷 하나로
  이미 탈락한다 — "계면 반응성 때문에 죽었다"고만 쓰면 부정확.
- **Table S1 전수 재입력본** → `db/properties/kim2026_tableS1_88_candidates.csv`
  (88행 × 11열: 조성·카테고리·mp-ID·V_red·V_ox·ECW·ΔE_rxn 양쪽·gap·네트워크 수·최대 연결 Li 수).
  깔때기 컷 재현·민감도 분석은 이 파일 기준(§14c-1·2·3).

---

## 8. 우리 대비

| 항목 | 이 논문 | 우리 | 판정 |
|---|---|---|---|
| 풀 | 17,230 → 4,634 (실질 입구) | **47** (큐레이션 후보군) | 체급 다름 — `pool_provenance` 규율대로 등치 금지 |
| ECW 방법 | grand potential Φ = E − n_Li μ_Li, 0–7 V | **동일** (`tools/oxidation/`) | ✓ 형식 동일 |
| ECW 컷 | V_ox ≥ 3.5 V **절대 문턱** | host onset 2.14 V **상대 기준** | 우리 풀에 그들 문턱을 이식하면 **전멸**(황화물 계열은 구조적으로 2.0–2.5 V) — 이미 `literature_absolute_variants`에 기록 |
| 계면 반응성 | ΔE_mix 닫힌계 pseudo-binary, **양극 AND SE 양쪽** | **양극만** (M6) | ⚠ **§9 — 우리 축이 절반이었다** |
| 계면 컷 | −100 meV(1차) → −50 meV(엄격) | −100 meV | ✓ 동일 문턱 |
| 수송 대리지표 | **Li–Li 네트워크 ≤ 3.5 Å** (구조 기반) | **BVSE Li proxy** (전위장 기반) | 같은 목적·다른 물리. 둘 다 AIMD 회피용 |
| 전자절연 | band gap ≥ 2 eV (MP 값) | 우리 47종 전수 gap 부재 → 진단만 | 그들도 **2.6%만 제거 = 사실상 vacuous** — 우리 판정과 일치 |
| 기계 물성 | **없음** | E, G/B, 전 C_ij | **우리 우위** (그들 깔때기에 역학 축 자체가 없다) |
| 무질서 처리 | 없음(결정 구조 그대로) | disorder ensemble | 문제설정 다름 |
| MLIP | SevenNet 7net-0 **사전학습 그대로** | UMA **사전학습 그대로** | ✓ 같은 전략 — **"자체학습만 한다"는 인상은 틀렸다** |
| σ 절대값 취급 | 초록에 "~0.2 mS/cm" 단언, 구간은 캡션에만 | 인용 금지 규율 | **우리 우위** (§5 참조) |

---

## 9. ⚠ 이 논문이 우리 M6를 뒤집는다 ★★★

오늘(2026-07-28) 우리는 M6에서 **코팅 47종 × 양극(LiCoO₂/Li₀.₅CoO₂)** 만 계산하고
"89/94 통과, unique_kill 0 → **vacuous 게이트**"라고 판정했다.

**Table S1이 그 판정을 무효화한다.** 88종의 두 ΔE_rxn 열을 보면:

| 조성 | ΔE_rxn **NCM523** | ΔE_rxn **LPSCl** |
|---|---:|---:|
| Li₂TiO₃ | **0** | **−60.12** |
| Li₃TaO₄ | **0** | **−47.80** |
| Li₃NbO₄ | **0** | **−96.12** |
| Li₂SO₄ | **0** | **−99.22** |
| LiSrBO₃ | **0** | **−95.69** |
| Li₂CO₃ | **0** | **−83.80** |
| Li₃Na₅Ti₅O₁₄ | **0** | **−96.10** |

본문도 명시한다: *"while many materials exhibited stable interfaces with the NCM523, **a substantial
fraction fail to maintain stability against LPSC**"* — 황(S)의 높은 반응성 때문.

즉 **구속을 거는 쪽은 양극이 아니라 SE(LPSCl)다.** 우리 M6는 **쉬운 쪽만 계산하고 "게이트가
변별력 없다"고 결론냈다.** 이건 게이트의 성질이 아니라 **우리 축이 절반이었던 것**이다.

**→ M6 판정 보류. `coating vs Li₆PS₅Cl` 축을 추가해 재판정한다** (`tools/cascade/cathode_reactivity.py`
에 `--se` 모드 추가, `kb/open_items.md` T9).

부수적으로, 우리가 별도로 발견한 **Li 흡수 축**(MgF₂→LiF, WO₃→Li₂WO₄ 등이 게이트를 통과하면서
양극 Li를 빼앗음)은 이 논문에도 대응물이 없다 — **그건 유지된다.**

---

## 10. 인사이트 / 채택 항목

1. **[즉시] SE 쪽 계면 반응성 축 추가** — §9. 최우선.
2. **[검토 → ⚠ 조건부 보류] Li–Li 네트워크 기술자** — 우리 BVSE proxy와 **독립적인 두 번째 수송 대리지표**.
   두 지표가 어긋나는 도펀트를 찾으면 그 자체가 결과다(우리 G4 상속 상수 문제의 우회로도 됨).
   ⚠ **채택 조건(§14-N6, 2026-08-03)**: SI Fig S2 에서 **LPSCl 의 ≤3.5 Å 네트워크가 분리된 케이지 4개**로
   나온다 — 케이지 간 점프(~4 Å)가 컷 밖이라 **argyrodite 가 구조적으로 과소평가된다.**
   그대로 이식 금지. **컷을 4.0–4.5 Å 로 올리거나 퍼콜레이션 판정을 붙인 뒤**에만 BVSE 채널%와 대조할 것.
3. **[인용] 컷 계층화** — 그들은 −100 meV(1차) / −50 meV(엄격) 2단계를 쓴다. 우리 깔때기의
   "컷 하나가 지배" 문제에 대한 문헌 선례.
4. **[인용] band gap 게이트가 그들 풀에서도 2.6%만 제거** = 우리 vacuous 판정의 외부 지지.
5. **[방법] SevenNet 7net-0 사전학습 그대로 + NVE(계면)/NVT(벌크) 혼합 앙상블** —
   우리 T3(Li‖LPSCl MD) 설계 시 참고. **fine-tune 없이도 500 ps 계면 MD를 한다**는 선례가
   우리 UMA 사용을 방어해 준다.
6. **[수렴] Sc** — 그들 최종 후보 Li₃Sc₂(PO₄)₃, 우리 cascade 1위 **Sc₂O₃**.
   조성은 다르지만(인산염 vs 산화물) **원소가 같다.** 서로 다른 풀(17,230 vs 47)·다른 축에서
   같은 원소가 최상위. ⚠ 단 우리 Sc₂O₃ 점수는 산화안정·역학 가중 합성점수이고 그들은 Li 전도도가
   결정타였다 — **"같은 이유로 뽑힌 것이 아니다."** 원소 일치까지만 말할 것.
7. **[수렴] 붕산염** — 그들 최종 8종 중 3종이 리튬 붕산염(LiB₃O₅, Li₃B₇O₁₂, Li₃B₁₁O₁₈).
   우리 cascade 6위가 **B₂O₃**이고 우리 db에 `+B2O3` 계열 계산이 이미 있다(gap 1.9671 eV).

---

## 11. 주의 / 한계 (over-claim 방지)

1. **σ_RT 신뢰구간이 2자릿수 반**(γ 0.2 [0.01, 2.4] mS/cm). 초록의 "~0.2 mS/cm, exceeding most
   oxide-type SSEs"는 **하한 0.01을 쓰면 성립하지 않는다.** 비율(γ/α ≈ 30배)만 인용할 것.
2. **AIMD 시간척도** — 논문 스스로 *"insufficient simulation timescale"* 이라 인정한다. ⚠ **교정(§14-C1)**:
   그 인정 문장은 "20 ps"를 가리키지만 **SI Fig S4 캡션은 8종 MSD 를 명시적으로 "200 ps at 1000 K" 라고
   적는다.** 즉 8종 중 6종에서 Li 가 안 움직인 것은 **20 ps 가 짧아서가 아니라 200 ps 에서도 안 움직인 것**이고,
   시간척도 변명이 성립하지 않는다. (본문의 20/200 ps 병기 자체는 미해소 모순 → §13-C3.)
3. **NCM523을 LiNi₀.₅Co₀.₂Mn₀.₃O₂ 단일 조성·(104) 단일 표면**으로 대리. 표면 다양성·결함 없음.
   ⚠ **추가(§14-N7)**: SI Fig S6 이 밝힌 실제 셀은 **Li₄₈Ni₂₄Co₉Mn₁₅O₉₆**(192원자) = Ni 0.500 / **Co 0.1875** /
   **Mn 0.3125** — 정확한 523(Co 0.2/Mn 0.3)이 아니고 정수 반올림한 근사다. **TM 배열도 단일 배열**(SQS·앙상블 없음).
4. **계면 MD 500 ps** 는 SEI 성숙 시간(그들 자신의 Li 계면 논문은 50 ns)에 비해 짧다.
   "분해가 시작되는가"는 보이지만 "최종 상태"는 아니다.
5. **PBE band gap**을 MP에서 그대로 가져와 2 eV 컷 — 과소평가 보정 없음(논문도 "conservative"라 자인).
6. **ΔE_rxn 0** 이 다수인데, 이는 "반응 없음"이지 측정값이 아니다. 우리 M6의 항등반응 0.0과 같은 성질.
7. **Li₃Sc₂(PO₄)₃ γ상은 573 K 열처리로 얻는 준안정상**이고 상온 안정화에 Ti/Zr 치환이 필요하다.
   "바로 쓸 수 있는 코팅"이 아니다.
8. **Sc는 비싸다.** 논문에 비용 논의가 전혀 없다 — 우리 cascade의 `cost_tier` 축이 그들에게 없는 것.

---

## 12. 인용 가능 문장

- "산화물 코팅 후보의 계면 안정성은 양극보다 **황화물 전해질 쪽에서 먼저 깨진다** — 많은 물질이
  NCM523과는 안정하지만 상당수가 LPSCl에 대해 실패한다[Kim 2026]." (§9)
- "동일 조성 Li₃Sc₂(PO₄)₃도 α상과 γ상의 Li–Li 경로 연결성 차이로 실온 전도도가 **33배**(0.2/0.006 mS/cm)
  갈린다[Kim 2026]." (⚠ 절대값 대신 비율. 이전 판에 쓰던 "~30배"와 같은 값의 반올림 차이)
- "HT 스크리닝에서 band gap ≥ 2 eV 게이트는 앞선 전기화학·계면 게이트와 거의 완전히 중복된다
  (150/154 통과)[Kim 2026]." — 우리 vacuous 판정의 외부 지지
- **(2026-08-03 본문 실물 검증에서 나온 문장)** "코팅 후보 8종 중 최종 선택된 Li₃Sc₂(PO₄)₃는 **양극 계면
  반응성에서는 8종 중 꼴찌**(ΔE_rxn = −37.3 meV/atom vs NCM523)이고, 양쪽 합산으로도 최악이다 — 즉 이
  깔때기의 최종 결정타는 계면 열역학이 아니라 **Li 전도도**였다[Kim 2026, Fig 3c/Table S1]." (§13-N2)
- **(2026-08-03 SI 실물 검증에서 나온 문장)** "1000 K·200 ps AIMD 에서 최종 후보 8종 중 **Li 확산이 관측된
  것은 Li₃Sc₂(PO₄)₃ 한 종뿐**이고(Li MSD ~175 Å²), 2위와의 격차가 **20배 이상**이다 — 계면 반응성이 완벽한
  Li₃PO₄(0/0)는 오히려 **최하위(~0.3 Å²)** 였다[Kim 2026, Fig S4]." (§14-N4)
  → **"열역학 게이트로 8종을 좁혔다"보다 "열역학은 상위군만 만들고 판정은 수송이 했다"가 이 논문의 실제 구조다.**
- **(2026-08-03 SI 실물 검증)** "HT 스크리닝에서 Li–Li 연결성(≤3.5 Å) 서술자는 **국소 클러스터와 퍼콜레이션을
  구분하지 못한다** — 같은 논문의 정당화 그림에서 LPSCl 의 네트워크가 분리된 케이지 4개로 나오는데도
  LPSCl 은 비교 3종 중 실온 전도도가 최상급이다[Kim 2026, Fig S2]." (§14-N6, ⚠ 우리 쪽 해석)

---

## 13. 🔍 본문 실물 독립 검증 (2026-08-03)

**대상 실물**: `litdb/inbox/1. High-Throughput Discovery of Li3Sc2(PO4)3 as a Protective Coating for
Stabilizing Mid-Ni NCM Interfaces in All-Solid-State Batteries.pdf` — **inbox #1**, **사용자 분류 폴더 `이상욱`**
(= 성균관대 이상욱 교수 랩 논문 묶음; 교신저자 Sang Uck Lee, 심포지엄 덱 `talks/lee2026_skku_mlip_materials_design.md`와 같은 랩).
**13 pp, 네이티브 텍스트 레이어 보유**(스캔 아님) → 전문 재판독 + Fig 1–5 이미지 판독 + Fig 3b 막대 기하 픽셀 측정.
⚠ **이번 드롭에 SI(21 pp)는 없다.** 아래에서 "Table S1/S2/S3/S4 소환값"은 **2026-07-28 SI 정독분 그대로**이며
이번 검증 대상이 아니다 — 단, §4 표의 [V_red, V_ox] 는 **본문 Fig 3b 막대 기하로 독립 재현**됐다(N1).

### 13a. 전량 일치 확인 (불일치 0)
깔때기 수 **17,230 / 4,634 / 265 / 154 / 150 / 88 / 8** (Fig 1 + 본문 3.1–3.2 양쪽) · MP 버전 **2025.02.12** ·
게이트 임계 **V_ox ≥ 3.5 & V_red ≤ 2 V**, **ΔE_rxn ≥ −100 meV/atom**, **E_g ≥ 2 eV**, **Li–Li ≤ 3.5 Å**,
엄격단 **V_ox ≥ 4 V & ΔE_rxn ≥ −50 meV/atom** · VASP **5.4.4** · PAW · **PBE** · 잔여력 **< 0.04 eV/Å** ·
3d TM spin-polarized · NVT **Nosé–Hoover** · Γ-centered **1×1×1** · **Δt 2 fs** · **LAMMPS** ·
SevenNet **`7net-0` 사전학습**(fine-tune 언급 없음) · 계면 중심 **20 Å NVE** / 주변 **298 K NVT** ·
**1,000+ 원자 · 500 ps** · 표면 **NCM523(104) / LPSCl(100) / Li₃Sc₂(PO₄)₃(101)** ·
σ **γ 0.2 [0.01, 2.4] / α 0.006 [0.0008, 0.4] mS/cm** · **LiRb₂AsO₄ 6.5 V** · LiNbO₃ LPSCl 문턱 초과(탈락) ·
조성 범주 추이 **67/85/83 → 21/32/15**, **11/6/13 → 8/6/6** · LiH₂ClO AIMD 제외(H 열불안정) ·
Fig 5a 산물 **NiS_x·NiPS_x·PS₃·SO_x·NiO_x dissolution·P–O**, 단일 S **4a/4c** · 투고 **2026-04-17** /
수리 **2026-05-18** · 과제 **MOTIE P0022336** · 원자료 **figshare 30816767.v2** · 저자 소속(SKKU 화공 / 한양대 ERICA ×3) ·
Fig 4 MSD 200 ps @900 K(α ~50 / γ ~130–140 Å²) — **digest 기재와 전부 일치**.

### 13b. 교정 4건 (우리 digest 쪽 오류)
| # | 위치 | 우리가 적었던 것 | 실물 | 성격 |
|---|---|---|---|---|
| **C1** | §5 인용문 | "…the experimentally synthesized **α-**phase" | 원문에 **α 없음** — "the experimentally synthesized phase" | **원문에 없는 글자 삽입** = 인용 규율 위반. 게다가 원문 문장 자체가 자기모순(γ↔α 오식 의심) → **인용 금지 처리** |
| **C2** | §5 주석 | "구간 [0.01, 2.4]은 **Fig 4f 캡션에만** 있다" | 구간은 **본문 §3.3 (p.9 좌단)** 괄호 병기. Fig 4f 캡션엔 수치 0개(그림 안 주석만) | 위치 오귀속. 비판의 실체는 **초록·결론에서 구간이 탈락**한 것 |
| **C3** | §2 7단계 | "AIMD **200 ps** @1000 K" 단독 | 방법절 = **20 ps @1000 K**; §3.2 본문은 **같은 문단에서** "over 200 ps at 1000 K"와 "insufficient simulation timescale of **20 ps**"를 동시에 말함 | **논문 내부 모순**을 우리가 한쪽만 적어 감췄다 → 양쪽 병기로 수정 |
| **C4** | §3 AIMD | "800–1200 K, 100 K 간격" | 방법절 = **900–1200 K**, §3.3 본문·Fig 4f 캡션 = **800–1200 K** | **논문 내부 불일치**(외삽 구간의 하한이 갈림 = σ_RT 외삽에 직접 영향) |

### 13c. 신규 10건
1. **★ Fig 3b 수치 라벨 2개가 서로 바뀌어 있다 (LiCaPO₄ ↔ LiMgPO₄).**
   막대 기하를 픽셀로 측정해 8종 전수를 [V_red, V_ox]로 환산한 결과(원점·스케일은 Li₃Sc₂(PO₄)₃ 막대로 보정):

   | 조성 | 막대 기하 V_red | Table S1 | 막대 기하 V_ox | Table S1 | 막대 폭 | **인쇄된 라벨** |
   |---|---:|---:|---:|---:|---:|---:|
   | Li₃Sc₂(PO₄)₃ | 1.86 | 1.86 | 4.19 | 4.19 | 2.33 | 2.33 ✓ |
   | **LiCaPO₄** | 1.16 | 1.17 | 4.08 | 4.08 | **2.92** | **2.61** ✗ |
   | **LiMgPO₄** | 1.58 | 1.58 | 4.18 | 4.18 | **2.60** | **2.91** ✗ |
   | LiH₂ClO | 1.54 | 1.54 | 4.06 | 4.07 | 2.52 | 2.53 ✓ |
   | Li₃PO₄ | 0.68 | 0.69 | 4.19 | 4.19 | 3.50 | 3.51 ✓ |
   | LiB₃O₅ | 1.93 | 1.93 | 4.22 | 4.22 | 2.29 | 2.29 ✓ |
   | Li₃B₇O₁₂ | 1.29 | 1.30 | 4.22 | 4.22 | 2.92 | 2.92 ✓ |
   | Li₃B₁₁O₁₈ | 1.93 | 1.93 | 4.42 | 4.41 | 2.48 | 2.48 ✓ |

   막대 기하는 **8종 모두 Table S1 을 ±0.01 V로 재현**한다 → **틀린 것은 막대가 아니라 LiCaPO₄·LiMgPO₄ 두 줄의 인쇄 라벨**이다.
   Fig 3c(같은 그림·같은 행 순서)의 ΔE_rxn 색 서열은 Table S1과 일치하므로 **행 라벨 자체는 정상**, 결함은 3b 숫자에만 있다.
   → **우리 §4 표(SI 기준)가 옳다.** Fig 3b 를 스크린샷으로 인용하면 두 값이 뒤바뀐 채 전파된다.
2. **★ 최종 선택 물질이 8종 중 계면 반응성 꼴찌다.** Fig 3c + Table S1: Li₃Sc₂(PO₄)₃ = **−37.30**(NCM523, 8종 중 최악) /
   **−24.69**(LPSCl, 2위로 나쁨), 합산 **−62.0 meV/atom = 8종 중 최악**. 반면 Li₃PO₄는 **0/0**.
   → 이 깔때기의 최종 결정타는 계면 열역학이 **아니라** Li 전도도였다. 논문은 이 역설을 문장으로 쓰지 않는다.
   (우리 §4 의 "🔑 Li₃PO₄가 양쪽 0인데 최종 선택은 Li₃Sc₂(PO₄)₃" 를 **정량 서열로 승격**한 것)
3. **★ 열역학 게이트와 MLIP-MD 서사가 서로 충돌한다.** 같은 계면(Li₃Sc₂(PO₄)₃‖NCM523)에 대해
   Table S3는 분해산물(Ni₃O₄, Mn(Ni₃O₄)₂, Li₄MnCo₅O₁₂, Li₂Mn₃NiO₈, Li₃PO₄, Sc₂O₃)을 **명시**하고 ΔE_rxn = −37.3 인데,
   Fig 5b의 **298 K·500 ps** MD는 "negligible reactivity"라고 결론한다. **298 K·500 ps는 장벽을 넘기에 짧다** —
   "MD에서 안 깨졌다"가 열역학 예측을 반증하지 않는다. 논문은 두 결과를 나란히 놓고 **정합성 논의를 하지 않는다.**
   → 우리 M6/T3 설계 시 같은 함정: **닫힌계 ΔE_rxn 과 실온 MD 는 서로 다른 질문의 답**이다.
4. **Fig 2c 의 축 범위 자체가 §9(SE 쪽이 구속) 의 그래픽 증거다.** y축 ΔE_rxn(NCM523) = **−100…0**, x축 ΔE_rxn(LPSCl) = **−400…0**;
   265종의 점이 y ≈ 0 선에 몰려 있고 x 로만 길게 흩어진다. **LiNbO₃ 라벨 점은 −100 dashed line 의 왼쪽 바깥**(≈ x −105, y −7)
   = 탈락 — 본문의 "slightly exceeds the interfacial stability threshold with the LPSC"와 그림이 일치(우리 §7 기재 확인).
   Fig 2b 라벨 4종 위치도 확인: LiRb₂AsO₄ ≈ 6.7 V(최상단), Li₂SO₄ ≈ 4.8 V, Li₃PO₄ ≈ 4.4 V, LiAlO₂ ≈ 3.6 V.
5. **Fig 5 계면 모델 치수 전량** (우리 digest엔 (a)만 있었다): (a) NCM523 **3.7 nm** ‖ LPSCl **3.5 nm**,
   (b) NCM523 **3.7 nm** ‖ Li₃Sc₂(PO₄)₃ **2 nm**, (c) Li₃Sc₂(PO₄)₃ **2 nm** ‖ LPSCl **3.5 nm**; 모두 높이 **4 nm**.
   → **코팅층이 2 nm 단일 두께**다. 실제 코팅(수 nm~수십 nm)·두께 의존성·불연속 피복은 전혀 다루지 않는다.
6. **σ 비교 주장의 근거가 약하다.** "0.2 mS/cm, exceeding that of most oxide-type SSEs"의 비교군 [34–36]은
   **LLZO(Murugan 2007)** · Li₄GeO₄–Li₃VO₄(Kuwano & West 1980) · Zhang 2020 인데, LLZO 실측 RT σ가 이미 0.2–0.4 mS/cm 급이다.
   **외삽 중앙값 0.2 로도 "exceeding"이 아슬아슬**하고, 하한 0.01을 쓰면 성립하지 않는다. → §11-1 강화.
7. **인용 오류 의심 [70].** "(104) surface of fully lithiated NCM523, previously identified as the most stable
   configuration **[69, 70]**" 에서 [69] Garcia 2017(NCM 표면 구조·안정성)은 적절하나 **[70] = Liu et al.,
   "Reaction behaviors and mechanisms of in-situ carbothermal reduction in spent lithium batteries",
   Sep. Purif. Technol. 362, 131708 (2025)** 는 **폐배터리 탄소열환원** 논문 — 표면 안정성 근거로 부적절.
8. **참고문헌 DOI/연도 불일치 2건.** [61] Wu et al., *Langmuir* **40**, 11755 (**2024**) ↔ DOI `acs.langmuir.**5c**01234`,
   [62] Liu et al., *ACS Sustain. Chem. Eng.* **12**, 7598 (**2024**) ↔ DOI `acssuschemeng.**5c**02282`.
   ACS DOI 접미사 `5c` = **2025년 접수분** → 권·연도 표기와 어긋난다(둘 중 하나가 오기).
9. **[68] Matbench ≠ Matbench Discovery.** 본문은 SevenNet 을 "benchmarked on the **Matbench** platform [68]"이라며
   **Dunn 2020**(Matbench test set / Automatminer, npj Comput. Mater. 6, 138)을 인용하는데,
   uMLIP(SevenNet 포함)의 벤치마크는 **Matbench *Discovery***(별개 리더보드)다. 플랫폼 오인용.
10. **α·γ 가 같은 공간군(P2₁/c)이다** (Fig 4 캡션 실물 확인). 즉 **공간군으로는 두 상을 구분할 수 없고**,
    33배의 σ 차이는 **셀 metric(γ각 90° vs 125.6°)과 Li 부격자 연결성**에서 온다.
    → 우리가 MP/ICSD에서 상을 고를 때 **"공간군이 같으니 같은 상"** 이라고 넘기면 안 되는 실증 사례.

### 13d. 판정
- **digest 본체의 물리·수치 서술은 유지**된다. 교정 4건 중 3건(C1·C2·C4)은 **출처·위치·범위 표기**,
  1건(C3)은 **논문 내부 모순의 은폐**였다 — 결론을 바꾸는 수치 오류는 없었다.
- **§9(우리 M6를 뒤집는다)는 그대로 유효**하며, 이번에 Fig 2c 축 비대칭(N4)이라는 **본문 그래픽 근거가 추가**됐다.
- 신규 중 실무에 바로 걸리는 것: **N1(그림 라벨 오류 — 인용 시 SI 값을 쓸 것)**,
  **N2(최종 후보가 계면 꼴찌 — "계면 안정 코팅"으로 인용하면 과장)**, **N3(ΔE_rxn ↔ 실온 MD 는 다른 질문)**.

---

## 14. 🔍 SI 실물 독립 검증 (2026-08-03)

**대상 실물**: `litdb/inbox/1. Sup) High-Throughput Discovery of Li3Sc2(PO4)3 as a Protective Coating for
Stabilizing Mid-Ni NCM Interfaces in All-Solid-State Batteries.pdf` — **inbox #1-Sup**, **사용자 분류 폴더 `이상욱`**.
**21 pp**(표지 1 · 방법노트 eq1–8 3 pp · Fig S1–S7 7 pp · Table S1–S4 9 pp · 참고문헌 1 pp), 네이티브 텍스트
레이어 보유. **§13(본문 검증) 때 "이번 드롭에 SI 는 없다"고 유보했던 SI 소환값을 이번에 실물로 회수**한 것이다.

**이번 검증의 방법이 §13과 다른 점**: 눈으로 대조하는 대신 **Table S1 88행을 전부 기계 재입력**해
`db/properties/kim2026_tableS1_88_candidates.csv` 로 만들고, **논문이 글로 적은 깔때기 단계별 컷을 코드로
다시 적용**했다. 즉 "표의 숫자가 맞나"가 아니라 **"그 표에 그 컷을 걸면 그 답이 나오나"** 를 봤다.

### 14a. 전량 일치 확인
- **Table S1 = 정확히 88행.** 카테고리 내역 **M 21 · S 8 · N 6 · M+S 32 · M+N 15 · S+N 6 = 88**
  → **Fig S3 최종군 막대(21/8/6/32/15/6)와 행 단위로 일치**. 우리 §7 기재도 그대로 확인.
- **Fig S3 3군 전량**: ECW **67/11/6/85/83/13 = 265** → Phase stability **49/10/6/53/25/11 = 154**
  → Li network **21/8/6/32/15/6 = 88**. 세 합계 모두 본문 깔때기 수와 일치.
- **88행 전부 ECW = V_ox − V_red 항등 만족**(±0.01 V, 위반 0). 표 내부 산술 일관성 확인.
- **88행 전부 2–5단계 컷 만족** — V_ox < 3.5 **0건** · V_red > 2 **0건** · ΔE_rxn < −100(어느 한쪽이라도) **0건** ·
  gap < 2 **0건** · Li 네트워크 0개 **0건**. **표에 컷 위반 행이 하나도 없다** = 표는 필터 후 산물로 정직하다.
- **Table S2 8종 전량**(mp-ID·[V_red,V_ox]·ECW·ΔE_rxn 양쪽·gap·네트워크 수) = 우리 §4 표와 **완전 일치**.
- **Table S4** α/γ(E/atom −7.205 / −7.565 · a,b,c · γ각 90/125.6 · **양쪽 P2₁/c**) = 우리 §5 표와 완전 일치
  (§13-N10 "공간군으로 두 상을 구분 못 한다"도 SI 원본으로 재확인).
- **§9 근거 7행 전량 일치** — Li₂TiO₃ 0/−60.12 · Li₃TaO₄ 0/−47.80 · Li₃NbO₄ 0/−96.12 · Li₂SO₄ 0/−99.22 ·
  LiSrBO₃ 0/−95.69 · Li₂CO₃ 0/−83.80 · Li₃Na₅Ti₅O₁₄ 0/−96.10. **§9 는 SI 실물로 확정**.
- **★ §13-N1(Fig 3b 라벨 스왑) 확정.** 지난번엔 막대 픽셀 기하로만 잡았는데, 이번에 **Table S1·Table S2
  두 곳 모두 LiCaPO₄ ECW = 2.91 / LiMgPO₄ = 2.61** 임을 실물로 확인했다. 본문 Fig 3b 의 인쇄 라벨
  (LiCaPO₄ 2.61 / LiMgPO₄ 2.91)이 뒤바뀐 것이 맞다. **"추정"에서 "확정"으로 승격.**
- **Fig S7**: LPSCl 표면 에너지가 **(100) 최저** — 우리 §6 의 "LPSCl(100) 자체 표면안정성 계산" 기재 확인(수치는 N8).
- **Fig S5**: α 는 ✕ 표시로 경로 끊김, γ 는 보라 음영 Li 네트워크 연속 — 우리 §5 기재와 일치.
- **SI 참고문헌 3건은 DOI·권·연도 전부 정확** — [1] Ong 2013 *EES* 6, 148–156 (10.1039/C2EE23355J) ·
  [2] Richards 2016 *Chem. Mater.* 28, 266–273 (10.1021/acs.chemmater.5b04082) · [3] Miara 2015
  *Chem. Mater.* 27, 4040–4047 (10.1021/acs.chemmater.5b01023). → **본문 참고문헌 오류 3건(§13-N7·N8·N9)이
  SI 로는 전파되지 않았다** = 무너진 건 본문 후반 서지 관리뿐.

### 14b. 교정 6건 (우리 digest 쪽 오류)
| # | 위치 | 우리가 적었던 것 | 실물 | 성격 |
|---|---|---|---|---|
| **C1** | §11-2 | "AIMD **20 ps** 라 Li 확산을 못 봄, 최종은 200 ps 확장분" | **SI Fig S4 캡션 = "8 representative crystal structures, … during 200 ps at 1000 K"** | 확산이 안 보인 건 **200 ps 에서도** 안 보인 것 → **시간척도 변명이 성립하지 않는다**. 논문에 유리하게 읽어준 우리 서술을 되돌림 |
| **C2** | §3 ECW | "(Zhu 2015 계보). `zhu2015` digest로 확인" | SI 각주 = **[1] Ong 2013 + [2] Richards 2016** | 출처 오귀속. 형식 동일 주장은 유지, 인용 출처만 교체 |
| **C3** | §3 ΔE_mix | "(**Richards/Ong 2016 eq 2**)" | SI eq8 각주 = **[3] Miara 2015**; Richards 2016 은 ECW 쪽 각주 | 출처 오귀속 |
| **C4** | §4 Table S3 | **LiH₂ClO 행 자체가 없었다** | Stable / **Li₃PS₄, Li₃PO₄, LiHS, LiCl** | 누락 |
| **C5** | §4 Table S3 | LiMgPO₄ vs NCM523 을 "…" 로 생략 | **Li₂MgMn₃O₈, Ni₃O₄, Li₄MnCo₅O₁₂, Mg₆MnO₈, NiO, Li₃PO₄** | 생략 복원 |
| **C6** | §4 Table S3 | 붕산염 3종을 **한 행으로 병합**(생성물 동일 취급) | **Li₃B₁₁O₁₈만 다르다** — Li₄MnCo₅O₁₂ 가 없고 **Co₃(BO₃)₂ · Li₃B₇O₁₂** 가 있다 | 부당 병합. LiB₃O₅ = Li₃B₇O₁₂ 는 실제로 동일 |

### 14c. 신규 11건

1. **★★ 논문이 적은 6단계 컷 문구대로 Table S1 에 적용하면 최종 후보가 8종이 아니라 9종이다.**
   `V_ox ≥ 4 V AND ΔE_rxn ≥ −50 meV/atom(양쪽)` 을 88행에 코드로 걸면 —

   | 컷 | 생존 | 명단 |
   |---|---:|---|
   | **V_ox ≥ 4.00** (논문 문구 그대로) | **9** | Table S2 의 8종 + **Li₄B₇ClO₁₂** |
   | V_ox **> 4.00** (strict) | **8** | = Table S2 정확히 일치 |
   | V_ox ≥ 4.05 | **8** | = Table S2 정확히 일치 |

   빠진 9번째는 **Li₄B₇ClO₁₂ (mp-1222565, S+N)** — V_ox 가 표에 **"4"** 로만 찍혀 있고(다른 행은 `4.07`,
   `3.99` 처럼 소수 2자리), ΔE_rxn **−21.62 / 0**, gap 5.87, 네트워크 2. **표에 적힌 값만으로는 탈락 이유가 없다.**
   실제 컷이 strict(`>`)였거나 반올림 전 V_ox 가 4 미만이었을 텐데 **논문은 둘 다 말하지 않는다.**
   > 🔑 **우리 규율로**: 깔때기 문턱은 **부등호 방향과 유효자리까지** 적어야 재현된다. 우리 `tools/cascade/`
   > 게이트 문서에 이 형식을 강제할 것(`>= 4.00` vs `> 4.00` 을 코드와 문서에서 같은 기호로).
   > 그리고 **Li₄B₇ClO₁₂ 는 우리 쪽에서 볼 가치가 있다** — 붕산염 + Cl 계이고, 우리 cascade 6위 B₂O₃ 및
   > 우리 Cl-rich 축과 동시에 닿는 유일한 후보다(그들 8종엔 붕산염 3종이 있지만 전부 Cl 없음).

2. **★★ 6단계의 두 컷은 위력이 전혀 다르다 — ΔE_rxn 컷은 넉넉하고 V_ox 컷은 칼끝이다.**
   민감도를 코드로 쓸어본 결과:

   | 흔든 컷 | 8종 → |
   |---|---|
   | ΔE_rxn −40 / −50 / −60 | **8 / 8 / 8** (변화 0) — 생존자 최악이 −37.3, 탈락자 최선이 −62.1 로 **그 사이가 비어 있다** |
   | ΔE_rxn −70 | 10 (+Li₂Ta₂(OF₂)₃, Li₂B₃O₄F₃) |
   | V_ox 3.99 / 4.00 / 4.05 | **10 / 9 / 8** — **0.01 V 로 답이 바뀐다** |

   > 📌 **기준 조건 명시(2026-08-03 2차 재현에서 보강)**: 위 ΔE_rxn 행은 **V_ox 를 strict `> 4.00` 에 고정**한 것이다
   > (= Table S2 의 8종을 재현하는 유일한 변형). 논문 문구 그대로 `≥ 4.00` 을 쓰면 같은 행이 **9 / 9 / 8→11**
   > (−40/−50/−60 전부 9, −70 에서 11)이 된다 — **숫자는 하나씩 밀리지만 결론은 그대로**다:
   > ΔE_rxn 컷은 어디 놔도 안 바뀌고 V_ox 컷만 답을 정한다. **N1 과 N2 를 같이 인용할 때 이 조건을 빠뜨리면 표가 어긋나 보인다.**

   → **ΔE_rxn = −50 은 어디에 놔도 같은 답이 나오는 robust 한 컷**이고(값 선택이 임의여도 무방),
   **8종이라는 수를 실제로 정하는 건 V_ox 컷 하나**다. 논문은 두 컷을 대등하게 제시한다.
   > 🔑 우리 cascade 게이트 보고서에 **"컷별 민감도(±)를 같이 낼 것"** — 이 논문이 그걸 안 해서
   > 생긴 결과가 N1(9번째 후보 실종)이다. §10-3(컷 계층화)의 **실행 조건**이 하나 붙는 셈.

3. **★ Li₂NaPO₄ 가 0.01 V 차이로 잘린다.** mp-558045, **ΔE_rxn 0 / 0**(양쪽 완벽 = Li₃PO₄ 와 동급),
   gap 5.34, 네트워크 2 — 그런데 **V_ox = 3.99**. 컷이 4.00 이라 탈락한다.
   → "88 → 8" 은 물리적 절벽이 아니라 **문턱 부근 조밀 분포를 자른 것**이다. 이 논문의 8종을
   "선택된 8종"이 아니라 **"컷 위치에 민감한 상위군"** 으로 읽어야 한다.

4. **★★ Fig S4 가 이 깔때기의 진짜 결정 근거이고, 그 판정은 순위가 아니라 이분법이다.**
   200 ps @1000 K AIMD, Li MSD 도달 상한(그림 y축 판독):

   | 물질 | Li MSD 상한 (Å²) | 거동 |
   |---|---:|---|
   | **Li₃Sc₂(PO₄)₃** | **~175** | 단조 상승 (확산) |
   | Li₃B₁₁O₁₈ | ~8 | **계단형** — ~80 ps, ~130 ps 에 점프 (드문 hopping) |
   | LiCaPO₄ | ~2–5 | 상승하나 골격도 같이 (아래 5번) |
   | LiB₃O₅ | ~1.5 | 진동만 |
   | Li₃B₇O₁₂ | ~1.2 | 진동만 |
   | LiMgPO₄ | ~0.7 | 진동만 |
   | **Li₃PO₄** | **~0.3** | 진동만 |
   | LiH₂ClO | ✕ | H 이탈로 제외 |

   → **Li₃Sc₂(PO₄)₃ 와 2위 사이가 20배 이상**이다. "8종을 비교해 1등을 뽑았다"가 아니라
   **"1종만 전도체였고 나머지 6종은 1000 K·200 ps 에서 Li 가 안 움직였다."**
   > 🔑🔑 그리고 **Li₃PO₄ 가 최하위(~0.3 Å²)** 다. §13-N2 의 역설(계면 0/0 인 Li₃PO₄ 가 왜 탈락했나)의
   > **물리적 뒷면이 여기 있다** — 계면은 완벽한데 Li 가 안 통한다. 이 두 장(Fig 3c ↔ Fig S4)을 붙여야
   > 논문의 논증이 완성되는데 **논문은 붙이지 않는다.**

5. **★ LiCaPO₄ 의 MSD 는 골격 O 가 Li 와 같이 올라간다** (Li ~2–3, **O ~2.5 Å²**로 거의 겹침).
   Li 만 움직이는 다른 계와 모양이 다르다 — **Li 전도가 아니라 구조가 무너지는 신호**일 수 있는데
   논문은 구분하지 않는다.
   > 🔑 **우리 MLIP-MD 판정 규율에 추가할 것**: Li MSD 를 읽기 전에 **골격 원소 MSD 가 평평한지 먼저 확인**.
   > 우리 4계 MSD 그림(`tools/figures/fig_msd_4sys.py`)은 원소별로 그리긴 하는데 **명문 게이트가 없다.**

6. **★★ Fig S2 가 Li–Li 네트워크 서술자의 한계를 스스로 드러낸다.**
   서술자 정당화용으로 고른 3종의 ≤3.5 Å 네트워크 그림이 —
   **LPSCl = 분리된 케이지 4개**, LLZO = 하나의 3D 그물, LGPS = 1D 사슬 — 인데,
   **RT σ 는 LPSCl 이 셋 중 최상급**이다. 즉 이 서술자는 **"국소 클러스터"와 "퍼콜레이션"을 구분하지 못한다**
   (argyrodite 의 율속 단계인 **케이지 간 점프가 ~4 Å 로 컷 밖**이라 통째로 안 보인다).
   > 🔑🔑 **§10-2(두 번째 수송 대리지표로 채택 검토)의 채택 조건이 여기서 정해진다**: 이 서술자를 우리
   > 황화물 풀에 그대로 이식하면 **argyrodite 계열이 구조적으로 과소평가된다.** 쓰려면 (a) 컷을 4.0–4.5 Å 로
   > 올리거나 (b) **퍼콜레이션 판정을 붙여야** 우리 BVSE 채널%와 같은 질문의 답이 된다.
   > (같은 랩 `kim2025_li3ycl6` 의 Li–Li 인접거리 3.2–3.5 Å 서술자도 같은 가족·같은 한계.)

7. **★ NCM523 모델의 실제 조성이 523 이 아니다.** Fig S6 이 셀 화학식을 그림 안에 적어놨다 —
   **Li₄₈Ni₂₄Co₉Mn₁₅O₉₆** (192원자, Li:TM:O = 48:48:96 = 완전 리튬화 LiTMO₂ ✓).
   TM 비율은 **Ni 0.500 / Co 0.1875 / Mn 0.3125** 로, 정확한 523(Co 9.6·Mn 14.4개)을 **정수로 반올림**한 것이다
   (Co 상대 −6.3 %, Mn 상대 +4.2 %). **논문은 이 근사를 언급하지 않는다.** 또한 그림상 **TM 배열은 단일 배열**
   (SQS·앙상블·배열 평균 없음).
   > 🔑 우리 disorder ensemble 규율의 대비점. 우리가 "그들은 무질서 처리 없음"이라 적어둔 §8 항목에
   > **양극측 조성 근사까지 포함**된다.

8. **LPSCl 표면 에너지 실측치 (Fig S7)** — `E_surf = (E_slab − n·E_bulk)/2A`:

   | 지수 | (100) | (021) | (111) | (110) |
   |---|---:|---:|---:|---:|
   | eV·nm⁻² | **0.61** | 0.82 | 1.27 | 1.74 |
   | ≈ J·m⁻² | 0.098 | 0.13 | 0.20 | 0.28 |

   **(100)이 최저** → 계면 MD 표면 선택 근거 확인(우리 §6 기재의 정량 뒷받침).
   ⚠ **4개 지수만 샘플링**((010)·(211) 등 없음)하고, 슬랩 두께·진공·완화 조건·종단면 선택을 SI 가 밝히지 않는다.
   > 🔑 우리 슬랩 트랙에 **외부 대조값**으로 쓸 수 있다(우리 `verified-carry` 슬랩과 같은 물질·같은 지수).
   > 단 절대값 대조 전에 종단면 정의부터 맞춰야 한다.

9. **eq1 이 인쇄된 형태로는 MSD 가 아니다.** SI 는 `MSD = (1/N)Σᵢ⟨[rᵢ(t+t₀)]² − [rᵢ(t₀)]²⟩` 로 적었는데,
   MSD 는 `⟨[rᵢ(t+t₀) − rᵢ(t₀)]²⟩` 다 — **제곱의 차 ≠ 차의 제곱**(전자는 원점 의존이고 변위의 척도가 아니다).
   Fig S4 의 선형 증가 곡선은 정상이므로 **식자 오류**로 판단되나, **원식을 그대로 옮겨 쓰면 안 된다.**
   부수: **eq2 의 d(차원)를 정의하지 않는다** — `D = MSD/(2dt)` 에서 d=3 인지 방향분해인지 불명.

10. **Fig S3 에 band gap 단이 통째로 빠져 있다.** 히스토그램은 **ECW(265) → Phase stability(154) →
    Li network(88)** 3군만 그린다. 150 종이 남았던 gap 단이 그림에서 사라진 것은
    **저자들 스스로 그 단을 보고할 가치가 없다고 본 정황** = 우리 §10-4(band gap 게이트 vacuous 판정의 외부 지지)의
    **두 번째 근거**. 부수: 2군 라벨이 본문 용어("interfacial stability")가 아니라 **"Phase stability"** 로 용어가 갈린다.

11. **"방사성 원소 제외"(1단계) 정의에 구멍이 있다.** Fig S1 의 색 분류에서 보라(=방사성, 제외)는
    Fr·Ra·Ac·Th–Lr·104–117 뿐이고, **Tc(43)는 파랑(금속) · Pm(61)은 파랑 · Po(84)는 초록(준금속) ·
    At(85)는 빨강(비금속)** 으로 칠해져 있다. 이 넷은 **안정 동위원소가 없는 방사성 원소**다.
    → 1단계 필터가 **Tc·Pm 함유 MP 산화물을 걸러내지 못한다**(최종 88종 안엔 없지만 4,634 → 265 구간에는
    남아 있었을 수 있고, 논문은 그 중간 명단을 공개하지 않는다).
    > 🔑 **우리 cascade 의 제외 원소 목록도 같은 점검이 필요**하다 — "방사성"을 악티나이드+초우라늄으로만
    > 잡으면 Tc·Pm·Po·At 이 새어 들어온다.

### 14d. 2차 재현 (같은 날, 독립 재실행)

§14 를 커밋하기 전에 **PDF 에서 텍스트·그림을 새로 다시 뽑아** 위 기재를 재검했다(전 단계 산물을 재사용하지 않음).

- **CSV ↔ PDF 기계 대조**: Table S1 을 재추출해 **mp-ID 를 키로 88행 대조 → 값 불일치 0**
  (정규식으로 84행 자동 파싱 + 페이지 12 상단 4행(mp-558083·558054·1194523·2931)은 조판 줄바꿈 때문에
  수동 대조). 카테고리 집계 **M 21·S 8·N 6·M+S 32·M+N 15·S+N 6 = 88** 재확인,
  **ECW = V_ox − V_red 항등 위반 0**, 2–5단계 컷 위반 0 — 14a 기재 그대로.
- **컷 재현 재실행**: `≥4.00` → **9종**(9번째 = Li₄B₇ClO₁₂), `>4.00` → **8종**, `≥4.05` → **8종**,
  `≥3.99` → **10종**(+Li₂NaPO₄) — **N1·N2·N3 전부 재현**.
- **그림 재렌더 판독**(200 dpi 신규 렌더): **Fig S4** 8패널 y축 상한 175 / 8 / 5 / 1.50 / 1.2 / 0.7 / 0.30 과
  Li₃B₁₁O₁₈ 의 ~80·~130 ps 계단, **LiCaPO₄ 의 O(보라)가 Li 와 겹쳐 상승**, 캡션 "200 ps at 1000 K" — **N4·N5 재확인**.
  **Fig S2** LPSCl 케이지 4개 / LLZO 3D 그물 / LGPS 1D — **N6 재확인**. **Fig S6** `Li₄₈Ni₂₄Co₉Mn₁₅O₉₆` 표기와
  캡션 `LiNi₀.₅Co₀.₂Mn₀.₃O₂` 의 불일치 — **N7 재확인**. **Fig S7** 0.61 /(110) 1.74 /(111) 1.27 /(021) 0.82 eV·nm⁻² —
  **N8 재확인**(⚠ 그림의 x축 배열 순서는 (100)–(110)–(111)–(021) 이고, 우리 §14c-8 표는 **에너지 오름차순으로 재정렬**한 것).
- 재현 스크립트: `tools/litdb/kim2026_tableS1_transcribe.py` (CSV 생성 원본).

### 14e. 판정
- **SI 소환값은 전량 실물로 회수됐다** — Table S1(88행)·S2·S3·S4·Fig S3 수치가 우리 기재와 일치하고,
  **§9(SE 쪽이 구속) 근거 7행이 SI 실물로 확정**, **§13-N1(Fig 3b 라벨 스왑)이 추정에서 확정으로 승격**됐다.
- 교정 6건 중 결론을 건드리는 건 **C1 하나**(시간척도 변명 철회 → §11-2 강화). 나머지 5건은 출처·누락·병합.
- **가장 큰 수확은 §14c-1·2·4** — 이 세 개가 같은 이야기의 세 면이다:
  깔때기의 마지막 단은 **적힌 대로 재현되지 않고(9종)**, **실제로 자르는 건 V_ox 컷 하나이며(칼끝)**,
  **진짜 결정은 컷이 아니라 Fig S4 의 20배 절벽에서 났다.**
  → 즉 **이 논문의 "8종"은 결론의 근거가 아니라 서사 장치**다. 인용할 때 "엄격 기준으로 8종을 골랐다"가
  아니라 **"고전압·저반응 상위군에서 AIMD 로 유일한 전도체를 찾았다"** 로 쓸 것.
- 실무에 바로 걸리는 것: **N6(Li–Li 네트워크 서술자를 우리 황화물에 그대로 쓰면 안 된다 — §10-2 보류 사유)**,
  **N5(골격 MSD 게이트 신설)**, **N2(컷 민감도 동반 보고)**.
