Repository: yonghoon7153-source/Yonghoon-DEM-DFT

# 📚 LITDB — 문헌 단일 시스템 (**SE·DFT 축 + DEM·MPM 축, 두 트랙**)

> **앞으로 논문은 여기서만 본다.** 여러 곳(db/literature, kb/papers, db/properties, Excel)에 흩어진 문헌을 한 곳에서 생각·참고·비교하기 위한 통합 MD 시스템.

## 왜 트랙이 둘인가
`INDEX.md` 는 argyrodite 전해질 축이라 접촉역학·MPM·건식전극 digest 가 들어갈 자리가
없다. 그래서 한때 64편이 **어느 인덱스에도 없었다**(open_items #7). 축을 나눠 그 구멍을
닫았고, 한 분모로 세면 “159편 중 98편 미언급” 같은 **가짜 미결**이 나온다
(`comparison_vs_ours.md:8`). 분리는 실측 근거가 있는 결정이다 — 합치지 말 것.

⚠ 이 표의 **편수는 적지 않는다.** 손으로 쓴 수는 반드시 낡는다(README 자신이 세 번 틀렸다).
현재값은 `python3 tools/litdb/build_index.py --check` 로 본다.

File: litdb/papers/kim2026_li_argyrodite_sei_reactive_md.md (part 1 of 2)
# Deciphering Li₂S-like SEI Formation Mechanism at Li/Argyrodite Anodic Interfaces via Large-Scale Machine-Learned Reactive Dynamics — Ji Seon Kim (SSRN preprint 2025/2026)

> slug `kim2026_li_argyrodite_sei_reactive_md` · DOI `n/a` · **SSRN abstract 6020397** (`https://ssrn.com/abstract=6020397`) ·
> type `MLIP(MTP) reactive MD + DFT/AIMD(훈련용)` · PDF 업로드 `82ea256b/ff478144` (`3._Deciphenamics.pdf`, **본문 26 pp**) ·
> digested `2026-07-28` · status ✅ (본문 26 pp 전문 정독 + Fig 2–5 페이지 렌더링 판독; **SI 미확보**)
>
> 🔍 **본문 실물 독립 검증 `2026-08-04` — 교정 6 · 신규 14 (§21)**. 실물 =
> `litdb/inbox/3. Deciphering Li₂S-like SEI Formation Mechanism at LiArgyrodite Anodic Interfaces via
> Large-Scale Machine-Learned Reactive Dynamics.pdf` — **inbox #3 · 사용자 분류 폴더 `이상욱`**
> (= 성균관대 이상욱 교수 랩 묶음; #1 = `kim2026_hts_li3sc2po43_coating_midni_ncm`, #2 = `lee2024_multicomponent_argyrodite_mixed_oxidation_mtp`).
> 5.74 MB · **26 pp** · 네이티브 텍스트 레이어 보유 → 전문 재판독. 업로드본(`ff478144`)과 **동일 판본**.
> **⚠ SI(Sup) 파일은 이번 투입분에도 없다** — §19 미해결 목록 그대로 유효 (게다가 프리프린트 자체의
> "Supplementary data … can be found online at:" **링크가 공란**이다 → §21 N8).
>
> **저자** Ji Seon Kim^a, Ji Hoon Kim^a, Byeongsun Jun^b, Yong Jun Jang^b, **Sang Uck Lee^a\*** —
> ^a 성균관대 화학공학 · ^b **현대자동차 (화성)** · 교신 `suleechem@skku.edu`
> 과제: MOTIE **P0022336**, **RS-2024-00437260** + **Hyundai Motor Company**
> 원자료(figshare): `10.6084/m9.figshare.30272386.v1` · PDF 메타 작성 2025-12-03 / 수정 2026-01-05
>
> ## ⛔⛔ **PREPRINT — peer review 미통과**
> 논문 매 페이지 하단에 *"This preprint research paper has not been peer reviewed."* 가 박혀 있다.
> **본 digest에서 인용하는 모든 수치·주장은 반드시 "[Kim SSRN preprint, 미심사]" 를 병기할 것.**
> 저널명은 본문 어디에도 없다 — 심포지엄 덱의 *"Chem. Eng. J. under review ⛔→ **J. Power Sources (revision)**"* 는 **덱 표기이지 논문 표기가 아니다**
> (Elsevier CRediT/서지 양식이라 Elsevier 투고본으로 보이나 **확인 불가**).
>
> 🔑 **이 논문 = `kb/open_items.md` T3 의 프로토콜 원본.** 우리는 Li 음극 계면 반응 MD가 **완전 공백**이고,
> 심포지엄 덱(`litdb/talks/lee2026_skku_mlip_materials_design.md` §6)에서 뽑아둔 재현 표적 3종이 전부 이 논문에서 나왔다.
> 그리고 **덱 값 중 D 두 개의 자릿수가 틀렸다** (§14).
> 🔑 **`papers/kim2024_mtp_argyrodite_disorder_gb.md` 의 직계 후속** — 그 논문이 이 논문의 ref [35]이고,
> functional(optB88-vdW)·하이퍼파라미터(R_cut/lev_max)·벌크 D 기준값(1.6e-7)을 전부 거기서 상속한다.


> elements: Cl Li P S
> methods: arrhenius, bader, cohp, dft, dos, elf, esw, functional, kpoint, md, mlip, msd, neb, pdos, pseudo

---

## 0. 이 digest를 읽는 법

이 논문의 질문은 하나다: **"Li 금속과 Li₆PS₅Cl이 그냥 닿아 있으면 나노초 스케일에서 무슨 일이 벌어지나?"**
답도 하나다: **PS₄가 깨져 S-rich 비정질층이 되고, 그 안에서 Li₂S 결정이 핵생성·성장해 스스로를 막는다(자기 부동태화).**

우리 캠페인과의 접점은 네 개다.
1. **T3 프로토콜** — 셀 구성·관측량·시간 스케일의 원본 (§4, §15).
2. **T1 γ 수치 기준** — active learning의 γ_select/γ_break 실수치가 여기 있다 (§3.4). 우리가 기다리던 값.
3. **T5 영역분해 MSD** — 그런데 이 논문의 구현에 **창(window) 문제**가 있다. 우리가 배울 것과 피할 것이 같이 있다 (§7).
4. **SEI 전자절연 축** — 이 MD는 **전자를 안 본다.** 우리 `sei_products.json`(gap 기반 절연 판정)이 정확히 그 반쪽을 채운다 (§16-1).

> ⚠ **SI(Fig S1–S12, Table S1–S2) 미확보.** 훈련셋 계별 개수(Table S1), 계면 에너지 표(Table S2),
> Li–S/Li–P 배위 지도(S6), P/Cl 분포(S9), 코팅계 SEI 두께 시간추이(S12)가 전부 SI에 있다.
> 본 digest는 **본문 + Fig 2–5 렌더링 판독**만으로 작성했고, SI가 필요한 항목은 §19에 목록으로 남긴다.

---

## 1. 한 줄 요약

optB88-vdW로 라벨링한 **MTP(moment tensor potential)** 에 **active learning(γ_select 2 / γ_break 10→5→2)** 을 얹어
**Li(100) | Li₆PS₅Cl(100)** 계면을 **~7,000원자·20 ns (350 K NVT)** 및 **16 nm Li | 20 nm LPSC·50 ns** 로 돌려,
① **즉시 시작되는 PS₄ 분해 → ~6 nm S-rich 비정질층**, ② **~11 ns 에 그 안에서 Li₂S-유사 결정 핵생성 → ~5 nm 성장**,
③ **결정층 형성과 동시에 PS₄ 분해가 멈춤(자기 부동태화, 20층 → 6층에서 plateau)** 을 보이고,
대형 모델에서 **~11 nm interphase**(실험 cryo-TEM ~12 nm와 자릿수 일치)를 재현한 뒤,
**S 중간층 3 nm 를 미리 깔면 SEI가 11 → 6 nm 로 얇아지고 PS₄ 잔존이 18층 → 34층으로 늘어난다**는 설계 처방을 제시한다.

---

## 2. 메타 / 계보 — 어디에 서 있는 논문인가

| 항목 | 내용 |
|---|---|
| 계 | **Li 금속(Im3̄m) ‖ Li₆PS₅Cl (argyrodite)** 이종계면. 여기에 **S 중간층** 변형 1종 |
| 질문 | ① SEI의 원자 구조는 정확히 무엇인가 ② 어떤 경로로 만들어지는가 ③ **의도적으로 제어할 수 있는가** |
| 방법 | MTP-MLIP reactive MD (LAMMPS) + 훈련용 DFT/AIMD (VASP) |
| **직계 선행 (같은 그룹)** | **ref [35] = `papers/kim2024_mtp_argyrodite_disorder_gb.md`** (Nano Energy 2024, 124, 109436). optB88-vdW 선택 근거·R_cut/lev_max 최적값·벌크 D 1.6e-7 을 전부 여기서 상속 |
| 경쟁 선행 (외부) | **ref [27] Ren 2024 EES** (DeepMD, Li‖**Li₃PS₄**, "비정질→Li₂S-rich 2단계") · **ref [28] Chaney 2024 ACS AMI** (MTP, Li‖LPSC, "비정질화 후 결정화 2단계") — **두 논문이 이미 같은 2단계 기구를 보고했다.** 이 논문의 자기 차별화 = *"prior works focused on spontaneous formation, offering limited insight into detailed atomic structure, formation pathway, or **strategies for interfacial control**"* → 차별점은 **기구 자체가 아니라 ③ 제어(S 코팅)** |
| 인접 선행 | ref [25] Wang/Canepa 2022 JMCA (SEI 산물 Li₃P·Li₂S·LiCl 자체의 Li 수송) · **ref [26] = M.L. Holekevi Chandrappa, J. Qi, C. Chen, S. Banerjee, S.P. **Ong**, "Thermodynamics and Kinetics of the **Cathode–Electrolyte Interface** in All-Solid-State **Li–S** Batteries", JACS 144 (2022) 18009–18022** (2026-08-04 서지 확정 — 이전 표기 "S₈‖Li₃PS₄ 계면"은 우리 축약이었다) · ref [13] Cheng/Goddard 2017 ACS EL (QM reactive dynamics, Li‖LPSCl) · ref [14][15] Golov & Carrasco (AIMD, bare/coated Li‖LPSCl) |
| **★ 방법 계보 (2026-08-04 정정)** | **passive + active 2단계 학습 전략 자체는 ref [26](Ong 그룹)에서 가져왔다** — §2 원문 *"We adopted a two-step learning strategy…[26]"* + *"further supporting their applicability to interfacial studies.[26]"*. **ref [35](kim2024)에서 상속한 것은 optB88-vdW 선택 근거와 하이퍼파라미터(R_cut 6 Å·lev_max 16)뿐**이다. 즉 이 논문 = **[35]의 물질·정확도 셋 + [26]의 계면 학습 전략** 합성 (§21 C2) |
| 실험 대조 | **ref [49] Luo 2022 ACS Energy Lett. 7, 3064–3071** — "single Li dendrite ‖ sulfide electrolyte" **cryo-TEM interphase** (§9) |
| 도구 스택 | VASP 5.4.4 + LAMMPS + MTP(MLIP 패키지 계열, 명시 없음) |
| 자체 실험 | **없음** (순수 계산) |

---

## 3. ★★ MTP 훈련 프로토콜 전수 — T1이 기다리던 부분

### 3.1 DFT 레퍼런스 설정

| 항목 | 값 | 비고 |
|---|---|---|
| code | **VASP 5.4.4** | MD는 LAMMPS |
| 구조 최적화 functional | **PBE (GGA)** + **PAW** | 격자상수·내부좌표 full relax |
| 힘 수렴 | **< 0.04 eV/Å** | kim2024와 동일(느슨한 편) |
| k-points | **2 × 2 × 1 Monkhorst–Pack** | ⚠ kim2024는 2×2×2. **⛔ 2026-08-04 정정**: 원문은 이 메시를 *"The **bulk and slab structures** used for generating the training set…"* 한 문장에 묶어 적용한다 → **벌크에도 2×2×1** 이다. "슬랩이라 z 1점"은 우리 추론이었고 **본문이 그렇게 말하지 않는다**. 입방 argyrodite 벌크를 비등방 메시로 최적화한 셈 (§21 C1) |
| ecut | **520 eV** | kim2024는 500 eV |
| 진공 | 슬랩 모델 **z 방향 15 Å** | |
| **훈련 라벨 functional** | **optB88-vdW single-point** | ★ 핵심. §3.2 참조 |

> 🔑 **샘플링 PES ≠ 라벨링 PES.** 구조 생성(최적화·AIMD)은 **PBE**, 에너지/힘/응력 라벨은 **optB88-vdW single-point**다.
> 흔한 관행이고 치명적이지는 않지만, **훈련 구조 분포가 PBE PES를 따라 생성됐다**는 점은 기록해 둘 것
> (optB88 PES에서 중요한 영역이 PBE 궤적에 덜 방문됐을 수 있음). 논문은 이 점을 논의하지 않는다.

**optB88-vdW 선택 이유 (원문 §2.2)**: *"reliably describes van der Waals interactions and structural site disorder,
and its accuracy in reproducing the experimentally measured ionic conductivity of halogenated Li-argyrodite systems
has been systematically validated in previous studies.[35]"* → **선택 근거 전체가 ref [35] = kim2024 상속**이다.
이 논문 안에서 functional 비교를 새로 하지는 않는다.

### 3.2 Passive learning 훈련셋 (§2.1) — 계별 산수

**대상 구조**: Li 벌크 (Im3̄m) + **ordered/disordered argyrodite(LPSC) 벌크** + 슬랩 모델 (Fig S1a, b)

| 소스 | 조건 | 추출 | 개수 (계당) |
|---|---|---|---:|
| **벌크 AIMD** | NVT **Nosé–Hoover**, **300 / 600 / 900 / 1200 / 2000 K**, 각 **30 ps** | 0.2 ps 간격 150 스냅샷/온도 | **750** |
| **부피 strain** | 위 5온도에서 3 ps 간격 10 스냅샷 → 각각 **11가지 부피 strain (±10 %, 2 % 간격)** | 110/온도 | **550** |
| **슬랩 AIMD** | 같은 5온도, **10 ps** | 0.1 ps 간격 100 스냅샷/온도 | **500** |
| | | **계당 합** | **1,800** |

**§2.2 원문**: *"The **5,400** snapshot structures generated in the preceding AIMD step were used for single-point DFT
calculations with the optB88-vdW functional."*

> 📐 **우리 재구성**: 1,800 × **3 = 5,400**. 계 3종(**Li 금속 / ordered LPSC / disordered LPSC**)이면 정확히 맞는다.
> 원문은 *"The detailed numbers for each system are summarized in **Table S1**"* 라고만 하고 계 목록을 열거하지 않는다.
> **Table S1 미확보 → 3계 분해는 우리 산수이며 확정 아님**(다른 조합, 예컨대 슬랩을 별도 3종으로 세는 경우도 5,400이 된다).
>
> ✅ **2026-08-04 실물 재판독으로 신뢰도 상향(확정은 아님)**: §2.1 원문이 대상 벌크를
> *"DFT-optimized **bulk structures of Li (Im3̄m) and ordered/disordered Argyrodite (LPSC)**, and slab models"*
> 로 **정확히 3종 열거**한다 → "3계 × 1,800" 독법이 본문 문장 구조와 일치한다.
> ⚠ 동시에 **논문 자체의 서술 결함**이 드러난다: 각 단계 수치를 *"a **total** of 750 structures"* ·
> *"**In total**, this procedure generated 550"* · *"generating 500 structures"* 처럼 **총계로** 쓰는데
> 그 합은 1,800 이고 §2.2의 5,400 과 **정확히 3배** 어긋난다. 즉 원문의 "total"은 실제로는 **계당 값**이다.
> (Table S1 이 있어야 최종 확정 — §19-1 유지.)

**2000 K 가 훈련셋에 있는 것이 특징이다.** kim2024는 300–1200 K였다. 반응성 계면(결합 절단·비정질)을
다루려면 훨씬 고에너지 배위가 필요하다는 판단으로 읽힌다 — **우리 T4(반응좌표 검증셋) 설계에 직접 시사점**.

### 3.3 MTP 하이퍼파라미터 (§2.3) — kim2024 대비 "고정밀 셋"으로 갈아탐

| 항목 | **이 논문** | kim2024 (선행) | 해설 |
|---|---|---|---|
| **R_cut** | **6 Å** | 5 Å | |
| **lev_max** | **16** | 8 | kim2024 Fig S2에서 lev 8=1일 / 12=3.5일 / 16=**9일** → 이 논문은 **~10× 비용 셋** 채택 |
| E : F 가중 | **100 : 1** | 100 : 1 (GB는 100:1:0.01 응력 포함) | 동일 |
| train : valid | **9 : 1** | 9 : 1 | 동일 |
| **MAE (E)** | **< 10 meV/atom** | 2.5–2.9 meV/atom | **이 논문이 4배 나쁨** |
| **MAE (F)** | **~0.1 eV/Å** | 0.066–0.075 eV/Å | **이 논문이 ~1.4배 나쁨** |

원문: *"Earlier studies have shown that, in terms of accuracy, the optimal hyperparameter set was identified as
R_cut = 6 Å and lev_max = 16.[35] Therefore, in this work we adopted these hyperparameters."*

> 🔑 **해석 (중요)**: **모델을 더 크게 썼는데 MAE는 더 나쁘다.** 모순이 아니라 **문제가 더 어려워서**다 —
> 훈련셋에 Li 금속 + 계면 + **2000 K** + **±10 % strain** + 반응(결합 절단) 배위가 들어갔다.
> 그 대가로 **"kim2024가 실험으로 검증한 그 MTP"와 이 논문의 MTP는 같은 모델이 아니다.**
> §13(절대값 인용 판정)의 핵심 근거가 여기다.
>
> ✅ 부수 확인: kim2024 본문·Fig S2/S3에 있던 **힘 단위 "meV/Å" 오기가 이 논문에는 없다** (일관되게 eV/Å).

### 3.4 ★★★ Active learning — γ 수치 기준 (§2.4) : **T1 Q3 해소**

**초기 계면 모델 구축**
- **250원자 미만**의 작은 계면 모델을 **여러 Li·argyrodite 슬랩 조합**으로 생성
- **평균 절대 strain 최대 10 %** 허용 (격자 부정합 흡수)
- **DFT 계면에너지 (Table S2)** 비교 → **Li(100) | LPSC(100) 이 최저** → **최종 모델로 선택** (Fig S1b)

**Active learning MD 스캔**
- **온도 4점**: **300 / 500 / 700 / 900 K**
- **등방 strain 3점**: **−5 % / 0 % / +5 %**
- → **12개 조건**에서 MD를 돌리며 외삽등급이 높은 배위를 preselection pool에 자동 적재 → optB88 single-point → 재학습

**★ 외삽등급 문턱 (원문 그대로)**
```
γ_select = 2                     (재학습 대상으로 선별할 문턱, 고정)
γ_break  = 10 → 5 → 2            (MD 중단 문턱, 단계적으로 조임)
```
> *"In this work, γ_select was set to 2, while γ_break was gradually reduced from 10 to 5 and finally to 2
> to ensure stable convergence."*

**수렴 판정 기준 4종 (원문)**: ① MD에서 모델이 안정 ② **낮은 외삽 빈도** ③ 에너지 검증오차 충분히 낮음 ④ 힘 검증오차 충분히 낮음.

| | 이 논문 (계면) | kim2024 (GB) | 해석 |
|---|---|---|---|
| γ_select | **2** | 5 | **2.5배 엄격** |
| γ_break | **10 → 5 → 2** | 20 | **최대 10배 엄격**, 게다가 단계적 |

> 🔑🔑 **최종 단계에서 γ_break = γ_select = 2 인 것이 이 프로토콜의 핵심 장치다.**
> 이 상태에서 MD가 끝까지 돌아간다는 것은 **"프로덕션 궤적 전체가 γ ≤ 2 영역 안에 있었다"** 는 뜻 —
> 즉 **γ_break를 수렴 판정 지표로 전용**한 것이다. 훈련 절차가 아니라 **검증 절차**로 쓰였다.
> **우리 T1이 그대로 베낄 수 있는 논리 구조가 이것이다** (단 γ 자체는 이식 불가 — §15-T1 참조).

### 3.5 검증 (§2.5)

1. **회귀 검증 (Fig S2)**: MTP 예측 E/F vs 레퍼런스 DFT — MAE ~10 meV/atom, ~0.1 eV/Å
2. **★ 계면 궤적 검증 (Fig S3)**: **1 ns MD @ 350 K → 20 ps 마다 스냅샷(≈50개) → DFT single-point 재평가** → 일치 확인

> 🔑 **(2)가 우리 T4의 완성형 템플릿이다.** 우리는 학습을 안 하므로 훈련에는 못 쓰지만,
> **"UMA로 1 ns 계면 MD → 20 ps 간격 스냅샷 → QE single-point 대조"** 는 **그대로 실행 가능**하고
> **T3 착수 전 필수 게이트**로 삼아야 한다 (우리 UMA는 Li 금속‖황화물 반응 영역에서 검증된 적이 없다).

---

## 4. MD 프로덕션 설정 (§3.1, §3.3, §3.4)

| 항목 | **모델 A (기준)** | **모델 B (실험 스케일)** | **모델 C (S 코팅)** |
|---|---|---|---|
| 구성 | Li **6 nm** ‖ LPSC **10 nm** | Li **16 nm** ‖ LPSC **20 nm** | Li **16 nm** ‖ **S ~3 nm** ‖ LPSC **20 nm** |
| 계면 | **Li(100) ‖ LPSC(100)** | 동일 | 동일 |
| 원자 수 | **~7,000** | **본문 미명시** | **본문 미명시** |
| 앙상블 / T | **NVT, 350 K** | **본문 미명시** (350 K 추정) | **본문 미명시** |
| 시간 | **20 ns** | **50 ns** | **50 ns** |
| **Δt** | **본문 미명시** | 〃 | 〃 |
| thermostat (LAMMPS) | **본문 미명시** (AIMD만 Nosé–Hoover 명시) | 〃 | 〃 |
| **시드 수** | **1 (반복 언급 없음)** | **1** | **1** |
| 오차막대 | **없음** | **없음** | **없음** |
| 에너지 수렴 확인 | Fig S4 (퍼텐셜에너지 시간추이) | 미명시 | 미명시 |

> 📐 **우리 역산 (횡단면적)**: 모델 A가 ~7,000원자이고 두께가 Li 6 nm + LPSC 10 nm이면,
> LPSC 원자밀도 ≈0.054 Å⁻³·Li bcc ≈0.046 Å⁻³ 로 **횡단면 ≈ 850 Å² ≈ 2.9 nm × 2.9 nm**가 나온다.
> 심포지엄 덱의 *"3 nm × …"* 표기와 정합. **단 본문에 없는 값이므로 우리 추정치임을 명시하고 쓸 것.**

> ⚠ **무질서 배열 (우리 Q2)**: 훈련셋에는 *"ordered/disordered Argyrodite"* 둘 다 들어갔다고 §2.1에 명시돼 있다.
> 그러나 **프로덕션 계면 모델이 어느 4a/4c 배열인지는 본문에 없다** (Fig S1b / Table S2 필요).
> → **Q2는 "훈련은 양쪽, 프로덕션은 미명시"로 부분 해소.** §19 참조.

---

## 5. 결과 ① — SEI 형성의 시간 궤적 (Fig 2, Fig 3a)

**Fig 2 패널**: Initial / **1 / 6 / 11 / 16 / 20 ns** (Li 보라·S 노랑·P 파랑·Cl 초록·PS₄ 다면체 파랑)

| 시각 | 관측 |
|---|---|
| **t = 0** | 두 결정상 직접 접촉 (Li 6 nm 위 / LPSC 10 nm 아래), 정렬 상태 |
| **즉시 (t ≳ 0)** | **계면에서 PS₄ 사면체 분해 시작.** 구동력 = *"strong chemical potential gradient"* → Li이 티오포스페이트에 삽입되며 사면체 골격을 불안정화 |
| **1 ns** | 파란 박스 = **Amorphous**. Li·P·S·Cl 혼합 무질서층. 계면에서 국소 시작 → LPSC 벌크 쪽으로 확장 |
| **~6 ns** | 비정질 영역이 **~6 nm 두께**까지 도달 = LPSC 골격의 광범위한 붕괴 |
| **~11 ns ★** | **비정질 상 안에서 결정 도메인 핵생성.** 처음엔 short-range order → medium-range로 확장 |
| **16 / 20 ns** | 붉은 박스 = **Crystalline region**, **~5 nm 두께**까지 성장. 그 아래 잔여 LPSC ~5 nm |

**Fig 3a (정량 지표) ★ — 이 논문에서 가장 재사용성 높은 관측량**
- y축: **Argyrodite PS₄ layer** (LPSC 영역에 남은 **온전한** PS₄ 층 수), x축 0–20 ns
- **20층 → 단조 감소 → ~11 ns 에서 꺾여 ~6층에서 plateau** ("converge" 음영)
- 산출 방식(원문): *"an automated code that identifies and counts PS₄ units **layer-by-layer along the z-direction**
  throughout the trajectory"*

> 🔑 **결정층 등장 시각 = PS₄ 분해 정지 시각 (둘 다 ~11 ns).** 이 동시성이 *"self-passivating interfacial layer"*
> 주장의 유일한 정량 근거다. **인과가 아니라 동시성**임을 기억할 것 (§16-4).
> 🔑 **PS₄ 층수 카운터는 우리가 즉시 구현 가능한 스칼라다** — z축 bin + P–S 거리컷으로 온전한 PS₄ 판정.
> MSD보다 훨씬 강건하고 시드 간 비교가 쉽다. **T3의 1차 관측량으로 이걸 쓸 것.**

---

## 6. 결과 ② — 결정상이 Li₂S 라는 동정 (Fig 3b, 3c, Fig S5–S8)

### 6.1 시각적 정합 (Fig 3b + Fig S5)
- 계면 결정영역의 방위를 돌려 **벌크 Li₂S (Fm3̄m)의 (100)/(010)/(001)** 과 나란히 비교 → 주기 패턴 일치
- **원자간 거리 ~2.45 Å** 일치 (Fig S5) — antifluorite Li₂S의 Li–S 최근접 거리와 부합

> ⚠ **결정학 오류 하나**: Li₂S는 **입방 Fm3̄m** 이라 **(100)·(010)·(001)은 대칭 등가면**이다.
> 세 방향을 나란히 비교하는 그림은 **결정학적으로 중복**이다. 서로 다른 세 도메인을 각각 맞춰봤다는 뜻이라면
> 그렇게 써야 한다. 현재 서술로는 세 개의 독립 증거처럼 읽히지만 **증거는 하나**다.

### 6.2 RDF (Fig 3c) — 덱의 "g(r) 일치" 근거
- 검은 점선 = **벌크 Li₂S**, 붉은 실선 = **계면 결정영역**
- **첫 피크 ~2.5 Å 공통** (최근접 배위 동등)
- 원문: *"deviations in peak intensity and broadening at longer distances reflect local disorder or partial substitution"*

> ⚠⚠ **Fig 3c는 이중 y축이다.** 왼쪽 축 g(r) 0–5 (Li₂S), 오른쪽 축 0–200 (결정영역).
> 즉 **두 곡선의 세로 스케일이 40배 다르다.** → **강도(peak intensity) 비교는 그림에서 읽을 수 없다.**
> 본문의 "peak intensity 편차" 서술은 **그림이 뒷받침하지 않는다.**
> **방어 가능한 판독은 "피크 위치 일치" 하나뿐이다.** 우리가 인용할 때는 여기까지만.

### 6.3 배위수 지도 (Fig S6) — SI 미확보, 본문 서술만
- **Li–S 배위 (S6a)**: **z ≈ 75 Å 부근에서 ~11 ns 에 급증** = 결정 Li₂S 도메인 개시 신호.
  이후 확장. **z ≈ 100–125 Å 의 완만한 증가** = 부분 비정질 Li₂S-유사 도메인 공존
- **Li–P 배위 (S6b)**: **결정 시그니처 없음.** 바깥 계면 영역에서 Li–P 결합이 서서히 등장 = **P-rich 무질서 환경**
- 논문 스스로의 캐비앳(중요): *"high coordination alone does not guarantee crystallinity, as amorphous environments
  can exhibit comparable coordination numbers"*

### 6.4 Li₃P / LiCl 은 결정이 아니다 (Fig S7, S8)
- Li–P·Li–Cl **RDF에 고차 피크 없음** → 장거리 주기성 부재
- **local-environment / cluster-size 분류**: Li₃P-유사·LiCl-유사 모티프는 **고립되거나 아주 작은 클러스터로만** 존재,
  확장된 네트워크나 공간적으로 일관된 도메인 형성 안 함
- 같은 분석 창에서 **Li₂S-유사 환경의 개체수가 유의하게 높음**

> 🔑 **결론: SEI = "결정 Li₂S 도메인" + "비정질 P-rich·Cl 함유 매트릭스".**
> 이건 우리 grand-potential 0 V 산물(**Li₃P + 5 Li₂S + LiCl**)과 **화학은 같고 상태가 다르다** —
> 열역학은 세 상을 다 예측하지만, 동역학은 **Li₂S만 결정화하고 나머지는 비정질에 갇힌다**고 말한다.
> **이건 우리 §E 축(comparison_vs_ours)에 새로 추가할 정보다** (§15).

---

## 7. ★ 결과 ③ — 영역분해 확산계수 (Table 1, Fig 3d)

### 7.1 논문 값 (Table 1 원문 그대로)

| Li 영역 | Diffusivity (cm²/s) |
|---|---:|
| **Crystalline region** (SEI) | **0.4 × 10⁻⁷** |
| **Remaining Li₆PS₅Cl bulk** | **1.1 × 10⁻⁷** |
| **Li₆PS₅Cl** (별도 시뮬레이션, ref [35] 소환) | **1.6 × 10⁻⁷** |

> ⚠ **Table 1 캡션에 온도가 없다.** 본문 §3.1이 MD를 350 K로 명시하므로 350 K로 읽어야 하고,
> [35] 소환값도 350 K다. **RT 값이 아니다.**
> ⚠ **세 번째 행의 출처 추적**: 우리 `papers/kim2024_mtp_argyrodite_disorder_gb.md` §4.5 / Table S3 에 따르면
> kim2024의 350 K 값은 **벌크 1.8e-7**(본문)과 **1.6e-7**(Table S3 = **GB 셀의 벌크 영역, 10 ns**) 두 개다.
> **1.6e-7은 후자와 정확히 일치** → 이 논문의 "순수 LPSC 기준값"은 선행 논문의 **GB 포함 셀의 벌크 영역 값**일 가능성이 높다.
> (원문이 어느 표를 인용했는지는 밝히지 않음 — 확정 불가, 인용 시 주의.)

### 7.2 Fig 3d 판독 + ★ 우리 역산 (창 문제)

Fig 3d: MSD (Å²) 0–250 vs t 0–20 ns. **붉은 선 = 결정영역**(20 ns에 ~220 Å², **11 ns 이후 기울기 급감**),
**파란 선 = 잔여 벌크**(20 ns에 ~130 Å², 전 구간 선형). 11 ns에 세로 점선 + 분홍 음영.

📐 **우리 역산 (D = MSD / 6t, 3D)**:

| 곡선 | 창 | 계산 | 결과 |
|---|---|---|---|
| **파랑 (잔여 벌크)** | **0–20 ns 전구간** | 130 Å² / (6 × 20 ns) | **1.08e-7** → **논문 1.1e-7 일치 ✓** |
| **빨강 (결정영역)** | **11–20 ns 후반부만** | Δ20 Å² / (6 × 9 ns) | **3.7e-8** → **논문 0.4e-7 일치 ✓** |
| 빨강 (만약 0–11 ns) | 참고 | 200 Å² / (6 × 11 ns) | **3.0e-7** = **벌크보다 3배 빠름** |
| 빨강 (만약 0–20 ns) | 참고 | 220 Å² / (6 × 20 ns) | **1.8e-7** = **벌크보다 빠름** |

> 🔑🔑 **판정: 두 D는 서로 다른 시간창에서 뽑혔다.** 벌크는 전 구간, 결정영역은 11 ns 이후만.
> **논문은 이 창 선택을 어디에도 적지 않는다.**
> - **결론 자체는 살아남는다** — 파란 선이 선형이라 창을 어떻게 잡아도 ~1.1e-7이고,
>   "결정화 이후의 SEI는 벌크보다 느리다"는 물리적으로 옳다.
> - **그러나 같은 그림에서 창만 바꾸면 "SEI가 벌크보다 3배 빠르다"가 나온다.**
>   구획이 시뮬레이션 도중 **정체성을 바꾸는**(비정질→결정) 경우 영역분해 MSD는 창에 극도로 민감하다.
> - 📌 **우리 T5 설계 규칙 도출**: ① **구획 마스크를 시간분해**로 정의할 것 ② **창을 반드시 명시**할 것
>   ③ 상전이가 있는 구획은 **전이 전/후 두 값을 따로** 보고할 것. (우리 규율의 MSD 2–50 ps 고정과 같은 정신.)

### 7.3 논문의 해석
- 잔여 벌크 1.1e-7 ≈ pristine 1.6e-7 → *"the interfacial reaction does not significantly impact Li transport in the unreacted bulk"*
- 결정영역: 초기엔 높은 이동도 → **~11 ns 이후 기울기 급락** = Li₂S 핵생성과 동시 → 확산 경로 제한
- **비 0.4 / 1.1 = 0.36** (= 덱의 재현 표적)

---

## 8. 결과 ④ — 2단계 형성 기구 (Fig 4)

### 8.1 z–t 열지도 (Fig 4a, 4b)
| | 내용 |
|---|---|
| **Fig 4a (S)** | z 0–175 Å × t 0–20 ns, 색 = S 원자 수 (0–80). **하단 "PS₄ decomposition" → 흰 화살표 위쪽**. 초기 계면(흰 점선, z ≈ 105 Å)을 **넘어 Li-rich 쪽으로 S가 이동**. 점선 박스 = "SEI formation" |
| **Fig 4b (Li)** | 색 = Li 원자 수 (0–175). **"Li diffuse from Li metal" → 흰 화살표 아래쪽**. Li이 **LPSC 쪽으로 침투** |

> **두 종이 서로 반대 방향으로 가로지르며 계면에서 만난다** — 이게 이 논문의 그림 한 장짜리 메시지다.

### 8.2 스냅샷 시퀀스 (Fig 4c) — S만 / Li만 두 줄, **1 / 7 / 11 / 12 / 20 ns**

| 단계 | 시각 | 내용 |
|---|---|---|
| — | **1 ns** | PS₄ 분해 이미 시작. S가 사면체에서 이탈해 계면 근처에 축적. **아직 결정성 없음** |
| **① sulfur accumulation** | **7 ns** | S가 국소적으로 재배열해 **느슨하게 연결된 골격**(loosely connected framework) 형성 = **Li₂S 핵생성의 구조적 전구체**. 동시에 Li이 같은 영역으로 확산 시작 |
| **② Li infiltration** | **11 ns** | **short-range order 개시**, Li₂S와 일치하는 주기성의 결정핵 (점선 박스) |
| **③ nucleation & growth** | **12 → 20 ns** | 결정핵이 성장·병합 → 벌크 Li₂S를 닮은 잘 발달한 결정 도메인 |

**두 단계 정식화 (초록·결론과 동일)**
```
(1) PS₄ 분해 → S 방출 → S 이동·정렬 → 무질서 S-rich 골격
(2) Li 침투 → S 골격을 결정화 → Li₂S-유사 interphase
```

> 🔑 **순서가 뒤집혀 있다는 점이 포인트다.** 직관은 "Li이 나가서 S를 만난다"인데,
> 이 논문은 **S가 먼저 골격을 만들고 Li이 그 안으로 들어간다**고 말한다.
> 그래서 §10의 처방(**S를 미리 깔면 된다**)이 논리적으로 따라 나온다.

### 8.3 P·Cl 의 거동 (Fig S9 — 본문 서술만)
- **P**: PS₄ 분해로 방출 → **Li 금속 쪽으로 이동, 20 ns 에 z = 125 Å 을 넘어 Li 도메인 내부까지 침투**
- **Cl**: 재분포 미미. **z ≈ 100 Å 부근 계면 쪽으로 약간 상향 확산**만

> 🔑 **P가 Li 금속 내부로 들어간다**는 것은 SEI가 **Li 쪽으로도 오염**된다는 뜻이다.
> 실험의 "Li₃P가 SEI 안쪽에" 관측과 결이 같고, 우리 sei_products.json의 **Li₃P gap 0.70 eV(전도성)** 우려와 직결된다.
> **단 이 MD는 전자를 안 보므로 그 전도성 문제를 판정할 수 없다** (§16-1).

---

## 9. 결과 ⑤ — 실험 스케일 (§3.3, Fig 5a·5c, Fig S10)

- 모델 B: **Li 16 nm ‖ LPSC 20 nm**, **50 ns**
- **SEI 형성이 ~30 ns 부터 관측** (모델 A는 ~11 ns)
- 최종: **~11 nm 두께의 안정한 부동태층** → *"effectively suppressing further decomposition of the underlying LPSC"*
- **실험 대조**: *"closely matches experimental observations reporting the formation of a **~12 nm thick Li₂S interphase**
  at the Li | LPSC interface, as determined by **cryo-TEM** measurements in previous studies.[49]"*
  → **ref [49] = Luo et al., ACS Energy Lett. 2022, 7, 3064–3071** (single Li dendrite ‖ sulfide electrolyte 계면 나노구조)

> ⚠⚠ **이 "일치"의 무게를 정확히 재야 한다.**
> 1. **정성/자릿수 일치 1점.** 11 vs 12 nm는 스칼라 하나의 비교이고, 오차막대가 양쪽 다 없다.
> 2. **시간 스케일이 8–10 자릿수 다르다.** 시뮬레이션 50 ns vs 실험 interphase(시간·수시간).
>    MD의 11 nm는 "50 ns 시점의 값"이고 **아직 성장 중일 수 있다**(§16-5).
> 3. **계가 다르다.** ref [49]는 **단일 Li 덴드라이트** 주변 계면이다. 평평한 Li(100) 슬랩이 아니다.
> 4. **온도가 다르다.** MD 350 K(추정) vs 실험 cryo-TEM. 덱이 적어둔 *"25 vs 80 °C"* 조건은
>    **이 논문 본문에 없다** — Luo 원논문을 직접 확인해야 판정 가능 (§14, §19).
> 5. **핵생성 개시 시각이 계 크기에 따라 11 ns → 30 ns 로 바뀐다**는 것을 논문이 설명하지 않는다.
>    핵생성은 확률과정이고 시드가 1개뿐이라 **이 차이는 통계적으로 의미를 부여할 수 없다.**
> → **인용 방식: "MLIP-MD가 예측한 interphase 두께가 cryo-TEM 관측과 같은 자릿수(수 nm~10 nm대)" 까지만.**

---

## 10. 결과 ⑥ — S 중간층 처방 (§3.4, Fig 5b·5d·5e) ★ 덱에 없던 절

**설계**: Li 금속과 LPSC 사이에 **~3 nm 원소 S 층**을 미리 삽입 (Fig 5b, 참조구조 Fig S11) → 50 ns MD

| | **무코팅 (모델 B)** | **S 코팅 (모델 C)** |
|---|---|---|
| Li의 1차 반응 상대 | LPSC의 PS₄ | **S 층 (LPSC 접촉 전에 Li₂S 생성)** |
| **최종 SEI 두께 (50 ns)** | **~11 nm** | **~6 nm** |
| **잔존 PS₄ 층 (~40 ns)** | **~18층** | **~34층** |
| 반응 전선 안정화 | **계속 분해 진행** (원문) | **~40 ns 에 안정화** |
| SEI 시간추이 | Fig S10 | Fig S12 |

**Fig 5e 판독**: y축 "Argyrodite PS₄ layer" (눈금 14–46), x축 0–50 ns.
- 파란 ○ = `Li 16nm | S | Li₆PS₅Cl 20nm` : **~41층 → ~34층에서 평탄**
- 검은 ● = `Li 16nm | Li₆PS₅Cl 20nm` : **~40층 → ~18층**, 붉은 양방향 화살표로 격차 강조
- (초기값이 두 곡선에서 ~40 / ~41로 약간 다르게 읽히나 figure-read 오차 범위)

> ⚠ **Fig 5c/d 좌측 길이 라벨(5 nm / 10 nm) 주의**: 두 패널 모두 라벨 합이 **16 nm로 동일**하다
> → **그려진 창의 폭**으로 읽는 게 맞고, "잔여 LPSC 총 두께"로 읽으면 Fig 5e의 PS₄ 층수(18 vs 34 ≈ 9 vs 17 nm)와
> 맞지 않는다. **정의 불명확 → 이 두 숫자는 인용하지 말 것.** 인용 가능한 것은 **SEI 11 vs 6 nm** 와 **PS₄ 18 vs 34층**.

**논문 스스로의 현실성 캐비앳 (원문 그대로 기록)**
> *"While the direct application of elemental sulfur as an interlayer in practical Li metal | LPSC systems may pose
> challenges due to its **volatility and high reactivity**, the atomistic mechanism uncovered here offers a compelling
> design principle: establishing a **localized sulfur-rich environment** at the interface can promote Li₂S-based SEI
> formation and enhance interfacial stability."*
> → 실현 경로로 **surface sulfidation / sulfur-containing additives / engineered interfacial layers** 제시 (refs [50–52])
> — **모두 미계산 제안**이다.

> ⚠ **비교의 공정성 한 가지**: 코팅계의 SEI 6 nm 안에는 **원래 깔아둔 3 nm S가 Li₂S로 변한 몫**이 들어 있다.
> 즉 두 SEI는 **출처가 다른 물질**이다. 따라서 **"SEI가 얇다"보다 "LPSC의 PS₄가 덜 깨졌다"(18 → 34층)가 훨씬 방어적인 지표다.**
> 논문도 Fig 5e를 정량 근거로 쓰므로 이 점은 무난하지만, 인용할 때는 PS₄ 층수 쪽을 쓸 것.

---

## 11. Figure set ★

| Fig | 무엇을 보여주나 | 우리가 참고할 점 |
|---|---|---|
| **1** | passive + active learning 결합 MTP 개발 워크플로 도식 | kim2024 Fig 1의 계면판. **γ 루프가 그림에 명시** — 우리 T1 슬라이드의 참조 도식 |
| **2** ★★ | Li(100)‖LPSC(100) 20 ns 시간 진화 6패널 (Initial/1/6/11/16/20 ns), **Amorphous 파란 박스 → Crystalline 붉은 박스** | **T3 결과 그림의 표준 레이아웃.** 두께 스케일바를 패널에 직접 박는 방식·PS₄ 다면체 렌더링 관례 |
| **3a** ★★★ | **잔존 PS₄ 층수 vs 시간** (20 → 6층, 11 ns plateau) | **가장 재사용성 높은 단일 스칼라.** z-bin + P–S 거리컷으로 즉시 구현 가능. 시드 간 비교·오차막대 붙이기 쉬움 |
| **3b** | 계면 결정영역 vs 벌크 Li₂S (100)/(010)/(001) 시각 비교 + 확대 inset | 결정상 동정의 최소 그림. ⚠ Fm3̄m 등가면 중복 문제(§6.1) |
| **3c** | RDF: 벌크 Li₂S(검은 점선) vs 계면 결정영역(붉은 실선), 첫 피크 ~2.5 Å | 상 동정의 정량 근거. ⚠ **이중 y축** — 위치만 읽을 것 |
| **3d** ★ | 영역분해 **MSD**: 결정영역(빨강) vs 잔여 벌크(파랑), 11 ns 꺾임 | **T5 원본.** ⚠ 창 미명시 문제(§7.2) — 반면교사로도 씀 |
| **4a·4b** ★★ | **z–t 열지도** (S / Li 각각), 초기 계면 흰 점선, 이동 방향 화살표 | **"어느 원소가 어디로 가나"를 한 장에.** 우리 UMA 궤적에 그대로 적용 가능(z-히스토그램 × 시간). **T3 2차 관측량** |
| **4c** ★ | S만 / Li만 분리 렌더링, 1/7/11/12/20 ns, ①②③ 단계 표시 | **원소 분리 렌더링**이 기구 서술을 얼마나 선명하게 하는지의 예. VESTA/OVITO로 재현 가능 |
| **5a–5d** | 대형 모델 초기/최종 (무코팅 vs S 코팅), SEI 두께 라벨 | 스케일업 서사. ⚠ 좌측 길이 라벨 정의 불명(§10) |
| **5e** ★★ | 대형 모델 **PS₄ 층수 vs 시간** 두 곡선 (34 vs 18층) | **처방 효과의 정량 비교 방식.** 우리 도판트 비교에 그대로 이식 가능한 그림 문법 |
| S1 | (a) 벌크·슬랩 훈련 구조 (b) **Li(100)‖LPSC(100) 최종 계면 모델** | **Q2(무질서 배열) 확인처** — 미확보 |
| S2 | MTP vs DFT E/F 회귀 | MAE 보고 관례 |
| S3 ★ | **1 ns MD 스냅샷(20 ps 간격) DFT 재평가** | **T4 검증 템플릿** — 우리가 그대로 실행 |
| S4 | 퍼텐셜에너지 시간추이 (수렴 확인) | MD 안정성 보고 최소선 |
| S5 | 계면 결정 vs 벌크 Li₂S 표면 모티프·거리(~2.45 Å) | 상 동정 보조 |
| S6 | **Li–S / Li–P 배위 z–t 지도** | **배위수 공간지도** = RDF보다 공간 정보 많음. 우리 파이프라인에 없는 진단 |
| S7·S8 | Li–P / Li–Cl RDF + local-environment/cluster-size 분류 | **"결정인가 고립 클러스터인가" 판별법** — Li₃P/LiCl 결정 부재 근거 |
| S9 | P / Cl 원소 분포 z–t | P가 Li 금속 내부(z>125 Å)까지 침투 |
| S10 | 대형 모델 SEI 시간 진화 | 30 ns 개시 근거 |
| S11 | S 코팅 원자 배치·참조 구조 | S 층 모델링 방식 |
| S12 | S 코팅계 SEI 두께 시간추이 | 6 nm 수렴 근거 |

---

## 12. Post-processing ★

| 분석 | 구현 | 산출물 |
|---|---|---|
| **PS₄ 온전성 카운트** | **자체 자동화 코드** — z 방향 층별로 PS₄ 유닛 식별·계수 (원문 명시) | Fig 3a, Fig 5e (핵심 스칼라) |
| **RDF g(r)** | 벌크 Li₂S 기준 vs 계면 결정영역 (Li–S, Li–P, Li–Cl) | Fig 3c, S7 |
| **영역분해 MSD → D** | 구획(결정영역 / 잔여 벌크)별 Li MSD → D | Fig 3d, Table 1. ⚠ 창 미명시 |
| **원소별 z–t 밀도 열지도** | z 위치 히스토그램 × 시간, 종별(S/Li/P/Cl) | Fig 4a·4b, S9 |
| **국소 배위 프로파일** | Li–S, Li–P 배위수의 z–t 지도 | Fig S6 |
| **local-environment / cluster-size 분류** | Li₃P-유사·LiCl-유사·Li₂S-유사 모티프 개체수·클러스터 크기 | Fig S8 — **"결정 vs 고립 클러스터" 판정기** |
| **구조 시각 정합** | 결정영역 방위 회전 → 벌크 Li₂S 면과 겹쳐보기 | Fig 3b, S5 |
| **MTP↔DFT 궤적 검증** | 1 ns MD @350 K, 20 ps 간격 스냅샷 → DFT single-point | Fig S3 |
| **도구** | VASP 5.4.4 (DFT/AIMD) · LAMMPS (MTP-MD) · MTP 학습 패키지(명시 없음) · 시각화 도구 명시 없음 | — |

> ❌ **하지 않은 것 (전부 "없음")**: NEB · Bader · COHP/ICOHP · DOS/PDOS · ELF · grand-potential ESW ·
> 계면 에너지 외의 열역학 · **전자구조 일체** · 응력/기계 · 구조인자(XRD 시뮬) · 질서 파라미터(Q6 등) ·
> van Hove 상관함수 · Arrhenius(단일 온도라 불가) · **σ (전도도 자체를 안 냄)**.

---

## 13. ★★ MLIP 절대값 인용 가능성 — 이 논문은 어느 쪽인가 (우리 규율 적용)

우리 규율의 정확한 명제(`lee2024_multicomponent…mtp.md` §6에서 확정):
> **"MLIP σ/D 절대값은 (a) 훈련 functional이 그 계에 맞고 (b) 같은 물질군에서 실험 검증을 거친 경우에만 신뢰."**

**이 논문 판정 = 부분 충족 (조건부).**

| 조건 | 판정 | 근거 |
|---|---|---|
| **(a) 훈련 functional** | **✅ 충족** | **optB88-vdW.** kim2024가 argyrodite에서 PBE/PBE-D3 대비 유일하게 site-disorder 의존성·실험 σ를 재현한다고 판정한 바로 그 functional |
| **(b) 실험 검증 — 벌크 LPSCl** | **△ 상속만** | 이 논문은 **자기 MTP로 σ_RT를 재계산·재검증하지 않는다.** 검증은 전부 ref [35] 상속. 그런데 **모델이 다르다**: 훈련셋(Li 금속·계면·2000 K·±10 % strain 추가)·하이퍼파라미터(6 Å/16 vs 5 Å/8)·active learning 유무가 전부 다르고 **MAE도 4배 나쁘다**(§3.3) |
| **(b) 실험 검증 — interphase / SEI** | **❌ 미충족** | Li₂S·비정질 S-rich·Li₃P/LiCl 모티프의 **D를 실험과 대조한 적이 전혀 없다.** 유일한 실험 대조는 **두께 스칼라 1개**(11 vs 12 nm)이고 그것도 다른 계·다른 시간스케일(§9) |
| **온도** | ⚠ | 세 D 모두 **350 K**(RT 아님). 단일 온도라 Arrhenius도 없고 RT 외삽도 불가 |

### 📌 **운용 규칙 (이 digest에서 확정)**

```
✅ 인용 가능
   · D 비율  0.4 / 1.1 = 0.36  ("SEI 결정영역이 잔여 벌크의 ~1/3")
   · "잔여 벌크 D가 pristine과 같은 자릿수" (1.1 vs 1.6, 상속값 캐비앳 병기)
   · 두께 11 nm, PS₄ 층수 20→6 / 40→18 vs 41→34 (구조 관측량이지 수송 절대값 아님)
   · 시각 스케일: "수 ns 내 PS₄ 분해 개시, 10 ns대 결정 핵생성" (자릿수)

⛔ 인용 금지
   · 0.4e-7 / 1.1e-7 / 1.6e-7 cm²/s 를 우리 db 절대값(D 600 K 3.09e-6 / 7.90e-6 등)과
     같은 표·같은 플롯에 올리기  ← 온도·엔진·창 전부 다름
   · 이 논문 D를 RT 값으로 쓰기
   · "MTP가 실험 검증됐으니 이 D도 믿을 수 있다"  ← 검증은 벌크 σ에 대한 상속이지
     interphase D에 대한 것이 아니다
```

> 🔑 **우리 UMA와의 관계**: 우리 UMA(OMat24/PBE 계열, 사전학습)는 (a)도 (b)도 만족 안 한다 → **인용 금지 규율 유지.**
> 다만 이 논문은 **"학습·검증을 한 쪽도 interphase D는 검증 못 한다"**는 걸 보여준다 —
> 즉 **계면 반응 MD의 D 절대값은 원리적으로 검증 대상이 마땅치 않다.** 우리도 T3에서 **D 절대값을 목표로 삼지 말고
> 구조 관측량(PS₄ 층수·두께·상 동정)과 비율만 목표로 잡아야 한다.** ← T3 설계 결정사항.

---

## 14. ★★ 심포지엄 덱 값 대조 — 정정 목록

`litdb/talks/lee2026_skku_mlip_materials_design.md` §6 및 `kb/open_items.md` T3 의 재현 표적을 실물과 대조했다.

| # | 덱 / open_items 표기 | **논문 실물** | 판정 |
|---|---|---|---|
| 1 | interphase 두께 **≈ 11 nm** (50 ns) | **~11 nm** @ 50 ns (무코팅 대형 모델 Li 16 nm ‖ LPSC 20 nm) | **✅ 일치** |
| 2 | 계면 결정상 = **Li₂S**, g(r) 일치 | Fig 3c 첫 피크 ~2.5 Å 일치 + Fig 3b 시각 정합 + Fig S5 ~2.45 Å | **✅ 일치** (단 **이중 y축**이라 강도 비교는 불가 — §6.2) |
| 3 | D(결정영역) — **덱 실물 `0.4 × 10⁻⁷ cm²/s`** (2026-08-03 원해상도 재판독) | **0.4 × 10⁻⁷ cm²/s** | **✅ 일치** — ⛔ 이전의 "덱이 10⁻⁶ 로 적었다 = 자릿수 오기" 판정은 **철회**. 틀린 쪽은 덱이 아니라 우리 저해상도 전사였다 (`talks/lee2026_skku_…` §15a-12) |
| 4 | D(잔여 벌크) — **덱 실물 `1.1 × 10⁻⁷ cm²/s`** | **1.1 × 10⁻⁷ cm²/s** | **✅ 일치** (동일 철회) |
| 5 | D 비 **0.36** | 0.4 / 1.1 = **0.36** | **✅ 일치** (비율은 무사) |
| 6 | (덱에 없음) | **Table 1 3번째 행: pristine Li₆PS₅Cl 1.6 × 10⁻⁷** (ref [35] 소환) | **＋ 덱 누락 항목** |
| 7 | (덱에 없음) | **세 D 모두 350 K**, Table 1 캡션에 온도 표기 없음 | **＋ 덱 누락 (치명적 맥락)** |
| 8 | 셀 "3 nm × (10 nm 방향)" | **~7,000원자 · Li 6 nm ‖ LPSC 10 nm**, 횡단면 본문 미명시 (**우리 역산 ≈ 2.9 nm 정사각**) | **△ 대략 맞음** — 두께 축은 **6 / 10 nm**로 정정 |
| 9 | "0 → 10 ns → 20 ns 진화" | **20 ns**, 패널 Initial / 1 / 6 / **11** / 16 / 20 ns. **결정 핵생성 = ~11 ns** | **△ 정정** — 핵심 시각은 10이 아니라 **11 ns** |
| 10 | 실험 대조 **ACS Energy Lett. 2022, 7, 3064–3071** | **ref [49] = Luo et al., ACS Energy Lett. 2022, 7, 3064–3071** ✓ 서지 정확 | **✅ 서지 일치** |
| 11 | 실험 대조 조건 — **덱 실물은 `25 °C` / `60 °C`** (2026-08-03 재판독; 이전 기록의 "80 °C"는 우리 오독). 두 라벨은 덱이 **Luo 2022 cryo-TEM 그림을 그대로 붙여넣은 것**이고, 그 그림 안에 **`~12 nm` · `Li₂S(111) ~0.33 nm` · 20 nm 스케일바**가 함께 찍혀 있다 | 본문 인용은 *"**~12 nm** thick Li₂S interphase … **cryo-TEM**"* **한 문장뿐**. 온도 조건은 이 논문 본문에 없음 | **△ 출처 분리로 해소** — 온도 라벨의 출처는 **Luo 2022 원논문 그림**(이 논문도 덱도 자기 주장으로 쓰지 않음). 인용하려면 **Luo 원논문**을 확보해서 쓸 것 |
| 12 | "well agreement" 주장 | 원문 *"closely matches"* — 11 vs 12 nm 단일 스칼라, 오차막대 없음 | **△ 정성 일치 1점** |
| 13 | (덱에 없음) | **§3.4 S 중간층 처방 절 전체** (SEI 11→6 nm, PS₄ 18→34층) | **＋ 덱에 완전히 없던 결과** — 이 논문의 실제 결론부 |
| 14 | (덱에 없음) | **대형 모델은 SEI 개시가 ~30 ns** (소형 11 ns) | **＋ 덱 누락** — 개시 시각은 계 크기 의존, 물질 상수 아님 |
| 15 | 저널 "Chem. Eng. J. under review ⛔→ **J. Power Sources (revision)**" | 본문에 **저널명 없음**. **SSRN abstract 6020397**, 매 페이지 "not been peer reviewed" | **△ 근거 없음** — SSRN 프리프린트로 표기할 것 |

> 🔑 **교훈 갱신 (2026-08-03, 덱 실물 원해상도 재판독 후)**: 위 표에서 **"덱 오류"로 세었던 3·4·11번은
> 전부 덱이 아니라 우리 저해상도 전사의 오류**였다(덱 실물: D 둘 다 `×10⁻⁷`, 온도 라벨 `25 °C / 60 °C`).
> `kim2026_hts…` 의 "17,233 Li-P-S-O" 건도 같은 이유로 철회됐다(`talks/lee2026_skku_…` §15b).
> ⇒ **"덱은 정본이 아니다"** 규율(=수치는 논문에서 가져온다)은 그대로 유지하되,
> **"덱이 틀렸다"고 기록하기 전에 덱 실물을 원해상도로 재판독한다**를 절차에 추가한다.
> 실제로 살아남은 덱-vs-실물 불일치는 **8·9·15번(셀 치수·핵생성 시각 표기·저널 표기)** 이고,
> **비율(0.36)·두께(11 nm)·상 동정(Li₂S)** 은 처음부터 무사했다.

---

## 15. ★★ 우리 대비 — T3 설계에 바로 쓰는 판

### 15.1 축별 대조

| 항목 | 이 논문 | 우리 | 판정 |
|---|---|---|---|
| **문제설정** | Li 금속 ‖ LPSCl **화학 접촉 반응 MD** | **완전 공백** (bulk 수송 + 정적 grand-potential 만) | **✗ 우리 공백 = T3** |
| **엔진** | 자체학습 MTP (5,400 스냅샷 + active learning) | **UMA-s-1p1 사전학습 그대로** | 트레이드오프. `kim2026_hts…`(SevenNet 7net-0 사전학습 그대로 500 ps 계면 MD)가 **우리 전략의 선례** |
| **훈련 라벨 functional** | optB88-vdW | (해당 없음) OMat24/PBE 계열 | **우리는 (a) 조건 불충족** — §13 |
| **외삽 관리** | **γ_select 2 / γ_break 10→5→2** | **없음** | **✗ 최대 공백 = T1.** 수치 기준 확보 완료 |
| **계면 검증** | 1 ns MD → 20 ps 스냅샷 DFT 재평가 (Fig S3) | 없음 | **✗ 공백 = T4.** 템플릿 확보 |
| **시간 스케일** | **20 ns / 50 ns** | UMA-MD prod **200 ps** | **2–3 자릿수 차이.** 우리 200 ps는 **PS₄ 분해 개시**는 보지만 **결정 핵생성(11–30 ns)은 절대 못 본다** |
| **셀 크기** | ~7,000 원자 (대형은 미명시, 만 단위 추정) | comp1 4fu·modelc 5fu (수백 원자급) | 체급 차이. UMA는 GPU 1장으로 7,000원자 × 20 ns 는 **비현실적** → §15.3 |
| **영역분해 MSD** | 구획 2개, **창 미명시**(우리 역산: 서로 다른 창) | MSD **2–50 ps 고정 창** 규율 | **우리 규율이 더 엄격** — 단 우리는 구획 마스크가 없음(T5) |
| **시드 / 오차막대** | **1 시드, 오차막대 없음** | modelc **3-시드** 0.197±0.032 eV, disorder ensemble 배열간 분산 | **✓ 우리 우위 (명확)** |
| **무질서 처리** | 훈련은 ordered+disordered, **프로덕션 배열 미명시** | disorder_ensemble (배열 여러 개 + 분산 보고) | **✓ 우리 우위 (조건부 — SI 확인 전)** |
| **표면/계면 다양성** | **Li(100)‖LPSC(100) 단일** (계면에너지 최저로 선정) | 슬랩 계산 자체가 초기 | 양쪽 다 좁음. 그들은 **선정 근거(Table S2)가 있다** |
| **전자구조** | **전혀 없음** (MTP는 전자가 없다) | gap 2.066/2.099, **sei_products.json gap 분류**(insulator ≥4 / marginal 2–4 / conductor <2 eV) | **✓✓ 우리 우위 — 상보 (§15.2)** |
| **열역학 산물 예측** | 동역학으로 관측 (Li₂S 결정 + P/Cl 비정질) | grand-potential 0 V: **Li₃P + 5 Li₂S + LiCl** | **✓ 화학 일치, 상태 정보는 그들이 추가** |
| **처방** | **S 중간층** (미실현·미계산 제안) | 도판트 cascade 47종 (계산 기반) | 문제설정 다름 |

### 15.2 🔑🔑 가장 중요한 상보성 — "이 MD는 전자를 안 본다"

MTP는 **고전 퍼텐셜**이다. 전자도, 전하이동도, 밴드도, 전위도 없다.
따라서 이 논문이 말하는 *"self-passivating"* 은 **구조적·입체적 부동태화**(PS₄가 물리적으로 격리됨)이지
**전자적 부동태화**(e⁻가 SEI를 못 건너 더 이상 환원이 안 일어남)가 **아니다.**

그런데 실제 SEI 부동태화의 지배 기구는 **전자 차단**이라는 게 문헌 합의다
(`comparison_vs_ours.md` §E·§F: [Zhu15] Li-binary 절연산물 이분법 · [Kang] Nolan Type 1/2/3 ·
[Li25]/[Taklu]/[KimICCF] σ_e ↔ CCD 역상관 실측).

> 📌 **정확한 위치 판정**
> ```
> 이 논문(MTP-MD)  : SEI 부동태화의 【구조·동역학】 반쪽
>                     — 무엇이 어디서 언제 얼마나 생기나
> 우리(DFT gap)     : SEI 부동태화의 【전자】 반쪽
>                     — 그 산물이 e⁻를 막나 (Li₂S 3.04 / LiCl 6.65 / Li₃P 0.70 eV)
> ```
> **경쟁이 아니라 정확히 맞물리는 두 조각이다.** 그리고 이 논문의 결과가 우리 쪽 축에 던지는 구체적 질문 두 개:
> 1. **"결정 Li₂S만 만들어지고 Li₃P·LiCl은 비정질/고립 클러스터로 남는다"** (§6.4) —
>    우리 sei_products.json은 **결정상 gap**을 쓴다. **비정질 Li₃P의 gap은 결정 Li₃P의 0.70 eV와 다를 수 있다.**
>    → 우리 절연 판정의 **가정 하나가 노출됐다.** (후속 계산 후보)
> 2. **P가 Li 금속 내부 z > 125 Å 까지 침투** (§8.3) — Li 금속 쪽에 P가 녹아드는 건 우리 산물 리스트에 없는 경로.
>    → grand-potential은 **상 분리된 산물**만 예측하고 **고용체/오염**은 못 본다는 한계 확인.

### 15.3 📌 **T3 프로토콜 3줄 (즉시 착수용)**

```
① 셀·조건  : Li(100) 슬랩 ‖ LPSCl(100) 슬랩 직접 접촉, 횡단면 ~3 nm × 3 nm,
             두께 Li 6 nm ‖ LPSCl 10 nm (~7,000원자), NVT 350 K.
             1차 목표 20 ns (핵생성 ~11 ns 이후까지) — 비용 초과 시
             【두께 절반(Li 3 / LPSCl 5 nm) + 20 ns】를 【두께 유지 + 2 ns】보다 우선.
             ⚠ 시간이 부족하면 결정 핵생성 자체를 못 본다 = 이 축의 결과가 없다.
② 관측량   : (1순위) 잔존 PS₄ 층수 vs 시간  ← z-bin + P–S 거리컷, Fig 3a/5e 문법
             (2순위) S·Li·P·Cl 각각의 z–t 밀도 열지도, Fig 4a/4b 문법
             (3순위) 계면 결정영역 RDF vs 벌크 Li₂S 기준곡선 (피크 위치만)
             (4순위) 영역분해 MSD — 단 【시간분해 마스크 + 창 명시 + 전이 전/후 분리】 필수
③ 우리 규율 : 시드 ≥3 (그들 1) · 핵생성 개시 시각의 시드 간 산포를 결과로 보고 ·
             D 절대값은 목표로 삼지 않고 비율만 · 착수 전 검증 게이트로
             【1 ns UMA MD → 20 ps 간격 스냅샷 → QE single-point 대조】(=Fig S3 재현) 통과 필수
             ← UMA는 Li 금속‖황화물 반응 영역에서 검증된 적이 없다 (Li₃N 편향 전례 있음)
```

### 15.4 T1 (γ 외삽등급) — 확보한 것과 이식 불가한 것

| | |
|---|---|
| **확보** | γ_select **2** · γ_break **10 → 5 → 2** (단계적 조임) · **γ_break를 수렴 판정 지표로 전용**하는 논리 · 스캔 조건(4온도 × 3 strain) |
| **⛔ 이식 불가** | **γ 자체가 MTP 전용 지표다.** MTP는 선형 기저(moment tensor) 위의 **maxvol/D-optimality 행렬식 비**로 γ를 정의한다 — γ>1 = 훈련셋 볼록껍질 밖. **UMA는 비선형 등변 GNN이라 이 정의가 존재하지 않는다.** 숫자 2/5/10을 옮겨 적는 것은 무의미 |
| **✅ 이식 가능한 것** | **논리 구조**: (i) 불확실성 대리지표를 하나 정한다 (ii) **선별 문턱**과 **중단 문턱**을 분리한다 (iii) 중단 문턱을 조여 가며 **"프로덕션 궤적 전체가 문턱 안"** 을 최종 수렴 판정으로 쓴다 |
| **우리 대리지표 후보** | ① 힘 예측 vs QE single-point 오차 (Fig S3 방식, 스냅샷 표본) ② 국소 환경 기술자의 훈련 분포 거리(OMat24 통계 필요 — 어려움) ③ **에너지 보존/온도 드리프트 이상치 검출**(가장 싸다) ④ 다중 모델(UMA 변종·SevenNet) 앙상블 불일치 |

---

## 16. ⚠ 주의 / 한계 (critical) — over-claim 방지

1. **⛔ 전자가 없다.** MTP는 고전 퍼텐셜. 전하이동·밴드·전위·전류가 전혀 없다.
   따라서 "self-passivating" 은 **구조적 격리**이지 **전자 차단**이 아니고, 실제 SEI 성장의 self-limit 여부는
   이 시뮬레이션으로 판정 불가. **초록·결론의 "passivates the interface" 를 전자적 부동태화로 읽지 말 것.**
   (같은 이유로 **σ_e·CCD·dendrite 논의는 이 논문 범위 밖**이다.)
2. **⛔ 개회로·무전류 조건.** 실제 SEI는 도금/박리 전류 하에서 자란다. 논문이 서론에서 인용한
   ref [10] Narayanan 2022 Nat. Commun. 은 제목 자체가 *"Effect of **current density** on the SEI formation"* 인데,
   본문에서 전류 의존성은 다루지 않는다. **"실험과 일치"는 무전류 화학접촉 조건에서의 일치다.**
3. **⛔ 시드 1개, 오차막대 0개.** 20 ns·50 ns 궤적 모두 단일 시드로 보인다(반복 언급 없음).
   **핵생성은 확률과정**이라 개시 시각 11 ns / 30 ns 는 통계적 의미를 부여할 수 없다.
   (kim2024는 2회 반복, 우리는 3-시드 — **이 논문이 가장 약한 지점**.)
4. **동시성 ≠ 인과.** "결정층 등장(11 ns) = PS₄ 분해 정지(11 ns)" 는 상관 관측이다.
   분해가 멈춘 이유가 결정층 때문인지, **반응물(계면 근처 PS₄)이 소진돼서**인지 구분하는 실험(예: 결정화 억제 대조군)이 없다.
   ⚠ 특히 소형 모델은 **20층 중 14층(≈7 nm / 10 nm)이 소모**됐다 — **LPSC 저장고가 거의 바닥났다.**
   plateau가 **부동태화가 아니라 유한 셀의 고갈**일 가능성을 배제하지 못한다.
5. **⛔ 대형 모델의 11 nm 는 수렴값이 아닐 수 있다.** 본문에 **내부 모순**이 있다:
   §3.3 *"a stable passivation layer approximately 11 nm thick had developed, effectively **suppressing further decomposition**"*
   vs §3.4 *"the uncoated model undergoes **continued decomposition**, leaving only ~18 layers intact"*.
   Fig 5e 검은 곡선도 30–50 ns 구간에서 완전 평탄은 아니다. **11 nm는 하한으로 읽어야 한다.**
6. **실험 대조가 약하다** (§9): 스칼라 1개(11 vs 12 nm)·다른 계(단일 덴드라이트)·다른 시간스케일(10⁸배)·
   온도 조건 불명. **"자릿수 일치"까지만.**
7. **Fig 3c 이중 y축** → 강도 비교 불가, 위치만 유효 (§6.2).
8. **Fm3̄m 등가면 중복** — (100)/(010)/(001) 비교는 독립 증거 3개가 아니라 1개 (§6.1).
9. **영역분해 D의 창 미명시** — 우리 역산상 두 D가 서로 다른 창에서 나왔다 (§7.2). 결론은 유지되나 **보고 관행이 부실**.
10. **Table 1 캡션에 온도 없음**, 세 번째 행의 출처(어느 표에서 온 1.6e-7인지) 미명시 (§7.1).
11. **프로덕션 MD의 Δt·thermostat·대형 모델 온도·원자 수가 본문에 없다** (§4). 재현에 필요한 최소 정보 누락.
12. **프로덕션 계면의 4a/4c 무질서 배열 미명시** — argyrodite에서 이건 σ를 3–4자릿수 바꾸는 변수다(kim2024).
    계면 반응성에도 영향이 있을 수 있는데 논의가 없다.
13. **단일 계면 방위**(Li(100)‖LPSC(100)). 계면에너지 최저라는 선정 근거는 있지만(Table S2),
    실제 다결정 계면·입계·거친 표면은 없다.
14. **S 코팅은 순수 개념 실험**이다 — 논문 스스로 원소 S의 휘발성·반응성 때문에 비현실적이라 인정하고,
    대안(surface sulfidation·S 첨가제)은 **계산하지 않았다.** "S 코팅이 유효한 전략"이라는 인용은 over-claim.
15. **선행 2편(Ren 2024, Chaney 2024)이 이미 같은 2단계 기구를 보고**했다 (§2).
    이 논문의 신규성은 **기구가 아니라 제어 처방 + 스케일**이다. "이 논문이 Li₂S SEI 2단계 기구를 처음 밝혔다"고 쓰지 말 것.
16. **⛔ 프리프린트.** peer review 미통과. 위 결함들(내부 모순·이중축·캡션 누락·"ta quantitatively compares" 같은
    편집 오타)은 심사 과정에서 교정될 수 있고, **수치가 바뀔 수도 있다.** 출판본이 나오면 재감사 필요.
17. **⛔⛔ 초록이 본문·결론과 모순된다 (2026-08-04 신규).** 초록 마지막 문장은
    *"**sulfur coating is demonstrated as a practical approach** for achieving stable, high-performance ASSLBs"* 인데,
    §3.4 는 *"may pose challenges due to its **volatility and high reactivity**"*, 결론은
    *"directly coating elemental sulfur onto Li metal is **not easily feasible**"* 라고 스스로 부인한다.
    **초록만 읽고 인용하면 논문이 명시적으로 부정한 주장을 인용하게 된다.** §17의 인용 문장은 본문 판정을 따른다. (§21 N1)
18. **⛔ 자기가 인용한 통계 규범을 자기 결과에 적용하지 않았다 (2026-08-04 신규).** 서론이 AIMD 한계의 근거로 드는
    **ref [16] = X. He, Y. Zhu, A. Epstein, Y. Mo, "Statistical variances of diffusional properties from ab initio
    molecular dynamics simulations", npj Comput. Mater. 4 (2018)** 은 **"확산 물성의 통계 분산이 커서 독립 시행이 여러 번
    필요하다"**가 논지인 논문이다. 그런데 이 논문은 20 ns/50 ns 궤적과 Table 1 의 D 를 **단일 시드·오차막대 0**으로 보고한다.
    → §16-3(가장 약한 지점)의 근거가 **외부 비판이 아니라 이 논문이 스스로 인용한 문헌**이 된다. 우리 3-시드 규율의 문헌 방패. (§21 N9)

---

## 17. 인용 가능 문장 (deck / 원고용) — **전부 "[Kim, SSRN preprint, 미심사]" 병기**

- "MTP 기반 대규모 반응 MD는 Li 금속‖Li₆PS₅Cl 접촉에서 **PS₄ 분해 → S-rich 비정질층 → Li₂S 결정 핵생성·성장**의
  2단계 SEI 형성을 보이며, 결정층 등장과 동시에 PS₄ 분해가 멈춘다 (20층 → 6층 plateau, ~11 ns)
  [Kim, SSRN preprint 6020397, 미심사]."
- "결정화 이후의 SEI 영역 Li 확산은 잔여 벌크 전해질의 **약 1/3 수준**으로 떨어진다 (0.4 vs 1.1, 350 K, 같은 셀 내 비교)
  [Kim, preprint]." *(⚠ 절대값 인용 금지 — §13)*
- "16 nm Li ‖ 20 nm LPSCl 계를 50 ns 돌리면 **~11 nm 두께의 interphase**가 형성되며, 이는 cryo-TEM이 보고한
  ~12 nm Li₂S interphase와 **같은 자릿수**다 [Kim, preprint; 실험 Luo, ACS Energy Lett. 2022, 7, 3064]."
  *(⚠ "정량 일치"라 쓰지 말 것 — 스칼라 1개·다른 계·다른 시간스케일)*
- "SEI 안에서 **Li₂S만 결정 도메인을 이루고 Li₃P·LiCl은 고립 클러스터/비정질로 남는다** — 열역학이 예측하는
  세 산물이 동역학적으로는 동등하지 않다 [Kim, preprint]." ← **우리 §E 축에 새로 얹는 정보**
- "계면 반응 MLIP의 active learning에서는 **선별 문턱(γ_select)과 중단 문턱(γ_break)을 분리**하고,
  중단 문턱을 단계적으로 조여(10→5→2) **프로덕션 궤적 전체가 문턱 안에 있음**을 최종 수렴 판정으로 삼는다
  [Kim, preprint]." ← **T1 방법론 인용 (수치는 MTP 전용임을 명시)**
- "계면 근처에 **국소적으로 S가 풍부한 환경**을 만들면 Li₂S 핵생성이 앞당겨져 SEI가 얇아지고
  전해질 골격 분해가 억제된다 (PS₄ 잔존 18층 → 34층) [Kim, preprint]."
  *(⚠ "S 코팅이 실용적 해법"으로 확장 금지 — 논문 스스로 비현실적이라 인정)*

---

## 18. 기법 용어 미니사전

- **MTP (moment tensor potential)** — 국소 원자환경을 moment tensor `M_{μ,ν}(u) = Σ_i f_{μ,ν}(|u_i|) u_i^{⊗ν}` 의
  **텐서 축약**으로 기술하고 그 스칼라 기저 `B_α` 의 **선형결합**으로 자리에너지를 쓰는 MLIP
  (**Shapeev 2016**, `papers/shapeev2016_moment_tensor_potentials.md`). 선형이라 학습이 `Xc = g` 최소제곱이라 빠르고,
  **설계행렬 `X` 가 존재하므로 그 위에 D-optimality/maxvol 을 얹을 수 있다** — 이것이 γ 의 *전제*다.
  ⚠ **γ 자체는 Shapeev 2016 에 없다** (후속 논문 소관 — §19 N10 정정 참조).
- **lev_max / R_cut** — 기저 복잡도와 근접 반경. 정확도↔비용의 두 손잡이. 여기선 16 / 6 Å (kim2024 대비 ~10× 비용).
  ⚠ **`lev_max`(level) 라는 용어는 Shapeev 2016 에 없다** — MLIP 패키지(Novikov 2021) 명명이다.
  원논문의 손잡이는 `deg(B_α) ≤ N` (+ `#α`/`μ`/`ν` 상한)이고, 오차는 기저 수에 대해 `(#A)^−0.227` 로 대수감쇠한다.
- **passive vs active learning** — 미리 만든 훈련셋으로 한 번 학습(passive) vs **MD를 돌리며 외삽 배위만 골라
  DFT 라벨링 → 재학습**을 반복(active).
- **γ (extrapolation grade)** — 새 배위가 훈련셋의 (선형기저 공간상) 볼록껍질에서 얼마나 벗어났는지의 척도.
  γ ≤ 1 = 내삽, γ > 1 = 외삽. **γ_select** = DFT 라벨링 후보로 뽑는 문턱, **γ_break** = MD를 즉시 중단하는 문턱.
- **optB88-vdW** — vdW 밀도범함수. argyrodite에서 site-disorder 의존 σ를 재현하는 유일한 선택으로 kim2024가 판정.
- **antifluorite Li₂S (Fm3̄m)** — Li가 사면체 자리를 채운 형석 역구조. Li–S 최근접 ~2.45–2.5 Å (이 논문의 RDF 첫 피크).
- **z–t 열지도** — 원자 z좌표 히스토그램을 시간축에 쌓은 지도. "어느 종이 언제 어디로" 를 한 장으로 보여줌.
- **local-environment / cluster-size 분류** — 국소 배위 패턴으로 "Li₂S-유사/Li₃P-유사/LiCl-유사"를 라벨링하고
  연결된 클러스터 크기를 세는 분석. **"결정 도메인인가 고립 클러스터인가"** 를 RDF보다 직접 판별.
- **self-passivation (이 논문 맥락)** — **구조적** 자기 차단(생성된 결정층이 반응물 접근을 막음).
  전자적 차단(e⁻ 절연)과 **다른 개념** — 이 MD는 후자를 볼 수 없다.

---

## 19. 미해결 / SI 확보 시 채울 것

| # | 항목 | 어디에 | 우리 쪽 영향 |
|---|---|---|---|
| 0 | **MTP 형식론 전체** (기저·γ 정의·손실함수) | **Supplementary Note 1** (본문 §2에서 지시 — 2026-08-04 신규 확인) | §18 용어사전·T1 대리지표 설계의 원식 |
| 1 | **훈련셋 계별 개수** (5,400의 실제 분해) | **Table S1** | §3.2의 "3계 × 1,800" 재구성 확정/폐기 (2026-08-04 본문 열거로 신뢰도 상향) |
| 2 | **프로덕션 계면의 4a/4c 무질서 배열** (우리 **Q2**) | **Fig S1b / Table S2** | 배열 의존성 평가·우리 disorder_ensemble 우위 주장의 유효범위 |
| 3 | **DFT 계면에너지 표** (Li·LPSC 슬랩 조합별) | **Table S2** | 우리 T3의 계면 방위 선정 근거로 재사용 |
