Repository: yonghoon7153-source/Yonghoon-DEM-DFT

# 📚 LITDB — 문헌 단일 시스템 (**SE·DFT 축 + DEM·MPM 축, 두 트랙**)

> **앞으로 논문은 여기서만 본다.** 여러 곳(db/literature, kb/papers, db/properties, Excel)에 흩어진 문헌을 한 곳에서 생각·참고·비교하기 위한 통합 MD 시스템.

## 왜 트랙이 둘인가
`INDEX.md` 는 argyrodite 전해질 축이라 접촉역학·MPM·건식전극 digest 가 들어갈 자리가
없다. 그래서 한때 64편이 **어느 인덱스에도 없었다**(open_items #7). 축을 나눠 그 구멍을
닫았고, 한 분모로 세면 “159편 중 98편 미언급” 같은 **가짜 미결**이 나온다
(`comparison_vs_ours.md:8`). 분리는 실측 근거가 있는 결정이다 — 합치지 말 것.

⚠ 이 표의 **편수는 적지 않는다.** 손으로 쓴 수는 반드시 낡는다(README 자신이 세 번 틀렸다).
현재값은 `python3 tools/litdb/build_index.py --check` 로 본다.

File: litdb/papers/kim2026_moisture_surface_degradation_lpscl_dryroom.md
<!-- paper-level STANDALONE digest. 2026-09-15 신설 (litdb-curator).
     ⚠ 이 세션은 그림을 크로핑하지 않았다 (pdftoppm 부재 · 1저자 지시로 텍스트 추출본 사용).
        따라서 **그림 원본을 하나도 보지 못했다.** 아래 §9 Figure set 은 전부 *캡션·본문 서술* 기반이고,
        `figure-read ≈` 표기는 이 digest 에 **한 건도 없다.** 그림에서만 읽히는 값은 "미기재(그림 전용)" 로 적었다.
     ✅ 대신 **Source Data(.xlsx) 원자료로 6건을 직접 재계산**했다 — §12. -->

# Moisture-induced surface degradation mechanism of argyrodite Li₆PS₅Cl under dry-room conditions — Kim, Yi, Sung & Seo (*Nature Communications* **2026**, 17, 9270)

> slug `kim2026_moisture_surface_degradation_lpscl_dryroom` · DOI `10.1038/s41467-026-75537-0` · type `DFT + AIMD + 실험(XPS depth-profiling · EIS · XRD)` ·
> PDF `litdb/inbox/120. NatCommun_2026_Kim_Moisture_induced_surface_degradation_Li6PS5Cl_dryroom_MAIN.pdf` (본문 **13 pp**)
> + `litdb/inbox/120. Sup) NatCommun_2026_Kim_Moisture_LPSC_SI.pdf` (SI **38 pp** · Fig S1–S26 · Table S1–S8)
> + `litdb/inbox/120. Sup) NatCommun_2026_Kim_Moisture_LPSC_SourceData.xlsx` (**시트 14개** — §12 에서 검산에 실제로 사용)
> · digested `2026-09-15` · status ✅ · 태그 **[우리 계 정면]** (⛔ `[외부]` 아님 — Li₆PS₅Cl 그 자체다)

> elements: Li, P, S, Cl, O, H, C
> methods: DFT, AIMD, ICOHP, LOBSTER, XPS

> 🎤 **관련 발표**: `talks/lee2026_skku_mlip_materials_design.md` **§7 표면 가수분해 (슬 21–24)** ·
> ⛔ 그 talk 은 **citable = no** — **이 논문이 정본이고, 덱/구술과 어긋나면 이 논문이 이긴다**.
> (그 덱은 성균관대 **이상욱** 랩의 MLIP 가수분해 트랙이고 **이 논문의 저자 그룹이 아니다** —
> `§99-10` 대기열 **#7** 이 바로 이 논문이다. 교차 확인 결과는 **§8e**.)

<!-- 태그 근거:
     · elements — 이 논문이 화학적으로 다루는 원소만. Li/P/S/Cl = LPSC host, O/H = H₂O·OH·O₂ 유래,
       C = CO₂ → Li₂CO₃ (반응식 2). ⛔ 도펀트 원소는 이 논문에 하나도 없다 (도핑 계산 0건).
     · methods — 실제로 한 것만. DFT(VASP/PBE/PBE-D3) · AIMD(NVT 500 K) · ICOHP(LOBSTER) · XPS(depth profiling).
       ⛔ 이 논문은 NEB·Bader·ELF·DOS/PDOS·BVSE·phonon·elastic·ESW(grand-potential)·MLIP 를 **하나도 하지 않는다.**
       (탄성계수 28.0±1.8 / 28.7 / 22.1 GPa 은 ref 8–10 소환값이지 자체 계산이 아니다 — §5 참조) -->

> **저자**: **Yoon-Seong Kim**¹, **Jeong-Doo Yi**², **Sihyeon Sung**³, **Dong-Hwa Seo**\*¹
> (¹ **KAIST** 신소재공학과 · ² **KATECH**(자동차연구원) · ³ **삼성SDI**) · 교신 `dseo@kaist.ac.kr`
> 접수 2025-09-22 · accepted 2026-06-29 · *Nat. Commun.* **17**, 9270 (2026)
>
> **시료 출처**: 화학량론 Li₆PS₅Cl 분말을 **삼성SDI 가 제공**, 전처리 없이 그대로 사용. EIS/XRD 분석 데이터도 **전부 삼성SDI 제공**(본문 Methods 명시). ⇒ 실험 축은 산업 dry-room 실물 조건이다.

---

## 0. 이 digest 를 읽는 법 — 왜 이 편이 우리에게 중요한가

1. **우리 계 정면이다.** comp1(Li₆PS₅Cl)을 그 조성 그대로, 그 구조(MP `mp-985592`, F4̄3m, a = 10.255 Å)에서 계산한다. 문헌 대조가 아니라 **같은 물질 같은 자리**의 이야기다.
2. **우리에게 없는 축을 준다 — DFT 슬랩 + 흡착 + 표면 자리분해 열역학.** 우리 표면 축은 전부 UMA(MLIP) 슬랩이고(`vacuum 30 Å`), **DFT 흡착 파이프라인이 아예 없다**. 이 논문의 §5(방법)를 그대로 복제하면 우리 첫 DFT 표면 계산의 설계도가 된다.
3. **우리 `o2_muO_screen_lpscl_2026_09_07.json` 의 "O 가 P 를 먼저 친다" 와 방향이 겹친다.** 다만 **같은 것을 봤다고 쓰면 안 된다** — 우리 카드는 자체 결함으로 `citable: None` 이고, 두 계산은 화학도 다르다(우리=O 저장소 연 0 K 평형 hull / 이 논문=H₂O 개시 가수분해 + 표면 자리치환). §7 에서 그 경계를 정확히 긋는다.
4. **가수분해(hydrolysis)는 산화환원이 아니다.** 반응 (1) 에서 S 는 −2 그대로, P 는 +5 그대로다. 우리 축 B(산화)와 **같은 표에 놓으면 안 되는 별도 화학**이다. ⚠ **논문은 이것을 명시하지 않는다** — 우리가 읽어낸 것이다(§7d).
5. **짝편이 있다.** 같은 질문(LPSCl 이 수분에 어떻게 망가지나)을 연세대 Byungchan Han 그룹이 전자구조 쪽에서 답한 편 → `papers/hyun_han_argyrodite_moisture_degradation_design_principles.md`. §8 이 그 정면 대조다. **이 논문은 그 편을 ref 35 로 직접 인용한다.**

---

## 1. 한 줄 요약

dry-room(이슬점 −60 ~ −70 °C)의 **미량 수분만으로도** Li₆PS₅Cl 표면은 5단계 — ① H₂O 흡착 → ② P–S 결합 약화 + S→O 치환 → ③ O-치환 사면체의 **회전**으로 O 가 하부층 이동 → ④ **Li₆PO₅Cl 유사 O-농화 표면** 형성 → ⑤ **부피수축 상분리**(LiCl·Li₃PO₄·Li₂SO₄·LiOH·Li₂CO₃) — 로 무너지고, 그 O-농화층은 **다공성이라 부동태화에 실패**해 3일 만에 이온전도도가 **36 % 떨어진다**. 첫 반응 자리는 **자유 S(4d) 가 아니라 PS₄ 의 S(16e)** 다.

---

## 2. 메타 / 이 논문이 실제로 물은 것

| 항목 | 내용 |
|---|---|
| 저자 | Yoon-Seong Kim, Jeong-Doo Yi, Sihyeon Sung, **Dong-Hwa Seo\*** |
| 소속 | KAIST 신소재 / KATECH / 삼성SDI |
| 저널·년 | *Nature Communications* **17**, 9270 (2026) |
| DOI | `10.1038/s41467-026-75537-0` |
| 조성 | **Li₆PS₅Cl** 단일 (화학량론). 도핑·치환 조성 0건 |
| 연구유형 | 첫원리(정적 DFT + AIMD) **주**, 실험(XPS depth profile · EIS · XRD) **검증** |
| 노출 조건 | 산업 dry-room, **이슬점 −60 ~ −70 °C**, 그 외 대기 제어 없음, **정체 공기가 아니라 순환 공기** |
| 노출 시간 | EIS **3 일**(분말) · XRD **7 일**(분말) · XPS **0 / 5 / 25 일**(펠릿) |

**질문 설계가 이 논문의 미덕이다.** 기존 연구가 (a) 노출 *후* 표면 변화만 보거나 (b) 분해 *초기* 만 계산했다는 점을 서론에서 정확히 지적하고(ref 30–36), **"개시부터 최종 산물까지 전 경로"** 를 목표로 잡았다. 그리고 실제로 "왜 3층에서 멈추는가", "왜 부동태가 안 되는가" 를 각각 별도 계산으로 답한다 — 서사가 닫혀 있다.

---

## 3. 핵심 수치 총정리 ★

### 3a. 실험 — 열화의 "양"

| 물성 | 값 | 조건 | 출처 |
|---|---|---|---|
| 이온전도도 σ (pristine) | **3.13 mS cm⁻¹** | RT, 펠릿 200 mg @ 300 MPa, Solartron EIS | 본문 Methods · `Fig. S1` |
| 이온전도도 σ (3일 노출) | **2.00 mS cm⁻¹** | 동일 | `Fig. S1` |
| **σ 감소율** | **36.1 %** | 3일 | 본문 (✅ 검산 §12-①) |
| XRD 피크 확장 | 2θ **24–33°** 구간 broadening | 7일 노출, Rigaku, 1° min⁻¹, 5–70° | `Fig. S2` (✅ 검산 §12-⑥) |
| 활성화E Ea | **미기재** (온도 EIS 없음) | — | — |
| 탄성계수 | E_exp **28.0 ± 1.8 GPa** · B_theo **28.7 GPa** · Y_theo **22.1 GPa** | ⛔ **전부 ref 8–10 소환값. 이 논문 자체 계산 아님** | 서론 |

### 3b. 실험 — XPS 표면 상분포 (`Table S1`, 비-에칭 초기 표면, %)

| | PS₄³⁻ | Li₂S | P₂Sₙ | 아황산(sulfite) | 황산(sulfate) |
|---|---|---|---|---|---|
| **LPSC** (0일) S 2p | **92.571** | 5.714 | 1.714 | 0 | 0 |
| **LPSC5d** S 2p | 87.831 | 5.079 | 1.587 | 3.386 | 2.116 |
| **LPSC25d** S 2p | **38.710** | **1.075** | 6.452 | **23.656** | **30.108** |

| | PS₄³⁻ | P₂Sₙ/PS₄₋ₓOₓ³⁻ | PO₄³⁻ |
|---|---|---|---|
| **LPSC** P 2p | 95.238 | 4.762 | 0 |
| **LPSC5d** P 2p | 88.889 | 5.556 | 5.556 |
| **LPSC25d** P 2p | 66.667 | 16.667 | 16.667 |

> ⚠ **P 2p 성분비가 전부 정확한 소정수비다** — LPSC `20:1`, 5d `16:1:1`, 25d `4:1:1`. 피팅 면적에서 자연히 나올 모양이 아니다(§12-④). 논문 스스로 *"P 2p 디컨볼루션은 보조 증거로만 썼다"* 고 밝히므로, **P 2p 정량치는 유효숫자 3자리로 인용하지 않는다.**
> ✅ 반면 **S 2p·P 2p 전 행(21행)의 2p₃/₂:2p₁/₂ 면적비가 정확히 2:1** — 스핀-궤도 이중선 하드 제약 위반 0건(§12-③). 이 검산은 우리가 `[Meng26LZF]` 에서 잡아낸 Zr 3d 3:2 위반과 같은 검사이고, **이 논문은 통과한다.**

### 3c. 계산 — 표면 선택과 H₂O 흡착

| 양 | 값 | 비고 |
|---|---|---|
| E_ads(H₂O) on **(001)** | **−2.347 eV** | ★ 가장 안정 → 이후 전 계산이 (001) |
| E_ads(H₂O) on (110) | −1.226 eV | |
| E_ads(H₂O) on (111) | −0.736 eV | ⚠ Han 그룹(ref 29, Zhang & Gu 2023)이 활성이라 한 면 |
| E_ads(H₂O) on **LPSCO12** | **−2.020 eV** | O 치환이 진행될수록 **더 잘 붙는다** |
| E_ads(H₂O) on **LPSCO123** | **−1.389 eV** | `Fig. S20` |
| E_ads(H₂O) on LPSCO(2층 치환) | **−1.766 eV** | 비결합 자리 근방 |

> 흡착식: `E_ads = E(LPSC+H₂O) − E(LPSC) − E(H₂O)` (식 4). 흡착 계산에만 **DFT-D3(BJ)** 적용, H₂O 단분자 에너지도 같은 설정으로 재계산.

### 3d. 계산 — S→O 치환 에너지 `Esub` ★★ (이 논문의 중심 수치)

식 (5): `Esub = {(E_substituted − E_initial) − n(μ_O − μ_S)} / n` [eV / O atom]
· **μ_O = −4.309 eV** (O₂ 분자에서, 슬랩과 동일 설정) · **μ_S = −4.134 eV** (벌크 S, "표면의 S-rich 조건")

| 자리 / 위치 | Esub (eV/O) | 뜻 |
|---|---|---|
| **P–S 결합 자리 (Wyckoff 16e, PS₄ 안의 S)** | **−2.915** | ★ **더 반응성 — 여기서 시작한다** |
| 비결합 자리 (Wyckoff 4d, Li 케이지 속 자유 S) | −2.535 | 유리하긴 하나 **0.380 eV/O 덜 유리** |
| 3번째 원자층 | **−3.058** | 깊어질수록 더 음수 (1→3층) |
| 4번째 원자층 | −1.767 | 3층 대비 **+1.291 eV/O 손해** |
| 5번째 원자층 | −2.919 | 3층 대비 **+0.139 eV/O 손해** ← ⚠ 0.139 eV = 500 K 에서 **3.2 k_BT** (§11-③) |
| 2차 반응차수: 추가 치환 | **−3.023** | vs |
| 2차 반응차수: 침투(penetration) | **−0.143** | ⇒ **표면을 먼저 다 채운다** |

> 1·2층 낱개 Esub 값은 **본문·SI 본문에 숫자로 없다**(`Fig. 3a` 그림 전용) — 우리는 그림을 못 봤으므로 **미기재**로 둔다.

### 3e. 계산 — ICOHP (결합 세기) ★

> 규약: **값이 높을수록(=덜 음수) 결합이 약하다.**

| 결합 | 값 (eV) | 상황 |
|---|---|---|
| P–S (비결합 자리 근방 흡착) | **−3.847** (거리 2.246 Å) | 거의 안 건드림 |
| P–S (**P–S 자리 근방 흡착**) | **−0.481** (거리 **2.993 Å**) | ★ **사실상 끊어졌다** |
| H–S (P–S 자리 근방 흡착 시 새로 생김) | −1.027 | 이게 P–S 를 약화시킨 원인 |
| H–S (pristine LPSC, 비결합 자리) | −0.342 (2.357 Å) | |
| H–S (**LPSCO** 위, 비결합 자리) | **−1.140** (2.008 Å) | O 치환 후 H–S 가 **더 세진다** |
| **ΣICOHP(Li–S) at 4d** — LPSC | **−5.434** | 기준 |
| — LPSCO | −4.903 | 약해짐 |
| — H₂O-LPSCO | **−4.440** | 더 약해짐 ⇒ 자유 S 가 반응성을 얻는다 |
| P–O (3–5층, LPSCO123) | **−7.943 ~ −8.160** | 가장 강함 |
| P–S (3–5층) | −5.793 ~ −6.188 | |
| Li–S (3–5층, 비결합) | −0.759 ~ −1.151 | |
| **끊어진 P–S** | **−0.517** | LPSCO123 생성 후 남은 상처 |

> ⚠ **pristine 슬랩의 P–S 결합거리는 논문에 없다.** 2.246 Å 은 *비결합 자리 근방에 H₂O 를 붙였을 때* 의 값이다. 따라서 *"흡착 전 → 후"* 의 진짜 Δd 는 **미기재**이고, 인용할 수 있는 것은 **두 흡착 자리 사이의 차이 2.246 → 2.993 Å** 뿐이다.

### 3f. 계산 — 응력 (AIMD 500 K, 150 ps 전후 5 프레임 샘플)

| 구조 | σ_a / σ_b / σ_c (GPa) @ t=0 | @ 150.000 ps | 평균 |
|---|---|---|---|
| **LPSCO12** (`Table S4`) | −0.635 / −0.696 / −0.132 | −0.584 / −0.532 / −0.468 | −0.487 → −0.528 |
| **LPSCO12 + 3층 치환** (`Table S5`) | −0.546 / −0.774 / −0.242 | −0.222 / −0.390 / **+0.164** | −0.520 → **−0.149** |

⇒ LPSCO12 는 **재분배**(평균 거의 불변, 표준편차만 감소 = 등방화), 3층까지 치환된 계는 **완화**(평균 응력 자체가 −0.52 → −0.15 로 풀림, σ_c 는 부호까지 뒤집힘).

| H₂O 흡착으로 인한 평균응력 변화율 (`Fig. S21`) | pristine → 흡착 후 | 변화율 |
|---|---|---|
| LPSC | −1.057 → −1.003 GPa | **5.1 %** |
| **LPSCO12** | −0.943 → −0.914 GPa | **3.1 %** ← 가장 둔감 |
| **LPSCO123** | −1.236 → −1.092 GPa | **11.7 %** ← ★ 임계 불안정 |

> ✅ 세 값 모두 Source Data 로 재계산해 소수 첫째자리까지 일치(§12-②).

### 3g. 계산 — 반응 에너지 (벌크, MP 소환 에너지 사용)

| 반응 | E_reaction (eV / formula unit) | 비고 |
|---|---|---|
| (1) `Li₆PS₅Cl + 6H₂O → LiCl + Li₃PO₄ + 2LiOH + 5H₂S` | **−6.222** | ★ **순수 가수분해 — redox 아님** |
| (2) `2LiOH + CO₂ → Li₂CO₃ + H₂O` | −1.465 | |
| (3) `Li₆PS₅Cl + 4H₂O + 2O₂ → LiCl + Li₃PO₄ + Li₂SO₄ + 4H₂S` | **−18.991** | ★ **여기가 진짜 산화** (S: −2 → +6) |
| (7) `Li₆PO₅Cl + H₂O → LiCl + Li₃PO₄ + 2LiOH` | **−2.033** | O-아지로다이트도 가수분해된다 |

> ✅ 네 반응식 **전부 질량평형 검산 통과**(§12-⑤).
> 사용한 MP id: `Li₆PS₅Cl mp-985592` · `LiCl mp-22905` · `Li₃PO₄ mp-13725` · `LiOH mp-23856` · `Li₂CO₃ mp-3054` · `Li₂SO₄ mp-4556`.
> O₂ 는 **Ceder +1.36 eV 보정** + NIST-JANAF 298.15 K 엔탈피 차 보정.

### 3h. 계산 — 표면 형성 에너지

식 (6): `E_surface formation = E_slab − N·E_bulk` (면적 정규화 **없음** — "치환 과정에서 표면적이 일정하므로")

| 구조 | 값 |
|---|---|
| pristine LPSC (001) | **2.908 eV** |
| **LPSCO123** | **44.769 eV** |

> 🔴 **이 두 수는 §3d 의 Esub 와 서로 검산되지 않는다.** §11-① 에서 정면으로 다룬다 — 이 digest 가 잡은 가장 큰 내부 모순이다.

---

## 4. 무질서 처리 — 우리가 제일 먼저 확인해야 할 칸 ★

> **단일 정렬 배열(single ordered configuration).** MP `mp-985592`(F4̄3m) 를 그대로 받아 썼고,
> **S/Cl 자리 무질서(site disorder)를 넣지 않았다.** SQS 도 enumerate 도 없다.
> 4a = Cl, 4d = 자유 S 로 완전히 정렬된 구조다.

이게 왜 중요한가:
- **아지로다이트의 실물은 4a/4d 에 S/Cl 이 섞여 있다**(Cl⁻/S²⁻ site disorder). 이 논문 스스로 결론부에서 *"S/Cl 자리 무질서를 할라이드 조성 조절과 급랭으로 도입하면 Li⁺ 이동 장벽이 낮아진다"*(ref 43–47) 고 **권고**하면서, 정작 자기 계산은 **무질서 0** 인 구조에서 했다.
- ⇒ **"비결합 자리(4d)의 S" 라는 반응 자리 정의 자체가 무질서 유무에 딸린다.** 실물에서 그 자리의 절반이 Cl 이면 자유 S 의 표면 밀도가 절반이 되고, §3e 의 ΣICOHP(Li–S) 서사(자유 S 가 반응성을 얻는다)의 크기가 바뀐다.
- 우리 modelc(Li₅.₄PS₄.₄Cl₁.₆)는 **Cl-rich 무질서 배열**이다. 즉 **이 논문의 슬랩은 우리 comp1 에는 가깝고 modelc 에는 멀다.** §7 에서 다시 짚는다.

---

## 5. DFT / 계산 방법 전부 ★

| 항목 | 이 논문 |
|---|---|
| **code** | **VASP** (버전 미기재) |
| **functional** | **GGA-PBE** |
| **vdW** | **DFT-D3 with Becke–Johnson damping** — ⚠ **흡착 계산에만** 적용. Esub·AIMD·ICOHP 에 적용했는지는 **미기재** |
| **pseudo / PAW** | **미기재** (VASP 기본 PAW 로 추정 — 추정이라고 못박는다) |
| **ecut** | **520 eV** |
| **k-points** | 벌크 **4×4×4** · (001) 슬랩 **3×3×1** · 1×2×1 슬랩 초격자 **4×2×1** · AIMD **1×1×1(Γ)** |
| **이완** | 이온 위치만 완전 이완, **F < 0.02 eV Å⁻¹**. 격자 이완 여부·바닥층 고정 여부 **미기재** |
| **셀 / 원자수** | 벌크 a = 10.255 Å (F4̄3m). (001) 슬랩 10.255 × 10.255 × **44.389 Å**. (110) 10.253×14.494×35.098. (111) 14.480×14.480×37.310 (α 60°, β 120°, γ 120°) |
| **슬랩 두께 / 진공** | 🔴 **둘 다 미기재.** c = 44.389 Å 만 주어져 슬랩 두께를 모르면 진공을 역산할 수 없다. "첫 5 원자층" 만 정의(`Fig. S7`) |
| **대칭 슬랩 여부 / 쌍극자 보정** | **미기재** |
| **DFT+U** | 없음 (해당 원소 없음) |
| **AIMD** | **NVT · Nosé–Hoover · 500 K** · Γ-only · 길이 **150 ps**(`Fig. 3c–f`) / **250 ps**(`Fig. 4c`, `Fig. S18`) · **시간간격 미기재** |
| ↳ **시간간격 = 1 fs (추정)** | ⚠ **논문에 없다.** Source Data 시트의 시간열이 0.001 ps 간격이고 150 ps=150,000 점 / 250 ps=250,000 점 ⇒ **1 fs 로 유도**. digest 측 추정임을 못박는다 |
| **MLIP** | 없음 |
| **무질서 처리** | **단일 정렬 배열** (§4) |
| **μ 기준** | μ_O = −4.309 eV (O₂ 분자, 슬랩 설정) · μ_S = −4.134 eV (벌크 S) |
| **후처리** | **LOBSTER** (ICOHP) · **pymatgen** (c축 변위 후처리) · **Savitzky–Golay** 평활 (창·차수 미기재) |

**실험 방법 (재현에 필요한 것 전부)**
- **XPS**: Thermo K-Alpha, 단색 Al Kα 1486.6 eV, 스폿 400 µm, 에칭 면적 4 mm², Ar⁺ **0.5 kV**(LPSC5d) / **1.0 kV**(LPSC25d). 진공 이송 모듈 사용(글러브박스 → 챔버, 대기 노출 0).
- **결합에너지 기준**: S 2p — PS₄³⁻ **161.6** · P₂Sₙ **163.5** · Li₂S **160.3** · SOₙ²⁻ **> 166.0** eV. P 2p — PS₄³⁻ **132.2** · P₂Sₙ/PS₄₋ₓOₓ³⁻ **133.1** · PO₄³⁻ **134.0** eV.
- **보정**: 초기 표면은 C 1s **285.0 eV**, depth profile 은 **Cl 2p 198.7 eV**(분해 후에도 안 변하므로).
- **피팅 제약 3개**: ① Voigt 비 0.2 고정 ② 같은 표면 내 상들의 FWHM 편차 < 0.4 ③ 2p₃/₂–2p₁/₂ 이중선 FWHM 차 < 0.1.
- **시료 형태**: XRD/EIS 는 **분말** 노출, XPS 는 **펠릿**(200 mg, 300 MPa) 노출 — ⚠ 형태가 다르다(`Table S8`). 비교할 때 유의.

---

## 6. 결과 — 섹션별 정독 (전 수치 포함)

### 6.1 dry-room 3일이면 이미 늦었다

σ 3.13 → 2.00 mS cm⁻¹(**−36.1 %**), XRD 는 7일에 24–33° 확장, XPS 는 5일에 이미 아황산/황산이 뜨고 25일이면 PS₄³⁻ 가 **92.6 → 38.7 %** 로 붕괴한다. 그리고 세 반응식이 전부 발열이다(−6.222 / −1.465 / −18.991 eV). 특히 **반응 (3) 이 −18.991 eV 로 압도적** — Li₂SO₄ 생성이 열역학 구동력의 대부분이다. 즉 *수분만*이 아니라 **수분 + O₂ + CO₂ 의 합작**이고, 그중 O₂ 가 있는 경로가 열역학적으로 훨씬 깊다.

### 6.2 어느 면인가 — (001)

(001) −2.347 vs (110) −1.226 vs (111) −0.736 eV. **H₂O 가 가장 세게 붙는 면**을 기준으로 골랐다(=가장 반응성 높은 면). 선택 논리가 "가장 안정한 표면"이 아니라 **"가장 잘 젖는 표면"** 이라는 점을 분명히 해 둔다 — 이건 표면 에너지 최소 면이 아닐 수 있고, 논문은 표면에너지를 계산하지 않았다.
> ⚠ 본문은 이 세 값을 `Supplementary Table 3` 으로 인용하지만 **Table S3 은 격자상수 표**다. 값 자체는 `Fig. S6` 에 있다 — 경미한 오인용(§11-⑤).

### 6.3 어느 S 인가 — **16e (PS₄ 의 S)** ★

`Esub`(16e) = **−2.915** < `Esub`(4d) = **−2.535 eV/O**. 두 자리 다 유리하지만 **PS₄ 쪽이 0.380 eV/O 더 유리**하다. 이유를 논문은 *"더 안정한 Li–O · P–O 결합"* 으로 설명한다 — 즉 **P–O 형성이 구동력**이다. `Fig. S9` 는 한 걸음 더 나가 **"2층의 S 가 고갈될 때까지 P–O 형성이 비결합 자리 치환보다 계속 선호된다"** 고 적는다.

⇒ **첫 반응 자리 판정 = PS₄ 의 16e S.** 이게 §8 에서 Han 그룹 편과 대조할 핵심이다.

### 6.4 H₂O 가 하는 일 — P–S 를 끊고 H–S 를 만든다

두 자리 어디에 붙어도 **자발 흡착**이지만, **P–S 자리 근방이 더 유리**하다. 그리고 그 경우에만 이웃 PS₄ 의 P–S 가 **2.246 → 2.993 Å**, ICOHP **−3.847 → −0.481 eV** 로 **사실상 끊어진다**. 원인은 새로 생긴 **H–S 결합(ICOHP −1.027 eV)** 이다.
> 여기서 중요한 부수 사실: 논문은 §"Further decomposition" 끝에서 *"흡착 시 물 분자의 산소가 표면 Li 과 결합한다"* 고 적는다. ⇒ **H₂O 는 O 쪽으로 Li 에, H 쪽으로 S 에 붙는다.** 이건 Han 그룹 편의 "H₂O 는 Li atop 을 선호"(E_ads −1.328 eV)와 **독립적으로 같은 그림**이다(§8).

### 6.5 O 가 들어가면 자유 S 가 약해진다 (연쇄의 열쇠)

ΣICOHP(Li–S) at 4d: **LPSC −5.434 → LPSCO −4.903 → H₂O-LPSCO −4.440 eV**. 원인은 크기다 — O²⁻ 140 pm 가 S²⁻ 184 pm 자리에 들어가면 격자가 뒤틀리고 Li–S 가 늘어난다(`Fig. S10`). ⇒ **PS₄ 에서 시작한 치환이 자유 S 자리를 *2차적으로* 활성화한다.** 논문의 결론: *"반응이 계속되면 표면은 자리 구분 없이 전부 O 치환된다."*

### 6.6 침투냐 추가 치환이냐 — 표면을 먼저 다 채운다

2차 반응차수부터 두 기전이 경쟁한다. **추가 치환 −3.023 vs 침투 −0.143 eV/O** ⇒ 추가 치환 압승. 이게 6차수(노출 S 전부 치환)까지 이어져 **LPSCO12**(1·2층 완전 치환)가 만들어진다. *깊이가 깊을수록 Esub 가 더 음수*(침투 구동력 존재)인데도 **표면부터 채운다** — 열역학이 경로를 정하는 좋은 예다.

### 6.7 AIMD — 다면체 회전이 O 를 아래로 내린다 ★ (이 논문의 독창점)

500 K NVT.
- **LPSCO12** (`Fig. 3c,d`): 회전이 일어나지만 **되돌아온다**. 초기에 면내 응력(σ_a, σ_b)이 σ_c 보다 크게 음수(−0.635/−0.696 vs −0.132 GPa) — 작은 O 를 표면에만 넣어 생긴 **응력 이방성**이 회전의 구동력. 40 ps 후 원래 c축 높이로 복귀하고, 150 ps 시점의 세 축 응력은 −0.584/−0.532/−0.468 로 **거의 등방**이 된다(평균은 거의 불변, 표준편차만 감소 = **재분배**).
- **LPSCO12 + 3층 치환** (`Fig. 3e,f`): 회전이 **유지된다**. 안쪽까지 O 가 들어가면 σ_c 도 음으로 커지고, 회전 후 **세 축 응력이 전부 완화**된다(평균 −0.520 → −0.149 GPa, σ_c 는 **+0.164 GPa** 로 부호 반전) — 재분배가 아니라 **완화**. 그래서 되돌아가지 않는다.
- 결과: PS₂O₂ 사면체의 **두 S 중 하나가 계속 표면에 노출**되어 다음 치환을 받는다 ⇒ **LPSCO123**.
> ✅ Source Data 로 직접 확인: LPSCO12 는 마지막 50 ps 에서 S1 이 O2 보다 평균 **+0.365 Å** 위(87.4 % 시간), 3층 치환계는 **+2.236 Å** 위(**100 %** 시간) — *"유지된다 vs 흔들린다"* 의 차이가 원자료에 그대로 있다(§12-⑦).

### 6.8 왜 3층에서 멈추는가 — 네 겹의 근거

① **열역학**: 4층 −1.767(+1.291), 5층 −2.919(+0.139) eV/O — 3층(−3.058)보다 손해.
② **결합**: P–O(−7.943~−8.160)와 P–S(−5.793~−6.188)가 둘 다 너무 강해서, 외부 개시제 없이는 **끊고 바꾸는 것이 동역학적으로 불리**.
③ **구조 안정성**: 3층 O 와 아래층 S 를 맞바꾼 구조 12종이 **전부 LPSCO123 보다 높다**(`Fig. S17`, +0.108 ~ +2.538 eV).
④ **AIMD**: 500 K **250 ps** 동안 O 가 아래로 확산하지 않는다(`Fig. 4c`, `Fig. S18`).
> ⚠ 그런데 ①의 마진(0.139 eV)과 ③의 최소값(0.108 eV)은 **500 K 에서 각각 3.2 k_BT · 2.5 k_BT** 다. §11-③ 에서 다룬다.

### 6.9 그러면 왜 계속 망가지는가 — 부동태 실패의 두 갈래

**갈래 A — 표면층 자체가 불안정하다.**
- H₂O 흡착 시 평균응력 변동: LPSC 5.1 % · LPSCO12 **3.1 %** · LPSCO123 **11.7 %**. ⇒ **LPSCO12 는 오히려 pristine 보다 둔감**(더 잘 젖는데도: E_ads −2.020 vs −1.389 eV). **3층째가 임계**다.
- ICOHP(Li–Cl) 분산: LPSC(거의 균일) < LPSCO12 < LPSCO123(가장 넓음) — 불균질 표면.
- `E_surface formation`: 2.908 → **44.769 eV** (🔴 §11-① 참조).
- **Li₆PO₅Cl 자체가 가수분해된다**(반응 7, −2.033 eV) ⇒ O 로 다 덮여도 안전하지 않다.

**갈래 B — 이웃을 오염시킨다.** 1×2×1 초격자로 "절반만 3층까지 O 치환" 을 만들어 보니(`Fig. S22`) ① P–S 결합 파단 ② Li–S 약화(ΣICOHP 증가) ③ Li–Cl ICOHP 분산 확대 — 즉 **O-치환 영역이 옆의 멀쩡한 영역까지 반응성으로 만든다**. 약해진 Li–S 는 O₂ 와 만나 Li₂SO₃/Li₂SO₄ 로 간다(ref 33, 40) — 그리고 실제로 25일 XPS 에서 **Li₂S 고갈(5.71 → 1.08 %) + SOₙ²⁻ 급증(0 → 53.8 %)** 이 관측된다. 계산과 실험이 여기서 만난다.

**그리고 부피가 줄어든다.** 모든 분해 산물(LiCl·Li₃PO₄·Li₂SO₄·LiOH·Li₂CO₃)이 pristine LPSC 보다 **원자 부피가 작다**(`Fig. 4d`, MP 소환 부피). ⇒ 수축 → **공극** → 보호막이 아니라 **뚫린 층** → 계속 반응 + 크랙 개시점.

### 6.10 실험이 그림을 닫는다 — depth profiling

에칭 빔 세기 검증부터 한다(0.5 kV / 1.0 kV 둘 다 비에칭 pristine 과 같은 상분포 → 인위적 분해 없음, `Table S6`). 그 다음:
- LPSC25d: 3분 에칭만으로 SOₙ²⁻·PO₄³⁻ 가 **대부분 제거**(sulfite 23.66 → 7.77 %, sulfate 30.11 → 8.74 %, PO₄³⁻ 16.67 → 5.34 %).
- 추가 40분(총 43분) 에칭 후: **산화물계 상 소멸**(sulfite/sulfate 0), PS₄³⁻ 87.5 %(S 2p) 회복.
- LPSC5d: 3분 에칭으로 **완전 제거**.
⇒ **분해층은 최상단에 얇게 갇혀 있다.** 이게 "아래로 확산하지 않는다"는 계산 결론의 실험적 짝이다.
> ✅ 원자료 봉투 적분으로 독립 확인: S 2p 의 >165.5 eV 면적비 **56.8 %(25d 노출) → 14.1 %(3분 에칭) → 0.19 %(43분 에칭)**, pristine 0.22 % (§12-③).

---

## 7. 우리 DFT / 우리 원장과의 대조 ★★

> ⛔ 이 절에는 **우리 db 의 절대 수치를 끌어오지 않는다.** 전부 "우리 원장 참조" 로만 쓴다
> (`db/properties/canonical_registry.json` · `citation_hazards.json` · `litdb/our_dft_baseline.md`).

### 7a. 방법 대조표 — 우리 파이프라인과 직접 비교 가능한 칸

| 항목 | **[Kim26Moist]** | **우리** | 판정 |
|---|---|---|---|
| code | VASP (버전 미기재) | **Quantum ESPRESSO** | 다름 — 절대 총에너지 비교 불가 |
| functional | PBE | PBE | ✅ 같음 |
| 기저 | PAW(추정), **520 eV** | **USPP(SSSP efficiency), ecutwfc 60 / ecutrho 480 Ry** | 축이 다름 — 컷오프 숫자를 나란히 놓지 않는다 |
| vdW | **D3(BJ)** — ⚠ 흡착 계산에만 | 우리 벌크 축은 vdW 미적용 | ⚠ **표면/흡착을 하려면 우리도 D3 를 켜야 한다** (지금 규약 없음) |
| 벌크 k-mesh | **4×4×4** | **4×4×4** (cubic) | ✅ **정확히 같다** |
| 슬랩 k-mesh | 3×3×1 | **우리에게 DFT 슬랩이 없다** | 🔴 우리 결손 |
| 슬랩 두께 / 진공 | 🔴 **미기재** | UMA 슬랩 **vacuum 30 Å 고정**(`computational_methods_canonical.md`) | ⚠ **우리 쪽 규약이 더 명시적이다** — 우리가 이기는 드문 칸 |
| 이완 | 이온만, F<0.02 eV/Å | 우리도 이온 완화 + tight SCF | 비슷 |
| **무질서** | **단일 정렬 배열(MP mp-985592)** | comp1 = 정렬 / **modelc = Cl-rich 무질서 배열** | 🔴 **핵심 차이** — §4 |
| MD | **진짜 AIMD** (VASP, NVT, 500 K, 150–250 ps, dt 추정 1 fs) | **MLIP-MD**(UMA-s-1p1, Langevin NVT, dt 2 fs, MSD 창 2–50 ps 고정) | ⛔ *"둘 다 MD 라 직접 비교"* 금지 — **힘 계산 축이 다르다**(our_dft_baseline.md 경고 그대로) |
| MD 판정 규율 | 단일 궤적 · 시드 미기재 · 통계 오차 미기재 | 600 K **3-시드** 오차막대 · 아레니우스 3점 | ✅ **우리 규율이 엄격하다** |
| 후처리 | LOBSTER ICOHP · pymatgen | LOBSTER ICOHP · pymatgen | ✅ 같은 도구 |
| 데이터 공개 | ⭕ **Source Data .xlsx 14 시트** — 본문 수치를 독자가 재계산할 수 있다 | 우리 `db/properties/*.json` + 스크립트 | ⭕ **그들도 우리도 통과.** 이 관행은 배울 것 없이 이미 같다 |

### 7b. `o2_muO_screen_lpscl_2026_09_07.json` 과의 관계 — **"같은 걸 봤다" 라고 쓰면 안 된다** 🔴

우리 카드의 한 줄은 *"둘 다 첫 산화 산물이 Li₃PO₄ — **O 는 P 를 먼저 친다**"* 였다. 이 논문의 그림은 **P–O 형성이 구동력이라 PS₄ 의 S 부터 O 로 바뀐다** 이고, 최종 산물에도 Li₃PO₄ 가 있다. **방향은 어긋나지 않는다.**

그런데 다음 세 가지 때문에 **그 이상은 쓸 수 없다**:

1. **우리 카드에 자체 결함 기록이 있다** (그대로 옮긴다):
   > 도구가 **대상 LPSCl/modelc 의 에너지 entry 를 넣지 않고** `pd.get_element_profile(O, comp)` 를 호출했다. 그래서 이 값은 *특정 상의 산화 개시*가 아니라 **그 명목 조성의 0 K 평형 hull assemblage 가 μ_O 에 따라 바뀌는 지점**이다. `citable: None`. 카드가 명시적으로 부인한 해석에 **⛔ "P 가 먼저 산화된다 — 기전 주장이라 지지 안 됨"** 이 들어 있다.
   ⇒ **우리 쪽에는 이 논문과 맞댈 자격을 갖춘 값이 아직 없다.**
2. **화학이 다르다.** 우리는 O 저장소를 연 **0 K 평형 hull**(산화/redox 축). 이 논문은 **H₂O 가 개시하는 가수분해**(§7d — redox 아님) + 표면 자리분해 치환. "첫 산화 산물" 과 "첫 반응 자리" 는 같은 질문이 아니다.
3. **차원이 다르다.** 우리는 **벌크 조성**, 이 논문은 **표면 5층**. 이 논문이 보여준 것 중 hull 스크린이 **구조적으로 볼 수 없는 것**: 자리 선택(16e vs 4d), 깊이 의존(1→5층), 다면체 회전, 부동태 실패.

**허용 문구 (이대로만)**
> *"표면 자리분해 DFT(Kim 2026, Nat. Commun.)에서도 O 는 PS₄ 의 S 를 먼저 치환하며 구동력은 P–O 결합 형성이다. 우리의 0 K μ_O 평형 스크린이 준 '첫 산화 assemblage 에 Li₃PO₄ 가 나타난다' 는 결과와 **방향이 어긋나지 않는다.** 단 우리 스크린은 대상 상의 에너지 entry 가 빠진 조성-hull 스크린이라 기전 주장을 지지하지 못하며, 두 계산은 화학(가수분해 vs 산화)과 차원(표면 vs 벌크)이 다르다."*

**⛔ 금지 문구**
- ⛔ *"우리도 같은 것을 봤다"* / *"우리 계산이 이 논문을 확인한다"*
- ⛔ 우리 Δμ_O 값(−2.917 / −3.319 eV)을 이 논문의 Esub(−2.915 / −2.535 eV/O) **옆에 놓는 것** — 🔴 **−2.917 과 −2.915 가 우연히 소수 셋째자리까지 비슷하다. 이게 이 digest 최대의 인용사고 위험이다.** 단위도(eV vs eV/O-atom) 정의도(hull 계단의 Δμ_O vs 표면 치환 에너지) 기준계도(MP 보정 hull vs 슬랩 μ_O=−4.309) 전부 다르다.

### 7c. `ndo_passivation_argument_2026_09_14.json` 과의 관계 — **다른 질문이다**

Nd/O 공치환 카드는 **산화(VBM)** 축이다 — *"VBM 의 S 지분 83 → 77 %, 산화는 도핑 후에도 S 에서 시작한다"*. 이 논문은 **가수분해** 축이다 — 전자를 빼는 이야기가 아니라 **H₂O 가 P–S 를 끊고 O 와 S 를 맞바꾸는** 이야기다. 그 카드는 `status: proposed · citable: false` 이기도 하다.

⇒ **두 축을 한 문장에 섞지 않는다.** 다만 **연결점은 하나 있다**: 두 축 모두 *"S 자리가 약한 고리"* 를 가리킨다. 우리 VBM-S 서사(산화 개시 = S)와 이 논문의 16e-S 서사(가수분해 개시 = PS₄ 의 S)는 **서로 다른 근거로 같은 원자를 지목**한다. 이건 **가설 생성**으로만 쓴다 — 두 축을 잇는 계산은 우리가 한 적이 없다.

### 7d. **가수분해는 산화환원이 아니다** — 우리가 읽어낸 것 ★

산화수를 세어 보면:

| 반응 | S | P | O | redox? |
|---|---|---|---|---|
| (1) `Li₆PS₅Cl + 6H₂O → LiCl + Li₃PO₄ + 2LiOH + 5H₂S` | −2 → −2 | +5 → +5 | −2 → −2 | **아니다** — 산-염기/리간드 교환 |
| (3) `… + 2O₂ → … + Li₂SO₄ + 4H₂S` | −2 → **+6**(1개) | +5 → +5 | 0 → −2 | **맞다** — O₂ 가 있어야 redox |
| (7) `Li₆PO₅Cl + H₂O → LiCl + Li₃PO₄ + 2LiOH` | — | +5 → +5 | −2 → −2 | **아니다** |

⇒ **반응 (1)·(7) 은 redox 가 아니다.** 구동력은 HSAB(경한 산 P⁵⁺ 는 경한 염기 O²⁻ 를 선호)와 **H₂S 의 휘발성**이다.

⚠ **논문은 이것을 명시하지 않는다.** 본문에 "oxidation state" 라는 말이 없고, 오히려 *"the reacted O-rich surface"*, *"volume reduction of the **oxidized** surface"* 처럼 산화라는 단어를 섞어 쓴다. **위 표는 우리가 세어 본 것**이다.

그리고 여기서 **논문 자체의 미묘한 자기모순**이 나온다: 서사는 *"H₂O 가 개시하는 가수분해"* 인데, `Esub` 의 기준 저장소는 **O₂ 분자(μ_O = −4.309 eV)와 벌크 S(μ_S = −4.134 eV)** 다. H₂O/H₂S 짝이 아니다. §11-② 에서 정면으로 다룬다.

⇒ **우리 규율**: 이 논문의 수치는 `comparison_vs_ours.md` **축 B(산화)의 새 칸 B⑤(가수분해 기전)** 에 넣되, **B①(산화 onset 2.256 V, S-limited)과 같은 줄에 두지 않는다.**

### 7e. 우리 자유-S(free-S ⟨3p⟩) 서사와의 접점 ★

우리 캠페인에는 *"자유 S(4a/4d)가 산화의 약한 고리"* 라는 site-PDOS 축이 있다. 이 논문은 **자유 S 에 대해 정반대 방향의 사실을 준다**:
- **개시**는 자유 S 가 아니라 **PS₄ 의 16e S** 에서 일어난다 (−2.915 vs −2.535 eV/O).
- 그런데 PS₄ 가 O 로 바뀌고 나면 **자유 S 의 Li–S 결합이 약해진다** (ΣICOHP −5.434 → −4.903 → −4.440 eV) — 그리고 실험에서 **Li₂S 가 고갈되고 SOₙ²⁻ 가 폭증한다**(5.71 → 1.08 % / 0 → 53.8 %).

⇒ 우리가 물어야 할 정확한 질문: **"어디서 시작하나"(= 16e) 와 "황 산화물 총량을 누가 키우나"(= 자유 S)는 다른 질문이다.** 이 논문은 둘을 분리해 답하고, 답이 다르다. 우리 VBM/PDOS 축은 지금까지 "어디서 시작하나" 만 물어 왔다.

---

## 8. 🔴 짝편과의 정면 대조 — Han 그룹 (`hyun_han_argyrodite_moisture_degradation_design_principles`)

> 두 편은 **같은 질문, 다른 도구**다. 그리고 **이 논문이 그 편을 ref 35 로 직접 인용한다**:
> *"Similarly, Han et al. reported thermodynamic preference for anionic exchange on the P–S bonding site and the generation of the sulfur-based gases, which were accelerated by the presence of pre-adsorbed water molecule."*
> ⚠ 다만 이 논문의 ref 35 는 **Jeon, Cha & Jung (J. Mater. Chem. A 2024)** 일 가능성도 있다(Hyun/Han 편의 ref 35 가 그 논문이다). 원문 참고문헌 목록의 35번을 확보하지 못해 **귀속을 확정하지 못했다** — 인용 전 확인 필요(§11-⑦).

### 8a. **첫 반응 자리 — 두 편의 판정은 일치한다** ✅

| | **[Kim26Moist]** (KAIST/Seo) | **[Hyun25Han]** (연세/Han) |
|---|---|---|
| **첫 반응 S** | **PS₄ 안의 S (16e)** — Esub −2.915 vs 자유 S −2.535 eV/O | **PS₄ 안의 S** — 비결합 **π 로브(S-3p lone pair)** 가 E_F 근처에 있어 OH⁻ 공격을 받는다 |
| 근거 | **열역학**(치환 에너지) + **ICOHP** | **전자구조**(PDOS·COHP) + **자유에너지 계단** |
| P–S 파단 | ✅ H₂O 흡착으로 2.246 → **2.993 Å**, ICOHP −3.847 → −0.481 eV | ✅ 흡착 O 가 PS₄ 의 S 를 끌어당겨 **P–S 파단**(`Fig. 3A`) |
| H₂O 의 O 가 붙는 곳 | **표면 Li** (본문 명시) | **Li atop** (E_ads −1.328 eV, 가장 유리) |
| H₂S 의 S | (H₂S 방출은 반응식으로만 다룸) | **같은 S 원자에 H 둘이 붙어 H₂S 로 떨어진다** |

⇒ **독립적으로 일치하는 것 4가지**: ① 반응 자리 = PS₄ 의 S ② 결정적 사건 = P–S 파단 ③ H₂O 의 O 는 Li 에 붙는다 ④ (001) 면을 주 무대로 삼는다.
⇒ **서로 다른 도구(열역학 치환에너지 vs 전자구조 lone-pair)가 같은 원자를 지목한다** — 이게 이 대조에서 가장 값진 부분이다.

### 8b. **자유 S(4a/4c/4d) 의 역할은 두 편이 다르게 본다** ⚠

| | **[Kim26Moist]** | **[Hyun25Han]** |
|---|---|---|
| 자유 S 자리 표기 | **Wyckoff 4d** (Cl = 4a) | **Wyckoff 4c** (Cl = 4a, P = 4b) |
| 자유 S 의 역할 | **2차 반응 자리.** PS₄ 치환 후 Li–S 가 약해지고(ΣICOHP −5.434 → −4.440), 그 약한 Li–S 가 O₂ 와 만나 **Li₂SO₃/Li₂SO₄** 가 된다 ⇒ **황 산화물 총량을 키우는 것은 자유 S** | **구조 역할만.** 4c 의 S 와 4a 의 Cl 이 **50 % 자리 맞교환(anion mixing)** 해 Li–Cl 망을 만든다. **H₂S 생성 경로에는 등장하지 않는다** |
| 16e 와 Cl 의 맞교환 | 다루지 않음 | **불가**로 판정 — `S(4c)–Cl(4a)` −4.4144 vs `S(16e)–Cl(4a)` −4.1296 eV/atom (**0.285 eV/atom 차**) |

⇒ 사용자 가설대로다: **"어디서 시작하나"(둘 다 16e) 와 "H₂S·황산염 총량을 누가 키우나"(Kim: 자유 S / Han: 미답)는 다른 질문**이고, **두 편 중 하나만 뒤쪽을 답한다.**

### 8c. 🔴 **같은 양이 1.02 eV 다르다** — 방법 의존성의 실물 표본

| | **[Kim26Moist]** | **[Hyun25Han]** |
|---|---|---|
| E_ads(H₂O on LPSCl **(001)**) | **−2.347 eV** | **−1.328 eV** (Li atop) |
| code / functional / ecut | VASP / **PBE-D3(BJ)** / **520 eV** | VASP / **PBE-D3** / **520 eV** |
| 슬랩 k-mesh | **3×3×1** | **3×3×1** |
| **무질서** | **정렬(무질서 0)** | **50 % S–Cl anion mixing** |
| 슬랩 구성 | 미기재 (c = 44.389 Å) | 관용셀 2개 적층, **진공 20 Å**, 벌크 영역 **고정** |
| 이완 | 전 이온 자유 | **벌크 영역 고정**(비대칭 슬랩) |

**차이 1.019 eV 의 후보**(우리 판정, 논문 어느 쪽도 이 비교를 하지 않는다):
① **무질서 처리**(정렬 vs 50 % S/Cl 혼합) — 표면 종단의 Li/Cl/S 배치가 통째로 달라진다.
② **표면 종단(termination) 선택** — 같은 (001) 이라도 자르는 높이가 다르면 다른 표면이다. 두 편 다 종단을 명시하지 않는다.
③ **이완 구속**(전 이온 자유 vs 벌크 고정) — 흡착 시 표면 재배열 에너지를 얼마나 허용하느냐.
④ **흡착 자리 정의** — Kim 은 "P–S 자리 근방", Han 은 "Li atop". 같은 이름의 양이 아닐 수 있다.

⇒ **우리 규율로 번역하면**: 이건 *보고량(estimand)이 정의되지 않은* 전형이다 — admissible state 가 여럿인데(종단·무질서·구속) **선택 규칙이 선언되지 않았다**(`kb/templates/estimand_card.md` §1–3, `kb/methodology/estimand_before_running_2026_08_28.md`). ⛔ **두 편의 E_ads 를 한 표에 놓고 비교하지 않는다.** 우리가 DFT 흡착을 시작할 때 **첫 번째로 선언해야 할 것이 이 네 가지**다.

### 8d. 두 편이 서로 메우는 구멍

| 질문 | Kim | Han | 남는 것 |
|---|---|---|---|
| 어디서 시작하나 | ✅ 16e (열역학) | ✅ 16e (전자구조) | — |
| 얼마나 빠른가 (kinetics) | ❌ (AIMD 는 500 K 궤적일 뿐, 속도 추출 없음) | ❌ (스스로 *"kinetics 는 future work"* 라 명시) | 🔴 **둘 다 장벽을 계산하지 않았다** |
| 어디까지 깊어지나 | ✅ 1→5층, 3층에서 멈춤 | ❌ (최상단만) | — |
| 왜 부동태가 안 되나 | ✅ 부피수축 + 불균질 | ❌ | — |
| **어떻게 막나 (도펀트)** | ❌ (권고만: 회전 억제 · 소량 금속-O 공도핑 2~4 %) | ✅ **V⁵⁺·Mo⁶⁺·W⁶⁺·Bi⁵⁺ 전수 계산** | — |
| 실험 검증 | ✅ XPS depth + EIS + XRD | ❌ **실험 0건** | — |

⇒ **두 편을 같이 읽어야 한 편이 된다.** Kim = 무슨 일이 일어나는가 + 실측. Han = 왜 일어나는가(전자) + 어떻게 막는가(도핑).

### 8e. 🎤 세 번째 각도 — 성균관대 이상욱 랩 덱(`talks/lee2026_skku_mlip_materials_design.md` §7)과의 교차 확인

> ⛔ **그 talk 은 citable = no.** 아래는 *"덱의 주장이 이 논문과 어긋나는가"* 를 확인한 것이고,
> **덱의 수치를 이 digest 로 옮기지 않는다.** 방향은 논문 → talk 뿐이다.

| 항목 | **[Kim26Moist]** (이 논문, DFT) | 덱 §7 (SKKU/이상욱, **MLIP 반응 MD**) | 판정 |
|---|---|---|---|
| 표면 | **(001)** | **(100)** | ✅ **입방정에서 대칭 동등** — 같은 {100} 족이다. Han 편도 (001). **세 그룹이 같은 면에 수렴**한다(선행 Zhang & Gu 는 (111) 이었다) |
| 반응 자리 | **PS₄ 의 S(16e)** | **PS₄ 분해 → H₂S**, `polyhedron-sulfur → single-sulfur` 전환 | ✅ 일치 |
| 개시 사건 | H–S 생성 → **P–S 약화/파단** | **양성자화가 P–S 를 약화** | ✅ 일치 |
| P–S ICOHP (건드리기 전) | **−5.793 ~ −6.188 eV** (3–5층, LPSCO123) | **−6.43 eV** (2.04 Å) | ✅ **독립 계산끼리 같은 대역** (⚠ 코드·계 다름 — 나란히 인용 금지) |
| 약화 정도 | −3.847 → **−0.481 eV** (2.246 → 2.993 Å) = **사실상 파단** | −6.43 → **−4.69 eV** (2.04 → 2.18 Å) = **27 % 약화** | ⚠ **조건이 다르다.** 덱은 H₃O⁺/OH⁻ **수용액**(32/32/299), 이 논문은 **dry-room 단분자 H₂O**. 모순이 아니라 **다른 노출 강도** — ⛔ 두 숫자를 같은 축에 놓지 않는다 |
| 억제 처방 | 회전 억제 + 큰 부피 산물 (권고만) | **Sn 치환** — SnS₄–H 가 PS₄–H 보다 강해 H 를 유인 | ⊕ 상보. Han 편의 V/Mo/W·Bi 와 함께 **세 갈래 처방**이 된다 |

**⇒ 덱과 어긋나는 것은 없다.** 정정 사항 없음. 다만 위 5행의 *"약화 정도"* 는 조건이 달라
같은 표에 놓으면 안 되므로, 덱 인용 시 **노출 조건(수용액 vs dry-room)을 반드시 붙인다.**

---

## 9. Figure set ★ — ⚠ **그림을 하나도 보지 못했다**

> 🔴 **이 digest 는 그림 크로핑을 하지 않았다** (이 환경에 `pdftoppm` 이 없고, 1저자 지시로 텍스트 추출본만 사용).
> 아래 "내용" 은 전부 **캡션과 본문 서술**에서 옮긴 것이다. **`figure-read ≈` 표기가 이 digest 에 한 건도 없는 이유가 그것이다.**
> 그림에서만 읽히는 값(예: `Fig. 3a` 의 1·2층 Esub, `Fig. 4d` 의 원자부피 절대값)은 **전부 "미기재(그림 전용)"** 로 남겼다.
> ⇒ 그림 판독이 필요해지면 `tools/litdb/extract_figures.py --slug kim2026_moisture_surface_degradation_lpscl_dryroom` 을 먼저 돌린다.

| Fig | 내용 (캡션·본문 기준) | 우리 활용 |
|---|---|---|
| `Fig. 1` | (a) 벌크 구조 (b) (001) 슬랩 두 시점 (c) **4d vs 16e 의 Esub 차이** | 자리 정의(4a/4d/16e)를 우리 슬랩 설계에 그대로 이식 |
| `Fig. 2` | (a) 두 S 자리 H₂O 흡착 — E_ads + P–S/H–S 결합 성질, 전하밀도 등고면 0.03 (b) LPSCO 위 H–S 진화 (c) **ΣICOHP(Li–S) 3계 비교** | (c) 가 우리 자유-S 축과 직결 (§7e). 등고면 0.03 은 우리 CDD 그림 규약 후보 |
| `Fig. 3` | (a) 1→3층 Esub (b) 반응차수별 **추가치환 vs 침투** (c,d) LPSCO12 AIMD c축 (e,f) 3층 치환계 AIMD | (b) 가 "경로 선택" 논증의 본체. (c–f) 는 **Source Data 로 직접 재계산 가능**(§12-⑦) |
| `Fig. 4` | (a) 3→5층 Esub (b) **P–S/P–O/Li–S/끊어진 P–S ICOHP** (c) 250 ps 후 LPSCO123 (d) **분해 산물 원자부피 vs LPSC** (e) 부피수축 모식도 | (b) 는 Source Data 로 전수 검산 통과(§12-①). (d) 는 우리 SEI 산물 축(`db/properties/sei_products.json`)과 **부피 관점**으로 맞댈 수 있다 — 우리는 갭만 봤다 |
| `Fig. 5` | LPSC25d **XPS depth** — (a) S 2p (b) P 2p (3분 에칭 전후) (c,d) 상대강도 차 | 우리 XPS 앵커표에 **SOₙ²⁻ >166.0 eV** 와 **PO₄³⁻ 134.0 eV** 추가 |
| `Fig. 6` | 전체 기전 모식도 + 설계원칙 | 발표용 서사 골격 |
| `Fig. S1` | 3일 노출 전후 이온전도도 | ⛔ **Source Data 에 이 시트가 없다** — 원자료 검산 불가(§12-①) |
| `Fig. S2` | XRD 7일 전후 | ✅ 검산함(§12-⑥) |
| `Fig. S3–S5` | 초기 표면 XPS(노출시간별) + P 2p 총봉투 분석 | `Table S1` 이 정본 |
| `Fig. S6` | (001)/(110)/(111) H₂O 흡착 비교 | **E_ads 세 값의 진짜 출처** (본문은 Table S3 이라 잘못 씀) |
| `Fig. S7` | 원자층 정의 | 우리 슬랩 층 정의 규약으로 이식 |
| `Fig. S8`, `Fig. S9` | 치환 경우별 Esub · **농도 의존 16e vs 4d** | S9 의 결론(2층 S 고갈까지 P–O 우선)이 §6.3 의 근거 |
| `Fig. S10` | 2층 치환 후 결합 신장 | O²⁻/S²⁻ 크기 논증 |
| `Fig. S11` | 2→6 반응차수 추가치환 vs 침투 | `Fig. 3b` 의 전수판 |
| `Fig. S12`, `Fig. S13` | PS₂O₂ / PSO₃ 사면체 회전 모식 | 회전 정의 |
| `Fig. S14` + `Table S4` | LPSCO12 응력 **재분배** | 수치 §3f |
| `Fig. S15` + `Table S5` | 3층 치환계 응력 **완화** | 수치 §3f |
| `Fig. S16`, `Fig. S17` | 3–5층 자리 정의 · **S–O 맞교환 상대 안정성** | S17 = "침투 없음" 의 열역학 근거, ✅ 검산(§12-④) |
| `Fig. S18` | 250 ps O 변위 | ✅ 검산(§12-⑦) |
| `Fig. S19` | **ICOHP(Li–Cl) 분산 vs 치환 깊이** | ✅ 검산(§12-④) |
| `Fig. S20` | LPSCO12 / LPSCO123 H₂O 흡착 구조 + E_ads | −2.020 / −1.389 eV |
| `Fig. S21` | 흡착에 의한 응력 변동 3계 | ✅ 검산(§12-②) |
| `Fig. S22` | 1×2×1 초격자 — **이웃 오염** | ✅ (c) 검산(§12-④) |
| `Fig. S23–S26` + `Table S6,S7` | 에칭 빔 검증 · depth 정량 | `Table S6` = 에칭 인공물 없음의 근거 |
| `Table S1` | 비에칭 표면 상분포 | §3b |
| `Table S2` | 반응 에너지 3개 | §3g |
| `Table S3` | **격자상수** (⚠ 본문이 E_ads 출처로 잘못 인용) | §5 |
| `Table S8` | 측정별 노출 조건 | ⚠ XRD/EIS=분말, XPS=펠릿 |

---

## 10. 후처리 (post-processing) ★

- **무엇**: ① **ICOHP**(결합 세기; P–S, H–S, Li–S, P–O, Li–Cl) ② **c축 원자 변위 시계열**(AIMD) ③ **응력 텐서 축별 성분**(AIMD 프레임 샘플링) ④ **표면 형성 에너지** ⑤ **반응 에너지**(MP 소환 에너지) ⑥ **XPS 피크 디컨볼루션**.
- **도구**: **LOBSTER** (ICOHP) · **pymatgen** (c축 변위 후처리, MP 에너지·부피 소환, `MPRelaxSet` 로 분자 계산 입력 생성) · **Savitzky–Golay** 필터(평활 — ⚠ 창 길이·다항차수 **미기재**).
- **수치화 방식**:
  - ICOHP 는 **결합별 낱값 + 자리별 합(ΣICOHP)** 두 층위로 쓴다. 자유 S 자리의 Li–S 는 **합**으로만 비교 — 이건 우리가 `nd_icohp` 계열에서 쓰는 방식과 같다.
  - 응력은 **150 ps 근처 5 프레임**(149.990 / 149.995 / 150.000 / 150.005 / 150.010 ps)을 평균해 열요동을 누른다. ⚠ **5 프레임이 10 fs 안에 몰려 있다** — 상관시간보다 훨씬 짧아 **독립 표본이 아니다**(§11-④).
  - 부피는 **MP 소환값**으로 비교(자체 계산 아님).
- **⛔ 이 논문이 하지 않은 것**: NEB(장벽 0건) · Bader/전하 분석 · DOS/PDOS · ELF · BVSE · phonon · 탄성 · grand-potential ESW · MLIP. **속도(rate)를 낸 적이 없다.**

---

## 11. 비판 — 이 논문의 약한 곳 ★ (digest 자체 적발)

### ① 🔴🔴 식 (5) 의 `Esub` 와 식 (6) 의 `E_surface formation` 이 서로 검산되지 않는다

- 식 (5) 를 논문이 준 μ 값으로 풀면: μ_O − μ_S = −4.309 − (−4.134) = **−0.175 eV** ⇒ `Esub = ΔE/n + 0.175`. 즉 **Esub ≈ 슬랩 에너지 변화/O 원자수**다.
- Esub 가 전부 **−2.5 ~ −3.1 eV/O** 라는 것은 곧 **치환할수록 슬랩 총에너지가 O 하나당 ~3.1 eV 씩 내려간다**는 뜻이다.
- 그런데 식 (6) 은 같은 슬랩 에너지를 쓰면서 `E_surface formation` 이 **2.908 → 44.769 eV, 즉 +41.9 eV 증가**했다고 한다. 두 슬랩의 `N·E_bulk` 항이 같다면 그 차이는 곧 **ΔE_slab = +41.9 eV** 인데, 이건 Esub < 0 과 **부호가 반대**다.
- 논문의 정보만으로는 어느 쪽이 맞는지 **판정할 수 없다.** 가능한 설명은 (a) 식 (6) 에서 N 또는 E_bulk 를 다른 상 기준으로 잡았거나 (b) 식 (6) 이 조성 변화(S→O)를 μ 로 보정하지 않아 **"표면 불안정성" 이 아니라 "조성 차이" 를 재고 있거나 — 그런데 (b) 라 해도 부호가 안 맞는다.
- ⛔ **`44.769 eV` 와 `2.908 eV` 는 인용하지 않는다.** 그리고 *"O-rich 표면이 본질적으로 불안정하다"* 는 결론은 **이 수 없이도** 서 있다(응력 11.7 %, Li–Cl ICOHP 분산, 반응 7 의 −2.033 eV). 그 셋만 인용하면 된다.

### ② 🔴 `Esub` 의 기준 저장소가 논문이 말하는 화학과 맞지 않는다

서사는 **"H₂O 가 개시하는 가수분해"** 이고 방출 기체는 **H₂S** 인데, `Esub` 의 기준은 **O₂ 분자와 벌크 S** 다. 실제 dry-room 반응의 교환 짝은 `H₂O(g) ↔ H₂S(g)` 이지 `½O₂ ↔ S(s)` 가 아니다.
- 기준을 바꾸면 **모든 Esub 가 상수만큼 통째로 평행이동**한다 ⇒ **자리 순위(16e < 4d)와 깊이 순위(3층 최저)는 기준과 무관하게 robust** ✅.
- 그러나 **"유리하다(부호가 음수다)" 는 판정 자체는 기준에 딸린다** 🔴. 논문은 이 감도 검사를 **하지 않았다**.
- ⇒ **인용 규율**: Esub 는 **차이로만** 쓴다 (`16e 가 4d 보다 0.380 eV/O 유리`, `4층 침투는 3층 대비 1.291 eV/O 손해`). ⛔ **절대값 −2.915 eV/O 를 "치환이 열역학적으로 유리하다" 의 근거로 단독 인용하지 않는다.**
- 참고로 이건 우리 `o2_muO_screen` 카드의 금지 서술 *"⛔ Δμ_O 절대값을 인용하지 않는다"* 와 **글자 그대로 같은 경고**다. 문헌도 우리도 같은 함정에 서 있다.

### ③ 🔴 "3층에서 멈춘다" 는 결론이 **0.1 eV 마진** 위에 서 있다

- 5층 침투 손해 = **+0.139 eV/O** = 500 K 에서 **3.2 k_BT**.
- `Fig. S17` 의 S–O 맞교환 12종 중 **최소가 +0.108 eV** = **2.5 k_BT** (✅ Source Data 로 확인, §12-④).
- PBE 슬랩 에너지 차이 0.1 eV 는 **k-mesh(3×3×1 은 얇다) · 슬랩 두께 · 진공 · 이완 구속** 으로 쉽게 뒤집히는 크기다. 그리고 논문은 **수렴 테스트를 하나도 보고하지 않는다.**
- AIMD 250 ps 는 3 k_BT 장벽 사건을 통계적으로 배제하기엔 **짧다**(단일 궤적·단일 온도·시드 1개).
- ⇒ **허용 서술**: *"3층까지 O 치환이 진행된 뒤에는 더 깊은 침투의 구동력이 급격히 약해진다"*. ⛔ **금지**: *"O 는 3층 아래로 절대 내려가지 않는다"*.

### ④ ⚠ 응력 5 프레임이 독립 표본이 아니다

`Table S4`/`S5` 의 샘플링은 149.990 / 149.995 / 150.000 / 150.005 / 150.010 ps — **총 20 fs 구간**이다. 원자 진동 주기(~수십 fs)보다도 짧아 **사실상 같은 순간**이다. *"열요동을 고려해 5 프레임을 샘플링했다"* 는 서술이 실제로는 통계를 주지 못한다. **표준편차 감소 = 등방화** 논증(§6.7)이 이 표본 위에 서 있다.
⇒ 우리 규율로 번역: **MSD 창 2–50 ps · 3-시드** 같은 *사전 선언된 샘플링 규약*이 없으면 이런 일이 난다.

### ⑤ ⚠ 내부 인용 오류 2건

- 본문 §"H₂O adsorption": E_ads 세 값을 `Supplementary Table 3` 으로 인용 — 그런데 **Table S3 은 격자상수 표**다. 값은 `Fig. S6` 에 있다.
- Methods: *"theoretical reaction energy calculations in **Supplementary Table 1**"* — 반응 에너지는 **Table S2** 다(Table S1 은 XPS 상분포).
- 경미하지만, 재현하려는 사람에게는 시간 낭비다.

### ⑥ ⚠ 슬랩 사양 미기재 — 재현 불가 수준

**슬랩 두께 · 진공 두께 · 층 고정 여부 · 대칭/비대칭 · 쌍극자 보정 · PAW 세트 · AIMD 시간간격** — 전부 없다. c = 44.389 Å 하나로는 아무것도 역산할 수 없다. (짝편 Han 은 **진공 20 Å + 벌크 영역 고정**을 밝힌다 — 그쪽이 낫다.)
⇒ **우리가 이 계산을 재현하려면 저자에게 물어야 한다.** Source Data 가 훌륭한 만큼 이 결손이 더 아쉽다.

### ⑦ ⚠ ref 35 귀속 미확정

본문이 *"Han et al."* 로 인용한 ref 35 가 (a) 연세대 Byungchan Han 그룹 편인지 (b) Jeon/Cha/**Jung** (JMCA 2024) 인지 **참고문헌 목록을 확보하지 못해 확정하지 못했다**. 내용(*"P–S 결합 자리의 음이온 교환 선호 + 예비흡착 물 분자가 가속"*)은 **Hyun/Han 편과 정확히 일치**하므로 (a) 일 가능성이 높지만, **추정이다.** 인용 전 확인 필요.

### ⑧ ⚠ P 2p 정량의 자릿수

§3b 의 P 2p 성분비가 전부 소정수비(20:1 / 16:1:1 / 4:1:1)다. 논문 스스로 P 2p 를 보조로만 쓴다고 했으므로 결론에는 영향 없지만, **`66.667 %` 같은 표기를 그대로 옮기면 우리가 과잉 정밀을 수입하게 된다.**

### ⑨ ⚠ 실험 시료 형태가 축마다 다르다

XRD/EIS 는 **분말**, XPS 는 **펠릿** 노출(`Table S8`). 분말은 비표면적이 훨씬 커서 같은 시간에 훨씬 더 반응한다. *"3일에 36 % / 5일에 sulfite 3.4 %"* 를 **같은 열화 정도로 묶어 읽으면 안 된다.**

### ⑩ ⚠ "36 % 감소" 의 원자료가 Source Data 에 없다

Source Data 14 시트에 **`Suppl. Fig. 1`(EIS) 시트가 없다**. 나이퀴스트도 피팅도 없이 **3.13 / 2.00 mS cm⁻¹ 두 숫자만** 주어진다. 셀 상수·등가회로·입계/벌크 분리 여부 전부 미기재.
⇒ **36.1 % 는 산술 검산만 통과했고, 원자료 검산은 못 했다**(§12-①).

---

## 12. ⭐ Source Data 원자료 검산 — 7건 시도, 5건 통과 · 1건 조건부 · 1건 불가

> 파일: `litdb/inbox/120. Sup) NatCommun_2026_Kim_Moisture_LPSC_SourceData.xlsx` (openpyxl, read-only).
> 시트: `Figure 3c`(150,003행) `Figure 3e`(150,003) `Figure 4b`(5) `Figure 5a`(184) `Figure 5b`(204) `Suppl. Fig. 2`(6,003) `Suppl. Fig. 4`(204) `Suppl. Fig. 17`(3) `Suppl. Fig. 18`(250,002) `Suppl. Fig. 19`(4) `Suppl. Fig. 21`(5) `Suppl. Fig. 22c`(4) `Suppl. Fig. 24`(204) `Suppl. Fig. 25`(204) — **14개**.

| # | 검산 대상 | 본문 주장 | 원자료 재계산 | 판정 |
|---|---|---|---|---|
| ① | **σ 감소율** | "3.13 → 2.00 mS cm⁻¹ = **36.1 %**" | `(3.13−2.00)/3.13 = 36.102 %` | ✅ **산술 일치**. ⛔ 단 **EIS 원자료 시트가 없다** → 임피던스 원자료 검산은 **안 함** |
| ② | **H₂O 흡착 응력 변동률** | LPSC **5.1** / LPSCO12 **3.1** / LPSCO123 **11.7 %** | `Suppl. Fig. 21` 에서 `|Δ|/|pristine|` = **5.11 / 3.08 / 11.65 %** | ✅ **세 값 모두 일치** |
| ③ | **XPS depth 정량** | "3분 에칭으로 분해산물 대부분 제거 / 43분이면 소멸" | S 2p 원봉투의 **>165.5 eV 면적비**(선형 배경 제거): pristine **0.22 %** · 25d **56.84 %** (`Table S1` 피팅 sulfite+sulfate **53.76 %**) · 3분 에칭 **14.12 %** (`Table S7` 피팅 **16.51 %**) · 43분 **0.19 %** (피팅 0 %) · 5d 3분 에칭 **0.00 %** (피팅 0 %) | ✅ **네 조건 일치** (피팅 대비 ±3 %p). ⚠ **LPSC5d 비에칭만 불일치** — 피팅 5.50 % vs 원봉투 0.46 %. 선형 배경이 그 구간의 완만한 융기를 삼킨다 ⇒ **배경 모델 의존이라 "어긋난다" 고 단정하지 않고 "확인 불가" 로 둔다** |
| ③b | **XPS 이중선 2:1 제약** | (논문 명시 없음) | `Table S1`·`S6`·`S7` 의 **S 2p·P 2p 21개 행 전수** 검사: 2p₃/₂ ÷ 2p₁/₂ = **2.000 ± 0.005, 위반 0건** | ✅ **통과**. (비교: `[Meng26LZF]` 의 Zr 3d 는 3:2 를 역방향 위반했다 — 이 논문은 깨끗하다) |
| ④ | **ICOHP 범위 + 구조 안정성 + 분산** | `Fig. 4b`: "P–O **−7.943 ~ −8.160**, P–S **−5.793 ~ −6.188**, Li–S **−0.759 ~ −1.151**, 끊어진 P–S **−0.517**" / `Fig. S17`: "S–O 맞교환 구조가 전부 LPSCO123 보다 높다" / `Fig. S19`·`S22c`: "치환이 깊어질수록 Li–Cl 분산이 넓어진다" | `Figure 4b` 시트 실측: P–O **−7.9432 ~ −8.1599** ✓ / P–S **−5.7927 ~ −6.1880** ✓ / Li–S **−0.7588 ~ −1.1510** ✓ / 끊어진 P–S **−0.517** ✓ — **네 범위 전부 소수 셋째자리까지 일치**. `Suppl. Fig. 17`: 12개 값 **전부 양수**(**+0.108 ~ +2.538 eV**) ✓ — **단 최소가 +0.1083 eV = 500 K 의 2.5 k_BT**(§11-③). `Suppl. Fig. 19` Li–Cl 폭: LPSC **0.015** < LPSCO12 **0.425** < LPSCO123 **0.754 eV** ✓ · `Suppl. Fig. 22c`: LPSC **0.021** vs O-치환 **0.668 eV** ✓ | ✅ **전부 통과** |
| ⑤ | **반응식 질량평형** | 반응 (1)(2)(3)(7) | Li·P·S·Cl·O·H **4식 전부 균형** ✓ (Li₆PO₅Cl 전하중성도 ✓) | ✅ **통과** |
| ⑥ | **XRD 피크 확장** | "7일 후 2θ 24–33° 에서 notable broadening" | `Suppl. Fig. 2` 실측: 주 피크 4개(25.72 / 30.23 / 30.30 / 31.61°)에서 **FWHM 0.160° → 0.180° (+12 %)**, **피크 위치 불변(±0.01°)**, 최대강도 **−20 ~ −25 %** | ✅ **방향 일치**. ⚠ 단 *"notable"* 은 상대 12 %(절대 0.02°, 격자 2점) 다 — **크기를 과장해 인용하지 않는다.** ⚠ 두 데이터의 2θ 격자가 **0.15° 어긋나 있으나 피크 위치는 같다** |
| ⑦ | **AIMD 회전 서사** | "LPSCO12 는 되돌아오고, 3층 치환계는 회전을 유지한다 / 두 S 중 하나가 계속 표면에 노출된다" | `Figure 3c`: S1 이 S2 위로 복귀(원래 순서)하는 것이 **25.9 ps 부터 지속**; 마지막 50 ps 에서 S1 이 O2 보다 평균 **+0.365 Å** 위, **시간의 87.4 %**. `Figure 3e`: S1 이 O2 위로 올라가 **30.8 ps 부터 지속**, 마지막 50 ps 평균 **+2.236 Å**, **시간의 100 %** | ✅ **일치, 그리고 "유지 vs 흔들림" 의 정도차가 수치로 갈린다**(87.4 % / 0.365 Å vs 100 % / 2.236 Å) |
| ⑦b | **"O 가 아래로 안 내려간다"** | `Fig. 4c`/`Fig. S18`: "250 ps 동안 하향 확산 경향 없음" | `Suppl. Fig. 18` 250,000 점: O 는 250 ps 내내 아래 P 평면 대비 **+3.5 ~ +6 Å** 대역을 유지, 층간 이동 **0회** ✓. ⚠ 다만 선형회귀 기울기가 **UpperO1 −0.0060 Å/ps · UpperO2 −0.0026 Å/ps** (첫 100 ps 평균 4.794 → 마지막 100 ps 3.874 Å, **−0.92 Å**)로 **완만한 하향 표류가 있다**(기준 P 는 +0.0002 Å/ps 로 거의 정지) | ⚠ **조건부 통과.** *"내려가지 않는다"* 는 **층 이동의 뜻으로는 맞다.** 그러나 *"확산 경향이 전혀 없다"* 로 읽으면 원자료와 어긋난다 — O1 은 250 ps 에 걸쳐 ~0.9 Å 내려앉는다(사면체 회전으로도 설명 가능). **250 ps 는 이 표류의 종점을 보기엔 짧다** |
| ⑧ | **AIMD 시간간격** | **미기재** | `Figure 3c/3e` 시간열 간격 **0.001 ps**, 150 ps = **150,000 점**; `Suppl. Fig. 18` 250 ps = **250,000 점** | 📌 **dt = 1 fs 로 유도** (digest 측 추정 — 논문에 없다) |

**종합**: 검산한 것 중 **본문 서술과 어긋난 것은 없다.** 조건부가 둘(③의 LPSC5d 5.5 %, ⑦b 의 하향 표류), 아예 못 한 것이 하나(① EIS 원자료). **Source Data 의 품질이 높다** — 특히 `Figure 4b`·`Suppl. Fig. 21` 은 본문 수치를 소수 셋째자리까지 그대로 재현한다.

---

## 13. 적용 인사이트 — 우리 연구에 어떻게 ★

**① 우리 첫 DFT 표면 계산의 설계도로 쓴다 (가장 실전적)**
우리는 DFT 슬랩·흡착 파이프라인이 **아예 없다**(표면 축은 전부 UMA). 이 논문은 그 빈칸에 들어갈 사양을 거의 다 준다 — (001), k 3×3×1, D3(BJ), F<0.02 eV/Å, μ_O/μ_S 로 자리분해 치환 에너지, LOBSTER ICOHP. **다만 §11-⑥ 의 미기재 항목(두께·진공·고정층·종단)은 우리가 먼저 선언해야 한다.** 그게 §8c 에서 두 편의 E_ads 가 1.02 eV 갈린 이유이기도 하다.
⇒ **보고량 카드(`kb/templates/estimand_card.md`) §1–3 을 이 네 항목으로 채우는 것이 첫 작업이다.**

**② 우리 μ_O 스크린의 수리 경로가 여기 있다**
우리 카드가 스스로 지적한 결함은 *"대상 상의 에너지 entry 를 안 넣고 조성만 썼다"* 였다. 이 논문의 `Esub` 는 **정확히 그 결함이 없는 구성**이다 — 같은 해밀토니안에서 **실제 슬랩 총에너지**를 쓰고, 열린 저장소(μ_O, μ_S)로 조성 변화를 보정한다. 우리가 *"특정 상의 산화/치환 개시"* 를 주장하려면 **이 형태로 가야 한다.** (그리고 §11-② 의 기준 저장소 문제까지 함께 물려받으므로, **기준 짝을 선언하고 감도 검사를 붙이는 것**이 우리가 이 논문보다 나아갈 수 있는 지점이다.)

**③ 우리 도핑 축이 겨냥해야 할 것 — 회전과 부피**
논문의 설계원칙 두 개가 우리 조성 축과 정확히 겹친다:
- *"O-치환 사면체의 다면체 회전을 억제하는 조성"* — 우리 B₂O₃·LPSOCl(+O) 계열이 **격자 강성**을 건드린다. 우리는 이걸 σ·gap 으로만 봤지 **회전 동역학**으로 본 적이 없다.
- *"충분히 큰 원자부피의 분해산물을 만드는 도펀트"* — 우리 `db/properties/sei_products.json` 은 산물의 **밴드갭**만 갖고 있다. **몰부피/원자부피 칸이 없다.** 추가 후보.
- 그리고 논문은 *"금속-산소 공도핑 2~4 at% (S 조성 기준)"* 을 권고한다(ref 18, 27–29) — 우리 Nd/O 공치환과 **같은 처방**이다. ⚠ 단 그 권고는 **소환값이지 이 논문의 계산이 아니다.**

**④ "어디서 시작하나" ≠ "총량을 누가 키우나"**
우리 자유-S ⟨3p⟩ 서사는 지금까지 앞의 질문만 답해 왔다. 이 논문은 **뒤의 질문에서 자유 S 가 주역**이라고 말한다(Li–S 약화 → O₂ 와 반응 → Li₂SO₄). **우리 site-PDOS 축에 "2차 활성화" 칸을 하나 더 만드는 것**이 자연스러운 확장이다.

**⑤ 실험 앵커 이식**
- XPS 결합에너지: SOₙ²⁻ **>166.0** · PO₄³⁻ **134.0** · P₂Sₙ/PS₄₋ₓOₓ³⁻ **133.1** eV → 우리 XPS 앵커표에 추가.
- **에칭 빔 검증 관행**(0.5/1.0 kV 둘 다 pristine 과 같은 분포임을 먼저 보인다) — 우리가 XPS depth 데이터를 인용할 때 **물어야 할 질문**으로 채택.
- Cl 2p 198.7 eV 를 depth profile 보정 기준으로 쓰는 것(분해 후에도 안 변하므로) — 영리하다.

---

## 14. 인용 가능 문장 (deck / paper 초안)

- *"First-principles slab calculations on Li₆PS₅Cl(001) show that O substitution is more favourable at the P-bonded S site (Wyckoff 16e) than at the non-bonded S site (4d), by 0.38 eV per O atom [Kim et al., Nat. Commun. 17, 9270 (2026)]."*
- *"Water adsorption adjacent to the P–S bonding site elongates the neighbouring P–S bond from 2.25 to 2.99 Å and raises its ICOHP from −3.85 to −0.48 eV, i.e. the P–S bond is effectively severed before any S–O exchange occurs [ibid.]."*
- *"After oxygen substitution of the PS₄ sulfurs, the summed Li–S ICOHP at the non-bonded (4d) site weakens from −5.43 to −4.44 eV, providing a mechanism by which the free S²⁻ site becomes the source of sulfite/sulfate products at longer exposure [ibid.]."*
- *"Depth-profiling XPS shows that oxygen-containing degradation products are removed within 3 min of Ar⁺ etching, confirming that dry-room degradation of Li₆PS₅Cl is confined to the topmost surface rather than propagating by anion migration into the bulk [ibid.]."*
- ⚠ 조건부: *"three days of dry-room exposure (dew point −60 to −70 °C) reduced the ionic conductivity of stoichiometric Li₆PS₅Cl from 3.13 to 2.00 mS cm⁻¹ (−36 %)"* — **분말 시료 기준**임을 함께 적는다.

---

## 15. ⛔ 인용 규율 (이 논문에서 우리 축으로 이식 금지 목록)

1. ⛔ **`Esub` 절대값을 "치환이 유리하다" 의 단독 근거로** — μ_O/μ_S 기준 짝에 딸린다(§11-②). **차이로만 쓴다.**
2. ⛔ **`E_surface formation` 2.908 / 44.769 eV** — Esub 와 부호가 맞지 않는다(§11-①).
3. ⛔ **"O 는 3층 아래로 내려가지 않는다"** — 0.108 ~ 0.139 eV(2.5–3.2 k_BT) 마진 위의 결론이고, 원자료에 완만한 하향 표류가 있다(§11-③, §12-⑦b).
4. ⛔ **`E_ads(H₂O) = −2.347 eV` 를 Han 편의 −1.328 eV 와 한 표에** — 같은 양이 아니다(§8c).
5. ⛔ **우리 `Δμ_O = −2.917 eV` 와 이 논문 `Esub = −2.915 eV/O` 를 나란히** — 🔴 **숫자만 닮았고 정의·단위·기준계가 전부 다르다. 이 digest 최대 위험.**
6. ⛔ **P 2p 성분비를 소수 셋째자리로** (§11-⑧).
7. ⛔ **28.0 / 28.7 / 22.1 GPa 을 "이 논문의 값" 으로** — ref 8–10 소환값이다.
8. ⛔ **"분말 3일 36 %" 와 "펠릿 5일 XPS" 를 같은 열화 정도로** (§11-⑨).
9. ⛔ **가수분해 수치를 우리 산화 축(B①, onset 2.256 V)과 같은 줄에** — redox 가 아니다(§7d).

---

## 16. 기법 용어 미니사전 (이 digest 를 읽는 데 필요한 것만)

- **Wyckoff 자리** — 결정 대칭이 같게 취급하는 원자 위치의 이름표. 아지로다이트 F4̄3m 에서 **4a·4c·4d** 는 자유 음이온 자리(Cl⁻ 또는 S²⁻), **16e** 는 PS₄ 사면체를 이루는 S, **24g** 는 Li. ⚠ **원점 선택에 따라 4c ↔ 4d 표기가 갈린다** — 이 논문은 4d, Han 편은 4c 로 **같은 자리**를 부른다.
- **ICOHP** (integrated Crystal Orbital Hamilton Population) — 두 원자 사이 결합에 들어간 에너지를 페르미준위까지 적분한 값. **더 음수일수록 강한 결합.** LOBSTER 가 계산한다. 절대값은 기저·투영에 의존하므로 **같은 설정 안에서 비교**해야 한다.
- **`Esub` (치환 에너지, eV/O-atom)** — S 하나를 빼고 O 하나를 넣는 데 드는 에너지. 저장소(reservoir)에서 O 를 꺼내고 S 를 버리므로 **화학퍼텐셜 μ_O, μ_S 가 기준**이 된다. 기준을 바꾸면 **모든 값이 같은 크기만큼 평행이동**한다 ⇒ **순위는 robust, 부호는 아니다.**
- **화학퍼텐셜 저장소(open reservoir)** — "이 원자는 무한히 큰 어딘가에서 온다/간다" 고 두는 것. 우리 grand-potential ESW(μ_Li 를 여는 것)와 **같은 기계**이고, 여기선 μ_O 를 연다.
- **다면체 회전(polyhedral rotation)** — PS₄ 사면체가 통째로 도는 것. 격자 응력을 푸는 값싼 자유도이고, 아지로다이트의 Li 확산(paddle-wheel 논쟁)에서도 나온다. 이 논문의 독창점은 이걸 **O 침투의 운반 기구**로 쓴 것이다.
- **응력 재분배 vs 완화** — 세 축 응력의 **평균은 그대로인데 분산만 줄면 재분배**(등방화), **평균 자체가 0 으로 가면 완화**. 이 논문은 LPSCO12=재분배 / 3층 치환계=완화로 갈라 회전의 가역/비가역을 설명한다.
- **Depth profiling XPS** — Ar⁺ 로 표면을 조금씩 깎으며 XPS 를 반복해 **깊이별 화학종**을 얻는 법. 빔이 세면 시료를 인위적으로 분해하므로 **빔 세기 검증이 필수**(이 논문은 `Table S6` 으로 한다).
- **HSAB** (Hard–Soft Acid–Base) — 경한 산(P⁵⁺)은 경한 염기(O²⁻)와, 무른 산은 무른 염기(S²⁻)와 잘 결합한다는 반경험 규칙. **왜 P 가 O 를 선호하는가**의 화학적 배경이고, Han 편이 *"반경험적이라 예외가 많다"* 고 정면으로 문제 삼는 지점이다.
- **부동태(passivation)** — 분해 산물층이 더 이상의 반응을 스스로 막는 것. **치밀하고 전자를 안 통해야** 성립한다. 이 논문의 핵심 주장은 LPSC 의 분해층이 **부피수축으로 다공이 되어 그 조건을 못 채운다**는 것이다.

---

## 17. 이 digest 가 못 한 것 (정직 목록)

- 🔴 **그림을 하나도 보지 못했다** — `Fig. 1`–`Fig. 6`, `Fig. S1`–`S26` 전부. `Fig. 3a`(1·2층 Esub), `Fig. 4d`(원자부피 절대값), `Fig. S8`·`S11`(차수별 Esub 전수) 의 수치는 **이 digest 에 없다**.
- ⛔ **EIS 원자료 검산 안 함** — Source Data 에 시트가 없다(§12-①).
- ⛔ **반응 에너지(−6.222 / −1.465 / −18.991 / −2.033 eV) 재계산 안 함** — MP 소환 에너지가 필요하고, 이 세션은 네트워크로 MP 를 치지 않았다. **질량평형만 확인했다.**
- ⛔ **참고문헌 목록(ref 35 등) 확보 못 함** — 본문 텍스트 추출본이 ref 8 에서 잘렸다(§11-⑦).
- ⛔ **SI 그림 안의 수치**(`Fig. S8`·`S9`·`S11`·`S14`·`S15`·`S19` 의 그래프 눈금) 미회수 — `Fig. S17`·`S19`·`S21`·`S22c` 는 Source Data 로 대체 회수했다.
</content>
</invoke>
