Repository: yonghoon7153-source/Yonghoon-DEM-DFT

# 📚 LITDB — 문헌 단일 시스템 (**SE·DFT 축 + DEM·MPM 축, 두 트랙**)

> **앞으로 논문은 여기서만 본다.** 여러 곳(db/literature, kb/papers, db/properties, Excel)에 흩어진 문헌을 한 곳에서 생각·참고·비교하기 위한 통합 MD 시스템.

## 왜 트랙이 둘인가
`INDEX.md` 는 argyrodite 전해질 축이라 접촉역학·MPM·건식전극 digest 가 들어갈 자리가
없다. 그래서 한때 64편이 **어느 인덱스에도 없었다**(open_items #7). 축을 나눠 그 구멍을
닫았고, 한 분모로 세면 “159편 중 98편 미언급” 같은 **가짜 미결**이 나온다
(`comparison_vs_ours.md:8`). 분리는 실측 근거가 있는 결정이다 — 합치지 말 것.

⚠ 이 표의 **편수는 적지 않는다.** 손으로 쓴 수는 반드시 낡는다(README 자신이 세 번 틀렸다).
현재값은 `python3 tools/litdb/build_index.py --check` 로 본다.

File: litdb/papers/kim2026_operando_void_detection_single_frequency_impedance.md
<!-- digest 표준 양식 (paper-level STANDALONE) · 깊이 기준 = zuo2022_chlorination_cathode_interface.md · 2026-11-24 litdb-curator (병렬 실행 — INDEX · comparison 은 메인 세션이 합친다)
     ① 크롭 19장 = 도구 18 + 손 크롭 1 (`Fig. 3` — 캡션이 `Fig. 2` 캡션 블록에 합쳐져 번호 공백으로 떴다) · 다시 자름 1 (`Fig. 2` — 오른쪽 단의 `Fig. 3` 윗부분이 같이 잘려 있었다) · 자동 캡션 6개를 인쇄 캡션으로 교정 (figures.json `caption_fix`)
     ② 실독: 크롭 13장 Read + 확대 렌더 9장 (`Fig. 1` 4 · `Fig. 3` 1 · `Fig. 6` 2 · `Fig. 7` 1 · `Fig. 1b,f` 1) · `Fig. S1`–`S4` · `Fig. S6` 은 SI 쪽 렌더로만 봤다 · `Table S1` 은 PDF 텍스트
     ③ 'figure-read ≈' = 그림에서만 읽은 값 · '우리 산수' = 인쇄값에 산술만 (§16 원장에 식과 함께) -->

# Operando Detection of Void Formation during Lithium Stripping in Solid-State Batteries Using Single-Frequency Impedance Analysis — Kim, Gjerde, Zheng et al. (*ACS Electrochem.* **2026**, 2, 384–393)

> slug `kim2026_operando_void_detection_single_frequency_impedance` · DOI `10.1021/acselectrochem.5c00417` · type `exp (무음극 Cu|Li|SE|Li 박리 + 광대역 · 단일 주파수 GEIS + PFIB-SEM) + 3-D 주파수 영역 임피던스 FEM (COMSOL) — DFT · MD · MLIP 0` · PDF `litdb/inbox/kim2026_void_impedance_main.pdf` (본문 10 pp) + `litdb/inbox/kim2026_void_impedance_SI.pdf` (SI 12 pp · Fig. S1–S10 · Table S1) · digested `2026-11-24` · status ✅ · 태그 **[외부]**
> elements: Li, P, S, Cl, La, Zr, Ta, O, Ag
> methods: EIS, FEM, SEM

> **저자**: Younggyu Kim∇ · Jonathan Gjerde∇ · Hao Zheng∇ · W. Beck Andrews · Daniel W. Liao · **Jeff Sakamoto\*** · **Katsuyo Thornton\*** · **Neil P. Dasgupta\*** (∇ 공동 1저자 · \* 교신) — University of Michigan (Mechanical Eng. · Applied Physics · MSE · Nuclear Eng. & Radiological Sci.) · MUSIC DOE Energy Frontier Research Center (Michigan) · University of California, Santa Barbara (Materials — Hao Zheng · Jeff Sakamoto)
> 접수 2025-10-02 · 수정 2025-12-26 · 수락 2026-01-05 · 게재 2026-01-15 · © 2026 American Chemical Society (OA 표기 없음) · 자금 MUSIC EFRC (DOE Office of Science BES, Award DE-SC0023438) · 경쟁 이해 없음
>
> **계보** (이 논문 참고문헌 기준): Sakamoto 라인의 박리 공극 실험 — 스택압 × 전류 (ref 19, *Joule* 2019) · 얇은 in situ Li 의 공극과 재젖음 (ref 20, *Joule* 2022) · 간헐 전류 박리 (ref 38, *Adv. Energy Mater.* 2024) · 포일 vs in situ Li 의 압력 의존 방전 (ref 53, *Adv. Energy Mater.* 2025) + Janek–Heiliger 라인의 다차원 '전류 수축 (constriction)' 임피던스 모델 (ref 40 · 43 · 44) → **본 논문**: 둘을 합쳐 *"광대역 EIS 도 등가회로 적합도 없이, 한 주파수의 생 임피던스로 공극을 먼저 잡는다"* 를 제안.
> 같은 Dasgupta 그룹 · 같은 무음극 Li₆PS₅Cl 셀 계열의 점착 실험 = [`liao2025_interfacial_adhesion_li_plating_carbon_interlayer`](liao2025_interfacial_adhesion_li_plating_carbon_interlayer.md) (Daniel W. Liao 가 두 편 다 공저).
> 🔗 **관련 카드 (litdb 에 이미 있는 원전)**: ref 19 = [`wang2019_li_se_interface_dynamics_stack_pressure_current_density`](wang2019_li_se_interface_dynamics_stack_pressure_current_density.md) · ref 20 = [`lee2022_thin_insitu_li_void_rewetting_llzo`](lee2022_thin_insitu_li_void_rewetting_llzo.md) · ref 37 = [`sandoval2025_electro_chemo_mechanics_anode_free_ssb`](sandoval2025_electro_chemo_mechanics_anode_free_ssb.md) · 점착 ↔ 빈자리 수송 계산 축 = [`seymour2021_void_suppression_interfacial_adhesion_vacancy_transport`](seymour2021_void_suppression_interfacial_adhesion_vacancy_transport.md) · Li 크리프 입력 = [`masias2019_li_metal_elastic_plastic_creep_properties`](masias2019_li_metal_elastic_plastic_creep_properties.md)

---

## 0. 이 digest 를 읽는 법

**표지 두 개를 끝까지 쓴다.**

| 표지 | 뜻 |
|---|---|
| **[LPSCl = 우리 계]** | Li₆PS₅Cl (MSE Supplies 상용 분말을 냉간 성형한 펠릿) 결과. **우리 comp1 과 같은 공칭 조성**이다 (modelc = Li₅.₄PS₄.₄Cl₁.₆ 은 아니다). 박리 스택압 **0.4 MPa** · 인터레이어 없음 |
| **[LLZO · 산화물]** | Ta-LLZO (Li₆.₅La₃Zr₁.₅Ta₀.₅O₁₂) + **Ag 100 nm 인터레이어** 결과. 박리 스택압 **5 MPa** |

⚠ 두 셀은 SE 만 다른 게 아니다 — **압력 (0.4 vs 5 MPa) · 인터레이어 (없음 vs Ag) · 상대 전극 처리 · 기기**가 다 다르다. 그래서 *"LLZO 가 LPSCl 보다 먼저 잡힌다"* 는 **SE 비교로 읽지 않는다** (§10-④).

**우리 축과 어디서 만나나.** 이 논문은 우리 물성 4축 (A 이온전도 · B 산화 · C 기계 · D 전자구조) 어느 것도 값으로 재지 않는다. 만나는 곳은 셋이다.
1. 축 **E (Li 금속 계면)** — 단, 이 논문은 계면 *화학* (SEI) 이 아니라 *접촉 상실* (공극 · Li 고갈) 을 본다.
2. **점착 · 공극 트랙** (W_ad 보고서 `docs/collab/wad_dem_interface_adhesion_report_2026_11_24.html` §7 *Li 친화성*) — 이 논문에 점착 에너지 · 접촉각 값은 **없다**. 줄 수 있는 것은 *"접촉이 언제 · 어떤 조건에서 전기적으로 끊기나"* 라는 **관측 대조**다.
3. **DEM / 연속체 공극 모델의 경계 조건** — 스택압 (0.4 / 5 MPa) · 전류 (0.4 mA cm⁻²) · Li 두께 (2 mAh cm⁻² ≈ 9.7 µm, 우리 산수) · 온도 (RT / 60 °C).

> **본 digest 에서 실제로 본 그림 (2026-11-24)**: 크롭 Read 13장 — `Fig. 1` · `Fig. 2` (다시 자름) · `Fig. 3` (손 크롭) · `Fig. 4` · `Fig. 5` · `Fig. 6` · `Fig. 7` · `Scheme 1` · `Fig. S5` · `Fig. S7` · `Fig. S8` · `Fig. S9` · `Fig. S10` + 확대 렌더 9장 (`Fig. 1` 사분면 · `Fig. 1b,f` · `Fig. 3d,e` · `Fig. 6a,d` · `Fig. 6c,f` · `Fig. 7b,c`).
> SI 쪽 렌더로만 본 것: `Fig. S1` · `Fig. S2` · `Fig. S3` · `Fig. S4` · `Fig. S6` (크롭 PNG 는 따로 안 열었다 — 값은 쪽 렌더 해상도 수준).
> 안 본 것: `Table S1` 이미지 (값은 SI PDF 텍스트).

---

## 1. 한 줄 요약

무음극 Cu|Li (in situ 2 mAh cm⁻²)|SE|Li 셀을 0.4 mA cm⁻² 로 박리하면서 임피던스를 같이 재면, **계면 특성 주파수 (~10² Hz) 근처의 −Im(Z) 가 DC 분극보다 먼저 +20 % 를 넘는다** — **[LPSCl = 우리 계]** 0.4 MPa 에서 `figure-read ≈` **1.0 vs 1.42 mAh cm⁻²** (광대역 셀, 10 Hz) · 단일 주파수 10² Hz 셀에서 **1.245 vs 1.49 mAh cm⁻²** · **[LLZO · 산화물]** 은 `figure-read ≈` 0.17–0.33 vs 0.93 mAh cm⁻². Re(Z) 는 분극과 비슷하거나 더 늦다. 그래서 *"광대역 장비 · 등가회로 적합 없이 한 주파수 (10² Hz) 로 조기 경보가 된다"* 가 결론이다.

⚠ 단 두 가지를 같이 읽는다 (§10).
- **Re(Z) 가 둔한 큰 이유는 희석이다** — Table S1 로 재계산하면 DC 저항 중 계면 몫이 **13 %** 뿐이라 (직렬 126 Ω + SE 84.3 Ω 이 나머지) 계면 저항이 2.5 배가 돼야 Re 가 +20 % 를 넘는다 (우리 산수).
- **3-D 모델 결과는 1-D '활성 면적' 식으로 그림 판독 정밀도 안에서 그대로 재현된다** — `Fig. 3` · `Fig. 7` 의 모든 점이 Z = R_s + Z_SE + Z_int + Z_int/(1−φ) 와 맞는다 (우리 재계산, §10-①). *"공극이 축전기 층처럼 군다"* 는 설명은 필요 없다.

---

## 2. 메타 / 동기 / 질문

| 항목 | 내용 |
|---|---|
| 문제 | 방전 (Li 박리) 중 Li\|SE 계면에 공극이 생긴다 — 박리로 생기는 Li 빈자리를 크리프 · 확산이 못 메우면 (ref 17–19). 무음극 셀은 집전체 위 Li 가 고르지 않게 빠지면 **국부 Li 고갈**도 생긴다 (ref 16, 20). 접촉 면적 ↓ → 분극 ↑ · 남은 접점에 전류 집중 → 다음 충전 때 덴드라이트 위험 |
| 기존 관측 | 단면 SEM · X 선 단층 · 초음파 = operando 로 쓰기 어렵다. GEIS (DC 위에 AC 를 얹는 갈바노스태틱 EIS) 는 작동 조건 그대로 비파괴로 볼 수 있다 (LLZO 에서 Lee 2022 · Singh 2023 이 계면 저항 ↑ 를 공극으로 해석, ref 20 · 28) |
| 걸림돌 두 개 | ① 광대역 (mHz–MHz) 장비는 소비자 제품에 넣기 어렵다 · ② 등가회로 선택 · 초기값 · 반복 적합은 사람 손이 필요해 실시간 판단이 안 된다 (ML 자동 적합도 학습 회로 모델에 묶인다, ref 29–31) |
| 선행 | 액체 전해질 LIB 에서는 단일 · 다중 주파수 임피던스 진단이 있었다 (ref 32–35). **고체전지에는 처음** (저자 주장) |
| 이 논문의 질문 | (a) 박리 중 임피던스의 어느 성분 (−Im 또는 Re) · 어느 주파수가 DC 분극보다 먼저 움직이나 · (b) 3-D 모델이 그 경향을 설명하나 · (c) 한 주파수만 재도 되나 |
| 답 | (a) **−Im(Z), 계면 특성 주파수 근처 (10¹–10² Hz)** · (b) 모델도 −Im 이 Re 보다 훨씬 크게 변한다 · (c) **10² Hz 하나로 된다** — 측정 시간 ≈1 s (광대역 ≈3 min), 박리 용량도 덜 깎인다 |
| 연구 유형 | 실험 (셀 4 종 조건) + COMSOL 주파수 영역 전도 모델. **DFT · 원자 계산 없음** |

---

## 3. 핵심 수치 총정리 ★

> 값마다 출처 (쪽 · 그림) 를 붙인다. `figure-read ≈` = 그림에서 읽은 값 (본문 미기재). 용량 단위는 전부 mAh cm⁻² (박리한 양).

### 3a. 셀 · 조건

| 항목 | **[LPSCl = 우리 계]** | **[LLZO · 산화물]** | 출처 |
|---|---|---|---|
| SE | Li₆PS₅Cl (MSE Supplies) 펠릿 ⌀6 mm · 두께 ≈1 mm · 100 MPa 10 s → **500 MPa 10 min** | Li₆.₅La₃Zr₁.₅Ta₀.₅O₁₂ · 공침 전구체 (Ta₂O₅ · ZrO₂ 99.9 % Inframat · La₂O₃ PIDC · Li₂CO₃ 99.0 % Sigma) · **Li 14 wt % 과잉** · 에탄올 · 1273 K 8 h 하소 · RIHP (150 MPa 1 min 냉간 → **1500 K · 30 MPa · 50 min · Ar 흐름**) · ½ inch · 다이아몬드 톱 · 1 µm 연마 · 두께 n/a | p.385 · SI p.S3–S4 |
| 무음극 쪽 (작업 전극) | Cu 박 직접 (0.1 M H₂SO₄ 5 min → DI · 아세톤 · IPA 각 3 회 → N₂ 건조) | Cu 박 + **Ag 100 nm 스퍼터 (⌀6 mm)** — *"to improve interfacial wetting and adhesion"* (ref 36) | p.385–386 |
| 상대 전극 | Li 박 (bulk foil) | Li 박 ⌀8 mm · **438 K** 에서 붙임 · ⌀6 mm 마스크로 면적을 Ag 쪽과 맞춤 | p.385 |
| 도금 전 휴지 | OCV 20 h | n/a | p.385 |
| in situ Li 도금 | **0.05 mA cm⁻² × 40 h = 2 mAh cm⁻²** · RT · **5 MPa** | 0.05 mA cm⁻² · 2 mAh cm⁻² (도금 압력 n/a) | p.385–386 |
| 박리 스택압 | **0.4 MPa** (도금 5 MPa 에서 내림) | **5 MPa** | p.385 |
| 온도 | RT | RT | p.385 |
| DC 박리 전류 | **0.4 mA cm⁻²** — *"공극은 생기되 상대 전극 덴드라이트 단락은 피하는 값"* | 0.4 mA cm⁻² | p.386 |
| AC 진폭 | 0.1 mA cm⁻² (`Fig. S6`: 신호대잡음) | 0.1 mA cm⁻² | p.385–386 |
| 광대역 GEIS | 10⁶–10⁻¹ Hz · 10 점/decade · **≈3 min** | 같음 | p.385 · p.391 |
| 단일 주파수 GEIS | **10² Hz** · **≈1 s** (서론은 "ms 단위") | 같음 | p.385 · p.390–391 |
| 구간 반복 | GEIS → 정전류 2 min → … | 같음 | p.386 · `Fig. S1b` |
| 기기 | Admiral Squidstat Plus | BioLogic VMP300 | p.385 |
| 초기 분극 (광대역 셀) | `figure-read ≈` **0.030 V** (ASR ≈75 Ω cm², 우리 산수) | `figure-read ≈` **0.088 V** (≈220 Ω cm²) | `Fig. 1a,e` |
| 초기 분극 (단일 주파수 셀) | `figure-read ≈` 0.026 V | `figure-read ≈` 0.068 V | `Fig. 6a,d` |
| 박리 끝 용량 | 광대역 셀 `figure-read ≈` 1.57 · 단일 주파수 셀 ≈1.67–1.7 | 광대역 ≈1.42–1.45 · 단일 주파수 ≈1.65 | `Fig. 1` · `Fig. 6` |

### 3b. 측정 교란 · 선형성 [LPSCl = 우리 계]

| 항목 | 값 | 출처 |
|---|---|---|
| 광대역 GEIS 가 박리 용량을 깎는 정도 | **−7 %** (재현성 있게) | p.386 (본문은 "Figures S1 and S2" 라 적었지만 자료는 `Fig. S2`·`Fig. S3`) |
| 분극 +20 % 도달 용량 (평균 ± SD) | GEIS 있음 `figure-read ≈` 1.38 ± 0.04 · 없음 ≈1.48 ± 0.07 | `Fig. S3` (SI 쪽 렌더) |
| 박리 끝 (분극 0.2 V) 용량 | GEIS 있음 `figure-read ≈` 1.60 ± 0.03 · 없음 ≈1.72 ± 0.02 (→ 1.60/1.72 = −7 %, 우리 산수 · 이용률 80 / 86 %) | `Fig. S3` |
| 평탄 분극 | GEIS 있음 `figure-read ≈` 0.028 V · 없음 ≈0.024 V | `Fig. S2` (SI 쪽 렌더) |
| 단일 주파수 측정의 교란 | *"stripping capacity did not significantly change"* | p.390 |
| Kramers–Kronig 오차 | **< 0.5 %** (전 조건) · `figure-read ≈` 잔차 ±0.25 % 안 | p.386 · `Fig. S4` |

### 3c. 광대역 GEIS — 임피던스의 시작과 끝 (`Fig. 1`)

| 항목 | **[LPSCl = 우리 계]** (0 → 1.56) | **[LLZO · 산화물]** (0 → ≈1.4) |
|---|---|---|
| Nyquist 모양 | 초기 원호 하나처럼 보임 ≈38 → ≈70 Ω cm² (정점 ≈7) · **끝 (1.56)**: 큰 원호 ≈45 → ≈118 (정점 ≈24) + 작은 원호 ≈118 → ≈138 (정점 ≈6) — 전부 `figure-read ≈` | 초기: 고주파 꼬리 (≈150, ≈72) 에서 실축 ≈205–210 으로 · 저주파 원호는 박리가 진행되며 열리고 끝 (1.37) 은 (≈295, ≈38) 까지 닫히지 않음 |
| −Im(Z) 10 / 10² / 10³ Hz | 초기 ≈1.3 / ≈2.0 / ≈2.5 → 끝 ≈2.7 / ≈6.0 / ≈5.8 · 끝 정점 **≈6.4 @ ≈1.6×10² Hz** | 초기 ≈0.75 (10 Hz, `Fig. 5a` 축 환산) · 끝 **≈68 @10 Hz → ≈8 @10³ Hz** (단조 감소 = 계면 정점이 10 Hz 아래) |
| Re(Z) 10 / 10³ Hz | 초기 ≈66 / ≈59 → 끝 **≈132 / ≈115** | 초기 ≈210–215 (평평) → 끝 ≈253 / ≈225 |
| 본문 해석 | 두 원호 = 고주파 SE 펠릿 + 저주파 Li\|SE 전하이동 · 둘 다 *"interfacial impedance"* ↑ | 같음 |
| ⚠ 우리 판독 | **가장 크게 자란 것은 10³ Hz 보다 높은 쪽 원호다** — 분석 창 10–10³ Hz 는 끝 스펙트럼에서 Re ≈115–132 구간 (작은 원호) 만 덮는다 (§5.2 · §10-②) | 분석 창 안에 계면 응답이 거의 다 들어온다 |

### 3d. +20 % 문턱 용량 — 광대역 GEIS (`Fig. 4g` · `Fig. 5g` · `Fig. S8`)

> 문턱 = 각 신호의 **초기값 대비 +20 %**. 분극도 같은 규칙. 전부 `figure-read ≈`.

| 주파수 | **[LPSCl]** −Im | **[LPSCl]** Re | **[LPSCl]** 분극 | **[LLZO]** −Im | **[LLZO]** Re | **[LLZO]** 분극 |
|---|---|---|---|---|---|---|
| 10 Hz | **≈1.0** | ≈1.45 | **≈1.42** | **≈0.17** | ≈1.45 | **≈0.93** |
| 12.5–63 Hz | ≈0.95–1.02 | ≈1.45 | ≈1.42 | ≈0.17–0.25 | ≈1.5 (× 표지) | ≈0.93 |
| 10² Hz | **≈1.05** | ≈1.48 | ≈1.42 | **≈0.33** | 도달 못 함 (점선 화살표) | ≈0.93 |
| 2×10² Hz | ≈1.25 | ≈1.48 | ≈1.42 | ≈0.33 | — | ≈0.93 |
| 4×10² Hz | **≈1.42 (분극과 교차)** | ≈1.48 | ≈1.42 | ≈0.25 | — | ≈0.93 |
| 10³ Hz | ≈1.52 (분극보다 늦음) | ≈1.48 | ≈1.42 | ≈0.47 | — | ≈0.93 |

- **[LPSCl]** 10² Hz 에서 −Im 이 분극보다 `figure-read ≈` **0.37 mAh cm⁻² 먼저** (0.4 mA cm⁻² 에서 ≈55 min, 우리 산수). 10 Hz 는 0.42 (≈63 min).
- **[LPSCl]** 문턱을 올리면 (`Fig. S8`, 10² Hz 기준): +30 % 1.15 vs 1.48 · +40 % 1.25 vs 1.51 · +50 % 1.28 vs 1.52 · +60 % 1.38 vs 1.55 — **순서는 유지, 이득은 0.37 → 0.17 로 준다** (`figure-read ≈`). 분극과의 교차 주파수는 ≈5–6×10² Hz.
- **[LLZO]** 분극은 평탄하지 않고 서서히 오른다 (0.088 → ≈0.105 V @1.0, `Fig. 1e`) — 그래서 분극 문턱이 0.93 으로 이르다. −Im 은 전 주파수에서 그보다 더 이르다.

### 3e. 단일 주파수 10² Hz (`Fig. 6c,f`) — 문턱 20–60 %

| 문턱 | **[LPSCl]** −Im | **[LPSCl]** 분극 | **[LPSCl]** Re | **[LLZO]** −Im | **[LLZO]** 분극 | **[LLZO]** Re |
|---|---|---|---|---|---|---|
| 20 % | **1.245** | **1.49** | 1.525 | **0.07** ⚠ | **1.16** | 1.61 |
| 25 % | 1.26 | 1.53 | 1.555 | 0.23 | 1.30 | 도달 못 함 |
| 30 % | 1.31 | 1.555 | 1.58 | 0.245 | 1.40 | 〃 |
| 40 % | 1.39 | 1.59 | 1.61 | 0.245 | 1.49 | 〃 |
| 50 % | 1.405 | 1.61 | 1.62 | 0.255 | 1.535 | 〃 |
| 60 % | 1.51 | 1.62 | 1.635 | 0.34 | 1.56 | 〃 |

(전부 `figure-read ≈` · 단위 mAh cm⁻²)
- ⚠ **[LLZO] 20 % 의 0.07** 은 `Fig. 6d` 초반 산점 (0–0.25 mAh cm⁻² 에서 ≈0.45–0.7 Ω cm², 기준 ≈0.55) 이 이미 ±≈25 % 로 흩어져 있어 **잡음 문턱을 넘은 것일 가능성이 크다** (우리 판독). 25 % 부터는 0.23–0.34 로 안정.
- ⚠ 본문은 LLZO Re 가 *"+20 % 에서 늦게 잡고, +30 % 초과에서 못 잡는다"* 고 적었지만 그림은 **20 % 한 점만** 있고 25 % 부터 점선 화살표다 (§10-⑦).
- **[LPSCl]** 단일 주파수 셀의 이득 (20 % 에서 0.245 mAh cm⁻² ≈37 min, 우리 산수) 은 광대역 셀 (0.37) 보다 작다 — 셀이 다르다 (초기 분극 0.026 vs 0.030 V · 초기 −Im ≈1.5 vs ≈2.05 Ω cm²).

### 3f. 압력 · 온도 대조 [LPSCl = 우리 계] (`Fig. S9` · `Fig. S10`)

| 조건 | 평탄 분극 | 초기 Re(Z) | 박리 끝 | −Im 조기 상승 | 출처 |
|---|---|---|---|---|---|
| **0.4 MPa · RT** (본 실험) | `figure-read ≈` 0.030 V | ≈65 Ω cm² | ≈1.57 | **있음** (10 · 10² Hz 에서 ≈0.6–0.8 부터 분극 위로) | `Fig. S9a–c` · `Fig. S10a–c` |
| **5 MPa · RT** | ≈0.0175 V (ASR ≈44 Ω cm², 우리 산수) | ≈35–38 | **≈1.9** | **없음** — 분극과 같이 ≈1.5 부터 오른다 | `Fig. S9d–f` · `Fig. S10d–f` |
| **5 MPa · 60 °C** | ≈0.0055 V (≈13 Ω cm²) | ≈12 | **≈1.9** | **없음** — ≈1.8 부터 같이 오른다 · 10² · 10³ Hz 는 잡음이 크다 | `Fig. S9g–i` · `Fig. S10g–i` |

- 본문: *"under higher stack pressure and/or temperature conditions to suppress void formation … the relative increases in both the imaginary and real components of impedance closely tracked the cell polarization"* (p.390) → 조기 −Im 상승이 **접촉 상실과 상관**한다는 근거.
- 5 MPa 셀은 도금 2 mAh cm⁻² 중 ≈1.9 (≈95 %, 우리 산수) 를 빼낸다 — 끝의 분극 급등은 공극보다 **Li 소진**일 수 있다.

### 3g. 모델 파라미터 · 공극 기하 (`Table S1` · `Fig. 3` · `Fig. 7` · SI p.S7–S8)

| 항목 | 값 | 비고 |
|---|---|---|
| R-CPE LPSCl | R **84.3 Ω** · Q **5.00×10⁻⁶ F s^(α−1)** · α **0.593** | `Table S1` (공극 전 LPSCl 셀 실측에 적합) |
| R-CPE 계면 | R **15.8 Ω** · Q **2.14×10⁻³ F s^(α−1)** · α **0.561** | `Table S1` |
| 직렬 저항 | **126 Ω** | `Table S1` (셀 밖 외부 저항 포함) |
| 공극 | 원기둥 · 깊이 **2 µm** 고정 · 정삼각 격자 · 간격 **5 µm** 고정 · 반지름만 바꿈 · 최대 반지름 2.5 µm (맞닿음) · **최대 면적비 0.89** | p.387 · SI p.S8 |
| 층 두께 | 계면 · 직렬 = 0.2 µm · Li · 공극 층 = 2 µm · LPSCl = 1 mm | SI p.S8 (`Fig. S3` 을 근거로 적었지만 SEM 은 `Fig. S5`) |
| 도메인 | 가로 √3·2.5 µm × 2.5 µm (사분 원기둥 둘을 마주 보는 모서리에) · 옆면 거울 대칭 · 바닥 Li 접지 · 윗면 DC 0.4 mA cm⁻² | SI p.S8 · `Fig. 2a` |
| 주파수 범위 | 10–10⁵ Hz | SI p.S7 |
| f_int | 식 (5) · `figure-read ≈` **65 Hz** (`Fig. 3d` 점선) | **우리 산수 66.6 Hz** (Table S1) |
| 계면 임피던스 변화 | −Im at 10² Hz: φ 0.09 / 0.25 / 0.41 / 0.58 / 0.74 / 0.89 → `figure-read ≈` +5 / +15 / +30 / +58 / +122 / **+330 %** · Re: +1 / +2 / +4 / +6 / +10 / **+25 %** | `Fig. 7b` |
| 주파수별 −Im 변화 (φ 0.89) | f_int ≈+353 % · 6.3×10² Hz ≈+228 % · 4.0×10³ ≈+75 % · 3.2×10⁴ ≈+16 % | `Fig. 7c` (`figure-read ≈`) |
| +20 % 교차 면적비 | −Im (10² Hz) `figure-read ≈` **φ ≈0.3** · Re ≈0.85 | `Fig. 7b` · 우리 재계산 0.32 · 0.87 (§16) |

### 3h. 단면 SEM [LPSCl = 우리 계] (`Fig. S5` — 2 mAh cm⁻² 도금 → 1.2 mAh cm⁻² 박리 뒤 · PFIB · 10,000×)

- (a) Cu 아래 Li 층 `figure-read ≈` **≈1.8 µm** (5 µm 눈금 기준) · 그 안에 폭 ≈2.5 µm · ≈6–7 µm 의 공극이 LPSCl 면에 붙어 있다.
- (b) 폭 `figure-read ≈` ≈12 µm 의 **Li 고갈** 띠 — Cu 와 LPSCl 사이가 다공성 잔여물로 차 있다.
- 이 시점 분극 증가는 *"minimal"* (p.386) — **접촉 상실은 분극보다 먼저 있다**는 직접 근거.
- LPSCl 펠릿 내부에 서브 µm 기공이 흔하다 (500 MPa 냉간 성형 펠릿).

---

## 4. 재료 & 방법 — 같은 축을 흉내 낼 때 필요한 조건 전부 ★

### 4a. 셀 — §3a 표가 전부다. 빠진 것 (n/a)
LPSCl 쪽 상대 Li 박 두께 · LLZO 두께 · LLZO 셀 도금 압력 · 셀 지그 형식 · 셀 수 (그림마다 셀 1 개로 보인다 — `Fig. S2` · `Fig. S3` 만 평균 ± SD, n 미기재).

### 4b. 전기화학 프로토콜 (`Scheme 1` · `Fig. S1`)
1. 도금: Li 박 → Cu 쪽으로 0.05 mA cm⁻² · 40 h (LPSCl 은 RT · 5 MPa).
2. 박리: Cu 위 Li 를 상대 전극으로 옮긴다. 평균 DC 0.4 mA cm⁻².
3. 한 구간 = **GEIS (DC 0.4 위에 AC 0.1 mA cm⁻²) → 정전류 2 min**. 광대역이면 10⁶–10⁻¹ Hz (≈3 min) · 단일이면 10² Hz (≈1 s).
4. 분극 곡선은 GEIS 점 사이를 선형 보간 (`Fig. S2` 캡션).
5. 우리 산수: 광대역 구간 하나 ≈5 min ≈0.033 mAh cm⁻² → 1.57 까지 ≈47 스펙트럼 (`Fig. 1c` 곡선 수와 맞는 차수).

### 4c. 데이터 처리 — "적합 없음" 이 핵심
- 주파수마다 **생 −Im(Z) · Re(Z)** 를 박리 용량에 대해 그린다 (|Z| · 위상은 둘에서 나오므로 따로 안 봄).
- 판정: 각 신호가 **초기값 대비 +20 %** 를 넘는 용량 = "검출 용량". 기준선 = 같은 셀의 DC 분극.
- 축 맞춤: 왼쪽 (분극) · 오른쪽 (임피던스) 축의 0 과 초기값을 맞추고 상한 = 초기값 400 % (`Fig. 4` · `Fig. 5` · `Fig. S9` · `Fig. S10`) → 두 곡선이 겹치면 상대 변화가 같다는 뜻.
- 도구: Python Pandas · NumPy · impedance.py (R-CPE 적합 · 유효 정전용량) · RC 는 자체 코드 (SI p.S4).

### 4d. 3-D 임피던스 모델 (COMSOL Electric Currents · 주파수 영역)
- 복소 전도도 (식 1): σ* = σ + iεω = (l/A)(1/R + iωC) = (l/A)/Z_RC.
- 비이상성 → R-CPE (식 2): σ* = (l/A)(1/R + (iω)^α Q). α = 1 이면 축전기. 위상 이동은 απ/2.
- SE 펠릿 · 두 계면 (도금 · 박리) 도메인 = R-CPE 복소 전도도 · Li · 공극 = 실수 전도도 + 비유전율 (값 n/a).
- 반응은 Butler–Volmer 대신 **선형 (소전위 극한) 면저항 + 이중층 면정전용량** (ref 54) · 셀 밖 저항 = '직렬 저항' 도메인.
- 지배식: ∇²ϕ = 0 (식 3) · 전류 J = −σ∇ϕ − iωε∇ϕ (식 4) · 도메인 경계에서 전류 연속.
- f_int = 1 / [2π (R_int Q_int)^(1/α)] (식 5) — R-CPE 의 −Im 정점 주파수.
- 공극 없을 때 모델 = 1-D 등가회로 = 실험 (`Fig. S7`) — **R-C 로는 안 맞고 R-CPE 라야 맞는다**.
- 저자가 스스로 적은 한계: 공극이 고르게 핵생성한다는 가정 · 실제 공극 깊이는 시간에 따라 바뀐다 (DRT, ref 53) · 모양 · 크기 · 간격 효과는 후속 과제.

### 4e. 계산 방법 슬롯 (우리 ★ 항목)
- **DFT · AIMD · MLIP · 무질서 처리: 없음.** 원자 단위 계산이 0 이다.
- 연속체: COMSOL 주파수 영역 전도 (위) — 기계 · 크리프 · 확산 · Li 이동 없음 (공극 기하는 **주어진 입력**).

---

## 5. 결과 — 절별 상세 (그림 실독 포함)

### 5.1 왜 GEIS 인가 · 측정이 박리를 건드리나 (`Scheme 1` · `Fig. S1`–`S3` · `Fig. S6`)
- `Scheme 1` (본 그림): 박리 쪽에 공극이 t₁ → t₃ 로 자라고, 전압은 t₃ 근처에서야 오르지만 같은 주파수 점 Z₁ → Z₃ 는 그 전부터 움직인다는 **개념도** (데이터 아님).
- 광대역 GEIS 는 박리 용량을 7 % 깎는다 (`Fig. S2` · `Fig. S3`). 저자는 모든 비교를 **같은 셀 안의 분극 대 임피던스**로 해서 이 교란이 판정을 흐리지 않는다고 본다 — 비교 자체는 셀 안에서 일관된다.
- AC 진폭 0.1 mA cm⁻² 선택 (`Fig. S6`, 5 MPa 셀): 0.01 · 0.025 는 잡음이 크고 0.05–0.2 는 겹친다 (SI 쪽 렌더). DC 0.4 보다 충분히 작다.

### 5.2 [LPSCl = 우리 계] 광대역 스펙트럼의 진화 (`Fig. 1a–d`) ★
- 분극 (`Fig. 1a`): ≈0.030 V 로 1.3 mAh cm⁻² 까지 평탄 → ≈1.55 에서 급등 → ≈1.58 에서 0.2 V 를 넘는다 (`figure-read ≈`).
- Nyquist (`Fig. 1b`): 0 · 1.42 · 1.49 · 1.56 스펙트럼. 각 스펙트럼에 세로 선과 라벨 (Re ≈69 / 79 / 88 / 124) 이 있는데 **무슨 점인지는 캡션에 없다**.
- −Im (`Fig. 1c`): 초기에는 10–10³ Hz 에서 주파수와 함께 단조 증가 (≈1.3 → ≈2.5) — 창 안에 정점이 없다. 박리가 진행되면 10²–2×10² Hz 에 정점이 솟아 끝에 ≈6.4. 초기 곡선 몇 개는 3×10² Hz 위에서 점선으로 그려져 ≈3.0–3.5 로 튀는데 **설명이 없다**.
- Re (`Fig. 1d`): 전 주파수에서 끝 무렵에만 크게 오른다 (≈66 → ≈132 @10 Hz).
- ⚠ **우리 판독 — 가장 크게 자란 원호는 분석 창 밖 (> 10³ Hz) 이다.** 끝 스펙트럼 (1.56) 에서 창 10–10³ Hz 는 Re ≈115–132 (`Fig. 1d`) · −Im ≈2.7–6.4 (`Fig. 1c`) = **오른쪽 작은 원호** (≈118–138) 만이다. 왼쪽 큰 원호 (≈45 → ≈118, 정점 ≈24) 는 10³ Hz 보다 높은 주파수다. 초기 대비로 보면 고주파 원호 폭 ≈21 → ≈72 Ω cm² (≈3.4×) · 계면 원호 ≈9–11 → ≈20 (≈2×) — 절대 증가의 대부분이 고주파 쪽이다 (초기 스펙트럼은 원호 하나로 보여서, 초기 몫은 Table S1 분해 (SE 23.8 · 계면 둘 8.9 Ω cm², 카드 산술) 와 10³ Hz Re ≈59 판독으로 나눴다). 본문은 이것을 *"interfacial impedance"* 증가로 뭉뚱그렸다 (§10-②).
- 끝 −Im 정점 ≈1.6×10² Hz 는 모델 f_int (≈65–67 Hz) 보다 높다 — 순수 면적 손실이면 R 과 Q 가 반대로 축척돼 RQ · f_int 는 안 바뀐다 (우리 산수) → 정점 이동은 고주파 원호 꼬리가 겹치거나 계면 시간상수 자체가 바뀐 흔적.

### 5.3 [LLZO · 산화물] 광대역 스펙트럼 (`Fig. 1e–h`)
- 분극은 ≈0.088 V 에서 시작해 서서히 오르고 (≈0.105 @1.0 · ≈0.18 @1.35) ≈1.43 에서 급등.
- −Im 은 초기에 거의 0 (Ag 인터레이어로 계면 임피던스가 작다) · 끝에 10 Hz 에서 ≈68 까지 — 저주파 쪽으로 단조 증가 (계면 정점이 10 Hz 아래).
- Re 는 LLZO 벌크가 대부분이라 ≈210 에서 ≈253 (10 Hz) 정도만 움직인다.
- 라벨 0 / 1.05 / 1.21 / 1.37 은 `Fig. S4` 의 K–K 상태와 같다.

### 5.4 [LPSCl = 우리 계] 단면 — 분극보다 먼저 있는 접촉 상실 (`Fig. S5`)
§3h. 1.2 mAh cm⁻² 박리 시점에 공극과 Li 고갈이 이미 뚜렷한데 분극은 거의 그대로다 → *"cell polarization is a relatively insensitive measure"* (p.386). 단, **SEM 은 이 한 시점뿐**이라 −Im 검출 용량 (≈1.0–1.25) 과 공극 면적비를 잇는 시계열은 없다.

### 5.5 모델이 말하는 것 (`Fig. 2` · `Fig. 3` · `Fig. S7`)
- `Fig. 2a`: 위에서부터 R_series (파랑) · Li · 계면 (초록, CPE_interface ∥ R_interface) · LPSCl 1 mm (CPE_LPSCl ∥ R_LPSCl) · 계면 · Li + 공극 (흰 사분 원기둥). 도금 · 박리 두 계면이 **같은 R-CPE 라벨**을 가리킨다.
- `Fig. 2b`: 저주파 전류밀도 크기 — SE 먼 쪽 ≈4 (청록), 공극 옆 Li 기둥 ≈7–8, 공극 안 ≈0, 공극 아래 모서리에 붉은 점 (색막대 최대 12) — `figure-read ≈`. 색막대 단위가 **'A/m³'** 로 찍혀 있는데 전류밀도는 A/m² 다 (0.4 mA cm⁻² = 4 A/m², 우리 산수 — 먼 쪽 ≈4 와 맞다).
- `Fig. 3a–c`: φ = 0.09 · 0.58 · 0.74 의 평면 배치 (간격 5 µm · 점선 사각형 = 계산 도메인).
- `Fig. 3d` (−Im, **로그 세로축** — 눈금 간격으로 판정): f_int 에서 φ 0.09 / 0.58 / 0.74 → `figure-read ≈` 2.5 / 3.9 / 5.5 Ω cm² · 정점 ≈70–110 Hz.
- `Fig. 3e` (Re, 로그 축): 10 Hz 에서 ≈66.8 / ≈71.3 / ≈76.4 · 10³ Hz 에서 ≈59.8 / ≈60.6 / ≈61.6 — 같은 φ 변화에 Re 는 몇 % 만 움직인다.
- 저자 해석: −Im 이 더 민감한 두 이유 = ① −Im 의 기준값이 Re 보다 작다 ② 공극이 축전기 층처럼 군다 (p.388 · p.391).
- `Fig. S7`: 공극 없는 셀 — 실험 (보라 점) · R-CPE 적합 (빨간 ×) · 모델 (초록 점선) 이 Re 66.4 → 59.7 · −Im 1.6 → ≈2.4 평탄 (60–10³ Hz) 으로 겹친다. R-C 적합 (파랑) 은 −Im 에 ≈95 Hz 정점 ≈4.0 을 만들어 어긋난다 (`figure-read ≈`).
- **우리 재계산**: Table S1 을 R = **6 mm 전극 (0.283 cm²) 의 절대 Ω** 으로 읽고 '계면' 요소를 **도금 · 박리 두 계면에 한 번씩** 넣으면 `Fig. S7` 이 소수 첫째 자리까지 재현된다 (10 Hz: Re 66.38 · −Im 1.62 / 10² Hz: 63.04 · 2.43 / 10³ Hz: 59.62 · 2.45 Ω cm²). 계면을 하나만 넣으면 10 Hz Re 가 62.9 로 어긋난다 (§16).

### 5.6 [LPSCl = 우리 계] 어느 주파수 · 어느 성분인가 (`Fig. 4`) ★
- `Fig. 4a` (10 Hz): −Im 은 ≈0.6–0.7 mAh cm⁻² 부터 분극 곡선 위로 떠서 1.55 에 ≈2× · `Fig. 4b` (10² Hz): ≈0.8 부터 떠서 끝에 ≈3× · `Fig. 4c` (10³ Hz): 처음엔 오히려 분극 아래로 처지다가 ≈1.5 에 같이 오른다.
- `Fig. 4d–f`: Re 는 세 주파수 다 분극 곡선과 거의 겹친다 (≈65 → ≈130).
- `Fig. 4g`: −Im 문턱 용량이 10–60 Hz 에서 ≈1.0 으로 가장 이르고, 주파수가 오르면 늦어져 ≈4×10² Hz 에서 분극 (≈1.42) 과 만난다. Re 는 ≈1.45–1.48 로 분극보다 약간 늦다.
- 결론 (저자): **−Im 이 이르다 — 단 계면 특성 주파수 근처에서만** (p.389–390).

### 5.7 [LPSCl = 우리 계] 압력 · 온도 대조 (`Fig. S9` · `Fig. S10`) ★
§3f. 5 MPa 에서는 RT 든 60 °C 든 −Im 이 분극을 그대로 따라간다 → 0.4 MPa 의 조기 상승이 **접촉 상실 탓**이라는 대조 근거. (이 대조는 SEI 성장 같은 '시간에 따른 계면 화학 변화' 가 조기 신호의 원인이라는 반론도 약하게 만든다 — 5 MPa 셀도 같은 시간 동안 Li 와 닿아 있다.)

### 5.8 [LLZO · 산화물] 같은 분석 (`Fig. 5`)
- `Fig. 5a` (10 Hz): −Im 이 0.1 → 0.5 mAh cm⁻² 사이에 초기 ≈0.75 의 ≈3.6 배 (≈2.7) 가 되고 이후 축 (400 %) 밖으로 나간다. 분극은 아직 ≈0.09 V.
- `Fig. 5b` (10² Hz): ≈0.85 → ≈0.77 mAh cm⁻² 에서 ≈2.85 · `Fig. 5c` (10³ Hz): ≈1.3 → ≈4.0 (끝).
- `Fig. 5d–f`: Re 는 10 Hz 에서만 끝에 ≈+43 % (≈300), 10² · 10³ Hz 는 ≈+17 · ≈+10 %.
- `Fig. 5g`: −Im 0.17–0.47 · 분극 ≈0.93 · Re 는 10–63 Hz 에서만 ≈1.45–1.5 (× 표지 — 의미는 캡션에 없음) 이고 그 위는 도달 못 함 (점선 화살표). 10² Hz 에 회색 세로선.
- 저자: LLZO 가 LPSCl 보다 먼저 잡힌다 → *"rate of void nucleation and void formation"* 차이일 수 있다 · 기전은 후속 과제 (p.390).

### 5.9 단일 주파수 10² Hz 실증 (`Fig. 6`) ★
- 왜 10² Hz: −Im 이 가파르게 오르는 대역 안 · *"other frequencies within an order of magnitude of the characteristic frequency of the interface would also enable early detection"* (p.390).
- **[LPSCl]** `Fig. 6a`: −Im (초기 ≈1.5–1.6) 이 ≈1.1 부터 분극 위로 · 끝 ≈1.67 에 ≈4.8. `Fig. 6b`: Re (≈58) 는 ≈1.55 부터 같이 오른다. `Fig. 6c`: §3e.
- **[LLZO]** `Fig. 6d`: −Im (초기 ≈0.55) 이 처음부터 거의 직선으로 올라 ≈1.2 에 ≈2.0 · 산점이 크다. `Fig. 6e`: Re ≈160 → ≈200 (+25 %). `Fig. 6f`: §3e.
- 측정 교란: 단일 주파수는 박리 용량을 *"did not significantly change"* — ≈1 s 대 ≈3 min.
- ⚠ 캡션은 세로축 상한을 *"300% of the initial value"* 라 적었는데 축을 읽으면 상한/초기 ≈4 (0.103/0.026 V · 6.1/1.5 Ω cm²) — '+300 %' 의 뜻이거나 캡션 오기 (`figure-read`).

### 5.10 모델로 본 단일 주파수 · 위상 논증 (`Fig. 7`)
- `Fig. 7a`: 공극 반지름을 키워 면적비를 올리는 단위 셀 그림.
- `Fig. 7b` (10² Hz, **범례 없음** — 색으로 파랑 = −Im · 빨강 = Re 로 읽는다): §3g. −Im 은 φ 0.74 부터 급격히 (+122 → +330 %), Re 는 +25 % 까지.
- `Fig. 7c`: 주파수가 f_int 에서 멀어질수록 −Im 변화가 작다 (3.2×10⁴ Hz 는 φ 0.89 에서도 20 % 선 아래). 주파수 라벨에 단위가 없다 (Hz 로 읽음).
- 저자 해석: 저항 위상 0° · 축전기 90° → −Im/Re 가 커진다 = 더 축전기처럼 → *"voids form a capacitive layer"* (p.391). Re 가 거의 일정한 이유 = 전류가 공극을 쉽게 돌아간다.
- 우리 재계산은 이 해석과 다른 그림을 준다 (§10-①).

### 5.11 결론 (p.391)
한 주파수의 생 임피던스로 계면 열화를 잡을 수 있다 · −Im 은 저주파 (계면 전하이동과 상관된 대역) 에서 분극보다 빨리 오른다 · 모델도 f_int 근처에서 가파른 증가를 보인다 (`Fig. 7c`) · 장비 · 전력 · 해석이 단순해 실시간 제어 (방전 중 열화 최소화) 에 넣을 수 있다.

---

## 6. 논증 흐름 종합

1. 박리 공극 → 접촉 면적 ↓ → 분극 ↑ · 그러나 분극은 **늦게** 오른다 (`Fig. S5` 1.2 mAh cm⁻² 에서 이미 공극).
2. 광대역 GEIS 를 박리 내내 반복 → 생 −Im · Re 를 분극과 같은 축 규칙 (초기값 정렬 · +20 %) 으로 비교 (`Fig. 4` · `Fig. 5`).
3. −Im 이 계면 특성 주파수 근처에서 가장 이르다 · Re 는 분극 수준 · 고압 · 고온 대조에서는 차이가 사라진다 (`Fig. S9` · `Fig. S10`).
4. 3-D 모델 (Table S1 로 맞춘 R-CPE 복소 전도도 + 주어진 공극 격자) 도 −Im ≫ Re 의 상대 변화를 준다 (`Fig. 3` · `Fig. 7`).
5. ⇒ 한 주파수 (10² Hz) 로 충분하다 — 실증 (`Fig. 6`) · 측정 교란도 줄었다.
6. ⇒ 방전 중 실시간 진단 · 제어 시스템으로.

빠진 고리: **용량 ↔ 공극 면적비** 를 잇는 독립 측정 (SEM 한 시점뿐) · 셀 반복 (n) · 잡음 바닥의 수치 · 고주파 원호의 해석.

---

## 7. 우리 대비 ★ (`../our_dft_baseline.md` · W_ad 트랙 · DEM)

| 항목 | 이 논문 | 우리 | 같은가 / 다른가 · 이유 |
|---|---|---|---|
| 계 | **[LPSCl = 우리 계]** Li₆PS₅Cl 냉간 펠릿 (상용) · Li 금속 접촉 · 0.4 / 5 MPa | comp1 = Li₆PS₅Cl 같은 공칭 조성 (DFT · MLIP) | 조성은 같다. 양은 하나도 겹치지 않는다 |
| Li 금속 계면 (축 E) | 접촉 상실 (공극 · Li 고갈) 을 **임피던스로 관측** · SEI 화학은 다루지 않음 | 환원 쪽 열역학 (grand-potential 환원 한계 — `our_dft_baseline.md`) · Li 금속 분해산물 계산 | **다른 축** — 우리는 '무엇으로 분해되나', 이 논문은 '언제 접촉이 끊기나'. 값 비교 없음 |
| 점착 W | **없음** (Ag 인터레이어의 "wetting and adhesion" 은 정성 인용 · ref 36) | W_ad 계산값은 점착 트랙 원장에 있다 — **이 digest 에 값을 싣지 않는다** (위치: `docs/collab/wad_dem_interface_adhesion_report_2026_11_24.html` §2 · §7, `db/properties/canonical_registry.json`) | 같은 양 없음. 이 논문은 W 의 **보정 표적이 아니라 관측 대조**다 — W 는 열역학 분리일, 박리 공극은 빈자리 주입 대 크리프 · 확산 보충의 속도 경쟁 |
| 이온전도 (축 A) | 직접 보고 없음 · Table S1 R_LPSCl 84.3 Ω 로 우리 산수 σ ≈4.2 mS cm⁻¹ (⌀6 mm · 1 mm 가정 · 적합 창 미기재) | MLIP σ 절대값 · 비율은 인용 규율 대상 | **비교하지 않는다** (방법 · 정의가 다르고 우리 σ 절대값은 비인용) |
| 기계 (축 C) | LPSCl 강성 · Li 크리프 값 없음 | DFT E_VRH · B₀ (SE) | 이 논문의 공극은 **Li 쪽 기계** (크리프) 가 정한다 — 우리 SE 탄성과 다른 층 |
| 전자구조 (축 D) | 없음 | 띠틈 | — |
| DEM / 연속체 | 공극 기하를 **주어진 입력**으로 두는 전기 모델 (기계 없음) · 경계 조건 = 0.4 / 5 MPa · 0.4 mA cm⁻² · Li ≈9.7 µm (우리 산수) | DEM 기준값 문서는 자리표시 (`../our_dem_baseline.md`) | 우리가 접촉 면적비 φ 를 내면 이 논문의 관측량 (−Im · Re) 으로 바꾸는 **1-D 식**이 있다 (§10-① · §12-②) |

### 7-1. [LPSCl = 우리 계] 로만 따로 모은 것
- 0.4 MPa · RT · 0.4 mA cm⁻² · in situ Li 2 mAh cm⁻² 에서 **−Im (10–10² Hz) 검출 ≈1.0–1.25 mAh cm⁻² vs 분극 ≈1.42–1.49** (`Fig. 4g` · `Fig. 6c`, `figure-read ≈`) — 도금량의 **절반쯤 빼낸 시점에 접촉 상실이 전기적으로 보인다**.
- 5 MPa 로 올리면 박리 끝 ≈1.57 → ≈1.9 · 조기 신호 사라짐 (`Fig. S9`) — **0.4 ↔ 5 MPa 사이 어딘가에 이 셀의 공극 억제 압력**이 있다 (이 논문은 그 사이를 재지 않았다).
- 계면 R-CPE (Table S1): R 15.8 Ω (= 4.47 Ω cm², 우리 산수 · 계면 하나당) · α 0.561 · f_int 66.6 Hz (우리 산수) — LPSCl|Li 계면의 '공극 전' 기준값으로 연속체 모델에 그대로 쓸 수 있는 꼴이다 (단, 0.4 MPa 셀 · 상용 분말 · 냉간 500 MPa 의 값).
- 1.2 mAh cm⁻² 박리 뒤 Li 층 ≈1.8 µm · 공극 폭 수 µm · 고갈 띠 ≈12 µm (`Fig. S5`, `figure-read ≈`).

### 7-2. 방법 의존 — 차이를 '진짜' 로 읽기 전에
- 검출 용량은 **문턱 규칙 (+20 %) · 셀 하나 · 기준선 정의**에 달렸다 — 우리 계산과 견줄 물성이 아니라 **프로토콜의 산물**이다.
- Re 의 둔감함은 **셀 구조 (두꺼운 1 mm 펠릿 · 큰 직렬 저항)** 탓이 크다 (§10-③) — 얇은 SE 막 셀에서는 순위가 바뀔 수 있다.

---

## 8. 계산 방법 ★ (우리 체크리스트)

| 항목 | 이 논문 |
|---|---|
| code / version | COMSOL Multiphysics — Electric Currents 인터페이스 (판 n/a) |
| functional · vdW · pseudo · k · ecut · nat · DFT+U | **해당 없음 (DFT 0)** |
| AIMD · MLIP | 없음 |
| 무질서 처리 | 해당 없음 |
| 지배식 | ∇²ϕ = 0 · J = −σ*∇ϕ − iωε∇ϕ · 경계 전류 연속 (식 3–4) |
| 재료 모델 | SE · 계면 = R-CPE 복소 전도도 (식 2, Table S1) · Li · 공극 = 실수 σ · ε (값 n/a) · 반응 = 선형 면저항 + 이중층 면정전용량 |
| 기하 | 1 mm SE · 0.2 µm 계면 · 2 µm Li · 원기둥 공극 깊이 2 µm · 정삼각 격자 간격 5 µm · 반지름으로 φ 0.09–0.89 · 거울 대칭 옆면 |
| BC · 하중 | 바닥 Li 접지 · 윗면 DC 0.4 mA cm⁻² + 소신호 · 10–10⁵ Hz |
| 보정 | 공극 없는 실험 스펙트럼에 R-CPE 적합 (`Fig. S7`) — 공극이 있는 실험 스펙트럼과의 직접 적합은 **없다** |
| 특이사항 | 1-D 등가회로가 공극 없는 경우를 재현 (`Fig. S7`) · 공극 있을 때 3-D 가 필요하다고 주장 — 그러나 우리 재계산으로는 이 기하에서 1-D 면적 축척과 같다 (§10-①) |

---

## 9. Figure set ★

| Fig | 내용 (무엇을 보여주나) | 우리 활용 |
|---|---|---|
| Scheme 1 | 실험 개념도 — Cu\|Li\|SE\|Li 박리 쪽 공극 t₁→t₃ · 전압은 늦게 · 같은 주파수 점 Z₁→Z₃ 는 먼저 움직인다 (데이터 아님) | "분극보다 먼저 보이는 관측량" 발표 틀 |
| 1a–d | **[LPSCl]** 분극 ≈0.030 V 평탄 → ≈1.55 급등 · Nyquist 0/1.42/1.49/1.56 · −Im · Re (10–10³ Hz · 색 = 박리 용량 0–1.6) · 끝 −Im 정점 ≈6.4 @≈1.6×10² Hz | 가장 크게 자란 원호는 10³ Hz 위 (우리 판독) — 전류 수축 후보 · 분석 창 선택의 한계 |
| 1e–h | **[LLZO]** 분극 ≈0.088 V 서서히 ↑ → ≈1.43 급등 · −Im 단조 감소 (정점 <10 Hz) · 끝 ≈68 @10 Hz · Re ≈210→≈253 | 산화물 + Ag — 기준값이 작아 상대 변화가 크다 |
| 2a,b | 3-D 모델 도메인 (R_series · Li · 계면 R-CPE · LPSCl 1 mm R-CPE · 계면 · Li+공극) · 저주파 전류밀도 (공극 가장자리 집중 · 색막대 0–12, 'A/m³' 는 A/m² 오기) | 공극 옆 전류 ≈2× · 모서리 최대 ≈3× (`figure-read`) — 접점 전류 가중의 차수 |
| 3a–e | 공극 배치 φ 0.09/0.58/0.74 (간격 5 µm) · 모델 −Im · Re (로그 축 · f_int ≈65 Hz 점선) | 1-D 면적 축척으로 재현 (§16) — 우리 φ → Z 환산의 검산점 |
| 4a–g | **[LPSCl]** 10/10²/10³ Hz −Im · Re vs 분극 (축 = 초기값 400 %) · +20 % 문턱: −Im ≈1.0 (10–60 Hz) → ≈4×10² Hz 에서 분극 (≈1.42) 과 교차 · Re ≈1.45–1.48 | 접촉 상실 관측 시점 ≈1.0 mAh cm⁻² — DEM 공극 개시의 관측 대조 |
| 5a–g | **[LLZO]** 같은 분석 · −Im 문턱 0.17–0.47 · 분극 ≈0.93 · Re 는 10–63 Hz 에서만 ≈1.45–1.5 | 압력 5 MPa · Ag 가 섞인 산화물 결과 — SE 비교로 쓰지 않음 |
| 6a–f | 단일 주파수 10² Hz — **[LPSCl]** −Im 1.245–1.51 vs 분극 1.49–1.62 (20–60 %) · **[LLZO]** −Im 0.07–0.34 vs 1.16–1.56 · LLZO Re 는 20 % 만 | 측정 교란 없음 · LLZO 20 % 의 0.07 은 잡음 문턱 의심 · 캡션 300 % ↔ 축 ≈4× |
| 7a–c | 모델 단일 주파수 — 10² Hz 에서 φ 0.89 일 때 −Im ≈+330 % vs Re ≈+25 % · 주파수별 −Im 변화 (f_int > 6.3×10² > 4.0×10³ > 3.2×10⁴ Hz) · (b) 범례 없음 | +20 % 교차 φ: −Im ≈0.3 · Re ≈0.85 — 1-D 식으로 0.32 · 0.87 재현 |
| S1 | 셀 준비 (도금 → 박리) 개념도 · 프로토콜 한 구간 (GEIS → 정전류) | 프로토콜 |
| S2 | GEIS 유무 박리 곡선 (평균 ± SD) — GEIS 셀 평탄 ≈0.028 V · 일찍 끝남 | 측정 교란 7 % |
| S3 | 문턱 · 끝 용량 막대 — 1.38 vs 1.48 · 1.60 vs 1.72 (`figure-read`) | 이용률 80 / 86 % (우리 산수) |
| S4 | K–K 잔차 (LPSCl 0/1.42/1.49/1.56 · LLZO 0/1.05/1.21/1.37) — ±0.25 % 안 | 선형성 OK |
| S5 | **[LPSCl]** PFIB-SEM 1.2 mAh cm⁻² 박리 뒤 — (a) 공극 (b) Li 고갈 · Li 층 ≈1.8 µm | 공극 크기 · Li 층 두께 — 모델 2 µm 의 근거 · DEM 기하 입력 |
| S6 | AC 진폭 0.01–0.2 mA cm⁻² (5 MPa 셀) — 0.05 이상이면 겹친다 | 진폭 선택 근거 |
| S7 | 공극 없는 상태: 실험 = R-CPE 적합 = 모델 · R-C 적합은 어긋남 | Table S1 재현 검산 (두 계면 · 0.283 cm²) |
| S8 | **[LPSCl]** 문턱 +30/40/50/60 % — 순서 유지 · 이득 0.33 → 0.17 로 축소 | 문턱 민감도 |
| S9 | **[LPSCl]** −Im vs 분극 — 0.4 MPa RT / 5 MPa RT / 5 MPa 60 °C · 5 MPa 이상에서 조기 상승 없음 · 끝 ≈1.57 → ≈1.9 | 압력 · 온도 대조 — DEM 경계 조건 |
| S10 | **[LPSCl]** 같은 세 조건 Re — 초기 ≈65 / ≈35–38 / ≈12 Ω cm² | 압력 · 온도 의존 저항 |
| Table S1 | R-CPE 파라미터 — LPSCl R 84.3 Ω · Q 5.00×10⁻⁶ · α 0.593 / 계면 15.8 Ω · 2.14×10⁻³ · 0.561 / 직렬 126 Ω | 우리 1-D 환산식 입력 · f_int 66.6 Hz |

---

## 10. 비판 — 이 논문의 약한 곳 ★

**① 3-D 모델 결과는 1-D '활성 면적' 식과 같다 — "다차원 모델이 필요하다" 와 "공극이 축전기 층" 을 이 논문의 그림이 받쳐 주지 않는다.** (우리 재계산 · §16-2)
- Table S1 만으로 Z(f, φ) = R_s + Z_SE + Z_int + **Z_int/(1−φ)** (박리 쪽 계면만 남은 면적 (1−φ) 로 축척 · 도금 쪽은 그대로) 를 계산하면 `Fig. 7c` 의 네 주파수 × 여섯 면적비가 전부 그림 판독 정밀도 안에서 맞는다 (예: f_int 에서 φ 0.89 → +356 % vs 그림 ≈+353 % · 4.0×10³ Hz +75 % vs ≈+75 %). `Fig. 7b` (10² Hz −Im +345 % · Re +25 %) 와 `Fig. 3e` (10 Hz Re 66.7 / 71.2 / 76.3 vs 그림 ≈66.8 / 71.3 / 76.4) 도 같다.
- 뜻: 5 µm 간격 공극은 1 mm SE 에 비해 너무 촘촘해서 **전류 수축 (constriction) 저항이 거의 0** 이고, 3-D 모델은 사실상 '남은 접촉 면적이 계면 임피던스를 나눠 진다' 만 계산한 것이다. 서론의 *"constriction impedance … intrinsically multidimensional … rather than 1-D equivalent-circuit methods"* (p.387) 는 이 기하에서는 결과에 나타나지 않는다 — 저자는 공극이 있을 때 1-D 와의 비교를 보여 주지 않았다.
- 위상 논증: 순수 면적 축척은 계면 요소의 R 과 −Im 을 같은 비로 키우므로 **계면 자체의 위상은 안 바뀐다**. 총 임피던스가 '더 축전기처럼' 보이는 것은 공극에 둔감한 직렬 + SE 저항 (Re 의 ≈87 %) 에 비해 계면 몫이 커지기 때문이다 = 저자의 이유 ①. 이유 ② (*"voids form a capacitive layer"*) 는 크기로 안 된다 — 2 µm 진공 틈의 정전용량은 ≈4.4×10⁻¹⁰ F cm⁻² 로 계면 유효 정전용량 ≈5×10⁻⁴ F cm⁻² (우리 산수 · Brug 식) 보다 여섯 자릿수 작다.
- 이 재계산은 판독값과의 대조이고 COMSOL 을 다시 돌린 것이 아니다.

**② LPSCl 에서 가장 크게 자란 원호를 분석 창이 놓쳤다.** `Fig. 1b` 끝 스펙트럼의 큰 원호 (≈45 → ≈118 Ω cm²) 는 10³ Hz 위에 있고 (§5.2), 창 10–10³ Hz 는 작은 원호만 본다. 본문은 *"two distinct semicircles … SE pellet (higher frequency) … charge transfer (lower frequency)"* 로 나눈 뒤 둘 다의 증가를 *"interfacial impedance"* 라 불렀다. 고주파 원호의 ≈3.4× 성장은 ①의 모델 (5 µm 격자 · 수축 ≈0) 로는 나오지 않는다 → 실제 접촉 상실은 **µm 격자보다 훨씬 성긴 (수십 µm–mm) 무늬**이거나 거의 완전한 상실일 가능성 (우리 추정 · 차수만: 수축 면저항 ∝ ρ_SE × 접점 간격 이고 ρ_SE ≈240 Ω cm (우리 산수) × 5 µm ≈0.12 Ω cm² 로는 +50 Ω cm² 가 안 나온다). 고주파 Re (예 10⁴ Hz) 가 오히려 좋은 공극 지표일 수 있는데 검토되지 않았다.

**③ Re(Z) 의 둔감함은 상당 부분 셀 구조의 희석이다.** DC 저항 241.9 Ω 중 계면 둘이 31.6 Ω = **13 %** (우리 산수). 박리 쪽 계면만 자라면 Re 가 +20 % 가 되려면 그 계면이 ≈4 배가 돼야 한다. 직렬 126 Ω (35.6 Ω cm²) 이 SE (84.3 Ω) 보다 크고 '셀 밖 외부 저항' 이라 적혀 있는데, 5 MPa 셀의 초기 Re (≈35–38 Ω cm², `Fig. S10`) 가 0.4 MPa 셀의 직렬 저항 하나와 비슷하다 → 직렬 저항의 큰 몫이 **압력 의존 접촉 저항**일 수 있다 (우리 추정). 얇은 SE 막 · 낮은 직렬 저항의 실전 셀에서는 −Im 과 Re 의 순위가 달라질 수 있다 — 저자의 일반화 (*"commercial solid-state battery systems"*) 는 이 점을 다루지 않는다.

**④ LLZO vs LPSCl 은 SE 비교가 아니다.** 압력 0.4 vs 5 MPa · Ag 100 nm (LLZO 만) · 상대 전극 438 K 처리 · 기기 · 펠릿 제조가 다 다르다. LLZO 의 '더 이른 검출' 은 계면 −Im 기준값이 아주 작아서 (Ag 로 계면 저항이 작다) +20 % 가 쉽게 넘는 효과와 섞여 있다. 본문의 *"differences in the chemical and physical properties at each interface"* 해석은 이 교란을 언급하지 않는다.

**⑤ 셀 하나 · 오차 없음 · 잡음 바닥 수치 없음.** `Fig. 4`–`Fig. 6` 은 조건마다 셀 하나로 보인다. 같은 [LPSCl] 조건에서 광대역 셀과 단일 주파수 셀의 이득이 0.37 대 0.245 mAh cm⁻² 로 다르다. +20 % 를 *"clear marker above the signal-to-noise floor"* 라 했지만 바닥 값을 안 줬고, [LLZO] 단일 주파수의 20 % 검출 (0.07) 은 산점 안이다 (§3e). 오경보율 · ROC 같은 진단 지표가 없다.

**⑥ 용량 ↔ 공극 면적비의 연결이 없다.** 모델의 φ 와 실험의 박리 용량을 잇는 측정은 SEM 한 장 (1.2 mAh cm⁻²) 뿐이다. *"agrees well with experiments"* 는 '−Im 상대 변화 ≫ Re' 라는 **경향 일치**다. 또 Li 고갈 (`Fig. S5b` · 집전체까지 Li 가 빠진 띠) 은 '깊이 2 µm 원기둥 공극' 모델과 다른 기하다.

**⑦ 표기 · 상호 참조 오류 (작지만 인용 때 걸린다).**
- 본문 p.386 *"(Figures S1 and S2)"* → 7 % 자료는 `Fig. S2`·`Fig. S3` · SI p.S8 *"shown in Figure S3"* → SEM 은 `Fig. S5`.
- `Fig. 2b` 색막대 단위 'A/m³' (→ A/m²) · `Fig. 6` 캡션 '300 %' ↔ 축 ≈4× · `Fig. 7b` 범례 없음 · `Fig. 7c` 주파수 단위 없음.
- `Fig. 6f` 본문 (LLZO Re 가 *"+30 % 초과"* 에서 실패) ↔ 그림 (20 % 한 점뿐).
- 최대 면적비 0.89 ↔ 맞닿는 원의 정삼각 격자 한계 π/(2√3) = 0.907 (우리 산수 — r ≈2.48 µm 로 멈춘 것으로 보인다).
- 측정 시간 '밀리초' (서론) ↔ '≈1 s' (결과).
- `Fig. 1b` 의 세로 선 · `Fig. 1c` 의 점선 구간 · `Fig. 5g` 의 × 표지 — 뜻이 캡션에 없다.

**⑧ 계면 화학이 빠져 있다.** Li|Li₆PS₅Cl 는 Li₂S · Li₃P · LiCl 계면상을 만드는 계면이다. 도금 40 h + 박리 동안의 계면상 성장이 '계면' 요소를 바꿨을 수 있다. `Fig. S9` 의 5 MPa 대조가 이 반론을 약하게 만들지만 (§5.7), 같은 셀에서 공극 없이 시간만 보낸 대조는 없다.

**⑨ f_int 는 계마다 · 조건마다 다시 정해야 한다.** LPSCl 의 f_int ≈67 Hz (우리 산수) · LLZO+Ag 는 정점이 10 Hz 아래 (`Fig. 1g`) 인데 10² Hz 를 같이 썼다 — LLZO 에서 통한 것은 기준값이 작아서다. 60 °C 에서는 신호 자체가 잡음에 묻힌다 (`Fig. S9h,i`). 실전 대면적 셀에서는 절대 임피던스가 더 작아진다.

---

## 11. Post-processing ★

| 무엇 | 도구 | 어떻게 수치화 · 기록 |
|---|---|---|
| 생 −Im · Re vs 박리 용량 (주파수별) | Python Pandas · NumPy | 각 GEIS 스펙트럼에서 해당 주파수 점을 뽑아 용량 축에 · 분극은 GEIS 점 사이 선형 보간 |
| 이중 y 축 정렬 | 자체 플롯 | 0 과 초기값을 맞추고 상한 = 초기값 400 % (`Fig. 6` 캡션은 300 %) — 겹치면 상대 변화가 같다 |
| 검출 용량 | 자체 | 초기값 대비 +20 % (보조 30–60 %) 를 처음 넘는 용량 · 주파수 · 문턱에 대해 그림 (`Fig. 4g` · `Fig. 5g` · `Fig. 6c,f` · `Fig. S8`) |
| 등가회로 적합 | impedance.py | 직렬 R + (R-CPE) × 2 꼴 · 유효 정전용량 (값 미보고) · R-C 비교는 자체 코드 (`Fig. S7`) |
| 선형성 | K–K 검사 | 잔차 % vs 주파수 (`Fig. S4`) |
| 단면 | PFIB-SEM 10,000× | 정성 (공극 · 고갈 이미지) |
| 모델 | COMSOL 주파수 영역 | φ 별 Z(f) → 상대 변화 % (`Fig. 3` · `Fig. 7`) |

---

## 12. 적용 인사이트 ★

**① ★★★ [LPSCl = 우리 계] 박리 공극의 '관측 시점' 대조 표적.** 0.4 MPa · RT · 0.4 mA cm⁻² · Li 2 mAh cm⁻² 에서 접촉 상실이 −Im 으로 ≈1.0–1.25 mAh cm⁻² (도금의 ≈50–60 %) 에 보이고, 5 MPa 에서는 끝 (≈1.9) 까지 안 보인다. 우리 DEM · 연속체 공극 모델을 같은 경계 조건으로 돌리면 **'접촉 면적이 언제 ≈30 % 줄었나'** 를 이 숫자와 나란히 놓을 수 있다 (1-D 식에서 −Im +20 % ⇔ φ ≈0.32 — 계면 면당 임피던스가 그대로라는 가정).

**② ★★ φ → 임피던스 1-D 환산식 (모델 결과를 그대로 재현).** Z(f, φ) = R_s + Z_SE + Z_int + Z_int/(1−φ) · Table S1 값 · A = 0.283 cm². 접점 간격이 SE 두께보다 훨씬 작으면 (수축 ≈0) 이 식이 이 논문의 3-D 결과와 같다. 우리 DEM 이 접촉 면적비 φ(t) 를 내면 **실험 관측량 (−Im · Re · 주파수별)** 으로 바로 바꿔 실측과 같은 잣대로 견줄 수 있다. 접점 무늬가 성기면 (②의 고주파 원호) 수축 항을 더해야 한다 — 그 크기는 접점 간격에 비례한다.

**③ ★★ 점착 (W_ad) 보고서 §7 과의 연결 — 값이 아니라 '이 자료가 무엇을 바꿨나'.** 이 논문에서 바뀐 변수는 **압력 · 온도** (Li 크리프 · 확산 보충) 뿐이고, 계면 (W) 은 [LPSCl] 셀 안에서 고정이다. ⇒ 이 자료로는 *W 가 공극에 얼마나 듣는가* 를 말할 수 없다 — 말할 수 있는 것은 *"같은 계면에서도 0.4 → 5 MPa 로 박리 공극의 관측 신호가 사라진다"* 까지다. 점착이 빈자리 수송을 거쳐 공극 억제에 관여한다는 계산 축은 [`seymour2021_void_suppression_interfacial_adhesion_vacancy_transport`](seymour2021_void_suppression_interfacial_adhesion_vacancy_transport.md) 가 맡는다. 보고서에 쓸 꼴: *"박리 중 공극 개시는 압력 · 전류 · 온도에 크게 달린다 (이 논문의 0.4 / 5 MPa 대조) — W 는 그 위에 얹히는 계면 항이고, 둘을 가르려면 계면만 바꾼 대조가 필요하다"*. LLZO 의 Ag 는 *"wetting and adhesion"* 목적으로 넣었다고 적혀 있을 뿐 W 값은 없다.

**④ ★ 측정 설계 — 우리가 실험 쪽에 제안할 때.** 공극 지표로 −Im 을 쓰려면 f_int (Table S1 꼴 적합 한 번) 를 먼저 정하고 그 근처 (×/÷10) 를 쓴다 · 동시에 **고주파 Re (> 10³ Hz)** 도 기록해 수축 신호를 놓치지 않는다 (§10-②) · 셀 3 개 이상 · 잡음 바닥 (초기 구간 표준편차) 을 같이 적는다.

---

## 13. 인용 가능 문장 (영문 초안 · 랩 표기)

- "In anode-free Cu|Li|Li₆PS₅Cl|Li cells stripped at 0.4 mA cm⁻² under 0.4 MPa, the imaginary impedance near the interfacial characteristic frequency (~10² Hz) exceeded a +20% threshold at ~1.0–1.25 mAh cm⁻², earlier than the DC cell polarization (~1.4–1.5 mAh cm⁻²); at 5 MPa this early rise was absent." — *ACS Electrochem.*, 2, 384 (2026). (값은 그림 판독 — 'approximately' 를 붙여 쓴다)
- "A single-frequency (10² Hz) galvanostatic impedance measurement, taking ~1 s, enabled earlier detection of interfacial contact loss than the cell polarization for both Li₆PS₅Cl and Ta-doped LLZO with an Ag interlayer, without equivalent-circuit fitting." — *ACS Electrochem.*, 2, 384 (2026).
- ⛔ 쓰지 말 것: *"LLZO detects voids earlier than LPSCl because of interfacial chemistry"* (압력 · Ag 교란) · *"voids act as capacitive layers"* (크기로 안 맞음, §10-①) · *"a 3-D model is required"* (이 기하에서는 1-D 와 같다).

---

## 14. 주의 / 한계 (인용 규율)

- 검출 용량 숫자는 대부분 **그림 판독**이다 — 본문에 인쇄된 숫자는 조건값 (0.4 mA cm⁻² · 0.4 / 5 MPa · 2 mAh cm⁻² · 1.2 mAh cm⁻² SEM · 7 % · 0.5 % · 10² Hz · Table S1 · 5 µm · 2 µm · 0.89) 뿐이다.
- 셀 하나의 값이다 — 범위로만 쓴다 (예 "~1.0–1.25 mAh cm⁻²").
- §10-① · ② · ③ 의 재계산 · 추정은 **이 digest 의 산수** 다 — 논문의 주장으로 인용하지 않는다.
- 우리 계산값 (W_ad · σ · 환원 한계) 과 같은 줄에 놓지 않는다 — 양이 다르다.
- 상용 LPSCl (MSE Supplies) · 냉간 500 MPa 펠릿 · ≈1 mm — 우리 comp1 은 결정 DFT 모델이고 펠릿 미세구조 (`Fig. S5` 의 기공) 를 모른다.

---

## 15. 기법 용어 미니사전

| 용어 | 뜻 (이 논문 맥락) |
|---|---|
| GEIS / PEIS | 갈바노스태틱 / 포텐시오스태틱 EIS. GEIS 는 전류에 소신호를 얹는다 — 여기서는 **DC 0.4 mA cm⁻² 위에 AC 0.1** 을 얹어 박리를 멈추지 않고 잰다 |
| 무음극 (anode-free) | 음극 Li 없이 집전체 (Cu) 만 두고 첫 충전에서 Li 를 석출 · 여기서는 시험용으로 **Li 를 미리 2 mAh cm⁻² 도금**한 뒤 박리 |
| 박리 (stripping) | Li 금속을 Li⁺ 로 빼내는 반응 (방전 중 음극) — 계면에 Li 빈자리가 쌓인다 |
| 공극 (void) · Li 고갈 (depletion) | 계면에 생긴 빈 공간 · 집전체 위 Li 가 다 빠진 영역 |
| CPE (상수 위상 요소) | Z = 1/[Q(iω)^α] · α = 1 이면 축전기, α < 1 이면 '찌그러진 원호' (거칠기 · 불균일) |
| R-CPE | 저항 ∥ CPE — 찌그러진 반원 하나 |
| f_int | R-CPE 의 −Im 정점 주파수 = 1/[2π(RQ)^(1/α)] |
| 전류 수축 (constriction) | 접촉이 일부만 남으면 전류가 그 점들로 몰리며 생기는 추가 저항 — 접점 간격이 클수록 크다 |
| Kramers–Kronig 검사 | 임피던스의 실수부 · 허수부가 서로 맞는지 (선형 · 인과 · 정상 상태) 보는 검사 |
| +20 % 문턱 | 신호가 초기값의 1.2 배가 되는 박리 용량을 '검출' 로 정의 |
| RIHP | 빠른 유도 가열 열간 가압 (LLZO 소결) |
| PFIB | 플라스마 집속 이온빔 — 단면 가공 |
| Brug 식 | R-CPE 의 유효 정전용량 C_eff = Q^(1/α) R^((1−α)/α) |

---

## 16. 우리 산수 원장 (인쇄값에 산술만 · 식 병기)

### 16-1. 면적 · 단위
- A = π (0.3 cm)² = **0.2827 cm²** (⌀6 mm 펠릿 · Ag · 마스크).
- Table S1 → Ω cm²: R_LPSCl 84.3 → 23.84 · R_int 15.8 → 4.467 · R_series 126 → 35.63.
- σ_LPSCl ≈ l/(R A) = 0.1 / (84.3 × 0.2827) = **4.2 mS cm⁻¹** (두께 1 mm 가정 · 이 요소가 SE 전부라는 가정).
- f_c (LPSCl 요소) = 1/[2π(RQ)^(1/α)] = **7.8×10⁴ Hz** · f_int = **66.6 Hz**.
- C_eff (Brug) = (RQ)^(1/α)/R: LPSCl 2.4×10⁻⁸ F · 계면 **1.5×10⁻⁴ F (= 5.3×10⁻⁴ F cm⁻²)**.
- 2 µm 진공 틈 C/A = ε₀/d = 8.854×10⁻¹⁴ / 2×10⁻⁴ = **4.4×10⁻¹⁰ F cm⁻²**.
- 0.4 mA cm⁻² = 4 A m⁻² (`Fig. 2b` 먼 쪽 ≈4 와 일치).
- Li 두께: V_m = 6.941/0.534 = 13.0 cm³ mol⁻¹ · 1 mAh = 3.6 C → 4.85 µm per mAh cm⁻² → **2 mAh cm⁻² ≈9.7 µm** (치밀 Li 가정).
- ASR = 분극/전류: 0.030 V → 75 · 0.026 → 65 · 0.0175 → 44 · 0.0055 → 13 · 0.088 → 220 · 0.068 → 170 Ω cm² (분극은 `figure-read`).

### 16-2. `Fig. S7` 재현 — Table S1 의 해석 확정
Z(f) = [R_s + Z_RCPE(LPSCl) + n × Z_RCPE(계면)] × A

| f | n = 2 (두 계면) Re / −Im | n = 1 Re / −Im | `Fig. S7` 판독 Re / −Im |
|---|---|---|---|
| 10 Hz | **66.38 / 1.62** | 62.89 / 0.86 | ≈66.4 / ≈1.6 |
| 10² Hz | **63.04 / 2.43** | 61.11 / 1.40 | ≈63.1 / ≈2.43 |
| 10³ Hz | **59.62 / 2.45** | 58.99 / 1.88 | ≈59.7 / ≈2.4 |

⇒ **n = 2 · R = 절대 Ω (0.283 cm²)** 로 확정 (`Fig. 2a` 에서도 두 계면이 같은 라벨). DC 합 241.9 Ω (68.4 Ω cm²) 중 계면 몫 **13.1 %**. 10³ Hz −Im 의 **54 %** 는 LPSCl 요소 (10² Hz 에서는 15 %) — 10³ Hz −Im 이 덜 민감한 이유.
Re(DC) +20 % 에 필요한 계면 배수: 두 계면이 같이 자라면 ×2.53 · 박리 쪽만이면 **×4.06**.

### 16-3. `Fig. 3` · `Fig. 7` 재현 — 1-D 활성 면적 식
Z(f, φ) = [R_s + Z_SE + Z_int + Z_int/(1−φ)] × A (박리 쪽 계면만 남은 면적으로 축척)

| f | 1-D 식 −Im 변화 % (φ = 0.09 / 0.25 / 0.41 / 0.58 / 0.74 / 0.89) | 그림 판독 |
|---|---|---|
| 10² Hz | 4 / 14 / 30 / 59 / 121 / 345 · Re 0 / 1 / 2 / 4 / 9 / 25 | `Fig. 7b` ≈5 / 15 / 30 / 58 / 122 / ≈330 · Re ≈1 / 2 / 4 / 6 / 10 / 25 |
| f_int | 4 / 15 / 31 / 61 / 125 / 356 | `Fig. 7c` ≈5 / 15 / 31 / 62 / 128 / 353 |
| 6.3×10² Hz | 3 / 10 / 20 / 39 / 81 / 231 | ≈3 / 10 / 20 / 40 / 82 / 228 |
| 4.0×10³ Hz | 1 / 3 / 6 / 13 / 27 / 75 | ≈2 / 4 / 7 / 13 / 27 / 75 |
| 3.2×10⁴ Hz | 0 / 1 / 1 / 3 / 5 / 15 | ≈0 / 1 / 1 / 2 / 6 / 16 |

`Fig. 3e` (Re, φ 0.09 / 0.58 / 0.74): 1-D 10 Hz 66.73 / 71.21 / 76.34 · 10³ Hz 59.68 / 60.49 / 61.41 ↔ 판독 ≈66.8 / 71.3 / 76.4 · ≈59.8 / 60.6 / 61.6.
`Fig. 3d` (−Im at f_int): 1-D 2.49 / 3.84 / 5.39 ↔ 판독 ≈2.5 / 3.9 / 5.5.
+20 % 교차 φ (1-D): 10² Hz −Im **0.32** · Re **0.87** · f_int 0.31 · 0.85 · 6.3×10² 0.41 · 0.94 · 4.0×10³ 0.68 · — · 3.2×10⁴ 0.92 · —.
⚠ 1-D 식은 순수 면적 축척이라 f_int 를 바꾸지 않는다 (R/(1−φ) · Q(1−φ) → RQ 일정).

### 16-4. 공극 반지름 (정삼각 격자 a = 5 µm · 공극 하나당 면적 (√3/2)a² = 21.65 µm²)
φ = πr²/21.65 → φ 0.09 / 0.25 / 0.41 / 0.58 / 0.74 / 0.89 ↔ r ≈0.79 / 1.31 / 1.68 / 2.00 / 2.26 / 2.48 µm · 맞닿는 한계 r = 2.5 µm → φ = π/(2√3) = **0.907**.

### 16-5. 조기 경보 시간 (0.4 mA cm⁻²)
Δt = ΔQ / i: [LPSCl] 광대역 10 Hz 0.42 → ≈63 min · 10² Hz 0.37 → ≈55 min · 단일 주파수 20 % 0.245 → ≈37 min · [LLZO] 광대역 10² Hz 0.60 → ≈90 min (ΔQ 는 `figure-read`).
광대역 한 구간 ≈5 min × 0.4 mA cm⁻² = 0.033 mAh cm⁻² → 1.57 까지 ≈47 구간.
이용률: 1.60/2 = 80 % · 1.72/2 = 86 % · 1.9/2 = 95 % (`figure-read`).
