Repository: yonghoon7153-source/Yonghoon-DEM-DFT

# 📚 LITDB — 문헌 단일 시스템 (**SE·DFT 축 + DEM·MPM 축, 두 트랙**)

> **앞으로 논문은 여기서만 본다.** 여러 곳(db/literature, kb/papers, db/properties, Excel)에 흩어진 문헌을 한 곳에서 생각·참고·비교하기 위한 통합 MD 시스템.

## 왜 트랙이 둘인가
`INDEX.md` 는 argyrodite 전해질 축이라 접촉역학·MPM·건식전극 digest 가 들어갈 자리가
없다. 그래서 한때 64편이 **어느 인덱스에도 없었다**(open_items #7). 축을 나눠 그 구멍을
닫았고, 한 분모로 세면 “159편 중 98편 미언급” 같은 **가짜 미결**이 나온다
(`comparison_vs_ours.md:8`). 분리는 실측 근거가 있는 결정이다 — 합치지 말 것.

⚠ 이 표의 **편수는 적지 않는다.** 손으로 쓴 수는 반드시 낡는다(README 자신이 세 번 틀렸다).
현재값은 `python3 tools/litdb/build_index.py --check` 로 본다.

File: litdb/papers/kissel2025_cathode_mixing_quality_cam_utilization_reproducibility_press_cells.md
<!-- digest 표준 양식 확장 (paper-level STANDALONE). ★ = 고른 의도 (후보 표 N-82 · 정독 131) 에서 꼭 뽑으라고 한 항목. 깊이 기준 = bazzoun2026_dem_fem_rnm_ionic.md ·
     본 = kollenda2024_time_sensitivity_calendered_electrode_springback_storage.md (절 번호 체계 · 머리 요약 상자 · 메타 줄 · 서지 표 · 그림 표 꼴) ·
     형식 이웃 = strauss2018_cam_particle_size_inactive_ncm622_electronic_percolation.md (같은 Gießen 그룹 · 비활성 CAM) · kissel2026_mechanofusion_derived_cathode_composite_microstructures_scalable.md (같은 제1 저자 · 이 논문을 ref 34 로 인용).
     쪽 표기 = 본문 "p.n" = PDF 쪽 n = 학술지 "n of 13" (논문 번호 2405405) · SI "SI p.n" = SI PDF 쪽 n (SI p.1 = 표지 · 인쇄 쪽 번호 없음).
     값 표지: [인쇄] = 본문 · SI · 그림 안 글자로 적힌 값 · [원자료] = 보충 workbook (Sup2 .xlsx · 1 시트 'Tabelle1' · 17 배치 · 56 셀) 의 값 —
     인용한 셀 값은 litdb/figures/<slug>/data_file_s1_extract.csv (56 행 · workbook 자체는 커밋하지 않음) · [판독] = 그림에서 읽은 값 (래스터 화소 · 축 눈금으로 맞춤 · 방법 병기) ·
     [카드 산술] = 인쇄 · 원자료 · 판독 값으로 이 카드가 계산한 값 (식 병기) · [카드 추론] = 이 카드의 해석 · [미확인] = 본문 13 쪽 + SI 7 쪽 + workbook 전수에 없음.
     원문 = 본문 · SI 텍스트 층 전수 + 크롭 47 장 전부 열람 + workbook 전 행 (openpyxl read-only) · 계산 · 모델 · DEM 없음 — 실험 논문. -->
# 같은 재료 · 같은 조립인데 펠릿 셀 용량이 왜 흩어지나 — 단결정 NCM82 : Li₆PS₅Cl : CNF = 70 : 30 : 1 복합 양극을 손 막자 (3 명 · 15 min) 와 미니 진동밀 (30 Hz · 30 min · ZrO₂ 5 mm 9 개 / 300 mg) 로 섞으면 9 셀 0.1 C 평균은 178.0 ↔ 179.5 mAh/g 로 거의 같고 흩어짐만 CV 5.1 ↔ 1.4 % 로 다르다 · OCP 이완법 (Conforto 2021 [40] 각색) 으로 셀 안에서 잰 '정적 CAM 이용률' 74–95 % 가 0.1 C gross 용량과 r = 0.95 · 이용률로 나눈 active 비용량 201.4 ± 3.0 mAh/g = 액체 기준 셀과 같다 · 1 차 혼합도 = 이용률 (연결된 입자 몫 · 정적) ↔ 2 차 혼합도 = 수송 경로 tortuosity (유효 전도도 · 이 논문은 재지 않음) · 375 MPa 3 min 압착 → ≈80 MPa 구동 — Kissel · Schosland · … · Kwade · Bielefeld · Richter · Janek (Adv. Energy Mater. 15, 2405405, 2025)

> slug `kissel2025_cathode_mixing_quality_cam_utilization_reproducibility_press_cells` · DOI `10.1002/aenm.202405405` · type `experiment (전고체 펠릿 프레스 셀 · 복합 양극 혼합 = 손 막자 vs 미니 진동밀 Fritsch Pulverisette 23 · OCP 이완 정적 CAM 이용률 · 율속 0.1/0.3/1 C · impedance R-(RQ)-(RQ)-P · 셀 조립 규약 375 MPa 3 min → 80 MPa · Pearson · CV 통계 · 56 셀 workbook — 계산 · 모델 없음 · microstructure · percolation 은 해석어로만 · 단결정 NCM82 / Li₆PS₅Cl / CNF · In/InLi)` · PDF `f4ba762f-82._Quantifying_the_Impact_of_Cathode_Composite_Mixing_Quality_on_Active_Mass_Utilization_and_Reproducibility_of_Solid_State_Battery_Cells.pdf` · SI `aab1891f-82._Sup1_Quantifying_the_Impact_of_Cathode_Composite_Mixing_Quality_on_Active_Mass_Utilization_and_Reproducibility_of_Solid_State_Battery_Cells.pdf` · 원자료 `5487c1f5-82._Sup2_….xlsx` (커밋 안 함) · digested `2026-11-16` · status ✅
>
> **저자**: Maximilian Kissel (1, 2) · Marie Schosland · Julia Töws · Daizy Kalita · Yannik Schneider · Jill Kessler-Kühn · Steffen Schröder · Johannes Schubert (1, 2) · **Finn Frankenberg · Arno Kwade (3)** · Anja Bielefeld · Felix H. Richter (1, 2) · **Jürgen Janek\*** (1, 2) — 1 Institute of Physical Chemistry, Justus-Liebig-University Giessen (Heinrich-Buff-Ring 17) · 2 Center for Materials Research (ZfM/LaMa), JLU Giessen (Heinrich-Buff-Ring 16) · 3 Institute for Particle Technology, Volkmaroder Straße 5, Braunschweig (대학 이름 미인쇄) · 교신 juergen.janek@pc.jlug.de [인쇄 p.1 · 소속 번호는 SI p.2].
> *Advanced Energy Materials* **15** (2025) 2405405 (13 쪽 · 권호 27 = 내려받기 머리글 '2025, 27') · 접수 2024-11-18 · 수정 2025-03-25 · 온라인 2025-04-01 · CC BY · 연구비 DFG SPP 2289 (462470125) · 03XP0430A · 03XP0430C (FestBatt FB2-Thio) · BMBF FLiPS (03XP0261) · 원고 언어를 DeepL Write · ChatGPT4.0 으로 다듬었다고 밝힘 · 원자료 = Zenodo `10.5281/zenodo.14065128` (셀 원시 사이클 자료 · 진동밀 매개변수) [인쇄 p.10–11].
> **같은 그룹 · 이 논문을 가리킨 카드 (링크만)**: [`kissel2026_mechanofusion_derived_cathode_composite_microstructures_scalable`](kissel2026_mechanofusion_derived_cathode_composite_microstructures_scalable.md) (이 논문 = 그 논문 ref 34 · 정적 이용률 방법) · [`frankenberg2025_milling_dry_processed_sulfide_cathode_microstructure`](frankenberg2025_milling_dry_processed_sulfide_cathode_microstructure.md) (ref 31 · 이용률 + '2 차 혼합도') · [`yano2026_se_psd_width_ionic_tortuosity_dem`](yano2026_se_psd_width_ionic_tortuosity_dem.md) (ref 56) · [`frankenberg2024_dem_high_intensity_mixer_assb`](frankenberg2024_dem_high_intensity_mixer_assb.md) (이 논문의 [35] · 믹서 응력 DEM) · [`strauss2018_cam_particle_size_inactive_ncm622_electronic_percolation`](strauss2018_cam_particle_size_inactive_ncm622_electronic_percolation.md) ([31] · XRD 비활성 CAM) · [`minnmann2021_jes_charge_transport_bottlenecks`](minnmann2021_jes_charge_transport_bottlenecks.md) ([44] · 부분 전도도 = 2 차 혼합도를 재는 법).
> **원자료 발췌**: `litdb/figures/kissel2025_cathode_mixing_quality_cam_utilization_reproducibility_press_cells/data_file_s1_extract.csv` (56 셀 · 배치 매개변수 · 질량 · ICE · 율별 평균 용량 · V₁ · V₂ · 이용률 시작/끝 + [카드 산술] active 용량 · 그림 6a 화소 대조) · 크롭 47 장 (`figures.json` — 본문 그림 9 + SI 그림 15 (다시 자름 15) + 식 3 + 근거 문단 20) · 표 없음 (본문 · SI).

---

## 0. 결론 먼저 — 우리 질문에 대한 답

**한 문장**: Gießen (Janek) 그룹이 자기 실험실 안에서 **같은 재료 · 같은 조립** 의 펠릿 셀을 혼합만 바꿔 돌려 보니 (workbook = 17 배치 · 56 셀 · 대부분 70 : 30 : 1 wt · type 1 탄소), 용량 흩어짐의 큰 몫이 **복합 양극을 어떻게 섞었느냐** 에서 왔고 (손 막자 9 셀 0.1 C CV 5.1 % ↔ 진동밀 9 셀 1.4 % [인쇄 p.3]), 그 흩어짐을 **OCP 이완법으로 셀 안에서 잰 '정적 CAM 이용률'** (전기화학적으로 연결된 CAM 질량 몫 · 74–95 %) 이 거의 다 설명한다 — 0.1 C gross 용량과 r = 0.95 · R² = 0.90, 이용률로 나눈 **active 비용량은 201.4 ± 3.0 mAh/g = 같은 CAM 의 액체 셀과 같다** [인쇄 p.6–7].  그래서 저자는 용량을 **gross (넣은 CAM 전부) ↔ active (연결된 CAM)** 로 나눠 보고하고, 손실을 **정적 (활성 질량 손실 = 1 차 혼합도) ↔ 동역학 (경로 tortuosity · 계면 = 2 차 혼합도)** 으로 가르자고 제안한다 (그림 9).  ⛔ **미세구조 영상은 없다** (탄소 분말 SEM 뿐 · SI 그림 S9) — '혼합 → 미세구조 → 이용률' 의 가운데 고리는 추론이고, **2 차 혼합도는 정의만 있고 재지 않았다** (*"which was not possible in this study"* p.7).

| 우리 질문 | 이 논문이 주는 것 | 표지 · 쪽 |
|---|---|---|
| ① 계 | 단결정 LiNi₀.₈₂Mn₀.₀₇Co₀.₁₁O₂ (MSE Supplies · d10/d50/d90 **1.7/3.3/6.1 µm**) : Li₆PS₅Cl (Posco JK 'Argyrodite-CSMP' · **0.44/0.79/1.82 µm**) : 탄소 나노섬유 (Sigma-Aldrich 719781 = type 1 · 719811 = type 2) = **70 : 30 : 1 wt** · 분리막 = 다른 등급 Li₆PS₅Cl ('CMP5') 80 mg · In 박 Ø 9 mm 100 µm + Li 박 Ø 6 mm 100 µm (n(In):n(Li) = 1.86) | [인쇄] p.11 · p.5 |
| ② 압력 경로 | 셀 전체를 **375 MPa 로 3 min 상온 일축 압착** → 볼트 틀 (12 mm 볼트 4 개 · 10 Nm) 로 **≈80 MPa** 구동 압력 (그림 5 는 '>70 MPa') · 25 °C · 측정은 전부 **≈80 MPa 아래 (부분 탈압 상태)** · 압력 변수 연구 없음 | [인쇄] p.5 · 그림 5 |
| ③ 혼합 | 손 막자 = 세 사람이 각 15 min (배치 1–3) · 진동밀 Pulverisette 23 = 30 Hz · 30 min · ZrO₂ 5 mm × 9 / 300 mg (배치 4–6) · 매개변수 연구 (SI 절 S1): 15 · 20 · 25 · 30 Hz · 3 mm 볼 28 개 · type 2 탄소 · 80 : 20 : 1 | [인쇄] p.2–3 · SI p.6–7 · [원자료] |
| ④ ★ 정적 CAM 이용률 측정법 | 형성 1 사이클 뒤 0.1 C 로 3.1 V (vs In/InLi) 까지 충전 · 3 h 유지 · **4 h 휴지 → V₁** · 0.05 C 로 3.4 V · **4 h 휴지 → V₂** · 같은 CAM 액체 셀의 0.02 C 둘째 충전 (준 OCP) 에서 [V₁, V₂] 창 용량 q_actual → **m_CAM,act = Q_measured / q_actual (식 3)** · 이용률 = m_CAM,act / m_CAM,tot · 방법 = Conforto 2021 [40] (사이클 중 활성 질량 손실 추적) 을 **초기 (혼합 결정) 이용률**에 각색 | [인쇄] p.2 · p.6 · p.11 식 3 |
| ⑤ ★ 혼합 품질 ↔ 이용률 | 이용률 **74–95 %** (같은 조성) · gross 용량 ↔ 이용률 r = **0.95 / 0.89 / 0.73** (0.1 / 0.3 / 1 C) · R² 0.90 / 0.80 / 0.53 · active 비용량 **201.4 ± 3.0 · 184.2 ± 4.9 · 151.5 ± 9.5** mAh/g · type 2 탄소 = 이용률 75.6 % (↔ type 1 89.8 %) · [원자료] 손 9 셀 이용률 89.0 ± 4.0 % (80.9–93.8) ↔ 진동밀 9 셀 89.0 ± 1.2 % (87.2–91.2) [카드 산술 · 모집단 SD] = **평균은 같고 흩어짐이 3 배** | [인쇄] p.6–8 · 그림 6 · 8 · §3-4 · §3-8 |
| ⑥ ★ 2 차 혼합도 정의 | *"The secondary degree of mixing is a measure of how tortuous the transport pathways are which can be quantified by effective conductivities.[44]"* ↔ 1 차 = *"how many particles are actually electrochemically active … quantified by the CAM utilization"* — **정의만 · 이 논문은 부분 전도도를 재지 않았다** (대칭 셀 · 3 전극 · TLM 불가 · 장비 상한 주파수) | [인쇄] p.9 · p.7 |
| ⑦ 셀 재현성 규약 | 15 mg 복합체 (≈2.5 mAh/cm²) · 셀 전체 375 MPa 압착이 In/InLi 음극 저항을 (6.3 ± 2.8) → (2.5 ± 1.0) Ω cm² 로 낮추고 고르게 · 20 µm 강판 · 결과 = 용량 흩어짐 5 % 미만 | [인쇄] p.4–5 |
| ⑧ 모델 · DEM · 소성 | **없음** — 모사는 인용만 ([27–29] 미세구조 → 유효 전도도 · [35, 63–65] 믹서 응력 · 응력수) · DEM 한계 · 소성 · 2D/3D · 탈압 되돌아옴 말 없음 | §4-4 |

⛔ **한정어 (떼지 말 것)**: ① **단결정 NCM82 + Li₆PS₅Cl (d50 0.79 µm) + CNF 1 wt%** — 우리 DEM 의 NCM811 (다결정 AM_P + 단결정 AM_S) · 무탄소 침대와 전자 망이 다르다 ② 측정 상태 = **375 MPa 3 min 압착 뒤 ≈80 MPa · 25 °C** ③ 이용률은 **3.1–3.4 V vs In/InLi 창 (≈낮은 SOC)** 의 정적 값 · 연결의 '질' 은 담지 않는다 (p.8) ④ 정적 활성의 정의가 넓다 — SE 와의 이온 접촉을 **다 잃어도** 이웃 CAM 을 통해 Li 가 들어가면 '정적 활성' (p.10 범주 ii) ⑤ 미세구조 영상 · 기공률 · 진밀도 없음 ⑥ workbook 은 그림 6 · S5 · S6 · S15 의 원자료와 **정확히 같지 않다** (§3-8).
⇒ **절대값 전이**: 하지 않는다 (재료 · 탄소 · 압력 상태가 다르다).  **전이 가능한 것** = (i) gross ↔ active 비용량 · 정적 ↔ 동역학 손실이라는 **보고 · 대조 규약** (ii) 활성 비용량에서는 무게 · 조성 오차가 **약분된다** [카드 산술 · §4-3] (iii) 혼합 질은 **평균이 아니라 셀 간 흩어짐** 으로 드러났다 (iv) 우리 접촉망 계산의 'AM 이 전자 · 이온 망에 닿는 몫' 을 **정적 이용률의 모형 짝** 으로 놓고 결과 전 대조 항목으로 등록하는 근거.

---

## 0-1. ★ 고른 의도 대조 (후보 표 N-82 의 '왜' 칸)

의도 원문: *"믹싱 · 측정 — 정적 CAM 이용률 측정법의 출처 (kissel2026 Fig 9b · d) · 2 차 혼합도 정의 (frankenberg2025) · 혼합 품질 ↔ 이용률 (yano2026)"* · 가리킨 카드 = `frankenberg2025_…` L356 · `kissel2026_…` L502 · L51 · `yano2026_…` L428.

| 의도의 문장 | 판정 | 원문 위치 · 값 · 측정 조건 |
|---|---|---|
| "정적 CAM 이용률 측정법의 출처" | **채움 (각색한 쪽의 출처)** | 절차 = p.11 'Active Mass Determination' + 식 3 (위 ④) · 그 앞 p.2 *"the CAM utilization, was determined via open circuit potential (OCP) relaxation adapted from the methodology previously reported [40]"* · p.6 *"Conforto et al.[40] employed an in situ electrochemical method, which they called the OCP-relaxation method, for tracking the active mass loss during cycling. In the present study, we employ this approach for in situ and on-the-fly quantification of the initial electrochemically active mass and CAM utilization"* ⇒ **방법의 원전 = Conforto 2021 JES** (카드 없음 · §12) · 이 논문의 몫 = **형성 1 사이클 뒤 초기 이용률** 로 혼합 질을 재는 쓰임 + '정적 (static)' 이름 (p.8 *"the CAM utilization is a static property"*) + gross / active 비용량 구분.  조건: 25 °C · ≈80 MPa (375 MPa 압착 뒤) · In/InLi · 기준 = 액체 셀 (NCM : SuperP : PVDF = 96 : 2 : 2 · 203 MPa · ≈10 mg/cm² · LP40 · 0.02 C 둘째 충전) · 창 용량 85.6 ± 0.5 mAh/g [원자료 · type 1 38 셀] |
| "(kissel2026 Fig 9b · d)" (그 카드가 이 방법을 쓴 자리) | **채움** | 그 카드 L234 · L247 · L294 의 정의 (두 이완 전위 사이 충전량 ÷ 같은 창의 액체 기준 용량 · 활성 비용량 = 측정 용량 ÷ (CAM 질량 × 이용률)) = 원문 식 3 · p.6–7 과 같다.  ⚠ 그 카드 L247 은 *"(ref 34 방식) … 3 h 유지 · 3 h 휴지 → V₁ · 0.05 C 로 3.4 V · 5 h 휴지 → V₂"* — **이 논문의 휴지는 4 h · 4 h** (p.11) → 아래 카드 문제 |
| "2 차 혼합도 정의" | **채움 (정의만 · 측정 없음)** | p.9 §2.2.3: *"To evaluate the mixing quality, we can distinguish two degrees of mixing: The primary degree of mixing quality describes how many particles are actually electrochemically active and is quantified by the CAM utilization as a single parameter. … The secondary degree of mixing is a measure of how tortuous the transport pathways are which can be quantified by effective conductivities.[44] Here, a good mixing, i.e., a microstructure with low tortuosity, leads to better kinetics, which is especially beneficial at elevated C-rates."* · 부분 전도도는 *"not possible in this study"* (p.7) → 2 차 혼합도의 **값은 이 논문에 없다** |
| (frankenberg2025 L232 의 풀이 *"2 차 혼합도 … 응집체 수준의 혼합 상태"*) | **원문과 다름** | 원문 정의 = **수송 경로가 얼마나 구불구불한가 (유효 전도도로 정량)** · '응집체 수준' 이라는 말은 원문에 없다 → 카드 문제 (그 카드 자신의 L209 쓰임 *"a comparable tortuosity … i.e., a similar secondary degree of mixing"* 은 원문과 맞다) |
| "혼합 품질 ↔ 이용률" | **채움** | 이용률이 혼합에 달렸다: p.5 *"Whether a CAM particle is electrochemically active or not depends largely on the mixing process"* · 74–95 % (p.6) · gross 0.1 C 와 r = 0.95 (p.6) · type 2 탄소 75.6 vs 89.8 % (p.8) · [원자료] 손 ↔ 진동밀 이용률 흩어짐 4.0 ↔ 1.2 %p · 진동수 15–20 Hz 92–93 % ↔ 30 Hz 88–90 % (배치 평균 · §3-7) [카드 산술].  ⚠ '혼합 → **미세구조**' 는 영상 없이 추론 (p.2 *"These variations can unambiguously be retraced to the microstructure of the composite cathode, which depends solely on the cathode composite mixing process in this study"* — 복합체 단면 영상 · 기공률 · 입도 재측정 없음) |
| (yano2026 L428 · L264 *"혼합 품질 ↔ 이용률 — 카드 없음"* · *"AM 이용률 (Kissel 2025 ref 56) 로 넓힐 것"*) | **원문과 같다** | 서지 · 쓰임 모두 맞음 |
| (frankenberg2025 L211 *"활물질 질량 = Kissel (ref 31) 방식 — 액체 코인셀 (PVDF:CB:NCM 3:2:95, 0.02C)"*) | **원문과 어긋나지 않음 (다른 기준 셀)** | 이 논문의 액체 기준 전극은 NCM : SuperP : PVDF = **96 : 2 : 2** (p.11) · 0.02 C 둘째 충전 — 3 : 2 : 95 는 Frankenberg 논문 자신의 기준 셀로 읽힌다 (그 카드가 [인쇄 p.14] 로 적음) → 카드 문제 아님 |

**2 차 인용 대조 (카드 문제 — 고치지 않음)**:
- `frankenberg2025_milling_dry_processed_sulfide_cathode_microstructure` **L232**: *"2 차 혼합도 (secondary degree of mixing, ref 31): 응집체 수준의 혼합 상태."* — 원문 (p.9) 정의 = 수송 경로의 tortuosity (유효 전도도로 정량) · 1 차 = 이용률.  '응집체 수준' 은 원문에 없다.
- `kissel2026_mechanofusion_derived_cathode_composite_microstructures_scalable` **L247** (경미): *"CAM 이용률 측정 (ref 34 방식) [인쇄 p.15]: 0.1 C 로 3.1 V 까지 충전 · 3 h 유지 · 3 h 휴지 → V₁ · 0.05 C 로 3.4 V · 5 h 휴지 → V₂"* — ref 34 (이 논문) 의 절차는 3 h 유지 + **4 h** 휴지 → V₁ · **4 h** 휴지 → V₂ (p.11).  두 논문의 절차가 실제로 다른지 그 카드의 옮김이 다른지는 kissel2026 원문 p.15 대조 전 [미확인] — 어느 쪽이든 그 줄의 휴지 시간을 '이 논문 방식' 으로 인용하지 않는다.

⇒ **의도 대조 결과: 채움** — 정적 이용률 측정법 (단 원전은 Conforto 2021 · 이 논문은 초기 이용률로의 각색 · 'static' · gross/active) · 2 차 혼합도 정의 (정의만 · 값 없음) · 혼합 품질 ↔ 이용률 (r 0.95 · 74–95 % · 손 ↔ 기계 흩어짐) 모두 원문에 있다.

---

## 1. 한 줄 요약
학계의 전고체 연구는 손쉬운 **펠릿 프레스 셀** 에 기대지만 같은 재료라도 실험실마다 (round robin [26]) · 실험실 안에서도 용량이 크게 흩어진다 — 저자는 재료 · 조성 · 음극 · 압력 · 프로토콜을 다 고정하고 **복합 양극 혼합만** 바꿔 (손 막자 ↔ 미니 진동밀) 그 흩어짐의 원천을 찾는다.  손 혼합은 사람마다 0.1 C 162–188 mAh/g · CV 5.1–8.1 % 로 흩어지고, 진동밀은 CV 1.4–3.1 % 로 모인다.  셀 안에서 **OCP 이완법으로 연결된 CAM 질량** 을 재면 이용률 74–95 % 가 gross 용량 흩어짐의 90 % (0.1 C) 를 설명하고, 연결된 질량으로 나눈 active 용량은 모든 셀에서 액체 셀 값 (≈201 mAh/g) 으로 모인다 — 즉 낮은 용량 셀은 '덜 연결된' 셀이었다.  율이 오르면 이용률만으로는 반만 설명되고 (1 C R² 0.53) 나머지는 동역학 (경로 tortuosity · 계면 · 탄소 망 질) 이다.  저자는 (1) 15 mg 복합체 · 셀 전체 375 MPa 압착 · 진동밀 혼합의 **셀 조립 규약** (그림 5) 과 (2) **gross ↔ active 비용량 · 유효 C-rate 를 함께 보고** 하라는 규약, (3) 손실을 **정적 (1 차 혼합도) ↔ 동역학 (2 차 혼합도)** 으로 나누는 틀 (그림 9) 을 제안한다.

## 2. 메타
| 저자 | 저널 / 년 | DOI | 소재 | 연구 유형 |
|---|---|---|---|---|
| M. Kissel · M. Schosland · J. Töws · D. Kalita · Y. Schneider · J. Kessler-Kühn · S. Schröder · J. Schubert · F. Frankenberg · A. Kwade · A. Bielefeld · F. H. Richter · J. Janek\* (JLU Gießen · Braunschweig 입자기술) | Adv. Energy Mater. 15 (2025) 2405405 · 13 쪽 · CC BY | 10.1002/aenm.202405405 | 단결정 NCM82 / Li₆PS₅Cl / CNF (70 : 30 : 1) · In/InLi 박 · 액체 기준 셀 (NCM : SuperP : PVDF 96 : 2 : 2 · LP40) | 실험 (실험실 내 재현성 벤치마크 · 56 셀) + 측정 규약 — **시뮬레이션 없음** |

---

## 3. 핵심 수치 (★ 전부 쪽 · 표지 병기)

### 3-1. 재료 · 셀 (p.5 · p.11 · 그림 5)
| 항목 | 값 | 표지 · 쪽 |
|---|---|---|
| CAM | 단결정 NCM82 LiNi₀.₈₂Mn₀.₀₇Co₀.₁₁O₂ (MSE Supplies) · d10/d50/d90 = 1.7/3.3/6.1 µm | [인쇄] p.11 |
| SE (복합체) | Li₆PS₅Cl 'Argyrodite-CSMP' (Posco JK) · 0.44/0.79/1.82 µm | [인쇄] p.11 |
| SE (분리막) | Li₆PS₅Cl 'Argyrodite-CMP5' (Posco JK) · 입도 [미확인] · 80 mg ≈ **700 µm** (Ø 10 mm) | [인쇄] p.5 · p.11 · 그림 5 |
| 탄소 | CNF type 1 = Sigma-Aldrich 719781 (온전한 섬유) · type 2 = 719811 (구형 · 덩이 · 끊긴 섬유 — SI 그림 S9) · ⚠ workbook · SI 그림 S10–S11 은 같은 것을 **'VGCF'** 로 부른다 | [인쇄] p.8 · p.11 · SI p.5 · [원자료] |
| 조성 · 질량 | 70 : 30 : 1 wt (x_AM = 0.6931) · 복합체 12 mg (표준 · ≈2 mAh/cm²) → 규약 15 mg (≈2.5 mAh/cm² · 두께 +25 %) · 배치 100–300 mg | [인쇄] p.2 · p.4 · p.1 |
| 음극 | In 박 99.99 % Ø 9 mm 100 µm (Alfa Aesar) + Li 박 Ø 6 mm 100 µm (China Energy Lithium) → n(In):n(Li) = 1.86 · 그 위 20 µm 강판 (Ø 9.6 mm) | [인쇄] p.5 · p.11 · 그림 5 |
| 셀 틀 | 자체 셀 · PEEK 내경 10 mm · 연마 강봉 집전 · 강철 틀 12 mm 볼트 4 개 · 너트 10 Nm ≈ 80 MPa · 25 °C 항온 · ≥ 3 h OCV (NCM/Li₆PS₅Cl 이면 1.9–2.2 V vs In/InLi) | [인쇄] p.5 |
| 층 두께 (그림 5 모식 · 대략) | 복합 양극 ~50 µm (15 mg) · 분리막 ~700 µm · InLi ~150 µm · 강판 ~20 µm | [인쇄] 그림 5 |
| 분위기 | Ar 글러브박스 O₂ · H₂O < 1.0 ppm · *"no cell was built that was not working at all"* | [인쇄] p.11 |
| 측정 | BCS-805 (Bio-Logic) · 율 기준 CAM 190 mAh/g · 임피던스 진폭 10 mV · 10 kHz–10 mHz (SI 그림 S7) · RelaxIS 3 · Kramers–Kronig 검사 | [인쇄] p.11 · SI p.4 |
- [카드 산술] 면적 용량: 12 mg × 0.6931 × 190 mAh/g ÷ (π · 0.5² cm²) = 2.01 mAh/cm² · 15 mg → 2.51 = 인쇄 '≈2 · ≈2.5' 와 같다.
- [카드 산술] 겉보기 밀도 (그림 5 의 '~' 두께로): 복합체 15 mg ÷ (0.785 cm² × 50 µm) = **3.8 g/cm³** · 분리막 80 mg ÷ (0.785 cm² × 700 µm) = **1.46 g/cm³** — 원문에 진밀도 · 기공률 없음 (§7-2).

### 3-2. 벤치마크 프로토콜 (p.2 · 그림 1)
6 h 휴지 (In–Li 평형) → 0.1 C 형성 1 사이클 → **OCP 이완 이용률 + 3.1 V 임피던스** → 1.9–3.7 V vs In/InLi 에서 0.1 C × 3 · 0.3 C × 5 · 1.0 C × 5 · 0.1 C × 1 → **이용률 + 임피던스 다시** (전체 ≈9 일 · 그림 1 가로축 [판독]) · 배치마다 셀 3 개 (*"to investigate … the intra-batch effects"*) · 긴 사이클 · 극한 율은 **일부러 뺐다** (*"to limit the impact of chemo-mechanical effects, which are hard to control"*) [인쇄 p.2].
- ⚠ 그림 1 의 방전 끝은 **≈2.0 V** [판독 · 그림 1 래스터 · 눈금 2.0 V 와 곡선 최저 화소가 2 px 안] — 본문 '1.9 V' 와 다르다 (§11).

### 3-3. ★ 손 막자 ↔ 진동밀 — 용량과 흩어짐 (p.2–4 · 그림 2 · 3 · SI 그림 S1)
| 무리 | 0.1 C | 0.3 C | 1 C | 흩어짐 | 표지 |
|---|---|---|---|---|---|
| 손 9 셀 (배치 1–3 · 세 사람) | **178.0** | 162.6 | 133.3 mAh/g | SD 9.0 / 9.7 / 10.8 · CV **5.1 / 5.6 / 8.1 %** · 범위 162–188 (0.1 C) | [인쇄] p.2–3 |
| 손 배치 1 / 2 | 187.0 ± 0.8 / **166.9 ± 3.8** | — | — | 배치 3 = '2.2 to 5.9 mAh g⁻¹' (→ §3-9) | [인쇄] p.2 |
| 진동밀 9 셀 (배치 4–6 · 30 Hz) | **179.5** | 164.9 | 138.5 mAh/g | SD 2.4 / 3.0 / 4.3 · CV **1.4 / 1.8 / 3.1 %** · 배치 5 · 6 에 1 C 낮은 셀 하나씩 | [인쇄] p.3 |
| 규약 셀 (15 mg · 375 MPa) | — | — | — | *"capacity variations below 5% in this study"* | [인쇄] p.5 |
- 식 2 의 무게 오차만으로도 Δq_CAM = 1.5 mAh/g (Q 1.5 mAh · m 12 mg · x 0.6931 · Δm 0.1 mg · Δx 0.0005) → *"always a possible error of at least 1–2 mAh g⁻¹"* [인쇄 p.4] — [카드 산술] 1.503 (질량 항) ⊕ 0.130 (조성 항) = 1.509 ✓.
- 15 mg ↔ 12 mg (같은 배치 6 · SI 그림 S1): 손해 없음 [인쇄 p.4] · [원자료] 0.1 C 185.6 ± 0.3 ↔ 181.0 ± 2.2 · 0.3 C 171.7 ↔ 165.9 · 1 C 142.7 ↔ 138.5 mAh/g (15 mg 쪽이 오히려 2.5–3.5 % 높다) · 이용률 90.8 (2 셀) ↔ 90.0 %.

### 3-4. ★ 이용률 ↔ 용량 (p.5–8 · 그림 6 · 7 · SI 그림 S3–S6)
| 항목 | 값 | 표지 · 쪽 |
|---|---|---|
| 이용률 범위 (같은 조성 · type 1) | **74–95 %** | [인쇄] p.6 · 그림 6 |
| gross 0.1 / 0.3 / 1 C ↔ 이용률 | r = **0.95 / 0.89 / 0.73** · R² = 0.90 / 0.80 / 0.53 (*"a simple linear regression is sufficient to describe 90 % of the variance in capacity at low C-rates"*) | [인쇄] p.6–7 · 그림 6a |
| 마지막 0.1 C (사이클 15) ↔ 이용률 | r = 0.96 · R² = 0.91 | [인쇄] SI 그림 S5 |
| active 비용량 | 0.1 C **201.4 ± 3.0** · 0.3 C 184.2 ± 4.9 · 1 C 151.5 ± 9.5 mAh/g (0.1 C 값 ≈ 액체 셀) | [인쇄] p.7 · 그림 6b |
| active ↔ 이용률 | r = −0.04 (R² 0.001) · 0.19 (0.03) · 0.27 (0.07) — 율이 오를수록 낮은 이용률 셀의 **유효 C-rate 가 높아** 과전압 ↑ [54] | [인쇄] p.7 · SI 그림 S6 |
| 액체 기준 셀 (SI 그림 S3) | 0.1 C 206.1 · 202.6 · 201.3 · 200.4 → 0.3 C 187.3 → 184.8 → 1 C 165.2 → 163.6 → 0.1 C 193.3 mAh/g — 사이클 2–4 평균 **201.4** [판독 · 래스터 점 중심 · 눈금 맞춤 ±0.3] | SI p.3 |
| 준 OCP (SI 그림 S4) | 0 → 222.5 mAh/g 에 3.53 → 4.30 V vs Li⁺/Li [판독] · workbook 의 창 끝 용량 (70.6 · 156.2 mAh/g) 에서 3.720 · 4.009 V [판독] = V₁ · V₂ (3.0987 · 3.3884 V vs In/InLi) **+0.621 V** — 원문에 In/InLi ↔ Li⁺/Li 환산 없음 [판독 · 카드 산술] | SI p.3 · [원자료] |
| 셀 저항 ↔ active 용량 | 넓이 셀 저항 ≈21–47 Ω cm² [판독] · r = −0.17 / −0.42 / −0.48 (0.1 / 0.3 / 1 C) · gross 로는 −0.21 / −0.32 / −0.43 | [인쇄] p.7 · 그림 7a · SI 그림 S8 |
| 성분 저항 ↔ 이용률 | 분리막 R² 0.02 · 음극 R² 0.01 · 양극 r = −0.17 (R² 0.02) — 상관 없음 · 이유 = 단순 회로 (양극 전체가 (RQ) 하나) · *"there is no direct connection between the CAM utilization and the microscopic active interface area"* | [인쇄] p.8 · 그림 7b |

### 3-5. 탄소 type 2 · 80 : 20 : 1 — '전극 설계' (p.8 · 그림 8 · SI 그림 S9–S13)
- type 2 (10 셀 · 배치 13–15 · 70 : 30 : 1): 이용률 **75.6 %** (↔ type 1 89.8 %) · active 용량이 정상 범위보다 0.1 C 최대 **40 %** · 1 C 최대 **90 %** 낮다 · 원인 = 심한 동역학 제한 (임피던스 · dQ/dV) · *"CNF type 2 is unable to provide a fine electronically percolating network"* [인쇄 p.8] · 넓이 셀 저항 ≈44–78 (70:30:1 type 2) ↔ ≈21–47 Ω cm² (type 1) [판독 SI 그림 S10].
- 80 : 20 : 1 + type 2 (7 셀): 저항 · 용량이 정상 쪽으로 — *"there are already enough electronic pathways because of the higher volume fraction of electronically conducting CAM particles"* [인쇄 p.8] · [원자료] 이용률 87.2 % · gross 0.1 C 174.6 · 165.3 · 1 C 106.5 · 106.2 mAh/g (배치 16 · 17).
- ★ *"the CAM utilization is a static property and only differentiates between connected and unconnected CAM particles. This parameter does not contain any information on the quality of the connection which is affected by the electrode design."* [인쇄 p.8]

### 3-6. 음극 · 압력 규약 (p.4–5 · 그림 4 · SI 그림 S2)
| 음극 준비 | 시작 | 끝 | 표지 |
|---|---|---|---|
| 따로 (In + Li 겹쳐 ≈40 MPa → ≈80 MPa 구동) | 1.4–14.4 · **6.3 ± 2.8** Ω cm² | 5.3 ± 3.8 | [인쇄] p.4 |
| 셀 전체 375 MPa 압착 (규약) | **2.5 ± 1.0** | 3.9 ± 1.5 | [인쇄] p.4 |
- 분리막 ≈700 µm (80 mg) + 압착 중 전기 절연이면 단락 위험 없음 · 375 MPa 전 ≈60 MPa 예비 압착 (0 · 10 · 20 · 60 min) 영향 없음 (음극 저항 ≈2.2–2.9 Ω cm² [판독 SI 그림 S2]) [인쇄 p.5].

### 3-7. 진동밀 매개변수 — SI 절 S1 + workbook (SI p.6–7 · SI 그림 S12–S15 · [원자료])
- 진동수 (30 min · 5 mm 볼): *"a frequency of 20 Hz leads to the highest capacities at all C-rates with the smallest variations"* (30 min 에만) · 높은 진동수는 *"partial degradation of the particles, mainly the solid electrolyte"* 로 추정 (확인 실험 없음) [인쇄 SI p.6].
- 볼: 기본 5 mm × 3 개 / 100 mg (*"rather arbitrary"*) · 3 mm 를 *"keeping the total volume of the milling balls constant"* 로 28 개 / 300 mg → 한 배치는 크게 나빠지고 다른 배치는 좋아짐 (caking · 볼 표면 · 채움 차이 추정) [인쇄 SI p.7].
- [원자료 · 배치 평균 ± 모집단 SD · 전체 = 아래 표]: 15 Hz (배치 7 · 8) 0.1 C 186.3 · 185.9 · 이용률 92.3 · 93.2 % · 20 Hz (9) 186.2 · 93.3 % · 25 Hz (10) 182.3 · 92.1 % · 30 Hz (4–6) 177.5–183.3 · 87.9–90.3 % · 3 mm 볼 (11 · 12) 162.4 ± 12.8 · 81.8 % ↔ 186.9 ± 5.2 · 92.5 % ⇒ 30 min 에서는 **진동수가 낮을수록 이용률이 높았다** [카드 산술 · 배치 n = 1–3].

| 배치 | 혼합 | 탄소 | 조성 | 진동수 · 시간 · 볼 | 셀 | m_CC (mg) | ICE (%) | 0.1 C | 0.3 C | 1 C | 이용률 시작 (%) | 끝 (%) |
|---|---|---|---|---|---|---|---|---|---|---|---|---|
| 1 | 손 막자 | type 1 | 70:30:1 | — · 15 min · — | 3 | 14.98, 14.98, 15.01 | 86.9 ± 0.2 | 187.0 ± 0.8 | 171.4 ± 1.3 | 139.2 ± 5.8 | 92.9 ± 0.7 | 92.1 ± 0.9 |
| 2 | 손 막자 | type 1 | 70:30:1 | — · 15 min · — | 3 | 12.01, 11.92, 12.08 | 86.4 ± 0.2 | 166.9 ± 3.8 | 150.1 ± 1.8 | 120.4 ± 0.9 | 84.2 ± 2.5 | 82.3 ± 1.9 |
| 3 | 손 막자 | type 1 | 70:30:1 | — · 15 min · — | 3 | 12.03, 11.90, 12.10 | 85.6 ± 0.1 | 180.0 ± 3.9 | 166.3 ± 5.4 | 140.3 ± 8.4 | 90.0 ± 1.3 | 89.9 ± 1.4 |
| 4 | 진동밀 | type 1 | 70:30:1 | 30 Hz · 30 min · 5 mm | 3 | 12.07, 12.05, 12.02 | 87.0 ± 0.1 | 177.5 ± 1.4 | 163.9 ± 1.2 | 139.8 ± 0.2 | 87.9 ± 0.6 | 86.7 ± 0.8 |
| 5 | 진동밀 | type 1 | 70:30:1 | 30 Hz · 30 min · 5 mm | 3 | 12.10, 12.00, 12.10 | 86.9 ± 0.1 | 179.8 ± 2.2 | 164.8 ± 3.4 | 137.3 ± 5.6 | 89.1 ± 0.6 | 87.4 ± 1.0 |
| 6 | 진동밀 | type 1 | 70:30:1 | 30 Hz · 30 min · 5 mm | 6 | 12.05, 12.07, 12.04, 14.95, 15.00, 15.15 | 87.4 ± 0.4 | 183.3 ± 2.8 | 168.8 ± 3.9 | 140.6 ± 5.5 | 90.3 ± 1.0 | 89.1 ± 1.4 |
| 7 | 진동밀 | type 1 | 70:30:1 | 15 Hz · 30 min · 5 mm | 3 | 12.04, 12.09, 12.04 | 87.3 ± 0.1 | 186.3 ± 2.9 | 171.5 ± 1.8 | 143.6 ± 3.2 | 92.3 ± 1.3 | 91.5 ± 1.6 |
| 8 | 진동밀 | type 1 | 70:30:1 | 15 Hz · 30 min · 5 mm | 3 | 12.07, 12.02, 12.05 | 87.3 ± 0.1 | 185.9 ± 2.8 | 168.0 ± 1.7 | 134.9 ± 2.6 | 93.2 ± 1.9 | 90.4 ± 1.0 |
| 9 | 진동밀 | type 1 | 70:30:1 | 20 Hz · 30 min · 5 mm | 3 | 12.01, 12.02, 12.00 | 87.0 ± 0.4 | 186.2 ± 1.1 | 171.4 ± 1.2 | 145.3 ± 2.9 | 93.3 ± 0.4 | 90.7 ± 0.3 |
| 10 | 진동밀 | type 1 | 70:30:1 | 25 Hz · 30 min · 5 mm | 3 | 12.02, 12.00, 11.99 | 86.5 ± 0.7 | 182.3 ± 2.5 | 167.0 ± 3.1 | 138.3 ± 3.8 | 92.1 ± 0.4 | 88.5 ± 0.6 |
| 11 | 진동밀 | type 1 | 70:30:1 | 30 Hz · 30 min · 3 mm | 3 | 12.50, 12.60, 12.60 | 81.7 ± 5.5 | 162.4 ± 12.8 | 145.2 ± 10.8 | 109.2 ± 5.7 | 81.8 ± 5.8 | 80.8 ± 5.6 |
| 12 | 진동밀 | type 1 | 70:30:1 | 30 Hz · 30 min · 3 mm | 3 | 12.20, 12.06, 12.40 | 86.7 ± 0.2 | 186.9 ± 5.2 | 171.5 ± 5.4 | 140.5 ± 1.4 | 92.5 ± 2.1 | 92.0 ± 2.1 |
| 13 | 진동밀 | type 2 | 70:30:1 | 15 Hz · 30 min · 5 mm | 4 | 12.09, 12.08, 11.98, 12.10 | 83.5 ± 1.3 | 135.5 ± 12.6 | 110.0 ± 12.3 | 59.5 ± 9.6 | 81.5 ± 5.3 | 81.3 ± 5.4 |
| 14 | 진동밀 | type 2 | 70:30:1 | 30 Hz · 30 min · 5 mm | 3 | 11.97, 11.96, 11.97 | 78.2 ± 2.1 | 95.8 ± 10.5 | 64.2 ± 11.9 | 21.6 ± 9.4 | 70.3 ± 6.2 | 67.0 ± 5.2 |
| 15 | 진동밀 | type 2 | 70:30:1 | 30 Hz · 30 min · 5 mm | 3 | 12.05, 12.02, 12.02 | 80.9 ± 2.0 | 112.4 ± 14.7 | 87.3 ± 11.9 | 45.6 ± 5.2 | 73.1 ± 7.0 | 71.5 ± 7.8 |
| 16 | 진동밀 | type 2 | 80:20:1 | 15 Hz · 30 min · 5 mm | 4 | 11.98, 12.00, 12.04, 12.10 | 86.7 ± 0.4 | 174.6 ± 6.8 | 151.7 ± 6.8 | 106.5 ± 7.2 | 89.7 ± 3.8 | 87.9 ± 4.0 |
| 17 | 진동밀 | type 2 | 80:20:1 | 15 Hz · 30 min · 5 mm | 3 | 11.92, 11.97, 11.92 | 86.7 ± 0.2 | 165.3 ± 3.2 | 145.5 ± 1.6 | 106.2 ± 3.9 | 83.8 ± 4.9 | 83.8 ± 3.1 |
- 표 = [원자료] 를 배치별로 모은 [카드 산술] (평균 ± 모집단 SD · 용량 = gross mAh/g_CAM,tot · 0.1 C = 사이클 2–4 평균 (형성 · 사이클 15 제외) · 0.3 · 1 C = 다섯 사이클 평균 · 배치 6 셀 4 의 시작 이용률 · 배치 6 셀 5 · 배치 9 · 10 셀 1 의 끝 이용률 · 배치 7 셀 2 의 ICE 는 workbook 에 'N/A').  ⚠ workbook 은 손 배치의 조성 칸에 'Hand Mortaring' 만 적는다 (70 : 30 : 1 은 본문 p.2).
- [원자료 · 카드 산술] 이용률 시작 → 끝 (≈9 일 프로토콜): type 1 평균 **−1.44 ± 1.17 %p** (35 셀 · 범위 −4.8 … +0.05) · type 2 −1.35 ± 1.72 (17 셀) — 원문 본문에는 끝 이용률의 변화 서술이 없다 (SI 그림 S5 만).
- [원자료] ICE (형성 사이클): type 1 86.5 ± 2.2 % (38 셀 · 배치 11 셀 1 = 73.9 %) · type 2 83.4 ± 3.6 % · 이완 전위 (type 1 · 시작) V₁ 3.0987 ± 0.0008 · V₂ 3.3884 ± 0.0023 V · 기준 창 용량 85.6 ± 0.5 mAh/g · type 2 는 V₂ 3.357 ± 0.030 V (최저 3.288) · 창 81.1 ± 4.8 mAh/g — 이완 전위가 3.4 V 에 못 미친다 (동역학 제한과 같은 방향 [카드 추론]).

### 3-8. ★ workbook 으로 다시 계산 · 그림과 대조 (카드 산술 · 판독)
| 항목 | 원문 인쇄 | workbook 으로 [카드 산술] | 판단 |
|---|---|---|---|
| 손 9 셀 평균 · SD · CV (0.1/0.3/1 C) | 178.0/162.6/133.3 · 9.0/9.7/10.8 · 5.1/5.6/8.1 % | 177.98/162.57/133.28 · **8.93/9.70/10.87** · **5.02/5.97/8.16 %** (모집단 SD) | 평균 같음 · **CV 0.3 C '5.6' 은 인쇄 SD/평균 (9.7/162.6 = 5.97 %) 과도 안 맞는다** |
| 진동밀 9 셀 | 179.5/164.9/138.5 · 2.4/3.0/4.3 · 1.4/1.8/3.1 % | 179.46/164.88/138.52 · 2.44/3.02/4.33 · 1.36/1.83/3.12 % | 같음 (SD = **모집단 SD** 관례 · workbook 의 배치 SD 도 STDEV.P 꼴 — 배치 1 0.758 = 인쇄 '± 0.8') |
| type 1 이용률 | 74–95 % · 평균 89.8 % | 38 셀 (배치 6 셀 4 N/A) 74.0–95.6 % · 평균 **89.98 %** | 거의 같음 |
| type 2 (70:30:1) 이용률 | 75.6 % | 10 셀 75.64 % | 같음 |
| gross ↔ 이용률 r | 0.95 / 0.89 / 0.73 | **0.971 / 0.917 / 0.736** (R² 0.944/0.841/0.542 · 38 셀) | 0.1 · 0.3 C 에서 workbook 쪽이 0.02–0.03 높다 |
| active 비용량 | 201.4 ± 3.0 / 184.2 ± 4.9 / 151.5 ± 9.5 | **200.6 ± 2.4 / 183.4 ± 4.3 / 150.9 ± 8.6** (표본 SD) | 0.6–0.8 mAh/g 낮고 흩어짐도 작다 |
| active ↔ 이용률 r (SI 그림 S6) | −0.04 / 0.19 / 0.27 | 0.25 / 0.28 / 0.26 | 0.1 C 부호까지 다르다 |
| 마지막 0.1 C ↔ 끝 이용률 (SI 그림 S5) | 0.96 (R² 0.91) | 0.978 (36 셀) | 비슷 |
- **그림 6a 화소 대조** [판독 · 그림 6 래스터 (1949 × 692) 의 300 dpi 렌더 · 축 눈금 (x 72–96 % · y 100–200) 맞춤 · 셀마다 세 표지 색 화소 확인]: workbook type 1 38 셀 중 **34 셀** 은 그림의 표지와 화소 단위로 겹친다 · **배치 11 셀 2 · 3** 은 그림에서 세 율 모두 workbook 의 ≈1.045–1.05 배 (74.0 % 점 = 152.1/138.5/113.5 [판독] ↔ 145.4/132.5/108.0 [원자료] · 이 비 = 질량 12.6 ↔ ≈12.0 mg 의 비 [카드 추론]) · 배치 12 셀 1 · 3 도 1–2.5 % 어긋남 · **배치 8 셀 3 (95.6 %) 은 그림에 없다** · 그림에는 workbook 에 없는 점 셋 (≈82.0 · 84.2 · 85.7 %) 이 있다.  SI 그림 S15 막대도 배치 11 · 12 가 workbook 평균보다 3.0 · 1.2 % 높다 (167.2 ↔ 162.4 · 189.1 ↔ 186.9 [판독 막대 윗변 화소]).
- ⇒ 내려받은 workbook 은 그림 6 · S5 · S6 · S15 를 그린 자료와 **같은 판이 아니다** (배치 11 · 12 질량 칸이 특히 다르다 [카드 추론]) — 인쇄 r · 평균은 workbook 으로 정확히 재현되지 않지만 **결론 (강한 정상관 · active 값 ≈200 으로 모임) 은 그대로** 다.  workbook 에는 **임피던스 값이 없다** (그림 4 · 7 캡션의 'Data File S1' 과 같은 파일인지 [미확인]).
- ★ [카드 산술] 손 9 셀 이용률 89.0 ± 4.0 % (80.9–93.8) ↔ 진동밀 9 셀 89.0 ± 1.2 % (87.2–91.2) — **평균이 같고 흩어짐이 3.3 배** · 같은 셀들의 0.1 C 용량 CV 5.0 ↔ 1.4 % 와 같은 비 → 이 논문에서 '혼합 질' 은 **평균 이용률이 아니라 셀 간 흩어짐** 으로 드러났다.

### 3-9. 인쇄값끼리 어긋남 (원문 비판 — §11 에 다시)
'배치 3 variance 2.2 to 5.9 mAh g⁻¹' = workbook 의 **CV (%)** 2.18 / 3.27 / 5.95 (SD 는 3.9 / 5.4 / 8.4 mAh/g) · 손 9 셀 CV 0.3 C '5.6 %' (계산 5.97) · *"at 0.3C and 0.1C, the capacities of batch 2 remain lower"* (→ 1 C 의 오기로 읽힘) · 그림 8 본문 *"The gross specific capacities of ten cells"* ↔ 그림 8 축 = active · 실험 절 *"Figure S2 … liquid cell"* (→ S3) · SI 그림 S14 범례 '30 Hz (Batch 5&6)' ↔ 막대 179.4/164.8/138.5 [판독] = workbook **배치 4–6** 9 셀 (179.46/164.88/138.52) · 3 mm 볼 28 개 ↔ '총 부피 일정' (5 mm × 9 와 같은 부피면 ≈42 개 · 28 개 = 67 % [카드 산술]) · 그림 1 방전 끝 ≈2.0 V ↔ 본문 1.9 V · SI 그림 S4 가로축 'Discharge Capacity' ↔ 캡션 · 실험 절 '둘째 충전' (곡선도 오르는 충전꼴) · 'CNF' (본문) ↔ 'VGCF' (workbook · SI 그림 S10–S11) · 그림 5 '>70 MPa' ↔ 본문 '≈80 MPa' · 'Kramers-Kroning' · SI *"the capacities change the frequency"*.

---

## 4. ★ 방법 — 장치 · 측정 사슬 · 해석

### 4-1. 장치
미니 진동밀 Pulverisette 23 (Fritsch · ZrO₂ 볼) · 막자 · 자체 프레스 셀 (PEEK Ø 10 mm · 강봉) · 일축 프레스 (375 MPa) · 볼트 틀 (10 Nm) · BCS-805 (Bio-Logic) · 항온 25 °C · RelaxIS 3 · 액체 셀 = 행성 믹서 2000 rpm 20 min (NMP · 고형분 55 %) · 닥터 블레이드 120 µm · 5 mm/s · 60 °C 박 · 진공 120 °C 12 h · Ø 12 mm 원판 203 MPa 일축 압축 · CR2032 (Al 코팅 양극 캔 · Li 칩 Ø 14 mm 600 µm · GF/D + Celgard · LP40 70 µL · 0.9 t 크림핑) · SEM GeminiSEM 560 (CNF 분말만) [인쇄 p.11 · SI p.5].

### 4-2. 측정 사슬 (재구성)
분말 칭량 (Δx_AM 0.0005 가정) → 혼합 (손 15 min / 진동밀) → 분리막 80 mg 붓기 · 손 압착 → 복합체 15 (12) mg 고르게 펴기 · 손 압착 → In · Li 박 · 강판 → **셀 전체 375 MPa 3 min** (집전체 절연) → 볼트 틀 10 Nm (≈80 MPa) → 25 °C · ≥ 3 h (본 벤치마크는 6 h) OCV → 형성 0.1 C → **OCP 이완 (V₁ · V₂) + 3.1 V 임피던스** → 율 시험 → 0.1 C → OCP 이완 + 임피던스 다시 → 액체 기준 셀 준 OCP 와 대조 → 이용률 · gross · active 용량 · 상관.

### 4-3. 해석 — 식과 이 카드의 산술
- 식 1: q_CAM = Q / (m_CC · x_AM) — gross 비용량.
- 식 2: Δq_CAM = √[(∂q/∂Q · ΔQ)² + (∂q/∂m_CC · Δm_CC)² + (∂q/∂x_AM · Δx_AM)²] — 무게 오차 전파 (ΔQ ≈ 0 가정).
- 식 3: m_CAM,act = Q_measured / q_actual · 이용률 u = m_CAM,act / m_CAM,tot · active 비용량 q_act = Q / m_CAM,act.
- ★ [카드 산술] **active 비용량에서는 무게가 약분된다**: u = (Q_창 / (m_CC x_AM)) / q_ref 이므로 q_act = q_gross / u = **Q · q_ref / Q_창** — m_CC 와 x_AM 이 정확히 지워진다.  ⇒ 식 2 의 오차 (1.5 mAh/g) 는 active 값에 들어가지 않는다 · active 값의 흩어짐 (±3.0) 은 Q_창 (이완 전위 · 휴지 시간) · 기준 곡선 · 실제 동역학 차이에서 와야 한다.  원문 p.7 *"Differences in normalized active specific capacities between different cells result mainly from error propagation in the capacity calculation (cf. Equation 2)"* 은 이 대수와 맞지 않는다 (§11) · 같은 이유로 그림 6b 의 74 % 점 (active ≈205 [판독]) 은 workbook 으로는 196.4 — 질량 칸이 다른 판의 흔적 [카드 추론 · §3-8].
- 유효 C-rate [카드 산술 · 원문 정의 p.7 · p.10]: C_eff = C_nom / u — u 0.74 면 1 C 가 활성 입자에는 1.35 C · u 0.95 면 1.05 C.
- 통계: Pearson r · 결정계수 R² · CV · SD (= 모집단 SD [카드 산술 · §3-8]) · 바이올린 그림 · 선형 회귀 · 유의성 검정 없음.

### 4-4. ★ 입자 처리 · DEM 한계 · 소성 · 차원 · 탈압
- **(i) DEM 한계 진술 = 말 없음** — 계산하지 않는다.  모사는 인용으로만: *"Simulations have shown that the microstructural arrangement of CAM particles and SE particles is crucial for the transport kinetics since it affects the effective conductivities within the composite cathode.[27–29]"* (p.2 · [27] [28] = Bielefeld 2019 · 2020 정본 카드) · *"lab-scale mixing devices … can serve as useful model systems to simulate the mixing action. These simulations have proven to be helpful tools in quantifying for instance the stressing conditions such as stress intensity distribution and stress number [63] during different mixing processes.[35,64,65]"* (p.10 · [35] = Frankenberg 2024 정본 카드).
- **(ii) 소성 · 큰 변형 = 논의 없음** — 입자 기계 성질은 두 문장뿐: *"The mechanical properties of the particles as well as often wide particle size distributions of the SE pose a challenge for a successful mixing process"* (p.2 · [35, 36]) · *"too high porosities must be avoided by sufficient densification and compatible mechanical properties of the particles"* (p.10) · SE 의 *"mean and width of particle size distribution, particle adhesion forces, and mechanical characteristics influence the quality of mixing"* (p.9).  압밀 · 변형 측정 · 영상 없음.
- **(iii) 차원**: 셀 단위 전기화학 (0D) 뿐 — 복합체 단면 · 3D 영상 없음 · 2D ↔ 3D 진술 없음.
- **(iv) 탈압**: 375 MPa 3 min 압착 뒤 **≈80 MPa 로 내려 구동** — 측정은 전부 이 부분 탈압 상태 · 압력 · 되돌아옴은 변수가 아니다 · 사이클 중 접촉 손실 (부피 변화) 을 네 범주로 나눈다 (p.10: i 전자 접촉 전부 손실 = 비활성 · ii 이온 접촉 전부 손실 = Li 가 연결된 CAM 으로 확산 · iii 이온 일부 · iv 전자 일부 손실 = ii–iv 는 정적 활성 · 동역학 제한).

### 4-5. 기법 미니 용어집
- **gross 비용량** = 측정 전하 ÷ 넣은 CAM 전부의 질량 (식 1) · **active 비용량** = ÷ 전기화학적으로 연결된 CAM 질량.
- **CAM 이용률 (utilization)** = 연결된 CAM 질량 ÷ 넣은 CAM 질량 — 저율 · 긴 휴지에서 정해지므로 **정적 (static)** 성질.
- **OCP 이완법** = 충전 도중 전류를 끊고 오래 쉬어 평형 전위 (V₁ · V₂) 를 얻고, 그 두 전위 사이 충전량을 같은 CAM 의 준 OCP 곡선 (액체 셀 · 0.02 C) 의 같은 창 용량과 견준다 (Conforto 2021 [40]).
- **1 차 혼합도** = 활성 입자 몫 (이용률) · **2 차 혼합도** = 수송 경로의 구불구불함 (유효 전도도 · tortuosity).
- **정적 손실 ↔ 동역학 손실** = 활성 질량 손실 (혼합 · 설계 · 사이클 중 접촉 소실) ↔ 저항 · 과전압 (경로 · 부분 접촉 손실 · 계면 열화) (그림 9).
- **유효 C-rate** = 공칭 율 ÷ 이용률 (활성 입자가 실제로 받는 율) [54].
- **R-(RQ)-(RQ)-P** = 직렬 저항 + (R ∥ CPE) 둘 + CPE — 분리막 · 양극 · 음극으로 단순 배정.
- **CV (변동계수)** = SD ÷ 평균.

---

## 5. Figure set ★
| 그림 | 내용 | 크롭 | 우리 활용 |
|---|---|---|---|
| Fig 1 | 벤치마크 전압-시간 (≈9 일 · 25 °C · ~80 MPa) — 형성 → 임피던스 · 활성 질량 → 율 → 다시 | `fig_1.png` | 측정 순서 · 상태 표지 (단계 0) |
| Fig 2a · b | 손 막자 배치 1–3 · 셀 9 개 · 율별 용량 · 배치 평균 | `fig_2.png` | ★ 혼합 질 = 흩어짐 (믹서 Ⓒ) |
| Fig 3a · b | 진동밀 배치 4–6 · 셀 9 개 | `fig_3.png` | ★ 같은 평균 · 작은 흩어짐 |
| Fig 4 | 음극 저항 바이올린 (따로 준비 ↔ 375 MPa 규약 · 시작 · 끝) | `fig_4.png` | 셀 압착 규약 |
| Fig 5 | 셀 조립 규약 모식 (80 mg · 15 mg · In/Li · 375 MPa 3 min · 10 Nm >70 MPa · 층 두께 ~50/~700/~150/~20 µm) | `fig_5.png` | ★ 압력 이력 (375 → 80 MPa) · 두께 |
| Fig 6a · b | ★ gross · active 비용량 ↔ 이용률 (r · R² · 평균 ± SD 띠) | `fig_6.png` | ★ 결과 전 대조 항목 (정적 이용률) |
| Fig 7a · b | active 용량 ↔ 넓이 셀 저항 · 성분 저항 ↔ 이용률 | `fig_7.png` | 정적 ↔ 동역학 분리 |
| Fig 8 | type 2 탄소 (나쁜 설계) active 용량 ↔ 이용률 · 정상 범위 띠 | `fig_8.png` | 탄소 망 질 (2 차 혼합도의 예) |
| Fig 9 | 용량 손실 분해 — 이론 → 정적 → 동역학 (✓! 셀 안 정량 · ✓? 추가 실험) | `fig_9.png` | ★ 보고 틀 |
| SI S1 | 12 ↔ 15 mg (배치 6) | `fig_S1.png` | 부하 |
| SI S2 | 예비 압착 0–60 min ↔ 음극 저항 | `fig_S2.png` | — |
| SI S3 | 액체 기준 셀 율 시험 | `fig_S3.png` | active 값 기준 (≈201) |
| SI S4 | 준 OCP (0.02 C) | `fig_S4.png` | 창 · 전위 환산 (+0.621 V [판독]) |
| SI S5 | 마지막 0.1 C ↔ 이용률 (r 0.96) | `fig_S5.png` | — |
| SI S6 | active ↔ 이용률 회귀 | `fig_S6.png` | — |
| SI S7 | Nyquist + 회로 · R_분리막 ≈29 Ω [판독] | `fig_S7.png` | 분리막 저항 크기 (§7-2) |
| SI S8 | gross ↔ 넓이 셀 저항 | `fig_S8.png` | — |
| SI S9 | CNF type 1 · 2 SEM | `fig_S9.png` | 탄소 형태 |
| SI S10 · S11 | 세 조성 셀 저항 · dQ/dV | `fig_S10.png` · `fig_S11.png` | — |
| SI S12 · S13 | type 2 배치 용량 · 80 : 20 : 1 active ↔ 이용률 | `fig_S12.png` · `fig_S13.png` | 조성으로 전자 망 구제 |
| SI S14 · S15 | 진동수 · 볼 크기 | `fig_S14.png` · `fig_S15.png` | 믹서 매개변수 |
| 식 1 · 2 · 3 | gross 비용량 · 오차 전파 · 활성 질량 | `eq_01…` · `eq_02…` · `eq_03…` | ★ 측정 정의 원문 |
| 근거 문단 20 | 초록 · 프로토콜 · 손/기계 · 부하 · 음극 · 규약 · gross/active · OCP · r · active · EIS · 계면 면적 · type 2 · 혼합도 · SE 비교 · 정적/동역학 · 접촉 손실 · 믹서 모사 · 재료 · SI 절 S1 | `txt_p*.png` · `txt_si_p6_p7…` | 원문 인용용 |
- 그림 크롭은 도구 관례대로 **캡션 제외** (캡션은 `figures.json`) · SI 15 장은 박힌 래스터 상자로 다시 자름 (도구 상자가 가로축 제목을 자르거나 두 단에 걸침) · 표 0 (원문에 표 없음).

## 6. Post-processing ★
- **무엇을 (원문)**: 셀별 율 평균 · 배치 평균 ± SD (모집단 SD) · CV · Pearson r · R² · 선형 회귀 · 바이올린 · 이완 전위 ↔ 준 OCP 창 용량 · 등가 회로 맞춤.
- **안 한 것**: 복합체 미세구조 영상 · 기공률 · 진밀도 · 부분 전도도 (대칭 셀 · TLM) · 유의성 검정 · 고 SOC 이용률 · 혼합 중 입도 변화 · 압력 변수.
- **이 카드의 후처리**: workbook 56 셀 → 배치 표 · 재계산 r · CV · 이용률 흩어짐 · 시작 → 끝 변화 (`data_file_s1_extract.csv`) · 그림 6a 화소 대조 (셀마다 표지 색 화소) · SI 그림 S3 점 · S4 곡선 · S14 · S15 막대 · 그림 1 방전 끝 판독 · 무게 약분 · 면적 용량 · 겉보기 밀도 산술.

---

## 7. 우리 DEM+MPM 대비 → `our_dem_baseline.md` (⚠ 정본 브랜치에서는 값 자리표시 상태 — 우리 수치는 CLAUDE.md 출처로 적는다)

### 7-1. 비교표
| 항목 | 이 논문 | 우리 | 같음 / 다름 · 왜 |
|---|---|---|---|
| 계 | 단결정 NCM82 (d50 3.3 µm) + Li₆PS₅Cl (d50 0.79 µm) + CNF 1 wt% · 70 : 30 : 1 | NCM811 (AM_P 다결정 · AM_S 단결정) + LPSCl · 대부분 무탄소 (일부 킷에 VGCF) · AM 70–85 wt% (CLAUDE.md LHS) | **전자 망이 다르다** (CNF 유무) · AM 크기 분포 다름 |
| 압력 상태 | 375 MPa 3 min → **≈80 MPa 구동** 에서 측정 | DEM · MPM 300 MPa (누른 채) · 언로딩 키트 진행 중 | 같은 '가압 → 부분 탈압' 이지만 압력 값 · 경로 다름 |
| ★ 정적 이용률 ↔ AM 연결 몫 | 74–95 % (진동밀 70:30:1 87–93 %) · 정적 비활성 = **전자 접촉 전부 손실** (p.10 범주 i) · SE 이온 접촉을 잃어도 이웃 CAM 으로 Li 가 들어가면 활성 (ii) | 접촉망 해석의 AM 경로 고립 (`am_ionic_isolated_pct` = 100 − 이온 활성) · 전자 활성 몫 (`electronic_active_fraction`) — 이름 · 정의 = CLAUDE.md LHS 절 | **연산자가 다르다**: 우리 이온 고립은 SE 경로만 센다 · 실험 정적 활성은 '전자 망 + (SE 또는 CAM 을 통한) Li 접근' — 견줄 짝은 **전자 활성 몫 ∧ (이온 경로 또는 CAM–CAM 이웃)** [카드 추론] |
| 2 차 혼합도 ↔ 수송 tortuosity | 정의만 (유효 전도도) · 값 없음 | 망 해 σ_ion · σ_e · 수송 tortuosity (tau2) · 기하 tortuosity | 우리는 **값을 낸다** — 이 논문은 견줄 실측을 주지 않는다 (같은 그룹의 [44] Minnmann 2021 이 부분 전도도 실측) |
| 혼합 | 손 ↔ 진동밀 · 진동수 · 볼 크기 (실험) | 믹서 DEM (드럼 · CED 점착 · Lacey M · E_XY) · 압밀 침대는 무작위 삽입 | 우리 혼합 지표 (조성 균일) 와 이 논문의 혼합 질 (연결 몫 · 셀 간 흩어짐) 은 **다른 양** |
| 셀 간 흩어짐 | 손 9 셀 이용률 SD 4.0 %p · 기계 1.2 %p · 용량 CV 5.0 ↔ 1.4 % | DEM 시드 산포 (예: P:S 다섯 조성 σ_ion 경향 '7:3 최적은 시드 산포 안' — CLAUDE.md 10-12 줄) | 실험 흩어짐의 원천 (혼합) 은 우리 시드 산포 (삽입 무작위성) 와 **다른 것** |

### 7-2. ★ 랩 기준과 나란히 (판정 없이 · **랩 표준과 다른 문헌 값 = 다른 재료 등급 · 다른 상태**)
| 출처 | 재료 | 상태 | 진밀도 분모 | 기공 · 밀도 |
|---|---|---|---|---|
| **랩 표준** | 순수 LPSCl | 300 MPa | **1.64 g/cm³** (고정) | **10–13 %** |
| 이 논문 분리막 (원문 수치 = 80 mg · ≈700 µm · Ø 10 mm) | Li₆PS₅Cl 'CMP5' | 375 MPa 3 min 뒤 · 측정 시점 · 방법 미서술 | 원문 없음 → 랩 1.64 로 나누면 [카드 산술] | 겉보기 **1.46 g/cm³** → ≈11 % (700 µm 의 '≈' 가 ±50 µm 면 ≈4.5–17 %) |
| 이 논문 복합 양극 (15 mg · ~50 µm 모식) | 70 : 30 : 1 | 같음 | 원문 없음 | 겉보기 3.8 g/cm³ · 기공률 계산 불가 |
| 이 논문 분리막 저항 (SI 그림 S7 · 그림 7b) | 같음 | ≈80 MPa · 25 °C · 3.1 V | — | R ≈29 Ω × 0.785 cm² ≈23 Ω cm² [판독] → 700 µm 로 나누면 σ ≈3 mS/cm · 그림 7b 14–25.5 Ω cm² → ≈2.7–5.0 mS/cm [카드 산술 · '분리막' 배정은 저자의 단순 회로] |
- 위 셋은 원문이 기공률 · 전도도를 **말하지 않은** 숫자에서 이 카드가 만든 것이다 — 크기 감각 (분리막이 랩 표준 근처 밀도 · 수 mS/cm) 이상으로 쓰지 않는다.

### 7-3. 18 배 연화 · Heckel · MPM 과 견줄 자리 (frame [2])
- 우리 DEM (E_SE 24 → E_eff 1.35 GPa 18 배 연화 · 순수 SE Heckel P_y 138 MPa) · MPM (E 1.53 GPa · σ_y 0.30 GPa · ν 0.49) — **이 논문에는 견줄 기계 값이 없다** (압력 · 기공 · 변형 측정 없음).
- 연결 고리 하나 [카드 추론]: 이 논문의 정적 이용률은 **압밀 뒤 접촉망 위상** (어느 CAM 이 전자 망에 닿나) 의 실측 대리량이다 — 우리 쪽에서 그것을 정하는 것은 DEM 접촉 판정 (겹침 > 0) · 연화 E 가 정하는 겹침 깊이 · Stage-E 면적이다.  연화가 겹침을 키우면 **AM–AM · AM–탄소 접촉 수가 실물보다 많게** 잡혀 전자 활성 몫이 높게 나올 수 있다 — 결과 전 대조에서 볼 방향.

### 7-4. AM_P (다결정 · 대입자) ↔ AM_S (단결정 · 소입자) 와 견줄 자리
- 이 논문 CAM = **단결정 NCM82 d50 3.3 µm 하나** → 우리 AM_S 쪽에 가깝다 (크기 · 결정 형태) · AM_P 쪽 짝 없음.  다결정 NCM622 의 크기별 비활성 (2 → 31 %, 무탄소 · ex situ XRD) 은 `strauss2018_*` 이 준다.
- 이 논문의 탄소 1 wt% 는 우리 무탄소 DEM 침대의 전자 망과 다르다 — type 2 탄소 (나쁜 망) 에서 70 : 30 → 80 : 20 으로 AM 을 늘리자 회복한 결과 (§3-5) 는 우리 AM–AM 전자 망 (탄소 없음) 의 조성 의존과 같은 방향 [카드 추론].

### 7-5. frame[5] — 어느 반쪽을 가졌나
- **가진 것**: 셀 단위 전기화학 · 정적 이용률 (연결 몫의 실측) · 셀 간 흩어짐 통계 · 측정 · 보고 규약.
- **없는 것**: 미세구조 · 압력 · 기공 · 입자 거동 · 계산.  ⇒ DEM (수송 · 접촉망) 반쪽의 **결과 전 대조 항목** (정적 활성 몫) 과 **보고 규약** 을 주고, MPM (기계) 반쪽에는 줄 것이 없다.

---

## 8. ★ 자세한 분석 — 우리 계획에 무엇을 주나
(이름 = 정독 지시서 3 절.  우리 값 = CLAUDE.md: DEM 18 배 연화 · E_eff 1.35 GPa · 순수 SE Heckel P_y 138 MPa / MPM E 1.53 GPa · σ_y 0.30 GPa · ν 0.49 / 랩 표준 = 순수 SE 300 MPa 기공 10–13 % · 진밀도 1.64 g/cm³ — 고정 · 판정 대상 아님.)

| 이름 | 이 논문이 주는 것 | 못 주는 것 · 한정어 |
|---|---|---|
| **단계 0** (연산자 · 판정 기준 결과 전 등록) | ★ (1) **용량 · 수송 대조에 '무엇으로 나눴나' 칸** — gross (넣은 CAM) ↔ active (연결 CAM) · 유효 C-rate (p.10) (2) **정적 ↔ 동역학 칸 분리** — 실험 '정적 이용률' 의 모형 짝 (연결 몫) 과 '율 용량' 의 모형 짝 (σ_eff · tortuosity) 을 따로 등록 (3) **흩어짐 칸** — 같은 조건 셀 간 SD (모집단 · 표본 표기) 를 대조값과 함께 (손 혼합이면 이용률 SD 4 %p · 용량 CV 5–8 %) | 순수 SE 기공 · 압력별 자료 없음 |
| **단계 1 · 2 · 3** | 없음 (계산 없음) | — |
| **단계 4** (3D 순수 SE · σ_y 맞춤) | 맞춤 표적 아님 · 분리막 80 mg ≈700 µm (Ø 10 mm · 375 MPa 뒤) → 겉보기 1.46 g/cm³ [카드 산술] — 랩 표준 옆 크기 감각만 (§7-2) | 진밀도 · 기공률 · 압력 곡선 없음 |
| **단계 5** (3D 복합 압밀) | 압력 이력 꼴 = 375 MPa 3 min 상온 → ≈80 MPa (실험 표준 규약) · 복합체 15 mg ~50 µm (모식) | 기공률 · 미세구조 없음 |
| **단계 6** (탈압 · 되돌아옴) | 측정 상태 표지 하나 — 셀 성능 (이용률 · 율) 은 **375 → 80 MPa 부분 탈압 상태** 의 값 · 사이클 중 접촉 손실 네 범주 (p.10) | 되돌아옴 · 두께 측정 없음 |
| **단계 7** (형상 · 피복 · 수송) | ★ **정적 이용률 74–95 % = '연결된 CAM 몫' 실측** — 우리 접촉망의 전자 활성 몫 · 이온 경로 고립과 견줄 결과 전 대조 항목 (정의 차 = §7-1) · 이용률이 계면 면적과 비례하지 않는다는 원문 경고 (p.8) — 우리 피복 (coverage) 과 연결 몫을 **다른 축** 으로 둔다 | 미세구조 영상 · 부분 전도도 · 피복 측정 없음 |
| **후보 D0** (지금 DEM) | 결과 전 대조 하나 (위) · 연화가 접촉 수를 늘리는 방향 점검 (§7-3) | DEM 한계 진술 없음 |
| **후보 A′-0 · A · A′ · B · C · C′** | 없음 | — |
| **후보 M0** (균질화 압밀) | 없음 | — |
| **U0–U6** | 없음 | — |
| **R1–R6** | 없음 | — |
| **R7** (AM 파괴) | 사이클 중 균열 · 접촉 손실 → 활성 질량 손실은 셀 안 정량 가능 (p.10 · [40, 43]) · 이 논문의 9 일 프로토콜에서 이용률 −1.44 ± 1.17 %p (type 1) [원자료 · 카드 산술] | 파괴 측정 · 영상 없음 |
| **결과 전 대조 항목** | ★ (a) 정적 이용률 74–95 % (같은 조성) · 진동밀 70 : 30 : 1 87–93 % · 손 81–94 % [원자료] — 표지: 단결정 NCM82 d50 3.3 µm · LPSCl d50 0.79 µm · CNF 1 wt% · 375 → 80 MPa · 25 °C · 3.1–3.4 V 창 (b) active 0.1 C ≈200 mAh/g (액체 셀과 같음) (c) 탄소 망이 나쁘면 (type 2) 이용률 75.6 % · 70 : 30 → 80 : 20 으로 회복 | 우리 NCM811 · 무탄소 침대에 절대값 전이 금지 |
| **흐름 밖: 믹서 Ⓒ** | ★ 혼합 질은 평균 아닌 **셀 간 흩어짐** 으로 드러났다 (손 ↔ 기계 이용률 SD 4.0 ↔ 1.2 %p) · 진동수 낮을수록 (30 min) 이용률 ↑ (93 ↔ 88–90 %) · 3 mm 볼 재현성 나쁨 · SE 의 입도 폭 · 점착력 · 기계 성질이 혼합 질을 정한다는 원문 문장 (p.9) | 혼합 장치 모사 없음 · 점착 · 응력 값 없음 |

- **재료 · 차원 · 조건 차이**: 단결정 NCM82 + CNF ↔ 우리 NCM811 (P/S) 무탄소 · 셀 전기화학 (0D) ↔ 우리 3D 침대 · 375 → 80 MPa ↔ 300 MPa (누른 채) · 25 °C · 낮은 SOC 창 이용률.

## 9. 적용 인사이트 (내 연구에 어떻게)
1. **'정적 이용률' 의 모형 짝을 결과 전에 정의한다** — 우리 접촉망에서 'CAM 이 전자 망에 닿고 Li 가 (SE 또는 이웃 CAM 으로) 들어갈 수 있는 질량 몫' 을 계산해 실험 74–95 % (진동밀 87–93 %) 옆에 둔다.  원문의 범주 ii (SE 이온 접촉을 다 잃어도 정적 활성) 때문에 우리 `am_ionic_isolated_pct` 만으로는 짝이 아니다.
2. **active 비용량으로 견주면 무게 오차가 사라진다** — q_act = Q · q_ref / Q_창 (m · x 약분) [카드 산술].  실험 대조에 gross 값을 쓰면 이용률 · 무게 · 부하가 섞인다.
3. **혼합 질 = 흩어짐** — 같은 평균에 흩어짐만 3 배 다른 두 공정 (손 ↔ 기계).  믹서 → 압밀 → 접촉망 사슬을 만들면 판정 지표는 시드 간 '연결 몫' 의 분포 (평균 + SD) 로 둔다.
4. **이용률은 피복 · 계면 면적과 비례하지 않는다** (p.8) — 우리 피복 (coverage) 축과 연결 몫 축을 섞지 않는다.
5. **보조 자료와 그림이 다른 판일 수 있다** — 이 논문의 workbook 은 그림 6 · S15 와 질량 칸 · 셀 집합이 다르다 (§3-8) → 문헌 원자료를 대조값으로 쓸 때 인쇄 그림과 먼저 대조한다.

## 10. 인용 가능 문장 (deck/paper용 — 표지 그대로)
- "In nominally identical sulfide pellet cells (single-crystal NCM82 : Li₆PS₅Cl : CNF = 70 : 30 : 1 wt), hand-ground cathode composites gave 0.1C/0.3C/1C capacities with coefficients of variation of 5.1/5.6/8.1 %, whereas machine-mixed composites (mini vibrating mill) gave 1.4/1.8/3.1 % (Kissel et al., Adv. Energy Mater. 15 (2025) 2405405)."
- "The in-situ CAM utilization determined by the OCP-relaxation method varied between 74 and 95 % at identical composition and correlated with the gross 0.1C capacity (r = 0.95, R² = 0.90); normalized to the active mass, the 0.1C capacity was (201.4 ± 3.0) mAh g⁻¹, close to a liquid-electrolyte reference cell (Kissel et al. 2025)."
- "Kissel et al. (2025) distinguish a primary degree of mixing (the fraction of electrochemically active particles, quantified by the CAM utilization) from a secondary degree of mixing ('how tortuous the transport pathways are', quantifiable by effective conductivities)."
- 국문: *"같은 재료 · 조성 · 조립의 펠릿 셀에서 손 혼합 용량 CV 5–8 % · 기계 혼합 1–3 % · 셀 안 정적 CAM 이용률 74–95 % 가 0.1 C 용량 흩어짐의 90 % 를 설명 (Kissel 2025 · 단결정 NCM82 · CNF 1 wt% · 375 → 80 MPa)."*
- 국문 (금지 표지): *"Kissel 2025 를 '혼합이 미세구조를 바꿨다' 의 영상 근거로 인용하지 않는다 (복합체 영상 없음) · '2 차 혼합도 값' 의 출처로 인용하지 않는다 (정의만)."*

## 11. 주의/한계 (over-claim 방지 · 원문 비판)
1. **미세구조 영상 · 기공률 · 진밀도 없음** — 'unambiguously retraced to the microstructure' (p.2) 는 공정 차이 + 이용률로 한 추론이다.
2. **2 차 혼합도는 정의만** — 부분 전도도 · TLM 은 *"not possible in this study"* (p.7) · 양극 임피던스는 (RQ) 하나.
3. **workbook ≠ 그림 판** — 그림 6a 에서 배치 11 셀 2 · 3 은 workbook 용량의 ≈1.045–1.05 배 (질량 12.6 ↔ ≈12.0 mg 의 비) · 배치 8 셀 3 없음 · workbook 에 없는 점 셋 · S15 막대도 다름 · 인쇄 r 0.95/0.89/0.73 ↔ workbook 0.971/0.917/0.736 [판독 · 카드 산술] · workbook 에 임피던스 값 없음.
4. **식 2 ↔ active 흩어짐의 설명** — active 비용량에서는 m_CC · x_AM 이 약분되므로 *"Differences in normalized active specific capacities … result mainly from error propagation … (cf. Equation 2)"* (p.7) 은 성립하지 않는다 [카드 산술].
5. **손 배치 1 = 15 mg** (workbook 14.98–15.01 mg · 배치 2 · 3 은 12 mg) — 본문 손 ↔ 손 비교에 부하 차이가 섞여 있다 (같은 배치 6 에서 15 mg 셀이 0.1 C +4.6 mAh/g [원자료]) · 본문 미서술.
6. **이용률의 정의 폭** — p.5–6 은 '전자 · 이온으로 연결된' CAM 이라 하고 p.10 은 SE 이온 접촉을 다 잃은 입자도 정적 활성 (범주 ii) 이라 한다 · 측정 창 3.1–3.4 V (낮은 SOC) 의 값.
7. **배치 3 '2.2 to 5.9 mAh g⁻¹'** = CV (%) · **손 9 셀 CV 0.3 C 5.6 %** 는 인쇄 SD/평균 (5.97 %) 과 안 맞는다.
8. **SI 그림 S14 '30 Hz (Batch 5&6)'** 막대 = workbook 배치 4–6 9 셀 값 [판독] · S15 '5 mm (Batch 5)' 막대도 workbook 배치 5 보다 0.6–0.8 % 높다.
9. **3 mm 볼 28 개 = '총 부피 일정' 이 아니다** (같은 부피면 ≈42 개 [카드 산술]).
10. **진동수 효과의 원인 (SE 열화) 은 추정** — 열화 측정 없음 · 배치 n = 1–2 (진동수당).
11. **그림 1 방전 끝 ≈2.0 V ↔ 본문 1.9 V** · SI 그림 S4 축 'Discharge' ↔ 둘째 충전 · 'CNF' ↔ 'VGCF' · 그림 5 '>70 MPa' ↔ '≈80 MPa' · 실험 절 'Figure S2' (→ S3) · 그림 8 본문 'gross' (축은 active) · 'Kramers-Kroning'.
12. **분리막과 복합체의 Li₆PS₅Cl 등급이 다르다** (CMP5 ↔ CSMP) — 분리막 저항으로 복합체 SE 를 말하지 않는다.
13. 이 카드의 판독 (그림 1 · 6a · S3 · S4 · S14 · S15) 은 **래스터 화소** 판독 — [판독] 표지로만 · workbook 재계산은 [카드 산술].

## 12. 참고문헌 — 우리가 더 볼 것 (원문 목록 서지 그대로 + 이유 한 줄)
| # | 서지 (원문 그대로) | 왜 | 정본 카드 |
|---|---|---|---|
| 40 | G. Conforto, R. Ruess, D. Schröder, E. Trevisanello, R. Fantin, F. H. Richter, J. Janek, J. Electrochem. Soc. 2021, 168, 070546. | ★ OCP 이완법의 원전 (사이클 중 활성 질량 손실) — 이 논문 식 3 · 절차의 출처 | 없음 (wishlist 에 있음) |
| 26 | S. Puls, E. Nazmutdinova, F. Kalyk, … et al., Nat. Energy 2024, 9, 1310. | 실험실 간 round robin (같은 재료 · 다른 그룹의 흩어짐) | 없음 |
| 54 | S. Yanev, H. Auer, C. Heubner, S. Höhn, K. Nikolowski, M. Partsch, A. Michaelis, J. Electrochem. Soc. 2022, 169, 090519. | 유효 C-rate 의 출처 | 없음 |
| 43 | B. X. Shi, Y. Yusim, S. Sen, T. Demuth, R. Ruess, K. Volz, A. Henss, F. H. Richter, Adv. Energy Mater. 2023, 13, 2300310. | 사이클 중 활성 질량 손실 정량 (식 3 의 다른 인용) | 없음 |
| 63 | A. Kwade, Chem Eng. Technol. 2003, 26, 199. | 응력 강도 · 응력수 모형 (믹서 모사 · Frankenberg · Kissel 2026 DEM 의 바탕) | 없음 |
| 44 | P. Minnmann, L. Quillman, S. Burkhardt, F. H. Richter, J. Janek, J. Electrochem. Soc. 2021, 168, 040537. | 2 차 혼합도를 재는 법 (부분 전도도) | `minnmann2021_jes_charge_transport_bottlenecks` |
| 35 | F. Frankenberg, M. Kissel, C. F. Burmeister, M. Lippke, J. Janek, A. Kwade, Powder Technol. 2024, 435, 119403. | 믹서 응력 DEM | `frankenberg2024_dem_high_intensity_mixer_assb` |
| 31 | F. Strauss, T. Bartsch, L. Biasi, A. Y. Kim, J. Janek, P. Hartmann, T. Brezesinski, ACS Energy Lett. 2018, 3, 992. | 혼합 뒤 연결 안 된 CAM (XRD) | `strauss2018_cam_particle_size_inactive_ncm622_electronic_percolation` |
| 53 | T. Bartsch, A. Y. Kim, F. Strauss, L. Biasi, J. H. Teo, J. Janek, P. Hartmann, T. Brezesinski, Chem. Commun. 2019, 55, 11223. | XRD Rietveld 활성 질량 (ex situ 대안) | 없음 |
| 56 | K. G. Naik, B. S. Vishnugopi, P. P. Mukherjee, ACS App. Mater. Interfaces 2022, 14, 29754. | 미세구조 → 동역학 모사 | 없음 (wishlist 에 있음) |
| 27 · 28 · 57 · 32 · 42 · 39 · 36 · 66 | Bielefeld 2019 · 2020 · Kaiser 2018 · Hlushkou 2018 · König 2023 · Ohno 2020 · Sakuda 2016 · Nam 2018 | 미세구조 모사 · 수송 · 입도 · 건식/습식 | 정본 카드 있음 (`bielefeld2019_*` · `bielefeld2020_*` · `kaiser2018_*` · `hlushkou2018_*` · `koenig2023_*` · `ohno2020_*` · `sakuda2016_*` · `nam2018_*`) |

---

## [미확인] 목록
- 복합 양극 미세구조 (단면 · 기공률 · 입도 변화) · 진밀도 · 분리막 두께 측정 방법 · 시점.
- 2 차 혼합도의 값 (부분 전도도 · tortuosity).
- workbook 과 그림 6 · S5 · S6 · S15 의 판 차이의 원인 (배치 11 · 12 질량 · 그림의 점 셋) · 'Data File S1' 과 workbook 이 같은 파일인지 · 임피던스 원자료.
- In/InLi ↔ Li⁺/Li 환산 값 (그림 S4 판독으로 +0.621 V 가 함의될 뿐).
- 진동수 효과의 원인 (SE 열화) · 혼합 중 입도 · 형태 변화.
- kissel2026 원문 p.15 의 휴지 시간 (그 카드 L247 대조).
- Braunschweig 소속 기관명 (대학 이름 미인쇄).

## 원문 대조 기록 (이 카드 작성 중 직접 확인한 것 · 2026-11-16)
- 서지: 후보 표 N-82 (저자 13 명 · 제목 · Adv. Energy Mater. 15 (2025) 2405405) = 원문 p.1 · 머리글 · SI p.1–2 와 같음 · DOI `10.1002/aenm.202405405` (p.1 인쇄) · 권호 27 (내려받기 머리글) · 다른 점 없음 (원제 대소문자 'Solid‐State Battery Cells').
- 숫자: 텍스트 층 + 렌더 크롭으로 대조 — 70:30:1 · 0.6931 · 1.7/3.3/6.1 · 0.44/0.79/1.82 µm · 719781 · 719811 · 30 Hz · 30 min · 9 · 5 mm · 300 mg · 15 min · 162–188 · 187.0 ± 0.8 · 166.9 ± 3.8 · 2.2 to 5.9 · 178.0/162.6/133.3 · 9.0/9.7/10.8 · 5.1/5.6/8.1 · 179.5/164.9/138.5 · 2.4/3.0/4.3 · 1.4/1.8/3.1 · Δm 0.1 mg · Δx 0.0005 · Q 1.5 mAh · 12 mg · 1.5 mAh/g · 12/15 mg · ≈2/≈2.5 mAh/cm² · 25 % · ≈40/≈80/375/≈60 MPa · 1.4–14.4 · 6.3 ± 2.8 · 2.5 ± 1.0 · 5.3 ± 3.8 · 3.9 ± 1.5 Ω cm² · ≈700 µm · 80 mg · 20 µm · Ø 10/9/6/9.6 mm · 100 µm · 1.86 · 3 min · 12 mm · 10 Nm · 25 °C · 3 h · 1.9–2.2 V · 5 % · 74–95 % · r 0.95/0.89/0.73 · R² 0.90/0.80/0.53 · 201.4 ± 3.0 · 184.2 ± 4.9 · 151.5 ± 9.5 · r 0.19/0.27 · −0.17/−0.48 · R² 0.02/0.01 · 75.6/89.8 % · 40/90 % · 80 wt% · 190 mAh/g · 10 mV · 0.1C/3.1 V/3 h/4 h · 0.05C/3.4 V/4 h · 0.02C · 96:2:2 · 55 % · 2000 rpm · 20 min · 120 µm · 5 mm/s · 60 °C · 120 °C 12 h · 12 mm · 203 MPa · ≈10 mg/cm² · 14 mm · 600 µm · 70 µL · 0.9 t · 1.0 ppm · 20 Hz · 3 mm · 28 · SI r 0.96/0.91 · −0.04/0.19/0.27 · −0.21/−0.32/−0.43 · 10 kHz–10 mHz — 전부 위치 확인.
- workbook: 1 시트 · 17 배치 · 56 셀 · 행 이름 전수 · 배치 매개변수 = 각 배치 첫 셀 열 · 통계 행 = 모집단 SD 꼴 (배치 1 재계산 0.758).
- 판독: 그림 1 (방전 끝 화소 ↔ 2.0 V 눈금) · 그림 6a (표지 색 화소 · 눈금 맞춤 · 셀별 대조) · SI 그림 S3 (점 중심 16) · S4 (곡선 619 열) · S14 · S15 (막대 윗변).
- 정본 중복 확인: papers/ 목록 · DOI · 'kissel' · 'Schosland' · 'mixing quality' grep — 카드 없음 (frankenberg2025 · kissel2026 · yano2026 이 인용만 · kissel2026 = 다른 논문).

## 🔗 관련 카드
- 이 논문을 인용한 카드: `kissel2026_mechanofusion_derived_cathode_composite_microstructures_scalable` (ref 34 · L51 · L247 · L294 · L502 — §0-1) · `frankenberg2025_milling_dry_processed_sulfide_cathode_microstructure` (ref 31 · L211 · L232 · L356) · `yano2026_se_psd_width_ionic_tortuosity_dem` (ref 56 · L264 · L428).
- 이 논문이 인용한 정본 카드: `frankenberg2024_dem_high_intensity_mixer_assb` ([35]) · `strauss2018_cam_particle_size_inactive_ncm622_electronic_percolation` ([31]) · `minnmann2021_jes_charge_transport_bottlenecks` ([44]) · `minnmann2022_designing_cathodes_solidstate` ([13]) · `minnmann2024_microstructure_porosity_visualization` ([30]) · `bielefeld2019_microstructural_modeling_composite_cathode` ([27]) · `bielefeld2020_effective_ionic_conductivity_binder` ([28]) · `kaiser2018_ion_transport_limitations_assb_sulfide_electrodes` ([57]) · `hlushkou2018_void_space_ion_transport_assb_cathode` ([32]) · `koenig2023_wet_milling_se_ion_tortuosity_composite_cathode` ([42]) · `ohno2020_interlab_ionic_conductivity_argyrodite` ([39]) · `sakuda2016_se_particle_size_electrode_morphology_ncm111_li2s_p2s5_cracking` ([36]) · `schlautmann2023_se_particle_size_composite_transport` ([17]) · `trevisanello2021_sc_pc_ncm_cracking_diffusion` ([59]) · `nam2018_dry_vs_slurry_mixed_electrode_binder_coverage_premixing_pouch` ([66]).
- 재현성 · 측정 규약 (정본): `beutl2024_round_robin_coin_cell_sulfide_assb` (코인셀 round robin) · `kim2024_optimal_cathode_composite_mechanical_mixing_se_coverage` (기계 혼합 · 피복) · `wolf2026_extruder_vs_batch_mixing_core_shell_dry_sulfide_cathode` (혼합 공정 비교) · `hayakawa2023_dry_coated_composite_particles_conductive_additives_ab_vgcf` (건식 충격 코팅 ↔ 막자 혼합 · AB / VGCF).

## 🗨️ Q&A 로그
<!-- "Q&A 작성해줘" 트리거 시 직전 질문/답 누적 -->
