Repository: yonghoon7153-source/Yonghoon-DEM-DFT

# 📚 LITDB — 문헌 단일 시스템 (**SE·DFT 축 + DEM·MPM 축, 두 트랙**)

> **앞으로 논문은 여기서만 본다.** 여러 곳(db/literature, kb/papers, db/properties, Excel)에 흩어진 문헌을 한 곳에서 생각·참고·비교하기 위한 통합 MD 시스템.

## 왜 트랙이 둘인가
`INDEX.md` 는 argyrodite 전해질 축이라 접촉역학·MPM·건식전극 digest 가 들어갈 자리가
없다. 그래서 한때 64편이 **어느 인덱스에도 없었다**(open_items #7). 축을 나눠 그 구멍을
닫았고, 한 분모로 세면 “159편 중 98편 미언급” 같은 **가짜 미결**이 나온다
(`comparison_vs_ours.md:8`). 분리는 실측 근거가 있는 결정이다 — 합치지 말 것.

⚠ 이 표의 **편수는 적지 않는다.** 손으로 쓴 수는 반드시 낡는다(README 자신이 세 번 틀렸다).
현재값은 `python3 tools/litdb/build_index.py --check` 로 본다.

File: litdb/papers/ko2025_metal_interlayer_anode_less_li_plating_stripping_mechanism.md (part 1 of 2)
<!-- digest 표준 양식 (paper-level STANDALONE) · 깊이 본 = zuo2022_chlorination_cathode_interface.md · 같은 계열 꼴 = fuchs2023_cu_llzo_anode_free_li_growth_modes.md · metzler2026_sputtered_ag_carbon_interlayers_anode_free.md
     작성 2026-11-24 — 병렬 큐레이터 묶음 2026-11-24b 8 번 (이 파일 · litdb/figures/<slug>/ · 끝 보고만 쓴다 · INDEX · comparison 은 메인 세션이 합친다 · git 안 씀).
     원문 = 본문 13 쪽 (Nat. Commun. 16, 1066 · CC BY-NC-ND 4.0) + SI 34 쪽 (Fig. S1–S29 · Table S1) + 원자료 xlsx 22 개 + 동영상 7 개 — 글자 층 전부 읽음.
     쪽 표기 = "p.N" 본문 PDF N 쪽 (= 인쇄 쪽) · "SI p.N" = SI PDF N 쪽. figures.json 의 page 는 PDF 쪽.
     값 표지: (표지 없음) = 본문 · SI · 그림 안 글자로 적힌 값 · figure-read ≈ = 그림에서만 읽은 값 · [원자료 시트] = 원자료 xlsx 에서 이 digest 가 직접 계산 (시트 이름 병기 · SI 시트는 SFig.N 으로 적는다) ·
     [우리 산수] = 논문 값으로 이 digest 가 계산 (식 병기) · [가정] = 원문에 없는 상수를 넣음 · [추론] = 원문에 말이 없어 이 digest 가 읽은 뜻 · [다른 카드] = litdb 다른 digest 의 값 (slug 병기) · n/a = 본문 + SI 전수에 없음.
     우리 점착 (W) 값은 이 카드에 싣지 않는다 — 위치만 (병렬 규칙). 회사 이름은 저자 소속 칸에만 둔다. -->

# Mechanism of stable lithium plating and stripping in a metal-interlayer-inserted anode-less solid-state lithium metal battery — Ko et al. (*Nat. Commun.* **2025**, 16, 1066)

> slug `ko2025_metal_interlayer_anode_less_li_plating_stripping_mechanism` · DOI `10.1038/s41467-025-55821-1` · type `mixed — exp (operando SEM · operando XPS · operando XRD · 사후 CP-SEM/STEM-EELS · cryo-TEM · in-situ TEM · GITT · 코인셀) + DFT 벌크 Li–Ag convex hull (VASP · PBEsol) — 계면 계산 0` · PDF `litdb/inbox/ko2025_metal_interlayer_anode_less_main.pdf` (본문 13 pp) + `…_SI.pdf` (SI 34 pp) + 원자료 `…_sup3/` (xlsx 22) + 동영상 `…_MOESM4/6/7/8/9/10.avi` · `…_sup2.avi` · digested `2026-11-24` · status ✅ · 태그 **[외부]**

> elements: Li, Ag, Au, Zn, Cu, La, Zr, Ta, O
> methods: DFT, XPS, Raman

> **저자**: **Dong-Su Ko**¹·⁵\* · **Sewon Kim**²·⁵ (⁵ 공동 1저자 — *"These authors contributed equally"*) · Sangjun Lee¹ · Gabin Yoon² · Daeho Kim³ · ChaeHo Shin⁴ · Dongmin Kim¹ · Jaewoo Lee¹ · Soohwan Sul¹ · **Dong-Jin Yun**¹\* · **Changhoon Jung**¹\* (\* 교신) — ¹ Analytical Engineering Group, Samsung Advanced Institute of Technology · ² Battery Materials Technical Unit, Samsung Advanced Institute of Technology · ³ Division of Chemical and Material Metrology, Bruker Korea · ⁴ Division of Industrial Metrology, Korea Research Institute of Standards and Science · 접수 2024-05-01 · 승인 2024-12-20 · 온라인 2025-01-27 · OA CC BY-NC-ND 4.0 · 심사 Bingyuan Ma · Munekazu Motoyama + 익명
>
> **계보 (이 논문이 잇는 줄)**: Ag–C 복합 음극 원조 *Nat. Energy*, 5, 299 (2020) (ref 22) → 가넷 위 Ag 대 Au · Si 인터레이어 *Adv. Energy Mater.*, 10, 1903993 (2020) (ref 27 — 같은 질문의 선행) → Ag–C 해석 *Nat. Commun.*, 13, 1883 (2022) (ref 24) · *ACS Energy Lett.*, 8, 9 (2023) (ref 23) · Ag–흑연 operando XRD *Joule*, 7, 503 (2023) (ref 25 · [다른 카드] `spencerjolly2023_ag_graphite_interlayer_operando_xrd`) → **본 논문** (금속 넷을 같은 셀에서 나란히 · Li 가 층의 어느 쪽에 쌓이나).

> ⚠⚠ **네 줄 경고 — 인용 전에 반드시.**
> ① **SE 는 가넷 Li₆.₅La₃Zr₁.₅Ta₀.₅O₁₂ (LLZTO · 산화물 · Li 와 안정 · SEI 없음) 이다.** LPSCl 은 Li 와 반응한다 — CE · 과전압 · 두께 숫자를 LPSCl 로 옮기지 않는다 (W_ad 보고서 8-6 과 같은 규칙). 기전 · 순서 · 계산 후보 목록만 가져온다.
> ② **operando 셀은 적층압이 없고 금속 층 윗면이 열려 있다** (Cu 탐침으로 한 점 누름 · p.11). Ag 의 '표면 석출' 은 열린 표면 조건의 결과이고, 코인셀에서 Li 가 '합금 \| Cu 집전체' 사이에 쌓인다는 말은 **추론**이다 (p.9 · 단면에 Cu 박이 없다).
> ③ **금속 · 기법마다 셀 한 개** — 오차막대 0. CE 순위 Cu < Au < Zn < Ag 는 SEM 셀 1 사이클 값이고, 같은 금속의 XPS 셀은 첫 사이클에서 **Zn > Ag** 다 [원자료 Fig.2(a)] (§11-7).
> ④ **원자료 대조에서 본문 · 캡션과 어긋난 곳이 여럿이다** — 제일 큰 것: 본문 *"Li diffusivity in Au is higher than that in Ag (Fig. S11)"* 인데 그 그림 · 원자료는 Li–Ag 쪽이 ≈ 2 자릿수 크다 (§11-1). 기전 논증 하나가 여기에 기대고 있다.

> **실제로 본 것 (2026-11-24)**: 그림 크롭 36 장 중 **16 장** — `Fig. 1` `Fig. 2` `Fig. 3` `Fig. 4` `Fig. 5` `Fig. 6` (본문 전부) · `Fig. S3` (+ Cu 칸 확대) `Fig. S4` `Fig. S5` `Fig. S11` `Fig. S15` `Fig. S16` `Fig. S20` `Fig. S25` `Fig. S26` `Fig. S29`. 안 본 SI 19 장 (`Fig. S1` `S2` `S6`–`S10` `S12`–`S14` `S17`–`S19` `S21`–`S24` `S27` `S28`) 은 캡션 + 원자료로만 적었다 · `Table S1` 은 PDF 글자 + 원자료.
> 동영상 7 개는 0.5 s 간격 + 끝 장면 134 장을 모아보기 7 장으로 전부 보고, 3 장 (MOESM4 4.5 s · sup2 끝 · MOESM9 끝) 은 원본 크기로 봤다 (§9b).
> 그림에서만 읽은 값은 **`figure-read ≈`**, 원자료 xlsx 에서 낸 값은 **[원자료 시트]** 로 적었다.

---

## 0. 이 digest 를 읽는 법 — 우리 질문 넷

이 카드는 W_ad (DEM-DFT) 보고서 **7 절 (Li \| 재료 W 제안 · 7-1 표 Ag 행 · Cu 행)** 과 **8-3 절 (Ag/C 층에서 Li 가 어디 쌓이나)** 에 쓰려고 읽었어요. 그래서 네 질문 순서로 정리했어요.

1. **셀 조건** — 금속마다 SE · 층 두께 · 만든 법 · 전류 · 용량 · 압력 · 온도 · 집전체 → §3
2. **금속마다 Li 가 어디에 어떤 꼴로** 쌓이고 박리 뒤 무엇이 남나 · 합금상 · 부피 · CE · 과전압 (순위 · 상대) → §5
3. **기전 주장을 '측정' 과 '추론' 으로** 가르기 + 계산 방법 표 · 우리 기준선 대조 → §6 · §7
4. **litdb 이웃과 맞춰 보기** (Metzler 2025 · 2026 · Kang 2026 · Spencer-Jolly 2023 · Fuchs 2023 + Liao 2025) → §8

보고서에 바로 쓸 거리는 §12 에 모았어요. 원자료와 본문이 어긋난 곳은 §11 에 번호를 매겼어요.

---

## 1. 한 줄 요약

가넷 LLZTO 위에 200 nm 금속 층 (Cu · Au · Ag · Zn) 을 스퍼터하고 Li 를 0.25 mAh cm⁻² 쌓았다 빼면, **Li 가 층의 어느 쪽에 쌓이느냐가 금속마다 갈리고 그게 CE 를 정해요.** Cu 는 층 **아래** (Cu \| LLZO 사이) 에 기둥으로 쌓여 Cu 를 들어 올리고 (CE ≈ 20 %), Au 는 Li–Au 합금 층 **아래** 에 덩어리로 쌓여 합금 층이 들려요 (≈ 55 %). **Ag 는 층 전체가 Li–Ag 합금 (β → γ3 → γ2 → Li₃Ag → γ1) 으로 바뀌며 200 → ≈ 1000 nm 로 부풀고, Li 는 합금을 지나 SE 반대쪽 (열린 윗면) 에 덩어리 → 얇은 막으로 쌓이며 합금 \| LLZO 접촉이 끝까지 유지돼요** (≈ 86 %). Zn 은 LiZn 하나만 생기고 수염이 남아요 (≈ 76 %). 저자들은 Ag 의 차이를 ① Li-rich γ 상까지 가는 넓은 고용 범위 · ② γ2 → Li₃Ag + Li 상분리 (핵생성 장벽 없는 석출 자리) · ③ Li 속에 Ag 가 녹아 수지상 성장을 막음 으로 설명해요 — ②③ 은 **추론** 이고, 코인셀의 석출 위치를 정한다는 '점착 (젖음) 이 낮은 쪽' 규칙도 측정 없이 문헌으로만 세웠어요.

---

## 2. 메타 / 동기 / 질문

| 항목 | 내용 |
|---|---|
| 저널 · 쪽 | *Nat. Commun.* 16, 1066 (2025) · 13 pp · Article |
| 데이터 | *"Source data are provided with this paper"* (p.11) — xlsx 22 개 (Fig. 1–5 · Fig. S3 · S5–S7 · S9–S13 · S15–S20 · S28 · Table S1) |
| 동기 (p.1–2) | 무음극 (anode-less) 전고체전지에서 SE 위 금속 층이 Li 합금 완충층을 만들어 접촉 손실 · 단락을 줄인다는 보고는 많지만, **금속 층 안에서 Li 석출 · 박리가 어떻게 안정하게 되는지** 는 모른다. 액체 전해질 쪽 이론 (합금 고용체 안 핵생성 · 성장이 액체 쪽으로) 은 고체 계에 바로 못 쓴다 |
| 질문 | Ag · Au · Zn · Cu 층을 같은 LLZTO 셀에 넣고 operando (SEM · XPS · XRD) + 사후 (단면 SEM · STEM-EELS · cryo-TEM) 로 **형태 · 화학 · 미세조직** 을 한 줄로 이어 보면 무엇이 CE 를 가르나 |
| 답 (저자) | Li-rich 합금을 못 만드는 금속 (Cu · Au · Zn) 은 금속 층 \| SE 계면에 Li 가 쌓여 접촉을 잃고 dead Li 가 는다 · Ag 는 Li-rich 합금 상과 상분리로 Li 가 층 위 (표면) 에 쌓이고, Ag 가 녹아든 Li 가 수지상이 아닌 덩어리로 자란다 (p.10 요약) |
| 계산 | DFT 는 Li–Ag **벌크** 형성 에너지 convex hull 하나 (Fig. S20 · Table S1) — 계면 · 흡착 · 점착 계산은 없다 |

---

## 3. 셀 조건 — 금속마다 ★ (질문 1)

### 3a. 공통 (Methods p.10–11)

| 항목 | 값 | 쪽 |
|---|---|---|
| SE | **Li₆.₅La₃Zr₁.₅Ta₀.₅O₁₂** 명목 조성 펠릿 (구입품) · 두께 **500 µm** · 지름 **14 mm** · 입방 가넷 (XRD · Raman · `Fig. S28`) · 입경 ≈ 10 µm · 수백 nm 공극 일부 · σ **0.74 · 1.71 · 2.72 mS cm⁻¹ (25 · 45 · 60 °C · AC 임피던스)** | p.10 · SI p.31 |
| SE 표면 처리 | 사포 P800 → 1200 → 2000 → 3000 연마 · **1 M HCl 3 min** 담근 뒤 에탄올 세척 (Li₂CO₃ · LiOH 제거 · 금속 · Li 친화성 ↑) · XPS 조사에서 HCl 잔류 Cl 만 검출 | p.10 · SI p.31 |
| 금속 층 | **RF 마그네트론 스퍼터** · 기저 압력 ≈ 10⁻⁷ Torr · 작동 5 × 10⁻³ Torr · Ar 40 sccm (99.9999 %) · 기판 22 °C · 타깃 99.99 % · 예비 스퍼터 10 min · **150 W** · 목표 **200 nm** (Ag 증착 속도 10 nm min⁻¹) · 지름 12 mm 폴리이미드 마스크 · 스퍼터 장비가 Ar 글러브박스에 붙어 있어 공기 노출 없음 | p.10 |
| 상대극 | Li 금속 on 10 µm Cu 박 · 지름 12 mm · 펠릿 **연마 안 한 면** 에 **CIP 250 MPa · 3 min** 으로 붙임 · Li 두께는 같은 문단 안에서 **20 µm** (operando 셀 설명) 와 **40 µm** (붙이는 공정 설명 · p.5 반셀도 40 µm) 두 값 | p.10 · p.5 |
| 조립 환경 | 이슬점 < −50 °C 드라이룸 · 시료는 Ar 글러브박스에서 진공 포장 · 분석 장비 사이는 기밀 이송 용기 | p.10–11 |
| operando 셀 | 금속 \| LLZTO \| Li/Cu · 아래 상대극은 홀더 위에 놓아 접촉 · **윗 작업극은 Cu 탐침으로 눌러 연결** (같은 홀더를 XPS 에도 씀) · **적층압 없음 · 윗면 열림** — 저자도 *"do not accurately represent a real cell packaged as a coin or pouch cell under stacking pressure"* (p.5) | p.11 · p.5 |
| 반셀 (코인) | 같은 조립체 + 작업극 쪽 **10 µm Cu 박 집전체** · 2032 코인 · 적층압 **n/a** | p.10 |
| 풀셀 (하이브리드) | 음극 = 같은 방식의 금속 층 (**Ag · Au 100 nm**) · 양극 = NCM111 (3.2 mAh cm⁻² · **지름 4 mm** · Al 박 · 상용 전극) + 이온 액체 양극액 2 M LiFSI in Pyr₁₃FSI (양극 무게의 20 wt% · 진공 함침) · 펠릿 연마 안 한 면에 양극 · 2032 코인 · **CC–CV 충전 · CC 방전 · 1–4.2 V vs Li⁺/Li · 25 °C · 0.1 → 1.0 mA cm⁻² (0.1 간격 · 단계마다 5 사이클)** · 전류 밀도의 분모 (양극 4 mm 대 음극 12 mm) **n/a** | p.10 · p.5 |
| CCD (반셀) | 석출 0.1 → 1.0 mA cm⁻² (0.1 간격) · 석출량 고정 **0.25 mAh cm⁻²** · 박리 **0.05 mA cm⁻²** 고정 · 4 V 까지 · 25 °C | p.10–11 |
| 박리 끝 전압 | **4 V** (*"does not electrochemically degrade LLZO"*) · OCV 2.5–2.7 V · ⚠ Zn XRD 런은 **5.0 V** [원자료 SFig.15(a) · 여섯 번 다 4.95–5.08 V · 그림은 5 사이클] | p.11 |
| 온도 | 코인 · 풀셀 25 °C (온도 조절 챔버 · 진공 포장) · operando 셀 **n/a** (장비 안 상온으로 보임 [추론]) | p.10–11 |

### 3b. 금속마다

| 항목 | Cu | Au | Ag | Zn |
|---|---|---|---|---|
| 층 두께 | 200 nm | 200 nm (풀셀 100 nm) | 200 nm (풀셀 100 nm · 상분리 확인용 30 nm) | 200 nm |
| 들어간 실험 | operando SEM (대조군 · *"control parameter"* p.3) · `Fig. S4a` 단면 | operando SEM · XPS · XRD (`Fig. S16`) · 반셀 (`Fig. S9a`) · 풀셀 (`Fig. S9b,c`) | operando SEM · XPS · XRD 두 번 (30 min · 5 min) · 사후 코인셀 8 상태 (`Fig. 3`) · 반셀 수명 (`Fig. 4a`) · CCD (`Fig. S10`) · 풀셀 (`Fig. 4b,c`) · GITT (`Fig. S11`) · cryo-TEM (`Fig. 6a–d`) · 속도 바꾼 XRD (`Fig. S19`) | operando SEM · XPS · XRD (`Fig. S15`) |
| operando 전류 · 용량 | **0.1 mA cm⁻² · 0.25 mAh cm⁻²** (석출 2.50 h [원자료 Fig.1(a)]) | 같음 | 같음 · XRD 셀은 **0.05 mA cm⁻² × 5 h** [원자료 SFig.19(a) 전류 열 · SFig.12(a) · 18(a) 주기 8.5–9.3 h 에서 추정 — 본문 n/a] | 같음 · XPS 셀은 석출 2.34–2.35 h [원자료 Fig.2(a)] |
| 코인셀 · 풀셀 | — | 반셀 0.1 mA cm⁻² · 풀셀 0.1 · 0.2 · 0.3 | 반셀 수명 전류 **n/a** (원자료에 시간 열 없음) · CCD · 풀셀 위 표 | — |
| 집전체 (작업극 쪽) | operando: 없음 (Cu 탐침 접촉) · 반셀 · 사후 · 풀셀 쪽 Cu 박 (풀셀은 *"same method as the operando half-cell"* 로만 적힘) | 같음 | 같음 | 같음 |

> 🔎 **x in LiₓAg 의 뜻** [우리 산수 · 원자료 Fig.3(a)]: 200 nm 치밀 Ag (10.49 g cm⁻³) 는 x = 1 이 **0.0521 mAh cm⁻²** 다 (2 × 10⁻⁵ cm × 10.49 / 107.87 × 96485 / 3.6). 원자료의 x/t = **1.918 h⁻¹** (0.1 mA cm⁻²) 가 이 값과 정확히 맞는다 ⇒ `Fig. 3a` 의 x 는 **흘린 전하 ÷ Ag 원자 수** 이고, 석출된 Li 금속까지 다 센다. 석출 끝 x = **4.80** · 박리 끝 x = **0.716** ⇒ CE 85.1 % [원자료].

---

## 4. 결과 — 절별 상세 (그림 실독 + 원자료)

### 4.1 operando SEM — 네 금속 (`Fig. 1` · `Fig. S3` · `Fig. S4` · Movies 1–5 · p.2–4) ★

**`Fig. 1a` (봄)** — Voltage (V) 0–4 대 Time (h) 0–5 · 네 곡선 (Cu 빨강 · Au 노랑 · Zn 초록 · Ag 회색) · 표지 Pristine (0 h) · EoLP (≈ 2.5 h) · EoLS (4 V 도달). 박리 끝은 figure-read ≈ Cu 3.0 · Au 3.85 · Zn 4.45 · Ag 4.65 h.
[원자료 Fig.1(a)] 석출 끝 2.503 h (네 셀 같음) · 4 V 도달 **Cu 3.001 · Au 3.848 · Zn 4.455 · Ag 4.632 h** ⇒ 시간 비 CE **Cu 19.9 · Au 53.7 · Zn 78.0 · Ag 85.1 %** (본문 p.3–4: 20 · 55 · 76 · 86 %).

**석출 · 박리 전압** — `Fig. S3` (봄 · 넷째 칸까지 확대 판) 와 원자료. 두 전극 셀의 전압이라 SE 저항 (500 µm · 0.74 mS cm⁻¹ 이면 0.1 mA cm⁻² 에서 ≈ 7 mV [우리 산수]) · 상대극 · 접촉이 다 섞인다 — **금속 층의 과전압이 아니라 셀 분극** 이다. 순위 · 상대로만 본다.

| 금속 | 석출 첫 구간 (0.05–0.3 h · 합금화) | 석출 평탄 (1.5–2.45 h) | 박리 첫 평탄 | 박리 둘째 평탄 | 특이 |
|---|---|---|---|---|---|
| Cu | +44 mV | −19 ~ −20 mV | +442 ~ +507 mV (바로 큼) | — | ⚠ `Fig. S3a` 확대 판은 평탄을 figure-read ≈ −0.08 V 로 그림 — 원자료와 ≈ 60 mV 어긋남 (§11-6) |
| Au | **+206 mV** (0–0.9 h · Li–Au 합금화) | **−102 ~ −137 mV** · 2.15 h 에 −0.343 V 까지 튐 | +112 ~ +146 mV | **+531 ~ +619 mV** (탈합금) | 2.15 h 의 급변 = figure-read ≈ −0.27 V 에서 −0.1 V 로 계단 |
| Ag | −7 mV (처음부터 음) | **−31 ~ −33 mV** | **+35 mV** (2.5–3.6 h) | +390 mV (4.3–4.6 h 마지막 계단) | — |
| Zn | +82 mV (0–0.2 h · LiZn) · 0.4–0.5 h 에 −0.196 V 까지 (핵생성) | **−15 ~ −16 mV** | **+15 ~ +16 mV** | +240 mV (4.0–4.3 h · 탈합금) | — |

[원자료 SFig.3(a)–(d) · 중앙값] ⇒ **석출 평탄 크기 순위: Zn ≲ Cu < Ag ≪ Au** (Au ≈ Ag 의 3–4 배 · Ag ≈ Zn 의 2 배) · **박리 첫 평탄: Zn < Ag < Au ≪ Cu**. Cu 는 박리 시작부터 큰 분극 (기둥 밑 공극 [저자 해석]), Au 는 석출 후반이 불안정하다.

**`Fig. 1b` Cu (봄 · p.3)** — 원상태 (긁힘 있는 매끈한 면) → Li 가 옆으로 지름 ≈ 15 µm 까지 자란 뒤 위로 **기둥** · 동시에 **Cu 층이 벗겨져 기둥에 들려 올라감** · 수백 nm **수염** 도 · 핵 자리는 무작위 (긁힘 · 거칠기에 몰리지 않음) · 박리 중 기둥 높이만 줄고 지름은 그대로 · EoLS 에 기둥 · 수염 대부분 남음 (dead Li) · FIB 단면: **LLZO \| Li 기둥 계면에 큰 공극**. 모식도: Cu 캡을 인 Li 기둥 숲 (축척 SEM 50 µm · FIB 5 µm). `Fig. S4a` (봄 · EoLS): Li 위에 Cu 조각 (화살표 'Cu') · 기둥 아래 LLZO.
- 저자 해석 (p.3 · ref 32): 계면의 Li 원자가 산화돼 빠지는 속도보다 Li 자가 확산이 느려 기둥 안 빈자리가 안 메워지고 접촉을 잃어 박리가 끝난다 → 기둥이 dead Li 로 남는다. **공극을 본 것은 측정, '느린 자가 확산' 은 추론**.

**`Fig. 1c` Au (봄 · p.3)** — 처음엔 부풂 (합금화 부피 팽창 [저자]) → 수 µm 부푼 영역 → **수십 µm '볼업'** (아래에서 무언가가 밀어 올린 듯) · 긁힘 일부는 EoLP 까지 남음 · 수염 · 기둥 없음 · 박리에 볼업이 줄지만 원상태로 안 돌아감 · EoLS FIB: **Au 층이 LLZO 에서 떨어지고 두 층 (흰 Li–Au 합금 · 어두운 Li)** · 모식도: LiAu 합금 돔 아래 Li. `Fig. S4b` (봄 · EoLP): Li–Au 합금 껍질을 열자 그 밑에 figure-read ≈ 10 µm Li 덩어리 · 바닥은 LLZO.
- 저자 (p.3–4): Li–Au 는 Li 확산 · 전자전도가 좋아 표면에도 쌓일 법한데 실제로는 합금 층 **아래** 에 쌓여 EoLP 에 층이 박리된다 · CE ≈ 55 %.

**`Fig. 1d` Ag (봄 · p.4)** — 층 전체가 부풀고 **긁힘이 사라짐** (Li 가 윗면까지 확산해 Li–Ag 합금 [저자]) · 이어 **불규칙한 Li 덩어리** (기둥 · 큰 종횡비 수염 아님) 가 면 전체에 고르게 · 수백 nm 수염도 국소적으로 자라지만 **면을 따라 옆으로 눕는다** · 예외: 오른쪽 위 모서리 (LLZO 형태 결함 위 Ag) 에서 지름 · 높이 수십 µm Li 기둥 (전기장 집중 [저자 추론]) · 박리에 덩어리 · 수염이 크게 줄고 남는 Li 가 가장 적음 · EoLS FIB: Ag 층이 원상태보다 두껍지만 고르게 합금되고 LLZO 와 붙어 있음 · Li 는 얇은 막처럼 (거칠기 약간). `Fig. S4c` (봄 · EoLP): 윗면에 둥근 Li 덩어리 (figure-read ≈ 1–2 µm) · 단면 (20 µm 축척) 에 얇은 Li–Ag 합금 + 위로 Li 혹 몇 개.
- 영상 (Movie 4 = MOESM7 · 봄): 박리 중반부터 시야 가운데에 **어두운 네모** 가 생긴다 — `Fig. 1d` 넷째 칸에도 보이고, `Fig. S29` 전자빔 대조 (10 nA · 5 kV) 의 노출 자리와 같은 꼴이다 ⇒ 형태 변화가 아니라 **빔 노출 대비** 로 읽는다 [추론 · 본문 언급 없음].

**`Fig. 1e` Zn (봄 · p.4)** — 주로 **Li 수염** 이 나고 자람 + Li 덩어리 약간 · 박리에 덩어리는 줄지만 수염은 그대로 → EoLS 에 수염 남음 · 리튬화된 Zn 층은 **불균일하게 합금** · 저자: 높은 종횡비 수직 수염은 (Cu · 맨 LLZO 처럼) 느린 확산의 공극으로 dead Li · Zn 층 위 덩어리는 되돌아간다. `Fig. S4d` (봄 · EoLP): 수염 매트 · 단면 (1 µm 축척) 에 **얇고 끊긴 Li–Zn 합금 알갱이 층** (figure-read ≈ 0.1 µm) 이 LLZO 위에 있고 그 위로 Li 덩어리 · 수염.

> ⚠ `Fig. S4` 캡션은 *"after operando SEM"* 인데 b–d 칸 표지는 **EoLP**, a 칸만 EoLS 다. `Fig. 1` 의 FIB 단면은 본문에 따르면 EoLS (p.3–4), 모식도는 EoLP (캡션) — 같은 줄의 단면 · 모식도가 **다른 상태** 다.

### 4.2 operando XPS — 표면 화학 (`Fig. 2` · `Fig. S5` · p.4–5) ★

**`Fig. 2a` (봄)** — 0–20 h · Au · Zn · Ag 셀 4 사이클. Au 는 박리 후반 전압이 톱니처럼 흔들리며 오르고 (3 · 4 사이클) 20 h 끝에 음으로 꺾인다. [원자료 Fig.2(a)] 는 그림보다 길다 — **Ag 8 사이클 (39.8 h) · Zn 10 사이클 (46.9 h) · Au 22.18 h 에서 전압이 −12 V ↔ +10.5 V 로 튐 (측정기 한계 = 접촉 끊김 고장 [추론])**. `Fig. S5a` 도 22 h 에 5 V 로 찍고 끝난다 (봄).

| [원자료 Fig.2(a) · 같은 전류 가정 시간 비] | 1 사이클 | 2 | 3 | 4 | 5 | 6 | 7 | 8 | 9 | 10 |
|---|---|---|---|---|---|---|---|---|---|---|
| Ag CE % | **89.5** | 98.0 | 99.0 | 100.1 | 100.2 | 100.2 | 99.8 | 99.8 | — | — |
| Zn CE % | **97.8** | 100.3 | 100.5 | 100.4 | 100.5 | 100.5 | 100.4 | 100.2 | 97.0 | 94.8 |
| Au CE % | **65.4** | 86.4 | 84.9 | 82.6 | 75.1 (고장 직전) | — | | | | |

**`Fig. 2b–d` (봄)** — Li 1s (64–52 eV) · 금속 내각 (Au 4f · Ag 3d · Zn 2p3) 스펙트럼 · 시간 영상 · 조성 % 대 Time.
- **산화 Li 화합물 (LiOx · LiOH · Li₂CO₃) ≈ 57 eV** 는 금속과 무관하게 그대로 · **Li⁰ ≈ 55 eV** (금속 Li 또는 Li 합금) 가 금속 따라 변함 · 정보 깊이 ≈ 5 nm (ref 33) · 석출에 금속 신호 ↓ · Li ↑, 박리에 반대.
- **Au**: Li–Au 합금은 생기지만 Li 가 합금 층 아래에 쌓여 **변화가 비대칭** · 사이클이 갈수록 조성 변화가 줄고 **Li:Au ≈ 1:1** (표면 석출 없음 [저자]). [원자료 Fig.2(b) 오른쪽] Li 최대 65 % (2.54 h) · 63 % (6.3 h) 뒤로는 36–50 % 사이를 불규칙하게 오감.
- **Ag**: Li · Ag 함량 변화가 여러 사이클 **대칭 · 가역** · SEM 의 합금 · 덩어리 변화와 Li⁰ 변화가 맞음. [원자료 Fig.2(c) 오른쪽] **EoLP Li 78.8–80.1 % (8 번 · 거의 일정) · Ag 최저 19.9 %** · EoLS Li 29.0–34.4 %. 본문 p.10 *"the content of Ag … is still more than 20% at EoLP"* — 원자료로는 ≈ 20 % (19.9 %) 다.
- **Zn**: 초기부터 수염이 면을 덮어 EoLP 에 Li⁰ 가 지배 · 본문 p.5 *"reaching almost 100% after eight cycles"* · p.9 *"almost 97% at EoLP and increases up to 99% after eight cycles"*. [원자료 Fig.2(d) 오른쪽 · 10 사이클] EoLP Li **94.2 → 95.3 → 95.4 → 95.5 → 96.2 → 96.7 → 96.7 → 97.6 (8 번째) → 98.2 → 99.5 %** — 99 % 는 10 번째 (48.4 h) 다. `Fig. S5i` (봄) 는 8 사이클 (≈ 41 h) 까지만 그렸다.
- **valence XPS** (`Fig. S5` · 봄): Au 셀은 비가역 · Ag · Zn 은 가역 · 변화가 이어지는 시간이 Ag 가 Zn 보다 길다 → *"the Ag interlayer forms an alloy with a higher Li content"* (p.5 · 해석).

> ⚠ Zn 줄 이름이 세 군데서 다르다 — Methods *"Zn 4f"* (p.11) · `Fig. 2d` **Zn 2p3** · 원자료 조성 열 **'Zn3d'**. 조성 정규화 방법 (Li 1s 의 어느 성분 · O · C 포함 여부 · 감도 인자) **n/a**.

### 4.3 사후 분석 — Ag 코인셀 8 상태 (`Fig. 3` · `Fig. S6`–`S8` · p.5–6) ★

operando 셀이 실제 셀을 대표하나 보려고 **Cu 박 집전체를 얹은 2032 코인셀** 을 상태마다 멈춰 단면을 봤다. 상태 = 전압 평탄 사이의 중간점 (p.5). `Fig. S6` (안 봄): 코인셀 · operando SEM · XPS · XRD 곡선이 맞는다는 근거 그림 — ⚠ 원자료가 그 근거를 흔든다 (§11-4).

**`Fig. 3a` (봄)** — 왼 축 Voltage −0.05–0.10 V (석출 · 빨강) · 오른 축 0–4 V (박리 · 파랑) · 가로 x in LiₓAg 0 → 4.8 → 0. 표지 Pristine · I (figure-read x ≈ 1.0) · II (≈ 2.4) · III (≈ 3.85) · EoLP (4.8) · IV (≈ 4.2) · V (≈ 0.95) · EoLS (≈ 0.7). ⚠ 본문은 *"state III of Li plating (LixAg, x < 3)"* (p.5) — 그림의 III 은 x ≈ 3.85 다 (§11-5).
[원자료 Fig.3(a)] 석출 끝 x **4.800** · 박리 끝 x **0.716** · ⚠ 이 시트는 **operando SEM Ag 셀 (Fig. 1a Ag 열) 과 6680/6680 점 전압이 같다** — 캡션의 '사후 분석 셀' 곡선이 아니고, 그림 곡선 (figure-read 최대 ≈ +0.029 V · EoLP ≈ −0.046 V) 과도 크기가 안 맞는다 (원자료 최대 +0.0005 V · EoLP −0.035 V). `Fig. S7a` '사후 분석 셀' 시트도 같은 6680 점이다.

**`Fig. 3b` 윗면 (봄 · 축척 3 µm)** — Pristine (긁힘) → I (긁힘 흐려짐) → II (작은 덩어리) → III (≈ 1 µm 둥근 덩어리 figure-read) → EoLP (합쳐진 큰 덩어리 · 수 µm) → IV · V (주름진 면) → EoLS (그물 주름). operando SEM 과 맞는다 (`Fig. S7` · 안 봄).

**`Fig. 3c` 단면 (봄 · CP 연마 · 축척 3 µm)** — 층 두께 표기: **Ag = 200 nm → I Li–Ag 합금 ≈ 440 nm → II ≈ 850 → III ≈ 1000 → EoLP ≈ 1000 (+ 위에 'Li deposits') → IV ≈ 1000 → V ≈ 900 → EoLS ≈ 300 nm**. 'Re-deposits' = Ar⁺ 연마 중 다시 붙은 LLZO · Ag (BSE · XEDS 로 Li 와 구별 · `Fig. S8` 안 봄). **합금 \| LLZO 계면은 모든 상태에서 그대로** (p.6).

**`Fig. 3d` STEM-EELS (봄)** — 캡션 *"Li: Red, Ag: Green, and La: Blue"* 인데 **그림 범례는 Li 황토 · Ag 청록 · La 자홍** (§11-14). 청록 (Ag) 층이 II–V 에서 물결 · 끊김 + 검은 빈 곳 · 위에 황토 (Li) · EoLS 에 얇은 청록 층.

**`Fig. 3e` 모식도 (봄)** — Pristine (Ag on LLZO) → I 부피 팽창 · Li–Ag 합금 → II Li 덩어리 → EoLP 자라고 합쳐짐 → V Li 가 아래로 빠짐 → EoLS 부피 감소. (III · IV 는 안 그림.)

> 🔎 **두께 질량 수지** [우리 산수 · 가정 = 층이 치밀하고 흘린 Li 가 다 층 안에 있다 · Li 1 개당 부피 ≈ 17 Å³ (Li-rich 상 격자상수로 낸 값 · §5c) · Ag 1 개 17.0 Å³]: 두께 ≈ 200 nm × (1 + x).
> I (x ≈ 1) 400 nm 대 표기 440 ✓ · III (≈ 3.85) 970 대 1000 ✓ · EoLP (4.8) 1160 대 1000 + Li 위 ✓ · **V (박리 중 x ≈ 0.95) 390 대 표기 ≈ 900 nm ✗** · EoLS (0.72) 340 대 300 ✓.
> ⇒ 박리 중에는 Li 가 빠져도 층이 **부푼 채 (빈 곳이 많은 채)** 남다가 끝에 한 번에 줄어든다 — `Fig. 3c` V 칸의 검은 틈 · `Fig. 3d` V 칸의 빈 곳과 맞는다. 본문의 *"the Li-Ag alloy layer becomes thinner in the reverse order of Li plating"* (p.6) 와는 다른 그림이다 (§11-8).

### 4.4 전기화학 — 반셀 · 풀셀 (`Fig. 4` · `Fig. S9` · `Fig. S10` · p.5–6) ★

**`Fig. 4a` Ag 반셀 수명 (봄)** — Areal capacity 0.20–0.30 mAh cm⁻² · CE 60–100 % (오른 축) · 0–1000 사이클 · 'Failure at 962 cycles' (노란 별). 석출 0.25 mAh cm⁻² · 박리 figure-read ≈ 0.245 · CE figure-read ≈ 98–100 % · 띄엄띄엄 내려간 점 (figure-read ≈ 110 · 160 · 240 · 460 · 600 · 920 사이클).
[원자료 Fig.4(a)] **사이클 1–600 만 있다** (962 와 고장은 원자료로 못 본다) · CE 중앙값 **99.59 %** · 첫 사이클 87.87 % · 95 % 아래 5 번 · 마지막 5 개 97.0–98.7 %. ⚠ 원자료 열 이름 'Charge state' (중앙값 0.2486) · 'Discharge state' (0.2497 · 거의 고정) 가 그림 범례 (빨강 'Charge state' = 0.25 고정선) 와 **뒤바뀌어** 있다. 반셀 전류 밀도 **n/a**.

**`Fig. 4b` Ag 풀셀 전압 곡선 (봄)** — 0.1–1.0 mA cm⁻² · Voltage 1–4.2 V · 가로 'Time (h)' 0–3.5. ⚠ [원자료 Fig.4(b)] 가로축 끝값이 `Fig. 4c` 의 그 전류 첫 사이클 면적 용량과 넷째 자리까지 같다 (3.028 ↔ 3.0287 · 2.952 ↔ 2.9526 · 1.972 ↔ 1.9726) ⇒ **가로축은 시간이 아니라 용량 (mAh cm⁻²)** 이다 (§11-2). 1.0 mA cm⁻² 충전 (검정) 은 ≈ 3.85 V 에서 소음 섞인 평탄으로 가다가 [원자료] **21.7 단위까지 가도 4.2 V 에 못 닿고 3.935 V 에서 끝** — 충전 (Li 석출) 중 단락 [추론].

**`Fig. 4c` Ag 풀셀 용량 · CE (봄)** — 45 사이클 · 0.1 → 0.9 mA cm⁻² (단계 5 번씩). [원자료 Fig.4(c)] 용량 **3.03 → 1.95–2.03 mAh cm⁻²** (0.1 → 0.9) · CE **97.5 % (1 번) · 98.8–99.6 % (2–44) · 97.95 % (45 번 · 0.9 마지막)**. 본문 p.5: *"operates at current densities up to 0.9 mA cm−2"* · 반셀 CCD 0.8 과 비슷. ⚠ 캡션 *"The cell failed during the early stages of discharge at 0.9 mA cm−2"* 는 원자료 (0.9 에서 5 사이클 완주 · 1.0 충전 중 고장) 와 어긋나고, `Fig. S10` 캡션 문장과 같다 (복사로 보임 [추론]).

**`Fig. S9` Au (안 봄 · 원자료)** — a: Au 반셀 0.1 mA cm⁻² · 28.5 h · 4 V 박리 5 번 뒤 ≈ 0 V 에 붙음 (단락) [원자료 SFig.9(a)] · 본문 *"short circuit after five cycles"*. b–c: Au 풀셀 — 0.1 에서 CE 95.3 → 96.6 % · 0.2 에서 95.8 → **90.9 %** (사이클마다 ↓) · 0.3 충전이 3.62 → 3.80 V 에서 4.2 V 에 못 닿고 5.59 용량 단위까지 감 [원자료 SFig.9(b),(c)] ⇒ 충전 중 단락. 캡션은 *"failed in the early stages of discharge at 0.3"*, 본문은 *"short circuits at 0.3 mA cm⁻²"* (p.5). `Fig. S9b` 가로축도 용량이다.

**`Fig. S10` Ag 반셀 CCD (안 봄 · 원자료)** — 석출 0.1 → 0.9 (0.25 mAh cm⁻² · 0.9 단계 0.277 h) · 박리 0.05 mA cm⁻² 4.8–6.5 h. 박리가 4 V 에 닿은 것은 **0.8 까지** · 0.9 석출 뒤 박리는 0 V 근처에서 끝 (단락) ⇒ CCD 0.8 (본문 p.5) · 캡션 *"failed in the early stages of discharge at 0.9"* — 둘 다 원자료와 맞는다. 단계별 석출 전압 중앙값 [원자료 SFig.10]: −9 · −18 · −26 · −35 · −48 · −67 · −83 · −82 · −89 mV (0.1 → 0.9) — **0.7 부터 꼬리 (p10) 가 −133 mV 로 갑자기 깊어진다** (0.6 까지는 −72 mV 보다 얕다). 0.7 에서 무언가 바뀐다 [추론 · 본문 언급 없음]. 첫 단계는 5 V 까지 박리 (Methods 4 V 와 다름).

### 4.5 operando XRD — Li–Ag 상 순서 (`Fig. 5` · `Fig. S12`–`S19` · p.6–7) ★

**`Fig. 5a` (봄)** — 위: 적층 패턴 6 장 (원자료 열 '0h · 0.5h · 1h · 1.5h · 2.0h · 2.5h') · 2θ 25–48° · 표지 Ag (≈ 38.1 · 44.3°) · β (≈ 40.0°) · γ3 (≈ 25.8 · 32.4 · 39.7 · 46.2°) · γ2 (≈ 39.3°) · Li₃Ag (≈ 24.5 · 27.0 · 38.8 · 46.0°) · γ1 (≈ 38.5°) · LLZO · Cu (≈ 43.3°) — 위치는 figure-read ≈. 아래: 3 사이클 패턴 영상 (Time 0–25 h · 30 min/스펙트럼) + 왼쪽에 전압 (Ewe 0.3 → 0 V). ⚠ 위 적층의 시간 0 → 2.5 h 에 β → γ1 이 다 나오는데, 같은 판 아래 영상 · `Fig. 5c` 에서는 γ1 이 **≈ 5 h** 에 나온다 — 2 배 어긋난다. `Fig. S6` XRD 열과 같은 **½ 시간축** 으로 보인다 [추론 · §11-15].

**`Fig. 5b` (봄)** — 2θ 36–42° · 5 min/스펙트럼 · 한 사이클 · 0–9 h: 봉우리가 β (≈ 40°) → γ3 → γ2 → Li₃Ag → γ1 (≈ 38.5° · ≈ 5 h) 로 저각 이동 후 박리에 되돌아 ≈ 8 h 에 ≈ 40°. ≈ 38° 선은 LLZO · Ag.

**`Fig. 5c` (봄)** — 상별 세기 대 시간 + 전압 (빨강). [원자료 Fig.5(c) · 봉우리 시각]

| 상 | 리튬화 봉우리 (h) | 탈리튬화 봉우리 (h) | 있음 (최대의 10 % 넘는 구간) |
|---|---|---|---|
| β-LiAg | **1.12** | **7.94** | 0.26–8.37 h |
| γ3-Li₉Ag₄ | **1.81** | **7.42** (8.03) | 1.21–8.37 |
| γ2-Li₁₀Ag₃ | **2.42** | **6.91** | 1.90–7.34 |
| Li₃Ag | **3.19 · 3.45** (넓음) | **5.70 · 6.22 · 6.39** | 2.59–6.82 |
| γ1-Li₁₂Ag | **4.23–5.44** (넓은 평탄 · 최대 5.18 · 5.44) | — | 3.45–6.04 |

석출 끝 ≈ 5.0 h (0.05 mA cm⁻² × 5 h = 0.25 mAh cm⁻² [원자료 추정]) · 4 V 도달 8.675 h.
⇒ **리튬화 β → γ3 → γ2 → Li₃Ag → γ1 · 탈리튬화 γ1 → Li₃Ag → γ2 → γ3 → β**. Li 분율 (x in LiₓAg₁₋ₓ) 로는 β 0.50 · γ3 0.692 · Li₃Ag 0.750 · γ2 0.769 · γ1 0.923 이라, **Li₃Ag 는 두 방향 다 γ2 와 γ1 사이에 끼어** 순서가 Li 함량 순과 다르다. 본문은 리튬화 쪽 (γ2 가 Li₃Ag 보다 먼저) 만 설명한다 (p.7 · 구조가 비슷한 γ3 → γ2 가 동역학적으로 쉽다 · 준안정 γ2 가 Li₃Ag + Li 로 나뉜다). 탈리튬화에서 Li₃Ag 가 γ2 보다 먼저 나오는 것은 설명이 없다.

**확인 실험** — 30 → 5 min 측정 (본문은 *"2θ range of 30–42°"* · 캡션 · Methods 는 36–42° · §11-14) 에서도 같은 순서 · Li₃Ag (`Fig. S18` 안 봄). 속도 바꾸기 (`Fig. S19` 안 봄 · 원자료): 사이클마다 0.01 → 0.05 → 0.1 → 0.2 mA cm⁻² · 석출 0.25 mAh cm⁻² 고정 [원자료 SFig.19(a)] · **첫 사이클 (0.01) 에 γ1 없음** · 다음 사이클엔 γ1 · Li₃Ag 나옴 · 저자: 느린 반응에서 β 로의 변환이 고르게 일어나 Li 가 모자라서 (p.7) · β 최대 세기에서의 면적 용량 0.07 · 0.05 (단위가 *"mA cm−2"* 로 적힘 — mAh cm⁻² 의 오기 · §11-14). ⚠ [원자료 SFig.19(a)] 박리 칸의 시간 × 전류가 석출량을 넘는 칸이 있다 (0.1 칸 4.33 h · 0.2 칸 4.27 h) — 그 전류 열은 프로그램 표로 보이고 CE 로 쓰지 않는다.

**Zn · Au** — `Fig. S15` (봄): LiZn 봉우리 하나 (figure-read ≈ 40.7° · 약함) 가 사이클마다 나왔다 사라짐 · Zn (≈ 43.3°) 은 Cu 와 겹침 · 중간 LiₓZn (x < 1 · Li₂Zn₃ · LiZn₂ · Li₂Zn₅) 없음 (p.7) — 검출 한계 아래일 수 있다 [추론]. `Fig. S16` (봄): Au 봉우리 (≈ 38.2°) 가 첫 사이클 초에 사라지고 안 돌아옴 · 상 지정 기준 패턴 = Au · LiAu₃ · Li₂Au₃ · LiAu · **Li₃Au · Li₁₅Au₄** + '미확인' 여럿 · 본문: Li–Au 상 변환이 석출 · 박리와 무관하게 비가역 · 합금 층 아래 석출로 들뜬 탓 (p.7–8).

### 4.6 DFT — Li–Ag convex hull (`Fig. S20` · `Table S1` · p.7 · p.11) ★

**`Fig. S20` (봄)** — Formation energy (eV/atom) 대 x in LiₓAg₁₋ₓ · hull 선이 Ag – β – γ3 – Li₃Ag – Li 를 잇고 γ2 · γ1 이 위에 뜬다 · γ 상마다 여러 배열 점이 세로로 겹침.
[원자료 SFig.20] 형성 에너지 (eV/atom · 가장 낮은 배열): **LiAg −0.1885 · Li₉Ag₄ −0.14846 · Li₃Ag −0.1348 · Li₁₀Ag₃ −0.10929 · Li₁₂Ag −0.03019** · Ag · Li = 0. γ 상마다 배열 **30 개** (펼침: Li₉Ag₄ 7.2 · Li₁₀Ag₃ 8.7 · Li₁₂Ag 7.8 meV/atom).
[우리 산수 · 이 값으로 hull 재구성] Li₁₀Ag₃ hull 위 **15.1** · Li₁₂Ag **11.3 meV/atom** (본문 15 · 11 ✓) · Li₉Ag₄ 는 LiAg–Li₃Ag 선보다 **1.3 meV/atom** 아래 — hull 에 겨우 올라간다 (배열 펼침보다 작은 차).
- 본문 (p.7): 실험처럼 β 다음 γ3 를 예측 · Li-rich 쪽에서 Li₃Ag 가 hull 위 (= 안정) · γ2 · γ1 은 준안정 · **배열 엔트로피를 안 넣어서** 상온에서는 γ2 · γ1 이 더 안정할 수 있다 · Li₃Ag (x = 0.75) 가 γ2 (0.77) 보다 먼저 나와야 하는데 반대 → 상 변환 동역학으로 설명.

**`Table S1` (PDF 글자 + 원자료)** — 격자상수 측정 (XRD) / 계산 (오차):

| 상 (공간군) | 측정 (nm) | 계산 (nm) | 참고 (nm) |
|---|---|---|---|
| Ag (Fm-3m) | 0.4083 | 0.4067 (−0.39 %) | 0.4086 |
| β-LiAg (Pm-3m) | 0.3173 | 0.3111 (−1.95 %) | 0.3169 (표에 '3.1870' 오기 하나) |
| γ3-Li₉Ag₄ (I-43m) | 0.9588 | 0.9517 (−0.74 %) | 0.9601 · 0.9490 |
| γ2-Li₁₀Ag₃ (I-43m) | 0.9679 | 0.9593 (−0.89 %) | 0.9680 |
| Li₃Ag (Fm-3m) | 0.6532 | 0.6374 (−2.42 %) | 0.6400 (MP mp-865875) |
| γ1-Li₁₂Ag (I-43m) | 0.9841–0.9898 | 0.9958 (+0.61 %) | 0.9800 |

상 지정 (`Fig. S13` 안 봄): LLZO · Ag · β · γ3 는 ICDD 카드 · γ2 · γ1 은 γ3 와 같은 γ-brass 공간군에 측정 격자상수를 넣어 모사 · Li₃Ag 는 MP 구조 (mp-865875) 를 측정에 맞춰 다듬음.

### 4.7 cryo-TEM — 상분리 미세조직 (`Fig. 6a–d` · `Fig. S22`–`S24` · p.7–8) ★

시료 준비 (`Fig. S22` · `S23` 안 봄 · 캡션): 보통 FIB 는 Ga⁺ · 전자빔에 Li 합금이 탈리튬화 · 구조 변화 — Pt 보호층이 Li 와 반응해 500 nm 목표가 2 µm 넘게 자람 · 마지막 박막화 중 Li–Ag 층 미세조직이 바뀌고 보호층에서 수지상 Li 가 자람 ⇒ **cryo-FIB (< −140 °C) + 기밀 cryo 홀더 (−120 °C)** · STEM-EELS 빔 전류 40 pA.

**`Fig. 6a` (봄 · EoLP · 200 nm Ag · 축척 1 µm)** — 위 'Plated Li' · 가운데 밝은 물결 'Li–Ag alloy' · 아래 LLZO · EELS 삽입 (Li 황토 · Ag 청록): 석출 Li 안에 Ag 신호 점들. 본문: 석출 Li 안 나노 Li–Ag 입자 = **Li₃Ag** · 리튬화된 층 = **γ-brass 상 (γ3 · γ2 · γ1)**.
**`Fig. 6b` (봄 · state III · 200 nm)** — 밝은 그물 · 점무늬 (Li–Ag) 가 어두운 Li 바탕에 섞인 꼴 (스피노달 분해 조직과 닮음 [저자]).
**`Fig. 6c` (봄 · state III · 30 nm Ag · 축척 100 nm)** — 층 윤곽이 남아 있고 그 안이 점무늬로 상분리 (`Fig. S24` 안 봄).
**`Fig. 6d` (봄)** — SADP: 왼쪽 EoLP · 오른쪽 Stage III · 고리 표지 Li₃Ag (자홍) · γ-brass (초록).
- 저자 (p.8–9): 나노 Li₃Ag 가 Li 바탕에 박힌 조직은 operando XRD 에서 본 **γ2 → Li₃Ag + Li** 변환에서 나왔다 · 스피노달 분해와 비슷하지만 Li 가 드나들어 조성 조건을 다 채우진 않는다 (p.9 저자 스스로 단서).

### 4.8 Ag 가 Li 에 녹는다 — 나노입자 자발 리튬화 · in-situ TEM (`Fig. 6e–l` · `Fig. S25`–`S27` · Movies 6–7 · p.9–10) ★

**Ag 나노입자 + Li 판 (`Fig. S25` 봄 · Movie 6 봄)** — a: Li 판 위 Ag 나노입자 덩어리 (축척 500 nm · 입자 figure-read ≈ 50–150 nm) · b: **15 h 뒤** 부풀고 합쳐진 매끈한 덩어리 · c–e: HAADF · EELS 에 Li 와 Ag 가 섞임 · f–g: 명시야 전 · 후 · h: SADP 전 'Ag' 고리 → 후 'Li–Ag alloy' 고리 (상 이름은 안 박음). 본문: *"experimentally confirmed only via SEM"* · 분산 Ag 입자가 리튬화로 부풀어 합금 → Li 가 합금을 거쳐 다시 자람 (p.10). Movie 6 (MOESM9) 은 축척 · 시각 표시가 없고, 끝 장면이 `Fig. S25b` 와 같은 시야다 (§9b).

**in-situ TEM (`Fig. 6e–l` 봄 · `Fig. S26` 봄 · Movie 7 봄)** — FIB 로 만든 Cu 박 위 Ag 박막을 Cu 그리드에 붙여 **양극 (고정)**, Li(LiOx) 를 입힌 Pt/Ir 탐침을 **음극** 으로 · 접촉 뒤 **2.0 V** (p.10). `Fig. S26` 은 배치 사진 · 축척 10 µm · 극성 표시 없음.
- e (0 min): Cu · Ag 막 (figure-read ≈ 0.1–0.15 µm) · 오른쪽 Li(LiOx) 탐침 · f (6 min): 탐침 끝에서 깎인 면을 가진 **Li 나노결정** 이 자람 (LiOx 환원 [저자]) · Ag 화살표가 Li 쪽으로 · g (13 min): Ag 막 **입계가 벌어지고 입자가 작아짐** (Ag 원자가 Li 로 이동 [저자 해석]) · h–i (14 · 17 min): 어두운 **Ag 덩어리** (점선 원) 가 Li 결정 속으로 퍼짐 · j (20 min) · k: SADP 0 min **Ag** | 6 min **γ-brass** · l: 14 min **Li** | 17 min **Li₃Ag + γ-brass** (`Fig. S27` 안 봄).
- ⚠ 캡션은 SADP (k · l) 가 *"(e and f) and (h and j)"* 에서 왔다는데 l 칸 표지는 14 · 17 min = **h · i** 다 (§11-14).
- 저자 결론 (p.10): *"the electrical bias can cause Ag atoms to dissolve into the Li metal"* — **바이어스 없이 접촉만 한 대조가 없고**, Ag 쪽이 **양극** 이라 Ag 가 Li 로 '녹는' 것은 접촉 뒤 화학 합금화 (`Fig. S25` 에서 저자가 이미 보인 것) 로도 설명된다 [추론 · §11-12].

### 4.9 저자가 제안한 기전 · 결론 (p.9–10)

1. 금속 층 \| LLZO 계면에서 환원된 Li 가 금속 층 속으로 확산해 고용체를 만든다.
2. **Au**: 좁은 고용 범위 + Li–Au 상 구조가 서로 달라 Li-rich 합금으로 못 간다 → 금속간 화합물의 Li 용해 한계를 넘는 Li 는 더 못 들어가고 **Li–Au 합금 \| LLZO 계면에 쌓인다** (refs 29 · 30).
3. **Ag**: 넓은 고용 범위 + 비슷한 γ-brass 구조 → Li-rich 합금 · **Li₃Ag 와 Li 로의 상분리가 핵생성 장벽 없이 Li 성장 자리** 를 주고, 상분리가 층 전체에서 일어나 Li 가 합금 \| LLZO 계면과 표면 **둘 다** 에 쌓일 수 있다.
4. **operando 셀**: 꽉 붙은 합금 \| LLZO 계면보다 열린 표면에 쉽게 쌓였을 것이다. **코인셀**: 적층압 아래 집전체가 덮어 열린 표면이 없으니 *"Li plating preferentially occurs on the side of the interlayer with lower wettability (lower adhesion energy)"* — Li–Ag 합금은 LLZO 를 잘 적시고 (refs 35 · 36) Cu 는 소Li 이라 **합금 \| Cu 집전체 계면** 에 쌓였을 것이다 (*"probably caused"*).
5. **수지상 억제 (p.9–10)**: Zn · Cu 의 기둥 · 수염은 결정 방위 선호 성장 (ref 47) 이고, 같은 조건이니 Li 석출물에 흡착된 금속 (불순물) 이 형태를 정한다 · Ag 셀 표면 Li 에는 Ag 가 20 % 넘게 (δ-Li 고용체) · Ag 의 Li 속 용해도는 수 at% (Zn · Au < 0.5 at%) (`Fig. S14` 상평형도 · 안 봄) → Li 가 자랄 때 Ag 가 녹아들어 수지상 성장을 막는다.
6. 요약 (p.10): Li 용해도가 낮거나 (Cu) Li-rich 합금을 못 만드는 (Au · Zn) 금속은 금속 층 \| SE 계면에 Li 가 쌓여 접촉을 잃고 dead Li 가 는다 · Ag 는 리튬화된 층을 지나 표면에 쌓이며 접촉을 지킨다.

---

## 5. 금속마다 — Li 자리 · 꼴 · 박리 뒤 · 합금상 · 부피 · CE · 과전압 ★ (질문 2)

### 5a. 한 표

| 금속 | Li 가 쌓이는 자리 (EoLP) | 꼴 | 박리 뒤 남는 것 | 합금상 (관찰) | 부피 · 두께 | CE (SEM 셀 · 순위) | 분극 순위 (석출 / 박리) |
|---|---|---|---|---|---|---|---|
| **Cu** | Cu 층 **아래** (Cu \| LLZO 사이) · Cu 가 벗겨져 들림 (`Fig. 1b` · `Fig. S4a` · Movie 2) — 측정 | 옆으로 ≈ 15 µm 뒤 수직 **기둥** + 수백 nm **수염** · 자리 무작위 | 기둥 · 수염 대부분 (dead Li) · LLZO \| 기둥 계면 **큰 공극** | 없음 (합금 안 함 · XRD 안 함) | — | **4 위 (≈ 20 %)** | 석출 2 위 (작음) / 박리 4 위 (가장 큼) |
| **Au** | Li–Au 합금 층 **아래** (합금 \| LLZO 사이) · 층이 들려 '볼업' (`Fig. 1c` · `Fig. S4b`) — 측정 | 부풂 → 수십 µm 볼업 · 수염 · 기둥 없음 · 합금 껍질 밑 ≈ 10 µm Li 덩어리 (figure-read) | 볼업 일부 · 합금 층 박리 · Li–Au \| Li 두 층 | XRD 상 지정 Li₃Au · Li₁₅Au₄ · LiAu₃ · Li₂Au₃ · LiAu + 미확인 · **비가역** (`Fig. S16`) · XPS 표면 Li:Au ≈ 1:1 | 정량 없음 (부풂) | **3 위 (≈ 55 %)** · 반셀 5 사이클 뒤 단락 · 풀셀 0.3 에서 단락 | 석출 4 위 (가장 큼 · 불안정) / 박리 3 위 |
| **Ag** | 합금 층 **위** (열린 윗면 · operando) — 측정 · 코인셀은 합금 \| Cu 쪽 — **추론** · 합금 \| LLZO 계면 내내 유지 — 측정 (`Fig. 3c`) | 불규칙 **덩어리** → 합쳐져 얇은 막 · 수백 nm 수염은 면 따라 눕는다 · 결함 자리에만 수십 µm 기둥 | 가장 적음 · 합금 층 ≈ 300 nm (x ≈ 0.72 [원자료]) | **β-LiAg → γ3-Li₉Ag₄ → γ2-Li₁₀Ag₃ → Li₃Ag → γ1-Li₁₂Ag** (박리 역순 · 단 Li₃Ag 가 γ2 보다 먼저) · 석출 Li 속 Li₃Ag 나노입자 (`Fig. 6`) · 표면 Ag ≈ 20 % | **200 → ≈ 1000 nm (× 5 · state III)** · 박리 중 부푼 채 (V ≈ 900 nm) | **1 위 (≈ 86 %)** · 반셀 962 사이클 · CCD 0.8 · 풀셀 0.9 | 석출 3 위 / 박리 2 위 |
| **Zn** | 얇고 끊긴 Li–Zn 층 **위로** 수염 · 덩어리 (`Fig. S4d` · XPS 표면 Li 94–99.5 %) — 측정 · 수염 뿌리 자리는 **n/a** | **수염** 위주 + 덩어리 약간 · 높은 종횡비 | 수염 그대로 (dead Li [저자]) · 덩어리는 빠짐 | **LiZn 만** (약한 봉우리 하나 · `Fig. S15`) · '불균일 합금' | 정량 없음 | **2 위 (≈ 76 %)** · XPS 셀 첫 사이클은 97.8 % 로 Ag 보다 높음 | 석출 1 위 (가장 작음) / 박리 1 위 (가장 작음) |

> **CE 상대**: Ag ≈ Cu 의 4.3 배 · Au 의 1.6 배 · Zn 의 1.1 배 (SEM 셀 · 본문 값). 원자료 시간 비 (19.9 · 53.7 · 78.0 · 85.1 %) 도 같은 순위.
> **분극 상대** [원자료 SFig.3 중앙값]: 석출 평탄 Au 가 Ag 의 3–4 배 · Ag 가 Zn 의 ≈ 2 배 · Cu ≈ Zn. 박리 첫 평탄 Cu 가 Ag 의 ≈ 13 배 · Ag 가 Zn 의 ≈ 2 배. ⚠ 두 전극 셀 분극이라 금속 층 고유값이 아니고, Cu 판은 그림과 원자료가 어긋난다 (§11-6).
> ⚠ 요약 문단 (p.10) 은 Zn 을 *"Li plating at the metal interlayer/solid electrolyte interface"* 쪽으로 묶지만, Zn 의 XPS (표면 Li 94 % 이상) · `Fig. S4d` (Li–Zn 층 위 Li) · p.5 (*"Li plating/stripping reversibly takes place on the interlayer surfaces"*) 는 **층 위** 를 가리킨다 (§11-17).

### 5b. 합금 쪽 수치 — Li 분율 · 상평형 · 고용

| 상 | x in LiₓAg₁₋ₓ | Li/Ag | 성격 (논문) |
|---|---|---|---|
| β-LiAg | 0.500 | 1 | hull 위 (안정) · CsCl 형 |
| γ3-Li₉Ag₄ | 0.692 | 2.25 | hull 위 (1.3 meV/atom 차 [우리 산수]) · γ-brass |
| Li₃Ag | 0.750 | 3 | hull 위 · 상평형도에 없는 상 (전기화학 탈리튬화에서 보고된 상 · refs 29 · 30 · 39) |
| γ2-Li₁₀Ag₃ | 0.769 | 3.33 | hull 위 15 meV/atom (준안정 · 0 K · 배열 엔트로피 없음) |
| γ1-Li₁₂Ag | 0.923 | 12 | hull 위 11 meV/atom |
| δ-Li (Ag 고용) | > 0.95 [추론 · 수 at% Ag] | — | Ag 의 Li 속 용해도 *"of the order of a few atomic percent"* (p.10 · `Fig. S14`) |

### 5c. 부피 — 격자상수로 낸 Ag 원자당 부피 [우리 산수 · Table S1 측정 격자상수 · 셀당 원자 수는 구조형으로 넣음 [가정]: fcc Ag 4 · CsCl 2 · γ-brass 52 · D0₃ (BiF₃) 16]

| 상 | Ag 1 개당 부피 (Å³) | Ag 대비 | Li 1 개가 더한 부피 (Å³) |
|---|---|---|---|
| Ag | 17.0 | × 1.00 | — |
| β-LiAg | 31.9 | × 1.88 | 14.9 |
| γ3-Li₉Ag₄ | 55.1 | × 3.24 | 16.9 |
| Li₃Ag | 69.7 | × 4.09 | 17.6 |
| γ2-Li₁₀Ag₃ | 75.6 | × 4.44 | 17.6 |
| γ1-Li₁₂Ag | 238–242 | × 14.0–14.2 | 18.4–18.8 |

⇒ 층 두께 200 → ≈ 1000 nm (× 5 · state III) 는 γ2 · Li₃Ag (× 4.1–4.4) 보다 조금 크다 — 빈 곳 · 위 Li 덩어리 포함 [추론]. 참고로 Li 금속 bcc 는 원자당 21.6 Å³ [가정 · a = 3.51 Å] — Li-rich 상의 Li 는 금속 Li 보다 13–31 % 작은 자리를 차지한다.
> 🔎 **풀셀에서 Ag 층이 받을 수 있는 몫** [우리 산수]: 100 nm Ag 는 x = 1 이 0.0261 mAh cm⁻² · γ1 (x = 12) 까지 받아도 **≈ 0.31 mAh cm⁻²** 다. 풀셀 3.0 mAh cm⁻² (양극 면적 기준) 이 양극 밑 (지름 4 mm) 에 쌓이면 Li 는 그 ≈ 10 배, 음극 전체 (12 mm) 로 퍼지면 ≈ 1.1 배다 — 어느 쪽이든 **풀셀은 '합금 층 + 두꺼운 Li 금속' 영역** 이고, 0.25 mAh cm⁻² · 200 nm (x 4.8) 의 operando 조건과 다르다.

---

## 6. 기전 주장 — 측정한 것 대 추론한 것 ★ (질문 3)

| # | 주장 (쪽) | 측정한 것 (근거 그림) | 추론 · 가정 | 판정 |
|---|---|---|---|---|
| 1 | Li 석출 자리가 금속마다 갈린다 (Cu · Au 아래 · Ag 위) (p.3–4) | operando SEM 영상 · FIB 단면 (`Fig. 1` · `Fig. S4` · Movies 1–5) · XPS 조성 대칭성 (`Fig. 2`) | Zn 의 자리 (요약 문단은 '계면' 쪽) | **측정** (열린 표면 셀 · 금속당 한 셀) |
| 2 | 합금 → 팽창 (Ag 200 → 1000 nm) (p.5–6) | CP 단면 두께 표기 (`Fig. 3c`) · XRD 상 순서 (`Fig. 5`) | 두께 증가 = 합금 부피 팽창 (빈 곳 몫 미분리 · §4.3 질량 수지) | **측정** + 해석 |
| 3 | Ag 의 상 순서 β → γ3 → γ2 → Li₃Ag → γ1 (p.6–7) | operando XRD 두 측정 속도 · 속도 바꾼 XRD (`Fig. 5` · `Fig. S18` · `S19`) | 상 지정 일부 (γ2 · γ1 은 모사 패턴 · Li₃Ag 는 MP 구조 맞춤) | **측정** (상 지정은 모사 의존) |
| 4 | γ2 가 Li₃Ag 보다 먼저인 것은 동역학 (구조 유사 γ3 → γ2) (p.7) | — (DFT hull 은 0 K 열역학) | 구조 유사성 → 쉬운 변환 (ref 41 교과서) | **추론** |
| 5 | γ2 → Li₃Ag + Li 상분리가 '핵생성 장벽 없는' 석출 자리 (스피노달) (p.8–9) | cryo-TEM 에 Li 바탕 속 나노 Li₃Ag (`Fig. 6a–d`) · 30 nm 층 상분리 (`Fig. 6c`) | 조직이 스피노달과 '닮음' · 장벽 없음은 측정 안 함 · 저자도 조성 조건 미충족 인정 | **추론** |
| 6 | Au 는 Li-rich 합금으로 못 가서 계면에 쌓인다 (p.9) | Au 상 변환 비가역 (`Fig. S16`) · 합금 층 아래 Li (`Fig. S4b`) | '좁은 고용 범위 · 다른 구조' (상평형도 인용) — `Fig. S16` 이 Li₃Au · Li₁₅Au₄ 를 지정해 '못 간다' 와 부딪힘 | **추론** (자기 데이터와 긴장 · §11-9) |
| 7 | 확산 속도로는 Au 계면 석출을 설명 못 한다 (Au 가 더 빠르니까) (p.6) | GITT D (`Fig. S11`) | — | ✗ **자기 측정과 반대** — `Fig. S11` · 원자료는 Li–Ag 가 ≈ 2.4 자릿수 큼 (§11-1) |
| 8 | 코인셀은 '점착 (젖음) 이 낮은 쪽' (합금 \| Cu) 에 쌓인다 (p.9) | — (코인셀 단면에 Cu 박 없음 · `Fig. 3c` 는 합금 위 Li 만) | 젖음 문헌 (refs 34–36) · Cu 소Li | **추론** · 점착 측정 0 |
| 9 | Li–Au 가 Li–Ag 보다 LLZO 를 잘 적신다 (p.6) | — | 문헌 인용 (refs 34–36) | **인용** · p.9 규칙 (낮은 점착 쪽에 석출) 을 Au 에 대면 오히려 표면 쪽이어야 해서 Au 관찰과 안 맞는다 (§11-11) |
| 10 | Cu 기둥 밑 공극 = 느린 Li 자가 확산 (p.3) | FIB 단면 공극 (`Fig. 1b`) | 확산 속도 대 산화 속도 (ref 32) | 공극 **측정** · 원인 **추론** |
| 11 | Ag 결함 자리 기둥 = 전기장 집중 (p.4) | 오른쪽 위 기둥 (`Fig. 1d` · Movie 4) | 전기장 계산 · 측정 없음 | **추론** |
| 12 | Ag 가 녹아든 Li (δ-Li 고용체) 가 수지상을 막는다 (p.9–10) | 표면 Ag ≈ 20 % (`Fig. 2c`) · Li 속 Li₃Ag 입자 (`Fig. 6`) | 20 % 는 고용 한계 (수 at%) 를 크게 넘음 → 고용체라기보다 Li₃Ag 섞임 [추론] · 형태 → 방위 선호 성장 (방위 측정 없음) | **추론** (§11-10) |
| 13 | Ag 나노입자는 Li 에 닿기만 해도 자발 리튬화 (p.10) | SEM 15 h · TEM · SADP (`Fig. S25` · Movie 6) | 상 이름 미지정 ('Li–Ag alloy') | **측정** (정성) |
| 14 | 전기 바이어스가 Ag 를 Li 로 녹인다 (p.10) | in-situ TEM 형태 · SADP (`Fig. 6e–l` · Movie 7) | Ag 가 양극 · 바이어스 없는 대조 없음 · 전자빔 영향 미분리 | **추론** (§11-12) |
| 15 | 형태는 '흡착된 금속 불순물' 이 정한다 (p.9) | — | *"As all other conditions are the same"* — 금속마다 층 구조 · 합금 · 전위가 다 다르다 | **추론** |

**DFT 가 기전에 준 것** — Li₃Ag 가 hull 위 · γ2 · γ1 이 준안정이라는 열역학 지도 (`Fig. S20`) 하나다. 계면 에너지 · 점착 · 확산 · 핵생성 장벽은 계산하지 않았다 (§7).

---

## 7. 우리 DFT 대비 (`../our_dft_baseline.md`) — 계산 방법 표 + 대조 ★

### 7a. 이 논문의 계산 방법 (p.11 · `Fig. S20` · `Table S1` · 원자료)

| 항목 | 값 |
|---|---|
| code | VASP (⚠ ref 56 이 VASP 원전이 아니라 전자구조 서술자 논문 *Chem. Commun.*, 51, 5602 (2015) 를 가리킴 — 인용 오기) |
| functional · vdW | **PBEsol** (ref 57) · vdW 보정 없음 (금속 · 합금이라 영향 작음 [추론]) |
| pseudo | PAW (VASP) · Li · Ag 원자가 설정 **n/a** |
| ecut · 수렴 | **520 eV** · 이온 단계 사이 총에너지 **0.5 meV/atom** 이내 · 셀 이완 여부 명시 없음 (격자상수를 계산했으니 셀도 이완 [추론]) |
| k-points · smearing · spin | **n/a** |
| 셀 · nat | **n/a** (γ-brass 는 52 원자 관용 셀로 보임 [추론]) |
| DFT+U | 없음 |
| 무질서 처리 | γ-brass 상의 Li/Ag 배열을 여러 개 만들어 **가장 낮은 에너지** 를 씀 · pymatgen — [원자료 SFig.20] 상마다 **30 배열** · 펼침 7–9 meV/atom |
| 온도 · 엔트로피 | 0 K · 배열 엔트로피 · 진동 없음 (저자 스스로 단서) |
| 산출 | 형성 에너지 hull (eV/atom) · 격자상수 (`Table S1`) |
| AIMD · MLIP · NEB · 계면 | 없음 |

### 7b. 우리 기준선과 같은 양이 있나

| 항목 | 이 논문 | 우리 | 차이 / 이유 |
|---|---|---|---|
| 이온전도 · Ea (축 A) | LLZTO 펠릿 σ 0.74 mS cm⁻¹ (25 °C · 구입품 · 측정만) | LPSCl 계열 MLIP-MD (상대 차만) | **비교 안 함** — 다른 SE · 측정 대 계산 |
| 산화 안정 (축 B) | 풀셀 1–4.2 V (이온 액체 양극액) | grand-potential 산화 개시 (LPSCl) | **해당 없음** — 이 논문 양극 계면은 SE 와 직접 안 닿음 |
| 기계 (축 C) | 없음 | E · B₀ | 해당 없음 |
| 전자구조 (축 D) | 없음 | gap | 해당 없음 |
| 음극 · Li 금속 (§E) | Li–Ag 벌크 hull (PBEsol) · 계면 계산 0 | SE 환원 산물 화학 (1.717 V 가장자리) · Li \| 재료 W 는 W_ad 보고서 7 절 **제안 단계** (계산 0) | **같은 양 없음** |
| W_ad (점착 트랙) | 계산 0 · 젖음은 문헌 인용 | PBE + D3(BJ) · 고정 기하 W_sep (W_ad 보고서 부록 A · 값은 그 보고서 2 절) | 이 논문 값과 같은 줄에 놓을 숫자가 없다 |

> 🔧 **방법 차이가 결론을 바꿀 수 있는 곳** — 우리가 W_ad 보고서 7 절 3 번 (합금 · 반응 구동력) 으로 Li–Ag 형성 에너지를 낸다면 (PBE 또는 PBE + D3):
> - γ2 · γ1 의 hull 위 거리 (11–15 meV/atom) · Li₉Ag₄ 의 hull 여유 (1.3 meV/atom) 는 **배열 펼침 (7–9 meV/atom) 과 같은 크기** 다 — 범함수 (PBE 대 PBEsol) · 배열 수 · 엔트로피로 '안정 · 준안정' 이 뒤집힐 수 있다. 이 논문과는 **hull 위 상의 목록 (위상) 만** 대조하고 절대값은 대조하지 않는다.
> - 격자상수 오차 (−0.39 ~ −2.42 %) 는 PBEsol 의 0 K 값을 상온 측정과 견준 것이다 — 우리 PBE 는 보통 반대쪽 (팽창) 으로 간다 [추론]. 정합 셀 변형을 정할 때 이 표의 **측정값** 을 기준으로 쓴다.

---

## 8. litdb 이웃과 맞춰 보기 ★ (질문 4)

| 이웃 (slug) | 계 | 그쪽 결론 (그 카드 · [다른 카드]) | 이 논문과 | 같다 / 다르다 / 왜 |
|---|---|---|---|---|
| `metzler2026_sputtered_ag_carbon_interlayers_anode_free` · *ACS Appl. Energy Mater.*, 9, 9817 (2026) | 스퍼터 Ag ≈ 100 nm on 탄소 입힌 Cu · LPSCl 펠릿 | Li 는 **Cu \| C 사이** 에 쌓여 C 를 SE 쪽으로 밀고, Ag 는 충전 중 Li 속에 옅게 흩어졌다가 방전 뒤 C 위에 남는다 | Ag 가 Li 속으로 섞인다 (XPS 20 % · Li₃Ag 입자 · in-situ TEM) · Li 는 Ag 층의 **SE 반대쪽** 에 쌓인다 (operando 윗면 · 코인셀 합금 \| Cu 는 추론) | **같은 방향** — Li 가 Ag 함유 층을 지나 집전체 쪽에 쌓이고 Ag 가 Li 속으로 간다. **다름**: 이 논문은 Ag 가 SE 쪽 (LLZO 위) 에 있고 탄소가 없으며, 박리 뒤 Ag 가 LLZO 위 합금 층 (≈ 300 nm) 으로 남는다 · SE 가 다르다 (LLZO 대 LPSCl) |
| `metzler2025_ag_particle_distribution_carbon_interlayer_anode_free` · *ACS Appl. Mater. Interfaces*, 17, 39089 (2025) | Ag/카본블랙 분무 층 · Ag 두께 방향 분포 · LPSCl | Ag 를 집전체 쪽에 몰면 Li 가 집전체 위 한 층 · 핵생성 과전압은 Ag 위치와 무관 · 첫 CE 72 → 83 % | Ag 를 SE 쪽에 바로 두어도 Li 가 합금을 지나 반대쪽으로 간다 | **보완** — 'Ag 가 Li 통로' 라는 그림과 맞음 · 이 논문은 3 전극 핵생성 과전압을 안 잼 (두 전극 셀 분극만) |
| `kang2026_stress_regulated_li_plating_ag_c_cnf_hybrid_anode` · *Adv. Energy Mater.* (2026, e71816) | Ag–C + CNF 2 층 · LPSCl · operando 하중 셀 | 충전 CNF 층 XRD 에 Li–Ag 합금 · Li 많은 Li–Ag 반사 · ΔP 가 용량에 비례 (몰드 스택 20 MPa) | Li–Ag 상 순서는 이 논문이 더 자세함 (Li₃Ag · γ1 까지) · 압력은 0 (operando) / 미기재 (코인) | **다른 축** — 이 논문은 압력 · 응력을 안 잰다 · 상 목록만 이어 붙일 수 있다 |
| `spencerjolly2023_ag_graphite_interlayer_operando_xrd` · *Joule*, 7, 503 (2023) | Ag–흑연 층 · LPSCl · 2 MPa · 30 µA cm⁻² 상온 | 흑연에 먼저 전기화학 삽입 → LiCₓ 가 Ag 와 **화학** 합금 (LiₓAg → LiAg → Li₉Ag₄ → Li₁₀Ag₃) · 충전 말 Li₁₀Ag₃ + LiC₆ · CC 쪽 Li₁₀Ag₃ + Li 층 · 방전은 역경로 아님 | Ag 막 **직접 전기화학** 리튬화: β → γ3 → γ2 → **Li₃Ag → γ1** · 탈리튬화 γ1 → Li₃Ag → γ2 → γ3 → β | **β → γ3 → γ2 까지 같다.** 이 논문은 그 뒤 **Li₃Ag · γ1 (Li₁₂Ag)** 까지 간다 — 직접 전기화학 리튬화 · Ag 원자당 Li 가 많음 (x 4.8) · 흑연이 Li 를 먼저 가져가지 않음 [추론]. 탈리튬화가 단순 역경로가 아니라는 점은 같은 결 |
| `fuchs2023_cu_llzo_anode_free_li_growth_modes` · *Adv. Energy Mater.*, 13, 2203174 (2023) | Cu \| LLZO 무음극 · operando SEM · 0 MPa | 100 · 400 nm Cu 는 Li 위스커가 뚫는다 · 핵은 Cu–SE 직접 접점 · 전류가 성장 모드 비율을 바꿈 | 200 nm Cu 에서 Li 가 Cu 아래에 기둥으로 쌓여 Cu 를 들어 올린다 · 수염 · 공극 · CE 20 % | **같은 결** — 얇은 Cu 막은 Li 를 못 가둔다 (둘 다 LLZO · 0.1 mA cm⁻² 는 Fuchs 범위 안) · 이 논문은 핵 밀도 · 성장 모드를 세지 않았다 |
| (덧붙임) `liao2025_interfacial_adhesion_li_plating_carbon_interlayer` · *Adv. Mater.*, 37, 2502114 (2025) | 카본블랙 · 하드카본 + PVDF 층 · LPSCl · 180° 박리 | 탄소 \| SE 계면 인성이 ≳ ≈ 10 J m⁻² 면 Li 가 집전체 쪽에 쌓인다 (실측 G_c) | '점착이 낮은 쪽에 쌓인다' 를 **측정 없이** 문헌으로 제안 (p.9) | **같은 방향의 가설** — Liao 는 잰 것 (실용 G_c · 소성 일 포함) 이고 이 논문은 추론이다. 둘 다 W_ad (DFT W_sep) 와 같은 양이 아니다 |

이번 묶음에서 병렬로 도는 같은 주제 편 (파일은 안 읽음 · 서지만): *Energy Environ. Sci.*, 19, 5836 (2026) (2 번 · 가넷 · 용해도로 고른 인터레이어) · *Nat. Energy*, 5, 299 (2020) (9 번 · Ag–C 원조 · 이 논문 ref 22) · *Adv. Energy Mater.*, 14, 2302960 (2024) (11 번 · Ag/C 리튬화 · 탈리튬화 미시 기전).

---

## 9. Figure set ★

| Fig | 내용 | 우리 활용 |
|---|---|---|
| 1a | (봄) 네 셀 전압 대 시간 0–5 h · 석출 끝 2.5 h · 4 V 도달 figure-read ≈ Cu 3.0 · Au 3.85 · Zn 4.45 · Ag 4.65 h · 원자료 CE 19.9 · 53.7 · 78.0 · 85.1 % | CE 순위의 원그림 · 석출 · 박리 시간 비 |
| 1b–e | (봄) operando SEM 연속 (축척 50 µm) + FIB 단면 (5 µm) + EoLP 모식도 — Cu 기둥 · Au 볼업 · Ag 덩어리 · Zn 수염 | **Li 석출 자리 (층 위 · 아래) 의 측정 근거** — W_ad 보고서 8-3 · 7-1 Cu 행 |
| 2a | (봄) XPS 셀 전압 0–20 h · Au 박리 후반 톱니 · 원자료는 Ag 8 · Zn 10 사이클 · Au 22.2 h 고장 | XPS 셀 CE (Zn ≥ Ag) — 순위가 셀마다 바뀐다는 근거 |
| 2b–d | (봄) Li 1s + Au 4f · Ag 3d · Zn 2p3 · 조성 대 시간 — Ag EoLP Li ≈ 80 % · Ag ≈ 20 % 일정 · Zn 94 → 99.5 % · Au ≈ 1:1 | Li 금속 쪽 면이 '순수 Li' 가 아닐 수 있다 (Ag 섞임) — Li \| X 계면 모형의 Li 쪽 조성 |
| 3a | (봄) Ag 셀 전압 대 x in LiₓAg (0 → 4.8 → 0.72) · 상태 I–V · ⚠ 원자료 = operando SEM 셀 · III 은 x ≈ 3.85 | x 의 뜻 (흘린 전하 ÷ Ag) |
| 3b–d | (봄) 상태별 윗면 SEM (3 µm) · CP 단면 두께 200 → 440 → 850 → 1000 → 1000 → 1000 → 900 → 300 nm · STEM-EELS (범례 색 ≠ 캡션) | **합금 \| LLZO 계면 유지 · 부피 팽창 × 5** · 박리 중 부푼 채 (질량 수지) |
| 3e | (봄) 모식도 — 팽창 · 덩어리 · 합쳐짐 · 감소 | 보고서 그림 설명용 (그대로 옮기지 않음) |
| 4a | (봄) Ag 반셀 0.25 mAh cm⁻² · 962 사이클 · CE ≈ 99 % · 원자료 600 사이클까지 · 중앙값 99.59 % | 수명 주장 · 원자료 범위 한계 |
| 4b | (봄) Ag 풀셀 0.1–1.0 mA cm⁻² 곡선 · ⚠ 가로축 = 용량 · 1.0 충전 단락 | 고장 조건 정정의 근거 |
| 4c | (봄) Ag 풀셀 용량 3.03 → ≈ 2.0 mAh cm⁻² · CE 97.5–99.6 % · 0.9 까지 | 풀셀은 Li 금속이 지배하는 영역 (§5c) |
| 5a | (봄) operando XRD 적층 6 장 (β · γ3 · γ2 · Li₃Ag · γ1 표지) + 3 사이클 영상 · ⚠ 위 적층 시간축 ½ 로 보임 | Li–Ag 상 지정 위치 |
| 5b | (봄) 36–42° · 5 min · 한 사이클 봉우리 이동 | 상 순서의 직접 그림 |
