Repository: yonghoon7153-source/Yonghoon-DEM-DFT

# 📚 LITDB — 문헌 단일 시스템 (**SE·DFT 축 + DEM·MPM 축, 두 트랙**)

> **앞으로 논문은 여기서만 본다.** 여러 곳(db/literature, kb/papers, db/properties, Excel)에 흩어진 문헌을 한 곳에서 생각·참고·비교하기 위한 통합 MD 시스템.

## 왜 트랙이 둘인가
`INDEX.md` 는 argyrodite 전해질 축이라 접촉역학·MPM·건식전극 digest 가 들어갈 자리가
없다. 그래서 한때 64편이 **어느 인덱스에도 없었다**(open_items #7). 축을 나눠 그 구멍을
닫았고, 한 분모로 세면 “159편 중 98편 미언급” 같은 **가짜 미결**이 나온다
(`comparison_vs_ours.md:8`). 분리는 실측 근거가 있는 결정이다 — 합치지 말 것.

⚠ 이 표의 **편수는 적지 않는다.** 손으로 쓴 수는 반드시 낡는다(README 자신이 세 번 틀렸다).
현재값은 `python3 tools/litdb/build_index.py --check` 로 본다.

File: litdb/papers/kogutetsion2002_ep_sphere_rigid_flat.md
# 변형 탄소성 구 ↔ 강체 평판 접촉의 탄소성 FEM 해석 (KE 모델) — Kogut & Etsion (J. Appl. Mech. 2002)

> slug `kogutetsion2002_ep_sphere_rigid_flat` · DOI `10.1115/1.1490373` · type `FEM (continuum, single-contact)` · PDF `KogutEtsion_2002_JAM_ElastoPlasticContact_SphereRigidFlat.pdf` · digested `2026-06-26` · status ✅
>
> ★ WISHLIST Tier-0 #8 (탄소성 접촉역학 정전, KE 모델). **유료라 못 구하는 CEB 1987(Chang–Etsion–Bogy)의 접근 가능한 FEM 후속** — CEB의 "임의 가정"(평균압 일정·소성영역 임의진화)을 ANSYS FEM으로 대체. 구–평판(sphere-FLAT) 단접촉. **Mesarović–Fleck 2000**(`papers/mesarovicfleck2000_*`, 구–구 dissimilar)·**Storåkers 1997**(`papers/storakers1997_*`, similarity)·Jackson–Green 2005의 자매 정전. **경로 A 항복캡 DEM**(`elasto_plastic_feasibility.md`)이 그대로 이식할 P(ω)/A(ω)/p_m(ω) 표적 곡선 + ω/ω_c≈110 완전소성 onset(p_m→H) 기준.

---

## 1. 한 줄 요약
변형 가능한 **탄소성 구**를 **강체 평판**으로 누르는 무마찰 단접촉을 ANSYS 축대칭 FEM으로 풀어, 항복개시(ω_c, P_c, A_c)부터 ω/ω_c≈110의 완전소성 진입까지 **무차원 접촉하중 P/P_c·접촉면적 A/A_c·평균압 p/Y**를 두 구간(1≤ω/ω_c≤6, 6≤ω/ω_c≤110)의 **멱법칙으로 curve-fit**(그 유명한 "KE fits")하고, 평균압이 **첫 항복 p≈1.0Y → 완전소성 경도 H≈2.8Y(Tabor)** 로 진화하며 ω/ω_c≈110에서 p_m=H(상수)가 되는 것을 보인, **구–평판 탄소성 접촉의 정전(canonical) FEM 기준**. CEB(1987)가 가정한 "평균압 = 일정"이 **틀렸음**(평균압은 H로 *상승*)을 FEM으로 입증.

## 2. 메타
| 저자 | 저널/년 | DOI | 소재 (SE/CAM) | 연구유형 |
|---|---|---|---|---|
| **L. Kogut**, **I. Etsion** (Technion, Dept. Mech. Eng., Haifa 32000, Israel; Etsion=Fellow ASME) | **J. Appl. Mech. (Trans. ASME) 69(5) 657–662 (2002)**, received 2001-08-06, rev. 2001-12-14 | 10.1115/1.1490373 | **소재 무관** — 일반 탄소성 고체(탄성-완전소성 von Mises). 동기 = 거친면 접촉(GW 토대) 통계의 단일 asperity 탄소성 거동 | FEM 단접촉 (ANSYS 5.7), 무차원 경험식 fit |

> 기여 = Applied Mechanics Division. 핵심 인용 정전: GW(Greenwood–Williamson 1966 [5]), CEB(Chang–Etsion–Bogy 1987 [8]), Tabor 1951 [18], Johnson 1985 [24], **Mesarović–Fleck 2000 [17]**(반공간 압입 비교), Zhao et al. 2000 [11], Kucharski et al. 1994 [12]. **이 논문이 곧 우리 WISHLIST가 "CEB의 free FEM 후속"으로 지목한 KE 모델.**

## 3. 핵심 물성 (수치)
> **무차원** 연구라 LPSCl 절대값 없음. "물성" = 항복개시 임계값·영역 천이점·멱법칙 fit 계수·완전소성 endpoint. (digitized = Fig에서 읽음, 추세만; 나머지 stated.)

| 양 | 값 | 조건 (영역) | stated/digitized | 비고 |
|---|---|---|---|---|
| 경도 H | **H = 2.8·Y** | 재료 경도-항복강도 관계 (Bhushan ref18 = Tabor) | stated (eq1 내) | **Tabor H≈3σ_y의 본문 채택값** |
| 경도계수 K | **K = 0.454 + 0.41·ν** | Poisson비 의존 (Chang–Etsion–Bogy 1988 ref19) | stated | ν=0.3 → K=0.577 |
| 임계 overlap (항복개시) | **ω_c = (πKH/2E)²·R** | 탄성→탄소성 천이 (yielding inception) | stated (eq1) | E=Hertz 모듈러스 1/E=(1−ν₁²)/E₁+(1−ν₂²)/E₂ |
| 임계 하중 P_c | **P_c = (4/3)·E·R^{1/2}·ω_c^{3/2}** | Hertz at ω=ω_c | stated (eq2 at ω_c) | |
| 임계 면적 A_c | **A_c = π·R·ω_c** | Hertz at ω=ω_c | stated (eq3 at ω_c) | |
| 임계 평균압 p_c | **p_c = (2/3)·K·H = (2/3)·K·2.8Y** | at ω=ω_c (항복개시 평균압) | stated (eq4 at ω_c) | ν=0.3 → p_c/Y=1.08 |
| **첫 항복 평균압** | **p/Y ≈ 1.0** (eq5 fit 1.19 at ω/ω_c=1) | yield inception | stated | p_c/Y=1.08 (이론) vs 1.19 (fit) |
| **완전소성 평균압 cap** | **p/Y → 2.8 = H/Y** | 완전소성 plateau (ω/ω_c=110) | stated Fig7 (eq6 at 110 → 2.79) | **= Tabor H≈3σ_y. Stage-E·H-cap 직접 근거** |
| 면적 endpoint | **A/A_c ≈ 205** | ω/ω_c=110 (완전소성 진입, 변형구) | stated | cf 강체구-반공간 압입 113.2 (Francis) |
| 하중 endpoint | **P/P_c ≈ 534** | ω/ω_c=110 (변형구) | stated (eq8 at 110 → 530) | cf 반공간 압입 360 (Johnson) |
| ω/ω_c 천이점 | **1**(첫 항복, 표면하) / **6**(소성영역 표면도달, r/a≈2.7) / **68**(탄성코어 소멸) / **110**(완전소성 진입) | 영역 경계 | stated | 6에서 p_m 기울기 불연속(Fig7) |
| 검증범위 (정규화 정당성) | **100 < E/Y < 1000, ν=0.3, 0.1mm<R<10mm** | FEM normalization 독립성 시험 | stated | 정규화 후 재료·반경 무관 |
| FEM mesh / 정확도 | 225 8절점 요소·714 절점; Hertz 대비 <2.8%; 면적·하중 fit >97% | — | stated | Zone I(0.1R, 87% 절점, dx=0.03a_c) + Zone II |
| E_SE / σ_y / ν | **무차원** (E/Y, ν=0.3 고정; 강경화 0.1E까지 시험 = 차이<20%) | — | stated | LPSCl 대입은 §7 |
| coverage / 접촉면적% | A/A_c (정규화), 그리고 ω/ω_c=110서 Abbott–Firestone 기하절단 대비 7% 차 | 단접촉 | stated | 우리 "접촉면적" 단접촉판 |
| coordination Z / PSD / Heckel | n/a (단접촉 — 패킹·다체 없음) | — | — | frame[5] 역학-접촉 절반 |

### ★★ KE 멱법칙 fit (이 논문의 핵심 deliverable — `docs/data/kogut_etsion2002_ep_contact_fits.csv`)
**모두 항복개시값으로 정규화**(P/P_c, A/A_c, p/Y). 두 영역 멱법칙. ν=0.3, 100<E/Y<1000서 **재료·반경 무관**.

**탄성 (Hertz) ω/ω_c ≤ 1:**
- P/P_c = (ω/ω_c)^{3/2}  (eq2)
- A/A_c = (ω/ω_c)^1     (eq3)
- p/p_c = (ω/ω_c)^{1/2}  (eq4)

**탄소성 1단 (1 ≤ ω/ω_c ≤ 6):**
- **(P/P_c)₁ = 1.03·(ω/ω_c)^{1.425}**  (eq7)
- **(A/A_c)₁ = 0.93·(ω/ω_c)^{1.136}**  (eq7)
- **(p/Y)₁ = 1.19·(ω/ω_c)^{0.289}**    (eq5)

**탄소성 2단 (6 ≤ ω/ω_c ≤ 110):**
- **(P/P_c)₂ = 1.40·(ω/ω_c)^{1.263}**  (eq8)
- **(A/A_c)₂ = 0.94·(ω/ω_c)^{1.146}**  (eq8)
- **(p/Y)₂ = 1.61·(ω/ω_c)^{0.117}**    (eq6)

> 자체검증(우리 계산): ω/ω_c=6서 두 단이 매끈히 이음(P/P_c 13.2 vs 13.5, A/A_c 7.1 vs 7.3, p/Y 2.00 vs 1.99). ω/ω_c=110서 eq6→**p/Y=2.79**(≈H/Y=2.8, Tabor), eq8→**A/A_c=205·P/P_c=530**(본문 stated 205/534와 일치) ✓. → fit이 영역 경계·완전소성 endpoint에서 **내부 정합**.

## 4. 시뮬레이션 방법 ★
- **code / version**: **ANSYS 5.7** (상용 FEM). 정적·소변형(small-deformation) 해석 — 의도적으로 large-deformation 대신 선택(기존 모델과 비교 위해; large-def과 결과 비교로 정당화). (DEM·MPM 아님 — 순수 연속체 단접촉 FEM.)
- **구성식 (탄성-완전소성 von Mises)**: 반구를 **탄성-완전소성**(elastic-perfectly-plastic, 인장=압축 동일거동)으로 모델. **von Mises 항복기준**으로 국소 탄성→소성 천이 감지(Bhushan ref3가 실험과 잘 맞아 채택). 강경화는 별도 시험: 접선모듈러스 0.1E(매우 큰 경화)서도 완전소성 대비 차<20%, ω/ω_c≤20서 <4.5%, 실제 재료(접선<0.05E)서는 차 훨씬 작음 → **탄성-완전소성으로 충분히 일반적**.
- **재료 파라미터**: 무차원. **E/Y만 지배**(100<E/Y<1000 시험), ν=0.3. H=2.8Y, K=0.454+0.41ν.
- **bond/binder 모델**: 없음 (단접촉).
- **MPM/continuum**: 본 논문이 곧 continuum FEM. readout = 무차원 평균압 p/Y, 접촉하중 P/P_c, 접촉면적 A/A_c, 모두 **간섭(overlap) ω/ω_c의 함수**. servo/hold 개념 없음(변위(간섭) 제어 압입).
- **전달 솔버**: 없음 (역학 전용; frame[5] = 역학 절반).
- **입자 처리** ★ (DEM판 "무질서 처리"의 연속체 대척점): **구 자체를 진짜 형상소성으로 변형**시킴 — 변형 가능한 반구의 절점이 강체 평판에 차례로 닿으며 접촉반경↑, 소성영역이 구 내부에 **점진 발달**(Fig3·4: 표면하서 시작→ω/ω_c=6서 표면 도달→코어 수축→68서 코어 소멸). 즉 **(3) SHAPE 소성** 층위(우리 MPM과 같은 부류)이지 DEM의 δ-overlap 프록시가 **아니다**. 단 — **단일 접촉**만(패킹·다체 X). **구–평판**(강체 평판 = ½-공간 한계가 아니라 *변형구가 다 변형*: Mesarović–Fleck [17] 대비 반공간 압입과 거동이 *다름* — §7.6).
  - mono "PSD" 아님(단일 반경 R, 정규화로 흡수). 강체 평판은 line으로 모델. axisymmetric ¼-원(대칭).
- **도메인/RVE / mesh / seeds / 압력범위**:
  - 축대칭 ¼-원 mesh(Fig 2 "Model description"): **225개 8절점 사각요소·714 절점**. 두 zone:
    - **Zone I** = 구 tip 0.1R 이내, 절점 87% 집중, **dx≈0.03·a_c**(a_c=(R·ω_c)^{1/2}) — 고응력경사·접촉반경 정밀.
    - **Zone II** = 0.1R 밖, 점진 coarse. 평판 위 target element + 구 표면 contact element.
  - **검증 2단**: (i) 탄성역(ω<ω_c) Hertz 해석해 대비 차<2.8%(하중·면적반경·응력분포). (ii) 탄소성역(1<ω/ω_c<110) mesh 2944절점 증강 대비 — 하중·면적 차 1%·3%.
  - 압밀 정의역: **ω/ω_c = 0–110** (탄성→완전소성 진입 전 영역).
- **특이사항/튜닝**: 경계조건 = 대칭축 절점 반경방향 고정·바닥 절점 축방향 고정(대칭). 정규화(yield-inception 기준)로 **특정 재료·반경 입력 불필요** → 모든 (E/Y, R) 결과가 한 무차원 곡선. CEB[8]의 결함(평균압 일정 가정·임계간섭서 소성영역 임의진화)을 정조준해 FEM으로 대체.

## 5. Figure set ★
| Fig | 내용 (무엇을 보여주나) | 우리가 참고할 점 |
|---|---|---|
| **1** | 변형구가 강체 평판에 눌림 — 간섭 ω, 접촉반경 a, 하중 P 정의 | 우리 SE↔(강체)AM 접촉 overlap–접촉반경 관계의 단접촉 정의. **AM을 강체로 보는 우리 MPM scaffold의 단접촉 그림** |
| **2** | FEM 모델: ¼ 반구, Zone I(0.1R, 미세)·Zone II, 강체 평판 line | 메시 해상도·zone 분할(우리 MPM grid 수렴 논의와 평행) |
| **3** | ★ 소성영역 진화 (12≤ω/ω_c≤110): z/a_c·r/a_c 등고선. 110서 깊이 ~32a_c·표면 ~18a_c 침투 | 소성이 **표면 아래서 발달** = 강체구 δ-overlap이 못 보는 내부 소성장 |
| **4** | 소성영역 진화 초기 (1≤ω/ω_c≤11): 탄성코어 locked, ω/ω_c=6서 표면 첫 도달(r≈2.7a_c) | 항복개시~표면도달 = **6이 1단↔2단 경계**인 이유 |
| **5** | 내부 탄소성 경계 r/a_c (6≤ω/ω_c≤68)의 수축: 코어가 30 이후 급수축 | 탄성코어 소멸(68) 추적 |
| **6** | 구 표면 내·외 탄소성 경계 r/a (6≤ω/ω_c≤110): 외경계 6.2서 접촉변 도달, 68서 소멸 | 표면 소성 3분할(내탄성코어/환형소성/외탄성) |
| **7** | ★★ **평균압 p/Y vs ω/ω_c** (FEM vs **CEB[8]** vs Zhao[11]). FEM: 6서 기울기 불연속, 110서 **p/Y→2.8**(=H). CEB=일정(평평선, **틀림**) | **핵심도** — CEB 평균압-일정 가정 반증, p_m→H의 표적 곡선. **Stage-E H-cap이 언제 성립하는지** |
| **8** | ★ **접촉면적 A/A_c vs ω/ω_c** (FEM vs CEB vs Zhao). CEB 최대 56%(ω/ω_c=4)과대, 110서 7%로 수렴. Abbott–Firestone 절단은 110서 7% 과대=꽤 좋음 | **A/A_c=0.93–0.94·(ω/ω_c)^{1.1~1.14} fit** — 항복캡 DEM 접촉면적 표적 |
| **9** | ★ **접촉하중 P/P_c vs ω/ω_c** (FEM vs CEB vs Zhao). CEB 62%(ω/ω_c=2)과대→38%(110)과소. Zhao 21%(7)과소→30%(52)과대 | **P/P_c=1.03–1.40·(ω/ω_c)^{1.26~1.43} fit** — 항복캡 DEM 하중 표적 |

## 6. Post-processing ★
- **무엇**: (i) 무차원화 = 항복개시값으로 정규화 **P/P_c, A/A_c, p/Y** (p_c=(2/3)KH, A_c=πRω_c, P_c=(4/3)E√R ω_c^{3/2}); (ii) **두 영역 멱법칙 curve-fit**(1–6, 6–110) — FEM 점에 최소제곱(>97% 정확도); (iii) 영역 경계 추출(소성 표면도달 6·코어소멸 68·완전소성 110) = p_m 기울기 불연속점; (iv) 완전소성 endpoint(p/Y=2.8, A/A_c=205, P/P_c=534) vs 반공간 압입(113.2/360) 대조; (v) Abbott–Firestone 기하절단 면적과 비교(완전소성서 7% 차 = 합리적 근사 확인).
- **도구**: ANSYS 5.7(FEM) + 자체 curve-fit. 비교대상 = CEB[8], Zhao[11], Kucharski[12], Mesarović–Fleck[17], Tabor[18], Johnson[24], Francis[25].
- **수치화·플롯·기록**: CEB·Zhao 모델선을 모든 그림(7·8·9)에 깔고 FEM과 편차 정량(% over/under) → 기존 모델 결함 진단. 멱법칙 6 식(eq5–8)이 paper의 핵심 산출물 = 후속 DEM/통계접촉모델이 그대로 인용.

---

## 핵심 물리: 3영역 + 평균압 진화 (이 논문의 뼈대)

**평균 접촉압 p_m = P/A 이 간섭(overlap) ω/ω_c 증가에 따라 진화한다** (Fig7):

1. **탄성 (Hertz)** — ω/ω_c ≤ 1. p_m이 Hertz대로 `∝(ω/ω_c)^{1/2}` 상승, 아직 항복 전. **재료(Y)에 무관, E만.**
2. **첫 항복** — ω/ω_c = 1서 시작. 소성이 구 **표면 아래**(최대 von Mises 위치, Hertz)서 발생. 이때 평균압 p_c=(2/3)KH≈1.08Y (fit 1.19Y).
3. **탄소성 1단** — 1 ≤ ω/ω_c ≤ 6. 소성영역이 표면 아래서 발달, 접촉면 전체 탄성. p_m **상승**(eq5). ω/ω_c=6서 소성이 **표면 첫 도달**(r≈2.7a_c).
4. **탄소성 2단** — 6 ≤ ω/ω_c ≤ 68(면적)/110(압력). 접촉면이 3분할: 내부 탄성코어 + 환형 소성 + 외부 탄성. 외경계 6.2서 접촉변 도달, **68서 탄성코어 완전소멸**(전 접촉면 소성). p_m 계속 상승(eq6, 더 완만 — 지수 0.117).
5. **완전소성 진입** — **ω/ω_c = 110**. p_m이 **상수 = 경도 H = 2.8Y**(Tabor)에 도달, 더 안 오름. A/A_c≈205, P/P_c≈534. 이후 (본문 밖) p_m=H 일정·접촉면적은 Abbott–Firestone 기하절단(부피보존 무시)으로 근사.

**왜 ω/ω_c=6에서 기울기 불연속(Fig7)**: 탄성역서 탄소성-접촉-면적으로의 천이 = 팽창하는 소성영역이 구 표면에 닿는 순간 접촉면 거동이 바뀜(전탄성 접촉면 → 환형 탄소성 접촉면). 단축 응력-변형의 탄성한계(yielding inception)와 유사. → **두 영역 멱법칙으로 나누는 물리적 근거**.

**CEB(1987) 결함의 FEM 반증(이 논문의 동기)**: CEB는 항복개시 즉시 (i) 평균압 = 최대 Hertz압 = **일정**, (ii) 임계간섭서 전체 구 tip 부피보존 소성 가정. FEM은 — (i) 평균압은 **일정이 아니라 1단~2단 H로 상승**(Fig7 CEB 평평선이 틀림), (ii) 소성은 **점진 발달**(Fig3, ω/ω_c=1서 즉시 전소성 아님). CEB는 ω/ω_c≈1서 *이미* 전소성 가정 = 작은 간섭서 면적 56%·하중 62% 과대(Fig8·9). Zhao[11]도 ω/ω_c=54서 완전소성 가정 = 면적 20% 과대. → **KE fit이 둘을 모두 교정한 FEM 기준**.

**구–평판 vs 강체구-반공간 압입 (§ 본문 끝)**: 같은 완전소성서 — *변형구가 강체평판에 눌림*(이 논문): A/A_c=205, P/P_c=534 (ω/ω_c=110). *강체구가 반공간 압입*(Francis[25]/Johnson[24]): A/A_c=113.2, P/P_c=360. **반공간이 더 쉽게 항복** — 압입은 변형재가 강체압입자+탄성벌크에 갇혀 구속↑인 반면, 변형구는 자유롭게 반경팽창. **두 문제는 다른 거동** = Mesarović–Fleck [17]이 지적한 그 비대칭(우리 §7.6).

---

## 7. 우리 DEM+MPM 대비  →  `our_dem_baseline.md`
> ★ 본 논문은 **구–평판 단접촉 탄소성 FEM의 정전**이다. 우리의 *per-contact 구성식 기준*으로 쓰되, 패킹/전달 도구로는 쓰지 않는다(frame[5] 역학-접촉 절반). **유료 CEB의 접근 가능한 FEM 대체** + **Mesarović–Fleck(구–구)·Storåkers(similarity)의 구–평판 자매**.

### 7.1 비교표
| 항목 | 이 논문 | 우리 | 차이 / 이유 (rigid·plastic / single-contact·packing) |
|---|---|---|---|
| **소성 층위** | **(3) SHAPE 소성** — 구 자체를 FEM이 변형(소성영역 내부 발달) | DEM = (1) 거의 없음(hooke/hysteresis≈선형 Hertz) + (2) Stage-E(Tabor) 사후 / MPM = (3) J2 SHAPE | **KE = 우리 MPM과 같은 SHAPE 부류**지만 *구–평판 단접촉 엄밀해*. 우리 DEM 접촉법칙엔 이 항복-소성이 **없다**(경로 A로 메울 대상) |
| **접촉 기하** | **구–평판**(강체 평판) | AM–SE 접촉. 우리 MPM scaffold = **강체 AM + 소성 SE** | KE 강체평판 ↔ 우리 scaffold 강체AM. 단 KE는 평판(무한반경), 우리 AM은 유한반경 구 → R_eff 결합 필요(Mesarović–Fleck 구–구가 더 직접) |
| **항복개시** | p ≈ **1.0–1.08·Y** (eq5 fit 1.19), **ω_c=(πKH/2E)²R** 명시 | DEM 항복캡 없음 / MPM σ_y=0.15(2D)·0.30(3D) | KE는 **임계 overlap ω_c를 닫힌형으로** 줌 → 경로 A 항복캡의 *발동점* 공식. MPM은 J2로 이미 구현 |
| **완전소성 cap** | p_m → **H = 2.8·Y** (Tabor), **ω/ω_c=110서** | Stage-E·H-cap이 **H=3σ_y 가정**(So 2021 F_th=2/3·H·A_con) | **우리 Stage-E·H-cap 가정의 엄밀 정당화** — 단, *ω/ω_c≳110 완전소성에서만* 유효(§7.3) |
| **평균압 진화** | **명시적 곡선** p/Y=1.19·x^{0.289}(1–6)→1.61·x^{0.117}(6–110)→2.8(110) | DEM 없음(선형) / MPM J2가 암묵 구현 | **KE가 So 2021 항복캡의 평균압 표적** — CEB의 "일정" 가정 반증 |
| **접촉면적·하중 법칙** | **닫힌형 멱법칙** A/A_c·P/P_c (eq7·8) | Stage-E(Tabor+volume) 경험 보정 / Storåkers c(m)²(M&B) | KE eq7·8 = 항복캡 DEM 접촉면적·하중의 *FEM 검증 곡선*. Storåkers와 A/B 가능 |
| **모듈러스 처리** | **real E 사용**(무차원 E/Y), 연화 안 함 | DEM E_eff=1.35(18× 연화) / MPM real-bulk(ν=0.49) | KE는 *형상소성을 직접 풀어* 연화 불필요 — 우리 DEM 연화가 "항복법칙 부재 보상"임을 방증(So 2021 논리) |
| **전달** | 없음 (역학 전용) | σ_ionic+σ_e+σ_thermal 삼중항 | **frame[5] 분업** — 이 논문은 역학 절반의 *접촉 구성식*만 |
| **패킹/다체** | **없음**(단일 구–평판) | DEM 132케이스 실패킹 + Furnas dip | KE는 패킹 도구 아님 — Mesarović–Fleck B2(독립접촉 D<0.82)조차 없음, **순수 단접촉** |
| **차원** | 축대칭 2D (단접촉, 정규화로 R 흡수) | DEM/MPM 2D·3D 패킹 | 단접촉이라 2D/3D 절대스케일 이슈 없음 |
| **검증** | Hertz 해석해 + mesh 수렴 + CEB/Zhao 비교 | solver=ground truth + Minnmann/Bazzoun 앵커 | 상호보완 — KE는 *접촉 구성식* 검증, 우리는 *패킹·전달* 검증 |

### 7.2 ★★ 경로 A (항복캡 접촉법칙)의 ready-made 표적 곡선 — KE가 CEB를 대체
`elasto_plastic_feasibility.md` **경로 A** = real E + 항복캡으로 18× 연화 제거. 그 캡 모양의 **즉시 이식 가능한 FEM 정답**이 KE다 (CEB는 유료라 못 보지만 KE가 그 FEM 후속 — WISHLIST line 102 확인):
- **발동점**: 항복개시 임계 overlap **ω_c = (πKH/2E)²·R** (eq1) — LIGGGHTS 접촉이 ω<ω_c면 Hertz, ω>ω_c면 KE 멱법칙으로 전환. *닫힌형이라 코드 한 줄*.
- **하중·면적·평균압 cap**:
  - ω/ω_c<1: P=Hertz `(4/3)E√R ω^{3/2}`, A=`πRω`, p_m=Hertz.
  - 1<ω/ω_c<6: **P/P_c=1.03·x^{1.425}, A/A_c=0.93·x^{1.136}, p/Y=1.19·x^{0.289}**.
  - 6<ω/ω_c<110: **P/P_c=1.40·x^{1.263}, A/A_c=0.94·x^{1.146}, p/Y=1.61·x^{0.117}**.
  - ω/ω_c≳110: **p_m=H=2.8Y 일정**, 면적은 기하절단(Abbott–Firestone) — So 2021의 F_th=2/3·H·A_con이 *바로 이 plateau*.
- **즉 So 2021 H-cap = KE 곡선의 ω/ω_c≳110 점근**. KE는 그 plateau가 *언제* 성립하는지(ω/ω_c=110)와 *그 전(탄소성 상승)·전전(Hertz)* 거동을 **닫힌형으로** 다 준다. Thornton(1997)/Thornton–Ning(1998)의 p_y·잔류겹침 LAW(Tier-0 #5/#14)가 그 단순화·이력판이고, **KE/Mesarović–Fleck이 그것의 FEM 검증 기준**.

### 7.3 ★★ Stage-E(Tabor+volume) 가정 점검 — 우리 300 MPa 접촉은 완전소성인가?
우리 Stage-E 소성 접촉면적은 **평균압 = H(완전소성)** 를 가정한다. KE는 *그게 언제 맞는지* 명확한 단일 기준(ω/ω_c≳110)을 준다. LPSCl 숫자로 직접 체크:
- KE의 판정량은 압력이 아니라 **간섭비 ω/ω_c**다. ω_c = (πKH/2E)²·R, **H=2.8Y, K=0.577(ν=0.3)** → ω_c/R = (π·0.577·2.8·Y/(2E))² = (2.54·Y/E)² = **6.43·(Y/E)²**.
- LPSCl: **σ_y(=Y) ≈ 0.05–0.30 GPa**, real **E_SE ≈ 24 GPa**(scaffold처럼 AM 강체면 E≈E_SE/(1−ν²)≈28). Y/E ≈ 0.0018–0.011 → **ω_c/R ≈ 6.43·(0.0018–0.011)² ≈ 2.1e-5 ~ 7.8e-4**.
- 완전소성(p_m=H) 조건 **ω ≥ 110·ω_c** → **ω/R ≥ 110·ω_c/R ≈ 0.0023 ~ 0.086**. 즉 overlap이 반경의 **0.23%(무른 Y=0.05)~8.6%(단단한 Y=0.30)** 이상이어야 H에 닿는다.
- 우리 ε_sphere 규약 압밀서 ⟨δ⟩ ≈ 직경의 ~7–11%(= 반경의 ~14–22%)였음(CLAUDE.md, pure-SE Cronau 11–12%). ⇒ **무른 끝(Y=0.05–0.15)에선 ω/R≈0.002–0.02 임계를 우리 overlap이 훨씬 초과 → 완전소성(H)·Stage-E H-cap 정당**. **단단한 끝(Y=0.30)에선 임계 ω/R≈0.086, 우리 overlap(~0.14–0.22R)이 여전히 초과**하나 마진이 줄어 일부 작은-overlap 접촉은 **아직 탄소성(p_m<H)** 가능.
- ⇒ **판정(Mesarović–Fleck §7.3과 일치, 더 단순한 단일 기준)**: LPSCl이 무른 끝이면 Stage-E H-cap 가정이 *정당*. 단단한 끝(Y=0.30)·작은 접촉에선 **부분소성(p_m<H)** → Stage-E가 접촉면적을 **과대평가** 가능. 정밀화 시 **KE eq6 (p/Y)₂=1.61·(ω/ω_c)^{0.117}** 로 *부분소성 평균압*을 직접 보간해 H 대신 대입 가능(향후 과제).
  ⚠ 위 ω/R 추정은 **자릿수 정도의 거친 산정**(E 결합·Y 범위 폭 0.05–0.30). 정밀값은 우리 실접촉 ω/R 분포를 뽑아 ω_c와 비교해야 함.

### 7.4 ★ KE(구–평판) vs Mesarović–Fleck(구–구) vs Storåkers(similarity) — 3 정전 교차검증
세 정전이 **독립적으로 같은 완전소성 cap·면적인자**에 수렴 — frame[4] 정신(서로 cross-fit 아닌 독립 일치):
| 축 | **KE 2002** (구–평판 FEM) | **Mesarović–Fleck 2000** (구–구 dissimilar FEM) | **Storåkers 1997** (similarity 해석) |
|---|---|---|---|
| 방법 | ANSYS 축대칭, 탄성-완전소성 | ABAQUS, J2 멱법칙 경화(m=3,5,∞) | 자기상사 비탄성 접촉 |
| 완전소성 p_m cap | **H = 2.8Y**(Tabor) | p_m ≈ 2.8–3.0σ_y | H ≈ 2.8σ₀ (Tabor α=2.8) |
| 면적인자 (pile-up) | A/A_c=0.94·(ω/ω_c)^{1.146} (기하 vs Abbott 7%차) | a²/2hR₀ → **1.4** | c²≈1.43 |
| 완전소성 발동 | **ω/ω_c = 110** (단일 기준) | aE*/R₀σ₀ ≳ 50(m=∞) | (해석적 점근) |
| 기하 | sphere–FLAT (강체평판) | sphere–sphere (이질) | 일반 압입 |
- **셋 다 H≈2.8–3σ_y·면적인자~1.4에서 일치** → 우리 H-cap·pile-up 가정이 *세 정전*에서 동시 지지(매우 강한 paper 문장). KE의 추가 가치 = **완전소성 발동을 단일 무차원수 ω/ω_c=110로** 못박고, **전 영역을 닫힌 멱법칙**으로(Storåkers는 점근, Mesarović–Fleck은 2 무차원군) → **구현이 가장 쉬움**.

### 7.5 ★ 구–평판이 우리에게 맞는 한계 — Mesarović–Fleck(구–구)이 더 직접
- KE 강체평판 = "변형구가 무한반경 강체에 눌림". 우리 AM–SE는 **유한반경 강체AM ↔ 소성SE**(구–구). 결합반경 1/R₀=1/R_AM+1/R_SE로 KE를 쓸 수 있으나, AM≫SE면 R₀≈R_SE라 거의 평판 한계 → **작은 SE가 큰 AM에 눌리는 극한 = KE가 잘 근사**. AM·SE 비슷한 크기면 Mesarović–Fleck 구–구가 더 정확.
- KE는 **dissimilar 비대칭(무른 쪽 변형 집중)을 직접 안 다룸**(강체평판 = E비 ∞ 자명) → 이질접촉의 *변형 배분*은 Mesarović–Fleck Fig6이 더 풍부. KE의 강점은 **단일 변형체의 평균압-overlap 전곡선**.

### 7.6 frame 정합성 점검
- **frame[5]**: 단접촉 연속체 역학 — **per-contact 구성식 기준**으로만 사용. 패킹·전달 도구 아님. ✓
- **frame[4]**: DEM도 MPM도 아닌 *제3의 엄밀 기준*(FEM). 둘 다 이 기준에 대볼 수 있음(우리 MPM J2가 KE 항복개시 ω_c·H-plateau 2.8Y·면적 멱법칙을 단접촉서 재현하는지 = 독립 검증). DEM↔MPM cross-fit 아님. ✓
- **MPM cap dead-end과 모순?** **아님**. 우리가 죽인 건 *연속체 볼륨 cap*(입자 부피수축). KE는 *형상소성*(부피보존, 등체적 흐름) — MPM champion J2와 같은 메커니즘. KE H-plateau는 우리 MPM이 *맞아야 할* 단접촉 표적이지, 버린 볼륨 cap이 아니다. ✓

## 8. 적용 인사이트 (내 연구에 어떻게)
- ① **★ CEB 대체 + 경로 A 표적곡선 확보(닫힌형)**: 유료 CEB 대신 KE eq1·5–8을 LIGGGHTS 항복캡 접촉의 *발동점(ω_c)·평균압·면적·하중 cap*으로 직접 이식. real E_SE=24 + ω_c=(πKH/2E)²R 발동 + 2영역 멱법칙 + ω/ω_c≳110 H-cap → 18× 연화 대체 시험(So 2021 선례)서 **이 곡선과 대조**. (Mesarović–Fleck은 검증 기준, KE는 *구현식*.)
- ② **Stage-E H-cap 정량 점검(§7.3, 단일 기준)**: 우리 실접촉 ω/R 분포를 뽑아 **ω/ω_c≷110**로 케이스별 완전소성 판정 → Stage-E 과대평가 여부. 무른 Y(0.05–0.15)→H 정당 / 단단한 0.30+작은접촉→부분소성, KE eq6 (p/Y)₂로 보정.
- ③ **MPM J2 단접촉 sanity check**: 우리 MPM champion(J2)을 *단접촉 구–평판*으로 돌려 KE 항복개시 p≈1.0Y·H-plateau 2.8Y·A/A_c=0.94x^{1.146}·완전소성 onset(ω/ω_c=110) 재현 확인 → MPM 구성식 독립검증(frame[4]).
- ④ **3 정전 교차검증 인용(§7.4)**: KE(2.8Y, ω/ω_c=110)·Mesarović–Fleck(2.8–3σ_y, 면적 1.4)·Storåkers(2.8σ₀, c²≈1.43)이 **독립적으로 H≈2.8–3σ_y·면적인자~1.4** → Stage-E·H-cap·pile-up이 3 정전서 동시 지지(강한 paper 문장).
- ⑤ **CEB 결함 narrative**: "평균압 일정(CEB)이 아니라 p_m→H로 상승" = 우리가 Stage-E를 *Hertz 점접촉이 아닌* 소성면적으로 보정하는 이유와 같은 논리(KE Fig7·8이 그 FEM 증거).

## 9. 인용 가능 문장 (deck/paper용)
- "Kogut & Etsion (2002)의 구–평판 탄소성 FEM은 평균 접촉압이 첫 항복 p≈Y에서 완전소성 경도 H≈2.8Y(Tabor)로 진화하며 ω/ω_c≈110에서 완전소성에 진입함을 닫힌형 멱법칙(P/P_c·A/A_c·p/Y)으로 제시하여, 우리 Stage-E·항복캡(So 2021) 접촉모델의 H≈3σ_y 가정과 발동점에 대한 접근 가능한 FEM 근거를 제공한다(유료 CEB 1987의 FEM 후속)."
- "KE의 닫힌형 fit (p/Y=1.61·(ω/ω_c)^{0.117}, 6≤ω/ω_c≤110)은 경로 A 항복캡 DEM이 그대로 이식할 평균압-overlap 표적 곡선이며, ω/ω_c=110의 완전소성 onset이 So 2021 H-cap(F_th=2/3·H·A_con)의 점근적 발동 조건을 무차원 단일수로 못박는다."
- "구–평판(KE, p_m→2.8Y, ω/ω_c=110)·구–구 dissimilar(Mesarović–Fleck, 2.8–3σ_y, a²/2hR₀→1.4)·similarity(Storåkers, 2.8σ₀, c²≈1.43) 세 탄소성 정전이 독립적으로 같은 경도 cap H≈2.8–3σ_y와 면적인자~1.4에 수렴하여, 우리의 Stage-E 소성 접촉면적 모델의 물리 가정을 세 방향에서 교차 지지한다."

## 10. 주의/한계 (over-claim 방지)
- **단접촉 연속체** — 패킹·다체·전달 없음(Mesarović–Fleck의 B2 독립접촉 정보조차 없음, 순수 단일 구–평판). 우리 §7은 *접촉 구성식 기준*으로만. frame[5] 역학-접촉 절반.
- **소재 무관(무차원)** — LPSCl 절대값 없음. §7.3의 ω/R·Y/E 산정은 우리 LPSCl 대입이며 **자릿수 추정**(E 결합·Y 범위 폭 0.05–0.30 GPa) → 정밀 판정은 우리 실접촉 ω/R 분포 필요.
- **탄성-완전소성(no hardening)** — 강경화(0.1E)서 차<20%, 실재료(<0.05E) 차 작다고 본문 주장하나, LPSCl 경화 미상 → 무경화 가정. (Mesarović–Fleck은 m=3,5,∞로 경화 명시 — 그쪽이 경화효과 풍부.)
- **강체 평판(E비 ∞)** — 우리 AM은 유한 E(140 GPa)·유한반경 구. 평판 한계는 *작은 SE↔큰 강체AM* 극한서만 정확; 비슷한 크기엔 Mesarović–Fleck 구–구가 직접. dissimilar 변형배분도 KE는 안 줌(평판 자명).
- **small-deformation FEM** — large-def 아님(본문 비교로 정당화하나 ω/ω_c≳110 매우 큰 변형서 절대정확도는 제한). 완전소성 후 면적은 Abbott–Firestone 기하절단(부피보존 무시, 본문도 ω/ω_c=110서 7% 과대 인정).
- **무마찰** — 실제 SE-AM 마찰(μ~0.4, Bazzoun) 무시(GW 통계접촉 전통). 단접촉 법선 법칙.
- **구 가정** — 비구형 입자 효과 없음(우리 공통 한계). 단접촉이라 PSD·다분산 이슈는 정규화·R₀로 흡수.
- **digitized 값**(완전소성 endpoint A/A_c≈205·P/P_c≈534·p/Y=2.8, CEB/Zhao 편차 %)은 Fig7·8·9에서 읽은 **추세값**(±) — stated 천이수(ω/ω_c 1/6/68/110, eq5–8 계수)와 구분. (단 eq6·8을 110에 직접 대입하면 205/530/2.79로 stated와 일치 — fit 자체는 정확.)
- ⚠ **KE = 단접촉 SHAPE 소성(우리 MPM 부류)이지 DEM 패킹 모델 아님** — "KE로 porosity/dip을 본다"는 과대해석 금지. 그건 DEM/de Larrard 영역(frame[5]).

## 🔗 관련 카드
- 같은 문제 (탄성–완전소성 구 ↔ 마찰 없는 강체 평판) 를 DEM 접촉 법칙으로 접은 카드 (2026-11-17): [`vuquoc1999_elastoplastic_normal_contact_force_displacement_model`](vuquoc1999_elastoplastic_normal_contact_force_displacement_model.md) — ABAQUS 5.4 축대칭 (Al 합금 · E/σ_Y 700 · α/α_Y ≤ 14) · 이 카드의 eq6 · eq8 이 그 FEA 를 같은 깊이에서 다시 낸다 (힘 521 · 1002 · 1488 N ↔ 500 · 1000 · 1500 N · 평균압 2.00 · 2.12 · 2.20 Y ↔ FEA 1.88–2.27 · 그 카드 §3-4b) · 그 논문의 항복 시작 A_Y(0.3) ≈ 1.61 = 이 카드 K·H 1.616 Y.

## 🗨️ Q&A 로그
<!-- "Q&A 작성해줘" 트리거 시 직전 질문/답 누적 -->
