Repository: yonghoon7153-source/Yonghoon-DEM-DFT

# 📚 LITDB — 문헌 단일 시스템 (**SE·DFT 축 + DEM·MPM 축, 두 트랙**)

> **앞으로 논문은 여기서만 본다.** 여러 곳(db/literature, kb/papers, db/properties, Excel)에 흩어진 문헌을 한 곳에서 생각·참고·비교하기 위한 통합 MD 시스템.

## 왜 트랙이 둘인가
`INDEX.md` 는 argyrodite 전해질 축이라 접촉역학·MPM·건식전극 digest 가 들어갈 자리가
없다. 그래서 한때 64편이 **어느 인덱스에도 없었다**(open_items #7). 축을 나눠 그 구멍을
닫았고, 한 분모로 세면 “159편 중 98편 미언급” 같은 **가짜 미결**이 나온다
(`comparison_vs_ours.md:8`). 분리는 실측 근거가 있는 결정이다 — 합치지 말 것.

⚠ 이 표의 **편수는 적지 않는다.** 손으로 쓴 수는 반드시 낡는다(README 자신이 세 번 틀렸다).
현재값은 `python3 tools/litdb/build_index.py --check` 로 본다.

File: litdb/papers/kollenda2024_time_sensitivity_calendered_electrode_springback_storage.md
<!-- digest 표준 양식 확장 (paper-level STANDALONE). ★ = 사용자가 특히 원한 항목. 깊이 기준 = bazzoun2026_dem_fem_rnm_ionic.md ·
     본 카드 = hong2026_cbd_viscoelasticity_springback.md (이 논문을 참고 [20] 으로 인용한다고 적은 카드 — 서지로 확정은 [미확인] · §0-1) ·
     형식 이웃 = korjus2025_lpscl_densification_multiscale_insitu_xct_eis_qens.md · diener2022_roll_gap_springback_calendering.md (이 논문의 참고 [34] · 같은 NMC622 + C65 + PVDF 양극의 순간 회복).
     쪽 표기 = 학술지 인쇄 쪽 p.470–478 (PDF 쪽 n = 인쇄 469 + n).  SI 없음.
     값 표지: [인쇄] = 본문 · 표 · 그림 안 글자로 적힌 값 · [판독] = 그림에서 읽은 값 — 이 논문의 그림 2 · 3 은 **벡터 (Excel 출력)** 라서 래스터 눈대중이 아니라
     **PDF 경로 좌표**에서 바로 읽었다 (표지 원 · 오차 막대 중심 · 끝 → 회색 격자선으로 맞춘 눈금, 맞춤 잔차 ≤ 0.05 pt ≈ 0.003 µm · 0.0006 Pa·s ·
     재현 = litdb/figures/<slug>/digitized.csv 127 행) · [카드 산술] = 인쇄 · 판독 값으로 이 카드가 계산한 값 (식 병기) · [카드 추론] = 이 카드의 해석 ·
     [미확인] = 원문 (본문 9 쪽 전수) 에 없음.  본문은 텍스트 층 (pdftotext) 과 렌더 이미지로 다 읽었다. -->
# 압연 뒤 보관하는 동안 전극 두께가 자라는가 — 액체 LIB 양극 (NMC622 95.5 · PVDF 1.5 wt% · 90 °C 압연 · 기공 43 → 30 %) 은 28 일 +0.33–0.60 µm (다이얼 게이지 ±1 µm 안 · "유의하지 않음") · 흑연 음극 (24 °C 압연 · 41 → 30 %) 은 +5.2–6.0 µm (24 h 안에 83–92 % · 진공 건조 120 °C 가 끝값으로 당김 · 코일은 ≈2 µm 덜) — 저자 이유 = "NMC 가 단단하고 90 °C 에서 PVDF 가 물러져 활물질 입자가 변형 · 파쇄되지 않았다" (다결정 · 2 차 입자 말 없음) · 생산 품질 보증의 '측정 유효 기간' 절차 (슬러리 점도 +10–11 % · 고형분 · 밀도 포함) — Kollenda · Lechner · Sommer · Daub (Procedia CIRP 130, 2024)

> slug `kollenda2024_time_sensitivity_calendered_electrode_springback_storage` · DOI `10.1016/j.procir.2024.10.116` · type `experiment (파일럿 롤투롤 전극 제조 · 다이얼 게이지 두께 · 질량 시계열 0–672 h · 회전 · 진동 레올로지 · 공정 품질 보증 '측정 유효 기간' 절차 — 계산 없음 · 액체 전해질 LIB NMC622 양극 / 흑연 음극 · 압력 없음)` · PDF `3135943c-22._Time-sensitivity_of_intermediate_product_properties_in_lithium-ion_battery_cell_production.pdf` · digested `2026-11-12` · status ✅
>
> **저자**: **Anna Kollenda\*** (a) · Maximilian Lechner (a) · Alessandro Sommer (a) · Rüdiger Daub (a, b) — a Technical University of Munich, TUM School of Engineering and Design, Institute for Machine Tools and Industrial Management (iwb), Garching · b Fraunhofer Institute for Casting, Composite and Processing Technology (IGCV), Augsburg (원문 표기 'Ausgsburg') · *Procedia CIRP* **130** (2024) 470–478 · **57th CIRP Conference on Manufacturing Systems 2024 (CMS 2024)** 학회 논문 (학회 과학위원회 심사) · **CC BY-NC-ND 4.0** · 연구비 BMBF "E-Qual" (03XP0252) · "TrackBatt" (03XP0310) · "GranuProd" (03XP0344B) · 실험 수행 = Zhi Ye · Jan Koloch (사의) · 접수 · 승인 날짜 미인쇄 [미확인] · PDF 생성 2024-11-25 (메타데이터) [인쇄 p.470 · p.477].
> **이웃 카드 (링크만)**: [`hong2026_cbd_viscoelasticity_springback`](hong2026_cbd_viscoelasticity_springback.md) (이 논문을 참고 [20] 으로 인용 — 서술 대조 §0-1) · [`diener2022_roll_gap_springback_calendering`](diener2022_roll_gap_springback_calendering.md) (이 논문의 참고 [34] · NMC622 양극 **순간** 회복) · [`sangros2019_dem_calendering_lib_electrode`](sangros2019_dem_calendering_lib_electrode.md) (참고 [37] · DEM 탄성 회복 10.25–17 %) · [`miss2026_insitu_conductivity_porosity_pressure_compaction`](miss2026_insitu_conductivity_porosity_pressure_compaction.md) (pc-NMC622 단일상 펠릿 다이 안 회복 7.90 % · 이 의도에 더 가까운 정본) · [`schreiner2020_dem_calendering_lib`](schreiner2020_dem_calendering_lib.md) (같은 iwb 그룹의 앞선 DEM 캘린더링 — 참고 [33] (2021) 과 다른 논문).
> **판독 원자료**: `litdb/figures/kollenda2024_time_sensitivity_calendered_electrode_springback_storage/digitized.csv` (127 행 — Fig 2 슬러리 점도 13 점 · Fig 3a–d 두께 증가 114 점 · 오차 막대 = 표본 표준편차) · 그림 크롭 32 장 (도구 2 = 표 1 · 2 + 손 크롭 30 = 그림 3 장 · 패널 6 · 근거 문단 21) — `figures.json`.  **번호 붙은 식 · 인라인 식 없음** (공정 · 측정 논문) — 식 크롭 0.

---

## 0. 결론 먼저 — 우리 질문에 대한 답

**한 문장**: 파일럿 라인에서 만든 **NMC622 양극 둘 (단면 16.76 · 20.41 mg/cm², 90 °C 압연, 43 → 30 %)** 과 **흑연 음극 셋 (9.79 × 2 · 11.91 mg/cm², 24 °C 압연, 41 → 30 %)** 을 압연 직후 Ø15 mm 로 뚫어 청정실에서 28 일 보관하며 다이얼 게이지 (±1 µm) 로 두께를 재면, **음극은 +5.2–6.0 µm 자라고 (대부분 첫 24 h · 진공 건조가 끝값으로 당긴다) 양극은 +0.33–0.60 µm 로 게이지 허용오차 안이다** — 저자는 양극의 '되돌아옴 없음' 을 **NMC 의 높은 경도 + 90 °C 롤에서 물러진 PVDF → 활물질 입자가 변형 · 파쇄되지 않음** 으로 설명하고 (인용 근거 · 측정 아님), 이것을 품질 보증의 **'측정 유효 기간'** 절차 (Fig 1) 의 예로 쓴다.  ⛔ **다결정 · 2 차 입자 · 입계 균열 소산이라는 말은 원문에 없다** (hong2026 카드의 서술과 다르다 · §0-1).

| 우리 질문 | 이 논문이 주는 것 | 표지 · 쪽 |
|---|---|---|
| ① 무엇을 (전극 · 활물질 · 다결정 여부 · 조성 · 압연 조건) | 양극 = **NMC622 (BASF AG) 95.5 : C65 2.25 : PVDF (Solvay) 1.5 : 흑연 SFG6L 0.75 wt%** (NMP) · Al 15 µm 양면 · 16.76 / 20.41 mg/cm² (단면 목표) · 음극 = **흑연 SMGA5 (Hitachi) 94 : SBR 3 : CMC 2 : C65 1 wt%** (물) · Cu 10 µm 양면 · 9.79 / 11.91 mg/cm² · 캘린더 EA 102 (롤 Ø400 mm · **최대** 선하중 1000 N/mm) · 롤 온도 **양극 90 °C · 음극 24 °C** · 기공 양극 43 → 30 % (ρ_coating 2.53 → 3.11 g/cm³) · 음극 41 → 30 % (1.25 → 1.50) · 전체 두께 155 → 122 · 171 → 147 µm (양극) · 216 → 141 · 257 → 167 µm (음극).  **NMC622 의 결정 형태 (다결정 · 단결정) · 2 차 입자 · 입경 = 원문에 없음** · 실제 선하중 · 롤 간극 · 속도 · 통과 횟수 = 없음 | [인쇄] p.473 · p.474 · [미확인] |
| ② 압연 뒤 시간에 따른 두께 · 기공 | **두께 증가 (전체 = 코팅 둘 + 박)** 28 일 (672 h): 음극 9.79 **6.00 µm** · 11.91 **5.20 µm** · 같은 부하 둘째 음극 5.73 µm · 양극 16.76 **0.60 µm** · 20.41 **0.33 µm** [판독 · 벡터] (본문 "about 6 µm" · "about 5 µm" · "0.6 µm" · "0.33 µm" [인쇄] p.476–477) · 음극은 1 h 에 이미 28 일 값의 37–58 %, 24 h 에 83–92 % [카드 산술] · 코팅 두께 대비 음극 3.3–4.6 % · 양극 0.25–0.56 % · **기공** (질량 일정 · 0 h = 30 % 가정) 음극 30 → 32.3–33.1 % · 양극 30 → 30.2–30.4 % [카드 산술] — **원문에 보관 뒤 기공 숫자 없음** | Fig 3a–b · §3-3 |
| ③ 보관 조건 | 시료마다 밀봉 비닐 봉투 → 큰 비닐 봉투 → 플라스틱 상자 · **청정실** (코팅 · 건조 공정과 같은 조건 — 온도 · 습도 숫자 없음) · (압연 전 건조 전극만) 반은 **건조실 (목표 이슬점 −45 °C)** · **진공 건조** = 120 °C · 건조 / 진공 3 회 반복 (400 → 200 → 100 → 50 → 30 → 20 mbar · 첫 단 30 min · 나머지 5 min) · 압연 뒤 1–192 h 지난 시료 5 장 / 전극 + 코일 전체 | [인쇄] p.474–475 · [미확인] (청정실 수치) |
| ④ 측정법 | 접촉식 다이얼 게이지 Mahr 40 EWRi (**허용오차 ±1 µm**) · 시료마다 여러 점 평균 · 질량 = Mettler-Toledo AX26 (±1 mg · 압연 뒤는 가끔만) · n = 15 (비건조) / 5 (진공 건조) · 오차 막대 = 표본 표준편차 · 0 h = 뚫은 뒤 ≤ 2 min · 시점 0 · 1 · 2 · 3 · 24 · 48 · 120 · 168 · 336 · 504 · 672 h (휴일 등으로 일부 건너뜀) · 비교로 코일에 감긴 채 둔 웹 조각 | [인쇄] p.474 · Fig 3 캡션 |
| ⑤ '무시할 만' 의 정체 | **양극 (NMC622) 두 부하 모두** — 평균 곡선 +0.6 / +0.33 µm 가 *"smaller than the measurement tolerances of the dial gauge"* · 코일 양극 *"no thickness changes"* · 진공 건조도 *"not … significant relaxation"* → *"For the investigated cathodes, no significant spring-back effect was observed"* — 크기: 코팅 107 / 132 µm 의 0.56 / 0.25 % [카드 산술] · 평균이 1/15 격자에 놓이고 (정수 µm 읽음) 16.76 의 대부분 시점 표준편차가 시료를 0 / +1 µm 로만 나눈 값과 같다 [카드 산술 · §3-3] ⇒ **'0' 이 아니라 '게이지 분해능 아래'** | [인쇄] p.477 · Fig 3a · 3d · §3-3 |
| ⑥ hong2026 [20] 서술과 같은가 | **일부만 같다** — '보관 중 두께 시간 변화를 쟀다 · NMC 양극은 무시할 만' = 맞음 · **'다결정 2 차 입자라서 · 입계 균열로 압축 에너지 소산' = 원문에 없음, 오히려 "not deformed and fragmented"** · 보관 중 회복이 실제로 크게 보인 것은 **흑연 음극** · 서지 (Hong 의 [20] = 이 논문) 확정은 [미확인] | §0-1 |
| ⑦ 공정 시간 민감도의 다른 물성 | 슬러리 (롤 믹서로 계속 굴림): 점도 (100 1/s) 음극 2.80 → 3.12 Pa·s (+11.30 %, 48 h) · 양극 3.63 → 4.01 (+10.33 %, 30 h) · 손실 탄성률 > 저장 탄성률 (늘) · 10 1/s 위 전단 담화 · 고형분 +0.56 % (음극) · +0.006 % (양극) · 밀도 +0.32 % · +0.08 % · 유효 기간 예: 음극 점도 2.7–3.0 Pa·s 면 6 h 뒤 재측정 · 양극 3.5–3.8 면 3 h · 건조 (압연 전) 전극 두께 · 질량 48 h 변화 없음 (±1 µm · ±1 mg 안) · 건조실 ↔ 청정실 차이 없음 | [인쇄] p.475–476 · Fig 2 |
| ⑧ 저자 한계 | 되돌아옴의 영향 인자 조사는 *"not within the scope"* · 생산 · 보관 분위기는 일정하다고 가정 · 코일 진공 건조 중 이완은 더 볼 것 · 앞으로 = 슬러리 입도 분포 · 접착 · 분위기 · 수분 · 슬러리는 시료 수 적음 · 용기 안 양 감소 · 30 min 정치 · 용기 크기 차이 | [인쇄] p.472 · p.475 · p.477 |
| ⑨ 모델 | **없음** — 계산 없음.  기전 문장은 전부 인용 ([33] DEM 매개변수화 · [34] Diener · [39] [40] Meyer · [44] Günther) | §4-4 |

⛔ **한정어 (떼지 말 것)**: ① **액체 전해질 LIB 의 압연 (롤 · 선하중) 전극** — 고체전해질 없음 · 압력 (MPa) 로 바꿀 숫자 없음 (실제 선하중 미인쇄) ② **'보관 중 (지연)' 성분만** — 0 h 는 뚫은 뒤 ≤ 2 min 이고 롤 간극이 없어 **롤을 빠져나오는 순간의 회복은 이 시계열에 없다** (그것은 Diener 2022 의 몫) ③ 양극 ↔ 음극 차이는 **활물질 (NMC ↔ 흑연) · 바인더 (PVDF ↔ CMC/SBR) · 롤 온도 (90 ↔ 24 °C) · 압축률 (15–24 ↔ 36 %) 이 한꺼번에 다르다** — 저자가 든 두 이유를 가를 수 없다 [카드 산술 · 추론] ④ 양극 증가는 **게이지 분해능 아래** (정수 µm 읽음) ⑤ NMC622 결정 형태 [미확인].
⇒ **절대값 전이**: 하지 않는다 (재료 · 공정 · 압력 · 시간 창이 다 다르다).  **전이 가능한 것** = (i) '뺀 뒤 두께 · 기공은 **언제** 쟀는지가 값의 일부' 라는 측정 규약 (지연 성분이 있으면 유효 기간이 1 h 미만일 수도 있다) (ii) 구속 (코일 · 겹친 층) 과 온도 (진공 건조 120 °C) 가 이완의 크기 · 속도를 바꾼다 (iii) 단단한 활물질 + 무른 바인더 양극에서 지연 성분이 **µm 이하** 였다는 상한 표지 (액체 LIB · 28 일 · 이 분해능).

---

## 0-1. ★ 고른 의도 대조 (후보 표 N-22 의 '왜' 칸)

의도 원문: *"b · 단계 6 — 보관 중 두께 회복 (시간의존 spring-back) 을 처음 보고했고 다결정 2 차입자 전극에서는 무시할 만하다고 봤다는 서술 → 우리 AM_P (다결정) 탈압 되돌아옴 대조의 1 차 근거"* · 가리킨 카드 = `hong2026_cbd_viscoelasticity_springback` (L72–75 · L140) · 프롬프트 ★ 목록 (무엇을 · 시간별 두께 · 기공 · 보관 조건 · 측정법 · '무시할 만' 의 전극과 크기 · [20] 서술 대조 · 다른 물성 · 저자 한계).

| 의도의 문장 | 판정 | 원문 위치 · 값 · 측정 조건 |
|---|---|---|
| "b · 단계 6" (압력을 뺀 뒤 되돌아오는 양과 잰 법) | **채움 (지연 성분만)** | 압연 (롤 압축) 뒤 **하중이 없는 상태**로 보관하며 두께 증가를 0–672 h 에 걸쳐 잼 (Fig 3 · p.474 · p.476–477) — 다이얼 게이지 ±1 µm · Ø15 mm 시료 n = 15 · RT 청정실 (수치 [미확인]) · 압력 · 선하중 값 없음 · 순간 성분 (롤 출구) 없음 |
| "보관 중 두께 회복 (시간의존 spring-back) 을 … 보고" | **채움 (음극) · 양극은 '없음' 쪽** | 흑연 음극 9.79 mg/cm² **+6.00 µm** · 11.91 **+5.20 µm** (28 일) [판독] · *"Anode samples with the lower average mass loading of 9.79 mg/cm² increased about 6 µm throughout the 28 days of storing, while those with 11.91 mg/cm² increased about 5 µm"* [인쇄 p.476] · 저자 정의 = *"the elastic recovery of the electrode thickness immediately after leaving the calendering gap (in accordance with [34,38]) and also during storage"* [인쇄 p.472] |
| "처음 보고했고" | **일부** | 원문의 새로움 주장은 *되돌아옴의 첫 보고*가 아니라 **'보관 중 중간 제품 물성의 시간 변화와 측정 유효 기간'** 이다: *"To the best of the authors' knowledge, this aspect is not covered by literature"* (p.471 · 앞 문장 = 보관 뒤에도 사양 안인지 알아야 한다) · 같은 쪽 요약 *"the time-sensitivity of intermediate product properties is scarcely considered … Existing publications mainly focus on electrode slurry and calendered electrodes"* (p.472).  '시간의존 되돌아옴을 처음 보고' 는 **Hong 쪽 성격 규정** (원문 문장 없음) |
| "다결정 2 차입자 전극에서는" | **없음** | 원문은 양극 활물질을 *"nickel manganese cobalt oxide (NMC622, BASF AG, Germany)"* 로만 적는다 (p.473) — **다결정 · 단결정 · 2 차 입자 · 입경 · 형상 언급 0** (본문 9 쪽 전수 검색: polycrystal · secondary · single crystal · grain boundary 없음) |
| "무시할 만하다고 봤다" | **채움 (양극 두 부하)** | *"the thickness of the cathodes (for both mass loadings) did not significantly increase during the storage duration … about 0.6 µm (low mass loading) and 0.33 µm (high mass loading), these increases were smaller than the measurement tolerances of the dial gauge used"* · *"For the investigated cathodes, no significant spring-back effect was observed"* [인쇄 p.477] · 판독 0.60 · 0.33 µm (672 h) · 코팅 107 / 132 µm 의 0.56 / 0.25 % [카드 산술] |
| (hong2026 L74–75 · L140) '무시할 만했던 이유 = 다결정 입계 균열이 압축 에너지를 소산' | **원문과 반대** | 원문 이유: *"the higher hardness of NMC-particles compared to graphite particles results in higher resistance against compression [33]. Also, the higher roller temperature of 90 °C … increased the elastic deformability of the thermoplastic binder PVDF [40] and decreased the resistance against compression [44]. In consequence, the active material particles were not deformed and fragmented. As the springback effect is mainly evoked by the elasticity of active material particles [34], no relaxation occurred for non-deformed active particles."* [인쇄 p.477] — **파쇄가 없어서** 되돌아옴이 없다 (파쇄로 소산해서가 아니다) · 근거는 인용 [33] [34] [40] [44] · 이 논문 안의 영상 · 입도 · 기계 측정은 없다 |
| "→ 우리 AM_P (다결정) 탈압 되돌아옴 대조의 1 차 근거" | **일부 (약한 상한 표지로만)** | 줄 수 있는 것 = **NMC622 양극 (액체 LIB · PVDF · 90 °C 압연) 의 지연 (≤ 28 일) 두께 증가 ≤ 0.6 µm ≈ 코팅의 ≤ 0.56 %** — 게이지 분해능 아래.  못 주는 것 = 다결정 표지 · 순간 회복 · 압력 · SE 가 있는 복합 · AM_P ↔ AM_S 대비.  이 의도에 더 가까운 정본 = `miss2026_*` (**pc-NMC622 단일상 펠릿** · 300 MPa 다이 안 회복 **7.90 %** [재계산 · 그 카드 §0 ③] · 400 MPa 뒤 다이 밖 +1.7 % [판독]) · `diener2022_*` (NMC622 양극 **순간** 회복) · `hong2026_*` 자기 Fig S4 (다결정 양극 3 주 66 µm 유지 · 그 카드 §4.2) |
| (서지) hong2026 의 [20] = 이 논문? | **[미확인] (정황 일부 일치)** | Hong 원문 참고문헌 목록을 이 작업에서 볼 수 없다 (리포 · 스크래치에 Hong PDF 없음 · 카드 · 작업 노트에 [20] 서지 없음).  일치: 저자 성 Kollenda · 보관 (수 시간–28 일) 두께 시계열 · NMC 양극 무시할 만.  어긋남: 다결정 · 파쇄 소산 이유 (원문 없음 · 반대 문장).  ⇒ 확정 = Hong 원문 [20] 서지 대조 |

**2 차 인용 대조 (카드 문제 — 고치지 않음)**:
- `hong2026_cbd_viscoelasticity_springback` **L72–75**: *"Kollenda et al. [20] 가 처음으로 보관 중에도 두께회복이 진행됨 … 을 보고. 단 그들은 보관 중 두께증가가 무시할 만하다고 봤는데, 이는 그들이 쓴 CAM 이 다결정 (polycrystalline) 2 차입자였기 때문 — 다결정은 입계 균열로 압축에너지를 소산 … 한다 (참고 21,22)"* — (a) 보관 중 두께 증가가 크게 보인 것은 **흑연 음극**이다 (양극은 무시할 만) (b) **'다결정 2 차입자였기 때문'** 은 이 논문에 없고 (c) 이 논문의 이유와 기전이 반대다.  ⚠ 이 줄이 Hong 원문의 서술을 옮긴 것인지 카드가 덧붙인 것인지는 Hong 원문 확인 전 [미확인] — 어느 쪽이든 **Kollenda 원문의 주장으로 인용하면 안 된다**.
- `hong2026_cbd_viscoelasticity_springback` **L140**: *"(Kollenda [20] 에서 두께회복 무시할 만했던 이유)"* 를 '다결정 2 차입자는 입계 균열로 압축에너지를 입자파괴로 소산' 에 붙였다 — 원문 p.477 *"the active material particles were not deformed and fragmented"* 와 **반대**.

⇒ **의도 대조 결과: 일부** — 보관 (지연) 두께 시계열 · NMC 양극 '무시할 만 (게이지 분해능 아래)' 은 채움; **'다결정 2 차 입자' · '입계 균열로 소산' 은 없음 (원문 이유는 반대)** · '처음 보고' 는 Hong 의 성격 규정 · AM_P 탈압 되돌아옴의 1 차 근거로는 약하다 (순간 성분 · 압력 · 결정 형태 없음).

---

## 1. 한 줄 요약
품질 보증 관점에서 "중간 제품의 물성을 **한 시점에** 재고 그 값으로 다음 공정 투입을 정하는" 관행은 시간에 따라 변하는 물성 앞에서 틀린다 — 그래서 ① 문헌 · 경험으로 시간 변화 가설 (일정 I / 증가 II) 을 세우고 ② 시계열 실험을 하고 ③ 다음 공정이 요구하는 설정 범위를 정해 ④ 값이 범위 안에 머무는 시간을 **측정 유효 기간** 으로 정하는 4 단계 절차를 제안하고 (Fig 1), 파일럿 라인 (TUM iwb) 의 NMC622 / 흑연 전극 제조에 적용한다.  슬러리 점도는 롤 믹서로 계속 굴려도 +10–11 % (30–48 h) 오르고 고형분 · 밀도는 사실상 일정하며, 건조 전극은 48 h 동안 두께 · 질량이 변하지 않는다.  **압연 뒤 흑연 음극은 28 일에 걸쳐 +5–6 µm 자라고 (대부분 24 h 안 · 진공 건조가 끝값을 당긴다 · 코일은 덜) NMC622 양극은 게이지 허용오차 안**이다 — 그래서 음극 두께는 압연 직후에 잰 값이 1 시간도 유효하지 않을 수 있고 (다음 공정 직전에 재거나 · 진공 건조 뒤에 재거나 · 24 h 뒤에 재거나 · 보정값을 더하라), 양극 값은 28 일 내내 유효하다.

## 2. 메타
| 저자 | 저널 / 년 | DOI | 소재 | 연구 유형 |
|---|---|---|---|---|
| A. Kollenda\* · M. Lechner · A. Sommer · R. Daub (TUM iwb · Fraunhofer IGCV) | Procedia CIRP 130 (2024) 470–478 · CMS 2024 학회 논문 · 9 쪽 · CC BY-NC-ND | 10.1016/j.procir.2024.10.116 | **액체 전해질 LIB 전극** — 양극 NMC622 (BASF) + C65 + PVDF + SFG6L · 음극 흑연 SMGA5 (Hitachi) + SBR + CMC + C65 · **고체전해질 없음** | 실험 (파일럿 제조 + 시계열 측정) + 품질 보증 절차 — **시뮬레이션 없음** |

---

## 3. 핵심 수치 (★ 전부 쪽 · 표지 병기)

### 3-1. 재료 · 조성 · 제조 (p.473–474 · 표 2)
| 항목 | 양극 | 음극 | 표지 · 쪽 |
|---|---|---|---|
| 활물질 | **NMC622 (BASF AG)** 95.5 wt% (666.67 g / 배치) — 결정 형태 · 입경 [미확인] | **흑연 SMGA5 (Hitachi)** 94 wt% (1800 g / 배치) | [인쇄] p.473 |
| 도전재 · 첨가 | C65 (Imerys) 2.25 wt% · 흑연 SFG6L (Imerys) 0.75 wt% | C65 1 wt% | [인쇄] |
| 바인더 · 용매 | PVDF (Solvay) 1.5 wt% · NMP | SBR (ZEON) 3 wt% + Na-CMC (평균 Mw 90,000) 2 wt% · 탈이온수 | [인쇄] |
| 이론 고형분 | 78 % | 52 % | [인쇄] p.473 |
| 슬러리 수 | 2 (n = 2) | 3 (n = 3 · 둘은 1000 ml 용기 5 배치 · 하나는 500 ml 용기 10 배치 — 용기 사정) | [인쇄] · 표 2 |
| 혼합 (표 2) | 건식 1400 rpm 1 min (1 배치 · 1000 ml) → 바인더 용액 2000 rpm ≈40 min → 분산 1500 rpm ≈12 min (단계적) + 2000 rpm 40 min → 탈기 600 rpm 5 min (250 mbar · 6 배치) | 건식 1400 rpm 1 min → 바인더 2000 rpm ≈40 min → 분산 1500 rpm 2 min / 배치 + 2000 rpm 40 min → SBR 넣고 500 rpm 20 min → 탈기 600 rpm 5 min (3 배치) | [인쇄] 표 2 · p.473 |
| 장비 | 스피드 믹서 DAC 1100.2 VAC-P (Hauschild) · 디스퍼서 FM 10-SIP (VMA-Getzmann · 디스크 Ø100 mm · 5 L) | 같음 | [인쇄] p.473 |
| 코팅 | 닥터 블레이드 · 롤투롤 BC50 (Coatema) · 0.8 m/min · Al 15 µm (AA1100/H19) 양면 · 건조 3 단 70/75/80 °C (16.76) · 75/80/82 °C (20.41) · 인라인 초음파 단위면적 질량 (MeSys) | 0.5 m/min · Cu 10 µm (Se-Cu58) 양면 · 40/50/55 °C (9.79) · 55/50/55 °C (11.91) | [인쇄] p.474 |
| 단면 목표 부하 | **16.76 · 20.41 mg/cm²** | **9.79 (전극 둘 — Fig 3b 'Anode 1 · 2') · 11.91 mg/cm²** | [인쇄] p.474 · Fig 3b 캡션 |

### 3-2. 압연 (calendering) 조건 + 카드 산술 (p.474)
| 전극 | 롤 온도 | 기공 (ρ_coating) | 전체 두께 (코팅 둘 + 박) | 코팅 두께 [카드 산술 = 전체 − 박] | 압축률 [카드 산술] |
|---|---|---|---|---|---|
| 양극 16.76 | **90 °C** | 43 % (2.53 g/cm³) → **30 %** (3.11) | 155 → **122 µm** | 140 → 107 µm | −23.6 % |
| 양극 20.41 | 90 °C | 같음 (인쇄 한 줄) | 171 → **147 µm** | 156 → 132 µm | −15.4 % |
| 음극 9.79 (둘) | **24 °C** | 41 % (1.25) → **30 %** (1.50) | 216 → **141 µm** | 206 → 131 µm | −36.4 % |
| 음극 11.91 | 24 °C | 같음 | 257 → **167 µm** | 247 → 157 µm | −36.4 % |
- 장비: 캘린더 EA 102 (Coatema) · 롤 Ø400 mm · **최대** 선하중 1000 N/mm — **실제 선하중 · 간극 · 속도 · 통과 횟수 [미확인]** ⇒ MPa 로 바꿀 수 없다.
- [카드 산술] 인쇄 ρ_coating 과 기공 짝에서 나오는 고체 (진) 밀도: 양극 2.53/(1 − 0.43) = **4.44** · 3.11/(1 − 0.30) = **4.44 g/cm³** (자기일관) · 음극 1.25/0.59 = **2.12** · 1.50/0.70 = **2.14 g/cm³**.
- [카드 산술] **압연 뒤 두께는 목표 부하 · 인쇄 밀도와 맞는다**: 2 × 부하 / ρ + 박 = 양극 122.8 · 146.3 µm (인쇄 122 · 147) · 음극 140.5 · 168.8 µm (인쇄 141 · 167).  **압연 전 두께는 맞지 않는다**: 양극 147.5 · 176.3 µm (인쇄 155 · 171) · **음극 166.6 · 200.6 µm (인쇄 216 · 257)** — 인쇄 두께로 거꾸로 풀면 압연 전 음극 코팅 밀도 0.95 · 0.96 g/cm³ = **기공 ≈ 55 %** (인쇄 41 %) · 양극 46.1 · 41.1 % (인쇄 43 %).  원인 [미확인] (실제 부하 미인쇄 · 압연 전 두께의 측정 시점 미상) — §11.

### 3-3. ★ 압연 뒤 보관 중 두께 증가 — Fig 3a · 3b (청정실 · 진공 건조 안 함 · n = 15 · µm · ± = 표본 표준편차) [판독 · 벡터 좌표]
| t (h) | 음극 9.79 (= Anode 1) | 음극 11.91 | 양극 16.76 | 양극 20.41 | 음극 9.79 둘째 (Anode 2, Fig 3b) |
|---|---|---|---|---|---|
| 0 (압연 뒤 · 뚫은 뒤 ≤ 2 min · 기준) | 0 | 0 | 0 | 0 | 0 |
| 1 | 3.47 ± 1.19 | 1.94 ± 0.70 | 0.33 ± 0.49 | 0.27 ± 0.59 | 2.94 ± 0.70 |
| 2 | 4.87 ± 1.19 | 3.27 ± 1.03 | 0.40 ± 0.51 | 0.27 ± 0.70 | 3.41 ± 0.74 |
| 3 | 5.07 ± 1.33 | 3.67 ± 1.05 | 0.40 ± 0.51 | 0.27 ± 0.70 | 3.73 ± 0.70 |
| 24 | 5.27 ± 1.22 | 4.80 ± 0.94 | 0.40 ± 0.51 | — | 4.73 ± 0.88 |
| 48 | 5.47 ± 1.19 | 4.87 ± 0.99 | — | — | 4.80 ± 0.94 |
| 72 | — | — | — | 0.33 ± 0.72 | — |
| 96 | — | — | 0.47 ± 0.64 | 0.33 ± 0.62 | — |
| 120 (5 d) | 5.93 ± 1.16 | 5.00 ± 0.85 | 0.47 ± 0.64 | 0.33 ± 0.62 | — |
| 168 (7 d) | 6.07 ± 1.22 | 5.07 ± 0.80 | 0.60 ± 0.51 | 0.33 ± 0.72 | — |
| 192 | — | — | 0.60 ± 0.51 | — | — |
| 240 | — | — | — | 0.33 ± 0.72 | — |
| 264 | — | — | 0.60 ± 0.51 | — | — |
| 336 (14 d) | 5.93 ± 1.16 | 4.93 ± 0.88 | 0.60 ± 0.51 | 0.33 ± 0.72 | — |
| 504 (21 d) | 6.00 ± 1.07 | 5.20 ± 0.77 | 0.60 ± 0.51 | 0.33 ± 0.72 | 5.73 ± 0.70 |
| 672 (28 d) | **6.00 ± 1.07** | **5.20 ± 0.77** | **0.60 ± 0.51** | **0.33 ± 0.72** | **5.73 ± 0.70** |
- 판독법: x 축 log10 (0.1–1000 h) · 'After calendering' 점은 축 시작 (0.1) 에 그려진 0 h · 시각은 격자선으로 맞춘 로그 눈금에서 1 % 안 (예: 334.9 h → 336 h) · 값 · 오차 막대는 경로 좌표 그대로.  **72 · 96 · 192 · 240 · 264 h 는 인쇄된 측정 시점 목록 (p.474) 에 없다** — 양극 계열만 그 시각에 점이 있고 48 h (16.76) · 24 · 48 h (20.41) 는 없다 (휴일 등 '건너뜀' 이 원문 설명 · 대체 시각은 미서술).
- 같은 논문의 인쇄값과 대조: "about 6 µm" · "about 5 µm" (음극) · "about 0.6 µm" · "0.33 µm" (양극) [인쇄 p.476–477] = 판독 6.00 · 5.20 · 0.60 · 0.33 — 일치.  Fig 3a 'Anode 9.79' 와 Fig 3b 'Anode 1' 은 같은 계열 (11 점 모두 차 ≤ 0.006 µm).
- **정수 µm 읽음** [카드 산술]: 모든 평균이 k/15 (n = 15) · k/5 (n = 5) 에서 0.012 µm 안 → 시료 하나의 두께 증가가 **1 µm 단위**로 기록됐다 (본문도 건조 전극에 대해 *"The results only contained values of +1 µm, 0 µm, and –1 µm"* p.476).  양극 16.76 의 1–24 h · 168–672 h 표준편차 0.49 · 0.51 은 시료가 0 또는 +1 µm 로만 나뉠 때의 값 (√(n/(n−1)·p(1−p)): 평균 1/3 → 0.488 · 0.4 · 0.6 → 0.507) 과 같다 ⇒ 그 시점의 **양극 '증가' = 15 장 가운데 5–9 장이 +1 µm 로 읽힌 것** (게이지 분해능 바닥) · 96–120 h (0.64) 와 양극 20.41 (0.59–0.72 · {0, 1} 이면 0.458) 은 그보다 넓어 −1 · +2 µm 도 섞였다.
- **시간 모양** [카드 산술]: 음극 9.79 = 1 h 에 28 일 값의 58 % · 24 h 에 88 % · 음극 11.91 = 37 % · 92 % · 둘째 음극 51 % · 83 % — 본문 *"The thickness gain mainly occurred shortly after calendering, while the growth is relatively small after 24 h of storage time"* (p.477).  168 h 뒤 오르내림 (6.07 → 5.93 → 6.00) 은 표준편차 (≈1.1–1.2 µm) 안.
- **부하 효과**: 낮은 부하 (9.79) 가 더 많이 (6.0 vs 5.2 µm) — 저자 이유 = 두꺼운 층은 *"more opportunities for rearrangement of the particles and, therefore, plastic deformation of the coating [39, 40]"* + *"less elastic deformation of the particles occurs for comparable strains [34]"* (p.476–477).  재현성: 같은 부하 · 다른 슬러리 배치 · 다른 코팅 날의 두 음극 *"showed similar final thickness increases"* (6.00 vs 5.73 µm [판독]).
- **코팅 두께 대비 · 기공** [카드 산술 · 박 두께 불변 · 질량 일정 · 0 h 기공 = 인쇄 30 % 가정]: 음극 9.79 **4.58 %** → 기공 30 → **33.07 %** · 둘째 음극 4.37 % → 32.93 % · 음극 11.91 **3.31 %** → **32.25 %** · 양극 16.76 **0.56 %** → **30.39 %** · 양극 20.41 **0.25 %** → **30.17 %**.  (기공 식: ε₂₈ = 1 − (1 − 0.30)·h₀/(h₀ + Δh), h₀ = 코팅 두께.)  원문에는 보관 뒤 기공 · 밀도 숫자가 없다.

### 3-4. ★ 진공 건조 (120 °C) 와 보관 — Fig 3c · 3d [판독 · 벡터 좌표 · µm · ± = 표본 표준편차]
**음극 9.79 mg/cm² (Fig 3c)**
| t (h) | 비건조 (n = 15) | **24 h 뒤 진공 건조** (n = 5) |
|---|---|---|
| 1 · 2 · 3 | 3.47 · 4.87 · 5.07 | 3.40 · 5.00 · 5.20 |
| 24 | 5.27 ± 1.22 | 5.20 ± 1.10 (건조 직전) |
| 48 | 5.47 ± 1.19 | **6.80 ± 0.84** |
| 120 · 168 · 336 | 5.93 · 6.07 · 5.93 | 6.80 · 6.80 · 6.80 |
| 504 · 672 | **6.00 ± 1.07** | **6.80 ± 0.84** |

**양극 16.76 mg/cm² (Fig 3d · 세로 −1.0–2.0 µm)**
| t (h) | 비건조 (n = 15) | 진공 건조 (n = 5 · 건조 시점 미서술) |
|---|---|---|
| 1 · 2 · 3 · 24 | 0.33 · 0.40 · 0.40 · 0.40 | 0.20 ± 0.45 (네 시점 같음) |
| 96 · 120 | 0.47 ± 0.64 | 0.20 |
| 168 · 192 | 0.60 ± 0.51 | 0.20 |
| 264 · 336 · 504 · 672 | **0.60 ± 0.51** | **0.40 ± 0.55** |
- 음극: 24 h 에 진공 건조한 다섯 장이 **다음 측정 (48 h) 에 +1.60 µm** 뛰어 끝값 6.80 에 닿고 그 뒤 변하지 않음 — *"vacuum-drying accelerated the thickness increase … the final relaxation … was reached at the next measurement time (48 h) and did not change significantly while stored further"* [인쇄 p.477].  ⚠ [판독] 진공 건조 끝값 6.80 은 비건조 28 일 값 6.00 보다 0.80 µm 크다 — **원문은 이 차이를 논하지 않는다** · 표준편차 (0.84 · 1.07) 안.
- 코일째 진공 건조한 음극 웹: 증가가 시료보다 **약 2 µm 작다** — *"each overlying layer of material in a tightly wound coil hampers the relaxation in the underlying material"* (가능한 이유 · p.477) · 숫자 하나뿐 (점 수 · 표준편차 미인쇄).
- 양극: 진공 건조도 *"not evoke a significant relaxation"* (p.477) — 진공 건조 다섯 장은 0.20 → 0.40 µm (= 다섯 장 가운데 한 장이 1 µm 더) 이고 그 계단이 192–264 h 사이에 있다.  **양극을 언제 진공 건조했는지는 원문에 없다** (방법 p.475 = 전극마다 1–192 h) — 계단 위치로는 ≈192 h 근처 [카드 추론].
- 코일 양극: *"showed no thickness changes"* (p.477).

### 3-5. 압연 전 (건조) 전극 · 보관실 비교 (p.476)
- 코팅 · 건조 뒤 0 · 24 · 30 · 48 h: 두께 · 질량 **유의한 변화 없음** — 값이 +1 · 0 · −1 µm 뿐이라 게이지 허용오차 (±1 µm) 탓으로 봄 · 질량도 같다 (±1 mg).  *"As the electrodes are not compacted in this process step, no elastic relaxation should lead to thickness changes"* · 건조실 ↔ 청정실 보관 차이 없음 (그 측정계로) ⇒ 두께 · 질량 일정 · 측정값 유효 (그 보관 기간).
- 시료: Ø15 mm 손 펀치 (Nogami) · 웹 양 가장자리 여러 점 · 전극당 10–14 장 · 반은 청정실 · 반은 건조실.

### 3-6. 슬러리 (Fig 2 · p.475–476) [인쇄 · 판독 · 벡터]
| 보관 (h) | 음극 슬러리 점도 (Pa·s, 100 1/s, n = 3) | 양극 슬러리 (n = 2) |
|---|---|---|
| 0 (혼합 뒤 5–10 min) | **2.80** ± 0.08 | **3.63** ± 0.02 |
| 2 | 2.86 ± 0.08 | 3.70 ± 0.05 |
| 4 | 2.89 ± 0.07 | 3.81 ± 0.04 |
| 6 | 2.92 ± 0.07 | 3.83 ± 0.05 |
| 24 | 3.04 ± 0.02 | 3.85 ± 0.01 |
| 30 | 3.05 ± 0.10 | **4.01** ± 0.03 |
| 48 | **3.12** ± 0.08 | — |
- 인쇄: 음극 2.80 → 3.12 Pa·s (48 h · **+11.30 %**) · 양극 3.63 → 4.01 (30 h · **+10.33 %**) — 판독 평균으로 다시 계산하면 +11.29 · +10.30 % [카드 산술] (인쇄 % 는 반올림 전 평균에서 나온 값).  추세선 R²: 양극 로그 0.802 · 선형 0.735 · 음극 로그 0.863 · 선형 0.918 [인쇄 그림 안 · 글자 위치로 계열 배정].
- 유효 기간 예 (가정한 설정 범위): 음극 2.7–3.0 Pa·s → **6 h 뒤 재측정** · 양극 3.5–3.8 Pa·s → **3 h 만 유효** [인쇄 p.475] — 판독: 음극은 6 h (2.92) 와 24 h (3.04) 사이 · 양극은 2 h (3.70) 와 4 h (3.81) 사이에서 상한을 넘는다.
- 진동 시험: 손실 탄성률 > 저장 탄성률 (보관 시간 · 변형과 무관) → 점성 거동 · 굴리지 않으면 보관 불안정 [21] · 회전 시험: 10 1/s 위 전단 담화 (모든 슬러리).
- 고형분: +0.56 % (음극 셋 · 48 h) · +0.006 % (양극 · 30 h) → 일정 · 유효 기간 불필요 · 밀도: +0.32 % (음극 · 48 h) · +0.08 % (양극 하나 · 30 h) → 일정.
- 저자 주의: 표본 수 적음 · 시료 채취로 용기 안 양이 줄어든 영향 배제 못 함 · 탈기 뒤 최대 30 min 정치 · 음극 건식 혼합 용기 크기 차이 (1000 · 500 ml) → 에너지 입력 차.

### 3-7. 저자가 든 되돌아옴 기전 문장 (전부 인용 근거 · 이 논문 안 측정 없음)
- 정의: *"The springback effect is an experimentally observed phenomenon. It describes the elastic recovery of the electrode thickness after the calendering process [32–36], resulting in an increase in electrode thickness and, consequently, lower density and higher porosity."* (p.472)
- 수치 모사 인용: *"In a numerical simulation of the behavior of electrodes during calendering, an elastic recovery of the thickness depending on the compaction rate between 10.25 % and 17 % was shown [37]."* (p.472 · [37] = Sangrós Giménez 2019 DEM — 정본 카드 `sangros2019_*` 의 'ER 10.25 → ~17 %' 와 같다)
- 음극 기전: *"This is due to the springback effect caused by the recovery of elastically deformed particles and enclosed air in the pores [33]."* (p.476)
- 부하 · 두께: *"the higher coating thicknesses of higher mass loadings provide more opportunities for rearrangement of the particles and, therefore, plastic deformation of the coating [39, 40]. Also, for higher coating thicknesses, less elastic deformation of the particles occurs for comparable strains, resulting in a lower spring-back effect [34]."* (p.476–477)
- 양극: 위 §0-1 표의 p.477 인용 (경도 · 90 °C PVDF · *"not deformed and fragmented"* · *"mainly evoked by the elasticity of active material particles [34]"*).

### 3-8. 인쇄값끼리 어긋남 (원문 비판 — §11 에 다시)
'Two anodes were produced' (p.474) ↔ 음극 코일 셋 (9.79 둘 + 11.91 하나 · 슬러리 셋) · 압연 전 음극 두께 ↔ 인쇄 41 % (55 % 로 풀림) · 양극 측정 시각이 인쇄 목록 밖 · 양극 진공 건조 시점 미서술 · 단위 'g/cm–3' · 'dew point of –45° dew point at standard temperature' · 'tᵉᵛᵃᶜ¹' (위첨자) · 소속 'Ausgsburg'.

---

## 4. ★ 방법 — 장치 · 측정 사슬 · 해석

### 4-1. 장치
스피드 믹서 DAC 1100.2 VAC-P · 디스퍼서 FM 10-SIP · 롤 믹서 RM 5 (보관 중 연속 회전) · 레오미터 KINEXUS pro+ (원뿔-평판 Ø40 mm · 4° · 25 °C · 회전 0.1–100 1/s · 진동 진폭 0.1–100 % · 1.6 Hz) · 수분 분석기 DAB (건조법 고형분) · 밀도계 DMA 5000 M (U 관 · 공기 · 물 보정) · 롤투롤 코터 BC50 (건조 3 단) + 인라인 초음파 MeSys · 캘린더 EA 102 · 진공 오븐 TR03 LFC5-15 (Waldner) · 다이얼 게이지 Mahr 40 EWRi (±1 µm) · 저울 Mettler-Toledo AX26 (±1 mg) · 펀치 Nogami Ø15 mm [인쇄 p.473–475].

### 4-2. 측정 사슬 (재구성)
슬러리 혼합 → 용기 (1000 ml · 파라핀 필름 밀봉) → 롤 믹서 → 0 · 2 · 4 · 6 · 24 · 30 · 48 h 에 레올로지 (≈20 min) → 고형분 (≈5 min) → 밀도 (≈5 min) / 코팅 · 건조 → 웹 가장자리 펀치 (전극당 10–14) → 청정실 · 건조실 → 0 · 24 · 30 · 48 h 두께 · 질량 / 압연 → 웹 양 가장자리 10 곳 × 2 = 20 장 / 전극 → 청정실 상자 → 0–672 h 두께 (질량은 가끔) · 20 장 가운데 5 장 + 코일 → 진공 건조 (보관 1–192 h 뒤) → 청정실 → 같은 시점 두께 / 코일 웹 조각 두께 비교.

### 4-3. 해석
- '측정 유효 기간' 절차 (Fig 1a): ① 가설 (Fig 1b: I = 일정 · II = 증가 후 포화) ② 시계열 실험 ③ 다음 공정 기준 설정 범위 ④ 범위 안에 머무는 시간 t₁–t₂ = 유효 기간 (I 이면 유효 기간 정하지 않음).
- 가설 (표 1): 슬러리 점도 II · 고형분 I · 밀도 I · 건조 전극 질량 II · 두께 I · 압연 전극 질량 · 두께 II · 진공 건조 전극 질량 · 두께 II.
- 통계: 평균 · 표본 표준편차 · 로그 · 선형 추세선 (R²) · 맞춘 모델 없음 · 유의성 검정 없음 ('유의하지 않음' = 게이지 허용오차와 비교).

### 4-4. ★ 입자 처리 · DEM 한계 · 소성 · 차원 · 탈압
- **(i) DEM 한계 진술 = 말 없음** — 이 논문은 계산을 하지 않는다.  DEM 은 인용으로만 나온다: [37] (Sangrós Giménez 2019 · 탄성 회복 10.25–17 %) · [33] (Schreiner 2021 · DEM 매개변수화 — 음극 회복을 *"elastically deformed particles and enclosed air in the pores"* 로, NMC 를 흑연보다 *"higher resistance against compression"* 으로 설명하는 데 쓰임).
- **(ii) 소성 · 큰 변형을 계산에 넣는 어려움 = 논의 없음** — 기전은 문장 인용뿐: 두꺼운 층 → 재배열 · 코팅의 소성 변형 기회 ↑ ([39] [40]) · 같은 변형률에서 입자 탄성 변형 ↓ ([34]) · 단단한 NMC + 90 °C 에서 물러진 PVDF → 입자 무변형 · 무파쇄 → 되돌아옴 없음 ([33] [40] [44] [34]).  이 논문 안에 입자 영상 · 입도 · 경도 · 하중 측정은 없다 ⇒ **기전은 검증되지 않은 설명**.
- **(iii) 차원**: 두께 한 축 (1D) 측정뿐 — 2D · 3D 영상 · 계산 없음 · 2D → 3D 전이 진술 없음.
- **(iv) 탈압**: **이 논문 전체가 '하중을 뺀 뒤' 의 두께 변화** — 단 롤을 빠져나오는 순간의 회복 (간극 → 출구) 은 측정 밖 (간극 미인쇄 · 0 h = 뚫은 뒤 ≤ 2 min · 롤 출구 → 펀치 사이 시간 [미확인]).  저자 정의는 두 성분 (출구 직후 + 보관 중) 을 함께 'springback' 이라 부르지만 수치는 **보관 중 성분**만 준다.

### 4-5. 기법 미니 용어집
- **캘린더링 (calendering)** = 두 롤 사이로 전극을 통과시켜 코팅을 압축하는 공정 — 하중은 선하중 (N/mm) 으로 표시한다.
- **되돌아옴 (spring-back)** = 압연 뒤 전극 두께가 다시 느는 것 — 롤 출구 직후의 '빠른' 탄성 회복 + 보관 중 '느린' 증가.
- **측정 유효 기간 (validity period)** = 측정값이 다음 공정의 설정 범위 안에 머무는 시간 — 그 뒤에는 다시 재야 한다.
- **품질 게이트 (quality gate)** = 생산 사슬 중간의 판정점 — 사양 안의 중간 제품만 넘긴다.
- **진공 후건조 (vacuum post-drying)** = 조립 전 전극의 수분을 빼는 열 · 진공 단계 (여기서 120 °C · 3 회).
- **단위면적 질량 (areal mass loading)** = 전극 한 면의 코팅 질량 / 면적 (mg/cm²).
- **전단 담화 (shear-thinning)** = 전단 속도가 커질수록 점도가 낮아지는 성질.
- **저장 · 손실 탄성률 (G′ · G″)** = 진동 시험에서 탄성 (저장) 과 점성 (손실) 성분 — G″ > G′ 면 점성 우세.

---

## 5. Figure set ★
| 그림 · 표 | 내용 | 크롭 | 우리 활용 |
|---|---|---|---|
| Fig 1a | 4 단계 절차 (가설 → 시계열 → 설정 범위 → 유효 기간) | `fig_1.png` · `fig_1a.png` | 측정 규약 (단계 0 · 결과 전 대조) |
| Fig 1b | 가설 곡선 I (일정) · II (증가 · 포화) · 설정 범위 · t₁ · t₂ | `fig_1b.png` | '언제 잰 값인가' 표지의 원형 |
| Fig 2 | 슬러리 점도 vs 보관 (음극 n = 3 · 양극 n = 2) · 추세선 · 설정 범위 | `fig_2.png` | 흐름 밖 (습식 슬러리 공정) |
| Fig 3a | ★ 압연 뒤 두께 증가 vs 보관 — 음극 9.79 · 11.91 · 양극 16.76 · 20.41 | `fig_3.png` · `fig_3a.png` | ★ 단계 6 · R4 — 지연 성분 크기 · 시간 모양 |
| Fig 3b | 재현성 — 같은 부하 음극 둘 (Anode 1 · 2) | `fig_3b.png` | 시료 간 산포 (실현 수) |
| Fig 3c | 음극 진공 건조 (24 h 뒤) vs 비건조 — '진공 건조 after 24 h' 화살표 | `fig_3c.png` | 온도가 이완을 당긴다 (U4 · R4) |
| Fig 3d | 양극 진공 건조 vs 비건조 (세로 −1.0–2.0 µm) | `fig_3d.png` | 게이지 분해능 바닥 |
| 표 1 | 중간 제품별 조사 물성 · 시간 변화 가설 (I / II) | `tab_1.png` (도구) | — |
| 표 2 | 혼합 절차 (속도 · 시간 · 배치 · 용기) | `tab_2.png` (도구) | — |
| 근거 문단 21 | 초록 · 문헌 공백 · 범위 28 일 · 되돌아옴 정의 · 절차 · 가설 · 조성 · 슬러리 측정 · 코팅 · 건조 전극 보관 · ★ 압연 · 진공 건조 · 슬러리 결과 · 고형분 · 밀도 · 건조 전극 결과 · ★ 음극 되돌아옴 · 진공 건조 · 코일 · ★ 양극 무되돌아옴 이유 · 유효 기간 전략 · 결론 · 참고 [32]–[44] | `txt_p47*.png` | 원문 인용용 |
- 그림 크롭은 도구 관례대로 **캡션 제외** (캡션은 `figures.json`) · 표는 캡션 포함.  식 크롭 0 (원문에 식 없음).

## 6. Post-processing ★
- **무엇을 (원문)**: 평균 · 표본 표준편차 · 로그 / 선형 추세선 R² · 설정 범위와 교차 시각 (유효 기간).
- **안 한 것**: 기공 · 밀도의 시간 변화 (두께만) · 질량 기반 밀도 재계산 · 유의성 검정 · 롤 간극 · 선하중 · 입자 영상 · 입도 · 결정 형태 · 순간 회복.
- **이 카드의 후처리**: 벡터 경로 판독 127 점 (`digitized.csv`) · 코팅 두께 · 압축률 · 진밀도 자기일관 · 압연 전후 두께 ↔ 부하 대조 · 코팅 대비 % · 기공 (질량 보존) · 시간 모양 (1 h · 24 h 몫) · 정수 µm 읽음 (k/n 격자 · 이항 표준편차).  재현 스크립트 = 작업 스크래치 (`digitize_vector.py` · `card_arith.py` · `make_crops.py`) — 값은 csv 와 이 카드에 있다.

---

## 7. 우리 DEM+MPM 대비 → `our_dem_baseline.md` (⚠ 정본 브랜치에서는 값 자리표시 상태 — 우리 수치는 CLAUDE.md · `docs/` 출처를 병기해 적는다)

### 7-1. 비교표
| 항목 | 이 논문 | 우리 | 같음 / 다름 · 왜 |
|---|---|---|---|
| 계 | 액체 LIB **압연** 전극: NMC622 + C65 + PVDF (양극) · 흑연 + SBR/CMC (음극) · 기공 30 % | ASSB 복합 양극 NCM811 + LPSCl (+ 첨가) · 일축 300 MPa · 순수 SE 10–13 % (랩 표준) · 복합 ≈15–16 % (real_14 15.6 % · CLAUDE.md) | **무른 상이 다르다** (PVDF · CB ↔ 소성 LPSCl) · 압력 경로 다름 (롤 선하중 ↔ 일축 다이) |
| 압력 | 실제 선하중 미인쇄 (최대 1000 N/mm) | 300 MPa | 대응시킬 숫자 없음 |
| 되돌아옴 성분 | **보관 중 (지연)** 성분: 0 h → 28 일 | DEM 언로딩 키트 (판 제거 · 순간) · MPM 은 rate-independent J2 + `hold` 이완 (= 순간 정착 · hong2026 카드 §7c) | 우리 모델은 **지연 성분을 원리적으로 못 낸다** — 이 논문은 그 성분의 크기를 준다 (다른 계) |
| 단단한 AM 쪽 | NMC622 양극: ≤ 0.6 µm / 107 µm (≤ 0.56 %) · 게이지 분해능 아래 | MPM AM = 고정 강체 · DEM AM = 단단한 구 (E 140 GPa) | 방향 같음 (단단한 AM 양극의 지연 증가는 작다) · 크기 전이 안 함 |
| 무른 상 쪽 | 흑연 음극 (무른 AM) +3.3–4.6 % · 대부분 24 h 안 | SE 는 소성 (MPM σ_y 0.30 · E 1.53 · ν 0.49) · DEM 은 연화 E_eff 1.35 GPa 접촉 | LPSCl 의 **지연 (크리프 · 점소성) 되돌아옴** = 어느 카드에도 없음 [미확인] |
| 기전 | 인용 (단단한 NMC · 90 °C PVDF · 입자 무변형 · 무파쇄) | — | 기전 검증 아님 |

### 7-2. ★ 랩 기준과 나란히 (판정 없이 · **랩 표준과 다른 문헌 값 = 다른 재료 · 다른 공정**)
| 출처 | 재료 | 상태 | 진밀도 분모 | 기공 |
|---|---|---|---|---|
| **랩 표준** | 순수 LPSCl | 300 MPa | **1.64 g/cm³** (고정) | **10–13 %** |
| 이 논문 양극 (인쇄) | NMC622 95.5 · C65 2.25 · PVDF 1.5 · SFG6L 0.75 wt% · 액체 LIB | 압연 직후 (90 °C) | ρ_coating 3.11 ↔ 30 % → 4.44 g/cm³ [카드 산술] | **30 %** (43 → 30) |
| 이 논문 양극 28 일 (카드 산술) | 같음 | 하중 없음 · 청정실 28 일 | 같음 | 30.2–30.4 % |
| 이 논문 음극 (인쇄) | 흑연 94 · SBR 3 · CMC 2 · C65 1 wt% | 압연 직후 (24 °C) | 1.50 ↔ 30 % → 2.14 | **30 %** (41 → 30) |
| 이 논문 음극 28 일 (카드 산술) | 같음 | 28 일 · 진공 건조 끝값 포함 | 같음 | 32.3–33.1 % (진공 건조 33.5 %) |
- 이 표는 **"랩 표준과 다른 문헌 값"** 의 자리다 — 고체전해질이 없는 전극이고 압력 대응도 없다.  뜻을 가질 수 있는 것은 **'뺀 뒤 기공을 언제 쟀는가'** 에 따라 같은 전극이 30 % ↔ 33 % 로 다르게 보고될 수 있다는 크기 감각 (흑연 음극) 뿐이다.

### 7-3. ★ 18 배 연화 · 되돌아옴 해석과 견줄 자리 (frame [2])
- 우리 DEM 은 E_SE 24 → E_eff 1.35 GPa (18 배 연화) · 순수 SE Heckel P_y 138 MPa (CLAUDE.md) 로 **가압 기공**을 맞춘 모델이다 — 하중을 뺄 때 돌아오는 양은 연화된 접촉 강성과 이력 법칙이 정하므로, 실물 (E ≈ 22–24 GPa) 보다 **탄성 성분이 크게** 나올 수 있다 [카드 추론].  이 논문은 그 크기를 보정할 숫자를 주지 않는다 (SE 없음 · 압력 없음 · 지연 성분만).
- MPM (E 1.53 · σ_y 0.30 · ν 0.49 → K 25.5 GPa) 의 순간 탄성 회복 크기 감각 = 정수압 가정의 부피 탄성 변형 P/K ≈ 0.3 / 25.5 ≈ 1.2 % [카드 산술 · 우리 값 · 일축 다이 제하는 정수압이 아니다] — 비교할 실측 짝은 이 논문이 아니라 `miss2026_*` (다이 안 SE 1.6 % · pc-NMC622 7.9 % @300 MPa) 쪽이다.
- 이 논문이 우리에게 주는 해석 하나: **지연 성분은 '무른 쪽이 변형을 저장했는가' 에 달려 있다** — 저자의 말로는 단단한 NMC 가 변형되지 않은 양극은 이완하지 않았고, 변형된 흑연 (무른 AM) 은 이완했다.  우리 복합 양극에서 크게 변형되는 쪽은 **SE** 이므로, 지연 되돌아옴이 있다면 SE (LPSCl) 의 시간 의존 거동이 정할 것이다 [카드 추론] — 그 거동은 [미확인] (우리 모델 · 정본 카드 모두).

### 7-4. AM_P (다결정 · 대입자) ↔ AM_S (단결정 · 소입자) 와 견줄 자리
- 우리 쪽: AM_P = 대입자 다결정 NCM · AM_S = 소입자 단결정 NCM (CLAUDE.md σ_e 절 A1 정정) — MPM 에서는 둘 다 고정 강체 (구별 없음) · DEM 에서는 크기 · σ 만 다르다.
- 이 논문: NMC622 **한 종류** · 결정 형태 [미확인] ⇒ **AM_P 와 AM_S 어느 쪽에도 붙일 수 없다**.  다결정 ↔ 단결정 대비는 `hong2026_*` (자기 Fig S4 · Table S1: 단결정 NCMA 상온 압연 3 주 +3–4 µm ↔ 다결정 66 µm 유지 · 액체 LIB · CBD 지배) 가 주고, 다결정 NMC 단일상 펠릿의 **순간** 회복은 `miss2026_*` 가 준다.
- 차이 (적어 둘 것): 이 논문은 액체 전해질 전극의 **롤 압연** (선하중 · 90 °C · PVDF) 이고 우리는 **일축 냉간 가압 · 고체전해질** 이다.

### 7-5. frame[5] — 어느 반쪽을 가졌나
- **가진 것**: 하중을 뺀 전극의 **시간 축** (0–672 h) 두께 자료 · 보관 조건 (구속 · 온도) 이 이완을 바꾼다는 관측 · 측정 분해능 (±1 µm) 의 정직한 표시.
- **없는 것**: 압력 · 응력 · 미세구조 · 입자 거동 · 계산 · 고체전해질.  ⇒ DEM · MPM 어느 반쪽의 **입력**도 아니고, 단계 6 결과를 실험 옆에 놓을 때 **'언제 · 어떤 구속에서 잰 값인가' 를 등록하게 만드는 규약 근거**다.

---

## 8. ★ 자세한 분석 — 우리 계획에 무엇을 주나
(이름 = 정독 지시서 3 절.  우리 값 = CLAUDE.md: DEM 18 배 연화 · E_eff 1.35 GPa · 순수 SE Heckel P_y 138 MPa · σ_y_eff 46 MPa / MPM E 1.53 GPa · σ_y 0.30 GPa · ν 0.49 (K 25.5 GPa) / 랩 표준 = 순수 SE 300 MPa 기공 10–13 % · 진밀도 1.64 g/cm³ — 고정 · 판정 대상 아님.)

| 이름 | 이 논문이 주는 것 | 못 주는 것 · 한정어 |
|---|---|---|
| **단계 0** (기공 연산자 · 판정 기준 결과 전 등록) | ★ (1) **'뺀 뒤 값의 측정 시각' 을 연산자의 일부로 등록** — 같은 흑연 음극의 기공이 0 h 30 % → 28 일 33.1 % [카드 산술] · 압연 직후 두께 값은 *"less than an hour"* 만 유효 (p.477) (2) **측정 분해능 표지**: 두께를 ±1 µm 게이지로 정수 µm 씩 읽으면 107 µm 코팅에서 1 µm = 0.9 % 두께 ≈ **0.65 %p 기공** [카드 산술] — 이보다 작은 계산 차이는 그런 실측으로 반증할 수 없다 (3) 구속 (코일 · 겹친 층) 과 온도 (120 °C) 가 끝값을 바꾼다 → 판정에 쓸 실측의 보관 · 구속 조건을 같이 적는다 | 순수 SE · 압력별 기공 · 진밀도 분모 (SE) |
| **단계 1 · 2 · 3** | 없음 (계산 없음) | — |
| **단계 4** (3D 순수 SE · σ_y 하나를 실험 기공에 맞춤) | 맞춤 표적 아님 (SE 없음).  주의 하나: 랩 표준 10–13 % 가 **가압 중인지 · 뺀 뒤 몇 시간 · 며칠 뒤인지** 가 표적의 정의에 들어가야 한다 (지연 성분이 있는 재료라면) — LPSCl 의 지연 성분 크기는 [미확인] | 값 · 재료 |
| **단계 5** (3D 복합 압밀) | 없음 — 액체 LIB 압연 전극 (기공 43 → 30 %) 이고 압력 숫자 없음 | — |
| **단계 6** (탈압 · 되돌아옴) | ★ (1) **지연 (보관) 성분의 크기**: 단단한 활물질 양극 (NMC622 · PVDF 1.5 % · 90 °C) **≤ 0.6 µm = 코팅의 ≤ 0.56 %** (28 일 · 분해능 아래) ↔ 무른 활물질 음극 (흑연) **5.2–6.0 µm = 3.3–4.6 %** · 그 83–92 % 가 24 h 안 (2) **순간 성분은 이 논문 밖** — 0 h 가 롤 출구 뒤 몇 분이므로 우리 `release` 팔 (순간) 결과를 이 시계열과 견주면 안 된다 (같은 계의 순간 성분 = `diener2022_*`) (3) **온도 · 구속이 이완을 당기거나 막는다**: 120 °C 진공 건조 → 다음 측정에 끝값 (+1.6 µm 계단) · 코일 → 약 2 µm 덜 (4) rate-independent 모델 (우리 MPM · DEM) 은 (1) 을 원리적으로 못 낸다 — 단단한 AM 양극에서는 그 몫이 작았다는 **상한 표지**로만 쓴다 | SE 의 지연 거동 · 압력 · 다결정 표지 · 순간 회복 |
| **단계 7** (형상 · 피복 · 수송) | 없음 — 저자는 '되돌아옴 → 밀도 ↓ · 기공 ↑' 만 적고 수송 측정 없음 | — |
| **후보 D0** (지금 DEM) | 인용으로만: DEM 수치 모사 [37] 의 탄성 회복 10.25–17 % (`sangros2019_*` 와 같은 값) · DEM 매개변수화 [33] 의 기전 문장 | DEM 한계 진술 없음 |
| **후보 A′-0 · A · A′** (MPM 접촉 · 강체 AM · 입자별 속도장) | 없음 | — |
| **후보 B** (입자별 FE) | 없음 | — |
| **후보 C · C′** (MDR · 항복 캡 DEM) | 없음 — '입자 무변형 · 무파쇄' 는 인용 주장일 뿐 | 접촉 · 항복 값 없음 |
| **후보 M0** (균질화 압밀 · Heckel · 캡) | 없음 (압력 없음) — 압연 전후 기공 두 점뿐 (43 → 30 · 41 → 30 %) | P_y 를 정할 수 없다 |
| **U3** (단단한 구를 소성 블록에 눌렀다 떼기) | 없음 | — |
| **U4** (판 분리) | ★ 구속 조건 효과의 실측 사례: **자유 시료 ↔ 코일 (겹친 층이 누름)** 에서 진공 건조 뒤 증가가 약 2 µm 다르다 → 우리 판 분리 시험은 '판을 뗀 자유면' 과 '판을 붙여 둔 상태' 를 **따로** 등록해야 한다 (`miss2026_*` 의 다이 안 ↔ 다이 밖 차이와 같은 방향) | 크기 전이 안 함 |
| **U0 · U1 · U2 · U5 · U6** | 없음 | — |
| **R4** (탈압 · 되돌아옴) | 위 단계 6 과 같음 — 지연 성분 · 온도 · 구속 · 측정 시각 | — |
| **R7** (AM 파괴) | 원문 주장: 90 °C 압연 양극에서 NMC 입자 *"not deformed and fragmented"* (인용 근거 · 영상 없음) — 같은 논문이 인용한 [30] (NCM622 압연 뒤 입자 깨짐 → 수분 흡수) 과 긴장 관계 [카드 추론] | 파괴 측정 없음 |
| **R1 · R2 · R3 · R5 · R6** | 없음 | — |
| **결과 전 대조 항목** | (흐름 밖 표지로만) 단단한 AM 양극의 지연 증가 ≤ 0.56 % (28 일) · 무른 AM 음극 3.3–4.6 % · 24 h 몫 83–92 % — '액체 LIB · 압연 · 다이얼 게이지 ±1 µm' 표지 필수 | ASSB 절대값 비교 금지 |

- **재료 · 차원 · 조건 차이**: 액체 LIB 압연 전극 ↔ 우리 ASSB 냉간 일축 가압 복합 양극 · 무른 상 PVDF / CB ↔ LPSCl · 기공 30 % ↔ 10–16 % · 1D 두께 ↔ 우리 3D 계산 · 압력 미상 ↔ 300 MPa · 보관 28 일 ↔ 우리 모델 시간 없음.

## 9. 적용 인사이트 (내 연구에 어떻게)
1. **'뺀 뒤 값' 에는 측정 시각을 붙인다** — 흑연 음극은 압연 직후 두께가 1 시간 안에 사양 밖으로 나갈 수 있었다 (p.477).  우리 단계 6 의 실험 대조 항목 · 랩 펠릿 두께 · 기공 기록에도 '하중 해제 뒤 경과 시간 · 보관 조건' 칸을 결과 전에 둔다 (단계 0).
2. **분해능 바닥을 숫자로 적는다** — ±1 µm 게이지 · 정수 읽음이면 '변화 없음' 은 '1 µm 아래' 라는 뜻 (이 논문의 양극 0.33–0.60 µm 가 그 예).  계산이 그보다 작은 차이를 내면 그 실측으로는 맞다 · 틀리다를 가를 수 없다.
3. **구속 · 온도가 되돌아옴의 크기를 바꾼다** — 코일 (겹친 층) 은 덜 · 120 °C 진공 건조는 빨리 끝값으로.  우리 판 분리 · 언로딩 팔에서 '자유면 / 구속 / 온도' 를 따로 등록한다 (U4 · R4).
4. **순간 ↔ 지연 성분을 섞지 않는다** — 이 논문 (지연) · Diener 2022 (순간) · Miss 2026 (다이 안 순간) 은 서로 다른 성분이다.  우리 rate-independent 모델의 결과는 순간 성분과만 견준다.
5. **인용 사슬 주의** — hong2026 카드의 '다결정 2 차입자라 무시할 만 · 입계 균열 소산' 은 이 논문에 없다 (원문 이유는 '파쇄 없음').  AM_P 되돌아옴 근거로 이 논문을 대지 않는다.

## 10. 인용 가능 문장 (deck/paper용 — 표지 그대로)
- "In a pilot-scale production campaign, calendered graphite anodes (9.79 and 11.91 mg cm⁻² per side, 30 % porosity) grew by about 6 and 5 µm in thickness over 28 days of storage, most of it within the first 24 h, whereas NMC622 cathodes (16.76 and 20.41 mg cm⁻², calendered at 90 °C to 30 % porosity) changed by only 0.6 and 0.33 µm — below the ±1 µm tolerance of the dial gauge (Kollenda et al., Procedia CIRP 130 (2024) 470–478)."
- "The authors attribute the absent cathode spring-back to the higher hardness of NMC particles and the 90 °C roller temperature softening the PVDF binder, so that 'the active material particles were not deformed and fragmented' (Kollenda et al. 2024, p. 477)."
- "Vacuum post-drying at 120 °C accelerated the anode's thickness relaxation to its final value at the next measurement, and material dried on the tightly wound coil relaxed about 2 µm less than free samples (Kollenda et al. 2024)."
- 국문: *"압연 뒤 보관 중 두께 증가는 흑연 음극 +5–6 µm (28 일 · 대부분 24 h 안) · NMC622 양극 +0.3–0.6 µm (게이지 ±1 µm 안) — 액체 LIB · 압력 미상 · 지연 성분만 (Kollenda 2024)."*
- 국문 (금지 표지): *"Kollenda 2024 를 '다결정 2 차 입자 양극은 입계 균열로 에너지를 소산해 되돌아옴이 없다' 의 근거로 인용하지 않는다 — 원문에 결정 형태가 없고 이유는 '입자가 변형 · 파쇄되지 않음' 이다."*

## 11. 주의/한계 (over-claim 방지 · 원문 비판)
1. **NMC622 결정 형태 · 입경 미인쇄** — '다결정' 표지는 이 논문에서 나올 수 없다.
2. **압력 없음** — 최대 선하중만 (1000 N/mm) · 실제 하중 · 간극 · 속도 · 통과 횟수 [미확인] → MPa 대응 불가.
3. **순간 성분 없음** — 0 h = 뚫은 뒤 ≤ 2 min · 롤 출구 → 펀치 시간 [미확인].
4. **양극 '무시할 만' = 분해능 아래** — 정수 µm 읽음 · 시료가 0 / +1 µm 로 나뉜 표준편차 [카드 산술].
5. **양극 ↔ 음극 비교가 통제되지 않음** — 활물질 · 바인더 · 롤 온도 (90 ↔ 24 °C) · 압축률 (15–24 ↔ 36 %) · 압연 전 기공이 한꺼번에 다르다; 저자의 두 이유 (경도 · 90 °C PVDF) 를 가를 실험이 없다.
6. **기전은 인용** — 입자 무변형 · 무파쇄 · '갇힌 공기' · 입자 탄성 지배 = [33] [34] [39] [40] [44] 의 주장 · 이 논문 안 영상 · 기계 측정 없음.
7. **압연 전 음극 두께가 인쇄 기공과 맞지 않음** — 216 · 257 µm ↔ 목표 부하 + 1.25 g/cm³ 면 166.6 · 200.6 µm (역산 기공 ≈55 %) · 양극도 155 ↔ 147.5 · 171 ↔ 176.3 µm [카드 산술].
8. **'Two anodes were produced'** (p.474) ↔ 음극 코일 셋 · 슬러리 셋 (Fig 3b 두 9.79 음극 + 11.91).
9. **측정 시각** — 양극 72 · 96 · 192 · 240 · 264 h 는 인쇄 목록 밖 · 48 h 없음 · 휴일 설명만.
10. **양극 진공 건조 시점 미서술** (≈192 h 는 카드 추론).
11. **진공 건조 음극 끝값 6.80 ↔ 비건조 6.00 µm** — 차이 미논의 (표준편차 안).
12. **코일 '≈2 µm 덜'** — 점 수 · 산포 · 비교 시각 미인쇄.
13. **'increased the elastic deformability of the thermoplastic binder PVDF'** — 가열한 PVDF 가 '탄성적으로' 더 변형된다는 표현은 모호하다 (같은 문장의 결론 = 압축 저항 ↓) [카드 추론].
14. **슬러리** — n = 3 · 2 · 용기 양 감소 · 정치 시간 · 용기 크기 차이 (저자 인정) · 추세선 점 6–7 개.
15. 표기: 'g/cm–3' · '–45° dew point at standard temperature' · 'tᵉᵛᵃᶜ¹' · 'Ausgsburg' · 그림 3a 범례 글자가 두 번 찍힘 (원문 PDF 그대로).
16. ⚠ 이 카드의 판독은 벡터 좌표라 정확하지만 그래도 **[판독]** 표지로만 인용 · 기공 · 코팅 대비 % 는 **[카드 산술] (가정 셋: 박 불변 · 질량 일정 · 0 h 기공 = 인쇄 30 %)**.

## 12. 참고문헌 — 우리가 더 볼 것 (원문 목록 서지 그대로 + 이유 한 줄)
| # | 서지 (원문 그대로) | 왜 | 정본 카드 |
|---|---|---|---|
| 33 | Schreiner D, Lindenblatt J, Günter FJ, Reinhart G. DEM Simulations of the Calendering Process: Parameterization of the Electrode Material of Lithium-Ion Batteries. Procedia CIRP 2021;104: pp. 91–97. | 되돌아옴 기전 (탄성 입자 + 갇힌 공기) · NMC ↔ 흑연 압축 저항 — 이 논문 기전 문장의 출처 (c · e · l) | 없음 (`schreiner2020_dem_calendering_lib` = Procedia CIRP 93 (2020) · 다른 논문) |
| 34 | Diener A, Ivanov S, Haselrieder W, Kwade A. Evaluation of Deformation Behavior and Fast Elastic Recovery of Lithium‐Ion Battery Cathodes via Direct Roll‐Gap Detection During Calendering. Energy Tech 2022;10. | **순간** 회복 · '입자 탄성 지배' 문장의 출처 | `diener2022_roll_gap_springback_calendering` |
| 37 | Sangrós Giménez C, Finke B, Schilde C, Froböse L, Kwade A. Numerical simulation of the behavior of lithium-ion battery electrodes during the calendaring process via the discrete element method. Powder Technology 2019;349: pp. 1–11. | DEM 탄성 회복 10.25–17 % | `sangros2019_dem_calendering_lib_electrode` |
| 39 | Meyer C, Kosfeld M, Haselrieder W, Kwade A. Process modeling of the electrode calendering of lithium-ion batteries regarding variation of cathode active materials and mass loadings. Journal of Energy Storage 2018;18: pp. 371–379. | 활물질 · 부하별 압연 압축 곡선 · 두께 효과 (i · b) | 없음 (`kim2026_pregranulation_*` 가 인용만) |
| 40 | Meyer C, Weyhe M, Haselrieder W, Kwade A. Heated Calendering of Cathodes for Lithium‐Ion Batteries with Varied Carbon Black and Binder Contents. Energy Tech 2020;8. | 롤 온도 · 바인더 함량이 압축 · 되돌아옴을 바꾸는가 — '90 °C PVDF' 주장의 출처 (b · d) | 없음 |
| 44 | Günther T, Schreiner D, Metkar A, Meyer C, Kwade A, Reinhart G. Classification of Calendering‐Induced Electrode Defects and Their Influence on Subsequent Processes of Lithium‐Ion Battery Production. Energy Tech 2020;8. | 압연 결함 · 입자 파쇄 분류 (R7) | 없음 |
| 30 | Huttner F, Diener A, Heckmann T, Eser JC, Abali T, Mayer JK, Scharfer P, Schabel W et al. Increased Moisture Uptake of NCM622 Cathodes after Calendering due to Particle Breakage. J. Electrochem. Soc. 2021;168: 90539. | NCM622 압연 입자 깨짐 — '파쇄 없음' 주장과 견줄 자료 (R7 · k) | 없음 |
| 38 | Jeong D, Lee J. Electrode design optimization of lithium secondary batteries to enhance adhesion and deformation capabilities. Energy 2014;75: pp. 525–533. | 되돌아옴 정의 ('출구 직후') 의 출처 | 없음 |
| 43 | Huttner F, Marth A, Eser JC, Heckmann T, Mohacsi J, Mayer JK, Scharfer P, Schabel W et al. Design of Vacuum Post‐Drying Procedures for Electrodes of Lithium‐Ion Batteries. Batteries & Supercaps 2021;4: pp. 1499–1515. | 코일 진공 건조 중 이완 | 없음 |
| 36 · 32 · 35 | Scheffler 2022 (Batteries 8: 46 · Si 전극 압연) · Lombardo 2022 (ARTISTIC 계산기 · Batteries & Supercaps 5) · Bouharras 2020 (PVDF-g-BaTiO3 바인더 · Solid State Ionics 356: 115441) | 되돌아옴 정의 인용 묶음 [32–36] | 없음 |

---

## [미확인] 목록
- NMC622 결정 형태 (다결정 · 단결정) · 2 차 입자 여부 · 입경 · 형상 · 흑연 입경.
- 실제 선하중 · 롤 간극 · 압연 속도 · 통과 횟수 → 압력.
- 롤 출구 → 펀치 → 0 h 측정 사이 시간 (순간 회복 성분).
- 청정실 온도 · 습도 (보관 조건 수치).
- 양극 진공 건조 시점 · 코일 비교의 점 수 · 산포 · 시각.
- 보관 뒤 질량 · 밀도 · 기공의 실측값 (두께만 시계열).
- 압연 전 음극 두께 (216 · 257 µm) 와 인쇄 기공 41 % 의 불일치 원인.
- Hong 2026 의 참고 [20] 서지 (= 이 논문인지).
- 접수 · 승인 날짜.

## 원문 대조 기록 (이 카드 작성 중 직접 확인한 것 · 2026-11-12)
- 서지: 1저자 메모 (A. Kollenda, M. Lechner, A. Sommer, R. Daub · 제목 · Procedia CIRP 130 (2024) 470–478 · 57th CIRP CMS 2024) = 원문 첫 쪽 · 머리글과 같음 · DOI `10.1016/j.procir.2024.10.116` = 첫 쪽 아래 인쇄 · 다른 점 없음 (소속 'Ausgsburg' 는 원문 오타).
- 숫자: 텍스트 층 + 렌더 이미지로 대조 — 95.5 · 666.67 g · 2.25 · 1.5 · 0.75 · 94 · 1800 g · 3 · 2 · 90,000 · 1 wt% · 52 · 78 % · 1400 · 2000 · 1500 · 500 · 600 rpm · 1 · ≈40 · ≈12 · 2 · 40 · 20 · 5 min · 250 mbar · 1000 · 500 ml · 0 · 2 · 4 · 6 · 24 · 30 · 48 h · 5–10 min · Ø40 mm · 4° · 25 °C · 0.1–100 1/s · 0.1–100 % · 1.6 Hz · ≈20 · ≈5 · ≈5 min · 10 ml · 0.8 · 0.5 m/min · 15 · 10 µm · 16.76 · 20.41 · 9.79 · 11.91 mg/cm² · 70/75/80 · 75/80/82 · 40/50/55 · 55/50/55 °C · Ø15 mm · 10–14 장 · −45 · 2 min · 24 · 30 · 48 h · ±1 µm · ±1 mg · Ø400 mm · 1000 N/mm · 43 · 30 · 41 % · 2.53 · 3.11 · 1.25 · 1.50 g/cm³ · 90 · 24 °C · 155 · 122 · 171 · 147 · 216 · 141 · 257 · 167 µm · 10 곳 · 20 장 · 0–672 h 목록 · 5 of 20 · 1–192 h · 120 °C · 400/200/100/50/30/20 mbar · 30 · 5 min · −45 °C · 2.80 · 3.12 · 11.30 · 3.63 · 4.01 · 10.33 · 10 1/s · 2.7–3.0 · 6 h · 3.5–3.8 · 3 h · 0.56 · 0.006 · 0.32 · 0.08 % · +1 · 0 · −1 µm · 6 · 5 µm · 28 일 · 24 h · 48 h · 2 µm · 0.6 · 0.33 µm · 28 days · R² 0.802 · 0.735 · 0.863 · 0.918 · n = 15 · 5 · 3 · 2 · 10.25 · 17 % — 전부 위치 확인.
- 판독: 그림 2 · 3 의 경로 좌표 (표지 · 오차 막대) 를 회색 격자선 (값 = 눈금 글자) 으로 맞춤 — y 잔차 ≤ 0.045 pt · x (로그) 잔차 ≤ 0.036 pt · 인쇄 끝값 6 · 5 · 0.6 · 0.33 µm · 2.80 · 3.12 · 3.63 · 4.01 Pa·s 와 일치 · Fig 3a Anode 9.79 = Fig 3b Anode 1 = Fig 3c 비건조 (≤ 0.006 µm).
- 원문 전수 검색 (polycrystal · secondary · single crystal · grain boundary · fractur · crack): 'fragmented' 한 번 (p.477 · 입자가 파쇄되지 않았다) 뿐.
- 정본 중복 확인: papers/ 목록 · DOI · 'kollenda' · 'Time-Sensitivity' · 'intermediate product' grep — 카드 없음 (hong2026 이 성만 인용).

## 🔗 관련 카드
- 이 논문을 인용한 카드: `hong2026_cbd_viscoelasticity_springback` (참고 [20] · L72–75 · L140 — §0-1 대조).
- 이 논문이 인용한 정본 카드: `diener2022_roll_gap_springback_calendering` ([34]) · `sangros2019_dem_calendering_lib_electrode` ([37]).
- 되돌아옴 · 하중 해제 (정본): `miss2026_insitu_conductivity_porosity_pressure_compaction` (SE · pc-NMC622 다이 안 · 밖) · `zhang2026_xct_dem_cathode_calendering_peel_calibration` (DEM 가압–제하 ER) · `galvezaranda2024_time_dependent_dl_calendering_microstructure` (압연 시간 대리 모델) · `kodama2020_high_pressure_insitu_xct_sulfide_se_voxel_simulation` (감압 σ) · `korjus2025_lpscl_densification_multiscale_insitu_xct_eis_qens` (감압 76.2 MPa).
- 같은 그룹 · 공정 DEM: `schreiner2020_dem_calendering_lib` (TUM iwb · NMC622 EEPA).
- 캘린더링 DEM: `sangros2020_lib_electrode_dem_mech_elec_ionic` · `ngandjong2021_dem_calendering_digital_twin` · `lyu2025_3d_dem_drying_calendering_lib` · `he2026_dem_calendering_inhomogeneity_areal_density`.

## 🗨️ Q&A 로그
<!-- "Q&A 작성해줘" 트리거 시 직전 질문/답 누적 -->
