Repository: yonghoon7153-source/Yonghoon-DEM-DFT

# 📚 LITDB — 문헌 단일 시스템 (**SE·DFT 축 + DEM·MPM 축, 두 트랙**)

> **앞으로 논문은 여기서만 본다.** 여러 곳(db/literature, kb/papers, db/properties, Excel)에 흩어진 문헌을 한 곳에서 생각·참고·비교하기 위한 통합 MD 시스템.

## 왜 트랙이 둘인가
`INDEX.md` 는 argyrodite 전해질 축이라 접촉역학·MPM·건식전극 digest 가 들어갈 자리가
없다. 그래서 한때 64편이 **어느 인덱스에도 없었다**(open_items #7). 축을 나눠 그 구멍을
닫았고, 한 분모로 세면 “159편 중 98편 미언급” 같은 **가짜 미결**이 나온다
(`comparison_vs_ours.md:8`). 분리는 실측 근거가 있는 결정이다 — 합치지 말 것.

⚠ 이 표의 **편수는 적지 않는다.** 손으로 쓴 수는 반드시 낡는다(README 자신이 세 번 틀렸다).
현재값은 `python3 tools/litdb/build_index.py --check` 로 본다.

File: litdb/papers/korjus2025_lpscl_densification_multiscale_insitu_xct_eis_qens.md (part 1 of 2)
<!-- digest 표준 양식 확장 (paper-level STANDALONE). ★ = 사용자가 특히 원한 항목. 깊이 기준 = bazzoun2026_dem_fem_rnm_ionic.md ·
     형식 이웃 = thompson2026_high_pressure_densification_lps_lpscl_xrd_tomography.md (같은 그룹 · 이 논문을 ref 20 으로 인용) ·
     lee2025_heckel_argyrodite_powder_densification_nanoindentation.md · kodama2020_high_pressure_insitu_xct_sulfide_se_voxel_simulation.md (누른 채 XCT) ·
     doux2020_pressure_effects_sulfide_se_jmca.md (같은 NEI 분말 · 이 논문 ref 29).
     쪽 표기 = 학술지 논문 번호 104589 의 인쇄 쪽 p.1–10 (PDF 쪽 = 인쇄 쪽).  SI = "SI p.n" (SI PDF 14 쪽 · 표지 없음 · Word 출력).
     값 표지: [인쇄] = 본문 · SI · 표 · 그림 안 글자로 적힌 값 · [판독] = 그림에서 읽은 값 (재현 = litdb/figures/<slug>/digitized.csv · 56 행 ·
     원 래스터 300 dpi (본문) / SI 래스터의 300 dpi 렌더에서 눈금 직선 보정 + 색 표지 무게중심) · [카드 산술] = 인쇄 · 판독 값으로 이 카드가 계산한 값 (식 병기) ·
     [카드 추론] · [추정] = 이 카드의 해석 · [미확인] = 원문 (본문 10 쪽 + SI 14 쪽 전수) 에 없음.  본문 · SI 는 텍스트 층 (pdftotext) 과 렌더 이미지로 다 읽었다. -->
# 순수 Li₆PS₅Cl (NEI) 을 누른 채 (in situ · 76.2 → 510 MPa) 싱크로트론 μ-CT + EIS 로 본 '냉간 소결' — 큰 (2 차) 입자 파쇄 · 입자 개수 · 형상 · 기하 tortuosity · 30 분 유지 · 76.2 MPa 로 감압 · 저온 EIS + DRT 로 벌크 ↔ 입계 분리 (입계 Ea 0.42 → 0.33 eV · 벌크 거의 불변) · QENS (가루 = 510 MPa 펠릿) · ex situ 나노 CT 기공 9.5 vol % — 압력별 기공 12.1 → 8.6 % [판독] 은 같은 논문의 두께 (−31 %) 와 맞지 않고 [카드 산술] · NE 5.3 mS/cm 은 인쇄 D 로 재현되지 않는다 [카드 산술] — Korjus · Mitra · Berrod · Vanpeene · Appel · Broche · Lyonnard · Villevieille (Energy Storage Mater. 2025)

> slug `korjus2025_lpscl_densification_multiscale_insitu_xct_eis_qens` · DOI `10.1016/j.ensm.2025.104589` · type `experiment (in situ μ-CT + EIS 가압 셀 · 저온 EIS DRT/CNLS impedance · QENS · NPD · ex situ 나노 홀로토모그래피 · 순수 LPSCl powder densification · porosity · tortuosity — DEM · FEM · MPM 계산 없음)` · PDF `423f6f31-21._Investigating_the_densification_of_Li6PS5Cl_solid_electrolyte_through_multi-scale_characterization_techniques.pdf` (+ SI `8ec01d74-21._Sup_Investigating_the_densification_of_Li6PS5Cl_solid_electrolyte_through_multi-scale_characterization_techniques.pdf`) · digested `2026-11-12` · status ✅
>
> **저자**: **Ove Korjus\*** (a, b) · Saptarshee Mitra (a) · Quentin Berrod (a, b) · Victor Vanpeene (a) · Markus Appel (b) · Ludovic Broche (c) · **Sandrine Lyonnard\*** (a) · **Claire Villevieille\*** (d) — a Univ. Grenoble Alpes, CEA, CNRS, Grenoble INP, IRIG, SyMMES · b Institut Laue Langevin · c ESRF · d Univ. Grenoble Alpes, Univ. Savoie Mont Blanc, CNRS, Grenoble INP, LEPMI · *Energy Storage Mater.* **82** (2025) 104589 (본문 10 쪽 + SI 14 쪽) · 접수 2025-07-12 · 수정 08-22 · 승인 09-02 · 온라인 09-03 · **CC BY** · 연구비 ANR OpInsolid · 빔타임 MA4929 (ESRF) · LTP-1–4 (ILL) · 자료 공개 = *"openly available starting from 2026"* (ID19 · ID16B · QENS · NPD DOI 넷, p.9) · 기여: Korjus = 초고 · 방법 · 분석 · 시각화 / Lyonnard · Villevieille = 개념 · 지도 · 연구비 (p.9).
> **이웃 카드 (링크만)**: [`thompson2026_high_pressure_densification_lps_lpscl_xrd_tomography`](thompson2026_high_pressure_densification_lps_lpscl_xrd_tomography.md) (같은 그룹 · Korjus 공동 1저자 · 같은 NEI LPSCl 의 GPa 판 · 이 논문 = 그 ref 20) · [`faka2026_particle_size_consolidation_strain_lpscl`](faka2026_particle_size_consolidation_strain_lpscl.md) (이 논문 = 그 ref 13 · '큰 입자 파쇄') · [`ou2026_microstructural_multiscale_fast_ion_transport`](ou2026_microstructural_multiscale_fast_ion_transport.md) (이 논문의 QENS D 를 실험점으로 씀) · [`doux2020_pressure_effects_sulfide_se_jmca`](doux2020_pressure_effects_sulfide_se_jmca.md) (이 논문 ref 29 · 같은 NEI 분말) · [`wang2024_hot_pressed_lpscl_pressure_invariant_conductivity`](wang2024_hot_pressed_lpscl_pressure_invariant_conductivity.md) (ref 17) · [`kodama2020_high_pressure_insitu_xct_sulfide_se_voxel_simulation`](kodama2020_high_pressure_insitu_xct_sulfide_se_voxel_simulation.md) (같은 질문 · 누른 채 XCT) · [`lee2025_heckel_argyrodite_powder_densification_nanoindentation`](lee2025_heckel_argyrodite_powder_densification_nanoindentation.md) (LPSCl 가압 중 Heckel).
> **판독 원자료**: `litdb/figures/korjus2025_lpscl_densification_multiscale_insitu_xct_eis_qens/digitized.csv` (56 행 — Fig 2a · S11 · 6a · 3h · S6 · 2b · S3a) · 그림 크롭 64 장 (도구 크롭 20 장 중 19 장 재크롭 + 손 크롭 44 — 패널 18 · 인라인 식 3 · 근거 문단 22 · 표 S1) — `figures.json`.

---

## 0. 결론 먼저 — 우리 질문에 대한 답

**한 문장**: 상용 Li₆PS₅Cl (NEI) 분말을 ⌀7.0 mm [카드 산술] 일축 다이 (POM 통 · 스테인리스 플런저) 에 넣고 ESRF ID19 에서 **76.2 → 127 → 255 → 382 → 510 MPa (각 30 분 유지) → 76.2 MPa** 로 누르며 **누른 채** μ-CT (0.6 µm 화소 · 분해능 ≈1.8 µm) 와 EIS 를 같이 잰다 — 두께 480 → 331 µm [판독] 동안 σ 는 0.66 → 1.62 mS/cm (×2.45) 로 오르다 ≈250 MPa 부터 평탄해지고, 큰 (2 차 · 응집) 입자는 **깨지며** (>30 µm 개수 4424 → 2865 · <10 µm 3555 → 10,241), 큰 입자 자체의 밀도는 그대로 (회색값) — 저온 EIS + DRT 로 갈라 보면 **벌크는 거의 안 변하고 입계 (GB) 저항 · 활성화 에너지만 준다** (QENS 로도 가루 = 510 MPa 펠릿) ⇒ 저자 결론 = *"cold sintering … only reorganizes the particles"*.  **압력별 기공은 그림 S11 (12.1 → 8.6 %) 하나뿐인데, 그것은 ex situ 나노 CT 9.5 vol % (382 MPa · 뺀 뒤) 를 앵커로 두께를 '선형' 환산한 값이고, 같은 논문 두께 (−31 %) 와 저자 자신이 적은 가정 (질량 · 결정밀도 · 단면적 일정) 으로는 재현되지 않는다** (그 가정이면 34.9 → 5.7 % [카드 산술]).  진밀도 분모는 원문에 숫자가 없다.

| 우리 질문 | 이 논문이 주는 것 | 표지 · 쪽 |
|---|---|---|
| ① 순수 LPSCl 의 압력별 기공 · 상대밀도 (누른 채 / 뺀 뒤 · 진밀도 분모) | **누른 채 (in situ) 기공 곡선 하나** — Fig S11: 12.12 (76.2) · 11.58 (127) · 10.21 (255) · 9.50 (382) · 8.61 % (510 MPa) [판독] · 300 MPa 보간 9.96 % [카드 산술].  측정법 = ex situ 나노 CT (382 MPa · 30 분 · 뺀 뒤 · 지름 1 mm 원기둥) 분할 기공 **9.5 vol %** [인쇄 p.6] 를 앵커로 *"changes in thickness translate linearly … to porosity"*.  **진밀도 · 상대밀도 · 질량 기반 밀도 숫자 없음** · 뺀 뒤 (76.2 MPa) 기공 없음.  ⚠ 같은 논문 두께로 질량 보존을 쓰면 34.9 · 30.6 · 18.0 · 9.5 · 5.7 % (300 MPa 15.2 %) [카드 산술] — 두께가 31 % 줄면 앵커와 무관하게 ε(76.2 MPa) ≥ 31 % 여야 한다 | S11 [판독] · p.6 [인쇄] · §3-3 |
| ② 다척도 측정 (무엇을 어느 척도에서) | NPD (0.1 Å–10³ Å · 결정 크기 ≈50 nm) · QENS (<30 Å · 10 ps–1 ns · Li 점프) · EIS (0.1 µs–1 ms · 벌크 / GB) · 나노 CT (화소 50 nm · 분해능 ≈150 nm · 시야 ⌀128 µm) · μ-CT (화소 0.6 µm · 분해능 ≈1.8 µm · 시야 ⌀1.5 mm · 펠릿 전 높이) · SEM (202 nm/화소 · 가루 PSD) — **SANS · SAXS 없음 · 압력별 회절 (선폭 · 미세 변형) 없음** | p.2–3 [인쇄] · Fig 1 |
| ③ 입자 파쇄 (압력 · 입경 · 근거 그림) | 76.2 → 255 MPa: 큰 집단 P1 (≈40 µm) 감소 · P2 26 → 18 µm 로 이동 · 382 → 510 MPa 더 깨져 P3 (1.8–10 µm) 증가 [인쇄 p.4] · 개수 (Fig 4, 76.2 → 510 MPa): <10 µm **3555 → 10,241** · 10–30 µm **5787 → 14,011** · >30 µm **4424 → 2865** [인쇄 p.6] · 큰 입자 형상 (Sneed–Folk) 변화 없음 · '입자' = 결정 ≈50 nm 의 **2 차 입자 · 응집체** (p.6) — 파쇄 시작 압력은 못 가른다 (76.2 MPa 가 첫 측정 · 127 MPa PSD 없음) | Fig 3g · Fig 4 · p.4–6 |
| ④ 입내 공극 · 결정 변형 | 입내: 나노 CT 382 MPa *"significant intraparticle porosities and cracking in the particles"* (p.6) · 큰 입자의 회색값 (= 밀도) 이 510 MPa 까지 그대로 (SI Note 2) — 숫자 없음.  결정 변형 (XRD 선폭 · 미세 변형): **없음** (NPD 는 가루 한 번 · Le Bail 크기만) | p.6 · SI p.7 · [미확인] |
| ⑤ 압력별 이온 전도도 | 누른 채 RT: 0.658 · 0.992 · 1.336 · 1.493 · 1.619 mS/cm [판독] (본문 0.66 → 1.62 · 초록 *"up to 1.66"*) · 30 분 유지 · 76.2 MPa 감압 뒤 *"mainly remained unchanged"* · 저온 Ea (Table 1) 벌크 0.44 → 0.40 · GB 0.42 → 0.33 eV (127 → 510 MPa) · QENS-NE 'GB 없는 σ' 5.3 mS/cm | Fig 2a · Table 1 · p.8 |
| ⑥ 모델 | **없음** — 압밀 · 수송 계산 없음.  해석 모형 셋: Chudley–Elliott 점프 확산 (D = d²/6τ · d 2.25 Å 고정) · Nernst–Einstein (식 미인쇄) · 등가회로 R‖CPE × 2 + CPE.  영상 해석: Ilastik 랜덤 포레스트 분할 · watershed · Dijkstra 기하 tortuosity · Sneed–Folk | p.3 · p.7–8 · SI |
| ⑦ 하중을 뺀 뒤 | 510 → **76.2 MPa** (기밀 유지 최소압 · 0 아님): σ 거의 그대로 · *"the solid electrolyte’s microstructure also relaxed"* (큰 입자 분포 30–55 µm 넓어짐 · P2 · P3 감소) · **감압 두께 · 되돌아옴 숫자 없음** | p.4–5 · Fig 2b · 3f · 3g |
| ⑧ 저자 한계 | μ-CT 는 1.8 µm 미만 못 봄 (나노 CT 로 보완) · 분석 영역 1.77 mm² (전체 38.5 mm²) · 회전 177° (프레스 기둥) · 나노 CT 는 빔 손상 때문에 50 nm 복셀 · 가루에서 시작 못 함 (76.2 MPa 최소) · 5.3 mS/cm 도 *"far from the limit of LPSCl conductivity"* | p.3 · p.4 · p.6 · p.9 |

⛔ **한정어 (떼지 말 것)**: ① 재료 = **순수 LPSCl (NEI · 상용 · 그대로)** — LiCl 불순물 (NPD · 나노 CT 0.4 vol %) ② 입자 = 결정 ≈50 nm 의 **응집체** (가루 KDE 봉우리 ≈3.4 µm · 꼬리 ≈25 · ≈40 µm [판독]) — 우리 DEM SE (⌀≈1 µm 단결정 구) 와 다른 체제 ③ 압력 경로 = 일축 다이 · 76.2 MPa 부터 (가루 상태 측정 없음) · 감압은 76.2 MPa 까지 (0 아님) ④ **S11 기공은 재현 안 되는 환산값** (§3-3) — 랩 표준 옆에 놓을 때 반드시 '원문 그림 · 재현 안 됨' 표지 ⑤ 진밀도 · 시료 질량 (in situ) [미확인] · 인쇄된 *"about 50 mg"* 는 ⌀7.0 mm × 331–480 µm 펠릿과 맞지 않는다 (겉보기 2.7–3.9 g/cm³ 필요 [카드 산술]) ⑥ μ-CT 의 '기공' 분할 등급에는 해상도 아래 작은 입자도 섞인다 (SI Note 2) ⑦ σ 는 RT (온도 숫자 [미확인]) · 셀 기하로 정규화 · 반복 수 [미확인].
⇒ **절대값 전이**: 기공 절대값은 **전이하지 않는다** (원문 곡선 자체가 자기 두께와 모순 · 분모 없음).  **전이 가능한 것** = (i) 정성 기전 (큰 2 차 입자 파쇄 + 재배열 + 입계 접촉 개선 · 큰 입자 내부는 치밀화 안 됨) (ii) σ(P) 곡선 모양 (≈250 MPa 이후 평탄 · ×2.45) — '누른 채 · RT · NEI · 76.2 MPa 기준' 표지와 함께 결과 전 대조 항목으로 (iii) 측정 교훈 — μ-CT 는 기공 부피의 ≈90 % 를 못 본다 (기공 부피의 10 % 만 > 1 µm · 중앙 지름 479 nm).

---

## 0-1. ★ 고른 의도 대조 (후보 표 N-21 의 '왜' 칸)

의도 원문: *"a (· SE 파쇄) — "★ 같은 1저자 그룹 · Li₆PS₅Cl 치밀화 다척도 (큰 입자 파쇄) — 미 digest" · 본문 서술 "LPSCl 은 큰 입자가 깨지고 (Korjus 2025 인용) 입내 공극까지 닫히며" (thompson2026 L124) → 순수 LPSCl 치밀화의 다척도 자료"* + 프롬프트 ★ 목록 (압력별 밀도 · 상대밀도 · 기공 · 진밀도 분모 · 다척도 · 파쇄 · 입내 공극 · 결정 변형 · 압력별 σ · 모델 · 저자 한계).

| 의도의 문장 | 판정 | 원문 위치 · 값 · 측정 조건 |
|---|---|---|
| "같은 1저자 그룹" | **채움** | Ove Korjus = 이 논문 1저자 (교신) · thompson2026 의 공동 1저자 (#) · Villevieille = 두 논문 교신 · Grenoble (LEPMI · ILL · SyMMES) [인쇄 p.1] |
| "Li₆PS₅Cl 치밀화 다척도" | **채움** | Fig 1 · p.2–3: NPD · QENS · EIS · 나노 CT · μ-CT · SEM — 척도 범위 표 §3-1 [인쇄] |
| "(큰 입자 파쇄)" | **채움** | p.4 *"the larger particles fracture under the pressure applied, resulting in smaller particles"* · p.6 *"These observations confirm the cracking of the largest particles"* · Fig 3g (PSD) · Fig 4 (개수) — 조건: **누른 채** · 76.2 → 255 → 382 → 510 MPa · RT · NEI LPSCl.  ⚠ '입자' = 2 차 입자 · 응집체 (결정 ≈50 nm) — 단결정 벽개가 아니다 [인쇄 p.6] |
| "미 digest" | 해당 없음 | 이 카드로 digest |
| thompson2026 L124 "LPSCl 은 큰 입자가 깨지고 (Korjus 2025 인용)" | **채움 (2 차 인용 일치)** | 위 파쇄 문장 · 그림과 같다 |
| thompson2026 L124 "입내 공극까지 닫히며" | **이 논문 범위에 없음 (Thompson 자기 관찰)** | 괄호 (Korjus 2025 인용) 는 파쇄에만 걸린다 — 입내 공극 닫힘은 Thompson 의 1155 MPa CT (thompson2026 L109).  이 논문 (≤ 510 MPa) 은 반대로 382 MPa 에서 *"significant intraparticle porosities"* (p.6) · 큰 입자 밀도 불변 (SI Note 2) — Thompson 479 MPa *"입내 공극 남음"* 과 같은 방향.  **카드 문제 아님** (문장 귀속만 모호) |
| thompson2026 L233 서지 "O. Korjus, S. Mitra, Q. Berrod, et al., Energy Storage Mater. 82 (2025): 104589" · "(큰 입자 파쇄)" | **채움** | 원문 p.1 머리글 · DOI 와 같다 |
| "순수 LPSCl 치밀화의 다척도 자료" | **채움** | 순수 SE 만 (복합 없음) |
| ★ 압력별 밀도 · 상대밀도 · 기공 (누른 채 / 뺀 뒤) | **일부** | 누른 채 기공 = Fig S11 그림만 (12.12 → 8.61 % [판독]) · 본문 숫자 = 나노 CT 9.5 vol % (382 MPa · 30 분 · **뺀 뒤** · ex situ) 하나 [인쇄 p.6] · 밀도 · 상대밀도 **없음** · 뺀 뒤 (76.2 MPa) 기공 **없음** · ⚠ S11 은 Fig 2a 두께와 저자 가정으로 재현 안 됨 (§3-3) |
| ★ 진밀도 분모 값 · 출처 · 측정법 | **없음 (숫자)** | *"Since the pellet’s mass and crystallographic density remain constant"* (p.6) — 값 미인쇄.  [카드 산술] Table S1 격자 9.84369 (Å) · Z = 4 (가정) → 결정밀도 **1.869 g/cm³** (랩 표준 1.64 와 다른 값 · 원문은 이 수를 쓰지 않는다).  기공 측정법 = 영상 분할 (밀도 분모 불필요) |
| ★ 다척도 측정 (XCT · SANS / SAXS · SEM · 결정 크기) | **일부** | XCT (μ · 나노) · SEM (가루만) · 결정 크기 (NPD Le Bail ≈50 nm · Table S1 은 단위 오기 §3-9) **있음** · **SANS / SAXS 없음** (중성자는 QENS · NPD) |
| ★ 입자 파쇄 압력 · 입경 변화 · 근거 그림 | **채움 (시작 압력은 없음)** | 위 ③ — 76.2 MPa 가 첫 측정이라 가루 → 76.2 MPa 사이 파쇄는 SEM (가루) ↔ μ-CT 비교 *"corresponds well"* 뿐 (p.4) |
| ★ 입내 공극 | **일부 (정성)** | p.6 나노 CT · SI Note 2 · Note 3 (회색값 불균일 = 해상도 아래 나노 기공 또는 조성 차) — 숫자 없음 |
| ★ 결정 변형 (XRD 피크 폭 · 미세 변형) | **없음** | 압력별 회절 없음 — 같은 그룹 thompson2026 이 GPa 영역에서 다룬다 |
| ★ 압력별 이온 전도도 | **채움** | Fig 2a (판독 5 점 · 끝점 인쇄) · Table 1 · QENS |
| ★ 모델 | **없음** | 압밀 · 수송 계산 없음 (§4-3) |
| ★ 저자 한계 | **채움** | §0 ⑧ |
| 다른 카드의 2 차 인용 — faka2026 L131 "큰 입자는 고압에서 **파쇄** (Korjus 2025 ref 13 의 관찰 인용)" · L252 서지 | **채움** | 이 논문의 '고압' = 255–510 MPa (faka2026 은 0.1–1.5 GPa 계열) — 문장 일치 · 서지 일치 |
| 다른 카드의 2 차 인용 — ou2026 L139 "exp QENS [Korjus] (d ≈ 491 nm) **31.01 mS/cm**" · L451 | **다름 (두 곳)** | (1) 이 논문이 인쇄한 QENS σ 는 **5.3 mS/cm** (p.8) — 31.01 은 Ou 가 이 논문의 D = 2.28×10⁻¹¹ m²/s 에 자기 Λ_Cl 2.181×10⁻² Å⁻³ 를 곱해 다시 낸 값이다 (298 K 에서 31.0 mS/cm 로 재현 [카드 산술]) (2) 'd ≈ 491 nm' 은 Table S1 의 인쇄값 '491.38 [nm]' 을 그대로 읽은 것 — 본문 (p.6) 과 SI Note 3 는 결정 크기 **≈50 nm** (표의 단위가 Å 로 보인다 · §3-9).  ⇒ ou2026 카드 문제로 보고 (고치지 않음) |
| (덧붙임) ou2026 figures.json 의 Ou SI Fig 10 캡션 "Korjus et al. [14] … samples exhibiting ∼60 % anion disorder" | **이 논문에 없음** | 이 논문은 음이온 무질서 (Cl/S 자리 섞임) 를 정제 · 보고하지 않았다 (NPD = Le Bail 크기 · 상만) — Ou 원문 캡션의 주장 (카드 문제 아님 · 정보) |

⇒ **의도 대조 결과: 일부** — 같은 그룹 · 다척도 · **큰 (2 차) 입자 파쇄 (압력 · 입경 · 개수 · 그림)** 는 채움; 압력별 기공은 **그림 S11 하나 (재현 안 되는 환산값)** · 진밀도 분모 · 상대밀도 · 결정 변형 · 모델은 **없음**; thompson2026 의 "입내 공극까지 닫힘" 은 이 논문이 아니라 Thompson 의 관찰.

---

## 1. 한 줄 요약
"냉간 소결 (cold sintering)" 의 실체를 묻는다 — NEI Li₆PS₅Cl 을 ESRF ID19 의 기밀 일축 셀에서 76.2 → 510 MPa 로 누르며 같은 시료의 μ-CT 와 EIS 를 단계마다 (즉시 + 30 분 뒤) 재고, 실험실에서 같은 절차로 저온 (−40 ~ −18 °C) EIS 를 해 DRT 로 벌크 (Pr1 · ≈10⁻¹⁰ F) 와 입계 (Pr2 · ≈10⁻⁹ F) 를 가르며, QENS (IN16b) 로 가루와 510 MPa 펠릿의 Li 점프 확산을 비교한다.  가압 중 σ 는 0.66 → 1.62 mS/cm (×2.45) · 두께 480 → 330 µm 로 오르다 ≈250 MPa 이후 평탄해지고, **큰 2 차 입자가 깨져 작은 입자 개수가 늘며 (≈3 배) 큰 입자의 형상 · 밀도는 그대로** — 입계 활성화 에너지만 0.42 → 0.33 eV 로 떨어지고 벌크는 0.44 → 0.40 eV · QENS 스펙트럼은 가루와 펠릿이 겹친다.  저자: 510 MPa 까지의 '냉간 소결' 은 *"only reorganizes the particles"* · 벌크는 소결되지 않으므로 *"the term 'cold sintering' may be misleading"*.  QENS D (2.28×10⁻¹¹ m²/s) 에 Nernst–Einstein 을 써서 'GB 없는 σ' 5.3 mS/cm (= 측정의 3.3 배) 을 낸다.

## 2. 메타
| 저자 | 저널/년 | DOI | 소재 (SE/CAM) | 연구유형 |
|---|---|---|---|---|
| O. Korjus\* · S. Mitra · Q. Berrod · V. Vanpeene · M. Appel · L. Broche · S. Lyonnard\* · C. Villevieille\* (Grenoble SyMMES · ILL · ESRF · LEPMI) | Energy Storage Mater. 82 (2025) 104589 · 10 쪽 + SI 14 쪽 · CC BY | 10.1016/j.ensm.2025.104589 | **순수 SE 만** — Li₆PS₅Cl (NEI Corporation, USA, 상용) · LiCl 불순물 · CAM 없음 | 실험 — 싱크로트론 μ-CT (in situ) · 나노 홀로토모그래피 (ex situ) · EIS (in situ RT + 실험실 저온) · QENS · NPD · SEM — **시뮬레이션 없음** |

---

## 3. 핵심 수치 (★ 전부 쪽 · 표지 병기)

### 3-1. 재료 · 셀 · 측정 상수 (p.2–4 · SI)
| 항목 | 값 | 표지 · 쪽 |
|---|---|---|
| 재료 | 상용 Li₆PS₅Cl (NEI Corporation, USA) · 처리 언급 없음 · LiCl 불순물 (NPD 별표 · 나노 CT 0.4 vol % 고밀도 포함물 평균 300 nm · 회색값 밀도 2.07 g/cm³) | [인쇄] p.3 · SI p.9–10 |
| 가루 PSD (SEM · 한 장 · ≈450 입자) | 세 집단 **P1 ≈40 µm · P2 ≈20 µm · P3 < 10 µm** (본문) · KDE 봉우리 **≈3.4 µm (0.086)** · 어깨 ≈23–26 µm (≈0.010) · 약한 봉우리 ≈40 µm (≈0.0013) | [인쇄] p.4 · [판독] Fig S6 |
| 결정 크기 | NPD Le Bail **≈50 nm** (LPSCl) · LiCl ≈30 nm (본문 p.6 · SI Note 3) — Table S1 인쇄값 '491.38 (0.35) [nm]' · '272.03 (0.12) [nm]' (단위 오기 §3-9) | [인쇄] |
| 셀 (in situ) | 스테인리스 플런저 + **폴리옥시메틸렌 (POM) 통** (용기 · 펠릿 홀더 · 전극 사이 절연) + O-링 (위 · 아래) · **일축 가압** (Fig S1b 'Uniaxial pressure') · 차단 전극 · Ar 글러브박스 (< 1 ppm) · *"about 50 mg of LPSCl"* | [인쇄] p.3 · SI p.2 |
| 시료 면적 · 지름 | 전체 **38.5 mm²** → ⌀**7.0 mm** [카드 산술] · 분석 영역 1.77 mm² → ⌀1.5 mm (= μ-CT 시야) [카드 산술] · Fig 5d 범례 '0.5 t · 1 t · 1.5 t · 2 t' (톤힘) ÷ 38.5 mm² = 127.4 · 254.7 · 382.1 · 509.4 MPa · 0.3 t → 76.4 MPa [카드 산술] — 인쇄 압력과 맞다 | [인쇄] p.4 · [판독 범례] |
| 압력 순서 | 76.2 (*"the minimum pressure needed to keep the cell airtight"*) → 127 → 255 → 382 → 510 MPa · 단계마다 '즉시' + '30 분 뒤' EIS · μ-CT (Fig S2) → 76.2 MPa 로 감압 (즉시 + 30 분 뒤) | [인쇄] p.3 · SI p.2 |
| μ-CT (in situ, ID19) | 회전 **177°** (프레스 금속 기둥이 막음 — *"Ideally, we would have done a 360° or at least a 180° rotation"*) · 70–80 keV (여과 백색광) · 검출기 2560 × 2560 · **≈0.6 µm/복셀** · 분해능 ≈1.8 µm · 시야 ⌀1.5 mm · 펠릿 전 높이 330–480 µm · Nabu 재구성 · 이방 확산 + 패치 필터 · Ilastik 랜덤 포레스트 (100 트리 · 2 등급 = 기공 / 입자) · watershed 분리 | [인쇄] p.2–3 |
| 나노 홀로토모그래피 (ex situ, ID16b) | **382 MPa · 30 분** 으로 만든 두께 500 µm · ⌀7 mm 펠릿에서 ⌀1 mm 원기둥을 뚫어 냄 · 금속 피스톤 + PTFE 관 (본문 *"2.5 mm PTFE tube"* ↔ Fig S4 'ø1.6 mm PTFE tube') · ROI 128 × 108 µm · **복셀 50 nm** (*"because of the beam damage"* · 분해능 ≈3 배 복셀 = ≈150 nm) · 홀로그래피 거리 4 · 3203 투영 · 50 ms · 22 분 · 17 keV · Paganin δ/β 139 · PyHST2 | [인쇄] p.3 · p.6 · SI p.4 |
| EIS (in situ · RT) | BioLogic SP300 · OCV · 7 MHz–10 Hz · 펠릿 기하로 σ 정규화 · 보이는 반원은 벌크 + GB 합 (RT 에서 분리 불가) | [인쇄] p.3–4 |
| EIS (실험실 · 저온) | 같은 절차 · CTS T-series 챔버 · −40 ~ −18 °C · 진폭 10–100 mV · 안정화 2–4 h 뒤 3 회 · KK 잔차 < 5 % (실제 < 1 %) · DRT + CNLS (RelaxIS3 · λ 0.001 · 모양 인자 0.5) | [인쇄] p.3 · p.7 |
| QENS (IN16b, ILL) | LPSCl 2 g — 가루 또는 **510 MPa 로 누른 ⌀18 mm 펠릿 2 장** · 평판 Al 홀더 + In 선 · Si(111) · λ 6.27 Å · q 0.2–1.8 Å⁻¹ · 분해능 0.7 µeV FWHM · ±30 µeV · 300 · 350 (Fig S12: 353) · 380 K · QENSH 단일 Lorentz · 바나듐 분해능 | [인쇄] p.3 · p.8 · SI p.12 |
| NPD (D2B, ILL) | ≈2 g · ⌀8 mm V 모세관 · RT · 2 h · λ 1.594 Å · Fullprof Le Bail (결정 크기 · 상 분율) | [인쇄] p.3–4 |
| 척도 (Fig 1 · p.2) | 회절 0.1 Å–10³ Å · QENS < 30 Å · 10 ps–1 ns · EIS 0.1 µs–1 ms (Fig 1 글자: '0.14 µs – 10 s') · 나노 CT 50 nm 화소 (≈150 nm) · 시야 ⌀128 µm × 높이 100 µm · μ-CT 600 nm 화소 (≈1.8 µm) · ⌀1.5 mm | [인쇄] |

### 3-2. ★ 누른 채 두께 · σ_ion — Fig 2a (in situ · RT) [판독]
| 압력 (MPa) | 두께 (µm) | σ (mS/cm) | R·A = t/σ (Ω cm²) [카드 산술] |
|---|---|---|---|
| 76.1 (인쇄 76.2) | **480.0** | **0.658** | 72.9 |
| 127.0 | 450.0 | 0.992 | 45.4 |
| 255.1 | 381.0 | 1.336 | 28.5 |
| 382.1 | 345.2 | 1.493 | 23.1 |
| 509.7 (인쇄 510) | **331.2** | **1.619** | 20.5 |
- 판독: 원 래스터 (xref 32 · 300 dpi) 의 눈금 직선 맞춤 (재현 = digitized.csv) · 본문: *"The pellet thickness decreases from 480 µm to 330 µm"* · *"At the beginning of the experiment, the ionic conductivity was 0.66 mS cm−1 and reached a value of 1.62 mS cm−1 at the end (510 MPa), which is in good agreement with the literature [29]"* · *"starting at ca. 250 MPa, we notice that the densification begins to reach its limitation as the pellet thickness evolution starts to stabilize"* (p.4).
- ⚠ 초록: *"the conductivity increases 2.45 times (up to 1.66 mS cm−1)"* — ×2.45 는 1.62 와 맞고 (0.66 × 2.45 = 1.617 [카드 산술]) 그림도 1.619 [판독] → **1.66 은 초록 오기**로 읽는다.
- 오른 축 이름이 'ρ [mS cm⁻¹]' (보통 비저항 기호) — 본문도 *"ionic conductivity, ρ"* 라 부른다 (기호만 이상 · 값은 전도도).
- Fig 2b 대조 [판독]: 76.2 MPa 반원 끝 (꼬리 직전 최소) Z′ ≈ 66.0 · −Z″ ≈ 12.2 Ω cm² · 반원 시작 ≈52.7 Ω cm² — 위 R·A 72.9 Ω cm² 와 같은 크기 (실축 교점은 최소점보다 오른쪽) [카드 산술] · 감압 뒤 (76.2 MPa, R.) 스펙트럼은 510 MPa 와 같은 자리 (Z′ ≈ 17–23 Ω cm² [판독 · 육안]).
- ⚠ 30 분 유지 값은 510 MPa 만 본문에 있다 (σ 변화 없음) — 다른 압력의 '30 분 뒤' 측정 (Fig S2 계획) 값은 [미확인].
- [카드 산술] 같은 NEI 분말의 doux2020 (뺀 뒤 · 적층압 25 MPa) 은 370 MPa 에서 **2.28 mS/cm** — 이 논문 510 MPa 누른 채 1.62 보다 1.4 배 높다 (저자는 *"good agreement"* 라 씀).

### 3-3. ★ 기공 — 원문 그림 S11 ↔ 같은 논문 두께로 다시 계산 (단계 0 의 핵심)
**원문 방법 (p.6 · 그대로)**: *"The porosity value obtained from ex situ measurements was used as a reference to correlate thickness values derived from in situ μ-tomography, enabling the estimation of porosity (vol %) at various stages of densification. Since the pellet’s mass and crystallographic density remain constant, any reduction in thickness is attributed to a decrease in porosity. With a constant cross-sectional area, changes in thickness translate linearly to changes in pellet volume—and consequently, to porosity (Figure S11)."*

| 압력 (MPa) | 두께 (µm) [판독] | **S11 기공 (%)** [판독] | 질량 보존 재계산 ε = 1 − (1 − 0.095)·t₃₈₂/t [카드 산술] | 상대밀도 (재계산) | ε ∝ t (참고) [카드 산술] |
|---|---|---|---|---|---|
| 76.2 | 480.0 | **12.12** | **34.9** | 0.651 | 13.21 |
| 127 | 450.0 | 11.58 | 30.6 | 0.694 | 12.38 |
| 255 | 381.0 | 10.21 | 18.0 | 0.820 | 10.49 |
| 382 (앵커) | 345.2 | **9.50** | 9.5 | 0.905 | 9.50 |
| 510 | 331.2 | **8.61** | **5.7** | 0.943 | 9.11 |
| 300 (보간) | 368.3 | 9.96 | 15.2 | 0.848 | — |
- ⚠ **앵커와 무관한 모순** [카드 산술]: 질량 · 단면적 일정이면 (1 − ε₇₆)·480 = (1 − ε₅₁₀)·331.2 → ε₅₁₀ ≥ 0 이므로 **ε₇₆ ≥ 31.0 %**.  S11 의 12.1 % 는 저자가 적은 가정으로 나올 수 없다 (S11 이 함의하는 '고체 두께' t(1 − ε) 가 421.8 → 302.7 µm 로 28 % 줄어든다 — 고체 압축으로는 0.5 GPa 에서 ≈2 % 뿐 · thompson2026 BM3 K₀ 23 GPa 기준).  S11 은 ε ∝ t 에도 정확히 맞지 않는다 (76–255 MPa 는 ε − 9.5 ≈ 0.0197 %p/µm × (t − 345.2) 직선 · 510 MPa 점만 벗어남) — **계산 경로 [미확인]**.
- 앵커 자체: **ex situ (뺀 뒤) · 30 분 유지 · 다른 펠릿 (두께 500 µm)** · 지름 1 mm 원기둥 · 분석 ROI 128 × 108 µm · 분해능 ≈150 nm → 그보다 작은 기공은 빠진다 (하한 쪽 [카드 추론]).  in situ 두께 (누른 채) 와 섞인 상태다.
- 기공 크기 (나노 CT · 382 MPa): **중앙 지름 479 nm** · 기공 부피의 **10 % 만 > 1 µm** — *"if we were only estimating porosity from in situ μ-tomography, we would have biased results"* (p.6) [인쇄].
- 진밀도 분모: **없음** — 원문은 밀도를 쓰지 않는다.  [카드 산술] Table S1 격자 a = 9.84369 Å (단위 정정) · Z = 4 (아지로다이트 F-43m 표준 · 원문 미인쇄 — 가정) · M 268.37 g/mol → **ρ_cryst = 1.869 g/cm³** (랩 표준 1.64 의 1.14 배 — 이 카드의 산술이지 원문 값이 아니다).
- 인쇄 질량과의 모순 [카드 산술]: *"about 50 mg"* 를 in situ 펠릿 (⌀7.0 mm) 에 넣으면 겉보기 밀도 2.71 g/cm³ (480 µm) · 3.92 g/cm³ (331 µm) — 결정밀도 1.869 를 넘는다 · 50 mg 이면 고체만으로 695 µm 두께가 필요.  두께 · S11 과 맞는 질량은 19–32 mg (밀도 1.64–1.869 · ε 8.6 % 가정).  ⇒ 50 mg 은 다른 셀 (실험실?) 의 값이거나 오기 — [미확인].
- μ-CT 분할의 '기공' 등급 [판독 · 2D 한 장]: Fig S3a (76.2 MPa · 1080 × 1080 µm 단면 · 이진) 의 검정 면적 **48.3 / 54.4 / 60.7 %** (문턱 64 / 128 / 192) — SI Note 2 대로 해상도 아래 작은 입자 + 기공 ('background') 이 섞인 등급이라 **기공률이 아니다** (단계 0 의 경고용 숫자).
- Heckel 꼴 [카드 산술 · 가압 중 · 다이]: S11 그대로면 ln(1/ε) 기울기 7.8×10⁻⁴ /MPa → **P_y ≈ 1280 MPa** (R² 0.99) · 질량 보존 재계산 (앵커 9.5 %) 이면 43.1×10⁻⁴ → **P_y ≈ 232 MPa** (R² 0.996) · 앵커를 5 / 15 % 로 바꾸면 128 / 340 MPa — **앵커에 강하게 달린다**.  비교: lee2025 LPSCl 가압 중 stage II P_y 294–344 MPa · 우리 DEM 순수 SE 138 MPa.

### 3-4. ★ 입자 파쇄 — PSD (Fig 3g · S6) · 개수 · 형상 (Fig 4 · p.4–6)
- **PSD (등가 구 지름 · KDE · ROI 1.77 mm²)** [인쇄 p.4]: 76.2 → 255 MPa *"the population P1 reduces to benefit the population P2. P2 proportion drastically increases and shifts from ca. 26 μm to 18 μm. This is a counterintuitive behavior, as we expect the particle tends to grow larger during “cold sintering” (particles merging). Our results indicate that during densification, the larger particles fracture under the pressure applied, resulting in smaller particles."* · 382 MPa 도 같은 경향 · 382 → 510 MPa *"increases the fracturing of particles, and even more particles reside in population P3 (1.8 μm – 10 μm)"*.
- Fig 3g [판독 · 육안]: 510 MPa (실선) 작은 쪽 봉우리 ≈3–4 µm (KDE ≈0.048) · ≈15–17 µm (≈0.032) / 76.2 MPa ≈6 µm (≈0.029) · ≈27 µm (≈0.024).
- 저자의 주의 둘 (p.4): 압력이 오르면 ROI (1.77 mm² of 38.5 mm²) 로 더 많은 입자가 들어오므로 큰 입자 감소가 *"particularly notable"* · 0.6 µm 화소라 1.8 µm 미만은 못 가린다.  SEM (가루) 과 76.2 MPa μ-CT 의 PSD 는 *"corresponds well"* — 다만 < 10 µm 은 SEM 이 더 많다 (202 nm vs 600 nm 화소).
- **개수 (Sneed–Folk 그림 Fig 4 · 76.2 → 510 MPa)** [인쇄 p.6]: < 10 µm **3555 → 10,241** (×2.88) · 10–30 µm **5787 → 14,011** (×2.42) · > 30 µm **4424 → 2865** (×0.65) [비 = 카드 산술] · *"These observations confirm the cracking of the largest particles"*.
- **형상**: 작은 입자 (< 10 µm) 는 정해진 모양 없음 · 판상 (slab · flat block) 도 · 큰 입자는 대부분 등축 · 약간 길쭉 · *"the large particles show no significant change in shape under the applied pressure"* (p.6).
- **'입자' 의 정체**: *"In this context, “particles” mean secondary particles or aggregates since the crystallite size is ~50 nm"* (p.6) · SI Note 3 *"vast clusters of mixture between LPSCl crystallites (average size 50 nm …), LiCl crystallites (average size 30 nm …), and un-resolved porosity"*.
- **큰 입자의 밀도** (SI Note 2 · Fig S7): 76.2 MPa 회색값 분포의 두 봉우리 ≈200 (입자) · ≈107 (background = 해상도 아래 작은 입자 + 기공) → 압력이 오르면 background 봉우리만 높은 쪽으로 · 입자 봉우리는 그대로 → *"the density of the big particles remains the same"* · 작은 입자 (해상도 아래) 의 치밀화는 *"impossible to tell"*.  [판독 · 육안] Fig S7 의 76.2 MPa 곡선 최대 ≈113 · ≈190 은 어깨 · 510 MPa 최대 ≈160.

### 3-5. 기하 tortuosity — Fig 3h · SI Note 1
- 정의 (SI Note 1): 복셀 그래프 (SE 복셀 = 통과 · 기공 = 불통) · **6-연결** · Dijkstra 최단 경로 (차단 전극 면 → 맞은편) ÷ 직선 거리 · *"an average of quasi-Euclidean and city-block models"* — 기하 τ (τ_geo) 이지 수송 tortuosity 가 아니다.  (원문 *"Voxels are connected to neighboring pore voxels"* 는 '입자 복셀' 의 오기로 읽힌다.)
- 봉우리 [판독 · 0.05 간격 bin]: **1.20 (76.2) · 1.15 (255) · 1.10 MPa (510)** (높이 ≈395k · 465k · 390k) — 본문 *"gradually shifts the geometrical tortuosity peak from 1.24 to 1.1"* (p.5) · 1.24 는 그림 bin 과 맞지 않는다.
- ⚠ 분할의 '입자' 등급 위에서 계산 (해상도 아래 작은 입자 · 기공은 'pore' 등급에 섞임 — §3-3) → 값은 분할 규칙에 달린다 [카드 추론].

### 3-6. 30 분 유지 · 감압 (p.4–5 · Fig 2b · 3e–g)
- **510 MPa 30 분**: σ 변화 없음 · μ-CT 에서는 *"the densification is still ongoing at the particle level"* — 원문 *"the amount of small particles (P1) and especially (P2) decreases to the benefit of larger particles (P3) centered around 23 μm"* (⚠ 앞에서 정의한 P1 = 큰 · P3 = 작은 과 이름이 뒤바뀜 — Fig 3g 로는 ≈15 µm 몫이 줄고 ≈22–23 µm 몫이 는다 [판독 · 육안]) · Perrenot [18] (비정질 Li₃PS₄) 의 유지 중 재배열과 같다 · *"the ionic conductivity is just an averaged metric that does not necessarily capture local morphological modifications or chemomechanical dynamics"*.
- **감압 510 → 76.2 MPa**: σ *"mainly remained unchanged"* (Fig 2b 사각형) · *"the solid electrolyte’s microstructure also relaxed. Indeed, the distribution of larger particles (P1) (30 μm—55 μm) becomes slightly broader. At the same time, the contribution of P2 and P3 decreases, indicating that the “cold sintering” of the solid electrolyte is not a fixed state and that, with time, the sample may relax and reorganize"* → 전기화학 없이도 미세구조가 이완되면 *"it might impact dendrite propagation or fracture"* (p.5).
- **없는 것**: 감압 두께 · 되돌아옴 · 감압 기공 · 0 MPa — [미확인] (Fig 2a 에 감압 점 없음).

### 3-7. ★ 벌크 ↔ 입계 — 저온 EIS · DRT · CNLS (Fig 5–6 · Table 1 · p.7–8)
- Fig 5a (382 MPa 펠릿 · −18 → −36.1 °C): 그림 글자 252 kHz (화살표 = −18 °C 쪽 반원) · 60 kHz (−36.1 °C 반원 꼭대기) [판독 — 화살표 대응은 이 카드의 읽기] · Fig 5b (≈−35 °C · 127 / 255 / 382 / 510 MPa): 압력이 오르면 임피던스 감소 · 특성 주파수 약간 증가 (80 kHz · 60 kHz 표지) — ⚠ 캡션 'from 76.2 to 510 MPa' 이지만 76.2 MPa 곡선 없음.
- DRT (KK 잔차 < 1 %): 두 과정 **Pr1 (벌크) · Pr2 (GB)** · 고주파 작은 위성 봉우리는 분석 안 함 · 압력이 오르면 Pr2 면적 감소 · Pr1 은 넓어짐 (*"might mean that the distribution of particle sizes changes"*).  Fig 5d 범례는 '0.5 t · 1 t · 1.5 t · 2 t' (톤힘 · §3-1).
- CNLS (등가회로 R_bulk‖CPE_bulk – R_GB‖CPE_GB – CPE_e, Fig 6b): CPE1 α > 0.99 · CPE2 α 0.9–1 · 용량 **≈10⁻¹⁰ F (Pr1 → 벌크)** · **≈10⁻⁹ F (Pr2 → GB)** [인쇄 p.7].
- **Table 1 (−40 ~ −20 °C)** [인쇄]: Ea,Rb 0.44 · 0.42 · 0.41 · 0.40 (± 0.03) · Ea,RGB **0.42 · 0.38 · 0.37 · 0.33** (± 0.02) eV — 127 · 255 · 382 · 510 MPa.
- 재현 [판독 · 카드 산술 — Fig 6a 의 ln R 점 · 원 래스터 색 분리]: GB 기울기 → Ea **0.414 · 0.382 · 0.369 · 0.331 eV** · 510 MPa 벌크 0.399 eV — 표와 ≤ 0.006 eV 차.  (나머지 벌크 사각형은 서로 겹쳐 127 MPa 전부 · 255 / 382 MPa 가운데 점을 못 읽었다.)
- 크기 [카드 산술]: Fig 6a 의 R 은 Ω 단위 — 382 MPa · −18.2 °C 에서 R_GB + R_bulk = 1703 + 452 = 2155 Ω × 0.385 cm² = 830 Ω cm² ↔ Fig 5a −18 °C 반원 ≈860 Ω cm² [판독 · 육안].  510 MPa 에서 **R_GB/R_bulk = 3.4 (−17.6 °C) · 2.7 (−35.5 °C)** — GB 가 저항의 대부분.  두 Arrhenius 직선을 25 °C 로 늘리면 5.3 [카드 산술 · 45 K 외삽 · 실험실 펠릿] (Ea_GB < Ea_bulk 라 온도가 오를수록 GB 몫이 커지는 쪽).
- 저자 결론 (p.7): *"the GB resistance is significantly higher than the bulk conductivity, meaning that the GBs are limiting for Li-ion conduction. Secondly, the bulk ionic conductivity and its activation energy are very little influenced by increasing the “cold sintering” pressure … On the contrary, grain boundary activation energy decreases heavily with the increase in densification pressure, meaning that the conduction mechanism at the boundary changes"*.
- ⚠ 'GB' 의 정체: 결정 ≈50 nm 의 응집체 펠릿에서 Pr2 가 결정 입계인지 · 2 차 입자 사이 접촉인지 원문은 가르지 않는다 (용량 크기로만 배정 · 참고 [34, 35]) [카드 추론].

### 3-8. ★ QENS · Nernst–Einstein — 'GB 없는 σ = 5.3 mS/cm' 의 재현 (p.8 · SI)
- 스펙트럼: 380 K 에서 가루와 510 MPa 펠릿의 준탄성 폭이 *"superimposed within experimental accuracy"* (Fig 6c) · 폭이 q 와 함께 커져 ≈1.5 Å⁻¹ 에서 평탄 → Chudley–Elliott 점프 확산 · 점프 길이 **2.25 Å 고정** (Dewald [42] 결정학 자료) · 300 K 는 폭이 분해능 근처 (Fig S12).
- **Fig S13 범례 [인쇄]**: 27 °C τ **373.2 ps** · D **2.28×10⁻⁷ cm²/s** · 77 °C 231.2 ps · 3.68×10⁻⁷ · 107 °C 121.5 ps · 7.00×10⁻⁷ cm²/s (d 2.25 Å · 제목 'D = d²/6τ').  [카드 산술] d²/6τ (d 2.25 Å) 는 세 온도 모두 인쇄 D 보다 0.8 % 작다 = 실제 쓴 d ≈ 2.26 Å · 세 D 의 Arrhenius 기울기 → **Ea 0.13 eV** (본문 *"0.15 eV (±0.1 eV)"* — 오차 안).  어느 시료 (가루 / 펠릿) 의 D 인지 그림에 없다 [미확인] — 본문은 두 시료가 비슷하다고만.
- **NE**: *"Nernst-Einstein equation [43] has been used to calculate the ionic conductivity from the diffusion coefficient obtained from the QENS data fitting at room temperature (D = 2.28 10−11 m² s-1). The ionic conductivity value of the sample estimated by QENS is 5.3 mS cm−1"* (p.8) — 식 · 운반자 농도 n · 온도 · Haven 비 **미인쇄**.
- **재현 [카드 산술 · σ = n e² D / (k_B T)]**:

| n 의 선택 | n (m⁻³) | σ (300 K) | σ (298 K) |
|---|---|---|---|
| 모든 Li (Table S1 a · Z = 4 → 24 Li / 953.8 Å³) | 2.52×10²⁸ | **35.5 mS/cm** | 35.8 |
| 모든 Li (ρ 1.64 · 6 Li / 화학식) | 2.21×10²⁸ | 31.2 | 31.4 |
| Ou 2026 Λ_Cl 2.181×10⁻² Å⁻³ (ou2026 카드) | 2.18×10²⁸ | 30.8 | **31.0** (= ou2026 L139 의 31.01) |
| 화학식 단위 밀도 (1 Li / 화학식 · ρ 1.64 – 1.869) | 3.68–4.19×10²⁷ | **5.2–5.9** | 5.2–6.0 |
- ⇒ 인쇄 5.3 mS/cm 은 '모든 Li' 의 **1/6.7** 이고, **Li 대신 화학식 단위 수를 쓴 경우와 같은 크기** [카드 추론 — 저자 계산 경로 미인쇄 · 확인 불가].  Haven 비 (< 1) 를 넣으면 σ 는 더 커지는 쪽이라 이 차이를 설명하지 못한다.  표준 NE 로는 'GB 없는 σ' ≈31–36 mS/cm = 측정 1.62 의 **≈20 배** (논문 주장 3.3 배).
- 다른 길 [카드 산술 · 강한 가정]: §3-7 의 R_GB/R_bulk 25 °C 외삽 5.3 을 in situ 510 MPa σ 1.62 에 쓰면 벌크 σ ≈ 1.62 × 6.3 ≈ 10 mS/cm (실험실 펠릿 ↔ in situ 펠릿을 섞음 · 45 K 외삽).
- 저자 해석 (p.8–9): EIS 와 QENS 의 Ea 차 = 측정 척도 차 (QENS 는 개별 점프 · EIS 는 거시) · *"increasing the bulk conductivity is significantly less important than improving the GB ionic conductivity"* · *"5.3 mS cm−1 is also far from the limit of LPSCl conductivity, which could be potentially reached using high-temperature or higher-pressure sintering"*.

### 3-9. 나노 CT · NPD · 결정 크기 단위 (p.6 · SI Table S1 · Note 3)
- 나노 CT (382 MPa · ex situ): *"significant intraparticle porosities and cracking in the particles"* · 분할 기공 **9.5 vol %** · 중앙 기공 지름 **479 nm** · 기공 부피의 10 % 가 > 1 µm · 회색값 불균일 (해상도 아래 나노 기공 또는 조성 차) · 고밀도 포함물 0.4 vol % (평균 300 nm · 회색값 밀도 2.07 g/cm³ → LiCl) [인쇄].
- **Table S1 (그대로)**: LPSCl 'Average apparent size [nm]' **491.38 (0.35)** · 'Lattice parameter [nm]' **9.84369 (0.00012)** · LiCl 272.03 (0.12) · 5.13680 (0.00036).  격자상수 열의 'nm' 는 분명히 Å (LPSCl a ≈ 9.84 Å · LiCl ≈ 5.14 Å) · 크기 열도 본문 · SI Note 3 의 **≈50 nm · ≈30 nm** 와 맞추면 Å (491.38 Å = 49.1 nm · 272.03 Å = 27.2 nm) [카드 추론 — FullProf 의 기본 단위가 Å].  ⇒ 'd ≈ 491 nm' 로 읽으면 열 배 틀린다 (ou2026 카드 · §0-1).
- NPD 별표 반사 (LiCl): 2θ ≈38° · ≈52° · ≈88° [판독 · 육안] · 상 분율 숫자 [미확인] (본문은 *"phase quantities"* 를 계산했다고만).

### 3-10. 인쇄값끼리 어긋남 (원문 비판 목록 — §11 에 다시)
초록 1.66 ↔ 본문 1.62 · P1/P2/P3 이름 뒤바뀜 (p.6 · p.5) · '10 – 33 μm' (본문) ↔ '10–30 µm' (Fig 4) · tortuosity 1.24 (본문) ↔ 1.20 bin (그림) · Fig 5 캡션 76.2 MPa ↔ 패널 127–510 · Table S1 단위 · Figure S10 '380 MPa' ↔ 본문 382 · Figure S6 캡션 'Figure S3' (SEM = S5) · SI Note 3 의 'Figure S7b' · 'Figure S6' (= S10b · S9) · QENS 온도 350 (본문) ↔ 353 K (Fig S12) · 나노 CT 시야 '128 μm × 100 μm' (p.2) ↔ ROI '128 × 108 μm' (p.3) ↔ Fig 1 '100 x 100 µm' · EIS 창 '0.1 μs to 1 ms' ↔ Fig 1 '0.14 µs – 10 s' · PTFE 관 2.5 ↔ 1.6 mm · *"about 50 mg"* ↔ 두께 · 면적 · S11 ↔ Fig 2a 두께 · NE 5.3 ↔ D · ref [14] 쪽 '755–788' (deiseroth2008 카드: 755–758) · ref [42] (산화 안정성 논문) 을 점프 길이 출처로 · ref [43] (고분자 전해질 NMR) 을 NE 식 출처로.

---

## 4. ★ 방법 — 장치 · 측정 사슬 · 해석

### 4-1. 장치 (Fig S1 · S4)
ID19 회전대 위의 나사식 일축 프레스 (Fig S1a) — 측정 셀 = 스테인리스 플런저 (위 · 아래) + POM 통 + O-링 · 사이에 LPSCl (Fig S1b).  압력 (76.2–510 MPa) 을 어떻게 재고 유지했는지 (하중 셀 · 변위 고정 여부) [미확인] — 실험실 저온 셀은 톤힘 (0.5–2 t) 으로 표지 (Fig 5d).  나노 CT 셀 (Fig S4) = ⌀1 mm 펠릿 · PTFE 관 · Al 핀.

### 4-2. 측정 사슬 (재구성)
가루 → POM 통 → 76.2 MPa (기밀 최소) → [EIS + μ-CT] → 127 MPa → [즉시 · 30 분] → 255 → 382 → 510 MPa (같은 반복) → 76.2 MPa 감압 → [즉시 · 30 분] (Fig S2) / 별도: 실험실 같은 절차로 저온 EIS (−40 ~ −18 °C · 127–510 MPa) / 별도: 382 MPa · 30 분 펠릿 → ⌀1 mm 원기둥 → 나노 CT (기공 앵커 9.5 %) / 별도: 가루 · 510 MPa 펠릿 → QENS (300–380 K) / 별도: 가루 → NPD · SEM.
- **공통 시료가 아닌 것**: in situ 펠릿 · 저온 EIS 펠릿 · 나노 CT 펠릿 · QENS 펠릿 (⌀18 mm) — 기공 앵커와 두께가 다른 펠릿에서 왔다.

### 4-3. 영상 · 신호 해석 (계산 없음)
| 항목 | 내용 | 표지 |
|---|---|---|
| 분할 | Ilastik 'Pixel Classification' (랜덤 포레스트 100 트리 · 특징 = 색 · 세기 · 가장자리 · 질감 필터) · 시료마다 따로 훈련 · 2 등급 (기공 · 입자) · watershed 로 입자 분리 | [인쇄] p.3 |
| PSD | 입자를 *"ideal spheres"* 로 보고 등가 지름 → KDE | [인쇄] p.4 |
| 형상 | Sneed–Folk 삼각도 (S/L · (L−I)/(L−S)) — 세 크기 등급 | [인쇄] p.5–6 · SI Fig S8 |
| 기하 tortuosity | Dijkstra (6-연결 · quasi-Euclidean + city-block 평균) — Chen & Zhao [26] | [인쇄] SI Note 1 |
| 기공 | 나노 CT 분할 → 9.5 vol % · 기공 지름 분포 → 두께 환산 (S11) | [인쇄] p.6 |
| EIS | DRT (Tikhonov λ 0.001) → CNLS (R‖CPE × 2 + CPE) → Arrhenius | [인쇄] p.3 · p.7 |
| QENS | 단일 Lorentz HWHM(q) → Chudley–Elliott (d 2.25 Å 고정) → D · τ → NE σ | [인쇄] p.8 · SI |
| 맞춘 값 | QENS: τ (온도마다 하나 · d 고정) · EIS: R · CPE 매개변수 (회로마다) · 압밀 모델 맞춤 없음 | [인쇄] · [카드 정리] |

### 4-4. ★ 입자 처리 · DEM 한계 · 소성 · 차원 · 탈압
- **(i) DEM 한계 진술 = 말 없음** — DEM · 입자 계산을 쓰지 않는다.  가까운 문장: *"For the sake of investigation, the particles are ascribed as ideal spheres."* (p.4 — PSD 를 위한 등가 구 가정일 뿐) · *"the ionic conductivity is just an averaged metric that does not necessarily capture local morphological modifications or chemomechanical dynamics"* (p.5).
- **(ii) 소성 · 큰 변형을 계산에 넣는 어려움 = 논의 없음** — 압밀을 계산하지 않고 측정한다.  관측된 치밀화 기전 (누른 채 · ≤ 510 MPa): **큰 2 차 입자 파쇄 + 재배열 (30 분 유지 중에도) + 입계 접촉 개선** · 큰 입자 내부 밀도 불변 (*"the bulk itself does not sinter"*, p.9) · 소성 흐름이라는 낱말은 원문에 없다.  비용 = 싱크로트론 · 중성자 빔타임 (계산 비용 없음).
- **(iii) 차원**: μ-CT · 나노 CT 모두 **3D** (PSD · Sneed–Folk L · I · S 세 축 · Dijkstra 3D 그래프) · 2D 는 SEM 가루 한 장 (PSD) 과 표시용 단면 (Fig 3a–f · S3) — 2D → 3D 전이 진술은 없다 (SEM ↔ μ-CT 차이를 **해상도** 로 설명할 뿐, p.4).
- **(iv) 탈압**: 510 → 76.2 MPa (0 아님 — 기밀 최소압) · σ 거의 그대로 · 미세구조 이완 (PSD) · 두께 · 기공 값 없음 (§3-6).

### 4-5. 기법 미니 용어집
- **냉간 소결 (cold sintering)** = 가열 없이 압력만으로 고체전해질을 치밀화 · 입자 경계를 잇는 일 — 이 논문은 '벌크가 소결되지 않으니 이름이 오해를 부른다' 고 결론.
- **μ-CT / 나노 홀로토모그래피** = X 선 투영을 모아 3D 를 재구성 (나노 = 여러 거리의 위상 대비 · Paganin 위상 복원) — 분해능은 보통 복셀의 2–3 배.
- **watershed** = 분할된 입자 덩어리를 거리 지도의 골짜기로 낱개 입자로 가르는 알고리즘.
- **KDE (kernel density estimation)** = 입자 크기 목록을 매끈한 분포 곡선으로 만든 것 (막대그래프 대신).
- **Sneed–Folk 그림** = 입자의 긴 · 중간 · 짧은 축 (L · I · S) 비로 등축 · 판상 · 칼날 · 길쭉 모양을 가르는 삼각도.
- **DRT (distribution of relaxation times)** = 임피던스를 시간 상수 분포로 풀어 겹친 반원 (벌크 · 입계) 을 봉우리로 가르는 방법.
- **CPE (constant phase element)** = 이상적이지 않은 축전기 (α = 1 이면 순수 축전기).
- **QENS (quasielastic neutron scattering)** = 탄성 봉우리 둘레의 넓어짐으로 원자 척도 (Å · ps–ns) 확산을 재는 중성자 분광.
- **Chudley–Elliott 모형** = 같은 거리 d 의 순간 점프 + 평균 머무름 시간 τ → D = d²/6τ · 폭이 큰 q 에서 1/τ 로 평탄.
- **Nernst–Einstein** = σ = n(ze)²D/(k_B T) — 확산 계수를 전도도로 바꾸는 식 (Haven 비 H_R 로 상관을 보정).

---

## 5. Figure set ★
| Fig | 내용 | 우리 활용 |
|---|---|---|
| 1 | 다척도 설계 개관 (EIS · QENS · NPD 시간 · 길이 척도 · in situ μ-CT · ex situ 나노 CT) | 측정 척도 지도 (단계 0 의 '어느 척도의 기공') |
| 2 (a · b) | ★ 누른 채 두께 (480 → 331 µm) · σ (0.66 → 1.62) · Nyquist (감압 포함) | σ(P) 결과 전 대조 · 두께 = 기공 재계산의 원자료 |
| 3a–f | μ-CT 가운데 단면 (76.2 · 255 · 382 · 510 · 510 30 분 · 감압) · 500 µm 막대 | 정성 그림 (회색 대비가 압력과 함께 사라짐) |
| 3g | ★ PSD (KDE) — P1 ↓ · P2 · P3 ↑ · 30 분 · 감압 곡선 | ★ 큰 2 차 입자 파쇄의 근거 그림 (R6 · SE 쪽 R7) |
| 3h | 기하 tortuosity 분포 (1.20 → 1.15 → 1.10) | τ_geo 정의 사례 (J 절) |
| 4 (a · b) | Sneed–Folk 삼각도 76.2 · 510 MPa · 세 크기 등급 (개수 본문) | 파쇄 = 개수 변화 · 형상 불변 |
| 5 (a–d) | 저온 Nyquist · DRT (온도 · 압력) | 벌크 ↔ GB 분리 방법 |
| 6 (a–c) | ln R Arrhenius (GB · 벌크) · 등가회로 · QENS 380 K (가루 = 펠릿) | ★ GB 지배 · 벌크 불변 (σ₀ 해석) |
| Table 1 | Ea (벌크 · GB) × 4 압력 | GB Ea 0.42 → 0.33 eV |
| S1 · S2 | ID19 셋업 · 일축 셀 · 측정 순서 (즉시 · 30 분 · 감압) | 경계 조건 = 일축 다이 |
| S3 | 76.2 MPa 이진 · watershed 단면 (1080 × 1080 µm) | ⚠ '기공' 등급 ≈54 % (기공률 아님) |
| S4 | 나노 CT 셀 | — |
| S5 · S6 | 가루 SEM (원본 · 필터 · 분할) · PSD (봉우리 ≈3.4 µm) | 처음 입도 |
| S7 | μ-CT 회색값 분포 (압력별) | 큰 입자 밀도 불변의 근거 |
| S8 | Sneed–Folk 모양 그림 | — |
| S9 · Table S1 | NPD Le Bail · 정제값 (단위 오기) | 결정 ≈50 nm · 격자 9.84369 Å |
| S10 (a · b) | 나노 CT 단면 · 3D (382 MPa) | 입내 기공 · 균열 · LiCl |
| S11 | ★ 압력별 기공 (12.1 → 8.6 %) | 랩 표준 옆 숫자 — '재현 안 됨' 표지 필수 |
| S12 | QENS 스펙트럼 + 맞춤 (300 · 353 · 380 K) | — |
| S13 | ★ Γ(q²) Chudley–Elliott 맞춤 · τ · D 범례 | NE 재현의 입력 |
| 인라인 식 3 | q 정의 · τ = RC · D = d²/6τ (`eq_*.png`) | 원문에 번호 붙은 식이 없다 |
| 근거 문단 22 | `txt_p*` (본문 18) · `txt_si_*` (SI Note 1–4) | 원문 인용용 |

## 6. Post-processing ★
- **무엇을 (원문)**: μ-CT → 두께 · 분할 → PSD (KDE) · 개수 · Sneed–Folk · τ_geo (Dijkstra) · 회색값 분포 / 나노 CT → 기공 9.5 % · 기공 지름 → S11 환산 / EIS (RT) → σ (기하 정규화) / 저온 EIS → DRT → CNLS → Ea / QENS → HWHM(q) → CE → D · τ → NE σ / NPD → Le Bail.
- **안 한 것**: 진밀도 · 질량 기반 밀도 · 상대밀도 · 감압 두께 · 0 MPa · 압력별 회절 · 반복 수 · 오차 막대 (Fig 2a 에 없음) · 128 MPa PSD · 30 분 값 (510 외) · SANS · 모델.
- **이 카드의 후처리**: 판독 56 행 (Fig 2a 두께 · σ · S11 기공 · Fig 6a GB 20 점 + 벌크 9 점 · 3h 봉우리 · S6 · 2b 반원 · S3a 이진 면적) · 질량 보존 재계산 · 앵커 감도 · Heckel 꼴 · 결정밀도 (Table S1) · 질량 모순 · 톤힘 → MPa · R·A · Table 1 재현 · R_GB/R_bulk · CE 재현 · NE 재현 (n 넷).

---

## 7. 우리 DEM+MPM 대비 → `our_dem_baseline.md` (⚠ 정본 브랜치에서는 값 자리표시 상태 — 우리 수치는 CLAUDE.md · `docs/` 출처를 병기해 적는다)

### 7-1. 비교표
| 항목 | 이 논문 | 우리 | 같음 / 다름 · 왜 |
|---|---|---|---|
| 재료 · 입경 | Li₆PS₅Cl (NEI) · 2 차 입자 KDE 봉우리 ≈3.4 µm · 꼬리 ≈25 · ≈40 µm (결정 ≈50 nm) | Li₆PS₅Cl · DEM SE ⌀≈1 µm 구 (r 0.5 µm) · MPM SE 연속체 | 같은 화학 · **입자 체제가 다르다** (응집체 수십 µm ↔ 단일 구 1 µm) |
| 압력 · 상태 | 76.2 → 510 MPa · 일축 다이 · **누른 채** · RT · 단계 30 분 유지 | 300 MPa · 일축 판 · 가압 중 (판 고정 이완) | 같은 '누른 채 · 일축' · 우리 300 MPa 는 이 논문의 255–382 MPa 사이 |
| 기공 (300 MPa 부근) | S11 보간 9.96 % [판독 · 재현 안 됨] · 질량 보존 재계산 15.2 % [카드 산술 · 앵커 의존] | 랩 표준 10–13 % (1.64) · MPM 10.0 % (σ_y 0.30 · 보정 표적 · CL-94) · DEM ε_union ≈10 % | §7-2 — 판정 안 함 |
| 기전 | 큰 2 차 입자 파쇄 · 재배열 · 입계 접촉 개선 · 큰 입자 내부 치밀화 없음 | DEM = 강체 구 재배열 + 겹침 (형상 불변 · 파쇄 없음) · MPM = J2 형상 소성 · 공극 채움 (파쇄 없음) | 파쇄는 둘 다에 없다 · DEM Auerbach 는 AM 쪽만 |
| 겉보기 압밀 강성 | 다이 접선 dP/dε **0.81 → 0.84 → 1.35 → 3.15 GPa** (76 → 510 MPa · 두께 판독) [카드 산술] | DEM E_eff 1.35 GPa (접촉 강성 매개변수 · 18 배 연화) · MPM E 1.53 · ν 0.49 (K 25.5 GPa) | **같은 양이 아니다** (분말층 전체의 겉보기 강성 ↔ 접촉 · 재료 매개변수) — 크기만 같은 자릿수 |
| Heckel | P_y ≈ 232 MPa (재계산 · 앵커 5–15 % → 128–340) · S11 그대로면 ≈1280 MPa [카드 산술] | DEM 순수 SE P_y 138 MPa (R² 0.965) | 이 논문 자료로는 P_y 를 정하지 못한다 (앵커 · S11 모순) |
| σ 체계 | 누른 채 σ 1.62 mS/cm (510) · GB 지배 (R_GB/R_bulk 2.7–3.4 @ −18 ~ −36 °C) · QENS NE 5.3 (재현: 31–36) | σ_grain 3.0 (펠릿 · CL-91) · 보고 σ₀ 1.5 · 복셀 = CONTACT_FREE (CL-81) · 접촉망 Holm | §7-4 |
| 탈압 | 76.2 MPa 까지 · σ 유지 · PSD 이완 · 두께 없음 | DEM 언로딩 키트 (진행) · MPM 제하 없음 | 되돌아옴 표적 못 준다 |

### 7-2. ★ 랩 기준과 나란히 (판정 없이)
| 출처 | 재료 · 입경 | 압력 · 상태 | 진밀도 분모 | 기공 |
|---|---|---|---|---|
| **랩 표준** | LPSCl | 300 MPa | **1.64** (고정) | **10–13 %** |
| 이 논문 Fig S11 (원문 그림 · 판독) | LPSCl NEI · 응집체 | 255 / 300 (보간) / 382 MPa · **누른 채** | 없음 — 영상 앵커 + 두께 | 10.21 / 9.96 / 9.50 % — ⚠ 자기 두께와 모순 (재현 안 됨) |
| 이 논문 두께 + 질량 보존 (카드 산술) | 같음 | 255 / 300 / 382 MPa · 누른 채 | 없음 (같은 앵커 9.5 % @382) | 18.0 / 15.2 / 9.5 % — 앵커 의존 (5–15 % 앵커면 300 MPa 11.0–20.3 %) |
| 이 논문 나노 CT (원문 인쇄) | 같음 | 382 MPa · 30 분 · **뺀 뒤** (ex situ) | 영상 분할 (50 nm 복셀 · ≈150 nm) | **9.5 vol %** (≈150 nm 미만 기공 제외) |
| 이 논문 Table S1 격자 → 결정밀도 (카드 산술 · Z = 4 가정) | 같음 | 상압 가루 | **1.869 g/cm³** (랩 표준과 다른 값 · 원문 미사용) | — |
| doux2020 (같은 NEI 분말 · 다른 그룹 · 정본 카드) | LPSCl NEI | 250 / 370 MPa · 뺀 뒤 | 미인쇄 (역산 1.77–1.98) | 24.6 / ≈23 % |
| 우리 MPM 순수 SE | LPSCl | 300 MPa · 가압 중 | MPM 관례 | 10.0 % (σ_y 0.30) — 보정 표적 · 외부 앵커 아님 (`CL-94`) |
| 우리 DEM 순수 SE | LPSCl ⌀1 µm | 300 MPa · 가압 중 | 구 부피 합 | ε_union ≈10 % · 겹침 11–12 % (CLAUDE.md 2026-06-06) |
- 이 표는 **"랩 표준과 다른 문헌 값"** 의 자리다.  S11 줄은 원문 그림이지만 같은 논문 두께와 맞지 않으므로, 랩 표준 옆에 둘 때 '재현 안 되는 환산값' 표지를 떼지 않는다.  [카드 산술] 300 MPa 보간 [10.0 % (S11) ↔ 15.2 % (재계산)] 의 폭 자체가 '이 논문으로는 300 MPa 기공을 정할 수 없다' 는 뜻이다.

### 7-3. ★ 18 배 연화 해석과 견줄 자리 (frame [2])
- CLAUDE.md frame [2]: DEM 의 E_eff 1.35 GPa (= 실물 24 GPa 의 1/18) 는 강체 구가 못 하는 **재배열 · 입계 미끄럼 · 미세 파괴** 를 겉보기 탄성률에 '뭉쳐 넣은' 값.  이 논문은 같은 재료 (LPSCl · ≤ 510 MPa · 누른 채) 에서 그 뭉쳐진 기전 가운데 둘을 **직접 본다**: (a) **파쇄** — > 30 µm 2 차 입자 개수 −35 % · < 10 µm ×2.9 (Fig 4) (b) **재배열** — 30 분 유지 중 σ 는 그대로인데 PSD 가 움직인다 (p.5).  (c) 큰 입자 내부는 치밀화되지 않는다 (회색값 · SI Note 2) — 치밀화가 '입자 안' 이 아니라 '입자 사이' 에서 일어난다는 증거 [카드 추론].
- [카드 산술] 같은 분말층의 겉보기 다이 접선 강성 0.8–3.2 GPa (76–510 MPa) 는 결정 E (≈22–25 GPa · DFT · 나노압입) 보다 한 자릿수 작다 — '분말층은 재료보다 훨씬 무르다' 는 같은 방향 (⚠ 양이 다르다: 우리 1.35 GPa 는 접촉 하나의 Hooke 강성 매개변수 · 이 값은 층 전체 · 비선형 · 파쇄 포함).
- ⚠ 이 논문의 파쇄 입자는 **결정 50 nm 응집체 (수십 µm)** 다 — 단결정 벽개가 아니라 응집체 해체에 가깝다 [카드 추론].  CLAUDE.md 의 Fan 2026 대조 (> 3 µm 파쇄 · < 1 µm 협동 변형 · 우리 r_SE 0.5 µm) 와 같은 방향의 정성 증거지만, 문턱 크기는 이 논문이 정하지 않는다 (1.8 µm 미만 안 보임).

### 7-4. σ — 입계 지배 · σ₀ 해석 (CL-81 · CL-91)
- 저자: σ 는 **GB 지배** (R_GB/R_bulk 2.7–3.4 @ −18 ~ −36 °C · 25 °C 외삽 ≈5 [카드 산술]) · 가압은 GB 를 바꾸고 벌크는 거의 안 바꾼다.  우리 σ_grain 3.0 mS/cm (= Cronau 2021 펠릿 평탄값 · CL-91) 은 **입계 몫이 이미 든 펠릿 값** — 이 논문의 '펠릿 σ 는 GB 가 정한다' 와 같은 그림이고, 복셀 σ (CONTACT_FREE · CL-81) 를 펠릿 값으로 먹이는 관례의 근거 쪽 증거다 [카드 추론].
- ⚠ 이 논문의 'GB 없는 σ' (5.3 · 표준 NE 로 31–36 mS/cm) 를 우리 σ₀ 자리에 넣지 않는다 — (i) 계산 경로가 재현되지 않는다 (§3-8) (ii) QENS D 는 < 30 Å · ns 점프 (국소) 라 거시 σ 의 상한 쪽 (iii) 우리 σ₀ 는 펠릿 기준을 쓰기로 정했다 (CL-91 · 보고 1.5).
- 이 논문의 누른 채 σ(P) (0.66 → 1.62 · ≈250 MPa 이후 평탄) 는 STEP3 · 접촉망 σ_ion 을 실험 옆에 놓을 때의 **결과 전 대조 항목 후보** — 표지: 순수 SE · NEI · 누른 채 · RT · 76.2 MPa 기준 · 셀 기하 정규화.

### 7-5. frame[5] — 어느 반쪽을 가졌나
