Repository: yonghoon7153-source/Yonghoon-DEM-DFT

# 📚 LITDB — 문헌 단일 시스템 (**SE·DFT 축 + DEM·MPM 축, 두 트랙**)

> **앞으로 논문은 여기서만 본다.** 여러 곳(db/literature, kb/papers, db/properties, Excel)에 흩어진 문헌을 한 곳에서 생각·참고·비교하기 위한 통합 MD 시스템.

## 왜 트랙이 둘인가
`INDEX.md` 는 argyrodite 전해질 축이라 접촉역학·MPM·건식전극 digest 가 들어갈 자리가
없다. 그래서 한때 64편이 **어느 인덱스에도 없었다**(open_items #7). 축을 나눠 그 구멍을
닫았고, 한 분모로 세면 “159편 중 98편 미언급” 같은 **가짜 미결**이 나온다
(`comparison_vs_ours.md:8`). 분리는 실측 근거가 있는 결정이다 — 합치지 말 것.

⚠ 이 표의 **편수는 적지 않는다.** 손으로 쓴 수는 반드시 낡는다(README 자신이 세 번 틀렸다).
현재값은 `python3 tools/litdb/build_index.py --check` 로 본다.

File: litdb/papers/lacey1954_particle_mixing_theory_index.md
<!-- digest 표준 양식 확장 (paper-level STANDALONE). ★ = 사용자가 특히 원한 항목. 깊이 기준 = bazzoun2026_dem_fem_rnm_ionic.md · 스캔 고전 형식 이웃 = hersey1975_ordered_mixing_concept.md (같은 날 같은 묶음).
     원문 = 12 쪽 스캔 (쪽 전체 300 dpi 이미지 + OCR 텍스트 층) · 인쇄 p.257–268 (PDF n 쪽 = p.(256 + n)) · PDF 12 쪽 아래 절반은 다음 논문 (Smothers 등) 의 첫머리.
     판독 규약: OCR 이 식 · 첨자 · 숫자를 깨뜨린다 (예: 쪽 번호 '257' → '267', 's_r²' → 's,a') — 식 (1)–(19) · 수치 · 참고문헌은 전부 110–170 dpi 쪽 렌더로 읽었다.
     값 표지: [인쇄] = 원문 / [판독] = 그림에서 읽은 값 (litdb/figures/<slug>/digitized.csv) / [우리 산술] = 원문 식 · 값으로 한 계산 또는 이 논문 밖 값과 엮은 계산 (가정 명시) / [추정] = 우리 해석 / [미확인] = 원문에 없음. -->

# **Lacey 혼합 지수의 원전** — 무작위 혼합의 분산 s_r² = P(1−P)/n · 완전 미혼합 s₀² = P(1−P) (**표본 크기와 무관**) · **M = (s₀² − s²)/(s₀² − s_r²)** (Kramers 식의 분산판) · 1 − M = s_m²/(s₀² − s_r²) = 혼합 상태의 "기본 식" · 확산형 혼합이면 1 − M 은 표본 크기와 무관, **대류 (덩어리) 혼합이면 1 − M ≈ n_g/n 로 표본 크기에 크게 의존** · 혼합 속도 M = 1 − e^{−kt} 와 Fick 확산 이론 — P.M.C. Lacey (J. Appl. Chem. 1954)

> slug `lacey1954_particle_mixing_theory_index` · DOI `10.1002/jctb.5010040504` (각 쪽 오른쪽 여백의 Wiley Online Library 내려받기 표기에 인쇄 — 1954 년 원 지면에는 DOI 없음) · type `theory + review (powder mixing index definitions — random and unmixed sample variance, Buslik multi-size formula, sample-size dependence of convective mixing; mixing-rate theories of Brothman, Coulson and Maitra, Blumberg and Maritz, Kramers; Fick diffusion theory of a barrel mixer; no DEM)` · PDF `8975f2be-30._Developments_in_the_theory_of_particle_mixing.pdf` · digested `2026-10-13` · status ✅
>
> **원제**: *Developments in the Theory of Particle Mixing* (p.257)
> **저자**: P.M.C. Lacey — Atomic Energy Research Establishment, Harwell (p.268)
> *J. appl. Chem.* **4**, May 1954, pp.257–268 (쪽 아래 표기) · 1954-03-18 Food Group · Chemical Engineering Group 합동 학회 발표 (p.257 각주) · 접수 1953-12-10 (p.268).
> **판독 원자료**: `litdb/figures/lacey1954_particle_mixing_theory_index/digitized.csv` (그림 11 · 12 · 6 — 식 19 대조) · 크롭 12 장 `figures.json`.
> **이 카드가 서랍에 들어온 이유**: 우리 믹서 판독기 (`scripts/measure_mixing_index.py`) 와 모든 믹서 등록 문서가 **"Lacey M"** 을 쓰는데 정본 카드가 없었다 — 그 지수의 **원 정의 · 원래 가정 · 원저자가 직접 적은 한계 (표본 크기 의존 · 입자 크기 분포)** 를 우리 정의와 한 줄씩 대조하려고.  같은 날 카드 `hersey1975_ordered_mixing_concept` (ref 8) · `nase2001_granular_bond_collision_number_wet_cohesion` (ref 41) 가 이 논문을 인용한다.

> ★★ **한 줄로 왜 중요한가**: (i) Lacey 의 미혼합 기준은 **이론값 s₀² = P(1−P) — "표본 크기와 무관"** 이다.  우리 판독기는 대신 **그 런의 t₀ 분산** 을 쓰고, 그래서 시작 상태가 다른 팔끼리 M 이 섞이고 **M < 0** 이 나온다 — 원 정의로 돌아가면 (같은 무게 표본 · 평균 = P 일 때) M ≥ 0 이 보장된다 [우리 산술].  (ii) Lacey 는 **"메커니즘이 단순 확산 이상이면 여러 표본 크기로 분석해야 한다"** 고 맺는다 — 덩어리 (대류) 형 불균일이면 **(1 − M)·n ≈ n_g (덩어리 크기)** 라, 우리 세 칸 격자 (16×16×4 · 12×12×3 · 8×8×2) 가 그대로 **SE 덩어리 크기 측정기** 가 될 수 있다.  (iii) 다만 우리 주판정 칸은 E0 무작위 분산으로 환산하면 **칸당 유효 입자 ≈ 3.6–3.7 개** 로, Lacey 자신이 "가정이 맞지 않는다" 고 적은 **작은 n 영역** 이다 [우리 산술].
> ⚠ 단 Lacey 의 식은 **같은 크기 · 같은 밀도 입자 · 같은 크기 표본** 을 가정한 것이다 (다분산은 Buslik 식으로 한 크기 분율만) · 혼합 속도 이론은 실험이 부족해 "어느 것도 확증되지 않았다" (저자 결론).

---

## 0. 결론 먼저 — 우리 질문에 대한 답

**한 문장**: 입자 혼합에는 대류 · 확산 · 전단 세 기전이 있고, 혼합 상태는 표본 조성의 분산 s² 로 재되, 완전 무작위 (s_r² = P(1−P)/n) 와 완전 미혼합 (s₀² = P(1−P), 표본 크기 무관) 사이에서 M = (s₀² − s²)/(s₀² − s_r²) 로 정규화하는 것이 통계적으로 옳으며 (분산은 더해진다), 1 − M = s_m²/(s₀² − s_r²) 는 확산형 혼합에서는 표본 크기와 무관하지만 대류형에서는 표본 크기에 크게 걸리고, 혼합 속도는 대개 M = 1 − e^{−kt} 꼴이지만 그 꼴만으로 이론을 검증할 수 없으며, Fick 확산 이론이 당시 실험과 가장 잘 맞고 확장에도 낫다 [인쇄 p.257–268].

| 우리 질문 | 이 논문이 주는 것 | 표지 · 쪽 |
|---|---|---|
| ① Lacey M 의 원 정의 | Lacey 원안 **M = s_r/s** (식 5) → Kramers **M = (s₀ − s)/(s₀ − s_r)** (식 6) → 그 **분산판 M = (s₀² − s²)/(s₀² − s_r²)** (식 7 — "분산은 더해지는 성질이 있어 통계적으로 더 낫다") = 오늘의 "Lacey 지수" · 1 − M = s_m²/(s₀² − s_r²) = (s² − s_r²)/(s₀² − s_r²) (식 8 — "혼합 상태의 기본 식") | [인쇄] p.259–260 |
| ② 기준 둘 | 무작위 (같은 크기 입자): **s_r² = P(1−P)/n** (식 1 · n = 표본당 입자 수) · 미혼합: **s₀² = P(1−P) — 표본 크기와 무관** (식 2) · s² 은 표본 조성의 **P (전체 비율) 로부터의** 평균제곱 편차 | [인쇄] p.258–259 |
| ③ ★ 우리 판독기와 다른 점 | 우리: S₀² = **그 런의 t₀ 칸 분산** · S_R² = **E0 (균일 삽입) 런의 실측** · 칸 분산 = 같은 무게 (`p.var(ddof=0)` — 칸 평균 기준).  원전: s₀² = **이론값 P(1−P)** · s_r² = 이론값 (다분산은 Buslik) · 편차는 **P 기준** | `scripts/measure_mixing_index.py` · [인쇄] p.259 |
| ④ 표본 크기 의존 | "이 지수들은 **표본 크기 n 에 따라 변하는 경향** — P 에도 다소 의존 · 정의만 바꿔서는 없앨 수 없다 (혼합물이 만들어진 방식에 따라 관계가 다르므로)" · 확산형: 1 − M **표본 크기와 무관** (s_r² 를 뺐으므로) · 대류형 (같은 입자 n_g 개의 덩어리가 무작위로 흩어진 상태): s² = n_g s_r² (식 9) → **1 − M = (n_g − 1)/(n − 1) ≈ n_g/n** (식 10) → "표본 크기에 아주 크게 의존" (Fig 2) | [인쇄] p.259–260 |
| ⑤ 언제 s_r² 를 꼭 빼나 | "무작위에 가까운 데까지 따라가거나 **작은 표본** 을 쓰면 반드시 s² 가 아니라 **s² − s_r²** 를" | [인쇄] p.260 |
| ⑥ 혼합 속도 | **M = 1 − e^{−kt}** (식 11) — −ln(1 − M) 대 시간 직선의 기울기 k = 혼합기의 성능 · 확산형이면 k 는 P · n 과 무관할 것 · ⚠ "이 꼴이 실험에서 보여도 지수 함수를 쓰는 **어떤 특정 이론의 완전한 검증은 아니다**" | [인쇄] p.261 |
| ⑦ 확산 이론 | 굴러 내려가는 입자가 만날 때마다 좌우로 같은 확률로 비껴감 = 무작위 걸음 → Fick 제2법칙 ∂p/∂t = D ∂²p/∂x² (식 15) · 끝–끝 적재 원통 (Fig 7): 반경 확산 D_R 빠름 · 축 확산 D_L 이 지배 · T = Dt/L² · 정상 상태에서 **−ln s² 기울기 = 2π² (조성 P 와 무관)** · s_c² = s²/sin²(Pπ) 로 P 효과 제거 (과도 구간 제외) · −log s_c² 대 시간 **직선 = 혼합기가 내용물에 고르게 작용** · 휘면 **사각 (dead spot)** | [인쇄] p.264–267 |
| ⑧ 결론 (저자) | 증거 부족 — 어느 이론도 확증 못 함 · 확산 이론이 단순 확산 · 대류 실험과 양립 · "**메커니즘이 단순 확산 이상이면 여러 표본 크기로 분석하는 것이 필수**" · 속도 상수의 P · 입자 크기 · (비확산형이면) n 의존을 먼저 밝혀야 | [인쇄] p.267 |

⛔ **한정어 (떼지 말 것)**: ① 식 (1) · (2) · (5)–(10) = **같은 크기 · 같은 밀도 입자** (다분산은 Buslik 식 (3) 이 "한 크기 분율 vs 나머지" 까지만) ② 표본 = 같은 크기 · 무작위 위치 · 충분한 수 ③ 확산 이론 해 (식 16–19) = **1 차원 · D 일정 · 끝–끝 적재** 원통 ④ 실험 근거는 다른 사람 자료 (Coulson & Maitra · Blumberg & Maritz · Kramers 미발표) — 이 논문 자체 실험 없음.

---

## 1. 한 줄 요약

**입자 혼합의 세 기전 (대류 · 확산 · 전단) 을 정리하고, 혼합 상태를 무작위 · 미혼합 두 기준 분산 사이에서 정규화하는 지수 M (오늘의 Lacey 지수) 을 통계적으로 다듬어 그 표본 크기 의존을 혼합 기전과 연결하고, 당시의 혼합 속도 이론 넷 (Brothman · Coulson & Maitra · Blumberg & Maritz · Kramers) 을 검토한 뒤 Fick 확산 이론을 새로 제시한 12 쪽 논문.**

## 2. 메타

| 저자 | 저널/년 | DOI | 소재 | 연구유형 |
|---|---|---|---|---|
| P.M.C. Lacey (AERE Harwell) | *J. appl. Chem.* 4 (1954) 257–268 | 10.1002/jctb.5010040504 (Wiley 내려받기 표기) | 일반 이론 (흑 · 백 두 성분) · 검토한 실험: 석탄 + 소금 (Coulson & Maitra) · 색 모래 (Blumberg & Maritz) · Ferroxcube 페라이트 + 황철석 (Kramers) | **이론 + 문헌 검토** (자체 실험 없음 · 그림 10–12 의 계산은 Howlett · Beard) |

> ★ **계보 · 인용 관계**: 저자의 이전 정의 = Lacey 1943 (*Trans. Instn chem. Engrs* 21, 53 — 식 1 · 5 의 출처, ref 5) · Kramers (Delft) 의 독립 착상 (감사의 글 · 미발표) · Buslik 1950 (다분산 표본 분산) · Danckwerts (각주 — "훨씬 일반적인 접근" · 이 논문 완성 뒤에야 알았다고) · Blumberg & Maritz 1953 (2 sin⁻¹√P 변환).
> ★ 같은 날 정본 카드의 인용: `hersey1975_ordered_mixing_concept` ref 8 은 이 논문을 *"J. Appl. Chem. Biotechnol., Lond., 4 (1954) 257–268"* 로 적는다 — 이 PDF 의 쪽 표기는 *"J. appl. Chem., 4, May, 1954"* 다 (학술지 이름 차이 · §10 항목 6) · `nase2001_granular_bond_collision_number_wet_cohesion` ref 41 = *"J. Appl. Chem. 4 (1954) 257–268"* (일치).

## 3. 핵심 수치 · 식 (★ 전부 쪽 · 표지 병기)

### 3-1. 세 기전 (§2(a) · p.257–258)
| 기전 | 정의 | 대표 장치 | 표지 |
|---|---|---|---|
| 대류 (convective) | 인접 입자 **무리** 를 한 곳에서 다른 곳으로 옮김 | 회전 나선 · 날개가 있는 홈통 혼합기 | [인쇄] p.257 |
| 확산 (diffusive) | 새로 드러난 표면 위로 입자를 흩뿌림 | 단순 배럴 혼합기 (Fig 1 — 확산은 질량 속을 회전하는 한 평면 안) | [인쇄] p.257–258 |
| 전단 (shear) | 질량 속에 미끄럼면을 세움 | '간헐천' 형 (아르키메데스 나선) — 낮은 Re 의 유체 젓기와 같고 미끄럼면 수직 확산이 일부 | [인쇄] p.258 |
- 세 기전은 늘 함께 일어나고 장치에 따라 비중이 다르다 [인쇄].

### 3-2. 완전 혼합의 기준 (§2(b) · p.258–259 · 식 1–4)
- 입자는 유체처럼 '완벽' 하게 섞일 수 없다 — 최선 = **완전 무작위** (같은 입자끼리 붙는 것이 불가피) [인쇄].
- 같은 크기 입자: **s_r² = P(1−P)/n** (식 1) · 미혼합: **s₀² = P(1−P)** (식 2, "표본 크기와 무관") · 표본 수가 적으면 s² 자체가 오차를 가진다 → 정밀도에 필요한 최소 표본 수 [인쇄].
- 다분산 (Buslik): 한 크기 분율 a 를 '흑', 나머지를 '백' 으로: **s_r² = [P(1−P)w_a + P²(w̄ − w_a)]/W** (식 3 — w_a = 그 분율 입자 무게 · w̄ = Σ (무게 분율 × 입자 무게) "≠ 총무게/총수" · W = 표본 무게) = P(1−P)/(W/w_a) + P²(w̄ − w_a)/W (식 4) — 둘째 항은 P 가 작거나 w_a ≈ w̄ 이면 무시 · **작은 입자는 식 1 보다 s² 가 크고, 큰 입자는 작다** · 밀도가 다르면 무게 대신 부피 [인쇄].
- ★ "실제로 다분산 입자의 완전 무작위 분포는 아무리 오래 섞어도 **이룰 수 없다** — 작은 입자가 큰 입자 사이 빈 곳으로 들어가 쌓이는 경향 때문" (Buslik 의 자갈: 가장 작은 크기의 s² 가 식 3 보다 컸다) [인쇄 p.259].

### 3-3. ★ 불완전 혼합의 지수 (§2(c) · p.259–260 · 식 5–10)
| 식 | 내용 | 표지 |
|---|---|---|
| (5) | **M = s_r/s** (저자 원안, 1943) | [인쇄] p.259 |
| (6) | **M = (s₀ − s)/(s₀ − s_r)** (Kramers) — 미혼합 0 · 완전 무작위 1 · "s₀ = 미혼합 값, 최대값이며 P(1−P) 와 같다 · 표본 크기 무관" (⚠ 식 2 로는 s₀² = P(1−P) — §10 항목 1) | [인쇄] p.259 |
| (7) | **M = (s₀² − s²)/(s₀² − s_r²)** — 분산은 더해지므로 통계적으로 더 낫다 | [인쇄] p.259 |
| 분해 | 실제 변동 = 혼합 공정이 남긴 거시 변동 s_m (구역 사이) + 작은 표본이 드러내는 국소 무작위 s_r : **s² = s_m² + s_r²** → s_m² = s² − s_r² (무작위 0 · 미혼합 s₀² − s_r²) → M = 1 − s_m²/(s₀² − s_r²) (= 식 7) | [인쇄] p.259 |
| (8) | **1 − M = s_m²/(s₀² − s_r²) = (s² − s_r²)/(s₀² − s_r²)** — "혼합 상태를 나타내는 기본 식" · 확산형이면 1 − M 은 표본 크기 무관 | [인쇄] p.260 |
| (9) | 대류형 (Harris · Kramers): 같은 입자 n_g 개 무리가 무작위로 흩어짐 → 표본당 무리 수 n/n_g → **s² = n_g s_r²** | [인쇄] p.260 |
| (10) | **1 − M = (n_g s_r² − s_r²)/(n s_r² − s_r²) = (n_g − 1)/(n − 1) ≈ n_g/n** (n · n_g 가 아주 작지 않을 때) → (1 − M) 대 1/n 은 원점에서 직선 (Fig 2 — 시간 t₁ · t₂ · t₃ 마다 한 선) · n 이 작으면 그림 오른쪽은 불연속 · **가정이 맞지 않는다** | [인쇄] p.260 |
| P 의존 | 식 8 분자의 s_r² 는 국소 조성 p 로 계산해야 함 → P = 0.5 에서 국소 s_r² 평균은 P 로 계산한 값보다 늘 작다 (p(1−p) 가 p = 0.5 에서 최대) · 확산 성분이 있으면 이론적 관심일 뿐 · 조성을 **2 sin⁻¹√P** 로 표현하면 (Blumberg & Maritz) 이 작은 결함이 없어질 수 있다 | [인쇄] p.260 |
| 결론 | "무작위에 가까운 데까지 · 작은 표본이면 반드시 **s² − s_r²**" | [인쇄] p.260 |

### 3-4. 표본 채취 (§2(d) · p.260–261)
- 표본 수 · 크기 · 분포는 입자 크기 · 예상 변동의 범위와 종류 (예비 실험으로) 에 달림 · **s 를 정확히 재는 데 필요한 표본 수 > 평균 조성을 같은 확실도로 재는 데 필요한 수** · 연구 실험과 공업 관리의 절차는 다르다 (Herdan 참조) [인쇄].

### 3-5. 혼합 속도 이론 넷 (§3(a)–(d) · p.261–264)
| 이론 · 자료 | 핵심 | 수치 · 표지 |
|---|---|---|
| 일반 | **M = 1 − e^{−kt}** (식 11 · Fig 3) · −ln(1 − M) 기울기 = k | [인쇄] p.261 |
| Brothman 등 [11] (전단 · "3 차원 섞기") | 계면 면적 S = S_m(1 − e^{−ct}) (식 12 · 질량작용 법칙의 적용은 의문) · 두 성분 모두 든 표본 비율 R = 1 − exp[−jS_m(1 − e^{−ct})v/V] (식 13) · −ln(1 − R) = jS_m(1 − e^{−ct})v/V (식 14) · 초기 직선 jS_m c t v/V (식 15) · 실험 증거 없음 · S_m 은 P ↑ · 입자 크기 ↓ 에 따라 ↑ → 겉보기 속도 상수도 | [인쇄] p.261–262 · Fig 4 |
| Coulson & Maitra [12, 13] (석탄 + 소금 · 기울인 회전 원통) | R = 1 − e^{−ct} (원문도 식 번호 **(14)** 를 다시 씀) · 저자 비판: R 은 표본 크기 · '혼합 표본' 정의에 달려 계면 면적에 정비례할 수 없다 → R 대신 f(R) · 실험: **밀도 큰 입자는 바닥 · 큰 입자는 위로** · 밀도 큰 · 작은 입자를 위에 두고 시작하면 R ≈ 0.5 까지 섞이다가 **같은 속도로 분리** · 같은 입자: −ln(1 − R) 직선 범위 (1 − R) 최대 ≈ 12 : 1 · 기울기가 너무 낮거나 (0–8°) 높으면 (33°) (1 − R) 0.21–0.33 에서 평평 (미혼합 표본 21–33 %) · 속도 상수 ↓ (P ↓ · 입자 크기 ↑) | [인쇄] p.262–263 · Fig 5 (도식) |
| Blumberg & Maritz [9] (색 모래 · 같은 장치) | 순 통계적 판정 기준 (무작위 근처에서 유효) = 2 sin⁻¹√P 로 표현한 조성의 분산 φ (P 와 무관) · 사실상 확산 가정 · 한 실험의 φ(t) 표: −log φ 는 곡선 · **φ − s_r² (그들 기호 K)** 로 바꾸면 **약 100 : 1 범위 직선** · 표본 10 개라 끝에서 요동 | [인쇄] p.263 · Fig 6 |
| Kramers [7] (미발표 · Ferroxcube + 황철석 · 쌍둥이 껍질 혼합기) | 자성으로 농도 측정 · 전단 + 확산 · **log s 대 t 가 s 의 100 : 1 (s² 의 10,000 : 1) 범위 직선** · 기울기 k_K ≈ **0.067 (P = 0.25) · 0.072 (P = 0.12) · ≈ 0.108 (P = 0.058)** (log s² 로 그리면 2 배) — 시간 단위 [미확인] · 예비 결과 · 표본 채취가 섞임을 흐트릴 수 있음 | [인쇄] p.263–264 |

### 3-6. ★ 확산 이론 (§3(e) · p.264–267 · 식 15–19)
- 장치 안에서 입자가 새 표면 위로 반복해 퍼지는 것 = 분자 · 열 확산과 비슷 — 경사를 굴러 내리며 다른 입자를 만날 때마다 좌우로 같은 확률로 비껴감 → **Fick 제2법칙 ∂p/∂t = D ∂²p/∂x²** (식 15) [인쇄].
- D 를 정하는 것: 입자 재료 (밀도 · 표면) · B · W 입자 크기 · 장입량 · 드러난 표면 · **회전 속도** (표면으로 가는 입자 수송률) [인쇄].
- 끝–끝 적재 수평 원통 (Fig 7): 반경 D_R 매우 빠름 · 축 D_L 이 속도 지배 → 1 차원 · 비효율 — 최고 효율 = **모든 주 방향에서 D/L² 이 비슷** · 실제로는 축 방향으로 나란히 (끝–끝이 아니라) 적재해 큰 D_R 을 쓴다 [인쇄 p.264].
- 기울인 배럴: 아래쪽 끝의 일부만 표면에 드러남 → D 가 위치의 함수 · 그 **천천히 줄어드는 미혼합 중심부** 가 Coulson & Maitra 의 평평해짐을 Brothman 이론 없이 설명할 수 있다 [인쇄 p.264].
- 대류형 혼합기: 무리를 기계적으로 흩음 → 전체 효과는 확산과 비슷하나 D_L 훨씬 큼 (날개 크기 · 배치) · D_R > D_L 이면 무리가 국소적으로 빨리 흩어져 개별 입자 확산처럼 취급 가능 [인쇄 p.264–265].
- 해 (P 비율 흑을 x = 0…P 에 적재): **(p − P) = (2/π) Σ_{q=1}^{∞} e^{−q²π²T} [sin(qPπ)/q] cos(qxπ)** (식 16 · T = Dt/L²) · T > ≈ 0.1 이면 첫 항만: (p − P) = (2/π) e^{−π²T} sin(Pπ) cos(xπ) (식 17) [인쇄 p.265].
- 분산: **s² = (2/π²) Σ (sin qPπ/q)² e^{−2q²π²T}** (식 18) → 정상: **s² = (2/π²) e^{−2π²T} sin²Pπ** (식 19) → −ln s² 대 T 기울기 **k = 2π²** — **최종 혼합 속도는 조성과 무관**, D 에 비례 · L² 에 반비례 · 과도 구간은 P 가 작을수록 중요 (Fig 11) [인쇄 p.266].
- 보정 분산 **s_c² = s²/sin²(Pπ)** → 직선 부분이 한 선으로 (Fig 12) · 과도 구간은 여전히 갈라짐 — "한 가지 조작으로 과도 · 정상 두 영역의 P 효과를 다 없앨 수는 없다" · 과도 구간 크기 = 흑 입자가 혼합기 가운데까지 가야 하는 거리의 지표 [인쇄 p.266].
- 실험 대조: 기울인 장치의 D 는 위치에 따라 크게 다름 — 초기 속도는 큰 D 가, 최종 속도는 작은 D 가 지배 · Blumberg & Maritz 반반 혼합 (Fig 6, φ − s_r²) ≈ 이론 (Fig 12, P = 0.5) 이나 과도 구간이 크다 (윗부분 빠른 확산의 초기 지배) · Kramers 의 직선 −log s = **대류 + 빠른 국소 확산도 같은 법칙** → 확산 이론의 확인 · 직선성 = "장치가 내용물 전체에 고르게 작용 (D 가 위치 무관하거나 순환이 고르게 함)" · 단 k 가 낮은 P 에서 P 에 의존 → 더 깊은 분석 필요 [인쇄 p.266–267].

### 3-7. ★ 우리 산술
| 항목 | 값 | 가정 · 출처 |
|---|---|---|
| 식 18 의 T → 0 극한 | (2/π²) Σ (sin qPπ/q)² = **P(1−P)** (푸리에 급수 항등식 — P = 0.01 · 0.025 · 0.05 · 0.1 · 0.25 · 0.5 수치 확인) → 확산 모델의 시작 분산 = 식 2 의 s₀² | 점 표본 (무한히 작은 표본) 의 경우 |
| 그림 11 ↔ 식 19 | T = 0.15 에서 −log₁₀ s²: 판독 **4.99 · 4.19 · 3.57 · 3.0 · 2.23 · 1.98** vs 계산 4.985 · 4.190 · 3.590 · 2.999 · 2.280 · 1.979 (P = 0.01 … 0.5) · −log₁₀ 기울기 = 2π²/ln 10 = **8.573** per T · 그림 12 직선 = 0.693 + 8.573 T (T = 0.05 에서 1.122 — 판독 1.12) | [판독] digitized.csv · 식 19 |
| ★ 원 정의의 하한 | 같은 무게 표본의 조성 p_i ∈ [0, 1] · 평균 = P 이면 분산 ≤ P(1−P) (Bhatia–Davis 부등식) → 식 7 의 **M ≥ 0** | 우리 판독기 (칸 같은 무게 · 칸 평균 기준 · S₀² = t₀ 실측) 는 이 보장이 없다 → dev-bo 의 M < 0 (CLAUDE.md 10-03) |
| 우리 AM 부피 분율 P | 세 상 (AM 80 · SE 18 wt% · 밀도 4.8 · 2.0) → **P ≈ 0.649** · P(1−P) = **0.228** (Popoviciu 상한 0.25 보다 작다) | `make_mixer_deck.py` `WT` · `DENS` (VGCF · PTFE 뺀 생산 세 상) |
| 우리 t₀ 분산 vs 원 정의 | 층상 런 S₀²/0.25 = 66–81 % (등록 문서 §4) → S₀²/P(1−P) = **0.72–0.89** — 우리 분모 (S₀² − S_R²) 는 원 정의보다 작다 | `docs/reviews/mixer_layered_prereg_20260921.md` §4 |
| ★ 칸당 유효 입자 수 n_eff = P(1−P)/S_R² (E0 실측) | 16×16×4: **3.59–3.73** · 12×12×3: **3.93–4.26** · 8×8×2: **10.7–13.3** — 칸 부피비 1 : 2.37 : 8 과 비례하지 않는다 (16 → 12 칸에서 거의 그대로) | E0 S_R² = 같은 문서 §4 표 · [추정: 반쯤 찬 경계 칸 · AM_P 크기 ≈ 칸 크기 (16×16 칸 한 변 = 1.20 d_AM_P)] |
| Buslik (부피판) 를 우리 조성에 | 같은 부피 표본에서 SE 를 '흑' 으로 하면 s_r² 가 개수 세기 (P(1−P)/n) 의 **186 배** · AM_P 를 '흑' 이면 **0.56 배** · AM_S **2.06 배** → 무작위 분산은 개수로 세면 **66 배** 과소 (유효 입자 1 개 ≈ 97.6 µm³ 고체 — 실제 크기 기준) | 식 3 · 지름 9 · 4 · 1 µm · 같은 조성 · 구 |
| 대류형 검정 (식 10) | 덩어리형 불균일이면 (1 − M)·n_eff ≈ n_g 가 칸 격자에 무관 · 확산형 (거시 기울기) 이면 1 − M 자체가 칸에 무관 — 세 칸의 n_eff 비 **1 : 1.1 : 3.2** | [제안 · 새 관측량이면 결과 전 등록] |

---

## 4. ★ 방법 — 논증 구조 · 입자 처리

### 4-1. 논증 구조
① 세 기전 → ② 완전 무작위 = 최선 · 두 기준 분산 (식 1 · 2) · 다분산 (Buslik) → ③ 지수 정의의 개선 (식 5 → 6 → 7) · 분산 분해 (s² = s_m² + s_r²) · 기본 식 (8) → ④ 기전별 표본 크기 의존 (확산 무관 · 대류 식 9–10) → ⑤ 표본 채취 → ⑥ 속도 이론 넷 검토 → ⑦ Fick 확산 이론 (식 15–19 · 그림 10–12) → ⑧ 결론: 여러 표본 크기 · 속도 상수의 P · 크기 · n 의존.

### 4-2. ★ 입자 처리
- **같은 크기 · 같은 밀도 · 중립 성질 (색)** 로만 구별되는 두 성분 (다분산은 Buslik 식으로 확장 시도) · 입자 운동은 무작위 걸음 (Fick) · 무리 (n_g) 는 대류형의 근사.
- 힘 · 점착 · 분리 구동력 (크기 · 밀도 차) 은 모델에 없음 — 다만 Coulson & Maitra 의 분리 관찰 (밀도 큰 · 작은 입자 아래로, 큰 입자 위로) 과 Buslik 의 '작은 입자가 빈 곳으로' 를 한계로 적는다.

### 4-3. 기법 미니 용어집
- **s² (표본 분산)** — 표본 조성의 전체 비율 P 로부터의 평균제곱 편차.
- **s_r² · s₀²** — 완전 무작위 · 완전 미혼합일 때의 s².
- **s_m²** — 혼합 공정이 남긴 거시 (구역 사이) 변동 = s² − s_r².
- **Lacey 지수 M** — (s₀² − s²)/(s₀² − s_r²) (식 7 · 원저자는 식 5 · 6 도 'M' 으로 부른다).
- **n · n_g** — 표본당 입자 수 · 같은 입자 무리 하나의 입자 수.
- **R** — 두 성분이 다 든 표본의 비율 (Brothman · Coulson & Maitra).
- **2 sin⁻¹√P 변환** — 비율의 분산을 P 와 무관하게 만드는 각 변환 (Blumberg & Maritz).
- **T = Dt/L²** — 확산 이론의 무차원 시간 · **s_c² = s²/sin²(Pπ)** — 보정 분산.

---

## 5. Figure set ★ (크롭 12 장 = `litdb/figures/lacey1954_particle_mixing_theory_index/`)

| Fig | 내용 | 우리 활용 |
|---|---|---|
| 1 | 단순 배럴 혼합기 안의 물질 흐름 (회전 · 표면 미끄럼) | 우리 드럼과 같은 '확산형' 장치 |
| 2 | (1 − M) 대 1/n — 대류형, 시간 t₁ · t₂ · t₃ 마다 원점 직선 → 1/n = 1 에서 0 | ★★ 칸 크기 사다리 해석 틀 (§8 항목 2) |
| 3 | M = 1 − e^{−kt} 의 점근 | 우리 M(t) 포화형 (hare2026 식 12 꼴) 과 같은 꼴 |
| 4 | Brothman 식의 로그 그림 — 초기 직선 · 수평 점근 (jS_m v/V) · t = 1/c | — |
| 5 | Coulson & Maitra 결과의 전형 (도식) — −ln(1 − R) 직선 뒤 평평해짐 둘 | 장치 사각 (미혼합 중심부) 의 증상 |
| 6 | Blumberg & Maritz 결과의 로그 그림 — −log₁₀ φ (곡선) · −log₁₀(φ − s_r²) (직선) · 점근 s_r² = 10 | ★ s_r² 를 빼야 직선이 된다 (식 8 의 실례) |
| 7 | 끝–끝 적재 배럴 (B 흑 · W 백) | 적재 방향 = 시간 척도 (§8 항목 5) |
| 8 | 초기 농도 분포 (x = 0…P 에 p = 1) | — |
| 9 | 최종 분포 (p = P) | — |
| 10 | 시간에 따른 분포 (T = 0.01 · 0.02 · 0.05 · 0.1 · ∞) | 확산형 혼합의 모습 |
| 11 | −log₁₀ s² 대 T (P = 0.01 … 0.5) — 직선 부분 기울기 같음 | ★ 식 19 와 판독 일치 (§3-7) · 작은 P 일수록 과도 구간 큼 |
| 12 | 보정 분산 −log₁₀ s_c² 대 T — 직선이 한 선으로 · 과도 구간은 갈라짐 | 조성 효과 제거의 한계 |

## 6. Post-processing ★
- **원문**: 분산 · 지수 계산 · 로그 그림의 직선 기울기 (속도 상수) · 확산 방정식 해석해 (Howlett · Beard 의 계산 — 그림 10–12).
- **우리 후처리 (이 카드)**: 식 18 극한 · 식 19 대 그림 11 · 12 판독 대조 (digitized.csv) · 우리 조성의 P · Buslik 부피판 · E0 S_R² 로 칸당 유효 입자 수 (§3-7).

---

## 7. 우리 DEM+MPM 대비  →  `our_dem_baseline.md` (⚠ 정본 브랜치에서는 값 자리표시 상태)

| 항목 | 이 논문 (Lacey 1954) | 우리 믹서 판독기 (`scripts/measure_mixing_index.py`) | 차이 / 판정 |
|---|---|---|---|
| 미혼합 기준 s₀² | **이론값 P(1−P)** · 표본 크기 무관 | **그 런의 t₀ 칸 분산** (층상 런 = P(1−P) 의 0.72–0.89 · 점착 런은 더 작음) | ★ 시작 상태가 다른 팔 비교에서 분모가 달라진다 → d = 시작 차 + 회전 뒤 차 (CLAUDE.md dev-bo) · M < 0 가능 |
| 무작위 기준 s_r² | P(1−P)/n (같은 크기) · 다분산 Buslik | **E0 균일 삽입 런 실측** | 우리 쪽이 다분산 (9 : 4 : 1 µm) 을 직접 담는다 — Lacey 의 "다분산은 완전 무작위가 불가능" 경고와 같은 방향의 해결 |
| 분산 계산 | P 로부터의 편차 · 같은 크기 표본 | 칸 평균 기준 · 같은 무게 칸 (고체량이 다른 칸도) | 칸 고체량이 고르지 않으면 P 와 칸 평균이 갈린다 (같은 날 `chandratilleke2012_…` §8 항목 1) |
| 표본 크기 | n 의존을 기전과 연결 (확산 무관 · 대류 ≈ n_g/n) · "여러 표본 크기로 분석" | 칸 격자 셋 (16×16×4 주판정 · 12×12×3 · 8×8×2) 을 이미 보고 | ★ 같은 자료로 Lacey 의 기전 판별 · 덩어리 크기 추정이 가능 (§8 항목 2) |
| 작은 n | "n 이 작으면 가정이 맞지 않는다" | 주판정 칸 n_eff ≈ 3.6–3.7 | ⚠ 원 이론의 적용 범위 밖 — 판정 칸의 M 은 '거친 칸 M' 과 다른 양으로 읽어야 [우리 산술 · 추정] |
| 혼합 속도 | M = 1 − e^{−kt} · −ln(1 − M) 직선성 = 장치 고른 작용 | M(t) 판독 (8 바퀴) | 직선성 검사 = 사각 진단으로 쓸 수 있다 [제안] |

### 7-1. frame[5]
통계 · 이론 논문 — DEM · MPM 어느 반쪽도 아니다.  우리 파이프라인에서는 **믹서 DEM 의 혼합 지표 정의 (판독기) 의 원전** 이자 그 한계 목록.

---

## 8. ★★ 우리 연구에 주는 insight (번호마다: 논문이 보인 것 → 우리에게 뜻 → 할 일)

1. **원 정의의 분모는 이론값이다 — 우리 M 음수의 처방이 원전에 있다.**  s₀² = P(1−P) "표본 크기와 무관" (식 2 · 6) · 같은 무게 표본이고 평균 = P 면 분산 ≤ P(1−P) → M ≥ 0 [우리 산술].  → 우리 판독기의 S₀² (그 런의 t₀ 실측) 를 **P(1−P) (우리 AM 부피 분율 P ≈ 0.649 → 0.228)** 로 바꾼 판을 병기하면 (가) 시작 상태가 다른 팔 (층상 · 점착 · 균일) 을 같은 분모로 비교하고 (나) M < 0 을 없앤다 — 논지 §5 의 "이론 분모 Lacey" 와 같은 처방, 그 **원전 근거**.  ⚠ 칸을 같은 무게로 세면 평균이 P 와 다를 수 있다 → 부피 가중 분산과 함께 (같은 날 `chandratilleke2012_…` §8 항목 1) [제안 · 결과 전 등록].
2. **칸 격자 사다리 = 덩어리 크기 측정기.**  대류형 (같은 입자 무리 n_g 가 흩어진 상태) 이면 1 − M ≈ n_g/n (식 10) · 확산형이면 1 − M 이 n 과 무관 · 저자 결론 "단순 확산 이상이면 여러 표본 크기로 분석 필수".  → 우리 세 칸 (n_eff 비 1 : 1.1 : 3.2, §3-7) 에서 (1 − M)·n_eff 가 일정하면 **덩어리형** · 그 값 = 유효 덩어리 크기 n_g — 논지 P1 (비코팅의 SE–SE 응집) 을 M 자료만으로 **덩어리 크기 숫자** 로 바꾸는 길 [제안 · 새 관측량 = 결과 전 등록].  ⚠ dev-bo 의 d (LC − LHx10) 가 칸이 굵을수록 커진 것 (+0.83 → +0.99, CLAUDE.md) 은 덩어리형이면 기대되는 방향 (굵을수록 1 − M ↓ → d ↓) 과 반대 — 분모 (자기 t₀ S₀²) 가 섞여 있어 해석 보류 [추정].
3. **주판정 칸은 원 이론의 '작은 n' 영역이다.**  E0 무작위 분산으로 환산한 칸당 유효 입자 수 16×16×4 ≈ 3.6–3.7 · 12×12×3 ≈ 3.9–4.3 · 8×8×2 ≈ 11–13 (§3-7) · Lacey: n 이 작으면 식 10 의 가정이 맞지 않는다 (p.260).  → 16×16×4 의 M 은 Lacey 의 "혼합 정도" 라기보다 **AM_P 한 개 크기 칸의 점유 통계** 에 가깝다 [추정] — 판정 해상도 논의 (믹서 등록 문서 §4 의 Popoviciu 천장) 에 이 숫자를 함께.  16 → 12 칸에서 n_eff 가 거의 안 변하는 것은 반쯤 찬 경계 칸 · 같은 무게 집계의 흔적일 수 있다 → 칸 고체량 가중 · 경계 칸 문턱의 민감도 확인 [제안].
4. **다분산에서는 '개수로 센 무작위' 가 66 배 틀린다 — E0 실측 S_R² 가 옳은 선택이다.**  Buslik 식 (부피판) 을 우리 조성에 넣으면 SE 기준 무작위 분산은 개수 세기의 186 배 · 유효 입자 1 개 ≈ 97.6 µm³ (AM_P 하나 381.7 µm³ 의 약 1/4) [우리 산술].  → 이론 분모로 갈 때도 s_r² 는 **E0 실측 (또는 Buslik 형)** 을 유지 — P(1−P)/n (개수) 로 바꾸면 안 된다.  Lacey 도 "다분산 입자의 완전 무작위는 이룰 수 없다 (작은 입자가 빈 곳으로)" 고 적는다 → E0 자체가 '이룰 수 있는 무작위' 의 실측이라는 점을 등록 문서에 명시 [제안].
5. **속도 상수 · 직선성은 장치 진단이다 — 그리고 지수 꼴은 검증이 아니다.**  "M = 1 − e^{−kt} 꼴이 보여도 특정 이론의 검증이 아니다" · "−log s_c² 대 시간이 휘면 사각 (dead spot)" (p.261 · 267).  → 우리 M(t) (8 바퀴) 를 −ln(1 − M) 대 바퀴로 그려 직선성을 보면 드럼 안 사각 (배플 뒤 · 끝판 근처) 을 찾을 수 있다 · 적재 방향 (축 vs 반경) 이 시간 척도를 D_L/L² vs D_R/R² 로 가른다 (Fig 7) → 층상 적재 방향을 런 기록에 [제안].
6. **혼합 지수는 정의만 바꿔서는 표본 크기 · 조성 의존을 없앨 수 없다.**  "관계가 혼합물이 만들어진 방식에 따라 다르기 때문" (p.259).  → 칸 크기별 M 을 하나로 '보정' 하려 하지 말고 **칸별로 같이 보고** — 같은 날 `chandratilleke2012_…` §8 항목 4 · Danckwerts 의 scale ↔ intensity 구분과 같은 결론.

## 9. 인용 가능 문장 (deck/paper용 — 표지 그대로)
> 아래 영문은 원문 내용을 **우리가 다시 쓴 문장** 이다 (원문 문장 그대로 아님 — 괄호 쪽이 근거).
- "Lacey's mixing index M = (s₀² − s²)/(s₀² − s_r²) normalizes the sample variance between the unmixed value s₀² = P(1−P), independent of sample size, and the random value s_r² = P(1−P)/n (Lacey, J. Appl. Chem. 1954, Eqs. 1, 2, 7)." [인쇄 p.258–259 내용]
- "For convective mixing, in which groups of n_g like particles are randomly dispersed, 1 − M ≈ n_g/n depends strongly on sample size, whereas for diffusive mixing it is independent of sample size (Lacey 1954)." [인쇄 p.260 내용]
- "An exponential approach M = 1 − e^(−kt) does not by itself verify any particular theory of mixing (Lacey 1954)." [인쇄 p.261 내용]
- 원문 구절 (그대로): *"If the mechanism is more than simple diffusion it will be essential to analyse at several sample-sizes."* (p.267).
- ⚠ §3-7 · §8 의 우리 판독기 산술 (n_eff ≈ 3.6 · 66 배 · P ≈ 0.649) 은 [우리 산술 · 추정] — 원문 값으로 인용하지 말 것.

## 10. 주의/한계 (over-claim 방지 · 원문 비판)
1. **s₀ 와 s₀² 의 혼동** — p.259 "s₀ … equals P(1 − P)" ↔ 식 2 s₀² = P(1 − P) (표준편차와 분산이 섞임 — 인쇄 그대로).
2. **식 번호 (14) 가 두 번** — Brothman 로그식 (p.262 위) 과 Coulson & Maitra R = 1 − e^{−ct} (p.262 아래).
3. **같은 크기 가정** — 식 1 · 5–10 · 확산 해는 같은 크기 · 같은 밀도 · 중립 성질 · Buslik 식은 한 크기 분율 대 나머지 (두 성분 모두 다분산은 "아직 없다").
4. **실험 근거 부족** — 자체 실험 없음 · Kramers 자료는 미발표 · 예비 · Blumberg & Maritz 는 표본 10 개 · Coulson & Maitra 의 R 은 정의가 모호 (저자 비판).
5. **그림 5 는 도식** — 축 눈금만 있고 자료 점이 없다 · 평평해지는 높이 (≈ 1.7 · 3.4) 는 본문의 (1 − R) 0.21–0.33 (−ln = 1.1–1.6) 과 숫자로 맞지 않는다 [판독 · 도식이라 의미 두지 않음].
6. **학술지 이름** — 이 PDF 쪽 표기 = *J. appl. Chem.* (1954) · Hersey 1975 의 인용은 *J. Appl. Chem. Biotechnol.* 로 적는다 (그 이름은 이 PDF 에 없다 — 우리 대조).
7. **Kramers 속도 상수의 단위** 미기재 (시간 단위 [미확인]).
8. **OCR 손상** — 텍스트 층으로 식 · 숫자 · 쪽 번호를 옮기지 말 것 (쪽 '257' 이 '267' 로 읽힌다).

## 11. 참고문헌 — 우리가 더 볼 것 (원문 목록 서지 그대로 + 이유 한 줄)

| 번호 | 서지 (원문 목록 그대로 · 렌더 판독) | 왜 · 카드 |
|---|---|---|
| 3 | Danckwerts, P. V., *Chem. Engng Sci.*, 1953, **2**, 1; Danckwerts, P. V., & Sellers, E. S., *Industr. Chem. Mfr*, 1951, **27**, 395 | 연속 혼합 · 체류 (각주의 "더 일반적 접근") — 카드 없음 |
| 4 · 4a | Danckwerts, P. V., *Research, Lond.*, 1953, **6**, 355 · Danckwerts, P. V., *Appl. sci. Res., Hague*, 1952, [A] **3**, 279 | scale · intensity of segregation — 카드 없음 |
| 5 | Lacey, P. M. C., *Trans. Instn chem. Engrs.*, 1943, **21**, 53; *Chem. Age, Lond.*, 1945, **53**, 119, 145 | 식 1 · 5 의 원래 출처 — 카드 없음 |
| 6 | Buslik, D., *Bull. Amer. Soc. Test. Mat.*, 1950, **66**, (165), 92T | 다분산 표본 분산 (식 3) — 카드 없음 |
| 9 | Blumberg, R., & Maritz, J. S., *Chem. Engng Sci.*, 1953, **2**, 240 | 2 sin⁻¹√P 판정 기준 — 카드 없음 |
| 10 | Herdan, G., 'Small Particle Statistics', 1953 (Amsterdam: Elsevier Publishing Co.) | 표본 채취 통계 — 카드 없음 |
| 11 | Brothman, A., Wollan, G. N., & Feldman, S. M., *Chem. metall. Engng*, 1945, **52**, 102 | 계면 면적 속도 이론 — 카드 없음 |
| 12 · 13 | Maitra, N. K., & Coulson, J. M., *J. imp. Coll. chem. Engng Soc.*, 1948, **4**, 135 · Coulson, J. M., & Maitra, N. K., *Industr. Chem. Mfr*, 1950, **26**, 55 | 회전 원통 실험 · 분리 관찰 — 카드 없음 (Hersey 1975 ref 13 과 같은 논문) |
| 14 | Jost, W., 'Diffusion in Solids, Liquids, and Gases', 1952 (New York: Academic Press Inc.) | Fick 법칙 — 카드 없음 |

## 원문 대조 기록 (이 카드 작성 중 직접 확인한 것 · 2026-10-13)
- 12 쪽 스캔 전수: OCR 텍스트 층 + 110 dpi 쪽 렌더 (p.257–266) · 식 (3)–(10) · (16)–(19) · 참고문헌 · 기호표 = 150–170 dpi 렌더로 글자 대조.
- 그림 12 장 = 쪽 스캔 (300 dpi) 에서 손 크롭 — 잉크 행 · 열 프로파일로 그림 블록과 캡션 · 본문을 분리 (캡션 제외) · 전부 열람.  표 없음.
- 수치 재현: 식 18 극한 (6 개 P) · 식 19 대 그림 11 · 12 (digitized.csv) · 우리 조성 P · Buslik 부피판 · n_eff (E0 S_R² = 믹서 등록 문서 §4 표).
- 우리 쪽 대조: `scripts/measure_mixing_index.py` (S₀² = t₀ · S_R² = E0 · `p.var(ddof=0)`) · `docs/reviews/mixer_layered_prereg_20260921.md` §4 (S₀²/0.25 · E0 S_R²) · CLAUDE.md 믹서 행 (dev-bo d · M < 0).
- 정본 litdb 중복 확인: `litdb/papers/` 목록 + 'Lacey' · 'theory of particle mixing' grep — 이 논문 카드 없음 (여러 카드가 "Lacey 지수" 를 언급만).

## 🔗 관련 카드
- 같은 날 · 이 논문을 인용: [`hersey1975_ordered_mixing_concept`](hersey1975_ordered_mixing_concept.md) (무작위 기준 지수는 정렬 혼합에 부적합) · [`nase2001_granular_bond_collision_number_wet_cohesion`](nase2001_granular_bond_collision_number_wet_cohesion.md).
- 같은 날 · 혼합 지표: [`chandratilleke2012_particle_scale_mixing_index`](chandratilleke2012_particle_scale_mixing_index.md) (이론 분모 · 입자 스케일 지수) · [`jarray2019_cohesion_driven_mixing_segregation_drum`](jarray2019_cohesion_driven_mixing_segregation_drum.md) (엔트로피 지수 · 드럼).
- 혼합 DEM · 지수 사용 예: [`hare2026_dem_pept_dry_mixing_nmc622_eirich`](hare2026_dem_pept_dry_mixing_nmc622_eirich.md) (식 12 포화형) · [`nadeem2023_gnn_mixing_index`](nadeem2023_gnn_mixing_index.md).
- 이 논문을 참고 [2] 로 인용 (2026-11-24): [`egermann1980_ordered_vs_random_adhesion_pseudorandom_mixture_homogeneity`](egermann1980_ordered_vs_random_adhesion_pseudorandom_mixture_homogeneity.md) — 무작위 혼합 = 모든 개별 입자의 완전 무질서 분포 · 무작위 부착 혼합물의 σ = σ_R (의사무작위 → 같은 무작위 기준이면 Lacey M = 1) · 정렬형은 한 단위 위에서 표준편차가 시료 크기와 무관 [Yeung–Hersey 인용].

## 🗨️ Q&A 로그
<!-- "Q&A 작성해줘" 트리거 시 직전 질문/답 누적 -->

File: litdb/papers/lai2025_haml_li_metal_lpscl_interface_doping_seFO.md
# Machine-learning-accelerated mechanistic exploration of interface modification in lithium metal anode — Lai et al. (npj Comput. Mater. 2025)

> slug `lai2025_haml_li_metal_lpscl_interface_doping_seFO` · DOI `10.1038/s41524-025-01747-7` · type `AIMD+MLIP (방법론 + 계면반응)` · PDF `82ea256b-ab8568e5(본문 8p) + 0b989fa5(SI 17p)` · digested `2026-08-19` · status ✅ · 태그 **[외부]**
> elements: Li, P, S, Cl, Se, F, O, N, C
> methods: DFT, AIMD, MD, MLIP

---

## 0. 이 digest 를 읽는 법

이 논문은 **우리 계 그 자체**다 (Li metal | Li₆PS₅Cl 계면 + O 도핑). 그래서 셋을 분리해서 읽어야 한다:

1. **HAML 프로토콜** (§4) — 이건 우리가 **가져올 레시피**다. 재현 가능한 부분과 미기재를 갈라놨다.
2. **도핑 결과** (§5) — 이건 **믿을 만한 부분이 좁다.** 본문 서술과 SI 그림이 여러 군데 어긋난다 (§5.4, §12).
3. **우리 적용** (§9) — 1저자 지시로 맨 앞에 둘 내용. 비용·UMA 대체 가능성 판정.

**본 그림 / 안 본 그림**은 §6 표 맨 아래에 명시했다. 그림에서만 읽은 값은 전부 `figure-read ≈`.

---

## 1. 한 줄 요약

**AIMD ↔ MLP 학습 ↔ MLP-MD 를 MTP 의 외삽등급(γ)으로 스위칭하며 반복하는 하이브리드(HAML)로 Li|Li₆PS₅Cl 계면을 300 K 에서 528 ps–1 ns 까지 밀었고(순수 AIMD 대비 23–46× 절감), Se·F·O 도핑이 계면반응 "속도"를 올려 보호층을 더 빨리 만든다고 주장한다** — 방법론(가속 프로토콜·비용 표)은 재현 가능하고 값어치가 크지만, **도핑 주장 자체는 자기 SI(Fig. S14)와 어긋난다**(반응이 네 계 모두 ~20 ps 에 끝나고 차이가 거의 없다).

---

## 2. 메타 / 동기

| 항목 | 내용 |
|---|---|
| 저자 | Genming Lai¹†, Ruiqi Zhang¹†, Chi Fang¹, Juntao Zhao¹, Taowen Chen², **Yunxing Zuo²\***, **Bo Xu³\***, **Jiaxin Zheng¹\*** |
| 소속 | ¹북경대 심천대학원 신소재학원 · ²EACOMP(심천) · ³GAC Aion(광저우, 완성차 배터리) |
| 저널 | npj Computational Materials **11**, 245 (2025) · 접수 2025-04-21 / 수락 07-19 / 온라인 07-28 |
| DOI | 10.1038/s41524-025-01747-7 |
| 조성 | Li metal(100) \| **Li₆PS₅Cl**(100), 그리고 **Li₆PS₄.₇₅Se₀.₂₅Cl · Li₆PS₅Cl₀.₅F₀.₅ · Li₆PS₄.₇₅O₀.₂₅Cl** + 액체계 Li \| LiFSI/DME |
| 연구유형 | **순수 계산** (실험 0). AIMD(VASP/PBE-D3) + MTP MLIP + LAMMPS MD |
| 데이터 공개 | ❌ *"available from the corresponding author upon reasonable request"* — 학습셋·MTP 파라미터·구조 전부 비공개 |

**동기**: 계면 반응을 AIMD 로 보면 시간이 모자라고(수십 ps), MLP+능동학습(AL)으로 하면 ① 분포이동(distribution shift) ② 비효율 샘플링 ③ 방향 편향(direction bias) 때문에 무너진다 (Fig. 1a,b). ⇒ AIMD 를 *가끔* 섞어 MLP 를 "물리적으로 말이 되는" 구성 쪽으로 계속 끌어당기자.

> **저자 배경 메모**: 교신 Yunxing Zuo 는 Shyue Ping Ong 그룹 출신, MLIP 벤치마크 표준논문(*Performance and cost assessment of MLIPs*, JPCA 2020, 본문 ref 21)의 1저자다. 즉 **MLIP 비용/정확도 감각이 있는 팀**이고, 실제로 비용 표(Table S1–S5)가 이 논문에서 제일 단단하다.

---

## 3. 핵심 수치 총정리 (본문 + SI 전수)

### 3.1 비용·시간 (Supplementary Table 1–5, PDF 텍스트에서 전사)

| 계 | HAML 총 시뮬 (ps) | HAML CPU (h) | HAML h/ps | AIMD (ps) | AIMD CPU (h) | AIMD h/ps | **가속비(검산)** |
|---|---|---|---|---|---|---|---|
| Li\|LiFSI,DME (액체) | 420 | 234.369 | 0.558 | 24.4 | 180.519 | 7.398 | **13.3×** |
| **Li\|LPSC** | **528.06** | **70.82** | **0.13** | 16 | 60.80 | 3.80 | **28.4×** |
| Li\|LPSC (1 ns 연장) | 1034.06 | 85.82 | 0.08 | 21 | 79.96 | 3.81 | **45.9×** |
| Li\|LPSC_Se | 550.10 | 85.97 | 0.16 | 16.00 | 76.69 | 4.79 | **30.7×** |
| Li\|LPSC_F | 280.03 | 39.99 | 0.14 | 10.00 | 32.92 | 3.29 | **23.0×** |
| Li\|LPSC_O | 301.33 | 40.54 | 0.13 | 10.00 | 32.94 | 3.29 | **24.5×** |

CPU: Intel **Xeon Platinum 9242** (2.3–3.8 GHz), **96 코어**. 논문 헤드라인 = "액체 10배 이상 / 고체 20배 이상". Fig. 2 의 가속비 꺾은선(figure-read ≈ 13.3 / 29 / 30 / 23.6 / 25.3)과 위 표 계산값이 **소수 둘째 자리까지 일치**한다 → **표는 산술적으로 깨끗하다** (검산 §4.6.1).

### 3.2 시뮬레이션 규모

| 항목 | 값 | 출처 |
|---|---|---|
| Li\|LPSC 원자수 | **112** | 본문 + SI Note 1 |
| 격자 mismatch | LPSC **3.9 %** / Se 4.0 % / **F 4.2 %** / **O 4.4 %** | SI Note 1 |
| 계면 간격 (초기) | **3.5 Å** | SI Note 1 |
| 표면 지수 | **Li(100) \| Li₆PS₅Cl(100)** (양쪽 다) | SI Note 1 |
| 액체계 | LiFSI 4분자 + DME 4분자 + Li(100) 6층 | SI Note 1 |
| HAML 사이클 수 | 액체 **90** / LPSC **16** (본문은 "20 이내") / Se **16** | Fig. 3a, Fig. 4a, Fig. S11a |
| 온도 | **300 K 전부** (반응 시뮬) | 본문 + Fig. S3–S7 |
| 총 MD 스텝 (LPSC 1 ns) | **~2×10⁶** | Fig. S4 x축 (figure-read) |

### 3.3 계면 반응 산물

| 계 | 산물 (논문 표현) | 근거 |
|---|---|---|
| Li\|LPSC | **Li₃P, Li₂S, LiCl** | 본문 + Fig. 4e,f + Fig. S8 |
| Li\|LPSC_Se | **Li₂S, LiCl, Li₃P, "Li₄Se"** | 본문 + Fig. S11e–h |
| Li\|LPSC_F | Li₃P + **Li–F 결합** ("robust SEI 에 기여") | 본문 + Fig. 5f |
| Li\|LPSC_O | Li₃P + Li–O | 본문 + Fig. 5f |
| Li\|LiFSI,DME **12 ps** | LiF, Li₂O, NS₂O₄, NSO, NS₂O₄F, NSO₂ | **Table S6** |
| Li\|LiFSI,DME **420 ps** | **LiF, Li₂O, Li₂S, Li₃N**, NS, NSO | **Table S6** |

> ⚠ **"Li₄Se" 는 알려진 상이 아니다.** Fig. 5f 의 Li–Se 결합수가 ≈4 (Se 원자 1개당) 인 것을 그대로 화학식처럼 쓴 것으로 보인다 → **상(phase)이 아니라 배위수**다. 인용할 때 "Li₂Se 형성"으로 바꿔 쓰면 안 된다.

### 3.4 결합수 / 유사도 (그림에서 읽은 값, `figure-read ≈`)

**Fig. 4e — Li\|LPSC, 0 ps → 528 ps** (y축 0–160 눈금으로 픽셀 보정)

| 결합 | 0 ps | 528 ps |
|---|---|---|
| P–S | ≈ 8–9 | **0** |
| Li–P | ≈ 8–9 | ≈ **35** |
| Li–S | ≈ 58 | ≈ **144** |
| Li–Cl | ≈ 11 | ≈ **21** |

**Fig. 5f — 네 계, 0 ps → 280 ps** (같은 픽셀 보정, ±3)

| 결합 | LPSC | LPSC_Se | LPSC_F | LPSC_O |
|---|---|---|---|---|
| P–S (0 ps) | 8 | 9 | 9 | 9 |
| P–S (280 ps) | 0 | 0 | 0 | 0 |
| Li–P (280 ps) | ≈ 33 | ≈ 36 | ≈ 33 | ≈ 33 |
| Li–S (0 ps) | 58 | ≈ 45 | ≈ 51 | ≈ 45 |
| **Li–S (280 ps)** | **≈ 58 ⛔** | ≈ 142 | ≈ 144 | ≈ 130 |
| Li–Cl (280 ps) | ≈ 20 | ≈ 27 | ≈ 12 | ≈ 18 |
| Li–(Se/F/O) (280 ps) | — | ≈ 4.5 | ≈ 3.5 | ≈ 3.5 |

> ⛔ **LPSC 의 "280 ps Li–S" 막대가 0 ps 막대와 픽셀 단위로 같다** (둘 다 top y=346 px). 그런데 같은 논문의 Fig. 4e 는 528 ps 에서 144, Fig. S14c 는 **20 ps 만에 이미 ~150** 이라고 한다. ⇒ **Fig. 5f 무도핑 Li–S 파란 막대는 0 ps 값이 잘못 복제된 것으로 보인다.** 이게 "무도핑은 안 변하고 도핑만 반응했다"는 시각적 인상의 대부분을 만든다 (§12-①).

**Fig. 5e — SOAP 코사인 유사도** (280 ps 구조를 두 기준과 비교. y축 라벨은 "Similarity (%)" 인데 눈금은 0.80–1.00 분수 — 라벨 오류)

| 계 | vs before-relax | vs 0 ps |
|---|---|---|
| Li\|LPSC | **0.933** | **0.967** |
| Li\|LPSC_Se | **0.844** ← 최저 | 0.920 |
| Li\|LPSC_F | 0.861 | **0.912** ← 최저 |
| Li\|LPSC_O | 0.887 | 0.936 |

> ⚠ 기준 구조를 바꾸면 **Se ↔ F 순위가 뒤집힌다.** "어느 도펀트가 제일 반응성이 큰가"는 이 지표로 결정되지 않는다.

### 3.5 이온전도 검증 (Fig. S10) — **우리와 직접 비교 가능한 유일한 정량값**

논문은 값을 글로 안 쓰고 그림만 준다. 픽셀 측정 + 우리가 직접 아레니우스 적합했다:

| 항목 | 값 | 방식 |
|---|---|---|
| 데이터점 | 4점, **600 / 800 / 1000 / 1200 K** | figure-read (1/T 간격이 정확히 일치) |
| ln D 값 | −13.15 / −11.81 / −11.13 / −10.06 | figure-read ≈ (±0.1) |
| **Ea (우리 적합)** | **≈ 0.30 eV** (±0.03, 디지털화 오차) | 4점 최소제곱 |
| D(600 K) | ≈ **2.0×10⁻⁶ cm²/s** (데이터점 ln D −13.15; 적합선 위 값은 1.8×10⁻⁶) | figure-read |
| D(300 K, 외삽) | ≈ **5×10⁻⁹ cm²/s** (ln D ≈ −19.1) | 외삽 |
| **σ(300 K)** | ≈ **8×10⁻⁴ S/cm** | 우리가 Nernst–Einstein 환산 (Haven=1, n = 2.50×10²² cm⁻³) |
| 문헌 대조점 (그림 안) | σ_exp[10] ≈ ln D −17.3 / σ_exp[11] ≈ −19.4(오차막대) / σ_MLMD[9] ≈ −19.0 / **σ_AIMD[8] ≈ −25** | figure-read |

⇒ HAML 의 300 K 외삽값은 **실험 두 점 중 낮은 쪽(Boulineau 2012)과 거의 일치**하고, Deng 2017 의 AIMD 값(−25)보다 **6 ln 단위(≈400배) 높다**. 즉 "HAML 이 AIMD 보다 실험에 가깝다"는 그림인데, **이건 벌크 LPSC 이지 계면이 아니다**(캡션 "in LPSC"). 계면 모델의 정확도 검증은 아니다.

---

## 4. HAML 프로토콜 해부 ★ (우리가 가져올 레시피)

### 4.1 사이클 구조 — 무엇이 무엇을 낳나

```
Geometry Optimization
   ↓
┌─→ AIMD  ────────────────► (마지막 구조) ──┐
│      ↓ (궤적 = 학습데이터 추가)            │
│   MLP Training (MTP 재학습)                │
│      ↓                                     │
│   MLP-MD (LAMMPS, γ 감시)                  │
│      ↓ γ ≥ γ_break 이면 즉시 중단          │
│   (마지막 구조) ───────────────────────────┘  ← 다음 AIMD 의 시작 구조
│      ↓
└── "Reach Time?" No → 위로 / Yes → 종료
```

원문 그대로: *"In each cycle, the final configuration from AIMD serves as the initial configuration for MLP-MD, while the final configuration from MLP-MD becomes the initial configuration for AIMD."* (Fig. 1c)

**핵심 설계철학** (우리가 배울 지점): AL 은 "모르는 곳을 찾아다니는" 전략이라 고에너지·고분산 구성을 우선 뽑고, 그게 **실제 반응 경로와 어긋난다**(sampling bias). HAML 은 반대로 **AIMD 가 실제 경로를 직접 걸어가고 MLP 는 그 경로 위에서만 배운다.** 그래서 "구성공간 탐색"을 아예 안 한다 — 한 번의 시뮬레이션 안에서 끝난다(one-shot, in situ).

### 4.2 전환 판정 기준 = **MTP 외삽등급 γ (Maxvol)**

- MLP-MD 매 구성마다 **extrapolation grade γ** 계산 (MTP 의 Maxvol/D-optimality 기반, ref 44·45).
- **γ < γ_break** → MD 계속 / **γ ≥ γ_break** → **MD 즉시 중단** → AIMD 로 복귀 (Fig. 1c 오른쪽 박스).
- **γ_break = 10** (Li|고체전해질) / **20** (Li|액체전해질). 본문 Methods 명시.
- 즉 **시간 기준도 사건 기준도 아니고 "모델이 자기가 모른다고 말할 때"** 가 전환점이다. ⇒ 이게 HAML 의 전부라고 해도 된다.

> ⚠ Discussion 에서 저자들이 직접 인정: *"the break threshold may need to be set as small as possible for certain systems to maintain simulation accuracy"* — γ_break 는 **튜닝 파라미터**이고, 어떻게 정했는지(수렴 테스트 등)는 **미기재**.

### 4.3 AIMD 설정 (Methods 전수)

| 항목 | 값 | 상태 |
|---|---|---|
| 코드 | **VASP** (ref 66,67) | ✅ |
| 범함수 | **PBE (GGA)** | ✅ |
| vdW | **Grimme D3** (ref 70) | ✅ |
| 코어 | **PAW** (ref 69) | ✅ |
| E_cut | **520 eV** | ✅ |
| k-mesh | **1×1×1 Γ-only** | ✅ (그런데 문제 — §12-⑤) |
| 앙상블 | **NVT** | ✅ |
| 열욕 | **Nosé–Hoover** (ref 71, Martyna–Klein–Tuckerman) | ✅ |
| dt | **1 fs** | ✅ |
| 온도 | **300 K** (반응계) / 600–1200 K (벌크 전도도) | ✅ |
| 스핀 | 미기재 (Li 금속·비자성계라 실질 무관) | ⚠ |
| DFT+U | 미기재 (TM 없음 → 불필요) | — |
| 무질서 처리 | **없음** — mp-985592 단일 배열을 그대로 씀 (SQS·enumerate 안 함) | ⚠ |

### 4.4 MLP 설정 (Methods 전수)

| 항목 | 값 |
|---|---|
| 모델 | **MTP (Moment Tensor Potential)** — Shapeev 2016 / MLIP package (Novikov 2021) |
| 기저 | 모멘트 텐서 M_{μ,ν} 를 스칼라로 축약한 basis B_α, 에너지 V(n_i)=Σ C_α B_α(n_i) (선형회귀) |
| 지름함수 | Chebyshev T_k(\|r_ij\|)·(\|r_ij\| − r_c)² |
| **lev_max** | **12** |
| **r_c** | **5.0 Å** (전 계 공통) |
| 불확실도 | **Maxvol 외삽등급 γ** |
| MD 엔진 | **LAMMPS** (ref 72), NVT, Nosé–Hoover |
| **MLP-MD dt** | **0.5 fs** (AIMD 의 절반) |
| 학습 코드/하이퍼 | 학습률·에폭·정규화·검증셋 **전부 미기재** |
| 초기 학습셋 크기 | **미기재** |
| 재학습 방식 | 누적 재학습인지 warm-start 인지 **미기재** |

### 4.5 ⛔ 미기재 목록 (그대로 따라 하려면 우리가 정해야 하는 것들)

1. **사이클당 AIMD 길이** — 몇 fs/몇 스텝 도는지 어디에도 없다. (Table S2 의 "AIMD 16 ps"를 20사이클로 나누면 0.8 ps/사이클 이지만 이는 추정이다.)
2. **초기 학습셋** — 첫 MLP 를 뭘로 학습했는지(첫 AIMD 만? 벌크 데이터 사전학습?).
3. **MTP 학습 하이퍼파라미터** 일체.
4. **γ_break 선택 근거** (10 vs 20 이 왜 그 값인지).
5. **SSE 슬랩 / Li 슬랩 각각의 원자수·두께** — "총 112 원자"만 있다. (우리 추정: §4.9)
6. **셀 크기·격자상수·strain 분배** (mismatch % 만 있고 어느 쪽을 늘렸는지 없음).
7. **도펀트 자리(Wyckoff)** — 본문/SI 어디에도 없다. 그림에서만 읽힌다 (§5.3).
8. **"average CN" 정규화 기준** (Fig. S15) — 뭘로 나눈 값인지 정의 없음 (§12-③).
9. **SOAP 하이퍼파라미터** (r_cut, n_max, l_max, σ) — 코사인 유사도 절대값이 전적으로 여기 달렸는데 없다.
10. **데이터/코드 비공개.**

### 4.6 ★ 비용 검산 — "20배 이상"은 무엇 대비 무엇인가

#### 4.6.1 자기정합성: 통과 ✅
Table S1–S5 의 `h/ps` 열은 전부 `CPU h ÷ 시뮬 ps` 와 소수 둘째 자리까지 맞는다 (예: 70.82/528.06 = 0.1341 → 표기 0.13; 60.80/16 = 3.80 ✓; 85.97/550.10 = 0.1563 → 0.16 ✓). Fig. 2 의 꺾은선도 이 비율과 일치. **표 자체는 조작·반올림 오류가 없다.**

#### 4.6.2 "AIMD" 행은 무엇인가 — 두 해석과 그 귀결
전 계에서 `HAML CPU > AIMD CPU` 이고 여유가 8–23 % 다:

| 계 | HAML h | AIMD h | 차이 (= MLP 학습+MD 몫) |
|---|---|---|---|
| 액체 | 234.37 | 180.52 | 53.85 h (23 %) |
| LPSC | 70.82 | 60.80 | **10.02 h (14 %)** |
| Se | 85.97 | 76.69 | 9.28 h (11 %) |
| F | 39.99 | 32.92 | 7.07 h (18 %) |
| O | 40.54 | 32.94 | 7.60 h (19 %) |

⇒ **"AIMD 행 = HAML 안에서 실제로 돌아간 AIMD"** 로 읽으면 전부 앞뒤가 맞는다. 그러면:

- **AIMD 가 궤적에서 차지하는 비율**: LPSC **3.0 %**(16/528) · Se 2.9 % · F 3.6 % · O 3.3 % · 액체 5.8 %
- **AIMD 가 CPU 에서 차지하는 비율**: LPSC **86 %** · 액체 77 %
- ⇒ **가속비의 이론 천장 = 1/(AIMD 궤적 비율) ≈ 33×** (LPSC). 실측 28.4× 는 그 **86 %** — 나머지 14 % 를 MLP 학습·MD 가 먹는다.

> ⭐ **우리가 가져갈 설계식**: `가속비 ≈ 1 / (AIMD 궤적 비율) × (1 − MLP 오버헤드)`. AIMD 를 궤적의 3 % 로 억제하면 ~30×, 10 % 로 쓰면 ~9× 밖에 안 된다. **비용을 결정하는 건 MLP 가 아니라 "AIMD 를 얼마나 안 돌리느냐"다.**

#### 4.6.3 ⛔ 내부 모순 하나 (Table S2)
528 ps → 1034 ps 로 **연장**했다면서(본문 *"we extended the simulation time from 528 ps to 1 ns"*):
- HAML CPU: 70.82 → 85.82 (**+15.00 h**)
- AIMD CPU: 60.80 → 79.96 (**+19.16 h**)

**AIMD 증가분이 전체 증가분보다 크다** — AIMD ⊂ HAML 이면 불가능하다. ⇒ 둘 중 하나: (a) 1 ns 는 연속이 아니라 **별개 런**이거나, (b) 숫자 하나가 틀렸다. 어느 쪽이든 §4.6.2 의 해석이 흔들린다. **가속비 수치를 인용할 땐 "저자 보고값"이라고 못 박아야 한다.**

#### 4.6.4 CPU 시간의 단위 해석 (벽시계 vs 코어시간)
"Total CPU Time Used (h)" + "96 cores" 는 모호하다. 코어시간이라면 AIMD 3.80 h/ps ÷ 1000 step/ps ÷ 96 core = **0.14 s/step 벽시계** — 112원자 520 eV VASP 로 물리적으로 불가능하다. 벽시계라면 **13.7 s/step (= 365 코어시간/ps)** — 타당하다. ⇒ **벽시계 시간으로 읽어야 한다.**
- 논문 전체 계산량 ≈ 487–558 h 벽시계 × 96 코어 = **약 4.7만–5.4만 코어시간**. (5개 계 × 280–1034 ps)

### 4.7 ★ 300 K 시간척도 검산 (de Klerk 2016 앵커) — **이 논문은 Wu 2026 의 함정을 피했다**

앵커: `deklerk2016_diffusion_site_disorder_argyrodite.md` §15 — Li₆PS₅Cl **300 K intercage 점프율 0.73×10¹⁰ /s/Li**.
Lai 의 SSE 슬랩 Li 수를 24 (4 f.u. 가정, §4.9) 로 잡으면:

| 궤적 | 기대 intercage 사건 수 |
|---|---|
| 280 ps (F 도핑) | **49** |
| 301 ps (O) | 53 |
| 528 ps (LPSC) | **93** |
| 566 ps (Se) | 99 |
| 1034 ps (LPSC 연장) | **181** |
| *(비교) Wu 2026 의 20 ps* | *3.5* |

⇒ **Li 확산 사건 표본으로는 충분하다** (Wu 대비 1–1.5 자릿수 위). "300 K AIMD 라 못 믿는다"는 우리 표준 비판이 **이 논문에는 안 통한다** — 정직하게 인정하고 넘어가야 한다.

**다만 반응(계면 분해)은 다른 얘기다.** Fig. S14 를 보면 **반응은 ~20 ps 안에 끝나고 그 뒤 280 ps 동안 아무 일도 안 난다.** 즉 이 계에서 계면반응은 **희귀사건이 아니라 자발적(사실상 무장벽) 붕괴**다. 그렇다면 "긴 시간척도가 필요하다"는 논문의 대전제는 **고체계에선 약하고**(20 ps 면 끝), **액체계에서만 성립한다**(Fig. 3a: 12 ps 는 미완, 420 ps 에서 Li₂S·Li₃N 까지 감). 우리가 인용할 땐 이 구분을 지켜야 한다.

### 4.8 similarity analysis method — 정의·입출력·우리 사용 가능성

SI Note 2 원문 요지:
1. **SOAP** (Smooth Overlap of Atomic Positions) 로 각 국소 원자환경을 고차원 벡터로 인코딩
2. 두 구조의 SOAP 벡터 사이 **코사인 유사도** (0–1)
3. 선행 자기 논문(Lai, *Small* 2023, anode-free Li/Cu)에서 쓰던 것을 "정량화용으로 개선"

**입력**: 구조 2개(원자좌표·종). **출력**: 스칼라 1개.
**우리 사용 가능성**: ✅ **가능하고 값싸다.** `dscribe` 의 SOAP + numpy 코사인이면 끝이고 DFT 가 전혀 안 든다. **우리 기존 UMA-MD 궤적(modelC / b2o3 / LPSOCl)에 그대로 걸 수 있다.**
**⚠ 두 가지 함정**:
- 하이퍼파라미터(r_cut·n_max·l_max·σ) 미기재 → **절대값은 논문과 비교 불가**. 우리 계 안에서의 *상대비교*로만 써야 한다.
- 값이 0.84–0.97 로 **압축돼 있다.** 계면이 완전히 아모포스화된 구조(Fig. 4d)조차 0.93 이 나온다 — Li 금속 슬랩(112 중 ~60원자)이 결정성을 유지해서 평균을 끌어올리기 때문이다. ⇒ 쓰려면 **계면 영역 원자만 골라서** 계산해야 의미가 있다. (논문은 그렇게 했는지 안 밝혔다.)

### 4.9 계면 모델 재구성 — 논문이 안 준 것을 우리가 역산

SI Note 1 은 절차를 준다: MP 벌크(Li = **mp-51**, Li₆PS₅Cl = **mp-985592**) 이완 → pymatgen 으로 (100) 절단 → **VASPKIT** 로 계면 조립(간격 3.5 Å, mismatch 최소·원자수 최소) → 이완 → MD. 그런데 **슬랩별 원자수가 없다.**

우리 역산 두 갈래 (둘 다 완전히는 안 맞는다 — 그래서 §12 에 남긴다):
- **화학량론 갈래**: Li₆PS₄.₇₅**Se₀.₂₅**Cl 에서 Se 가 정수 1개가 되려면 S 자리가 20개 = **4 f.u. (52원자)** 필요 → Li 금속 60원자 (= 6층 × 10). 112 ✓. F 도핑 Cl₀.₅F₀.₅ 도 4 f.u. 에 F 2개로 딱 맞는다 ✓.
- **결합수 갈래**: Fig. 4e 의 P–S 결합수 8, Fig. S15a 의 P–S 평균 CN ≈ 3.9 → **P 원자 ≈ 2개** (8/3.9). 4 f.u. 라면 16 이어야 한다.
- **정합 해석**: 4 f.u.(P 4개)인데 **0 ps 시점에 이미 PS₄ 절반이 깨져 있다** — 절단면이 PS₄ 를 자르거나 이완 중에 P–S 가 2.3 Å 밖으로 벌어진 것. Fig. 4c("0 ps") 스냅샷에서 위쪽 계면이 **MD 시작 전부터 무너져 있는 것**과 일치한다.
- ⇒ **"0 ps" 는 이미 반응이 시작된 구조다.** 유사도의 "before relax" 기준선이 필요한 이유이기도 하고, 동시에 그 기준선이 **이완효과 + 반응효과를 섞어버리는** 이유이기도 하다.

---

## 5. 결과 — 계별 상세

### 5.1 액체계 Li \| LiFSI/DME (Fig. 3) — 방법 시연

- 90 사이클 → **420 ps** (Fig. 3a). 곡선이 **계단식**이다: 사이클 0–35 에서 20 ps 밖에 못 가고, 35–45 에서 140 ps 로 급등, 45–55 정체, 60–68 에 320 ps, 70–80 정체, 90 에 420 ps.
- ⭐ **이 계단이 곧 "화학이 일어나는 구간" 표시다.** 정체 = γ 가 계속 터짐 = 새로운 화학환경 = MLP 가 모름. 급등 = 반응이 끝나 MLP 가 다 아는 구간. **cycle-vs-time 곡선 자체가 반응 검출기**로 쓸 수 있다 (우리가 가져갈 무료 진단, §9).
- 12 ps (Fig. 3b): 염 분해가 **미완** — 하단 Li 원자 다수가 아직 반응 전.
- 420 ps (Fig. 3c): 훨씬 완전한 반응.
- RDF (figure-read): **Li–F** 1.9 Å 피크 g≈12 → 10.5 (약간 감소 + 4–5 Å 구조 증가) · **Li–O** 1.95 Å g≈8.2 → **19.5 (대폭 증가 = Li₂O)** · **Li–S** 2.4 Å g≈7 → **12 (Li₂S)**.
- 산물이 12 ps 의 얕은 분해(NS₂O₄, NSO₂ 등 FSI⁻ 파편) → 420 ps 의 **깊은 분해(Li₂S, Li₃N)** 로 바뀐다 (Table S6). 이게 논문에서 **"긴 시간척도가 필요하다"를 실제로 지지하는 유일한 증거**다.

### 5.2 Li \| Li₆PS₅Cl 무도핑 (Fig. 4, Fig. S8, Fig. S9)

- 16 사이클 → **528 ps** (Fig. 4a). 여기도 계단: 사이클 1–7 에 겨우 ~10 ps, 그 뒤 폭증. **초기 10 ps 가 전체 사이클의 절반을 먹는다** = 반응 구간.
- 구조 (Fig. 4b–d): before relax(질서정연) → **0 ps(위쪽 계면 이미 붕괴)** → 528 ps(**셀 전체가 아모포스**).
- 결합수 (Fig. 4e): P–S 8→**0**, Li–P 8→35, Li–S 58→**144**, Li–Cl 11→21.
  - Li–S 가 144 로 오르는 건 **Li₂S 형성의 지문**이다: Li₂S(antifluorite)에서 S 는 Li 8배위(2.47 Å) → S 20개면 최대 160. 144/20 = **7.2 배위** → Li₂S 에 근접.
  - Li–P 35 → Li₃P 에서 P 는 Li 9–11 배위 → P 4개면 36–44. **35 = Li₃P 거의 완성.**
- P–S RDF (Fig. 4f): 0 ps 에 2.1 Å 예리한 피크 g≈22 → 528 ps 에 **완전 소멸**, 대신 4.3 Å 에 g≈7.5. ⇒ **PS₄³⁻ 가 완전히 해체되고 P 와 S 가 서로 멀어진다** (Li₃P 와 Li₂S 로 분리).
- 본문은 이걸 XPS 문헌(ref 57 Wenzel 2016)의 "LPSC 불안정" 관측과 맞춘다.
- **Fig. S9 (528 ps → 1 ns)**: P–S·Li–P·Li–Cl·Li–S RDF 네 장 모두 **검정(528 ps)이 빨강(1 ns) 밑에 완전히 숨는다** — 두 곡선이 구분이 안 된다. ⇒ **472 ps 를 더 돌려도 아무 일도 안 난다.**
  - 1 ns 시점 RDF 피크 (figure-read): Li–P **2.5 Å g≈8** (Li₃P ✓) · Li–S **2.5 Å g≈5.8** (Li₂S ✓) · Li–Cl **2.45 Å g≈2.8** (LiCl ✓) · P–S **4.35 Å g≈7.4, 2.1 Å 없음**.
- 본문 해석: *"the uncomplete reaction between LPSC and Li and the failure in constructing a stable SEI to avoid side reactions, thus makes the interface intrinsically unstable when cycling at high rate."*

### 5.3 도핑 3종 — 농도·자리·셀 (Fig. 5, Fig. S2, Fig. S11–S13)

| 계 | 조성 | 도펀트 개수 (4 f.u. 가정) | **자리 (그림에서 읽음)** | mismatch | 총 시간 |
|---|---|---|---|---|---|
| Se | Li₆PS₄.₇₅**Se**₀.₂₅Cl | Se 1 / S 20 중 | **자유음이온 자리(4a/4c)** — Fig. S11b 확대: Se(주황)가 **Li 만 5개 배위, P 와 결합 없음** | 4.0 % | 566 ps |
| F | Li₆PS₅**Cl**₀.₅**F**₀.₅ | F 2 / Cl 4 중 | **Cl 자리 치환** (조성식이 명시) | 4.2 % | 280 ps |
| O | Li₆PS₄.₇₅**O**₀.₂₅Cl | O 1 / S 20 중 | **자유음이온 자리** — Fig. S2f 확대: O(빨강)가 **Li 6개 배위, P·S 와 결합 없음** | 4.4 % | 301 ps |

> ⭐⭐ **이게 우리 LPSOCl 과 갈리는 지점이다.** 우리 `lpsocl_relaxV0.xyz` 는 **PS₃O (P–O 1.559 Å)** — O 가 **PS₄ 사면체 안의 S 를 치환**한 옥시설파이드다. Lai 의 O 는 **PS₄ 밖 자유 S²⁻ 자리**다. **같은 "O-doped Li₆PS₅Cl" 이라는 이름을 쓰지만 화학이 다르다** (§8, §9).

- SI Note 1: *"The specific doping ratios ... are chosen to ensure that the overall supercell size remains consistent for comparison. These ratios represent the **minimum doping levels achievable** within the given supercell."* ⇒ **농도는 물리적 선택이 아니라 셀이 허용하는 최소치**다. Se/O 는 2.5 at%(S 기준 5 %), F 는 Cl 의 50 % — **도펀트끼리 농도가 전혀 다르다.** 그런데 결과는 나란히 비교된다 (§12-②).
- Se 계 상세 (Fig. S11): 16 사이클 → 566 ps. RDF 로 P–S 2.1 Å 소멸(g 34→0) + 4.2 Å 신규, Li–P 2.5 Å 신규 **g≈7.7** (Li₃P), Li–Cl 2.6 Å **g 4.1→5.9** (LiCl 증가), Li–Se 2.4 Å **g 7.05→3.85** (Se 주변 Li 배위 재배열).
- 본문 주장: *"Se promoted the diffusion of P and Cl into Li layers and the formation of relatively stable SEI containing Li₃P than in Li₆PS₅Cl."*

### 5.4 ⛔ 본문 서술 vs SI Fig. S14 — **여기서 논문이 갈라진다**

Fig. S14 는 **결합수의 시간 곡선**(0–300 ps, 네 계 겹쳐 그림)이다. 실제로 보면:

| 패널 | 무엇이 보이나 (figure-read) | 본문 주장과의 관계 |
|---|---|---|
| **S14a P–S** | 네 계 모두 **~20 ps 안에 0**. 초기값 O ≈11 / Se ≈10 / F ≈2.2 / **LPSC 는 곡선이 아예 안 보임(= 첫 프레임에 이미 0)**. 버티는 순서 **Se(18 ps) > F(13 ps) > O ≈ LPSC(≲1 ps)** | ⛔ "도핑이 PS₄ 분해를 가속" 과 **반대**. 무도핑이 제일 빨리 깨진다 |
| **S14b Li–P** | 네 계 모두 12 → 31–35 로 **~20–60 ps 에 포화**. Se 만 100 ps 뒤 ~36–37 로 미세하게 높다 | ⚠ 차이 있으나 ~5 % |
| **S14c Li–(S,Se,O)** | 네 계 모두 **첫 20 ps 에 136–150 도달 후 300 ps 까지 평평.** 280 ps 값: LPSC ≈150, Se ≈152, F ≈150, **O ≈137 (무도핑보다 낮음)** | ⛔ Fig. 5f 의 "무도핑 58 vs 도핑 130–144" 와 **정면충돌** |
| **S14d Li–(Cl,F)** | **Se ≈29–31 로 확실히 높다.** LPSC ≈21, O ≈19–22, F ≈17–19 | ✅ 유일하게 살아남는 실제 차이 (Se → LiCl 더 많이) |

**정리**: Fig. S14 가 말하는 것은 —
1. **반응은 네 계 모두 ~20 ps 에 끝난다.** (그 뒤 280 ps 는 아무 일 없음 → Fig. S9 의 1 ns 결과와도 일치)
2. **최종 상태는 네 계가 거의 같다** (Li–S 137–152, Li–P 31–37).
3. **진짜 차이는 Se 의 Li–Cl 증가 하나**, 그리고 Se/F 가 PS₄ 를 **조금 더 오래 붙들었다**는 것 — 즉 도핑은 반응을 **가속한 게 아니라 아주 살짝 지연**시켰다.

본문이 쓴 문장 *"dopants accelerate interfacial reactions, leading to faster bond-breaking and associated processes"* (Fig. S14–S15 인용)은 **Fig. S14 를 보고 쓴 문장으로 보이지 않는다.**

### 5.5 "moderate structural instability 가 계면 안정화에 긍정적" — 근거 감사 ★

이게 초록·Discussion 의 반직관적 핵심 주장이다. 근거 사슬을 그대로 펴면:

```
① 도핑계가 0 ps 유사도가 더 낮다 (Fig. 5e: 0.844–0.887 vs 0.933)
      ↓ (해석) "도펀트가 native equilibrium 을 흐트러뜨린다 = structural perturbation"
② 그 불안정성이 초기 SEI 형성 속도를 높인다 (Fig. 5f, S14, S15)
      ↓ (해석) "빠른 초기 반응 = passivation layer 를 빨리 세운다"
③ ⇒ "moderate lattice instability 는 계면반응 속도를 조절하는 유효 전략"
```

**감사 결과**:
- ①은 **측정된 사실**이지만 값 차이가 0.05–0.09 이고, 기준 구조를 바꾸면 순위가 바뀐다 (§3.4).
- ②는 **Fig. S14 로 반증된다** (§5.4). Fig. 5f 의 무도핑 Li–S 막대 하나가 이 인상을 만든다.
- ③의 "protective layer" 는 **이 시뮬레이션으로 검증 불가능하다** — 아래 참조.
- 게다가 **"빨리 반응한다"에서 "안정한 보호층이 된다"로 넘어가는 논리적 다리가 없다.** 논문은 이걸 문헌 인용(ref 60 Arnold F-doped, 61 Wu O-doped, 62 Golov, 63 Kim SeS₂)으로 메운다 — **자기 계산이 아니다.**

> ⛔⛔ **결정적 한계**: SSE 슬랩이 **~10 Å (1 유닛셀)** 두께인데 **20 ps 만에 통째로 분해된다** (Fig. 4d). 부동태화(passivation)란 *"SEI 가 자라다가 그 뒤의 전해질을 보호하며 멈춘다"* 인데, **보호받을 전해질이 남아 있지 않은 모델에서는 정의상 관측 불가능하다.** 여기서 관측된 "포화"는 부동태화가 아니라 **연료 소진**이다. ⇒ 초록의 *"facilitating the formation of a more stable interface protective layer"* 는 **이 계산이 지지할 수 없는 주장**이다.

### 5.6 결정면 이방성 (계산 없음, 문헌 인용)

본문 후반은 Golov & Carrasco (ref 58)를 인용해 Li(110)|LPSC(110), Li(111)|LPSC(111) 이 (100)/(221) 보다 **분해가 빠르다**(표면에너지가 높아서), Li(111) 은 Li 이동장벽이 낮다고 서술한다. **이 논문 자신의 계산이 아니다** — 자기 모델은 (100)|(100) 하나뿐이다. 인용할 때 출처를 Golov 로 돌려야 한다.

---

## 6. Figure set ★

| Fig | 내용 | 우리 활용 |
|---|---|---|
| 1a,b | 계면 모델링의 난제(전해질 종류 다양성·도펀트 복잡성·반응방향 불확실성 / AIMD 비용 vs MLP-AL 의 분포이동·비효율샘플링·방향편향) | 우리 제안서·발표에서 "왜 사전학습 MLIP 만으로 계면을 못 보나"를 설명하는 프레임 그대로 차용 가능 |
| 1c | **HAML 플로우차트** — Geometry opt → [AIMD → MLP training → MLP-MD] 루프, γ<γ_break 면 MD 계속 / γ≥γ_break 면 MD 중단 | **우리가 복제할 레시피 원본.** γ 게이트가 핵심이라는 걸 한 장으로 보여준다 |
| 2 | 5개 계의 평균 소요시간(h/ps, 좌축 0–20)과 가속비(우축 0–40). AIMD 막대 7.4/3.8/4.75/3.3/3.3, HAML 막대 거의 0 | 비용 논거의 원본. **우리 예산 산정의 앵커** (§9 비용표는 여기서 파생) |
| 3a | 액체계 사이클-시간 곡선 (90 사이클 → 420 ps), **계단 모양** | ⭐ 계단 정체구간 = 화학이 일어나는 구간. **cycle-vs-time 을 반응 검출기로 쓰는 아이디어** |
| 3b,c | 12 ps vs 420 ps 스냅샷 (12 ps 는 하단 Li 미반응) | "짧은 AIMD 로는 반응이 미완"의 시각 증거 — 액체계에선 타당 |
| 3d–f | Li–F / Li–O / Li–S RDF (12 ps vs 420 ps). Li–O 8.2→19.5, Li–S 7→12 | RDF before/after 로 산물 동정하는 표준 서식. 우리 SEI 판정에 그대로 이식 가능 |
| 4a | Li\|LPSC 사이클-시간 (16 사이클 → 528 ps). 1–7 사이클이 겨우 10 ps | **초기 10 ps 가 사이클의 절반** = 반응구간. 우리 예산의 "초기 병목" 근거 |
| 4b–d | before relax / 0 ps / 528 ps 스냅샷 | ⚠ **"0 ps" 가 이미 붕괴돼 있다** — 기준선 정의 문제 (§4.9) |
| 4e | 결합수 0 ps→528 ps: P–S 8→0, Li–P 8→35, Li–S 58→144, Li–Cl 11→21 | Li–S 144/20 S = 7.2 배위 → **Li₂S 지문**. 우리 SEI 판정 지표로 이식 |
| 4f | P–S RDF: 2.1 Å 피크(g 22) **완전 소멸**, 4.3 Å 신규 | PS₄ 해체의 가장 깔끔한 단일 증거. 우리 그림 서식으로 채택 권장 |
| 5a–d | LPSC / Se / F / O 의 280 ps 스냅샷 | 무도핑(a)만 Li 슬랩 중앙이 결정성 유지 — 시각 인상의 출처 |
| 5e | SOAP 유사도 (vs before-relax / vs 0 ps): LPSC 0.933/0.967, Se 0.844/0.920, F 0.861/0.912, O 0.887/0.936 | ⚠ 기준 바꾸면 Se↔F 순위 역전. 지표는 쓰되 **절대값·순위 인용 금지** |
| 5f | 네 계 결합수 0 ps vs 280 ps | ⛔ **무도핑 Li–S 280 ps 막대가 0 ps 와 픽셀 단위로 동일** — Fig. S14c·Fig. 4e 와 모순 (§12-①) |
| S1 | 액체계 초기구조 (LiFSI 4 + DME 4 + Li(100) 6층) | (안 봄) |
| S2 | 계면 초기구조 6패널 (a,b 무도핑 측면·확대, c–f Se/F/O 상면) | **O(빨강)가 Li 6배위 자유음이온 자리**임을 보여주는 유일한 증거 (패널 f 확대) |
| S3–S7 | 5개 계의 온도-스텝 트레이스 | S4 확인: 300 K 중심 ±80 K, **2×10⁶ 스텝(≈1 ns @0.5 fs)**, 사이클 경계에 불연속 없음 ✅ |
| S8 | 무도핑 Li–P/Li–S/Li–Cl RDF (0 vs 528 ps) | (안 봄 — S9 와 중복) |
| S9 | **528 ps vs 1 ns RDF 4장 — 검정이 빨강에 완전히 가려짐** | ⭐ **472 ps 를 더 돌려도 변화 없음** = 반응 종료 증거. §5.4 의 핵심 보강 |
| S10 | 벌크 LPSC 아레니우스 (600–1200 K 4점) + 300 K 문헌 대조점 | ⭐ **우리 comp1 과 직접 비교 가능한 유일한 정량값** (§3.5, §8) |
| S11 | Se 계 전체 (a 사이클, b–d 스냅샷+**Se 자리 확대**, e–h RDF) | Se 가 **P 와 결합 없이 Li 만 배위** = 자유음이온 자리 (figure-read) |
| S12, S13 | F 계 / O 계 동일 서식 | (안 봄 — S11 과 동일 서식) |
| **S14** | **결합수 시간곡선 4패널 (0–300 ps, 네 계 중첩)** | ⛔⛔ **본문 서술을 무너뜨리는 그림.** 반응 ~20 ps 종료, 네 계 거의 동일 (§5.4) |
| S15 | 평균 CN 시간곡선 4패널 | ⚠ **Li–(S,Se,O) CN 17–19 는 물리적으로 불가능** — 종별 CN 을 더한 것으로 보임 (§12-③) |
| Table S1–S5 | 계별 HAML/AIMD 시간·CPU | 산술 검산 통과. §4.6 의 원자료 |
| Table S6 | 액체계 12 ps / 420 ps 산물 목록 | 12 ps=FSI 파편, 420 ps=Li₂S·Li₃N. "긴 시간척도 필요"의 유일한 직접 증거 |

**본 그림 / 안 본 그림** (2026-08-19):
- ✅ **직접 봄 (11/20)**: Fig. 1, 2, 3, 4(+4e 확대), 5(+5e·5f 확대), S2(+a·f 확대), S4, S9, S10(+픽셀 적합), S11(+b 인셋 확대), S14(+a·c 확대), S15
- ❌ **안 봄 (9)**: S1, S3, S5, S6, S7 (S4 와 같은 온도 트레이스), S8 (S9 와 중복), S12, S13 (S11 과 같은 서식)
- 표 6장은 PDF 텍스트로 전수 전사 (이미지로 안 읽음 — 우리 관례)
- **본문 서술과 어긋난 그림**: **Fig. 5f** (무도핑 Li–S), **Fig. S14a–c** (반응 속도·최종상태), **Fig. S15b,d** (CN 정규화) — 셋 다 §12 에 정리

---

## 7. Post-processing ★

| 무엇 | 도구 | 어떻게 수치화 |
|---|---|---|
| **결합수 / 배위수** | **pymatgen** | 고정 컷오프 거리로 쌍 세기. **Li–P 2.5 / Li–S 2.5 / Li–Cl 2.8 / P–S 2.3 / Li–Se 3.0 / Li–O 2.3 / Li–F 2.3 Å** (SI Note 2) |
| **RDF g(r)** | (미기재, pymatgen 추정) | 0–8.5 Å, 시점 두 개(초기/최종) 중첩 플롯 |
| **구조 유사도** | **SOAP + 코사인** (dscribe 계열 추정) | 0–1 스칼라. 하이퍼파라미터 미기재 |
| **확산계수·전도도** | (미기재) | MSD → D → 아레니우스 → Nernst–Einstein σ. **MSD 창·Haven 비 미기재** |
| **시각화** | **VESTA** (ref 73) | 스냅샷 |
| 구조 조립 | **pymatgen + VASPKIT + Matter Craft**, 액체는 **packmol** | (100) 절단, 3.5 Å 간격 |

> ⚠ **컷오프 함정**: Li–S 컷오프 **2.5 Å** 는 argyrodite Li–S 거리 분포(2.4–2.9 Å)의 **어깨 위**에 정확히 놓인다. 그래서 결합수는 거리 미세변화에 과민하다 — 실제로 "0 ps 58 → MD 첫 프레임 ~136" (Fig. 4e vs Fig. S14c) 이라는 비물리적 점프가 나온다. **우리가 쓸 땐 단일 컷오프 개수 대신 CN(r) 곡선이나 적분 RDF 를 보고해야 한다.**

---

## 8. 우리 DFT 대비 (comp1 / modelc / LPSOCl / b2o3) → `../our_dft_baseline.md`

| 항목 | Lai 2025 | 우리 | 차이 / 이유 |
|---|---|---|---|
| **힘 계산 축** | AIMD **PBE-D3, 520 eV, Γ-only** + 자체학습 **MTP** | DFT: QE PBE (fixed-occ nscf) / MD: **사전학습 UMA-s-1p1(omat)** | ⚠ **직접 비교 금지 축.** 저쪽은 자기 계 전용 MTP, 우리는 범용 사전학습 |
| **Ea (Li₆PS₅Cl 벌크)** | **≈ 0.30 eV** (우리가 Fig. S10 4점 적합) | **comp1 0.253 eV** (MLIP-MD, 단일궤적) · modelC 0.224 (3-seed 0.197±0.032) | 같은 자릿수, 저쪽이 0.05 eV 높다. 둘 다 고온 외삽이라 **비교 가능한 몇 안 되는 값** |
| **D(600 K)** | ≈ **2.0×10⁻⁶ cm²/s** (figure-read) | **comp1 3.09×10⁻⁶** · modelC 7.90×10⁻⁶ | 우리가 1.6× 빠르다 — Ea 차이(0.30 vs 0.25)와 방향 일치 ✅ |
| **σ(300 K)** | ≈ 8×10⁻⁴ S/cm (우리 NE 환산) | 우리는 **절대값 인용 금지** 규율 | 저쪽 값은 소환값으로만 |
| **MSD 창 / Haven** | **미기재** | MSD **2–50 ps 고정**, Haven=1 명시 | ⚠ 저쪽 D 의 창 의존성을 알 수 없다 |
| **온도점** | 600/800/1000/**1200** K 4점 | 600/800/1000 K 3점 (400/500 K 판정 제외) | 1200 K 는 우리 기준으론 과열(구조 붕괴 위험) — 그래서 저쪽 Ea 가 높게 나왔을 수 있다 |
| **O 도핑 자리** | **자유음이온 자리** (O–Li 만, P–O 없음; Fig. S2f) | **PS₃O** — P–O **1.559 Å**, PS₄ 안의 S 치환 (`lpsocl_relaxV0.xyz`) | ⛔⛔ **같은 이름, 다른 화학.** 아래 별도 항목 |
| **O 도핑 gap** | 계산 안 함 | **LPSOCl 2.2309 eV** (comp1 2.066 / modelC 2.099) | 저쪽은 전자구조를 아예 안 본다 |
| **B₂O₃** | 없음 | **b2o3 1.9671 eV**, B–S 1.83 Å(BS₃), P–O 1.56 Å, B–O 없음 | 겹치는 계 없음 |
| **SEI 산물** | **Li₃P, Li₂S, LiCl** (+Se/F/O 종) — MD 로 직접 관측 | grand-potential: LPSCl1.6 @0 V → **Li₃P + LiCl + S** | ✅ **Li₃P·LiCl 공통.** 우리 열역학 예측을 저쪽 동역학이 재현 |
| **Li₃P 좁은 갭 문제** | ⛔ **전혀 다루지 않는다** (전자구조 계산 자체가 없음) | **Li₃P 0.71 eV** (fixed-occ nscf) — 전자 차단 실패 위험, `anode_interface_b2o3.json` 의 min-gap 판정 근거 | ⭐ **우리 우위.** 저쪽은 "Li₃P 형성 = 안정한 SEI" 라고 쓰지만, **Li₃P 는 갭이 0.71 eV 라 전자를 막지 못한다** — 이게 진짜 부동태화 실패 원인일 수 있다 |
| **SEI 나머지 갭** | 없음 | LiCl 6.26 · Li₃PO₄ 5.91 · Li₂O 4.99 · Li₂S 3.44 eV | Li₂S(3.44)·LiCl(6.26)은 절연, **Li₃P 만 새는 상** |
| **NEB** | 안 함 | SEI NEB 진행중 (li2s 0.305 eV CI 진단용 · li3nd c–c 0.229 eV CI) | 축이 다름 |
| **무질서 처리** | mp-985592 단일 배열, SQS 없음 | 우리도 배열 민감성 명시 관리 | 동률 — 둘 다 단일 배열 |
| **셀 크기** | 112 원자 (SSE 4 f.u. + Li 60) | comp1/modelC 52원자급, LPSOCl 62, b2o3 128 | 저쪽 SSE 부분이 **우리 벌크 셀보다 작다** |
| **300 K 시간척도** | ✅ 280–1034 ps → intercage 사건 49–181개 | 우리 MLIP-MD 200 ps × 600–1000 K | ✅ 저쪽 통과 (Wu 2026 와 다름) |

### 8.1 ⭐ O 도핑 자리 — 우리 것과 정면으로 다르다 (가장 중요한 대조)

| | **Lai 2025** | **우리 LPSOCl** |
|---|---|---|
| 화학식 | Li₆PS₄.₇₅O₀.₂₅Cl | LPSCl1.6 + O |
| O 자리 | **자유음이온 자리 (4a/4c), Li 6배위** | **PS₄ 안 S 치환 → PS₃O** |
| P–O 결합 | **없음** | **1.559 Å (강한 공유결합)** |
| 화학적 의미 | O²⁻ 가 Cl⁻·S²⁻ 처럼 Li 케이지 안에 앉음 → 국소 Coulomb 강화, PS₄ 는 그대로 | **PS₄ 골격 자체를 옥시설파이드로 바꿈** → P–O 가 P–S 보다 훨씬 강해 골격이 단단해지고, 환원 시 Li₃PO₄ 쪽으로 감 |
| 계면 환원 예상 | O 는 Li₂O 로 (국소적) | **Li₃PO₄ (갭 5.91 eV) 형성 경로** — 넓은 갭 부동태 상 |
| 검증 | Fig. S2f 확대 (figure-read) | `lpsocl_relaxV0.xyz` provenance 문자열 |

⇒ **"O 도핑이 계면반응을 촉진한다"(Lai)는 우리 LPSOCl 에 그대로 이식할 수 없다.** 자리가 다르면 다른 물질이다. 오히려 우리 쪽이 Li₃PO₄/Li₃BO₃ 같은 **넓은 갭 SEI 를 만들 여지**가 크다 (`b2o3_sei_gaps.json`: Li₃BO₃ 5.15, Li₃PO₄ 5.73, B₂O₃ 8.38 — MP 값). 이건 Lai 의 자유음이온 O 로는 안 나오는 경로다.

### 8.2 ESW 축 정리 (우리 규율)
Lai 는 **ESW·산화 onset 을 아예 계산하지 않는다** (음극쪽 환원만). 우리 축 ①(S²⁻-limited 산화 onset 2.256 V)과 겹치지 않는다. ⇒ **"Cl-rich 산화안정" 논의에 이 논문을 인용하면 안 된다.** 이 논문은 **음극/환원 축 전용**이다.

---

## 9. ★★ 우리가 쓸 수 있는 부분 (1저자 지시: cascade 말고 AIMD 쪽, b2o3 등에 적용)

### 9.1 HAML 을 우리 B₂O₃ · LPSOCl 계면에 적용하면 — 필요한 것

| 필요물 | 상태 | 비고 |
|---|---|---|
| 계면 구조 | ⚠ **없음. 새로 만들어야 한다** | 우리는 벌크(comp1/modelC/LPSOCl/b2o3)와 슬랩 일부만 있다. Li(100)\|SSE(100), 간격 3.5 Å, mismatch <4.5 % 로 조립 — pymatgen + (VASPKIT 대신) 우리 슬랩 도구 |
| DFT 엔진 | ✅ QE (pw.x) | 저쪽은 VASP. MTP 학습엔 **에너지+힘**만 필요 → QE 로 충분 |
| MLP 학습 | ⚠ **MLIP-2(MTP) 패키지 설치 필요** | CPU 코드, 가볍다. 라이선스 무료(학술) |
| MD 엔진 | ⚠ **LAMMPS + MTP pair style** | 우리는 ASE/UMA 스택 — 별도 |
| γ 게이트 | ✅ MLIP-2 에 내장 (Maxvol) | **이게 HAML 의 핵심이고, 우리가 지금 못 하는 유일한 것** |
| 분석층 | ✅ 전부 있음 (pymatgen, RDF, 우리 그림 스타일) | SOAP 만 dscribe 추가 |

### 9.2 ★ 비용 추정 (정직하게)

**기준점**: Lai 실측 **112 원자, PBE-D3, 520 eV, Γ-only, 1 fs → 3.80 h/ps 벽시계 (96 코어 Xeon 9242) = 365 코어시간/ps**. HAML 로 궤적 300 ps 를 뽑는 데 필요한 AIMD 는 **~3 % = 9–10 ps**.

DFT MD 는 대략 N³ 로 커진다 (N=원자수):

| 우리 대상 | 원자수 (추정) | 배율 (N/112)³ | AIMD 코어시간/ps | **HAML 300 ps 총량 (코어시간)** | 96코어 노드 벽시계 |
|---|---|---|---|---|---|
| Li\|LPSCl (재현용 기준선) | 112 | 1.0 | 365 | **≈ 3,900** | ≈ 41 h |
| Li\|**LPSOCl** (우리 62원자 SSE + Li 60) | 122 | 1.29 | 471 | **≈ 5,000** | ≈ 53 h |
| Li\|**b2o3** (우리 128원자 셀 + Li 60) | 188 | 4.73 | 1,726 | **≈ 18,400** | ≈ 191 h (8일) |
| 4계 비교 캠페인 (무도핑/O/Cl-rich/B₂O₃) | — | — | — | **≈ 30,000–35,000** | **≈ 13–15일 (96코어 전용)** |

**우리 기계별 현실성**:
- **KISTI neuron (Slurm)**: 유일하게 위 스케일이 맞는 곳. 단 **walltime 수 시간 제한** → AIMD 를 10 ps 단위가 아니라 **0.5–1 ps 청크로 쪼개 체인 제출**해야 한다. HAML 은 원래 사이클 단위로 끊기니 **구조적으로 궁합이 좋다**(사이클 = 잡 하나). QOS 제출 제한(scancel 직후 재제출 금지) 때문에 **체인 스크립트에 sleep 가드 필수**.
- **gabia (A6000 48 GB, QE-GPU + UMA)**: ⭐ **의외로 HAML 에 제일 잘 맞는다.** 우리 규율상 **pw.x 와 UMA 동시 실행 금지**인데, **HAML 은 원래 DFT 와 MLP-MD 를 번갈아 돌린다** — 동시 실행이 필요 없다. 단 단일 GPU 라 112원자 Γ-only 벽시계가 96코어 노드의 2–5배로 늘어날 위험 → **300 ps 한 계에 4–9일 연속 점유**. 현실적으로 **1개 계만** 가능.
- **kgy (RTX3090 24 GB)**: 112원자 Γ-only QE 는 VRAM 이 빠듯하다. **MTP 학습·LAMMPS MLP-MD 전용 노드**로 쓰는 게 맞다 (CPU 작업이라 GPU 안 씀).

> ⚠ **이 표는 Lai 의 VASP 수치를 N³ 로 늘린 추정이다.** 우리 QE 셋업의 실제 s/step 은 다르다 (PP·컷오프·믹싱이 다름). **첫 할 일은 Li\|LPSCl 112원자 셀에서 pw.x MD 10스텝 벽시계를 재보는 것** — 그 한 숫자면 위 표 전체가 우리 값으로 갱신된다. (코드 수정 아님, 측정만.)

### 9.3 ★★ UMA 로 대체 가능한가 — **판정: 절반도 안 된다. 단, 용도를 좁히면 쓸 수 있다**

HAML 은 **계 전용 MTP 를 그 자리에서 학습**한다. 우리는 **사전학습 UMA-s-1p1(omat)** 을 쓴다. 셋을 나눠 판정한다.

**① 정확도 — △ (검증 안 됨, 경고등 둘)**
- 2026-08-19 실측: UMA 는 DFT 이완 구조를 잘 지킨다 (modelC **+0.92 %**, b2o3 −0.00 %) → **평형 근처 PES 는 믿을 만하다.**
- 그러나 **단일 경로 NEB 장벽 0.528 eV** vs 실험 0.2–0.35 → **장벽을 과대평가**한다. 계면 반응은 결합 절단 = 전이상태 지형이 전부다. **장벽을 부풀리는 모델은 반응을 과소평가한다** — 즉 "우리 계면은 안정하다"는 **틀린 안심**을 줄 수 있다. 방향성 있는 편향이라 더 위험하다.
- ⛔ **Li₃N 금지 판정(2026-06)이 그림자를 드리운다.** 이 계면의 **주 생성물이 Li₃P** 다 (Fig. 4e, Fig. S9e). Li₃P 는 Li₃N 과 같은 **Li-rich 프닉타이드**(둘 다 좁은 갭·이온성-금속성 경계)다. UMA 가 Li₃N 에서 결정론적 편향을 보인 계열이면 **Li₃P 에서도 의심해야 한다.** ⇒ **UMA-MD 로 이 계면을 돌리기 전에 Li₃P 벌크 검증(격자·형성에너지·힘 RMSE)을 먼저 해야 한다. 이건 타협 불가.**

**② 신뢰도 게이트 — ⛔ 이게 결정적이다**
HAML 의 전부는 **γ (외삽등급)** 다. "모델이 자기가 모른다고 말할 때 DFT 로 되돌아간다." **UMA 에는 이에 해당하는 신호가 없다** (단일 모델, 앙상블 없음). 대안 셋:
- (a) **앙상블/committee** → UMA 는 한 모델이라 불가 (여러 체크포인트를 쓰면 상관이 너무 높다)
- (b) **주기적 DFT 단일점 검증** — 프레임 N개 뽑아 힘 RMSE. **사후(post-hoc)라 궤적을 못 되돌린다.** 이미 망가진 궤적을 확인만 할 뿐
- (c) **물리 위생 감시** — 에너지 드리프트, 최소 원자간거리, 배위수 급변. 싸고 즉시 가능하지만 **화학적 외삽은 못 잡는다**
⇒ **UMA-MD 는 "언제 틀렸는지 모르는 채로 300 ps 를 도는" 것**이다. HAML 의 절반은 정확도가 아니라 **이 게이트**다.

**③ 비용 — ✅ 압도적으로 UMA 승**
UMA-MD 는 DFT 가 0 이다. 300 ps 를 몇 시간에 뽑는다. HAML 은 4,000–18,000 코어시간.

**종합 판정**:

| 용도 | UMA 단독 | 판정 |
|---|---|---|
| "어느 도펀트가 계면을 더 빨리 깨나" **정성적 순위** | 가능 (단, Li₃P 검증 후) | ⚠ **조건부 가능** |
| 반응 **산물 동정** (Li₃P/Li₂S/LiCl/Li₃PO₄) | 위험 — Li₃P 편향 미확인 | ⛔ **DFT 검증 필수** |
| 반응 **속도/장벽** 정량 | 장벽 과대평가 편향 | ⛔ **금지** |
| 계면 **에너지·전자구조** | UMA 는 전자구조 없음 | ⛔ (별도 DFT) |
| **논문에 쓸 주장** | 게이트 없음 = 반증 불가 | ⛔ |

**⇒ 권고 경로 (HAML 의 정신만 가져오고 비용은 낮춘다)**:
```
UMA-MD 로 300 ps 궤적 여러 개 싸게 생성  (탐색)
   ↓ 궤적에서 층화표집(반응 전/중/후) 30–50 프레임
QE 단일점 DFT → 힘 RMSE / 에너지 오차 측정   (검증, ~수백 코어시간)
   ↓ RMSE 가 나쁜 구간이 있으면
그 구간만 짧은 AIMD (0.5–1 ps) → 필요하면 MTP 를 그 구간 전용으로 학습
```
이건 HAML 의 축소판이고, **우리 자원으로 실제로 가능하다.** γ 대신 "층화 DFT 검증"이 게이트 역할을 한다 — 사후지만 없는 것보단 낫다.

### 9.4 당장 따라할 수 있는 것 / 계산이 붙는 것

**A. 지금 바로 (DFT 0, 코드 수정 없음)**
1. **결합수·CN 시간곡선** (Fig. S14 서식) 을 우리 기존 UMA-MD 궤적에 적용 — pymatgen + 그들 컷오프 표. **단 단일 컷오프 대신 CN(r) 곡선**으로 (§7 함정).
2. **RDF before/after 중첩 플롯** (Fig. 4f 서식) — 우리 하우스 스타일로. Origin-ready CSV 동시 출력.
3. **SOAP 코사인 유사도** — dscribe. **계면 영역 원자만** 골라서. 우리 계 내부 상대비교용.
4. **cycle-vs-time 대신 "γ 대용 지표"**: UMA-MD 궤적에서 시간당 **결합 변화 이벤트 수**를 그리면 Fig. 3a/4a 의 계단과 같은 정보(=언제 화학이 일어나는가)를 얻는다. 반응 구간을 자동으로 찾아준다.
5. **문헌 대조표 갱신**: 우리 comp1 Ea 0.253 vs Lai 0.30 (둘 다 MLIP 고온외삽) — `comparison_vs_ours.md` 축 A 에 추가 (§14).

**B. 계산이 붙는 것 (예산 필요)**
1. **Li₃P 벌크에서 UMA 검증** — 격자상수·형성에너지·힘 RMSE vs QE. **가장 싸고 가장 급하다** (수십 코어시간). 이거 없이는 Li 금속 계면에 UMA 를 못 쓴다.
2. **Li(100)\|LPSCl(100) 112원자 계면 조립 + pw.x MD 10스텝 벽시계 측정** — §9.2 표를 우리 값으로 바꾸는 단 하나의 숫자.
3. **MLIP-2(MTP) + LAMMPS 설치**, γ 게이트 확보. (설치만이라 싸다)
4. 그 다음에야 **Li\|LPSOCl HAML 300 ps** (≈5,000 코어시간).

**C. 하면 안 되는 것**
- Lai 의 도핑 결론(Se/F/O 가속)을 우리 원고에 **그대로 인용하기** — 자기 SI 와 모순 (§5.4, §12).
- Lai 의 O 도핑 결과를 **우리 LPSOCl 근거로 쓰기** — 자리가 다르다 (§8.1).
- Lai 의 σ/Ea 절대값을 우리 db 와 **섞기** — 소환값.

---

## 10. 자매 논문 교차참조

| 논문 | 관계 | 판정 |
|---|---|---|
| **`wu2026_ta_argyrodite_selfpassivating`** | 같은 argyrodite, 우리가 **300 K 20 ps AIMD** 를 비판한 논문 | ⭐ **Lai 는 그 함정을 피했다.** 280–1034 ps → intercage 사건 49–181개 (Wu 는 3.5개). **"300 K AIMD 는 무조건 안 된다"가 아니라 "20 ps 는 안 되고 300 ps 는 된다"** 는 게 정확한 우리 입장이다. 두 논문을 나란히 놓으면 **우리 시간척도 규율의 교과서 쌍**이 된다 (Wu = 반례, Lai = 정례) |
| **`deklerk2016_diffusion_site_disorder_argyrodite` §15** | 300 K 점프율 앵커 (0.73×10¹⁰ /s/Li) | 검산에 그대로 사용 (§4.7). de Klerk 도 100 ps 300 K 로 사건 17.5개였으니, **Lai 의 528 ps 는 de Klerk 의 5배 여유** |
| **`zhang2026_minimum_abinitio_data_mlip_mace_finetune_nep_distill`** (npj 2026, MACE 파인튜닝 + NEP 증류) | **동시 작업 중** — 이 digest 작성 시점에 카드 없음 | 아래 비교 |

### 10.1 HAML(하이브리드) vs 파인튜닝+증류(single-shot) — 어느 쪽이 우리에게 싼가

| 축 | **HAML (Lai)** | **파인튜닝+증류 (Zhang, 카드 없음 — 개념 기준)** |
|---|---|---|
| DFT 예산 | 궤적의 ~3 % 를 AIMD 로 (300 ps 당 ~10 ps = 10,000 스텝) | 소량 ab initio 데이터로 사전학습 모델을 파인튜닝 (원리상 **수백~수천 구성**) |
| 언제 DFT 를 쓰나 | **시뮬레이션 도중, 반복적으로** | **시뮬레이션 전, 한 번** |
| 불확실도 게이트 | **있음 (γ)** — 궤적이 새면 즉시 멈춘다 | **없음** (증류된 NEP 도 단일 모델) |
| 새 화학(반응 중간체)에 대한 대응 | **자동** — γ 가 터지면 그 구성을 배운다 | ⛔ **학습셋에 없으면 끝까지 모른다** |
| 우리 스택 적합성 | LAMMPS+MTP 새로 깔아야 함 | ⭐ **우리가 이미 사전학습 모델(UMA) 스택** — 파인튜닝이 자연스러운 연장 |
| 우리 자원에서의 총비용 | 300 ps 한 계에 **4,000–18,000 코어시간** | 파인튜닝 데이터 생성이 **한 번**이라 훨씬 쌈 (수백~수천 코어시간 추정) |

**한 문단 결론**: **평형 근처 물성(전도도·탄성·구조)이 목표면 파인튜닝+증류가 압도적으로 싸다** — 우리 UMA 스택 위에 그대로 얹히고 DFT 를 한 번만 쓴다. **그러나 계면 분해처럼 "학습셋에 없는 화학이 시뮬레이션 도중에 생겨나는" 문제는 파인튜닝으로 못 막는다** — 무엇을 미리 넣어야 할지 알 수 없기 때문이다. 여기서 HAML 의 γ 게이트가 값을 한다. ⇒ **우리 로드맵: 벌크·수송 = 파인튜닝/증류 노선, 계면 반응 = HAML 노선.** 둘을 섞을 수도 있다(파인튜닝된 UMA 를 HAML 의 초기 MLP 로 쓰면 초기 사이클의 비싼 AIMD 를 줄인다 — 이게 Lai 자신이 Discussion 에서 *"integrating HAML with universal large atomic models"* 라고 예고한 다음 단계다).

---

## 11. 인용 가능 문장 (defensible)

- "Lai et al. (npj Comput. Mater. 2025) 는 AIMD 와 MTP 를 외삽등급 γ 로 스위칭하는 하이브리드(HAML)로 Li|Li₆PS₅Cl 계면을 300 K 에서 528 ps 까지 밀었고, 순수 AIMD 대비 **28배**의 계산비 절감을 보고했다 (Table S2)."
- "같은 연구에서 Li|Li₆PS₅Cl 계면은 300 K 에서 PS₄³⁻ 가 완전히 해체되고 **Li₃P·Li₂S·LiCl** 이 생성되며 (Fig. 4e,f), 528 ps 에서 1 ns 로 연장해도 계면 구조가 더 변하지 않는다 (Fig. S9)."
- "HAML 로 얻은 벌크 Li₆PS₅Cl 의 300 K 전도도 외삽값은 실험값과 같은 자릿수인 반면, 문헌의 AIMD 외삽값은 2 자릿수 이상 낮다 (Fig. S10)."
- ⚠ **쓰면 안 되는 문장**: "Se/F/O 도핑이 계면반응을 가속한다" (Fig. S14 와 모순) · "도핑이 더 안정한 보호층을 더 빨리 만든다" (부동태화가 관측 불가능한 모델) · "Li₄Se 가 생성된다" (상이 아님) · "moderate structural instability 가 계면을 안정화한다" (측정된 건 유사도 0.05 차이뿐)

---

## 12. ★ 주의 / 한계 / 비판

**① ⛔ Fig. 5f 의 무도핑 Li–S 막대가 자기 SI 와 모순 (가장 큰 문제)**
0 ps 와 280 ps 막대가 **픽셀 단위로 동일**(둘 다 top y=346 px). 같은 논문 Fig. 4e 는 528 ps 에 144, Fig. S14c 는 **20 ps 에 이미 ~150**. "무도핑은 반응 안 하고 도핑만 반응한다"는 그림의 핵심 인상이 **이 막대 하나**에서 나온다. 데이터 재현 불가(비공개)라 오류인지 다른 정의인지 확정할 수 없다 — **그래서 이 논문의 도핑 결론은 인용 불가**로 둔다.

**② ⚠ 도펀트 농도가 서로 다른데 나란히 비교한다**
Se 0.25/f.u. (S 의 5 %) · O 0.25/f.u. (S 의 5 %) · **F 0.5/f.u. (Cl 의 50 %)**. SI 는 이 값들이 *"minimum doping levels achievable within the given supercell"* 이라고 솔직히 밝힌다 — **물리가 아니라 셀 크기가 정한 농도**다. 10배 차이 나는 농도의 세 도펀트를 "누가 더 반응성이 큰가"로 줄 세우는 건 성립하지 않는다.

**③ ⚠ Fig. S15 의 "average CN" 은 물리적으로 불가능한 값을 담고 있다**
Li–(S,Se,O) CN 이 Se 계 **17–19**, O 계 **15–16**. Li–S 배위수 상한은 Li₂S 의 8, 기하학적 상한도 ~12 다. **17 은 배위수가 될 수 없다.** 가장 그럴듯한 해석: **종별 CN 을 더한 값**이다 (Li–S CN 9.6 + Li–Se CN ~8 = 17.6 ✓; O 계 9.6 + 5.5 = 15.1 ✓; F 계는 패널 d 에서 Li–Cl 6.2 + Li–F 5 = 11.2 ✓). 그렇다면 **도핑계가 높아 보이는 건 화학이 아니라 항이 하나 더 더해진 것**이다. 원자 1개짜리 종(Se·O)의 per-atom CN 이 20개짜리 S 의 CN 과 동등한 무게로 더해진다. **정규화 정의가 미기재라 확정 불가** — 하지만 어느 해석이든 이 그림으로 "도핑이 배위를 늘린다"고 말할 수 없다.

**④ ⛔ 부동태화(passivation)를 관측할 수 없는 모델로 부동태화를 주장한다**
SSE 슬랩이 ~1 유닛셀(≈10 Å)인데 20 ps 만에 통째로 분해된다 (Fig. 4d). 보호받을 전해질이 남지 않는다. 관측된 "포화"는 **부동태화가 아니라 연료 소진**이다. 진짜 부동태화를 보려면 SSE 를 최소 3–4배 두껍게(원자수 3–4배 = 비용 27–64배) 해야 한다. **이건 방법의 한계가 아니라 모델의 한계**이고, HAML 로도 못 푼다.

**⑤ ⚠ Li 금속을 포함한 셀에 Γ-only k-mesh**
Li(100) 슬랩은 **금속**이다. ~10 Å 셀에 1×1×1 k-mesh 는 E_F 근처 상태를 심하게 과소표집한다 → 전자밀도·힘에 계통오차. 최소 2×2×1 이 상식이다. 게다가 **그 힘으로 MTP 를 학습**하므로 오차가 MLP 에 그대로 각인된다. (Wu 2026 과 같은 병.)

**⑥ ⚠ NVT + 고정 셀로 부피가 늘어나는 반응을 돌린다**
Li₆PS₅Cl + Li → Li₃P + Li₂S + LiCl 은 부피가 늘어나는 반응이다. 셀을 고정한 NVT 에서는 **압력이 쌓이는데 압력·응력을 한 번도 보고하지 않는다.** 우리 기계 축(C)에서 SEI 팽창은 핵심 변수인데, 이 계산은 그걸 구조적으로 못 본다.

**⑦ ⚠ 무질서 처리 없음**
mp-985592 단일 배열을 그대로 자른다. argyrodite 의 S²⁻/Cl⁻ 4a/4c 무질서는 계면 반응성에 직접 영향을 준다(어느 음이온이 표면에 노출되나). SQS·enumerate 없이 단일 배열 하나로 네 계를 비교하면, **도펀트 효과와 배열 효과가 분리되지 않는다.** 시드/배열 반복도 없다 (계당 궤적 1개).

**⑧ ⚠ 통계 없음**
계당 **궤적 1개**, 시드 반복 0. 유사도 0.933 vs 0.887 같은 차이에 오차막대가 없다. 우리 규율(멀티시드 판정, 단일시드 1.33× 철회 사례)로 보면 **판정 불가 등급**이다.

**⑨ ⚠ Table S2 내부 모순** (§4.6.3) — 528 ps→1 ns 연장 시 AIMD CPU 증가분이 총 증가분보다 크다.

**⑩ ⚠ 재현 불가** — 데이터·코드·학습셋·MTP 파라미터·SOAP 하이퍼파라미터·슬랩 원자수 전부 비공개/미기재 (§4.5 의 10개 항목).

**⑪ ✅ 반대로 인정할 것**: 비용 표는 산술적으로 깨끗하고(§4.6.1), 300 K 시간척도는 충분하며(§4.7), 벌크 전도도 검증(Fig. S10)은 정직하다(자기 AIMD 문헌값이 크게 틀렸다는 걸 그림에 같이 넣었다). **방법론 논문으로서의 값어치는 도핑 결론과 무관하게 살아 있다.**

---

## 13. 기법 미니사전

- **HAML** (hybrid AIMD + MLP): AIMD 와 MLP-MD 를 사이클로 번갈아 도는 방식. AIMD 는 학습데이터 공급 + 경로 안내, MLP-MD 는 가속. Goddard 그룹의 **HAIR**(DFT-ReaxFF 하이브리드, ref 43)에서 착안.
- **MTP** (Moment Tensor Potential, Shapeev 2016): 국소환경을 모멘트 텐서 M_{μ,ν} 로 기술하고, 그 축약 스칼라 basis 의 **선형회귀**로 에너지를 낸다. 선형이라 학습이 빠르고 **D-optimality 기반 불확실도(γ)를 공짜로 얻는다** — 이게 신경망 MLIP 대비 결정적 장점.
- **extrapolation grade γ / Maxvol**: 현재 구성의 basis 벡터가 학습셋이 span 하는 볼록체 밖으로 얼마나 나갔는지를 재는 수. γ=1 이면 학습셋 안, 크면 외삽. **Maxvol** 은 최대부피 부분행렬을 찾는 알고리즘으로 이 값을 싸게 계산한다.
- **γ_break**: MLP-MD 를 중단시키는 임계 γ. Lai: 고체계 10 / 액체계 20.
- **distribution shift**: MD 가 진행되며 구성분포가 학습셋에서 멀어지는 현상. 반응계에서는 필연 (반응 전 화학종이 반응 후엔 없음).
- **direction bias** (저자 용어): AL 이 "정보량 큰" 구성을 찾다가 실제 반응 경로가 아닌 방향으로 샘플링이 쏠리는 것.
- **SOAP**: 원자 주변 밀도를 구면조화+가우시안 기저로 전개해 회전불변 기술자를 만드는 방법. 두 구조의 SOAP 벡터 코사인 = 구조 유사도.
- **Nernst–Einstein**: σ = n q² D / (k_B T). Haven 비 1 가정 (상관효과 무시) — 우리 규율과 동일.
- **PS₄³⁻ 해체의 지문**: P–S RDF 2.1 Å 피크 소멸 + Li–P 2.5 Å 피크 등장 (Li₃P) + Li–S 2.47 Å 피크 강화 (Li₂S). RDF 세 장이면 SEI 조성을 말할 수 있다.
- **자유음이온 자리 (4a/4c)**: argyrodite 에서 PS₄ 밖에 있는 S²⁻/Cl⁻ 자리. Li 케이지에 둘러싸여 있고 Li 확산에 직접 관여. **PS₄ 안의 S(16e)와 화학이 완전히 다르다.**

---

## 14. INDEX · comparison_vs_ours 에 넣을 항목 (⚠ 다른 에이전트 동시작업 중 — 여기만 적어둠)

> 근거: `kb/methodology/litdb_shared_branch_convention_2026_08_19.md`. 아래를 나중에 옮길 것.

### 14.1 `INDEX.md` 행 (제안)
```
| lai2025_haml_li_metal_lpscl_interface_doping_seFO | Lai 2025 npj Comput Mater 11:245 | HAML(AIMD+MTP 하이브리드)로 Li|Li6PS5Cl 계면 528ps-1ns, Se/F/O 도핑 | AIMD+MLIP | ✅ |
```

### 14.2 `comparison_vs_ours.md` — 축별 추가 항목

**축 A (이온전도)**
- Lai 2025 벌크 Li₆PS₅Cl: **Ea ≈ 0.30 eV** (600–1200 K 4점, 우리가 Fig. S10 을 픽셀 적합), D(600 K) ≈ 2.0×10⁻⁶ cm²/s, σ(300 K) ≈ 8×10⁻⁴ S/cm (우리 NE 환산) ↔ **우리 comp1 0.253 eV / 3.09×10⁻⁶ cm²/s**. 둘 다 MLIP 고온외삽이라 **비교 가능**. 우리가 1.6× 빠르고 Ea 0.05 eV 낮다. ⚠ 저쪽 MSD 창·Haven 미기재, 1200 K 포함(우리는 1000 K 상한).

**축 B (산화 4축)**
- **해당 없음** — Lai 는 ESW·산화를 계산하지 않는다. **음극/환원 축 전용 논문**. 인용 시 축 혼동 금지.

**축 C (기계)**
- Lai 는 NVT 고정셀이라 SEI 팽창 응력을 못 본다 → **우리 기계 축의 공백을 저쪽이 못 메운다**는 사실 자체를 기록.

**축 D (전자구조)**
- Lai 는 전자구조 계산이 **전무**하다. 그러면서 SEI 산물로 **Li₃P** 를 지목한다. **우리 Li₃P 0.71 eV (fixed-occ nscf)** 가 "Li₃P 는 전자를 못 막는다"는 반론을 준다 → **우리 우위 카드**. `anode_interface_b2o3.json` 의 min-gap 판정(LPSCl1.6 @0 V → Li₃P 0.7)과 정확히 같은 결론에 동역학적 증거가 붙는다.

**신규 축 제안 (계면 동역학)**
- Lai 300 K 528 ps: PS₄ 완전 해체 → Li₃P+Li₂S+LiCl, **~20 ps 에 포화** (Fig. S14), 1 ns 까지 불변 (Fig. S9).
- 우리 grand-potential (열역학) 예측과 **산물이 일치** (Li₃P·LiCl) → **열역학 예측이 동역학으로 확인된 첫 외부 증거**.

### 14.3 `properties/` 갱신 제안
- 해당 파일 없음 (계면 동역학 property 카드가 아직 없다). 만든다면 `properties/interface_dynamics.md` 신규.
