Repository: yonghoon7153-source/Yonghoon-DEM-DFT

# 📚 LITDB — 문헌 단일 시스템 (**SE·DFT 축 + DEM·MPM 축, 두 트랙**)

> **앞으로 논문은 여기서만 본다.** 여러 곳(db/literature, kb/papers, db/properties, Excel)에 흩어진 문헌을 한 곳에서 생각·참고·비교하기 위한 통합 MD 시스템.

## 왜 트랙이 둘인가
`INDEX.md` 는 argyrodite 전해질 축이라 접촉역학·MPM·건식전극 digest 가 들어갈 자리가
없다. 그래서 한때 64편이 **어느 인덱스에도 없었다**(open_items #7). 축을 나눠 그 구멍을
닫았고, 한 분모로 세면 “159편 중 98편 미언급” 같은 **가짜 미결**이 나온다
(`comparison_vs_ours.md:8`). 분리는 실측 근거가 있는 결정이다 — 합치지 말 것.

⚠ 이 표의 **편수는 적지 않는다.** 손으로 쓴 수는 반드시 낡는다(README 자신이 세 번 틀렸다).
현재값은 `python3 tools/litdb/build_index.py --check` 로 본다.

File: litdb/papers/larson2025_hot_pressing_argyrodite_low_stack_pressure_conductivity.md
<!-- digest 표준 양식 확장 (paper-level STANDALONE). ★ = 사용자가 특히 원한 항목. 깊이 기준 = bazzoun2026_dem_fem_rnm_ionic.md ·
     형식 이웃 = lee2025_heckel_argyrodite_powder_densification_nanoindentation.md (진밀도 · 펠릿 공극 · 나노압입).
     쪽 표기 = 학술지 인쇄 쪽 p.3754–3763 (본문 PDF n 쪽 = 인쇄 3753+n).  SI 는 "SI p.S-n" (SI PDF 3 쪽 = S-1 … S-3).
     값 표지: [인쇄] = 본문 · SI · 표 · 그림 안에 숫자로 적힌 값 · [판독] = 그림에서 읽은 값 (재현 = litdb/figures/<slug>/digitized.csv —
     원 래스터에서 틀 · 눈금 픽셀로 보정 + 표지 중심 · 막대 끝 픽셀) · [우리 산술] = 이 논문 값으로 우리가 다시 계산한 것 또는 이 논문 밖 값과 엮은 계산 ·
     [미확인] = 원문 (본문 10 쪽 + SI 3 쪽 전수) 에 없음 · [우리 해석] = 원문에 없는 우리 판단.
     원문 13 쪽은 렌더 이미지로 전부 읽었다.  그림 · SI 표는 전부 래스터 (SI Table S2 도 그림이다 — 글자층 없음). -->
# 150 °C 열간 가압 압밀 (hot-press compaction) 한 Li₆PS₅Cl 펠릿의 σ_ion 이 작동압 0.12–8 MPa 에서 거의 불변 (≈1.5–2.4 mS/cm) · 20 °C 냉간 가압은 같은 상대밀도 (≈88 %) 에서 0.02–0.04 mS/cm 로 시작해 8 MPa 까지 ≈16 배 — 입자 융합 해석 (SEM · EIS 입계 호 · 나노압입 E_r 22.1 vs 10.6 GPa) · 상대밀도 분모 1.83 g/cm³ (Ohno 2020 인용 — 그 원문 값은 1.86) — Larson · Wang · Bhargava · Bhardwaj · Gomez · Antar · Rubloff · Zitoun · Kozen · Lee · Albertus (ACS Appl. Energy Mater. 2025)

> slug `larson2025_hot_pressing_argyrodite_low_stack_pressure_conductivity` · DOI `10.1021/acsaem.5c00020` · type `experiment (hot vs cold uniaxial die pressing of SE powder · geometric pellet density/porosity · blocking-electrode EIS impedance vs stack pressure 0.12–8 MPa · Arrhenius · nanoindentation · SEM morphology · XRD/XPS · 시뮬레이션 없음)` · PDF `ae5c00020.pdf` · SI `ae5c00020_si_001.pdf` · digested `2026-10-14` · status ✅
>
> **저자**: Karl Larson (UMD 화학 · 생물분자공학) · Yang Wang (UMD 화학 · 생화학) · Bhuvsmita Bhargava (UMD 화학 · 생물분자공학) · Ravindra Kumar Bhardwaj (Bar-Ilan 대 화학) · Osma Gomez (UMD 화학 · 생화학) · Adam Antar (UMD 재료) · Gary W. Rubloff (UMD 재료 · ISR) · David Zitoun (Bar-Ilan 대 화학) · Alexander C. Kozen (UMD 재료 · U. Vermont 물리) · Sang Bok Lee (UMD 화학 · 재료) · **Paul Albertus\*** (UMD 화학 · 생물분자공학, 교신) — *ACS Appl. Energy Mater.* **2025**, *8* (6), 3754–3763 (Article · 본문 10 쪽 + SI 3 쪽) · 접수 2025-01-07 · 수정 2025-02-25 · 승인 2025-02-25 · 출판 2025-03-11 · 연구비 U.S.–Israel Energy Center (BIRD 재단).
> ⓘ 서지 확인 (2026-10-14): 쪽 3754–3763 · 권 8 = 쪽 머리 *"ACS Appl. Energy Mater. 2025, 8, 3754−3763"* [인쇄] · **호 6 = 쪽 여백의 다운로드 경로 `…/article-pdf/8/6/3754/…`** [인쇄] (인용 줄 자체에는 호가 없다).  색인에 떠도는 *"8 (4) 2414–2423"* 은 이 PDF 와 **맞지 않는다**.
> **이웃 카드 (링크만)**: [`ohno2020_interlab_ionic_conductivity_argyrodite`](ohno2020_interlab_ionic_conductivity_argyrodite.md) (본문 ref 43 — 진밀도 1.83 의 인용원 · 그 SI Table S1 은 1.86) · [`wang2024_hot_pressed_lpscl_pressure_invariant_conductivity`](wang2024_hot_pressed_lpscl_pressure_invariant_conductivity.md) (ref 42 — 같은 그룹의 선행 열간 가압, 상용 분말 · 같은 묶음 10-14b) · [`cronau2021_stack_pressure_ionic_conductivity`](cronau2021_stack_pressure_ionic_conductivity.md) (ref 18 = 41 — 적층압 딜레마 · 우리 σ_grain 3.0 의 출처) · [`doux2020_stack_pressure_assb`](doux2020_stack_pressure_assb.md) (ref 16) · [`lee2025_heckel_argyrodite_powder_densification_nanoindentation`](lee2025_heckel_argyrodite_powder_densification_nanoindentation.md) (TD 1.64 인쇄 · 나노압입) · [`song2025_porous_argyrodite_modulus_fracture_toughness`](song2025_porous_argyrodite_modulus_fracture_toughness.md) (다공 펠릿 벌크 E 4.7 GPa) · [`deng2016_elastic_superionic_electrolytes_dft`](deng2016_elastic_superionic_electrolytes_dft.md) (ref 57 — DFT E 22 GPa) · [`kakar1967_deformation_theory_hot_pressing`](kakar1967_deformation_theory_hot_pressing.md) (열간 가압 기하 이론).
> **판독 원자료**: `litdb/figures/larson2025_hot_pressing_argyrodite_low_stack_pressure_conductivity/digitized.csv` (123 행 — Fig 5c · 5d · 6 · 7b · S3b).

---

## 0. 결론 먼저 — 우리 질문 (묶음 10-14b) 에 대한 답

| 우리 질문 | 이 논문이 주는 것 | 표지 · 쪽 |
|---|---|---|
| ① **SE 진밀도 1.64 의 출처** | **이 논문은 1.64 를 쓰지 않는다.**  상대밀도 분모 = **1.83 g/cm³** — *"a density of crystalline Li6PS5Cl as determined by XRD of 1.83 g cm−3.43"* · SI 표 캡션 *"Theoretical density was calculated from XRD derived lattice parameters."* → **측정 (비중병 · 기체) 이 아니라 XRD 격자상수로 계산한 결정밀도** 라는 라벨.  인용 [43] = Ohno 2020 (아래 원문 그대로).  ⚠ 그런데 **Ohno 2020 SI Table S1 은 Li₆PS₅Cl a = 9.85910(10) Å · 이론밀도 1.86** (정본 카드 크롭으로 확인) — **1.83 이 아니다**.  이 논문 자신의 XRD (SI S1) 피크 16 개를 판독하면 **a ≈ 9.858 Å → 1.861 g/cm³** — 1.83 이 되려면 a = 9.913 Å 이어야 하고 (440) 이 52.20° 에 있어야 하는데 판독 52.53°.  ⇒ **1.83 의 계산 근거 = [미확인]** (논문은 격자상수 숫자를 안 적는다).  1.63: *"some authors use a crystallographic density of 1.63 g cm−3 for Li6PS5Cl; this value comes from DFT calculations rather than XRD experiments"* — 그 "some authors" · DFT 출처 인용 없음 [미확인].  1.63 ↔ a 10.30 Å (부피 +14 %) — **우리 DFT (comp1 · EOS BM3 V0 254.16 Å³/fu) 도 1.754** 라 "DFT 값" 귀속도 재현 안 됨.  저자 논거: 1.63 이면 평균 상대밀도 98–100 % → SEM 의 잔류 공극과 모순.  우리 산술: 이 논문 질량 · 두께로 **1.64 기준이면 150 °C 펠릿 #5 의 공극률이 −6.6 % (불가능)** | [인쇄] p.3758 · SI p.S-2 · ref 43 p.3763 · Ohno [인쇄] (정본 카드 tab_S1) · [판독 · 우리 산술] §3-3 |
| ② **펠릿 제작 · 측정 조건** | 분말 = **자체 합성** (Li₂S · P₂S₅ · LiCl, Sigma-Aldrich · 5:1:2 · ZrO₂ 80 mL · 550 rpm 12 h · 1 h 마다 긁기 → Ar 550 °C 하소 · 180 °C/h · 유지 시간 [미확인]) · 입경 = *"particle size distribution … 0.93 μm, with a standard deviation of 0.57 μm"* (평균 · 측정법 [미확인] · **D50 [미확인]**) · **질량 0.24 g** · **다이 ⌀12.7 mm** (온도 조절 다이 20–250 °C, MTI) · Ar 글러브박스 · 유압 프레스 · **Cu 박 (~15 µm) 두 장 사이 함께 가압** · **300 MPa** · 냉간 = ~20 °C · **~5 분** · 열간 = 다이를 150 °C 로 데운 뒤 가열 끔 → **300 MPa 유지한 채 다이 < 60 °C 까지 식힘 · 총 ~45 분** · **두께 = 작동압 시험 (6 h) 뒤 · Cu 박 떼고 · 다이 밖 · 마이크로미터 (VINCA)** (결과절은 "calipers") · 겉보기 밀도 1.57–1.63 (20 °C) · 1.58–1.75 (150 °C) g/cm³ · 상대밀도 (÷1.83) 85.7–89.1 % (평균 88 ± 1.57 %, n = 4) · 86.3–95.6 % (90 ± 5.05 %, n = 3) | [인쇄] p.3755–3756 · p.3758 · SI Table S2 |
| ② 공극률 재계산 | **20 °C · 300 MPa (n = 4): 1.64 기준 2.4 % (0.6–4.4) · 1.83 기준 12.6 % (10.9–14.4) · 1.86 기준 14.0 % (12.3–15.7)** · 150 °C (n = 3): −0.1 % (−6.6–3.7) · 10.3 % (4.5–13.7) · 11.7 % (6.0–15.1) — 표 §3-2 | [우리 산술] SI Table S2 |
| ③ **σ_ion ↔ 압력 · 온도** | 성형압 = 300 MPa 하나 · 온도 2 수준 (20 · 150 °C).  작동압 0.12 (15 N = 윗 펀치 무게) → 8 MPa (1000 N) 50 N (≈0.4 MPa) 계단, 오름 → 내림.  **150 °C: 한 펠릿 2.33 → 2.42 mS/cm (+3.8 %) [판독]** · *"shifting by ∼4% in total impedance"* [인쇄] · 0.12 MPa 세 펠릿 **1.50 · 2.24 · 2.33 mS/cm** [판독 Fig 6b] (평균 2.02 ± 0.46 · **셋 중 하나는 2 미만**).  **20 °C: 한 펠릿 0.022 → 0.36 mS/cm @7.9 MPa (≈×16, 최대 0.41 @6.7) [판독]** · 본문 *"∼10 times"* · 0.12 MPa 국소 최소 **≈4500 Ω cm²** → 8 MPa 에서 **−90 %** · 7 MHz 점은 **−37 %** 만 [인쇄].  네 펠릿 0.12 MPa **0.024–0.041 mS/cm** [판독] · 오름 · 내림 뒤 같은 0.12 MPa 에서 **+25 – +85 %** [판독] (본문 *"30 to 40% higher"*).  같은 0.12 MPa 에서 열간/냉간 ≈ **×63 (×36–96)** [우리 산술].  **온도**: 150 °C 펠릿 · 0.6 MPa · 0–40 °C → **Ea 0.373 eV** [인쇄] · 0 / 10 / 20 / 30 / 40 °C = 0.72 / 1.27 / 2.16 / 3.63 / 5.3 mS/cm [판독] · 저온에서 입계 호가 창 안에 들어온다 (0 °C [인쇄] · 10 °C 의 작은 호 [판독]).  **압력 무관 근거** = Fig 5c (한 펠릿) + Fig 6b (세 펠릿 초기 ↔ 최종 0–2.6 %) · 해석 = 입자 융합 (SEM · 나노압입) — 8 MPa 위 · 장기 · 사이클은 시험 밖 | [인쇄] p.3756 · p.3758–3759 · [판독] Fig 5 · 6 · 7 · TOC |
| ④ **측정 재현성** | EIS 펠릿 수 **20 °C 4 · 150 °C 3 (+ 오름만 한 4 번째, 그림에 없음)** · 0.12 MPa σ 의 펠릿 간 흩어짐 **CV ≈25 % (냉간) · ≈23 % (열간)** [우리 산술 · 판독] · 상대밀도 SD 1.57 · 5.05 %p [인쇄] · 나노압입은 **각 1 펠릿** (압흔 66 · 33) · **실험실 간 비교 없음** (ref 43 Ohno 를 인용만) · 셀 = MTI 분할 코인셀 PSC20P + 로드셀 HBM U93 · 스프링 · 수준기 · 차단 전극 = 함께 가압한 Cu 박 · PEIS **7 MHz – 100 mHz · 10 mV · 6 점/decade · 주파수당 2 회 평균** · 한 압력 ~10 분 (PEIS ~5 분) · **정상 상태 판정 기준 없음** · 저항 = Nyquist **국소 최소 (꼬리 직전)** — 등가회로 Rg(QgbRgb)Qint 맞춤과 비교 (SI S3) 는 **한 냉간 펠릿**: 판독하면 둘의 비 **0.67–1.99** (≤ 4.7 MPa 에서 26–99 % 차 · ≥ 5.5 MPa 에서 ±9 % 안) — 본문 *"little difference"* 는 과장 [판독].  **접촉 저항 분리 없음** (두께 사다리 · DC 없음).  ⇒ SBE · DBE σ_e 비 2.77 에 대해: 이 논문은 σ_e 를 재지 않는다 — 다만 같은 공칭 조건 반복 CV ≈25 % 를 옮기면 한 쌍 비의 1σ 는 ≈±35 % (2.77 → 1.8–3.7) [우리 산술 · CV 전이 가정] · 적층압 · n · 두께 상태가 기록돼 있지 않으면 **같은 압력 사다리 · 전극당 n ≥ 3 · 두께 2 수준으로 재측정 권고** [우리 제안] | [인쇄] p.3756 · p.3758 · SI p.S-2 · [판독] Fig 6 · S3b |
| ⑤ **우리 DEM/MPM** | **세대 2 순수 SE 보정 표적 (300 MPa + 이완 · ε_union 10–13 % · 1.64 기준)**: 이 논문의 같은 조건 점 (냉간 300 MPa · 다이 밖 · 하중 제거 · ~1 µm 급 분말) = **1.64 기준 2.4 % · 1.86 기준 14.0 %** → 표적 창 (3 %p) 보다 **진밀도 선택이 만드는 차 (11.6 %p) 가 4 배 크다**.  거꾸로 "1.64 기준 10–13 %" 는 겉보기 밀도 **1.43–1.48 g/cm³ = 결정학 기준 21–23 %** 를 뜻한다 — 이 논문 냉간 펠릿 (1.60) 보다 8–11 % 덜 조밀 [우리 산술].  **다압력 Heckel 점 없음** (성형압 300 MPa 하나 · 작동압 ≤ 8 MPa 는 치밀화 아님).  σ: 같은 밀도에서 접촉 상태만으로 ×36–96 · 냉간 펠릿의 적층압 의존 ×16 → **DEM 망 (다이 안 300 MPa 접촉) σ 를 하중 제거 펠릿의 저압 EIS 와 직접 비교하지 말 것** · 세대 2 언로딩 → 재가압 DEM 의 반증 가능한 표적 = 이 σ(P_stack) 곡선 | §7 [우리 산술] |

- 한 줄 답: **1.64 는 이 논문이 "XRD 가 아니라 DFT 에서 왔고 SEM 의 잔류 공극과 맞지 않는다" 고 지목한 값 (1.63) 과 같은 자리이고, 이 논문의 펠릿 수치로는 물리적으로 불가능한 공극 (−6.6 %) 을 만든다.  결정학 값은 1.86 (Ohno SI · 이 논문 자신의 XRD 판독) 이며 이 논문이 쓴 1.83 은 출처와도 자기 XRD 와도 1.6 % 어긋난다.**

---

## 1. 한 줄 요약
자체 합성한 Li₆PS₅Cl 분말 (평균 0.93 µm) 을 Cu 박 사이에 넣고 **같은 300 MPa** 로 **20 °C (~5 분)** 또는 **150 °C 에서 데운 다이를 300 MPa 아래 < 60 °C 까지 식히며 (~45 분)** 눌러 비교했다.
두 펠릿의 **상대밀도는 거의 같은데** (≈88 % · ≈90 %, 1.83 기준), 0.12 MPa 작동압에서 σ_ion 은 열간 **≈2 mS/cm** · 냉간 **≈0.03 mS/cm** 로 두 자릿수 가깝게 다르고, 냉간 펠릿만 작동압 8 MPa 까지 ≈10–16 배 오른다.
XRD · XPS 는 결정 · 표면 화학 차이를 못 찾았고, SEM 단면은 열간 쪽이 **"web-like" 융합 형태**, 나노압입은 열간 쪽 E_r 가 **2 배** (22.1 vs 10.6 GPa, H 는 같음) — 저자 해석 = **150 °C 에서 무른 입자 표면 · 부피가 더 변형해 입자끼리 융합 (grain–grain fusion)** → 직접 이온 경로 · 입계 미끄럼 감소 (Fig 1c · 8c 모식).
결론 문장: *"fabrication at 150 °C results in grain−grain fusion and motivate[s] further study of the fabrication parameter space (e.g., pressure, temperature, time, and contacts) to find routes to <1 MPa operation"* (p.3754).

## 2. 메타
| 저자 | 저널/년 | DOI | 소재 (SE) | 연구유형 |
|---|---|---|---|---|
| K. Larson · Y. Wang · B. Bhargava · R. K. Bhardwaj · O. Gomez · A. Antar · G. W. Rubloff · D. Zitoun · A. C. Kozen · S. B. Lee · **P. Albertus\*** (UMD · Bar-Ilan · U. Vermont) | ACS Appl. Energy Mater. 8 (6) (2025) 3754–3763 | 10.1021/acsaem.5c00020 | **자체 합성 Li₆PS₅Cl** (볼밀 + 550 °C 하소, 평균 0.93 ± 0.57 µm) — **순수 SE 펠릿만 (CAM 없음)** | 실험 — 냉간 · 열간 일축 다이 가압 · 기하 밀도 · 차단 전극 EIS vs 작동압 · Arrhenius · 나노압입 · SEM · XRD · XPS |

---

## 3. 핵심 수치 (★ 전부 쪽 · 표지 병기)

### 3-1. 시료 · 장치 · 절차 (p.3755–3756 · SI)
| 항목 | 값 | 표지 · 쪽 |
|---|---|---|
| 합성 | Li₂S · P₂S₅ · LiCl (Sigma-Aldrich, 받은 그대로) · 몰비 5:1:2 · ZrO₂ 80 mL 용기 · Ar 글러브박스 · 원료:볼 = 1:4 (무게) · **550 rpm 12 h (20 분 돌림 · 10 분 쉼)** · **1 h 마다 열어 벽 긁기** · 관상로 Ar · **550 °C 까지 180 °C/h** · 자체 제작 스테인리스 Swagelok 반응기 (ID 6.3 mm · 길이 70 mm) · 하소 유지 시간 [미확인] · 방법 인용 ref 26 (Boulineau 2012) | [인쇄] p.3755 |
| 합성 주장 | 선행 (ref 64 · 65) 의 18–20 h 연속 볼밀과 달리 1 h 마다 멈추고 긁어 *"more energetic impact"* → 고결정 분말이라는 **가설** | [인쇄] p.3755 |
| 입경 | *"The particle size distribution of the Li6PS5Cl powder was 0.93 μm, with a standard deviation of 0.57 μm"* (p.3755) · *"average particle size of 0.93 μm"* (p.3757) — **평균 · SD 만, D10/D50/D90 · 측정법 [미확인]** · SI S4 SEM 은 0.3–1 µm 판상 1 차 입자가 뭉친 1–10 µm 응집체 [판독] | [인쇄] · [판독] SI p.S-3 |
| 분말 이동 | Ar 밀봉 포장 → 협력자에게 배송 (*"shipped to the collaborators"*) — 어느 기관이 합성했는지 본문 미기재 · 감사의 글에 *"Dr. Rupesh Tawari for synthesizing additional samples"* | [인쇄] p.3755 · p.3761 |
| 다이 | **온도 조절 다이 (20–250 °C, MTI Corp.) ⌀12.7 mm** · 유압 프레스 · **Ar 글러브박스 (MBraun) 안** | [인쇄] p.3756 |
| 전극 | Cu 박 ~15 µm · ⌀12.7 mm 원판 · 에탄올 초음파 세척 · 80 °C 밤새 건조 · **아래 Cu → 분말 → 위 Cu 순서로 넣고 함께 가압** (전극도 압밀 과정에 포함) | [인쇄] p.3756 |
| 가압 — 냉간 | **~20 °C · 300 MPa · 가압 중 시간 ~5 분** | [인쇄] p.3756 |
| 가압 — 열간 | *"the die set was heated to 150 °C, and then the heating program was turned off to let the die set cool. A 300 MPa pressure was used … maintained until the temperature of the die set was below 60 °C. The total time the "hot-pressed" pellets were under pressure was roughly 45 min."* — **150 °C 등온 유지는 기술되지 않음 · 분말을 데우기 전에 넣었는지 · 가압 시작 시점 [미확인]** | [인쇄] p.3756 |
| 하중 | 300 MPa × 1.2668 cm² = **38.0 kN** | [우리 산술] |
| 질량 | **0.24 g** (SI Table S2 일곱 개 모두 · Fig 3 캡션) — 방법절의 *"using different amounts of powder"* 와 달리 표에는 0.24 g 만 | [인쇄] SI p.S-2 · p.3757 · p.3755 |
| 두께 | 방법: *"precisely measured with a micrometer"* · *"measured after the pressure ramp using a VINCA digital micrometer with the Cu foils removed"* (p.3756) · 결과: *"measured by calipers"* (p.3758) — **상태 = 다이 밖 · 하중 제거 · 작동압 사다리 (~6 h, 최대 8 MPa) 뒤 · Cu 박 제거** ("the pressure ramp" = EIS 작동압 사다리로 읽음 — Cu 박이 EIS 전극이라 EIS 전에는 뗄 수 없다 [우리 해석]) | [인쇄] |
| 부피 · 밀도 | 부피 = 다이 지름 12.7 mm 의 원 × 두께 · 밀도 = 질량 ÷ 부피 (본문 문장은 *"volume was calculated from the diameter … and the measured mass"* 로 엉켜 있다) | [인쇄] p.3758 |
| 상대밀도 분모 | **1.83 g/cm³** (*"density of crystalline Li6PS5Cl as determined by XRD"*, ref 43) · SI 캡션 *"calculated from XRD derived lattice parameters"* — 격자상수 숫자 [미확인] | [인쇄] p.3758 · SI p.S-2 |

### 3-2. ★ 펠릿 밀도 — SI Table S2 전문 + 공극률 재계산 (진밀도 1.64 · 1.83 · 1.86)
SI p.S-2 표 (래스터, `fig_S2.png`) 를 그대로 옮기고, 0.24 g · ⌀12.7 mm · 두께로 다시 계산했다 [우리 산술].  인쇄된 부피 · 밀도는 전부 재현되고, 인쇄 상대밀도는 재계산보다 4 행에서 0.06–0.09 %p 높다 (반올림 · 질량 유효숫자 수준).

| # (표 행) | 성형 T (°C) | 질량 (g) | 두께 (mm) | 부피 (cm³) [인쇄] | 밀도 (g/cm³) [인쇄] | 상대밀도 % (÷1.83) [인쇄] | 밀도 재계산 [우리 산술] | ε @1.64 | ε @1.83 | ε @1.86 |
|---|---|---|---|---|---|---|---|---|---|---|
| 1 | 20 | 0.24 | 1.162 | 0.147 | 1.63 | 89.1 | 1.630 | 0.6 % | 10.9 % | 12.3 % |
| 2 | 20 | 0.24 | 1.195 | 0.151 | 1.59 | 86.7 | 1.585 | 3.3 % | 13.4 % | 14.8 % |
| 3 | 20 | 0.24 | 1.209 | 0.153 | 1.57 | 85.7 | 1.567 | 4.4 % | 14.4 % | 15.7 % |
| 4 | 20 | 0.24 | 1.171 | 0.148 | 1.62 | 88.5 | 1.618 | 1.3 % | 11.6 % | 13.0 % |
| 5 | 150 | 0.24 | 1.084 | 0.137 | 1.75 | 95.6 | 1.748 | **−6.6 %** | 4.5 % | 6.0 % |
| 6 | 150 | 0.24 | 1.185 | 0.150 | 1.60 | 87.4 | 1.599 | 2.5 % | 12.6 % | 14.0 % |
| 7 | 150 | 0.24 | 1.2 | 0.152 | 1.58 | 86.3 | 1.579 | 3.7 % | 13.7 % | 15.1 % |
| **평균 20 °C (n=4)** | | | | | 1.600 ± 0.029 | (본문 ∼88 ± 1.57) | 중앙값 1.602 | **2.4 % (0.6 – 4.4)** | **12.6 % (10.9 – 14.4)** | **14.0 % (12.3 – 15.7)** |
| **평균 150 °C (n=3)** | | | | | 1.642 ± 0.092 | (본문 ∼90 ± 5.05) | 중앙값 1.599 | −0.1 % (−6.6 – 3.7) | 10.3 % (4.5 – 13.7) | 11.7 % (6.0 – 15.1) |

- 표의 정체: 캡션 *"Physical parameters of all samples tested for ionic conductivity"* — 그러나 방법절은 150 °C 펠릿을 **넷** 시험했다 (셋 + 오름만 한 넷째, p.3756) → 표의 150 °C 는 **셋뿐** · 표의 행과 Fig 6 시료 번호의 대응은 [미확인].
- **열간 쪽 평균을 끌어올린 것은 한 펠릿 (#5, 95.6 %)** 이다.  나머지 둘 (87.4 · 86.3 %) 은 냉간 평균 (87.5 %) 보다 **낮다** — 중앙값으로는 두 조건이 같다 (1.602 vs 1.599 g/cm³) [우리 산술].  ⇒ *"pellet densities are nearly identical"* 은 성립 (오히려 열간이 더 조밀하다는 근거는 없다).
- **1.64 (또는 1.63) 기준이면 #5 는 −6.6 % (−7.2 %)** — 결정보다 조밀한 펠릿은 없으므로 (질량 · 두께가 맞다면) **1.64 는 Li₆PS₅Cl 의 진밀도일 수 없다** [우리 산술].  저자도 같은 방향 논거: *"If we used 1.63 g cm−3 … we would obtain average relative densities of 98 to 100%, which are not consistent with the SEM images in Figure 4"* (p.3758).
- 불확도 어림 [우리 산술]: 질량 유효숫자 0.24 g (±0.005 g 이면 ±2 %) · 두께 측정 기구 표기 불일치 (마이크로미터 ↔ 캘리퍼스) · Cu 박 제거 뒤 표면 잔여 → 공극률 ±2 %p 수준은 측정 잡음으로 둔다.
- Fig 1c 의 *"ρ_r = 88%"* (냉간) · *"ρ_r = 90%"* (열간) = 이 평균 [인쇄 · 그림 안].

### 3-3. ★ 진밀도 1.83 · 1.63 의 정체 — 출처 감사 (우리 질문 ①)
| 값 | 원문이 한 말 | 근거 확인 | 판정 |
|---|---|---|---|
| **1.83** (이 논문이 씀) | *"We obtained these values using a density of crystalline Li6PS5Cl as determined by XRD of 1.83 g cm−3.43"* (p.3758) · SI: *"Theoretical density was calculated from XRD derived lattice parameters."* (SI p.S-2) | ref 43 = *"(43) Ohno, S.; Bernges, T.; Buchheim, J.; Duchardt, M.; Hatz, A. K.; Kraft, M. A.; Kwak, H.; Santhosha, A. L.; Liu, Z.; Minafra, N.; Tsuji, F.; Sakuda, A.; Schlem, R.; Xiong, S.; Zhang, Z.; Adelhelm, P.; Chen, H.; Hayashi, A.; Jung, Y. S.; Lotsch, B. V.; Roling, B.; Vargas-Barbosa, N. M.; Zeier, W. G. How Certain Are the Reported Ionic Conductivities of Thiophosphate-Based Solid Electrolytes? An Interlaboratory Study. ACS Energy Lett. 2020, 5 (3), 910−915."* (p.3763, 원문 그대로) → 정본 `ohno2020…` 카드 `tab_S1.png` (SI Table S1, 육안 확인): **Li₆PS₅Cl a = 9.85910(10) Å · theoretical density 1.86 g cm⁻³** — ⚠ 그 카드는 **SI 만** digest (본문 미확인) | **인용원과 불일치** (1.83 ≠ 1.86) · 계산 근거 [미확인] |
| 이 논문 자신의 XRD | SI S1 = 열간 펠릿 XRD 의 Miller 지수 그림 (격자상수 숫자 없음) · 방법 λ = 1.5418 Å (Cu Kα) | [판독 · 우리 산술] 원 래스터 (1724×715 px · 18.5 px/°) 에서 피크 16 개 중심 판독 → **a = 9.858 Å** (λ 1.5418 · 피크 rms 0.013° · 피크별 a 의 SD 0.003 Å · 각도 의존 경향 없음 = 시료 높이 오차 신호 없음) → **ρ = 1.861 g/cm³** (Kα₁ 1.54056 로 풀면 a 9.850 · 1.865).  1.83 이면 a = 9.913 Å 이고 (440) 52.20° · (800) 76.94° 여야 하는데 판독은 52.53° · 77.46° (6–10 px 밖) | **자기 XRD 와도 불일치** |
| **1.63** (이 논문이 반박) | *"We note that some authors use a crystallographic density of 1.63 g cm−3 for Li6PS5Cl; this value comes from DFT calculations rather than XRD experiments."* (p.3758) — "some authors" · DFT 출처 **인용 없음** (문단 끝 ref 43 만) | [우리 산술] 1.63 ↔ a 10.303 Å (+4.5 % · 부피 +14 %) · **우리 DFT comp1 EOS (BM3) V0 254.16 Å³/fu → 1.754 g/cm³** (실험 부피 239.6 Å³/fu 대비 +6.1 % — 범함수의 부피 과대까지 든 값 · 기준표에 EOS 범함수 따로 표기 없음) — 우리 DFT 로도 1.63 에 못 간다 | 귀속 [미확인] · 결정학 값 아님 (저자와 같은 결론) |
| 1.64 (우리 랩 · 세대 2) | 이 논문에 없음 | 1.64 ↔ a 10.282 Å (+4.3 %) [우리 산술] · 이 논문 수치로는 #5 공극 −6.6 % | 결정학 값과 12 % 차 |

- 계산식 [우리 산술]: ρ = Z·M / (N_A·a³) · Z = 4 · M(Li₆PS₅Cl) = 268.40 g/mol → a 9.8591 Å (Ohno) **1.860** · 9.8614 Å (Kraft 2017 중성자, 정본 카드) **1.859** · 9.858 Å (이 논문 XRD 판독) **1.861**.
- 맥락 (정본 카드들): 1.86–1.874 = 결정학 · 비중병 계열 (Ohno D 랩 비중병 1.874 · Kim 2024 아르키메데스 1.86) · **1.83 = 이 논문 + reisacher2023** (그 카드에는 출처 기록 없음) · **1.64 = bazzoun2025 · 2026 · lee2025_heckel (SI *"calculated"*) · lee2026** — 1.64 의 계산 근거를 적은 카드는 아직 없다.  이 논문은 **1.63 의 출처를 "DFT 계산" 이라 적은 원문 진술**을 준다 (단 그 DFT 출처 인용은 없다).

### 3-4. ★ σ_ion vs 작동압 (Fig 5 · 6 · TOC) (p.3758–3759)
**측정 사슬**: Cu/Li₆PS₅Cl/Cu (함께 가압한 박) → MTI 분할 코인셀 (PSC20P) · 절연 분리판 · 로드셀 (HBM U93) · 하중 프레임 · 스프링 (McMaster 9657K322) 을 볼트로 조여 하중 · 수준기로 일축 정렬 → SP-300 PEIS.  힘 15 N (윗 다이 무게만 · ≈0.12 MPa) → 50 → 1000 N (50 N 계단) → 같은 계단으로 내림.  [우리 산술] 15 N = 0.118 · 50 N = 0.395 · 1000 N = 7.89 MPa (⌀12.7 mm).

| 양 | 150 °C 열간 | 20 °C 냉간 | 표지 · 쪽 |
|---|---|---|---|
| Nyquist 모양 (RT) | 고주파 반원 영역 = 7 → 1 MHz (원문) · *"greatly reduced … even at ∼0.12 MPa"* — 그림에서 뚜렷한 반원 없음 · 국소 최소 ≈ 48–53 Ω cm² [판독] · 고주파 끝은 유도성 (−Z″ < 0) | 반원 7 MHz → 100 kHz · 0.12 MPa 국소 최소 **≈4500 Ω cm²** | [인쇄] p.3758 · [판독] Fig 5a · b |
| 0.12 → 8 MPa 변화 | 총 임피던스 **~4 %** (국소 최소 · 7 MHz 점 모두) | 국소 최소 **−90 %** · 7 MHz 점 **−37 %** → 줄어든 것은 주로 **입자–입자 계면 몫** | [인쇄] p.3758 |
| 한 펠릿 σ 곡선 (오름) | **2.33 → 2.42 mS/cm (+3.8 %)** · 내림 2.42–2.45 → 0.12 MPa 에서 2.39 | **0.022 → 0.36 mS/cm @7.9 MPa (≈×16)** · 최대 0.41 @6.7 MPa · 들쭉날쭉 (*"semilinear"*) · 내림 → 0.12 MPa 에서 0.032 | [판독] Fig 5c · 5d |
| 같은 0.12 MPa · 초기 (펠릿별) | **1.50 · 2.24 · 2.33** mS/cm (평균 2.02 ± 0.46, CV 23 %) | **0.024 · 0.041 · 0.036 · 0.027** mS/cm (평균 0.032 ± 0.008, CV 25 %) | [판독] Fig 6 · [우리 산술] |
| 같은 0.12 MPa · 최종 (사다리 뒤) | 1.51 · 2.24 · 2.39 (초기 대비 +1.0 · 0 · +2.6 %) | 0.034 · 0.061 · 0.066 · 0.034 (**+40 · +48 · +85 · +25 %**) | [판독] Fig 6 · 본문 *"30 to 40% higher"* |
| 열간 / 냉간 (0.12 MPa 초기) | — | 평균 비 **≈63** (펠릿 조합 36–96) | [우리 산술 · 판독] |
| TOC 그래프 | 표기 *"Δκ < 0.1 mS cm⁻¹"* · 판독 Δ ≈ 0.09 (2.33 → 2.42) | 표기 *"Δκ > 0.5 mS cm⁻¹"* · **판독 Δ ≈ 0.39 (0.02 → 0.41)** — 그림 자체와 맞지 않는다 | [인쇄 · 그림 안] · [판독] p.3754 |

- 시료 대응 [판독]: Fig 5c 펠릿 = Fig 6b #3 (초기 2.33 · 최종 2.39 일치) · Fig 5d 펠릿 = SI S3b "Estimated" 계열과 점마다 같다 (0.08 @0.79 · 0.144 @1.58 · 0.163 @2.37 … 0.359 @7.89) · Fig 6a #1 과 초기값이 가장 가깝다.
- 저자 해석: 150 °C 의 *"fused"* 입자 → 작동압에 둔감 · 20 °C 는 입자–입자 계면 임피던스 감소가 총 임피던스 감소를 지배 (Fig 1c) · 냉간 펠릿은 사다리 동안 *"grain−grain fusion had a slight improvement"* (최종 > 초기) · 열간 펠릿은 사다리가 융합을 바꾸지 않았다 (p.3758–3759).
- 밀도 논거: *"the relative densities differ by only ∼2%, which is far too small to account for the >10× difference in ionic conductivity … based on those published correlations.43"* (p.3759).
- ⚠ 창 효과 [우리 해석]: 열간 펠릿의 RT 스펙트럼에 반원이 없는 것은 **입계 저항이 0 이라는 뜻이 아니다** — 0 °C 에서 같은 펠릿의 입계 호가 창 (≤ 7 MHz) 안으로 들어온다 (Fig 7a · §3-5).  RT 에서는 bulk · 입계 이완이 7 MHz 보다 빠를 뿐이다.  "국소 최소" = **bulk + 입계 합 (total)** 이다.

### 3-5. σ_ion vs 온도 (Fig 7) (p.3759)
| 항목 | 값 | 표지 |
|---|---|---|
| 조건 | 150 °C 열간 펠릿 (어느 펠릿인지 [미확인]) · **작동압 0.6 MPa** · 0 → 40 °C (10 °C 계단) · 온도 제어 방법 [미확인] | [인쇄] Fig 7 캡션 |
| Ea | **0.373 eV** (log₁₀κ vs 1/T 직선 기울기) | [인쇄] p.3759 |
| σ (판독) | 0 °C **0.72** · 10 °C **1.27** · 20 °C **2.16** · 30 °C **3.63** · 40 °C **5.3** mS/cm | [판독] Fig 7b |
| 판독 검산 | 다섯 점 log₁₀κ–1/T 맞춤 → **0.373 eV (원문 재현)** · 같은 점을 ln(σT) 로 맞추면 **0.399 eV** (규약 차 ≈ kT) | [우리 산술] |
| 입계 호 | 0 °C 에서 7 MHz 점 (≈110 Ω cm²) → 국소 최소 (≈152) 사이 호 → **입계 몫 ≥ ≈28 %** (호의 고주파 쪽 일부는 창 밖이라 하한) · 10 °C ≥ ≈20 % | [판독] Fig 7a · [우리 산술] |
| 문헌 대조 (원문) | 소결 300–400 °C · 성형 ≤ 500 MPa 에서 0.3–0.4 eV · 냉간 0.44 (670 MPa) · 0.31 (500) · 0.40 (340) eV | [인쇄] p.3759 (refs 35 · 37 · 39 · 46–53) |

### 3-6. 측정법 검증 — 국소 최소 vs 등가회로 (SI S3)
- S3a: 냉간 펠릿 15 N 스펙트럼 + 맞춤 (검은 선) · 회로 그림 = 저항 – (축전기 ∥ 저항) – 축전기 (본문 표기 Rg(QgbRgb)Qint · Q = CPE).  맞춤 σ = (Rg + Rgb) 합으로 계산 (*"sum of the two resistor values"*).
- [판독] S3a 의 국소 최소 ≈ 3,000 Ω cm² — 본문이 말한 Fig 5b 펠릿의 0.12 MPa 국소 최소 ≈4,500 Ω cm² 와 다르다 → S3a 가 어느 펠릿 · 어느 단계 (초기 · 최종) 인지 [미확인].
- [판독] S3b (11 압력): **국소 최소 / 맞춤 = 0.70 · 1.48 · 1.99 · 0.68 · 0.67 · 0.74 · 0.73 · 1.01 · 1.03 · 1.09 · 0.92** (0.12 → 7.89 MPa).  ≤ 4.7 MPa 에서 두 추정이 **26–99 %** 갈리고 ≥ 5.5 MPa 에서 ±9 % 안.  본문은 *"there is little difference … we conclude that this calculation method is reasonable"* (p.3758) — **저압 냉간 구간에서는 방법 차이가 ×2 까지** (압력 의존 ×16 보다는 작다).
- 열간 펠릿은 RT 호가 창 밖이라 국소 최소 ≈ 고주파 절편 → 방법 모호성은 작다 [우리 해석].

### 3-7. 나노압입 (Fig 8) (p.3756 · p.3759–3760)
| 항목 | 20 °C 냉간 | 150 °C 열간 | 표지 |
|---|---|---|---|
| 장치 · 조건 | Bruker TI Premier · Ar 글러브박스 (O₂ · H₂O < 0.1 ppm) · 고하중 변환기 · 다이아몬드 Berkovich · **최대 100 mN** (황화물 통상 < 5 mN, ref 56) · **연마 안 함** · Cu 박 제거 · 자석 받침에 접착 · 압흔 간격 200 µm · 접촉 깊이 > 5 µm 는 이상치로 제외 · 해석법 (Oliver–Pharr 등) 명칭 [미확인] | 같음 | [인쇄] p.3756 |
| 시료 수 | **펠릿 1 · 압흔 66** | **펠릿 1 · 압흔 33** | [인쇄] p.3756 · p.3759 |
| E (= 감소 탄성률 E_r 그대로) | **10.6 GPa (SD 3.7)** | **22.1 GPa (SD 4.9)** | [인쇄] p.3759 |
| H | **0.72 GPa (± 0.16)** | **0.78 GPa (± 0.25)** | [인쇄] p.3760 |
| 깊이 · 압흔 크기 | 평균 최대 변위 ≈ 2.5 µm · 표면 압흔 15–20 µm → *"tens of grains"* | 같음 | [인쇄] p.3759 |
| 탄성 · 소성 변위 | d_e,c | **d_e,h ≈ 0.5·d_e,c** · d_p,h ≈ 1·d_p,c (Fig 8d) | [인쇄 · 그림 안] |
| W_e/W_t | 본문 **0.2** | 본문 **0.38** | [인쇄] p.3760 — ⚠ 아래 |
| 문헌 (원문 인용) | — | 열간 Li₆PS₅Cl 펠릿 30 GPa (2.9 mS/cm, ref 56) · 제1원리 22 GPa (ref 57 = Deng 2016) | [인쇄] p.3759 |

- 저자 기전: (a) 결정 · 입계 고유 탄성 (b) 상대밀도 (c) 입자–입자 상호작용 중 — XRD 동일 → (a) 배제 · 밀도 2 % 안 → (b) 배제 → **(c) 입계 미끄럼 (grain–grain sliding) 감소 = 융합** (Fig 8c).
- ⚠ **W_e/W_t 값의 배정이 뒤바뀐 것으로 보인다** [우리 해석]: 원문 스스로 *"the ratio … is proportional to H/E"* (Marx–Balke, ref 55) 라 하고 H 는 거의 같으며 E 는 열간이 2 배 → H/E = 0.068 (20 °C) · 0.035 (150 °C) [우리 산술] 이므로 탄성 에너지 비는 **20 °C 쪽이 ≈2 배 커야** 한다.  Fig 8d 도 d_e,h ≈ 0.5·d_e,c (열간의 탄성 회복이 절반).  ⇒ 0.38 = 20 °C · 0.2 = 150 °C 로 읽어야 *"close to the 2× factor"* · *"the H values … must be similar"* 논리가 선다.
- E_r → E [우리 산술]: 다이아몬드 (E_i 1141 GPa · ν_i 0.07) · 시료 ν 0.37 가정이면 E = **19.5 GPa (열간) · 9.2 GPa (냉간)** — 원문은 E_r 를 그대로 "Young's modulus (approximated)" 로 쓴다.
- Tabor 어림 [우리 산술]: σ_y ≈ H/3 = **0.24 (냉간) · 0.26 GPa (열간)** — 다공 압분체 · 큰 압흔에서 계수 3 은 [미확인] (참고값).
- 오기: *"the 50% lower observed modulus in the 20 vs 50 °C pressed pellets"* (p.3759, 150 °C 의 오기) · *"As our XRD results in Figure 3"* (p.3759, XRD 는 Fig 2).

### 3-8. XRD · XPS · SEM (Fig 2 · 3 · 4 · SI S1 · S4)
- **XRD** (p.3756): Bruker D8 Advance · Cu 관 · λ 1.5418 Å · 5–80° · 0.02° 계단 · 0.75 s/계단 (유효 135 s) · 0.25° soller · Ni β 필터 · LynxEye.  Fig 2 = 20–60° 정규화 패턴 겹침 · *"backgrounds and normalized peak heights … nearly identical"* → *"same crystallographic structure"* (p.3756).  Rietveld · 격자상수 · 결정자 크기 · 미세변형 **분석 없음** [미확인].  SI S1 = 열간 펠릿 5–80° · (111) … (800) 지수 · 빨간 지수의 뜻 설명 없음 · ~20° 넓은 언덕 + 저각 배경 상승 (시료 홀더 · 비정질 기여인지 [미확인]).
- **XPS** (p.3756–3757): Kratos Axis Ultra DLD · 단색 Al Kα 1487 eV · 글러브박스 → UHV 직송 (대기 노출 없음) · 서베이 1 eV · 160 eV pass · 고분해 0.1 eV · 20 eV pass · CasaXPS · Shirley · C–C/C–H 285.0 eV 보정.  P 2p · S 2p · Cl 2p 에 PS₄³⁻ · Li₂S · LiCl 성분, *"no additional chemical species"* · 2p3/2 *"shifts of at most 0.1 eV"* · 검출 한계 >0.1 % (p.3757).  [판독] Fig 3c ↔ 3f 의 Cl 2p 점선 위치는 ≈0.3 eV 차 (198.0 → 198.35 · 199.6 → 199.95 eV) — 대전 보정 오차 범위라 화학 차이 근거는 아니지만 본문 "≤ 0.1 eV" 와 맞지 않는다.
- **SEM** (p.3756–3758): Hitachi SU-70 · 이차전자 · 10 kV · 손으로 쪼갠 단면 · Ar 백 이송 · 장착 중 공기 < 20 s.  150 °C: 표면 근처 (Fig 4a–c) · 중심 (4d–f) 모두 *"compressed and entangled web structure with grain−grain fusion"* · 원래 분말 형태를 가진 입자 거의 없음.  20 °C 중심 (4g–i): 원래 분말 형태를 유지한 입자가 많음.  ⚠ 정량 (공극 · 입경 · 접촉 분율) **없음** · 조건마다 영상 소수 · 냉간 쪽 영상이 더 흐림 (초점 · 대전) [판독].
- **분말 SEM** (SI S4): 두 줄 (같은 분말의 다른 자리인지 · 다른 배치인지 [미확인]) · 50 µm 축척에서 1–5 µm 입자 + 큰 판상 · 10 µm 축척에서 목 (neck) 이 이어진 산호형 응집 · 1 µm 축척에서 0.3–1 µm 판상 1 차 입자의 응집 [판독].  ⇒ 하소된 분말 자체가 이미 부분적으로 목이 이어진 응집체 [우리 해석].

### 3-9. 문헌 모음 그림 (Fig 1b) [판독 — TREND 전용]
- 축: 성형압 (로그, 10²–≈2.7×10³ MPa) × κ (로그) · 색 = 소결 또는 가압 중 **최고 온도** (20–600 °C) · refs 22–34 (점 ↔ 문헌 대응 없음 · **작동압 표기 없음**).
- 냉간 (청색, 20–25 °C) 300–400 MPa: **0.36–1.5 mS/cm** (6 점) · 740 MPa 1.1 · 1000 MPa 6.1 · 고온 (적색 ≈450–600 °C) 126–400 MPa: **2.0–6.2** · ≈2450 MPa 2.5 · **"Our Work"**: 열간 ≈2.4 (≈300 MPa) · 냉간 **≈0.06** (Fig 6a 의 최종값 0.061 · 0.066 근처 — 어느 값인지 미기재).
- Fig 1a 표 [인쇄 · 그림 안]: 경로 (1) 냉간 가압 + 무가압 소결 = 30 MPa–3 GPa · 150–550 °C · (2) 냉간 = 30 MPa–3 GPa · 20–25 °C · (3) 이 연구 = 300 MPa · 150 °C.

---

## 4. ★ 방법 — 측정 사슬 · 입자 처리

### 4-1. 측정 사슬
분말 합성 → Ar 배송 → (다이 안 Cu | 분말 0.24 g | Cu) → 300 MPa · 20 °C ~5 분 **또는** 150 °C 로 데운 다이를 식히며 ~45 분 → 꺼냄 → 분할 셀 · 로드셀 · 스프링 → PEIS (0.12 → 8 → 0.12 MPa, ~6 h) → Cu 박 제거 → 두께 (마이크로미터) → σ = 두께 / (국소 최소 실수부 × 면적) · 밀도 = 0.24 g / (π·0.635²·두께) ÷ 1.83.  같은 종류 펠릿으로 XRD · XPS (0.24 g) · SEM (쪼갠 단면) · 나노압입 (Cu 제거 · 무연마).
- σ 의 두께 = **시험 뒤** 두께 (원문 순서상) — 시험 중 두께 변화는 기록 없음 [미확인].
- 온도 의존 (Fig 7) 은 별도 0.6 MPa 고정.

### 4-2. ★ 입자 처리 (실험 — 시뮬레이션 없음)
- **모델 없음**.  입자 처리를 모델 언어로 옮기면 [우리 해석]: 냉간 펠릿 = "접촉 제한 (contact-limited)" 압분체 — 작동압이 접촉 면적을 바꿔 σ 가 ×16 · 열간 펠릿 = "융합 (fused)" — 접촉이 입계로 바뀌어 작동압 무관.  **진짜 형상 소성 (입자 모양 변화)** 은 SEM 에서 정성적으로만 (web-like) · 정량 없음.
- 순수 SE 단일상 · 단일 입경 분포 (평균 0.93 µm) · 단일 성형압 300 MPa.

### 4-3. 기법 미니 용어집
- **열간 가압 (hot pressing)**: 압력과 온도를 한 단계로 함께 거는 압밀.  이 논문이 기술한 "150 °C" 열 이력은 **150 °C 에서 출발해 300 MPa 아래 < 60 °C 까지 식는 것**이다 (등온 유지는 기술 없음).
- **작동압 (operating / stack pressure)**: 성형 뒤 측정 · 셀 운전 때 거는 압력.  성형압 (fabrication pressure) 과 다르다 — 이 논문은 성형 300 MPa · 작동 0.12–8 MPa.
- **차단 전극 (blocking electrode)**: Li⁺ 를 통과시키지 않는 전극 (Cu) — 저주파에서 축전기처럼 서 있는 꼬리 (tail) 가 생기고, 그 직전 실수부가 이온 저항.
- **국소 최소 (local minimum) 법**: Nyquist 에서 꼬리 시작 직전 −Z″ 의 국소 최소점의 Z′ 를 R_ion 으로 읽는다 (bulk + 입계 합).
- **Rg(QgbRgb)Qint**: 직렬 bulk 저항 · (입계 CPE ∥ 입계 저항) · 계면 CPE 의 등가회로.  Q = CPE (constant phase element).
- **PEIS**: 정전위 EIS (10 mV 섭동).
- **감소 탄성률 E_r**: 압흔자 · 시료 탄성을 합친 1/E_r = (1−ν²)/E + (1−ν_i²)/E_i.
- **Berkovich**: 3 면 피라미드 다이아몬드 압흔자.
- **W_e/W_t (Marx–Balke, ref 55)**: 제하 곡선 아래 (탄성) 에너지 ÷ 부하 곡선 아래 (전체) 에너지 — H/E 에 비례.
- **상대밀도 · 결정학 밀도**: 상대밀도 = 기하 밀도 ÷ 결정 (이론) 밀도 · 결정 밀도 = Z·M/(N_A·V_cell).
- **brick-layer · Holm (우리 어림에 씀)**: 입계를 직렬 판으로 본 모형 (R·A = L/σ_b + (L/d)·r_gb) · 원형 접촉의 협착 저항 R = 1/(2σa).

---

## 5. Figure set ★
| Fig | 내용 (무엇을 보여주나) | 우리가 참고할 점 |
|---|---|---|
| TOC | 냉간 = 융합 약함 · κ 압력 의존 (Δκ 표기 > 0.5 · 판독 0.39) / 열간 = 융합 · 압력 둔감 (Δκ < 0.1 · 판독 0.09) — 데이터 = Fig 5c · d | 발표용 요약 그림 · 표기 숫자는 쓰지 말 것 (그림과 불일치) |
| 1 | (a) 세 압밀 경로 모식 + 조건 표 (b) 문헌 κ vs 성형압 · 색 = 최고 온도 (c) 냉간 ρ_r 88 % (입자 접촉 제한 · 표면 오염) vs 열간 ρ_r 90 % (융합 입계) 모식 | (b) = 문헌 지형 (작동압 미표기 주의) · (c) = "같은 밀도 · 다른 접촉" 의 그림 언어 — 우리 접촉망 ↔ CF 가지 설명에 그대로 쓸 수 있는 개념도 |
| 2 | 20 · 150 °C 펠릿 XRD (20–60°) 겹침 — 차이 없음 | 결정 동일성 주장의 근거 (정성) |
| 3 | P 2p · S 2p · Cl 2p XPS (20 vs 150 °C) — PS₄³⁻ · Li₂S · LiCl, 새 성분 없음 | 표면 화학 차이 배제 (단 Cl 2p 점선 ≈0.3 eV 차 [판독]) |
| 4 | 쪼갠 단면 SEM: 150 °C 표면 근처 · 중심 = web-like 융합 / 20 °C 중심 = 원 분말 형태 유지 | 형상 소성 · 융합의 정성 증거 — MPM 형태학 비교의 실험 그림 후보 (정량 없음) |
| 5 | (a)(b) 0.12 → 8 MPa Nyquist (150 · 20 °C) (c)(d) σ vs 작동압, 오름 · 내림 | ★ **σ(P_stack) 곡선** — 세대 2 언로딩 → 재가압 DEM 의 표적 꼴 (냉간 ×16 · 이력) |
| 6 | 펠릿별 0.12 MPa 초기 vs 최종 σ (냉간 4 · 열간 3) | ★ 재현성 (CV ≈23–25 %) · 이력 (+25 – +85 %) |
| 7 | 150 °C 펠릿 0–40 °C Nyquist + Arrhenius (0.6 MPa) · Ea 0.373 eV | 0 °C 입계 호 = 열간 펠릿도 입계 몫 ≥ ≈28 % — "계면 0" 아님 |
| 8 | 나노압입 부하–변위 전부 · E · H 누적분포 · 입계 미끄럼 모식 · 탄성/소성 변위 분해 | E_r 2 배 (22.1 vs 10.6) — 측정 척도별 E 사다리 (§7-4) · W_e/W_t 배정 뒤바뀜 의심 |
| S1 | 열간 펠릿 XRD 5–80° Miller 지수 | ★ 우리가 격자상수를 판독한 원자료 (a ≈ 9.858 Å → 1.861 g/cm³) |
| S2 (표) | 일곱 펠릿의 질량 · T · 두께 · 지름 · 부피 · 밀도 · 이론밀도 1.83 · 상대밀도 | ★★ **원 측정값 (질량 · 두께 · 지름) 이 다 있다** — 어떤 진밀도로도 다시 계산 가능한 보고 꼴 (우리 랩 펠릿 보고의 본보기) |
| S3 | (a) 냉간 15 N 스펙트럼 등가회로 맞춤 (b) 국소 최소 vs 맞춤 σ (0–8 MPa) | 방법 차 ×0.67–1.99 (저압) — σ 측정 불확도의 한 성분 |
| S4 | 합성 분말 SEM (50 · 10 · 1 µm, 두 줄) | 분말 = 판상 1 차 입자의 목 이어진 응집 — "0.93 µm" 가 무엇의 크기인지 판단 자료 |

---

## 6. Post-processing ★
- **무엇**: 기하 밀도 · 상대밀도 (÷ 결정 밀도) · EIS 국소 최소 → σ = L/(R·A) · 등가회로 맞춤 (한 시료, Z-fit — 소프트웨어 명칭 [미확인]) · Arrhenius 직선 맞춤 (log₁₀κ vs 1/T → Ea) · 나노압입 E_r · H 의 정규 누적분포 맞춤 (평균 · SD) · 부하–변위 곡선 적분 (W_e/W_t) · XPS 피크 맞춤 (CasaXPS · Shirley) · XRD 지수 부여 (정량 없음).
- **도구**: CasaXPS (명시) · 나머지 [미확인].
- **수치화 · 기록**: 펠릿별 원 측정값 = SI Table S2 (모범적) · σ 는 그림으로만 (표 없음) · 평균 ± SD 는 상대밀도 · E · H 에만 숫자로.
- **우리가 이 카드에서 한 것**: 그림 래스터 픽셀 판독 (Fig 5c · 5d · 6 · 7b · S3b · S1 피크 · Fig 3 점선) → `digitized.csv` · Table S2 재계산 · 진밀도 3 기준 공극률 · 격자상수 적합 · Arrhenius 재적합 (0.373 재현) · brick-layer · Holm 어림 (§7-3).

---

## 7. 우리 DEM+MPM 대비 → `our_dem_baseline.md` (⚠ 우리 수치는 CLAUDE.md · `docs/` 출처를 병기해 적는다)

### 7-1. 비교표
| 항목 | 이 논문 | 우리 | 차이 / 이유 |
|---|---|---|---|
| SE 진밀도 (공극 분모) | 1.83 (인쇄) · 결정학 1.86 (인용원 · 자기 XRD 판독) · 1.63 = "DFT 값" 이라 반박 | 세대 2 = **1.64** (1저자 보고 표 · 측정법 미기록 — `docs/reviews/dem_protocol_gen2_plan_draft_20261014.md` D4 · D10) · 세대 1 덱 2.0 | ★ 12 % 차 → 같은 펠릿 공극 ±11.6 %p (§7-2) |
| 순수 SE 300 MPa 공극 | 냉간 · 다이 밖 · 하중 제거 · n = 4: **12.6 % (1.83) · 14.0 % (1.86) · 2.4 % (1.64)** | 세대 2 보정 표적 ε_union 10–13 % (300 MPa + 이완 · 1.64 기준 · 1저자 랩 표준) · 옛 "순수 SE 10 % @300 MPa" = 출처 철회 (`CL-94` — MPM 보정 수렴값) | §7-2 |
| SE 입경 | 평균 0.93 ± 0.57 µm (분말 · 측정법 미상) | DEM SE r 0.5 µm (⌀1.0) · 세대 2 표 SE 지름 1 µm | **같은 급** — 크기 효과 교란이 작은 대조 |
| 성형 프로토콜 | 300 MPa · 정압 유지 ~5 분 (냉간) / 식히며 ~45 분 (열간) | 세대 2: insertion → 압축 → 서보 300 MPa → 이완 → 판 제거 → 언로딩 | 상태 대응 = 이 논문 두께는 **판 제거 · 언로딩 뒤 (2-7 꼴)** + 6 h 저압 사다리 뒤 |
| σ_ion 기준값 | 열간 0.12 MPa **1.5–2.3** mS/cm · 냉간 8 MPa **0.36–0.41** · 0.12 MPa **0.024–0.041** | σ_grain **3.0 mS/cm** (Cronau 2021 SI S2c µC 펠릿 · 적층압 ≥146 MPa 평탄 2.88–3.46 의 하단 [판독]) | 우리 3.0 = **고적층압 평탄** 상태 — 이 논문 열간 0.12 MPa (펠릿별 0.50–0.78×) 보다 높고 냉간 저압 (≈1/100) 과는 다른 상태 |
| 온도 활성 | Ea 0.373 eV (열간 펠릿 total · 0–40 °C) | MLIP-MD comp1 0.253 eV (bulk · 단일 궤적) | 다른 양 (펠릿 total ↔ bulk 확산) — 비교 안 함 |
| E | E_r 22.1 (열간) · 10.6 (냉간) GPa | DFT E_VRH 22.06 · DEM E_eff 1.35 · MPM 1.53 GPa (연화 프록시) | §7-4 |
| H · σ_y | H 0.72 · 0.78 GPa → H/3 ≈ 0.24–0.26 [우리 산술] | MPM 3D σ_y 0.30 · 2D 0.15 · DEM Heckel σ_y_eff 46 MPa | MPM 문헌 범위 (0.05–0.30) 안 · 계수 3 은 참고 |
| 접촉 · 입계 | 융합 vs 비융합 — 같은 밀도에서 σ ×36–96 | 접촉망 Holm (협착 · 압력 의존 면적) · 복셀 FV = CONTACT_FREE (계면 항 0) | §7-3 |

### 7-2. ★ 세대 2 순수 SE 보정 표적 (ε_union 10–13 % · 1.64 기준) 에 주는 점 (우리 질문 ⑤)
1. **이 논문의 같은 조건 점** (냉간 · 300 MPa · 다이 밖 · 하중 제거 · ~1 µm 급) — 원 측정 = 겉보기 밀도 **1.600 ± 0.029 g/cm³** (n = 4).  공극률은 진밀도 고르기에 달렸다: **1.64 → 2.4 % · 1.83 → 12.6 % · 1.86 → 14.0 %** [우리 산술].  표적 창 폭 (3 %p) 보다 **진밀도 선택의 효과 (11.6 %p) 가 4 배 크다**.
2. **표적의 겉보기 밀도 환산** [우리 산술]: "1.64 기준 10–13 %" = ρ_geo **1.427–1.476 g/cm³** = 결정학 (1.86) 기준 **20.6–23.3 %**.  이 논문 냉간 펠릿보다 **8–11 % 덜 조밀** (1 − ρ_표적/1.600).  둘 중 하나: (a) 랩 펠릿이 정말 덜 조밀하다 (분말 · 다이 · 유지 시간 · 측정 상태 차) (b) 표적의 진밀도 기준이 이 논문 같은 측정값과 섞였다.  ⇒ **표적을 E_SE 보정에 쓰기 전에 랩 펠릿의 질량 · 두께 · 지름 원값 (이 논문 SI Table S2 꼴) 과 두께 측정 상태를 기록**하고, 진밀도를 1.86 (결정학) 과 1.64 두 기준으로 나란히 적을 것 [우리 제안].
3. DEM 쪽 연산자: ε_union · ε_sphere 는 **기하 (진밀도 무관)** — 진밀도는 **실험 쪽 환산에만** 들어간다.  그래서 "1.64 기준 표적" 은 DEM 이 아니라 **실험 공극의 정의** 문제다.  세대 2 계획 §4-1 의 "랩 펠릿 (질량 + 두께 · 진밀도 1.64 가정) ↔ ε_sphere" 대조에 이 논문 점을 넣으면 1.64 기준 2.4 % · 1.86 기준 14.0 % 로 **두 줄**이 된다.
4. 상태 대응: 이 논문의 두께 = **판 제거 · 다이 밖 · 6 h 저압 (≤ 8 MPa) 사다리 뒤** → 세대 2 의 "2-7 (꺼낸 뒤 · 자유 표면)" 꼴.  다이 안 하중 중 (2-5 이완 끝) 과는 스프링백만큼 다르다 (정본 `miss2026_insitu…` 카드: 300 MPa → 놓음 다이 안 회복 1.62 % · 다이 밖 더 큼).
5. **다압력 Heckel 점은 없다** — 성형압 300 MPa 하나.  작동압 0.12–8 MPa 는 성형압의 3 % 이하라 치밀화 사다리가 아니다 (두께는 시험 뒤 한 번만 쟀다).
6. 정본 표 A (세대 2 계획 §4-2) 와 한 줄 비교 [우리 산술]: Doux 2020 (370 MPa · 다이 밖) 1.86 기준 ≈18 % · Ohno 2020 6 랩 81–95 % 상대밀도 (275–441 MPa) → 13.3 ± 5.3 % (그 카드 DERIVED) · **이 논문 300 MPa 14.0 % (1.86)** — 셋 다 "결정학 기준 13–18 %" 띠 안.  1.64 기준 10–13 % 는 이 띠의 **겉보기 밀도** 와 맞지 않는다.

### 7-3. ★ σ: 같은 밀도 · 다른 접촉 — 융합 = CONTACT_FREE 극한의 실험 대응물 [우리 해석]
- 이 논문의 핵심 관찰 = **밀도가 같아도 (≈88 %) 접촉 상태만으로 σ 가 ×36–96** (0.12 MPa).  우리 두 σ 솔버의 두 극한과 겹친다: 열간 펠릿 (압력 무관 · RT 입계 호 없음) ≈ **CF 가지 (복셀 FV · 계면 항 0)** 의 실험 대응물 · 냉간 펠릿 (작동압 ×16 · 입계 호 지배) ≈ **접촉 제한 망 (Holm · 접촉 면적이 압력에 걸림)** 쪽.
- 단 **"계면 0" 은 아니다**: 열간 펠릿도 0 °C 에서 입계 몫 ≥ ≈28 % [판독].  ⇒ CF 가지를 "완전 융합 펠릿" 과 같게 부를 때도 이 하한을 함께 적는다.  (우리 접촉망 내부의 CF/FULL 배수와 이 실험 비는 **같은 양이 아니다** — 하나는 같은 망 안 가지 차, 다른 하나는 실제 펠릿 두 상태의 차.  나란히 놓고 일치 · 불일치를 말하지 않는다.)
- **brick-layer · Holm 어림** [우리 산술 · 가정 5 개: ① 입계 간격 = 분말 평균 0.93 µm ② 열간 σ ≈ 2.2 mS/cm 를 입자 내부 값으로 ③ 입자 열마다 접촉 하나 ④ Holm R = 1/(2σa) ⑤ 두께 0.117 cm]: 냉간 펠릿의 입계 하나당 비저항 r_gb ≈ **3.5 Ω cm² (0.12 MPa) → 0.32 Ω cm² (8 MPa)** · 열간 0 °C ≈ 0.035 Ω cm².  같은 r_gb 를 낼 Holm 접촉 반지름 a ≈ **6 nm (0.12 MPa) → 60 nm (8 MPa)** (입자 반지름의 1–13 %).  비교: 우리 DEM 순수 SE (E 1.35 · 다이 안 300 MPa) 의 ⟨δ⟩ ≈ 지름의 11 % (CLAUDE.md E_SE 보정 절) → Hertz a = √(R*·δ) ≈ 0.17 µm (반지름의 33 %).  ⇒ **하중 제거 · 저압 펠릿의 유효 접촉은 다이 안 DEM 접촉보다 3–30 배 작다** (어림 — 자릿수만).
- ⇒ (1) DEM 망 σ (다이 안 300 MPa 접촉) 를 **하중 제거 펠릿의 저압 EIS** 와 직접 비교하지 않는다 — 적층압을 함께 적는다.  (2) **세대 2 언로딩 → 재가압 DEM 의 반증 가능한 표적** = 이 논문 Fig 5d 꼴 σ(P_stack) (0.12 → 8 MPa ×16 · 내림 이력 +25 – +85 %) — 단 DEM 에는 표면 오염 · 융합 · 시간 의존 (크리프) 이 없다.  (3) RINT (계면 저항 항) 의 SE–SE 단계에 쓸 **실험 규모 감각**: 냉간 · 하중 제거 LPSCl 입계 0.3–3.5 Ω cm² (적층압 8 → 0.12 MPa) — 협착 · 고유 계면이 섞인 값이라 그대로 입력 r 로 쓰지 않는다.
- 문헌 연결 [우리 산술 · 판독 · 다른 분말]: Cronau 2021 µC-Li₆PS₅Cl (냉간 성형 292 MPa) 의 적층압 1.0 MPa σ ≈ 0.11 mS/cm (정본 `cronau2021…` si_digitized.csv) ↔ 이 논문 냉간 1.18 MPa ≈ 0.11 (Fig 5d 판독) — **저압 쪽은 거의 같다** · Cronau 의 ~3.0 평탄은 적층압 ≥146 MPa 가 필요 · 이 논문 열간 펠릿은 그 평탄의 50–78 % (펠릿별 1.50–2.33 ÷ 3.0) 를 **0.12 MPa** 에서 낸다.

### 7-4. E 사다리 — 측정 척도별 (같은 Li₆PS₅Cl) [인쇄 값 · 정본 카드]
| 양 · 척도 | E (GPa) | 출처 |
|---|---|---|
| 다공 (13 %) 냉간 압분체 · mm 굽힘 (벌크) | 4.7 ± 1.1 | `song2025…` |
| 냉간 펠릿 (≈12–14 % 공극) · 100 mN 압흔 (수십 입자) | **E_r 10.6 (SD 3.7)** | 이 논문 |
| 열간 펠릿 · 100 mN | **E_r 22.1 (SD 4.9)** | 이 논문 |
| DFT (결정) | 22.06 (우리 comp1 E_VRH) · 22 (Deng 2016, ref 57) | `our_dft_baseline.md` · `deng2016…` |
| 작은 하중 나노압입 (치밀 · 연마) | 27.6 (Lee 2025) · 28.0 (Ning 2023, song 카드 인용) | `lee2025_heckel…` · `song2025…` |
| DEM · MPM 입력 | 1.35 · 1.53 (압밀 연화 프록시 — 물성 아님) | CLAUDE.md frame [2] |

- 해석 [우리 해석]: 압분체의 겉보기 강성은 **척도가 클수록 · 입자 결합이 약할수록 낮다** — 냉간 압분체에서도 입계 미끄럼으로 ×2 (이 논문) · 벌크 굽힘에서 ×5 (Song) 가 빠진다.  frame [2] 의 "연화 = 재배열 · 입계 미끄럼의 대리" 와 **방향이 같다**.  그러나 우리 18 배 연화는 **분말 압밀 중** 상태의 대리라 이 압분체 측정이 그 크기를 검증하지는 않는다.

### 7-5. frame [5] — 어느 반쪽을 가졌나
- 이 논문은 **실험 · 순수 SE · 단일 성형압** — DEM (수송 · 접촉망) 쪽에는 σ(P_stack) · 펠릿 밀도 · 재현성을, MPM (역학 · 형상) 쪽에는 정성 형태 (SEM 융합) · E · H 를 준다.
- 빠진 것: 다압력 밀도 (Heckel) · 다이 안 두께 · 입자 형상 정량 · 온도 (150 °C) 의 기계적 효과를 모델에 넣을 물성 (온도 의존 σ_y · 크리프).  **우리 MPM · DEM 둘 다 온도 · 시간 의존 소성 (확산 접합 · 크리프) 이 없다** → 열간 가압의 "융합" 은 두 모델 모두 표현 범위 밖.

---

## 8. 적용 인사이트 (내 연구에 어떻게)
- ① **세대 2 E_SE 보정 표적의 진밀도 기준을 먼저 닫는다** — 이 논문 점 하나가 1.64 ↔ 1.86 에서 2.4 % ↔ 14.0 % 로 갈린다 (§7-2).  랩 분말 He 비중병 (측정) 이 가장 빠른 해결 · 그 전엔 두 기준을 나란히.  1.64 를 쓰면 이 논문의 열간 펠릿 #5 가 −6.6 % — "1.64 = 결정 밀도" 라는 문장은 쓰지 않는다.
- ② **랩 펠릿 보고 꼴 = 이 논문 SI Table S2** (질량 · 지름 · 두께 · 측정 상태 · 진밀도 · 상대밀도) — 원값이 있으면 어떤 기준으로도 다시 계산된다.
- ③ **σ 비교에는 적층압이 필수 칸** — 냉간 압분체는 0.12 → 8 MPa 에서 ×16, 같은 압력 반복에서도 +25 – +85 % 이력.  σ_e (SBE · DBE 비 2.77) 재측정 때도 같은 압력 사다리 · 전극당 n ≥ 3 · 두께 상태 기록 (이 논문의 관행) + 두께 2 수준 (접촉 저항 분리 — 이 논문에는 없음) [우리 제안].
- ④ **언로딩 DEM 표적**: Fig 5d 의 σ(P_stack) 꼴 + "하중 제거 뒤 유효 접촉 반지름 ≈ 수–수십 nm" 어림 (§7-3) — 세대 2 의 2-7 상태에서 재가압 사다리를 돌리면 반증 가능.
- ⑤ **CF 가지 서술 한정어**: 실험의 "융합 펠릿" 도 입계 몫 ≥ ≈28 % (0 °C) — CF = "계면 0" 은 융합 펠릿보다도 위쪽.

## 9. 인용 가능 문장 (deck/paper용 — 표지 그대로)
- "Larson et al. (2025) pressed the same Li₆PS₅Cl powder (mean particle size 0.93 µm) at 300 MPa either at ~20 °C or from 150 °C under pressure; at nearly identical relative density (~88 vs ~90 %, referenced to 1.83 g cm⁻³) the ionic conductivity at 0.12 MPa operating pressure differed by a factor of ~36–96 between pellets, and only the cold-pressed pellets showed a strong (~10×) operating-pressure dependence up to 8 MPa." — [인쇄] 수치 · "36–96" 은 Fig 6 [판독] 펠릿 조합 비.
- "Recomputed from the raw mass and thickness (SI Table S2), the cold-pressed pellets have 14 % porosity against the crystallographic density of Li₆PS₅Cl (1.86 g cm⁻³) but only 2 % against 1.64 g cm⁻³ — and one hot-pressed pellet would be denser than the crystal (−6.6 %) — so the 1.64 g cm⁻³ value cannot be the true density." — [우리 산술].

## 10. 주의/한계 (over-claim 방지 · 원문 비판)
1. **온도와 시간이 교란** — 열간 = 300 MPa 아래 ~45 분 (식는 동안) · 냉간 = ~5 분.  같은 시간 냉간 대조가 없어 "150 °C 효과" 와 "9 배 긴 유지 (크리프 · 이완)" 를 가를 수 없다.  열간의 실제 150 °C 체류 시간도 [미확인].
2. **진밀도 1.83 의 근거 불일치** — 인용원 Ohno 2020 SI = 1.86 · 자기 XRD 판독 = 1.861 (§3-3).  상대밀도가 1.6 % 부풀려졌다 (공극 1.4 %p 과소).
3. **표본 수 작음** — EIS 4 · 3 (+1) 펠릿 · 나노압입 1 · 1 펠릿 · SEM 몇 장.  **">2 mS cm⁻¹" 는 셋 중 둘** (하나 1.50) · 평균 2.02.  Table S2 의 열간 펠릿 셋 ↔ 방법절 넷.
4. **본문 수치 ↔ 그림 불일치 (판독)** — "∼10 times" ↔ ≈16× · "30 to 40%" ↔ +25 – +85 % · S3 "little difference" ↔ ×0.67–1.99 · TOC "Δκ > 0.5" ↔ 0.39 · XPS "≤ 0.1 eV" ↔ Cl 2p 점선 ≈0.3 eV · W_e/W_t 배정 뒤바뀜 의심 · "20 vs 50 °C" · "XRD … Figure 3" 오기.
5. **EIS 창 한계** — 7 MHz 상한이라 RT 에서 열간 펠릿의 bulk · 입계 분리가 안 된다.  "입계 반원 없음" 은 창 효과 (0 °C 에서 보임).  σ 는 total.
6. **두께** — 시험 (최대 8 MPa · 6 h) 뒤 · Cu 박 떼고 측정 · 기구 표기 불일치 · 질량 2 자리 → 공극 ±2 %p 수준 잡음.
7. **융합 증거는 정성** — SEM (쪼갠 단면 · 영상 품질 다름) · E_r (각 1 펠릿 · 무연마 · 100 mN · E_r 를 E 로) · EIS 모양.  입계 화학 (XPS 는 펠릿 **겉면**만 · 쪼갠 면 아님) · 전위 · 결정자 크기는 안 봤다.
8. **문헌 그림 (Fig 1b)** — 작동압 미표기 · 점 ↔ 문헌 대응 없음 · 색 = "최고 온도" (소결 · 가압 구분 없음).
9. **참고문헌 중복** — 3 = 7 · 18 = 41 · 24 = 53 · 25 = 33 = 37 · 26 = 65 · 28 = 29 · 31 = 35 = 46 · 32 = 38 = 48 · 51 = 64 · 56 = 63 (같은 논문이 다른 번호로).
10. **전이 한계** — 순수 SE · ~1 µm · 300 MPa 한 점 · Cu 박 전극 · 작동압 ≤ 8 MPa · RT 중심.  복합 양극 · 다른 입경 · 장기 · 사이클 · 고적층압은 이 논문 밖.

## 11. 참고문헌 — 우리가 더 볼 것 (원문 목록 서지 그대로 + 이유 한 줄)
| ref | 원문 서지 (그대로) | 정본 카드 | 왜 |
|---|---|---|---|
| 42 | Wang, Y.; Lim, R.; Larson, K.; Knab, A.; Fontecha, D.; Caverly, S.; Song, J.; Park, C.; Albertus, P.; Rubloff, G. W.; Lee, S. B.; Kozen, A. C. Chemical and Electrochemical Characterization of Hot-Pressed Li6PS5Cl Solid State Electrolyte: Operating Pressure-Invariant High Ionic Conductivity. ChemSusChem 2024, 17, No. e202400718. | `wang2024_hot_pressed_lpscl_pressure_invariant_conductivity` (같은 묶음 10-14b) | 상용 분말로 한 선행 — 진밀도 · 밀도 표기 대조 |
| 43 | Ohno, S.; … Zeier, W. G. How Certain Are the Reported Ionic Conductivities of Thiophosphate-Based Solid Electrolytes? An Interlaboratory Study. ACS Energy Lett. 2020, 5 (3), 910−915. | `ohno2020_interlab_ionic_conductivity_argyrodite` (SI 만) | 1.83 의 인용원 — **본문에 1.83 이 있는지** 확인 필요 (카드는 SI 만 봄) |
| 18 = 41 | Cronau, M.; Szabo, M.; König, C.; Wassermann, T. B.; Roling, B. How to Measure a Reliable Ionic Conductivity? The Stack Pressure Dilemma of Microcrystalline Sulfide-Based Solid Electrolytes. ACS Energy Lett. 2021, 6 (9), 3072−3077. | `cronau2021_stack_pressure_ionic_conductivity` | σ(적층압) 의 냉간 기준선 · 우리 σ_grain 3.0 |
| 16 | Doux, J.-M.; Nguyen, H.; S Tan, D. H.; … Meng, Y. S. Stack Pressure Considerations for Room-Temperature All-Solid-State Lithium Metal Batteries. Adv. Energy Mater. 2020, 10 (1), No. 1903253. | `doux2020_stack_pressure_assb` | 370 MPa 다이 밖 공극 · TD 1.860 |
| 12 | Doux, J. M.; Yang, Y.; Tan, D. H. S.; Nguyen, H.; Wu, E. A.; Wang, X.; Banerjee, A.; Meng, Y. S. Pressure Effects on Sulfide Electrolytes for All Solid-State Batteries. J. Mater. Chem. A Mater. 2020, 8 (10), 5049−5055. | 없음 (2026-10-14 `papers/` 전수) | 성형압 ↔ 밀도 ↔ σ 상관 (본문이 기대는 "published correlations") |
| 20 | Wang, Y.; Hoang, B.; Hoerauf, J.; Lee, C.; Lin, C.-F.; Rubloff, G. W.; Lee, S. B.; Kozen, A. C. Hot and Cold Pressed LGPS Solid Electrolytes. J. Electrochem. Soc. 2021, 168 (1), No. 010533. | 없음 | 같은 그룹 LGPS 열간 · 냉간 |
| 10 | Faka, V.; … Zeier, W. G. Pressure-Induced Dislocations and Their Influence on Ionic Transport in Li+-Conducting Argyrodites. J. Am. Chem. Soc. 2024, 146 (2), 1710−1721. | 없음 (`faka2026…` 는 다른 논문) | 가압 → 전위 → σ (융합 외의 기전 후보) |
| 56 = 63 | Papakyriakou, M.; Lu, M.; Liu, Y.; Liu, Z.; Chen, H.; McDowell, M. T.; Xia, S. Mechanical Behavior of Inorganic Lithium-Conducting Solid Electrolytes. J. Power Sources 2021, 516, No. 230672. | 없음 | 열간 Li₆PS₅Cl 30 GPa (2.9 mS/cm) · 나노압입 하중 관행 |
| 57 | Deng, Z.; Wang, Z.; Chu, I.-H.; Luo, J.; Ong, S. P. Elastic Properties of Alkali Superionic Conductor Electrolytes from First Principles Calculations. J. Electrochem. Soc. 2016, 163 (2), A67−A74. | `deng2016_elastic_superionic_electrolytes_dft` | DFT E 22 GPa |
| 55 | Marx, V.; Balke, H. A Critical Investigation of the Unloading Behavior of Sharp Indentation. Acta Mater. 1997, 45 (9), 3791−3800. | 없음 | W_e/W_t ∝ H/E — §3-7 배정 판정의 근거 |
| 40 | Faka, V.; Agne, M. T.; Till, P.; Bernges, T.; Sadowski, M.; Gautam, A.; Albe, K.; Zeier, W. G. Pressure Dependence of Ionic Conductivity in Site Disordered Lithium Superionic Argyrodite Li 6 PS 5 Br. Energy Adv. 2023, 2 (11), 1915−1925. | 없음 | 적층압 의존 σ (Br) |
| 64 = 51 | Rao, R. P.; Adams, S. Studies of Lithium Argyrodite Solid Electrolytes for All-Solid-State Batteries. physica status solidi (a) 2011, 208 (8), 1804−1807. | `rao2011_argyrodite_se_studies_bvse` | 합성 비교 · 냉간 Ea |

## 원문 대조 기록 (이 카드 작성 중 직접 확인한 것 · 2026-10-14)
- 본문 10 쪽 · SI 3 쪽 전부 렌더 이미지로 읽었다 (글자층 + 래스터).  SI Table S2 는 글자층이 없어 300 dpi 크롭으로 읽었다.
- Table S2: 0.24 g · ⌀12.7 mm · 두께로 부피 · 밀도 일곱 행 전부 재현 · 상대밀도 평균 87.5 ± 1.575 (본문 88 ± 1.57) · 89.77 ± 5.08 (본문 90 ± 5.05) 재현.
- 인용원 대조: 정본 `ohno2020…` 의 `tab_S1.png` 를 열어 a 9.85910(10) Å · 1.86 을 육안 확인 (그 카드는 SI 만 — 본문의 밀도 언급은 미확인).
- 격자상수: SI S1 원 래스터의 격자선 (0–90°, 185 px/10°) 으로 눈금을 잡고 피크 16 개를 판독 → a 9.858 Å (rms 0.013°).  1.83 가설 (a 9.913) 은 (440) · (800) 에서 6–10 px 어긋남.
- Arrhenius: Fig 7b 다섯 점 판독 → 0.3734 eV (원문 0.373 재현).
- 시료 대응: S3b "Estimated" 11 점 = Fig 5d 오름 계열 (점마다 ±0.002) · Fig 5c = Fig 6b #3.
- 힘 → 압력: 15 N = 0.118 · 50 N = 0.395 · 1000 N = 7.89 MPa (원문 ≈0.12 · ≈0.4 · ≈8 와 일치).
- 서지: 쪽 머리 "2025, 8, 3754−3763" · 여백 다운로드 경로 "8/6/3754" · DOI 10.1021/acsaem.5c00020.

## 🔗 관련 카드
- 진밀도 · 공극 기준: `ohno2020_interlab_ionic_conductivity_argyrodite` · `lee2025_heckel_argyrodite_powder_densification_nanoindentation` · `doux2020_stack_pressure_assb` · `miss2026_insitu_conductivity_porosity_pressure_compaction` · `thompson2026_high_pressure_densification_lps_lpscl_xrd_tomography`
- 적층압 · σ: `cronau2021_stack_pressure_ionic_conductivity` · `wang2024_hot_pressed_lpscl_pressure_invariant_conductivity` · `faka2026_particle_size_consolidation_strain_lpscl`
- 역학: `song2025_porous_argyrodite_modulus_fracture_toughness` · `deng2016_elastic_superionic_electrolytes_dft` · `sakuda2013_sulfide_mechanical_property` · `kakar1967_deformation_theory_hot_pressing`

## 🗨️ Q&A 로그
<!-- "Q&A 작성해줘" 트리거 시 직전 질문/답 누적 -->
