Repository: yonghoon7153-source/Yonghoon-DEM-DFT

# 📚 LITDB — 문헌 단일 시스템 (**SE·DFT 축 + DEM·MPM 축, 두 트랙**)

> **앞으로 논문은 여기서만 본다.** 여러 곳(db/literature, kb/papers, db/properties, Excel)에 흩어진 문헌을 한 곳에서 생각·참고·비교하기 위한 통합 MD 시스템.

## 왜 트랙이 둘인가
`INDEX.md` 는 argyrodite 전해질 축이라 접촉역학·MPM·건식전극 digest 가 들어갈 자리가
없다. 그래서 한때 64편이 **어느 인덱스에도 없었다**(open_items #7). 축을 나눠 그 구멍을
닫았고, 한 분모로 세면 “159편 중 98편 미언급” 같은 **가짜 미결**이 나온다
(`comparison_vs_ours.md:8`). 분리는 실측 근거가 있는 결정이다 — 합치지 말 것.

⚠ 이 표의 **편수는 적지 않는다.** 손으로 쓴 수는 반드시 낡는다(README 자신이 세 번 틀렸다).
현재값은 `python3 tools/litdb/build_index.py --check` 로 본다.

File: litdb/papers/lee2020_silver_carbon_composite_anode_all_solid_state_li_metal.md
<!-- digest 표준 양식 (paper-level STANDALONE) — 2026-11-24 litdb-curator (배치 2026-11-24b #9 · 병렬 실행 · 공유 파일은 메인 세션이 합친다).
     그림 크롭 28 장 (본문 그림 6 + SI 그림 19 + SI 표 3). 도구 26 장 + 손 크롭 2 장 (`Fig. 6` · `Fig. S10` — 도구가 '번호 공백' 으로 보고) + 도구 크롭을 다시 자른 것 7 장 (`Fig. 1`–`Fig. 5` 위쪽 잘림 · `Fig. S5` 본문 한 줄 끼임 · `Fig. S11` 위에 `Table S2` 끼임).
     그림 25 장 전부 Read 로 봤다 (§0). 표 3 장은 PDF 글자층으로 읽었다. 동영상 셋 (MOESM2 · 3 · 5) 은 장면을 뽑아 봤다 (§5b · `video_frames/` 34 장).
     우리 점착 (W) 값은 싣지 않는다 — 위치만 (`db/properties/adhesion.json` · W_ad 보고서 `docs/collab/wad_dem_interface_adhesion_report_2026_11_24.html` §2). -->

# High-energy long-cycling all-solid-state lithium metal batteries enabled by silver–carbon composite anodes — Lee et al. (*Nat. Energy* **2020**, 5, 299–308)

> slug `lee2020_silver_carbon_composite_anode_all_solid_state_li_metal` · DOI `10.1038/s41560-020-0575-z` · type `exp 전용 (원자 단위 계산 0)` · PDF `litdb/inbox/lee2020_ag_c_composite_anode_main.pdf` (본문 10 pp = 저널 쪽 299–308 · PDF p.N = 인쇄 298+N) + `litdb/inbox/lee2020_ag_c_composite_anode_SI.pdf` (SI 18 pp · `Fig. S1`–`S19` · `Table S1`–`S3` · Supplementary Note 1–4) + 동영상 `…_MOESM2.wmv` · `…_MOESM3.wmv` · `…_MOESM5.wmv` (MOESM4 는 30 MB 가 넘어 안 받음) · digested `2026-11-24` · status ✅ · 태그 **[외부]**
> elements: Li, Ag, C, P, S, Cl, Ni, Co, Mn, O, Zr, Cu
> methods: Raman

> **저자**: Yong-Gun Lee\* (1) · Satoshi Fujiki (2) · Changhoon Jung (1) · Naoki Suzuki (2) · Nobuyoshi Yashiro (2) · Ryo Omoda (2) · Dong-Su Ko (1) · Tomoyuki Shiratsuchi (2) · Toshinori Sugimoto (1) · Saebom Ryu (1) · Jun Hwan Ku (1) · Taku Watanabe (2) · Youngsin Park (1) · Yuichi Aihara\* (2) · Dongmin Im\* (1) · In Taek Han (1) — 소속 1 = Samsung Advanced Institute of Technology (SAIT), Samsung Electronics Co., Ltd (수원) · 2 = Samsung R&D Institute Japan (오사카). 교신 = Y.-G. Lee · Y. Aihara · D. Im. 이해충돌 칸: 저자 전원이 그 회사 재직 · 자금도 그 회사.
> 접수 2019-07-25 · 수락 2020-02-07 · 온라인 2020-03-09 · 2020 년 4 월호 · 비 OA (출판사 독점 라이선스) · 자료 공개 = '요청 시 교신 저자'.
> 기여 (p.308): 구상 · 감독 = D. Im · Y. Aihara · I. T. Han / 금속–탄소 복합층 착상 = N. Suzuki · N. Yashiro · Y. Aihara / Ag–C 층 · 집전체 최적화 = Y.-G. Lee · T. Sugimoto · S. Ryu · N. Suzuki · N. Yashiro / 외부 압력 최적화 = J. H. Ku · S. Fujiki · T. Shiratsuchi / SE = R. Omoda / 양극 · 시제품 · 적층 셀 = S. Fujiki · T. Shiratsuchi / 안전 시험 = S. Fujiki · R. Omoda · T. Shiratsuchi / SEM · Raman · XRD = C. Jung · Y.-G. Lee / TEM = D.-S. Ko / X-ray CT = S. Ryu · Y.-G. Lee.
>
> **계보**: Ag 나노입자 씨앗 석출 (ref 26 · 28 — 액체 전해질) · 금속 기판 위 카본블랙 (ref 50 · 학회 초록) · 특허 (ref 49) · LZO 코팅 NCA + 황화물 전지 (ref 40 = Ito 2014 *J. Power Sources* 248, 943 · 같은 연구 그룹) → **본 논문 (Ag–C 층 원전)** → `spencerjolly2023_ag_graphite_interlayer_operando_xrd` · `metzler2025_ag_particle_distribution_carbon_interlayer_anode_free` · `metzler2026_sputtered_ag_carbon_interlayers_anode_free` · `kang2026_stress_regulated_li_plating_ag_c_cnf_hybrid_anode` · 같은 배치 8 번 Ko 2025 *Nat. Commun.* 16, 1066 · 11 번 Xie 2024 *Adv. Energy Mater.* 14, 2302960 (병렬 — 서지만).
> 🎤 관련 발표: 없음 (`litdb/talks/*` 의 인입 대기열에 이 편이 없다 · 2026-11-24 grep).

---

## 0. 이 digest 를 읽는 법 — 읽기축

이 논문은 **Ag–C 층 (Ag 나노입자 + 카본블랙)** 을 처음 내놓은 원전이다. litdb 의 여러 카드가 인용만 하고 기다렸고, W_ad 보고서 7-1 (Ag 행) · 8-3 (Ag/C 층에서 Li 가 쌓이는 자리) · 8-4 (압력) 가 이 논문의 관찰에 기대고 있다. 읽는 축 다섯.
1. **Ag–C 층** — 조성 · 입경 · 탄소 종류 · 바인더 · 두께 · 만든 법 · 사이클 뒤 Li 와 Ag 의 자리와 그 근거 → §3c · §3e · §3f · §4c · §5.3–§5.5
2. **셀 조건** — SE · 양극 · LZO 코팅 · 적층압 · 온도 · 전류 · N/P · 에너지 밀도 계산 근거 → §3a · §3b · §3h–§3j · §4
3. **기전** — 측정한 것과 추론한 것 · Ag 없는 대조 (탄소만 · Ag 만 · 층 없음) 와의 숫자 차 → §3g · §6
4. **안전 시험 영상** → §3k · §5b
5. **인용 카드에 돌려줄 답** → §16

> ⚠⚠ **'>900 Wh/L' 과 '1,000 사이클' 은 같은 전지가 아니다.** 초록은 0.6 Ah 전지에 둘을 같이 붙였지만, 본문 · `Table S3` 에서 0.6 Ah 2 면 셀은 **703 Wh/L** 이고 **942 Wh/L** 는 0.05 C · 무가압으로 한 번 돌린 10 적층 5.87 Ah 셀 (`Fig. S18`) 이다. 1,000 사이클 (89 %) 은 0.6 Ah 셀을 60 °C · 2 MPa · 0.5 C/0.5 C 로 0.2 C 용량의 ≈70 % 만 쓰며 돌린 값이다 (§3h · §10-①②).
> ⚠⚠ **WIP 의 온도 · 유지 시간 · 층 밀도 · 기공률은 본문 · SI 어디에도 없다.** 있는 것은 압력 490 MPa · 진공 밀봉 파우치 · 대기 중 가압 · 셀 두께 644.5 → 609.0 µm (`Table S2`) · 정성 SEM (`Fig. S10`) 뿐이다 (§3i · §16).
> ⚠ **이 논문의 `Table S1` 은 SE 막 표가 아니다** — SUS · Ag–C · Ag 층 · C 층의 면저항 표다. 'SI 표 S1 의 30 µm 아크릴 막 1.31 mS cm⁻¹' 은 `zhang2021_dry_ptfe_calendered_30um_sulfide_se_membrane` 의 SI 문헌표에 이 논문이 한 행으로 들어간 것이다 (§16).
> ⚠ **Ag 양을 적은 세 숫자 (Ag : C = 1 : 3 질량 · Ag ≈ 8 vol% · Ag 8–16 mg Ah⁻¹) 와 두께 5–10 µm 이 한 조합으로 맞지 않는다** (✎ §10-⑤). DEM · 연속체 입력으로 하나만 골라 쓰지 않는다.

> **본 digest 에서 실제로 본 그림 (2026-11-24)**: 그림 크롭 **25 장 전부** — `Fig. 1`–`Fig. 6` · `Fig. S1`–`Fig. S19`.
> · 화소로 잰 것: `Fig. 3` b–d 의 C-EDS 띠 두께 (10 µm 막대 = 67 px) · `Fig. S10` b 의 Ag–C 두께 (10 µm = 245 px).
> · 표 `Table S1`–`S3` 은 PDF 글자층으로 읽었다 (`Table S2` 는 도구의 옛 `Fig. S11` 크롭 · SI p.11 미리보기에도 보였다).
> · 동영상: MOESM2 (5 s 간격 48 장 + 끝 11 초 1 s 간격) · MOESM3 (5 s 간격 117 장) · MOESM5 (0.5 s 간격 21 장 + 전 프레임 317 장 LED 밝기 판독) — §5b.
> 표기: 그림에서만 읽은 값 = **`figure-read ≈`** · 논문 숫자로 우리가 계산한 값 = **`✎ 우리 산수`** · 원문에 말이 없어 우리가 읽은 뜻 = **[카드 해석]** · 쪽 = 인쇄 쪽 (본문 p.299–308 · SI 는 PDF 쪽 SI p.1–18).

---

## 1. 한 줄 요약

과잉 Li 없이 **스테인리스 (SUS) 집전체 위에 Ag 나노입자 (≈60 nm) : 카본블랙 (≈35 nm) = 1 : 3 (질량) 의 5–10 µm 층**을 깔면, 충전 때 양극에서 온 Li 가 **집전체와 Ag–C 층 사이에 조밀한 ≈25 µm 층**으로 쌓이고 (층 | SE 계면이 아니다), Ag 는 처음엔 Li–Ag 합금이 됐다가 일부가 집전체 쪽으로 옮겨 Li 속에 녹는다. 방전하면 그 Li 층은 사라지지만 **Ag 는 층으로 돌아오지 않고 집전체 쪽에 쌓이며 작아진다.** 이 음극으로 Li₆PS₅Cl 30 µm 막 · LZO (5 nm) 코팅 NMC90 (6.8 mAh cm⁻²) · 등방압 490 MPa · 운전압 2 MPa · 60 °C 의 0.6 Ah 파우치가 1,000 사이클 89 % · 평균 CE > 99.8 % 를 냈다. 기전 서술 (핵생성 에너지 저하 · Li 속 Ag 가 에너지상 유리 · 탄소의 이온 전도 · 전하 전달 속도가 자리를 정함) 은 **전부 추정**이다.

---

## 2. 메타 / 동기 / 질문

| 항목 | 내용 |
|---|---|
| 저널 · 권 · 쪽 | *Nature Energy* 5, 299–308 (2020) · Article · DOI 10.1038/s41560-020-0575-z |
| 연구 유형 | 실험 전용 — 셀 제작 · 전기화학 · SEM/EDS · TEM/HAADF/EELS · SADP · XRD · Raman · X-ray CT · 면저항 · 안전 시험 (가열 · 기름 · 절단). DFT · MD 0. |
| 조성 | SE = Li₆PS₅Cl (상용 · 3 µm) · 양극 = LiNi₀.₉₀Co₀.₀₅Mn₀.₀₅O₂ (NMC90) + Li₂O–ZrO₂ (LZO) 5 nm · 음극 = Ag NP + 카본블랙 + PVDF on SUS 10 µm · 양극 집전체 Al |
| 셀 | 2 × 2 cm² 20 mAh 소형 파우치 (조성 · 대조 시험) · 6.7 × 11.2 cm 0.6 Ah 2 면 (bi-cell) 파우치 (성능) · 1.2 Ah (가열 시험) · 10 적층 5.87 Ah (`Fig. S18`) |
| 동기 (p.299) | 무음극 (anode-free) 은 에너지 밀도 · 비용에 유리하지만 Li CE 가 낮고 덴드라이트가 자란다 — 고체에서 이를 푼 사례가 없다. 황화물 중 아지로다이트는 Li 와 비교적 느리게 반응한다. |
| 질문 | 집전체만으로는 Li 가 불균일하게 자란다 (`Fig. 2`) → Ag–C 층이 Li 석출을 고르게 · 가역적으로 만들 수 있나, 그때 Ag 와 C 는 무엇을 하나, 실제 Ah 급 파우치에서 수명 · 에너지 밀도가 나오나 |
| 탄소의 역할 (저자 틀) | 보호층 · 3D 호스트가 아니라 **'SE 를 Li 금속에서 떼어 놓는 분리막'** (p.299–300) |

---

## 3. 핵심 수치 총정리 ★

> 쪽 · 그림을 매 행에 단다. `figure-read ≈` = 그림에서 읽은 값 (본문 미명시). 모든 전압은 **vs Li⁺/Li (풀 셀 전압)** 이다 — 이 논문은 Li–In 기준을 쓰지 않는다.

### 3a. 고체전해질 (SE)

| 물성 | 값 | 조건 · 근거 |
|---|---|---|
| σ (결정 Li₆PS₅Cl) | **1.8 mS cm⁻¹** (실온) | p.301 · `Fig. 1c` · 분말을 300 MPa 단축 (13 mm SUS 다이) 펠릿 · 50 µm 포일 (재질 미기재) 양면 · 30 MPa 접촉 · 80 °C 12 h 예열 (p.307) |
| σ (바인더 섞은 SE) | **1.31 mS cm⁻¹** (실온) | p.301 — 시료가 막인지 펠릿인지 원문 미기재 · 아레니우스 곡선은 `Fig. 1c` 에 없다 |
| Ea | **0.35 eV** | p.301 · ✎ `Fig. 1c` 두 끝점 (80 °C ≈1.5 × 10⁻² · 0 °C ≈5 × 10⁻⁴ S cm⁻¹, figure-read) 으로 ln σ 기울기 = 0.353 eV (ln σT 로 하면 ≈0.38) → **ln σ 맞춤으로 보인다** (방식 미기재) |
| 비교 유리 | 75Li₂S:25P₂S₅ **0.19** · 80:20 **0.76 mS cm⁻¹** | p.300 · `Fig. 1c` |
| 측정 온도 범위 | Methods = 80 → −20 °C · **그림의 점 = 80 → 0 °C (10 °C 간격 9 점, figure-read ≈)** | p.307 · `Fig. 1c` (−10 · −20 °C 점 없음) |
| 상 · 불순물 | Raman PS₄³⁻ ≈420 cm⁻¹ 외 봉우리 없음 · XRD F-43m (111) (200) (220) (311) (222) | p.301 · `Fig. 1d` (본문 '17°' 의 (200) 은 그림에서 ≈18°, figure-read) |
| 막 (sheet) | 99 wt% SE + **아크릴계 비수계 바인더 1 wt%** · 자일렌 : 이소부티르산 이소부틸 = 50 : 50 (w/w) · 닥터블레이드 → **≈40 µm → 셀 안 가압 뒤 30 µm** | p.307 · 양극 위 전사 50 MPa (p.300) |
| 막 Raman | 분말과 시트 (분말 + 바인더) 의 PS₄³⁻ 봉우리 위치 같음 | `Fig. S3` |
| 용매 효과 | 자일렌만 → 핀홀 · 혼합 용매 → 핀홀 없음 | `Fig. S2` (사진 · 눈금 없음) |

### 3b. 양극 · LZO 코팅 (★ [혁주] 트랙 대조용)

| 항목 | 값 | 근거 |
|---|---|---|
| 활물질 | LiNi₀.₉₀Co₀.₀₅Mn₀.₀₅O₂ (NMC90) | p.300 |
| 코팅 | **Li₂O–ZrO₂ (LZO) · 두께 5 nm** ("uniformly coated") | p.301 · `Fig. 1e` (TEM 한 장 · 노란 점선 두 줄 사이 5 nm 표시) |
| 코팅법 | **졸–겔**: 무수 2-프로판올 · 리튬 메톡사이드 (메탄올 중 10 %) · 지르코늄(IV) 테트라프로폭사이드 = **200 : 20 : 1 (몰)** 용액에 NMC 분산 1 h 교반 → 50 °C 수조에서 진공 증발 (초음파 연속) → 여과 → **공기 중 300 °C 1 h** | p.306 |
| 코팅의 Li : Zr 비 · 결정성 · 함량 (wt%) | **원문에 없다** — 용액 속 Li : Zr = 20 : 1 은 코팅 속 비가 아니다 (여과로 용액이 빠진다) [카드 해석] | p.306 |
| 출처 | "Based on our previous results" = ref 40 (Ito 2014 *J. Power Sources* 248, 943 · LZO 코팅 NCA + 황화물) | p.301 |
| 복합 양극 | LZO-NMC : SE (< 1 µm) : 탄소 나노섬유 : PTFE = **85 : 15 : 3 : 1.5 (질량)** · 탈수 자일렌 · **건식 필름 공정** · ≈100 µm · **6.8 mAh cm⁻²** · 이슬점 < −50 °C 건조실 | p.306–307 · ✎ 그대로 합하면 NMC 81.3 wt% (`Table S3` 'AM ratio 86 %' 와 다름 · 정의 미기재) |
| 면 용량 ↔ 질량 | ✎ 6.8 mAh cm⁻² ÷ 215 mAh g⁻¹ ≈ **31.6 mg cm⁻²** NMC (`Fig. 4a` 표지로도 ≈30 mg cm⁻²) | ✎ 우리 산수 |
| 작은 SE 입자 | 접촉 면적 · 양극 밀도를 올리려고 < 1 µm — 부반응 우려는 "이 조건에서 유의하지 않았다" | p.306 |

### 3c. Ag–C 층 (★ 읽기축 1)

| 항목 | 값 | 근거 |
|---|---|---|
| Ag | **나노입자 D50 = 60 nm** · TEM 에서 ≈60 nm · 서로 떨어져 있고 망을 이루지 않음 | p.307 · p.302 · `Fig. 5a–c` · `Fig. S8a` |
| 탄소 | **카본블랙 D50 = 35 nm** · SADP 확산 고리 · XRD 넓은 봉우리 ≈25° · ≈43.5° → 비정질 · 난층 (✎ 25° 면 d ≈ 3.56 Å) | p.307 · `Fig. S8b,c` (figure-read ≈) — 등급 · BET · Raman I_D/I_G · O/N 함량 **미기재** |
| Ag : C | **1 : 3 (질량)** · Ag ≈ **8 vol%** (기준 미기재) · Ag **8–16 mg Ah⁻¹** | p.301 · p.307 |
| 바인더 | **PVDF** — 'PVDF 7 wt% 가 든 NMP' 에 섞었다고만 적음 → **마른 층의 PVDF 비율은 원문에 없다** | p.307 |
| 만든 법 | NMP 슬러리 (자전 · 공전 혼합기) → 10 µm SUS 박에 **스크린 인쇄** → 공기 중 80 °C 20 min → 진공 100 °C 12 h | p.307 |
| 두께 | Methods **5–10 µm** · 본문 `Fig. 3` 설명 '5 µm' · **그림으로 재면 `Fig. 1b` ≈6 · `Fig. 3b–d` ≈9–12 (화소 잼) · `Fig. 4i` ≈10 · `Fig. S5b` ≈10 · `Fig. S10b` WIP 전 ≈9.6 → 뒤 ≈7.9 µm (화소 잼)** · 면저항 시료 (`Table S1`) 17 µm | p.301 · p.307 · 그림 |
| 면저항 (`Table S1`) | SUS (10 µm) **52** · Ag : C 1 : 3 (17 µm) **222** · Ag 층 (3 µm) **15** · C 층 (20 µm) **5,730 µΩ cm** | SI p.7 — 측정 기하 (기판 위인지) 미기재 · "탄소의 전자 저항은 고체 이온전도체의 이온 저항 (> 1,000 Ω cm) 보다 몇 자릿수 낮다" |
| 집전체 | **SUS** — Cu 는 황화물과 반응 (CV `Fig. S4a` · 사진 검게 부식) · "Ag–C 층이 떼어 놓아도 황의 휘발성 때문에 닿을 수 있다" | SI p.5 (그림은 SI p.4) · 본문 p.301 |
| Ag₂S | 의심했지만 Ag–C \| Li 반쪽 셀이 전류를 걸자마자 1.0 V 아래로 떨어져 **2.0 V 부근 (Ag₂S 리튬화) 평탄이 없다 → 유의하지 않다** | SI p.5 · `Fig. S4c` |
| 층 자체의 Li 수용 | ✎ `Fig. 4a` 표지: 3.5 V 까지 0.5 · 3.55 V 까지 **0.64 mAh cm⁻²** (그 뒤 Li 석출) → 양극 6.8 의 **≈7–9 %** (✎ 'N/P' 로 치면 0.07–0.09) · `Fig. S7` 의 경사 구간 ≈0–22 mAh g⁻¹ (figure-read) | ✎ 우리 산수 |

### 3d. Li 석출 — 층 없이 SUS 만 (`Fig. 2`)

| 항목 | 값 | 근거 |
|---|---|---|
| 0.05 C (0.34 mA cm⁻²) · SOC 50 % 윗면 | 지름 수십 µm 의 섬 (껍질 꼴) 과 석출 없는 자리 — "No deposition site" | p.301 · `Fig. 2b` |
| 0.05 C · SOC 100 % 단면 | **≈30 µm 의 성긴 · 두꺼운 · 무작위 꼴 Li** (figure-read ≈32 µm) | p.301 · `Fig. 2c` (본문은 이 30 µm 를 'SOC 50 %' 문장에 섞어 적음 — 캡션은 100 %) |
| SUS \| SSE \| NMC 20 mAh · 0.1 C/0.33 C · 60 °C | **몇 사이클 뒤 급락** — figure-read ≈ 80 % @ ≈14 · 50 % @ ≈19 · ≈7 % @ 50 사이클 | p.301–302 · `Fig. 2d` |

### 3e. Li 석출 — Ag–C 층 (★ 읽기축 1)

| 상태 | 관찰 | 근거 |
|---|---|---|
| 첫 충전 0.1 C (0.68 mA cm⁻²) | **SUS 와 Ag–C 층 사이에 조밀 · 균일한 Li 25 µm** · Li 층 안에서 Ag EDS 신호 · C 신호는 Ag–C 띠에만 | p.301 · `Fig. 3c` (Li 는 EDS 로 못 보므로 '조밀한 Li 층' 은 단면 대비 · 전하량으로 판단) |
| 충전 전압별 (0.1 C · `Fig. 4`) | 3.5 V (0.5 mAh cm⁻²): 입자 꼴 그대로 · 기공 감소 (C · Ag 부피 증가 추정) → 3.5–3.55 V (0.64): Ag 입자 커짐 (Ag 리튬화) → **3.55–3.6 V (1.12): Ag (또는 Ag–Li) 입자가 크게 줄고 SUS 위 Li 석출 시작 (6 µm)** → 4.0 V (5.0): Li 20 µm → 4.25 V (6.75): Li 25 µm · 층 안 변화 없음 | p.301–302 · `Fig. 4a–j` (전압 · 면 용량 · 두께는 그림 안 글자) |
| ✎ Li 두께 대조 (조밀 Li 4.85 µm per mAh cm⁻²) | 3.6 V: 기대 ≈2.3 µm (1.12 − 0.64) 대 표지 6 · 4.0 V: 기대 ≈21 대 20 · 4.25 V: 기대 ≈30 대 25 µm → **방향이 엇갈려** 표지로 Li 밀도를 낼 수 없다 | ✎ 우리 산수 |
| 방전 0.1 C | **Li 층이 완전히 사라지고** Li 는 Ag–C · SE 를 지나 양극으로 · **Li 속에 녹았던 Ag 는 층으로 돌아오지 않고 SUS 와 층 사이 (층 아래쪽) 에 남는다** | p.301 · `Fig. 3d` (Ag EDS 가 층 아래쪽에 짙음) |
| 1 사이클 뒤 (0.1 C/0.1 C) | 층 위 · 가운데 · 아래 세 곳의 Ag 분포 차 없음 | p.301 · `Fig. 3e` |
| 100 사이클 뒤 (0.5 C/0.5 C) | **Ag 대부분이 SUS 가까운 아래쪽에 · 입자가 처음보다 크게 작아짐** · 층 두께 변화는 무시할 만 · 층 안 잔류 Li · 덴드라이트 없음 | p.301 · `Fig. 3f` (아래쪽에 밝은 띠) · `Fig. S5` |
| 100 사이클 뒤 단면 | 0.5 C 충전: Ag–C 아래 조밀한 Li ≈22 µm (figure-read) · 층 \| Li 경계를 따라 틈 줄 / 0.5 C 방전: Ag–C ≈10 µm (figure-read) 만 · 위 SE 에 균열 | `Fig. S5a,b` · ✎ 0.5 C 한 번의 석출량 146 mAh g⁻¹ × 31.6 mg cm⁻² ≈ 4.6 mAh cm⁻² ≈ 22 µm 와 맞음 |
| 시료 준비 흔적 | "층 아래 균열 · 빈 곳은 시료 준비 중에 생겼다" | `Fig. 3` 캡션 |

### 3f. Ag–Li 상 변화 (TEM · EELS · SADP · XRD — `Fig. 5`)

| 상태 | TEM / HAADF | EELS (Ag 초록 · C 파랑 · Li 빨강) | SADP | XRD (파우치 셀 통째) |
|---|---|---|---|---|
| 처음 | Ag ≈60 nm · 떨어져 있음 | Ag 가 C 속에 고립 · Li 없음 | Ag 결정 (점) · C 비정질 | Ag (111) **38.2°** · (200) **44.3°** + 아지로다이트 |
| 0.1 C 충전 뒤 | **Ag 가 잘게 쪼개짐** | **Li 는 Ag 속에선 뚜렷하지 않고 C 입자 위 (표면) 에 · 기공은 안 채움** (`Fig. 5f`) | 확산 고리 → '비정질' Ag–Li (일부 조각은 결정 — `Fig. S9`) | **새 봉우리 23 · 27 · 28.3° → Li₉Ag₄ (γ3) '같은' 금속간 상** · Ag 봉우리 이동 · 소멸 |
| 1 사이클 뒤 | Ag 가 나노다공 · 조각 상태 유지 | "조성 변화 유의하지 않음" — ⚠ 지도에는 C 입자 가장자리를 따라 **빨강 (Li) 이 남아 있다** (본문 미언급 · §10-⑧) | 대부분 결정으로 돌아옴 | 합금 봉우리 사라지고 Ag **38.4° · 44.6°** 다시 (처음보다 +0.2–0.3° · 원문은 '재결정' 으로만) |
| 100 사이클 뒤 | **Ag 가 더 작고 성김** · 일부는 재결정으로 크기 유지 | 빨강 (Li) 이 C 표면을 따라 더 많이 보인다 (figure-read · 본문 미언급) | 작은 결정 (점) | — |
| 한계 (저자) | "자가 방전 또는 전자빔 손상 때문에 TEM 으로는 Ag–Li 합금을 정확히 못 본다" (p.302) | | | |

### 3g. 대조 — 층 없음 · 탄소만 · Ag 만 · 조성 (★ 읽기축 3)

| 층 | 결과 | 근거 |
|---|---|---|
| **없음 (SUS 만)** | 섬 꼴 · 성긴 Li · 20 사이클 안에 용량 급락 (≈50 % @ ≈19, figure-read) | `Fig. 2` |
| **탄소만 (Ag 0 wt%)** | Li 는 **역시 집전체와 C 층 사이** (SE 와 직접 안 닿음) — 단 **계면이 불균일 · 다공** · 1.0 C/0.33 C 용량비 **75 %** (Ag 있는 조성 95–96 %) · **0.5 C/0.5 C 운전 불가 · 쉽게 단락** (곡선 없음) · 첫 사이클 방전 0.1 / 0.33 / 1.0 C ≈ **201 / 196 / 181 mAh g⁻¹** (figure-read · `Fig. S6a` — 이 그림만 보면 1.0 C/0.33 C ≈0.92 · §10-⑥) | SI p.6 Note S1 · SI p.12 Note S3 · `Fig. S6a,b` · `Fig. S13a` |
| **Ag < 10 wt%** | 탄소만과 같은 무리 (75 %) — **그림에 점 없음** | Note S3 |
| **Ag 만 (Ag 층 3 µm · 만든 법 미기재)** | Li 는 더 고르게 자라지만 **Ag 층이 충전 중 사라져 Li 가 SE 에 직접 닿는다** ("SE 분해 확률 ↑" — 측정 없음) · 방전 0.1 / 0.33 / 1.0 C ≈ **193 / 72 / 5 mAh g⁻¹** (figure-read) · 단면에 수 µm 의 'Ag–Li 또는 Ag' 덩어리가 Li 속에 흩어짐 | Note S1 · `Fig. S6c,d` |
| **Ag : C = 1 : 1** | 단락 잦음 · CE < 95 % (`Fig. S13c` 는 ≈10 사이클 안에 99.4 % 아래로) · 유지율 곡선 ≈37 사이클에서 끝 (≈96.5 %, figure-read) — "Ag 응집 · Ag–Li 부피 변화 · 남는 Li ↑" 추정 | SI p.12 · `Fig. S13` |
| **1 : 2** | 나아졌지만 부족 — ≈243 사이클 ≈89 % 에서 끝 (figure-read) | `Fig. S13b` |
| **1 : 3 (채택)** | 1.0 C/0.33 C ≈95 % (figure-read) · 300 사이클 ≈92.5 % (figure-read · 20 mAh 셀 · 0.5 C/0.5 C · 60 °C) · CE ≈99.9–100 % | `Fig. S13` |
| Ag–C 유무 첫 사이클 (0.1 C/0.2 C) | 충전 끝 ≈233 mAh g⁻¹ 같음 · 방전 Ag–C ≈214 대 없음 ≈216 (figure-read) · Ag–C 는 3.55 V 까지 경사 구간 ≈22 mAh g⁻¹ 가 더 있다 | `Fig. S7` |
| 조성별 곡선 (1 : 3 · 1 : 2 · 1 : 1) | 거의 겹침 · 방전 ≈214 (figure-read) · Ag 를 늘리면 ≈3.5 V 근처 작은 평탄 | `Fig. S14` |

### 3h. 파우치 셀 성능 (0.6 Ah · 60 °C · `Fig. 6` · `Fig. S16`)

| 항목 | 값 | 근거 |
|---|---|---|
| 율 특성 (충전 0.1 C CC–CV 고정) | 0.2 C **215 mAh g⁻¹** (본문) · figure-read 0.2 / 0.33 / 0.5 / 1.0 / 2.0 C ≈ 211 / 205 / 203 / 197 / 179 · **Q₁.₀C/Q₀.₂C 93 %** · 2.0 C (13.6 mA cm⁻²) 이용률 > 80 % (안쪽 그림 ≈85 %) | p.303 · `Fig. 6d,e` |
| 셀 용량 | figure-read 충전 ≈690 mAh · 방전 0.2 / 0.33 / 1.0 C ≈ 632 / 625 / 590 mAh | `Fig. 6d` |
| 온도 (충전 60 °C 고정 · 방전 온도만 바꿈 · 0.1 C/0.1 C) | 45 °C **99.5 %** · 25 °C **90.7 %** · −10 °C **> 40 %** (figure-read ≈46 %) · 10 °C ≈82 · 0 °C ≈72 % (figure-read) | p.303 · `Fig. 6f` |
| 계면 저항 (충전 뒤) | 25 °C **50 Ω cm²** · 60 °C **5 Ω cm²** (≈10 배) · 45 °C ≈14 (figure-read) — 어느 계면 몫인지 안 가름 | SI p.14 · `Fig. S15` |
| 0.5 C/0.5 C (3.4 mA cm⁻² · CC 만) | 평균 전압 ≈3.76 V · 방전 **146 mAh g⁻¹ = 0.2 C 용량 (본문 여기선 210) 의 70 %** | p.303 · `Fig. S16` |
| **수명** | **600 사이클 95 % · 1,000 사이클 89 %** (figure-read 방전 1 / 200 / 400 / 600 / 800 / 1000 사이클 ≈ 146 / 145 / 143 / 140 / 136 / 131 mAh g⁻¹) | p.304 · `Fig. 6g` · `Fig. S16` |
| CE | **> 99.8 % (평균)** — figure-read: ≈800 사이클까지 99.8–99.9 % · 그 뒤 점이 흩어지며 ≈98 % 까지 떨어지는 점이 여럿 (≈890 · ≈920–930 · ≈975 사이클) | p.304 · `Fig. 6g` |
| ✎ CE ↔ 유지율 | 저장소 없는 무음극 셀이 CE 99.8 % 로 1,000 번 돌면 0.998¹⁰⁰⁰ ≈ 13.5 % → 관측 89 % 는 **평균 CE ≈ 99.988 % 이거나 Li 저장소가 있다** (첫 사이클 미회수 Li · 0.5 C 부분 이용 창) — 원문은 이 산수를 하지 않는다 [카드 해석] | ✎ 우리 산수 |
| 셀 수 · 오차 | **안 적음** (1,000 사이클 곡선 한 셀) | — |
| 무가압 | 0.1 C/0.1 C 한 사이클 — 충전 ≈236 · 방전 ≈217 mAh g⁻¹ (figure-read) | SI p.10 · `Fig. S12` |

### 3i. 압력 — 제조 (WIP) · 운전 (★ wishlist 물음 ①)

| 항목 | 값 | 근거 |
|---|---|---|
| WIP 압력 | **490 MPa** — 적층 → 라미네이트 봉투에 넣고 진공 밀봉 → 가압 · **이 가압만 대기 중** (설비 제약) · 장비 제품명이 'CIP' (냉간 등방압) 계열로 적혀 있다 | p.307 · p.303 |
| **WIP 온도 · 유지 시간 · 압력 매체 · 승온/감압 속도** | **원문에 없다** (본문 · SI 전수 grep) | — |
| 셀 두께 (`Table S2`) | WIP 전 **644.5 ± 2.9** → 뒤 **609.0 ± 2.4** → 무가압 3 일 **608.8 ± 2.2** · 7 일 **609.8 ± 2.6 µm** (✎ −35.5 µm · −5.5 % · 7 일 동안 이완 없음) | SI p.11 |
| ✎ 두께 감소의 몫 | SE 막 40 → 30 µm × 2 면 = −20 µm 만으로 감소의 ≈56 % — 나머지 ≈15 µm 가 양극 · Ag–C 압밀 [카드 해석] | ✎ 우리 산수 |
| 층 밀도 · 기공 | **숫자 없음** — `Fig. S10`: SE 윗면이 입자 더미 → 맞물린 면 · Ag–C 단면 ≈9.6 → ≈7.9 µm (화소 잼) · SUS \| Ag–C 경계가 물결짐 · NMC \| SE 단면의 SE 기공 · 균열이 사라짐 (패널 c 는 **눈금 막대 없음**) | SI p.10 · `Fig. S10` |
| WIP 의 효과 (저자) | 전극 \| SE 접촉 개선 · 전극 · SE 밀도 증가 · SE 막 기계 강도 증가 (`Fig. S1` 사진 — WIP 전 손으로 휘는 막 → 뒤 단단한 판) | SI p.10 · `Fig. S1` |
| 운전압 | **2 MPa** (실험실 가압 지그 · 캡션) — 본문은 '2–4 MPa 를 균일하게' | p.303 · `Fig. 6c` 캡션 (p.306) |
| 운전압 의존 | 2 · 3 · 4 MPa 에서 율 특성 (1 C/0.33 C ≈ 94.2 / 95.2 / 95.5 %) · 300 사이클 유지율 (≈94 %) 차이 없음 (figure-read) → 낮은 쪽 2 MPa 채택 · **"4 MPa 를 넘으면 단락 확률이 커졌다" (자료 미제시)** | SI p.10 · `Fig. S11` |
| 무가압 | 0.1 C 는 무가압으로 가능 (`Fig. S12` 한 사이클) · 10 적층 5.87 Ah 셀은 0.05 C/0.05 C 무가압 | SI p.10 · p.304 |
| 저자 일반론 | "고전류 운전에는 가압이 불가피하다" | p.303 |

### 3j. 에너지 밀도 · 적층 (`Table S3` · `Fig. S17` · `Fig. S18`)

| 항목 | 1 적층 (0.6 Ah 2 면 셀) | 10 적층 | 35 적층 (계산) |
|---|---|---|---|
| 셀 용량 | 0.64 Ah | **5.87 Ah** (실측 · 0.05 C · 무가압 · 100 % SOC) | 21 Ah |
| 총 두께 | 594 µm | 4,140 µm | 13,990 µm |
| 평균 방전 전압 | 3.76 V | 3.79 V | 3.79 V |
| **에너지 밀도** | **703 Wh L⁻¹** | **942 Wh L⁻¹** | **998 Wh L⁻¹** |
| 계산 바탕 (공통) | 활물질 215 mAh g⁻¹ · 활물질 비 86 % · 양극 95–105 µm (× 2) · 6.4–6.8 mAh cm⁻² · SE 30 µm · **음극 = '석출 Li 두께 30 µm'** (Ag–C 층 칸 없음) · Al 12 · SUS 10 µm · **면적 57 cm² (6.0 × 9.5 cm)** · 포장 필름 120 µm × 2 · 절연 필름 40 µm × (적층 − 1) | | |
| ✎ 검산 | 0.64 × 3.76 / (57 × 0.0594) = 711 Wh L⁻¹ ≈ 703 ✓ · 5.87 × 3.79 / (57 × 0.414) = 943 ✓ | | |
| 빠진 것 | **충전 상태 두께로 계산 · 가압 지그 · 탭 · 실링 여백 없음** · 57 cm² 는 파우치 외곽 (6.7 × 11.2 = 75 cm²) 보다 작다 | | |
| `Fig. S17` 점 | figure-read 1 / 3 / 5 / 10 / 20 / 35 적층 ≈ 689 / 845 / 900 / 920 / 965 / 973 Wh L⁻¹ — **표보다 ≈2 % 낮게 찍힘** | | |
| 5.87 Ah 셀 첫 사이클 | figure-read 충전 ≈7,000 → 방전 5,870 mAh (✎ ≈84 %) · 사진 라벨 'ASSB · All-solid-state Li metal secondary · 2018 · 3.76 V · 5,000 mAh' | | `Fig. S18` |
| ✎ 1,000 사이클 시험의 실제 에너지 | 0.6 Ah 셀이 0.5 C 에서 146 mAh g⁻¹ 로 돌았으니 ≈ 146/215 × 703 ≈ **480 Wh L⁻¹** (평균 전압 같다고 둠) | | ✎ 우리 산수 |

### 3k. 안전 시험 (`Fig. S19` · Note S4 · 동영상 — 짧게)

| 시험 | 셀 · 조건 | 결과 (원문) | 그림 · 영상에서 본 것 |
|---|---|---|---|
| 가열 (Video 1) | 시판 LIB (폴리머 · ≈1.4 Ah) 대 ASSB 시제품 (≈1.2 Ah) · 둘 다 **4.25 V 충전** · 상온 → 210 °C (5 °C min⁻¹) · 210 °C 1 h 유지 | LIB: ≈100 °C 에서 부풀고 210 °C 도달 3 분 뒤 열폭주 · ASSB: 열폭주 없음 · 전압 변화 없음 | `Fig. S19`: 210 °C 는 **히터 온도**이고 **ASSB 셀 온도는 ≈160–172 °C 에서 평탄 (figure-read)** — **Li 녹는점 180.5 °C 아래** · LIB 셀 온도는 > 500 °C 로 튐 · MOESM2/3 (§5b) |
| 기름 (Video 2) | 0.6 Ah · **SOC 50 % (3.82 V)** · 150 °C 기름에 > 5 min | 가스로 인한 부풂 없음 | 영상 (MOESM4 로 추정) 은 안 받음 |
| 절단 (Video 3) | 0.6 Ah · SOC 50 % (3.82 V) · LED 연결 · 건조실 · 금속 가위 | 자르는 동안 일시 단락 → LED 약해짐 → 다 자른 뒤 원래 밝기 | MOESM5: **가위가 닫힐 때마다 LED 가 0.1–0.3 s 꺼졌다가 (≈0.8 · 2.1 · 3.4 s · 손으로 찢을 때 ≈8.4 s) 다시 켜짐** (§5b) |

---

## 4. 재료 & 방법 — 같은 축을 흉내 낼 때 필요한 조건 전부 ★

### 4a. LZO 코팅 NMC
§3b 표 그대로. 졸–겔 → 300 °C 1 h 공기 (p.306). 코팅 두께는 TEM 한 입자 (`Fig. 1e`) — 입자 사이 편차 · 덮임률 · 함량 미기재.

### 4b. 복합 양극 시트
LZO-NMC : SE (< 1 µm · 상용) : 탄소 나노섬유 : PTFE = 85 : 15 : 3 : 1.5 (질량) · 탈수 자일렌 · 건식 필름 공정 (refs 40 · 48 · 49) · 두께 ≈100 µm · 6.8 mAh cm⁻² · 건조실 이슬점 < −50 °C (p.306–307). X-ray CT 본문은 양극 120 µm 로 적었다 (p.303 · `Table S3` 는 95–105 µm).

### 4c. Ag–C 층
Ag NP (D50 60 nm) + 카본블랙 (D50 35 nm) = 1 : 3 (질량) · NMP 에 'PVDF 7 wt% 를 담은' 용액 · 자전 · 공전 혼합기로 NMP 를 천천히 더해 슬러리 → 10 µm SUS 에 스크린 인쇄 → 공기 80 °C 20 min → 진공 100 °C 12 h → 5–10 µm · Ag ≈8 vol% · Ag 8–16 mg Ah⁻¹ (p.307). 원료 출처는 refs 49 (특허) · 50 (학회 초록).

### 4d. SE 시트
Li₆PS₅Cl (99 wt% · 3 µm · 상용) + 아크릴계 비수계 바인더 (1 wt%) · 초탈수 자일렌 + 무수 이소부티르산 이소부틸 (50 : 50 w/w) · 4 Å 분자체 · ZrO₂ 볼 (지름 3 mm) 과 함께 유성 원심 혼합기 2,000 rpm 6 min → 이형 PET (75 µm) 위 닥터블레이드 → 열판 50 °C 몇 분 + 진공 오븐 40 °C 하룻밤 → ≈40 µm (셀 안 가압 뒤 30 µm) · 건조실 (p.307). 본문: 양극 위에 50 MPa 로 전사 · 부직포 분리막 대신 전사 막 (p.300).

### 4e. 파우치 셀 · WIP
67 × 112 mm 2 면 셀 (0.6 Ah) · 음극 55 × 90 · 양극 53 × 88 · SE 57 × 92 mm (펀칭) → 적층 → 라미네이트 봉투 · 진공 밀봉 → **WIP 490 MPa** → 봉투에서 꺼내 Al · Ni 탭 초음파 용접 → 다시 진공 밀봉. 조립 대부분 건조 공기 (이슬점 < −50 °C) · 등방압만 대기 중 (p.307). 운전: 가압 지그 2 MPa (`Fig. 6c`). 본문은 '활성 면적 6.7 × 11.2 cm²' 라고 적었지만 이 치수는 파우치 외곽이다 (Methods).

### 4f. 분석
XRD (Cu Kα · 폴리이미드 밀봉) · micro-Raman (514 nm · 유리 사이 에폭시 밀봉) · X-ray CT (공간 분해능 820 nm · 80 kV · 7 W · 4 배 대물 · 2 × 2 binning · 3,200 투영 · 25 s 노출) · FE-SEM + EDS · FIB 로 TEM 시료 (마지막 5 kV 다듬기) · 이중 Cs 보정 TEM 300 kV + 에너지 필터 (EELS) · 진공 이송 홀더 (Ar 글러브박스에서 옮김) (p.307).

### 4g. 전기화학
화성: 0.1 C (0.68 mA cm⁻²) 충전 · 4.25 V 에서 0.05 C 까지 CV · 0.2 C (1.36 mA cm⁻²) 방전 · 2.5 V 와 4.25 V 에서 10 min 휴지 · 2.5–4.25 V. 수명: CC 0.5 C (3.4 mA cm⁻²) 2.5–4.25 V. 율: 충전 0.1 C 고정 · 방전 0.2–2.0 C (1.36–13.6 mA cm⁻²). EIS 1 MHz–0.01 Hz · 10 mV. SE σ: §3a (p.307). 온도 챔버 (대부분 60 °C · `Fig. 2d` · `Fig. 6` 캡션).

### 4h. 이론
**없다.** 기전은 전부 관찰에서 추론한 서술이다 (§6).

---

## 5. 결과 — 절별 상세 (그림 실독 포함)

### 5.1 전지 구성 (`Fig. 1` · p.300–301)
`Fig. 1a` 는 Al \| NMC \| SE (Li₆PS₅Cl) \| Ag–C \| SUS 도식이다. `Fig. 1b` 단면 SEM 에서 SE ≈31 µm · Ag–C ≈6 µm (figure-read · 20 µm 막대). `Fig. 1c` 는 결정 아지로다이트가 두 유리보다 한 자릿수 가까이 높은 σ 를 보이고, 점은 80 → 0 °C 이다. `Fig. 1d` Raman 은 ≈425 cm⁻¹ 주 봉우리 + ≈270 · ≈575 cm⁻¹ 작은 PS₄³⁻ 봉우리, XRD 는 아지로다이트 다섯 봉우리 (18° 부근에 넓은 언덕 — 밀봉 필름으로 보임 [카드 해석]). `Fig. 1e` 는 LZO 5 nm, `Fig. 1f` 는 Li⁺ 가 SE · Ag–C 를 지나 SUS 위에 'Li deposits' 로 쌓이는 도식, `Fig. 1g` 는 흑연 LIB · Li 금속 전지 · 이 전지의 부피 비교 도식이다.

### 5.2 층 없이 집전체만 (`Fig. 2` · p.301–302)
SUS 가 SE 와 바로 닿으면 SOC 50 % 에서도 섬 꼴 · 성긴 Li 가 자라고 (`Fig. 2b`), 100 % 에서 ≈30 µm 의 기둥 · 섬유 꼴 다공 Li 가 된다 (`Fig. 2c`). 사이클을 돌면 Li 가 SE 를 파고들어 단락 확률이 커지고 (도식 `Fig. 2a` 의 분홍 원), 고립 Li 때문에 용량이 줄며 (`Fig. 2d`), 집전체 \| SE 계면의 미세 틈 · 부반응도 불균일 석출을 키운다고 적었다 (p.301).

### 5.3 Ag–C 층이 있을 때 (`Fig. 3` · p.301)
처음 (`Fig. 3b`) C 와 Ag 가 층에 고르게 퍼져 있다 (EDS). 첫 충전 (`Fig. 3c`) 에 **Li 25 µm 가 층 아래 (SUS 쪽)** 에 생기고, Ag 신호가 Li 층 안에 넓게 보인다. 저자는 "Ag 가 전도도를 올리고 Li 핵생성 에너지를 낮춰 고른 석출을 낳는다고 **추측**한다 (speculated)" · "Ag 가 먼저 층에서 Ag–Li 합금이 되고 그 일부가 집전체 쪽으로 가 Li 와 고용체를 만든다고 **가정**한다 (assume)" 고 썼다. 방전 (`Fig. 3d`) 에는 Li 층이 사라지고, Ag 는 층 아래쪽에 짙게 남는다. 100 사이클 뒤 (`Fig. 3f`) 아래쪽에 밝은 Ag 띠가 생기고 위 · 가운데의 Ag 점은 작고 적다. "Li 에 녹은 Ag 가 층 속 Ag 보다 에너지상 유리하다고 **믿는다** (believed) · Ag 수송 기전은 더 봐야 한다" (p.301).
(그림 실독) b–d 의 C-EDS 띠는 화소로 ≈11.8 · 9.1 · 9.9 µm (10 µm = 67 px · 최대 50 % 문턱) 라 본문의 '5 µm' 와 다르다 (§10-④).

### 5.4 충전 전압별 형태 (`Fig. 4` · p.301–302)
`Fig. 4a` 는 첫 충전 곡선 위에 3.5 · 3.55 · 3.6 · 4.0 · 4.25 V 표지와 면 용량을 찍었다. 곡선은 ≈3.55 V 까지 빠르게 오르고 (탄소 리튬화 경사 · `Fig. S6` · `S7` 로 확인 · 비정질 탄소의 리튬화는 층간 거리 증가를 동반 — ref 41) 그 뒤 기울기가 급히 준다. `Fig. 4b–g` 는 층 가운데의 SEM: 처음 (b) 카본블랙 덩어리 사이 밝은 Ag 점 → 3.5 V (c) 기공 감소 → 3.55 V (d) Ag 가 커지고 이어진 꼴 (노란 원) → 3.6 V (e) 밝은 Ag 대부분 사라짐 → 4.0 V (f) · 4.25 V (g) "층 안 변화 없음". (그림 실독) f · g 는 e 보다 기공이 거의 안 보이는 매끈한 면이라 '변화 없음' 과 달라 보인다 — 시료 준비 (Li 번짐) 일 수도 있다 (§10-⑨). `Fig. 4h–j` 는 SUS 위 Li 6 → 20 → 25 µm, j 에는 Ag–C \| Li 경계를 따라 가로 균열이 보인다.

### 5.5 TEM · EELS · SADP · XRD (`Fig. 5` · p.302)
§3f 표 참고. 저자 정리: "Ag NP 는 충전 초기에 Ag–Li 합금이 되지만 일부 Ag 는 집전체 쪽으로 가서 Li 금속 핵생성을 돕고 끝내 석출 Li 에 녹는다. C 가 전기화학 반응에 관여한다는 뚜렷한 증거는 없지만 C 입자가 Li 이온을 나르고 **탄성률 ≈200 GPa (ref 45)** 로 층을 역학적으로 받친다는 것은 분명하다" (p.302). ⚠ 200 GPa 는 ref 45 (속 빈 탄소 나노구) 의 값이다 — 이 카본블랙을 잰 값이 아니다. `Fig. 5n` 안쪽 도식은 충전 상태를 'Ag–C alloy' 로 적었다 (본문 · 캡션은 Ag–Li).

### 5.6 파우치 성능 (`Fig. 6` · p.303–304)
`Fig. 6a,b`: 0.6 Ah 2 면 셀 · X-ray CT 에서 양극 (120 µm) · SE + Ag–C (합 30 µm) 가 Al 집전체 양쪽에 대칭 · Ag–C 와 SE 는 CT 로 구분 안 됨. `Fig. 6c`: WIP 도식 + 가압 지그. `Fig. 6d–f`: 율 · 온도 (§3h). `Fig. 6g`: 1,000 사이클 · CE. 저자는 CE > 99.8 % 를 **"LZO 코팅의 양극 보호 + 안정한 Li 석출 · 박리"** 덕으로 돌렸다 (LZO 없는 대조 없음).

### 5.7 압력 (Note S2 · `Fig. S10`–`S12` · `Table S2`)
§3i 표. 요점: 제조 490 MPa 등방압 → 접촉 · 밀도 ↑ (정성) · 셀 두께 −5.5 % · 7 일 이완 없음 / 운전 2–4 MPa 성능 같음 · > 4 MPa 단락 ↑ (자료 없음) / 0.1 C 무가압 가능.

### 5.8 조성 최적화 (Note S3 · `Fig. S13` · `Fig. S14`)
§3g 표. 20 mAh 소형 파우치 · 60 °C · 0.5 C/0.5 C 로 조성을 골랐다.

### 5.9 적층 · 에너지 밀도 (`Fig. S17` · `Table S3` · `Fig. S18` · p.304)
§3j 표. 저자: "현재 시제품 구조로 적층 수 · 면적을 늘리면 > 1,000 Wh L⁻¹ 설계가 가능하다" · "> 5 Ah 급 시제품을 만들어 작동을 확인했다".

### 5.10 안전 (Note S4 · `Fig. S19` · p.304)
§3k 표 + §5b.

### 5b. 동영상 — 짝 · 내용 · 뽑은 명령 (figures.json 밖)

**짝 (첫 장면 · 전 장면으로 판단 · 출판사 보충 자료 목록은 이 세션에서 열지 못했다)**

| 파일 | 길이 · 해상도 | 본 것 | SI 설명과 짝 (추정) |
|---|---|---|---|
| `MOESM2.wmv` | 240 s · 320 × 240 · 30 fps · 소리 있음 (평균 −8 dB · 배경음으로 보임) | 가열로 안 히터 위 짙은 파우치 (테이프 두 줄 — `Fig. S19a` 의 LIB 사진과 같은 꼴) · ≈185 s 부터 흰 연기 한 줄기 · 229–233 s 분출이 커짐 · **234 s 부터 화면 전체가 연기로 참** (주황 불꽃은 안 보임) | **Video 1 의 LIB 쪽** (가열 · 열폭주) |
| `MOESM3.wmv` | 584 s · 320 × 240 · 30 fps · 소리 있음 | 같은 가열로 · 은색 알루미늄 파우치 (`Fig. S19b` 의 ASSB 사진과 같은 꼴) · **584 s 내내 연기 · 부풂 · 변화 없음** (이 해상도 안에서) | **Video 1 의 ASSB 쪽** |
| `MOESM4` | 안 받음 (> 30 MB) | — | 남은 **Video 2 (150 °C 기름)** 로 추정 (소거법 · 미확인) |
| `MOESM5.wmv` | 10.6 s · 1440 × 1080 · 29.97 fps · 소리 있음 (평균 −26 dB) | 장갑 · 방진복 차림 손이 파란 LED 에 연결된 파우치를 금속 가위로 자름 (0–3.5 s) → 가위를 내려놓고 손으로 마저 찢음 (5–10 s) · LED 는 대부분 켜져 있다 | **Video 3 (절단)** |

⚠ SI 는 동영상을 셋 (Video 1–3) 이라 적었는데 받은 파일 번호는 넷 (MOESM2–5) 이다 → **가열 시험 (Video 1) 이 LIB · ASSB 두 파일로 나뉜 것**으로 보인다. 영상 길이 (4 · 9.7 min) 는 시험 시간 (승온 ≈37 min + LIB 3 min · ASSB 60 min 유지) 보다 짧다 — 발췌인지 빨리 감기인지 화면만으로는 못 가른다.

**MOESM5 LED 판독** — 전 프레임 317 장 (640 × 480) 의 아래 왼쪽 영역에서 '파랑 − (빨강+초록)/2 + 0.3 × 밝기' 상위 20 화소 평균을 냈다. 평소 ≈200 → **0.75–1.0 · 2.0–2.5 · 3.25–3.75 s (가위가 닫히는 순간) · 6.5 · 8.25–8.75 s (손으로 찢을 때)** 에 ≈85–130 으로 떨어졌다. 같은 순간의 LED 부분을 잘라 보니 (`video_frames/MOESM5_led_check_crops.jpg`) **가려진 게 아니라 LED 칩이 꺼져 있다** (0.85 · 2.10 · 3.40 · 8.40 s) — 곧 다시 켜진다. SI 의 '약해졌다 (weak LED lighting)' 보다 센 일시 단락 (전압이 LED 문턱 아래) 이 몇 번 있었다는 뜻이다 [카드 해석] · 전압 기록은 없다.

**저장한 장면** (`litdb/figures/lee2020_silver_carbon_composite_anode_all_solid_state_li_metal/video_frames/` · 34 장 · 3.0 MB · 폭 ≤ 1280 px · JPG)
- MOESM2: `MOESM2_sheet_1_t000-195s_5s.jpg` · `MOESM2_sheet_2_t200-235s_5s.jpg` · `MOESM2_sheet_end_t229-239s_1s.jpg` · 핵심 `MOESM2_t000.5.jpg` (시작) · `MOESM2_t233.jpg` (분출) · `MOESM2_t236.jpg` (연기로 참)
- MOESM3: `MOESM3_sheet_1_t000-195s_5s.jpg` · `_sheet_2_t200-395s_5s.jpg` · `_sheet_3_t400-580s_5s.jpg` · 핵심 `MOESM3_t000.jpg` · `MOESM3_t580.jpg`
- MOESM5: `MOESM5_t00.0.jpg` … `MOESM5_t10.0.jpg` (0.5 s 간격 21 장 · 1280 × 960) · `MOESM5_sheet_t00.0-10.0s_0.5s.jpg` · `MOESM5_led_check_crops.jpg`
- 타일 = 5 열 × 8 행 · 칸 256 × 192 · 칸마다 't=…s' 라벨 (PIL). 장면 k (1 부터) ↔ t = (k − 1) × 5 s (MOESM2/3) · (k − 1) × 0.5 s (MOESM5).

**명령** (임시 폴더 = 세션 scratchpad 의 `<slug>/` · 저장은 위 폴더로 복사)
```
# 긴 둘: 5 s 간격
ffmpeg -v error -i litdb/inbox/lee2020_ag_c_composite_anode_MOESM2.wmv -vf "fps=1/5" -q:v 3 <tmp>/vf_MOESM2/f_%03d.jpg
ffmpeg -v error -i litdb/inbox/lee2020_ag_c_composite_anode_MOESM3.wmv -vf "fps=1/5" -q:v 3 <tmp>/vf_MOESM3/f_%03d.jpg
# MOESM2 끝 11 초 1 s 간격 + 시작 한 장
ffmpeg -v error -ss 229 -i litdb/inbox/lee2020_ag_c_composite_anode_MOESM2.wmv -t 11 -vf "fps=1" -q:v 2 <tmp>/vf_MOESM2_end/e_%02d.jpg
ffmpeg -v error -ss 0.5 -i litdb/inbox/lee2020_ag_c_composite_anode_MOESM2.wmv -frames:v 1 -q:v 2 <tmp>/vf_MOESM2_end/start.jpg
# MOESM5: 0.5 s 간격 · 폭 1280
ffmpeg -v error -i litdb/inbox/lee2020_ag_c_composite_anode_MOESM5.wmv -vf "fps=2,scale=1280:-2" -q:v 3 <tmp>/vf_MOESM5/f_%03d.jpg
# MOESM5: 전 프레임 640 × 480 (LED 판독용 · 저장 안 함)
ffmpeg -v error -i litdb/inbox/lee2020_ag_c_composite_anode_MOESM5.wmv -vf "scale=640:480" -q:v 3 <tmp>/vf_MOESM5_all/a_%04d.jpg
# 길이 · 해상도 · 소리 크기
ffprobe -v error -show_entries format=duration:stream=codec_type,codec_name,width,height,avg_frame_rate -of compact <파일>
ffmpeg -i <파일> -vn -af volumedetect -f null -
```

---

## 6. 기전 종합 — **측정한 것 · 추론한 것** (★ 읽기축 3)

| 주장 | 측정 · 관찰 (근거) | 추론 · 추정 (원문 낱말) |
|---|---|---|
| Li 는 **집전체 \| Ag–C 층 사이**에 쌓인다 | ✅ 단면 SEM (`Fig. 3c` · `Fig. 4h–j` · `Fig. S5a`) · C 는 층에만 (EDS) · 탄소만 층도 같은 자리 (`Fig. S6b`) | 왜 거기인가 = "전하 전달 속도가 지배할 수 있다고 의심한다" (suspect · Note S1) — 탄소의 전자 전도 ≫ 이온 전도 (`Table S1`) 라 수송만 보면 C \| SE 계면에 쌓여야 하는데 반대라서 |
| Ag 가 석출을 **고르게** 한다 | ✅ Ag 없으면 1 C/0.33 C 75 % · 0.5 C 운전 불가 · 계면 다공 (`Fig. S6` · `S13`) · Ag 만이면 Li 는 고르지만 층이 사라짐 | "Ag 가 전도도를 올리고 **Li 핵생성 에너지를 낮춘다**" = speculated (p.301) — **핵생성 과전압 미측정** · 근거는 refs 26–32 (액체 · 가넷) |
| Ag 는 먼저 **Ag–Li 합금**이 된다 | ✅ XRD Li₉Ag₄ (γ3) '같은' 봉우리 (`Fig. 5n`) · SADP 비정질화 (`Fig. 5m`) · 3.5–3.55 V 에서 입자 커짐 (`Fig. 4d`) | 상 동정은 봉우리 셋 · 'such as' (p.302) · TEM 으로는 합금을 정확히 못 본다 (저자) |
| Ag 일부가 **집전체 쪽으로 가 Li 에 녹는다** | ✅ 충전 뒤 Li 층 안 Ag EDS (`Fig. 3c`) · 방전 · 100 사이클 뒤 아래쪽 Ag (`Fig. 3d,f` · `Fig. S5b`) · 입자 작아짐 (`Fig. 5j–l`) | 순서 (합금 → 이동 → 고용) = assume (p.301) · "Li 속 Ag 가 에너지상 유리" = believed · 수송 기전 미상 |
| ✎ Li 속 Ag 의 농도 | — | Ag 0.5–1.0 µmol cm⁻² (8–16 mg Ah⁻¹ × 6.8 mAh cm⁻²) ÷ Li 228 µmol cm⁻² (6.1 mAh cm⁻²) ≈ **0.2–0.4 at%** (다 녹아 고르게 퍼진다면) — 묽은 고용체 ✎ |
| 탄소는 **이온 전도체** | 부분: EELS 로 Li 가 C 입자 위에 · 기공은 안 채움 (`Fig. 5f`) · Ag 는 서로 떨어져 있음 | "C 가 이온 전도체로 작동한다고 추정한다" (presumed · p.302) · 문헌 (refs 42–44) |
| 탄소는 **역학적 지지** | ❌ 측정 없음 | "≈200 GPa 탄성률 (ref 45)" — 다른 탄소 (속 빈 나노구) 값 |
| 탄소는 SE 를 Li 에서 **떼어 놓는다** | ✅ C 층이 충 · 방전 내내 SE 와 Li 사이에 남는다 (`Fig. 3` · `Fig. S5`) | "SE 내구성 향상 · Li 관통 방지" (p.300) — SE \| C 계면 화학 (XPS 등) 측정 없음 |
| Ag 만이면 **SE 분해 ↑** | ❌ 측정 없음 (단면에서 Li \| SE 직접 접촉만 봄) | "probability of the occurrence of SE decomposition" (Note S1) |
| CE > 99.8 % 의 원인 | ✅ CE 값 (`Fig. 6g`) | LZO 보호 + 안정 석출 · 박리 '덕' (attributed) — LZO 없는 대조 · Ag–C 없는 장기 대조 (20 mAh 셀만) 없음 |
| 운전압 2 MPa 로 충분 · > 4 MPa 단락 ↑ | ✅ 2–4 MPa 성능 같음 (`Fig. S11`) · ❌ > 4 MPa 자료 없음 | "probability of short-circuiting increased" (Note S2) |

> 🔑 **읽어 낸 것 (§3g 를 겹쳐 보면)**: Li 가 쌓이는 **자리**는 탄소가 정하고 (탄소만 층에서도 집전체 쪽), **고르기 · 치밀함**은 Ag 가 정한다 (Ag 없으면 다공 · 불균일 · 0.5 C 불가). Ag 만이면 고르지만 층이 사라져 자리를 지키지 못한다 [카드 해석 — 저자도 'Ag–C 가 단일 성분 층보다 낫다' 까지만 적었다].

---

## 7. 우리 DFT · 원장과의 대조 ★★ (`../our_dft_baseline.md` · W_ad 보고서)

> 규율: **문헌 수치는 소환값**이다. 이 논문은 계산이 없어서 우리 숫자와 같은 표에 놓을 물성값이 거의 없다 — 대조는 **방향 · 자리 · 계면 목록**으로만 한다. 우리 점착 W 값은 싣지 않는다 (위치만: `db/properties/adhesion.json` · W_ad 보고서 §2).

### 7a. 항목별 대조

| 항목 | 이 논문 | 우리 | 같다 / 다르다 / 이유 |
|---|---|---|---|
| Li \| LPSCl 환원 | 아지로다이트는 Li 와 비교적 느리게 반응 (p.299) · 설계로 Li 를 SE 에서 떼어 놓음 · Ag 만 층이면 직접 접촉 | grand-potential 환원 한계 (`our_dft_baseline.md` 환원 행) — 0 V 는 그 아래라 **열역학적으로 분해** | **방향 같음 (정성)** · 속도 · 부동태 (느린 반응) 는 우리 0 K hull 밖 |
| 양극 작동창 | **2.5–4.25 V vs Li⁺/Li** · 60 °C · LZO 5 nm | 우리 판단 창도 **2.5–4.25 V** (CLAUDE.md 양극 규칙) · grand-potential 산화 개시가 창 아래 → 창 전체가 열역학 산화 구간 | **같은 창** — 이 논문은 '안정' 을 LZO 덕으로 돌렸지만 CEI · LZO \| SE 계면은 재지 않았다 → 우리 B 축 대조 표적 아님 |
| SE 수송 | σ 1.8 (분말 펠릿) · 1.31 (바인더) mS cm⁻¹ · Ea 0.35 eV (임피던스 · ln σ 맞춤으로 보임) | MLIP-MD Ea (`our_dft_baseline.md`) | **같은 축에 안 놓는다** — 방법 다름 (펠릿 임피던스 대 MLIP-MD) · 우리 Ea 는 계 간 상대차로만 쓴다 |
| Ag \| LPSCl | Ag₂S 형성 '유의하지 않음' (반쪽 셀 2.0 V 평탄 없음 · SI p.5) · 첫 충전 전에는 층 윗면 Ag 가 SE 에 닿음 | W_ad 보고서 2-3 (LPSCl \| Ag(111) · 두 종결) — 반응 없는 날카로운 계면 | **모순 없음** (전기화학 검출 한계 안) · 단 **첫 충전 전만** 대표 — 그 뒤 Ag 는 Li 속으로 가고 SE 쪽 면은 C |
| 탄소 모형 | **카본블랙 (D50 35 nm · 비정질 · 난층 · `Fig. S8`)** · BET · Raman · O/N 미기재 | W_ad 보고서 2-2 (흑연 3 층 대 그래핀) · 2-4 (LPSCl \| 흑연) · 7-1 표 | **다르다** — 이 층에 맞는 모형은 7-1 의 '결함 · 작용기가 많은 탄소 (카본블랙)' 줄 · 이 논문만으로는 결함 · 작용기 밀도를 못 정한다 |
| 운전 중 오래 사는 계면 | **LPSCl \| C** (충 · 방전 내내) · **C \| SUS** (Li 가 비집고 들어감) · **Li(Ag) \| SUS** · **Li(Ag) \| C** | W 쌍 C–C · Ag–C · LPSCl \| Ag · LPSCl \| 흑연 (보고서 §2) | 우리 쌍 중 LPSCl \| 흑연 이 '오래 사는' 계면에 가장 가깝다 · **C \| SUS · Li \| SUS 는 목록에 없다** (8-3 은 C \| Cu 를 제안) |
| 집전체 | **SUS** — Cu 는 황화물과 반응 (`Fig. S4a`) | W_ad 7-1 표 Cu 행 (Cu(111) · Li₂O) | 이 논문 꼴의 셀이면 **SUS (부동태 산화막 표면)** 가 후보 — Cu 행은 Metzler 2026 같은 Cu 셀에 맞다 |
| Li 금속 · 압력 | 운전 2 MPa (2–4 같음 · > 4 단락 ↑ · 자료 없음) · 제조 490 MPa 등방압 | DEM 압력 단계 (W_ad 보고서 8-4 · `comparison_vs_ours_DEM.md` A · I 축) | **정성 대조 표적** — 같은 셀에서 압력 세 단계 (제조 ≈500 · 운전 2–4 · 무가압 0.1 C) 를 다 보인 예 |
| [혁주] LZO | 5 nm (TEM 한 장) · 졸–겔 · 300 °C 1 h 공기 · 조성 · 결정성 · 함량 미기재 · NMC90 | [혁주] 트랙 (LZO 코팅 NCA721 · 811 \| Li₆PS₅Cl · `kb/projects/hyeokju_lzo_interface_2026_11_16.md` · 원장 `db/properties/hyeokju_lzo_*` · `D-2026-11-16-hyeokju-lzo-stage1-reactivity` · `-stage2a-li2zro3-gap` · `D-2026-11-17-hyeokju-lzo-stage2a-amend2-zro2`) · 우리 랩 `kang2025_toughened_bimodal_nca_lzo` (LZO 6–8 nm 비정질 · 졸–겔 · NCA) | 두께 대역 비슷 (5 대 6–8 nm) · **이 논문은 LZO \| SE 계면 측정 0** → 우리 LZO 계면 계산의 대조 표적이 아니다 · 'Li₂ZrO₃ 코팅' 같은 조성 가정의 근거로도 못 쓴다 |

### 7b. 🔑 층위를 갈라 쓴 결론 (보고서 · 원고용)
> **"이 논문은 Ag–C 층에서 Li 가 *어디에* 쌓이고 Ag 가 *어디로* 가는지를 처음 보였다 (집전체 쪽 · Li 속). *왜* 거기인지 — 핵생성 에너지 · Ag 용해 에너지 · 계면 점착 — 는 하나도 재지 않았다. 그래서 우리 W 쌍 (0 K · 날카로운 계면) 은 이 논문의 관찰을 *설명할 후보* 이지 *맞출 표적* 이 아니다. 운전 중 계면은 Ag(111) \| Li 가 아니라 Li(Ag 묽은 고용체) \| SUS · Li \| 카본블랙 · LPSCl \| 카본블랙 이다."**

### 7c. 우리가 계산으로 답할 수 있는 이 논문의 '추정' (제안 · 계산 안 함)
1. **"Li 에 녹은 Ag 가 유리하다"** — bcc Li 속 Ag 한 개의 용해 에너지 (Ag 금속 · Li–Ag 금속간 상 기준) · ✎ 농도는 ≈0.2–0.4 at% 로 묽다 (§6). 보고량 카드 (`kb/templates/estimand_card.md`) 가 먼저다.
2. **"자리는 전하 전달이 정한다"** 의 열역학 대안 — W_ad 8-3 의 '계면을 여는 일' W(집전체 \| C) − W(Li \| 집전체) − W(Li \| C) 를 **SUS (산화막) 와 Cu 둘 다**로. SUS 표면 모형 (Cr₂O₃ 계 부동태막) 을 먼저 정해야 한다.
3. **카본블랙 모형** — 7-1 표의 결함 · 작용기 탄소 줄. 이 논문에서는 입경 (35 nm) 과 비정질성만 가져올 수 있다.

---

## 8. DFT / 계산 방법 ★

- **code / version · functional · pseudo · k-points · ecut · supercell · DFT+U · AIMD · MLIP · 무질서 처리**: 전부 **n/a** — 원자 단위 계산이 없다.
- 이론 서술은 셋뿐: (i) Li₉Ag₄ (γ3) 상 동정 (refs 29 · 30 문헌 봉우리 대조) (ii) 탄소 속 Li 확산 (refs 42–44 · 계산 문헌 인용) (iii) 탄소 탄성률 ≈200 GPa (ref 45).

---

## 9. Figure set ★

| Fig | 내용 (무엇을 보여주나) | 우리 활용 |
|---|---|---|
| 1 | a 셀 도식 (Al \| NMC \| Li₆PS₅Cl \| Ag–C \| SUS) · b 단면 SEM (SE ≈31 · Ag–C ≈6 µm figure-read) · c 아레니우스 (결정 1.8 · 유리 0.76 · 0.19 mS cm⁻¹ · 점 80 → 0 °C) · d Raman + XRD · e LZO 5 nm TEM · f Ag–C 위 Li 석출 도식 · g 부피 비교 도식 | SE · LZO 조건의 원전 · Ea 0.35 는 ln σ 기울기와 맞음 (✎ 0.353) · LZO 두께는 한 입자 |
| 2 | SUS 만: a 도식 · b SOC 50 % 섬 꼴 Li · c 100 % 단면 ≈30 µm 다공 Li · d 20 mAh 셀 용량 급락 (≈50 % @ ≈19 사이클 figure-read) | Ag–C 의 '없음' 대조 · 집전체 \| SE 직접 접촉의 실패 모드 |
| 3a–d | 도식 + 단면 SEM/EDS (처음 · 0.1 C 충전 · 방전) — **Li 25 µm 가 SUS 와 층 사이** · Ag 가 Li 속 → 방전 뒤 층 아래쪽 | ★ W_ad 8-3 의 원전 관찰 · C-EDS 띠 ≈9–12 µm (화소) 는 본문 '5 µm' 와 다름 |
| 3e,f | 층 위 · 가운데 · 아래의 Ag 분포 — 1 사이클 (차 없음) 대 100 사이클 (아래쪽에 몰림 · 작아짐) | Ag 이동의 누적성 · DEM 에서 Ag 분포를 시간에 따라 바꿀지 판단 |
| 4a | 첫 충전 곡선 + 3.5 / 3.55 / 3.6 / 4.0 / 4.25 V 표지 (0.5 / 0.64 / 1.12 / 5.0 / 6.75 mAh cm⁻²) | ✎ 층 자체 Li 수용 ≈0.5–0.64 mAh cm⁻² (양극의 7–9 %) |
| 4b–g | 층 가운데 SEM — 기공 감소 → Ag 커짐 → Ag 사라짐 → (f, g) 매끈한 면 | Ag 리튬화 · 이동의 형태 순서 · f, g 의 '변화 없음' 서술은 그림과 달라 보임 |
| 4h–j | SUS 위 Li 6 → 20 → 25 µm 단면 · j 경계 균열 | ✎ 두께 대조 (방향 엇갈림) |
| 5a–l | TEM · HAADF · EELS (처음 · 충전 · 1 사이클 · 100 사이클) — Ag 조각남 · Li 는 C 표면 · 100 사이클 뒤 Ag 작고 성김 | EELS i, l 의 남는 Li (C 표면) — 비가역 Li 후보 (본문 미언급) |
| 5m | SADP — 처음 결정 · 충전 확산 고리 · 방전 결정 · 100 사이클 작은 결정 | Ag–Li 비정질화 · 재결정 |
| 5n | 셀 XRD — 충전 뒤 23 · 27 · 28.3° (Li₉Ag₄ 같은 상) · 방전 뒤 Ag 38.4 · 44.6° 복귀 | 상 동정은 봉우리 셋 · 안쪽 도식 'Ag–C alloy' 오기 |
| 6a–c | 0.6 Ah 2 면 셀 · X-ray CT · WIP + 가압 지그 도식 | 압력 단계 (제조 490 · 운전 2 MPa) |
| 6d–f | 율 (0.2 C 215 · 1 C/0.2 C 93 %) · 온도 (25 °C 90.7 % · −10 °C > 40 %) | 셀 조건 표 |
| 6g | 1,000 사이클 89 % · CE > 99.8 % 평균 (≈800 사이클 뒤 흩어짐 figure-read) | ★ '1,000 사이클' 의 정확한 조건 (§3h) · ✎ CE ↔ 유지율 산수 |
| S1 | SE 막 WIP 전 (휘는 막) · 뒤 (단단한 판) 사진 | 정성 — 치수 · 강도 숫자 없음 |
| S2 | 자일렌만 핀홀 대 혼합 용매 핀홀 없음 | 습식 막 용매 선택 |
| S3 | SE 분말 대 시트 Raman (PS₄³⁻ 같은 위치) | 바인더 · 용매가 SE 를 안 바꿈 (Raman 수준) |
| S4 | a,b Cu 대 SUS 의 CV (Cu 반응 · SUS 10⁻⁵ A 급) · c Ag–C \| Li 반쪽 셀 (2.0 V 평탄 없음) · d Ag–C \| NMC 풀 셀 첫 사이클 (≈91 % ✎) | ★ 집전체 선택 근거 (W_ad 7-1 Cu 행) · Ag₂S 배제 근거 · 전극 면적 미기재 |
| S5 | 100 사이클 뒤 0.5 C 충전 (Li ≈22 µm figure-read) · 방전 (Ag–C ≈10 µm · SE 균열) | 100 사이클 뒤에도 같은 자리 · SE 균열은 본문 미언급 |
| S6 | 탄소만 · Ag 만 층의 충 · 방전 곡선과 단면 | ★ Ag 없는 대조 숫자 (§3g) |
| S7 | Ag–C 유무 첫 사이클 (Ag–C 쪽 3.55 V 까지 경사 ≈22 mAh g⁻¹) | 층의 Li 수용 · 첫 사이클 손실 |
| S8 | 카본블랙 TEM · SADP · XRD (비정질 · 난층) | ★ 탄소 모형 선택 (7-1 카본블랙 줄) |
| S9 | 충전 뒤 Ag 조각의 SADP (일부 결정) | 합금화가 고르지 않음 |
| S10 | WIP 전후 SEM — SE 윗면 · Ag–C 단면 (≈9.6 → 7.9 µm 화소) · NMC \| SE 단면 (눈금 없음) | ★ WIP 의 '정성' 근거 · 기공 숫자 없음 (§16) |
| S11 | 운전압 2 / 3 / 4 MPa 의 율 · 300 사이클 (차 없음) | DEM 운전압 대역 |
| S12 | 무가압 0.1 C/0.1 C 한 사이클 | 무가압 하한 예 |
| S13 | 조성 (0 : 1 · 1 : 3 · 1 : 2 · 1 : 1) 별 율 · 유지율 · CE | ★ 탄소만 75 % 대 1 : 3 ≈95 % |
| S14 | 조성별 첫 곡선 (거의 겹침) | — |
| S15 | 충전 뒤 Nyquist 25 / 45 / 60 °C (≈50 / 14 / 5 Ω cm²) | 계면 저항 (어느 계면인지 안 가름) |
| S16 | 0.5 C/0.5 C 곡선 1–1,000 사이클 (146 → 131 mAh g⁻¹ figure-read) | 수명 시험의 실제 용량 창 |
| S17 | 적층 수별 용량 · 에너지 밀도 (표보다 ≈2 % 낮음) | 에너지 밀도 주장의 계산 근거 |
| S18 | 5 Ah 급 셀 사진 · 0.05 C 첫 사이클 (≈84 % ✎) | '> 900 Wh/L' 셀의 실제 시험 범위 |
| S19 | 가열 시험 — LIB 열폭주 대 ASSB (히터 210 °C · 셀 ≈165 °C figure-read) | 안전 주장의 범위 (Li 녹는점 아래) |
| Table S1 | 면저항 (SUS 52 · Ag–C 222 · Ag 15 · C 5,730 µΩ cm) | ⚠ SE 막 표가 아니다 · Ag 가 층 전자 저항을 ≈26 배 낮춤 ✎ |
| Table S2 | WIP 전후 셀 두께 (644.5 → 609.0 µm · 7 일 이완 없음) | ★ WIP 에서 원문이 준 유일한 숫자 |
| Table S3 | 에너지 밀도 계산 바탕 (1 · 10 · 35 적층 — 703 · 942 · 998 Wh L⁻¹) | 에너지 밀도는 계산값 · 기준 (충전 두께 · 57 cm²) |

---

## 10. 비판 — 이 논문의 약한 곳 ★

① **에너지 밀도와 수명이 다른 전지에서 왔다.** 초록 "0.6 Ah 시제품이 > 900 Wh L⁻¹ · 99.8 % · 1,000 사이클" — 0.6 Ah 2 면 셀은 703 Wh L⁻¹ (본문 p.304 '700') 이다. 942 는 10 적층 5.87 Ah 셀을 0.05 C · 무가압으로 **한 사이클** 보인 값 (`Fig. S18` · 첫 효율 ✎ ≈84 %), 998 은 35 적층 **계산값**이다. 모든 에너지 밀도는 **충전 상태 두께 · 57 cm² · 지그 · 탭 제외** 로 냈다.
② **1,000 사이클의 조건이 좁다.** 0.6 Ah 한 셀 · 60 °C · 2 MPa · CC 0.5 C/0.5 C · 0.2 C 용량의 70 % (146 mAh g⁻¹) 창 — ✎ 그 시험의 실제 에너지 밀도는 ≈480 Wh L⁻¹. 셀 수 · 재현성 · 오차 없음. CE 는 '평균 > 99.8 %' 이고 ≈800 사이클 뒤로 ≈98 % 까지 떨어지는 점이 여럿 (figure-read) 인데 언급이 없다. ✎ 저장소 없는 무음극 셀이면 CE 99.8 % × 1,000 회 → 13.5 % — 89 % 는 평균 CE ≈99.988 % 또는 Li 저장소를 뜻한다. 이 산수를 안 해서 'CE 99.8 % 로 1,000 사이클' 이 그대로 읽히면 오해를 부른다.
③ **기전 서술은 거의 다 추정이다** (§6). 핵생성 과전압 · Li 속 Ag 의 에너지 · 탄소의 이온 전도 · 탄소의 탄성률 · 전하 전달 우세 — 어느 것도 재지 않았다. Li 층은 EDS 로 안 보이고 (단면 대비로 판단), TEM 은 Ag–Li 를 정확히 못 본다고 저자가 스스로 적었고, XRD 는 셀 통째 (봉우리 셋으로 'Li₉Ag₄ 같은') 다.
④ **Ag–C 두께가 그림마다 다르다.** 본문 `Fig. 3` 설명 '5 µm' 대 같은 그림 화소 ≈9–12 µm · `Fig. 1b` ≈6 · `Fig. 4i` ≈10 · `Fig. S10b` ≈8–10 · `Table S1` 17 µm · Methods 5–10 µm. 시료마다 다른 셀일 수 있지만 그림 설명의 숫자가 그림과 안 맞는다.
⑤ **Ag 양의 세 숫자가 한 조합으로 안 맞는다** (✎). Ag 8–16 mg Ah⁻¹ × 6.8 mAh cm⁻² = 0.054–0.109 mg cm⁻² → 조밀 Ag 로 0.05–0.10 µm → 5–10 µm 층에서 **0.5–2 vol% (층 전체 기준)**. 'Ag ≈8 vol%' 가 층 전체 기준이면 Ag 가 62–123 mg Ah⁻¹ 이어야 하고 (4–15 배), 고체만 기준이라도 1 : 3 질량비 · 카본블랙 1.8–2.0 g cm⁻³ (가정) 이면 ≈5–6 vol% (PVDF 10 wt% 가정 포함 ≈4.9) 다. 질량 8–16 mg Ah⁻¹ 를 믿으면 층 기공률이 ✎ **64–91 %** 로 나온다 (Ag + C 0.22–0.44 mg cm⁻² · 혼합 고체 밀도 2.39 g cm⁻³ · PVDF 제외). 원문은 기공률을 안 적었다.
⑥ **탄소만 층의 율 특성이 그림마다 다르다.** Note S3 · `Fig. S13a` 는 1.0 C/0.33 C 75 % · `Fig. S6a` 첫 사이클 곡선은 ≈181/196 ≈ 0.92 (figure-read). 시험 조건 (몇 번째 사이클인지 · 셀 크기) 이 안 적혀 있다.
⑦ **WIP 조건이 없다.** 이름은 '온간 (warm)' 등방압인데 온도 · 유지 시간 · 매체가 없고 장비 제품명은 CIP 계열이다. 밀도 · 기공 숫자 없이 SEM 정성 (`Fig. S10` · 패널 c 는 눈금 막대도 없음) 과 셀 두께 (`Table S2`) 뿐이다.
⑧ **EELS 의 남는 Li 를 다루지 않았다.** `Fig. 5i` (1 사이클 뒤) · `Fig. 5l` (100 사이클 뒤) 지도에 C 입자 가장자리를 따라 Li (빨강) 가 남고 100 사이클 쪽이 더 많은데, 본문은 "조성 변화 유의하지 않음" 한 줄이다. 첫 사이클 손실 (✎ `Fig. S7` ≈8 %) · 카본블랙의 비가역 리튬화 · SEI 와 이어질 수 있다 [카드 해석].
⑨ **`Fig. 4f,g` 의 '층 안 변화 없음'** 은 그림과 달라 보인다 — f · g 는 e 보다 기공이 거의 없는 매끈한 면이다. Li 가 층 기공을 채웠거나 시료 준비에서 Li 가 번졌을 수 있다. EELS 는 Li 가 기공을 안 채운다고 했으니 (`Fig. 5f`) 둘이 엇갈린다.
⑩ **안전 시험이 Li 금속의 최악 조건을 피했다.** 가열 시험의 '210 °C' 는 히터 온도이고 ASSB 셀 온도는 ≈160–172 °C (figure-read) 로 **Li 녹는점 180.5 °C 아래**에 머물렀다. 기름은 150 °C · SOC 50 %, 절단도 SOC 50 %. 가스 분석 (H₂S 등) 없음. 절단 영상에서 LED 는 '약해진' 게 아니라 몇 번 **꺼졌다** (§5b).
⑪ **그림 · 표기 오류**: `Fig. 5n` 안쪽 도식 'Ag–C alloy' (Ag–Li) · `Fig. 6e` 안쪽 x 축 'j (mAh cm⁻²)' (전류 밀도 mA cm⁻²) · `Fig. 6d` 범례 '0.2 C' 글자색 회색 대 곡선 초록 · XRD (200) '17°' 대 그림 ≈18° · 0.2 C 용량 215 (p.303 앞) 대 210 (p.303 뒤) · '활성 면적 6.7 × 11.2 cm²' = 파우치 외곽 · 양극 100 (Methods) 대 120 (CT) 대 95–105 µm (`Table S3`) · CT 'SE + Ag–C 합 30 µm' 대 SE 30 + Ag–C 5–10 µm · `Fig. 1c` 점 80 → 0 °C 대 Methods 80 → −20 °C · `Fig. 2c` 의 30 µm 를 본문은 SOC 50 % 문장에 · NMC 비 81.3 wt% (✎) 대 `Table S3` 'AM ratio 86 %'.
⑫ **LZO 의 역할 주장에 대조가 없다** — LZO 없는 셀 · 두께별 셀 없이 CE 를 LZO 덕으로 돌렸다. 코팅 조성 (Li : Zr) · 결정성 · 함량이 없다.
⑬ **Ag₂S 배제가 간접적이다** — 반쪽 셀에 2.0 V 평탄이 없다는 것 하나 (XPS · XRD 확인 없음).
⑭ **통계 · 자료 공개** — 오차 막대는 `Table S2` 뿐 · 자료는 '요청 시'. 저자 전원이 같은 회사 소속이다 (이해충돌 칸).

---

## 11. Post-processing — 논문이 쓴 분석 · 우리가 한 판독

- **무엇** (논문): 단면 SEM + EDS (C · Ag 지도) · FIB-TEM · HAADF · EELS 지도 (Ag · C · Li) · SADP · 셀 XRD · Raman · X-ray CT · EIS (Nyquist · 계면 저항 = 반원 지름) · 면저항 · 전압 곡선 표지. 정량 영상 분석 (기공률 · 입경 분포 · 두께 통계) **없음**.
- **도구** (논문): 상용 장비 이름만 (분석 소프트웨어 · 맞춤 모델 미기재 — EIS 등가회로 없음).
- **수치화 · 기록** (논문): 본문 숫자 · 그림 안 표지 · SI 표 3 개.
- **우리가 한 것** (이 digest): ① `tools/litdb/extract_figures.py --slug … --pdf <본문> <SI> --clean` → 26 장 · 번호 공백 2 (`f6` · `fS10`) 를 손 크롭 · 위쪽 잘린 7 장 다시 자름 (사유는 `figures.json` 의 `manual_crop` · `recrop` · 원래 bbox 는 `bbox_auto`) ② 그림 25 장 Read ③ `Fig. 3` C-EDS 띠 · `Fig. S10` Ag–C 띠 화소 측정 (PIL · 눈금 막대 최장 연속 흰 줄) ④ 동영상 장면 · 타일 · LED 밝기 (§5b) ⑤ 산수 ✎ (Li 두께 4.85 µm per mAh cm⁻² · Ea 기울기 · 에너지 밀도 검산 · Ag 부피 · 기공률 · CE^n).

---

## 12. 적용 인사이트 ★

① **W_ad 8-3 의 원전** — "Li 는 집전체와 탄소층 사이에 쌓인다" 를 Cu 셀 (Metzler 2026) 만으로 적었는데, **이 논문이 SUS 셀에서 처음 보였다**. 같은 절에 원전으로 같이 달 만하다.
② **W 쌍 목록에 SUS 를 더할지** — 이 논문은 Cu 가 황화물과 반응해서 SUS 를 썼다 (`Fig. S4`). Lee 형 셀이면 운전 중 처음 벌어지는 계면은 **C \| SUS** 이고 Li 가 닿는 집전체 면은 **SUS (부동태 산화막)** 다. 7-1 표 Cu 행 옆에 한 줄.
③ **Ag(111) \| Li 는 첫 충전 전 계면이다** — 운전 중 Ag 는 Li 속 묽은 고용체 (✎ ≈0.2–0.4 at%) 로 집전체 쪽에 쌓인다. W 를 낼 때 'Li(Ag) \| SUS' 는 'Li \| SUS' 와 거의 같다고 볼 수 있지만, 계면 편석 여부는 모른다.
④ **위치는 탄소, 고르기는 Ag** (§6 🔑) — Ag 와 C 의 친Li 성 순위 (W 비교) 만으로 Li 가 쌓이는 자리를 예측하지 않는다 (8-3 의 Metzler 2025 결론과 같은 방향).
⑤ **DEM 압력 세 단계의 한 셀 예** — 제조 490 MPa 등방 · 운전 2–4 MPa (같은 성능) · > 4 MPa 단락 ↑ (자료 없음) · 무가압 0.1 C. Li 항복 (≈0.8 MPa · `masias2019_…`) 보다 운전압이 높다 → Li 는 운전 중 흐른다.
⑥ **DEM 입력으로 쓰지 말 것** — Ag vol% · 층 기공률 (§10-⑤) · 탄소 탄성률 200 GPa (ref 45) · Ag–C 두께 하나 (그림마다 6–12 µm).
⑦ **[혁주]** — 같은 작동창 (2.5–4.25 V) 의 LZO 코팅 고 Ni 양극 셀 선례지만 LZO \| SE 계면 자료가 없다. 코팅법 비교 (졸–겔 · 300 °C 공기 · 5 nm) 정도만 쓴다.

---

## 13. 인용 가능 문장 (영문 초안 · 랩 표기)

- "In a sulfide all-solid-state pouch cell with a 5–10 µm Ag–carbon-black interlayer (1:3 by weight) on a stainless-steel current collector, lithium plated as a dense ~25 µm layer between the current collector and the interlayer rather than at the interlayer/electrolyte interface (*Nat. Energy*, 5, 299 (2020))."
- "Silver did not return to the interlayer on stripping; after 100 cycles, most of the silver sat near the current collector as smaller particles (*Nat. Energy*, 5, 299 (2020))."
- "A carbon-only layer also directed lithium to the current-collector side, but it gave a porous, inhomogeneous interface and could not sustain 0.5 C/0.5 C cycling (*Nat. Energy*, 5, 299 (2020))."
- "Copper reacted with the sulfide electrolyte in cyclic voltammetry, so stainless steel was used as the anode current collector (*Nat. Energy*, 5, 299 (2020))."
- "The 1,000-cycle result (89 % retention) was obtained for a 0.6 Ah bi-cell at 60 °C, 0.5 C/0.5 C (3.4 mA cm⁻²), 2.5–4.25 V and 2 MPa after 490 MPa isostatic pressing; the >900 Wh L⁻¹ value refers to a ten-stack 5.9 Ah cell cycled once at 0.05 C without external pressure (*Nat. Energy*, 5, 299 (2020))."

---

## 14. 주의 / 한계 (인용 규율)

- ⛔ "> 900 Wh L⁻¹ 로 1,000 사이클" 로 한 문장에 쓰지 않는다 (§10-①).
- ⛔ WIP 온도 · 유지 시간 · 층 밀도 · '한 자릿수 기공' 을 이 논문 출처로 달지 않는다 — 원문에 없다 (§3i · §16).
- ⛔ '첫 효율 89 %' 로 쓰지 않는다 — 89 % 는 1,000 사이클 유지율이다 (첫 사이클 CE 명시값 없음 · figure-read ≈91–92 % `Fig. S4d` · `S7` · `S12` · `Fig. 6d`).
- ⛔ "Ag 가 Li 핵생성 에너지를 낮춘다" · "Li 속 Ag 가 에너지상 유리하다" 를 이 논문의 측정으로 인용하지 않는다 (추정).
- ⛔ 탄소 탄성률 ≈200 GPa 를 카본블랙 값으로 쓰지 않는다 (ref 45 의 다른 탄소).
- ⛔ 가열 시험을 '셀 210 °C · 녹은 Li 에서도 안전' 으로 쓰지 않는다 (셀 ≈165 °C figure-read).
- Ag–C 두께는 'Methods 5–10 µm (그림마다 ≈6–12 µm)' 로 쓴다. Ag vol% · 기공률은 쓰지 않는다.
- 운전압은 '2 MPa (2–4 MPa 시험)' · 0.5 C = 3.4 mA cm⁻² (1 C = 6.8 mA cm⁻²) — 다른 카드의 '3.2 mA cm⁻²' 는 원문과 다르다.
- SE σ 1.31 mS cm⁻¹ 는 '바인더 섞은 SE · 시료 형태 미기재' 로 쓴다.
- 문헌 수치는 우리 db 절대값과 섞지 않는다 · 우리 W 값은 위치만.
- 저자 명단 대조: 머리말 16 명 — 참고문헌 20 (Masias, Felten, Garcia-Mendez, Wolfenstine, Sakamoto · *J. Mater. Sci.* 54, 2585 (2019) = `masias2019_li_metal_elastic_plastic_creep_properties`) 의 저자와 겹치는 사람은 없다.

---

## 15. 기법 용어 미니사전

- **무음극 (anode-free) · 'Li 금속 없는 음극'** — 조립 때 Li 금속을 안 넣고 양극의 Li 만으로 충전 때 집전체 위에 Li 를 쌓는 방식. 이 논문은 집전체 위에 Ag–C 층을 깔았다.
- **N/P 비** — 음극 용량 / 양극 용량. 무음극에선 0 에 가깝다 · 이 층은 ✎ 0.07–0.09 (Li 석출 전 수용분).
- **2 면 셀 (bi-cell)** — 양면 양극 하나 양쪽에 음극 둘을 둔 셀.
- **WIP / CIP / HIP** — 온간 · 냉간 · 열간 등방압 (액체 · 기체로 사방에서 같은 압력). 단축 프레스와 응력 상태가 다르다.
- **CC–CV** — 정전류로 상한 전압까지 → 그 전압에서 전류가 줄 때까지 (여기선 0.05 C).
- **C-rate** — 1 C = 1 시간에 다 쓰는 전류 (여기 1 C = 6.8 mA cm⁻²).
- **CE (쿨롱 효율)** — 방전 / 충전 전하. 무음극 셀에서는 유지율 ≈ CE^n (저장소가 없을 때).
- **면저항 (sheet resistivity)** — 박막의 전기 저항률 (µΩ cm).
- **SADP** — 제한 시야 전자 회절. 점 = 결정 · 고리 = 다결정 · 확산 고리 = 비정질.
- **HAADF** — 고각 환형 암시야 STEM. 무거운 원소 (Ag) 가 밝다.
- **EELS 지도** — 전자 에너지 손실 분광으로 원소 (Li 포함) 를 지도로.
- **Li₉Ag₄ (γ3)** — Li–Ag 금속간 화합물 중 하나 (γ 상 무리).
- **고용체 (solid solution)** — 한 원소가 다른 결정 속에 섞여 녹은 상태 (여기선 Li 속 Ag).
- **X-ray CT** — 엑스선 단층 촬영 · 내부 층을 비파괴로 본다 (여기 분해능 820 nm).
- **닥터블레이드 · 이형 PET** — 슬러리를 일정 두께로 바르는 칼날 · 떼어 낼 수 있는 기재 필름.
- **건식 필름 공정** — 용매 없이 PTFE 섬유화로 전극 시트를 만드는 법.
- **SOC** — 충전 상태 (0–100 %).
- **열폭주** — 발열 반응이 스스로 가속돼 온도가 치솟는 것.

---

## 16. 인용 카드에 돌려줄 답 (남의 카드는 고치지 않았다 · 메인이 반영)

| 카드 · 줄 | 물음 | 답 | 쪽 |
|---|---|---|---|
| `dixit2022_isostatic_pressing_ssb_large_scale_manufacturing_review` §12 [69] · §3-4 문헌표 행 50 (온도 칸 빈칸) · wishlist 195 | WIP 490 MPa 의 온도 · 유지 · 복합 양극의 WIP 뒤 기공 | **490 MPa 만 있다** · 온도 · 유지 · 매체 · 기공 **없음** · 셀 두께 644.5 → 609.0 µm (−5.5 %) · 7 일 이완 없음 · SEM 정성 (밀도 ↑ · 접촉 ↑) · 진공 밀봉 파우치 · 대기 중 가압 · 장비 제품명 CIP 계열 → 표 행 50 의 빈칸은 원문도 빈칸 | p.303 · p.307 · SI p.10–11 (`Table S2` · `Fig. S10`) |
| `hayashi2025_wip_temperature_void_xct_wet_process_ncm111_lpscl_cathode` [13] · wishlist 203 | "over 900 Whl⁻¹ by using WIP … improved the contact" 의 원문 · WIP 조건 · 기공 | 900 Wh L⁻¹ 은 **10 적층 5.87 Ah 셀 (942 · 0.05 C · 무가압)** · 0.6 Ah 셀은 703 · WIP 효과는 정성 (Note S2) · 조건 · 기공 숫자 없음 | p.304 · SI p.10 · `Table S3` |
| `minnmann2021_jes_charge_transport_bottlenecks` [59] (p.9 · "low single-digit porosity values") | '한 자릿수 기공' 의 근거 | **이 논문에 기공률 숫자가 없다** — 'single-digit porosity' 는 원문으로 확인 안 된다 (2 차 인용 쪽 표현) | 본문 · SI 전수 |
| `zhang2021_dry_ptfe_calendered_30um_sulfide_se_membrane` [12] / SI [15] · §3-6 SI 표 S1 행 · wishlist 572 | 30 µm 습식 막의 바인더 · 함량 · 전도도 | zhang2021 표 행 (99 wt% · 아크릴계 · 자일렌 + 이소부티르산 이소부틸 · 30 µm · 1.31 mS cm⁻¹) 은 **원문과 맞다** · 단 30 µm 는 셀 안 가압 뒤 (막 자체 ≈40 µm) · 1.31 은 '바인더 섞은 SE' 상온값으로 시료가 막인지 펠릿인지 미기재 · 바인더 없는 결정 1.8 · Ea 0.35 eV · 막은 양극 위 50 MPa 전사 · ⚠ **이 논문 자기 `Table S1` 은 면저항 표** (SE 막 값 없음) · ASR 2.29 Ω cm² 는 zhang2021 쪽 산수 (✎ 30 µm ÷ 1.31 mS cm⁻¹ = 2.29 ✓) | p.300–301 · p.307 · SI p.7 |
| `spencerjolly2023_ag_graphite_interlayer_operando_xrd` L34 · L42–43 | "3.2 mA cm⁻² 에서 1,000 사이클 초과" · "PVdF 비 Lee 2020 과 동일 (10 wt%)" · "Ag 5.7 vol% (Lee 2020 과 비슷)" | 원문 0.5 C = **3.4 mA cm⁻²** · 1,000 사이클 89 % (초록 '1,000 times' · 결론 '> 1,000') · 마른 층 PVDF 비율은 **원문에 없다** ('PVDF 7 wt% 를 담은 NMP' 만) · 원문 Ag ≈ **8 vol%** (기준 미기재 · ✎ 고체 기준 ≈5–6) | p.304 · p.306 · p.307 |
| `metzler2026_sputtered_ag_carbon_interlayers_anode_free` L195 | "첫 효율 86 % 는 Lee 2020 의 89 % 와 비슷" | **원문에 첫 사이클 효율 89 % 는 없다** — 89 % 는 1,000 사이클 유지율 · 첫 사이클 CE 명시값 없음 (figure-read ≈91–92 % — `Fig. S4d` · `S7` · `S12` · `Fig. 6d`) · 0.2 C 방전 215 mAh g⁻¹ 는 원문 값 | p.303–304 |
| `sandoval2025_electro_chemo_mechanics_anode_free_ssb` [30] | 압착 10–500 MPa · 1,000 사이클 · CE · 탄소 유지 | 제조 490 MPa (등방) · 운전 2 MPa (2–4 시험) · 1,000 사이클 89 % · CE > 99.8 % 평균 · 탄소층은 충 · 방전 내내 SE 쪽에 남는다 (100 사이클 두께 변화 무시할 만) | p.301 · p.303–304 |
| `cronau2022_wet_milling_particle_size_ionic_conductivity` [4] | p.2 "> 20 µm 분리막 부적합" · p.3 "평균 < 1 µm 필요" | 이 논문은 **30 µm SE 막** (3 µm 입자) 을 썼고 '20 µm 초과 부적합' 문장은 없다 · '< 1 µm' 는 **복합 양극 속 SE** (접촉 면적 · 양극 밀도 목적) | p.300 · p.306 · p.307 |
| `kang2026_stress_regulated_li_plating_ag_c_cnf_hybrid_anode` [19] · `lee2022_thin_insitu_li_void_rewetting_llzo` [41] | '카드 없음' 표시 | 이제 카드 있음 (이 digest) | — |
| W_ad 보고서 7-1 · 8-3 · 8-4 | Ag 행 · Li 자리 · 압력 | §7a · §12 · 보고 (e) | — |

### 16b. ≈1,000 사이클의 셀 조건 한 묶음 (물음 ③)
0.6 Ah 2 면 파우치 (67 × 112 mm · 음극 55 × 90 · 양극 53 × 88 · SE 57 × 92 mm) · 양극 LZO (5 nm) 코팅 NMC90 · 85 : 15 : 3 : 1.5 건식 필름 ≈100 µm · 6.8 mAh cm⁻² · SE Li₆PS₅Cl 99 + 아크릴 1 wt% · 30 µm · 음극 Ag–C (1 : 3 · PVDF) 5–10 µm on SUS 10 µm · 조립 WIP 490 MPa · 운전 지그 2 MPa · **60 °C** · 화성 0.1 C CC–CV / 0.2 C · 수명 **CC 0.5 C/0.5 C (3.4 mA cm⁻²) · 2.5–4.25 V** · 첫 0.5 C 방전 146 mAh g⁻¹ (0.2 C 의 70 %) · **600 사이클 95 % · 1,000 사이클 89 %** · CE > 99.8 % (평균) · 셀 1 개 (n 미기재) — p.303–304 · p.306–307 · `Fig. 6g` · `Fig. S16`.

## 🔗 이어 읽기 · 바로잡기 (2026-11-25 묶음)

- 층 기공률 '미기재' 칸 — Park 외 2025 (`park2025_li_kinetics_agc_porous_interlayer_reservoir_free`) 의 29 % 는 다른 배합 (카본블랙 : Ag = 3 : 1 · 7.2 µm · 380 MPa · Li₃PS₄ · 80 °C) 의 2D 단면 값이라 **이 칸을 채우지 않는다** · 비슷한 배합의 대역 참고로만.
- Li 가 쌓이는 자리 — Park 의 '작은 Ag + 충분한 압력 → 집전체 쪽' 은 이 digest (60 nm Ag · 2 MPa · 60 °C → 집전체 쪽) 와 같은 방향이다.
