Repository: yonghoon7153-source/Yonghoon-DEM-DFT

# 📚 LITDB — 문헌 단일 시스템 (**SE·DFT 축 + DEM·MPM 축, 두 트랙**)

> **앞으로 논문은 여기서만 본다.** 여러 곳(db/literature, kb/papers, db/properties, Excel)에 흩어진 문헌을 한 곳에서 생각·참고·비교하기 위한 통합 MD 시스템.

## 왜 트랙이 둘인가
`INDEX.md` 는 argyrodite 전해질 축이라 접촉역학·MPM·건식전극 digest 가 들어갈 자리가
없다. 그래서 한때 64편이 **어느 인덱스에도 없었다**(open_items #7). 축을 나눠 그 구멍을
닫았고, 한 분모로 세면 “159편 중 98편 미언급” 같은 **가짜 미결**이 나온다
(`comparison_vs_ours.md:8`). 분리는 실측 근거가 있는 결정이다 — 합치지 말 것.

⚠ 이 표의 **편수는 적지 않는다.** 손으로 쓴 수는 반드시 낡는다(README 자신이 세 번 틀렸다).
현재값은 `python3 tools/litdb/build_index.py --check` 로 본다.

File: litdb/papers/lee2022_thin_insitu_li_void_rewetting_llzo.md
<!-- digest 표준 양식 (paper-level STANDALONE) · 2026-11-24 litdb-curator 작성.
     그림 크롭 31장 = 도구 30 (본문 그림 7 · SI 그림 19 · SI 표 4) + 손 크롭 1 (`Fig. S8` — 그래픽이 SI p.12, 캡션이 p.13 이라 도구가 번호 공백으로 보고).
     그중 22장을 Read 로 실제로 보고 썼다 (목록은 §0 끝). 표 4장은 PDF 글자층에서 옮겼다.
     본문 수치는 PDF 글자층 + 쪽 렌더 확대로 단위 글리프 (µ · Ω · ° · ⁻) 를 대조했다 (글자층은 µ→m, Ω→U, ≥→R, ≤→% 로 깨진다). -->

# Analyzing void formation and rewetting of thin in situ-formed Li anodes on LLZO — Lee et al. (*Joule* **2022**, 6, 2547–2565)

> slug `lee2022_thin_insitu_li_void_rewetting_llzo` · DOI `10.1016/j.joule.2022.09.009` · type `exp (갈바노 벗기기 · PEIS/operando GEIS · FIB-SEM · XPS) + COMSOL 유한요소 (원자단위 계산 0)` · PDF `litdb/inbox/lee2022_thin_li_void_rewetting_main.pdf` (본문 20 pp) + `litdb/inbox/lee2022_thin_li_void_rewetting_SI.pdf` (SI 29 pp · Fig. S1–S20 · Table S1–S4 · 보충 절차 2 개) · digested `2026-11-24` · status ✅ · 태그 **[외부 · LLZO 계 · 실험]**

> elements: Li, La, Zr, Ta, O, Cu
> methods: XPS

> **저자**: Kiwoong Lee, Eric Kazyak, Michael J. Wang, Neil P. Dasgupta\*, **Jeff Sakamoto**\* (lead contact) — University of Michigan, Ann Arbor (Mechanical Engineering ¹ · Materials Science & Engineering ²; Lee · Kazyak = ¹, Wang = ², Dasgupta = ¹,², Sakamoto = ¹,²) · 교신 ndasgupt@umich.edu · jeffsaka@umich.edu
>
> **서지**: 받음 2022-03-21 · 고침 2022-04-20 · 승인 2022-09-20 · 온라인 2022-10-14 · 권호 2022-11-16 · 자금 US DOE EERE VTO (contract DE-EE 00008855) · K. Lee = Kwanjeong Educational Foundation · 기여: 착상 K.L.·M.J.W.·J.S. / 실험 K.L. / COMSOL E.K. / 집필 K.L.·E.K. / 지도 N.P.D.·J.S.
> **이해상충 (원문 그대로)**: J.S. 는 Zakuro, Inc. 창업자 · 이 논문의 얇은 Li 제조법 (in situ 도금) 관련 특허 "Method of Electrodeposition of Electroactive Species at Solid-Solid Interfaces" (2021/150683 A1, 20210226193) 공동 발명자.
> **SI 영상** Video S1 (operando GEIS) 은 언급만 있고 우리 손에 없다.
>
> **계보 (이 논문이 스스로 잇는 선)**: Wang 2019 *Joule* (ref 26 — 적층압 × 전류, 0.4 mA cm⁻² 에서 임계압 2 MPa) · Wang 2020 *Nat. Commun.* (ref 40 — "Li-free" in situ 도금 제조) · Haslam 2022 *J. Power Sources* (ref 38 — 종횡비 · 마찰 · hydrostatic pinning) → **본 논문** (얇은 in situ Li 의 *벗기기* 쪽을 처음 정량). 같은 Michigan (Sakamoto · Dasgupta) 라인이다.

---

## 0. 이 digest 를 읽는 법 — 왜 이 논문인가

이 논문은 **"얇은 (5–20 µm) Li 금속을 벗길 때 (방전) 어디서 막히고, 막힌 계면을 어떻게 되살리나"** 를 LLZO 위에서 잰 실험이다. 우리에게는 두 군데에 걸린다.

1. **W_ad 보고서 7 절 (Li 친화성 · 젖음과 다시 젖음 · 점착과 공극)** — 위치: `docs/collab/wad_dem_interface_adhesion_report_2026_11_24.html` §7 (우리 점착 W 값은 이 digest 에 싣지 않는다).
   이 논문의 'de-wetting / rewetting' 은 **접촉각 · 점착일을 잰 것이 아니라** EIS 로 본 *접촉의 상실 / 회복* 이다 (계면저항 R_int · 차단 거동). 점착에 대해서는 결론부 한 문장 (*"the replenishing Li flux is restricted by the adhesion"*, p.16) 이 전부다 — **측정이 아니라 가설**이다.
2. **연속체 · DEM 모델 (얇은 Li 고갈 · 공극 성장)** — 전류밀도별 접근 용량 Q_A (n = 3, `Table S1`) · 두께별 Q_A/Q_max (`Fig. 2D`) · 적층압 3 점 (`Fig. S7`) · 공극 분율 ↔ 저항 지도 (`Fig. 5`, `Fig. S11`, `Fig. S12`) · 압력만으로의 회복 시간 (`Fig. 6`) · 가열 회복 (`Fig. 7`, `Fig. S17`) 이 **보정 · 검증 표적**이 된다.

> ⛔ **계 한정 세 가지를 문장마다 붙인다**: ① **LLZO (Li₆.₅La₃Zr₁.₅Ta₀.₅O₁₂) — SEI 없는 계면** (XPS `Fig. S13` 에서 분해 흔적 없음). 저자도 황화물이면 SEI 때문에 접근 용량이 더 낮고 마찰 · 점착이 다를 것이라고 쓴다 (p.16). ② **상온 · 적층압 5.6 MPa · LLZO 2 mm 두께** (t ≫ 공극 간격). ③ 값은 **이 논문의 실험값 (소환값)** 이다 — 우리 계산값과 같은 줄에 놓지 않는다.

> ⚠ **용어 대응** — Q_A (accessible capacity) = 준안정 구간에서 흘린 용량 · Q_max = 도금한 용량 (5/10/20 µm = 1/2/4 mAh cm⁻²) · V₀ = 벗기기 첫 전압 (≈ 0.1 V @ 0.4 mA cm⁻²) · *우리 산수* 환산 **1 mAh cm⁻² = 4.85 µm Li** (ρ 0.534 g cm⁻³ · M 6.941 g mol⁻¹ — 논문은 1 mAh cm⁻² ≈ 5 µm 로 반올림) · **Cu 전극 면적 0.317 cm²** (지름 6.35 mm · *우리 산수* — 논문 Ω 값을 Ω cm² 로 옮길 때 쓴다. 근거: R_bulk 637 Ω · 두께 2 mm 로 거꾸로 풀면 σ ≈ 0.99 mS cm⁻¹ = 본문의 "1 mS cm⁻¹" 와 맞는다).

> **본 digest 에서 실제로 본 그림 (2026-11-24)**: `Fig. 1` `Fig. 2` `Fig. 3` `Fig. 4` `Fig. 5` `Fig. 6` `Fig. 7` (본문 7/7) · `Fig. S1` `Fig. S2` `Fig. S3` `Fig. S5` `Fig. S6` `Fig. S7` (+ `Fig. S7B` 확대) `Fig. S8` `Fig. S10` `Fig. S11` `Fig. S12` `Fig. S13` `Fig. S14` `Fig. S16` `Fig. S17` `Fig. S20` (SI 15/19) — **22장**.
> 안 본 것: `Fig. S4` (도식) · `Fig. S9` · `Fig. S15` (`Fig. 4B` · `Fig. 7A` 에 주파수 라벨만 단 재수록) · `Fig. S18` (LLZO 단면 SEM) · `Fig. S19` (XRD) · `Table S1`–`Table S4` (표는 PDF 글자층으로 옮김).
> 그림에서만 읽은 값은 **`figure-read ≈`** 로 표시했다. 본문 · 표 값과 어긋난 그림은 §10 에 모았다 (`Fig. 2C` · `Fig. S1` · `Fig. S7B` · `Fig. S20` · `Fig. S11`/`Table S3`).

---

## 1. 한 줄 요약

LLZO 위에 in situ 도금한 10 µm Li 를 상온 · 5.6 MPa 에서 벗기면, **저전류 (≤ 0.1 mA cm⁻²) 는 Li 가 다 닳아 Cu 가 드러나서 (고갈) 끝나고, 고전류 (≥ 0.4 mA cm⁻²) 는 계면에 공극이 생겨 끝난다** — 접근 용량 Q_A 는 전류가 커지고 Li 가 얇을수록 줄며 (0.05 → 0.6 mA cm⁻² 에서 2.0 mAh cm⁻² 중 **1.688 → 0.710**, `Table S1`), 압력만으로는 공극이 몇 분 안에 *일부만* 닫히고 남은 Li 는 다시 못 쓴다. **170 °C (T_H 0.97) · 1 MPa · 5 h 가열 ('reconditioning')** 이 계면을 처음 상태로 되돌린다 (R_int 46 → 162 → 재도금 92 → 가열 **48 Ω**, 두 번째 벗기기 Q_A **1.04 → 1.07 mAh cm⁻²**).

⚠ 두 기전의 경계 · 공극 형성 이유 (마찰 · hydrostatic pinning · 크리프 둔화) 는 **선행 문헌 기전으로 해석**한 것이고, 마찰 · 점착 · Li 흐름을 직접 잰 데이터는 없다 (§10).

---

## 2. 메타 / 동기 / 질문

| 항목 | 내용 |
|---|---|
| 계 | **in situ 도금 Li (5 · 10 · 20 µm) \| LLZO (Li₆.₅La₃Zr₁.₅Ta₀.₅O₁₂, 2 mm) \| 두꺼운 Li 포일 (0.75 mm)** — Cu 집전체 (지름 6.35 mm · 10 µm) 위에 Li 를 전기도금으로 만든다 ("anode-free" 제조) |
| 동기 ① | 상용 Li 음극은 **10–30 µm (2–6 mAh cm⁻²)** 인데 실험실 연구는 **> 500 µm 포일**이나 미세전극이었다 (p.2–3) |
| 동기 ② | anode-free 라도 첫 화성 사이클 뒤 음극에 Li 가 **≈ 15 %** 남는다 (NMC 가 공급한 Li 를 다 못 돌려받음 — refs 34, 35) → 얇은 Li 벗기기가 실제 방전 조건이다 |
| 동기 ③ | Li 의 기계 거동은 길이 척도에 따라 바뀐다 — 수십 µm 에서 **계면 마찰**이 커진다 (refs 36–38). 얇을수록 같은 면적 용량이 차지하는 분율 · 부피 변화도 크다 (ref 39) |
| 선행 사실 | 벗기기 중 공극 · de-wetting 이 다음 도금에서 전류 집중 → Li 필라멘트를 부른다 (refs 25–28) · 적층압 · 온도를 올리면 공극이 억제된다 (refs 26, 27, 29) · Wang 2019: 0.4 mA cm⁻² 에서 **> 2.0 MPa** 필요 (ref 26) · Kinzer 2021: Li 녹는점 위에서 > 500 mA cm⁻² (ref 32) |
| 던지는 질문 | (a) 얇은 Li 에서 Q_A 가 전류 · 두께에 어떻게 의존하나 (b) 벗기기를 끝내는 기전은 무엇인가 (c) 공극이 생긴 계면을 되살릴 수 있나 |
| LLZO 를 고른 이유 | Li 금속에 안정 · 1 mS cm⁻¹ · 거동이 잘 알려진 모델 계면 (p.3) |

---

## 3. 핵심 수치 총정리 ★

> `figure-read` = 그림에서 읽은 값 (본문 미명시) · *우리 산수* = 논문 수치로 우리가 계산한 값 (논문 값 아님).
> 모든 전기화학은 **상온 · 적층압 5.6 MPa** (따로 적은 것 제외) · 벗기기 끝 = **4.5 V cutoff**.

### 3a. 시료 · 셀

| 항목 | 값 | 출처 |
|---|---|---|
| LLZO 조성 | **Li₆.₅La₃Zr₁.₅Ta₀.₅O₁₂** (Ta-LLZO) · 지름 12.7 mm | Methods p.17 |
| 소결 | 급속 유도 열간압 (RIHP) **47 MPa · 1,200 °C · 40 min** → 다이아몬드 톱으로 **2 mm** 절단 | p.17 |
| 결정립 · 상순도 | **10–20 µm** (`Fig. S18`) · XRD **> 98 %** 입방상, 정방정 흔적 없음 (`Fig. S19`) | p.17 |
| 이온전도 | **1 mS cm⁻¹** (본문 서술) · *우리 산수* R_bulk 637 Ω × 0.317 cm² / 0.2 cm → **0.99 mS cm⁻¹** | p.3 · `Table S2` |
| Cu 집전체 | 지름 **6.35 mm** · 두께 **10 µm** · 1,200 grit 연마면 중앙에 **3.15 MPa · 900 °C · 5 min** 적층 (ref 40 방법) | p.17 |
| 반대면 | 사포 + 다이아몬드 페이스트로 거칠기 **0.1 µm** | p.17 |
| 표면 Li₂CO₃ 제거 | Cu/LLZO 를 불활성 분위기 **400 °C · 3 h** (refs 48, 49) | p.17 |
| 상대극 | **0.75 mm** Li 포일 (Alfa Aesar) 을 붙이고 **170 °C** 가열 → 낮은 계면저항 | p.17 |
| 두꺼운 Li \| LLZO \| 두꺼운 Li | 반원 하나 (`figure-read ≈` 465 Ω 에서 닫힘) · 계면 호 없음 → 상대극 계면은 무시 가능 | `Fig. S3` |

### 3b. in situ 도금

| 항목 | 값 | 출처 |
|---|---|---|
| 도금 전류 | **0.05 mA cm⁻²** (Methods · `Fig. 1B` 캡션) — ⚠ `Fig. S1` 캡션만 0.4 mA cm⁻² (§10-②) | p.18 |
| 도금량 | **1.0–4.0 mAh cm⁻² (5–20 µm)** | p.4 |
| 핵생성 과전압 | `figure-read ≈` 극소 **−35 mV** → 평탄 **−22 mV** (첫 0.015 mAh cm⁻² · `Fig. 1B`) | `Fig. 1B` |
| 2 mAh cm⁻² 도금 곡선 | `figure-read ≈` 평탄 **−14 mV** 로 2.07 mAh cm⁻² 까지 | `Fig. S1` |
| 도금 뒤 계면저항 | **"< 10 Ω cm²"** (거의 잴 수 없음 · 비차단) — ⚠ 피팅 R_int 46–48 Ω × 0.317 cm² = *우리 산수* **≈ 15 Ω cm²** (다른 셀 · 상대극 포함) | p.8 · `Table S2` · `Table S4` |

### 3c. 접근 용량 Q_A — 전류밀도 (10 µm = 2.0 mAh cm⁻², n = 3, `Table S1`) ★

| j (mA cm⁻²) | Q_A 평균 ± SD (mAh cm⁻²) | 불안정 구간 용량 평균 ± SD | Q_A/Q_max | *우리 산수* 합계 (CE) | *우리 산수* Q_A 까지 시간 | *우리 산수* Q_A 때 남은 Li 두께 |
|---|---|---|---|---|---|---|
| 0.05 | **1.688 ± 0.0143** (0.85 %) | 0.044 ± 0.00698 (15.9 %) | **84.4 %** | 1.732 (86.6 %) | 33.8 h | 1.51 µm |
| 0.1 | **1.479 ± 0.0521** (3.52 %) | 0.0720 ± 0.0195 (27.1 %) | 74.0 % | 1.551 (77.6 %) | 14.8 h | 2.53 µm |
| 0.2 | **1.335 ± 0.0253** (1.89 %) | 0.069 ± 0.0295 (42.7 %) | 66.8 % | 1.404 (70.2 %) | 6.7 h | 3.23 µm |
| 0.4 | **1.031 ± 0.0200** (1.94 %) | 0.137 ± 0.0112 (8.19 %) | 51.5 % | 1.168 (58.4 %) | 2.6 h | 4.70 µm |
| 0.6 | **0.710 ± 0.0235** (3.31 %) — **n = 2** (Test 3 *Shorted*) | 0.168 ± 0.02 (11.9 %) | **35.5 %** | 0.878 (43.9 %) | 1.2 h | 6.26 µm |

- 시험별 Q_A: 0.05 = 1.670 / 1.705 / 1.688 · 0.1 = 1.419 / 1.472 / 1.546 · 0.2 = 1.299 / 1.354 / 1.351 · 0.4 = 1.003 / 1.048 / 1.042 · 0.6 = 0.686 / 0.733 / **단락**.
- 본문: 0.05 에서 *"average Q_A was 1.70 mA cm⁻²"* (⚠ 단위 오기 — mAh cm⁻²) = **≈ 85 %** · 같은 전류의 총 CE **90 %** (⚠ `Table S1` 합은 *우리 산수* 86.6 % — 정의 차이일 수 있다) · 0.6 은 **< 40 %** (p.6–7).
- Wang 2019 (ref 26) 의 25 µm in situ Li · 0.05 mA cm⁻² 에서 CE 99 % 는 **정전압 단계를 더한 값**이라 여기 (정전류만) 와 다르다 (p.6).
- ≥ 0.4 mA cm⁻² 는 준안정 구간 전압 상승이 눈에 띄게 크고, 불안정 구간 상승이 **완만**하다 (불안정 구간에서도 더 벗겨짐) · ≤ 0.1 은 급격 · 0.2 는 중간 (p.7).
- *우리 산수* 선형 맞춤 **Q_A ≈ 1.700 − 1.673·j** (j mA cm⁻², 잔차 ≤ 0.07) · 멱함수로 보면 Q_A ∝ j^−0.32.
- *우리 산수* Eq. S2 벗기기 속도 = jM/(ρF) = **4.85 µm h⁻¹ per mA cm⁻²** → 0.05 / 0.1 / 0.2 / 0.4 / 0.6 mA cm⁻² = 0.24 / 0.49 / 0.97 / **1.94** / 2.91 µm h⁻¹.

### 3d. 두께 (0.4 mA cm⁻², `Fig. 2B`, `Fig. 2D`)

| Li | Q_max | Q_A | Q_A/Q_max | *우리 산수* Q_A 때 남은 두께 |
|---|---|---|---|---|
| 5 µm | 1 mAh cm⁻² | **0.488** | **48.8 %** (본문 "≈ 50 %") | 2.48 µm |
| 10 µm | 2 | **1.00** | **50 %** | 4.85 µm |
| 20 µm | 4 | **2.72** | **68 %** (본문 "≈ 70 %") | 6.21 µm |
| 포일 750 µm | *우리 산수* ≈ 155 | **19 (= 92 µm)** | **13 %** (본문 · *우리 산수* 12.3 %) | — |

- 포일의 절대 Q_A (19 mAh cm⁻²) 는 상용 용량보다 훨씬 크지만 분율은 13 % — 저자: **두께 의존 마찰만으로는 포일 · 얇은 in situ Li 차이를 설명 못 한다** → Li 순도 · 계면 품질 · 미세조직이 함께 작용 (p.7).
- 준안정 구간 기울기 (`Fig. S10`, `figure-read ≈` 첫 0.75 mAh cm⁻²): 0.1 = 0.030 → 0.034 V · 0.2 = 0.058 → 0.067 · 0.4 = 0.100 → 0.130 · 0.6 = 0.162 → 0.24 (0.67 에서) · 0.4 에서 두꺼운 포일 0.062 → 0.071 V vs 10 µm 0.102 → 0.170 V (1.0 mAh cm⁻² 까지).

### 3e. 적층압 (10 µm · 0.4 mA cm⁻², `Fig. S7`)

| 적층압 | 1 V 도달 용량 `figure-read ≈` | 첫 전압 `figure-read ≈` | 비고 |
|---|---|---|---|
| **0.56 MPa** | **0.69 mAh cm⁻²** (상승 시작 ≈ 0.5) | 0.13 V | 벗긴 뒤 R_int 이 5.6 MPa 보다 크다 (본문 — ⚠ 범례 문제 §10-③) |
| **1.4 MPa** | **0.94** (≈ 0.8) | 0.115 V | — |
| **5.6 MPa** (표준) | **1.11** (≈ 1.05) | 0.105 V | — |

- 저자 해석: 압력이 낮으면 크리프가 느려 공극이 빨리 생긴다 · 압력이 높을수록 고갈 ↔ 공극 전환이 더 늦어질 것 (p.10 — **예상**, 미검증).

### 3f. 벗긴 뒤 EIS — 두 기전 (5 min 휴지 뒤, `Fig. 3`)

| 항목 | 0.1 mA cm⁻² (**고갈**) | 0.4 mA cm⁻² (**공극**) |
|---|---|---|
| 도금 전 (as-assembled) | 반원 + 저주파 용량성 꼬리 (Cu 차단) | 같음 |
| 도금 뒤 | 비차단 · 계면저항 거의 0 · 반원 꼭짓점 **0.27 MHz** | 같음 (0.27 MHz) |
| 벗긴 뒤 bulk | **1.5–2 배** (본문) · `figure-read ≈` 반원 끝 ≈ 950 → ≈ 1,800 Ω · 꼭짓점 **86 kHz** · 극소 **6.7 kHz** | 조금만 증가 · `figure-read ≈` ≈ 780 → ≈ 830 Ω · 꼭짓점 **0.26 MHz** |
| 벗긴 뒤 저주파 | **차단 거동 재등장** (LLZO 가 Cu 와 닿음) | 작은 계면 호 (Z_int **10 Hz**) — `figure-read ≈` ≈ 920 Ω 까지 |
| Cu 를 뗀 LLZO 면 (사진) | 거의 깨끗 (Li 잔여 미량) | Li 가 비교적 균일하게 많이 붙어 남음 |
| FIB 단면 | Li 고갈 · Cu 쪽에 Li 잔여 | Li ≈ **4 µm** 남음 (*우리 산수*: 2.0 − 1.168 = 0.83 mAh cm⁻² = 4.0 µm ✓) · 계면에 공극 (몇 µm 간격) |
| 장기 휴지 (5.6 MPa) | 2 일 뒤에도 차단 그대로 → **고갈은 영구** (`Fig. S5A`) | 5 min → 12 h 에 조금 더 회복, 12 h ≈ 2 일 (`Fig. S5B`, `figure-read ≈` 총 ≈ 920 → ≈ 880 Ω · Z_int 10 → 16 Hz) |

- ⚠ 0.4 의 모순: DC 전압은 **100 mV → 4.5 V (45 배)** 로 올랐는데 5 min 뒤 EIS 는 조금만 커졌다 → 저자: **5 min 휴지 동안 공극 일부가 무너져 (collapse/relaxation) Li 가 다시 닿았다 — 0.4 의 계면 고갈은 '일시적 현상'** (p.9).

### 3g. operando GEIS — 0.4 mA cm⁻² 벗기기 중 (10 µm, `Fig. 4`, `Table S2`) ★

| 시점 (V/V₀) | R_bulk (Ω) | Q_bulk (F) | R_int (Ω) | Q_int (F) | R_tot (Ω) | *우리 산수* R_int 배수 · R_tot ASR | *우리 산수* R_tot 로 낸 DC 전압 vs 측정점 `figure-read ≈` |
|---|---|---|---|---|---|---|---|
| ○ 처음 (V₀ ≈ 0.09 V) | **637** | 0.959e−9 | **48** | 3.63e−4 | **691** | 1× · 219 Ω cm² | 0.088 V vs ≈ 0.09 |
| □ 2 V₀ | 710 | 1.21e−9 | 901 | 1.73e−5 | 1,617 | **18.8×** · 512 | 0.205 vs ≈ 0.20 |
| △ 5 V₀ | 786 | 1.23e−9 | 3,872 | 9.05e−6 | 4,664 | 80.7× · 1,477 | 0.59 vs ≈ 0.57 |
| ◇ 10 V₀ | 793 | 1.21e−9 | 6,829 | 9.65e−6 | 7,628 | 142× · 2,416 | 0.97 vs ≈ 1.10 |
| ○ 15 V₀ | **811** | 1.23e−9 | **9,115** | 6.82e−6 | **9,931** | **190×** (본문 "nearly 200-fold") · 3,145 | 1.26 vs ≈ 1.57 |

- 본문: 계면저항 **48 → 9,115 Ω** · bulk **637–811 Ω** (+27 %) — 저항 증가는 **주로 계면** (p.10, p.11).
- R_int 는 **준안정 구간부터 이미 서서히** 오른다 (모든 조건에서 일관 · `Fig. S10`) — 얇아질수록 Li 변형이 느려져 보충 속도가 준다 (p.11).
- *우리 산수*: Q_int 는 21 → 53 배 줄고 Q_bulk 는 +26–28 % (본문도 bulk 의 저항 · 용량 변화가 "다소 예상 밖" 이라고 씀) · 15 V₀ 에서 AC 저항이 DC V/I 보다 ≈ 20 % 작다 — 논문이 인정한 높은 분극의 비선형 (`Fig. S20`) 과 같은 방향.
- 측정점 표시: `Fig. 4A` 의 기호는 측정점 (가로 오차막대 = GEIS 중 벗긴 용량) **위에 라벨처럼 띄워** 그렸다 (`figure-read`) — 기호 높이를 전압으로 읽지 않는다.

### 3h. 압력만으로의 회복 (`Fig. 6`, `Fig. S5`, `Fig. S14`) ★

| 항목 | 값 | 출처 |
|---|---|---|
| 실험 | 0.4 mA cm⁻² 로 벗기다 공극이 가속되는 순간 **0.01 mA cm⁻²** 로 낮춤 (공극 성장을 멈추고 저항을 계속 잼) | p.13 |
| 전환 시점 | `figure-read ≈` 3.0 h · 전압 ≈ 0.20 V · R(V/I) ≈ 0.5 kΩ cm² | `Fig. 6` |
| 회복 속도 | **몇 분 안에** 정상 상태로 · `figure-read ≈` 0.5 kΩ cm² 는 ≈ 0.005 h (≈ 20 s), 0.45 는 ≈ 0.01 h, 0.42 는 ≈ 0.04 h | `Fig. 6` 오른쪽 |
| 정상 상태 | **0.4 kΩ cm²** — 벗기기 시작 때 **0.2 kΩ cm²** 의 2 배 → bulk · 계면 둘 다 **비가역 증가** | p.13 |
| 2 일 휴지 | 스펙트럼 변화 미미 → "몇 분 안에 부분 회복, 그 뒤엔 거의 변화 없음" | `Fig. S5B` |
| 남은 Li 다시 벗기기 | 남은 Li **≈ 0.9 mAh cm⁻²** 인데 0.4 mA cm⁻² 를 걸자 **거의 즉시** 불안정 (`figure-read ≈` **0.017 mAh cm⁻²** 에서 1 V) · 새 1.0 mAh cm⁻² in situ Li (`Fig. 2B`) 와 딴판 → **열화 계면 뒤의 Li 는 접근 불가** | `Fig. S14` (캡션 "a day" 휴지) |
| EIS (`Fig. S14C`) | 도금 뒤 → 1 차 벗기기 뒤 (Z_int 10 Hz 작은 호) → 2 차 뒤 (Z_int **6 Hz** 뚜렷한 호, `figure-read ≈` 1,500 Ω 너머) | `Fig. S14C` |

### 3i. 재도금 · 가열 회복 ('reconditioning', `Fig. 7`, `Table S4`, `Fig. S16`, `Fig. S17`) ★

| 단계 | R_bulk (Ω) | Q_bulk (F) | R_int (Ω) | Q_int (F) | R_tot (Ω) |
|---|---|---|---|---|---|
| in situ 도금 뒤 | **717** | 0.921e−9 | **46** | 1.40e−3 | **763** |
| 1 차 벗기기 뒤 (0.4 mA cm⁻²) | 765 | 0.841e−9 | **162** (3.5×) | 1.26e−3 | 927 |
| 재도금 뒤 (0.1 mA cm⁻², 1.15 mAh cm⁻²) | 733 | 0.855e−9 | **92** (2.0×) | 1.35e−3 | 835 |
| **가열 뒤 (170 °C · 1 MPa · 5 h)** | **719** | 0.915e−9 | **48** (1.04×) | 1.38e−3 | **767** |

- 재도금: 벗긴 양 그대로 **1.15 mAh cm⁻²** 를 0.1 mA cm⁻² 로 (`Fig. 7B` ii — `figure-read ≈` 11.5 h · 전압 ≈ −0.02 ~ −0.03 V) · `Fig. S16`: 극소 `figure-read ≈` −31.5 mV → 평탄 −25.5 mV (≈ 0.3 h). 공극 가장자리가 전류 집중으로 우선 도금 자리라 R_int 는 줄지만 **bulk 는 여전히 높다** (공극이 작아지면 가장자리 선호가 약해지고 [ref 45], Li 안에 갇힌 공극 [ref 25] 이 남을 수 있다).
- 가열: **170 °C (T_H,Li = 0.97 — *우리 산수* 443.15/453.65 K = 0.977)** · **1 MPa** · **5 h** → 스펙트럼이 벗기기 전과 "거의 동일" · 두 번째 벗기기 곡선이 첫 번째와 매우 비슷 · **Q_A 1.04 → 1.07 mAh cm⁻²** (p.15).
- 부수 결론 (저자): R_int 가 처음 값으로 돌아왔으므로 **비가역 SEI 가 접근 용량을 깎지 않았다** (p.15) · 충전 프로토콜에 가열을 넣는 것이 방전 사이클 수명 개선 경로가 될 수 있다 (p.16).
- 온도 계열 (`Fig. S17`, 재도금 없이 · 같은 셀에 50 → 80 → 110 → 140 → 170 °C 를 **5 h 씩 연달아**): 본문 *"80 °C 같은 낮은 온도도 다시 젖음을 낳았다"*. `figure-read ≈` 저주파 계면 꼬리의 Re Z 폭: **RT ≈ 700 → 790 Ω (≈ 90)** → 50 °C 뒤 ≈ 700 → 755 (≈ 50) → 80 °C ≈ 45 → 110 °C ≈ 45 → 140 °C ≈ 40 → 170 °C ≈ 50 Ω. 즉 **첫 단계 (50 °C · 5 h) 에서 대부분 줄고 그 뒤로는 더 안 준다** (그림은 세로 오프셋 쌓기 · 오프셋 미기재 · 수치표 없음). bulk 호 끝이 모두 ≈ 700 Ω 이라 측정은 상온 복귀 뒤로 보인다 (*우리 판단*). *우리 산수* T_H: 50 °C 0.71 · 80 °C 0.78 · 상온 25 °C 0.66.

### 3j. COMSOL — 공극 분율 ↔ 저항 (`Fig. 5`, `Fig. S11`, `Fig. S12`, `Table S3`) ★

| 항목 | 값 | 출처 |
|---|---|---|
| 기하 | 3D 단위셀, 네 옆면 주기 경계 · 윗면 네 모서리에 공극 (반지름 r) · 공극 분율 = r 로 조절 · SE 두께 t · 공극 간격 l | SI p.18 |
| t/l | **0.4 · 4 · 40 · 400** (t = 2,000 µm 일 때 l = **5,000 · 500 · 50 · 5 µm**) | `Fig. 5A` |
| 무공극 bulk | 두께에 선형 · `figure-read ≈` t = 2,000 µm 에서 ≈ **208 Ω cm²** · 계면 ≈ **7–10 Ω cm²** 일정 | `Fig. S11B` |
| bulk ASR (`Fig. 5B`) | 전부 `figure-read ≈` **≈ 220 Ω cm²** 에서 출발 · t/l = 0.4 만 일찍 오름 (0.63 → ≈ 310 · 0.89 → ≈ 560 · 0.98 → ≈ 1,700 · ≈ 1.0 → ≈ 9,000) · t/l = 4 는 0.9 까지 평탄 뒤 ≈ 1,150 · t/l = 40 · 400 은 끝까지 거의 평탄 (≤ ≈ 300) | `Fig. 5B` |
| 계면 ASR (`Fig. 5C`) | 네 곡선 거의 겹침 · `figure-read ≈` **≈ 34** (분율 ≈ 0.01) → 46 (0.38) → 65–75 (0.64) → 170–230 (0.89) → 350–460 (0.95) → 1,300–1,600 (0.98) → 3,900–4,700 (0.99) → 최대 ≈ 8×10⁴ Ω cm² | `Fig. 5C` |
| 모형 Nyquist (2 mm) | `figure-read ≈` 총 ≈ 258 (r = 0.1 l) · 264 (0.3 l) · 311 (0.49 l) · **593 Ω cm² (0.6 l)** · *우리 산수* 공극 분율 0.031 · 0.283 · 0.754 · ≈ 0.95 | `Fig. S11A` |
| 공극 가장자리 전류 | 0.1 Hz 에서 r = 0.49 l 의 별 모양 활성면 `figure-read ≈` 0.12–0.13 mA cm⁻² · r = 0.6 l 은 가운데 마름모에 > 0.3 mA cm⁻² 집중 | `Fig. S11C–F` |
| 불균일 동역학 (`Fig. S12`) | 가운데 i₀ 를 10 · 100 배 느리게 → 같은 공극 분율에서 계면 ASR 이 훨씬 빨리 오름 · `figure-read ≈` 분율 0.89 에서 균일 ≈ 170 / 10× ≈ 1,300 / 100× ≈ 5,500 Ω cm² | `Fig. S12A` |
| 매개변수 (`Table S3`) | σ **9 mS cm⁻¹** (⚠ §10-⑤) · 조화 섭동 **1 V** (⚠ SI 본문은 10 mV) · 계면 용량 **0.2 F m⁻²** · 교환전류밀도 **2.4 mA cm⁻²** · 전달계수 0.5 · 수송수 1 | `Table S3` |
| 판정 정의 | bulk = 10 MHz 실수부 · 총 = 최저 주파수 실수부 (SI: **1 mHz** · 본문 Methods: 10 MHz–**0.1 mHz**) · 계면 = 총 − bulk | SI p.18 · p.18 |

- 결론 (저자): 실험의 **계면 190× · bulk 거의 일정** 은 **두꺼운 SE · 촘촘한 공극 (t/l = 40, 400 — 주황 · 초록)** 경우와 맞는다 → 실험 LLZO 2 mm · FIB 에서 본 공극 간격 수 µm 과 일치 (p.11–12).
- t ≫ l 이면 SE 대부분에서 전류가 균일하고 계면 근처만 집중 → **계면 저항만** 오른다 · t/l = 0.4 처럼 얇으면 **bulk 도 크게** 오른다 → 상용 SE (≈ 10 µm) 진단에는 기하를 따로 봐야 한다 (p.12–13).
- 병렬 RC 특성 주파수 ∝ 1/(RC) — 저항이 오르면 bulk 반원 꼭짓점 주파수가 내려간다 (`Fig. 3A` 의 0.27 MHz → 86 kHz 설명, p.12).

### 3k. 증착 (thermal evaporation) Li 대조 (`Fig. S8`)

| 항목 | `figure-read ≈` | 비고 |
|---|---|---|
| 10 µm · 전류별 1 V 도달 | 0.1 → **≈ 2.2** · 0.2 → ≈ 1.97 · 0.4 → **≈ 1.44** · 0.6 → **≈ 0.96 mAh cm⁻²** (첫 전압 ≈ 0.02 / 0.035 / 0.065 / 0.09 V) | 0.1 의 2.2 는 공칭 10 µm (*우리 산수* 2.06 mAh cm⁻²) 보다 크다 — 증착 두께가 공칭보다 두꺼울 수 있다 (*우리 판단*) |
| 0.4 · 두께 | 10 µm ≈ 1.45 · 20 µm ≈ **2.85 mAh cm⁻²** | *우리 산수* 분율 ≈ 70 % · ≈ 69 % — **두께에 따라 분율이 거의 안 변한다** (§10-⑦) |
| EIS (Ω cm² 단위) | 0.1: 반원 ≈ 370 → **≈ 7,500–8,000** + 차단 꼬리 · 0.4: ≈ 490 → **≈ 1,580** + 저주파 꼬리 | in situ Li (`Fig. 3`) 보다 훨씬 크게 오른다 |
| 사진 | 0.1 = LLZO 면 거의 깨끗 · 0.4 = Li 원판이 남음 | 같은 두 기전 그림 |

- 본문: 전류↓ · 두께↑ 일수록 더 벗겨지는 **같은 경향**, 접근 용량 차이는 Li 순도 · 계면 · 미세조직 탓 (p.8, p.10).

### 3l. XPS (`Fig. S13`)

- 대조 LLZO · 0.1 / 0.4 벗긴 뒤 각 두 자리 — La 3d · O 1s · C 1s · Li 1s · Zr 3p. **LLZO 표면 분해 흔적 없음** (p.13). 0.4 의 2 번 자리는 La · Zr 가 작다 = Li 금속 층이 남아 표면이 Li · C · O (Li 위 부동태막) 로 보인다 (SI p.21).

---

## 4. 재료 & 방법 — 같은 실험 · 모델을 따라 할 때 필요한 조건 전부 ★

### 4a. 셀 만들기 (Methods p.17)
1. LLZO 분말 → RIHP 47 MPa · 1,200 °C · 40 min → 2 mm 절단 (지름 12.7 mm).
2. 한 면 1,200 grit 연마 → Cu 포일 (6.35 mm · 10 µm) 을 중앙에 놓고 **3.15 MPa · 900 °C · 5 min** 적층.
3. 반대면 사포 + 다이아몬드 페이스트 → 0.1 µm.
4. Cu/LLZO 불활성 분위기 400 °C · 3 h (Li₂CO₃ 제거).
5. 0.75 mm Li 포일을 0.1 µm 면에 붙이고 170 °C 가열 (낮은 계면저항).

### 4b. 전기화학 (p.17–18)
- Bio-logic **VMP-300** · **상온** · 적층압 **5.6 MPa** (Wang 2019 의 0.4 mA cm⁻² 임계압 2 MPa 를 넘기려고).
- in situ 도금: 두꺼운 Li → Cu, **0.05 mA cm⁻²** (1.0 · 2.0 · 4.0 mAh cm⁻²).
- 벗기기: 정전류 **0.05–0.6 mA cm⁻²** → 전압이 급등해 **4.5 V cutoff** 까지.
- PEIS: 조립 직후 · 도금 뒤 · 벗긴 뒤 (**5 min 휴지** 후) · 진폭 **5 mV** · **7 MHz–0.5 Hz**.
- operando GEIS: 0.4 mA cm⁻² 벗기기 위에 AC 전류를 얹음 · 같은 주파수 범위 · 인쇄값 **1 µA (≈ 3 µA cm⁻²)** (⚠ `Fig. S20` 은 ≈ ±40 µA 로 보인다 — §10-④) · 측정 시점 V = **2 · 5 · 10 · 15 V₀** · 선형성은 처음 (100 mV) 에서 리사주 곡선으로 확인 (`Fig. S20`), 공극이 가속되는 높은 전압에서는 선형성이 깨진다 (저자 인정).
- 적층압 계열 0.56 · 1.4 · 5.6 MPa (`Fig. S7`) · 회복 실험 0.4 → 0.01 mA cm⁻² (`Fig. 6`) · 재도금 0.1 mA cm⁻² · 가열 170 °C · 1 MPa · 5 h (`Fig. 7`) · 온도 계열 50–170 °C × 5 h (`Fig. S17`).

### 4c. Q_A 판정 (p.5–6, `Fig. 1E`, `Fig. S2`)
- Q_A = d²V/dQ² 가 **초기 구간 (Q < 0.2 mAh cm⁻²) 의 표준편차 σ 의 10 배**를 넘는 용량 (`Fig. 1E` 예: σ = ±1.1 → Q_A = 1.0 mAh cm⁻²).
- 배수 선택 근거 (`Fig. S2`, `figure-read ≈`): 0.1 mA cm⁻² 는 2.5σ → 1.42 · 10σ → 1.45 · 20σ → 1.46 (거의 평탄) / 0.4 mA cm⁻² 는 2.5σ → **0.76** · 5σ → 1.00 · 10σ → 1.04 · 20σ → 1.05 → **10σ 부터 점근선**.
- ⚠ 2 차 미분 전의 평활 (smoothing) 방법은 적혀 있지 않다.

### 4d. 분석 (p.18)
- XPS: Kratos **Axis Ultra** (8 채널) · 단색 Al Kα · **pass energy 160 eV** · CasaXPS 내장 감도계수로 정량.
- FIB-SEM: Thermo Fisher **Helios G4** · Ga⁺ · 인쇄값 빔 전류 **0.5 µA** · 30 kV · SEM 0.1 nA · 2 kV.

### 4e. COMSOL (p.18 · SI p.18)
- Li-ion battery 모듈의 **single-ion conductor** 계면 · **secondary current distribution** · 주파수 영역 섭동 연구 (MHz → mHz).
- 상대극 (아래, 기하 불변) = 0 V · 윗전극의 비공극 면 = 0 V + 조화 섭동 (SI 본문 10 mV · `Table S3` 1 V).
- 전극 자체는 정의하지 않고 접촉면만 → bulk 에 용량이 없어 bulk 는 Nyquist 실축 위 한 점.
- 공극 핵생성 자리 = 윗면 모서리 · 공극 분율 = 반지름 r · 두께 t · 간격 l 를 체계적으로 바꿈 · 불균일 동역학 = 가운데 i₀ 를 10 · 100 배 낮춤.

### 4f. 흐름 균형 모형 (보충 절차 1, SI p.9) — 식 전부
- 준안정 구간: 전류 균일 · 적층압에 의한 균일 일축 응력으로 크리프.
- **Eq. S1** Δl̇_creep = l · A σ^m exp(−Q/RT) — l = Li 두께 · A 재료 상수 · σ 일축 응력 · m 멱법칙 크리프 지수 · Q 활성화에너지.
- **Eq. S2** Δl̇_stripping = jM/(ρF) — 두께와 무관.
- ⇒ 두께가 줄면 크리프 보충 속도가 줄어 불균형이 커지고, 불안정 구간이 (총 용량 대비) 더 일찍 온다 = `Fig. 2B` 와 일치 (저자).
- ⚠ A · m · Q · σ 수치는 **하나도 주지 않는다** (정성 논증용).

---

## 5. 결과 — 섹션별 상세 (그림 실독 포함)

### 5.1 in situ 도금 (`Fig. 1A,B`, `Fig. S1`)
두꺼운 Li 에서 Cu 쪽으로 Li⁺ 를 보내 Cu|LLZO 사이에 Li 를 만든다 (`Fig. 1A` — 셀 축척 3 mm). 도금 초기의 날카로운 극소는 Cu 위 핵생성 (refs 13, 40, 43) 이고 (`figure-read ≈` −35 mV), 그 뒤 거의 일정한 전압 (≈ −22 mV · `Fig. S1` 은 ≈ −14 mV 로 2.07 mAh cm⁻² 까지) 이 이어진다. 세 전극 측정 선행 연구 (ref 26) 로, 상대극 반응은 임피던스 변화에 기여하지 않으므로 벗기기 중 전압 변화는 **얇은 Li | LLZO 계면** 몫으로 본다 (p.4).

### 5.2 두 구간과 Q_A 정의 (`Fig. 1C–E`)
벗기기 전압은 거의 평탄하다가 급격히 휜다. 평탄 쪽 = **quasi-stable regime** (벗기는 속도 = 크리프 · 표면확산 보충 속도로 균형), 급등 쪽 = **unstable regime** (Li 흐름 불균형으로 계면 고갈 → 공극 → 전류 집중 → 다음 도금에서 필라멘트, ref 17). 그래서 준안정 구간의 용량만 셈한다 (Q_A). `Fig. 1C` 확대 도식: 적층압 σ 아래 Cu · in situ Li · LLZO, 공극 둘레로 전류가 휘어 모인다 (current focusing). `Fig. 1D` (`figure-read ≈`): 10 µm · 0.4 mA cm⁻² 에서 0.10 V → 0.17 V (≈ 1.0 mAh cm⁻²) → 1.07 mAh cm⁻² 근처에서 수직. `Fig. 1E`: d²V/dQ² 는 0.77–0.8 에서 ±4 정도 튀고 1.0 근처 ≈ 9 에서 발산.

### 5.3 전류밀도 효과 (`Fig. 2A,C`, `Table S1`) ★
0.05–0.6 mA cm⁻² (n = 3) 에서 전류가 클수록 전환이 일찍 온다 (§3c 표). 첫 전압은 `figure-read ≈` 0.01 / 0.03 / 0.06 / 0.10 / 0.16 V 로 전류에 거의 비례 (*우리 산수* ≈ 200–300 Ω cm² — bulk 지배 옴 거동). 0.05 는 Q_A **85 %**, 0.6 은 **< 40 %**. 모양도 다르다: ≥ 0.4 는 준안정 구간 기울기가 크고 (`Fig. S10`) 불안정 구간이 완만하며 (불안정 구간에서도 0.137–0.168 mAh cm⁻² 더 벗겨짐), ≤ 0.1 은 끝이 거의 수직이다. 0.2 는 중간. ⇒ **전환을 정하는 기전이 전류에 따라 다르다** (p.7).

### 5.4 두께 효과 (`Fig. 2B,D`, 보충 절차 1)
0.4 mA cm⁻² 고정에서 Q_A/Q_max 는 5 µm 48.8 % · 10 µm 50 % · 20 µm 68 % (§3d). 저자 해석: Li 가 얇을수록 Li–LLZO 마찰이 커지고 (Haslam, ref 38), 그 마찰이 만드는 **hydrostatic pinning** 이 계면을 따라 Li 가 흘러 들어오는 것을 막는다. Eq. S1 (크리프 보충 ∝ l) 이 이를 정성적으로 담는다. 두꺼운 포일 (750 µm) 은 19 mAh cm⁻² (92 µm) 까지 평탄하지만 분율 13 % — Wang 2019 의 "벌크 포일 0.4 mA cm⁻² 에서 공극 · 분극" 과 일치하고, 포일과 얇은 Li 의 차이는 마찰만으로는 설명이 안 된다 (Li 순도 · 계면 품질 · 미세조직).

### 5.5 두 제한 기전 (`Fig. 3`, `Fig. S4`, `Fig. S5`, `Fig. S6`) ★★
- **① 고갈 (depletion, ≤ 0.1 mA cm⁻²)**: 벗긴 뒤 bulk 가 1.5–2 배 오르고 (접촉 면적 감소) 저주파 **차단 거동이 다시 나온다** (LLZO 가 Cu 와 직접 닿음) → Li 가 거의 다 소모됐다 (`Fig. S4A`). Cu 를 떼면 LLZO 면이 거의 깨끗하고 (`Fig. 3B`) 단면도 Li 가 비었다 (`Fig. 3C` — `figure-read ≈` Cu 와 LLZO 사이 2–3 µm 어두운 띠, 축척 5 µm). Cu 쪽에 남은 Li 잔여가 CE < 100 % 의 원인 · 5.6 MPa 2 일 휴지에도 차단 그대로 → **영구** (`Fig. S5A`). 흐름 균형은 끝까지 유지되다 Li 가 다 닳는 순간 Cu 가 드러나 급등한다 (`Fig. S6D`) → **접근 용량이 크다**.
- **② 공극 (void formation, ≥ 0.4 mA cm⁻²)**: 벗긴 뒤에도 bulk · 계면이 조금만 커져 Li 가 LLZO 와 여전히 닿아 있다. 높은 벗기기 속도를 계면 쪽 Li 흐름이 못 따라가 공극이 생긴다 (`Fig. S4B`) — 얇은 Li 일수록 마찰 · pinning 으로 더 일찍. 공극이 생기면 전류 집중이 공극 성장을 가속한다. Cu 를 떼면 Li 가 비교적 균일하게 많이 붙어 남고 (`Fig. 3E`) 단면에 공극이 보인다 (`Fig. 3F` — Li ≈ 4 µm, 공극 높이 `figure-read ≈` ≈ 1 µm · 폭 수 µm). 두꺼울수록 Li 가 쉽게 흘러 분극이 더 완만하고 Q_A 가 크다 (`Fig. S6B,C`).
- DC (45×) 와 EIS (소폭) 의 모순 = 5 min 휴지 동안 공극 일부가 무너진 것 (§3f).

### 5.6 적층압 (`Fig. S7`)
0.56 · 1.4 · 5.6 MPa 에서 압력이 낮을수록 전환이 일찍 (`figure-read ≈` 1 V 도달 0.69 · 0.94 · 1.11 mAh cm⁻²) — 크리프가 느려 공극이 빨리 자란 것. 본문은 0.56 MPa 벗긴 뒤 계면저항이 5.6 MPa (`Fig. 3D`) 보다 크다 = **압력이 낮으면 공극 회복도 덜 된다**고 쓴다 (⚠ `Fig. S7B` 범례는 반대로 읽힌다 — §10-③).

### 5.7 증착 Li 대조 (`Fig. S8`)
밖에서 만든 얇은 Li (열증착) 도 전류↓ · 두께↑ 에서 더 벗겨지는 같은 경향, 0.1 이 0.4 보다 접근 용량이 크다. 다만 `figure-read` 로는 **증착 Li 가 같은 0.4 · 10 µm 에서 in situ Li 보다 더 많이 벗겨지고 (≈ 1.44 vs ≈ 1.03–1.11)**, 10 → 20 µm 에서 분율이 **안 오른다** (≈ 70 % → ≈ 69 %). 본문은 이 차이를 "순도 · 계면 · 미세조직" 으로만 적는다 (§10-⑦).

### 5.8 operando GEIS — 공극의 동역학 (`Fig. 4`, `Table S2`, `Fig. S20`) ★
2 · 5 · 10 · 15 V₀ 에서 잰 스펙트럼: R_int 48 → 901 → 3,872 → 6,829 → **9,115 Ω**, R_bulk 637 → **811 Ω** (§3g). `Fig. 4B` (`figure-read ≈`): 삽입도 (0–2,000 Ω) 에서 bulk 반원 (≈ 0–750 Ω) 은 모두 같고, 2 V₀ (빨강) 는 계면 호가 ≈ 1,600 Ω 까지, 5 V₀ (파랑) 는 ≈ 3,700–4,700 (점 흩어짐), 10 V₀ (주황) 는 ≈ 5,600–5,900, 15 V₀ (초록) 는 ≈ 8,400 Ω 까지. 저자 서사 (`Fig. 4C` 도식): 공극 없음 (○) → **핵생성** (□) → 성장 (△) → **합쳐짐 + 가장자리 전류 집중** (○) — 국부 전류밀도가 커져 공극 성장이 빨라지고 불안정 구간의 급격한 R_int 상승이 된다.

### 5.9 COMSOL (`Fig. 5`, `Fig. S11`, `Fig. S12`)
§3j. 핵심 그림 읽기: `Fig. 5A` 는 공극이 단위셀 모서리 네 곳에 있고 활성면이 가운데 별 모양 — 가장자리 전류가 `figure-read ≈` 10–12 A m⁻² (= 1.0–1.2 mA cm⁻²) 로 빨갛다. t/l 이 커질수록 (가늘고 긴 기둥) 전류가 SE 대부분에서 균일. `Fig. 5B` 의 bulk ASR 은 t/l 이 작을 때만 뜬다. `Fig. 5C` 의 계면 ASR 은 t/l 과 거의 무관하게 공극 분율에만 반응 — **0.9 넘어서 급등**. `Fig. S12` 는 "핫스팟" 가설: 빠른 동역학 자리에서 플럭스가 커 공극이 먼저 생기면 남는 접촉면은 느린 자리라 R_int 가 증폭된다. 분해 · 부반응이 끼면 더 커질 수 있으나 LLZO 에서는 XPS 로 증거가 없고 SEI 가 생기는 다른 SE 에서는 더 흔할 것 (ref 44).

### 5.10 압력만으로의 회복 (`Fig. 6`, `Fig. S5B`, `Fig. S14`) ★
§3h. 결론 (p.13–14): 공극은 적층압 아래 **몇 분 안에 부분 회복**하고 그 뒤로는 거의 안 변한다. 열화 계면 뒤의 남은 Li (≈ 0.9 mAh cm⁻²) 는 다시 벗기면 즉시 불안정 → **비가역**. ⇒ OCV 휴지 + 적층압 말고 다른 방법이 필요하다.

### 5.11 재도금 · 가열 회복 (`Fig. 7`, `Fig. S16`, `Fig. S17`, `Table S4`) ★
§3i. `Fig. 7A` 확대 (`figure-read ≈`): bulk 반원 끝 — 도금 뒤 ≈ 715 · 가열 뒤 ≈ 735–765 · 재도금 뒤 ≈ 800–840 · 벗긴 뒤는 ≈ 770 에서 평평한 계면 꼬리가 ≈ 890 Ω 까지. `Fig. 7B` (`figure-read ≈`): (i) 0.4 mA cm⁻² 벗기기 R ≈ 750 → 1,100 Ω 뒤 ≈ 2.85 h 에 발산 (~1.15 mAh cm⁻²) · (ii) 0.1 mA cm⁻² 재도금 R ≈ 1,000–1,100 Ω · (iii) 170 °C 5 h · (iv) 두 번째 0.4 mA cm⁻² 벗기기 R ≈ 800 Ω 평탄 뒤 ≈ 2.75 h 에 발산. 도식: (ii) 공극 가장자리로 도금, (iii) Li 안에 **갇힌 공극 (occluded void)** 이 가열로 채워진다.

### 5.12 저자 결론과 스스로 그은 한계 (p.16–17)
- 저전류 = Li 저장량 고갈이 접근성을 정하고, 고전류 (≥ 0.4) = 공극 형성이 벗기기를 막는다.
- operando GEIS: R_int 는 처음엔 천천히, 그다음 급격히 오르고 그때 bulk 도 함께 오른다 = 공극.
- 적층압만으로는 몇 분 안에 부분 회복 · 완전 회복은 없음 → 가열 reconditioning 이 완전히 치유.
- **황화물 등 다른 SE**: Li 안의 확산 · 크리프는 SE 와 무관하므로 경향은 정성적으로 비슷할 것 · 그러나 **SEI 로 Li 를 잃어 접근 용량이 더 낮다** · anode-free CE 도 SEI 정도에 달림 (황화물은 초기 도금에서 SEI 로 도금 개시가 늦어짐, ref 44) · 계면 기계 성질 (마찰 포함) 도 SEI 로 바뀜 · **"보충 Li 흐름이 점착으로 제한되므로 접근 용량은 SE 종류에 따라 달라질 것"**.
- 두꺼운 LLZO 펠릿을 쓴 이유 = 만들기 쉽고 조립 · 시험 중 안 깨짐 · **얇은 (< 20 µm) SE** 에서는 전류 집중 · 계면 결함 · 미세조직이 달라 거동이 바뀔 것.
- 앞으로: 확산 vs 크리프의 상대 기여 (refs 32, 46) · 얇은 Li 안의 Li 원자 · 공공 bulk 확산 · 공극 내부면의 표면 수송 · LLZO 결정립 크기 (ref 19).

---

## 6. 메커니즘 종합 — 이 논문이 그리는 그림

```
            벗기는 속도 jM/(ρF)  vs  보충 속도 (크리프 ∝ l · A σ^m e^(−Q/RT)  + 표면확산)
                 │
   ┌─────────────┴──────────────┐
 저전류 (≤ 0.1)                고전류 (≥ 0.4)
 균형이 끝까지 유지             보충이 못 따라감 (얇을수록: 마찰 → hydrostatic pinning)
 → Li 다 닳음 → Cu 가 LLZO 에   → 공극 핵생성 → 성장 · 합쳐짐 → 가장자리 전류 집중 (자가 가속)
   직접 닿음 (차단 EIS)          → R_int 190× · bulk +27 % (두꺼운 SE · 촘촘한 공극)
 → 영구 · 그러나 Q_A 큼          → 압력 아래 몇 분 안에 부분 붕괴 (0.2 → 0.4 kΩ cm² 에서 멈춤)
                                 → 남은 Li 접근 불가 (비가역)
                                 → 재도금: 공극 가장자리 우선 → R_int 일부 회복 · 갇힌 공극 남음
                                 → 가열 (170 °C · T_H 0.97 · 1 MPa · 5 h): Li 흐름 저항 ↓ → 갇힌 · 계면 공극 채움
                                   → R_int 48 Ω · Q_A 1.07 (완전 회복)
```

- 이 그림의 **열역학 쪽 (점착 · 젖음) 항목은 비어 있다** — 공극이 생기고 닫히는 것을 정하는 것은 이 논문 틀에서는 *Li 수송 속도 (크리프 · 확산)* 와 *마찰 · 압력* 이다. 점착은 결론부에서 "보충 흐름을 제한하는 것" 으로 한 번 등장한다.

---

## 7. 우리 계산 · 모델과의 대조 ★ (`../our_dft_baseline.md` · W_ad 보고서)

> ⛔ 이 논문은 **LLZO | Li 실험**이고 우리 DFT 기준선 (comp1 · modelc = 아지로다이트) 의 어떤 물성과도 **같은 양이 없다**. 아래는 "어디에 쓰나 · 어디에 쓰면 안 되나" 의 대조다.

### 7a. 항목별 대조

| 항목 | 이 논문 | 우리 | 차이 / 이유 |
|---|---|---|---|
| 계 | Li \| **LLZO** (SEI 없음) · 상온 · 5.6 MPa | 아지로다이트 (Li₆PS₅Cl 계) · W_ad 쌍은 Ag–C · C–C · LPSCl\|Ag(111) · LPSCl\|흑연 (위치: `docs/collab/wad_dem_interface_adhesion_report_2026_11_24.html` §2) | **다른 계** — 값 비교 불가 |
| 점착 · 젖음 | **측정 없음**. 'de-wetting / rewetting' = EIS 접촉 대리지표 (R_int · 차단) | 0 K · 고정 기하 분리 에너지 W (위 보고서) · Li 친화성 정량화 **제안** (Young–Dupré · Li 원자 흡착 · 합금 구동력 — 보고서 §7) | **양이 다르다** — 접촉의 *회복 속도* (Li 수송) 와 접촉의 *열역학적 유리함* (W vs 2γ_Li) 은 다른 질문 |
| Li 흐름 (크리프 · 표면확산) | 기전 가설 (Eq. S1 · A, m, Q 수치 없음) | Li 표면 확산 계산은 있으나 UMA 로 만든 Li₃N 값은 **BLOCKED** (`HZ-uma-li3n-banned`) | 비교하지 않는다 |
| 음극 계면 화학 | LLZO 분해 흔적 없음 (XPS) | 아지로다이트\|Li 는 Li₂S · Li₃P · LiCl 로 분해 (`comparison_vs_ours.md` §E) | 저자 예상 (황화물 → SEI 로 Q_A ↓ · 마찰 변화) 이 **우리 §E 방향과 같다** — 그러나 이 논문은 황화물을 안 쟀다 |
| 띠틈 · Ea · ESW · 탄성 | n/a | 기준선 표 | 해당 없음 |

### 7b. 방법 의존성 — 이 논문 값을 모델에 넣기 전 확인할 것
- **Q_A 는 판정 규칙 의존** (10σ · `Fig. S2`): 0.4 mA cm⁻² 에서 2.5σ 면 0.76, 10σ 면 1.04 — 모델 출력도 *같은 규칙*으로 판정해야 비교가 된다.
- **R_int 은 피팅 · 휴지 의존**: 같은 0.4 벗기기라도 operando (`Table S2`, 9,115 Ω) 와 5 min 휴지 뒤 (`Fig. 3D` · `Table S4` 162 Ω) 가 50 배 넘게 다르다 — 공극 붕괴가 그 사이에 일어난다.
- **COMSOL 지도는 매개변수 불일치를 안고 있다** (§10-⑤) — 상대 경향 (t/l 의존 · 0.9 이상 급등) 만 가져온다.

---

## 8. DFT/계산 방법 ★
**원자단위 계산 없음** — code · functional · pseudo · k-points · supercell · DFT+U · AIMD · MLIP · 무질서 처리 전부 **n/a**.
계산은 **COMSOL 유한요소 하나** (§4e): 3D 주기 단위셀 · single-ion conductor · secondary current distribution · 주파수 영역 섭동 · 매개변수 `Table S3`. 메시 · 요소 수 · 수렴 시험은 적혀 있지 않다. 흐름 균형은 식 두 개 (Eq. S1, S2) 의 정성 논증이다.

---

## 9. Figure set ★

| Fig | 내용 | 우리 활용 |
|---|---|---|
| 1A,B | in situ 도금 셀 도식 (Cu \| LLZO \| 두꺼운 Li, 축척 3 mm) + 도금 곡선 `figure-read ≈` 핵생성 −35 → 평탄 −22 mV (0.05 mA cm⁻²) | anode-free 제조 순서의 표준 도식 · 핵생성 과전압 자릿수 |
| 1C | 벗기기 도식 + 계면 확대 (적층압 σ · 공극 · 가장자리 전류 집중) | 연속체 모델 경계조건 그림의 원형 |
| 1D,E | 10 µm · 0.4 mA cm⁻² 벗기기 곡선 + d²V/dQ² (σ = ±1.1 · Q_A = 1.0 mAh cm⁻²) | **Q_A 판정 규칙** — 모델 출력도 같은 규칙으로 판정 |
| 2A,C | 전류별 벗기기 곡선 + Q_A (0.05–0.6 mA cm⁻²) · `figure-read` 로 2C 점 = `Table S1` 의 Test 1 | **Q_A(j) 보정 표적** (평균 · SD 는 `Table S1` 에서) |
| 2B,D | 두께별 (5 · 10 · 20 µm + 포일) · Q_A/Q_max 48.8 / 50 / 68 % · 포일 13 % (19 mAh cm⁻²) | 얇은 Li 고갈 모델의 두께 축 · ⚠ 단일 셀 · 오차막대 없음 |
| 3A–C | 0.1 mA cm⁻² — 차단 재등장 · bulk 1.5–2× · LLZO 면 깨끗 · 단면 Li 고갈 | **기전 ① 고갈**의 판별 표지 (EIS 차단 + 사진 + 단면) |
| 3D–F | 0.4 mA cm⁻² — 소폭 증가 · Li 남음 · 단면 공극 (Li ≈ 4 µm) | **기전 ② 공극**의 판별 표지 · 공극 간격 수 µm (모델 l 입력) |
| 4A–C | operando GEIS (V₀ 의 2 · 5 · 10 · 15 배) · 기호는 측정점 위 라벨 · 도식 (핵생성 → 합쳐짐) | R_int(t) 곡선 = 공극 성장 모델 검증 표적 (값 `Table S2`) |
| 5A–C | COMSOL 단위셀 · 전류 분포 · bulk / 계면 ASR vs 공극 분율 (t/l 0.4–400) | **접촉 분율 → 저항 지도** — 계면 ASR 은 분율 0.9 이상에서 급등 · bulk 는 얇은 SE 에서만 · ⚠ 매개변수 불일치 (§10-⑤) |
| 6 | 0.4 → 0.01 mA cm⁻² 전환 · R(V/I) 이 몇 분 안에 0.2 → 0.4 kΩ cm² 정상 상태 | **압력 아래 공극 붕괴 시간 척도** (분) + 비가역 잔여 (2×) |
| 7A | EIS 네 단계 (도금 · 벗김 · 재도금 · 가열) · 확대 삽입 | **다시 젖음의 정량** (`Table S4`) |
| 7B | 전압 · 저항 시계열: 벗기기 → 재도금 (0.1, 1.15 mAh cm⁻²) → 170 °C 5 h → 두 번째 벗기기 (Q_A 1.04 → 1.07) | 가열 회복 프로토콜 · 갇힌 공극 도식 |
| S1 | 2 mAh cm⁻² 도금 곡선 `figure-read ≈` −14 mV · ⚠ 캡션 0.4 mA cm⁻² 는 본문 0.05 와 어긋남 | 도금 전류 확인용 (§10-②) |
| S2 | Q_A vs 판정 배수 — 10σ 부터 점근선 (0.4: 2.5σ 0.76 → 10σ 1.04) | 판정 규칙 민감도 |
| S3 | 두꺼운 Li \| LLZO \| 두꺼운 Li — 계면 호 없음 (`figure-read ≈` 465 Ω) | 상대극 계면 무시 가정의 근거 |
| S5 | 휴지 뒤 EIS: 0.1 = 2 일 뒤에도 차단 · 0.4 = 5 min → 12 h 소폭 회복, 12 h ≈ 2 일 | 고갈은 영구 · 공극 회복은 빠르고 일부 |
| S6 | `Fig. 2A` 재수록 + 공극 성장 · 고갈 도식 | 두 기전 도식 (발표용) |
| S7 | 적층압 0.56 · 1.4 · 5.6 MPa — `figure-read ≈` 1 V 도달 0.69 / 0.94 / 1.11 mAh cm⁻² · ⚠ S7B 범례 의심 | **적층압 축 보정 표적** (3 점 · 단일 셀) |
| S8 | 증착 Li 대조 — 경향 같음 · 그러나 0.4 에서 더 많이 벗겨지고 분율이 두께에 무관 (`figure-read`) | 제조법 의존성 경고 (§10-⑦) |
| S10 | 준안정 구간 전압 기울기 — 전류↑ · 두께↓ 일수록 큼 | 준안정 구간 R_int 서서히 증가의 근거 |
| S11 | COMSOL Nyquist 4 기하 · 무공극 두께 의존 · 0.1 Hz 전류 지도 | 모델 정의 확인 · ⚠ 무공극 계면 ≈ 7–10 vs `Fig. 5C` ≈ 34 Ω cm² |
| S12 | 불균일 동역학 (가운데 i₀ 10 · 100 배 느림) — 같은 분율에서 계면 ASR 급증 | 저항 → 공극 분율 역산이 **동역학 분포에 민감**하다는 증거 |
| S13 | XPS (La 3d · O 1s · C 1s · Li 1s · Zr 3p) — LLZO 분해 흔적 없음 | LLZO = SEI 없는 대조계라는 근거 · 황화물로 이식 금지 |
| S14 | 압력만으로 회복한 뒤 남은 Li 다시 벗기기 — `figure-read ≈` 0.017 mAh cm⁻² 에서 1 V | **잔여 Li 접근 불가** (비가역성) |
| S16 | 재도금 곡선 0.1 mA cm⁻² — `figure-read ≈` −31.5 → −25.5 mV | 재도금 과전압 자릿수 |
| S17 | 가열 온도 계열 50–170 °C (같은 셀 연속) — `figure-read ≈` 계면 폭 ≈ 90 → ≈ 50 Ω 을 첫 50 °C 단계가 거의 다 | 저온 다시 젖음 가능성 · ⚠ 누적 · 오프셋 · 수치표 없음 |
| S20 | operando GEIS 리사주 (1 MHz–10 Hz) — 직선 (선형) · ⚠ 전류 진폭 ≈ ±40 µA | §10-④ |
| Table S1 | 전류별 Q_A · 불안정 구간 용량 (n = 3 · 0.6 은 단락 1) | **모델 보정의 1 순위 수치** |
| Table S2 | operando GEIS 피팅 (R · Q, 5 시점) | 공극 성장 중 R_int 190× · bulk +27 % |
| Table S3 | COMSOL 매개변수 | ⚠ σ 9 mS cm⁻¹ · 섭동 1 V 의심 |
| Table S4 | 재도금 · 가열 단계별 피팅 | 다시 젖음 정량 (R_int 46 → 162 → 92 → 48 Ω) |

---

## 10. 비판 — 이 논문의 약한 곳 ★

① **`Fig. 2C` 는 평균이 아니라 셀 하나다.** `figure-read` 값 (1.67 · 1.42 · 1.30 · 1.00 · 0.69) 이 `Table S1` 의 **Test 1** (1.670 · 1.419 · 1.299 · 1.003 · 0.686) 과 맞고 평균 (1.688 · 1.479 · 1.335 · 1.031 · 0.710) 과는 안 맞는다. 본문은 평균 ("average Q_A was 1.70") 을 말하면서 그림은 대표 셀 · 오차막대 없음. `Fig. 2D` (두께) 는 n 자체가 안 적혀 있다.

② **단위 · 조건 오기 두 건.** (a) 본문 p.6 "average Q_A was 1.70 **mA cm⁻²**" → mAh cm⁻². (b) `Fig. S1` 캡션 "0.4 mA cm⁻²" vs Methods · `Fig. 1B` "0.05 mA cm⁻²". *우리 산수*: bulk ASR ≈ 220 Ω cm² 에서 0.4 mA cm⁻² 면 옴 강하만 ≈ −0.09 V 인데 `Fig. S1` 평탄은 ≈ −14 mV → **0.05 mA cm⁻² 가 맞고 S1 캡션이 오기**로 보인다. 또 `Fig. S13` 범례 "Contol_LLZO", `Fig. 4A` 축 "Votage", `Fig. S20` 축 "Currnet", `Table S4` 제목의 "capacities" (→ capacitances) 같은 표기 오자.

③ **`Fig. S7B` 범례가 본문 주장과 반대로 읽힌다.** 표시대로면 '벗기기 전' (빨강 □) 이 반원 (≈ 960 Ω) 뒤에 큰 저주파 호 (≈ 1,850 Ω 까지) 를 갖고, '벗긴 뒤' (검정 ○) 는 ≈ 870 Ω 에서 닫힌다 (확대로 확인). 본문은 *"0.56 MPa 에서 벗긴 뒤 계면저항이 5.6 MPa 보다 크다"* 고 쓴다. 범례가 뒤바뀐 것으로 읽으면 주장이 서지만 (그 경우 R_int `figure-read ≈` 900 Ω — 5.6 MPa 의 ≈ 90 Ω 의 10 배), **논문 그대로는 이 그림이 그 주장을 지지하지 않는다**.

④ **operando GEIS 섭동 진폭이 Methods 와 40 배 어긋난다.** Methods: "AC perturbation current of **1 µA (~3 µA cm⁻²)**" (쪽 렌더로 확인). `Fig. S20` 리사주: DC ≈ 127 µA (*우리 산수* 0.4 mA cm⁻² × 0.317 cm² = 126.7 µA ✓) 주위로 ≤ 1 kHz 에서 **≈ ±42 µA** (`figure-read` — DC 의 ⅓), 1 MHz 에서 ±15, 100 kHz 에서 ±69 µA. 전류 제어 (GEIS) 인데 **주파수마다 전류 진폭이 다르다** = 고주파에서 기기 제어 대역의 영향. 어느 쪽이 맞든 "AC 가 벗기기에 거의 영향 없다" 는 서술은 그림으로는 확인되지 않는다. 높은 전압에서 선형성이 깨진다는 것은 저자도 인정 (*우리 산수*: 15 V₀ 에서 AC R_tot 이 DC V/I 보다 ≈ 20 % 작다).

⑤ **COMSOL 매개변수가 서로 · 모델 출력과 안 맞는다.** (a) `Table S3` σ = **9 mS cm⁻¹** 인데 모델 출력 무공극 bulk ASR 이 `figure-read ≈` 208–222 Ω cm² (t = 2 mm) → σ ≈ **0.9–1.0 mS cm⁻¹** (실험 LLZO 와는 맞다 — 표의 10 배 단위 오기로 보인다). (b) 섭동 진폭 `Table S3` **1 V** vs SI 본문 **10 mV**. (c) 최저 주파수 본문 **0.1 mHz** vs SI **1 mHz**. (d) 무공극 계면 ASR `Fig. S11B` ≈ 7–10 Ω cm² vs `Fig. 5C` · `Fig. S11A` 의 공극 분율 0.01–0.03 에서 ≈ 34–35 Ω cm² — 같은 매개변수면 3 % 공극이 계면 저항을 세 배 넘게 올릴 수 없다. (e) 전류밀도 색 범위가 `Fig. 5A` 0–12 A m⁻² · `Fig. S11` 0–0.3 mA cm⁻² · `Fig. S12` 0–160 mA cm⁻² 로 제각각. 메시 · 수렴 정보 없음. ⇒ **정성 경향만** 믿는다.

⑥ **저항 → 공극 분율 대응이 도식과 안 맞는다.** 균일 동역학 모델 (`Fig. 5C`) 로 실험을 거꾸로 읽으면 (*우리 판독*): R_int **19×** (2 V₀ · 도식의 '공극 핵생성' 단계) ⇔ 공극 분율 **≈ 0.95–0.96**, **190×** (15 V₀) ⇔ **≈ 0.99**. 즉 '핵생성' 이라고 그린 시점에 모델은 접촉이 이미 ≈ 5 % 만 남았다고 말한다. 동역학이 불균일하면 (`Fig. S12`, 10× 느린 가운데) 같은 190× 가 분율 ≈ 0.9 에서 나온다. **저항으로 공극 분율을 정량하지 말라**는 뜻이고, 저자도 "단순 모델은 경향만 재현" 이라고 쓴다.

⑦ **증착 Li 대조가 두께 서사를 약화시키는데 논의가 없다.** `Fig. S8` (`figure-read`): 0.4 · 10 µm 에서 증착 Li ≈ 1.44 mAh cm⁻² (≈ 70 %) > in situ Li 1.03 (≈ 50 %) · 10 → 20 µm 에서 분율 ≈ 70 → ≈ 69 % 로 **두께 효과 없음**. in situ 계열의 50 → 68 % 상승을 '얇을수록 마찰 · pinning' 으로 설명했는데, 같은 두께 범위에서 다른 제조 Li 는 그 의존성을 안 보인다. 또 증착 Li 는 벗긴 뒤 bulk 가 0.1 에서 **≈ 20 배**, 0.4 에서 ≈ 3 배 오른다 (in situ: 1.5–2 배 · 소폭). 본문은 "같은 경향" · "순도 · 계면 · 미세조직 차이" 로만 처리.

⑧ **흐름 균형 모형이 자기 데이터를 정량적으로 못 맞춘다 (*우리 산수*).** Eq. S1 = S2 라면 같은 압력 · 전류에서 불안정이 시작되는 **남은 두께 l_c 는 하나**여야 한다. 그런데 0.4 mA cm⁻² 두께 계열의 Q_A 때 남은 두께는 **2.48 (5 µm) · 4.85 (10 µm) · 6.21 µm (20 µm)** 로 처음 두께를 따라간다 — 순간 두께가 아니라 **이력 (공극 누적)** 이 불안정을 정한다. 전류 계열에서도 l_c 가 1.5 → 6.3 µm 로 j^≈0.5 꼴 (Eq. S1–S2 의 단순 균형이면 ∝ j) — 다만 ≤ 0.1 은 기전이 '고갈' 이라 같은 식을 적용할 수 없다. A · m · Q 수치가 없어 검증 불가능한 정성 식이다.

⑨ **마찰 · pinning · 점착은 측정되지 않았다.** 두께 효과의 기전 (Haslam 2022 의 마찰 · hydrostatic pinning) 과 결론부의 "점착이 보충 흐름을 제한" 은 **선행 문헌을 빌린 해석**이다. 'de-wetting / rewetting' 도 접촉각 · 점착일이 아니라 EIS 접촉 대리지표다. W_ad 보고서에 인용할 때 *"측정"* 이 아니라 *"해석 · 가설"* 로 적어야 한다.

⑩ **가열 회복의 온도 효과가 분리되지 않는다.** `Fig. S17` 은 한 셀에 50 → 170 °C 를 **연달아** 걸어 온도와 누적 시간이 섞인다 (첫 50 °C 단계만 깨끗하다) · 세로 오프셋 쌓기 · 오프셋 미기재 · 수치표 없음 · 가열 중 적층압 미기재. 본문의 "80 °C 도 된다" 보다 그림은 **50 °C 5 h 첫 단계가 대부분을 한다** 쪽으로 읽힌다 (`figure-read`). 170 °C 는 T_H 0.98 (녹는점 10 °C 아래) 로 사실상 '녹기 직전 Li' 이고, 셀 수준 (양극 · 바인더 · 황화물 SE) 에서의 적용성은 다루지 않는다.

⑪ **통계.** n = 3 은 `Table S1` (전류 계열) 뿐이고 0.6 은 단락 1 로 n = 2. 두께 · 적층압 · EIS · SEM · GEIS · 재도금 · 가열 · 증착 Li 는 대표 셀 하나로 보인다. `Table S1` 의 불안정 구간 용량 SD 는 8–43 % 로 크다.

⑫ **0.6 mA cm⁻² 단락이 논의되지 않는다.** `Table S1` 의 0.6 Test 3 'Shorted' — 벗기는 쪽 반대편 (두꺼운 Li 포일 쪽) 에 도금이 일어나므로 그쪽에서 필라멘트가 났다는 뜻일 것이다 (*우리 판단*). 시험 전류 창의 위쪽이 단락 위험에 걸려 있다는 정보인데 본문에 없다.

⑬ **'SEI 없음' 근거가 약하다.** XPS 는 pass energy 160 eV (측량용 해상도) · 표면만 · Cu 를 뗀 뒤 표면 · 깊이 분석 없음. 가열 뒤 R_int 복귀를 "비가역 SEI 가 접근 용량을 안 깎았다" 의 근거로 쓰는 것은 LLZO 에선 합리적이지만 일반화는 안 된다.

⑭ **사소한 불일치.** 0.05 의 총 CE 본문 90 % vs `Table S1` 합 86.6 % (*우리 산수*) · `Fig. S14` 캡션 "a day" 휴지 vs 본문의 '2 일 휴지 뒤' 문맥 · `Fig. S6` 의 고갈 화살표가 0.1 이 아니라 0.05 곡선에서 출발 · "< 10 Ω cm²" vs 피팅 R_int 46–48 Ω (*우리 산수* ≈ 15 Ω cm², 상대극 포함) · FIB 빔 전류 인쇄값 0.5 µA (Ga⁺ 로는 이례적 — 오기 가능성, *우리 판단*).

---

## 11. DEM · 연속체 · W_ad 보고서용 정리 (우리가 바로 쓸 표) ★★

> 모든 값 = **이 논문 (LLZO · 상온 · 5.6 MPa · LLZO 2 mm · in situ Li)** 의 실험값. 모델에 넣을 때 계 한정을 같은 문장에 적는다.

| 쓰임 | 표적 | 값 | 위치 (본 그림 여부) |
|---|---|---|---|
| 얇은 Li 고갈 · 공극 모델 — 전류 축 | Q_A(j), 10 µm | 1.688 / 1.479 / 1.335 / 1.031 / 0.710 mAh cm⁻² (0.05–0.6) ± SD | `Table S1` (표 — 글자층) · `Fig. 2A,C` (봄) |
| 같은 — 두께 축 | Q_A/Q_max(l), 0.4 | 48.8 / 50 / 68 % (5 / 10 / 20 µm) · 포일 13 % | p.7 · `Fig. 2B,D` (봄) |
| 같은 — 압력 축 | 1 V 도달 용량 | `figure-read ≈` 0.69 / 0.94 / 1.11 mAh cm⁻² (0.56 / 1.4 / 5.6 MPa) | `Fig. S7A` (봄) |
| 두 기전의 경계 | 고갈 ≤ 0.1 · 공극 ≥ 0.4 (0.2 중간) | EIS 차단 재등장 여부로 판별 | `Fig. 3` (봄) · p.8–10 |
| 공극 성장 중 저항 | R_int 48 → 9,115 Ω · bulk 637 → 811 Ω | 5 시점 | `Table S2` · `Fig. 4` (봄) |
| 접촉 분율 → 저항 | 계면 ASR 분율 0.9 이상 급등 · bulk 는 t/l 작을 때만 | §3j | `Fig. 5` · `Fig. S11` · `Fig. S12` (봄) — ⚠ 정량 역산 금지 |
| 압력 아래 공극 붕괴 | 몇 분 · 2× 비가역 잔여 · 잔여 Li 접근 불가 | 0.2 → 0.4 kΩ cm² | `Fig. 6` · `Fig. S5` · `Fig. S14` (봄) |
| 다시 젖음 (가열) | 170 °C · 1 MPa · 5 h → R_int 48 Ω · Q_A 1.07 | `Table S4` | `Fig. 7` (봄) · `Table S4` (글자층) |
| 저온 다시 젖음 | 50 °C 5 h 첫 단계가 계면 폭 대부분 제거 (`figure-read`) | ≈ 90 → ≈ 50 Ω | `Fig. S17` (봄) — ⚠ 누적 · 단일 셀 |
| 흐름 균형 꼴 | Δl̇_creep = l·Aσ^m e^(−Q/RT) vs jM/(ρF) | 수치 없음 · *우리 산수* 4.85 µm h⁻¹ per mA cm⁻² · Eq. S1 = S2 를 0.4 · 0.6 공극 구간 (Q_A 때 남은 4.70 · 6.26 µm) 에 억지로 맞추면 ε̇ ≈ 1.1–1.3 × 10⁻⁴ s⁻¹ (5.6 MPa · 상온) — **차수 확인용** (§10-⑧ 때문에 보정값 아님) | SI p.9 (글자층) |
| 점착의 자리 | "보충 Li 흐름이 점착으로 제한" | 가설 (측정 0) | p.16 (글자층) |

---

## 12. 적용 인사이트 ★

1. **'다시 젖음' 은 두 질문으로 쪼개야 한다.** (i) 접촉이 열역학적으로 유리한가 (W vs 2γ_Li · Young–Dupré — 우리 W_ad 보고서 §7 의 몫) (ii) 접촉이 *얼마나 빨리* 회복되나 (Li 크리프 · 확산 · 압력 · 온도 — 이 논문의 몫). 이 논문은 (ii) 만 잰다. LLZO 는 Li₂CO₃ 제거 뒤 Li 를 붙이려고 170 °C 를 쓴다 (Methods) — 젖음 전처리는 전제로 깔려 있다.
2. **연속체 모델 보정은 `Table S1` 에서 시작한다** — 유일한 n = 3 계열이고 SD 가 2–3.5 % 로 작다. 두께 · 압력은 단일 셀 · `figure-read` 라 *검증* 용으로만 쓴다.
3. **단일 임계 두께 l_c 문턱 모형은 안 맞는다** (§10-⑧) — 공극 누적의 이력을 넣어야 두께 계열 (2.5 / 4.9 / 6.2 µm) 이 나온다. 우리 DEM · 연속체 공극 성장 모델은 이 점을 첫 음성 시험으로 쓸 수 있다.
4. **저항으로 공극 분율을 읽지 않는다** — 같은 190× 가 균일 동역학이면 분율 0.99, 불균일이면 0.9 (§10-⑥). 모델에서 공극 분율을 직접 내고, 저항은 같은 COMSOL 꼴 지도로 *예측* 해 비교한다.
5. **황화물로 옮길 때 빠지는 축이 SEI 다** — 저자 스스로 접근 용량이 더 낮고 마찰 · 점착이 다를 것이라 쓴다. 우리 아지로다이트 | Li 분해 산물 (§E) 과 Ag–C 인터레이어 맥락에서는 이 논문의 절대값을 쓰지 말고 *구조* (두 기전 · 압력 회복의 부분성 · 가열 치유) 만 가져온다.
6. **얇은 SE 에서는 bulk 저항도 공극에 반응한다** (`Fig. 5B`, t/l = 0.4) — 황화물 분리막 (수십 µm) 은 t/l 이 작아질 수 있다. 진단 지표 (R_bulk vs R_int) 를 셀 기하와 같이 읽어야 한다.

---

## 13. 인용 가능 문장 (영문 초안)

- "For 10 µm in situ-plated Li on Ta-doped LLZO at room temperature and 5.6 MPa, the accessible stripping capacity decreased from 1.688 to 0.710 mAh cm⁻² (of 2.0 mAh cm⁻² plated) as the current density increased from 0.05 to 0.6 mA cm⁻² (n = 3; Lee et al., 2022)."
- "Two regimes limited the stripping of thin Li on LLZO: Li depletion that exposed the Cu current collector at ≤ 0.1 mA cm⁻², and interfacial void formation at ≥ 0.4 mA cm⁻² (Lee et al., 2022)."
- "Under stack pressure alone, the voided Li/LLZO interface recovered only partially within minutes (0.2 → 0.4 kΩ cm² at steady state), whereas heating at 170 °C under 1 MPa for 5 h restored the interfacial resistance (46 → 162 → 48 Ω) and the accessible capacity (1.04 → 1.07 mAh cm⁻²) (Lee et al., 2022)."
- ⚠ (조건부) "Lee et al. attributed the earlier void formation in thinner Li to interfacial friction and hydrostatic pinning, and suggested that adhesion restricts the replenishing Li flux; neither friction nor adhesion was measured in that work."

## 14. 주의 / 한계 (인용 규율)

- ⛔ **LLZO 값을 황화물 (아지로다이트) 계 값처럼 쓰지 않는다** — SEI · 마찰 · 점착이 다르다고 저자가 직접 쓴다.
- ⛔ **'rewetting' 을 접촉각 · 점착일 측정으로 인용하지 않는다** — EIS 접촉 대리지표다.
- ⛔ **COMSOL 저항 → 공극 분율 역산값을 인용하지 않는다** (§10-⑤⑥).
- ⛔ **우리 W · 우리 DFT 값과 같은 표 · 같은 줄에 놓지 않는다** (양이 다르다).
- ⚠ `Fig. 2C` 는 대표 셀 — 평균 · SD 는 `Table S1` 에서 가져온다.
- ⚠ 적층압 (`Fig. S7`) · 증착 Li (`Fig. S8`) · 온도 계열 (`Fig. S17`) 값은 `figure-read` · 단일 셀.
- ⚠ "80 °C 에서도 다시 젖음" 은 연속 가열 계열의 결과 — 단독 조건으로 인용하지 않는다.

## 15. 기법 용어 미니사전

- **in situ 도금 (anode-free 제조)**: Li 금속을 따로 붙이지 않고, 셀 안에서 Li⁺ 를 집전체 쪽으로 전기도금해 음극을 만든다. 여기서는 두꺼운 Li 포일에서 Cu 쪽으로 0.05 mA cm⁻² 로 보낸다. LLZO 가 Li⁺ 만 통과시켜 순도가 높다.
- **벗기기 (stripping)**: 방전 때 음극 Li 가 Li⁺ 로 녹아 나가는 반쪽 반응. 계면의 Li 원자가 빠지면 그 자리를 Li 가 (크리프 · 확산으로) 채워야 접촉이 유지된다.
- **접근 용량 Q_A**: 전압이 안정한 동안 흘린 용량. 이 논문은 d²V/dQ² 가 초기 잡음 표준편차의 10 배를 넘는 지점으로 정의한다.
- **크리프 (creep)**: 일정 응력 아래 시간이 지나며 생기는 소성 변형. Li 는 상온이 이미 녹는점 대비 0.66 (T_H) 이라 크리프가 크다. 멱법칙 ε̇ = Aσ^m exp(−Q/RT).
- **T_H (homologous temperature)**: 절대온도 / 녹는점 (Li 453.65 K). 0.5 를 넘으면 확산 · 크리프가 활발하다. 170 °C 는 0.97–0.98.
- **hydrostatic pinning**: 얇은 금속막이 위아래 단단한 면 사이에 끼면 계면 마찰 때문에 내부가 정수압 상태에 가까워져, 옆으로 흘러 나가기 (또는 흘러 들어오기) 가 어려워지는 현상. 두께 대비 폭 (종횡비) 이 클수록 세다.
- **공극 (void) · de-wetting**: 벗기기 속도를 보충이 못 따라가 계면에 생긴 빈 곳. 남은 접촉면으로 전류가 몰려 (current focusing) 공극이 더 빨리 자란다.
- **차단 (blocking) 거동**: 이온이 못 넘어가는 전극 (여기선 Cu) 이 전해질과 닿으면 EIS 저주파에 용량성 직선 꼬리가 선다. Li 가 다 닳았는지 판별하는 표지.
- **PEIS / GEIS**: 전압 섭동 (PEIS) 또는 전류 섭동 (GEIS) 으로 재는 임피던스. operando GEIS 는 DC 벗기기 전류 위에 작은 AC 전류를 얹어 벗기는 *도중* 의 임피던스를 잰다.
- **리사주 곡선 (Lissajous)**: AC 전압-전류를 한 주기 동안 그린 그림. 직선 · 타원이면 선형 응답 (임피던스 해석 가능), 휘면 비선형.
- **reconditioning**: 이 논문이 붙인 이름 — 셀을 170 °C · 1 MPa · 5 h 가열해 Li 흐름 저항을 낮추고 갇힌 · 계면 공극을 채워 계면을 처음 상태로 되돌리는 공정.
- **t/l**: COMSOL 단위셀의 SE 두께 / 공극 간격. 크면 전류가 SE 대부분에서 균일하고 계면 저항만 오르며, 작으면 bulk 저항도 오른다.

## 16. 참고문헌 — 우리가 더 볼 것 (원문 목록 그대로 + 이유)

| ref | 서지 (원문) | 왜 | litdb (2026-11-24) |
|---|---|---|---|
| 26 | Wang, M.J., Choudhury, R., and Sakamoto, J. (2019). Characterizing the Li-solid-electrolyte interface dynamics as a function of stack pressure and current density. *Joule* 3, 2165–2178. | 적층압 × 전류 · 임계압 2 MPa 의 원전 | 카드 없음 · inbox `wang2019_li_se_stack_pressure_*` 있음 |
| 40 | Wang, M.J., Carmona, E., Gupta, A., Albertus, P., and Sakamoto, J. (2020). Enabling "lithium-free" manufacturing of pure lithium metal solid-state batteries through in situ plating. *Nat. Commun.* 11, 5201. | 이 논문 셀 제조의 원전 | 카드 없음 · inbox `wang2020_insitu_plating_*` 있음 |
| 38 | Haslam, C.G., Wolfenstine, J.B., and Sakamoto, J. (2022). The effect of aspect ratio on the mechanical behavior of Li metal in solid-state cells. *J. Power Sources* 520, 230831. | 두께 효과 기전 (마찰 · pinning) 의 원전 | 카드 없음 |
| 37 | Masias, A., Felten, N., and Sakamoto, J. (2021). Characterizing the mechanical behavior of lithium in compression. *J. Mater. Res.* 36, 729–739. | Li 압축 기계 거동 | 카드 없음 · ⚠ inbox `masias2019_li_creep_*` 는 **다른 논문** (PDF 메타데이터: Masias 2019 *J. Mater. Sci.* "Elastic, plastic, and creep mechanical properties of lithium metal") — Eq. S1 의 A · m · Q 를 찾을 곳은 그쪽 |
| 29 | Wang, M., Wolfenstine, J.B., and Sakamoto, J. (2019). Temperature dependent flux balance of the Li/Li₇La₃Zr₂O₁₂ interface. *Electrochim. Acta* 296, 842–847. | 온도로 흐름 균형을 바꾸는 선행 — 가열 다시 젖음의 앞 단계 | 카드 없음 |
| 25 | Kasemchainan, J., et al. (2019). Critical stripping current leads to dendrite formation on plating in lithium anode solid electrolyte cells. *Nat. Mater.* 18, 1105–1111. | 벗기기 공극 → 도금 덴드라이트 · 갇힌 공극 | 카드 없음 |
| 27 · 30 | Krauskopf, T., et al. (2019) *ACS Appl. Mater. Interfaces* 11, 14463–14477 · Krauskopf, T., et al. (2019) *Adv. Energy Mater.* 9, 1902568 | 가넷 위 Li 의 전기화학-기계 · 확산 한계 (온도 · 압력) | 카드 없음 |
| 44 | Davis, A.L., Kazyak, E., Liao, D.W., Wood, K.N., and Dasgupta, N.P. (2021). Operando analysis of interphase dynamics in anode-free solid-state batteries with sulfide electrolytes. *J. Electrochem. Soc.* 168, 070557. | 같은 질문의 **황화물판** (SEI · 도금 개시 지연) | 카드 없음 |
| 45 | Roy, U., Fleck, N.A., and Deshpande, V.S. (2021). An assessment of a mechanism for void growth in Li anodes. *Extreme Mech. Lett.* 46, 101307. | 공극 성장 연속체 기전 | 카드 없음 |
| 41 | Lee, Y.-G., et al. (2020). High-energy long-cycling all-solid-state lithium metal batteries enabled by silver–carbon composite anodes. *Nat. Energy* 5, 299–308. | Ag–C 음극 원전 (본문은 anode-free 예시로만 인용) | 카드 없음 |
| 17 · 32 · 46 | Kazyak 2020 *Matter* 2, 1025 · Kinzer 2021 *Matter* 4, 1947 · Yang 2021 *Adv. Mater.* 33, e2008081 | 필라멘트 · 녹은 Li · 원자 수준 벗기기 | inbox `kazyak2020_li_penetration_*` · `yang2021mo_li_strip_plate_md_*` 있음 |

## 🗨️ Q&A 로그
<!-- "Q&A 작성해줘" 트리거 시 직전 질문/답 누적 -->

---

## 🔗 이어 읽기 · 바로잡기 (2026-11-24b 묶음)

> 같은 날 둘째 묶음 12 편 (`litdb/_curation/batch_2026_11_24b/batch.json`) 의 끝 보고에서 이 카드에 걸리는 것만 모았다 (2026-11-24). 위 본문은 고치지 않았다 — 겹치면 이 절이 우선한다.

- 참고문헌 표의 [25] Kasemchainan 2019 · [41] Lee 2020 — '카드 없음' → 이제 digest 있음: `kasemchainan2019_critical_stripping_current_dendrite_on_plating` · `lee2020_silver_carbon_composite_anode_all_solid_state_li_metal`.
