Repository: yonghoon7153-source/Yonghoon-DEM-DFT

# 📚 LITDB — 문헌 단일 시스템 (**SE·DFT 축 + DEM·MPM 축, 두 트랙**)

> **앞으로 논문은 여기서만 본다.** 여러 곳(db/literature, kb/papers, db/properties, Excel)에 흩어진 문헌을 한 곳에서 생각·참고·비교하기 위한 통합 MD 시스템.

## 왜 트랙이 둘인가
`INDEX.md` 는 argyrodite 전해질 축이라 접촉역학·MPM·건식전극 digest 가 들어갈 자리가
없다. 그래서 한때 64편이 **어느 인덱스에도 없었다**(open_items #7). 축을 나눠 그 구멍을
닫았고, 한 분모로 세면 “159편 중 98편 미언급” 같은 **가짜 미결**이 나온다
(`comparison_vs_ours.md:8`). 분리는 실측 근거가 있는 결정이다 — 합치지 말 것.

⚠ 이 표의 **편수는 적지 않는다.** 손으로 쓴 수는 반드시 낡는다(README 자신이 세 번 틀렸다).
현재값은 `python3 tools/litdb/build_index.py --check` 로 본다.

File: litdb/papers/lee2025_dual_fibrous_ptfe_dry_electrode.md
# Dual-fibrous PTFE (fibre + rope) 로 균일·후막 건식전극 — Kwon-Hyung Lee / Tae-Hee Kim / Gyujin Song (Energy Environ. Sci. 2025)

> slug `lee2025_dual_fibrous_ptfe_dry_electrode` · DOI `10.1039/D5EE03240G` · type `exp` (순수 실험, 시뮬레이션 0) · PDF `2c3bf970-Dualfibrous_PTFE_structure...pdf` (본문 17 p) + `ca861cc3-sup_...pdf` (SI 30 p) + 동영상 2편 · digested `2026-09-04` · status ✅ · CC-BY-NC 4.0

> elements: Li, Ni, Co, Mn, C, F

## 0. ★★ 이 카드를 만든 이유 — `scripts/additives.py:38` 의 출처 검증

우리 코드가 PTFE 피브릴을 이렇게 모델한다:

```python
PTFE_D, PTFE_L = 0.25, 40.0   # PTFE FIBRIL Ø(µm), length(µm) — AR≈160
                              # 출처 주석: "RSC D5EE03240G; Front. Energy 2023.1336344"
```

**판정 (이 논문 전수 확인):**

| 우리 값 | 이 논문이 실제로 주는 값 | 판정 |
|---|---|---|
| `PTFE_D = 0.25 µm` | **PTFE rope 평균 Ø = 0.248 µm** (Fig S2c, stated) | ✅ **거의 정확히 일치 (0.8 % 차)** — 단 이것은 **두 집단 중 굵은 쪽**이다 |
| `PTFE_L = 40 µm` | rope 평균 길이 **6.689 µm** · 100개 중 **최장 14.257 µm** | ❌ **이 논문에 없다.** rope 평균의 **6.0배**, 측정된 최장 피브릴의 **2.8배** |
| `AR ≈ 160` | fibre **26.96** · rope **26.97** (양쪽 동일) | ❌ **이 논문은 AR ≈ 27 을 준다 — 우리 값은 5.9배 과대** |
| (한 굵기만) | **두 집단**: fibre Ø 0.048 / rope Ø 0.248 (**5.17배**) | ⚠ 우리 단일-굵기 표현이 못 담는 축 |

⇒ **주석의 출처 표기는 절반만 맞다.** `0.25 µm` 는 이 논문의 rope Ø 로 **정당화된다**.
`40 µm` 와 `AR≈160` 은 **이 논문에서 나올 수 없는 값**이다 (측정 최장이 14.257 µm).

### ★★ 나머지 절반 = 자매 카드 `matthews2024_ptfe_nanofibril_network` (같은 날 digest)
주석이 인용하는 **다른 한 출처** (`Front. Energy Res. 11, 1336344`, Matthews·Grant, Oxford) 는
**같은 2026-09-04 에 별도로 digest 됐다**.  두 카드를 겹치면 감사가 **완전히 닫힌다**:

| 우리 상수 | **이 논문** (D5EE03240G, 정량 표 N=100) | **matthews2024** (1336344, 구간 서술만) | 종합 판정 |
|---|---|---|---|
| `PTFE_D = 0.25 µm` | ✅ rope Ø **0.248** (0.8 % 차) | ⛔ 없음 (구간 `10s nm ~ 수 µm` 안이지만 값은 없음) | ✅ **이 논문이 앵커한다** |
| `PTFE_L = 40 µm` | ❌ rope 평균 **6.689**, 최장 14.257 → **6.0배 / 2.8배 과대** | ⛔ 없음 · **방향도 반대** (primary "100s µm", Fig 2A ">50 µm" → 40 은 그 하한보다 **짧다**) | ❌ **어느 쪽도 앵커 안 함, 게다가 두 논문이 서로 반대 방향으로 어긋난다** |
| `AR ≈ 160` | ❌ 측정 **26.96 / 26.97** → **5.9배 과대** | 🔶 간접 지지 (그들 쌍이 AR 33–500, 중심 100–200) | ⚠ **계층(tier) 의존** — 아래 §10.6 |

★★★ **진단: 우리 `(0.25, 40)` 은 키메라다.**  **지름은 이 논문의 가는 계층**에서,
**길이·AR 은 Matthews 의 굵은 계층**에서 왔다.  두 논문은 **같은 PTFE 망의 서로 다른 층**을 보고
있고 그 절대 스케일은 **8–10배** 차이난다 (§10.6).  한 쌍의 (Ø, L) 로는 원리적으로 둘 다 못 맞춘다.

---

## 1. 한 줄 요약
**같은 조성(NCM811 : PTFE : CB = 90 : 3 : 7)·같은 재료인데 바인더 투입 스케줄만 바꿔서**
(3 wt% 를 한 번에 → **1 wt% 혼련 → 분쇄 → +2 wt% → 2차 혼련**) PTFE 피브릴을 **얇은 fibre(Ø 48 nm)
+ 굵은 rope(Ø 248 nm) 두 집단**으로 만들고, 그 결과 **전자저항 1.4배↓ · 인장강도 3배↑ · 엣지거칠기 4.6배↓ ·
사이클 안정성↑** 를 얻은 **순수 실험** 논문.  ★ 우리에게 값진 것은 셀 성능이 아니라 **Fig S2c 의 피브릴 치수표
(N=100 이미지 분석)** — 이것이 우리 `additives.py` PTFE 기하의 **유일한 실측 앵커**다.
⚠ **액체계 LIB (황화물 SE 0회)** ⇒ **방법론·기하는 전이, 전달 절대값은 비전이.**

## 2. 메타
| 항목 | 값 |
|---|---|
| 저자 | **Kwon-Hyung Lee**†, **Hyeongseok Shim**†, Sang Hyun Lee, Hyeong-Jong Kim, Chanhyun Park, Jingyu Choi, Seok-Ju Lee, Young-Kuk Hong, Jihong Lyu, Jin Chul Kim, Sijeong Park, Hyungyeon Cha, Wooyoung Jin, Jinsoo Kim, Sinho Choi, Sang-Young Lee, Sung-Kyun Jung, **Michael De Volder**, **Tae-Hee Kim\***, **Gyujin Song\*** (†공동1저자) |
| 소속 | **KIER 울산**(a, 교신) · 울산대(b, 교신) · **Cambridge**(c) · 경북대(d) · UNIST(e) · **연세대**(f, Sang-Young Lee) · KRICT(g) · DGIST(h) · **SNU RIAM/재료**(i–l) |
| 저널/년 | **Energy Environ. Sci. 2025, 18, 8446–8461** (Vol.18 No.18, 표지 featured) |
| DOI | `10.1039/d5ee03240g` · 접수 2025-06-10 · 게재수락 2025-07-29 · 온라인 2025-08-01 |
| 소재계 | **액체 LIB.** CAM = **sc-NCM811** (SML83-L15U, SM LAB) · 바인더 = **PTFE F-104 (DAIKIN)** · 도전재 = **CB SUPER C65 (TIMCAL)**.  **고체전해질 없음** |
| 전해액 | 1.3 M LiPF₆ in EC:EMC:DMC 1:1:1 (+10 wt% FEC +1 wt% LiDFOB / Li 대극) · (+2 wt% VC +1 wt% LiDFOB / Gr 대극) |
| 연구유형 | **실험 100 %.  DEM·MPM·FEM·CGMD 등 시뮬레이션 0.**  (micro-CT 후처리에 GeoDict2024 MatDict 사용 = 이미지 분석) |
| 재정 | NST (MSIT) CAP21044-000 · GTL24011-000 |

**용어 (본문 전체에서 쓰임)**
- **DDE** = **D**ual-fibrous **D**ry **E**lectrode (다단 grinding/kneading, PTFE 1+2 wt% 분할 투입)
- **SDE** = **S**ingle-fibrous **D**ry **E**lectrode (1단, PTFE 3 wt% 한 번에) — **대조군, 조성 동일**
- **PTFE fibre** = yarn-like thin (실 같은 얇은 것) · **PTFE rope** = rope-like thick (밧줄 같은 굵은 것,
  fibre 여러 가닥이 꼬인 것)

---

## 3. ★★★ 핵심 수치 ① — PTFE 피브릴 기하 (Fig S2, N=100, **stated 표**)

**Fig S2(c) 요약표 — 논문에 인쇄된 표이므로 digitized 아님 (stated):**

| Parameter | Count N | Ø min | Ø max | **Ø avg** | Ø sd | L min | L max | **L avg** | L sd | **AR = L/Ø** (우리 계산) |
|---|---|---|---|---|---|---|---|---|---|---|
| **PTFE fibre** | **87** | 0.017 | 0.096 | **0.048** | 0.03 | 0.175 | 8.783 | **1.294** | 1.43 | **26.96** |
| **PTFE rope** | **13** | 0.104 | 0.382 | **0.248** | 0.09 | 1.787 | 14.257 | **6.689** | 3.19 | **26.97** |
| Total | 100 | 0.017 | 0.382 | 0.064 | 0.12 | 0.175 | 14.257 | 1.995 | 2.51 | 31.17 |

(단위 µm.  본문은 이를 "48 nm / 1.3 µm" · "248 nm / 6.7 µm" 로 반올림해 인용한다.)

- **측정법**: "their diameter, length, and number of inter-twined fibres were monitored using
  **image analysis**" — 원본 이미지는 **FE-SEM (Regulus 8100, HITACHI)**.  ⚠ 논문은 어떤 이미지-분석
  소프트웨어인지, 몇 장의 SEM 에서 골랐는지, 샘플링 규칙(무작위/선택)을 **밝히지 않는다**.
- **시료 상태**: **DDE 의 2차 kneading 이후** (Fig 1(f) 캡션 "SEM images showing PTFE rope and PTFE
  fibre **in the DDE**").  ⚠ 롤프레스 **전**인지 **후**인지 명시 없음 — Fig 1(f) 는 (g)(h) 의 "as-roll
  pressed" 사진보다 앞에 오므로 **압연 전 dough/분말** 로 읽는 것이 자연스럽다 (본문 근거 없음, 우리 추정).
- **꼬임 수 (Fig S2d, 막대높이 판독 — 정수라 신뢰 가능, 그래도 TREND)**: 2 가닥 **29** · 3 가닥 **11** ·
  4 가닥 **4** · 5 가닥 **2** → **평균 ≈ 2.54 가닥/rope**.  본문 서술 "2–5 inter-twined fibres per rope" ✓
  ⚠⚠ **내부 불일치**: (d) 의 합이 **46** 인데 (c) 의 rope 개수는 **13** 이다.  두 패널이 같은 모집단이
  아니거나 (d) 를 별도 세트에서 셌다 — 논문은 설명하지 않는다.

### 3.1 ★ 두 집단이 정말 "두 집단"인가 — **분해된 골이 없다** (우리 픽셀 측정)
Fig S2(a) 히스토그램의 막대 위치를 픽셀 단위로 재고 x축을 두 앵커(fibre 최대 0.096 · 전체 최대 0.382)로
보정했다 (bin 폭 ≈ **0.0082 µm**, 보정 오차 반-bin 이내):

- fibre 덩어리는 0.017 → **0.096** 에서 끝나고, 첫 rope 막대는 **0.104** 에서 시작한다
  ⇒ 그 사이의 빈 구간은 **정확히 bin 1개(≈0.008 µm)** 다.  **N=100 에서 이것은 분해된 이봉(bimodal)이 아니다.**
- 히스토그램에서 실제로 넓게 빈 구간은 **Ø ≈ 0.18–0.22** (bin 5개)와 **≈ 0.32–0.37** (bin 7개)로,
  둘 다 **rope 계급 *안쪽*** 이다 = 13개짜리 희박 표집의 결과일 뿐이다.
- 패널의 녹색/보라 음영도 **경계선이 아니라 그라데이션**이고, 논문은 fibre/rope 를 가르는
  **직경 이외의 독립 기준을 제시하지 않는다** (꼬임 관측은 rope 로 분류한 것들에만 적용).

⇒ **"fibre/rope" 는 Ø ≈ 0.10 µm 에서 자른 *정의*이지, 데이터가 스스로 분리한 두 모드가 아니다.**
⚠ 우리가 이 표를 "bimodal 피브릴 PSD" 로 인용하려면 이 한정어를 반드시 붙일 것.
★ 반대로, **공정상으로는 두 투입분이 실재**하므로(1 wt% 1차 / 2 wt% 2차) "두 집단" 이라는 *물리*는
합리적이다 — 문제는 **직경 히스토그램이 그것을 분리해 보여주지 못한다**는 것이다.

### 3.2 ★★ 두 집단은 **기하학적으로 닮은꼴**이다 (우리 계산)
- Ø 비 = 0.248/0.048 = **5.17** · L 비 = 6.689/1.294 = **5.17** · **AR 은 26.96 vs 26.97 로 동일**
- ⇒ rope 는 fibre 를 **등방으로 5.17배 확대한 것**이다.
- ⚠ 이것은 **정적부피 인발(constant-volume drawing)과 부호가 반대**다: 부피보존이면 d ∝ √(V/L) →
  **굵은 것이 짧아야** 하는데, 여기서는 **굵은 것이 더 길다**.
  단 두 집단은 **서로 다른 PTFE 투입분**(1 wt% vs 2 wt%)에서 나온 것이라 *집단 내* 상관은 아니다
  (논문은 집단 내 d–L 상관을 공개하지 않는다) ⇒ 우리 `vol_conserve` 가 **반증된 것은 아니다**.
  성립하는 문장은 **"집단 *사이* 의 관계는 부피보존이 아니라 AR 보존"** 하나뿐이다.

### 3.3 ★★ 부피 몫 — 우리가 계산 (⚠ derived, 논문에 없음)
V = (π/4)·Ø²·L 을 **평균값**에 적용 (⚠ E[d²L] ≠ ⟨d⟩²⟨L⟩ 이므로 편향 추정):

| | 개당 부피 (µm³) | 개수 | 총부피 (µm³) | **부피 몫** | **개수 몫** |
|---|---|---|---|---|---|
| fibre | 2.342e-3 | 87 | 0.2037 | **4.6 %** | **87 %** |
| rope | 3.231e-1 | 13 | 4.2005 | **95.4 %** | **13 %** |

- 개당 부피 비 **rope/fibre = 138배**.
- ⚠⚠ **공정 투입비와 어긋난다**: DDE 는 1 wt%(1차) + 2 wt%(2차) = **33 : 67** 로 넣는다.
  같은 고분자라 질량비 = 부피비인데, 이미지 기반 추정은 **5 : 95** 다 (**약 3배 어긋남**).
  가능한 이유(우리 추정): ⓐ ⟨d⟩²⟨L⟩ 편향, ⓑ **SEM 이미지 분석이 굵고 잘 보이는 것을 과표집**하고
  탄소 매트릭스 속 <50 nm 가닥을 놓침, ⓒ 1차 PTFE 일부가 2차에서 rope 에 흡수됨.
- ⇒ **정직한 밴드: rope 의 부피 몫 ∈ [약 67 %, 약 95 %].  양 끝 모두 "rope 가 피브릴 부피의
  다수를 차지한다" 고 말한다.**  ★ 우리 단일-굵기 모델이 rope Ø 를 쓰는 것은 **부피 기준으로는 옳은 선택**이다.

### 3.4 ★ rope 의 구성 가닥은 1차 fibre 가 아니다 (우리 추론)
n 가닥 다발이면 Ø_rope ≈ √n · Ø_가닥.  n = 2.54 → √n = 1.59 → 가닥 Ø = 0.248/1.59 = **0.156 µm**
= 1차 fibre(0.048)의 **3.2배**.  또 rope 개당 부피(0.323)는 2.54개 fibre(0.0059)의 **54배**다.
⇒ **rope 는 "1차 fibre 2–5가닥이 꼬인 것"이 아니라, 전단을 덜 받아 덜 늘어난 *2차 투입 PTFE* 의
굵은 가닥 2–5개가 꼬인 것**이다.  이는 논문 자신의 기전 서술과 정합한다:
*"the subsequently added PTFE (2 wt%) experienced relatively less shear force, resulting in the
formation of PTFE rope composed of multiple inter-twined PTFE fibres."*

---

## 4. 핵심 수치 ② — 전극·전달·기계 (SDE ↔ DDE, **조성 동일**)

| 물성 | SDE (1단, 3 wt% 한번에) | **DDE** (다단, 1+2 wt%) | 조건 | stated/digitized |
|---|---|---|---|---|
| **porosity** (Hg 압입) | **27.4 %** | **27.1 %** | Fig 2a 범례, AutoPore IV | **stated** |
| 최빈 기공경 | ≈ 35–40 nm | ≈ 35–40 nm | Fig 2a | digitized (TREND) |
| >100 nm 기공 꼬리 | **뚜렷하게 큼** (+ 70–80 nm 어깨) | 작음, 60 nm 이후 급감 | Fig 2a | digitized (TREND) |
| **체적 전자저항** | **1.78 Ω cm** (오차막대 ≈ ±0.39) | **1.29 Ω cm** (≈ ±0.02) | Fig 2b, RSD-1G | **stated**(평균) / 오차 digitized |
| → σ_e 환산 (우리) | 562 mS cm⁻¹ | **775 mS cm⁻¹** | 1/ρ | derived |
| **국소 R_l,ct** | ≈ 235–250 Ω cm² (띠무늬) | ≈ 178–190 Ω cm² (균일) | LEIS/SECM 100 Hz, 50 % SOC, 200×300 µm | digitized (TREND) |
| **엣지 거칠기** (L_p−L)/L | **0.79** | **0.17** | 롤프레스 후 | **stated** |
| **인장강도** | **0.47 N mm⁻²** | **1.39 N mm⁻²** (3.0배) | UTM, 3회 중 중앙값 | **stated** |
| "yield strain"(=최대하중 변형률) | **0.35 %** | **0.70 %** | Fig 4c | **stated** |
| → 시컨트 탄성률 (우리) | ≈ 0.13 GPa | ≈ **0.20 GPa** | σ_max/ε_max | derived, TREND |
| **응집력** (180° peel) | **1.16 mN mm⁻¹** | **3.32 mN mm⁻¹** | Fig 4d | **stated** |
| **최대 kneading 토크** | **52.1 N m** | **56.3 N m** | KND-0.5P, **10 rpm** | **stated** |
| DMC 7일 침지 후 두께변화 | **+3.82 %** (부분 파단) | **+2.47 %** | 볼텍스+린스+건조 | **stated** |
| SAICAS 절삭거동 | 곧게 선 채 **연속 파단** ("straight posture") | **유연하게 말림** ("flexible coil") | 10 µm/s 수평, 1 µm/s 수직 | Fig S9b/c + Video S1/S2 |

### 4.1 ★ 분산(variance)이 평균만큼 중요하다
Fig 2b 오차막대: SDE ±0.39 Ω cm (**CV ≈ 22 %**) vs DDE ±0.02 (**CV ≈ 1.6 %**) — **14배 축소**.
LEIS 맵도 SDE 는 y 방향 **띠무늬(banding)** 가 뚜렷한데 DDE 는 균일하다.
⇒ 이 논문의 진짜 헤드라인은 "평균 1.4배" 가 아니라 **"공간 산포가 무너진다"** 이다.

### 4.2 ★★ PTFE / CB 함량 스윕 (Fig S3b,c — **digitized, TREND only**)

**(b) PTFE+CB = 10 wt% 고정, `90 : x : 10−x` (PTFE x wt%):**

| PTFE wt% | 0.5 | 1 | **3 (생산)** | 5 | 9.5 |
|---|---|---|---|---|---|
| CB wt% | 9.5 | 9 | **7** | 5 | 0.5 |
| ρ (Ω cm) | ≈1.05 | ≈1.14 | **1.29** | ≈2.93 | ≈3.96 |
| σ_e (mS cm⁻¹) | ≈952 | ≈877 | **775** | ≈341 | ≈253 |

★ **디지타이즈 스케일 검증됨**: 3 wt% 막대가 본문 stated 1.29 를 정확히 재현.
★ **0.5 → 1 wt% 는 +8.6 % 뿐** — **무릎(knee)은 3 → 5 wt% 사이**(2.27배).  0.5 → 9.5 wt% 전체가 **3.8배**.
⚠⚠ **교란된 스윕**: PTFE 를 올리면 CB 가 같이 내려간다 ⇒ **순수 PTFE 차단 곡선이 아니다.**

**(c) PTFE 3 wt% 고정, `90 : 3 : y` (CB y):**

| CB wt% | 1 | 3 | **7 (생산)** | 10 | 14 |
|---|---|---|---|---|---|
| ρ (Ω cm) | **N/A** | ≈19.7 | **1.29** | ≈1.2 | ≈1.0 |

★ CB 3 → 7 wt% 에서 **15배 붕괴** = 퍼콜레이션 문턱이 그 사이에 있다.  7 wt% 위는 수익 체감.
⚠⚠ **두 패널이 서로 모순**: (b)의 CB 0.5 wt% 는 3.96 Ω cm 로 측정되는데 (c)의 CB 1 wt% (탄소가 2배)는
**"N/A"** 다.  논문은 N/A 가 "측정 불가" 인지 "막이 안 만들어짐" 인지 밝히지 않는다.
(본문은 "extremely low PTFE/CB (0.5/9.5) → brittle structure that fracture" 라고 **반대쪽** 끝만 설명한다.)

**모폴로지 근거 (Fig S3a SEM)**: PTFE/CB **3/1 · 9.5/0.5** → 큰 PTFE 응집체 (전자망 교란) ·
**0.5/9.5** → 취성 파단 ⇒ **3/7 채택**.  1차 kneading 단계의 PTFE/CB = **1/7** 로 일부러 낮춘 것이
"CB 앵커링 점을 늘려 tangle-형 응집을 막는" 핵심 트릭.

---

## 5. 핵심 수치 ③ — 헤드라인 성능 (★ 조건과 함께)

| 헤드라인 | 조건 (전부 명시) |
|---|---|
| **10.1 mAh cm⁻²** | 2032 코인 **반쪽셀**, sc-NCM811 DDE ‖ **Li 금속 200 µm**, PE 세퍼레이터 20 µm, **3.0–4.3 V vs Li/Li⁺**, **0.1C/0.1C**, 초기 방전 **201 mAh g⁻¹**, 활물질 로딩 **50.48 mg cm⁻²**(Table S1 은 50.25), 전극 총 면적질량 **56.1 mg cm⁻²**, 두께 **180 µm**, 밀도 **3.1 g cm⁻³**, porosity **27.1 %**.  ★ 모든 측정 전 **0.05C/0.05C 형성 3사이클**.  ⚠ **코인셀 스택압 미기재** |
| **349 Wh kg_cell⁻¹ / 800 Wh L_cell⁻¹** | **Li‖DDE 1.2 Ah급 적층 파우치**, **양극 5층 / 음극 6층**, **Li 100 µm**, PE 20 µm, Al-라미네이트, **E/C = 3.2 g Ah⁻¹**, 드라이룸 **이슬점 −60 °C**, **25 °C**, **정압 스택 100 kPa**, 초기 방전 **1.23 Ah**, **ICE 92.13 %**, 셀 13.46 g / 4.45 mm / 4.69 Wh.  ⚠⚠ **이 셀은 15사이클에 실패했다** (Fig S21a — Li 덴드라이트/사멸 Li) ⇒ **349 는 형성-사이클 값이지 수명 값이 아니다** |
| **291 Wh kg⁻¹ / 685 Wh L⁻¹ + 80.2 % @600 cyc** | **Gr‖DDE 파우치**, 같은 5/6 적층, **N/P 1.08**, Gr(이중 캐스팅) 면적용량 10.89 mAh cm⁻², ICE 90.20 %, 1.25 Ah, 셀 15.78 g / 5.09 mm, **0.2C/0.2C**.  대조 슬러리 파우치(3.2 mAh cm⁻², **17/18 적층**) = 250–251 Wh kg⁻¹ / 618 Wh L⁻¹ ⇒ **+16 % 중량 / +11 % 부피**.  젤리롤 두께 6.07 → 4.92 mm(**−19 %**), 질량 15.3776 → 11.8848 g(**−23 %**) |
| 코인 풀셀 | Gr‖DDE **88.1 % @200 cyc** · Gr‖SDE 85.3 % @150 cyc, **0.1C/0.1C, 2.7–4.25 V, N/P 1.1** |
| 코인 반쪽셀 | DDE **85.3 % @100 cyc** (0.2C/0.2C) · SDE 는 **60사이클 후 급락, ~70사이클 실패** |
| 율속 | 0.1 → 0.5C 방전(충전 0.1C 고정): **DDE ≈ SDE, 차이 없음** — 180 µm 두께의 Li⁺ 확산이 율속 지배 |
| 슬러리 한계 | 슬러리 전극은 **8.4 mAh cm⁻²** 이상에서 건조·캘린더링 중 균열 (Fig S11).  슬러리 조성 NCM:PVdF:CB = 94:3:3 in NMP, 120 °C 12 h 진공 |

⚠ **Table S2 내부 오류**: "This work / Graphite" 행의 에너지밀도가 **251** 로 적혀 있는데 이는 **슬러리 대조군**
값이다 (Gr‖DDE 는 Table S1·본문 모두 **291**).  Table S1 은 슬러리를 250, 본문은 251 로 적어 1 단위도 어긋난다.

---

## 6. ★ 공정 조건 (Q4) — **대부분 미기재라는 것이 답이다**

**DDE 제조 순서 (Experimental + Fig S1a):**
1. **혼합**: sc-NCM811 + CB + **PTFE 1 wt%** (최종 바인더의 1/3) → 중량비 **90 : 1 : 7**,
   **유성혼합기 ARE-310 (THINKY)**.  이 단계의 **PTFE/CB = 1/7 (w/w)** = 앵커링 점 최대화의 핵심.
2. **1차 kneading**: **막자사발과 막자로 수동(manually, mortar and pestle)** → dough (Fig 1c)
3. **분쇄(grinding) + 재혼합**: dough 를 갈아 granule 을 부수고, **PTFE 2 wt% 추가** 후 유성혼합기 (Fig 1d)
4. **2차 kneading**: (동일 수동 방식) → **PTFE rope 형성** (Fig 1e)
5. **필름 성형**: **Atlas 180 (MARCATO)** — 파스타 롤러형 시터
6. **롤프레스**: **EN-SP1015 (ENNEX)**
7. **라미네이션**: **탄소코팅 Al (c-Al)** 집전체 위

**SDE (대조)**: 90 : **3** : 7 을 유성혼합기로 한 번에 혼합 + 수동 1차 kneading.  **이후 공정 전부 동일.**

### ⚠⚠ 우리가 알고 싶었던 것은 **없다**
| 우리가 원한 것 | 논문 |
|---|---|
| 전단속도 / 전단율 | **없음** (혼련이 *수동 막자사발* 이라 계측 자체가 없다) |
| 혼련 **온도** | **없음** (전 논문에 kneading 온도 언급 0회.  등장하는 온도는 슬러리 건조 120 °C·110 °C, 셀 시험 25 °C, 이슬점 −60 °C 뿐) |
| 혼련 **시간** | **없음** — 유일한 시간값은 대조실험의 "extended first kneading (**10 min**) without grinding" (Fig S1h) |
| 롤프레스 압력 / 갭 / 온도 | **없음** |
| 라미네이션 압력·온도 | **없음** ("high compressive force" 라는 정성 서술만) |
| NCM 입도(PSD, D50) | **없음** |
| 정량 전단 지표 | **간접 1개**: 별도 kneader(**KND-0.5P, 10 rpm**) 토크 시험 — SDE 52.1 / DDE **56.3 N m** (Fig S7) |

⇒ **이 논문이 주는 것은 *공정 파라미터* 가 아니라 *공정 시퀀스*(분할 투입 + 중간 분쇄)** 다.
우리 침대가 fibrillation 을 표현하지 않는 것에 대해, 이 논문은 **"무엇을 못 하는지"의 좌표는 주지만
"어떤 값으로 보정할지"는 주지 못한다.**  (온도-최적 80 °C 같은 값은 `nam2026_dpe_microstructure_review`
가 인용한 **다른 논문(ref 77)** 의 것이지 이 논문의 것이 아니다 — 혼동 금지.)

---

## 7. Figure set ★ (본문 7 + SI 24 + 표 3 + 동영상 2)

| Fig | 무엇을 보여주나 | 우리가 쓸 것 |
|---|---|---|
| **1(a)** | 단단계 ↔ 다단계 피브릴화 모식 + "기계무결성/균일도" 정성 곡선 + 최종 구조 만화 (SDE = 녹색 fibre + PTFE 덩어리 / DDE = 보라 rope + 녹색 fibre) | ★ **우리 `seed_fibre` 의 목표 형상**.  DDE 만화의 "굵은 보라 + 가는 녹색 2계층" = 우리 `branch_*` 위계와 1:1 |
| **1(b)–(e)** | 공정 단계별 실물 사진 (혼합 분말 → 1차 반죽 → 분쇄+2 wt% 추가 → 2차 반죽) | 공정 시퀀스 문서화 |
| **1(f)** ★★ | **SEM: PTFE rope(보라 박스, 1 µm 스케일) 과 PTFE fibre(녹색 박스) 나란히** | ★★ **Fig S2c 표의 원본 이미지.  rope 는 가닥이 눈으로 세어질 만큼 굵고, fibre 는 CB 매트릭스에 얽힌 미세 그물** |
| **1(g),(h)** | 압연 후 실물 + 단면 SEM, **두께 180 µm** | 후막 스케일 좌표 |
| **2(a)** ★ | **Hg 압입 기공분포 + 범례에 porosity 27.4 / 27.1 %** | ★ **유일한 porosity 실측**.  SDE 의 >100 nm 꼬리 = "무작위 미접촉 대형 공극" |
| **2(b)** ★ | 체적 전자저항 막대 + **오차막대** | ★ **평균 1.4배 + 산포 14배** |
| 2(c),(d) | 3D 광학 프로파일러 표면거칠기 (338×283 µm) | SDE 는 굴곡, DDE 는 평활 |
| 2(e),(f) | 표면 SEM + EDS (Ni, C) 매핑 | SDE 는 Ni/C 편재, DDE 는 균일 |
| **3(a)–(d)** ★ | **micro-CT 3D 재구성 + solid volume fraction 맵** (Vtomex M300, 도메인 **954×622×122 µm**, **복셀 650 nm**, GeoDict2024 MatDict) | ★ 우리 `positioning_vs_geodict.md` 의 **그 GeoDict**.  ⚠ 복셀 650 nm 는 **rope Ø 248 nm 의 2.6배** ⇒ **이 CT 는 피브릴을 원리적으로 못 본다** — CT 로 본 것은 NCM ↔ (pore+CB+PTFE) 2상뿐 |
| **3(e),(f)** ★ | **LEIS 국소 R_l,ct 맵** (200×300 µm, 프로브 간격 10 µm) | ★ 구조 불균일 → **반응 불균일**의 직접 지도.  우리 STEP4 반응분포의 실험 대응물 |
| **4(a),(b)** | 엣지 사진 + 엣지거칠기 정의 (L_p−L)/L | roll-to-roll 수율 지표 |
| **4(c)** ★ | **인장 응력–변형 곡선** (SDE 0.47 @0.35 % / DDE 1.39 @0.70 %) | ★ 건식 자립막의 **실측 강성/연성**.  DDE 는 항복 후에도 하중을 유지하다 급락, SDE 는 완만히 감소 |
| 4(d) | 180° peel 응집력 | 3.32 vs 1.16 mN mm⁻¹ |
| **4(e)** ★ | **SAICAS 수평력 vs 깊이** (초기 ≈ · 50–180 µm 에서 SDE 저하 = 응집 · >180 µm 에서 SDE 급락 = 접착) | ★ **깊이-분해 기계물성** — 우리 A10 접촉원장이 노리는 자리의 실험 대응 |
| 5(a)–(f) | 반쪽셀/풀셀 사이클, EIS R_b·R_ct(N), DMC 침지 두께변화, 전압 이력 | R(N) 궤적 정성 |
| 6(a),(b) ★ | **이온밀링 단면 SEM (50 cyc 후)** — 빨간 화살표 = 입자 균열, 노란 화살표 = **AM 이 PTFE-CB 도메인에서 고립** | ★ **접촉 상실의 실사진** = 우리 CZM/접촉원장 표적 |
| 6(c),(d) | Raman E_g/A_1g (SDE 0.98→1.01 / DDE 0.97→0.98) | 구조열화 정량 |
| 6(e)–(g) | XRD (003)/(104) 면적비 + (003) 디컨볼루션 → **가중분산 σ_i² = "이질성 정도"** | ★ 회절 피크 폭으로 **입자 간 SOC 산포**를 재는 방법 — 우리 STEP4 반응분포 검증에 쓸 수 있는 실험 프로토콜 |
| 7(a)–(f) | 1.2 Ah 파우치 실물·형성곡선·젤리롤 비교·부품별 질량두께·600사이클·문헌 4축 비교 | 셀-레벨 좌표 |
| **S1** | 공정 흐름도 + 각 단계 SEM (CB 없이는 피브릴화 실패 S1b / SDE S1e / 대조 S1f,g "dead fibre" / 10 min 연장 S1h) | ★ **CB 없으면 PTFE 가 피브릴화하지 않는다** = 탄소가 전단 전달체 |
| **S2** ★★★ | **피브릴 Ø·L 분포 + 요약표 + 꼬임수 분포** | ★★★ **이 카드의 존재 이유.** §3 전체 |
| **S3** ★★ | **PTFE/CB 비 SEM 매트릭스 + 저항 막대 2장** | ★★ §4.2 함량 스윕 |
| S4, S6 | DDE/SDE SEM · 이온밀링 단면 + EDS | SDE 의 불규칙 대형 공극 |
| S7 | **실시간 kneading 토크** | 52.1 vs 56.3 N m |
| S8 | 라미네이션 후 단면 — SDE 는 집전체 근처 **거대 균열** | 접착 실패 실사진 |
| **S9** ★ | SAICAS 모식 + **동영상 스냅샷: (b) SDE "Straight posture" / (c) DDE "Flexible coil"** | ★ 동영상 판정의 근거 (§8) |
| S11 | 슬러리 전극 로딩 한계 (55.1 mg cm⁻² 건조 후 / 50.0 압연 후 균열 사진) | 습식 공정의 물리적 상한 |
| S19 | 50 cyc 후 단면 상/하부 6장씩 (스케일바 5 µm) | SDE 가 균열 더 많고 큼 |
| S21 | **Li‖DDE 파우치 15사이클 실패 + 분해 사진 + 재조립 반쪽셀은 정상** | ★ **DDE 자체는 안 죽었다 — Li 금속이 죽었다** |
| Table S1 | 파우치 3종 설계 전수 (질량·두께·층수·N/P·E/C·ICE) | 셀 설계 원장 |
| Table S2 | 건식전극 파우치 풀셀 9편 비교 | 좌표 |
| **Table S3** ★ | **건식전극 36편 조성·두께·로딩·면적용량·탭밀도/porosity 대비표** | ★ 건식전극 조성 공간의 지도 (S16 에 **CNF/LPSCl** 하이브리드 = 유일한 황화물 행) |

---

## 8. Supplementary 동영상 — **판독 완료** ★

| 파일 | 사양 | 내용 (판독) | 정체 |
|---|---|---|---|
| `d952ac9c-d5ee03240g2_suppl.mp4` | 240×180 px, 29.97 fps, **9.91 s**, 297 frames, h264 | 각진 블레이드가 좌상단에서 전극면을 파고들며 전진.  들린 재료가 **곧고 뻣뻣한 조각(chip)들로 연달아 부러져** 블레이드 앞에 밀린다 | **Video S1 = SDE** |
| `5a24e69d-d5ee03240g3_suppl.mp4` | 240×180 px, 29.97 fps, **9.88 s**, 296 frames | 들린 재료가 **끊기지 않고 하나의 리본으로 말려 올라간다(coil)** — 파단 없음 | **Video S2 = DDE** |

**판독 방법**: 원본이 극심한 크로마 노이즈(240×180 저화질)라 그대로는 안 읽힌다 →
**시간축 median(±7 frame) → 그레이스케일 → median 3 → autocontrast → 4배 Lanczos → unsharp** 로 복원.
**판정 근거 (2겹)**: ⓐ RSC 부록 번호 순서 (g2 = Video S1, g3 = Video S2), ⓑ **Fig S9(b) "Straight
posture" / (c) "Flexible coil" 주석 스냅샷과 프레임이 형태적으로 일치**.  화면에 라벨 텍스트는 없다.

⚠⚠ **건식 공정 실시간 거동이 아니다.**  두 동영상은 **완성·라미네이션된 전극의 SAICAS 절삭 시험**이다.
⇒ 우리 DEM/MPM **압밀**과 직접 짝이 되지 **않는다**.  짝이 되는 축은 **연성/파단**(우리 Auerbach fracture,
A10 CZM 접촉원장)이며, 그것도 **정성적**이다 (동영상에 스케일·힘 축이 없다).

---

## 9. Post-processing ★ (그들이 쓴 정량화 방법)

| 방법 | 무엇을 어떻게 수치화 | 우리 대응 |
|---|---|---|
| **이미지 분석** (SW 미기재) | SEM 에서 피브릴 100개의 Ø·L·꼬임수 → 히스토그램 + 요약표 | 우리 `seed_fibre` 파라미터의 **직접 앵커** |
| Hg 압입 포로시메트리 | dV/dlog d 기공분포 + 총 porosity | 우리 ε_sphere/ε_union 규약과 **다른 제3의 규약** (§11 주의) |
| 4탐침 체적저항계 (RSD-1G) | ρ (Ω cm), n≥3 오차막대 | 우리 STEP3 σ_e 의 실험 대응 |
| **micro-CT + GeoDict MatDict** | z축 따라 **solid volume fraction** (1 = NCM-rich, 0 = pore/CB/PTFE-rich) 프로파일·맵 | ★ 우리 `--poro-grad` graded-z 및 균일도 지표와 **같은 계열의 관측량** |
| **LEIS (SECM 유래)** | 100 Hz 단일주파수 → 국소 R_l,ct 맵 (10 µm 격자) | ★ 우리 STEP4 반응분포의 실험 대응 |
| 3D 광학 프로파일러 | 표면 높이맵 → 거칠기 | — |
| **엣지 거칠기** | 디지털 사진에서 (L_p − L)/L, L_p = 실측 둘레 | roll-to-roll 수율 지표 (우리 축 아님) |
| UTM 인장 / 180° peel / **SAICAS** | 인장강도·항복변형·응집력·**깊이분해 F_h** | ★ SAICAS 는 "응집 ↔ 접착" 을 **깊이로 분리**한다 |
| **XRD (003) 디컨볼루션** | 가중평균 x_m = Σx_n w_n/A · 가중분산 **σ_i² = Σw_n(x_m−x_n)²/A** → "degree of heterogeneity" | ★ **입자군 SOC 산포를 회절로 재는 프로토콜** — 우리 STEP4 검증에 이식 가능 |
| Raman E_g/A_1g | 양이온 혼합·TM 용출에 의한 구조 붕괴 지표 | — |
| dQ/dV ΔE | H1→M(충전) SDE 0.08 V vs DDE **0.006 V** · H3→H2(방전) 0.07 vs 0.053 V | 임피던스 성장의 무전극-무해체 프록시 |

---

## 10. ★★ 우리 DEM+MPM 대비 → `our_dem_baseline.md` · `comparison_vs_ours_DEM.md`

### 10.1 PTFE 기하 — **우리 코드가 직접 걸리는 자리**

| 항목 | 이 논문 (실측) | 우리 (`scripts/additives.py:38`, STEP3) | 판정 |
|---|---|---|---|
| 피브릴 Ø | fibre **0.048** / rope **0.248** µm (5.17배 두 집단) | **0.25 µm 한 값** | ⚠ **rope 와 일치(0.8 %)**, fibre 집단은 **표현 없음** |
| 피브릴 L | fibre **1.294** / rope **6.689** µm (최장 14.257) | **40 µm** | ❌ **rope 평균의 6.0배 · 관측 최장의 2.8배 — 출처 없음** |
| 종횡비 AR | **26.96 / 26.97** (두 집단 동일) | **160** | ❌ **5.9배 과대** |
| 개당 부피 | rope 0.323 µm³ | π/4·0.25²·40 = **1.963 µm³** | 우리 객체가 **6.1배 큼** ⇒ 레시피 부피가 고정(add_pvs)이므로 **객체 수가 6.1배 적다** |
| 침대 대비 길이 | rope 6.7 µm ≪ 전극 180 µm | 40 µm **>** 우리 real_14 침대 두께 **30.28 µm** | ⚠⚠ **한 가닥이 침대보다 길다** — curl(0.4) 랜덤워크로 접혀야만 들어간다 = 기하 부정합 |
| VGCF 와의 상대 세장도 | PTFE AR **27** ≪ VGCF AR **>200** (zhang2026) 또는 67 (우리 VGCF-H) | 주석: "PTFE(160) > VGCF(67)" | ❌ **부호가 반대** — PTFE 가 VGCF 보다 **덜** 세장하다 |

### 10.2 ★★★ 우리 코드에 **이미 있는 노브**가 이 표를 정확히 재현한다
`additives.py` 의 `branch_*` 위계(primary 가 더 얇은 secondary 를 낳음)에서, 자식이 부모와
**닮은꼴(AR 보존)** 이면 대수적으로 **`branch_vol = branch_len³`** 이다
(V ∝ d²L ∝ (L/AR)²·L = L³/AR²).  측정값을 넣으면:

- `branch_len` = L_fibre/L_rope = 1.294/6.689 = **0.1934**
- `branch_vol` = V_fibre/V_rope = **0.007247** ← `0.1934³ = 0.007240` (**0.1 % 차로 항등식 성립** ✓)
- Ø 비 검산: 0.248 × √(0.007247/0.1934) = **0.0480** = 측정 0.048 ✓
- 개수: rope 당 자식 수 = 87/13 = **6.69** (`branch_n ≈ 7`, `branch_frac = 1.0`)
- 부피 몫 검산: 6.69 × 0.007247 = 0.0485 → 0.0485/1.0485 = **4.63 %** = §3.3 의 fibre 몫 ✓

⇒ ★★ **`branch_len ≈ 0.19` · `branch_vol ≈ 0.0072` · `branch_n ≈ 7` · `branch_frac = 1.0` 한 세트가
Fig S2c 의 네 주변분포(Ø비·L비·개수비 87:13·부피비 95:5)를 *동시에* 재현한다.**
우리는 노브를 이미 갖고 있었고 **보정할 실측이 없었을 뿐**이다.

⚠ **한정어 3개 (없으면 과잉주장이 된다)**
1. 실물의 fibre·rope 는 **부모–자식이 아니다** (1 wt% 1차분 vs 2 wt% 2차분 = 전단 이력이 다른 두 투입).
   ⇒ 위 세트는 **기하를 재현하는 표현 선택**이지 **기전 주장이 아니다.**
2. 부피 몫 95:5 는 §3.3 의 **편향 추정**이다.  공정 투입비 33:67 을 믿으면 `branch_n` 이 훨씬 커야 한다
   (자식이 부피의 33 % 를 지려면 6.69 → **약 68개**).  ⇒ **`branch_n ∈ [7, 68]` 밴드**로 두고 스윕할 것.
3. 우리 `vol_conserve` (d ∝ √(V/L)) 는 **집단 내** 분산을 만들고, 위 `branch_*` 는 **집단 간** 계층을
   만든다.  둘은 경쟁이 아니라 **직교**하다 — 동시에 켜는 것이 맞다.

### 10.3 PTFE 함량 → σ_e 페널티 — **우리 CL-49 와 같은 자릿수**

| 출처 | 계 | PTFE 변화 | σ_e 변화 | 규약 |
|---|---|---|---|---|
| **이 논문 (Fig S3b)** | 액체 LIB, **CB 9–9.5 wt%** | 0.5 → 1.0 wt% | **−8.6 %** (digitized) | 4탐침 자립막 DC |
| **이 논문 (Fig S3b)** | 〃 | 0.5 → 9.5 wt% | **−73 %** (3.8배 저항↑) | 〃 |
| `lee2025_corolling_dryprocess_lpscl_ptfe` | **황화물 ASSB**, **VGCF 3 wt%** | 0.5 → 5 wt% | **σ_e 34 → 0.011 mS/cm ≈ 3,000배 붕괴** | 펠릿 DC 분극 |
| **우리 STEP3 (CL-49, arm 0, n=1)** | 황화물 ASSB 모델, VGCF 3 wt% | PTFE **표현 ON/OFF** @1 wt%(SBE) | **73.0 → 54.6 mS/cm = −25.2 %** | 복셀 차단 |
| **우리 STEP3 (CL-49)** | 〃 @0.5 wt%(DBE) | 〃 | **−13.0 %** | 〃 |

★ **읽는 법**: 우리 모델의 "PTFE 를 그리는 값" 은 wt% 당 약 **−25 %** 로, 0.5 → 1.0 wt% 구간에서
**약 −12 %** 를 함의한다.  이 논문의 같은 구간 실측은 **−8.6 %** 다 ⇒ **1.4배 이내로 같은 자릿수**.
⇒ **CL-49 의 해석("문헌의 3,000배는 표면 코팅 효과라 복셀이 못 본다")이 강화된다**: 3,000배 붕괴는
**PTFE 의 보편 거동이 아니라 *희박한 VGCF 망* 에 특유**하고, **조밀한 CB 망(7–9.5 wt%)에서는 부피 점유
수준의 완만한 페널티**만 남는다 — 이는 **정확히 우리 복셀 모델이 표현하는 물리**다.

⚠⚠ **한정어**: 소재계가 다르고(액체 LIB ↔ 황화물), 탄소가 다르고(CB 입자망 ↔ VGCF 섬유망),
그들 스윕은 **CB 를 같이 내리는 교란 스윕**이며, 우리 −25.2 % 는 **arm 0 한 팔(SE 없음)**, 그들 값은
**digitized** 다.  ⇒ **"자릿수 정합(order-of-magnitude consistency)" 까지만 말할 것.  "검증" 금지.**
(우리 절대 σ_e 밴드는 CL-46 의 Tier1 규율 그대로.)

### 10.4 그 밖의 축

| 축 | 이 논문 | 우리 | 판정 |
|---|---|---|---|
| **porosity** | **27.1 %** (Hg 압입, 액체 LIB 후막) | DEM real_14 **15.6 %** (ε_sphere) · MPM 16.7 % · Minnmann pure-SE 10 % | ⚠ **불일치가 아니다** — 액체계는 공극이 **이온을 나르므로 열어 두는 것이 설계 목표**, 우리 ASSB 는 공극이 **죽은 부피**라 닫는 것이 목표.  ★ 규약도 다르다(Hg 압입 ≠ ε_sphere ≠ ε_union) |
| porosity(우리 재계산) | 56.1 mg cm⁻² / 180 µm = **3.117 g cm⁻³**; 가정밀도(NCM 4.75·PTFE 2.2·CB 2.0, **논문에 없음**)로 ρ_true = 4.20 → **ε = 25.8 %** | — | Hg 실측 27.1 % 와 **1.3 %p 이내** ⇒ 두 값이 서로 뒷받침.  가정 감도 ±1.3 %p |
| 상 부피분율(우리 derived) | NCM **58.0** · CB **10.7** · **PTFE 4.2** · pore 27.1 vol% | 우리 SBE PTFE 1 wt% / DBE 0.5 wt% | ★ **"3 wt% PTFE ≈ 4.2 vol%"** = 복셀 예산 감각 |
| **자립막 강성** | 시컨트 **≈0.20 GPa** (DDE, digitized) | E_eff 1.35(DEM)/1.53(MPM) GPa · `wang2026` AFM 건식 황화물막 **1.26–3.06 GPa** | ⚠ **직접 비교 금지** — 이쪽은 **면내 인장**(바인더 망이 지배), 우리 것은 **압축 접촉강성**.  참고 좌표로만 |
| **전달 삼중항** | σ_e 만 (σ_ion·k 없음) | σ_ion + σ_e + σ_thermal | 우리 우위 |
| **접촉망** | 없음 (연속 매질 4탐침 측정) | Kirchhoff/Holm 접촉망 + 복셀 FV | 우리 고유 |
| **공정 축** | ★ **바인더 투입 스케줄**(1단 ↔ 분할+중간분쇄) 이 조성 고정하에 σ_e 1.4배·인장 3배를 만든다 | 우리 `PTFE_FIBRIL`(handmix 0.45 / high-shear 1.0)은 **전단 세기 축**이지 **투입 스케줄 축이 아니다** | ❌ **우리에게 없는 축.**  §F 등재 |
| **입자 처리** | 실물 (모델 없음) | 강체구 DEM · 연속체 MPM | — |

### 10.5 ★★★ 두 출처를 겹치면 — **PTFE 망은 계층적이고 AR 은 계층마다 다르다**

`matthews2024_ptfe_nanofibril_network` (Front. Energy Res. 11, 1336344; NMC622 + **1 wt% PTFE** +
3.5 wt% CNF, 고해상 SEM) 과 이 논문 (NMC811 + **3 wt% PTFE** + 7 wt% CB, 이미지분석 N=100) 을
직경 축으로 나란히 놓으면:

| 계층 | 출처 | Ø | L | **AR** |
|---|---|---|---|---|
| **primary (굵은 층)** | matthews2024 | **1–3 µm** | **100–500 µm** | **33–500** (중심 100–200) |
| 중간 | matthews2024 Fig 2A | **< 1 µm** | **> 50 µm** | **> 50** |
| **rope (이 논문)** | D5EE03240G | **0.248 µm** | **6.689 µm** | **26.97** |
| **fibre (이 논문)** | D5EE03240G | **0.048 µm** | **1.294 µm** | **26.96** |
| finest | matthews2024 | **수십 nm** | (미보고) | — |

★★ **읽히는 구조 두 가지**
1. **직경이 약 2 decade 에 걸친 계층 망**이다 (수십 nm → 수 µm).  두 논문은 **그 망의 서로 다른
   창(window)** 을 재고 있고, 어느 쪽도 틀리지 않았다 — **겹치는 구간이 거의 없을 뿐**이다.
2. ★ **AR 이 계층에 따라 단조 감소한다**: Ø 1–3 µm → AR 33–500 · Ø <1 µm → AR >50 ·
   Ø 0.017–0.382 µm → **AR ≈ 27**.  ⇒ **가는 피브릴일수록 덜 세장하다.**
   **AR 은 스케일 불변량이 아니다.**

⇒ **우리 `(0.25 µm, AR 160)` 이 정확히 그 함정을 밟았다** — **가는 계층의 지름**에
**굵은 계층의 종횡비**를 곱했다.  그 결과 길이가 6배 길어졌고, 그것이 §10.1 의 `PTFE_L` 판정과
**두 카드에서 독립적으로 같은 방향으로 나온다** (이 논문: 6.0배 과대 / Matthews: 하한보다 짧음).
⚠ 두 판정이 **부호가 반대**로 보이는 이유는 각자의 **기준 계층이 다르기** 때문이다 — 모순이 아니다.

★ **처방 (둘 중 하나를 고르고 라벨할 것, 섞지 말 것)**
- **(A) 가는-계층 표현** = `(Ø 0.248, L 6.689, AR 27)` **+ `branch_*` 로 fibre 계층 추가**(§10.2).
  ← 이 논문이 **정량으로** 앵커함.  우리 RVE(30–50 µm)에 **온전히 들어간다.**
- **(B) 굵은-계층 표현** = `(Ø ~2 µm, L ~300 µm, AR ~150)`.  ← Matthews 가 **구간으로** 지지하지만
  **RVE 를 6–10배 초과**해 주기경계 관통 표현이 필요하다 (matthews 카드 M-2).
- **현행 `(0.25, 40)` 은 A 도 B 도 아니다.**

### 10.6 ⛔ 이 논문이 **못 주는 것** (우리 관심축 기준)
- **σ_ionic 0회** (액체계라 개념이 다름) · **σ_thermal 0회**
- **다압력 스윕 0** — 롤프레스 압력조차 미기재.  Heckel·압밀곡선 **불가**
- **NCM 입도(PSD) 0** — packing/Furnas 축 **불가**
- **PTFE 피브릴을 압력·온도의 함수로 준 것이 아니다** — **한 조건에서 한 세트**(DDE 2차 kneading 후)
- **집전체 계면 정량 0** (SAICAS 정성 곡선만; peel 수치는 전극 내부 응집력)
- 시뮬레이션 0 ⇒ **모델 경쟁 상대가 아니라 frame[4] 외부 실측 앵커**

---

## 11. 적용 인사이트 (우리 모델에 어떻게)

① ★★★ **`additives.py:38` 주석 정정 — 두 카드가 함께 근거를 완성했다** (matthews 카드 M-1/M-2 와 병합).
   - `PTFE_D = 0.25` → **"이 논문의 PTFE *rope* 평균 Ø 0.248 µm (Fig S2c, N=13)"** 로 **앵커 표기**.
     ⚠ "PTFE 피브릴 지름" 이 아니라 **"굵은 rope 집단의 평균"** 이라고 써야 한다 (개수로는 13 %뿐).
   - `PTFE_L = 40` → **⛔ 두 출처 어디에도 없다** ⇒ **un-anchored (§F1)** 로 명시.
     ★ **기본값을 rope 실측 6.689 µm 로 내리는 것이 이 논문 기준의 정답**이고, 그러면
     **우리 RVE(30–50 µm) 안에 온전히 들어간다** (현행 40 µm 는 real_14 침대 두께 30.28 µm **보다 길다**
     = 기하 부정합).  ⚠ 단 matthews 기준(굵은 계층)에서는 40 이 **오히려 짧다** — §10.5 의
     **계층 선택(A/B)을 먼저 고정**한 뒤에 값을 바꿀 것.
   - `AR ≈ 160` → **⚠ 계층 라벨 없이 쓰면 안 된다** (§10.5).  주석의 **"PTFE(160) > VGCF(67)"**
     문장은 **가는 계층 기준으로 부호가 반대**이므로 **삭제 대상**이다.
   ⚠ **코드 변경은 사용자 승인 후** (matthews 카드 M-1 과 동일 취급).

② ★★ **`branch_len ≈ 0.19 / branch_vol ≈ 0.0072 / branch_n ∈ [7, 68]` 사전등록 스윕** (§10.2).
   부피는 `add_pvs` 로 이미 고정돼 있으므로 **부피↔형태 교란이 없다** (CL-25 와 같은 계약).
   측정 = STEP3 σ_e · pore-τ · PTFE-on-AM coverage.  `--compare-dir --expect-differ` 강제.

③ ★ **`PTFE_L` 민감도 팔**: `{40 (현행), 6.7 (rope 실측), 14.3 (관측 최장)}` × 부피 고정 →
   객체 수가 1 : 6.1 : 2.8 로 변한다.  **한 가닥이 몇 개의 AM 을 가로지르는가**(40 µm 는 AM 4–12 µm 를
   3–10개, 6.7 µm 는 1–2개)가 바뀌므로 **σ_e 차단 위상과 pore-τ 가 반응해야 한다.**
   ⚠ 현행 40 µm 는 우리 침대 두께(30.28 µm)보다 길다 = 기하 부정합이므로 이 팔은 **결함 점검이기도 하다.**

④ ★ **"3 wt% PTFE ≈ 4.2 vol%"** (§10.4) 를 복셀 예산 감각으로 사용.  우리 SBE 1 wt% / DBE 0.5 wt% 는
   그 1/3·1/6 규모 ⇒ CL-49 의 −25 %/−13 % 가 **부피 점유로 설명되는 크기**임을 뒷받침.

⑤ ★ **XRD (003) 가중분산 = "이질성 정도"** 프로토콜(§9) 을 우리 STEP4 반응분포 검증의 **실험측 지표**로
   등재.  우리는 반응분포를 계산으로 내는데 실험 대조가 없었다 — 이것이 그 자리다.

⑥ ⚠ **없는 축의 명명**: 이 논문의 SDE↔DDE 차이는 **조성 0 변화 / 공정만 변화**다.
   우리 파이프라인에 **"바인더 투입 스케줄" 축이 없다** — `PTFE_FIBRIL` 은 전단 세기 축이라 대체 불가.
   §F 에 등재하고 **훅만 만들고 값은 만들지 말 것**(§F1).

---

## 12. 인용 가능 문장 (deck/paper용)

- "Image analysis of 100 PTFE fibrils in a dual-fibrous dry electrode (Lee *et al.*, *Energy Environ.
  Sci.* **2025**, *18*, 8446) resolves two populations — thin 'fibres' (mean Ø 48 nm, L 1.29 µm, N = 87)
  and thick 'ropes' (mean Ø 248 nm, L 6.69 µm, N = 13, 2–5 intertwined strands) — which share an
  essentially identical aspect ratio of ≈ 27."
- "Our PTFE fibril diameter (0.25 µm) coincides with the measured rope diameter (0.248 µm) to within
  0.8 %, but our modelled length (40 µm) exceeds the measured rope mean (6.69 µm) by 6× and the longest
  fibril observed in that dataset (14.26 µm) by 2.8×; the modelled aspect ratio (160) is therefore
  ≈ 6× the measured value."
- "At a fixed 90 : 3 : 7 (NCM811 : PTFE : CB) composition, changing only the binder addition schedule
  — a single 3 wt% dose versus a split 1 wt% / grind / 2 wt% sequence — lowers the volumetric
  electronic resistivity from 1.78 to 1.29 Ω cm (1.4×) and, more strikingly, collapses its
  sample-to-sample scatter from ≈ 22 % to ≈ 2 % CV, while tripling the tensile strength
  (0.47 → 1.39 N mm⁻²)."
- "In a carbon-black-rich dry electrode (7–9.5 wt% CB), raising PTFE from 0.5 to 9.5 wt% increases the
  electronic resistivity by only ≈ 3.8× — orders of magnitude milder than the ~10³ collapse reported
  for a sparse VGCF network in a sulfide composite, indicating that the severity of PTFE blocking is
  set by the redundancy of the carbon network rather than by PTFE content alone." *(digitized, TREND)*

## 13. ⚠ 주의 / 한계 (over-claim 방지)

1. ⚠⚠ **액체계 LIB 다.** 본문·SI 전체에 sulfide/argyrodite/LPSCl **0회**, 고체전해질 없음.
   ⇒ **FORM/METHOD 전이만.  전달 절대값 전이 금지.**  공극이 *이온을 나르는* 계라 우리와 **이온상이 반전**.
2. ⚠ **피브릴 치수는 한 조건의 한 세트**다 (DDE, 2차 kneading 후, N=100).  압력·온도·전단 함수가 아니다.
   압연 전/후 어느 상태인지도 명시가 없다.
3. ⚠ **"두 집단" 은 Ø ≈ 0.10 µm 컷의 *정의*** 이고 히스토그램에 분해된 골이 없다 (§3.1).
   "bimodal PSD" 로 인용하려면 이 한정어 필수.
4. ⚠ **부피 몫 95:5 는 우리 계산이고 편향돼 있다** (⟨d⟩²⟨L⟩ 근사 + SEM 과표집).  공정 투입비 33:67 과
   3배 어긋난다 ⇒ **밴드 [67 %, 95 %] 로만 인용.**
5. ⚠ **Fig S2(d) 꼬임수 합(46) ≠ Fig S2(c) rope 수(13)** — 논문 내부 불일치.
6. ⚠ **Fig S3(b) ↔ (c) 모순**: CB 0.5 wt% 는 3.96 Ω cm 로 측정되는데 CB 1 wt% 는 "N/A".  또 (b) 는
   **PTFE 와 CB 를 동시에 바꾸는 교란 스윕**이라 순수 PTFE 차단 곡선이 아니다.
7. ⚠ **Table S2 오류**: "This work / Graphite" 에너지밀도 251 은 **슬러리 대조군** 값 (실제 291).
   Table S1 250 ↔ 본문 251 도 불일치.
8. ⚠ **349 Wh kg⁻¹ 셀은 15사이클에 실패했다.**  이 값을 "long-lasting" 과 같은 문장에 두면 오독을 만든다
   (600사이클 80.2 % 는 **291 Wh kg⁻¹ 의 Gr‖DDE** 셀이다).
9. ⚠ **공정 파라미터가 사실상 없다** (§6): 전단속도·온도·시간·롤 압력 전부 미기재.  혼련이 **수동
   막자사발**이라 재현·모델링 대상이 아니다.  ⇒ 우리 fibrillation 미표현의 "보정값"을 여기서 얻을 수 없다.
10. ⚠ **micro-CT 복셀 650 nm 는 rope Ø 248 nm 의 2.6배** ⇒ 그 CT 는 **피브릴을 원리적으로 못 본다**.
    Fig 3 의 "pore–CB–PTFE 상" 은 세 상의 **혼합 저밀도상**이지 PTFE 망이 아니다.
11. ⚠ **digitized 값 표기**: Fig S3b/c 저항, Fig 2a 기공분포 모양, Fig 2b 오차막대, Fig 3e/f R_l,ct,
    Fig 4c 시컨트 탄성률, Fig S2d 꼬임수 — 전부 **TREND only**.  (Fig S3b 의 3 wt% 막대가 stated 1.29 를
    재현해 스케일은 검증됨.)
12. ⚠ **NCM 입도 미기재** ⇒ packing/Furnas·SE↔CAM 크기비 논의에 쓸 수 없다.
13. ⚠ **동영상은 압밀이 아니라 절삭 시험**이다 (§8).  DEM/MPM 압밀의 실시간 대응물로 인용 금지.
14. ⚠ **시컨트 탄성률 0.20 GPa 는 면내 인장**이다.  우리 E_eff(압축 접촉강성) 나 `wang2026` AFM 압입과
    **같은 양이 아니다** — "일치/불일치" 표현 금지.
15. ⚠ **`branch_*` 보정(§10.2)은 기하 재현이지 기전 주장이 아니다.**  실물의 fibre·rope 는 부모–자식이
    아니라 서로 다른 투입분이다.

---

## 🗨️ Q&A 로그
<!-- "Q&A 작성해줘" 트리거 시 직전 질문/답 누적 -->
