Repository: yonghoon7153-source/Yonghoon-DEM-DFT

# 📚 LITDB — 문헌 단일 시스템 (**SE·DFT 축 + DEM·MPM 축, 두 트랙**)

> **앞으로 논문은 여기서만 본다.** 여러 곳(db/literature, kb/papers, db/properties, Excel)에 흩어진 문헌을 한 곳에서 생각·참고·비교하기 위한 통합 MD 시스템.

## 왜 트랙이 둘인가
`INDEX.md` 는 argyrodite 전해질 축이라 접촉역학·MPM·건식전극 digest 가 들어갈 자리가
없다. 그래서 한때 64편이 **어느 인덱스에도 없었다**(open_items #7). 축을 나눠 그 구멍을
닫았고, 한 분모로 세면 “159편 중 98편 미언급” 같은 **가짜 미결**이 나온다
(`comparison_vs_ours.md:8`). 분리는 실측 근거가 있는 결정이다 — 합치지 말 것.

⚠ 이 표의 **편수는 적지 않는다.** 손으로 쓴 수는 반드시 낡는다(README 자신이 세 번 틀렸다).
현재값은 `python3 tools/litdb/build_index.py --check` 로 본다.

File: litdb/papers/lee2025_pvp_ptfe_binary_binder_dry_thick_graphite_anode.md (part 1 of 2)
<!-- 표준 양식 확장 (paper-level STANDALONE — 이 카드만 읽어도 논문을 읽은 것과 같게). ★ = 사용자가 특히 원한 항목. 깊이 기준 = bazzoun2026_dem_fem_rnm_ionic.md ·
     본 카드 = kollenda2024_time_sensitivity_calendered_electrode_springback_storage.md (절 번호 체계 · 머리 상자 · 서지 표 · 그림 표 꼴) ·
     형식 이웃 = han2024_fec_mitigates_ptfe_decomposition_dry_thick_graphite_anode.md (같은 랩 · 같은 96 : 1 : 3 건식 흑연 레시피 · 같은 HM2000 · SAICAS · 같은 VC 1 + FEC 10 wt% 전해질 — 이 논문의 앞선 판).
     쪽 표기 = 학술지 인쇄 쪽 = PDF 쪽 (논문 번호 158271 · p.1–10) · SI = 받은 보충 PDF 16 쪽 ("SI p.N" — p.1 저자 · p.2–15 그림 S1–S11 · 표 S1 (p.4) · 표 S2 (p.9) · 표 S3 (p.15) · p.16 SI 참고 [1]–[6]).
     값 표지: [인쇄] = 본문 · 표 · 그림 안 글자로 적힌 값 · [판독] = 그림 (래스터 한 장 · 원 해상도 ≈300 dpi) 에서 읽은 값 — 축 틀 직선 · 눈금으로 화소를 선형 대응하고
     계열 색 (초록 = DG · 파랑 = DG-P) 마스크를 썼다 (재현 = litdb/figures/<slug>/digitized.csv 96 행 · 그림마다 해상도는 csv 의 method 칸) · [카드 산술] = 인쇄 · 판독 값으로
     이 카드가 계산한 값 (식 병기) · [카드 추론] = 이 카드의 해석 · [미확인] = 원문 (본문 10 쪽 + SI 16 쪽 전수) 에 없음.  본문은 텍스트 층 (PyMuPDF) 과 렌더 이미지로 다 읽었다 ·
     SI 표 S1–S3 은 이미지라 렌더로 읽었다. -->
# PTFE 건식 후막 흑연 음극에 PVP 0.5 wt% 를 더한 이원 바인더 (96 : 1 : 3 + PVP · 막자 반죽 · 압연 · 93 µm · 1.5 g/cc) — 반쪽 셀 ICE 85.1 → 92.4 % · 1 사이클 뒤 두께 93 → 112 (DG) / 98 µm (DG-P) · 전극 국소 탄성률 75.00 / 28.20 MPa · NCM811 전셀 9.2 mAh/cm² 200 사이클 86.3 % — 단 F 없는 LiClO₄ 전해질에서는 PTFE 부산물 비가 56.7 vs 52.2 % 로 거의 같다 (PVP 단독 효과 아님) · 액체 LIB · 압연 압력 · 기공 숫자 없음 — Lee · Son · Han · Yang · Kim · Lee · Lee\* · Ryu\* · Choi\* (Chem. Eng. J. 503, 2025)

> slug `lee2025_pvp_ptfe_binary_binder_dry_thick_graphite_anode` · DOI `10.1016/j.cej.2024.158271` · type `experiment (PTFE dry process + PVP 이원 binder · planetary 예비 혼합 + 막자 반죽 + roll-to-roll calender + Cu 라미네이트 · 액체 전해질 LIB 흑연 반쪽 셀 · NCM811 전셀 · CV · 정전류 · 율속 · impedance 등가 회로 · 대칭 셀 R_ion · XPS · XRD · Raman · TEM · SEM morphology · nano indentation (HM2000) · SAICAS adhesive · LUMO 계산 (방법 미기재) — DEM · MPM · 모델 없음 · 압력 없음)` · PDF `d9c6f04d-91._Anode_interface-stabilizing_dry_process_employing_a_binary_binder_system_for_ultra-thick_and_durable_battery_electrode_fabrication.pdf` · digested `2026-11-22` · status ✅
> **[팔로우 랩: 가천대 최준현 교수 (건식 전극)]** — 태그 문구는 같은 랩 이웃 카드 (`kim2026_*` · `kang2026_*` · `lee2026_li_*` · `gandla2026_*`) 와 같게 둔다 (한글 이름 한정 = 아래 '팔로우 랩 표지 근거')
>
> **저자 (p.1 · SI p.1, 인쇄 순서 그대로)**: Juhyun Lee (a, b, 1) · Chae Yeong Son (c, 1) · Seungmin Han (a) · Subi Yang (a, d) · Patrick Joohyun Kim (d) · Dongsoo Lee (e) · **Jung Woo Lee\*** (b) · **Won-Hee Ryu\*** (c) · **Junghyun Choi\*** (e) — **9 명** (\* 교신 · 1 = 동등 기여 둘) · a 한국세라믹기술원 (KICET) Energy Storage Materials Center, Jinju · b 부산대 재료공학과 · c 숙명여대 화공생명공학부 · d 경북대 응용화학과 · e 가천대 화공 · 생명 · 배터리공학부 · 교신 전자우편 jungwoolee@pusan.ac.kr (J.W. Lee) · whryu@sookmyung.ac.kr (W.-H. Ryu) · junghchoi@gachon.ac.kr (J. Choi) [인쇄 p.1 · SI p.1].
> **팔로우 랩 표지 근거**: 인쇄 로마자 **"Junghyun Choi"** — 소속 e (가천대) · **교신저자** (p.1 · SI p.1) · 연구비 과제 번호 **RS-2024-00408156** 가 `kim2026_pregranulation_…` 카드 머리에 적힌 과제 번호와 같다.  한글 이름은 PDF 어디에도 인쇄되지 않았다 (다른 팔로우 랩 카드와 같은 한정 — 같은 분인지는 인쇄 로마자 · 소속 · 교신까지만 확인).
> *Chemical Engineering Journal* **503** (2025) **158271** (10 쪽) · 접수 2024-09-05 · 수정 2024-11-06 · 승인 2024-12-02 · 온라인 2024-12-03 · © 2024 Elsevier B.V. (오픈 액세스 아님) · 연구비 NRF (과기정통부) RS-2024-00408156 · RS-2023-00208983 · 이해상충 없음 · 데이터 = *"Data will be made available on request."* · 키워드 Lithium-ion battery · Dry-processed graphite anode · High-loading · Polytetrafluoroethylene · Polyvinylpyrrolidone [인쇄 p.1 · p.9].
> **보충 PDF**: `a0189c1a-91._Sup_Anode_interface-stabilizing_dry_process_employing_a_binary_binder_system_for_ultra-thick_and_durable_battery_electrode_fabrication.pdf` (16 쪽 · Word 원고를 PDF 로 바꾼 사본 — 그림 S1–S11 · 표 S1–S3 (표는 이미지) · SI 참고 [1]–[6]).
> **이웃 카드 (링크만)**: [`han2024_fec_mitigates_ptfe_decomposition_dry_thick_graphite_anode`](han2024_fec_mitigates_ptfe_decomposition_dry_thick_graphite_anode.md) (★ 같은 랩의 앞선 판 — 같은 96 : 1 : 3 · 같은 전해질 · 같은 측정 장비 · 이 논문의 DG = 그 카드의 'FEC 있음' 조건과 같은 레시피 · 견줌 §3-8) · [`lee2026_li_underlayer_primer_free_dry_prelithiated_thick_anode`](lee2026_li_underlayer_primer_free_dry_prelithiated_thick_anode.md) (같은 그룹 · 건식 후막 음극 · Juhyun Lee 공저) · [`kim2026_pregranulation_ptfe_dry_nca_cathode_crack_delithiation`](kim2026_pregranulation_ptfe_dry_nca_cathode_crack_delithiation.md) (이 논문을 참고 [20] 으로 인용 · 같은 교신 · 같은 과제 번호) · [`kang2026_multiscale_inverse_design_ptfe_fibrillation_dry_electrode`](kang2026_multiscale_inverse_design_ptfe_fibrillation_dry_electrode.md) (이 논문을 참고 [7] 로 인용) · [`schmitt2026_chemomech_stability_dry_cathode_separator_sheets`](schmitt2026_chemomech_stability_dry_cathode_separator_sheets.md) (황화물 ASSB 에서 PTFE 의 양극 쪽 불활성 ↔ 분리막 쪽 환원).
> **판독 원자료**: `litdb/figures/lee2025_pvp_ptfe_binary_binder_dry_thick_graphite_anode/digitized.csv` (96 행 — 그림 2c · 3a · 3b · 3d · 4f · 5a · 5c · 5d · S3 · S7 · S8 · S10 · 래스터 원 화소) · 크롭 77 장 (도구 17 = 본문 그림 1–6 · SI 그림 S1–S11 · **전부 다시 자름** (래스터 사각 + 6 pt · 도구 상자가 쪽 폭이라 좌우 여백이 고르지 않았고 캡션 넷은 본문 · 쪽 번호가 섞이거나 잘렸음) + 손 60 = SI 표 3 · 패널 38 · 근거 문단 19) — `figures.json`.  **번호 붙은 식은 없다** — 식 크롭 0 (본문 인라인 '부산물 면적 비' 식은 근거 문단 크롭 `txt_p6p7_xps_byproduct_ratio_686_509.png` 에).

---

## 0. 결론 먼저 — 우리 질문에 대한 답

**한 문장**: PTFE 섬유화 건식 흑연 음극 (흑연 G49 : Super P : PTFE = 96 : 1 : 3 · 93 µm · 1.5 g/cc · 1 C = 4.8 mA/cm²) 의 흑연 몫에서 0.5 wt% 를 PVP (Mw 55,000) 로 바꾸면, VC 1 + FEC 10 wt% 전해질의 Li 반쪽 셀에서 첫 사이클 **ICE 85.1 → 92.4 %** (비가역 48 → 24 mAh/g) · 1 사이클 뒤 **두께 증가 +20.4 → +5.4 %** (93 → 112 / 98 µm · 그림 3e · 3f 글자 · % = [카드 산술]) · **전극 국소 탄성률 75.00 → 28.20 MPa** (탄성 회복 21.30 → 54.04 %) · SAICAS 정규화 수평력 ≈2.2 배 [판독] 가 되고, **30.16 mg/cm² · 9.9 mAh/cm² 건식 흑연 음극**이 NCM811 전셀에서 9.2 mAh/cm² 로 200 사이클 86.3 % 를 낸다 — 저자 해석은 *"PVP 가 흑연–PTFE 직접 접촉을 막고 Li₃N 많은 SEI 를 만든다"* 이다.  ⚠ 그러나 **F 없는 LiClO₄ · FEC 없는 전해질에서는 두 전극의 PTFE 부산물 면적 비가 56.7 · 52.2 % 로 거의 같다** — 원문 스스로 *"the reductive decomposition of PTFE cannot be addressed entirely without an electrolyte additive that forms LiF-based SEI species"* 라고 적는다 (p.7) ⇒ PVP 의 효과는 FEC 전해질과 묶여 있다.

| 우리 질문 | 이 논문이 주는 것 | 표지 · 쪽 |
|---|---|---|
| ① 무엇을 (조성 · 공정 · 전극 · 셀) | 흑연 **G49** : 카본 블랙 **Super P** : **PTFE = 96 : 1 : 3** (DG) · DG-P 는 흑연 몫에 **PVP 0.5 wt%** 를 포함 (= 95.5 : 1 : 3 : 0.5 [카드 산술]) · PVP = Sigma-Aldrich, Mw 55,000 g/mol (방법 절은 'additive', 본문은 'co-blending binder') · 행성 혼합기 예비 혼합 → **막자 · 공이 전단 반죽** → 시트 → **롤투롤 캘린더로 원하는 두께까지** → 자립 시트 → **전처리한 Cu 에 라미네이트** · **1 C = 4.8 mA/cm² · 전극 밀도 1.5 g/cc** · 두께 **93 µm** (그림 S4 글자) · 혼합기 · 캘린더 기종 · rpm · 시간 · 압연 하중 · 간극 · 온도 · 통과 횟수 · Cu 전처리 · 라미네이트 조건 = 없음 | [인쇄] p.2 · SI p.6 · [미확인] |
| ② PTFE 분해 · PVP 효과 (전기화학) | CV (0.1 mV/s · 0.05–1.5 V) 첫 환원 **0.3–0.5 V** (PTFE) · **≈0.9 V** (첨가제) 봉우리 · DG-P 에서 PTFE 봉우리 줄어듦 · 첫 사이클 **DG 비가역 48 mAh/g · ICE 85.1 %** ↔ **DG-P 24 mAh/g · 92.4 %** · XRD PTFE (100) **17.8°** 가 DG-P 에서 큼 · Raman I_D/I_G **0.77 (DG-P) · 0.52 (DG)** — XRD · Raman 은 **PTFE 50 wt% (4 : 1 : 5) 전극** | [인쇄] p.4 · 그림 2 |
| ③ ★ 기계 (1 사이클 뒤 · 액체 전해질) | 나노압입 (HM2000 · 조건 미기재) **경도 4.21 / 2.02 MPa · 탄성률 75.00 / 28.20 MPa · 탄성 회복 21.30 / 54.04 %** (DG / DG-P · 표 S1) · 사이클 전 탄성률 4.2 / 8.5 MPa (본문) · ⚠ 본문은 DG 사이클 뒤를 **78 MPa** 로 적음 (표 · 그림 = 75.00) · 그림 3a 축 'nm' 은 **µm 로 읽어야** 표의 MPa 와 맞는다 [카드 산술 §3-4] · SAICAS 사이클 뒤 끝값 ≈0.46 ↔ ≈0.99 [판독] (*"almost twice"*) · 단면 두께 **93 → 112 µm (DG, +20.4 %) · 98 µm (DG-P, +5.4 %)** [인쇄 그림 글자 · 카드 산술] | [인쇄] p.4–6 · 표 S1 · 그림 3 · S3 · S4 · [판독] |
| ④ 수송 · 수명 | 10 사이클 뒤 **R_ct 18.2 / 9.0 Ω** · R_SEI 5.4 / 4.3 · R_s 2.3 / 2.2 · 합 25.9 / 15.5 Ω (면적 정규화 없음 · 표 S2) · 대칭 셀 **R_ion 63.6 / 34.9 Ω** (그림 S9 글자 · 추출법 미기재) · 반쪽 셀 0.2 C 100 사이클 **94.3 / 97.4 %** · 전셀 율속 0.1–3 C (3 C/0.1 C = 91.8 / 93.5 % [판독 산술] · 부하 미기재) | [인쇄] p.7 · 표 S2 · 그림 4 · S7–S9 |
| ⑤ ★ 후막 (건식) | NCM811 전셀 (양극 5.2 · 음극 5.7 mAh/cm² · N/P 1.1): ICE **85.9 / 88.3 %** · 1 mA/cm² 100 사이클 **87 / 93 %** · 초고부하 **음극 30.16 mg/cm² · 9.9 mAh/cm²** (표 S3) · 전셀 9.2 mAh/cm² · 1.8 mA/cm² · 200 사이클 **86.3 %** (DG-P) · DG 는 ≈41 사이클에서 ≈4.6 mAh/cm² 로 그림이 끝남 [판독] · 10 mAh/cm² 습식 슬러리 전극은 갈라지고 떨어짐 (사진 · 정성) · ⚠ 수명 % 의 기준 = **3 번째 사이클 (형성 둘 뒤)** 로 읽어야 인쇄값이 재현된다 [판독 산술 §3-7] | [인쇄] p.7–8 · 그림 5 · S11 · 표 S3 |
| ⑥ ★ 대조 실험 (F 없는 전해질) | LiClO₄ · FEC 없음 → 두 전극 모두 C 1s 에 CF₂–CF₂ 봉우리 없음 · 부산물 비 **56.7 (DG) · 52.2 % (DG-P)** ↔ LiPF₆ + FEC 에서는 **68.6 · 50.9 %** · 저자 결론 = LiF 계 SEI 를 만드는 첨가제 없이는 다 못 막는다 | [인쇄] p.6–7 · 그림 S6 |
| ⑦ 계산 | LUMO (그림 2a 글자): EC −0.89 · EMC −0.66 · DEC −0.6 · VC −1.11 · FEC −1.22 · PVP 1–4 량체 −0.64 · −0.63 · −0.62 · −0.61 · **PTFE −1.24 eV** — 계산법 (함수 · 기저 · 프로그램 · 고립 분자인지) **미기재** | [인쇄] 그림 2a · [미확인] |
| ⑧ han2024 (같은 랩 · 같은 레시피 · 같은 FEC 전해질) 와 견줌 | ICE · 두께는 거의 재현 (85.1 ↔ 87.2 % · 112 ↔ 109.3 µm) 인데 **1 사이클 뒤 나노압입은 재현 안 됨** — 탄성률 75.00 ↔ 17.80 MPa (4.2 배) · 경도 4.21 ↔ 1.33 MPa · 탄성 회복 21.30 ↔ 50.42 % · Raman I_D/I_G 0.52 ↔ 0.92 | [카드 산술 · 다른 카드 §3-8] |
| ⑨ 저자 한계 (원문 'limitation' 절 없음) | 원문이 하지 않은 것: 압연 · 라미네이트 조건 · 기공 · 진밀도 · 셀 수 · 오차 막대 · 온도 · 전극 면적 · 나노압입 조건 · R_ion 추출식 · LUMO 계산법 · PVP 의 덮임 정량 · 사이클 뒤 두께의 사이클 수 의존 | [미확인] |
| ⑩ 모델 | **없음** — DEM · 연속체 · 접촉 모델 0 · 식 0 | §4-4 |

⛔ **한정어 (떼지 말 것)**: ① **액체 전해질 LIB 의 흑연 음극** — 고체전해질 없음 · 우리 ASSB **양극** 축과 전극 · 전위가 다르다 (PTFE 환원은 ≲0.5 V vs Li 의 일) ② **압력 숫자 없음** — 압연 하중 · 간극 · 온도 · 횟수 [미확인] · 운전 적층압 없음 (코인 셀) · **기공 · 진밀도 숫자 없음** (밀도 1.5 g/cc 만) ③ 셀 수 · 오차 막대 · 반복 미기재 — 모든 비교가 한 쌍 [미확인] ④ XRD · Raman 은 **PTFE 50 wt% (4 : 1 : 5) 전극** — 3 wt% 전극으로는 정성만 옮겨진다 ⑤ PVP 효과는 **FEC 전해질에서만** 크게 보인다 (LiClO₄ 대조 4.5 %p 차) ⑥ 나노압입 = 다공 복합 전극의 **국소** 응답 (압입자 · 최대 하중 · 유지 · 자리 · 압입 수 미기재 · 축 단위 의심) — PTFE · 흑연 고유 물성이 아니다 ⑦ "volume expansion" = 단면 SEM 한 장의 **두께** 변화.
⇒ **절대값 전이**: 하지 않는다 (액체 LIB · 음극 · 압력 · 기공 없음).  **전이 가능한 것** = (i) **PTFE 는 음극 전위의 반응 상**이고 공바인더 (PVP) 로 줄이는 효과도 **전해질 첨가제와 묶여 있다** — 우리 STEP3 의 'PTFE = 불활성 절연' (`ptfe_stamp = centerline` · CL-60) 은 양극 전위에서만 맞는 가정 (han2024 카드와 같은 결론에 '첨가제 의존' 한 줄을 더함) (ii) **전극 국소 나노압입 값은 같은 랩 · 같은 레시피에서도 논문 사이 4 배 차** — 우리 모델의 맞춤 · 대조 표적으로 쓰지 않는다 (같은 논문 안 상대 비교로만) (iii) 문헌 수명 '% 유지' 를 옮길 때 **기준 사이클** (이 논문 = 형성 둘 뒤 3 번째) 을 확인해 적는다.

---

## 0-1. ★ 고른 의도 대조 (후보 표 N-91 의 '왜' 칸)

의도 원문: *"건식 공정 — 이원 바인더 건식 후막"* (3 순위 · 흐름 밖: 건식 공정) · 가리킨 카드 = `kang2026_multiscale_inverse_design_ptfe_fibrillation_dry_electrode` (L382 · 참고 [7]) · `kim2026_pregranulation_ptfe_dry_nca_cathode_crack_delithiation` (L412 · 참고 [20] · §12 '같은 그룹 후보 (팔로우 랩 카드 후보 — "J. Choi" 가 Junghyun Choi 인지는 머리글자만이라 [미확인])' 표).

| 의도의 문장 | 판정 | 원문 위치 · 값 · 측정 조건 |
|---|---|---|
| "건식 공정" | **채움** | PTFE 건식: *"First, graphite, carbon black, and PTFE were pre-mixed using a planetary mixer with the weight ratio of graphite:carbon black:PTFE = 96:1:3 … Then, the powder mixture was kneaded using a mortar and pestle by applying shear force, resulting in the formation of a sheet. Following that, the kneaded sheet was rolled out to the desired thickness using a roll-to-roll calender machine, fabricating freestanding sheets. These freestanding sheets were laminated onto a pretreated copper current collector."* [인쇄 p.2 §2.1 · 그림 1a 모식] — 혼합 rpm · 시간 · 압연 하중 · 간극 · 온도 · 횟수 · Cu 전처리 · 라미네이트 조건 [미확인] · 압력 (MPa) 없음 |
| "이원 바인더" | **채움** | **PTFE 3 wt% + PVP 0.5 wt%** (흑연 몫 안) [인쇄 p.2] · 본문 표현 *"a binary binder system that introduces polyvinylpyrrolidone (PVP) and PTFE"* · PVP 의 세 기능 주장 (i) SEI 안정 (ii) PTFE 분해의 물리적 억제 (iii) 고부하 기계 강도 [인쇄 p.2] · 근거 = CV · ICE · XRD · Raman · XPS · 나노압입 · SAICAS · SEM (그림 2–4) · ⚠ 방법 절은 PVP 를 *"as an additive"* 로 적는다 (p.2) · ⚠ 효과는 FEC 전해질에서만 큼 (LiClO₄ 대조 56.7 vs 52.2 % · p.7) |
| "건식 후막" | **채움** | 표 S3 **30.16 mg/cm² · 9.9 mAh/cm²** (SI p.15) · 본문 *"a DG-P electrode with ultrahigh mass loading (~10 mAh cm−2) was successfully manufactured (Fig. S11)"* · 전셀 *"extremely high areal capacity of 9.2 mAh cm−2, showing capacity retention of 86.3 % after 200 cycles (Fig. 5d)"* [인쇄 p.7] · 같은 부하 습식 전극은 갈라짐 · 박리 (그림 S11 사진 · 정성) · ⚠ 그 후막의 **두께 · 밀도는 인쇄 안 됨** (1.5 g/cc 를 그대로 쓰면 ≈201 µm [카드 산술 · 가정]) · 기본 전극은 93 µm · 4.8 mA/cm² (=1 C) |
| (가리킨 카드 · 서지) `kang2026_*` L382 *"Lee, J. et al. Anode interface-stabilizing dry process … Chem. Eng. J. 503, 158271 (2025)"* | **원문과 같음** | 원문 p.1 제목 · 학술지 · 권 · 논문 번호 · 연도 일치 · 그 줄의 *"그 목록에는 J. Choi 가 저자로 인쇄"* 도 맞음 (원문 9 번째 저자 Junghyun Choi · 교신) |
| (가리킨 카드 · 서지) `kim2026_*` L412 저자 9 명 · 제목 · 503 (2025) 158271 | **원문과 같음** | 머리글자 · 순서 모두 원문 p.1 과 일치 · 그 표 머리의 *"'J. Choi' 가 Junghyun Choi 인지는 [미확인]"* 은 **이 논문에 대해서는 원문으로 풀린다** — p.1 *"Junghyun Choi e,\*"* (가천대 · 교신 · junghchoi@gachon.ac.kr) · 그 카드의 *"카드 없음 — 이원 바인더 건식 후막"* = 의도 그대로 |
| (후보 표 메모) '서지 상태: 온전' · 'litdb 확인: 카드 없음 (인용만)' | **맞음** | papers/ 목록 · DOI · '158271' · 제목 낱말 grep = kang2026 · kim2026 의 인용 줄뿐 (이 카드가 첫 카드) |

**2 차 인용 대조 (카드 문제 — 고치지 않음)**: 없음 — 두 가리킨 카드의 서지는 원문과 같다.  보탤 정보 하나 (그 카드는 고치지 않음): `kim2026_pregranulation_…` §12 '같은 그룹 후보' 표의 ref 20 행은 머리글자 'J. Choi' 의 신원이 [미확인] 으로 남아 있는데, 원문 p.1 이 Junghyun Choi (가천대 · 교신) 로 확인해 준다.

⇒ **의도 대조 결과: 채움** — 건식 공정 · 이원 바인더 (PTFE + PVP) · 건식 후막 (≈10 mAh/cm²) 셋 다 원문이 채운다.  한정: 액체 LIB 흑연 음극 · 공정 · 압력 숫자 없음 · PVP 효과는 FEC 전해질과 묶임 · 후막의 두께 · 밀도 미인쇄.

---

## 1. 한 줄 요약
PTFE 건식 공정은 용매 건조 없이 두꺼운 전극을 만들 수 있지만 음극 전위에서 PTFE 가 환원 분해 (탈불소 → LiF + carbyne) 해 Li 를 먹고 결착을 잃는다 — 저자는 흑연 몫 0.5 wt% 를 PVP 로 바꾼 '이원 바인더' 가 PVP 로 흑연 표면을 덮어 PTFE 와 흑연의 직접 접촉을 막고 (TEM N 지도) PVP 유래 Li₃N · LiN_xO_y 가 든 SEI 를 만들어, 반쪽 셀 ICE (85.1 → 92.4 %) · 1 사이클 뒤 두께 팽창 (+20.4 → +5.4 % · 그림 글자 112 · 98 µm 로 [카드 산술]) · 결착 (SAICAS ≈2 배) · 전극 탄성 (75.00 → 28.20 MPa · 회복 21 → 54 %) · 저항 (R_ct 18.2 → 9.0 Ω) · 수명 (반쪽 셀 94.3 → 97.4 % · 전셀 87 → 93 %) 을 개선하고, 30.16 mg/cm² (9.9 mAh/cm²) 건식 흑연 음극의 NCM811 전셀 200 사이클 86.3 % 를 보인다고 보고한다.  F 없는 LiClO₄ 전해질 대조에서는 두 전극의 PTFE 분해 정도가 비슷해 (56.7 vs 52.2 %) PVP 단독으로는 분해를 다 막지 못한다는 것도 스스로 적는다.

## 2. 메타
| 저자 | 저널 / 년 | DOI | 소재 | 연구 유형 |
|---|---|---|---|---|
| J. Lee · C.Y. Son (동등) · S. Han · S. Yang · P.J. Kim · D. Lee · J.W. Lee\* · W.-H. Ryu\* · J. Choi\* (KICET · 부산대 · 숙명여대 · 경북대 · 가천대) | Chem. Eng. J. 503 (2025) 158271 · 10 쪽 · SI 16 쪽 | 10.1016/j.cej.2024.158271 | **액체 전해질 LIB 흑연 음극** — 흑연 G49 + Super P + PTFE (+ PVP) · Cu 집전체 · 상대 = Li 금속 / NCM811 양극 (90 : 5 : 5) · **고체전해질 없음** | 실험 (건식 전극 제조 + 전기화학 · 분광 · 기계 측정) + LUMO 계산 (방법 미기재) — **시뮬레이션 · 모델 없음** |

---

## 3. 핵심 수치 (★ 전부 쪽 · 표지 병기)

### 3-1. 재료 · 조성 · 제조 (p.2 §2.1)
| 항목 | 값 | 표지 · 쪽 |
|---|---|---|
| 활물질 | 흑연 **G49** (공급사 · 입경 · 형상 미기재) | [인쇄] p.2 · [미확인] |
| 도전재 · 바인더 | 카본 블랙 **Super P** · **PTFE** (등급 · 공급사 미기재) · **PVP** (Sigma-Aldrich, **Mw = 55,000 g/mol**, *"as an additive"*) | [인쇄] p.2 |
| 조성 (DG) | 흑연 : CB : PTFE = **96 : 1 : 3** (wt) | [인쇄] p.2 |
| 조성 (DG-P) | *"the graphite weight portion involved the PVP content (0.5 wt%)"* → 흑연 95.5 : CB 1 : PTFE 3 : PVP 0.5 [카드 산술] · PVP / PTFE = 1 : 6 (질량) [카드 산술] | [인쇄] p.2 |
| 공정 | 행성 혼합기 예비 혼합 → **막자 · 공이 전단 반죽 → 시트** → 롤투롤 캘린더로 원하는 두께 → **자립 시트** → 전처리한 Cu 에 라미네이트 (그림 1a = 혼합 · 섬유화 · 압연 + 라미네이트 모식) | [인쇄] p.2 · p.3 |
| 공정 조건 | 혼합기 기종 · rpm · 시간 · 반죽 시간 · 캘린더 기종 · 롤 온도 · 하중 · 간극 · 통과 횟수 · Cu 전처리 · 라미네이트 온도 · 압력 = **없음** | [미확인] |
| 전극 | *"The current densities of both DG electrode and DG-P electrode were set at 4.8 mA cm−2, and the electrode density was 1.5 g cc−1"* (= 1 C 전류 밀도 · p.7 *"1C = 4.8 mA cm−2"*) · 두께 **93 µm** (둘 다 · 그림 S4 글자) | [인쇄] p.2 · p.7 · SI p.6 |
| 카드 산술 | 93 µm × 1.5 g/cm³ = **13.95 mg/cm²** → 4.8 mAh/cm² ÷ 13.95 = **344.1 mAh/g (전극 질량 기준)** · 흑연 96 % 기준 358.4 mAh/g [가정: 93 µm = 코팅 두께 · 1.5 g/cc = 코팅 밀도 · 1 C 전류 = 면적 용량] — 그림 2c 의 탈리튬화 ≈344 mAh/g [판독] 와 맞으므로 **그림 2c 의 g 은 전극 전체 질량일 수 있다** [카드 추론] | [카드 산술] |
| 기공 · 진밀도 | **원문에 없음** — 진밀도 미기재라 기공을 계산하지 않는다 | [미확인] |
| PTFE 분해 분석용 전극 | 흑연 : CB : PTFE = **4 : 1 : 5** (XRD · Raman) · DG-P 는 흑연 몫에 PVP 0.5 wt% | [인쇄] p.2 §2.4 |

### 3-2. 셀 · 측정 조건 (p.2 §2.2–2.4)
- 조립: **CR2032** (Wellcos) · 건조실 이슬점 −60 °C 아래 · PE 분리막 · 반쪽 셀 상대 전극 = **Li 금속 1.0 T** (원문 표기) · 전극 면적 · 분리막 두께 · 전해질 양 · 온도 = [미확인].
- 반쪽 셀 전해질: **1.15 M LiPF₆ in EC/EMC/DEC = 2/4/4 (vol) + VC 1 wt% + FEC 10 wt%** (DG · DG-P 공통 — han2024 의 'FEC 있음' 조건과 같은 꼴).
- 전셀: NCM 양극 (**NCM : CB : 바인더 = 90 : 5 : 5** · 바인더 종류 · 공정 미기재) · **N/P 1.1 (용량 기준)** · 전해질 = 위 + **LiPO₂F₂ 1 wt%**.
- 전기화학: 정전류–정전압 (WBCS3000L32, WonATech) · **0.05 C · 0.1 C 형성 두 번 뒤 0.2 C** · 반쪽 셀 0.05–1.5 V · 전셀 2.8–4.25 V · CV **0.1 mV/s** (VSP, Biologic) · EIS **250 kHz–10 mHz · 5 mV**.
- 사후 분석: Ar 글로브박스에서 해체 · DEC 로 헹굼 · FE-SEM SU8220 · 단면 연마기 IB-09020CP · Cs-TEM Titan Themis Z · XPS (장비 미기재 · C 1s · F 1s · N 1s · Li 1s) · **나노압입기 HM2000 (FISCHERSCOPE)** · **SAICAS EN-EX (DAIPLA WINTES)** · XRD D8 ADVANCE · Raman LabRAM Aramis (원문 'Horbia') [인쇄 p.2].

### 3-3. PTFE 분해 · LUMO · CV · ICE · XRD · Raman (p.3–4 · 그림 2 · S2)
**LUMO (그림 2a 글자 · eV)** — 계산법 미기재 [미확인]

| 용매 · 첨가제 | EC −0.89 · EMC −0.66 · DEC −0.6 · VC −1.11 · FEC −1.22 |
|---|---|
| PVP (n 량체) | 1: −0.64 · 2: −0.63 · 3: −0.62 · 4: −0.61 (사슬 길이 무관 — 본문) |
| PTFE | **−1.24** (본문 p.4 에도 인쇄) |

- 원문 서술 셋 (서로 긴장 · §11): p.3 *"The vinylpyrrolidone (VP), a monomer of PVP, can participate first in SEI formation by self-decomposition originating from the reducible LUMO level compared to other electrolyte species"* ↔ 같은 문단 *"PVP binders exhibit LUMO levels similar to those of widely employed solvents, such as EMC and DEC. Therefore, PVP and the electrolyte species can decompose simultaneously"* ↔ p.6 *"PVP has a LUMO level similar to conventional solvents and is expected to be preferentially reduced"* ↔ p.7 *"a LiF-rich SEI was formed owing to the preferential decomposition of FEC, which had the lowest LUMO energy in the electrolyte. Subsequently, a Li3N-dominant SEI forms"*.  그림 2a 수치 순서 = PTFE (−1.24) < FEC (−1.22) < VC (−1.11) < EC (−0.89) < EMC (−0.66) < PVP (−0.61…−0.64) ≈ DEC (−0.6) — **LUMO 만으로는 PVP 가 먼저 환원될 근거가 없다** [카드 추론 · 원문 수치 순서].
- **CV (그림 2b)**: 첫 음극 주사에서 **0.3–0.5 V** 와 **≈0.9 V** 두 환원 봉우리 = PTFE 와 전해질 첨가제 분해 ([40] 인용) · DG-P 에서 PTFE 봉우리가 *"clearly diminished"* [인쇄 p.4].  그림 안 'PTFE Decomposition' 화살표 구간 ≈0.28–0.50 V [판독].
- **첫 사이클 (그림 2c)**: PTFE 분해 시작 **≈0.5 V** · **DG 비가역 48 mAh/g · ICE 85.1 %** · **DG-P 24 mAh/g · 92.4 %** [인쇄 p.4 · 그림 글자].  판독: 리튬화 끝 (곡선 최대) **≈393 (DG) · ≈367 (DG-P)** · 점선 표지 389.7 · 361.5 · 탈리튬화 끝 **≈344 · ≈341 mAh/g** (x 1 px = 0.8 mAh/g) [판독] → 비가역 45–48 · 20–25 (인쇄 48 · 24 와 맞음) 인데 **ICE 는 ≈87.7 · ≈93.1 %** 가 나온다 (인쇄 85.1 · 92.4) [카드 산술] — 인쇄 짝 (48 mAh/g · 85.1 %) 이면 리튬화가 ≈322 mAh/g 여야 해 그림과 안 맞는다 (원인 [미확인] · §11).
- **XRD (그림 2d · 4 : 1 : 5 전극 · 1 사이클 뒤)**: PTFE (100) **17.8°** 봉우리가 DG-P 에서 *"significantly higher"* · DG 는 환원 분해로 낮음 [인쇄 p.4].
- **Raman (그림 2e · S2 · 같은 전극)**: PTFE 탈불소 → sp² 탄소 (carbyne) 로 D · G 띠 · DG = D/G 비대칭 · DG-P = 대칭에 가깝고 **I_D/I_G 0.77 (DG-P) · 0.52 (DG)** [인쇄 p.4 · 그림 글자] · 사이클 전 (그림 S2) 값 미인쇄.  ⚠ '분해가 적은 쪽' 이 I_D/I_G 가 큰 이유는 설명 없음 [카드 추론].

### 3-4. ★ 기계 — 나노압입 · SAICAS · 두께 (p.4–6 · 그림 3 · 표 S1 · 그림 S3 · S4)
**표 S1 (1 사이클 뒤 · HM2000) [인쇄 SI p.4]**

| 1 사이클 뒤 | 경도 (MPa) | 탄성률 (MPa) | 탄성 회복 (%) |
|---|---|---|---|
| DG | **4.21** | **75.00** | **21.30** |
| DG-P | **2.02** | **28.20** | **54.04** |

- 본문 (p.4–5): 탄성률 정의 *"the stress–strain ratio when a tensile or compressive load is applied. A Lower elastic modulus can provide better elastic properties and flexibility against external forces"* · **사이클 전 DG 4.2 · DG-P 8.5 MPa** · 전해질에 적신 뒤 DG 비슷 · DG-P *"more elastic"* · **사이클 뒤 DG 78 MPa (본문) ↔ 75.00 (표 S1 · 그림 3b 판독 74.8)** · DG-P 28.2 MPa · 탄성 회복 *"21 % and 54 %"*.
- **그림 3b 막대 [판독 · 1 px = 0.2 MPa]**: 전 **4.1 / 8.9** · 적심 **3.9 / 4.9** · 사이클 뒤 **74.8 / 28.1 MPa** (DG / DG-P) — 표 S1 (75.00 · 28.20) 과는 맞고, 본문 '8.5' (DG-P 전) 와는 0.4 MPa (≈2 px) 다르다.
- **그림 3a 부하–깊이 [판독]**: 최대 하중 **2.67 mN @ 4.72 → 유지 끝 5.11 (2.64 mN)** (DG) · **2.47 mN @ 6.61 → 7.18 (2.41 mN)** (DG-P) · 하중 제거 곡선의 마지막 점 = **4.33 @ 1.33 mN (DG — 0 하중 전에 끝남)** · **3.30 @ 0.17 mN (DG-P)**.  깊이로 센 회복 (h_max − h_last)/h_max = **54.1 % (DG-P · 표 54.04 와 맞음)** · DG 는 1.33 mN 에서 끊겨 15.3 % (표 21.30 이면 h_r ≈4.02) [카드 산술].
- ⚠ **축 단위**: 그림 3a 가로축은 *"Penetration Depth (nm)"* 로 인쇄 — 표면적 기준 경도 F/(26.43 h²) (꼭지각 피라미드 압입의 표준 면적식 · 원문에 압입자 · 면적식 미기재 — 이 카드의 가정) 로 µm 를 쓰면 **DG 3.83–4.54 · DG-P 1.77–2.14 MPa** (최대 하중점 ↔ 유지 끝 범위 · 표 S1 4.21 · 2.02 가 그 안) · nm 로 읽으면 10⁶ 배 (TPa 급) ⇒ **깊이 단위는 µm 로 읽어야 표와 맞는다** [카드 산술] (han2024 · kim2026 카드가 같은 장비 그림에서 본 것과 같은 오기 꼴).
- 저자 해석: DG 의 탄성률 증가 = *"the formation of smaller fluorocarbon fragments and SP2 hybridized carbon species"* · DG-P 의 높은 회복 = PTFE 섬유의 유연성이 유지된 것 → 흑연 부피 변화를 견딤 [인쇄 p.5].  압입자 · 최대 하중 · 유지 시간 · 압입 수 · 자리 · 탄성 회복 정의 · 사이클 전 · 적심 시료의 경도 = **미기재** [미확인].
- **SAICAS (그림 3d · S3 · 정규화 수평력 · 50 s 에 깊이 50 µm 뒤 수평) [판독 · 끝 5 s 평균]**: 사이클 전 **1.00 (DG) · 0.96 (DG-P)** · 적신 뒤 **0.70 · 0.91** · **사이클 뒤 0.46 · 0.99** — DG-P/DG = 0.96 → 1.30 → **2.16** [카드 산술] · 본문 = 전 *"similar"* · 적신 뒤 *"increased slightly"* · 사이클 뒤 *"almost twice higher adhesion strength with increasing electrode depth"* [인쇄 p.6].  세로축 단위 'N' 인데 '정규화' — 정규화 기준 · 칼날 폭 · 속도 미기재 [미확인] (사이클 전 DG 끝값이 ≈1.00 이라 그 값이 기준일 수 있다 [카드 추론]).
- **단면 두께 (그림 S4 · 3e · 3f 글자)**: 사이클 전 **93 µm** (둘 다) → 1 사이클 뒤 **112 µm (DG) · 98 µm (DG-P)** = **+20.4 % · +5.4 %** [카드 산술] · 본문 *"The DG electrode exhibited a significant volume change after the first charging and discharging cycle, with a volume expansion of 20 %. However, after the initial cycle, the DG electrode exhibited a slight volume expansion of 5 %."* [인쇄 p.6] — 두 번째 문장의 'DG' 는 그림 3f (DG-P 98 µm) 와 맞추면 **DG-P 의 값**으로 읽힌다 [카드 추론 · 오기로 보임] · DG 윗면 · 단면에 미세 균열 · 끊긴 PTFE 조각 · DG-P 는 균열 적고 섬유 유지 (SEM 정성).  두께는 단면 한 장씩 · 질량 · 밀도 · 탈리튬화 상태 · 세척 · 건조 조건 [미확인].

### 3-5. XPS 화학 — 사이클 전 · 뒤 · F 없는 대조 (p.6–7 · 그림 3c · 4a–d · S5 · S6)
- **사이클 전 (그림 S5)**: PTFE 봉우리 **CF₂–CF₂ 292.58 eV · C–F 689.1 eV · CF₄ 690.2 eV** [인쇄 p.6].
- **적신 뒤 N 1s (그림 3c)**: DG = 신호 없음 · DG-P = **Li₃N 399.4 eV · LiN_xO_y 400.3 eV** [인쇄 p.6] — '적심' 조건 (Li 와 함께 셀 안에서인지 · 시간) [미확인] · 환원 생성물이 사이클 없이 보인 이유는 원문 설명 없음 [카드 추론].
- **사이클 뒤 (LiPF₆ + FEC · 그림 4a–d · 캡션 = *"after 1 cycle"*)**: DG-P 가 CF₂–CF₂ 더 큼 (C 1s) · H–C–F 적음 (F 1s) · **부산물 면적 비 = (LiF + Li_xPF_yO_z + H–C–F)/(LiF + Li_xPF_yO_z + H–C–F + C–F + CH₄)** — 원문 인쇄 그대로 ('CH₄' · F 없는 대조 식은 'CF₄' — 오기로 보임 [카드 추론]) · **DG 68.6 % · DG-P 50.9 %** [인쇄 p.6] · N 1s = DG-P 만 Li₃N · LiN_xO_y · Li 1s = DG 는 Li–O · Li₂CO₃ · LiF · DG-P 는 **Li₃N 우세 · Li–O 없음** [인쇄 p.7].
- ★ **F 없는 대조 (그림 S6)**: LiClO₄ 염 · FEC 없음 → **두 전극 모두 C 1s 에 CF₂–CF₂ (PTFE) 봉우리 없음** · (LiF + H–C–F)/(LiF + H–C–F + C–F + CF₄) = **56.7 % (DG) · 52.2 % (DG-P)** → *"These results indicate that the reductive decomposition of PTFE cannot be addressed entirely without an electrolyte additive that forms LiF-based SEI species."* [인쇄 p.7].  저자 그림: FEC 가 먼저 환원 → LiF 많은 SEI → 그 뒤 Li₃N 우세 SEI 가 PTFE 와 흑연 사이를 막는다.
- 차이 크기: LiPF₆ + FEC 에서 17.7 %p ↔ LiClO₄ 에서 4.5 %p [카드 산술].

### 3-6. 저항 · 율속 · 반쪽 셀 수명 (p.7 · 그림 4e–f · S7–S9 · 표 S2)
**표 S2 (사이클 뒤 · 그림 4e 캡션 = 10 사이클 뒤) [인쇄 SI p.9]**

| 사이클 뒤 | R_s (Ω) | R_sei (Ω) | R_ct (Ω) | 합 (Ω) |
|---|---|---|---|---|
| DG | 2.3 | 5.4 | **18.2** | 25.9 |
| DG-P | 2.2 | 4.3 | **9.0** | 15.5 |
- 등가 회로 (그림 4e 안) = R_s – (R_SEI ‖ CPE_SEI) – ((R_ct – W) ‖ CPE_electrode) · 첫 반원 = R_SEI · 둘째 = R_ct ([53–55]) · 사이클 전 R_ct 같음 (그림 S8: 두 전극 반원 끝 ≈755–794 Ω [판독]) · 면적 · 온도 · SOC [미확인] — **Ω (면적 정규화 없음)**.
- **대칭 셀 R_ion (그림 S9 · 1 사이클 뒤)**: **63.6 Ω (DG) · 34.9 Ω (DG-P)** [인쇄 그림 글자] — 본문 *"The ionic resistances (Rion) of the symmetric DG and DG-P cells further proved the excellent charge-transfer kinetics"* · 대칭 셀의 구성 (차단 조건인지) · 추출식 · 면적 · 두께 [미확인] ⇒ tortuosity 로 바꿀 수 없다.  R_ion 은 보통 기공 전해질의 이온 저항으로 정의하는 양이라 '전하 이동' 의 증거로 읽는 원문 문장과 뜻이 어긋난다 [카드 추론].
- **율속 (그림 S7 · 전셀 · 율속마다 한 점) [판독 · 1 px = 0.09 mAh/g]**: DG 194.3 / 187.5 / 184.2 / 183.0 / 181.9 / 180.3 / 178.4 → 0.1 C 복귀 184.6 · DG-P 200.2 / 193.3 / 189.6 / 189.1 / 188.8 / 188.0 / 187.2 → 192.5 mAh/g (0.1 · 0.2 · 0.3 · 0.5 · 1 · 2 · 3 C) · 3 C/0.1 C = **91.8 · 93.5 %** [카드 산술] — 셀 부하 · 충전 율속 · g 의 기준 (양극 질량으로 보임) [미확인].
- **반쪽 셀 수명 (그림 4f · 본문 0.2 C · 그림 4 캡션 *"at a current density of 1 mA cm−2"* — 1 C = 4.8 mA/cm² 이면 0.2 C = 0.96 mA/cm² [카드 산술])**: 100 사이클 **94.3 % (DG) · 97.4 % (DG-P)** · CE 안정 [인쇄 p.7] · 판독 1 → 99 번째 4.73 → 4.46 · 4.79 → 4.67 mAh/cm² = 94.3 · 97.4 % (기준 = 1 번째 점) [판독 산술].

### 3-7. 전셀 · 후막 (p.7–8 · 그림 5 · 6 · S10 · S11 · 표 S3)
- **전셀 (그림 5a–c · 양극 5.2 · 음극 5.7 mAh/cm² · N/P 5.7/5.2 = 1.096 [카드 산술])**: 첫 충전에서 DG 는 *"an evident reductive decomposition of PTFE below 3.5 V"* · **ICE 85.9 (DG) · 88.3 % (DG-P)** [인쇄 p.7 · 그림 글자] · 판독 첫 형성 충전 ≈5.90 · 방전 **5.07 / 5.22 mAh/cm²** → 86.0 · 88.5 % [판독 산술 · DG 충전 곡선은 DG-P 선 밑에 가려 같다고 둠].
- **100 사이클 (1 mA/cm² · 2.8–4.25 V)**: **93 % (DG-P) · 87 % (DG)** [인쇄 p.7].  판독 (그림 5c): 1 · 2 · 3 번째 5.20 · 5.09 · 4.99 (DG-P) · 5.05 · 4.95 · 4.86 (DG) → 99 번째 4.65 · 4.26 mAh/cm² ⇒ **3 번째 기준 93.2 · 87.7 %** (인쇄값 재현) · 1 번째 기준이면 89.5 · 84.3 % [판독 산술] — 앞의 두 점 = 0.05 · 0.1 C 형성 (방법 절) ⇒ **수명 % 의 기준 = 형성 둘 뒤 첫 0.2 C 사이클**.
- **초고부하 (그림 5d · 음극 ≈10 mAh/cm² · 1.8 mA/cm²)**: 본문 *"extremely high areal capacity of 9.2 mAh cm−2, showing capacity retention of 86.3 % after 200 cycles"* · DG = *"drastic capacity fading"* [인쇄 p.7].  판독: DG-P **9.24 → 8.61 (3 번째) → 7.87 (40) → 7.65 (100) → 7.44 mAh/cm² (199)** ⇒ 3 번째 기준 **86.4 %** (인쇄 86.3) · 1 번째 기준 80.5 % · DG **8.93 → 8.27 (3 번째) → 4.63 mAh/cm² (41)** — **DG 점은 ≈41–42 사이클에서 끝난다** (원문은 끝난 이유를 말하지 않음) · 3 번째 기준 55.9 % [판독 · 판독 산술].
- **표 S3 (흑연 전극 부하 · 용량 비교) [인쇄 SI p.15]**: 이 논문 **30.16 mg/cm² · 9.9 mAh/cm²** · [1] 5.2 · 1.7 (3D 인쇄 흑연) · [2] 18 · 6 (무용매 전극) · [3] 14.14 · 4.61 (흑연 코인 셀 재현성) · [4] 6.21 · 2 (**전고체 흑연 전극**) · [5] 17 · 5 (Cu 나노선 집전체) · [6] 18.5 · 6.6 (건식) — 습식 · 건식 · ASSB · 집전체 연구가 섞인 6 편이 *"far exceeds those reported in previous studies"* (p.7) 의 근거 전부.  9.9 mAh/cm² ÷ 30.16 mg/cm² = **328.2 mAh/g (부하 기준)** · 1.5 g/cc 이면 두께 ≈201 µm [카드 산술 · 그 전극의 밀도 · 두께는 미인쇄].
- **그림 S10 (전셀 1 · 20 · 50 · 75 · 100 번째)**: 가로축이 *"Capacity (mAh/cm²)"* 로 인쇄됐는데 값 범위 0–230 · 방전 끝 [판독] **DG 195.9 → 181.1 → 175.9 → 171.4 → 164.5** · **DG-P 200.6 → 187.0 → ≈181.7 (50–100 번째 겹침)** = mAh/g 척도 ⇒ 같은 셀이면 그림 5a (5.07 · 5.22 mAh/cm²) ÷ 그림 S10 1 번째 (195.9 · 200.6) = **25.9 · 26.0 mg/cm²** 의 양극 활물질 질량 [카드 산술 · 가정: 같은 셀 · 같은 첫 사이클 · 축 글자 오기].
- **그림 S11**: 10 mAh/cm² 습식 전극 (갈라지고 Cu 에서 떨어짐) vs 건식 (온전) 사진 — 습식 전극의 조성 · 건조 조건 [미확인].

### 3-8. ★ han2024 (같은 랩 · 같은 레시피 · 같은 FEC 전해질) 와 견줌 [카드 산술 · 다른 카드 값은 `han2024_fec_*` §0 · §3-6 에서]
| 양 | 이 논문 DG (VC 1 + FEC 10 wt%) | han2024 'FEC 있음' (같은 꼴 전해질) | han2024 'FEC 없음' |
|---|---|---|---|
| 전극 | 96 : 1 : 3 · 93 µm · 1.5 g/cc · 흑연 G49 | 96 : 1 : 3 · ≈92 µm · 1.55 g/cm³ · 흑연 등급 미기재 | 같음 |
| 첫 ICE | **85.1 %** | **87.2 %** | 75.7 % |
| 1 사이클 뒤 두께 | **112 µm** | **109.3 µm** | 149 µm |
| 1 사이클 뒤 탄성률 (HM2000) | **75.00 MPa** | **17.80 MPa** | 54.60 MPa |
| 1 사이클 뒤 경도 | **4.21 MPa** | **1.33 MPa** | 3.95 MPa |
| 탄성 회복 | **21.30 %** | **50.42 %** | 42.87 % |
| Raman I_D/I_G (4 : 1 : 5 전극) | **0.52** | **0.92** | 0.62 |
- ⇒ 전기화학 (ICE) · 두께는 거의 재현되는데 **나노압입 셋 · Raman 비는 재현되지 않는다** — 같은 꼴 조건에서 탄성률 4.2 배 · 경도 3.2 배 · 회복 0.42 배 · 더구나 이 논문의 'FEC 있는' DG 가 han2024 의 'FEC 없는' 전극보다 뻣뻣하다 [카드 산술].  원인 (흑연 등급 · 압입 자리 · 하중 · 시료 · 적심 · 측정 시점) [미확인] ⇒ **전극 국소 나노압입 값은 같은 논문 안의 상대 비교로만** 쓴다 [카드 추론].

### 3-9. 인쇄값끼리 어긋남 (원문 비판 — §11 에 다시)
본문 'DG 78 MPa' ↔ 표 S1 · 그림 75.00 · 본문 'DG-P 8.5 MPa' ↔ 그림 ≈8.9 [판독] · '…the DG electrode exhibited a slight volume expansion of 5 %' ↔ 그림 3f DG-P 98 µm · 그림 2c ICE (85.1 · 92.4 %) ↔ 같은 그림의 용량 (≈87.7 · ≈93.1 %) · 그림 3a 축 'nm' · 그림 S10 축 'mAh/cm²' · 부산물 식의 'CH₄' · LUMO 서술 'first' ↔ 'simultaneously' · 그림 3c 인용 (기계 응력 문장이 XPS 그림을 가리킴 · p.3) · 오타 'socked' · 'samlpes' · 'spertra' · 'obtaning' · 'Horbia'.

---

## 4. ★ 방법 — 장치 · 측정 사슬 · 해석

### 4-1. 장치
행성 혼합기 (기종 미기재) · 막자와 공이 · 롤투롤 캘린더 (기종 미기재) · CR2032 (Wellcos) · 충방전기 WBCS3000L32 (WonATech) · 퍼텐쇼스탯 VSP (Biologic) · FE-SEM SU8220 (Hitachi) · 단면 연마기 IB-09020CP (JEOL) · Cs-TEM Titan Themis Z (Thermo Scientific) · XPS (기종 미기재) · 나노압입기 HM2000 (FISCHERSCOPE) · SAICAS EN-EX (DAIPLA WINTES) · XRD D8 ADVANCE (Bruker) · Raman LabRAM Aramis (Horiba Jobin Yvon) [인쇄 p.2].

### 4-2. 측정 사슬 (재구성)
흑연 + CB + PTFE (+ PVP) 예비 혼합 → 막자 전단 반죽 (섬유화) → 시트 → 압연 (자립 시트 · 원하는 두께) → Cu 라미네이트 → 93 µm · 1.5 g/cc 전극 → (A) Li 반쪽 셀: CV · 형성 (0.05 · 0.1 C) · 0.2 C 사이클 · 10 사이클 뒤 EIS · 율속 / (B) 대칭 셀 EIS → R_ion / (C) NCM811 전셀 (N/P 1.1): 형성 · 100 사이클 · 초고부하 200 사이클 / (D) 해체 (Ar · DEC 세척) → XPS (전 · 적심 · 사이클 뒤 · LiClO₄ 대조) · SEM 단면 · 윗면 · TEM N 지도 · 나노압입 (전 · 적심 · 1 사이클 뒤) · SAICAS (전 · 적심 · 사이클 뒤) / (E) PTFE 50 wt% 전극 → XRD · Raman.

### 4-3. 해석 (저자 기전 — 이 논문 안의 측정과 연결 정도)
- **직접 접촉 차단**: PVP 가 흑연 표면을 덮는다 (TEM 의 N 분포 · 그림 S1 · 덮임 두께 · 비율 정량 없음) → PTFE 의 전하 이동 경로 차단 → CV 봉우리 · ICE · XRD · XPS 부산물 비로 '분해 완화' 를 본다.
- **SEI 화학**: PVP 의 N → Li₃N · LiN_xO_y (XPS) → *"reducing the charge transfer activation energy [45]"* (활성화 에너지는 이 논문에서 재지 않음 · 인용) → R_ct · 율속 개선.
- **기계**: PTFE 섬유망이 유지돼 탄성 · 결착 유지 → 흑연 부피 변화 견딤 → 두께 팽창 · 균열 감소.
- **첨가제 의존**: LiClO₄ 대조에서 차이가 사라짐 → FEC 가 먼저 LiF SEI 를 만들고 그 위에 PVP 유래 Li₃N 층 (저자 순서 그림).
- 통계: 평균 · 오차 막대 · 반복 실험 · 유의성 검정 없음 · 등가 회로 맞춤 오차 없음.

### 4-4. ★ 입자 처리 · DEM 한계 · 소성 · 차원 · 탈압
- **(i) DEM 한계 진술 = 말 없음** — 계산 · DEM · 연속체 모델이 없다 (LUMO 분자 계산 하나 · 방법 미기재).
- **(ii) 소성 · 큰 변형을 계산에 넣는 어려움 = 논의 없음** — 기계 서술은 실측 (나노압입 · SAICAS · SEM) 과 해석뿐: PTFE 섬유의 *"original flexibility"* 유지 · 흑연 부피 변화를 견딤 (p.5) · 탄성률 정의는 일반론 (p.4).
- **(iii) 차원**: 단면 · 윗면 SEM (2D 영상 · 정성) · 두께 한 축 · 2D → 3D 전이 진술 없음.
- **(iv) 탈압**: 압연 뒤 되돌아옴 (springback) 측정 **없음** — 하중 해제와 닿는 것은 **나노압입의 하중 제거 곡선** (국소 · 탄성 회복 21.30 / 54.04 %) 뿐 · 그림 3a 의 DG 하중 제거 곡선은 1.33 mN 에서 끊겨 있다 [판독] · 사이클 뒤 두께 증가는 리튬화 · SEI · 결착 붕괴의 일이지 탈압 되돌아옴이 아니다.

### 4-5. 기법 미니 용어집
- **건식 전극 (dry-processed electrode)** = 용매 없이 PTFE 를 전단으로 섬유화해 시트를 만들고 집전체에 붙이는 전극.
- **이원 바인더 (binary binder)** = 이 논문에서는 PTFE (섬유 결착) + PVP (흑연 표면 덮개 · SEI 원료) 의 둘.
- **LUMO** = 가장 낮은 빈 분자 궤도 — 값이 낮을수록 환원 (전자 받기) 이 쉽다고 읽는다.
- **ICE (초기 쿨롱 효율)** = 첫 사이클 탈리튬화 (방전) 용량 / 리튬화 (충전) 용량.
- **탈불소 (defluorination)** = PTFE 의 C–F 가 Li 와 반응해 LiF 와 불소 빠진 탄소 (carbyne 등) 로 바뀌는 것.
- **SAICAS** = 칼날로 일정 깊이까지 비스듬히 · 수평으로 자르며 수평 · 수직 힘을 재는 접착 · 응집 시험.
- **나노압입 탄성 회복** = 하중을 뺄 때 되돌아온 깊이의 몫 (정의식은 원문 미기재).
- **R_ct · R_SEI · R_ion** = 전하 이동 저항 · SEI 저항 · (대칭 셀의) 기공 이온 저항.
- **N/P 비** = 음극 용량 / 양극 용량 (여기 1.1).

---

## 5. Figure set ★
| 그림 · 표 | 내용 | 크롭 | 우리 활용 |
|---|---|---|---|
| Fig 1a | 건식 공정 순서 모식 (혼합 · 섬유화 · 압연 + 라미네이트) | `fig_1.png` · `fig_1a.png` | 흐름 밖: 건식 공정 단계 이름 |
| Fig 1b · 1c | DG / DG-P 모식 · 사이클 뒤 비교 모식 | `fig_1b.png` · `fig_1c.png` | — (그림일 뿐) |
| Fig 2a | LUMO 값 | `fig_2.png` · `fig_2a.png` | 흐름 밖: PTFE 환원 순서의 근거 (계산법 미기재) |
| Fig 2b · 2c | CV · 첫 사이클 곡선 (ICE) | `fig_2b.png` · `fig_2c.png` | ★ PTFE 환원 전위 · Li 소모 크기 (액체 LIB) |
| Fig 2d · 2e | XRD PTFE (100) · Raman I_D/I_G (PTFE 50 wt% 전극) | `fig_2d.png` · `fig_2e.png` | 정성 |
| Fig 3a | ★ 나노압입 부하–깊이 (1 사이클 뒤 · 축 단위 의심) | `fig_3.png` · `fig_3a.png` | 결과 전 대조 아님 — 단위 검산 사례 |
| Fig 3b | ★ 탄성률 막대 (전 · 적심 · 사이클 뒤) | `fig_3b.png` | 바인더 기계 상태의 이력 의존 (정성) |
| Fig 3c | XPS N 1s (적신 뒤) | `fig_3c.png` | — |
| Fig 3d | SAICAS (사이클 뒤) | `fig_3d.png` | 결착 열화 (정성) |
| Fig 3e · 3f | 단면 · 윗면 SEM (112 / 98 µm) | `fig_3e.png` · `fig_3f.png` | 흐름 밖: 사이클 팽창 |
| Fig 4a–d | 사이클 뒤 XPS C · F · N · Li 1s | `fig_4.png` · `fig_4a.png`–`fig_4d.png` | — |
| Fig 4e · 4f | EIS (10 사이클 뒤 · 등가 회로) · 반쪽 셀 100 사이클 | `fig_4e.png` · `fig_4f.png` | — |
| Fig 5a–c | 전셀 형성 곡선 · ICE · 100 사이클 | `fig_5.png` · `fig_5a.png`–`fig_5c.png` | 수명 % 기준 사이클 검산 |
| Fig 5d | ★ 초고부하 전셀 200 사이클 | `fig_5d.png` | 흐름 밖: 후막 |
| Fig 6 | PVP 기능 모식 · 부하–면적 용량 비교 | `fig_6.png` · `fig_6_left.png` · `fig_6_right.png` | — |
| Fig S1 | TEM + C · N 지도 | `fig_S1.png` | PVP 분포의 정성 근거 |
| Fig S2 | Raman 사이클 전 | `fig_S2.png` | — |
| Fig S3 | SAICAS 전 · 적신 뒤 | `fig_S3.png` · `fig_S3a.png` · `fig_S3b.png` | — |
| Fig S4 | 사이클 전 단면 93 µm | `fig_S4.png` · `fig_S4a.png` · `fig_S4b.png` | 두께 기준 |
| Fig S5 · S6 | XPS 사이클 전 · ★ LiClO₄ 대조 | `fig_S5.png` · `fig_S5a.png` · `fig_S5b.png` · `fig_S6.png` · `fig_S6a.png` · `fig_S6b.png` | ★ PVP 단독 효과 아님 |
| Fig S7 | 전셀 율속 | `fig_S7.png` | — |
| Fig S8 · S9 | 사이클 전 EIS · 대칭 셀 R_ion | `fig_S8.png` · `fig_S9.png` | R_ion 추출법 미기재 |
| Fig S10 | 전셀 전압 곡선 (축 단위 오기) | `fig_S10.png` · `fig_S10a.png` · `fig_S10b.png` | 단위 검산 사례 |
| Fig S11 | 습식 vs 건식 10 mAh/cm² 사진 | `fig_S11.png` · `fig_S11a.png` · `fig_S11b.png` | 정성 |
| 표 S1 | ★ 경도 · 탄성률 · 탄성 회복 (1 사이클 뒤) | `tab_S1.png` | 값은 같은 논문 안 상대 비교로만 |
| 표 S2 | R_s · R_sei · R_ct · 합 | `tab_S2.png` | — |
| 표 S3 | 부하 · 면적 용량 비교 (문헌 6 편) | `tab_S3.png` | — |
| 근거 문단 19 | 초록 · PTFE 환원 · PVP 세 기능 · 제조 · 셀 · 측정 · 기전 · LUMO · CV/ICE · XRD/Raman · ★ 나노압입 · SAICAS · ★ 두께 · LUMO 우선 환원 · ★ XPS 부산물 비 · ★ LiClO₄ 대조 · EIS/R_ion/반쪽 셀 · ★ 전셀/초고부하 · 결론 | `txt_p*.png` | 원문 인용용 |
- 그림 크롭은 도구 관례대로 **캡션 제외** (캡션은 `figures.json` · 도구 캡션 넷은 본문 · 쪽 번호가 섞이거나 잘려 고침) · 표는 캡션 포함 (이 SI 는 표 캡션이 표 **아래**) · 패널 크롭 38 = 래스터의 흰 틈 · 틀선으로 경계 · 그림 4a 는 'CH₃Li' 글자를 온전히 담으려고 이웃 (b) 의 왼쪽 틀선까지 · 그림 5a · 5b 는 이웃 패널 글자 조각을 흰색으로 지움 (`masked` 표지) · 식 크롭 0 (번호 붙은 식 없음).

## 6. Post-processing ★
- **무엇을 (원문)**: 평균값 · 등가 회로 맞춤 (값만) · XPS 봉우리 분리 · 면적 비 · I_D/I_G · 용량 유지율 · ICE.
- **안 한 것**: 기공 · 진밀도 · 오차 막대 · 반복 · 유의성 · 면적 정규화 저항 · R_ion → tortuosity · 압연 되돌아옴 · PVP 덮임 정량 · 압입 조건 · 사이클 수에 따른 두께.
- **이 카드의 후처리**: 래스터 판독 96 행 (`digitized.csv` — 그림 2c 용량 끝값 · 3a 부하–깊이 끝점 · 3b 막대 · 3d · S3 SAICAS 평탄값 · 4f · 5c · 5d 사이클 값 · 5a 형성 끝값 · S7 율속 · S8 반원 · S10 방전 끝) · 축 단위 검산 (경도 F/(26.43 h²)) · ICE · 수명 % 기준 사이클 검산 · 두께 % · 면적 부하 (93 µm × 1.5 g/cc) · han2024 와의 같은 꼴 조건 대조.  재현 스크립트 = 작업 스크래치 (`dig_all.py` · `card_arith.py` · `cropper.py`) — 값은 csv 와 이 카드에 있다.

---

## 7. 우리 DEM+MPM 대비 → `our_dem_baseline.md` (⚠ 정본 브랜치에서는 값 자리표시 상태 — 우리 수치는 CLAUDE.md · `docs/` 출처를 병기해 적는다)

### 7-1. 비교표
| 항목 | 이 논문 | 우리 | 같음 / 다름 · 왜 |
|---|---|---|---|
| 계 | 액체 LIB **음극**: 흑연 + Super P + PTFE (+ PVP) · Cu · LiPF₆ 탄산염 전해질 | ASSB 복합 **양극** NCM811 + LPSCl (+ VGCF · PTFE · SDCP) · 일축 300 MPa | 고체전해질 · 전위 · 압밀 경로 (롤 · 라미네이트 ↔ 일축 다이) 가 다 다르다 |
| PTFE 의 상 | 음극 전위에서 **환원 분해** (Li 소모 · 결착 약화) · PVP 로 줄어듦 (FEC 있을 때) | STEP3 PTFE = 불활성 절연 (`centerline` · CL-60) · DEM 은 PTFE 기계 상 없음 | 양극 전위에서는 맞는 가정 · 음극 · 분리막 쪽은 다르다 (`schmitt2026_*` · `han2024_*`) |
| 압력 · 기공 | 압연 하중 미기재 · 밀도 1.5 g/cc · 기공 [미확인] | 300 MPa · 순수 SE 10–13 % (랩 표준) · 복합 ≈15–16 % (real_14 15.6 % · CLAUDE.md) | 대응시킬 숫자 없음 |
| 기계 측정 | 전극 국소 나노압입 E 4–75 MPa · 회복 21–54 % · SAICAS | DEM E_eff 1.35 GPa (18 배 연화) · MPM E 1.53 GPa · σ_y 0.30 GPa · ν 0.49 | 양 · 척도가 다르다 (다공 전극 국소 응답 ↔ 입자 재료 · 연화 대리) — 견줄 수 없다 |
| 사이클 열화 | 1 사이클 뒤 두께 +20.4 / +5.4 % (DG / DG-P) · 균열 · PTFE 끊김 (DG) | A10 사이클 접촉 원장 (AM 수축 → 접촉 개구 · CZM) · 바인더 상 없음 | 결착망 붕괴로 인한 전극 팽창은 우리 원장에 없는 기전 [카드 추론] |

### 7-2. ★ 랩 기준과 나란히 (판정 없이 · **랩 표준과 다른 문헌 값 = 다른 재료 · 다른 공정**)
| 출처 | 재료 | 상태 | 진밀도 분모 | 기공 |
|---|---|---|---|---|
| **랩 표준** | 순수 LPSCl | 300 MPa | **1.64 g/cm³** (고정) | **10–13 %** |
| 이 논문 DG · DG-P (인쇄) | 흑연 G49 : Super P : PTFE (+ PVP) = 96 : 1 : 3 · 액체 LIB | 압연 · 라미네이트 뒤 (압력 미기재) | **미기재** | **[미확인]** (밀도 1.5 g/cc 만) |
| 이 논문 후막 | 같은 조성 · 30.16 mg/cm² | 같음 | 미기재 | [미확인] (두께 · 밀도 미인쇄) |
- 이 표는 **"랩 표준과 다른 문헌 값"** 의 자리지만 넣을 기공 숫자가 없다 — 이 논문은 밀도만 적는다.

### 7-3. ★ 18 배 연화 · 측정된 '전극 탄성률' 과 견줄 자리 (frame [2])
- 우리 DEM 의 E_eff 1.35 GPa (E_SE 24 → 18 배 연화 · CLAUDE.md) 와 MPM 의 E 1.53 GPa 는 **재배열 · 입계 미끄럼을 묶은 대리값**이지 물성이 아니다.  이 논문의 전극 국소 탄성률 (4–75 MPa) 도 같은 부류 — 다공 망 · 바인더 섬유 · 압입 자리의 응답이지 흑연 · PTFE 고유값이 아니다.  척도 대조 [다른 카드 · 양이 다름]: han2024 카드는 그 논문의 같은 꼴 값 (17.8–54.6 MPa) 을 `kang2026_*` SI 표 1 의 PTFE 초기 **전단** 탄성률 223.7 MPa 와 견줘 4–13 배 낮다고 적었다 — 이 논문 값 (4.1–75.00 MPa) 이면 3–55 배 낮다 [카드 산술] · `lee2025_heckel_argyrodite_powder_densification_nanoindentation` 의 아지로다이트 SE **입자** 나노압입은 H 0.66–1.68 GPa · E 15.6–30.5 GPa (그 카드 H1) — 다공 전극의 국소 압입 (MPa) 과 입자 압입 (GPa) 은 자릿수부터 다른 양이다.
- 게다가 같은 랩 · 같은 레시피에서 논문 사이 4 배 차 (§3-8) — **문헌의 전극 나노압입 값은 우리 연화 배수 · 접촉 강성의 근거로 옮기지 않는다** [카드 추론].
- 하중 제거 곡선의 탄성 회복 (21.30 / 54.04 %) 은 국소 압입의 되돌아옴 — 우리 단계 6 (판 제거 · 순간 되돌아옴) 의 전극 두께 회복과는 다른 양이다.

### 7-4. PTFE 규약 (STEP3) · Li 재고 — 이 논문이 더하는 한 줄
- han2024 카드가 이미 적은 결론: PTFE 환원은 첫 리튬화의 일 (≲0.5 V) · Li 재고 상한 Q ≤ 1072 mAh/g × w_PTFE [다른 카드 산술] · STEP3 PTFE 불활성은 양극 전위에서만.
- 이 논문이 더하는 것: **공바인더 (PVP 0.5 wt%) 로 비가역을 48 → 24 mAh/g 로 줄였다는 보고** — 단 F 없는 전해질에서는 분해 정도 차가 4.5 %p 로 줄어 **효과는 전해질 첨가제 (FEC) 와 묶여 있다** ⇒ ASSB 음극 복합체 (PTFE 건식) 를 다루게 되면 'PTFE Li 소모' 는 바인더 조성만이 아니라 **계면을 먼저 덮는 상 (SEI · 코팅)** 의 함수로 등록해야 한다 [카드 추론].
- **크기 검산 [카드 산술]**: han2024 상한식 (C₂F₄ 한 단위당 Li 4 개 → 1072 mAh/g_PTFE) 을 이 레시피에 대면 PTFE 3 wt% 가 **전부** 탈불소돼도 흑연 기준 ≤ 33.5 mAh/g (전극 기준 ≤ 32.2 mAh/g) — DG ↔ DG-P 비가역 차 **24 mAh/g** 는 그 72–75 % 다.  ⇒ 차이 전부를 PTFE 몫으로 읽으면 DG 에서 PTFE 의 **≥ 72 %** 가 DG-P 보다 첫 사이클에 더 분해돼야 한다 — 그런데 DG 의 XRD 에는 PTFE (100) 봉우리가 (낮아진 채) 남고 XPS 부산물 비 차는 17.7 %p 다 [인쇄].  그림 2c 의 g 기준이 미기재이고 PVP 자신의 환원 · FEC SEI 양의 차이도 섞이므로 '비가역 차 = PTFE 몫' 은 원문이 정량으로 세우지 않은 읽기다 [카드 추론] (han2024 카드가 FEC 유무 차 56.6 mAh/g 에 대해 같은 상한 검산을 했다).

### 7-5. frame[5] — 어느 반쪽을 가졌나
- **가진 것**: 건식 PTFE 음극의 공정 순서 (정성) · PTFE 환원의 전위 · 크기 (액체 LIB) · 공바인더의 전기화학 · 기계 효과 (한 쌍) · 후막 (30.16 mg/cm²) 의 사이클 실측.
- **없는 것**: 압력 · 응력 · 기공 · 미세구조 정량 · 입자 거동 · 계산 · 고체전해질.  ⇒ DEM · MPM 어느 반쪽의 **입력**도 아니다 — 흐름 밖 (PTFE 규약 · 바인더 기계 상 · 후막 공정) 의 근거 카드.

---

## 8. ★ 자세한 분석 — 우리 계획에 무엇을 주나
(이름 = 정독 지시서 3 절.  우리 값 = CLAUDE.md: DEM 18 배 연화 · E_eff 1.35 GPa · 순수 SE Heckel P_y 138 MPa · σ_y_eff 46 MPa / MPM E 1.53 GPa · σ_y 0.30 GPa · ν 0.49 (K 25.5 GPa) / 랩 표준 = 순수 SE 300 MPa 기공 10–13 % · 진밀도 1.64 g/cm³ — 고정 · 판정 대상 아님.)

| 이름 | 이 논문이 주는 것 | 못 주는 것 · 한정어 |
|---|---|---|
| **단계 0** (기공 연산자 · 판정 기준 결과 전 등록) | (1) **문헌 수명 '% 유지' 의 기준 사이클을 등록 칸으로** — 이 논문은 형성 두 사이클 뒤 3 번째를 기준으로 써야 인쇄값 (93 · 87 · 86.3 %) 이 재현된다 (1 번째 기준이면 89.5 · 84.3 · 80.5 %) [판독 산술] (2) **문헌 그림의 축 단위 검산** — 압입 깊이 'nm' (→ µm) · 용량 'mAh/cm²' (→ mAh/g) 두 오기가 표 · 다른 그림과 맞춰 보면 드러난다 | 기공 · 진밀도 · 순수 SE 없음 |
| **단계 1 · 2 · 3** | 없음 (계산 없음) | — |
| **단계 4** (3D 순수 SE · σ_y 하나를 실험 기공에 맞춤) | 없음 — SE 없음 · 압력 없음 | — |
| **단계 5** (3D 복합 압밀) | 없음 — 액체 LIB 음극 · 압연 압력 미기재 | — |
| **단계 6** (탈압 · 되돌아옴) | 압연 되돌아옴 측정 없음 · 나노압입 하중 제거 곡선의 **국소** 탄성 회복 21.30 / 54.04 % (1 사이클 뒤 · 다공 전극) 뿐 — 같은 꼴 조건 (이 논문 DG ↔ han2024 'FEC 있음') 에서 21.30 ↔ 50.42 % 로 2 배 넘게 다르다 | 전극 두께 회복 · 판 제거 · 압력 없음 |
| **단계 7** (형상 · 피복 · 수송) | 액체 LIB 의 R_ct (18.2 → 9.0 Ω) · 대칭 셀 R_ion (63.6 → 34.9 Ω) — 면적 · 추출식 미기재라 우리 σ · tau2 로 바꿀 수 없다 | 고체 이온 경로 없음 |
| **후보 D0** (지금 DEM) | 없음 — DEM 진술 없음 | — |
| **후보 A′-0 · A · A′** (MPM 접촉 · 강체 AM · 입자별 속도장) | 없음 | — |
| **후보 B** (입자별 FE) | 없음 | — |
| **후보 C · C′** (MDR · 항복 캡 DEM) | 없음 | 접촉 · 항복 값 없음 |
| **후보 M0** (균질화 압밀 · Heckel · 캡) | 없음 — 압력별 밀도 없음 | P_y 를 정할 수 없다 |
| **U0–U6** | 없음 | — |
| **R1 · R2 · R3 · R4 · R5 · R6** | 없음 (R4 = 위 단계 6 줄과 같은 한정) | — |
| **R7** (AM 파괴) | 흑연 입자 파괴 측정 없음 · 전극 미세 균열 (SEM 정성 · DG) 은 결착망 붕괴로 해석 | 파괴 정량 없음 |
| **결과 전 대조 항목** | 없음 (ASSB 절대값 비교 금지) | — |
| **흐름 밖: PTFE 규약 (STEP3 · CL-60)** | ★ PTFE 는 음극 전위의 반응 상 · 공바인더 효과는 FEC 와 묶임 (§7-4) — ASSB 음극 복합체 · 분리막 PTFE 를 다룰 때 Li 재고 · 계면 상 칸 | 액체 LIB · 양극 전위 무관 |
| **흐름 밖: 바인더 기계 상** | 1 사이클 뒤 같은 전극의 탄성률이 공바인더 하나로 2.7 배 (75.00 / 28.20) · 결착 (SAICAS) 2.2 배 [판독] — 우리 DEM · MPM 에는 바인더 상이 없다 | 값 전이 금지 (재현성 §3-8) |
| **흐름 밖: 후막 (6 · 8 mAh 설계) · 건식 공정** | 건식 PTFE 흑연 음극 30.16 mg/cm² · 9.9 mAh/cm² 의 사이클 실측 · 같은 부하 습식은 갈라짐 (사진) — 공정 조건 숫자가 없어 믹서 · 압연 앵커 불가 | rpm · 시간 · 하중 0 건 |
| **흐름 밖: 이종기술 (코팅 · 계면 상대)** | '첨가 고분자 (PVP) 가 흑연 표면을 덮어 PTFE 와의 직접 접촉을 막는다' = 첨가상이 **누가 누구와 닿는가** 를 바꾸는 공정 사례 (TEM N 지도 정성 · 덮임 정량 없음) | 접촉 · 피복 정량 없음 |

- **재료 · 차원 · 조건 차이**: 액체 LIB 흑연 음극 ↔ 우리 ASSB 냉간 일축 가압 복합 양극 · PTFE 3 wt% (+ PVP) ↔ 우리 PTFE 0.5–1 wt% (SBE · DBE · 양극) · 기공 [미확인] ↔ 10–16 % · 2D SEM · 두께 한 축 ↔ 우리 3D 계산 · 압력 미상 ↔ 300 MPa.

## 9. 적용 인사이트 (내 연구에 어떻게)
1. **PTFE 규약은 전위별로 적는다** — 양극 (우리 SBE · DBE) 에서는 불활성 절연 그대로 · 음극 · 분리막 쪽 PTFE 는 환원 상 · 그 크기는 바인더 조성 + **먼저 덮는 계면 상 (FEC 유래 LiF · PVP 유래 Li₃N)** 에 달렸다 (LiClO₄ 대조).
2. **문헌의 전극 나노압입 값을 맞춤 표적으로 쓰지 않는다** — 같은 랩 · 같은 레시피 · 같은 전해질에서 논문 사이 탄성률 4.2 배 · 경도 3.2 배 (§3-8) · 쓸 때는 같은 논문 안의 상대 비교로만.
3. **문헌 그림은 표 · 다른 그림으로 단위 · 기준을 검산한 뒤 쓴다** — 이 논문 하나에서 축 단위 오기 둘 (nm · mAh/cm²) · 본문 ↔ 표 불일치 (78 ↔ 75.00 MPa) · 수명 % 기준 (3 번째 사이클) · ICE ↔ 그림 용량 불일치가 나왔다.
4. **'건식 후막' 의 공정 근거로는 약하다** — 막자 반죽 · 압연 조건 숫자가 0 이라 믹서 V2 · 압연 앵커가 될 수 없다 (han2024 · lee2026_li 와 같은 빈칸).

## 10. 인용 가능 문장 (deck/paper용 — 표지 그대로)
