Repository: yonghoon7153-source/Yonghoon-DEM-DFT

# 📚 LITDB — 문헌 단일 시스템 (**SE·DFT 축 + DEM·MPM 축, 두 트랙**)

> **앞으로 논문은 여기서만 본다.** 여러 곳(db/literature, kb/papers, db/properties, Excel)에 흩어진 문헌을 한 곳에서 생각·참고·비교하기 위한 통합 MD 시스템.

## 왜 트랙이 둘인가
`INDEX.md` 는 argyrodite 전해질 축이라 접촉역학·MPM·건식전극 digest 가 들어갈 자리가
없다. 그래서 한때 64편이 **어느 인덱스에도 없었다**(open_items #7). 축을 나눠 그 구멍을
닫았고, 한 분모로 세면 “159편 중 98편 미언급” 같은 **가짜 미결**이 나온다
(`comparison_vs_ours.md:8`). 분리는 실측 근거가 있는 결정이다 — 합치지 말 것.

⚠ 이 표의 **편수는 적지 않는다.** 손으로 쓴 수는 반드시 낡는다(README 자신이 세 번 틀렸다).
현재값은 `python3 tools/litdb/build_index.py --check` 로 본다.

File: litdb/papers/lee2026_lpscl_coating_thickness_ncm811.md
<!-- digest 표준 양식 (paper-level STANDALONE). 깊이 기준 = papers/zuo2022_chlorination_cathode_interface.md
     2026-09-22 작성 (같은 날 스텁으로 죽은 것을 통째로 덮어씀).
     이 편은 **코팅 두께 5각형**의 한 꼭짓점으로 들어왔다 — LPSCl(=SE 자신)을 CAM 에 바른 경우.
     ⇒ digest 의 1차 임무는 "요약"이 아니라 **우리 §2b 보호율 식의 빠진 대가(cost) 항에 눈금을 대는 것**이다.
     §0 · §12 · §13 이 그 답이다.

     실독 기록: 크로핑 24항목 중 **그림 8장을 실제로 열어 봤다** —
       fig_1(+ 1a–d 확대 크롭 4장) · fig_3 · fig_4 · fig_5 · sch_1 · fig_S5 · fig_S7 · fig_S13.
     안 본 것: fig_2 · fig_S1 · S2 · S3 · S4 · S6 · S8 · S9 · S10 · S11 · S12 · S14.
     표 tab_S1–S4 는 이미지 대신 **PDF 텍스트로 전사**(글자라 그쪽이 정확하다).
     그림에서만 읽은 값은 전부 `figure-read ≈` 로 표기했다. -->

# Balancing Ionic and Electronic Conductivities in All-Solid-State Batteries: The Effect of LPSCl Coating Thickness on Cathode Active Materials — Lee et al. (*Small Struct.* **2026**, 7, e70530)

> slug `lee2026_lpscl_coating_thickness_ncm811` · DOI `10.1002/sstr.70530` · type `exp` (**자체 원자단위 계산 0건**) · PDF `litdb/inbox/20. SmallStruct_2026_Lee_LPSCl_coating_thickness_NCM811_MAIN.pdf` (본문 **12 pp** · Scheme 1 + Fig 1–5 · 본문 표 0 · refs 49) + `20. Sup) …_SI.pdf` (SI **20 pp** · Fig S1–S14 · Table S1–S4 · Eq S1–S2) · digested `2026-09-22` · status ✅ · 태그 **[외부·두께축]**

> elements: Li, Ni, Co, Mn, O, P, S, Cl
> methods: —  (해당 없음 — **순수 실험편**. 표준 기법 목록(DFT/AIMD/MD/MLIP/NEB/ICOHP/COBI/LOBSTER/DOS/PDOS/ELF/Bader/BVSE/EOS/elastic/phonon/ESW/XPS/Raman)에 해당하는 것이 **하나도 없다**. 실측은 FIB-SEM 단면 + EDS 맵핑 · XRD · DC 분극(이온차단·전자차단 대칭셀) · EIS · CV(Randles–Sevcik) 다.)

> **저자**: **Jin Woong Lee**¹²†, **Do Woong Yoon**¹²†, **Jaeik Kim**³† (동등기여), Min Ji Kim¹, Jong Deok Lee¹², Ga Eun Kim¹², Inuk Lee¹², Jin-Sung Park⁴, Kyeong Min Song¹, **Taeseup Song\***³⁵, **Yun Chan Kang\***², **Dae Soo Jung\***¹
> ¹ 한국세라믹기술원(KICET) 기후·에너지 연구본부, 진주 · ² 고려대 신소재공학 · ³ **한양대 에너지공학과** · ⁴ 아주대 신소재공학 · ⁵ **한양대 배터리공학과**
> 교신: tssong@hanyang.ac.kr · yckang@korea.ac.kr · dsjung@kicet.re.kr
> 접수 2026-03-04 / 개정 2026-06-01 / 수락 2026-06-22 · **OA CC BY** · 과제 MOTIE RS-2024-00418815 · RS-2025-25463206
> ⚠ **소속 주의**: 교신저자 Taeseup Song 이 **한양대 에너지공학·배터리공학** 소속이다. 우리 캠페인도 한양대 아지로다이트 계열이므로 **내부 관계(협업/중복/경쟁)를 사람이 한 번 확인**할 것. 현재 litdb 전체에 `Taeseup Song` 등장 0회 — 즉 우리 문헌DB 안에서는 이 편이 첫 접점이다.

---

## 0. 🔴 이 digest 를 읽는 법 — **우리 §2b 보호율 식의 "대가 항"에 눈금을 대는 편이다**

우리 §2b 보호율 식
> **보호율 = min(1, k·x/(1−x))** — 두께/피복에 **단조증가**, **대가(cost) 항 없음**

에는 *"덮으면 이온·전자 경로를 얼마나 잃나"* 가 아예 없다. `[Hu24LiF]`(a-LiF, 계산 전용)가 그 반례로 먼저 들어왔고, **이 편은 같은 질문을 실험으로, 그리고 이온·전자를 분리해서** 묻는다. 제목 자체가 *"Balancing Ionic and Electronic Conductivities"* 다.

**세 줄 판정 (근거는 §11·§12):**

| 판정 | 내용 |
|---|---|
| ✅ **대가 항의 *형태* 를 처음으로 실측 눈금과 함께 준다** | **전자 축에서 대가는 지수적**이다 — *우리 적합*(논문 미보고): 코팅 4점에서 **σ_e,eff ∝ exp(−t/λ), λ ≈ 130 nm, R² = 0.995**. 게다가 **코팅을 시작하는 순간 한 번의 불연속 손실**이 있다: 무코팅 실측 2.57×10⁻⁴ S cm⁻¹ 는 위 지수식의 t→0 외삽값(2.33×10⁻⁵)보다 **11배 높다** = NCM–NCM 직접 접촉 퍼콜레이션이 끊기는 값이다. |
| 🔴 **두 축의 최적점이 어긋난다 — "균형"은 *최적화*가 아니라 *제약 만족* 이다** | **σ_e 는 두께에 완전 단조감소**(무코팅 → 628 nm 에서 **1339배 하락**)라 **최적점이 t = 0 이다**. **σ_ion 만 내부 최대점**(317 nm, 무코팅의 6.4배)을 갖는다. ⇒ **두 축을 동시에 최대화하는 두께는 존재하지 않는다.** 저자들이 317 nm 를 고른 실제 논리는 *"σ_e 가 VGCF 도움으로 충분한 선을 넘기만 하면, 그중 σ_ion 최대"* 인데 **그 "충분한 선"은 이 논문에서 독립적으로 정해진 적이 없다** (§11-3). |
| 🔴 **그리고 그 최적점 자체가 논문 자신의 두께 산포로 서지 않는다** | 두께 점은 **4개(+무코팅)** 로 `[Hu24LiF]`(3점)보다 낫지만 **오차막대가 논문 전체에 0개**다. 다만 `Fig. 1a–d` 의 SEM 주석에 **개별 측정점이 그대로 찍혀 있어 우리가 복원할 수 있었다** (§11-1): 317 nm 와 233 nm 는 **1.58 σ** 차이다 — 통계적으로 안 갈린다. 살아남는 두께 구분은 **317 vs 515 nm(3.3 σ)** 와 **317 vs 628 nm(5.0 σ)** 뿐이다. |

**그리고 이 편이 5각형에서 특별한 이유 (§13):**
코팅 물질이 **SE 자신(LPSCl)** 이라 **화학적 보호 기능이 0** 이다. 산화안정 축(§B)에 기여가 없다.
⇒ **보호 이득 없이 수송 대가만 남은 꼭짓점** = 대가 항을 **분리해서** 볼 수 있는 유일한 편이다.
그 대신 **이온 축의 부호가 뒤집힌다** — 코팅이 이온 경로를 *막는* 게 아니라 *만든다*(코팅층 자체가 이온전도체).
⚠ **우리에게 불리한 방향으로도 읽힌다**: 우리 Nd 인산염은 **이온전도체가 아니다**. 이 논문에서 "이온 이득"을 만든 것은 코팅이 LPSCl 이었기 때문이고, **우리 상은 그 이득이 없는 채로 전자 대가만 진다** (§12-3).

---

## 1. 한 줄 요약

메카노퓨전(MF) 건식 코팅으로 NCM811 표면에 **LPSCl 껍질 233 / 317 / 515 / 628 nm** 를 입히고, 복합양극의 **유효 이온전도도와 유효 전자전도도를 두 종류의 차단형 대칭셀로 따로 재서**, σ_ion 은 **317 nm 에서 최대(1.72×10⁻³ S cm⁻¹)** · σ_e 는 **두께에 단조감소**(1.92×10⁻⁷ → 2.57×10⁻⁴ S cm⁻¹)임을 보이고, 0.5 C 가역용량 **170.9 mAh g⁻¹**(무코팅 대비 +40.8 %)로 그 "균형점"을 셀 성능에 연결한 편.
⇒ **우리에게 중요한 것은 결론(317 nm)이 아니라 그 결론을 만든 두 곡선의 *모양* 이다** — 하나는 내부 최대점, 다른 하나는 단조.

---

## 2. 메타

| 항목 | 내용 |
|---|---|
| 저자 / 저널 / 년 | Lee, Yoon, Kim et al. (KICET + 고려대 + **한양대** + 아주대) / ***Small Structures*** 7, e70530 / **2026** |
| DOI | `10.1002/sstr.70530` (OA CC BY) |
| 조성 | 양극 **LiNi₀.₈Co₀.₁Mn₀.₁O₂ (NCM811)**, 2차입자 · SE **Li₆PS₅Cl** (= 우리 **comp1** 과 같은 조성) · 도전재 **VGCF** |
| 연구유형 | **순수 실험** (합성 · 미세구조 · 전기화학). **DFT/MD/계산 0건** |
| 코팅 공정 | **메카노퓨전(MF)** — Hosokawa AMS-Mini, **5000 rpm × 5 h**, 총 20 g, **무용매·무바인더** |
| 변수 | NCM811 : LPSCl **중량비 80:20 / 85:15 / 90:10 / 95:5** + 무코팅 (총 5수준) |
| 셀 | Li 금속 ‖ LPSCl 분리막 ‖ 복합양극(NCM811:LPSCl:VGCF = **75:22.6:2.4 wt%**) · **면적용량 4.6 mAh cm⁻²** · 2.5–4.25 V · **60 °C** · 스택압 **20 MPa** |
| 키워드 | core–shell · **critical coating thickness** · high utilization yield · Li-argyrodite · mechanofusion |

**이 편이 인용한 두께축 선행연구 (5각형 내부 인용 관계 — 중요)**
- ref **19** = **`bong2023`** — Bong et al., *J. Power Sources* **577**, 233259 (2023), "Effect of **Thickness and Uniformity** of LiNbO₃-Coated Layer on LiNi₀.₅Co₀.₂Mn₀.₃O₂…". ⇒ **우리 5각형의 다른 꼭짓점을 이 논문이 직접 인용**한다.
- ref **22** = Yang et al., *ACS Appl. Energy Mater.* **5**, 8313 (2022), "**Conformal Buffer Layer Coating on Ni-Rich Cathode Powder via Particle ALD**" ⇒ `kim2025`(LTO PALD) 와 같은 계보.
- ref **39** = **Cronau, Roling** *Batteries & Supercaps* **5**, e202200041 (2022) — *"Ionic Conductivity **versus Particle Size** of Ball-Milled Sulfide SE"* ⇒ 이 논문의 milled-LPSCl σ 하락(16.9 → 8.9 mS cm⁻¹)의 근거.
- ref **23** = **Minnmann, Bielefeld** et al. *Adv. Energy Mater.* **12**, 2201425 (2022) ⇒ 우리 `[Bielefeld19/20]` 계보와 연결.
- ref **36·38** = 같은 그룹 선행편 (Kim, *Adv. Funct. Mater.* **33**, 2211355 (2023) / Kim, *Nano-Micro Lett.* **17**, 119 (2025) "Half-Covered Glitter-Cake AM@SE") — **이 편은 시리즈 3편째**다.

---

## 3. 핵심 물성 (수치) — ⚠ 전부 **문헌 소환값**, 우리 db 절대값과 같은 표에 놓지 않는다

### 3.1 코팅 두께 (`Fig. 1e` · `Fig. S4` · 본문 p.3)

| NCM811:LPSCl | **실측 두께** (FIB 단면 EDS) | **이론 두께** (질량수지, r=5 µm) | 실측/이론 |
|---|---|---|---|
| 80:20 | **628 nm** | 1005 nm | 0.625 |
| 85:15 | **515 nm** | 744 nm | 0.692 |
| **90:10** | **317 nm** (초록은 "≈320") | 492 nm | 0.644 |
| 95:5 | **233 nm** | 245 nm | 0.953 |

> **이론식 (`Fig. S4`, 원문 그대로 — 우리가 4점 전부 재현해 검증했다 ✔)**
> ```
> [ (4/3)π(r+x)³ − (4/3)πr³ ] / [ (4/3)πr³ ]  =  (W_LPSCl / W_NCM811) × (ρ_NCM811 / ρ_LPSCl)
> ⇔ (1 + x/r)³ − 1 = (W_g/W_h)·(ρ_h/ρ_g)
> r = 5 µm (NCM811 평균 반지름) · ρ_NCM811 = 4.8 g cm⁻³ · ρ_LPSCl = 1.64 g cm⁻³
> ```
> 검산: 90:10 → (10/90)×(4.8/1.64) = 0.32520 → (1+x/5)³ = 1.32520 → x = **492.0 nm** ✔ (SI 와 일치)
> 80:20 → 1004.3 ✔ / 85:15 → 744.5 ✔ / 95:5 → 244.6 ✔ — **네 점 전부 재현**.
> ⭐ 이것이 **`[Hu24LiF]` `Table S1` 의 `t = Γ × V_f` 에 대응하는 두 번째 실례**다 (§12-4).

### 3.2 유효 수송 물성 — **이온·전자를 분리 측정** (`Table S4` · `Fig. 4f,l`)

| NCM811:LPSCl | t (nm) | **σ_ion,eff** (S cm⁻¹) | **σ_e,eff** (S cm⁻¹) | R_전자차단셀 (Ω) | R_이온차단셀 (Ω) |
|---|---|---|---|---|---|
| 80:20 | 628 | 6.54×10⁻⁴ | **1.92×10⁻⁷** | 17.58 | 186 567 |
| 85:15 | 515 | 1.01×10⁻³ | 4.37×10⁻⁷ | 10.70 | 87 719 |
| **90:10** | **317** | **1.72×10⁻³** ← 최대 | **1.78×10⁻⁶** | **6.12** | 19 641 |
| 95:5 | 233 | 7.58×10⁻⁴ | 4.31×10⁻⁶ | 13.76 | 8 078 |
| **무코팅** | 0 | 2.70×10⁻⁴ ← 최소 | **2.57×10⁻⁴** ← 최대 | 39.21 | 137 |

> 셀 두께도 표에 있다 — 이온차단셀 273–301 µm, 전자차단셀 **81.9–90.3 µm**. ⚠ **두 측정은 서로 다른 펠릿**이다 (§11-6).
> 측정 조건: **60 °C** · 이온차단 SS‖MCL‖SS **정전압 5/10/30/50 mV, ±극성, 30 s/step** · 전자차단 Li‖LPSCl‖MCL‖LPSCl‖Li **정전류 200 µA, 1800 s** · 펠릿 **냉간 400 MPa** · MCL = **VGCF 제외** 복합체.

**우리 산수 (논문 미보고)**
- σ_ion 90:10 기준 배율: 무코팅 **6.37×** · 80:20 **2.63×** · 85:15 **1.70×** · 95:5 **2.27×**
- σ_e 무코팅 기준 하락: 95:5 **59.6×** · 90:10 **144×** · 85:15 **588×** · 80:20 **1339×**
- **이온 수율(transference) `σ_ion/(σ_ion+σ_e)`**: 무코팅 **0.512** → 95:5 0.9944 → 90:10 0.9990 → 80:20 0.9997
  ⇒ ⭐ **무코팅 복합체(VGCF 없이)는 거의 정확히 50:50 혼합전도체**이고, **코팅 한 번으로 >99 % 이온전도체가 된다.** 이 한 줄이 이 논문의 물리를 가장 짧게 요약한다.

### 3.3 벌크 LPSCl 자체 (`Table S1` · `Fig. S3`) — **이것만이 축 A 에 넣을 수 있는 값이다**

| | 25 °C | 30 °C | 45 °C | 60 °C | **Ea (우리 적합, 논문 미보고)** |
|---|---|---|---|---|---|
| **LPSCl** (합성 그대로) | **4.995** | 6.598 | 10.204 | **16.948** mS cm⁻¹ | **0.288 eV** (`ln σ vs 1/T`, R²=0.9937) / 0.315 eV (`ln σT`) / 0.299 eV (25·60 2점) |
| **Milled LPSCl** (추가 20 h 분쇄) | 2.881 | 3.535 | 5.636 | 8.874 mS cm⁻¹ | **0.272 eV** (R²=0.9993) / 0.299 eV (σT) |

> 합성: Li₂S : P₂S₅ : LiCl = **5 : 1 : 2 (mol)** → 500 rpm × 5 h 밀링 → **550 °C × 5 h** (승온 3 °C min⁻¹).
> 화학량론 검산: 5 Li₂S + P₂S₅ + 2 LiCl = Li₁₂P₂S₁₀Cl₂ = **2 × Li₆PS₅Cl** ✔ ⇒ **우리 comp1 과 정확히 같은 조성**.
> ⭐ **우리 유도**: 분쇄는 σ 를 **전온도에서 ~0.52–0.58 배로** 낮추는데 **Ea 는 오히려 0.016 eV 낮춘다**
> ⇒ 손실이 **장벽이 아니라 prefactor(입계·기공·접촉)** 에 실린다는 지문. ⚠ 4점·35 K 구간이라 ±0.02 eV 는 방법 잡음이다.

### 3.4 전기화학 (`Fig. 3` · `Fig. 5` · `Fig. S7`–`S11`)

| | 무코팅 | 80:20 | 85:15 | **90:10** | 95:5 |
|---|---|---|---|---|---|
| 0.05 C 방전 (mAh g⁻¹) | 175.7 | 195.9 | 194.3 | **201.4** | 194.4 |
| 0.5 C 방전 (mAh g⁻¹) | 121.4 | 105.0 | 123.4 | **170.9** | 165.1 |
| **율 유지율 0.5C/0.05C** *(우리 산수)* | 69.1 % | 53.6 % | 63.5 % | **84.86 %** | **84.93 %** ← 근소 우위 |
| ΔV(H1+M) @0.5 C | `figure-read ≈` 0.165 | `figure-read ≈` 0.187 | 0.114 | **0.079** | 0.091 V |
| **겉보기 D_Li⁺** (CV, 탈리튬) | 3.898×10⁻¹⁰ | 2.327×10⁻¹⁰ | 4.126×10⁻¹⁰ | **8.596×10⁻¹⁰** | 6.812×10⁻¹⁰ cm² s⁻¹ |
| 0.5 C 사이클 초기용량 | 123.1 | 105.2 | 135.6 | **173.1** | 172.9 mAh g⁻¹ |
| 전극 밀도 / 기공률 (`Table S3`) | 2.98 / 8.6 | 2.99 / 8.9 | 3.03 / 7.3 | **3.05 / 6.7** | **3.05 / 6.7** g cm⁻³ / % |

> 0.5 C 에서 170.9 는 무코팅 대비 **+40.8 %**, 80:20 대비 **+62.8 %**, 85:15 대비 **+38.5 %**, 95:5 대비 **+3.5 %** (논문 수치 — 우리가 전부 재검산해 일치 확인 ✔).
> ⚠ **95:5 대비 +3.5 % 가 "최적 두께" 주장의 전 마진이다.** 그리고 **율 유지율로 정규화하면 95:5 가 근소 우위**(84.93 vs 84.86 %)로 순위가 뒤집힌다 — *우리 산수, 논문 미보고* (§11-2).
> Randles–Sevcik: `i_p = 2.69×10⁵ · n^{3/2} · A · C₀ · D^{1/2} · v^{1/2}`, **n=1 · A=0.785 cm² · C₀=4.926×10⁻² mol cm⁻³**. 저자 자신이 *"액체 전해질용 식이라 apparent D"* 라고 한정한다.
> 기타: 무코팅 셀은 **32 사이클째 내부단락**으로 종료 · 80:20 셀은 **0.5 C 충전 중 단락** 발생. 25 °C 재시험(`Fig. S9`)에서도 90:10·95:5 우위 유지. 0.1 C 회복 사이클(`Fig. S8`)에서 전 계가 초기 용량 회복 ⇒ **고율 손실은 가역적 속도한계**.

### 3.5 계면 피복 정량 (`Table S2` · `Fig. S6`, FIJI ImageJ)

| | 무코팅 | 80:20 | 90:10 |
|---|---|---|---|
| 총 면적 TA (px) | 27 612 | 27 946 | 28 124 |
| 겹침 면적 OA (px) | 8 177 | 11 972 | 9 899 |
| **계면 면적분율 OA/TA** | 29.61 % | **42.84 %** | 35.20 % |
| 총 S 면적분율 | 44.78 % | 56.14 % | 45.67 % |
| **계면/총 S 분율** | 66.12 % | 76.31 % | **77.07 %** |

> 읽는 법: 80:20 은 **껍질이 두꺼워** 절대 계면면적이 가장 크지만, 90:10 은 **훨씬 적은 LPSCl 로 같은 수준의 "S 중 계면에 닿은 비율"(77.07 %)** 을 낸다 = *LPSCl 이용 효율*. ⚠ 이건 **2D 투영 픽셀 통계**이고 임계값 하나로 이진화한 것이라 3D 피복률이 아니다.

### 3.6 인용된(측정 아님) 물성 — ⚠ 이 논문의 결과가 아니다

- **영률**: LPSCl **≈30 GPa**, NCM811 **≈200 GPa** (refs 48·49). MF 가 성립하는 이유(연질 guest / 경질 host)로 쓰였다.
  ⛔ **출처가 부실하다** — ref 48 = Deiseroth *Angew.* 2008 은 **Li₆PS₅X 의 구조·이동도 논문이고 탄성계수를 보고하지 않는다**. ref 49 = Xiao *Mater. Today Commun.* 2024 는 **양극재** 본드-발런스 모델이다. ⇒ *"LPSCl ≈30 GPa (Deiseroth)"* 로 재인용하면 안 된다.
- **NCM811 전자전도도**: *"in the range of 10⁻⁴ S cm⁻¹"* — **인용 없이 서술된다**.

---

## 4. 방법 ★ — **계산은 하나도 없다. 실험 프로토콜을 그 대신 전부 적는다**

> ⛔ **DFT·AIMD·MLIP·무질서 처리·후처리(NEB/Bader/COHP/DOS/ELF/grand-potential) 전부 0건.**
> 우리 표준 §4 항목(code/functional/pseudo/k-points/ecut/supercell/DFT+U/thermostat/SQS)은 **전부 n/a** 다.
> 대신 이 논문에서 **우리가 이식할 만한 것은 측정 설계** 이므로 그것을 이 절에 정리한다.

### 4.1 재료 합성
- **LPSCl**: Li₂S(99.98 %) : P₂S₅(99.9 %) : LiCl(99 %) = **5:1:2 mol** → 유성밀 **500 rpm, 5 h, 20 °C** → **550 °C, 5 h** (3 °C min⁻¹).
- **Milled LPSCl**(복합체 충전용 미분): 열처리 후 **추가 500 rpm × 20 h** 상온 밀링 → 입도 **≈1 µm** (원 LPSCl 은 **6 µm**).
- **NCM811**: Beijing Easpring 상용품. **2차입자, 바이모달 4 µm / 13 µm** (`Fig. S1`).
- **코어–셸**: MF (Hosokawa **AMS-Mini**), host=NCM811 / guest=LPSCl, **총 20 g, 5000 rpm, 5 h**, 무용매·무바인더.
  기전: 회전 챔버의 원심력으로 입자가 **내벽–고정 프레스헤드 간극**을 통과하며 전단력을 받는다 (refs 46·47).

### 4.2 구조·형상 분석
- **FE-SEM** JSM-7610F, **10 kV**. **FIB** Helios G4 UC 로 코어–셸 단면 제작 → 같은 장비로 **EDS 원소맵**.
- **XRD** Rigaku SmartLab **9 kW**, Cu Kα (1.54059 Å), **10–90° 2θ, 1° min⁻¹**, Ar 글로브박스에서 **Kapton 테이프 밀봉**.
- **EDS 디지털 정량 (§4.4 원문)**: Ni K·S K 맵 → 8-bit 그레이스케일 → **전 시료에 동일한 단일 임계값** → 이진 마스크 → ImageJ **Image Calculator AND** → 겹침 이미지. 지표 = `OA/TA×100`(계면 면적분율), `총 S 면적분율`, `계면/총 S 분율`.
  ⭐ **이 절차 자체가 이식 가능한 자산이다** — "피복률"을 이미지에서 **재현 가능하게** 뽑는 최소 레시피.

### 4.3 셀 조립·전기화학
- 복합양극: NCM811(또는 코어–셸) + **VGCF 2.4 wt%** + 추가 milled LPSCl → **마노유발 수동 혼합**, 최종 75:22.6:2.4.
- 반쪽셀: 절연 세라믹관 내경 **10 mm**, LPSCl **100 mg @50 MPa** → 복합양극 **24 mg @500 MPa, 1 min** → Li 금속 **400 µm @50 MPa**. **면적용량 4.6 mAh cm⁻²**, 스택압 **20 MPa**, 2.5–4.25 V.
- 율 특성 0.05→0.5 C **@60 °C** (`Fig. 3`) / **@25 °C** 재현 (`Fig. S9`) / 사이클 0.5 C, 0.1 C 형성 1회 (`Fig. S10`).
- **EIS(풀셀)**: 1 MHz–100 mHz, AC **20 mV rms**, 60 °C, **방전상태(0 % SOC)** 에서 형성 직후 / 50 사이클 후.
  ⚠ 저자들이 **DRT·등가회로 피팅을 시도했으나 포기**했다고 명시한다 (*"substantial overlap of multiple processes and strong cell-to-cell variations"*) ⇒ 풀셀 EIS 는 **정성 해석만**.
- **CV**: 0.01–0.10 mV s⁻¹ (5점), 60 °C.

### 4.4 ⭐ 유효 전도도 분리 측정 — **이 논문의 핵심 설계 (그대로 이식 가능)**

| | **이온차단(ion-blocking)** | **전자차단(electron-blocking)** |
|---|---|---|
| 구성 | **SS ‖ MCL ‖ SS** | **Li ‖ LPSCl ‖ MCL ‖ LPSCl ‖ Li** |
| 막는 캐리어 | Li⁺ (SS 가 이온 차단) | e⁻ (LPSCl 층이 전자 차단) |
| 재는 것 | **σ_e,eff** | **σ_ion,eff** |
| 자극 | **정전압 5/10/30/50 mV**, ±극성, **30 s/step** | **정전류 200 µA, 1800 s** |
| 환산 | Ohm `R = V/I` → ρ → σ | 동일 |
| 교차검증 | EIS 100 mHz–1 MHz, 최저주파 Re(Z) | 동일 |

- **MCL** = *mixture of core–shells and LPSCl* = **VGCF 를 뺀** 복합체. 목적 = *"전극 구조가 유효전도도에 주는 효과만 본다"*.
- 펠릿 **냉간 400 MPa**, 측정 **60 °C**.
- 저자 자신의 한정(중요): *"이 측정은 CAM/LPSCl 계면저항 · 이온 퍼콜레이션 저항 · 전자 퍼콜레이션/접촉 저항 · 양극/전해질 계면저항을 **분리하지 않는다**. 코팅비에 따른 **상대 비교**에만 쓴다."*

---

## 5. Figure set ★ — 크로핑 **24항목 중 그림 8장을 실제로 열어 봤다**

> 실독: `Fig. 1`(+ `1a`–`1d` 확대 크롭 4장) · `Fig. 3` · `Fig. 4` · `Fig. 5` · `Scheme 1` · `Fig. S5` · `Fig. S7` · `Fig. S13`.
> **안 봄**: `Fig. 2` · `Fig. S1` · `S2` · `S3` · `S4` · `S6` · `S8` · `S9` · `S10` · `S11` · `S12` · `S14` — 본문 서술로만 정리했다.
> 표 `Table S1`–`S4` 는 이미지 대신 **PDF 텍스트 전사**(글자라 그쪽이 정확하다).
> 선정 기준: ① 논문의 주장을 떠받치는 그림 ② 우리 축(수송 대가·두께 정의·측정 신뢰도)에 걸리는 그림.

| Fig | 내용 | 우리 활용 |
|---|---|---|
| **Scheme 1** | 세 국면 도식 — 무코팅(접촉 불량·Li⁺ 경로 빈약) → 두꺼운 코팅(Li⁺ 퍼콜레이션 O, 기공률↑, e⁻ 차단) → **임계 코팅**(Li⁺·e⁻ 모두 확보). 전자 경로가 **VGCF → 껍질 → NCM** 의 마지막 홉임을 명시 | **🔴 우리 §12 의 그림틀.** ⚠ 단 "High e⁻ conductivity" 라는 말풍선은 **자기 데이터와 안 맞는다** — 90:10 의 σ_e 는 무코팅의 **1/144** 다(§11-4). 결론절의 *"adequate"* 가 정확한 말 |
| **1a–d** | 80:20/85:15/90:10/95:5 코어–셸 **FIB 단면 SEM + Ni·Co·Mn·P·S·Cl EDS**. 각 입자에 **개별 두께 주석 4–10개**와 `2r` 이 찍혀 있다 | **★★ 오차막대 복원의 원자료.** 주석을 읽어 평균·SD·σ 검정을 우리가 직접 했다(§11-1). `2r` = 10.29/10.54/**12.30**/12.13 µm 라 **SI 의 r = 5 µm 가정과 불일치**(§11-5) |
| **1e** | 측정 두께 막대 (628/515/317/233 nm) | **두께축의 정본.** ⛔ **오차막대 0개** — 1a–d 에 산포가 있는데도 안 그렸다 |
| **1f,g** | XRD 전범위 / 20–40° 확대. NCM811·LPSCl 이중 패턴, MF 후 **2차상 없음**, LPSCl 피크 강도가 함량 따라 단조 감소 | MF 가 **상전이를 일으키지 않는다**는 근거. 우리 건식 코팅 논의의 "공정이 상을 안 바꾼다" 카드 |
| **2a–l** | 복합양극 단면 SEM + Ni/S EDS + **S 맵 이진화(흰색=NCM–LPSCl 계면)**. 무코팅 / 80:20 / 90:10 | (⛔ **안 봄** — 본문 서술로만) 피복률을 **이미지에서 수치로** 뽑는 절차의 실례. 정량치는 `Table S2` |
| **3a–e** | 율 특성 충방전 곡선 (0.05/0.1/0.2/0.5 C) 5종 | 0.05 C 충전용량 `figure-read ≈` 205–225 mAh g⁻¹ ⇒ 첫사이클 비가역이 전 계에 크다. 우리 §H "보호율 100 % ≠ 용량 100 %" 와 같은 축 |
| **3f** | C-rate 별 가역용량 막대 | **율 유지율 재계산의 원자료.** 90:10 과 95:5 가 **84.9 % 로 동률**(우리 산수) |
| **3g,h** | 기공률 / 전극밀도 막대 | **🔴 `Table S3` 의 밀도 두 행이 뒤바뀐 것을 이 그림이 잡아낸다**(§11-7). 그리고 **90:10 과 95:5 는 기공률·밀도가 완전 동일(6.7 %/3.05)** 인데 σ_ion 은 2.27배 다르다 ⇒ **기공률은 지배변수가 아니다** |
| **4a–e** | 이온차단셀 DC 분극 전류–시간 (σ_e 측정) | **⚠ 코팅 4종은 30 s 안에 정상상태에 안 든다**(전류가 계속 흐른다) + **(e) 무코팅만 y축이 ±500 µA 로 25배 확대** ⇒ σ_e 절대값 신뢰도 판정의 근거(§11-6) |
| **4f** | **σ_e,eff vs 코팅비** (로그 막대) | **★★★ 우리 대가 항의 원자료.** 완전 단조. 여기서 **λ ≈ 130 nm 지수감쇠**를 적합했다(§12-1). ⛔ 오차막대 0 |
| **4g–k** | 전자차단셀 DC 분극 전압–시간 (σ_ion 측정) | 200 µA 에서 전압이 **평평하고 안정**(3.4/2.1/1.3/2.7/7.8 mV) ⇒ **σ_ion 측정은 σ_e 측정보다 훨씬 깨끗하다**. `R=V/I` 로 Table S4 재현 ✔ |
| **4l** | **σ_ion,eff vs 코팅비** (로그 막대) | **★★★ 내부 최대점의 원자료.** 317 nm 에서 최대. ⛔ 오차막대 0 |
| **5a–c** | CV 0.01–0.10 mV s⁻¹ (무코팅 / 80:20 / 90:10) | 90:10 만 **H1+M, M+H2, H2+H3 3피크가 분리**돼 보인다 = 분극 작음. 무코팅·80:20 은 뭉개짐 |
| **5d** | i_p vs v^{1/2} (충전/방전, 3계) | **🔴 적합선이 원점을 안 지난다**(v^{1/2}→0 에서 양의 절편) — Randles–Sevcik 식에는 절편이 없다(§11-8). 기울기 재현: 90:10·무코팅은 `figure-read` 로 ~8 %/4 % 내 재현, 80:20 은 재현 실패 |
| **S5** | 네 코팅비의 분말 SEM + S K / Ni K 맵 | ⚠ **본문 주장("고함량에서 국부적으로 얇거나 불연속")과 그림이 정확히 맞지는 않는다** — 그림이 보여주는 건 **붙지 못한 유리 LPSCl 응집체**(밝은 반점)의 증가다(§11-5) |
| **S6** | Ni·S 그레이스케일 + AND 겹침 이미지 | (⛔ 안 봄) `Table S2` 정량의 원본 |
| **S7a–e** | dQ/dV (H1/M/H2/H3 전이 라벨 있음) | 90:10·95:5 만 고율에서 피크 형태 유지 |
| **S7f** | **ΔV(H1+M) vs C-rate** 5계 | **분극축 정량.** `figure-read ≈` 0.5 C 에서 **80:20 0.187 > 무코팅 0.165 > 85:15 0.114 > 95:5 0.091 > 90:10 0.079 V**. ⚠ **본문은 무코팅·80:20 을 "0.14–0.15 V"라 적는데 그림은 더 크다**(§11-9) |
| **S8 / S9** | 0.1 C 회복 사이클 포함 율특성 @60 °C / **@25 °C** | (⛔ 안 봄) 고율 손실이 **가역적**이라는 근거 + 상온 재현 |
| **S10** | 0.5 C 50사이클 | (⛔ 안 봄) 무코팅 **32사이클 단락** |
| **S11** | 사이클 전/후 풀셀 EIS | (⛔ 안 봄) 정성 해석만 (저자 자인) |
| **S12** | 두 대칭셀 모식도 | (⛔ 안 봄) §4.4 표로 대체 |
| **S13** | **두 대칭셀 Nyquist** | **🔴🔴 여기서 DC↔EIS 교차검증이 깨진다.** 이온차단(a)은 **닫히는 반원이 무코팅뿐**이고, 80:20 의 최저주파 Re(Z) `figure-read ≈` **27 kΩ** vs DC **187 kΩ = 7배 차이**. 전자차단(b)은 DC 와 잘 맞는다(§11-6) |
| **S14** | 85:15·95:5 CV + i_p–v^{1/2} | (⛔ 안 봄) 85:15 = 4.126×10⁻¹⁰, 95:5 = 6.812×10⁻¹⁰ cm² s⁻¹ |
| **Table S1** | LPSCl / milled LPSCl σ (25·30·45·60 °C) | **★★ 축 A 에 들어가는 유일한 값.** 여기서 **Ea 0.288 / 0.272 eV** 를 우리가 적합했다(§3.3) |
| **Table S2** | Ni–S 겹침 정량 (TA/OA/분율) | 피복률 정량 실례 |
| **Table S3** | 전극 두께/밀도/기공률 | **🔴 밀도 열의 80:20·무코팅 두 행이 서로 바뀌어 있다**(§11-7) |
| **Table S4** | 두 대칭셀 두께·저항·유효전도도 | **★★★ 이 논문의 정본 데이터.** §3.2 |

---

## 6. Post-processing ★ — 무엇을 어떻게 숫자로 만들었나

| 후처리 | 도구·방법 | 산출 | 우리 관점 |
|---|---|---|---|
| **두께** | FIB 단면 SEM 에서 **수작업 선분 측정 4–10점/입자**, 평균 | 628/515/317/233 nm | ⭐ 산포가 이미지에 남아 있어 **우리가 오차막대를 복원**할 수 있었다. 이게 이 논문의 (의도치 않은) 최대 선물 |
| **이론 두께** | **질량수지 구형 코어–셸 식** (`Fig. S4`) | 1005/744/492/245 nm | ⭐ **Nd 인산염 두께 환산에 그대로 쓸 수 있는 두 번째 레시피**(§12-4) |
| **피복률** | **FIJI ImageJ** — 8-bit → 단일 임계값 → 이진 마스크 → **Image Calculator AND** → 픽셀수 | `OA/TA`, `계면/총 S` | 절차가 완전 명시돼 **재현 가능**. 단 2D 투영 |
| **기공률** | `Eq. S1` 혼합 이론밀도(역수 가중합, ρ_NCM 4.8 / ρ_LPSCl 1.64 / ρ_VGCF 2.0 → **ρ_theo = 3.27 g cm⁻³**) + `Eq. S2` `P = (1−ρ/ρ_theo)×100` | 6.7–8.9 % | 우리가 재검산 → **2행 불일치 발견**(§11-7) |
| **σ_ion / σ_e** | DC 분극 `R = V/I` → `σ = L/(R·A)` | `Table S4` | **두 캐리어를 두 셀로 분리**한 설계가 본체 |
| **교차검증** | EIS 최저주파 Re(Z) | `Fig. S13` | 🔴 이온차단 쪽은 **검증 실패**(§11-6) |
| **D_Li⁺** | **Randles–Sevcik**, i_p vs v^{1/2} 5점 선형회귀 | 2.3–8.6 ×10⁻¹⁰ cm² s⁻¹ | 🔴 절편 있는 적합 + 액체용 식(저자 자인) ⇒ **비교 전용** |
| **분극** | dQ/dV 에서 H1+M 충·방전 피크 전위차 | ΔV(C-rate) | ⭐ **값싼 정량 분극 지표** — 우리 실험팀 대조에 쓸 만하다 |

---

## 7. 우리 DFT 대비 (comp1 / modelc) → `our_dft_baseline.md`

> ⚠ 이 편은 **실험 전용**이고 우리 계(무도핑 아지로다이트 벌크)와 **양극이 다르다(NCM811)**.
> 그래서 대부분은 "같다/다르다"가 아니라 **"우리가 못 재는 축을 저들이 잰다"** 로 읽어야 한다.

| 축 | 이 논문 | 우리 | 판정 |
|---|---|---|---|
| **A 이온전도 — 벌크 LPSCl** | σ(25 °C) **4.995 mS cm⁻¹** · σ(60 °C) **16.948** · **Ea ≈ 0.288 eV**(우리 적합) · 펠릿, 입계 포함 | **comp1 Ea 0.253 eV** (MLIP-MD, UMA-s-1p1, 벌크 단결정, 단일 궤적) | 🟡 **같은 조성(Li₆PS₅Cl)의 실험 대조군이 생겼다.** 부호는 예상대로 — 펠릿(입계·기공 포함)이 **0.035 eV 더 높다**. ⛔ **"일치한다"고 쓰지 마라**: (i) 우리 것은 벌크 MLIP-MD, 저쪽은 펠릿 임피던스 (ii) `[Du22LMR]` 실측으로 **같은 Li₆PS₅Cl 의 공정 편차만 Ea 0.335→0.424 eV** 다 — 0.035 eV 는 그 산포 안에 완전히 묻힌다 |
| **A 이온전도 — 복합체 유효값** | σ_ion,eff **2.7×10⁻⁴ ~ 1.72×10⁻³ S cm⁻¹** (NCM811 75 wt% 포함) | 없음 (우리는 벌크 D 만) | ⛔ **이 값들은 축 A 표에 넣지 않는다** — 소자 수준 양이고 NCM·기공·접촉이 다 섞여 있다. `comparison` §H(수송 대가 축)로 |
| **B 산화안정** | **다루지 않는다.** `oxidation`·`decomposition`·`interphase`·`CEI` 계열 서술이 **본문에 0회**. 4.25 V 까지 충전하면서 LPSCl 산화를 한 번도 언급하지 않는다 | comp1·modelc **onset 2.256 V** (S²⁻-limited, grand-potential) | 🔴 **이 논문의 가장 큰 구멍이고, 동시에 우리 §B 가 붙을 자리다.** 저들은 **SE 를 양극 표면에 발라놓고 4.25 V 를 건다** — 우리 0 K hull 기준으로는 onset 위 **약 2 V** 다. `Fig. S11` 의 사이클 후 계면저항 증가를 **전부 접촉 손실로만** 귀속한다 (§11-10) |
| **C 기계** | **측정 없음.** LPSCl ≈30 GPa / NCM811 ≈200 GPa 를 **인용**해 MF 성립 근거로만 씀 | **E_VRH comp1 22.06 / modelc 27.66 GPa** (DFT elastic) | 🔵 **우리 값이 저들 가정의 정당성 검증이 된다** — 우리 두 값이 ≈30 GPa 를 **아래에서 괄호**한다. ⇒ *"건식 MF 코팅이 되려면 SE 가 얼마나 물러야 하나"* 가 우리 C_ij 축의 **응용 출구**다. ⛔ 저들 30 GPa 는 **출처가 부실**해 대조군으로 못 쓴다(§3.6) |
| **D 전자구조** | **band gap 없음.** σ_e,eff(복합체) 만 | comp1 2.066 / modelc **2.099 eV** (fixed-occ nscf) | ⛔⛔ **함정 하나를 여기서 닫는다**: 이 논문의 σ_e **1.78×10⁻⁶ S cm⁻¹ 는 "LPSCl 의 전자전도도"가 아니다.** **NCM811 75 wt% 를 포함한 복합체 유효값**이고, 우리 §H 의 벌크 LPSCl 앵커(`[Du22LMR]` 4.11×10⁻⁹ · `[Deng26PS]` 5.69×10⁻⁹ S cm⁻¹)보다 **2–3 자릿수 높다**. 두 수를 같은 표에 놓으면 틀린다 |
| **E 환원/음극** | Li 금속 대극이지만 음극 계면을 연구하지 않음 | grand-potential 환원 1.242 V | — 해당 없음 |
| **무질서 처리** | 해당 없음 (실험) | SQS/enumerate | — |

---

## 8. 적용 인사이트 (우리 연구에 어떻게)

1. **⭐⭐⭐ 대가 항의 함수 형태가 생겼다** — 전자 축에서 **지수 감쇠 + 개시 불연속**. §12-1.
2. **⭐⭐⭐ "최적 두께"는 두 목적함수의 교차가 아니라 *제약 만족* 이다** — σ_e 문턱을 먼저 선언하고 그 안에서 σ_ion 최대화. 우리가 §2b 에 두 번째 목적함수를 붙일 때 **이 형식을 그대로 쓸 수 있다**(그리고 저들이 안 한 것 = **문턱을 독립적으로 정하기**를 우리는 해야 한다).
3. **⭐⭐ 두께 환산 레시피 2호** — `[Hu24LiF]` 의 `t = Γ × V_f`(면적밀도×화학식부피)에 더해, 이 편의 **질량수지 구형 코어–셸 식**이 생겼다. **입력이 다르다**: Hu 는 *면적밀도*, 여기는 *질량비 + 밀도 + 반지름*. 우리 Nd 인산염은 **§B 생성 몰수**를 갖고 있으므로 **둘 다 쓸 수 있고, 두 경로가 같은 두께를 주는지가 곧 검산**이다. §12-4.
4. **⭐⭐ 이온·전자 분리 측정 셀 설계**(§4.4) — 우리가 실험팀과 대조할 때 **"σ_eff 하나"가 아니라 "두 개"를 요구해야 한다**는 근거. `Li‖LPSCl‖시료‖LPSCl‖Li` 와 `SS‖시료‖SS` 는 표준 구성이다.
5. **⭐ 값싼 분극 지표 ΔV(dQ/dV 피크 분리)** — 새 측정 없이 기존 충방전 데이터에서 뽑히는 정량 지표. 우리 원고에서 "수송 손실"을 말할 때 붙일 관측량 후보.
6. **⭐ 기공률은 생각보다 지배변수가 아니다** — 90:10 과 95:5 가 기공률·밀도 완전 동일(6.7 %/3.05)인데 σ_ion 이 **2.27배** 다르다. ⇒ **DEM 축에서 "기공률만 맞추면 σ 가 맞는다"는 가정을 쓰면 안 된다**. 지배하는 건 **접촉의 위상(연결성)** 이다.
7. **⭐ 분쇄의 대가 정량** — milled LPSCl 은 σ 가 **0.52–0.58 배**로 떨어지는데 **Ea 는 오히려 0.016 eV 낮다** ⇒ prefactor 손실. `[Du22LMR]` 의 "공정 편차가 조성 효과보다 크다" 와 **같은 방향의 두 번째 실측**.
8. **⭐ 무코팅 복합체는 50:50 혼합전도체다**(우리 산수, t_ion = 0.512). 이것은 *"양극 복합체에서 SE 가 없으면 이온 경로가 없다"* 를 한 숫자로 말해 준다 — 우리 DEM 축 서사의 출발 문장으로 쓸 수 있다.

---

## 9. 인용 가능 문장 (deck / 원고용)

- *"For an LPSCl shell on NCM811, the effective **electronic** conductivity of the composite decreases **monotonically** with shell thickness — by three orders of magnitude from bare particles to a 628 nm shell — whereas the effective **ionic** conductivity passes through a maximum at ≈317 nm [Lee 2026]."*
- *"The optimum in that system is therefore **not** a joint optimum of the two transport channels; it is the thickness that maximises ionic conduction **subject to** the electronic conduction remaining above a (qualitatively argued) sufficiency threshold [Lee 2026]."*
- *"Dry mechanofusion can place a crystalline sulfide electrolyte shell of 233–628 nm on secondary NCM811 particles **without solvents or binders and without detectable secondary phases by XRD** [Lee 2026]."*
- (우리 유도임을 반드시 밝히고) *"From the four coated samples of Lee et al., the composite electronic conductivity follows σ_e ∝ exp(−t/λ) with **λ ≈ 130 nm (R² = 0.995)**; the uncoated reference lies **11× above** the t→0 extrapolation, indicating a discrete percolation loss on first coating."*
- ⛔ **쓰지 말 것**: *"LPSCl 의 전자전도도는 10⁻⁶ S cm⁻¹ 이다"*(복합체 값이다) · *"최적 두께는 317 nm 이다"* 를 **오차 없이**(1.58 σ) · *"이 논문이 코팅의 산화 보호 효과를 보였다"*(산화를 다루지 않는다).

---

## 10. 기전 — 논문의 논증 흐름을 통째로

**문제 제기 (서론).** 고체전해질은 액체와 달리 전극에 **스며들지 않는다**. 그래서 CAM–SE 는 **점 접촉**이고, CAM 함량을 70 % 이상으로 올리면 SE 가 줄어 **활물질 이용률이 급감**한다(refs 28·29). 고전압 대응(LiNbO₃·리튬보레이트·Al₂O₃/LiAlO₂·리튬지르코네이트)은 이미 많이 다뤄졌지만, **점 접촉 문제는 덜 다뤄졌다**(ref 23). 공정 선택: 습식은 **잔류 탄소·부반응**, ALD 는 **균일한 밀착 코팅을 못 만들고 비싸다**, **MF 는 무용매 전단 건식 코팅으로 대규모 가능**. 단 *"두꺼운 SE 코팅은 CAM 표면의 전자 경로를 방해해 고율 용량을 떨어뜨린다"*(ref 27). ⇒ **적당히 얇은 두께**가 필요하다.

**Step 1 — 코어–셸을 만들고 두께를 눈금화한다 (`Fig. 1`).** MF 5000 rpm × 5 h 로 네 비율. FIB 단면 + EDS 로 껍질에 **S·P·Cl 이 고르게 분포**함을 보이고, 두께 **628/515/317/233 nm** 를 읽는다. 질량수지 이론값(1005/744/492/245)과 **경향은 일치, 절대값은 부족**. 저자 해석: *"고 LPSCl 함량에서 같은 MF 시간에 더 많은 양을 분산시켜야 해 **코팅이 불완전**했기 때문이지, 다 자란 껍질이 대량 탈락한 게 아니다"* (근거 `Fig. S5`). XRD 는 MF 후에도 **두 상 모두 고결정성, 2차상 없음**.

**Step 2 — 복합양극 안에서 무엇이 달라지나 (`Fig. 2`, `Table S2`).** 무코팅은 milled LPSCl 이 잘 분산돼도 **응집**해 NCM 입자 사이를 다 못 채운다 → Li⁺ 경로 단절. 80:20 은 **추가 LPSCl 이 적어 기공이 생긴다** → 전극밀도↓ → Li⁺ 경로 방해, 게다가 **두꺼운 껍질이 전자를 막는다**. 90:10 은 **얇고 균일한 껍질 + 넉넉한 추가 milled LPSCl** → 기공 최소, 밀착. 정량: 계면/총 S 분율이 무코팅 66.12 → 80:20 76.31 → **90:10 77.07 %** ⇒ *"훨씬 적은 LPSCl 로 같은 계면 이용효율"*.

**Step 3 — 셀에서 보이나 (`Fig. 3`).** 저율(0.05 C)에서는 **코팅이 있기만 하면 무코팅보다 좋다**(194–201 vs 175.7) = 이용률 문제. 고율(0.5 C)에서 **순서가 뒤집힌다**: 80:20 105.0 / 85:15 123.4 < 무코팅 121.4 ≲ 95:5 165.1 < **90:10 170.9**. 80:20 셀은 **0.5 C 충전 중 단락**(두꺼운 절연 껍질 탓으로 귀속). `Fig. S7` dQ/dV 는 같은 이야기를 분극으로 말한다(ΔV@0.5 C: 무코팅·80:20 최대, 90:10 최소). `Fig. S8` 의 0.1 C 회복으로 **고율 손실이 가역적 속도한계**임을 확인하고, `Fig. S9` 로 **25 °C 에서도 순서 유지**를 확인한다. `Fig. 3g,h`·`Table S3` 는 90:10·95:5 가 **기공률 최저(6.7 %)·밀도 최고(3.05)** 임을 보탠다.

**Step 4 — 왜 그런가: 두 캐리어를 분리해 잰다 (`Fig. 4`, 이 논문의 심장).**
- **전자 축**: NCM811 자체가 σ_e ≈ 10⁻⁴ S cm⁻¹ 라 무코팅 복합체는 **NCM–NCM 전자 퍼콜레이션**이 산다(2.57×10⁻⁴). 껍질이 두꺼워지면 그 경로가 끊긴다 → **1339배까지 단조 하락**. 저자들의 방어: *"90:10 의 1.78×10⁻⁶ 은 85:15(4.37×10⁻⁷)의 **약 4배**이고, 절대값으로는 산화환원을 일으키기엔 낮지만 **VGCF 가 들어가면 충분하다** — VGCF 가 장거리 전자망을 만들고 **≈300 nm 껍질을 가로지르는 마지막 홉만** 남기 때문"*.
- **이온 축**: **순차적으로 늘지 않는다.** 90:10 이 최대(1.72×10⁻³). 85:15·80:20 이 낮은 이유는 *"추가 LPSCl 이 부족해 기공률이 높아서"*. 95:5 가 낮은 이유는 *"LPSCl 이 적어 NCM 표면의 Li⁺ 경로가 덜 연속적이고 복합체 전체의 이온 퍼콜레이션망이 덜 효과적이어서"*.
- **교차검증**: 같은 대칭셀 EIS 의 최저주파 저항이 DC 와 *"일치"*한다고 주장(`Fig. S13`, ref 41 Kaiser/Roling).

**Step 5 — 반응속도로 닫는다 (`Fig. 5`).** CV 에서 무코팅은 피크가 약하고 넓다(Li⁺ 또는 e⁻ 공급 부족), 80:20 은 **무코팅보다도 더 뭉개진다**(두꺼운 절연 껍질이 전자를 막음), 90:10 은 **날카롭고 강한 피크**. Randles–Sevcik 으로 겉보기 D_Li⁺ 를 뽑아 **90:10 이 8.596×10⁻¹⁰ 으로 최대**임을 보인다.

**결론.** *"코어–셸은 무코팅 대비 NCM 표면의 전기전도도를 **약간 낮추지만** 입자간 연결과 이온 퍼콜레이션을 **크게 개선**한다. 코팅을 **317 nm 까지 얇게** 하면 고율 특성이 크게 좋아진다 — 절연 껍질이 얇아지고, 남는 LPSCl 이 공극을 더 잘 채우기 때문이다."*

**🔎 논증의 실제 구조를 한 줄로 요약하면**: *"σ_e 는 무조건 손해다. 그런데 VGCF 가 장거리를 책임지므로 σ_e 는 **문턱만 넘으면 된다**. 문턱을 넘는 것들 중 σ_ion 이 최대인 두께를 고른다."* — 논리는 건전하다. 문제는 **문턱을 독립적으로 정한 적이 없다**는 것이다 (§11-3).

---

## 11. 🔴 주의 / 한계 — 비판적으로 (우리 산수 포함)

### 11-1. ★★★ 오차막대가 논문 전체에 **0개**다 — 그런데 `Fig. 1a–d` 에서 우리가 복원할 수 있다

`Fig. 1e`·`3f,g,h`·`4f,l`·`5d`·`S7f` **어디에도 오차막대가 없고**, 셀 개수 n 도 어디에도 적혀 있지 않다.
그러나 `Fig. 1a–d` 의 SEM 이미지에는 **개별 두께 측정 주석이 그대로 찍혀 있다**. 확대해 읽었다 (`figure-read`):

| 비율 | n | 개별값 (nm, figure-read) | 평균 | **논문값** | SD | RSD | 최대/최소 |
|---|---|---|---|---|---|---|---|
| 80:20 | 6 | 754.5 · 650.9 · 701.0 · 571.0 · 507.0 · 578.4 | 627.1 | **628** ✔ | 91.9 | 14.6 % | 1.49× |
| 85:15 | 10 | 588.5 · 496.4 · 448.1 · 566.6 · 647.5 · 610.7 · **262.8** · 462.2 · 518.1 · 593.9 | 519.5 | **515** ✔ | 111.6 | 21.5 % | 2.46× |
| **90:10** | **4** | **171.2** · 342.7 · 362.8 · 392.3 | **317.25** | **317** ✔ | 99.5 | **31.4 %** | 2.29× |
| 95:5 | 7 | 256.8 · 171.2 · 298.0 · 188.5 · 190.7 · 275.2 · 254.3 | 233.5 | **233** ✔ | 49.4 | 21.1 % | 1.74× |

> 네 평균이 논문값과 **전부 1 nm 안에서 일치**한다 ⇒ 논문의 "두께"는 **입자 1개 위의 점측정 4–10개의 산술평균**이다. (일부 자릿수는 흐려 ±1–2 nm 판독 오차가 있으나 평균 일치가 그 영향이 작음을 보증한다.)

**그래서 몇 σ 인가 (우리 산수, 논문 미보고 — 입자내 SEM = SD/√n 기준):**

| 비교 | 차이 (nm) | **σ** | 판정 |
|---|---|---|---|
| **317 vs 233 (90:10 vs 95:5)** | 83.7 | **1.58 σ** | 🔴 **안 갈린다** |
| 317 vs 515 (90:10 vs 85:15) | 202.3 | **3.32 σ** | ✅ 갈린다 |
| 515 vs 628 (85:15 vs 80:20) | 107.6 | 2.09 σ | 🟡 경계 |
| 317 vs 628 | 310.0 | **4.97 σ** | ✅ 갈린다 |

⇒ **두께축이 실제로 해상하는 수준은 4개가 아니라 ~3개다.** 그리고 *"임계 두께 ≈317 nm"* 는 **옆 점(233 nm)과 1.58 σ** 이므로 **"317 nm 가 임계"라고 못을 박을 수 없다.** 살아남는 진술은 *"≈300 nm 대가 ≈500–600 nm 대보다 낫다"* 다.
⚠ 그리고 이 SD 는 **입자 하나 안의 산포**다 — **입자간 산포는 아예 측정되지 않았다**(비율당 단면 1개). 따라서 **실제 불확도는 위 값보다 크다**.
⚠ 동시에 이 산포는 그 자체가 물리다: **한 입자 위에서 껍질이 1.5–2.5배 두께 차이**를 낸다 = 이 코팅은 conformal 이 아니다.

### 11-2. ★★ 90:10 vs 95:5 의 마진이 너무 얇고, 지표를 바꾸면 순위가 뒤집힌다

- 0.5 C 용량 차 = **+3.5 %** (170.9 vs 165.1), **셀 1개씩**, 오차막대 없음.
- **율 유지율(0.5C/0.05C)로 정규화하면 95:5 가 84.93 %, 90:10 이 84.86 % 로 *95:5 가 근소 우위*** (우리 산수).
- `Fig. S7f` 에서 **0.05 C·0.1 C 의 ΔV 는 95:5 가 더 작다**(0.009/0.019 vs 0.011/0.020, `figure-read`). 90:10 이 앞서는 것은 **0.2 C 이상에서만**이다.
- 사이클 초기용량도 **173.1 vs 172.9 = 0.1 % 차**.
⇒ **"90:10 이 최적"은 σ_ion(2.27배) 과 D_app(1.26배) 에서만 뚜렷하고, 셀 성능에서는 95:5 와 구분되지 않는다.** 논문은 이 사실을 정면으로 말하지 않는다.

### 11-3. ★★★ σ_e 의 "충분 문턱"이 독립적으로 정해진 적이 없다 — **사후 선택이다**

저자들의 선택 논리는 *"σ_e 가 충분하면 σ_ion 최대를 고른다"* 인데, 그 "충분"의 근거는 본문 두 문장뿐이다:
*"85:15 의 **약 4배**"* + *"VGCF 를 넣으면 충분해 보인다(**appear to be sufficient**)"*.
- **4배** 는 절대 문턱이 아니다. 그리고 90:10(1.78×10⁻⁶)과 85:15(4.37×10⁻⁷) 사이에 선을 그으면 **정확히 90:10 이 승자가 되도록** 잘린다.
- **VGCF 를 넣은 상태의 σ_e 는 이 논문에서 한 번도 측정되지 않았다** (MCL 은 정의상 VGCF 제외).
⇒ *"VGCF 가 메꿔 준다"* 는 **가설이고, 이 논문의 어떤 측정도 그것을 직접 지지하지 않는다.**
⭐ **우리가 취할 교훈**: 우리 §2b 에 두 번째 목적함수를 붙일 때, **문턱을 데이터에서 유도하거나 독립 실험으로 고정**해야 한다. 안 그러면 같은 형태의 사후 선택이 된다.

**어떤 순수 MCL 지표로도 90:10 이 1등이 안 된다 (우리 산수, 논문 미보고):**

| 지표 | 무코팅 | 95:5 | **90:10** | 85:15 | 80:20 | 1등 |
|---|---|---|---|---|---|---|
| `σ_ion` (S cm⁻¹) | 2.70e−4 | 7.58e−4 | **1.72e−3** | 1.01e−3 | 6.54e−4 | **90:10** |
| `σ_e` | **2.57e−4** | 4.31e−6 | 1.78e−6 | 4.37e−7 | 1.92e−7 | 무코팅 |
| `σ_ion × σ_e` | **6.94e−8** | 3.27e−9 | 3.06e−9 | 4.41e−10 | 1.26e−10 | 무코팅 |
| `min(σ_ion, σ_e)` | **2.57e−4** | 4.31e−6 | 1.78e−6 | 4.37e−7 | 1.92e−7 | 무코팅 |
| `ASR_ion = L/σ_ion` (Ω cm²) | 125.9 | 44.1 | **19.4** | 33.3 | 52.3 | **90:10** |
| `ASR_e = L/σ_e` (Ω cm²) | **132** | 7 749 | 18 764 | 76 888 | 178 125 | 무코팅 |
| `ASR_ion + ASR_e` | **258** | 7 793 | 18 783 | 76 921 | 178 177 | 무코팅 |

⇒ **VGCF 없는 데이터만으로는 "코팅하지 마라"가 답이다.** 90:10 이 이기려면 **VGCF 가 전자축을 인수한다는 가정이 반드시 들어가야 하고, 그 가정은 미측정이다.** (⚠ `ASR_ion+ASR_e` 의 단순 직렬합은 복합체 물리로서 정확하지 않다 — 전송선 모델이 맞다. 여기서는 *"어떤 단순 결합지표도 90:10 을 뽑지 않는다"* 를 보이는 용도로만 쓴다.)

### 11-4. `Scheme 1` 의 말풍선이 자기 데이터와 어긋난다

`Scheme 1` 오른쪽 국면은 **"High e⁻ conductivity"** 라고 적혀 있다. 그러나 그 국면(90:10)의 σ_e 는 **무코팅의 1/144** 다. 결론절은 정확하게 *"**adequate** effective electronic conductivity"* 라고 쓴다.
⇒ **그림이 본문보다 강하게 주장한다.** 우리가 이 그림을 슬라이드에 재사용하면 안 되는 이유.

### 11-5. ★★ 두께 정의에 **세 가지 서로 다른 반지름**이 섞여 있다 — 두께가 유일한 독립변수인 논문에서

- SI `Fig. S4`: *"r = 5 µm (NCM811 평균 반지름)"* — **네 비율 전부 같은 값**.
- 본문 p.3: *"theoretical thicknesses, **based on the observed diameters of NCM811 from the SEM images**"* — 관측 직경 기반이라고 **명시**.
- `Fig. 1a–d` 실측 주석: **2r = 10.29 / 10.54 / 12.30 / 12.13 µm** → r = 5.15 / 5.27 / **6.15** / 6.07 µm (**비율마다 20 % 다르다**).
- `Fig. S1`: NCM 입도는 **바이모달 4 µm / 13 µm**.

**세 진술이 서로 모순된다.** 관측 2r 을 실제로 넣으면 이론두께가 바뀐다 (*우리 계산*):

| 비율 | 이론 x (r=5 µm) | 이론 x (관측 r) | 실측/이론 (r=5) | **실측/이론 (관측 r)** |
|---|---|---|---|---|
| 80:20 | 1004 nm | 1033 nm | 0.625 | 0.608 |
| 85:15 | 744 | 785 | 0.692 | 0.656 |
| **90:10** | 492 | **605** | 0.644 | **0.524** ← 최저 |
| 95:5 | 245 | 297 | 0.953 | 0.785 |

⇒ 논문의 설명(*"LPSCl 함량이 높을수록 같은 MF 시간에 덜 붙는다"*)은 **r=5 µm 가정 아래서만 단조**다. 관측 반지름을 쓰면 **90:10 이 오히려 코팅 수율 최저**가 되어 설명이 깨진다.
그리고 **바이모달 분포(4/13 µm)에 단일 r 을 쓰는 것 자체가 부정확**하다 — 작은 입자가 비표면적을 지배한다.
⚠ 공정하게: 단면 1개씩이라 관측 r 도 대표성이 없다. **결론은 "어느 쪽이 맞다"가 아니라 "두께 정의가 논문 안에서 닫혀 있지 않다"** 이고, 그게 **두께가 유일한 독립변수인 논문에서는 치명적**이다.
그리고 `Fig. S5` 를 실제로 보면, 논문이 그 근거로 든 *"고함량에서 국부적으로 얇거나 불연속"* 보다 **붙지 못한 유리 LPSCl 응집체(밝은 반점)의 증가**가 훨씬 눈에 띈다 — **다른 기전**이고, 이쪽이 실측<이론을 더 잘 설명한다.

### 11-6. 🔴🔴 σ_e 측정의 교차검증이 **실패한다** (그런데 그게 우리가 쓰려는 값이다)

본문은 *"EIS 최저주파 저항이 DC 값과 일치했다(`Table S4`)"* 고 쓴다. 그러나
- **`Table S4` 에는 EIS 열이 없다.** DC 저항 하나뿐이라 독자가 검증할 수 없다.
- `Fig. S13a`(이온차단)를 실제로 보면 **반원이 닫히는 것은 무코팅뿐**이고, 나머지는 **100 mHz 에서도 계속 올라가는 직선 꼬리**다. 최저주파 Re(Z) `figure-read ≈`:

| | DC 저항 (Ω) | EIS 최저주파 Re(Z) `figure-read ≈` | 비 |
|---|---|---|---|
| 80:20 | 186 567 | **27 000** | **6.9×** |
| 85:15 | 87 719 | **19 000** | **4.6×** |
| 90:10 | 19 641 | 15 000 | 1.3× |
| 95:5 | 8 078 | 6 000 | 1.3× |
| 무코팅 | 137 | 180 | 1.3× |

⇒ **가장 두꺼운 두 시료에서 "일치"가 성립하지 않는다.** (엄밀히는 블로킹 전극이라 최저주파 Re(Z) 는 **DC 저항의 하한**이므로 *모순*까지는 아니지만, **검증이라고 부를 수 없다**.)
- 게다가 `Fig. 4a–d` 에서 **코팅 4종의 전류는 30 s 안에 정상상태에 들지 않는다** — 과도(용량성/분극) 성분이 남은 값으로 R 을 뽑으면 **σ_e 를 과대평가**한다. 얇은 시료일수록 신호가 커 덜 영향받고, **두꺼운 시료일수록 더 영향받는다** ⇒ **실제 σ_e 감소는 보고된 1339배보다 더 가파를 수 있다**(우리 λ ≈ 130 nm 는 **상한**일 수 있다).
- 반대로 **전자차단셀(σ_ion)은 깨끗하다**: `Fig. 4g–k` 의 전압이 1800 s 내내 평평하고, `R=V/I` 로 `Table S4` 가 재현되며(3.4 mV/200 µA = 17 Ω ≈ 17.58 ✔), `Fig. S13b` 의 Nyquist 시작 저항도 DC 와 맞는다.
⇒ **비대칭한 신뢰도**: σ_ion 은 믿을 만하고, **σ_e 절대값은 배수 단위 불확실성을 안는다**. 우리가 쓰려는 대가 항이 하필 후자다 — 그대로 적는다.
- 추가: 두 측정의 **펠릿이 다르다** (이온차단 273–301 µm vs 전자차단 **82–90 µm**, 3.3배). 같은 시료의 σ_ion 과 σ_e 를 **같은 펠릿에서 잰 것이 아니다** ⇒ "균형"은 **두 개의 서로 다른 시료군 사이에서 추론**된 것이다.

### 11-7. `Table S3` 의 밀도 두 행이 서로 바뀌어 있다 (우리 검산)

저자 자신의 `Eq. S2` `P = (1 − ρ/3.27) × 100` 로 검산하면:

| | 표의 ρ | 계산 P | 표의 P | 판정 |
|---|---|---|---|---|
| 80:20 | 2.99 | **8.56** | 8.9 | ✗ |
| 85:15 | 3.03 | 7.34 | 7.3 | ✔ |
| 90:10 | 3.05 | 6.73 | 6.7 | ✔ |
| 95:5 | 3.05 | 6.73 | 6.7 | ✔ |
| 무코팅 | 2.98 | **8.87** | 8.6 | ✗ |

두 값을 맞바꾸면(80:20 → 2.98 = 8.87 ≈ 8.9 ✔, 무코팅 → 2.99 = 8.56 ≈ 8.6 ✔) **전부 맞는다.**
그리고 **`Fig. 3h` 는 실제로 무코팅(≈2.99) > 80:20(≈2.98)** 로 그려져 있다 ⇒ **`Table S3` 의 밀도 열 전사 오류**가 확정.
영향은 작지만(기공률은 옳다), **"80:20 이 기공이 제일 많다"는 논문 논증은 오히려 강화된다.**

### 11-8. Randles–Sevcik 적합이 식과 맞지 않게 절편을 갖는다

`Fig. 5d` 의 적합선은 **v^{1/2} → 0 에서 양의 전류 절편**을 갖는다(`figure-read ≈` 충전 0.2–0.3 mA). Randles–Sevcik 은 `i_p ∝ v^{1/2}` 로 **절편이 0** 이어야 한다. 절편이 있으면 v-무관 성분(누설·오믹·용량성 배경)이 섞였다는 뜻이고, 기울기로 뽑은 D 는 그만큼 모델 밖이다.
검산: 논문 계수로 `i_p(v^{1/2}=0.01)` 을 계산하면 D=8.596×10⁻¹⁰ → **3.05 mA** 인데 그림은 `figure-read ≈` **2.35 mA** 다. 절편을 넣고 기울기만 쓰면 D ≈ 7.9×10⁻¹⁰ 로 **8 % 내 재현**된다 ⇒ 저자들은 **절편 포함 기울기**를 썼다. 무코팅도 4 % 내 재현. **80:20 만 `figure-read` 로 25 % 이상 벗어나** 재현하지 못했다 (내 판독 한계일 수 있다 — 단정하지 않는다).
그리고 저자 자신이 *"액체용 식이라 apparent D"* 라고 명시하므로, **이 D 는 계 간 비교 전용**이다. **우리 MLIP-MD D 와 같은 표에 절대 놓지 않는다.**

### 11-9. `Fig. S7f` 본문 전사가 자기 그림보다 작다

본문: *"무코팅·80:20 이 0.5 C 에서 **0.14–0.15 V** 에 도달"*.
그림 `figure-read ≈`: **80:20 0.187 V · 무코팅 0.165 V** — 둘 다 그 구간 위다. (90:10 0.079 ≈ 0.08 ✔ · 95:5 0.091 ≈ 0.09 ✔ 는 본문과 맞는다.)
⇒ 방향은 **자기 효과를 과소 서술**하는 쪽이라 결론엔 영향 없지만, **전사 정확도의 신호**다. (내 판독 오차 ±0.005 V.)

### 11-10. 🔴 산화·계면화학이 **통째로 없다** — 이 논문의 가장 큰 구조적 공백

4.25 V 까지 충전하면서 **LPSCl 의 산화 분해를 한 번도 언급하지 않는다**. 그런데 이 논문은 다른 어떤 편보다 그 위험이 크다:
**보호막을 바른 게 아니라 SE 자신을 CAM 표면 전면에 발랐다** — 즉 **CAM|SE 접촉 면적을 의도적으로 극대화**했다(그게 이 논문의 목적이다).
- `Table S2` 가 바로 그 증거다: 계면/총 S 분율 66 → 77 %.
- `Fig. S11` 에서 사이클 후 계면저항 증가를 관찰하고도 **전부 "접촉 손실"로만** 귀속한다.
- 우리 grand-potential 기준 comp1 산화 onset = **2.256 V** (S²⁻-limited). 4.25 V 는 그 **약 2 V 위**다.
⇒ **우리 §B 4축 언어가 이 논문에 그대로 붙는다** — 그리고 그건 이 편이 **장기 수명을 논할 수 없는 이유**이기도 하다(50 사이클이 전부다).
⚠ 공정하게: 황화물은 운동학적 자기부동태화로 실제 셀에서 더 오래 버티는 것이 알려져 있고, 이 논문의 50 사이클 안정성은 그와 모순되지 않는다. **비판의 요지는 "결과가 틀렸다"가 아니라 "그 축을 재지도 논하지도 않았다"** 이다.

### 11-11. 기타

- **셀 수 n 미기재**: 어떤 조건도 반복 수를 안 밝힌다. 저자 자신이 풀셀 EIS 에서 *"strong cell-to-cell variations"* 를 인정하면서도 n 을 안 준다 — **자기 모순**.
- **`Fig. 4e` 의 y축만 25배 확대**(±500 vs ±20 µA). 필요한 조치지만, 패널을 나란히 보면 무코팅의 1339배 우위가 **시각적으로 안 보인다**.
- **무코팅 셀의 32사이클 단락**을 *"점 접촉 → 접촉 손실"* 로 설명하는데, 단락은 보통 **Li 침투**다. 무코팅 셀이 왜 단락했는지는 설명되지 않았고, 80:20 의 0.5 C 충전 단락도 *"두꺼운 절연 껍질 때문"* 이라는 정성 귀속뿐이다.
- **MF 조건이 하나뿐**(5000 rpm × 5 h). 코팅 두께를 **질량비로만** 바꿨으므로 *"두께 효과"* 와 *"잔여 유리 LPSCl 양 효과"* 가 **완전히 교락(confounded)** 돼 있다. 90:10 이 좋은 이유가 "껍질이 317 nm 라서"인지 "추가 milled LPSCl 이 12.6 wt% 들어가 공극을 채워서"인지 이 설계로는 **분리 불가**다 — 그리고 `Fig. 3g` 의 기공률이 바로 그 교락의 지문이다.
  ⭐ 이게 §11 전체에서 **가장 중요한 방법론 비판**일 수 있다: **독립변수가 하나가 아니다.**

---

## 12. 🔴 우리 §2b 보호율 식에 대가 항을 어떻게 넣을 것인가 — 이 논문이 주는 것

### 12-1. ★★★ 전자 축 대가의 **함수 형태와 눈금** (우리 적합, 논문 미보고)

코팅 4점 `(t, σ_e)` = (233, 4.31e−6) (317, 1.78e−6) (515, 4.37e−7) (628, 1.92e−7) 에 `ln σ_e = a + b·t` OLS:

```
b = −7.698×10⁻³ nm⁻¹      →  λ = 1/|b| = 129.9 nm ≈ 130 nm
R² = 0.9948
σ_e(t→0) 외삽 = 2.33×10⁻⁵ S cm⁻¹
실측 무코팅  = 2.57×10⁻⁴ S cm⁻¹  →  외삽보다 11.0배 높다
```

**읽는 법 — 대가는 두 조각이다:**
1. **개시 불연속 (×11)** — 코팅이 **존재하기만 하면** CAM–CAM 직접 전자 접촉 퍼콜레이션이 끊긴다. 두께와 무관한 **일회성 비용**.
2. **지수 감쇠 (λ ≈ 130 nm)** — 그 다음부터는 두께에 지수적. 130 nm 마다 σ_e 가 1/e.

⇒ **우리 §2b 에 붙일 형태**: `대가(t) ≈ C₀ · exp(t/λ)` (저항 기준) **+ 피복이 0 이 아닌 순간의 계단 항**.
⚠ **이식 한계를 반드시 같이 적는다**:
- λ = 130 nm 은 **이 계(NCM811 2차입자 ~12 µm, LPSCl 껍질, VGCF 없는 복합체)** 의 값이다. 물리적으로는 **껍질의 고유 감쇠길이가 아니라 복합체 퍼콜레이션망의 붕괴 스케일**이다 — CAM 입자 크기에 붙어 있을 가능성이 크다.
- §11-6 때문에 **λ 는 상한**일 수 있다 (두꺼운 시료의 σ_e 가 과대평가됐다면 실제 감쇠는 더 가파르다).
- 점이 **4개, 반복 0** 이다. R²=0.995 는 *"4점이 직선 위에 있다"* 이상을 말하지 않는다.

### 12-2. ★★ **t/σ · t²/D 검산 — `[Hu24LiF]` 와 같은 시험을 여기서도 했다**

`[Hu24LiF]` 에서 우리가 발견한 것: *"D 로 보면 최적점이 있고, t/D 로 보면 없다(단조증가)"*. 같은 검산:

| t (nm) | σ_ion (S cm⁻¹) | **ASR_ion = L_전극/σ_ion** (Ω cm²) | D_app (cm² s⁻¹) | **t²/D_app** (s) |
|---|---|---|---|---|
| 0 (무코팅) | 2.70e−4 | 125.9 | 3.898e−10 | 0 |
| 233 | 7.58e−4 | 44.1 | 6.812e−10 | 0.80 |
| **317** | **1.72e−3** | **19.4** ← 최소 | **8.596e−10** | 1.17 |
| 515 | 1.01e−3 | 33.3 | 4.126e−10 | 6.43 |
| 628 | 6.54e−4 | 52.3 | 2.327e−10 | 16.95 |

**판정이 `[Hu24LiF]` 와 갈린다 — 그리고 우리한테 부분적으로 유리하다:**
- **이온 축의 최적점은 외연량(ASR)에서도 살아남는다.** `ASR_ion = L/σ_ion` 은 317 nm 에서 최소(19.4 Ω cm²)이고 무코팅(125.9)보다 **6.5배 낫다**. ⇒ *"두께를 곱해도 여전히 최적점이 있다"* — `[Hu24LiF]` 에서는 없었던 결과다.
  ⚠ 이유는 **물리가 다르기 때문**이다: 여기서 코팅은 **이온전도체**라 두께가 이온 축에서 손해가 아니다. 우리 Nd 인산염은 그렇지 않다(§12-3).
- **껍질 횡단 시간 `t²/D_app` 은 단조증가, 최적점 없다** (0 → 16.95 s). `[Hu24LiF]` 와 **같은 결과**. ⚠ 단 여기 D_app 은 복합체 겉보기값이라 "껍질 횡단시간"으로 문자 그대로 읽으면 안 된다 — **구조적 요점(집약량의 최적점 ≠ 외연량의 최적점)만** 가져간다.
- **전자 축은 어느 척도에서도 최적점이 없다** — σ_e 도 ASR_e 도 단조. **t=0 이 최적**.

### 12-3. 🔴 **우리한테 불리한 판정 — 이 논문의 "이온 이득"은 우리 상에 없다**

이 논문에서 코팅이 σ_ion 을 **6.4배 올린** 이유는 단 하나, **코팅 물질이 Li⁺ 전도체(LPSCl, 60 °C 에서 16.9 mS cm⁻¹)** 이기 때문이다.
**우리 Nd 인산염 산물은 Li⁺ 전도체가 아니다** — 그리고 §H 가 이미 못박아 뒀듯 **NdPO₄·NdP₅O₁₄ 는 Li 가 0 이고 LiNd(PO₃)₄ 도 Li/P = 0.25** 다.
⇒ **이 논문의 이온 축 결론을 우리 쪽으로 옮기면 부호가 뒤집힌다.**
우리 상에 남는 것은:
- **전자 축 대가** (§12-1) — 그대로 적용된다 (오히려 우리 쪽이 더 절연성이라 더 나쁠 수 있다).
- **이온 축 대가** — 이 논문은 측정하지 않았다. 대신 `[Bielefeld20]` 의 절연 피복 페널티가 그 자리다.
⇒ **결론: 이 편은 우리 §2b 에 "두께가 클수록 좋다"는 방어를 하나도 주지 않는다.** 주는 것은 **대가의 형태와 눈금**뿐이고, 그건 우리에게 불리한 쪽이다. 그대로 적는다.
🟢 **유일하게 우리에게 유리한 단서**: 대가가 **지수형**이라면 **얇은 영역에서는 거의 공짜**다 — λ=130 nm 기준 **t ≈ 13 nm 면 σ_e 손실 10 %**. 우리 in-situ 나노분산 상이 정말 수 nm 규모라면 **지수항은 무시할 수 있고 남는 것은 개시 불연속(×11)** 이다. ⚠ **그런데 개시 불연속은 피복률에 붙지 두께에 안 붙는다** — 즉 우리가 정말 걱정해야 하는 것은 두께가 아니라 **연속막이냐 분산 2차상이냐** 다. `[Hu24LiF]` §12 에서 이미 나온 결론과 **같은 곳으로 수렴한다**.

### 12-4. ★★ 두께 환산 레시피 2호 — **입력이 다르므로 서로 검산이 된다**

| | `[Hu24LiF]` `Table S1` | **이 편 `Fig. S4`** |
|---|---|---|
| 식 | `t [nm] = Γ [f.u.·nm⁻²] × V_f [nm³/f.u.]` | `(1 + t/r)³ − 1 = (W_g/W_h)·(ρ_h/ρ_g)` |
| 입력 | **면적밀도 Γ** + 화학식부피 V_f | **질량비** + **두 밀도** + **host 반지름 r** |
| 기하 가정 | 평면 슬랩 | **구형 코어–셸, 완전 피복** |
| 우리 조달 | Γ = §B 생성 몰수 ÷ SE 비표면적 (DEM 축) · V_f = MP 조회 | W_g/W_h = §B 생성량 · ρ = MP · r = **DEM 입도** |
| 검증 상태 | 검산 통과(1.96 nm ≈ 명목 2 nm ✔) | **4점 전부 재현 ✔** (§3.1) |

⭐ **두 식은 얇은 껍질 극한에서 같은 답을 준다** (`(1+t/r)³−1 ≈ 3t/r` ⇒ `t ≈ (r/3)·(W_g/W_h)(ρ_h/ρ_g)` = 질량/표면적). **두께가 r 에 비해 커지면 갈라진다** — 이 논문의 두께는 r 의 4–12 % 라 구형 보정이 5–20 % 수준으로 들어간다.
⇒ **우리 Nd 인산염 두께 환산 절차 확정안**: ① `t = Γ·V_f`(평면) 로 1차 계산 ② 구형 식으로 재계산해 **두 값이 10 % 안에서 맞는지 검산** ③ 🔴 **기하 가정을 선언**(연속막 vs 분산 2차상) — 후자면 두께 논리가 아예 틀이 안 맞는다. ④ **`kb/templates/estimand_card.md` 를 채우고 시작**한다.

### 12-5. 정리 — §2b 에 실제로 무엇을 쓸 것인가

| 우리 동작 | 근거 | 비용 |
|---|---|---|
| **범위 선언 문장에 수송 항 추가** — *"The protection ratio does not account for the transport penalty of the coating; in a measured sulfide system the composite electronic conductivity falls exponentially with coating thickness (decay length ≈130 nm) **plus** a discrete ~10× loss upon first coating [Lee 2026, our fit]."* | §12-1 | **0** (문장 한 줄) |
| **두 번째 목적함수를 "제약 만족" 형식으로 설계** — 최대화는 보호율, σ_e·σ_ion 은 **문턱 조건**. 단 **문턱을 독립 근거로 고정**(저들이 안 한 것) | §11-3 | 0 (형식 결정) |
| **기하 가정 선언 게이트** — 연속막/분산 2차상 | §12-3·12-4 | 0 (보고량 카드) |
| **두께 환산 이중검산** (평면식 ↔ 구형식) | §12-4 | 낮음 (스프레드시트) |
| ⛔ **λ = 130 nm 를 우리 계 숫자로 전이하지 않는다** | §12-1 한계 | — |

---

## 13. 🔷 코팅 두께 5각형에서 이 편의 자리

| 꼭짓점 | 코팅 | 유형 | 보호(화학) | 이온 대가 | 전자 대가 | 상태 |
|---|---|---|---|---|---|---|
| `hu2024` | **a-LiF** (비정질) | MLIP 계산 | 있음(가정) | **있음** (D 가 20 Å 에서 3.7배↓) | 미측정 | ✅ 완료 |
| **`lee2026` (이 편)** | **LPSCl = SE 자신** | **실험** | **❌ 0** | **부호 반전 — 이득** | **★ 측정됨 (1339배)** | ✅ 이 문서 |
| `wei2023` | LiNbO₃ / 아지로다이트·LCO | 실험 | 있음 | ? | ? | 미완 |
| `bong2023` | LiNbO₃ **두께·균일도** / NCM523 | 실험 | 있음 | ? | ? | 미완 · **이 편의 ref 19** |
| `kim2025` | LTO **PALD** 컨포멀 | 실험 | 있음 | ? | ? | 미완 |

**이 편이 5각형에 기여하는 고유값 3개**
1. **전자 축 대가를 실측한 유일한 편** (나머지는 이온 축 또는 셀 성능만).
2. **보호 기능이 0 인 대조군** — *"코팅의 이득이 화학 보호가 아니라 접촉 개선만일 때도 두께 최적점이 생긴다"* ⇒ **두께 최적점은 보호 기전과 독립으로 존재한다**. 이게 5각형의 공통 결론을 **한 단계 강화**한다.
3. **논문이 서로를 인용한다** — 이 편의 ref 19 = `bong2023`, ref 22 ≈ `kim2025` 계보. ⇒ 5각형이 **우리가 임의로 묶은 게 아니라 필드가 이미 묶어 둔 집합**이라는 증거.

⚠ **5각형 공통 결론을 쓸 때의 정직한 한정**: 다섯 편의 "최적 두께"는 **1 nm(hu2024) ~ 317 nm(이 편)** 로 **2.5 자릿수** 흩어져 있다. ⇒ *"코팅 물질·공정과 무관한 일반 현상"* 이라고 쓸 수 있는 것은 **"최적점이 존재한다"는 정성 명제까지**이고, **어떤 눈금도 공유되지 않는다.**

---

## 14. 남는 질문 / 추가로 구할 것

1. **VGCF 를 넣은 복합체의 σ_e 는 얼마인가?** — 이 논문 전체 논증의 유일한 미측정 가정(§11-3). 같은 그룹 후속편(ref 36·38 계열)에 있을 수 있다.
2. **두께와 "잔여 유리 LPSCl 양"을 분리한 설계는?** — MF 시간/rpm 을 바꿔 같은 질량비에서 두께만 바꾸면 교락이 풀린다(§11-11). 이 편은 안 했다.
3. **입자간 두께 산포는?** — 비율당 단면 1개뿐(§11-1). 10개만 찍었어도 이 논문의 주장 강도가 달라졌다.
4. **4.25 V 에서 CAM|LPSCl 계면은 무엇을 만드나?** — XPS/TOF-SIMS 0건(§11-10). 우리 §B 가 답할 수 있는 질문.
5. **λ ≈ 130 nm 는 CAM 입경에 스케일하나?** — 이 편의 NCM 은 ~12 µm 2차입자다. λ/R ≈ 0.011. 단결정 CAM(2–4 µm)에서 같은 실험을 하면 λ 가 비례해 줄어드는지가 **"λ 가 물질 성질인가 미세구조 성질인가"** 를 가른다. **litdb 에 답이 있을 수 있다 — `bong2023`(NCM523) 과 `kim2025`(NCA PALD) 를 완성할 때 이 질문을 들고 가라.**
6. **milled LPSCl 의 Ea 가 더 낮은 것**(0.272 vs 0.288 eV, 우리 적합)은 실재인가 4점 적합 잡음인가? — `[Du22LMR]` 의 3등급(0.335/0.368/0.424 eV, 밀링할수록 **높아짐**)과 **방향이 반대**다. ⚠ 두 논문의 "밀링"이 같은 것이 아닐 수 있다(여기는 결정화 **후** 20 h, Du 는 합성경로 자체가 다름). **이 불일치는 §A 에 기록해 둘 가치가 있다.**
