Repository: yonghoon7153-source/Yonghoon-DEM-DFT

# 📚 LITDB — 문헌 단일 시스템 (**SE·DFT 축 + DEM·MPM 축, 두 트랙**)

> **앞으로 논문은 여기서만 본다.** 여러 곳(db/literature, kb/papers, db/properties, Excel)에 흩어진 문헌을 한 곳에서 생각·참고·비교하기 위한 통합 MD 시스템.

## 왜 트랙이 둘인가
`INDEX.md` 는 argyrodite 전해질 축이라 접촉역학·MPM·건식전극 digest 가 들어갈 자리가
없다. 그래서 한때 64편이 **어느 인덱스에도 없었다**(open_items #7). 축을 나눠 그 구멍을
닫았고, 한 분모로 세면 “159편 중 98편 미언급” 같은 **가짜 미결**이 나온다
(`comparison_vs_ours.md:8`). 분리는 실측 근거가 있는 결정이다 — 합치지 말 것.

⚠ 이 표의 **편수는 적지 않는다.** 손으로 쓴 수는 반드시 낡는다(README 자신이 세 번 틀렸다).
현재값은 `python3 tools/litdb/build_index.py --check` 로 본다.

File: litdb/papers/lee2026_mechanical_halogen_argyrodite_drycoating.md
# Beyond Electrochemistry: Tailoring Mechanical Properties of Halogen-Substituted Argyrodites for Conformal Dry Coating and Enhanced Battery Performance — Y. Lee et al. (ACS Nano 2026)

> slug `lee2026_mechanical_halogen_argyrodite_drycoating` · DOI `10.1021/acsnano.6c09375` · type `exp 주도 + 계산 보조 (MLIP/DFT 계면 W_ad + FEM 충돌 + 기하 coverage 모델)` · PDF `82ea256b-3cb1f0c4(본문 14 pp) + 0b9a4c84(SI 30 pp)` · digested `2026-08-19` · status ✅ · 태그 **[자체·공저 = our-lab]**

> elements: Li, P, S, Cl, Br, Ni, Co, Mn, O
> methods: DFT, MLIP, EOS

> **lab**: `our-lab` · 우리 쪽 저자 = **Yonghoon An (제2저자, 계산 담당 = 이 repo 사용자)** · 교신 = **Jong-Won Lee** (한양대 신소재공학 / 배터리공학과)
> **제1저자** = Yeokyung Lee (한양대). **공저** Jonghyeok Yun, Junhee Kang, Soo Young Yang (한양대) + Jaeyoung Kim, Sunho Choi, So Young Kim, Yongsub Yoon (현대자동차 Advanced Battery Development Group).
> 투고 2026-05-20 · 수정 2026-08-07 · 게재확정 2026-08-07. 본문 14 pp (Fig 1–7) + SI 30 pp (Fig S1–S24, Table S1–S2, Note S1–S2).
> 지원: 현대자동차, NST(GTL24012-000), NRF(RS-2024-00450728), KIAT(RS-2025-25463211).

---

## 0. 이 digest 를 읽는 법 — ★ litdb 신설 관례: 자체 논문 표기

**관례 선언 (2026-08-19 신설).** 이 repo 가 속한 랩(한양대 이종원 교수 그룹) 논문은 남의 논문과 섞이면 안 된다.
- 헤더 태그: 남의 논문 `[외부]` ↔ **우리 논문 `[자체·공저 = our-lab]`**
- 헤더에 `lab:` 줄을 추가해 **우리 쪽 저자·역할·교신**을 명시한다.
- 자체 논문은 **§10 우리 db 정합성**을 "문헌 대조"가 아니라 **"출판본 ↔ 우리 내부 기록 감사"** 로 쓴다.
  (같은 랩이라고 같은 계산이 아니다 — 실제로 이 논문에서 출판된 수치와 우리 db 의 다른 판본이 **순위가 뒤집히는** 구간이 있다. §10-a/b/c.)

**이 논문의 층 구조** — 근거의 질이 층마다 다르다. 섞어 읽으면 안 된다.

| 층 | 내용 | 근거의 질 |
|---|---|---|
| ① 실험 물성 | 5조성 합성 · XRD/Rietveld · EIS σ/Ea · DC σ_e · AFM-FS(E, W_ad) · 나노압입(σ_ys) | **강함** — 5조성 전부 같은 세트로 측정, 오차막대 있음 |
| ② 코팅 정량 | RAM 건식코팅 · SEM/EDS 잔류 SE 입자 계수(Table S1) | **중간** — 계수 n 은 있으나 오차 없음. 내가 붙인 Poisson 오차로는 Li6 내부 순위가 안 갈림 (§11-2) |
| ③ 계산 | 계면 W_ad 결합곡선(Fig 6) · FEM 충돌(Fig 5d, S14–15) · 기하 coverage(Fig S11) | **약함** — 재현 불가 수준의 보고. **본문 식(1)로는 Fig 6 이 안 나온다** (§7-3, §10-a) |
| ④ 셀 | ASSB rate/cycling 250 & 5 MPa · TLM 임피던스 · CV/UPS · LNO 대조 | **중간** — 조건은 전부 기재, 그러나 **n=1, 오차막대 0** |

무게중심은 **§7 계산층 감사**, **§10 우리 db 정합성**, **§11 눈금** 에 있다.

> ⚠ **전압 기준**: CV 는 **vs Li/Li⁺** (SUS 작업극 / Li–In 상대극, 논문이 vs Li/Li⁺ 로 환산해 표기). 셀 사이클은 2.65–4.25 V vs Li/Li⁺. → 우리 grand-potential onset 2.256 V 와 **같은 축**에서 비교 가능 (§10-e).

---

## 1. 한 줄 요약

**황화물 SE 를 NCM 에 건식 코팅할 때 코팅 품질을 결정하는 것은 SE 의 이온전도도나 산화안정성이 아니라 SE 의 기계적 물성(특히 NCM 표면과의 접착일 W_ad)이다** — Cl/Br 비를 바꾼 argyrodite 5종에서 E·σ_ys·W_ad 가 클수록 미부착 잔류 SE 가 적고, 그 조성(Li₅.₄PS₄.₄Cl₀.₈Br₀.₈)이 **산화 안정성은 가장 나쁜데도** 방전용량(188 mAh g⁻¹ @0.33C)·계면저항(11.5 Ω cm²)·사이클 유지율(200 cyc 76.9 %)에서 가장 좋다.

---

## 2. 메타

| 항목 | 내용 |
|---|---|
| 저자 | Yeokyung Lee, **Yonghoon An**, Jonghyeok Yun, Junhee Kang, Soo Young Yang (한양대 신소재) / Jaeyoung Kim, Sunho Choi, So Young Kim, Yongsub Yoon (현대차) / **Jong-Won Lee\*** (한양대 신소재 + 배터리공학) |
| 저널/년 | *ACS Nano* **2026**, ASAP |
| DOI | 10.1021/acsnano.6c09375 |
| 조성 | Li₆PS₅Cl · Li₆PS₅Cl₀.₅Br₀.₅ · Li₅.₄PS₄.₄Cl₁.₀Br₀.₆ · Li₅.₄PS₄.₄Cl₀.₈Br₀.₈ · Li₅.₄PS₄.₄Cl₀.₆Br₁.₀ (+ NCM = LiNi₀.₈Co₀.₁Mn₀.₁O₂, LNO 대조) |
| 연구유형 | 실험 주도(합성·AFM/나노압입·SEM/TEM/EDS·EIS/CV/UPS·풀셀) + 계산 보조(MLIP/DFT 계면 W_ad, FEM 단일충돌, 기하 coverage) |
| 키워드 | ASSB, sulfide electrolyte, SE coating, interfacial stability, mechanical property |

### 조성 약칭 ↔ 화학식 ↔ 우리 db 대응 (★ 이 매핑이 §10 의 전제다)

| 논문 약칭 | 화학식 | family | 우리 db 이름 |
|---|---|---|---|
| LPSC₁.₀ | Li₆PS₅Cl | Li6 (화학량론) | **comp1** (= our_dft_baseline 의 comp1) |
| LPSC₀.₅B₀.₅ | Li₆PS₅Cl₀.₅Br₀.₅ | Li6 | **comp2 / comp2B** |
| LPSC₁.₀B₀.₆ | Li₅.₄PS₄.₄Cl₁.₀Br₀.₆ | Li5.4 (Li 공공 0.6/fu) | **comp3** |
| LPSC₀.₈B₀.₈ | Li₅.₄PS₄.₄Cl₀.₈Br₀.₈ | Li5.4 | **comp4** ← 논문의 주인공 |
| LPSC₀.₆B₁.₀ | Li₅.₄PS₄.₄Cl₀.₆Br₁.₀ | Li5.4 | **comp5** |
| (논문에 없음) | Li₅.₄PS₄.₄Cl₁.₆ | Li5.4, Br 없음 | **modelC / modelc** ← 우리 baseline 의 modelc |

> 🔑 **modelc 는 이 논문에 실리지 않았다.** 우리 baseline 의 Cl-only Li5.4 조성이다. 논문의 Li5.4 계열은 전부 Cl+Br 혼합이다. §10 에서 이 차이를 계속 명시한다.

---

## 3. 실험 조건 전수 (§4 Methods + SI Note 1–2)

### 3.1 SE 합성
- 전구체: **Li₂S (JI Materials)**, **P₂S₅ (Sigma-Aldrich 99.9 %)**, **LiCl (Sigma-Aldrich 99 %)**.
  ⚠ **LiBr 이 Methods 에 없다** — 5조성 중 4조성이 Br 을 포함하는데 전구체 목록에 빠져 있다 (§11 약점-12).
- 1차 볼밀: **플래니터리 볼밀 Pulverisette 7 (Fritsch), 800 rpm, 2 h, 25 °C**
- 소성: **400 °C, 2 h, 승온 5 °C min⁻¹**
- 분위기: **Ar 글로브박스, O₂·H₂O < 0.1 ppm** (전 공정)
- 2차(입도 조절) 밀링: **SE 3 g + 지르코니아 볼 60 g + 헵탄 30 g, 290 rpm, 12 h** → 진공건조
- 결과 입도: 소성 후 → 2차 밀링 후 **3–5 µm** (Fig S1; 5조성 SEM)

### 3.2 건식 코팅 (RAM)
- 장비: **resonant acoustic mixer (RAM), Resodyn** — 수직 진동으로 입자 충돌 유도 (Fig 1c)
- 조건: **60 G** (G = 9.81 m s⁻²), **30 min**, **NCM : SE = 100 : 2 wt**, 총 배치 **10 g**, 불활성 분위기
- 논문의 응력 추정: 국소 접촉응력 **≈ 300–500 MPa** (SE 항복강도를 넘김)
  ⚠ 본문 §2 는 항복강도를 "**~200 MPa**"(문헌 39,40 인용)이라 하는데, **같은 논문의 자체 측정치는 78–120 MPa** 다 (§11 약점-9)
- 코팅비 100:2 의 근거: 기하 coverage 모델이 100:2 에서 ~100 % 피복 (Fig S11b) → "등각 피복에 필요한 **최소** SE 비"

### 3.3 캐릭터리제이션
| 장비 | 조건 |
|---|---|
| XRD | Bruker **D8 ADVANCE**, Cu Kα λ = **1.5418 Å**, Rietveld = **TOPAS** |
| SEM/EDS | **FEI Verios G4UC** |
| TEM | **JEOL JEM2100F** |
| AFM | **Park Systems NX-10**, **드라이룸**, 실리콘 프로브 **PPP-NCHR** |
| AFM-FS | pin-point force spectroscopy, **256 × 256 픽셀 / 5 µm × 5 µm**, 픽셀마다 F–D 곡선. E = 접근곡선 기울기, W_ad = 후퇴곡선의 **F < 0 구간 면적** |
| 나노압입 | 단결정 다이아몬드 팁 **NM-RC-SEM**, 인가하중 **60 µN**, **바이어스 5 V**, 압입 후 잔류 자국 토포그래피 스캔 → 접촉반경 c → **σ_ys = 3P/(2πc²)** (SI Note 1, Du 2001 Langmuir) |
| SE 펠릿 | **433 MPa** 성형 + 표면 폴리싱 |
| UPS | **Thermo Fisher Thetaprobe**, **He-Iα 21.2 eV**, Ar⁺ **1 keV 30 s** 스퍼터, 홀더 바이어스 **−10 eV** |

> ⚠ **AFM-FS 의 ROI 선택** (SI Note 1): "기공·균열·입계는 겉보기 모듈러스를 낮추므로, 동시에 얻은 토포그래피 맵으로 **defect-free 영역**을 골라 그 분포의 통계 평균을 보고" — **문턱값도, 남긴 면적 비율도 안 적혀 있다.** 헤드라인 기계 수치 전체가 조작자 ROI 선택에 걸려 있다 (§11 약점-10).

### 3.4 전기화학
| 항목 | 조건 |
|---|---|
| 이온전도도 | **20–60 °C**, 이온블로킹 대칭셀, **Bio-Logic VSP-300**, **7 MHz – 5 mHz**, AC **5 mV** |
| 전자전도도 | DC 분극, **SUS \| SE \| SUS**, **0.5 V, 30 min** 정상상태 |
| 복합양극 전자저항 | 분말 **0.05 g** → **433 MPa** 펠릿 → **250 MPa** 하에서 임피던스 |
| CV(산화안정성) | SE : VGCF = **90 : 10 vol**, 작업극 SUS, 상대극 Li–In |
| 셀 구성 | LPSC₁.₀ **100 mg** → **100 MPa** 펠릿 → 복합양극 분말 **10 mg** 도포 → **433 MPa** 가압 → 반대면 **In (100 µm, ⌀10 mm) + Li (200 µm, ⌀4 mm)** |
| 복합양극 조성 | **NCM@SE : LPSC₁.₀ : VGCF : Super P = 70 : 29 : 0.75 : 0.25 wt** |
| 운전압력 | **250 MPa** 또는 **5 MPa** |
| 레이트 | **0.33C → 0.5C → 1C → 2C → 0.33C** (각 3사이클) |
| 사이클 | **2.65–4.25 V vs Li/Li⁺, 0.5C**, 초기 1사이클 **0.1C**, 충전 CC-CV(**CV 컷오프 = CC 전류의 20 %**), 방전 CC |
| 온도 | **모든 ASSB 시험 30 °C** |

---

## 4. 핵심 물성 — 5조성 전표 (논문 수치, **소환값**)

| 물성 | LPSC₁.₀ | LPSC₀.₅B₀.₅ | LPSC₁.₀B₀.₆ | LPSC₀.₈B₀.₈ | LPSC₀.₆B₁.₀ | 출처 |
|---|---|---|---|---|---|---|
| Li/fu | 6 | 6 | 5.4 | 5.4 | 5.4 | — |
| 격자상수 a (Å) | 9.852 | 9.904 | 9.878 | **9.892** | 9.913 | Fig. 2d, Fig. S3 |
| σ_ion (mS cm⁻¹, 25 °C) | 2.0 | 2.1 | 5.8 | 6.1 | **6.5** | Fig. 2e |
| E_a (eV) | 0.32 | 0.31 | 0.29 | 0.27 | **0.24** | Fig. 2e, Fig. S5 |
| σ_e (×10⁻⁹ S cm⁻¹) | 4.4 | 6.8 | 2.5 | 2.9 | 3.8 | Fig. S6 |
| **E (GPa, AFM-FS)** | 8.0 | 7.6 | **18.3** | 16.5 ± 0.3 | 15.8 | Fig. 3e, Fig. S8 |
| **σ_ys (MPa, 나노압입)** | 92 | 78 | **120** | 102 ± 15 | 100 | Fig. 3e, Fig. S9 |
| **W_ad (aJ, AFM-FS)** | 194 | 180 | **316** | 298 ± 11 | 249 | Fig. 3e, Fig. S8 |
| **W_ad (J m⁻², 계산)** | 0.78 | 0.70 | **1.95** | 1.68 | 1.39 | Fig. 6a–e |
| Li–O 계면밀도 (Å⁻²) | 0.115 | **0.076** ⚠ | 0.137 | 0.126 | 0.124 | **Table S1↔본문 불일치**, ↓주 |
| S–O 계면밀도 (Å⁻²) | 0.056 | 0.054 | 0.028 | 0.032 | 0.037 | Table S2 |
| Cl–O 계면밀도 (Å⁻²) | 0.011 | 0.009 | 0.031 | 0.028 | 0.019 | Table S2 |
| FEM 최대 von Mises (MPa) | 364 | 353 | 567 | 556 | **591** | Fig. 5d, Fig. S14 |
| 잔류 SE 분율 | 0.193 | 0.246 | **0.094** | 0.095 | 0.122 | Fig. 5c, Table S1 |
| CV 산화 onset (V vs Li/Li⁺) | 2.01 | 1.98 | 1.86 | 1.87 | **1.65** | Fig. S21 |
| CV 적분전하 Q (mC) | 300 | 369 | 540 | 590 | **615** | Fig. S21 |
| CV 2.5 V 피크전류 (mA) | 0.05 | 0.06 | 0.09 | 0.11 | 0.11 | Fig. S21 |

> ⚠ **Li–O 밀도 본문↔SI 불일치**: 본문(p. H)은 LPSC₀.₅B₀.₅ 를 **0.096** Å⁻² 라 쓰고, **Table S2 는 0.076** Å⁻² 다. Fig. 6f 막대를 축에 맞춰 읽으면(`figure-read ≈ 0.076`) **Table S2 쪽이 맞다.** 본문 0.096 은 오타로 보인다. 이 한 점이 Li–O 상관계수를 R = 0.83 ↔ 0.91 로 바꾼다 (내 재계산, §11 약점-7·8).

### Rietveld 품질 (전 조성)
| 조성 | a (Å) | R_exp | R_wp | R_p | GOF |
|---|---|---|---|---|---|
| LPSC₁.₀ | 9.852 | 8.54 | 10.94 | 7.75 | 1.28 |
| LPSC₀.₅B₀.₅ | 9.904 | 7.56 | 9.69 | 6.54 | 1.28 |
| LPSC₁.₀B₀.₆ | 9.878 | 8.00 | 11.46 | 8.88 | 1.43 |
| **LPSC₀.₈B₀.₈** | 9.892 | **7.17** | **9.83** | **7.35** | **1.37** |
| LPSC₀.₆B₁.₀ | 9.913 | 8.81 | 14.28 | 10.73 | 1.62 |
(본문 Fig. 2b + Fig. S3. 전부 F-43m 큐빅 단일상, 2차상 없음.)

> ⚠ **Rietveld 는 격자상수만 보고했다.** 논문 서사의 핵심인 "**S²⁻/X⁻ 가 4a/4c 에 무질서하게 앉는다**"는 **점유율로 refine 되지 않았다** (§11 약점-15 — 이게 이 논문 최대의 과학적 구멍).

### 셀 성능
| 항목 | Bare NCM | NCM@LPSC₀.₅B₀.₅ | NCM@LPSC₀.₈B₀.₈ | NCM@LNO |
|---|---|---|---|---|
| 초기 방전 (mAh g⁻¹, 0.33C) | ~175 (`figure-read`) | **178** | **188** | **175** |
| 초기 CE (%) | n/a | n/a | **89.2** | **86.9** |
| 2C 용량 (mAh g⁻¹) | ~119 (`figure-read`) | **124** | **135** | ~128 (`figure-read`, Fig. S19b) |
| R_int (Ω cm², TLM, 1st 충전 후) | n/a | **16.9** | **11.5** | **8.2** |
| R_ion (Ω cm², TLM) | n/a | **3.0** | **3.4** | **4.4** |
| R_ion (Ω cm², 양극 대칭셀) | **117.6** | **51.8** | **45.7** | n/a |
| R_ele (Ω cm², 양극 대칭셀) | **6.7** | **4.8** | **4.6** | n/a |
| 250 MPa, 0.5C, 200 cyc 유지율 | ~64 % (`figure-read`) | **68.5 %** | **76.9 %** | n/a |
| 5 MPa, 0.5C 초기용량 | **147.4** | **149.2** | **154.8** | n/a |
| 5 MPa, 100 cyc 유지율 | **46.2 %** | **61.5 %** | **70.8 %** | n/a |
| UPS \|E_F − E_VBM\| (eV) | — | **2.85** | **2.69** | — |

> ⚠ **R_ion 이 두 값이다**: Fig. 7e (풀셀 TLM) 3.0 / 3.4 Ω cm² ↔ Fig. S18b (양극 대칭셀) 51.8 / 45.7 Ω cm². **같은 기호·같은 단위인데 15배 차이**고, 논문은 이 둘을 대조하지 않는다 (§11 약점-13). 논문 핵심 논증("R_ion 은 비슷, R_int 만 다르다")은 앞쪽 값에만 기댄다.

---

## 5. 본문 결과 — 섹션별 정독

### 5.1 서론이 세운 문제 (Fig. 1)
복합양극에서 CAM·catholyte·도전재가 **불균일 분포 + 계면 공극**을 만들고, 그 결과 계면저항↑·레이트↓·국소 불균일 반응 → 입자 균열 → 접촉 손실 (Fig. 1a). 해법으로 CAM 표면코팅이 쓰이지만 **산화물 코팅(LNO, Li₂ZrO₃)은 이온전도가 낮고 기계적으로 딱딱해** 황화물 catholyte 와 밀착이 안 된다. 황화물 SE 로 코팅하면 이온전도·연성 둘 다 얻지만, **습식은 용매–황화물 반응(가수분해·분해·결정성 손실)** 때문에 곤란 → **건식**.

건식 코팅의 물리는 **Fig. 1b 4단계**: (i) 딱딱한 CAM 에 충돌 → **무른 SE 파쇄** → (ii) 파편의 **부착** → (iii) **소성변형 + 치밀화** → (iv) **연속 코팅층**. 그래서 SE 의 탄성/소성/부착 특성이 코팅 품질을 직접 지배한다는 것이 논문의 출발 가설이다. 구현은 **RAM(수직 진동, Fig. 1c)**.

> 🔎 이 4단계 서사는 우리 DEM 라인(`litdb/INDEX_DEM.md`)의 파쇄·부착·소성 접촉모델과 **같은 물리**다. 다만 이 논문은 DEM 이 아니라 **단일 입자쌍 FEM** 으로만 본다 (§7-2).

### 5.2 구조 (Fig. 2, Fig. S2–S3)
- 5조성 전부 **F-43m 큐빅 argyrodite 단일상**, 밀링 전/후 모두 2차상 없음 (Fig. 2a, Fig. S2).
- 격자상수 **9.852 → 9.913 Å**. 두 계열 각각에서 **Br 늘수록 팽창** (Br⁻ 196 pm > Cl⁻ 181 pm).
- σ_ion: **2.0 → 6.5 mS cm⁻¹**, E_a: **0.32 → 0.24 eV** (Fig. 2e). 논문 해석 = **S²⁻/X⁻ 4a·4c 무질서 증가** → Li⁺ 국소 배위 변화 → 연결성↑·장벽↓ (+ Br 에 의한 격자 팽창으로 통로 확장).
- σ_e ≈ **10⁻⁹ S cm⁻¹ 수준** → 이온 전도체로서 정상 (Fig. S6).

> ⚠ Fig. 2c 는 캡션상 LPSC₀.₈B₀.₈ 의 구조인데 **범례에 Br 이 없다 (Li/P/S/Cl 만)** — `figure-read`. 그림-본문 불일치 (§11 약점-11).

### 5.3 기계 물성 (Fig. 3, Fig. S7–S10)
- AFM-FS 모듈러스 맵(Fig. 3a)은 **로그 스케일 1–100 GPa** 로, 실제 표면은 대단히 불균일하다 (`figure-read`: 파란 ~1 GPa 영역과 빨간 ~100 GPa 영역이 공존).
- 대표 F–D (Fig. 3b): 접근기울기 → **E = 16.5 GPa**, 후퇴 음의 면적 → **W_ad = 298 aJ** (LPSC₀.₈B₀.₈).
- 나노압입 (Fig. 3c,d): 60 µN 압입 후 잔류자국 라인스캔에서 접촉반경 → **σ_ys = 102 MPa**.
- **결론 트렌드 (Fig. 3e)**: Li5.4 계열이 Li6 계열보다 E·σ_ys·W_ad 가 **전부 크다**. 각 계열 안에서는 **Br↑ → 전부 감소**.
- 논문의 두 갈래 해석:
  1. **계열 내부 Br 효과** = 이온반경·분극률 (Br⁻ 7.19 Å³ > Cl⁻ 5.36 Å³) → 격자 연화.
  2. **계열 간 점프** = 이온충전밀도만으론 설명 안 됨 → **S²⁻(분극률 10.2 Å³)를 X⁻ 로 치환**하면 골격의 "soft covalent" 성격이 줄어 **강성↑** (Fig. S10 모식도).
- W_ad 는 벌크가 아니라 **계면 결합 특성**이라 이온반경/분극률로 직접 설명 안 된다고 명시 → Fig. 6 계산으로 넘어가는 다리.

### 5.4 코팅 형태 (Fig. 4, Fig. S12–S13)
- Bare NCM: 다결정 2차입자, **평균 ~6 µm**, 표면 거칢 (Fig. 4a).
- NCM@LPSC₀.₈B₀.₈: 표면이 매끈해지고 EDS 에서 **S 가 전면 균일** (Fig. 4b, Fig. S12 2입자, Fig. S13 저배율 다입자).
- TEM: 등각 SE 층 (본문 "**~15 nm**"; `figure-read ≈ 8–12 nm` at the imaged spot — 스케일바 15 nm 대비. **n = 1 지점, 두께 분포 없음**).
- XRD (Fig. 4d): NCM 피크 + **SE 특성피크(*표시)** 만, 2차상 없음 → 코팅 중 구조 분해 없음.

> 🔢 **내가 해 본 질량수지 검산** (논문엔 없음): ρ_NCM ≈ 4.7, ρ_SE ≈ 1.85 g cm⁻³, 6 µm 완전구 가정 시 — **15 nm 균일껍질 = 0.59 wt%**, **50 nm = 2.00 wt%**. 즉 투입한 **2 wt% 중 ~30 %** 만 15 nm 껍질로 설명된다. 나머지는 (i) 잔류 SE (Table S1 계수로 대략 0.4–0.5 wt% 상당), (ii) 거친 표면 골짜기 채움(Fig. S11 모델이 명시적으로 가정), (iii) 두께 편차로 갈 수 있다. **닫히지는 않지만 터무니없지도 않다.** 논문이 이 검산을 안 한 것은 약점 (§11 약점-14).

### 5.5 코팅 품질의 정량화 (Fig. 5, Table S1, Note S2)
- 저배율 SEM 에서 **NCM 에 안 붙고 남은 SE 입자**를 세는 것이 이 논문이 만든 새 지표 (Fig. 5a).
- 방법 (Note S2): S EDS 맵 → 8-bit 그레이 → **문턱 60–255** → 이진화 → ImageJ Analyze Particles → 면적 → 등가원직경. **≥ 2 µm 만 계수**(EDS 노이즈 배제), 2–3 / 3–4 / 4–5 / >5 µm 구간별. **시료당 SEM/EDS 이미지 >10장**, 같은 이미지의 **NCM 입자수로 정규화**.
- 결과 (Table S1): 52/270, 63/256, 24/255, 25/264, 35/288 → 분율 **0.193 / 0.246 / 0.094 / 0.095 / 0.122**.
- FEM (Fig. 5d, Fig. S14–S15): 충돌 시 SE 내부 최대 von Mises **353–591 MPa**, **전 조성에서 σ_ys(78–120 MPa) 초과** → "파쇄는 전 조성에서 쉽게 일어나므로 **파쇄는 율속이 아니다**" → 그 다음 단계인 **부착**이 코팅 품질을 지배할 것.

> 🔢 **내 통계 재계산**: 계수에 Poisson 오차를 붙이면 0.193 ± 0.027 / 0.246 ± 0.031 / 0.094 ± 0.019 / 0.095 ± 0.019 / 0.122 ± 0.021.
> → **Li6 내부 순위(0.193 vs 0.246)는 z = 1.3 로 안 갈린다.** LPSC₁.₀B₀.₆ vs LPSC₀.₈B₀.₈ (0.094 vs 0.095)도 동전던지기.
> → 갈리는 것은 **계열 간(z ≈ 4.2)** 뿐이다. 그림 5c 는 5점 순위처럼 보이지만 실제로는 **2군 분리**다.

### 5.6 계면 접착 계산 (Fig. 6, Fig. S16, Table S2)
- 모델: NCM 을 **LiNiO₂ 로 단순화**(Ni-rich NCM 은 전이금속층이 주로 Ni), 그 위에 SE 슬랩.
- 식(1): `Interaction energy = (E_sep − E_int)/A`
- 결합곡선의 최소점 깊이 = W_ad. **0.78 / 0.70 / 1.95 / 1.68 / 1.39 J m⁻²**.
- 서술자: Table S2 의 3쌍(Li–O, S–O, Cl–O) 중 **Li–O 밀도만** 채택 — "모든 조성에서 결합밀도가 높고 W_ad 와 잘 맞는다". 기전: 할로겐-rich 는 **Li 공공 + 음이온 무질서**가 계면 Li 분포를 바꿔 표면 O 와의 Li–O 접촉을 늘린다. Br 이 많아지면 계면이 공간적으로 더 벌어져 **패킹밀도↓ → 접착↓**.
- Fig. S16: 같은 계면면적에서 LPSC₀.₅B₀.₅ vs LPSC₀.₈B₀.₈ 의 Li–O 결합 수 차이를 그림으로.

> ⚠ `figure-read`: **Fig. 6a–e 의 결합곡선은 4 Å 에서 0 으로 안 간다.** 꼬리값이 comp별로 다르다 — LPSC₁.₀ ≈ **+2.25**, LPSC₀.₅B₀.₅ ≈ **+2.1**, LPSC₁.₀B₀.₆ ≈ **−0.6**, LPSC₀.₈B₀.₈ ≈ **−0.5**, LPSC₀.₆B₁.₀ ≈ **−0.35** J m⁻². 상호작용 에너지 곡선이라면 분리 극한에서 공통으로 0 이어야 한다. **논문은 이걸 설명하지 않는다.** → 우리 내부 기록에 정확한 이유가 있다 (§10-a). 즉 **본문 식(1)로는 Fig. 6 을 재현할 수 없다.**

> 🔢 **내 재계산 (논문 Table S2 · Fig. 6 값만 사용)**:
> R(Li–O, W_ad) = **+0.83** · R(S–O, W_ad) = **−0.99** · R(Cl–O, W_ad) = **+0.99**
> → **논문이 고른 Li–O 가 셋 중 가장 약한 서술자다.** (본문 오타값 0.096 을 쓰면 +0.91 로 올라가지만 여전히 3위.)
> R(W_ad 계산, W_ad AFM) = **+0.994** — 계산과 실측의 순위 일치는 진짜다.

### 5.7 셀 (Fig. 7, Fig. S17–S24)
- 셀 단면 SEM (Fig. S17): bare 는 큰 공극·불완전 접촉, 코팅은 치밀.
- 초기 프로파일·레이트 (Fig. 7b,c): NCM@LPSC₀.₈B₀.₈ **188 / 135 mAh g⁻¹** (0.33C/2C) > NCM@LPSC₀.₅B₀.₅ **178 / 124**.
- 전자 경로 (Fig. S18): 코팅해도 R_ele **6.7 → 4.8 / 4.6 Ω cm²** 로 **오히려 감소** → 15 nm 절연층이 전자 경로를 끊지 않는다 (433 MPa 가압 중 국소 변형·재배열로 NCM–도전재 직접 접촉이 생김).
- TLM 분해 (Fig. 7d,e): **R_ion 3.0 vs 3.4** (거의 동일) ↔ **R_int 16.9 vs 11.5 Ω cm²** → "코팅 SE 의 이온전도도 차이는 셀 성능을 설명하지 못한다. 계면 동역학이 설명한다."
- LNO 대조 (Fig. S19–S20): NCM@LNO **175 mAh g⁻¹, CE 86.9 %**, R_ion **4.4** > 황화물 코팅, 레이트도 열세 → **황화물 코팅이 산화물 코팅보다 유리**(이온전도 + 기계적 정합성 둘 다).
- **역설의 핵심 (Fig. S21–S22)**: CV 에서 LPSC₀.₈B₀.₈ 는 **더 이른 산화 onset(1.87 vs 1.98 V), 더 큰 피크전류(0.11 vs 0.06 mA), 더 큰 적분전하(590 vs 369 mC)**. UPS 는 **\|E_F − E_VBM\| 가 더 작다(2.69 vs 2.85 eV)** → 가전자대 전자를 더 쉽게 뺏긴다. **즉 산화적으로 더 불리한 조성인데 셀 성능은 더 좋다.**
  → 논문 해석: >4 V 에서 황화물 분해는 어차피 못 막는다. 중요한 건 분해가 **공간적으로 균질하게** 일어나는가다. 등각 코팅이 균질 반응을 만들어 국소 열화·응력 집중을 줄인다 (Kang et al. Chem. Commun. 2025 의 "기생반응의 이로움" 과 같은 논지, 논문 ref 38).
- 사이클: 250 MPa 200 cyc **76.9 %** vs 68.5 % (Fig. 7f). **5 MPa** 100 cyc **70.8 / 61.5 / 46.2 %** (Fig. 7g) — 저압에서 격차가 훨씬 커진다 = 코팅이 **접촉 손실 보상**을 한다는 가장 좋은 증거.
- 사이클 후 단면 SEM (Fig. 7h): bare 는 입자내 균열이 심하고 코팅은 덜하다. XRD (Fig. S24)는 200 cyc 후에도 층상구조 유지·신규상 없음 → **열화는 벌크 상변화가 아니라 입자 수준 기계 손상 + 계면 접촉**이다.
- 남은 손실: NCM@LPSC₀.₈B₀.₈ 도 200 cyc 에 **23.1 % 손실**. 논문 자인 = Ni-rich 고유 구조 불안정 + 황화물 산화분해 + 반복 부피변화에 의한 입자간 접촉 손실. 분말형 셀 구성 자체가 응력 축적을 조장.

---

## 6. SI 전수 (Fig S1–S24, Table S1–S2, Note S1–S2)

| SI 항목 | 내용 | 실질 정보 |
|---|---|---|
| Note S1 | AFM 측정 상세 | 5×5 µm, 256², **defect-free ROI 선택**(문턱 미기재), σ_ys = 3P/(2πc²) |
| Note S2 | 잔류 SE 정량 | S EDS → 문턱 60–255 → ImageJ → ≥2 µm 만, >10 이미지, NCM 수로 정규화 |
| Fig S1 | 5조선 SE SEM (밀링 후) | 입도 3–5 µm, 불규칙 다면체 |
| Fig S2 | 밀링 전 XRD | 단일상 확인 (밀링 전) |
| Fig S3 | Rietveld 4조성 | a, R_exp/R_wp/R_p/GOF (§4 표) |
| Fig S4 | Nyquist 5조성 × 온도 | 20–60 °C, Z' 0–45 Ω cm² 범위 |
| Fig S5 | 아레니우스 5조성 | 1000/T = 3.0–3.4 K⁻¹ (= 20–60 °C), ln σ −7 ~ −3.5 |
| Fig S6 | DC 분극 5조성 | σ_e 4.4 / 6.8 / 2.5 / 2.9 / 3.8 ×10⁻⁹ S cm⁻¹ |
| Fig S7 | AFM 원리 모식도 | FS(E, W_ad) + 나노압입(σ_ys) 절차 |
| Fig S8 | AFM-FS 5조성 전체 | 2D 맵 + E·W_ad 히스토그램 + 대표 F–D. **히스토그램 절단 문제** (§11-10) |
| Fig S9 | 나노압입 5조성 | 토포그래피 + 하중–깊이 + 잔류깊이 프로파일 |
| Fig S10 | 결합환경 모식도 | S²⁻(10.2 Å³) 확산 전자구름 ↔ X⁻(5.4–7.2 Å³) 국재 → soft ↔ stiff |
| Fig S11 | 코팅 피복 기하모델 | (a) AFM 실측 프로파일 vs 모델, (b) **coverage vs 코팅비**, (c) 100:0/0.2/0.5/2 3D. **100:2 에서 ~100 %** |
| Fig S12 | NCM@SE 2입자 SEM/EDS | S,P,Cl,Ni,Co,Mn — 재현성 (n = 2) |
| Fig S13 | 저배율 SEM/EDS | 다입자 스케일 균일성 |
| Fig S14 | FEM 나머지 3조성 | 364 / 567 / 591 MPa |
| Fig S15 | FEM 단면 응력분포 5조성 | 강성 클수록 고응력 영역 넓음 |
| Fig S16 | 최적화 계면 구조 절단면 | LPSC₀.₅B₀.₅ vs LPSC₀.₈B₀.₈ 의 Li–O 결합 수 시각화 |
| Fig S17 | 셀 단면 SEM | bare 대공극 ↔ 코팅 치밀 |
| Fig S18 | 양극 대칭셀 | **R_ion 117.6 / 51.8 / 45.7**, R_ele 6.7 / 4.8 / 4.6 Ω cm² |
| Fig S19 | NCM@LNO 초기·레이트 | 175 mAh g⁻¹, 2C 열세 |
| Fig S20 | NCM@LNO TLM | R_int 8.2, R_ion 4.4 Ω cm² |
| Fig S21 | CV 5조성 | onset 2.01/1.98/1.86/1.87/1.65 V, Q 300–615 mC |
| Fig S22 | UPS 2조성 | \|E_F − E_VBM\| 2.85 / 2.69 eV |
| Fig S23 | 5 MPa 초기 프로파일 | 147.4 / 149.2 / 154.8 mAh g⁻¹ |
| Fig S24 | 사이클 전/후 복합양극 XRD | 200 cyc 후에도 층상 유지, 신규상 없음 |
| Table S1 | 잔류 SE 계수 | 크기 구간별 계수 + NCM 계수 + 분율 (§4 표) |
| Table S2 | 계면 결합밀도 | Li–O / S–O / Cl–O (§4 표) |

> 📌 SI 에 **없는 것**: 계산 파라미터 표(k-mesh, 슬랩 두께, 원자수, facet, registry 수), FEM 설정표(소프트웨어·메시·접촉법칙), 셀 반복수(n), 어떤 오차막대도 (Fig. 3e 제외), 점유율 refine 결과, 코팅 두께 분포.

---

## 7. 계산층 감사 ★ (우리 표준 감사 적용)

### 7-1. 제일원리 (본문 §4.5)
| 항목 | 논문 기재 | 감사 |
|---|---|---|
| code | **Quantum ESPRESSO** | ✅ |
| functional | **PBE (GGA)** | ✅ · vdW **없음** (계면 결합에 vdW 없음은 명시적 약점) |
| pseudo | **ultrasoft**, SSSP (Prandini 2018) | ✅ |
| ecutwfc / ecutrho | **60 Ry / 480 Ry** | ✅ (비 8, USPP 로 타당) |
| k-points | "**Γ-centered Monkhorst–Pack**" | ❌ **격자 크기 미기재** — 재현 불가 |
| supercell / nat | ❌ 없음 | ❌ 슬랩 두께·층수·진공(30 Å 만 기재)·총 원자수 전부 없음 |
| DFT+U | ❌ 언급 없음 | ⚠ **LiNiO₂ 를 U 없이 PBE 로 다루면** Ni 3d 국재화가 틀린다. 계면 O 의 전자구조가 W_ad 에 들어가므로 무시할 수 없다 |
| 스핀 | ❌ 언급 없음 | ⚠ LiNiO₂ 는 자성계 — spin-polarized 여부 미기재 |
| facet | ❌ 없음 | ⚠ 우리 내부 기록상 **(104)** 를 썼다 (§10-b). 논문엔 없다 |
| **무질서 처리** | "UMA 로 원자 배열 샘플링 → DFT 최적화한 **대표 배열**" | ⚠ **대표 배열 1개**. SQS 도 enumeration 도 아니고, 몇 개 샘플링해서 어떻게 골랐는지 없음. 무질서계에서 **단일 배열 = 우리 규율상 판정 불가** |
| 벌크 격자 | **Birch–Murnaghan EOS** 로 E–V 피팅 → 평형구조 | ✅ 방법 자체는 우리 EOS 관례와 동일 |
| 실험 대비 격자 | ❌ 비교 없음 | ⚠ PBE 는 보통 +1–2 % 과대. 실험 9.852–9.913 Å 대비 몇 % 인지 논문에 없음 |
| 계면 스캔 | 초기 gap **0.6–7.0 Å**, 진공 **30 Å**, lateral shift, **rigid single-point, UMA-s-1p1** | ⚠ **registry 개수 미기재**, 이완 여부 불명확 |
| **AIMD** | **없음** | ✅ 논문이 동역학을 주장하지 않으므로 **구멍 아님**. σ 차이는 EIS 로 실측했다 |
| NEB | 없음 | ✅ 필요 없음 |

**★ 라벨 문제 (우리 규율 직결).** 초록·본문은 "**density functional theory calculations identify interfacial adhesion as the key factor**" 라고 쓰고 Fig. 6 캡션도 "Calculated W_ad" 다. 그런데 Methods 는 계면 에너지를 "**rigid single-point energies using the UMA-s-1p1 machine-learning interatomic potential**" 로 계산했다고 적는다. **하중을 지는 에너지는 MLIP 이고, 초록은 DFT 라 부른다.** 우리 db 가 2026-07-27 에 "우리 Ea·D 는 AIMD 가 아니라 MLIP-MD" 라고 라벨을 정정했던 것과 **정확히 같은 종류의 오류**다.

### 7-2. FEM (본문 §4.5 후반)
| 항목 | 논문 기재 | 감사 |
|---|---|---|
| 모델 | 3D 동적 충돌, NCM = **강체**(문헌 물성), SE = **탄소성**(자체 측정 E, σ_ys) | ✅ 발상은 타당 |
| 속도 | **15 m s⁻¹** (NCM → SE) | ⚠ RAM 60 G 에서 이 속도가 나오는 유도 없음 |
| 출력 | 시간에 따른 최대 von Mises, 단면 응력맵 | ✅ |
| 소프트웨어 | ❌ **이름 없음** | ❌ |
| 메시·요소·접촉법칙·마찰·감쇠·입자크기 | ❌ 전부 없음 | ❌ **재현 불가** |

> 🔢 **내 검산**: R(FEM 최대 von Mises, 입력 E) = **+0.97**. 즉 FEM 출력은 **입력 모듈러스의 단조함수**다 (Hertz 충돌에서 접촉응력 ∝ E^{2/5} 인 것과 부합). **FEM 이 독립 정보를 거의 안 준다.** von Mises/σ_ys 비는 3.96 → 4.53 → 4.72 → 5.45 → 5.91 로 전부 1 초과 — "전 조성에서 파쇄" 라는 결론 자체는 맞지만, 그 결론은 측정된 E·σ_ys 만으로도 손계산으로 나온다.

### 7-3. ★ 본문 식(1)로는 Fig. 6 이 재현되지 않는다
논문 식: `Interaction energy = (E_sep − E_int)/A`. 이 정의면 분리 극한에서 값이 **공통으로 0** 이어야 한다. 그런데 Fig. 6 의 4 Å 꼬리는 `figure-read` 로 **+2.25 / +2.1 / −0.6 / −0.5 / −0.35 J m⁻²** 다. 조성마다 다르고 부호도 다르다.
→ 이 불일치의 원인은 **우리 내부 문서에 정확히 적혀 있다** (§10-a). 즉 논문에 안 적힌 보정항이 실제로 들어갔다. **논문만 읽고는 Fig. 6 을 재현할 수 없다.**

### 7-4. 코팅 피복 기하모델 (Fig. S11)
SEM + AFM 토포그래피 → NCM 표면 깊이 프로파일 재구성 → **SE 가 골짜기를 먼저 채운 뒤 돌출부를 덮는다**는 가정으로 NCM:SE 100:0 → 100:5 스캔. 100:2 에서 ~100 % 피복 → 코팅비 결정 근거.
⚠ "골짜기 우선 채움" 가정에 물리적 근거(모세·접착 에너지 최소화)가 제시되지 않았고, 검증은 (a) 프로파일 재현 하나뿐이다. 그래도 **코팅비를 임의로 정하지 않고 모델로 정했다는 점은 이 논문의 좋은 습관**이다.

---

## 8. Figure set ★

| Fig | 내용 (무엇을 보여주나) | 우리가 참고할 점 |
|---|---|---|
| 1a–c | bare vs NCM@SE 복합양극 모식 / 건식코팅 4단계(파쇄→부착→소성→연속층) / RAM 수직진동 장치 | 4단계 서사는 **우리 DEM 접촉모델과 같은 물리** — DEM 코팅 시뮬 입력 조건(60 G, 30 min, 100:2)을 그대로 쓸 수 있다 |
| 2a–c | 5조성 XRD + LPSC₀.₈B₀.₈ Rietveld(a=9.892 Å, GOF 1.37) + 구조도 | 단일상 확인 수준. **⚠ 2c 범례에 Br 이 없다**(figure-read) |
| 2d,e | 격자상수 9.852→9.913 Å / σ 2.0→6.5 mS cm⁻¹ · E_a 0.32→0.24 eV | **우리 MLIP-MD Ea(comp1 0.253 / modelc 0.224)와 방향 일치·크기 유사** — §10-d 의 실험 기준선 |
| 3a–d | AFM-FS 모듈러스 맵(로그 1–100 GPa) / 대표 F–D / 나노압입 토포·하중–깊이 | AFM-FS 로 E·W_ad 를 **같은 스캔에서** 얻는 프로토콜 — 우리 계산 W_ad 를 실험과 잇는 유일한 다리 |
| 3e | E / σ_ys / W_ad 5조성 막대 + 오차막대 | **우리 DFT/UMA 탄성과 부호가 갈리는 지점** (§10-c). 이 논문에서 유일하게 오차막대가 있는 그림 |
| 4a–d | bare NCM SEM / NCM@SE SEM+EDS / TEM 코팅층 / XRD | TEM 두께 `figure-read ≈ 8–12 nm` (본문 ~15 nm). n=1 지점 |
| 5a–c | 잔류 SE SEM + ImageJ 정량 워크플로 + 분율 막대 | **"코팅 품질"을 숫자로 만든 방법** — 우리 paper #2 에서 그대로 차용 가능. 단 **Poisson 오차를 붙여야** 순위가 산다 |
| 5d | FEM 충돌 von Mises 시간이력 (353 / 556 MPa) | R(vM, 입력 E) = 0.97 — 독립 정보 거의 없음. 우리가 DEM 으로 하면 **입자군 통계**를 낼 수 있다 |
| 6a–e | 5조성 SE\|LiNiO₂ 결합곡선, W_ad 0.78–1.95 J m⁻² | **이 그림이 우리 계산이다** (v30u). **꼬리가 0 이 아닌 이유는 논문에 없고 우리 kb 에 있다** (§10-a) |
| 6f | W_ad ↔ Li–O 밀도 이중축 막대 | Li–O 는 **우리 내부 15쌍 랭킹에서 5위**(R=+0.771). Cl–O(+0.975)·S–O(−0.973)가 위 (§10-b) |
| 7a–c | 셀 구성 / 초기 프로파일 / 레이트 0.33–2C | 188 vs 178 mAh g⁻¹ (0.33C), 135 vs 124 (2C). **n=1** |
| 7d,e | TLM 임피던스 분해 R_int 16.9 vs 11.5 / R_ion 3.0 vs 3.4 Ω cm² | "이온전도 아니라 계면" 논증의 핵심. **Fig. S18 의 R_ion 45.7–117.6 과 15배 차이** — 축이 다르다 |
| 7f,g | 250 MPa 200 cyc(76.9 / 68.5 %) · **5 MPa 100 cyc(70.8 / 61.5 / 46.2 %)** | **5 MPa 저압 시험이 진짜 셀링포인트** — 우리 원고에도 저압 데이터가 있어야 눈금을 맞춘다 |
| 7h | 사이클 후 단면 SEM (bare 균열 ↔ 코팅) | 열화가 벌크상변화가 아니라 **입자 수준 기계손상**이라는 근거 |
| S3 | Rietveld 4조성 (R_wp 9.69–14.28, GOF 1.28–1.62) | 격자상수만 refine — **점유율 없음** |
| S5 | 아레니우스 5조성 (20–60 °C) | 우리 MLIP 600/800/1000 K 3점과 **온도창이 전혀 다름** — 절대 Ea 직접비교 금지 |
| S8 | AFM-FS 2D 맵 + E·W_ad 히스토그램 5조성 | **E 는 30 GPa, W_ad 는 500 aJ 에서 절단**되어 있고 할로겐-rich 는 우측 끝에 카운트가 남아 있다 → 보고된 평균은 **절단평균** |
| S10 | S²⁻ 확산 전자구름 ↔ X⁻ 국재 모식 | 분극률 기반 stiffening 서사의 그림 |
| S11 | coverage vs 코팅비 (100:2 → ~100 %) | 코팅비를 모델로 정한 좋은 습관 |
| S14,S15 | FEM 나머지 조성 + 단면 | 364 / 567 / 591 MPa |
| S16 | 계면 Li–O 결합 시각화 | 우리 VESTA 계면 그림 관례와 호환 |
| S18 | 양극 대칭셀 R_ion 117.6 → 45.7 · R_ele 6.7 → 4.6 | **코팅이 양극 이온저항을 2.5배 낮춘다** — 본문 "이온전도 무관" 주장과 결이 다르다 |
| S21 | CV 5조성 (onset 2.01→1.65 V, Q 300→615 mC) | **우리 grand-potential onset 2.256 V 와 직접 비교 가능한 유일한 데이터** (§10-e) |
| S22 | UPS \|E_F−E_VBM\| 2.85 / 2.69 eV | 우리 DFT E_F−VBM (comp1 1.596 / modelc 1.042 eV)과 **방향만** 일치 |
| Table S1 | 잔류 SE 계수(52/270 … 35/288) | **원계수가 있어서 내가 Poisson 오차를 붙일 수 있었다** — 좋은 SI 습관 |
| Table S2 | Li–O / S–O / Cl–O 계면밀도 | 이 표 덕분에 **서술자 선택을 검증**할 수 있었다 (§11-8) |

> **본 그림 / 안 본 그림 명시**: 본문 Fig. 1–7 **7장 전부**를 고해상 크롭(`litdb/figures/lee2026_mechanical_halogen_argyrodite_drycoating/fig_*.png`)으로 **직접 보았고**, SI 는 Fig. S8 을 크롭으로 추가로 본 뒤 나머지 **Fig. S1–S24 · Table S1–S2 전부를 SI PDF 30쪽 페이지 렌더로 보았다**. 표 2장(`tab_S1.png`, `tab_S2.png`)은 관례대로 이미지 대신 PDF 텍스트로 읽었다.

---

## 9. Post-processing ★

| 무엇 | 도구 | 수치화 방식 |
|---|---|---|
| 결정구조 정련 | **TOPAS** (Rietveld) | 격자상수만. R_exp/R_wp/R_p/GOF 보고. **점유율 없음** |
| 이온전도 | EIS 반원+테일 피팅 → σ(T) → **아레니우스 선형회귀** (20–60 °C, 5점) | Fig. S5 |
| 전자전도 | DC 분극 정상상태 전류 | Fig. S6 |
| 기계 | AFM-FS 픽셀별 F–D → **접근 기울기 = E**, **후퇴 음의 면적 = W_ad** → 히스토그램 평균; 나노압입 잔류자국 → **σ_ys = 3P/(2πc²)** | Fig. 3e (평균 ± 표준편차) |
| 코팅 품질 | **ImageJ**: S EDS → 8bit → 문턱 60–255 → 이진화 → Analyze Particles → 등가원직경 ≥2 µm 계수 → NCM 수로 정규화 | Table S1 |
| 계면 접착 | **UMA-s-1p1 MLIP** rigid single-point, lateral registry 스캔, gap 0.6–7.0 Å → 결합곡선 → **최소점 깊이 = W_ad** | Fig. 6 |
| 계면 서술자 | 결합쌍별 **접촉밀도(count/Å²)** — Li–O, S–O, Cl–O | Table S2 |
| 구조 시각화 | (미기재; 우리 관례상 **VESTA**) | Fig. 6 인셋, Fig. S16 |
| 충돌 응력 | **FEM 동적 해석** (소프트웨어 미기재) → 최대 von Mises 시간이력 + 단면맵 | Fig. 5d, S14, S15 |
| 임피던스 분해 | **transmission-line model (TLM)** → R_ion / R_int 분리 (self-ref: Kim 2025 Electrochim. Acta, 논문 ref 58 = 같은 그룹) | Fig. 7e |
| 산화 안정성 | CV 접선외삽 onset + **적분전하 Q** | Fig. S21 |
| 표면 전자구조 | UPS 2차전자 컷오프/VB onset → **\|E_F − E_VBM\|** | Fig. S22 |

---

## 10. ★★ 우리 db 와의 정합성 — 항목별 감사

> 🔑 **전제**: 이 논문의 Fig. 6 은 **우리 계산이다.** 근거:
> - `kb/methodology/adhesion_energy.md` §"★ PUBLISHED CONVENTION — paper #1 (v30u binding curves) [2026-07-21 박제]" 가 이 논문을 **paper #1** 로 명시.
> - `kb/papers/mechanism_anion_O_descriptor.md` 표에 well 깊이 **−0.78 / −0.70 / −1.95 / −1.68 / −1.39 J m⁻²** 가 논문 Fig. 6 값과 **완전히 일치**, 옆칸에 논문 AFM 값(194/180/316/298/249 aJ)이 붙어 있다.
> - `kb/papers/draft_v1.md` 제목 = 이 논문 제목.
> 따라서 §10 은 "문헌 vs 우리"가 아니라 **"출판본 vs 우리 내부 기록"** 감사다.

### 10-a. Fig. 6 W_ad — 출판식과 실제 계산식이 다르다 ⛔ **최중요**

| 항목 | 논문 | 우리 db/kb | 판정 |
|---|---|---|---|
| 값 | 0.78 / 0.70 / 1.95 / 1.68 / 1.39 J m⁻² | **동일** (`kb/papers/mechanism_anion_O_descriptor.md`) | ✅ 같은 계산 |
| 식 | `(E_sep − E_int)/A` (식 1) | **`W_ad = (E_SE + E_NCM − E_SE/NCM)/A − α·ΔW_strain`, α = 1.0, Li5.4 계열 uniform ΔW_strain = 0.44** | ❌ **논문에 보정항이 없다** |
| 이론/엔진 | 본문·초록 "DFT" / Methods "UMA-s-1p1 rigid single-point" | **UMA 단일점(rigid) registry 앙상블 (face enum + flip + 36 lateral registry + z-shift) + Morse fit** | ⚠ 초록의 "DFT" 는 과대 귀속 |
| 꼬리가 0 이 아닌 이유 | 설명 없음 | kb 원문: "E_ref 는 self-reference 가 아니라 **보정된 분리 종점**이라 꼬리가 0 에 안 감 — **comp1/2 ≈ +2.2, comp3–5 ≈ −0.3~−0.6**" | ✅ **내 figure-read(+2.25/+2.1/−0.6/−0.5/−0.35)와 정확히 일치** |
| 순위의 견고성 | 언급 없음 | kb: "**꼬리-기준(순수 상호작용) 깊이로 재면 Li6(~3.0) > Li5.4(~1.65)로 순위 역전**" | ⛔ **출판 순위는 보정항에 의존한다** |
| 상관 | 언급 없음 | kb: **R = +0.989, ρ = +1.000** vs 논문 AFM | ✅ (내 재계산 +0.994) |
| 앙상블/오차 | **오차막대 없음, 앙상블 크기 미기재** | 36 registry + face/flip + z-shift 앙상블 보유 | ❌ **우리는 갖고 있는데 안 실었다** |
| 알려진 soft spot | 없음 | kb: "comp3–5 꼬리 음수 = uniform dW=0.44 보정이 Li5.4 계열에서 과함(잔차)" | ⚠ 리뷰어 대응용으로 kb 에만 있음 |

**추가 교차검증 (우리 db 만 아는 것):**
- `db/properties/adhesion.json` **Tier-1 rigid self-reference**: comp1 **3.374** > comp2 3.14 > comp3 2.106 > comp5 1.108 ≈ comp4 1.091 J m⁻² → **출판 순위와 정반대**. db 원문: "INVERTED ordering between Tier 1 (rigid) and Tier 2 (LBFGS-relaxed)."
- **v5 xy-shift 멀티시드**: comp1 mean₂₀ = **1.153 ± 0.392**, comp2B mean₂₀ = **1.782 ± 1.184** → **comp2B > comp1 이 20시드 중 15시드**. 출판본은 comp1(0.78) > comp2(0.70). db 원문: "comp1 vs comp2B: **noise from xy-shift may exceed signal … report as 'within noise'**."
- **v26c MACE 교차**: MACE W_ad R = **+0.957**, **UMA W_ad R = −0.76 (역전)**. db 원문: "**에너지 서술자는 MLIP 의존, 기하 서술자(Cl–O)는 MLIP 독립**."

> ⛔ **결론**: 출판된 W_ad 순위는 (i) 보정항 α·ΔW_strain, (ii) rigid/relaxed 프로토콜, (iii) MLIP 선택 — **세 가지에 모두 민감**하고, 이 민감도는 **전부 우리 db 에 기록되어 있으나 논문에는 한 줄도 없다.** 이건 논문의 결과가 틀렸다는 뜻이 아니라, **논문이 자기 근거의 취약점을 SI 에조차 안 실었다**는 뜻이다.

### 10-b. 서술자 선택 — Li–O 는 우리 랭킹 5위다

| 쌍 | 논문 Table S2 로 내가 재계산한 R(밀도, W_ad) | 우리 kb 36-registry 평균 R (d = 1.4 Å) | 우리 kb 순위 |
|---|---|---|---|
| **Cl–O** | **+0.99** | **+0.975** | 🥇 1위 |
| **S–O** | **−0.99** | **−0.973** | 🥈 2위 |
| **Li–O** | **+0.83** (본문 오타값 0.096 쓰면 +0.91) | **+0.771** | 5위 |

- **논문은 5위 서술자만 실었다.** 그리고 우리 v26 방법 스트레스 테스트 기록: "**R_Li-O 는 fragile — facet flip(003/110/012 에서 부호가 −0.62~−0.79 로 뒤집힘) + Li shake(−0.105 ± 0.407)로 흩어진다. (104)-specific 으로 caveat 달 것**" ↔ "R_Cl-O 는 7가지 섭동에서 −0.886 ~ −0.914 로 **method-independent**".
- ⚠ **우리 db 내부 불일치 (미해결)**: v15/v23–v26 기록은 R(Cl–O) = **−0.914** (6-comp, modelC 포함, gap_eq, 3.5 Å 컷오프)인데, v30u mechanism 카드는 R(Cl–O) = **+0.975** (5-comp, d = 1.4 Å, 36-registry 평균)로 **부호가 반대**다. 논문 Table S2 로 내가 계산한 값(+0.99)은 후자와 맞는다.
  → **같은 이름이지만 같은 양이 아니다.** 정의(컷오프·gap·comp set·modelC 포함 여부)를 통일해 한 번 다시 돌려야 한다. `kb/questions/` 카드 감.

### 10-c. 기계 물성 — ★ 계열 간 부호가 우리 계산과 반대다

| 대상 | 우리 (계산) | 논문 (AFM 실측) | 판정 |
|---|---|---|---|
| **계열 내 Br 효과** | UMA 600 K 스냅샷 E: comp1 **29.1** → comp2 28.6 → comp3 27.3 → comp4 26.4 → comp5 **25.8** GPa (단조 감소) | Li6: 8.0 → 7.6 / Li5.4: 18.3 → 16.5 → 15.8 GPa | ✅ **방향 일치** (Br↑ → E↓) |
| **계열 간 점프 (Li6 → Li5.4)** | UMA: **−7 %** (29.1 → 26.4) | AFM: **+129 %** (8.0 → 18.3) | ⛔ **부호 반대** |
| Cl-only Li5.4 (modelc) | **DFT relaxed-ion**: comp1 E_VRH **22.06** → modelc **27.66 GPa (+25 %)**, G **+31 %**, C₄₄ **+71 %** | (논문에 Cl-only 조성 없음) | ✅ **DFT 는 AFM 의 계열 점프와 같은 방향** |
| 절대값 | DFT 22–28 GPa · UMA 26–33 GPa | AFM-FS **7.6–18.3 GPa** | ⚠ 우리 db 자체 경고: "UMA elastic 절대값은 실험 AFM/UPE(12–22 GPa) 대비 **높다** — cascade 내부(UMA-vs-UMA)만 비교" |

**해석 (우리 kb 가 이미 적어 둔 것)** — `kb/physics/br_substitution_effects.md` §Intrinsic vs Extrinsic:
> "같은 계열 안: Br↑ → E↓ 가 계산·실험 **둘 다** ✅. 계열 간: 계산 Li₆(29) > Li₅.₄(26) ↔ **실험 Li₅.₄ > Li₆ = 역전**. 원인 = **공공에 의한 입계(GB) 피닝** → 다결정이 더 단단해 보이는 **외인성 효과**."

> ⚠ 이 GB-피닝 설명은 **가설이고 검증된 적이 없다.** 그리고 우리 DFT relaxed-ion(modelc +25 %)은 GB 없이도 계열 점프를 같은 방향으로 낸다. 즉 **"UMA 600 K 스냅샷이 계열 점프를 못 맞춘 것"** 일 가능성이 더 크다.
> 그리고 `db/properties/adhesion.json` 에 이미 박혀 있다: `_DEPRECATED_2026_07_23: source elastic.json mlip_600K_snapshot 삭제됨. 이 상관 재계산 필요(DFT relaxed-ion 기준).`
> → **§12 의 1순위 작업**이다.

### 10-d. 이온전도 — 방향 일치, 절대값은 나란히만

| 항목 | 논문 (실험, 소환값) | 우리 (MLIP-MD, UMA-s-1p1) | 대조 |
|---|---|---|---|
| 기준 조성 | LPSC₁.₀ = Li₆PS₅Cl | comp1 = Li₆PS₅Cl | ✅ 같은 물질 |
| 할로겐-rich | LPSC₀.₈B₀.₈ = Li₅.₄PS₄.₄Cl₀.₈**Br₀.₈** | modelc = Li₅.₄PS₄.₄**Cl₁.₆** (Br 없음) | ⚠ **다른 물질** |
| E_a | **0.32 → 0.27 eV** (Δ −0.05), 20–60 °C EIS, 펠릿 | **0.253 → 0.224 eV** (Δ −0.029), 600/800/1000 K 3점, 벌크 | 방향 ✅ · 절대값 우리가 **0.05–0.07 eV 낮음** |
| 전도/확산 비 | σ(25 °C) 2.0 → 6.1 mS cm⁻¹ = **3.05×** | D(600 K) 3.09e-6 → 7.90e-6 cm²/s = **2.6×** | 크기 유사 (우연의 일치일 수 있음 — 온도·양이 다름) |
| 오차 | 오차막대 없음 (n 미기재) | modelc 3-seed **0.197 ± 0.032 eV** (멀티시드 판정용) | 멀티시드를 쓰면 격차가 더 벌어진다 |

> ⚠ **한 표에서 산술적으로 섞지 말 것.** 우리 E_a 가 낮은 것은 (i) 벌크 MLIP vs 펠릿 EIS(입계 기여 포함), (ii) 고온(600–1000 K) 외삽 vs 저온(293–333 K) 실측, (iii) Cl-only vs Cl+Br — 세 축이 동시에 다르기 때문이다. **"우리 계산이 실험보다 낮다"는 사실이지, 어느 쪽이 틀렸다는 뜻이 아니다.**

### 10-e. 산화 안정성 (축 ①) — 우리 "동일 onset" 경고문을 실험이 뒷받침한다

| 항목 | 논문 (CV, vs Li/Li⁺) | 우리 (grand-potential, 0 K) |
|---|---|---|
| Li₆PS₅Cl | onset **2.01 V**, Q 300 mC | comp1 onset **2.256 V** (GG set) / **2.14 V** (LiS₄ 포함) |
| 할로겐-rich | LPSC₀.₈B₀.₈ onset **1.87 V**, Q 590 mC | modelc onset **2.256 V** — **comp1 과 동일 (S²⁻-limited)** |
| 조성 의존성 | **있다**: 2.01 → 1.98 → 1.86 → 1.87 → **1.65 V** (범위 0.36 V) | **없다** (두 무도핑 조성 사이) |

**판정 — 진짜 차이 vs 방법 아티팩트를 갈라 보면:**
1. **방법 축이 다르다.** CV onset 은 VGCF 가 섞인 복합체에서 스캔속도·전류문턱·접선외삽으로 정의되는 **동역학량**이고, 우리 것은 0 K hull 기반 **열역학량**이다. 우리 값(2.14–2.256 V)이 실측(1.65–2.01 V)보다 **높은** 방향인 것은, 실제 시료가 hull 위 준안정 상태라 더 일찍 산화되는 것과 부합한다.
2. **조성이 다르다.** 논문 계열엔 Br 이 있고 우리 modelc 엔 없다. Br 계 상(LiBr 등)이 onset 을 내릴 수 있다 — **우리는 Br 포함 조성으로 grand-potential 을 돌린 적이 없다.**
3. **그래서 이건 "우리 계산이 틀렸다"가 아니라, `our_dft_baseline.md` §ESW 의 경고문**
   > "⛔ '조성 무관'으로 일반화 금지"
   **를 실험으로 뒷받침하는 사례다.** 우리 결과의 정확한 사정거리는 "**도펀트 없는 comp1·modelc 두 조성 사이에서만 onset 이 같다**" 이고, Br 을 넣거나 할로겐을 더 넣으면 실험은 0.36 V 나 벌어진다.
4. ⚠ **Q(적분전하) 증가는 우리 grand-potential 과 섞지 말 것.** 우리 것은 "onset 단계에서 방출되는 전자수" (comp1 2 e⁻ vs modelc 0.8 e⁻ per f.u.) 이고, 논문 Q 는 "3.3 V 까지 전 구간 적분전하"다. 게다가 할로겐-rich 는 σ 가 3배 높아 **전기화학적으로 접근 가능한 SE 양 자체가 다르다.** 축이 다르므로 모순이라 부를 수 없다.

### 10-f. 전자구조 — 방향만 일치, 절대값 비교 금지

| 항목 | 논문 (UPS) | 우리 (DFT fixed-occ nscf) |
|---|---|---|
| Li₆ 계열 | \|E_F − E_VBM\| = **2.85 eV** (LPSC₀.₅B₀.₅) | comp1: E_F − VBM = 3.724 − 2.128 = **1.596 eV** |
| Li₅.₄ 계열 | **2.69 eV** (LPSC₀.₈B₀.₈) | modelc: 3.487 − 2.445 = **1.042 eV** |
| 방향 | 할로겐-rich 가 **작다** | 할로겐-rich 가 **작다** | ✅ 일치 |
| band gap | **논문에 계산 gap 없음** | comp1 **2.066** / modelc **2.099** eV (canonical) | — |

> ⛔ **UPS \|E_F−E_VBM\| 를 우리 band gap 표에 절대 넣지 말 것.** (i) UPS 는 표면 2–3 nm 의 값, (ii) DFT E_F 는 갭 안에서 스미어링에 따라 뜨는 양, (iii) PBE 갭은 ~1 eV 과소. **"할로겐-rich 가 VBM 전자를 더 쉽게 내준다"는 정성 방향만** 공유한다.

### 10-g. 계면 화학 (cascade) — 상보적, 그리고 서로 반대 부호로 같은 접촉을 본다
- 논문에는 **계면 반응 열역학이 없다.** 우리 `db/properties/cascade_interface_90.jsonl` 등 90종 캐스케이드(산화·환원 분해)와 **겹치지 않고 보완한다.**
- 🔎 **주목할 긴장**: 논문은 "**계면 Li–O 접촉이 많을수록 접착이 좋다**"고 하고, 우리 캐스케이드는 "**Li–O 접촉이 계면 산화분해의 출발점**"으로 본다. **접착에 좋은 접촉과 화학적으로 위험한 접촉이 같은 접촉일 수 있다.** 이것이 논문이 스스로 던진 역설(산화 안정성 최악 조성이 성능 최고)의 원자 수준 대응물이다. **우리 paper #2 에서 정량화할 수 있는 빈칸.**

### 10-h. BVSE / DEM
- **BVSE**: 논문에 없음 → 대조 **n/a**. (우리 modelc 채널 3.32 % / b2o3 6.73 %, iso 0.5 는 이 논문과 접점 없음.)
- **DEM**: 논문은 DEM 이 아니라 단일 입자쌍 FEM. 다만 **RAM 60 G · 30 min · NCM:SE 100:2 · 충돌속도 15 m/s** 는 우리 DEM 코팅 시뮬의 입력으로 그대로 쓸 수 있는 조건이다. `litdb/INDEX_DEM.md` 의 파쇄/부착 접촉모델 축과 연결.

---

## 11. ★★ "이 정도로도 publish 되는가" — 눈금 재기

> ⚠ 톤: **저격이 아니라 기준선 측정이다.** 아래는 전부 논문에 실린 사실 또는 내가 논문 수치로 직접 재계산한 것이다.

### 11-A. 무엇이 이 논문을 통과시켰나 (강한 부분)

1. **새 축을 제안했다.** "코팅 품질을 결정하는 것은 SE 의 전기화학이 아니라 **기계 물성**" — ASSB 코팅 문헌의 기본 프레임(이온전도·화학안정성)을 옆으로 밀어내는 주장이고, 제목·초록이 그 축을 정확히 판다.
2. **정직한 역설을 정면에 뒀다.** 최고 성능 조성이 **산화 안정성은 최악**이라는, 서사에 불리한 데이터를 숨기지 않고 논문의 결론으로 삼았다 (Fig. S21–S22 → 본문 결론). 이게 이 논문의 지적 중심이고, 리뷰어가 좋아할 수밖에 없는 구조다.
3. **체인이 끊기지 않는다.** 조성 → 구조 → 기계 → 계산 접착 → 코팅 품질(정량) → 셀 임피던스 분해 → 레이트 → 사이클 → 사이클 후 형태. **어느 칸도 비어 있지 않다.**
4. **코팅 품질을 숫자로 만들었다.** 대부분의 코팅 논문이 SEM 한 장으로 "등각"이라 하는데, 이 논문은 **>10 이미지 · NCM 255–288개 기준 정규화 계수(Table S1)** 를 SI 에 실었다. 원계수를 실은 덕에 **제3자(나)가 오차를 붙여 재해석할 수 있다** — 좋은 SI 습관.
5. **저압(5 MPa) 시험이 있다.** 250 MPa 만 있는 논문이 대부분인데, 실용 조건에 가까운 5 MPa 에서 격차가 훨씬 커지는 것(70.8 vs 46.2 %)을 보였다. 여기가 실질적 셀링포인트다.
6. **산업 표준 대조군(LNO)을 넣었다.** bare 만이 아니라 실제로 쓰이는 코팅과 비교했다.
7. **현대차 공저 + 4개 국가과제.** ACS Nano 의 "응용 임팩트" 칸이 채워진다.
8. **양적으로 견고한 논증 하나**: "15 nm 코팅층의 이온전도도 차이는 무의미하다" — 내가 검산하면 층 ASR = t/σ = **7.5×10⁻⁴ vs 2.3×10⁻⁴ Ω cm²**, R_int(11–17 Ω cm²) 대비 **4–5 자릿수 아래**다. 논문은 이 산수를 안 적었지만 **주장 자체는 압도적으로 옳다.**

### 11-B. 약한 부분 (근거가 얇은 곳)

1. **n = 1.** 전기화학 전부(Fig. 7b–h, S19, S23) 셀 개수 미기재·오차막대 0. 유지율 **76.9 % vs 68.5 %** 를 유효숫자 3자리로 단일 셀에서 인용.
2. **코팅 품질 순위가 통계적으로 안 갈린다.** 내 Poisson 재계산: 0.193 ± 0.027 vs 0.246 ± 0.031 → **z = 1.3 (유의하지 않음)**. 0.094 vs 0.095 → 동전던지기. **갈리는 것은 계열 간(z ≈ 4.2)뿐.** Fig. 5c 는 5점 순위처럼 읽히지만 실제로는 2군 분리다.
3. **인과가 공선성에 가려져 있다 (가장 근본적인 약점).** n = 5 이고 실제로는 **2군**이다. 계열이 바뀌면 E·σ_ys·W_ad·σ_ion·E_a·격자상수가 **전부 같이 점프**한다. 내 재계산:
   R(E, 잔류) = **−0.96** / R(W_ad, 잔류) = **−0.95** / R(σ_ys, 잔류) = **−0.90** / **R(σ_ion, 잔류) = −0.92**.
   → **이온전도도가 기계 물성과 거의 똑같이 코팅 품질을 "설명"한다.** "기계다, 전기화학이 아니다"는 이 데이터셋 안에서 **분리 불가능**하다. (논문의 반론 — 15 nm 층이라 전도도가 무의미 — 은 **셀 성능**엔 유효하지만 **코팅 품질**엔 적용되지 않는다. 코팅 중 σ_ion 이 관여할 리 없다는 물리적 논증이 필요한데 그게 없다.)
4. **FEM 이 독립 정보를 안 준다.** R(최대 von Mises, 입력 E) = **+0.97**. 입력한 모듈러스가 출력을 결정한다. 게다가 **소프트웨어·메시·접촉법칙·마찰·감쇠·입자크기 전부 미기재** → 재현 불가.
5. **계산 보고가 재현 불가 수준.** k-mesh 없음, 슬랩 두께·원자수 없음, facet 없음, registry 수 없음, 수렴시험 없음, W_ad 오차막대 없음, 무질서 배열은 "대표 1개".
6. **식(1)로 Fig. 6 이 안 나온다.** 결합곡선 꼬리가 조성마다 **+2.25 ~ −0.6 J m⁻²** 로 갈라지는데(`figure-read`) 설명이 없다. 실제로는 논문에 없는 보정항이 들어갔다 (§10-a).
7. **본문 ↔ SI 수치 불일치**: Li–O 밀도 LPSC₀.₅B₀.₅ = 본문 **0.096** vs Table S2/Fig. 6f **0.076** Å⁻².
8. **서술자를 고르는 근거가 약하다.** 논문 자신의 Table S2 로 재계산하면 **S–O(−0.99)·Cl–O(+0.99) 가 Li–O(+0.83)보다 W_ad 를 더 잘 설명**한다. 셋 다 표에 있는데 **Li–O 만 논의**한다. (우리 내부 15쌍 랭킹에서도 Li–O 는 5위.)
9. **자기모순**: 본문 §2 는 SE 항복강도를 "**~200 MPa**"(문헌)라 쓰고, 같은 논문이 **78–120 MPa** 를 측정한다. 그리고 RAM 접촉응력 "300–500 MPa" 는 유도 없이 제시된다.
10. **AFM 평균의 창(window)이 안 밝혀졌다.** E 히스토그램은 **30 GPa**, W_ad 는 **500 aJ** 에서 절단되어 있고, 할로겐-rich 시료는 **우측 끝에 카운트가 남아 있다**(`figure-read`, Fig. S8c,d) → 보고된 평균은 **절단평균**이다. 게다가 "defect-free ROI 선택"의 문턱·남긴 면적 비율이 없다 → 헤드라인 기계 수치가 **조작자 선택에 걸려 있다**.
11. **Fig. 2c 범례에 Br 이 없다** (LPSC₀.₈B₀.₈ 구조라면서 Li/P/S/Cl 만).
12. **LiBr 전구체가 Methods 에 없다** (5조성 중 4조성이 Br 함유).
13. **R_ion 두 값(3.0/3.4 ↔ 45.7/51.8 Ω cm²)이 같은 기호로 15배 차이**나는데 대조·설명이 없다.
14. **코팅 질량수지 미검산**: 2 wt% 는 6 µm 구에 **~50 nm 껍질**에 해당하는데 TEM 은 **~15 nm(1지점)**. 두께 분포도 없다.
15. **⛔ 서사의 핵심 가정이 측정되지 않았다.** σ 상승·E 상승·W_ad 상승을 전부 "**S²⁻/X⁻ 의 4a/4c 무질서**"로 설명하는데, Rietveld 는 **격자상수만** 실었다. **점유율 refine 이 없다.** (Lab XRD 로 S/Cl 구분은 어렵지만 **Br 은 산란인자가 충분히 커서 refine 가능**하고, 최소한 시도했다는 언급은 있어야 한다.) 이 논문 전체 기전의 **1번 전제가 가정으로만 남아 있다.**
16. **재현성 언급이 사실상 없다.** Fig. S12 의 "2입자"가 유일한 재현성 근거.
17. Bare NCM 의 200 cyc 유지율(`figure-read ≈ 64 %`)이 본문에 안 나온다 — 두 코팅 비교만 인용.

### 11-C. 우리 CLAUDE.md 규율로 보면 걸렸을 것들

| 우리 규율 | 이 논문이 한 것 | 판정 |
|---|---|---|
| **단일시드 판정 금지** (2026-07-09 SEMIFINAL, 1.33× 철회 사례) | Fig. 6 W_ad 를 오차막대 없이 5점 순위로 제시. 우리 v5 20-seed 기록은 **comp2B > comp1 (15/20)** 로 출판 순위와 반대이고, db 에 "**within noise 로 보고할 것**" 이라 적혀 있다 | ⛔ **우리 기준이면 못 실었다** |
| **절대값 인용 금지** (MLIP σ) | W_ad **절대값 0.78–1.95 J m⁻²** 를 그대로 인용. 우리 kb 는 "**절대 스케일은 순위·상관으로만 비교**" 라고 못박아 뒀다 (r ≈ 10 nm 접촉 환산 시 1 J m⁻² ↔ 314 aJ, 실측 대비 1.3–1.8× 어긋남) | ⛔ 위반 |
| **방법 라벨 정확성** (2026-07-27 "우리는 AIMD 아니라 MLIP-MD") | UMA rigid single-point 를 초록·본문에서 "**DFT calculations**" 로 호명 | ⛔ 같은 종류의 라벨 오류 |
| **평균은 그림 표시 창과 같은 창에서** | AFM 히스토그램이 30 GPa / 500 aJ 에서 절단된 채 평균 인용, 창 미기재 | ⛔ 실험판 위반 |
| **band gap 은 fixed-occ nscf 만** | 계산 gap 을 아예 안 실음 | ✅ 위반 없음 (다만 UPS 값을 우리 gap 과 섞지 말 것) |
| **문헌 수치는 소환값, 우리 절대값과 섞지 않기** | 문헌 σ_ys "~200 MPa" 를 자체 측정 78–120 MPa 와 같은 문단에서 섞어 씀 | ⚠ 경계 사례 |
| **오차막대/멀티시드 필수** | 전기화학 n 미기재, 잔류 SE 오차 없음, W_ad 오차 없음 | ⛔ |
| **도구 한계 명시** | 계산·FEM 의 한계 서술 0 | ⛔ |

### 11-D. 결론 한 줄 — 눈금

> **ACS Nano(IF ~16) 급은 "① 프레임을 바꾸는 한 문장 + ② 소재→공정→셀까지 끊기지 않는 체인 + ③ 서사에 불리한 데이터를 정직하게 처리 + ④ 산업 파트너/응용 실증" 이면 통과한다. 통계적 엄밀성(n, 오차막대, 공선성 분리)과 계산 재현성(k-mesh·앙상블·민감도)은 이 저널에서도 요구되지 않았다.**
>
> **우리 다음 원고의 눈금**: 서사·체인·역설 처리는 **최소 이만큼** 갖춘다. 그 위에 **우리가 이미 갖고 있는데 이번엔 안 실은 것 — registry 앙상블 오차막대, MACE/UMA 교차, rigid↔relaxed 순위 민감도, facet 의존성, Cl–O/S–O 서술자 비교 —** 를 SI 에 넣으면 **같은 급 저널에서 방법론적으로 한 칸 위**가 된다. 비용은 거의 0 이다(이미 계산돼 있다). **이번 논문의 가장 큰 기회비용은 그것을 안 실은 것이다.**

---

## 12. 우리 작업과 닿는 지점

### 12-1. 우리가 이미 가진 것 (이 논문보다 깊은 것)
- **v30u 앙상블 원본** — face enum + flip + 36 lateral registry + z-shift, Morse fit, RMSE 0.066 J m⁻² (`tools/adhesion_v30u/`)
- **프로토콜 민감도 전수** — Tier-1 rigid ↔ LBFGS relaxed 순위 역전, MACE(+0.957) ↔ UMA(−0.76) 부호 역전 (`db/properties/adhesion.json`)
- **서술자 15쌍 랭킹** + 6-method 스트레스 테스트 (facet 003/110/012, 구속이완, Li shake, termination, 2×2) (`kb/papers/mechanism_anion_O_descriptor.md`)
- **ΔW_strain 보정항 유도 전문** (`kb/papers/mechanism_anion_O_descriptor.md` §ΔW_strain + `tools/adhesion_v30u/README.md`)
- **DFT relaxed-ion 탄성** comp1/modelc (E_VRH, G, C₄₄, B₀ EOS)
- **MLIP-MD Ea/D** 멀티시드 (modelc 3-seed 0.197 ± 0.032 eV)
- **grand-potential ESW** 4축 + 90종 캐스케이드 계면 분해
- **BVSE 채널 정량** (modelc 3.32 % / b2o3 6.73 %)

### 12-2. 이 논문이 앞선 것 (우리에게 없는 것)
- **5조성 AFM-FS + 나노압입 실측 세트** (E, σ_ys, W_ad 를 같은 시료·같은 프로토콜로)
- **RAM 건식코팅 실증** — 우리 계산 W_ad 가 실제 공정 결과와 연결되는 유일한 다리
- **잔류 SE 정량 지표** — 코팅 품질의 조작적 정의
- **5 MPa 저압 사이클** + **LNO 산업 대조군**
- **CV/UPS 산화 축 실측** — 우리 grand-potential 과 같은 전압축에서 비교 가능한 데이터

### 12-3. 이어가려면 뭘 돌려야 하나 (우선순위)

| # | 작업 | 이유 | 산출 |
|---|---|---|---|
| **1** | **comp1–comp5 DFT relaxed-ion C_ij 재계산** | `adhesion.json` 에 이미 TODO 박제됨(`_DEPRECATED_2026_07_23`). UMA 600 K 스냅샷은 계열 점프 부호가 AFM 과 **반대**, DFT(modelc +25 %)는 **같은 방향**. 어느 쪽이 맞는지 결판 | 맞으면 paper #2 에 "계산이 실험 stiffening 재현", 틀리면 GB-피닝 가설을 정면으로 다뤄야 함 |
| **2** | **Cl–O 상관 부호 불일치 해소** | v15/v23–v26 **−0.914** ↔ v30u **+0.975**. 정의(gap, 컷오프, comp set, modelC 포함)를 통일해 1회 재산출 | `kb/questions/` 카드 + paper #2 서술자 절의 근거 |
| **3** | **W_ad 앙상블 오차막대 재보고** | 이미 앙상블이 있다. 논문에 못 실은 것을 paper #2 SI 에 넣으면 눈금 초과 | Origin-ready CSV + 오차막대 그림 |
| **4** | **Br 포함 조성 grand-potential** | 논문 CV onset 이 2.01 → 1.65 V 로 벌어지는데 우리는 Br 계를 돌린 적이 없다. "onset 은 S-limited" 의 사정거리 확정 | `our_dft_baseline.md` §ESW 주석 갱신 |
| **5** | **facet 의존성 확정** | Li–O 서술자가 (104)-specific 이라는 v26 기록. 003/110/012 에서 W_ad **순위**가 유지되는지 확인 후 paper #2 는 facet 을 반드시 명시 | 리뷰어 대응 선제 |
| **6** | **잔류 SE 분율에 통계 붙이기** | 내가 붙인 Poisson 오차로는 계열 간만 유의. "coating quality metric" 을 paper #2 에서 쓸 거면 **정의에 통계가 포함**돼야 함 | 지표 정의 문서 |
| **7** | **DEM 코팅 시뮬** | RAM 60 G/30 min/100:2/15 m s⁻¹ 조건이 전부 나와 있다. FEM 단일쌍 → **DEM 입자군 통계**로 올리면 이 논문이 못 한 것을 우리가 한다 | `litdb/INDEX_DEM.md` 라인과 접속 |
| **8** | **Li–O 접착 ↔ Li–O 분해의 이중성 정량** | 논문의 역설(안정성 최악 조성이 성능 최고)의 원자 수준 대응물. 우리 캐스케이드 + W_ad 를 같은 계면 구조 위에서 | paper #2 의 기전 후보 |

---

## 13. 인용 가능 문장 (deck/paper 용)

- "건식 코팅에서 SE 입자의 파쇄는 전 조성에서 일어나므로 율속이 아니며, 코팅 품질을 가르는 것은 그 다음 단계인 **SE–CAM 계면 접착**이다. [Lee 2026, ACS Nano, Fig. 5d + Fig. 6]"
- "Li₅.₄PS₄.₄X₁.₆ 계열은 Li₆PS₅X 대비 AFM-FS 탄성률이 **8.0 → 18.3 GPa** 로 두 배 이상 크고, 미부착 잔류 SE 분율은 **0.19–0.25 → 0.09–0.12** 로 절반 이하다. [Lee 2026, Fig. 3e, Fig. 5c]"
- "산화 안정성이 가장 낮은 조성(CV onset 1.87 V, Q 590 mC)이 계면저항이 가장 낮고(11.5 Ω cm²) 사이클 유지율이 가장 높다(200 cyc 76.9 %) — **>4 V 에서는 분해를 막는 것보다 분해를 균질하게 만드는 것이 중요하다.** [Lee 2026, Fig. S21 + Fig. 7e,f]"
- "5 MPa 저압에서 100 사이클 유지율은 bare 46.2 % → NCM@Li₅.₄PS₄.₄Cl₀.₈Br₀.₈ **70.8 %** 로, 250 MPa 에서보다 코팅 효과가 크다 — 등각 코팅이 **접촉 손실을 보상**한다. [Lee 2026, Fig. 7g]"
- (우리 내부용, 논문 밖) "계면 W_ad 의 조성 순위는 rigid/relaxed 프로토콜과 MLIP 선택에 민감하므로, **앙상블 평균 + 교차 MLIP** 없이 단일 프로토콜 순위를 인용하면 안 된다. [우리 db `adhesion.json`, `kb/methodology/adhesion_energy.md`]"

---

## 14. 주의 / 한계 (over-claim 방지)

1. **Fig. 6 을 "DFT" 로 인용하지 말 것.** 하중을 지는 에너지는 **UMA-s-1p1 MLIP rigid single-point** 다. 우리가 이 그림을 재인용할 때는 반드시 MLIP 이라고 쓴다.
2. **W_ad 절대값(0.78–1.95 J m⁻²)을 인용하지 말 것.** 우리 kb 관례 = **순위·상관만**. 접촉면적 환산(r ≈ 10 nm)으로도 실측과 1.3–1.8× 어긋난다.
3. **논문의 σ·Ea 를 우리 MLIP 값과 한 표에서 섞지 말 것.** 온도창(20–60 °C vs 600–1000 K)·시료(펠릿 vs 벌크)·조성(Cl+Br vs Cl-only)이 전부 다르다.
4. **UPS \|E_F−E_VBM\| 를 우리 band gap(2.066/2.099 eV)과 같은 축에 두지 말 것.**
5. **"Cl-rich 가 산화에 강하다/약하다" 를 축 명명 없이 쓰지 말 것.** 이 논문은 **CV onset·적분전하 축에서 할로겐-rich 가 불리**하다고 보고한다. 우리 grand-potential onset 축에서는 comp1 = modelc 동일이다. 둘은 다른 축이다.
6. **코팅 품질 5점 순위를 인용하지 말 것.** 통계적으로 갈리는 것은 **Li6 계열 vs Li5.4 계열** 뿐이다 (내 Poisson 재계산).
7. **"기계 물성이 코팅 품질을 지배한다"는 인과를 이 데이터만으로 단정하지 말 것.** σ_ion 도 R = −0.92 로 거의 같은 설명력을 갖는다 (공선성).
8. **S²⁻/X⁻ 4a/4c 무질서는 이 논문에서 측정된 적이 없다.** Rietveld 는 격자상수만 실었다. 인용할 때 "가정된 기전" 이라고 적는다.
9. **TEM 코팅 두께 ~15 nm 는 n = 1 지점**이며, `figure-read` 로는 8–12 nm 로도 보인다. 두께 분포 없음.
10. **우리 db 내부에도 미해결이 있다**: Cl–O 상관 부호(−0.914 ↔ +0.975). 이 논문을 근거로 서술자 얘기를 할 때는 이 불일치를 먼저 정리해야 한다.

---

## 15. INDEX·비교표에 넣을 항목 (수동 병합 대기)

> ⚠ 다른 에이전트가 `litdb/INDEX.md` / `litdb/comparison_vs_ours.md` 를 편집 중이라 **여기에만 적어 둔다.** 아래를 그대로 옮기면 된다.

### 15-1. `litdb/INDEX.md` 에 추가할 행

```
| `papers/lee2026_mechanical_halogen_argyrodite_drycoating.md` | **[자체·공저 our-lab]** Yeokyung Lee/**Yonghoon An(제2·계산)**/J.Yun/J.Kang/S.Y.Yang(한양대)+J.Kim/S.Choi/S.Y.Kim/Y.Yoon(현대차)/**Jong-Won Lee\***, "**Beyond Electrochemistry: Tailoring Mechanical Properties of Halogen-Substituted Argyrodites for Conformal Dry Coating and Enhanced Battery Performance**" *ACS Nano* **2026** (10.1021/acsnano.6c09375; 본문 14 pp·SI 30 pp·Fig 1–7 + S1–S24 + Table S1–S2). **Cl/Br 5조성**(Li₆PS₅Cl / Li₆PS₅Cl₀.₅Br₀.₅ / Li₅.₄PS₄.₄Cl₁.₀Br₀.₆ / **Cl₀.₈Br₀.₈** / Cl₀.₆Br₁.₀ = 우리 **comp1–comp5**)에서 **AFM-FS E 8.0→18.3 GPa · σ_ys 78→120 MPa · W_ad 180→316 aJ**, **σ 2.0→6.5 mS/cm · Ea 0.32→0.24 eV**, RAM 건식코팅(60 G·30 min·100:2 wt) 후 **잔류 SE 분율 0.246→0.094**, 계산 **W_ad 0.70→1.95 J/m²**(= **우리 v30u**, `kb/methodology/adhesion_energy.md` §PUBLISHED CONVENTION), FEM 최대 von Mises 353–591 MPa(전 조성 σ_ys 초과 = 파쇄는 율속 아님), 셀 **188 mAh/g@0.33C·R_int 11.5 Ω cm²·200 cyc 76.9 %(250 MPa)·100 cyc 70.8 %(5 MPa)**, LNO 대조 175 mAh/g·CE 86.9 %. **역설**: 최고 성능 조성이 **CV onset 최저(1.87 V)·Q 최대(590 mC)·UPS \|E_F−E_VBM\| 최소(2.69 eV)** = 산화 안정성 최악. **감사 요점** — ①본문 식(1)로 Fig 6 재현 불가(꼬리 +2.25~−0.6 J/m², 실제로는 α·ΔW_strain 보정 사용) ②초록의 "DFT"는 실제 **UMA rigid single-point** ③Li–O 서술자는 우리 15쌍 랭킹 **5위**(Cl–O +0.975·S–O −0.973 이 위) ④Table S2↔본문 Li–O 0.076 vs 0.096 불일치 ⑤n=1·오차막대 0·잔류 SE 순위는 Poisson 으로 계열 간만 유의(z 4.2) ⑥4a/4c 무질서는 **점유율 refine 없음**. | A 이온전도 · **B 산화 4축** · **C 기계** · D 전자구조 · **계면/코팅** |
```

### 15-2. `litdb/comparison_vs_ours.md` 에 추가할 항목

**A. 이온전도도** 절:
```
- **[Lee26·자체]** 실험 σ(25 °C) 2.0 → 6.1 mS/cm (Li₆PS₅Cl → Li₅.₄PS₄.₄Cl₀.₈Br₀.₈), Ea **0.32 → 0.27 eV** (Δ −0.05, 20–60 °C EIS 펠릿).
  ↔ 우리 MLIP-MD(UMA) **comp1 0.253 → modelc 0.224 eV** (Δ −0.029, 600/800/1000 K 벌크), D(600 K) 2.6×.
  **방향 일치·크기 유사, 절대값은 우리가 0.05–0.07 eV 낮다** (벌크 vs 펠릿 입계 + 고온 외삽 + Cl-only vs Cl+Br). ⚠ 한 표에서 산술 혼합 금지.
```

**B. 산화안정성 (4축)** 절:
```
- **[Lee26·자체] 축① onset — 우리 "동일 onset" 의 사정거리를 실험이 좁혀 준다.**
  CV(vs Li/Li⁺, SE:VGCF 90:10 vol) onset **2.01 / 1.98 / 1.86 / 1.87 / 1.65 V** (Cl→Br·할로겐↑ 순), 적분전하 Q **300 → 615 mC**, UPS |E_F−E_VBM| **2.85 → 2.69 eV**.
  ↔ 우리 grand-potential onset **comp1 = modelc = 2.256 V** (GG set) / 2.14 V (LiS₄ 포함) — **조성 무관**.
  **판정**: 우리 값은 0 K hull 열역학, 논문은 탄소 존재하 동역학 onset. 우리가 실측보다 0.13–0.6 V 높은 것은 준안정 시료와 부합. **그러나 실험은 0.36 V 범위로 조성 의존을 보인다** → `our_dft_baseline.md` §ESW 의 "⛔ '조성 무관'으로 일반화 금지" 경고를 **실험이 뒷받침**. Br 포함 조성 grand-potential 미실시 = 우리 공백.
  ⚠ Q 증가(할로겐↑)는 우리 "onset 단계 전자수 comp1 2 e⁻ vs modelc 0.8 e⁻" 와 **다른 축**(전 구간 적분 + σ 3배 차이로 접근 가능 SE 양이 다름). 모순 아님.
- **[Lee26·자체] 축④ 셀 성능**: 산화 안정성 최악 조성이 R_int 최저(11.5 vs 16.9 Ω cm²)·유지율 최고(76.9 vs 68.5 %). **"분해를 막기"보다 "분해를 균질화"가 이긴 사례.**
```

**C. 기계적 물성** 절:
```
- **[Lee26·자체] ⛔ 계열 간 부호 충돌 — 우리 db 내부 미해결 항목.**
  AFM-FS E: Li₆ **8.0 / 7.6** → Li₅.₄ **18.3 / 16.5 / 15.8 GPa** (계열 점프 **+129 %**), σ_ys 92/78 → 120/102/100 MPa, W_ad 194/180 → 316/298/249 aJ.
  ↔ 우리 UMA 600 K 스냅샷 E: **29.1 / 28.6 / 27.3 / 26.4 / 25.8 GPa** (계열 점프 **−7 %**) = **부호 반대**.
  ↔ 우리 DFT relaxed-ion: comp1 22.06 → **modelc(Cl-only) 27.66 GPa (+25 %)**, G +31 %, C₄₄ +71 % = **AFM 과 같은 방향**.
  **계열 내 Br 효과(Br↑ → E↓)는 계산·실험 모두 일치.** 문제는 계열 점프뿐.
  기존 설명(`kb/physics/br_substitution_effects.md`): GB 피닝(외인성) — **미검증 가설**. `adhesion.json` 의 TODO(`mlip_600K_snapshot 삭제 → DFT relaxed-ion 재계산 필요`)가 그대로 살아 있다. **→ 최우선 작업.**
  ⚠ 절대값 비교 금지: 우리 DFT 22–28 · UMA 26–33 · 논문 AFM 7.6–18.3 GPa.
- **[Lee26·자체] 계면 접착**: 논문 Fig 6 = **우리 v30u 계산 그 자체**(0.78/0.70/1.95/1.68/1.39 J/m², R vs AFM +0.989).
  **출판식에는 없는 보정항** `− α·ΔW_strain (α=1, Li5.4 uniform 0.44)` 이 실제로 들어갔고, **꼬리 기준으로 재면 순위가 역전**(Li₆ ~3.0 > Li₅.₄ ~1.65). Tier-1 rigid 도 역전, MACE 는 R +0.957 / UMA 는 −0.76. **에너지 서술자는 MLIP 의존, 기하 서술자(Cl–O)는 MLIP 독립.**
```

**D. 전자구조** 절:
```
- **[Lee26·자체]** UPS |E_F−E_VBM| **2.85(Li₆) → 2.69 eV(Li₅.₄)**. ↔ 우리 DFT E_F−VBM **comp1 1.596 → modelc 1.042 eV**. **방향만 일치**(할로겐-rich 가 작다). 절대값 비교 금지(표면 2–3 nm vs 벌크, 스미어링 의존 E_F, PBE 갭 과소). 논문에 계산 gap 없음 → 우리 canonical 2.066/2.099 eV 와 **같은 표에 넣지 말 것**.
```

**G. 우리 계산이 문헌을 검증하는 지점** 절:
```
- **[Lee26·자체]** 우리 v30u 계산 W_ad 순위가 **독립 실험(AFM-FS W_ad)과 R = +0.989 / ρ = +1.000** 로 일치 — 우리 계면 계산 라인의 **유일한 외부 실험 검증**. 단 절대 스케일은 1.3–1.8× 어긋나므로 순위·상관으로만 인용.
```

**H. 우리가 아직 못 하는 것** 절:
```
- **[Lee26·자체 대비 공백]** ① Br 포함 조성의 grand-potential ESW ② comp1–comp5 DFT relaxed-ion C_ij ③ W_ad 의 facet(003/110/012) 의존성 확정 ④ Cl–O 상관 부호 불일치(−0.914 ↔ +0.975) 해소 ⑤ RAM 건식코팅의 DEM 입자군 시뮬(논문은 단일쌍 FEM 까지).
```

## 🔗 관련 카드
- 메카노퓨전 장치 속 host 충돌의 2D DEM (2004 · 법선 충돌 속도 0.07–0.42 m/s 판독 = 이 논문 FEM 15 m/s 와 다른 장치 · 규모 · 점착 · 게스트 없음 · 2026-11-24 카드): `chen2004_mechanofusion_dry_coating_dem_2d_host_scraper_inner_piece_collision_frequency`.
- 건식 코팅 장치 셋의 DEM 개관 (2003 · Hybridizer 축소 3D 평균 충돌 속도 2.5–12.7 m/s 판독 = 이 논문 FEM 15 m/s 와 다른 장치 · 규모 · 점착 · 게스트 없음 · 게스트 수준 = 덩어리 하나의 충돌 셋 (host · 벽 · 두 벽 사이 압축) · 2026-11-24 카드): `dave2003_dry_coating_dem_mechanofusion_hybridizer_maic_three_devices`.
