Repository: yonghoon7153-source/Yonghoon-DEM-DFT

# 📚 LITDB — 문헌 단일 시스템 (**SE·DFT 축 + DEM·MPM 축, 두 트랙**)

> **앞으로 논문은 여기서만 본다.** 여러 곳(db/literature, kb/papers, db/properties, Excel)에 흩어진 문헌을 한 곳에서 생각·참고·비교하기 위한 통합 MD 시스템.

## 왜 트랙이 둘인가
`INDEX.md` 는 argyrodite 전해질 축이라 접촉역학·MPM·건식전극 digest 가 들어갈 자리가
없다. 그래서 한때 64편이 **어느 인덱스에도 없었다**(open_items #7). 축을 나눠 그 구멍을
닫았고, 한 분모로 세면 “159편 중 98편 미언급” 같은 **가짜 미결**이 나온다
(`comparison_vs_ours.md:8`). 분리는 실측 근거가 있는 결정이다 — 합치지 말 것.

⚠ 이 표의 **편수는 적지 않는다.** 손으로 쓴 수는 반드시 낡는다(README 자신이 세 번 틀렸다).
현재값은 `python3 tools/litdb/build_index.py --check` 로 본다.

File: litdb/papers/lepley2015_modeling_interfaces_between_solids_li_battery_materials.md
<!-- digest 표준 양식 (paper-level STANDALONE) — 2026-11-24 litdb-curator (배치 2026-11-24b #12 · 병렬 실행 · 공유 파일은 메인 세션이 합친다).
     그림 크롭 22 장 (본문 그림 20 + 표 2) = 도구 14 + 손 크롭 8 (그림 8 · 11 · 13 · 14 · 15 · 17 은 벡터 그림이라 도구가 영역을 못 잡음 · 표 I · II 는 로마 숫자 캡션이라 못 잡음).
     그중 18 장을 봤다 (그림 16 + 표 2) — 안 본 4 장 = 그림 1 · 5 · 12 · 19 (구조도 · 벌크 Li PDOS · 전기장 보정 PDOS). 그림 2 · 4 · 6 · 8 · 10 은 PDF 벡터 경로에서 마커 중심 · 맞춤선 끝점을 읽었다.
     본문 15 쪽 · SI 없음 (본문이 보충 자료를 가리키지 않는다). 우리 점착 (W) 값은 싣지 않는다 — 위치만 (W_ad 보고서 · `db/properties/adhesion.json` · `db/properties/wad_*`). -->

# Modeling interfaces between solids: Application to Li battery materials — Lepley & Holzwarth (*Phys. Rev. B* **2015**, 92, 214201)

> slug `lepley2015_modeling_interfaces_between_solids_li_battery_materials` · DOI `10.1103/PhysRevB.92.214201` · type `DFT (Quantum ESPRESSO · LDA · PAW (ATOMPAW) · 64 Ry) — 고체 | 고체 계면 에너지 형식론 + PDOS + NEB 1 경로 · 실험 0 · MD 0` · PDF `litdb/inbox/lepley2015_modeling_interfaces_between_solids_main.pdf` (본문 15 pp = 214201-1–15 · sha256 `b4fbf0a2…` = batch.json 값) · digested `2026-11-24` · status ✅ · 태그 **[외부 · 방법 원전]**
> elements: Li, O, P, S
> methods: DFT, NEB, DOS, PDOS

> **저자**: **N. D. Lepley** · **N. A. W. Holzwarth**\* — Department of Physics, Wake Forest University, Winston-Salem, North Carolina 27109-7507, USA. 교신 = Holzwarth.
> 접수 2015-08-31 · 개정 2015-11-10 · 게재 2015-12-01 · PACS 68.35.Md · 82.45.Gj · 82.47.Aa · 자금 NSF DMR-1105485 · 계산 Wake Forest University DEAC cluster · 참고문헌 50 · Crossref 피인용 92 (2026-11-24 조회 · 메타 = 제목 · 저자 · 권 · 논문 번호 214201 · 2015-12-01 일치).
>
> **계보**: 선행 Lepley · Holzwarth · Du 2013 *Phys. Rev. B* 88, 104103 (ref 13 · Li₃PS₄ · Li₃PO₄ 벌크 · 표면 · 첫 계면 — litdb 없음) · 정의 원전 Finnis 1996 (ref 2 · 분리 일 대 점착 일) · Benedek · Seidman · Woodward 2002 (ref 3 · 어긋남 변형과 계면 에너지) → **본 논문** → litdb 안의 인용 카드: `yang2021_atomistic_li_stripping_plating_interface_md` (SI `Table S1` [3]) · `seymour2021_void_suppression_interfacial_adhesion_vacancy_transport` (ref 71) · `wang2022_resistive_decomposing_interfaces_se_alkali_metal` (ref 26) · `baer2026_li_metal_argyrodite_interface_stability_transport` (ref 58). 이 카드들에 돌려줄 답은 §11b.

---

## 0. 이 digest 를 읽는 법 — 읽기축

이 논문은 **고체 | 고체 계면 에너지를 '배치 (configuration)' 와 '격자 변형' 을 따로 다루면서 재는 방법**을 세우고, 그 방법으로 Li 금속 | Li₂O · Li₂S · β/γ-Li₃PO₄ · γ-Li₃PS₄ 와 γ-Li₃PS₄ | Li₂S 계면을 잰 편이다. 우리 W_ad (DEM-DFT) 보고서 (`docs/collab/wad_dem_interface_adhesion_report_2026_11_24.html` — 1 절 W 정의 · 6 절 한계 · 7 절 Young–Dupré · 8 절 문헌 · 부록 A 방법) 와 맞춰 보는 축 넷.

1. **계면 에너지 식 전부와 우리 W 정의의 차이 (Q1)** → §4 · §7a. **답: 이 논문엔 W (점착 일 · 분리 일) 값이 하나도 없다.** 식 (2) 로 정의만 하고, 표는 변형을 뺀 '정합 극한' 계면 에너지 γ̃^lim (두 벌크 기준) 과 전해질 쪽 진공 표면 에너지뿐이다. Li 금속 표면 에너지가 없어서 Dupré 식은 이 논문 자료만으로는 안 닫힌다.
2. **계면마다 값 · 단위 · 면 · 변형 · 안정 판정 (Q2)** → §3b · §5. 문헌값으로만 적는다.
3. **계산 방법과 우리 기준선 (Q3)** → §8 · §7c. LDA 다 — 범함수 영향은 저자가 격자 2 % 과소 한 줄로만 말한다.
4. **litdb 이웃 · 인용 카드 (Q4)** → §11. ⭐ **`yang2021_atomistic_…` 카드가 Lepley 2015 에서 왔다고 적은 'W' 다섯 개는 이 논문 표 II 로 Dupré 식을 닫은 값이다** — 논문 밖에서 넣은 γ_Li = 30.0 meV/Å² (0.481 J/m²) 하나로 다섯 개가 소수 셋째 자리까지 재현된다 (✎ §11b).

> ⚠⚠ **γ̃^lim 은 참 계면 에너지의 하한이다** (식 7). 변형을 덜어 주는 전위 (dislocation) 의 에너지가 빠져 있어서, 변형 기울기 σ 가 큰 배치일수록 하한과 참값 사이가 넓다. 표 II 에서 가장 낮은 Li | Li₂S 값 (11 meV/Å²) 이 바로 σ 가 큰 '심하게 변형된' 배치다.
> ⚠⚠ **γ-Li₃PS₄ | Li 의 −216 meV/Å² 는 계면 에너지라기보다 반응 에너지다** — 0 K 이완 중 PS₄ 가 깨져 Li₂S 비슷한 층이 생긴 값이고 반응 정도에 따라 −175 ~ −225 로 움직인다 (p.7).
> ⚠ **그림과 표가 어긋난 곳 둘** (벡터 판독 · §10-①): `Fig. 8` 맞춤선 절편 ≈ −226 대 표 II · 본문 −216 · `Fig. 6` β-Li₃PO₄ 선 기울기 ≈ 1.55 대 표 II σ 1.8.

> **본 digest 에서 실제로 본 그림 (2026-11-24)**: 크롭 22 장 중 **18 장** (그림 16 + 표 2).
> · **크롭을 열어 봄 (16)**: `Fig. 2` `Fig. 3` `Fig. 4` `Fig. 6` `Fig. 7` `Fig. 8` `Fig. 9` `Fig. 10` `Fig. 11` `Fig. 13` `Fig. 14` `Fig. 15` `Fig. 16` `Fig. 17` `Fig. 18` `Fig. 20` · 표 `Table 1` `Table 2` (+ PDF 쪽 렌더 2–4 쪽).
> · **벡터 판독 (5)**: `Fig. 2` · `Fig. 4` · `Fig. 6` · `Fig. 8` · `Fig. 10` — PDF 안 마커 도형의 중심과 맞춤선 끝점을 축 눈금에 맞춰 읽었다 (§3c). `Fig. 13` · `Fig. 14` · `Fig. 15` 는 E_Fermi 세로선 위치를 같은 방법으로 읽었다.
> · **안 봄 (4)**: `Fig. 1` (Li₂O \| Li 구조도) · `Fig. 5` (Li₃PO₄ \| Li 구조도) · `Fig. 12` (벌크 Li hcp · fcc · bcc PDOS) · `Fig. 19` (전기장 보정 PDOS) — 이 넷의 내용은 본문 글자로만 적었다.
> · 놓친 그림 · 번호 공백: 도구가 6 개 (그림 8 · 11 · 13 · 14 · 15 · 17) 를 놓쳤고 표 둘은 아예 못 찾았다 — 8 장 모두 손으로 잘랐다 (`figures.json` `manual_crop` · `missing_labels[].resolved`).
> 표기: 그림에서만 읽은 값 = **`figure-read ≈`** · PDF 벡터 경로에서 읽은 값 = **`✎ 벡터 판독`** · 논문 숫자로 우리가 계산한 값 = **`✎ 우리 산수`**. 원문 표 번호 TABLE I · II 는 웹앱 그림 연결 때문에 `Table 1` · `Table 2` 로 적는다 (같은 표).

---

## 1. 한 줄 요약

주기 셀로 만든 계면 셀에는 두 계면과 함께 '격자를 억지로 맞춘 변형 에너지' 가 같이 들어가므로, **변형된 쪽 물질 (b) 의 양 n_b 를 바꿔 가며 계면 에너지를 재고 n_b → 0 으로 외삽해 (식 6) 변형을 뺀 정합 극한 γ̃^lim 과 변형 기울기 σ 를 같이 낸다** — 그렇게 잰 Li | Li₂O · Li₂S · Li₃PO₄ · Li₃PS₄₍₂S₎ 계면은 Li₃PS₄ | Li 하나만 빼고 모두 (준)안정이고, Li₃PS₄ | Li 는 0 K 이완만으로 분해해 음의 '계면 에너지' 와 Li₂S 비슷한 층을 만든다.

---

## 2. 메타 / 동기 / 질문

| 항목 | 내용 |
|---|---|
| 저자 · 소속 | N. D. Lepley · N. A. W. Holzwarth\* (Wake Forest University 물리학과) |
| 저널 | *Phys. Rev. B* **92**, 214201 (2015) · 15 pp · DOI 10.1103/PhysRevB.92.214201 |
| 계 | Li 금속 (bcc · fcc · 무작위 출발 구조) \| Li₂O (Fm-3m) · Li₂S (Fm-3m) · β-Li₃PO₄ (Pmn2₁) · γ-Li₃PO₄ (Pnma) · γ-Li₃PS₄ (Pmn2₁) · 그리고 γ-Li₃PS₄ \| Li₂S |
| 연구 유형 | 0 K DFT 슬랩 (원자 + 법선 셀 길이 이완) · 계면 에너지 형식론 · PDOS · NEB 한 경로 · 침입형 Li⁺ 결함 한 배치 |
| 동기 (p.1) | 고체 전지에서 계면이 성능을 정하는데, 계면은 ① 가능한 원자 배치가 아주 많고 ② 격자가 안 맞으면 변형 · 결함이 생기고 ③ 때로는 화학 반응이 일어난다. 선행 연구 (ref 13) 는 Li₃PO₄ \| Li · Li₃PS₄ \| Li · Li₃PS₄ \| Li₂S 를 이미 봤고, Li₂S 가 황화물 전해질의 완충층이 될 수 있다는 결과가 Li₂S \| Li 를 보게 했다. Li₂O \| Li 는 문헌이 많아 대조 계로 넣었다 |
| 질문 | (1) 배치와 변형을 분리한 실용적인 계면 에너지는 무엇인가 (2) 어떤 계면이 안정한가 (3) PDOS 로 계면 반응 · 산화 상태 변화를 알아볼 수 있나 (4) 계면을 넘는 Li 이동과 반응 장벽은 어떻게 다뤄야 하나 |
| 결론 (p.14) | 변형을 명시적으로 다루는 세기량 γ̃^lim 으로 서로 다른 계면 배치를 같은 바탕에서 견줄 수 있다 · 계면 화학 안정성의 새 지표 둘 = γ̃^lim 의 부호와 두 물질 띠 (점유 · 비점유) 의 상대 위치 · 전하 분리 (침입형 Li⁺ + 금속에 남은 전자) 와 반응성 계면의 산화 상태 변화를 확인 |

---

## 3. 핵심 수치 총정리 ★

### 3a. 벌크 (`Table 1` = TABLE I · p.3) — LDA

| 물질 | 상 | 격자 상수 (Å) | ΔH (eV/f.u.) |
|---|---|---|---|
| Li | Im-3m | 3.36 | 0.00 |
| Li | Fm-3m | 4.23 | 0.00 |
| Li₂O | Fm-3m | 4.53 | −6.10 |
| Li₂S | Fm-3m | 5.57 | −4.30 |
| β-Li₃PO₄ | Pmn2₁ | 6.00 · 5.13 · 4.74 | −21.23 |
| γ-Li₃PO₄ | Pnma | 10.28 · 5.99 · 4.82 | −21.20 |
| γ-Li₃PS₄ | Pmn2₁ | 7.55 · 6.45 · 6.05 | −8.37 |

- 저자: LDA 라서 격자 상수가 체계적으로 **약 2 % 작다**. 그러나 이 부류 물질에서 상대 좌표 · 에너지는 잘 맞는다는 것이 문헌 (refs 13 · 40) 으로 확인돼 있다 (p.4). ⇒ 범함수 효과에 대해 저자가 하는 말은 이것이 전부다.
- 생성열 ΔH 는 ref 13 계산값 (p.3 표 캡션).

### 3b. ★★ 계면 · 표면 에너지 전수 (`Table 2` = TABLE II · p.4)

단위: γ̃^lim = meV/Å² (**논문 환산: 1 meV/Å² = 16.02 mJ/m²**) · σ = meV/Å² per formula unit (FU) of material b. 'vac' 행은 진공 표면 (전해질 쪽만). J/m² 열은 그 환산 계수로 우리가 곱한 값 (✎ 우리 산수).

| 배치 (Ω̃) | γ̃^lim (meV/Å²) | ✎ J/m² | σ (meV/Å²/FU) | 그림 | 비고 |
|---|---|---|---|---|---|
| Li₂O[100]/vac | 304 | 4.870 | — | — | 비재구성 극성면 |
| Li₂O[110]/vac | 72 | 1.153 | — | — | 문헌 56–90 meV/Å² 범위 안 (Hayoun & Meyer 리뷰, p.8) |
| Li₂O[110]/Li(Ω̃₁) | 30 | 0.481 | 6.1 | `Fig. 1` (a) | Li = Li₂O 속 Li 배열을 본뜬 사방정 |
| Li₂O[110]/Li(Ω̃₂) | 26 | 0.417 | 0.2 | `Fig. 1` (b) | Li = 변형된 fcc (110) 면 (무작위 출발에서 나옴) |
| Li₂S[100]/vac | 162 | 2.595 | — | — | 비재구성 극성면 |
| Li₂S[110]/vac | 41 | 0.657 | — | — | 비극성 |
| Li₂S[110]/Li(Ω̃₁) | 47 | 0.753 | 4.0 | `Fig. 3` (a) | Li = Li₂S 속 Li 배열 · 정렬 하나 |
| Li₂S[110]/Li(Ω̃₂) | **11** | 0.176 | 4.0 | `Fig. 3` (b) | Ω̃₁ 과 같은 Li · 다른 정렬 · '심하게 변형된 모형' (p.11) |
| Li₂S[110]/Li(Ω̃₃) | 19 | 0.304 | 0.2 | `Fig. 3` (c) | 무작위 출발 Li · 알아볼 수 있는 Li 구조 아님 · 밀도는 fcc · bcc 와 비슷 |
| Li₂S[100]/Li(Ω̃₄) | 19 | 0.304 | 0.0 | `Fig. 3` (d) | 극성 (100) · S 끝면 쪽 첫 Li 층이 이완해 양쪽 계면이 같아짐 |
| β-Li₃PO₄[010]/vac | 39 | 0.625 | — | — | |
| γ-Li₃PO₄[100]/vac | 40 | 0.641 | — | — | |
| γ-Li₃PO₄[010]/vac | 73 | 1.169 | — | — | |
| β-Li₃PO₄[010]/Li(Ω̃₁) | 39 | 0.625 | 1.8 | `Fig. 5` (a) | 그림 구조 = Li 36 개 · 명시 변형 계산 대조 41 (§5.3) |
| γ-Li₃PO₄[100]/Li(Ω̃₂) | 33 | 0.529 | 1.6 | — | β(010) 와 닮은 면 |
| γ-Li₃PO₄[010]/Li(Ω̃₃) | 31 | 0.497 | 0.0 | `Fig. 5` (b) | 그림 구조 = Li 48 개 |
| γ-Li₃PS₄[010]/vac | 20 | 0.320 | — | — | |
| γ-Li₃PS₄[010]/Li | **−216** | −3.460 | −0.1 | `Fig. 7` | 0 K 이완 중 분해 · 관측 범위 −175 ~ −225 (p.7) |
| γ-Li₃PS₄[010]/Li₂S[110] | 16 | 0.256 | 1.0 (per Li₂S) | `Fig. 9` | 양쪽 계면이 비대칭 · 진공 끝 셀로 따로 재면 13 · 11 (p.8) |

- 맞춤 오차: 0 이 아닌 값은 **1–3 %** (p.8). 결과는 모두 '같은 배치 Ω̃ 의 셀 셋 이상' 으로 식 (6) 을 맞춘 것 (p.4).
- 경향 (p.9): 산소를 가진 물질의 표면 · 계면 에너지가 황화물보다 크다 — 생성열 (`Table 1`) 이 산화물 쪽이 더 큰 것과 같은 방향.
- 극성면: 쌍극자 보정 (ref 46) 을 넣어 봤다 — 필요한 진공이 줄었을 뿐 표면 에너지 · 구조는 안 바뀌었다 · 비재구성 극성면 값은 Chen & Kaghazchi (ref 43) 와 잘 맞는다 (p.8–9).
- ⭐ **Li₂S[110]/Li(Ω̃₃) = Li₂S[100]/Li(Ω̃₄) = 19** — 진공 표면은 162 대 41 로 4 배 다른데 Li 와 닿으면 같아진다. 저자: Li 금속이 구속되지 않으면 Li₂S 의 절단면에 계면 에너지가 크게 좌우되지 않는다 (액체 금속 | 절연체 실험 ref 41 과 같은 관찰) (p.6 · p.9).

### 3c. 그림 속 맞춤 자료 (✎ 벡터 판독 — 마커 도형 중심 · 맞춤선 끝점을 축 눈금에 맞춤)

| 그림 · 배치 | n_b (점) | γ̃ (meV/Å², 점마다) | 맞춤선 절편 / 기울기 | 표 II |
|---|---|---|---|---|
| `Fig. 2` Li₂O/Li(Ω̃₁) ○ | 8 · 16 · 24 · 32 Li | 79.0 · 125.7 · 173.8 · 224.2 | 29.7 / 6.05 | 30 / 6.1 ✅ |
| `Fig. 2` Li₂O/Li(Ω̃₂) ◇ | 8 · 16 · 24 · 32 | 26.5 · 29.4 · 28.4 · 30.4 | 26.0 / 0.13 | 26 / 0.2 (반올림 차) |
| `Fig. 4` Li₂S[Ω̃₁] △ | 16 · 24 · 32 · 40 | 113.7 · 144.0 · 176.9 · 208.9 (삼각형 상자 중심 · ±2) | 47.3 / 3.98 | 47 / 4.0 ✅ |
| `Fig. 4` Li₂S[Ω̃₂] × | 8 · 16 · 24 · 32 | 44.0 · 73.0 · 106.2 · 138.3 | 11.3 / 3.95 | 11 / 4.0 ✅ |
| `Fig. 4` Li₂S[Ω̃₃] □ | 8 · 16 · 24 · 32 · 40 | 20.8 · 20.8 · 23.7 · 25.4 · 25.9 | 18.9 / 0.18 | 19 / 0.2 ✅ |
| `Fig. 4` Li₂S[Ω̃₄] ○ | 16 · 24 · 32 | 19.0 · 19.0 · 18.9 | 19.0 / 0.00 | 19 / 0.0 ✅ |
| `Fig. 6` β-Li₃PO₄[010](Ω̃₁) □ | 20 · 26 · 36 · 46 · 56 · 64 | 67.3 · 81.4 · 94.1 · 111.3 · 125.5 · 136.9 | 38.7 / **1.55** (점 최소제곱도 38.68 / 1.550) | 39 / **1.8** 🔴 |
| `Fig. 6` γ-Li₃PO₄[100](Ω̃₂) × | 16 · 24 · 32 · 48 | 57.8 · 71.2 · 84.8 · 109.2 | 32.7 / 1.60 | 33 / 1.6 ✅ |
| `Fig. 6` γ-Li₃PO₄[010](Ω̃₃) ○ | 32 · 40 · 48 · 64 | 28.6 · 28.2 · 28.8 · 27.5 | 29.6 / −0.03 | 31 / 0.0 (차 1.4) |
| `Fig. 8` γ-Li₃PS₄[010]/Li ○ | 18 · 24 · 36 | −228.6 · −228.0 · −230.1 | **−226.3** / −0.10 | **−216** / −0.1 🔴 |
| `Fig. 10` γ-Li₃PS₄/Li₂S ○ | 8 · 16 · 24 Li₂S | 23.9 · 31.8 · 39.6 | 16.1 / 0.98 | 16 / 1.0 ✅ |

- 점 수는 배치마다 3–6 개. 셋뿐인 배치가 셋 (`Fig. 4` Ω̃₄ · `Fig. 8` · `Fig. 10`).
- 🔴 `Fig. 8` 세 점 (−228 ~ −230) 은 본문이 적은 관측 범위 (−175 ~ −225) 밖이고, 맞춤선 절편이 표보다 10 meV/Å² 더 음이다 (§10-①).

### 3d. 띠 · 페르미 준위 (PDOS · 전해질 VBM = 0)

| 계 | 페르미 준위 E_F (eV, 전해질 VBM 기준) | 근거 |
|---|---|---|
| Li₂O/Li(Ω̃₁) | 3.67 (✎ 벡터 판독 `Fig. 13` (a)) · 본문 "벌크 같은 Li 구조보다 0.8 eV 높다" | p.10 · ⚠ 그림 (a)−(b) 차는 0.60 eV (§10) |
| Li₂O/Li(Ω̃₂) | 3.07 (✎ `Fig. 13` (b)) | |
| Li₂S/Li(Ω̃₁ · Ω̃₂ · Ω̃₃ · Ω̃₄) | 2.78 · 2.92 · 2.46 · 2.54 (✎ `Fig. 14` (a)–(d)) | Ω̃₁–Ω̃₃ 은 E_F 가 Li₂S 전도띠 안 — 표면층 Li₂S 에 국한 · 벌크 층 전도띠 점유 없음 (p.11) |
| β-Li₃PO₄/Li(Ω̃₁) | 4.35 (✎ `Fig. 15`) | γ-Li₃PO₄/Li 는 본문 4.6 eV (그림 없음 · p.14) |
| γ-Li₃PS₄/Li | figure-read ≈ 2.2 (`Fig. 16` · 래스터 그림) | Li 슬랩 띠 바닥이 전해질 VBM 보다 1.5 eV 아래 · E_F 는 남은 Li₃PS₄ 전도띠 바로 아래 (p.11–12) |
| γ-Li₃PS₄/Li₂S | — (E_F 선 없음) | S 점유 상태가 −3.5 ~ 0 eV 에서 겹친다 · 서로 반응하지 않는다 (p.11) |

- 벌크 전도띠 바닥 (`Fig. 11` · DOS 문턱 · 0.14 eV 가우스 넓힘 · LDA): Li₂O figure-read ≈ 4.8 · Li₂S ≈ 3.0 · β-Li₃PO₄ ≈ 6 · γ-Li₃PS₄ (P 상태) ≈ 2.5 eV. ⛔ DOS 문턱 판독이고 LDA 라 '넓은 띠틈' 수준으로만 읽는다 (우리 규율: 띠틈은 고정 점유 nscf 고유값만).
- ✎ 우리 산수: Li₂S \| Li 에서 Li 의 E_F (2.5–2.9) 는 Li₂S 벌크 전도띠 바닥 (≈ 3.0) 보다 겨우 0.1–0.5 eV 아래다 (LDA · figure-read) — Li₂S 의 '음극 쪽 전자 차단 여유' 가 이 계산에선 작다. LDA 가 띠틈을 줄이므로 실제 여유는 더 크다고 봐야 한다 (저자는 이 점을 따로 말하지 않는다).

### 3e. 반응 · 수송 (p.12–13)

| 양 | 값 | 비고 |
|---|---|---|
| 식 (10) Li₃PO₄ + 8Li → Li₃P + 4Li₂O | **+6.64 eV 방출** (발열) | ✎ 우리 산수: Li 당 0.83 eV |
| 식 (11) Li₃PS₄ + 8Li → Li₃P + 4Li₂S | **+12.30 eV 방출** | ✎ Li 당 1.54 eV · P 산화수 +5 → −3 |
| ✎ 내부 일관 점검 | 두 식을 `Table 1` 로 되짚으면 둘 다 ΔH(Li₃P) ≈ −3.47 eV/f.u. 를 요구 (β-Li₃PO₄ 로) — 일치 | Li₃P 의 ΔH 는 표에 없다 |
| 침입형 Li⁺ (β-Li₃PO₄[010]/Li · 금속 슬랩 Li 11 개 · `Fig. 18`) | 결함 형성 에너지 **2.1 eV** · 전자는 슬랩에 남음 (띠 상태 수를 세어 확인) · 침입 자리가 O 와 2 Å | Santosh 등 (refs 45 · 47) 과 일관 (그쪽 값은 본문에 없음) |
| 전하 분리 전기장 (P 내핵 준위 이동으로 어림) | eE₁ ≈ **0.54 eV/Å** (침입 자리 위) · eE₂ ≈ **0.27 eV/Å** (아래) | 식 (9) 로 PDOS 를 보정 → `Fig. 19` (안 봄) |
| P–O 결합 끊기 NEB (β-Li₃PO₄/Li · `Fig. 20`) | 활성화 에너지 **≈ 3 eV** (figure-read 꼭대기 ≈ 3.15 eV · 영상 16 개 · 끝 상태 figure-read ≈ −0.15 eV) | ⚠ 보고 경로를 포함해 일부 경로에 'Li 원자 움직임에 인위적 비용' 을 걸었다 (p.13) |
| 홉 수 검산 (3 eV · 298 K · ν₀ 10¹³ s⁻¹ **가정**) | Γ ≈ 1.8 × 10⁻³⁸ s⁻¹ · 평균 대기 ≈ 5.4 × 10³⁷ s (`tools/sei/collect_neb.py::hop_check`) | '동역학 장벽이 Li₃PO₄ \| Li 를 지킨다' 와 차수 모순 없음 · 확산계수 아님 |

### 3f. 띠 정렬로 본 전압 (p.14)

- Sumita 등 (ref 11 · 계산 세부가 다름) 의 LiFePO₄/γ-Li₃PO₄: LiFePO₄ 의 E_F 가 γ-Li₃PO₄ VBM 보다 ≈ **1.2 eV** 위 · 이 논문 Li/γ-Li₃PO₄: Li 의 E_F 가 **4.6 eV** 위 → 차 **3.4 eV** ↔ 실험 개회로 전압 **3.45 V** (ref 50). 저자: "suggestive" — 복잡한 사정을 무시한 어림이라 얼마나 의미 있는지는 더 봐야 한다.

---

## 4. 계면 에너지 식 전부 ★★ (p.2–3)

### 4a. 정의 — 참 배치 Ω

- **식 (1)** 계면 에너지: `γ_ab(Ω) = [E_ab(Ω, A, n_a, n_b) − n_a·E_a − n_b·E_b] / A`
  E_ab = 계면을 가진 전체 계의 총에너지 · n_a, n_b = 두 물질의 화학식 단위 수 · E_a, E_b = **벌크** 화학식 단위당 에너지 · A = 계면 면적 · Ω = 계면의 모든 원자 위치 (절단면 · 정렬 · 어긋남이 만드는 결함 포함). 비화학량 · 온도 · 압력판은 문헌 (refs 1 · 3) 에 있다고만 하고 다루지 않는다.
- **식 (2)** 이상 점착 (분리) 일: `W_ab(Ω) = γ_a,vac(Ω) + γ_b,vac(Ω) − γ_ab(Ω)` — 계면을 진공 속 두 표면으로 '이상적으로' 떼는 일. γ_a,vac · γ_b,vac = 배치 Ω 가 정하는 절단면의 이상 표면 에너지.
  **각주 1 (p.2)**: ref 2 (Finnis 1996) 는 분리 일과 점착 일을 가른다 — **분리 일의 끝 상태는 이상적인 화학량 표면, 점착 일의 끝 상태는 확산 · 뒤틀림 효과를 포함한다.** ⚠ 이 논문은 W 를 이 정의로만 적고 **한 번도 계산하지 않는다.**
- **식 (3)** 수렴 극한: `lim_{Ω_s → Ω} γ_ab(Ω_s) = γ_ab(Ω)` — 더 큰 표본 영역 Ω_s 로 갈수록 참값. Ω 는 여러 길이 규모의 주기를 가질 수 있어서 이 극한은 단조롭지 않다 (특히 어긋남 전위).

### 4b. 주기 셀의 근사 — Ω̃

- 정합 (coherent) 계면이면 주기 셀이 곧 참 배치 (Ω̃ = Ω). 반정합 (semicoherent) 이면 주기 경계 때문에 **격자 변형이 반드시 들어가고**, 그 변형 에너지 Ẽ_str(Ω̃, n_a, n_b) 는 변형된 물질의 양에 비례한다.
- **식 (4)** 주기 셀 계면 에너지: `γ̃_ab(Ω̃, n_a, n_b) = [Ẽ_ab(Ω̃, A, n_a, n_b) − n_a·E_a − n_b·E_b] / A` — 이제 세기량이 아니다 (n_a · n_b 에 따라 변한다). ⭐ **주기 경계라 셀마다 계면이 둘이고, A 는 두 계면의 면적을 합친 것** — γ̃ 는 두 계면의 평균이다.
- **식 (5)** 정합 극한: `γ̃^lim_ab(Ω̃) = γ̃_ab(Ω̃, n_a, n_b) − Ẽ_str/A = [Ẽ_ab − n_a·E_a − n_b·E_b − Ẽ_str] / A` — n_a · n_b 에 의존하지 않아 크기 수렴이 훨씬 좋다 (Benedek 등 ref 3 과 같은 생각).
- **식 (6)** 실제로 쓰는 꼴: 물질 a 의 격자에 셀을 고정하고 같은 Ω̃ 에서 b 의 양만 바꾸면, 문턱 n_b 이상에서 `γ̃_ab(Ω̃, n_b) = γ̃^lim_ab(Ω̃) + n_b·σ`. **γ̃ 대 n_b 가 직선 — 절편 = γ̃^lim · 기울기 = σ (b 의 변형 에너지에 관련된 상수)**. 저자: 변형을 명시적으로 다루고, 계면 · 변형이 b 에 일으킬 수 있는 상변화에 덜 민감하다. 대안으로 식 (4) 의 E_a · E_b 를 **변형된 벌크 에너지** E′_a · E′_b 로 바꾸는 저자들도 있다 (refs 4 · 5).
- **식 (7)** 한계: `γ̃^lim_ab(Ω̃) ≤ γ_ab(Ω) ≤ γ̃_ab(Ω̃, n_a, n_b)` (정합이면 등호). 변형을 뺄 때 **실제 계에서 변형을 덜어 주는 결함 (전위) 의 에너지는 안 들어가므로 γ̃^lim 은 참값의 하한**이다. γ̃ − γ̃^lim 은 '면내 셀 크기 오차' 의 상한이 된다.
- 가정: 계면 상호작용은 유한 거리이고, 어떤 문턱 n_a · n_b 이상에서 더 넣는 화학식 단위는 변형 에너지에만 기여한다 (p.2–3).

### 4c. PDOS · 전기장 보정

- **식 (8)** `N^s(E) = (1/M_s)·Σ_{a∈s} N^a(E)` · `N^a(E) = Σ_nk W_k·Q^a_nk·δ(E − E_nk)` — Q^a_nk = 상태 nk 의 원자 a 증강 구 (augmentation sphere) 안 전하 · δ 는 0.14 eV 가우스 · PDOS 용 k 는 구조 최적화의 약 8 배 조밀 (p.3). 그림에서 Li 집합은 10 배로 키워 그렸다.
- **식 (9)** `N^s_corr(E) = (1/M_s)·Σ N^a(ε(E, y_a))` · `ε(E, y_a) = E − (y_a − y₀)·eE₁·Θ(y_a − y₀) − (y₀ − y_a)·eE₂·Θ(y₀ − y_a)` — 전해질 안에서만 계면 법선 (y) 방향으로 균일한 전기장이 있다고 보고 국소 띠 에너지를 침입 자리 y₀ 기준으로 되돌린다.

### 4d. 계면 셀 만들기 (p.3–4)

- 전해질을 물질 a 로 — **셀 면내 격자 = 전해질의 계산 벌크 값 (`Table 1`) 에 고정** · Li (또는 Li₂S) 가 변형을 받는다. 슬랩 + 주기 경계 → 셀마다 a–b 계면 둘 · 대부분 대칭으로 만들었다.
- 같은 Ω̃ 에 b 층 수만 바꾼 셀 묶음 → 원자 위치 + **계면 법선 방향 셀 길이**를 최적화 (면내는 고정). 국소 최소만 찾으므로 전역적으로 다른 출발 배치 여럿에서 시작.
- 출발 배치 만들기 ① 비슷한 격자 상수의 면을 골라 어긋남 최소화 (Li₃PS₄/Li₂S 만 이 방법 하나로 정함) ② Li 단층 구조를 본뜬 사방정 격자 (대칭이 보존돼 σ 가 커짐) ③ 정렬된 Li 에 무작위 잡음 (Li₂O 절에선 ≈ 1 Å · p.4) 을 넣고 최적화 → 적은 수의 Li 로 출발에 덜 민감한 정렬 구조를 얻은 뒤 법선 방향으로 늘려 두께를 바꿈 — 저자: Li 에 특히 쓸모 있고 다른 단순 물질에도 쓸 수 있을 것.

---

## 5. 결과 — 절마다 상세 (그림 실독 포함)

### 5.1 Li₂O \| Li (p.4–5 · `Fig. 1` · `Fig. 2` · `Fig. 13`)

- 비극성 (110) 면만. 셀 = 사방정 · 면내 4.53 Å ([100]) × 6.31 Å ([1−10]) · [110] 길이는 Li 양에 따라.
- 전해질 3 층을 넘으면 층 수 의존은 무시할 만 (대칭 계면을 맞추려 Li 슬랩 대칭에 따라 층 수를 조정).
- Ω̃₁: Li 금속을 Li₂O 속 Li 배열로 본떴다 → σ 6.1 = '그 사방정 Li 가 비물리적' 이라는 뜻. Ω̃₂: Ω̃₁ 의 Li 에 ≈ 1 Å 잡음 → 최적화 결과가 변형된 fcc Li 의 (110) 절단과 같아짐 · 대칭이 낮고 에너지가 비슷한 변종 여럿 (Li 의 복잡한 상그림과 일관). σ 0.2 → Ω̃₂ 는 Li 의 선호 평형 기하에 가깝고 Ω̃₂ ≈ Ω → 식 (7) 에 따라 정합 극한이 참값에 가깝다.
- `Fig. 2` (봤음 · ✎ 벡터 판독 §3c): Ω̃₁ 은 n_b 8–32 에서 79 → 224 로 가파르게 오르고 Ω̃₂ 는 26.5–30.4 로 거의 평평. 두 선 절편이 30 · 26 으로 가깝다 — 구조가 아주 다른데 계면 에너지가 비슷 → 이 값 근처에 여러 배치가 있을 수 있다.
- PDOS (`Fig. 13` · 봤음): Li₂O 상태는 벌크와 비슷 · Ω̃₁ 은 Li 슬랩 띠 바닥이 Li₂O 가전자띠 꼭대기 근처 · 첫 Li 층이 Li₂O 같은 성격과 Li 슬랩 같은 성격을 섞어 가짐 · Ω̃₂ 의 슬랩 상태는 벌크 Li 와 매우 비슷 — 첫 층 밖은 벌크와 같다 = n_b 에 따른 차이가 계면이 아니라 변형 때문이라는 §5.1 결과와 맞음.

### 5.2 Li₂S \| Li (p.5–6 · `Fig. 3` · `Fig. 4` · `Fig. 14`) ★ 우리 축

- Li₂S 계산 격자 5.57 Å · 셀 면내 5.57 Å (〈100〉) × 7.88 Å (〈110〉) · 양쪽 계면이 대칭이 되게 전해질 층 수 조정.
- Ω̃₁ · Ω̃₂ (`Fig. 3` (a) · (b)): Li₂S (110) + Li₂S 속 Li 자리를 본뜬 사방정 Li · **둘은 정렬만 다르다** → σ 가 같고 (4.0) γ̃^lim 이 47 대 11 로 크게 다르다.
- Ω̃₃ (`Fig. 3` (c)): (110) + 무작위 출발 Li → 계면 근처 Li 는 Li₂S 속 Li 자리를 닮고, 슬랩은 알아볼 수 있는 Li 구조가 아니지만 밀도는 fcc · bcc 와 비슷 · 19 / 0.2.
- Ω̃₄ (`Fig. 3` (d)): 극성 (100) (한쪽 Li 끝 · 다른 쪽 S 끝) + 무작위 출발 Li → S 끝 쪽 첫 Li 층이 이완해 Li 끝 쪽과 같은 배치가 되어 양쪽이 같아짐 · 19 / 0.0.
- `Fig. 3` (봤음): 네 셀 모두 가운데 Li₂S 슬랩 (노란 S + 회색 Li) 양옆에 Li 금속. (a) · (b) 의 Li 는 줄 맞춘 격자, (c) 는 덜 규칙적, (d) 는 [100] 이 가로 (계면 법선) 인 납작한 셀. figure-read: Li₂S 슬랩은 S 기둥 3–4 열 정도로 얇다.
- `Fig. 4` (봤음 · ✎ 벡터 판독): Ω̃₁ · Ω̃₂ 는 평행한 가파른 두 직선 (기울기 ≈ 4), Ω̃₃ · Ω̃₄ 는 19 근처 평평한 두 선 — 표 II 와 소수 첫째 자리까지 맞음.
- ✎ 우리 산수 (A = 두 계면 합 = 2 × 5.57 × 7.88 = 87.8 Å² 로 보면): σ 4.0 = Li 하나 더할 때마다 **≈ 0.35 eV** 의 변형 · 비물리 구조 에너지 · σ 0.2 = ≈ 18 meV/Li. Li₂O 의 Ω̃₁ (6.1 × 57.2 Å²) 도 ≈ 0.35 eV/Li — 'Li₂X 속 Li 배열을 본뜬 Li' 의 값이 두 계에서 같다.
- PDOS (`Fig. 14` · 봤음): 네 배치 모두 Li₂S 점유 상태는 벌크 (`Fig. 11` (b)) 와 비슷 · 계면 S 의 저배위 정도에 따라 곡선이 조금 다름 (Ω̃₁ 의 위쪽 봉우리 = `Fig. 3` (a) 의 저배위 계면 S) · Ω̃₁–Ω̃₃ 은 E_F 가 Li₂S 전도띠 안 — **표면층에만** · Ω̃₁ · Ω̃₂ 의 Li 슬랩은 벌크 Li 와 크게 다르고 (심한 변형) Ω̃₃ · Ω̃₄ 는 벌크 Li 와 비슷 · Ω̃₃ · Ω̃₄ 에서 Li 슬랩 기여가 Li₂S VBM 보다 ≈ 1 eV 아래에서 시작 · 극성 (100) 의 Ω̃₄ 가 비극성 (110) 의 Ω̃₃ 와 아주 비슷하게 행동.
  figure-read: (d) 는 E_F (✎ 2.54) 아래에 Li₂S(Li) 전도띠 점유가 없고 Li₂S(Li) 가 ≈ 3.4 eV 부터 오른다 — 본문 'Ω̃₁–Ω̃₃ 만' 과 맞다.

### 5.3 Li₃PO₄ \| Li (p.6–7 · `Fig. 5` · `Fig. 6` · `Fig. 15`)

- β (Pmn2₁) · γ (Pnma) 두 상 — 회전 관계 (γ 의 b ≈ β 의 a · γ 의 a ≈ β 의 b × 2) · 평평한 절단면 셋 = β(010) · γ(100) · γ(010) → Ω̃₁–Ω̃₃.
- `Fig. 6` (봤음 · ✎ 벡터 판독): β(010) □ 과 γ(100) × 두 선이 거의 겹쳐 오르고 (닮은 면 · γ̃ 가 가깝다), γ(010) ○ 는 29 근처 평평. 🔴 β 선 기울기는 그림에서 1.55 (표 1.8) — §10-①.
- **변형 처리 교차 점검** (β Ω̃₁): 사방정 셀의 면내 격자 상수까지 이완 (각도 고정) 하고, 변형된 Li₃PO₄ 슬랩 · Li 슬랩의 에너지를 벌크 격자 슬랩과 비교해 변형 에너지를 **명시적으로** 계산 → **41 meV/Å²** ↔ 외삽 **39** (p.7). ⇒ 외삽법과 '변형된 기준' 법이 이 계에선 5 % 안에서 같다.
- PDOS (`Fig. 15` · 봤음): Li₃PO₄ 상태는 Li₂O · Li₂S 계면보다도 Li 금속에 덜 흔들린다 · Li₃PO₄ VB 꼭대기가 Li 띠 바닥보다 아래 · 계면에만 전해질 전도 상태가 조금 점유 (✎ 벡터 판독 E_F 4.35 eV).

### 5.4 Li₃PS₄ \| Li (p.7–8 · `Fig. 7` · `Fig. 8` · `Fig. 16`) ★ 반응 계면

- β (Pnma) · γ (Pmn2₁) 차이는 Li 금속이 일으키는 계면 파괴에 비해 작아서 γ-Li₃PS₄ (010) 만 정량 보고 (다른 상 · 면도 비슷 — 안 보임).
- **표면 근처 PS₄ 사면체가 깨져 Li 금속과 결합하고 Li₂S 비슷한 상이 계면에 생긴다** — 실험 (ref 42 · Li/Li₃PS₄ 계면의 비슷한 층) 과 맞는다. 무질서해서 배치 분산이 크다.
- 식 (6) 값 **−216 meV/Å²** · 관측 γ̃ **−175 ~ −225** (분해 반응 정도 차이) · 결합이 깨지고 생기는 에너지가 변형 효과를 압도한다 (σ −0.1).
- 모든 배치에서 반응 결과 = 무질서한 Li₂S 비슷한 상 → 전해질을 더 분해되지 않게 막는 것처럼 보인다 (passivate). 저자: 0 K 계산은 그 층의 크기를 과소평가할 것이고 이 절연층이 얼마나 튼튼한지는 결과만으로 모른다 · 비정질 Li₂S + Li₃P 절연층이 실험에서 Li₃PS₄ 가 쓰이는 이유일 수 있다.
- `Fig. 7` (봤음 · Li 24 개): 가운데 PS₄ 는 남아 있고 양쪽 Li 쪽 가장자리에서 S (노랑) 가 Li 영역으로 흩어져 있다. figure-read: 검은 P 두 개가 붙은 꼴 (P 가 S 를 잃은 조각 — 본문은 해석하지 않음) 이 계면 쪽에 보인다.
- `Fig. 8` (봤음 · ✎ 벡터 판독): 세 점이 −228 ~ −230 으로 거의 평평 · 절편 ≈ −226.
- PDOS (`Fig. 16` · 봤음 · 세 칸 = Li 슬랩 · 계면 · 전해질): Li 슬랩은 벌크 Li 와 비슷 · 전해질 칸은 벌크 γ-Li₃PS₄ 와 비슷 (본문은 'Fig. 16' 이라 적었지만 벌크는 `Fig. 11` (d) — §10) · Li 슬랩 띠 바닥이 전해질 VBM 보다 1.5 eV 아래 · E_F (figure-read ≈ 2.2 eV) 는 남은 Li₃PS₄ 전도띠 바로 아래. 계면 칸: Li(전해질) = P 의 3s (−7 ~ −8 eV) 와 섞이는 Li · S 는 'P–S 결합 있음 · 없음' 으로 나눔 → **S(P–S 없음) 곡선이 Li₂S(S) 를 닮았다 = Li₂S 비슷한 상** · 그와 함께 **P 가 환원** — 전해질 칸에서 비점유이던 P 전도띠 상태가 계면 칸에선 E_F 아래로 내려와 점유됨 (figure-read: 계면 P 봉우리 ≈ +1.3 eV).

### 5.5 Li₃PS₄ \| Li₂S (p.8 · `Fig. 9` · `Fig. 10` · `Fig. 17`)

- Li₃PS₄/Li 에서 Li₂S 비슷한 상이 생긴 데서 출발. γ-Li₃PS₄ (010) 면 6.05 × 7.55 Å ↔ Li₂S (110) 면 5.57 × 7.88 Å → **Li₂S 슬랩을 γ-Li₃PS₄ 격자에 맞춰 변형** (✎ 우리 산수: 짝을 5.57↔6.05 · 7.88↔7.55 로 보면 +8.6 % · −4.2 %). 공간군이 맞지 않아 샌드위치 셀 양쪽 계면이 같을 수 없다 (`Fig. 9` 에서 비대칭이 보인다).
- 샌드위치 값 **16 meV/Å²** (`Fig. 10`) · 비대칭 영향을 보려고 vac/Li₃PS₄/Li₂S/vac 셀 두 묶음 (진공 표면 에너지를 보정) → 계면 따로 **13 · 11** — 평균이 샌드위치보다 작은 이유 = 진공 끝 셀의 계면이 덜 구속돼서. 표 II 에는 다른 계와 같은 방식 (샌드위치) 값을 실었다.
- ✎ 우리 산수: σ 1.0 meV/Å²/Li₂S × A (2 × 6.05 × 7.55 = 91.4 Å²) ≈ 91 meV per Li₂S — 위 변형을 받은 Li₂S 의 변형 에너지.
- `Fig. 9` (봤음): 위 · 아래 4 줄씩 Li₂S, 가운데 PS₄ 세 층 · 위 · 아래 계면에서 사면체 방향이 다르다. `Fig. 10` (봤음): 세 점 (n_b 8 · 16 · 24 Li₂S) 이 완만한 직선.
- PDOS (`Fig. 17` · 봤음): 두 물질의 S 점유 상태가 −3.5 ~ 0 eV 에서 크게 겹친다 · 서로 반응하지 않는다. figure-read: Li₂S(S) 상태가 Li₃PS₄ VBM 보다 ≈ 0.1–0.2 eV 위까지 이어지고, Li₃PS₄(P) 전도 상태가 ≈ 2.1 eV · Li₂S(Li) 가 ≈ 3.4 eV 부터 오른다.

### 5.6 계면 에너지 요약의 논지 (p.8–9)

- 선형 관계가 n_b 가 작아도 성립 → 계면 효과는 짧은 거리다 · γ̃ 가 n_a 에 둔감한 것도 같은 뜻.
- 계면 에너지는 법선 방향 크기에 대해 수렴함을 명시적으로 보였고, σ 가 작은 배치는 면내 크기에 대해서도 수렴했다.
- 배치는 '가능한 것의 작은 표본' 이지만 낮은 에너지 배치끼리 γ̃^lim 이 가깝다 → γ 는 이 범위일 가능성이 높다 · **γ̃^lim 과 σ 가 둘 다 작은 구조가 실제 계면을 더 잘 대표할 것**.
- Li₃PS₄/Li 를 뺀 모든 전해질/Li · 전해질/전해질 계면은 적어도 준안정 · Li₃PS₄/Li 는 화학 변환 → 안정한 Li₂S/Li · Li₃PS₄/Li₂S 계면을 가진 부동태층. **음의 계면 에너지 = 계면의 점착력이 각 물질을 붙들고 있는 응집력보다 크다 → 화학적으로 활발한 계면의 좋은 지표일 것** (p.9).

### 5.7 계면 반응 · 이동 (p.11–13 · `Fig. 18`–`Fig. 20`)

- 금속 Li 하나를 슬랩에서 빼 전해질의 안정한 침입 자리에 넣으면 (`Fig. 18` · 봤음) 전자는 슬랩에 남는다 (금속 상태와 전해질 상태가 잘 떨어져 있어 에너지 구간별 상태 수로 셈) → 전하 분리가 큰 전기장을 만든다 · 보정 PDOS (`Fig. 19` · 안 봄) 에서 침입 Li⁺ 는 전해질 가전자 영역에만 — 이온.
- 결함 형성 2.1 eV 의 큰 부분은 Li⁺ 와 금속에 남은 음전하의 정전기 상호작용 · 금속에 음전하가 남는 것은 전류가 없는 **개회로** 전지의 모형으로 맞다. 방전 중에는 전자가 흘러 음극이 양으로 대전되고 (저자: Li 이온 셀에서 음극은 양극에 대해 +3 V 이상으로 대전) 그 조건에선 Li⁺ 가 전해질로 들어가는 장벽이 크게 줄거나 없어질 것 — 계산은 안 했다.
- 식 (10) · (11) 둘 다 발열인데 Li₃PO₄ \| Li 는 계산 · 실험 (ref 48) 모두 안정 → 동역학 장벽. NEB (`Fig. 20` · 봤음): PO₄ 의 O 하나를 Li 슬랩으로 옮기면 대개 에너지가 순감소하고 (식 10 과 대체로 일관), 보고한 경로의 장벽 ≈ 3 eV. **Li₃PS₄ \| Li 에는 그런 장벽이 없는 것으로 보인다.**

### 5.8 논의 · 결론 (p.13–14)

- 어긋남을 최소화한다고 정렬 계면이 되는 건 아니다 — 예: β-Li₃PO₄[010] 와 bcc Li [100], β-Li₃PO₄[001] 방향 β 3 셀 대 bcc 4 셀로 어긋남 5 % 뿐인데, 계면의 Li 원자가 상대할 O 보다 많아 (자리 어긋남) 최적화하면 Li 구조가 크게 바뀐다.
- 안정 계면의 효과는 계면에서 몇 Å 안 → 법선 방향 작은 셀로 충분 · 원자적으로 날카로운 계면이라면 바뀐 화학 환경의 영향은 제한적일 것.
- 생성열 분석만으로는 계면 안정성을 못 맞힌다 (Li₃PO₄ \| Li) · 불안정 계 (β · γ-Li₃PS₄ \| Li) 는 PDOS 로 계면 산화환원을 알아볼 수 있다 (P 전도띠 점유 = 산화 상태 변화).
- 띠 정렬 모형 (전해질 최저 비점유 띠 > 음극 E_F · 최고 점유 띠 < 양극 E_F) 이 계산된 안정성과 정성적으로 맞는다 · §3f 의 3.4 대 3.45.
- 방전 중 전지 내부는 전하 중성이 아니므로 그것을 고려하지 않은 모형의 이동 장벽은 개회로 조건의 장벽일 수 있다.

---

## 6. Figure set ★

| Fig | 내용 | 우리 활용 |
|---|---|---|
| 1a,b | Li₂O(110) \| Li 두 배치 — (a) Li₂O 속 Li 배열을 본뜬 사방정 Li · (b) 변형된 fcc (110) Li (안 봄 · 본문으로) | Li 쪽 구조를 '어디서 출발하나' 가 σ 를 6.1 대 0.2 로 가른다 |
| 2 | Li₂O/Li γ̃ 대 n_b — Ω̃₁ 가파른 직선 (절편 ≈ 30 · 기울기 ≈ 6.05) · Ω̃₂ 평평 (≈ 26 · 0.13) (봤음 · ✎ 벡터 판독) | 식 (6) 외삽의 교과서 그림 — 우리 두께 연속 점검의 모양 |
| 3a–d | Li₂S \| Li 네 배치 — (a) · (b) 같은 Li 다른 정렬 · (c) 무작위 출발 Li · (d) 극성 (100) (봤음) | Li \| Li₂S 계면 배치의 그림 원전 · Li 쪽이 정의된 면이 아니다 (γ_Li 를 정할 수 없음) |
| 4 | Li₂S/Li γ̃ 대 n_b 네 선 — Ω̃₁ · Ω̃₂ 기울기 ≈ 4 · Ω̃₃ · Ω̃₄ 19 근처 평평 (봤음 · ✎ 벡터 판독) | 최저 γ̃^lim (11) 이 큰 σ 배치라는 것을 보여 준다 — '최저값 = 대표값' 이 아니다 |
| 5a,b | β-Li₃PO₄(010) \| Li (Li 36) · γ-Li₃PO₄(010) \| Li (Li 48) 구조 (안 봄) | — |
| 6 | Li₃PO₄/Li γ̃ 대 n_b — β(010) · γ(100) 두 선이 겹쳐 오름 · γ(010) 평평 (봤음 · ✎ 벡터 판독 · β 기울기 1.55 대 표 1.8 🔴) | 닮은 면은 같은 γ — 면 고르기 점검의 예 |
| 7 | γ-Li₃PS₄(010) \| Li (Li 24) — 계면 PS₄ 가 깨지고 S 가 Li 쪽으로 (봤음) | Li \| 황화물 0 K 반응의 원형 — baer2026 의 Li \| LPSCl 과 같은 꼴 |
| 8 | γ-Li₃PS₄/Li γ̃ 대 n_b — 세 점 ≈ −228 ~ −230 · 절편 ≈ −226 (봤음 · ✎ 벡터 판독 · 표 −216 🔴) | 음의 '계면 에너지' = 반응 · W 를 정의할 수 없는 계면의 예 |
| 9 | γ-Li₃PS₄(010) \| Li₂S(110) 샌드위치 — 위 · 아래 계면 비대칭 (봤음) | SEI(Li₂S) \| 황화물 계면 모형의 선례 |
| 10 | γ-Li₃PS₄/Li₂S γ̃ 대 n_b(Li₂S) — 절편 ≈ 16 · 기울기 ≈ 0.98 (봤음 · ✎ 벡터 판독) | Li₂S 를 변형시켜 붙였을 때의 σ 크기 |
| 11a–d | 벌크 PDOS — Li₂O · Li₂S · β-Li₃PO₄ · γ-Li₃PS₄ (봤음) | 넓은 띠틈 수준으로만 (LDA · DOS 문턱) |
| 12 | 벌크 Li hcp · fcc · bcc 의 Li PDOS (안 봄) | — |
| 13a,b | Li₂O/Li PDOS (Ω̃₁ · Ω̃₂) — E_F ✎ 3.67 · 3.07 eV (봤음) | 첫 Li 층만 섞인 성격 — 짧은 거리 상호작용 |
| 14a–d | Li₂S/Li PDOS 네 배치 — E_F ✎ 2.78 · 2.92 · 2.46 · 2.54 eV · Ω̃₁–Ω̃₃ 표면층 전도띠 점유 (봤음) | Li₂S 의 음극 쪽 전자 차단 여유가 작게 나온다 (LDA) |
| 15 | β-Li₃PO₄/Li PDOS — E_F ✎ 4.35 eV · 전해질 상태가 거의 안 흔들림 (봤음) | — |
| 16 | γ-Li₃PS₄/Li PDOS 세 칸 + 구조 — S(P–S 없음) ≈ Li₂S(S) · P 상태가 E_F 아래로 (봤음) | PDOS 로 계면 환원 (P⁵⁺ →) 을 알아보는 방법 |
| 17 | γ-Li₃PS₄/Li₂S PDOS — S 상태 −3.5 ~ 0 eV 겹침 (봤음) | Li₂S \| 황화물 계면이 반응하지 않는다는 근거 |
| 18 | β-Li₃PO₄[010]/Li + 침입 Li⁺ (슬랩 Li 11) · 전기장 E₁ · E₂ 화살표 (봤음) | 전하 분리 셀의 함정 (큰 전기장) |
| 19 | 전기장 보정 PDOS (식 9) (안 봄) | — |
| 20 | P–O 결합 끊기 NEB — 꼭대기 figure-read ≈ 3.15 eV · 영상 16 (봤음) | 인위적 Li 비용을 건 경로 — 정량 인용 금지 |
| `Table 1` (TABLE I) | 벌크 격자 상수 · 생성열 (LDA) (봤음 + 글자층) | LDA 격자 −2 % |
| `Table 2` (TABLE II) | γ̃^lim · σ 전수 + 전해질 진공 표면 (봤음 + 글자층) | 이 논문의 모든 계면 값 — W 아님 · Li 표면 에너지 없음 |

---

## 7. 우리와의 대조 ★★ (우리 W 값은 위치만 — W_ad 보고서 · `db/properties/adhesion.json` · `db/properties/wad_*`)

### 7a. W 정의 대조 — 보고서 1 절 (고정 기하 W_sep · registry 평균) · 부록 A

| 축 | 이 논문 (식 · 쪽) | 우리 W_ad 보고서 | 같은가 |
|---|---|---|---|
| 싣는 양 | γ̃^lim (식 5 · 6) = 두 **벌크** 기준 계면 에너지 · 변형 외삽 제거 · W 는 식 (2) 정의만 (값 0) | W_sep = (E_sep − E_bound) / A — 붙은 상태와 10 Å 뗀 상태의 차 (1 절 그림 1) | ⛔ 다른 양 |
| 기준 상태 | 변형 없는 벌크 E_a · E_b (화학식 단위당) | 같은 원자 배치로 떼어 놓은 두 슬랩 (끝점 10 Å · 12 Å 점검) | 다름 |
| 변형 | 셀 면내 = 전해질 벌크 격자 · Li (또는 Li₂S) 가 변형 · n_b σ 로 외삽해 뺌 · 대안 (변형된 벌크 기준 · refs 4 · 5) 언급 · β-Li₃PO₄ 에서 명시 계산 41 대 39 | 흡착층을 SE 격자에 맞춤 (부록 A · 수 % 이하) · 붙은 상태와 뗀 상태가 같은 변형이라 벌크 변형 에너지는 W_sep 에서 상쇄 | 둘 다 '변형 에너지 자체' 는 W 밖 · 방법은 외삽 대 상쇄 |
| 이완 | 원자 + 법선 셀 길이 (면내 고정) · 진공 표면도 이완 (쌍극자 보정 점검) | 붙은 계면만 이완 (UMA+D3 · SE 반쪽 고정) · 뗀 상태는 이완 없음 | 다름 — Dupré 로 이 논문을 닫으면 '이완 W_ad' 가 되고 정의상 W_sep(고정) ≥ W_ad(이완) |
| 면적 | A = 셀 안 두 계면 합 → γ̃ = 두 계면 평균 (계면 하나당) | A = 계면 면적 (계면 하나) | ✅ 같은 정규화 (계면 하나당) |
| 두께 수렴 | 전해질 3 층 넘으면 무시할 만 (Li₂O) · Li 는 n_b 3–6 점 직선 (맞춤 오차 1–3 %) | 분리 끝점 10 → 12 Å (0.01 J/m² 안) · Ag–C 3 → 4 층 점검 (부록 A) · LPSCl 쌍의 두께 연속 점검은 부록 A 에 없다 | 🔑 우리 쪽 빈칸 — 이 논문의 n_b 직선 꼴이 그 점검의 모양 |
| 배치 (registry) | 배치 Ω̃ 를 정렬 · 무작위 출발로 훑어 **하나하나 보고** · 판정 규칙 = 'γ̃^lim 과 σ 가 둘 다 작은 배치가 대표' | 정해 둔 registry 여럿의 **평균** (헤드라인) + 범위 | 다름 — 집계 규칙이 다르다 (대표 선택 대 평균) |
| 범함수 · 분산력 | LDA (PW92) · vdW 없음 | PBE + D3(BJ) (2체 헤드라인 · 3체 민감도) | 다름 |
| 오차 꼬리표 | 식 (7) γ̃^lim ≤ γ ≤ γ̃ — 면내 셀 오차의 상한 | registry 범위 · 끝점 점검 · UMA 대 DFT 허용 차 (3 절) | 🔑 '변형 몫' 을 따로 싣는 생각은 옮길 만 |

**Dupré 로 W 와 잇는 길 — 판정: 🟡 정의상 열려 있다 · 이 논문 자료로는 안 닫힌다 · 닫으면 우리와 다른 부류의 W.**
1. **정의상 열림** — 식 (2) 가 같은 배치 Ω 에서 W = γ_a,vac + γ_b,vac − γ_ab 를 준다 (Finnis 의 '이상 분리 일' · 각주 1).
2. **자료로는 안 닫힘** — `Table 2` 에 Li 금속 진공 표면 에너지가 없다. 게다가 σ 가 작아 '대표' 로 꼽히는 배치 (Li₂S Ω̃₃ · Ω̃₄ · Li₂O Ω̃₂) 의 Li 는 무작위 출발에서 나온 구조 (Ω̃₃ 은 "알아볼 수 있는 Li 구조가 아님") 라 **'그 절단면의 γ_Li,vac' 를 정의할 면이 없다**.
3. **닫으면 다른 부류** — 남는 W 는 'LDA · vdW 없음 · 계면과 표면 모두 이완 · 변형 외삽 제거' 의 이완 W_ad (seymour2021 식 2 · wang2022 식 4 와 같은 부류) — 우리 고정 기하 W_sep 과 같은 표에 못 놓는다.
4. **기준 표면이 W 를 지배할 수 있다** — Li₂S Ω̃₃ · Ω̃₄ 는 γ̃^lim 이 19 로 같지만 기준 진공 표면이 (110) 41 대 비재구성 극성 (100) 162 다. Li 쪽 표면 에너지를 같다고 두면 두 배치의 Dupré W 차는 ✎ 162 − 41 = 121 meV/Å² ≈ 1.94 J/m² — 계면은 같은데 W 가 2 J/m² 가까이 갈린다. 극성 · 비재구성 기준면을 쓰면 W 가 계면 물리와 무관하게 커진다.
5. **실제로 닫은 선례** — `yang2021_atomistic_…` 카드가 'Lepley 2015 의 W' 로 적은 다섯 값은 `Table 2` + γ_Li = 30.0 meV/Å² 로 정확히 재현된다 (§11b · ✎). 그 γ_Li 는 이 논문에 없다.

### 7b. Li \| Li₂S 문헌값의 정의 — 보고서 8 절에 넣을 때 (보고서엔 지금 Li₂S 값이 없다 · 글자 검색 0)

⛔ 아래 넷은 **서로 같은 양이 아니다** — 같은 줄 비교 금지. 숫자는 각 digest 의 소환값 (✎ 표시는 우리 산수).

| | 이 논문 | `wang2022_resistive_…` | `seymour2021_…` | `baer2026_…` |
|---|---|---|---|---|
| 싣는 양 | γ̃^lim (계면 에너지 · 변형 외삽 제거) | W_adh 식 4 = γ_A + γ_B − σ (σ = 면내 고정 구속 벌크 기준 계면 에너지 · 변형 제외) · 식 5 = − E_f (변형 포함) | W_ad = σ_m + σ_sub − γ_i (분리 슬랩 각각 완전 이완) | γ_inter (Li \| LPSCl · 두 벌크 · 반응 포함) — Li₂S 계면 없음 |
| Li₂S 면 | (110) · 극성 (100) | (110) · (111) | (111) 비정합 (CSL) | — |
| Li 쪽 | 무작위 출발 · 변형 fcc · 사방정 (정의된 면 아님) | bcc (110) · (100) | bcc (100) | bcc (100) · (110) |
| 변형 처리 | Li 가 변형 · n_b 외삽 | 금속 쪽 변형 (Li(100)\|Li₂S(111) 은 Li₂S 쪽) · 구속 벌크 기준 | CSL · 어긋남 −1.7 / +1.7 % | E_str 식 (10–12) |
| 범함수 · vdW | LDA (QE · PAW) · 없음 | PBE (VASP) · 없음 | PBE (VASP) · 없음 | PBE (VASP) · 없음 |
| 값 | 47 · 11 · 19 · 19 meV/Å² (✎ 0.75 · 0.18 · 0.30 · 0.30 J/m²) — 계면 에너지 | W 0.470–0.545 J/m² · σ 0.319–0.462 · E_f 0.423–0.565 | W 0.361 J/m² (✎ γ_i 역산 ≈ 0.42) | — |
| W 인가 | ⛔ 아니다 | 이완 W (변형 제외판) | 이완 W | ⛔ 아니다 |

- 계면 에너지끼리 보면 (이 논문 γ̃^lim · wang2022 σ · seymour2021 ✎ γ_i) 셋 다 0.2–0.5 J/m² 차수 — 범함수 · 면 · 변형 처리가 다 달라서 이 이상은 말하지 않는다.
- Li₂S (110) 진공 표면: 이 논문 41 meV/Å² (✎ 0.657 J/m² · LDA) · wang2022 0.51 J/m² (PBE · 그 digest 소환값) — ✎ LDA 쪽이 약 29 % 크다 (슬랩 · 이완 조건도 달라 범함수 효과만이라고 말할 수 없다). ⚠ 이 논문은 Li₂S 의 최저면 (111) 을 다루지 않았다.

### 7c. 계산 방법 대조 (`litdb/our_dft_baseline.md` · `kb/methodology/computational_methods_canonical.md`)

| 축 | 이 논문 | 우리 벌크 DFT 기준선 | 우리 W_ad |
|---|---|---|---|
| 코드 | Quantum ESPRESSO (판 미기재) | QE pw.x | QE pw.x (Ag–C) · LPSCl 쌍은 UMA+D3 이완 + DFT 한 점 확인 |
| 범함수 | **LDA** (Perdew–Wang 1992) | PBE | PBE + D3(BJ) |
| 퍼텐셜 | PAW · ATOMPAW 로 생성 (원자가 · 반경 미기재) | USPP (li/s/cl v1.4 + P rrkjus) · LOBSTER 만 PAW | Ag ONCV + C PAW (pslibrary) · Ag–C 52/520 Ry (prereg) |
| 컷오프 | 64 Ry (파동함수 · 밀도 미기재) | 52/520 (comp1) · 60/480 (modelc) Ry | 52/520 Ry (Ag–C) |
| k | Monkhorst–Pack · k 점당 부피 ≤ 0.03 Å⁻³ · PDOS 는 약 8 배 조밀 | 4×4×4 (cubic-52) · 2×2×1 (rhombo-62) | 9×9×1 (12×12×1 점검) (Ag–C) |
| 번짐 | 가우스 0.001 Ry · PDOS 0.14 eV | — | — |
| 셀 | 면내 = 전해질 LDA 벌크 · 법선 이완 | 고정셀 + EOS (argyrodite) | 흡착층을 SE 격자에 맞춤 |
| 분산력 · 스핀 · +U | 없음 · 미기재 · 없음 | 벌크 DFT 는 분산력 없음 | D3(BJ) |

**범함수 차이가 계면 에너지에 주는 영향 — 저자가 말한 범위**: "LDA 라 격자 상수가 체계적으로 약 2 % 작다 · 그러나 상대 좌표와 에너지는 이 부류 물질에서 잘 맞는다 (refs 13 · 40)" (p.4) 와 "앞선 연구에서 쓰였고 이 부류에 잘 맞는다" (p.3) 두 문장뿐이다. **표면 · 계면 에너지에 대한 범함수 영향은 재지 않았다.** 정량 손잡이는 Li₂O(110) 표면 에너지 72 가 문헌 범위 56–90 meV/Å² (여러 방법) 안이라는 것 하나다 (p.8). ⇒ 우리 PBE+D3 값과의 크기 비교는 성립하지 않는다 (순서 · 부호 · 정의만).

### 7d. 다른 축과 닿는 곳

| 축 | 이 논문 | 우리 | 판정 |
|---|---|---|---|
| E (음극 계면) 환원 | Li₃PS₄ + 8Li → Li₃P + 4Li₂S 발열 12.30 eV · 0 K 이완만으로 분해 · Li₂S 비슷한 부동태층 | grand-potential 환원 한계 1.717 V · 0 V 산물 Li₂S + Li₃P + LiCl (`litdb/our_dft_baseline.md`) | ✅ 방향 일치 (PS₄ 골격이 Li 와 닿으면 P 가 환원) · 수치 비교 없음 (계 · 방법 다름) |
| D (전자구조) | LDA · DOS 문턱 판독 (figure-read Li₂S ≈ 3 · γ-Li₃PS₄ ≈ 2.5 eV) | PBE 고정 점유 nscf 고유값 (원장 정본) | ⛔ 같은 줄 금지 — '넓은 띠틈' 수준만 |
| 띠 정렬 | Li 의 E_F 가 Li₂S 전도띠 바로 아래 (✎ 0.1–0.5 eV · LDA) | 계면 띠 정렬 계산 없음 | 🟡 Li₂S 의 전자 차단 여유를 볼 때 범함수 의존이 크다는 경고로만 |

---

## 8. DFT/계산 방법 ★

- **code / version**: Quantum ESPRESSO (ref 28 · 판 미기재) · PAW 기저 · 사영자는 ATOMPAW (ref 29) 로 생성 · 시각화 XCRYSDEN · VESTA.
- **functional + vdW**: LDA (Perdew–Wang, ref 30) · vdW 보정 없음.
- **pseudo / PAW**: ATOMPAW 생성 PAW (원자가 배치 · 반경 · 데이터셋 이름 미기재).
- **k-points / ecut / supercell / nat**: 평면파 64 Ry 에서 "잘 수렴" · Monkhorst–Pack k 격자 (k 점당 부피 ≤ 0.03 Å⁻³) · 가우스 번짐 0.001 Ry · PDOS 는 k 를 약 8 배 조밀 (일부는 더) · 원자 수는 표로 없음 (그림 캡션의 Li 수만: Li 24 (`Fig. 7`) · 36 · 48 (`Fig. 5`) · 슬랩 Li 11 (`Fig. 18`) · n_b 최대 64 (`Fig. 6`)).
- **DFT+U**: 없음.
- **AIMD / MD / MLIP**: 없음 (0 K 이완만).
- **무질서 처리**: 질서 상만 (β · γ-Li₃PO₄ · γ-Li₃PS₄ · Li₂X) — SQS · 열거 없음. 계면 배치는 정렬 출발 + 무작위 잡음 출발 (≈ 1 Å) 로 여럿 훑음.
- **이완**: 원자 위치 + 계면 법선 방향 셀 길이 (면내 = 전해질 LDA 벌크값 고정) · β-Li₃PO₄ Ω̃₁ 한 번만 면내 격자까지 이완 (각 고정) 해 변형을 명시 계산.
- **진공 표면**: 자기일관 쌍극자 보정 (ref 46) 을 넣어 봄 — 진공 두께만 줄고 값은 그대로.
- **NEB**: QE 의 NEB (refs 32–34) · 일부 경로에 Li 이동 인위적 비용.

---

## 9. Post-processing ★

| 무엇 | 도구 | 수치화 · 플롯 · 기록 |
|---|---|---|
| 계면 에너지 외삽 | 총에너지 + 식 (4) · (6) 직선 맞춤 | γ̃ 대 n_b 그림 (`Fig. 2` · `Fig. 4` · `Fig. 6` · `Fig. 8` · `Fig. 10`) · 절편 · 기울기를 `Table 2` 에 (오차 1–3 %) |
| 명시 변형 에너지 (교차 점검) | 변형 슬랩 − 벌크 격자 슬랩 | β-Li₃PO₄ Ω̃₁ 하나 (41 대 39) |
| PDOS | 식 (8) — 증강 구 안 전하 Q^a_nk · 0.14 eV 가우스 · 원자 집합 평균 · Li ×10 | `Fig. 11`–`Fig. 17` · E = 0 = 전해질 VBM · 집합 = 비슷한 원자 PDOS 끼리 (예: S 'P–S 결합 있음 · 없음') |
| 전기장 보정 PDOS | 식 (9) — P 내핵 준위로 E₁ · E₂ 어림 | `Fig. 19` |
| 전하 세기 | 에너지 구간별 상태 수 | 침입 Li⁺ 의 전자가 슬랩에 남음 |
| NEB | QE | `Fig. 20` (영상 16 · 구조 삽입 셋) |
| 반응 에너지 | 생성열 (`Table 1` · ref 13) | 식 (10) · (11) |
| 시각화 | XCRYSDEN · VESTA | 구조도 (`Fig. 1` · `3` · `5` · `7` · `9` · `16` · `18`) |

⛔ Bader · COHP · ELF · 탄성 · 포논 · grand-potential · MD 전부 0회.

---

## 10. 비판 — 이 논문의 약한 곳 ★

① 🔴 **그림과 표가 어긋난다 (✎ 벡터 판독)**. `Fig. 8` 의 맞춤선 절편은 −226.3 meV/Å² 인데 `Table 2` · 본문은 −216 이다 (10 meV/Å² · 5 %). 세 점 (−228.6 · −228.0 · −230.1) 은 본문이 적은 관측 범위 (−175 ~ −225) 밖이다. `Fig. 6` β-Li₃PO₄[010](Ω̃₁) 선은 기울기 1.55 (점 최소제곱도 1.550) 인데 표는 σ 1.8 이다 (절편 38.7 은 표 39 와 맞음). 작은 것: `Fig. 2` Ω̃₂ 기울기 0.13 대 표 0.2 · `Fig. 6` γ(010) 절편 29.6 대 표 31. ⇒ 표 값을 쓰되 이 넷은 소수 자릿수로 인용하지 않는다.
② **헤드라인 값이 하한이다.** γ̃^lim 은 정의상 참 계면 에너지의 하한 (식 7) 이다. 결론 (p.14) 은 *"smaller values of γ̃^lim corresponded to more physically probable interface configurations"* 라 쓰는데, 같은 표에서 가장 낮은 Li₂S 값 (Ω̃₂ · 11) 은 σ 4.0 의 '심하게 변형된 모형' 이다 — 본문 III A 6 의 '둘 다 작은 배치' 규칙과 결론 문장이 어긋난다. 큰 σ 배치의 낮은 γ̃^lim 은 외삽이 만든 하한일 뿐 안정하다는 뜻이 아니다.
③ **W 를 정의하고 하나도 안 낸다** · Li 금속 표면 에너지도 없다 — Dupré 를 닫을 수 없다 (§7a). 그런데 이 논문은 '점착 원전' 으로 인용된다 (§11b).
④ **배치 표본이 작다** (저자 자인 · p.9) — Li₂S \| Li 네 배치의 γ̃^lim 이 11–47 로 4 배 퍼진다. 외삽 점도 배치마다 3–6 개. 대표 배치 고르기에 정해 둔 규칙 (최저 · 평균 · 분포) 이 없다.
⑤ **Li₂S 최저면 (111) 이 없다** — (110) · 비재구성 극성 (100) 만. 극성 (100) 의 진공 표면 162 는 계면 비교 · Dupré 에 쓰면 W 를 부풀린다 (§7a-4).
⑥ **Li₃PS₄ \| Li 의 −216 은 계면 에너지가 아니다** — 반응량에 따라 −175 ~ −225 로 움직이는 반응 에너지 / 면적이다. σ −0.1 (음의 '변형 기울기') 은 변형 에너지로 읽을 수 없는 값이다. '계면 에너지 표' 에 같이 실은 것은 오해를 부른다.
⑦ **재현 정보가 모자란다** — PAW 데이터셋 세부 · 밀도 컷오프 · k 격자 실제 값 (부피 기준만) · 셀별 원자 수 · 좌표 · 원시 총에너지 · QE 판 · 스핀 미기재.
⑧ **LDA · vdW 없음 · 범함수 민감도 0** — 표면 · 계면 에너지에 대한 범함수 효과를 재지 않았다 (§7c).
⑨ **NEB 장벽은 최소 에너지 경로가 아니다** — 일부 (보고 경로 포함) 에 Li 이동 인위적 비용을 걸었고, 많은 경로 중 하나만 보였다. '≈ 3 eV' 는 장벽이 있다는 정성 근거까지만.
⑩ **이동 · 전하 서술이 계산을 앞선다** — 2.1 eV 결함 에너지는 강한 전기장 (0.54 / 0.27 eV/Å) 이 걸린 작은 셀 (슬랩 Li 11) 값이고, '방전 중엔 장벽이 거의 없어진다' 는 계산하지 않은 추측이다. '음극이 양극에 대해 +3 V 이상' 은 전극 전위로 읽으면 부호가 거꾸로다 (전자 에너지로 읽어야 뜻이 통한다).
⑪ **띠 정렬 → 개회로 전압 3.4 대 3.45** 는 계산 세부가 다른 두 계산 (Sumita 등) 을 전해질 VBM 하나로 이은 값이다 — 계면 쌍극자 · LDA 띠틈을 무시한다. 저자도 "suggestive" 로만 썼다. 검증으로 인용하지 않는다.
⑫ **본문 오기** — "Li₂/Li interfaces" (p.10 · Li₂S/Li) · "is is" (p.6) · "bulk γ-Li₃PS₄ shown in Fig. 16" (p.10 · `Fig. 11` (d) 가 맞음) · Li₂O/Li(Ω̃₁) 의 E_F 가 "Fig. 11(a) 의 벌크 같은 Li 구조보다 0.8 eV 높다" (p.10 · `Fig. 11` (a) 는 벌크 Li₂O · ✎ 벡터 판독 (a)−(b) = 0.60 eV).

---

## 11. litdb 이웃 · 인용 카드

### 11a. 이웃과 맞춰 본 것

| 이웃 | 맞춰 본 것 | 판정 |
|---|---|---|
| `wang2022_resistive_decomposing_interfaces_se_alkali_metal` | 그쪽 σ (식 3 · 면내 고정 구속 벌크 기준) = 이 논문이 언급한 '변형된 벌크 기준' 대안 (refs 4 · 5) 과 같은 계열 · 이 논문 γ̃^lim (n_b 외삽) 과 같은 목적 (변형 제외 계면 에너지) 다른 방법 · β-Li₃PO₄ 에서 두 방법 41 대 39 | 🟡 같은 목적 · 다른 방법 — 이 논문의 교차 점검은 '두 방법이 5 % 안' 이라는 선례 |
| `seymour2021_void_suppression_interfacial_adhesion_vacancy_transport` | 그쪽 W_ad = 분리 슬랩 각각 이완 (Finnis 의 점착 일 쪽) · Li₂S (111) 비정합 | ⛔ 이 논문엔 W 가 없어 대조 불가 · 계면 에너지 차수만 (§7b) |
| `baer2026_li_metal_argyrodite_interface_stability_transport` (이번 묶음 1 번) | 그쪽 γ_inter (식 9) = 두 벌크 기준 · 2A (계면 둘) — 이 논문 식 (4) 와 같은 꼴 · 변형 보정은 명시 변형 슬랩 (식 10–12) 이라 이 논문의 '대안' 쪽 · 반응 계면에서 둘 다 음수 (이 논문 Li₃PS₄ \| Li −216 meV/Å² = ✎ −21.6 eV/nm² · 그쪽 Li \| LPSCl −7.8 ~ −12.9 eV/nm²) | ✅ 같은 정의 계열 · ⛔ 크기 비교 금지 (계 · 범함수 · 반응량 다름) |
| `yang2021_atomistic_li_stripping_plating_interface_md` | 그 SI `Table S1` 의 [3] 다섯 값 | 🔴 이 논문의 값이 아니다 — §11b |

### 11b. ⭐ 인용 카드에 돌려줄 답 (`grep -l "Lepley" litdb/papers/*.md` · 남의 카드는 안 고쳤다)

이 편 (*Phys. Rev. B* 92, 214201) 을 인용한 카드는 넷이다. 나머지 여섯 (`damore2022_…` · `deklerk2018_…` · `haruyama2014_…` · `haruyama2017_…` · `lai2020_…` · `okuno2020_…`) 은 다른 Lepley 논문 (2013 *PRB* 88, 104103 · 2012 Li₇P₃S₁₁) 을 인용한다.

1. **`yang2021_atomistic_li_stripping_plating_interface_md`** §3g (SI `Table S1`): "Li–Li₂O [110] 1.153 · 1.218 · Li–β-Li₃PO₄ [010] 0.481 · Li–γ-Li₃PO₄ [100] · [010] 0.593 · 1.153 J/m² — [3] Lepley & Holzwarth 2015".
   → **이 논문엔 W 값이 없다.** 다섯 값은 `Table 2` 의 전해질 진공 표면 · γ̃^lim 에 **Li 표면 에너지 γ_Li = 30.0 meV/Å² (0.481 J/m²)** 를 더한 Dupré W 로 정확히 재현된다 (✎ 우리 산수 · ×16.02):
   Li₂O Ω̃₁ 72 + 30 − 30 = 72 → 1.153 · Ω̃₂ 72 + 30 − 26 = 76 → 1.218 · β(010) 39 + 30 − 39 = 30 → 0.481 · γ(100) 40 + 30 − 33 = 37 → 0.593 · γ(010) 73 + 30 − 31 = 72 → 1.153 (다섯 개 모두 소수 셋째 자리 일치 · 다섯 개가 요구하는 γ_Li 는 29.97–30.03).
   ⇒ 라벨을 'Lepley 2015 표 II 로 Dupré 를 닫은 값 (γ_Li ≈ 0.48 J/m² 는 이 논문 밖 · Yang SI 에서 출처 확인 필요)' 로 바꾸는 게 맞다. 그 카드 §10-④ 의 모순 ('SEI 성분 0.1–0.5' 대 Li₂O 1.153 · 1.218) 은 이렇게 풀린다 — 큰 값은 Li 가 세게 붙어서가 아니라 **Li₂O(110) 진공 표면 에너지 (72 meV/Å² = 1.153 J/m²) 가 그대로 들어가서**다. 계면 에너지 (30 · 26 meV/Å² = 0.48 · 0.42 J/m²) 는 그 카드 본문의 '0.1–0.5' 안이다. 그 카드 411 줄의 "우리 Li/Ag · Li/흑연 계산의 문헌 대조" 로 이 다섯 행을 쓰지 않는다 (LDA · 가정 γ_Li · 이완 W).
2. **`seymour2021_void_suppression_interfacial_adhesion_vacancy_transport`** (d) #3: "이 논문은 산화물 · 인산염 W 의 선행 보고로만 인용 · 내용 = wang2022 digest 기록".
   → 이 논문이 보고한 것은 W 가 아니라 계면 에너지 γ̃^lim (변형 외삽 제거 · LDA) 과 전해질 진공 표면 에너지다. 'W 의 선행 보고' 로 인용됐다면 그 출처 연결은 이 논문으로 뒷받침되지 않는다 (Seymour 원문 문장은 이번에 안 봤다). 내용은 이제 이 digest 를 가리키면 된다.
3. **`wang2022_resistive_decomposing_interfaces_se_alkali_metal`** 머리 계보 · 4a 표 · INDEX 행 ("ref 26 · 우리 W_ad 규율의 상위 앵커"):
   → 계 목록은 맞다 (정확히는 Li \| Li₂O · Li₂S · β/γ-Li₃PO₄ · γ-Li₃PS₄ + γ-Li₃PS₄ \| Li₂S). '상위 앵커' 는 **방법 (식 1–7 · 변형 외삽 · Dupré 정의)** 의 원전이라는 뜻으로만 맞다 — W 값 앵커가 아니다. ⚠ 그 카드 4a 표의 "Li 12 Å · Na 14 Å (금속은 계면영향이 더 깊다 — ref 26)" 는 이 논문으로 뒷받침되지 않는다 — 이 논문은 반대로 **계면 효과가 짧은 거리**라고 쓴다 (n_b 가 작아도 직선 · 첫 Li 층 밖은 벌크와 같음 · p.8 · p.10 · p.13). Wang 원문의 그 문장이 무엇을 ref 26 에 걸었는지는 이번에 안 봤다.
4. **`baer2026_li_metal_argyrodite_interface_stability_transport`** 219 줄 ("Li₃PS₄ (LPSCl 분해산물) 계면의 음의 형성 에너지 — Lepley (ref 58): 점착력 > 응집력 → 자발 반응"):
   → ✅ 이 논문 p.9 문장 (*"The negative sign of the interface energy suggests that the adhesive forces at the interface exceed the cohesive forces … a good indicator of a chemically active interface"*) 과 맞다 · 값 −216 meV/Å² (`Table 2` · 그림은 ≈ −226). 다만 Li₃PS₄ 는 Li 쪽 (환원) 분해산물이 아니라 LPSCl 의 산화 쪽 산물 · 같은 PS₄ 골격의 대리 계로 읽는 게 맞다. 그 카드 '다음 순번' 의 이 논문은 이제 digest 가 있다.
5. (번외) **`damore2022_lpscl_symmetry_breaking_surface_energy_wulff_pbe0`** 199 줄 "Lepley 2013 β-Li₃PS₄ (100) 0.320 J/m² · 면당 · 두 면 [미확인]":
   → 2013 편이라 직접 답은 못 한다. 다만 이 논문의 면적 규약은 **A = 두 면 합 → 값은 면 하나당**이고, `Table 2` 의 γ-Li₃PS₄[010]/vac 20 meV/Å² 가 ✎ 0.320 J/m² 로 같은 숫자다 — 같은 계산인지는 2013 원문을 봐야 안다.

---

## 12. 적용 인사이트 ★

① **'Lepley 의 W' 는 없다.** W_ad 보고서 8 절에 Li \| Li₂S · Li₂O · Li₃PO₄ 문헌값을 넣는다면 이 논문은 '계면 에너지 (변형 외삽 제거 · LDA)' 로만 인용하고, W 칸에는 wang2022 · seymour2021 처럼 W 를 직접 계산한 편을 그 정의 (이완 · 변형 처리) 와 함께 쓴다.
② **변형 몫을 따로 싣는 법을 옮길 만하다.** 우리 W_sep 은 붙은 상태와 뗀 상태가 같은 변형이라 벌크 변형 에너지가 상쇄되지만, 변형이 계면 결합 자체를 바꾸는 몫은 남는다. 이 논문의 σ (✎ Li₂X 를 본뜬 Li 는 ≈ 0.35 eV/Li) 처럼 '이 배치가 얼마나 억지로 맞춰졌나' 를 숫자 하나로 남기면, registry 평균에 섞인 비물리 배치를 걸러낼 근거가 된다. 두께 연속 (n_b 2–3 점) 은 LPSCl 쌍에서 아직 빈칸이다 (부록 A).
③ **최저값이 대표값이 아니다.** Li₂S \| Li 에서 가장 낮은 γ̃^lim (11) 은 가장 억지스러운 배치였다. 배치 · registry 를 여럿 잴 때 집계 규칙 (최저 · 평균 · 분포) 을 결과 전에 정하고, 변형 지표를 같이 보는 게 이 논문이 주는 실전 교훈이다 — 우리 보고량 카드 규율과 같은 말이다.
④ **Li \| 황화물은 닿으면 반응한다** — 젖음 · 공극 판정의 상대는 Li \| LPSCl 이 아니라 Li \| Li₂S 비슷한 계면상이라는 baer2026 의 결론을 2015 년 LDA 계산도 같은 방향으로 보였다.

---

## 13. 인용 가능 문장

영문 (원고 · 덱):
- "In the coherent-limit formalism, the strain energy of a periodic interface supercell is removed by extrapolating the interface energy to zero thickness of the strained material, which gives a lower bound of the true interface energy (*Phys. Rev. B*, 92, 214201 (2015))."
- "Coherent-limit Li/Li₂S interface energies range from 11 to 47 meV Å⁻² depending on the configuration, and the low-strain configurations give 19 meV Å⁻² (LDA, *Phys. Rev. B*, 92, 214201 (2015))."
- "The γ-Li₃PS₄/Li interface decomposes already in 0 K relaxations and forms a Li₂S-like interphase, which gives a negative interface energy (*Phys. Rev. B*, 92, 214201 (2015))."

한국어 (W_ad 보고서 문장 후보 · 공유 보고서 문체 · 랩 인용 꼴):
- *격자가 맞지 않는 계면 셀에는 억지로 맞춘 변형 에너지가 같이 들어간다. 변형된 쪽의 두께를 바꿔 재고 두께 0 으로 외삽하면 변형을 뺀 계면 에너지를 얻는데, 이 값은 실제 계면 에너지의 하한이다 (Phys. Rev. B, 92, 214201 (2015)).*
- *Li | Li₂S 계면 에너지 계산값은 원자 배치에 따라 0.18–0.75 J/m² 로 갈리고, 변형이 작은 배치는 0.30 J/m² 근처다 (LDA · Phys. Rev. B, 92, 214201 (2015)). 점착 에너지가 아니라 계면 에너지라서 이 보고의 W 와 나란히 두지 않는다.*
- *Li₃PS₄ 는 Li 와 닿으면 0 K 이완만으로 분해해 Li₂S 와 비슷한 층을 만들고 계면 에너지가 음수가 된다 (Phys. Rev. B, 92, 214201 (2015)). 반응하는 계면의 점착 에너지는 반응 전 · 후 어느 상태인지 정해야 정의된다.*

---

## 14. 주의 / 한계 (인용 규율)

- ⛔ 'Lepley 2015 의 W (점착 일)' 를 인용하지 않는다 — 값이 없다. Dupré 로 만든 값은 만든 사람 · 넣은 γ_Li 를 같이 적는다.
- ⛔ γ̃^lim 을 우리 W_sep 이나 다른 논문의 W 와 같은 표 · 같은 줄에 두지 않는다 (§7a · §7b).
- ⛔ γ-Li₃PS₄ \| Li −216 meV/Å² 를 계면 에너지 크기로 견주지 않는다 (반응량 의존 · 그림 ≈ −226).
- ⛔ `Fig. 8` 절편 · `Fig. 6` β 기울기 · `Fig. 2` Ω̃₂ 기울기 · `Fig. 6` γ(010) 절편을 소수 자릿수로 인용하지 않는다 — 표 값을 쓰고 불일치를 같이 적는다.
- ⛔ NEB ≈ 3 eV 를 P–O 결합 끊기의 정량 장벽으로 쓰지 않는다 (인위적 Li 비용) · 쓸 땐 홉 수 검산 한 줄 (3 eV · 298 K · ν₀ 10¹³ s⁻¹ 가정 → 평균 대기 ≈ 5.4 × 10³⁷ s) 을 같이.
- ⛔ 띠 정렬 3.4 대 개회로 3.45 를 방법 검증으로 쓰지 않는다.
- ⛔ LDA · DOS 문턱 띠틈을 우리 띠틈과 같은 줄에 두지 않는다.
- '안정' 은 0 K 이완에서 장벽 없는 분해가 안 보였다는 뜻 (저자 표현 'at least metastable') — 열역학적으로는 Li₃PO₄ \| Li 도 불안정하다 (식 10).
- J/m² 값은 전부 논문 환산 계수 (1 meV/Å² = 16.02 mJ/m²) 로 우리가 곱한 것이다.

---

## 15. 기법 용어 미니사전

| 용어 | 뜻 |
|---|---|
| 정합 · 반정합 · 비정합 계면 | 격자가 거의 같아 격자면이 이어짐 · 비슷하지만 같지 않아 변형 + 결함이 생김 · 크게 달라 이어짐이 없음 (p.1) |
| 배치 Ω · Ω̃ | 계면 모든 원자의 위치 (참 배치) · 주기 셀로 근사한 정렬 배치 |
| γ_ab · γ̃_ab | 두 벌크 기준 계면 에너지 (식 1) · 주기 셀 값 (식 4 · 변형 포함 · 두 계면 평균) |
| γ̃^lim (정합 극한) | 변형 에너지를 뺀 계면 에너지 (식 5) · γ̃ 대 n_b 직선의 절편 (식 6) · 참값의 하한 (식 7) |
| σ (변형 기울기) | γ̃ 대 n_b 직선의 기울기 · b 화학식 단위 하나가 더할 때의 변형 에너지 / 면적 (meV/Å²/FU) |
| W_ab (이상 점착 · 분리 일) | γ_a,vac + γ_b,vac − γ_ab (식 2) · Finnis: 분리 일 = 끝 상태가 이상 표면 · 점착 일 = 확산 · 뒤틀림 포함 |
| 극성면 | 한쪽 끝이 양이온층 · 다른 쪽이 음이온층이라 쌍극자가 생기는 절단면 (Li₂S · Li₂O (100)) — 비재구성 값은 크게 나온다 |
| 쌍극자 보정 | 비대칭 슬랩의 인공 전기장을 진공에서 지우는 보정 (ref 46) |
| PDOS (증강 구 전하) | 상태마다 원자 PAW 구 안 전하로 무게를 준 부분 상태밀도 (식 8) |
| NEB | 두 끝 상태 사이 최소 에너지 경로를 영상 사슬로 찾는 법 |
| 홉 수 검산 | Γ = ν₀·exp(−Ea/kT) 로 장벽과 '빠르다 · 느리다' 서술이 차수에서 맞는지 보는 한 줄 (우리 규율 · ν₀ 가정) |

---

## 16. 더 먹일 논문 (최근 먼저 · litdb 유무 · 2026-11-24 Crossref 확인)

| # | 논문 | 왜 | litdb |
|---|---|---|---|
| 1 | Liu X., Yi, Dou, Wen, Liu X. · *J. Phys. Chem. C* 130, 10812 (2026) — "Unraveling the Dual Role of Li₃P at the Li/Li₆PS₅Cl Interface: First-Principles Insights into Electronic Self-Confinement and Fast Ion Transport" · DOI 10.1021/acs.jpcc.6c03055 | Li \| LPSCl 분해산물 (Li₂S · Li₃P · LiCl) 계면을 DFT + AIMD 로 — 이 논문 Li₂S \| Li 의 최신 후속 | 없음 |
| 2 | Kotakadi, Aspinall, Burton, Liang, Aihara, Pasta · *Joule* 9, 102175 (2025) — "Impact of metallic interlayers at the lithium-Li6PS5Cl solid electrolyte interface" · DOI 10.1016/j.joule.2025.102175 | W_ad 7 절 금속 인터레이어 · 1 번 보고서 (d) #1 의 ChemRxiv 판이 저널에 실렸다 | 없음 |
| 3 | Zhang J. 외 · *Batteries* 11, 456 (2025) — "First-Principles Calculation Study on the Interfacial Stability Between Zr and F Co-Doped Li6PS5Cl and Lithium Metal Anode" · DOI 10.3390/batteries11120456 | 도핑 LPSCl \| Li 계면 DFT — 우리 도핑 축 | 없음 |
| 4 | Orlandi, Li J., Kenny, Martinez · *ACS Appl. Mater. Interfaces* 17, 21958 (2025) — "Atomic Structure of the Lithium–Lithium Oxide Interface from First Principles" · DOI 10.1021/acsami.4c22106 | 이 논문 Li₂O \| Li 배치 탐색의 최신 후속 | 없음 |
| 5 | Marana 외 · *Materials* 18, 3515 (2025) — "A Theoretical Raman Spectra Analysis of the Effect of the Li2S and Li3PS4 Content on the Interface Formation Between (110)Li2S and (100)β-Li3PS4" · DOI 10.3390/ma18153515 | 이 논문 Li₃PS₄ \| Li₂S 계면의 최신 후속 (β 상) | 없음 |
| 6 | Wang Z., Xiao R., Li H., Chen L. · *J. Materiomics* 12, 101309 (2026) — "Comparative study of the interfacial behaviors of oxides and fluorides with lithium metal anodes from first principles" · DOI 10.1016/j.jmat.2026.101309 | Li \| 산화물 · 불화물 계면 DFT — SEI 성분 W 의 비교 기준 | 없음 |
| 7 | Lepley, Holzwarth, Du · *Phys. Rev. B* 88, 104103 (2013) — "Structures, Li⁺ mobilities, and interfacial properties of solid electrolytes Li3PS4 and Li3PO4 from first principles" · DOI 10.1103/PhysRevB.88.104103 | 이 논문 ref 13 · Li₃PS₄ 표면 에너지 0.320 J/m² 의 원전 (damore2022 카드 미확인 칸) | 없음 (wishlist 761 줄) |
| 8 | Finnis · *J. Phys.: Condens. Matter* 8, 5811 (1996) — "The theory of metal - ceramic interfaces" · DOI 10.1088/0953-8984/8/32/003 | 이 논문 ref 2 · '분리 일 대 점착 일' 정의 원전 — 우리 W_sep 이름의 뿌리 | 없음 |

다음 순번: Benedek, Seidman, Woodward · *J. Phys.: Condens. Matter* 14, 2877 (2002) — "The effect of misfit on heterophase interface energies" · DOI 10.1088/0953-8984/14/11/307 (ref 3 · 변형과 계면 에너지) · Camacho-Forero & Balbuena · *J. Power Sources* 396, 782 (2018) · DOI 10.1016/j.jpowsour.2018.06.092 (baer2026 ref 57).
