Repository: yonghoon7153-source/Yonghoon-DEM-DFT

# 📚 LITDB — 문헌 단일 시스템 (**SE·DFT 축 + DEM·MPM 축, 두 트랙**)

> **앞으로 논문은 여기서만 본다.** 여러 곳(db/literature, kb/papers, db/properties, Excel)에 흩어진 문헌을 한 곳에서 생각·참고·비교하기 위한 통합 MD 시스템.

## 왜 트랙이 둘인가
`INDEX.md` 는 argyrodite 전해질 축이라 접촉역학·MPM·건식전극 digest 가 들어갈 자리가
없다. 그래서 한때 64편이 **어느 인덱스에도 없었다**(open_items #7). 축을 나눠 그 구멍을
닫았고, 한 분모로 세면 “159편 중 98편 미언급” 같은 **가짜 미결**이 나온다
(`comparison_vs_ours.md:8`). 분리는 실측 근거가 있는 결정이다 — 합치지 말 것.

⚠ 이 표의 **편수는 적지 않는다.** 손으로 쓴 수는 반드시 낡는다(README 자신이 세 번 틀렸다).
현재값은 `python3 tools/litdb/build_index.py --check` 로 본다.

File: litdb/papers/li2003_cohesive_mixing_segregation_pairwise_bond_hierarchy.md
<!-- digest 표준 양식 확장 (paper-level STANDALONE). ★ = 이 묶음 (후보 표 N-112 의 첫째 · 3 순위 → 1저자 11-23 '먼저 읽기' 로 앞당김 · 정독 149) 에서 꼭 뽑으라고 한 항목.
     본 = mcgrogan2017_compliant_brittle_li2s_p2s5_glass_nanoindentation.md (절 번호 체계 · 머리 요약 상자 · 메타 줄 · 서지 표 · 그림 표).  같은 축 · 같은 그룹 이웃 = jarray2019_cohesion_driven_mixing_segregation_drum.md · nase2001_granular_bond_collision_number_wet_cohesion.md.
     두 필수 절 (§0-1 고른 의도 대조 · §8 자세한 분석) + 이 논문만의 필수 절 (§0-2 공백 검사 G1–G4 — 정독 출력 batch_149_findings.md 끝 절과 같은 판정).
     원문 = Phys. Rev. Lett. 90 (18), 184301 출판본 4 쪽 (쪽 아래 184301-1 … -4).  쪽 표기 p.1–4 = PDF 쪽 = 인쇄 쪽 번호의 끝자리.  SI 없음 · 표 없음 · 번호 붙은 식 1 · 그림 4 · 참고문헌 20.
     값 표지: [인쇄] = 본문 · 캡션 · 그림 안 글자로 적힌 값 · [판독] = 그림에서 읽은 값 (재현 = litdb/figures/<slug>/digitized.csv — Fig. 1 은 PDF 벡터 경로 좌표 (점 8 개 · 경계 꺾은선 마디 22 개) · Fig. 4a 는 원본 래스터 (xref 14 · 1003×318 px ≈ 215 dpi) 화소) ·
     [카드 산술] = 원문 식 · 인쇄값만으로 이 카드가 계산한 값 (식 병기) · [우리 산술] = 원문 밖 값 (우리 덱 · 논지 문서 · 다른 정본 카드의 값) 과 엮은 계산 (가정 명시) · [카드 해석] = 원문에 말이 없어 카드가 읽은 뜻 · [미확인] = 원문 4 쪽 전수에 없음.
     원문 4 쪽은 글자 층 추출 + 400 dpi 렌더 (크롭) 로 전부 읽었다 (θ · ρ · ≈ · ° · 식 (1) 은 글자 층에서 깨져 렌더로 옮겼다).  계산 모델 (DEM · FEM · MPM) 은 없다 — 실험 + 쌍별 힘 비 해석 이론. -->
# 액체 다리로 점착한 이원 구슬의 혼합 ↔ 분리를 '쌍별 입상 Bond 수 위계' 로 가른다 — Bo_g,12 > {Bo_g,11 · Bo_g,22} 이면 점착이 분리를 줄이고 (M 상) 같은 쌍 하나라도 더 크면 점착이 분리를 키운다 (E 상) · 상태도 축 = 크기비 R1/R2 × 젖음비 cos θ1/cos θ2 (밀도비 판 하나 더) · 물 ≈1 vol% 를 더하는 것만으로 크기만 다른 유리구 (반지름 0.4 · 0.75 mm) 는 섞이고 젖음만 다른 유리구 (θ ≈20° · 60°) 는 분리된다 — 준 2D 회전 드럼 (지름 ≈14 cm · 6–9 rpm · ≈30 바퀴 뒤 점근 상태) · 판정은 사진 정성 · 건식 반데르발스 점착이 아니다 — Li · McCarthy (Phys. Rev. Lett. 2003)

> slug `li2003_cohesive_mixing_segregation_pairwise_bond_hierarchy` · DOI `10.1103/PhysRevLett.90.184301` · type `experiment + analytical pair-force theory (pairwise granular Bond number with capillary liquid-bridge cohesion; asymptotic mixing/segregation of binary glass/acrylic beads in a half-filled pseudo-2D rotating tumbler with about 1 vol% water; M/E phase diagram over size ratio x wetting-angle ratio x density ratio; no DEM/FEM/MPM)` · PDF `95104388-112-1._Controlling_cohesive_particle_mixing_and_segregation.pdf` · SI 없음 · digested `2026-11-23` · status ✅
>
> **저자**: Hongming Li · **J. J. McCarthy\*** — Department of Chemical and Petroleum Engineering, University of Pittsburgh, Pittsburgh, Pennsylvania 15261, USA · \* 교신 (jjmcc@pitt.edu, p.4) · *Phys. Rev. Lett.* **90** (18) **184301** (2003) · 접수 2002-12-18 · 게재 2003-05-08 (week ending 9 MAY 2003) · PACS 45.70.Mg · 64.75.+g · 81.30.Mh · 지원 = NSF Chemical and Transport Systems Division · ACS Petroleum Research Fund · 감사 = Christos Karanikas · Derek Triplett · **Steve Nase** (실험 장치 — 참고 [13] Nase 2001 의 1저자).
> **이웃 카드 (링크만)**: [`jarray2019_cohesion_driven_mixing_segregation_drum`](jarray2019_cohesion_driven_mixing_segregation_drum.md) (그 논문 ref 14 = 이 논문 · 후보 표 N-112 의 가리킨 카드 · L322) · [`nase2001_granular_bond_collision_number_wet_cohesion`](nase2001_granular_bond_collision_number_wet_cohesion.md) (이 논문 ref [13] = 입상 Bond 수 Bo_g = F_C/F_W 의 출처 · 같은 그룹 · 충돌 수 Co) · [`begat2004_cohesive_adhesive_balance_afm_colloid_probe`](begat2004_cohesive_adhesive_balance_afm_colloid_probe.md) (같은 탐침 CAB = 결합 규칙 없이 점착 · 응집 비) · [`hersey1975_ordered_mixing_concept`](hersey1975_ordered_mixing_concept.md) (작은 입자가 큰 입자에 붙는 혼합 = M 상 쪽의 이름) · [`johnson1971_jkr_surface_energy_contact_elastic_solids`](johnson1971_jkr_surface_energy_contact_elastic_solids.md) (건식 떼는 힘 (3/2)πWR\*) · [`chandratilleke2012_particle_scale_mixing_index`](chandratilleke2012_particle_scale_mixing_index.md) · [`lacey1954_particle_mixing_theory_index`](lacey1954_particle_mixing_theory_index.md) (이 논문에 없는 정량 혼합 지수).
> **판독 원자료**: `litdb/figures/li2003_cohesive_mixing_segregation_pairwise_bond_hierarchy/digitized.csv` (Fig. 1 실험 점 8 · 경계 마디 22 (카드 유도식 값 병기) · Fig. 4a 점 c · 위 경계 · 실선 · 점선 표본 + 맞춤 요약) · 그림 크롭 **20 장** (그림 4 (다시 자름 4) + 패널 4a · 식 1 · 근거 문단 14) — `figures.json`.

---

## 0. 결론 먼저 — 우리 질문에 대한 답

**한 문장**: 이원 구슬 혼합에서 정상 (점근) 상태를 정하는 것은 **쌍마다 점착력 ÷ 무게** 의 비 (입상 Bond 수) 의 **순서** 라고 보고, 식 (1) Bo_g = 3γR_e[cos θ]_m/(2g[R³ρ]_m) 로 1–1 · 2–2 · 1–2 세 쌍을 계산해 **다른 쌍이 두 같은 쌍보다 크면 (adhesive) 점착이 분리를 줄이고 (M 상), 같은 쌍 하나라도 다른 쌍보다 크면 점착이 오히려 분리를 키운다 (E 상)** 는 규칙을 세운 뒤, 소수성 실란을 바른 유리 드럼 (지름 ≈14 cm · 깊이 2 cm · 반 채움 · 6–9 rpm) 에서 물 ≈1 vol% 를 더해 그 예측대로 **크기만 다른 유리구는 섞이고 (그림 2a → b) 젖음만 다른 유리구는 분리됨 (그림 2c → d)** 을 보였다 — 크기비 · 밀도비를 바꾼 시험 (그림 3 · 4) 도 상태도와 같은 방향.
**압밀 · 탈압 · 소성 · DEM · MPM · 정량 혼합 지수는 이 논문에 없다.**  점착은 **모세관 액체 다리** (물) 이고 입자는 **mm 유리 · 아크릴 구** 다 — 우리 건식 µm 분말의 반데르발스 (JKR · SJKR) 점착이 아니다.  **그러나 위계 규칙의 꼴 (크기 인자 2R\* · 가벼운 쪽 무게) 은 우리 논지 §2-1 의 쌍 Bond 수와 같다** — 다른 것은 혼합쌍 세기 규칙 (원문 = 작은 cos θ 를 쓰는 **min 규칙** · 우리 = **기하평균**) 하나다 (§7-2).

| 우리 질문 (이 묶음) | 이 논문이 주는 것 | 표지 · 쪽 |
|---|---|---|
| ① ★ 쌍별 응집 수 (입상 Bond 수) 정의 | **식 (1) Bo_g = 2πγR_e[cos θ]_m / ((4/3)πg[R³ρ]_m) = 3γR_e[cos θ]_m / (2g[R³ρ]_m)** — 분자 = 모세관 (액체 다리) 점착력 (γ = 사이 액체 표면장력 · 원문 *"capillary cohesion"*) · **R_e = 2R1R2/(R1 + R2)** (원문은 *"geometric mean radius"* 라 부르지만 식은 **조화평균** = 2R\*) · **[cos θ]_m = 둘 중 작은 cos θ** (*"using the larger value of θ"*) · **(4/3)π[R³ρ]_m = 두 질량 중 작은 쪽** (*"the less massive particle's motion will be dominated by the more massive particle"*) · 원천 = Bo_g ≡ F_C/F_W [13] (Nase 2001) | [인쇄] p.1–2 · `eq_01_…` · `txt_p1_p2_eq1_…` |
| ② ★ '다른 쌍 끌림 ↔ 같은 쌍 끌림' 비교 규칙 | 2 = 큰 입자.  **Bo_g12 > {Bo_g11, Bo_g22} = "adhesive" → *"segregation will be limited at equilibrium"*** (M 상) · **Bo_g11 > Bo_g12 또는 Bo_g22 > Bo_g12 → *"more segregation than would be achieved in the dry case"*** (E 상) · 힘 F_c 가 아니라 Bo 로 비교하는 까닭: F_c22 > F_c12 라도 Bo_g22 < 1 이면 2 끼리는 *"effectively noncohesive"* 인데 1 은 2 에 붙을 수 있다 | [인쇄] p.2 · `txt_p2_bog_hierarchy_rule_m_e_phases.png` |
| ③ ★ 혼합 / 분리 판정 지표 | **정량 지수 없음** — 앞면 사진 (형광 실란 색) 의 정성 서술: *"segregate strongly"* · *"mix almost completely"* · *"perfectly mix"* · *"mild radial segregation"* · *"more segregated state"* · 반복 · 오차 없음 | [인쇄] p.2–3 · 그림 2–4 |
| ④ ★ 상태도 축 · 경계 식 | 가로 **R1/R2** (0–1) · 세로 **cos θ1/cos θ2** (0–2.5) · 밀도비 **ρ1/ρ2 = 1** (그림 1) · **0.56** (그림 4a · 점선 = 반대 경우 1.78) · 경계는 *"analytically identified"* 라고만 — **식은 인쇄되지 않았다** → [카드 산술] **위 경계 c = 2/(1 + r)** (Bo_12 = Bo_11) · **아래 경계 c = (1 + r)(ρ1/ρ2) r²/2** (Bo_12 = Bo_22) (r = R1/R2 · ρ1R1³ ≤ ρ2R2³) — **그림 1 벡터 마디 22 개와 소수 넷째 자리까지 같다** | [인쇄] p.2 · [카드 산술] §3-3 · digitized.csv |
| ⑤ ★ 실험 (구슬 · 크기 · 밀도 · 물기 · 접촉각) | 소다석회 유리구 (묽은 HF 에 담가 표면 청소 · 거칠기 고르게) · 반지름 **0.4 · 0.75 · 1.0 mm** · 친수 / 소수 실란 + 형광 실란 → **θ ≈ 20° (친수) · ≈ 60° (소수)** (입자 표면 위 µL 방울 확대 사진) · 아크릴 **ρ = 1.4 g/cm³ · R = 0.9 mm · θ ≈ 50°** + 유리 **ρ = 2.5 g/cm³ · R = 1.0 mm · θ ≈ 70°** · 물 **≈1 % (부피)** · γ 값 · 입자 수 · 조성 [미확인] | [인쇄] p.2–3 |
| ⑥ ★ 드럼 (지름 · 회전 · 충전) | 유리 원통 (소수성 실란 — *"to reduce adhesion to the surfaces"*) · **지름 ≈14 cm · 깊이 2 cm** (준 2D) · **반 채움** · 구름 영역 · **6–9 rpm** (전단 무시) · 처음 **완전 분리** → **≈30 바퀴** 뒤 시간 불변 = 점근 상태 · [카드 산술] Fr = ω²R/g = **0.0028–0.0063** (R 0.07 m) | [인쇄] p.1–2 · [카드 산술] §3-5 |
| ⑦ ★ 우리 기준 (기하평균 · 크기 인자) 과 같은가 | **크기 인자 같다** (R_e = 2R\* → SE–AM_P / SE–SE = **1.8** · AM_S **1.6** — 논지 §2-3 과 같은 수) · **무게 항 같다** (우리 SE 가 작고 가볍다) · **혼합쌍 세기 다르다** (min ↔ 기하평균) → 'SE 가 AM 에 붙는 쪽이 이기는' 문턱 γ_A/γ_S = **0.556 (min · 이 논문 꼴) ↔ 0.309 (기하평균 · 논지 0.31)** · AM_S **0.625 ↔ 0.391** · (산술평균이면 **0.111 · 0.250** — jarray2019 실측 쪽) | [우리 산술] §7-2 |
| ⑧ ★ 우리 B1 · B2 팔에 대면 | [우리 산술 · 논지 §2-1 꼴 · 기하평균] **B1 (Bo_SE–SE 0.212)** = 여섯 쌍 모두 Bo < 1 (원문이 *"effectively noncohesive"* 라 부른 Bo < 1 쪽) · **B2-U (21.244 · γ_AM/γ_SE 0.1)**: SE–SE 21.2 > SE–AM_P 12.1 = **E 쪽 (SE 끼리 뭉침)** · **B2-C (γ 비 1)**: SE–AM_P 38.2 > SE–SE 21.2 = **M 쪽 (SE 가 AM 에)** | [우리 산술] §7-3 |
| ⑨ ★ DEM 한계 · 소성 · 2D / 3D · 탈압 | **DEM 말 없음** (계산 없음 · *"particle-scale theory"* = 해석적 쌍 비) · 소성 없음 (식 (1) 에 탄성 · 소성 항 없음) · 실험 = **준 2D 드럼** · 2D → 3D 이전 진술 없음 · 탈압 없음 | §4-3 |
| ⑩ 절대값 전이 | **안 된다** — 액체 다리 · mm · 중력 지배 · 느린 회전 · 점근 상태 ↔ 우리 건식 · µm (거친 입자 parcel) · Fr 0.083 · 2 바퀴.  옮길 수 있는 것은 **위계 규칙의 꼴 (비)** 과 **'점근 상태 · 정성 방향'** 뿐 | §7 |

⛔ **한정어 (떼지 말 것)**: ① 점착 = **모세관 액체 다리 (물 ≈1 vol%)** — 건식 반데르발스 · JKR · SJKR 이 아니다 ② 입자 = **mm 유리 · 아크릴 구** (반지름 0.4–1.0 mm · 밀도 2.5 · 1.4 g/cm³) ③ 혼합쌍 세기 = **min 규칙 (큰 θ)** — 근거 (유도 · 측정) 인쇄 없음 (*"simply"*) ④ 판정 = **사진 정성** (혼합 지수 · 반복 · 오차 없음) ⑤ **6–9 rpm (전단 무시) · 점근 상태 (≈30 바퀴) 만** — 회전 · 시간 · 점성 의존은 *"expressly avoid"* · 벽 점착은 실란으로 줄였다 ⑥ **경계식은 원문에 없다** (카드 유도 · 벡터 대조) ⑦ 원문 안 어긋남 여섯 (§3-8 — R_e 이름 · 그림 4 캡션의 밀도 표현 · 점 c 의 '젖음비 0.56' · 점선 경계의 밀도비 · 형광 색 표지 · 크기비 0.75 점의 위치).

---

## 0-1. ★ 고른 의도 대조 (후보 표 N-112 의 '왜' 칸 · 첫째 논문)

의도 원문: *"믹싱 (점착) — "점착으로 분리 조절 · 점착 혼합 상태도 (Bo 축) — 카드 없음 · ★ 다음 후보""* (가리킨 카드 = `jarray2019_cohesion_driven_mixing_segregation_drum` L322) + 지시서 덧붙임 (*"입상 Bond 수의 정의 (쌍별 Bo_ij) · 상태도의 축 · 혼합 ↔ 분리 경계 식 · 실험 (습윤 · 입자 크기 · 밀도 · 접촉각)"* · *"'다른 쌍 끌림 ↔ 같은 쌍 끌림' 비교 규칙 · 혼합 / 분리 판정 지표 · … · 드럼 (지름 · 회전 · 충전) · 우리 기준 … 과 같은지 다른지를 산술로 대조"*)

| 의도의 문장 | 판정 | 원문 위치 · 값 · 측정 조건 |
|---|---|---|
| "점착으로 분리 조절" | **채움** | 제목 *"Controlling Cohesive Particle Mixing and Segregation"* · 초록 *"particle systems that would otherwise mix can be made to segregate and vice versa simply by adding moisture"* (p.1) · 그림 2: 0.4/0.75 mm 유리 마름 = 크기 분리 → 물 ≈1 vol% = *"mix almost completely"* · 같은 0.4 mm · θ ≈20°/60° 마름 = *"perfectly mix"* → 젖음 = 분리 (p.2–3) · 조건 = 중력 · 6–9 rpm · 점근 상태 · 상온 숫자 [미확인] · 압력 없음 |
| "점착 혼합 상태도" | **채움** | 그림 1 (밀도비 1 · M 상 회색 · E 상 흰색 · 실험 점 8) · 그림 4a (밀도비 0.56 · 반대 경우 1.78 점선) (p.2 · p.4) |
| "(Bo 축)" | **없음** (한정) | 상태도의 **축은 Bo 가 아니다** — 가로 R1/R2 · 세로 cos θ1/cos θ2 · 판마다 ρ1/ρ2 (p.2 *"in the parameter space of size ratio (R1/R2), density ratio (ρ1/ρ2), and wetting angle ratio"*).  Bo 는 **세 쌍의 순서 (위계)** 로 상을 정하는 데 쓰였다 — Bo 값이 축에 놓인 그림은 없다 (PRE 2005 둘째 논문은 이 카드 범위 밖 [미확인]) |
| "입상 Bond 수의 정의 (쌍별 Bo_ij)" | **채움** | 식 (1) · 항 정의 (p.1–2) — §3-1 |
| "'다른 쌍 끌림 ↔ 같은 쌍 끌림' 비교 규칙" | **채움** | Bo_g12 > {Bo_g11, Bo_g22} → M · 같은 쌍 하나라도 크면 E (p.2) — §3-2 |
| "혼합 ↔ 분리 경계 식" | **일부** | 원문 = *"Phase boundaries are then analytically identified"* (p.2) 뿐 · 식 인쇄 없음 → [카드 산술] c = 2/(1+r) · c = (1+r)(ρ1/ρ2)r²/2 (그림 1 벡터 22 마디 일치 · 그림 4a 실선 맞춤 ρ1/ρ2 0.557) — §3-3 |
| "혼합 / 분리 판정 지표" | **없음** (정성만) | 사진 서술뿐 · 지수 · 반복 · 오차 0 (p.2–3) — §3-5 |
| "실험 (습윤 · 입자 크기 · 밀도 · 접촉각)" | **채움** (γ 빠짐) | 물 ≈1 % (부피) · 반지름 0.4 · 0.75 · 1.0 · 0.9 mm · ρ 2.5 · 1.4 g/cm³ · θ ≈20° · 60° · 50° · 70° (입자 표면 위 µL 방울) · HF 처리 (p.2–3) · **γ 값 · 조성 (질량비) · 입자 수 · 물 부피의 기준** [미확인] — §3-4 |
| "드럼 (지름 · 회전 · 충전)" | **채움** | 지름 ≈14 cm · 깊이 2 cm · 반 채움 · 6–9 rpm · 구름 영역 · 소수성 실란 벽 · ≈30 바퀴 (p.1–2) — §3-5 |
| "우리 기준 … 과 같은지 다른지를 산술로" | **카드가 함** (원문에 없음) | 크기 인자 · 무게 항 = 같음 · 혼합쌍 규칙 = 다름 → 문턱 0.556 ↔ 0.309 (AM_P) — §7-2 [우리 산술] |
| "카드 없음" | **확인** | papers/ 617 파일 목록 + DOI · '184301' · 저자 grep — 인용만 (jarray2019 L322) (2026-11-23) |

**가리킨 카드의 2 차 인용 대조** (카드 줄은 고치지 않는다 — 다른 점은 카드 문제로 보고):

| 카드 (줄) | 옮긴 값 · 표기 | 원문 | 판정 |
|---|---|---|---|
| `jarray2019_…` L322 (참고문헌 표 · ref 14 · 20) | *"Li, H. & McCarthy, J. Phys. Rev. Lett. 90, 184301 (2003)"* | Hongming Li · J. J. McCarthy · PRL 90, 184301 (2003) | **채움** (서지 · 권 · 쪽 · 연도 같음 · 이니셜 'J.' 는 Jarray 목록 꼴) |
| 같은 줄 | *"점착으로 분리 조절"* | 제목 · 초록 그대로 | **채움** |
| 같은 줄 | *"점착 혼합 상태도 (Bo 축)"* | 상태도는 있으나 축 = R1/R2 × cos θ1/cos θ2 (판 = ρ1/ρ2) · Bo 는 위계로만 | **일부** — 'Bo 축' 은 이 PRL 에 맞지 않는다 (PRE 2005 쪽은 [미확인]) |
| 같은 줄 | *"McCarthy = … Nase 2001 의 교신"* | 이 논문 ref [13] = Nase · Vargas · Abatan · McCarthy, Powder Technol. 116, 214 (2001) · 감사에 Steve Nase | **채움** |

⇒ **의도 대조 결과: 일부** — 쌍별 Bo (식 1) · 위계 규칙 · 상태도 · 실험 · 드럼은 **채움**; **'Bo 축' 은 없음** (축 = 크기비 · 젖음비 · 밀도비); 경계식은 인쇄되지 않아 카드가 유도 (벡터 좌표와 일치); 판정 지표는 사진 정성뿐.

---

## 0-2. ★ 공백 검사 G1–G4 — 우리 믹서 논지 문장을 이 논문이 이미 했나 (정독 출력 batch_149 끝 절과 같은 판정)

| # | 우리 공백 문장 (11-23 지시) | 판정 | 근거 (쪽 · 문장) | 반례면 우리 문장을 이렇게 좁힌다 |
|---|---|---|---|---|
| **G1** | 점착 대비를 설계 변수로 혼합 결과 (덮임 ↔ 뭉침 · 섞임 ↔ 분리) 를 예측 | **반례** (섞임 ↔ 분리) · **일부** (덮임 ↔ 뭉침) | 젖음비 cos θ1/cos θ2 (= 점착 대비) 가 상태도의 축 (그림 1) · *"When Bo_g1-2 > {Bo_g1-1, Bo_g2-2}, or the materials are adhesive, we expect that segregation will be limited at equilibrium. However, when either the Bo_g1-1 > Bo_g1-2 or Bo_g2-2 > Bo_g1-2, we expect that cohesion will not mitigate segregation, but instead will lead to more segregation than would be achieved in the dry case."* (p.2) · *"our theory predicts that cohesion will lead to a novel mechanism of segregation if the particles differ in wetting characteristics"* (p.3) · 그림 2–4 시험.  '덮임 (adhesive) ↔ 뭉침 (cohesive)' 은 말로만 (*"which conditions favor adhesive versus cohesive behavior"* p.2) · 덮임 관측은 없다 | "점착 대비로 섞임 ↔ 분리를 예측 · 시험한 선례 = Li & McCarthy 2003 (액체 다리 · mm 구 · 준 2D 드럼 · 사진 정성)" 을 먼저 적고, 우리 몫을 **건식 (표면 에너지 결합 규칙) · µm 전극 3 상 (크기비 1/9 · 1/4 · 밀도비 0.42) · DEM 의 덮임 관측 (AM–SE 접촉 분율 · SE 군집 분율 · Lacey M)** 으로 좁힌다 |
| **G2** | 점착 입력을 따로 재고 (AFM · IGC · 접촉각 등) 혼합 결과를 미리 예측 | **반례** (정성 · 접촉각) | *"The resulting particles have a size ratio of 1 and wetting angles of θ ≈ 20° (hydrophilic) and θ ≈ 60° (hydrophobic), as measured by direct inspection of magnified images of roughly microliter sized droplets on actual particle surfaces."* (p.3) · 예측이 실험을 이끈 순서: *"Fig. 1 predicts the formation of an E phase (points 2d on Fig. 1). … We therefore take identical, roughened 0.4 mm (radius) particles …"* (p.3) · 한정: 힘 · 표면 에너지는 재지 않음 · γ 값 없음 · 혼합쌍 = min 가정 · 상 (M / E) 만 · 사진 판정 · 사전 등록 없음 | "따로 잰 점착 입력 (접촉각) → 혼합 결과 (상) 예측은 선례 있음" → 우리 몫 = **같은 SE 탐침 AFM 힘 비 (또는 IGC γ) 로 W_AS 를 결합 규칙 없이 직접 재고, 쌍별 Bo 로 DEM 정량 관측을 결과 전에 등록** |
| **G3** | 회전 속도 최적을 입자 수준 맞교환 (덩어리 풀림 ↔ 벽 부착 손실 등) 으로 설명 | **없음** | 회전은 일부러 뺐다: *"we restrict our study to rotation rates that are sufficiently small (typically 6–9 rpm) such that the forces of interest include only the cohesive interaction (F_C) and the particle's weight (F_W), i.e., shearing forces are negligible"* (p.1) · *"we expressly avoid rate-dependent phenomena which are complicated by both the cohesion and the bridging-liquid viscosity"* (p.3) · 벽 점착은 소수성 실란으로 줄였다 (p.1) | 좁힐 필요 없음 (이 논문 기준).  ⚠ 위계 이론은 **느린 회전 (전단 무시) 극한** — 우리 Fr 0.083 (13–29 배) 에서는 충돌 수 Co (nase2001) 가 함께 필요 · 같은 그룹의 전단 판 (후보 표 N-151 · Li & McCarthy 2006) 을 다음 대조로 |
| **G4** | 공정 × 재료 상태도 (회전 세기 × 점착 · Bond 수 등) 가 다른 재료로 옮겨 감 | **일부** | 상태도는 **재료 × 재료** (크기비 × 젖음비 · 밀도비 판) 뿐 · 공정 축 (회전 · 충전) 없음 · 같은 틀을 유리–유리 → 아크릴–유리 쌍 (밀도비 0.56) 에 적용 (그림 4 · p.3) · *"This tool allows calculation of the scale-independent particle cohesion force in pseudostatic systems"* (p.2) | "Bo 위계 상태도 (재료 축) 는 선례가 있다" → 우리 몫 = **회전 세기 (Fr · Co) 를 더한 공정 × 재료 지도 + 건식 µm 3 상으로의 이전** |

---

## 1. 한 줄 요약
점착이 분리를 '줄인다' 는 것은 알려졌지만 기원이 불분명했다 — 저자들은 쌍마다 모세관 점착력을 가벼운 쪽 무게로 나눈 입상 Bond 수 (식 1) 를 세 쌍 (1–1 · 2–2 · 1–2) 에 대해 계산하고 **그 순서** 로 점근 혼합 상태를 정하는 규칙을 세워, 크기비 × 젖음비 (× 밀도비) 평면에 M 상 (점착이 분리를 줄임) · E 상 (점착이 분리를 키움) 을 그렸다.
준 2D 유리 드럼 (지름 ≈14 cm · 6–9 rpm) 에서 물 ≈1 vol% 만 더해 **크기만 다른 유리구 (0.4 / 0.75 mm) 는 섞이고 · 젖음만 다른 같은 크기 유리구 (θ ≈20° / 60°) 는 분리됨** 을 보였고 (그림 2), 크기비 0.53 · 0.75 × 젖음 조합 (그림 3) · 아크릴 / 유리 밀도비 0.56 (그림 4) 도 상태도와 같은 방향이었다.
**"점착이 분리를 키울 수도 있다 (E 상)"** 는 것이 원문이 내세운 새 예측이다 — 판정은 사진의 정성 서술이고, 이론은 거시 무늬 · 속도 · 시간 의존을 다루지 않는다.

## 2. 메타
| 저자 | 저널/년 | DOI | 소재 | 연구유형 |
|---|---|---|---|---|
| Hongming Li · **J. J. McCarthy\*** (Univ. Pittsburgh, Chemical and Petroleum Engineering) | Phys. Rev. Lett. 90 (18) 184301 (2003) · 4 쪽 · 접수 2002-12-18 · 게재 2003-05-08 | 10.1103/PhysRevLett.90.184301 | 소다석회 유리구 (HF · 실란) · 아크릴구 · 물 (사이 액체) — 전지 재료 없음 | 실험 (준 2D 회전 드럼 · 사진) + 해석적 쌍별 힘 비 이론 — 계산 모델 없음 |

- **1저자 메모 (메인 세션) 와의 대조**: 저자 2 명 · 제목 · 학술지 · 권 90 · 논문 번호 184301 · 2003 · 접수 · 게재 날짜 · DOI · 4 쪽 — **같다**.  덧붙임: 호 = **18** (머리글 *"VOLUME 90, NUMBER 18"* · *"week ending 9 MAY 2003"*).
- **후보 표 · 가리킨 카드와의 대조**: S8 N-112 · jarray2019 L322 의 *"Li, H. & McCarthy, J."* = 원문 *"Hongming Li and J. J. McCarthy"* (이니셜만 다름) · 권 · 쪽 · 연도 같음.  후보 표 N-112 는 두 편 (이 PRL + PRE 71, 021305 (2005)) — 이 카드는 **첫째만** 다룬다.
- **글의 꼴**: PRL 단신 (소제목 없음) — 서론 (p.1) → 실험 장치 · 점근 상태 (p.1) → 이론 (식 1 · 위계 규칙 · p.1–2) → 시험 셋 (그림 2 · 3 · 4 · p.2–3) → 결론 (p.3–4) → 감사 · 참고문헌 20 (p.4).  그림 4 · 식 1 · 표 0 · SI 0.

---

## 3. 핵심 수치 (★ 전부 쪽 · 표지 병기)

### 3-1. ★ 쌍별 입상 Bond 수 — 식 (1) 과 항 (p.1–2 · `eq_01_pairwise_granular_bond_number_capillary.png` · `txt_p1_pair_forces_6_9rpm_bog_definition.png` · `txt_p1_p2_eq1_terms_smaller_mass_re_larger_theta.png`)
| 항목 | 원문 | 표지 |
|---|---|---|
| 출발 정의 | *"The ratio of these forces yields the granular bond number (Bo_g = F_C/F_W) [13]"* — 힘은 점착 F_C 와 무게 F_W 뿐 (6–9 rpm 에서 전단 무시) | [인쇄] p.1 |
| 비균일 입자로 확장 | **Bo_g = 2πγR_e[cos(θ)]_m / ((4/3)πg[R³ρ]_m) = 3γR_e[cos(θ)]_m / (2g[R³ρ]_m)** (식 1) | [인쇄] p.1 |
| γ | *"the interstitial fluid's surface tension"* — **값은 인쇄 안 됨** (위계에서는 약분) | [인쇄] p.1 · 값 [미확인] |
| 무게 항 | (4/3)π[R³ρ]_m = *"the smaller of the two masses"* — *"used to represent the fact that the less massive particle's motion will be dominated by the more massive particle"* | [인쇄] p.1 |
| 반경 항 | *"R_e is the geometric mean radius [R_e = 2R1R2/(R1 + R2)]"* — ⚠ 식은 **조화평균** (= 2R\*, R\* = R1R2/(R1+R2)) · 같은 크기면 R_e = R | [인쇄] p.1 · [카드 해석] |
| 다른 젖음 | *"differing wetting characteristics are incorporated simply by using the larger value of θ [or the smaller value of cos(θ)]"* = **min 규칙** · 유도 · 측정 근거 인쇄 없음 | [인쇄] p.2 |
| 쓰임새 | *"This tool allows calculation of the scale-independent particle cohesion force in pseudostatic systems."* | [인쇄] p.2 |

- [카드 산술] 같은 크기 · 같은 젖음이면 식 (1) = 3γ cos θ/(2ρgR²) — θ = 0 이면 Nase 2001 의 Bo_g = 3γ/(2R²ρg) (정본 `nase2001_…` L28) 와 같다.
- [카드 해석] 분자 2πγR_e cos θ 는 두 구 사이 액체 다리의 모세관 점착력 한 값 — 원문은 다리 부피 · 간격 · 점성 · 거칠기 · 탄성을 식에 넣지 않았다 (점성은 서론 [17] 에서만 언급).

### 3-2. ★ 위계 규칙 — M 상 · E 상 · 왜 Bo 인가 (p.2 · `txt_p2_bog_hierarchy_rule_m_e_phases.png`)
- *"we calculate the value of the Bo_g for each potential pair of particles, i and j, within the system (i.e., for a binary system, we compute Bo_g1-1, Bo_g2-2, and Bo_g1-2, where 2 is defined as the larger of the particles)"* (p.2).
- **M 상 (mitigated)**: Bo_g12 > {Bo_g11, Bo_g22} — *"or the materials are adhesive, we expect that segregation will be limited at equilibrium"*.
- **E 상 (enhanced)**: Bo_g11 > Bo_g12 **또는** Bo_g22 > Bo_g12 — *"cohesion will not mitigate segregation, but instead will lead to more segregation than would be achieved in the dry case"*.
- **F_c 가 아니라 Bo 로**: *"consider the case when F_c2-2 > F_c1-2, yet the weight of particles of type 2 is large enough that Bo_g2-2 < 1. In this case, a system containing solely particles of type 2 would be effectively noncohesive, yet particles of type 1 might still adhere to particles of type 2 (provided the weight of type 1 particles is sufficiently small)."* (p.2).
- [카드 해석] 원문은 위계 (순서) 만 쓴다 — 'Bo < 1 = 사실상 비점착' 은 위계를 Bo 로 재는 이유를 설명하는 생각 실험이고, 문턱 1 을 상 판정식에 넣지는 않았다.  실험 점은 모두 Bo > 1 이다 (§3-6 [우리 산술]) — **Bo < 1 쌍이 섞인 경우는 시험되지 않았다**.

### 3-3. ★ 상태도 축 · 경계식 — 카드 유도 + 벡터 좌표 대조 (그림 1 · 4a · digitized.csv)
**축** (그림 1 [인쇄]): 가로 **R1/R2** (0–1 · 눈금 0.2) · 세로 **cos(θ1)/cos(θ2)** (0–2.5 · 눈금 1) · 1 = 작은 입자 · 밀도비 1.  회색 = M 상 · 흰색 = E 상 (*"M phase, dark"* · *"E phase, light"* — 캡션).
**경계식 [카드 산술]** (r = R1/R2 ≤ 1 · d = ρ1/ρ2 · c = cos θ1/cos θ2 · 1 이 가벼운 쪽 (d r³ ≤ 1) 일 때):
- Bo_11/Bo_22 = c/(d r²) · Bo_12/Bo_22 = 2 min(c, 1)/((1 + r) d r²).
- Bo_12 > Bo_11 ⇔ (c ≤ 1 이면 늘 참 · r < 1) · (c > 1 이면) **c < 2/(1 + r)** → **위 경계 c_up = 2/(1 + r)** (밀도비와 무관).
- Bo_12 > Bo_22 ⇔ min(c, 1) > (1 + r) d r²/2 → **아래 경계 c_low = (1 + r) d r²/2**.
- ⇒ M 상 = c_low < c < c_up · 같은 크기 (r = 1) · 같은 밀도면 c = 1 한 점만 M = **크기 · 밀도가 같으면 젖음이 조금만 달라도 E** (점 2d 두 개).
- 2 가 가벼워지는 경우 (d r³ > 1) 에는 Bo_12/Bo_22 = 2r min(c,1)/(1+r) < 1 → M 상 없음 (반대 경우 1.78 에서 r > 0.825).

**그림 1 벡터 대조** (PDF p.2 경로 · 축 = 눈금 경로 x 82.54 ↔ 291.64 pt (r 0 ↔ 1) · y 554.17 ↔ 487.26 pt (c 0 ↔ 1)):
| r | 아래 마디 c | (1+r)r²/2 | 위 마디 c | 2/(1+r) |
|---|---|---|---|---|
| 0.1 | 0.0055 | 0.0055 | 1.8183 | 1.8182 |
| 0.3 | 0.0584 | 0.0585 | 1.5385 | 1.5385 |
| 0.5 | 0.1874 | 0.1875 | 1.3334 | 1.3333 |
| 0.7 | 0.4165 | 0.4165 | 1.1765 | 1.1765 |
| 0.9 | 0.7695 | 0.7695 | 1.0527 | 1.0526 |
- ⇒ 그림 1 의 두 경계는 **0.1 간격 꺾은선 11 마디 × 2 가 카드 유도식과 소수 넷째 자리까지 같다** [판독 · 벡터 + 카드 산술] (전체 22 마디 = digitized.csv).  원문이 '해석적으로 찾았다' 고만 한 경계식이 이것임을 그림이 확인해 준다.

**실험 점 (벡터 표지 중심 [판독])**:
| 점 | R1/R2 | cos θ1/cos θ2 | 원문 조건 [인쇄] | 카드 산술 (원문 값으로) | 상 (그림) |
|---|---|---|---|---|---|
| 2b / 3e | 0.530 | 1.000 | 0.4 / 0.75 mm · 비슷한 젖음 | r 0.533 · c 1 | M |
| 3c | 0.530 | 1.870 | 작은 쪽 친수 | c = cos20°/cos60° = 1.879 | E |
| 3g | 0.530 | 0.530 | 작은 쪽 소수 | c = 0.532 | M |
| 3d | **0.765** | 1.870 | 0.75 / 1.0 mm · 작은 쪽 친수 | **r 0.75** | E |
| 3f | 0.765 | 1.000 | 둘 다 친수 | c 1 | M |
| 3h | 0.765 | 0.530 | 작은 쪽 소수 | c 0.532 | M (경계 위에 그려짐) |
| 2d · 2d | 1.000 | 1.870 · 0.530 | 0.4 / 0.4 · θ ≈20° / 60° | r 1 | E · E |
- ⚠ 크기비 '0.75' 점이 **0.765** 에 그려졌다 (원문 안 어긋남 · 작음) · 젖음비는 1.870 / 0.530 (cos20/cos60 = 1.879 / 0.532 — θ 가 '≈' 값이라 차이 0.5 %).  3h: r 0.765 에서 아래 경계 0.5165 → 점 (0.530) 이 경계보다 0.014 위 = 그림에서 선 위에 겹쳐 그려진다 (원문: *"very near the phase boundary"*).

### 3-4. ★ 실험 — 구슬 · 크기 · 밀도 · 물기 · 접촉각 (p.2–3 · `txt_p2_p3_exps_hf_glass_1pct_water_silane_angles_20_60.png` · `txt_p3_fig4_density_ratio_056_acrylic_glass_point_c.png`)
| 실험 (그림) | 입자 | 젖음 · 처리 | 물기 | 표지 |
|---|---|---|---|---|
| 공통 | **소다석회 유리구** · 묽은 HF 에 담금 (*"both to clean the surfaces as well as produce approximately uniform surface roughnesses"*) | — | — | [인쇄] p.2 |
| 1 (그림 2a · b · 점 2b) | 반지름 **0.75 · 0.4 mm** | *"similar wetting characteristics"* (θ 숫자 없음) | 마름 ↔ **≈1 % water by volume** | [인쇄] p.2 · θ [미확인] |
| 2 (그림 2c · d · 점 2d) | **같은 0.4 mm** (거칠게 한 것) | 반 = 소수성 실란 + 형광 초록 실란 ([19] 절차) · 반 = 친수성 실란 + 형광 빨강/주황 실란 → **θ ≈ 20° (친수) · ≈ 60° (소수)** — *"as measured by direct inspection of magnified images of roughly microliter sized droplets on actual particle surfaces"* | 마름 ↔ *"a small amount of interstitial moisture"* | [인쇄] p.3 |
| 3 (그림 3) | 반지름 **0.4 또는 1.0 mm** + **0.75 mm** → 크기비 **0.53 · 0.75** | 친수 / 소수 각은 *"similar to those in Fig. 2"* · 조합 셋 (작은 쪽 친수 · 둘 다 친수 · 큰 쪽 친수) | 마름 ↔ 젖음 | [인쇄] p.3 |
| 4 (그림 4 · 점 c) | **아크릴 ρ = 1.4 g/cm³ · R = 0.9 mm · θ ≈ 50°** + **유리 ρ = 2.5 g/cm³ · R = 1.0 mm · θ ≈ 70°** → 밀도비 **0.56** · 크기비 0.9 | 원문에 처리 없음 (유리 θ 70° 의 처리 [미확인]) | 마름 ↔ 젖음 | [인쇄] p.3 |
- 원문에 없는 것 [미확인]: γ (물 표면장력 값) · 물 1 % 의 기준 부피 (구슬 부피 · 침대 부피) · 두 종의 질량 / 부피 / 개수 비 · 침대 질량 · 각 실험의 정확한 rpm · 반복 수 · 실험 1 의 θ · 유리 밀도 (실험 1–3 · 2.5 는 그림 4 문맥에만).

### 3-5. ★ 드럼 · 운전 · 판정 (p.1–2 · `txt_p1_asymptotic_state_drum_14cm_half_filled_silane.png`)
| 항목 | 값 | 표지 |
|---|---|---|
| 드럼 | 유리 원통 · *"treated with a hydrophobic silane to reduce adhesion to the surfaces"* · **지름 ≈14 cm · 깊이 2 cm** (*"pseudo-two-dimensional tumbler mixers"*) | [인쇄] p.1 |
| 채움 · 운동 | **반 채움** · *"operated in the rolling regime"* · 닫힌 유선 · 혼합 = 얇은 표면 흐름층의 충돌 확산 · 바닥 (고정 침대) 은 위치를 저장 · *"an infinitely long chute"* 와 정성적으로 비슷 | [인쇄] p.1 |
| 회전 | **"typically 6–9 rpm"** — *"such that the forces of interest include only the cohesive interaction (F_C) and the particle's weight (F_W), i.e., shearing forces are negligible"* | [인쇄] p.1 |
| 처음 상태 · 시간 | *"particles are initially completely segregated. After approximately 30 revolutions the particle distribution … becomes time invariant and is assumed to represent the asymptotic state"* | [인쇄] p.2 |
| 판정 | 앞면 사진 (형광 색) — 지수 없음 · 반복 · 오차 없음 | [인쇄] 그림 2–4 |
| 한정 (원문) | *"While we cannot decouple diffusive mixing from segregation, previous work … [18] suggests that, in the range of cohesive strengths examined here, cohesion plays a minimal role, but may increase mixing rates slightly."* | [인쇄] p.1 |
- [카드 산술] R = 0.07 m · ω = 2π·(6–9)/60 = 0.628–0.942 rad/s → **Fr = ω²R/g = 0.0028–0.0063** · ω/ω_c = √Fr = 0.053–0.080 · 벽 속도 ωR = 44–66 mm/s.  ≈30 바퀴 = 6 rpm 이면 5 분 · 9 rpm 이면 3.3 분.

### 3-6. 실험 점의 쌍별 Bo — 위계는 γ 와 무관 · 절대값은 γ 가정 ([카드 산술] 비 · [우리 산술] 절대값 — γ = 72.9 mN/m 는 같은 그룹 Nase 2001 의 물 값 (정본 `nase2001_…` L77) · 이 PRL 은 γ 를 적지 않았다 · g 9.81 · 유리 ρ 2.5)
| 점 | Bo_11 | Bo_22 | Bo_12 | **Bo_12 / max(Bo_11, Bo_22)** (γ 무관) | 상 (규칙) | 사진 서술 [인쇄] |
|---|---|---|---|---|---|---|
| 2b (0.4/0.75 · θ 둘 다 20° 가정) | 26.2 | 7.45 | 34.2 | **1.30** | M | 마름 분리 → 젖음 *"mix almost completely"* |
| 2d (0.4/0.4 · 20° / 60°) | 26.2 | 13.9 | 13.9 | **0.53** | E | 마름 *"perfectly mix"* → 젖음 분리 |
| 3c (0.4/0.75 · 작은 쪽 20°) | 26.2 | 3.96 | 18.2 | **0.69** | E | *"segregation is enhanced (or remains strong)"* · 거시 무늬 |
| 3d (0.75/1.0 · 작은 쪽 20°) | 7.45 | 2.23 | 4.53 | **0.61** | E | 같음 |
| 3e (0.4/0.75 · 둘 다 20°) | 26.2 | 7.45 | 34.2 | **1.30** | M | *"mix more than in the dry case"* |
| 3f (0.75/1.0 · 둘 다 20°) | 7.45 | 4.19 | 8.51 | **1.14** | M | 같음 |
| 3g (0.4/0.75 · 작은 쪽 60°) | 13.9 | 7.45 | 18.2 | **1.30** | M | *"remains firmly in the M phase and mixes"* |
| 3h (0.75/1.0 · 작은 쪽 60°) | 3.96 | 4.19 | 4.53 | **1.08** | M (경계 근처) | *"essentially unaffected by cohesion"* |
| c (아크릴 0.9 · ρ 1.4 · 50° / 유리 1.0 · 70°) | 6.32 | 1.52 | 3.54 | **0.56** | E | 마름 *"mild radial"* → 젖음 *"more segregated"* |
- ⇒ 사진 서술과 **위계 비가 같은 순서** — 비가 1 에 가장 가까운 3h (1.08) 가 '사실상 영향 없음' 이었다 [카드 산술 · 카드 해석].  실험 쌍의 Bo 는 모두 **1.5–36** (γ 가정) — Bo < 1 쌍은 없었다.
- 위계 비만 쓰면 γ · g 가 약분된다 — 원문이 γ 를 적지 않은 것과 맞는다.

### 3-7. 그림 4 — 밀도비 · 점 c · 그림 안 어긋남 (p.3–4 · `fig_4a.png` · `txt_p4_fig4_caption_density_ratio_inverse_point_c.png`)
- 원문 [인쇄]: 작은 아크릴이 덜 무거운 경우 (밀도비 0.56) · 마름 = *"only mild radial segregation [as the density and size effects compete and almost cancel each other]"* · 젖음 = *"evolve to a more segregated state [Fig. 4(c)] as predicted (point c)"* (p.3) · 캡션 = *"the M phase grows when the smaller particle is less dense and shrinks when it is more dense"* (p.4).
- **점 c [판독 · 원 래스터 중심]**: R1/R2 **0.899** · cos θ1/cos θ2 **1.77** ↔ [카드 산술] 인쇄 각으로 cos50°/cos70° = **1.879** (θ 가 '≈' 값이라 1–2° 만 바꿔도 크게 움직인다 — 예: 49° · 68° → 1.75) ↔ 캡션 *"wetting angle ratio 0.56"* (§3-8 ③).  r 0.9 에서 c_up = 2/1.9 = 1.053 · c_low(0.56) = 0.431 → 1.77–1.88 은 **E** (원문 판정과 같음) · 0.56 이었다면 **M** 이 된다 [카드 산술].
- **경계 [판독 · 화소 · 카드 산술]**: 위 경계 = 2/(1+r) (중앙 잔차 −0.003 · 95 % |잔차| 0.014 · n 268) · 아래 실선 = 맞춤 ρ1/ρ2 **0.557** (n 162 · r ≥ 0.4) ↔ 인쇄 0.56 ✓ · **어두운 회색의 오른쪽 경계 (캡션의 '점선' = 반대 경우 1.78)** = 맞춤 ρ1/ρ2 **≈2.10** (n 94) · 세로 꺾임 R1/R2 **0.746** (행 9 개 중앙 · IQR 0.743–0.746) ↔ [카드 산술] 1.78 이면 아래 경계가 c = 1 에 닿는 곳 R1/R2 = **0.792** · 2.10 이면 0.740 → 그려진 점선은 **밀도비 1.78 이 아니라 ≈2.1 에 맞는다** (원인 [미확인] · 래스터 215 dpi · 선 두께 2–3 px · 1 px = c 0.0104).
- 사진 (b · c) 의 어느 색이 아크릴 · 유리인지 원문에 없다 [미확인].

### 3-8. ★ 원문이 적은 한계 · 원문 안 어긋남
**원문이 적은 한계**
1. *"While we cannot decouple diffusive mixing from segregation"* (p.1) — 혼합 속도와 분리를 따로 재지 않았다.
2. *"While the particles segregate at the microscale (particle level) as predicted, our theory is not intended to address the macroscopic pattern of segregation. In this case, the difference in cohesion between the two materials causes a time varying surface angle which ultimately leads to macroscopic segregation patterns previously reported only for more complex container geometries [20]."* (p.3 · 그림 3c 줄무늬).
3. *"By looking only at the asymptotic state achieved in each experiment, we expressly avoid rate-dependent phenomena which are complicated by both the cohesion and the bridging-liquid viscosity [17]."* (p.3) · *"While understanding the kinetics of cohesive segregation is undoubtedly vital to a full description of this problem, …"* (p.4).
4. 서론: 점성이 표면장력보다 중요할 수 있다는 앞선 결과 [17] (쏟은 더미) 를 적었다 (p.1) — 식 (1) 에는 점성이 없다.

**원문 안 어긋남 (카드가 본 것)**
① **R_e 이름**: *"geometric mean radius"* ↔ 식 2R1R2/(R1 + R2) = 조화평균 (p.1).
② **그림 4 캡션 (a)**: *"density ratio of 0.56 (the smaller particle is more dense)"* ↔ 본문 *"the smaller particle is less dense (the density ratio is 0.56)"* · 아크릴 1.4 / 유리 2.5 = 0.56 (작은 아크릴이 가볍다) · 같은 캡션 첫 문장 (*"the M phase grows when the smaller particle is less dense"*).
③ **점 c 의 젖음비**: 캡션 *"wetting angle ratio 0.56"* ↔ 본문 θ ≈50° (작은 아크릴) · ≈70° (큰 유리) → 1.88 [카드 산술] · 그림 위치 1.77 [판독] — 0.56 이면 점이 M 상에 든다 (원문 판정 E 와 모순) → 캡션의 0.56 은 밀도비의 반복으로 보인다 [카드 해석].
④ **점선 경계의 밀도비**: 캡션 1.78 ↔ 그려진 선 ≈2.1 [판독 · §3-7].
⑤ **형광 색 표지**: 그림 2 캡션 *"red: hydrophilic and green: hydrophobic"* · p.3 처리 (*"hydrophobic silane (and a trace amount of fluorescent green silane …) and … hydrophilic silane (and … red/orange silane)"*) ↔ 그림 3 캡션 · 본문 *"the larger particle (red/orange) being more hydrophobic"* · *"the smaller particle (green) is more hydrophilic"* (초록 = 친수 · 빨강/주황 = 소수 — 반대).  그림 3 실험의 표지 처리는 따로 적지 않았다 [미확인].
⑥ **크기비 0.75 점의 위치**: 그림 1 에 0.765 [판독 · 벡터] (§3-3).

---

## 4. ★ 방법 — 사슬 · 입자 처리 · 이 묶음의 네 질문

### 4-1. 이론 · 측정 사슬
(이론) 쌍마다 힘은 점착 F_C · 무게 F_W 뿐 (6–9 rpm) → 식 (1) 로 Bo_11 · Bo_22 · Bo_12 → 위계 규칙 → (R1/R2, ρ1/ρ2, cos θ1/cos θ2) 공간에서 위계가 바뀌는 곳 = 경계 → 상태도 (그림 1 · 4a).
(실험) 유리구 HF 처리 → (실험 2 · 3) 친수 / 소수 실란 + 형광 → 입자 위 µL 방울로 θ → 드럼에 완전 분리로 넣음 → 마름 / 물 ≈1 vol% → ≈30 바퀴 → 앞면 사진 → 상태도 점과 정성 대조.
- **맞춘 값과 맞춘 대상**: 없음 (상수 · 맞춤 0) — 이론은 상 경계를 '해석적으로' 내고, 실험은 점의 위치만 쓴다.
- **검증**: 그림 2 (두 극단: 크기만 다름 · 젖음만 다름) · 그림 3 (크기비 둘 × 젖음 셋) · 그림 4 (밀도비) — 모두 정성 · 사진 한 장씩 (반복 [미확인]).

### 4-2. 입자 처리 (우리 축 언어로)
- **실물 강체 구** (유리 · 아크릴 · mm) — 형상 변화 · 소성 · 파괴 없음.  점착 = **액체 다리** (물 ≈1 vol%) — 식 (1) 은 힘 한 값만 쓴다 (다리 부피 · 간격 · 점성 · 거칠기 항 없음).
- 이원 · 이분산 (크기비 0.53 · 0.75 · 0.9 · 1) · 밀도비 0.56 또는 1 · 젖음비 0.53–1.88.
- **계산 없음** — DEM · 연속체 모델 없이 '입자 수준 힘 비' 만으로 점근 상을 예측한다.

### 4-3. ★ 이 묶음의 네 질문 (원문 문장과 위치)
1. **DEM (단단한 구 · 점접촉) 의 한계를 말했나** — **말 없음.**  DEM · simulation 낱말이 원문에 없다 [원문 전수].  이론의 자기 한계만: *"our theory is not intended to address the macroscopic pattern of segregation"* (p.3) · 속도 의존을 *"expressly avoid"* (p.3) · *"we cannot decouple diffusive mixing from segregation"* (p.1).
2. **소성 · 큰 변형을 넣기 어려운 이유 · 우회 · 비용** — 해당 없음 (강체 mm 구 · 식 (1) 에 탄성 · 소성 항 없음).
3. **2D 인가 3D 인가** — 실험 = **준 2D 드럼** (지름 ≈14 cm · 깊이 2 cm) · 이론 = 차원 없는 쌍 비 · 2D → 3D 이전에 대한 말 없음 · 3D 드럼 · 축 방향 분리는 다루지 않았다.
4. **압력을 뺄 때의 거동** — 없음 (압밀 없음).

### 4-4. 기법 미니 용어집
- **입상 Bond 수 (granular Bond number, Bo_g)**: 입자 사이 점착력 ÷ 입자 무게.  1 보다 크면 점착이 무게를 이긴다 (Nase 2001 의 정의 · 이 논문은 쌍별로 확장).
- **모세관 (액체 다리) 점착**: 두 입자 사이에 고인 소량 액체가 표면장력으로 두 입자를 당기는 힘 — 원문 식 (1) 의 분자 2πγR_e cos θ.
- **젖음각 (wetting / contact angle, θ)**: 고체 표면 위 액체 방울의 접촉각 — 작을수록 친수 · 모세관력 큼.
- **조화평균 반경 R_e = 2R1R2/(R1 + R2)**: 크기가 다른 두 구 사이 다리 힘에 들어가는 반경 (= 환산 반경 R\* 의 2 배) — 원문은 'geometric mean' 이라 불렀다.
- **M 상 · E 상**: 점착이 분리를 줄이는 (mitigated) · 키우는 (enhanced) 매개변수 영역.
- **adhesive ↔ cohesive**: 다른 종끼리 붙는 쪽 (1–2) ↔ 같은 종끼리 붙는 쪽 (1–1 · 2–2).
- **점근 상태 (asymptotic state)**: 회전을 계속해도 분포가 더 변하지 않는 상태 (분리와 충돌 확산의 균형) — 이 실험은 ≈30 바퀴.
- **구름 영역 (rolling regime)**: 반 채운 드럼에서 표면이 거의 평평한 경사로 꾸준히 흘러내리는 운동 꼴.
- **Froude 수 Fr = ω²R/g**: 원심 가속도 ÷ 중력 — 드럼 운동 꼴을 가르는 회전 세기.
- **결합 규칙 (combining rule)**: 같은 종 점착 둘로 다른 종 점착을 정하는 규칙 — min (이 논문) · 기하평균 (우리 논지 · 덱) · 산술평균.

---

## 5. Figure set ★
| 그림 (크롭 파일) | 내용 | 우리 활용 |
|---|---|---|
| Fig. 1 (`fig_1.png` · 다시 자름 · 벡터 400 dpi) | 상태도 (밀도비 1): R1/R2 × cos θ1/cos θ2 · M 상 회색 (아래 c = (1+r)r²/2 · 위 c = 2/(1+r)) · 실험 점 2b/3e · 3c · 3g · 3d · 3f · 3h · 2d × 2 | ★★ 위계 규칙의 그림 · 벡터 좌표로 경계식 검증 (digitized.csv) · 우리 3 상 부분계 지도의 본 |
| Fig. 2 (`fig_2.png` · 다시 자름 · 원 래스터) | (a) 0.4/0.75 mm 마름 = 크기 분리 (b) 젖음 = 섞임 (c) 같은 크기 · 친수 / 소수 마름 = 섞임 (d) 젖음 = 분리 | ★ 점착 대비만 다른 대조 (G1 · G2 반례의 실물) · DEM 단위 시험 꼴 (§9-4) |
| Fig. 3 (`fig_3.png` · 다시 자름) | 크기비 0.53 (왼) · 0.75 (오) × 마름 · 작은 쪽 친수 · 둘 다 친수 · 큰 쪽 친수 — (c) 방사 줄무늬 거시 무늬 | 경계 근처 점 (3h) = 영향 없음 · 이론 밖 거시 무늬 (함정) |
| Fig. 4 (`fig_4.png` · 다시 자름) · 4a (`fig_4a.png`) | (a) 밀도비 0.56 상태도 + 반대 경우 1.78 경계 · 점 c (b) 마름 약한 반경 분리 (c) 젖음 더 분리 | 밀도비가 M 상을 넓힌다 (작은 쪽이 가벼우면) — 우리 SE (가볍고 작음) 쪽 방향 · 그림 안 어긋남 (§3-7) |
| 식 (1) (`eq_01_pairwise_granular_bond_number_capillary.png`) | Bo_g = 2πγR_e[cos θ]_m/((4/3)πg[R³ρ]_m) = 3γR_e[cos θ]_m/(2g[R³ρ]_m) | ★★ 쌍별 Bond 수 정의 (보고서에 그대로) |
| 근거 문단 14 장 (`txt_p1_abstract_…` · `txt_p1_intro_…` · `txt_p1_asymptotic_state_drum_…` · `txt_p1_pair_forces_6_9rpm_…` · `txt_p1_p2_eq1_terms_…` · `txt_p2_bog_hierarchy_rule_…` · `txt_p2_fig1_caption_…` · `txt_p2_fig2_caption_…` · `txt_p2_p3_exps_…` · `txt_p3_fig3_size_ratio_…` · `txt_p3_fig3_caption_…` · `txt_p3_fig4_density_ratio_…` · `txt_p3_p4_asymptotic_only_…` · `txt_p4_fig4_caption_…`) | 초록 · 새로움 주장 · 드럼 · 점근 상태 · 6–9 rpm · 식 (1) 항 · 위계 규칙 · 그림 캡션 넷 · 실험 조건 · 그림 3 · 4 판정 · 결론 | 인용 문장 · 숫자 · 어긋남의 근거 |

## 6. Post-processing ★
- **원문이 한 것**: 식 (1) 로 세 쌍 Bo · 위계 → 상 경계 (식 인쇄 없음) · 실험 점 위치 · 사진 정성 판정.  도구 · 지수 · 통계 없음.
- **이 카드의 후처리**: ① 그림 1 벡터 경로에서 점 8 · 경계 마디 22 를 좌표로 (축 = 눈금 경로) → 카드 유도 경계식과 대조 (소수 넷째 자리) ② 그림 4a 원본 래스터 (xref 14) 화소: 점 c 중심 · 위 경계 · 실선 · 점선 열 훑기 → 최소제곱 밀도비 (r ≥ 0.4) · 세로 꺾임 행 훑기 ③ 실험 점 Bo 위계 비 (γ 무관) + 절대값 (γ 가정) ④ Fr · 벽 속도 ⑤ 우리 B1 · B2 덱의 쌍별 Bo · 결합 규칙 셋의 문턱 (§7) ⑥ 2 차 인용 대조 (jarray2019 L322).  스크립트 = 이 묶음 scratchpad (`digitize_all.py` · `bo_calc.py`) — 결과는 digitized.csv · 이 카드 표.

---

## 7. 우리 DEM+MPM 대비 → `our_dem_baseline.md` (⚠ 정본 브랜치에서는 값 자리표시 상태 — 우리 수치는 리포 문서 출처를 병기해 적는다)

### 7-1. 비교표 (모든 행에서 **점착의 종류 · 크기 · 차원이 다르다** — 이 논문 = 액체 다리 · mm · 준 2D 실험 ↔ 우리 = 건식 SJKR · µm (거친 입자 parcel) · 3D DEM 드럼)
| 항목 | 이 논문 | 우리 믹서 DEM (B 계열) | 같음 / 다름 · 왜 |
|---|---|---|---|
| 점착 힘 | 모세관 다리 최대 힘 2πγR_e cos θ (물 ≈1 vol% · 탄성 무관) | SJKR (CED × 겹침 면적 · E 의존) · 논지 §2-1 의 JKR 떼는 힘 (3/2)πWR\* | 법칙 · 상수 다름 — 같은 법칙을 모든 쌍에 쓰면 **위계 비에서는 상수가 약분** |
| 혼합쌍 세기 | **min** (큰 θ) | **기하평균 쌍 규칙** (`docs/reviews/mixer_b1_pair_20261120/README.md` L5 · 논지 §4 D2 10-14) | **다름** → 문턱 0.556 ↔ 0.309 (§7-2) |
| 크기 인자 | R_e = 2R1R2/(R1+R2) = 2R\* | R\* (논지 §2-1) | **같은 비** (SE–AM_P / SE–SE 1.8 · AM_S 1.6) |
| 무게 | 두 질량 중 작은 쪽 | 작은 쪽 입자 (ρgR³)_작은 쪽 (논지 §2-1) | SE 가 든 쌍에서는 **같다** (SE 가 작고 가볍다) · 큰 쪽이 더 가벼운 계에서만 갈린다 |
| Bo 크기 | 실험 쌍 1.5–36 [우리 산술 · γ 72.9 가정] | SE–SE Bo_code **B1 0.21244 · B2 21.244** (`docs/reviews/mixer_b2_u_development_20261122/README.md`) | B2 는 그들 범위 안 · B1 은 1 아래 — 힘 정의 O(1) 규약 차 (jarray2019 L33 과 같은 한정) |
| 입자 · 비 | mm 유리 · 아크릴 · 크기비 0.53–1 · 밀도비 0.56–1 | SE d 1 · AM_S 4 · AM_P 9 µm · ρ 2.00 · 4.80 g/cm³ (논지 §2-3) → 크기비 **0.111 · 0.25** · 밀도비 **0.417** | 우리 크기비 (0.11 · 0.25) 는 그림 1 · 4a 축 안 (왼쪽 끝 근처) 이지만 실험으로 시험된 범위 (0.53–1) 밖 · 밀도비 0.417 판은 그려지지 않았다 |
| 드럼 · 회전 | 준 2D 유리 · 지름 ≈14 cm · 깊이 2 cm · 6–9 rpm · **Fr 0.0028–0.0063** [카드 산술] · 벽 소수성 실란 | 3D · 반지름 13.14 mm · 75.04 rpm · **Fr 0.0827** (`nase2001_…` L98 · 덱 메타) · γ_W/γ_SE **0.00256** | Fr **13–29 배** · 우리는 벽 점착이 남아 있다 |
| 시간 · 처음 | 완전 분리 → **≈30 바퀴** (시간 불변) | 층상 충전 → **2 바퀴** (B1 · B2) | 우리 판독이 '점근' 인지 따로 보여야 한다 (§9-3) |
| 판정 | 사진 정성 | Lacey M (16×16×4 · 12×12×3 · 8×8×2) · SE 군집 분율 · AM–SE 순간 접촉 분율 (`docs/reviews/mixer_b1_pair_return_20261122/README.md`) | 우리 쪽이 정량 · 그들 '분리' 는 반경 방향 사진 |
| 상 수 | 이원 | 3 상 (SE · AM_S · AM_P) | 이원 부분계 셋으로 나눠 적용 [카드 해석] |

### 7-2. ★ 결합 규칙 산술 대조 — 'SE 가 AM 에 붙는 쪽 (M) 이 SE 끼리 (E) 를 이기는' 문턱 ([우리 산술] · 1 = SE · 2 = AM · r = R_SE/R_AM)
같은 꼴: Bo_12/Bo_11 = [2/(1 + r)] × (W_12/W_11) × (가벼운 쪽 = SE 라 무게 비 1).  크기 인자 2/(1+r) = **1.8 (AM_P) · 1.6 (AM_S)** — 논지 §2-3 의 R\*(SE–AM)/R\*(SE–SE) 와 같은 수.  다른 것은 W_12/W_11 = 혼합쌍 규칙 뿐:
| 혼합쌍 규칙 | W_12/W_11 (x = γ_A/γ_S) | 문턱 (M 이 되는 x) | AM_P (r 1/9) | AM_S (r 1/4) | 출처 |
|---|---|---|---|---|---|
| **min** (이 논문 · 큰 θ) | min(x, 1) | x > (1 + r)/2 | **0.556** | **0.625** | 식 (1) 의 [cos θ]_m [인쇄 p.2] |
| **기하평균** (논지 · B 덱) | √x | x > ((1 + r)/2)² | **0.309** | **0.391** | 논지 §2-3 (0.31 · 0.39) |
| **산술평균** | (1 + x)/2 | x > r | **0.111** | **0.250** | jarray2019 L30 · L165 의 실측 F_AB/F_AA 0.47–0.55 (F_BB = 0) 이 이 쪽 |
- ⇒ **논지 §2-8 의 판가름 수 0.31 은 결합 규칙에 따라 0.11–0.56 (5 배) 으로 움직인다** — 규칙을 고르는 대신 W_AS 를 직접 재야 한다는 F-PAIRW (비교 문서) · begat2004 (같은 탐침 CAB) 의 결론을 이 논문이 한 번 더 받친다 (이 논문은 min 을 근거 없이 가정했다).
- 반대쪽 (AM 끼리 뭉침 = E via Bo_22 > Bo_12): 문턱 x = 2/((1+r) d r²) = **350 (AM_P) · 61.4 (AM_S)** (min) · 그 제곱 **1.22×10⁵ · 3.77×10³** (기하평균) · 산술평균이면 도달 불가 — 논지 §2-3 *"AM 끼리 뭉치려면 수천 배 이상"* 과 같은 쪽.
- 같은 γ 면 SE–SE / AM_P–AM_P = **194.4** · / AM_S–AM_S = **38.4** (식 (1) 꼴 · 논지 §2-3 의 194 · 38 과 같다).

### 7-3. ★ 우리 B1 · B2 팔의 쌍별 Bo 위계 ([우리 산술] · 논지 §2-1 꼴 · SE–SE Bo_code 에 묶음 · 거친 입자 · SJKR 평형 힘 정의와 O(1) 차 · 결과 전 예측이 아니라 분류)
| 팔 | γ_AM/γ_SE | SE–SE | SE–AM_P | SE–AM_S | AM_P–AM_P | AM_S–AM_S | AM_P–AM_S | 위계 (이원 부분계) |
|---|---|---|---|---|---|---|---|---|
| B1-U | 0.1 | 0.212 | 0.121 (min 0.038) | 0.108 (min 0.034) | 1.1×10⁻⁴ | 5.5×10⁻⁴ | 7.7×10⁻⁴ | SE 쌍 E 꼴 · **모든 쌍 Bo < 1** |
| B1-C | 1 | 0.212 | 0.382 | 0.340 | 1.1×10⁻³ | 5.5×10⁻³ | 7.7×10⁻³ | SE 쌍 M 꼴 · **모든 쌍 Bo < 1** |
| B2-U | 0.1 | **21.2** | **12.1** (min 3.82) | 10.8 (min 3.40) | 0.011 | 0.055 | 0.077 | SE/AM_P · SE/AM_S = **E (SE 끼리)** · 비 0.57 · 0.51 |
| B2-C | 1 | 21.2 | **38.2** | 34.0 | 0.109 | 0.553 | 0.766 | SE/AM = **M (SE 가 AM 에)** · 비 1.80 · 1.60 |
- 이 논문의 시험된 범위와 견주면: E 실험 비 0.53–0.69 · M 실험 비 1.08–1.30 (§3-6) — **B2-U (0.57) · B2-C (1.80) 는 시험된 E · M 비와 같은 크기 이상** · B1 은 Bo 가 모두 1 아래 — 원문이 *"effectively noncohesive"* 라 부른 쪽 [카드 해석].
- B1 판독 (`docs/reviews/mixer_b1_pair_return_20261122/README.md`): Lacey M (16×16×4) U 0.873 · C 0.891 · SE 군집 분율 U 43.15 % · C 43.48 % (좌표 반올림 범위 겹침) · AM 과 닿은 SE U 8.30 % · C 8.61 % — U · C 차이가 작다는 것은 'Bo < 1 이면 위계가 잘 안 드러난다' 는 이 논문의 논리와 어긋나지 않는다 [카드 해석 · 검증 아님].
- 벽 쌍 (원문 밖 확장): 기하평균이면 Bo_SE–벽 = Bo_SE–SE × √0.00256 × (R\*_벽 = R_SE)/(R\*_SS = R_SE/2) = **0.10 × Bo_SE–SE** → B1 0.021 · **B2 2.1** (> 1) [우리 산술] — 원문은 벽 점착을 실란으로 줄여 위계에 넣지 않았다.

### 7-4. 공정 축 — 이 논문은 느린 회전 극한 ([우리 산술 · nase2001 카드 §3-6 의 식 · δ/R_t = 0.03 차용 · λ² 미정 · 상대 서열만])
- Co·λ² = (8/3)·Bo·g·(δ/R_t)⁴/(Rω²): 이 논문 쌍 (6–9 rpm) — 0.4 mm 친수 유리 (Bo 26.2) **3.5 → 1.6** · 0.9 mm 아크릴 (Bo 6.32 · 6 rpm) **0.38** · 1.0 mm 소수 유리 (Bo 2.23) **0.12 → 0.053** ↔ 우리 SE–SE (`nase2001_…` L99 계수 4.5×10⁻³ × Bo) B1 **9.6×10⁻⁴** · B2 **0.096**.
- ⇒ 우리 B1 은 그들보다 2–3 자릿수 '충돌 지배' 쪽 · B2 는 그들 범위의 아래 끝 근처 — 위계 이론 (전단 무시) 을 B1 에 그대로 쓰기 어렵다 [카드 해석].

### 7-5. frame[5] — 어느 반쪽을 가졌나
- **가진 것**: 압밀 **전** 혼합 상태를 쌍별 힘 비 (Bo 위계) 로 예측하는 해석 규칙 + 그 정성 실험.  우리 쪽에서는 믹서 DEM (접촉망 · 입자 배치 = DEM 몫) 의 점착 · 결합 규칙 구현과 판독을 맞춰 볼 외부 틀.
- **없는 것**: 압밀 · 탈압 · 소성 · 수송 · 정량 혼합 지수 · 계산.  MPM 쪽 (형상 소성) 과는 닿지 않는다.  frame[4] — 이 논문의 위계는 실험에 앵커된 독립 틀이고, 우리 DEM 판독과 같으면 교차 확인 · 다르면 (예: 충돌 · 거친 입자 효과) 정보다.

---

## 8. ★ 자세한 분석 — 우리 계획에 무엇을 주나
(이름 = 정독 지시서 3 절.  우리 값 = CLAUDE.md: DEM 18 배 연화 · E_eff 1.35 GPa · 순수 SE Heckel P_y 138 MPa / MPM E 1.53 GPa · σ_y 0.30 GPa · ν 0.49 / 랩 표준 = 순수 SE 300 MPa 기공 10–13 % · 진밀도 1.64 g/cm³ — 고정 · 판정 대상 아님.  이 논문 = 압밀이 없는 **혼합 단계** 의 액체 다리 · mm 실험 — 가압 · 탈압 계획 칸은 대부분 "없음" 이고, 쓸 것은 거의 '흐름 밖: Ⓒ 코팅 활물질 믹싱' 이다.)

| 이름 | 이 논문이 주는 것 | 못 주는 것 · 한정어 |
|---|---|---|
| **단계 0** (기공 연산자 · 판정 기준 결과 전 등록) | 기공 쪽 없음.  믹서 쪽 결과 전 등록의 꼴 하나 — **'쌍별 Bo 위계 → 상 (M / E) 예측' 을 판독 전에 적는 꼴** 과 **'점근 상태 = 시간 불변' 을 판정 전 확인 항목으로** (§9-1 · §9-3) | 기공 · 밀도 숫자 · 연산자 |
| **단계 1–4** | 없음 | — |
| **단계 5** (3D 복합 압밀) | 간접 — 압밀 DEM 의 초기 배치 (혼합 상태) 가 점착 대비 · 크기비 · 밀도비로 갈린다는 정성 (논지 P3 사슬의 첫 고리) | 압밀 · 하중 몫 숫자 없음 · 습식 mm |
| **단계 6** (탈압) | 없음 | — |
| **단계 7** (형상 · 피복 · 수송) | 간접 — M (SE 가 AM 에) ↔ E (SE 끼리) 가 압축 뒤 SE 경로 · 피복 차이로 이어진다는 논지 P3 의 앞 고리 (이 논문은 압축 · 수송을 재지 않았다) | 피복 · σ 숫자 없음 |
| **후보 D0** (지금 DEM) | 믹서 DEM 의 쌍별 점착 설계 (SJKR · 기하평균 쌍 규칙) 를 외부 해석 틀로 분류 (§7-3) · 무게 항 (가벼운 쪽) · 크기 인자 (2R\*) 가 논지와 같음을 확인 | 압밀 DEM (E_eff 1.35 · 18 배 연화) 과 무관 · 힘 법칙 다름 |
| **후보 A′-0 · A · A′ · B · C · C′ · M0** | 없음 | 접촉 · 소성 · 다물체 · 균질화 없음 |
| **U0–U6** | 압밀 단위 시험 쪽 없음.  믹서 쪽 단위 시험 꼴 (U 목록 밖 · 제안): **같은 크기 · 같은 밀도 · γ 만 다른 두 종** (그림 2c/d 의 DEM 판) → 결합 규칙 (min · 기하평균 모두) 에서 E (점착 센 종이 뭉침) · γ 비 1 이면 섞임 / **γ 같고 크기만 다른 두 종** (그림 2a/b 판) → 점착이 Bo_12 를 위로 올리면 크기 분리가 준다 | 정량 판정선 없음 (사진 정성) · 액체 다리 ↔ SJKR |
| **R1–R7** | 없음 (하중 · 미끄럼 · 경계 기억 · 탈압 · 형상 · 파괴 무관) | — |
| **결과 전 대조 항목** | 그림 2 의 두 방향 (크기만 다름 + 점착 → 섞임 · 점착만 다름 + 점착 → 분리) 을 우리 믹서 DEM 구현의 **정성 외부 대조** 로 (맞추는 데 쓰지 않음) · B2-U / B2-C 판독 전 위계 분류 (§7-3) | 액체 다리 · mm · 준 2D · 느린 회전 · 점근 — 방향만 |
| **흐름 밖: Ⓒ 코팅 활물질 믹싱** (믹서 논지 · 11-23 결정) | ① '점착 비 기준' 의 해석 원형 — SE 가 AM 에 붙나 (M) SE 끼리 뭉치나 (E) 를 쌍별 Bo 위계로 가르는 규칙 · ② 판가름 수 0.31 의 결합 규칙 감도 (0.11 / 0.31 / 0.56 · §7-2) · ③ 공백 검사 G1 · G2 반례 · G4 일부 → novelty 문장 좁히기 (§0-2) · ④ rpm 축은 이 논문에 없다 (G3) — 같은 그룹 전단 판 (N-151) · Chaudhuri 2006 (N-150) 이 다음 대조 | 건식 vdW · 마찰 대전 · 소성 접촉 · 거친 입자 스케일링 없음 |

- **재료 · 차원 · 조건 차이**: 물 ≈1 vol% 액체 다리 ↔ 건식 반데르발스 (+ 마찰 대전 · 습도) · mm 유리 / 아크릴 (반지름 0.4–1.0 mm) ↔ µm NCM / LPSCl (반지름 0.5–4.5 µm · 덱은 거친 입자 parcel) · 준 2D 드럼 (깊이 2 cm) ↔ 3D DEM 드럼 · Fr 0.003–0.006 ↔ 0.083 · 점근 (≈30 바퀴) ↔ 2 바퀴 · 사진 ↔ Lacey M · 이원 ↔ 3 상.

## 9. 적용 인사이트 (행동)
1. **B2-U / B2-C 판독 전에 쌍별 Bo 위계 분류를 적는다 (흐름 밖: 믹서 · 결과 전 대조 항목)** — 기하평균 (덱 규칙) 으로 B2-U = SE/AM 부분계 E (SE–SE 21.2 > SE–AM_P 12.1 · 비 0.57) · B2-C = M (38.2 > 21.2 · 비 1.80) · B1 은 모든 쌍 Bo < 1 (§7-3).  관측량 짝 [카드 해석]: E ↔ SE 군집 분율 ↑ · AM–SE 접촉 분율 ↓ · M ↔ 그 반대 (출처 = 이 카드 · 결과 전 문장으로 쓸지는 1저자).
2. **판가름 수 0.31 옆에 결합 규칙 감도를 적는다** — min 0.556 · 기하평균 0.309 · 산술평균 0.111 (AM_P) / 0.625 · 0.391 · 0.250 (AM_S) [우리 산술 · §7-2].  규칙을 고르는 대신 같은 SE 탐침 AFM 으로 SE–NCM · SE–SE 떼는 힘 비를 직접 (논지 §2-8 · begat2004).
3. **'점근 상태' 를 확인하고 판독한다** — 이 논문은 ≈30 바퀴 뒤 시간 불변을 점근으로 정의했다 (p.2).  우리 B 계열은 2 바퀴 → 위계 같은 점근 이론과 견주려면 Lacey M(t) · 군집 분율 (t) 의 평탄을 먼저 보이거나 '과도 상태' 로 적는다 [카드 해석].
4. **믹서 DEM 단위 시험 두 개 (제안)** — 그림 2 의 DEM 판: (a) 같은 크기 · 같은 밀도 · γ 만 다름 → 점착 센 종 군집 (E) · γ 비 1 → 섞임 (b) γ 같고 크기만 다름 → 점착을 켜면 크기 분리 감소 (M).  SJKR + 쌍 규칙 구현의 방향 시험 (정성).
5. **rpm 축은 이 논문 밖이다** — Fr 0.0028–0.0063 (전단 무시) ↔ 우리 0.083.  위계 이론은 느린 회전 극한이라 우리 드럼에서는 충돌 수 Co (nase2001) 를 같이 적는다 (§7-4) — G3 · G4 의 novelty 여지는 그대로 남는다.
6. **벽 점착을 위계 표에 한 줄 더한다** — 이 논문은 드럼 벽을 소수성 실란으로 처리해 벽 쌍을 뺐다.  우리 γ_W/γ_SE 0.00256 이면 Bo_SE–벽 ≈ 0.10 × Bo_SE–SE (B2 ≈ 2.1 > 1 [우리 산술]) — B2 에서는 벽 부착이 '살아 있는 쌍' 이다 (G3 의 벽 손실 맞교환 쪽).

## 10. 인용 가능 문장 (deck/paper용 — 표지 그대로)
- "For binary mixtures with capillary (liquid-bridge) cohesion, Li and McCarthy compared pairwise granular Bond numbers Bo_g = 3γR_e[cos θ]_m/(2g[R³ρ]_m) for the 1–1, 2–2 and 1–2 pairs: when the cross pair dominates (Bo_g12 > Bo_g11, Bo_g22), moisture mitigates segregation; when either like pair dominates, cohesion enhances segregation beyond the dry case (Li & McCarthy, *Phys. Rev. Lett.* 90 (2003) 184301)." [인쇄 p.1–2]
- "In a half-filled pseudo-2D tumbler (~14 cm diameter, 6–9 rpm), adding ~1 vol% water made glass beads differing only in size (0.4/0.75 mm radius) mix, and beads differing only in wettability (θ ≈ 20° vs 60°) segregate (Li & McCarthy 2003)." [인쇄 p.2–3 · 사진 정성]
- 국문 (한정어와 함께): *"액체 다리 점착 이원 구슬에서는 다른 쌍의 입상 Bond 수가 두 같은 쌍보다 크면 점착이 분리를 줄이고, 같은 쌍 하나라도 크면 분리를 키운다 (Li & McCarthy 2003 · mm 유리 · 물 · 사진 정성) — 우리 건식 µm 분말의 값이 아니다."*

## 11. 주의/한계 (over-claim 방지)
**원문이 스스로 적은 한계**
1. 혼합 (확산) 과 분리를 따로 재지 못한다 (p.1).
2. 이론은 거시 무늬를 다루지 않는다 — 그림 3c 의 줄무늬 (p.3).
3. 속도 · 점성 의존을 일부러 뺐다 (점근 상태만 · p.3) · 운동학은 *"vital to a full description"* (p.4).

**카드가 본 한계 · 원문 안 어긋남**
4. **정량 판정이 없다** — 사진 한 장씩 · 지수 · 반복 · 오차 0 → '채움' 판정은 방향 일치뿐.
5. **γ · 조성 · 입자 수 · 물 기준 부피가 없다** — 절대 Bo 는 γ 가정 (§3-6).
6. **혼합쌍 min 규칙은 가정** (*"simply"*) — 액체 다리에서 두 젖음각이 다른 쌍의 힘을 재거나 유도하지 않았다 · jarray2019 의 실측 (실란 접촉 점착 · 액체 다리 아님) 은 min 이 아니라 산술평균 쪽.
7. **Bo < 1 쌍이 섞인 경우는 시험되지 않았다** (실험 쌍 Bo 1.5–36 [우리 산술]) — 'Bo < 1 = 사실상 비점착' 은 생각 실험.
8. **경계식 인쇄 없음** — 카드 유도식이 그림 1 과 같지만, 그림 4a 점선은 캡션 밀도비 (1.78) 와 맞지 않는다 (≈2.1 [판독]).
9. 원문 안 어긋남 여섯 (§3-8): R_e 이름 · 그림 4 캡션 밀도 표현 · 점 c 젖음비 0.56 · 점선 밀도비 · 형광 색 표지 · 0.75 점 위치.
10. **전이 한계**: 액체 다리 (물) · mm 강체 구 · 준 2D · 느린 회전 · 점근 상태 · 이원 — 우리 건식 µm 3 상 · Fr 0.083 · 2 바퀴 DEM 으로는 **위계 규칙의 꼴과 정성 방향** 만 옮긴다.

## 12. 참고문헌 — 우리가 더 볼 것 (원문 목록 서지 그대로 + 이유 한 줄)
| 번호 | 서지 (원문 목록 그대로) | 왜 |
|---|---|---|
| [13] | S. T. Nase, W. L. Vargas, A. A. Abatan, and J. J. McCarthy, Powder Technol. 116, 214 (2001). | 입상 Bond 수 Bo_g = F_C/F_W 의 출처 — 정본 `nase2001_granular_bond_collision_number_wet_cohesion` |
| [18] | J. J. McCarthy, D. V. Khakhar, and J. M. Ottino, Powder Technol. 109, 72 (2000). | 젖은 입자 드럼 혼합 — '점착은 혼합 속도에 작은 영향' 의 근거 · 표면층 확산 혼합 · 카드 없음 |
| [20] | K. M. Hill, D. V. Khakhar, J. F. Gilchrist, J. J. McCarthy, and J. M. Ottino, Proc. Natl. Acad. Sci. U.S.A. 96, 11701 (1999). | 거시 분리 무늬 (그림 3c 줄무늬의 선례) · 카드 없음 |
| [17] | A. Samadani and A. Kudrolli, Phys. Rev. Lett. 85, 5102 (2000). | 젖은 쏟은 더미에서 점성 > 표면장력 — 속도 의존 (G3) · 카드 없음 |
| [11] | C. Thornton, K. K. Yin, and M. J. Adams, J. Phys. D 29, 424 (1996). | 서론 [8–15] (사이 액체 점착 연구) 의 하나 · 목록에 제목 없음 (서지 일부만 · 내용 [미확인]) · 카드 없음 (`thorntonyin1991_…` 은 다른 논문) |
| [4] | J. C. Williams, Powder Technol. 15, 245 (1976). | '점착이 분리를 줄인다' 의 앞선 이해 · 카드 없음 |
| [16] | N. Harnby, in Mixing in the Process Industries, edited by N. Harnby, M. F. Edwards, and A. W. Nienow (Butterworths Heineman Publishers, London, 1992), pp. 78–94. | 같은 이해 (기원 불명) · 카드 없음 |
| (같은 저자) | H. Li, J.J. McCarthy — Phys. Rev. E 71, 021305 (2005) (후보 표 N-112 둘째 · 다른 에이전트) · Powder Technol. 164 (2006) 58–64 (후보 표 N-151 · 전단 판) | 상태도 확장 · 전단 (rpm 축) 해석 |

## 13. [미확인] 목록 (원문 4 쪽 전수에 없음)
1. 물 표면장력 γ 값 · 물 ≈1 % 의 기준 부피 · 물 조성 (계면활성제 유무).
2. 두 종의 질량 / 부피 / 개수 비 · 침대 질량 · 입자 수 · 각 실험의 rpm (6–9 중 어느 값) · 드럼 정확 치수 (*"roughly"*).
3. 실험 1 의 젖음각 (*"similar wetting characteristics"*) · θ 측정 불확도 · 그림 4 유리 (θ ≈70°) 의 표면 처리.
4. 그림 3 · 4 사진의 색 ↔ 종 대응 (그림 2 와 반대인 그림 3 의 표지 처리 · 그림 4 의 아크릴 / 유리 색).
5. HF 농도 · 시간 · 실란 이름.
6. 정량 혼합 지수 · 반복 수 · 오차 · 실험별 점근까지 걸린 바퀴 수 (≈30 은 첫 두 실험 문맥).
7. 경계식 (인쇄 없음 — 카드 유도) · 그림 4a 점선의 실제 밀도비 (그려진 선 ≈2.1 ↔ 캡션 1.78).
8. 유리 밀도 (실험 1–3) — 2.5 g/cm³ 는 그림 4 문맥에만.

## 원문 대조 기록 (이 카드 작성 중 직접 확인한 것 · 2026-11-23)
- PDF 4 쪽을 글자 층 추출 + 400 dpi 렌더로 읽음.  서지 = 첫 쪽 머리 (제목 · 저자 · 소속 · 접수 / 게재 · DOI · PACS) · 머리글 (권 · 호 · 주) · 쪽 아래 (184301-1 … -4 · 0031-9007/03/90(18)/184301(4)$20.00) · 감사 (NSF · ACS PRF).  SI · 표 없음.  원문 낱말: DEM · simulation 0 회 · 'particle-scale' · 'particle-level' model (해석 이론).
- 그림 크롭 **20 장** = 도구 4 (Fig. 1–4) **전부 다시 자름** (Fig. 1 = 벡터 400 dpi · Fig. 2–4 = 원 래스터 화소 · 고른 여백 6 pt · 도구판의 Fig. 4 는 좌우 빈 여백이 넓고 215 dpi 원본을 300 dpi 로 키운 것) + 손 크롭 16 (패널 4a · 식 (1) · 근거 문단 14 (≤ 20 규칙)).  20 장 전부 열어 확인.  `figures.json` 의 `recrop` · `manual_crop` · `viewed`.  `_sources.json` 은 이 slug 한 항목만 더했다 (도구가 고친 남의 카드 8 항목은 되돌림).
- 판독: 그림 1 벡터 경로 (점 8 · 경계 마디 22) · 그림 4a 원 래스터 (xref 14) 화소 → digitized.csv.
- 2 차 인용 대조: 정본에서 이 논문을 인용한 카드 = jarray2019 L322 하나 (§0-1 표) — 고치지 않았다 (카드 문제 = 정독 출력 batch_149 의 '카드 문제' 절).
- 정본 litdb 중복 확인: `litdb/papers/` 617 파일 목록 + DOI (PhysRevLett.90 · 184301) · '021305' · 'McCarthy' · 'Hongming' grep — 카드 없음 (인용만: jarray2019 L322) (2026-11-23).

## 🔗 관련 카드
- 같은 축 (점착 혼합 · Bond 수): `jarray2019_cohesion_driven_mixing_segregation_drum` (이 논문 ref 14 · 실측 떼는 힘 · Bo_g 정의는 조화평균 반경 구의 무게 = 이 논문과 다른 규약) · `nase2001_granular_bond_collision_number_wet_cohesion` (ref [13] · Bo_g 원 정의 · 충돌 수 Co) · `alizadeh2018_dem_adhesion_calibration_segregation_heap` · `roessler2019_dem_cohesive_aor_cylinder_lift_calibration` · `geldart2006_powder_flowability_angle_of_repose_tester` (SE 점착 앵커 D3) · `luding2008_cohesive_frictional_contact_models` · `morenoatanasio2007_contact_stiffness_surface_energy_fluidization_cohesive_dem`.
- 결합 규칙 · 점착 측정: `begat2004_cohesive_adhesive_balance_afm_colloid_probe` · `begat2004_cohesive_adhesive_balance_partII_fine_particle_delivery` · `johnson1971_jkr_surface_energy_contact_elastic_solids` · `mohammadijam2014_inverse_gas_chromatography_review` · `deng2021_mechanical_surface_energy_tester_bond_number` · `pustorino2025_lpscl_bulk_surface_mechanical_electronic_li_filament` (γ_SE 사전값).
- 정렬 · 상호작용 혼합 · 코팅: `hersey1975_ordered_mixing_concept` · `egermann1983_ordered_vs_interactive_mixture_nomenclature` · `pfeffer2001_dry_particle_coating_engineered_particulates` · `otani2025_dem_se_dispersion_aggregation_compression` · `matsusaka2010_triboelectric_charging_powders_review` (덱에 없는 힘).
- 혼합 지수: `lacey1954_particle_mixing_theory_index` · `chandratilleke2012_particle_scale_mixing_index` · `jadidi2023_dem_batch_solid_mixers_review` · `lischka2025_dem_eirich_intensive_mixer_dry_mixing`.
- 같은 저자 (다른 해): `li2005_cohesive_mixing_phase_diagrams_bond_ratio_dem_validation` — H. Li, J.J. McCarthy, *"Phase diagrams for cohesive particle mixing and segregation"*, Phys. Rev. E 71, 021305 (2005) (후보 표 N-112 둘째 · 이 논문을 ref [12] 로 인용 · ℜ1 · ℜ2 와 경계식 7–8 인쇄 · IS 정량 · 3D DEM) · H. Li, J.J. McCarthy, *"Cohesive particle mixing and segregation under shear"*, Powder Technol. 164 (2006) 58–64 — 후보 표 N-151 (서지 = 후보 표 · 카드 없음).

## 🗨️ Q&A 로그
<!-- "Q&A 작성해줘" 트리거 시 직전 질문/답 누적 -->
