Repository: yonghoon7153-source/Yonghoon-DEM-DFT

# 📚 LITDB — 문헌 단일 시스템 (**SE·DFT 축 + DEM·MPM 축, 두 트랙**)

> **앞으로 논문은 여기서만 본다.** 여러 곳(db/literature, kb/papers, db/properties, Excel)에 흩어진 문헌을 한 곳에서 생각·참고·비교하기 위한 통합 MD 시스템.

## 왜 트랙이 둘인가
`INDEX.md` 는 argyrodite 전해질 축이라 접촉역학·MPM·건식전극 digest 가 들어갈 자리가
없다. 그래서 한때 64편이 **어느 인덱스에도 없었다**(open_items #7). 축을 나눠 그 구멍을
닫았고, 한 분모로 세면 “159편 중 98편 미언급” 같은 **가짜 미결**이 나온다
(`comparison_vs_ours.md:8`). 분리는 실측 근거가 있는 결정이다 — 합치지 말 것.

⚠ 이 표의 **편수는 적지 않는다.** 손으로 쓴 수는 반드시 낡는다(README 자신이 세 번 틀렸다).
현재값은 `python3 tools/litdb/build_index.py --check` 로 본다.

File: litdb/papers/li2005_cohesive_mixing_phase_diagrams_bond_ratio_dem_validation.md (part 1 of 2)
<!-- digest 표준 양식 확장 (paper-level STANDALONE). ★ = 이 묶음 (후보 표 N-112 의 둘째 · 3 순위 → 1저자 11-23 '먼저 읽기' 로 앞당김 · 정독 150) 에서 꼭 뽑으라고 한 항목.
     본 = mcgrogan2017_compliant_brittle_li2s_p2s5_glass_nanoindentation.md (절 번호 체계 · 머리 요약 상자 · 메타 줄 · 서지 표 · 그림 표).  같은 저자 · 같은 축 첫째 = li2003_cohesive_mixing_segregation_pairwise_bond_hierarchy.md (PRL 2003 · 이 논문 ref [12]) · 같은 그룹 = nase2001_granular_bond_collision_number_wet_cohesion.md (ref [18]).
     두 필수 절 (§0-1 고른 의도 대조 · §8 자세한 분석) + 이 논문만의 필수 절 (§0-2 공백 검사 G1–G4 — 정독 출력 batch_150_findings.md 끝 절과 같은 판정).
     원문 = Phys. Rev. E 71 (2), 021305 출판본 8 쪽 (쪽 아래 021305-1 … -8).  쪽 표기 p.1–8 = PDF 쪽 = 인쇄 쪽 번호의 끝자리.  SI 없음 · 표 2 (로마 숫자 TABLE I · II) · 번호 붙은 식 10 · 그림 7 · 참고문헌 33.
     값 표지: [인쇄] = 본문 · 표 · 캡션 · 그림 안 글자로 적힌 값 · [판독] = 그림에서 읽은 값 (재현 = litdb/figures/<slug>/digitized.csv 178 행 — 그림 2 · 6 의 원본 래스터 화소 (xref 16 · 1500×731 px 300 dpi · xref 36 · 900×888 px 300 dpi) · 축 = 틀 선 · 눈금) ·
     [카드 산술] = 원문 식 · 인쇄값만으로 이 카드가 계산한 값 (식 병기) · [우리 산술] = 원문 밖 값 (우리 덱 · 논지 문서 · 다른 정본 카드의 값 · 가정 γ) 과 엮은 계산 · [카드 해석] = 원문에 말이 없어 카드가 읽은 뜻 · [미확인] = 원문 8 쪽 전수에 없음.
     원문 8 쪽은 글자 층 추출 + 400 dpi 렌더로 전부 읽었다 — ⚠ 이 PDF 의 글자 층은 '≈' 를 '<' 로 · 괄호를 s…d · f…g 로 · 그리스 문자를 라틴 문자 (u = θ · r = ρ · g = γ · a = α · b = β · l = λ · R = ℜ) 로 뱉는다 → 인용한 숫자 · 기호는 모두 렌더에서 확인했다 (예: '≈1% volume' 이지 '<1%' 가 아니다). -->
# 액체 다리 점착 이원 구슬의 혼합 ↔ 분리 상태도 — 쌍별 입상 Bond 수의 비 ℜ1 = Bo_g11/Bo_g12 · ℜ2 = Bo_g22/Bo_g12 (식 3–6) 로 M 상 (둘 다 < 1 · 점착이 분리를 줄임) 과 E 상 (하나라도 > 1 · 점착이 분리를 키움) 의 경계를 식 7–8 로 인쇄 · 상태도 축 = 크기비 β × 젖음비 λ (판 = 밀도비 α 1 · 0.56 · 역 1.78) · 준 2D 유리 드럼 (지름 ≈14 cm · 6–9 rpm · 물 ≈1 vol% · ≈30 바퀴) 11 개 젖은 실험의 혼합 지표 IS 변화 (−54 … +44 %) 가 예측 상의 부호와 모두 같고 Hertz–Mindlin + Lian–Thornton 액체 다리 3D DEM 두 쌍이 실험 변화 (+23 ↔ +24 % · −29 ↔ −29 %) 를 재현 — 회전 속도 · 액체 점성 · 부피는 일부러 뺐다 — Li · McCarthy (Phys. Rev. E 2005)

> slug `li2005_cohesive_mixing_phase_diagrams_bond_ratio_dem_validation` · DOI `10.1103/PhysRevE.71.021305` · type `experiment + DEM + analytical pair-force theory (pairwise granular Bond-number ratios R1 = Bo11/Bo12 and R2 = Bo22/Bo12 with capillary liquid-bridge cohesion; printed M/E phase-boundary inequalities over size ratio x wetting ratio x density ratio; half-filled pseudo-2D glass tumbler, about 1 vol% water, 6-9 rpm, asymptotic state; image-based mixing index IS; 3D DEM with Hertz-Mindlin contact and Lian-Thornton liquid bridges, lowered stiffness)` · PDF `97f5c87f-112-2._Phase_diagrams_for_cohesive_particle_mixing_and_segregation.pdf` · SI 없음 · digested `2026-11-23` · status ✅
>
> **저자**: Hongming Li · **J. J. McCarthy\*** — Department of Chemical and Petroleum Engineering, University of Pittsburgh, Pittsburgh, Pennsylvania 15261, USA · \* 교신 (jjmcc@pitt.edu, p.1) · *Phys. Rev. E* **71** (2) **021305** (2005) · 8 쪽 · 접수 2004-04-30 · 수정본 접수 2004-09-30 · 게재 2005-02-28 · 1539-3755/2005/71(2)/021305(8)/$23.00 · PACS 45.70.Mg · 64.75.+g · 81.30.Mh · 지원 = NSF Chemical and Transport Systems Division · ACS Petroleum Research Fund · 감사 = Christos Karanikas · Derek Triplett · **Steve Nase** (실험 장치 — ref [18] Nase 2001 의 1저자).
> **이웃 카드 (링크만)**: [`li2003_cohesive_mixing_segregation_pairwise_bond_hierarchy`](li2003_cohesive_mixing_segregation_pairwise_bond_hierarchy.md) (같은 저자 PRL 2003 = 이 논문 ref [12] · 위계 규칙 · 상태도 첫 판) · [`nase2001_granular_bond_collision_number_wet_cohesion`](nase2001_granular_bond_collision_number_wet_cohesion.md) (ref [18] = 단분산 Bo_g 식 (1) 의 출처) · [`jarray2019_cohesion_driven_mixing_segregation_drum`](jarray2019_cohesion_driven_mixing_segregation_drum.md) (그 논문 ref 20 = 이 논문 · 후보 표 N-112 의 가리킨 카드 · L322) · [`walton1993_chute_flow_hysteretic_normal_3d_tangential_contact_dem`](walton1993_chute_flow_hysteretic_normal_3d_tangential_contact_dem.md) (ref [33] = '강성을 낮춰도 운동학 불변' 의 근거로 인용된 논문 — §3-7 인용 긴장) · [`begat2004_cohesive_adhesive_balance_afm_colloid_probe`](begat2004_cohesive_adhesive_balance_afm_colloid_probe.md) (결합 규칙 없이 점착 · 응집 비) · [`lacey1954_particle_mixing_theory_index`](lacey1954_particle_mixing_theory_index.md) (정규화한 혼합 지수 — 이 논문 IS 는 정규화 안 함).
> **판독 원자료**: `litdb/figures/li2005_cohesive_mixing_phase_diagrams_bond_ratio_dem_validation/digitized.csv` (178 행 — 그림 2 왼쪽 경계 19 점 · 등고선 26 점 · 실험 점 11 · 오른쪽 판 실선 42 · 점선 43 점 (밀도비 역산) · 세로 꺾임 · 위 경계 · 점 5b/7d · 그림 6 가로선 13 · 표지 12) · 그림 크롭 **39 장** (그림 7 (원 래스터로 다시 자름 7) · 표 2 · 식 10 · 근거 문단 20) — `figures.json`.

---

## 0. 결론 먼저 — 우리 질문에 대한 답

**한 문장**: PRL 2003 의 '쌍별 Bond 수 위계' 를 두 개의 무차원 비 **ℜ1 = Bo_g11/Bo_g12 · ℜ2 = Bo_g22/Bo_g12** (식 3–6 · α = ρ1/ρ2 · β = R1/R2 · λ = cos θ1/cos θ2 · 1 = 작은 입자) 로 다시 쓰고, 둘 다 1 보다 작으면 다른 종끼리의 끌림이 가장 세다 = **M 상 (점착이 분리를 줄임)**, 하나라도 1 을 넘으면 **E 상 (점착이 분리를 키움)** 이라는 경계를 **식 7–8 로 인쇄** 한 뒤 (작은 쪽이 더 무거우면 (αβ³ > 1) M 상은 없다), 소수성 실란을 바른 유리 페트리 드럼 (지름 ≈14 cm · 깊이 2 cm · 308 mL · 반 채움 ≈150 mL · 6–9 rpm) 에서 유리 · 아크릴 구 (반지름 0.25–1.0 mm) 를 표 I 의 18 행 (실험 마름 5 · 젖음 11 + DEM 4 — 7a/7b 는 4c/4i 와 같은 행) 으로 돌려 사진의 빨강 / 초록 농도 표준편차 **IS** 의 마름 → 젖음 변화 (식 10) 가 **예측 상의 부호와 11 개 모두 같다** 는 것 (그림 6 · 표 II) 과, Hertz–Mindlin + Lian–Thornton 액체 다리 3D DEM 이 같은 쌍 두 개의 변화를 **+23 % (실험 +24 %) · −29 % (실험 −29 %)** 로 재현함을 보였다.
**압밀 · 탈압 · 소성 · 회전 속도 효과 · 고체전해질은 이 논문에 없다.**  점착은 **모세관 액체 다리** (물 ≈1 vol% · 진자 영역) 이고 입자는 **mm 유리 · 아크릴 구** 다 — 우리 건식 µm 분말의 반데르발스 (SJKR) 점착이 아니다.  옮길 수 있는 것은 **ℜ (Bo 비) 의 꼴과 부호 규칙 · 검증 방식** 이다 (§7).

| 우리 질문 (이 묶음) | 이 논문이 주는 것 | 표지 · 쪽 |
|---|---|---|
| ① ★ 입자 수준 점착 모델 (쌍별 Bo) | **식 (1)** 단분산 Bo_g = F_c/F_w = 2πγR/((4/3)πgR³ρ) (cos θ 없음 · [18]) · **식 (2)** 이원 쌍 Bo_g = 2πγR_e(cos θ)_min/((4/3)πg(R³ρ)_min) = 3γR_e(cos θ)_min/(2g(R³ρ)_min) — R_e = 2R1R2/(R1+R2) (원문 이름 *"geometric mean radius"* · 식은 조화평균 = 2R\*) · (cos θ)_min = 큰 θ (*"simply"*) · (R³ρ)_min = 가벼운 쪽 (*"it will behave as a guest"*) · Bo_g = *"a ratio of the maximum F_c to F_w"* · *"geared toward systems where the liquid bridges act only pairwise (i.e., the system is in the pendular regime)"* | [인쇄] p.1–2 · `eq_01_…` · `eq_02_…` · `txt_p2_eq1_…` · `txt_p2_eq2_…` |
| ② ★ 상 판정량 = 'Bo 축' 의 정체 | **식 (3)–(6)** ℜ1 = [(β+1)/2]·[λ/(λ,1)_min]·[(αβ³,1)_min/(αβ³)] · ℜ2 = [(β+1)/(2β)]·[1/(λ,1)_min]·(αβ³,1)_min · ℜ_i > 1 → 분리 · Bo 는 **비 ℜ_i** 로만 축에 나온다: 그림 2 왼쪽의 점선 = max ℜ_i 등고선 (1.2 · 1.5 · 2.0 / 1.2 · 2.0 · 5.0) · **그림 6 의 가로축 = ℜ_i** (0–2) · 절대 Bo 값은 원문 어디에도 없다 (γ 미인쇄) | [인쇄] p.2–3 · p.6 · `eq_03`–`eq_06` · 그림 2 · 6 |
| ③ ★ 경계식 (역학 · 표면 성질) | **식 (7)** αβ³ > 1: λ > 2αβ³/(1+β) 면 ℜ1 · ℜ2 > 1 · 아니면 ℜ1 < 1 < ℜ2 (M 없음) · **식 (8)** αβ³ < 1: **M = (β³+β²)α/2 < λ < 2/(1+β)** · 아래 = ℜ1 < 1 < ℜ2 · 위 = ℜ2 < 1 < ℜ1 — PRL 카드가 유도한 경계 (c = 2/(1+r) · (1+r)(ρ1/ρ2)r²/2) 와 **같은 식** · [카드 산술] 식 (8) 의 아래 경계는 (β³+β²)α/2 ≤ 1 일 때만 정확 (λ > 1 쪽은 (1+β)αβ² < 2 가 조건 — 그림 2 오른쪽의 세로 꺾임이 이 정확한 꼴) | [인쇄] p.2 · `eq_07` · `eq_08` · §3-2 |
| ④ ★ 상태도 축 · 조건 · 판독 | 그림 2 왼쪽: 가로 **R1/R2** 0–1 · 세로 **cos θ1/cos θ2** 0–2.5 · ρ1/ρ2 = 1 · 회색 M · 흰 E — 그려진 경계 = 식 (8) α = 1 과 **λ 0.006 안** [판독] · 오른쪽: 판 글자 **'ρ1/ρ2=0.53'** ↔ 캡션 · 본문 0.56 · 그려진 실선 = α **0.535** · 점선 (역) = α **1.88** (≈ 1/0.53) · 세로 꺾임 R1/R2 **0.770** [판독 · 카드 산술] — 캡션 1.78 · 본문 1.8 과 다르다 | [인쇄] p.3 · [판독] §3-3 · digitized.csv |
| ⑤ ★ 실험 (크기 · 밀도 · 접촉각 · 물기) | **표 I** 18 행 — 소다석회 유리 ρ **2.5** · 아크릴 ρ **1.4** g/cm³ · 반지름 **0.25 · 0.4 · 0.75 · 0.9 · 1.0 mm** (크기비 0.25 · 0.53 · 0.75 · 0.9 · 1) · θ **20° · 60°** (+ 50° · 70°) — 묽은 HF (청소 · 고른 거칠기) → 친수 / 소수 실란 + 형광 실란 · θ = 입자 위 µL 방울 확대 사진 · 증류수 **≈1 % (부피)** · γ 값 · 입자 수 · 질량비 [미확인] | [인쇄] p.3–4 · `tab_1.png` · `txt_p4_glass_…` |
| ⑥ ★ 드럼 (지름 · 회전 · 충전 · 처음) | 유리 페트리 접시 (*"treated with a hydrophobic silane to reduce adhesion to the surfaces"*) · **≈14 cm × 2 cm** · **308 mL** · 반 채움 **≈150 mL** · 처음 = 아래 왼쪽 · 오른쪽 4 분의 1 에 두 종 완전 분리 · 마름 먼저 → 같은 조건 + 물 · **≈30 바퀴** 뒤 점근 · **6–9 rpm** (구름 영역 · 전단 ≪ 무게) · [카드 산술] Fr = ω²R/g **0.0028–0.0063** · 벽 속도 44–66 mm/s · π·7²·2 = 307.9 mL (인쇄 308 과 같음) | [인쇄] p.1 · p.3 · `txt_p3_setup_…` · [카드 산술] §3-4 |
| ⑦ ★ 정량 검증 (실험) | **식 (9)** IS = √(Σ(C − C_avg)²/(N − 1)) (N 칸의 빨강 / 초록 화소 농도 표준편차) · **식 (10)** change (%) = (IS_dry − IS_wet)/IS_dry × 100 · **표 II**: 3b −54 · 4d −1.5 · 4e −5.8 · 4f −5.9 · 5b −29 % (E) · 4g +29 · 4j +27 · 4h +44 · 4k +18 · 4i +24 · 4l +4.6 % (M) · 그림 6 = 실험마다 (ℜ1, ℜ2) 두 점 + 예측 임계값 (E = max ℜ · M = min ℜ) 을 채운 표지 → *"all experiments should lie in either the upper left or lower right quadrants (as our critical values do)"* · [카드 산술] 11 개 모두 부호 일치 · Pearson(변화, 평균 ℜ) **−0.91** · 반복 · 오차 막대 0 | [인쇄] p.5–7 · `eq_09` · `eq_10` · `tab_2.png` · 그림 6 · §3-6 |
| ⑧ ★ DEM 검증 | *"particle dynamics simulations"* (절 제목 'DEM SIMULATION') · 충돌 = **Hertz–Mindlin** [28] · 점착 = **Lian–Thornton 액체 다리** [29,30] · 다리는 접촉 순간 생기고 끊김 간격까지 유지 · 다리 액량 = **가장 큰 입자 부피의 0.1 %** (≈4.19 × 10⁻³ mm³ [카드 산술]) · **강성을 낮춤** (*"without affecting kinematic results [33]"*) · 7a/7b (= 4c/4i · 0.75/1.0 mm 유리) IS 0.39 → 0.30 **+23 %** · 7c/7d (= 5a/5b · α 0.56 · β 0.9 · λ 1.88) 0.25 → 0.33 **−29 %** · IS 는 3D 전체 (계산) ↔ 표면 · 벽 (실험) — *"surprising degree of agreement"* · 입자 수 · 드럼 크기 · 마찰 · 반발 · 강성 값 · 시간 간격 [미확인] | [인쇄] p.6–7 · 표 II · 그림 7 · §3-7 |
| ⑨ ★ 회전 속도 효과 | **없음** — 6–9 rpm 고정 · *"sufficiently slow rotation rate that the shearing force is considerably smaller than the particle weight, and the average velocity of the beads limits the kinetic energy to the viscoplastic regime [11]"* · 흐름이 Geromichalos [11] 의 *"mixing" phase* 안에 있다고만 적음 · 결론: 액체 다리 점성 [9] · 부피 [10,11] 효과를 *"expressly avoided"* | [인쇄] p.1 · p.3 · p.7 |
| ⑩ ★ 다룬 Bo 범위 | **원문 없음** (γ 미인쇄 · 절대 Bo 0 개) · 원문에 있는 것 = ℜ 범위 **0.04–1.9** (표 II) · [우리 산술 · γ = 72.9 mN/m (같은 그룹 nase2001 의 물 값) 가정] 실험 쌍 Bo **1.5–107** (같은 종 1.5–67 · 다른 종 3.5–107) — Bo < 1 쌍 없음 | §3-8 |
| ⑪ ★ 우리 B1 · B2 자리 | [우리 산술 · 논지 §2-1 꼴] SE/AM_P 부분계 β **0.111** · α **0.417** · B-U (γ_AM/γ_SE 0.1): ℜ1 = **1.76** (기하평균) / 5.56 (이 논문 min 규칙) > 1 → **E (SE 끼리)** · B-C (γ 비 1): ℜ1 **0.556** · ℜ2 0.0029 → **M (SE 가 AM 에)** · ⚠ ℜ 는 점착 세기 배율과 무관 → **B1 (Bo_SE 0.21) 과 B2 (21) 는 이 상태도의 같은 점** · 다른 것은 절대 Bo (B1 = 모든 쌍 < 1 = 원문의 *"will not adhere"* 쪽) · β 0.111 은 원문 검증 하한 0.25 (*"interaction probability ratios of 16 to 1"*) 밖 | §7-3 |
| ⑫ ★ DEM 한계 · 소성 · 2D / 3D · 탈압 | DEM 한계 = **말 있음 (연화 · 다리 단순화 · 관측 차원)** · 소성 없음 (강체 구 · Hertz–Mindlin 탄성) · 실험 = **준 2D 드럼 사진** (표면 · 벽) · DEM = **3D** (*"can probe the full three-dimensional flow"*) · 2D ↔ 3D 는 IS 계산법 차이로만 언급 · 탈압 없음 | §4-3 |
| ⑬ 절대값 전이 | **안 된다** — 액체 다리 · mm · 중력 지배 · Fr 0.003–0.006 · 점근 상태 · 이원 ↔ 우리 건식 µm (거친 입자 parcel) · Fr 0.083 · 2 바퀴 · 3 상.  옮길 것은 ℜ 의 꼴 · 부호 규칙 · 마름 ↔ 젖음 짝 비교라는 검증 방식뿐 | §7 |

⛔ **한정어 (떼지 말 것)**: ① 점착 = **모세관 액체 다리 (증류수 ≈1 vol% · 진자 영역)** — 건식 반데르발스 · JKR · SJKR 아님 ② 입자 = **mm 유리 · 아크릴 구** (반지름 0.25–1.0 mm · 밀도 2.5 · 1.4 g/cm³) ③ 혼합쌍 세기 = **min 규칙 (큰 θ)** — 근거 인쇄 없음 (*"simply"*) ④ 정량 = **IS 부호 일치** (11 개 · 사진 · 반복 · 오차 0 · IS 정규화 없음 · 칸 크기 [미확인]) ⑤ **6–9 rpm (전단 ≪ 무게) · 점근 상태 (≈30 바퀴) 만** — 회전 · 점성 · 액량 효과는 *"expressly avoided"* · 벽 점착은 실란으로 줄임 ⑥ **크기비 0.25 까지만 검증** · 다체 상호작용 · 쌍 확률 차 무시 (원문 스스로) ⑦ DEM = **강성을 낮춘** Hertz–Mindlin + Lian–Thornton (세부 [미확인]) · 두 쌍만 ⑧ 원문 안 어긋남 여덟 (§3-9 — 그림 2 오른쪽 밀도비 0.53 ↔ 0.56 · 역 1.78 ↔ 1.8 ↔ 그려진 1.88 · 아래 줄 점이 λ 0.50 에 · 그림 3 · 5 의 판 글자 i/j · p/q · 그림 7 캡션 '(c) Dry and (b) wet' · R_e 이름 · 색 표지 · 4l '영향 없음' ↔ +4.6 %).

---

## 0-1. ★ 고른 의도 대조 (후보 표 N-112 의 '왜' 칸 · 둘째 논문)

의도 원문: *"믹싱 (점착) — "점착으로 분리 조절 · 점착 혼합 상태도 (Bo 축) — 카드 없음 · ★ 다음 후보""* (가리킨 카드 = `jarray2019_cohesion_driven_mixing_segregation_drum` L322) + 지시서 덧붙임 (*"입자 수준 점착 모델 · 상태도 (혼합 / 분리 상) · 경계가 역학 · 표면 성질로 정해지는 식 … 꼭 뽑을 것: 상태도 축 정의와 경계식 · 검증 (실험 · DEM) · 회전 속도 효과 · 다룬 Bo 범위 · 우리 B1 · B2 (Bo_SE 0.21 → 21) 가 이 상태도에서 어디인지 · 2003 PRL 과 서로 '🔗 관련 카드'"*)

| 의도의 문장 | 판정 | 원문 위치 · 값 · 측정 조건 |
|---|---|---|
| "점착으로 분리 조절" | **채움** | 초록 *"manipulation of surface properties and/or size/density ratios provides a method to control cohesive particle mixing and segregation"* (p.1) · 결론 *"may support a method for controlling the mixing behavior of particle systems via manipulating the phase diagram (e.g., changing size or density ratios)"* (p.7) · 실험 11 쌍 (표 I · II) · 조건 = 중력 · 6–9 rpm · 점근 · 물 ≈1 vol% · 온도 숫자 [미확인] · 압력 없음 |
| "점착 혼합 상태도" | **채움** | 그림 2 왼쪽 (α = 1 · 등고선 · 실험 점 11) · 오른쪽 (α 0.56 / 역 1.78 · 점 5b/7d) · M = 회색 · E = 흰색 (p.3) |
| "(Bo 축)" | **일부** | 상태도 **축은 Bo 가 아니다** — 가로 R1/R2 · 세로 cos θ1/cos θ2 · 판 = ρ1/ρ2.  Bo 는 **비 ℜ_i = Bo_gii/Bo_g12** 로 (i) 그림 2 왼쪽 점선 등고선 값 (ℜ_i 1.2 · 1.5 · 2.0 · 5.0) (ii) **그림 6 의 가로축** (ℜ_i 0–2 vs 혼합 변화 %) 에 나온다.  절대 Bo 축 · 값 = 없음 (γ 미인쇄) |
| "입자 수준 점착 모델" | **채움** | *"By taking a discrete view of cohesion, we develop a particle-level model"* (p.1) · 식 (1)–(2) · 진자 영역 (쌍별 다리) 한정 (p.2) |
| "상태도 (혼합 / 분리 상)" | **채움** | M (mitigated) · E (enhanced) — *"values of ℜi greater than 1 lead to segregation"* (p.3) · 식 (7)–(8) |
| "경계가 역학 · 표면 성질로 정해지는 식" | **채움** (한정 하나) | 초록 *"the boundary is determined by the mechanical and surface properties of the particles"* · 식 (7) · (8) 인쇄 (p.2) — PRL 2003 은 식을 인쇄하지 않았다 · ⚠ [카드 산술] 식 (8) 아래 경계는 (β³+β²)α/2 ≤ 1 일 때만 정확 (§3-2) |
| "식을 번호별로 자르고 상태도 그림마다 축 · 조건 · 판독값을 표로" | **카드가 함** | 식 크롭 10 (`eq_01`–`eq_10`) · 그림 2 판마다 축 · 조건 · 경계 · 점 판독 표 (§3-3) · 그림 6 판독 (§3-6) |
| "상태도 축 정의와 경계식" | **채움** | 위 두 줄 |
| "검증 (실험 · DEM)" | **채움** (한정) | 실험 11 쌍의 IS 변화 부호 = 예측 상 (표 II · 그림 6) · DEM 두 쌍 (7b +23 % ↔ 4i +24 % · 7d −29 % ↔ 5b −29 %) (p.6–7) · 반복 · 오차 · 칸 크기 · DEM 세부 [미확인] |
| "회전 속도 효과" | **없음** | 6–9 rpm 고정 · 전단을 일부러 작게 (p.1 · p.3) · 점성 · 액량도 *"expressly avoided"* (p.7) |
| "다룬 Bo 범위" | **없음** (원문) | 절대 Bo 0 개 · ℜ 0.04–1.9 만 (표 II) · [우리 산술 · γ 가정] 실험 쌍 1.5–107 (§3-8) |
| "우리 B1 · B2 가 이 상태도에서 어디인지" | **카드가 함** (원문에 없음) | §7-3 [우리 산술] — B-U = E · B-C = M · B1 = B2 (같은 ℜ) |
| "2003 PRL 과 서로 '🔗 관련 카드'" | **함** | 이 카드 🔗 · PRL 카드 🔗 한 줄 (이 slug) |
| "카드 없음" | **확인** | papers/ 618 파일 목록 + DOI '021305' · 'PhysRevE.71' · 'Phase diagrams for cohesive' · 'McCarthy' grep — 인용만 (jarray2019 L322 · li2003) (2026-11-23) |

**가리킨 카드 · 같은 저자 카드의 2 차 인용 대조** (카드 줄은 고치지 않는다 — PRL 카드의 🔗 한 줄만 이 slug 로 바꿨다):

| 카드 (줄) | 옮긴 값 · 표기 | 원문 | 판정 |
|---|---|---|---|
| `jarray2019_…` L322 (참고문헌 표 ref 14 · 20) | *"Li, H. & McCarthy, J. … Phys. Rev. E 71, 021305 (2005)"* | Hongming Li · J. J. McCarthy · Phys. Rev. E 71 (2), 021305 (2005) | **채움** (이니셜 'J.' 는 Jarray 목록 꼴) |
| 같은 줄 | *"점착으로 분리 조절"* | 초록 · 결론 | **채움** |
| 같은 줄 | *"점착 혼합 상태도 (Bo 축)"* | 상태도 축 = β × λ (판 = α) · Bo 는 비 ℜ_i (그림 6 가로축 · 그림 2 등고선) | **일부** — 'Bo 축' 은 'Bo 비 (ℜ) 축' 이라야 맞다 |
| `li2003_…` L48 · L64 | *"PRE 2005 둘째 논문은 이 카드 범위 밖 [미확인]"* (Bo 축 여부) | 위 줄과 같음 | **[미확인] 해소** — 카드 문제 아님 |
| `li2003_…` §3-3 (카드 유도 경계) | c_up = 2/(1+r) · c_low = (1+r)(ρ1/ρ2)r²/2 | 식 (8) 의 2/(1+β) · (β³+β²)α/2 | **같다** (PRL 카드 유도의 원문 확인) |
| `li2003_…` §3-7 · §3-8 ④ (PRL 그림 4a 판독) | 실선 ρ1/ρ2 0.557 · 점선 ≈2.10 · 꺾임 0.746 | 이 논문 그림 2 오른쪽 = 실선 0.535 · 점선 1.88 · 꺾임 0.770 [판독] — **다시 그린 다른 그림** | 각 논문 안의 어긋남 (캡션 1.78) · 카드 문제 아님 |
| `li2003_…` L365 · L389 | 서지 *"Phase diagrams for cohesive particle mixing and segregation, Phys. Rev. E 71, 021305 (2005)"* | 같음 | **채움** |

⇒ **의도 대조 결과: 일부** — 점착 모델 (식 1–2) · ℜ 판정량 (식 3–6) · **인쇄된 경계식 (식 7–8)** · 상태도 · 실험 · DEM 검증 · 정량 지표 (IS) 는 **채움**; **'Bo 축' 은 'Bo 비 (ℜ) 축' 으로만 일부** (그림 6 · 그림 2 등고선); **회전 속도 효과 · 절대 Bo 범위는 없음**.

---

## 0-2. ★ 공백 검사 G1–G4 — 우리 믹서 논지 문장을 이 논문이 이미 했나 (정독 출력 batch_150 끝 절과 같은 판정)

| # | 우리 공백 문장 (11-23 지시) | 판정 | 근거 (쪽 · 문장) | 반례면 우리 문장을 이렇게 좁힌다 |
|---|---|---|---|---|
| **G1** | 점착 대비를 설계 변수로 혼합 결과 (덮임 ↔ 뭉침 · 섞임 ↔ 분리) 를 예측 | **반례** (섞임 ↔ 분리 · 정량 부호까지) · **일부** (덮임 ↔ 뭉침) | 초록 *"manipulation of surface properties and/or size/density ratios provides a method to control cohesive particle mixing and segregation"* (p.1) · 젖음비 λ (점착 대비) = 상태도 축 (그림 2) · 식 (8) · 11 쌍의 IS 변화 부호 = 예측 상 (표 II · 그림 6 · p.6 *"Our theory would predict that all experiments should lie in either the upper left or lower right quadrants (as our critical values do)"*) · 덮임 ↔ 뭉침은 말로만: *"the smaller ones will adhere to the larger ones (a simple physical example might be sand sticking to a bowling ball)"* (p.3) · *"larger particles cluster together and exclude smaller ones"* (p.2) — 덮임 관측량 없음 (IS = 농도 표준편차) | "점착 대비 (젖음비) 로 섞임 ↔ 분리 상을 예측하고 마름 ↔ 젖음 혼합 변화의 **부호** 를 11 쌍 + DEM 2 쌍으로 맞춘 선례 = Li & McCarthy 2003 / 2005 (액체 다리 · mm 구 · 준 2D)" 를 먼저 적고, 우리 몫을 **건식 표면 에너지 (결합 규칙) · µm 3 상 (크기비 0.111 = 검증 밖) · '덮임' 정량 (AM–SE 접촉 분율 · SE 군집 분율 무작위 대비)** 으로 좁힌다 |
| **G2** | 점착 입력을 따로 재고 (AFM · IGC · 접촉각 등) 혼합 결과를 미리 예측 | **반례** (접촉각 입력 → 상 · 변화 부호) | *"The wetting angles of beads are measured by inspection of magnified images of roughly microliter sized droplets on actual particle surfaces."* (p.4) · 표 I 의 θ (20° · 60° · 50° · 70°) 로 식 (5)–(6) → 표 II 의 ℜ (원문 반올림값 = 카드 재계산과 같음 §3-6) → 상 · 변화 부호 · 한정: 힘 · 표면 에너지 직접 측정 없음 · γ 값 없음 · 혼합쌍 = min 가정 · '미리' 등록 표지 없음 · 반복 없음 | "따로 잰 점착 입력 (접촉각) → 혼합 변화 부호 예측의 선례가 있다" → 우리 몫 = **같은 SE 탐침 AFM 힘 비 (또는 IGC γ) 로 W_AS 를 결합 규칙 없이 재고, ℜ 와 DEM 판독 (Lacey M · 군집 · 접촉 분율) 의 크기를 결과 전에 등록** |
| **G3** | 회전 속도 최적을 입자 수준 맞교환 (덩어리 풀림 ↔ 벽 부착 손실 등) 으로 설명 | **없음** | *"we operate the tumbler in the continuous flow regime, yet at a sufficiently slow rotation rate that the shearing force is considerably smaller than the particle weight"* (p.1) · *"Experimentally we restrict the rotation speed such that it is sufficiently small (6–9 rpm)"* (p.3) · *"In this work we have expressly avoided the effect of both liquid-bridge viscosity [9] and volume [10,11]"* (p.7) · 벽 = 소수성 실란으로 점착을 줄임 (p.3) · 속도 의존은 Geromichalos [11] 인용 (p.1) | 좁힐 필요 없음 (이 논문 기준).  ⚠ ℜ 이론 = 느린 회전 (Fr 0.0028–0.0063 [카드 산술]) 극한 · 우리 Fr 0.0827 — 같은 그룹 전단 판 (후보 표 N-151 · Li & McCarthy 2006) · Geromichalos 2003 (§12 · n 후보) 가 다음 대조 |
| **G4** | 공정 × 재료 상태도 (회전 세기 × 점착 · Bond 수 등) 가 다른 재료로 옮겨 감 | **일부** | 상태도 = **재료 × 재료** (β × λ · 판 α) · 같은 틀을 유리–유리 (크기비 0.25 · 0.53 · 0.75 · 1) → 아크릴–유리 (α 0.56) → 3D DEM 짝 (7a–7d) 으로 옮겨 맞춤 (p.4–7) · 공정 축 (회전 · 충전 · 액량) 없음 · 원문 스스로 적용 한계: *"works well even down to size ratios of 0.25 (i.e., interaction probability ratios of 16 to 1)"* · *"neglects both multiparticle interactions as well as the reality that for small size ratios the probability of the three types of pairwise interactions may be very different"* (p.2) | "ℜ 상태도 (재료 축) 의 재료 · DEM 이전은 선례가 있다" → 우리 몫 = **회전 세기 (Fr · 충돌 수 Co) 를 더한 공정 × 재료 지도 + 크기비 < 0.25 (SE/AM_P 0.111 · 쌍 확률 81 : 1 [카드 산술]) 에서 쌍 확률을 넣은 비교 + 건식 µm 3 상** |

---

## 1. 한 줄 요약
PRL 2003 이 사진으로 보인 '점착이 분리를 줄이거나 키운다' 를 정식화한 긴 판 — 쌍별 입상 Bond 수 (식 2) 를 두 비 ℜ1 · ℜ2 (식 3–6) 로 접어 상 경계를 식 7–8 로 인쇄하고 (작은 쪽이 무거우면 M 상 없음 · 작은 쪽이 가벼우면 (β³+β²)α/2 < λ < 2/(1+β) 가 M), 크기비를 0.25 까지 넓힌 유리 · 아크릴 구 (표 I 18 행 = 실험 16 + DEM 4 · 두 행은 실험 · DEM 공유) 를 준 2D 드럼에서 돌려 사진 농도의 표준편차 IS 를 혼합 지표로 썼다.
젖은 11 쌍 모두에서 IS 변화의 부호가 예측 상과 같았고 (E: −1.5 … −54 % · M: +4.6 … +44 %), 그림 6 은 ℜ_i 를 가로축으로 그 관계를 그렸다 — 임계값 (E = max ℜ · M = min ℜ) 을 따르면 '돌린 시그모이드', 평균을 따르면 '거의 직선' 이라고 원문이 적는다.
Hertz–Mindlin + Lian–Thornton 액체 다리 3D DEM (강성을 낮춤) 두 쌍이 실험 변화와 같은 크기 (+23 ↔ +24 % · −29 ↔ −29 %) 를 냈다 — 회전 속도 · 액체 점성 · 액량 효과는 일부러 빼고 점근 상태만 본 논문이다.

## 2. 메타
| 저자 | 저널/년 | DOI | 소재 | 연구유형 |
|---|---|---|---|---|
| Hongming Li · **J. J. McCarthy\*** (Univ. Pittsburgh, Chemical and Petroleum Engineering) | Phys. Rev. E 71 (2) 021305 (2005) · 8 쪽 · 접수 2004-04-30 · 수정본 2004-09-30 · 게재 2005-02-28 | 10.1103/PhysRevE.71.021305 | 소다석회 유리구 (HF · 실란) · 아크릴구 · 증류수 (사이 액체) — 전지 재료 없음 | 실험 (준 2D 회전 드럼 · 사진 · 화소 농도 IS) + 해석적 쌍별 힘 비 이론 (ℜ1 · ℜ2) + 3D DEM (Hertz–Mindlin · Lian–Thornton) |

- **1저자 메모 (메인 세션) 와의 대조**: 저자 2 명 · 제목 · 학술지 · 권 71 · 논문 번호 021305 · 2005 · 접수 · 게재 날짜 · DOI · 8 쪽 — **같다**.  덧붙임: 호 = **2** (쪽 아래 *"1539-3755/2005/71(2)/021305(8)/$23.00"*) · 수정본 접수 *"30 September 2004"* · PACS 45.70.Mg · 64.75.+g · 81.30.Mh.
- **후보 표 · 가리킨 카드와의 대조**: S8 N-112 · jarray2019 L322 의 *"Li, H. & McCarthy, J. … Phys. Rev. E 71, 021305 (2005)"* = 원문 *"Hongming Li and J. J. McCarthy"* (이니셜만 다름) · 권 · 쪽 · 연도 같음.  N-112 의 첫째 (PRL 2003) 는 정본 `li2003_…` (커밋 7bfb6e2f4).
- **글의 꼴**: I. Introduction (p.1) → II. Cohesive mixing model — A. Characterization tool (식 1 · p.1–2) · B. Phase diagram (식 2–8 · p.2–3) → III. Experimental setup (p.3–4 · 표 I) → IV. Experimental results and discussion — A. Qualitative analysis (1 젖음각 · 2 젖음각 + 크기비 · 3 밀도비 + 크기비 + 젖음각) · B. Quantitative analysis (식 9–10 · 표 II · 그림 6 · p.4–6) → V. DEM simulation (p.6–7 · 그림 7) → VI. Conclusion (p.7) → 감사 · 참고문헌 33 (p.7–8).  그림 7 · 표 2 · 식 10 · SI 0.

---

## 3. 핵심 수치 (★ 전부 쪽 · 표지 병기)

### 3-1. ★ 입상 Bond 수 — 식 (1) · (2) 와 항 (p.1–2 · `eq_01_…` · `eq_02_…` · `txt_p1_asymptotic_state_…` · `txt_p2_eq1_…` · `txt_p2_eq2_…`)
| 항목 | 원문 | 표지 |
|---|---|---|
| 모델의 바탕 | *"in the asymptotic state, the distribution of particles in a cohesive system will depend almost wholly on the relative importance of the various forces acting on the particles"* · 힘 = 점착 F_c · 무게 F_w 뿐 (느린 회전) | [인쇄] p.1 |
| 단분산 | **식 (1)** Bo_g = F_c/F_w = 2πγR/((4/3)πgR³ρ) — *"defined as a ratio of the maximum F_c to F_w"* · 출처 [18] (Nase 2001) · cos θ 항 없음 (= 완전 젖음 꼴) | [인쇄] p.1–2 |
| 적용 영역 | *"this tool, and in fact this work, is geared toward systems where the liquid bridges act only pairwise (i.e., the system is in the pendular regime)"* | [인쇄] p.2 |
| 이원 쌍 | **식 (2)** Bo_g = 2πγR_e(cos θ)_min/((4/3)πg(R³ρ)_min) = 3γR_e(cos θ)_min/(2g(R³ρ)_min) | [인쇄] p.2 |
| γ | *"the interstitial fluid's surface tension"* — **값 인쇄 없음** (비 ℜ 에서 약분) | [인쇄] · 값 [미확인] |
| 무게 항 | (R³ρ)_min = *"the smaller of the two masses to represent the fact that a less massive particle's motion will be dominated by the more massive particle (i.e., it will behave as a guest)"* | [인쇄] p.2 |
| 반경 항 | *"R_e is the geometric mean radius [R_e = 2R1R2/(R1+R2)]"* — ⚠ 식은 **조화평균** (= 2R\*) · PRL 과 같은 이름 어긋남 | [인쇄] · [카드 해석] |
| 다른 젖음 | *"incorporated simply by using the larger value of θ (or the smaller value of cos θ)"* = **min 규칙** · 근거 없음 | [인쇄] p.2 |
| F_c 가 아니라 Bo 로 | *"the largest unscaled cohesive force will be found to exist between two larger particles (F_c ∝ R_e). Nevertheless, the particle sizes may be chosen in such a way that Bo_g22 < 1 < Bo_g12. In this case … the larger particles will not adhere to each other, yet the smaller ones will adhere to the larger ones (a simple physical example might be sand sticking to a bowling ball) [12]. In fact, under these conditions—particles differing only in size—it is easily shown that the mixing interaction is always most significant (largest Bo_g)"* | [인쇄] p.2–3 · `txt_p2_p3_bog_not_fc_…` |

- [카드 산술] 크기만 다른 쌍 (α = 1 · λ = 1): ℜ1 = (1+β)/2 < 1 · ℜ2 = (1+β)β²/2 < 1 → 늘 M — 원문의 *"easily shown"* 을 식 (5)–(6) 이 확인한다.
- [카드 해석] 원문은 Bo 의 절대값 문턱 1 을 상 판정에 넣지 않는다 — 1 은 위 '모래–볼링공' 생각 실험에서만 쓰였다 (PRL 과 같음).

### 3-2. ★ 상 판정량 ℜ1 · ℜ2 와 경계 — 식 (3)–(8) (p.2 · `eq_03`–`eq_08` · `txt_p2_size_ratio_limits_…` · `txt_p2_case_smaller_heavier_…` · `txt_p2_case_smaller_lighter_…`)
- **식 (3)–(4)** ℜ1 = Bo_g11/Bo_g12 = [(R1+R2)/(2R2)]·[cos θ1/(cos θ1, cos θ2)_min]·[(R1³ρ1, R2³ρ2)_min/(R1³ρ1)] · ℜ2 = Bo_g22/Bo_g12 = [(R1+R2)/(2R1)]·[cos θ2/(cos θ1, cos θ2)_min]·[(R1³ρ1, R2³ρ2)_min/(R2³ρ2)] — *"where 2 is defined as the larger of the particles"*.
- **식 (5)–(6)** α = ρ1/ρ2 · β = R1/R2 · λ = cos θ1/cos θ2 로: ℜ1 = [(β+1)/2]·[λ/(λ,1)_min]·[(αβ³,1)_min/(αβ³)] · ℜ2 = [(β+1)/(2β)]·[1/(λ,1)_min]·(αβ³,1)_min.
- **식 (7)** αβ³ > 1 (작은 쪽이 더 무거움): λ > 2αβ³/(1+β) 면 1 < ℜ1 · 1 < ℜ2 · λ < 2αβ³/(1+β) 면 ℜ1 < 1 < ℜ2 → *"ℜ2 > 1 is always true … the 'mixing' interaction is always weaker than the interaction of the two largest particles … always favor segregation as larger particles cluster together and exclude smaller ones"* (p.2).
- **식 (8)** αβ³ < 1 (작은 쪽이 가벼움): **(β³+β²)α/2 < λ < 2/(1+β) 면 ℜ1 · ℜ2 < 1 = M** · λ < (β³+β²)α/2 면 ℜ1 < 1 < ℜ2 · λ > 2/(1+β) 면 ℜ2 < 1 < ℜ1 → *"the interaction between dissimilar particles is the strongest, therefore favoring intimate particle mixing"* (p.2).
- **적용 한계 (원문)**: *"this approach necessarily limits our applicable range of size ratios for two reasons. First, as the size ratio becomes (infinitely) small, maintaining the bed in the pendular regime will become impossible. Second, directly comparing pairwise particle interactions neglects both multiparticle interactions as well as the reality that for small size ratios the probability of the three types of pairwise interactions may be very different (so some scaled comparison would be warranted). Nevertheless, as can be seen in Sec. IV, this simple approach works well even down to size ratios of 0.25 (i.e., interaction probability ratios of 16 to 1)."* (p.2) — [카드 해석] '16 to 1' = (1/0.25)² (면적 비) 로 읽힌다 (원문은 정의를 적지 않음).
- [카드 산술] **식 (8) 아래 경계의 정확 범위**: 식 (6) 에서 λ > 1 이면 ℜ2 = (1+β)αβ²/2 (λ 무관) → ℜ2 < 1 ⇔ (1+β)αβ² < 2.  식 (8) 의 *"(β³+β²)α/2 < λ"* 는 (β³+β²)α/2 ≤ 1 일 때만 식 (6) 과 같다 — α = 1 · 0.56 판은 늘 그렇다 (β ≤ 1) · 역 1.78 판은 β > 0.792 에서 식 (8) 을 글자대로 쓰면 λ ∈ (c_low, 2/(1+β)) 의 가는 띠를 M 으로 잘못 준다 (예: β 0.80 · λ 1.05 → 식 (6) ℜ2 = 1.025 > 1 = E).  그림 2 오른쪽의 **세로 꺾임** 이 정확한 꼴 (§3-3).
- [카드 산술] PRL 카드가 그림 1 벡터로 유도 · 검증한 경계 c_up = 2/(1+r) · c_low = (1+r)(ρ1/ρ2)r²/2 = 식 (8) 과 **같다** (같은 식의 인쇄판).

### 3-3. ★ 상태도 — 그림 2 의 축 · 조건 · 판독 (p.3 · `fig_2.png` · `txt_p3_m_e_definitions_…` · digitized.csv)
**정의 (원문)**: *"values of ℜi greater than 1 lead to segregation. Figure 2 shows the phase diagrams for the case of α=1 (left), α=0.56 (right with both light and dark gray M phase), and α=1.8 (right with only dark gray M phase). In both plots, the white region corresponds to the E phase where ℜi > 1 for either i=1,2 or both, while the gray region corresponds to the M phase where both ℜi values are less than 1."* · *"the M phase grows when the smaller particle is less dense and shrinks when it is more dense"* · *"the left-most plot in Fig. 2 shows dashed lines corresponding to various values of ℜi > 1"* · *"on the far right axis (where the size ratio is equal to 1), the value of ℜi for λ is equal to that of 1/λ, as the identity of particle 2 (the larger one) is not defined"* (p.3).

| 판 | 축 · 조건 (그림 글자 [인쇄]) | 경계 · 선 | 판독 대조 [판독 · 카드 산술] |
|---|---|---|---|
| **왼쪽** | 가로 R1/R2 0–1 (눈금 0.2) · 세로 cos(θ1)/cos(θ2) 0–2.5 (눈금 1) · 캡션 ρ1/ρ2 = 1 | 실선 = 경계 (회색 M · 흰 E) · 점선 = max ℜ_i 등고선: 위 **2.0 · 1.5 · 1.2** · 아래 **1.2 · 2.0 · 5.0** (그림 글자) | 위 경계 11 점 = 2/(1+β) 와 λ **0.000–0.002** 차 · 아래 경계 8 점 = (β³+β²)/2 와 **≤ 0.006** · 등고선 26 점 = λ = 2k/(1+β) (위) · (β³+β²)/(2k) (아래) 와 ≤ 0.01 (틀 위 끝 k 2.0 한 점 0.014 · k 5.0 의 β 0.8 한 점 0.011 제외) |
| 왼쪽 점 | 4d · 4e · 4f · 3b (위 줄) · 4g · 4h · 4i/7b (가운데) · 4j · 4k · 4l · 3b (아래) — ▲ β 0.25 · ● 0.53 · ■ 0.75 · ○ 1 | 표 I 의 β · λ 위치 | 가로 **0.249 · 0.529 · 0.750 · 1.00** ↔ 0.25 · 0.533 · 0.75 · 1 · 위 줄 세로 **≈1.87** ↔ 1.879 · 가운데 **1.00** ↔ 1 · 아래 줄 (4j · 4k · 4l) **≈0.50** ↔ 0.532 (cos60°/cos20°) — 3b 아래 원만 **0.53** · ⚠ 4l 은 그림에서 경계 (0.492) 바로 위 0.008 · 원값 0.532 면 0.040 위 (원문 *"lies near the phase boundary"*) |
| **오른쪽** | 같은 축 (가로 눈금 0.5) · 판 글자 **'ρ1/ρ2=0.53'** · 'M phase' · 'E phase' 글자 · 점 5b/7d | 짙은 회색 = 두 경우 모두 M · 옅은 회색 = 0.56 경우만 M (캡션) · 실선 = 0.56 경계 · 점선 = 역 (1.78) 경계 · 세로 실선 꺾임 | 실선 아래 경계 42 점의 역산 α = 2λ/(β³+β²): **중앙 0.535** (IQR 0.531–0.538) → 판 글자 0.53 과 같고 캡션 0.56 과 다르다 · 점선 43 점: **중앙 1.882** (IQR 1.875–1.886) ≈ 1/0.53 = 1.887 (캡션 1.78 · 본문 1.8 아님) · 세로 꺾임 R1/R2 **0.769–0.771** (λ 0.98 → 1.13) ↔ (1+β)αβ² = 2 의 β: α 1.887 → **0.773** · 1.78 → 0.792 · 1.8 → 0.788 (꺾임이 주는 α = 1.908) · 위 경계 7 점 = 2/(1+β) 와 ≤ 0.002 · 점 5b/7d (0.900, **≈1.855**) ↔ (0.9, 1.879) |

- ⇒ 그림 2 오른쪽은 **ρ1/ρ2 = 0.53 과 그 역 (≈1.89) 으로 그려졌다** [판독] — 캡션 (0.56 · 1.78) · 본문 (0.56 · 1.8) · 실험 (1.4/2.5 = 0.56) 과 다르다.  점 5b/7d (λ 1.88 > 2/(1+0.9) = 1.053) 는 어느 값이든 E 라 판정은 바뀌지 않는다 [카드 산술].
- PRL 2003 의 같은 그림 (그림 4a) 은 실선 0.557 · 점선 ≈2.10 · 꺾임 0.746 으로 그려졌다 (PRL 카드 §3-7) — **두 논문의 '같은' 그림이 다른 밀도비로 다시 그려졌다** [판독 · 카드 비교].

### 3-4. ★ 실험 — 표 I · 장치 · 처리 (p.3–4 · `tab_1.png` · `txt_p3_setup_…` · `txt_p4_glass_…`)
**표 I (원문 그대로 · 반지름 mm · 밀도 g/cm³)** [인쇄]:
| 실험 | R1 | R2 | ρ1 | ρ2 | θ1 | θ2 | 상 | 카드 산술 β · α · λ |
|---|---|---|---|---|---|---|---|---|
| 3a | 0.4 | 0.4 | 2.5ᵃ | 2.5 | — | — | dry | 1 · 1 · — |
| 3b | 0.4 | 0.4 | 2.5 | 2.5 | 20° | 60° | E | 1 · 1 · 1.879 |
| 4a | 0.25 | 1.0 | 2.5 | 2.5 | — | — | dry | 0.25 · 1 |
| 4d | 0.25 | 1.0 | 2.5 | 2.5 | 20° | 60° | E | 0.25 · 1 · 1.879 |
| 4g | 0.25 | 1.0 | 2.5 | 2.5 | 20° | 20° | M | 0.25 · 1 · 1 |
| 4j | 0.25 | 1.0 | 2.5 | 2.5 | 60° | 20° | M | 0.25 · 1 · 0.532 |
| 4b | 0.4 | 0.75 | 2.5 | 2.5 | — | — | dry | 0.533 · 1 |
| 4e | 0.4 | 0.75 | 2.5 | 2.5 | 20° | 60° | E | 0.533 · 1 · 1.879 |
| 4h | 0.4 | 0.75 | 2.5 | 2.5 | 20° | 20° | M | 0.533 · 1 · 1 |
| 4k | 0.4 | 0.75 | 2.5 | 2.5 | 60° | 20° | M | 0.533 · 1 · 0.532 |
| 4c/7a | 0.75 | 1.0 | 2.5 | 2.5 | — | — | dry | 0.75 · 1 |
| 4f | 0.75 | 1.0 | 2.5 | 2.5 | 20° | 60° | E | 0.75 · 1 · 1.879 |
| 4i/7b | 0.75 | 1.0 | 2.5 | 2.5 | 20° | 20° | M | 0.75 · 1 · 1 |
| 4l | 0.75 | 1.0 | 2.5 | 2.5 | 60° | 20° | M | 0.75 · 1 · 0.532 |
| 5a | 0.9 | 1.0 | 1.4ᵇ | 2.5 | — | — | dry | 0.9 · 0.56 |
| 5b | 0.9 | 1.0 | 1.4 | 2.5 | 50° | 70° | E | 0.9 · 0.56 · 1.879 |
| 7c | 0.9 | 1.0 | 1.4 | 2.5 | — | — | dry | 0.9 · 0.56 |
| 7d | 0.9 | 1.0 | 1.4 | 2.5 | 20° | 60° | E | 0.9 · 0.56 · 1.879 |

ᵃ *"Material: soda lime glass."* · ᵇ *"Material: acrylic."* — [카드 산술] cos50°/cos70° = cos20°/cos60° = 2 cos 20° = **1.8794** (항등식) → 7d 와 5b 의 λ 는 정확히 같다 (원문 *"essentially the same wetting angle ratio"*).

| 항목 | 값 | 표지 |
|---|---|---|
| 드럼 | *"a glass petri dish (which is treated with a hydrophobic silane to reduce adhesion to the surfaces)"* · *"roughly 14 cm diameter and 2 cm depth"* · *"total available volume … 308 mL"* · *"pseudo-two-dimensional"* | [인쇄] p.3 |
| 채움 · 처음 | *"filled half way (approximately 150 mL)"* · *"component i being contained in the lower left quarter of the tumbler and component j in the lower right quarter"* | [인쇄] p.3 |
| 순서 · 물 | 마름 먼저 → *"repeat the experiment under the same conditions except with the addition of a small amount of distilled water (≈1% by volume)"* · 1 % 의 기준 부피 (구슬 · 침대 · 접시) [미확인] | [인쇄] p.3 |
| 시간 · 회전 | *"After approximately thirty revolutions the system reaches the asymptotic state"* · *"sufficiently small (6–9 rpm) to assure the system is in the rolling regime and that the cohesion is primarily dictated by the granular bond number"* · 실험별 rpm [미확인] | [인쇄] p.3 |
| 운동 꼴 | 구름 영역 — 침대 대부분은 강체 회전 · 표면 얇은 층이 눈사태 없이 흘러내림 · 혼합 = *"almost solely due to collision-induced diffusion in the thin surface layer [8]"* | [인쇄] p.1 |
| 표면 처리 | *"soaked in a dilute HF solution both to clean the surfaces as well as produce approximately uniform surface roughnesses"* · 절반 = 친수 실란 + 형광 실란 ([22] 절차) · 절반 = 소수 실란 + 색 형광 실란 → **θ ≈ 20° (친수) · ≈ 60° (소수)** · θ = *"inspection of magnified images of roughly microliter sized droplets on actual particle surfaces"* · HF 농도 · 실란 이름 · 아크릴 처리 [미확인] | [인쇄] p.4 |
| 판정 자료 | *"The digitized images of the particle distribution at both initial and asymptotic states are taken"* · 마름 ↔ 젖음 점근 사진의 차 | [인쇄] p.3 |

- [카드 산술] R_drum = 0.07 m · ω = 2π(6–9)/60 = 0.628–0.942 rad/s → **Fr = ω²R/g = 0.0028–0.0063** · √Fr = 0.053–0.080 · 벽 속도 ωR = 44–66 mm/s · ≈30 바퀴 = 3.3–5 분 · 접시 부피 π × 7² × 2 = **307.9 mL** (인쇄 308 과 같다).

### 3-5. 정성 결과 — 그림 3 · 4 · 5 (p.4–5 · `fig_3.png` · `fig_4.png` · `fig_5.png` · `txt_p4_dry_…` · `txt_p4_p5_size_ratio_…` · `txt_p5_density_ratio_…`)
- **마름 (3a · 4a–4c · 5a)**: 밀도 분리 = 가벼운 쪽이 바깥 · 무거운 쪽이 가운데 · 크기 분리 = 큰 쪽이 바깥 · 작은 쪽이 가운데 [2] · 3a (기계적으로 같고 젖음만 다름) 는 마름에서 *"perfectly mixed"* (p.4).
- **3b (그림 3 · 젖음만 다름 · E)**: *"Figure 3(b) (wet case) shows that there are more green beads (here, hydrophobic) clustered in the center of the tumbler. … the smaller wetting angle between hydrophilic beads (red/orange) yields a larger cohesion force, and thus a bigger granular bond number (Bo_g). The hydrophilic particles (red) then preferentially cluster together and migrate toward the outside."* (p.4).
- **4a–4l (그림 4 · 3 × 4 판)**: 마름 (a)–(c) = 강한 반경 분리 (작은 쪽 = 가운데 어두운 곳) · E (d)–(f) = *"While Figs. 4(d)–4(f) confirm our prediction, the macroscopic segregation patterns are beyond our expectation, but may be related to the time varying surface angle resulting from the difference in cohesion between the two materials [23]"* · M (g)–(i) = *"the core (dark) areas in all experiments shrink after adding water"* · (j)–(l) = 0.25 · 0.53 은 M 으로 더 섞임 · *"since the 0.75 case lies near the phase boundary, the experiment is essentially unaffected by cohesion"* (p.4–5) — 표 II 는 4l 을 **+4.6 %** 로 적는다 (작지만 0 아님).
- **5b (그림 5 · α 0.56 · β 0.9 · λ 1.88 · E)**: 마름 = *"only mild radial segregation as the density and size effects compete and almost cancel each other"* · 젖음 = *"evolves to a more segregated state as predicted"* (p.5).
- [판독] 그림 3 의 두 사진에는 **'i)' · 'j)'**, 그림 5 의 두 사진에는 **'p)' · 'q)'** 라는 판 글자가 찍혀 있다 (캡션은 (a) · (b) · (5a) · (5b)) · 그림 5 는 흑백 — 어느 밝기가 아크릴 / 유리인지 원문에 없다 [미확인].

### 3-6. ★ 정량 검증 — IS · 표 II · 그림 6 (p.5–7 · `eq_09` · `eq_10` · `tab_2.png` · `fig_6.png` · `txt_p5_quantitative_…` · `txt_p6_is_cells_…`)
**방법 (원문)**: *"we process the digitized images of the asymptotic state from both the dry and wet cases to extract concentration maps. In the digitized images each pixel is identified as its own RGB value … A threshold value of red to green intensity is determined from the known volume ratio and positions of the initial condition. The images are then segmented so that mixing measurement calculations may be performed. A mixing measure (IS), essentially the standard deviation of the concentration, is calculated from multiple spot concentration measurements"* (p.5) · **식 (9)** IS = √(Σ_{i=1}^{N}(C − C_avg)²/(N − 1)) — *"N is the number of useful cells, C is the concentration of red or green pixels in a designated cell, and C_avg is the average concentration of red or green pixels in the entire image"* · **식 (10)** change (%) = (IS_dry − IS_wet)/IS_dry × 100 % — *"A positive change means the system is more mixed than in the dry case while a negative change means more segregated."* (p.6) · 칸 크기 · N · 흑백 그림 5 의 처리 [미확인].

**표 II (원문 그대로)** [인쇄] + [카드 산술] 재계산:
| 마름 → 젖음 | ℜ1 | ℜ2 | IS 마름 → 젖음 | IS 변화 | 예측 상 | 카드 산술 ℜ1 · ℜ2 (식 5–6 · 표 I θ) | 카드 산술 변화 (IS 반올림 폭) |
|---|---|---|---|---|---|---|---|
| 3a → 3b(s) | 1.9 (1) | 1 (1.9) | 0.16 → 0.24 | **−54 %** | E | 1.879 · 1.000 | −50.0 (−58.1 … −42.4) |
| 4a → 4d | 1.2 | 0.04 | 0.356 → 0.361 | **−1.5 %** | E | 1.175 · 0.039 | −1.4 (−1.7 … −1.1) |
| 4a → 4g | 0.63 | 0.04 | 0.356 → 0.25 | **29 %** | M | 0.625 · 0.039 | 29.8 (28.3 … 31.3) |
| 4a → 4j | 0.63 | 0.07 | 0.356 → 0.26 | **27 %** | M | 0.625 · 0.073 | 27.0 (25.5 … 28.5) |
| 4b → 4e | 1.4 | 0.22 | 0.37 → 0.39 | **−5.8 %** | E | 1.441 · 0.218 | −5.4 (−8.2 … −2.7) |
| 4b → 4h | 0.77 | 0.22 | 0.37 → 0.21 | **44 %** | M | 0.767 · 0.218 | 43.2 (41.1 … 45.3) |
| 4b → 4k | 0.77 | 0.41 | 0.37 → 0.31 | **18 %** | M | 0.767 · 0.410 | 16.2 (13.7 … 18.7) |
| 4c → 4f | 1.6 | 0.49 | 0.39 → 0.41 | **−5.9 %** | E | 1.644 · 0.492 | −5.1 (−7.8 … −2.5) |
| 4c → 4i | 0.88 | 0.49 | 0.39 → 0.30 | **24 %** | M | 0.875 · 0.492 | 23.1 (20.8 … 25.3) |
| 4c → 4l | 0.88 | 0.93 | 0.39 → 0.37 | **4.6 %** | M | 0.875 · 0.925 | 5.1 (2.6 … 7.6) |
| 5a → 5b | 1.8 | 0.43 | 0.27 → 0.35 | **−29 %** | E | 1.785 · 0.431 | −29.6 (−34.0 … −25.5) |
| 7a → 7b (DEM) | 0.88 | 0.49 | 0.39 → 0.30 | **23 %** | M | 0.875 · 0.492 | 23.1 (20.8 … 25.3) |
| 7c → 7d (DEM) | 1.8 | 0.43 | 0.25 → 0.33 | **−29 %** | E | 1.785 · 0.431 | −32.0 (−36.7 … −27.5) |

- ⇒ 표 II 의 ℜ 는 식 (5)–(6) + 표 I 의 명목 θ 를 반올림한 값과 **모두 같다** · 인쇄된 IS 변화는 인쇄된 IS (두 자리) 의 반올림 폭 안에서 모두 재현된다 (7d −29 ↔ −32 · 3b −54 ↔ −50 도 폭 안) [카드 산술].
- **그림 6 (원문)**: *"the maximum value of ℜi is the critical value for the case of cohesion-enhanced segregation (i.e., where one of ℜi > 1). By analogy, one might argue that the critical value for cohesion-enhanced mixing is that of the minimum ℜi. In Fig. 6, we show both values of ℜi, but highlight the expected critical value as a solid symbol. If one were to follow the critical values, we would obtain a rotated sigmoidal dependency, whereas tracking the average value would yield roughly a linear dependence. Our theory would predict that all experiments should lie in either the upper left or lower right quadrants (as our critical values do)."* (p.6).
- [판독 · 그림 6 래스터] 축 = 가로 ℜ_i 0–2 · 세로 *"Mixing Extent Change (%)"* −60–50 · 점선 ℜ = 1 · 변화 = 0 · 실험마다 가로선 (두 ℜ) — 가로선 높이 13 개 = 표 II 와 **±0.55 %p 안** (4i 와 7b 는 한 선 23.5 = 24 와 23 사이 · 4e · 4f 는 한 줄 −5.8) · 채운 표지 = 3b 1.882 · 4d 1.175 · 4e 1.438 · 4f 1.646 · 5b/7d 1.802 (E = max ℜ) · 4g 0.038 · 4j 0.073 · 4h 0.215 · 4k 0.405 · 4i/7b 0.491 · 4l 0.875 (M = min ℜ) — 대부분 **식 (5)–(6) 의 반올림 전 값 자리** (예: 4l 0.875 · 4d 1.175 · 4e 1.438) · 5b/7d (1.802) 는 1.785 와 반올림값 1.8 사이 [판독 ±0.01–0.02].
- [카드 산술 · 젖은 실험 11 개] 부호: E 다섯 = 모두 음수 · M 여섯 = 모두 양수 (사분면 11/11) · Pearson(변화, 평균 ℜ) **−0.908** · (변화, max ℜ) −0.916 · (변화, 임계 ℜ) −0.918 · 직선 맞춤 변화 = 61.6 − 74.7 × 평균 ℜ (0 을 지나는 평균 ℜ = 0.825) — 원문의 *"roughly a linear dependence"* 를 숫자로 적은 것 (원문은 계수 · r 을 적지 않았다).
- [카드 해석] 정량의 뜻 = **부호 (사분면) 일치 + 대략의 경향** 이다: 반복 · 오차 막대가 없고, 변화 % 는 각 세트의 마름 IS (0.16–0.39) 로 나눈 값이라 세트 사이 크기를 바로 견줄 수 없으며, IS 는 정규화하지 않아 *"perfectly mixed"* 3a 도 0.16 이다 (바닥이 0 이 아니다).

### 3-7. ★ DEM — 방법 · 결과 · 미확인 · 인용 긴장 (p.6–7 · `fig_7.png` · `txt_p6_dem_…` · `txt_p6_p7_dem_cases_…`)
| 항목 | 원문 | 표지 |
|---|---|---|
| 방법 | *"particle dynamics simulations"* — *"simultaneous integration of the interaction forces between individual pairs of particles, and the particle trajectories are obtained via explicit solution of Newton's equation of motion for every particle [27]"* | [인쇄] p.6 |
| 접촉 | *"the collisional forces are modeled after the work of Hertz and Mindlin [28]"* | [인쇄] p.6 |
| 점착 | *"The cohesive forces, which arise from liquid bridging, are modeled after the work of Lian and Thornton [29,30]. For simplicity, bridges form at the instant of interparticle contact and persist until the separation between surfaces is sufficient to rupture the bridge. Also, the liquid content of each bridge is assumed to be a constant, here taken as 0.1% of the volume of the largest particle. Both of these simplifications are consistent with existing literature [30–32] and have compared favorably with experiment."* — 다리 힘 식 · 끊김 거리 식 · γ · θ 값 인쇄 없음 | [인쇄] p.6 |
| 다리 액량 | [카드 산술] 가장 큰 입자 (반지름 1.0 mm) 부피 4.19 mm³ × 0.1 % = **4.19 × 10⁻³ mm³ (≈4.2 nL)** · 실험의 ≈1 vol% 와의 관계 [미확인] | [카드 산술] |
| 강성 | 7a/7b: *"the particle stiffness is lowered to facilitate more rapid computations without affecting kinematic results [33]"* — 낮춘 값 · 겹침 크기 인쇄 없음 | [인쇄] p.6 |
| 7a/7b | *"a computational analogue of the cases 4c and 4i, i.e., the glass beads of 0.75 mm (radius) along with 1.0 mm"* · *"the particles segregate strongly when dry [Fig. 7(a)], yet become more mixed when wet [Fig. 7(b); point 7b in Fig. 2]"* · IS 0.39 → 0.30 · **+23 %** (실험 4c → 4i: 0.39 → 0.30 · +24 %) | [인쇄] p.6 · 표 II |
| 7c/7d | *"the smaller particle being less dense (α=0.56), and more hydrophilic (θ≈20° versus θ≈60°). Here we chose slightly different absolute values of the wetting angles that nevertheless yield essentially the same wetting angle ratio as the experiments 5b (5a)"* · 마름 = 약한 분리 · 젖음 = 더 분리 · IS 0.25 → 0.33 · **−29 %** (실험 5a → 5b: 0.27 → 0.35 · −29 %) | [인쇄] p.6–7 · 표 II |
| 계산 ↔ 실험 | *"the method of IS calculation differs between the computations (which can probe the full three-dimensional flow) and the optical technique used for experiments (which is limited to surface and wall measurements). Nevertheless, there is a surprising degree of agreement between the simulated IS percentage changes between Figs. 7 and 4 or 5 (see Table II)."* | [인쇄] p.7 |
| 그림 7 | 네 판 (a)–(d) 단면 같은 그림 · 드럼 벽이 **구 한 줄의 고리** 로 그려짐 · (b) 젖음은 자유 표면이 휘어 가팔라 보임 [판독 · 카드 해석] · 캡션 *"(c) Dry and (b) wet"* = (d) 의 오기 | [판독] · [인쇄] p.7 |
| [미확인] | 입자 수 · 드럼 지름 · 깊이 (3D 축 방향 경계) · 마찰 · 반발 · 낮춘 강성 값 · 시간 간격 · 회전 속도 · 돌린 바퀴 수 · γ · θ (7b) · 벽 점착 · IS 칸 크기 · 계산 비용 | 원문 전수 |
