Repository: yonghoon7153-source/Yonghoon-DEM-DFT

# 📚 LITDB — 문헌 단일 시스템 (**SE·DFT 축 + DEM·MPM 축, 두 트랙**)

> **앞으로 논문은 여기서만 본다.** 여러 곳(db/literature, kb/papers, db/properties, Excel)에 흩어진 문헌을 한 곳에서 생각·참고·비교하기 위한 통합 MD 시스템.

## 왜 트랙이 둘인가
`INDEX.md` 는 argyrodite 전해질 축이라 접촉역학·MPM·건식전극 digest 가 들어갈 자리가
없다. 그래서 한때 64편이 **어느 인덱스에도 없었다**(open_items #7). 축을 나눠 그 구멍을
닫았고, 한 분모로 세면 “159편 중 98편 미언급” 같은 **가짜 미결**이 나온다
(`comparison_vs_ours.md:8`). 분리는 실측 근거가 있는 결정이다 — 합치지 말 것.

⚠ 이 표의 **편수는 적지 않는다.** 손으로 쓴 수는 반드시 낡는다(README 자신이 세 번 틀렸다).
현재값은 `python3 tools/litdb/build_index.py --check` 로 본다.

File: litdb/papers/li2006_cohesive_mixing_shear_cell_collision_number_phase_diagram.md (part 1 of 2)
<!-- digest 표준 양식 확장 (paper-level STANDALONE). ★ = 이 묶음 (후보 표 N-151 · 6 절 우선순위 4 · 1저자 11-23 업로드 · 믹서 논지 · 정독 153) 에서 꼭 뽑으라고 한 항목.
     본 = mcgrogan2017_compliant_brittle_li2s_p2s5_glass_nanoindentation.md (절 번호 체계 · 머리 요약 상자 · 메타 줄 · 서지 표 · 그림 표).  덧붙임 = jarray2019_cohesion_driven_mixing_segregation_drum.md (믹싱 · 점착 절 구성).
     같은 계보 = li2003_cohesive_mixing_segregation_pairwise_bond_hierarchy.md (PRL 2003 = 이 논문 ref [16]) · li2005_cohesive_mixing_phase_diagrams_bond_ratio_dem_validation.md (PRE 2005 = ref [17]) · nase2001_granular_bond_collision_number_wet_cohesion.md (ref [11] = 충돌 수 Co 의 원 정의) · figueroa2009_… (이 논문을 ref [16] 으로 인용) · chaudhuri2006_… (같은 해 · 건식 점착 드럼 DEM · 회전 속도 축).
     두 필수 절 (§0-1 고른 의도 대조 · §8 자세한 분석) + 이 논문만의 필수 절 (§0-2 공백 검사 G1–G4 — 정독 출력 batch_153_findings.md 끝 절과 같은 판정).
     원문 = Powder Technology 164 (2006) 58–64 출판본 7 쪽.  쪽 표기 p.1–7 = PDF 쪽 (인쇄 쪽 = 57 + p).  SI 없음 · 표 2 · 번호 붙은 식 16 · 그림 7 · 참고문헌 19 · DEM · 계산 없음 (해석 + 실험).
     값 표지: [인쇄] = 본문 · 표 · 캡션 · 그림 안 글자로 적힌 값 · [판독 · 벡터] = 그림의 벡터 경로 꼭짓점에서 읽은 값 (재현 = litdb/figures/<slug>/digitized.csv 181 행 — 그림 2 · 7 은 틀 눈금으로 축을 세움 · 그림 4–6 농도 단면은 눈금 글자 중심으로) ·
     [카드 산술] = 원문 식 · 인쇄값만으로 이 카드가 계산한 값 (식 병기) · [우리 산술] = 원문 밖 값 (우리 덱 · 논지 문서 · 다른 정본 카드의 값 · 가정) 과 엮은 계산 · [카드 해석] = 원문에 말이 없어 카드가 읽은 뜻 · [미확인] = 원문 7 쪽 전수에 없음.
     원문 7 쪽은 글자 층 추출 + 100–600 dpi 렌더로 전부 읽었다 — ⚠ 이 PDF 의 글자 층은 그리스 문자 · 수식 기호를 라틴 글자로 뱉는다 (k = π · g = γ · q = ρ · h = θ · j = κ · a = α · b = β · '¼' = '=' · 'b' / 'N' = '<' / '>') → 인용한 숫자 · 기호는 모두 렌더에서 확인했다. -->
# 액체 다리 점착 이원 구슬의 혼합 ↔ 분리를 '전단' 에서 가른다 — 무게 대신 Bagnold 충돌력으로 나눈 충돌 수 Co = F_c/F_Bg (식 2–3 · (ρR⁴)_e = 충돌에 더 휘둘리는 쪽) 의 쌍 비 ℜ1 = Co11/Co12 · ℜ2 = Co22/Co12 (식 4–11 · 밀도비 세 구간) 로 그린 동적 상태도는 M 상이 줄어, 크기비 0.33 · 같은 젖음 (6c) 이 0.18 rps 에서는 E (IS 변화 −6.54 %) · 0.02 rps (Bo_g 지배) 에서는 M (+10.47 %) = '느리게 저을수록 더 섞임' — 환형 전단 셀 (안 지름 12 · 바깥 21.6 cm · 링 2.0 kg 정압) · 유리구 반지름 0.5–1.5 mm · 글리세롤 ≈1 vol% · 실험 13 (마름 3 · 젖음 10) — 원문 안 어긋남 (그림 2 동적 아래 경계 = 정적 식 · 4d 의 상 · 6d −32 %) — Li · McCarthy (Powder Technol. 2006)

> slug `li2006_cohesive_mixing_shear_cell_collision_number_phase_diagram` · DOI `10.1016/j.powtec.2005.12.018` · type `experiment + analytical pair-force theory (binary capillary liquid-bridge cohesion in an annular shear cell; pairwise granular Bond number Bo_g and collision number Co = capillary force over Bagnold collisional force; ratios R1 = Co11/Co12 and R2 = Co22/Co12 in three density-ratio cases; static vs dynamic M/E phase diagrams; soda-lime glass beads with silane-set contact angles, about 1 vol% glycerol, ring 0.18 and 0.02 rps; image-based intensity of segregation; no simulation)` · PDF `8ebd695c-Cohesive_particle_mixing_and_segregation_under_shear.pdf` · SI 없음 · digested `2026-11-23` · status ✅
>
> **저자**: Hongming Li · **J.J. McCarthy\*** — *"Department of Chemical and Petroleum, University of Pittsburgh, Pittsburgh, Pennsylvania 15261, USA"* (인쇄 그대로 — 'Engineering' 이 빠져 있다 · 같은 저자의 PRE 2005 는 'Chemical and Petroleum Engineering') · \* 교신 (mccarthy@granular.che.pitt.edu, p.1) · *Powder Technology* **164** (2006) **58–64** · 접수 2005-07-15 · 수정본 접수 2005-12-15 · 게재확정 2005-12-21 · 온라인 2006-03-31 · 0032-5910/$ · 키워드 *Granular mixing; Segregation; Cohesion; Characterization* · 지원 = NSF Chemical and Transport Systems Division (p.7).
> **이웃 카드 (링크만)**: [`li2003_cohesive_mixing_segregation_pairwise_bond_hierarchy`](li2003_cohesive_mixing_segregation_pairwise_bond_hierarchy.md) (ref [16] · 위계 규칙 첫 판) · [`li2005_cohesive_mixing_phase_diagrams_bond_ratio_dem_validation`](li2005_cohesive_mixing_phase_diagrams_bond_ratio_dem_validation.md) (ref [17] · 정적 ℜ · 경계식 (β³+β²)α/2 < λ < 2/(1+β) · 이 논문 그림 2 왼쪽과 같은 정적 상태도) · [`nase2001_granular_bond_collision_number_wet_cohesion`](nase2001_granular_bond_collision_number_wet_cohesion.md) (ref [11] = 단분산 Bo_g · Co 의 출처 — 이 논문 목록은 저자 순서를 'Abatan, Nase, Vargas, McCarthy' 로 적었다 · §3-10) · [`figueroa2009_vdw_adhesion_mixing_segregation_bond_number_phase_diagram`](figueroa2009_vdw_adhesion_mixing_segregation_bond_number_phase_diagram.md) (그 논문 ref [16] = 이 논문 · '전단이 무게보다 크면 다른 힘 척도') · [`chaudhuri2006_cohesive_mixing_tumbling_blender_bond_number_rotation_speed`](chaudhuri2006_cohesive_mixing_tumbling_blender_bond_number_rotation_speed.md) (같은 해 · 건식 점착 드럼 DEM 의 회전 속도 축) · [`jarray2019_cohesion_driven_mixing_segregation_drum`](jarray2019_cohesion_driven_mixing_segregation_drum.md) (믹싱 · 점착 절 구성의 본) · [`silbert2001_chute_flow_bagnold_spring_dashpot_hertz_dem`](silbert2001_chute_flow_bagnold_spring_dashpot_hertz_dem.md) (Bagnold 척도 — 이 논문 F_Bg 의 꼴) · [`lacey1954_particle_mixing_theory_index`](lacey1954_particle_mixing_theory_index.md) (정규화한 혼합 지수 — 이 논문 IS 는 정규화 안 함).
> **판독 원자료**: `litdb/figures/li2006_cohesive_mixing_shear_cell_collision_number_phase_diagram/digitized.csv` (181 행 — 그림 2 표지 10 · 경계 마디 · 보간 · M 영역 왼쪽 세로 변 · 그림 7 IS(t) 다섯 계열 95 표지 · 막대 6 · 4c 범위 막대 · 그림 4–6 농도 단면 13 개의 평균 · 아래 4 분의 1 · 위 4 분의 1) · 그림 크롭 **45 장** (그림 7 (다시 자름 6 · 손 크롭 1) · 표 2 (다시 자름 1 · 손 크롭 1) · 식 16 · 근거 문단 20) — `figures.json`.

---

## 0. 결론 먼저 — 우리 질문에 대한 답

**한 문장**: 정적 · 느린 흐름에서 쓰던 쌍별 입상 Bond 수 (점착 ÷ 무게 · PRL 2003 · PRE 2005) 를 '충돌력이 무게보다 커진 흐름' 으로 늘리려고, 분모를 Bagnold 충돌력 F_Bg ∝ ρR⁴κ²(du/dy)² 로 바꾼 **충돌 수 Co** (식 2) 를 이원 쌍으로 다시 정의하고 (식 3 · 다른 크기 · 다른 젖음 · 같은 종 / 다른 종 충돌 네 짝 가운데 '무게 ÷ 충돌력' 이 작은 쪽의 (ρR⁴)_e), 그 비 **ℜ1 = Co11/Co12 · ℜ2 = Co22/Co12** 를 밀도비 세 구간 (식 6–11) 에서 풀어 경계 (식 12–14) 를 냈다 — 동적 상태도 (그림 2 오른쪽 · α = 1) 는 정적 상태도 (왼쪽) 보다 **M 상이 줄어** 크기비 0.33 은 젖음과 무관하게 E 가 된다.  환형 전단 셀 (안 원통 지름 12 cm · 바깥 21.6 cm · 링 ≈2.0 kg 이 위에서 정압 · 0.18 rps ≈ 0.1 m/s ≈ 전단율 10 s⁻¹) 에 소다석회 유리구 (반지름 0.5–1.5 mm · ρ 2.5 g/cm³ · 실란으로 θ ≈20° / ≈60°) 를 크기별로 층층이 넣고 마름 → 글리세롤 ≈1 vol% 젖음을 30–60 분 돌려 바깥 벽 사진의 농도 표준편차 **IS** 를 쟀더니, 젖은 9 쌍 (0.18 rps) 의 IS 변화 부호가 표 2 의 ℜ 로 정한 상과 모두 같았고, 6c (크기비 0.33 · 같은 젖음 · 동적 E) 를 **0.02 rps 로 늦추자 (≈2 시간)** IS 0.407 (−6.54 %) → **0.342 (+10.47 %)** 로 마름 (0.382) 보다 섞였다 = *"shearing (stirring) harder will cause more segregation!"*.
**계산 모델 (DEM · FEM · MPM) · 압밀 · 탈압 · 소성 · 건식 점착 · 고체전해질은 이 논문에 없다.**  점착은 **글리세롤 액체 다리** (γ 값 미인쇄 · '물과 거의 같다') · 입자는 **mm 유리구** · 회전은 **두 속도** (0.18 · 0.02 rps) 뿐이다.  옮길 수 있는 것은 **'흐름 세기가 어느 상태도를 쓸지 고른다' 는 틀 (Bo_g ↔ Co 의 순서)** · ℜ 의 꼴 · 검증 방식이고, ⚠ 원문 안 어긋남 셋 (그림 2 동적 아래 경계가 인쇄 식 (12) 이 아니라 정적 식으로 그려짐 · 4d 의 상이 표 1 'E' ↔ 본문 · 그림 7 · 표 2 'M' · 6d 변화 −32 % ↔ IS 로 −7.33 %) 을 떼지 않는다 (§3-3 · §3-6 · §3-10).

| 우리 질문 (이 묶음) | 이 논문이 주는 것 | 표지 · 쪽 |
|---|---|---|
| ① ★ 전단 셀 기하 | **환형 전단 셀** (그림 3): 두 원통은 고정 · 안 = 스테인리스 **지름 12 cm** · 바깥 = UVT 아크릴 **지름 21.6 cm** (벽 너머 사진) · 구슬 **≈260 ml** 을 큰 것 아래 · 작은 것 위로 층층이 *"into the 2.2 cm gap"* · 위에 스테인리스 **환형 링 ≈2.0 kg** (모터로 회전 · 위아래로 자유 → *"constant pressure boundary condition"* · 바닥면에 강철 구슬을 무작위로 붙여 미끄럼 방지) · *"pseudo-two-dimensional geometry with periodic boundaries in the streamwise direction"* · ⚠ [카드 산술] (21.6 − 12)/2 = **4.8 cm** ≠ 인쇄 간격 2.2 cm (어느 값이 틀렸는지 원문으로 못 가린다) · 침대 높이 **[미확인]** ([카드 산술] 1.03 · 1.94 · 2.65 cm — 세 조합) | [인쇄] p.4 · `fig_3.png` · `txt_p4_setup_…` · §3-4 |
| ② ★ 입자 (재료 · 크기 · 밀도) | **소다석회 유리구** · 묽은 HF 에 담가 (세척 · 고른 거칠기) → 절반 친수 실란 · 절반 소수 실란 (+ 형광 실란 미량 · 색이 다름) · 반지름 (작은 / 큰) **0.75 / 1.0 · 0.9 / 1.0 · 0.5 / 1.5 mm** (크기비 0.75 · 0.9 · 0.33) · ρ **2.5 g/cm³** (두 종 모두) · 입자 수 · 부피비 **[미확인]** | [인쇄] p.4 · 표 1 · `tab_1.png` |
| ③ ★ 액교 점착 (액량 · 표면장력 · 접촉각) | 사이 액체 = **글리세롤 ≈1 % (부피)** — *"high surface tension (approximately the same as water) but very low vapor pressure"* (30–60 분 동안 젖음 거의 일정) · γ **숫자 없음** · 손으로 막대로 섞은 뒤 넣음 · θ **≈20° (친수) · ≈60° (소수)** — *"measured by inspection of magnified images of roughly micro-liter sized droplets on actual particle surfaces"* | [인쇄] p.4–5 · `txt_p4_soda_lime_…` · `txt_p4_p5_glycerol_…` |
| ④ ★ 쌍별 점착 수 정의 (같은 쌍 ↔ 다른 쌍) | **식 (1)** Bo_g = 2πγR_e(cos θ)_min/((4/3)πg(R³ρ)_eff) = 3γR_e(cos θ)_min/(2g(R³ρ)_eff) — (R³ρ)_eff = 두 질량 중 작은 쪽 · R_e = 2R1R2/(R1+R2) (이름은 *"geometric mean radius"* · 식은 조화평균) · 다른 젖음 = 큰 θ (min 규칙 · *"simply"*) · **식 (2)** 단분산 Co = F_c/F_Bg = 2πRγ/(πρR⁴κ²(du/dy)²) · **식 (3)** 이원 Co = 2πγR_e(cos θ)_min/(π(ρR⁴)_e κ²(du/dy)²) — (ρR⁴)_e = 네 충돌 짝 (i–i · i–j · j–i · j–j) 가운데 *"which particle has the smaller ratio of particle weight to collision force"* (유도 식 미인쇄) · 2 = 큰 입자 | [인쇄] p.2 · `eq_01`–`eq_05` · `txt_p2_…` 다섯 장 |
| ⑤ ★ 상태도 축 · 경계식 | 축 = **R1/R2 (= β) × cos θ1/cos θ2 (= λ)** · 판 ρ1/ρ2 = 1 만 · **식 (6)–(11)**: α < (3β−1)/(β³(β+1)) → ℜ1 = ½(1+β)·c1 · ℜ2 = [2αβ³/(αβ³+1)]·c2 · 가운데 구간 → ℜ1 = ⅛(1 + 1/(αβ³))(β + 1/β + 2)·c1 · ℜ2 = ½(1 + 1/β)·c2 · α > (β+1)/(β³(3β−1)) → ℜ1 = [2/(αβ³+1)]·c1 · ℜ2 = [2αβ³/(αβ³+1)]·c2 (c_i = cos θ_i/(cos θ1, cos θ2)_min) · **식 (12)** M: **2αβ³/(αβ³+1) < λ < 2/(1+β)** · (13) λ 아래 → ℜ1 < 1 < ℜ2 · (14) λ > 2/(1+β) → ℜ2 < 1 < ℜ1 · [카드 산술] β ≤ 1/3 이면 M 이 어떤 α · λ 에서도 없다 (α = 1 이면 β* = **0.3532** — 그림 2 오른쪽 세로 변 0.3533 [판독 · 벡터]) · ⚠ 그려진 아래 경계 = 정적 식 (β³+β²)/2 (§3-3) | [인쇄] p.3 · `eq_06`–`eq_14` · `fig_2.png` · digitized.csv |
| ⑥ ★ 전단 속도 효과 (조건 · 수치) | 세 극한 (p.2): **느림** F_Bg ≪ W_g < F_c → Co ≫ Bo_g > 1 (Bo_g 만) · **빠름** W_g < F_Bg < F_c → Bo_g > Co > 1 (Co 가 지배 · *"the case examined in this work"*) · **중간** F_Bg ≈ W_g → *"beyond the scope of this paper"* · 실험 = 0.18 rps (빠름으로 *"chosen such that Bo_g > Co > 1"*) · **6c → 6e**: 같은 조건 (반지름 0.5 / 1.5 mm · θ 60° / 60° · α 1) 을 **0.02 rps · ≈2 h** 로 → IS 0.407 → **0.342** (마름 6a 0.382 대비 −6.54 → **+10.47 %**) · [카드 산술] IS 16.0 % 낮음 · 링 회전 수 144 (0.02 rps × 2 h) ↔ 324–648 (0.18 rps × 30–60 분) · 0.02 rps 의 전단율 **[미확인]** (회전에 비례하면 ≈1.1 s⁻¹ [카드 산술]) | [인쇄] p.2 · p.5 · p.6 · 표 2 · `fig_6.png` · `txt_p6_ratio_033_…` · §3-7 |
| ⑦ ★ 정적 이론 (2003 · 2005) 을 전단으로 늘린 식 | 분모만 바꿨다: 무게 W = (4/3)πgR³ρ → Bagnold 충돌력 F_Bg = πρR⁴κ²(du/dy)² (κ² = *"a parameter related to the particle packing density"* · 셀 안에서 상수로 가정) · 이원화 규칙 (R_e · 작은 cos θ) 은 그대로 · 새 것 = (ρR⁴)_e 를 고르는 규칙 · [카드 산술] **ℜ 에서 γ · κ · (du/dy) 가 모두 약분** → 동적 상태도는 전단율과 무관하고 전단율은 **어느 상태도를 쓸지** 만 고른다 | [인쇄] p.2 · [카드 산술] §3-1 |
| ⑧ ★ 정량 검증 | **식 (15)** IS = √(Σ(C − C_avg)²/(N − 1)) (캠코더 동영상 → 같은 화소 수 정지 화면 → RGB 로 빨강 / 초록 → N 칸 농도) · **식 (16)** change% = (IS_dry − IS_wet)/IS_dry × 100 · **표 2**: 4b −3.09 · 4c +15.2 · 4d +6.89 · 5b −3.38 · 5c +6.8 · 5d −4.05 · 6b −4.45 · 6c −6.54 · 6d **−32** · 6e +10.47 % · 원문: *"the sign of each of the IS change values agrees with the predicted result from Fig. 2 in all cases"* · [카드 산술] Spearman(log max ℜ, 변화) **−0.89** (n 9) · 6d 를 IS 로 다시 계산하면 **−7.33 %** · 반복 = 4c 둘 (그림 7 의 □ 두 계열 · 범위 막대 0.352–0.362 [판독 · 벡터]) | [인쇄] p.6–7 · `eq_15` · `eq_16` · `tab_2.png` · `fig_7.png` · §3-6 |
| ⑨ ★ DEM 한계 · 소성 · 2D / 3D · 탈압 | DEM · 계산 **없음** → DEM 한계 **말 없음** · 소성 없음 (강체 유리구) · 실험 = *"pseudo-two-dimensional"* 셀의 바깥 벽 사진 (2D 시야) · 이론 = 차원 없는 쌍 비 · 탈압 없음 (링 정압 ≈0.8–2 kPa [카드 산술] 은 압밀이 아니다) | §4-3 |
| ⑩ 절대값 전이 | **안 된다** — 액체 다리 · mm · 전단 셀 · 점근 상태 · 이원 ↔ 우리 건식 µm (거친 입자 parcel) · 드럼 · 2 바퀴 · 3 상.  옮길 것 = Bo_g ↔ Co 순서로 상태도를 고르는 틀 · 'ℜ 이 전단율에 무관' · 크기비 ≤ 1/3 의 '동적 M 없음' (원문 시험 = β 0.33 한 값) · 검증 꼴 (마름 ↔ 젖음 짝의 부호) | §7 |

⛔ **한정어 (떼지 말 것)**: ① 점착 = **글리세롤 액체 다리 ≈1 vol%** (진자 영역 가정 · γ · 다리 부피 미인쇄) — 건식 반데르발스 · JKR · SJKR 아님 ② 입자 = **mm 소다석회 유리구** (반지름 0.5–1.5 mm · ρ 2.5) · 같은 밀도 (α = 1) 만 ③ 혼합쌍 세기 = **min 규칙 (큰 θ)** · (ρR⁴)_e 규칙의 식은 미인쇄 ④ 회전 = **0.18 rps (전부) · 0.02 rps (6e 하나)** — 중간 영역 (Co ≈ Bo_g) 은 원문이 뺐다 · κ 미인쇄 → Co 의 크기는 계산되지 않았다 (영역 판정은 주장) ⑤ '느린 전단이 더 섞임' = **한 쌍 (6c → 6e) · 한 번 · 마름 대조는 0.18 rps 의 6a 뿐 · 시간 2 h ↔ 30–60 분** ⑥ 정량 = IS 부호 (정규화 없음 · 칸 크기 [미확인] · 반복은 4c 둘) ⑦ 원문 안 어긋남 여섯 (§3-10 — 그림 2 동적 아래 경계 · 4d 의 상 · 표 2 ℜ2 의 'd' 셋 · 6d −32 % · 셀 간격 2.2 ↔ 4.8 cm · 그림 2 캡션 6e ↔ 6c).

---

## 0-1. ★ 고른 의도 대조 (후보 표 N-151 의 '왜' 칸)

의도 원문: *"전단 셀 · 액교 점착 혼합 · 분리 상태도 (어떤 조건에서는 느린 전단이 더 잘 섞음 — 초록) = 3 순위 N-112 (PRL 2003 · PRE 2005) 의 전단 판 · rpm 축 해석"* (근거 칸 = *"1저자 11-23 업로드 (메인 세션 검색 제안 → 1저자 PDF)"* — 가리킨 카드 없음) + 지시서 덧붙임 (*"꼭 뽑을 것: 전단 셀 기하 (환형 · 지름 · 높이) · 입자 (재료 · 크기 · 밀도) · 액교 점착 (액량 · 표면장력 · 접촉각) · 쌍별 점착 수 정의 (같은 쌍 ↔ 다른 쌍) · 상태도 축과 경계식 · 전단 속도 효과 ('느린 전단이 더 섞임' 의 조건 · 수치) · 정적 이론 (2003 · 2005) 을 전단으로 늘린 식"*)

| 의도의 문장 | 판정 | 원문 위치 · 값 · 측정 조건 |
|---|---|---|
| "전단 셀" | **채움** | 환형 셀 (그림 3 · p.4) · 두 원통 고정 · 링 회전 · 정압 (링 ≈2.0 kg · 위아래 자유) · 중력 · 실온 표기 없음 ([미확인]) · 압밀 없음 |
| "액교 점착" | **채움** (γ 한정) | 글리세롤 ≈1 vol% · 진자 영역의 쌍별 다리 가정 (식 1 은 다리 최대 힘 2πγR_e cos θ) · γ 숫자 없음 (p.4) |
| "혼합 · 분리 상태도" | **채움** | 그림 2 — 왼쪽 정적 (Bo_g) · 오른쪽 동적 (Co) · 둘 다 α = 1 · M = 회색 · E = 흰색 (p.3) |
| "(어떤 조건에서는 느린 전단이 더 잘 섞음 — 초록)" | **채움** (한정 셋) | 초록 *"under certain conditions mixing is stronger for small shear rates (i.e., slower stirring) than for high shear rates (i.e., faster stirring)"* · 본문 6c (0.18 rps · IS 0.407 · −6.54 %) → 6e (0.02 rps · ≈2 h · 0.342 · +10.47 %) · 조건 = 정적 상태도에서 M 이고 동적 상태도에서 E 인 점 (β 0.33 · λ 1 · α 1) · 한정: 한 쌍 · 한 번 · 마름 대조 (6a) 는 0.18 rps · 시간 · 회전 수가 다르다 (§3-7) |
| "= N-112 (PRL 2003 · PRE 2005) 의 전단 판" | **채움** | 참고 [16] = PRL 90 (184301) 2003 · [17] = PRE 71 021305 (2005) · *"We extend previous theoretical arguments for pseudo-static particle systems to sheared beds"* (초록 · p.1) · 그림 2 왼쪽 = PRE 2005 의 정적 상태도와 같은 경계 (§3-3) |
| "rpm 축 해석" | **일부** | 회전은 **두 상태도 사이의 스위치** 로만 들어온다 (세 극한 · p.2) — ℜ 에서 전단율이 약분되어 동적 상태도 안에서는 회전 세기가 축이 아니다 [카드 산술] · 속도 두 개 · 중간 영역 제외 · κ 미인쇄로 Co 의 크기 · 영역 경계를 계산하지 않았다 · 드럼 rpm · Froude 수 없음 |
| "전단 셀 기하 (환형 · 지름 · 높이)" | **일부** | 지름 12 · 21.6 cm · '2.2 cm gap' · ≈260 ml · 높이 **없음** · ⚠ 지름으로 계산한 간격 4.8 cm ≠ 2.2 cm (§3-4) |
| "입자 (재료 · 크기 · 밀도)" | **채움** | 소다석회 유리 · 반지름 0.5 · 0.75 · 0.9 · 1.0 · 1.5 mm · 2.5 g/cm³ (표 1 · p.4) |
| "액교 점착 (액량 · 표면장력 · 접촉각)" | **일부** | 액량 ≈1 vol% · θ ≈20° / ≈60° (µL 방울 확대 사진) · **γ 숫자 없음** ('물과 거의 같다') · 다리 부피 · 점도 없음 |
| "쌍별 점착 수 정의 (같은 쌍 ↔ 다른 쌍)" | **채움** | 식 (1) · (3) · 그림 1 (Bo_g11 · Bo_g12 · Bo_g22 · Co11 · Co12 · Co22) · (ρR⁴)_e 규칙 (p.2) |
| "상태도 축과 경계식" | **채움** (어긋남 한정) | 식 (6)–(14) · 그림 2 축 · ⚠ 그려진 동적 아래 경계 ≠ 식 (12) (§3-3) |
| "전단 속도 효과 ('느린 전단이 더 섞임' 의 조건 · 수치)" | **채움** (한정) | 위 '초록' 줄 · §3-7 |
| "정적 이론을 전단으로 늘린 식" | **채움** | 식 (2)–(3) (분모 W → F_Bg) · 식 (6)–(11) · 경계 (12)–(14) · (ρR⁴)_e 유도는 *"After lengthy algebraic manipulation"* 로 생략 |
| "카드 없음" | **확인** | papers/ 621 파일 목록 + DOI 'powtec.2005.12.018' · 'mixing and segregation under shear' · 'under shear' grep — 인용 · 서지만 (figueroa2009 · li2003 · li2005 · chaudhuri2006) (2026-11-23) |

**같은 계보 카드의 2 차 인용 대조** (카드 줄은 고치지 않는다 — 다섯 카드의 🔗 관련 카드에 이 slug 한 줄만 더했다):

| 카드 (줄) | 옮긴 값 · 표기 | 원문 | 판정 |
|---|---|---|---|
| `figueroa2009_…` L82 (G3 칸 · Figueroa p.4 인용) | *"in cases where the shearing forces are larger than gravitational forces) a similar approach can be used with a different choice of force scaling (see Ref. [16])"* | 이 논문 = 충돌력이 무게보다 커지면 분모를 Bagnold 충돌력으로 바꾼 Co (식 2–3 · 세 극한의 '빠름') | **채움** |
| 같은 카드 L122 · L293 | *"전단이 무게보다 크면 다른 힘 척도"* · *"Bo 의 분모를 바꾸라고만"* | 같음 (분모 W → F_Bg) | **채움** |
| 같은 카드 L356 (참고문헌 표 ref 16) | *"H. Li, J. McCarthy, Cohesive particle mixing and segregation under shear, Powder Technology 164 (2006) 58–64."* · *"★ 전단 지배일 때의 힘 척도 — G3"* | 서지 같음 (이니셜 'J.' 는 Figueroa 목록 꼴) · 힘 척도 = Co | **채움** · 이유 칸의 'G3' 는 §0-2 판정 '일부' 와 같은 쪽 |
| `li2003_…` L365 · L389 · `li2005_…` L380 · L472 · `chaudhuri2006_…` L442 | 서지 *"Cohesive particle mixing and segregation under shear, Powder Technol. 164 (2006) 58–64"* · '전단 판 · G3 의 다음 대조' | 같음 | **채움** (각 카드의 '카드 없음' 표기는 이 카드로 낡음 — 고치지 않음 · 카드 문제 아님) |
| `li2003_…` L77 · `li2005_…` L86 (G3 칸 '좁힐 필요 없음 … 같은 그룹 전단 판 (N-151) 이 다음 대조') | 다음 대조 지목 | 이 논문 = 회전 세기에 따라 상태도가 바뀐다는 입자 힘 비 설명 + 한 쌍 실험 → G3 **일부** (§0-2) | **지목 맞음** |
| `nase2001_…` L31 (Co 정의) | *"Co = F_c/F_Bg = 2πRγ/(πρ_sλ²R⁴(du/dy)²) … λ² = 값이 주어지지 않은 상수"* | 식 (2) 와 같은 꼴 (상수 이름만 κ²) · 이 논문도 κ 값 없음 | **같다** |

⇒ **의도 대조 결과: 일부** — 전단 셀 · 액교 점착 · 동적 상태도 · '느린 전단이 더 섞임' (6c → 6e) · 정적 이론을 늘린 식 (분모 W → F_Bg · (ρR⁴)_e 규칙) 은 **채움**; **rpm 축은 '두 상태도 사이 스위치' 로만 일부** (ℜ 에서 전단율 약분 · 속도 둘 · 중간 영역 제외 · Co 크기 미계산); 셀 높이 · γ 숫자는 **없음**; '느린 전단이 더 섞임' 의 근거는 한 쌍 · 한 번 (마름 대조 · 회전 수 불일치).

---

## 0-2. ★ 공백 검사 G1–G4 — 우리 믹서 논지 문장을 이 논문이 이미 했나 (정독 출력 batch_153 끝 절과 같은 판정)

| # | 우리 공백 문장 (11-23 지시) | 판정 | 근거 (쪽 · 문장) | 반례면 우리 문장을 이렇게 좁힌다 |
|---|---|---|---|---|
| **G1** | 점착 대비를 설계 변수로 혼합 결과 (덮임 ↔ 뭉침 · 섞임 ↔ 분리) 를 예측 | **반례** (섞임 ↔ 분리 · 전단 흐름까지) · **일부** (덮임 ↔ 뭉침) | 젖음비 λ (점착 대비) = 상태도 축 (그림 2) · *"either ℜ2 > 1 or ℜ1 > 1 is always true. This implies that the cohesive interaction of the two dissimilar particles (i.e., the "mixing" interaction) is always less significant … favor segregation as similar particles cluster together and exclude dissimilar ones"* · *"both ℜ1 and ℜ2 are less than 1 … favoring intimate particle mixing"* (p.3) · 0.18 rps 젖은 9 쌍 + 0.02 rps 1 쌍의 부호 = 예측 (표 2 · p.7 *"agrees with the predicted result from Fig. 2 in all cases"*) · 덮임 관측량 없음 (IS = 벽 사진 농도 표준편차) | "점착 대비 (젖음비) · 크기 · 밀도비로 섞임 ↔ 분리 상과 마름 → 젖음 혼합 변화의 **부호** 를 정적 (Li & McCarthy 2003 · 2005) **과 전단 흐름 (2006)** 에서 예측한 선례 (액체 다리 · mm 구 · 준 2D)" 를 먼저 적고, 우리 몫을 **건식 표면 에너지 (결합 규칙) · µm 3 상 · 크기비 0.111 · 0.25 (동적 이론에선 M 이 없는 쪽) · '덮임' 정량 (AM–SE 접촉 분율 · SE 군집 무작위 대비)** 으로 좁힌다 |
| **G2** | 점착 입력을 따로 재고 (AFM · IGC · 접촉각 등) 혼합 결과를 미리 예측 | **반례** (접촉각 입력 → 상 · 부호 · 일부 한정) | *"The wetting angles of beads are measured by inspection of magnified images of roughly micro-liter sized droplets on actual particle surfaces"* (p.4) · 표 1 의 θ 로 식 (6)–(11) → 표 2 ℜ (b · c 행은 카드 재계산과 같음 §3-6) → 상 → 변화 부호 · 한정: 힘 · 표면 에너지 직접 측정 없음 · γ · κ 숫자 없음 → Co 의 크기 · 영역 (빠름 / 느림) 은 계산 없이 주장 · '미리' 등록 표지 없음 · 'd' 행 ℜ2 셋은 식과 다름 | "따로 잰 점착 입력 (접촉각) → 혼합 변화 부호 예측의 선례가 정적 · 전단 둘 다 있다" → 우리 몫 = **같은 SE 탐침 AFM 힘 비 (또는 IGC γ) 로 W_AS 를 결합 규칙 없이 재고, 흐름 영역 (Bo · Co · 흐름층 전단율) 과 판독 크기를 결과 전에 등록** |
| **G3** | 회전 속도 최적을 입자 수준 맞교환 (덩어리 풀림 ↔ 벽 부착 손실 등) 으로 설명 | **일부** (회전 방향의 입자 힘 비 설명 + 한 쌍 확인 · 최적 · 맞교환 없음) | 세 극한: *"In Case (1), the effect of the collision force is negligible and only the Bo_g need be considered … Case (2) corresponds to the case where cohesion is dictated primarily by the Co"* (p.2) · *"our theory predicts that the particle distribution could be manipulated by varying shearing condition and that, in this specific instance, shearing (stirring) harder will cause more segregation!"* (p.6) · 6c → 6e (−6.54 → +10.47 %) · 속도 둘 (단조 · 최적 없음) · 덩어리 · 벽 부착 · 끊긴 다리 수 같은 입자 수준 관측 없음 · 벽 처리 언급 없음 · 마름 0.02 rps 대조 없음 · *"In Case (3), both the Co and the Bo_g need be considered; this is beyond the scope of this paper"* | "회전 세기가 점착 혼합의 방향을 뒤집을 수 있다는 입자 힘 비 설명 (충돌력 ↔ 무게 → 쓸 상태도가 Bo_g ↔ Co 로 바뀜) 과 한 쌍의 실험 (Li & McCarthy 2006 · 액체 다리 · 전단 셀) 이 있다" → 우리 몫을 **최적 (비단조) 의 존재 · 덩어리 풀림 ↔ 다시 붙음 · 벽 부착 손실의 맞교환을 DEM 관측량 (접촉 수명 · 끊긴 SE–SE 결합 수 · 벽 SE 몫) 으로 · 건식 µm · 회전마다 비점착 대조** 로 좁힌다 |
| **G4** | 공정 × 재료 상태도 (회전 세기 × 점착 · Bond 수 등) 가 다른 재료로 옮겨 감 | **일부** | 공정 축 = 연속 지도가 아니라 **영역 선택** (Co ≫ Bo_g → 정적 그림 · Bo_g > Co → 동적 그림 · 그 사이 제외) · 동적 ℜ 에서 전단율 약분 [카드 산술] · 재료 = 유리구 하나 (젖음만 실란으로 바꿈 · α 1) · 다른 재료 · 장치로의 이전 없음 · 결론 *"This simple characterization measure may serve as a useful tool for controlling particle mixing in a sheared cohesive system"* (p.7) | "흐름 세기로 상태도를 고르는 틀 (Bo_g ↔ Co) 은 있다 (한 재료 · 두 속도)" → 우리 몫 = **회전 세기 (Fr · 흐름층 전단율 · Co) × 점착 비 (γ_AM/γ_SE · Bo) 의 연속 지도 · 중간 영역 (Co ≈ Bo_g) 포함 · 건식 µm 3 상 · 다른 SE / AM 조합으로의 이전** |

---

## 1. 한 줄 요약
PRL 2003 · PRE 2005 의 '쌍별 Bond 수 비 ℜ' 를 전단 흐름으로 늘린 7 쪽 논문 — 충돌력이 무게보다 커진 흐름에서는 분모를 Bagnold 충돌력으로 바꾼 충돌 수 Co 를 써야 한다며 이원 쌍 Co (식 3) 와 ℜ1 = Co11/Co12 · ℜ2 = Co22/Co12 의 세 밀도비 구간 식 (6–11) · 경계 (12–14) 를 내고, 동적 상태도에서는 M 상이 줄어 크기비 ≈0.35 아래는 젖음과 무관하게 E 가 된다고 그렸다 (그림 2).
환형 전단 셀 (12 / 21.6 cm · 링 2.0 kg 정압 · 0.18 rps ≈ 10 s⁻¹) 에서 유리구 세 크기비 (0.75 · 0.9 · 0.33) × 젖음 세 조합 + 마름을 돌려 바깥 벽 사진의 IS 를 재니 젖음 9 쌍의 변화 부호가 표 2 의 ℜ 로 정한 상과 같았고 (E −3.1 … −32 % · M +6.8 … +15.2 %), 크기비 0.33 · 같은 젖음 (동적 E) 을 0.02 rps 로 늦추자 정적 예측대로 M (+10.47 %) 이 되었다 — '느리게 저으면 더 섞인다'.
⚠ 그림 2 동적 판의 아래 경계는 인쇄 식 (12) 가 아니라 정적 식 (β³+β²)/2 로 그려졌고, 4d (β 0.75 · λ 0.532) 는 식 (12) 로는 E (표 1 도 'E') 인데 본문 · 그림 7 · 표 2 는 M (실험 +6.89 %) 으로 다룬다.

## 2. 메타
| 저자 | 저널/년 | DOI | 소재 | 연구유형 |
|---|---|---|---|---|
| Hongming Li · **J.J. McCarthy\*** (Univ. Pittsburgh, 인쇄 'Department of Chemical and Petroleum') | Powder Technology 164 (2006) 58–64 · 7 쪽 · 접수 2005-07-15 · 수정본 2005-12-15 · 게재확정 2005-12-21 · 온라인 2006-03-31 | 10.1016/j.powtec.2005.12.018 | 소다석회 유리구 (HF · 친수 / 소수 실란 + 형광 실란) · 글리세롤 (사이 액체) — 전지 재료 없음 | 실험 (환형 전단 셀 · 바깥 벽 사진 · 화소 농도 IS) + 해석적 쌍별 힘 비 이론 (Bo_g · Co · ℜ1 · ℜ2) — 계산 없음 |

- **1저자 메모 (메인 세션) 와의 대조**: 저자 2 명 (H. Li · J.J. McCarthy) · 제목 · 학술지 · 권 164 · 쪽 58–64 · 연도 2006 · DOI — **같다**.  덧붙임: 이름 = **Hongming** Li · 접수 · 수정 · 게재확정 · 온라인 날짜 (위) · 소속 줄은 인쇄 그대로 'Chemical and Petroleum' (Engineering 빠짐).
- **후보 표와의 대조**: S8 N-151 의 서지 = 원문과 같다 (*"H. Li, J.J. McCarthy — Cohesive particle mixing and segregation under shear — Powder Technol. 164 (2006) 58–64"*) · 가리킨 카드 없음 (1저자 업로드).
- **글의 꼴**: 1. Introduction (p.1) → 2. Cohesive characterization — 2.1 Pseudo-static systems (식 1 · p.1–2) · 2.2 Sheared systems (식 2–3 · p.2) → 3. Cohesive mixing in sheared systems — 3.1 Phase diagrams (식 4–14 · 그림 1–2 · p.2–3) · 3.2 Experiment setup (그림 3 · 표 1 · p.4–5) · 3.3 Experiment results and discussions — 3.3.1 Concentration profile (그림 4–6 · p.5–6) · 3.3.2 Intensity of segregation (식 15–16 · 그림 7 · 표 2 · p.6–7) → 4. Conclusion (p.7) → 감사 · 참고문헌 19 (p.7).  그림 7 · 표 2 · 식 16 · SI 0.

---

## 3. 핵심 수치 (★ 전부 쪽 · 표지 병기)

### 3-1. ★ 두 무차원 수 — Bo_g (식 1) · Co (식 2–3) 와 세 극한 (p.1–2 · `eq_01`–`eq_03` · `txt_p1_flow_collisions_…` · `txt_p1_p2_pseudo_static_…` · `txt_p2_eq1_terms_…` · `txt_p2_sheared_collision_number_…` · `txt_p2_three_limits_…` · `txt_p2_binary_collision_number_…` · `txt_p2_rho_r4_choice_…`)
| 항목 | 원문 | 표지 |
|---|---|---|
| 바탕 | *"in the absence of flow the transition of non-cohesive (free-flowing) to cohesive flow occurs roughly when the cohesive force becomes comparable to the particle weight; however, in the presence of flow, the localized flow behavior (collisional forces) can significantly effect this transition [11]"* | [인쇄] p.1 |
| 정적 (pseudo-static) 의 뜻 | *"a pseudo-static system is one in which no flow-related forces (e.g., shear forces, drag forces, etc.) are larger than the weight of individual particles. A slowly rotated tumbler or modestly sheared annular cell both provide just such a flow"* · *"The key is to think of one particle within a two particle grouping as a carrier particle"* | [인쇄] p.1–2 |
| **식 (1)** 쌍 Bo_g | Bo_g = 2πγR_e(cos θ)_min/((4/3)πg(R³ρ)_eff) = 3γR_e(cos θ)_min/(2g(R³ρ)_eff) · *"(R³ρ)_eff is the smaller of the two masses"* · R_e = 2R1R2/(R1+R2) (*"geometric mean radius"* — 식은 조화평균) · *"differing wetting characteristics are incorporated simply by using the larger value of θ (or the smaller value of cos θ)"* | [인쇄] p.2 |
| **식 (2)** 단분산 Co | Co = F_c/F_Bg = 2πRγ/(πρR⁴κ²(du/dy)²) = 2πγ/(πρR³κ²(du/dy)²) · *"the ratio of the maximum capillary force to the collisional force due to Bagnold [18]"* · *"κ² is a parameter related to the particle packing density and du/dy is the shear rate of the flowing region … κ may be assumed constant"* (정압 셀 안에서 충전 분율 변동이 작다고 가정) · **κ 값 없음** | [인쇄] p.2 |
| 세 극한 | (1) *"slow"* F_Bg ≪ W_g < F_c → **Co ≫ Bo_g > 1** · *"(recall that in a cohesive system Bo_g ≥ 1)"* → Bo_g 만 · (2) *"fast"* W_g < F_Bg < F_c → **Bo_g > Co > 1** → *"cohesion is dictated primarily by the Co, and represents the case examined in this work"* · (3) 중간 F_Bg ≈ W_g < F_c → Co ≈ Bo_g > 1 → *"beyond the scope of this paper"* | [인쇄] p.2 |
| 이원화의 세 변화 | *"(1) the fact that the cohesive force is different when particles have differing radii, (2) the fact that the particles may have differing surface characteristics, and (3) the fact that the collision force could be the result of a collision between particles of similar or dissimilar properties"* | [인쇄] p.2 |
| **식 (3)** 이원 Co | Co = 2πγR_e(cos θ)_min/(π(ρR⁴)_e κ²(du/dy)²) · R_e · 작은 cos θ = 식 (1) 과 같음 · *"The most challenging step in this modification lies in the choice of (ρR⁴)_e"* · 네 충돌 짝 (i–i · i–j · j–i · j–j) · *"we determine which particle (i or j) is more affected by their possible collisions … This determination is made analytically by calculating which particle has the smaller ratio of particle weight to collision force"* — (ρR⁴)_e 의 식 · 유도 **미인쇄** | [인쇄] p.2 · 유도 [미확인] |

- [카드 산술] 단분산에서 Co/Bo_g = W_g/F_Bg = (4/3)πgR³ρ/(πρR⁴κ²γ̇²) = **4g/(3Rκ²γ̇²)** (γ̇ = du/dy) — 같은 입자면 γ · cos θ 가 빠지고 **크기 · 전단율 · κ** 만 남는다.  원문은 이 비를 계산하지 않았다 (κ 미인쇄).  수치는 §3-9.
- [카드 산술] ℜ1 = Co11/Co12 · ℜ2 = Co22/Co12 에서 **γ · κ² · (du/dy)² 가 약분** (모든 쌍이 같은 흐름) → 동적 ℜ 는 기하 · 밀도 · 젖음만의 함수 · 전단율은 '빠름 / 느림' 영역 (어느 상태도인가) 만 정한다.
- [카드 해석] 원문은 Bo_g 의 절대 문턱 1 을 '점착 계' 의 전제 (Bo_g ≥ 1) 로만 쓴다 — 세 극한 모두 F_c 가 무게 · 충돌력보다 큰 경우다.  충돌력이 점착보다 큰 흐름 (Co < 1) 은 다루지 않는다.

### 3-2. ★ 쌍 비 ℜ1 · ℜ2 (식 4–5) · 세 밀도비 구간 (식 6–11) · 경계 (식 12–14) (p.2–3 · `eq_04`–`eq_14` · `txt_p2_p3_ratio_groups_…` · `txt_p3_boundary_meaning_…` · `txt_p3_phase_diagram_…`)
- **식 (4)–(5)** ℜ1 = Co11/Co12 · ℜ2 = Co22/Co12 — *"where 2 is defined as the larger of the particles"* · α = ρ1/ρ2 · β = R1/R2 · λ = cos θ1/cos θ2.
- **식 (6)–(7)** *"when α < (3β−1)/(β³(β+1))"*: ℜ1 = ½(1+β)·c1 · ℜ2 = [2αβ³/(αβ³+1)]·c2 (c_i = cos θ_i/(cos θ1, cos θ2)_min).
- **식 (8)–(9)** *"when (3β−1)/(β³(β+1)) < α < (β+1)/(β³(3β−1))"*: ℜ1 = ⅛(1 + 1/(αβ³))(β + 1/β + 2)·c1 · ℜ2 = ½(1 + 1/β)·c2.
- **식 (10)–(11)** *"when α > (β+1)/(β³(3β−1))"*: ℜ1 = [2/(αβ³+1)]·c1 · ℜ2 = [2αβ³/(αβ³+1)]·c2.
- **식 (12)–(14)** (*"After lengthy algebraic manipulation"*): ℜ1 < 1 · ℜ2 < 1 for **2αβ³/(αβ³+1) < λ < 2/(1+β)** · ℜ1 < 1 < ℜ2 for λ < 2αβ³/(αβ³+1) · ℜ2 < 1 < ℜ1 for λ > 2/(1+β) · 뜻 (p.3): 밖이면 *"the cohesive interaction of the two dissimilar particles (i.e., the "mixing" interaction) is always less significant than the interaction of the two similar particles … always favor segregation as similar particles cluster together and exclude dissimilar ones"* · 안이면 *"the interaction between dissimilar particles is the most significant, therefore favoring intimate particle mixing. Systems that lie in this region of parameter space are expected to be more mixed than the corresponding dry case"*.
- [카드 산술] **식 (12) 는 식 (6)–(7) 구간에서 나온다** (λ < 1 이면 ℜ2 = [2αβ³/(αβ³+1)]/λ < 1 ⇔ λ > 2αβ³/(αβ³+1) · λ > 1 이면 ℜ1 = (1+β)λ/2 < 1 ⇔ λ < 2/(1+β)) — 원문은 구간 조건을 경계식에 다시 적지 않았다.
- [카드 산술] **크기비 β ≤ 1/3 이면 M 이 없다**: 3β−1 ≤ 0 이면 식 (6)–(7) 구간 (α < 음수) · 식 (8)–(9) 구간 (위 끝 음수 · β = 1/3 이면 0 < α < ∞) 이 비거나, 식 (8)–(9) 의 ℜ2 = ½(1 + 1/β)·c2 ≥ 2 > 1 · 식 (10)–(11) 은 ℜ1 < 1 이 αβ³ > 1 을, ℜ2 < 1 이 αβ³ < 1 을 요구해 동시에 못 선다 → M 은 식 (6)–(7) 구간 (α < (3β−1)/(β³(β+1))) 에만 있다.  α = 1 의 경계 β* = β⁴ + β³ − 3β + 1 = 0 의 근 = **0.3532** · α = 0.417 (우리 SE/AM) 이면 β* ≈ **0.341** · 그 경계에서 ℜ 는 불연속 (ℜ2 가 (3β−1)/(2β) → (1+β)/(2β) 로 뜀) — 그림 2 오른쪽 M 영역의 **세로 왼쪽 변** 이 이것이다 (§3-3).
- [카드 산술] 경계 β* 에서 정적 아래 경계 (β³+β²)/2 와 식 (12) 아래 경계 2β³/(β³+1) 이 **정확히 만난다** ((β+1)(β³+1) = 4β ⇔ β⁴ + β³ − 3β + 1 = 0 · 값 0.0844) — β > β* 에서는 식 (12) 쪽이 위다 (β 0.5 · 0.75 · 0.9 → 0.222 · 0.593 · 0.843 ↔ 정적 0.188 · 0.492 · 0.770).

### 3-3. ★ 상태도 — 그림 2 의 축 · 경계 · 점 판독 (p.3 · `fig_2.png` · digitized.csv)
**캡션 (원문)**: *"Phase diagrams. (Left) Phase diagram determined by Bo_g for the systems with ρ1/ρ2 = 1. (Right) Phase diagram determined by Co for the systems with ρ1/ρ2 = 1. Compared to the left figure, one might notice the M phase shrinks as some regions become part of E phase. Consequently system 6e, mirror of system 6c in the left figure, is at E phase instead of M phase."* (⚠ 마지막 문장은 본문 (6c = 동적 E · 6e = 정적 M) 과 주어가 뒤바뀌어 있다 [카드 해석]).

| 판 | 축 · 조건 (그림 글자 [인쇄]) | 경계 · 점 | 판독 대조 [판독 · 벡터 · 카드 산술] |
|---|---|---|---|
| **왼쪽 (Static System)** | 가로 R1/R2 0–1 (눈금 0.2) · 세로 cos(θ1)/cos(θ2) 0–2.5 (눈금 1) · ρ1/ρ2 = 1 · 회색 'M phase' · 흰 'E phase' 둘 | 위 경계 · 아래 경계 · 점 **6e** (■) 하나 | 아래 경계 꺾은선 11 마디 (β 0–1 · 0.1 간격) = **(β³+β²)/2 와 ≤ 0.0001** · 위 경계 = 2/(1+β) 와 ≤ 0.0002 · 6e = (**0.330 · 1.000**) ↔ (0.333 · 1) — PRE 2005 그림 2 왼쪽의 경계와 같은 식 (`li2005_…` §3-3) |
| **오른쪽 (Dynamic System)** | 같은 축 · ρ1/ρ2 = 1 · 'E phase' 셋 (위 · 아래 · 왼쪽) | 점 9: ■ 6b · 6c · 6d · ● 4b · 4c · 4d · ◆ 5b · 5c · 5d · 회색 M 영역 = 왼쪽 세로 변 + 위 · 아래 곡선 | 점 가로 **0.330 · 0.750 · 0.900** · 세로 **1.880 · 1.000 · 0.532** (= cos20°/cos60° 1.879 · 1 · 0.532) · M 왼쪽 변 **β 0.3533** (λ 0.0846–1.478) = β* 0.3532 [카드 산술] · 위 경계 = 2/(1+β) 와 ≤ 0.0002 · ⚠ **아래 경계 = 정적 식 (β³+β²)/2** (β 0.353–0.95 의 9 보간점이 ≤ 0.0002) · **인쇄 식 (12) 2β³/(β³+1) 과는 β 0.75 에서 0.492 ↔ 0.593 · β 0.9 에서 0.770 ↔ 0.843** |

- ⇒ **그려진 동적 상태도 = 정적 상태도를 β* (0.353) 에서 자른 것** [판독 · 벡터 · 카드 해석].  인쇄 식 (12) 를 따르면 β > β* 에서도 아래 띠 (정적 아래 경계 ~ 2αβ³/(αβ³+1)) 가 E 로 넘어가 M 이 더 줄어야 한다.
- ⇒ **4d (β 0.75 · λ 0.532)** 의 상이 경계식에 달렸다: 그림 = M (0.532 > 0.492 · 0.040 위) · 식 (12) = **E** (0.532 < 0.593 · 0.061 아래) — 표 1 의 상 칸 = **'E'** · 본문 *"the system 4d lies in M phase (point 4d in Fig. 2)"* (p.6) · 그림 7 범례 *"4d (M phase)"* · 표 2 ℜ2 0.65 (M) · 식 (7) 로 다시 계산한 ℜ2 = **1.115** (E) [카드 산술 §3-6].  그 점은 PRE 2005 의 4l (같은 β · λ · 정적 M · 원문 *"lies near the phase boundary"*) 과 같은 자리다 (`li2005_…` §3-3).
- 5d (β 0.9 · λ 0.532) 는 그림 (0.770) · 식 (0.843) 모두 E · 6b · 6c · 6d (β 0.33) 는 왼쪽 변 밖이라 모두 E · 4b · 5b (λ 1.879) 는 위 경계 밖 E · 4c · 5c (λ 1) 는 둘 다 M.

### 3-4. ★ 실험 — 장치 · 입자 · 액체 · 회전 · 표 1 (p.4–5 · `fig_3.png` · `tab_1.png` · `txt_p4_setup_…` · `txt_p4_soda_lime_…` · `txt_p4_p5_glycerol_…`)
| 항목 | 원문 | 표지 · 비고 |
|---|---|---|
| 셀 | *"two stationary cylinders sit on a leveled metal plate: the inner one is made of stainless steel (12cm of diameter), and the outer one (21.6 cm of diameter) is made of ultraviolet transmission (UVT) acrylic"* | [인쇄] p.4 |
| 채움 | *"approximately 260 ml of beads are initially layered (larger particles on the bottom and smaller particles on the top) into the 2.2 cm gap between the two cylinders"* | [인쇄] p.4 · ⚠ [카드 산술] 지름으로 간격 = (21.6 − 12)/2 = **4.8 cm** |
| 링 | *"an annular ring which is made of stainless steel. The annular ring weighs roughly 2.0 kg and is rotated by a computer-controlled motor. This ring is also free to move in the vertical direction to allow bed dilation, and thus achieve a constant pressure boundary condition. The bottom surface of the annular ring is coated with a layer of steel beads affixed in a random pattern to prevent particles from sliding"* | [인쇄] p.4 |
| 차원 · 관측 | *"Since the gap width is small compared to the radius of cylinder, we assume this experiment represents a pseudo-two-dimensional geometry with periodic boundaries in the streamwise direction. This geometry allows us to optically determine concentration profile histories at the outer boundary"* · 벽 충전 영향을 줄이려 크기 차를 작게 · *"confirmed via direct measurement of the average concentration at the wall, compared to the known total concentration"* (전체 농도 값 [미확인]) | [인쇄] p.4 |
| 입자 · 표면 | 소다석회 유리 · 묽은 HF (*"both to clean the surfaces as well as produce approximately uniform surface roughness"*) · 절반 친수 실란 (+ 형광 실란 미량 · Ref. [19] 절차) · 절반 소수 실란 (+ 다른 색 형광 실란 미량) · θ **≈20° (친수) · ≈60° (소수)** (µL 방울 확대 사진) | [인쇄] p.4 |
| 표 1 (13 행) | 4a–4d: R1 0.75 · R2 1.0 mm · 5a–5d: 0.9 · 1.0 · 6a–6e: 0.5 · 1.5 · ρ1 = ρ2 = 2.5 g/cm³ (4a ρ1 = **'2.5¹'** — 각주 표지인데 쪽에 각주 글 없음) · θ1/θ2 (°): a = 마름 · b = 20/60 (E) · c = 60/60 (4c · 5c **M** · 6c **E**) · d = 60/20 (**E** — 4d 포함) · 6e = 60/60 (**M**) | [인쇄] p.4 · `tab_1.png` |
| 순서 · 액체 | 마름 먼저 → 같은 조건 + **글리세롤 ≈1 % (부피)** (*"its high surface tension (approximately the same as water) but very low vapor pressure"* → 30–60 분 동안 증발 작음) · 글리세롤은 *"dispersed by hand (i.e., mixing with a rod, similar to that of Ref. [8])"* | [인쇄] p.4–5 · γ 값 [미확인] |
| 회전 | *"the rotation rate of the annular ring is set to 0.18 rps, corresponding to a linear velocity of approximately 0.1 m/s and a shear rate of 10 s⁻¹. While the shear is undoubtedly inhomogeneous, we observe that particles at the bottom plate slip slightly so that the entire bed is in motion"* · *"Generally, the shear rate is chosen such that Bo_g > Co > 1"* · *"The particle distribution becomes time invariant after about 30–60 min (i.e., the system reaches its asymptotic state)"* | [인쇄] p.5 |
| 느린 회전 | 6e: *"we repeat the experiment with system 6c except with the rotation rate of 0.02 rps (point 6e in Fig. 2), so that Co ≫ Bo_g > 1. Experimentally, the procedure remains identical except that, we extend our experiment to approximately 2 h"* | [인쇄] p.6 |

- [카드 산술] 0.1 m/s 가 되는 반경 = 0.1/(0.18 × 2π) = **8.84 cm** (안 6 cm · 바깥 10.8 cm 사이 · 평균 반경 8.4 cm 면 0.095 m/s) · 10 s⁻¹ = 0.1 m/s ÷ **≈1 cm** (원문은 전단층 · 침대 높이를 적지 않았다).
- [카드 산술] 260 ml 의 고리 높이 · 링 정압 (2.0 kg × g ÷ 고리 면적) — 세 조합: 지름 12 / 21.6 cm (간격 4.8) → 면적 253.3 cm² · 높이 **1.03 cm** · **0.77 kPa** / 바깥 21.6 + 간격 2.2 → 134.1 cm² · 1.94 cm · 1.46 kPa / 안 12 + 간격 2.2 → 98.1 cm² · 2.65 cm · 2.00 kPa.  어느 것이든 **≈1–3 cm 층 · ≈0.8–2 kPa** (우리 압밀 300 MPa 의 ≈10⁻⁵ 배) · ⚠ 원문 셋 (12 · 21.6 · 2.2) 중 하나는 틀렸다 (판정 불가).
- [카드 산술] 링 회전 수: 0.18 rps × 30–60 분 = **324–648 바퀴** · 0.02 rps × 2 h = **144 바퀴** · 그림 7 의 마름 IS 최소 (8 분) ≈ 86 바퀴.

### 3-5. 정성 결과 — 그림 4 · 5 · 6 (p.4–5 · `fig_4.png` · `fig_5.png` · `fig_6.png` · `txt_p5_p6_results_…` · `txt_p6_ratio_033_…`)
- 그림 4 · 5 · 6 = 왼쪽 바깥 벽 사진 (흑백 래스터 · 밝은 쪽 = 작은 구) + 오른쪽 **높이 (0–1) 별 밝은 / 작은 구의 무차원 농도 (0–1)** · 판 a 마름 · b 작은 쪽 친수 · c 같은 젖음 · d 작은 쪽 소수 · (그림 6 e = 같은 젖음 + 느린 회전).
- 원문 (p.5–6): 마름 4a · 5a · 6a = *"strong vertical segregation due to size differences … the smaller (brighter) particles stay at the bottom areas while the larger ones remain at the top"* · 4b · 5b (E) = 더 분리 · *"steeper slope for the transition"* · 4c · 5c (M) = *"particles mix more when cohesive than in the dry case"* · 4d = *"lies in M phase … segregation is mitigated"* · 5d = *"remains firmly in the E phase"* · 6b · 6c · 6d = 모두 E · 6e = *"more mixed compared to both of the corresponding dry case 6a … and the more highly sheared system 6c"*.
- [판독 · 벡터] 농도 단면 (평균 · 아래 4 분의 1 · 위 4 분의 1): 4a **0.43 · 0.92 · 0.03** · 4b 0.59 · 0.98 · 0.00 · 4c 0.37 · **0.65** · 0.02 · 4d 0.63 · 0.98 · 0.07 · 5a 0.50 · 0.97 · 0.03 · 5b 0.59 · 0.98 · 0.03 · 5c 0.41 · **0.77** · 0.01 · 5d 0.66 · 0.99 · 0.04 · 6a 0.41 · 0.91 · 0.02 · 6b 0.53 · 0.94 · 0.02 · 6c 0.64 · 0.99 · 0.06 · 6d 0.47 · 0.96 · 0.04 · **6e 0.54 · 0.67 · 0.38** — 6e 만 위 4 분의 1 에 밝은 구가 ≈0.4 남는다 (나머지는 ≤ 0.07) · 벽 평균 농도가 판마다 0.37–0.66 으로 흔들린다 (원문의 *"known total concentration"* 은 값이 없다) · 4d 단면의 아래 · 위 값은 마름보다 더 갈라져 보이나 IS (0.392 < 0.421) 는 더 섞였다 — 단면 하나 (한 시점 · 벽) ↔ IS (동영상 전체 칸) 의 차 [카드 해석].

### 3-6. ★ 정량 — IS · 표 2 · 그림 7 (p.6–7 · `eq_15` · `eq_16` · `tab_2.png` · `fig_7.png` · `txt_p6_p7_is_movie_…` · `txt_p7_is_time_evolution_…` · `txt_p7_change_percent_sign_…`)
**방법 (원문)**: *"The entire process of the particle migration in the system, from the initial state to steady state, is filmed using a digital camcorder. Then the movie is split into many stationary frames, each containing the same number of pixels. In the frames, each pixel is identified as either "red" and "green" based on its RGB values"* · 식 (15) IS = √(Σ_{i=1}^{N}(C − C_avg)²/(N − 1)) — *"N is the number of useful cells, C is the concentration of red or green pixels in a designated cell, and C_avg is the average concentration … in the entire area"* · *"the bigger the IS, the more segregated"* · 식 (16) change% = (IS_dry − IS_wet)/IS_dry × 100 — *"a positive change means the system is more mixed than in the dry case"* (p.6–7).

| 쌍 | β · λ | ℜ1 · ℜ2 (표 2 [인쇄]) | ℜ1 · ℜ2 [카드 산술 · 식 6–11] | IS (마름 → 젖음) | 변화 % [인쇄] | [카드 산술] 식 16 | 상 (표 1 · 본문) |
|---|---|---|---|---|---|---|---|
| 4b | 0.75 · 1.879 | 1.65 · 0.59 | 1.644 · 0.593 (식 6–7) | 0.421 → 0.434 | −3.09 | −3.09 | E · E |
| 4c | 0.75 · 1 | 0.88 · 0.59 | 0.875 · 0.593 | 0.421 → 0.357 | +15.2 | +15.20 | M · M |
| 4d | 0.75 · 0.532 | 0.88 · **0.65** | 0.875 · **1.115** | 0.421 → 0.392 | +6.89 | +6.89 | **E** (표 1) · **M** (본문 · 그림 7 · 표 2 ℜ) |
| 5b | 0.9 · 1.879 | 1.79 · 0.84 | 1.785 · 0.843 (식 6–7) | 0.385 → 0.398 | −3.38 | −3.38 | E · E |
| 5c | 0.9 · 1 | 0.95 · 0.84 | 0.950 · 0.843 | 0.385 → 0.359 | +6.8 | +6.75 | M · M |
| 5d | 0.9 · 0.532 | 0.95 · **1.41** | 0.950 · **1.585** | 0.385 → 0.4006 | −4.05 | −4.05 | E · E |
| 6b | 0.33 · 1.879 | 36.3 · 2.02 | **36.30 · 2.015** (식 8–9 · β 0.33) | 0.382 → 0.399 | −4.45 | −4.45 | E · E |
| 6c | 0.33 · 1 | 19.3 · 2.02 | 19.31 · 2.015 | 0.382 → 0.407 | −6.54 | −6.54 | E · E |
| 6d | 0.33 · 0.532 | 19.3 · **3.69** | 19.31 · **3.787** | 0.382 → 0.410 | **−32** | **−7.33** | E · E |
| 6e | 0.33 · 1 (0.02 rps) | — | — (정적 상태도 M) | 0.382 → 0.342 | +10.47 | +10.47 | M · M |

- [카드 산술] b · c 행 여섯은 식 (6)–(11) 로 표 2 가 둘째 자리까지 재현된다 (4b 1.644 ↔ 1.65 = 반올림 차) · 크기비 0.33 은 **β = 0.33 을 넣은 식 (8)–(9)** 로 36.30 · 19.31 · 2.015 가 정확히 나온다 (β = 1/3 이면 35.08 · 18.67 · 2.000) — 단 β = 0.33 (< 1/3) 을 원문의 구간 조건에 넣으면 식 (10)–(11) 구간이 되어 ℜ1 1.93 · ℜ2 0.069 가 나온다 → 표는 β = 1/3 의 구간 (8)–(9) 를 쓰고 값만 0.33 으로 넣었다 [카드 산술 · 카드 해석].
- ⚠ [카드 산술] **'d' 행 ℜ2 셋은 식과 다르다**: 4d 0.65 ↔ 1.115 (−42 %) · 5d 1.41 ↔ 1.585 (−11 %) · 6d 3.69 ↔ 3.787 (−2.6 %) — 같은 cos 비 (cos20°/cos60° = 1.879) 를 곱해야 하는데 표가 쓴 배수는 1.095 · 1.672 · 1.831 로 제각각.  4d 는 이 차이로 **상이 바뀐다** (표 2 = M · 식 = E · 표 1 = E).
- ⚠ [카드 산술] **6d 변화 % 는 IS 와 맞지 않는다**: (0.382 − 0.410)/0.382 = **−7.33 %** ↔ 인쇄 −32 % — 다른 아홉 칸은 식 (16) 과 반올림까지 같다.
- 원문 판정 (p.7): *"It should be noted that the sign of each of the IS change values agrees with the predicted result from Fig. 2 in all cases. Additionally, there is some correlation between the magnitude of the values of ℜi and the IS changes (i.e., two ℜ values less than one lead to strong mixing—positive IS change—while ℜ values larger than one lead to segregation—negative IS changes)"* · [카드 산술] 표 2 의 ℜ · 상으로 부호 9/9 일치 (+ 6e) · Spearman(log₁₀ max ℜ, 변화) **−0.89** · Pearson −0.68 (6d −32 %) / −0.69 (−7.33 %) (n 9) · ⚠ 식 (7) 의 4d ℜ2 (1.115) 로 분류하면 4d 는 **부호 불일치** (E 예측 · +6.89 % 관측) → 9 쌍 중 8.
- **그림 7 (4a–4d · IS vs 분)** [판독 · 벡터 · digitized.csv]: 4a 마름 (◆ · 4 분 간격 16 점) 0.452 (≈1 분) → 최소 **0.338 (8 분)** → 0.427 (28–32 분) → **0.422 (60 분)** · 4b (○) 0.447 → 0.336 (8) → **0.434** · 4c (□) **두 계열** (3 분 간격 21 점씩 · 범례는 4c 하나): 0.434 → **0.306 (12)** → 0.386 (33) → **0.362** / 0.447 → 0.349 (9) → 0.383 (24) → **0.353** · 4d (×) 0.433 → 0.345 (6) → 0.401 (18) → **0.392** · 오른쪽 막대 (점근) = 마름 0.4216 (셋 같음) · 4b 0.4340 · **4c 0.3573 + 회색 범위 막대 0.3523–0.3623** (= □ 두 계열의 60 분 값) · 4d 0.3924 — 60 분 값이 표 2 의 IS 와 셋째 자리까지 같다 (4a 0.421 · 4b 0.434 · 4d 0.392 · 4c = 두 계열 평균 0.3574).
- [카드 해석] 4c 는 **두 번 돌린 것으로 보인다** (□ 두 계열 · 평균 + 범위 막대) — 원문 설명 없음.  범위의 반 = 0.005 = 마름 IS 의 **±1.2 %p** (변화 % 단위 [카드 산술]) — 가장 작은 E 변화 (4b −3.09 · 5b −3.38 %) 는 이 유일한 반복 산포의 ≈2.6–2.8 배.
- 원문 시간 거동 (p.7 · 그림 7 캡션): 마름 = 큰 구 (아래) 위로 · 작은 구 (위) 아래로 *"first of mixing then demixing"* · *"After about 1h, the particle distribution in the system becomes relatively constant"* · 젖음 = 같은 이동 + 점근 값만 다름 (4b 위 · 4c · 4d 아래).

### 3-7. ★ '느린 전단이 더 섞임' — 6c ↔ 6e 의 조건 · 수치 · 교란 (p.6 · 그림 2 · 그림 6 · 표 2 · `txt_p6_ratio_033_…`)
- **조건 (원문 논리)**: 같은 점 (β 0.33 · λ 1 · α 1) 이 정적 상태도에서는 M · 동적 상태도에서는 E — *"the system 6c, which is in the E phase under Co dominant conditions, would evolve into the M phase (system 6e, Fig. 2) if Bo_g were to become dominant (i.e., at smaller rotation rates of annular ring). In other words, our theory predicts that the particle distribution could be manipulated by varying shearing condition and that, in this specific instance, shearing (stirring) harder will cause more segregation!"* (p.6).
- **수치**: 0.18 rps → IS 0.407 (마름 6a 0.382 대비 **−6.54 %**) · 0.02 rps (≈2 h) → **0.342 (+10.47 %)** [인쇄 표 2] · [카드 산술] 6c 대비 IS **16.0 %** 낮음 · 단면 [판독 · 벡터]: 6e 위 4 분의 1 밝은 구 0.38 (6c 0.06 · 6a 0.02).
- [카드 산술] 이 '뒤집힘' 이 생길 수 있는 점 = 정적 M ∩ 동적 E: α = 1 이면 (i) β < β* (0.353) 에서 정적 M 띠 전체 ((β³+β²)/2 < λ < 2/(1+β)) · (ii) β > β* 에서는 인쇄 식 (12) 를 따를 때만 생기는 아래 띠 (β³+β²)/2 < λ < 2β³/(β³+1) (그림에는 없다 · 4d 가 여기).
- **교란 · 한정** [카드 해석]: ① 마름 대조는 0.18 rps 의 6a 뿐 — 0.02 rps 마름 (크기 분리 자체의 회전 의존) 은 재지 않았다 ② 시간 ≈2 h ↔ 30–60 분 · 링 회전 수 144 ↔ 324–648 (§3-4) · 6e 의 IS(t) 는 없다 (점근 여부는 '2 h 로 늘렸다' 는 문장뿐) ③ 0.02 rps 의 전단율 · 미끄럼 · 침대 팽창은 적지 않았다 ④ 한 번 (반복 · 오차 없음) ⑤ 영역 판정 (Co ≫ Bo_g) 은 계산 없이 주장 (κ 미인쇄 · §3-9).

### 3-8. ★ 판별력 — 정적 (Bo_g) 과 동적 (Co) 예측이 갈리는 실험은 어느 것인가 [카드 산술 · 카드 해석]
| 쌍 | 정적 상 (PRE 2005 식 8 · α 1) | 동적 상 (인쇄 식 12 · 구간) | 동적 상 (그려진 그림 2) | 관측 (0.18 rps) | 어느 예측과 맞나 |
|---|---|---|---|---|---|
