Repository: yonghoon7153-source/Yonghoon-DEM-DFT

# 📚 LITDB — 문헌 단일 시스템 (**SE·DFT 축 + DEM·MPM 축, 두 트랙**)

> **앞으로 논문은 여기서만 본다.** 여러 곳(db/literature, kb/papers, db/properties, Excel)에 흩어진 문헌을 한 곳에서 생각·참고·비교하기 위한 통합 MD 시스템.

## 왜 트랙이 둘인가
`INDEX.md` 는 argyrodite 전해질 축이라 접촉역학·MPM·건식전극 digest 가 들어갈 자리가
없다. 그래서 한때 64편이 **어느 인덱스에도 없었다**(open_items #7). 축을 나눠 그 구멍을
닫았고, 한 분모로 세면 “159편 중 98편 미언급” 같은 **가짜 미결**이 나온다
(`comparison_vs_ours.md:8`). 분리는 실측 근거가 있는 결정이다 — 합치지 말 것.

⚠ 이 표의 **편수는 적지 않는다.** 손으로 쓴 수는 반드시 낡는다(README 자신이 세 번 틀렸다).
현재값은 `python3 tools/litdb/build_index.py --check` 로 본다.

File: litdb/papers/li2026_sulfide_stability_review_ecer.md
# 황화물 ASSB 안정성 총설: 재료물성 → 전극계면 — Li Yang (ECER 심사중 원고 2026)

> slug `li2026_sulfide_stability_review_ecer` · Manuscript **ECER-D-26-00097** (DOI 미부여) · type `review (원고)` ·
> PDF `Li_2026_ECER-D-26-00097_sulfide_stability_review_part1..4.pdf` (4분할, 총 113p) · digested `2026-07-16` · status ✅
> 📌 **INDEX 최상단 고정** (사용자 요청 2026-07-16)

## ⚠ 0. PROVENANCE — 미출판 심사중 원고 (인용 규칙)
- **Electrochemical Energy Reviews 투고 원고 ECER-D-26-00097, "Stability Issues in Sulfide-Based All-Solid-State
  Batteries: From Material Properties to Electrode Interfaces" — Manuscript Draft, 심사중(2026), 미출판.**
- Editorial Manager가 4개 PDF로 분할한 **동일 원고 1편**: part1(p1–30 표지·본문§1–4.2.2) + part2(p31–60 본문§4.2.3–§6·refs 1–27)
  + part3(p61–90 refs 28–239) + part4(p91–113 Figures 1–26 + TOC).
- **인용은 "manuscript under review (ECER-D-26-00097)"로만 가능.** 출판 전 수치·주장 변경 가능.
- ★ 리뷰이므로 **수치 대부분이 2차인용** — 논문/deck에 쓸 때는 이 digest가 병기한 **1차문헌 ref#**를 직접 cite (아래 §3 표의 ref열).
- 원고 상태 흔적(draft 증거): §1 서두 황화물 σ "10⁻³~10⁻² **mS** cm⁻¹" ← §2.2의 "10⁻⁴~10⁻² **S**·cm⁻¹"과 단위 불일치
  (전자가 오타로 보임); 본문 "LiTa₂O₈"[156] ← 해당 ref 실제 재료는 LATPO 코팅. 인용 시 주의.

## 1. 한 줄 요약
황화물 SE(LPSCl·LGPS·Li₇P₃S₁₁ 등)의 **고유 불안정성 5축(공기·용매·열·전기화학·기계)**과 **양극/음극 계면 열화
메커니즘 + 계면공학 전략**을 총망라한 리뷰 원고 — 시뮬레이션·1차데이터는 없지만(정성 중심), 우리 DEM+MPM이 다루는
**기계축(E 10–30 GPa·K_IC 0.2–0.4 MPa·m^½·임계입경 ~3 µm·압력-접촉-tortuosity)**의 문헌 좌표계와, 우리가 못 다루는
**화학/계면 축 전체(H₂S·용매·열폭주·창·SEI/CEI·덴드라이트)**의 지도를 동시에 제공. **우리 랩 Kim 2024(AFM 34,
2409318, carbon 부피점유)를 ref[147]로 인용**(Fig 9c) — 리뷰가 우리 실험 앵커 계보를 이미 승인한 셈.

## 2. 메타
| 저자 | 소속 | 저널/상태 | 소재 | 연구유형 |
|---|---|---|---|---|
| Yang Li, Xianyi Zhao, Jiachen Hu, Huan Li, Dabing Li, Peng Lei, Xiaoxue Zhao, Hong Liu*, Ce-Wen Nan, Li-Zhen Fan* | Univ. Sci. Tech. Beijing (USTB) + Zhengzhou Univ. + Tsinghua (Nan Ce-Wen 그룹 연계) | **ECER-D-26-00097, 심사중 Review** (Electrochem. Energy Rev.) | 황화물 SE 전반: glass/glass-ceramic xLi₂S-yP₂S₅ · LGPS Li₁₀GeP₂S₁₂ · argyrodite **LPSCl Li₆PS₅Cl** · Li₇P₃S₁₁ · Li₃PS₄; 상대군 oxide/polymer/halide; CAM = NCM(고니켈)·신규(할라이드/FeS₂/S-Se); 음극 = 흑연/Si/합금/LMA/무음극 | review (총설; 자체 sim/exp 없음) |
| 펀딩 | National Key R&D 2023YFB2503902 · NSFC 22479009 · Beijing NSF QG26003 | | 키워드: intrinsic stability · interfacial stability | refs 239 · Figs 26 |

## 3. 핵심 수치 (리뷰가 명시한 정량값 전부 — stated=본문 명기 / fig=그림에서 읽음(추세용))
| 물성/항목 | 값 | 조건/맥락 | 출처(원고 위치 + 1차 ref#) | 신뢰 |
|---|---|---|---|---|
| 황화물 σ_ion (RT) | **10⁻⁴–10⁻² S/cm** | 재료군 범위 | §2.2 [64,65] | stated (★§1 서두 "10⁻³~10⁻² mS/cm"는 단위 오타 추정) |
| LGPS σ_ion | **~10⁻² S/cm** (액체 수준) | RT | §2.3 [64,67] | stated |
| oxide σ_ion / 창 / 소결 | ~10⁻⁴ S/cm / >5 V / **>1000 °C 소결 필요** | | §2.2 [60,61], §2.3 [18] | stated |
| polymer σ_ion | 10⁻⁷–10⁻⁵ S/cm | RT, Tg 이상 가열 필요 | §2.2 [58,59] | stated |
| 이상 SE 요건 | σ>10⁻³ S/cm · t_Li⁺≈1 · 창>4.5 V · 낮은 σ_e | | §2.2 [20] | stated |
| LMA 이론용량 | 3860 mAh/g | | §2.1 | stated |
| SE 온도적응 | **−30 °C 이하 ~ >150 °C** 작동 | 액체 대비 | §2.1 [52–54] | stated |
| **E(황화물)** | **10–30 GPa** (산화물보다 훨씬 낮음) | | §3.5 [66] (1차 계열: McGrogan[122], Sakuda) | stated ★우리 real E 22–24와 정합 |
| **K_IC(황화물)** | **0.2–0.4 MPa·m^½** (취성) | 박막화·응력사이클 시 취약 | §3.5 [123,124] (McGrogan[122] 계열) | stated ★Auerbach 파괴 앵커 |
| **임계 입경(균열)** | **~3 µm 초과 시 탄성변형에너지 축적→파편화; <1 µm는 협조변형(균열 회피)** | 계면반응 부피팽창 하 | §3.5 [74,72] | stated ★r_SE 크기효과/파괴 앵커 |
| LGPS 열역학 창 | **1.7–2.1 V vs Li⁺/Li** (겉보기 CV 창보다 훨씬 좁음) | 제일원리 | §3.4 [114,115 Mo/Ceder] | stated |
| 황화물 산화전위 | **~2 V** (고전압 CAM에서 분해 불가피) | | §4.1.1 [130,131] | stated |
| 환원 분해산물 / 산화 분해산물 | Li₂S·Li₃P / S·polysulfide·P₂S₅·GeS₂(+SO₄³⁻·PO₄³⁻) | 창 하한/상한 밖 | §1, §3.4 [33,115] | stated |
| 계면 MCI 산물 | Li₂S·Li₄GeS₄·P₂Sₓ (혼합 이온-전자 전도) | 양극계면 | §4.1.1 [116,133,134] | stated |
| 황화물 고유 열안정 | **400–500 °C** 결정구조 유지 (LGPS·LPSCl·Li₇P₃S₁₁, 불활성 분위기) | | §3.3 [99,101,102] | stated |
| NCM 산소방출 개시 | **~200–300 °C** (충전상태 고니켈) → 황화물과 강발열(P-S 절단→P₂Sₓ·SOₓ·금속황화물) | | §3.3 [28,104] | stated |
| 계면 P₂Sₓ 치밀층 효과 | 성형 시 **고압일수록** in-situ 형성 → 총 발열 **~40–50 % 감소** | 복합양극 성형 압력 | §3.3 [99,106–109] | stated ★압력→열안전 커플 |
| LPSCl-NMC 분해 관찰 창 | 2.5–4.1 V 작동범위 내 산화분해 진행(사이클 누적) | | §4.1.2 [137 Naillou 2025] | stated |
| 면용량 현황/목표 | 현 **1–2 mAh/cm²** → 경쟁력 **>3 mAh/cm²** 필요 | | §4.2.1 [144] | stated ★우리 SDCP 3.18 mAh 위치 |
| Si 부피팽창 | **~300 %** (리튬화) | | §5.2.1 [199] | stated |
| H₂O 흡착에너지 | LPSC **−1.63/−1.54 eV** (기상/액상) vs LPSOCF **−1.19/−1.11 eV** | O/F 치환 시 약화 | Fig 3a [81] | fig(명기값) |
| InF₃ 치환 후 용매 흡착 | E_ad **−0.12 eV** | 유기용매 내성 | Fig 4c [97] | fig(명기값) |
| Mg/F 공도핑 전자준위 | ΔE ≈ **−2.0 → −4.2** (S-p → Mg-s, 준위 심화=산화환원 억제) | LPSC-MF vs LPSC | Fig 24a [217] | fig(명기값) |
| 사이클 후 공극율(XCT) | SC811 **3.95 %** vs AZ@SC811 **1.19 %** (CAM/SSE 분율 41.4/54.6 vs 43.0/55.8 %) | 저압 작동 복합양극 | Fig 12d [161] | fig(명기값) ★공극-열화 정량 |
| stack-pressure 창(음극) | void **수축/안정/성장** 상도(P 0–20 MPa × i 0–40 mA/cm²) · 30 vs 5 MPa 계면형상 대비 · **Li 변형기구 지도→최적 stack pressure 예측(CCD 포함)** | Li/SE 계면 | Fig 19b–d [189–191] | fig(추세) ★Doux 합류 |
| 안정성 창(타 SE, 제일원리) | LLZO 0.05–2.91 V · Li₃YCl₆ 0.6–4.23 V (LGPS 1.71–2.14) | | Fig 6d [33] | fig(문헌 명기값 재수록) |
| 금속염화물 CAM | 비용량 최대 ~600 mAh/g · ~2500 Wh/kg 급 (변환반응) | FeCl₃ 등 | Fig 14b [167] | fig(추세) |
| Li-free 변환 CAM | **>1200 Wh/kg** 군 (CuF₂·FeF₃·FeCl₃…) | | Fig 15a [169] | stated(캡션) |
| ⚠ 원고에 **없는** 수치 | H₂S 발생량(ppm/cc·g⁻¹) · CCD 절대값(mA/cm²) · 사이클 유지율 표 | 전부 인용문헌에 위임 | — | 부재 명기 |

## 4. 리뷰 구조 지도 (section-by-section)
- **§1 서론**: 액체 LIB 한계 → ASSB 필연; SE 4군 비교; 황화물 = σ·성형성 최고이나 **안정성 5축이 병목**.
- **§2 ASSB**: 2.1 장점 5(안전·에너지밀도(창>5V+LMA 3860)·수명·온도적응(−30~150+)·구조유연) / 2.2 SE 4군 물성비교 /
  2.3 황화물 고유강점 4(①고속 이온수송(S²⁻ 큰 반경·낮은 전기음성도→Li⁺ 결합 약화) ②**가공성·소성(낮은 E → RT 냉간압축만으로
  치밀화·전극 밀착 — 산화물 >1000 °C 소결과 대조)** ③계면적합성(LMA 고CCD·CAM 부피변화 수용) ④스케일러블 제조(볼밀·저온)).
- **§3 고유 안정성 5축**: 3.1 공기 / 3.2 용매 / 3.3 열 / 3.4 전기화학 / 3.5 기계 (아래 §7 상세).
- **§4 황화물/양극 계면**: 4.1 문제 4겹(4.1.1 화학·전기화학 불안정 → 4.1.2 고전압 산소방출 양방향 반응 → 4.1.3 에너지준위/공간전하
  메커니즘 → 4.1.4 **chemo-mechanical 결합 파괴**) / 4.2 전략 3갈래(4.2.1 조성 최적화 · 4.2.2 코팅 · 4.2.3 신규 CAM).
- **§5 황화물/음극 계면**: 5.1 문제 4겹(5.1.1 덴드라이트 핵생성·성장(wedge-opening) → 5.1.2 미세구조 결함×전자전도도 시너지 →
  5.1.3 기계 불일치(증착 압축응력/탈리 void) → 5.1.4 계면 진화(공공확산·압력창)) / 5.2 전략 3갈래(5.2.1 음극재(흑연·Si·합금·무음극) ·
  5.2.2 SE 개질(도핑·복합) · 5.2.3 인공 SEI).
- **§6 요약+미래 4방향**: ①수동 안정화→**고유 안정성**(다중음이온·강유연 하이브리드·저에너지 결함공학) ②정적 이해→**동적 계면
  조절**(in-situ 관찰+멀티스케일 시뮬 통합) ③실험실 고가압→**저압/무가압 설계** ④**평가 표준화**(두께·로딩·시험압력·사이클 조건 통일).

## 5. SE 4군 비교 (§2.2 + Fig 2c·d)
| 군 | σ_ion(RT) | 강점 | 약점 |
|---|---|---|---|
| polymer (PEO/PAN/PVDF + LiTFSI 등) | 10⁻⁷–10⁻⁵ S/cm | 경량·유연·필름가공 | 가열 필요·좁은 창·기계강도 부족 |
| oxide (garnet/perovskite/NASICON) | ~10⁻⁴ S/cm | 열안정·창>5 V·덴드라이트 억제 | **취성·>1000 °C 소결**·계면접촉 불량·고비용 |
| halide | 높음(황화물 급) | 산화안정·고전압 CAM 적합 | **LMA 불안정**·습기 민감·원료/공정 비용 → 황화물과 복합 필요 |
| **sulfide** | **10⁻⁴–10⁻² S/cm** | **최고 σ + 소성 성형성(RT 냉간압축 치밀화) + 계면밀착** | **본 리뷰의 주제인 5축 불안정성** |
- Fig 2c 레이더(군별 ion selectivity·산화/환원 안정성·화학/열 안정성·기계·공정비용·집적·전자/이온 ASR) + Fig 2d σ 산포도(LGPS·LPS·
  argyrodite·thio-LISICON vs oxide vs polymer; catholyte/separator 자격선 표시) — 군별 포지셔닝 한 장 그림.

## 6. 황화물 고유강점 4 (§2.3 — 우리 압밀 파이프라인의 전제 문장들)
1. **고속 이온수송**: S²⁻ 큰 이온반경+낮은 전기음성도 → Li⁺ 결합 약화·자유 Li 농도↑ → 3D 채널(argyrodite/glass-ceramic) 고속확산.
2. ★ **가공성·소성**: "sulfide SEs **densify under conventional pressure conditions**" — RT 냉간압축만으로 양·음극 모두와 양호한
   고-고 접촉; 낮은 E가 전극 부피변화 버퍼. **산화물(>1000 °C 소결·균열)과의 대비가 우리 cold-press DEM+MPM 전체의 전제.**
3. **계면 적합성**: LMA에 고CCD 안정 증착·복합양극 내 유연 계면이 CAM 부피변화 수용(균열 감소).
4. **스케일러블 제조**: 고에너지 볼밀·고상반응·기계화학 합성 = 저온 공정 → 초박막 SE 층 제조 여지.

## 7. 고유 안정성 5축 (§3 — 메커니즘 → 수치 → 전략 순 list)
### 7.1 공기 안정성 (§3.1, Fig 3)
- **메커니즘**: P-S/M-S(M=Ge,Sn,Si) 결합에너지 낮음+분극성 큼(M-O 대비) → H₂O/O₂ 공격에 취약. **HSAB**: S²⁻=연질염기 ↔ H(물의
  연질산 성격) 친화 → P-S 절단 → **H₂S 방출**+격자 파괴+σ 급락+계면 임피던스 급증; 동시에 O₂가 격자 Li 산화 → Li₂O/LiOH 부산물.
  근본 원인 3: 낮은 격자에너지·불충분한 전하밀도·고분극 공유결합. 확장이론: Mulks **Hard-Soft-Electron-Hole**(전자·정공 거동으로
  다전자계 일반화) [80].
- **수치**: H₂O 흡착 E_ad LPSC −1.63(기상)/−1.54(액상) vs O/F 치환 LPSOCF −1.19/−1.11 eV (Fig 3a [81]); 양이온별 가수분해
  반응에너지 지도+환원안정성 선택 차트(Fig 3b [84 Zhu&Mo]). ⚠ H₂S ppm 정량 없음.
- **전략 3**: ① 격자화학 — **O²⁻ 부분도입(P-O 결합)**으로 가수분해 억제 [81–83]; **강한 M-S 결합 양이온 치환**(격자 경화·분극성↓)
  [84]. ② 표면공학 — 치밀 무기보호층·**소수성 코팅**(기상증착 초소수성 [87]; 1-undecanethiol 코팅 σ 유지 vs RH/노출시간 Fig 3d [86]).
  ③ 조성·결함 제어 — 양이온:음이온 비·제어 결함·표면 패시베이션층 유도 [17,72].
- 판정: "**inherent air sensitivity ... remains fundamentally unresolved**" — 정량 예측모델(결합에너지·상전이 kinetics·전자-정공
  결합·고-기 계면 열역학) 필요 선언.

### 7.2 용매 적합성 (§3.2, Fig 4)
- **메커니즘**: 습식공정(슬러리·막·조립)에서 극성용매가 공격. NMP = 고유전율·강용매화 → **PS₄³⁻/P₂S₇⁴⁻와 비가역 반응**(P-S 절단·
  구조재배열→저σ상) [91]. HSAB로 일반화: P⁵⁺=연질 Lewis산 ↔ 고립전자쌍 극성용매=Lewis염기의 친핵공격 [24]. 미량 수분도 가수분해
  트리거(H₂S+Li₂O/LiOH).
- **경향**: donor number/극성 ↑ → 파괴 ↑ (Fig 4a [92]: Li₇P₃S₁₁ σ 비 — decane·1,2-dichloroethane·toluene·anisole ≈1 유지 ↔
  1,4-dioxane·PC·propanenitrile·2-butanone·diglyme 급락); 방향족·비배위 용매 = 관용.
- **전략**: 공정 — **저극성/비극성 용매**(toluene·heptane) [95]; **건식전극**(솔벤트-프리)으로 원천 회피 [96]. 재료 — **InF₃ 치환**
  (격자 결합↑·분극↓, 유기용매 침지 후 σ 유지; E_ad −0.12 eV) [97]; 용매적합 바인더·공용매 [98].

### 7.3 열 안정성 (§3.3, Fig 5)
- **2층 구분**: SE 자체 분해 vs **전극과의 계면 열반응** — 후자가 실전 병목.
- **고유**: LGPS·LPSCl·Li₇P₃S₁₁ **400–500 °C** 구조 유지(불활성) = 탄산액체 대비 우수 [99,101,102]. 공유-이온 하이브리드 결합망+
  저휘발 성분 덕.
- **계면**: 충전된 고니켈 NCM은 **200–300 °C**에서 격자 불안정→활성산소(O²⁻/O₂) 방출→황화물과 강발열(P-S 절단·S 산화→**P₂Sₓ·SOₓ·
  금속황화물**) [28,104] → 시스템 총발열 증폭·열폭주 마진 축소 [105]. Fig 8a: GSR(기상)/SSR(고상) 2경로 [132].
- ★ **미세구조·압력 개입**: 복합양극 **성형압↑ → 계면에 치밀 비정질 P₂Sₓ 반응층 in-situ 형성** → 활성산소 확산 차단 → **총발열
  ~40–50 %↓** [106–109] — "적당히 제어된 계면반응은 오히려 열안정 향상"(kinetic 안정층). 압력이 열안전 축에도 등장.
- **재료 전략**: oxysulfide(P-O 비율↑) [89,110]; CAM 표면 **LiNbO₃/Al₂O₃ 열안정 산화물 코팅**(산소방출 버퍼·직접접촉 차단→발열개시
  지연) [85,111,112]. Fig 5d-e: Th₀ 상도(Li/P/S 전조성)+도핑 Th′ 주기율표 지도 [109] = 조성→열안정 스크리닝 이론틀.

### 7.4 전기화학 안정성 (§3.4, Fig 6)
- **본질**: 열역학 창이 좁다 — **LGPS 1.7–2.1 V** (제일원리 [114,115]); CV 겉보기 창은 과대평가(Fig 6c). 하한 밖 환원(Li₂S·Li₃P),
  상한 밖 산화(P₂S₅·GeS₂·S). "**thermodynamically inevitable**" — 실작동은 **분해산물의 kinetic 안정화**(계면막이 후속 반응경로·
  속도 지배) 덕.
- **계면 3분류** [116 Wenzel]: ① 열역학 안정 계면 ② **혼합 이온-전자 전도(MCI) 계면 = 최악**(전자 누설→분해 지속) ③ **패시베이션
  SEI형(이온전도+전자절연) = 목표**.
- **양극측**: 고전위 층상산화물 ≫ 황화물 상한 → 산화분해 상시 → **산화물 버퍼층으로 화학포텐셜 구배 형성**이 표준 처방.
- **음극측**: LMA 환원분해 → 전자전도성 산물이면 지속 부반응+덴드라이트 핵생성·성장 → 인공 계면층으로 이온전도-전자차단 구조 유도
  (Fig 6f [22]).
- **결론 문장**: 전기화학 안정성은 "고유 열역학"이 아니라 **"계면반응이 조절하는 kinetic 안정성"이 지배** — 계면공학이 곧 창 확장.
- Fig 6d(제일원리 창 모음 [33]): LGPS 1.71–2.14 · LLZO 0.05–2.91 · Li₃YCl₆ 0.6–4.23 V (+LiPON 표기) — 창 비교 좌표계.

### 7.5 기계 안정성 (§3.5, Fig 7) ★ 우리 축
- **양면성**: garnet 대비 **낮은 E + 소성변형능** → stack pressure 하 밀착·초기 계면 임피던스↓ (장점) ↔ **낮은 파괴인성** →
  취성 파괴 (단점).
- **수치**: **E = 10–30 GPa** [66] · **K_IC = 0.2–0.4 MPa·m^½** [123,124] → 초박막 SE 필름 제조·응력 사이클에서 취약.
- **파괴 메커니즘(chemo-mechanical)**: LMA 접촉 분해산물(Li₂S·Li₃P 복합상)의 **몰부피 차 → 국부 팽창 → SE 입자 내 인장응력 집중
  → 마이크로크랙 핵생성** [108,121]; **입경 >~3 µm**이면 탄성변형에너지 축적이 파괴인성 문턱 초과 → 급속 전파·**입자 파편화** [74]
  → 이온망 절단+저임피던스 경로 생성 → 덴드라이트 침투 루트 [22,32].
- ★ **입경 규칙**: **서브마이크론(<1 µm)으로 줄이면** 계면반응 부피팽창이 입자 내 균일 분산 → 응력집중↓ → "**catastrophic crack
  propagation 대신 coordinated deformation**" → 구조 유지·수명 연장 [72].
- **전략**: ① **황화물-폴리머 복합 SE**(유연상이 응력 분산→파괴인성↑, σ 유지 조건부) [125–127] ② **조립(성형) 압력 최적화**
  (치밀접촉 확보 ↔ 과도 구속 응력축적 방지) ③ 저부피변화 조성 개발·도핑으로 분해경로 조절 [56,128,129].
- 결론: 기계 안정성 = 단일 재료상수 아님 — **계면화학반응 × 미세구조 × 외부 기계구속의 결합 결과** (= 우리 frame 시각과 동일).

## 8. 황화물/양극 계면 (§4)
### 8.1 문제 (4겹, §4.1)
1. **화학·전기화학 불안정 (4.1.1)**: 산화전위 ~2 V ≪ 층상산화물 작동전위 → 계면 산화분해 상시. S²⁻ 우선 산화 → P-S 골격 파괴 →
   S·polysulfide·인황화물·전이금속 황화물 축적(대부분 절연) → 분극·임피던스 급증. 생성 혼합상(Li₂S·Li₄GeS₄·P₂Sₓ)이 **MCI**
   (이온전도 낮고 전자전도 높음) → 전자 누설 → **누적·비가역** 분해 [116,130–134].
2. **고전압 산소방출 양방향 반응 (4.1.2)**: 고니켈 CAM 탈리튬 진행 → 격자산소 불안정 → **활성산소(O²⁻/O₂) 방출** → S²⁻ 직접 산화
   (SOₓ) → 분해 가속. 반응이 "SE 일방 산화"에서 **"양극↔SE 양방향 결합 반응"**으로 전환: SE측 불균일 산화·다상 반응층 비후 +
   CAM측 산소공공 풍부 전이금속 산화물층 → 금속황화물·인산화물 고임피던스 산물 [135,136]. LPSCl-NMC은 2.5–4.1 V 작동창 안에서도
   사이클 누적 분해 관찰 [137 Naillou 2025]. 고니켈 NCM/NCA에서 특히 심함.
3. **메커니즘 층위 (4.1.3)**: ① **에너지준위**: 작동전압↑ → 양극 전기화학포텐셜이 황화물 **HOMO 아래로** → 전자가 SE→양극 이동 →
   산화분해(황화물은 HOMO 높아 더 취약) [114,22]. ② **Li 화학포텐셜 차**: 산화물 양극의 μ_Li 높음+황화물의 Li 결합 약함 → Li⁺가
   SE→양극 자발 이동 → **Li-고갈 공간전하층(SCL)** → 계면 σ_ion↓·임피던스↑ [138]. ★ 단 **SCL이 유일 원인 아님 — "화학조성 변화·
   부산물 축적이 더 직접적 저해"** [116,133,136] (SCL 과대해석 경계 — 리뷰의 드문 비판적 뉘앙스).
4. ★ **Chemo-mechanical 결합 파괴 (4.1.4)**: 고-고 접촉 = 젖음 없음·유효접촉면적 제한 → 본질적 고임피던스. 사이클 중 **CAM 상전이·
   팽창수축 ↔ SE 산화분해 부피수축**이 역방향 → 계면 응력집중 누적 [139,140 (=Bielefeld 2019!)] → CAM 입자내 균열·2차입자 파편화·
   **SE-CAM 접촉 점진 상실** → 이온경로 절단. In-situ 역학측정: **"전해질 산화의 부피변화"가 계면 응력축적의 주요 원인** [141 Gu
   operando pressure 2023]. 화학반응×기계 불안정 결합 = **비가역** 열화.

### 8.2 전략 (3갈래, §4.2)
- **(A) 조성 최적화 (4.2.1)** ★ 우리 조성축과 1:1:
  - **SE 분율 = 접촉품질·이온수송의 1차 변수**: SE↑ → 연속 3D Li⁺ 망(**tortuosity↓**)+유연 SE의 기계적 맞물림(interlocking)으로
    접촉 안정 ↔ 과다 시 CAM 분산 과다 → **전자망 단절**. CAM 과다 → SE 망 파편화 → 분극·용량 저하. → **이온-전자 동적 균형**이
    최적 조성 (Fig 9a [143]: CAM 40–90 wt% × 입경 3.0/6.2/10.3 µm 격자에서 이온/전자 채널 단절 지도 = 우리 AM%-스윕·dead-AM과
    같은 그림).
  - **면용량**: 1–2 → **>3 mAh/cm²** 가려면 고로딩 양극 내 이온·전자 수송 병목+계면 분극 해소 필요; **양극측 고σ 전해질(할라이드)
    소량 도입**으로 저로딩에도 연속 이온망 [145 Zhou Nat Energy 2022] — "전해질 양 늘리기가 아니라 단위질량당 계면 이용효율 향상".
  - ★ **도전재(carbon) 관리**: 고σ_e·고비표면 carbon이 고전위에서 황화물 산화분해 촉진 → 종류·형상·분포가 결정적 [146]. **구형
    carbon black은 3D 패킹으로 SE 유효부피 점유·Li⁺ 채널 협착·국부 전자농집 → 분해 가속; 섬유/플레이크형은 2D 배열로 공간 점유↓·
    이온망 보존** [147 = **우리 랩 Kim 2024 AFM 34,2409318** — Fig 9c가 그 논문의 부피점유 다이어그램]. 함량도 정밀 조절(저함량 =
    carbon-SE 직접접촉 비율↑ → 부반응↑; 고함량 = 연속 전자망 → 고로딩 고율 가능 [148]).
  - **구배(gradient) 설계**: 집전체 근처 도전재↑ / 분리막 근처 SE↑ → 이온·전자 이중채널 유지+국부분극 완화 [149 Shen]; **3-layer
    NCM83/LPSCl 구배 실증** [152 Schlautmann 2025 = 우리 A7 graded-z 앵커]; 단결정 CAM과 결합 시 상보 [153].
  - **공정**: 기계혼합(수동 grinding→제어 볼밀) = 준코팅 구조·저로딩에도 저임피던스; 고에너지 볼밀은 CAM 결정 손상 리스크.
    ★ **외부 압력**: 압밀압↑ → **porosity↓·CAM-SE 실접촉면적↑ → 계면 전하전달 임피던스+벌크 저항 동시↓**; 단 과도 압력은
    **채널 tortuosity↑·이방 접촉구조**(가압방향 접촉↑ ↔ 측방 pore 지배 약접촉 잔존 → 고율/후막에서 병목) [151 Sakka JMCA 2022]
    = 우리 DEM 압력스윕·이방성 검증거리 (Fig 10b).
- **(B) 코팅 (4.2.2)**: 목표 = 직접접촉 차단+이온전도-전자차단 계면. **이상 코팅 4요건+두께 딜레마**: 고전압 화학안정 · 충분한
  σ_ion(추가 분극 방지) · **σ_e 최소**(전자 매개 부반응 차단) · 기계 유연성(CAM 부피변화 추종); **너무 얇으면 차단 실패 ↔ 너무
  두꺼우면 이온확산저항↑·율속 저하** [154] (= 우리 STEP4 ASR_film·SDCP σ_SDCP 스윕과 동일한 t/σ trade-off 구조).
  - 무기 산화물/Li염: **LiNbO₃** [111] · **Li₂CO₃**(피복률 정밀 조절 — 과다 시 오히려 LPSC 분해 촉진, Fig 11b) [155] ·
    LATPO@LCO(4.6 V 고전압) [156] — sol-gel/in-situ/ALD 나노 균일 증착.
  - 비정질 SE형: **LiPON**(넓은 창+계면 성막성; 비정질=장범위 질서 없음 → 계면응력집중↓·균일 조성) [157]; 이중/다층 복합 코팅
    (열안정×전기화학×이온수송 시너지) [112].
  - 유기/하이브리드: 폴리머 탄성 버퍼(부피변화 흡수) [159]; **전도성 폴리머(PEDOT@CNT)로 carbon 전자구조 반도체화** → 계면 부반응
    원천 축소 [160]; 기계적 blending으로 **CAM 주위 연속 전해질 shell(core-shell)** → dry-mix 불균일 제거·협조변형.
  - CAM 자체 안정화와 시너지: 도핑+표면 rock-salt상/구배 구조 [161: 저압 작동 XCT — Fig 12d void 3.95→1.19 %] · 2D graphene-like
    carbon 코팅으로 전자경로 정밀 제어 [162].
- **(C) 신규 CAM (4.2.3)**: 비산화물 CAM으로 "작동전위를 황화물 안정창 안으로" — 열역학 구동력 자체를 축소 + 활성산소 원천 제거.
  - **할라이드(Fe계)**: Li₁.₃Fe₁.₂Cl₄ [163 Nature 643,111 (2025)] · Li₂FeCl₄ [164] · Li₂₋₂ₓFe₁₊ₓCl₄ [165] — Fe³⁺/Fe²⁺ 다전자,
    온화한 전위 → 황화물 산화 회피; **Li/Fe 비 조절로 저변형(quasi-zero-strain) 설계** → 고-고 계면 부피 불일치 완화. FeCl₃ 단순
    변환 CAM(저비용·Cl 매장량, Fig 14c) [166–168].
  - **금속황화물**: FeS₂ 초고용량·황화물 SE와 화학 동족(계면 적합) ↔ 변환반응 상전이·부피변화 → 나노구조·유연 전도망·pre-sulfidation
    으로 완화 [169–172].
  - **균질 S-Se(cathode homogenization)**: 단일 결정상 안에 이온+전자 하이브리드 전도 → 도전재·SE 의존 축소, 저변형 → "다상 계면"
    설계 자체를 탈피 [173 Nat Energy 9,1084; 174]. 
  
## 9. 황화물/음극 계면 (§5)
### 9.1 문제 (4겹, §5.1)
1. **덴드라이트 핵생성·성장 (5.1.1)**: 액체와 달리 **SE 내부에서 핵생성** 가능, 저임피던스 경로 따라 전파. 핵생성 = 계면 근처
   subsurface pore·결함·마이크로크랙(국부 이온플럭스 집중·전장 왜곡·낮은 증착 배리어) → pore 충전 → 국부 압력 급증 → 신규 균열.
   성장 = ★ **"wedge-opening"**: 팁 응력집중이 아니라 **균열 후단에서 Li 지속 주입 → 쐐기 추진**; 쐐기응력 > K_IC → 불안정 전파 →
   관통 단락 [177 Ning Nature 618,287]. 원자 스케일: SEI 내부도 핵생성 사이트(분해산물 비정질 복합 → 밴드갭 축소·전자침투 → in-situ
   Li 환원 = "숨은" dead-Li 클러스터) [178]; 전류밀도↑ → mossy/dendritic 전환·hollow shell dead-Li 축적 [179].
2. **미세구조 결함 × 전자전도도 시너지 (5.1.2)**: 불순물·GB·균열·국부 불균질 → 국부 전류밀도↑ = 우선 개시점. Li₃PS₄ 특정 사면체
   사이트·결함역은 증착 배리어 낮음 [180]. ★ **황화물의 비무시 전자전도도**(결함역·분해산물역에서 특히) → **전해질 내부에서 Li⁺+e⁻
   재결합 → LMA에서 먼 곳에 자발 핵생성** [181]; 다결정 GB·입계 균열 = 팽창 경로, 표면 전자전도가 전장 왜곡 → **CCD 저하** [182].
3. **기계 불일치 (5.1.3)**: Li 부피변화 大 ↔ 황화물 취성 → 계면 응력집중. 증착 = 지속 압축응력 / 탈리 = **계면 void+접촉손실**
   [183] → 사이클 응력이 기존 균열 전파+GB mixed-mode 파괴 → 신규 덴드라이트 경로 [184,185]. 분해산물 MCI → **"기계-화학-전기"
   3중 결합 파괴 경로**. **CCD = f(계면 치밀도, σ_ion, 기계 건전성)**; 고전류 → whisker/dendrite 미세화; delamination 단계에서
   vacancy 미충전 → 국부 전류밀도 증폭 가속 [186 Lewis operando XCT].
4. **계면 진화 (5.1.4)**: **탈리속도 > 공공(vacancy) 확산속도 → µm급 void 형성** → 접촉면적↓·분극 급증; 공공확산은 농도구배+
   **응력장** 동시 구동 → 새 증착 hotspot [188 Kasemchainan]. ★ **압력창**: 적정 stack pressure → LMA 탄성/creep 변형으로 밀착
   유지·void 지연 [189–191] ↔ 과도 압력 → **Li가 SE GB로 압입** → 덴드라이트·구조손상 — "**well-defined window for interfacial
   pressure regulation**". LMA 강환원성 → 분해 불가피 → 저σ_ion 계면산물 축적; 전자전도상 존재 시 연쇄반응→열폭주까지 [107].

### 9.2 전략 (3갈래, §5.2)
- **(A) 음극재 최적화 (5.2.1)**:
  - **흑연**: 상용화 최현실(저비용·저부피변화·구조안정) ↔ 황화물과의 계면은 액체 SEI만 못함(환원산물 = 전자절연+저σ_ion, 자기
    패시베이션 없음 → 임피던스 지속 증가). ★ **표면 비정질 carbon이 반응 증폭기**(고비표면·결함states → 전자전달 가속) →
    **고결정 흑연**(비정질 제거)이 얇고 치밀한 이온전도 계면 형성 → SE 비율 줄여도 안정 = "**계면 화학안정성 > 이온전도도**"
    우선순위 역전 명제 [194,195]; 표면코팅(MoON@Gr 등)으로 전자구조 조절 [197]. 핵심: 흑연의 문제는 덴드라이트가 아니라 **저전위
    환원분해 억제**.
  - **Si**: 이론용량 최고+덴드라이트 경향 낮음 ↔ **~300 % 부피팽창**이 고-고 조건에서 흡수 불가 → 채널형 균열(두께방향)·계면
    delamination·주기적 개폐 마이크로크랙 망 [200 XCT] → 접촉면적↓·국부 전류/응력 불균일 → 임피던스 성장. 입자(나노화·도핑)/계면
    (버퍼코팅)/전극(PSD·바인더·집전체 결합) 3스케일 동시 최적화 필요 [201]; 순수 Si는 아직 난망, **Si-흑연 복합**이 현실 절충 [202].
  - **합금(Li-Al, Li-Si 등)**: 흑연↔LMA 사이 전환 해법. 1st cycle 결정-비정질 전이+비가역 팽창+응력 이력; 사이클 진행 시 입자
    재배열·pore 적응으로 응력 자기조절(단 구조 완전성 희생) [206,207]. ★ **입경 효과**: 작은 입자 = 내부 pore로 부피 버퍼 ↔ 큰
    입자 = 전극 전체 변형 → 접촉 열화 [208]. ★ **압력-항복강도 정합**: stack pressure를 **합금 고유 항복강도에 맞춰야** — 부족 →
    void·접촉손실 / 과도 → 비가역 소성변형·열화 가속 [209,210 Nat Mater 24,907: Fig 22c **상대밀도 vs 정규화 압력 σ/σ_y** 곡선] =
    압밀역학 언어로 쓰인 음극 설계론(우리 Heckel/σ_y 프레임의 음극판).
  - **무음극(anode-free)**: 집전체 위 in-situ Li 증착 = 최고 에너지밀도+공정 단순화 ↔ 증착 가역성·균일성이 생명(불균일 → 고표면적
    → dead-Li 누적, 캐소드 유래 Li 한정 → CE 극민감). **금속 interlayer**(가역 합금화)로 균일 핵생성·저곡률 증착+전자버퍼 [214 Ag
    중간층]; 캐소드-애노드 비가역 기여 통합 분석 필요 [216].
- **(B) SE 개질 (5.2.2)**: 도핑으로 계면반응 kinetics·산물 재구성 조절 [217,218]. **할로겐 도핑** = σ↑·농도분극↓·Li⁺ 플럭스 균질화
  + LMA 접촉 시 **in-situ LiX 계면층**(전자절연·이온전도) [68,219]. **F 도핑** → in-situ 불화물층(고계면에너지·전자절연 → 균일
  증착·핵생성 억제) [97,221]. ★ **LiI 동적 계면**: 가역 확산·재구성으로 플럭스 지속 균질화+LiI 소성이 SE 입자간 미세 void 충전 →
  "동적-기계-전기화학" 자가치유 [222, 41 Cen Nat Sustain 2025 무가압]. Mg/F 공도핑 = 전자준위 재분포(ΔE −2.0→−4.2)로 산화환원
  원천 억제 [217]. **세라믹/폴리머 복합 SE**: 화학결합 anchoring으로 상분리·공간전하 제거, 황화물=수송 / 폴리머=응력버퍼 분업 [223].
- **(C) 인공 SEI (5.2.3)**: 이상 SEI 4요건 = **나노두께 · 연속 저배리어 Li⁺ 경로 · 전자절연(전자누설 차단→LMA 유효 화학포텐셜
  국한) · 기계 적응성**(부피변화 추종) [72,104,114].
  - 무기 복합 interlayer: µm 황화물+nm 산화물/인산염 다상(산화물=전자배리어/황화물=σ 유지) [225].
  - 폴리머 초박층: in-situ 가교 치밀망 = 부반응 제거+기계 버퍼+Li⁺ 용매화 유지 [226].
  - **In-situ 희생층("trading reaction for stability")**: 할라이드/금속염이 LMA와 자발 반응 → Li합금 골격+Li-rich 이온전도상 →
    화학포텐셜 차 완충 [227].
  - 하이브리드 전도체층: 고σ_ion상 + 전자수송 tunable carbon/nitride상 → 계면 전기화학포텐셜 구배 제어 [228 soft carbon-Li₃N].
  - **LiF-rich SEI**: 벌크 LiF는 σ_ion 낮지만 **나노스케일 저확산배리어+고계면에너지** → 플럭스 균일 유도·자기제한 전자배리어
    [231,232]; 고σ상과 복합 시 수송+안정 동시 [233,234].
  - **구배(gradient) SEI**: LMA측 Li합금층(균일 증착·기계강도) / SE측 Li염층(전자절연·이온선택 수송) 연속 천이 [235–237].
  - ★ **압력 시너지**: 임계 압력 미달 → 탈리속도 > 기계보상 → 접촉파괴·분극 급증; 적정범위 → **LMA creep 재접착 = 가역 임피던스
    조절**; 유연 버퍼층/고변형성 SE → **더 낮은 압력에서 안정 접촉**(과압 피로·부반응 회피) [238,239].

## 10. 미래 4방향 (§6 — 우리 포지셔닝에 그대로 쓸 문장들)
1. **수동 안정화 → 고유 안정성**: 코팅/보호층 의존은 복잡도·신규 계면 리스크 — 조성설계·구조조절·결합최적화(다중음이온 시너지·
   국부 강-유연 하이브리드·저에너지 결함공학)로 **반응 구동력 자체 축소**.
2. **정적 계면 → 동적 조절**: 계면은 정적이지 않음 — 사이클·응력진화·화학반응 결합 하 **지속 재구성** → **in-situ 관찰 + 멀티스케일
   시뮬레이션 통합**으로 시공간 진화 규명 (= 우리 DEM+MPM+STEP4가 서 있는 자리; 단 그들이 부르는 건 사이클 시간축 = 우리 A10 공백).
3. ★ **저압/무가압 설계**: "**sulfide SEs exhibit high sensitivity to pressure, packing density, and micro-contact states,
   while the outstanding performance achieved under laboratory conditions often relies on elevated stacking pressures or
   idealized interfaces**" → 저압/무가압에서 계면 안정 확보하는 구조·공정 필요 (= 압력-미세구조-접촉 정량화가 선결 = 우리 영역).
4. **평가 표준화**: SE 두께·로딩·시험압력·사이클 조건이 연구마다 제각각 → 통일 지표 부재 → 실전 시나리오 기반 프로토콜·파괴 기준
   수립 (= 우리 fab 300 MPa vs 작동 수 MPa 구분·Doux 합류 논지의 리뷰판).

## 11. Figure set ★ (26장 전부)
| Fig | 내용 | 우리가 참고할 점 |
|---|---|---|
| 1 | 총괄 모식: (a) 고유 물성 4공격(공기/용매·전기화학/열폭주·기계) (b) 양극계면(gaps·crack·delamination·부산물·Li⁺ 차단) (c) 음극계면(dead Li·불균일 전류·덴드라이트·부피변화·접촉불량) | 열화 좌표계 한 장 — 우리 서론 그림 벤치마크 |
| 2 | (a) 액체 LIB vs ASSB 구조 (b) 작동원리 (c) SE 6군 레이더 (d) 대표 SE σ 산포(catholyte/separator 자격선) | SE 군 포지셔닝; LPSCl=우리 소재 위치 확인 |
| 3 | 공기: (a) H₂O 흡착 E_ad(LPSC −1.63/−1.54 vs LPSOCF −1.19/−1.11 eV) (b) 양이온별 가수분해 반응에너지 지도 (c) 초소수성 기상증착 (d) thiol 코팅 σ vs RH·노출시간 | O/F 치환 정량 논거; DFT 흡착에너지 스타일 = 우리 E_bind 트랙 참고 |
| 4 | 용매: (a) Li₇P₃S₁₁ σ비 vs donor number (b) 극성별 상호작용 모식 (c) InF₃ E_ad −0.12 eV | 건식공정 정당화(우리 dry-press 전제); 용매 스크리닝 좌표 |
| 5 | 열: (a) SE vs 액체 분해온도 (b) AIMD Li/LGPS 계면 (c) SE/Li 가열 실물(200–400 °C, 발화 사례) (d) Th₀ Li/P/S 상도 (e) 도핑 Th′ 주기율표 (f) 이론 패러다임 | 조성→열안정 스크리닝 틀; AIMD 시계열 = 계면 MD 스타일 |
| 6 | 전기화학: (a) CAM-SE 에너지도 (b) μ 진화+CEI/코팅 밴드 (c) LPSCl Li-uptake 상도 (d) 창 모음(LGPS 1.71–2.14·LLZO 0.05–2.91·Li₃YCl₆ 0.6–4.23 V) (e) 산화한계 vs 환원한계 산포 | STEP4-v2 전압경계·SDCP 부산물 맥락; 창 좌표계 |
| 7 | 기계/막: (a) 랩 펠릿(>360 µm 치밀) vs 대면적 시트(<50 µm 불균일·저강도·내부결함) (b) TPA 무용매 융합 (c) PTFE 건식 (d) SE 막 구성(SE+접착+지지+기판) | 박막화 = 취성·결함 병목; PTFE fibril = 우리 CBD·Lee2025 합류 |
| 8 | 양극 열화: (a) 2 failure route(GSR/SSR, O₂+황화물→SO₂+인산염, 200/300 °C) (b) LPSCl 작동창 vs Li-S/Li-ion (c) NCM/황화물 interphase+chemo-mech (d) LPSCl→Li₃PS₄→P₂S₅→P₂O₅·LiCl·SOₓ·MSₓ 캐스케이드(2.5–4.1 V) | 분해 캐스케이드 = SDCP 부산물 화학 맥락; Koerver[136] 사슬 |
| 9 | 조성: (a) CAM wt%(40–90)×입경(3.0/6.2/10.3 µm) 이온/전자 채널 단절 지도 (b) 코팅 NCM+황화물 vs bare NCM+염화물 percolation (c) ★ **carbon 부피점유 3원 다이어그램 [147=우리 랩 Kim2024]** (d) 구배전극 CA-H-L/균일/CA-L-H | (a)=우리 AM%-스윕·dead-AM 그림과 동형; (c)=우리 앵커 논문이 리뷰에 채택된 증거 |
| 10 | 공정: (a) **3D 미세구조 시뮬 — SOC·전해질 전류밀도·활성/비활성 NCM·von Mises σ(NCM/SE), 혼합법·NCM75/83/92 wt%** [150] (b) 가압 형태변화(force line·저압점·pore 이방) [151] (c) 3-layer 구배 σ_e/σ_ion sim+exp [152] (d) PC vs SC-LRMO 균열 SEM [153] | (a)=우리 STEP3/4 voxel 그림과 가장 유사한 문헌 그림(WISHLIST 후보); (b)=압력-이방성 DEM 검증거리; (c)=A7 구배 |
| 11 | 코팅: (a) bare vs NCM@LPSCl core-shell(void 유무) (b) **Li₂CO₃ 피복률 3단(부족/적정/과다→분해)** (c) LATPO@LCO 750 °C (d) LiPON 전류밀도 분포 sim | 피복률 = 우리 coverage 정량과 접점; 코팅 t/σ 딜레마=ASR_film |
| 12 | 고급 코팅: (a) PVDF fiber+FPG 전해질 일체화 (b) polymer-patched inorganics (c) PEDOT@CNT 밴드 정렬 (d) ★ **XCT 사이클 후 void: SC811 3.95 % vs AZ@SC811 1.19 %** | (d)=사이클-공극 정량(우리 porosity 축의 시간축 데이터 스타일) |
| 13 | 할라이드 CAM 구조: Li₁.₃Fe₁.₂Cl₄(Cmmm)·Li₂FeCl₄·Li₂₋₂ₓFe₁₊ₓCl₄ 상전이 | 신규 CAM 좌표(우리 범위 밖, 맥락용) |
| 14 | FeCl₃: operando XRD 상진화·금속염화물 용량/에너지밀도(~600 mAh/g·~2500 Wh/kg)·Cl 매장량/가격 | 저비용 CAM 방향(맥락용) |
| 15 | 금속황화물·S-Se: Li-free CAM >1200 Wh/kg 산포·FeS₂ 미세구조 진화·cathode homogenization·Li₂SeₓS₁₋ₓ | "균질화" = 다상계면 자체 제거 사조(우리 복합양극 전제의 대안) |
| 16 | 덴드라이트: (a) 개시 모식(액체 vs SE: GB/전자누설/anode- vs GB-개시) (b) ★ **operando XCT Li/LPSCl/Li 균열 발생→관통 단락(0→60 min)** [177] (c) MD: SEI 내 Li 클러스터 핵생성 | LPSCl 실물 파괴 시계열; 우리 fracture 모듈의 음극판(미보유) |
| 17 | (a) 이온화준위>0/<0 → 억제/성장 신호등 + Li 첨가 MD 시퀀스 (b) 계면 과정(vacancy/adatom 확산·용해·전하전달) (c) 다결정 전위분포 (d) 덴드라이트 침투 중 Li⁺ 분포 MD | GB-전장 왜곡 → CCD 물리; 우리 미보유(화학·원자스케일) |
| 18 | (a) 계면 pore·SE 내 덴드라이트 SEM (b) 균열 내 Li 성장(확산 creep·columnar) (c) 계면 부피수지(interphase↑/음극 Li↓) + 탈리 void 개폐 SEM | void 개폐 = 접촉 가역성; 우리 coverage 시간축 짝(미보유) |
| 19 | ★ 압력: (a) 임계전류 초과 탈리 void 진화 (b) **void 수축/안정/성장 상도(P 0–20 MPa × i 0–40 mA/cm²)** (c) 30 vs 5 MPa 계면 (d) **순수 Li 변형기구 지도(NH·Coble·GBS·DCC) → CCD vs stack pressure 예측** | 작동압 창의 정량 좌표 — Doux2020 digest와 합본할 것; Li creep=우리 SE 소성의 이웃 물리 |
| 20 | 흑연: (a) 물성→열역학→성능 프레임 (b) 비정질 vs 결정질 carbon SEI(Li₂S·LiCl·Li₃P·LiF) (c) MoON@Gr 합성 | 결정도가 계면반응 지배 = "화학안정>σ" 명제 |
| 21 | Si: (a) XCT 탈/재리튬화 균열 시계열 (b) 입자/계면/전극 3스케일 병목 | 3스케일 열화 분해 프레임(우리 멀티스케일 서사 참고) |
| 22 | 합금: (a) 흑연/Li/Al 레이더 (b) all-electrochem-active µ-LiₓSi (c) ★ **상대밀도 vs σ/σ_y(액체 vs SE, Al/Sn/In)** [210] (d) Li₄.₄Si-nSi 100cyc 균열 유무 SEM | (c)=**압밀역학 곡선이 음극 설계에 등장** — 우리 Heckel/σ_y 언어의 문헌 확장 |
| 23 | 무음극: (a) vs 상용 LIB (b) Ag/SE/Li 진화(260 nm→합금→~1 µm→탈리 300 nm) (c) Li/Cu·NMC/Li·NMC/Cu 충방전 대비 (d) 비가역 기여 분해 프로토콜 | CE 수지 분해 프레임(정량 회계 스타일) |
| 24 | SE 개질: (a) Mg/F 공도핑 준위(ΔE −2.0→−4.2) (b) CuBr₂ 전자재분배 (c) 구성 엔트로피 vs σ (d) F-계면 구배 (e) LiI 재생 계면 TEM (f) ★ **동적 적응 계면(DAI) 탈리 4단계 vs 일반**(Li₅.₅PS₄.₅Cl₀.₈I₀.₇) [41] | 도핑=계면 산물 설계; DAI=무가압 사조의 재료 해법 |
| 25 | SEI: (a) LPSC-LATP 유전상 다기능층+Li⁺ 농도장 (b) 희생염 리튬화(LiAl+LiCl 3D) (c) Li₃N 계면(덴드라이트 유무) (d) MPDMS 처리 (e) 유기 nanofiller 인공 SEI | 인공 SEI 설계 카탈로그(맥락용) |
| 26 | LiF-rich: (a) LiFSI-DME 전처리 LiF-SEI (b) PHI@Li (c) 요오드 증기 LiI층 (d) LiₓMg/LiF/폴리머 구배 (e) (탈)용매화 vs 흡착 합금보호 (f) LiF/LiAl 구배 3D | 구배 SEI = 기능 분리 설계(맥락용) |

## 12. Reference 클러스터 분석 (239편이 어디에 몰리나) ★
| 클러스터 | ref 대역 | 편수 규모 | 비고 (우리와 겹침) |
|---|---|---|---|
| ASSB/SE 총론·로드맵 리뷰 | 1–23, 42–57 | ~38 | Janek&Zeier[5]·Xiao[22]·Banerjee[33] 등 표준 리뷰 |
| SE 4군 각론(polymer/oxide/halide/sulfide) | 58–73 | ~16 | Kamaya LGPS[64]·Deiseroth argyrodite[65]=LPSCl 원전 |
| 공기 안정성(HSAB·O-도핑·코팅) | 74–87 | ~14 | Zhu&Mo 설계원리[84]; H₂S 메커니즘 군 |
| 용매·습식/건식 공정 | 88–98 | ~11 | 건식전극[96]=우리 Mun2025/Liu2025 계열 |
| 열 안정성(AIMD·Th 지도·코팅) | 99–112 | ~14 | Koerver chemo-mech[108]; LiNbO₃[111,112] |
| 전기화학 창·계면상(제일원리+실험) | 113–137 | ~25 | Mo/Ceder[115]·Wenzel[116,120,133]·**McGrogan E/K_IC[122]**·Koerver[136] |
| 공간전하·미세구조 모델링 | 138–141 | 4 | ★ **[140]=Bielefeld 2019(우리 digest 보유)**·[141] operando 압력 |
| 복합양극 조성·도전재·구배·공정 | 142–153 | ~12 | ★ **[147]=우리 랩 Kim2024**·[150] 3D voxel sim·[151] 압력-구조·[152] 구배=A7 |
| CAM 코팅 | 154–162 | ~9 | LiNbO₃/Li₂CO₃/LiPON/PEDOT/XCT-void |
| 신규 CAM(할라이드·황화물·S-Se) | 163–174 | ~12 | Nature/Nat Energy/Nat Sustain급 최신(2024–25) 밀집 |
| 덴드라이트·Li/SE 계면 물리 | 175–191 | ~17 | Ning[177]·Krauskopf[181,187]·Lewis[186]·**stack pressure[188–191]** |
| 음극재(흑연·Si·합금·무음극) | 192–216 | ~25 | Si XCT[200]·압력-합금[209,210] |
| SE 개질·인공 SEI·압력 | 217–239 | ~23 | LiF/LiI/구배 SEI·**stack pressure 리뷰[238,239]** |
- **무게중심**: 계면공학(양극 코팅 ~21 + 음극 SEI ~23) > 음극재 ~25 > 전기화학 창 ~25 > 덴드라이트/계면물리 ~17. **압밀·미세구조-
  수송 정량 모델링은 [140,150,151,152] 단 4편** — 리뷰 전체가 "구조→수송 정량"을 인용으로만 때움 = **우리 DEM+MPM+STEP 파이프라인이
  채우는 공백이 이 리뷰의 참고문헌 분포에서 그대로 보임**.
- 연도 분포: 2019–2026 최신 편중(2024–2026 논문 다수, Nature 2023[177]·Nature 2025[163]·Nat Sustain 2025[41,166] 포함) — 리뷰
  자체가 최신 지형도로 유용.

## 13. 우리 DEM+MPM+STEP4+SDCP 대비 → `our_dem_baseline.md` (사용자 요청 (a)/(b)/(c) 매핑)
### (a) 이 리뷰가 주는 "citable 앵커" (단, cite는 1차문헌으로)
| 앵커 | 값/내용 | 우리 사용처 | 1차 ref |
|---|---|---|---|
| E(황화물) | 10–30 GPa | real E_SE 22–24 GPa 정당화(E_eff 1.35/1.53 = 연화 프록시 서사) | [66,122]; 우리 기존 Sakuda2013·Kang2025(22.1) |
| K_IC | 0.2–0.4 MPa·m^½ | Auerbach 파괴 문턱·SE 취성균열(D6) 물성 입력 | [122–124] |
| 임계입경 ~3 µm / <1 µm 협조변형 | 크기→균열 vs 변형 전환 | r_SE 크기효과·Cronau(r_SE)·A9 크기-파괴 서사 보강 | [72,74] |
| 냉간압축 치밀화(RT) vs 산화물 소결 | 황화물 = 압력 성형 재료 | 우리 300 MPa cold-press 전제 문장 | [18] + Sakuda |
| 압력↑→porosity↓·접촉↑ but tortuosity↑·이방성 | 과압 부작용 | DEM 압력스윕·이방 접촉 검증거리(B 축) | [151 Sakka] |
| 조성 = 이온-전자 동적균형 | CAM↑→SE망 단절 / SE↑→전자망 단절 | AM%-σ 트레이드오프·dead-AM·dip 서사 | [143] |
| carbon 형상·부피점유 | 구형 CB가 SE 부피 점유·분해 촉진; fiber 우위 | A4/A5·CBD voxel·SDCP | ★[147]=우리 랩 Kim2024 |
| 구배 전극 | 집전체측 carbon↑/분리막측 SE↑ 실증 | A7 Phase-5 graded-z 직접 앵커 | [149,152 Schlautmann] |
| 면용량 1–2 → >3 mAh/cm² | 고로딩 병목 = 이온·전자 수송+계면 분극 | SDCP 3.18 mAh 케이스 = 목표선 위 서사 | [144] |
| LGPS 창 1.7–2.1 V·산화 ~2 V·분해산물 | 전압경계·부산물 화학 | STEP4-v2 전압범위 해석·SDCP 부산물 맥락 | [114,115,130,33] |
| 코팅 두께 딜레마(t/σ) | 얇음=차단실패/두꺼움=이온저항 | STEP4 ASR_film hook·SDCP σ_SDCP 스윕(15–1500)과 동형 구조 | [154] |
| stack-pressure 창(음극)·Li 변형지도 | void 수축/안정/성장 상도·CCD vs P | 작동압 축(Doux 합류)·fab-vs-operating 구분 | [188–191,238,239] |
| 상대밀도 vs σ/σ_y (합금 음극) | 압밀역학 곡선의 음극 적용 | Heckel/σ_y 프레임의 외부 확장 사례 | [210] |
| 열축 압력 커플 | 성형압↑→계면 P₂Sₓ층→발열 −40–50 % | 압력-열안전 커플(우리 σ_thermal 서사의 화학 이웃) | [106–109] |
| 사이클 후 void XCT 3.95 vs 1.19 % | 공극-열화 정량 | porosity 시간축(A10) 목표 데이터 스타일 | [161] |
### (b) 리뷰가 말로 쓴 메커니즘 ↔ 우리 모델이 "정량"할 수 있는 것
- **접촉손실·void·delamination**(§4.1.4·§5.1.3–4) ↔ 우리 **coverage(Hertz/Tabor)·fracture·MPM void-fill** — 단 우리는 *압밀*
  시점, 리뷰는 *사이클* 시간축(A10 공백; Alabdali·Bucci 계열과 함께).
- **chemo-mechanical 결합**(CAM 팽창 ↔ SE 수축 → 응력집중·균열) ↔ **MPM 소성 morphology·응력장**이 표현할 물리(사이클 구동항만
  추가하면 되는 자리; frame[5] MPM 고유칸).
- **interphase 성장 → 임피던스 축적**(§4.1.1) ↔ **STEP4 ASR_film hook + SDCP σ_SDCP 스윕** — 리뷰의 "코팅 두께 딜레마"[154]와
  우리 σ_SDCP {15/50/150/1500} 스윕(+0.8→+63.4 %)은 같은 t/σ 설계공간의 양끝.
- **압력→porosity·접촉면적·tortuosity·이방성**(§4.2.1[151]) ↔ 우리 DEM 압력스윕·Kirchhoff σ·τ_Laplace — 리뷰는 정성, 우리는 수치.
- **조성 이온-전자 균형**(§4.2.1[143]) ↔ 우리 σ_ionic/σ_e 폼·percolation·dead-AM 경고 — 그대로 우리 결과의 문헌 프레임.
- **coverage 피복률 조절**(Li₂CO₃ [155]) ↔ 우리 coverage 정량 + coat-seeding(A4).
- **덴드라이트 개시 = pore·결함·GB 응력**(§5.1) ↔ 우리 fracture/force-chain은 *양극 복합재* 소유 — 음극 SE 분리막 파괴는 미보유
  (아래 (c)).
### (c) 누구도 못 하는/안 하는 것 (리뷰도 우리도)
- **반응 화학 자체의 정량 kinetics**: H₂S 발생속도, 용매 분해속도, 열폭주 연쇄 — 리뷰도 메커니즘 서술뿐(ppm·rate 없음); 우리 모델엔
  화학 반응항 자체가 없음.
- **덴드라이트 관통의 전기화학-파괴역학 결합 시뮬**(wedge-opening 정량) — 리뷰는 현상 종합; 우리 DEM/MPM은 Li 금속·분리막 SE 없음.
- **사이클 시간축의 계면 진화**(void 개폐·interphase 성장 동역학) — 리뷰 미래방향 ②가 요구하는 "멀티스케일 시뮬" 자리; 우리 A10
  (사이클 chemo-mech)이 정확히 이 칸.
- **저압/무가압 작동 설계 정량화** — 리뷰 미래방향 ③; 우리는 fab 압력(300 MPa)측만 보유, 작동압(수 MPa) 접촉역학은 미구현.
### 종합 판정 (frame[5])
- 이 리뷰 = **화학·계면 축의 지도**(우리 미보유칸의 카탈로그) + **기계축의 문헌 좌표**(E·K_IC·입경·압력창 = 우리 물성 입력·서사
  보강). 자체 시뮬 0 → 경쟁 아님. 리뷰가 "구조→수송 정량"을 [140,150,151,152] 4편 인용으로만 처리한 것 자체가 **우리 DEM σ-삼중항
  +MPM morphology+STEP4 DFN의 공백 증명**. 역으로 우리가 못 채우는 칸(화학 kinetics·덴드라이트·사이클)이 어디인지 이 리뷰가 가장
  체계적으로 보여줌.

## 14. 적용 인사이트 (내 연구에 어떻게)
- ① **서론/토론 인용 지도**: ASSB 안정성 배경 문단은 이 리뷰의 1차문헌으로 직행 — E/K_IC[122]·임계입경[72,74]·창[115]·압력창
  [188–191]·조성균형[143]·carbon[147=랩논문]·구배[152]. (원고 자체는 "under review"로만.)
- ② **K_IC 0.2–0.4 MPa·m^½** → SE 취성균열(D6, de Vaucorbeil damage-MPM) 구현 시 물성 입력값; Auerbach와 짝.
- ③ **~3 µm 임계입경** → 우리 r_SE 크기효과(Cronau·A9 크기-파괴)의 독립 문헌 지지 — "작은 SE=협조변형/큰 SE=파편화"를 우리
  fracture-aware σ(f_intact)와 연결하는 문장 가능.
- ④ **Sakka[151] 압력-이방성**: 우리 DEM에서 가압방향 vs 측방 접촉/σ 이방성 뽑아 검증하면 리뷰가 지목한 병목의 정량화(B 축 신규
  검증거리).
- ⑤ **Kim YJ 2024 [150] (ESM 71,103607)** = SOC·전류밀도·von Mises를 3D 미세구조에서 동시 그린 voxel-sim — 우리 STEP3/4와 가장
  유사한 문헌 그림 → **WISHLIST 후보(digest 대상)**.
- ⑥ **SDCP 서사 보강**: 리뷰의 코팅 4요건(σ_ion↑·σ_e↓·화학안정·기계유연)+두께 딜레마[154] = 우리 σ_SDCP 스윕이 정량으로 답하는
  질문 — manuscript 토론에 이 프레임 차용.
- ⑦ **미래방향 ③(저압 작동)** = 우리 다음 스텝 후보: 300 MPa 압밀 구조를 수 MPa 작동압으로 이완(unload)했을 때 접촉/σ 유지율 —
  DEM unload 시뮬로 리뷰가 요구한 정량 제공 가능.
- ⑧ **평가 표준화(④)** 문장은 우리 "fab 300 MPa ≠ 작동 수 MPa" 구분(Doux·Lee2025 합류)의 리뷰급 지원사격.

## 15. 인용 가능 문장 (deck/paper용 — 원고는 "manuscript under review" 표기)
- "Sulfide SEs densify under conventional pressure conditions, leading to good solid–solid contact with both electrodes —
  in contrast to oxide SEs requiring >1000 °C sintering." (§2.3; 냉간압밀 전제)
- "The Young's modulus of sulfide SEs typically ranges 10–30 GPa with fracture toughness of only 0.2–0.4 MPa·m^½." (§3.5)
- "Elastic strain energy accumulating in sulfide particles exceeding ~3 µm drives rapid crack propagation and fragmentation,
  whereas submicron particles deform in a coordinated manner." (§3.5)
- "Excessive compaction pressure may increase electrolyte channel tortuosity and introduce anisotropic contact structures —
  contact along the pressure direction improves while pore-dominated weak regions persist laterally." (§4.2.1 [151])
- "The space-charge layer is not the sole source of interfacial impedance; chemical byproduct accumulation exerts a more
  direct inhibitory effect." (§4.1.3)
- "Laboratory performance of sulfide ASSBs often relies on elevated stacking pressures or idealized interfaces; low- or
  no-pressure designs are a key future direction." (§6-③)

## 16. 주의/한계 (over-claim 방지)
- **미출판 심사중 원고** — 수치·주장 변경 가능; 출판 확인 전까지 "manuscript under review (ECER-D-26-00097)"로만.
- **리뷰 = 2차출처**: 모든 수치는 1차문헌 재인용 — 논문에는 1차 ref를 cite (digest §3 표에 병기).
- **자체 데이터 0**: H₂S ppm·CCD 절대값·유지율 표 없음; Fig 수치 일부는 인용그림 재수록(우리 fig 열의 "fig(추세)"는 TREND 전용).
- **draft 오류 흔적**: §1 σ 단위(mS↔S)·"LiTa₂O₈"[156] 표기 — 재인용 시 1차문헌으로 확인 필수.
- **기계축 수치는 재료군 대표값**(E 10–30 등) — LPSCl 특정값은 우리 기존 앵커(Sakuda 24·Kang/Bazzoun 22.1)가 더 정밀.
- 창(Fig 6d)·용량(Fig 14b/15a) 등 그림 수치는 원 문헌(Banerjee[33] 등)의 제일원리/실측값 재수록 — cite는 그쪽으로.
- 리뷰의 "황화물 소성 변형성" 서술은 정성 — **입자 SHAPE-소성의 정량(우리 MPM)이나 접촉-소성(δ-proxy) 구분 없음**; 우리 frame[1]/
  [2] 구분을 리뷰에 소급 적용하지 말 것.

## 🗨️ Q&A 로그
<!-- "Q&A 작성해줘" 트리거 시 직전 질문/답 누적 -->
