Repository: yonghoon7153-source/Yonghoon-DEM-DFT

# 📚 LITDB — 문헌 단일 시스템 (**SE·DFT 축 + DEM·MPM 축, 두 트랙**)

> **앞으로 논문은 여기서만 본다.** 여러 곳(db/literature, kb/papers, db/properties, Excel)에 흩어진 문헌을 한 곳에서 생각·참고·비교하기 위한 통합 MD 시스템.

## 왜 트랙이 둘인가
`INDEX.md` 는 argyrodite 전해질 축이라 접촉역학·MPM·건식전극 digest 가 들어갈 자리가
없다. 그래서 한때 64편이 **어느 인덱스에도 없었다**(open_items #7). 축을 나눠 그 구멍을
닫았고, 한 분모로 세면 “159편 중 98편 미언급” 같은 **가짜 미결**이 나온다
(`comparison_vs_ours.md:8`). 분리는 실측 근거가 있는 결정이다 — 합치지 말 것.

⚠ 이 표의 **편수는 적지 않는다.** 손으로 쓴 수는 반드시 낡는다(README 자신이 세 번 틀렸다).
현재값은 `python3 tools/litdb/build_index.py --check` 로 본다.

File: litdb/papers/lim2025_virtual_calendering_framework.md
# Lim 2025 (Small 21, 2410485) — Virtual Calendering Framework: 3D-재구성 양극으로 가상 캘린더링 검증 + 전극설계 최적화 ★★★ 우리 DEM+MPM 압축의 가장 직접적인 방법론적 형제 (reconstruct-then-compress vs 우리 predict-from-powder-then-compress)

> slug `lim2025_virtual_calendering_framework` · DOI `10.1002/smll.202410485` · type `FEM·calendering` · PDF `Lim_2025_Small_VirtualCalendering.pdf` · digested `2026-07-28` · status ✅
>
> ⓘ **정본 승격 2026-07-28** — 원본은 작업 브랜치 `claude/solid-state-cathode-improvement-hevry0` 의
> `docs/lit_lim2025_virtual_calendering_framework.md` 에서 논문 에이전트가 작성. 단일-서랍 규칙(CLAUDE.md)에 따라 이관.




> elements: F Li P

**인용:** **Jaejin Lim**¹²†, Jihun Song³†, Kyung-Geun Kim³, Jin Kyo Koo⁴, **Hyobin Lee**², Dongyoon Kang¹²,
Young-Jun Kim⁴, Joonam Park⁵\*\*, **Yong Min Lee**¹²\*, "Validating the Virtual Calendering Process With
3D-Reconstructed Composite Electrode: An Optimization Framework for Electrode Design", *Small* **21** (2025)
2410485, DOI 10.1002/smll.202410485.  © 2025 The Authors (Wiley-VCH, **Open Access CC BY-NC**).  접수
2024-11-06, 수정 2025-01-27, 게재 2025-03-16 (정정 2026-03-31).
- ¹연세대 화학생명공학 + ²DGIST 에너지과학공학(Lim/H.Lee = **DTBL 디지털트윈 모델러**, 이용민 교신) + ³DGIST
  에너지과학공학연구센터(Song/K-G.Kim) + ⁴SKKU SAINT(Koo/Y-J.Kim) + ⁵**LG에너지솔루션** 과천 R&D(J.Park 공동교신).
  J.Lim·J.Song 공동 1저자.  지원: NRF RS-2021M3H4A1A02048529 + LG Energy Solution.

**연세대 DTBL(이용민) 그룹 논문** — `docs/literature_yonsei_dtbl_2026.md`에 추가.  이 그룹의 **"가상 캘린더링
(virtual calendering)" headline 논문**으로, **우리 DEM+MPM 압축(compaction)과 가장 직접적으로 1:1 대응**되는
방법론.  positioning(`docs/positioning_vs_geodict.md`)의 **top-down/reconstruction vs bottom-up/formation** 분류를
"같은 압축 시뮬 안에서도 출발상태가 토모그래피냐 분말이냐"로 한 단계 정밀화하는 핵심 사례.

⚠ **소재 = Li-ion NCM622 + 액체전해질(1.15 M LiPF₆ in EC/EMC) — 우리 LPSCl 황화물 ASSB가 아님.** 따라서 셀 절대값
(용량·과전압·σ_ion 절대치)은 전이 불가.  **전이되는 것은 METHOD**(가상 캘린더링 검증 + 밀도 sweep) — 우리 압축의
**직접 방법론적 형제**(method-sibling), 수송 절대값 앵커가 아님.  수치 앵커는 Bazzoun/Varkey/Minnmann/#266/#271이 담당.

---

## ★ 한 문장 결론 — 이게 무엇이고 우리에게 왜 결정적인가

**FIB-SEM 토모그래피로 압축 전(uncalendered, 2.3 g/cm³) 양극의 3D 구조를 디지털 트윈으로 재구성한 뒤, 그 구조를
탄성 대변형(elastic large-deformation, FVM) 모델로 가상 압축("virtual calendering")해 목표밀도 2.4–4.0 g/cm³(총
11개)로 만들고, porosity·ionic tortuosity·접촉면적·crack 구조의 변화를 실제 캘린더링(독립 재구성)과 직접 대조해
검증한 뒤, 어느 밀도가 최적인지를 P3D 전기화학 모델로 최적화한다.  결론: 3.4–3.6 g/cm³가 최적(전자전도·접착·적당한
응력의 균형); 과압축(3.8–4.0)은 pore/tortuosity 부족으로 rate를 오히려 악화, 균열도 급증.**

**★ 우리 hook (왜 이게 우리 압축과 가장 직접 비교되는가):**
이 논문의 **"가상 캘린더링" = 우리 DEM+MPM 압축(compaction)** 그 자체다.  출력이 1:1 대응한다:

| 그들의 "virtual calendering" 출력 | 우리 DEM+MPM 압축 출력 | 매핑 |
|---|---|---|
| porosity vs 밀도 (Fig 2b) | porosity vs P/조성 (DEM ε_sphere) | ✅ 1:1 |
| ionic tortuosity vs 밀도 (Fig 2d) | τ_Dijkstra / τ_Laplace,eff (DEM 접촉망) | ✅ 추세 1:1 (정의 다름) |
| 접촉면적(NCM-pore, NCM-CBD) vs 밀도 (Fig 2e,f) | coverage/contact-area (Stage-E Tabor) | ✅ 1:1 |
| crack 구조 (VMS>100/150 MPa, Fig 4) | Auerbach fracture (F/P_c, severe%) | ✅ 1:1 (큰 다결정 분쇄) |
| 전자전도 +130%, 접착 +199% (Fig S1) | σ_e (DEM Kirchhoff) | ✅ 추세 (절대값 X, 액체계) |

**그리고 가장 중요한 차이 — 출발상태(start state):**
- **그들 = reconstruct-then-compress (하향식 출발):** 압축 *전* 전극의 **FIB-SEM 토모그래피가 필요**.  실제
  uncalendered 전극을 측정해서 디지털 트윈을 만든 *뒤* 압축.
- **우리 = predict-from-powder-then-compress (상향식 출발):** **토모그래피 없이** DEM으로 분말을 packing해 출발
  구조를 *예측*한 뒤 MPM/DEM으로 압축.

⇒ **둘 다 "압축을 시뮬"하지만, 그들은 출발구조를 측정(reconstruct)하고 우리는 예측(predict)한다.** 이것이
`positioning_vs_geodict.md`의 top-down/bottom-up 분류를 **"압축 시뮬 안에서도" 한 단계 정밀화**: 같은 가상-캘린더링
패밀리 안에서 **우리가 더 상향식**(출발상태에 토모그래피 불필요).  그들이 LIGGGHTS·GeoDict·MPSP-DEM·Ngandjong DEM을
명시 인용 → **우리가 필드 표준 도구를 쓴다는 강력한 근거**(우리 도구 = 그들이 거명한 바로 그 도구군).

---

## 1. 배경 / 동기 (Introduction, p.1–2)

- **캘린더링(calendering, 압연 압축)은 LIB 전극 제조의 필수 단계** — 목표밀도 달성을 위한 기계적 압축.  슬러리
  코팅·건조 파라미터가 고정되면 **캘린더링이 체적에너지밀도(VED)와 전기화학 성능을 결정하는 가장 중요한 공정**.
- **밀도↑의 이중성:**
  - **이득:** 전극 구성요소(AM·도전재·바인더) 간 접촉면적↑ → bulk 비저항↓(전자전도 경로↑), 바인더 접촉↑ → 기계적
    강건성·장기신뢰성↑.
  - **폐해:** pore 부피분율↓ → Li⁺ 확산·이동 방해; pore 연결성↓ → **tortuosity↑ → rate 급락**; 국소응력이 AM의
    압축강도를 초과 → **균열(crack) 형성** → 전기화학 비활성 입자 + 표면적↑(전해질 분해) → 용량↓·계면저항↑.
  - ⇒ **밀도는 rate뿐 아니라 장기신뢰성을 위해 신중히 최적화**해야 함.
- **선행 연구의 한계:** 밀도↔성능을 *실험적 상관*으로만 보거나(porosity·pore size·tortuosity·접촉면적·crack을
  실험으로 정량하기 어려움), 또는 시뮬을 쓰되 **완전 구형 입자 가정**으로 표면 형상의 영향을 반영 못 함.  핵심 주장:
  **신뢰할 수 있는 모델링 프레임워크 — 실제 미세구조 변화를 반영하고 견고한 검증 방법을 확립 — 이 최우선**이다.
  그런 프레임 없이는 계산 예측이 실험과 어긋난다.
- **선행 도구 거명(★ 우리 도구군):** 가상 전극 생성·압축을 위해 **LAMMPS, LIGGGHTS, MATBOX, GeoDict, EDEM**이
  보고됨.  **Nikpour et al. = MPSP**(multiphase smoothed-particle DEM, 비구형 입자분포 + 압축 전후 입자 상호작용);
  **Ngandjong et al. = CGMD**(coarse-grain MD, 전기화학 임피던스·방전용량·lithiation 시뮬); **Lenze et al. = P2D**
  (계산효율적, 단 형상 파라미터를 전기화학 데이터에만 피팅 → over/under-estimation 위험).  → **본 연구는 형상·
  전기화학을 둘 다 반영하는 검증된 프레임을 목표.**
- **본 연구(명시):** **bimodal NCM622** 양극(loading 19.8 mg/cm², AM **96 wt%**)의 압축 전/후 고해상 FIB-SEM
  토모그래피 → 디지털 트윈 재구성 → **가상 캘린더링으로 다양한 밀도(2.4–4.0) 시뮬** → 실제 캘린더링(3.6 g/cm³
  독립 재구성)과 대조 검증 → porosity·tortuosity·접촉면적·crack 분석 → P3D 전기화학 모델로 최적 밀도 도출.

---

## 2. 소재 & 전극 제작 (Experimental Section, p.9–10)

### 2.1 양극(cathode)
- **AM = bimodal LiNi₀.₆Co₀.₂Mn₀.₂O₂ (NCM622)**, 순도 99.9% (L&F, Korea).  **두 입경 혼합:**
  - **큰 입자(large) = 평균 14 µm** (= 우리 **AM_P** 대응, 큰 다결정 2차입자)
  - **작은 입자(small) = 3 µm** (= 우리 **AM_S** 대응)
  - **혼합비 large:small = 8:2 (wt)** — ★ 우리 a9_50 P:S와 같은 변수 축(큰:작은 = poly:single).
- **도전재/바인더:** Super P (Imerys) + PVDF (KF1300, Kureha) → NCM622 : Super P : PVDF = **96 : 2 : 2 wt%**,
  NMP 용매.  → CBD(carbon binder domain) = Super P + PVDF.
- **제작:** 알루미늄 호일(15 µm) 위 닥터블레이드 코팅 → 120 °C 2 h 건조 → **목표밀도 11개로 캘린더링**(2.3 g/cm³
  uncalendered 출발 → 2.4/2.5/2.7/2.8/3.0/3.3/3.4/3.5/3.6/3.8/4.0).  **mass loading = 19.8 mg/cm² 고정**
  (= 면적용량 **3.42 mAh/cm²**).  캘린더링 제외 전 공정은 **드라이룸(dew point ≤ −60 °C)**.

### 2.2 음극·셀
- **음극 = 인조흑연(SCMR-AR, Showa Denko)** + Super P + Na-CMC + SBR (96.9:0.5:2.6 wt%), Cu 호일(10 µm).  음극
  loading 10.46 mg/cm² (4.26 mAh/cm²) → **N/P ≈ 1.1**.
- **셀 = 2032 코인셀(Gr‖NCM622 풀셀)**, PE 분리막(18 mm, 20 µm), **액체전해질 1.15 M LiPF₆ in EC/EMC(3:7 v/v)
  + 2 wt% FEC**, 120 µL.  Ar 글러브박스 조립.

### 2.3 측정
- **전자전도(σ_e):** 전극저항측정기(RM2610, HIOKI), 0–1 mA / 0–0.5 V.
- **접착(adhesion/peel):** SAICAS(표면계면절삭), BN 블레이드(폭 1 mm), 수평속도 2 µm/s, 5회 측정.
- **전기화학:** 형성 1사이클 + 안정화 3사이클(0.1C CC, 4.3 V 컷오프).  Rate: 0.1C→10C(0.1/0.2/0.5/1/2/3/5/7/10C,
  복귀 0.1C), 충전 0.2C 고정.  Cycle: 0.5C CC/CV 충전 + 0.5C CC 방전, 3.0–4.3 V, 25 °C.

---

## 3. 가상 캘린더링 METHOD — 핵심 (Experimental Section, p.10–11 + SI Table S1/S3)

★ **이 절이 우리 압축과의 비교 핵심.** 3단계: (a) 재구성 → (b) 가상 압축 → (c) 검증.

### 3.1 (a) FIB-SEM 토모그래피 → 3D 디지털 트윈 재구성
- **장비:** FIB-SEM (Crossbeam 550, ZEISS).
- **uncalendered(2.3 g/cm³):** voxel/pixel 37.22 nm, FIB milling 간격 32.5 nm, image 2048×1536×1080, 도메인
  ≈ **30 × 90 × 40 µm³** (= a×b×c).  단면 수: SI Table S1 **1,080** / 본문 Experimental **1,500** (출처별 상이 — 표기 그대로).
- **calendered(3.6 g/cm³):** voxel 42.94 nm, 동일 milling 간격, image 2048×1536×1080.  도메인: SI Table S1
  **30 × 60 × 40 µm³** / 본문 **≈ 33 × 60 × 56 µm³** (출처별 상이).  단면 수 SI **932** / 본문 **1,160**.
- **이미지 처리(GeoDict, Math2Market):** FFT 필터 + nonlocal means 필터 → trilinear scaling으로 z방향 보정 →
  **gray-value threshold + watershed** 분할 → 3상(pore / NCM622 / CBD) segmentation → 3D 디지털 트윈.
- **결과(★ digital twin 검증):** **부피분율 디지털트윈 vs 이론계산 편차 모두 <2%p**(Fig 1d,e):
  - **uncalendered(Fig 1d):** NCM622 이론 46.2 / 트윈 45.8(편차 0.4), CBD 5.0/5.1(−0.1), pore 48.8/49.0(−0.3).
  - **calendered 3.6(Fig 1e):** NCM622 69.0/69.8(편차 −0.8), CBD 7.8/8.4(−0.6), pore 23.3/21.8(+1.5).
  - **REV(대표체적, representative element volume) = 14.1(uncal) / 13.9(cal)** ≫ 신뢰분석 최소권장 5 → 견고.
    (도메인 두께 85 µm uncal → 55 µm cal 3.6.)

### 3.2 (b) 가상 캘린더링 = 탄성 대변형 압축 시뮬 (GeoDict ElastoDict, FVM)
- **방법(명시):** 재구성한 **uncalendered 구조를 출발점**으로 → **ElastoDict 모듈(GeoDict 2023) = 유한체적법(FVM)
  기반 strain-controlled 압축 시뮬**.  **모든 상을 선형 탄성(linearly elastic)으로 가정** + **두께(y)방향 단축압축
  (uniaxial compression)**.  대칭 경계조건, 기계하중은 strain-controlled(목표밀도까지 변형 후 변형률/두께 기준 종료).
- **체적보존 리샘플링:** 목표 strain에서 선형탄성 모델로 변위장/요소장 계산 → voxel 재배치 → **총부피 유지 +
  고체부피 손실 없음**(SI ref 58, Kabel resampling).  → 작은 mechanical property를 가진 이웃 voxel을 강한 voxel이
  밀어내거나 차지(실제 캘린더링과 유사).
- **재료 물성(SI Table S4):** **E_NCM622 = 2.61 GPa**(ref 4 = Song 2023, AEM = 같은 그룹) / E_CBD = 1.55 / E_Al
  = 68.96; ν 모두 0.30(Al 0.33).  ⚠ **E_NCM622 = 2.61 GPa는 "전극 effective" 또는 2차입자 유효값** — 우리 NCM
  bulk(~140 GPa rigid AM)과 다른 scale(2차입자 다공·결합 포함 유효탄성).
- **11개 밀도 모두**(2.4/2.5/2.7/2.8/3.0/3.3/3.4/3.5/3.6/3.8/4.0) 가상 압축.
- ⚠ **한계(명시):** strain-controlled 탄성압축이라 **spring-back(스프링백) 미반영** → 가상 압축한 3.6 표면이 실제
  재구성 3.6보다 "더 평평"(top surface too flat).  실제 캘린더링의 spring-back은 못 잡음.  → **우리 MPM도 같은
  gap**(`positioning_vs_geodict.md` #285 spring-back 미구현).

### 3.3 (c) 검증 — 가상 3.6 vs 실제 재구성 3.6 (Fig 1d,e / Fig 2 / Fig S5)
- **uncalendered(2.3)를 가상 압축해 3.6으로 만든 구조 ↔ 실제 3.6 캘린더링을 독립 FIB-SEM 재구성한 구조**를 대조.
- **핵심 형상 파라미터 일치(p.4):**
  - **porosity:** 가상 vs 실제 **<10% 오차**(Fig 2b — 이론값과도 <10%).
  - **전자전도(effective electronic conductivity):** 가상 **17.9% vs 실제 18.7%**(상대오차 ~4%) → 1.8 S/m vs
    1.9 S/m (Fig S5; 본문은 가상 17.9%·실제 18.7%로 표기 = 어떤 기준 백분율).  실험 대조 평균 상대오차 **≈3.5%**(Fig 2c).
  - **ionic tortuosity:** 가상 **2.5 vs 실제 2.6**.
  - **NCM 비표면적:** 가상 **7.04×10⁵ vs 실제 6.98×10⁵ m²/m³**.
  - **NCM-CBD 비접촉면적:** 가상 **8.74×10⁵ vs 실제 8.63×10⁵ m²/m³**.
  - ⇒ **세 파라미터 모두 가상≈실제** → 가상 캘린더링이 신뢰할 수 있음을 입증(frame[4] 식 검증).

### 3.4 분석 도구(SI)
- **유효확산/tortuosity:** GeoDict **DiffuDict** — D_e,eff 계산(Dirichlet, ΔC=1 mol/m³, x–z 법선면), 전해질
  intrinsic D_e(1.15 M LiPF₆ in EC/EMC) 입력.  **식(1) τ_e = ε_e·D_e/D_e,eff** = MacMullin-type(우리 측지 τ와 정의 다름).
- **유효전자전도:** GeoDict **ConductoDict**(ΔV=1 V, Ohm 법칙, FVM).
- **PNM(pore network model):** MATLAB + MathWorks watershed → pore를 ball, 연결을 stick으로 → 등가 pore 반경,
  pore 배위수(coordination number), pore connectivity matrix(대역폭 bandwidth) 정량(SI Fig S9/S10).
- **crack 추출:** 이미지 처리 프로토콜(SI Fig S11)로 실제 캘린더링 3.6 구조에서 cracked volume 추출.
- **P3D 전기화학 모델:** COMSOL 6.1, Doyle-Newman, **pseudo-3D**(x·y 실제 차원 + r 1D)로 Al/cathode/separator/
  anode/Cu 5층(SI Fig S12, Table S2/S3/S4).  MUMPS 직접솔버, 5C 방전, time step 5 s.

---

## 4. 결과 — 미세구조 변화 vs 밀도 (Fig 2, p.4–6)

### 4.1 porosity vs 밀도 (Fig 2b)
- **밀도↑ → porosity↓ 단조:** 2.3 g/cm³ ≈ **49%**(=초기) → 4.0 g/cm³ ≈ **9–10%**.  가상(시뮬) vs 이론값 매우
  근접(<10% 오차) → 검증.  (디지털화: 2.3→49, 2.4→46, 2.5→44, 2.7→39, 2.8→35, 3.0→31, 3.3→25, 3.4→23, 3.5→20,
  3.6→19, 3.8→14, 4.0→10 % 정도; TREND only.)

### 4.2 전자전도 vs 밀도 (Fig 2c / Fig S1a)
- **밀도↑ → σ_e↑ 단조:** uncalendered 2.3 → 4.0 g/cm³에서 **약 +130%**.  가상 시뮬 ↔ 실측 평균 상대오차 **≈3.5%**.
  고밀도일수록 고체가 조밀 접촉 → 전자경로↑.  (Fig 2c: ~0.9 → ~2.2 S/m.)

### 4.3 접착(adhesion) vs 밀도 (Fig S1b)
- **밀도↑ → 접착강도↑, σ_e보다 더 크게:** 2.3 → 4.0에서 **약 +199%**.  바인더 접촉↑ → 기계적 강건성·장기신뢰성↑.

### 4.4 ionic tortuosity vs 밀도 (Fig 2d)
- **밀도↑ → tortuosity↑:** 특히 **3.5 → 3.6 g/cm³를 넘어 급증**(Fig 2d, 가상 ↔ 실제 거의 동일).  pore가 작아지고
  연결 끊김 → Li⁺ 경로 우회.  ⇒ **3.8/4.0의 rate 저하 원인 = 이온수송 한계(tortuosity↑), 전자전도 부족이 아님.**

### 4.5 비표면적(NCM-pore 접촉) vs 밀도 (Fig 2e)
- **밀도↑ → NCM 비표면적↓**, 단 **3.3 g/cm³ 이상에서 ≈6.90×10⁵ m²/m³로 포화(거의 일정)** — pore가 일정점 이후
  downsizing되면서도 AM-pore 접촉 유지.

### 4.6 비접촉면적(NCM-CBD) vs 밀도 (Fig 2f)
- **밀도↑ → NCM-CBD 접촉면적↑**, 단 **복잡 거동:** 3.3–3.6은 거의 일정 → **3.8에서 급증(sharp)**.  3.8 이상에서
  AM-CBD 신접촉 형성 + pore 부피↓ + AM 재배열(Fig S6) = 중간조밀(≤3.3) → 고밀집(>3.8) 구조전이.

---

## 5. 결과 — pore 구조 정량(PNM) (Fig 3, p.6–7)

- **등가 pore 반경↓ + 연결 stick↓:** 밀도↑ → 붉은 ball(큰 pore)↓.  평균 등가반경 **3.8 g/cm³가 3.4 g/cm³보다
  25% 작음**(Fig 3b: 3.4→0.84 / 3.6→0.67 / 3.8→0.62 µm 정도).
- **pore 배위수↓:** 밀도 0.2 g/cm³↑마다 평균 배위수 0.5↓(Fig 3c: 3.4→4.1 / 3.6→3.5 / 3.8→3.1 정도).
- **connectivity matrix 대역폭(bandwidth)↑(narrower diagonal):** 밀도↑ → pore 수·최대 인덱스↑(큰 pore가 작은
  것으로 쪼개짐) → 대각선 좁아짐 = **마이크로 pore가 나노 pore로 쪼개져 이온경로 더 우회·차단**(Fig 3d, S10).
  높은 밀도 = pore connectivity 표준편차 작음(narrower) = 연결 좁음.

---

## 6. 결과 — 응력·crack 분석 (Fig 4, p.6, 8)

★ **이 절 = 우리 Auerbach fracture와 직접 대응.**

### 6.1 von Mises stress(VMS) 분포 (Fig 4a)
- **밀도↑ → AM 내부 VMS↑**, 특히 입자끼리 압축되는 접촉점 + 입자 *표면뿐 아니라 내부*에서도 고VMS → **harsh
  캘린더링 조건에서 입자 내부 균열 가능**.
- **NCM 2차입자 최대항복강도 = 100–150 MPa**(보고값, ref 25/52) → **VMS>100–150 MPa 영역 = crackable volume**으로
  정의해 균열 잠재성 정량.

### 6.2 crackable volume vs 밀도 (Fig 4b)
- **VMS>100 MPa 체적%:** 저밀도(2.8/3.0)는 ~**1.5–5.0 vol%** → **3.4/3.6에서 ~10 vol%로 지수적 증가** → 4.0에서
  ~14%.  VMS>150 MPa도 동반 상승(~8% @4.0).
- ⇒ **균열은 3.4–3.6 g/cm³ 넘어 지수 급증** → 시뮬이 실험(>3.5 g/cm³ cycle 성능 악화, Fig 1b)을 뒷받침.

### 6.3 crackable(가상) vs cracked(실제) 대조 (Fig 4c,d)
- **실제 3.6 캘린더링 구조에서 추출한 cracked volume**(SI Fig S11 프로토콜) ↔ **가상 압축 3.6의 crackable
  volume(VMS>150 MPa)**.  두 3D 렌더링의 **크기·분포가 매우 유사**(Fig 4c) + 두께방향 normalized 체적% 곡선도
  유사 변동(Fig 4d).  ⇒ **VMS 기반 분석이 신뢰할 수 있음** + 균열 진단에 유용.
- ⚠ **정밀 주의(명시):** crackable(잠재) ≠ cracked(실제) — 같은 물리량이 아님.  정확한 cracked 검출은 **failure/
  interface 물성을 포함하는 고급 모델**(요소가 어디서 fracture point 도달 후 응력 drop되는지 식별)이 필요 →
  **future work**.  → **우리 Auerbach(F/P_c 임계 + severe%)는 바로 이 "criterion-based fracture"** = 그들이
  future work로 남긴 부분을 우리는 이미 보유(frame[5] 우리 강점).

---

## 7. 결과 — 전기화학 검증 + 최적 밀도 (Fig 1 / Fig 5, p.3–4, 7–8)

### 7.1 rate / cycle 실험 (Fig 1a,b)
- **rate(Fig 1a):** **저밀도(<3.0 g/cm³)는 1C에서 용량 나쁨** — uncalendered 전극은 전자접촉 불충분(특히 고율).
  **고밀도 3.8/4.0은 5C에서 3.6보다 오히려 낮음** — 전자전도 향상으로 설명 안 됨 → **pore 부피·연결 부족 = 이온수송
  한계**.
- **cycle(Fig 1b):** **2.8 g/cm³는 초기용량 절반 이하로 급락, 300사이클 못 버팀**(접착 부족 → 접촉손실).  **3.0
  g/cm³ = 400사이클 80%↑ 벤치마크**.  **3.4 g/cm³ = 400사이클 91.9% 최고 retention**, 단 **3.4 넘으면 retention↓**
  (균열↑ → 유기용매·Li 소모 → cathode-전해질 계면상 → 용량↓).
- ⇒ **3.0 = cycle 최소 기준, 3.4–3.6 = 최적**(접착·전자전도·적당한 VMS 균형).

### 7.2 P3D 전기화학 모델 검증 (Fig 5)
- **5C 방전용량 시뮬 ↔ 실험 상대오차 6.1%**(Fig 5a) — 가상 캘린더링이 뽑은 형상·전기화학 파라미터(tortuosity·
  porosity·σ_e·σ_ion·D_e,eff)가 신뢰할 수 있음.
- **방전말 lithiation 상태(SOL, Fig 5b/S14/S15):** **3.6 g/cm³ = 전 두께에서 SOL 27%↑ 유지**(균일); **3.4는 27%
  미달**(σ_e 부족); **3.8은 SOL 급변**(두께방향 심한 분극 = tortuosity↑·pore↓·연결끊김).
- **과전압/전해질 Li⁺ 농도구배/전위(Fig 5c):** 저밀도(<2.8)는 과전압 0.9 V↑(저σ_e ohmic), 밀도↑로 3.5까지 감소 →
  **3.6 넘으면 다시 증가**(고밀도 전해질 농도구배↑).  → 실험(Fig 1a)과 정합.

---

## 8. 결론 + future work (Conclusion + Fig 6, p.9)

- **밀도↔성능을 디지털트윈 가상 캘린더링으로 규명** — 2.4–4.0 g/cm³에서 실험+시뮬.  **최적 = 3.4–3.6 g/cm³**
  (고전자전도·고접착·충분한 이온수송·적당한 VMS).  ★ 이것이 **명시적 "최적 밀도 최적화 프레임워크"**.
- **future work(Fig 6 schematic):** 디지털트윈을 조성·분포·바인더 형상·표면개질·기능성 집전체·전극변형(crack
  전파·부피팽창)에 확장.  특히 **fracture point 식별 + 응력 drop 모델**(criterion-based) 개발 예정.
- **방법론적 의의:** 실제 FIB-SEM 재구성 구조 + 가상 캘린더링(실험 검증됨)으로 미세구조를 정량 → 신뢰성 높은
  시뮬 데이터 생성 패러다임.

---

## ★★★ 9. 우리 DEM+MPM 압축과 비교 (CENTERPIECE)

이 논문은 **우리 압축 모델과 가장 직접적으로 1:1 대응**되는 논문이다.  아래를 (A) 출력 1:1 → (B) 출발상태 distinction
→ (C) 검증방법론 평행 → (D) bimodal/crack → (E) 도구 → (F) 정직한 경계로 체계화.

### (A) "가상 캘린더링" = 우리 DEM+MPM 압축 — 출력 1:1 대응

| 그들 (Lim 2025, 가상 캘린더링, FVM 탄성압축) | 우리 (DEM+MPM 압축) | frame | 판정 |
|---|---|---|---|
| porosity vs 밀도 (49%→10%, Fig 2b) | porosity vs P/조성 (DEM ε_sphere, MPM 소성) | [5] 둘 다 | ✅ 1:1 (밀도축 ↔ 압력축) |
| ionic tortuosity vs 밀도 (Fig 2d, 3.5→3.6 급증) | τ_Dijkstra/τ_Laplace,eff (DEM 접촉망) | [5] DEM | ✅ 추세 1:1 (정의 다름) |
| 접촉면적 NCM-pore/NCM-CBD (Fig 2e,f) | coverage/contact-area (Stage-E Tabor+B3) | [5] DEM | ✅ 1:1 |
| crack: VMS>100/150 MPa crackable% (Fig 4) | Auerbach fracture (F/P_c, severe%) | [5] DEM | ✅ 1:1 (큰 다결정 분쇄) |
| von Mises stress 장 (Fig 4a) | MPM 응력장 (von Mises J2) | [5] MPM | ✅ 1:1 (MPM이 정확히 이걸 출력) |
| 전자전도 +130% vs 밀도 (Fig 2c) | σ_e (DEM Kirchhoff) | [5] DEM | ⚠ 추세만 (액체계 절대값 X) |
| pore 등가반경·배위수·connectivity (PNM, Fig 3) | pore network(우리 미구현) / porosity·τ | — | ⚠ 부분 (PNM은 우리 미보유 분석) |

**⇒ 그들의 "virtual calendering 출력 5종(porosity/τ/접촉면적/crack/응력)"이 우리 DEM+MPM 압축 출력과 거의 완전
1:1.** 특히 **VMS 응력장 = 우리 MPM이 출력하는 바로 그것**, **crack = 우리 Auerbach**, **τ/접촉면적/porosity = 우리
DEM**.  frame[5] 분업(DEM=transport, MPM=mechanics)이 이 논문 한 편에 그대로 들어있다(그들은 한 도구 GeoDict로,
우리는 DEM+MPM 둘로).

### (B) ★ 출발상태 distinction — reconstruct-then-compress vs predict-from-powder-then-compress

`positioning_vs_geodict.md`의 top-down/bottom-up 분류를 **"같은 압축 시뮬 안에서도" 한 단계 정밀화**하는 핵심.

| | Lim 2025 (그들) | 우리 DEM+MPM |
|---|---|---|
| **출발구조 생성** | **FIB-SEM 토모그래피 재구성** (실제 uncalendered 2.3 측정) | **DEM packing 예측** (분말→구조, 토모그래피 불요) |
| 분류 (Choi 2024 E.Chem) | **top-down / reconstruction** | **bottom-up / formation** |
| 압축 시뮬 | ElastoDict FVM 탄성 대변형 | MPM(소성 J2) + DEM(hooke/hysteresis) |
| 압축 후 출력 | porosity/τ/접촉/crack/VMS | porosity/τ/coverage/Auerbach/응력 (= 동일) |
| 출발상태에 필요한 것 | **실제 전극의 FIB-SEM** (1,500단면, 장비) | **설계 입력만**(압력·조성·입경) |

**★ 정밀한 한 문장:** 둘 다 "압축을 시뮬"한다.  그러나 **그들은 출발구조를 측정(reconstruct)하고, 우리는 예측
(predict)한다.** 같은 가상-캘린더링 패밀리 안에서 **우리가 더 상향식** — 출발상태에 토모그래피가 불필요하므로
**아직 만들지 않은(미측정) 설계점도** 압축 시뮬 가능(predictive, design-side).  그들의 프레임은 *측정된 전극이
이미 있어야* 가상 압축이 가능(reconstruct가 선행).

→ 이것은 `positioning_vs_geodict.md`의 "GeoDict=구조-given 특성화 ↔ 우리=공정에서 구조-예측"을 **"가상 캘린더링"
이라는 가장 직접적인 비교대상에서 재확인**: 그들의 가상 캘린더링조차 **출발구조는 GeoDict가 만들지 못해 FIB-SEM으로
넣어줘야** 하고(top-down 출발), 압축만 ElastoDict로 시뮬한다.  우리는 출발구조(DEM packing)부터 압축(MPM/DEM)까지
**전부 bottom-up**.  ⇒ positioning의 "even within simulate-compaction, we are more bottom-up"의 **교과서적 사례**.

### (C) 검증 방법론 평행 — 같은 frame[4] 철학

| | Lim 2025 | 우리 |
|---|---|---|
| 가상 압축 ↔ 실제 대조 | 가상 3.6 vs 실제 재구성 3.6 (porosity/σ_e/τ/접촉 <10%·~3.5% 오차) | DEM/MPM porosity·thickness·coverage vs LIGGGHTS·실험 (real_14 15.6/30.28; Minnmann 10%) |
| 검증 앵커 | 실험(FIB-SEM 재구성 + 전기화학) | 실험(Minnmann/Cronau/#266 He) — **모델끼리 교차피팅 금지(frame[4])** |
| 밀도/압력 sweep 검증 | 11개 밀도(2.4–4.0) | 다압력 Heckel(100/300/600) + 조성 sweep |
| 과압축 caveat | **3.8–4.0 rate 악화(tortuosity↑·pore↓)** | **우리 over-compression caveat**(ε_sphere 음수 cap, Stage-E min-cap) |

**⇒ 검증 철학이 동일:** 시뮬을 실험으로 검증하고, 밀도/압력 sweep으로 추세를 잡고, **과압축의 성능역전을 명시**.
그들의 "3.8–4.0 과캘린더링 rate-loss(이온수송 한계)" = 우리 "과압축 caveat"(ε_sphere over-compression cap + 고밀도
constriction).  우리 a9_50 sweep에서 **P:S 6:4 넘어 σ_ionic 붕괴(0.0506→0.0066, 7.7×↓)** = 그들의 "최적 밀도
넘으면 tortuosity↑로 rate 악화"의 조성판(packing이 한계 넘으면 SE 경로 압박).

### (D) bimodal + crack ↔ 우리 AM_P/AM_S + Auerbach

- **bimodal NCM622(large 14 µm : small 3 µm = 8:2) ↔ 우리 AM_P(6 µm) : AM_S(2 µm).** 같은 "큰:작은 입자 혼합"
  변수.  우리 a9_50 P:S sweep이 *이 변수를 직접 변화*시킨 것(그들은 8:2 고정이지만 입자 bimodal성은 동일).
- **crack(VMS>100–150 MPa, 큰 입자 내부 균열) ↔ 우리 Auerbach fracture(큰 다결정 AM_P 분쇄).** 우리 a9_50에서
  **severe fracture 63% @p10**(전부 큰 AM_P → 하중 독점 → 분쇄), 작은 AM_S는 내내 intact(#285 단결정 균열억제).
  그들도 **고밀도서 큰 입자 내부 VMS 초과 → 균열 → cycle 악화**.  **둘 다 "큰 다결정이 압축에서 깨진다"는 동일 물리.**
- **NCM 항복강도 100–150 MPa** = crackable 임계 → 우리 Tabor/Stage-E의 **경도 H·항복 기반 접촉area cap**과 같은
  재료상수 축(우리는 H로 contact-area cap, 그들은 VMS>H_y로 crackable).

### (E) 도구(toolchain) — "우리는 필드 표준 도구를 쓴다"

- 그들이 **명시 인용**: **LAMMPS, LIGGGHTS, MATBOX, GeoDict, EDEM, MPSP-DEM(Nikpour), Ngandjong CGMD, Lenze P2D.**
- **우리 도구 = LIGGGHTS(DEM) + Taichi/scipy(MPM·Kirchhoff)** → **그들이 거명한 바로 그 가상-전극 도구군에 우리가
  속함**.  특히 **LIGGGHTS는 그들 인용 리스트의 핵심 DEM 엔진 = 우리 DEM 엔진과 동일** → "우리가 비표준 도구를
  쓴다"는 reviewer 반론에 직접 반박.  MPSP-DEM(비구형 입자)·Ngandjong(전기화학 결합)은 우리가 향후 비교/벤치마크할
  레퍼런스.

### (F) 정직하게 — 전이 경계 (over-claim 금지)

- ⚠ **Li-ion NCM622 + 액체전해질 ≠ 우리 LPSCl 황화물 ASSB.** 셀 절대값(용량·과전압·σ_ion 절대치·tortuosity τ
  MacMullin)은 **전이 불가**.  이 논문은 **방법론적 형제(method-sibling)**이지 수송 절대값 앵커가 아니다(앵커는
  Bazzoun/Varkey/Minnmann/#266/#271).
- ⚠ **모든 상 선형 탄성 가정(ElastoDict) — 소성 SHAPE 변화 없음.** 입자 형상은 voxel resampling(체적보존)으로
  재배치되지만 **진짜 소성흐름(plastic flow)이 아님** → **우리 DEM(rigid sphere+overlap)과 같은 한계**.  우리
  **MPM(소성 J2)이 바로 이 gap을 메움**(void-fill 소성흐름·morphology).  즉 그들의 압축 시뮬은 우리 DEM-side에
  가깝고(탄성/체적보존), **소성 morphology는 우리 MPM이 더 물리적**.
- ⚠ **τ(ionic tortuosity)는 MacMullin-type(식 1 ε_e·D_e/D_e,eff) — 우리 측지 τ_Dijkstra(~1.2–2)와 정의 다름.**
  추세(밀도↑→τ↑, 3.5→3.6 급증)만 비교, 절대값 비교 불가.  (그들 가상 2.5 / 실제 2.6은 그들 정의 내 값.)
- ⚠ **spring-back 미반영(둘 다).** 그들 ElastoDict strain-controlled = spring-back 없음(가상 3.6 표면 too flat).
  우리 MPM도 spring-back 미구현(#285 future-work).  → **공통 gap**, 우리만의 약점 아님.
- ⚠ **digital twin REV 14 ≫ 5 = 견고 / 부피분율 편차 <2%p** — 그들의 재구성 품질이 매우 높음(우리는 토모그래피
  재구성을 안 하므로 이 검증은 그들 강점, 우리는 packing-predict로 우회).
- ✅ **그러나 METHOD는 직접 전이:** 가상 캘린더링(압축 시뮬) + 밀도 sweep + 실험 검증 + 과압축 caveat + bimodal +
  crack = **우리 DEM+MPM 압축의 직접 방법론적 형제.** 우리가 "압축을 시뮬해 미세구조/수송/역학/파괴를 뽑고 실험으로
  검증한다"는 워크플로 전체가 이 논문에 (다른 화학계로) 그대로 있음 → **우리 방법론의 published precedent + frame[5]
  분업의 단일 논문 시연.**

### ★ 종합 한 줄 verdict

> **이 논문의 "가상 캘린더링"은 우리 DEM+MPM 압축 그 자체(출력 porosity/τ/접촉면적/crack/응력이 1:1)이며, 차이는
> 단 하나 — 그들은 출발구조를 FIB-SEM으로 측정(reconstruct-then-compress, top-down 출발)하고 우리는 분말에서
> 예측(predict-from-powder-then-compress, bottom-up 출발)한다.  Li-ion 액체계라 셀 절대값은 전이 불가하나, 가상
> 캘린더링 검증 방법론·밀도 sweep·과압축 caveat·bimodal·crack은 우리 압축의 직접 형제이고, 그들이 명시 인용한
> LIGGGHTS/GeoDict/MPSP-DEM = 우리 도구군 → 우리가 필드 표준 압축-시뮬을 하되 출발측에서 더 상향식(토모그래피 불요)
> 임을 입증하는 가장 직접적인 positioning 근거.**

---

## 10. 주요 figure 요약 (우리가 재사용할 것 중심)

| Figure | 내용 | 우리 재사용 |
|---|---|---|
| **Fig 1a,b** | rate(0.1–10C)·cycle(400) vs 밀도 11종 | 과압축 rate-loss(3.8/4.0<3.6) = 우리 over-compression caveat |
| **Fig 1c** | 캘린더링 schematic + uncal(2.3, 85µm)/cal(3.6, 55µm) 디지털트윈 + REV 14 | 압축 전후 구조 = 우리 압축 전후 |
| **Fig 1d,e** | 부피분율 트윈 vs 이론 (편차 <2%p) | digital twin 검증 품질(그들 강점, 우리는 packing-predict 우회) |
| **★ Fig 2** | porosity(b)/σ_e(c)/τ(d)/NCM-pore면적(e)/NCM-CBD면적(f) vs 밀도, 가상↔실제 | **출력 1:1 핵심** — porosity/τ/접촉면적 = 우리 DEM 출력 |
| **★ Fig 2a** | 가상 캘린더링 schematic (2.3→4.0 구조 9컷, reconstructed 3.6 강조) | reconstruct-then-compress 시각화 |
| **Fig 3** | PNM: pore 등가반경/배위수/connectivity matrix (3.4/3.6/3.8) | pore 정량(우리 미보유 PNM 분석 — 향후 후보) |
| **★ Fig 4a** | von Mises stress 장 (2.8→4.0) | **우리 MPM 응력장과 직접 대응** |
| **★ Fig 4b** | crackable volume%(VMS>100/150 MPa) vs 밀도 (3.4–3.6 지수급증) | **우리 Auerbach severe% vs 압축** |
| **Fig 4c,d** | crackable(가상) vs cracked(실제) 3D + 두께방향 % | criterion-based fracture = 우리 Auerbach(그들 future-work) |
| **Fig 5** | P3D 5C 방전 검증(오차 6.1%) + SOL/과전압/농도구배 vs 밀도 | 형상파라미터→전기화학 검증(우리 Phase 4 PyBaMM 연결 아이디어) |
| **Fig 6** | future-work schematic(crack전파·부피팽창·조성·바인더·표면개질…) | 디지털트윈 확장 로드맵(우리 Phase 2–5와 정합) |
| **SI Fig S1** | σ_e(+130%)/peel(+199%) vs 밀도 | σ_e 추세(절대값 X) |
| **SI Fig S5** | 가상 vs 재구성 porosity·σ_e 비교 | 검증 정량 |
| **SI Fig S6** | 밀도별 top-view 미세구조(3.3–4.0) | 3.8 구조전이(중간조밀→고밀집) |
| **SI Fig S7/S8** | 배위수 분포·평균 등가반경·pore 배위수 vs 밀도 | pore 정량 추세 |
| **SI Fig S11** | crack 추출 이미지 프로토콜 | 실제 cracked volume 추출법 |
| **SI Table S1** | FIB-SEM 조건(uncal 30×90×40µm/1500단면; cal 33×60×40µm/1160) | 재구성 메타 |
| **SI Table S4** | 모델물성(E_NCM 2.61 / E_CBD 1.55 / E_Al 68.96 GPa, ν 0.30) | 그들 탄성 입력(우리 E_eff와 scale 비교) |

---

## 11. 기술 미니용어 (이 논문 맥락)

- **Virtual calendering(가상 캘린더링):** 재구성한 압축-전 전극 구조를 압축 시뮬해 목표밀도 구조를 만드는 것.
  = 우리 "압축(compaction) 시뮬".  단 출발구조가 **토모그래피 재구성**(우리는 DEM packing).
- **Digital twin(디지털 트윈):** 실제 전극의 3D 구조를 토모그래피로 복제한 가상 구조.  (Choi 2024 E.Chem 분류로
  **top-down/reconstruction**; 설계-side 미연결이면 DTP, 연결이면 DTI.)
- **ElastoDict(GeoDict):** FVM 기반 선형탄성 대변형 압축 모듈.  strain-controlled, 체적보존 resampling.
- **DiffuDict/ConductoDict(GeoDict):** 유효확산/유효전자전도 FVM 솔버 = 우리 voxel_conductivity 상응(연속체).
- **PNM(pore network model):** pore=ball, 연결=stick.  등가반경·배위수·connectivity matrix(대역폭)로 pore구조 정량.
- **VMS(von Mises stress) crackable volume:** VMS가 NCM 항복강도(100–150 MPa) 초과하는 체적% = 균열 잠재.
  ≠ cracked(실제) — failure 물성 모델 필요.  우리 **Auerbach F/P_c**는 criterion-based 실파괴 분류(그들 future-work).
- **MacMullin-type tortuosity(식 1):** τ_e = ε_e·D_e/D_e,eff.  우리 측지 τ(경로 우회 비율)와 정의 다름 → 추세만 비교.
- **REV(representative element volume):** 도메인이 전체를 대표하기에 충분한 단위셀 배수.  14 ≫ 권장 5 = 견고.
- **P3D(pseudo-3D):** x·y는 실제 차원 + r은 1D 입자내 확산 → 계산효율 + 공간분해 전기화학.

---

## 12. DB / 데이터 노트

- **수치 앵커 추가 안 함(method-sibling):** Li-ion 액체 NCM622라 σ/porosity 절대값을 우리 LPSCl 앵커 CSV
  (`densification_porosity_db.csv`, `*_sigma_ionic.csv`)에 넣지 않음 — 화학계가 달라 **추세만** 유효.
- (필요시 별도 후보) porosity-vs-밀도 추세(49→10%, 11점, digitized TREND)나 crackable%-vs-밀도는 **method 검증
  레퍼런스**로만 인용; 우리 transport 회귀에는 미투입(유저 결정).
- **positioning 강화:** `positioning_vs_geodict.md`의 reconstruct vs predict distinction의 **가장 직접적 사례**로
  본 디제스트를 cross-link(단, 지시대로 positioning_vs_geodict.md 파일 자체는 수정하지 않음).

File: litdb/papers/lindblad2005_surface_area_weighted_local_configurations.md
# Surface area estimation of digitized 3D objects using weighted local configurations — Lindblad (Image and Vision Computing 2005) · 2×2×2 이웃 (m-cube) 13 경우에 넓이 가중을 주는 국소 추정기 — 평면 불편 · CV 1.40 % · 최악 7.3 % · 구 사다리로 A₁ = 0.636 확정

> slug `lindblad2005_surface_area_weighted_local_configurations` · DOI `10.1016/j.imavis.2004.06.012` · type `method (digital geometry — 2×2×2 configuration-weighted surface-area estimator · Gauss digitization · Monte-Carlo 구 10⁶ 개 + 합성 정육면체·원기둥·구모자 시험) · 전지·DEM·MPM 없음` · PDF `7._Surface_area_estimation_of_digitized_3D_objects_using_weighted_local_configurations.pdf` · digested `2026-11-03` · status ✅
> 그림 `18/18 육안 확인` (본문 Fig 1–15 · Table 1–3; **fig_7 재크롭** = 본문 식 줄 섞임 · **tab_1–3 재크롭** = 도구가 쪽 전체를 잘랐음) · 약칭 `[Lindblad05]`
> 수치 등급: **stated** · **figure-read ≈** (판독 폭 명시) · **derived(ours)** (식 병기) · **pilot(ours)** = 이 카드 작성 중 scratch 스크립트로 1 회 계산한 값 (리포 코드 아님 · 인용 전에 §적용 후보 가-1 진단으로 다시 낼 것).  SI 없음 (본문 12 쪽 전부 확인).
> 짝 카드: `windreich2003_voxel_based_surface_area_estimation` (이 논문이 개선한 MV 추정기) · `ziegel2010_surface_area_measure_digitizations` (이 논문의 가중치를 점근 최악오차 7.3 % 로 평가하고 3.98 % 가 최선임을 증명) · `ketter2025_…` §7-6 (계단이 계면 면적을 부풀린다는 경고) · `neumann2021_…` (복셀 면 입계 조건).
> 🔗 관련 카드 (2026-11-16 · 원전): [`mullikin1993_surface_area_estimation_digitized_planes`](mullikin1993_surface_area_estimation_digitized_planes.md) — [8] 원문 (6-이웃 9 부류 · W 0.8940 · 1.3409 · 1.5879 · 평면 CV 2.33 % · 표본 세기 −16.8 % · 1.2031) · 면 세기 1.5 배의 두 번째 근거 (식 8a · 공간 격자 = 노출 면 × 2/3 · 구 1.5 × (1 − 1.06Δ²/4πr²)) · §7-3 pilot "MV 물체" 열 = 그 논문 그림 6 직선과 r/h ≥ 5 에서 0.0005 안.

---

## 0. 이 카드를 연 이유 — 1저자 11-03 질문 (a)(b)(d) 의 중심 카드

| 질문 | 답 (요약 — 근거는 아래 절) |
|---|---|
| **(a) 면 단순 세기의 편향 · 가중 추정기의 개선 · 우리 CNC 는 어느 추정기인가** | 평면 하나의 면 개수 = **L1 = \|n_x\|+\|n_y\|+\|n_z\|** 배 (이 논문 식 18 이 m-cube 수로 같은 식을 인쇄 · 면 개수와 같음은 우리 산수) → 축 정렬 1.000 · 대각 √3 = **1.732** · **무작위 방향 평균 1.5** (우리 산수) · 구 = 1.5 로 수렴 (pilot 1.4997 @ r/h 40).  Lindblad 가중치: **평면 불편 · CV 1.40 % · 최악 −7.3 % (축 정렬 평면)** · 구 r = 10: **평균 1.0000 · CV 0.24 % · 최대 1.37 %** (Table 3).  Ziegel 2010: 같은 2×2×2 계열의 **최선 최악오차 3.98 %** (이 논문 가중치 = 7.3 %).  **우리 CNC 는 어느 추정기도 아니다** — 접점마다 해석 원판 넓이 A_true 로 총량을 정규화 (참값을 아는 경우의 정규화 · 총량 편향 0 · 국소 분포는 별개) |
| **(b) 값 채택 없는 싼 진단** | §적용 후보 가-1 (파일 · 입력 · 기대값 · 자기시험 사양).  pilot: 우리 r/h 범위에서 면 세기 1.38–1.50 · Lindblad 0.999–1.006 (r/h ≥ 1.67) · 접점 원판 support/참 = L1 × (1 + 가장자리 4–25 %) |
| (c) Neumann | — (`neumann2021_…`) |
| **(d) MPM 피복 메모** | 면 세기 **비율**은 피복 영역의 방향이 무작위일 때만 상쇄된다 — 압축축 근처 모자 (\|n_z\| ≥ cos 30°) 는 **−9.1 %**, 40–50° 띠는 **+7.1 %** (우리 손계산 0.909 · pilot 0.9092 / 1.0714).  AM 구는 해석 법선이 있으니 면마다 1/L1(n) 또는 \|n_k\| 로 가중하면 참 넓이로 수렴 (pilot 0.9998 / 1.0000 @ r/h 40) |

## 1. 한 줄 요약

Uppsala 대학 영상분석센터의 Lindblad 는 이진 3D 영상의 표면 넓이를 **2×2×2 voxel 묶음 (m-cube) 의 256 배치를 대칭으로 묶은 13 경우마다 넓이 가중을 주고 더하는** 국소 추정기로 잰다. 가중치는 **무작위 방향·위치의 디지털 평면에서 불편이고 MSE 최소**가 되도록 해석적으로 구했는데 (CV 1.40 %, 최악 7.3 % = 격자에 맞춘 평면), 평면에서는 c₁ · c₅ · c₉ 가 늘 같이 나타나 해가 하나로 안 정해진다. 그래서 **반경 1–256 의 디지털 구 10⁶ 개 (크기분포 1/r) 에서 편향 0 이 되도록 A₁ = 0.636** 을 몬테카를로로 정했고, 그 결과 작은 물체의 넓이 과소평가가 한 자릿수 줄었다 (1/r 묶음 전체 CV 6.0 → 3.1 %). 구 r = 10 에서 평균 1.0000 · CV 0.24 %, r = 100 에서 CV 0.009 % 이고, 최악 대상은 격자에 맞춘 평면을 가진 **정육면체** (변 20 에서 평균 0.9811, 최대 9.77 %) 다. 국소적이라 multigrid 수렴은 없지만 지름 수백 voxel 아래에서는 multigrid 수렴 추정기와 정밀도가 비슷하다.

## 2. 메타

| 항목 | 내용 |
|---|---|
| 저자 | **Joakim Lindblad** (단독 · joakim@cb.uu.se) — Centre for Image Analysis, Uppsala University (Lägerhyddsv. 3, SE-75237 Uppsala) |
| 서지 | *Image and Vision Computing* **23** (2005) 111–122 · DOI `10.1016/j.imavis.2004.06.012` |
| 일자 | 접수 2004-01-16 · 수정 2004-05-07 · 승인 2004-06-29 |
| 선행 | [1] Lindblad, DGCI 2003 (LNCS 2886, 348–357) — 같은 방법의 첫판 (A₁ = 0.2118) · [8] Mullikin & Verbeek 1993 (6-이웃 9 부류) · [16] Windreich 2003 (`windreich2003_…` 카드) · [13] Marching Cubes |
| 연구유형 | 디지털 기하 방법론 · 해석적 최적화 (평면) + 몬테카를로 최적화 (구 10⁶ × 2 묶음) + 합성 시험 (정육면체 · 원기둥 · 두꺼운 구모자 · 구, 각 150,000 개 생성) |
| 디지털화 | **Gauss 디지털화** — 연속 집합에 포함된 격자점 (voxel 중심) 의 집합 (p. 112) |

## 3. 핵심 수치 ★

### 3-1. 비교 기준 (이 논문이 인용 · 원전 미확인)
| 추정기 | 값 | 위치 |
|---|---|---|
| 배경 이웃이 있는 전경 voxel 세기 | *"quite severe underestimation"* · voxel 당 **1.2031** 로 세면 등방 평면 분포에서 불편 [8] · 분산 큼 | p. 112, stated (원전 [8]) |
| Mullikin–Verbeek 6-이웃 9 부류 | **W₁ 0.8940 · W₂ 1.3409 · W₃ 1.5879** (격자 단위²) · 평면 CV **2.33 %** · 전경/배경 비대칭 → 여집합과 평균 권고 | p. 112, stated |
| multigrid 수렴 추정기 [9–11] | 수렴하나 계산량 큼 (전역 다각형화 · 법선장 적분) | p. 112 |

### 3-2. 2D 둘레 (방법 예시)
| 양 | 값 | 위치 |
|---|---|---|
| L₁ (반-대각 걸음, s₁) | **π(√2 + 2)/16 ≈ 0.670** | 식 12a |
| L₂ (축 걸음, s₂) | **π(√2 + 1)/8 ≈ 0.948** | 식 12b |
| L₃ | 2L₁ (두 성분으로 봄) | p. 115 |
| CV (긴 직선) | **2.3 %** — 이 이웃 크기에서 불편 추정기의 최선 (Proffit–Rosen 과 동등) | p. 115 |

### 3-3. 3D — 평면에서 정해지는 것 (식 21 · `Fig. 9`)
| 양 | 값 | 위치 |
|---|---|---|
| 평면에 나타나는 경우 (basic) | **c₁, c₂, c₅, c₈, c₉** — 13 표면 경우 중 5 개 | p. 116, `Fig. 4` |
| 평면 m-cube 수 | **N_tot(n) = (1 + z′ₓ + z′ᵧ)/√(1 + z′ₓ² + z′ᵧ²) · A** (0 ≤ z′ᵧ ≤ z′ₓ < 1) | 식 18, stated |
| 묶은 가중 (식 21) | **A₁ + A₅ = 1.1897 · 2A₂ = 1.3380 · A₈ = 0.9270 · 2A₁ + A₉ = 1.6942** | stated |
| 평면 CV | **1.40 %** (불편) | p. 118 |
| 최대 오차 | **7.3 %** at z′ₓ = z′ᵧ = 0 (격자 정렬 평면) = 1 − A₈ = 0.0730 | `Fig. 9` 캡션 · p. 118 |
| `Fig. 9` 의 범위 | figure-read ≈ 추정/참 **0.93 (정렬) … 1.02 (z′ₓ ≈ 0.45, z′ᵧ ≈ 0.12)** · 다른 봉우리 1.01 near (1.0, 0.5) (판독 ±0.005) | `Fig. 9` |
| 비-basic 경우의 몫 | 시험 물체의 표면 m-cube 의 **≤ 0.2 %** · 뇌 영상 (142×188×131) 은 basic 이 **97.13 %** of **319,223** | p. 116 · p. 118 |
| c₁₁ (c₁₄ 포함) | **1.5731** (Marching Cubes 삼각화 넓이) — 유일한 "진짜 새" 경우 | p. 118 |
| 평면 항등식 | **N₁ = N₅ + 2N₉** (c₅·c₉ 이웃은 늘 보색 c₁) → A₁ 비결정 | p. 118 |

- [derived(ours)] 식 18 의 배수 (1 + z′ₓ + z′ᵧ)/√(1 + z′ₓ² + z′ᵧ²) 는 단위 법선 n ∝ (−z′ₓ, −z′ᵧ, 1) 의 **L1 노름 \|nₓ\|+\|nᵧ\|+\|n_z\|** 와 같다. 디지털 반공간의 **노출 voxel 면 수 / 넓이** 도 같은 L1 이다 (k 축 면의 밀도 = \|n_k\|) ⇒ **평면 하나의 면 세기 편향 = L1 ∈ [1, √3]**, 법선이 구면 위 균일이면 E[\|n_k\|] = 1/2 이라 **평균 1.5** (구는 1.5 로 수렴).

### 3-4. 구로 A₁ 고정 (§5.3)
| 양 | 값 | 위치 |
|---|---|---|
| 첫판 [1] | A₁ = **0.2118**, A₅ = 0.9779, A₉ = 1.2706 (A₁ : A₉ = 1 : 6, Marching Cubes 근거) → **작은 물체 과소평가** (`Fig. 10`) · r > 20 에서는 양호 | p. 118–119 |
| `Fig. 10` (A₁ 0.2118) | figure-read ≈ 편향 **−7.4 % (r ≈ 1.9) · −1.6 % (r ≈ 4) · −0.3 % (r ≈ 9.5)** (판독 ±0.3 %p) | `Fig. 10a` |
| 최적화 자료 | 구 **1,000,000 개**, f(r) = C/r (C = 1/log 256, r 1–256) 와 f(r) = C/r³ (C = 1/(2(1 − 1/256²))) · Gauss 디지털화 · 무작위 위치 | p. 119–120 |
| 결과 | **A₁ = 0.636** (1/r) · **0.635** (1/r³) · r_min ∈ {1, 2, 4, 8} 에서 **[0.635, 0.639]** · r_max 64 로 줄여도 불변 | p. 120 |
| 1/r 묶음 전체 CV | **6.0 % → 3.1 %** (A₁ 0.2118 → 0.636) | p. 120 |
| `Fig. 12` (A₁ 0.636) | figure-read ≈ 1/r: CV ≈ 3.1 %, mean AD ≈ 1 % · 1/r³: CV ≈ 8.6 %, mean AD ≈ 5.7 % | `Fig. 12` |
| `Fig. 11` 구 위 m-cube 밀도 (큰 r) | figure-read ≈ c₁ 28 % · c₂ 33 % · c₅ 18.7 % · c₈ 15.4 % · c₉ 4.6 % (판독 ±0.5 %p) · r 감소 → c₁ 증가 (r 1 에서 > 55 %) | `Fig. 11` |

**Table 2 (권고 가중치, 격자 단위²)**: A₁ **0.636** · A₂ **0.669** · A₃ **1.272** · A₄ **1.272** · A₅ **0.554** · A₆ **1.305** · A₇ **1.908** · A₈ **0.927** · A₉ **0.422** · A₁₀ **1.338** · A₁₁ **1.573** · A₁₂ **1.190** · A₁₃ **2.544** (`Table 2`, stated).  [derived(ours)] 식 21 · Table 1 관계 (A₅ = 1.1897 − A₁ = 0.5537 · A₉ = 1.6942 − 2A₁ = 0.4222 · A₁₃ = 4A₁ …) 로 모두 재현된다.

### 3-5. 합성 물체 성능 (`Table 3` — 디지털화 100,000 회 · `Fig. 13`, `Fig. 15`)
| 물체 | Mean(Â)/A | CV (%) | Mean AD (%) | Max AD (%) |
|---|---|---|---|---|
| Ball r = 10 | **1.0000** | **0.24** | 0.19 | **1.37** |
| Cube side = 20 | 0.9811 | 1.09 | 1.89 | **9.77** |
| Cylinder r = 10, side = 20 | 0.9870 | 0.75 | 1.31 | 5.71 |
| Spherical cap r = 10 | 0.9823 | 0.79 | 1.78 | 8.01 |
| Ball r = 100 | **1.0000** | **0.009** | 0.008 | 0.029 |
| Cube side = 200 | 0.9981 | 0.91 | 0.66 | 6.06 |
| Cylinder r = 100, side = 200 | 0.9987 | 0.63 | 0.45 | 3.26 |
| Spherical cap r = 100 | 0.9982 | 0.32 | 0.26 | 2.20 |

- 구: **초선형 수렴 O(r^−a), a ≈ 1.5** 관찰 (p. 121). 정육면체 = 격자 정렬 평면 → 최악.
- `Fig. 13` (A₁ 0.636) figure-read ≈: \|편향\| ≤ 0.1 % (r ≥ 2) · CV ≈ 3 % (r 2) · 0.7 % (r 5) · 0.25 % (r 10) · 최대 AD ≈ 9 % (r 3.5) · 2.6 % (r 7) · 0.7 % (r 20).
- `Fig. 15` figure-read ≈: 정육면체·원기둥·구모자는 작은 크기에서 **과소** (r ≈ 2 에서 −6 … −8 %, r 10 에서 ≈ −2 %) · 구는 전 구간 ≈ 0.
- 시험 물체 정의: 정육면체 변 2–512 · 원기둥 높이 = 2 × 반경 · 두꺼운 구모자 r_cavity = r_cap/2 (`Fig. 14`) · 구 1–256 · 각 150,000 개 생성 (무작위 방향·위치, Gauss) (p. 120).

## 4. 방법 ★
- **m-cube** = 이웃한 voxel 8 개의 중심이 꼭짓점인 정육면체 (Marching Cubes 의 칸). 256 배치 → 대칭·보색으로 **14 (또는 15) 경우** (`Fig. 4`; c₁₁ 과 거울상 c₁₄ 를 하나로). c₀ 은 경계가 아니라 0.
- **넓이 = Σ Aᵢ Nᵢ** (식 13) — 경계 m-cube 만 세면 되므로 순서 없는 표면 추적과 결합 가능 · 시간 = 선형.
- 2×2×2 이웃은 **전경/배경 대칭** → 여집합에 적용해도 같은 값 (MV 와 달리 평균 불필요).
- **최적화 기준**: 무작위 위치·방향 (식 1–4: 상대오차 ε = Ê/E − 1 · 편향 B = ∫ε dS / ∫dS · MSE · mean AD) — **B = 0 제약 아래 MSE 최소**. 법선을 (−π ≤ φ < −3π/4, 0 ≤ θ < π/2 + arctan(cos φ)) 로 줄여 평면 z = z′ₓx + z′ᵧy + w 의 오프셋 w 를 균일로 놓고 경우별 확률 P(cᵢ\|n) (식 16–17) 을 직접 계산 (`Fig. 6–8`).
- 평면만으로는 A₁ 이 안 정해지므로 (N₁ = N₅ + 2N₉), **크기분포가 있는 구 묶음**에서 편향 0 조건으로 A₁ 을 고정 (§3-4). 1/r 을 주 분포로 고른 이유: 척도 불변 · 작은 물체를 강조하되 1/r³ 보다 덜 극단적.
- 시험 (§6): Gauss 디지털화 · 무작위 방향·위치.
- **입자 처리 칸**: 전지 아님. 대응물 = 우리 STEP3 래스터의 상 경계. 역학·전달 없음.

## 5. Figure set ★

| Fig | 내용 | 우리 활용 |
|---|---|---|
| 1 | 2D m-square 의 4 경우 S₀–S₃ | 2D 둘레 예시 |
| 2 | 기울기 같고 오프셋 다른 직선이 m-square 를 나누는 법 (1 ± y′ₓ) | 경우 확률 유도의 기하 |
| 3 | s₃ 두 경우 (연결 모호) | 모호 배치 = 우리 ①′ "ambiguous" 부류와 같은 성격 (연결성 규약 선택) |
| 4 | ★ **m-cube 14 경우 (c₀–c₁₄)** — 실선 = 평면에 나타나는 basic 5 개 (c₁, c₂, c₅, c₈, c₉) | 우리 진단 (가-1) 의 경우 분류표 · pilot 의 분류 구현이 이 그림과 일치 |
| 5 | (a) MRI 뇌 (142×188×131) 렌더 (b) 표면 m-cube 경우 히스토그램 | basic 97.13 % — 실침대에서 같은 히스토그램 = 미해상 census |
| 6 | 평면 z = z′ₓx + z′ᵧy + w (a) z′ₓ + z′ᵧ ≤ 1 (b) > 1 | 식 15 의 기하 |
| 7 | z′ₓ + z′ᵧ ≤ 1 에서 w 를 바꿀 때 나타나는 경우 (8 · 5+1 · 2+2 · 1+5) | P(cᵢ\|n) 식 16 의 그림판 |
| 8 | z′ₓ + z′ᵧ > 1 의 경우 (5+1 · 2+2 · 1+5 · 1+9+1) | 식 17 |
| 9 | ★ **평면 방향별 추정/참 (z′ₓ, z′ᵧ)** — 0.93 (정렬) … 1.02 | 가중 후에도 방향별 −7 … +2 % 가 남는다 — **우리 해석 법선 재가중 (§7-4) 이 이보다 나은 이유** |
| 10 | 구 반경별 편향·CV·mean AD·max AD (A₁ 0.2118) | 작은 구 과소 (−7 % @ r 2) |
| 11 | ★ 구 반경별 basic 경우 밀도 | 작은 구일수록 c₁ 이 지배 — Ziegel 가중 (c₁ 가중 0 선택 시) 이 작은 r 에서 무너지는 이유 (§7-3 pilot) |
| 12 | A₁ 에 따른 편향·CV·mean AD (1/r · 1/r³ 묶음) | A₁ = 0.636 = 편향 0 + CV 최소 근처 |
| 13 | ★ **구 반경별 오차 (A₁ 0.636)** (a) 선형 (b) 로그 | 진단 기대값: r ≥ 2 에서 편향 ≈ 0, CV 3 % → 0.25 % (r 2 → 10) |
| 14 | 두꺼운 구모자 (반경 40) 디지털화 | 오목 시험 물체 |
| 15 | ★ 물체별 상대오차·mean AD vs 크기 (구·정육면체·원기둥·모자) | 평면 면이 있는 물체는 작은 크기에서 −6 … −8 % — 우리 AM–AM **근축면 (평면 원판)** 이 이 부류 |
| Table 1 | 13 경우 넓이 (A₁ 미정 · 식 21 관계) | 가중의 구조 (A₃ = 2A₁ 등 분해 규칙) |
| Table 2 | ★ **권고 가중치 13 개** | 진단 (가-1) 의 입력 |
| Table 3 | ★ **합성 물체 성능 (r 10 · 100)** | 진단의 대조값 |

## 6. Post-processing ★
- 평면: P(cᵢ\|n) 해석식 → 방향 적분 (편향 · MSE) → 제약 최적화 (식 21).
- 구: 크기분포 10⁶ 개 몬테카를로 → A₁ 스윕 (`Fig. 12`) → 편향 0 의 A₁.
- 성능: 크기별 평균 상대오차 · CV · mean AD · max AD (오차막대 = 최소·최대, `Fig. 15`).
- 도구: 명시 없음 (n/a).

## 7. 우리 DEM+MPM 대비 ★★

> "우리" 칸 = 작업 브랜치 `claude/stoic-knuth-NObVQ` @ `57f1b2baf` (2026-11-03) 코드 줄 번호.

### 7-1. 우리가 면을 그대로 세는 자리 (가중 없음)
| 자리 | 코드 | 넓이 규약 | 이 논문 기준 편향 |
|---|---|---|---|
| STEP4 BV 반응면 | `scripts/step4_dyn.py:1134` `A_face = vox_m*vox_m` · `:942` i₀·A_face · `:946` asr/A_face | 노출 AM\|SE·AM\|SDCP 면 하나 = h² | 해상된 AM 구에서 총 반응 넓이 ≈ **1.5 × 참 접촉 넓이** (pilot 1.4959 @ r/h 6.67) ⇒ 입력 i₀ · 막 ASR 은 **"면 넓이당" 값**이다 (참 넓이당으로 읽으면 유효 i₀ 가 ≈ 1.5 배) |
| r1 면 막 (탐침) | `face_rint` `scripts/step3_sigma.py:362` · `interface_face_factor` `:383` · `INTERFACE_MODEL_VERSION 'r1-phase-boundary-series'` `:215` | 다른 sid (또는 AM 의 다른 pid) 면마다 같은 r | 계면 지배 극한 (r ≫ h/σ) 에서 막 총 컨덕턴스 = (면 넓이)/r ⇒ **참 넓이당 유효 ASR ≈ r / L1** (구 평균 r/1.5) [derived(ours) — 전위 점프가 계면 위에서 균일할 때] |
| 면 걷기 피복 (VX1) | `am_surface_patches` `:4832` (docstring `:4842-4843` *"계단으로 ~1.5× 과대; 비율 f_cov 에선 분자·분모 상쇄"*) | 면 개수 비 | 비율 상쇄는 **피복 영역 방향이 무작위일 때만** (§7-4) |
| ①′ AM–AM 막 | `iface_rface_ohm_cm2` `:1751-1756` · `am_iface_plan` `:1542` | r_face = r·N_c^ref·h²/A_true — **참 원판 넓이로 총량 정규화** | 총량 편향 **0** (설계상). 남는 것 = 국소 분포 (RINTG-02 · 13.97 % 연산자 반례) · a < h 미해상 · bridge support |

### 7-2. (a) 의 답 — CNC 는 어느 추정기인가
- **어느 것도 아니다.** Lindblad · Ziegel · MV 는 **참 곡면을 모를 때** 이진 영상만으로 넓이를 추정하는 도구다. ①′ CNC 는 접점마다 **해석 원판 넓이 A_true** (`lens_geometry.intersection_disc_area`, `am_iface_ledger` `:1421`) 를 알고, 지지 면 N_c^ref 개에 r_face = r·N_c^ref·h²/A_true 를 고르게 걸어 **ΣG = 10⁻⁸·A_true·(N_surv/N_ref)/r** 를 만든다 (`:1043-1046`). 즉 "추정" 이 아니라 **참값 정규화 (ratio calibration)** 라 총량의 넓이 편향은 0 이다 — 국소 추정기의 최선 최악오차 3.98 % (Ziegel) 보다 강한 보장.
- 해상 극한 (bridge 무시 · a ≫ h) 에서는 N_c·h² → A_true·L1(n) (v2 설계 :190, 유도) 이라 r_face → r·L1 = 설계 D11 의 **"L1 법칙"** 과 같아진다 — 그런데 CNC 는 실측 N_c 를 쓰므로 **가장자리 초과분**까지 흡수한다 (pilot: 원판 a/h 8.7 에서 L1 대비 +5–8 %, a/h 2.9 에서 +15–25 % — §7-3 표 B). L1 법칙을 쓰면 그만큼 총량이 어긋난다.
- 이미 기록되는 진단: `am_iface_plan` 요약의 **`support_over_true` = N_c·h²/A_true** (`:1651-1652`) — 이것이 접점별 "면 세기 편향" 그 자체다. 이 카드의 표 B 가 그 값의 기대 범위를 준다.
- 국소 가중 추정기가 **필요한 자리** = 참 넓이를 모르는 계면: ① MPM 변형 뒤 SE–SE · AM–SE 계면 (다음 트랙 S3·S4) ② 실침대 면 걷기 피복의 절대 넓이 ③ (만약 쓴다면) r1 탐침 막의 넓이 기준.

### 7-3. pilot(ours) — 우리 r/h 에서의 크기 (scratch · 리포 코드 아님 · 인용 전에 가-1 진단으로 재현)
방법: 셀 중심이 **닫힌 구** 안이면 물체 (`_ball_cells` 와 같은 `≤` 규칙 = Gauss 디지털화) · 반경별 무작위 중심 오프셋 30 개 · 면 세기 = in\|out 면 수 · Lindblad = `Table 2` · Ziegel = 그 카드 `Table 2` (형 1–3 은 λ̄/2, 형 4–5 는 λ̄ — Algorithm 2) · MV = Windreich W₁–W₉ (물체만 / 물체·배경 평균).  구현 확인: 큰 구에서 Ziegel 비가 **1.0064 (r 0, s 1.6631) · 1.0124 (r 1, s 1.7452)** — 그 논문이 인쇄한 등방 상수 **C(1.6631) = 1.0066 · C(1.7452) = 1.0123** 과 0.02 %p 안 ⇒ 경우 분류·가중 적용이 원문과 맞다.

**표 A — 구 (추정/참, 평균 ± sd, n = 30)**
| r/h | 우리 예 (r µm @ h µm) | 면 세기 | Lindblad | Ziegel (0, 1.6631) | Ziegel (1, 1.7452) | MV 물체 | MV 물체·배경 |
|---|---|---|---|---|---|---|---|
| 0.625 | SE 0.25 @ 0.4 (빈 구 3/30) | 1.43 ± 0.36 | 1.18 ± 0.24 | 0.14 ± 0.24 | 1.57 ± 0.24 | 0.97 ± 0.23 | 1.12 ± 0.28 |
| 1.0 | SE 0.4 @ 0.4 | 1.38 ± 0.22 | 1.00 ± 0.15 | 0.60 ± 0.15 | 1.16 ± 0.15 | 0.90 ± 0.13 | 1.04 ± 0.15 |
| 1.67 | SE 0.25 @ 0.15 | 1.453 ± 0.072 | 0.999 ± 0.042 | 0.860 ± 0.044 | 1.063 ± 0.043 | 0.880 ± 0.066 | 1.014 ± 0.049 |
| 2.5 | AM 1 @ 0.4 | 1.484 ± 0.063 | 1.006 ± 0.025 | 0.948 ± 0.024 | 1.041 ± 0.027 | 0.906 ± 0.037 | 1.012 ± 0.029 |
| 3.33 | SE 0.5 @ 0.15 | 1.497 ± 0.052 | 1.002 ± 0.012 | 0.971 ± 0.009 | 1.027 ± 0.009 | 0.924 ± 0.034 | 1.007 ± 0.027 |
| 5 | SE 0.75 @ 0.15 | 1.494 ± 0.021 | 1.000 ± 0.007 | 0.990 ± 0.007 | 1.018 ± 0.007 | 0.943 ± 0.009 | 1.002 ± 0.008 |
| 6.67 | AM 1 @ 0.15 | 1.498 ± 0.014 | 1.001 ± 0.006 | 0.998 ± 0.006 | 1.017 ± 0.006 | 0.956 ± 0.006 | 1.001 ± 0.006 |
| 10 | SE 1.5 @ 0.15 | 1.500 ± 0.006 | 1.0007 ± 0.0017 | 1.0033 ± 0.0017 | 1.0145 ± 0.0017 | 0.969 ± 0.003 | 1.0007 ± 0.0026 |
| 13.3 | AM 2 @ 0.15 | 1.500 ± 0.006 | 1.0001 ± 0.0019 | 1.0044 ± 0.0017 | 1.0132 ± 0.0018 | 0.977 ± 0.003 | 1.0006 ± 0.0026 |
| 20 | AM 3 @ 0.15 | 1.4996 ± 0.0022 | 1.0001 ± 0.0010 | 1.0057 ± 0.0009 | 1.0128 ± 0.0010 | 0.984 ± 0.001 | 1.0002 ± 0.0009 |
| 40 | AM 6 @ 0.15 | 1.4997 ± 0.0008 | 1.0000 ± 0.0003 | 1.0064 ± 0.0003 | 1.0124 ± 0.0003 | 0.992 ± 0.0003 | 1.0000 ± 0.0003 |

- 대조 (원문): Lindblad r 10 → 1.0000 · CV 0.24 % (`Table 3`) ↔ pilot 1.0007 ± 0.17 % ✓ · Windreich MV 물체·배경 r 2 → +0.97 %, r 3 → +0.46 % (`Fig. 6` figure-read) ↔ pilot r/h 2.5 +1.2 %, 3.33 +0.7 % ✓ (같은 자릿수).
- ★ **Ziegel 가중치를 r = 0 (형 1 가중 0) 으로 쓰면 작은 구에서 무너진다** (−14 % @ r/h 1.67, −40 % @ 1.0) — 작은 구는 c₁ (형 1) 이 지배하기 때문 (`Fig. 11`). Ziegel 자신이 *"good or very good resolution"* 에서만 성립한다고 적었다. r/h < 3 의 우리 SE 에는 **Lindblad 가 안전**하다.

**표 B — ①′ 꼴 두 구 접점 원판: 지지 면 넓이 / 참 원판 넓이** (R 1 µm 두 구 · 겹침 δ 0.2 µm → a 0.4359 µm · 주인 = 가까운 중심 (같은 반경이면 근축면 = 중간면) · 두 셀 모두 합집합 안 · n = 20)
| 접촉 법선 | L1(n) | h 0.05 (a/h 8.7) | h 0.15 (a/h 2.9) | h 0.4 (a/h 1.1) |
|---|---|---|---|---|
| (1,0,0) | 1.000 | 1.084 ± 0.059 | 1.25 ± 0.18 | 1.81 ± 0.42 |
| (1,1,0)/√2 | 1.414 | 1.520 ± 0.049 | 1.72 ± 0.18 | 2.04 ± 0.40 |
| (1,1,1)/√3 | 1.732 | 1.816 ± 0.052 | 1.99 ± 0.18 | 2.01 ± 0.86 |

- ⇒ support/참 ≈ **L1 × (1 + 가장자리 초과)**, 초과는 a/h 가 작을수록 크다 (+5–8 % @ 8.7 · +15–25 % @ 2.9) · a/h ≈ 1 에서는 sd 가 평균의 20–40 % 로 **넓이를 말할 수 없는 해상도**. 이것이 `support_over_true` 의 기대 범위이고, CNC 가 접점마다 나눠 없애는 양이다. ⚠ 생산 ①′ 은 고정 bridge (0.24 µm) 가 support 를 더 만든다 (Codex RINTG-05 의 2.894 비) — pilot 에는 bridge 가 없다.

**표 C — 해석 법선 재가중과 방향 상관 (구 · n = 20)**
| r/h | Σ 1/L1(n_면) / 참 | Σ \|n_k(면)\| / 참 | 면 세기 / 참 | 극 모자 (\|n_z\| ≥ cos 30°) 면 비율 / 참 비율 | 40–50° 띠 비율 / 참 |
|---|---|---|---|---|---|
| 2.5 | 0.979 ± 0.041 | 0.989 ± 0.017 | 1.469 | 0.88 ± 0.17 | 1.18 ± 0.17 |
| 6.67 | 0.997 ± 0.007 | 0.9985 ± 0.0033 | 1.496 | 0.908 ± 0.036 | 1.044 ± 0.046 |
| 13.3 | 0.9986 ± 0.0060 | 0.9997 ± 0.0006 | 1.498 | 0.907 ± 0.016 | 1.067 ± 0.025 |
| 40 | 0.9998 ± 0.0007 | 1.0000 ± 0.0001 | 1.4997 | **0.909 ± 0.005** | **1.071 ± 0.004** |

- 손계산 (derived(ours)): 모자 위 E[L1] = E[cos θ] + (4/π)·E[sin θ] = 0.933 + 1.273 × 0.338 = **1.363** → 1.363/1.5 = **0.909** ✓.  면 n_면 = 구 중심 → 면 중심 단위 벡터 (AM 구는 해석 법선을 안다).

### 7-4. (d) MPM 피복 메모에 주는 것
- 메모 `docs/reviews/mpm_coverage_interface_design_memo_20261103.md` (리포 미병합 초안) §4-1 은 피복 C(b) 추정기 둘 중 **면 걷기 (측정 격자) 를 주**, 점 구름 KD 를 대조로 둔다. 면 걷기 비율은 **분자 (피복 면) 의 방향 분포가 분모 (AM 구 전체) 와 같을 때만** 편향이 상쇄된다. 일축 압축 (z) 에서 SE 접촉이 압축축 쪽에 몰리면 −9 % 쪽, 측면 띠에 몰리면 +7 % 쪽으로 치우친다 (표 C).
- 처방 후보 두 개 — 둘 다 AM 이 **해석 구** 라 가능: ① 피복을 AM **참 구면 위 표본점** 으로 잰다 (MP1·MP2 의 Fibonacci 표본 방식 — 면 세기 편향이 아예 없다) ② 면 걷기를 쓰되 면마다 **1/L1(n)** 또는 축별 **\|n_k\|** 로 가중 (표 C: r/h ≥ 6.67 에서 0.3 % 안 · \|n_k\| 가 더 빨리 수렴).
- 메모 §4-1 "면적" 행의 A_n = 법선 보정 (L1 · 축별 · D11) 은 **넓이로는 둘 다 정확** (표 C) — Codex Q2-b *"면적 시험만으로 L1 ↔ 축별을 고를 수 없다"* 와 같은 결론이다. D11 은 넓이가 아니라 **면 사이 전류 분배** (막 연산자) 문제다 — 이 논문은 그것을 다루지 않는다.
- 해석 법선이 **없는** 계면 (MPM 변형 뒤 SE–SE) 은 Lindblad `Table 2` 가 해상 구간 (r/h ≥ 1.67) 에서 1 % 안 (표 A) — 단 이진 (두 상) 영상 전제라 **세 입자가 만나는 3중선** 처리는 이 논문에 없다.

## 8. 적용 인사이트 (내 연구에 어떻게)
- ① **"면 세기 넓이" 는 1.5 배 (구) · 1–1.73 배 (평면) 의 체계 편향**이고 가중 추정기 (Table 2) 가 r/h ≥ 1.67 에서 1 % 안으로 줄인다 — 우리 STEP4 반응면 · r1 막 · 면 걷기 피복의 **절대** 넓이에 한정어가 필요하다.
- ② **CNC 는 추정기가 아니라 참값 정규화** — 총량 편향 0 이 보장이고, 남는 문제는 국소 분포 (RINTG-02) 와 미해상 (a < h) 이다. 이 논문들은 그 둘을 풀어 주지 않는다.
- ③ 해석 법선을 아는 계면 (AM 구 표면 · 근축면) 은 **면마다 법선 가중** 이 국소 추정기보다 정확하다 (표 C: 0.9998–1.0000 @ r/h 40 vs Lindblad 1.0000 ± 0.03 %, 같은 수준 · 하지만 평면 원판에서는 Lindblad 가 −7.3 % 까지 틀린다).
- ④ 피복 **비율**의 상쇄는 방향 무작위 가정 — 압축 침대에서 확인 전에는 "상쇄" 라고 쓰지 않는다.
- ⑤ 진단은 해석해 대비라 **frame[4] 순환 위험이 없다** — DEM·MPM 끼리 맞추는 것이 아니라 4πr² · πa² 와 맞춘다.

## 적용 후보 (11-03)

### (가) v0 안에서 지금 — 값 채택 없음 (한정어 · 원장 · 진단)
| # | 무엇 | 자리 | 비용 |
|---|---|---|---|
| **가-1** | ★ **진단 `scripts/diag_voxel_area_bias.py` (제안 이름 · 읽기 전용 · 솔브 없음 · 값 채택 없음)** — 사양: **M1 구** r ∈ {0.25, 0.5, 0.75, 1.0, 1.5} (SE) ∪ {1, 2, 3, 4, 6} µm (AM) × h ∈ {0.4, 0.3, 0.25, 0.15, 0.125, 0.115} µm × 무작위 중심 오프셋 50 개 (Windreich · Lindblad 설계) · 래스터 = **`step3_sigma._ball_cells` 를 import** (새 래스터 금지 · 규율 ①) · 출력 = 면 세기 · Lindblad `Table 2` · Ziegel `Table 2` 세 점 (r, s) = (0, 1.6631), (0.5, 1.7036), (1, 1.7452) 와 C(s) 로 나눈 값 · MV 물체/물체·배경 · 해석 법선 재가중 Σ1/L1 · Σ\|n_k\| — 각 평균 · sd · 최소 · 최대 · 빈 구 수.  **M2 두 구 접점** (R₁, R₂) ∈ {(1,1), (3,1), (6,2)} µm × a/h ∈ {0.5, 1, 2, 4, 8} × 법선 (1,0,0), (1,1,0)/√2, (1,1,1)/√3 + 무작위 20 × 오프셋 20 — **생산 `am_iface_ledger` + `am_iface_plan` 을 그대로 불러** `support_over_true` 와 L1(n) 를 나란히 (bridge 0 과 생산 0.24 µm 두 판 · T3-B 와 연결).  **M3 방향 상관**: M1 구에서 극 모자 · 띠 의 면 비율/참 비율.  **M4 실침대 census** (읽기 전용): 기존 STEP3 `sid` 에서 m-cube 경우 히스토그램 (Fig. 5b 꼴) · 비-basic 몫 = 미해상 표지.  기대값 (원문): 면 세기 → 1.5 (구 · 우리 산수) · 평면 L1 ∈ [1, √3] · Lindblad 구 r 10: 1.0000 · CV 0.24 % · max 1.37 % (`Table 3`) · r 100: CV 0.009 % · Ziegel 큰 구 C(s) = 1.0066–1.0123 · 최악 3.98 % · MV 물체·배경 r 2: < 1 % (Windreich `Fig. 6`) · 극 모자 0.909 (손계산).  **합격선 없음** — census JSON 을 `docs/data/voxel_area_bias_<날짜>/` 에.  자기시험: ① 축 정렬 반공간 → 면 세기 정확히 1 · Lindblad 0.927 · Ziegel 0.9602 (모두 c₈) ② 큰 구 Ziegel → C(s) ±0.1 % (원문 상수 재현) ③ 변이: Table 2 두 가중치를 바꾸면 ①② 중 하나가 실패해야 | 새 파일 1 + `--selftest` | CPU 수 분 (h 0.115 · r 6 µm 이 최대 ≈ 110³ 셀) |
| 가-2 | **한정어 (문서)**: ① STEP4 `A_face = h²` → i₀ · 막 ASR 은 "voxel 면 넓이당" (해상 구에서 참 접촉 넓이의 ≈ 1.5 배를 센다) ② r1 면 막 r 은 "면당 ASR" (참 넓이당 유효 ASR ≈ r/L1, 구 평균 r/1.5 — 계면 지배 극한) ③ 면 걷기 피복 비율의 "상쇄" 는 방향 무작위 가정 (극 모자 −9 % · 띠 +7 %) | `docs/voxel_contact_free_gap.md` §8 · `am_surface_patches` 서술은 코드 docstring 이라 v0 동결 동안은 **문서·원장에만** · 메모 G2 행 | 문서 |
| 가-3 | **원장 항목 제안** (P3 · open · 지위 = 한정어): "STEP4 `A_face = vox²` 면 세기 넓이 — 해상 AM 구에서 1.5× (방향 의존 1–√3) · i₀/막 ASR 의 면적 기준 표지 필요" · 관련 = hamann2026 카드 *"STEP4 i₀ 2 A m⁻² = 접촉면적당 128.5 Ω cm²"* 는 **면 넓이 기준** (참 넓이당으로는 유효 i₀ ≈ 3 A m⁻² · ≈ 86 Ω cm² — derived(ours), 구 평균 1.5 가정) | `docs/reviews/findings.json` (본 세션이 번호 부여) | 원장 1 행 |
| 가-4 | ①′ 기록 읽기: 기존 `support_over_true` 를 접점 법선 L1 로 나눈 **가장자리 초과 분포**를 T3-B (모형 편향 보고) 표에 같이 싣는다 (계산은 가-1 M2 에서 · 생산 코드 무변경) | `docs/reviews/contact_resistance_pipeline_draft_v3_20261006.md` T3-B 행의 보고 칸 | 문서 |

### (나) 1저자 비준 필요 — 물리 · 법칙 · 값이 바뀜
| # | 무엇 | 왜 · 비용 |
|---|---|---|
| 나-1 | STEP4 반응면을 Lindblad 가중 또는 해석 법선 가중 넓이로 | 유효 i₀ 가 ≈ 1/1.5 로 바뀐다 → 모든 STEP4 수치 세대가 갈린다 · 재보정 필요 |
| 나-2 | 면 걷기 피복 (VX1 · 메모 C(b) 주 추정기) 에 1/L1(n) 가중, 또는 주 추정기를 AM 참 구면 표본으로 | 메모 Q1/Q6 의 정의 변경 · 50kg 덱 값과 비교 가능성 · 웹앱 같은 묶음 (J20-l) |
| 나-3 | 다음 트랙 (SE–SE · 변형 뒤 계면) 넓이 A_n 에 Lindblad `Table 2` 채택 | 이진 전제 → 3중선 규칙을 새로 정해야 · Ziegel 대안과 선택 (작은 r/h 에서 Lindblad 가 안전 — 표 A) |
| 나-4 | D11 (L1 ↔ 축별) 결정 | 이 논문은 넓이만 — 넓이로는 둘 다 정확 (표 C) · 결정은 T2 MMS (RIMP-01 경계 반 셀 고친 뒤) 로 |

## 9. 인용 가능 문장 (deck / paper 용)
- (EN) *"Counting voxel faces overestimates the area of a digitized plane by the L1 norm of its unit normal (1 to √3; 1.5 on average for isotropic orientations); configuration-weighted 2×2×2 estimators are unbiased for randomly oriented planes with a coefficient of variation of 1.40 % and a maximum error of 7.3 % for grid-aligned planes, and reproduce the area of digitized balls of radius 10 voxels with a mean ratio of 1.0000 and CV 0.24 % (Lindblad, Image Vis. Comput. 23, 111, 2005; L1 relation from Eq. 18)."*
- (KR) *"복셀 면을 세면 평면 넓이가 법선의 L1 노름 배 (1–√3, 등방 평균 1.5) 로 과대된다. 2×2×2 배치 가중 추정기는 무작위 방향 평면에서 불편 (CV 1.40 %, 최악 7.3 %) 이고 반경 10 voxel 구를 평균 1.0000 · CV 0.24 % 로 잰다 (Lindblad 2005)."*

## 10. 주의 / 한계 (over-claim 방지) ★
1. **"1.5" · "L1" 은 이 논문의 문장이 아니다** — 식 18 (m-cube 수) 과 우리 산수 (면 수와 같음 · 등방 평균) 로 세운 값이다. 인용할 때 "derived from Eq. 18" 로.
2. **국소 추정기 = multigrid 수렴 없음** (저자) — 최악 오차 7.3 % (정렬 평면) 는 해상도를 올려도 안 사라진다. 평면 원판 (우리 근축면) 은 **방향에 따라 −7 … +2 %** (`Fig. 9`).
3. 가중치는 **Gauss 디지털화 · 이진 · 정육면체 격자 · 무작위 위치·방향** 전제 — 부피 문턱 디지털화 · 다중 라벨 (3중선) · 비등방 격자는 범위 밖 (저자: 비등방 격자는 future work).
4. A₁ 은 **구 크기분포 (1/r, r 1–256) 에 맞춘 값** — 다른 형상·크기분포에서는 편향이 0 이 아닐 수 있다 (정육면체 변 20 −1.9 %).
5. 표본 묶음이 둘이다 — `Table 3` = 크기 고정 (r 10 · 100) 디지털화 **100,000 회**, §6 의 **150,000 개** (물체별) = 크기 사다리 전체 (`Fig. 15`). 섞어 인용하지 않는다.
6. pilot 값은 **scratch 1 회 계산** (오프셋 30 · 20) — 원문 수치가 아니다. 인용은 가-1 진단을 리포에서 다시 돈 뒤에.
7. 넓이 정확도와 **막 연산자 (면 사이 전류 분배)** 는 다른 문제 — 이 논문은 앞의 것만 답한다 (RINTG-02 · D11 은 그대로 열림).

## 11. 용어 미니-글로서리
- **m-cube**: voxel 8 개 중심이 꼭짓점인 2×2×2 칸 (Marching Cubes 칸) · 256 배치 → 14 경우 (c₀–c₁₃, c₁₄ ≡ c₁₁).
- **basic 경우**: 디지털 평면에 나타나는 c₁, c₂, c₅, c₈, c₉.
- **Gauss 디지털화**: 연속 집합에 들어간 격자점 (voxel 중심) 의 집합 — 우리 `_ball_cells` 의 `≤` 판정과 같은 모델.
- **L1 노름 \|n\|₁**: \|nₓ\|+\|nᵧ\|+\|n_z\| — 평면 단위 넓이당 노출 면 수 (격자 단위).
- **불편 (unbiased) · CV · mean AD · max AD**: 무작위 위치·방향 평균 오차 0 · 표준편차/평균 · 평균 절대 편차 · 최대 절대 편차 (식 1–4).
- **multigrid 수렴**: 격자 → 0 에서 참값 수렴 — 국소 추정기는 없음.
- **CNC (우리)**: contact-normalized coarse closure — ①′ 막 총량을 해석 원판 넓이로 맞추는 정규화 (추정기 아님).
- **support_over_true (우리)**: 접점 지지 면 넓이 N_c·h² / 참 원판 넓이 — 접점별 면 세기 편향.

## 12. 이 카드가 확인하지 못한 것 (n/a)
- 첫판 [1] (DGCI 2003) · Mullikin–Verbeek 원문 · 구현 도구 · 부피 문턱 디지털화 성능 · 다중 라벨 처리 · 비등방 격자.

## 🗨️ Q&A 로그
<!-- "Q&A 작성해줘" 트리거 시 직전 질문/답 누적 -->
