Repository: yonghoon7153-source/Yonghoon-DEM-DFT

# 📚 LITDB — 문헌 단일 시스템 (**SE·DFT 축 + DEM·MPM 축, 두 트랙**)

> **앞으로 논문은 여기서만 본다.** 여러 곳(db/literature, kb/papers, db/properties, Excel)에 흩어진 문헌을 한 곳에서 생각·참고·비교하기 위한 통합 MD 시스템.

## 왜 트랙이 둘인가
`INDEX.md` 는 argyrodite 전해질 축이라 접촉역학·MPM·건식전극 digest 가 들어갈 자리가
없다. 그래서 한때 64편이 **어느 인덱스에도 없었다**(open_items #7). 축을 나눠 그 구멍을
닫았고, 한 분모로 세면 “159편 중 98편 미언급” 같은 **가짜 미결**이 나온다
(`comparison_vs_ours.md:8`). 분리는 실측 근거가 있는 결정이다 — 합치지 말 것.

⚠ 이 표의 **편수는 적지 않는다.** 손으로 쓴 수는 반드시 낡는다(README 자신이 세 번 틀렸다).
현재값은 `python3 tools/litdb/build_index.py --check` 로 본다.

File: litdb/papers/ling2026_dual_thermal_stabilization_fg_cuox.md
# Dual Thermal Stabilization Toward Highly Safe and Durable All-Solid-State Lithium Metal Batteries Based on Sulfide Electrolytes — Ling et al. (Angew. Chem. Int. Ed. 2026)

> slug `ling2026_dual_thermal_stabilization_fg_cuox` · DOI `10.1002/anie.1775824` · type `exp 주도 + DFT/AIMD 보조 (+ COMSOL 열전달)` · PDF `82ea256b-48178fb4(본문 11 pp) + 07986cdb(SI .docx)` · digested `2026-08-19` · status ✅ · 태그 **[외부]**

> elements: Li, P, S, Cl, C, F, Cu, O, Ni, Co, Mn, Ti, Zr, In
> methods: DFT, AIMD, ESW, XPS, Raman

> **저자**: **Bingyue Ling**¹⁺, **Kun Li**^{1,2⁺}, Yuefeng Meng¹, Zhengkeng Fang³, Kun Qian², **Xu Yang³\***, Guoxiu Wang³, Baohua Li¹, Feiyu Kang¹, **Dong Zhou¹\*** · ¹칭화대 선전국제대학원 · ²Great Bay University(둥관) · ³University of Technology Sydney · *Angew. Chem. Int. Ed.* **2026**, e1775824 · 접수 2026-04-27 · 수정 2026-06-16 · 수리 2026-07-08 · 본문 11 pp (Fig 1–6) + SI (Fig S1–S31, Table S1–S4, Video S1–S4) · 계산자원 Song-Shan Lake HPC (SSL-HPC)

---

## 0. 이 digest 를 읽는 법

이 논문은 **재료 개발 논문이 아니라 "셀 설계 + 안전" 논문**이다. 전해질 조성은 시판 `Li₆PS₅Cl` 그대로고, 바꾼 것은 **어디에 무엇을 끼워 넣느냐** 두 가지다.

1. **음극쪽** — LPSC 펠릿을 3층(LPSC / LPSC+FG 10 wt% / LPSC)으로 쌓아 **불소화 그래핀(FG) 중간층**을 넣는다. 목적은 ①면내 열확산 ②덴드라이트를 *막는* 게 아니라 **옆으로 꺾는(deflect)** 것.
2. **양극쪽** — 복합양극의 도전재 VGCF 자리에 **산소공공이 많은 CuO₁₋ₓ**를 넣어, 충전된 NCM 이 뱉는 반응성 산소를 **먼저 잡아먹게(oxygen scavenging)** 한다.

근거의 질이 층마다 크게 다르다. 섞어 읽으면 안 된다.

- **실험층 (강함)** — LFA 열확산도, CCD, 2000 cyc/1 C, 90 °C 182.8 mAh/g, ARC 파우치, DSC-MS, XPS/ToF-SIMS/AFM. 재현 가능한 수치가 있고 대조군(blank/VGCF/CuO₁₋ₓ)도 갖췄다.
- **계산층 (약함)** — DFT 는 **산소흡착에너지 막대 4개(Fig. 1c)** 와 **Li|LPSC / Li|FG|LPSC 계면 AIMD 10 ps(Fig. 3g–i)** 가 전부다. NEB·DOS·밴드갭·ICOHP·Bader **0건**. 방법 문단은 SI 에 **9줄**뿐이고 **원자수·셀크기·격자상수·무질서 처리·vdW·스핀·열욕 종류가 전부 미기재**다. §4 에서 하나하나 감사한다.
- **COMSOL 열전달 (검증 불가)** — 물성표·경계조건·치수 **전부 미기재**. §4.4 에서 우리가 역산해 보면 그들 자신의 α·σ 로는 관측 ΔT 가 **5배 부족**하다.

그리고 이 digest 의 **최대 수확은 계산이 아니라 SI 그림에서 나왔다**: **Fig. S6a 의 인쇄 Ea (12.04 / 12.42 kJ/mol) 가 정확히 ln 10 배 작다.** 픽셀로 점을 뽑아 재적합하면 **0.288 / 0.297 eV** 가 나오고(§4.5·§11.1), 이 값은 우리 MLIP-MD Ea 와 처음으로 같은 축에서 비교할 수 있는 **외부 실험 앵커**가 된다.

> ⚠ **전압 기준 주의**: 셀은 Li–In\|\|Ni90 이고 SI 의 전압창 환산(2.65–4.3 V vs Li ↔ 1.9–2.65 V vs In–Li)은 **자기모순**이다(offset 이 0.75 V 와 1.65 V 로 다르다 — §11.7). LSV(Fig. S31)만 "vs Li⁺/Li" 로 명시돼 있어 우리 grand-potential 창과 비교 가능하다.

---

## 1. 한 줄 요약

**전해질 안에 열전도성 FG 층을 끼워 (i) 면내 열확산을 5배 올리고 (ii) Li 덴드라이트를 층을 따라 옆으로 꺾고, 복합양극에는 산소공공 CuO₁₋ₓ 를 넣어 충전된 NCM 의 방출산소를 먼저 잡아 황화물 산화를 늦춘다 — Li–In\|\|Ni90 2000 cyc @1 C, ARC 자기발열 개시 +9.9 °C·런어웨이 개시 +21.4 °C.** 실험 성능은 설득력 있으나, 이를 설명하는 DFT/AIMD 는 **모델이 결론을 기하학적으로 강제**하고, 열전달 시뮬레이션과 여러 축 라벨은 **자기 데이터로 재현되지 않는다**.

---

## 2. 메타 / 동기

| 항목 | 내용 |
|---|---|
| 전해질 | **`Li₆PS₅Cl` (LPSC, Ganfeng 시판품)** — 조성 개량 없음. **우리 comp1 과 같은 화학식** |
| 확장계 | `Li₁.₇₅ZrCl₄.₇₅O₀.₅` (LZCO, 할라이드) 이중층 (Fig. 6) |
| 음극쪽 개질 | **FG(불소화 그래핀) 10 wt%** 를 LPSC 와 막자사발 혼합 → 3층 펠릿 `LPSC/LPSC–FG/LPSC` (50/50/50 mg, 최종 375 MPa) |
| 양극쪽 개질 | **CuO₁₋ₓ** (상용 CuO <50 nm 를 에탄올 보조 **진공 180 °C 6 h** 어닐 → 산소공공 도입) 를 도전재 대신 10 wt% |
| 양극 | **LiNbO₃-코팅 Ni90** = LiNi₀.₉Co₀.₀₅Mn₀.₀₅O₂ (코팅 있음 — Wu 2026 의 무코팅 NCM811 과 다름) |
| 음극 | Li–In (풀셀) / bare Li (대칭셀·파우치) |
| 셀 압력 | **100 MPa 스택압** (전 실험 공통) — 낮지 않다 |
| 질문 | *"황화물 ASSLMB 의 열–전기화학 결합 실패를 **양쪽 계면에서 동시에** 막을 수 있나"* |
| 착상 | LPSC 는 **열전도가 나쁘고(~1 W m⁻¹K⁻¹)** 잔류기공·불완전 접촉이 국소 발열을 키운다 → 핫스팟이 발열반응을 가속 → 런어웨이. **양극쪽은 O₂, 음극쪽은 덴드라이트**가 방아쇠다 |
| 계산의 역할 | ① **첨가제 선택 근거**(어떤 산화물이 O 를 잘 잡나 → E_ads-O 최소) ② **사후 설명**(왜 FG 가 계면화학을 바꾸나 → AIMD 결합수) |

**핵심 대조군 설계 (이 논문의 강점)**: 양극쪽 비교가 blank(첨가제 없음) / VGCF / CuO / CuO₁₋ₓ 4종이다. 특히 **CuO vs CuO₁₋ₓ**(Fig. S17) 가 있어서 "산소공공이 원인"이라는 주장이 조성이 아니라 결함농도 축에서 검증된다. 우리 캐스케이드 설계에도 참고할 만한 대조군 배치다.

---

## 3. 핵심 물성 (수치 총정리 — 전부 소환값)

### 3.1 열수송 (LFA + 면내 프로브)

| 양 | LPSC | LPSC–FG | 출처 |
|---|---|---|---|
| **면내 α** | **0.174** mm² s⁻¹ | **0.901** mm² s⁻¹ (**5.2×**) | 본문 · Table S4 |
| **축방향 α** (= 이온수송 방향) | 0.189 | 0.167 | 본문 |
| ⚠ 같은 값 Fig. 2c 실측 | 축 ≈0.172 / 면내 ≈0.189 (**본문과 뒤바뀜**) | 축 ≈0.164 / 면내 ≈0.905 (본문과 일치) | figure-read |
| 정상상태 프로브 1#–5# (100 °C 열원, 20 min) | 52.5 / 30.7 / 25.4 / 23.2 / 23.4 °C | **68.5 / 37.8 / 30.2 / 26.9 / 25.8 °C** | Fig. 2b |
| FG 단독 α | **~2.5 mm² s⁻¹** (전 시료 중 최고) | — | 본문 · Fig. 1b |
| FG 단독 σ_e | **2.4 × 10⁻⁸ S cm⁻¹** | — | 본문 |
| 무기 전해질 α 상한 | **<0.81** mm² s⁻¹ (LATP 최고) | — | 본문 · Fig. 1b |
| 타 2D 소재 α | **<0.72** mm² s⁻¹ (rGO 최고) | — | 본문 · Fig. 1b |
| GO / rGO σ_e | **>10⁻⁵ S cm⁻¹** (내부단락 위험) | — | 본문 |
| **LZCO / LZCO–FG** | 면내 0.209 / 축 0.138 (figure-read) | 면내 **0.800** / 축 **0.229** (figure-read) | Fig. 6b ⚠ 본문 "pristine LZCO 0.228" 과 불일치 |

> ⚠ **본문이 "축방향은 거의 안 변한다"고 두 번 말하는데, LZCO 계(Fig. 6b)에서는 축방향이 0.138 → 0.229 (+66 %) 로 오른다.** 이방성 서사가 확장계에서는 성립하지 않는다 (§11.3).

### 3.2 이온·전자 수송 (SI — **이 논문에서 우리에게 제일 값진 칸**)

| 양 | LPSC | LPSC–FG | 출처 |
|---|---|---|---|
| **인쇄 Ea** | 12.04 kJ mol⁻¹ (=0.1248 eV) | 12.42 kJ mol⁻¹ (=0.1287 eV) | Fig. S6a |
| **★ 우리 재계산 Ea (log σ 관례)** | **0.288 eV (27.8 kJ/mol)** | **0.297 eV (28.6 kJ/mol)** | §4.5 픽셀 재적합, R²=0.996 |
| **★ 우리 재계산 Ea (log σT 관례)** | **0.316 eV** | **0.325 eV** | 같은 데이터, 관례만 변경 |
| σ (298 K) | **≈3.79 mS cm⁻¹** | **≈3.00 mS cm⁻¹** (**−21 %**) | figure-read (Fig. S6a 적합) |
| σ_e (인쇄) | 5.20 × 10⁻⁷ mS cm⁻¹ (=5.2×10⁻¹⁰ S/cm) | 5.63 × 10⁻⁷ mS cm⁻¹ (**+8 %**) | Fig. S6b |
| FG 중간층 σ_e (면내 / 두께방향) | — | 6.34 × 10⁻⁷ / 3.90 × 10⁻⁷ mS cm⁻¹ | Fig. S4 |

> **★★ 인쇄 Ea 는 정확히 ln 10 배 작다.** 우리 재적합/인쇄 비 = **2.306 (LPSC) · 2.306 (LPSC–FG)**, ln 10 = 2.3026 → **0.13 % 일치**. 즉 log₁₀σ 기울기를 Arrhenius 식에 **ln 10 변환 없이** 넣었다. 상세 §4.5·§11.1.
> 그리고 **본문은 σ 절대값을 한 번도 쓰지 않는다** — "similar ionic transport" 라고만 한다. 실제로는 FG 가 σ 를 **21 % 깎는다**.

### 3.3 계면·기계 (음극쪽)

| 양 | 값 | 출처 |
|---|---|---|
| **CCD** | LPSC **0.7** → LPSC–FG **1.5** mA cm⁻² (2.1×) | Fig. 3a · Table S4 |
| 대칭셀 | 0.5 / 1 mA cm⁻² (0.5·1 mAh cm⁻²) 에서 LPSC–FG 가 훨씬 길게 버팀 | Fig. S7, S8 |
| **Young's modulus (AFM QNM, DMT)** | Li 금속 **4.5** / pristine LPSC **3.97** / Li 접촉 LPSC 계면상 **2.29** GPa | Fig. 3e |
| | FG 펠릿 **4.59** / Li 접촉 FG 계면상 **7.69** GPa | Fig. 3f |
| 면내 덴드라이트 성장길이 (n=9, 셀 3개) | 47.1–355.6 μm, **평균 193.75 μm** | Table S1 |
| ToF-SIMS (FG 중간층 표면, CCD 후) | LiF⁻ 강함, Li₂P⁻·LiS⁻ 약함 | Fig. 3d |
| XPS 심도 (FG 중간층) | LiF 신호가 에칭 깊이 따라 감소 = **표면 농화** | Fig. S11, S12 |
| FG 자체 | Raman I_D/I_G **1.27** · AFM 두께 **~3.0 nm**(few-layer) · **F/C ≈ 1.44** · 측방 ~10 μm | Fig. S1–S3 |

### 3.4 양극쪽 (산소 스캐빈징)

| 양 | 값 | 출처 |
|---|---|---|
| **DFT E_ads-O** | LPSC **+2.02** / VGCF **−0.12** / Ti₂O₃ **−0.41** / **CuO₁₋ₓ −1.69** eV | Fig. 1c |
| 기계적 남용(관통) | VGCF 함유 양극 **즉시 발화** / CuO₁₋ₓ **무발화** | Fig. 4b, Video S1–S2 |
| 열 남용(핫플레이트, 설정 270 °C) | VGCF **231.1 °C 발화** / CuO₁₋ₓ **248.7 °C 까지 무발화** | Fig. 4c ⚠ 상한 미도달 |
| DSC–MS 가스 | O₂·SO₂(<200 °C), CO₂(>200 °C) 모두 blank>VGCF>**CuO₁₋ₓ** | Fig. 4d |
| **계면 정전용량** (저주파 EIS) | blank **0.86** (Fig. 4e) / **1.3 (본문)** ⚠ / VGCF 1.6 / CuO₁₋ₓ **2.1** mF | Fig. 4e vs 본문 — **모순** |
| XPS 연소 후 S 2p | P₂Sₓ 19.7 → **34.9 %** · SOₓ 11.5 → **7.5 %** (Fig. 4f 범례 기준) | Fig. 4f ⚠ 본문은 68.8→57.6 을 "SOₓ" 라 함(=범례상 NiSₓ) |
| XPS 연소 후 P 2p | POₓ **83.3 → 66.4 %** | Fig. 4f |
| XPS 연소 후 O 1s | MOs 14.4 → **37.9 %** (본문은 39.7 % ⚠) | Fig. 4f |
| Cu 2p (순환 후) | 피크 이동 = 산소공공 소모·산소 흡수, 단 CuO₁₋ₓ 특성 잔존 | Fig. S15 |
| EPR | CuO₁₋ₓ 가 CuO 보다 산소공공 신호 큼 | Fig. S16 |
| DSC peak heat flow | 43.96 / 42.487 / **10.47** W g⁻¹ (LPSC / mod-LPSC / mod-LZCO) | Table S4 ⚠ **75–125 °C 창에서 읽음**(Fig. S19a) |

### 3.5 셀 성능

| 양 | pristine | FG | CuO₁₋ₓ | **FG–CuO₁₋ₓ** |
|---|---|---|---|---|
| 초기 방전 (1 C, 25 °C) | 128.66 | 127.14 | 128.45 | **117.36** (280 cyc 후 130.81) |
| 유지율 | **40.8 % @300 cyc** | 81.7 % @2000 | 82.3 % @2000 | **95.5 % @2000** ⚠ 기준점 = 280 cyc |
| ICE | 88.58 | 88.51 | 87.83 | **59.27 %** ⚠ (0.1 C 활성화 없이 바로 1 C) |
| 90 °C 용량 | 142.2 | — | — | **182.8** mAh g⁻¹ |
| 3 C 용량 | ~55 | ~62 | — | **73.3** mAh g⁻¹ |
| **ARC (파우치, 100 % SOC)** | T₁ **161.3** / T₂ **174.6** / T₃ **509.4 °C** | — | — | T₁ **171.2** / T₂ **196.0** / T₃ **509.2 °C** |
| LZCO 이중층 (500 cyc, 1 C) | 80 % @≈405 cyc | — | — | 152.9 → **92.5 %** @500 cyc |
| LSV 50 μA 도달 (Table S4) | 3.5 V | — | — | 4.2 V (mod-LPSC·mod-LZCO 동일) |

> **★ T₃ 는 509.4 vs 509.2 °C 로 사실상 동일하다.** 즉 **총 발열량은 안 줄었고, 개시온도만 T₁ +9.9 / T₂ +21.4 °C 늦춰졌다.** "thermal safety 향상"은 *지연*이지 *완화*가 아니다 — 인용할 때 반드시 이 구분을 붙일 것.

---

## 4. ★★ DFT / 계산 방법 — 철저 감사 (1저자 요청)

### 4.0 SI 원문 전체 (계산 파트가 이게 전부다 — 9줄)

> *"Structural optimizations and **ab initio molecular dynamics (AIMD)** simulations were performed using the **Vienna Ab Initio Simulation Package (VASP)** within the framework of the **projector-augmented wave (PAW)** method. Exchange-correlation effects were treated using the **Perdew-Burke-Ernzerhof (PBE)** functional under the GGA, employing the pseudopotentials provided by VASP. Electronic wave functions were expanded in a plane-wave basis set with a **kinetic energy cutoff of 500 eV**. The convergence thresholds for energy and atomic forces were set to **1×10⁻⁵ eV** and **0.01 eV/Å**. Brillouin zone integration was performed using a **Γ-centered 1×1×1 Monkhorst-Pack k-point grid** for the interfacial models containing a large number of atoms. The **LPSC\|Li and LPSC/FG\|Li interface models were constructed by aligning the cleaved surfaces of LPSC (100) and Li (100)**. AIMD simulations were conducted in the **NVT ensemble** with a **time step of 2 fs** over a **total simulation time of 10 ps at 300 K and 500 K**."*

### 4.1 항목별 체크리스트

| 감사 항목 | 논문 | 판정 |
|---|---|---|
| 코드 | VASP | ✅ |
| 범함수 | PBE-GGA | ✅ |
| PAW / 유사퍼텐셜 | "pseudopotentials provided by VASP" (POTCAR 버전·가전자수 없음) | ⚠ 재현 불가 |
| E_cut | 500 eV | ✅ |
| 수렴 | E 1e-5 eV, F 0.01 eV/Å | ✅ (AIMD SCF 기준인지 이완 기준인지는 불명) |
| **k-mesh** | **Γ-only (1×1×1)** | ⛔ **금속 슬랩(Li·FG)에 Γ-only** — §4.2 |
| **vdW 보정** | **미기재** | ⛔ **치명** — FG 층과 Li/LPSC 사이 결합은 대부분 분산력. VGCF 위 O₂ 흡착(−0.12 eV)도 순수 vdW |
| **스핀 편극** | **미기재** | ⛔ O₂(삼중항)·CuO(AFM)·Ti₂O₃ 모두 자성계 |
| **DFT+U** | **미기재 (=미적용 추정)** | ⛔ CuO 는 PBE 에서 **비자성 금속**으로 나온다 — E_ads-O 서열의 근간이 흔들림 |
| **셀 크기 / 원자수** | **완전 미기재** | ⛔ **치명** (역산 §4.3) |
| **격자상수 / 실험 대비 %** | **미기재** | ⛔ 검증 불가 |
| **무질서 처리 (S²⁻/Cl⁻ 4a-4d, Li 48h 부분점유)** | **한 글자도 없음** | ⛔ **치명** — argyrodite 를 주기 셀에 넣으려면 반드시 배열을 골라야 한다 |
| **격자 정합/변형률** (LPSC(100) ↔ Li ↔ 그래핀) | **미기재** | ⛔ §4.3 |
| **열욕 종류** (Nosé-Hoover? Langevin? velocity-scaling?) | **미기재** | ⛔ |
| AIMD 시간 / dt / 앙상블 | 10 ps, 2 fs, NVT | ⚠ 짧다 (§4.3) |
| **평형화 구간 / production 구분** | **없음** — "total simulation time of 10 ps" | ⛔ 10 ps 가 전부일 가능성 |
| **시드 수 / 오차막대** | **1개, 없음** | ⛔ Fig. 3g 결합수 차이를 노이즈와 구별 못 함 |
| **산소흡착 계산(Fig. 1c) 방법** | **한 줄도 없음** — 표면 지수·슬랩 두께·진공·피복률·O vs ½O₂ 기준·CuO₁₋ₓ 의 x·공공 위치 전부 없음 | ⛔⛔ **재현 불가** |
| NEB | **없음** | — |
| DOS/밴드갭/Bader/COHP | **없음** | — |
| COMSOL 물성표·치수·경계조건 | **없음** | ⛔ §4.4 |

### 4.2 Γ-only 를 금속 슬랩에 쓴 문제

계면 모델의 절반이 **Li 금속(bcc, 페르미면 있음)** 이고, FG 도 부분적으로 전도성이다. 절연체(LPSC)에는 Γ-only 가 괜찮지만 **금속에는 안 괜찮다** — 페르미면 적분이 완전히 깨져서 (a) 총에너지가 수 백 meV/atom 단위로 틀리고 (b) **계면 전자이동(Li → PS₄³⁻ 환원)** 이 잘못 기술된다. 이 논문의 AIMD 가 보여주는 것이 바로 그 환원반응이다.
가로 셀이 ~9.9 Å (§4.3 역산) 이면 Li 방향 k-간격이 ~0.10 Å⁻¹ → 금속에는 최소 4×4×1 은 필요하다. 저자들은 "large number of atoms" 를 이유로 들지만 **원자수를 밝히지 않았으므로 그 변명도 검증되지 않는다**.

### 4.3 ★ 셀·원자수 역산 (논문이 안 적었으므로 우리가 그림에서 복원 — **추정**)

**단서 ①: Fig. 3g 의 초기 P–S 결합수 = 20.**
PS₄³⁻ 하나에 P–S 결합이 4개 → **PS₄ 5개 = P 5개**. 화학량론대로면 LPSC 슬랩은 **Li₃₀P₅S₂₅Cl₅ ≈ 65 원자**.

**단서 ②: Fig. 3i "initial" 패널 기하 (픽셀 실측).**
상자 가로 : LPSC 블록 높이 : Li 슬랩 두께 : 상자 전체 높이 ≈ 102 : 128 : 110 : 434 px.
가로를 argyrodite 관용셀 a ≈ 9.86 Å 로 잡으면(그래핀 4×2.46 = 9.84 Å 와 0.2 % 정합 — FG 를 끼우려면 이 배수여야 한다):

| 구획 | 복원 두께 | 복원 원자수 |
|---|---|---|
| LPSC 슬랩 | **≈12.4 Å** = 관용셀 **1.26배** | **≈65** (단서 ①과 일치) |
| Li(110) 슬랩 | **≈10.7 Å** ≈ 4–5 층 | **≈48** |
| FG 단층 (4×4 그래핀, CF≈1) | 단층 | **≈70–75 (C≈36 + F≈36)** |
| 셀 전체 | **≈9.9 × 9.9 × 42 Å** | **Li\|LPSC ≈ 113 · Li\|FG\|LPSC ≈ 187** |

⇒ **가로 방향으로 argyrodite 관용셀 딱 1개**다. 계면 반응이 주기경계에 완전히 갇혀 있고, 재구성이 일어날 가로 자유도가 없다. 우리 기준(계면 MD 는 최소 2×2 lateral) 으로는 **정성 삽화 이상으로 못 쓴다.**

**단서 ③: 표면 지수가 SI 와 그림에서 다르다.**
SI Methods = **"Li (100)"**, Fig. 3h·3i 제목 = **"Li(110)"**. **둘 중 하나는 틀렸다** (§11.4). Li bcc a=3.51 Å 기준 (110) 면은 3×3.51/√2 = 7.44 Å 또는 4×2.48 = 9.93 Å — 후자가 9.86 Å 과 **0.7 % 정합**이라 그림 쪽(110)이 물리적으로 맞아 보인다. 그래도 **논문 본문/SI 가 서로 다른 면을 적었다는 사실 자체가 감사 실패**다.

**단서 ④ (가장 중요): Fig. 3i 에서 Li 와 LPSC 는 애초에 서로 안 닿는다.**
FG 단층이 **가로 셀 전체를 가로지르는 연속·주기적 CF 막**으로 놓여 있고, 그 위아래로 F 층이 Li 와 LPSC 를 각각 분리한다. 즉 **Li 원자와 PS₄ 사이에 직접 접촉이 0개**다.
→ *"FG 가 P–S 절단을 억제한다"* 는 결론은 **화학이 아니라 기하학이 강제한 결과**다. 실제 셀에서 FG 는 10 wt% 플레이크 분산(측방 10 μm)이라 100 % 피복이 아니고, 애초에 **Li 는 바깥층 pristine LPSC 와 먼저 만난다**. 모델이 재현하는 상황은 "덴드라이트 끝이 FG 층에 도달한 뒤"인데(본문도 그렇게 말한다), 그 경우에도 100 % 피복 가정은 과하다.

### 4.4 ★ COMSOL 검산 — 그들 자신의 물성으로 관측 ΔT 가 안 나온다 (**추정, 가정 명시**)

| 가정 (전부 논문 자신의 값) | 값 |
|---|---|
| 전류밀도 (본문) | j = **16 A m⁻²** (=1.6 mA cm⁻²) |
| 이온전도도 (Fig. S6a 재적합) | σ = 3.79 mS/cm = 0.379 S/m → ρ = 2.64 Ω·m |
| 줄 발열 | q = j²ρ = **676 W m⁻³** |
| 열전도도 | k = α ρ_m C_p = 0.174e-6 × 1600 kg/m³ × 800 J/kg/K = **0.223 W m⁻¹K⁻¹** |
| 기하 (파우치 6.5 × 4 cm², 상하 단열 → 측면으로만 방열) | 반폭 L = 3.25 cm |

1D 정상상태 ΔT_center = qL²/(2k) = **1.60 °C**.
**논문 Fig. 2f 는 31.3 − 23 = 8.3 °C 를 보여준다 → 5.2배 크다.**
역으로 8.3 °C 를 내려면 **반폭 7.4 cm** (=폭 15 cm 짜리 셀) 이거나 **q 를 3500 W m⁻³ (5.2×)** 로 올려야 한다.

⇒ 모델 안에 **논문이 안 밝힌 추가 발열원**(계면저항·접촉저항·전하이동 과전압)이나 **다른 치수/전도도**가 들어 있다. 물성표가 없으므로 **Fig. 2e–i 의 절대 W m⁻²·°C 는 인용 불가**. 상대 비교(FG 층이 열류를 옆으로 채널링한다)는 정성적으로만 살아남는다.
부수적으로 **Fig. 2h 의 최대 열류 259.5 W m⁻² 는 컬러바 상한(≈250)을 넘어 포화**돼 있어 그림에서 읽히지도 않는다.

### 4.5 ★★ Fig. S6a — 인쇄 Ea 가 ln 10 배 작다 (**확정, 재현 절차 포함**)

**절차**: `fig_S6.png` 에서 축 라벨 중심(x: 2.8→245.5 px, 3.4→745.5 px / y: −1.5→132.5 px, −2.7→635.5 px)으로 좌표계를 세우고, 마커(세로 런길이 ≥10 px)만 골라 7점씩 추출 → 최소제곱.

| 계 | 추출 7점 slope (Δlog₁₀σ / Δ(1000/T)) | R² | **Ea = −slope × 1000 k_B ln10** | 인쇄값 | 비 |
|---|---|---|---|---|---|
| LPSC | −1.4503 | 0.9956 | **0.2878 eV = 27.76 kJ/mol** | 12.04 kJ/mol | **2.306** |
| LPSC–FG | −1.4961 | 0.9958 | **0.2969 eV = 28.64 kJ/mol** | 12.42 kJ/mol | **2.306** |

**ln 10 = 2.3026. 두 계 모두 0.13 % 이내로 일치 → 우연이 아니다.**
원인은 `Ea = −slope × 1000 × k_B` 를 쓴 것(log₁₀ 기울기에 ln 10 을 안 곱함). 데이터 자체는 깨끗하다(R²≈0.996, 7점, 298–358 K).

**정정된 값의 의미**:
- **0.288 / 0.297 eV** 는 Li₆PS₅Cl 냉간가압 펠릿의 **완전히 정상적인** EIS Ea 다 (문헌 0.28–0.36 eV).
- log σT 관례로 바꾸면 **0.316 / 0.325 eV** — 문헌 중앙값에 더 가깝다.
- 인쇄값 0.125 eV 를 그대로 믿으면 **300 K 10 ps 안에 Li 1개당 0.80 hop (셀 전체 24회)** 이 일어나야 한다. 정정값 0.288 eV 면 **셀 전체 0.044회**. 즉 인쇄 Ea 는 자기들 AIMD 해석과도 어긋난다(§4.6).

> 🔁 **같은 병리를 우리는 이미 본 적 있다**: `ren2026_li2zrcl6_low_ion_potential_doping` §20 — "Fig 3d/3e y축이 `ln(D)` 라벨인데 실제는 log₁₀(D)". **로그 밑 혼동은 이 계열 논문의 반복 결함**이다.

### 4.6 ★ AIMD 검산 — 10 ps 로 무엇을 볼 수 있고 무엇은 못 보나

Wu 2026 식 "hop 기대수" 검산을 **그대로 적용하면 안 된다**. 이 논문은 AIMD 로 **확산을 논하지 않는다**(MSD·D·확률밀도 0건). 논하는 것은 **계면 분해반응**이다. 그래서 축을 바꿔 같은 검산을 한다.

**검산 ① — Fig. 3g 결합수를 1차 반응으로 읽으면 유효 장벽이 얼마인가**

P–S 결합수: 20 → 15 (300 K, 10 ps) → 11 (500 K, 10 ps). 1차 감쇠 가정:

| T | k = ln(N₀/N)/t | ν₀=10¹³ 가정 시 겉보기 Ea | 반감기 |
|---|---|---|---|
| 300 K | 2.88 × 10¹⁰ s⁻¹ | **0.151 eV** | **24 ps** |
| 500 K | 5.98 × 10¹⁰ s⁻¹ | **0.221 eV** | 12 ps |

두 점 Arrhenius: **Ea = 0.047 eV, ν₀ = 1.8 × 10¹¹ s⁻¹**.
ν₀ 가 정상 포논 진동수(10¹³)의 **1/56** 이고 Ea 가 kT(300 K)의 **1.8배**밖에 안 된다 → 이건 **열활성 과정이 아니라 내리막(barrierless) 완화**다.

**해석**:
- ✅ **좋은 소식**: Li 금속의 PS₄³⁻ 환원은 실제로 거의 무장벽이다(열역학 구동력이 크다). 그러므로 **10 ps · 300 K 로 "개시"를 보는 것은 정당하다.** Wu 2026 처럼 "확산 사건이 0회인데 확산을 그렸다"는 종류의 오류는 **여기엔 없다.**
- ⛔ **나쁜 소식**: 반감기가 24 ps(300 K)라서 **10 ps 는 반응의 1/3 지점**이다. 완결(95 %)까지 ~104 ps. 즉 Fig. 3g 의 숫자는 **정상상태 산물 조성이 아니라 과도기 스냅샷**이다. 두 계(±FG)를 "같은 시각 10 ps" 에서 비교하는 것은 **반응 좌표가 다른 두 시스템을 같은 벽시계로 재는** 것이다.
- ⛔ **통계**: 단일 궤적, 오차막대 없음. 거리 컷오프 기반 결합계수기의 열요동은 쉽게 ±2 다 — 실제로 FG 계 P–S 가 20 → **22** (증가!) 로 나오는 게 그 증거다. 그런데 논문은 Li–LPSC 의 20 → 15 (Δ=−5) 를 "pronounced" 라고 읽는다.

**검산 ② — 그 10 ps 안에 Li 는 몇 번 뛰는가 (정정 Ea 사용)**

ν₀ = 10¹³ s⁻¹, T = 300 K:

| 쓰는 Ea | Li 1개당 hop (10 ps) | LPSC 슬랩 Li ≈30개 기준 셀 전체 |
|---|---|---|
| **0.288 eV** (우리 정정, log σ) | 1.5 × 10⁻³ | **0.044회** |
| 0.316 eV (log σT) | 5 × 10⁻⁴ | 0.015회 |
| 0.125 eV (논문 인쇄값) | 0.80 | 24회 |

⇒ **정상 상태의 Li⁺ 전도(hop)는 이 궤적 안에서 0회다.** 따라서 Fig. 3g 의 Li–Cl 배위수 변화(98 → 115 → 127)는 **Li 이온 전도가 아니라 PS₄ 골격 붕괴에 딸려 일어난 재배치**로 읽어야 한다. 논문은 이 구분을 하지 않는다.

**검산 ③ — LiF 생성 속도**

Li–F 결합수 6 → 99 (300 K, 10 ps) = **순 9.3 개/ps**. F 총수 ≈36 (§4.3) 이면 F 하나당 배위 Li 가 0.17 → 2.75 로 간다. Li + C–F → LiF + C 는 극도로 발열(ΔG_f(LiF) ≈ −587 kJ/mol) 이므로 이 역시 **내리막**이고 10 ps 안에 보이는 게 이상하지 않다. ✅ 이 부분은 검산 통과.
단 **그 결과가 "LiF 층이 치밀하게 형성됐다"는 뜻은 아니다** — 10 ps 짜리 무장벽 반응은 결정질 LiF 가 아니라 **비정질 Li–F 혼합물**을 만든다. XPS(Fig. S13h)의 LiF 피크가 넓은 것과 정합적이다.

### 4.7 산소흡착에너지(Fig. 1c) — 서술자로서의 타당성

이 4개 숫자가 **CuO₁₋ₓ 선택의 유일한 계산 근거**다. 그런데:

1. **계산 조건 0건** (§4.1). 흡착종이 O 원자인지 O₂ 분자인지도 안 적혀 있다 — 인셋 그림에는 **VGCF 위에 O₂ 분자(붉은 아령)** 가, LPSC 위에는 **O 원자 하나(붉은 화살표)** 가 보인다. **두 계가 다른 흡착종이면 에너지를 한 막대그래프에 못 놓는다.**
2. **CuO 에 +U 없음(추정)** → PBE 는 CuO 를 비자성 금속으로 낸다. 산소 흡착/공공 형성 에너지는 U 에 1 eV 단위로 민감하다. **−1.69 eV 라는 절대값은 방법 의존**.
3. **VGCF −0.12 eV 는 vdW 없이는 나올 수 없는 값**이다(순수 물리흡착). vdW 미기재 → 이 값은 노이즈이거나 미기재 보정의 산물.
4. **논문 자신의 서사와 충돌**: LPSC 의 E_ads-O = **+2.02 eV (=산소 친화도 없음)** 인데, 논문 전체의 동기는 *"방출된 산소가 LPSC 를 산화시켜 런어웨이를 일으킨다"* 이다. 0 K 흡착에너지가 양수라는 것과 200 °C 에서 산화반응이 일어난다는 것은 모순이 아니지만(반응경로·엔트로피·격자산소 vs 분자산소가 다르다), **논문은 이 간극을 한 줄도 설명하지 않고** 같은 그림에서 두 주장을 편다.
5. 그래도 **서열(CuO₁₋ₓ ≪ Ti₂O₃ < VGCF ≪ LPSC)** 자체는 화학직관과 맞고 실험(Fig. 4b–d)이 뒷받침한다. → **서열만 인용, 절대값 인용 금지.**

### 4.8 Wu 2026 과의 병리 대조 (같은 저널·같은 계열)

| 축 | **Wu 2026** (`wu2026_ta_argyrodite_selfpassivating`) | **Ling 2026** (이 논문) | 공통 패턴? |
|---|---|---|---|
| AIMD 온도 | **300 K 단독** | 300 K + 500 K (2점) | ⚠ Ling 이 조금 낫다 |
| AIMD 시간 | **20 ps** ("equilibrated" — production 미구분) | **10 ps** (production 미구분) | ✅ **동일 병리, 더 짧다** |
| 시드·오차막대 | 1개 / 없음 | 1개 / 없음 | ✅ 동일 |
| k-mesh | Γ-only + PREC=Low | Γ-only | ✅ 동일 |
| 셀 크기·원자수 | 1×1×2 명시 | **완전 미기재** | ⛔ **Ling 이 더 나쁘다** |
| 격자 왜곡 | **+22.8 % 부피 팽창** (실험 +1.03 %) | 격자상수 자체가 미기재 → 검증 불가 | ⛔ 형태만 다른 같은 구멍 |
| 무질서 처리 | 미기재 | 미기재 | ✅ 동일 |
| vdW·스핀·U | 미기재 | 미기재 | ✅ 동일 |
| 로그 밑 오류 | — | **Ea 가 ln10 배 작음** | 🔁 Ren 2026 과 같은 계열 |
| 계산↔실험 정합 | NEB↔σ 5자리 어긋남 | AIMD 는 정성만, 정량 교차검증 시도 없음 | ⚠ Ling 은 아예 안 맞춰봤다 |
| 계산 결론의 성격 | "percolating 3D network" (=열진동 번짐) | "FG suppresses P–S cleavage" (=모델 기하학이 강제) | ✅ **둘 다 "결론이 모델에 내장"** |

> **판정**: 이건 개별 논문의 실수가 아니라 **Angew/AEM 계열 황화물 ASSB 실험 논문의 계산 부록 표준**이다.
> 특징: ① 방법 문단 8–10줄 ② Γ-only ③ 10–20 ps 단일 궤적 ④ 원자수·무질서·vdW·스핀 미기재 ⑤ **계산은 결론을 삽화하는 역할이고, 계산이 결론을 뒤집을 가능성이 설계상 배제돼 있다.**
> **우리 원고의 차별점을 여기서 잡을 수 있다** — 우리는 MSD 창(2–50 ps) 고정·3온도·3시드·수렴 게이트를 db 에 박아 두고 있다.

---

## 5. Figure set ★

**본문 6장 전부 + SI 8장(S1·S4·S6·S13·S14·S19·S27·S31)을 실제로 열어 봤다.** 안 본 SI 그림은 표에서 "미열람" 으로 표시.

| Fig | 내용 | 우리 활용 |
|---|---|---|
| 1a | 이중 열안정화 개념도 — 좌: Li 음극 + FG 로 열확산·덴드라이트 편향 / 우: NCM–LPSC 계면 O₂ 방출을 CuO₁₋ₓ 가 흡수 | 우리 `tools/oxidation` 캐스케이드의 "계면 반응성" 서사를 **셀 레벨 그림**으로 옮긴 좋은 도해. 발표 슬라이드 참고용 |
| 1b | α (mm²/s) vs σ_e (S/cm, **역방향 로그축**) 산점도 — FG(★) α≈2.5·σ_e 2.4e-8 이 유일한 우상단. 무기 SE 는 전부 α<0.81, GO/rGO 는 σ_e>1e-5 로 단락 위험 | **"열전도-전자절연" 2축 스크리닝 지도.** 우리가 SE 첨가제를 고를 때 같은 2축을 쓸 수 있다. ⚠ LPSC α≈0.25(펠릿)로 Fig. 2c 의 0.17–0.19(필름)과 다르다 |
| 1c | **DFT E_ads-O 막대 4개** (y축 반전: −2 위, +2 아래) — LPSC **+2.02** / VGCF **−0.12** / Ti₂O₃ **−0.41** / CuO₁₋ₓ **−1.69** eV. 인셋에 슬랩 구조 | **서열만** 인용. 절대값은 U·스핀·vdW·기준상태 미기재로 사용 금지(§4.7). 우리 `oxophilicity_descriptor.py` 와 같은 축의 외부 사례 |
| 2a,b | 면내 열수송 측정 셋업(Al-plastic 8×13 cm², 100 °C 열원, 프로브 5개 2 cm 간격) + 정상상태 온도 | 저비용 면내 α 측정 프로토콜. 우리가 필름을 만들면 그대로 따라할 수 있다 |
| 2c | 축/면내 α 막대 — LPSC 0.172/0.189, LPSC–FG 0.164/0.905 (figure-read) | ⚠ **pristine LPSC 값이 본문과 뒤바뀌어 있다**(§11.2) |
| 2d–i | COMSOL: (d,g) 모델 개념도, (e,h) 열류 W/m², (f,i) 정상상태 온도 °C, j=16 A/m². LPSC 중심 31.3 °C / LPSC–FG 26.7 °C, FG 층 최대 열류 259.5 W/m² | ⛔ **절대값 인용 금지** — 우리 역산으로 ΔT 가 5.2배 과대(§4.4). 정성(열류의 면내 채널링)만 |
| 3a | CCD 계단시험 — LPSC 0.7, LPSC–FG 1.5 mA/cm² 에서 단락. LPSC–FG 는 과전압이 단조 증가(0→±75 mV) | CCD 는 우리 `sei` 축의 실험 대응물. **σ_e ↔ CCD 역상관 진영**의 새 데이터점 |
| 3b,c | BSEM 덴드라이트 형상 — LPSC 는 불규칙 점상(50 μm), LPSC–FG 는 **층을 따라 100 μm+ 로 길게 누운** 균열 | **"덴드라이트 편향"의 직접 이미지 증거.** 우리 계면 서사에 인용 가능 |
| 3d | ToF-SIMS 심도(FG 층 표면): LiF⁻ ≫ Li₂P⁻ > LiS⁻, 인셋에 LiF⁻ 3D 분포 | SEI 산물 서열의 실험 확인. 우리 `sei_products.json` 축 |
| 3e,f | AFM QNM Young's modulus 프로파일 — (e) Li 4.5 / 계면상 **2.29** / LPSC 3.97 GPa, (f) Li 4.5 / 계면상 **7.69** / FG 4.59 GPa | ⚠ **펠릿 표면 접촉강성**이지 고유 탄성률이 아니다. 우리 relaxed-ion E_VRH 22.06(comp1)·Torii 27.4 와 **한 표에 놓지 말 것**(§8.3) |
| **3g** | **AIMD 결합수 히트맵** — Li‑LPSC: P‑S 20/15/11, Li‑P 0/17/23, Li‑Cl 98/115/127, Li‑S 8/22/27, Li‑F 0/0/0 · Li‑FG‑LPSC: P‑S 20/**22**/22, Li‑P 0/2/5, Li‑Cl 98/**78**/85, Li‑S 8/22/27, Li‑F 6/**99**/115 (initial/300K/500K) | **★ 이 digest 의 정량 검산 대상**(§4.6). P–S 반감기 24 ps → 10 ps 는 반응의 1/3. FG 계 P–S 가 *증가*(20→22)하는 것이 계수기 노이즈 ±2 의 증거 |
| **3h,i** | AIMD 스냅샷 initial → 500 K. 제목이 **"Li(110)\|LPSC(100)"·"Li(110)\|FG\|LPSC(100)"** | ⛔ **SI Methods 는 Li(100) 이라고 적었다 — 모순**(§11.4). 그리고 (i) 에서 **FG 가 셀 전체를 덮어 Li–LPSC 접촉이 0** → 결론이 기하학적으로 강제됨(§4.3 단서 ④) |
| 4a–c | 남용시험 셋업 + 사진 — 기계관통: VGCF 즉시 발화 / CuO₁₋ₓ 무발화. 열: 핫플레이트 표시 **231.1**(VGCF 발화) vs **248.7 °C**(CuO₁₋ₓ 무발화, 설정 270 °C) | ⚠ 248.7 은 **하한**이지 발화점이 아니다. 그리고 표시온도는 **핫플레이트 온도**(펠릿 온도 아님) |
| 4d | DSC–MS 가스 세기 (O₂·SO₂ <200 °C, CO₂ >200 °C) — 전부 blank > VGCF > CuO₁₋ₓ | y축 무단위. Table S4 로 보면 O₂ 세기 차이는 3.09→2.91e-4 (**−5.8 %뿐**) |
| 4e | 저주파 EIS 계면 정전용량 −1/ωZ″ vs 1/ω² — **C_b=0.86 / C_V=1.6 / C_C=2.1 mF** | ⚠ **본문은 blank 를 1.3 mF 라고 쓴다 — 그림과 모순**(§11.5). 방법 자체는 우리가 쓸 만함(입자접촉 면적의 정량 프록시) |
| 4f | 연소 전후 XPS 정량 스택바 (S 2p / P 2p / O 1s) | ⚠ **본문의 "SOₓ 68.8→57.6 %" 는 범례상 NiSₓ 구간**이다. 실제 SOₓ 는 11.5→7.5 %(§11.6) |
| 4g,h | SEM+EDS 매핑 연소 전후 — VGCF 계는 O·S 분포가 심하게 섞임(S–O 교환), CuO₁₋ₓ 계는 분리 유지 | 계면 반응성의 공간 증거. 정성적으로 설득력 있음 |
| 5a,b | 2000 cyc @1 C 25 °C + 충방전 곡선 1st→300th | ⚠ FG–CuO₁₋ₓ 곡선이 **초기 117 → 280 cyc 132 로 상승 후** 하강. 유지율 95.5 % 는 **280 cyc 기준**(Table S2) |
| 5c | 레이트 0.1→3 C — 3 C 에서 73.3 mAh/g | CE 산점이 85–102 % 로 크게 튄다(레이트 전환점) |
| 5d | 30/50/70/90 °C 승온 사이클 — pristine 은 70 °C 후 하강, FG–CuO₁₋ₓ 는 90 °C 에서 **182.8 mAh/g** | **고온 ASSB 데이터는 희소하다.** 우리 열축 논의에 인용 가치 있음 |
| **5e** | ARC 온도–시간, 100 % SOC 파우치. T₁ 161.3→**171.2**, T₂ 174.6→**196.0**, T₃ **509.4 ≈ 509.2 °C** | ⚠ **x축 "Time (h)" 는 min 이어야 한다**(§11.8). **T₃ 동일 = 총 발열 불변, 개시만 지연** |
| 5f | 문헌 18편 대비 버블차트(유지율 vs 사이클수, 크기=C-rate) | Table S3 로 보면 유지율만 보면 96 % 는 최고가 아니다(ref 25 96 %, ref 27 97.95 %). **사이클수 축에서만 1등** |
| 6a–e | LZCO 이중층 확장 — (b) α, (c) 가스, (d) 500 cyc 92.5 %, (e) 레이더 | ⚠ (b) 축방향이 0.138→0.229 로 **66 % 증가**인데 본문은 "거의 불변"(§11.3). (e) 캡션은 "six parameters" 인데 축은 **5개** |
| S1 | FG Raman, D/G 밴드, **I_D/I_G = 1.27** | FG 품질 지표 |
| S4 | FG 중간층 방향별 DC 분극 — 면내 6.34e-7 / 두께 3.90e-7 mS/cm | ⚠ 500 s 잔류전류(≈3.7 μA)로 역산하면 ~10⁻⁶ S/cm 급 → 인쇄값과 ~10³ 배 차(§11.9) |
| **S6** | **(a) Arrhenius log σ vs 1000/T, 7점(298–358 K), 인쇄 Ea 12.04 / 12.42 kJ/mol · (b) DC 분극 σ_e 5.20e-7 / 5.63e-7 mS/cm** | **★★ 이 digest 최대 수확.** 재적합 Ea **0.288 / 0.297 eV**(§4.5). σ(298 K) 3.79 → 3.00 mS/cm = **FG 가 σ 21 % 손해** |
| S13 | XPS C 1s/F 1s/Li 1s × (FG / Li-FG / cycled Li-LPSC-FG) | ⚠ **C 1s 의 같은 "C–F" 라벨이 패널마다 286.5 / 283.3 / 284.5 eV** (전하보정 미기재). Li 1s 는 55.05·55.15 eV 단일성분 = **LiF 를 분해하지 못함**. LiF 증거는 F 1s 뿐 |
| S14 | AFM force–displacement 4종 + 2D 탄성률 맵 | ⚠ **컬러바 하한이 −3.1 GPa (음의 탄성률)** = DMT 적합 품질 경고. 팁 반경·스프링상수 미기재 → GPa 절대값 검증 불가. 300 nm 압입은 탄성영역 밖 |
| S19 | (a) heat flow 75–125 °C, 100 °C 피크 44.0/45.1/42.5 W/g (b) 550 °C 까지 weight loss 78/77.5/81.2 % | ⚠ **Table S4 의 "peak heat flow" 는 75–125 °C 창의 값**이다. 런어웨이(200–500 °C)와 무관한 구간 |
| S27 | ARC dT/dt vs T (로그) — T₁ 마커가 **0.02**, T₂ 마커가 **1.0** 위치 | ★ 그 두 값이 **ARC 표준 판정기준(0.02 / 1 °C min⁻¹)** 이다 → **y축 "°C s⁻¹" 는 °C min⁻¹ 이어야 한다**(§11.8) |
| S31 | LSV 3종, 0.1 mV/s, vs Li⁺/Li | ★ LPSC 산화전류가 **≈2.6–2.7 V 부터 상승**, 50 μA 도달 ≈**3.05 V**(Table S4 는 3.5 V — 피크 위치다). **우리 grand-potential onset 2.256 V 와 같은 축**(§8.2) |
| S2,S3,S5,S7–S12,S15–S18,S20–S26,S28–S30 | (미열람) | 필요 시 `litdb/figures/ling2026_.../fig_S*.png` 에 이미 잘라 뒀다 |

---

## 6. 결과 — 섹션별 상세

### 6.1 서론이 세운 문제 (본문 §1)

- LPSC 의 **고유 열전도도 ~1 W m⁻¹K⁻¹** + 잔류기공 + 불완전 계면접촉 → 국소 열축적 → 런어웨이 [ref 10,11].
- **음극쪽**: 덴드라이트 → 내부단락 → 국소 발열 → 이미 있던 SO₂·O₂ 와의 발열반응 가속 [ref 12–14].
- **양극쪽**: 탈리튬 Ni-rich NCM 이 가열 시 격자산소를 내놓고 LPSC 와 반응 → **~160 °C 에서 LPSC 발화** [ref 9].
- 기존 대책(LiNbO₃ 코팅)은 **방출 산소를 효율적으로 잡지 못한다** [ref 20]. 그래서 **열수송**과 **산소 포획**을 동시에 손대겠다는 것이 이 논문의 포지션.

### 6.2 왜 FG 인가 (본문 §2.1, Fig. 1b,c)

LFA 로 후보들(LLZO, LLZTO, LAGP, LATP, LGPS, LPSC, LPSC-PTFE, GO, rGO, FG) 을 재서 **α–σ_e 2축 지도**를 그렸다. 결론:
- 무기 SE 는 전부 α < 0.81 mm²/s → **열을 못 뺀다**.
- GO/rGO 는 α 는 낫지만 σ_e > 10⁻⁵ S/cm → **단락 위험**.
- **FG 만 α ≈ 2.5 로 최고이면서 σ_e = 2.4 × 10⁻⁸ S/cm** 로 절연.
그리고 양극 첨가제는 DFT E_ads-O 로 골랐다(§4.7). 요지는 "VGCF 는 산소를 못 잡고 오히려 가연성을 키운다, CuO₁₋ₓ 가 −1.69 eV 로 압도적".

### 6.3 열수송이 실제로 좋아지는가 (본문 §2.2, Fig. 2)

- **직접 측정**: 100 °C 열원, 5개 프로브. **모든 위치에서 LPSC–FG 가 더 뜨겁다** (68.5/37.8/30.2/26.9/25.8 vs 52.5/30.7/25.4/23.2/23.4 °C). 열이 필름 안으로 더 잘 들어와 더 멀리 간다는 뜻.
- **LFA**: 면내 α 0.174 → 0.901 (5.2×), 축방향은 0.189 → 0.167 (거의 불변). **이온이 지나는 축방향은 안 건드리고 면내만 뚫었다** — 이게 이 설계의 핵심 주장이다.
- **COMSOL**: 상하 단열 조건(=적층 파우치 내부를 모사) 에서 LPSC 는 중심 31.3 °C·열류 <128 W/m², LPSC–FG 는 FG 층에서 259.5 W/m² 로 옆으로 빼면서 중심 26.7 °C. ⛔ 단, 우리 역산으로 이 ΔT 는 5.2배 과대(§4.4).

### 6.4 덴드라이트를 어떻게 다루나 (본문 §2.3, Fig. 3)

논증이 4겹이다.

1. **성능**: CCD 0.7 → 1.5 mA/cm² (Fig. 3a). Fig. S6 로 "이온·전자 전도는 비슷하니 FG 가 과전압을 더하지 않는다" 고 방어. ⚠ 실제로는 σ 가 21 % 낮다(§3.2).
2. **형상**: BSEM(Fig. 3b,c) — LPSC 에서는 덴드라이트가 기공·미세균열을 따라 **관통 방향**으로 자라지만, LPSC–FG 에서는 **FG 층을 따라 옆으로 100 μm 이상** 눕는다. Table S1 로 평균 193.75 μm 통계.
3. **화학**: ToF-SIMS(Fig. 3d) 와 XPS(Fig. S11–S13) — FG 층 표면은 **LiF 농화**, LPSC 내부는 **Li–S** (취성 황화물 부산물). LiF 는 전자절연·고계면에너지라 덴드라이트를 억제한다는 표준 논리 [ref 25].
4. **기계**: AFM(Fig. 3e,f) — Li 접촉 후 LPSC 계면상은 **연화**(3.97 → 2.29 GPa), FG 계면상은 **경화**(4.59 → 7.69 GPa, Li 4.5 보다 높음). "기계적 차단 + 화학적 전환의 결합 조절".
5. **AIMD**(Fig. 3g–i) — 위 4겹의 원자수준 설명. §4.6 에서 감사.

### 6.5 산소 스캐빈징 (본문 §2.3 후반, Fig. 4)

- **왜 CuO₁₋ₓ 인가**: 상용 CuO 를 에탄올 보조 **진공 180 °C 6 h** 어닐 → 표면 결함구조 조절. EPR(Fig. S16) 로 산소공공 증가 확인.
- **남용시험 2종**: (a) *in situ* 로 4.5 V CC-CV 충전한 복합양극을 **뾰족한 금속으로 관통** → VGCF 는 즉시 발화(Video S1), CuO₁₋ₓ 는 무발화(Video S2). (b) *ex situ* 100 % SOC 양극 분말 100 mg 을 유리병에 봉해 핫플레이트 가열 → VGCF 231.1 °C 발화, CuO₁₋ₓ 는 248.7 °C 까지 무발화.
- **DSC–MS**(Fig. 4d, S18): O₂ 신호가 **~200 °C** 에 나온다 = Ni90 의 격자산소 방출이 방아쇠. 200 °C 아래는 O₂→SO₂, 위는 CO₂ 가 지배. CuO₁₋ₓ 계가 세 가스 모두 최저.
- **접촉 정량**(Fig. 4e, S20): 저주파 EIS 의 −1/ωZ″ vs 1/ω² 절편으로 계면 정전용량을 뽑아 **접촉면적 프록시**로 쓴다. CuO₁₋ₓ 가 2.1 mF 로 최대 = 전기화학적 유효접촉 최대. **DRT**(Fig. S21) 로 주요 과정이 안 변했음을 확인.
- **연소 후 XPS**(Fig. 4f, S22): CuO₁₋ₓ 계가 **P₂Sₓ(열적으로 안정한 계면상)를 더 많이 남기고 POₓ·SOₓ 를 덜 만든다** → 산소구동 반응 억제. EDS(Fig. 4g,h) 로 S–O 교환이 억제된 공간 증거.

### 6.6 셀 성능·안전 (본문 §2.4, Fig. 5)

- pristine 은 **220 cyc 부터 급락, 300 cyc 40 %**. FG 만 넣어도 2000 cyc 81.5 %. FG–CuO₁₋ₓ 는 2000 cyc **95.5 %** (기준점 280 cyc).
- **고온**: 90 °C 에서 182.8 mAh/g 유지 (pristine 142.2). 고온에서 오히려 용량이 올라가는 건 ASSB 의 전형(계면저항 감소).
- **ARC**: T₁ +9.9, T₂ +21.4 °C 지연, **T₃ 는 동일**.
- **레이트**: 3 C 73.3 mAh/g.

### 6.7 LZCO 확장 (본문 §2.5, Fig. 6)

`LPSC/LZCO` 이중층(할라이드를 양극쪽에) 은 고전압 대응의 기존 해법이다. 여기에 같은 두 처방을 넣어 일반성을 보였다: LZCO–FG 면내 α 0.802, CuO₁₋ₓ 가 O₂ 방출 억제, 500 cyc 92.5 %. ⚠ 축방향 α 문제(§11.3)와 레이더 축 개수 불일치가 여기 있다.

---

## 7. 전체 논증 흐름 (한눈에)

```
[문제]  LPSC 는 열전도 나쁨 + 산소에 약함
          ├─ 음극쪽: 덴드라이트 → 단락 → 국소발열 → 발열반응 가속
          └─ 양극쪽: 충전 NCM 의 O 방출 → LPSC 산화 → ~160 °C 발화

[처방 A] FG 중간층 (LPSC/LPSC-FG/LPSC 3층)
   근거1  LFA 2축 스크리닝: FG 만 α 최고 & σ_e 절연        (Fig. 1b)  ✅ 실측
   근거2  면내 α 0.174→0.901 (5.2×), 축방향 불변            (Fig. 2c)  ✅ 실측 ⚠라벨 뒤바뀜
   근거3  COMSOL: 중심 31.3→26.7 °C                          (Fig. 2f,i) ⛔ 5.2배 과대(§4.4)
   근거4  CCD 0.7→1.5, 덴드라이트가 층 따라 눕는다            (Fig. 3a–c) ✅ 실측
   근거5  LiF 농화 (SIMS/XPS) + 계면상 경화 2.29→7.69 GPa    (Fig. 3d–f) ⚠ AFM 절대값 주의
   근거6  AIMD: P–S 절단 억제, Li–F 급증                     (Fig. 3g–i) ⛔ 모델이 결론 강제(§4.3)

[처방 B] CuO₁₋ₓ 산소 스캐빈저
   근거1  DFT E_ads-O = −1.69 eV (최저)                       (Fig. 1c)  ⚠ 서열만
   근거2  관통/가열 남용에서 무발화                            (Fig. 4b,c) ✅ 실측(상한 미도달)
   근거3  DSC-MS O₂·SO₂·CO₂ 최저                              (Fig. 4d)  ⚠ 차이 −6 %
   근거4  연소후 XPS: P₂Sₓ 잔존↑, POₓ/SOₓ↓                    (Fig. 4f)  ⚠ 본문 라벨 오류
   근거5  계면 정전용량 최대 = 접촉 최대                        (Fig. 4e)  ⚠ blank 값 모순

[검증]  2000 cyc 95.5 % · 90 °C 182.8 mAh/g · ARC T₂ +21.4 °C
[일반화] LPSC/LZCO 이중층에도 같은 이득                        (Fig. 6)   ⚠ 축방향 α 모순
```

**논증의 약한 고리**: "열축적이 실제로 셀 열화의 지배 원인" 이라는 연결. 25 °C·1 C·100 MPa 에서 2000 cyc 수명 차이가 **열** 때문이라는 직접 증거는 없다(사이클 중 온도 측정 없음). FG 가 준 것이 **열확산**인지 **LiF 계면화학**인지 **기계적 편향**인지 셋을 분리하는 대조군이 없다 — FG 만 빼고 열전도만 바꾼 대조군(예: 절연성 h-BN)이 있었다면 결정적이었을 것이다.

---

## 8. ★★ 우리 결과와의 대조

> ⚠ **문헌 수치는 소환값이다.** 아래는 **나란히 놓기**일 뿐 산술적으로 섞지 않는다. 방법이 다르면 반드시 명시했다.

### 8.1 이온전도 (축 A) — 이 논문이 준 **첫 급의 외부 실험 앵커**

| 양 | **Ling 2026 (실험, 재정정)** | **우리 (계산)** | 판정 |
|---|---|---|---|
| 조성 | `Li₆PS₅Cl` 시판 펠릿 | comp1 = `Li₆PS₅Cl` / modelc = `Li₅.₄PS₄.₄Cl₁.₆` | **comp1 과 같은 화학식** |
| 방법 | EIS Arrhenius, 298–358 K, 7점, 냉간가압 펠릿(벌크+입계) | **MLIP-MD** (UMA-s-1p1, 600/800/1000 K, MSD 2–50 ps, NE Haven=1), **입계 없는 벌크** | 축이 다르다 |
| **Ea** | **0.288 eV** (log σ) / **0.316 eV** (log σT) ← *우리 재적합* | **comp1 0.253 / modelc 0.224 eV** (단일시드) · modelc 3-seed **0.197 ± 0.032** | **우리가 0.03–0.06 eV 낮다 — 방향 정합** |
| σ(298 K) | **3.79 mS/cm** | (절대값 인용 금지 규율) | — |
| FG 첨가 효과 | σ **−21 %**, Ea **+0.009 eV** | — | 중간층이 이온경로를 희석 |

**해석 — 진짜 차이인가 방법 산물인가**:
- 우리 MLIP-MD Ea 가 실험보다 낮은 것은 **예상된 방향**이다. (a) 실험 펠릿은 **입계 저항**을 포함하고, (b) 우리 MD 는 완전 결정 벌크이며, (c) 고온(600–1000 K) 외삽이라 저온 구간의 트래핑을 덜 본다.
- **판정: 방법 차이. "우리 Ea 가 낮으니 우리 재료가 빠르다" 는 주장 금지.**
- 🔑 **그러나 이 정정으로 얻은 것이 크다**: 지금까지 우리가 가진 외부 실험 앵커는 `liyaru_gaf3_codoping_argyrodite` 의 **0.28 eV** (`Li₅.₅PS₄.₅Cl₁.₅`, EIS) 하나였다. 여기에 **Ling 2026 의 0.288 eV (`Li₆PS₅Cl`)** 가 붙는다. **서로 다른 랩·다른 조성·다른 해에서 0.28–0.29 eV 로 수렴** → 이제 "argyrodite 실험 Ea ≈ 0.28–0.30 eV" 를 앵커로 쓸 수 있다.
- ⛔ **단 인쇄값 0.125 eV 는 절대 인용 금지.** 인용하려면 반드시 "재적합" 이라고 밝히고 절차(§4.5)를 붙일 것.

### 8.2 산화 안정성 (축 B — 4축 중 ①S-limited 축)

| 양 | **Ling 2026** | **우리** | 판정 |
|---|---|---|---|
| LPSC 산화전류 상승 개시 | **≈2.6–2.7 V vs Li⁺/Li** (figure-read, Fig. S31) | grand-potential **onset 2.256 V** (LiS4 제외) / 2.14 V (포함) | **kinetic overshoot +0.35~0.45 V** |
| 50 μA 도달 | ≈3.05 V (figure-read) ⚠ Table S4 는 3.5 V | — | 판정기준 의존 |
| 첫 분해식 | (측정만, 상 동정 없음) | `Li₆PS₅Cl → Li₃PS₄ + LiCl + S + 2Li⁺ + 2e⁻` | 우리 쪽이 상 분해까지 준다 |
| Modified-LPSC | 4.2 V (50 μA) | — | 단, **풀셀 LSV** 라 NCM 충전전류가 섞임(§11.10) |

**해석**: 우리 grand-potential 2.256 V 는 **평형 열역학**, 그들 LSV 는 **동역학 임계**다. 문헌에서 반복 관측되는 **+0.2~0.4 V 오버슛**과 같은 크기다 (`liyaru` CV 2.5 V, `qian2026` 2.5 V). **이 논문의 2.6–2.7 V 는 그 진영에 3번째 표를 준다.** ⚠ 단 이들의 LSV 는 SE\|C 반쪽셀이 아니라 **풀셀** 이라 신뢰도가 낮다 — 3.5 V 부근의 큰 피크는 **NCM 탈리튬 전류일 가능성이 높다**. 우리 4축 산화 논의에 쓸 때는 "개시 위치" 만, 그것도 "풀셀 LSV" 라고 밝히고 쓸 것.

### 8.3 기계 (축 C)

| 양 | **Ling 2026 (AFM QNM, 펠릿 표면)** | **우리 / 문헌(고유값)** | 판정 |
|---|---|---|---|
| LPSC "Young's modulus" | **3.97 GPa** | 우리 relaxed-ion **E_VRH 22.06** (comp1) / **27.66** (modelc) · Torii DFT-D3 **27.4** · Sakuda 실험 유리 **18–25** GPa | **5–7배 낮다 — 물리량이 다르다** |
| Li 금속 | 4.5 GPa | 문헌 나노압입 4.9–7.8 GPa | 같은 자릿수 |
| Li 접촉 LPSC 계면상 | 2.29 GPa (연화) | — | — |
| Li 접촉 FG 계면상 | **7.69 GPa** (경화, Li 의 1.7배) | — | — |
| modelC 대비 우리 도핑 효과 | — | **G +31 % · E +25 % · C₄₄ +71 %** | 축이 다르다 |

**판정: 진짜 차이가 아니라 측정량이 다르다.**
- 그들의 GPa 는 **거친 다공성 펠릿 표면에 300 nm 압입한 DMT 접촉강성**이다. 기공·표면 거칠기·소성이 다 들어간다. 컬러바 하한이 **−3.1 GPa (음의 탄성률)** 인 것이 적합 품질을 그대로 말해 준다(Fig. S14).
- ⛔ **우리 E_VRH / G / C₄₄ 와 같은 표에 절대 놓지 말 것.**
- ✅ **쓸 수 있는 것은 *비율* 뿐**: "Li 접촉 후 LPSC 계면은 연화(0.58×), FG 계면은 경화(1.68×)". Monroe–Newman 관점에서 보면 **pristine LPSC(3.97) < Li(4.5) 라 애초에 기준 미달**이고, FG 계면상(7.69)도 Li 의 **1.7배**로 통상 요구되는 2배에 못 미친다 → 이 논문의 기계 논거는 **약하다**. 실제 억제 기구는 기계보다 **편향(deflection)** 쪽으로 읽는 게 정직하다 (그리고 논문 스스로 Fig. 3b,c 에서 그렇게 보여준다).

### 8.4 전자구조 / SEI 산물 (축 D)

| 상 | **우리 fixed-occ nscf gap (PBE)** | 이 논문 | 메모 |
|---|---|---|---|
| LiCl | **6.2603 eV** | — | `sei_electronic.json` |
| Li₂O | **4.986 eV** | — | |
| Li₂S | **3.4379 eV** | ToF-SIMS·XPS 로 검출(Fig. 3d, S11) | 취성·전자전도 상대적으로 높음 |
| Li₃P | **0.7092 eV** | Li₂P⁻ 로 검출(Fig. 3d) | **전자 누설 통로** |
| **LiF** | **우리 db 에 없음** ⬅ **공백** | 이 논문의 주역 (SIMS·XPS·AIMD 전부) | `liyaru` 가 외부 PBE **7.4 eV** 보고 |
| LPSC 벌크 | comp1 **2.066** / modelc **2.099** eV | (계산 없음) | 비교 불가 |

**해석**: 이 논문은 **"음극쪽 SEI 를 Li₂S/Li₃P(저갭) 에서 LiF(고갭) 로 갈아치운다"** 는 이야기다. 우리 SEI gap 사다리(LiCl 6.26 > Li₂O 4.99 > Li₂S 3.44 > Li₃P 0.71) 의 **맨 위 칸이 비어 있고**, 이 논문이 그 칸의 실험적 중요성을 보여준다.
→ **우리가 돌려야 할 것: LiF 를 `sei_electronic` / `sei_formation_voltage` / `sei_neb` 에 추가.** (§10.3)

### 8.5 계면 AIMD 방법론 — 우리 규율과 직접 대조

| 축 | **Ling 2026** | **우리 규약 (CLAUDE.md)** | 격차 |
|---|---|---|---|
| 힘 계산 | AIMD (VASP PBE, Γ-only) | MLIP (UMA-s-1p1 omat) — LPSCl 계 검증 완료 | 그들이 ab initio, 우리가 규모 |
| 시간 | **10 ps 총합** | equilib 5 ps + **prod 200 ps** | **20×** |
| 온도 | 300 / 500 K 2점 | 600/800/1000 K 3점 (400/500 K 판정 제외) | 그들이 저온 — **분해반응**이라면 정당(§4.6) |
| 시드 | **1** | 600 K **3-seed** 오차막대 | ⛔ |
| 셀 | **미기재**(우리 역산 ≈113/187 원자, 가로 1×1) | 계면 슬랩은 verified-carry + 크기게이트 λ₁ ≥ 10 Å | ⛔ |
| 무질서 | **미기재** | SQS/enumerate 명시 | ⛔ |
| 분석량 | 결합수 스냅샷 1개 | MSD 창 2–50 ps 고정, 자유절편 D | ⛔ |

> **우리 원고에 쓸 문장(가능)**: "Interface AIMD in this literature class is typically a single ≤20 ps trajectory at one or two temperatures in a laterally 1×1 cell with unreported disorder configuration; we instead fix the MSD window (2–50 ps), use three temperatures and three seeds, and gate the cell size."

---

## 9. Post-processing ★

| 무엇 | 도구 | 어떻게 수치화 | 우리 대응 |
|---|---|---|---|
| AIMD **결합수 통계** | 미기재(자체 스크립트 추정) — **거리 컷오프 미기재** | 특정 시각(10 ps) 스냅샷의 P–S/Li–P/Li–Cl/Li–S/Li–F 개수 히트맵 | 우리는 배위수를 `b2o3_coordination_bonds.json` 처럼 시간평균 + 컷오프 명시로 낸다. **그들 방식은 재현 불가** |
| **산소흡착에너지** | 미기재 | E_ads-O 막대 4개 | `tools/oxidation/oxophilicity_descriptor.py` (MP 이원산화물/황화물 생성E 프록시) 가 같은 축 |
| **열전달 FEM** | **COMSOL Multiphysics** | 정상상태 열류(W/m²)·온도장(°C), j=16 A/m² | 우리에겐 없는 축. `tools/dem` 계열과는 물리가 다름 |
| **DRT** | MATLAB GUI (DRTtools, Wan 2015) | 완화시간 분포로 과정 분해 | `kim2025_impedance_decoupling_tlm_assb` 축 |
| **계면 정전용량** | 저주파 EIS, −1/ωZ″ = 1/(ω²C R_ct²) + C 의 **절편** | 접촉면적 프록시 (mF) | ★ **우리가 안 쓰던 기법.** 복합양극 접촉 정량에 쓸 만함 |
| **AFM QNM** | Bruker Dimension Icon, DMT 적합 | 2D 탄성률 맵 + F–d 곡선 | 팁 반경·스프링상수 미기재 → 절대값 불가 |
| **LFA** | Netzsch LFA 467 | α (mm²/s), 면내/축 분리 | 우리에겐 없는 축 |
| **TG–MS / DSC–MS** | Netzsch STA449F5–QMS403D | 가스 종별 세기 vs T | — |
| **ARC** | (기종 미기재) | T₁/T₂/T₃, dT/dt vs T | ⚠ 축 단위 오류(§11.8) |
| XPS 정량 | PHI 5000 VersaProbe, Al Kα | 성분 분율 % 스택바 | ⚠ 전하보정 미기재(§11.11) |
| ToF-SIMS | PHI NanoTOF-2 | 심도 프로파일 + 3D 재구성 | — |

---

## 10. 적용 인사이트 (우리 연구에)

### 10.1 우리가 **이미 가진 것**

| 그들의 축 | 우리 대응 자산 | 상태 |
|---|---|---|
| Li 금속 계면 분해 (AIMD) | `tools/oxidation/build_li_interface.py`·`anode_interface_stability.py`·`interface_reactivity_v2.py` (**계면 반응성 90종 캐스케이드**) | ✅ 우리가 **훨씬 넓다** (그들은 2개 모델) |
| SEI 산물의 전자구조 | `sei_electronic.json` (Li₂O/Li₂S/LiCl/Li₃P/Li₃PO₄ fixed-occ 갭), `sei_electronic_class.json` (금속/절연체 선언) | ✅ 그들에겐 **아예 없다** |
| SEI 산물 Li 이동장벽 | `sei_neb.json` (Li₂S 0.305 eV, Li₃Nd 등 8건 — 전부 `citable=false`, 셀수렴 미시험) | ⚠ 있으나 **인용불가 상태** |
| SEI 상 안정 전위창 | `sei_formation_voltage.json` (LiCl 0–4.25 V, Li₂S 0–2.1, Li₃P 0–0.85 V) | ✅ 그들에겐 없다 |
| 산화 안정성 | grand-potential ESW, 4축 분해 | ✅ 우리가 정량적으로 앞선다 |
| 기계 | relaxed/clamped-ion 탄성텐서, EOS B₀, Torii 외부검증 | ✅ 우리가 **고유값**을 가진다 (그들은 접촉강성) |
| 음극 계면 2D 층 | `tools/vgcf_hbn/` (VGCF·h-BN 계면 NEB/CDD 빌더) + `shi2017_hbn`·`liu2022_hbn` digest | ✅ **직접 대응** — 우리는 h-BN, 그들은 CF |

### 10.2 이 논문이 **앞선 것**

1. **열수송 축 자체** — α (mm²/s) 를 SE 설계 변수로 쓴다는 발상. 우리 db 에 **열전도도/열확산도 칸이 아예 없다.** LPSC 의 α≈0.17–0.19 mm²/s, k≈0.22 W/m/K 는 우리가 지금 인용할 수 있는 유일한 수치다.
2. **덴드라이트를 막는 게 아니라 꺾는다** — Monroe–Newman 식 "더 단단하게" 대신 **이방성 계면을 만들어 성장방향을 돌린다.** Fig. 3c 의 100 μm 옆으로 누운 균열이 시각적으로 강력하다.
3. **셀 레벨 안전 계측(ARC / DSC-MS / 관통시험)** — 우리는 전혀 없다. T₁/T₂/T₃ 라는 언어를 우리 원고에 도입할 수 있다.
4. **계면 정전용량(저주파 EIS 절편)으로 접촉면적을 정량** — 우리 복합양극 축(DEM/디지털트윈)과 직결되는데 우리가 안 쓰던 기법.
5. **CuO vs CuO₁₋ₓ 대조군** — "결함농도만 바꾼 대조군" 설계. 우리 도핑 캐스케이드에도 이식 가능.

### 10.3 우리가 따라가려면 **무엇을 돌려야 하나** (구체적 제안)

| # | 할 일 | 도구/경로 | 왜 |
|---|---|---|---|
| **1** | **LiF 를 SEI 사다리에 추가** — fixed-occ nscf gap + grand-potential 안정창 + (가능하면) NEB | `tools/sei/` 파이프라인, `sei_electronic.json`·`sei_formation_voltage.json` 에 등록 | 우리 사다리의 **맨 위 칸이 비어 있다**. LiF 는 이 계열 논문 대부분의 주역인데 우리 db 에 없다. `liyaru` 외부값 7.4 eV 와 대조도 된다 |
| **2** | **CF(불소화 그래핀) \| Li 계면을 `tools/vgcf_hbn/` 에 추가** | 기존 h-BN·VGCF 빌더 확장 (**새 파일 만들지 말 것** — CLAUDE.md 코드규율) | 우리는 이미 h-BN/VGCF 계면 인프라가 있다. CF 는 한 종 추가일 뿐이고, 그러면 **h-BN vs CF vs VGCF 3종 비교**라는 우리만의 축이 생긴다 |
| **3** | **Li\|LPSCl 계면 MLIP-MD 를 "제대로" 돌려 이 논문의 10 ps 를 반박/확장** | `tools/oxidation/interface_md_kisti.sh` + UMA | 우리는 200 ps × 3시드 × 2×2 lateral 이 가능하다. **P–S 절단 반감기 24 ps 라는 우리 검산을 직접 검증**할 수 있고, 그러면 "10 ps 는 반응의 1/3" 이 추정이 아니라 측정이 된다 |
| **4** | **열확산도/열전도도 칸을 db 에 만든다** | `db/properties/` 에 `thermal.json` 신설 (문헌값 소환 전용, 우리 계산값과 분리) | 지금은 이 축의 수치를 인용할 근거가 없다. 최소한 LPSC α=0.174–0.189, k≈0.22 W/m/K 를 소환값으로 등록 |
| **5** | **Ea 앵커 카드 갱신** | `kb/` 또는 `properties/ionic.md` | 실험 Ea 0.28(liyaru) + **0.288(Ling, 재정정)** 을 묶어 "argyrodite 실험 Ea ≈ 0.28–0.30 eV" 앵커 확립 → 우리 MLIP Ea 0.197–0.253 의 위치를 설명할 근거 |
| **6** | **저주파 EIS 정전용량 접촉 프록시**를 우리 디지털트윈 검증량으로 검토 | `litdb/papers/kim2025_impedance_decoupling_tlm_assb.md` 축과 통합 | DEM 으로 낸 접촉면적을 **실험량과 맞출 다리**가 될 수 있다 |

---

## 11. ★★ 놓친 부분 / 설정 오류 후보 (검산 포함)

> 규칙: **확정** = 재현 절차와 함께 숫자로 보였다 · **강한 표시** = 그림/본문 대조로 모순이 드러났다 · **추정** = 가정을 명시한 역산.

### 11.1 ⛔⛔ **확정** — 인쇄 활성화에너지가 ln 10 배 작다 (Fig. S6a)
- 인쇄: LPSC **12.04**, LPSC–FG **12.42** kJ/mol.
- 픽셀 재적합(7점, R²=0.996): **27.76 / 28.64 kJ/mol** = **0.288 / 0.297 eV**.
- 비 = **2.306 / 2.306**, ln 10 = **2.3026** → 두 계 모두 **0.13 % 이내**.
- 원인: log₁₀σ 기울기에 ln 10 을 곱하지 않음.
- 파급: 인쇄 0.125 eV 를 믿으면 300 K 10 ps 에 Li 가 셀당 **24회** 뛰어야 한다(§4.6 검산 ②). 그들 AIMD 서사와도 안 맞는다.
- **인용 규율**: 이 논문에서 Ea 를 인용하려면 **반드시 재적합값 + 절차**를 붙일 것.

### 11.2 ⛔ **강한 표시** — pristine LPSC 의 면내/축방향 α 가 본문과 Fig. 2c 에서 뒤바뀜
- 본문/Table S4: 면내 0.174, 축 0.189.
- Fig. 2c figure-read: 회색(축) ≈0.172, 붉은색(면내) ≈0.189.
- LPSC–FG 는 둘이 일치(0.164/0.905 ↔ 0.167/0.901) → **pristine 쌍만 어긋난다.**
- 영향: 헤드라인 배율이 5.18× 인지 4.77× 인지 갈린다(작다). 다만 **냉간가압 등방 펠릿에서 축/면내가 10 % 차이 나는 것 자체가 측정 산포 수준**이므로 "pristine 은 등방" 이라고 읽는 게 정직하다.

### 11.3 ⛔ **강한 표시** — LZCO 확장에서 "축방향 거의 불변" 이 성립하지 않는다 (Fig. 6b)
- 본문: *"in-plane α of LZCO-FG reaches 0.802, much higher than pristine LZCO (0.228), **while the axial thermal diffusivity remains nearly unchanged**."*
- Fig. 6b figure-read: LZCO 축 **0.138** → LZCO–FG 축 **0.229** = **+66 %**.
- 게다가 본문이 "pristine LZCO 0.228" 이라고 쓴 값이 **그림상 LZCO–FG 의 축방향 막대**(0.229)와 같다 → **값을 잘못 집었을 가능성이 높다** (pristine LZCO 면내는 ≈0.209).
- 파급: "이온수송 방향은 안 건드리고 면내만 뚫었다" 는 설계 주장이 **확장계에서 무너진다.**

### 11.4 ⛔ **확정** — 계면 모델의 Li 표면 지수가 SI 와 그림에서 다르다
- SI Methods: *"aligning the cleaved surfaces of LPSC (100) and **Li (100)**"*.
- Fig. 3h,i 제목: **"Li(110)\|LPSC(100)"**.
- 기하학적으로는 (110) 쪽이 맞아 보인다(4×2.48 = 9.93 Å 가 LPSC a=9.86 Å 과 0.7 % 정합). 그래도 **어느 계산이 보고된 것인지 독자가 알 수 없다.**

### 11.5 ⛔ **확정** — blank 복합양극 정전용량이 본문과 Fig. 4e 에서 다르다
- 본문: *"the interfacial capacitances of the blank, VGCF-containing, and CuO₁₋ₓ-containing cathodes were calculated to be **1.3**, 1.6, and 2.1 mF"*.
- Fig. 4e 라벨: **C_b = 0.86 mF**, C_V = 1.6, C_C = 2.1.
- 파급: blank 대비 CuO₁₋ₓ 의 접촉 증가가 1.6배(본문)냐 **2.4배**(그림)냐가 갈린다.

### 11.6 ⛔ **확정** — 연소 후 XPS S 2p 성분 귀속이 본문과 Fig. 4f 범례에서 다르다
- 본문: *"in the S 2p spectra, the fraction of **SOₓ** decreases from **68.8 %** to **57.6 %**"*.
- Fig. 4f: 그 구간(68.8/57.6 %)의 색은 범례상 **NiSₓ(분홍)** 이고, **SOₓ(진한 적갈)** 은 **11.5 % → 7.5 %** 이다.
- 부수: O 1s MOs 를 본문은 **39.7 %**, 그림은 **37.9 %** 라 한다(자릿수 전치 의심).
- 결론 방향(CuO₁₋ₓ 가 SOₓ 를 줄이고 P₂Sₓ 를 남긴다)은 그림으로도 성립한다 — **틀린 것은 인용된 숫자**다.

### 11.7 ⛔ **확정** — SI 의 전압창 환산이 자기모순
- SI: *"2.65–4.3 V vs Li⁺/Li (**1.9–2.65 V vs Li⁺/In–Li**)"*.
- 하한 차 = 0.75 V, 상한 차 = **1.65 V**. Li–In 오프셋은 상수(≈0.62 V)여야 하므로 **불가능**.
- Fig. 5b 축은 1.6–3.6 V → "2.65–4.3 vs Li" 를 In–Li 기준으로 옮긴 2.03–3.68 V 와 잘 맞는다. **즉 SI 의 괄호값이 오기**로 보인다.

### 11.8 ⛔ **확정(자기정합 증명)** — ARC 축 단위가 60배 틀렸다
- **Fig. S27 y축 "dT/dt (°C s⁻¹)"**: T₁ 마커가 **0.02**, T₂ 마커가 **1.0** 위치에 찍혀 있다. 이 두 값은 **ARC 표준 판정기준 0.02 °C min⁻¹ / 1 °C min⁻¹** 그 자체다. ⇒ **단위는 °C min⁻¹ 이어야 한다.**
- **Fig. 5e x축 "Time (h)"**: HWS(heat-wait-seek) 5 °C 스텝으로 30 → 160 °C 는 26 스텝, 스텝당 ~40 min → **약 1040 min**. 그림에서 T₁ 도달이 축 눈금 ~1050 → **단위가 min 이면 정확히 맞고, h 면 44일**이 된다. ⇒ **min 이어야 한다.**
- 두 오류가 같은 60배 인자로 정합한다.

### 11.9 ⚠ **추정** — DC 분극 곡선으로 인쇄 σ_e 를 재현할 수 없다 (Fig. S6b, Fig. S4)
- 가정: ⌀10 mm 다이, LPSC 150 mg, 펠릿 밀도 1.64 g/cm³ → A = 0.785 cm², 두께 **1.16 mm** (전부 SI 기재값에서 복원).
- Fig. S6b 500 s 잔류전류 ≈ **3.9 μA** (figure-read), 인가 0.4 V → σ_e ≈ **1.4 × 10⁻⁶ S/cm**.
- 인쇄값 5.20 × 10⁻⁷ **mS**/cm = 5.2 × 10⁻¹⁰ S/cm → **약 2800배 차이**.
- 두 가능성: (a) 500 s 로는 분극이 전혀 수렴하지 않았고(곡선이 3e-5 → 3.9e-6 로 8배밖에 안 떨어짐) 인쇄값은 훨씬 긴 측정/외삽에서 왔다, (b) 단위/셀상수 오류.
- 어느 쪽이든 **"제시된 그림으로부터 인쇄 σ_e 를 검증할 수 없다".** Fig. S4 도 같은 크기의 불일치를 보인다.

### 11.10 ⚠ **강한 표시** — "전기화학 안정창" 이 풀셀 LSV 다
- SI: *"The electrochemical stability window was measured by LSV … **using full-cell configurations**."*
- 풀셀이면 **NCM 탈리튬 전류가 LSV 에 그대로 섞인다.** Fig. S31 의 LPSC 곡선이 3.5 V 에서 129 μA 피크를 찍고 다시 내려오는 모양은 전형적인 **양극 산화 피크**다 — SE 산화 전류라고 단정할 수 없다.
- 또 Table S4 는 "50 μA 에서의 전위" 로 정의했다면서 LPSC 에 **3.5 V** 를 적었는데, Fig. S31 에서 50 μA 도달은 **≈3.05 V** 다(3.5 V 는 피크 위치). **정의와 값이 안 맞는다.**

### 11.11 ⚠ **강한 표시** — XPS 전하보정 미기재 + C 1s 성분 위치가 패널마다 3 eV 이동 (Fig. S13)
- 같은 "C–F" 라벨이 (a) ≈286.5, (d) ≈283.3, (g) ≈284.5 eV. 3.2 eV 폭.
- (a) 의 "C=C" 가 **≈282 eV** — sp² 흑연 C=C 는 284.4–284.8 eV 다. **2.5 eV 낮다.**
- 전하보정 기준(C 1s = 284.8 eV 등)이 SI 어디에도 없다.
- Li 1s 는 (f) 55.05 / (i) 55.15 eV **단일 성분**이고, SI 스스로 *"LiF(55.8)는 S–Li–P(55.5)와 구별하기 어렵다"* 고 인정한다 ⇒ **LiF 증거는 F 1s 뿐**이고, Li 1s 로는 뒷받침되지 않는다.

### 11.12 ⚠ **강한 표시** — "peak heat flow" 를 75–125 °C 창에서 읽었다 (Fig. S19a, Table S4)
- Fig. S19a 의 x축은 **75–125 °C 뿐**이고 피크는 100 °C 다. 이 계의 런어웨이는 **200–500 °C** 에서 일어난다(Fig. 4d·S27).
- 값 차이도 44.0 → 42.5 W/g = **−3.4 %** 로 미미한데, Fig. 6e 레이더에서는 "Cathode heat release" 축의 유의한 개선처럼 보인다.
- 같은 문제가 O₂ 세기(3.09 → 2.91 × 10⁻⁴, **−5.8 %**)에도 있다. **레이더 차트는 축 정규화가 미기재라 작은 차이를 크게 보이게 한다.**

### 11.13 ⚠ **강한 표시** — 유지율 기준점과 ICE
- FG–CuO₁₋ₓ 의 95.5 % 는 **cycle 280 (=최고점) 기준**이다(Table S2: 초기 117.36 → 280 cyc 130.81). cycle 1 기준이면 **108 %** 라는 이상한 수가 나오므로 기준점 이동 자체는 이해되지만, **초록/본문은 그 사실을 밝히지 않는다.**
- **ICE 59.27 %** — 다른 셀은 88 % 대다. Table S2 각주가 이유를 밝힌다(챔피언만 0.1 C 활성화 없이 바로 1 C). ⇒ **비교군이 서로 다른 프로토콜**이다.
- 유지율 숫자가 논문 안에서 **95.5 %(Table S2) / 96 %(초록) / 96.1 %(Table S3)** 세 가지다.

### 11.14 ⚠ **추정** — COMSOL 온도장이 자기 물성으로 5.2배 과대 (§4.4)
- 파우치 반폭 3.25 cm·σ 3.79 mS/cm·α 0.174 mm²/s 로 계산한 중심 승온 = **1.60 °C** vs 그림 **8.3 °C**.
- 미기재 물성/치수/추가 발열원이 있다는 뜻. **절대값 인용 금지.**

### 11.15 ⚠ **강한 표시** — 열 남용시험이 상한에 도달하지 못했다
- Fig. 4c: 핫플레이트 설정 **270 °C**, VGCF 는 231.1 °C 에서 발화, CuO₁₋ₓ 는 **248.7 °C 시점 사진**만 있다.
- 본문 *"the ignition temperature of the CuO₁₋ₓ-containing cathode **exceeds** 248.7 °C"* — 맞는 말이지만 **발화점을 측정한 게 아니라 하한만 준 것**이다. 그리고 표시값은 **핫플레이트 온도**지 시료 온도가 아니다.

### 11.16 ⚠ 그 밖의 자잘한 것
- Fig. 3g 히트맵의 행 라벨 오타 **"inital"**.
- Fig. 6d x축 오타 **"Cyclele number"**.
- Fig. 6e 캡션 *"based on **six** parameters"* — 레이더 축은 **5개**(Table S4 도 5개 지표).
- Fig. 1b 의 LPSC α ≈ 0.25 (펠릿) vs Fig. 2c 의 0.17–0.19 (필름) — 시료형태가 다르다는 설명이 없다.
- Fig. 2h 최대 열류 259.5 W/m² 가 컬러바 상한(250) 을 넘어 **포화**돼 그림에서 읽히지 않는다.
- SI Table S3 각주 번호 참조가 본문 ref 번호와 다르다(SI 자체 참고문헌 번호).
- 대칭셀은 **bare Li**, 풀셀은 **Li–In**, 파우치는 **Li 또는 graphite** — 음극이 실험마다 다른데 결과를 하나의 서사로 묶는다.

---

## 12. 인용 가능 문장 (deck / paper 용)

**쓸 수 있는 것**
1. "Ling et al. showed that a 10 wt% fluorinated-graphene interlayer raises the **in-plane** thermal diffusivity of a Li₆PS₅Cl film from 0.174 to 0.901 mm² s⁻¹ while leaving the axial (ion-transport) direction essentially unchanged (0.189 → 0.167 mm² s⁻¹)."
2. "The FG interlayer raised the critical current density of Li‖Li cells from 0.7 to 1.5 mA cm⁻², and BSEM showed dendrites growing **laterally along** the interlayer (mean in-plane length 193.75 μm, n = 9) rather than penetrating."
3. "In ARC tests on 100 % SOC pouch cells, dual modification delayed self-heating onset from 161.3 to 171.2 °C and thermal-runaway onset from 174.6 to 196.0 °C, **while the peak temperature was unchanged (509.4 vs 509.2 °C)** — i.e. onset delay, not heat mitigation."
4. "An oxygen-vacancy-rich CuO₁₋ₓ additive replacing VGCF suppressed ignition of a 100 % SOC composite cathode under mechanical penetration and raised the hot-plate ignition threshold above 248.7 °C (VGCF: 231.1 °C)."
5. (방법론 대비) "Interface AIMD in this class of experimental sulfide-ASSB papers is a single ≤20 ps trajectory in a laterally 1×1 cell with Γ-only sampling and unreported disorder configuration."

**⛔ 쓰면 안 되는 것**
- "Li₆PS₅Cl has an activation energy of 12.04 kJ mol⁻¹ (0.125 eV)" — **ln 10 오류. 반드시 재적합 0.288 eV 로, 절차 명시하고 쓸 것.**
- "FG does not affect ionic conductivity" — 실제로 **σ(298 K) 가 3.79 → 3.00 mS/cm (−21 %)** 다.
- "LPSC has a Young's modulus of 3.97 GPa" — **AFM 접촉강성**이다. 고유 탄성률(18–27 GPa)과 같은 표 금지.
- "DFT gives an oxygen adsorption energy of −1.69 eV on CuO₁₋ₓ" — **U·스핀·vdW·기준상태 전부 미기재. 서열만.**
- "AIMD proves that FG suppresses P–S bond cleavage" — **모델에서 Li 와 LPSC 는 애초에 접촉하지 않는다**(§4.3).
- "COMSOL shows a 4.6 °C hotspot reduction" — 절대값 검증 실패(§4.4).
- "The electrochemical stability window of modified LPSC is 4.2 V" — **풀셀 LSV**라 NCM 전류가 섞였다(§11.10).
- "The cell retains 96 % after 2000 cycles" — 기준점이 **280 cyc** 이고 ICE 가 **59 %** 임을 병기하지 않으면 오도.

---

## 13. 주의 / 한계 (over-claim 방지)

1. **이 논문은 전해질 물성 논문이 아니다.** LPSC 는 시판품 그대로다. 우리 조성 축(Cl-rich, O-doping, B₂O₃)과는 **직접 경쟁하지 않는다** — 오히려 **직교하는 축(열·계면 배치)** 이라 결합 가능성이 있다.
2. **열이 원인이라는 인과가 미증명.** 25 °C·1 C 사이클 수명 개선이 열확산 때문인지 LiF 계면화학 때문인지 분리하는 대조군이 없다. (절연성 2D 층 대조군이 없다.)
3. **FG 는 σ 를 21 % 깎는다.** 3층 구조라 실제 셀 저항 증가는 그보다 작겠지만, "무손실" 이 아니다.
4. **음극이 실험마다 다르다** (bare Li / Li–In / graphite). 특히 풀셀 2000 cyc 는 Li–In 이라 **진짜 Li 금속 음극 데이터가 아니다** (Li‖Ni90 은 Fig. S25 에 100 cyc 만 있다).
5. **ARC 시료가 재구성 셀이다.** 액체 파우치(graphite‖Ni90)에서 꺼내 DME 세척한 100 % SOC 양극분말을 쓴다 → **액체 유래 CEI 가 남아 있다.**
6. **T₃ 불변** — 안전성 향상은 *지연*이지 *완화*가 아니다.
7. 계산층은 **정성 삽화 이상으로 쓸 수 없다.** 특히 AIMD 결론은 모델 기하학에 내장돼 있다.
8. **우리 db 절대값과 섞지 말 것** — Ea·σ·GPa·V 전부 방법이 다르다.

---

## 14. 기법 용어 미니사전

- **FG (fluorinated graphene)** — 그래핀에 F 를 붙인 2D 소재. sp³ 화되면서 전자적으로 절연이 되지만(σ_e 2.4e-8 S/cm) **면내 포논 수송은 살아 있어** 열전도가 높다. F/C 비가 성질을 지배(여기선 1.44).
- **LFA (laser flash analysis)** — 시료 한 면에 레이저 펄스를 때리고 반대면 온도 상승곡선의 half-time 으로 **열확산도 α (mm²/s)** 를 얻는다. k = α·ρ·C_p.
- **면내(in-plane) vs 축(axial/through-plane)** — 원판 시료에서 반경 방향 vs 두께 방향. ASSB 에서 **축방향 = 이온이 지나는 방향**이라, 면내만 열을 빼면 이온수송을 안 건드린다.
- **CCD (critical current density)** — 대칭셀에서 전류를 계단식으로 올리다 단락(전압 붕괴)이 나는 전류밀도. 덴드라이트 내성 지표.
- **ARC (accelerating rate calorimetry)** — 단열 조건에서 **heat–wait–seek** 로 시료 자체 발열을 추적. **T₁**=자기발열 개시(dT/dt ≥ 0.02 °C/min), **T₂**=런어웨이 개시(≥1 °C/min), **T₃**=최고온도.
- **DSC–MS / TG–MS** — 시차주사열량계·열중량계에 질량분석기를 달아 **발열/무게감소와 함께 어떤 가스가 나오는지**를 동시에 본다.
- **DRT (distribution of relaxation times)** — EIS 를 완화시간 스펙트럼으로 역변환. 겹친 반원을 물리 과정별로 분해.
- **계면 정전용량법** — 저주파에서 `−1/(ωZ″) = 1/(ω²C R_ct²) + C` 이므로 −1/ωZ″ 를 1/ω² 에 대해 그리면 **절편이 C**. C ∝ 접촉면적.
- **AFM QNM (quantitative nanomechanical mapping)** — 태핑하며 매 픽셀에서 힘–변형 곡선을 얻고 **DMT 모델**로 탄성률을 뽑는다. 팁 반경·스프링상수 교정에 절대값이 좌우된다.
- **ToF-SIMS 심도 프로파일** — 이온빔으로 깎으면서 2차이온을 질량분석. LiF⁻·Li₂P⁻ 같은 **분자 이온 조각**으로 상을 추정한다(정량은 매트릭스 효과 때문에 어렵다).
- **산소 스캐빈징** — 산소공공이 많은 산화물(CuO₁₋ₓ)이 방출된 O 를 공공에 채워 넣어 **O 가 황화물에 닿기 전에 소모**시키는 것. Cu 2p 이동으로 확인.
- **E_ads-O (산소흡착에너지)** — 표면에 O(또는 O₂)가 붙을 때의 에너지 변화. 음수일수록 잘 붙는다. **기준상태(O 원자 vs ½O₂)와 피복률에 따라 값이 크게 달라지므로 절대값 비교는 조건 일치가 필수.**
- **HWS (heat–wait–seek)** — ARC 의 표준 프로그램: 일정 온도만큼 가열 → 평형 대기 → 자기발열 탐색. 그래서 T–t 곡선이 **계단**이 된다(Fig. 5e).

---

## 15. 파일 · 그림 경로

- digest: `/home/user/Yonghoon-DEM-DFT/litdb/papers/ling2026_dual_thermal_stabilization_fg_cuox.md`
- 본문 PDF (inbox 사본): `/home/user/Yonghoon-DEM-DFT/litdb/inbox/59. Ling2026_Dual_Thermal_Stabilization_ASSLMB.pdf`
- SI 원본: `.docx` (업로드) → 텍스트 `tools/litdb/docx_to_text.py` 로 추출
- 그림: `/home/user/Yonghoon-DEM-DFT/litdb/figures/ling2026_dual_thermal_stabilization_fg_cuox/`
  - 본문 `fig_1.png` … `fig_6.png` (캡션 앵커 크로핑, PDF p2/4/5/7/8/9)
  - SI `fig_S1.png` … `fig_S31.png` (**docx 임베디드 이미지 31/31 을 문서 등장순으로 S번호 부여** — Fig S1 Raman I_D/I_G=1.27, S6 Arrhenius, S27 ARC 로 대조 확인)
  - 색인 `figures.json` (37 항목, SI 캡션 포함)
- **실제로 열어 본 그림 (14장)**: `fig_1` `fig_2` `fig_3` `fig_4` `fig_5` `fig_6` `fig_S1` `fig_S4` `fig_S6` `fig_S13` `fig_S14` `fig_S19` `fig_S27` `fig_S31` (본문 6 + SI 8)
- **안 본 그림**: `fig_S2, S3, S5, S7–S12, S15–S18, S20–S26, S28–S30` (23장) — 잘라는 뒀다
- 신설 도구: `/home/user/Yonghoon-DEM-DFT/tools/litdb/docx_to_text.py` (`--selftest` 양성 1 + 음성 3 통과)
