Repository: yonghoon7153-source/Yonghoon-DEM-DFT

# 📚 LITDB — 문헌 단일 시스템 (**SE·DFT 축 + DEM·MPM 축, 두 트랙**)

> **앞으로 논문은 여기서만 본다.** 여러 곳(db/literature, kb/papers, db/properties, Excel)에 흩어진 문헌을 한 곳에서 생각·참고·비교하기 위한 통합 MD 시스템.

## 왜 트랙이 둘인가
`INDEX.md` 는 argyrodite 전해질 축이라 접촉역학·MPM·건식전극 digest 가 들어갈 자리가
없다. 그래서 한때 64편이 **어느 인덱스에도 없었다**(open_items #7). 축을 나눠 그 구멍을
닫았고, 한 분모로 세면 “159편 중 98편 미언급” 같은 **가짜 미결**이 나온다
(`comparison_vs_ours.md:8`). 분리는 실측 근거가 있는 결정이다 — 합치지 말 것.

⚠ 이 표의 **편수는 적지 않는다.** 손으로 쓴 수는 반드시 낡는다(README 자신이 세 번 틀렸다).
현재값은 `python3 tools/litdb/build_index.py --check` 로 본다.

File: litdb/papers/lippke2023_dem_drying_structure_formation_lib.md
<!-- digest 표준 양식. ★ = 사용자가 특히 원한 항목. COMPREHENSIVE / paper-level STANDALONE digest. 깊이 기준 = bazzoun2026_dem_fem_rnm_ionic.md -->
# **습식 슬러리 *건조(drying)* 중의 전극 구조형성을 DEM으로** — CFD 없이 유체를 4개 대리모델(부력·Stokes·윤활·모세관)로 갈음하고, **하강하는 가상 액면(fluid level)의 모세관력**이 입자를 끌어내려 자립 골격을 만든다 · 공정스케일 1D 건조기 모델과 **반복 양방향 커플링** · 4개 areal loading 두께/밀도 검증 — Lippke / Kwade (Energy Technology 2023)

> slug `lippke2023_dem_drying_structure_formation_lib` · DOI `10.1002/ente.202200724` · type `DEM (유체-대리 건조; Hertz–Mindlin + Hamaker vdW + Kroupa 윤활 + Breinlinger 모세관 + 1e7 시간압축; 1D 건조기 모델과 반복 커플링; exp 4-loading 검증)` · PDF `eed5f78d-08._Simulation_of_Structure_Formation_during_Drying_of_Lithium-Ion_Battery_Electrodes_using_Discrete_Element_Method.pdf` · digested `2026-09-19` · status ✅ · OPEN ACCESS (CC BY-NC-ND)

---

## 0. ⛔⛔ 먼저 읽을 것 — **이 논문은 습식(wet) 공정이고 우리는 건식(dry)이다**

**이 카드의 어떤 수치도 우리 건식 ASSB 공정으로 전이되지 않는다.**  이유는 소재가 달라서가
아니라 **구조를 만드는 힘 자체가 우리 공정에 없기** 때문이다.

이 논문에서 입자를 움직여 구조를 만드는 **1차 동력은 "하강하는 액면(液面)이 입자에 거는
모세관력"** 이다 (§4.3-④, Breinlinger eq 11–12).  용매가 증발하며 액면이 내려가고, 액면에
닿은 입자는 표면장력에 끌려 아래로 딸려간다 — 액면이 입자를 밀어 내리며 쌓고, 입자망이
자립(self-supporting)하는 순간 두께가 멈춘다.  그 위에 부력·Stokes 항력·윤활력(squeeze film)이
얹힌다.

**우리 공정에는 액면이 없다.**  용매가 없으므로 모세관력·부력·Stokes 항력·윤활력이 **전부
0** 이다.  우리 구조는 **플래튼이 300 MPa 로 누르는 기계적 압밀**로 만들어진다.  ⇒ 두
공정은 *같은 DEM 도구를 쓰는 다른 물리*다.

> ⛔ **금지 (이 카드에 명시적으로 박는다)**
> 1. 이 논문의 **porosity·density·두께·pore-size 어떤 값도** 우리 침대에 대입하거나 비교
>    앵커로 쓰지 말 것.  (그들 ε ≈ 41–43 % = 압연 *전* 습식 LIB 전극 · 우리 ≈ 10–16 % = 냉간압밀
>    ASSB.  숫자가 3–4배 다른 것은 *소재차가 아니라 공정차*다.)
> 2. **μ = 0.8** 을 우리 마찰값의 문헌 근거로 인용하지 말 것 — 저자 스스로 *"측정 불가라
>    보정(calibration) 파라미터로만 쓴다"* 고 적는다 (§9).
> 3. **ε_CB = 0.75** 를 carbon 상의 물성으로 인용하지 말 것 — 실측치는 **0.506** 이고 0.75 는
>    *구 표현의 한계와 왜곡된 힘 균형을 흡수한 보정값*이다 (§4.4·§10-③).
> 4. **"건조 중 바인더가 위로 쏠린다"** 를 이 논문으로 인용하지 말 것 — **이 논문은 바인더를
>    입자로 갖고 있지 않고, 어떤 상(相) 편재도 측정하지 않는다** (§4.5·§6·§A-2).  그 관측은
>    `lyu2025_3d_dem_drying_calendering_lib` (Fig 5) 쪽이다.
> 5. 전달물성(σ_e·σ_ion·τ)은 **이 논문에 없다** — 저자가 outlook 으로 미뤘다 (§4.9).

**그럼에도 이 카드를 파는 이유 = 방법론 3개 + 반면교사 1개**가 우리 쪽으로 *직접* 온다:
**(가)** 내부가 다공인 carbon 상을 **"입자 수를 늘리고 밀도를 낮춰"** 표현하는 규약
(= 우리 SDCP/VGCF/PTFE **표현부피(envelope volume)** 문제의 선례, §B-2),
**(나)** Hamaker 상수 3쌍 (NMC–NMC / CB–NMC / CB–CB) = 우리 `adhesionStiffness` 3×3 의 앵커 후보 (§B-3),
**(다)** **pore chord-length 분포 vs Hg-intrusion** 이라는 *스칼라 아닌* 구조 검증축 (§B-4),
**(라)** ★ 반면교사 — **두께·밀도·porosity 가 이 논문에선 서로 다른 세 검증이 아니라 *하나의
같은 수*다** (§10-①).  우리가 2026-09-09 에 스스로 정정한 CDX-16 과 **같은 부류의 오류**이며,
이 논문은 그것을 본문에서 *스스로 인정*하면서도 그림은 두 축으로 그린다.

---

## 1. 한 줄 요약

**습식 LIB 양극 슬러리의 *건조* 를 CFD 커플링 없이 순수 DEM 으로 돌리는 방법을 세운 논문** —
유체의 4가지 효과(부력·Stokes 마찰·윤활·모세관)를 각각 **대리 힘 모델**로 넣고, 증발은
**가상 액면을 일정속도로 내리는 것**으로 표현하며, 그 하강속도는 **파일럿 건조기의 1D
열·물질 모델(Kumberg)** 에서 받아온다(두 모델이 서로를 필요로 해 **반복(iterative) 커플링**).
**마찰계수(0.8)와 carbon black 내부 porosity(0.75) 단 2개를 areal loading 1점(20.1 mg cm⁻²)에서
보정**하면, 나머지 3개 loading(25.2/30.3/35.4)의 **최종 두께·밀도가 실험과 일치**한다.
**시간은 1×10⁷ 배 압축**했고(저자: *"물리적 정확성의 손실을 동반한다"*), 전달물성·바인더
분포·상별 편재는 **다루지 않는다**(전부 outlook).

---

## 2. 메타

| 저자 | 저널/년 | DOI | 소재 (AM/binder/CB/용매) | 연구유형 |
|---|---|---|---|---|
| **Mark Lippke\*** (교신, m.lippke@tu-braunschweig.de), Tobias Ohnimus, Dimitri Ivanov, **Carsten Schilde**, **Arno Kwade** — *Institute for Particle Technology (iPAT), TU Braunschweig* · **Thilo Heckmann**, **Philip Scharfer**, **Wilhelm Schabel** — *Thin Film Technology (TFT), KIT Karlsruhe* | **Energy Technology 11 (2023) 2200724** (접수 2022-07-06 · 개정 2022-08-18 · 온라인 2022-09-21 · 2023년 11권 5호) | 10.1002/ente.202200724 | **NCM 622** (LiNi₀.₆Co₀.₂Mn₀.₂O₂, BASF) **94 wt%** + **PVDF 5130** (Solvay) **3 wt%** + **carbon black C-Energy Super C65** (Imerys) **3 wt%**; 용매 **NMP**, 슬러리 고형분 **70 wt%** | **DEM**(코드 미명시) + **유체 대리모델 4종** + **1D 건조기 모델**(Kumberg) 반복 커플링 + **파일럿 코터/건조기 실험**(4 areal loading) + **Hg-intrusion**(Mayer–Bockholt ε_CBD) + **GeoDict PoroDict 2021**(pore chord length) |

- **연구비**: BMBF **"Sim4Pro"** (03XP0242A).  Open Access (Projekt DEAL).
- **데이터**: *"available from the corresponding author upon reasonable request"* (공개 저장소 없음).

> ★★ **계보 — 이것은 TU-Braunschweig(Kwade/iPAT) 라인의 *건조* 칸이다.**
> 우리 litdb 에 이미 있는 **`frankenberg2024_dem_high_intensity_mixer_assb`** 의 **공저자가 바로
> 본 논문의 제1저자 Mark Lippke** 다(그 카드 §2 저자란에 Lippke 이름이 있다).  두 논문은 같은
> 연구소(iPAT)·같은 교신 지도(Kwade)이고, **공정 사슬에서 서로 다른 칸**을 맡는다:
>
> | 공정 칸 | litdb 카드 | 무엇 |
> |---|---|---|
> | **① 건식 고강도 혼합** (ASSB, heteroaggregate 형성) | `frankenberg2024_dem_high_intensity_mixer_assb` | Rocky · Hertz–Mindlin+JKR · coarse-graining 26.65× + **force-scaling f²** |
> | **② 습식 분산 → 코팅 → *건조*** (LIB) | **← 본 논문** | 코드 미명시 · Hertz–Mindlin + **Hamaker vdW + 윤활 + 모세관** · **시간압축 1e7** |
> | **③ 압연(calendering)** (LIB) | `sangros2019_*`, `sangros2020_*` (같은 iPAT 라인) | 나노압입 보정 탄소성 접촉 + bond |
>
> 본 논문 §1 이 *"Sangros et al.[22–24] 의 압연 모델과 커플링할 수 있게 하는 것"* 을 설계목표로
> 명시한다 ⇒ **iPAT 의 '건조 → 압연' 사슬에서 본 논문이 앞칸**이다.  또 NCM622 의 **E = 142 GPa**
> 를 ref [22](Sangrós Giménez 2018)에서 그대로 가져온다 = 그룹 내 파라미터 상속.
>
> **다른 학파와의 대비**(본문 §1 이 직접 비교): **Franco/ARTISTIC 계열 CGMD**[14–20]는 carbon+binder+
> 용매를 **CBD 한 상(相)** 으로 묶고 **NPT 로 그 상을 수축**시켜 증발을 흉내내며(그래서 국소 수축률
> 차이로 바인더 이동을 낸다[19]), **Srivastava 2020**[21]은 CBD 에 용매를 넣지 않고 **위에서
> 눌러** 증발을 대신한다.  **본 논문은 셋 다와 다르다** — carbon 을 *입자*로, 바인더를 *용액
> 점도*로, 용매를 *대리 힘장*으로 **셋을 분리**한다 (저자 스스로 결론에서 *"a different
> distinction between carbon black, binder, and solvent has been made contrary to existing
> approaches"* 라고 적는다).

---

## 3. 핵심 수치 — **stated / digitized / derived(ours) 를 반드시 구분**

### 3-A. 조성·공정 (전부 stated)

| 양 | 값 | 출처/조건 |
|---|---|---|
| 조성 (Table 1) | NCM622 **94** : PVDF **3** : CB **3** wt% | stated |
| 슬러리 고형분 | **70 wt%** (NMP 30 wt%) | stated |
| 건식 예비혼합 | TURBULA T2F, **15 min**, **49 m min⁻¹** | stated |
| 분산 | Dispermat CA dissolver, **9 m s⁻¹**, 이후 **30 min 탈기** | stated |
| 코팅 | Kroenert LabCo 파일럿, comma-bar + reverse-roll, 라인속도 **2 m min⁻¹** | stated |
| **areal loading (건조 후)** | **20.1 / 25.2 / 30.3 / 35.4 mg cm⁻²** | stated |
| 건조기 | **3 구간 × 2 m**, **T₁ 80 / T₂ 100 / T₃ 120 °C**; 1·2구간 diffuse inflow, 3구간 direct inflow | stated |
| 열전달계수 (Table A1) | zone1 **40** / zone2 **40** / zone3 **55** W m⁻² K⁻¹ | stated (자체 측정) |
| NMP 물성 @100 °C (Table A1) | c_p,gas **133.3** · c_p,liq **185.2** J mol⁻¹K⁻¹ · M **0.09913** kg mol⁻¹ · p_vap **2976** Pa · ΔH_evap **51 008** J mol⁻¹ | stated (Yaws / DDB) |

### 3-B. DEM 파라미터 (전부 stated)

| 양 | 값 | 비고 |
|---|---|---|
| **E (NCM622)** | **142 GPa** | ref [22] Sangrós 2018.  ★ cf. 우리 E_CAM 140 · Lyu2025 142 · Sangrós 142.5 — **4번째 같은 값** |
| **ρ (NCM622)** | **4.74 g cm⁻³** | ★ Lyu2025 와 동일 |
| **ρ (CB 응집체, DEM 입력)** | **1.1875 g cm⁻³** | ρ_CB **1.66**[54] 과 NMP **1.03**[55] 로 *공극이 NMP 로 찬* 응집체 밀도 |
| **접촉모델** | **Hertz–Mindlin** (항복캡 **없음**) | 저자: Sangrós[23] 가 *"NCM622 를 큰 변형에서 표현 못 한다"* 고 보였지만, **건조에선 역학이 미미**하므로 충분하다고 판단 |
| **마찰계수 μ** | **0.8** — **모든 재료 쌍 동일** | ★ **보정 파라미터**(측정 불가).  쌍별 구분 안 함: *"CB 응집체가 AM 사이에 끼어 AM–AM 직접접촉을 대부분 막으므로 쌍별 구분의 의미가 작다"* (§9) |
| **Hamaker A (원본, 미스케일)** | **CB–CB 4.64×10⁻²⁰ J** · **CB–NMC 9.5×10⁻¹⁹ J** · **NMC–NMC 2.11×10⁻¹⁹ J** | ref [28] Zhu 2011 |
| **vdW 최소 이격거리** (특이점 차단) | **NMC–NMC 50 nm** · **CB–CB 5 nm** · **NMC–CB 10 nm** | 그보다 가까우면 이 값으로 고정해 힘 계산 |
| **vdW 최대 거리 컷오프** | **있다 — 값 미명시** | ref [28] 권고 |
| **표면장력 σ** | **41 mN m⁻¹** (NMP @20 °C) | PVDF 의 표면장력 영향은 **무시** |
| **접촉각 θ** | **40°** — ★ **자료가 없어 가정** | 저자 명시: *"no data were available"* |
| **점도 η** | **1.801 Pa s** | NMP–PVDF 용액(PVDF **6.5 wt%**) @ 전단률 **0.01 s⁻¹** |
| **윤활 컷오프** | κ_c = **h_c/r = 0.1** (Vinogradova) · **h > r 이면 힘 절단** | Kroupa[34]: κ_c=0.1 이 Krieger–Dougherty 점도와 최적 일치 |
| **시간압축 k** | **1×10⁷** | §4.4 |
| **점도 감소 인자 b** | **10** | §4.4 |
| **모세관력 스케일 한계** | **≈9×10³** | 더 올리면 겹침 과대 → 수치 불안정 |
| **박스** | **75 × 75 µm² 바닥**, 면내 **주기경계**, 높이 = 습윤막 두께(eq 3) | |
| **seeds** | loading 당 **3회**(초기 배치 난수 다름), 표준편차 *"insignificantly low"* (**수치 미제시**) | |

### 3-C. PSD (stated)

| 상 | 값 |
|---|---|
| **NCM 622 실측** | 레이저회절 (Horiba LA-960).  **상·하위 15 % 를 버리고** 남은 **70 %** 를 **같은 부피분율 5계급**으로 이산화 |
| **NCM 622 DEM 5계급 (직경)** | **6.5 / 7.58 / 8.6 / 9.82 / 11.35 µm** (각 20 vol%) |
| **CB 실제** | **이중모드** — aggregate **200–500 nm** + agglomerate **2–5 µm** |
| **CB DEM** | **단분산 구 d = 1.5 µm** (AM 과 10–20× 크기차라 계산비 때문).  *"더 작은 CB 도 예비검토 — 더 작은 timestep·컷오프·마찰 재조정이 필요했지만 결과는 비슷"* |

### 3-D. 측정·보정된 구조량

| 양 | 값 | stated/digitized | 비고 |
|---|---|---|---|
| **CB–binder matrix porosity (실측)** | **0.506** | **stated** | Hg-intrusion(PoreMaster PM 60GT) + Mayer–Bockholt eq 2, **25.2 mg cm⁻²** 전극에서 |
| 문헌 CB–binder 망 porosity 범위 | **0.3–0.8** | stated | 혼합 공정강도에 따라 (Bockholt/Mayer[3,38]) |
| **★ CB porosity (DEM 보정값)** | **0.75** | **stated** | 실측 0.506 **보다 크다** — 저자: 가지 많은(branched) CB 응집체는 *같은 부피의 구 패킹보다 훨씬 다공*이라 |
| **★ μ (DEM 보정값)** | **0.8** | stated | 20.1 mg cm⁻² 1점에서 보정 |
| **막 수축률 (Table 2)** | 구간1/구간2 [µm s⁻¹]: 20.1 → **0.670/1.193** · 25.2 → **0.683/1.323** · 30.3 → **0.667/1.360** · 35.4 → **0.650/1.383** · **구간3 = 전부 "–"** (이미 고착) | stated | ★ 구간1 은 loading 무관 ≈0.67, 구간2 는 loading↑ 에 따라 1.19 → 1.38 로 증가 |
| **Fig 2 선형피팅 (35.4)** | 구간1 `234.339 − 19.543·x` · 구간2 `279.317 − 41.498·x` (µm vs m) | **stated (그림 범례)** | ×라인속도 0.0333 m s⁻¹ → 0.651 / 1.383 µm s⁻¹ = Table 2 와 **일치**(derived 검산 ✓) |

### 3-E. 검증 결과 (Fig 6 · **digitized — TREND only**)

| areal loading [mg cm⁻²] | 두께 exp [µm] | 두께 sim [µm] | 밀도 exp·sim [g cm⁻³] | 비고 |
|---|---|---|---|---|
| **20.1** | ≈**82** | ≈**81** | ≈2.45 | ★ **보정점** — 일치가 당연 |
| **25.2** | ≈**102** | ≈**100** | ≈2.47 | sim 이 약간 과소 (stated) |
| **30.3** | ≈**123** | ≈**121** | ≈2.46 | sim 이 약간 과소 (stated) |
| **35.4** | ≈**141** | ≈**143** | ≈2.5 | sim 이 약간 과대; 차이가 실험 표준편차 안/근처 (stated) |

> ⚠ **위 두께와 밀도는 서로 독립한 두 검증이 아니다.**  본문 자신이 *"As both the porosity and
> the density of the coating are calculated directly from the coating thickness…"* 라 적는다 ⇒
> **밀도 = areal loading / 두께**, **porosity = 1 − 밀도/ρ_s**.  ⇒ **검증된 스칼라는 loading 당
> 두께 1개뿐**이고, 그 중 1개는 보정점 ⇒ **진짜 예측점은 3개**다 (§10-①).

### 3-F. derived(ours) — 우리가 계산한 것 (논문에 없음, 반드시 그렇게 라벨할 것)

| 양 | 값 | 유도 |
|---|---|---|
| **ρ_s (고형분 평균밀도, eq 4)** | ≈**4.29 g cm⁻³** | 0.94/4.74 + 0.03/ρ_PVDF + 0.03/1.66 ; ⚠ **ρ_PVDF(≈1.78) 는 논문에 없다** = 가정 |
| **습윤막 두께 H_wet (eq 3)** | **130.5 / 163.6 / 196.7 / 229.9 µm** (loading 20.1/25.2/30.3/35.4) | L_dry × (x_f/ρ_f + x_s/ρ_s)/x_s = L_dry × 0.6493 cm³ g⁻¹.  ★ **Fig 5 시작 130 µm · Fig 2 시작 230 µm 와 일치** ⇒ 식 해석 검산 통과 |
| **최종 porosity ε** | ≈**41–43 %** | 1 − 2.45~2.51/4.29.  ★ **압연 전(uncalendered)** 값으로 전형적.  ⚠ ρ_PVDF 가정 의존 |
| **막 수축비** | 230 → 141 µm = **최종/초기 ≈ 0.61** (35.4) | 위 두 줄에서 |
| **ρ_CB,agglo 검산** | 1.66×(1−0.75) + 1.03×0.75 = **1.1875** | ★ **stated 밀도와 소수 4자리까지 정확히 일치** ⇒ **ε_CB = 0.75 가 그 밀도에 이미 박혀 있다**(§4.5) |
| **PVDF 농도 검산** | 슬러리 내 PVDF/(PVDF+NMP) = 0.7×0.03/(0.7×0.03+0.30) = **6.5 wt%** | ★ stated 점도 조건(6.5 wt%)과 일치 ⇒ 점도를 올바른 바인더 농도에서 취함 |
| **입자 수 (20.1 loading, 75×75 µm² 박스)** | **NMC ≈ 8×10²** · **CB ≈ 1.6×10⁴** (수 비 ≈ **20 : 1**) | 질량수지 + 5계급 등부피 + d_CB 1.5 µm + ρ_CB,agglo.  ⚠ **논문 미제시 — 자릿수 추정**.  Fig 4 에서 CB 가 화면을 뒤덮는 것과 정합 |
| **상별 부피분율 (20.1)** | NMC ≈ **49 vol%** · CB 상 **envelope** ≈ **6 vol%** · 공극 ≈ **45 vol%** (DEM 부기) | ⚠ DEM 에는 **PVDF 고체상이 없다**(≈4 vol%) ⇒ DEM 의 "porosity" 와 실험 porosity(≈43 %)는 **부기 관례가 다르다**(§10-②) |
| **DEM 이 실제로 적분한 물리시간** | ≈**8 µs** (공정 80 s ÷ 1e7) | k=1e7 의 의미를 구체화 |
| **★ 스케일 후 힘 비(比) 왜곡** | 중력·부력 **×10⁶** · Stokes 항력 **×10⁶** · **vdW ×10⁷** · **모세관 ×9×10³** | §4.4 의 stated 인자들로부터.  ⇒ **모세관/중력 비가 원래의 ≈1/110 로 줄고, vdW/모세관 비는 ≈1100배로 커진다** (§4.4·§10-③) |

---

## 4. 시뮬레이션 방법 ★

### 4.0 전체 구조 (한 문단)

**세 모델이 물려 있다.**  ① **파일럿 건조기의 1D 열·물질 모델**(Kumberg[52,53])이 건조기 온도·
열전달계수·NMP 물성으로부터 **막 수축률(µm s⁻¹)** 을 낸다 → ② 그 수축률로 **DEM 안의 가상
액면을 일정속도로 내린다**; 액면은 모세관력으로 입자를 끌어내리고, 부력·중력·Stokes 항력·
윤활력·vdW·마찰·Hertz 접촉이 동시에 작용해 입자가 쌓이며 **자립 골격**을 만든다 → ③ 골격이
서면 두께가 멈추고, 그 **최종 두께**가 다시 ①의 입력이 된다.  ★ **①과 ②가 서로를 필요로 하므로
초기 추정치로 시작하는 반복(iterative) 계산**이다 (§8 마지막 문단, stated).

### 4.1 code / version

- **DEM 코드가 논문 어디에도 명시되어 있지 않다.**  본문·Appendix·감사문 전수 확인 — LIGGGHTS/
  EDEM/Rocky/LAMMPS/자체코드 어느 이름도 없다.  **timestep·입자수·계산시간·하드웨어도 전부 없다.**
  ⇒ **재현성 공백**(§10-⑤).  (같은 그룹의 `frankenberg2024_*` 는 Rocky 2023 R1 을 명시한다 —
  본 논문은 그보다 1년 앞이고 코드를 안 밝힌다.  **추측 금지**.)
- **후처리 = GeoDict `PoroDict 2021`** (pore chord length) — 이것만 이름이 있다.
- 건조기 모델 = Kumberg[52,53] 의 1D 열·물질 모델을 **양극용 물성·본 건조기 특성으로 개작**.

### 4.2 ★ 접촉법칙 — Hertz–Mindlin, 항복캡 없음

- **Hertz–Mindlin**.  **소성 항복압(p_y) 캡 없음**, bond 없음, JKR 없음 (점착은 접촉법칙이 아니라
  **별도의 거리분해 vdW 힘**으로 들어간다 — §4.3-①).
- **근거(저자 명시)**: Sangrós[23] 이 *"Hertz–Mindlin 은 NCM622 의 큰 변형 역학을 표현하지 못한다"*
  고 보였음을 **인정하면서도**, *"건조 공정에서는 입자의 역학적 거동이 미미하므로 계산이 가벼운
  Hertz–Mindlin 으로 충분"* 하다고 판정한다.  ⇒ **압밀(압연·프레싱) 논문이 아니라는 자기선언**이고,
  **우리 300 MPa 냉간압밀로 이 접촉법칙 선택을 옮기면 안 되는 이유**이기도 하다.
- ν(푸아송비)·반발계수(COR)·접선강성·감쇠계수·rolling friction **전부 미제시**.

### 4.3 ★★ 유체를 대신하는 4개 대리모델 — **이 논문의 심장**

CFD–DEM 커플링을 피하려고 유체의 효과를 네 갈래로 나눠 각각 닫힌 식으로 넣는다.
**우리 건식 공정 관점에서 중요한 것은 각각이 *무엇의 자리를 대신하는가* 다.**

**① 반데르발스 (Hamaker, eq 5)** — 점착의 원천
```
F_vdW = − A_ij · r_i r_j / [ (r_i + r_j) · 6 R² ]        (R = 표면간 거리)
```
- 원본 Hamaker 상수: **CB–CB 4.64e-20 · CB–NMC 9.5e-19 · NMC–NMC 2.11e-19 J** (Zhu 2011[28]).
- **최대 거리 컷오프**(값 미명시)로 연산 절감, **최소 이격거리**(50/5/10 nm)로 R→0 발산 차단.
- DLVO 의 **정전기 반발은 무시** — Zhu[28] 이 양극 슬러리에서 vdW 가 압도한다고 보였음을 근거로.
- **입체(steric) 반발도 무시** — Sung[30] 이 PVDF/NMP 계에서 *"PVDF 는 NCM 에도 CB 에도 붙지 않고
  매질 점도만 올린다"* 고 보인 것을 근거로 채택.  ⚠ 저자 스스로 *다른 계(LiCoO₂: Cho/Kwon,
  음극: Ishii)에서는 바인더–CB 응집이 관측된다* 고 적으며, **조성이 조금만 달라도 상호작용이
  크게 달라진다**고 경고한다 ⇒ **이 가정은 이 조성 전용**이다.
- ★ **이것이 CB 응집(agglomeration)을 만드는 힘**이다 — 본문: *"Because of the attractive van der
  Waals interactions, those carbon black particles are able to form agglomerates."*

**② 윤활력 (lubrication / squeeze film, eq 6–7)** — 접근을 막는 저항
- Kroupa[34] (Dance–Maxey[41] 틀)의 Stokes-극한 입자–입자/입자–벽 식.  법선 성분:
  `F_nl = 6πr·η_liquid·v_r·n·[ ¼κ⁻¹ − (9/40)log κ − (3/112)κ log κ ]`, κ = h/r.
- κ→0 발산은 **Vinogradova[42] 보정인자 f\*** (eq 7, 임계 slip length h_c = κ_c·r, **κ_c = 0.1**)로
  차단 — *"이것이 없으면 입자가 서로 닿을 수조차 없다."*  h > r 이면 **힘 절단**(로그항 부호 반전 방지).
- 접선력·sliding/twisting 토크도 Kroupa 문헌식을 그대로 사용.

**③ 중력·부력·Stokes 항력 (eq 8–10)** — 침강
- `F_g = (4/3)πr³ρ_solid g`, `F_b = (4/3)πr³ρ_liquid g`, `F_Fr = 6πrηv`.
- 유체는 **정지**해 있다고 가정(입자속도 = 상대속도).
- **η 를 무엇으로 쓸 것인가가 미묘하다** (저자가 한 문단을 할애): 현탁액 점도 = 용매(NMP) +
  PVDF + **입자간 힘(특히 CB 초구조 → 강한 전단감소성)** + **부피효과(Krieger–Dougherty)** 의 합인데,
  **전단감소성은 이미 vdW 모델이, 부피효과는 이미 윤활 모델이** 표현하므로 그대로 쓰면 **이중
  계상**이 된다 ⇒ **η = PVDF-NMP *용액* 점도 @0.01 s⁻¹ = 1.801 Pa s** 만 쓴다.
  ★ **이중계상을 피하려고 일부러 낮은 쪽을 고른** 설계 — 우리 σ_VGCF lumping 논의(CL-47)와 같은 종류의 판단.
- **AM 의 확산(Brownian)은 무시** — 입자가 크고 바인더 용액 점도가 높아서.

**④ ★ 모세관력 — 하강 액면의 입자 끌기 (Breinlinger[45], eq 11–12)** — **구조형성의 1차 동력**
```
F_cap = − 2π σ sin(ω) · sin(ω + θ)        (11)
ω     = arccos( − h_s / r_i )             (12)
```
(**인쇄된 그대로 옮긴 것** — 부호 포함.)  σ = 표면장력(41 mN m⁻¹), θ = 접촉각(**40°, 가정**),
h_s = 입자 중심과 액면 사이 거리, r_i = 입자 반지름.
**입자가 가상 액면에 닿는 순간부터** 작용한다.
> ⚠⚠ **차원 점검 (우리 감사)**: 인쇄된 eq 11 에는 **길이 척도가 없다** — 2πσ 는 [N m⁻¹] 이므로
> 우변은 **힘이 아니라 단위길이당 힘**이다.  물리적으로는 접촉원 반경(∝ r_i)이 곱해져야 하고
> (원출처 Breinlinger, Powder Technol. 256 (2014) 279), r_i 는 eq 12 에만 나타난다.
> ⇒ **조판 누락으로 보이나 단정하지 않는다.**  ⛔ **eq 11 을 글자 그대로 구현하지 말 것** —
> 재구현하려면 **Breinlinger 원문**을 볼 것.
- ★ 저자의 물리 서술: *"The descending fluid level drags the particles along until they form a
  stable particle structure."*  즉 **액면이 내려가며 입자를 아래로 밀어 쌓고**, 입자망이 자립하면
  두께가 멈춘다.
- ⚠ **명시적 한계**: 실제 끌림은 *"압력힘 + 모세관력의 조합"* 인데 **압력힘은 고해상 CFD 가 필요**해
  넣지 못했다 → **모세관 항만** 넣는다 (stated).
- ⚠ **액면은 항상 평평한 수평면으로 하강**한다.  실제로는 최종 두께 도달 후 **큰 공극부터, 이어
  작은 공극 순으로 pore-by-pore 증발**[25]이 일어나는데 **그 단계는 모델에 없다** (stated).

**⑤ 증발 = 액면을 일정속도로 내리는 것**
- CRP(constant rate period)를 재현하려고 **가상 액면을 일정속도로 하강**시킨다.  속도는 §4.7 의
  건조기 모델이 준다(구간마다 다름).

> ★★ **우리 건식 공정 관점의 판정**: ①(vdW)과 마찰·접촉만 우리에게 남고, **②③④는 전부 0** 이다.
> 그런데 **④가 이 논문에서 구조를 만드는 힘**이다 ⇒ **"건조 중 구조형성" 이라는 현상 자체가 우리
> 공정에 존재하지 않는다.**  상세 §A-1 표.

### 4.4 ★★ 시간 스케일링 k = 1×10⁷ — **어떤 비(比)는 지키고 어떤 비는 깨뜨렸나**

**문제**: 마이크로 입자계의 수 분(分)짜리 공정을 실시간으로 풀 수 없다.  Feng[46,47] 의 기하·
동역학·역학 상사(similarity) 스케일링은 *"안정한 시뮬을 얻지 못해"* 채택하지 못했고, **새 접근**을
만들었다 (stated).

**보존하려는 단 하나의 무차원비 (eq 13)**
```
v_FluidSurface / v_Sedimentation  =  일정
```
= *"액면이 내려가는 속도 대비 입자가 가라앉는 속도"* 의 비.

**레시피 (stated)**
1. 시간을 **k = 1e7** 배 압축하려면 **액면 하강속도**와 **정상 침강속도**를 둘 다 ×k → 액면 속도는
   직접 지정, 침강속도는 **중력상수를 ×k** 로(부력·중력 동시 조정).  Stokes 항력은 속도에 선형이라
   별도 조정 불필요.
2. ⚠ **충돌**: 그러면 Stokes 항력도 ×1e7 이 되는데, **모세관력은 안정성 때문에 ×9e3 까지밖에
   못 올린다**(더 올리면 겹침 과대 → 발산).  ⇒ 액면이 밀고 가는 입자가 늘수록 **점성저항이
   모세관력을 압도**해 **입자가 액면을 그냥 뚫고 지나간다** — 저자 표현: *"obviously unphysical
   and due to the incorrect scaling."*
3. **해결**: Stokes 에 쓰는 **점도를 b = 10 배 낮추고**, 그만큼 빨라진 침강을 상쇄하려 **중력을 다시
   b 로 나눈다** ⇒ 최종 중력 ×k/b = **×10⁶**, 항력(스케일 속도에서) **×10⁶** ⇒ eq 13 의 비는 유지.
4. **vdW**: Hamaker 상수 3쌍을 **×1e7**.
5. 저자 총평: *"전체적으로 시뮬레이션 시간을 1e7 배 줄일 수 있었고, **다만 물리적 정확성의 손실을
   동반한다**. 그러나 생성된 결과는 현실적인 거동을 나타낸다."*

**★ derived(ours) — 힘 비의 왜곡 감사 (stated 인자들의 산술)**

| 힘 | 스케일 배수 | 중력 대비 상대변화 |
|---|---|---|
| 중력·부력 | ×10⁶ | 기준 |
| Stokes 항력 (스케일 속도에서) | ×10⁶ | ×1 (유지) |
| **vdW (Hamaker)** | **×10⁷** | **×10** |
| **모세관** | **×9×10³** | **×0.009 ≈ 1/110** |

⇒ **스케일된 세계에서 모세관력은 원래보다 중력 대비 ≈110배 약하고, vdW 대비 ≈1100배 약하다.**
즉 **구조를 만드는 1차 동력(모세관)이 상대적으로 가장 많이 깎인 채로** 돌아간다.  보존된 것은
eq 13 의 **한 비뿐**이고, 나머지 비들은 보존되지 않는다.
⇒ **보정 파라미터 두 개(μ = 0.8, ε_CB = 0.75)가 이 왜곡을 흡수하는 자리**라고 읽는 것이 정직하다.
(저자가 그렇게 쓰지는 않았다 — 위 표는 **우리 감사**다.)

> ★★★ **세 논문 나란히 두기 — "DEM 의 힘을 일부러 건드리는" 세 방식** (우리 frame[2] 와 직결)
>
> | | 무엇을 건드리나 | 목적 | 보존되는 것 | 지위 |
> |---|---|---|---|---|
> | **Frankenberg 2024** (같은 그룹) | 접촉력을 **f²** 로 | coarse-graining(26.65×)의 부작용 **상쇄** | ★ **응력 σ = f⁰ · 충돌당 비에너지 = 불변** (해석적 증명 + 단일충돌 검증) | **invariance(불변)** |
> | **본 논문 (Lippke 2023)** | 중력 ×1e6 · vdW ×1e7 · 모세관 ×9e3 · η ÷10 | 공정시간 **1e7 배 압축** | **v_액면/v_침강 비 1개만** | **부분 보존 + 보정 흡수** |
> | **우리 (LIGGGHTS)** | **E_SE 24 → 1.35 GPa (18× 연화)** | 강체구가 못 하는 **재배열·GB slide·미세파괴를 lumping** | 거시 porosity 가 실험과 일치 | **compensation(보상)** — frame[2] |
>
> ⇒ 세 방식은 **같은 계열의 서로 다른 엄밀도**다.  Frankenberg 는 *증명된 불변량*을 갖고 있고,
> 우리 18× 는 *세 갈래 독립 교차검증*(pure-SE Cronau overlap · MPM E-sweep · plastic-vs-rigid)을
> 갖고 있으며, **본 논문은 둘 중 어느 쪽도 없다** — 비 1개만 지키고 나머지는 2개 보정
> 파라미터로 흡수한다.
> ★ **우리 18× 연화를 방어할 때 쓸 수 있는 문헌 배치**: *"공정 DEM 에서 힘을 의도적으로 재척도하는
> 것은 표준 관행이며(Feng · Bierwisch · Frankenberg · Lippke), 관건은 재척도 여부가 아니라
> **무엇이 보존되는지 명시하고 그것을 독립 검증하는가**"* — 우리는 그 조건을 만족하고 본 논문은
> 부분적으로만 만족한다.  ⛔ 단 이것은 **우리 우위 주장이지 본 논문 비판이 목적이 아니다** —
> 본 논문의 표적(최종 두께)은 우리 표적(전달·형상)보다 요구 정밀도가 낮다.

### 4.5 ★ carbon black 의 표현 — **"내부 다공을 입자 수로 바꾸는" 규약** (우리에게 가장 값진 방법론)

- **문제**: CB–binder 망은 **내부가 다공**(문헌 0.3–0.8)인데, DEM 의 CB 는 **조밀한 단분산 구**로만
  그릴 수 있다.
- **해법 (stated)**: *"내부 다공의 효과를 흉내낼 유일한 방법은 **이 입자들의 수를 늘리는 것**이다.
  **투입 부피는 변하지 않는다 — CB 입자의 밀도를 나란히 조정해 투입 질량도 일정하게 유지**하므로."*
- ⇒ **ρ_CB,agglo = ρ_CB(1−ε_CB) + ρ_NMP·ε_CB**.  **ε_CB = 0.75 를 넣으면 정확히 1.1875 g cm⁻³**
  = 논문이 stated 로 적은 값.  (derived 검산 ✓ — 즉 **보정된 0.75 가 그 밀도에 이미 박혀 있다**.)
- **측정 vs 보정**: Hg-intrusion + Mayer–Bockholt eq 2 로 **실측 ε_CBD = 0.506**.  그런데 **DEM 보정값은
  0.75**.  저자 근거: *"가지가 많은(branched) CB 응집체는 같은 부피의 **구 패킹보다 훨씬 다공한**
  구조를 만들 수 있으므로, 측정값은 시뮬용으로 **올려 잡아야 할 수 있다**."*
  ⚠ 같은 논문 §9 에는 *"Mayer–Bockholt 값은 CB porosity 의 **최대치(at the maximum)** 로서 초기
  추정에 써야 한다"* 는 반대 방향으로 읽히는 문장도 있다 — **문장은 엇갈리지만 실제 채택된 방향은
  0.506 → 0.75 (올림)** 이다.  (그대로 기록하고 해석을 강요하지 않는다.)
- **AM 에 CB 가 코팅되는 효과**는 *"AM 직경을 키워서"* 표현할 수 있다고 적되, **이 논문에선 안 한다**
  — 건식 예비혼합이 고강도가 아니어서 코팅분율이 무시할 만하다고 판단 (stated).
  ★ **고강도 건식혼합에서는 CB 가 AM 에 코팅된다**는 Bockholt/Mayer[3,38] 관측을 인용 —
  이것이 `frankenberg2024_*` 의 heteroaggregate 와 **같은 현상**이다 (두 카드의 접점).
- ⚠ **PVDF 는 입자가 아니다.**  바인더는 **용액의 점도**로만 존재하고 **건조 후 고체로 남지 않는다**
  ⇒ **이 모델의 최종 구조에는 바인더 상이 없다**.  (CGMD 계열의 CBD 가 carbon+binder+solvent 를
  한 상으로 묶는 것과 정반대의 분해.)

### 4.6 ★ 입자 처리 (DEM 판 "무질서 처리")

| 축 | 본 논문 |
|---|---|
| **형상** | **구(sphere)만.**  비구형 미고려 — 결론에서 *"장기적으로는 비구형 입자를 고려해야 한다"* 고 명시 |
| **종(species)** | **2종** — NCM622(AM) + CB.  **PVDF 는 입자가 아님**(§4.5) |
| **PSD** | AM = **5계급 등부피 이산화**(6.5/7.58/8.6/9.82/11.35 µm, 폭 1.75×) · CB = **단분산 1.5 µm** (실제는 이중모드 0.2–0.5 µm + 2–5 µm) |
| **크기비** | AM/CB ≈ **4.3–7.6** (본문은 실제 aggregate 기준 *"10–20배"* 라 적음) |
| **강체 vs 소성** | **강체 구 + CONTACT 탄성(Hertz–Mindlin, 항복캡 없음)** — **입자 형상은 변하지 않는다**.  δ(겹침)는 기하 프록시일 뿐 |
| **bond** | **없음** (Sangrós·Lyu·Ngandjong 과 달리 바인더 bond 모델이 아예 없다).  점착은 **비접촉 vdW 장(場)** 하나로 |
| **초기구조** | **난수 배치**(질량분율에 맞춰 박스에 랜덤 삽입) = "완전 혼합된 습윤막".  loading 당 **3 seed** |
| **파쇄** | 없음 |
| **바인더 이동/편재** | **없음 — 모델에 바인더 상이 없다** |

> ★ **frame[5] 위치**: 본 논문도 **강체 구 + 접촉레벨 탄성 + 형상 불변**이다 ⇒ 우리 MPM 이 메우는
> **형상-소성 절반이 여기에도 없다**.  Varkey · Bazzoun · Lyu · Sangrós · Ngandjong · Frankenberg 에
> 이어 **frame[5] 분업의 또 하나의 독립 확인**.  다만 본 논문은 애초에 **압밀 논문이 아니므로**
> (저자가 §7 에서 *"건조에서 역학은 미미"* 라고 선언) 이 지적은 **결함이 아니라 범위(scope)** 다.

### 4.7 ★ 공정스케일 ↔ 입자스케일 반복 커플링 (§6, §8)

- **건조기 모델(Kumberg[52,53])**: 1D 열·물질 전달.  에너지 수지 (eq 14)
  `dH_film/dt = Q̇_top + Q̇_bottom − Ḣ_s(Ṁ_s)` — 위·아래에서 들어오는 열유속(열전달계수로 계산)
  마이너스 증발 용매의 엔탈피 유속.  Kumberg 는 이를 **음극**에서 실험 검증했고, 본 논문이
  **양극 물성·본 건조기 특성**으로 개작.
- **전달 파라미터 = 막 수축률**.  위치 의존 수축률 s_p 를 라인속도 v_l 로 시간 의존으로 (eq 15)
  `s_t = s_p · v_l`.  각 건조기 구간에서 **선형 피팅**해 DEM 에 넘긴다 (Table 2).
- ★★ **순환 의존**: 건조기 모델은 **DEM 이 주는 최종 두께**가 있어야 수축률을 낼 수 있고, DEM 은
  **건조기 모델이 주는 수축률**이 있어야 최종 두께를 낼 수 있다 ⇒ **초기 추정치로 반복**한다 (stated).
  ⚠ **수렴 기준·반복 횟수는 제시되지 않는다**.
- **관측된 공정 물리 (Fig 2·3)**: 막은 1구간 진입 즉시 수축 시작, 정상상태 온도 도달 후 **선형 수축**;
  2구간(+20 K)에서 수축률이 **2배 가까이 증가**; **막은 2구간에서 고착(consolidate)** 하고, 고착이
  다공구조의 물질전달 저항을 더해 **건조속도를 떨어뜨려 막 온도가 (건조기 온도 변화 없이) 상승**한다
  — Kumberg 가 음극에서 보인 현상[53]; *"이 소재계에서의 검증은 추후 연구"* (stated).
  3구간에서 완전 건조(막 온도가 건조기 온도에 수렴 = 증발 냉각 소멸).

### 4.8 도메인 · 경계조건 · 정지 판정

- **박스**: **75 × 75 µm² 바닥**, 바닥면에 평행한 두 방향 **주기경계**, 높이 = **습윤막 두께**(eq 3–4).
  ⇒ derived: 높이 **130–230 µm**.  바닥은 벽(집전체).
- **seeds**: loading 당 **3회** (초기 난수배치).  *"표준편차는 무시할 만큼 작았다"* — **수치 미제시**,
  Fig 6 에 시뮬 오차막대 없음(실험만 있음).
- ★ **"최종 두께" 판정 규약 (Fig 5, stated)**: 층 두께가 액면을 **최대 입자 직경(11.35 µm) 이상**
  초과하는 순간 = 입자가 액면과의 접촉을 확실히 잃은 시점 → **그 지점의 두께를 최종값으로 채택**
  (Fig 5 의 검은 점).  그 뒤 두께가 약간 **다시 오르는 것**은 상부 층이 액면 힘을 잃고 **이완
  (relaxation)** 하기 때문 — **실제로는 액면이 평면으로 더 내려가지 않고 pore-by-pore 증발이
  일어나므로 이 이완 구간은 비물리**라고 저자가 명시.
  ⚠ **두께 정의**: *"층 두께 = 모든 입자의 **최상단 모서리**"* = **최댓값 규약** ⇒ 평균 규약보다
  두껍게 나오고, **거친 표면일수록 과대**해진다 (우리 ε_sphere/ε_union 논의와 같은 부류의 관례 문제).

### 4.9 전달 솔버 — ⛔ **없다**

- **σ_e · σ_ion · κ_thermal · tortuosity · 배위수(coordination) · percolation 중 어느 것도 계산하지
  않는다.**  Kirchhoff/Holm/Bruggeman/FEM/RNM 전부 없음.
- 결론(Outlook)에서 명시: *"다음 단계는 생성된 구조와 **그 전달물성**의 더 깊은 검증이어야 한다 —
  다른 연구들[20,21] 처럼"* (ref [20] = Ngandjong 2021, ref [21] = Srivastava 2020).
- **구조 검증에 쓴 유일한 미세구조 지표 = pore chord-length 분포** (GeoDict PoroDict 2021).

---

## 5. Figure set ★ — 그림마다 "무엇을 보여주나 / 우리가 쓸 수 있는 것"

| Fig | 내용 (무엇을 보여주나) | 우리가 참고할 점 |
|---|---|---|
| **1** | **NCM622 PSD 3중 표시** — (회색) 레이저회절 원본 누적 Q₃, (파랑) **상·하위 15 % 를 잘라낸 조정 분포**, (빨강) **5계급 등부피 이산화**(6.5/7.58/8.6/9.82/11.35 µm 계단).  digitized: 원본 D₅₀ ≈ 8.7 µm, 조정 구간 ≈ 6–12.3 µm | ★ **PSD 이산화 규약의 모범**: *"레이저회절은 분포를 넓히는 경향이 있다[36,37]"* → **양끝 15 % 절단** 후 **등부피 계급**.  우리 bimodal(12:4:1) 정의와 비교할 **다른 학파의 규약** — 우리는 계급을 물리적 2-mode 로 잡고 그들은 통계적 5-quantile 로 잡는다 |
| **2** | **파일럿 건조기 내 건조 전개** (35.4 mg cm⁻²) — x = 건조기 위치(0–6 m), 좌축 막두께, 우축 온도.  막두께 **230 → 141 µm** 고착; **선형피팅 2개가 그림에 인쇄**(`234.339−19.543x`, `279.317−41.498x`); 건조기 온도는 **80/100/120 °C 계단**, 막 온도는 각 구간 정상값으로 상승; ★ 2구간에서 **고착 후 막 온도가 추가 상승**(물질전달 저항↑ → 증발냉각↓) | ★ **공정 파라미터 → 미시 시뮬 전달 인터페이스의 실물 예**.  우리가 "프레스 기계 모델 → DEM" 을 잇는다면 **이 형태(구간별 선형 피팅 스칼라 1개를 넘김)** 가 최소 인터페이스.  ⚠ 값 자체는 NMP 건조 전용 |
| **3** | **막 온도 + 용매 질량분율 vs 위치** (35.4) — 용매 분율 digitized **0.30 → 0 (≈4.7 m)**; 막 온도 25 → ~75(1구간) → ~92(4 m) → 120 °C | 건조 3단계(CRP/FRP/탈착)의 실제 위치 분해.  우리 공정에 대응물 없음 — **참고만** |
| **4** | **습윤막(좌) vs 건조 구조(우) 3D 스냅샷** — 입자를 **반지름 0.8–5.7 µm** 컬러바로.  CB(파랑, r≈0.75)가 화면을 **압도**, AM(주황~빨강)은 그 안에 박혀 있음 | ★ **"CB 가 수적으로 지배한다"의 시각 증거** (derived: 수 비 ≈20:1).  ⇒ **첨가제 상이 계산비와 구조를 지배**하는 상황은 우리 VGCF/SuperP 침대와 같은 구조적 문제 |
| **5** | ★ **액면 vs 층두께 시간전개** (20.1) — 4곡선: 액면(검) · **액면 + d_max(빨강)** · 실험 최종두께(보라 수평선 ≈82 µm) · 층두께(파랑).  액면 130 → 63 µm 단조하강(60 s 에서 2구간 진입으로 **기울기 증가**), 층두께는 액면을 따라 내려오다 **≈82 µm 에서 멈춤**; **검은 점 = 파랑이 빨강을 넘는 순간(t ≈74 s)** = 최종두께 판정; 이후 파랑이 **살짝 재상승**(이완, 저자가 비물리라 명시) | ★★ **"두께가 언제 멈추는가"를 정지 판정 규약으로 명시한 드문 예**.  ⇒ 우리 MPM 플래튼 **운동학적 정지 결함**(`docs/mpm_platen_kinematic_stop_defect.md`)과 **같은 부류의 문제**: *정지 시점이 물리가 아니라 규약이 정한다*.  본 논문의 규약(최대입자 직경만큼 벌어지면 접촉 상실)은 **기하적이고 명시적**이라 우리 문제의 참고 처방이 된다 |
| **6** | ★★ **검증 본판** — 두께·밀도 vs areal loading (4점), 실험(검) vs 시뮬(빨강).  digitized 두께 exp/sim: 82/81 · 102/100 · 123/121 · 141/143 µm; 밀도 ≈2.45–2.5 g cm⁻³ **거의 수평** | ★ **1점 보정 → 3점 예측** 프로토콜.  ⚠ **두 y축이 독립 검증이 아니다**(밀도 = loading/두께) — §10-① |
| **7** | ★ **pore size 분포 비교** (25.2) — −dV/d(log d) vs pore 직경(0.01–10 µm 로그).  digitized: **실험 = 넓은 피크 ≈2.4 µm (높이 ≈0.22)** + **≈0.15 µm 의 작은 2차 피크**; **시뮬 = 매우 좁고 높은 단일 피크 ≈1.6 µm (높이 ≈1.07)**, 0.3 µm 아래는 사실상 0.  stated: *"실험 피크가 ≈0.8 µm 더 크다"* | ★★ **유일한 *분포* 검증축이자 유일하게 *안 맞는* 축**.  저자의 설명 3가지: ⓐ 피크 위치 — CB 를 조대 단분산 구로 단순화해 **CB 부피가 과대평가**되어 pore 직경이 줄었을 수 있다; ⓑ **폭** — **CB 단분산성**이 좁은 피크를 만든다; ⓒ 실험의 **수백 nm 소공(CB–binder 망 내부 공극)은 모델에 아예 없다**.  ⇒ **우리에게 직접 이식 가능한 검증축**(§B-4) |
| **Table A1** | 건조기·NMP 물성 (열전달계수 40/40/55 W m⁻²K⁻¹ 등) | 재현 정보 |

---

## 6. Post-processing ★

- **무엇을 재나 — 총 4가지뿐이고, 그 중 앞 3개는 사실상 하나다.**
  1. **최종 층 두께** [µm] — 정의 = *"모든 입자의 최상단 모서리"*(최댓값 규약), 정지 판정은 §4.8.
  2. **coating density** [g cm⁻³] — 본문 명시대로 **두께에서 직접 계산**(= areal loading / 두께).
  3. **porosity** — 역시 **두께에서 직접 계산** (그림으로 제시하지 않음).
  4. **pore size 분포** — **GeoDict `PoroDict 2021`** 로 가상구조의 **chord length** 를 구해
     Hg-intrusion 실측과 비교 (Fig 7).  ★ **유일하게 독립적인 구조 검증**.
- **실험측 정량**: **Hg-intrusion (PoreMaster PM 60GT, 3P Instruments)** → **Mayer–Bockholt 법**으로
  *큰 공극(AM 사이)* 과 *작은 공극(CB–binder 망 내부)* 을 분리하고 (eq 2)
  `ε_CB = (ε_c − ε_c,NMC) / (1 − c_v,NMC − ε_c,NMC)` 로 **CB–binder 망 porosity = 0.506** 산출.
- ⛔ **재지 않는 것**: 배위수(coordination number) · tortuosity · percolation · 접촉수 · 접촉력·응력
  (Love–Weber 류) · **상별 편재/조성 구배** · 전달물성(σ_e/σ_ion/κ) · 입자–집전체 접촉 · 표면거칠기.
  ⇒ **구조 정량화의 폭이 우리·Lyu·Sangrós 보다 훨씬 좁다**.

---

## 7. 우리 DEM+MPM 대비 (요약표) → `our_dem_baseline.md`

> ⚠ **주의**: 이 브랜치의 `our_dem_baseline.md` 는 **값 0개의 자리표시(placeholder)** 다(2026-09-09).
> 아래 "우리" 칸의 수치는 **`CLAUDE.md` 정본 서술**에서 인용한 것이며, 기준값 문서가 승격되기
> 전까지는 **이 브랜치에서 대조 확인이 불가능**하다는 점을 명시해 둔다.

| 항목 | 이 논문 (습식 LIB 건조) | 우리 (건식 ASSB 냉간압밀) | 차이 / 이유 |
|---|---|---|---|
| **공정 칸** | **슬러리 코팅 → 건조** (압연 전) | **건식 혼합 → 냉간압밀 300 MPa** | ★ **공정이 다르다** — 건조 단계 자체가 우리에게 없다 |
| **★ 구조형성 동력** | **하강 액면의 모세관력**(+침강·윤활·vdW) | **플래튼 기계압 300 MPa**(+vdW 점착·마찰·재배열) | ★★ **1차 동력이 서로 존재하지 않는다** (§A-1) |
| **용매/유체** | NMP; **4개 대리 힘모델**로 표현 | **없음** | 전이 불가 |
| **접촉법칙** | Hertz–Mindlin, **항복캡 없음** | **hooke/hysteresis**, 역시 항복캡 없음 + **Stage-E 소성면적 후보정** | **같은 no-cap 층**.  우리는 Stage-E 가 한 겹 더 |
| **점착 모델** | **비접촉 거리분해 vdW**(Hamaker, 최소이격 cutoff) | **접촉레벨 선형 점착** — `adhesionStiffness` **3×3** | 🔶 **기원은 같고(vdW) 구현이 다르다** (§B-3) |
| **bond/binder** | **없음** (PVDF = 용액 점도로만; 건조 후 바인더 상 부재) | PTFE/VGCF/SDCP = **부피 점유**(명시 bond 없음, backlog A3) | 둘 다 명시 bond 없음 — 다만 우리는 첨가제를 **고체상으로 남긴다** |
| **입자 종** | **2종** (AM + CB), 구, 형상 불변 | AM_P/AM_S/SE(+VGCF/PTFE/SDCP), 구, 형상 불변 (형상소성은 **MPM**) | frame[5] 동일 |
| **PSD** | AM **5계급 등부피**(6.5–11.35 µm) + CB 단분산 1.5 µm | **bimodal 12:4:1** (AM_P/AM_S/SE) | 우리는 **Furnas dip** 을 다루고 그들은 안 다룸 |
| **E_AM** | **142 GPa** (NCM622) | **E_CAM 140 GPa** (NMC811) | ★ 사실상 동일 (Lyu 142 · Sangrós 142.5 와도) |
| **E_SE** | **없음** (SE 가 없는 계) | E_SE real 24 / **DEM 유효 1.35** / MPM champion 1.53 | 비교 대상 없음 |
| **힘 재척도** | **시간압축 1e7** (비 1개 보존) | **E 18× 연화** (거시 porosity 보존, 3중 교차검증) | ★ 같은 계열, 엄밀도 다름 (§4.4 표) |
| **보정 전략** | **2 파라미터(μ, ε_CB) × 1 loading 보정 → 3 loading 예측** | 실험 앵커(Minnmann 10 % @300 MPa · Cronau overlap 11–12 %)에 **모델별 독립 보정** (frame[4]) | 둘 다 "1~2 앵커" — 단 우리는 **DEM·MPM 을 서로에게 맞추지 않는다** |
| **정지 판정** | **기하 규약**(액면-층 간격 > d_max) | MPM **플래튼 운동학적 정지 결함**이 살아있는 트랙 | ★ 그들 규약이 우리 문제의 참고 처방 (§B-5) |
| **porosity** | **≈41–43 %** (derived; 압연 전) | **≈10–16 %** (real_14 15.6 % · pure-SE 10 % @300 MPa) | ⛔ **비교 금지** — 공정 단계가 다르다 |
| **★ 이온 채널 위상** | **공극 = 전도체**(액체전해질 침투 예정) → porosity **좋다** | **SE 고체망 = 전도체**(Holm 구속) → porosity **나쁘다** | ★★ **목표가 정반대** (Lyu 카드와 동일한 반전) |
| **★ 전달물성** | **없음**(outlook) | **Kirchhoff + Holm + Stage-E 삼중항**(σ_ion/σ_e/κ) + 스케일링 법칙 | ★★ **우리가 압도적 우위** |
| **★ 상별 편재 측정** | **없음** (바인더 상 부재; CB 편재 지표 없음) | 복셀 **상별 enrichment 원장**(CL-43) | ★ **우리가 갖고 그들이 없는 축** |
| **미세구조 지표** | 두께 · 밀도 · **pore chord-length 분포** | porosity · 배위수 · coverage · τ · percolation · 접촉망 · f_intact … | ★ 우리 쪽이 훨씬 넓다.  **단 chord-length 는 우리가 없다** (§B-4) |
| **검증** | 실험 두께 4점(1점 보정) + pore-size 1점 | Minnmann · Cronau · Bazzoun EIS · Oh bimodal 등 다중 앵커 | 그들 앵커는 **습식 LIB 전용** |
| **코드** | **미명시** | LIGGGHTS (명시) | 재현성 차 |

---

## A. ★★ 우리 건식 공정 대비 — **정식 비교 섹션**

### A-1. ★★★ 힘 감사(force audit) — **각 힘이 우리 공정에 있는가 없는가**

사용자 질문 ①("건조 중 무엇이 입자를 움직이고 어디에 모이게 하는가 / 그 힘이 우리 건식 공정에
있는가")에 대한 **정면 답**이다.

| # | 힘 (본 논문) | 구현 | 역할 (그들 공정에서) | **우리 건식 300 MPa 압밀에 존재?** | 판정 |
|---|---|---|---|---|---|
| ① | **모세관력** — 하강 액면이 접촉 입자를 끄는 힘 | Breinlinger eq 11–12, σ=41 mN m⁻¹, θ=40°(가정) | ★ **구조형성의 1차 동력** — 액면이 입자를 아래로 밀어 쌓고, 자립 골격이 서면 두께 고정 | ❌ **없다** — 용매·액면·기액계면이 없다 | ⛔ **전이 불가.  이 논문 결과의 근간이 우리 공정에 부재** |
| ② | **부력** | eq 9 (ρ_liquid) | 침강 완화 | ❌ **없다** (기체 부력은 ~10⁻³ 수준) | ⛔ 전이 불가 |
| ③ | **Stokes 항력** | eq 10, η=1.801 Pa s | 침강 감속·구조형성 속도 결정 | ❌ **없다** (공기 η ≈ 1.8×10⁻⁵ Pa s = 10⁵ 배 작다) | ⛔ 전이 불가 |
| ④ | **윤활력(squeeze film)** | Kroupa eq 6 + Vinogradova eq 7 | 입자 접근 저항 = 조밀화 지연 | ❌ **없다** (유체가 없으므로 짜낼 막이 없다) | ⛔ 전이 불가 |
| ⑤ | **vdW (Hamaker)** | eq 5, 거리분해 1/R², 최소이격 cutoff | CB 응집·망 형성 | 🔶 **있다 — 그러나 구현이 다르다.**  우리는 hooke/hysteresis 의 **3×3 `adhesionStiffness`**(접촉레벨 선형 점착) | 🔶 **부분 전이** — 물리 기원 동일, 함수형/파라미터화 다름.  **Hamaker 상수는 앵커 후보**(§B-3) |
| ⑥ | **마찰 μ** | 0.8, 전 쌍 동일 (보정값) | 자립 골격 유지 · **최종 두께를 지배** | ✅ **있다** | 🔶 **축은 동일, 값은 전이 불가** (슬러리 보정 catch-all) |
| ⑦ | **Hertz–Mindlin 접촉** | 항복캡 없음 | 겹침 반발 | 🔶 우리는 hooke/hysteresis(역시 no-cap) + Stage-E | 🔶 **같은 층** |
| ⑧ | **중력** | ×10⁶ 스케일 | 침강 | ✅ 있으나 **300 MPa 앞에서 무의미** | — |

**⇒ 한 문장 판정**: **8개 중 4개(①–④)가 우리 공정에 아예 없고, 그 4개가 이 논문의 novelty 전부다.**
남는 ⑤⑥⑦은 우리가 이미 갖고 있는 것이고, ⑧은 무의미하다.
**따라서 "건조 중 구조형성"은 우리 공정에 대응 현상이 없는 wet-only 물리**이며, 이 논문에서
우리가 가져올 수 있는 것은 **결과가 아니라 방법론과 반면교사**다.

> ⚠ **단 하나 개념적으로 연결되는 자리**: 건식 공정에도 **"외력이 입자를 한 방향으로 밀어
> 쌓는다"** 는 구조는 있다 — 우리 경우 그것이 **플래튼**이다.  그래서 *"밀어 쌓다가 자립 골격이
> 서면 멈춘다"* 는 **정지 판정 문제**는 공유된다 (§B-5).  그러나 **밀어주는 힘의 크기가 자릿수로
> 다르다**(입자당 모세관력 **~1 µN 규모** — derived: 2πσr ≈ 1.3 µN @ r = 5 µm, σ = 41 mN m⁻¹ ·
> vs 플래튼 300 MPa) ⇒ **정지가 일어나는 메커니즘도 다르다**:
> 그들은 *접촉 상실*로 멈추고 우리는 *응력 평형*으로 멈춰야 한다.

### A-2. ★★ 사용자 질문 ③ — **CBD 편재(localization)를 재는가? → 아니다**

| 물음 | 답 | 근거 |
|---|---|---|
| carbon-binder domain(CBD)을 상(相)으로 갖고 있나? | **부분적으로만** — **carbon(CB)은 입자**로 있지만 **binder(PVDF)는 입자가 아니다**(용액 점도로만 존재, 건조 후 고체로 남지 않음) | §4.5 · §7(본문) |
| CBD/carbon 의 **공간 편재**(top-enrichment 등)를 측정하나? | ⛔ **아니다.  어떤 편재 지표도 없다** — z-방향 조성 프로파일·상별 부피분율 맵·enrichment 어느 것도 보고하지 않는다 | §6 전수 |
| 바인더 분리(binder segregation)는? | **동기이자 outlook 일 뿐** — 서론이 *"고속 건조·고로딩에서 binder segregation 이 중심 문제"* 라고 제기하고, 결론이 *"바인더 분포 모델과의 커플링이 논리적 다음 단계"* 라고 미룬다.  **본문에 결과 없음** | §1 · Outlook |
| 그래도 상 배치에 대한 관측이 있나? | 🔶 **한 줄의 정성 서술이 있다** — *"시뮬레이션은 **CB 응집체가 AM 입자들 사이에 자리잡아 AM–AM 직접접촉을 대부분 막는** 것을 보여준다"* (§9, 마찰 쌍별 구분을 생략한 근거로 인용) | §9 |

★★ **우리가 원하는 "상별 응집"과 같은 종류인가? → 같은 *현상 계열*, 다른 *관측 등급*이다.**

- **같은 계열**: 위 한 줄은 **"carbon 상이 AM–AM 접촉 틈을 차지한다"** 는 **상 배치(phase placement)**
  관측이고, 우리가 σ_e 에서 따지는 *"탄소가 어디에 앉아 있는가"* 와 같은 물리다.
- **다른 등급**: 우리 쪽은 **정량**이다 — 복셀 상별 **enrichment 원장**(CL-43)은 격자를 0.4 → 0.15 µm
  로 조여도 상별 enrichment 가 거의 안 움직인다는 것을 **수치로** 보인다.  본 논문은 **숫자가
  없다** — 스냅샷(Fig 4)과 산문 한 줄뿐이다.
- ⇒ **인용 규약**: 이 논문을 *"CBD 편재를 DEM 으로 정량화한 선례"* 로 쓰면 **과장**이다.
  쓸 수 있는 문장은 *"carbon 상이 AM–AM 접촉을 차단하도록 배치된다는 **정성** 관측"* 까지다.
- ⇒ **정량/가시화된 CBD 편재를 원하면 갈 곳**: `lyu2025_3d_dem_drying_calendering_lib` (Fig 5,
  **CBD top-enrichment** 의 3D+단면 가시화; 그쪽도 *가시화*이지 enrichment 수치는 아니다) ·
  Franco/ARTISTIC CGMD 계열[19](국소 수축률 차이로 바인더 이동을 **모델링**) ·
  `bak2024_binder_distribution_multilayer`(바인더 z-분포 제어).

### A-3. 사용자 질문 ④⑤⑥ 요약 답

| 질문 | 답 |
|---|---|
| **④ 구조를 어떤 양으로 정량화하나** | **두께(µm) · 밀도(g cm⁻³) · pore chord-length 분포** 3종.  ⚠ 앞 둘은 **같은 수**(밀도 = loading/두께).  **porosity 는 그림으로도 안 나오고 두께에서 계산된다고만 적혀 있다.**  배위수·τ·percolation·접촉수 **없음** |
| **⑤ 전달물성(σ_e·σ_ion·τ)** | ⛔ **전혀 내지 않는다.**  결론에서 *"구조와 그 전달물성의 더 깊은 검증이 다음 단계"* 라고 명시적으로 미룬다 |
| **⑥ 입자 종·크기·규모** | **2종** — NCM622 **5계급 6.5/7.58/8.6/9.82/11.35 µm** + CB **단분산 1.5 µm**.  박스 **75×75 µm² × (130–230 µm)**, 면내 주기경계, **3 seed/조건**.  **입자수·timestep·계산시간 미제시** (derived 추정: NMC ~8×10², CB ~1.6×10⁴ @20.1 loading) |

---

## B. 적용가능성 — **전이 가능한 것 / 불가능한 것**

### B-0. ⛔ 전이 **불가능** 목록 (먼저 못 박는다)

| 항목 | 왜 불가능한가 |
|---|---|
| **porosity ≈41–43 % · 밀도 2.45–2.5 g cm⁻³ · 두께 82–143 µm** | 습식 LIB **압연 전** 전극.  우리는 건식 ASSB **300 MPa 압밀 후**(10–16 %).  **공정 단계가 다르므로 앵커가 아니다** |
| **μ = 0.8** | 저자가 *"실험적으로 접근 불가 → 보정 파라미터"* 라고 선언.  CB 의 가지 구조·form closure(맞물림)를 **구 모델에서 마찰로 대리**한 값 |
| **ε_CB = 0.75** | 실측은 **0.506**.  0.75 는 **구 표현의 한계 + 왜곡된 힘 균형을 흡수한 보정값** |
| **pore size 분포(피크 1.6 µm)** | CB 단분산 인공물이 지배(저자 인정) + LIB 에서 pore = **이온 전도체**(우리는 dead volume) |
| **막 수축률 · 건조기 물성 · NMP 물성** | 우리 공정에 대응물 없음 |
| **시간압축 1e7 레시피** | 보존하는 비(v_액면/v_침강) 자체가 우리에게 없다.  우리 시간문제는 **준정적 압밀의 재하율**(플래튼 Mach 규약)이지 침강-증발 경쟁이 아니다 |
| **"건조가 바인더를 위로 옮긴다"** | **이 논문은 그것을 모델링도 측정도 하지 않는다** (§A-2) |

### B-1. 🔶 방법론 전이 ① — 공정스케일 ↔ 입자스케일 **반복 커플링** 패턴

- 그들: **1D 건조기 모델 ↔ DEM** 을 *최종 두께*와 *수축률* 두 스칼라로 물리고 **반복**해 수렴.
- 우리 대응 가능처: **프레스/스택 모델 ↔ DEM·MPM**.  현재 우리는 목표압(300 MPa)을 **외부에서
  주는 상수**로 두는데, 실제 셀은 **스택압 ↔ 전극 강성**이 서로를 정한다(cf. Doux/Cronau 스택압 카드).
- ★ 배울 점은 **인터페이스를 스칼라 1–2개로 줄인 것**(구간별 선형피팅).  복잡한 커플링 대신
  *"공정모델이 주는 것은 구간별 기울기 하나"* 로 끝낸다 = 우리도 그렇게 좁힐 수 있다.
- ⚠ **수렴 기준·반복 횟수가 논문에 없다** ⇒ 그대로 베끼면 우리 사전등록 규약(수렴 판정 명시)을 못 지킨다.

### B-2. ★★ 방법론 전이 ② — **내부 다공 상의 "표현 부피" 를 어떻게 정할 것인가** (가장 값진 칸)

**이것이 이 논문에서 우리 쪽으로 가장 직접 오는 것이다.**

- **그들의 문제**: CB–binder 망은 내부가 다공(실측 0.506)인데 DEM 은 **조밀한 구**만 그린다.
- **그들의 해법**: 질량을 고정한 채 **입자 수를 늘리고 밀도를 낮춰** 그 상의 **envelope(외피) 부피**를
  키운다.  ρ_agglo = ρ_CB(1−ε) + ρ_NMP·ε.
- **그들의 발견**: **보정값(0.75) > 실측값(0.506)** — *"구 패킹으로는 가지 많은 응집체만큼 다공한
  구조를 만들 수 없으므로 측정 porosity 를 올려 잡아야 한다."*

★★ **우리 문제와의 대응 (SR-01 계열)**:

| | Lippke (DEM 구 표현) | 우리 (STEP3 복셀 스탬프) |
|---|---|---|
| 문제 | CB 응집체의 **내부 다공을 구로 못 그림** | SDCP/VGCF 의 **표현부피 ≠ 참부피** |
| 통제량 | **envelope 부피**(입자 수 × 구 부피) | **표현부피/참부피 비** |
| 실측 크기 | 측정 0.506 → 보정 **0.75** (envelope 을 **더 다공하게**) | 표현/참 비가 격자에 따라 **크게 변동**(CL-25) |
| 처방 | 밀도를 낮춰 envelope 을 늘림 (**질량 보존**) | `--step3-sdcp-sphere-d` 로 **참 직경 구 스탬프**(참값 근처로 복귀) |
| 지위 | **보정 파라미터**(측정값 아님) | **규약**(참부피에 앵커) |

⇒ **세 교훈**:
1. **"첨가제 상의 표현부피는 자동으로 옳지 않다"** 는 것이 우리만의 함정이 아니라 **DEM 구
   표현에서도 같은 형태로 나타난다** — 독립 선례를 확보했다.
2. ★ **부호를 가정하지 말 것**: 그들은 구 표현이 **부족하게 다공**해서 envelope 을 **키워야** 했다.
   우리 복셀은 coarse 격자에서 **과대**였다가 fine 에서 **과소**로 **방향이 뒤집혔다**(CL-25).
   ⇒ *"표현이 부족하다/과하다"* 는 **표현 방식과 해상도에 따라 방향이 바뀌므로 매번 측정해야 한다.**
3. ⚠ **차이도 분명히**: 우리는 표현부피를 **참부피에 앵커**(측정 가능한 기준이 있음)했지만,
   그들은 **보정**했다(기준을 두께 일치로 삼음).  ⇒ **우리 쪽 규약이 더 강하다** — 인용 시
   *"그들은 보정, 우리는 앵커"* 로 구분할 것.

### B-3. 🔶 파라미터 전이 — **Hamaker 상수 3쌍** (조심해서)

| 쌍 | A [J] | 우리 쪽 대응 | 전이 판정 |
|---|---|---|---|
| **NMC–NMC** | **2.11×10⁻¹⁹** | AM–AM (`adhesionStiffness` 대각) | 🔶 **가장 전이 가능** — NCM622↔NMC811 은 같은 층상산화물 계열.  단 **정확도 미보장** |
| **CB–NMC** | **9.5×10⁻¹⁹** | carbon–AM | 🔶 조건부 — **Super C65** 이고 우리는 VGCF/SuperP/SDCP.  SuperP 계열엔 상대적으로 가깝다 |
| **CB–CB** | **4.64×10⁻²⁰** | carbon–carbon | 🔶 조건부 (동일 caveat) |
| **SE(LPSCl) 포함 쌍** | ⛔ **없다** | SE–SE · SE–AM · SE–carbon | ⛔ **이 논문에 황화물 Hamaker 상수는 하나도 없다** — 우리 3×3 의 가장 중요한 칸이 비어 있다 |

⚠ **구현 불일치 경고 (중요)**: 그들의 vdW 는 **비접촉 거리분해 장(場)** 이고(최소 이격 50/5/10 nm 에서
포화), 우리 `adhesionStiffness` 는 **접촉이 성립한 뒤의 선형 점착 강성**이다.  ⇒ **Hamaker 상수를
adhesionStiffness 로 직접 환산할 공식은 이 논문에 없다**.  쓰려면 *"접촉 시 인력 크기를 Hamaker
최소이격 값과 맞춘다"* 같은 **별도 사상(mapping)** 을 우리가 정의하고 **그 사상을 명시**해야 한다.
**환산 없이 숫자만 옮기는 것은 금지.**
★ 또한 1차 출처가 본 논문이 아니라 **Zhu 2011 (J. Electrochem. Soc. 158, A1155)** 이다 ⇒
**인용은 Zhu 를 1차 출처로** 달 것 (본 논문은 경유지).

### B-4. ★ 검증축 전이 — **pore chord-length 분포 vs Hg-intrusion**

- 그들은 GeoDict **PoroDict 2021** 로 가상구조의 **chord length** 를 뽑아 **Hg-intrusion 실측 분포**와
  직접 비교했다 (Fig 7).  **스칼라 porosity 하나가 아니라 *분포* 를 대조**하는 검증이다.
- ★ **우리가 안 하고 있는 축이다.**  우리는 porosity·τ·σ 는 대는데 **pore size 분포를 실험과 맞춰본
  적이 없다**.  우리는 이미 (i) 복셀 침대 (ii) GeoDict 포지셔닝 문서(`positioning_vs_geodict.md`)
  (iii) pore-τ / pore-PNM 후처리(backlog A13)를 갖고 있으므로 **chord-length 분포는 추가 코드가
  거의 없이 가능**하다.
- ★★ 값진 이유: **분포는 스칼라가 못 잡는 실패를 잡는다.**  본 논문에서 두께·밀도는 4/4 맞았는데
  **pore 분포는 명백히 틀렸다**(피크 0.8 µm 어긋남 + 폭이 너무 좁음 + 수백 nm 소공 전무).
  ⇒ *"거시량이 맞는다고 미세구조가 맞는 것이 아니다"* 의 깨끗한 실증.  우리 침대에도 같은
  진단을 걸 수 있다.
- ⚠ 전이 시 주의: **Hg-intrusion 은 ink-bottle 효과로 목(throat) 크기 쪽을 재고 chord length 는 몸통을
  잰다** — 두 분포는 원리적으로 같은 양이 아니다.  본 논문은 이 차이를 논하지 않는다.

### B-5. 🔶 규약 전이 — **"언제 멈췄다고 볼 것인가"**

- 그들의 규약: **층 두께가 액면을 최대 입자 직경 이상 초과하면 종료** (Fig 5 검은 점) — *기하적이고
  명시적*이며, 그 뒤 나타나는 이완 상승분을 **비물리라고 선언하고 버린다**.
- 우리 대응 문제: **MPM 플래튼 운동학적 정지 결함**(살아있는 트랙) — porosity 가 물리가 아니라
  **정지 프레임**이 정한 값이라는 것이 실측으로 확인됐다(속도 사다리에서 단조 감소, 미수렴).
- ★ 배울 점: **정지 판정을 "물리량이 목표에 닿는 순간"이 아니라 "명시적 기하/접촉 조건"으로 적고,
  그 뒤 구간을 버리는 이유까지 쓴다**.  우리 사전등록(`fam_platen_prereg_20260812.md`)이 요구하는
  것과 같은 형식이다.
- ⚠ 단 그들의 규약을 우리에게 **그대로 쓸 수는 없다** — 그들은 *접촉 상실*로, 우리는 *응력 평형*
  으로 멈춰야 한다 (§A-1 말미).

### B-6. 🔶 확인 전이 — E(NCM) = 142 GPa 의 4번째 인용

`lyu2025`(142) · `sangros2019`(142.5) · 우리(E_CAM 140) 에 이어 **본 논문도 142 GPa**(출처 = Sangrós 2018).
⇒ **NMC 계 AM 의 DEM 탄성률은 사실상 문헌 합의값**이다.  ⚠ 단 본 논문·Lyu·Sangrós 는 **모두 같은
원천(Sangrós 나노압입)** 으로 수렴하므로 **독립 측정 4개가 아니라 1개 측정의 4회 인용**일 수 있다
— 인용 시 그렇게 적을 것.

---

## C. 중복 범위 — **litdb 안의 건조/습식 DEM 가족에서 이 카드의 자리**

사용자 지시대로 **무엇이 겹치고 무엇이 다른가**를 명시한다.

| 카드 | 공정 칸 | 코드/접촉 | **유체·건조 표현** | 전달물성 | CBD/바인더 | 본 카드와의 겹침 |
|---|---|---|---|---|---|---|
| **본 카드 (Lippke 2023)** | 슬러리 **건조** (LIB) | 미명시 / Hertz–Mindlin | ★ **4개 대리 힘 명시** — 부력·Stokes·**윤활**·**모세관**; 액면 하강 + 1D 건조기 커플링 | ⛔ 없음 | CB 만 입자, **바인더 없음**, 편재 미측정 | — |
| **`lyu2025_3d_dem_drying_calendering_lib`** | **건조 + 압연** (LIB) | PFC3D 5.00 / Hertz류 + **bond 2종** | **fluid-substitution** — 부력 + 점성감쇠만, **모세관·표면장력 명시 항 없음** | ⛔ 없음(σ_e **정성** 논증) | **CBD 입자 있음**, ★ **top-enrichment 가시화(Fig 5)** | 🔶 **공정 칸이 겹친다(건조)** — 그러나 **유체 모델이 다르다**: Lyu 는 모세관 없음, 본 논문은 **모세관이 주역**.  Lyu 는 **압연까지 + bond + 배위수/응력**, 본 논문은 **건조만 + bond 없음 + 두께/밀도/pore 만**.  ★ **CBD 편재는 Lyu 에만 있다** |
| **`galvezaranda2025_paml_vgg16_dem_slurry_drying`** | 슬러리 **건조** (LIB, Franco) | DEM(Xu 2023 물리) + **DL surrogate** | 건조 DEM 궤적 자체를 **ML 로 프레임 점프** | GeoDict DiffuDict 후처리 있음 | CBD 입자 | 🔶 **공정 칸 겹침** — 그러나 초점이 **가속(ML predictor–corrector)** 이고 본 논문은 **가속을 힘 스케일링(1e7)으로** 한다.  ★ **"건조 DEM 을 어떻게 빠르게 돌 것인가"의 서로 다른 두 답** = 나란히 읽을 값이 있다 |
| **`wet_processing_resolved_am_ssb_cathode_manufacturing`** | 슬러리→건조→압연 (**ASSB**, Franco) | LAMMPS / multisphere **resolved AM** | 슬러리 평형 + 용매 제거 | ✅ GeoDict σ_ion·σ_e | CBD 있음 | 🔶 **소재계가 ASSB(LPSCl)** 라 우리에게 더 가깝지만, **건조의 힘 물리는 본 논문이 훨씬 명시적** |
| **`ngandjong2021_dem_calendering_digital_twin`** | 슬러리(CGMD)→건조→압연→전기화학 | CGMD + DEM + FEM | CBD **NPT 수축** | ✅ FEM | CBD 상 | 본문 §1 이 **선행으로 직접 인용**(ref 16,17,20) |
| **`frankenberg2024_dem_high_intensity_mixer_assb`** | **건식 고강도 혼합** (ASSB) | Rocky / HM + **JKR** | 유체 없음 | ⛔ 없음 | heteroaggregate | ★ **같은 그룹·Lippke 공저**.  공정은 **앞칸(혼합)**, 힘 조작은 **f² force-scaling**(§4.4 표) |
| **`sangros2019/2020_*`** | **압연** (LIB, 같은 iPAT) | in-house / 탄소성 + bond | 유체 없음 | ✅(2020 균질화) | bond 모델 | 본 논문이 *"커플링 목표"* 로 지목한 **뒤칸** |

★ **결론 — 중복이 아니다.**  건조 DEM 카드가 이미 3장(Lyu · Galvez-Aranda · wet_processing) 있지만,
**"유체 효과를 4개의 명시적 대리 힘으로 분해하고, 그 중 *모세관력*을 구조형성의 주역으로 세운"**
카드는 **이것 하나뿐**이다.  Lyu 는 모세관을 **넣지 않았고**(그 카드 §10 이 스스로 *"명시
capillary-bridge 모델(Lippke 등) 대비 coarse"* 라고 적으며 **본 논문 저자를 그 기준선으로 든다**
— ⚠ 그 카드가 붙인 참고문헌 번호는 확인하지 않았으므로 **번호는 인용하지 말 것**),
Galvez-Aranda 는 가속 기법이 초점이며, wet_processing 은 형상(resolved AM)이 초점이다.
⇒ **본 카드의 고유 기여 = 건조의 *힘 분해(force decomposition)* 와 그 스케일링의 한계.**

---

## D. 논증 흐름 (mechanism / argument flow) — 논문을 절 순서대로

논문이 **어떤 순서로 무엇을 배제하며** 지금의 모델에 도달했는지가 이 논문의 실제 내용이다.
(우리가 힘 모델을 고를 때 그대로 따라 할 수 있는 **배제 논증의 표본**이다.)

1. **§2 건조 이론** — 건조는 3상(相)으로 나뉜다: **CRP**(constant rate period, 증발률 일정 → 막
   두께가 일정 속도로 감소) → 입자 간격이 줄다가 **자립 구조 형성 → 두께 정지** → **FRP**
   (falling rate, 큰 공극부터 비워짐) → **잔류 수분 탈착**.  ★ **막 두께가 멈춘 뒤에도 일정
   증발률이 한동안 지속될 수 있다**(표면에 채워진 공극이 남아 있으면)[6].  ⇒ **모델이 표적으로
   삼는 것은 CRP 구간 하나**다.
2. **§3 힘의 후보를 세우고 하나씩 배제한다**:
   - **DLVO 정전기 반발 → 배제** (Zhu[28]: 양극 슬러리에서 vdW 가 압도).
   - **입체(steric) 반발 → 배제** (Sung[30]: PVDF/NMP 계에서 PVDF 가 NCM 에도 CB 에도 안 붙음).
     ⚠ 저자가 **이 배제의 취약성을 스스로 적는다** — LiCoO₂(Cho/Kwon)에선 바인더–CB 응집이
     보이고 음극(Ishii)에선 바인더 농도 미세변화에 유변이 크게 달라진다 ⇒ *"조성이 조금만
     달라도 상호작용이 크게 다르다"*.
   - **윤활(변위) 효과 → 채택**.  **중력·부력·Stokes → 채택**.  **액면 끌림 → 채택**.
   - **AM 의 확산(Brownian) → 배제** (입자가 크고 점도가 높다).
3. **§4 모델 구성** — PSD 이산화(5계급) · CB 를 단분산 1.5 µm 구로 · **CB 내부 다공을 입자 수로**
   · vdW/윤활/모세관 식 · 박스·주기경계.
4. **§4.1 스케일링** — 1e7 시간압축과 그 부작용(모세관 상한 9e3), b=10 우회.
5. **§5–6 실험과 건조기 모델** — 4 loading 코팅·건조, Hg-intrusion 으로 ε_CBD = 0.506,
   Kumberg 1D 모델로 **구간별 수축률** 산출(Table 2).
6. **§7 파라미터** — E=142 GPa 등; ★ *"Hertz–Mindlin 이 큰 변형을 못 잡는 건 알지만 건조엔
   역학이 미미하니 충분"* 이라는 **범위 선언**.
7. **§8 절차** — 난수 배치 → 액면 하강 → 두께 정지 판정(Fig 5) → **건조기 모델과 반복**.
8. **§9 결과** — 2 파라미터(μ, ε_CB)를 **20.1 loading 1점**에서 보정(μ=0.8, ε_CB=0.75) →
   나머지 3 loading 의 두께·밀도 재현(Fig 6) → **pore size 분포는 어긋남**(Fig 7) 을 인정하고
   그 원인을 CB 단순화로 귀속.
9. **§10 결론·Outlook** — *"단 한 번의 보정으로 임의의 areal loading 을 예측할 수 있다"*;
   다음 단계로 **① 구조·전달물성의 더 깊은 검증(synchrotron/nano-CT)**, **② 비구형 입자**,
   **③ 바인더 분포 모델과의 커플링**, **④ 압연 DEM 과의 커플링**을 든다.

★ **저자가 명시한 민감도(수치 없이 방향만)**: *"예비 연구에서 최종 막 두께는 **마찰계수와 CB
porosity 에 크게 의존**하며, **둘 다 클수록 최종 두께가 커진다**"* (Conclusion, stated).
⇒ 두 보정 파라미터는 **같은 방향으로 두께를 움직인다** = **서로 축퇴(degenerate)** 한다.
**단일 관측량(두께 1개)으로 같은 방향의 파라미터 2개를 보정하면 유일해가 아니다** — 이 논문의
가장 큰 구조적 약점이며 §10-④ 에서 다시 다룬다.

---

## 8. 적용 인사이트 (우리 연구에 어떻게)

- **① ⛔ 먼저 "안 쓴다"를 확정한다.**  건조 물리(모세관·부력·항력·윤활)와 그 결과 수치는
  우리 건식 공정에 **전이하지 않는다**.  이 카드는 **금지 목록(§B-0)을 가진 카드**로 취급한다.
  (우리 문헌 스윕에서 *"DEM 으로 전극 구조를 만든 선례"* 를 모을 때 이 논문이 **건식 앵커로
  잘못 섞여 들어가는 것**이 실제 위험이다 — 제목에 '전극 구조형성'만 있고 '습식'이 없다.)
- **② ★★ 첨가제 상의 표현부피 규약을 문헌으로 보강한다** (§B-2).  우리 SDCP/VGCF 표현부피
  논쟁에 *"DEM 구 표현에서도 같은 문제가 있고, 그쪽은 **보정**으로 풀었으며 우리는 **참부피
  앵커**로 풀었다"* 는 **비교 서술**을 넣을 수 있다.  이것은 우리 규약의 **상대적 강함**을
  보이는 문헌 배치다.
- **③ ★ pore chord-length 분포 검증을 새 축으로 추가한다** (§B-4).  우리 복셀 침대에서
  chord-length 분포를 뽑아 **LPSCl/NMC811 펠릿의 Hg-intrusion**(문헌 또는 자체 측정)과 대조하면,
  **porosity 는 맞는데 공극 크기 분포가 틀린** 경우를 잡을 수 있다.  본 논문이 바로 그런 경우다.
- **④ ★ 힘 재척도의 방어 논리를 3단 비교로 정리한다** (§4.4 표).  Frankenberg(불변) · Lippke(부분
  보존) · 우리(보상+3중 교차검증) 를 나란히 두면, *"E 를 18배 낮추는 것은 임의 조작"* 이라는
  리뷰어 공격에 **분야 관행 + 우리 쪽 검증 우위**로 답할 수 있다.
- **⑤ 정지 판정 규약을 명시적 기하 조건으로 적는 관행**(§B-5) — 우리 MPM 플래튼 트랙에 직접 참고.
- **⑥ 반면교사: 검증량의 독립성을 먼저 세어라** (§10-①).  본 논문은 "두께 + 밀도" 를 두 축으로
  그렸지만 **한 수**다.  우리도 2026-09-09 에 같은 종류의 정정(CDX-16)을 했다 ⇒ **"그림이 두
  개라고 검증이 두 개가 아니다"** 를 우리 리뷰 체크리스트에 넣을 근거 사례가 하나 더 생겼다.

---

## 9. 인용 가능 문장 (deck / paper 용)

- *"Lippke et al. (Energy Technol. 2023) model electrode drying with a pure DEM by replacing the
  fluid with four surrogate force models — buoyancy, Stokes drag, lubrication and a capillary force
  exerted by a descending virtual liquid level — and reproduce the final coating thickness for four
  areal loadings (20.1–35.4 mg cm⁻²) after calibrating only the friction coefficient and the carbon
  black porosity on a single loading."*  (사실 서술, 안전)
- *"The structure-forming driver in slurry drying is the capillary force exerted by the receding
  liquid interface; in a dry-processed all-solid-state electrode this force — together with
  buoyancy, Stokes drag and lubrication — is identically absent, so wet-process structure results
  are not transferable to dry compaction."*  (우리 프레이밍, 이 카드 §A-1 근거)
- *"Representing an internally porous carbon phase in a sphere-based DEM required a calibrated
  porosity of 0.75, higher than the 0.506 measured by mercury intrusion, because a packing of
  spheres cannot reproduce the porosity of branched carbon black aggregates (Lippke 2023) —
  an independent precedent that the *represented* volume of an additive phase is a modelling
  choice that must be anchored, not assumed."*  (§B-2; 우리 표현부피 논의의 문헌 지지)
- *"Deliberate force re-scaling is standard practice in process-scale DEM (coarse-graining force
  scaling, time-compression scaling); what distinguishes the approaches is not whether forces are
  re-scaled but which invariant is preserved and whether that invariant is independently verified."*
  (§4.4; 우리 18× 연화 방어)
- ⛔ **쓰면 안 되는 문장**: *"DEM 건조 시뮬이 바인더 편재를 예측한다"* · *"이 논문이 건조 전극의
  porosity 41–43 % 를 앵커로 준다"* · *"μ=0.8 이 NCM/CB 계의 마찰값이다"*.

---

## 10. 주의 / 한계 (over-claim 방지) — **우리 쪽 비판적 읽기**

**①★★ 검증량이 3개처럼 보이지만 1개다.**  Fig 6 은 두께와 밀도를 두 축으로 그리지만 본문이
*"porosity 와 density 는 두께에서 직접 계산된다"* 고 적는다 ⇒ **밀도/porosity 는 두께의 재표기**다.
loading 4점 중 1점은 **보정점** ⇒ **진짜 예측은 3점**.  여기에 **분포 검증 1개(pore size)** 가
있는데 **그 하나가 안 맞는다**.  ⇒ *"매우 높은 일치"* 라는 논문의 자평은 **1개 스칼라 축에
대한 것**으로 한정해 읽어야 한다.
(★ 우리도 같은 실수를 했다 — scaffold 런의 porosity·thickness·coverage 가 *독립 3중 교차검증*이
아니라 **같은 기하를 공유한다**는 정정(2026-09-09 CDX-16).  같은 부류의 오류가 문헌에도 있다는
것이 이 카드의 부수 소득이다.)

**②⚠ porosity 부기(convention)가 실험과 모델에서 다르다.**  실험 porosity 는 **PVDF 를 고체로**
치지만(ρ_s 에 포함), **DEM 에는 PVDF 고체상이 없다**.  또 DEM 의 CB 구는 내부 다공을 **밀도로**
품고 있어 그 **envelope 이 고체로 계산**된다.  ⇒ derived: 실험 관례 ε ≈ 43 % vs DEM 부기 ≈ 45 %
(PVDF ≈4 vol% 부재).  본 논문은 이 차이를 논하지 않는다.  **우리 ε_sphere vs ε_union 논의와 같은
부류**이며, **관례를 통일하지 않은 채 두 porosity 를 비교하면 안 된다.**

**③⚠ 시간압축이 힘의 비를 보존하지 않는다** (§4.4 감사).  **한 비(v_액면/v_침강)만** 보존되고,
**모세관/중력 비는 ≈1/110 로, 모세관/vdW 비는 ≈1/1100 로 줄어든다**.  저자 스스로 *"물리적
정확성의 손실"* 을 인정한다.  ⇒ **보정 파라미터(μ, ε_CB)가 이 왜곡을 흡수하고 있을 가능성**을
배제할 수 없다 ⇒ 그 두 값을 **물성으로 인용 금지**.

**④★ 보정이 축퇴(degenerate)다.**  저자 스스로 *"마찰계수와 CB porosity 가 **둘 다 클수록** 최종
두께가 커진다"* 고 적는다 ⇒ **두 파라미터가 같은 방향으로 같은 관측량을 움직인다**.  관측량은
두께 **1개** ⇒ **(μ, ε_CB) 의 해는 유일하지 않다**.  다른 (μ, ε_CB) 조합도 같은 두께를 낼 수
있고, 그 조합들은 **pore 구조는 다르게** 낼 것이다 — 그리고 실제로 **pore 분포가 틀렸다**(Fig 7).
⇒ **축퇴를 깨려면 두 번째 독립 관측량(예: pore 분포 자체, 또는 배위수)** 으로 동시 적합해야 한다.
논문은 하지 않았다.

**⑤⚠ 재현성 정보가 크게 부족하다.**  **DEM 코드명 없음 · timestep 없음 · 입자수 없음 · 계산시간/
하드웨어 없음 · ν·COR·감쇠·rolling friction 없음 · vdW 최대 컷오프 값 없음 · 반복 커플링의 수렴
기준 없음 · 시뮬 표준편차 수치 없음**.  ⇒ 우리가 **재현/차용하려면 이 공백을 우리가 메워야 하고,
그 메움은 우리 선택이지 논문의 값이 아니다.**

**⑥⚠ 모델 물리의 누락 3건 (저자 명시)**: (a) 액면의 **압력힘**(CFD 필요) 미포함 — 모세관 항만;
(b) 최종 두께 후의 **pore-by-pore 증발** 미포함 — 그래서 Fig 5 뒤쪽 이완 구간이 비물리;
(c) 온도 의존 점도·**바인더 농도 구배** 미포함.  ⇒ 건조 후기 물리는 이 모델 밖이다.

**⑦⚠ vdW 배제 논증이 조성 전용이다** (§D-2).  정전기·입체 반발 배제는 **NCM/PVDF/NMP 이 조성**
에서만 근거가 있고, 저자 스스로 다른 계에서는 다르다고 경고한다.  ⇒ **황화물 SE 슬러리(우리
계와 가까운 습식 ASSB)로 옮기려면 배제 논증을 다시 해야 한다.**

**⑧⚠ 구(球) 가정의 값이 pore 분포에 직접 드러난다.**  CB 를 단분산 조대 구로 그린 결과 **피크가
좁고 위치가 0.8 µm 낮으며 수백 nm 소공이 전무**하다.  ⇒ *"거시 밀도를 맞춘 구 모델"* 이
**미세구조를 맞춘다는 뜻이 아니다** — 우리 전달 계산이 **공극 크기에 민감**한 경우(τ, Knudsen,
계면면적) 이 교훈이 그대로 적용된다.

**⑨ frame[5] 위치**: 강체 구 + 접촉레벨 탄성 + 형상 불변 ⇒ **입자 형상소성 절반이 없다**.
다만 본 논문은 압밀 논문이 아니므로 이것은 **결함이 아니라 범위**다 (§4.6).

---

## 11. 기법 미니 용어집 (이 카드를 읽는 데 필요한 것만)

| 용어 | 뜻 | 이 논문에서의 쓰임 |
|---|---|---|
| **CRP / FRP** | constant rate period / falling rate period — 건조 1·2단계 | 모델이 표적으로 삼는 것은 **CRP** (액면이 일정속도로 하강하는 구간) |
| **Hamaker 상수 A** | 두 물질 사이 vdW 상호작용의 세기 상수 [J] | 쌍별 3개; 스케일링에서 ×1e7 |
| **lubrication force (squeeze film)** | 두 입자가 가까워질 때 사이의 유체를 짜내며 생기는 점성 저항.  간격 h→0 에서 발산 | Kroupa/Dance–Maxey 식 + Vinogradova 보정으로 발산 차단 |
| **slip length / κ_c** | 벽면에서 유체가 미끄러지는 길이 척도.  발산 차단의 물리적 근거 | κ_c = 0.1 (Krieger–Dougherty 점도와 최적 일치) |
| **Krieger–Dougherty** | 고체분율이 현탁액 점도를 올리는 고전 모델 | 부피효과는 **윤활 모델이 이미 표현**하므로 점도에 다시 넣지 않는 근거 |
| **Breinlinger capillary force** | 입자가 자유 액면을 관통할 때 표면장력이 주는 힘.  ω(습윤각)과 θ(접촉각)로 표현 | **구조형성의 1차 동력** |
| **Mayer–Bockholt 법** | Hg-intrusion 곡선을 *AM 사이 큰 공극* 과 *CB–binder 망 내부 소공* 으로 나눠 **CBD 망 porosity** 를 뽑는 방법 (eq 2) | 실측 ε_CBD = 0.506 |
| **chord length (PoroDict)** | 구조 안에 무작위 직선을 그어 공극을 지나는 선분 길이 분포 = pore size 의 한 정의 | Fig 7 의 시뮬 곡선 |
| **areal loading** | 건조 후 전극의 단위면적당 질량 [mg cm⁻²] | 검증 축 (4점) |
| **coarse-graining / force-scaling** | 입자를 키워 수를 줄이고, 그 부작용을 접촉력 스케일로 상쇄하는 기법 | 본 논문은 **안 쓴다**(같은 그룹 Frankenberg 2024 가 쓴다).  본 논문은 **시간압축**이라는 다른 기법 |

---

## 12. 열린 질문 (우리가 추적할 것)

1. **후속이 나왔나?** — 본 논문의 Outlook 4개(전달물성 검증 · 비구형 입자 · 바인더 분포 커플링 ·
   압연 커플링) 중 **무엇이 실제로 나왔는지** 추적 가치가 있다.  특히 **바인더 분포 커플링**이
   나왔다면 그것이 `lyu2025`·Franco CGMD 와 함께 **바인더 편재 3파전**이 된다.
2. **황화물 슬러리로 옮긴 판이 있나?** — 습식 ASSB(용매 + LPSCl)는 `wet_processing_resolved_am_*`
   가 다루는데, **모세관력을 명시한 황화물 건조 DEM** 은 아직 우리 litdb 에 없다.
3. **(μ, ε_CB) 축퇴를 깨는 두 번째 관측량**으로 무엇이 쓰였나 (본 논문은 안 함).
4. **우리 쪽 실행 후보**: 복셀 침대의 **chord-length 분포** 산출 → 문헌 Hg-intrusion 과 대조
   (§B-4).  비용 낮고 새 검증축.

---

## 🗨️ Q&A 로그
<!-- "Q&A 작성해줘" 트리거 시 직전 질문/답 누적 -->
