Repository: yonghoon7153-source/Yonghoon-DEM-DFT

# 📚 LITDB — 문헌 단일 시스템 (**SE·DFT 축 + DEM·MPM 축, 두 트랙**)

> **앞으로 논문은 여기서만 본다.** 여러 곳(db/literature, kb/papers, db/properties, Excel)에 흩어진 문헌을 한 곳에서 생각·참고·비교하기 위한 통합 MD 시스템.

## 왜 트랙이 둘인가
`INDEX.md` 는 argyrodite 전해질 축이라 접촉역학·MPM·건식전극 digest 가 들어갈 자리가
없다. 그래서 한때 64편이 **어느 인덱스에도 없었다**(open_items #7). 축을 나눠 그 구멍을
닫았고, 한 분모로 세면 “159편 중 98편 미언급” 같은 **가짜 미결**이 나온다
(`comparison_vs_ours.md:8`). 분리는 실측 근거가 있는 결정이다 — 합치지 말 것.

⚠ 이 표의 **편수는 적지 않는다.** 손으로 쓴 수는 반드시 낡는다(README 자신이 세 번 틀렸다).
현재값은 `python3 tools/litdb/build_index.py --check` 로 본다.

File: litdb/papers/liu2026_ab_site_substitution_high_entropy_perovskite_al.md
# Substitutional Effects at A- and B-Sites in High-Entropy ABO₃ Perovskites: Insights from Machine Learning-Accelerated Simulations and Active Learning — G. Liu et al. (WPI)

> slug `liu2026_ab_site_substitution_high_entropy_perovskite_al` · DOI `n/a (본문 미확보)` · type `MLIP + ML/active-learning (실험 0회)` · digested `2026-09-09` · status ✅
> **저자(확인 범위)**: **Guangchen Liu**(docx `dc:creator`·`cp:lastModifiedBy`; 코드 저장소 `aguang5241`, gliu4@wpi.edu), **S. Yang**, **Yan Zhong**(yzhong@wpi.edu) — 소속 **Worcester Polytechnic Institute**(docx `Company` + 앱 About: *"IMPD Group, Worcester Polytechnic Institute, MA USA"*)
> **서지**: 화면에서 본 *Sustainable Materials and Technologies*, 2026 — ⛔ **확인 못 했다.** 저장소 README 의 BibTeX 는 `journal={}` 이 비어 있고 `year={2025}` 다. SI docx 작성 2025-07-21 / 최종수정 2026-01-27.

> elements: La, Co, O, Ca, Sr, Ba, Ce, Pr, Nd, Sm, Gd, Ti, V, Cr, Mn, Fe, Ni, Cu, Zn
> methods: DFT, MLIP, MD

---

## ⚠️⚠️ 이 digest 의 확보 범위 — **본문 PDF 가 없다**

| 확보한 것 | 실물 |
|---|---|
| **SI (docx)** | 9 pp · 1,469 words · 그림 **S1–S5 (5장)** · 표 **S1–S3 (3개)** |
| **Source data (csv)** | `Table_S1_Compositional_Configurations.csv` — 192 행 × 5 열 |
| **코드 저장소** | `github.com/IMPDGroup/HEP-Explorer` @ `e1003f2` (2026-05-07) · MIT · **모델 가중치·학습셋 pkl 포함** |
| ⛔ **본문 PDF** | **없다** |

**규칙**: 본문에서만 알 수 있는 것은 전부 **"본문 미확보"** 로 남긴다. 대신 이 digest 는
**공개된 학습셋 pkl 을 직접 역변환해** 본문이 안 준 수치를 상당 부분 복원했다.
그렇게 얻은 값은 전부 **`[재구성]`** 으로 표시한다 — 저자가 쓴 문장이 아니라 **우리가 그들의
공개 데이터에서 계산한 값**이라는 뜻이다. 그림에서만 읽은 값은 **`figure-read ≈`**.

> 🎤 관련 발표: **없다.** `litdb/talks/*.md` 인입 대기열(`lee2026_skku_mlip_materials_design.md`)에
> 이 논문 행이 **없다** — 역링크 단계는 해당 없음.

---

## 0. 이 digest 를 읽는 법 — 우리가 이 편을 먹인 이유

우리 도펀트 스크리닝 cascade 는 2026-09-09 외부 리뷰에서 **NO-GO** 를 받았고,
**반려 사유 1번**이 *"우리가 '도핑' 이라 부르며 모은 데이터가 사실은 **코팅 후보 화합물 자체의
hull** 이었다"* 였다 (`kb/reviews/codex_BJ_prompt_cascade_redesign_2026_09_09.md` 머리 철회블록).
`0.5714 Sc₂O₃ + 0.4286 Li₆PS₅Cl → …` 는 **별도 상**의 반응이지 *"격자에 치환했을 때"* 가 아니다.

이 논문은 **제목부터 A자리와 B자리를 갈라서** 훑는다. 그래서 여기서 볼 것은 산화물 물성값이
아니라 **설계의 문법**이다 — *"어느 자리에, 무엇으로, 얼마나, 무엇을 기준으로"* 를
남이 어떻게 못박았는가. 그리고 **그들이 어디서 우리와 똑같이 흐렸는가**.

⛔ **이 논문에서 우리 물성 4축(A 이온전도 / B 산화안정 / C 기계 / D 전자구조)으로 넘어오는
숫자는 한 줄도 없다.** 산화물 페로브스카이트 · O²⁻ 확산 · 1000–2000 K 다. 넘어오는 것은
**설계 규칙과 보고 서식**뿐이다.

---

## 1. 한 줄 요약

LaCoO₃ 를 기준으로 **A자리(La 고정)와 B자리(Co 고정)를 각각 5원 고엔트로피화**한 두 계열을
**동일한 4개 보고량**(Ef · Δ_lattice · Δ_atomic · D)으로 재고, **Matlantis(PFP) 로 라벨을 만들고
Pyro 베이지안 신경망 + 다목적 획득함수(EI/HVI/ParEGO)로 능동학습**해서 조성-물성 지도를 만든
뒤, 그 대리모델을 **Streamlit 웹앱(HEP-Explorer)으로 배포**한 편.
**설계의 문법(자리 선언·host 고정·농도창)은 매우 깨끗하고, 판정의 열역학(별도 상 배제)은 아예 없다.**

---

## 2. 메타 / 설계의 뼈대

| 항목 | 내용 | 출처 |
|---|---|---|
| 모체 | **LaCoO₃** (ABO₃ 페로브스카이트) | Fig. R1 · Fig. S3 벤치마크 |
| A자리 계열 | **(La₁₋ₘ₋ₙ₋ₚ₋q, A2ₘ, A3ₙ, A4ₚ, A5_q)CoO₃** — **La 필수**, B자리는 Co 로 **고정** | Fig. R1 · `app.py:334,342` |
| B자리 계열 | **La(Co₁₋ₘ₋ₙ₋ₚ₋q, B2ₘ, B3ₙ, B4ₚ, B5_q)O₃** — **Co 필수**, A자리는 La 로 **고정** | Fig. R1 · `app.py:348,356` |
| A자리 후보 8종 | **Ca, Sr, Ba, Ce, Pr, Nd, Sm, Gd** | README · Fig. R1 주기율표 |
| B자리 후보 8종 | **Ti, V, Cr, Mn, Fe, Ni, Cu, Zn** | README · Fig. R1 주기율표 |
| 원소 조합 | **C(8,4) = 70 조** (host + 4치환) — 학습셋에 **70조 전부 존재** `[재구성]` | `x_train_*.pkl` |
| 농도창 | 각 원소 **15–40 at.%** (= 400원자 셀에서 자리당 **12–32 원자**) | SI §S1 |
| 엔트로피 기준 | **ΔS_conf > 1.5R** | SI 식 (S1) · Fig. S1 |
| 조성 격자 | **192 unique 조성**/자리 (multiset), ordered 로 펴면 **10,626** | `Table S1` csv · `data_all.pkl` |
| 무질서 처리 | **SQS**, 조성당 **5개**, → **960 SQS prototype/자리** | SI §S1 |
| 셀 크기 | **400원자 SQS supercell** (A 80 + B 80 + O 240) | SI §S1 + csv 합 = 80 |
| 온도 | **1000 / 1250 / 1500 / 1750 / 2000 K** (5수준) `[재구성]` | `x_train_*.pkl` T 열 역변환 |
| 실험 | **0회** | — |

---

## 3. ★1 — **A자리 / B자리를 어떻게 갈랐나** (여기가 우리가 배울 첫째)

### 3.1 가른 방식: **"자리를 고르는 것"이 아니라 "host 를 고정하는 것"**

이 논문의 자리 분리는 원소 목록을 나눈 것이 아니라 **화학식 자체를 두 개로 못박은 것**이다.

```
A자리 시나리오 :  (La, A2, A3, A4, A5) Co O₃      ← B자리는 Co 하나로 고정, 절대 안 건드림
B자리 시나리오 :  La (Co, B2, B3, B4, B5) O₃      ← A자리는 La 하나로 고정, 절대 안 건드림
```

- **host 원소는 필수(mandatory)** 다. 코드가 이것을 **런타임에 강제**한다:
  `app.py:342` *"Error: La is mandatory for A-site substitution."* / `app.py:356` Co 동일.
- 그래서 **두 계열은 항상 정확히 한 사슬만 다르다.** A자리 화합물과 B자리 화합물을
  비교할 때 *"어느 자리가 바뀌었나"* 가 절대 섞이지 않는다.
- 두 계열의 **교집합은 LaCoO₃ 하나**(둘 다의 극한)이고, 그것이 Fig. S3 벤치마크의 기준점이다.

### 3.2 원소 집합을 무슨 기준으로 골랐나 — **명시 기준은 본문 미확보. 코드에서 역으로 읽히는 것은 이렇다**

SI 에는 원소 선정 기준이 **한 줄도 없다.** 그러나 `app.py:190–195` 의 이온반경 사전이
선정 논리를 사실상 드러낸다.

| 자리 | 원소 | 코드의 이온반경 (Å) | 대응하는 Shannon 값 |
|---|---|---|---|
| A | Ca 1.340 · Sr 1.440 · Ba 1.610 · Ce 1.340 | **CN = 12** (Ca²⁺·Sr²⁺·Ba²⁺·Ce³⁺) |
| A | Nd 1.270 · Sm 1.240 | **CN = 12** (Nd³⁺·Sm³⁺) |
| A | **Pr 1.179 · Gd 1.107** | 🔴 **CN = 9** — Shannon 에 CN=12 값이 **없어서 내려간 것으로 보인다** |
| B | Ti 0.670 · V 0.640 · Cr 0.615 · Mn 0.645 · Fe 0.645 · Ni 0.600 · Cu 0.540 | **CN = 6, 3+** (Mn³⁺·Fe³⁺·Ni³⁺ 는 HS, Cu³⁺ 는 LS) |
| B | **Zn 0.740** | 🔴 **CN = 6, 2+** — Zn³⁺ 가 표에 없어 **2가**를 썼다 |

⇒ **읽히는 선정 기준**: A자리 = *"란타넘족 3가 + 알칼리토 2가 중 12배위 반경이 La³⁺(1.36 Å) 근처인 것"*,
B자리 = *"3d 전이금속 중 6배위 3가 반경이 Co³⁺(0.61 Å) 근처인 것"*.
즉 사실상 **Goldschmidt 허용인자를 깨지 않는 크기 창**이다.
🔴 **그러나 그 규칙이 글로 써 있지 않고, 실제 숫자는 배위수(9 vs 12)와 산화수(2+ vs 3+)가 섞여 있다.**
descriptor 로 쓰는 순간 Pr·Gd 는 계통적으로 작게, Zn 은 계통적으로 크게 들어간다.
Goldschmidt·산화수 논의는 **본문 미확보**.

### 3.3 ★ **한 원소가 양쪽에 다 들어갈 수 있을 때 — 이 논문은 그 상황을 "만들지 않았다"**

> **이게 우리 질문의 정확한 답이다. 그들은 문제를 푼 게 아니라 발생을 막았다.**

- A자리 후보 8종과 B자리 후보 8종은 **교집합이 공집합**이다 (Ca/Sr/Ba/란타넘족 ∩ 3d TM = ∅).
- 그리고 host 두 개(La·Co)는 **서로의 후보 목록에서 배제**돼 있다:
  A자리 pool 은 `['La','Ca',…,'Gd']` 로 **Co 가 없고**, B자리 pool 은 `['Co','Ti',…,'Zn']` 로 **La 가 없다**
  (`app.py:334, 348`).
- 즉 **"이 원소는 A로 들어갔나 B로 들어갔나"** 라는 물음이 원리적으로 생기지 않는다.
  **자리 모호성을 사후 판정으로 푸는 대신, 후보집합의 분할로 사전에 제거했다.**
- 🔴 **대가**: antisite(A자리 양이온이 B자리로 가는 것)를 **모형이 아예 표현하지 못한다.**
  SQS 는 각 부격자 안에서만 무질서를 만든다. 실제 페로브스카이트에서 흔한
  A↔B antisite·양이온 무질서는 이 데이터셋에 **한 개도 없다**. 관련 언급은 본문 미확보.

---

## 4. ★2 — **자리별 보고량이 달랐나 · 집계·순위 규칙**

### 4.1 보고량은 **양쪽이 완전히 같다** (4개, 동일 정의·동일 단위)

| # | 보고량 | 단위 | 코드 필드 | A/B 동일? |
|---|---|---|---|---|
| 1 | **형성에너지 Ef** | eV/atom | `Ef` | ⭕ 동일 |
| 2 | **격자 왜곡 Δ_lattice** | **%** | `D_lattice` | ⭕ 동일 |
| 3 | **원자 왜곡 Δ_atomic** | **Å** | `D_atomic` | ⭕ 동일 |
| 4 | **확산계수 D** | cm²/s | `D_negative` (= **−D**) | ⭕ 동일 |

- 단위 근거: Fig. R1 의 *"E_f (eV/atom) · Δ_lattice (%) · Δ_atomic (Å) · D (cm²/s)"* + README.
- 모델은 **하나가 4개를 동시에 낸다** (`OUT_FEATURES = 4`, `app.py:105/114`) — 자리마다
  **별개 모델**(`model_A.pkl` / `model_B.pkl`)이지만 **보고량 정의는 공유**한다.
- ⇒ **같은 자를 두 자리에 대고 잰 것이 맞다.** 자리마다 다른 질문을 묻지 않았다.

### 4.2 부호 규약 하나가 전략을 드러낸다 — **`D_negative`**

학습 타깃이 D 가 아니라 **−D** 다 (`app.py:151`, 표시 단계에서 `data_dis['D (cm^2/s)'] = -data_pred['D_negative']`).
⇒ **4개 목표가 전부 "작을수록 좋다" 로 정렬**돼 있다. Ef 는 낮을수록 안정, Δ 는 작을수록
왜곡 적음, −D 는 작을수록 D 가 크다. **다목적 최적화를 단일 방향(minimize)으로 통일한 것**이고,
Pareto front / hypervolume 을 쓰려면 반드시 필요한 정규화다.
🔴 **단, "왜곡이 작은 것이 좋다"와 "D 가 큰 것이 좋다"가 동시에 목표인데 우리 재계산 상관은
Δ_lattice ↔ D 가 A자리 **+0.686**, B자리 **+0.778** `[재구성]` — 즉 **두 목표가 서로 싸운다.**
그래서 Pareto front 가 실제로 의미를 갖는다(단일 최적점이 없다). 이것이 이 설계의 진짜 뼈대다.

### 4.3 순위·집계 규칙 — **그대로 옮겨 적으면**

| 단계 | 규칙 | 출처 |
|---|---|---|
| 방향 정규화 | 4목표 전부 **minimize** (D 는 −D 로) | `app.py:151` |
| 대리모델 출력 | BNN posterior **1,000 샘플**의 **평균 + 표준편차** (`preds['obs'].mean(0)`, `.std(0)`) | `app.py:122,147–150` |
| 역스케일 | `y_scaler.inverse_transform(mean)`, **std 는 `y_std * y_scaler.scale_`** | `app.py:149–150` |
| 후보 선별 | **EI · HVI · ParEGO · Pareto Front** | Fig. R1 (Promising Candidate Selection) |
| 다음 구조 생성 | **icet** + **Monte Carlo / simulated annealing** | Fig. R1 (Guided Structure Generation) |
| 데이터 확장 | **New SQS + Compositional Pool Expansion** | Fig. R1 (Progressive Dataset Expansion) |
| 표시 필터 | 앱은 **D ≤ 0 예측을 버린다** (`data_dis[data_dis['D (cm^2/s)'] > 0]`) | `app.py:456` |

🔴 **획득함수 4개(EI/HVI/ParEGO/Pareto)를 어떻게 조합·전환했는지는 그림 상자에 나열만 돼 있고,
가중·순서·전환 규칙은 본문 미확보다.** 그리고 앱의 `D>0` 필터는 **모델이 음수 확산계수를
예측한다는 것을 인정하는 코드**다 — 물리적으로 불가능한 예측을 사후에 지우고 있다.

### 4.4 σ 로의 환산 — **여기 오류가 하나 있다**

`app.py:217–222`:
```python
def D2C(D, T):
    z = 2                            # charge number of the Oxygen ion
    F = 9.64853399e4
    R = 8.31446261815324
    C = z**2 * D * F**2 / (R*T*100)  # S/cm
```
Nernst–Einstein 은 σ = z²F²**c**D/(RT) 이고 c 는 **mol/cm³ 의 캐리어 농도**다.
이 코드에는 c 가 없고 대신 **`/100`** 이 붙어 있다 ⇒ **c = 0.01 mol/cm³ 로 고정**한 것과 같다.
LaCoO₃ 의 실제 O 몰농도는 대략 **0.09 mol/cm³** 이라 **한 자릿수 가까이 작다**.
게다가 **조성이 바뀌어도 c 가 안 바뀐다** — 즉 앱의 `C (S/cm)` 는 **D 를 1/T 로 눌러 다시 그린
값일 뿐 조성 의존 전도도가 아니다.**
⛔ **이 σ 는 인용 금지.** (본문에 σ 가 나오는지는 미확보.)

---

## 5. ★3 — **치환 vs 별도 상: 기준 상태(reference)와 배제 절차** 🔴 여기가 이 논문의 최대 공백

### 5.1 결론부터

> **이 논문은 "도펀트가 격자에 안 들어가고 별도 상으로 빠지는 경우" 를 판정에서 걸러내지 않았다.**
> 확보한 자료(SI + source data + 코드 + 공개 학습셋) **어디에도** convex hull ·
> E_above_hull · 경쟁상 집합 · 분해반응 · 상평형 계산이 **한 줄도 없다.**

근거 (전부 실물):
1. **보고량 4개에 hull 계열이 없다** — Ef · Δ_lattice · Δ_atomic · D 뿐 (`OUT_FEATURES = 4`).
2. **의존성에 상평형 도구가 없다** — `requirements.txt` 는 streamlit / numpy / pandas /
   matplotlib / plotly / torch / pyro-ppl / scikit-learn / umap-learn. **pymatgen 없음 · ASE 없음.**
3. **공개 학습셋에 hull 열이 없다** — `y_train_*.pkl` 은 (15250, **4**).
4. SI 는 §S2.3 에서 **OQMD** 를 쓰지만 **에너지 대조용 참조값**으로만 쓴다.
   hull 이나 경쟁상 조회로 쓴 흔적이 없다.

### 5.2 Ef 의 기준 상태 — **결정 불가**

`Ef` 의 정의식은 **본문 미확보**다. 공개된 값의 크기로 역추정하면:

| 계열 | Ef 평균 ± sd (eV/atom) `[재구성]` | 범위 |
|---|---|---|
| **A자리** | **−1.6286 ± 0.1285** | −1.8737 … −1.2969 |
| **B자리** | **−2.2030 ± 0.2255** | −2.7775 … −1.6023 |

- ⚠ **크기만으로는 못 좁힌다.** 원소 기준 생성엔탈피라면 ABO₃ 산화물은 통상 훨씬 더 음(陰)이고,
  단부(端部) 페로브스카이트 기준(혼합에너지)이라면 0 근처여야 한다. 관측된 −1.6 / −2.2 는
  **그 어느 쪽으로도 딱 떨어지지 않는다** (이 비교는 우리 판단이지 논문 서술이 아니다).
  ⇒ **원소 기준인지, 이원산화물 기준인지, 단부 페로브스카이트 기준인지 이 자료로는 못 정한다.**
- ⇒ **★3 에 대한 정직한 답: "기준 상태가 무엇인지 알 수 없다."**
  그리고 **그게 바로 문제다** — 우리가 방금 NO-GO 를 받은 바로 그 축이다.

### 5.3 우리 반려 사유와의 직접 대응

| | **[Liu26AB]** | **우리 (반려된 v1)** |
|---|---|---|
| 무엇을 물었나 | *"이 조성을 **한 상**으로 만들면 물성이 어떻게 되나"* | ⛔ **선언 안 했다** |
| 실제 계산 대상 | **단상 400원자 SQS supercell 하나** | ⛔ **코팅 후보 화합물 vs LPSCl 의 별도상 반응** (`0.5714 Sc₂O₃ + 0.4286 Li₆PS₅Cl → …`) |
| 자리 선언 | ⭕ **화학식으로 못박음** (host 강제) | ⛔ 없음 |
| 별도 상 배제 | ⛔ **없음** (hull 0건) | ⛔ 없음 |
| 결과 | *"상이 존재한다면"* 조건부 지도 | 반려 |

> **읽는 법**: 그들은 **우리보다 한 칸 앞서 있다** — *"자리를 선언했다"*.
> 그러나 **두 칸째(그 상이 정말 단상으로 존재하는가)에서 우리와 똑같이 비어 있다.**
> ⇒ **"자리 선언"과 "상 존재 판정"은 별개의 게이트이고, 둘 다 있어야 한다.**
> 이 논문 하나만 흉내 내면 우리는 같은 벽에 다시 부딪힌다.

---

## 6. ★4 — **Active learning 루프의 구조**

### 6.1 루프 (Fig. R1, 시계 방향)

```
① Initial Structure Generation   SQS · high-throughput · random sampling
② Target Property Evaluation     Matlantis → Ef, Δ_lattice, Δ_atomic, D
③ Bayesian Model Deployment      Pyro BNN · active learning · uncertainty quantification
④ Promising Candidate Selection  EI · HVI · ParEGO · Pareto front
⑤ Guided Structure Generation    icet · Monte Carlo · simulated annealing
⑥ Progressive Dataset Expansion  new SQS · compositional pool expansion   → ①
```

### 6.2 표 — 물은 것 전부

| 항목 | 값 | 출처 / 확실도 |
|---|---|---|
| 전체 후보공간 (자리당) | **70 원소조 × 10,626 ordered 조성 = 743,820** | `data_all.pkl` 10,626 실측 |
| ↳ multiset 기준 | **192 조성** × 70 조 = 13,440 | `Table S1` csv (전수 열거 검증 완료) |
| SQS prototype (자리당) | **960** = 192 × 5 | SI §S1 |
| **초기 집합 크기** | **420 점/자리** = **6 조성 × 70 원소조** `[재구성]` | 아래 §6.3 |
| ↳ 그 6 조성 | 등몰 (16,16,16,16,16) + **host-rich 코너** (32,12,12,12,12) + **치환-rich 코너 4종** (12,·,32,·,12…) | `Table S1` docx 미리보기 6행과 **정확히 일치** |
| **최종 학습셋** | **610 점/자리** (= 15,250 행 ÷ 5 SQS ÷ 5 T) `[재구성]` | `x_train_*.pkl` (15250,13) |
| **AL 이 추가한 점** | **190 점/자리 (전체의 31.1 %)** `[재구성]` | 610 − 420 |
| 라벨 행 수 | **15,250 / 자리** (점당 5 SQS × 5 T = 25) | `y_train_*.pkl` |
| 탐색 비율 | **610 / 743,820 = 0.082 %** (AL 몫만 보면 **0.026 %**) | 산술 |
| 192 조성 중 실제 사용 | **A 79 / B 87** (41 % / 45 %) `[재구성]` | 학습셋 multiset 집계 |
| **획득함수** | **EI · HVI · ParEGO** (+ Pareto front) | Fig. R1 — ⛔ **조합·전환 규칙 본문 미확보** |
| **배치 크기** | ⛔ **본문 미확보** (재구성 불가 — 행 순서에 배치 경계가 남아 있지 않다) | — |
| **중단 조건** | ⛔ **본문 미확보** | — |
| **라운드 수** | ⛔ **본문 미확보** | — |
| **무작위 기준선 대비 이득** | ⛔ **없다.** random arm · enrichment · hit-rate **0건** (확보 자료 전 범위) | — |
| 대리모델 | **Pyro BNN**, 2 은닉층, ReLU, `AutoDiagonalNormal` guide, `Trace_ELBO`, Adam, `σ ~ Gamma(0.5, 1)` | `app.py:16–60,124–134` |
| 불확실도 | posterior predictive **1,000 샘플**의 std | `app.py:122,148` |
| HPO | **Optuna 500 trials** (pruning 有) · **A 225 / B 215 완료** · best **#171 (A) / #162 (B)** | SI §S3 · Fig. S4b/S5b `figure-read` |
| CV | **5-fold**, 목적함수 = **평균 validation MSE** | SI §S3 |
| CV 성능 (표준화 단위) | **A: train 7.33e-2 / val 7.43e-2** · **B: train 6.58e-2 / val 6.70e-2** | Fig. S4a·S5a `figure-read` |

### 6.3 초기 집합 420 을 어떻게 복원했는가 (근거)

`x_train_A.pkl` / `x_train_B.pkl` 을 `x_scaler` 로 역변환해 물리단위로 되돌린 뒤:

1. **70개 원소조 전부**가 다음 **6개 조성을 예외 없이** 갖는다 —
   등몰 `(16,16,16,16,16)` **70/70**, host-rich 코너 `(32|12,12,12,12)` **70/70**,
   그리고 치환 하나가 32 인 코너 4종(합 280점).
   ⇒ 70 + 70 + 280 = **420**.
2. 이 6행은 **SI `Table S1` docx 미리보기의 6행과 글자 그대로 같다.**
3. 원소조당 점 수는 **최소 6** (A자리 **12개 조**, B자리 **11개 조** 가 정확히 6점 = AL 이
   한 점도 안 준 조), 중앙값 8, 최대 **23 (A) / 21 (B)**.

⚠ **확정은 본문이다.** 위는 *"공개 학습셋이 이런 구조를 갖는다"* 는 사실이고,
*"저자가 그것을 초기집합이라 불렀다"* 는 확인 못 했다.

### 6.4 🔴 AL 이 실제로 어디로 갔나 — **경계로 몰렸다** `[재구성]`

host(La/Co) 원자수의 분포를, **후보공간 균등분포**와 비교하면:

| host 원자수 (of 80) | A자리 관측 | B자리 관측 | 균등 기준선 | 농축배수 (A) |
|---:|---:|---:|---:|---:|
| **12** (=15 at.%, **최소**) | **55.9 %** | **58.9 %** | 16.7 % | **3.35×** |
| 13 | 6.6 % | 6.1 % | 14.5 % | 0.45× |
| 16 (=20 at.%, 등몰) | 13.1 % | 12.8 % | 9.1 % | 1.44× |
| **32** (=40 at.%, **최대**) | **11.5 %** | **11.5 %** | **0.0094 %** | **1219×** |

⇒ 최종 학습셋의 **2/3 이상이 농도창의 양 끝(host 15 % 또는 40 %)** 에 있다.
그중 32 쪽은 전부 씨앗(70점)이므로 **AL 이 스스로 몰려간 곳은 host = 15 at.%, 즉 "치환을
최대로 넣은 쪽"** 이다. 그런데 앱은 **10,626 조성 전역**을 예측한다.
⇒ **경계에서 배우고 내부를 예측한다** — 우리 cascade 가 똑같이 조심해야 할 지점.

### 6.5 🔴 D 채널의 중복 — **공개 학습셋에서 확인된 결함** `[재구성]`

같은 (원소조, 조성, T) 의 **5개 SQS 복제본**을 비교하면:

| 타깃 | 5복제본이 서로 다른 점 수 | 5복제본이 **완전 동일**한 점 수 |
|---|---:|---:|
| **Ef** | **610 / 610** (전부 다름) | 0 |
| **Δ_lattice** | **610 / 610** | 0 |
| **D** | 0 | 🔴 **610 / 610 (전부 동일)** |

- 즉 **D 는 조성당 한 번만 계산되고 5번 복사**됐다. Ef·Δ 는 SQS 마다 다른데 D 만 안 다르다.
- 결과: BNN 의 우도가 D 채널에서 **동일한 (x, y) 를 5번** 본다 ⇒ **유효 표본수 5배 과대,
  구조 잡음 0 으로 인식** ⇒ **D 예측의 불확실도가 계통적으로 과소평가**된다.
- SQS 산포 실측(같은 조성·같은 T): Ef sd 평균 **0.0033 (A) / 0.0091 (B)** eV/atom (최대 0.0188 / 0.0564),
  Δ_lattice sd 최대 **1.36 (A) / 1.61 (B)** %. **작지 않다.** D 만 그 산포가 0 이다.
- ⚠ 이것이 *"학습이 그랬다"* 인지 *"배포 pkl 을 만들 때 5배 복제했다"* 인지는 **본문 미확보**.
  어느 쪽이든 **공개된 학습셋으로는 D 의 구조 산포를 못 잰다**는 사실은 그대로다.

---

## 7. ★5 — **`HEP-Explorer` 코드 감사** (재사용 가능한 조각 / 못 쓰는 것)

### 7.1 무엇을 하는 저장소인가

| 항목 | 내용 |
|---|---|
| 정체 | **추론 전용 Streamlit 웹앱** (배포본: `hep-explorer.streamlit.app`) |
| 엔트리포인트 | **`app.py` 단일 파일 639줄**, `main()` |
| 라이선스 | **MIT** (Copyright © 2025 Guangchen Liu) |
| DOI | Zenodo **10.5281/zenodo.20075788** (README 배지 — 링크 배지는 주석 처리) |
| 커밋 | **1개** (`e1003f2`, 2026-05-07) — 이력 없음 |
| 의존성 | streamlit 1.52.2 · numpy 2.3.5 · pandas 2.3.3 · matplotlib 3.10.7 · plotly 6.5.0 · **torch 2.9.1** · **pyro-ppl 1.9.1** · scikit-learn 1.7.2 · **umap-learn 0.5.11** |
| 동봉 자산 | `model_A/B.pkl`(Pyro param store) · `x/y_train_A/B.pkl` · `x/y_scaler_A/B.pkl` · `data_all(_new).pkl` · `umap_model(_new).pkl` |

### 7.2 ⛔ **없는 것 — 여기가 중요하다**

- **시뮬레이션 파이프라인이 통째로 없다.** SQS 생성(icet) · Matlantis 호출 · MD 설정 ·
  Ef/Δ/D 계산 코드 **0줄**. 저장소는 **결과 배포기**지 재현 패키지가 아니다.
- **AL 루프 코드가 없다.** EI · HVI · ParEGO · 획득 · 배치 선택 **0줄**.
- **학습 코드가 없다.** `app.py` 는 SVI 객체를 만들지만 **`svi.step()` 을 한 번도 안 부른다**
  (`app.py:132` 에서 만들고 버린다 — param store 를 로드하기 위한 형식적 구성).
- **hull / 경쟁상 / 상평형 없음** (§5.1).
- **테스트 없음 · CI 없음 · selftest 없음.**

### 7.3 🔴 코드에서 실제로 찾은 결함 3건 (파일·줄 단위)

**① 원소 순서 버그 — 배포된 예측이 클릭 순서에 의존한다.**
학습 데이터는 **전부** 원자번호 오름차순이다 (`Z1<Z2<Z3<Z4`, **15,250 / 15,250 행** 양쪽 자리 모두 — `[재구성]` 실측).
그런데 앱은 `st.multiselect` 가 돌려주는 **사용자 클릭 순서**를 그대로 feature slot 에 꽂는다:
```python
# app.py:172   (elements = list(element_conc.keys()) = 사용자 선택 순서)
data_pre = data_pre.rename(columns={'a': elements[0], 'b': elements[1], ...})
# app.py:181   elements_ = data_pre.columns.tolist()      ← 정렬하지 않는다
# app.py:198-207  atomic_number_1..4 / ionic_radius_1..4  ← 그 순서 그대로
```
⇒ 기본값 `['La','Ca','Sr','Ba','Ce']` 는 Z 오름차순이라 맞지만, 사용자가 **Gd 를 먼저 클릭**하면
모델은 **훈련 때 본 적 없는 feature 순열**을 받는다. 예측이 조용히 틀린다.

**② 그림 축 단위 오류 (배포 화면에 그대로 나감).**
`app.py:560` `colorbar=dict(title=r'Δ<sub>lattice</sub> (cm²/s)')` · `app.py:586` `Δ_atomic (cm²/s)`.
Δ_lattice 는 **%**, Δ_atomic 은 **Å** 다 (README·Fig. R1). **확산계수 단위를 붙여놨다.**

**③ σ 환산의 캐리어 농도 누락** — §4.4 참조. 조성 의존성이 없다.

(부수: `joblib` 을 import 하는데 `requirements.txt` 에 없다 — scikit-learn 전이의존으로만 들어온다.
`torch.load = partial(torch.load, weights_only=False)` 를 전역 몽키패치한다(`app.py:138`) — 신뢰 못 하는 pkl 에 위험.)

### 7.4 ⭕ **우리가 실제로 재사용할 수 있는 조각** (함수 단위)

| 조각 | 위치 | 우리 용도 |
|---|---|---|
| **`class BNN(PyroModule)`** — prior scale 을 하이퍼파라미터로 노출한 다층 베이지안 회귀 | `app.py:16–60` | ⭕ **가장 값어치 있다.** 우리 cascade predictor(ridge)는 불확실도가 LODO 재적합 산포뿐이다. 이 30줄이 **posterior predictive std** 를 준다 (`σ ~ Gamma(0.5,1)` 로 aleatoric 까지 분리) |
| **posterior 샘플 → mean/std → 역스케일** | `app.py:145–150` | ⭕ 그대로 이식 가능. ⚠ **`y_std * y_scaler.scale_`** — std 는 평행이동이 아니라 **스케일만** 곱한다는 규칙(자주 틀리는 곳) |
| **host 강제 검증** | `app.py:342, 356` | ⭕ **우리 substitute 계약에 그대로 넣을 것** — "이 자리에 이 host 가 없으면 시작하지 않는다" |
| **입력 해시로 캐시 무효화** | `app.py:411–427` (`json.dumps(sort_keys=True)` → `md5`) | ⭕ 우리 webapp/도구의 재계산 트리거로 유용 |
| **조성 격자를 pkl 로 동봉** | `data_all.pkl` (10,626 행) | 🔶 방식만 — **후보공간을 아티팩트로 고정**하는 습관 |
| UMAP 조성공간 투영 | `app.py:457–467` | 🔶 그림용. **정량 판정에 쓰지 말 것**(UMAP 거리는 의미 없다) |
| ⛔ `D2C` | `app.py:217–222` | **쓰지 말 것** (§4.4) |

---

## 8. ★6 — **source data CSV 가 무엇인가 + 공개 학습셋 직접 재분석**

### 8.1 CSV 정체

| 항목 | 값 |
|---|---|
| 파일 | `Table_S1_Compositional_Configurations.csv` (SI `Table S1` 의 첨부 실물) |
| 열 (5) | `A1/B1 atoms`, `A2/B2 atoms`, `A3/B3 atoms`, `A4/B4 atoms`, `A5/B5 atoms` |
| 행 | **192** (헤더 제외) |
| 단위 | **원자 개수** (at.% 아님) — 400원자 셀의 **한 부격자 80 자리** 배분 |
| 행 합 | **전부 정확히 80** |
| 값 범위 | **12 … 32** (= 15 … 40 at.%) |
| 정렬 | **비감소** — 즉 **원소 라벨이 없는 multiset** (A자리·B자리 **공용**) |
| 대응 | SI `Table S1` · Fig. S1 의 "Selected Region" · `data_all.pkl` (같은 격자의 ordered 버전 10,626 행) |

**우리 쪽 검증 3건 (전부 통과)**:
1. `[12,32]` 범위 · 합 80 인 **모든** 5-multiset 을 열거하면 정확히 **192** → **누락·잉여 0**.
2. ordered 로 펴면 **10,626** = `data_all.pkl` 행 수와 **일치**.
3. 192행 전부 **ΔS_conf ≥ 1.50479 R > 1.5R** (최소 = `[12,12,12,12,32]`, 최대 = 등몰 **ln 5 = 1.60944**).
   ⇒ *"15–40 at.% 창을 지키면 고엔트로피 기준이 자동으로 성립"* 이라는 그들의 주장이 **격자 전체에서 참**이다.
   (SI 의 1차원 해 "4.05 / 40.50 at.%" 도 우리 재계산 **4.068 / 40.483 at.%** 와 일치.)

### 8.2 ★ **A자리 vs B자리 분포 차이** — 공개 학습셋 재분석 `[재구성]`

> ⛔ **아래는 전부 [Liu26AB] 의 데이터다. 우리 `db/properties/*` 와 같은 표에 놓지 않는다.**
> 값은 `x/y_train_*.pkl` + `y_scaler_*.pkl` 역변환. 각 자리 n = 15,250 행 (610점 × 5 SQS × 5 T).

| 보고량 | **A자리** 평균 ± sd | 범위 | **B자리** 평균 ± sd | 범위 | **B − A** |
|---|---|---|---|---|---|
| **Ef** (eV/atom) | **−1.6286 ± 0.1285** | −1.874 … −1.297 | **−2.2030 ± 0.2255** | −2.777 … −1.602 | **−0.5745** |
| **Δ_lattice** (%) | **4.471 ± 2.842** | 0.402 … 14.328 | **5.913 ± 2.950** | 2.375 … 13.871 | **+1.442** |
| **Δ_atomic** (Å) | **1.1244 ± 0.8260** | 0.158 … 4.238 | **1.4254 ± 0.8751** | 0.562 … 3.873 | **+0.301** |

**세 줄 요약**
1. **B자리 치환이 계통적으로 더 안정** — Ef 가 평균 **0.57 eV/atom 더 음(陰)**.
   그리고 **산포가 1.75배 넓다**(0.226 vs 0.129) ⇒ **B자리가 조성 선택의 지렛대가 더 크다.**
2. **B자리 치환이 왜곡을 더 만든다** — Δ_lattice +1.44 %p, Δ_atomic +0.30 Å.
   ⚠ 단 **A자리 쪽이 최소·최대 모두 더 극단**(0.40 … 14.33 % vs 2.38 … 13.87 %) ⇒
   *"평균은 B 가 크지만 **꼬리는 A 가 길다**"*. 평균만 인용하면 틀린다.
3. **확산은 A자리가 조금 빠르다** (중앙값 기준):
   **1000 K — A 8.06e-7 vs B 6.68e-7 cm²/s (A/B = 1.21)** · **2000 K — A 2.30e-6 vs B 1.72e-6 (A/B = 1.34)**.
   ⚠ 분포가 매우 치우쳐(p90 이 중앙값의 6배) 평균은 A 6.86e-6 / B 5.74e-6 로 순서가 같지만 배수가 다르다.

**원소별 주변효과** (그 원소가 5원조에 들어간 모든 행의 평균) `[재구성]`

| A자리 | Ef (eV/atom) | Δ_lat (%) | D@1000K 중앙 (cm²/s) | | B자리 | Ef | Δ_lat | D@1000K |
|---|---:|---:|---:|---|---|---:|---:|---:|
| Gd | −1.6751 | 4.10 | 7.13e-7 | | Ti | −2.3527 | 6.05 | 6.59e-7 |
| Sm | −1.6610 | 4.19 | 7.41e-7 | | V | −2.2387 | 6.19 | 7.02e-7 |
| Nd | −1.6585 | 4.31 | 7.19e-7 | | Zn | −2.2192 | 5.92 | 7.29e-7 |
| Pr | −1.6576 | 4.28 | 7.12e-7 | | Cr | −2.2011 | 5.77 | 6.46e-7 |
| Ce | −1.6386 | 4.49 | 8.07e-7 | | Mn | −2.1935 | 6.04 | 6.57e-7 |
| Ca | −1.5787 | 4.36 | 9.94e-7 | | Fe | −2.1581 | 5.95 | 6.44e-7 |
| Sr | −1.5762 | 4.63 | 9.03e-7 | | Cu | −2.1311 | 5.77 | 6.81e-7 |
| **Ba** | **−1.5580** | **5.61** | **1.57e-6** | | **Ni** | **−2.1204** | **5.63** | 6.39e-7 |

- **A자리는 깨끗한 단조 경향**: 란타넘족(작은 반경) → 알칼리토(큰 반경) 로 갈수록 **Ef 상승(덜 안정) ·
  왜곡 증가 · D 증가**. **Ba 가 극단** — Ef 최고(−1.558), Δ_lat 최대(5.61 %), D 최대(1.57e-6, Gd 의 **2.2배**).
  ⇒ *"A자리에서는 큰 양이온을 넣으면 안정성을 내주고 확산을 산다"* 는 **트레이드오프가 원소 하나로 읽힌다.**
- **B자리는 경향이 훨씬 약하다**: Ti 가 가장 안정(−2.353), Ni 가 가장 덜(−2.120) — 폭 0.23 eV/atom.
  D 는 **6.4e-7 … 7.3e-7 사이에 전부 몰려** 원소 판별력이 거의 없다(A자리는 7.1e-7…1.57e-6, 2.2배 폭).
  ⇒ **O²⁻ 확산은 A자리 화학이 지배하고 B자리 화학은 거의 안 건드린다** `[재구성]`.
  이게 이 데이터가 말하는 가장 뚜렷한 A/B 비대칭이다.

**아레니우스 재계산** `[재구성]` (점당 5온도, 5 SQS 평균, `ln D vs 1/kT` 최소자승)

| | Ea 평균 ± sd (eV) | 범위 | D₀ 중앙 (cm²/s) |
|---|---|---|---|
| A자리 | **0.304 ± 0.114** | 0.001 … 0.561 | 1.59e-5 |
| B자리 | **0.219 ± 0.092** | **−0.012** … 0.511 | 6.18e-6 |

🔴 **B자리에 Ea < 0 인 점이 있다** — 물리적으로 불가능하고, 1000–2000 K 5점 회귀의 잡음이
그만큼 크다는 뜻이다. **아레니우스 품질 관리가 데이터에 없다.**
⛔ 이 Ea 는 **우리 argyrodite Ea (600/800/1000 K 3점, `db/properties/`) 와 같은 표에 절대 놓지 않는다** —
캐리어(O²⁻ vs Li⁺)·온도창·MSD 규약이 전부 다르다.

---

## 9. Figure set ★

> ⛔ **본문 그림(Fig. 1…N)은 확보 못 했다.** 아래는 **SI 그림 5장 + 코드 저장소 workflow 도해 1장**이 전부다.
> 크로핑 6장 중 **실제로 눈으로 본 것은 R1 · S1 · S2 · S3 · S4 (5장)**,
> **안 본 것은 S5** (S4 의 B자리 쌍둥이 — 필요한 수치 2개만 국소 크롭으로 확인).

| Fig | 내용 (무엇을 보여주나) | 우리가 참고할 점 |
|---|---|---|
| R1 | **[코드 저장소 자산 — 논문 캡션 아님]** HEP-Explorer README workflow 도해. 6단계 고리(SQS 생성 → Matlantis 평가 → Pyro BNN 배포 → EI/HVI/ParEGO/Pareto 선별 → icet MC/SA 구조생성 → 데이터 확장), 두 화학식 `(La₁₋…,A2,A3,A4,A5)CoO₃` / `La(Co₁₋…,B2,B3,B4,B5)O₃`, 주기율표에 A자리(빨강 Ca·Sr·Ba·Ce·Pr·Nd·Sm·Gd) / B자리(파랑 Ti·V·Cr·Mn·Fe·Ni·Cu·Zn) 표시, 보고량 4개 명기 | ⭐⭐⭐ **본문 미확보 상태에서 방법을 확정해 주는 유일한 도해.** 특히 **화학식으로 자리를 못박는 방식**과 **획득함수 4종 이름**이 여기서만 나온다. 우리 cascade 재설계 §15 의 근거 |
| S1 | ΔS_conf/R vs 한 원소 at.% (0–50 %). 20 %에서 최대 **ln5 = 1.609**, 1.5R 문턱을 **≈4 / ≈40.5 %** 에서 교차, 15–40 % 를 "Selected Region" 으로 음영 | ⭕ **농도창을 그림 하나로 정당화하는 서식.** ⚠ 이 곡선은 **한 원소만 바꾸고 나머지 4개는 균등**인 1차원 절단면이다 — 우리 재계산으로 192조성 **전부** 1.5R 를 넘는 것은 확인했지만(§8.1), 그 확인은 **그림이 아니라 우리가 한 것** |
| S2 | 계산비용 log-log. x = 원자수 8→1024, y = 경과시간 (s). VASP `figure-read ≈` 8원자 5e2 s → 128원자 6e4 s (**측정점 5개**), **128 원자 이후는 점선 = 외삽**. Matlantis 8원자 ≈3.5 s → 1024원자 ≈2.5e2 s (측정점 8개) | 🔶 **속도비는 128원자에서 ≈1.6e3×**, 1024원자의 ≈1.2e4× 는 **VASP 외삽값 대비**다. ⛔ 하드웨어(코어·GPU) 미기재 · 벤치 계가 **Cu₄Mg₄ 금속**(목표계 아님) · VASP 설정이 매우 빡빡(ENCUT 1.75× · 5000 pra) ⇒ **"MLIP 가 N배 빠르다" 인용의 나쁜 예**. 우리 UMA vs QE 비교를 이렇게 쓰지 않는다 |
| S3 | Matlantis vs OQMD 에너지 parity (eV/atom, 양축 −10…−5), 17종 정연 ABO₃ (LaCoO₃ + A자리 8 + B자리 8), y=x 점선 | 🔴 **이 벤치마크는 정작 쓰는 양을 검증하지 않는다.** 축이 **총에너지/원자**라 동적범위가 3 eV/atom 인데, 실제 타깃 Ef 의 산포는 **0.13 (A) / 0.23 (B) eV/atom** 뿐이다. 그림에서 읽히는 개별 편차(예: LaFeO₃ `figure-read ≈` 0.1 eV/atom)가 **타깃 산포와 같은 체급**이다. **MAE/RMSE 수치는 0건.** ⇒ 우리 UMA 검증 프리레지에서 **"검증량 = 사용량"** 을 못박아야 하는 이유 |
| S4 | A자리 BNN 하이퍼파라미터 최적화 4패널. (a) 5-fold ELBO 곡선(0–200 epoch) + fold별 predictive loss — **Avg train 7.33e-2 / val 7.43e-2** (b) Optuna 500 trial, **best #171**, 목적값 0.2375→**≈0.0745**, **#171 이후 330 trial 개선 0** (c) LR·층수·prior scale slice (d) 중요도 **Weight Scale ≈0.72 > LR ≈0.235 > Layers ≈0.045 > Bias ≈0.005** (`figure-read`) | 🔴 **5-fold 가 행 단위다.** 같은 (원소조, 조성) 이 **25행**(5 SQS × 5 T) 이라 랜덤 fold 면 train/val 에 같은 점이 들어간다 = **그룹 누수**. 우리 LODO/L2DO 규율(`comparison_vs_ours.md` §J-8)이 정확히 이걸 막는 장치 — **그 규율의 반례 사례로 인용할 수 있다** |
| S5 | S4 의 **B자리** 판박이. **Avg train 6.58e-2 / val 6.70e-2**, **best trial #162** (`figure-read`) | (전체는 안 봤다 — 위 두 수치만 국소 크롭으로 확인) |
| Table S1 | 192 조성 전수 (첨부 csv) — 미리보기 6행이 **초기집합 6조성과 일치** | ⭐ §6.3 재구성의 열쇠 |
| Table S2 | A자리 BNN 탐색공간·최적값: 층 {2..6}→**2** · 뉴런 {8..48 step2}→**26 / 34** · LR 1e-6~1e-2→**9.981e-3** · weight prior 1e-3~1e1→**0.408** · bias prior 1e-4~1e0→**0.532** | 🔶 **LR 최적값이 탐색상한(1e-2)에 붙어 있다** — 경계해가 나오면 창을 넓혀야 한다는 표준 신호. 우리 HPO 에도 같은 점검 |
| Table S3 | B자리: 층 **2** · 뉴런 **26 / 28** · LR **9.940e-3** · weight prior **0.555** · bias prior **0.037** | 동일 (LR 역시 상한 근접) |

---

## 10. DFT / 계산 방법 ★

- **주 계산엔진**: **Matlantis** (Preferred Networks 의 **PFP** universal NNP; 클라우드 서비스).
  ⛔ **PFP 버전·모드(예: v6/v7, `crystal_u0` 등) 본문 미확보.**
- **참조 DFT (SI §S2.1, 벤치마크 전용)**: **VASP** · **GGA-PBE** ·
  **k-점 밀도 > 5000 pra** · **총에너지 수렴 1e-6 eV/cell** ·
  **cutoff = pseudopotential 권장값의 1.75배** (이완 계산). ⛔ **DFT+U 언급 없음** (3d TM 산화물인데도).
- **pseudo / PAW**: 명시 없음(VASP 기본 PAW 추정) — **본문 미확보**.
- **셀 / 원자수**: **400원자 SQS supercell** (부격자당 80 자리; ABO₃ = 80/80/240).
- **무질서 처리 ★**: **SQS**, **조성당 5개**, 자리당 **960 prototype** (192 × 5).
  구조 생성 도구 = **icet** (Fig. R1), **Monte Carlo / simulated annealing**.
  ⛔ SQS 목적함수(어느 클러스터까지 맞췄나)·컷오프 **본문 미확보**.
  ⛔ **A↔B antisite 는 모형에 없다** (부격자 내부 무질서만).
- **MD**: 🔶 **직접 서술은 본문 미확보.** 다만 D 가 **1000/1250/1500/1750/2000 K 5수준**으로
  존재하므로 (`[재구성]`) **MD 유래로 보는 것이 합리적**이다. 앙상블·시간·타임스텝·MSD 창 · Haven 비 **전부 미확보**.
  ⛔ **"이 논문의 MD 규약" 을 인용하지 말 것 — 우리는 그것을 본 적이 없다.**
- **DFT+U · 스핀**: ⛔ **언급 0.** LaCoO₃ 는 스핀상태 전이(LS/IS/HS)로 유명하고 B자리 pool 은
  Mn·Fe·Ni·Cu 다. **자성·스핀 상태 선언이 없는 것은 §12 의 핵심 비판이다.**
- **대리모델**: Pyro BNN — in 13 / out 4 / 2 은닉층 / ReLU / `AutoDiagonalNormal` / `Trace_ELBO` /
  Adam / `σ ~ Gamma(0.5,1)` / posterior 1000 샘플 / 입출력 `StandardScaler`.
- **특징 13개**: 치환원소 4개의 **원자번호 4 + 이온반경 4 + at.% 4** + **온도 1**.
  ⇒ **host(La/Co)는 특징에 없다** (`app.py:176,178` 에서 열을 지운다) — 나머지 4개로 유일하게 결정되므로 이론상 손실 없지만,
  **모델이 "host 가 무엇인지" 를 모른 채 학습한다**는 뜻이기도 하다(A/B 모델을 나눠서 해결).

---

## 11. Post-processing ★

| 무엇 | 도구 | 어떻게 수치화 |
|---|---|---|
| 조성 열거 + 엔트로피 필터 | (자체) | 15–40 at.% 창 → 192 multiset / 10,626 ordered, `data_all.pkl` 로 동결 |
| SQS 생성 | **icet** + MC/SA (Fig. R1) | 조성당 5개, 자리당 960 |
| 에너지·구조 이완 | **Matlantis (PFP)** | Ef (eV/atom) |
| 왜곡 지표 | (본문 미확보) | Δ_lattice (%) · Δ_atomic (Å) — **정의식 미확보** |
| 확산 | (MD 추정) | D (cm²/s), 5온도 |
| 전도도 환산 | 앱 내 `D2C` | ⛔ **결함** — 캐리어 농도 고정 (§4.4) |
| 대리모델 | **Pyro (SVI)** | posterior mean ± std, 1000 샘플 |
| HPO | **Optuna** (pruning) | 500 trial, 5-fold CV, 목적 = 평균 val MSE |
| 시각화 | **plotly** + **UMAP** | 5원 조성공간을 2D 로 투영해 4물성을 색으로 |
| ⛔ 없는 것 | — | **NEB · Bader · COHP · DOS · ELF · phonon · elastic · convex hull — 전부 0건** |

---

## 12. 🔴 주의 / 한계 (over-claim 방지 · 비판)

1. **★ 별도 상 판정이 없다** (§5). 이 연구의 결론은 전부 *"그 조성이 단상으로 존재한다면"*
   조건부다. 192 조성 중 실제로 페로브스카이트로 존재하는 것이 몇 개인지 **묻지 않았다.**
   ⇒ 이 논문을 *"고엔트로피 페로브스카이트 조성을 발견했다"* 로 읽으면 안 된다.
   **"조성-물성 대리모델을 만들었다"** 가 정확한 서술이다.
2. **★ 벤치마크가 사용량을 검증하지 않는다** (Fig. S3). 총에너지 parity(동적범위 3 eV/atom)로
   Ef(산포 0.13–0.23 eV/atom)를 정당화했다. **MAE/RMSE 0건**, **무질서 SQS 검증 0건**,
   **D 검증 0건**. 즉 **네 보고량 중 셋(Δ_lattice·Δ_atomic·D)은 아무 검증도 없다.**
3. **★ 자성·스핀 상태 선언이 없다.** B자리 pool 이 Mn·Fe·Co·Ni·Cu 이고 A자리에 Ce·Pr·Nd·Sm·Gd(f전자)가
   들어간다. LaCoO₃ 는 스핀상태 전이의 교과서다. **admissible state 가 여럿인데 집계 규칙이 없으면
   스칼라 보고량은 정의되지 않는다** (우리 `kb/templates/estimand_card.md` §3 판정규칙).
   ⇒ **Ef 는 "어떤 자기 상태의 Ef" 인가?** 답이 자료 어디에도 없다.
4. **★ 그룹 누수 가능성** (Fig. S4a). 5-fold 가 **행 단위**인데 한 점이 25행이다.
   같은 (원소조·조성)이 train/val 에 동시에 들어가면 val MSE 7.43e-2 는 낙관적이다.
   **out-of-composition / out-of-quartet 성능은 보고되지 않았다.**
5. **★ D 채널 5배 중복** (§6.5). 공개 학습셋에서 D 는 SQS 복제본 5개가 **전부 동일**하다.
   D 불확실도가 계통적으로 과소.
6. **★ AL 의 이득이 측정되지 않았다.** random arm · enrichment · hit-rate **0건**.
   *"active learning 을 썼다"* 는 사실이지 *"active learning 이 도움이 됐다"* 는 이 자료로 **판정 불가**.
   (같은 지적을 우리는 [Ma25AL]·[Cho25AL] 에도 했다 — `comparison_vs_ours.md` §J-9.)
7. **★ 학습 분포가 경계에 몰렸다** (§6.4). host 최소농도 점이 균등 대비 **3.35× / 3.53×**.
   그런데 앱은 10,626 조성 전역에 예측을 내놓는다. **적용범위(applicability domain) 선언이 없다.**
8. **이온반경 descriptor 의 배위수·산화수 불일치** (§3.2). Pr·Gd 는 CN=9, Zn 은 2가.
   Zn²⁺ 를 3가 자리에 넣으면 **전하보상**이 필요한데 그 논의가 없다 — 그리고 우리가 P0-Q8 에서
   맞은 지적(`substitute_compound.py:365` 전하보상 미계약)과 **같은 병**이다.
9. **σ 환산 결함** (§4.4) — 앱 화면의 `C (S/cm)` 는 조성 의존성이 없다. **인용 금지.**
10. **앱 원소 순서 버그** (§7.3①) — 배포된 예측이 클릭 순서에 따라 조용히 틀린다.
11. **비용 벤치마크의 외삽·계 불일치** (Fig. S2) — 128원자 초과는 측정이 아니고, 벤치 계는 금속 Cu₄Mg₄.
12. **재현성**: 저장소에 **시뮬레이션·AL·학습 코드가 전부 없다**. 커밋 1개. 테스트 0.
    ⇒ *"코드 공개"* 라고 인용하려면 **"추론 앱만 공개"** 라고 써야 한다.

---

## 13. 우리 DFT / cascade 대비 → `../our_dft_baseline.md`

> ⛔ **물성값 비교는 성립하지 않는다** (산화물 페로브스카이트 O²⁻ 확산 1000–2000 K
> vs 황화물 argyrodite Li⁺ 300–1000 K). 아래는 **설계·방법론 축만**이다.

| 항목 | **[Liu26AB]** | **우리 cascade (v2 재설계 중)** | 판정 |
|---|---|---|---|
| **자리 선언** | ⭕⭕ **화학식으로 못박음** + 코드가 host 를 런타임 강제 | ⛔ **없다** — 반려 사유 1번 | 🔴 **저들이 압도. 이 한 칸이 우리가 배울 전부다** |
| **묻는 질문의 종류** | *격자 치환* (단상) | ⛔ 선언 안 함 → 실제 데이터는 *별도 코팅상* | 🔴 우리 P0 |
| **별도 상 배제 게이트** | ⛔ **없음** (hull 0건) | ⛔ 없음 (있던 것은 다른 질문의 데이터였다) | ⚠ **양쪽 다 없다 — 저들을 따라 해도 안 풀린다** |
| **host 고정** | ⭕ La / Co 필수 | 🔶 LPSCl 골격은 고정이지만 **치환 자리(P? Li? S? Cl?)가 미선언** | 🔴 |
| **농도창** | ⭕ 15–40 at.% (엔트로피 근거 + 그림 + 전수 검증) | 🔶 v1 은 조성별 임의 | ⭕ **서식을 훔칠 것** |
| **후보공간 동결** | ⭕ `data_all.pkl` (10,626) 아티팩트 | ⭕ `cascade_all_302_*.json` 등 | 양쪽 다 |
| **보고량 카드** | ⛔ 없음 (Ef 기준상태 불명 · 자기상태 미선언) | ⭕ `cascade_d_rel_estimand_2026_09_08.json` **active** | ⭕⭕ **우리가 낫다** |
| **집계 규칙 명문화** | 🔶 "minimize 4목표 + Pareto" 까지 | ⭕ *"설계 대표 = 점수 중앙값을 낸 실제 행 하나"* + 짝수 복제본 sha256 규칙 | ⭕ **우리가 낫다** |
| **무질서 처리** | ⭕ **SQS 5개/조성** (조성당 앙상블) | 🔴 **설계당 구조 1개** (명시적 config ensemble 은 자원 문제로 기각) | 🔴 **저들이 낫다** |
| ↳ 그 앙상블을 실제로 썼나 | 🔴 **Ef·Δ 만. D 는 1개 계산 후 5배 복제** (§6.5) | — | ⚠ **저들도 확산에서는 우리와 같은 병** |
| **CV 규약** | 🔴 랜덤 5-fold (행 단위 · 그룹 누수 의심) | ⭕ **LODO / L2DO** (도펀트 통째) | ⭕⭕ **우리가 낫다** (§J-8 판정 승계) |
| **불확실도** | ⭕ **BNN posterior std** (aleatoric 분리) | 🔶 LODO 재적합 산포 ε | 🔶 **저들 방식이 낫다 — 이식 대상** |
| **획득함수** | ⭕ EI · HVI · ParEGO (다목적) | ⛔ **없음** (사후 랭킹만) | 🔴 우리 공백 (§J-9 와 같은 결론) |
| **random arm / enrichment** | ⛔ **0건** | ⭕ ordering 3.35× (p=0.010) · discovery 1.22× (p=0.426) | ⭕⭕ **우리가 낫다** |
| **적용범위 선언** | ⛔ 없음 (경계에서 배우고 전역 예측) | 🔶 `d≤2, ε` 규칙 있음 | ⭕ 우리가 낫다 |
| **라벨의 정체** | MLIP(PFP) 대리값 | UMA MLIP-MD 대리값 | ⚠ **양쪽 다 같은 병** — 모델로 만든 라벨을 모델로 학습 |
| **오라클 검증** | 🔴 정연 17종 총에너지 parity 만 | 🔴 UMA vs DFT 힘 대조 (`force_contrast` M=3) | ⚠ 양쪽 다 얇다 |
| **코드 공개** | 🔶 **추론 앱만** (MIT) | ⭕ CSV + provenance + sha256 | 🔶 |

> ### 🔑 한 줄 판정
> **[Liu26AB] 는 "무엇을 바꾸는가" 를 우리보다 훨씬 엄격하게 선언했고, "그것이 존재하는가" 는
> 우리만큼 안 물었다.** 두 게이트는 독립이고, 우리는 지금 **첫째 게이트가 비어 있어서** 반려됐다.

---

## 14. ★7 — **산화물 페로브스카이트 → 황화물 argyrodite 로 옮길 때 깨지는 가정**

| # | [Liu26AB] 가 성립시킨 가정 | 우리 계(Li₆PS₅Cl)에서 **깨지는 이유** | 결과 |
|---|---|---|---|
| 1 | **자리가 두 개뿐**(A/B)이고 각각 **하나의 대칭적 부격자** | argyrodite 는 자리가 **최소 5종**: Li **24g/48h**(부분점유), P **4b**, S **16e(PS₄)** · **4a/4c**(자유 음이온), 할라이드 **4a/4c** | *"A냐 B냐"* 이분법이 **성립 자체를 안 한다.** 자리 선언이 **더 많은 칸**을 요구 |
| 2 | **모든 자리가 완전 점유**(occupancy = 1) | Li 24g/48h 는 **부분점유·축퇴**. 우리 실측 지적: `substitute_struct.py:74` 가 24g/48h **둘 다 전체 Li 를 돌려준다** | *"치환 위치"* 가 **한 자리가 아니라 자리 분포**다. SQS 라벨을 붙일 대상이 애매 |
| 3 | **음이온 부격자는 무질서가 없다**(O 240자리 고정) | **S²⁻/Cl⁻ 4a/4c site disorder 가 이 계의 핵심 물리**다 (우리 modelc·[Kraft]·[Adeli] 축 전체) | **음이온 무질서 축이 통째로 추가**된다. 그들의 SQS 는 양이온 부격자 안에서만 돈다 |
| 4 | **전하보상이 자동**(3+ ↔ 3+ 치환) | 우리는 **Li⁺·P⁵⁺·S²⁻·Cl⁻** 가 섞여 있고, 치환은 거의 항상 **비등가**(예: Sc³⁺→P⁵⁺ 는 Li 공공 2개, O²⁻→S²⁻ 는 Li 삽입) | **전하보상을 계약으로 닫아야 한다.** ([Liu26AB] 는 Zn²⁺ 를 그냥 넣어서 이 문제를 **회피가 아니라 무시**했다) |
| 5 | **캐리어 = 음이온(O²⁻) 공공 확산** | 캐리어 = **Li⁺ 양이온**, 골격은 거의 안 움직인다 | *"왜곡이 크면 확산이 빠르다"* (그들의 ρ = +0.69/+0.78) 를 **그대로 옮기면 안 된다.** Li⁺ 병목은 **다면체 face/bottleneck 크기**이지 전역 왜곡이 아니다 |
| 6 | **전자 도핑 효과를 안 본다** (Ef·왜곡·확산만) | 우리 축 D(전자구조) · 축 B(산화안정성)가 **바로 그 전자 문제**다. argyrodite 는 **wide-gap 절연체**여야 하고 ESW onset 은 **S 가 결정**(축 ①) | 그들의 보고량 4개는 **우리 4축 중 A(이온전도)·C(기계, 왜곡 대용)만** 건드린다. **B·D 는 새로 정의해야 한다** |
| 7 | **고온(1000–2000 K)에서 판정** | 우리는 **RT 성능**을 원하고, 우리 규약은 600/800/1000 K 3점 (400/500 K 제외 판정) | 온도창이 **겹치는 구간이 1000 K 한 점뿐**. Ea 외삽 위험이 그들 쪽이 훨씬 크다 |
| 8 | **고엔트로피(5원 동시 치환)** 가 전제 | 우리는 **1–2원 소량 도핑**(x ≤ 0.25 급)이 대상. ΔS_conf > 1.5R 같은 필터가 **아예 안 걸린다** | **농도창 정당화 논리를 그대로 못 쓴다.** 우리 창은 엔트로피가 아니라 **고용한계·전하보상·hull** 이 정해야 한다 |
| 9 | **한 상**만 본다 (경쟁상 없음) | 우리는 **양극·Li 금속·공기와 접촉**하는 계다. 접촉 상대가 판정의 절반이다 | **접촉 상대를 선언하지 않으면 우리 질문 자체가 안 닫힌다** (회신 BJ 가 요구한 것) |

---

## 15. ★ **우리 cascade 재설계에 주는 것 — 도펀트 질문을 "자리 단위" 로 선언하는 구체안**

> 근거는 §3(★1) · §4(★2) · §5(★3) 셋뿐이다. 그 밖의 일반론은 쓰지 않는다.
> ⛔ **이것은 초안이다.** `db/governance/decisions.json` 의 `proposed` 로 올라가야 하고
> 1저자 비준 전에는 규칙이 아니다.

### 15.1 첫째 — **질문 유형을 세 가지 중 하나로 강제 선언한다** (근거: §5.3 대응표)

`kb/templates/estimand_card.md` §1 바로 아래에 **필수 필드 하나**를 신설한다:

```yaml
substitution_mode:  lattice | separate_phase | additive     # 셋 중 하나 (필수)
```

| 값 | 뜻 | 계산 대상 | 우리 기존 데이터 중 해당 |
|---|---|---|---|
| **`lattice`** | **격자 치환** — 도펀트가 LPSCl 부격자 자리를 차지한다 | **단상 supercell 하나** | (거의 없다 — 이것이 공백) |
| **`separate_phase`** | **별도 상** — 도펀트 화합물이 독립 상으로 LPSCl 과 접촉/반응 | **pseudo-binary 반응** | ⛔ `cascade_stability_axes.csv` **전부 여기** |
| **`additive`** | **첨가상** — 제3상이 공존만 하고 반응은 부차적 | 혼합물 미세구조 | (미정의) |

**규칙**: `substitution_mode` 가 없는 데이터는 **cascade 판정에 들어올 수 없다.**
`cascade_stability_axes.csv` 는 **삭제하지 않고** `separate_phase` 로 라벨링해 보존한다
(회신 BJ: *"산물표는 보조축으로 남기고"*).

### 15.2 둘째 — `lattice` 를 골랐으면 **자리를 화학식으로 못박는다** (근거: §3.1)

[Liu26AB] 의 방식 그대로. **자리 이름이 아니라 화학식**이다.

```
Li(6−nδ) P S5 Cl              ← 모체
site = P_4b   :  Li₆₋? (P₁₋ₓ Mₓ) S₅ Cl        + 전하보상 규칙
site = S_16e  :  Li₆ P (S₁₋ₓ Xₓ)₄ · S Cl      ← PS₄ 사면체 음이온만
site = S_4a4c :  Li₆ P S₄ (S₁₋ₓ Xₓ) Cl        ← 자유 음이온 자리만
site = Cl_4a4c:  Li₆ P S₅ (Cl₁₋ₓ Yₓ)
site = Li_24g / Li_48h  ← ⚠ 축퇴. 두 자리를 **별개 선언**으로 쪼갠다 (P0 실측: 코드가 둘을 안 나눈다)
```

**계약 3줄** (도구가 시작 전에 검사, 실패하면 **잡을 던지지 않는다**):
1. **host 강제** — 그 자리의 host 원소가 선언과 다르면 **중단**
   ([Liu26AB] `app.py:342` 의 `"X is mandatory"` 를 우리 `substitute_compound.py` 에 이식).
2. **자리 배타성** — 한 도펀트가 두 자리에 들어갈 수 있으면 **두 개의 별개 설계**로 쪼갠다.
   ⚠ [Liu26AB] 는 후보집합을 분할해 이 문제를 **발생시키지 않았다**. 우리는 **분할이 불가능하다**
   (예: O 는 S_16e·S_4a4c 양쪽 후보). ⇒ **우리는 사후 판정이 아니라 `design_id` 분기로 푼다**:
   `Sc@P_4b` 와 `Sc@Li_24g` 는 **다른 설계**이고 같은 표에서 비교하지 않는다.
3. **전하보상 계약** — 치환 전후 총전하가 0 이 아니면 **중단** (현재 `substitute_compound.py:365`
   는 양이온 변화만 합산하고 Li 삽입 실패 뒤에도 불균형 구조를 남긴다 — 회신 BJ P0-Q8).

### 15.3 셋째 — **자리마다 다른 보고량을 쓰지 않는다** (근거: §4.1)

[Liu26AB] 가 한 것: **동일한 4개 보고량**을 두 자리에 그대로 적용, 모델만 나눔.
우리 대응: `D_rel(design, host) ≡ D*(design)/D*(host)` (600 K · 2–50 ps · cell-conditioned)를
**모든 자리에 그대로** 쓴다. **자리마다 다른 양을 재면 자리 간 비교가 죽는다.**
다만 **자리별로 모델을 나눈다** (그들의 `model_A` / `model_B` 처럼) — 자리가 다르면
descriptor 의 의미가 다르기 때문이다.

⚠ **추가로 선언해야 하는 것** (그들이 안 한 것, §12-3):
`D_rel` 을 잴 때 **어느 배열/어느 자기상태의 구조인가**. 우리 카드는 이미
*"설계 대표 = 점수 중앙값을 낸 실제 행 하나"* 로 배열 선택을 닫아 뒀다 — 그 규칙을 **자리 선언과 짝지어** 기록한다.

### 15.4 넷째 — **두 번째 게이트를 새로 만든다: "그 치환체가 존재하는가"** (근거: §5 — 저들도 없다)

[Liu26AB] 를 그대로 따라 하면 **여기서 막힌다.** 우리가 채워야 하는 칸:

```
G-site-1  자리 선언 통과      (§15.2 계약 3줄)
G-site-2  치환체 존재 판정    ← ⚠ [Liu26AB] 에 없음. 우리가 만들어야 함
          · 기준: E_subst = E(LPSCl:M) − E(LPSCl) − μ_M(선언된 저장소) + Σ μ(방출종)
          · μ_M 의 저장소(reservoir)를 **선언**한다 — 원소? 이원산화물? 우리가 가진 `separate_phase` 표의 그 화합물?
          · ⛔ 저장소를 안 적으면 E_subst 는 정의되지 않는다 (= Ef 기준상태 불명 = [Liu26AB] 의 병)
G-site-3  물성 판정           (D_rel 등)
```

**가장 값싼 첫걸음**: `cascade_stability_axes.csv` (= `separate_phase` 데이터) 를 **버리지 말고
G-site-2 의 μ_M 저장소 후보 목록으로 재활용**한다. *"Sc₂O₃ 가 LPSCl 과 반응해 −76.6 meV/atom"*
은 도핑 판정은 아니지만 **"Sc 를 어디서 가져오는가"** 의 후보 중 하나다.
⇒ **잘못 쓴 데이터를 올바른 자리에 옮기는 것**이지 새로 계산하는 게 아니다.

### 15.5 다섯째 — 저들에게서 **그대로 베낄 서식 4개**

| # | 서식 | 근거 |
|---|---|---|
| **L-1** | **농도창을 그림 하나로 정당화하고, 그 창 안 전부가 조건을 만족함을 전수 검증** | Fig. S1 + 우리 §8.1 재검증 (192/192 통과) |
| **L-2** | **후보공간을 아티팩트로 동결** (`data_all.pkl` 10,626) — 나중에 "공간이 몇 개였나" 로 다투지 않는다 | `data_all.pkl` |
| **L-3** | **다목적을 전부 minimize 로 정규화**(우리 `D_rel` 은 −D_rel) 후 Pareto — 방향 혼선이 사라진다 | `app.py:151` |
| **L-4** | **posterior predictive std 를 대리모델 출력에 포함** (BNN 30줄) — 우리 ridge 의 ε 를 대체 | `app.py:16–60,145–150` |

**⛔ 베끼지 말 것**: 랜덤 k-fold(§12-4) · 총에너지 parity 로 타깃 검증(§12-2) ·
경계 편중 학습 후 전역 예측(§12-7) · `D2C`(§4.4).

---

## 16. 인용 가능 문장 (deck / paper 용)

- "Liu et al. 은 ABO₃ 고엔트로피 페로브스카이트에서 **A자리 치환과 B자리 치환을 각각
  La 또는 Co 를 고정한 별개의 화학식으로 못박아** 두 시나리오가 섞이지 않게 설계했다."
- "그들의 A/B 후보 원소집합은 **교집합이 공집합**이어서, 한 원소가 두 자리에 배정될 수 있는
  모호성이 **사후 판정이 아니라 후보집합 설계 단계에서** 제거됐다."
- "그 연구는 조성당 5개의 SQS 를 400원자 셀로 생성해 자리당 960개의 prototype 을 만들었고,
  15–40 at.% 농도창이 5원계 고엔트로피 기준(ΔS_conf > 1.5R)을 자동으로 만족함을 보였다."
  *(우리 재검증: 192 조성 전부 ≥ 1.505R — 최저는 (12,12,12,12,32).)*
- ⚠ **쓰면 안 되는 문장**: *"Liu 등은 고엔트로피 페로브스카이트 조성을 발견했다"* —
  **convex hull / 별도 상 판정이 0건**이므로 존재성 주장은 이 논문에 없다.

---

## 17. 기법 용어 미니사전

- **SQS (Special Quasirandom Structure)** — 유한 셀로 무작위 고용체의 **짧은 거리 상관함수**를
  이상적 랜덤에 가장 가깝게 맞춘 배열. 무질서를 "평균 하나"로 근사하는 표준 도구.
  ⚠ **한 조성에 여러 SQS 가 있고 물성이 달라진다** — 이 논문이 조성당 5개를 만든 이유.
- **icet** — SQS·클러스터전개(cluster expansion)를 MC/simulated annealing 으로 푸는 파이썬 패키지.
- **Matlantis / PFP** — Preferred Networks 의 상용 universal NNP 클라우드 서비스.
  주기율표 대부분을 한 모델로 덮는 범용 MLIP (우리 UMA 와 같은 계열의 도구).
- **OQMD** — Open Quantum Materials Database. DFT 총에너지·형성에너지 참조 DB.
- **BNN (Bayesian Neural Network)** — 가중치를 점이 아니라 **분포**로 두는 신경망.
  예측이 분포로 나와 **불확실도가 공짜로** 나온다.
- **SVI / ELBO** — 사후분포를 직접 못 구하니 다루기 쉬운 분포(여기선 `AutoDiagonalNormal`)로
  근사하고 그 거리를 최소화하는 방법. 최소화하는 양이 **ELBO loss**.
- **`σ ~ Gamma(0.5, 1)`** — 관측 잡음의 크기 자체를 학습하는 사전분포. **aleatoric(데이터 고유
  잡음)** 과 **epistemic(모델 무지)** 을 분리해 준다.
- **Optuna pruning** — 하이퍼파라미터 탐색에서 초반 성적이 나쁜 trial 을 중간에 죽이는 것.
  이 논문 500 trial 중 275(A)/285(B)가 그렇게 죽었다.
- **EI (Expected Improvement)** — 단일목적 획득함수. "현재 최고를 얼마나 넘길 것으로 기대되나".
- **HVI (Hypervolume Improvement)** — 다목적판. "Pareto front 가 덮는 부피를 얼마나 늘리나".
- **ParEGO** — 다목적을 **랜덤 가중 스칼라화**해서 매 반복 다른 방향으로 EGO(=GP+EI)를 도는 방법.
  front 를 고르게 채우는 데 쓴다.
- **Pareto front** — 어떤 목표도 다른 목표를 희생하지 않고는 못 개선하는 해들의 집합.
- **UMAP** — 고차원 점을 2D 로 눌러 그리는 비선형 투영. ⚠ **거리·면적에 물리적 의미 없음**.
- **pra (per reciprocal atom)** — VASP k-점 밀도 지정 단위(역격자 부피 × 원자수 기준).
- **ΔS_conf > 1.5R** — 고엔트로피 물질의 관행적 정의. 5원 등몰이면 ln5 = 1.609R 로 최대.
