Repository: yonghoon7153-source/Yonghoon-DEM-DFT

# 📚 LITDB — 문헌 단일 시스템 (**SE·DFT 축 + DEM·MPM 축, 두 트랙**)

> **앞으로 논문은 여기서만 본다.** 여러 곳(db/literature, kb/papers, db/properties, Excel)에 흩어진 문헌을 한 곳에서 생각·참고·비교하기 위한 통합 MD 시스템.

## 왜 트랙이 둘인가
`INDEX.md` 는 argyrodite 전해질 축이라 접촉역학·MPM·건식전극 digest 가 들어갈 자리가
없다. 그래서 한때 64편이 **어느 인덱스에도 없었다**(open_items #7). 축을 나눠 그 구멍을
닫았고, 한 분모로 세면 “159편 중 98편 미언급” 같은 **가짜 미결**이 나온다
(`comparison_vs_ours.md:8`). 분리는 실측 근거가 있는 결정이다 — 합치지 말 것.

⚠ 이 표의 **편수는 적지 않는다.** 손으로 쓴 수는 반드시 낡는다(README 자신이 세 번 틀렸다).
현재값은 `python3 tools/litdb/build_index.py --check` 로 본다.

File: litdb/papers/liu2026_in_substituted_li10snp2s12_electronic_structure.md
<!-- digest 표준 양식 (paper-level STANDALONE) · 깊이 기준 = zuo2022_chlorination_cathode_interface.md
     2026-11-16 신규 작성 (litdb-curator) — 사용자 "논문 에이전트 부탁할게용 · 논문 3개야" 중 하나.
     메인 세션 지시: DFT 의 '전자구조 조절' 근거를 띠틈 판독 · 도핑 계산 (원자가 · 자리 · 저장고 · 배치 · 셀 이완) 축으로 감사.
     ⚠ INDEX.md · comparison_vs_ours.md 는 이 에이전트가 고치지 않았다 — 반영 제안은 메인 세션 보고서에 있다.
     ⚠ 아래 `figure-read ≈` 는 그림에서만 읽은 값 · "인쇄값" 은 그림 속에 글자로 찍힌 숫자 · 쪽 번호가 붙은 것은 본문/SI 문장.
     ⚠ "우리 계산" 이라고 적은 값은 논문 숫자로 우리가 산수한 것 (논문에 없는 값). -->

# Modulating Electronic Structure of Li₁₀.₂SnP₁.₉In₀.₁S₁₂ Electrolyte via Partial In³⁺ Substitution Enables Long Cycling All-Solid-State Batteries — Liu, Li, Dong … Yang, Zhang (*Adv. Funct. Mater.* **2026**, e79625)

> slug `liu2026_in_substituted_li10snp2s12_electronic_structure` · DOI `10.1002/adfm.79625` · type `mixed — exp 주 (합성 · 분광 · 전기화학 · 셀) + DFT 보조 (VASP-PBE 정적: 자리 형성에너지 2 점 · CI-NEB 경로 1 개 · 띠구조/총 DOS · 전하밀도 단면 그림 — AIMD 0 · Bader 0 · PDOS 0 · ELF 0 · grand-potential 0)` · PDF `litdb/inbox/455fb339-Modulating_Electronic_Structure_of_Li10._2SnP1._9In0._1S12_…pdf` (본문 12 pp) + `litdb/inbox/4e330fc1-Sup_Modulating_Electronic_Structure_…pdf` (SI 44 pp · 원 SI 는 `adfm79625-sup-0001-SuppMat.docx`) · digested `2026-11-16` · status ✅

> elements: Li, Sn, P, In, S, B, O, Ni, Co, Mn
> methods: DFT, NEB, DOS, XPS, Raman

> **저자**: **Dongxu Liu**, Deli Li, Ranlin Dong, Heng Zhou (合肥工业大学 化学与化工学院 + 安徽省 촉매전환 중점실험실) · Changqing Min, Yuxian Gao, Yifei Wang, Ruijun Pan (合肥国轩高科 Gotion) · Fei Chen, Kewei Kong, Tao Qiao (江西佳纳能源) · **Zeheng Yang**, **Weixin Zhang\*** (교신 · HFUT) — 접수 2026-05-10 · 수정 2026-10-22 · 수락 2026-11-04 · *Adv. Funct. Mater.* 2026; 0:e79625 (권 미배정 early view) · Wiley-VCH (판권면 *"All rights reserved, including rights for text and data mining and training of artificial intelligence technologies"*) · 자료 공개 = *"available from the corresponding author upon reasonable request"* (구조 파일 · 입력 없음).
>
> **대조 문서 (반영 제안 — 메인 세션 확인)**: `comparison_vs_ours.md` Ref key `[Liu26InLSPS]` · §J-80 · §D 1 행 · §E 1 행 · §F 1 행. 같은 성 (Liu 2026) 다른 논문 다섯 편과 헷갈리지 않는다 — 특히 `liu2026_li4sns4_mediator_low_barrier_li2s.md` (`[Liu26Sn]`, UESTC, Li–S 양극 매개체) 는 **다른 그룹 · 다른 계**다.
>
> **계보**: 1저자 이름 (D. Liu) 이 LSPS 도핑 선행에 나온다 — Cl (ref 9) · Sb (ref 11) 공저 · O (ref 24) 1저자 (셋 다 Q. Wang · Z. Lei 계열). 같은 계열의 Nb/O (ref 13) · ZnO (ref 14) 에는 D. Liu 가 저자로 없다 → **LSPS 도핑 연작의 연장** (동일인 여부는 확인 안 함). 교신 그룹 자기인용 ref 44 · 45 (고분자 전해질). ⚠ 이 digest 는 인용 문헌을 따라가 확인하지 않았다.

> **본 digest 에서 실제로 본 그림 (2026-11-16) — 16 장**: 본문 `Fig. 1` · `Fig. 2` · `Fig. 3` (+ a · b · c · f 패널 확대 · 픽셀 판독) · `Fig. 4` (+ a · b · c · d · f · g 패널 확대 · 픽셀 판독) · `Fig. 5` (+ d 확대) · SI `Fig. S2` · `Fig. S3` (손 크롭) · `Fig. S4` · `Fig. S5` · `Fig. S6` · `Fig. S7` · `Fig. S11` · `Fig. S12` · `Fig. S13` (+ c 확대) · `Fig. S14` · `Fig. S15`.
> **안 본 것 (15 장)**: `Fig. S1` (LSPS Rietveld — 값은 `Table S2`·`S3`) · `Fig. S8` (대칭셀 전압 곡선 확대) · `Fig. S9` (문헌 비교 막대 — 값은 `Table S5`) · `Fig. S10` (0.2 mA cm⁻² 대칭셀 — 수치는 본문) · `Fig. S16`–`S26` (셀 모식도 · NCM83@B₂O₃ XRD/XPS/TEM · 전극 단면 · 충방전 · dQ/dV · EIS · 55 °C — 수치는 본문/SI 문장). 표 `Table S1`–`Table S8` 은 **PDF 텍스트로** 읽었다 (이미지로 안 봄).
> **손 크롭 1 장**: `fig_S3.png` (SI p.10 · 추출기가 캡션 첫 낱말 'In' 을 전치사로 읽어 탈락 — `figures.json` `manual_crop` 에 사유).

---

## 0. 이 digest 를 읽는 법 — 요청 축 (DFT 감사 + 우리 계산과의 관계)

이 논문은 **실험 논문에 DFT 네 가지를 얹은 형태**다: ① In 자리 형성에너지 (4d vs 2a, 두 점) ② CI-NEB 경로 하나 ③ 띠구조 + 총 DOS (LSPS vs LSPS-In) ④ '전하밀도차' 단면 그림. 제목의 *"Modulating Electronic Structure"* 를 떠받치는 계산 근거는 ③ 하나이고, ① 은 자리, ② 는 수송, ④ 는 정성 그림이다.

그래서 이 digest 의 무게중심은 **§4 (계산 방법 — 적힌 것 / 그림에서만 드러나는 것 / 안 적힌 것)** · **§5.8–5.10 (DFT 그림 실독)** · **§6 (논증 사슬 판정)** · **§7 (우리 대조)** 이다. 실험 쪽은 §3 · §5 에 수치를 다 옮겼다.

한 줄로 미리: **셀 성능 개선은 (그림마다 곡선 하나 · 재현 수 미기재지만) 실재처럼 보인다. 그러나 '전자구조 조절 → 환원 안정' 의 인과는 DFT 로도 분광으로도 서지 않는다** — 띠틈 비교는 서로 다른 대칭의 두 모델을 비교했고 (§5.9), 측정 σ_e 는 띠틈 변화를 따르지 않으며 (§6-④), 저자 자신의 XPS 가 **In 의 Li 계면 농축**이라는 다른 기전을 열어 둔다 (§5.7).

---

## 1. 한 줄 요약

LGPS 형 Li₁₀SnP₂S₁₂ (LSPS) 의 P⁵⁺ 일부를 In³⁺ 로 바꾼 Li₁₀₊₂ₓSnP₂₋ₓInₓS₁₂ 에서 x = 0.1 (LSPS-In) 이 σ 3.62 → 4.06 mS cm⁻¹ · Ea 0.242 → 0.227 eV · Li 대칭셀 132 → 1100 h 이상 · NCM83@B₂O₃ 전고체셀 5 C 2000 사이클 95.2 % 를 보였고, 저자들은 이를 **"In–S 이온성 → S 주변 전자밀도 ↑ + PBE 띠틈 2.17 → 2.75 eV → Li 에서의 전자 주입 ↓"** 로 설명한다 — 우리 판정: **성능은 보고됐지만 전자구조 기전은 증명되지 않았다** (모델 불일치 · σ_e 불변 · 대안 기전 = In 계면 농축).

## 2. 메타 / 동기 / 질문

| 항목 | 내용 |
|---|---|
| 계 | Li₁₀₊₂ₓSnP₂₋ₓInₓS₁₂ (x = 0, 0.05, 0.1, 0.15, 0.2) · 대조 계열 Li₁₀₊ₓSn₁₋ₓInₓP₂S₁₂ (x = 0–0.3, In 을 명목상 Sn 자리에, `Fig. S14`) |
| 구조 | 정방정 P4₂/nmc (ICSD 193755) — **LGPS 형, 아지로다이트 아님** |
| 동기 (p.2) | LSPS 는 Ge 없는 싼 LGPS 형이지만 **Li 금속에 대한 환원 안정성이 부족** — 계면 부반응 · 분극 증가. 선행 LSPS 도핑 (Cl · F · Sb · Sb/O · Nb/O · ZnO) 은 σ · 대기 안정은 올렸지만 **장기 Li 금속 셀은 미입증** (25–200 사이클 급, p.2) |
| 질문 | 사면체 단위 안의 양이온–S 상호작용으로 **국소 전자 분포**를 바꾸면 Li 금속 쪽 환원 분해를 줄일 수 있나 (p.2 · LPSC 선례 refs 15·16) |
| 답 (저자) | In³⁺ 가 4d 자리 (P/Sn 공유 자리) 를 선호 → 격자 0.38 % 팽창 + 보상 Li⁺ → σ↑ · Ea↓; In–S 이온성 → S 전자밀도↑ + 띠틈↑ → 전자 주입↓ → Li₂S · Li_xP · Li–Sn 감소 (p.7–8 · `Fig. S15`) |
| 유형 | 실험 주도 (합성 · XRD/Rietveld · Raman · XPS · ssNMR · SEM/TEM · EIS · DC 분극 · CV · CCD · 대칭셀 · 깊이 XPS · 전고체셀 3 종) + DFT 보조 4 항목 |

---

## 3. 핵심 수치 총정리 ★

### 3a. DFT 수치 (전부)

| 양 | LSPS | LSPS-In | 출처 | 비고 |
|---|---|---|---|---|
| 정적 이동 장벽 (CI-NEB, Li1–Li1 16h) | **2.24 eV** | **1.71 eV** | p.7 · `Fig. 4b` | 마커 `figure-read ≈` 2.22 / 1.74 · 이미지 0.25 = 0.76 / 0.30 · 0.75 = 1.55 / 0.90 · 끝점 ≈0.05 / ≈0.02 eV (픽셀 판독) |
| PBE 띠틈 | **2.17 eV** | **2.75 eV** | p.7 · `Fig. 4c,f` 인쇄값 | 띠 가장자리 `figure-read ≈`: LSPS VBM −1.00 / CBM +1.16 eV · LSPS-In VBM −0.33 / CBM +2.49 eV (그림 영점 기준 · 선 굵기 ±0.05) — 인쇄값과 0.1 eV 안에서 일치 |
| 자리 형성에너지 E_form | — | **3.63 eV (In@4d)** · **4.80 eV (In@2a)** | p.4 · `Fig. 1g` · `Table S4` | 입력: E_defect −439.99 (4d) / −438.82 (2a) · E_total (LSPS) −440.83 · E_P −5.55 · E_In −2.76 eV · **μ 항 부호 문제 → §5.2** |

### 3b. 구조 · 분광

| 양 | LSPS | LSPS-In | 출처 |
|---|---|---|---|
| a = b / c / V | 8.7407 Å / 12.7902 Å / 977.1691 Å³ | 8.7509 Å / 12.8090 Å / 980.8909 Å³ (+0.38 %) | `Table S3` (Rietveld · FullProf) |
| Rwp / Rp / Rexp | 1.93 / 1.37 / 0.82 % | 2.71 / 1.94 / 0.81 % | `Table S3` · (우리 계산 χ² = (Rwp/Rexp)² ≈ **5.5 / 11.2**) |
| 점유 (Rietveld) | P2 (4d) 0.50 · Sn 0.50 · Li1 0.50 · Li2 0.30 · Li3 1.00 · Li4 0.80 | P2 0.45 · Sn 0.50 · **In 0.05** · Li1 0.51 · Li2 0.31 · Li3 1.00 · Li4 0.82 | `Table S1`·`S2` — **명목값과 정확히 같다** (Li 합 20.0 / 20.4 per cell, 우리 계산) |
| Raman | PS₄ ≈420 · SnS₄ ≈343 cm⁻¹ | 같은 띠 유지 | p.2 · `Fig. 1d` |
| S 2p (2p₁/₂ / 2p₃/₂) | 162.33 / 161.05 eV | 161.95 / 160.83 eV | p.3 · `Fig. 1f` 인쇄값 |
| Li 1s · P 2p · Sn 3d | 55.24 · 132.36/131.41 · 494.28/485.85 eV | 55.19 · 132.43/131.48 · 494.23/485.81 eV | `Fig. S2` 인쇄값 |
| In 3d (3d₅/₂ / 3d₃/₂) | 신호 없음 | 443.98 / 451.69 eV | p.4 · `Fig. S3` 인쇄값 |
| ³¹P MAS NMR (2a / 4d) | 92.8 / 76.8 ppm | 92.4 / 77.4 ppm | `Fig. 4e` 인쇄값 (본문은 4d 의 76.8 → 77.4 만 언급) |
| ⁷Li NMR | 0.9 ppm | 1.4 ppm | p.8 · `Fig. 4h` |
| HRTEM d | 6.509 (002) · 2.588 (204) · 2.453 Å (214) | 6.56 (002) · 2.952 (213) · 2.629 (204) · 2.604 Å (214) | p.4 · `Fig. 1i` · `Fig. S4e` |
| EDX at % (TEM, Li 제외) | P 15.97 · S 76.94 · Sn 7.09 | P 16.34 · S 72.39 · **In 1.36** · Sn 9.90 | `Fig. S4g,h` 인쇄값 |
| EDX at % (사이클 후 단면 SEM) | S 79.6 · P 12.5 · Sn 8.0 | S 77.8 · P 13.5 · Sn 7.9 · **In 0.8** | `Fig. S12c,d` 인쇄값 |
| 전기음성도 · 반경 (저자 인용) | χ(P) 2.19 · Δχ(P–S) 0.39 · R(P⁵⁺) 0.34 Å | χ(In) 1.78 · Δχ(In–S) 0.80 · R(In³⁺) 0.81 Å | p.2–3 · p.7 (배위수 미기재 → §10) |

### 3c. 수송 (EIS · SS 차단 전극 · 1 MHz–0.1 Hz · 진폭 50 mV · S = 0.7854 cm²)

| x | 0 | 0.05 | **0.1** | 0.15 | 0.2 | 출처 |
|---|---|---|---|---|---|---|
| σ (25 °C, mS cm⁻¹) | **3.62** | 3.89 | **4.06** | 3.12 | 3.06 | `Fig. 2b` 인쇄값 (본문 3.62 · 4.06) |
| σ (−15 °C, mS cm⁻¹) | 0.82 | 0.93 | **1.09** | 0.76 | 0.55 | `Fig. 2e` 인쇄값 (본문 1.09) |
| Ea (eV, −15 · 25–90 °C 아레니우스, σT) | **0.242** | — | **0.227** | — | 0.248 | `Fig. 2g` 인쇄값 (x = 0.2 는 그림에만) |
| σ_e (DC 0.5 V · 2 h, S cm⁻¹) | **5.22×10⁻⁹** | — | **5.42×10⁻⁹** | — | 1.45×10⁻⁸ | `Fig. 2c` 인쇄값 (x = 0.2 는 그림에만) |
| 공기 1 h (25 °C · 18 % RH) 후 σ 감소 | **−50.8 %** (→ ≈1.78) | — | **−24.9 %** (→ ≈3.05) | — | — | `Fig. 2h` 인쇄값 (괄호 = 우리 계산 mS cm⁻¹) |
| 명목 In→Sn 계열 σ (25 °C) | 3.622 | — | 3.861 | — | 3.178 (x 0.2) · 2.106 (x 0.3) | `Fig. S14c` 인쇄값 |

- 우리 산수 둘: ① −15 °C · 25 °C 두 점만으로 Ea 를 내면 **0.270 (x = 0) / 0.242 eV (x = 0.1)** — 저온 쪽 차가 더 크다. ② Ea 차 0.015 eV 만으로는 25 °C σ 가 ×1.79 여야 하는데 실측은 ×1.12 — 전지수 (A) 가 같이 내려간 셈 (Ea–A 상관 · 오차막대 없음).

### 3d. Li 금속 계면

| 양 | LSPS | LSPS-In | 출처 |
|---|---|---|---|
| CCD 곡선 (0.05 mA cm⁻² 계단 · 반주기 30 min · 20 MPa) | 분극이 계속 커져 **≈19 h (J ≈1.7 mA cm⁻²) 에 ±2 V 한계** | 28 h (J ≈2.6 mA cm⁻²) 까지 ≈±1.3 V · 단락 없음 | `Fig. 3a,b` `figure-read ≈` (그림의 '1.5 mA cm⁻²' 표지는 ≈16 h) · **본문에 CCD 숫자 없음** |
| 대칭셀 0.1 mA cm⁻² (0.05 mAh cm⁻² / 반주기) | **132 h 파괴** | **> 1100 h · 분극 ≈0.2 V** | p.5 · `Fig. 3c` |
| 같은 셀 분극 포락선 | 100 h ≈ +0.13 / −0.17 V | 10 h 0.03 · 50 h 0.06 · 100 h 0.08 · 200 h 0.10 · 500 h 0.13 · 700 h 0.17 · 1000–1100 h 0.20 V | `Fig. 3c` 픽셀 판독 `figure-read ≈` — **단조 증가** |
| 0.2 mA cm⁻² (0.10 mAh cm⁻² / 반주기) | — | > 400 h | p.5 (`Fig. S10` 안 봄) |
| 조립 직후 / 15 h 휴지 EIS | 고주파 절편 ≈96 → ≈187 Ω · 호 끝 ≈122 → ≈235 Ω | ≈52 → ≈128 Ω · ≈88 → ≈150 Ω | `Fig. S7` `figure-read ≈` |
| 100 h 사이클 후 EIS | 호 ≈550 → ≈1900 Ω + 둘째 호 → ≈2400 Ω | 호 ≈540 → ≈1400 Ω | `Fig. S11` `figure-read ≈` |
| Li₂S 면적 / 분율 (S 2p 총면적 대비) 0 nm | 3130.9 cps·eV / **26.6 %** | 10.2 / **0.1 %** | `Table S6` |
| 60 nm | 7301.7 / **59.9 %** | 2041.8 / **18.1 %** | `Table S6` |
| 150 nm | 1271.7 / **81.2 %** | 718.4 / **58.6 %** | `Table S6` |
| 300 nm | S 2p 없음 | S 2p 없음 | p.6 |
| Li_xP (P 2p₃/₂ / 2p₁/₂) | 60 nm 에서 126.8 / 128.1 eV | 안 보임 | p.6 · `Fig. 3e,h` |
| Li–Sn (Sn 3d₅/₂ / 3d₃/₂) | 0 nm 약 · 60 nm 뚜렷 483.1 / 491.5 eV | 안 보임 | p.6 · `Fig. 3f,i` |
| In 3d (사이클 후 Li 표면) | — | ≈443.9 / ≈451.5 eV · 0–150 nm 이동 없음 · 300 nm 없음 | p.6 · `Fig. S13c` |

### 3e. 셀 (전부 25 °C, 따로 적은 것 제외 · 1 C = 200 mA g⁻¹ · 2.8–4.3 V vs Li/Li⁺)

| 셀 | LSPS | LSPS-In | 출처 |
|---|---|---|---|
| NCM83@B₂O₃ / Li–In 레이트 (0.1 · 0.5 · 1 · 3 · 5 C, mAh g⁻¹) | 179.2 · 152.1 · 138.3 · 118.5 · 104.9 | **200.4** · 182.4 · 172.4 · 150.9 · **133.6** | p.8 · `Fig. 5a` · `Fig. S20` |
| 맨 NCM83 / Li–In (0.1 · 0.2 · 0.5 · 1 C) · 첫 쿨롱효율 | 115.4 · 101.3 · 91.32 · 76.08 · 68.31 % | 134.7 · 122.08 · 110.56 · 90.4 · 72.15 % | p.8 · `Fig. S21` |
| NCM83@B₂O₃ / Li–In 1 C | 0.1 C 첫 방전 176.23 (ICE 86.2 %) · 1 C 148.1 → 111.7 (500 사이클) 뒤 파괴 (그림은 ≈600 사이클까지) | 0.1 C 201 (ICE 86.66 %) · 1 C 167.5 → 131.9 (1700 사이클, **78.8 %**) | p.8 · `Fig. 5b` · `Fig. S22` |
| dQ/dV 방전 봉우리 이동 (4 → 500 사이클) | 0.11 V | 0.078 V | p.8 · `Fig. S22c,d` |
| 5 C 장기 | **대조 없음** | 136.12 → 129.6 (2000 사이클, **95.2 %**) | p.8 · `Fig. 5c` |
| 55 °C · 1 C | 68 % (138.52, 400 사이클) · dQ/dV 0.106 V | 91 % (190.25, 450 사이클) · dQ/dV 0.012 V | p.8–9 · `Fig. S24` |
| NCM83@B₂O₃ / Li 금속 레이트 (0.1 · 0.2 · 0.3 · 0.5 · 1 C → 0.5 C) | 195.38 · 182.88 · 172.95 · 163.23 · 127.44 → 160.58 | 204.67 · 193.81 · 182.65 · 175.14 · 154.07 → 176.81 | p.9 · `Fig. 5e` · `Fig. S25` |
| Li 금속 0.5 C 장기 | 첫 150.85 · 95 사이클 불규칙 충전 → 다음 사이클 파괴 (`Fig. 5f` 'Short circuit') | 176.87 → 133.32 (500 사이클, **75.4 %**) · CE ≈100 % | p.9 · `Fig. 5f` · `Fig. S26` |

---

## 4. 계산 방법 (DFT) ★★ — 적힌 것 전부 + 그림에서만 드러나는 것 + 안 적힌 것

### 4a. 적힌 것 (SI p.6–7 §4 "Calculation details" — 전문이 이것뿐)

| 항목 | 값 | 비고 |
|---|---|---|
| 코드 | VASP · PAW (SI ref 2 = Kresse–Joubert 1999) | 버전 미기재 |
| 범함수 | GGA-PBE (SI ref 3) | +U · vdW · 혼성 범함수 **언급 없음** |
| 평면파 차단 | 480 eV | |
| 전자 수렴 | 10⁻⁴ eV | NEB · DOS 용으로는 느슨한 편 |
| 이온 수렴 | 힘 < 0.05 eV Å⁻¹ | 셀 이완 여부 **미기재** |
| *"vacuum spacing of 20 Å … perpendicular to the slab"* | — | ⚠ **이 논문엔 슬랩 계산이 없다** — 상투 문단으로 보인다. `Fig. 4f` LSPS 최저 전도띠가 Γ–X · Γ–Y · Γ–Z 세 방향 모두 분산 (≈0.2–0.7 eV, 픽셀 판독) → 적어도 LSPS 띠 계산은 3 차원 주기 벌크다 |
| CI-NEB | Henkelman 2000 · *"selected migration event between two Li1 sites at the 16h"* · 두 계에 같은 사건 · 같은 설정 | 이미지 수 · 스프링 · 수렴 기준 미기재 |
| 형성에너지 | **E_form = E_defect − E_total − n_P×μ_P + n_In×μ_In** (식 3) · *"μ_P (n_P) and μ_In (n_In) are the chemical potentials (numbers) of P and In"* | μ 의 기준상 (원소? 이원 황화물?) 미기재 · **Li 항 없음** · 부호 → §5.2 |

### 4b. 그림에서만 드러나는 것 (`figure-read`)

| 단서 | 무엇을 봤나 | 함의 |
|---|---|---|
| **k-경로 꼴이 두 띠구조에서 다르다** | LSPS (`Fig. 4f`): **Γ–X\|Y–Γ–Z\|R₂–Γ–T₂\|U₂–Γ** = 삼사정계 경로 (HPKOT/SeeK-path 식 표기) · LSPS-In (`Fig. 4c`): **Γ–X\|H₁–C–H–Y–Γ** = 단사정계 점 이름 (Setyawan–Curtarolo 식 MCL 표기) | 두 계산의 **셀 대칭이 다르고 경로 생성 규약도 다르다**. P 하나를 In 으로 바꾸는 순수 치환은 대칭을 **올릴 수 없다** (부분군만 가능) → LSPS-In 모델이 LSPS 모델에서 'In 하나만 바꾼 셀' 이 아니다 (Li 를 더 넣었거나 배열을 따로 골랐다 — 어느 쪽인지 미기재). 남는 다른 가능성은 **대칭 판정 허용오차가 두 계산에서 달랐다** 는 것뿐인데, 그 경우도 '같은 조건' 이 아니라는 점은 같다 |
| DOS 스무딩이 다르다 | `Fig. 4c` DOS 는 들쭉날쭉 · `Fig. 4f` 는 매끈 | 스미어링/넓힘 또는 k 밀도가 다르다 — '같은 조건' (p.7) 이 띠 계산에는 확인되지 않는다 |
| 에너지 영점이 다르다 | LSPS-In: VBM 이 영점 아래 ≈0.33 eV · LSPS: ≈1.00 eV (픽셀 판독) | 영점 정의 미기재. 영점이 E_F 라면 LSPS-In 에서 E_F 가 가전자띠 **위**다 → 'Li 보상 없는 정공 셀' 꼴은 아니다 (추정) |
| 최저 전도띠 성격이 다르다 | LSPS: Γ 에서 1.16 eV 로 뚜렷이 분산된 띠 하나 (경로 따라 ≈0.6–0.7 eV 폭) · LSPS-In: 그런 띠 없이 ≈2.5–2.6 eV 에서 평평한 띠들 (폭 ≈0.15 eV) | Sn 함량은 같은데 분산 CB 가 통째로 ≈1.3 eV 올라간 모양 — PDOS 가 없어 CB 성격 (Sn 5s? P–S σ*? In 5s?) 확인 불가. 'P 1 개 → In' 만의 효과로 보기 어렵다 (우리 해석) |
| NEB 이미지 수 | 끝점 포함 5 점 (0 · 0.25 · 0.5 · 0.75 · 1.0) — **중간 이미지 3 개** · 곡선은 스플라인 | 2 eV 급 장벽에 이미지 3 개 — 경로 해상도 낮음 |
| 셀 크기 | `Fig. 4a` ab 투영 (c 가 화면 밖) 의 가로:세로 ≈2:1 | 2×1×1 (Z = 4 · 100 원자) 로 보인다 (추정) — §4d |
| NEB 경로 방향 | 붉은 경로가 b 방향으로 길게 그려짐 (c 축 투영) | c 축 1D 통로 홉이면 이 투영에서 점으로 보여야 한다 → **ab 면 성분이 큰 홉** (추정) · 투영상 In 이 경로 바로 옆 |
| '전하밀도차' 지도 | 색 막대에 **숫자 없음** · 배경 = 최저색 (파랑) · 음의 영역 없음 | 차이 밀도 (±) 보다 **전하밀도 (또는 ELF) 단면**처럼 보인다 (추정) · 정의 · 단면 위치 미기재 |

### 4c. ⛔ 안 적힌 것 (재현 불가 목록 — 전부 n/a)

k-점 (SCF · 띠 · DOS) · 슈퍼셀 / 원자 수 · Li / P / Sn 배열 선택법 (SQS · 열거 · 단일 배열 — 언급 없음) · DFT 셀의 실제 조성 (Li 몇 개를 넣었나) · 셀 이완 (고정 / vc) · 스핀 분극 · 스미어링 · PAW 종류 (In vs In_d · Sn_d) · NEB 이미지 수 · 수렴 · 경로 선택 이유 (Li1–Li1 를 고른 근거는 ref 30 의 NMR 논문 한 줄) · μ 기준상 · 전하밀도 단면 정의 · 띠 경로 도구.

### 4d. 감사표 — 메인 세션 요청 축 (원자가 · 자리 · 저장고 · 배치 · 농도 · 셀 이완 · 띠틈 판독)

| 축 | 이 논문 | 판정 |
|---|---|---|
| **원자가 / 전하 보상** | 실험식 Li₁₀₊₂ₓ (In³⁺ 하나에 Li⁺ 둘) · 식 3 에 **Li 항이 없다** | ① Li 를 안 넣은 셀 (정공 2 개 · 비중성) 이거나 ② Li 를 넣고 식에서 뺐다. `Fig. 4c` 영점이 VBM 위라 ① 꼴은 아니다 → ② 쪽으로 보이지만 (추정) 그렇다면 E_form 절대값은 −2μ_Li 가 빠진 값 |
| **자리** | In@4d (P 대체) vs In@2a (P 대체) **두 점만** | In@Sn (4d) · In@Li 미계산 → 'P 를 대체' 는 계산이 가르지 않았다 |
| **저장고 (μ)** | μ_P −5.55 · μ_In −2.76 eV (원소 1 원자 에너지로 보이는 크기 · 미기재) | 합성 공존상 (In₂S₃ · Li₂S · P₂S₅/Li₃PS₄) 기준 아님 · **부호가 표준과 반대** (§5.2) → 절대값 무의미 · **자리 차 1.17 eV 만 유효** (같은 저장고라 μ 항이 상쇄) |
| **배치 수** | 자리마다 1 개 · Li / P / Sn 배열 미기재 | 1.17 eV 는 크지만 배치 하나의 값 |
| **농도** | 그림 라벨은 실험식 'Li₁₀.₂SnP₁.₉In₀.₁S₁₂' · DFT 셀 미기재 | E_total −440.83 eV 가 원자당 −4 eV 대 (PBE-PAW 황화물의 흔한 크기 — 우리 일반 지식) 라면 ≈100 원자 · `Fig. 4a` 2:1 투영과 같은 쪽 → In 1 개 / P 8 개 = **x_DFT ≈ 0.25 (실험의 2.5 배)** (추정). x = 0.1 을 그대로 담으려면 Z = 10 (≈250 원자) 이 필요한데, 그러면 원자당 ≈−1.8 eV 라 황화물 값과 안 맞는다 |
| **셀 이완** | *"All the structures are relaxed"* — 이온만인지 셀까지인지 미기재 | 우리 아지로다이트 규율 (고정셀 + EOS) 은 LGPS 형에 그대로 적용하지 않는다 — 참고만. 다만 두 모델의 대칭이 다르게 나온 것은 (§4b) **배열 · 이완 인공물**을 먼저 의심하게 한다 |
| **출발 구조** | 본문: *"In the refined P4₂/nmc structures of LSPS and LSPS-In, Li1 denotes …"* | 두 Rietveld 의 Li 좌표가 크게 다르다 (Li1 0.75 · Li2 1.41 · Li4 1.22 Å — 대칭 동치 최소 거리, 우리 계산 · S ≤0.07 Å) — 각 정련에서 DFT 셀을 따로 만들었다면 Li 배열부터 다르다 (추정) · 저자 스스로 *"refinement of the lithium position is not too accurate"* (`Table S1`·`S2` 주) |
| **띠틈 판독** | 띠구조 + 총 DOS 그림 · 인쇄값 2.17 / 2.75 eV | 띠 가장자리 판독과 인쇄값이 0.1 eV 안에서 맞는다 → **고유값 기반으로 보인다** (DOS 문턱 판독 아님 — 우리 규율의 금지 사항엔 안 걸린다). 그러나 점유 · k · 스미어링 미기재 · **두 모델이 같은 계열이 아니다** → 우리 규율 기준으로 '같은 셀 계열의 고유값 차' 가 아니므로 **차이값 불성립** |

---

## 4′. 실험 방법 (조건 전부 — SI p.3–6)

- **합성**: Li₂S (99.5 %) · SnS₂ (99.5 %) · P₂S₅ (99 %) · In₂S₃ (99 %) (Aladdin) · 몰비 Li₂S : SnS₂ : P₂S₅ : In₂S₃ = (5+x) : 1 : (1−0.5x) : 0.5x (S 수지 12 로 맞음 — 우리 검산) · 마노 유발 혼합 → 100 mL ZrO₂ 용기 · 볼:분말 20 : 1 · **1200 rpm 1.5 h** → Ar 석영관 봉입 → **550 °C 6 h** (3 °C min⁻¹) → 유발 분쇄 · 글러브박스 H₂O · O₂ < 0.1 ppm.
- **구조**: XRD Rigaku D/MAX2500VL/PC Cu Kα · 0.02° · 4 s/step · 랩 필름 덮음 · FullProf · Raman 532 nm (LabRAM HR Evolution) · SEM Regulus 8230 + EDS X-Flash 60 · HRTEM Talos F200X G2 · XPS ESCALAB 250Xi (**전하 보정 기준 미기재**) · ssNMR Bruker AVANCE NEO 400WB · ⁷Li · ³¹P · 25 °C (회전 속도 · 기준 물질 미기재).
- **EIS**: CHI760E · 1 MHz–0.1 Hz · 50 mV · SS 차단 · σ = d/(R·S) · S 0.7854 cm² · 아레니우스 −15 °C + 25–90 °C · σ(T) = (A/T)·exp(−Ea/k_BT).
- **σ_e**: DC 분극 0.5 V · 2 h. **CV**: 1 mV s⁻¹ · SS 작업 · Li 대극/기준 · −0.5–5 V. **공기**: 같은 질량 분말 · 25 °C · 18 % RH · 1 h.
- **대칭셀**: 분말 150 mg · Ø10 mm · 두께 ≈1.0 mm · 400 MPa · Li 45 µm 양면 · 50 MPa 압착 · **적층압 20 MPa** · Neware CT-4008Tn · 25 °C · 반주기 30 min (0.1 / 0.2 mA cm⁻² → 0.05 / 0.10 mAh cm⁻²). **CCD**: 100 mg · 400 MPa · Li 45 µm · 20 MPa · **+0.05 mA cm⁻² 계단 · 도금/박리 각 30 min**.
- **깊이 XPS**: 100 h (0.1 mA cm⁻²) 후 분해 · 비노출 이송 · Ar⁺ 단원자 2 keV · 고전류 · 래스터 2.00 mm · **Ta₂O₅ 기준 0.40 nm s⁻¹** 로 시간 → 깊이 환산 (60 · 150 · 300 nm ⇒ 150 · 375 · 750 s, 우리 계산).
- **전고체셀**: NCM83@B₂O₃ (Gotion · B₂O₃ 0.5 wt % 첨가 · 단결정 LiNi₀.₈₃Co₀.₁₁Mn₀.₀₆O₂ · 코팅 ≈4 nm `Fig. S18c` · B 1s ≈191 eV) · 습식 슬러리 CAM : SE : VGCF : 불소고무 = 70 : 27 : 2 : 1 · 부틸 부티레이트 · 고형분 65 % · 1500 rpm 30 min · Al 박 · 80 °C 8 h · 적재 ≈7 mg cm⁻² · SE 80 mg 100 MPa → 양극 400 MPa 6 min → Li–In (Li : In = 0.5 : 1 몰) · **80 MPa** (Li 금속 셀 **50 MPa**) · 2.18–3.68 V vs Li–In (= 2.8–4.3 V vs Li) · 1 C = 200 mA g⁻¹ · 이슬점 −65 °C 건조실. (우리 계산: 1 C ≈1.4 · 5 C ≈7.0 mA cm⁻²)

---

## 5. 결과 — 섹션별 상세 (그림 실독 포함)

### 5.1 합성 · 상 (`Fig. 1a–e`, `Table S1`–`S3`) ★

- **XRD** (`Fig. 1b,c`): 다섯 조성 모두 LSPS 로 지표화. 불순물 별표는 **x = 0.2 에만** (`figure-read ≈` 2θ 17.9 · 18.8 · 22.3 · 25.7 · 28.1°). 봉우리가 x 와 함께 저각으로 (점선 ≈29.5°). ⚠ x = 0.15 는 별표가 없는데 σ 가 떨어진다 — 본문은 *"may be related to impurities"* 로만 적는다.
- **Raman** (`Fig. 1d`): SnS₄⁴⁻ ≈343–345 · PS₄³⁻ ≈420 cm⁻¹ 유지. 창이 300–550 cm⁻¹ 라 In–S 띠 ([LiInF] 가 아지로다이트에서 In 자리 증거로 쓴 ≈310 cm⁻¹ 자리) 는 **창 하단에서 안 보인다** (`figure-read`) — 농도 (P 자리의 5 %) 로는 원래 약할 수 있다.
- **Rietveld** (`Fig. 1e`, `Table S1`–`S3`): 격자 a 0.12 % · c 0.15 % · V 0.38 % 팽창 (우리 계산). χ² ≈5.5 / ≈11.2 (Rwp/Rexp, 우리 계산) — LSPS-In 맞춤이 눈에 띄게 나쁘고, `Fig. 1e` 차이 곡선에 강한 봉우리 자리의 계통 잔차가 보인다. **점유가 전부 명목값과 같다** (In 0.05 · P2 0.45 · Li 합 20.4/cell) — 정련값인지 고정값인지 미기재.
- ★ **X 선은 In (Z 49) 과 Sn (Z 50) 을 거의 못 가른다.** 4d 자리에 In 이 '있다' 는 것까지는 전자 수 증가 (P 15 → In 49) 로 원리상 보일 수 있지만, 그 In 이 **P 를 밀어냈는지 Sn 을 밀어냈는지**는 X 선으로 판별되지 않는다. 저자의 Sn 쪽 대조 계열 (`Fig. S14`) 도 *"comparable trends"* 라 판별력이 없다 (§5.4).
- ★ **두 정련의 Li 좌표가 크게 다르다** (우리 계산 · P4₂/nmc 원점 2 의 16 대칭조작으로 동치 위치 최소 거리 · 평균 격자): Li1 **0.75 Å** · Li2 **1.41 Å** · Li4 **1.22 Å** · Li3 0.18 Å ↔ S1–S3 0.03–0.07 Å · P2 0.11 Å. 골격은 같고 Li 만 다른 자리에 정련됐다 — 저자 주석대로 X 선의 Li 정련은 부정확하다. DFT 를 *"refined structures"* 에서 출발했다면 (p.7) 두 모델의 Li 배열부터 다르다 (§4d).

### 5.2 XPS · 자리 형성에너지 (`Fig. 1f,g`, `Fig. S2`, `Fig. S3`, `Table S4`) ★★

- **S 2p** (`Fig. 1f`): 2p₃/₂ 161.05 → 160.83 eV (**−0.22**) · 2p₁/₂ 162.33 → 161.95 eV (**−0.38**). 두 성분이 다르게 움직였다 = **이중선 갈림이 1.28 → 1.12 eV** 로 바뀌었다. S 2p 스핀–궤도 갈림은 화학 상태와 무관한 상수 (≈1.18 eV — XPS 관례값 · 우리 기억, 이 논문에 없음) 라 **맞춤에서 갈림을 묶지 않았다**는 뜻이고, 그만큼 '이동' 의 일부는 맞춤 자유도다.
- **나머지 준위** (`Fig. S2`): Li 1s −0.05 · Sn 3d −0.04/−0.05 · P 2p **+0.07** eV. 전하 보정 기준 (C 1s 등) 이 SI 에 없다 → 0.1–0.2 eV 급 이동은 보정 오차와 구별되지 않는다. S 2p₃/₂ −0.22 eV 는 그 경계 근처다.
- **In 3d** (`Fig. S3` — 손 크롭 · 이번에 처음 잘라 봄): LSPS 는 잡음만, LSPS-In 은 443.98 / 451.69 eV (갈림 7.71 eV) 의 **약한 봉우리 (잡음의 2–3 배)**. 저자는 In³⁺ 로 귀속하지만 **기준 시료 (In₂S₃ · In 금속) 를 같이 찍지 않았다**. 금속 In 의 3d₅/₂ 도 444 eV 부근이라는 것이 통상 핸드북 값이다 (우리 기억 · 확인 필요) → 이 값만으로 In³⁺ / In⁰ 를 가를 수 없다. 이 점이 §5.7 의 '사이클 후 이동 없음' 해석에 그대로 걸린다.
- **형성에너지** (`Fig. 1g` · `Table S4`): 식 3 그대로 넣으면 (우리 검산) 4d: (−439.99 + 440.83) + 5.55 − 2.76 = **3.63** ✓ · 2a: 2.01 + 2.79 = **4.80** ✓. 그런데 치환 결함의 표준 형식은 **E_f = E_def − E_host − Σ nᵢμᵢ (넣은 원자 nᵢ > 0 · 뺀 원자 nᵢ < 0)** → In 을 넣고 P 를 뺐으므로 **−μ_In + μ_P** 다. 논문 식은 **−μ_P + μ_In** — 부호가 반대다. 표준 부호로 다시 내면 **4d −1.95 eV · 2a −0.78 eV** (우리 계산). 두 자리 모두 같은 저장고를 쓰므로 **자리 차 1.17 eV (4d 유리) 는 부호와 무관하게 남는다**. 즉 `Fig. 1g` 의 '3.63 / 4.8 eV' 는 절대값으로는 의미가 없고, '4d 가 2a 보다 1.17 eV 낮다' 만 읽을 수 있다. 여기에 §4d 의 Li 항 누락 · 배치 1 개 · In@Sn/In@Li 미계산이 겹친다.
- **전기음성도 논증** (p.3): In (1.78) < P (2.19) → S 전자밀도↑. 방향은 상식적이지만 정량 근거 (Bader · 전하 적분) 가 없다.

### 5.3 형태 · HRTEM · EDS (`Fig. 1h,i`, `Fig. S4`)

- 입자 1–5 µm 2 차 응집 (`Fig. S4a,b`). TEM-EDS 지도 (`Fig. 1h`) 는 In 이 '균일' 하다고 쓴다 — ⚠ In L 선과 Sn L 선이 가깝고 (≈3.3 vs ≈3.4 keV · 우리 기억) Sn 이 In 보다 10 배 많아, 0.4 at % In 지도의 '균일' 은 약한 근거다. 대신 EDX 정량 (`Fig. S4g`) 은 In/Sn = 0.14 (명목 0.10) · 사이클 후 단면 SEM-EDX (`Fig. S12c`) 는 In 0.8 at % · In/Sn = 0.10 — **벌크 In/Sn 은 명목과 맞는다**. 이 값이 §5.7 의 계면 농축 판정의 기준이 된다.
- **HRTEM 격자간격** (p.4) — 우리 검산 (Table S3 격자로 정방정 d 계산): LSPS-In 6.56 (002) vs **6.4045** (+2.4 %) · 2.952 (213) vs 2.8850 (+2.3 %) · 2.629 (204) vs 2.5841 (+1.7 %) · **2.604 (214) vs 2.4783 (+5.1 %)** · LSPS 6.509 (002) vs 6.3951 (+1.8 %) · 2.588 (204) vs 2.5806 (+0.3 %) · 2.453 (214) vs 2.4750 (−0.9 %). ⇒ HRTEM 측정 흩어짐 (−1 ~ +5 %) 이 **XRD 팽창 (a 0.12 · c 0.15 %) 보다 10–40 배 크다**. 본문의 *"larger interplanar spacings … consistent with the lower-angle shift"* 는 측정 오차를 격자 팽창으로 읽은 것이다.

### 5.4 수송 (`Fig. 2a–g`, `Fig. S5`, `Fig. S14`) ★

- 25 °C Nyquist (`Fig. 2a`) 는 반원 없이 꼬리만 — 절편 `figure-read ≈` 28 (x 0.1) · 30 (0.05) · 32 (0) · 46 (0.15) · 48 Ω (0.2). σ 는 총 (입내 + 입계) 값.
- σ 최적 x = 0.1 (`Fig. 2b`) · 4.06 vs 3.62 mS cm⁻¹ = **×1.12**. 저자 해석: 격자 팽창 + 보상 Li⁺ (carrier ↑). x ≥ 0.15 하락은 불순물 탓으로 추정 (p.4).
- **σ_e** (`Fig. 2c`): 5.22 → 5.42 ×10⁻⁹ (×1.04, 오히려 약간 증가) · x = 0.2 는 1.45×10⁻⁸ (×2.8 — 본문 언급 없음). 삽화 7100–7200 s 전류 `figure-read ≈` 0.018 µA (x 0 · 0.1) · 0.04 µA (x 0.2).
- **Ea** (`Fig. 2g`): 0.242 / 0.227 / 0.248 eV (x 0 / 0.1 / 0.2) · 점 = −15 · 25 · 30 · 40 · 50 · 60 · 70 · 80 · 90 °C · **오차막대 · 맞춤 불확도 없음** · 시료당 곡선 하나 (재현 수 미기재). Δ 0.015 eV.
- **명목 In→Sn 계열** (`Fig. S14`): x = 0.1 에서 3.861 (×1.07) 뒤 하락 (2.106 @ x 0.3) · XRD 는 x 0.3 까지 별표 없음. 저자는 *"comparable XRD and ionic conductivity trends"* 를 4d 선호의 정황으로 쓰지만, In@P 이든 In@Sn 이든 **둘 다 4d** 라 이 비교는 자리를 가르지 못한다.

### 5.5 공기 · CV (`Fig. 2h,i`)

- 공기 1 h (25 °C · 18 % RH): σ 감소 50.8 % vs **24.9 %** (`Fig. 2h` 인쇄값). HSAB 논증 (P–S 는 O 를 좋아함 → P 를 줄이면 가수분해 ↓, p.4) — [Zhu20] 의 가수분해 지도 (In₂S₃ 가 상위) 와 방향이 맞다. 단 H₂S 측정 · 노출 후 XRD 없음 · 1 회.
- **CV** (`Fig. 2i`): −0.5–5 V · 1 mV s⁻¹ · SS/SE/Li. 본체 그림은 −0.5 V 의 Li 도금 전류 (−2.7 mA x 0 · −2.0 mA x 0.1, `figure-read ≈`) 가 지배. 삽화: 박리 봉우리 ≈0.55–0.6 V (0.043 / 0.033 mA) · 1–5 V 배경 ≈0.005–0.01 mA (x 0 이 약간 높고 ≈1.2 V 어깨) — **산화 개시값도, 환원 분해 봉우리도 정량하지 않았다**. *"smoother current response with reduced parasitic fluctuations"* 는 정성 서술이다. 우리 축으로는 **ESW 근거가 아니다** (SS 평판 · 1 mV s⁻¹ = 겉보기 창, [Kamaya11] 행과 같은 층).

### 5.6 Li 대칭셀 · CCD (`Fig. 3a–c`, `Fig. S6`, `Fig. S7`, `Fig. S11`) ★

- **CCD** (`Fig. 3a,b` · `Fig. S6`): 전류 계단 `figure-read ≈` 4 h 0.45 · 8 h 0.75 · 12 h 1.15 · 16 h ≈1.45 · 20 h 1.84 · 24 h 2.24 mA cm⁻² (≈0.09–0.1 mA cm⁻² h⁻¹ = 반주기마다 +0.05 와 맞음). LSPS 전압 상단 14 h 0.59 · 16 h 0.86 · 17 h 1.27 · 18 h 1.76 V → **≈19 h (≈1.7 mA cm⁻²) 부터 ±2 V 한계**. LSPS-In 은 12 h 0.16 · 16 h 0.29 · 20 h 0.54 · 24 h 0.86 · 27.5 h ≈1.3 V — 단락 없이 끝까지. x = 0.05 · 0.15 도 28 h 까지 단락 없음 (끝에 ≈±1.7–1.9 V). ⇒ **실패 방식은 단락이 아니라 저항 발산**이고, In 계열은 시험 창 안에서 한계에 안 닿았다. CCD 숫자는 본문에 없다.
- **장기 대칭셀** (`Fig. 3c`): LSPS-In 분극 포락선이 **0.03 → 0.20 V 로 1100 h 내내 단조 증가** (§3d 표). 0.2 V / 0.1 mA cm⁻² ⇒ 총 ASR ≈2000 Ω cm² (초기 ≈300) · 벌크 몫은 d/σ ≈25 Ω cm² (우리 계산) ⇒ **분극의 90 % 이상이 계면이고 그것이 계속 자란다**. '안정' 은 단락 · 발산이 없다는 뜻이지 계면상 성장이 멈췄다는 뜻이 아니다.
- **얕은 용량**: 반주기 0.05 mAh cm⁻² = Li ≈0.24 µm (1 mAh cm⁻² ≈4.85 µm, 우리 계산) — 1100 h 도 매번 0.24 µm 씩 오가는 시험이다.
- **휴지 EIS** (`Fig. S7`): 고주파 절편 LSPS-In ≈52 → ≈128 Ω · LSPS ≈96 → ≈187 Ω (15 h, `figure-read ≈`) — 절대 증가는 비슷하고 (≈+76 vs ≈+91 Ω) 비율은 LSPS-In 이 오히려 크다. SI 문장 *"much smaller impedance growth after resting"* 은 **그림에서 확인되지 않는다** (두 패널 y 눈금이 140 / 300 Ω 로 다르다는 점도 주의).
- **100 h 후 EIS** (`Fig. S11`): 계면 호 ≈860 Ω (LSPS-In) vs ≈1350 Ω + 둘째 호 (LSPS) — 둘 다 초기 호 (≈30 Ω) 의 수십 배. 고주파 절편은 둘 다 ≈540–550 Ω 로 같다.

### 5.7 사이클 후 Li 표면 깊이 XPS (`Fig. 3d–i`, `Fig. S13`, `Table S6`) ★★ — 그리고 저자가 안 본 것

- **S 2p** (`Fig. 3d,g`): Li₂S (159.6 / 160.8 eV) 분율이 LSPS-In 에서 0 · 60 · 150 nm 모두 낮다 (0.1 / 18.1 / 58.6 % vs 26.6 / 59.9 / 81.2 %). **절대 면적도** 낮다 (10.2 / 2041.8 / 718.4 vs 3130.9 / 7301.7 / 1271.7 cps·eV) — 분율만이 아니라는 점은 긍정적. 단 LSPS-In 도 60–150 nm 에서 Li₂S 를 만든다 (**억제가 아니라 감소**).
- **P 2p · Sn 3d** (`Fig. 3e,f,h,i`): LSPS 만 Li_xP (60 nm) · Li–Sn (0 → 60 nm) 성분. ⚠ Li_xP 이중선 126.8 / 128.1 eV 의 갈림 **1.3 eV** 는 P 2p 스핀–궤도 갈림 (≈0.86 eV — 관례값 · 우리 기억) 과 안 맞는다 → 한 화학종의 이중선이 아닐 수 있다 (맞춤 품질).
- **깊이 눈금**: 스퍼터 속도를 **Ta₂O₅ 로 보정** (0.40 nm s⁻¹) 해 시간 → nm 로 바꿨다. Li · Li₂S · 황화물은 Ta₂O₅ 와 스퍼터 수율이 다르므로 '60 / 150 / 300 nm' 는 **Ta₂O₅ 환산 깊이**다 (실제 깊이 아님).
- ★★ **In 계면 농축 (우리 판독 — 논문은 논의하지 않음)**: 같은 LSPS-In 셀의 같은 Li 표면에서 In 3d₅/₂ (`Fig. S13c`) 와 Sn 3d₅/₂ (`Fig. 3f`) 의 순 봉우리 높이 (cps) 를 대 보면 `figure-read ≈` **0 nm: In ≈3.4–4.1 vs Sn ≈1.7–1.9 ×10³ cps → In/Sn ≈2** · **60 nm: ≈2.8 vs ≈2.4–2.9 → ≈1**. 벌크 In/Sn 은 명목 0.10 · TEM-EDX 0.14 · SEM-EDX 0.10 (§5.3). 두 준위가 원자번호 이웃의 같은 3d₅/₂ 라 광이온화 단면적 · 운동에너지 (Al Kα 라면 ≈1040 vs ≈1000 eV — 광원 미기재) 가 비슷하다고 보면 (가정 · 획득 조건 같다는 가정 포함) **Li 쪽 계면에서 In 이 Sn 대비 약 10–20 배 농축**돼 있다. pristine In 3d (`Fig. S3`) 는 잡음 수준이었는데 사이클 후에는 Sn 과 맞먹는다는 것도 같은 방향이다.
  - 그 In 의 상태: 저자는 BE 가 0–150 nm 에서 *"no appreciable binding energy shift"* 라 In³⁺ 유지로 읽는다. 그러나 pristine 값 (443.98 eV) 자체가 금속 In 근처라 (§5.2) **이동 없음 ≠ In³⁺ 유지**다. Li 금속과 닿은 In³⁺ 는 열역학적으로 In⁰ → Li–In 합금으로 환원된다 (일반론).
  - ⇒ **대안 기전**: 'S 주변 전자밀도 ↑ → 전자 주입 ↓' 가 아니라 **In 풍부 (Li–In 합금으로 추정) 계면층이 Li 쪽에 생겨 Li 흐름을 고르게 하고 LSPS 의 직접 환원 (Li₂S · Li_xP · Li–Sn) 을 줄였다** 는 설명이 저자 자료 안에서 똑같이 성립한다. 아지로다이트 쪽 같은 그림: [LiInF] (InF₃ 치환 LPSCl) 가 Li–In(110) 표면 확산 0.17 eV (Li(100) 0.38 eV) 를 Li 계면 개선 근거로 썼다 (comparison §E 행).

### 5.8 DFT ① — CI-NEB (`Fig. 4a,b`) ★★

- 경로: *"a representative migration event between two Li1 sites (16h)"* · 같은 사건 · 같은 설정. 정적 장벽 **2.24 → 1.71 eV** (Δ 0.53 eV).
- 그림: 이미지 3 개 · 끝점 거의 대칭 (≈0.05 / ≈0.02 eV) · 경로가 c 축 투영에서 b 방향으로 길다 (ab 면 성분이 큰 홉 · 추정) · 투영상 In 이 경로 바로 옆.
- **홉 수 검산** (ν₀ 10¹³ s⁻¹ **가정** · 298 K · `tools/sei/collect_neb.py::hop_check`):
  - 2.24 eV → Γ ≈ **1.4×10⁻²⁵ s⁻¹** · 평균 대기 ≈ 7.3×10²⁴ s (≈2×10¹⁷ 년)
  - 1.71 eV → Γ ≈ **1.2×10⁻¹⁶ s⁻¹** · 평균 대기 ≈ 8.0×10¹⁵ s (≈2.5×10⁸ 년)
  - 대조: 실험 Ea 0.242 / 0.227 eV → Γ ≈ 8.1×10⁸ / 1.5×10⁹ s⁻¹ · 대기 ≈1.2 / 0.69 ns
  - ⇒ 고른 홉은 **두 계 모두 상온에서 사실상 일어나지 않는 홉**이다. 측정 수송 (σ ×1.12) 과 차수에서 무관하고, 0.53 eV 차 (같은 홉의 속도비 ≈10⁹) 를 σ 개선의 근거로 쓰면 차수가 맞지 않는다. 같은 계의 AIMD Ea 는 [Ong13] 이 0.24 ± 0.03 eV (Li₁₀SnP₂S₁₂) 로 보고했다 — 실험값과 맞고 이 NEB 의 1/9 이다.
  - 2 eV 급 장벽의 흔한 원인 (점유된 자리로의 이동 · 좁은 S 창 통과 · 배치 인공물) 중 무엇인지 판별할 정보 (이미지 구조 · 경로 길이) 가 없다.

### 5.9 DFT ② — 띠구조 · DOS (`Fig. 4c,f`) ★★★ — 제목을 떠받치는 유일한 계산

- 인쇄값 2.17 (LSPS) → 2.75 eV (LSPS-In), Δ **+0.58 eV**. 띠 가장자리 판독 (§3a) 과 0.1 eV 안에서 맞는다.
- **두 그림은 같은 비교가 아니다** (§4b): ① k-경로 꼴 = 삼사정계 (LSPS) vs 단사정계 (LSPS-In) → 셀 대칭이 다르다 · 순수 치환은 대칭을 못 올린다 (남는 해석 = 대칭 판정 허용오차 차이 — 이것도 '같은 조건' 이 아니다) ② DOS 넓힘이 다르다 ③ 영점이 다르다 ④ 최저 전도띠의 모양 · 분산이 다르다 (LSPS 의 Γ 1.16 eV 분산 띠가 LSPS-In 에는 없다).
- **σ_e 와의 정합** (우리 계산): 진성 캐리어라면 n_i ∝ exp(−E_g/2kT) → ΔE_g +0.58 eV 는 298 K 에서 **≈8×10⁴ 배 감소**를 예측한다 (300 K 로 ≈7.5×10⁴). 실측은 **×1.04 (증가)**. 게다가 PBE 2.17 eV 로도 진성 캐리어는 무시할 수준이라 5×10⁻⁹ S cm⁻¹ 는 처음부터 비진성 (결함 · 불순물 · 입계) 이다. ⇒ 측정 σ_e 는 띠틈에 반응하지 않고, **띠틈이 전자 누설을 정한다는 논문 자신의 논리를 자기 데이터가 지지하지 않는다**. litdb 에서 같은 꼴: [Ma] (In · +0.52 eV · σ_e ×1.2) · [Wu26] (Ta · +0.54 eV · ×6.9↓ vs 예측 3.4×10⁴) · [LiInF] (LPSC 1.78 → LPSCInF 2.75 eV, PDOS) — 이 편이 네 번째다. (⚠ [LiInF] 와 같은 '2.75 eV' 는 계 · 판독이 달라 우연 일치로 본다.)
- **물리적 직관과의 방향**: In³⁺ 의 빈 5s 는 In 황화물에서 전도띠 바닥을 만드는 대표 상태다 (일반론 · 우리 지식). P⁵⁺ 자리에 In³⁺ 를 넣었는데 전도띠가 0.6 eV 올라간다면 설명 (PDOS · 결합/반결합 분석) 이 필요한데, 논문은 총 DOS 만 냈다.
- **'넓은 띠틈 = 전자 주입 ↓' 논증 자체의 한계**: Li 금속에서의 전자 주입은 띠틈 폭이 아니라 **전도띠 바닥 (또는 분해 경로의 환원 전위) 이 Li 의 E_F 에 대해 어디 있나**의 문제다. LSPS 는 Li 에 대해 열역학적으로 환원된다 (P⁵⁺ → Li₃P/Li_xP · Sn⁴⁺ → Li–Sn) — In 을 5 % 넣어도 나머지 P · Sn 의 구동력은 그대로이고 In³⁺ 자신도 환원된다.

### 5.10 DFT ③ · NMR — 전하밀도 단면 · ³¹P · ⁷Li (`Fig. 4d,e,g,h`)

- **단면 지도** (`Fig. 4d,g` 나란히 확대해 봄): 위쪽 (Sn · 위 P · S · Li) 은 **두 지도가 같다** (격자 잡음 무늬까지 같아 같은 단면 · 같은 격자로 보인다). 차이는 아래쪽 한 곳 — LSPS 는 두 S 사이 P 자리에 **붉은 공유 밀도 다리**가 있고, LSPS-In 은 그 자리 (In) 에 다리가 없고 S 고리 두 개가 떨어져 있다. 즉 그림이 말하는 것은 *"In–S 가 P–S 보다 이온성이다"* 라는 정성 사실이고, 본문의 *"localized electron density perturbation around … neighboring sulfur anions"* 를 넘는 **S 전자밀도 증가의 정량은 없다** (색 막대 숫자 · Bader · 선 프로파일 없음).
- **³¹P** (`Fig. 4e`): 4d 76.8 → 77.4 ppm (+0.6, 본문) · **2a 92.8 → 92.4 ppm (−0.4, 그림에만)** — 같은 크기의 반대 방향 이동을 본문은 빼고 4d 쪽만 'In–S 극성' 으로 해석했다. 두 시료 모두 92 ppm 봉우리 오른쪽 (≈85–88 ppm) 에 어깨/꼬리 (`figure-read`) — 귀속 없음. 기준 물질 · 회전 속도 · 온도 보정 미기재 → 1 ppm 미만 이동의 물리적 귀속은 약하다.
- **⁷Li** (`Fig. 4h`): 0.9 → 1.4 ppm (+0.5) — *"reduced electronic shielding"* (Li 쪽 전자 ↓) 로 읽었다. 같은 논문이 S 쪽은 전자 ↑ · Li 1s XPS 는 '불변' 으로 읽는다 — 정량으로 맞물리지 않는다.

### 5.11 기전 모식도 (`Fig. S15`)

'PS₄³⁻ — easy transfer electrons → 계면 부반응 · 높은 계면 저항' vs 'InS₄⁵⁻ — hard transfer electrons → 안정 계면 · 장기 사이클'. 화살표가 **Li⁰ 의 전자가 S²⁻ 로 간다**고 그린다. ⚠ S²⁻ 는 이미 닫힌 껍질이라 더 환원되지 않는다 — 황화물 고체전해질의 환원은 **P⁵⁺ 중심** (Li₆PS₅Cl 의 첫 환원 = P⁵⁺ → P⁰, [Schw20]) 이고 LSPS 는 Sn⁴⁺ 도 환원된다. 저자 자신의 XPS 산물 (Li₂S · Li_xP · Li–Sn) 도 P · Sn 환원의 산물이다. 'S 전자밀도' 는 기전 변수로 잘못 잡혔다.

### 5.12 셀 (`Fig. 5`, `Fig. S16`–`S26` — S 쪽 대부분 안 봄)

- 수치는 §3e. 그림에서 본 것: `Fig. 5b` LSPS 1 C 자료는 ≈600 사이클까지 그려져 있고 끝이 ≈90 mAh g⁻¹ 로 떨어진다 (본문 '500 사이클 뒤 파괴' 와 대체로 맞음) · `Fig. 5c` **5 C 2000 사이클은 LSPS-In 만** (대조 없음) · `Fig. 5d` 문헌 비교 3D 그림의 **그림 속 번호가 범례 번호보다 하나씩 작다** ([34] ↔ 범례 [35] … [42] ↔ [43] — 같은 색끼리 대조) · `Fig. 5f` LSPS Li 금속 셀 ≈96 사이클 'Short circuit' 표지 · LSPS-In 은 ≈395 사이클 근처에 한 번 계단식 하락 (`figure-read`).
- 5 C 95.2 % 는 136 mAh g⁻¹ (0.1 C 의 ≈68 %) 만 오가는 얕은 사이클의 유지율이라 1 C 78.8 % 보다 좋게 보이는 것이 자연스럽다 — 고율 유지율을 '더 안정' 으로 읽지 않는다.
- 맨 NCM83 셀 (`Fig. S21`) 에서도 LSPS-In 이 높다 → 저자 결론 *"electrolyte modification contributes … even in the absence of cathode coating"* 은 양극 쪽에도 효과가 있다는 정황이지만, 산화 · CEI 화학 분석은 없다.

---

## 6. 논증 사슬 판정 ★★ — "In 치환 → 전자구조 조절 → 환원 안정 → 장기 사이클"

| # | 고리 | 제시된 증거 | 판정 |
|---|---|---|---|
| ① | In 이 4d 자리 (P/Sn 공유 자리) 를 차지한다 | Rietveld (점유 = 명목) · DFT 4d vs 2a (−1.17 eV) · Sn 계열 대조 · ³¹P 4d +0.6 ppm | ⚠ **'4d 쪽' 까지는 그럴듯** (In³⁺ 는 크고 4d 는 Sn 이 있는 큰 사면체) · **'P 를 대체' 는 미입증** (X 선 In/Sn 구별 불가 · DFT 는 In@Sn · In@Li 미계산 · 배치 1 개 · ³¹P 2a −0.4 ppm 미언급) |
| ② | 격자 팽창 + 보상 Li⁺ → σ↑ · Ea↓ | V +0.38 % · σ ×1.12 · Ea −0.015 eV | △ 방향은 맞고 크기는 작다 · 오차막대 · 반복 시료 없음 · NEB 는 이 고리의 근거가 못 된다 (§5.8 홉 수 검산) |
| ③ | In–S 이온성 → S 주변 전자밀도 ↑ | S 2p −0.22 eV · 전기음성도 · 전하밀도 단면 · ³¹P · ⁷Li | ⚠ 약함 — 이중선 비구속 맞춤 · 전하 보정 미기재 · 단면 지도는 정성 (P–S 다리 유무) · Bader 0 |
| ④ | 띠틈 2.17 → 2.75 eV → 전자 누설 · 주입 ↓ | `Fig. 4c,f` · CV '덜 요동' | ✗ **불성립** — 두 모델의 대칭 · 전도띠 성격이 달라 In 효과가 분리되지 않고, 측정 σ_e 가 띠틈을 따르지 않으며 (예측 ≈8×10⁴ 배 ↓ vs 실측 ×1.04), 환원은 띠틈 폭이 아니라 P · Sn 의 환원 구동력 문제다 |
| ⑤ | → Li 계면 분해 산물 ↓ | 깊이 XPS (Li₂S · Li_xP · Li–Sn) · 단면 SEM · EIS | △ 관측 자체는 있음 (셀 하나씩으로 보임 · Ta₂O₅ 환산 깊이) · **같은 자료가 In 계면 농축을 보인다** → ④ 대신 'In 풍부 (Li–In) 계면층' 이 경쟁 설명 |
| ⑥ | → 장기 사이클 | 대칭셀 1100 h · 셀 1700 / 2000 / 500 사이클 | △ 그림마다 셀 하나 (재현 수 미기재) · 반주기 0.24 µm Li · 분극 0.03 → 0.20 V 계속 증가 (= 계면상 성장이 느려진 것) · 5 C 는 대조 없음 |

**종합**: ⑤ · ⑥ 의 개선은 보고된 그대로 받아들일 수 있다 (재현 수 미기재 단서). ① → ⑤ 를 잇는 고리 중 **계산이 실제로 떠받치는 것은 ① 의 '4d > 2a' 하나**이고, 제목의 '전자구조 조절' (③ · ④) 은 계산 · 분광 모두에서 비교 조건이 맞지 않는다.

---

## 7. 우리 계산과의 대조 ★★ — 참고할 것 / 비교하면 안 되는 것

### 7a. 이 논문 쪽 값 (소환값 — 문헌 표 · 우리 db 절대값과 섞지 않는다)

| 양 | 값 | 방법 | 우리와 같은 양인가 |
|---|---|---|---|
| PBE 띠틈 LSPS / LSPS-In | 2.17 / 2.75 eV | VASP-PBE 띠구조 · 셀 · k · 배치 미기재 · 두 셀 대칭 다름 | 양은 같은 종류 (KS 고유값 띠틈) · 계 (LGPS 형) · 셀 계열이 달라 **값 비교 아님** |
| CI-NEB 정적 장벽 | 2.24 / 1.71 eV | 경로 1 개 · 이미지 3 개 | ✗ 측정 수송과 무관한 홉 |
| 자리 E_form | 3.63 / 4.80 eV (식 그대로) · −1.95 / −0.78 eV (표준 부호, 우리 계산) | 원소 μ 로 보이는 저장고 · Li 항 없음 | 자리 차 1.17 eV 만 |
| σ / Ea (실험) | 3.62 → 4.06 mS cm⁻¹ · 0.242 → 0.227 eV | EIS · SS 차단 | ✗ LGPS 형 실험값 — 우리 MLIP-MD 값과 나란히 두지 않는다 |
| σ_e (실험) | 5.22 → 5.42 ×10⁻⁹ S cm⁻¹ | DC 0.5 V 2 h | 우리는 σ_e 를 계산하지 않는다 |

### 7b. 우리 원장 쪽 (별도 표 — 7a 와 섞지 않는다)

| 항목 | 우리 | 출처 · 규율 |
|---|---|---|
| 띠틈 | comp1 **2.066** · modelc **2.099** · +B₂O₃ **1.9671** · LPSOCl **2.2309** eV — **네 계의 폭 0.26 eV** | `db/properties/canonical_registry.json` (status canonical · `comparison_group` gap-fixedocc-eigenvalue-v1 · prohibitions `dos_threshold_readout`) · QE-USPP PBE fixed-occ nscf VBM/CBM 고유값 |
| 띠틈의 흔들림 | 무질서 배열 · k-mesh 로 ±0.2–0.3 eV | `litdb/our_dft_baseline.md` '비교 시 주의' |
| 이완 | 아지로다이트 셀 = 고정셀 + EOS (vc-relax 안 씀) | `kb/methodology/computational_methods_canonical.md` §3-1 — LGPS 형엔 참고만 |
| 도펀트 자리 규칙 (cascade v23) | M³⁺ 챔피언 26/26 이 **Li_24g** (O@S_16e) — **In₂O₃ 포함 · P_4b 0** · host modelc · UMA | `db/properties/doping_cascade_trivalent_M3.json` `site_rule` (숫자 안 옮김) |
| cascade Li 음극 축 | In₂O₃ 도핑 아지로다이트의 In 운명 = **ⓑ 금속성** (원소 In → 완전 환원 시 Li₁₃In₃) · F1_Li 표시 | `db/properties/cascade_axis_li_readout_2026_11_05.json` · 결정 `D-2026-11-04-cascade-axis-li-anode` (active) · ⛔ δ_Li 를 문헌 환원창 옆에 두지 않는다 (카드 금지 문장) |
| ESW (환원 쪽) | grand-potential · 환원 한계 라벨은 원장 위험 목록에 걸려 있다 | `citation_hazards.json` `HZ-esw-reduction-limit-facet-convention` (CONDITIONAL) — 숫자 안 옮김 |
| Ea (MLIP-MD) | 상대차 · 멀티시드 규율 | 위치만: `canonical_registry.json` — 이 논문 실험 Ea 와 비교하지 않는다 |

### 7c. 트랙별 판정 (트랙 → 1저자 먼저)

- **우리 DFT 기준선 (띠틈 규율) — 사용자 1저자**: 이 논문은 **고유값 기반**으로 보이는 띠틈을 냈다 (DOS 문턱 판독 금지엔 안 걸린다). 그러나 우리 규율의 핵심 — *같은 방법 · 같은 셀 계열에서의 고유값 차* — 가 깨졌다 (두 모델 대칭 다름). 우리 쪽 경험치 (조성 · 첨가물을 바꾼 네 계의 폭 0.26 eV · 배열 ±0.2–0.3 eV) 에 비해 **치환 하나로 +0.58 eV 는 큰 값**이라, 문헌의 '도펀트가 PBE 띠틈을 0.5 eV 넘게 넓힌다' 는 주장은 **모델 일치부터 확인하는 것이 순서**다. 이 편은 그 확인에서 떨어지는 네 번째 사례다 (§5.9). → '넓은 띠틈 절연체' 수준만 정합.
- **ESW — 사용자 1저자**: 이 논문은 환원 쪽 열역학 (grand potential · 환원 전위) 을 **계산하지 않고** 띠틈으로 대신했다. 우리 ESW 프레임에서 보면 LSPS-In 은 여전히 Li 에 대해 환원되는 계다 (P · Sn · In 모두 환원 가능). '띠틈/S 전자밀도 서사로 환원 안정을 말하는 문헌' 에 대한 우리 쪽 반론 근거를 정리할 때 쓸 사례 — 환원은 P⁵⁺ 중심 ([Schw20]) · 띠틈 ≠ 창 ([Nolan18] 정의) · 측정 σ_e 불변.
- **cascade — 사용자 1저자**: ① **자리**: 문헌의 'M³⁺ → 사면체 P 자리 + 2 Li' 목록 ([LiInF] · [WangYO]) 에 LGPS 형 사례 하나가 더해진다 — 단 이 편의 자리 증거는 약하고 (§6-①) In@Li 는 아예 안 따졌으므로, 우리 v23 의 'M³⁺ → Li_24g' 규칙과 **충돌이라 부를 근거는 못 된다** (계도 다르다). ② **Li 음극 축**: 우리 축은 In₂O₃ 를 ⓑ 금속성 (In → Li–In 합금 · 전자가 통하는 계면 쪽) 으로 표시한다. 이 논문은 같은 원소가 **Li 계면에 농축되는데도 (§5.7) Li 사이클이 늘었다**고 보고한다 — 반증이 아니라 (계 · 셀 · 얕은 용량 · 분극 증가), 'ⓑ 금속성 = 불리' 가 **Li 와 합금을 만드는 금속 (In · Sn …)** 에서도 같은 방향인지 묻는 외부 사례로 기록한다. ③ **Li 예산 부호**: In→P(4d), +2 Li/In, σ↑ ×1.12 — comparison §F 'Li 예산 부호 ↔ σ 부호' 전수표에 넣으면 6 점 중 5 점 성립 (LGPS 형이라 같은 표에 넣을지는 사용자 판단).
- **B₂O₃ 원고 (BO-LPSC1.6 · 외부 1저자)**: 이 논문의 B₂O₃ 는 **NCM83 양극 코팅 (0.5 wt % · ≈4 nm)** 이고, 우리 트랙의 B₂O₃ 는 **SE 쪽**이다. 역할이 달라 원고에서 '같은 B₂O₃' 사례로 묶지 않는다 (같이 읽기 참고만).
- **CEI (Nd 계면 · 외부 1저자)**: 셀 창 2.8–4.3 V (vs Li) — 우리 작동창 2.5–4.25 V 와 거의 겹치지만 **CEI 화학 분석이 없다** → 연결 없음.
- **li2s 계열**: 2026-11-16 사용자가 닫았다 — 이 논문에서 li2s 쪽 작업을 꺼내지 않는다. (SEI 트랙의 Li₂S 결정 NEB 와도 무관 — 다만 'NEB 에 홉 수 검산을 붙인다' 는 보고 규율은 공통.)

### 7d. 요약 (5줄)

1. 띠틈 2.17 → 2.75 eV 는 **서로 다른 대칭의 두 모델** 비교라 In 효과로 읽을 수 없고, 측정 σ_e 도 따르지 않는다 — 우리 규율로는 '넓은 띠틈' 까지만.
2. 형성에너지 식은 **μ 항 부호가 뒤집혔다** — 3.63 / 4.80 eV 는 의미가 없고 자리 차 1.17 eV 만 남는다 (In@Sn · In@Li 미계산).
3. NEB 2.24 / 1.71 eV 는 상온에서 안 일어나는 홉 — 수송 개선의 근거가 아니다.
4. 저자 자신의 XPS 가 **In 의 Li 계면 농축 (In/Sn ≈1–2 vs 벌크 0.1)** 을 보인다 → 대안 기전 (In 풍부 · Li–In 계면층) 이 열려 있다.
5. 우리 트랙엔 '수치' 가 아니라 **감사 체크리스트 (모델 대칭 · μ 부호 · 홉 수 · 도펀트/주원소 XPS 비)** 로 들어온다.

---

## 8. Post-processing ★

- **무엇**: 자리 형성에너지 (2 점) · CI-NEB (1 경로) · 띠구조 + 총 DOS · 전하밀도 단면 (명칭은 '차이' 지도) — **Bader · ELF · PDOS · COHP · grand-potential · AIMD 없음**.
- **도구**: Rietveld = FullProf · 그 밖 (XPS 맞춤 · 띠 경로 · 전하 단면 · 구조 그림) 도구 미기재. 띠 경로 표기가 두 규약 (HPKOT 식 R₂/T₂/U₂ · Setyawan–Curtarolo 식 H₁/C) 으로 갈려 있다 — 둘 다 지원하는 도구 (예: VASPKIT · pymatgen) 를 다른 모드로 썼거나 서로 다른 도구를 썼다는 정황 (확인 불가).
- **수치화 · 기록 방식**: 띠틈은 그림 속 글자 ('Band gap = …') · NEB 는 5 점 + 스플라인 · 형성에너지는 `Table S4` 에 입력 에너지까지 공개 (덕분에 부호 검산이 가능했다) · XPS 는 분율과 절대 면적을 `Table S6` 에 같이 공개 (좋은 관행).
- **우리가 이 논문 그림에서 직접 낸 값** (재현 경로): ① 띠 가장자리 · 최저 전도띠 추적 — `fig_4.png` 패널 crop → 청록색 픽셀의 빈 행 구간 · y 눈금 글자 중심으로 eV 환산 ② NEB 마커 — 회색/분홍 마커 픽셀 중심 ③ 대칭셀 분극 포락선 — 분홍 픽셀 열별 최대/최소 (범례 · 삽화 영역 제외) ④ CCD 전류 · 전압 — 파랑/검정 픽셀 ⑤ In 3d vs Sn 3d 높이 — 데이터 원 픽셀 최고점 − 주황 기준선 (잡음 상한 포함이라 범위로 적었다) ⑥ Li 좌표 차 — P4₂/nmc 원점 2 의 16 대칭조작 (궤도 크기 2a 2 · 4c/4d 4 · 8g 8 · 16h 16 · 합성 닫힘 확인) ⑦ HRTEM d — 정방정 1/d² = (h²+k²)/a² + l²/c².

---

## 9. Figure set ★

| Fig | 내용 (무엇을 보여주나) | 우리 활용 |
|---|---|---|
| 1a | 합성 모식도 — (5+x) Li₂S · SnS₂ · (1−0.5x) P₂S₅ · 0.5x In₂S₃ → 550 °C Ar | — |
| 1b,c | XRD x = 0–0.2 · 불순물 별표는 x = 0.2 에만 · 저각 이동 (점선 ≈29.5°) | x = 0.15 의 σ 하락 원인은 미확정 |
| 1d | Raman SnS₄ ≈343–345 · PS₄ ≈420 cm⁻¹ (창 300–550) | In–S 띠는 창 하단 — 자리 증거 아님 |
| 1e | LSPS-In Rietveld (Rp 1.94 · Rwp 2.71 %) | χ² ≈11 (우리 계산) · 점유 = 명목 |
| 1f | S 2p 162.33/161.05 → 161.95/160.83 eV (인쇄값) | 이중선 갈림 1.28 → 1.12 eV — 비구속 맞춤 |
| 1g | E_form 막대 3.63 (In-sub. P(4d)) · 4.8 (In-sub. P(2a)) eV | ⛔ 절대값 인용 금지 (μ 부호) · 자리 차 1.17 eV 만 |
| 1h | TEM + EDS 지도 (S · P · In · Sn) | In L ↔ Sn L 근접 — '균일' 근거로 약함 |
| 1i | HRTEM 6.56 (002) · 2.952 (213) · 2.629 (204) · 2.604 Å (214) | XRD 격자 대비 +1.7–5.1 % — 팽창 근거 아님 |
| 2a,b | 25 °C Nyquist · σ 3.62 / 3.89 / 4.06 / 3.12 / 3.06 mS cm⁻¹ | LGPS 형 실험 σ — 비교 안 함 |
| 2c | DC 분극 σ_e 5.22e-9 / 5.42e-9 / 1.45e-8 S cm⁻¹ (x 0 / 0.1 / 0.2) | ★ ΔE_g +0.58 eV 와 불일치 (§5.9) |
| 2d,e | −15 °C Nyquist · σ 0.82 / 0.93 / 1.09 / 0.76 / 0.55 | — |
| 2f | x = 0.1 Nyquist 25–90 °C | — |
| 2g | log(σT)–1000/T · Ea 0.242 / 0.227 / 0.248 eV | 오차막대 없음 · Δ 0.015 eV |
| 2h | 공기 1 h σ 감소 50.8 % vs 24.9 % | [Zhu20] HSAB 방향과 일치 |
| 2i | CV −0.5–5 V · 삽화 0–5 V | 산화 · 환원 개시값 없음 — ESW 근거 아님 |
| 3a,b | CCD x = 0 / 0.1 · '1.5 mA cm⁻²' 표지 (≈16 h) | LSPS ≈19 h (≈1.7 mA cm⁻²) 한계 · LSPS-In 28 h 끝 ≈1.3 V (`figure-read`) |
| 3c | 0.1 mA cm⁻² 대칭셀 132 h vs > 1100 h · 삽화 0–4 h · 1000–1004 h | 분극 0.03 → 0.20 V 단조 증가 — '안정' ≠ 계면상 정지 |
| 3d–i | 100 h 후 Li 표면 S 2p · P 2p · Sn 3d (0 / 60 / 150 / 300 nm) | Ta₂O₅ 환산 깊이 · Li_xP 갈림 1.3 eV 의문 |
| 4a | NEB 구조 (c 축 투영 · 2:1 셀로 보임) · 경로 b 방향 · In 이 경로 옆 | 국소 경로 하나 |
| 4b | NEB 5 점 + 스플라인 · 2.24 → 1.71 eV | 홉 수 검산상 상온에서 안 일어나는 홉 (§5.8) |
| 4c,f | 띠구조 + DOS 2.75 / 2.17 eV · k-경로 단사정계 / 삼사정계 | ⛔ 띠틈 차를 In 효과로 읽지 않는다 (§5.9) |
| 4d,g | '전하밀도차' 단면 — 차이는 P/In 자리의 공유 밀도 다리 하나 | 정량 없음 — Bader · 선 프로파일 필요 |
| 4e | ³¹P 92.8/76.8 → 92.4/77.4 ppm | 2a 쪽 −0.4 ppm 은 본문에 없다 |
| 4h | ⁷Li 0.9 → 1.4 ppm | — |
| 5a | 레이트 NCM83@B₂O₃ / Li–In | 셀 성능 — 우리 축 아님 |
| 5b | 1 C 사이클 (LSPS-In 1700 · LSPS ≈600 에서 끝) | — |
| 5c | 5 C 2000 사이클 95.2 % — LSPS-In 만 | 대조 없음 · 얕은 사이클 |
| 5d | 문헌 비교 3D 그림 | 그림 속 번호 = 범례 번호 − 1 (표지 오류) |
| 5e,f | Li 금속 셀 레이트 · 0.5 C 500 사이클 (LSPS ≈96 사이클 'Short circuit') | — |
| S2 | Li 1s · P 2p · Sn 3d (LSPS vs LSPS-In) | 이동 ≤0.07 eV · 전하 보정 미기재 |
| S3 | In 3d — LSPS 없음 · LSPS-In 443.98 / 451.69 eV (약함) · **손 크롭** | 기준 시료 없음 — In³⁺ / In⁰ 구분 불가 |
| S4 | SEM · TEM · HRTEM (LSPS) · EDS · EDX at % | 벌크 In/Sn 0.14 |
| S5 | x 0 · 0.2 Nyquist 25–90 °C | — |
| S6 | CCD x 0.05 · 0.15 (28 h 까지 단락 없음) | — |
| S7 | Li 대칭셀 조립 직후 · 15 h 휴지 EIS | '훨씬 작은 증가' 가 그림에서 안 보인다 |
| S11 | 100 h 후 EIS | 둘 다 초기의 수십 배 |
| S12 | 사이클 후 단면 SEM · EDS · EDX (In 0.8 at %) | 벌크 In/Sn 0.10 |
| S13 | 깊이 Li 1s · In 3d | ★ In 3d ≈ Sn 3d 의 1–2 배 → In 계면 농축 (§5.7) |
| S14 | Li₁₀₊ₓSn₁₋ₓInₓP₂S₁₂ XRD · σ 3.622 / 3.861 / 3.178 / 2.106 | 자리 판별력 없음 |
| S15 | 기전 모식도 'InS₄⁵⁻ hard transfer electrons' | S²⁻ 로 전자가 간다는 그림 — 환원 자리는 P · Sn |
| S1 | LSPS Rietveld (안 봄) | 값은 `Table S2`·`S3` |
| S8–S10 | 대칭셀 전압 확대 · 문헌 막대 · 0.2 mA cm⁻² (안 봄) | 수치는 본문 · `Table S5` |
| S16–S26 | 셀 모식도 · 양극 특성 · 충방전 · dQ/dV · EIS · 55 °C (안 봄) | 수치는 본문 |
| Table S1 | LSPS-In Rietveld 좌표 · 점유 | Li 좌표가 LSPS 정련과 0.75–1.41 Å 다름 (우리 계산) |
| Table S2 | LSPS Rietveld 좌표 · 점유 | 〃 |
| Table S3 | 격자 · R 인자 | χ² ≈5.5 / ≈11.2 |
| Table S4 | 형성에너지 입력 | μ 부호 재계산 (§5.2) |
| Table S5 | 대칭셀 문헌 비교 | — |
| Table S6 | 깊이별 Li₂S 면적 · 분율 | 절대 면적도 LSPS-In 이 작다 |
| Table S7 | Ni-rich 셀 문헌 비교 | — |
| Table S8 | Li 금속 셀 문헌 비교 | — |

---

## 10. 비판 — 이 논문의 약한 곳 ★

1. **띠틈 비교의 모델 불일치** (가장 큼): 두 띠구조의 k-경로 꼴이 삼사정계 / 단사정계로 다르다 — P 하나를 In 으로 바꾼 셀은 원래 셀보다 대칭이 높을 수 없으므로 두 모델은 'In 하나 차이' 가 아니다. DOS 넓힘 · 영점 · 최저 전도띠 성격도 다르다. 셀 · k · 배치가 미기재라 독자가 확인할 방법도 없다.
2. **형성에너지 식의 μ 항 부호가 뒤집혔다** (`SI 식 3`): 표준 부호로는 −1.95 / −0.78 eV. 저장고 (μ) 기준상 미기재 · 보상 Li 항 누락 · In@Sn · In@Li 미계산 · 배치 1 개. '4d > 2a 1.17 eV' 만 쓸 수 있다.
3. **NEB 장벽이 측정 수송과 무관**: 2.24 / 1.71 eV 는 상온 대기 시간 10¹⁵–10²⁴ s 급 — 같은 계 AIMD ([Ong13] 0.24 eV) · 저자 실험 (0.23–0.24 eV) 과 한 자릿수 차이. 이미지 3 개.
4. **σ_e 가 띠틈을 따르지 않는다**: 진성 예측 ≈8×10⁴ 배 ↓ vs 실측 ×1.04 ↑ — 논문 자신의 데이터가 '띠틈 → 누설 ↓' 를 지지하지 않는다.
5. **상투 문단**: *"vacuum spacing of 20 Å … slab"* — 슬랩 계산이 없는 논문에 들어 있다. 방법 문단 전체의 신뢰도를 깎는다.
6. **XPS 맞춤 · 보정**: S 2p 이중선 갈림 비구속 (1.28 vs 1.12 eV) · Li_xP 이중선 1.3 eV (P 2p 관례 ≈0.86) · 전하 보정 기준 미기재 · In 기준 시료 없음 · 깊이는 Ta₂O₅ 환산.
7. **저자 자료 안의 대안 기전을 논의하지 않았다**: 사이클 후 Li 표면에서 In 3d 가 Sn 3d 와 같거나 2 배 (벌크의 10–20 배 농축) — In 풍부 / Li–In 계면층 가능성. 이것이 사실이면 '전자구조 조절' 보다 단순한 설명이다.
8. **HRTEM 을 격자 팽창 근거로 씀**: 측정 흩어짐 (−1 ~ +5 %) 이 XRD 팽창 (0.1–0.4 %) 보다 10–40 배 크다.
9. **선택적 서술**: ³¹P 2a 의 −0.4 ppm (4d 와 반대 방향) · σ_e x = 0.2 (×2.8) · Ea x = 0.2 를 본문에서 뺐다. SI `Fig. S7` 문장 ('much smaller impedance growth') 은 그림과 맞지 않는다.
10. **반경 · 배위수**: R(In³⁺) 0.81 Å 은 6 배위 값 (우리 `doping_cascade_trivalent_M3.json` 의 Shannon 6 배위 In³⁺ 0.80 Å) 에 가깝고, R(P⁵⁺) 0.34 Å 은 출처가 불분명하다 (litdb §F 의 다른 행은 4 배위 0.17 Å) — 사면체 자리 비교에 배위수를 안 맞췄다.
11. **통계**: 모든 전기화학 그림이 곡선 하나씩 · 오차막대 0 · 재현 수 미기재. 5 C 2000 사이클은 대조군이 없다. `Fig. 5d` 그림 번호 오류.
12. **계면 시험 조건이 얕다**: 대칭셀 반주기 0.05 mAh cm⁻² (Li ≈0.24 µm) · 적층압 20 MPa · 셀 50–80 MPa — 고압 · 얕은 용량 조건의 1100 h 다.

---

## 11. 적용 인사이트 ★ (우리 작업에 — 날카로운 것 순)

1. **'도펀트가 PBE 띠틈을 넓혔다' 를 받아들이기 전 첫 질문 = 두 띠구조의 k-경로 꼴이 같은가.** 순수 치환 셀은 원래 셀의 부분군 대칭이다 — 경로 꼴 (삼사정계 ↔ 단사정계 등) 이 다르면 그 자체로 '같은 셀 계열이 아니다' 의 증거다. 그림만으로 30 초에 걸러지는 검사라 litdb 감사 표준 질문으로 쓸 만하다. 우리 띠틈 규율 ('같은 방법 · 같은 셀 계열의 고유값') 의 외부 반례로도 좋다.
2. **형성에너지 식은 nᵢ 부호 규약 (넣으면 +, 빼면 −) · 보상 Li 항 · 저장고 상을 한 줄씩 같이 적는다.** 이 편은 부호가 뒤집혀도 자리 순서는 안 바뀌는 경우라 결론이 살았지만, **저장고가 자리마다 다르면 (예: In@P vs In@Li — 빼는 원자가 다르다) 부호 오류가 순위를 뒤집는다.** 우리 cascade 자리 비교 (Li_24g vs P_4b) 가 정확히 그 경우다 — [Ahmed26CoGar] (저장고 · 분위기) 와 짝을 이루는 두 번째 외부 반례.
3. **NEB 를 인용할 땐 홉 수 검산 한 줄** — 2 eV 급 '대표 경로' 는 수송 개선 근거로 성립하지 않는다 (§5.8). [Cao26USF] · [Wu26LiSRev] 와 같은 꼴이 계속 나온다.
4. **계면 XPS 에서 도펀트/주원소 신호 비를 본다.** In/Sn 이 벌크 0.1 → 계면 1–2 로 뛰는 것은 그림 두 장만 겹쳐 보면 보인다. 도펀트가 Li 쪽으로 모여 합금 계면층을 만드는 경우 ('전자구조' 서사와 다른 기전) 를 가려 내는 가장 싼 검사다 — cascade Li 음극 축의 'ⓑ 금속성' 판정을 문헌과 대조할 때 쓴다.
5. **'안정 사이클' 그림은 분극 포락선의 기울기로 읽는다.** 1100 h 동안 0.03 → 0.20 V 단조 증가 = 계면상 성장이 느려졌을 뿐 멈추지 않았다. 문헌 대칭셀 시간을 우리 계면 판정에 쓸 때 '단락까지 시간' 과 '분극 증가율' 을 따로 적는다.

---

## 12. 인용 가능 문장 (영문 초안 — 조건 포함)

- "Partial In³⁺ substitution in Li₁₀SnP₂S₁₂ (x = 0.1) was reported to raise the room-temperature ionic conductivity from 3.62 to 4.06 mS cm⁻¹ and to extend Li symmetric-cell cycling at 0.1 mA cm⁻² from 132 h to over 1100 h (*Adv. Funct. Mater.*, e79625 (2026))." — 재현 수 미기재 · LGPS 형임을 같이 적는다 · 출처 표기는 랩 표준 (저널 약칭, 권, 첫 쪽 (연도) · 권 미배정이라 논문 번호만).
- "In that report, the PBE band gaps of the pristine and In-substituted models (2.17 and 2.75 eV) were computed for cells of different symmetry, and the measured electronic conductivity did not change (5.22 vs 5.42 × 10⁻⁹ S cm⁻¹), so the gap difference cannot be attributed to In substitution alone." — 우리 판독 (k-경로 꼴) 임을 밝힌다.
- "The same study found reduced Li₂S, Li_xP, and Li–Sn signals on the cycled Li surface, while the In 3d intensity there was comparable to or larger than the Sn 3d intensity despite a bulk In:Sn ratio of 1:10, which leaves an In-enriched interphase as an alternative explanation." — `figure-read` 기반 · 단면적 비 ≈1 가정.
- ⛔ 쓰지 않을 문장: "In substitution widens the band gap of LSPS by 0.58 eV" · "In lowers the Li⁺ migration barrier by 0.53 eV" · "The In substitution energy is 3.63 eV".

---

## 13. 주의 / 한계 (인용 규율)

- **계가 LGPS 형**이다 — 아지로다이트 (comp1 · modelc) 물성 4축에 **수치로** 넣지 않는다. comparison 에는 방법 반례 행 (§D · §E · §F) 과 §J-80 으로만.
- 문헌 수치는 소환값 — 우리 db 절대값과 섞지 않는다. 우리 띠틈 정본 값은 `canonical_registry.json` 에서만 가져오고, 이 논문 값과 같은 줄에 두지 않는다 (§7 은 표를 나눴다).
- `figure-read ≈` 값 (띠 가장자리 · NEB 마커 · 분극 포락선 · CCD · EIS · In/Sn 높이 비) 은 픽셀 판독이다 — 그림 해상도 · 선 굵기 · 잡음 (±0.05 eV · ±0.01 V · ±10–20 %) 을 달고 쓴다. In/Sn 비는 **광이온화 단면적 비 ≈1 · 같은 획득 조건**을 가정한 값이다.
- 우리 계산 (χ² · HRTEM d · μ 재부호 · Li 좌표 차 · 홉 수 · σ_e 예측) 은 논문 숫자로 한 산수다 — 논문의 주장으로 인용하지 않는다.
- XPS 관례값 (S 2p ≈1.18 · P 2p ≈0.86 eV 갈림 · 금속 In 3d₅/₂ ≈444 eV) · EDS 선 에너지 · In 황화물 CBM 성격은 **이 논문 밖의 일반 지식 (우리 기억)** — 인용 전에 1 차 출처로 확인한다.
- 홉 수 검산은 ν₀ 10¹³ s⁻¹ **가정** · 298 K 의 차수 검산이지 확산계수 · 전도도가 아니다.

---

## 14. 기법 용어 미니사전

- **LGPS 형 (Li₁₀MP₂S₁₂)**: Li₁₀GeP₂S₁₂ 골격. PS₄ (2a) 와 (Ge/Sn)S₄ / PS₄ 공유 (4d) 사면체가 고립돼 있고, Li 가 c 축 1D 통로 + ab 면 경로로 움직인다. LSPS = Ge 자리에 Sn.
- **Wyckoff 자리 (4d · 2a · 16h · 4c · 8g)**: 공간군 안에서 같은 대칭 환경을 갖는 위치 묶음. 이 논문: 2a = P 만 · 4d = P/Sn 반반 · 16h · 4c · 4d = Li · 8g = S.
- **형성에너지 · 화학퍼텐셜 (저장고)**: E_f = E_def − E_host − Σ nᵢμᵢ — 결함을 만들려고 '저장고' 에서 원자를 가져오거나 (nᵢ > 0) 돌려보내는 (nᵢ < 0) 값을 뺀다. μ 를 원소로 잡느냐 공존 화합물로 잡느냐에 따라 절대값이 크게 움직이고, 같은 원자를 넣고 빼는 비교끼리만 μ 가 상쇄된다.
- **CI-NEB**: 처음–끝 구조 사이에 이미지를 두고 용수철로 이어 최소 에너지 경로를 찾는 법 · 가장 높은 이미지를 안장점으로 끌어올린다 (climbing image). 장벽은 '그 경로' 의 값이다.
- **홉 수 검산**: Γ = ν₀ exp(−Ea/kT) 로 장벽이 '1 초에 몇 번' 인지 차수만 본다. 상온에서 Ea 1 eV 면 대기 ≈수 초–분, 2 eV 면 우주 나이보다 길다.
- **k-경로 규약 (Setyawan–Curtarolo · HPKOT/SeeK-path)**: 띠구조를 그릴 고대칭 점 경로의 표준. 결정계마다 점 이름이 다르다 (단사정계 H₁ · C … · 삼사정계 R₂ · T₂ · U₂ …) — **경로 꼴이 곧 프로그램이 판정한 셀 대칭**이다.
- **KS 띠틈 (고유값) vs DOS 문턱**: 전자 점유를 고정한 계산에서 가장 높은 점유 준위 (VBM) 와 가장 낮은 비점유 준위 (CBM) 의 차 = 고유값 띠틈. DOS 를 넓혀 '0 이 아닌 곳' 으로 읽으면 꼬리 때문에 작게 나온다 (우리 규율: 금지).
- **전하밀도차 (Δρ)**: ρ(전체) − Σρ(원자) 또는 ρ(치환) − ρ(원래). 양 (축적) · 음 (고갈) 이 같이 보여야 하고 색 막대에 값이 있어야 읽힌다.
- **XPS 스핀–궤도 이중선**: p · d · f 준위는 두 봉우리 (2p₃/₂·2p₁/₂ 등) 로 갈라지고 갈림 폭 · 면적비는 원소마다 상수 — 맞춤에서 묶어야 한다.
- **깊이 XPS 스퍼터 보정**: Ar⁺ 로 표면을 깎으며 측정. 시간 → 깊이 환산은 기준 물질 (여기 Ta₂O₅) 의 깎임 속도로 하므로, 다른 물질에서는 '환산 깊이' 다.
- **CCD (임계 전류밀도)**: 전류를 계단식으로 올리며 대칭셀을 돌려 단락 (전압 급락) 또는 한계 전압에 닿는 전류. 이 논문은 단락이 아니라 저항 발산으로 끝났다.
- **DC 분극 σ_e**: 이온 차단 전극에 일정 전압을 걸고 정상 전류로 전자 전도도를 낸다. 바이어스 · 유지 시간 · 평탄 여부에 민감 ([Ahmed26CoGar] 의 정의 세 줄).
- **Rietveld χ²**: (Rwp/Rexp)² — 1 에 가까울수록 통계 한계까지 맞은 것. 5–11 은 모델이 자료를 다 설명하지 못한다는 뜻.
- **dQ/dV 봉우리 이동**: 충방전 곡선의 평탄부 전압 변화 — 사이클에 따른 분극 증가의 지표.

---

## 15. 열린 질문 (토론용)

1. 두 띠구조 모델이 같은 셀 계열이었다면 (같은 Li/P/Sn 배열 · Li 2 개 추가 · 고정셀) In 하나의 띠틈 효과는 얼마일까 — 우리 경험치 (배열 ±0.2–0.3 eV) 안에 들어갈까?
2. 사이클 후 Li 표면의 In 은 In³⁺ (잔류 전해질) 인가 Li–In 합금인가 — In₂S₃ · In 금속 기준 스펙트럼과 In MNN 오제 매개변수가 있으면 갈린다. 합금이라면 cascade Li 음극 축의 'ⓑ 금속성' 판정은 합금 형성 금속에서 어떻게 읽어야 하나?
3. In 이 P 를 대체했는가 Sn 을 대체했는가 — 중성자 회절 (In · Sn 산란 길이가 다르다) 이나 ¹¹⁹Sn NMR 이 답할 수 있다. 우리 cascade 는 같은 질문 (M³⁺ 의 Li 자리 vs P 자리) 을 아지로다이트에서 Li_24g 로 답했다 — 저장고를 맞춘 동일 기준 비교가 이 계에서도 같은 답을 줄까?
4. 5 C 2000 사이클 · 55 °C 450 사이클 결과는 LSPS 대조 (5 C) 와 반복 셀이 있으면 어떻게 보일까?
