Repository: yonghoon7153-source/Yonghoon-DEM-DFT

# 📚 LITDB — 문헌 단일 시스템 (**SE·DFT 축 + DEM·MPM 축, 두 트랙**)

> **앞으로 논문은 여기서만 본다.** 여러 곳(db/literature, kb/papers, db/properties, Excel)에 흩어진 문헌을 한 곳에서 생각·참고·비교하기 위한 통합 MD 시스템.

## 왜 트랙이 둘인가
`INDEX.md` 는 argyrodite 전해질 축이라 접촉역학·MPM·건식전극 digest 가 들어갈 자리가
없다. 그래서 한때 64편이 **어느 인덱스에도 없었다**(open_items #7). 축을 나눠 그 구멍을
닫았고, 한 분모로 세면 “159편 중 98편 미언급” 같은 **가짜 미결**이 나온다
(`comparison_vs_ours.md:8`). 분리는 실측 근거가 있는 결정이다 — 합치지 말 것.

⚠ 이 표의 **편수는 적지 않는다.** 손으로 쓴 수는 반드시 낡는다(README 자신이 세 번 틀렸다).
현재값은 `python3 tools/litdb/build_index.py --check` 로 본다.

File: litdb/papers/liu2026_li4sns4_mediator_low_barrier_li2s.md (part 1 of 2)
<!-- digest 표준 양식 (paper-level STANDALONE) · 깊이 기준 = zuo2022_chlorination_cathode_interface.md
     2026-09-23 신규 작성 — 사용자(= ESW·cascade·DFT 기준선 트랙의 1저자) 연구실 논문세미나(2026-09-23) 2번 논문.
     사용자 요청: "li2s 관련한 dft 계산들이 많았어 — 중점적으로 논문에이전트 진행하고 우리 계산이 참고할 게 있는지 봐봐".
     ⚠ li2s(소셀 유리) 트랙은 사용자가 1저자가 아니다(외부 1저자 · 회신 필요) — §7c-4 · §11-④ 의 제안은 그 트랙에 대해 '후보' 일 뿐이다.
     ⇒ 이 digest 의 무게중심은 §4(계산 방법 전수) · §5.1–5.6(DFT 결과 그림 실독) · §6(장벽 출처 판정) · §7(우리 대조) 이다.
     ⚠ 메인 에이전트가 PDF 재대조 뒤 커밋한다 — 아래 값 중 `figure-read ≈` 는 그림에서만 읽은 것이고, 인쇄값(그림 속 글자)·본문값과 구분했다. -->

# Lithium Thiostannate Molecular Mediator Enables Interfacial Electronic Reconstruction for Low-Barrier Li₂S Chemistry — Liu, Chen et al. (*Adv. Funct. Mater.* **2026**, e77927)

> slug `liu2026_li4sns4_mediator_low_barrier_li2s` · DOI `10.1002/adfm.77927` · type `mixed — exp 주(합성·분광·전기화학·셀) + DFT 보조(VASP-PBE-D, 바닥상태 결합 서술자만: 결합길이·DOS·pCOHP/iCOHP·Bader·ELF·전하밀도차·분자흡착 — NEB 0 · MD 0 · 전이상태 0)` · PDF `litdb/inbox/0923-2. AdvFunctMater_2026_Liu_Li4SnS4_mediator_Li2S_MAIN.pdf` (본문 11 pp) + `0923-2. Sup) AdvFunctMater_2026_Liu_Li4SnS4_mediator_SI.pdf` (SI 34 pp · Fig S1–S22 · Table S1–S3 · Note 1) · digested `2026-09-23` · status ✅ · 태그 **[외부]**

> elements: Li, S, Sn, P, Ge, Si, Sb, C, Cl, Br
> methods: DFT, ICOHP, DOS, PDOS, ELF, Bader, XPS, Raman

> **저자**: Sheng Liu†, Wei Chen† (공동 1저자), Shuying Wang, Jun Chen, Yin Hu, Dongjiang Chen, Tianyu Lei, Peng Li, **Yichao Yan\*** — 전원 **UESTC(전자과기대, 청두) 전자박막·집적소자 국가중점실험실** 단일기관 · 접수 2026-06-29 · 수정 2026-08-04 · 수락 2026-08-17 · Wiley-VCH (OA 아님 — 판권면에 *"All rights reserved, including rights for text and data mining and training of artificial intelligence technologies"*) · NSFC 52402099 / 52371213 / 52302083 외 · **계산 = 하얼빈공대(HIT) HPC 센터** (Acknowledgements) · 기여표: Dongjiang Chen = *Software* (DFT 담당으로 보인다 — 추정) · 데이터: *"available from the corresponding author upon reasonable request"* ⇒ **구조 파일 미공개**
>
> **대조 문서**: `comparison_vs_ours.md` Ref key `[Liu26Sn]` · §F 첫 행 · **§J-46** (문헌/우리 표 분리) / `comparison_vs_ours_DEM.md` **§I-8** (W_ad P2 곁가지) · 같은 세미나 짝: `[Zhang26PI3]`(0923-1) · `[Wang25MIEC]`(0923-3)
>
> **계보**: 같은 그룹 자기인용 — ref 27 (S. Liu … *Nano Energy* 142, 111176 (2025), *"전자구조 공학으로 Li 금속 호환 황화물 SE 설계"*) · ref 17 (M. He, … S. Liu, 단일원자 촉매의 Li₂S₂ 환원, *AEM* 2025). Li₂S 활성화 문헌축: 매개체(ref 19–21·28 — Li₂S@PhSeLi, Li₂S–NbSe₂) · 도핑(ref 22–24) · 촉매(ref 16–18). ⚠ 이 digest 는 인용 문헌을 따라가 확인하지 않았다.

> **본 digest 에서 실제로 본 그림 (2026-09-23)** — **16장**: `Fig. 1`(+ `Fig. 1c` 좌·우 pCOHP 패널 2× 확대) · `Fig. 2` · `Fig. 3` · `Fig. 4` · `Fig. 5` · `Fig. S1` · `Fig. S2`(+ (a)·(d) 패널 확대) · `Fig. S3` · `Fig. S4` · `Fig. S5` · `Fig. S6`(+ Sn 주변 원본 해상도 3× 확대) · `Fig. S7` · `Fig. S9` · `Fig. S10` · `Fig. S14` · `Fig. S18`.
> **안 본 것 (11장)**: `Fig. S8`(Li₂S@SnS₂ XRD) · `Fig. S11`·`Fig. S12`(DC 분극 원곡선 — 값은 본문) · `Fig. S13`(CV 원곡선) · `Fig. S15`(DRT 원곡선) · `Fig. S16`(XPS 면적 %) · `Fig. S17`(사이클 후 TEM) · `Fig. S19`·`Fig. S20`(장기 사이클) · `Fig. S21`(습식 공정 모식도) · `Fig. S22`(파우치 충방전). 표 `Table S1`–`Table S3` 은 PDF 텍스트로 읽었다(이미지로 안 봄).
> 그림에서만 읽은 값 = **`figure-read ≈`** · 그림 속 인쇄 글자 = **"인쇄값"** · 본문 문장 = 쪽 번호.

---

## 0. 이 digest 를 읽는 법 — 사용자 요청 축 (DFT 중점 + 우리 계산 참고점)

이 논문은 **실험 논문에 DFT 서술자를 얹은 형태**다. DFT 는 전부 **바닥상태 한 점**(결합 길이 · DOS · pCOHP/iCOHP · Bader · ELF · 전하밀도차 · 분자 흡착에너지)이고, **장벽을 직접 계산한 것은 하나도 없다.** 그래서 *"Li₂S 관련 DFT 가 많다"* 는 인상은 맞지만, 우리가 가져올 수 있는 것은 **값이 아니라 서술자 설계 하나와 교보재 몇 개**다.

**먼저 박아 둘 판정 다섯** (근거는 각 절):

| # | 판정 | 절 |
|---|---|---|
| ① | **"Li⁺ 추출 활성화 장벽" 은 계산되지 않았다.** DFT 결합 서술자에서 *추론*했고, 실험 쪽 "상대 활성화에너지 10.46 kJ mol⁻¹" 은 **단일 온도(298 K) CV-Tafel 기울기**에서 *같은 고유 장벽 Ea⁰* 를 가정해 뽑은 값이다. 같은 논문 `Fig. 3f` 는 그 차이를 **"25 kj mol⁻¹"** 로 적는다 — **본문·SI 와 불일치**. NEB·전이상태·Arrhenius 온도 스윕 **0건** | §6 |
| ② | **iCOHP 서술자의 *방향* 명제**(양이온–S 공유결합이 센 S 자리일수록 그 S 의 Li–S 가 약하다)는 **우리 comp1 per-site ICOHP 에 이미 들어 있다** — 이 논문에서 가져갈 핵심이다. 단 **값은 비교 불가**(그들 "P–S" 는 PS₄ 내부 결합이 아니다 · 도구/기저/spilling 미기재) | §5.3 · §7c-2 |
| ③ | **Bader *"≈1.32 e⁻ 가 계면 S 에서 Sn 쪽으로"*(p.3)는 그림과 맞지 않는다.** `Fig. S6` 에서 −1.32 는 **Sn 원자에 붙은 라벨**이고, 그 그림의 부호 규약(Li −0.84 · S +1.68)으로 읽으면 **Sn 이 잃은 전자 수**다 | §5.5 |
| ④ | **그래핀 흡착값(Li₂S −0.46 eV 등)은 W_ad P2(LPSCl\|흑연)의 외부 기준점이 아니다** — 분자 1개의 eV/분자 값이라 J m⁻² 로 못 옮기고, 기준 상태·D3 형식·셀이 다르다. 쓸 수 있는 것은 **자릿수 대비(황화물–탄소 ≈0.5 eV vs 황화물–황화물 ≈3 eV, 같은 설정)** 한 줄뿐 | §7c-1 |
| ⑤ | **기준전극이 모호하다** — 셀 음극은 **Li 박 + In 박(Li–In)** 인데(SI p.3) 모든 전위 축은 *"V vs. Li/Li⁺"* 다. 환산했는지 적지 않는다 ⇒ **2.94 → 2.41 V 의 절대값은 0.6 V 폭으로 불확정**, 차이(0.53 V)만 안전 | §10-⑤ |

---

## 1. 한 줄 요약

Li₂S 와 SnS₂ 를 14:1(질량)로 섞어 500 °C 에서 구우면 Li₂S 표면에 **Li₄SnS₄ 층(TEM ≈30 nm)** 이 자라고, 그 복합체(Li₂S@Li₄SnS₄)를 Li₅.₅PS₄.₅Cl₀.₈Br₀.₇ 아지로다이트·VGCF 와 5:3:2 로 볼밀한 양극은 **첫 충전 평탄 전위가 2.94 → 2.41 V** 로 내려가고(1.2 mg cm⁻², 0.1 C) 복합 양극 이온전도가 **2.25 → 3.99 × 10⁻⁵ S cm⁻¹** 로 오르며 5 mg cm⁻² 에서도 100 사이클을 돈다. 저자들은 이를 **"Sn 5p–S 3p 혼성 → 격자 S 의 전자밀도 재분배 → Li–S 약화 → 산화 장벽 저하"** 로 설명하는데, 그 사슬의 **DFT 쪽 증거는 바닥상태 서술자(iCOHP·결합길이·Bader·ELF)뿐**이고 **장벽 자체는 어디서도 계산되지 않았다.**

---

## 2. 메타 / 동기 / 질문

| 항목 | 내용 |
|---|---|
| 풀려는 문제 | Li₂S 양극(이론 1166 mAh g⁻¹, 무음극 가능, 부피 선팽창)의 **첫 충전 활성화 과전압**(본문 intro: *">4 V vs. Li/Li⁺"* 필요) + 전자(~10⁻⁹ S cm⁻¹)·이온(~10⁻¹³ S cm⁻¹) 부도체성 (p.1, 문헌 인용값) |
| 기존 전략의 한계 (저자 서술) | 나노화 = 경로만 줄이고 Li–S 결합에너지는 그대로 · 촉매 = 고체–고체 접촉 부족 · 계면 불일치가 새 병목 (p.2) |
| 제안 | **이온전도성 "분자 매개체"를 Li₂S 위에 in situ 성장** → 화학결합·전자결합된 계면 → Li 2s–S 3p 혼성 약화 (p.2) |
| 후보 스크리닝 (DFT) | 사면체 양이온 5종의 황화물 SE: **Li₃PS₄ · Li₄GeS₄ · Li₄SnS₄ · Li₃SbS₄ · Li₄SiS₄** (`Fig. S1`) — *"in situ 반응으로 얻을 수 있어 계면 모델을 세우기 좋다"* (p.2) |
| 선택 | **Li₄SnS₄** — iCOHP 가 "극값"(M–S 최강 · Li–S 최약) (p.2–3) |
| 대조 시료 | 맨 Li₂S · Li₂S@SnS₂(가열 전 혼합물로 보임 — 명시 없음) |
| SE | **Li₅.₅PS₄.₅Cl₀.₈Br₀.₇** (자체 합성, 7.8 mS cm⁻¹, `Fig. S10`) — ⚠ 우리 comp1/modelc 가 아니다 (Cl/Br 혼합 할라이드) |

---

## 3. 핵심 수치 총정리 ★

> 쪽 번호 = 본문 PDF 쪽(= 논문 *"n of 11"*). SI 는 "SI p.n". 전위 축은 논문 표기(*vs. Li/Li⁺*) 그대로 — §0 ⑤ 주의.

### 3a. DFT 수치 (전부) ★★

| 양 | 값 | 출처 | 비고 |
|---|---|---|---|
| iCOHP **M–S** (P / Ge / **Sn** / Sb / Si) | **−0.15 / −0.96 / −1.72 / −1.40 / −1.30** | `Fig. 1c` 좌 인쇄값 = `Fig. S4` 좌축 (본문 텍스트엔 숫자 없음) | 단위 표기 **없음**(eV 로 보임). ⚠ 어느 원자쌍인지·쌍 1개인지 평균인지 **미기재** |
| iCOHP **Li–S** (P / Ge / **Sn** / Sb / Si) | **−2.47 / −2.21 / −0.71 / −1.01 / −1.32** | `Fig. 1c` 우 인쇄값 = `Fig. S4` 우축 | 같은 단서. **맨 Li₂S 의 Li–S 기준값은 없다** (§10-②) |
| 결합 길이 **Li–S** (P / Ge / Sn / Sb / Si) | `figure-read ≈` 2.41 / 2.47 / **2.94** / 2.75 / 2.54 Å | `Fig. S3` 좌축 · Sn 의 2.94 Å 만 본문 명시 (p.2) | 픽셀 보정 ±0.02 Å |
| 결합 길이 **M–S** (P / Ge / Sn / Sb / Si) | `figure-read ≈` **2.69** / 2.42 / **2.09** / 2.09 / 2.29 Å | `Fig. S3` 우축 · 본문은 *"Li₂S@Li₄SnS₄ 가 가장 짧은 M–S"* 만 (p.2) | ⚠ 서열이 사면체 결합의 결정화학 기대와 **정반대**(P 최장 · Sn 최단) — §10-③ |
| 우리 산수 — iCOHP 교환 | \|M–S\| ↔ \|Li–S\| 피어슨 **r = −0.93** (n = 5, t = −4.25, 양측 p ≈ 0.02) · 기울기 −1.18 · 합 \|M–S\|+\|Li–S\| = 2.62 / 3.17 / 2.43 / 2.41 / 2.62 (평균 2.65) | `Fig. 1c` 인쇄값으로 계산 | **"결합 예산 보존"** 처럼 보인다 (합이 거의 일정) — 논문은 이 말을 안 한다 |
| 흡착(결합)에너지 on **Li₄SnS₄** | S₈ **−0.99** · Li₂S₂ **−2.59** · Li₂S **−2.99 eV** | p.3 본문 + `Fig. 1d` (막대 일치 확인) | 정의식·기준 상태 **미기재** · 표면(면지수) 미기재 |
| 흡착(결합)에너지 on **그래핀** | S₈ **−0.74** · Li₂S₂ **−0.51** · Li₂S **−0.46 eV** | p.3 본문 + `Fig. 1d` | 그래핀 셀 크기·진공·자리 미기재 · **eV/분자** |
| Bader — 맨 Li₂S 모델 | S **+1.68**(4곳) · **+1.22**(1곳) · Li **−0.83 ~ −0.85**(7곳) | `Fig. S6` 좌 인쇄값 | ⚠ 부호 = **얻은 전자 수** 규약(S 양수·Li 음수). 합: 2×(−0.84)+1.68 = 0 ✓ |
| Bader — Li₂S@Li₄SnS₄ 모델 | **Sn −1.32** · Sn 에 붙은 S **+1.65 / +1.22 / +1.17** · 그 밖의 S +1.68 · +1.66 · Li −0.83 / −0.84 / −0.86 · **"Li 0.15"**(1곳) | `Fig. S6` 우 인쇄값 (원본 1083×629 px 에서 3× 확대 확인) | ⚠ 본문 *"≈1.32 e⁻ S→Sn"* 과 **불일치** (§5.5). "Li 0.15" 는 다른 Li(−0.84)의 ⅙ — 거의 중성 Li |
| 반응 엔탈피 | *x* Li₂S + SnS₂ → (*x*−2) Li₂S + Li₄SnS₄, **ΔH = −27.1 kJ mol⁻¹** (*x* > 2) | `Fig. 2a` 인쇄값 · p.4 (*"negative formation energy"*) | **출처(DFT? 열화학 DB?) 미기재.** 우리 환산 −0.281 eV/반응 ≈ **−31 meV/atom** (9 원자) |
| DOS 겉보기 틈 — 맨 Li₂S | `figure-read ≈` VB 끝 −0.4 · CB 시작 +3.0 eV → ≈3.4 eV | `Fig. S2a` | DOS 문턱 판독이라 **우리 규율상 gap 값으로 쓰지 않는다** — "wide-gap" 확인용 |
| DOS — Li₂S@Li₄SnS₄ | `figure-read ≈` 주 VB 끝 −0.9 eV · **고립 점유 봉우리 ≈ −0.5 eV** · **E_F 위 빈 틈상태 ≈ +0.3 ~ +1.2 eV (S 성분 우세)** · CB 시작 ≈ +2.1 eV | `Fig. S2d` (확대) | 논문은 이 틈상태를 **언급하지 않는다** (§10-④) |

### 3b. 합성 · 구조 · 분광

| 양 | 값 | 출처 |
|---|---|---|
| 원료비 | Li₂S(99.98 %, Macklin) : SnS₂(99.5 %, Macklin) = **14 : 1 (질량)**, 1 h 분쇄 → **500 °C 10 h**, 5 °C min⁻¹, Ar | SI p.2 · ⚠ `Fig. 2a` 는 *"Sintering for 6 h"* (불일치) |
| 우리 산수 — 조성 | SnS₂ + 2Li₂S → Li₄SnS₄ 완결 가정 시 Li₄SnS₄ **≈10.0 wt%** · 남은 Li₂S ≈90.0 wt% · 몰비 Li₂S : Li₄SnS₄ ≈ 54 : 1 · Li₂S 소모 3.6 % | 원료비에서 |
| XRD | Li₂S 피크(JCPDS 23-0369) 유지 · SnS₂(98-000-0113) 소멸 · (111) 피크 이동 없음(`figure-read`) | `Fig. 2b` · p.4 |
| Rietveld | **Rp 5.83 % · Rwp 4.91 %** (인쇄값) · Li₄SnS₄ (97-029-0832) 존재 확인 | `Fig. 2c` · ⚠ **상분율(wt%) 미보고** |
| TEM | Li₄SnS₄ 층 **≈30 nm** "conformal" · 격자간격 **0.31 nm = Li₂S (111)** · **0.36 nm = Li₄SnS₄ (020)** · EDS Sn·S 균일 | `Fig. 2d` · p.5 |
| XPS S 2p | SnS₂ Sn–S **160.7** → Li₄SnS₄ **160.1 eV** · Li–S 성분 **159.55 → 159.67 eV (+0.12)** | p.4–5 · `Fig. S9a` 인쇄값 (2p₁/₂: 160.75 → 160.87) |
| XPS Sn 3d | 3d₅/₂ **485.2 → 485.4 eV** · 3d₃/₂ 493.6 → 493.8 eV | p.5 · `Fig. S9b` 인쇄값 |
| Raman (분말) | Li₂S Li–S 신축 **≈373 → ≈370.2 cm⁻¹** · 새 봉우리 **≈346.9 cm⁻¹ (SnS₄ 사면체)** · Li₂S@SnS₂ 는 `figure-read ≈`315 cm⁻¹ (SnS₂) | p.5 · `Fig. 2e` |
| Raman (셀 양극, OCV) | **347.7 (SnS₄⁴⁻) · 370.2 (Li₂S) · 419.2 cm⁻¹ (Li₅.₅PS₄.₅Cl₀.₈Br₀.₇ PS₄³⁻)** · 충전 시 S **470.2 cm⁻¹** | p.5 · `Fig. 4b` |
| ⁷Li MAS NMR | Li₂S **−0.979** · Li₂S@SnS₂ −0.981 · Li₂S@Li₄SnS₄ **−0.965 ppm** (인쇄값) = **+0.014 ppm** "distinct downfield shift" | `Fig. 2f` · p.5 |
| SE XRD/σ | Li₇PS₆(PDF#34-0638) 구조 일치 · **σ_Li⁺ = 7.8 mS cm⁻¹** (인쇄값; 온도·두께 미기재 · Nyquist 절편 `figure-read ≈`13 Ω) | `Fig. S10` · p.5 |

### 3c. 수송 · 속도론 (전부 복합 양극 — 30 wt% SE + 20 wt% VGCF 포함)

| 양 | Li₂S | Li₂S@Li₄SnS₄ | 출처 / 조건 |
|---|---|---|---|
| 이온전도 σ_ion (DC 분극, 전자차단) | **2.25 × 10⁻⁵** | **3.99 × 10⁻⁵ S cm⁻¹** (1.77×) | `Fig. 3a` · p.5 · 상자그림(`figure-read` 점 ~5개씩) |
| 전자전도 σ_e (DC 분극, 이온차단) | **1.5 × 10⁻¹** | **3.6 × 10⁻¹ S cm⁻¹** (2.4×) | `Fig. S12` · p.5 |
| CV 피크전류 vs ν^½ 기울기 — **산화**(Li₂S→S₈) | **26.9** | **47.6** | `Fig. 3d` 인쇄값 · 단위 mA (V s⁻¹)^−½ |
| 같은 — **환원**(S₈→Li₂S) | **18.86** | **54.7** | `Fig. S14` 인쇄값 · ⚠ 본문(p.5)은 47.6/54.7 을 *"cathodic and anodic"* 순으로 적어 **산화/환원이 뒤바뀌어 있다** |
| Tafel 기울기 — 산화 | **459** | **374 mV dec⁻¹** | `Fig. 3e` · p.5 |
| Tafel 기울기 — 환원 | **645** | **496 mV dec⁻¹** | `Fig. 3e` · p.5 |
| 우리 산수 — 겉보기 αz (= 2.303RT/(F·b), 298 K) | 0.13 (산화) | 0.16 (산화) | 1전자 전하이동의 통상 범위보다 훨씬 작다 → 저항·수송 섞임 (§10-⑦) |
| **"상대 활성화에너지" 차 (산화)** | — | **10.46 kJ mol⁻¹ 낮음** (= 0.108 eV, 우리 환산) | p.5 · SI Note 1: Ea₁ = Ea₁⁰ − **42.70** vs Ea₁′ = Ea₁⁰ − **32.24 kJ mol⁻¹** · ⚠ `Fig. 3f` 인쇄값은 **"25 kj mol⁻¹"** (= 0.259 eV) — **불일치** |
| DRT 전하이동 봉우리 | τ ≈ 0.1 s (D4 대역 10⁻²–10⁰ s) | 같음 | p.5 · `Table S1` |
| DRT γ(τ) 봉우리 높이 (첫 충전 중) | `figure-read ≈` **180–330 Ω** (0–70 % 충전깊이, 최대 ≈330 @ ≈70 %) → 75–100 % 에서 ≈80–160 Ω | `figure-read ≈` **≈80 Ω(0 %) → ≈30–35 Ω(≥30 %)** | `Fig. 3i` · ⚠ γ(τ) 는 저항 자체가 아니라 분포함수 높이 |

### 3d. 셀 성능 (Li₂S@Li₄SnS₄ : LPSCB : VGCF = 5 : 3 : 2 · Li–In 음극 · 적층압 ≈50 MPa)

| 조건 | Li₂S | Li₂S@Li₄SnS₄ | 출처 |
|---|---|---|---|
| **첫 충전 평탄 전위** (1.2 mg cm⁻², 0.1 C) | **2.94 V** | **2.41 V** | `Fig. 5a` · `Fig. S18` · p.7 — 둘 다 `figure-read ≈`190 mAh g⁻¹ 지점에서 읽음 |
| 첫 충전 → 4.0 V 용량 | `figure-read ≈`825 | `figure-read ≈`925 mAh g⁻¹ | `Fig. S18` |
| 첫 방전 → 1.4 V | `figure-read ≈`485 | `figure-read ≈`825 mAh g⁻¹ | `Fig. S18` |
| 첫 사이클 CE | `figure-read` 산수 ≈59 % | **89 %** (본문) | p.8 |
| Li₂S 이용률 | — | **77 %** (본문) — 기준 미기재 (0.77×1166 = 898 mAh g⁻¹; `figure-read` 첫 방전 825 → 71 %, 첫 충전 925 → 79 %) | p.8 · `Fig. S18` |
| 율속 (0.1 / 0.2 / 0.5 / 1 / 2 C, 30 °C) | `figure-read ≈` 430 / 375 / 310 / 270 / 235 | **846 / 798 / 697 / 610 / 500 mAh g⁻¹** · 0.1 C 복귀 95 % | `Fig. 5c` · p.8 |
| 1.2 mg cm⁻², 0.5 C, 500 cyc | — | 최대 **708.3 mAh g⁻¹** · 평균 감쇠 **0.02 % cyc⁻¹** · (`Table S2`: 초기 452 · 유지 89.8 % · 30 °C) | `Fig. S19` · p.8 |
| 3 mg cm⁻², 0.1 C, 30 °C, 200 cyc | `figure-read ≈`400 → 310 · 인쇄값 **"~77.5 %"** | 초기 **600** · 최대 **2.07 mAh cm⁻²**(인쇄값 → 690 mAh g⁻¹, 우리 산수) · 유지 ">80 %"(p.8) / **80.5 %**(`Table S2`) / **"~80.7 %"**(`Fig. 5d` 인쇄값) | `Fig. 5d` |
| 5 mg cm⁻², 0.1 C, 30 °C, 100 cyc | — | 초기 **463 mAh g⁻¹** · 유지 **83.3 %** | `Fig. S20` · `Table S2` · p.9 |
| 5 mg cm⁻², 0.1 C, **60 °C**, 100 cyc | **278.3 mAh g⁻¹ @ 40 cyc** 후 "Break down" | **3.8 mAh cm⁻² (768.6 mAh g⁻¹)** · 이용률 **≈65.2 %** · `Table S2` "~100 %" | `Fig. 5e` · p.9 · 우리 산수: 3.8/5 = 760 → 65.2 % (768.6 이면 65.9 %) |
| 파우치 (Si‖SSE‖Li₂S@Li₄SnS₄, 4×5 cm², 10 MPa, 0.1 C, 30 °C) | — | 초기 **12.5 mAh** → 100 cyc 후 **8 mAh**(본문) / `figure-read ≈`**7.2 mAh** · CE ">99 %" · Li₂S 25 mg(인쇄값) → 초기 500 mAh g⁻¹ (우리 산수) | `Fig. 5g` · p.9 · `Table S3` |

---

## 4. 계산 방법 (DFT) ★★ — 적힌 것 전부 + 안 적힌 것 전부

> 원문은 SI p.4–5 의 한 문단(*"Theoretical calculation"*)이 **전부**다. 아래 왼쪽은 원문 그대로, 오른쪽은 우리 판정.

### 4a. 적힌 것 (SI p.4–5)

| 항목 | 원문 | 우리 판정 / 단서 |
|---|---|---|
| 코드 | **VASP** (ref 3 Kresse & Furthmüller 1996) | 버전 미기재 |
| 기저·유사퍼텐셜 | **PAW** (ref 4 Kresse & Joubert 1999) | PAW 셋(Li_sv? Sn_d?) 미기재 |
| 범함수 | **PBE** (ref 5) | GGA |
| 분산 | *"in combination with the **DFT-D** correction"* (ref 6 = **Grimme, Antony, Ehrlich, Krieg, *J. Chem. Phys.* 132, 154104 (2010)** = D3 원전) | **감쇠 형식 미기재.** 인용이 D3 원전(zero-damping)이고 BJ 감쇠 원전은 인용하지 않는다 → **D3(zero) 로 추정**(확정 아님). **3체(ATM) 여부 미기재**. ⚠ 우리 W_ad 는 D3(BJ) 2체가 헤드라인이다 (§7c-1) |
| 스핀 | *"performed in a **spin-polarized** manner"* | `Fig. S2` DOS 는 상·하 스핀 대칭 (`figure-read`) — 자성 없음 |
| 컷오프 | **520 eV** | — |
| k 점 | Monkhorst–Pack **2×2×1 (graphene system surface)** · **3×2×1 (Li₂S system surface)** (ref 7) | ⚠ Li₄SnS₄ 슬랩 흡착 계산(`Fig. 1e`)의 k 는 **따로 적지 않았다** · 셀 크기를 모르니 k 간격 환산 불가 |
| SCF 수렴 | **10⁻⁵ eV** | — |
| 이완 | *"equilibrium geometries and **lattice constancies** are optimized with maximum **stress** on each atom within **0.02 eV/Å**"* | "stress" 라 썼지만 단위는 **힘**(0.02 eV Å⁻¹). *"lattice constants optimized"* 가 슬랩·계면 모델에도 적용됐는지 **불명** (진공이 있는 셀을 vc-relax 하면 진공이 무너진다) |
| Bader | *"method described by **Henkelman** et al."* (ref 8 = Tang, Sanville, Henkelman 2009) | Henkelman 그룹 코드로 보임. 격자(FFT) 밀도·core 전하 합산 여부 미기재 |
| COHP | *"Crystal Orbital Hamilton Population analysis was carried out using the method described by **Henkelman** et al.**⁹**"* — 그런데 **ref 9 = Dronskowski & Blöchl, *J. Phys. Chem.* 97, 8617 (1993)** (COHP 원전) | ⚠ **귀속 오류**(COHP 는 Henkelman 방법이 아니다). **LOBSTER 라는 말이 없다** — 본문의 *"pCOHP"* 는 LOBSTER 계열 용어라 **LOBSTER 로 추정**. **기저 · 밴드 수 · charge spilling · k 적분(사면체/가우스) · 에너지 창 · 거리 컷오프 전부 미기재** |

### 4b. 그림에서만 드러나는 것 (`figure-read`)

| 항목 | 드러난 것 | 출처 |
|---|---|---|
| 매개체 "분자" 모델 | 5종 모두 **결정 셀 조각처럼** 그려져 있다 (Li₄GeS₄·Li₄SnS₄ 는 같은 구조형으로 보인다). 캡션은 *"molecular"* | `Fig. S1` |
| 계면 모델 "Li₂S@Li_xMS₄" | Li₂S 블록 안/아래쪽에 M 원자 **몇 개(보이는 것 2–5개)** 가 박힌 형태 — **"두 결정상의 계면"이 아니라 Li₂S 슬랩에 MS₄ 단위를 붙인/치환한 모델**로 보인다 | `Fig. S3` 삽화 · `Fig. 1c` 가운데 삽화(원 표시 = 분석한 M–S–Li 한 자리) |
| 흡착 모델 | Li₄SnS₄ 슬랩(층상 3–4층, 원자 수 불명) 위 S₈ 고리 · Li₂S₂ · Li₂S 분자 1개씩 | `Fig. 1e` |
| 그래핀 모델 | **무결함 그래핀 1장**(측면에서 C 8–9개 보이는 폭) 위 분자 1개 | `Fig. S5` |
| 맨 Li₂S 모델 | Bader 그림에 **+1.22 인 S 1곳**이 있다 → 표면/가장자리 S 가 있는 **슬랩(또는 조각)** 으로 보인다 | `Fig. S6` 좌 |
| pCOHP 부호 | 축 라벨은 *"pCOHP"* 인데 E_F 아래 결합 봉우리가 **양수**로 그려져 있다 → 실제로는 **−pCOHP** 를 그린 것으로 보인다 | `Fig. 1c` |
| ELF 단면 | 0–1 색막대 · **어느 면(hkl·원점)인지 미기재** | `Fig. S7` |
| 전하밀도차 | 노랑 = 축적 · 청록 = 결핍 · **등치면 값 미기재** | `Fig. 1e` · `Fig. S5` |

### 4c. ⛔ 안 적힌 것 (재현 불가 목록 — 전부 n/a)

원자 수 · 슈퍼셀 크기 · **어느 Li₂S 면**(facet) · 어느 Li₄SnS₄ 면 · 슬랩 두께·고정층 · **진공 두께** · **쌍극자 보정** · 흡착 자리·배치 수(단일 배치로 보임) · **흡착에너지 정의식·부호·기준 상태** · 계면 모델의 **화학량론·전하중성** · COHP 도구·기저·spilling · Bader 격자 · ELF 면 · 전하밀도차 등치면 · ΔH(−27.1 kJ mol⁻¹)의 출처 · DFT+U(없는 듯 — Sn⁴⁺ 는 d¹⁰ 이라 불필요) · AIMD/MLIP/NEB (**없음**) · 무질서 처리(해당 없음 — 모두 단일 배치).

> 🔑 **"적힌 것" 대 "우리가 같은 양을 재려면 필요한 것"** 의 차이가 이 논문 DFT 의 본질이다. 값을 다시 내 보려 해도 **셀·면·화학량론을 모른다** — 데이터는 "요청 시" 다.

---

## 4′. 실험 방법 (셀 · 측정) — 우리 li2s 트랙과 비교할 때 필요한 조건

| 항목 | 조건 | 출처 |
|---|---|---|
| SE 합성 | Li₂S(GanFeng)+P₂S₅+LiCl+LiBr, **25000 rpm 분쇄기**(볼밀 아님) → 펠릿 · 석영관 봉입 **550 °C 10 h** | SI p.2 |
| 글러브박스 | H₂O < 1 ppm, O₂ < 5 ppm (합성) · < 0.01 ppm (셀) · XRD 는 < 0.1 ppm · Kapton 밀봉 | SI p.2–3 |
| **복합 양극** | Li₂S@Li₄SnS₄ : Li₅.₅PS₄.₅Cl₀.₈Br₀.₇ : VGCF = **5 : 3 : 2 (wt)** · **볼밀 500 rpm 5 h** (볼·용기·시료비 미기재) | SI p.3 |
| 우리 산수 — 몰분율 | x_Li₂S(vs SE) ≈ **0.91** (Li₂S 45 wt% 로 보면 0.907 · 50 wt% 로 보면 0.915) — 우리 li2s 지정점 **0.778(3:5:2)** 과 다르고, 0층 격자점 **0.90** 근처 | §7c-4 |
| 셀 | SE 100 mg, Ø10 mm PTFE 몰드 180 MPa → 양극 540 MPa 1 min → **Li 박(Ø8 mm, 150 µm) + In 박(Ø9.5 mm, 100 µm)** 180 MPa 1 min · 토크 12 N·m ≈ **50 MPa 적층압** | SI p.3 |
| σ_ion 측정 | 양극 100 mg (0.785 cm², 두께 0.75 ± 0.02 mm) 양쪽에 **Li₆PS₅Cl** 100 mg 씩 540 MPa · Li 전극 30 MPa · ±10/20/40 mV 각 1 h | SI p.3 · ⚠ `Fig. 3a` 삽화는 전극을 *"In/Li"* 로 그림 |
| σ_e 측정 | 스테인리스 박(이온차단) · −20/−10/−5/5/10/**40** mV (비대칭 — 오타로 보임) 각 1 h | SI p.3 |
| 전기화학 | Bio-Logic VMP3 · EIS 0.1 Hz–1 MHz · 첫 사이클 **1.4–4.0 V**, 이후 **1.4–3.1 V** (*"vs. Li/Li⁺"*) · C = 1166 mA g⁻¹ · CV(Tafel) 0.1 mV s⁻¹, 298 K | SI p.4 · Note 1 |
| 파우치 | 습식 2단 캐스팅: 양극(분말:NBR = 95:5, p-자일렌, 탄소코팅 Al, 60 °C 12 h) 위 SE(95:5 NBR) · Si 음극(Si:Super P:PVDF = 8:1:1, Cu) · 40×50 / 35×45 mm² · 10 MPa | SI p.4 · `Table S3` |
| 분광 | XRD Rigaku D/MAX 2550/PC (Cu Kα) · TEM FEI Tecnai G2 F30 + EDS · Raman Renishaw inVia **532 nm**, 10 s × 3 · XPS Thermo K-Alpha (Al Kα) — **BE 보정 기준 미기재** · ⁷Li MAS NMR 400 MHz Bruker AVANCE II+ | SI p.2 |

---

## 5. 결과 — 섹션별 상세 (그림 실독 포함)

### 5.1 스크리닝 모델과 결합 길이 (`Fig. S1`, `Fig. S3`) ★

- 다섯 매개체(`Fig. S1`)를 Li₂S 와 붙인 **"Li₂S@Li_xMS₄"** 모델에서, 계면의 **한 S 자리**를 두고 **M–S 와 Li–S 가 경쟁**한다는 것이 출발점이다 (p.2: *"coordination competition between the tetrahedral cations and lithium for overlap with the S p orbital"*).
- `Fig. S3` (그림 실독): 좌축(Li–S, 채운 기호)과 우축(M–S, 빈 기호)이 **같은 눈금**(1.6–2.8+ Å)이다. `figure-read ≈` Li–S = 2.41(P) · 2.47(Ge) · **2.94(Sn)** · 2.75(Sb) · 2.54(Si) Å · M–S = **2.69(P)** · 2.42(Ge) · **2.09(Sn)** · 2.09(Sb) · 2.29(Si) Å. 두 곡선이 X 자로 교차한다 = 본문의 *"negative correlation"*.
- ⚠ **"M–S" 가 무엇인지 정의가 없다.** 사면체 내부 결합이라면 P–S 가 가장 짧고 Sn–S 가 가장 길어야 한다(Sn⁴⁺ 이 P⁵⁺ 보다 훨씬 크다 — 일반 결정화학, 이 논문 밖). 우리 원장의 PS₄ 내부 P–S 는 **2.036 Å** 다(§7b). 그림은 **정반대**(P 2.69 · Sn 2.09)라서, ① 계면의 **2차 접촉**(M 과 Li₂S 격자 S 사이)을 쟀거나 ② 라벨이 뒤섞였거나 ③ 모델이 비물리적으로 눌렸다. **구조 파일 없이 가를 수 없다.** 특히 Sn–S 2.09 Å 는 어느 해석에서도 짧다 (§10-③).
- 기호 규약도 그림마다 뒤집힌다: `Fig. S3` 은 Li–S = 채움·좌축, `Fig. S4` 는 M–S = 채움·좌축.

### 5.2 DOS (`Fig. S2`)

- (a) 맨 Li₂S: VB(−3.1 ~ −0.4 eV, S 우세)와 CB(+3.0 eV~) 사이 틈상태 없음 → `figure-read ≈`3.4 eV (DOS 문턱 판독이라 gap 값 아님 — "wide-gap" 만 확인).
- (b–f) 다섯 계면 모델: 모두 **틈이 좁아지거나 틈상태가 생긴다.** (d) Li₂S@Li₄SnS₄ 확대 판독: 주 VB 끝 ≈ −0.9 eV · **≈ −0.5 eV 고립 점유 봉우리** · **E_F 위 ≈ +0.3 ~ +1.2 eV 빈 틈상태(S 성분 우세, Sn 성분 작음)** · CB ≈ +2.1 eV~.
- 본문은 `Fig. S2` 를 *"Li s 와 S p 의 궤도 중첩"* 근거로만 쓴다 (p.2). 그러나 그림은 **원소별** PDOS(Total·Li·S·M)라 **s/p 궤도 분해가 없다** — "Li 2s–S 3p" · "Sn 5p–S 3p" 라는 궤도 귀속을 이 그림으로는 확인할 수 없다.
- 🔑 **E_F 위의 S-성분 빈 상태**는 S 3p 에 **정공이 있다**는 신호일 수 있다. 계면 모델이 전하중성이 아니면(Li 가 모자라면) S 가 **모델 구성 때문에** 전자를 잃는다 — 그러면 §5.5 의 "S 전자 결핍"과 §5.3 의 Li–S 약화가 Sn 효과가 아니라 **화학량론 효과**일 수 있다. 논문이 모델 조성을 안 밝혀서 **판정 불가**. (Bader 의 "Li 0.15" — 거의 중성인 Li — 도 전자가 남는 자리가 있다는 쪽과 맞물린다. 추정.)

### 5.3 pCOHP / iCOHP — 논문의 핵심 서술자 (`Fig. 1c`, `Fig. S4`) ★★

- **값** (인쇄값): M–S = P −0.15 · Ge −0.96 · **Sn −1.72** · Sb −1.40 · Si −1.30 / Li–S = P −2.47 · Ge −2.21 · **Sn −0.71** · Sb −1.01 · Si −1.32. `Fig. S4` 의 두 축 값을 픽셀로 재도 인쇄값과 ±0.01 안에서 일치한다(우리 확인).
- **"화산형 / 역화산형"** (p.2): x축 순서가 **P, Ge, Sn, Sb, Si** 다. 이 순서는 주기·족·전기음성도 어느 것도 아닌 **범주 나열**이다. 주기율 순(P, Si, Ge, Sn, Sb)으로 다시 놓으면 M–S 는 0.15 · 1.30 · 0.96 · 1.72 · 1.40 이라 **화산이 사라진다.** ⇒ "volcano" 는 **나열 순서의 산물**이다. 살아남는 명제는 둘뿐이다: (i) **Sn 이 \|M–S\| 최대 · \|Li–S\| 최소** (ii) **\|M–S\| 와 \|Li–S\| 가 반비례**(우리 산수 r = −0.93, n = 5).
- 🔑 **우리 산수 — 결합 예산 보존**: \|M–S\| + \|Li–S\| = 2.62 / 3.17 / 2.43 / 2.41 / 2.62 (평균 2.65, Ge 만 튄다). S 한 자리의 총 결합 몫이 거의 일정하고 **M 과 Li 가 그것을 나눠 갖는** 그림이다 — 결합원자가(bond valence) 보존의 COHP 판. 논문은 이 말을 쓰지 않는다. **이것이 우리에게 가장 쓸모 있는 한 줄이다** (§7c-2 · §11-①).
- **pCOHP 곡선 확대 판독** (`Fig. 1c` 좌·우 2×):
  - M–S: 다섯 곡선 모두 반결합(음수) 성분이 **E_F 위**(+1.5 ~ +10 eV)에만 있다. Sn–S 는 +3 ~ +10 eV 에 **넓고 약한** 반결합, Sb–S 는 +1.5 eV 에 **날카로운** 반결합. ⇒ *"Sn–S 반결합이 E_F 위로 올라간다"*(p.2)는 **Sn 만의 특징이 아니다** (다섯 다 위에 있다). Sn 의 차이는 *모양*(넓고 약함)이다.
  - Li–S: **Sn 경우(−0.71)도 E_F 아래에 뚜렷한 반결합(음수) 성분이 보이지 않는다** — 반결합 골은 +3 ~ +6 eV 에 있다. ⇒ 본문 *"the antibonding states of the Li─S bond in Li₂S@Li₄SnS₄ shift below the Fermi level and become occupied"* 를 **그림으로 확인하지 못했다** (해상도 한계 포함). −0.71 이 작은 것은 **가전자대(−5 ~ 0 eV) 결합 몫이 작아서**로 보인다.
  - y축에 눈금이 없고 곡선마다 높이가 맞춰져 있어 **곡선 간 진폭 비교는 불가**다.
- ⚠ **맨 Li₂S 의 Li–S iCOHP 가 없다.** "약해졌다" 는 **매개체끼리의 상대 비교**일 뿐, 약해지기 전 기준(순수 Li₂S)이 제시되지 않는다 (§10-②). 결합 길이도 순수 Li₂S 값이 없다 — 우리 원장 기하로 환산하면 벌크 Li–S ≈ **2.470 Å**(§7b)라, P(2.41)·Ge(2.47) 모델은 벌크와 같고 Sn(2.94)만 +19 % 늘어난다.

### 5.4 분자 흡착 (`Fig. 1d,e`, `Fig. S5`)

- 값: Li₄SnS₄ 위 S₈ −0.99 · Li₂S₂ −2.59 · **Li₂S −2.99 eV** / 그래핀 위 S₈ −0.74 · Li₂S₂ −0.51 · **Li₂S −0.46 eV** (p.3; `Fig. 1d` 막대 `figure-read` 일치; y축 *"Binding energy (eV)"* 를 0 → −3.0 으로 뒤집어 그림).
- 전하밀도차(`Fig. 1e`): Li₄SnS₄ 경우 **Sn 바로 위**에 축적/결핍이 크게 겹친다 — 본문 *"Sn–S 계면의 전하 축적"*. 그래핀 경우(`Fig. S5`)는 분자와 그래핀 사이 판 모양 결핍/축적 — 약한 분극형.
- 해석: 막대 두 벌의 **대비**(황화물 표면 ≈ 2.6–3.0 eV vs 탄소 ≈ 0.5 eV — Li 를 가진 분자일수록 차가 커진다)는 같은 설정 안의 비교라 **방향은 믿을 만하다.** 그러나 ① 고립 기체 분자는 전고체에 없는 종이고(액체 Li–S 의 폴리설파이드 흡착 서술자를 옮겨 온 것), ② Li₂S 분자가 이온성 황화물 표면에 붙으면 **거의 재결정화처럼** 큰 값이 나오는 것이 당연하며, ③ **필요한 대조군(Li₂S 분자 on Li₂S 표면 · on SE 표면)** 이 없다. 본문도 *"potentially promotes"* 로 약하게 쓴다.

### 5.5 Bader (`Fig. S6`) ★ — 본문과 그림이 어긋난다

- **본문 (p.3)**: *"net electron transfer of approximately **1.32 e⁻ from the interfacial sulfur atom toward Sn**, confirming electron depletion at the S site (Figure S6)"*.
- **그림 (원본 1083×629 px 에서 Sn 주변 3× 확대)**: **"−1.32" 는 Sn 원자(보라) 위에 찍혀 있다.** 그 Sn 에 결합한 S 셋은 **+1.65 · +1.22 · +1.17**, 떨어진 S 는 +1.68 · +1.66, Li 는 −0.83 · −0.84 · −0.86, 그리고 Sn 아래 Li 하나가 **"Li 0.15"**.
- **부호 규약**: 같은 그림의 맨 Li₂S 에서 S = +1.68, Li = −0.83 ~ −0.85, 합 = 0. ⇒ 이 그림의 숫자는 **"원자가 얻은 전자 수"**(Bader 전자 − 원자가 전자)다. 그러면 **Sn −1.32 = Sn 이 전자 1.32 개를 잃었다** = 표준 규약의 Bader 전하 **+1.32 e**. 티오스탄산염의 Sn⁴⁺ 로서 **평범한 값**이고, "S 가 Sn 쪽으로 1.32 e⁻ 를 넘겼다" 는 뜻이 **아니다** (순 방향은 오히려 Sn → S).
- 그림이 실제로 말하는 S 쪽 변화: Sn 에 붙은 S 중 두 개가 **+1.22 / +1.17** (맨 Li₂S 의 +1.68 보다 **≈0.46–0.51 e 덜 받음**), 하나는 +1.65 (거의 불변). 그런데 **맨 Li₂S 모델에도 +1.22 인 S 가 하나 있다**(표면/가장자리 S 로 보임). ⇒ "S 자리 전자 결핍" 의 크기는 **표면 효과와 같은 급**이고, 그 S 들이 Sn 에 결합한 **티오스탄산 S** 라면 SnS₄ 사면체의 평범한 공유성으로도 설명된다.
- **"Li 0.15"**: 정상 Li(−0.84)의 ⅙ — 거의 중성 Li. 부호(0.15 가 +인지 −인지)도 불분명. 모델에 **여분 전자가 머무는 자리**가 있다는 신호일 수 있다(§5.2 틈상태와 맞물림 — 추정).

### 5.6 ELF (`Fig. S7`)

- (a) 맨 Li₂S: S 둘레 **등방 고리**(`figure-read` ELF ≈0.7–0.8). (b) Li₂S@Li₄SnS₄: Sn 을 둘러싼 S 셋의 고리가 **Sn 쪽으로 늘어나** 초록(`figure-read` ≈0.5) 다리로 이어진다 — 본문 *"Sn–S 결합 방향으로 분극"* (p.3–4).
- 한계: **단면의 면(hkl)·원점 미기재.** 그려진 S 는 **Sn 에 결합한 S(= 티오스탄산 S)** 다 — Sn 과 결합하지 않은 **Li₂S 격자 S 가 영향을 받는지는 보여 주지 않는다.** ELF ≈0.5 다리는 강한 국소 전자쌍(≳0.8)이 아니라 극성 공유결합의 평범한 모습이다.

### 5.7 합성 · 구조 (`Fig. 2`, `Fig. S8`, `Fig. S9`)

- `Fig. 2a` 반응식 *x* Li₂S + SnS₂ → (*x*−2) Li₂S + Li₄SnS₄ · **ΔH = −27.1 kJ mol⁻¹** (출처 미기재 · 우리 환산 ≈ −31 meV/atom — 작은 구동력) · ⚠ 그림 범례가 **Li = 노랑 · S = 초록**으로, 다른 모든 그림(Li 초록 · S 노랑)과 **색이 뒤바뀌어** 있다. ⚠ *"Sintering for 6 h"* vs SI *"10 hours"*.
- XRD(`Fig. 2b`): Li₂S 피크 유지, SnS₂ 소멸, (111) 확대에서 이동 없음 — **"Li₂S 결정구조 불변"**. 즉 벌크 Li₂S 격자는 안 바뀐다 → 효과가 있다면 **계면(≈30 nm 셸)** 에 국한된다.
- Rietveld(`Fig. 2c`): Rp 5.83 % · Rwp 4.91 % 만 인쇄 — **Li₄SnS₄ 상분율을 보고하지 않는다** (우리 산수 10 wt% 를 검산할 수 없다).
- TEM(`Fig. 2d`): 영역 I(가장자리) 0.36 nm = Li₄SnS₄ (020), 영역 II(안쪽) 0.31 nm = Li₂S (111), 셸 ≈30 nm. 입자 하나(`figure-read ≈`150–200 nm) 뿐. **Sn EDS 지도가 가장자리 강조 없이 입자 전체에 균일**하다 — 코어–셸이라면 투영상에서 테두리가 밝아야 한다 (§10-⑧).

### 5.8 분광 "Li–S 약화" 증거의 크기 (`Fig. 2e,f`, `Fig. S9`)

| 증거 | 변화 | 판정 (우리) |
|---|---|---|
| Raman Li–S 신축 | ≈373 → ≈370.2 cm⁻¹ (**−2.8 cm⁻¹**) | 분광 분해능·보정 수준. 방향만 |
| XPS S 2p (Li–S) | 159.55 → 159.67 eV (**+0.12 eV**) | BE 보정 기준 미기재 · 통상 보정 불확도 수준 |
| ⁷Li NMR | −0.979 → −0.965 ppm (**+0.014 ppm**) | "distinct" 라 부르기 어려운 크기 · Li₄SnS₄ 자체 ⁷Li 성분의 겹침 가능성 미배제 |

셋의 **방향이 같다**는 것은 약한 지지다. 그러나 **셋 다 측정 불확도 급**이고, ≈90 wt% 가 변하지 않은 벌크 Li₂S 인 시료에서 **계면 30 nm** 의 효과가 벌크 평균 신호에 이만큼 나온다는 것 자체가 설명을 필요로 한다.

### 5.9 수송 · 속도론 (`Fig. 3`, `Fig. S14`, SI Note 1) ★

- σ_ion 1.77× · σ_e 2.4× (복합 양극). 저자 해석: Li₄SnS₄ 가 *"mixed ionic-electronic conductivity"* 로 두 경로를 다 연다 (p.7). ⚠ Li₄SnS₄ 의 **전자전도 근거는 제시되지 않았다** — VGCF 20 wt% 로 퍼콜레이션된 복합체에서 σ_e 2.4× 는 미세구조(입도·충전) 차로도 설명된다 (§10-⑥).
- CV 윤곽도(`Fig. 3b,c`): 산화 봉우리 ≈2.5 V · 환원 ≈1.6–1.7 V (`figure-read`, 0.1–0.5 mV s⁻¹). 전류 색막대 최대 `figure-read ≈` Li₂S 0.45 mA · Li₂S@Li₄SnS₄ 0.95 mA.
- 피크전류–ν^½ 기울기(`Fig. 3d` 산화 47.6 vs 26.9 · `Fig. S14` 환원 54.7 vs 18.86): Randles–Sevcik 로 읽으면 겉보기 D 비 = 기울기비² = **산화 3.1× · 환원 8.4×** (우리 산수 — 면적·농도·전자수가 같다고 가정해야 하는데, 매개체가 계면적을 바꾸므로 **그 가정이 성립하지 않는다**). 논문은 D 를 계산하지 않는다.
- Tafel(`Fig. 3e`): 산화 374 vs 459 · 환원 496 vs 645 mV dec⁻¹. `figure-read ≈` **산화 구간 1.8–2.1 V · 환원 구간 2.2–2.3 V** — 산화 Tafel 이 환원 Tafel 보다 **낮은 전위**에 있다. CV 봉우리(산화 ≈2.5 · 환원 ≈1.6–1.7 V)와 **거꾸로**다 → 패널 라벨 뒤바뀜 또는 다른 규약 의심 (판정 불가). 기울기 크기 자체(>370 mV dec⁻¹, 우리 산수 αz ≈0.13–0.16)가 **저항·수송이 섞인 구간**이라는 뜻이다.
- **상대 활성화에너지** (SI Note 1 · `Fig. 3f`): §6 에서 해부.
- DRT(`Fig. 3g–i`, `Table S1`): 전하이동 봉우리(τ ≈ 0.1 s)의 γ(τ) 가 전 충전깊이에서 **≈3–8× 낮다** (`figure-read`). ⚠ 본문 *"충전 초기에 최대"* 는 Li₂S 곡선에서 성립하지 않는다 — Li₂S 는 0–65 % 에서 180–290 Ω 를 오르내리다 **≈70 % 에서 최대(≈330 Ω)** 를 찍고서야 내려간다(`figure-read`).

### 5.10 가역성 (`Fig. 4`, `Fig. S16`, `Fig. S17`)

- `Fig. 4a` 는 **1.4–3.1 V 창**(E 점 ≈3.1 V) — 첫 사이클(4.0 V)이 아니라 이후 사이클이다(어느 사이클인지 미기재).
- Raman(`Fig. 4b`): SnS₄ 띠(≈347)는 A–I 전 상태에서 유지 · Li₂S 띠 충전 중 감소 · S 띠(≈470) 충전 중 출현, 방전 끝(I)에 소멸 · SE PS₄³⁻(≈419) 전 상태 유지. ⚠ 그림 라벨 *"SnS₄³⁻"* 는 *SnS₄⁴⁻* 의 오타.
- XPS S 2p(`Fig. 4c`): 충전 중 S⁰ 성분 증가, 방전 후 Li₂S 성분 회복. Sn 3d(`Fig. 4d`): 전 상태 불변 → *"exceptional stability"*. ⚠ **Sn⁴⁺ 은 Li₄SnS₄ 가 산화돼 SnS₂ + S 가 되어도 Sn⁴⁺ 다** — Sn 3d 불변은 **환원(Sn⁰·Li–Sn 합금) 쪽만 배제**하고 산화 쪽은 시험하지 못한다. 산화 쪽 증거는 Raman SnS₄ 띠 유지 하나다.
- `Fig. 4e` 모식도: 오른쪽 에너지도식이 *"Sn-3p"* 로 적혀 있다(본문은 Sn **5p**) — 오기.

### 5.11 셀 성능 (`Fig. 5`, `Fig. S18`–`Fig. S22`, `Table S2`, `Table S3`)

- 첫 충전(`Fig. 5a`, `Fig. S18`): Li₂S 는 ≈2.9–3.0 V 평탄에서 활성화, Li₂S@Li₄SnS₄ 는 **≈1.6 V 에서 시작해 완만히 올라 2.4 V 부근**에서 평탄 — **두 번째 충전 곡선이 첫 충전과 거의 겹친다**(`Fig. S18b`) = "첫 사이클 활성화 과전압" 이 거의 사라졌다는 가장 직접적인 그림 증거다. 맨 Li₂S 는 첫·둘째 충전 모양이 크게 다르다(`Fig. S18a`).
- 문헌 비교(`Fig. 5b`, 인쇄값): Li₂S–PhSeLi 3.0 · Li₂S–LiBH₄ 2.9 · Li₂S–LiFeS₂ 2.7 · Li₂Se₀.₂S₀.₈ 2.57 · Li₂S–NbSe₂ 2.51 · Li₂S–Zr 2.5 · **이 논문 2.41 V** (x축 *"V vs. Li/LI⁺"* 오타). ⚠ 논문마다 기준전극·로딩·율속·온도가 다르다.
- 장기 사이클(`Fig. 5d`): 3 mg cm⁻² 에서 **유지율은 Li₂S ≈77.5 % vs Li₂S@Li₄SnS₄ ≈80.7 %** (인쇄값) — **유지율 차이는 작고, 이득의 대부분은 절대 용량(≈1.5×)** 이다. 60 °C·5 mg cm⁻²(`Fig. 5e`)에서는 차이가 극적이다(맨 Li₂S 40 사이클 붕괴).
- 파우치(`Fig. 5g`): 12.5 → `figure-read ≈`7.2 mAh (본문 "8 mAh") = 유지 ≈58 % (우리 산수) · 음극(15.75 cm²)이 양극(20 cm²)보다 작다(`Table S3`).
- `Table S2` 각주 라벨 오류(d 중복·e 누락) · 제목 *"high current density"* 인데 0.1 C 행이 대부분.

---

## 6. ★★ "Li⁺ 추출 활성화 장벽" 은 어디서 왔나 — 출처 판정 (이번 요청서의 지정 질문)

> **판정: 장벽은 계산되지 않았다.** 논문 안에서 "barrier" 는 세 층위로 쓰이고, 어느 것도 **전이상태 에너지(DFT)** 나 **Arrhenius 활성화에너지(실험)** 가 아니다.

| 층위 | 논문이 쓰는 증거 | 무엇을 잰 것인가 | 장벽인가 |
|---|---|---|---|
| **① DFT (추론)** | iCOHP · 결합 길이 · Bader · ELF (`Fig. 1c`, `Fig. S3`–`Fig. S7`) + 모식도 `Fig. 1b`(*"Transtion state Li–S\* + Li\*"*, *"High energy barrier"* — **y축 눈금 없음**) | **바닥상태 결합 서술자** 한 점. Li 를 빼는 에너지(탈리튬 에너지)조차 계산하지 않았다 | ✗ — "결합이 약하니 장벽이 낮을 것" 이라는 **추론** |
| **② 실험 — "상대 활성화에너지"** | SI Note 1: Ea = Ea⁰ + αzFφ, Tafel b = −RT/(αzF) 로 치환해 **Ea = Ea⁰ − (RT/b)φ** · 298 K 한 온도 · 0.1 mV s⁻¹ CV (`Fig. S13`) · **Ea₁ = Ea₁⁰ − 42.70** (Li₂S@Li₄SnS₄) vs **Ea₁′ = Ea₁⁰ − 32.24 kJ mol⁻¹** (Li₂S) → 차 **10.46 kJ mol⁻¹ ≈ 0.108 eV** | **Tafel 기울기의 재표현.** 두 전극의 **고유 장벽 Ea⁰ 가 같다고 가정**한다 — 매개체가 고유 장벽을 바꾼다는 것이 논문의 주장인데 그것을 가정으로 지운다. φ(비가역 전위) 값이 **어디에도 없어 재현 불가** — 우리가 역산하면 φ ≈ **2.80 V / 2.59 V** (T 298 K · b 를 자연로그 기준으로 환산했다고 가정 · 우리 산수) = 절대 전극전위 크기라 "비가역 전위" 라는 정의와도 맞지 않아 보인다. SI 문장에 *"Catalyzed-free and In-based batteries"* · *"activation energy of reduction process"* 가 남아 있다 — **다른 논문의 틀을 옮긴 흔적** | ✗ — 온도 의존성이 없으므로 Arrhenius Ea 가 아니다. ⚠ `Fig. 3f` 는 같은 차이를 **"25 kj mol⁻¹"(= 0.26 eV)** 로 적는다 → **본문·SI(10.46)와 2.4배 불일치**, y축(*"Activation energy (kj mol⁻¹)"*)에 눈금 없음 = 모식도 |
| **③ 실험 — 첫 충전 전위** | 2.94 → 2.41 V (`Fig. 5a`) · DRT 전하이동 γ(τ) ≈3–8× ↓ (`Fig. 3i`) · CV 기울기 | **과전압의 총합**(열역학 + 전하이동 + 옴 + 수송) | ✗ — 장벽과 비례할 수는 있으나 분리되지 않았다 |

**논문 전체에서 0건인 것**: NEB / CI-NEB · 전이상태 탐색 · Li 공공 형성·이동 에너지 · 탈리튬 에너지 · AIMD/MLIP-MD · 온도 가변 EIS/CV(Arrhenius) · GITT 확산계수.

⇒ **허용 서술**: *"The paper infers, but does not compute, a lowered Li⁺-extraction barrier; its only quantitative 'activation energy' is a single-temperature Tafel-derived relative value that assumes identical intrinsic barriers."*
⇒ **금지 서술**: "Li₄SnS₄ 가 Li⁺ 추출 장벽을 0.11 eV (또는 0.26 eV) 낮춘다" — 어느 숫자로도.

---

## 7. 우리 계산과의 대조 ★★ — 참고할 것 / 비교하면 안 되는 것

> ⛔ **문헌값은 소환값이다 — 우리 db 절대값과 한 표에 섞지 않는다** (CLAUDE.md §litdb). 그래서 **7a(문헌) · 7b(우리 원장) 를 별도 표로** 두고, **7c 는 판정만** 적는다.
> 값을 옮기기 전에 원장의 status·금지 표지를 먼저 봤다 (`canonical_registry.json` · `citation_hazards.json` · `decisions.json`, 2026-09-23 기준).

### 7a. 이 논문 쪽 값 (소환값 — 문헌 표)

| 계 · 양 | 값 | 방법 | 출처 |
|---|---|---|---|
| 분자/그래핀 결합에너지 (S₈ · Li₂S₂ · Li₂S) | −0.74 · −0.51 · −0.46 eV/분자 | VASP-PAW · PBE + D(3, 감쇠 미기재) · 520 eV · k 2×2×1 · 스핀 · 셀/진공/자리 미기재 · 단일 배치 | p.3 · `Fig. 1d` |
| 분자/Li₄SnS₄ 결합에너지 (같은 순) | −0.99 · −2.59 · −2.99 eV/분자 | 같음 · 면지수·k 미기재 | p.3 · `Fig. 1d` |
| iCOHP M–S (P · Ge · Sn · Sb · Si) | −0.15 · −0.96 · −1.72 · −1.40 · −1.30 | COHP 도구·기저·spilling 미기재 (LOBSTER 추정) · 쌍 정의 미기재 | `Fig. 1c` · `Fig. S4` |
| iCOHP Li–S (같은 순) | −2.47 · −2.21 · −0.71 · −1.01 · −1.32 | 같음 | `Fig. 1c` · `Fig. S4` |
| 결합 길이 P–S(계면 "M–S") · Li–S(Sn 계) | `figure-read ≈` 2.69 Å · 2.94 Å | 이완 0.02 eV Å⁻¹ | `Fig. S3` · p.2 |
| Bader (맨 Li₂S) | Li −0.83 ~ −0.85 · S +1.68 (**얻은 전자 수** 규약) | Henkelman 코드로 보임 | `Fig. S6` |
| "장벽" | 계산 없음 — 실험 상대값 10.46 kJ mol⁻¹ (`Fig. 3f` 는 25) | 단일온도 Tafel | §6 |

### 7b. 우리 원장 쪽 값 (별도 표 — 7a 와 섞지 않는다)

| 원장 항목 | 값 | status / 금지 표지 | 출처 |
|---|---|---|---|
| comp1 P–S ICOHP (PS₄ 내부, 16 결합 평균) | **−5.938 eV** · d ≈ 2.036 Å | 🟢 `canonical` (`ICOHP_PS@comp1`, group `icohp-lobster-perbond-v1`) · ⚠ 낡은 −5.944 는 `HZ-comp1-icohp-ps-stale-5944` CONDITIONAL · provenance audit "원자료 경로 불명 · confidence medium" | `db/properties/per_bond_json/bonds_comp1_k444.json` |
| comp1 Li–S ICOHP (120 쌍 평균) | −1.5886 eV | 레지스트리 미등록 (원장 파일값) | 같은 파일 |
| comp1 per-site Li–S — **PS₄ 의 S** (96 결합) / **자유 S²⁻(4d)** (24 결합) | **−1.344** / **−2.568 eV per bond** | 레지스트리 미등록 (원장 파일값) | 같은 파일 `icohp_per_site` |
| comp1 Bader (표준 규약) | Li **+0.874** · S −1.518 (±0.36, PS₄-S 와 자유 S 혼합) · P +3.27 · Cl −0.92 | 원장 파일값 | 같은 파일 `bader_charges` |
| Nd frozen-4f 대조군 (modelc_nd_doped 120 원자) | P–S −5.669 (39) · Li–S −1.658 (198) | ⛔ `citable: false` — **비율·방향 서술만** · 기저 546(3d 미사용) · spilling 1.19 % · Gaussian 0.02 | `db/properties/nd_icohp_frozen4f_result_2026_09_23.json` |
| ICOHP 방법 규약 | LOBSTER · **all-PAW** · ext-basis · nbnd 500 · spilling < 5 % · ⚠ minimal-basis 교훈: modelc P–S −5.12(spilling 17 %) stale · b2o3 Li–X −0.8 artifact | 규약 | `kb/methodology/computational_methods_canonical.md` §5 |
| Li₂S 벌크 V_Li⁻ c→c 홉 NEB (3×3×3) | 0.305 eV | ⛔⛔ **인용 불가** — `sei_neb.json` 파일 전체 `retracted` (`HZ-sei-neb-retracted` BLOCKED) · 항목 `citable: false` · `cell_convergence_status: untested` · 4×4×4 P1 메모리 프로브 **불통과**(2026-09-23, QE 추정 45.15 GB > kgy 24 GB) | `db/properties/sei_neb.json` `v2/li2s` · `db/properties/li2s_cellconv_card_2026_09_01.json` |
| Li₂S 벌크 기하 (우리 산수) | c→c 최근접 2.8526 Å = a/2 ⇒ a ≈ 5.705 Å ⇒ **Li–S = a√3/4 ≈ 2.470 Å** | 산수 (NEB 카드의 홉 거리에서) | `li2s_cellconv_card_2026_09_01.json` |
| W_ad 보고량 · D3 | 고정기하 W_sep (J m⁻²) · **PBE+D3(BJ) 2체 헤드라인 · ATM 별도 열** | 🟢 `D-2026-09-23-wad-d3-twobody-atm-separate` **active** · P2 범위 `D-2026-09-23-wad-p2-lpscl-graphite-scope` **active** | `kb/projects/wad_lpscl_agc_vgcf_plan_2026_09_23.md` §0′ |
| W_ad 흑연 대조 · V4 지위 | 이상 ABAB 벽개 0.39 ± 0.02 J m⁻² (운영 0.31–0.47) · **V3/V4 조각-위-슬랩 = 진단용 · eV/조각 보고 · 면적 환산 불허 · 승인 합격선 없음** | 계획 v3 + Codex BW 회신 | 같은 계획 §0′ · `kb/reviews/codex_BW_reply_wad_validation_without_cluster_2026_09_23.md` |
| 산화 onset (축 B① 분해 onset) | 2.256 V (comp1·modelc, S²⁻-limited, 0 K grand-potential) | 인용 가능 · ⚠ 층①(분해 onset)이지 층② 아님 | `litdb/our_dft_baseline.md` |
| li2s 계면상 트랙 조성 | Li₂S : LPSCl : VGCF = **3 : 5 : 2 (wt)** · x_Li₂S **0.778** · 0층 격자 0.10–0.90 | 0층 게이트 불통과(E_hull 48.2 > 25) → 판정 없음 · 1층 마감(G1 불가) · 소셀 마감(citable false) | `db/properties/lpscl_li2s_interphase_prereg_2026_09_11.json` · `…_hull_layer0_…` · `…_layer1_closed_…` · `lpscl_smallcell_closed_2026_09_18.json` |

### 7c. 트랙별 판정

#### 7c-1. W_ad P2 (LPSCl|흑연 · DEM 요청) — 그래핀 흡착값으로 무엇을 할 수 있고 없나

**할 수 있는 것 (방향 · 자릿수 한 줄)**
- 같은 논문·같은 설정 안에서 **황화물 분자–탄소 ≈0.5–0.7 eV vs 황화물 분자–황화물 표면 ≈2.6–3.0 eV** (Li₂S 분자 기준 **6.5배**, 우리 산수) — "황화물|탄소 상호작용은 약결합(분산 + 약한 전하이동) 쪽" 이라는 **정성적 사전 기대**와 방향이 맞는다. DEM 의 *"저 ≲0.3 / 고 ≳1 J m⁻² 구간"* 에서 LPSCl|흑연 을 **저접착 쪽으로 예상**할 근거 중 하나로 **정성적으로만** 댈 수 있다.
- V4(SE 슬랩 위 그래핀 **조각**) 결과를 **eV/조각** 으로 보고할 때 "국소 결합 진단" 부류의 문헌 예시(방향은 반대 — 분자가 그래핀 위)로 인용할 수 있다.

**못 하는 것**
1. **J m⁻² 로 못 옮긴다** — 분자 한 개의 접촉 면적이 정의되지 않는다. Codex BW 회신이 우리 V3/V4 조각에 대해 *"투영·셀 면적으로 나눠 0.10 J m⁻² 를 옮기는 것은 불허"* 한 것과 **같은 이유**다.
2. **기준 상태가 다르다** — 고립 기체 분자(배위 불포화 → 반응성 과대) vs 우리 분리 참조(같은 셀에서 떼어 낸 슬랩). 보고량이 **흡착에너지(eV/분자)** 대 **분리일(J m⁻²)** 이다.
3. **화학이 다르다** — P·Cl 이 없다. Li₂S 분자는 우리 SE 슬랩 종결(S 바깥 = Li₂S-rich 형 / Li·PS₄ 바깥 = Li₂S-deficient 형, `D-2026-09-23-wad-se-termination-symmetric`)의 대리가 아니다.
4. **D3 형식이 다를 수 있다** — 그들: "DFT-D" + D3 원전 인용(zero-damping 추정) · 3체 미기재. 우리: **D3(BJ) 2체 헤드라인 + ATM 별도** (active 결정). 우리 QE 기본값이 ATM 포함이었던 선례(계획 §0′)가 있으니 **형식이 다르면 수치가 다르다**.
5. **대조 잡(control)으로도 못 쓴다** — 그래핀 셀·진공·흡착 자리·쌍극자 보정이 전부 미기재라 **우리가 재현해서 어긋나도 원인을 가를 수 없다.** 흑연 벽개(0.39 ± 0.02 J m⁻²)·Xe/Ag(111) 같은 이미 고른 대조가 낫다.
6. **그래핀 1장**이다 — BW 가 V2 에 단 조건 *"그래핀 단층 값을 흑연 두께 수렴값으로 부르지 않는다"* 와 같은 논리로, 흑연(0001) 기저면 대리로 부르지 않는다.

⇒ **결론: P2 의 외부 기준점이 아니다.** 인용한다면 *"PBE+D-level calculations place a single Li₂S molecule on pristine graphene at ≈0.5 eV, versus ≈3 eV on a thiostannate surface (same settings)"* 까지.

#### 7c-2. ICOHP (Nd frozen-4f 트랙 · comp1) — 크기·부호·방법

- **부호**: 같다 (음수 = 결합성). 단 그들 pCOHP **그림**은 결합을 양수로 그려 놓고 축 라벨을 "pCOHP" 로 달았다(§4b) — 그림을 옮길 때 부호 라벨에 주의.
- **크기**: **비교 금지.** ① 그들 "P–S" −0.15 는 **PS₄ 내부 결합이 아니다**(`figure-read` 2.69 Å — 우리 PS₄ 내부 P–S 는 2.036 Å · −5.938 eV). 같은 원소쌍 이름의 **다른 결합**이다. ② 그들은 도구·기저·spilling·k 적분·거리 컷오프를 하나도 적지 않았다 — 우리 원장이 minimal-basis 에서 P–S −5.12(spilling 17 %) · Li–X −0.8 을 artifact 로 판정한 전례를 생각하면 **Li–S −0.71 ~ −2.47 의 폭 자체가 기저 의존일 수 있다.** ③ 그들 값은 **쌍 하나**(추정)이고 우리 값은 **평균**이다.
- ⭐ **참고할 것 — 방향 명제는 우리 데이터에도 있다.** 우리 comp1 per-site ICOHP(같은 파일·같은 방법)에서 **PS₄ 에 묶인 S 의 Li–S 는 −1.344 eV/bond, 자유 S²⁻(4d)의 Li–S 는 −2.568 eV/bond** — **양이온(P)–S 공유결합이 있는 S 자리에서 Li–S 가 약 절반**이다. 이 논문의 "coordination competition" 과 **같은 방향**이다. 우리 산수로 S 한 자리 총합을 대충 맞추면 PS₄-S ≈ −5.94 + 6 × (−1.34) ≈ **−14.0 eV**, 자유 S ≈ 6 × (−2.57) ≈ **−15.4 eV** — **결합 예산이 대략 보존되고 P 가 그 ≈40 % 를 가져간다** (⚠ 이웃 수 6 은 파일의 n_bonds ÷ 자리 수로 잡은 값 · LOBSTER 거리 컷오프 미확인 · 대략값). ⇒ 이 서술자를 **새로 계산하지 않고** 우리 기존 LOBSTER 산출물(comp1 · lpsocl per-site CSV · Nd 대조군)에서 바로 검산할 수 있다. **Nd frozen-4f 트랙에서는 "Nd–S 가 강해진 자리의 이웃 S 에서 Li–S 가 약해지는가" 를 같은 방식으로 물을 수 있다** (단 그 기록은 citable false · 비율·방향만).
- **이 논문의 빠진 대조군 = 맨 Li₂S 벌크 Li–S ICOHP.** 우리 LOBSTER 파이프라인이면 Li₂S 원시셀(3 원자, all-PAW)로 싸게 낼 수 있다 — 우리 li2s 트랙 서술자의 기준선도 된다. (후보 · 결정 아님 — ⚠ **트랙을 먼저 쓴다**: 우리 ICOHP 기준선(사용자가 1저자인 트랙)의 참고 계산으로만 두면 사용자 판단이지만, **li2s 트랙의 보고량으로 붙이면 그 트랙은 외부 1저자 트랙이라 회신이 필요하다** — 사용자의 "진행해" 는 실행 승인이지 외부 1저자 동의가 아니다)

#### 7c-3. SEI NEB Li₂S — 값 대 값 비교 금지

- 우리 `v2/li2s` 는 **Li₂S 벌크** 안에서 **하전 공공(V_Li⁻ + jellium)** 이 c→c 최근접(2.8526 Å)으로 **홉하는** CI-NEB 장벽이다. 이 논문의 "Li⁺ 추출 장벽" 은 **계면에서 Li₂S 가 산화·탈리튬되는** 과정의 (계산되지 않은) 겉보기 양이다. **다른 양**이다 — 우리 셀수렴 카드가 이미 *"Lai 2020 의 0.22 eV 는 다른 양"* 이라고 적은 것과 같은 구분.
- 게다가 **이 논문 쪽 값은 계산이 아니고**(§6), **우리 쪽 값은 인용 차단**이다(`HZ-sei-neb-retracted` BLOCKED · citable false · 셀 수렴 미시험). ⇒ **나란히 적지도 않는다.** 쓸 수 있는 문장은 *"이 논문은 Li⁺ 추출 장벽을 계산하지 않았다"* 하나다.
- 곁가지: 이 논문의 모식도(`Fig. 1b`)가 그리는 *"Li–S\* + Li\*"* 전이상태를 **실제로 계산하는 방법**은 우리 NEB 도구(`tools/sei/build_neb_inputs.py`)의 **슬랩 판**이 될 것이다 — 그러나 그것은 새 보고량이고, 카드(`kb/templates/estimand_card.md`) 없이 던지지 않는다.

#### 7c-4. li2s 계면상 트랙 (볼밀 LPSCl@Li₂S) — 외부 관측 후보 1건, 판정 불가

- **조성**: 이 논문 복합체는 **Li₂S-rich**(5 : 3 : 2 → x_Li₂S ≈ 0.91, 우리 산수) — 우리 지정점 **0.778(3 : 5 : 2)** 과 **다르다**. 우리 0층 격자점 0.90 근처지만 0층은 게이트 불통과라 판정이 없다. 밀링은 **500 rpm 5 h** (`[Cronk26]` 1 h 의 5배).
- **Raman PS₄³⁻ 419.2 cm⁻¹ (OCV 복합 양극, p.5)**: `[Cronk26]` 기준(원래 LPSCl **425.8** → 볼밀 Li₂S/LPSCl **420.4**(그림 라벨 418) = "LPS-like")과 **위치가 겹친다.** 그러나 ① 이 논문은 **밀링 전 SE 의 Raman 을 보여 주지 않고**, ② 레이저가 532 nm(Cronk 785 nm), ③ SE 가 **Cl/Br 혼합**(Li₅.₅PS₄.₅Cl₀.₈Br₀.₇)이라 기준 위치 자체가 다를 수 있으며, ④ 논문은 이 띠를 **SE 로만 배정하고 분해를 논의하지 않는다.** ⇒ **"외부 관측 후보 1건 · 판정 불가"** 로만 적는다.
- ⛔ 소셀 마감 카드의 금지 서술(*"볼밀에서 이 계면상이 만들어진다"* · σ·D·Ea 서술)을 **이 논문으로 풀지 않는다.** 이 논문의 복합 양극 σ_ion(2.25 × 10⁻⁵ S cm⁻¹, 맨 Li₂S)은 **실험 복합체 값**이고 우리 트랙에는 비교할 σ 가 **없다**(계산조차 하지 않았다 — 마감 카드).
- 참고할 것: **"매개체가 Li₂S 의 Li–S 를 약화시킨다" 는 질문을 아지로다이트 자신에게 던질 수 있다** — LPSCl(또는 그 분해산물 Li₃PS₄·LiCl)이 붙은 Li₂S 표면 S 의 Li–S ICOHP 가 맨 Li₂S 보다 약한가. li2s 트랙의 새 보고량 **후보**다 — 카드 먼저 · 결정 아님 · ⚠ **li2s 는 외부 1저자 트랙**이라 보고량 추가는 그쪽 회신이 필요하다 (CLAUDE.md §소통 "1저자는 트랙마다 다르다").

#### 7c-5. Bader · ELF 관행 — 교보재

- **부호 규약**: 이 논문 그림 = "얻은 전자 수"(S +, Li −) · 우리 원장 = 전하(Li +0.874, S −1.518). **크기는 Li 기준으로 같은 급**(0.84 vs 0.87 — 참고만). 우리 그림·표에는 **규약을 캡션에 한 줄** 적는다.
- **라벨 대응 검사**: 이 논문의 "1.32 e⁻ S→Sn" 은 **Sn 원자 라벨을 S→Sn 전달량으로 읽은** 오독이다(§5.5). 우리가 Bader 로 "전하 이동" 을 말할 때는 **(i) 원자별 차이(Δq, 같은 원자의 전후)** 와 **(ii) 원자 자체의 Bader 전하** 를 구분해 적는다.
- **ELF**: 면(hkl · 원점)을 캡션에 적는다. "분극됐다" 를 말하려면 **대조 단면(맨 계)과 같은 면**이어야 한다.

#### 7c-6. cascade · 매개체 스크리닝 방식

- 그들 스크리닝 = 후보 5 · **서술자 1개(iCOHP)** · 배치 1개 · **극값 선택**. 우리 cascade 의 다게이트 깔때기(`[Xiao19]` 계보 · J-10/J-14)와 비교하면 **단일 서술자 깔때기**이고, "화산형" 은 x축이 범주라 추세가 아니다(§5.3).
- 가져올 것: **"공유 S 자리에서 도펀트–S 와 Li–S 의 ICOHP 교환" 을 Li 이동성 프록시 후보**로 — 단 우리 BVSE·MLIP-MD(상대차만) 와 **상관 검정 전에는 게이트로 채택하지 않는다.**

#### 7c-7. 축 B①(분해 onset)과의 정성 연결

- Li₂S 활성화 평탄(2.41–2.94 V, 기준전극 모호)과 첫 충전 상한 4.0 V 는 우리 **LPSCl 분해 onset 2.256 V(축 B①, comp1·modelc, 0 K)** 위다. 논문 스스로 *"first charge extends to 4.0 V … may induce partial oxidative decomposition of the sulfide electrolyte"* (p.8) 라고 쓴다 — **방향만** 같다. ⚠ 그들 SE 는 Cl/Br 혼합이라 우리 onset 을 그대로 옮기지 않는다(우리 onset 은 "두 무도핑 조성 사이에서 동일" 까지만).
- Li₄SnS₄ 자신의 열역학 창도 좁다 — litdb 소환값 `[Rich16]` **1.92–2.35 V** · `[Wang26IF]` **1.80–2.39 V** (둘 다 우리가 그림에서 읽은 값). 운전창(1.4–3.1/4.0 V)은 **양쪽 다 창 밖**이다. 논문은 Sn 3d 불변으로 "안정" 이라 하지만 그것은 환원 쪽만 시험한다(§5.10). ⚠ 전위가 실제로 **vs Li–In** 이라면 하한 1.4 V ≈ 2.0 V vs Li 라 환원 쪽은 창 안이 된다 — **Sn 3d 불변 관측과 오히려 맞는 해석**이다(기준전극 가설 — §10-⑤).

### 7d. 요약 (3–5줄)

1. **W_ad P2**: 그래핀 흡착값(Li₂S −0.46 eV/분자)은 **기준점 아님** — J m⁻² 불가·기준상태·D3 형식·셀 미기재. 자릿수 대비(황화물–탄소 ≪ 황화물–황화물) 한 줄만.
2. **ICOHP**: 값 비교 금지(그들 "P–S" 는 계면 접촉 · 방법 미기재). **방향 명제는 우리 comp1 per-site 에 이미 있다**(PS₄-S Li–S −1.344 vs 자유 S²⁻ −2.568 eV/bond) — 새 계산 없이 서술자로 쓸 수 있는 **유일한 실익**.
3. **SEI NEB**: 다른 양 + 그들 값은 계산이 아님 + 우리 값은 인용 차단 ⇒ 나란히 적지 않는다.
4. **li2s 트랙**: Raman 419.2 cm⁻¹ 는 `[Cronk26]` LPS-like 위치와 겹치지만 **판정 불가**(전후 대조 없음·SE·레이저 다름). 금지 서술을 이 논문으로 풀지 않는다.
5. **관행**: Bader 부호 규약·원자 라벨 대응, 계면 모델의 **화학량론·틈상태 점검**(§5.2) — 우리 W_ad 슬랩에도 같은 점검을 건다.

---

## 8. Post-processing ★

| 무엇 | 도구 (적힌 것 / 추정) | 수치화 · 플롯 · 기록 |
|---|---|---|
| 결합 길이 | 미기재 (VESTA 류 시각화) | M–S·Li–S 한 쌍씩 → 이중 y축 선그림(`Fig. S3`) |
| DOS | VASP → 원소별 PDOS (스핀 상·하) | −4.5 ~ +7.5 eV 창 · 원소 4색 (`Fig. S2`) — 궤도 분해 없음 |
| pCOHP / iCOHP | "Henkelman et al." 이라 적었으나 인용은 Dronskowski — **LOBSTER 추정** | 곡선(−pCOHP 로 보임, 눈금 없음) + iCOHP 숫자 라벨 (`Fig. 1c`) → 이중 y축 선그림(`Fig. S4`) |
| 흡착에너지 | 정의식 없음 | 막대그래프, y축 반전(0 → −3) (`Fig. 1d`) |
| 전하밀도차 | 미기재 (VESTA 로 보임) | 노랑(축적)/청록(결핍) 등치면 · 값 미기재 (`Fig. 1e`, `Fig. S5`) |
| Bader | Henkelman 코드 | 원자 위 숫자 라벨 · "얻은 전자 수" 규약 (`Fig. S6`) |
