Repository: yonghoon7153-source/Yonghoon-DEM-DFT

# 📚 LITDB — 문헌 단일 시스템 (**SE·DFT 축 + DEM·MPM 축, 두 트랙**)

> **앞으로 논문은 여기서만 본다.** 여러 곳(db/literature, kb/papers, db/properties, Excel)에 흩어진 문헌을 한 곳에서 생각·참고·비교하기 위한 통합 MD 시스템.

## 왜 트랙이 둘인가
`INDEX.md` 는 argyrodite 전해질 축이라 접촉역학·MPM·건식전극 digest 가 들어갈 자리가
없다. 그래서 한때 64편이 **어느 인덱스에도 없었다**(open_items #7). 축을 나눠 그 구멍을
닫았고, 한 분모로 세면 “159편 중 98편 미언급” 같은 **가짜 미결**이 나온다
(`comparison_vs_ours.md:8`). 분리는 실측 근거가 있는 결정이다 — 합치지 말 것.

⚠ 이 표의 **편수는 적지 않는다.** 손으로 쓴 수는 반드시 낡는다(README 자신이 세 번 틀렸다).
현재값은 `python3 tools/litdb/build_index.py --check` 로 본다.

File: litdb/papers/liu2026_li_in_s_composite_foil_built_in_field_li_lpscl.md (part 1 of 2)
<!-- digest 표준 양식 (paper-level STANDALONE) · 2026-11-23 litdb-curator (대피 세션 — git 안 씀 · 이 파일 + 자기 figures/ 폴더만 씀).
     ① 크롭 5 장 전부 실독 (fig_5 는 자동 크롭이 오른쪽 열을 통째로 잘라 재크롭 뒤 실독) + 패널 확대 11 (스크래치 렌더)
     ② 벡터 경로 판독: Fig. 2a (Tafel) · Fig. 2h (별 위치) · Fig. 5a · 5c · 5e · 5f · 5h — 픽셀 판독: Fig. 1c (XRD 별표) · Fig. 3c (막대) · Fig. 4f (전위 곡선)
     ③ 재크롭 4 (fig_1 · fig_2 · fig_3 · fig_5) — 사유는 figures.json 의 manual_crop
     ④ SI 미제공 (온라인에만 · 받지 못함) — Fig. S · Table S · Supplementary Data 는 본문 서술로만 다룬다 -->

# Li-In-S composite foil with built-in electric fields to stabilize Li/Li₆PS₅Cl interface for long-life all-solid-state batteries — Liu et al. (*Nat. Commun.* **2026**, 17, 7190)

> slug `liu2026_li_in_s_composite_foil_built_in_field_li_lpscl` · DOI `10.1038/s41467-026-74049-1` · type `exp 주도 + DFT/AIMD 보조 (VASP · PBE — 슬랩 일함수 · Li 흡착 · 반응에너지 · AIMD NVT)` · PDF `litdb/inbox/0c6f73d0-Li-In-S_composite_foil_with_built-in_electric_fields_to_stabilize_LiLi6PS5Cl_interface_for_long-life_all-solid-state_batteries.pdf` (본문 12 pp · 그림 5 · 표 0 · refs 50) · ⚠ **SI 미제공** — 온라인에만 있고 받지 못했다 (`Fig. S1`–`S29` · `Table S1`–`S3` · Supplementary Data 1–2 (계산 구조) · Source Data · Peer review file 전부 미입수) · digested `2026-11-23` · status ✅ · 태그 **[외부]**

> elements: Li, In, S, P, Cl
> methods: DFT, AIMD, ELF, XPS, Raman

> **저자**: **Chong Liu**, Ruoyu Wang, Dewen Wang, Liyun Zhao, Taiguang Li, Tenghui Wang, Butian Chen, **Tianran Zhang\***, **Xiangfeng Liu\*** (Center of Materials Science and Optoelectronics Engineering, College of Materials Science and Optoelectronic Technology, **University of Chinese Academy of Sciences**, Beijing) · 접수 2025-08-27 · 수락 2026-05-25 · 온라인 2026-06-05 · **OA CC BY-NC-ND 4.0** · 기여: 실험 설계 · 합성 · 분석 = C. Liu · **계산 = Ruoyu Wang** · 자금 NSFC (12375301 · 12535018 · 11975238 · 22005302) · CAS 과학기기 (ZDKYYQ20180001) · CAS 전략 선도 (GJ0090406) · 中国博士后 (2025M770093).
>
> **계보 (참고문헌의 저자 이니셜로만 확인 · 같은 그룹으로 보인다)**: ref 40 Liu C. et al. *Angew. Chem.* 2023 (LPSC 전자 재분배) · ref 34 Liu C. et al. *Adv. Funct. Mater.* 2025 (argyrodite S p-band 중심) · ref 35 Wang D. et al. *Angew. Chem.* 2025 (전자 국재) — '전자 재분배 · 국재' 서사의 연장선. ⚠ `[Liu26InLSPS]` (合肥工业大 · In 치환 LSPS) · `[Liu26Sn]` (UESTC · Li₄SnS₄) 와 **다른 그룹 · 다른 계**다.
>
> 🎤 **관련 발표**: 없음 — talk 인입 대기열 (`talks/lee2026_skku_mlip_materials_design.md` §99-10) 에 미등재 (2026-11-23 grep).

> **본 그림 (2026-11-23)**: `Fig. 1` `Fig. 2` `Fig. 3` `Fig. 4` `Fig. 5` — **5 장 중 5 장** (크롭 전부).
> 확대해서 본 패널 (스크래치 렌더 · 저장 안 함): `Fig. 2a` · `Fig. 2b` · `Fig. 2c` · `Fig. 2h` · `Fig. 4a,b` · `Fig. 4e` · `Fig. 4f` · `Fig. 4i` · `Fig. 4j–l` · `Fig. 4m` · `Fig. 1c`.
> **벡터 경로 판독** (PDF 안의 선 · 표식 좌표를 축 눈금으로 환산 — 눈으로 읽는 것보다 정확): `Fig. 2a` · `Fig. 2h` · `Fig. 5a` · `Fig. 5c` · `Fig. 5e` · `Fig. 5f` · `Fig. 5h`. **픽셀 판독** (래스터): `Fig. 1c` 별표 · `Fig. 3c` 막대 · `Fig. 4f` 전위 곡선.
> 안 본 그림: **SI 전부** (미입수). 본문에 표는 없다.
> ⚠ 자동 크롭 결함: **fig_5 는 오른쪽 열 (`Fig. 5d` · `Fig. 5h` 통째 · `Fig. 5a,c,e,g` 오른쪽) 이 잘려 있었다** → 전폭 재크롭 후 실독. fig_1 · fig_3 은 위쪽 패널 표지 · 열 머리 ('Li/LPSC interface' · 'S 2p' · 'P 2p') 가, fig_2 는 `Fig. 2c` 오른쪽 축 제목이 잘려 재크롭했다 (사유 = `figures.json` 의 `manual_crop`).
> 표기: 그림에서만 읽은 값 = **`figure-read ≈`** · 벡터/픽셀로 읽은 값 = **`우리 판독`** · 우리가 계산한 값 = **`우리 산수`**.

---

## 0. 이 digest 를 읽는 법

이 논문은 **두 층**으로 읽는다.

1. **관측 층 (단단한 편)** — Li 금속 대신 **Li₂S + LixIn (+ 소량 LiInS₂ · 잔류 Li 금속)** 복합 포일을 쓰면, 같은 LPSC 펠렛 · 같은 10 MPa 에서 대칭셀 CCD 가 **0.5 → 4 mA cm⁻²**, 0.2 mA cm⁻² 단락 시점이 **≈150 h → >2000 h** 로 늘고, LCO · NCM811 풀셀 수명도 길어진다. 사이클 뒤 LPSC 표면의 환원 산물 (Li₂S · 환원 P · Li₃P) 도 적다. 조건당 셀 1 개지만 방향은 일관된다.
2. **기전 층 (약한 편)** — *"Li₂S 와 LixIn 의 일함수 차가 내장 전기장 (BIEF) 을 만들어 전자를 가두고, 그래서 LPSC 로 전자가 안 간다"*. 이 사슬을 떠받치는 DFT (`Fig. 4e,f` 일함수 · `Fig. 4i` ELF · `Fig. 4m` 흡착 · `Fig. 4a–d` AIMD) 를 하나씩 보면 **거의 전부가 그 주장을 시험하지 않는 계산**이다 (§6 · §10).

우리 쪽에서 걸리는 곳:
- **§E (환원 · Li 금속 계면)** — 우리 grand-potential 환원 계단과 그들 XPS 산물이 같다. 그들 DFT 서사의 *'Li₂S 와 P₂S₅'* 와 Raman *'Li₂Sₙ (S–S)'* 는 0 V 산물이 아니다.
- **cascade 축 ③ (Li 금속 쪽) 의 F1_Li** — '금속성 산물 = 전자 통로 위험' 규칙과, 금속성 LixIn 을 *일부러* 넣는 이 논문의 설계가 **정반대 평가**를 한다.
- **우리 규율 넷이 다 걸린다** — 흡착 ≳2 eV 의 결합 자리 배위 · 짧은 AIMD '무반응' 의 관측창 · 홉 수 검산 · 일함수 차 → '내장 전기장' 논증의 슬랩 · 진공 · 쌍극자 · 종단 감사.

---

## 1. 한 줄 요약

molten Li (~300 °C) 에 In₂S₃ 5 wt% 를 녹여 넣어 만든 **Li₂S + LixIn (+LiInS₂) 복합 포일 (50 µm)** 이 Li|Li₆PS₅Cl 계면을 안정화한다 — 10 MPa 대칭셀 **CCD 4 vs 0.5 mA cm⁻²**, 0.2 mA cm⁻² 수명 **>2000 h vs ≈150 h**, LCO 풀셀 1 C 2000 사이클 **93 %**, NCM811 1 C 1000 사이클 **87.7 %**. 저자는 이것을 **Li₂S|LixIn 이종계면의 일함수 차 (DFT 3.78 vs 3.48 eV) 가 만드는 BIEF 가 전자를 가둬 LPSC 로 못 가게 한다**고 설명한다.

⚠ 성능 개선은 그림이 지지한다. **BIEF 기전은 지지되지 않는다** — ① Li₂S 슬랩은 두 진공면 전위가 `우리 판독` ≈3.9 eV 다른 **극성 슬랩**이고 3.78 eV 는 그 낮은 쪽 면 값이다 ② 실제 Li₂S|LixIn 계면의 전하이동을 잰 계산이 없다 (ELF 만) ③ 포일에 남은 Li 금속이 Fermi 준위를 0 V vs Li 에 묶으므로 LPSC 환원의 **열역학 구동력은 그대로**다. 같은 자료는 **'전자 절연 Li₂S 피복 + LixIn 혼합전도 골격'** 이라는 더 단순한 설명과 구별되지 않는다 (§10).

---

## 2. 메타 / 동기 / 질문

| 항목 | 내용 |
|---|---|
| 계 | 음극 **Li-In-S 포일** (Li 95 + In₂S₃ 5 wt% 출발 · 50 µm) · SE **Li₆PS₅Cl (LPSC = 우리 comp1 조성)** · 양극 LCO / NCM811 (**코팅 언급 없음**) · 대조 = 순수 Li 포일 (+ SI 에 Li–In 합금) |
| 던지는 질문 | 복합 Li (MCI = 혼합전도 계면상) 가 황화물 계면을 *왜* 안정화하나. MCI 는 Li → SE 전자 전달의 병목을 없애 부반응을 오히려 키울 수 있다는 논쟁 (refs 10 · 20–24) 에서, **이종계면의 BIEF 가 숨은 핵심 인자**라고 주장 |
| 동기 사슬 | Li 합금 = 열역학 불안정 · 비용 · 낮은 Li⁺ 확산 · 밀도 손해 (ref 17) → 복합 Li (MCI) (refs 18–19) → MCI 의 전자 전도가 부반응을 키울 수도 (ref 10) → *"구성 상들의 전하 분포 · 일함수 · 띠 구조 차가 이종계면에 BIEF 를 만든다 — 그 역할은 간과돼 왔다"* |
| In 을 고른 이유 (본문) | Li 화학퍼텐셜 ↓ · 환원력 약화 (ref 15) · LixIn = Li 핵생성 자리 (ref 25) · 계면 Li⁺ 전달 가속 (ref 26) |
| S 를 고른 이유 (본문) | LPSC 와 화학적으로 비슷 · *"lithiophilic Li₂S … with high Li⁺ adsorption energy and **low electronic conductivity** could … **prevent the electron transfer** at the LPSC/negative electrode interface"* (refs 27–28) ← ⚠ **이 문장이 곧 '단순 부동태' 설명이다.** BIEF 없이도 같은 결과를 예측한다 |
| 제조 원리 (`Fig. 1a`) | In 과 S 가 molten Li 와 반응해 격자 질서 → '격자 재구성' — 섞이지 않는 고상 (금속 LixIn · 비금속 Li₂S) 이 자연히 이종계면을 많이 만든다 (도식) |

---

## 3. 핵심 수치 총정리 ★

> 전류 · 면적 기준과 셀 구성을 **행마다** 적는다. 셀은 조건당 1 개로 보인다 (오차막대 0).

### 3a. 포일 — 제조 · 조성

| 항목 | 값 | 출처 · 비고 |
|---|---|---|
| 제조 | molten Li (~300 °C · 스테인리스 도가니) + In₂S₃ **5 / 10 / 15 wt%** 교반 → 냉각 → 긁어내 플라스틱 필름에 싸서 롤 압연 → **50 µm** (10 µm 까지 단면 무결 `Fig. S9`) · 전 과정 Ar 글로브박스 | Methods · 최적 5 wt% (`Fig. S5`·`S6`) · 10 · 15 wt% 는 Li₂S 과다로 Li⁺ 전달 열화 (`Fig. S13`) |
| 크기 | **5 × 10 cm** (`Fig. 1b`) · 감기 시험 통과 | 본문 *"50 cm⁻²"* 는 cm² 의 단위 오기 |
| 비용량 | **3194.8 mAh g⁻¹** (Li-In-S\|LPSC\|Cu 탈리 · 0.5 mA cm⁻² · 컷오프 −0.4 V) | `Fig. S7`. *우리 산수* (가정: In₂S₃ 가 전부 3 Li₂S + 2 LiIn 이 되고 남은 Li 는 전부 탈리): ≈3,635 mAh g⁻¹ → 측정은 그 **≈88 %** |
| XRD (`Fig. 1c`) | Li₂S · LixIn · Li 금속 · 약한 LiInS₂ (15–25°) · In₂S₃ 없음 | ⚠ **LixIn 기준 카드가 그림에 없다** (Li #15-0401 · Li₂S #23-0369 · LiInS₂ #36-1352 만). 별표 6 개 `우리 판독 (픽셀)` ≈21.5 · 37.9 · 43.8 · 54.6 · 59.4 · 68.4° ↔ NaTl 형 LiIn 반사 (*일반 참고* a ≈6.79 Å 로 *우리 산수* 22.7 · 37.5 · 44.2 · 54.0 · 59.3 · 67.6°) — 1.2° 안 ⇒ **x ≈1 로 읽힌다** (논문은 x 미기재). 본문의 *"Li 금속 반사 둘"* 은 그림에서 넷 (≈36 · 52 · 65 · 76.5°) |
| XPS In 3d (`Fig. 1d`) | **449.9 · 442.7 eV = LixIn** · In–S · 금속 In 성분 | 두 봉우리 간격 7.2 eV — *일반 참고* In 3d 스핀–궤도 분리 ≈7.5–7.6 eV 보다 짧다 (피팅 점검 대상 · 소) |
| XPS S 2p (`Fig. 1e`) | **160.4 eV = Li₂S** · In–S 이중항 | Li₂S 성분을 이중항 없이 넓은 단일 봉우리로 맞췄다 (실독 · 소) |
| 반응 열역학 | *"Li + In₂S₃ → Li₂S + LiInS₂ + LixIn 이 가장 가능"* (3 원 상도 `Fig. S3` · 반응식 표 `Table S1` · 전부 음의 반응에너지) | SI 미입수 — 수치 미확인 |
| TEM · HRTEM · SAED (`Fig. 1h–j`) | 반경 ≈20 nm 입자 · 격자 **0.331 nm Li₂S (111)** · **0.227 nm (본문) ↔ 0.272 nm (그림)** LiInS₂ (112) · **0.240 nm Li₃InO₃ (220)** · SAED 고리 Li₂S · LiInS₂ · Li₃InO₃ | ⚠ **LixIn 은 HRTEM · SAED 어디에도 없다** (BIEF 의 주역) · **산화물 Li₃InO₃ 가 나오는데 조성 결론에는 없다** (O 출처 · 분율 무논의) |
| TOF-SIMS (`Fig. 1f,g`) | LiS⁻ · Li₃InO₂⁻ · LiInS⁻ — *"1200 s 식각 뒤에도 비교적 균일"* (Cs⁺ 1 kV · 200 × 200 µm · 총이온 정규화) | `figure-read`: 세 신호 모두 처음 수백 s 에 크게 떨어지고 **Li₃InO₂⁻ 는 1200 s 까지 계속 떨어진다**. '균일' 은 '1200 s 까지 남아 있다' 정도로만 지지. 세로축 0 기준 없음 · 깊이 환산 없음 |
| AFM 형상 | Li-In-S 거칠기가 Li 보다 약간 큼 (`Fig. S10`) | — |
| AFM 영률 (`Fig. 3h,i`) | Li-In-S **7.2 GPa** (평균) vs Li **2.4 GPa** | ⚠ 색막대 **±5 / ±10 GPa** (음의 영률 눈금 · 두 패널 눈금 다름) — 평균값을 그림에서 읽을 수 없다 · 산출법 미기재 |

### 3b. 대칭셀 — 10 MPa · 25 °C · LPSC 100 mg (10 mm · 2 ton 냉간 압축 · ≈800 µm) · Cu 집전체

| 항목 | Li\|LPSC\|Li | Li-In-S\|LPSC\|Li-In-S | 비고 |
|---|---|---|---|
| **i₀ (Tafel, `Fig. 2a`)** | **0.409** | **0.752 mA cm⁻²** | 0.1 mV s⁻¹ · −0.1…+0.1 V. `우리 판독 (벡터)`: 점선 맞춤 절편 0.403 / 0.743 (✓ 인쇄값) |
| 같은 곡선의 V/i | **≈68–69 Ω cm²** (±100 mV 전 구간 일정) | **≈40–41 Ω cm²** (일정) | `우리 판독 (벡터)` — ⚠ **곡선 전체가 선형 (옴) 영역이다.** Tafel 영역이 없고 i₀ 비 1.84 ≈ 저항비 1.69 (§5.2 · §10-①) |
| **CCD (`Fig. 2b,c`)** | **0.5** — 0.6 단계 (10–12 h) 에서 전압 붕괴 | **4** — 5 단계 (30–32 h) 부터 비옴 거동 · 6–8 단계 무너짐 | 1 h 반주기 (Methods 계단: Li 0.1→0.8 · Li-In-S 0.1→8 mA cm⁻²) ⇒ 4 mA cm⁻² 에서 반주기 **4 mAh cm⁻²** (= 초록의 '면적용량 4 mAh cm⁻²'). `figure-read` 셀 저항 Li ≈30 · Li-In-S ≈24 Ω cm² (선형) |
| 0.2 mA cm⁻² / 0.2 mAh cm⁻² (`Fig. 2d`) | **≈150 h 단락** (삽도 140–160 h) | **>2000 h** | `figure-read` 과전압 ≈ ±10 vs ±8 mV — **단락 전에는 비슷하다** (본문 *"significantly increased polarization"* 은 이 그림에서 안 보인다 · `Fig. S15` 몫) |
| 1 mA cm⁻² / 1 mAh cm⁻² (`Fig. 2e`) | — | **2000 h** · `figure-read` ≈ ±45 mV (≈45 Ω cm²) | ⚠ **캡션은 "0.5 mA cm⁻²"** — 패널 표지 · 본문 · 초록은 1 mA cm⁻² |
| 1 mA cm⁻² / 2 mAh cm⁻² | — | 500 h | `Fig. S16` (SI) |
| PEIS–DRT (`Fig. 2f,g` · 0.1 mA cm⁻² 연속 박리 · 1 h 마다 EIS) | 임피던스 계속 ↓ → **10 h 뒤 급락 (단락)** (`Fig. S18`) · τ ≈10⁻⁶ s (LPSC) · ≈10⁻⁴ s (SEI) 봉우리 ≈1 mAh cm⁻² 에서 사라짐 · '덴드라이트 관통' 표지 ≈1.1 mAh cm⁻² | **4.8 mAh cm⁻² 까지 불변** | ⚠ 색 눈금 **0–10 Ω vs 0–4 Ω** · Li-In-S 에만 τ ≈0.5 · ≈3 s 에 색 상한 (4 Ω) 을 넘는 느린 과정 두 줄이 전 구간에 있다 (본문 무언급) |
| vs Li–In 합금 | — | 10 · 150 MPa 모두 Li-In-S 우세 | `Fig. S14` (SI) — 본문 그림 없음 |
| 문헌 비교 (`Fig. 2h`) | — | '★ This work' = CCD **4.0** (`우리 판독 (벡터)` 3.995) × ≈2000 h (1 mA cm⁻² 군) | 문헌 17 점은 `Table S2` (SI) |

### 3c. 사이클 뒤 계면 — 0.2 mA cm⁻² · 0.2 mAh cm⁻² · 100 h 뒤 포일을 떼어 LPSC 면을 측정

| 신호 | Li/LPSC | Li-In-S/LPSC | 출처 |
|---|---|---|---|
| S 2p **Li₂S 160.2 eV** | 뚜렷 (0 s 최대 · 식각 0→360 s 감소) | 0 s 에서만 약함 | `Fig. 3a,b` |
| P 2p **환원 P 130.2 · 131.2 eV · Li₃P 128.2 eV** | 있음 (`figure-read`: Li₃P 는 0 s 스펙트럼에서만 보인다) | *"거의 사라짐"* | `Fig. 3a,b` |
| TOF-SIMS I/I_total (%) — `우리 판독 (픽셀)` | PS₃⁻ **2.69** · LiS⁻ **0.82** · LiP⁻ **0.54** | PS₃⁻ **3.19** · LiS⁻ **0.41** · LiP⁻ ≈**0.28** (범례에 가려 눈 판독) | 사이클 전 LPSC: **3.40 · 0.32 · 0.15** (`Fig. 3c` · 막대 1 개씩 · 오차막대 없음). *우리 산수* 사이클 전 대비: LiS⁻ **2.6× vs 1.3×** · LiP⁻ **3.7× vs 1.9×** · PS₃⁻ 0.79 vs 0.94 |
| Raman (0.2 mAh cm⁻² 씩 리튬화) | PS₄³⁻ 201 · 270 · 421 · 573 cm⁻¹ + **486 cm⁻¹ '-S–S-' (Li₂Sₙ)** 이 리튬화와 함께 자람 | 486 cm⁻¹ 없음 | `Fig. 3d,e` |
| SEM (떼어낸 전극) | 분해물 · 덴드라이트 응집체 | 평탄 · 매끈 | `Fig. 3f,g` |

### 3d. 계산 · KPFM

| 항목 | 값 | 비고 |
|---|---|---|
| **일함수 (DFT · `Fig. 4e,f`)** | Li₂S **3.78** · LixIn **3.48 eV** (차 0.30) | `우리 판독 (픽셀)`: LixIn 진공 **+2.6 (양쪽 같음)** · E_F ≈−0.9 eV. **Li₂S 진공 왼쪽 +5.21 · 오른쪽 +1.32 eV (≈3.9 eV 차)** · E_F ≈−2.45 eV → 3.78 = **낮은 쪽 진공** 기준 · 높은 쪽으로 재면 **≈7.7 eV** · 슬랩 안 국소 최대값이 −1.33 → −4.02 eV 로 ≈8.6 Å 에 걸쳐 **≈2.7 eV 기운다 (≈0.3 V Å⁻¹)** (§5.8) |
| KPFM CPD (`Fig. 4j–l`) | LixIn ≈**1.92** · Li₂S ≈**1.35** · Li-In-S ≈**1.83 V** | 색막대 범위 1.91–1.93 · 1.25–1.35 · **1.38–1.83 V** (실독) — Li₂S · Li-In-S 의 '대표값' 이 **막대 최대값**과 같다 |
| KPFM 유효 일함수 | 3.18 · 3.75 · 3.27 eV | *우리 산수*: 셋 다 Wf = 5.10 − CPD → **탐침 일함수 5.10 eV** 가정 (논문 미기재) |
| ΔE (선 단면 최대 − 최소) | **21 · 89 · 405 mV** | 저자: ΔE 가 클수록 BIEF 강함 (refs 42–43 — 전기촉매 · 탄소 문헌) |
| **Li⁺ 흡착에너지 (`Fig. 4m`)** | Li₂S **−2.04** · LixIn **−2.17** · Li₂S/LixIn **−3.63 eV** | 기준상 (Li 원자? Li 금속?) · 자리 · 전하 상태 미기재 · 구조 (Supplementary Data) 미입수 → **배위 미확인** (§10-⑨) |
| **AIMD (`Fig. 4a–d`)** | NVT · Nosé · **4 fs** · RDF 지도 세로축 'Time (ps)' **0–500** | **온도 · 길이 · 원자 수 · 셀 · k 미기재** (Methods 에도 없다) |

### 3e. 풀셀 — 10 MPa (토크렌치) · 25 °C · CAM:LPSC 7:3 · 0.1 C 활성화 3 회 · LCO 2.5–4.2 V · NCM811 2.5–4.3 V

| 항목 | Li 음극 | Li-In-S 음극 | 비고 |
|---|---|---|---|
| LCO 0.1 C 첫 방전 / ICE | `우리 판독 (벡터)` **118.4 / 85.1 %** (논문 미보고) | **130 / 92.7 %** (판독 129.3 / 92.6 ✓) | 1 C = 140 mA g⁻¹ |
| **LCO 1 C 장기 (`Fig. 5a`)** | 1 C 첫 78.5 → ≈410 사이클 47.2 (**0.60**) · CE 중앙 98.4 % | **2000 사이클 93 %** — `우리 판독`: 1 C 첫 99.1 → 최소 90.7 (≈85 사이클) → 최대 106.4 (≈670) → 2000 사이클 91.4 · 마지막/첫 1 C **0.92** · 마지막/최대 **0.86** · CE 중앙 99.87 % | 200 · 500 · 1000 번째 방전 `figure-read` ≈94 · 99 · 102 mAh g⁻¹ (`Fig. 5b` · 오르막) |
| LCO rate | — | 3 C 까지 · 0.1 C 복귀 121.5 mAh g⁻¹ | `Fig. S27` (SI) |
| vs Li–In 합금 풀셀 | — | 10 · 150 MPa 모두 우세 | `Fig. S28` (SI) |
| **NCM811 rate (`Fig. 5c`)** — 단계별 첫 → 마지막 | `우리 판독`: 0.1 C 181.6→165.7 · 0.2 C 156.8→144.9 · 0.5 C 120.2→114.4 · 1 C 87.3→77.4 · 1.5 C 49.8→42.0 · 2 C ≈15 · 3 C ≈3–4 · 4 C ≈0 · 0.1 C 복귀 162.5→154.5 | 논문 **193.7 · 172.6 · 152.6 · 128.9 · 110.2 · 94.8 · 81.5 · 67.1** (0.1 · 0.2 · 0.5 · 1 · 1.5 · 2 · 3 · 4 C) · `우리 판독` 0.1 C 복귀 186.0→181.3 | 1 C = 200 mA g⁻¹. **Li-In-S 는 각 단계 안에서 용량이 오른다** (아직 활성화 중 · 1 C 116.1→128.2) — 인쇄값은 0.1 C 만 첫값, 나머지는 **단계 마지막 (최고) 값**과 맞는다. Li 는 단계 안에서 내려간다 |
| NCM811 전압곡선 (`Fig. 5d`) | — | 0.1 → 4 C 로 과전압 증가 · 방전 ≈190 → ≈65 mAh g⁻¹ (`figure-read`) | — |
| **NCM811 1 C 장기 (`Fig. 5e`)** | 93.3 → ≈317 사이클 54.5 (**0.59**) | **≈106.8 mAh g⁻¹ · 1000 사이클 87.7 %** — `우리 판독`: 1 C 첫 **121.1** → 최대 **137.9** (≈11 사이클) → 1000 사이클 105.7 · 마지막/첫 **0.87** (✓ 87.7 %) · 마지막/최대 **0.77** | 87.7 % 의 기준은 **첫 (낮은) 1 C 사이클** (106.8 ÷ 0.877 = 121.8) |
| 고로딩 21 mg cm⁻² · 0.1 C (`Fig. 5f`) | — | **173.2 mAh g⁻¹ · 100 사이클 86 %** · 40–60 사이클 요동 (저자: 온도 변동) | ⚠ `우리 판독`: 첫 사이클 보라 (범례 'Discharge') **217.8** · 주황 (범례 'Charge') **172.3** — 본문 173.2 는 주황 쪽 ⇒ **범례 색이 뒤바뀌었다** · 첫 CE `figure-read ≈`79 % (미보고) · 21 mg cm⁻² 가 활물질인지 복합체인지 미기재 |
| **파우치 (`Fig. 5g,h`)** — NCM811 건식막 + LPSC 건식막 (PTFE 0.5 wt%) + Li-In-S 의 **3 층 1 스택** · Al/Ni 탭 · ≈10 MPa · 25 °C | — | **152.4 mAh g⁻¹ (0.1 C) · 5.1 mAh cm⁻² · 20 사이클 93.4 % (142.4)** — `우리 판독`: 1 사이클 151.6 → **5 사이클 최대 171.3** → 20 사이클 141.5 · 마지막/최대 **0.83** · CE 1 사이클 **≈77 %** → 2 사이클 95 % → 이후 97–99 % | `Fig. 5g` 의 전압곡선 (방전 ≈170 mAh g⁻¹) 은 **1 사이클이 아니라 뒤 사이클**이다 · 파우치 포일 두께 · 면적 미기재 |

*우리 산수* (Methods 값으로): 복합양극 10 mg ÷ 0.785 cm² (10 mm) = 12.7 mg cm⁻² × 0.7 = **8.9** → '≈8.9 mg cm⁻²' 는 **활물질** 로딩이다. ⇒ **1 C ≈1.25 mA cm⁻² (LCO) · ≈1.78 mA cm⁻² (NCM811)** · 0.1 C 면적용량 ≈1.16 (LCO) · ≈1.72 mAh cm⁻² (NCM811). 50 µm Li ≈10.3 mAh cm⁻² ⇒ 코인형 셀 **N/P ≈6–9** (Li 과잉이 크다).

---

## 4. 재료 & 방법 — 재현 조건 전부

### 4a. LPSC 합성
Li₂S (Alfa Aesar 99.9 %) · P₂S₅ (Aladdin 99.9 %) · LiCl (Aladdin 99.9 %) 화학량론 → ZrO₂ 80 mL 용기 · 5 mm 볼 · **볼:시료 40:1** · Fritsch P7 **500 rpm 16 h** (10 min 밀링 / 5 min 휴지) → **350 MPa** 펠렛 → **550 °C 10 h** (5 °C min⁻¹) → 자연냉각 → 마노 유발 분쇄. 전부 Ar. ⚠ **LPSC σ 값은 본문에 없다** (In 차단전극 EIS · 0.1 Hz–1 MHz · 71 점 · PARSTAT MC — 측정법만 있음).

### 4b. Li-In-S 포일
Li (China Energy Lithium 99.9 %) 를 스테인리스 도가니에서 **~300 °C** 로 녹임 → In₂S₃ (Aladdin 99.99 %) 5 · 10 · 15 wt% 투입 · 교반 → 냉각 · 긁어냄 → 플라스틱 필름에 싸서 롤 압연 반복 → **50 µm**. 5 wt% = 'Li-In-S'.

### 4c. 분석
SEM/EDS Hitachi SU8010 (5 kV · 10 µA / EDS 15 kV) · TEM + SAED · XRD Smartlab Cu Kα (0.01° · 5° min⁻¹) · AFM Bruker Dimension Icon (태핑 · 1 × 1 µm · 형상 · 영률) · TOF-SIMS ION-TOF (Cs⁺ 1 kV · 200 × 200 µm · 총이온 정규화) · XPS Thermo ESCALAB 250Xi (단색 Al Kα 1486.6 eV · 225 W · C 1s 284.8 eV 보정 · 식각 이온 종류 · 속도 미기재) · KPFM Asylum MFP-3D Infinity (5 × 5 µm · 2 Hz · **측정 분위기 미기재**) · 사이클 뒤 시료는 진공 이송 홀더로 (공기 차단).

### 4d. 전기화학
Tafel 0.1 mV s⁻¹ · ±0.1 V · **iR 보정 언급 없음**. operando PEIS 0.1 mA cm⁻² (Methods 는 *"cm⁻¹"* 오기) 정전류 1 h 마다 EIS (10 mV · 1 MHz–0.1 Hz) → DRT (MATLAB DRTtools · Ciucci, ref 48). 탈리 용량: Li-In-S\|LPSC\|Cu 0.5 mA cm⁻² · 컷오프 −0.4 V vs Li⁺/Li.

### 4e. 셀
- **대칭셀**: LPSC 100 mg 을 PEEK 10 mm 몰드에서 2 ton 냉간 압축 (≈800 µm) → 양면에 Li 또는 Li-In-S 포일 + Cu 집전체 → **10 MPa · 25 °C**. CCD 계단 (Methods): `Fig. 2c` 0.1 · 0.2 · 0.4 · 0.6 · 0.8 · 1 · 1.2 · 1.4 · 1.6 · 1.8 · 2 · 2.4 · 3 · 3.6 · 4 · 5 · 6 · 7 · 8 mA cm⁻² / `Fig. 2b` 0.1–0.8 (0.1 간격).
- **풀셀**: NCM811 또는 LCO (Canrd) : LPSC = **7 : 3** 혼합 → LPSC 100 mg 을 **240 MPa 1 min** (≈800 µm) → 복합양극 10 mg (≈8.9 mg cm⁻²) 을 **360 MPa 1 min** → Li 또는 Li-In-S (50 µm) → **~10 MPa** (토크렌치) · Neware CT-4008T · 25 °C · 0.1 C 3 회 활성화.
- **파우치**: NCM811 복합막 · LPSC 막을 **건식 (PTFE 0.5 wt%)** 으로 · Li-In-S 포일과 3 층 적층 · Al (양) / Ni (음) 탭 · Al 파우치 진공 봉입 · ≈10 MPa.

### 4f. 이론 → §8 (전부)

---

## 5. 결과 — 절별 상세 (그림 실독 포함)

### 5.1 포일 조성 (`Fig. 1`)
`Fig. 1a` 는 도식 (격자 질서 → In · S 가 들어가 '격자 재구성'), `Fig. 1b` 는 5 × 10 cm 포일과 말린 롤 사진이다.
`Fig. 1c` 를 실제로 보면 Li-In-S 패턴 위에 표식 네 종류가 있다 — 빨간 별 (범례 'LixIn'), 자홍 마름모 (≈27 · 31 · 45 · 53° = Li₂S), 주황 별표 (≈36 · 52.5 · 65 · 76.5° = Li), 파란 삼각형 (≈17 · 49.5° = LiInS₂). **범례는 LixIn 하나만 있고, 아래 기준 카드는 Li · Li₂S · LiInS₂ 셋뿐**이다 — LixIn 귀속에 기준 카드가 없다. 별표 위치는 NaTl 형 LiIn 과 1° 남짓 안에서 맞는다 (§3a). ≈25–33° 에 넓은 둔덕이 있다 (필름 · 비정질 — 무언급).
`Fig. 1d` In 3d: 주황 (LixIn) 이 지배, 그 높은 결합에너지 쪽에 청록 (In) · 파랑 (In–S) 작은 성분. `Fig. 1e` S 2p: 보라 Li₂S 넓은 봉우리 (≈160.3) + 주황 In–S 두 봉우리 (≈161.8 · ≈163.0).
`Fig. 1f` TOF-SIMS 3D: Li₃InO₂⁻ 는 상자 윗부분 (표면 쪽) 에 몰려 보이고, LiS⁻ · LiInS⁻ 는 고르게 흩어져 있다. `Fig. 1g` 깊이 곡선은 §3a 대로 셋 다 감소.
`Fig. 1h–j`: ≈20 nm 입자 덩어리 · 격자 무늬 세 종 (Li₂S · LiInS₂ · Li₃InO₃) · SAED 고리 (Li₂S (111)(002) · LiInS₂ · Li₃InO₃ (002)).
→ 저자 결론 *"numerous LixInySz heterointerfaces"* 는 **Li₂S 와 LiInS₂ (그리고 Li₃InO₃) 가 나노 규모로 섞여 있다**는 데까지는 지지된다. 그러나 **정작 BIEF 를 만든다는 Li₂S|LixIn 계면은 영상으로 확인되지 않았다.**

### 5.2 대칭셀 동역학 — 'Tafel' 은 옴 직선이다 (`Fig. 2a`) ★
`Fig. 2a` 축: Log i (mA cm⁻²) −2.5…1.5 · Potential −100…100 mV. 두 곡선은 0 mV 에서 V 자로 꺼지고 양쪽이 대칭이다. 점선이 음의 가지 (−100…0 mV) 에 맞춘 직선이고 0 mV 절편이 i₀ 다.
**벡터 판독**: 곡선 점마다 V/i 를 내면 Li-In-S 는 **±10 · ±50 · ±100 mV 에서 39–43 Ω cm²**, Li 는 **68–69 Ω cm²** 로 **일정**하다. 즉 i = V/R 인 직선 (옴) 을 로그로 그린 것이다 (100 → 50 mV 에서 log i 가 0.30 떨어지고 100 → 10 mV 에서 1.0 떨어지는 log|V| 꼴).
→ Tafel 외삽은 |η| ≫ RT/F (≈26 mV) 인 지수 영역이 있어야 뜻이 있다. 여기엔 그 영역이 없다. 직선의 절편은 맞춤 구간 선택으로 정해지고, 같은 구간이면 **1/R 에 비례**한다 — 그래서 i₀ 비 (1.84) 가 총저항 비 (1.69) 와 거의 같다. 이 R 에는 **800 µm LPSC 펠렛 저항이 통째로 들어 있다** (iR 보정 언급 없음 · LPSC σ 미보고). *예시*: σ 가 2 mS cm⁻¹ 라면 펠렛만으로 40 Ω cm² 다 (σ 는 가정 — 논문값 아님).
→ 더 문제인 것: **같은 구성의 다른 셀**인 CCD 셀은 Li ≈30 · Li-In-S ≈24 Ω cm² (`Fig. 2b,c` 선형 구간 `figure-read`) — 비가 1.25× 뿐이다. **셀 간 산포가 'i₀ 차이' 만큼 크다.**

### 5.3 CCD · 장기 사이클 (`Fig. 2b–e` · `Fig. 2h`)
`Fig. 2b` (Li, 0–15 h): 1 h 반주기 계단 0.1 → 0.5 mA cm⁻² 동안 전압이 전류 (점선) 를 그대로 따라 ±3 → ±15 mV 로 커진다 (≈30 Ω cm²). **0.6 단계에 들어간 직후 (≈10.5 h) +15 → +7 mV 로 떨어지고 11 h 부터 ≈0** — 단락.
`Fig. 2c` (Li-In-S, 0–38 h): 4 mA cm⁻² (28–30 h) 까지 ±97 mV 로 깨끗한 계단 (≈24 Ω cm²). **5 mA cm⁻² (30 h~) 에서 +118 → +92 mV 로 처지고, 6 mA cm⁻² 이후 전압이 전류보다 작아지며 무너진다.** ⇒ CCD = 4 (마지막 깨끗한 단계) — 같은 규약이면 Li 는 0.5. 두 셀 모두 끝까지 거의 옴 직선이라 이 CCD 는 **박리 쪽 접촉 상실 · 관통**이 정한 값으로 읽힌다.
`Fig. 2d` (0.2 / 0.2, 0–2000 h): 주황 (Li) 띠 ≈±10 mV 가 ≈150 h 에 끊기고 삽도 (140–160 h) 의 점선 상자 안 한 주기가 일그러진다. 보라 (Li-In-S) 띠 ≈±8 mV 가 2000 h 까지 평탄.
`Fig. 2e` (Li-In-S, 표지 **1 mA cm⁻² / 1 mAh cm⁻²**): ≈±45 mV 띠가 2000 h 평탄 — ≈45 Ω cm² 로 `Fig. 2a` 의 40 Ω cm² 와 같은 크기 (이 셀도 옴 지배).
`Fig. 2h`: 세로 CCD · 가로 'Time (h) in x mA cm⁻²' (서로 다른 전류밀도의 수명을 한 축에) · 문헌 17 점 (0.2 / 0.5 / 1 mA cm⁻² 군) · '★ This work' (4.0, ≈2000 h) 가 오른쪽 위 홀로.

### 5.4 DRT — 무엇이 사라지고 무엇이 남나 (`Fig. 2f,g`)
`Fig. 2f` (Li): 가로 τ 10⁻⁶–10 s · 세로 박리 용량 0.1–1.2 mAh cm⁻² · 색 γ(τ) 0–10 Ω. τ ≈10⁻⁶ s 의 빨간 띠 ('SSE') 가 ≈1.1 mAh cm⁻² 에서 끊기고 (흰 점선 'Dendrite penetration'), τ ≈10⁻⁴ s ('SEI') 는 처음부터 희미하다. 0.9–1.05 mAh cm⁻² 에 τ ≈3 s 쪽 분홍 점이 잠깐 생긴다.
`Fig. 2g` (Li-In-S): 세로 0.1–4.8 mAh cm⁻² · **색 0–4 Ω (눈금이 다르다)**. τ ≈10⁻⁶ s 빨간 띠와 τ ≈10⁻⁴ s 흐린 줄이 끝까지 그대로 ('Stable interface'). 그리고 **τ ≈0.5 s · ≈3 s 에 색 상한을 넘는 빨간 두 줄이 전 구간에 있다** — Li 셀에는 없는 느린 과정이다.
→ 저자의 판정 ('Li 는 SEI · SE 봉우리가 사라지며 단락, Li-In-S 는 불변') 은 그림과 맞다. 다만 ① 두 눈금이 달라 세기를 눈으로 비교할 수 없고 ② Li-In-S 의 **느린 두 과정 (≈1 s 대)** 정체가 빠졌다 — LixIn 안 Li 확산 · Li₂S 를 거치는 전하이동 등이 후보이고, γ 가 Ω 단위로 4 이상이면 면적 환산 ≈3 Ω cm² 이상이다 (총 40 Ω cm² 에 비해 작다).

### 5.5 계면 산물 (`Fig. 3a–e`)
`Fig. 3a` (Li/LPSC, 식각 0 · 30 · 90 · 180 · 360 s): S 2p 는 초록 이중항 ('P-S-P' 표지) + 주황 Li₂S (≈160.2) — Li₂S 가 0 s 에서 주 봉우리의 ≈1/3 높이였다가 식각과 함께 준다. P 2p 는 주황 이중항 ('P-S-P') + 보라 '환원 P' + 청록 Li₃P (≈128) — **Li₃P 는 0 s 에서만 보인다.**
`Fig. 3b` (Li-In-S/LPSC): Li₂S 는 0 s 에 작은 혹, 그 아래로는 거의 없다. P 2p 는 주 이중항만.
⚠ 판독 주의 세 가지: ① **'P-S-P' 표지는 argyrodite 에 맞지 않는다** — Li₆PS₅Cl 은 고립 PS₄³⁻ 사면체라 P–S–P 다리가 없다 (주 이중항은 PS₄³⁻). ② argyrodite 자체의 **free S²⁻ (≈160 eV)** 가 Li₂S 와 겹치는데, Li-In-S 쪽 0 s 에도 160 eV 성분이 거의 없다 → 피팅이 free S²⁻ 를 따로 두지 않은 것으로 보인다 (사이클 전 LPSC 스펙트럼이 `Fig. 3` 에 없다 — 본문은 *"compared to that of the pristine LPSC (Fig. 3a)"* 라 하지만 그림에 없다). ③ 식각 이온 · 속도 미기재 — 이온 식각은 황화물 P–S 를 스스로 환원시킬 수 있어 깊은 쪽 '환원 P' 의 절대 해석은 조심 (두 시료가 같은 조건이라 상대 비교는 된다).
`Fig. 3c` 막대 (§3c 표): **LiS⁻ · LiP⁻ 증가가 Li 쪽이 2 배쯤 크다.** 캡션은 'depth profiling' 이라 하지만 그림은 시료당 막대 하나 (적분값으로 보임) · 오차막대 없음.
`Fig. 3d` (Li/LPSC Raman, 5 단계 리튬화 · 위로 갈수록 리튬화 ↑): PS₄³⁻ ≈425 cm⁻¹ 주 봉우리 + **≈486 cm⁻¹ 이 위 두 스펙트럼에서 뚜렷**. `Fig. 3e` (Li-In-S): 486 영역 (파란 띠) 평탄.
→ **관측은 일관된다 — Li-In-S 쪽 LPSC 표면에 환원 산물이 적다.** 이게 이 논문에서 가장 단단한 기전 무관 증거다. 단 ① Raman 의 '-S–S- (Li₂Sₙ)' 귀속은 환원 쪽에서 화학적으로 어색하다 (S–S 는 산화 산물 · 우리 0 V 산물에 없다 · §7) ② 두께 (몇 nm 가 반응했나) 는 어느 자료도 주지 않는다.

### 5.6 형태 · 기계 (`Fig. 3f–i`)
`Fig. 3f,g` SEM (20 µm 눈금): Li 는 거친 응집체, Li-In-S 는 평탄하고 작은 입자 몇. 캡션은 '떼어낸 전극' 인데 패널 아래 글은 'Cycled LPSC/Li' — 어느 면인지 모호.
`Fig. 3h,i` AFM: 1 µm 시야 · 색막대 **5 GPa ~ −5 GPa** (Li) · **10 GPa ~ −10 GPa** (Li-In-S). 영률 지도에 음수 눈금은 물리적이지 않다 (상대 · 오프셋 지도로 보인다) — 본문 평균 7.2 vs 2.4 GPa 는 그림에서 나올 수 없고 산출법 (DMT · 팁 보정 · 점 수) 도 없다.
저자 논리: *"Young's modulus of the interfacial materials over 6 GPa can effectively inhibit lithium dendrite growth"* (ref 39 = 액체 전해질의 인공 SEI 논문) → Li-In-S 7.2 GPa 라 유리. ⚠ 이 문턱은 **SE 쪽** (Monroe–Newman 류) 또는 액체계 SEI 의 이야기다. 황화물 SSB 에선 SE 자체가 이미 수십 GPa 인데도 덴드라이트가 균열 · 입계를 타고 들어간다 (§7-I · §10-⑫).

### 5.7 AIMD (`Fig. 4a–d`) ★
`Fig. 4a` (Li/LPSC, MD 뒤): 위 회색 상자 'Li' 에 Li 원자 ≈20 개가 세 줄 (얇은 Li 층), 아래 LPSC 는 무질서한 망 (P 가 `figure-read` ≈8–10 개 — 단위세포 ≈2 개 규모). 초록 화살표가 Li 의 LPSC 쪽 이동을 가리킨다.
`Fig. 4b` (Li-In-S/LPSC, MD 뒤): 위 'Li-In-S' 상자의 **왼쪽 ≈3/4 은 Li + S (Li₂S 영역)**, **In (분홍) 은 오른쪽 위에 뭉쳐 있다**. 주황 점선 (계면) 에 LPSC 와 맞닿은 것은 **대부분 Li₂S 영역**이고 LixIn 은 오른쪽 끝 ≈1/4 에서만 가깝다 (`figure-read` · MD 뒤 스냅숏 기준 · 처음 구조는 SI).
`Fig. 4c` (Li/LPSC RDF 지도, 가로 r(Li–S) 1–9 Å · 세로 Time (ps) ≈30–500): r ≈2.4 Å 띠가 **처음 ≈100 ps 는 약하고 (흰색) 그 뒤 진해진다** (주황). `Fig. 4d` (Li-In-S/LPSC): r ≈2.4 Å 빨간 띠가 **처음부터 끝까지 일정**.
→ 저자: Li/LPSC 는 Li–S 결합이 늘어 계속 반응, Li-In-S/LPSC 는 불변 → 반응 억제.
⚠ 판독:
- **감도가 비대칭이다.** Li 금속 쪽은 처음에 Li–S 결합이 0 이라 새 결합이 그대로 보인다. Li-In-S 쪽은 **전극 자체가 Li₂S** 라 Li–S 1 껍질이 처음부터 꽉 차 있다 — 반응으로 Li–S 가 조금 늘어도 지도에서 안 보인다. RDF 를 잰 '특정 영역' 의 범위도 미기재.
- **Li–S 증가 ≠ PS₄ 분해.** Li 가 S 옆에 붙기만 해도 Li–S 는 는다. 분해를 직접 세려면 P–S 결합 수 (예: [Chaney24SEI] 의 P–S 3 Å 계수) 를 봐야 한다.
- **Li-In-S 쪽 접촉면의 대부분이 Li₂S** 다 — Li₂S 는 LPSC 의 자기분해 산물 집합 (우리 계단 1.717 V: Li₃PS₄ + Li₂S + LiCl) 에 이미 들어 있다. 그 접촉에서 반응이 안 보이는 것은 BIEF 없이도 기대된다.
- T · 길이 · 원자 수 미기재 · **4 fs 는 Li 계에 큰 시간간격** (통상 1–2 fs).
- **관측창** (우리 규율 · T 미기재라 세 온도로 · t = 500 ps = 세로축 `figure-read` · ν₀ 10¹³ s⁻¹ 가정 · 정상성 가정): **300 K** 기대 사건 1 ≈ **0.22 eV** (검출 63 %) · 95 % 검출 ≈ 0.19 eV — **500 K** ≈ 0.37 / 0.32 eV — **800 K** ≈ 0.59 / 0.51 eV. 반응 기회 n = 8 (예: 계면 PS₄ 8 개) 이면 300 K 0.27 / 0.25 · 800 K 0.73 / 0.65 eV. (`tools/sei/collect_neb.py::observation_window` 로 계산.)

### 5.8 일함수 슬랩 — 극성 Li₂S 슬랩 (`Fig. 4e,f`) ★★
`Fig. 4e` (LixIn): 가로 Distance 0–25 Å · 세로 정전위 −10…10 eV. 슬랩 ≈9.3–17.6 Å (우물 5 개 = 원자면 5 개 · 얇다) · **양쪽 진공이 +2.6 eV 로 같다** · E_F ≈−0.9 eV → Φ = 3.48 eV. 삽도는 Li · In 이 섞인 판. **이 슬랩은 정상이다** (대칭 · 금속 차폐로 안쪽 평균 전위 평탄).
`Fig. 4f` (Li₂S): 가로 0–28 Å. **왼쪽 진공 (≈0.5–8.5 Å) 은 +5.21 eV, 오른쪽 진공 (≈22–28 Å) 은 +1.32 eV** — `우리 판독 (픽셀)`. 'Vacuum level' 점선은 **낮은 오른쪽**에, 'Fermi level' 점선은 ≈−2.45 eV 에 그어져 Φ = 3.78 eV 가 나온다. x = 0 근처에서 곡선이 ≈+3.4 → +5.2 로 급히 오르는 것은 쌍극자 보정 층 (전위 불연속) 의 흔적으로 보인다.
- **두 진공이 ≈3.9 eV 다르다 = 슬랩이 큰 쌍극자를 가진 극성 슬랩**이다. 삽도도 위 가장자리는 Li 줄, 아래 가장자리는 S 줄 — **두 면의 종단이 다르다**.
- 같은 E_F 로 **왼쪽 진공을 쓰면 Φ ≈7.7 eV** (*우리 산수*). Methods 는 *"진공 준위는 진공층 안정 구간의 평균값 또는 최대값"* 이라 쓰는데, 그 규칙대로면 최대 → ≈7.7 · 평균 → ≈5.7 eV 다. **그림은 최소값을 썼다** — 본문 규칙과 그림이 어긋난다.
- 슬랩 **안쪽**: 국소 최대값이 −1.33 → −1.68 → −2.13 → −2.67 → −3.12 → −3.62 → −4.02 eV 로 ≈8.6 Å 에 걸쳐 **≈2.7 eV 단조로 기운다 (≈0.3 V Å⁻¹)** — 절연체 슬랩 안에 남은 전기장, 극성 슬랩의 표지다. 띠 가장자리가 슬랩 안에서 이만큼 기울면 E_F 는 표면 상태가 정한다.
- **절연체의 'E_F' 는 물질 성질이 아니다.** Li₂S 는 넓은 갭 절연체라 E_F 가 갭 어디에 놓일지는 코드 · 스미어링 · 표면 상태가 정한다. 물질 상수는 이온화에너지 (VBM → 진공) · 전자친화도 (CBM → 진공) 다 — 일함수 차로 '전자가 LixIn → Li₂S 로 간다' 고 하려면 **LixIn 의 E_F 와 Li₂S 의 CBM (또는 계면 상태) 정렬**을 봐야 한다. 그 계산은 없다.
- 면 지수 · 종단 · 두께 · 진공 두께 · 쌍극자 보정 사용 여부 · k 메시 — **전부 미기재**.
⇒ **'0.30 eV 일함수 차' 는 Li₂S 면 하나를 고른 결과**다. 방향 (Li₂S 쪽이 더 크다) 은 KPFM 과 같지만 크기는 정의되지 않는다.

### 5.9 띠 정렬 도식과 ELF (`Fig. 4g–i`)
`Fig. 4g` (Li/LPSC): Li 의 (E_f)₁ 이 LPSC 의 (E_f)₂ 보다 높고, 붙으면 전자가 Li → LPSC 로 가 (E_f)₀ 로 맞춰진다 — 금속–반도체 접촉 교과서 그림을 그대로 옮겼다. LPSC 는 절연체라 '(E_f)₂' 대신 **CBM (환원 전위)** 이 맞는 양이다 (우리 환원 가장자리 1.717 V vs Li).
`Fig. 4h` (Li-In-S): LixIn (E_f)₃ > Li₂S (E_f)₄ → 붙으면 (E_f)₅ 로 맞춰지며 LixIn 쪽 ⊕ · Li₂S 쪽 ⊖ (점선 상자) = 'built-in electric field' → LPSC 로 가는 전자에 **빨간 ✕**. 아래 빨간 글: *"Built-in electric field induces electronic local enrichment"*.
→ 도식 안에서도 (E_f)₅ 는 여전히 LPSC 의 (E_f)₂ 보다 높다 — **전자가 LPSC 로 갈 구동력이 남아 있는데 ✕ 만 쳐 두었다.** 크기로 말하면 계면 쌍극자 ≈0.3 V 로 ≈1.7 V 급 환원 구동력을 막는다는 꼴이다 (§7-B).
`Fig. 4i` 왼쪽: LixIn (위) / Li₂S (아래) 계면 모형 + 노란 등치면 — S 둘레 큰 구 껍질, 계면 (In 층과 첫 Li 층 사이) 에 'Y' 자 덩어리. 오른쪽: 0–1 색 지도 ('Electronic local density' = **ELF**) — LixIn 영역 초록 (≈0.5–0.6), In 핵 빨강, Li₂S 영역 S 둘레 주황–빨강 고리 (≈0.8–0.9) · 사이 파랑.
→ **이것은 두 벌크 상의 교과서 ELF 다**: S²⁻ 의 고립쌍은 ELF 가 높고, 금속의 균일 전자기체는 ELF ≈0.5 다. **ELF 는 전자의 '짝지음 · 국재 정도' 이지 '양' 이 아니다** — 전하가 얼마나 옮겨 갔는지는 Δρ (전하밀도 차) · Bader 로 재야 한다. 계면 줄 (첫 Li₂S 층) 에 작은 빨간 점이 보이지만 수치 · 비교 기준이 없다.

### 5.10 KPFM (`Fig. 4j–l`)
5 × 5 µm (1 µm 눈금) 지도 세 장 + 흰 선 단면 곡선 + ΔE 표기. 색막대가 **이미지마다 자동 눈금**이다: LixIn 1.91–1.93 V (20 mV 폭) · Li₂S 1.25–1.35 V (100 mV) · Li-In-S **1.38–1.83 V (450 mV)**.
- 본문 CPD '대표값' — LixIn 1.92 (막대 가운데) · Li₂S 1.35 (막대 **최대**) · Li-In-S 1.83 (막대 **최대**). Li-In-S 지도는 어두운 (낮은) 영역이 넓어 평균은 1.83 보다 한참 아래로 보인다 → 평균을 쓰면 Li-In-S 유효 일함수는 3.27 eV 보다 크다 (그래도 두 값 사이). **'중간값 = Fermi 준위 평형' 서술이 대표값 고르기에 기대고 있다.**
- **Li-In-S 막대 범위 (1.38–1.83 V) 가 Li₂S (1.35) 와 LixIn (1.92) 사이를 거의 다 덮는다** — 표면에 두 상이 패치로 드러나 각자의 표면 전위를 보이는 모습이다. ΔE 405 mV 는 **두 상이 섞인 표면이면 당연히 나오는 대비** (두 상 CPD 차 0.57 V 의 대부분) 이지 계면 전기장의 세기가 아니다.
- **전기적으로 이어진 시료는 어디서나 Fermi 준위가 같다** — 그건 모든 복합체에 참이고 BIEF 의 특별한 증거가 아니다. KPFM 이 재는 CPD 차는 바로 그 상태에서의 표면 쌍극자 차다.
- 측정 분위기 (글로브박스 · 진공 · 공기) 미기재 — Li 화합물 표면은 공기에서 Li₂CO₃ · LiOH 로 바뀌어 일함수가 달라진다. 'Li₂S' 단독 시료를 어떻게 만들었는지도 미기재.

### 5.11 Li⁺ 흡착 (`Fig. 4m`)
막대 세 개: Li₂S −2.04 · LixIn −2.17 · Li₂S/LixIn −3.63 eV (세로축 'Adsorption energy (eV)' 0…−5). 삽도: Li₂S 판 위 Li 하나 · LixIn 판 · **유한 Li₂S 덩어리 + LixIn 판을 나란히 놓은 모형**.
저자 논리: BIEF 로 Li₂S 쪽에 전자가 모여 S²⁻ 가 Li⁺ 를 강하게 끌고 → Li⁺ 흡착 → 양전하가 쌓여 BIEF 방향이 Li₂S → LixIn 으로 바뀌고 → Li⁺ 가 LixIn 으로 빠르게 확산 → 고른 Li 증착 (refs 44–46 — 다른 계의 이종구조 문헌).
⚠ ① **≳2 eV 화학결합 규모의 흡착 → 우리 규율상 결합 자리 배위부터** — 구조 (Supplementary Data 1·2) 미입수라 **배위 미확인**. 삽도는 덩어리 모서리 · 두 상의 맞닿은 끝 같은 **저배위 자리**일 가능성을 보인다 ⇒ −3.63 eV 는 **'그 자리의 결합 포화 에너지'** 로만 읽는다. ② 'Li⁺' 라 쓰지만 주기 DFT 에서 무엇을 넣었는지 (중성 Li? 전하 보정?) · 기준 (Li 원자 · Li 금속) 미기재 — Li 금속 기준이면 −3.63 eV 는 그 자리가 +3.6 V 에서도 Li 를 빨아들인다는 뜻이라 비물리적이므로 원자 기준으로 보인다. ③ **강한 흡착과 빠른 확산은 같은 자리에서 양립하지 않는다** — §10-⑨ 홉 수 검산.

### 5.12 풀셀 (`Fig. 5`)
`Fig. 5a` (LCO, 1 C, 0–2000 사이클 · 오른쪽 CE 70–100 %): 빨강 (Li-In-S) 방전용량이 ≈100 에서 시작해 ≈85 사이클 90.7 로 내려갔다가 ≈670 사이클 106.4 로 오르고 다시 2000 사이클 91.4 로 — **평탄하지 않은 파도 모양**. 파랑 (Li) 은 78.5 → ≈410 사이클 47.2 로 단조 감소 후 끝. 'Capacity retention ar 1 C: 93 %' (오타 'ar').
`Fig. 5b`: Li-In-S\|LCO 200 · 500 · 1000 번째 곡선 — 방전 ≈94 → 99 → 102 mAh g⁻¹ (뒤로 갈수록 큼 · `figure-read`) · 평탄부 ≈3.85 V · 충전 ≈4.0 V.
`Fig. 5c,d` (NCM811 rate): §3e. 0.1 C 첫값은 193 vs 182 로 **11 mAh g⁻¹ 차** 뿐인데 2 C 에서 95 vs 15 — **차이는 율속 (과전압) 에서 벌어진다.** Li 셀이 3–4 C 에서 0 에 가까운 것은 Li 박리 쪽 분극이 컷오프를 먼저 친 것으로 보인다.
`Fig. 5e` (NCM811, 1 C, 1000 사이클): 보라 첫 1 C **121.1 → 11 사이클 137.9 (최대)** → 완만히 105.7. 주황 (Li) 93.3 → 317 사이클 54.5. 'Capacity retention ar 1 C: 87.7 %' = **첫 (낮은) 사이클 기준**.
`Fig. 5f` (고로딩 21 mg cm⁻², 0.1 C, 100 사이클): 첫 점 보라 217.8 · 주황 172.3 · 회색 CE ≈79 % → 이후 두 색이 겹쳐 ≈170 → 149. 35–50 사이클에 +4 → −10 → +6 mAh g⁻¹ 출렁임 (저자: 온도).
`Fig. 5g`: 파우치 전압곡선 (충전 3.78 → 4.30 V · 방전 4.02 → 2.8 V · ≈170 mAh g⁻¹) + 'UCAS' LED 를 켜는 사진 두 장. `Fig. 5h`: 20 사이클 (빨강 용량 151.6 → 171.3 → 141.5 · 파랑 CE 76.8 → 95.2 → 97–99 %) · 'Cathode loading: 5.1 mAh cm⁻²' · 'Capacity retention: 93.4 %' · 142 mAh g⁻¹ 높이의 점선.
→ **파우치는 5 → 20 사이클에 최대 대비 17 % (≈1.2 %/사이클) 잃었다.** 본문 *"high reversibility"* 와 맞지 않는다.

---

## 6. 메커니즘 종합 — 논증 사슬 판정

| # | 고리 | 근거 | 판정 |
|---|---|---|---|
| 1 | 포일 = Li₂S + LixIn + 소량 LiInS₂ (+ Li 금속) | XRD · XPS · 상도 계산 (`Table S1`) | ✅ 대체로 — 단 LixIn 기준 카드 없음 · x 미기재 · **Li₃InO₃ (산화물) 무논의** |
| 2 | Li₂S\|LixIn 이종계면이 많다 | TEM 나노입자 · 'LixInySz heterointerfaces' | ⚠ 약함 — HRTEM/SAED 에 **LixIn 이 없다** (Li₂S · LiInS₂ · Li₃InO₃ 만) |
| 3 | 일함수 Li₂S > LixIn → 전자 LixIn → Li₂S → BIEF | DFT 3.78 vs 3.48 · KPFM 3.75 vs 3.18 | ⚠ 방향만 — DFT Li₂S 는 **극성 슬랩 한쪽 면** (반대 면 ≈7.7 eV) · 절연체 E_F · 실제 계면 Δρ/전위 계산 없음 · [Giov08] 대로 계면 화학 쌍극자가 일함수 차를 뒤집을 수 있다 |
| 4 | BIEF 가 전자를 가둬 LPSC 로 못 가게 한다 | ELF (`Fig. 4i`) · 도식 (`Fig. 4h`) | ❌ 미지지 — ELF 는 전하량이 아니다 · 포일 Fermi 준위는 Li 금속이 0 V 에 묶는다 · ≈0.3 V 쌍극자 vs ≈1.7 V 환원 구동력 · **삼중 접촉 (LPSC\|Li₂S\|LixIn) 계산 없음** |
| 5 | 계면 부반응이 억제된다 | XPS · TOF-SIMS · Raman · SEM | ✅ 관측 (기전 무관) — n = 1 · 두께 미정 |
| 6 | Li₂S/LixIn 이 Li⁺ 흡착 · 확산을 키운다 | 흡착 −3.63 eV · 도식 (`Fig. S26`) | ❌ 미지지 — 배위 · 기준 미기재 · NEB 없음 · **강흡착 = 덫** (홉 수 검산) |
| 7 | 덴드라이트 억제 | CCD 4 vs 0.5 · SEM · AFM 영률 7.2 vs 2.4 GPa | ✅ 성능 / ⚠ 기전 (영률 문턱은 SE 이야기) |
| 8 | AIMD 가 반응 억제를 재현 | `Fig. 4a–d` | ⚠ 약함 — 접촉면 대부분이 Li₂S (자기분해 산물) · RDF 감도 비대칭 · T · 길이 미기재 · 관측창 |
| 9 | 풀셀 장수명 | `Fig. 5` | ✅ 성능 (상대) / ⚠ 보존율 기준선이 첫 (낮은) 사이클 · N/P ≈6–9 · 양극 코팅 없음 (양극 열화 공통) |

**대안 설명 (논문이 배제하지 않은 것)**: Li₂S 는 이미 LPSC 의 환원 산물이자 전자 절연체다 — 포일 표면의 Li₂S 가 **인공 SEI (부동태)** 로 전자를 막고, LixIn 은 **혼합전도 골격**으로 박리 때 접촉을 유지 · 핵생성을 고르게 한다. 두 효과 모두 BIEF 없이 위 2 · 5 · 7 · 9 를 설명한다. 둘을 가를 결정적 대조 — **Li₂S 만 섞은 Li · LixIn 만 섞은 Li · 같은 Li₂S 분율에서 LixIn 유무** — 가 본문에 없다 (Li–In 합금 대조는 SI `Fig. S14`·`S28`).

---

## 7. 우리 DFT 와의 대조 ★★ (`../our_dft_baseline.md` · `db/properties/`)

> 규율: **문헌 수치는 소환값**이다. 아래는 방향 · 산물 · 기전만 맞대고, 우리 절대값과 한 표에 섞지 않는다. 우리 이온 수송값은 이 digest 에 싣지 않는다 (계 간 상대차 전용).

### 7a. 우리가 가진 것 (원장 위치)

| 우리 축 | 원장 | 내용 |
|---|---|---|
| **환원 계단 (Li 금속 쪽 · grand-potential · MP · LiS₄ 제외)** | `db/properties/esw_lis4excluded.json` (comp1) | **가장자리 1.717 V** (Li 교환 0 · `Li₆PS₅Cl → Li₃PS₄ + Li₂S + LiCl`) → **1.242 V** 첫 Li 흡수 평탄 (`+5 Li → 5 Li₂S + LiCl + P`) → 1.177 (LiP₇) → 0.932 (Li₃P₇) → 0.87 (LiP) → **0 V** (`+8 Li → Li₃P + 5 Li₂S + LiCl`). 라벨은 2026-09-22 정정본 (`HZ-esw-reduction-limit-label` — 창 폭 · `reduction_V` 필드명은 인용 안 함). comp1 = modelc 가장자리 1.717 V |
| CBM 성격 | `kb/concepts/se_redox_frontier.md` 3 장 ② | **CBM = P–S σ\*** (COHP 빈 쪽 · CBM 바닥 조성 S · P 다수) → 들어온 전자가 P–S 를 끊는다 |
| SEI 산물 역할 | `db/properties/sei_products.json` | Li₃P **conductor-LEAK** (MP 갭 0.70 eV) · Li₂S **marginal** (semi-insulating · MP 갭 3.39 eV Fm-3m · 2026-09-13 정정본) |
| cascade 축 ③ (Li 금속 쪽) | `db/properties/cascade_axis_li_readout_2026_11_05.json` · 카드 `cascade_axis_li_anode_estimand_2026_11_04.json` · `D-2026-11-04-cascade-axis-li-anode` | R2 등급 **ⓑ 금속성** (Li–M 합금 · 원소 금속 산물) → **위험 표시 F1_Li** ('전자가 통하는 계면 쪽'). In₂O₃ 도핑 설계는 In → 금속 In (ⓑ) |
| Li₂S 안 Li 이동 | `db/properties/sei_neb.json` (SEI 트랙 · Li₂S 결정 c→c CI-NEB) | **위치만** — CONDITIONAL `HZ-sei-neb-li2s-cc-cellconv` · 값은 수송값 규율로 여기 안 싣는다. ⚠ li2s (LPSCl@Li₂S 유리) 트랙과 **이름만 비슷한 다른 트랙** |
| 탄성 | `our_dft_baseline.md` (canonical) | LPSCl E_VRH comp1 **22.06** · modelc **27.66 GPa** (PBE · relaxed-ion · C_ij) |
| 일함수 · 띠 정렬 · 계면 슬랩 | — | **없다.** 우리 띠 가장자리 (fixed-occ nscf) 는 벌크라 진공 기준이 아니다. 참고: UPS 가 재는 것은 IE = φ + (E_F − VBM) (`kb/results/oxidation_stability_VBM_vs_grandpotential_report_2026_06_18.md`) — 절연체에선 φ 가 물질 상수가 아니다 |

### 7b. 항목별 대조 — 같은가 다른가 (진짜 차이 vs 방법 인공물)

| # | 항목 | 이 논문 | 우리 | 판정 |
|---|---|---|---|---|
| **A** | **Li 금속 쪽 LPSC 환원 산물** | XPS: Li₂S (160.2) · 환원 P (130.2 · 131.2) · Li₃P (128.2) / DFT 서사 (`Fig. 4g` 설명): *"Li₂S and P₂S₅"* / Raman: 486 cm⁻¹ *"Li₂Sₙ (-S-S-)"* | 계단: P⁵⁺ 가 P → LiP₇ → Li₃P₇ → LiP → Li₃P 로 환원 · S 는 Li₂S · Cl 은 LiCl (8 Li/f.u.) | ✅ **XPS 산물 = 우리 계단** (진짜 일치 · [Chaney24SEI] 8 Li/f.u. 과도 같다) / ❌ **'P₂S₅' 는 환원 산물이 아니다** (P 가 +5 그대로 · 우리 계단 어디에도 없다 — 서사 오류) / ❌ **'Li₂Sₙ (S–S)' 는 0 V 산물이 아니다** (S–S 는 산화 쪽 — [Zeng22Cl] 행과 같은 판정 · 귀속 또는 시료 취급 확인 필요) |
| **B** | **LixIn 은 LPSC 를 환원하나** | `Fig. S20`·`S21` (본문 서술): LixIn/LPSC · Li₂S/LPSC 최적화에서도 PS₄ 분해 | LixIn 전위 ≈0.6 V vs Li (In/InLi 평탄 · [Zuo] digest 용어집) < 가장자리 1.717 V → **열역학적으로 환원된다** | ✅ LixIn 부분은 같은 방향 (진짜). ⇒ **보호는 열역학이 아니라 동역학** (피복 · 접촉 기하). 포일엔 Li 금속까지 남아 Fermi 준위는 0 V 다 |
| **C** | **Li₂S/LPSC 에서 PS₄ 분해** | `Fig. S20` (본문 서술 · SI 미입수) | Li₂S 는 LPSC 자기분해 산물 집합 안에 있다 (1.717 V `Li₃PS₄ + Li₂S + LiCl`) · Li₂S 에는 줄 전자가 없다 | ⚠ **모형 인공물 의심** — 극성 Li₂S 슬랩의 Li 종단 면 (전자 과잉) 을 붙였다면 그 면이 전자 공여체다 (§5.8 과 같은 뿌리 · 확인 불가) |
| **D** | **전자가 들어가는 자리** | *"Li metal easily transfers electrons to PS₄³⁻"* | CBM = P–S σ\* → P–S 절단 → P 환원 + S²⁻ (Li₂S) | ✅ 같은 그림 (진짜). 그 결과는 P 환원 (XPS 와 맞음) 이지 P₂S₅ 가 아니다 |
| **E** | **계면 산물의 전자 성격** | Li/LPSC 에 Li₃P · Li-In-S/LPSC 엔 거의 없음 · TOF-SIMS LiP⁻ 3.7× vs 1.9× | Li₃P = conductor-LEAK (MP 0.70 eV) · Li₂S = marginal | ✅ 같은 독법 — '누설 산물이 적으면 자기제한적' . 단 XPS · SIMS 는 두께를 안 준다 |
| **F** | **금속성 상의 평가** | LixIn (금속) 을 일부러 넣고 'Li₂S 와 짝지으면 BIEF 로 무해' | cascade 축 ③ ⓑ 금속성 → F1_Li 위험 표시 | ⚠ **평가 방향이 반대**. 같은 화학 (In → Li–In) · 다른 기하 (SE 안 도펀트가 만든 산물 vs 음극에 미리 만든 합금). 이 논문은 반증이 아니다 (대조 없음 · 기전 계산 미달) → **F1_Li 유지**. 그러나 In 계 Li 계면 장수명 사례가 둘째다 ([Liu26InLSPS] In 계면 농축) — 공통 후보 설명은 Li–In 혼합전도 골격 · 접촉이다 |
| **G** | **일함수 · 띠 정렬** | Li₂S 3.78 · LixIn 3.48 eV (PBE 슬랩) · KPFM 3.75 · 3.18 eV | 없음 (벌크 띠 가장자리만 · 진공 기준 아님) | **n/a** — 그리고 그들 Li₂S 값은 방법 인공물 (극성 슬랩) 이라 우리가 같은 양을 계산해도 '면 · 종단 선언' 없이는 비교 불가 |
| **H** | **AIMD 프로토콜** | NVT · Nosé · 4 fs · 'Time (ps)' 0–500 · T 미기재 | 우리 MLIP-MD (UMA) 는 벌크 확산용 (Langevin · 2 fs · 200 ps · 600–1000 K) — 계면 반응 MD 아님 | **n/a** (목적 다름). 관측창 §5.7 |
| **I** | **기계 — '6 GPa 문턱'** | 음극 포일 AFM 영률 Li 2.4 · Li-In-S 7.2 GPa | LPSCl E_VRH 22.06 / 27.66 GPa (PBE relaxed-ion) | ⚠ **문턱 논증 자체가 안 맞는다** — SE 가 이미 문턱의 3–4 배인데 같은 논문 Li\|LPSC 가 0.5 mA cm⁻² 에서 단락. 음극 영률 ≠ SE 영률 · 값 비교 아님 (재료가 다르다) |
| **J** | **흡착 −3.63 eV** | Li₂S/LixIn '이종계면' 자리 | 우리 흡착 규율 (`D-2026-10-05-adsorption-site-coordination`) | ⚠ **배위 미확인** → '그 자리의 결합 포화 에너지' 로만 |
| **K** | **띠틈 · ESW (산화)** | 없음 | comp1/modelc 띠틈 · 산화 onset | **n/a** — 이 논문은 LPSC 전자구조 · 산화창을 계산하지 않는다 |
| **L** | **양극 쪽** | 코팅 언급 없는 LCO 2.5–4.2 V · NCM811 **2.5–4.3 V** | 우리 작동창 2.5–4.25 V — 창 전체가 열역학적 산화 구간 (onset 2.256 V) | ⚠ 풀셀 열화에 **양극 계면 몫이 두 셀 공통으로 섞여 있다** — 상대 비교 (Li vs Li-In-S) 는 유효, 절대 용량 · 보존율을 음극 효과로만 읽지 않는다. NCM811 4.3 V 는 우리 창 상한 위 |

### 7c. 🔑 층위를 갈라 쓴 결론

> **"우리 grand-potential 환원 계단 (가장자리 1.717 V · 0 V 에서 Li₃P + 5 Li₂S + LiCl) 과 CBM = P–S σ\* 는 이 논문의 사이클 뒤 XPS (Li₂S · 환원 P · Li₃P) 를 그대로 설명하고, 같은 논문의 DFT 서사 ('Li₂S 와 P₂S₅') 는 반박한다. LixIn (≈0.6 V) 과 포일의 잔류 Li (0 V) 는 모두 1.717 V 아래라 LPSC 환원의 열역학 구동력은 남는다 — Li-In-S 의 보호는 동역학 (전자 절연 Li₂S 피복 · 접촉 기하) 의 몫이고, '일함수 차 내장 전기장' 은 이 논문 안에서 계산으로 세워지지 않았다."**

| 층위 | 누가 보나 | Li-In-S 의 효과 |
|---|---|---|
| 0 K 열역학 **구동력** (LPSC 환원) | 우리 계단 · 그들 `Fig. S20`·`S21` | **변화 없음** (LixIn · Li 모두 1.717 V 아래) |
| 환원 **산물 종류** | 우리 계단 · 그들 XPS | 같다 (Li₂S · P 환원 · Li₃P) |
| 환원 **양** (사이클 뒤 표면) | 그들 XPS · TOF-SIMS · Raman | **줄어든다** (관측 · n = 1) |
| 계면 **전자 차단 기전** | 그들 일함수 · ELF · 도식 | **미입증** (극성 슬랩 · ELF ≠ 전하 · 삼중 접촉 계산 없음) |
| **수송 · 접촉** (CCD · 율속) | 그들 대칭셀 · 풀셀 | 개선 (관측) — 원인 (혼합전도 골격 vs BIEF) 미분리 |

---

## 8. DFT / 계산 방법 ★

> 본문 Methods 한 문단 + 본문 서술이 전부다. Supplementary Data 1–2 (구조) 미입수.

- **code / version**: VASP (ref 49 — 인쇄 저자명 *"Furthmü, J."* 잘림) · 버전 미기재.
- **functional + vdW**: GGA-**PBE** — ⚠ 인용 ref 50 은 **Dudarev 1998 (LSDA+U · NiO)** 이다. PBE 원전이 아니다 → **인용 오류이거나 DFT+U 를 썼는데 U 를 안 적은 것** (In · Li · S · P · Cl 에 통상 U 는 안 쓴다). vdW 보정 미기재 (없는 것으로 보임).
- **pseudo / PAW**: 미기재 (VASP 라 PAW 로 추정 · 원자가 설정 미기재).
- **ecut**: **미기재**. **수렴**: 에너지 1×10⁻⁴ eV · 힘 0.01 eV Å⁻¹.
- **k-points**: *"3 × 3 × 3 … for optimizing the lattice parameters"* — 벌크 격자 최적화용. **슬랩 · 계면 · AIMD 의 k 는 미기재.**
- **슬랩 (일함수)**: 면 지수 · 종단 · 층 수 · 진공 두께 · 고정층 · 쌍극자 보정 — **전부 미기재**. `우리 판독`: LixIn 슬랩 ≈8 Å (원자면 5) · 셀 25 Å · 양쪽 진공 같음 / Li₂S 슬랩 ≈11.5 Å · 셀 ≈28 Å · **진공 두 면 ≈3.9 eV 차 · 쌍극자 보정 불연속으로 보이는 꺾임 x ≈0**.
- **LixIn 의 x**: 미기재 (XRD · 삽도로는 LiIn 근처).
- **계면 모형**: Li/LPSC · Li-In-S/LPSC (AIMD) · Li₂S/LPSC · LixIn/LPSC (구조 최적화 · `Fig. S20`·`S21`) · LixIn/Li₂S (ELF · 흡착) — 셀 크기 · 원자 수 · 변형 (격자 불일치) 처리 · LPSC 면/종단 **전부 미기재**. *"구조 모형은 실험 특성분석 (`Fig. 1i`) 과 그 추론에서 왔다"*.
- **DFT+U**: 미기재 (위 인용 문제).
- **AIMD**: **NVT · Nosé 열욕 · 시간간격 4 fs** · 온도 · 길이 · 평형화 · 원자 수 **미기재** (`Fig. 4c,d` 세로축 'Time (ps)' 0–500 이 길이의 유일한 단서).
- **MLIP**: 없음.
- **무질서 처리**: LPSC 의 Li · S/Cl 자리 무질서 처리 미기재 (단일 배치로 보임).
- **열역학 (반응에너지)**: Li–In–S 3원 상도 · 반응식 표 (`Fig. S3` · `Table S1`) — 데이터 원천 (MP? 자체 DFT?) 미기재.
- **흡착에너지**: 식 · 기준상 · 자리 · 전하 상태 미기재.

## 8b. 후처리 ★

- **무엇**: 평면평균 정전위 → 일함수 (Φ = E_vac − E_F) · ELF (`Fig. 4i`, `Fig. S25`) · Li–S RDF 시간 지도 (`Fig. 4c,d`, `Fig. S22`·`S23`) · Li 흡착에너지 막대 (`Fig. 4m`).
- **도구**: RDF = **OVITO**. 정전위 · ELF 도구 미기재 (VASPKIT · VESTA 류로 보이는 그림 양식).
- **없는 것**: Bader · 전하밀도 차 (Δρ) · 계면 평면평균 전위 (실제 Li₂S\|LixIn 셀에서) · PDOS · NEB · COHP — **BIEF 를 정량할 도구가 하나도 안 쓰였다.**
- **실험 후처리**: XPS 피팅 (C 1s 284.8 eV 보정) · TOF-SIMS 총이온 정규화 · DRT (DRTtools) · KPFM CPD → 일함수 (탐침 일함수 *우리 산수* 5.10 eV · 미기재).
- **기록**: 수치는 본문 문장과 그림 표지에만. Source Data 파일은 있다고 적혀 있으나 미입수.

---

## 9. Figure set ★

| Fig | 내용 | 우리 활용 |
|---|---|---|
| 1a,b | 격자 재구성 도식 · 5 × 10 cm 포일 · 말린 롤 사진 | 제조 확장성 주장 근거 (사진) — 물성 아님 |
| 1c | XRD: Li₂S · LixIn (★) · Li · LiInS₂ (약) · In₂S₃ 없음 · **LixIn 기준 카드 없음** · 별표 `우리 판독` ≈21.5 · 37.9 · 43.8 · 54.6 · 59.4 · 68.4° | LixIn ≈ LiIn (NaTl 형) 으로 읽힌다 — 계산 모형의 x 를 묻는 근거 |
| 1d,e | XPS In 3d (449.9 · 442.7 eV LixIn + In · In–S) · S 2p (160.4 Li₂S + In–S) | 우리 `xps_reference_sei.csv` Li₂S S 2p 160.2 와 같은 자리 · In 3d 간격 7.2 eV 점검 |
| 1f,g | TOF-SIMS 3D · 깊이 곡선 (LiS⁻ · Li₃InO₂⁻ · LiInS⁻) — `figure-read` 셋 다 감소 · Li₃InO₂⁻ 표면 최대 | '균일' 서술의 한계 · **산화물 성분**의 존재 |
| 1h–j | TEM ≈20 nm · HRTEM 0.331 (Li₂S) · 0.272/0.227 (LiInS₂) · 0.240 nm (Li₃InO₃) · SAED | **LixIn 부재** — BIEF 주역 상이 영상에 없다 |
| 2a | 'Tafel' — i₀ 0.752 vs 0.409 mA cm⁻² · `우리 판독 (벡터)` V/i ≈40 vs ≈68 Ω cm² **일정 = 옴 직선** | ⭐ **문헌 i₀ 를 인용하기 전에 V/i 일정성부터 본다** (대칭셀 Tafel 감사의 실례) |
| 2b,c | CCD: Li 0.5 (0.6 단계 붕괴) · Li-In-S 4 (5 단계부터 비옴) · 1 h 반주기 | Li 금속 쪽 CCD 문헌값의 프로토콜 (반주기 · 계단 · 압력 10 MPa) 정본 · 셀 저항 30 · 24 Ω cm² (`figure-read`) |
| 2d,e | 0.2 mA cm⁻² 2000 h vs ≈150 h 단락 · 1 mA cm⁻² 2000 h (⚠ 캡션 '0.5') | 수명 비교 (상대 · n = 1) · 과전압은 단락 전 비슷 (±10 vs ±8 mV) |
| 2f,g | DRT: Li 는 τ 10⁻⁶ s 봉우리가 ≈1.1 mAh cm⁻² 에서 끊김 · Li-In-S 4.8 mAh cm⁻² 불변 · 색 눈금 10 vs 4 Ω · Li-In-S 에만 τ ≈0.5 · 3 s 느린 과정 | DRT 로 '관통 시점' 을 잡는 법 — 눈금 통일 필요 |
| 2h | 문헌 대칭셀 비교 (CCD × 수명) · ★ (4.0, ≈2000 h) | 문헌 표는 SI `Table S2` (미입수) |
| 3a,b | 사이클 뒤 LPSC 면 XPS 깊이 (0–360 s): Li 쪽 Li₂S · 환원 P · Li₃P (0 s) / Li-In-S 쪽 거의 없음 · 'P-S-P' 오표지 | ✅ 우리 환원 계단 산물과 같다 (§7-A) — '억제' 의 1 차 근거 |
| 3c | TOF-SIMS PS₃⁻ · LiS⁻ · LiP⁻ (%) — `우리 판독` 3.40/0.32/0.15 → Li 2.69/0.82/0.54 · Li-In-S 3.19/0.41/≈0.28 | 환원 산물 배수 (2.6 · 3.7× vs 1.3 · 1.9×) — fold 로만 |
| 3d,e | Raman: Li 쪽 486 cm⁻¹ '-S–S-' 성장 · Li-In-S 없음 | ⚠ S–S 는 0 V 산물이 아니다 — 귀속 의심 ([Zeng22Cl] 과 같은 판정) |
| 3f,g | SEM: Li 쪽 응집체 · Li-In-S 평탄 | 형태 (정성) |
| 3h,i | AFM 영률 지도 — 색막대 ±5 / ±10 GPa · 평균 7.2 vs 2.4 GPa (본문) | ⚠ 음수 눈금 · 평균 산출법 없음 — 인용 금지 |
| 4a,b | AIMD 스냅숏: Li/LPSC · Li-In-S/LPSC — 후자 접촉면 대부분 Li₂S · In 은 구석에 뭉침 | 계면 모형 감사 — **접촉 상을 선언해야** 비교가 된다 |
| 4c,d | Li–S RDF 시간 지도 (0–500 ps): Li 쪽 ≈100 ps 뒤 강해짐 · Li-In-S 쪽 처음부터 일정 | 감도 비대칭 실례 · 관측창 적용 대상 (300 K ≈0.22 eV) |
| 4e,f | 평면평균 정전위: LixIn 진공 양쪽 +2.6 · Φ 3.48 / **Li₂S 진공 +5.21 vs +1.32 (≈3.9 eV 차) · 슬랩 안 ≈0.3 V Å⁻¹ 기울기** · Φ 3.78 (낮은 쪽) | ⭐⭐ **극성 슬랩 일함수의 반례 교재** — '두 진공면 같은가 · 쌍극자 보정 · 종단' 체크리스트 |
| 4g,h | 띠 정렬 도식: Li → LPSC 전자 이동 / LixIn\|Li₂S ⊕⊖ BIEF → LPSC 로 ✕ | 도식 안에서도 (E_f)₅ > LPSC — 구동력 남음 |
| 4i | LixIn/Li₂S 계면 ELF (0–1) + 등치면 — S²⁻ 고립쌍 고리 · 금속 ≈0.5 | **ELF ≠ 전하이동** 실례 (Δρ · Bader 를 써야) |
