Repository: yonghoon7153-source/Yonghoon-DEM-DFT

# 📚 LITDB — 문헌 단일 시스템 (**SE·DFT 축 + DEM·MPM 축, 두 트랙**)

> **앞으로 논문은 여기서만 본다.** 여러 곳(db/literature, kb/papers, db/properties, Excel)에 흩어진 문헌을 한 곳에서 생각·참고·비교하기 위한 통합 MD 시스템.

## 왜 트랙이 둘인가
`INDEX.md` 는 argyrodite 전해질 축이라 접촉역학·MPM·건식전극 digest 가 들어갈 자리가
없다. 그래서 한때 64편이 **어느 인덱스에도 없었다**(open_items #7). 축을 나눠 그 구멍을
닫았고, 한 분모로 세면 “159편 중 98편 미언급” 같은 **가짜 미결**이 나온다
(`comparison_vs_ours.md:8`). 분리는 실측 근거가 있는 결정이다 — 합치지 말 것.

⚠ 이 표의 **편수는 적지 않는다.** 손으로 쓴 수는 반드시 낡는다(README 자신이 세 번 틀렸다).
현재값은 `python3 tools/litdb/build_index.py --check` 로 본다.

File: litdb/papers/liyaru_gaf3_codoping_argyrodite.md (part 1 of 2)
# Dual-Functional Ga/F Co-Doped Argyrodite Sulfide Electrolytes for All-Solid-State Lithium Batteries — Yaru Li et al. (USTB, Li-Zhen Fan 그룹) · **본문+SI 통합 digest**

> slug `liyaru_gaf3_codoping_argyrodite` · **Energy Mater. Adv. 2026;7:Article 0227** · DOI **10.34133/energymatadv.0227** (AAAS/BIT Press, CC BY 4.0; Submitted 2025-03-31 · Revised 2025-08-03 · Accepted 2025-08-11 · **Published 2026-04-27**) · type `exp (도핑·전기화학) + DFT 보조 (슬랩 NEB · Li 금속 슬랩 NEB · H₂O 흡착E · 이성분 DOS)` · PDF **본문 13 pp** `inbox/45. Dual-Functional GaF Co-Doped Argyrodite…pdf` + **SI 24 pp** (Methods + Fig S1–S27 + Table S1–S3) · digested `2026-08-03` (SI-only 1차 → **본문 확보 후 통합 업그레이드 같은 날**) · 태그 **[외부]** · 사용자 분류 폴더 `DFT` · status ✅**(본문+SI 완결)**
> **저자**: Yaru Li, **Dabing Li**, **Yang Li**, Yanling Zhang, Xiang Qi, **Li-Zhen Fan\*** (fanlizhen@ustb.edu.cn) — Institute for Advanced Materials and Technology, **University of Science and Technology Beijing (USTB)**.
> **그룹 계보 🔑**: 교신 **Li-Zhen Fan = [Fan26] 황화물 ASSB 안정성 리뷰(ECER-D-26-00097)의 교신저자와 동일**. 공저 **Yang Li = 그 리뷰의 제1저자이자 [Li25] CuBr₂ 논문 제1저자**, **Dabing Li = 그 리뷰의 공저이자 본 논문 ref [4](InF₃-치환 argyrodite, Adv. Energy Mater. 2024) 제1저자**. 즉 이 논문은 **우리가 이미 digest한 [Fan26]·[Li25]와 같은 연구실의 세 번째 논문**이고, 계보상 **InF₃(2024) → GaF₃(본편)** 로 이어지는 "**MX₃ 단일 염 = 3가 양이온 + 할로겐 동시 공급**" 시리즈의 다음 칸이다.


> elements: B Br Cl Cu F Ga H In Li Mg O P S Sc Sn Y
> methods: arrhenius, bader, bvse, cohp, dft, dos, elf, esw, functional, kpoint, md, mlip, msd, neb, pdos, pseudo

---

## 0. 이 digest를 읽는 법 (⚠ 먼저 읽을 것)

### 0a. **본문+SI 통합판이다 (SI-only 1차판의 승급)**
이 digest는 **SI만 있는 상태로 먼저 쓰였다가**, 같은 날 본문 PDF(13 pp, *Energy Mater. Adv.* 2026;7:0227)를 확보해 **통합 업그레이드**한 것이다([Choi26] BZOx와 같은 경로). 읽을 때 다음 표기를 지킨다:

| 표기 | 뜻 |
|---|---|
| **[본문]** | 본문에 숫자로 인쇄된 값 — 최우선 인용 |
| **[인쇄]** | SI에 숫자로 인쇄된 값 |
| **[막대판독]** | SI 그림에서 읽은 값(±0.02–0.05) — 순위만 인용 권장 |
| **[정정]** | SI-only 1차판의 판단을 본문이 뒤집은 칸 |

**본문 확보로 실제로 뒤집힌 것 3가지 (먼저 읽을 것)**
1. **[정정] Raman ~285 cm⁻¹ Ga–S 밴드는 "Ga가 격자에 들어간 증거"가 아니다.** 본문은 이 밴드를 **x > 6 %에서만 나타나는 *불순물상* 형성의 신호**로 명시하고, **x ≤ 6 %에서는 "no other new peaks are observed"** 라고 못 박는다. 게다가 PS₄³⁻ 고유 피크가 **273 cm⁻¹**에 있어 284와 11 cm⁻¹밖에 안 떨어져 있다. → SI-only 1차판이 "이 계열 최상급 자리 증거"라고 쓴 것은 **철회**한다(§7c).
2. **[정정] 논문은 "공도핑이 Li 수송을 개선한다"고 주장하지 않는다.** 본문이 직접 **"(010) 장벽 0.723 eV는 pristine과 차이가 미미하고, Ea 0.30 eV는 undoped 0.28 eV와 comparable → *negligible influence on Li⁺ transport kinetics*"** 라고 쓴다. σ도 **5.6 → 4.5 mS/cm 감소를 본문이 인정**한다("moderately reduces conductivity"). → 1차판 §10-⑧의 "서사 긴장"은 **해소**. 이 논문은 정직하다.
3. **[신규] 그 정직함이 오히려 더 큰 문제를 드러낸다.** pristine σ = 5.6 mS/cm가 확보되면서 **그들의 NEB와 그들의 σ가 정량적으로 5자리 어긋난다**는 것이 계산 가능해졌다(§10-⑪). SI만으로는 볼 수 없던 결함이다.

### 0b. litdb 안에서의 위치
**"한 염으로 양이온+음이온 두 도펀트를 동시에 넣는다"** 계열의 **다섯 번째** 사례다:

| 논문 | 염 | 양이온 자리 | 음이온 자리 | 우리 digest |
|---|---|---|---|---|
| [Taklu] 2021 | **CuCl** | Cu→4b(P) | Cl→4a/4c | ✅ 원조 |
| [Liu23] 2023 | **MgF₂** | Mg→4b(P) 주장 | F→Cl 자리 | ✅ |
| [Li25] 2025 | **CuBr₂** | Cu→4b(P) | Br→4a/4d | ✅ |
| [Yang25] 2025 | **La₂O₃** | La→4b(P) 가정 | O→PS₄ 코너 | ✅ |
| **본편** | **GaF₃** | **Ga→4b(P)** | **F→4a/4d(Cl 자리)** | 본 digest |

그리고 **역할 분담이 이 계열 중 가장 깨끗하게 분리되어 있다** — 이 논문의 진짜 값어치는 여기 있다:
- **F = 전자 차단기**: DC 분극(Fig S8)에서 **F-doped·Ga-F co-doped만 전류가 0으로 떨어지고, Ga-only는 pristine과 똑같다**. σ도 F가 깎는다(F-only 2.3 vs Ga-only 6.4 mS/cm). 순환 후 음극 XPS에서 **LiF**(Fig S14) 생성.
- **Ga = 이온/음극 합금 쪽**: Ga-only가 σ 최고(6.4 vs pristine 5.6), 표면 NEB 장벽 최저(0.354 eV), 그리고 **Li–Ga 합금 (110) 0.11 eV vs 순수 Li (100) 0.38 eV**[본문 Fig 4G,H]로 "Li 표면 확산 촉진 → 균일 도금" 서사를 담당. 순환 후 XPS **Ga 3d 18.8 eV**로 합금 생성을 주장.
- **⚠ 그리고 이 논문 자신의 DFT는 "co-doping이 Li 수송을 좋게 한다"를 지지하지 않으며, 논문도 그렇게 주장하지 않는다** — 공도핑 표면 장벽 **0.723 eV > pristine 0.662 eV**(Fig S7b), 실험 Ea **0.30 vs 0.28 eV**, σ **4.5 vs 5.6 mS/cm**. 본문 표현 그대로 "**negligible influence on Li⁺ transport kinetics**". 즉 이 논문은 **[Yang25]와 같은 "σ를 팔아 계면을 산다" 트레이드를 명시적으로 인정**한다(§7·§10).

### 0c. 우리 캠페인 관점 3줄
1. **Ga³⁺는 이미 우리 cascade에 있다** (`doping_cascade_trivalent_M3.json`, Ga₂O₃ x002/x005/x010) — 단 **우리는 Ga를 Li_24g 자리**에, 이들은 **P_4b 자리**에 넣는다. **26종 3가 champion 전부 Li_24g, P_4b는 0건**인 우리 site rule과 정면으로 갈리는 지점 → §7c.
2. **Fig S15(Li₂S 4.2 / Li₃P 1.1 / LiCl 6.2 / **LiF 7.4** eV)는 우리 `sei_products.json`의 외부 대조군**이다. 순서가 완전히 일치하고, **우리 파일에 없는 LiF 칸을 채워준다** → §7a.
3. **σ_e ↓ → CCD ↑ 역상관**(Fig S10)이 또 한 번 재현된다([Li25]·[Taklu] 편, [Yang25] 반례) → §7d·comparison §E.

---

## 1. 한 줄 요약

Cl-rich argyrodite **Li₅.₅PS₄.₅Cl₁.₅** 에 **GaF₃를 격자 공도핑**(`Li₅.₅₊₂ₓP₁₋ₓGaₓS₄.₅Cl₁.₅₋₃ₓF₃ₓ`, 최적 **x = 4 % → Li₅.₅₈P₀.₉₆Ga₀.₀₄S₄.₅Cl₁.₃₈F₀.₁₂**)하면, **Ga³⁺→P⁵⁺(4b, GaS₄⁵⁻ 형성; 증거는 XPS S 2p·Ga 3d + 자기 선행 InF₃ 논문 인용)** 와 **F⁻→Cl⁻(4a/4d)** 가 각각 **음극 Li–Ga 합금/도금 균일화**와 **전자 절연(σ_e 1.68×10⁻⁸ → 5.0×10⁻⁹ S/cm)** 을 맡는다. 성적: **σ 5.6 → 4.5 mS cm⁻¹(감소를 본문이 인정)·Ea 0.28 → 0.30 eV(사실상 불변)·CCD 0.4 → 1.8 mA cm⁻²·Li 대칭셀 2000 h@0.2 / 1800 h@0.5 / 400 h@1.0 mA cm⁻²(η < 30 mV; pristine은 170 h에 단락)**, **NCM811 풀셀 177.4 mAh/g·1st CE 90.3 %·300 cyc 89.1 % 유지**(pristine 132.7 / 69.8 % / **11.6 %**), **LCO 122.5 mAh/g·100 cyc 86.2 %**(pristine 96.1 / **31.6 %**). 대기안정은 **30 % RH 60 min H₂S 2.76 → 1.21 cm³/g(−56 %)**, 노출 후 σ **5.6×10⁻³ → 5.0×10⁻⁶**(pristine, 1120×붕괴) vs **→ 1.68×10⁻⁴ S/cm**(공도핑, 27×). 기전 서사는 **① H₂O 흡착에너지 저하(0.64 → 0.33 eV, Li1 24g; 평균 −0.31 eV)로 대기안정 ② LiF(gap 7.4 eV)+Li–Ga 합금 SEI로 음극 안정**의 dual-function.

---

## 2. 메타 / 동기 / 설계 계보

| 항목 | 내용 |
|---|---|
| Host | **Li₅.₅PS₄.₅Cl₁.₅** (Cl-rich; [Yang25]와 **동일 host**, 우리 modelc Li₅.₄PS₄.₄Cl₁.₆와 근접) |
| 도핑식 | **`Li₅.₅₊₂ₓP₁₋ₓGaₓS₄.₅Cl₁.₅₋₃ₓF₃ₓ`**, x = 0 / 2 / 4 / 6 / 8 / 10 % |
| 전하균형 | ✓ 자기정합: Ga³⁺가 P⁵⁺ 치환 → **+2 Li/Ga** (5.5+2x); F⁻↔Cl⁻ 등가 치환 → Li 불변. **Ga:F = 1:3 = GaF₃ 화학량론 그대로** ("한 염 두 도펀트") |
| 최적 조성 | **x = 0.04 → Li₅.₅₈P₀.₉₆Ga₀.₀₄S₄.₅Cl₁.₃₈F₀.₁₂** ("LPSC-4%GaF") |
| 전구체 | Li₂S(Alfa 99.99) · P₂S₅(Macklin 99) · LiCl(Sigma 99.99) · **GaF₃(Aladdin 99.99)** |
| 연구유형 | 실험 주 + **DFT 보조 3종**(슬랩 CI-NEB · H₂O 흡착E · 이성분 화합물 DOS) |
| 설계 계보 | **자기 선행 = 본문 ref [34] (SI ref [4]): Li D, …, Fan L-Z, "A versatile InF₃ substituted argyrodite … ultrathin films", Adv. Energy Mater. 2024, 14(47), 2402929** — 본 논문의 **자리 배정(F→Cl 4a, Ga→P 4b)을 그 논문에서 그대로 인용**("According to previous reports, F atoms tend to occupy the Cl 4a sites, while Ga atoms preferentially occupy the P 4b sites [34]"). 즉 **InF₃ → GaF₃ 로 3가 금속만 바꾼 후속편**. [Fan26] 리뷰가 "InF₃-LPSCl 용매내성 E_ad −0.12 eV"로 소개한 그 계열 |
| 병렬 선행 (본문 번호) | ref **[36] Seol** *Electrochim. Acta* 2023 **"Ga substitution으로 Li₆PS₅Cl 수분안정 개선"** — **선행 Ga-치환 argyrodite** · ref [31] Zhao/Sun *ACS EL* 2020 **Li₆PS₅Cl 불소화(LiF 계면)** · ref [50] Jin/Yao *AM* 2023 **F-LGPS**(ΔE_ads 정의 출처) · ref [12] Zhang/Yao *AM* 2024 homogeneous F-LGPS · ref **[17] Zhu & Mo** *Angew* 2020 = **우리 [Zhu20] digest** ✓ · ref **[41] Li Y/…/Fan** *ESM* 2025 metal-halide doping = **우리 [Li25] CuBr₂ digest** ✓ · ref [23][24] Liu/Fan (Bi·Sb 도핑, 자기 그룹) · ref [46] Henkelman CI-NEB |
| 저널·심사 | **Energy Mater. Adv. 2026;7:0227** (AAAS 파트너 저널, BIT Press). 투고 **2025-03-31** → 수정 **2025-08-03** → 게재확정 **2025-08-11** → 출판 **2026-04-27** (accept 후 8개월 지연) |
| 데이터 공개 | **"available on request … not publicly available due to privacy or ethical restrictions"** ⚠ 순수 재료 논문에 privacy/ethical 사유는 부적절한 상투 문구 |
| 질문 | Cl-rich argyrodite의 2대 약점(**대기 민감** + **Li 금속 계면/dendrite**)을 **한 염(GaF₃) 공도핑**으로 동시에 잡을 수 있나 |

---

## 3. 핵심 수치 총정리

> **판독 규율**: 아래 표에서 **[인쇄]** = SI에 숫자로 찍힌 값, **[막대판독]** = 막대/축에서 읽은 값(±0.02–0.05 오차, 순위만 인용 권장). 인용 시 이 구분을 유지할 것.

### 3a. 구조 (Table S1 · S2 · Fig S1 · S2)
| 항목 | LPSC (pristine) | LPSC-4%GaF | 출처 |
|---|---|---|---|
| 공간군 | **F-43m** | **F-43m** | Table S1 [인쇄] |
| a = b = c | **9.8321 Å** | **9.8222 Å** (−0.0099, **−0.10 %**) | Table S1 [인쇄] |
| V | **950.47 Å³** | **947.61 Å³** (**−0.30 %**) | Table S1 [인쇄] |
| Rietveld R (pristine) | **R_p 4.23 / R_wp 2.40** | n/a | Fig S1 [인쇄] ⚠§10-① |
| Raman PS₄³⁻ | **273 · 422 · 574 cm⁻¹** (3개) | 동일 3개, **422 피크가 소폭 shift**(Ga·F의 전기음성도 차 → P–S 결합에 영향, 골격은 불변) | 본문 + Fig S2 **[본문]** |
| Raman Ga–S 284 cm⁻¹ | — | **x > 6 %에서만 출현 = 불순물상 신호** (x ≤ 6 %는 "no other new peaks") | 본문 **[본문·정정]** ⚠§7c |
| XRD 2θ 이동 | — | x ≤ 6 % **고각 이동(수축)** / x > 6 % **저각(팽창)** + **Li₂S 27.52° · LiCl 34.84° 불순물** 출현 = 고용한계 초과 | 본문 Fig 1A **[본문]** |
| 이온반경 근거 | P⁵⁺ **38 pm** / Ga³⁺ **62 pm**(팽창 요인) · Cl⁻ **181 pm** / F⁻ **133 pm**(수축 요인) | 순 −0.10 % = F 3몰 수축이 Ga 1몰 팽창을 이김 | 본문 **[본문]** ⚠F⁻ 반경이 뒤에선 **119 pm**으로 바뀜(§10-⑮) |

**Table S2 (LPSC-4%GaF Rietveld 점유) — 전수 기록**

| Atom | x | y | z | Wyckoff | occ. | U_iso (Å²) |
|---|---|---|---|---|---|---|
| Li1 | 0.2500 | −0.0477 | 0.7500 | **24h** | 0.1500 | **0.4948** ⚠ |
| Li2 | 0.3676 | −0.0026 | 0.6324 | **48h** | 0.3900 | 0.0514 |
| P1 | 0 | 0 | 0.5 | 4b | 0.9600 | 0.0211 |
| **Ga1** | 0 | 0 | 0.5 | **4b** | **0.0400** | 0.0211 |
| S1 | 0 | 0 | 1.0 | 4a | 0.3800 | 0.0267 |
| S2 | 0.25 | 0.25 | 0.75 | 4d | 0.3200 | 0.0363 |
| S3 | 0.1211 | −0.1211 | 0.6211 | 16e | 1 | 0.0153 |
| Cl1 | 0 | 0 | 1.0 | 4a | 0.5700 | 0.0267 |
| Cl2 | 0.25 | 0.25 | 0.75 | 4d | 0.6000 | 0.03622 |
| **F1** | 0 | 0 | 1.0 | **4a** | **0.0400** | 0.0267 |
| **F2** | 0.25 | 0.25 | 0.75 | **4d** | **0.0800** | 0.0362 |

**우리가 직접 검산한 것 (SI엔 없음)**
- **Li 총량 ✓ 완벽 일치**: 24×0.15 + 48×0.39 = 22.32 / Z=4 → **5.58** = 명목 Li₅.₅₈ 정확 일치.
- **F 총량 ✓ 정확 일치**: (4×0.04 + 4×0.08)/4 = **0.12** = 명목 F₀.₁₂ — 너무 정확해서 **정련이 아니라 명목값 고정(fixed)** 으로 보인다.
- **⚠ S·Cl은 불일치**: S = (4×0.38+4×0.32+16×1)/4 = **4.70**(명목 4.5), Cl = (4×0.57+4×0.60)/4 = **1.17**(명목 1.38). **각각 +0.2 / −0.2 어긋난다.** 원인은 뻔하다 — **lab XRD는 S(Z=16)와 Cl(Z=17)을 거의 구분 못 한다**. → **이 논문의 4a/4d S/Cl 분할은 신뢰구간이 매우 넓다**(§10-②).
- **F 자리 선호 1:2 (4a 0.04 / 4d 0.08)** = "F는 4d를 2배 선호" 인데, 위 이유로 **독립 결정이 아닐 가능성이 높다**.
- **Cl 4a 0.57 / 4d 0.60 = 거의 균등 무질서.** ⚠ 문헌 간 편차가 크다: [Yang25] 0.385/0.615(4d-rich), [Lu] 4d 90 %, 본편 균등. **lab XRD 기반 4a/4d 분할끼리 순위 비교하지 말 것.**
- **⚠ U_iso(Li1) = 0.4948 Å²** — 전형값(0.02–0.05)의 **10–25배**. 정련이 국소적으로 발산했거나 Li1 점유와 강하게 상관된 상태다. Li1 24h 관련 결론은 인용 금지.
- **⚠ Table S1 표제 오기**: pristine 열의 조성이 **"Li₆PS₅Cl"** 로 적혀 있는데, Methods·나머지 SI 전부 **Li₅.₅PS₄.₅Cl₁.₅** 다. 게다가 a = 9.8321 Å 은 **Cl-rich 값이라기엔 크다**([Yang25]의 Li₅.₅PS₄.₅Cl₁.₅ = 9.793 Å, 우리 comp1 계열 실험 Li₆PS₅Cl ≈ 9.85 Å). **"pristine이 실제로 무엇인가"가 SI만으로는 확정 불가** — 본문 확보 시 최우선 확인 항목.

### 3b. 이온전도 (Fig S5 · S6 · Table S3)
| 시료 | σ (25 °C) | 출처 |
|---|---|---|
| **LPSC-4%GaF** (co-doped) | **4.5 mS cm⁻¹** | Table S3 [인쇄] |
| **Ga-only** `Li₅.₅P₀.₉₆Ga₀.₀₄S₄.₅Cl₁.₅` | **6.4 mS cm⁻¹** | Fig S6b [인쇄] |
| **F-only** `Li₅.₅PS₄.₅Cl₁.₄₆F₀.₀₄` | **2.3 mS cm⁻¹** | Fig S6a [인쇄] |
| **pristine LPSC (x=0)** | **5.6 mS cm⁻¹** ("consistent with prior reports [37]") | 본문 Fig 2A **[본문·회수]** |

**활성화에너지 (Arrhenius, EIS, 본문 Fig 2A/2B) [본문·회수]**

| 시료 | Ea |
|---|---|
| **pristine LPSC** | **0.28 eV** |
| **LPSC-4%GaF** | **0.30 eV** ("comparable to undoped") |
| pristine, 30 % RH 노출 후 | **0.59 eV** (2.1×↑ = 구조 붕괴) |
| LPSC-4%GaF, 노출 후 | **0.305 eV** (사실상 불변) |

**⇒ 읽기**: ① **도핑은 σ를 깎는다 — 이제 수치로 확정**(5.6 → 4.5, −20 %). **본문이 이를 인정**한다("GaF₃ incorporation moderately reduces conductivity"). ② **깎는 주체는 F다**(Ga-only 6.4 > pristine 5.6 > co 4.5 > F-only 2.3). [Liu23] MgF₂에서 "Mg-only 3.51 → MgF 1.70, F가 σ를 낮춘다(F–Li 정전기 강함)"와 **정확히 같은 패턴**이고, 본문도 같은 이유(F⁻ 소반경 + 강한 F–Li 정전기 → 낮은 편극률 → 국소 왜곡 → 장벽↑)를 든다. ③ 따라서 이 논문도 **[Yang25]와 같은 "σ 희생 ↔ 계면 이득" 트레이드**다. ④ **Ea가 0.28 → 0.30으로 사실상 안 움직인다** — σ 20 % 감소는 **장벽이 아니라 prefactor/캐리어·경로 쪽**에서 왔다는 뜻이다(논문은 이 점을 논의하지 않는다).
**⚠ 단일도판트 대조군이 dose-matched가 아니다**: Ga-only는 Ga 0.04로 맞췄으나 **F-only는 F 0.04 (공도핑의 F 0.12의 1/3)**. "F가 σ를 2.3까지 깎는다"는 **실제보다 과소평가된 F 효과**를 보고 있는 셈. (§10-③)

### 3c. 전자전도 σ_e · CCD (Fig S8 · S9 · S10)
| x (GaF₃ %) | σ_e (nS cm⁻¹) [막대판독] | CCD (mA cm⁻²) |
|---|---|---|
| 0 | **16.8** [본문: 1.68×10⁻⁸ S/cm] (최대) | **0.4** [본문] (최소) |
| 2 | ≈5.9 | **1.6** [인쇄, Fig S9a] |
| **4** | **5.0 (최소)** [본문: 5.0×10⁻⁹ S/cm — 1차판 막대판독 5.1을 본문값으로 교체] | **1.8 (최대)** [본문] |
| 6 | ≈7.2 | **1.3** [인쇄, Fig S9b] |
| 8 | ≈9.8 | ≈1.0 |
| 10 | ≈12.8 | ≈0.9 |

> 막대판독의 신뢰도 검증: x=2 %(1.6)·x=6 %(1.3)은 Fig S9에 **숫자로 인쇄**되어 있고 내 막대판독과 일치 → 나머지 판독도 ±0.1 수준으로 신뢰 가능.

- **σ_e ↔ CCD 완전 역상관** (σ_e 최소 = CCD 최대 = x 4 %). CCD 측정법: 0.1 mA cm⁻² 시작, **2 h마다 0.1씩 증가**(Fig S9).
- **Fig S8 DC 분극(0.4 V, 2500 s)의 역할 분리 🔑**: 정상상태 전류가 **pristine ≈ Ga-doped ≈ 0.08 µA** vs **F-doped ≈ Ga-F co-doped ≈ 0 µA**. → **전자 절연은 100 % F의 몫, Ga는 σ_e에 기여 0**.

### 3d. DFT 수치 (Fig S7 · S15 · S18)
**(i) 표면 Li 이동 장벽 — CI-NEB, LPSC (010) 표면, 48h → 48h 홉 (Fig S7)**

| 계 | 장벽 |
|---|---|
| **Ga-doped** | **0.354 eV** (최저) |
| **LPSC (pristine)** | **0.662 eV** |
| **Ga-F co-doped** | **0.723 eV** (최고) |

> **⚠⚠ 이건 벌크 장벽이 아니라 (010) *표면* 장벽이다** (캡션 명시 + Methods "vacuum gap of 15 Å"). **본문도 세 값 전부를 "(010) surface" 로 부른다 — 별도의 벌크 NEB는 이 논문에 없다.** 따라서 실험 벌크 Ea나 **우리 modelc 0.224 eV / comp1 0.253 eV(MLIP-MD)와 같은 표·같은 그림에 올리면 안 된다.**
> **[본문] 논문 자신의 해석**: 공도핑 0.723은 "**shows minimal difference from pristine**", 그리고 실험 Ea 0.30 vs 0.28도 "**comparable**" → 결론 "**negligible influence on Li⁺ transport kinetics at this doping concentration**". **즉 논문은 공도핑이 수송을 개선한다고 주장하지 않는다.** SI-only 1차판이 지적한 "서사 긴장"은 **해소**되고, 대신 §10-⑪의 정량 모순이 새로 드러난다.
> **⚠ 본문이 실제로 과잉해석하는 곳은 Ga-only 쪽이다**: "Ga doping **markedly reduces** the migration barrier from 0.662 to 0.354 eV … **substantially enhancing Li⁺ transport**, as evidenced by the high ionic conductivity (6.4 mS/cm)". **0.308 eV 장벽 저하는 298 K에서 ~1.6×10⁵배**인데 측정 σ는 5.6 → 6.4 = **1.14배**다 → §10-⑪.

**(ii) 이성분 분해산물 DOS 밴드갭 (Fig S15) — ★ 우리에게 가장 직접적인 칸**

| 화합물 | 이 논문 (PBE DOS) | 우리 `sei_products.json` (MP PBE/PBE+U) | Δ |
|---|---|---|---|
| **LiF** | **7.4 eV** | **없음 (우리 파일 미등록)** | — |
| LiCl | **6.2 eV** | **6.65** | −0.45 |
| Li₂S | **4.2 eV** | **3.90** | +0.30 |
| Li₃P | **1.1 eV** | **0.70** | +0.40 |

> **순서 LiF > LiCl > Li₂S > Li₃P 가 완전히 동일** ✓. 절대값 ±0.5 eV 차이는 방법(자체 PBE DOS 판독 vs MP 엔트리)·판독 방식 차. **우리 insulator≥4 / marginal 2–4 / conductor<2 분류를 그대로 적용하면 판정도 동일**(LiF·LiCl 절연 / Li₂S 경계 / Li₃P 누설).

**(iii) H₂O 흡착 자유에너지 ΔE_ads — (001) 표면, Li1(24g)·Li2(48h) 두 자리 (Fig S18) [막대판독 ±0.02]**

| 계 | Li1 (24g) | Li2 (48h) |
|---|---|---|
| Pristine | **0.64** | **0.52** |
| Ga-doped | 0.56 | 0.45 |
| F-doped | 0.49 | 0.37 |
| **Ga-F co-doped** | **0.33** | **0.22** |

- **정의(식 S1)**: `ΔE_ads = E_surface + E_H2O − E_surface−H2O`. **부호 규약상 값이 클수록 흡습 강함**(논문 명시; 본문 재확인 "the more positive ΔE_ads value corresponds to the stronger hygroscopic reaction").
- **✅ 본문이 내 막대판독을 검증해 준다** — 본문은 개별값 대신 **평균 감소량**을 인쇄한다: **Ga −0.08 / F −0.15 / 공도핑 −0.31 eV**. 내 판독 평균은 pristine 0.58 → Ga 0.505(**−0.075**) / F 0.43(**−0.15**) / co 0.275(**−0.305**) → **세 값 모두 일치**. 그리고 pristine의 **0.64(Li1 24g)·0.52(Li2 48h)** 는 본문에 숫자로 인쇄돼 있다 **[본문]**. ⇒ **위 12칸 표는 ±0.02 안에서 신뢰 가능**.
- **읽기**: Ga·F 각각이 낮추고 **공도핑이 가장 낮다(≈2배 감소)** — **가법적**(−0.08 + −0.15 = −0.23 vs 실제 −0.31, 약간 초가법적). 단 **여전히 전부 양수 = 물은 여전히 붙는다**. "소수성으로 바뀐다"가 아니라 **구동력이 절반이 된다**는 주장까지만 성립.
- **[본문] 논문이 붙인 기전 2가지**: ① F가 Li와 강한 Li–F 결합을 만들어 **H₂O의 O가 Li–S 결합 전자를 뺏어가는 경로(→H₂S)에 쓸 전자를 줄인다**; ② **HSAB** — Ga³⁺(연산)이 S²⁻(연염)과 GaS₄⁵⁻를 이뤄 P⁵⁺(경산)보다 가수분해에 강하다. 또 **Ga가 F보다 효과가 작은 이유를 "GaS₄⁵⁻의 S가 Ga–Li 직접 상호작용을 막아서"** 라고 설명(사변적, 계산 뒷받침 없음).
- **[본문] Li1(24g)이 Li2(48h)보다 높은 이유** = "Li1 주변 S 원자가 H₂O와 수소결합을 더 잘 만든다".
- **⛔ 다른 논문의 흡착E와 절대값 비교 금지**: [Fan26] 리뷰는 같은 그룹인데도 **음수 규약**(LPSC −1.63 → LPSOCF −1.19 eV), [Li25]는 또 다른 규약(0.29 → 2.42 eV). **규약·표면 종단·피복률·vdW 유무가 전부 다르다.** 본편은 **vdW 보정 미기재**(§4) → 물 흡착 절대값은 구조적으로 과소평가 위험.

**(iv) Li–Ga 합금 표면 확산 — 본문 Fig 4G,H [본문·회수]**

| 기판 | Li adatom 확산 장벽 |
|---|---|
| **순수 Li (100)** | **0.38 eV** |
| **Li–Ga 합금 (110)** | **0.11 eV** (3.5×↓) |

- 모델(SI Methods): 4층 **4×4×1 Li(100)** 슬랩 vs **1×1×1 Li(110) 슬랩 top층에 Ga 1개** → 단일 Li adatom 최적경로 CI-NEB.
- **[본문] 면 선택 근거**: "Li (100)과 Li–Ga alloy (110)이 **각각 표면에너지가 가장 낮은 면**이라서 기판으로 골랐다"(ref [45,46]). → 각 상의 자기 최안정면을 쓴다는 논리 자체는 방어 가능하다.
- **⚠ 그래도 비교 설계는 여전히 문제다** — 면(100 vs 110)·셀크기(16×)·Ga 피복률(1×1 셀의 top층에 Ga 1개 = **Ga 완전 단층**, 즉 "합금"이 아니라 Ga 단층 종단)이 **동시에** 바뀐다. 0.38 → 0.11 eV를 "Ga가 Li 확산을 돕는다"로 귀속할 수 없다 → §10-⑤.
- **참고**: 이 서사를 뒷받침하는 실험 증거는 순환 후 **Ga 3d 18.8 eV** 피크 하나뿐이다(⚠ §10-⑬).

### 3e. 셀 성능 — SI 그림 판독분 (⚠ **본문 인쇄값이 있는 항목은 §3g가 정본**; 아래 [판독]과 충돌하면 §3g를 따를 것. 특히 휴지 EIS는 §3g-iii의 45→136 / →70 Ω이 정본)
| 항목 | LPSC | LPSC-4%GaF | 출처 |
|---|---|---|---|
| Li 대칭셀 @1.0 mA cm⁻² / 1.0 mAh cm⁻² | n/a | **400 h 안정**(η 190–200 h ~±0.02 V → 390–400 h ~±0.04 V로 완만 증가) | Fig S12 [판독] |
| 순환 중 EIS (Li/SE/Li) | pristine ~100 Ω → **150 h ~500 Ω** → **200 h ~30 Ω(붕괴=단락)** | n/a | Fig S11 [판독] |
| 휴지(rest) EIS 0→96 h | 30 → **180 Ω** | 40 → **100 Ω** | Fig S17 [판독] |
| 순환 후 Li 표면(200 h @0.2 mA cm⁻²) | 거친 mossy·입상 퇴적 | **평활, 압연자국 유지** | Fig S16 [SEM] |
| 순환 후 음극 XPS Li 1s | Li-SEs + **LiCl** | Li-SEs + **LiF** | Fig S13 / S14 |
| NCM811 풀셀 EIS @300 cyc | **~1100 Ω** | **~370 Ω (3×↓)** | Fig S20 [판독] |
| Li/SE 계면 SEM (풀셀 100/200/300 cyc) | 100 cyc부터 균열·박리, 300 cyc 극심 | **300 cyc까지 평활** | Fig S21 |
| NCM811 율속 (LPSC-4%GaF) | — | ~185(0.05C)/175(0.1)/160(0.2)/150(0.3)/~130(0.5) mAh g⁻¹ | Fig S22 [판독] |
| LCO 풀셀 0.2 C 100 cyc | **31.6 % 유지**(초기 ~95 → 30 mAh g⁻¹) | 1st~120 → 100th ~105 mAh g⁻¹ 유지 | Fig S25 / S24 |
| LCO 율속 0.1→1 C | ~110 / 75 / 20 / **~0** | ~130 / 120 / 90 / **65** | Fig S26 [판독] |
| 대기노출 후 LCO/LPSC/Li | 방전 ~95 → **~25 mAh g⁻¹ 붕괴**(충전만 진행) | n/a(본문) | Fig S27 |

> ⚠ **Fig S24 그림번호 오기**: 캡션이 "Figure 24"로 **S 누락**(S24가 맞음).

### 3f. Table S3 — 문헌 벤치마크 (전수 기록)
| 전해질 | σ (mS cm⁻¹) | CCD (mA cm⁻²) | plating (mA cm⁻²) | cycles | ref |
|---|---|---|---|---|---|
| Li₆.₀₄P₀.₉₈Bi₀.₀₂S₄.₉₇O₀.₀₃ | 3.4 | 1.1 | 0.1 | 600 | [8] Liu/**Fan L-Z** AFM 2022 (자기 그룹) |
| 5%SPE@Li₆PS₅Cl | 0.72 | 1.5 | 0.5 | 1000 | [9] Yang, Angew 2022 (**GB 전자 절연**) |
| Li₉.₉₅SnP₂S₁₁.₉₅F₀.₀₅ | 6.4 | — | 0.1 | 1000 | [10] |
| Li₅.₅P₀.₉₂Sn₀.₀₈S₄.₃₄O₀.₁₆Cl₁.₅ | 5.71 | 2.9 | 0.5 | 100 | [11] **Sn–O 이중개질** ([Yang25]가 말한 M–O 시리즈) |
| Li₂.₉₆P₀.₉₈S₃.₉₂O₀.₀₆–Li₃N | 1.58 | 1 | 0.5 | 1000 | [12] |
| Li₉.₉₈Ge₀.₉₉Sn₀.₀₁P₂S₁₁.₉₈F₀.₀₂ | 1.58 | 2.1 | 0.1 | 900 | [13] |
| Li₅.₆Cu₀.₂PS₄.₈Br₁.₂ | 3.65 | 1.2 | 0.2 | 1200 | [14] Jiang **CuBr** ESM 2023 |
| Li₆PS₅Cl₀.₃F₀.₇ | 0.71 | — | 1.27 / 6.37 | 636 / 159 | [15] Zhao *ACS EL* 2020 **F 다량 도핑** |
| **Li₆.₃P₀.₉Mg₀.₁S₅Cl₀.₈F₀.₂** | **1.70** | **1.4** | 0.1 | 1800 | **[16] = 우리 [Liu23] MgF₂ digest** ✓ |
| Li₆.₂₅PS₄Cl₀.₇₅O₁.₂₅ | 2.8 | 1 | 2 | 100 | [17] |
| 5%g-C₃N₄@Li₆PS₅Cl | 0.60 | 1 | 0.2 | 1000 | [18] |
| **Li₅.₅₈P₀.₉₆Ga₀.₀₄S₄.₅Cl₁.₃₈F₀.₁₂ (본편)** | **4.5** | **1.8** | 0.2 / 0.5 | **2000 / 1800** | This work |

> ✅ **교차검증 통과**: [16] 행의 σ 1.70 · CCD 1.4 · 1800 cyc 이 **우리 [Liu23] digest 값과 정확히 일치**. Table S3의 전사 신뢰도가 확보됐다.
> ⚠ 이 표는 **조건이 제각각**(면적용량·온도·전해질 두께·대극 미기재) → **"우리가 σ와 CCD 둘 다 1등" 식 순위 인용 금지**. 실제로 σ는 [10] 6.4가, CCD는 [11] 2.9가 더 높다. 본편의 셀링 포인트는 **σ·CCD·수명 3자의 균형**이다.

### 3g. ★ 본문에만 있는 수치 (SI-only 1차판이 못 건진 칸 — 전수 회수) [전부 본문]

**(i) 대기 안정 — 30 % RH (본문 Fig 5)**

| 항목 | LPSC | LPSC-4%GaF |
|---|---|---|
| **H₂S 발생량 (60 min, 30 % RH)** | **2.76 cm³/g** | **1.21 cm³/g** (**−56 %**) |
| 노출 후 σ (25 °C) | **5.6×10⁻³ → 5.0×10⁻⁶ S/cm** (**1120× 붕괴**) | **→ 1.68×10⁻⁴ S/cm** (**27× 감소**) |
| 노출 후 Ea | **0.28 → 0.59 eV** | **0.30 → 0.305 eV** (불변) |
| 노출 후 XRD | **LiCl + LiOH 분해상 출현** = 구조 파괴 | 구조 유지 |

> ⚠ 본문은 공도핑의 σ 변화를 "**slight decrease**"라고 쓰지만 **4.5 mS/cm → 0.168 mS/cm = 27배 감소**다. pristine의 1120배에 비하면 훨씬 낫다는 것이 옳은 표현이고, "slight"는 과장이다. 게다가 **Ea는 0.30 → 0.305로 안 움직이는데 σ만 27배 떨어진다** = 장벽이 아니라 **prefactor(연결 경로/입자 접촉) 붕괴**라는 뜻인데 논문은 다루지 않는다 → §10-⑯.

**(ii) 전기화학 창 — CV (본문 Fig 2D)**
- 셀: **Li / SE / SE+VGCF semi-blocking**, **주사속도 0.1 mV/s**.
- **산화 피크 ~2.5 V · 환원 피크 ~1.0 V (vs Li/Li⁺)**; pristine은 **0.5 V 이하에서 환원전류 급증** → Li₃P·Li₂S·LiCl 생성으로 귀속.
- LPSC-4%GaF는 **2.5 V/1.0 V 전류가 뚜렷이 감소**, 0.5 V 이하 환원전류도 더 작음.
- 논문이 든 이유 2가지: ① Ga³⁺→P⁵⁺ 로 Li 공공↑ (벌크 수송) ② **F⁻가 밴드갭을 넓혀 σ_e↓ → 산화·환원 저항↑**, 그리고 계면 **LiF 층**.
> **★ 우리에게 직접 쓸 값** — 우리 grand-potential 산화 onset(**2.14 V** LiS4 포함 / **2.256 V** LiS4 제외·[GG] phase set; comp1·modelc 동일, S²⁻→폴리설파이드 한계) 대비 **CV 산화 피크 ~2.5 V** = **kinetic overshoot ≈ +0.24~+0.36 V**. [Qian26]의 2.5 V와 같은 자리다. 환원 쪽은 우리 modelc 환원 한계 **1.24 V** vs CV 환원 피크 **~1.0 V** → §7h.

**(iii) Li 대칭셀 (본문 Fig 3)**

| 조건 | LPSC | LPSC-4%GaF |
|---|---|---|
| 0.2 mA cm⁻² / 0.2 mAh cm⁻² | **170 h에 단락**, η 최종 **75 mV** | **> 2000 h**, η **< 30 mV** (150–160 h·1500–1510 h 구간 파형 대칭) |
| 0.5 mA cm⁻² | — | **1800 h** |
| 1.0 mA cm⁻² | — | **400 h** (Fig S12) |
| 순환 EIS | 150 h 급증 → **200 h에 0으로 붕괴(단락)** | 150 h 소폭↑, **2000 h까지 완만** |
| 휴지 96 h EIS | **45 → 136 Ω** | **→ ~70 Ω에서 안정화** |

> ⚠ 휴지 EIS는 **본문 인쇄값(45→136 / →70 Ω)이 정본**이다. SI-only 1차판의 막대판독(30→180 / 40→100 Ω)은 **폐기**한다.

**(iv) 순환 200 h 후 계면 XPS 결합에너지 (본문 Fig 4A–F)**

| 계면 | 피크 | 논문의 귀속 |
|---|---|---|
| Li/LPSC | S 2p **162.4 / 161.2 eV** | PS₄³⁻ |
| Li/LPSC | S 2p **159.2 eV** | **Li₂S (신규)** |
| Li/LPSC | P 2p **130.9 eV** | **Li₃P (신규)** |
| Li/LPSC | "Li 1s" **160.3 eV** | **LiCl** ⚠ |
| Li/LPSC-4%GaF | S 2p·P 2p | **Li₂S·Li₃P 피크 없음** (부반응 억제) |
| Li/LPSC-4%GaF | "Li 1s" **160.3 eV** | **LiF** ⚠ (LPSC의 LiCl과 **같은 결합에너지**) |
| Li/LPSC-4%GaF | **F 1s 684.7 eV** | **LiF** ✅ (이것이 신뢰할 근거) |
| Li/LPSC-4%GaF | S 2p **162.8 eV** | "Li–Ga 합금" ⚠ (S 피크로 무-S 합금 주장) |
| Li/LPSC-4%GaF | Ga 3d **18.8 eV** | Li–Ga 합금 |

> ⚠ **Li 1s는 ~55 eV 영역**이다. 160.3 eV는 Cl 2p / S 2p 영역이며, 논문은 **같은 160.3 eV를 한 번은 LiCl, 한 번은 LiF로 귀속**한다 → §10-⑭. **LiF의 신뢰 근거는 F 1s 684.7 eV 하나**로 봐야 한다.

**(v) 도핑 전 SE의 XPS (본문 Fig 1D,E + Fig S3)**

| 피크 | 위치 | 귀속 |
|---|---|---|
| **F 1s** | **684.8 eV** | SE 내 F 결합 (도핑 성공) |
| S 2p | 162.2 / **161.0 eV** | PS₄³⁻ |
| S 2p | 162.9 / **161.7 eV** | **Ga–S (GaS₄⁵⁻)** ← **Ga@4b의 주 증거** |
| S 2p 영역 | **168.4 eV** | 논문: "Ga 3s와 인접해 나타난 **원소 Ga**" ⚠⚠ §10-⑬ |
| **Ga 3d** | **16.3 eV** | Ga³⁺ (PS₄ 자리 치환) ⚠ 순환 후 "합금" 18.8 eV보다 **낮다** → §10-⑬ |
| P 2p | 131.8 / 132.7 eV | PS₄³⁻ |

**(vi) 풀셀 (본문 Fig 6) — NCM811 (0.2 C, 25 °C, 로딩 13.9 mg/cm², 2.8–4.2 V)**

| 항목 | LPSC | LPSC-4%GaF |
|---|---|---|
| 초기 방전용량 | **132.7 mAh/g** | **177.4 mAh/g** |
| 1st CE | **69.8 %** | **90.3 %** |
| 300 cyc 유지율 | **11.6 %** | **89.1 %** |
| 300 cyc 후 EIS | **1120 Ω** | **~370 Ω** (3×↓) |
| 율속 0.05/0.1/0.2/0.3/0.5 C | 0.5 C 급락, **1 C 작동불가** | **184.6 / 175.5 / 162.5 / 139.1 / 113 mAh/g**, 0.2 C 복귀 **160.1** |

**(vii) 풀셀 — LCO (0.2 C)**

| 항목 | LPSC | LPSC-4%GaF |
|---|---|---|
| 초기 방전용량 | **96.1 mAh/g** | **122.5 mAh/g** |
| 1st CE | **75.76 %** | **91.3 %** |
| 100 cyc 유지율 | **31.6 %** | **86.2 %** |
| 율속 0.1/0.2/0.5/1.0 C | — | **130.2 / 118.4 / 91.1 / 64.9 mAh/g**, 0.1 C 복귀 **114.5** |
| **대기 노출 후** 초기 방전 | **사실상 0** | **117.0 mAh/g (−4.5 %만 손실)** ★ |

> **★ (vii) 마지막 줄이 이 논문의 실용적 하이라이트다** — 대기에 노출한 전해질로 조립한 풀셀이 **미노출 대비 4.5 %만 손해**로 돈다. 대조군은 아예 안 돈다.

**(viii) 율속 리스트 개수 불일치**: 본문이 "0.05, 0.1, 0.2, 0.3, 0.5, **1 C**"(6개) 조건에 용량 **5개**(184.6/175.5/162.5/139.1/113)만 적는다 — **1 C 값 누락**(편집 오류).

---

## 4. DFT / 계산 방법 ★ (SI Computational Section 전문 + 우리 감사)

### 4a. 인쇄된 것 전부
| 항목 | 값 |
|---|---|
| 코드 | **VASP** (ref [1] Kresse–Furthmüller 1996) |
| 범함수 | **GGA-PBE** (ref [2]) |
| 코어 | **PAW** (ref [3] Blöchl) |
| E_cut | **450 eV** (NEB도 동일 450 eV) |
| 구조 모델 | Li₅.₅PS₄.₅Cl₁.₅ supercell 기반 **Ga-doped / F-doped / Ga-F co-doped 1×1×1 supercell** |
| 자리 배정 | **F → Cl 4a 자리**, **Ga → P 4b 자리** (근거 = **자기 인용 ref [4] InF₃ 논문**, 독립 계산 아님) |
| 이완 기준 | 완전 이완 **F < 0.01 eV/Å**; 슬랩은 **상위 4개 원자층만** 이완, **F < 0.03 eV/Å** |
| 진공 | **15 Å** |
| NEB | **CI-NEB** (ref [7] Henkelman 2000), E 수렴 **10⁻⁵ eV**, F **0.03 eV/Å** |
| 흡착E | 식 (S1) `ΔE_ads = E_surface + E_H2O − E_surface−H2O`; **양수↑ = 흡습↑** (정의 출처 ref [5] Jin/Yao F-LGPS) |
| Li 금속 슬랩 | **4층 4×4×1 Li(100)** / **1×1×1 Li(110) + top층 Ga 1개**; **[본문] "Li(100)과 Li–Ga alloy(110)은 각각 표면에너지가 가장 낮은 면이라 기판으로 선정"**(ref [45,46]) |
| **벌크 NEB 유무** | **없음** — 본문이 Fig S7의 세 값을 전부 "(010) surface"로 부른다. **이 논문에 벌크 Li 확산 계산은 존재하지 않는다** (SI-only 1차판의 미결 항목 회수) |

### 4b. **없는 것** (⚠ 전부 미기재 — 재현 불가 항목)
1. **k-point mesh 전무** (벌크도 슬랩도). 슬랩 계산에서 k-mesh는 흡착E를 0.1 eV급으로 흔든다.
2. **supercell 원자수·Z·슬랩 두께 미기재**. "1×1×1 supercell"이면 **conventional cell(52원자, P 4개)** — 여기 Ga 1개면 **x = 25 %**, 실험 최적 4 %의 **6배**. F도 4a 4자리 중 1개면 **25 %**. → **계산 모델과 실험 조성이 전혀 다르다**(§10-④).
3. **무질서 처리 전무**. Li₅.₅PS₄.₅Cl₁.₅는 Li 부분점유 + S/Cl 4a/4d 혼합 → **어떤 배열 하나를 골랐는지** 미기재(SQS도 enumerate도 아님).
4. **vdW 보정 미기재** — **H₂O 흡착 계산에 치명적**. 물–표면 상호작용의 상당 부분이 분산력이다.
5. **스핀 편극·DFT+U·수렴 임계(EDIFF/EDIFFG 벌크)** 미기재. Ga 3d를 valence로 뒀는지도 불명(Ga PAW 선택은 결과에 유의미).
6. **표면 종단(termination) 미기재** — 그런데 **(001)** (흡착)과 **(010)** (NEB)을 다르게 부른다. **F-43m 큐빅에서 (001)과 (010)은 대칭 동등**이다. 다른 이름을 썼다는 것은 **종단이 다르다는 뜻인데 그 종단을 명시하지 않았다**. [Qian26] Table S2가 보여줬듯 LPSCl {010} 계열만 해도 종단에 따라 γ가 **0.40 → 0.72 J/m²** 로 갈린다 → **흡착E·NEB 모두 종단 의존성이 미추적**.
7. **이완 힘 기준 불일치**(벌크 0.01 vs 슬랩 0.03 eV/Å)를 같은 에너지 차 논의에 섞어 쓴다.
8. **Fig S15 DOS 계산 조건 전무**(Li₂S/Li₃P/LiCl/LiF의 셀·k·범함수). PBE 값으로 읽었으나 명시 없음.
9. **참조 상태·피복률**: H₂O 1분자/셀 가정으로 보이나 미기재.

### 4c. 후처리 / 도구
- 실험: **GSAS**(Rietveld). 계산: VASP + CI-NEB. **Bader / COHP / ELF / grand-potential / AIMD 전무.**
- 정량화 방식 = **막대그래프**(흡착E)와 **경로-대 장벽 곡선**(NEB) — 수치표 없음. **재인용하려면 그림 판독이 유일한 경로**(우리가 §3d에서 한 것).

---

## 5. 그림별 전수 해설

### 5a. 본문 Figure 1–6 ★ (본문 확보로 신규)

| 그림 | 패널 | 내용 | 우리가 쓸 수 있나 |
|---|---|---|---|
| **Fig 1** | A | XRD x = 0–10 % + 확대. **17° 넓은 배경 = 폴리이미드 테이프**(대기차단용), x ≤ 6 % 단상 F-43m(Li₇PS₆ PDF#34-0688 기준), **x > 6 % Li₂S 27.52° + LiCl 34.84°** | ✓ **고용한계 = 6 %**가 XRD로 명시된 드문 케이스 |
| | B | LPSC-4%GaF Rietveld (a 9.8321 → 9.8222 Å, V 950.47 → 947.61 Å³) | △ ⚠ 지표 이상 §10-① |
| | C | LPSC-4%GaF 결정구조 모식도 | — |
| | **D** | **F 1s 684.8 eV** | ✓ F 도핑의 유일한 직접 분광 증거 |
| | **E** | **S 2p: PS₄ 162.2/161.0 + Ga–S 162.9/161.7 + "원소 Ga" 168.4 eV** | **✓✓ Ga@4b의 주 증거** — 단 168.4 eV 귀속은 ⛔ §10-⑬ |
| | F | SEM + EDS (P,S,Ga,F 균일 분포), 입자 3–5 µm | — |
| **Fig 2** | A | **Arrhenius x=0–10 %** — pristine **5.6 mS/cm** | **✓✓ pristine σ 확보**(1차판 최대 공백) |
| | **B** | **σ vs x + Ea vs x** — pristine **Ea 0.28** / 4%GaF **0.30 eV** | **✓✓ 우리 MLIP-MD Ea의 외부 실험 앵커** → §7b |
| | C | DC 분극 x=0–10 % (σ_e 1.68e-8 → 5.0e-9 S/cm) | ✓✓ |
| | **D** | **CV 0.1 mV/s, Li/SE/SE+VGCF semi-blocking** — 산화 **~2.5 V**, 환원 **~1.0 V**, pristine은 <0.5 V 급증 | **✓✓ 우리 grand-potential 창(1.24–2.14 V)의 kinetic 대조군** → §7h |
| **Fig 3** | A,B | CCD x=0(**0.4**) / x=4 %(**1.8 mA/cm²**) | ✓ |
| | C | Li/LPSC-4%GaF/Li 순환 EIS | ✓ |
| | D | **0.2 mA/cm² 2000 h, η < 30 mV** (pristine 170 h 단락, η 75 mV) | ✓✓ |
| | E,F | 150–160 h / 1500–1510 h 확대 파형 | ✓ 대칭성 유지 |
| | G | **0.5 mA/cm² 1800 h** | ✓ |
| **Fig 4** | A,B | Li/LPSC 200 h 후 S 2p(Li₂S 159.2) · P 2p(Li₃P 130.9) | **✓ 우리 grand-potential 0 V 산물 Li₃P+Li₂S+LiCl의 실험 확인** |
| | C–F | Li/LPSC-4%GaF 200 h 후 F 1s(**LiF 684.7**) · P 2p · S 2p · Ga 3d(**18.8**) | ✓ (F 1s만 신뢰) ⚠ §10-⑭ |
| | **G,H** | **Li 확산 장벽: Li(100) 0.38 eV vs Li–Ga(110) 0.11 eV** | △ 방향만 — 설계 결함 §10-⑤ |
| | I | 계면 gradient interphase 모식도 | — |
| **Fig 5** | **A** | **H₂S 발생량 x=0–10 %, 30 % RH — pristine 2.76 → 4%GaF 1.21 cm³/g** | **✓✓ ΔE_ads 계산과 짝지을 실험량**(1차판 최대 공백) |
| | B | 노출 전후 Arrhenius (LPSC 5.6e-3→5.0e-6, Ea 0.28→0.59 / 4%GaF →1.68e-4, Ea →0.305) | ✓✓ |
| | C,D | 노출 후 XRD — 4%GaF 유지 / **LPSC에 LiCl·LiOH 출현** | ✓ 가수분해 산물 동정 |
| **Fig 6** | A | ASSLB 모식도 ⚠ 본문이 "Li를 cathode, NCM811을 anode"로 **뒤바꿔 서술** | — |
| | B,C | NCM811 충방전 (132.7 / 177.4 mAh/g) | ✓ |
| | D | 300 cyc 유지 (**11.6 % vs 89.1 %**) | ✓✓ |
| | E | 율속 0.05–1 C | ✓ |
| | F | LCO 100 cyc (86.2 %) | ✓ |
| | **G** | **대기 노출 LPSC-4%GaF로 조립한 LCO 셀 117.0 mAh/g (−4.5 %)** | **✓✓ 실용 하이라이트** |

### 5b. SI Figure S1–S27 · Table S1–S3

| 그림 | 내용 | 우리가 쓸 수 있나 |
|---|---|---|
| **S1** | LPSC XRD + Rietveld (R_p 4.23 / R_wp 2.40) | △ ⚠ **R_wp < R_p 는 비정상**(통상 R_wp > R_p) — 지표 신뢰 낮음 |
| **S2** | Raman x=0–10 %: (a) 전역 **PS₄³⁻ 273·422·574 cm⁻¹**, (b) 380–480 확대(422 소폭 shift), (c) 240–340 확대 **Ga–S 284 cm⁻¹** | **⛔ [정정] 자리 증거로 못 쓴다** — 본문이 **"x > 6 %에서만 나타나고 이는 불순물상 형성"**, **"x ≤ 6 %는 새 피크 없음"** 이라고 명시. 게다가 PS₄ 고유 피크 **273 cm⁻¹**과 11 cm⁻¹ 차이. SI-only 1차판의 "최상급 자리 증거" 평가는 **철회** |
| **S3** | LPSC-4%GaF XPS: Li 1s(Li-SEs ~55.5) / **Ga 3d(Ga³⁺ ~18 eV + O 2s ~23 eV)** / P 2p(2p₃/₂ ~132) / Cl 2p(2p₃/₂ ~198.5) | ✓ **Ga³⁺ 산화상태 확인**. ⚠ **O 2s 성분 존재 = 산소 오염이 있다**(무시된 변수) |
| **S4** | LPSC SEM + EDS (P,S,Cl) 20 µm | — |
| **S5** | x=0–10 % Nyquist 25 °C (캡션은 "25–80 °C") | ✓ **도핑이 σ를 낮춘다**는 판독 근거 (절편 20→80 Ω). ⚠ 캡션-그림 불일치 |
| **S6** | **F-only 2.3 / Ga-only 6.4 mS cm⁻¹** | **✓✓ 단일도판트 분해의 핵심 근거** (단 dose 불일치) |
| **S7** | (a) (010) 표면 48h→48h 홉 경로 도해 (b) 장벽 **0.662 / 0.354 / 0.723 eV** | **✓ 단, "표면"임을 반드시 명기.** 우리 벌크 Ea와 직접 비교 ⛔ |
| **S8** | DC 분극 0.4 V, 2500 s, 4시료 | **✓✓ F=전자차단·Ga=무기여 분리의 결정적 그림** |
| **S9** | CCD x=2(1.6)/6(1.3)/8/10; 0.1 mA cm⁻² 스텝 2 h | ✓ 프로토콜 명시가 유용(우리 CCD 인용 시 조건 대조용) |
| **S10** | σ_e·CCD vs x 이중 막대 | **✓✓ σ_e↓↔CCD↑ 역상관** — comparison §E 신규 데이터점 |
| **S11** | Li/LPSC/Li 순환 EIS: pristine ~100 → 150 h ~500 → **200 h ~30 Ω** | ✓ **저항 급감 = 단락(dendrite 관통)** 의 교과서적 시그널 |
| **S12** | Li/LPSC-4%GaF/Li **1.0 mA cm⁻²·1.0 mAh cm⁻²·400 h** + 190–200 h/390–400 h 확대 | ✓ 과전압 완만 증가(±0.02→±0.04 V) |
| **S13** | Li/LPSC 200 h 후 XPS Li 1s·Cl 2p → **LiCl 성분 출현** | **✓ 우리 grand-potential 0 V 산물 LiCl의 실험 확인** |
| **S14** | Li/LPSC-4%GaF 200 h 후 → **LiF 성분 출현** | **✓✓ F→LiF SEI. [Liu23] MgF₂·[KimICCF] FEC→LiF와 동일 패밀리** |
| **S15** | DOS: **Li₂S 4.2 / Li₃P 1.1 / LiCl 6.2 / LiF 7.4 eV** | **✓✓✓ 우리 `sei_products.json`의 외부 대조군 + LiF 신규 칸** |
| **S16** | Li 금속 SEM: (a) pristine (b) LPSC 200 h 후 거침 (c) 4%GaF 200 h 후 평활 | ✓ |
| **S17** | 휴지 EIS 0/12/24/48/96 h: LPSC 30→180 Ω vs 4%GaF 40→100 Ω | ✓ **무전류 자발 계면 반응 속도** — 우리 "화학적(비전기화학적) 계면 반응" 축 |
| **S18** | **ΔE_ads(H₂O)** Li1/Li2 × 4계 | **✓ 우리 수분축 공백의 외부 앵커** (규약 주의) |
| **S19** | NCM811 SEM + EDS(Mn, Ni) | — |
| **S20** | NCM811 풀셀 EIS pristine/50/300 cyc: LPSC ~1100 vs 4%GaF ~370 Ω | ✓ CEI 성장 억제 |
| **S21** | 풀셀 Li/SE 계면 SEM 100/200/300 cyc (a–c LPSC 열화 / d–f 4%GaF 평활) | ✓ |
| **S22** | NCM811/4%GaF 율속 0.05–0.5 C (~185→~130 mAh g⁻¹) | ✓ |
| **S23** | LCO SEM + EDS(Co, O) | — |
| **S24** | LCO 셀 1/10/50/100 cyc 충방전 곡선 (LPSC 붕괴 vs 4%GaF 유지) | ✓ ⚠ 캡션 "Figure 24"(S 누락) |
| **S25** | LCO/LPSC/Li 0.2 C 100 cyc **31.6 %** | ✓ 대조군 열화 정량 |
| **S26** | LCO 율속 0.1–1 C: 4%GaF ~130/120/90/65 vs LPSC ~110/75/20/~0 | ✓ **1 C에서 대조군 사실상 0** |
| **S27** | LCO/LPSC/Li 대기노출 전후 초기 충방전 (95 → ~25 mAh g⁻¹) | ✓ 대기 열화가 셀 수준에서 치명적임을 보임 |
| **Table S1/S2/S3** | §3a·§3f | ✓ (검산 결과 §3a 참조) |

---

## 6. 기법 미니 용어집 (이 논문을 읽는 데 필요한 것만)

- **CI-NEB (Climbing-Image Nudged Elastic Band)**: 시작·끝 구조 사이에 이미지 여러 개를 놓고 스프링으로 묶어 최소에너지경로를 찾되, **가장 높은 이미지 하나만 스프링을 풀고 반대로 밀어 올려** 안장점을 정확히 잡는 방법. 결과 = 단일 홉 장벽 1개. **앙상블 평균이 아니다** — 우리 MLIP-MD Ea(수많은 홉의 통계)와는 물리량 자체가 다르다.
- **48h / 24g / 4a / 4d (Wyckoff)**: argyrodite F-43m의 자리 이름. Li는 **48h**(케이지 내 doublet, 주 전도자리)와 **24g**(그 중간, 통상 저점유). 음이온 **4a·4d**는 **자유 S²⁻/Cl⁻ 자리**(PS₄를 이루지 않는 halide/sulfide)로, 여기 S/Cl 무질서가 argyrodite σ를 좌우한다. **16e**는 PS₄ 사면체 모서리 S.
- **DC 분극법(σ_e)**: 이온 차단 전극(SS/SS) 사이에 일정 DC 전압을 걸고 **이온 전류가 소진된 뒤 남는 정상상태 전류**로 전자전도도를 얻는다. Fig S8의 "초기 급감 후 평탄" 모양이 정확히 그 과정.
- **CCD (Critical Current Density)**: Li/Li 대칭셀에서 전류밀도를 계단식으로 올리다가 **전압이 갑자기 무너지는(단락) 지점**. dendrite 관통 저항의 실용 지표.
- **ΔE_ads 부호 규약**: 이 논문은 `E_surf + E_H2O − E_복합체` 라서 **양수 = 발열 흡착**. 많은 논문은 반대 부호를 쓴다. **부호부터 확인하지 않으면 결론이 뒤집힌다.**

---

## 7. 우리 DFT / db 대비 (§핵심)

### 7a. ✅ **직접 대조 가능 — SEI 산물 밴드갭** (가장 값어치 있는 칸)
| 화합물 | 본편 Fig S15 | 우리 `db/properties/sei_products.json` | 판정 |
|---|---|---|---|
| **LiF** | **7.4** | **미등록** | **🔑 우리 파일의 공백을 채우는 외부값** — 우리 cascade에 LiF·MgF₂·ScF₃·YF₃·NdF₃가 도판트로 들어있는데 **정작 LiF의 SEI gap 칸이 비어 있다** → §13-① |
| LiCl | 6.2 | 6.65 (exp anchor ~9.4) | ✓ 동일 등급(insulator) |
| Li₂S | 4.2 | 3.90 (exp ~3.9) | ✓ 경계(marginal) — 그들 값이 우리 임계 4 eV를 살짝 넘음 |
| Li₃P | 1.1 | 0.70 (exp ~0.7) | ✓ 동일 등급(conductor-LEAK) |

> **판정**: **✓ 순서·등급 완전 일치, 절대값 ±0.5 eV 방법차.** 우리 `insulator ≥4 / marginal 2–4 / conductor <2` 임계가 **외부 독립 PBE 계산으로 재현**된다. 그리고 이 논문은 **LiF(7.4) SEI를 실제로 관측(Fig S14)** 했으므로, "**F 도핑 → 최광폭 갭 절연 SEI**"라는 우리 Nolan Type-3 서사에 **실험+계산 양쪽 증거**를 추가한다.
> ⚠ **내부 정합성 발견(우리 쪽 문제)**: `comparison_vs_ours.md` §E 여러 행이 **"Li₂S 3.04"** 로 인용하는데 `sei_products.json` 정본은 **3.90**이다(3.04는 `b2o3_sei_gaps.json`의 **Li₃BS₃ 3.05**와 혼동된 것으로 보임). → §13-⑤ 정정 필요.

### 7b. Li 이동 장벽 — **두 갈래로 나눠야 한다** (본문 확보로 새로 갈림)

**(1) ⛔ 그들의 표면 NEB vs 우리 벌크 Ea — 여전히 비교 금지**

| | 본편 | 우리 |
|---|---|---|
| 값 | 0.662 / 0.354 / 0.723 eV | comp1 **0.253** / modelc **0.224** eV |
| 물리량 | **(010) 표면** 단일 홉 CI-NEB, 0 K | **벌크** MLIP-MD(UMA-s-1p1) 아레니우스, 600/800/1000 K, MSD 창 2–50 ps |
| 무질서 | 미처리(단일 배열 추정) | 무질서 배열 앙상블 |
> **판정: ✗ 직접 비교 불가** (표면 vs 벌크 · 단일 홉 vs 앙상블 · 0 K NEB vs 유한온도 MD). **같은 표·같은 그림에 절대 올리지 말 것.** 본문 확보로 **이 논문에 벌크 NEB가 아예 없다는 것도 확정**됐다(§4a).

**(2) ✅ 신규 — 그들의 *실험* Arrhenius Ea vs 우리 MLIP-MD Ea (본문 Fig 2B로 처음 가능해진 비교)**

| 계 | Ea | 방법 |
|---|---|---|
| **본편 pristine Li₅.₅PS₄.₅Cl₁.₅** | **0.28 eV** | EIS Arrhenius(펠릿 = **벌크+입계 총합**) |
| 본편 LPSC-4%GaF | 0.30 eV | 〃 |
| **우리 modelc Li₅.₄PS₄.₄Cl₁.₆** | **0.224 eV**(단일시드) / **0.197 ± 0.032**(3시드 사다리) | UMA-s-1p1 MD, **순수 벌크**, 600/800/1000 K |
| 우리 comp1 Li₆PS₅Cl | **0.253 eV**(단일시드) | 〃 |

> **판정: △ 방향은 정합, 정량 일치 주장은 금지.**
> - **조성이 거의 같다**(그들 Li₅.₅PS₄.₅Cl₁.₅ ↔ 우리 modelc Li₅.₄PS₄.₄Cl₁.₆) — litdb에서 이 정도로 조성이 맞는 실험 Ea 앵커는 드물다.
> - **우리 값이 0.03–0.08 eV 낮은 것은 물리적으로 옳은 방향이다**: 그들 값은 펠릿 총 전도도라 **입계 저항이 포함**되고, 우리는 순수 벌크 MD다. 벌크 ≤ 총합이어야 한다. ✓
> - **그래도 "일치한다"고 쓰면 안 된다**: 우리 Ea는 **600–1000 K 구간을 외삽**한 값이고 그들은 **25–80 K대 실측**이다. 고온 MD Ea와 저온 실험 Ea는 원리적으로 같은 수가 아니다(무질서 재배열·상관운동 온도의존). **CLAUDE.md 규율(절대값 인용 금지, 비율도 멀티시드 판정만)을 그대로 적용**하고, 인용은 **"our bulk MD Ea lies ~0.05 eV below the experimental total-conductivity Ea of the same-composition Cl-rich argyrodite, as expected for a grain-boundary-free bulk quantity"** 형태까지만.
> - **정성 결론은 그대로**: 그들의 표면 NEB(공도핑 ↑), 실험 Ea(0.28→0.30 ≈ 불변), 실험 σ(5.6→4.5 ↓)가 **세 축 모두 "공도핑은 Li 수송에 이득이 없다"** 로 일관된다 → comparison §A와 무관한 **별도 축(도핑 비용)**.

### 7c. 🔑 **자리(site) 충돌 — 우리 cascade와 정면으로 갈리는 지점**
| | 본편 (+[Liu23]·[Li25]·[Taklu]·[Yang25]) | 우리 `doping_cascade_trivalent_M3.json` |
|---|---|---|
| Ga³⁺ 자리 | **P_4b** (GaS₄ 사면체 형성) | **Li_24g** — "**26종 3가 champion 전원 Li_24g, P_4b 0건**"이 명시된 site rule |
| 근거 | 자기 인용 ref [34](InF₃ AEM 2024) + **XPS S 2p Ga–S 성분 162.9/161.7 eV** + Ga 3d + Rietveld occ 고정 · **⛔ Raman은 근거에서 빠진다**(본문이 284 cm⁻¹를 x>6 % 불순물로 귀속) | UMA-s-1p1 스크리닝(anneal 후 형성E) |
| Ga 반경 | — | Shannon 6-coord **Ga³⁺ 0.62 Å** (Al 0.535 < **Ga 0.62** < Sc 0.745 < In 0.80) |
| 우리 Ga₂O₃ 성적 | — | de −0.59 eV/atom(3가 중 **최약**), score 0.55–0.56 (Al 0.85·Sc 0.80 대비 하위), ⚠ x005 ν=0.07 미확인 |

> **판정: △ 진짜 충돌이 아니라 "다른 화학 + 양쪽 다 약한 근거" 두 겹** — 그리고 **본문 확보로 그들 쪽 근거가 오히려 *약해졌다*.**
> - **다른 화학**: 우리는 **Ga₂O₃**(Ga + O@S_16e), 이들은 **GaF₃**(Ga + F@4a/4d). 동반 음이온이 다르면 양이온 자리 선호도 달라질 수 있다 — 형식적 모순은 아니다.
> - **[정정] 그들의 자리 증거 재평가**: SI-only 1차판은 "Raman Ga–S 285 cm⁻¹ = 이 계열 최상급 자리 증거"라고 썼으나, **본문이 이 밴드를 x > 6 % 불순물상으로 귀속**하고 **최적 조성 4 %에서는 새 피크가 없다고 명시**한다. 남는 증거는 **XPS S 2p의 Ga–S 성분(PS₄ 대비 0.7 eV 이동한 fitted component)** 하나이고, 이는 **deconvolution 의존적**이다. 게다가 같은 S 2p 스펙트럼에서 **168.4 eV를 "원소 Ga"로 귀속**하는 등(§10-⑬) 이 XPS 피팅 자체의 신뢰도가 낮다. **⇒ [Yang25] La(자리 증거 0)보다 조금 나은 수준일 뿐, "최상급"은 아니다.**
> - **그래도 방치하면 안 되는 긴장은 그대로**: **독립 실험 논문 5편이 2·3가 금속을 일관되게 P_4b에 놓는다.** 우리 규칙은 **UMA 스크리닝 단 하나**에 근거하고(파일 자체가 "**NO DFT yet**"이라 명시), 이들의 근거는 **Rietveld 점유 고정 + 자기 인용 + 약한 XPS**다. **양쪽 다 약하다 = 아무도 실제로 계산해 보지 않았다.**
> - **→ 결론: "Ga@Li_24g vs Ga@P_4b" 는 지금 우리가 DFT 하나로 끝낼 수 있는 질문**이다(§13-②). [Yang25] digest가 남긴 "site-preference 계산이 판정 가능 = 후속" 과제와 **동일 과제의 두 번째 요청**. **본편은 이 요청을 강화하지만, 그들 쪽 증거의 무게는 1차판이 평가한 것보다 가볍다.**

### 7d. ✓ σ_e ↔ CCD 역상관 — 진영 판정 데이터 추가
| 논문 | σ_e 변화 | CCD 변화 | 방향 |
|---|---|---|---|
| [Taklu] CuCl | 8.75e-9 → **1.49e-9 ↓** | 0.75 → **3.0 ↑** | 역상관 ✓ |
| [Li25] CuBr₂ | 1.02e-8 → **3.35e-9 ↓** | 0.6 → **1.9 ↑** | 역상관 ✓ |
| [Liu23] MgF₂ | 8.16e-9 → **1.03e-9 ↓(8×)** | 0.6 → **1.4 ↑** | 역상관 ✓ |
| **본편 GaF₃** | **1.68e-8 → 5.0e-9 ↓(3.4×)** [본문] | **0.4 → 1.8 ↑(4.5×)** [본문] | **역상관 ✓ (x 전 구간 단조)** |
| [Yang25] La₂O₃ | 2.59e-9 → **2.2e-8 ↑(8.5×)** | 0.9 → **3.1 ↑** | **반례 ✗** |
> **판정**: 역상관 진영 **4:1**. 본편이 특히 강한 이유는 **x를 6점 스캔해 σ_e·CCD가 x=4 %에서 동시에 극값**을 갖는 걸 보였기 때문(단일 비교가 아니라 **곡선**). 우리 `sei_products.json` 논리("bulk σ_e가 아니라 **interphase 전자절연**이 dendrite 레버")와는 여전히 정합한다 — 본편의 σ_e는 벌크 측정이지만, 그 벌크 σ_e를 낮춘 주체(F)가 곧 **LiF interphase**를 만드는 주체이기도 하기 때문.

### 7e. ✓/△ 구조·격자
| 항목 | 본편(실험) | 우리 | 판정 |
|---|---|---|---|
| a (pristine) | **9.8321 Å** (V 950.47 Å³) | comp1 EOS **V₀ = 254.16 Å³/fu** → conventional a ≈ **10.05 Å** | **△ PBE 과대 +2.3 %(a) / +7 %(V)** — 알려진 PBE 편향, 방향·크기 모두 정상 범위. **절대 격자상수 대조 금지, 상대 변화만** |
| 도핑 격자 변화 | **−0.10 % 수축** (F⁻ 1.33 Å < Cl⁻ 1.81 Å 지배; Ga³⁺가 P⁵⁺보다 큰 팽창 효과를 F 3배 몰이 이김) | modelc(Cl-rich)도 comp1 대비 수축 계열 | ✓ 화학적으로 정합 |
| 4a/4d 무질서 | Cl 4a 0.57 / 4d 0.60 (거의 균등) | modelc 4a/4d 분포 **우리가 명시 안 함**(comparison §F 미결) | **△ 우리 공백** — 단 문헌 간 편차가 커서(§3a) 외부값 이식 금지 |

### 7f. ✗ 우리에게 없는 것 (그들이 한 것)
- **H₂O 흡착 계산**: 우리 수분(가수분해) 축은 여전히 0K hull 밖 공백([Zhu20] 랭킹 소환만). 본편은 **자리 분해(24g vs 48h) 흡착E**를 준다 — **자리 분해**라는 형식은 우리 site-PDOS ⟨3p⟩ 방법론과 같은 결이다.
- **Li 금속 표면 확산 슬랩**: 우리는 Li 금속 쪽 슬랩 계산 없음(음극 계면은 grand-potential 산물만).
- **표면 Li 홉 NEB**: 우리 BVSE·MD는 전부 벌크. **표면/입계 Li 수송 축은 우리 공백**(`kb/open_items.md` 계열).

### 7g. ✓ 환원 산물 화학
우리 grand-potential 0 V 산물 = **Li₃P + 5 Li₂S + LiCl**. 본편 순환 200 h 후 XPS **[본문]**: pristine 계면에서 **Li₂S(S 2p 159.2 eV) + Li₃P(P 2p 130.9 eV) + LiCl** 이 **셋 다** 검출, co-doped 계면에서는 **Li₂S·Li₃P 피크가 사라지고 LiF(F 1s 684.7 eV)** 가 나온다.
> **판정: ✓✓ 우리 열역학 예측의 세 산물이 실험에서 전부 동정됐다** — SI만 봤을 때는 LiCl만 확인됐지만, 본문 Fig 4A,B가 **Li₃P와 Li₂S까지 결합에너지와 함께** 제시한다. 우리 grand-potential 0 V 분해식 `Li₃P + 5 Li₂S + LiCl` 의 **외부 실험 검증으로 인용 가능**(단 XPS는 정성 동정이지 화학량론 검증은 아님).
> F 도핑이 그 위에 **LiF(7.4 eV)** 라는 **더 넓은 갭 산물**을 얹는다 = 우리 "wide-gap 절연 interphase" 패밀리(LiCl 6.65 / Li₂O 5.24 / Li₃PO₄ 5.73 / NdPO₄ 5.55)에 **LiF 추가**.

### 7h. ★ 신규 — **전기화학 창: 우리 grand-potential vs 그들 CV** (본문 Fig 2D로 처음 가능)

| | 우리 (grand-potential, 0 K 열역학) | 본편 CV (0.1 mV/s, Li/SE/SE+VGCF) |
|---|---|---|
| **산화** | **onset 2.14 V**(전체 MP 상집합, LiS4 포함) / **2.256 V**(**LiS4 제외** = [GG] phase set 대응, 우리 문서의 표준 인용값) — comp1·modelc 동일, **S²⁻ → 폴리설파이드가 한계**, Cl⁻는 ~3.3 V까지 불활성 | **산화 피크 ~2.5 V** |
| **환원** | modelc 환원 한계 **1.24 V** (창 1.24–2.14 V, 폭 0.90 V) | **환원 피크 ~1.0 V**, 0.5 V 이하 급증(Li₃P/Li₂S/LiCl) |

> **판정: ✓ 정합 — kinetic overshoot이 양쪽 끝에서 0.24–0.36 V**
> - 산화: 실측 피크(2.5 V)가 열역학 onset보다 **+0.24 V(2.256 기준) ~ +0.36 V(2.14 기준) 늦다**. **[Qian26]의 2.5 V와 같은 자리**다 → 서로 독립인 두 실험이 같은 값을 준다. **인용 시 어느 상집합의 onset인지 반드시 명시**(LiS4 포함 2.14 / 제외 2.256).
> - 환원: 실측 피크(~1.0 V)가 우리 한계(1.24 V)보다 **−0.24 V 늦다**. **양 끝 모두 "열역학 창보다 실측 창이 넓게 보인다"** = 전형적인 kinetic 지연이고, 우리 0 K 창이 **보수적(conservative)** 이라는 뜻이다. 이는 comparison §B①의 [Kang] "thermodynamic vs kinetic ECW" 프레임과 [Adeli]의 "평판 vs 카본복합 CV 함정" 경고에 그대로 얹힌다 — **본편 CV는 카본복합(VGCF) 계열**이라 kinetic 창이 더 넓게 나오는 쪽이다.
> - **⚠ 인용 규율**: CV 피크 위치는 주사속도·전도조제(VGCF) 함량·셀 형상에 민감하다. **"우리 2.14 V가 실험 2.5 V와 일치"라고 쓰면 안 되고**, "our thermodynamic onset lies ~0.3–0.4 V below the CV peak, consistent with the usual kinetic overpotential in semi-blocking cells" 형태로만.
> - **⛔ 그리고 논문의 해석은 받지 말 것**: 본문은 "LPSC-4%GaF가 **ultra-wide potential window stability**"라고 쓰는데, 실제로 보인 것은 **같은 전위에서 전류가 작아진 것**이지 창이 넓어진 것이 아니다. 이는 우리 [Nd]/[B₂O₃] 계열에서 이미 정리한 구분 — **"창 확대(열역학)" ≠ "전류 억제(속도론적 패시베이션)"** — 와 정확히 같은 오분류다.

> **📌 우리 onset 두 값의 관계 (혼동 주의)**: `oxidation_stability.json`의 **2.14 V**는 전체 MP 상집합(LiS4 포함) 값이고, `comparison_vs_ours.md` §B①·§G·§H가 표준으로 쓰는 **2.256 V**는 **LiS4를 제외한** 상집합(= [GG] Gil-González의 phase set에 맞춘 계산, 2026-06-23 완료) 값이다. **둘 다 정본이며 서로 다른 convention이다** — 문헌과 비교할 때 상대 논문이 폴리설파이드를 상집합에 넣었는지 확인하고 짝을 맞출 것. (SI-only 1차판의 "2.256 V" 표기는 옳았다.)

---

## 8. 우리가 지금 바로 쓸 수 있는 것

1. **`sei_products.json`에 LiF 행 추가** (MP 조회) + 본편 7.4 eV를 external anchor로 병기. F 계열 도판트(LiF/MgF₂/ScF₃/YF₃/NdF₃/**GaF₃**)의 SEI 논리가 그제서야 닫힌다.
2. **σ_e↔CCD 역상관 표에 4번째 행**(comparison §E) — [Yang25] 반례의 무게가 더 줄어든다.
3. **"F = 전자차단 / 금속 = 이온·합금" 역할분해**를 우리 co-doping 서사의 **표준 프레임**으로 채택. 우리 cascade의 co-doping ML(`codoping_ml_v2.csv`)이 찾는 "쌍의 시너지"가 실제로는 **역할 분담**일 수 있다는 가설 = 검증 가능한 형태.
4. **Table S3**을 우리 CCD/σ 벤치마크 표의 문헌 행으로 흡수(조건 각주 필수).
5. **[Liu23] 값 교차검증 완료** — 우리 digest의 σ 1.70 / CCD 1.4 / 1800 cyc이 제3자 표에서 재현됨.
