Repository: yonghoon7153-source/Yonghoon-DEM-DFT

# 📚 LITDB — 문헌 단일 시스템 (**SE·DFT 축 + DEM·MPM 축, 두 트랙**)

> **앞으로 논문은 여기서만 본다.** 여러 곳(db/literature, kb/papers, db/properties, Excel)에 흩어진 문헌을 한 곳에서 생각·참고·비교하기 위한 통합 MD 시스템.

## 왜 트랙이 둘인가
`INDEX.md` 는 argyrodite 전해질 축이라 접촉역학·MPM·건식전극 digest 가 들어갈 자리가
없다. 그래서 한때 64편이 **어느 인덱스에도 없었다**(open_items #7). 축을 나눠 그 구멍을
닫았고, 한 분모로 세면 “159편 중 98편 미언급” 같은 **가짜 미결**이 나온다
(`comparison_vs_ours.md:8`). 분리는 실측 근거가 있는 결정이다 — 합치지 말 것.

⚠ 이 표의 **편수는 적지 않는다.** 손으로 쓴 수는 반드시 낡는다(README 자신이 세 번 틀렸다).
현재값은 `python3 tools/litdb/build_index.py --check` 로 본다.

File: litdb/papers/lu2024_lowtemp_assb_li2zro3_interface.md (part 1 of 2)
<!-- digest 표준 양식 (paper-level STANDALONE). 깊이 기준 = papers/nolan2021_garnet_cathode_coating.md
     2026-09-12 신규 작성:
       ① 1저자 지정: "양극 코팅 계산 계보" 세트의 **#9**. #1 aykol2014 / #2 aykol2016 / #3 xiao2019 /
          #4 nolan2019 / #5 nolan2021 기존. ⚠ 이 편만 **축이 다르다** — 코팅 *선정 열역학* 이 아니라
          **저온(−30 °C) 계면 *동역학***이다. 계보 카드도 별 행(#9)으로 둔다.
       ② ★★ **서지 확인 완료 — 파일명이 맞다.** Pushun Lu · Sheng Gong 공동1저 … Hong Li, **Fan Wu\***,
          *ACS Nano* **2024, 18, 7334−7345**, DOI `10.1021/acsnano.3c07023`. 수신 2023-07-28 /
          수정 2024-02-14 / 수락 2024-02-21 / 발행 2024-02-29. **inbox #104 "Bai2026" 같은 오기 없음.**
          ⚠ 다만 **slug 의 `li2zro3` 는 이 논문의 주인공이 아니다** — LZO 는 중간 단계이고 최고 성능은
          **Li₃InCl₆(LIC)** 이다. slug 는 지정대로 두되 이 사실을 §0a 에 박아 둔다.
       ③ 크로핑 그림 18장(본문 5 + 본문 표 1 + SI 10 + SI 표 2) 중 **8장을 실제로 봤다**:
          `Fig. 1`·`2`·`3`·`4`·`5` **본문 전량** + `Fig. S2`·`S7`·`S10`.
          ⛔ 안 본 것: `Fig. S1`·`S3`·`S4`·`S5`·`S6`·`S8`·`S9` (7장 — 전부 Nyquist/DRT 의 다른 슬라이스,
          §0b 에 안 본 이유를 하나씩 적었다). 표 3장(`Table 1`·`S1`·`S2`)은 **PDF 텍스트로 전 셀 복원**.
       ④ ★★ **잠정 요지 검증 결과: 수치는 전부 맞았고, 인과 한 줄이 틀렸다.**
          60.19 → 41.39 → 25.79 kJ/mol ✔ · 0.624/0.429/0.267 eV ✔ · −30 °C 26.9 % ✔.
          ⛔ **틀린 것**: "Li₂ZrO₃ 코팅으로 …, Li₃InCl₆ 로 교체 시 …" 라는 *단계적 개선* 서사.
          LIC 계는 **LZO 를 쓰지 않는다** — LZO 코팅과 LPSC 촉매질을 *둘 다* 버리고 LIC 한 물질로
          바꾼 **다른 셀**이고, 분리막까지 LIC|LPSC **이중층**이다. "LZO 위에 LIC 를 더 얹은" 것이 아니다.
       ⑤ ★★★ **우리 그룹 논문 2편과 정면으로 얽힌다** (§7c): `cha2024`(한양대 Jong-Won Lee)는
          **LIC 가 셋 중 최악**(100 cyc 유지 80.8 % < bare 83.1 %)이라고 실측했고 원인을 **LIC|LPSCl 비호환**
          (In → In₂S₃)으로 지목했다. 본 논문은 그 LIC|LPSC 접촉을 **이중층 분리막으로 만들어 놓고** 열화를
          보고하지 않는다. 기하(접촉면적)가 다르다는 화해 경로를 §7c 에 적었다. 덤: LIC σ 가 두 그룹에서
          **1.13 vs 1.12 mS/cm** 로 독립 일치한다.
       ⑥ 본문↔그림/SI 어긋남 **11건** 발견(§10). 그중 `Fig. S2` 는 **논문의 정량 뼈대를 떠받치는 그림인데
          패널 제목과 캡션이 서로 다른 계를 가리킨다** — 이건 인용 전에 알아야 한다. -->

# Superior Low-Temperature All-Solid-State Battery Enabled by High-Ionic-Conductivity and Low-Energy-Barrier Interface — Lu, Gong, …, Li, Wu\* (*ACS Nano* **18** (2024) 7334–7345)

> slug `lu2024_lowtemp_assb_li2zro3_interface` · DOI `10.1021/acsnano.3c07023` · type `실험 주도(저온 ASSB + EIS→DRT 분해) + 소형 계산 보조 (VASP-PBE AIMD 10 ps × 4 계면 → M3GNet fine-tune → Li site-energy 프로파일; NEB 0 · MD 확산계수 0 · 실험이 8할)` · PDF `litdb/inbox/113. Lu2024_ACSNano_… .pdf` (본문 12 pp) + `113. Sup) … .PDF` (SI 8 pp: Fig S1–S10 + Table S1–S2) · digested `2026-09-12` · status ✅ · 태그 **[외부]**

> elements: Li, Ni, Co, Mn, O, P, S, Cl, Zr, In
> methods: DFT, AIMD, MLIP

> **저자**: **Pushun Lu**^1,2#, **Sheng Gong**³#(공동 제1저자), Chuhong Wang³, Zhiao Yu³, Yuli Huang^1,2, Tenghuan Ma^4,5, Jingchen Lian^1,2, Zhiwen Jiang⁴, **Liquan Chen**^1,2,4,6, **Hong Li**^1,2,4,5,6, **Fan Wu\***^1,2,4,5,6,7
> (¹ Beijing Advanced Innovation Center for Materials Genome Engineering / **Institute of Physics, CAS** · ² UCAS · **³ ByteDance Inc., Bellevue WA — 계산 3인이 전원 바이트댄스다** · ⁴ Tianmu Lake Institute of Advanced Energy Storage Tech. · ⁵ USTC Suzhou · ⁶ Yangtze River Delta Physics Research Center · ⁷ CASOL Energy Technology) · 교신 `fwu@iphy.ac.cn`
> **기여 분담(명시됨)**: P.L. 실험 전량 · **S.G. 이론계산 전량**(C.W.·Z.Y. 일부) · F.W. 총괄.
> 수신 2023-07-28 / 수정 2024-02-14 / 수락 2024-02-21 / 발행 2024-02-29 · 지원 江苏省 BK20220045·BE2020003 · NSFC U1964205·51972334 · 北京市 2202058 외.
>
> **계보 (1저자 지정 "양극 코팅 계산 계보" 세트의 #9)**: [Aykol 2014](aykol2014_cathode_coating_thermodynamics.md)(#1) → [Aykol 2016](aykol2016_ht_cathode_coating_design.md)(#2) → [Xiao 2019](xiao2019_cathode_coating_screening.md)(#3) → [Nolan 2019](nolan2019_chemistries_stable_high_energy_cathodes.md)(#4) → [Nolan 2021](nolan2021_garnet_cathode_coating.md)(#5) → Honrao 2021(#6) · 리뷰 2편(#7·#8) → **본 논문(#9)**.
> ⚠ **#1–#8 과 같은 줄에 세우지 않는다.** 앞 8편은 *"어떤 코팅을 고를 것인가"* 를 **열역학 스크리닝**으로 푼다. 이 편은 코팅을 이미 정해 놓고 *"그 계면이 −30 °C 에서 왜 느린가"* 를 **동역학(EIS→DRT→Arrhenius)** 으로 푼다. 계보 안에서 이 편의 자리는 **앞 8편이 고른 후보(`Li₂ZrO₃`)를 실물로 검증하는 끝단**이다.
> **관련 우리-그룹 digest 2편** (§7c 에서 정면 대조): [`cha2024_dualcompatible_halide_ncm_lpscl_interface`](cha2024_dualcompatible_halide_ncm_lpscl_interface.md) (LIC/LYC/LZC 할라이드 나노코팅) · [`kang2025_toughened_bimodal_nca_lzo`](kang2025_toughened_bimodal_nca_lzo.md) (LZO sol–gel 코팅 + EIS-TLM). **방법 짝**: [`kim2025_impedance_decoupling_tlm_assb`](kim2025_impedance_decoupling_tlm_assb.md) (한양대 Jong-Won Lee 그룹 — 같은 문제를 DRT 가 아니라 **modified TLM** 으로 분해).

---

## 0. 이 digest 를 읽는 법 — 범위부터

### 0a. 먼저 답부터 (1저자가 물을 여섯 가지)

| # | 물음 | 답 (근거 절) |
|---|---|---|
| **1** | 서지가 파일명과 맞나 (inbox #104 "Bai2026" 선례) | 🟢 **맞다.** Pushun Lu · Sheng Gong 공동1저 … Hong Li, Fan Wu\*, *ACS Nano* **2024**, **18**, 7334−7345, DOI `10.1021/acsnano.3c07023`. 저자·연도·저널·권·쪽 전부 일치. **오기 없음** (§2) |
| **2** | 잠정 요지 중 틀린 게 있었나 | 🟡 **수치는 전부 맞았다. 인과 한 줄이 틀렸다.** ⛔ *"LZO 코팅 → Li₃InCl₆ 로 교체"* 라는 단계적 서사가 사실과 다르다. **LIC 셀은 LZO 를 안 쓴다** — LZO 코팅과 LPSC 촉매질을 *둘 다 버리고* LIC 한 물질로 갈아탄 **세 번째 독립 셀**이고, 분리막마저 **LIC\|LPSC 이중층**이다. "코팅 위에 코팅" 이 아니라 **서로 배타적인 세 설계의 병렬 비교**다 (§3a·§6a) |
| **3** | 이 논문의 Ea 를 우리 0.180 eV 옆에 놓아도 되나 | 🔴🔴 **절대 안 된다 — 물리량이 다르다.** 이들의 `E_int` 는 **EIS 저항의 온도의존에서 뽑은 계면 전하이동 활성화에너지**(R_cei + R_ct, 셀 레벨, SOC 20 % 고정, 5점 Arrhenius)다. 우리 `0.180 eV` 는 **LPSOCl 3×3×1 558원자 MLIP-MD 의 Li 자기확산 Ea** 이고, 그것조차 레지스트리가 `bulk_claim__cell_conditioned_only` · `RT_extrapolation` 금지를 걸어 둔 **cell-conditioned** 값이다. 게다가 **계가 다르다**(그들 = Li₆PS₅Cl 벌크가 아니라 *Ni90\|SE 계면*; 우리 0.180 = *O 치환 LPSOCl*). 같은 표·같은 문장·같은 그림 전부 금지 (§7a) |
| **4** | 그럼 무엇을 가져올 수 있나 | 🟢 **세 가지: ① 방향(부등호) ② 기전 프레임 ③ 방법 원전.** (i) *"계면 산물의 σ 가 나쁘면 D3(CEI 수송)이 율속, 그 σ 를 고치면 율속이 D1(SE 입계)로 넘어간다"* 는 **율속 이동 서사** — 값 없이 구조만. (ii) **DRT 5피크 귀속표**(`Table 1`) — 우리가 EIS 를 읽을 때의 사전. (iii) **"계면 Li site-energy 프로파일"** 이라는 계산 대용량(§4c) — NEB 가 안 될 때의 대안이되 **한계가 크다**(§10-A) (§7b) |
| **5** | 계산은 우리가 따라 할 만한가 | 🟡 **개념은 신선하고 실행은 얇다.** 계면 4종 × (VASP-PBE 완화 → **Γ점만** → 400 K NVT **10 ps** → M3GNet **계면마다 따로** fine-tune → 8–10 ps 구간의 Li 원자별 에너지) 가 전부다. **DFT+U 없음 · vdW 없음 · 스핀 언급 없음 · ENCUT 없음 · PAW 언급 없음 · k점 Γ 1개**(고Ni 층상 산화물에!). 무질서는 **Ni 를 5 %씩 Co·Mn 으로 무작위 치환한 단일 배열** — SQS 도 enumerate 도 앙상블 평균도 없다 (§4·§10-B) |
| **6** | 우리 db 와 섞으면 안 되는 값 | `E_int`·`E_Rcc`·`E_Rohm` 전부(셀 레벨 EIS) · site-energy 장벽 0.14/0.17/0.28/0.48 eV(**MLIP 분할 게이지 의존**, §10-A) · 인용 σ 4종(Li₂S 7.51×10⁻¹¹ · Li₃PO₄ 3×10⁻⁷ · **LZO 7×10⁻⁵** · LIC 1.13×10⁻³ S/cm — **앞 세 개는 남의 논문 소환값이고 온도·시료형태가 안 적혀 있다**, §10-C) · 용량·용량비 전부. ⛔ 목록은 §0c |

### 0b. 본 그림 / 안 본 그림 (크로핑 18장 중 **8장 실독**)

- ✅ **본 것 (8장)**
  - `Fig. 1` — 50사이클 충방전 + 사이클 안정성 3셀. **인셋 3개(부반응 용량)를 확대 판독**했다.
  - `Fig. 2` — 30 → 0 → −10 → −20 → −30 °C 충방전 곡선 · 용량 추이 · **용량비 막대(수치 라벨이 그림에 인쇄돼 있다)**. 본문이 인용을 **3군데 틀린** 자리가 여기다(§10-D).
  - `Fig. 3` — SOC 별 DRT 9패널. **패널마다 SOC 개수가 다르다**(캡션은 같다고 적는다).
  - `Fig. 4` — Nyquist · DRT · **Arrhenius 3패널 = 이 논문의 모든 Ea 가 들어 있는 곳**. 본문이 안 적은 `E_Rohm`·`E_Rcc` 6개를 여기서 회수했다.
  - `Fig. 5` — ★ **계산 전량.** 구조 4개 + Li site-energy 프로파일 4개. 축·범위·피크 위치·`mean` 선까지 읽어 §4c·§10-A 를 썼다.
  - `Fig. S2` — ★ **논문의 정량 뼈대("음극 쪽은 무시해도 된다")를 떠받치는 유일한 근거.** 보고 나서 **패널 제목과 캡션이 서로 다른 계를 가리키는 것**을 발견했다(§10-E1).
  - `Fig. S7` — ASSB 동역학 5과정 모식도. `Table 1` 의 D1–D5 를 그림으로 옮긴 것.
  - `Fig. S10` — LIC 펠릿 Nyquist(25 °C). **σ = 1.13×10⁻³ S/cm 의 유일한 1차 근거.**
- ⛔ **안 본 것 (7장)** — 이유를 하나씩 적는다
  - `Fig. S1`(1st 사이클 충방전 3셀) — `Fig. 1a–c` 의 1st 곡선과 같은 데이터. 본문 수치(177.3/190/203.8 mAh g⁻¹, ICE 75.4/84.3/90.2 %)가 이미 텍스트에 있다.
  - `Fig. S3`(SOC 별 **Nyquist**) — `Fig. 3` 의 DRT 가 그 변환본이고, 논지는 DRT 에서만 읽힌다.
  - `Fig. S4`·`Fig. S5`(Nyquist + DRT 역변환 **피팅선 겹침**) — "변환이 정보를 안 망쳤다" 는 **절차 검증용**. 본문 주장에 수치가 들어오지 않는다.
  - `Fig. S6`(저주파 diffusion tail 피팅 어긋남) — 위와 같은 절차 검증.
  - `Fig. S8`(−30 °C 정전압 17 h 충전) — 본문이 "고SOC 로 못 돌아온다" 는 정성 주장에만 쓴다. **SI 텍스트에 축 정보가 있어**(0–240 mAh g⁻¹ / 2.0–3.6 V) 그림 없이도 읽힌다.
  - `Fig. S9`(등가회로 3모델 비교) — 결론이 SI 본문에 문장으로 다 적혀 있다(R(QR)(QR) 오차 큼 · R(QR)(QR)(QR)(QR) 발산 · **R(QR)(QR)(QR) 채택**).
  - ⚠ 안 본 7장은 **전부 임피던스 절차 계열**이다. 계산(`Fig. 5`)·성능(`Fig. 1`·`2`)·동역학 귀속(`Fig. 3`·`4`)은 **한 장도 빼지 않고 봤다.**
- 📄 **표 3장은 이미지 대신 PDF 텍스트로 판독** (관례: 표는 텍스트가 정확하다) — `Table 1`(DRT 5피크 귀속, 본문 p.5) · `Table S1`(표면지수·격자 부정합) · `Table S2`(R² 점수). **전 셀 복원해 §3d·§4b 에 넣었다.**

### 0c. 가져올 수 있는 것 / 없는 것

| 🟢 가져올 수 있는 것 | 🔴 가져오면 안 되는 것 |
|---|---|
| **DRT 5피크 귀속표**(`Table 1`, τ 범위 포함) — EIS 를 읽는 사전. 우리 `kim2025_impedance_decoupling_tlm_assb`(TLM) 의 **다른 분해법 짝** | **`E_int` 60.19 / 41.39 / 25.79 kJ mol⁻¹ 을 우리 Ea 옆에** — 셀 레벨 EIS 계면값이다. 우리 `0.180`·`0.197`·`0.253` 은 원자 수준 자기확산이다. **같은 표 금지** |
| **율속 이동 서사** — "CEI σ 를 고치면 율속이 D3 → D1(SE 입계)로 넘어간다". 코팅 설계의 **정지 조건**을 주는 프레임 | **site-energy 장벽 0.14 / 0.17 / 0.28 / 0.48 eV 를 "활성화에너지" 로** — 안장점을 안 넘는다. **자리에너지 차이**지 migration barrier 가 아니다(§10-A1) |
| **계면 제작 규약**(pymatgen `CoherentInterfaceBuilder` · 면적 ≤ 400 Å² · 원자 < 500 · 성분당 Li 4층 이상 · LiNiO₂ **(101)** 고정) — 우리 `run_cathode_interface.py` 대조군 | **인용 σ 4종을 우리 물성표로** — Li₂S·Li₃PO₄·LZO 값은 **남의 논문 소환값이고 온도·결정성·시료형태가 안 적혀 있다**. 특히 **LZO 7×10⁻⁵ S/cm 는 우리 계보 #3 [Xiao19] 의 DFT 추정(0.48 eV, ~10⁻⁴ @598 K)과 상온으로 환산하면 3–4자릿수 어긋난다**(§10-C2) |
| **"σ 순위와 성능 순위가 갈리는 자리"** — LZO 는 계산 장벽이 **가장 낮은데**(0.14 eV) 성능은 LIC 에 진다. 이유는 **계면이 아니라 interphase 벌크 σ**. 우리 코팅 스크리닝이 **두 축(계면 장벽 · 코팅 벌크 σ)을 따로 봐야 하는 실증** | **용량·용량유지·ICE 전부** — 셀 제작(873 MPa 성형·5 mg 복합양극·Li-In 기준전극)에 강하게 의존한다. 우리 계산 축과 닿는 지점이 없다 |
| **`Fig. 5` 프로파일의 *모양*** — LZO 는 **넓은 둔덕**(z ≈ 10–16 Å), LIC 는 **좁은 스파이크**(FWHM ≈ 1–2 Å). 높이만 보면 LZO 가 이기지만 **폭까지 보면 반대**다. 우리가 같은 그림을 그릴 때 **높이+폭을 같이 보고**해야 한다는 교훈 | **`Fig. S2` 를 "음극 무시 가능" 의 근거로 재인용** — 패널 제목과 캡션이 다른 계를 가리킨다(§10-E1). 원저자 정정 전까지 **재인용 보류** |

---

## 1. 한 줄 요약

**−30 °C 에서 전고체전지를 죽이는 것은 고체전해질의 벌크 전도도가 아니라 *양극/전해질 계면*이고, 그 계면의 병목은 두 개다 — ① 계면 생성물(interphase) *속*의 Li⁺ 전도도와 ② 양극\|interphase *사이*를 넘는 전하이동 장벽.** Ni90(LiNi₀.₉Co₀.₀₅Mn₀.₀₅O₂) + Li₆PS₅Cl 은 둘 다 나쁘고(계면 활성화에너지 **60.19 kJ mol⁻¹**, −30 °C 용량비 **2.1 %**), Li₂ZrO₃ 코팅은 **①을 못 고치고 ②만 고치며**(41.39 kJ mol⁻¹, 11.8 %), Li₃InCl₆ 를 **촉매질 자체로 쓰면 둘 다 고쳐진다**(25.79 kJ mol⁻¹, **26.9 %**, −30 °C 용량 57.3 mAh g⁻¹). 그리고 그때 율속은 계면을 떠나 **SE 입계(D1)** 로 옮겨 간다 — 즉 **"계면을 고치는 일" 에는 끝이 있다.**

---

## 2. 메타

| 항목 | 내용 |
|---|---|
| 저널/년 | *ACS Nano* **18**(10), 7334–7345 (2024) |
| DOI | `10.1021/acsnano.3c07023` |
| 유형 | **실험 주도**(저온 셀 · EIS → DRT → Arrhenius) **+ 소형 계산 보조**(AIMD 10 ps × 4 계면 → MLIP fine-tune → site-energy). 분량으로 보면 `Fig. 1`–`4` 실험 / `Fig. 5` 계산 = **4 : 1** |
| 양극 | `LiNi₀.₉₀Co₀.₀₅Mn₀.₀₅O₂` (**Ni90**, Tianmu Lake 제공) |
| 코팅 | `Li₂ZrO₃` (**LZO**, **sol–gel**, Aihara 방법 ref 37) — 두께 미기재 |
| SE | `Li₆PS₅Cl` (**LPSC** — 자체 합성: Li₂S+P₂S₅+LiCl, 600 rpm 45 h 볼밀, 250 MPa 성형, **550 °C 12 h**) · `Li₃InCl₆` (**LIC** — LiCl+InCl₃, 500 rpm 24 h, **260 °C 5 h**) |
| 음극 | **Li–In** (In 포일 ~25 mg / ⌀10 mm / 50 µm + Li 포일 ~1 mg / ⌀8 mm / 30 µm) |
| 셀 3종 | ① `Ni90/LPSC/Li-In` ② `Ni90@LZO/LPSC/Li-In` ③ `Ni90/LIC/LPSC/Li-In` — **차이는 양극/SE 계면 하나뿐**이라고 본문이 못 박는다 |
| 계산 계 | 계면 **4종**: `Ni90–Li₂S` · `Ni90–Li₃PO₄` · `Ni90–Li₂ZrO₃` · `Ni90–Li₃InCl₆` |
| 계산 코드 | **VASP**(AIMD) + **M3GNet**(MLIP) + **pymatgen**(계면 제작) |

**무엇이 새로운가 (저자 주장)**
1. 저온 ASSB 의 계면 요건을 *"안정" 하나가 아니라 **"높은 이온전도도 + 낮은 에너지 장벽" 둘*** 로 분리했다.
2. **DRT** 로 셀 임피던스를 5과정(D1–D5)으로 쪼개고 **각각의 온도·SOC 의존**을 따로 봤다 — 저온이 오히려 **분해능을 준다**(고온에서 겹치던 반원이 저온에서 갈라진다).
3. **NEB 도 MD 도 못 쓰는 계면**에 **Li 자리에너지(site energy) 프로파일**이라는 대용량을 도입했다.

**⚠ 이 논문에 *없는* 것** (인용 전 확인용): 코팅 두께 · 코팅 피복률 · XPS/TEM 계면 분석 · 계면 생성물의 **직접 동정**(전부 문헌 인용) · NEB · MD 확산계수 · DFT+U · 상평형/분해에너지 계산 · 오차막대(어떤 값에도 없다) · 셀 반복수(n).

---

## 3. 핵심 수치

> ⚠ 아래는 전부 **소환값**이다. 오차막대가 **하나도 없고**, 셀 개수(n)도 안 적혀 있다. 유효숫자 4자리(`60.19`)는 **피팅 출력 그대로**이지 측정 정밀도가 아니다.

### 3a. 세 셀의 설계 — **배타적 3분기다** (잠정 요지가 틀렸던 자리)

| | ① Ni90/LPSC | ② Ni90@LZO/LPSC | ③ Ni90/LIC/LPSC |
|---|---|---|---|
| 양극 표면 | 맨 Ni90 | **LZO 코팅** | 맨 Ni90 |
| 복합양극 촉매질 | **LPSC** | **LPSC** | **LIC** ← SE 를 통째로 교체 |
| 분리막 | LPSC 90 mg 단층 | LPSC 90 mg 단층 | **LIC 45 mg + LPSC 45 mg 이중층** |
| 복합양극 조성 | Ni90 : SE : VGCF = **60 : 35 : 5 wt%**, 유발·유봉 30 분 | 〃 | 〃 |
| 성형 | 분리막 125 MPa → 복합양극 **873 MPa(7 t)** → 4층 250 MPa | 〃 | 〃 |

🔑 **③ 은 ② 의 개선판이 아니다.** LZO 코팅도, LPSC 촉매질도 **둘 다 없다**. 이 구분이 중요한 이유: ③ 의 이득을 "LZO + LIC 의 합" 으로 읽으면 안 되고, **"LIC 한 물질이 코팅과 촉매질 두 역할을 겸한 결과"** 로 읽어야 한다. 그리고 이것이 §7c 에서 우리 그룹 `cha2024` 와 갈리는 지점이다 — cha2024 의 LIC 는 **LPSCl 촉매질 속의 나노코팅**이라 LIC\|LPSCl 접촉면적이 압도적으로 크다.

### 3b. 상온(30 °C) 성능 — `Fig. 1`

| | ① LPSC | ② LZO | ③ LIC |
|---|---|---|---|
| 1st 방전용량 (0.1C, 1C = 200 mA g⁻¹) | **177.3** | **190** | **203.8** mAh g⁻¹ |
| 초기 쿨롱효율 (ICE) | **75.4 %** | **84.3 %** | **90.2 %** |
| 50 cyc 용량유지 | **본문에 없다** — `figure-read ≈ 72 %` (178 → 128 mAh g⁻¹, `Fig. 1d`) | **94.6 %** | **97.33 %** |
| 1st 충전 곡선 앞의 부반응 용량 (인셋) | `figure-read ≈` 4–5 mAh g⁻¹ 완만 상승 | `≈` 2 mAh g⁻¹ | `≈` 0.3 mAh g⁻¹ (거의 즉시 평탄) |

⚠ **본문이 ① 의 50 cyc 유지율만 안 적는다** — ②·③ 은 소수점까지 적고 ① 은 *"dramatic capacity decay"* 라는 형용사로만 넘어간다. `Fig. 1d` 판독으로 보완했다(§10-F1).

### 3c. 저온 성능 — `Fig. 2` (용량비 = 해당 온도 용량 ÷ 30 °C 용량 × 100)

| 온도 | ① LPSC | ② LZO | ③ LIC |
|---|---|---|---|
| 30 °C | 100.0 | 100.0 | 100.0 % |
| **0 °C** | **53.8** | **70.6** | **80.1 %** |
| −10 °C | 29.1 | 50.8 | 63.3 % |
| −20 °C | 12.8 | 31.9 | 45.7 % |
| **−30 °C** | **2.1** | **11.8** | **26.9 %** |
| 30 °C 복귀 | **99.9** | **102.1** | **101.2 %** |

> 위 18칸은 **그림에 데이터 라벨로 인쇄된 수치**를 읽은 것이다(`Fig. 2g,h,i`). 본문은 이 중 6칸(53.8 · 2.1 · 70.6 · 11.8 · 80.1 · 26.9)만 적는다 — 나머지 12칸은 이 digest 가 그림에서 회수했다.
>
> **★ 논문이 강조하지 않은 가장 중요한 줄은 마지막 줄이다.** 세 셀 **전부 30 °C 로 돌아오면 99.9 / 102.1 / 101.2 % 로 완전 회복**한다. 즉 저온 용량 손실은 **비가역 열화가 아니라 순수한 동역학 제약**이다 — *"가장 불안정한" ① 조차 그렇다.* 이것이 이 논문의 Arrhenius 해석이 성립하는 **전제**인데 본문에 문장으로 없다.
>
> 방전용량 원값(`figure-read ≈`, `Fig. 2d,e,f`): ① 30 °C 173–175 → 0 °C 93–95 → −10 51 → −20 22–24 → **−30 3–5** / ② 203 → 143 → 102 → 63 → **23–24** / ③ 222 → 176 → 140 → 101 → **57–59** mAh g⁻¹. 본문의 **57.3 mAh g⁻¹**(③, −30 °C)가 여기에 들어맞는다.

### 3d. `Table 1` — DRT 5피크 귀속 (본문 p.5, 전 셀 복원)

| 피크 | 시간상수 τ (s) | 귀속된 동역학 과정 |
|---|---|---|
| **D1** | 10⁻⁷ – 10⁻⁶ | **SE 입계**(grain boundary of SE) |
| **D2** | 10⁻⁵ – 10⁻⁴ | 양극 입자 간 접촉 + 집전체–양극 접촉 |
| **D3** | 10⁻⁴ – 10⁻² | **양극 표면의 고체–전해질 계면상(CEI) 통과** |
| **D4** | 10⁻² – 10⁰ | **양극 표면의 전하이동** |
| **D5** | 10⁰ – 10² | (양극 벌크) 확산 |

> ⚠ 본문은 이 귀속에 **"empirically"·"may represent"·"possibly"** 를 붙인다 — **가정이지 측정이 아니다.** 그런데 논문의 모든 정량 결론(`E_int = E(D3) + E(D4)`)이 이 가정 위에 선다. 우리가 재인용할 때 이 단서를 떼면 안 된다.

### 3e. ★ Arrhenius 활성화에너지 전량 — `Fig. 4g,h,i`

> 🔴🔴 **이 표의 어떤 숫자도 우리 `MD_Ea_eV` 옆에 놓지 않는다.** 정의가 다르다 — §7a 참조.

| | ① Ni90/LPSC | ② Ni90@LZO/LPSC | ③ Ni90/LIC/LPSC |
|---|---|---|---|
| **E_Rohm** (옴 저항 = 주로 SE 벌크) | **36.29** | **35.80** | **37.65** kJ mol⁻¹ |
| **E_Rcc** (복합양극 저항) | **43.46** | **41.55** | **41.38** kJ mol⁻¹ |
| **E_Rint** (계면 = R_cei + R_ct) | **60.19** | **41.39** | **25.79** kJ mol⁻¹ |
| (eV 환산, ÷96.485) | 0.6238 | 0.4290 | **0.2673** eV |

- **본문은 `E_Rohm`·`E_Rcc` 6개 중 2개만 적는다**(`∼36` 과 `37.65`). 나머지 4개는 이 digest 가 `Fig. 4g–i` 범례에서 회수했다.
- 조건: **SOC 20 % 고정**, 온도 5점(30 / 0 / −10 / −20 / −30 °C → 1000/T = 3.30 / 3.66 / 3.80 / 3.95 / 4.11 K⁻¹), y축 **Ln(R⁻¹ (Ω⁻¹))**.
- 🔑 **읽는 법 셋**
  1. **E_Rohm 은 세 셀이 사실상 같다**(35.8–37.65, 폭 1.85 kJ mol⁻¹ = 5 %). 당연하다 — 분리막이 다 LPSC 를 포함한다. ③ 이 살짝 높은 것은 LIC 이중층 때문이라고 본문이 설명한다.
  2. **E_Rcc 도 거의 같다**(41.4–43.5). 즉 **셀 간 차이는 오직 `E_Rint` 에 몰려 있다**(60.19 → 25.79, **2.33배**). 이것이 *"차이는 계면 하나뿐"* 이라는 설계 주장을 뒷받침하는 **진짜 근거**이고, 본문은 이 대조를 명시적으로 하지 않는다.
  3. ③ 에서 **`E_Rint`(25.79) < `E_Rohm`(37.65)** 로 역전된다 — **율속이 계면을 떠났다**는 뜻이다. `Fig. 4f` 에서 −10·−20 °C 에 **D1(SE 입계) 피크가 D3·D4 를 압도**(`figure-read` D1 ≈ 385 Ω vs D3 ≈ 95 Ω)하는 것과 같은 이야기다.
- ⚠ **오차막대·R²·잔차가 하나도 없다.** `Fig. 4h,i` 의 `R_cc`(사각) 점은 직선에서 눈에 띄게 벗어난다(`figure-read`: ③ 의 1000/T = 3.66 점이 위로 크게 뜬다). **5점 피팅에 유효숫자 4자리**는 과대표기다(§10-F2).

### 3f. 계산이 인용한 interphase 이온전도도 4종 (`Fig. 5` 논지의 입력)

| 물질 | σ (S cm⁻¹) | 출처 | ⚠ |
|---|---|---|---|
| `Li₂S` | **7.51 × 10⁻¹¹** | ref 26 (**남의 논문**) | 온도·형태 미기재 |
| `Li₃PO₄` | **3 × 10⁻⁷** | ref 27 (**남의 논문**) | 온도·형태 미기재 (결정질 γ-Li₃PO₄ 는 훨씬 낮다) |
| `Li₂ZrO₃` | **7 × 10⁻⁵** | ref 28 (**남의 논문**) | 🔴 **우리 계보 #3 [Xiao19] 과 3–4자릿수 어긋난다**(§10-C2) |
| `Li₃InCl₆` | **1.13 × 10⁻³** | **`Fig. S10` — 이 논문의 자체 측정(25 °C)** | 🟢 유일하게 1차 데이터. `figure-read` 고주파 절편 ≈ 44–45 Ω cm² |
| (`Li₃InCl₆` 산화전위) | **≈ 4.3 V** | ref 29 (남의 논문) | Li 기준 |

> **자체 정합성 확인(우리 산수)**: `Fig. S10` 의 절편 44.5 Ω cm² 와 σ = 1.13×10⁻³ S cm⁻¹ 를 맞추려면 펠릿 두께 ≈ 0.50 mm 가 필요하다. 45–90 mg 급 LIC 펠릿(⌀10 mm)으로 타당한 값이라 **모순 없다**. 두께는 논문에 안 적혀 있다.

### 3g. `Table S1` — 계면 4종의 표면지수·격자 부정합 (SI 전 셀 복원)

| | Ni90–Li₂S | Ni90–Li₃PO₄ | Ni90–Li₂ZrO₃ | Ni90–LIC |
|---|---|---|---|---|
| 표면지수 | **(101)-(110)** | **(101)-(001)** | **(010)-(101)** | **(101)-(110)** |
| 격자 부정합 | **1.1 %** | **4.8 %** | **2.4 %** | **3.9 %** |

> 🔴 **Ni90–Li₂ZrO₃ 만 첫 지수가 (010)** 이다. 그런데 Methods 는 *"the **(101) surface of LiNiO₂** is chosen to match surfaces of interphases"* 라고 **전 계면 공통**으로 적는다. 둘 중 하나가 틀렸다(순서가 뒤집혔거나, LZO 만 예외인데 안 적었거나). **LZO 계면의 결론을 인용할 때 이 단서를 붙인다**(§10-E2).

### 3h. `Table S2` — MLIP 에너지 예측 R² (SI 전 셀 복원)

| | Ni90–Li₂S | Ni90–Li₃PO₄ | Ni90–Li₂ZrO₃ | Ni90–LIC |
|---|---|---|---|---|
| **사전학습 그대로**(universal M3GNet) | **0.02** | **0.11** | **0.01** | **0.18** |
| **fine-tune 후** | **0.98** | **0.95** | **0.97** | **0.98** |

> ★ **위 줄이 이 논문에서 가장 인용가치가 높은 한 줄일 수 있다**: *"결정구조 완화 궤적으로 사전학습된 범용 MLIP 은 **계면 에너지를 전혀 못 맞춘다**(R² 0.01–0.18)."* 우리 UMA 사용 규율(§7b·§11)에 그대로 걸린다.
> ⚠ 본문은 *"R² score **higher than** 0.95"* 라고 적지만 `Li₃PO₄` 는 **정확히 0.95** 다 — "≥ 0.95" 가 맞다(§10-E4).

---

## 4. 계산 방법 — **전량 해부** (★ 1저자 우선순위)

> 📍 계산은 `Fig. 5` 한 장이 전부이고, Methods 의 마지막 세 문단(*Construction of Interfaces* / *Ab-Initio Molecular Dynamics* / *Machine-Learning Interatomic Potentials*)에 압축돼 있다. 아래는 그 세 문단 + SI `Table S1`·`S2` 의 **전수 재구성**이다.

### 4a. 3단 파이프라인 한눈에

```
[1] pymatgen CoherentInterfaceBuilder          → 계면 초기구조 4종
      · Ni90 쪽은 LiNiO₂ (101) 고정 (이유: 이론적 안정 + 실험 관측 + 이온전도)
      · interphase 쪽은 "크기 제약 하에서 부정합 최소" 로 선택
      · 제약: 계면 면적 ≤ 400 Å² · 총 원자수 < 500 · 성분당 Li 4층 이상
      · 조립 후 Ni 의 5 % → Co, 또 5 % → Mn  ★ 무작위 치환 (단일 배열)
                      ↓
[2] VASP · PBE(GGA) · 전자 수렴 1e-4 eV · k점 = Γ 하나
      · 먼저 구조 완화(energy minimization)
      · 이어 AIMD: NVT · 400 K · dt 2 fs · 총 10 ps
                      ↓
[3] M3GNet (Chen et al. 범용 MLIP)
      · 사전학습본 그대로는 실패 (R² 0.01–0.18, Table S2)
      · 궤적의 85 % 로 fine-tune / 나머지 15 % 로 검증 → R² 0.95–0.98
      · ★ 계면 4종을 각각 따로 fine-tune 한다 (4개의 서로 다른 퍼텐셜)
      · 8–10 ps 구간 구조를 샘플링 → Li 원자마다 E_i 산출
                      ↓
[4] z 축(계면 법선) 좌표별로 Li site energy 의 mean · 95th percentile
      · "장벽" ≡ 95th 선의 최대 − 최소 (셀 한쪽 끝 → 반대쪽 끝)
```

### 4b. 항목별 (우리 관심축 그대로)

| 항목 | 본 논문 | ⚠ 평가 |
|---|---|---|
| **코드** | **VASP** (버전 미기재) | — |
| **범함수** | **PBE (GGA)** | 🔴 **DFT+U 언급이 없다.** Ni³⁺/Ni⁴⁺ 층상 산화물을 U 없이 PBE 로 돌리면 TM 3d 가 과도하게 비편재화된다. 계면 전하이동을 논하는 논문에서 이건 작은 문제가 아니다 |
| **vdW** | **없음** (언급 자체가 없다) | 🟡 Li₂S·Li₃InCl₆ 같은 연한 격자에서 체적·계면 간격에 영향 |
| **의사퍼텐셜** | **미기재** (PAW 라고도 안 적혀 있다) | 🔴 VASP 이니 PAW 겠지만 **논문에 없다** = 재현 불가 |
| **평면파 절단(ENCUT)** | **미기재** | 🔴 재현 불가 |
| **k점** | **Γ 하나** | 🟡 500원자 이하 셀에 Γ-only 는 AIMD 관행이긴 하다. 다만 셀 z 가 16–35 Å 로 들쭉날쭉해(§4c) 계마다 실효 샘플링이 다르다 |
| **스핀** | **언급 없음** | 🔴 Ni90 은 자성계다. 스핀 편극 여부가 안 적혀 있다 |
| **DFT+U** | **없음** | 🔴 위와 같음 |
| **전자 수렴** | **1 × 10⁻⁴ eV** | 🟡 AIMD 치고 느슨한 편(관행 1e-4 ~ 1e-5). 힘 노이즈가 MLIP 학습 라벨로 들어간다 |
| **셀 크기 / 원자수** | 총 원자 **< 500**, 계면 면적 **≤ 400 Å²**, 성분당 Li **4층 이상** | 🔴 `figure-read` z 길이가 **Li₃PO₄ ≈ 16 Å / Li₂S ≈ 26 / LZO ≈ 25 / LIC ≈ 35 Å** 로 **2배 이상 차이**난다. 주기경계라 계면이 **셀당 2개**인데, Li₃PO₄ 는 두 계면이 8 Å 밖에 안 떨어져 있다 → **상호작용한다**(§10-A3) |
| **AIMD** | **NVT · 400 K · 2 fs · 10 ps**, 열욕 종류 미기재 | 🔴🔴 **10 ps 는 계면 이완에 짧다**(우리 규약은 equilib 5 ps + prod **200 ps**). 그리고 **400 K 는 이 논문이 설명하려는 243 K(−30 °C)보다 157 K 높다** — 저온 동역학을 고온 구조로 논한다 |
| **샘플링 창** | 8–10 ps (**2 ps**) | 🔴 95th percentile 통계를 2 ps 로 뽑는다 |
| **MLIP** | **M3GNet** 범용 퍼텐셜 → **계면별 개별 fine-tune** (85/15 분할) | 🟡 개념은 맞다. 다만 **4개의 다른 모델**이라 **계 간 절대값 비교의 근거가 약하다**(§10-A2) |
| **무질서 처리** | **Ni 의 5 %+5 % 를 무작위로 Co·Mn 치환 — 단일 배열** | 🔴 **SQS 없음 · enumerate 없음 · 배열 평균 없음 · 반복 없음.** 우리 argyrodite S/Cl 무질서 규율과 정반대 방향 |
| **NEB** | **쓰지 않았다** — 본문이 *"계면은 자리가 다양해서 NEB 가 안 맞을 수 있다"* 고 명시적으로 배제 | 🟢 **배제 이유를 적은 것은 좋다.** 다만 대안의 검증이 없다(§10-A1) |
| **MD 확산계수** | **없다** — *"AIMD 는 비싸고 무기 이종계면용 고전 역장이 없다"* 고 배제 | 🟡 2024년 기준으로도 약한 변명이다. 그들이 쓴 M3GNet 자체가 MD 를 돌릴 수 있는 물건이고, fine-tune 까지 해 놓고 **MSD 를 안 봤다** |
| **후처리** | site energy 프로파일(mean · 95th) **그것뿐**. DOS·Bader·COHP·ELF·상평형 **전무** | 🔴 계면 전하이동을 논하면서 **전자구조를 한 번도 안 본다** |

### 4c. ★ 핵심 발명 — "Li site energy 프로파일" 이 정확히 무엇인가

**정의.** 전체 에너지를 원자별 기여로 분할한다:

```
E_total = Σ_i E_i
```

- `E_total` 은 **AIMD(VASP-PBE)** 에서 나온 진짜 DFT 에너지다.
- `E_i` (원자 i 의 **site energy**)는 **그 E_total 을 라벨로 MLIP 을 학습시켜서** 얻는다. 즉 **DFT 가 준 적 없는 양**이고, **MLIP 의 내부 분할 규약(gauge)** 이 정한다.
- Li 원자만 골라, 계면 법선 **z** 좌표별로 모아 **평균(mean)** 과 **95백분위(95th)** 두 선을 긋는다. 95th 를 쓰는 이유: *"고에너지 상태의 원자가 전도에 더 적극적으로 참여한다."*
- **"장벽" ≡ 95th 선의 (셀 한쪽 끝 → 반대쪽 끝) 최대−최소.**

**착안의 출처.** 본문이 **AEDOS**(atomic energy density of states, refs 35–36)를 든다 — *"인접 두 자리의 AEDOS 가 많이 겹칠수록 이온 호핑이 쉽다"*. 여기서 **겹침(overlap)** 을 **z 축 프로파일의 봉우리 높이**로 바꿔치기한 것이 이 논문의 조작이다. **그 치환의 타당성은 검증되지 않았다**(§10-A1).

**실제로 그림에서 읽은 것** (`Fig. 5b,d,f,h` — 4장 다 봤다)

| 계면 | y축 범위 | z 범위 | 95th 선 바닥 | 95th 선 봉우리 (`figure-read ≈`) | 본문 값 | mean 선 진폭 (`figure-read ≈`) |
|---|---|---|---|---|---|---|
| `Ni90–Li₂S` | −0.1 – 0.7 eV | 0 – 26 Å | ≈ 0.02–0.04 (z 5–9) | **≈ 0.27–0.28** (z ≈ 1 **과** z ≈ 14–15, **양쪽 다**) | **0.28 eV** (그림에 직접 인쇄) | ≈ 0.09 |
| `Ni90–Li₃PO₄` | 0.0 – 0.8 eV | 0 – 16 Å | ≈ 0.00 (z 3.5–7, 13.5) | **≈ 0.46** (z ≈ 1.5) · ≈ 0.29 (z ≈ 9.3) · ≈ 0.42 (z ≈ 15.5) | **0.48 eV** | ≈ 0.10 |
| `Ni90–Li₂ZrO₃` | 0.0 – 0.3 eV | 0 – 25 Å | ≈ 0.02 (z 0–8) | **≈ 0.145** (z ≈ 12.5) — **넓은 둔덕**(z ≈ 10–16 내내 0.10 이상) | **0.14 eV** | ≈ 0.025 |
| `Ni90–Li₃InCl₆` | 0.0 – 0.3 eV | 0 – 35 Å | ≈ 0.00 (z 6–14, 20–32) | **≈ 0.168 / 0.170** (z ≈ 3.2, z ≈ 16) — **좁은 스파이크**(FWHM ≈ 1–2 Å) | **0.17 eV** | ≈ 0.07 |

> ✅ **본문 4개 값이 그림과 다 맞는다** (0.28 / 0.48 / 0.14 / 0.17). 이건 확인됐다.
>
> ★ **그림에서만 보이는 것 3가지 — 본문에 한 줄도 없다**
> 1. **모양이 다르다.** LZO 는 **폭 ≈ 6 Å 의 둔덕**, LIC 는 **폭 1–2 Å 의 뾰족한 스파이크**다. 높이로는 LZO(0.14) < LIC(0.17) 지만, **넘어야 할 "언덕의 부피"** 로는 순서가 뒤집힐 수 있다. 이 논문의 순위는 **높이 하나에만 걸려 있다.**
> 2. **한 셀 안의 두 계면이 서로 다른 값을 준다.** `Li₃PO₄` 는 z ≈ 1.5 봉우리가 **0.46**, z ≈ 9.3 봉우리가 **0.29** 로 **1.6배** 차이난다. 즉 인용되는 **0.48 eV 는 "계면의 장벽" 이 아니라 "셀 전체 z 스캔의 최댓값"** 이다. 본문 표현(*"from one end to the other end"*)은 정확하지만, 읽는 사람은 **계면 장벽**으로 오해하기 쉽다.
> 3. **mean 을 쓰면 Li₂S 와 Li₃PO₄ 가 거의 같아진다.** `figure-read` mean 진폭 ≈ 0.09 vs 0.10 (95th 는 0.28 vs 0.48 로 **1.7배**). 본문은 *"두 지표가 정성적 결론에 영향이 없다"* 고 하는데, **순서는 유지되지만 간격은 무너진다**. 우리가 이 방법을 쓴다면 **두 지표를 다 보고해야 한다.**

### 4d. 구조 그림에서 읽은 것 (`Fig. 5a,c,e,g`)

- 네 계면 모두 **interphase 쪽이 눈에 띄게 비정질화**돼 있다. 특히 **`Ni90–Li₃InCl₆`(g) 가 가장 심하다** — Cl(cyan) 이 규칙격자를 잃고 In(연보라) 주위로 흩어져 있다. 400 K 10 ps 만에 이 정도면 **LIC 의 Cl 부격자가 매우 무르다**는 뜻이고, 본문이 *"LIC 는 원자가 이완·정렬할 여유가 많다"* 고 한 정성 주장과는 **맞는다**.
- ⚠ 그런데 **같은 관찰이 위험 신호이기도 하다**: 10 ps 만에 구조가 이 정도로 무너지면 (i) 초기구조가 평형에서 멀었거나 (ii) 400 K 에서 이미 준-용융이거나 (iii) 둘 다다. **어느 쪽인지 판별할 정보가 논문에 없다**(에너지 추이·RDF·MSD 어느 것도 없다).
- 검은 점선이 표시하는 계면은 **셀당 1개**뿐이지만, 주기경계라 **셀 가장자리에 두 번째 계면**이 있다. `Fig. 5a`(왼쪽 끝의 노란 S)·`Fig. 5g`(왼쪽 끝의 cyan Cl)에서 그 두 번째 계면이 실제로 보인다. 프로파일의 **양 끝 봉우리**가 그것이다.
- Ni90 쪽은 네 계면 다 **층상 구조를 유지**한다(O 적색–TM 회/남/자 층이 살아 있다).

---

## 5. Figure set

| Fig | 내용 | 우리 활용 |
|---|---|---|
| 1a–c | 30 °C·0.1C 충방전 1/2/5/10/20/50 사이클 3셀 + **인셋 = 부반응 용량 확대**(0–6 mAh g⁻¹ / 2.4–3.2 V) | 인셋 3장이 "계면 부반응량" 의 **직접 지표**다 — 우리 계면 반응 계산(`interface_reactivity.py`)이 예측하는 것의 실험 대응. `figure-read` 4–5 / 2 / 0.3 mAh g⁻¹ |
| 1d–f | 50 사이클 용량·쿨롱효율 3셀 | ①의 유지율이 본문에 없다 → `figure-read ≈ 72 %` 로 보완 |
| 2a–c | −30 → 30 °C 2nd 사이클 충방전 곡선 3셀 | 과전압 증가폭의 시각적 비교. ①은 −30 °C 에서 곡선이 거의 사라진다 |
| 2d–f | 30/0/−10/−20/−30 → 30 °C 복귀 18사이클 용량 추이 | ★ **마지막 3사이클 복귀가 세 셀 다 100 %** = 저온 손실이 가역(동역학)임의 증거 |
| **2g–i** | **온도별 용량비 막대 + 수치 라벨** | ★ **18칸 전량 회수**(본문은 6칸만) — §3c 표의 원본 |
| 3a–c | Ni90/LPSC 의 SOC 별 DRT (30 / 0 / −20 °C) | 30 °C 는 SOC↑ 에 D3·D4·D5 **감소**, 저온은 **증가** — 화살표가 반대로 그려져 있다 |
| 3d–f | Ni90@LZO/LPSC 의 SOC 별 DRT | 같은 경향. γ 축 최댓값이 ①의 1/3–2/3 |
| 3g–i | Ni90/LIC/LPSC 의 SOC 별 DRT | ★ **D1(SE 입계)이 저온에서 거대**(`figure-read` −20 °C·80 % SOC 에서 ≈ 380 Ω) — LIC 의 낮은 σ 가 여기 나온다 |
| 4a–c | 20 % SOC 고정, 30/0/−10/−20 °C Nyquist (Ω cm², 면적 0.7854 cm²) | ③만 **두 반원**이 갈라진다(고주파 반원이 저온에서 지배) |
| 4d–f | 위의 DRT 변환 + D1–D5 라벨 | ★ `Fig. 4f`: ③의 −20 °C 에서 **D1 ≈ 385 Ω ≫ D3 ≈ 95 Ω** = **율속이 계면 → SE 입계로 이동** |
| **4g–i** | **Arrhenius 3종(R_ohm·R_cc·R_int) × 3셀 — 이 논문의 모든 Ea** | ★ **9개 Ea 전량 회수**(본문은 4개만 인쇄). §3e 표의 원본. ⛔ 우리 Ea 와 같은 표 금지 |
| **5a,c,e,g** | **400 K·10 ps AIMD 후의 계면 원자구조 4종** | interphase 쪽 비정질화 정도 비교. **LIC 가 가장 무르다** |
| **5b,d,f,h** | **★ Li site energy vs z (점=원자별, 파선=mean, 실선=95th)** | ★ 이 논문 계산의 전부. 축·봉우리·폭·mean 을 §4c 에 전수 판독 |
| S1 | 1st 사이클 충방전 3셀 | ⛔ 안 봄 — `Fig. 1a–c` 와 같은 데이터, 본문에 수치 있음 |
| S2 | "Li-In/LPSC/In-Li 대칭셀" 저항 (a Nyquist / b DRT / c SOC별) | ★ 봄. **논문의 "음극 무시 가능" 가정의 유일한 근거** — 그런데 **패널 제목이 캡션과 다르다**(§10-E1). `figure-read` (b) 최대 γ ≈ 19.5 Ω(−10 °C) ≈ 전셀 D3 의 3 % |
| S3 | SOC 별 Nyquist 9패널 | ⛔ 안 봄 — `Fig. 3` DRT 가 변환본 |
| S4 | SOC 별 Nyquist + DRT 역변환 피팅선 | ⛔ 안 봄 — 절차 검증용 |
| S5 | 온도별 Nyquist + 피팅선 (+30 °C 확대) | ⛔ 안 봄 — 절차 검증용 |
| S6 | 저주파 "diffusion tail" 피팅 어긋남 (20/80 % SOC) | ⛔ 안 봄 — SI 본문에 결론 문장 있음 |
| S7 | ASSB 동역학 5과정 모식도 | ★ 봄. 노랑=SE(입계선 표시)·회색구=활물질·연녹띠=SEI/CEI. 화살표 색이 `Table 1` D1–D5 에 대응 |
| S8 | −30 °C 정전압 3.7 V 17 h 충전 | ⛔ 안 봄 — 축 정보가 SI 텍스트에 있음(0–240 mAh g⁻¹ / 2.0–3.6 V) |
| S9 | 등가회로 3모델 비교 (R(QR)(QR) / ×3 / ×4) | ⛔ 안 봄 — SI 본문이 결론을 다 적음(**R(QR)(QR)(QR) 채택**) |
| S10 | **Li₃InCl₆ 펠릿 Nyquist (25 °C)** | ★ 봄. σ = 1.13×10⁻³ S cm⁻¹ 의 유일한 1차 근거. `figure-read` 절편 ≈ 44–45 Ω cm², 블로킹 수직꼬리 |
| Table 1 | DRT 5피크(D1–D5) τ 범위와 귀속 | 📄 텍스트 판독, §3d 전 셀 복원 |
| Table S1 | 계면 4종의 표면지수·격자 부정합 | 📄 텍스트 판독, §3g. **LZO 만 (010) 인 문제 발견** |
| Table S2 | MLIP R² (사전학습 vs fine-tune) | 📄 텍스트 판독, §3h. **사전학습 R² 0.01–0.18 = 이 논문 최고의 인용거리** |

---

## 6. 절별 상세 — 논증이 어떻게 흘러가나

### 6a. 서론 — 무엇이 비어 있다고 주장하나

기존 저온 ASSB 연구를 3갈래로 정리한다: **① 계면상**(Yu ref 13, Morino ref 14 — LiNbO₃ 코팅이 저온 저항 증가를 억제) **② 전자전도도**(Yu ref 15 — 탄소첨가제 **없는** 쪽이 −20 °C 에서 더 좋다 vs Deng ref 16 — CNT 가 −10 °C 에서 좋다, **서로 반대다**) **③ 접촉**(Yu ref 17 — Li₅.₅PS₄.₅Cl₁.₅ 입자 미세화 / Du ref 18 — 볼밀로 NCM\|Li₃InCl₆ 초정합 계면, −20 °C 100 cyc 99.6 %). 그리고 *"이들 중 **무엇이** 저온에 필요한 동역학 속성인지는 아무도 안 밝혔다"* 로 공백을 연다.

⚠ **ref 18(Du)이 이미 NCM\|Li₃InCl₆ 로 −20 °C 우수 성능을 보였다**는 점은 짚어 둘 만하다 — 본 논문의 LIC 결론은 **완전한 새 발견이 아니라 기전 규명**이다. 논문도 그렇게 위치시킨다.

부수적으로 **저온이 방법론적 이점**이라는 영리한 논점이 있다: *"고온에서 겹쳐 있던 EIS 반원이 온도를 낮추면 분리된다"* (ref 11–12). 이 논문이 −30 °C 까지 내려간 이유의 절반이 이것이다.

### 6b. 상온 사이클 (`Fig. 1`) — 순위 확립

**① LPSC**: 177.3 mAh g⁻¹ · ICE 75.4 % · 50 cyc 급락. **② LZO**: 190 · 84.3 % · 초반 **약간 상승 후 완만한 감소** → 94.6 %. **③ LIC**: 203.8 · 90.2 % · **97.33 %**.
그리고 인셋(부반응 용량)으로 **"계면 안정성" 을 용량으로 정량화**한다 — ① 큰 완만 상승 / ② 억제 / ③ **거의 없음**.
결론: **Ni90/LIC > Ni90@LZO/LPSC > Ni90/LPSC.**

⚠ LZO 셀의 *"초반 용량 상승"* 을 본문은 설명 없이 지나간다(`Fig. 1e`, `figure-read` 190 → 200 mAh g⁻¹ 부근까지 상승 후 하락). 코팅층 활성화·젖음 개선·Li 재분배 어느 쪽인지 판별하지 않는다.

### 6c. 저온 시험 (`Fig. 2`) — 본론

30 °C 3사이클로 재현성을 확인한 뒤 0 / −10 / −20 / −30 °C 를 각 3사이클씩(각 온도 **최소 8 h 유지**) 돌리고 30 °C 로 복귀한다. 전압창 **2.1–3.7 V vs Li-In** (= 2.7–4.3 V vs Li⁺/Li).
- ① 은 0 °C 에서 이미 **∼3.58 V(vs Li-In) 전압 평탄부가 사라지고** 과전압이 폭발한다. −30 °C 에서 **2.1 %**.
- ② 는 완화되지만 −30 °C **11.8 %** 로 여전히 부족하다.
- ③ 은 각 온도에서 **과전압이 가장 작고** −30 °C **26.9 % / 57.3 mAh g⁻¹**.
- **복귀 100 %** (§3c) — 논문은 안 강조하지만 Arrhenius 해석의 전제다.

### 6d. SOC 의존 (`Fig. 3`) — 예상 밖의 뒤집힘

**D1·D2 는 SOC 에 무감**(SE 입계·접촉 저항이니 당연). **D3·D4·D5 는 30 °C 에서 SOC↑ 에 감소** — Li 가 빠지면서 공공이 생겨 동역학이 좋아지는, 기존 실험(ref 22)·계산(ref 23)과 일치하는 거동이다.
**그런데 0 °C·−20 °C 에서는 SOC↑ 에 증가한다.** 저자 해석: *"공공은 충분히 생겼지만 저온에서는 호핑 자체가 억눌린다."*

⚠ **이 해석은 그림이 보여주는 것 이상을 말한다.** 공공이 많아졌는데 저항이 커진다면 (i) 탈리튬된 고Ni 표면의 상변태/암염화 (ii) 고SOC 에서의 추가 계면반응 (iii) 측정 시점이 실제로 같은 SOC 가 아님 — 어느 것도 배제되지 않았다. 특히 (iii) 은 **`Fig. S8`(저온에서 고SOC 도달 실패)이 논문 스스로 인정하는 문제**다.
🔴 그리고 실제로 **패널마다 도달한 SOC 개수가 다르다**: ① 30 °C 는 4개(20/40/60/80) · 0 °C 는 **3개** · −20 °C 는 **2개**뿐. ②·③ 도 마찬가지로 저온일수록 줄어든다. **캡션은 모든 패널이 같은 SOC 집합인 것처럼 적는다**(§10-E3).

### 6e. 온도 의존 (`Fig. 4`) — 논문의 정량 핵심

**SOC 20 % 로 통일**하고(좋은 결정이다 — 6d 의 문제를 피한다) 온도만 바꾼다.
- ① : 저주파 반원이 폭발적으로 커진다. DRT 로 보면 **D3(R_cei)가 D4(R_ct)를 압도** → **율속 = interphase 통과**. 원인은 *"Ni90\|LPSC 반응으로 생긴 나쁜 interphase 의 형편없는 이온전도"*.
- 정확한 R_cei / R_ct 분리는 **응답주파수가 겹쳐서 등가회로로 못 한다**고 인정하고(`Fig. S9`), **R_int ≡ R_cei + R_ct** 로 합쳐서 Arrhenius 를 그린다 → **E_int = 60.19 kJ mol⁻¹**.
- ② : 저주파 반원 팽창이 억제되고 **E_int = 41.39** 로 떨어지지만 **율속은 여전히 D3**.
- ③ : **고온에서는 저주파, 저온에서는 고주파 반원이 지배**한다. DRT 에서 **D1 이 D3·D4 를 넘어선다**(−10·−20 °C). LIC 의 σ 가 LPSC 보다 낮으니 **R_ohm 이 커지고**(E_ohm ∼36 → **37.65**), 그럼에도 **E_int = 25.79** 라 저온 내성이 가장 좋다.

🔑 **이 절의 진짜 메시지**: *"계면을 고치면 병목이 SE 로 넘어간다."* 코팅·촉매질 설계에 **정지 조건**을 준다 — E_int 를 E_ohm 아래로 떨어뜨리면 더 고쳐도 셀 성능은 안 는다.

### 6f. 이론 파트 (`Fig. 5`) — 두 축으로 쪼개기

논문은 "Li⁺ 가 양극에 들어가는 일" 을 **두 단계**로 나눈다.

**(축 1) interphase *속* 전도 — 계산 안 한다, 문헌 σ 를 나열한다.**
Li₂S 7.51×10⁻¹¹ · Li₃PO₄ 3×10⁻⁷ · LZO 7×10⁻⁵ · LIC 1.13×10⁻³ S cm⁻¹ →
순위 **Ni90/LIC > Ni90@LZO/LPSC > Ni90/LPSC** → `Fig. 4` 의 **D3 경향과 일치**한다고 주장.
⚠ 이건 **계산이 아니라 문헌 나열**이다. 그리고 그 중 3개가 남의 값이고 온도가 안 적혀 있다(§10-C).

**(축 2) 양극\|interphase *사이* 전하이동 — 여기가 계산이다.**
site-energy 장벽 **LZO 0.14 < LIC 0.17 < Li₂S 0.28 < Li₃PO₄ 0.48 eV** → `Fig. 4` 의 **D4 경향과 "대체로 일치"** 한다고 주장.

**기전 설명 3가지**
1. `Li₃PO₄` 가 큰 이유 = **격자 부정합 ∼5 %** (`Table S1` 4.8 %).
2. `Li₂S` 가 큰 이유 = **음이온 환경 불연속** — Li₂S 쪽은 S²⁻ 배위, Ni90 쪽은 O²⁻ 배위라 계면에서 배위환경이 급변한다.
3. `LZO` 가 작은 이유 = **양쪽 다 O²⁻–전이금속 배위**라 연속적이다.
4. `LIC` 가 작은 이유 = *"LIC 는 Cl⁻ 가 cubic packed 이고 Li₂S·Li₃PO₄·LZO 는 close packed(fcc/hcp) 라, LIC 원자가 이완·정렬할 공간이 더 많다."*
   🔴 **이 문장은 자기모순이다** — **fcc = ccp = cubic close packing** 이다. "cubic packed" 와 "face-centered-cubic packing" 을 대비시키면 아무것도 구분되지 않는다(§10-E5). LIC 가 무르다는 관찰 자체(`Fig. 5g`)는 맞지만 **제시된 논거는 성립하지 않는다.**

**종합**: LZO 는 **장벽은 최저인데(축 2 승) interphase σ 가 모자라(축 1 패)** 전체가 느리고, LIC 는 **둘 다 좋아서** 이긴다. LPSC 는 **둘 다 나쁘다**.

### 6g. 결론 — 저자가 남기는 문장

*"저온 ASSB 의 계면은 **높은 이온전도도**와 **낮은 에너지 장벽**을 동시에 가져야 한다."*
그리고 **계면이 더는 율속이 아닌 상태**(③)가 −30 °C 57.3 mAh g⁻¹ 를 만들었다.

---

## 7. ★ 우리 DFT 와의 대조

### 7a. 🔴🔴 먼저 금지선을 긋는다 — **이 논문의 Ea 는 우리 Ea 와 같은 종류의 양이 아니다**

> 이 절을 digest 의 눈에 띄는 자리에 두라는 것이 1저자 지시다. 표로 못 박는다.

| | **[Lu24] `E_int`** | **우리 `MD_Ea_eV` 계열** |
|---|---|---|
| **무엇의 활성화에너지인가** | **셀 임피던스 성분 R_int(= R_cei + R_ct)의 온도의존** | **Li 원자의 자기확산계수 D 의 온도의존** |
| 측정·계산 대상 | **소자 전체**(⌀10 mm 펠릿, 4층, 873 MPa 성형) 의 한 회로요소 | **주기셀 안의 Li 이온 궤적** |
| 위치 | **Ni90\|interphase\|SE 계면** | **전해질 벌크**(우리 0.180 은 그것조차 *cell-conditioned*) |
| 계 | Ni90 + LPSC / LZO / LIC **복합계면** | comp1 `Li₆PS₅Cl` · modelc `Li₅.₄PS₄.₄Cl₁.₆` · **lpsocl(O 치환)** |
| 방법 | EIS → DRT → 등가회로 → 5점 Arrhenius (lnR⁻¹ vs 1000/T) | UMA-s-1p1 MLIP-MD → MSD(2–50 ps 창) → 3점 Arrhenius (lnD vs 1/T) |
| 값 | 0.6238 / 0.4290 / **0.2673 eV** | comp1 **0.2532**(단일궤적, **HOLD**) · modelc **0.197 ± 0.032**(3-seed, canonical) · lpsocl_box331 **0.180 ± 0.002**(canonical, **cell-conditioned**) |
| 원장 제약 | — (남의 값) | `HZ-comp1-Ea-diffusive-gate` **HOLD** · `HZ-cross-system-Ea` **BLOCKED**(계간 비교 자체가 인용불가) · 0.180 은 `bulk_claim__cell_conditioned_only` · `RT_extrapolation` · `cross_system_ranking__citable_no` 금지 |

⛔ **따라서 다음은 전부 금지다**
- `Lu24 0.267 eV` 와 `우리 0.180 eV` 를 같은 표/같은 문장/같은 그래프에 놓기
- *"문헌 계면 Ea 0.43 eV 에 비해 우리 벌크 Ea 는 0.18 eV 로 낮다"* 류의 문장 — **비교가 성립하지 않는다**
- 우리 0.180 을 "벌크 Li 확산" 이라고 부르기 — 레지스트리가 **bulk claim 을 명시적으로 금지**한다. 정확한 표기는 *"LPSOCl 3×3×1(558원자) **cell-conditioned** Ea = 0.180 ± 0.002 eV"* 이고 허용문장이 원장에 통째로 적혀 있다
- 우리 값 셋(0.253 / 0.197 / 0.180)을 **서로** 나란히 놓기 — `HZ-cross-system-Ea` 가 BLOCKED 다

🟢 **허용되는 것**: *"계면 전하이동 활성화에너지(EIS 기준)와 벌크 자기확산 활성화에너지(MD 기준)는 **다른 양**이며, [Lu24] 는 전자가 코팅으로 60.19 → 41.39 → 25.79 kJ mol⁻¹ 로 **낮아지는 방향**을 보였다"* — **방향만, 값 없이.**

### 7b. 축별 대조 — 같은 것 / 다른 것 / 왜

| 축 | [Lu24] | 우리 | 판정 |
|---|---|---|---|
| **A 이온전도** | LIC σ **1.13×10⁻³ S cm⁻¹**(자체 25 °C) · interphase σ 3종은 **문헌 소환** · **LPSC 의 σ 를 스스로 재지 않는다** | comp1·modelc MLIP-MD `D`·`Ea`(**σ 절대값 인용 금지** — `absolute_sigma` prohibition) | 🟡 **직접 겹치는 값이 없다.** 그들은 σ 를 재고 우리는 σ 를 못 쓴다. 겹치는 것은 **부등호뿐** |
| **A′ 계면 vs 벌크** | 계면이 벌크보다 **훨씬 느리다**(E_int 60.19 ≫ E_ohm 36.29) | 우리는 **벌크만** 본다 | ⭕ **소환 가능한 방향**: 계면이 율속이라는 실험적 근거. 우리 [Wang26IF] digest 의 *"계면이 벌크보다 오히려 빠른 경우도 있다"* 와 **정반대 사례** — 두 digest 를 같이 인용하면 *"계면은 계에 따라 빠를 수도 느릴 수도 있다"* 가 된다 |
| **B 산화안정** | **직접 계산 0.** LIC 산화전위 ≈4.3 V 를 문헌(ref 29)으로 인용할 뿐. 전압창 2.7–4.3 V vs Li⁺/Li | comp1·modelc 산화 onset **2.256 V**(grand-potential, S²⁻-limited, 축 ①) | ⛔ **비교 불가.** 그들의 4.3 V 는 **LIC 의** 값이고 축 명명도 없다. 우리 2.256 V 옆에 놓으면 안 된다 |
| **B′ 계면 반응 산물** | Ni90\|LPSC 산물로 **`Li₂S`·`Li₃PO₄`** 를 든다(문헌 인용, 직접 동정 없음) | 우리 `interface_reactivity.py` 와 [Xiao19]·[Zuo22]·[Wang26IF] 가 **같은 두 종을 준다** | 🟢 **일치 — 그러나 약한 일치다.** 그들이 XPS/TEM 으로 동정한 게 아니라 **선행 논문을 인용해 가정**한 것이다. *"[Lu24] 도 Li₂S·Li₃PO₄ 를 봤다"* 로 쓰면 **과장**이다 |
| **C 기계** | **없음**(성형압 873 MPa 만) | E_VRH·B₀ | ⛔ 교집합 0 |
| **D 전자구조** | **없음** — DOS·밴드갭·Bader·COHP 어느 것도 안 본다 | gap 2.066 / 2.099 eV 등 | ⛔ 교집합 0 |
| **MLIP 방법론(우리 J 축)** | ★ **`Table S2`: 범용 사전학습 M3GNet 이 계면 에너지에 R² 0.01–0.18**, fine-tune 해야 0.95–0.98 | UMA-s-1p1 을 **fine-tune 없이** LPSCl MD 에 쓴다(검증된 표준). 단 **Li₃N 사용 금지** 전례가 있다 | ⭕⭕ **강한 이식거리.** *"범용 MLIP 은 벌크에서 되던 것이 **이종계면에서 무너진다**"* 의 외부 실측. 우리가 UMA 로 **계면**을 건드리려 할 때 **fine-tune 없이 가면 안 된다**는 근거 |
| **무질서 처리** | Ni→Co·Mn 5 %+5 % **무작위 단일 배열** | argyrodite S/Cl 무질서를 배열 단위로 다룬다(comp2 ordered vs disorder Ea 가 **0.275 → 0.151 eV** 로 갈린다) | 🔴 **그들이 훨씬 거칠다.** 우리 comp2 실측이 *"배열 하나로는 Ea 가 1.8배까지 흔들린다"* 를 보여 준다 → **[Lu24] 의 0.14/0.17/0.28/0.48 에 배열 오차막대가 있어야 하는데 없다** |

### 7c. ★★★ 우리 그룹 논문 2편과의 정면 대조 (이 digest 에서 가장 값어치 있는 절)

**(i) `cha2024` — 우리 그룹은 "LIC 가 최악" 이라고 실측했다**

| | **[Lu24]** (본 논문) | **[Cha24]** (한양대 Jong-Won Lee 그룹) |
|---|---|---|
| LIC 의 역할 | **복합양극 촉매질 전량**(35 wt%) + **분리막 이중층의 양극쪽 절반** | **NCM 입자 위 8–10 nm conformal 나노코팅** (NCM:할라이드 97:3 wt%, RAM 공정) |
| LIC\|LPSCl 접촉 | **평면 분리막 계면 1개**(⌀10 mm) | **모든 NCM 입자 표면**(비표면적 전체) |
| 판정 | **최고**: 50 cyc **97.33 %**, −30 °C 26.9 % | **최악**: 100 cyc **80.8 %** — **맨 NCM(83.1 %)보다도 나쁘다**. LZC 91.2 % > LYC 87.3 % |
| 원인 지목 | — (열화를 보고하지 않는다) | **LIC–LPSCl 비호환**: XPS 로 **In₂S₃(In 3d 445.1 eV)·InCl₆(446.4 eV)·P₄S₃·LiCl** 검출 |
| LIC σ (RT) | **1.13 mS cm⁻¹** | **1.12 mS cm⁻¹** |

- 🟢 **σ 는 두 그룹이 독립적으로 1.12 / 1.13 mS cm⁻¹ 로 일치한다** — 서로 다른 합성(500 rpm 24 h/260 °C 5 h vs 700 rpm 4 h/260 °C 3 h)에서 나온 값이라 **의미 있는 교차검증**이다.
- 🔴 **성능 판정은 정반대다.** 화해 가설(우리 해석, 검증 안 됨): **LIC\|LPSCl 접촉면적이 결정적이다.** [Cha24] 는 LIC 를 LPSCl 촉매질 *속*에 나노분산해 접촉면적을 최대화했고(그래서 In₂S₃ 가 보인다), [Lu24] 는 LIC 를 **촉매질 자체로 쓰고 LPSC 를 양극에서 완전히 몰아내** 접촉을 **분리막 평면 1개**로 줄였다. 같은 화학쌍이라도 **기하가 판정을 뒤집는다**.
- ⚠ **[Lu24] 는 이 위험을 한 줄도 논하지 않는다.** LIC\|LPSC 이중층 계면의 안정성을 XPS 로도, EIS 장기추적으로도 확인하지 않는다. **50 사이클은 In 환원을 보기엔 짧을 수 있다**([Cha24] 는 100 사이클이다).
- 🔑 **우리 쪽 결론**: *"[Lu24] 의 LIC 결과를 인용할 때는 **접촉기하 단서**를 반드시 붙인다 — 'LIC 를 촉매질 전량으로 쓰고 LPSC 와의 접촉을 분리막 평면으로 국한했을 때' 라는 조건 아래의 결과다."*

**(ii) `kang2025_toughened_bimodal_nca_lzo` — 같은 LZO, 다른 렌즈**

| | **[Lu24]** | **[Kang25]** (우리 그룹) |
|---|---|---|
| LZO | sol–gel (Aihara ref 37), **두께 미기재** | sol–gel, **6–8 nm 비정질**, TEM 확인 |
| 무엇을 고친다고 보나 | **계면 전하이동 활성화에너지**(60.19 → 41.39 kJ mol⁻¹) | **계면 패시베이션 + 균열 억제**(XPS 로 산화분해 부산물 억제, EIS-TLM `R_w` 176.7 → 1.2 Ω cm² 증가폭 축소) |
| 판정 | 🟢 효과 있지만 **불충분**(interphase σ 가 모자람) | 🟢 효과 확실(100 cyc integrity, 100th 용량 **+54.4 mAh g⁻¹**) |

- 🟢 **두 논문이 모순되지 않는다 — 서로 다른 실패모드를 고친다.** [Kang25] 는 LZO 가 **화학적 패시베이션**을 준다고 보고, [Lu24] 는 그것이 **저온 동역학에는 모자란다**고 본다. 합치면: **"LZO 는 화학은 고치고 동역학은 절반만 고친다."** 이건 우리 코팅 서사에 바로 쓸 수 있는 문장이다.
- 🔑 그리고 이것이 **계보 카드 ④번 숙제(`Li₂ZrO₃` 판정표)의 답**이다 — §11a 에 5판정 표로 정리했다.

### 7d. 방법 의존성 먼저 — *진짜 차이인가, 방법 산물인가*

| 관찰된 "차이" | 진짜인가 | 근거 |
|---|---|---|
| 계산 장벽(LZO 0.14 < LIC 0.17)과 실험 E_int(LIC 0.267 < LZO 0.429 eV) 의 **순위 역전** | 🟡 **판정 불가** — 두 양이 다른 것을 잰다. 계산은 **D4 만**, 실험 E_int 는 **D3+D4 합**이다. 그리고 **D4 만의 Ea 는 이 논문이 끝내 측정하지 않았다** | §6e·§10-A4 |
| 계산 장벽이 실험 Ea 보다 **일률적으로 낮다** | 🟢 **예상된 방향**(자리에너지 차 ≤ 안장점 장벽) — **그러나 비율이 일정하지 않다**: LPSC 0.48/0.624 = **1.3×** · LZO 0.14/0.429 = **3.1×** · LIC 0.17/0.267 = **1.6×**. 단일 상수 보정으로 맞출 수 없다 = **정량 대응이 아니다** | 이 digest 산수 |
| LIC 가 LPSC 보다 σ 가 낮은데 셀이 더 좋다 | 🟢 **진짜다.** E_ohm 이 올라가고(36.29 → 37.65) E_int 가 크게 내려가(60.19 → 25.79) 상쇄를 이긴다 | `Fig. 4g,i` |
| Ni90\|LPSC interphase 가 Li₂S·Li₃PO₄ 라는 것 | 🔴 **이 논문의 관측이 아니다** — 문헌 인용(ref 26·27)이다 | §6f |
| 사전학습 MLIP 의 계면 실패(R² 0.01–0.18) | 🟢 **진짜이고 재현 가능한 종류의 관찰**. 4계면 전부에서 일관 | `Table S2` |

### 7e. ⛔ 우리 db 와 **같은 표에 놓지 않는다** — 최종 목록

1. `E_Rint` **60.19 / 41.39 / 25.79 kJ mol⁻¹** (= 0.6238 / 0.4290 / 0.2673 eV) — **셀 레벨 EIS 계면값**
2. `E_Rohm` **36.29 / 35.80 / 37.65** · `E_Rcc` **43.46 / 41.55 / 41.38 kJ mol⁻¹**
3. site-energy 장벽 **0.14 / 0.17 / 0.28 / 0.48 eV** — **MLIP 분할 게이지 의존 + 배열 1개 + 10 ps + 400 K**
4. 인용 σ **Li₂S 7.51×10⁻¹¹ · Li₃PO₄ 3×10⁻⁷ · LZO 7×10⁻⁵ S cm⁻¹** — **남의 값, 온도·형태 미기재. 이식 금지**
5. LIC σ **1.13×10⁻³ S cm⁻¹** — 자체 측정이라 1차이지만 **우리 db 는 계산값 원장**이다. 문헌란에만
6. 용량·ICE·용량비 전량 — 셀 제작 의존
7. LIC 산화전위 **≈4.3 V** — 남의 값, **축 명명 없음**
8. `Fig. S2` 기반 *"음극 기여 무시 가능"* — **패널 라벨 모순이 정정될 때까지 재인용 보류**(§10-E1)

---

## 8. 기법 미니 용어집 (이 논문을 읽는 데 필요한 것만)

**DRT (Distribution of Relaxation Times, 완화시간 분포).** EIS 는 임피던스를 주파수의 함수로 준다. 반원이 여러 개 겹치면 어디까지가 어느 과정인지 모른다. DRT 는 임피던스를 *"완화시간 τ 가 연속적으로 분포된 RC 요소들의 합"* 으로 역변환해서 **γ(τ) 곡선**을 준다 — 봉우리 하나가 과정 하나다. 관계는 **τ = RC = 1/(2πf)**. 이 논문은 상용 소프트(RelaxIS DRT)를 쓰고, **역변환→재변환이 원 EIS 와 겹치는지**로 정보 손실을 확인한다(`Fig. S4`·`S5`). ⚠ DRT 는 **귀속을 해 주지 않는다** — 봉우리에 이름을 붙이는 것은 **사람의 가정**이다(`Table 1` 이 *"empirically"* 라고 적는 이유). 우리 그룹의 [Kim25TLM] 은 같은 문제를 **modified TLM**(물리 모형을 먼저 세우고 피팅)으로 푼다 — **DRT = 모형 없는 분해 / TLM = 모형 있는 분해**.

**AEDOS (Atomic Energy Density of States).** 원자별 에너지 기여를 **분포(히스토그램)** 로 보는 개념. 인접 두 자리의 분포가 많이 **겹치면** 그 사이 호핑이 쉽다는 아이디어(refs 35–36). ★ 본 논문은 이 **"겹침"** 을 **"z 축 프로파일의 봉우리 높이"** 로 바꿔 썼다 — **다른 양이다**(§10-A1).

**Site energy (자리에너지) 와 그 게이지 문제.** 전체 에너지를 `E_total = Σ_i E_i` 로 쪼갠 `E_i`. **양자역학에는 이런 분할이 유일하게 정의되지 않는다** — 총합만 관측량이다. MLIP 은 구조상 원자별 기여로 합을 만들므로 **학습된 모델이 분할을 정한다**. 그래서 (a) 같은 모델 안에서 **같은 원소끼리의 차이**는 비교적 의미가 있고 (b) **다른 모델(다른 fine-tune) 사이의 절대값 비교는 근거가 약하다**. 이 논문은 계면 4종에 **4개의 다른 모델**을 쓴다.

**M3GNet.** Materials Project 완화 궤적으로 학습한 범용(universal) 그래프 신경망 퍼텐셜(Chen & Ong). **우리 UMA-s-1p1 과 같은 부류**다. 이 논문의 `Table S2` 는 그 범용성이 **이종계면에서는 안 통한다**는 실측이다.

**Coherent Interface Builder (pymatgen).** 두 결정의 표면을 격자 정합이 되게 겹쳐 주는 도구. Zur–McGill 알고리즘 계열로, **면적 상한 · 부정합 상한** 안에서 초격자 쌍을 찾는다. 출력이 `Table S1` 의 "표면지수 + 격자 부정합" 이다.

**Li–In 기준전극.** In 과 Li 의 2상 공존 평탄부가 **0.62 V vs Li⁺/Li** 에 있어 기준으로 쓰인다. 그래서 **2.1–3.7 V vs Li-In = 2.7–4.3 V vs Li⁺/Li** 다. 문헌의 전압을 읽을 때 **어느 기준인지** 반드시 확인해야 한다.

**용량비(capacity ratio).** 이 논문 정의: *"해당 온도의 용량 ÷ 30 °C 의 용량 × 100"*. ⚠ **"30 °C 의 어느 사이클"** 인지 안 적혀 있다. ③ 의 57.3 ÷ 0.269 = **213.0 mAh g⁻¹** 인데 `Fig. 2f` 의 30 °C 첫 사이클 ≈ 214, 세 번째 ≈ 222 다 → **첫 사이클 기준**으로 보인다(우리 추정).

---

## 9. 재현 레시피 (우리가 따라 하려면)

```python
# 1) 계면 제작 — pymatgen
from pymatgen.analysis.interfaces.coherent_interfaces import CoherentInterfaceBuilder
#   film/substrate: LiNiO2 (101) 고정  ←  Ni90 대역
#   제약: 계면 면적 <= 400 A^2 · 총 원자 < 500 · 성분당 Li 4층 이상
#   부정합 최소인 interphase 표면 선택  ->  Table S1 재현 목표
#   조립 후: Ni 의 5% -> Co, 또 5% -> Mn  (무작위)
#   ⚠ 우리라면 여기서 배열을 N개 뽑아 앙상블 평균을 내야 한다 (그들은 1개)

# 2) VASP AIMD
#   PBE(GGA) · EDIFF = 1e-4 · KPOINTS = Gamma only
#   ① 구조 완화  ② NVT 400 K · POTIM = 2 fs · 10 ps (5000 step)
#   ⚠ 미기재: ENCUT · PAW 세트 · ISPIN · 열욕(Nose/Langevin) · LDAU
#   ⚠ 우리 규약이라면 prod 200 ps + 다중 시드

# 3) M3GNet fine-tune
#   궤적 85% train / 15% val · target = E_total  ->  R^2 >= 0.95 확인 (Table S2)
#   ⚠ 계면마다 따로 학습하면 계 간 절대값 비교의 근거가 약해진다
#   ⚠ 우리 대안: 4계면 + 벌크를 한 데이터셋으로 공동 fine-tune -> 게이지 공유

# 4) site energy 프로파일
#   8~10 ps 구간 프레임에서 Li 마다 E_i 추출
#   z 로 binning -> mean 과 95th percentile
#   "장벽" = 95th 의 (셀 끝에서 끝까지) max - min
#   ★ 우리가 하면 반드시 같이 보고할 것:
#       (a) mean 판과 95th 판 둘 다
#       (b) 봉우리의 폭(FWHM)  <- Fig.5 에서 LZO/LIC 순위를 뒤집을 수 있다
#       (c) 셀 안 두 계면 각각의 값 (Li3PO4 는 0.46 vs 0.29 로 1.6배 다르다)
#       (d) 무작위 배열 N개의 산포
```
