Repository: yonghoon7153-source/Yonghoon-DEM-DFT

# 📚 LITDB — 문헌 단일 시스템 (**SE·DFT 축 + DEM·MPM 축, 두 트랙**)

> **앞으로 논문은 여기서만 본다.** 여러 곳(db/literature, kb/papers, db/properties, Excel)에 흩어진 문헌을 한 곳에서 생각·참고·비교하기 위한 통합 MD 시스템.

## 왜 트랙이 둘인가
`INDEX.md` 는 argyrodite 전해질 축이라 접촉역학·MPM·건식전극 digest 가 들어갈 자리가
없다. 그래서 한때 64편이 **어느 인덱스에도 없었다**(open_items #7). 축을 나눠 그 구멍을
닫았고, 한 분모로 세면 “159편 중 98편 미언급” 같은 **가짜 미결**이 나온다
(`comparison_vs_ours.md:8`). 분리는 실측 근거가 있는 결정이다 — 합치지 말 것.

⚠ 이 표의 **편수는 적지 않는다.** 손으로 쓴 수는 반드시 낡는다(README 자신이 세 번 틀렸다).
현재값은 `python3 tools/litdb/build_index.py --check` 로 본다.

File: litdb/papers/luo2022_cryotem_li_dendrite_sulfide_interphase.md
# Nanostructure of the Interphase Layer between a Single Li Dendrite and Sulfide Electrolyte in All-Solid-State Li Batteries — Luo et al. (ACS Energy Lett. 2022)

> slug `luo2022_cryotem_li_dendrite_sulfide_interphase` · DOI `10.1021/acsenergylett.2c01543` · type `exp (cryo-TEM + EIS + Raman) 주 + AIMD 보조` · PDF `litdb/inbox/72. Luo2022_CryoTEM_Li_Dendrite_Sulfide_Interphase.pdf` (본문 8 pp) + `72. Sup) …` (SI 9 pp) · digested `2026-08-26` · status ✅
> **저자**: Shuting Luo, Xinyu Liu, Xiao Zhang, Xuefeng Wang, Zhenyu Wang, Yufeng Zhang, Haidong Wang, Weigang Ma, **Lingyun Zhu\***, **Xing Zhang\*** (칭화대 공정역학과 열과학·동력공학 국가중점연구실 + 桂林电器科学研究院 + 中科院 물리연구소) — *ACS Energy Lett.* **2022**, **7**(9), 3064–3071 · 접수 2022-07-06 / 채택 2022-08-19 / 게재 2022-08-23 · 본문 **8 pp** · SI **9 pp** · Fig **4개**(본문) + **8개**(SI, S1–S8) · Table **0개** · refs **42**
> elements: Li, P, S, Cl, F, B, N, O, Zn, Al
> methods: DFT, AIMD, Bader, Raman
> 🎤 **관련 발표**: `talks/lee2026_skku_mlip_materials_design.md` §6 (슬 19) · §99-4 A4 · §12-6 · ⛔ 그 talk 은 citable=no — **다만 여기서는 이 논문이 "talk 이 인용한 원본"** 이다. 덱 슬 19 는 이 논문의 `Fig. 2a` 를 **그림째로 붙여넣었고**, 덱에 찍힌 `~12 nm` · `Li₂S(111) ~0.33 nm` · `25 °C / 60 °C` 는 전부 이 논문 그림 안의 인쇄값이다. **어긋나면 이 논문이 이긴다.**

---

## 0. 이 digest 를 읽는 법 — ⚠ 먼저 읽을 것

**직전 두 편(Shapeev·Park)과 성격이 정반대다. 이건 실험 논문이다.** 그래서 `comparison_vs_ours.md` 의
`J-7 방법 원전` 이 아니라 **물성 축 E(환원/음극 Li 금속 계면)** 에 들어간다.

**우리에게 이 논문의 용도는 정확히 하나다: T3(Li‖LPSCl 반응 MD)의 실험 앵커.**
우리는 T3 를 아직 안 돌렸고, 돌리면 재현 대상이 셋인데(interphase 두께 · Li₂S 결정화 · 영역분해 D비),
그중 **앞의 둘의 실험 쪽 원본이 이 논문**이다. `kim2026_li_argyrodite_sei_reactive_md.md`(SSRN 프리프린트)와
이상욱 랩 덱 슬 19 가 인용한 **ref [49] = 바로 이 논문**이다.

⛔ **이 논문의 수치를 우리 계산값과 같은 칸에 놓지 않는다.** 실험 관측량이고, 아래 §11b 가 보이듯
**오차막대가 하나도 없다.** 대조 기준으로만 쓴다.

**§11b(두께 ~12 nm 의 무게 — 불확도 감사)가 이 digest 의 핵심이다.** 나머지는 그 한 줄을 떠받치는 맥락이다.

---

## 1. 한 줄 요약

Li₆PS₅Cl 안에서 자라 셀을 단락시킨 **단일 Li 덴드라이트**를 뜯어내 **cryo-TEM(100 K)** 으로 찍었더니,
25 °C 에서 48 h 방치한 계면상은 **단결정 Li₂S, 두께 ~12 nm, 균일**(부동태화 성공)이었고,
60 °C 에서는 **다결정 Li₂S + 입계·전위 + 바깥 ~3 nm 비정질층**(부동태화 실패)이 되어
**R_SEI 가 2 → 204 Ω(100×, 벌크의 14배)** 로 폭증했다. 저자들은 이를 "disorder→order 전이"로 설명하고,
AIMD 로 **P–S 결합의 약함이 계면 불안정의 근원**임을, 그리고 인공 SEI 6종 중 **BN(질화물)만** 반응을
완전히 막는다는 것을 덧붙인다.

---

## 2. 메타 / 동기

| 항목 | 값 |
|---|---|
| 전해질 | **Li₆PS₅Cl (LPSCl) argyrodite = 우리 `comp1` 과 동일 조성** — 자체 합성 |
| 음극 | Li 금속 (롤프레스 **~100 µm** foil, ⌀10 mm 디스크) + **전착 Li 덴드라이트** |
| 연구유형 | exp 주(cryo-TEM · EIS · Raman) + **AIMD 보조**(VASP) |
| 온도 조건 | **−20 °C / 25 °C / 60 °C** (EIS·Raman 3조건) · **25 °C / 60 °C** (cryo-TEM 2조건) |
| 자금 | NSFC 52130602 · 51827807 · SINOMAST-ZDZX-2019-04 · AA17204061 |

**동기**: 황화물 SE 가 Li 금속에 분해된다(Li₂S/Li₃P/LiX)는 것은 XPS·라만·계산으로 이미 정립돼 있는데,
**그 계면상의 "나노구조"**(결정성·입계·두께·균일도)는 거의 안 봤다. 저항을 만드는 것은 화학종 목록이
아니라 그 나노구조라는 것이 논문의 주장이다. 저자들은 서론에서 선행 in-situ TEM(ref 27, Li-LGPS 계면
결정질 Li₂S)과 계산(refs 26, 28–33)을 인정하면서 "**나노구조는 거의 조사되지 않았다**"로 틈새를 잡는다.

---

## 3. 핵심 수치 총정리

### 3a. 계면상 (cryo-TEM) — ★★ 우리가 쓰는 칸

| 물성 | 25 °C | 60 °C | 출처 |
|---|---|---|---|
| **interphase 총두께** | **~12 nm** ("uniform") | **n/a — 논문에 숫자가 없다** ("extended"·"obviously larger"·"considerably thickened" 정성 서술뿐) | `Fig. 2a` / 본문 |
| 바깥 비정질층 | **없음** (결정 fringe 가 가장자리까지) | **~3 nm** | `Fig. 2b` |
| Li₂S 결정성 | **단결정** (FFT 이산 스팟) | **다결정** (FFT 호(arc) = 저각 입계) | `Fig. 2a,b` |
| 격자무늬 간격 | **~0.33 nm** → Li₂S **(111)** | (111) fringe 동일 확인 | `Fig. 2a` |
| 입계·전위 | 없음 | **있음**(녹색 점선 영역) | `Fig. 2b` |
| 접촉 시간 | **48 h** (양쪽 동일) | 48 h | SI Exp. |
| **오차막대 / N** | **없음 / 시야 1개** | **없음 / 시야 1개** | §11b |
| 🔎 *우리 figure-read* | 스케일바 20 nm 대비 밴드 폭 **≈12–13 nm** ✅ 본문값과 일치 | 총두께 **figure-read ≈ 15–25 nm**(위치마다 다름), 비정질 **≈2.5–8 nm** | 아래 §5.5 |

### 3b. 계면 저항 (EIS, Li\|LPSCl\|Li 대칭셀, 120 h 방치)

| T | R_SEI 0 h | R_SEI 120 h | 배율 | 성장 거동 |
|---|---|---|---|---|
| **−20 °C** | **~69 Ω** | ~78 Ω *(figure-read)* | ~1.1× | 요동치며 느린 상승 |
| **25 °C** | **4 Ω** | **~13 Ω** | ~3× | 기울기 단조 감소 = **확산律速** |
| **60 °C** | **2 Ω** | **204 Ω** | **~100× (2 자릿수)** | 0–72 h 기울기 ↑(**반응律速**) → 72–120 h ↓(확산律速) |

- 60 °C R_SEI(204 Ω) = **벌크 저항(14.4 Ω, ~500 µm 펠릿)의 14배** — 논문 명시.
- 🔎 *우리 산술*: ⌀10 mm → A = 0.785 cm² ⇒ **R_SEI(60 °C) ≈ 160 Ω·cm²**(대칭셀이므로 계면당 ~80 Ω·cm²),
  25 °C 는 **≈10 Ω·cm²**(계면당 ~5 Ω·cm²). 같은 산술로 **σ(60 °C) ≈ 4.4 mS/cm**
  (0.05 cm / (14.4 Ω × 0.785 cm²)) — LPSCl 로서 타당한 값이고 펠릿 밀도(70 mg → 1.78 g/cm³ ≈ 상대밀도 96 %)와도
  모순 없다. ⚠ 다만 `Fig. 1b` 의 25 °C 고주파 절편(figure-read ~24 Ω)으로 25→60 °C Ea 를 뽑으면
  **~0.12 eV** 가 나와 LPSCl 통상값(~0.3 eV)과 안 맞는다 → **이 논문에서 벌크 σ 를 인용하지 않는다.**

### 3c. Raman

| 항목 | 값 |
|---|---|
| LPSCl 지문 | **~425 cm⁻¹** (PS₄³⁻ 대칭 신축) |
| **계면 신규 피크** | **~372 cm⁻¹** → 표준 Li₂S 분말과 일치 (`Fig. S2`) |
| 검출 | −20 °C **약함** / 25 °C 뚜렷 / 60 °C 뚜렷 + **더 넓은 깊이 범위** |
| 라인스캔 | 스텝 **0.5 µm**, 범위 **0–4 µm**(−20/25 °C) · **0–6 µm**(60 °C) |
| Li 금속 자체 | Raman 신호 없음(형광 배경만) |

### 3d. AIMD / Bader (보조 계산)

| 항목 | 값 |
|---|---|
| P–S RDF (~2.05 Å) | 100 K 거의 불변 / **500 K 급격히 약화** = P–S 파괴 |
| Li–S RDF | 100 K 불변 / 500 K **0–2 ps 감쇠 → 2–10 ps 재증가, 새 피크 ~2.4 Å = Li₂S** |
| Li–P RDF | 500 K 에서 **2–3 Å 신규 피크** (Li₃P·LiP·LiP₅·LiP₇ 후보, **구별 불가**) |
| Li–Cl RDF (~2.4 Å) | **100 K·500 K 모두 유의한 변화 없음** → LiCl 형성 무시 가능 |
| 인공 SEI 6종 | Li₂S · LiF · **BN** · ZnO · Li₃PO₄ · Li₅AlO₄ (두께 **5–6 Å**) |
| 결론 | **BN 만** 반응 완전 억제; 환원안정성 **질화물 > 산화물 > 황화물 > 불화물** |
| **Bader 순전하 이동** (500 K·10 ps 후, 단위 \|e\|) — *figure-read from `Fig. 4g`* | **전해질** 기준: None **≈18.5** / LiF ≈13.0 / Li₂S ≈12.2 / Li₅AlO₄ ≈9.5 / Li₃PO₄ ≈8.9 / **ZnO ≈4.3** / **BN ≈0.5** |
| | **Li 금속** 기준: None ≈18.5 / **ZnO ≈33.7**(최대) / LiF ≈14.8 / Li₂S ≈12.7 / Li₃PO₄ ≈11.7 / Li₅AlO₄ ≈11.4 / **BN ≈1.1** |

---

## 4. 재료 & 방법 (실험) — SI Experimental Section 전문 기반

### 4.1 합성
Li₂S(>99.9 %, Alfa) + P₂S₅(>99 %) + LiCl(>99.9 %) 화학량비 혼합 → **ZrO₂ 포트/볼, 500 rpm, 30 h**
행성볼밀 → **Ar 하 550 °C, 6 h**(H₂O·O₂ < 0.1 ppm) → Li₆PS₅Cl.
Li 금속은 롤프레스(MSK-2150, Kejing)로 **~100 µm**, ⌀10 mm 디스크.

### 4.2 EIS 셀
**Li\|LPSCl\|Li 대칭셀**: LPSCl 분말 **70 mg** 을 **360 MPa** 로 ⌀10 mm 펠릿 성형 → 양면 Li foil →
스테인리스 몰드에 **10 MPa** 로 밀봉. Bio-Logic VSP-300, **1 Hz–6 MHz**, 10 points/decade, **10 mV**,
single-sine, quasi-stationary. 등가회로(`Fig. 1a` inset): `R_b — (R_SE ∥ C_i) — (R_ct ∥ C_d, Z_W)`.
⚠ 회로 라벨은 `R_SE` 인데 본문·inset 축은 `R_SEI` — 같은 것을 두 이름으로 쓴다.

### 4.3 Raman (cross-section 라인스캔)
120 h 방치한 셀을 stripper 로 몰드에서 분리 → 반원형 홀더에 넣고 **세라믹 나이프로 절반을 잘라
단면 노출**(홀더가 압력을 유지해 Li–SE 밀착 보존) → **자체 제작 진공챔버(10⁻⁴ Pa, SiO₂ 광학창, `Fig. S1`)**.
HORIBA LabRAM HR Evolution · **633 nm** · **40×** · **~0.5 mW**(전해질 손상 회피 명시) · 축적 10 s.
광학상은 Olympus BX53.

### 4.4 cryo-TEM 시료 제작 — ★ 질문 4의 답
1. **Cu\|LPSCl\|Li** 셀을 스테인리스 몰드에 밀봉, **정전류·10 MPa 하에서 Cu 위에 Li 을 전착 —
   셀이 단락될 때까지.**
2. **설정 온도에서 48 h 방치.**
3. Li 이 붙은 Cu foil 을 전해질층에서 **기계적으로 뜯어냄**. 밀착이 좋아 전해질 분말 일부가 같이 떨어짐.
4. 전착 Li 표면과 Cu 쪽 전해질층 표면에서 분말을 **소량 긁어냄** (전해질 입자 + Li 덴드라이트 포함).
5. **lacey carbon grid** 에 옮겨 cryo-TEM.
6. **JEOL JEM-F200, 100 K, 200 kV**. **Fischione 2550 cryo-transfer tomography holder** 로
   글러브박스 → TEM 을 **대기 노출 없이** 이송.

**⛔ FIB 는 쓰지 않았다.** 단면 리프트아웃이 아니라 **분말 긁기 + 그리드 산포**다.
**⛔ 빔 손상 통제는 보고되지 않았다** — dose rate·총 dose·low-dose 프로토콜·손상 시계열 대조가 **전부 없다**.
명시된 완화책은 **cryo(100 K) + 무노출 이송** 둘뿐이다.
(대조적으로 Raman 쪽은 "0.5 mW 로 제한했다"고 손상 대책을 명시했다 — TEM 쪽만 빠졌다.)

### 4.5 AIMD (SI)
**VASP · PAW · GGA-PBE** · **E_cut 500 eV** · Gaussian smearing **0.2 eV** · **k = 1×1×1(Γ)**
("계면 모델의 원자수가 커서") · 힘 수렴 **< 0.01 eV/Å** · **NVT, Nosé 서모스탯, Δt = 2 fs** ·
SCF 수렴 **10⁻⁴ eV** · 전하는 **Bader** · RDF 는 **VMD**.
**계면 모델**: LPSCl **(100) 6층** ‖ Li **(100) 8층, 3×3** · **격자 불일치 < 5 %**.
**궤적 길이 t = 10 ps**, 온도 **100 K / 500 K** (`Fig. S8` 만 300 K 추가).
**인공 SEI**: 두께 **5–6 Å** 슬랩을 삽입(`Fig. S6` 초기 / `Fig. S7` 최적화 후 — 상호확산 없이 안정).
**무질서 처리**: ⛔ **한 마디도 없다** (SQS·enumeration·점유율 배정 전부 미기재 = 단일 배열 추정).

---

## 5. 결과 — 섹션별 상세

### 5.1 EIS 온도 3조건 (`Fig. 1a–c`)
셀을 **전류 없이 120 h 방치**하며 24 h 마다 임피던스를 찍었다. 즉 **개회로 화학 반응**만 본다
(전착·박리 없음). Nyquist 는 고주파 절편(R_b) → 첫 반원(R_SEI) → 두 번째 반원/Warburg(R_ct, Z_W).

- **−20 °C**: 초기 **~69 Ω** 로 이미 높고 120 h 동안 거의 안 자란다. 저자 해석 = 반응이 얼어붙었다.
  🔎 *figure-read*: inset y축 0–90 Ω, 6점이 69→68→74→78→76→78 Ω 로 **산포 안에서 요동** — "느린 상승"이라기보다
  **상승이 유의하지 않다**고 읽는 게 정직하다.
- **25 °C**: 4 → 13 Ω. inset 곡선이 **위로 볼록**(기울기 단조 감소) → 두꺼워질수록 느려지는 **확산律速**
  = 부동태화의 임피던스 서명.
- **60 °C**: 2 → 204 Ω. inset 이 **S자(시그모이드)** — 0–24 h 거의 정지(2→8 Ω), 24–72 h 급등(8→165 Ω),
  72–120 h 포화(165→207 Ω). 저자 해석 = **초기 반응律速 → 후기 확산律速**(= 나중에 나올 disorder→order 와 짝).

> **핵심 대비**: 25 °C 는 처음부터 확산律速(= 처음부터 막이 있다), 60 °C 는 초기에 반응律速(= 초기엔 막이 없다).

### 5.2 Raman 단면 라인스캔 (`Fig. 1d–f`, `Fig. S2`)
Li 금속(신호 없음, 형광 배경) → 계면(신규 피크) → 전해질(PS₄³⁻ 425 cm⁻¹) 로 스펙트럼을 색분류.
25 °C 계면에서 **~372 cm⁻¹ 신규 피크**가 뜨고, 표준 Li₂S 분말(`Fig. S2`)과 위치가 맞는다.
60 °C 에서는 같은 피크가 **더 많은 스캔 위치에서** 보인다(→ "두께 확장").
−20 °C 는 약한 신호만.

⚠ **해석 주의 두 가지**:
1. Raman 은 **µm 스케일**이다. `Fig. 1e` inset 광학상의 "interface 0–4 µm" 는 **12 nm 계면상이 아니다** —
   레이저 스폿·초점심도·계면 거칠기의 합성이다. **"라만이 본 두께"와 "TEM 이 본 두께"는 3 자릿수 다른 양**이고,
   논문은 이 둘을 나란히 "두께"라 부른다.
2. 60 °C 의 스캔 범위 자체가 **0–6 µm 로 다르게 설정**됐다(25 °C 는 0–4 µm). "더 넓게 보인다"의 일부는
   **창을 더 넓게 잡았기 때문**일 수 있다.

### 5.3 덴드라이트 전착 조건 (`Fig. S4`) — ★ 질문 3의 숨은 함정
| | 25 °C | 60 °C |
|---|---|---|
| 전류밀도 | **0.4 mA cm⁻²** | **0.6 mA cm⁻²** |
| 단락 시 면적용량 | **~0.16 mAh cm⁻²** *(figure-read, x축 0–0.20)* | **~0.6 mAh cm⁻²** *(figure-read, x축 0–1.0)* |
| 분극 | ~−0.02 V vs Li⁺/Li | ~−0.02 V |
| 방치 | 48 h | 48 h |

저자 각주: *"고온에서 덴드라이트 성장이 더 어렵기 때문에 60 °C 의 전류를 25 °C 보다 높였다."*

> ⚠⚠ **이것이 이 논문 최대의 교란변수다.** 두 시료는 **온도만 다른 게 아니라**
> 전류밀도가 1.5×, **통과 전하량이 ~4× 다르다.** "60 °C 계면상이 더 두껍다"는 관측은
> 온도 효과와 **전하량 효과가 분리되지 않았다.** 논문은 이 점을 논하지 않는다.

### 5.4 cryo-TEM 저배율 개관 (`Fig. S3`)
25 °C·60 °C 각 **덴드라이트 1개씩**, 50 nm 스케일바. 흰 점선으로 "Single Li dendrite" 와
"Interphase layer" 를 구분해 그렸고, **노란 점선 박스**가 `Fig. 2a`·`2b` 의 확대 영역이다.
🔎 *figure-read*: 두 시야 모두 리본형 덴드라이트가 lacey carbon 위에 걸쳐 있고, **전해질 입자는
시야에 없다.** 25 °C(S3a)의 계면층은 리본 길이 방향으로 두께가 고르고, 60 °C(S3b)는 덩어리지고
가장자리가 울퉁불퉁하다. **각 온도당 시야는 이 한 장이 전부다.**

### 5.5 cryo-TEM 25 °C — ★★ 12 nm 의 출처 (`Fig. 2a`)
확대 HRTEM. 두 개의 흰 점선이 계면상 밴드를 감싸고, **양방향 화살표에 "12 nm"** 가 붙어 있다.
밴드 안은 조밀한 격자무늬로 가득 차 있고, 빨간 박스 영역의 **FFT 는 이산 밝은 스팟 한 쌍**
(→ 단결정) 이며 "Li₂S (111) ~0.33 nm" 라벨이 붙었다.

🔎 **우리 figure-read 검산**:
- 스케일바 20 nm 대비 밴드의 **수직(perpendicular) 폭 ≈ 12–13 nm** — **본문값과 일치한다.** ✅
  (리본이 기울어 있어 수평 간격이 아니라 기울기 보정한 수직 폭으로 쟀다.)
- 보이는 리본 길이(~60–70 nm) 전 구간에서 밴드 폭이 눈에 띄게 변하지 않는다 → **"uniform" 은
  이 한 장 안에서는 사실이다.**
- ⚠ **밴드 바깥쪽(왼쪽)은 특징 없는 회색 = 진공/카본 지지막이다. LPSCl 이 시야에 없다.**
  `Fig. 2a` 가 라벨한 것은 "Interphase layer" 와 "Li Metal" 뿐이고 **전해질 쪽은 라벨이 없다.**
  즉 이 12 nm 는 **묻힌 계면(buried interface)의 단면이 아니라, 기계적으로 뜯어낸 뒤 Li 쪽에
  남은 껍질**을 옆에서 본 두께다.
- 🔎 *우리 산술 검산*: Li₂S 는 antifluorite Fm3̄m, a ≈ 5.716 Å → **d(111) = 5.716/√3 = 3.30 Å = 0.330 nm** ✅
  논문의 0.33 nm 와 정확히 맞는다.

### 5.6 cryo-TEM 60 °C (`Fig. 2b`)
층 구조가 위에서부터 **빨간 점선(비정질층 바깥 경계) → 흰 점선 → [결정 Li₂S] → 흰 점선 → Li Metal**.
- 바깥 **비정질층 ~3 nm**(본문값) — 저자 해석: **계면 반응의 중간 상태**. 48 h 시점에서
  계면상이 "아직 자라는 중"이라는 증거로 쓴다.
- 녹색 점선 타원 안에 **입계와 전위** — Li₂S 결정립 사이. 그 위치에서 결정성이 더 나빠진다.
- FFT 두 개(파란 박스·녹색 박스) 모두 `Fig. 2a` 의 이산 스팟이 아니라 **번지고 휜 호(arc)** →
  저각 입계를 가진 **다결정**.

🔎 **우리 figure-read (논문에 없는 숫자)**:
- 스케일바 20 nm 기준으로 **총두께가 위치마다 다르다**: 왼쪽 ≈15 nm, 가운데 ≈19 nm, 오른쪽 ≈25–29 nm.
  기울기 보정하면 **≈15–25 nm** 범위. ⇒ **25 °C 대비 대략 1.5–2배**, 그리고 **균일하지 않다.**
  ⛔ 이건 **우리 측정이고 논문의 주장이 아니다.** 인용할 때 반드시 그렇게 밝힌다.
- 비정질층도 위치에 따라 **≈2.5–8 nm** 로 변한다 (본문 "~3 nm" 는 얇은 쪽에 가깝다).
- ⚠ **본문은 "arc shape, as highlighted by the blue box" 라고 썼는데, 그림에서 호가 더 뚜렷한 것은
  녹색 박스 FFT 다.** 파란 박스는 "번진 덩어리"에 가깝다. 결론(다결정)은 안 바뀌지만 지칭이 어긋난다.

### 5.7 모식도 (`Fig. 2c,d`)
- (c) **상온**: Li₂S 결정립이 처음부터 잘 정렬돼 층을 이루고, 시간이 가도 두께가 거의 안 는다 → 부동태화.
- (d) **고온**: 먼저 **비정질 Li–P–S–Cl** 이 생기고(파란 층), 그 안에서 **다수의 핵**이 동시에 생겨
  방향이 제각각인 Li₂S 결정립이 되고(입계 다수), 확산된 Li 이 비정질층을 계속 소모하며 두께가 커진다.

> **저자의 기구 한 줄**: 상온에서는 **Li 확산이 律速**이라 반응이 천천히·질서 있게 일어나 단결정이 되고,
> 고온에서는 **반응 kinetics 가 앞질러서** 무질서 비정질이 먼저 생기고 거기서 다핵 생성 →
> **disorder→order 전이** → 입계 폭증 → 저항 폭증.

### 5.8 AIMD: 무처리 Li‖LPSCl (`Fig. 3`, `Fig. S5`)
- **에너지 최소화만으로도** S 원자가 Li 금속 안으로 파고들어 새 Li–S 결합을 만들고 LPSCl 의 Li–S 를
  깨뜨린다(`Fig. S5`) → **자발 과정**. (⚠ 이건 "0 K 최적화에서 이미 일어난다"는 뜻이므로,
  뒤이은 MD 결과의 일부는 초기 배치·이완 절차에 의존한다.)
- `Fig. 3a`: 10 ps 후 스냅샷. **100 K** 는 반응 영역(빨간 점선)이 계면 한 겹에 국한, **500 K** 는
  Li 이 LPSCl 안쪽 깊이 침투하고 S 가 Li 쪽으로 흩어져 반응 영역이 크게 넓어진다.
- `Fig. 3b–i`: **x = r(Å), y = time(ps), 밝기 = RDF 세기**인 2D 열지도 8장.
  주황색 선은 **Materials Project 의 표준물질 RDF** 를 특정 y 높이에 겹쳐 그린 것.
  - **P–S**: 100 K 밝고 선명한 2.05 Å 선 유지 / **500 K 급속히 흐려짐** → P–S 파괴.
  - **Li–S**: 100 K 거의 불변 / 500 K **0–2 ps 감쇠 후 재증가**, ~2.4 Å 이 Li₂S 표준과 일치.
    저자 해석: **첫 2 ps = 비정질 계면상 형성**(= `Fig. 2b` 의 3 nm 비정질층), **이후 8 ps = 결정 Li₂S 생성**.
  - **Li–P**: 500 K 에서 2–3 Å 신규 피크. 후보는 Li₃P·LiP·LiP₅·LiP₇ — **여섯 표준의 피크가 모두
    2–3 Å 에 겹쳐 있어 구별 불가.** 저자도 "possible products" 로만 쓴다.
  - **Li–Cl**: **100 K·500 K 차이 없음** → LiCl 생성 무시.
- 결론: **Li₂S 가 1차 산물이고, P–S 결합의 약함이 계면 불안정의 근원.**

### 5.9 AIMD: 인공 SEI 6종 스크리닝 (`Fig. 4a–f`, `Fig. S6`, `Fig. S7`)
Li₂S · LiF · **BN** · ZnO · Li₃PO₄ · Li₅AlO₄ 를 **두께 5–6 Å** 로 Li 과 LPSCl 사이에 끼우고 **500 K, 10 ps**.
최적화 단계에서는 6종 모두 상호확산 없이 안정(`Fig. S7`).

| SEI | 10 ps 후 |
|---|---|
| **Li₂S** | Li–S 가 Li 금속에 의해 깨지고 새 Li–S 형성; SEI 의 Li 이 **금속 Li 로 전해질 쪽으로 이동** → P–S 파괴 유발 |
| **LiF** | 위와 동일한 시나리오(Li–F 파괴·재형성) |
| **BN** | **유일하게 완전 차단** — 층이 그대로 서 있고 양쪽 다 무반응 |
| **ZnO** | Li 과 격렬 반응 → **Li₂O + Li–Zn 합금 + ZnS**. Li–Zn 은 혼합 전도체지만 **Li₂O 층과 LPSCl 사이**에 생겨서 결과적으로 Li₂O 가 막는다 |
| **Li₃PO₄ / Li₅AlO₄** | Li 금속이 SEI 안의 Li 을 **치환하며** 전해질 쪽으로 확산; P–O·Al–O 가 P–S 보다 강하지만 결국 Li₂O + Li₃P + Li–Al 합금으로 환원 |

**일반화**: 환원안정성 **질화물 > 산화물 > 황화물 > 불화물**; **같은 음이온이면 다원계(polynary) < 이원계(binary)**;
Li 이외 양이온을 가진 것은 결국 이원 Li 화합물로 환원된다. ⇒ **질화물 보호층/전해질**을 제안.

### 5.10 Bader 순전하 이동 (`Fig. 4g`)
"보호 효과"를 정량화하려고 AIMD 후 세 영역(Li 금속 / LPSCl / 인공 SEI)의 **순전하(|e|)** 를 뽑았다.
값은 위 §3d 표(우리 figure-read).

읽는 법: **전해질 막대가 작을수록 전해질이 덜 환원됐다** = 보호가 잘 됐다.
⇒ **BN(0.5) ≪ ZnO(4.3) < Li₃PO₄(8.9) ≈ Li₅AlO₄(9.5) < Li₂S(12.2) < LiF(13.0) < None(18.5)**.

> ★ **우리에게 가장 뾰족한 숫자**: **LiF 13.0 vs 무처리 18.5 — LiF 는 거의 도움이 안 된다.**
> 그리고 **Li₂S 12.2** — 즉 **자연 생성물 자신도 500 K 에서는 30 % 밖에 못 막는다.**
> (⚠ 그러나 §14-8 을 반드시 같이 읽을 것 — 이 결론은 5–6 Å 두께의 인공물일 가능성이 높다.)

### 5.11 Li–Li₂S–LPSCl 온도 비교 (`Fig. S8`)
같은 모델을 **최적화 / 300 K MD / 500 K MD** 로 비교: **300 K 에서는 Li₂S 계면상이 구조를 유지**하고,
**500 K 에서는 Li₂S 안의 Li–S 가 Li 금속에 의해 깨지며 Li 확산이 뚜렷**하다.
⇒ 실험의 "25 °C 부동태화 성공 / 60 °C 실패"에 대응시키려는 계산 쪽 근거.
**이 그림이 이 논문에서 실험 온도(300 K ≈ 27 °C)에 가장 가까운 유일한 MD 다.**

---

## 6. 메커니즘 종합

```
                    25 °C                                   60 °C
Li 확산이 律速  ──▶ 반응이 느리고 질서 있게 진행       반응 kinetics 가 확산을 앞지름
        │                    │                                    │
        ▼                    ▼                                    ▼
  PS₄³⁻ 환원 (P–S 가 약한 고리)              전해질이 먼저 무질서 Li–P–S–Cl 로 붕괴
        │                    │                                    │
        ▼                    ▼                                    ▼
  단일 핵 → 성장       ★ 단결정 Li₂S ~12 nm             다핵 동시 발생 → 다결정 Li₂S
        │                    │                                    │
        ▼                    ▼                                    ▼
  두께 자기 제한        확산律速 (R_SEI 4→13 Ω)      입계·전위 다수 + 비정질층 ~3 nm 잔존
                             │                                    │
                             ▼                                    ▼
                       ✅ 부동태화 성공            반응律速(0–72 h) → 확산律速(72–120 h)
                                                   두께 계속 성장 → ❌ R_SEI 2→204 Ω
```

**"disorder–order 전이"의 정확한 뜻**: 60 °C 에서 계면상은 *무질서(비정질) → 질서(결정 Li₂S)* 로 가는
중간에 잡혔고, 그 전이가 **다핵**으로 일어나기 때문에 **입계가 생긴다**. 입계는 (i) 이온전도를 막고
(ii) Li·전자의 빠른 통로가 되어 반응을 계속 먹여 살린다. 그래서 고온에서는 결정화 자체가
부동태화를 뜻하지 않는다 — **결정립 하나로 크는 것**이 뜻한다.

---

## 7. 전체 논증 흐름

1. **EIS 3온도**로 "온도가 계면 성장 거동을 질적으로 바꾼다"를 확립 (25 °C 확산律速 vs 60 °C 반응律速→100×).
2. **Raman**으로 그 계면 생성물이 **Li₂S** 임을 화학종 수준에서 확인 (신규 372 cm⁻¹ = 표준 Li₂S).
3. **cryo-TEM** 으로 같은 Li₂S 가 25 °C 는 **단결정 12 nm**, 60 °C 는 **다결정 + 비정질** 임을 보여
   "화학종은 같은데 나노구조가 다르다 → 저항 차이의 원인은 나노구조" 를 주장. ← **논문의 핵심 기여**
4. **AIMD** 로 (a) P–S 가 약한 고리, (b) Li₂S 가 1차 산물, (c) LiCl·Li–P 는 미량, 을 원자 수준에서 지지.
5. **인공 SEI 6종 AIMD + Bader** 로 "그럼 무엇으로 막나" 에 답: **질화물(BN)**.

**논리의 강한 고리**: 1↔3 (임피던스 거동과 나노구조가 같은 방향으로 갈린다), 2↔3 (Raman 과 TEM 이
독립적으로 Li₂S 를 가리킨다).
**약한 고리**: 3↔4 (AIMD 온도 100/500 K 가 실험 25/60 °C 와 대응하지 않는다, §14-6),
그리고 3 자체의 통계 (§11b).

---

## 8. DFT / 계산 방법 ★

| 항목 | 값 |
|---|---|
| **code** | VASP (버전 미기재) |
| **functional** | **GGA-PBE** · **vdW 보정 없음** (D3 등 언급 0) |
| **pseudo** | **PAW** |
| **k-points** | **1×1×1 (Γ)** — "계면 모델의 원자수가 커서" |
| **E_cut** | **500 eV** (wfc; ρ cutoff 미기재) |
| **smearing** | Gaussian, **0.20 eV** |
| **supercell / nat** | LPSCl(100) **6층** ‖ Li(100) **3×3, 8층**, 격자 불일치 **< 5 %**. **총 원자수 미기재**(그림상 대략 100–200 원자급) |
| **DFT+U** | **없음** (ZnO 계산에도 U 언급 없음 — ⚠ Zn 3d 에 U 없이 PBE) |
| **AIMD** | **NVT, Nosé 서모스탯**, **Δt 2 fs**, **t = 10 ps**, **T = 100 K / 500 K** (+`Fig. S8` 만 300 K). 평형화 절차·시드 수 **미기재** |
| **MLIP** | 없음 |
| **무질서 처리** | ⛔ **완전 미기재** — SQS·enumeration·Cl/S 4a/4c 점유율 배정 중 어느 것도 언급 없음. **단일 배열 추정** |
| **인공 SEI** | 6종, 두께 **5–6 Å**. 각 SEI 의 격자 불일치·변형률 **미보고** |
| **수렴** | 힘 < 0.01 eV/Å, SCF 10⁻⁴ eV |

**우리 기준으로 본 취약점 3개**
1. **Γ 한 점**으로 **Li 금속(금속!)** 을 포함한 셀을 다뤘다. 큰 셀이면 관행이지만, 금속 슬랩에서
   Γ-only 는 전자 점유수 오차를 낳고 **Bader 순전하(§5.10)** 가 바로 그 영향을 받는 양이다.
2. **10 ps 는 결정화를 논하기에 너무 짧다.** §14-7 참조.
3. **무질서 처리 0줄** — argyrodite 계산에서 우리가 항상 요구하는 항목이 통째로 없다.

---

## 9. Figure set ★

> 🖼 크로핑: `litdb/figures/luo2022_cryotem_li_dendrite_sulfide_interphase/` (10장).
> `Fig. S2`·`Fig. S4` 는 벡터 그래픽이라 캡션 앵커로 안 잘렸다 — SI 원쪽 렌더로 읽었다.

| Fig | 내용 (무엇을 보여주나) | 우리가 참고할 점 |
|---|---|---|
| 1a–c | Li\|LPSCl\|Li 대칭셀 **개회로 120 h** 임피던스 시간전개, −20/25/60 °C. inset = R_SEI vs t + 등가회로 | **R_SEI 성장 곡선의 모양이 律速 단계를 말해 준다** — 위로 볼록 = 확산律速(부동태화), S자 = 반응律速→확산律速. T3 에서 "PS₄ 층수 vs 시간" 곡선을 읽을 때 **똑같은 문법**을 쓸 수 있다 |
| 1d–f | 단면 Raman 라인스캔(스텝 0.5 µm), Li 금속→계면→전해질 3색. 신규 **372 cm⁻¹** = Li₂S, LPSCl **425 cm⁻¹** = PS₄³⁻ | 우리 `xps_reference_sei.csv` 의 **Raman 짝** — Li₂S 372 / PS₄³⁻ 425 cm⁻¹ 를 anchor 로 등록 가능. ⚠ 라만의 "µm 두께"는 12 nm 계면상이 **아니다** |
| 1e inset | 계면 단면 광학상 (LPSCl / interface / Li metal, 50 µm bar) | 라만 스폿이 실제로 어느 영역을 훑었는지 = **공간분해능의 정직한 표시** |
| 2a | ★★ **25 °C cryo-TEM**: 흰 점선 사이 계면상 밴드 + **"12 nm" 양방향 화살표** + FFT 이산 스팟 "Li₂S(111) ~0.33 nm" | **T3 의 실험 앵커 원본.** 우리 검산: 스케일바 대비 **≈12–13 nm** 일치, d(111)=5.716/√3=0.330 nm 일치. ⚠ **시야 1개·오차막대 0** (§11b), 전해질은 시야에 없다 |
| 2b | ★ **60 °C cryo-TEM**: 빨간 점선(비정질 바깥) / 흰 점선 / 다결정 Li₂S + 입계·전위(녹색 타원) + FFT **호(arc)** 2개 | **60 °C 총두께 숫자가 논문에 없다** → 우리 figure-read **≈15–25 nm**(비균일). 인용 시 반드시 "우리 측정" 표기 |
| 2c,d | 상온 / 고온 계면상 시간전개 모식도 (Li₂S 결정립 정렬 vs 다핵 + 비정질층) | **T3 결과를 그릴 때의 도식 문법** — 결정립 배향까지 표현. 우리는 z–t 밀도 열지도로 같은 것을 만든다 |
| 3a | AIMD 10 ps 스냅샷, 100 K vs 500 K. 반응 영역(빨간 점선)의 폭 차이 | 우리 T3 셀 설계 대비: **이 셀은 훨씬 작다**(6층+8층·3×3·Γ). "계면 반응 영역 폭"을 눈으로 재는 관례는 그대로 쓸 만하다 |
| 3b–i | **RDF 시간전개 2D 열지도**(x=r, y=t, 밝기=세기) 8장 + MP 표준 RDF 주황 스틱 오버레이 | ⭐ **관측량 아이디어**: 우리 T3 도 `r–t 열지도`로 P–S(2.05 Å) 소멸 / Li–S(2.4 Å) 생성을 **한 장에** 넣을 수 있다. ⚠ **컬러바가 없다** — 우리가 만들 때는 반드시 넣는다 |
| 4a–f | 인공 SEI 6종(Li₂S·LiF·BN·ZnO·Li₃PO₄·Li₅AlO₄, **5–6 Å**) 500 K 10 ps 후 구조 | **스크리닝 설계의 반면교사**: 두께 5–6 Å 는 "무엇이든 뚫린다"에 가깝다. 우리가 SEI 후보를 볼 땐 **두께 수렴 시험**을 먼저 |
| 4g | ★ **Bader 순전하 이동 막대**(Li 금속 / LPSCl / SEI), 7 케이스 | **전해질 막대 = 보호 지표**. **LiF 13.0 vs None 18.5 → LiF 거의 무용**, **Li₂S 12.2 → 자연 산물도 30 %만** — 우리 §E 축 "LiF 사다리 맨 윗칸" 행에 대한 **반대 방향 증거**(단 §14-8 두께 인공물 경고와 함께) |
| S1 | Raman 진공챔버 모식도(10⁻⁴ Pa, SiO₂ 창, 홀더가 압력 유지) | 황화물 단면 분광의 **셀 설계 참고** |
| S2 | 계면 Raman vs **표준 Li₂S** 중첩 | Li₂S 동정의 **유일한 독립 증거** — TEM 의 0.33 nm 단독으로는 약하다(§14-4) |
| S3 | 저배율 TEM: 25/60 °C **각 덴드라이트 1개**, 노란 박스 = `Fig. 2a,b` 영역 | ★ **"시야 1개"의 시각적 증거** — §11b 의 근거 그림 |
| S4 | 전착 전압곡선: 25 °C **0.4 mA cm⁻²** / 60 °C **0.6 mA cm⁻²**, 단락 지점 화살표 | ★★ **교란변수 원본** — 두 시료는 온도만 다른 게 아니다(전하량 ~4× 차) |
| S5 | Li‖LPSCl 초기 vs 최적화 후 — **최적화만으로 S 가 Li 로 침투** | "즉시 분해"가 **초기 배치 의존**일 수 있다는 경고. 우리 T3 도 초기 간격·이완 절차를 반드시 명시 |
| S6 | 인공 SEI 6종 **초기** 구조 (5–6 Å) | SEI 두께가 얼마나 얇은지 한눈에 — §14-8 의 근거 |
| S7 | 인공 SEI 6종 **최적화 후** — 상호확산 없음 | "0 K 에서는 멀쩡하다" = 실패가 순수하게 열적/동역학적임을 보이는 대조군 |
| S8 | Li–Li₂S–LPSCl: 최적화 / **300 K** / 500 K | ⭐ **이 논문에서 실험 온도(≈27 °C)에 가장 가까운 유일한 MD.** 300 K 에서 Li₂S 가 버틴다는 것이 우리 T3(350 K) 설정의 문헌 정황 |

---

## 10. Post-processing ★

| 무엇 | 도구 | 어떻게 수치화·기록했나 |
|---|---|---|
| **FFT / 격자무늬 지수화** | (도구 미기재; TEM 소프트웨어 추정) | HRTEM 국소 영역 FFT → 밝은 스팟 간격을 d-spacing 으로 → **0.33 nm 하나만** Li₂S(111) 에 배정. **회절 지수화 표 없음, 다른 반사 없음** |
| **RDF 시간전개** | **VMD** | g(r) 를 시간마다 계산해 **(r, t) 2D 이미지**로 쌓고 밝기로 표현. **컬러바·절대 스케일 없음** |
| **표준물질 대조** | **Materials Project** | 이상 결정의 pair-distance 를 **주황 스틱**으로 열지도 위에 오버레이. ⚠ 0 K 이상 결정 vs 500 K 액체상 RDF 비교 = **정성 대조** |
| **전하 분석** | **Bader** (VASP 후처리) | 세 영역(Li 금속/LPSCl/SEI)의 **순전하 합(|e|)** 을 막대그래프로. **원자수·면적 정규화 없음** |
| **임피던스 피팅** | (소프트웨어 미기재) | `R_b — (R_SE∥C_i) — (R_ct∥C_d,Z_W)` 로 피팅해 R_SEI 만 시간에 대해 플롯. **피팅 오차·χ² 미보고** |
| **Raman 동정** | — | 표준 Li₂S 분말 스펙트럼과 **피크 위치 육안 대조**. 정량(면적·농도) 없음 |
| ⛔ **없는 것** | | **EELS·EDS·원소 매핑 0건** · 전자회절 패턴(SAED) 0건 · 두께 통계 0건 · beam dose 0건 |

---

## 11. 우리 DFT / T3 계획 대비 → `../our_dft_baseline.md`

| 항목 | 이 논문 (Luo, exp) | 우리 (계획 T3 / 기존 계산) | 차이 / 이유 |
|---|---|---|---|
| **계 기하** | **단일 Li 덴드라이트**(휘어진 리본, ⌀ 수십 nm) 표면의 껍질. 셀 단락 후 **기계적으로 뜯어낸** 시료 | **평평한 Li(100) ‖ LPSCl(100) 직접접촉** 슬랩, 횡단면 ~3 nm² | 🔴 **가장 큰 차이.** 덴드라이트는 곡률·팁 전계·비평형 성장 이력을 갖는다. 우리 평면 슬랩은 그 어느 것도 없다 → **두께를 1:1로 맞추려 들면 안 된다** |
| **계면 상태** | 전해질이 **시야에 없다**(뜯긴 뒤 Li 쪽에 남은 껍질) | 계면이 **양쪽 다 있는 상태로** 유지 | ⚠ 실험은 "분리 후"의 화석, 우리는 "붙어 있는 중"의 실시간. **뜯을 때 어느 쪽이 얼마나 떨어졌는지 모른다** |
| **시간** | **48 h 방치**(≈1.7×10⁵ s) | T3 계획 **≥20 ns** (2×10⁻⁸ s) | 🔴 **13 자릿수 차이.** 우리가 재현할 수 있는 것은 두께의 **절대값이 아니라 초기 성장 단계**뿐 |
| **온도** | 25 °C(298 K) / 60 °C(333 K) | T3 계획 **350 K** (Kim2026 프로토콜 승계) | ⚠ 우리 350 K 는 실험 60 °C(333 K)에 더 가깝다 — **"25 °C 12 nm"와 대조하려면 그 점을 명시**해야 한다 |
| **전기화학 구동** | **전착 → 단락 → 그 뒤 개회로 48 h** (전하 통과 이력 있음) | 개회로·무전류 | ⚠ 실험은 전류 이력이 있고 우리는 없다. Kim2026 도 무전류 |
| **interphase 두께** | **~12 nm** (25 °C, N=1, 오차 없음) | 미계산 (T3 공백). 비교 대상 = Kim2026 MTP **~11 nm @50 ns** | **"11 vs 12 nm 일치"는 유효숫자 1자리의 우연에 가깝다** — §16 참조 |
| **Li₂S 결정화** | **관측 확정**(0.33 nm fringe + FFT + Raman) | 미계산. Kim2026 은 350 K 11 ns 에 결정 핵생성 | ✅ **실험이 결정 Li₂S 를 확정해 준다** — 우리 T3 의 성공 판정 기준으로 쓸 수 있는 가장 단단한 항목 |
| **Li₃P / LiCl** | **검출 안 됨**(둘 다 "양이 적어서"로 설명) | 우리 0 V 분해식 = **Li₃P + 5Li₂S + LiCl** (grand-potential) | ✅ **모순 아님** — 열역학이 예측한 것과 관측되는 것의 차이. Kim2026 도 "Li₃P·LiCl 은 결정화 안 됨". **세 갈래가 같은 결론에 다른 이유로 도착** |
| **SEI 전자구조** | **다루지 않음**(전자 gap·σ_e 0건) | `sei_products.json`: **Li₂S 3.90**(marginal) / LiCl 6.65(절연) / Li₃P 0.70 eV(누설) | ➕ **상보** — Luo 는 구조(입계)를, 우리는 전자(gap)를 준다. "입계가 많으면 왜 나쁜가"의 전자 쪽 절반이 우리 것 |
| **환원 한계** | 다루지 않음 | 1.242 V / OCV 1.717 V (grand-potential) | n/a |
| **AIMD functional** | PBE, **vdW 없음**, Γ-only, 10 ps | 우리 QE 표준 + Kim2026 은 **optB88-vdW** 라벨 MTP | ⚠ Luo 의 AIMD 는 우리·Kim 어느 쪽 기준으로도 **정확도·길이가 부족**하다. 인용은 **실험 부분만** |
| **무질서** | ⛔ 0줄 | 우리는 항상 배열을 명시 | 🔴 Luo AIMD 는 argyrodite 무질서를 안 다뤘다 |

---

## 11b. ★★ 두께 ~12 nm 의 무게 — 불확도 감사

> **이 절이 이 digest 의 존재 이유다.** 우리가 T3 결과를 "실험 12 nm 와 일치"라고 말할 때
> 그 문장이 감당할 수 있는 무게가 여기서 정해진다.

**본문에서 `~12 nm` 가 나오는 곳 (전수)**
1. 초록 — *"a single-crystal Li₂S layer with **∼12 nm** thickness is formed at 25 °C"*
2. 서론 — *"…on the surface of the Li dendrite at 25 °C with a thickness of **∼12 nm**"*
3. 결과 — *"The interphase layer is well-crystallized and has a **uniform thickness of ∼12 nm**"*
4. 결론 — 초록 문장 반복
+ `Fig. 2a` 그림 안의 화살표 라벨.

**감사 결과**

| 질문 | 답 |
|---|---|
| **몇 개의 시료?** | **1개** — 25 °C 조건의 덴드라이트 1개 (`Fig. S3a`) |
| **몇 개의 시야?** | **1개** — `Fig. S3a` 의 노란 박스 1곳을 확대한 것이 `Fig. 2a` |
| **몇 군데를 쟀나?** | 그림상 **화살표 1개**. 본문은 "uniform" 이라 했지만 **여러 지점 측정값·분포는 제시되지 않았다** |
| **오차막대 / 표준편차 / N** | ⛔ **없다. 하나도 없다.** `±`·`s.d.`·`n =`·히스토그램·박스플롯 **전부 0건** |
| **"평균" 이라는 말** | ⛔ 없다 ("average"·"mean" 0회) |
| **유효숫자** | **`∼` 가 항상 붙어 있다** — 저자 스스로 근사값으로 표기 |
| **60 °C 두께 숫자** | ⛔ **없다.** 비정질층 `~3 nm` 하나뿐. 총두께는 "extended"·"obviously larger"·"considerably thickened" 정성어뿐 |
| **재현 시야 / SI 추가 이미지** | ⛔ 없다. SI 9 pp 전수 확인 — 추가 TEM 시야는 `Fig. S3` 두 장(각 온도 1장)이 전부 |
| **회절 지수화 표** | ⛔ 없다. 지수 배정된 반사는 **Li₂S(111) 하나** |

**⇒ 정직한 표현**

- ✅ 쓸 수 있다: *"cryo-TEM 으로 관측된 Li‖Li₆PS₅Cl 계면상은 **10 nm 급**이며 25 °C·48 h 에서
  **단결정 Li₂S 로 ~12 nm 로 보고**됐다 (단일 시야, 오차 미보고) [Luo 2022]"*
- ⛔ 쓰면 안 된다: *"실험값 12 ± x nm"* · *"계산 11 nm 가 실험 12 nm 와 **정량적으로 일치**"* ·
  *"60 °C 에서 두께가 N nm 로 증가"*(그런 숫자는 없다)
- 🔎 우리 figure-read 로 보완: 스케일바 대비 **12–13 nm** 로 재현되므로 **값 자체는 신뢰할 만하다.**
  문제는 **정밀도가 아니라 대표성(N=1)** 이다.

**빔 손상 관점에서의 신뢰도 (우리 판단)**
- 통제 근거로 명시된 것은 **cryo 100 K + 무노출 이송** 둘뿐. **dose 보고 0건.**
- 다만 **25 °C 이미지가 가장자리까지 결정 fringe 를 유지**한다는 점이 **내부 대조군 역할**을 한다 —
  촬영 조건이 자동으로 비정질화를 일으키는 수준이었다면 25 °C 에도 비정질 껍질이 보여야 한다.
- ⚠ 그래도 **60 °C 의 "~3 nm 비정질 바깥층"은 빔 유도 비정질화와 구분되지 않는다.**
  이건 빔 민감 재료에서 가장 흔한 인공물이다. **그 3 nm 를 기구의 증거로 쓰는 것은 조건부**로만.

---

## 12. 적용 인사이트 (우리 연구에 어떻게)

**① T3 의 1차 벤치마크는 "두께"가 아니라 "상(phase)과 결정성"이어야 한다.**
두께는 N=1·오차 0·13 자릿수 시간 차이·기하 불일치를 안고 있다. 반면 **"계면 결정상은 Li₂S 하나이고,
Li₃P·LiCl 은 결정으로 안 나온다"** 는 명제는 (i) 이 실험, (ii) Kim2026 MTP MD, (iii) 우리 열역학
분해식(예측된 3산물) 이 **서로 다른 방법으로 같은 그림**을 그린다. T3 성공 판정 1순위를
**"Li₂S 만 결정화하는가"** 로 잡으면 훨씬 방어된다.

**② 우리 T3 셀은 25 °C 가 아니라 60 °C 쪽 시나리오를 재현할 가능성이 높다 — 그걸 미리 인정하고 설계한다.**
T3 계획 온도는 350 K = 77 °C 로 실험 60 °C 보다도 높다. Luo 에 따르면 그 영역은 **다핵 → 다결정 →
입계** 영역이다. 그러므로 T3 에서 나오는 계면상이 **다결정·비균일**이어도 그것은 실패가 아니라
**온도에 맞는 결과**다. 반대로 T3 에서 단결정 유사 층이 나오면 그게 오히려 설명이 필요하다.
⇒ **T3 관측량에 "결정립 개수/배향 분산"을 추가**한다 (z–t 밀도 열지도만으로는 안 잡힌다).

**③ `r–t` RDF 열지도를 우리 T3 표준 그림으로 채택할 만하다 (단 컬러바를 달아서).**
`Fig. 3b–i` 의 문법 — x = 결합거리, y = 시간, 밝기 = 세기, 표준물질 스틱 오버레이 — 은
"P–S 가 언제 사라지고 Li–S 가 언제 Li₂S 거리로 이동하는가"를 **한 장에** 담는다.
우리 하우스 스타일로 옮기면: P #7c3aed / S #c05621 / Li #0d9488 팔레트 + **컬러바 필수** +
Origin-ready CSV 동시 출력.

**④ 인공 SEI 스크리닝을 우리가 다시 한다면 두께 수렴 시험이 먼저다.**
Luo 의 5–6 Å 는 1–2 격자 두께다. "LiF 도 실패" 같은 결론은 두께 인공물일 가능성이 크다.
우리 `sei_products.json` 의 gap 사다리(LiCl 6.65 / Li₂O 5.24 / Li₃PO₄ 5.73 / Li₂S 3.90 / Li₃P 0.70)와
Luo 의 Bader 순서(BN ≪ ZnO < 인산염 < Li₂S < LiF < none)를 겹쳐 보면 **두 지표가 서로 다른 것을 잰다**:
우리 것은 **전자 누설**, Luo 것은 **원자 상호확산**. 둘 다 필요하고, 둘을 같은 축에 놓으면 안 된다.

**⑤ Raman anchor 2개를 무료로 얻는다.** Li₂S **372 cm⁻¹** / PS₄³⁻ **425 cm⁻¹**.
우리 XPS anchor 표(`xps_reference_sei.csv`)의 Raman 짝으로 등록할 만하다 — 우리 그룹 실험 협업에서
"계면에 Li₂S 가 생겼나"를 XPS 없이 확인하는 가장 싼 경로다.

---

## 13. 인용 가능 문장 (deck / 원고용)

- *"Cryogenic TEM of a single Li dendrite grown through Li₆PS₅Cl shows that the interphase formed at
  25 °C after 48 h is **single-crystalline Li₂S of ~12 nm** (indexed by the 0.33 nm (111) lattice fringe
  and its FFT spots), while at 60 °C the same phase becomes **polycrystalline with grain boundaries,
  dislocations and a ~3 nm amorphous outer layer** [Luo et al., ACS Energy Lett. 2022, 7, 3064–3071]."*
  — ⚠ 병기 필수: **단일 시야, 오차 미보고.**
- *"The interfacial resistance of a resting Li|Li₆PS₅Cl|Li cell grows from 4 to ~13 Ω over 120 h at 25 °C
  but from 2 to 204 Ω at 60 °C — a two-order-of-magnitude increase that is **14× the bulk resistance**
  of the ~500 µm pellet [Luo 2022]."*
- *"The temperature dependence is not a change of chemistry but of nanostructure: the reaction product is
  Li₂S in both cases; what changes is whether it grows as one grain or many [Luo 2022]."*
- *"AIMD assigns the origin of interfacial instability to the **weakness of the P–S bond**: the P–S RDF
  peak at ~2.05 Å decays rapidly at 500 K while Li–Cl at ~2.4 Å is essentially unchanged [Luo 2022]."*
- ⛔ **인용 금지**: 이 논문의 **벌크 σ**(§3b 의 Ea 검산 불일치) · **60 °C 두께 숫자**(존재하지 않음) ·
  **AIMD 의 "8 ps 만에 결정 Li₂S"**(§14-7) · **인공 SEI 서열의 절대 신뢰**(§14-8).

---

## 14. 주의 / 한계 (over-claim 방지) ★

**1. 통계가 없다.** 온도당 덴드라이트 **1개, 시야 1개, 측정 화살표 1개**. 오차막대·N·분포 전부 0.
   → §11b. **"12 nm" 는 측정값이라기보다 관측 사례**다.

**2. 60 °C 두께에 숫자가 없다.** 논문의 헤드라인 대비("얇고 균일 vs 두껍고 무질서")에서
   **"두껍다"쪽만 정량이 비어 있다.** 우리 figure-read(≈15–25 nm)로 메울 수는 있지만 그건 우리 숫자다.

**3. 두 시료가 온도만 다르지 않다.** 전류밀도 0.4 vs 0.6 mA cm⁻², 단락까지 통과 전하 **~0.16 vs ~0.6 mAh cm⁻²(≈4×)**
   (`Fig. S4`). **온도 효과와 전하량 효과가 분리되지 않았고, 논문은 이 점을 논의하지 않는다.**

**4. 상 동정이 d = 0.33 nm 하나에 걸려 있다.** 지수 배정된 반사가 **Li₂S(111) 단 하나**,
   EELS·EDS·SAED **0건**. ⚠ 게다가 **시료가 얹힌 lacey carbon 의 graphite (002) 가 0.335 nm** 로
   Li₂S(111) 0.330 nm 와 사실상 구별되지 않는다. 이 동정을 살리는 것은 **TEM 이 아니라 Raman**
   (`Fig. S2`, 표준 Li₂S 대조)이다. → **"cryo-TEM 이 Li₂S 를 동정했다"보다 "cryo-TEM 과 Raman 이
   함께 Li₂S 를 가리킨다"가 정확하다.**

**5. 이건 "묻힌 계면"이 아니라 "뜯어낸 껍질"이다.** 시료 제작은 FIB 단면이 아니라
   **기계적 박리 → 분말 긁기 → 그리드 산포**다. `Fig. 2a` 에는 **LPSCl 이 없다.**
   박리 과정에서 계면상의 일부가 전해질 쪽에 남았을 가능성은 **평가되지 않았다** →
   **~12 nm 는 원리적으로 하한**일 수 있다.

**6. AIMD 온도가 실험 온도와 대응하지 않는다.** 실험 **298 K / 333 K** vs AIMD **100 K / 500 K**.
   100 K 는 실험 조건이 아니라 **TEM 스테이지 온도**와 같고, 500 K 는 60 °C 보다 167 K 높다.
   그래서 **"25 vs 60 °C 차이를 AIMD 가 재현했다"고 말할 수 없다.** 실험 온도에 가까운 계산은
   `Fig. S8` 의 300 K 하나뿐이며 그건 Li₂S 를 이미 깔아 둔 모델이다.

**7. 10 ps 로 결정화를 주장한다.** *"the following 8 ps indicates the generation of crystalline Li₂S"*.
   같은 계에서 **Kim2026 MTP 반응 MD 는 350 K·7,000 원자에서 결정 핵생성까지 11 ns** 가 걸렸다
   (**1,000×**). 500 K 라 빨라진다 해도 8 ps 는 **국소 Li–S 배위가 Li₂S 거리로 옮겨간 것**이지
   결정이 생긴 증거로 보기 어렵다. **RDF 밝기 판독이고 컬러바도 없다.**
   ⇒ **이 논문의 "AIMD 가 결정 Li₂S 를 봤다"는 인용하지 않는다.** 결정 Li₂S 의 근거는 **TEM 쪽**이다.

**8. 인공 SEI 두께 5–6 Å 는 결론을 못 버틴다.** 1–2 격자 두께에서 "막았다/못 막았다"를 판정하면
   대부분 "못 막았다"가 나온다. 특히 **LiF 는 Li 금속에 열역학적으로 안정**한 대표 물질인데
   "Li–F 결합이 Li 금속에 깨졌다"고 보고된다 — 이는 **redox 분해가 아니라 얇은 막의 구조 재배열**일 개연성이 크다.
   ⇒ **"LiF 는 소용없다"를 이 논문으로 주장하지 않는다.** 우리 §E 축의 LiF 행은 유지하되,
   **"두께 의존성 미검증"** 이라는 단서를 붙인다.

**9. Bader 막대가 정규화되지 않았다.** 영역별 원자수·면적이 다른데 **총합 |e|** 를 그대로 비교한다.
   ZnO 의 Li-금속 33.7 |e| 는 Zn²⁺→Zn⁰ 다전자 환원 때문이고, 그런데도 저자는 ZnO 를 "보호적"이라 부른다
   (전해질 막대가 낮아서). **어느 막대가 지표인지 본문이 명시하지 않는다** — 읽는 사람이 반대로 읽기 쉽다.

**10. 계산 세부 누락 다수.** 총 원자수·평형화 절차·시드 수·서모스탯 결합상수·인공 SEI 격자 변형률·
   **무질서 배열 처리** 전부 미기재. Γ-only k-mesh 로 **금속 슬랩 + Bader** 를 다뤘다.

**11. 그림-본문 불일치 1건.** 본문은 60 °C FFT 의 arc 를 *"blue box"* 라 지칭하지만, 그림에서
   호가 뚜렷한 것은 **green box** 쪽이다(파란 박스는 번진 덩어리). 결론은 안 바뀐다.

**12. 벌크 σ 를 이 논문에서 인용하지 않는다.** 저자 명시값(204/14.4 Ω, ~500 µm)으로 σ(60 °C) ≈ 4.4 mS/cm 는
   나오지만, `Fig. 1b` 절편 figure-read 를 섞으면 25→60 °C 겉보기 Ea 가 **~0.12 eV** 로 LPSCl 통상값의
   절반도 안 된다. R_b 배정 또는 우리 figure-read 중 하나가 틀렸다 — **어느 쪽인지 못 가르므로 인용 보류.**

### 14b. 우리 T3 로 옮길 때의 한계 (요약)
| 축 | 실험(Luo) | T3 계획 | 판정 |
|---|---|---|---|
| **시간** | 48 h ≈ 1.7×10⁵ s | ≥20 ns = 2×10⁻⁸ s | 🔴 **13 자릿수** — 두께 절대값 대조 불가, **성장 초기 단계**만 |
| **기하** | 휜 덴드라이트 껍질(뜯어낸 뒤) | 평면 Li(100)‖LPSCl(100), 붙어 있는 상태 | 🔴 곡률·전계·박리 이력 없음 |
| **온도** | 298 K / 333 K | 350 K | ⚠ 우리는 실험 **60 °C 쪽**에 가깝다 → 다결정·비균일이 기대값 |
| **구동** | 전착·단락 이력 + 개회로 48 h | 개회로·무전류 | ⚠ 전류 효과 없음 |
| **통계** | **N=1, 오차 0** | 우리는 시드 ≥3 이 규율 | 🔴 **대조군 쪽이 통계가 없다** — 일치/불일치 판정에 그만큼 여유를 둔다 |

---

## 15. 기법 용어 미니사전

- **cryo-TEM (cryogenic TEM)** — 시료를 액체질소 수준(여기서는 **100 K**)으로 냉각한 채 찍는 투과전자현미경.
  Li 금속·황화물처럼 **전자빔에 약하고 대기에 약한** 재료에서 표준. 냉각은 (i) 빔 유도 손상 완화,
  (ii) 시료 이동(drift)·승화 억제 목적. **⚠ 냉각이 손상을 0으로 만들지는 않는다** — dose 보고가
  같이 있어야 완전하다(이 논문엔 없다).
- **HRTEM 격자무늬(lattice fringe)** — 결정면이 만드는 주기적 명암. 간격 d 를 재서 어느 (hkl) 인지 배정한다.
  **한 개의 d 만으로는 상 동정이 약하다**(다른 상의 다른 면이 우연히 같은 d 를 가질 수 있다 — §14-4).
- **FFT 패턴** — HRTEM 이미지의 국소 영역을 푸리에 변환한 것. **이산 스팟 = 단결정**,
  **호(arc)로 번짐 = 결정립들이 조금씩 회전(저각 입계)**, **연속 링 = 다결정/무배향**,
  **확산 헤일로 = 비정질**. 이 논문의 25 °C(스팟) vs 60 °C(호) 대비가 정확히 이 위계다.
- **disorder–order 전이** — 여기서는 "비정질 Li–P–S–Cl 이 결정 Li₂S 로 변해 가는 과정"을 가리킨다.
  일반 고체물리의 (합금) order–disorder 전이와 **다른 뜻으로 쓰였다** — 혼동 주의.
- **반응律速(reaction-controlled) vs 확산律速(diffusion-controlled)** — 계면상 성장 속도를 무엇이 제한하는가.
  반응律速이면 두께가 시간에 **선형**(또는 가속), 확산律速이면 **√t** 로 느려진다.
  임피던스로는 R_SEI(t) 곡선의 **볼록/오목**으로 구별한다(`Fig. 1` inset).
- **R_SEI** — 임피던스 등가회로에서 전해질–전극 계면상에 배정된 저항. **벌크 R_b 와 전하이동 R_ct 사이**의
  중간주파 반원. ⚠ 대칭셀이면 보통 **양쪽 계면의 합**이다.
- **PS₄³⁻ 대칭 신축 (Raman ~425 cm⁻¹)** — argyrodite 의 지문 진동. 이 피크가 죽고 **372 cm⁻¹**(Li₂S) 가
  뜨는 것이 분해의 라만 서명.
- **RDF(radial distribution function) 시간전개 열지도** — g(r) 을 매 시각 계산해 (r, t) 평면에 쌓은 그림.
  **결합이 언제 끊기고 언제 새로 생기는가**를 한 장에 보여 준다. 우리 T3 표준 그림 후보(§12-③).
- **Bader 전하 분석** — 전자밀도의 극소면(zero-flux surface)으로 공간을 원자별로 나눠 전하를 적분.
  **영역별 합**을 쓰면 계면 전자 이동량의 대리지표가 되지만, **원자수 정규화가 없으면 화학종 간 비교가 왜곡**된다(§14-9).
- **lacey carbon grid** — 그물 모양 탄소막 TEM 그리드. 분말 시료를 걸쳐 놓고 구멍 위에 걸린 부분을 찍는다.
  ⚠ 탄소 지지막의 graphite (002) = **0.335 nm** (§14-4).

---

## 16. 🎤 덱 · SSRN 프리프린트가 이 논문을 옮겨 적으며 생긴 것 — 정정

> 대상: `talks/lee2026_skku_mlip_materials_design.md` §6(슬 19)·§12-6 ·
> `papers/kim2026_li_argyrodite_sei_reactive_md.md` §19 #8.
> ⛔ 방향은 **이 논문 → talk** 뿐이다.

**✅ 확인된 것 (정정 불필요)**
1. 덱 슬 19 의 `~12 nm` — **원논문 `Fig. 2a` 인쇄값과 일치.** ✓
2. 덱의 `Li₂S(111) ~0.33 nm` — 원논문 라벨과 **문자 그대로 일치**. 우리 산술 검산(5.716/√3 = 0.330 nm)도 통과. ✓
3. 덱의 온도 라벨 `25 °C / 60 °C` — **원논문 `Fig. 2a,b` 안의 인쇄값.**
   ⇒ 2026-08-03 의 "우리가 80 °C 로 오독했다" 철회가 **옳았음이 원본으로 확정**. ✓
4. 서지 `ACS Energy Lett. 2022, 7, 3064–3071` · DOI `10.1021/acsenergylett.2c01543` — **표지 대조 완료.** ✓

**🔴 새로 닫히는 것 — `kim2026 §19 #8` 의 미해결분**
5. **두께 측정 방식** = **단일 덴드라이트·단일 시야 HRTEM 1장의 화살표 1개**. (`Fig. S3a` 노란 박스 → `Fig. 2a`)
6. **오차** = ⛔ **보고되지 않았다.** `±`·s.d.·N·히스토그램 0건. **"오차막대 부재"가 결과다.**
7. **60 °C 두께** = ⛔ **원논문에도 숫자가 없다.** 비정질층 `~3 nm` 만 있다.
   (우리 figure-read ≈15–25 nm 는 **우리 숫자**이지 논문 값이 아니다.)

**🔴 정정 — "11 nm vs 12 nm 일치" 의 격을 낮춘다**
8. Kim2026 이 *"~11 nm interphase vs 실험 cryo-TEM ~12 nm"* 로 쓴 대조는 **정량 일치로 인용하면 안 된다**:
   (a) 실험 쪽 **N=1·오차 0** (위 5–7),
   (b) 계산 쪽도 **시드 1개·오차 0** 이고 Kim 자신의 digest 가 **"11 nm 는 하한"** 이라 판정했으며,
   (c) 기하(덴드라이트 껍질 vs 평면 슬랩)·시간(48 h vs 50 ns)·온도(298 K vs 350 K)가 모두 다르다.
   ⇒ **허용 표현은 "같은 자릿수(10 nm 급)" 까지.** "정량적으로 일치"·"오차 내 일치" 는 금지.

**🔴 신규 — 두 논문 사이의 실질적 충돌 1건 (기록해 둔다)**
9. **결정 Li₂S 생성 시간 척도가 1,000× 어긋난다.** Luo 의 AIMD 는 **500 K·8 ps** 에 결정 Li₂S 가 생겼다고 하고,
   Kim2026 MTP 는 **350 K·11 ns** 가 걸렸다고 한다. 온도차를 감안해도 메울 수 있는 격차가 아니다.
   **우리 판정: Luo 의 8 ps 결정화는 채택하지 않는다**(§14-7 — RDF 밝기 판독, 컬러바 없음, 10 ps 궤적).
   Luo 에서 취할 것은 **실험(cryo-TEM/Raman/EIS)** 이고, 계산 쪽은 **P–S 가 약한 고리**라는 정성 결론까지다.

**➕ 덱에 없던 정보 (talk 쪽에 추가할 가치가 있는 것)**
10. 실험 시료는 **평평한 Li 슬랩이 아니라 셀을 단락시킨 단일 Li 덴드라이트**이고,
    **뜯어낸 뒤**의 껍질을 본 것이다 — 덱 슬 19 의 그림만 보면 알 수 없다.
11. **전착 조건이 두 온도에서 다르다**(0.4 vs 0.6 mA cm⁻², 전하량 ~4×) — 온도 단독 효과가 아니다.
12. 논문의 실질적 처방은 **질화물(BN) 보호층**이고, **LiF·Li₂S 는 그 계산에서 실패**로 나온다
    (단 5–6 Å 두께 인공물 의심, §14-8).

---

## 17. 한 문단 총평

**실험 부분은 값지고, 계산 부분은 얇다.** cryo-TEM 으로 "같은 화학종(Li₂S)인데 나노구조가 갈린다"를
보여 준 것은 이 분야에서 드물고 우리 T3 에 직접 쓰인다. 반면 AIMD 는 10 ps·Γ-only·100/500 K·무질서 0줄로
**실험을 설명하기엔 부족**하고, 인공 SEI 스크리닝은 5–6 Å 두께 때문에 서열 자체를 신뢰하기 어렵다.
그리고 이 논문의 가장 중요한 숫자인 **~12 nm 에는 오차막대가 없다** — 시야 1개, 화살표 1개다.
우리가 T3 를 돌린 뒤 "실험과 맞는다"고 말할 때, 맞춰야 할 상대가 **N=1 관측 사례**라는 것을
문장 안에 같이 넣어야 정직하다.
