Repository: yonghoon7153-source/Yonghoon-DEM-DFT

# 📚 LITDB — 문헌 단일 시스템 (**SE·DFT 축 + DEM·MPM 축, 두 트랙**)

> **앞으로 논문은 여기서만 본다.** 여러 곳(db/literature, kb/papers, db/properties, Excel)에 흩어진 문헌을 한 곳에서 생각·참고·비교하기 위한 통합 MD 시스템.

## 왜 트랙이 둘인가
`INDEX.md` 는 argyrodite 전해질 축이라 접촉역학·MPM·건식전극 digest 가 들어갈 자리가
없다. 그래서 한때 64편이 **어느 인덱스에도 없었다**(open_items #7). 축을 나눠 그 구멍을
닫았고, 한 분모로 세면 “159편 중 98편 미언급” 같은 **가짜 미결**이 나온다
(`comparison_vs_ours.md:8`). 분리는 실측 근거가 있는 결정이다 — 합치지 말 것.

⚠ 이 표의 **편수는 적지 않는다.** 손으로 쓴 수는 반드시 낡는다(README 자신이 세 번 틀렸다).
현재값은 `python3 tools/litdb/build_index.py --check` 로 본다.

File: litdb/papers/lynch2026_greenkubo_mlip_conductivity_thesis.md
# A Computational Investigation of Solid Electrolyte Materials Using First Principles and Machine Learning Methodologies — D. Cory Lynch (Wake Forest Univ. 박사학위논문, 2026-08)

> slug `lynch2026_greenkubo_mlip_conductivity_thesis` · DOI `n/a (학위논문)` · type `mixed (DFT + AIMD + MLIP-MD)` · PDF `paper9_computational_se_firstprinciples_ml.pdf` (234 pp) · digested `2026-09-22` · status ✅
> elements: Li, B, O, Al, S, Cl, P, Si, Zn
> methods: DFT, AIMD, MD, MLIP, phonon, ESW

> ⚠ **인용은 학위논문이 아니라 아래 두 출판물로 해라** (학위논문은 그 둘의 재수록 + 해설이다):
> - **[출판 완료]** D. C. Lynch, Y. Li, P. Canepa, N. A. W. Holzwarth, *Phys. Rev. Materials* **8**, 065401 (2024),
>   DOI `10.1103/PhysRevMaterials.8.065401` — (thio)boracite 8종 구조·hull·ESW·phonon. **부록 B 에 전문 재수록(21 pp)**.
> - **[preprint, 미출판]** D. C. Lynch, C. W. Tan, **B. Kozinsky**, N. A. W. Holzwarth,
>   "A study of the use of machine learning methodology for computing ionic conductivity in an example
>   solid state electrolyte material", dated **2026-08-03**. **부록 C 에 전문 재수록(27 pp)**.
>   ⛔ DOI·arXiv 번호 **없음** — 학위논문 부록이 현재 유일한 원문이다. 인용 시 그렇게 밝힐 것.
> - ⛔ **세 번째 프로젝트(boracite 이온전도도, §5.3)는 "Allegro 학습 미시작" 상태**로 적혀 있다. 결과 0건.

---

## 0. 이 digest 를 읽는 법 — 우리 축에 닿는 곳만 깊게

이 학위논문은 **우리 물질(아지로다이트)이 주인공이 아니다.** 주인공은 **boracite/thioboracite**
(Li₄B₇O₁₂Cl 계열 8종)이고, 두 번째 주인공은 **Li₃PO₄–Li₄SiO₄ 합금**(ML 시험대)이다.
아지로다이트는 **협력 과제 한 절(§5.4, 5 쪽)** 로만 나오고, 그마저 *"외부 사정으로 중단됨"* 이다.

그런데 **우리에게 값진 것은 물질이 아니라 규약(protocol)** 이다. 이 논문은 우리 db 30+ 편의
MLIP 문헌 중 **처음으로**:
1. **결정질 고체전해질에서 full Green-Kubo σ 를 MLIP-MD 로 실제로 수렴시켜 보고**,
2. 그 오차를 **블록 / 초기속도 시드 / MLIP 모델 시드 3층으로 분해해 그림으로 보여주며**,
3. **Haven 비를 직접 계산**한다 (σ_tr / σ_full = 0.53–1.03).

⇒ **읽는 순서**: §3(수치) → §4(방법) → §6(우리 규약 대조 · 이 digest 의 핵심) → §7(우리 DFT 대비)
→ §9(아지로다이트 ZnO 절) → §11(비판).
boracite 본론(§10)은 우리 축과 멀어 한 절로 압축했다 — 다만 **ESW 부분(§10c)은 우리 축 ②에 직접 닿는다.**

---

## 1. 한 줄 요약

**"MLIP(Allegro)로 2.8 ns × 10 초기속도 × 5 모델을 돌려야 full Green-Kubo σ 가 겨우 수렴하고,
그러고도 350 K 에서 σ 는 모델 시드만으로 4.3 배 벌어진다"** — 즉 *MLIP-MD 로 σ 절대값을 내는 것은
계산량 문제가 아니라 **보고량 정의 문제**라는 것을 숫자로 보여준 편. 부산물로
**Haven 비 < 1 (tracer 근사는 이 계에서 불충분)** 과 **저온 MD 의 역설**(Lyapunov 잡음은 줄지만
모델 간 산포는 커짐)을 남겼다.

---

## 2. 메타

| 항목 | 내용 |
|---|---|
| 저자 | **D. Cory Lynch** (단독 저자, 학위논문) · 지도 **N. A. W. Holzwarth** (Wake Forest, Physics) |
| 심사위원 | Fan Yang(위원장) · Samuel Cho · **Timo Thonhauser** · **Stephen Winter** |
| 소속·연도 | Wake Forest University Graduate School of Arts and Sciences, **Physics PhD, 2026년 8월** |
| 공저자(부록 논문) | **Yan Li**(NUS) · **Pieremanuele Canepa**(NUS→U Houston) — PRM 2024 / **Chuin Wei Tan**·**Boris Kozinsky**(Harvard) — preprint |
| 협력 | **Zachary D. Hood**(Argonne National Lab) · **Udochukwu Eze**(Georgia Tech) — 아지로다이트 ZnO (미출판) |
| 지원 | NSF **DMR-2242959** (+ DMR-1940324) · 계산은 **Wake Forest HPC (DEAC)** 전량 |
| 조성 | ① (thio)boracite 8종 `Li₄B₇O₁₂Cl · Li₄Al₃B₄O₁₂Cl · Li₄B₇S₁₂Cl · Li₄Al₃B₄S₁₂Cl · Li₆B₇O₁₃Cl · Li₆Al₃B₄O₁₃Cl · Li₆B₇S₁₃Cl · Li₆Al₃B₄S₁₃Cl` ② `Li₃.₂₅P₀.₇₅Si₀.₂₅O₄` (S1·S2 두 배열) ③ **`Li₂₄P₄S₂₀Cl₄` / `Li₂₂P₄S₁₉Cl₄ZnO` / `Li₂₁P₄S₁₈Cl₅ZnO`** |
| 연구유형 | **계산 100 %** (자체 실험 0건 — 아지로다이트 XRD 실측만 Argonne 협력자 제공) |

### 2a. 장별 지도 (한 줄씩 — 우리 축에 닿는 곳만 ★)

| 장 | 내용 | 우리 |
|---|---|---|
| 1 | 배경: LIB → SSB, boracite/thioboracite, Li₃PO₄/Li₄SiO₄, **아지로다이트 Li₆PS₅Cl + ZnO 도핑** | ★ §1.4 |
| 2 | 제1원리 교과서 절 (BO 근사 → DFT → Hellmann-Feynman → Bloch → pseudopotential → phonon → **MD·전도도 형식론**) | ★★ §2.3.2 |
| 3 | ML 교과서 절 (FFNN · 활성화 · 손실 · 역전파 · GNN · message passing) | — |
| 4 | 물리에서의 NN (군론 · 표현론 · **불변/등변** · E(3) · 텐서곱 → BPNN · MEGNet · **NequIP · Allegro**) | ★ 등변성 개념 |
| 5 | **연구 요약 4건** — 5.1 boracite(출판) / **5.2 Allegro 전도도(preprint)** / 5.3 boracite 전도도(미착수) / **5.4 ZnO 아지로다이트(중단)** | ★★★ |
| 부록 A | PyTorch 예제 코드 + **close-pair 데이터셋 생성 코드** | ★ §6d |
| 부록 B | **PRM 8, 065401 (2024) 전문** | ★ ESW |
| 부록 C | **preprint 전문** — 이 digest 의 실질 본문 | ★★★ |

---

## 3. 핵심 물성 (수치) ★

> ⚠ **전부 소환값.** 계·방법이 우리와 다르다. 우리 `db/properties/` 절대값과 **같은 표에 놓지 않는다**.

### 3a. Li₃.₂₅P₀.₇₅Si₀.₂₅O₄ (ML 시험 계) — preprint `Table VII`/`VIII`/`IX`

**모델 평균(5모델 × 10속도 × 2.8 ns, 삼중평균 Λ 적합)**

| 구조 | T̄ (K) | σ_tr (mS/cm) | σ_full (mS/cm) | **H_R = σ_tr/σ_full** |
|---|---|---|---|---|
| S1 | 373.15 ± 0.50 | 3.06 ± 0.74 | **4.13 ± 1.18** | 0.74 ± 0.28 |
| S1 | 470.01 ± 0.30 | 10.11 ± 1.28 | 15.33 ± 3.89 | 0.66 ± 0.19 |
| S1 | 565.38 ± 0.30 | 39.24 ± 2.57 | 64.25 ± 13.45 | 0.61 ± 0.13 |
| S2 | 388.03 ± 0.45 | 2.71 ± 0.47 | **3.52 ± 1.38** | 0.77 ± 0.33 |
| S2 | 485.01 ± 0.20 | 9.27 ± 1.05 | 15.43 ± 4.58 | 0.60 ± 0.19 |
| S2 | 580.75 ± 0.22 | 22.96 ± 1.42 | 36.80 ± 9.00 | 0.62 ± 0.16 |

- **개별 모델의 H_R 범위 = 0.53 ~ 1.03** (전 12조합). ⇒ **σ_full / σ_tr = 0.97 ~ 1.89**.
- **활성화에너지** (3점 아레니우스, `Table IX`): S1 **E_a^full 293.97 ± 41.32 meV** (tr 275.65 ± 40.51),
  S2 **E_a^full 277.58 ± 13.53 meV** (tr 254.94 ± 10.05).
- **단일구조 학습 모델**(SS1/SS2) 과 결합학습 모델(CS2–CS6) 평균은 오차 내 일치 —
  SS1 σ_full 3.33 mS/cm @373.17 K · E_a 310.56 ± 10.16 meV / SS2 3.20 mS/cm @387.91 K · 289.02 ± 46.78 meV.

**🔴 digest 계산 — 모델 시드만의 산포** *(원논문 미보고. `Table VII`/`VIII` 5개 값의 표본 통계)*

| 양 | S1 350 K | S2 350 K | S1 550 K | S2 550 K |
|---|---|---|---|---|
| σ_full 범위 (mS/cm) | **1.56 – 6.70** | 2.65 – 4.77 | 52.19 – 77.11 | 31.61 – 43.28 |
| **max/min** | **4.29 ×** | 1.80 × | 1.48 × | 1.37 × |
| CV = sd/mean | **49.2 %** | 30.1 % | 14.7 % | 12.7 % |
| σ_tr CV | 38.2 % | — | 5.5 % | — |

- ⇒ **저온일수록 모델 간 산포가 폭발한다** (49 % vs 15 %). 이건 논문이 **지적하지 않은** 관찰이다 (§11-c).
- **E_a^full 모델 산포**: S1 226.34 – 388.03 meV (**sd 60.0 meV**, max/min 1.71×) · S2 241.11 – 322.47 (**sd 32.2 meV**).
  ⛔ 논문이 보고한 오차막대(±41.3 / ±13.5 meV)는 **실제 모델 산포보다 1.45× / 2.38× 작다** *(digest 계산)*.

### 3b. Allegro 모델 학습 오차 (preprint `Table IV`/`V`, 10모델)

| | WS_train (×10⁻³) | E_MAE (meV) | F_MAE (meV/Å) | S_MAE (meV/Å³) |
|---|---|---|---|---|
| small 최선 (CS5) | 14.46 | 32.78 | 10.41 | 0.18 |
| small 최악 (CS6) | 319.92 | 940.03 | 19.07 | 0.65 |
| medium (CM2) | 9.58 | 23.66 | **4.96** | 0.12 |
| 검증셋 WS_val 범위 | **3.64 – 13.80** ×10⁻³ | 5.89 – 23.18 | 4.92 – 17.70 | 0.10 – 0.54 |

- **힘 MAE 4.9 – 19.1 meV/Å** (132원자 계, 자기 데이터 내삽). 참고: 우리 `mlip_bench_li3ps4_uma.json`
  **UMA-s-1p1 힘 MAE 30.0 meV/Å** (Li₃PS₄, out-of-distribution 시험). ⛔ **비교 불가** — 계·시험설계가 다르다.
- `Table VI` LAMMPS minimize 로 기준구조 재현: **ΔΩ −1.30 ~ +0.75 Å³**, **ΔE −53.14 ~ +25.24 meV**.

### 3c. (thio)boracite ESW — PRM 2024 `Table II` (= 이 digest `Fig. 18`)

| 물질 | φ_CL (V) | φ_AL (V) | 창 (V) | 음극측 산물 | 양극측 산물 |
|---|---|---|---|---|---|
| **Li₄B₇O₁₂Cl** | 1.491 | **3.860** | **2.369** | LiBO₂, B₆O, LiCl | Li₃B₇O₁₂, **Cl₂** |
| Li₆B₇O₁₃Cl | 1.357 | 3.607 | 2.250 | LiBO₂, B₆O, LiCl | Li₄B₇O₁₂Cl, **O₂** |
| Li₄Al₃B₄O₁₂Cl | 1.358 | 3.629 | 2.271 | +LiAl₅O₈ | +O₂, Al₂O₃ |
| Li₆Al₃B₄O₁₃Cl | 1.284 | 3.360 | 2.076 | LiBO₂, B₆O, LiAlO₂ | +O₂ |
| **Li₄B₇S₁₂Cl** | 2.360 | 2.491 | **0.131** | Li₅B₇S₁₃, BS, LiCl | BS₂, BS, LiCl |
| Li₆B₇S₁₃Cl | 1.595 | **2.454** | 0.859 | **Li₂S**, LiCl, B | BS₂, BS, LiCl |
| Li₄Al₃B₄S₁₂Cl | 1.706 | 2.122 | 0.416 | Li₅AlS₄, BS, Al₂S₃, LiCl | +S |
| Li₆Al₃B₄S₁₃Cl | 1.706 | 2.117 | 0.411 | 동일 | 동일 |

- **hull**: 8종 중 **Li₄B₇O₁₂Cl 만 E_hull = 0**. 나머지 **0.003 – 0.09 eV/atom** (실험 합성된
  Li₄Al₃B₄O₁₂Cl 조차 **+0.053 eV/atom**).
- **실험과의 괴리를 논문이 자인**: 계산 창 2.369 V ↔ 실험 **4.3 V**(Li₄B₇O₁₂Cl) · 계산 2.271 V ↔ 실험 **0–6 V**(Li₄Al₃B₄O₁₂Cl).
  설명 = **부동태화**(분해산물이 전자절연성이라 반응이 자기제한). ★ 우리 ESW 해석 규율과 같은 문장.
- phonon: 13개 구조 중 **Li₆B₇S₁₃Cl(R3c) 하나만 허수 진동수**(q≈0 근방 소영역); 나머지 전부 실수 = 동역학 안정.

### 3d. 아지로다이트 (§5.4, `Fig. 16`·`Fig. 17`) — **미출판·중단**

| 물질 | a (Å) | ΔE_F (eV, **셀당**) | 전구체 |
|---|---|---|---|
| **Li₂₄P₄S₂₀Cl₄** (= 4×Li₆PS₅Cl) | 9.8 | **−2.3** | 10 Li₂S + 4 LiCl + 2 P₂S₅ |
| **Li₂₂P₄S₁₉Cl₄ZnO** (= 4×Li₅.₅PS₄.₇₅Cl[ZnO]₀.₂₅) | 9.7 | **−3.6** | 9 Li₂S + 4 LiCl + 2 P₂S₅ + **ZnO** |
| **Li₂₁P₄S₁₈Cl₅ZnO** (= 4×Li₅.₂₅PS₄.₅Cl₁.₂₅[ZnO]₀.₂₅) | 9.7 | **−3.4** | 8 Li₂S + 5 LiCl + 2 P₂S₅ + ZnO |

- **O 치환자리 = PS₄ 사면체 안의 S 4자리 중 하나** (자유 S²⁻ 자리가 아니다). ref [87](Hood 외)와 일치.
- **Zn 자리 = O 근처의 Li 자리** — 전하중성 위해 **가장 가까운 2차 Li 하나를 같이 제거**. 최종적으로
  **Zn–O 가 결합거리 안**에 놓이고 셀이 변형됨.
- 탐색 규모: Zn 배치 **23 배열** → 최저에너지 1개 → 그 위에서 O 배치 **20 배열** ⇒ **총 43 완화**. **전수탐색 아님**(자인).

**🔴 digest 계산 — 균형 잡힌 치환반응으로 다시 쓴 것** *(원논문은 이 형태로 쓰지 않는다. §11-e 참조)*
```
Li24P4S20Cl4 + ZnO  →  Li22P4S19Cl4ZnO + Li2S        ΔE = −1.3 eV / 셀   (ZnO 도입은 발열)
Li22P4S19Cl4ZnO + LiCl → Li21P4S18Cl5ZnO + Li2S      ΔE = +0.2 eV / 셀   (Cl 추가는 흡열)
```
- 두 번째 값은 **50원자 셀에 +0.2 eV = +4 meV/atom** ⇒ **DFT·배열 잡음 안**. "Cl-rich 가 불리하다" 로 읽으면 안 된다.

### 3e. 논문이 채택한 문헌 기준선 (⚠ 우리가 쓰는 값과 다르다)

- **Li₆PS₅Cl**: Deiseroth 2011 임피던스 재수록(`Fig. 20`, figure-read) — **E_A = 0.38(2) eV**,
  RT(308 K) **log σ ≈ −5.9 ⇒ σ ≈ 1.3×10⁻⁶ S/cm**. 본문은 이것을 *"high ionic conductivity"* 라 부른다.
  ⛔ **현대 최적화 LPSCl(1–10 mS/cm, E_a ≈ 0.3 eV)보다 3 자릿수 낮다** — §11-f.
- **Li₆B₇S₁₃I** (Kaup/Nazar JACS 2021, ref [20]): 이론 σ **5.2×10⁻³ S/cm**, 논문 제목에
  *"argyrodite-like lithium substructure"* — boracite ↔ 아지로다이트를 잇는 고리.
- **(Li₃PO₄)₀.₇₅(Li₄SiO₄)₀.₂₅** (Deng/Islam JACS 2015, ref [23]): 573 K 에서 ~10⁻³ S/cm (경험퍼텐셜·대형셀).

---

## 4. DFT / 계산 방법 ★

### 4a. 제1원리 (PRM 2024 §II + preprint §II·IV-C)

- **code**: **QUANTUM ESPRESSO** + **ABINIT** (두 코드 교차검증) · 후처리 **Phonopy**, **pymatgen**, **ASE**, **FINDSYM**, **VESTA**, **XmGrace**
- **functional**: **PBEsol** (GGA 수정판). ⛔ **vdW 보정 없음** · ⛔ **DFT+U 없음** (전 계가 closed-shell 절연체)
- **pseudo / PAW**: **Blöchl PAW**, 데이터셋은 **atompaw** 로 자체 생성 (Li, B, O, Al, S, Cl)
- **ecut**: |k+G|² ≤ **70 Bohr⁻² (ABINIT)** / **81 Bohr⁻² ≈ 81 Ry (QE)**
- **k-points**: uniform midpoint 샘플링, **샘플링 부피 < 10⁻³ (rad/Bohr)³** (격자별 자동 결정 — 격자수 미기재)
- **수렴**: 잔류힘 < **10⁻⁴ Ry/Bohr**; 두 코드 총에너지 차 **< 0.002 eV/FU (= 0.0001 eV/atom)**
- **자유에너지 근사**: F(T,V,{Nᵢ}) ≈ **U_SL({Nᵢ})** (정적격자 내부에너지). 진동 기여는 phonon 절에서만 별도로 (≤ 0.05 eV/FU 추정)
- **무질서 처리 ★**: **SQS·enumerate 를 쓰지 않는다.** 전부 **대칭을 유지하는 질서배열을 손으로 열거**한다 —
  · boracite: F̄43c 의 분수점유 Li 를 **Wyckoff 자리 선택으로 질서화** (R3c 왜곡 / 질서 F̄43c / Cc), Al/B 4:3 부분치환은 **R3c 대칭을 깨지 않는 배치가 2가지뿐**이라 둘 다 계산
  · Li₆ F̄43c 탐색은 **거친 격자 x = {0.1,0.2,0.3,0.4,0.5}** 스캔
  · 아지로다이트: **24g 완전점유** 와 **48h 50 % 점유** 두 출발구조를 모두 시도 (§9)
  ⇒ **우리 disorder_ensemble 과 정면으로 다른 노선**이다 (§7).

### 4b. Phonon (PRM 2024 §VI + 학위논문 §5.1.4)

- **DFPT (ABINIT)** + **유한변위 (QE + Phonopy)** 병행
- 변위 슈퍼셀 **2×2×2 (primitive 기준)**, 변위 **0.01 Å** (Phonopy 기본)
- SCF: |k+G|² ≤ 81 Ry, **k-격자 1×1×1** (*"격자 부피가 커서 충분"* 이라 명시)
- 밴드 보간 101 점/경로 · PDOS **16×16×16** Γ-중심 · F_vib **T = 0 → 1000 K, 10 K 간격**
- ⚠ 여기서 말하는 "band structure / PDOS" 는 **전부 phonon** 이다 (전자 DOS 계산 **0건**).

### 4c. 학습 데이터 생성 (= FPMD) ★

- **QE 로 first-principles MD** 를 돌려 배열을 뽑는다. 온도 **100 / 400 / 600 / 900 K**,
  샘플 비율 **1 : 1 : 2 : 2** (고온을 2배 더)
- **2단계 재계산 규약**: *"낮은 tolerance 로 MD 를 돌려 배열을 뽑고, 데이터셋에 넣기 전에
  **엄격한 tolerance 로 다시 계산**해 힘·응력을 수렴시킨다"* ← ★ 우리에게 없는 규율
- 각 구조당 **5000 배열** → 결합 데이터셋은 각 2500 + **close-pair 약 400** = **약 5800**
  (train 4640 / val 1160, 80:20) · 단일구조 데이터셋은 5000 + 400 ≈ **5400**
- **저장 항목**: 위치 · **총에너지 · 원자힘 · 응력텐서** (세 개 다 넣어야 쓸 만한 모델이 된다고 명시)
- ⛔ **FPMD 의 앙상블 · 써모스탯 · timestep · 길이 · 셀크기 전부 미기재** (SM 참조인데 SM 이 PDF 에 없다)

### 4d. MLIP — Allegro / NequIP

| 하이퍼 | small | medium | large(학위논문만) |
|---|---|---|---|
| r_cut | **6.0 Å** | 6.0 | 6.0 |
| ℓ_max | 1 | 2 | 3 |
| n_tensor | 16 | 32 | 64 |
| n_scalar | 32 | 64 | 128 |
| MLP dim (d×w) | 1×32 | 2×64 | 3×128 |
| **n_params** | **24.5 k** | 91.1 k | 387 k |

- **손실**: L = λ_E·E_MSE + λ_F·F_MSE + λ_S·S_MSE, **λ 전부 1/3 (등가중)**
- **조기종료 3조건**: ① 최대 **14일** ② 최대 **14000 epoch** ③ **500 epoch 개선 없음**.
  실제로는 ①·③ 만 작동 (`Table III`: plateau 6개 / timeout 4개, best epoch **142 ~ 12426**)
- **두 개의 난수 시드**: 가중치 초기화 시드 + **train/val 분할 시드**. 10개 모델은 이 시드만 다르다.
- **r_cut 결정**: 6.0 Å 이상에서 개선 포화 (`Fig. 2`) — 단 *"dataset split·초기화 시드 고정, 다른 하이퍼 미고려"* 로 **거친 시험**임을 자인
- **데이터셋 크기 결정**: 2500 / 5000 / 7500 비교 (`Fig. 3`), 분할시드 3개 평균 → **5000 채택**
- ⚠ **저자 자인**: *"입력 데이터가 MD 궤적에서 나와 train/val 에 **상관된 프레임**이 섞일 수 있다.
  따라서 validation 결과는 **in-distribution 내삽**을 특징짓고, 독립 궤적·온도·구조·물질로 **일반화하지 않는다**."*
  ← ★ 이 자백이 이 논문에서 제일 값진 한 줄 중 하나다.

### 4e. 생산 MD (LAMMPS) ★★ — 우리와 제일 크게 갈리는 곳

| 항목 | 이 논문 |
|---|---|
| **앙상블** | **NVE** (micro-canonical). 써모스탯·배로스탯 **없음** |
| 적분기 | **Velocity-Verlet** |
| **δt** | **0.0005 ps = 0.5 fs** |
| 궤적 샘플 간격 Δt | **20 δt = 10 fs** |
| 생산 길이 | **2.8 ns / 런** |
| 온도 | 목표 **350 / 450 / 550 K** → **실측 T̄ 373 / 470 / 565 K (S1)**, 388 / 485 / 581 K (S2). 별도 **900 K 스크리닝** |
| 초기속도 | Maxwell–Boltzmann, **Box–Muller** 생성 · **온도·구조·모델당 10개 서로 다른 분포** |
| 블록 평균 표본수 | **M ≈ 10⁵** |
| 총 궤적 예산 | 5모델 × 2구조 × 3온도 × 10속도 × 2.8 ns = **840 ns** (+ 단일구조 모델 168 ns + 스크리닝) |
| 하드웨어 | **CPU 고정(AMD)** — 재현성 확보 목적. GPU 는 매 런 달라진다고 명시 |

- ⚠ **NVE 를 고른 이유가 물리가 아니라 재현성**이다: *"같은 CPU 하드웨어면 동일 궤적이 나온다"*.
  대가로 **부피 고정 → 실험보다 높은 압력** 을 자인.
- **T 목표 ≠ T 실측**: NVE 라 초기속도만 주면 평형온도가 달라진다. 이 논문은 **실측 T̄ 로 아레니우스를 그린다** (옳은 처리).

---

## 5. 이론 형식론 — 우리가 실제로 쓸 부분 ★★

> 학위논문 §2.3.2 + preprint §III. 이 절이 우리 `tools/ionic/` 규약을 재검토하게 만든다.

### 5a. 세 개의 σ

**① Green-Kubo (전류 자기상관)**
```
σ_GK = Ω/(3k_BT) ∫₀^∞ ⟨J(t)·J(0)⟩ dt ,   J(t) = (1/Ω) Σᵢ qᵢvᵢ(t)
```
**② Einstein–Helfand 형 (분극밀도)** — 수치적으로 훨씬 안정
```
σ_full·T = Ω/(6k_B) · lim_{τ→∞} ⟨|P(τ) − P(0)|²⟩ / τ ,   P(t) = (1/Ω) Σᵢ qᵢrᵢ(t)
```
**③ tracer 근사 (= 우리가 쓰는 것)**
```
σ_tr·T = q_D²/(6k_BΩ) · lim_{τ→∞} MSD(τ)/τ
```
⇒ **②와 ③의 차이는 교차항** `(Δrᵢ(τ)−Δrᵢ(0))·(Δrⱼ(τ)−Δrⱼ(0)), i≠j` 하나뿐이다.
**H_R = σ_tr/σ_full**. H_R ≠ 1 이면 이온 간 상관이 있다는 뜻.

- **전하 규약**: Born 유효전하 대신 **정수 산화수** 를 쓴다 (Grasselli & Baroni 근거를 인용).
- **기준계 규약 ★**: 확산이온의 쌍극자를 **골격의 전하중심 r_corr(t)** 기준으로 정의하고,
  **MSD 도 같은 r_corr(t) 를 빼고** 계산한다. *"full 계산과 논리적으로 일관되게 하려고"*.
  ⛔ 우리 MSD 는 **r_corr 보정이 없다** (§7).

### 5b. 세 층의 앙상블 평균 ★★★ — 이 논문의 골격

| 기호 | 무엇을 평균하나 | 표본수 | 이 논문에서 잰 오차 크기 |
|---|---|---|---|
| **Λ̄^χ_Φv(τ)** | **블록**(한 궤적 안의 시간구간 τ 인스턴스) | M ≈ 10⁵ | **거의 안 보임** (`Fig. 10` 음영) |
| **Λ̄̄^χ_Φ(τ)** | + **초기속도 분포** | v_T = 10 | **제일 크다** |
| **Λ̄̄̄^χ(τ)** | + **Allegro 모델** | N_Φ = 5 | 중간 — *"작지만 사소하지 않다"* |

- **블록법**: 시작시각 t_m = t_start + (m−1)Δt, **모든 τ 에 대해 인스턴스 수 M 을 고정**.
  `M ≤ ½(t_finish − t_start)/Δt`. ⇒ **τ 가 커져도 표본수가 줄지 않는다** (우리 OLS 창과 대비).
- **τ→∞ 외삽**: `f^χ(τ) = f₀^χ + f₁^χ·(1/τ)` 로 적합하고 **f₀ 를 σT 로 읽는다**. 아레니우스는
  `ln(σT) = g₀ + g₁·(1000/T)` , `E_a = −1000·k_B·g₁`.
- **오차 전파**: 적합 오차 δf₀ 에 **데이터 오차 ΔΛ̄(τ_max)** 를 제곱합으로 더한다 (식 37).
  아레니우스 기울기 오차도 같은 방식 (식 43–44).
- ⚠ **저자 자인**: 블록 오차식에 `1/[M(M−1)]` 이 들어가 **M ≈ 10⁵ 에서 오차가 비현실적으로 작아진다**.
  그래도 *"일관성을 위해"* 그대로 썼다. ⇒ `Fig. 10` 의 음영이 안 보이는 건 **오차가 없어서가 아니라 식 때문**이다.

### 5c. Lyapunov 불안정성 — 이 논문이 새로 들여온 어휘

- 장시간 MD 궤적은 **초기조건·하드웨어에 지수적으로 민감**하다. 이 논문의 실측 증거:
  · 같은 CPU(AMD) + 같은 입력 ⇒ **1 ns 궤적 완전 동일 재현**
  · **다른 CPU 제조사(AMD↔Intel)** ⇒ **약 1 ps 뒤부터 갈린다**
  · **GPU** ⇒ 매 런 다르다
- 문제의 본질: Green-Kubo 식 (9) 는 `P̃(τ)` 와 `P̃(0)` 사이의 **인과관계**를 전제한다.
  Lyapunov 발산이 그 인과를 끊으면 **식 자체의 전제가 깨진다**.
- **온도 의존성이 결정적**: `Fig. 10` 에서 550 K 곡선은 τ = 1400 ps 에서도 수렴 안 하고,
  350/450 K 는 τ ≈ 200–400 ps 에서 평평해진다.
  ⇒ 저자 권고: **MLIP 의 효율을 "더 긴 시간"이 아니라 "더 낮은 온도"에 쓰라.**
- ⚠ 시간적분 알고리즘 정확도를 올려도 안 없어진다 (비선형성 자체가 원인) — Frenkel & Smit 인용.

---

## 6. 결과 — 절별 상세 (그림 실독 포함) ★★

### 6a. Allegro 학습 (`Fig. 2`–`Fig. 4`, `Table III`–`V`)

- r_cut 을 줄이면 E_MAE 가 크게 나빠지고 6.0 Å 넘으면 개선 포화. 6.0 Å 채택.
- 데이터셋 2500 → 5000 은 개선, 5000 → 7500 은 미미 ⇒ 5000 채택.
- 모델 크기 small → medium 은 개선이 뚜렷하지만 medium → large 는 미미하고 **비용이 비현실적** ⇒ small 주력.
- **🔑 초기화 시드가 모델을 갈라놓는다**: CS1·CS6 은 **~150 epoch 에서 plateau** 로 멈췄고
  training WS 가 한 자릿수 크다 (285·320 vs 14–18 ×10⁻³). 그런데 **validation WS 는 13.3·13.8 로 비슷**하고,
  둘 중 **하나는 900 K 시험 통과, 하나는 실패**. ⇒ *"학습·검증 오차만으로 모델 품질을 말할 수 없다."*

### 6b. 구조 예측 능력 — 검증오차가 좋은 대리변수인가 (`Fig. 9`, `Table VI`)

- **`Fig. 9` 실독**: 좌 |ΔΩ| vs WS_val, 우 |ΔE| vs WS_val. **양의 추세는 보인다** (S1 빨강, S2 파랑, 각각 선형적합).
  ⚠ **산포가 매우 크다** — WS_val ≈ 8–9×10⁻³ 한 점에서 |ΔΩ| 가 **0.0 ~ 0.75 Å³**, |ΔE| 가 **1 ~ 53 meV** 로 벌어진다
  (figure-read). 10점 적합이고 R² 미보고.
- 큰 이탈점은 전부 **단일구조 모델을 학습 안 한 구조에 쓴 경우** (SS1→S2 ΔE −53.14 meV) — 이건 예상된 거동.
- 논문 결론: *"validation 오차가 내삽능력의 좋은 척도라는 가정을 지지한다"*. ⚠ 근거 대비 강한 문장 (§11-b).

### 6c. MD 안정성 — repulsive wall 문제 (`Fig. 5`, `Fig. 8`) ★

- **`Fig. 5` 실독** (thesis `Fig. 5.16`): 두 패널 다 목표 900 K, x = t 0–2800 ps, y = T 700–1900 K.
  · 왼쪽(불안정): 0–900 ps 는 **T ≈ 900 ± 150 K 로 멀쩡**하다가, ~900 ps 부터 서서히 오르고
    **1300–1400 ps 에 1600 K 를 넘기며 수직으로 발산·종료**.
  · 오른쪽(정상): **2800 ps 내내 900 ± 150 K 평평**.
  ⇒ **🔑 고장이 나타나는 데 ~1 ns 걸렸다.** 짧은 스크리닝 런으로는 못 잡는다.
- 원인: MD 가 **훈련셋에 없는 짧은 원자쌍 거리**에 도달 → Allegro 기저함수가 작은 거리에서
  전부 최대값이라 **척력이 학습되지 않음** → 힘 예측 실패 → 온도 폭주.
- **대책 (이 논문의 처방)**:
  ① **close-pair 배열 약 400개를 평형구조에서 체계적으로 구성해 학습셋에 추가**
     (부록 A.2 에 생성 코드 수록)
  ② **900 K 스크리닝 시험**을 게이트로 둔다 — 실패 모델은 생산 MD 에서 배제
  ③ 결과: 10모델 중 **2개만 실패** (CS1, CM2). *"정성적으로 실패 수가 줄었다"* 수준으로만 주장 (통계 없음)

### 6d. 간격함수 Λ 의 수렴 — 이 논문의 핵심 그림 ★★★

- **`Fig. 10` 실독** (preprint `FIG. 7` 좌패널, Λ̄^full_Φv): x = τ 0–1400 ps, y = Λ̄^full [S·K/cm] 0–110.
  모델 CS2, 구조 S1, **온도당 10개 초기속도 곡선**.
  · **350 K(빨강)**: 10곡선이 τ ≈ 200 ps 부터 **1–3 S·K/cm 에 다발로 붙는다**.
  · **450 K(초록)**: τ ≈ 400 ps 부터 평평, **5–20** 범위로 벌어짐.
  · **550 K(파랑)**: **τ = 1400 ps 에서도 수렴 안 한다.** 곡선들이 **약 15 ~ 100 S·K/cm** 사이를
    오르내린다 (일부는 상승, 일부는 하강) — **한 시점에서 약 6배 산포** (figure-read).
- **`Fig. 11` 실독** (preprint `FIG. 8` 좌패널, Λ̄^tr_Φv): 같은 축, y 0–55.
  **세 온도 전부 τ ≈ 200 ps 에서 평평**해지고 다발이 얇다 (350 K ≈ 1–2, 450 K ≈ 4–6, 550 K ≈ 18–30).
  ⇒ **tracer 는 수렴하고 full 은 안 한다** — 같은 궤적, 같은 τ, 교차항 유무만 다르다.
- **`Fig. 12` 실독** (preprint `FIG. 11` 좌패널, Λ̄̄^full_Φ — 10속도 평균 후 5모델): 550 K 밴드가
  **28–45 S·K/cm 로 좁혀진다** (6배 → **약 1.6배**). 350/450 K 는 각각 1–3 / 5–9 로 거의 겹침.
  ⇒ **속도 시드 평균이 결정적이고, 남는 산포는 모델 간 차이다.**
- **`Fig. 15` 실독** (preprint `FIG. 21`, 삼중평균 아레니우스): x = 1000/T 1.6–3.0, y = ln(σ̄T) −1~4.
  좌 S1, 우 S2. **빨강(full) 선이 검정(tr) 위**에 평행하게 있다 (= H_R < 1).
  점 3개뿐이고 **full 의 오차막대가 tr 의 2–3배** (figure-read, 최저온에서 ±0.4 vs ±0.15 ln 단위).
- **`Fig. 14` 실독** (preprint `FIG. 19`, 모델별 아레니우스 S1): 5모델의 **기울기가 눈에 띄게 다르다**
  (CS4 가 제일 완만, CS5 가 제일 가파름). 1000/T = 2.68 에서 ln(σT) 가 **−0.4 ~ +1.0** 로 벌어진다
  ⇒ σ 로 **약 4배** (figure-read, `Table VII` 의 1.56↔6.70 mS/cm 와 일치).

### 6e. 결합학습 vs 단일학습 (`Fig. 15`, `Table X`/`XI`)

- S1+S2 를 섞어 학습한 모델과 S1 만/S2 만 학습한 모델의 σ·H_R·E_a 가 **전부 오차 내 일치**.
- ⇒ *"다양성을 위해 여러 구조를 한 모델에 넣어도 특정 구조 성능이 나빠지지 않는다"*.
  ⚠ 단 **비교 표본이 단일구조 모델 1개씩**이라 시드 산포와 구분이 안 된다 (§11-d).

---

## 7. 우리 규약 대조 ★★★ — 이 digest 의 핵심

> `CLAUDE.md` §MLIP-MD · `tools/ionic/` · `db/properties/canonical_registry.json` 대비

| 축 | **Lynch 2026** | **우리 (UMA 스택)** | 판정 |
|---|---|---|---|
| **MLIP** | Allegro (전용 학습, 24.5 k–91 k params) | **UMA-s-1p1 (omat)** 범용, 파인튜닝 없음 | 🔀 노선이 다르다 |
| **앙상블** | **NVE** (재현성 목적) | **Langevin NVT** (friction 0.02) | ⚠ Langevin 은 **집단 전하흐름에 잡음을 주입**한다 — full σ 를 재면 우리 쪽이 불리 |
| **dt** | 0.5 fs | **2 fs** | ⚠ 우리가 4배 크다 (UMA 로 검증된 값이나, GK 에는 미검증) |
| **생산 길이** | **2.8 ns** | **200 ps** | 🔴 **14배 차이** |
| **온도** | 350/450/550 K (실측 373–581 K) | **600/800/1000 K** | 🔴 **우리는 그들이 "Lyapunov 로 못 믿겠다"고 한 550 K 보다 전부 위** |
| **적합 창** | τ = 0 → 1400 ps 전체를 `f₀+f₁/τ` 로 적합, **τ→∞ 외삽** | **MSD 2–50 ps 고정창 OLS** | 🔴 **정의가 다르다** — 우리는 창을 고정하고 그들은 극한을 취한다 |
| **블록 표본** | 모든 τ 에 **M 고정 ≈ 10⁵** | 단일 시간원점 | 🔴 우리가 훨씬 적다 (`mccluskey2025` 판정과 같은 방향) |
| **시드** | **초기속도 10개 × 모델 5개** | **속도 시드 3개** (600 K), 모델 1개 | 🔴 양쪽 다 부족 |
| **σ 정의** | **full Green-Kubo** (교차항 포함) + tracer 둘 다 | **tracer + Nernst–Einstein, H_R = 1** | 🔴 우리는 그들이 "불충분"이라 한 쪽만 쓴다 |
| **기준계** | MSD 에서 **골격 전하중심 r_corr(t) 를 뺀다** | 빼지 않는다 | ⚠ 그들도 *"대개 작다"* 고 함 — 우리 쪽 오차는 **미측정** |
| **무질서** | 대칭 유지 질서배열 **손열거** | **disorder_ensemble** (배열 앙상블) | ✅ **우리가 낫다** |
| **하드웨어 재현성** | CPU 고정(AMD), GPU 는 매 런 다름 | GPU(UMA) — 재현성 **미점검** | ⚠ 우리가 점검 안 한 축 |

### 7a. 우리 DFT 기준값 대비 (`our_dft_baseline.md`)

| 항목 | 이 논문 | 우리 | 차이 / 이유 |
|---|---|---|---|
| **Li₆PS₅Cl 격자상수 a** | **9.8 Å** (PBEsol, cubic 고정 이온완화) | **10.055 Å** (V₀ 254.16 Å³/fu × 4 의 세제곱근, PBE EOS-BM3) | ⚠ **약 2.5 % 차이.** 실험 9.8598 Å([Adeli] x=0) 에는 **PBEsol 쪽이 가깝다**. ⛔ 단 이 논문은 *"실험과의 일치를 위해 cubic 셀로 구성"* 했다고만 적어 **9.8 이 계산된 평형값인지 실험 입력값인지 불명** ⇒ **"PBEsol 이 낫다" 로 읽으면 안 된다.** 그래도 **격자 −1 % 가 σ 를 ÷10 한다([Ong13])**는 점에서 이 축은 계속 감시 |
| **산화 onset (ESW anodic)** | 황화물 boracite **2.117 – 2.491 V** (pymatgen grand potential, PBEsol hull) | comp1/modelc **2.256 V** (MP hull, GG set) | ✅ **같은 대역.** 둘 다 **S²⁻ 산화가 율속**(축 ①). ⛔ 계가 다르므로(B–S 골격 vs P–S 골격) **값 대 값 인용 금지** — "황화물이면 2.1–2.5 V 대" 라는 대역 일치까지만 |
| **환원 (cathodic limit)** | 황화물 1.60–2.36 V · 산화물 1.28–1.49 V | 1.242 V | ⚠ 그들 황화물이 우리보다 높다 = 더 환원되기 쉽다. B–S 골격이 P–S 보다 Li 에 약하다는 뜻 (Li₂S+LiCl+B 로 분해) |
| **계산 ESW ↔ 실험 ESW 괴리** | 2.369 V(계산) ↔ 4.3 V(실험) — **부동태화로 설명** | 우리 2.256 V ↔ 실험 CV 0–5 V 주장 | ✅ **완전히 같은 해석틀.** 우리 "grand-potential 은 worst-case 하한" 규율의 **독립 선례 하나 추가** |
| **밴드갭** | **계산 안 함** (전자 DOS 0건) | comp1 2.066 / modelc 2.099 eV | — 비교 불가 |
| **탄성** | **계산 안 함** | E_VRH 22.06 / 27.66 GPa | — 비교 불가 |
| **E_a (아지로다이트)** | **계산 안 함** (문헌 소환 0.38 eV, Deiseroth 2011) | comp1 0.253 / modelc 0.224 eV | ⛔ 나란히 놓지 말 것. 그들 값은 **초기 시료 임피던스 total** 이고 우리는 **MLIP-MD bulk** 다 |
| **Haven 비** | **0.53 – 1.03** (Li₃.₂₅P₀.₇₅Si₀.₂₅O₄, MLIP full GK) | **H_R = 1 고정** (자체 실측 0.84±0.06, `citable:false`) | 🔵 **부호가 우리 편이다** — §7b |

### 7b. 🔑 Haven 비 — 우리 db 의 부호 논쟁에 새 표본 하나

우리 db 에는 지금 H_R 이 **부호가 엇갈린 채** 쌓여 있다:

| 출처 | 계 | H_R = σ_tr/σ_full | σ_full / σ_tr | 방법 |
|---|---|---|---|---|
| **[Adeli]** | Li₆₋ₓPS₅₋ₓCl₁₊ₓ | **0.23 – 0.30** | 3.3 – 4.3 × | 실험 (⁷Li PFG + EIS) |
| **[Fang22PW]** | Li₆POS₄(SH) / Li₆.₂₅PS₅.₂₅(BH₄)₀.₇₅ | 0.769 / 0.667 | 1.30 / 1.50 × | AIMD |
| **[Lynch26] ← 신규** | Li₃.₂₅P₀.₇₅Si₀.₂₅O₄ | **0.53 – 1.03** (평균 0.60–0.77) | **1.0 – 1.9 ×** | **MLIP full GK** |
| 우리 자체 | modelc | 0.84 ± 0.06 (`citable:false`) | 1.19 × | MLIP |
| **[Zaby26]** | 이온액체 · 에테르 전해질 | **1.3 – 2.1** (= ionicity 0.48–0.76) | **0.5 – 0.8 ×** | 고전 MD |

⇒ **판정**: **고체 Li 전도체에서는 지금까지 전부 H_R < 1** (= NE/tracer 가 σ 를 **과소**평가),
**액체에서만 H_R > 1**. [Zaby26] 의 "NE 는 과대" 를 **우리 계로 옮기면 안 된다**는 앞선 판정이
이 논문으로 **한 표 더** 보강됐다. 크기는 **1.2–4.3 배로 여전히 벌어져 있다** — 그래서
**"σ 절대값 인용 금지" 는 유지**되고, 우리 자체 0.84 는 이 분포 안에 무난히 들어간다.

### 7c. 🔴 우리에게 직접 돌아오는 세 가지

**① 우리 온도 격자(600/800/1000 K)는 이 논문 기준으로 전부 "위험 구역"이다.**
그들은 **550 K** 에서 이미 `Fig. 10` 의 full Λ 가 1.4 ns 동안 수렴하지 않는 것을 보였다.
⛔ 단 **직접 이식 금지** — 계가 다르고(인산/규산염 vs 황화물), 무엇보다 **우리가 재는 양은
tracer(`Fig. 11` 쪽)** 이고 tracer 는 그들 계에서 **550 K 에서도 τ ≈ 200 ps 에 수렴**했다.
⇒ 정확한 명제: *"우리 온도대가 위험한 것은 **full σ 를 잴 때**이고, tracer D 는 이 논문 근거로는 안전 쪽이다."*
그래도 **우리가 full σ 를 재기 시작하면 600–1000 K 는 부적절**하다.

**② 우리 "MSD 2–50 ps 고정창" 과 그들 "τ→∞ 외삽" 은 다른 보고량이다.**
`Fig. 11` 에서 Λ^tr 은 **τ ≈ 200 ps 에서야 평평해진다** (373 K). 우리 창 상한 50 ps 는 그
평탄부 훨씬 앞이다. 우리 계는 온도가 높아 더 빨리 평탄해질 것이나 **확인한 적이 없다**.
⇒ **액션**: 우리 궤적 하나에서 `Λ^tr(τ) = MSD(τ)/(6τ)` 를 τ = 2 → 200 ps 로 그려
**우리 계의 평탄 시작점**을 한 번 재라. (`tools/ionic/` 에 τ-스캔 플래그 추가 — 새 파일 만들지 말 것)

**③ 모델 시드 산포를 우리는 한 번도 안 쟀다.**
그들 350 K σ 는 **모델 시드만으로 4.3배(CV 49 %)** 벌어진다 — **속도 시드 10개를 이미 평균한 뒤**에도.
우리는 UMA 하나만 쓰므로 이 축의 산포가 **구조적으로 0 으로 보인다** (측정 불가).
⛔ 이것을 "우리는 안정적" 으로 읽으면 안 된다 — **재지 않은 것**이다.
⇒ 우리 쪽 대응물은 **모델 committee**(예: UMA ↔ SevenNet ↔ MACE 교차)이고,
이미 `[Wang25DPA]`·`[Chang26]`·`[Carrete23UQ]` 축이 그 자리를 잡아 놨다. **이 논문이 그 축의 정량 근거를 하나 더 준다.**

---

## 8. Figure set ★

> 크로핑 20장. **`Fig. 1`–`Fig. 6` = 학위논문 본문 5장**, **`Fig. 7`–`Fig. 15` = 부록 C preprint**,
> **`Fig. 16`·`Fig. 17` = 아지로다이트 절**, **`Fig. 18` = 부록 B PRM 2024**, **`Fig. 19`·`Fig. 20` = 전재 그림**.
> ⚠ 원문 번호(`Figure 5.18` / `FIG. 7`)와 다르다 — 학위논문이 장·번호를 쓰고 부록 둘이 `FIG. n` 을
> 중복 사용해 자동추출이 충돌했다. **각 그림의 caption 에 원문 라벨이 그대로 남아 있다.**

| Fig | 내용 (무엇을 보여주나) | 우리 활용 |
|---|---|---|
| 1 | 시험계 S1·S2 완화 구조 (Li₃.₂₅P₀.₇₅Si₀.₂₅O₄, 132원자) | 계 확인용. S2 는 P/Si 자리를 바꾼 것 — 에너지 +0.31 eV, 부피 +2.94 Å³ |
| 2 | r_cut 대 E_MAE — 6.0 Å 에서 포화 | MLIP cutoff 선정의 흔한 근거. 단 시드 고정 1회 시험 |
| 3 | 데이터셋 크기(2500/5000/7500) 대 E_MAE·F_MAE, 분할시드 3개 평균 | **"필요 데이터 = O(10³)"** 축 — `[Zhang26]`·`[PET-MAD]` 의 O(10²) 와 대비 |
| 4 | 모델 크기(small/medium/large) 대 WS train·val | large 는 개선 미미 + 비용 비현실적 ⇒ small 로 간다는 판단의 근거 |
| 5 | **900 K MD 온도 프로파일 — 불안정(좌) vs 정상(우)** | ★ **고장이 ~900 ps 뒤에 시작해 1.4 ns 에 폭주.** 짧은 스크리닝은 못 잡는다는 증거 |
| 6 | 검증 WS 대 ΔΩ·ΔE (학위논문판) | `Fig. 9` 와 같은 내용 |
| 7 | NVE 궤적의 T·E 편차 (350/450/550/900 K) | NVE 가 실제로 보존되는지 확인 — T ±100 K, E 는 ±20 K 상당 |
| 8 | 900 K 스크리닝: CS1 모델의 발산 온도곡선 (S1·S2) | 스크리닝 게이트의 실물 |
| 9 | **검증오차 WS_val 대 \|ΔΩ\|·\|ΔE\| (10모델)** | ★ 추세는 있으나 **산포가 크다**(WS≈8–9 에서 ΔE 1–53 meV) — "검증오차 = 내삽능력" 주장의 실제 근거 강도 |
| 10 | **Λ̄^full_Φv(τ) — 350/450/550 K 각 10 속도 시드** | ★★★ **550 K 는 1.4 ns 에도 안 수렴(약 6배 산포), 350 K 는 200 ps 에 수렴.** 우리 온도격자 재검토의 근거 |
| 11 | **Λ̄^tr_Φv(τ) — 같은 궤적의 tracer 판** | ★★★ **세 온도 전부 τ≈200 ps 에 평평.** 교차항 하나가 수렴성을 가른다 |
| 12 | Λ̄̄^full_Φ(τ) — 10속도 평균 후 5모델 | ★ 속도평균이 6배 → 1.6배로 줄인다. **남는 것이 모델 간 차이** |
| 13 | Λ̄̄^tr_Φ(τ) — 같은 것의 tracer 판 | 대조군 |
| 14 | **모델별 아레니우스 (CS2–CS6, S1)** | ★★ **기울기가 눈에 띄게 다르다.** 373 K 에서 σ 가 모델만으로 약 4배 |
| 15 | **삼중평균 아레니우스 full vs tracer (S1·S2)** | ★★ **full 선이 tr 위** = H_R<1 · 점 3개 · full 오차막대가 tr 의 2–3배 |
| 16 | **아지로다이트 3구조 (pristine / ZnO / Cl-rich ZnO) 결정도** | ★★ **중앙 PS₄ 에 붉은 O 가 들어가 있고, 회색 구(= Zn)가 인접 Li 자리에 있다.** 캡션은 회색을 "silicon" 이라 적었다 — 오기 (§11-a) |
| 17 | **계산 XRD 3종(좌) + 계산 vs 실험 대조(우)** | ★★ 주요 피크는 맞지만 **실험은 저각 비정질 험프가 지배**하고, 계산 3종의 주피크가 서로 비슷 ⇒ **XRD 로 ZnO 자리를 가리지 못한다** (§11-e) |
| 18 | **(thio)boracite 8종 ESW 막대** | ★★ **황화물 anodic 2.1–2.5 V vs 산화물 3.4–3.9 V.** 우리 축 ① "S-limited" 의 독립 사례 |
| 19 | Li₆B₇S₁₃I 아레니우스 (Kaup 2021 전재) | 소환값. 이론 σ 5.2×10⁻³ S/cm |
| 20 | **Li₆PS₅Cl 임피던스 아레니우스 (Deiseroth 2011 전재)** | ⚠ **E_A = 0.38(2) eV, RT σ ≈ 1.3×10⁻⁶ S/cm** — 이 논문이 쓰는 LPSCl 기준선이 현대값보다 3 자릿수 낮다 |

**실독 여부**: `Fig. 5`·`9`·`10`·`11`·`12`·`14`·`15`·`16`·`17`·`18`·`20` **11장 실제로 봤다.**
**안 본 것 9장** = `Fig. 1`(구조도) · `Fig. 2`–`Fig. 4`(하이퍼 스캔, 본문 수치로 충분) · `Fig. 6`(`Fig. 9` 중복) ·
`Fig. 7`(NVE 보존) · `Fig. 8`(`Fig. 5` 와 같은 현상) · `Fig. 13`(`Fig. 12` tracer 판) · `Fig. 19`(전재).

---

## 9. 아지로다이트 절 (§5.4) — 상세 ★★

> **미출판 · 중단됨.** 그래도 우리 Nd₂O₃ 도핑 작업과 **같은 질문**을 다룬다: *"산화물 도펀트가 어느 자리에 들어가나."*

### 9a. 출발점의 모호성 — 논문이 스스로 지적한 것

*"순수 리튬 아지로다이트의 바닥상태 구조에 모호성이 있다는 것을 깨달아, 두 가지 출발구조를 고려했다:
**24g 완전점유 F̄43m** 과 **48h 50 % 점유 F̄43m**."*
⇒ 우리 `disorder_ensemble` 이 푸는 바로 그 문제를 **두 배열 비교로** 처리했다. (어느 쪽이 이겼는지는 미기재.)

### 9b. O 자리 — 대칭 논증 + 완화

- 후보 둘: ① 고립 S²⁻ 자리(4a/4d) ② **PS₄ 사면체 안의 S 4자리 중 하나**
- **결론: ②가 에너지적으로 유리** — ref [87] (Hood 외, Argonne 협력자 본인들의 코팅 논문)과 일치.
- ⇒ ★ **우리 O@S 축과 같은 결론이다.** 우리 modelc + O 계(LPSOCl) 도 O 를 PS₄ 에 넣었다.
  독립 확인 하나 추가.

### 9c. Zn 자리 — 순차(greedy) 탐색

1. **Zn 이 Li 를 치환할 수 있는 모든 자리** 를 열거 → 전하중성 위해 **가장 가까운 2차 Li 하나 제거**
   ⇒ **23 배열** 완화
2. 최저에너지 1개를 골라 그 위에서 **O 자리 20 배열** 완화
3. 최종: 셀이 **변형(distorted)** 되고, **O 는 다시 PS₄ 안의 S 자리**, **Zn 은 인접 Li 자리**,
   **Zn–O 가 결합거리 안**
- ⛔ **전수탐색 아님**(자인). ⛔ **Zn 과 O 를 동시에 최적화하지 않았다** — Zn 을 먼저 고정하고 O 를 찾았다.
  Zn–O 가 붙는 게 결론인데 **탐색이 순차적이라 그 상호작용을 제대로 스캔하지 못했다** (§11-e).

### 9d. 형성에너지와 XRD

- §3d 표 참조. **`Fig. 17` 실독**: 좌측 3패널의 계산 패턴은 **주피크(2θ ≈ 15–16, 26, 30–31)가 서로 거의 같고**,
  도핑계만 작은 부수 피크가 잔뜩 붙는다(대칭 붕괴 때문). 우측의 실험곡선은 **2θ < 20 에서 거대한 비정질 험프**가
  지배하고 ~80° 까지 완만히 감쇠하며, 주 반사 위치는 계산과 맞는다.
- ⇒ 논문 서술 *"계산 Li₂₂P₄S₁₉Cl₄ZnO 가 실험과 아주 잘 맞는다"* 는 **주 반사 위치 일치**까지는 옳다.
  그러나 **세 계산 패턴이 주피크에서 서로 구별되지 않으므로 XRD 가 ZnO 자리를 결정하지 못한다.**
  이건 논문 본문도 *"전반적으로 꽤 비슷하다"* 고 인정한다.

### 9e. 이 절이 우리에게 주는 것

| | |
|---|---|
| ✅ 쓸 것 | **O@S(PS₄) 자리 결론** (독립 확인 1건) · **전하보상 규약** (Zn@Li + 최근접 Li 제거) · **순차 탐색 규모 감각** (23 + 20 = 43 완화면 "체계적이지만 전수 아님") |
| ⛔ 안 쓸 것 | **ΔE_F 절대값** (셀당·서로 다른 전구체 집합) · **a = 9.8/9.7 Å** (실험 입력인지 계산값인지 불명) · **"ZnO 가 더 안정" 서술** (§11-e) |
| 🔎 후속 | ref [88] **Jang 2023, J. Alloys Compd. 957, 170273** — `Li₆₋₂ₓZnₓPS₅₋ₓOₓCl` 실험. **우리 미보유, 확보 후보** |

---

## 10. boracite 본론 (§5.1 + 부록 B) — 압축

> 우리 축과 먼 물질이라 한 절로 접는다. **§10c 만 우리 축 ②에 닿는다.**

**a. 구조.** Li₄B₇O₁₂Cl 의 알려진 F̄43c(219) 분수점유 구조를 질서화하면 **R3c(161) 로 왜곡**된다.
여기서 O→S 전면치환, B→Al 4:3 부분치환으로 **8 조성**을 만든다. 새 구조 2종 발견:
**질서 F̄43c**(Li₄B₇S₁₂Cl 의 바닥상태)과 **단사정 Cc(9)**(Li₆ 계 4종 중 3종의 바닥상태).
Li₄ 계는 Cc 가 전부 훨씬 높아 버렸다.

**b. 상안정성 (convex hull).** **Li₄B₇O₁₂Cl 만 hull 위(0)**, 나머지 7종은 **0.003–0.09 eV/atom**.
실험으로 합성된 Li₄Al₃B₄O₁₂Cl 조차 **+0.053 eV/atom** ⇒ *"작은 양수 hull 은 준안정일 수 있다"*
(엔트로피 안정화·속도론적 봉쇄로 설명). 불안정 boracite 들의 **공통 분해산물 = Li₅B₇O₁₂.₅Cl** (실험 확인 상).

**c. ESW (§3c 표 + `Fig. 18`) ★ 우리 축 ②.**
- **황화물 창 0.131–0.859 V · 산화물 창 2.076–2.369 V.** 황화물 anodic 한계 **2.117–2.491 V**.
- Li₄B₇S₁₂Cl 은 창이 **0.131 V** 밖에 안 된다 — **Li₅B₇S₁₃ 라는 아주 안정한 상**이 전 전압대 분해산물에
  계속 나타나기 때문.
- **산화물은 고전압에서 O₂ / Cl₂ 기체를 낸다** (Li₄B₇O₁₂Cl 은 Cl₂!) — 장기 안정성 위험으로 자인.
- **Al 도핑은 창을 넓히지 못한다** (Li₄B₇S₁₂Cl → Li₄Al₃B₄S₁₂Cl 하나만 예외).
- **부동태화 논증**: 계산 창(2.37 V) ↔ 실험 창(4.3 V) 의 괴리를 *"분해산물이 전자전도성이 나빠
  자기제한(passivation) 된다"* 로 설명. `Table IX` 에 금속상이 거의 안 나온다는 것이 근거
  (LiB₃ 는 zero-gap 반도체라 언급).
  ⇒ ★ **우리 "grand-potential ESW = worst-case 하한" 규율의 독립 선례.** 동일 논법, 동일 도구(pymatgen).

**d. Phonon.** 13개 구조 중 **Li₆B₇S₁₃Cl(R3c) 만 q≈0 근방에 허수 모드**. 같은 조성의 **Cc 상은 0.1 eV/FU 이상
더 안정하고 전 모드 실수** ⇒ 실험(Kaup, I 계)과의 불일치는 **할로겐 차이(I vs Cl)** 때문일 수 있다고 유보.
Li 기여는 0–500/600 cm⁻¹, Cl 은 <200 cm⁻¹, 최고 진동수는 **평면 BO₃/BS₃ 삼각단위**.

**e. 실패한 부분 (중요).** *"제1원리 MD 만으로는 boracite 의 이온전도도를 정량적으로 평가할 만큼
길게 돌릴 수 없었다."* ⇒ 이것이 Allegro 로 전환한 **동기**다. §5.3 프로젝트는 **Allegro 학습 미시작** 상태.

---

## 11. 주의 / 한계 (over-claim 방지) ★★

**a. 🔴 캡션·절 제목의 오기 — 그림 실독으로 확인.**
§5.4 제목이 *"A Study of **Silicon** Doped Argyrodite"* 인데 내용은 **전부 ZnO** 다.
`Fig. 16` 캡션도 *"blue, magenta, **grey**, yellow, red, green = lithium, phosphorous, **silicon**,
sulfur, oxygen, chlorine"* 라 적혀 있는데, 그림에서 회색 구는 **명백히 Zn**(ZnO 계에만 나타나고 Li 자리에 있다).
템플릿 잔재로 보인다. ⇒ **이 절을 인용할 때 Si 도핑으로 읽으면 안 된다.**

**b. 🔴 인용 오류 — 우리 CLAUDE.md 경고의 교과서 사례.**
§1.4.2 본문: *"A recent paper by **Chen et al. in 2019 [26]** has shown that by doping the Li₆PS₅X
with ZnO, the stability … has greatly improved"*.
그런데 참고문헌 **[26] = C. Chen, W. Ye, Y. Zuo, C. Zheng, S. P. Ong, "Graph networks as a universal
machine learning framework for molecules and crystals", *Chem. Mater.* 31, 3564 (2019)** — **MEGNet 논문**이다.
저자성(Chen)·연도(2019)만 맞고 **내용이 전혀 다르다.** ⇒ **ZnO-아지로다이트 선행연구를 이 논문 경유로 추적하면 안 된다.**
(우리 repo 규율 *"레퍼런스는 로컬 PDF 기준으로 작성, 인용 역할 확인 후 삽입"* — 2026-07 Kim/Cui 교훈의 정확한 재현.)

**c. 🔴 "저온이 안전하다" 는 절반만 맞다 — 논문이 짚지 않은 것.**
저자 결론: *"MLIP 의 효율을 낮은 온도에 써라, Lyapunov 효과가 줄어든다."* 이건 **간격함수 Λ(τ) 의 τ-수렴**에 대해서는 옳다.
그런데 **같은 표의 모델 간 산포는 저온에서 오히려 3배 이상 커진다** *(digest 계산 §3a: CV 49 % @350 K vs 15 % @550 K)*.
물리적으로 자연스럽다 — 저온에서는 2.8 ns 안에 일어나는 hop 수가 적어 **hop 통계가 마른다**.
⇒ 정확한 명제: **"저온은 τ-수렴을 사고, hop 통계를 판다."** 논문은 앞쪽만 말한다.

**d. ⚠ 통계적 근거가 주장에 못 미치는 곳 3군데.**
- *"close-pair 추가가 불안정 모델 수를 줄였다"* — **"정성적으로 그렇게 보인다"** 가 전부. 추가 전후 대조군 없음, n 미제시.
- *"검증오차가 내삽능력의 좋은 척도"* — 10점 산점도, R² 미보고, **같은 WS 에서 ΔE 가 1–53 meV** (`Fig. 9` 실독).
- *"결합학습이 단일구조 성능을 해치지 않는다"* — 단일구조 모델이 **구조당 1개**뿐이라 **시드 잡음과 구분 불가**.
  본인들이 보여준 모델 시드 산포(4.3배)를 감안하면 **이 비교는 검정력이 거의 없다**.

**e. 🔴 아지로다이트 형성에너지 비교는 성립하지 않는 형태로 쓰였다.**
`Table 5.4` 의 ΔE_F −2.3 / −3.6 / −3.4 eV 는 **셀당 총에너지**이고 **전구체 집합이 서로 다르다**
(도핑계는 좌변에 ZnO 가 추가된다). 따라서 *"두 ZnO 물질이 순수 물질보다 에너지적으로 유리하다"* 는
**서로 다른 세 반응의 ΔE 크기를 비교한 것**이라 그대로는 성립하지 않는다.
⇒ *digest 계산*: 균형 잡힌 치환반응으로 다시 쓰면 **`+ZnO → +Li₂S` 가 −1.3 eV/셀(발열)** 이라
**결론 자체는 살아남는다.** 다만 **논문은 그 형태로 쓰지 않았다** — 인용할 때 우리가 다시 써야 한다.
Cl 추가 쪽은 **+0.2 eV/셀 = +4 meV/atom** 이라 **분해능 밖**이다 (배열·functional 잡음 안).

**f. ⚠ 이 논문의 LPSCl 기준선은 3 자릿수 낮다.**
§1.4.1 이 인용한 Deiseroth 2011 값(RT ~10⁻⁶ S/cm, `Fig. 20` figure-read **E_A = 0.38(2) eV**)을
*"high ionic conductivity"* 라고 서술한다. 현대 최적화 LPSCl 은 **1–10 mS/cm** 다([Adeli] 등).
⇒ 이 논문을 아지로다이트 전도도 근거로 쓰면 안 된다.

**g. ⚠ 재현에 필요한 정보 결손.**
- **FPMD(학습데이터 생성) 조건 전무**: 앙상블·써모스탯·timestep·길이·셀크기 미기재 (SM 참조인데 SM 미첨부)
- **preprint 의 DFT 컷오프·k-점도 SM 참조** (PRM 2024 쪽 값으로 유추할 수밖에 없다)
- **σT 원표(σT⌋ 값)는 SM 에만 있다** — 본문에는 σ 로 나눈 값만
- **SM·데이터·코드 공개 링크 없음** (부록 A 에 예제 코드 일부만)

**h. ⚠ 계가 우리와 멀다.**
Li₃.₂₅P₀.₇₅Si₀.₂₅O₄ 는 **산화물**이고 **132원자 단일 셀**이며 **질서배열 2개**뿐이다.
황화물 아지로다이트의 **음이온 무질서·협동 이동**과는 다른 계다.
⇒ **H_R 값·σ 값·E_a 값 전부 이식 금지.** 가져올 것은 **규약과 오차 구조**뿐이다.

**i. ⚠ NVE 선택의 대가.** 부피 고정이라 **실험보다 높은 압력** 상태를 자인. 우리 Langevin NVT 와는
집단 수송량의 통계가 다르다 — 특히 **써모스탯이 전하 전류에 주는 영향은 이 논문도 다루지 않는다**
(`[Zaby26]` 이 지적한 것과 같은 공백).

---

## 12. 적용 인사이트 — 우리 연구에 어떻게

**① (즉시·저비용) 우리 계의 Λ^tr(τ) 평탄 시작점을 한 번 잰다.**
지금 우리는 **2–50 ps 고정창**을 쓰는데, 이 논문은 **그 창 안에서 평탄에 도달하는지**를 묻는 그림
(`Fig. 11`)을 제시한다. 우리 궤적 하나(modelc 600 K)에서 `MSD(τ)/(6τ)` 를 τ = 2 → 200 ps 로 그려
**평탄부가 어디서 시작하는지** 확인하라. `tools/ionic/` 기존 도구에 **τ-스캔 플래그 추가**로 충분하다
(새 파일 금지 — 코드 규율 사다리 ③).

**② (규율) "σ 절대값 인용 금지" 에 이 논문을 방패로 추가.**
인용 문장: *"같은 학습데이터·같은 하이퍼로 난수 시드만 바꾼 MLIP 5개가, 각각 10개 초기속도를 평균한
뒤에도 373 K σ 를 1.56–6.70 mS/cm(4.3배)로 벌린다"* — 우리 정책의 외부 정량 근거.

**③ (게이트) 고온 스크리닝 런을 우리 MD 파이프라인에도 붙인다.**
`Fig. 5` 는 **고장이 ~900 ps 뒤에 시작**했다. 우리는 prod 200 ps 라 이런 고장을 **구조적으로 못 본다**.
UMA 는 범용 모델이라 close-pair 결손은 덜하겠지만, **"본 적 없다"와 "없다"는 다르다** —
1 ns 이상 고온(1200 K급) 런 1회를 **계당 1회 게이트**로 두는 것이 값싸다.

**④ (보고량 카드) full σ 를 재고 싶어지면 그 전에 카드를 쓴다.**
이 논문이 정확히 우리 §계산규율의 사례다: *"무엇을 원하고, 어떤 식으로 재고, **이 계에서 그게 잘 정의되는가**"*.
`Fig. 10` 은 **550 K 에서 full σ 가 잘 정의되지 않는다**는 것을 보여준다.
⇒ full σ 는 **온도·궤적길이·시드수를 먼저 정하지 않으면 보고량이 아니다**.

**⑤ (아지로다이트) O@PS₄ 자리 결론의 독립 확인.**
우리 LPSOCl 계의 O 배치(PS₄ 내 S 치환)와 같은 결론을 **다른 그룹·다른 functional(PBEsol)·다른 목적**으로
얻었다. `[Wang22]`·ref [87](Hood) 와 함께 **3중 확인**으로 쓸 수 있다.

---

## 13. 인용 가능 문장 (deck/paper 용)

- "Lynch and Holzwarth showed that for a crystalline Li-phosphate/silicate electrolyte the **tracer
  (Nernst–Einstein) conductivity is not sufficient**: the Haven ratio σ_tr/σ_full falls between
  **0.53 and 1.03** and **decreases with temperature**, indicating appreciable correlated ion motion."
  (`lynch2026…` §VI-C, `Table VII`/`VIII`)
- "Even after averaging over ten independent initial velocity distributions and 2.8 ns of NVE dynamics,
  **five Allegro models differing only in random seed gave 373 K conductivities spanning 1.56–6.70 mS/cm**
  and activation energies spanning 226–388 meV." (`Table VII`, `Table IX`; **배율·산포는 digest 재계산**)
- "The full Green–Kubo interval function failed to reach its asymptotic limit at **550 K even for
  τ = 1.4 ns**, while the tracer interval function from the *same* trajectories converged within
  ~200 ps — the difference being only the cross-particle displacement correlations." (`Fig. 10`/`Fig. 11` 실독)
- "First-principles voltage-window analysis of the Li (thio)boracite family places the **sulfide anodic
  limits at 2.1–2.5 V** versus **3.4–3.9 V for the oxides**, and the authors attribute the gap to
  experimental windows (up to 4.3 V) to **passivation by electronically insulating decomposition products**."
  (PRM **8**, 065401 (2024), `Table II`)
- ⛔ **쓰지 말 것**: 이 논문의 σ·E_a·H_R **절대값을 아지로다이트 문장 안에**;
  §1.4.2 의 ZnO 선행연구 인용([26] 오류); §5.4 를 "Si 도핑" 으로;
  `Table 5.4` 의 ΔE_F 를 도핑 선호도 근거로 (§11-e 형태로 다시 쓴 뒤에만).

---

## 14. 기법 미니 용어집 (이 digest 를 나중에 다시 읽을 사람용)

| 용어 | 뜻 | 이 논문에서 |
|---|---|---|
| **Green-Kubo** | 평형 요동(전류 자기상관)으로 수송계수를 얻는 선형응답 공식 | σ_full 의 정의. 잡음이 커서 초장시간 평균이 필요 |
| **Einstein–Helfand 형** | GK 를 시간적분(분극밀도 변위)으로 바꿔 쓴 것 | 실제 계산은 전부 이 형태 (식 4·9) |
| **tracer 근사** | 이온 간 상관을 무시하고 MSD 만으로 σ 를 추정 (= Nernst–Einstein) | 우리가 쓰는 것. 이 논문은 **불충분하다고 결론** |
| **Haven ratio H_R** | σ_tr / σ_full. ≠1 이면 상관 이동 | 0.53–1.03, T↑ 에 따라 ↓ |
| **간격함수 Λ(τ)** | σT 의 τ-의존 추정치. τ→∞ 가 답 | `f₀ + f₁/τ` 로 적합해 f₀ 를 읽는다 |
| **블록 평균** | 한 궤적 안에서 길이 τ 구간을 M 개 뽑아 평균 | M 을 **모든 τ 에 대해 고정** |
| **Lyapunov 불안정성** | 비선형 운동방정식 때문에 궤적이 초기조건·하드웨어에 지수적으로 민감 | GK 의 인과 전제를 깨뜨린다. **고온일수록 심하다** |
| **Allegro** | NequIP 계열 **엄격 국소(strictly local) 등변 MLIP**. 원자쌍 단위 에너지 | Musaelian 외, *Nat. Commun.* **14**, 579 (2023) |
| **등변(equivariant)** | 입력을 회전하면 출력도 같은 방식으로 회전 | E(3) 텐서곱으로 구현 (§4장) |
| **WS (weighted sum)** | λ_E·E_MAE + λ_F·F_MAE + λ_S·S_MAE, λ 각 1/3 | 모델 선택 기준 |
| **close-pair 배열** | 원자쌍 거리를 인위적으로 좁힌 학습 배열 | 척력벽 학습용, 구조당 ~400개 |
| **900 K 스크리닝** | 고온 장시간 MD 로 모델 발산 여부를 거르는 게이트 | 10모델 중 2개 탈락 |
| **grand canonical potential** | Ω = F − Σ Nᵢμᵢ. Li 저장소와의 평형을 다룬다 | ESW(φ_CL·φ_AL) 계산의 기반, pymatgen |
| **부동태화(passivation)** | 분해산물이 전자절연성이라 반응이 자기제한 | 계산 창 < 실험 창 의 표준 설명 |

---

<sub>digested 2026-09-22 · 크로핑 20장 중 **11장 실독** (`Fig. 5`·`9`·`10`·`11`·`12`·`14`·`15`·`16`·`17`·`18`·`20`) ·
`figure-read ≈` 표기된 값은 그림에서만 읽은 것 · *(digest 계산)* 표기된 값은 원논문 미보고 재계산 ·
🎤 talk 역링크 **해당 없음** (`litdb/talks/lee2026_skku_mlip_materials_design.md` 인입 대기열에 이 논문 없음)</sub>
