Repository: yonghoon7153-source/Yonghoon-DEM-DFT

# 📚 LITDB — 문헌 단일 시스템 (**SE·DFT 축 + DEM·MPM 축, 두 트랙**)

> **앞으로 논문은 여기서만 본다.** 여러 곳(db/literature, kb/papers, db/properties, Excel)에 흩어진 문헌을 한 곳에서 생각·참고·비교하기 위한 통합 MD 시스템.

## 왜 트랙이 둘인가
`INDEX.md` 는 argyrodite 전해질 축이라 접촉역학·MPM·건식전극 digest 가 들어갈 자리가
없다. 그래서 한때 64편이 **어느 인덱스에도 없었다**(open_items #7). 축을 나눠 그 구멍을
닫았고, 한 분모로 세면 “159편 중 98편 미언급” 같은 **가짜 미결**이 나온다
(`comparison_vs_ours.md:8`). 분리는 실측 근거가 있는 결정이다 — 합치지 말 것.

⚠ 이 표의 **편수는 적지 않는다.** 손으로 쓴 수는 반드시 낡는다(README 자신이 세 번 틀렸다).
현재값은 `python3 tools/litdb/build_index.py --check` 로 본다.

File: litdb/papers/maginn2019_best_practices_transport_selfdiffusivity_viscosity.md
# Best Practices for Computing Transport Properties 1. Self-Diffusivity and Viscosity from Equilibrium Molecular Dynamics — Maginn et al. (*Living J. Comput. Mol. Sci.* 2019) **[Article v1.0]**

> slug `maginn2019_best_practices_transport_selfdiffusivity_viscosity` · DOI `10.33011/livecoms.1.1.6324` · type `methodology (고전 EMD 규약 원전)` · PDF `2a48d75b-82._Best_practices_for_computing_transport_properties_1…pdf` (20 p, SI 없음) · digested `2026-09-09` · status ✅
> methods: MD
> **저자**: Edward J. Maginn¹\*, Richard A. Messerly²\*, Daniel J. Carlson³, Daniel R. Roe⁴, J. Richard Elliott⁵ — ¹Notre Dame 화학·생체분자공학, ²NIST Thermodynamics Research Center, ³BYU 화학공학, ⁴NIH/NHLBI 계산생물학, ⁵Akron 화학·생체분자공학
> **서지**: *Living J. Comp. Mol. Sci.* **2019**, 1(1), 6324 · 접수 2018-06-22 / 수리 2018-11-29 · **[Article v1.0]**, "This version dated **January 6, 2019**"
> **living document 관리처**: `https://github.com/ejmaginn/TransportCheckList` (issue tracker 로 피드백 받는다고 본문에 명시)
> ⚠ **서지 정정 (1저자 기억 대조)**: 5저자는 **Anderson 이 아니라 J. Richard Elliott** 이다. "Maginn·Messerly·Carlson·**Roe**·**Elliott**" 가 맞다.
> 🚫 **철회/금지값 없음** — 이 논문에는 우리가 인용할 물성 절대값이 애초에 없다 (§3 참조).

---

## 0. 이 digest 를 읽는 법 — **경계부터 박는다**

이건 **물성 논문이 아니라 규약 원전**이다. σ·Ea·gap 을 캐러 온 거라면 잘못 온 것이다.
우리가 이걸 정본으로 삼는 축은 딱 하나 — **"MLIP-MD 로 뽑은 D 의 통계 불확실도를 어떻게 정의하는가"**.

**이 논문이 덮는 것 / 안 덮는 것을 먼저 못 박는다** (이걸 흐리면 아래 판정이 전부 오용된다):

| 축 | 이 논문 | 비고 |
|---|---|---|
| **통계(random) 불확실도** — 궤적 유한성에서 오는 요동 | ✅ **정본** | 이 편의 전부 |
| **힘장(model) 오차** | ⛔ **명시적으로 범위 밖** | §4.2.3 본문: *"force field deficiencies can lead to large systematic deviations … we limit our discussion to random uncertainties associated with fluctuations in the simulation output"* |
| **MLIP 특유 문제** (committee 분산 · 학습영역 외삽 · 힘 비보존) | ⛔ 안 다룸 | 2019년 고전 force field 기준. → imbalzano / kurniawan / grasselli 축 |
| **이온전도도 σ** (우리 Nernst–Einstein) | ⛔ **이 편에 없다** | Abstract 가 *"future publications will discuss … thermal conductivity, **ionic conductivity**, and multicomponent diffusivity"* 라고 **예고만** 한다. 제목의 "1." 이 그 뜻 |
| **NEMD** | ⛔ 없음 | *"leaving NEMD for a future publication"* |
| **결정 고체 이온전도체** | ⛔ **예제 0건** | 전 예제가 분자 액체 (CO₂ · ethanol · ethane · glyme · [BMIM][Tf₂N] · water · LJ fluid) |

⇒ **우리 D_rel 의 통계 오차 정의는 이 논문을 따라도 된다. 우리 D 의 "맞음"(정확도)은 이 논문이 보증하지 않는다.**

---

## 1. 한 줄 요약

EMD 로 자기확산 D 와 전단점도 η 를 뽑을 때 **"시뮬레이션이 힘장을 제대로 대표하는가(reliable)"** 와
**"남이 재현할 수 있는가(reproducible)"** 를 실험 정확도와 분리해 다루는 체크리스트 — 핵심 메시지는
**"어떤 후처리도 잘못 설계된 시뮬레이션을 보상하지 못한다"**(체크리스트 첫 줄)와
**"D 의 적합 구간 선택에는 객관적 기준이 아직 없으니, 고른 방법과 그 선택이 만드는 변동폭을 반드시 보고하라"**(§5.2.3).

## 2. 메타 / 이 논문의 성격

| 항목 | 내용 |
|---|---|
| 저널 | *Living Journal of Computational Molecular Science* (LiveCoMS) — **living document** 포맷. 버전이 붙고 GitHub 에서 계속 개정된다 |
| 버전 | **[Article v1.0]** · 판본일 **2019-01-06** |
| 분량 | 20쪽 · 그림 13 · 표 1 · 참고문헌 61 |
| 유형 | Best Practices Guide (동료심사 있음: 접수·수리일 명시, NIST 내부 리뷰 Alta Y. Fang · Arno R. Laesecke 사사) |
| 범위 | EMD 한정 · D 와 η 한정 |
| 라이선스/저작권 | NIST 기여분은 미국 저작권 대상 아님 |

**LiveCoMS "living" 의 의미**: 정적 논문이 아니라 버전 관리되는 살아있는 문서다.
그래서 **인용할 때 버전(v1.0)과 판본일을 같이 적어야** 나중에 v2 와 구분된다.
(⚠ v1.0 이후 개정 여부는 이 세션에서 **확인 못 했다** — §14 참조.)

## 3. 핵심 "수치" — 물성이 아니라 **규약 수치**다

이 논문에는 우리 db 와 대조할 물성 절대값이 **없다**. 대신 아래가 이 논문의 인용 가능한 수치다.
**전부 소환값(고전 MD·분자 액체 기준)** 이고, 우리 계로 이식하려면 §8 판정을 거쳐야 한다.

| 규약 항목 | 논문이 준 수치 | 절 | 대상 |
|---|---|---|---|
| 궤적 저장 프레임 수 (Einstein D) | **≈ 1000 independent configurations**, 균일 간격 | §5.2.1 | D |
| 속도 저장 주기 (Green-Kubo D) | **매 4–5 fs** | §5.3.1 | D |
| 응력텐서 저장 주기 (η) | **매 5–10 fs** | §6.1.1 | η |
| VACF 수렴용 런 길이 | decay-to-zero 시간의 **≈ 20배** | §5.3.2 | D(GK) |
| 시간원점 lag | decay-to-zero 시간 **초과**, 총 런 길이의 **절반 이하** | §5.3.2 | D(GK) |
| 부트스트랩 반복 | **수백 회 이상** (several hundred times) | §4.2.3 | 공통 |
| 부트스트랩 표본 크기 | **N_boots = N_reps** (복원추출) | §4.2.3 | 공통 |
| 부트스트랩 신뢰성 문턱 | **"typically most reliable when N_reps ≥ 20"** | §4.2.3 | 공통 ★ |
| 신뢰구간 | **α = 0.05 → 95 % CI**, two-sided tail | §4.2.3 | 공통 |
| 복제 수렴 (인용) | **10 replicates ≈ 단일 장기런 1개** (Ref [29] Fig 2) | §4.1.2 | η 맥락 |
| 복제 수렴 (인용) | **30–40 replicates ≡ 100 replicates** (Zhang et al. [30]) | §6.1.4 | η ★ |
| 복제 수 점검 절차 | η vs N_reps 를 **10–30 범위**에서 그려 볼 것 | §6.1.4 | η |
| 확산영역 판정 | **log-log MSD 기울기 ≈ 1** | §5.2.2 | D ★★ |
| 확산영역 판정 | **√MSD > r_G** (하한) · **> 상자변 L 의 절반** (상한) | §5.2.2 | D ★★ |
| 유한크기 보정 상수 | **ξ = 2.837298** (Ewald-류 주기격자 합) | §5.1.2 | D ★ |
| D 크기효과 크기 | 고압 CO₂ 에서 셀 크기에 따라 **≈ 10 %** 차이 | §5.1.2 | D |
| η 크기효과 | **125 · 500 분자에서도 유의하지 않다** | §6.1.3 | η |
| η 크기 점검 | N 을 **최소 2배, 이상적으로 10배** 변화 | §6.1.3 | η |
| EMD 적용 한계 (η) | **< 20×10⁻³ Pa·s** 권장, 50×10⁻³ Pa·s 까지 성공 사례, 그 이상은 NEMD | §6, §7 | η |
| η 런 길이 | GK plateau time 의 **약 한 자릿수(10배) 이상** (plateau 100 ps → 런 ≥ 1 ns) | §6.1.2 | η |
| η 데이터량 | D 보다 **약 10배** 더 필요 | §6.1.2 | η |
| Einstein η 중간구간 예시 | **5 – 50 ps** (⚠ §8 에서 우리 창과의 우연 일치 경고) | §6.3.1 | η |
| GK 가중 지수 b | ethanol 298 K **b = 0.52**; [BMIM][Tf₂N] 350 K **b = 0.60–0.73**; Ref[58] 권고 **b = 2** | §6.2.1 | η |
| b 오용 효과 | b=2 로 하면 [BMIM][Tf₂N] 350 K η ≈ **11×10⁻³** vs 정상 **≈19×10⁻³ Pa·s** (약 1.7배) | §6.2.1 | η |
| GK cut-off 휴리스틱 | σ 가 plateau 값의 **40 %** 되는 시각 | §6.2.1 | η |
| cut-off 민감도 실측 | 30 % → η **−0.8 %**, 20 % → η **−6.1 %** | §6.2.1 | η |
| Eq 10 vs Eq 11 | η∞ 차이 **일반적으로 < 1 %** | §6.2.1 | η |
| 정전기 cutoff | 짧은 cutoff 가 η 를 **한 자릿수(order of magnitude)** 키울 수 있다; 0.9 / 1.2 / 1.4 nm 스캔 권장 | §6.4.1 | η |
| Coulomb cutoff (Fig. 9 계산조건) | 1.4 nm + analytic tail correction | Fig. 9 | η |

## 4. 논문 구조 — 체크리스트 전문 (자기확산 쪽, 번역)

논문 4쪽에 체크박스 형태로 실려 있다. **이게 이 논문의 뼈대**라 그대로 옮긴다.

> **CHECKLIST FOR COMPUTING SELF-DIFFUSIVITY**
> ☐ **시뮬레이션 설계.** *"No amount of data analysis can compensate for a poorly designed experiment."* 관련 위상공간을 충분히 표집해야 한다.
> - ☐ 올바른 앙상블에서 표집 (§4.1.1)
> - ☐ 복제 런 하나하나에서 뽑아내는 정보를 늘려라
>   - ☐ 출력 빈도를 올려라 (Einstein §5.2.1 / GK §5.3.1)
>   - ☐ 런이 충분히 긴지 확인 (Einstein §5.2.2 / GK §5.3.2)
> - ☐ 시스템 크기 효과 점검 (§5.1.2)
> - ☐ **흔한 실수** 목록에 걸리지 않았는지 재확인 (§4.3)
>
> ☐ **후처리 데이터 분석.** 재현 가능하고 의미 있는 D 를 얻는 열쇠.
> - ☐ 다음을 평균해 정밀도를 올려라: **다중 시간원점** (§4.2.1) · **N 분자** (§4.2.1) · **3차원 x,y,z** (§4.2.1) · **여러 복제 런** (§4.1.2)
> - ☐ D 를 Eq 1(GK) 또는 Eq 2(Einstein) 에서 **어떻게** 얻었는지 분명히 소통 (§4.2.2, §5.1.1, §5.2.3 / §5.3.3)
> - ☐ 시스템 크기 효과 보정 (예: Eq 3) (§5.1.2)
> - ☐ **D 의 불확실도를 보고**: 복제 런 부트스트랩 (§4.2.3) · 민감도 분석 (§5.2.3)
>
> ☐ **검증.** 신뢰할 만한 출처와 비교 (§4.4)
> ☐ **특수 주제.** 내 계에 특별 고려가 필요한지 (§5.4)

점도 체크리스트도 같은 골격이며, 다른 점은 (i) 분자 평균이 불가능하므로 **응력텐서 성분 평균**(3 또는 6개)이 그 자리를 대신하고 (ii) **복제 런 수**가 훨씬 크게 요구된다는 것뿐이다.

## 5. 섹션별 상세

### 5.1 EMD 의 두 형식 — Green-Kubo vs Einstein (§2, Table 1)

일반형 (Eq 1, Green-Kubo): γ = ∫₀^∞ dt ⟨ξ̇(t) ξ̇(0)⟩
적분형 (Eq 2, Einstein): γ = lim_{t→∞} ⟨(ξ(t) − ξ(0))²⟩ / 2t = ½ lim_{t→∞} (d/dt) ⟨(ξ(t) − ξ(0))²⟩ — **미분형이 선호된다**.

`Table 1` 이 D 와 η 의 구체식을 준다:

- **자기확산 D** — 역학변수 ξ = r_α (직교좌표)
  - GK: `(1/d_α) ∫₀^∞ dt ⟨(1/N) Σᵢ v_{α,i}(t) v_{α,i}(0)⟩_{t₀}`
  - **Einstein**: `(1/2d_α) lim_{t→∞} (d/dt) ⟨(1/N) Σᵢ |r_{α,i}(t) − r_{α,i}(0)|²⟩_{t₀}`
  - d_α = 차원수(1,2,3), N = 원자 수 또는 분자 수, ⟨…⟩_{t₀} = 시간원점 평균
- **전단점도 η** — ξ = r_α v_β, 응력텐서 비대각 성분 τ_{αβ} 사용

★ 우리에게 중요한 두 가지가 여기 이미 박혀 있다:
1. **Einstein 식은 미분형(d/dt)이다** → 정의상 **절편을 보지 않는다**. 우리 "자유절편 OLS" 는 이 미분형의 이산 구현으로 정당화된다 (원점강제 msd/(6t) 는 이 식이 아니다).
2. **⟨…⟩_{t₀} 이 식 안에 들어 있다** — 시간원점 평균은 선택이 아니라 **정의의 일부**다.

**저자 권고**: D 는 **Einstein 방식**, η 는 **Green-Kubo 방식**. 다만 D 는 GK 로도 계산해 교차검증할 것 —
두 방법 사이에 계통 편차가 흔히 보이지만, 분석이 제대로면 **통계 불확실도 내에서 일치해야 한다** [36–38].

### 5.2 앙상블 (§4.1.1) — ★ **우리 Langevin 이 여기 걸린다**

권장 순서: **NPT**(밀도 평형) → **NVT**(NPT 평균밀도로 부피 고정) → **NVE**(NVT 최종배치에서 출발).
각 단계마다 평형화 + 생산 구간을 둘 다 두고, NVE 생산의 평균 P·T 를 원래 NPT 의 입력 P·T 와 비교해 **보고해야 한다**.

- **NPT 단독은 강하게 비권장** — barostat 이 부피 변화로 위치를 직접 건드려 동역학을 크게 왜곡.
- **NVT 는 허용** — 특히 점도에서 흔하다. Fanourgakis et al. [22]: NVT ≈ NVE (점도).
- **Basconi & Shirts [23] 요약 (본문 인용)**:
  - **속도 스케일링 계열** thermostat (Berendsen · stochastic rescaling · Nosé-Hoover) → 결합시간 **0.1 / 1 / 10 ps 전 범위**에서 D·η 가 NVE 와 **통계적으로 구분 불가**.
  - ⛔ **속도 무작위화 계열** (Andersen thermostat, **Langevin dynamics**) + **강한 결합**(시간상수 **0.1 및 1 ps**) → **D 를 극적으로 낮추고(dramatically decrease) η 를 높인다**.
- 결론: **NVT 또는 NVE 를 쓰되 NVE 선호**. NVT 를 쓸 거면 thermostat 종류와 결합세기를 [22, 23] 을 보고 신중히 고를 것.

⇒ 이 문단이 §8-①의 근거다. 우리는 **Langevin** 을 **τ ≈ 0.5 ps** 로 쓰고 있고, 그건 저자가 이름을 대서 경고한 조합이다.

### 5.3 독립 복제 런 (§4.1.2) — ★ 질문 3의 정본

- 방식: **다른 초기 배치 또는 다른 속도 난수시드**로 독립 궤적을 만든다.
- 장점 ①: **벽시계 시간 단축** — 병렬로 돌리면 CPU 시간은 같거나 더 들어도 실시간은 준다.
- 장점 ②: **위상공간 표집** — 단일 런이 국소 최소에 갇히거나 동역학이 느릴 때 복제가 구제한다.
- 장점 ③: **엄밀한 불확실도** (→ §4.2.3 부트스트랩).
- 수렴 근거: **10개의 짧은 복제 평균이 단일 장기런과 같은 값으로 수렴** (Ref [29] Fig 2).
- 스케일링: **평균의 표준오차 ∝ 1/√N_reps** (Ref [30] Fig 7 · Ref [31] Fig 8). 복제 늘리기는 *"simple, fast, and direct"* 한 불확실도 감축 수단.
- η 는 D 보다 요동이 훨씬 크므로 **점도에는 더 많은 복제가 필요**하다 (§6.1.4).
- 실무 허용: 원칙은 복제마다 NPT 부터 새로 시작하는 것이지만, **같은 밀도(NVT 단계)를 공유하는 것도 허용** — 단 그 경우 **P 의 불확실도를 같이 보고**해야 한다.

### 5.4 정밀도 향상의 네 축 (§4.2.1)

D 의 표준편차를 줄이는 방법은 **평균 축을 늘리는 것**이고, 축은 정확히 4개다:

1. **N 분자 평균** — MSD 또는 VACF 를 전 분자에 대해 평균. *점도는 이게 불가능*(집단 물성)해서 D 보다 훨씬 어렵다.
2. **3차원 평균** — `D = ⅓(D_xx + D_yy + D_zz)`.
   ★ **덤으로 얻는 진단**: 균질계에서는 형식적으로 D_xx = D_yy = D_zz 이므로, **세 성분의 일치도가 곧 D 불확실도의 crude estimate** 다. 비대각 성분이 ≈ 0 인지도 확인 권장. (비균질계에서는 성립 안 함.)
3. **다중 시간원점 t₀** — ★ **제약이 붙는다**: 연속한 t₀ 사이 간격 δt₀ 는 **상관시간보다 길어야** 서로 독립이다.
4. **복제 런** (§4.1.2).

### 5.5 명확한 소통 (§4.2.2) — 이 논문의 도덕적 중심

> *"Both methods involve some judgment on the part of the user and results can vary depending on where the slope is taken (Einstein approach) and for how long the integral is carried out (Green-Kubo approach)."*
> *"**As no single best practice can be recommended for the region over which the slope or integral is calculated**, it is important to justify how this decision was made and then clearly communicate the approach used in any publication."*

요구사항 3종:
1. 구간 선택 **방법을 밝힐 것**
2. **분석 가정이 만드는 물성 변동폭을 정량할 것** ("critical to quantify the degree of variability … that arises from assumptions in the data analysis, e.g., the time interval over which the Einstein slope is computed")
3. **분석 스크립트를 SI 로 배포**할 것

### 5.6 불확실도 정량 = 복제 부트스트랩 (§4.2.3) — ★★ 질문 1의 정본

저자가 제시한 **유일한 엄밀 절차**다. 6단계 그대로:

| 단계 | 내용 | 전제 / 함정 |
|---|---|---|
| **1** | 복제 런 부분집합을 **복원추출(with replacement)** 로 무작위 선택 | **N_boots = N_reps** (원래 집합과 같은 크기). *복원*이 핵심 — 비복원이면 매번 같은 집합이 나온다 |
| **2** | 그 무작위 집합에서 평균량 계산 — GK 면 ⟨ξ̇(t)ξ̇(0)⟩, Einstein 이면 ⟨(ξ(t)−ξ(0))²⟩ | ★ **γ 를 평균하는 게 아니라 상관함수/MSD 를 평균한 뒤 γ 를 뽑는다.** 순서가 뒤바뀌면 안 된다 |
| **3** | 그 평균량에서 Eq 1 또는 Eq 2 로 γ(=D 또는 η) 계산 | 즉 **후처리 전 과정이 부트스트랩 루프 안에** 들어간다 |
| **4** | 1–3 을 **수백 회** 반복 | |
| **5** | D 또는 η 의 분포 생성 | |
| **6** | 원하는 신뢰수준 **1−α** 의 상·하한 결정 | PDF/CDF 필요. 히스토그램 또는 정규분포 적합. **two-sided tail** 이 표준: 상·하 꼬리 각각 α/2×100 %. **α = 0.05 (95 % CI) 권장** |

★ **전제**: *"this approach is typically most reliable when **N_reps ≥ 20**"*.
★ **완화 조항**: *"However, we recommend this approach even if only a few replicate simulations are performed to at least have a rough estimate of the uncertainty."*
⇒ 즉 **N_reps < 20 에서 부트스트랩을 금지하지는 않는다. 다만 그 CI 를 "정밀하다"고 말할 근거가 사라진다.**

⚠ **함정 (저자가 §4.2.3 첫 문단에서 직접 선언)**: 이 절차가 재는 것은 **무작위 오차뿐**이다.
*"Although force field deficiencies can lead to large systematic deviations with respect to the 'true' experimental value, we limit our discussion to random uncertainties…"*
⇒ **복제를 무한히 늘려도 힘장(= 우리 경우 MLIP) 편향은 안 줄어든다.** §10 의 경계선이 여기서 나온다.

또 하나의 **저비용 대안**(엄밀하진 않음): §4.2.1 의 **D_xx / D_yy / D_zz 산포**를 crude uncertainty 로 쓰는 것.

### 5.7 흔한 실수 (§4.3) — 질문 6, 원문 그대로

저자가 "General transport: Common pitfalls" 라는 제목으로 묶은 것은 **다음 네 덩어리**다:

1. **NVE 에서 에너지 보존 실패**
   - 주원인: **단정밀도(single precision)** 연산의 반올림 오차 누적.
   - 처방: **배정밀도(double) 또는 double/fixed precision** 사용.
2. **에너지 보존을 점검하지 않음**
   - 점검법: **시간간격(time step)을 계통적으로 바꿔가며 에너지 vs 시간을 그린다.** 드리프트가 거의 없어야 한다. (Haile [13] Ch. 4.4)
   - 결합길이·각도 구속을 쓴다면 **구속이 유지되는지도 확인**.
3. **평가 시간이 상관시간보다 충분히 길지 않음** — Eq 1·2 의 암묵적 전제.
   - *"insufficient simulation time is a common pitfall"*. 단순 액체는 쉽지만 **느린 동역학(sluggish dynamics) 계에서 문제가 된다**.
   - 처방: **점점 긴 런의 계열을 돌려** 추정값이 런 길이에 따라 유의하게 변하는지 본다.
4. **배치공간 탐색 부족**
   - 판정: **√MSD 를 계 안의 가장 큰 분자의 회전반경 r_G 또는 상자변 L 과 비교**한다.
   - *"If the square root of the MSD is larger than r_G (or better yet, is **comparable to or larger than L**), then the molecules have traversed far enough…"*

§6.4.1 에도 사실상 실수 하나가 더 있다 (점도 한정):
5. **정전기 처리를 점검하지 않음** — 짧은 cutoff 는 비대각 압력 성분에 큰 잡음을 넣어 **점도를 한 자릿수까지 부풀릴 수 있다** (GROMACS 매뉴얼 인용). 0.9 / 1.2 / 1.4 nm 스캔 + PME 여부 검토 권장.

### 5.8 검증 (§4.4)

- **NIST Standard Reference Simulation Website [35]** 의 "Benchmark Simulation Results" 로 먼저 맞춰본다 — LJ 유체 같은 toy 부터 물 모델·짧은 n-알케인·경가스까지.
- 다음 단계: **내 계와 비슷한 계의 문헌값 재현**.
- 원칙: *"validation should be performed **prior to** simulating new systems for which a comparison is not possible."*

### 5.9 자기확산 일반 (§5.1.1)

- ⛔ **반드시 unwrapped 좌표** — 주기경계를 적용한 좌표로 MSD 를 재면 **D 가 과소평가된다**.
- **원자 좌표 vs 분자 질량중심(COM)**: 장시간 극한에서는 같아야 하지만 **COM 권장**. 이유는 원자 좌표가 확산에 기여하지 않는 **단시간 진동 변위**를 끌고 들어오기 때문 (Ref [38] Fig 3).
- 어느 쪽을 썼든 **N 값(원자 수 vs 분자 수)을 맞게 쓰고 어느 쪽인지 명시**해야 한다.

### 5.10 유한크기 효과 (§5.1.2) — ★ 질문 4의 정본

**"D 계산에서 유한크기 효과는 유의하며 반드시 처리해야 한다"** — 저자의 표현은 강하다.

- **방향**: 계산된 D 는 **계 크기가 커질수록 커진다**. 예: 고압 CO₂ 에서 크기에 따라 **약 10 %** 차이 (`Fig. 1`).
- **처리법 ① 외삽**: 밀도를 고정한 채 N·L 을 키워가며 D 를 구하고 **D vs N^(−1/3)** 로 그린다 → **거의 선형**, N^(−1/3)=0 으로 외삽하면 D∞. (일부 문헌 [40] 은 N^(−1) 로 외삽 — 규약이 하나가 아니다.) 단점: 큰 계 여러 개를 돌려야 해서 비싸다.
- **처리법 ② Yeh–Hummer 해석보정 [41]** — **단일 런으로** D∞ 추정:

  > **D∞ = D(L) + k_B T ξ / (6 π η L)** ..... (Eq 3)
  > ξ = **2.837298** (주기격자의 Ewald-류 합에서 나오는 무차원 상수)
  > L = **입방(cubic)** 상자 변 길이, η = **전단점도**

- **적용 조건 (전부 논문에 명시)**:
  - η 를 **따로 계산해야 한다**. 다행히 η 는 계 크기에 강하게 의존하지 않는다 (§6.1.3).
  - **입방 상자 전용** — *"a different correction is required for non-cubic simulation boxes [42]"*.
  - **비등방 응집상(막 등)에는 또 다른 보정**이 더 적절할 수 있다 (§5.4.1, Camley et al. [46]).
- 두 방법의 일치: `Fig. 1` 에서 외삽선(파랑 점선)과 YH 보정 평균선(빨강 점선)이 거의 겹친다.

### 5.11 Einstein D — 출력 빈도 · 런 길이 · **적합 구간** (§5.2)

**§5.2.1 출력 빈도.** Einstein 은 **장시간 기울기**만 필요하므로 배치를 자주 저장할 필요가 없다.
파일 크기와 정확도의 절충으로 **생산런 전체에 걸쳐 균일 간격으로 ≈ 1000개의 독립 배치**를 저장하라.

**§5.2.2 런 길이 = 확산영역 진입 판정.** ★★ 질문 5의 정본. (저자는 "ergodicity" 라는 단어를 **한 번도 쓰지 않는다** — 전문 검색 0회. 대신 조작 가능한 게이트를 준다.)

- 런 길이는 **분자 수에 의존**한다 — 분자가 적을수록 더 오래 돌려야 한다.
- **게이트 ①**: **MSD 를 log-log 로 그려 기울기를 계산**한다. **확산영역에서 ≈ 1** 이어야 한다 (`Fig. 2`).
- **게이트 ②**: **√MSD 가 충분히 큰가** — *"larger than the radius of gyration of the molecule at the low end and **larger than half the box length at the high end**"*.
- 두 기준을 만족하면 *"one can have confidence that the diffusive regime has been sampled."*

⚠ **문서 내부 불일치 (우리가 발견)**: 같은 √MSD 기준이 세 곳에서 미묘하게 다르다 —
§5.2.2 "**상자변의 절반**보다 크게" / §4.3 "**L 과 비슷하거나 그보다** 크면 더 좋다" / §7 결론 "이상적으로는 **L 정도(on the order of)**".
⇒ **"L/2 는 최소선, L 이 목표"** 로 읽는 게 세 문장을 모두 만족하는 유일한 독법이다.

**§5.2.3 데이터 분석 = MSD 적합 구간.** ★★ 질문 2의 정본. **원문이 짧으니 통째로 옮긴다.**

> *"Specifically, the time interval that is included in the regression can have a significant impact on the predicted value of D. We recommend that only the **"middle"** of the MSD be used in the fit to approximate the long-time slope. **Short time must be excluded as it follows a ballistic trajectory, while very long time is excluded due to the increased noise.** **Currently, we are unaware of an objective approach for defining the "middle" region.** Until such an approach exists, we recommend that the author reports **how the region was selected** and **how much variability in D can be attributed to the choice of this region**. In addition, **the uncertainty in the fit of the slope should be reported**."*

⇒ **판정 기준 수치는 없다.** 있는 것은 (a) 정성 규칙 3개(단시간 제외 / 장시간 제외 / 중간 사용), (b) **보고 의무 3개**.
`Fig. 2` 가 유일한 구체 예시이고 그 계 한정이다: 단시간 "ballistic" ≈ 시작 ~ **100 ps**, "middle" ≈ **100 – 1000 ps** (log-log 기울기 1), **1000 ps 초과는 잡음이라 적합에서 제외**(그림에 아예 안 그렸다).

**§5.3 Green-Kubo D** (참고): 속도를 **4–5 fs 마다** 저장(VACF 가 빨리 감쇠하므로), 런 길이 ≈ decay-to-zero 시간의 **20배**, 시간원점 lag 은 **decay-to-zero 초과 ~ 총 런의 절반 이하**. 물 예: decay ≈ 1 ps → 20 ps 런 + lag 1–10 ps. VACF 러닝적분의 plateau 값이 D 이며, **cut-off 시간 민감도를 보고**해야 한다.

### 5.12 점도 (§6) — 우리에게 **전이되는 것만**

점도 자체는 우리 축이 아니지만, §6 에는 **"창 선택 × 복제 수" 상호작용의 유일한 정량 실증**이 들어 있어서 그 부분만 옮긴다.

- **§6.1.2**: η 는 집단 물성이라 D 보다 **약 10배** 데이터가 필요. GK 적분의 **plateau time 과 필요 런 길이를 혼동하지 말 것** — 다중 시간원점 때문에 필요 런 길이는 plateau time 의 **약 10배**다 (`Fig. 3`: plateau ≈ 100 ps → 궤적 ≥ 1 ns).
- **§6.1.4**: 복제 수 문헌 편차가 크다 — Payal et al. [29] 10개, Zhang et al. [30] 은 계통 조사로 **30–40개가 100개와 통계적으로 동등**. 필요한 수는 **화합물·온도·분자 수·런 길이 전부에 의존**하므로, **η vs N_reps 를 10–30 범위에서 직접 그려 보라**.
- **§6.3.1 (Einstein η)** ★: 단일 런의 장시간 거동은 **비선형**이라 기울기를 못 뽑는다(`Fig. 9`). 복제 30개를 평균하면 넓은 구간에서 선형이 된다. 단일 런에서는 **중간 구간(예: 5–50 ps)** 기울기를 쓰는 게 관행이지만, 저자는 *"less theoretically rigorous and depends strongly on user judgment"* 라고 못 박고 **복제가 계산적으로 불가능할 때만** 권한다. 그 경우 **왜 그 구간인지 설명 + 다른 구간이면 얼마나 달라지는지 보고**해야 한다.
- **§6.3.1 의 이중 부트스트랩** ★★ — 우리가 그대로 훔쳐올 절차:
  1. **복제 부트스트랩**: 어떤 복제를 넣을지 무작위 재표집 → 기울기 → η 분포 (수백~수천 회)
  2. **시간구간 부트스트랩**: *"computing the slope for hundreds or thousands of different time intervals"* — **적합 구간 자체를 무작위로 뽑아 그 분포를 보고**한다. `Fig. 13`(a) 예시로는 "start > 5 ps, end < 50 ps" 범위에서 무작위 구간을 뽑아 η 분포를 보고한다.
  - *"This approach is especially important if analyzing intermediate time intervals from a single simulation."*
- **§6.2.1**: GK η 는 **러닝적분에 이중지수 Eq 10 을 적합해 t→∞ 외삽**하는 것이 최선. 가중지수 b 오용의 대가가 크다 (b=2 → η 가 19 → 11 ×10⁻³ Pa·s, 약 1.7배 축소).

## 6. Figure set ★

**본 그림 표시**: 🔍 = 이번에 실제로 이미지를 열어 본 것 / ⬜ = 캡션·본문만 (이미지 미열람).

| Fig | 내용 | 우리 활용 |
|---|---|---|
| 1 | 🔍 D vs 1/N^(1/3), 고압 CO₂ 323.15 K / 200 bar. 검은 원 = MD, 빨간 마름모 = Yeh–Hummer 보정, 검은 점선 = 선형외삽, 파란/빨간 점선 = D∞(외삽) / YH 평균 | **유한크기 보정의 정본 그림.** 우리가 한 번도 안 한 D vs N^(−1/3) 실측의 템플릿. figure-read: 작은 셀이 D∞ 를 **약 15 % 과소** |
| 2 | 🔍 log-log MSD(Å²) vs t(ps), 0.1–1000 ps. 3 곡선(E_tors / 0.5E_tors / 2E_tors), 회색 점선 = 기울기-1 적합. 빨강은 1 시간원점(잡음) vs 60 시간원점(매끈) 대비 | **MSD 창 선택의 유일한 시각 예시** + **시간원점 다중화 효과의 시각 증거**. 우리 창 근거 그림의 원형 |
| 3 | 🔍 (상) η 러닝적분 vs 시간, ethanol 298 K, 궤적길이 4종 + inset σ vs 시간 / (하) η vs 궤적 개수 10–100 | **"복제를 늘려도 궤적이 짧으면 안 낫는다"** 의 정본. 우리 200 ps × 3 시드 판정 근거 |
| 4 | ⬜ plateau time 이 점도 증가(온도 감소)와 함께 커짐, [BMIM][Tf₂N] 350–500 K | (점도 전용) 저온일수록 창을 늘려야 한다는 감각 — 우리 600 K vs 1000 K 창 고정 재검토 동기 |
| 5 | ⬜ 다양한 glyme 계에서 η 의 유한크기 효과 무시 가능 | YH 식이 η 를 요구하는데 η 자체는 크기 둔감 → 보정의 자기일관성 |
| 6 | ⬜ 계 크기가 GK 점도와 그 σ 에 영향 없음 | 동상 |
| 7 | ⬜ 비대각 3성분 평균이 단일 성분보다 GK η 정밀도 개선 | (점도 전용) "평균 축을 늘려라"의 실증 |
| 8 | ⬜ 6성분 vs 3성분 GK η 사실상 동일 (LJ 유체, 무차원 단위) | (점도 전용) |
| 9 | 🔍 Einstein η 적분 vs 시간(0–250 ps), ethane 137 K TraPPE-UA. 검정 = 30 복제 평균(직선), 빨강 점선 = 단일런 3성분 평균, 파랑 점선 = 단일 비대각 성분들 | **"복제 없이는 장시간 기울기가 존재하지 않는다"** 의 정본. figure-read: 단일런들이 250 ps 에서 ≈46 ~ >100 로 2배 이상 벌어짐 |
| 10 | ⬜ Eq 9 이 응력자기상관을 잘 적합하나 단시간(<0.02 ps) 계통편차 존재 | (점도 전용) 모델 적합의 편향 위험 |
| 11 | ⬜ GK η 가 가중지수 b 에 의존 (ethanol b=0.52, [BMIM][Tf₂N] b=0.60–0.73) | (점도 전용) 후처리 하이퍼파라미터가 답을 바꾸는 사례 |
| 12 | ⬜ GK 러닝적분의 단시간(t < ~2 ps) 큰 요동 → 적합에서 제외해야 | **단시간 배제의 정량 근거** — 우리 창 하한 2 ps 와 같은 숫자가 우연히 등장 (§8 경고) |
| 13 | 🔍 Einstein η 의 (시작시각, 끝시각) 히트맵. (a) N_reps=1 컬러바 −0.2 ~ 0.6 ×10⁻³ Pa·s, (b) N_reps=30 컬러바 0.31 ~ 0.37 | ★★ **이 논문에서 우리에게 가장 중요한 그림.** "적합 창 민감도는 복제 수의 함수다" 를 한 장으로 보여준다 |
| Table 1 | (텍스트로 읽음) D·η 의 GK/Einstein 식 전체 + 기호 정의 | Einstein 식이 **미분형**이라는 것 = 우리 자유절편의 근거 |

### 6.1 내가 실제로 본 그림에서 읽은 값 (`figure-read ≈`)

**`Fig. 1`** — x축 1/N^(1/3) 0 ~ 0.16, y축 Self-Diffusion Coefficient (10⁻⁹ m²/s) 약 18.7 ~ 23.
- MD(검은 원): `figure-read ≈` 1/N^(1/3) ≈ 0.158 → D ≈ **18.85** / ≈0.125 → **19.5** / ≈0.10 → **20.2** / ≈0.08 → **20.5**
- 선형외삽 절편(N→∞): `figure-read ≈` **22.2**
- YH 보정(빨간 마름모): `figure-read ≈` **22.85 / 22.0 / 22.15 / 22.05** (같은 4개 크기), 평균선 `figure-read ≈` **22.25**
- ★ **본문과의 긴장**: 본문은 *"differs by approximately 10 %"* 라고 쓰지만, 그건 **계산한 크기들끼리의 산포**(18.85→20.5, ≈9 %)다. 정작 중요한 것은 **가장 작은 셀이 D∞ 를 약 15 % 과소평가**한다는 사실이고(18.85 vs 22.2), 본문은 이 숫자를 말하지 않는다. → §12 비판
- ★ **YH 의 한계도 그림에 보인다**: 가장 작은 셀의 YH 값(22.85)이 평균선(22.25)보다 **위**에 있다 — 즉 **가장 작은 셀에서 YH 가 살짝 과보정**한다. 본문은 두 방법이 "similar results" 라고만 한다.

**`Fig. 2`** — x축 t [ps] 0.1–1000 (log), y축 ⟨Δr²⟩ [Å²] 0.01–1000 (log).
- 빨강(2E_tors, 가장 구속된 계)에 **1–10 ps 부근의 뚜렷한 어깨/평탄부**(케이지) 가 보이고, 그 뒤 다시 상승.
- 빨강은 단시간에서 **점선처럼 흩어져 보이고**(= 캡션의 "1 time origin") 매끈한 쪽이 60 time origins → **시간원점 다중화 효과가 그림에 직접 보인다.**
- 빨강의 1000 ps 값 `figure-read ≈` **13 Å²** → √MSD ≈ **3.6 Å**. 이 계의 r_G·L 은 크롭에서 알 수 없어 저자 자신의 게이트 통과 여부를 **판정할 수 없다**.
- ★ **본문과의 긴장**: 본문은 단시간을 *"ballistic"* 이라 부르며 **0→100 ps** 라고 한다. 그런데 진짜 탄도영역(log-log 기울기 2)은 통상 sub-ps 다. 1–100 ps 구간에 그림이 보여주는 것은 **케이지/아확산(sub-diffusive, 기울기 < 1)** 이다. **용어가 틀렸다.** → §12

**`Fig. 3`** — (하단) η [cP] vs Number of Trajectories 10→100, ethanol 298 K, 궤적길이 4종.
- `figure-read ≈` N=10 에서 네 곡선이 **1.20 ~ 1.33** 로 갈린다 (≈10 % 산포)
- `figure-read ≈` N=20 에서 **네 곡선이 동시에 1.43–1.47 로 튄다** — 공통 인공물. 즉 **복제 수렴은 단조롭지 않다**
- `figure-read ≈` N=40–100 에서 안정: 4 ns ≈ **1.32**, 2 ns ≈ **1.335**, 1 ns ≈ **1.29**, 500 ps 는 **1.24 까지 계속 내려간다**(발산) — 본문 주장과 일치
- (상단 inset) σ [cP] vs 시간: 500 ps 시점에서 `figure-read ≈` 4 ns **0.45** / 2 ns **0.70** / 1 ns **0.95** / 500 ps **1.5** → **σ 가 η(≈1.3) 자체와 맞먹거나 커진다** = 장시간 lag 배제의 근거
- ⚠ 이 크롭은 `Fig. 4` 전체와 `Fig. 5` 윗부분을 같이 담고 있어서 **부수적으로 봤다**: `Fig. 4` 의 [BMIM][Tf₂N] plateau 값 `figure-read ≈` 350 K **19.8** / 400 K **7.5** / 450 K **3.5** / 500 K **2.2** cP, 저온일수록 plateau 도달이 늦다.

**`Fig. 9`** — y축 `V/(2k_BT)⟨(∫₀ᵗ dt′ τ_αβ)²⟩` (10⁻¹² Pa·s²), x축 0–250 ps.
- 검정(30 복제 평균)만 **0에서 250 ps 까지 직선**, 250 ps 에서 `figure-read ≈` **84**
- 빨강 점선(단일런 3성분 평균)은 휘어져 **≈215 ps 에서 ≈88 로 정점을 찍고 내려온다** — 즉 기울기가 **음수**가 되는 구간이 생긴다
- 파랑 점선(단일 비대각 성분)들은 250 ps 에서 `figure-read ≈` **46 ~ >100** 로 **2배 이상** 벌어짐
- inset(0–4 ps): **모든 곡선이 겹친다** → 단시간 구간에는 판별력이 아예 없다

**`Fig. 13`** — (start time, end time) 히트맵, 축 둘 다 0–250 ps.
- (a) **N_reps = 1**: 컬러바 **−0.2 ~ 0.6** ×10⁻³ Pa·s. 대각선 근처 큰 start time 영역이 **파랑 = 음의 점도**. 즉 **창만 바꿔서 η 를 음수로도 만들 수 있다**
- (b) **N_reps = 30**: 컬러바 **0.31 ~ 0.37** ×10⁻³ Pa·s, 화면이 거의 균일
- ★ `figure-read ≈` **창이 만드는 산포가 ≈0.8 → ≈0.06 ×10⁻³ Pa·s 로 약 13배 축소**된다 (N_reps 1 → 30).
  ⇒ **"창을 어떻게 고를 것인가" 는 "복제를 몇 개 돌릴 것인가" 와 분리된 질문이 아니다.** 이 논문 전체에서 우리에게 가장 이식 가치가 높은 한 문장.

## 7. Post-processing ★

| 항목 | 이 논문 |
|---|---|
| **무엇** | MSD 선형회귀(Einstein D) · VACF 수치적분(GK D) · 응력자기상관 러닝적분(GK η) · Einstein η 적분 · **부트스트랩 CI** · **민감도(창/컷오프/가중지수) 분석** · D vs N^(−1/3) 외삽 · Yeh–Hummer 보정 |
| **도구** | 특정 도구를 지정하지 않는다. 언급되는 것은 시뮬레이터(LAMMPS · GROMACS · AMBER)와 궤적 분석기(Ref [7–9]), 검증용 **NIST Standard Reference Simulation Website**, 막 확산 보정용 `https://diffusion.lobos.nih.gov` |
| ⛔ **경고** | *"we strongly discourage using these analysis tools as a **'black box'**, as no amount of post-processing can compensate for a poorly designed simulation"* |
| **기록 방식** | ① 후처리 **분석 스크립트를 SI 로 배포** ② NVE 생산의 **평균 P·T 를 D/η 와 함께 보고** ③ 원자좌표/COM 중 어느 쪽인지 · N 이 원자 수인지 분자 수인지 명시 ④ 응력텐서 몇 성분을 썼는지 명시 ⑤ **적합 구간 선택 방법 + 그 선택이 만드는 변동폭 + 기울기 적합 불확실도** |

## 8. ★★ 우리 규약 항목별 판정 (질문 1–5 + 2–50 ps · 시드 3)

우리 규약 (CLAUDE.md): UMA-s-1p1(omat) · **Langevin NVT** · dt 2 fs · friction 0.02 · equilib 5 ps / prod 200 ps ·
**MSD 창 2–50 ps 고정 · 자유절편 OLS** · **시드 3** · Arrhenius 600/800/1000 K 3점 ·
보고량 **D_rel(design, host) = D\*(design)/D\*(host) @600 K** (비준).

| # | 우리 규약 | 이 논문 기준 판정 | 근거 |
|---|---|---|---|
| ① | **Langevin NVT, friction 0.02** | ⛔ **명시적 경고 대상** | §4.1.1 이 **Langevin 을 이름을 대서** "velocity-randomizing" 으로 분류하고, **강한 결합(τ = 0.1 및 1 ps)에서 D 를 극적으로 낮춘다**고 한다 |
| ② | **MSD 창 2–50 ps 고정** | 🟡 **절반 정당 / 절반 미충족** | §5.2.3 은 창의 *수치*를 정하지 않는다("객관적 방법을 모른다"). 대신 **보고 3종**을 요구하고 우리는 그중 2개를 안 한다 |
| ③ | **자유절편 OLS** | ✅ **정당** | `Table 1` 의 Einstein 식이 **미분형** — 절편을 보지 않는다. 원점강제가 오히려 규약 위반 |
| ④ | **시드 3** | ⛔ **논문 문턱 미달** (금지는 아님) | 부트스트랩 신뢰문턱 **N_reps ≥ 20**; 수렴 근거 **10개**; 점도 계통조사 **30–40** |
| ⑤ | **유한크기 보정 없음** | ⛔ **명시적 결손** — 단 YH 식 직접이식은 ❌ | §5.1.2 "significant … must be accounted for". 그러나 YH 는 **입방+유체 η** 전제 |
| ⑥ | **확산영역 게이트 없음** (β 폐기 후 공백) | ⛔ **가장 큰 구멍** | §5.2.2 의 게이트 두 개는 **비용 0**인데 우리는 둘 다 안 한다 |
| ⑦ | **prod 200 ps (600 K) / 100 ps (800·1000 K)** | 🟡 **판정 불가 — 우리가 점검을 안 했다** | §4.3: "점점 긴 런의 계열"로 D 가 변하는지 봐야 판정된다 |
| ⑧ | **시간원점 다중화** | ✅ 하고 있다 (`tools/ionic/msd_origin.py`) | 단 §4.2.1 의 전제 **δt₀ > 상관시간** 을 확인한 기록이 없다 |
| ⑨ | **N(Li) 평균 · 3차원 평균** | ✅ 하고 있다 | 단 §4.2.1 의 **덤 진단**(D_xx/D_yy/D_zz 산포 = crude 불확실도)은 안 쓰고 있다 |
| ⑩ | **보고량 = 비(ratio)** | ⚪ **논문이 다루지 않는다** | §9 참조 |

### ① Langevin — 상세 판정 ⛔

**사실관계 (우리 코드 실측)**:
- 생산 드라이버 `tools/modelc_v3/aimd_mlip.py:190` → `Langevin(atoms, dt, temperature_K=T_K, friction=args.friction, …)`, 기본 `--friction 0.02` 를 **ASE 단위 그대로** 넘긴다. ASE 시간단위 ≈ 10.18 fs 이므로 **γ ≈ 1.96×10⁻³ fs⁻¹ → 결합시간 τ = 1/γ ≈ 0.51 ps**.
- ⇒ **0.51 ps 는 Basconi & Shirts 가 "dramatically decrease D" 라고 한 τ = 0.1–1 ps 대역 한복판이다.**

**⚠ 부수 발견 — 우리 repo 내부 불일치**: `tools/ionic/md_temperature_feasibility.py:118` 은 `friction=0.02 / units.fs` 로 넘긴다 → **τ = 50 fs = 0.05 ps**, 생산 경로보다 **10배 강한 결합**이다. 같은 "friction 0.02" 라는 이름 아래 **두 파일이 10배 다른 물리를 돌리고 있다**. 이건 이 논문과 무관하게 정리 대상이다 (feasibility 는 계획 도구라 D 정본은 아니지만, 그 도구가 추정한 t_min 이 생산 조건과 다른 열욕을 가정한 셈이다).

**그러나 이것을 "우리 D 가 틀렸다"로 바로 읽으면 안 된다 — 세 가지 완화 요인이 있고, 셋 다 *가정*이다**:
1. **논문 근거는 분자 액체 기준**이다. 결정 고체 골격 안의 Li hopping 에서 열욕이 barrier-crossing rate 에 어떻게 작용하는지는 이 논문이 말하지 않는다 (Kramers 영역에 따라 부호가 달라질 수 있다).
2. **우리 보고량은 비(ratio)** 다. 열욕 편향이 design 과 host 에 **같은 곱셈 인자**로 작용하면 D_rel 에서 상쇄된다. — ⚠ 다만 **"같은 인자"는 증명된 적 없다**. 마찰이 barrier 높이에 의존하면 Ea 가 다른 두 계에서 상쇄가 깨진다.
3. **Ea 는 로그기울기**라 온도 무관 곱셈 편향에는 둔감하다. — ⚠ 마찰 효과가 온도 의존이면 이것도 깨진다.

**처방 (비용 순)**: (a) **friction 스캔 대조 잡** — 600 K 에서 γ 를 0.002 / 0.02 / 0.2 (ASE 단위)로 두고 D 와 D_rel 을 본다. D 는 움직이는데 D_rel 이 안 움직이면 완화 요인 2 가 *실측으로* 뒷받침된다. (b) **NVE 생산** — 논문 정본. 평형 후 열욕을 끄고 200 ps NVE 를 돌려 D 를 재고 Langevin 값과 비교. MLIP 는 에너지 보존이 힘장만큼 좋지 않을 수 있으니 §4.3 의 에너지 드리프트 점검과 세트로.

### ② MSD 창 2–50 ps — 상세 판정 🟡

**이 논문은 우리 창을 정당화하지도, 반박하지도 않는다.** 창의 숫자를 정해 주지 않기 때문이다.
논문이 요구하는 것은 **절차**고, 그 절차 대비 우리 상태는 이렇다:

| §5.2.3 요구 | 우리 상태 |
|---|---|
| (a) "middle" 을 쓸 것 (단시간·장시간 배제) | ✅ 2 ps 하한이 케이지를, 50 ps 상한이 꼬리 잡음을 배제한다 — 취지 일치 |
| (b) **구간을 어떻게 골랐는지 보고** | 🟡 부분. `kb/concepts/msd_reading.md` 에 "lag ≤ T/4 관례 + 800/1000 K 런이 100 ps 라 50 ps 가 이미 T/2" 라는 논거가 있다. 단 **T/4 는 우리 관례이지 이 논문의 규칙이 아니다** (논문에서 "절반 이하"는 §5.3.2 의 *GK 시간원점 lag* 얘기지 MSD 창이 아니다) |
| (c) **그 선택이 만드는 D 변동폭을 정량 보고** | ⛔ **안 한다.** 우리는 그 값을 이미 안다 — 원장 실측 **창 효과 Ea 242 meV**(`tools/convention_check.py`, `kb/concepts/msd_reading.md`). 그런데 이걸 **불확실도로 보고하지 않고 "규약 고정"으로 처리**했다 |
| (d) **적합 기울기의 불확실도 보고** | ⛔ 안 한다 (OLS 기울기 표준오차를 어디에도 안 싣는다) |

★ **가장 아픈 지점**: 우리 원장이 기록한 **창 효과 242 meV > 주장하려는 효과 90 meV**.
논문 §4.2.2 의 문장 그대로다 — *"critical to quantify the degree of variability in the estimated property that arises from assumptions in the data analysis, e.g., the time interval over which the Einstein slope is computed."*
**변동원이 신호보다 크면, 창을 고정한다고 사라지지 않는다 — 보고되어야 한다.**
(다만 우리 보고량이 **비**라는 점이 여기서도 중요하다: 242 meV 는 *절대 Ea* 의 창 민감도이고, **D_rel 의 창 민감도는 별개이며 우리가 잰 적이 없다.** 재야 한다.)

⚠⚠ **"5–50 ps" 우연 일치 경고** — 이 논문 §6.3.1 에 *"e.g., 5 to 50 ps"* 가, §6.2.1 에 *"t < 2 ps 는 배제"* 가 나온다. 우리 창 2–50 ps 와 숫자가 닮았다. **인용 근거로 쓰면 안 된다**: 둘 다 **점도(Einstein η / GK 러닝적분)** 얘기지 MSD 가 아니고, 게다가 저자가 그 관행을 *"less theoretically rigorous"* 라고 깎아내린 대목이다. 숫자 일치는 물리적 관련이 없다.

**처방**: 창 자체를 바꾸라는 게 아니라 — **창을 고정한 채로, 창 민감도를 부트스트랩으로 보고**한다.
§6.3.1 의 **시간구간 부트스트랩**을 MSD 에 그대로 옮기면 된다: start ∈ [1, 10] ps, end ∈ [30, 60] ps 를 수백 번 무작위로 뽑아 **D_rel 분포**를 내고 2.5/97.5 백분위를 CI 로 보고. 비용은 후처리뿐 (새 MD 0회).

### ③ 자유절편 OLS — ✅ 정당

`Table 1` 의 Einstein D 는 `(1/2d_α) lim_{t→∞} (d/dt) ⟨…⟩` — **도함수**다. 도함수는 상수 절편을 보지 않는다.
따라서 `MSD = c + 6Dt` 의 자유절편 OLS 가 이 식의 정직한 이산 구현이고, 원점강제 `D = MSD/(6t)` 는 **케이지 절편 c 를 D 로 흘려보내 D 를 과대평가**한다 (우리 2026-08-11 β 게이트 사태의 뿌리와 같은 병).
⇒ 우리 규약 ③은 이 논문으로 **직접 방어된다**. 다만 논문이 "자유절편"이라는 말을 쓰지는 않으므로, 인용할 때는 *"Einstein 관계의 미분형에 근거해"* 라고 써야 정확하다.

### ④ 시드 3 — ⛔ 상세 판정

논문이 준 숫자는 셋이고 **우리 3은 전부 아래**다:

| 근거 | 수치 | 맥락 |
|---|---|---|
| 부트스트랩 신뢰문턱 | **N_reps ≥ 20** | 공통 (§4.2.3) |
| 단일 장기런과의 동등성 | **10** | Ref [29], 점도 |
| 계통 수렴 조사 | **30–40 ≡ 100** | Zhang et al. [30], 점도 |

★ **`Fig. 3`(하) 의 figure-read 가 특히 아프다**: N=10 에서 네 궤적길이가 1.20–1.33 로 갈리고, **N=20 에서 넷이 동시에 1.43–1.47 로 튄다.** 즉 **작은 N 에서는 "수렴한 것처럼 보이는 공통 인공물"이 나온다.** 시드 3에서 세 값이 서로 가깝다는 것은 수렴의 증거가 **아니다**.

**우리 편에 서는 완화 요인 (정직하게)**:
1. 논문 자신이 *"we recommend this approach **even if only a few** replicate simulations are performed to at least have a rough estimate"* 라고 한다 → 시드 3 부트스트랩이 **금지는 아니다**. 다만 결과를 *rough estimate* 라고 불러야 한다.
2. **D 는 η 보다 훨씬 정밀해지기 쉽다** (§4.2.1) — **N 분자 평균이 가능하기 때문**. 우리 셀의 Li 수십~수백 개가 그 축을 채운다. 위 수치들이 대부분 **점도 맥락**이라는 것도 사실이다.
   ⚠ 단 **분자 평균은 복제를 대체하지 못한다** — 같은 궤적 안의 Li 들은 같은 초기조건·같은 열욕·같은 무질서 배열을 공유해 **독립 표본이 아니다**. 논문이 두 축을 따로 요구하는 이유가 이것이다.
3. **논문에는 D 에 대한 정량적 N_reps 권고가 없다** — 이건 논문의 결손이지 우리 면죄부는 아니다.

**산술적 결정타**: **시드 3에서 복원추출 부트스트랩은 서로 다른 다중집합이 10가지뿐**이다.
"수백 회 반복"(§4.2.3 step 4)을 돌려도 **10개의 값이 반복될 뿐** — 분포가 아니라 이산 점 10개다. 그 CI 는 의미가 없다.
⇒ **시드 3에서 논문식 복제 부트스트랩은 실행 불가.** 두 갈래 중 하나를 골라야 한다:
 (a) **시드를 10 이상으로 올린다** (200 ps × 7개 추가 = 우리가 이미 하는 계산의 배수), 또는
 (b) **블록/시간원점 부트스트랩으로 대체** — 한 궤적을 상관시간보다 긴 블록으로 잘라 블록을 재표집. 시드 3에서도 표본 수를 벌 수 있다. ⚠ 단 이건 **논문에 없는 대체안**이고, 블록 독립성(δ > 상관시간, §4.2.1)을 우리가 입증해야 한다.

### ⑤ 유한크기 — ⛔ 결손이되, **YH 를 기계적으로 이식하지 말 것**

- 우리는 크기 효과를 **한 번도 안 봤다**. 논문은 D 에서 이걸 "significant … must be accounted for" 라고 한다.
- **그런데 YH 식(Eq 3)은 우리 계에 그대로 안 온다**, 두 이유:
  1. 식이 **η(전단점도)** 를 요구한다. 결정성 고체 전해질에서 "전단점도"는 잘 정의되지 않는다 (§보고량 규율의 "admissible state 가 여럿인데 집계 규칙이 없다" 와 같은 병).
  2. YH 보정의 물리는 **주기경계 하 유체역학 backflow**(운동량 보존 흐름과 확산자의 자기상호작용)다. 우리 계는 **고정된 골격이 운동량을 흡수**하므로 그 유도의 전제가 성립하지 않는다.
  ⇒ **YH 를 우리 D 에 적용했다는 문장을 쓰면 안 된다.**
- **대신 논문의 첫 번째 방법은 그대로 유효하다**: 밀도 고정 채 셀을 키워가며 **D vs N^(−1/3)** 실측. 고체에도 아무 전제 없이 적용된다.
- **비(ratio) 에서의 완화**: design 과 host 를 **같은 셀 크기·같은 N** 으로 돌리면 크기 효과가 상당 부분 상쇄될 여지가 있다. ⚠ 상쇄를 *주장*하려면 두 계의 크기 의존 기울기가 비슷하다는 증거가 필요하고, 우리는 없다.
- **처방**: 600 K, host 1계 + design 1계에 대해 **2×2×2 와 3×3×3** 두 크기만 돌려 `D vs N^(−1/3)` 기울기를 본다. 목표는 D∞ 를 얻는 게 아니라 **D_rel 이 크기에 둔감한지 확인**하는 것 — 그것만 보이면 우리 보고량이 방어된다.

### ⑥ 확산영역 게이트 — ⛔ 가장 큰 구멍이자 **가장 싼 수리**

β 게이트 폐기 후 우리에겐 "이 창이 확산영역인가"를 판정하는 장치가 없다. 논문은 두 개를 준다:

| 게이트 | 논문 원문 | 우리 계로의 이식 |
|---|---|---|
| **①** `d log MSD / d log t ≈ 1` | §5.2.2, `Fig. 2` | **그대로 이식 가능. 비용 0** — 이미 있는 MSD 로그에서 계산된다. 창 [2, 50] ps 안에서 log-log 기울기가 1 에서 얼마나 벗어나는지가 곧 창 타당성의 직접 증거다 |
| **②** `√MSD > r_G` (하한), `> L/2` (상한 목표, 결론은 `~L`) | §5.2.2 / §4.3 / §7 | **하한은 그대로 못 온다** — r_G 는 분자 회전반경이고 Li⁺ 는 단원자다. **우리 유비**: 하한을 **Li–Li 최근접거리 또는 대표 점프거리**로, 상한 목표를 **L/2** 로 치환. ⚠ **이 치환은 우리 판단이지 논문의 권고가 아니다** — 그렇게 표기해야 한다 |

**처방**: `tools/ionic/msd_diffusive_check.py` 에 **log-log 기울기 게이트를 추가**한다 (새 파일 금지 — CLAUDE.md 코드 규율의 "기존 도구 확장이 새 파일보다 항상 낫다"). 출력은 온도·시드별 `slope_2_50ps` 한 열이면 충분하다. **폐기된 β 게이트의 대체물로 이 논문이 제공하는 유일한 것**이 이것이다.

### ⑦ 런 길이 — 🟡 판정 불가

§4.3 의 처방은 **"점점 긴 런의 계열"** 이다. 우리는 200 ps(600 K) / 100 ps(800·1000 K) 를 고정으로 쓰고 **길이 계열 점검을 안 했다**. 즉 이 논문 기준으로 우리 런 길이는 **충분하지도 불충분하지도 판정된 적이 없다**.
⚠ 추가로: 온도마다 런 길이가 다른데 창(2–50 ps)은 고정이다 → **800/1000 K 에서 상한 50 ps 는 런의 T/2** 다. `Fig. 4` 가 보여주듯 **느린(저온) 계일수록 더 긴 창이 필요**한데 우리는 반대로 **가장 느린 600 K 에만 긴 런**을 주고 창은 똑같이 쓴다. 방향은 맞지만 **정량 점검이 없다**.

## 9. ★ 비(ratio) 의 불확실도 — **이 논문은 다루지 않는다**

⛔ **명시**: 이 논문에는 **비·상대확산·D₁/D₂ 에 대한 언급이 전혀 없다.** 부트스트랩(§4.2.3)은 **단일 γ 의 분포**를 낸다. 상관된 두 추정량의 비에 대한 처방은 **없다.**

아래는 **논문의 §4.2.3 + §6.3.1 절차를 우리가 확장한 것**이지 논문의 권고가 아니다 — 인용할 때 반드시 그렇게 표기한다:

**Paired bootstrap (짝지은 부트스트랩)**
1. design 과 host 를 **같은 부트스트랩 반복 안에서 함께** 재표집한다. 반복 b 에서 시드 인덱스 집합 `S_b` 를 **한 번만** 뽑고, **양쪽 계에 같은 `S_b` 를 적용**한다.
2. 각 계에서 §4.2.3 step 2–3 대로 MSD 를 먼저 평균한 뒤 D\*_b 를 뽑는다.
3. **매 반복마다 비를 만든다**: `R_b = D*_b(design) / D*_b(host)`
4. 수백~수천 회 반복 → `{R_b}` 분포 → **2.5 / 97.5 백분위 = 95 % CI** (§4.2.3 step 6 의 two-sided tail 그대로)

**왜 짝을 지어야 하나 (상관 처리의 핵심)**: 두 계가 **같은 MLIP · 같은 열욕 · 같은 시드 난수**를 공유하면 오차가 **양의 상관**을 갖는다. 독립 가정 오차전파
`δR/R = √((δD₁/D₁)² + (δD₂/D₂)²)`
는 그 상관을 무시해 **CI 를 과대추정**한다 (비에서 상쇄되는 공통 성분을 두 번 세는 셈). 짝지은 재표집은 상관을 **자동으로** 담는다 — 공분산을 따로 추정할 필요가 없다.

**성립 전제 (확인 필요)**: 짝짓기는 **design 시드 k 와 host 시드 k 가 실제로 대응**할 때만 정당하다.
우리 `aimd_mlip.py` 는 `seed = args.seed + T_K` 로 시드를 만들므로, 두 계를 **같은 `--seed` 로 돌렸다면** 대응이 성립한다. ⚠ **실제로 그렇게 돌렸는지는 이번에 확인 못 했다** (§14).
⛔ 대응이 없으면 짝짓기는 **가짜 상관을 만든다** — 그 경우 두 계를 독립 재표집하고 상관 없음을 명시하는 편이 낫다.

**시드 3 에서의 현실**: §8-④ 대로 복제 축만으로는 표본이 10가지뿐이라 `{R_b}` 가 이산이다.
⇒ 실행 가능한 조합은 **복제 축(3) × 시간구간 축(수백)** 을 **동시에** 재표집하는 것이다. 시간구간 축은 §6.3.1 의 "time interval bootstrap" 을 그대로 쓰면 되고, 이건 시드 수와 무관하게 표본을 만든다.
⚠ 이렇게 얻은 CI 는 **"통계 + 창 선택" 을 합친 폭**이지 순수 통계 오차가 아니다 — 보고할 때 그렇게 이름 붙여야 한다.

## 10. 경계선 — MLIP 특유 문제는 이 논문 밖이다

| 문제 | 이 논문 | 어디서 덮나 |
|---|---|---|
| 궤적 유한성 통계 오차 | ✅ **정본** (부트스트랩, 복제, 시간원점) | — |
| 힘장(모델) 계통 편향 | ⛔ **명시적 제외** (§4.2.3 첫 문단) | imbalzano · kurniawan · grasselli |
| MLIP committee / ensemble 분산 | ⛔ 없음 (2019년, 고전 force field) | 동상 |
| 학습영역 밖 외삽 (고온·결함·비평형 배열) | ⛔ 없음 | 동상 |
| MLIP 힘의 비보존성 → 에너지 드리프트 | 🟡 **간접**: §4.3 의 NVE 에너지보존 점검은 그대로 유효하나, **원인 진단은 못 준다** (논문은 단정밀도 반올림만 상정) | 동상 |
| 조성/자리 무질서 앙상블 | ⛔ 없음 (액체 논문) | 우리 `disorder_ensemble_diffusion.py` 축 |

★★ **가장 중요한 경계 문장** — 논문 안의 문장으로 직접 뒷받침된다:
**복제를 늘려서 줄어드는 것은 통계 오차뿐이다. MLIP 모델 편향은 N_reps → ∞ 에서도 그대로 남는다.**
⇒ 시드를 20개로 늘려 CI 가 좁아져도 그것은 **"UMA-s-1p1 이 말하는 D 를 정밀하게 측정했다"** 는 뜻이지 **"D 가 맞다"** 는 뜻이 아니다. 우리 원고에서 이 둘을 섞으면 안 된다.

## 11. 인용 가능 문장 (deck/paper 용)

- "Maginn et al. 은 Einstein 관계의 **미분형**을 표준으로 제시하며, 이는 MSD 적합에서 **절편을 자유롭게 두는** 우리 D 추출 규약의 근거가 된다 (*Living J. Comp. Mol. Sci.* **2019**, 1(1), 6324, v1.0)."
- "동 문헌은 MSD 적합 구간에 대해 **객관적 기준이 존재하지 않음을 명시**하고(§5.2.3), 대신 **구간 선택 방법·그 선택이 유발하는 변동폭·기울기 적합 불확실도**의 보고를 요구한다."
- "확산영역 진입 판정으로는 **log-log MSD 기울기 ≈ 1** 과 **√MSD > 상자변의 절반** 을 제시한다 (§5.2.2)."
- "복제 부트스트랩은 **N_reps ≥ 20** 에서 가장 신뢰할 만하며, 평균의 표준오차는 **1/√N_reps** 로 감소한다 (§4.1.2, §4.2.3)."
- "자기확산의 유한크기 효과는 유의하며, 단일 런에서는 **Yeh–Hummer 보정** `D∞ = D(L) + k_BTξ/(6πηL)`, ξ = 2.837298 로, 또는 **D vs N^(−1/3) 외삽**으로 처리한다 (§5.1.2)." — ⚠ 우리 계에 YH 를 적용했다고는 쓰지 말 것 (§8-⑤)
- ⛔ **쓰면 안 되는 문장**: "Maginn et al. 이 2–50 ps 창을 권고한다" / "우리 창은 Maginn 규약을 따른다" — **둘 다 거짓**이다. 논문은 창 수치를 주지 않는다.

## 12. 주의 / 한계 — **논문 자체에 대한 비판**

1. ⚠ **D 의 핵심 질문에 답을 못 한다.** 저자 스스로 *"we are unaware of an objective approach for defining the 'middle' region"* 이라고 쓴다. 즉 **이 논문은 우리 2–50 ps 를 정당화해 주지도, 반박해 주지도 않는다.** 요구하는 것은 **보고 의무**뿐이다. 이 논문을 "우리 창의 근거"로 인용하면 오독이다.
2. ⚠ **정량적 복제 수 권고가 전부 점도 기준이다.** ≥20 · 10 · 30–40 세 숫자 중 D 를 대상으로 계통 조사한 것은 **하나도 없다**. D 에 대한 N_reps 권고는 이 논문에 **없다**.
3. ⚠ **결정 고체 이온전도체 예제가 0건이다.** CO₂ · ethanol · ethane · glyme · 이온성 액체 · 물 · LJ 유체 — 전부 분자 유체. 고체에서 달라지는 세 가지(열활성 hopping / 골격의 운동량 흡수 / **조성 무질서라는 별도 앙상블 축**)는 이 논문에 없다. 특히 **무질서 앙상블 평균은 우리 계에서 시드 복제와 동급의 축인데 논문에 대응물이 없다.**
4. ⚠ **`Fig. 2` 의 용어 오류 (figure-read)**: 본문이 0→100 ps 를 *"ballistic"* 이라 부르지만, 진짜 탄도영역(log-log 기울기 2)은 sub-ps 다. 그림에 보이는 것은 **케이지/아확산 영역**이다. 초보 독자가 "100 ps 까지는 ballistic 이니 버려라"로 오독할 여지가 크다.
5. ⚠ **`Fig. 1` 본문이 크기 효과를 과소 서술한다 (figure-read)**: 본문의 "≈10 %" 는 **계산한 크기들 사이의 산포**이고, 정작 중요한 **가장 작은 셀 vs D∞ 의 차이는 ≈15 %** 인데 본문이 말하지 않는다. 또 **가장 작은 셀에서 YH 가 약간 과보정**하는 것도 그림에 보이지만 "similar results" 로 뭉갠다.
6. ⚠ **√MSD 기준이 문서 안에서 세 번 다르게 쓰인다** (L/2 / "comparable to or larger than L" / "on the order of L"). 체크리스트 문서로서는 결함이다.
7. ⚠ **NVT 권고가 자기모순적으로 읽힌다**: §4.1.1 은 "NVT 는 성공적으로 쓰여왔다"고 하면서 같은 문단에서 Langevin(널리 쓰이는 NVT 구현)을 경고한다. **"NVT 면 된다"가 아니라 "thermostat 종류가 결정한다"** 로 읽어야 하는데, 요약문(§7)은 그 구분을 흐린다.
8. ⚠ **living document 인데 버전 추적 수단이 논문 안에 없다.** GitHub 링크만 있고, v1.0 이후 개정 여부는 문서 자체로 알 수 없다.
9. ⚠ **이온전도도는 이 편에 없다.** 우리 σ 는 Nernst–Einstein(Haven=1) 인데, **Haven 비·상관 인자·집단 확산 vs 자기확산의 차이**는 이 논문의 범위 밖이며 후속편 예고만 되어 있다. **"Maginn 규약대로 σ 를 냈다"는 문장은 성립하지 않는다.**

## 13. 기법 용어 미니사전

- **EMD / NEMD** — 평형 MD(표준 궤적을 후처리) vs 비평형 MD(운동방정식·경계조건을 변형해 흐름을 강제). EMD 는 **한 번 돌려 여러 수송계수**를 얻지만, NEMD 는 물성마다 별도 런이 필요하다.
- **Green-Kubo** — 수송계수를 **시간상관함수의 적분**으로 얻는 형식 (Eq 1).
- **Einstein 관계** — 같은 것을 **적분형**으로 쓴 것 (Eq 2). D 는 MSD 의 **장시간 기울기**.
- **MSD** — mean squared displacement, ⟨|r(t) − r(0)|²⟩.
- **VACF** — 속도 자기상관함수. GK 로 D 를 낼 때 적분 대상. 매우 빨리 감쇠해 촘촘한 저장(4–5 fs)이 필요.
- **시간원점 평균 ⟨…⟩_{t₀}** — 궤적의 여러 시각을 각각 t=0 으로 삼아 얻은 MSD 를 평균. **원점 간격 δt₀ 는 상관시간보다 길어야** 독립이다.
- **unwrapped 좌표** — 주기경계로 접히지 않은 연속 궤적 좌표. **MSD 에는 필수** (접힌 좌표로 재면 D 과소평가).
- **탄도영역 / 확산영역** — 단시간에는 MSD ∝ t² (관성), 장시간에는 MSD ∝ t (확산). log-log 기울기가 각각 2 와 1. **그 사이의 기울기 < 1 구간이 케이지(sub-diffusive)** 다.
- **회전반경 r_G** — 분자 크기 척도. "√MSD 가 r_G 보다 크다" = 분자가 제 몸집 이상 움직였다.
- **Yeh–Hummer 보정** — 주기경계의 유체역학적 자기상호작용 때문에 D 가 셀 크기에 의존하는 것을 해석적으로 지우는 보정. **입방 상자 + 전단점도 η** 를 전제.
- **부트스트랩** — 표본(여기선 복제 런)을 **복원추출로 재표집**해 통계량의 분포를 만드는 비모수 방법. 분포 가정 없이 CI 를 준다.
- **plateau time vs simulation time** — GK 러닝적분이 평평해지는 시각 ≠ 필요한 런 길이. 다중 시간원점 때문에 **필요 런 ≈ plateau time × 10**.
- **switch-time t_s** — 하이브리드 적분에서 원자료 적분 → 모델 적합 적분으로 갈아타는 시각 (점도 전용).

## 14. ★ 못 하는 것 / 확인 못 한 것

**이 digest 가 못 하는 것**
1. **우리 2–50 ps 창의 정오를 판정하지 못한다.** 이 논문에 판정 기준 수치가 없기 때문이다. 판정하려면 우리가 **창 부트스트랩을 직접 돌려야** 한다.
2. **우리 D 절대값의 정확도에 대해 아무 말도 못 한다.** 이 논문은 통계 축만 덮는다 (§10).
3. **이온전도도 σ 규약을 제공하지 못한다** — 이 편의 범위 밖이며 후속편 예고만 있다.
4. **비(ratio) 불확실도 절차를 논문에서 가져오지 못한다** — §9 의 paired bootstrap 은 **우리 확장**이다.

**확인 못 한 것**
5. **v1.0 이후 개정 여부.** 이 PDF 는 **[Article v1.0], 2019-01-06 판**이다. LiveCoMS 는 living document 이고 저자가 `github.com/ejmaginn/TransportCheckList` 를 관리처로 명시했으므로 **v1.1 이상이 존재할 수 있다.** 이번 세션에서는 **오프라인으로 확인하지 못했다.** 인용 시 반드시 **"v1.0 (2019-01-06)"** 을 명시할 것.
6. **인용문헌 [23] (Basconi & Shirts) 원문을 안 봤다.** Langevin 경고의 세부 조건(계·온도·마찰 정의)은 **이 논문의 요약을 통해서만** 안다. §8-① 판정을 원고에 쓰려면 **원전을 봐야 한다.**
7. **`Fig. 2` 계의 상자 크기·r_G 를 모른다** → 그 그림이 저자 자신의 √MSD 게이트를 통과하는지 **판정 불가**.
8. **우리 design/host 런이 실제로 같은 `--seed` 로 짝지어졌는지 확인 못 했다** → §9 paired bootstrap 의 성립 전제가 미검증.
9. **`friction=0.02` (ASE 단위) → τ ≈ 0.51 ps 환산은 ASE 시간단위 10.18 fs 를 가정한 우리 계산**이다. 실행 로그로 유효 마찰을 직접 확인하지는 않았다.
10. **참고문헌 [29][30][31][36][38][39][41] 등 원전을 하나도 안 봤다** — 수치는 전부 **이 논문의 인용을 재인용**한 것이다.

**본 그림 / 안 본 그림 (2026-09-09)**
- 크로핑: **14장** (본문 그림 13 + `Table 1`)
- **실제로 이미지를 연 것: 5장 — `Fig. 1`, `Fig. 2`, `Fig. 3`, `Fig. 9`, `Fig. 13`.** (`Fig. 3` 크롭이 `Fig. 4` 전체와 `Fig. 5` 윗부분을 함께 담고 있어 그 둘은 **부수적으로** 봤다.)
- **안 본 것: 7장 — `Fig. 5`(전체), `Fig. 6`, `Fig. 7`, `Fig. 8`, `Fig. 10`, `Fig. 11`, `Fig. 12`.** 전부 **점도 전용**이고 우리 축(자기확산 D 의 통계 불확실도)에 직접 걸리지 않아 캡션·본문만으로 정리했다. 위 표에서 ⬜ 로 구분했다.
- `Table 1` 은 관례대로 이미지 대신 **PDF 텍스트로** 읽었다 (글자는 텍스트가 정확).
- **본문 서술과 어긋난 그림: 2장** — `Fig. 1`(크기효과 크기를 본문이 과소 서술 + YH 과보정 미언급), `Fig. 2`("ballistic" 용어 오용). 둘 다 §12 에 적었다.
