Repository: yonghoon7153-source/Yonghoon-DEM-DFT

# 📚 LITDB — 문헌 단일 시스템 (**SE·DFT 축 + DEM·MPM 축, 두 트랙**)

> **앞으로 논문은 여기서만 본다.** 여러 곳(db/literature, kb/papers, db/properties, Excel)에 흩어진 문헌을 한 곳에서 생각·참고·비교하기 위한 통합 MD 시스템.

## 왜 트랙이 둘인가
`INDEX.md` 는 argyrodite 전해질 축이라 접촉역학·MPM·건식전극 digest 가 들어갈 자리가
없다. 그래서 한때 64편이 **어느 인덱스에도 없었다**(open_items #7). 축을 나눠 그 구멍을
닫았고, 한 분모로 세면 “159편 중 98편 미언급” 같은 **가짜 미결**이 나온다
(`comparison_vs_ours.md:8`). 분리는 실측 근거가 있는 결정이다 — 합치지 말 것.

⚠ 이 표의 **편수는 적지 않는다.** 손으로 쓴 수는 반드시 낡는다(README 자신이 세 번 틀렸다).
현재값은 `python3 tools/litdb/build_index.py --check` 로 본다.

File: litdb/papers/makino2026_mlip_battery_materials_review.md (part 1 of 2)
<!-- digest 표준 양식 (paper-level STANDALONE). 깊이 기준 = papers/nolan2021_garnet_cathode_coating.md
     2026-09-13 신규 작성. 1저자 지정: "이 논문은 MLIP 이고 insight 를 많이 얻을 수 있을 것 같으니 잘 확인해봐."
       ① ⛔ 파일명 서지 오기 방지 — inbox 파일명 `117. MLIP_MACHIN1_MAIN.pdf` 의 `MACHIN1` 은
          구글 알리미가 붙인 토막이고 **서지 정보가 0** 이다. 표지(PDF p.2)에서 직접 읽어
          1저자 **Keisuke Makino**(나고야공대) · 교신 **Masanobu Nakayama** · **PCCP Accepted Manuscript**
          (2026-09-10 공개, CC-BY 4.0) 로 확정했다. inbox #104·#112 의 파일명 오기 선례를 따라 §2a 에 기록.
       ② 크로핑 12장(본문 그림 10 + 표 2) 중 **본문 그림 10장 전부를 실제로 봤다.**
          그중 `Fig. 7a`·`Fig. 7b`·`Fig. 7c`·`Fig. 9a`·`Fig. 9b`·`Fig. 9c`·`Fig. 9f` 는
          **900 dpi 재렌더로 2차 판독**해 막대·격자선 단위까지 세었다(§5b).
          ⛔ 표 2장(`tab_1.png`·`tab_2.png`)은 이미지로 안 봤다 — 관례대로 PDF 텍스트가 정확하다(§3c 에 전 셀 복원).
       ③ ★ 이 논문의 진짜 자산은 본문이 아니라 **SI xlsx 1시트(`Table S1`, 147행)** 다.
          본문에 인쇄되지 않은 전수 census(연도 × 재료범주 × MLIP 분류)를 우리가 직접 집계했고(§12),
          그 집계가 **`Fig. 7c` 의 내부 모순 1건**을 잡아냈다(§10-B1).
       ④ ⚠ **저자 8인 중 3인이 PFP/Matlantis 소속**(Preferred Networks 2 + Matlantis 1)이고
          `Fig. 6a,b` 두 칸이 전부 PFP 검증이다. **벤더 공저 리뷰**로 읽어야 한다(§10-A1).
       ⑤ 본편은 **물성값 논문이 아니다**(자체 계산 0 · 자체 실험 0). ⇒ `comparison_vs_ours.md`
          물성 4축(A–D) 표에 **넣지 않는다**. 들어갈 자리는 `### J-7. 🔧 방법 원전` 뿐이다.
       ⑥ 본문↔그림↔SI 어긋남 **7건**을 §10-B 에 한 절로 모았다. -->

# Machine-Learned Interatomic Potentials for Battery Materials: From Fundamental Methodology to Emerging Applications in Electrodes, Electrolytes, and Interfaces — Makino, …, Takamoto, Shinagawa, Asano, Nakayama (*Phys. Chem. Chem. Phys.* **Accepted Manuscript**, 공개 2026-09-10)

> slug `makino2026_mlip_battery_materials_review` · DOI `미인쇄 (Accepted Manuscript — 편집 전 원고라 DOI/권·쪽 미부여)` · type `review (자체 DFT 0 · 자체 MLIP 학습 0 · 자체 실험 0 · 전량 2차 인용 + 저자 주관 등급표 2개 + 문헌 census 1개)` · PDF `litdb/inbox/117. MLIP_MACHIN1_MAIN.pdf` (63 pp = RSC 표지 1 + 본문 번호 62 pp; 본문 §1–5 ≈ pp. 1–46 · 참고문헌 **216건** pp. 46–62 · 그림 **10장** · 표 **2장**) + `117. Sup) MLIP_MACHIN1_data.xlsx` (**SI 1시트 = `Table S1` 147행**) · digested `2026-09-13` · status ✅ · 태그 **[외부·리뷰·방법 원전·⛔물성 4축 아님]**

> elements: Li, Na, K, Mg, P, S, Cl, O, N, F, Si, Ge, Sn, Sb, Ti, V, Mn, Fe, Co, Ni, Zr, La, Ag, I
> methods: DFT, AIMD, MD, MLIP, NEB, DOS, phonon

> **저자**: **Keisuke Makino**¹, Teruyuki Kato¹, Sayato Terashima¹, Yoshiya Matsuoka¹, **So Takamoto**², **Chikashi Shinagawa**², **Yusuke Asano**³, **Masanobu Nakayama**¹
> ¹ Department of Advanced Ceramics, **Nagoya Institute of Technology**, Nagoya, Aichi 466-8555, Japan · ² **Preferred Networks, Inc.**, Tokyo 100-0004, Japan · ³ **Matlantis Corporation**, Tokyo 100-0004, Japan
> 공개 2026-09-10 (RSC Accepted Manuscript, **CC-BY 4.0**) · 지원 MEXT KAKENHI **24H02203**·**24K01157** / JST **CREST JPMJCR21O6** / JST **GteX JPMJGX23S1**·**JPMJGX24S0** / **SPRING JPMJSP2112** / MEXT DxMT **JPMXP1122712807** · Scopus 검색 시점 **2026년 3월**
>
> **이 digest 가 서 있는 자리**: 우리 `J` 축(MLIP·ML 방법론) 문헌은 이미 여러 편이지만
> 전부 **한 모델 / 한 계** 논문이다. 이 편은 **2020–2025 배터리 MLIP 문헌 147편의 전수 지도**이고,
> 우리가 이미 digest 한 4편(`lee2024_multicomponent_argyrodite_mixed_oxidation_mtp`,
> `wang2025_pretrained_deep_potential_sulfide_sse`, `jang2025_thioarsenate_argyrodite_mlip_mechanism`,
> `lai2025_haml_li_metal_lpscl_interface_doping_seFO`)이 **그 지도 위 어디에 찍히는지**를 알려준다.
> 본문 인용 중 `carrete2023_deep_ensembles_vs_committees`(ref 131)도 우리에게 이미 있다.

---

## 0. 이 digest 를 읽는 법 — 1저자가 물은 5가지, 답 먼저

| # | 물음 | 답 (근거 절) |
|---|---|---|
| **1** | 어떤 모델을 **어떤 벤치마크**로 쟀나. 오차 지표의 **정의**는? | 🟡 **모델 지도는 있고, 벤치마크는 없다.** 자체 측정 0 — 전부 소환값이다. 인용된 수치는 넷뿐: NequIP 단일계 힘 **11.6 meV/Å (H₂O)** · **6.5 meV/Å (Li₆.₇₅P₃S₁₁)**, uMLIP 힘 RMSE **0.12–0.17 eV/Å (전이금속 없는 계)** vs **0.4–0.5 eV/Å (일부 전이금속 화학공간)**, PFP↔DFT **5.4 meV/atom** (Li\|LLZO 3000 K 스냅샷 재평가). 🔴 **네 수치 모두 "성분 RMSE 인지 원자별 벡터 RMSE 인지"를 안 적는다** — 전문에 정의 문장이 0건이다(§7-1·§10-C1). ⇒ **√3 모호성이 그대로 남아 우리 0.0948 eV/Å 과 직접 나란히 못 놓는다** |
| **2** | ★ **정적 오차 ↔ 동역학 정확도**의 다리를 놓나 | 🟢🟢 **놓지 않는다 — 그리고 "놓지 말라"고 명시적으로 적는다.** §3.5: *"안정한 MD 를 보증하는 **균일한 힘-오차 기준은 없다**"*(Morrow 2023 인용). §3.6: R²·RMSE 가 재는 것은 **"참조 데이터 분포에 대한 충실도, 즉 내삽 정확도"** 뿐이고, MD 로 만든 시험집합은 안정 구조에 편향돼 **진단 그림이 좋아 보이게 만든다**. ⇒ **우리 회신 BP Q2 판정(*"두 정적 점의 RMSE → MD 산포·Ea 오차막대로 환산 불가"*)의 문헌 뒷받침이다.** 대신 리뷰가 내놓는 **대안 처방 5개**가 우리가 바로 쓸 물건이다(§7-2) |
| **3** | **원소·계 의존 오차** 분해가 있나 (우리 UMA 힘 오차가 **S 에 몰렸다**) | 🔴 **원소별 분해는 없다. 화학공간별 분해가 한 줄 있다** — *전이금속 유무*로만 갈린다(0.12–0.17 vs 0.4–0.5 eV/Å, ref 127). ⇒ **황(S)에 대한 외부 앵커는 이 리뷰에 없다.** 다만 `Fig. 6c` 오른쪽이 **K₂₄Li₁₆P₂₄Sn₈ @1000 K 힘 MAE**(전이금속 0, P·S 계열에 가까운 조성)를 학습량 축으로 주는데 `figure-read ≈ 198 → 50 meV/Å`(7×10⁴ → 9×10⁷ 데이터)다 — **전이금속이 없어도 100 meV/Å 대가 정상**이라는 스케일 감각을 준다(§7-3) |
| **4** | 범용 MLIP 이 **무너지는 자리** | 🟢 네 곳을 명시한다: ① **전이상태·희귀사건**(NEB 구조가 학습에 없으면 장벽을 **과소평가**한다 — ref 183 이 그래서 CHGNet 을 fine-tune 했다) ② **계면·비정질·반응**(자유도가 커서 학습 확보가 훨씬 어렵다) ③ **전자 자유도**(스핀·폴라론·산화수를 입력으로 못 준다) ④ **전기화학 경계조건**(전자수 고정 ⇒ MD 궤적에서 분해 개시 전위를 **뽑을 수 없다**). ⚠ 정작 §3.6 자체가 *"이 리뷰가 훑은 배터리 MLIP 논문 중 능동학습으로 외삽 위험을 실제로 줄인 예는 **드물다**"* 고 자백한다(§7-4) |
| **5** | **MD 프로토콜 규약**과 우리 규약의 충돌 | 🔴 **충돌할 규약이 없다 — 리뷰에 MD 프로토콜 표준이 아예 없다.** 전문 문자열 검색: `seed` **0건** · `300 K` **0건** · MSD 시간창 규정 **0건** · Haven 비 **1건(성질 이름으로만)** · Arrhenius **2건**. 대신 **두 개의 경고**가 있고 둘 다 우리 규약을 *지지*한다: ⓐ 고온 단일-아레니우스 외삽이 RT σ 를 **과대평가**한다(ref 173) ⓑ 같은 MLIP·같은 물질에서 **결함 모델만 바꿔** Ea 0.334→1.227 eV, σ(300 K) 2.1×10⁻⁴→7.2×10⁻¹⁵ S/cm (`Fig. 9c`) — **10자릿수**. ⇒ *"σ 절대값 인용 금지"* 규율의 외부 최강 근거(§7-5) |

### 0a. ⛔ 이 편을 잘못 쓰는 세 가지 방법

1. **물성 표에 넣는 것.** σ·Ea·ESW·탄성·gap 중 **이 리뷰가 스스로 계산한 값은 0개**다. `Fig. 9c` 의 LLZO 숫자도 `Fig. 9f` 의 아지로다이트 지도도 전부 **남의 논문 재수록**이다. 우리 `db/properties/*` 옆 칸에 놓으면 안 된다.
2. **"PFP 가 검증됐다"로 읽는 것.** `Fig. 6a,b` 는 PFP **개발사 소속 공저자**가 든 자기 사례다. 확증편향 구간으로 취급한다(§10-A1).
3. **`Fig. 9f` 의 27 을 우리 modelc σ 와 비교하는 것.** 단위가 그림에 안 적혀 있고(색막대에 숫자만), 출처는 ref 187(Jang 2025)이며, 무질서 정의(`S/Cl site inversion %`)가 우리 `comp2_disorder_ensemble` 의 d 파라미터와 **같은 양이라는 보장이 없다**(§7-A·§10-B3).

---

## 1. 한 줄 요약

**배터리 MLIP 을 "설명자(hand-crafted A / learnable B) × 학습알고리즘(A1 선형·A2 커널·A3 NN / B1 local-NN·B2 GNN)" 2축으로 분류하고(`Fig. 3`), 2020–2025 배터리 MLIP 논문 147편을 그 격자에 전수로 찍은 지도 리뷰**다. 우리에게 값진 것은 응용 사례 나열이 아니라 **§3.5–3.7 의 한계 3절** — *정적 오차는 내삽 정확도일 뿐이고, 안정한 MD 를 보증하는 힘-오차 문턱은 존재하지 않으며, 검증은 성질 수준(장벽·아레니우스 기울기·포논·RDF)에서 따로 해야 한다* — 이고, 이것이 **우리 정적대조 회신 BP Q2 판정과 정확히 같은 말**이다.

---

## 2. 메타

| 항목 | 값 |
|---|---|
| 저자 | Keisuke Makino, Teruyuki Kato, Sayato Terashima, Yoshiya Matsuoka (나고야공대) · So Takamoto, Chikashi Shinagawa (Preferred Networks) · Yusuke Asano (Matlantis) · **Masanobu Nakayama** (나고야공대, 교신 추정) |
| 저널/년 | *Physical Chemistry Chemical Physics* (RSC) — **Accepted Manuscript**, 온라인 2026-09-10, **CC-BY 4.0** |
| DOI | **미인쇄**. Accepted Manuscript 는 편집 전 원고라 DOI·권·쪽이 아직 없다 ⇒ 인용 시 *"PCCP, Accepted Manuscript (2026)"* 로 쓰고 정식판이 나오면 갱신 |
| 조성/계 | 전역 리뷰. 정량 내용이 실린 계: **Li₆PS₅Cl 계열**(`Fig. 9f`) · **Li₃PS₄**(`Fig. 9b,e` · `Fig. 10d,g`) · **LLZO**(`Fig. 6b` · `Fig. 9c` · `Fig. 10h`) · LGPS · Na₃PS₄\|Na(`Fig. 10f`) · Li_xCoO₂ · Li₁.₂₋ₓTi₀.₄Mn₀.₄O₂ · Na₃V₂(PO₄)₃ · a-NaFePO₄ · Na_xGe · Li_xSi · AgI · K₂₄Li₁₆P₂₄Sn₈ |
| 연구유형 | **review.** 자체 DFT 0 · 자체 MLIP 학습 0 · 자체 MD 0 · 자체 실험 0. 새로 만든 것은 **(i) 분류 격자**(`Fig. 3`) **(ii) 저자 주관 등급표 2개**(`Table 1`·`Table 2`) **(iii) 문헌 census**(`Fig. 1`·`Fig. 7`·`Table S1`) 셋뿐 |
| 참고문헌 | **216건** |
| SI | xlsx **1파일 1시트**(`Supporting用`) = `Table S1`, **147 항목** (Entry / Authors / Title / Year / DOI / Category1 / Category2) |

### 2a. ⛔ 서지 정정 — 파일명 `MACHIN1` 은 서지가 아니다

inbox 파일명 `117. MLIP_MACHIN1_MAIN.pdf` 는 구글 알리미가 붙인 토막이라 **저자·저널·연도가 전혀 없다.** 표지에서 직접 읽었다:

- 1저자 = **Keisuke Makino** (≠ "Machin"). `MACHIN1` 은 제목 첫 단어 *Machine*- 의 잘린 형태로 보인다.
- 저널 = **PCCP**(RSC). 표지 1쪽은 *Volume 19, Number 1, 7 January 2017* 로 찍힌 **RSC 의 범용 Accepted-Manuscript 커버 템플릿**이다 — ⚠ **이 2017/19권/1호를 서지로 오독하면 안 된다.** 본 원고의 실제 공개일은 커버 하단의 *"Published on 10 September 2026"* 이다.
- ⇒ 선례(#104 `Bai2026` → 실제 Cronk, #112 `Banerjee2020` → 실제 Xiao)와 같은 종류의 함정이고, 이번에는 **표지 템플릿의 연도까지 미끼**라 한 겹 더 위험했다.

---

## 3. 핵심 수치 — **이 리뷰가 인쇄한 숫자 전부**

> ⚠ 아래는 **전부 소환값**이다. 원 논문의 조건(셀·온도·시간·시드)은 이 리뷰에 없다.

### 3a. 모델 정확도 (§3.4–3.5)

| 양 | 값 | 계·조건 | 출처 ref | 우리 읽기 |
|---|---|---|---|---|
| 에너지 오차 (일반론) | *"수 meV/atom 미만이 드물지 않다"* | 최근 GNN-MLIP, 시험집합 | — | 정성 문장. **시험집합 정의 없음** |
| 힘 RMSE (단일계 특화) | **11.6 meV/Å** | H₂O, NequIP | 117 | 단일 물질 전용 학습 |
| 힘 RMSE (단일계 특화) | **6.5 meV/Å** | **Li₆.₇₅P₃S₁₁**, NequIP | 117 | 🟢 **황화물 티오포스페이트** — 특화 학습의 상한 감각 |
| 힘 RMSE (**uMLIP**) | **0.12–0.17 eV/Å** | 전이금속 **없는** 계 | 127 (Dembitskiy 2025 npj) | 🔴 **특화 모델보다 20–25배 크다** |
| 힘 RMSE (**uMLIP**) | **0.4–0.5 eV/Å** | 일부 **전이금속** 화학공간 | 127 | 리뷰가 *"remained"* 라고 적는다 = 개선 안 된 구간 |
| PFP ↔ DFT 에너지 | **RMSE 5.4 meV/atom** (= 1.6 eV 총량) | **Li 금속\|LLZO 계면 DFT-MD 3000 K, 20 ps 스냅샷 재평가** | 126 (Iwasaki 2024) | ⇒ 1.6/0.0054 ≈ **296 원자** 계. **정적 재평가**지 MD 검증이 아니다(§7-2b) |
| PFP 학습 스냅샷 | 2021 초판 **~1,000만** → v8.0 **~6,200만** | — | 100 | 3년에 6.2배 |
| GNoME 학습 스냅샷 | **~1,000만** (NequIP 학습) | — | 125 | 스케일링칙 `Error ∼ N^(−α)`, **관측 범위에서 포화 없음** |

### 3b. 규모·속도 (§3.5·§4.4)

| 항목 | 값 | 비고 |
|---|---|---|
| A1(선형)·A3(BP-NN)·B1(DeepPot-SE) 실용 상한 | **최대 10⁶ 원자** | `Table 1`·`Table 2` |
| A2(커널/GAP) 실용 상한 | **~10³ 원자** | 비모수라 데이터가 늘수록 추론이 느려진다 |
| B2(GNN) 실용 범위 | **10³–10⁴ 원자** (문맥상 수백~수만) | 등변(E(3)) 모델은 불변 모델보다 더 느리다 |
| UFP (ultra-fast potential) | DFT 대비 **최대 5자릿수** 가속 → **μs MD** | ref 174 |
| lightPFP (PFP → MTP 지식증류) | **~10만 원자 × 수십 ns 이상** | ref 211 |
| DPMD LiPF₆/EC-DEC | **~2,500 원자 × 50 ns** | ref 193, `Fig. 9g` |
| Li 자기치유 | **>10만 원자** | ref 195 |
| Na₃V₂(PO₄)₃ 협동확산 | **>30 ns** | ref 164, `Fig. 8c` |
| HT 스크리닝 | Li 함유 **~74만 화합물** 워크플로 → `Fig. 9d` 는 **10,769 화합물**의 MSD 분포 | ref 182 |
| DPA-SSE 사전학습 범위 | **15 원소 · 41 계** (LGPS·아지로다이트·Li₇P₃S₁₁ 포함) | ref 184 = 우리 `wang2025_pretrained_deep_potential_sulfide_sse` |

### 3c. `Table 1`·`Table 2` — 저자 주관 등급표 (PDF 텍스트 전 셀 복원)

> ⚠ 두 표 모두 캡션이 *"상대 평가이며 **궁극적으로 저자의 주관적 판단**"* 이라고 자백한다. 수치가 아니라 **어휘**로만 쓴다.

**`Table 1` — hand-crafted descriptor 계열**

| 항목 | **A1 Linear** | **A2 Kernel** | **A3 BP-NN 등** |
|---|---|---|---|
| 표현력(정확도) | Low–Medium | **High** | Medium |
| 속도(확장성) | High — **10⁶ 원자까지** | **Slow** — MD 실용 상한 **~10³ 원자** | High — **10⁶ 원자까지** |
| 범용성 / uMLIP 적합 | Low | Low | Low |
| 화학반응 재현 | Low (고차항·AL 로 개선 가능) | High | Medium |
| 기타 | **외삽 탐지 능력이 높다 · AL 에 잘 맞는다** | 학습비용 높고 대규모 데이터에 부적합, 소규모 데이터에서 정확도 높은 경향 | — |

**`Table 2` — learnable descriptor 계열**

| 항목 | **B1 Local NN (DeepPot-SE)** | **B2 GNN** |
|---|---|---|
| 표현력(정확도) | Medium–High | **Very high** |
| 속도(확장성) | High — **10⁶ 원자까지** | 실용 **10³–10⁴ 원자**. 불변 GNN 이 E(3)-등변보다 싸고 빠르다 |
| 범용성 / uMLIP 적합 | Medium (원소별 임베딩이 학습비용을 올린다) | **High** (사전학습본이 많다) |
| 화학반응 재현 | High | High |

### 3d. `Fig. 9c` — **이 리뷰에서 우리에게 가장 값진 단일 그림** (LLZO, ref 179)

> 900 dpi 재판독으로 인쇄된 숫자를 그대로 옮겼다 (figure-read 가 아니라 **인쇄값**).

| 모델 | 조성 | **Ea (eV)** | **σ(300 K) (S cm⁻¹)** |
|---|---|---|---|
| **Exp.** | — | **0.450** | **1.059×10⁻⁵** |
| **Schottky** (V′_Li + V_O⁺⁺ 동시) | Li₆.₈₇₅La₃Zr₂O₁₁.₉₃₇₅ | **0.425** | **1.854×10⁻⁵** |
| **only V′_Li** | Li₆.₈₇₅La₃Zr₂O₁₂ | **0.334** | **2.102×10⁻⁴** |
| **only V_O⁺⁺** | Li₇La₃Zr₂O₁₁.₉₃₇₅ | **1.154** | **1.144×10⁻¹³** |
| **no defect** | Li₇La₃Zr₂O₁₂ | **1.227** | **7.236×10⁻¹⁵** |

**한 문장 요약**: *같은 MLIP · 같은 물질 · 같은 프로토콜에서, **결함 모델만 바꾸면** Ea 가 **3.7배**(0.334→1.227 eV), σ(300 K) 가 **약 10¹⁰ 배**(2.1×10⁻⁴ → 7.2×10⁻¹⁵) 벌어진다.* 그리고 실험과 맞는 것은 Schottky 하나뿐이다(0.425 vs 0.450 eV). 본문은 이것을 *"실험과의 불일치는 **퍼텐셜 정확도가 아니라 결함화학**에서 온다"* 로 정리한다(§4.2.1).

---

## 4. 계산 방법 ★ — **리뷰가 계산을 안 하므로, "리뷰가 정리한 방법 지도"를 적는다**

### 4a. `Fig. 3` 의 분류 격자 (실물 판독)

```
MLIP
├── (A) Hand-designed descriptor      ← 사람이 물리로 정의: 거리·각도·대칭
│      · 해석성 높음 · 소량 데이터에 안정 · 설계에 성능이 좌우됨
│      · 병진/회전/동종원자 치환 불변성을 반드시 만족해야 함
│      ├── A1 Linear   : Linear-ACE, SNAP, MTP
│      ├── A2 Kernel   : GAP
│      └── A3 Neural   : BP-NNP, DeepPot-original
└── (B) Learnable descriptor          ← 특징을 자동 추출 · 대량 데이터 필요 · 해석성 낮음
       ├── B1 Local NN : DeepPot-SE
       └── B2 GNN      : M3GNet, CHGNet, NequIP, PFP
              ├── E(3)-Equivariant : NequIP, Allegro, Matlantis-PFP
              └── Rotation-Invariant: M3GNet, CHGNet
```

⇒ **우리 UMA-s-1p1 은 이 격자에서 `B2 / E(3)-equivariant` 칸**이다. `Fig. 3` 에 UMA 는 **이름이 없다**(리뷰 전문에 UMA 0회). 같은 칸의 동료로 NequIP·Allegro·PFP 가 찍혀 있고, 그 칸에 대해 리뷰가 붙인 꼬리표가 **"표현력 매우 높음 / 실용 10³–10⁴ 원자 / GPU 필수 / 불변 모델보다 느림"** 이다.

### 4b. 리뷰가 **QM 참조 수준**에 요구하는 것 (§3.7 앞부분)

- 교환상관 범함수 · 유사퍼텐셜 · **Hubbard U** · **vdW 분산 보정 포함 여부**를 **학습 데이터 생성 단계에서 먼저** 정해야 한다 (refs 139, 140).
- ⚠ 리뷰가 든 구체적 위험 하나: **DFT 의 delocalization error 가 전이상태를 인위적으로 안정화해 반응장벽을 과소평가**한다 (ref 141, Cohen–Mori-Sánchez–Yang *Science* 2008). ⇒ **MLIP 이 아무리 정확해도 "선생"의 이 편향은 그대로 상속된다.**
- 🟢 우리에게 직접 걸리는 문장(§3.5 끝): *"AIMD 는 비용 때문에 **컷오프와 k점 밀도를 낮추는 일이 흔하고**, 그래서 **고정밀 설정으로 만든 데이터로 학습한 MLIP 이 실제 운용에서 오히려 일관성·안정성이 더 좋을 수 있다**."* — 즉 **"AIMD 가 MLIP-MD 보다 항상 옳다"는 전제를 리뷰가 직접 깬다.**

### 4c. 무질서 처리 — 리뷰가 정리한 4가지 (우리 축)

| 방식 | 리뷰 안의 사례 | 우리 대응 |
|---|---|---|
| **유전알고리즘(GA)로 배열 탐색** | Li₁.₂₋ₓTi₀.₄Mn₀.₄O₂ Li/vacancy 배열(ref 156, `Fig. 8a`) · Mg_xZnMnO₃ 양이온 배열(ref 159) · a-Li_xSi(ref 166) | 우리는 `comp2_disorder_ensemble` 에서 **무작위 d-level 3 config** — GA 탐색 없음 |
| **클러스터 전개 + MLIP 병용** | Li₃V₂O₅ (SI #39) · Li_xTiS₂ 배열 convex hull(ref 154) | 우리 없음 |
| **진화적 구조탐색(USPEX)** | Na_xGe·Li_xGe (refs 168, 169, `Fig. 8e,f`) | 우리 없음 |
| **melt-quench + AL** | a-NaFePO₄ (ref 165, `Fig. 8d`) · Li₃PS₄ glass 결정화(ref 185, `Fig. 9e`) | 우리 UMA 3000 K melt-quench 있음, **AL 없음** |

🔴 **없는 것**: SQS 를 쓴 사례가 리뷰 전체에 **0건**이다. 아지로다이트 S/Cl 무질서를 어떻게 만들지에 대한 표준도 **없다**.

### 4d. ⛔ 리뷰가 **끝까지 정하지 않는 것** (우리가 메꿔야 할 자리)

1. **힘 오차의 정의** (성분별 vs 원자별 벡터 노름) — 전문에 정의 0건.
2. **MD 프로토콜** — 시드 수 · 생산시간 · MSD 창 · D 추출식 · Haven 비 처리 · 아레니우스 온도점 선택. 전부 0건.
3. **무엇을 "검증 통과"로 볼지의 문턱값** — §3.6 이 *"통일된 기준이 없다"* 고 명시.
4. **UQ 의 표준** — §3.6: *"외삽 영역 탐지를 위한 불확실도 정량화에 **아직 보편적으로 인정된 best practice 가 없다**"*; Tan 2023(ref 135)이 **앙상블이 단일모델을 일관되게 이기지 못한다**고 보고.

---

## 5. Figure set ★

### 5a. 표

| Fig | 내용 (무엇을 보여주나) | 우리 활용 |
|---|---|---|
| 1 | 배터리 관련 QM 논문(파랑) vs MLIP 논문(주황) 연간 편수, Scopus, 1990–2025, **로그축**. QM 은 1990 년 ~4편 → 2025 년 ~8,000편; MLIP 은 2012 년 첫 1편 → 2025 년 ~660편 (`figure-read`, 로그축이라 ±15 %) | 발표 도입부 "왜 지금 MLIP 인가" 한 장. **2025 년 QM:MLIP ≈ 12:1** — MLIP 은 아직 소수파다. ⚠ 캡션이 스스로 *"키워드 언급 논문까지 포함한 정성 지표"* 라고 한정한다 |
| 2a,b | (a) 전극 벌크 반응 모드 — intercalation(골격 유지) vs conversion/alloying/amorphization(골격 붕괴), 요구 항목 (i) 확산 (ii) 상안정성(결함·질서/무질서) (b) 계면 — 상단 solid-liquid(SEI/CEI + 이온교환), 하단 solid-solid(분해 유래 계면상 + 이온교환). 하단에 **"(iii) Decomposition products??"** 라고 물음표 두 개가 그대로 찍혀 있다 | 우리 계(solid-solid)가 **물음표 칸**이라는 시각적 근거. 슬라이드 인용 가능 |
| 3 | MLIP 분류 격자 (A/B × A1–A3/B1–B2, 밑줄 = 대표 소프트웨어) | ★★ **우리 UMA 의 좌표를 말할 때 이 격자를 쓴다** — `B2 / E(3)-equivariant` (§4a). ⚠ UMA 는 이 그림에 **없다** |
| 4a–d | hand-crafted descriptor 개념도 — (a) R_i→G_i→S_i→E_i 파이프라인 (b) BP-NNP 가중치 공유 (c) ACSF(cutoff·radial·angular 함수 모양)·SOAP(이웃밀도→구면조화 전개→power spectrum) (d) MTP(`M_{μ,ν}=Σ_j f_μ(r_ij) r_ij^⊗ν` → 축약 → 불변기저 `B_α` → `E_i=Σ C_α B_α`) | 교과서 도해. **수치 0.** MTP 를 우리 `shapeev2016_moment_tensor_potentials` digest 와 짝지어 설명할 때의 한 장 |
| 5a–d | learnable descriptor 아키텍처 — (a) CGCNN 그래프 표현+pooling (b) MEGNet 3단 갱신(bond→atom→state) (c) M3GNet 흐름도(Graph Featurizer + Many-Body Computation → Gated MLP → **E, f, σ 세 출력**) (d) NequIP E(3)-등변 블록 | (c) 가 **에너지·힘·응력 세 출력**을 명시하는 그림 — 우리가 "MLIP 이 재현하는 것은 E/F/σ 뿐"이라고 말할 때의 근거. 🔴 **본문이 `Fig. 5e` 를 인용하는데 (e) 패널이 존재하지 않는다**(§10-B2) |
| 6a | (좌) MOF 안 H₂O 평균 결합에너지, **PFP / PFP+D3 / Ref(DFT)** 3막대 × 5계. `figure-read ≈` Cu-BTC 0.51/0.63/**0.49** · MOF-74-Mg 0.72/0.88/**0.75** · Co 0.57/0.72/**0.74** · Ni 0.50/0.65/**0.63** · Zn 0.51/0.65/**0.66** eV. (우) Co(001) syngas 메탄화 **활성화에너지** PFP vs DFT 산점도, −0.5–2.5 eV, ~40점 | 🔴 **그림이 본문보다 미묘하다**: D3 를 붙이면 4/5 계는 좋아지지만 **Cu-BTC 는 0.51(맞음)→0.63(빗나감)** 으로 **나빠진다**. "vdW 보정은 항상 개선"이 아니라는 실측(§10-A2) |
| 6b | (좌) Li\|LLZO 계면 **DFT-MD 3000 K** 0.01→20 ps 스냅샷 6장 (우) 같은 궤적의 에너지 vs 시간, **UNNP-MD(파랑) / DFT-MD(빨강) 중첩**, 인셋 parity 에 **RMSE = 1.6 eV = 5.4 meV atom⁻¹** | ★★ **§7-2 의 중심 그림.** 이것은 **정적 재평가**(DFT 궤적 스냅샷을 MLIP 으로 다시 채점)이지 **MLIP 이 스스로 궤적을 만든 검증이 아니다.** 우리 `static_pair_*` 와 **같은 종류의 시험**이고, 5.4 meV/atom 이 좋아 보여도 그것이 동역학을 보증하지 않는다는 것이 리뷰 자신의 §3.6 주장이다 |
| 6c | GNoME 능동학습 스케일링 — (좌) **초이온전도체 분류 오류율** vs 학습집합 크기(10⁵–10⁸): `figure-read ≈` 15.5 %(7×10⁴) → 8.7 %(6×10⁶) → **6.5 %**(9×10⁷); NequIP-on-M3GNet-data 는 **20 %**(~2×10⁵) (우) **K₂₄Li₁₆P₂₄Sn₈ @1000 K 힘 MAE**: `figure-read ≈` **198 → 50 meV/Å** (7×10⁴ → 9×10⁷) | ★ **§7-3 의 유일한 원소·계 앵커.** 전이금속 0인 P/Sn/알칼리 조성에서 **최신 대규모 모델도 50 meV/Å**. 우리 UMA 의 S 힘 오차 **94.8 meV/Å**(정적 1점)은 이 스케일 안에 있다 — *"우리 UMA 가 유독 나쁘다"* 로 읽으면 안 된다. ⚠ 끝점 두 점에서 우리가 유도한 지수 **α ≈ 0.19** 는 **우리 계산**이지 논문 값이 아니다 |
| 7a | 재료범주별 연간 편수 (900 dpi 재판독, 정수 확정): 2020 **5** / 2021 **8** / 2022 **12** / 2023 **20** / 2024 **47** / 2025 **54** | SI census(§12)와 2025 년만 1 차이(SI 55). 전해질이 전 기간 최다 |
| 7b | MLIP 분류별 연간 편수 (정수 확정): 2020 5 / 2021 8 / 2022 11 / 2023 19 / 2024 42 / 2025 **50** (2025 = A1 10·A2 2·A3 4·B1 10·**B2 24**) | **SI 와 전 연도 완전 일치.** B2(GNN)가 2025 년 절반 |
| 7c | 재료범주 × MLIP 분류 교차 (정수 확정): Cathode **19**(3/3/1/4/8) · Anode **11**(5/0/2/4/0) · Electrolyte **62**(10/4/12/11/25) · Interface **18**(4/2/5/2/5) | 🔴🔴 **내부 모순.** 합계 **110** 인데 `Fig. 7b` 합계는 **135**, SI 분류완료 항목도 **135** 다. Electrolyte 가 SI 대비 **26편(30 %) 적다**(§10-B1) |
| 8a–f | 전극 사례 — (a) Li₁.₂₋ₓTi₀.₄Mn₀.₄O₂ x=0→1.08 무질서화 (b) LiCoO₂ 층간/층내 O 이합체 (c) Na₃V₂(PO₄)₃ 협동 교환: 거리 vs 시간 0–16 ps, Na 둘이 **동시에** 뛰어 3 Å·6 Å 로 (d) a-NaFePO₄ "Trapped vs Diffusing", 색=0–100 ps (e) Na_xGe convex hull, 최저 **NaGe ≈ −0.23 eV/atom**(`figure-read`) (f) 예측 Na_xGe 구조 10종 + **R(Ge–Ge)·iCOBI** 인쇄값 | (c) 가 **협동 이동을 "한 그림으로" 보여주는 표준 표현** — 우리 `jeon2026_concerted_li_motion_argyrodite_assi` 와 같은 문법. (f) 의 **iCOBI**(LOBSTER 계열)는 우리 ICOHP 축과 이웃 도구 |
| 9a | α-Li₃N 포논 분산 **DFT(빨강 실선) vs eSNAP(파랑 점선)**, 0–20 THz, Γ-M-K-Γ-A-L-H-A | 🔴 **본문 주장과 그림이 어긋난다.** 본문은 *"포논이 1원리와 비슷한 정확도로 재현됐다"* 고 쓰는데, **DFT 는 Γ 근처에서 −3 THz 까지 내려가는 허수(soft) 가지를 갖고 eSNAP 은 그 가지를 아예 0 아래로 내리지 못한다**(`figure-read`). 초이온성을 낳는 바로 그 모드를 MLIP 이 놓쳤다 — **우리 repo 의 "UMA 는 Li₃N 사용 금지"(2026-06) 와 같은 방향의 독립 사례**(§7-4c) |
| 9b | Li₃PS₄ MSD, **t 0–1000 ns**. 좌축(주황) **β-LPS 결정**: 계단형, 1 μs 동안 뛴 횟수가 눈으로 세어 **4–5회**, 최종 ≈3 Å². 우축(보라) **am-LPS 비정질**: 거의 선형, 최종 ≈950 Å² | ★★ **우리 MSD 창 규율의 문헌 근거.** 같은 화학인데 비정질/결정 MSD 비가 **≈300배**. 저이동도 결정에서 짧은 창의 MSD 는 **계단 하나를 잡았는지에 좌우된다** — 우리 comp1 의 확산영역 게이트 6/6 탈락과 정확히 같은 현상(§7-5b) |
| 9c | LLZO Ea·σ(300 K) 5막대 (§3d 에 전 셀) | ★★★ **"무질서·결함 모델이 퍼텐셜보다 크게 지배한다"의 최강 외부 증거.** §7-5a |
| 9d | HT 스크리닝 산점도 **MSD₁₂₀₀K vs MSD₈₀₀K**(10,769 화합물, 산화물 표시), 양축 로그 10⁻¹–10⁴ Å², 주변 히스토그램 **쌍봉**, MSD₈₀₀K ≈ 5 Å² 부근에 수직 점선 문턱 | ⚠ **대각선 아래 점이 눈에 띄게 많다** = 1200 K MSD 가 800 K 보다 **작다**(비물리). 짧은 MD 의 표본잡음이다. **HT-MSD 선별의 한계를 우리가 인용할 때 쓸 그림**(§10-C3) |
| 9e | Li₃PS₄ glass 결정화 스냅샷, 색 = 질서(파랑)/무질서(빨강), 색막대 **−7.84×10⁻⁴ ~ −4.02×10⁻⁴**(단위 미표기) | 🔴 캡션이 ref **170**(Li 2017, 비정질 **Li₃PO₄**)을 달았는데 내용은 ref **185**(Shimizu 2024, **Li₃PS₄**)다 — 인용 오기(§10-B4) |
| 9f | **아지로다이트 지도**: x = `Excess Cl in Li₆₋ₓPS₅₋ₓCl₁₊ₓ` 0–1, y = `S/Cl site inversion (%)` 0(위)–100(아래), 색 = Conductivity **0–27**(단위 미표기). 허용 영역은 삼각형. **"Critical threshold" 수직 점선이 `figure-read ≈ x 0.58`**. 최대(짙은 적색 ≈27)는 **x ≈ 0.4–0.5 × inversion ≈ 70–80 %**. 점선 오른쪽·고inversion 에서 σ 가 청/보라(≈0)로 **붕괴** | ★★★ **우리 축 그 자체.** 우리 `modelc` = LPSCl1.6 = **x = 0.6** 이라 **문턱 바로 오른쪽**에 앉는다. ⛔ 단 **숫자 이식 금지**(단위 미표기·출처 ref 187·무질서 정의 불일치). 쓸 수 있는 것은 **"σ 가 excess-Cl 과 inversion 둘 다에서 비단조이고, 최적이 내부에 있다"는 지형뿐**(§7-A) |
| 9g | LiPF₆/EC-DEC MLIP 제작 흐름 — CMD·AIMD 샘플링(**~300 원자**, 0.5–3.0 M 6조성) → 라벨링 → **모델 4개 앙상블**로 exploration → DPMD(**~2,500 원자**) | 능동학습 루프의 표준 그림. **4-모델 위원회**가 실제로 어떻게 쓰이는지의 도해. 🔴 본문은 이 패널을 **`Fig. 9h`** 로 부르는데 (h) 는 없다(§10-B2) |
| 10a | Li 금속 표면 성장: **온도 200/300/400 K × 생성속도 0.5/1.0/5.0 Li ps⁻¹** 9칸, 색 = 퍼텐셜에너지 **−2.0 ~ −1.3 eV**. 저온·저속 = 뾰족한 돌기, 고온·고속 = 납작한 돔 | 덴드라이트 "지도" 표현. 우리 계와 직접 연결은 없음 |
| 10b | Li 금속\|액체 전해질 — dendrite 핵생성 + SEI 무기 산물(**Li₂CO₃·Li₂O·LiF**) + 가스(**CO₂·CO·C₂H₄**) | 반응성 MLIP + **정전위(QEq)** 결합 사례(ref 148) |
| 10c | 양극\|전해질 계면 Li 이온 4분류(Inactive / Across-interface active / In-plane hopping / Electrolyte-like) | ⭕ **이식 후보**: MSD 를 **계면 법선방향 MSD_z 로 분해**해 이온을 분류. 우리 셀 전체 평균만 쓰는 관행의 대안 |
| 10d | Li₃PS₄ 결정/유리/유리세라믹 공존 셀 — 상단 질서지표 **F(z) 1.0 → ≈0.35**(상대길이 0.28–0.70 구간), 하단 농도 프로파일 **Li ≈40 % · P ≈12 % · S ≈50 %**, 밀도 **1.6–1.8 g cm⁻³** | 조성은 균일한데 **질서만 다른** 구역을 만드는 법. 우리 무질서 앙상블 설계에 참고 |
| 10e | Si 균열 팁 Li 침투, **0.45 ns** | 화학-역학 결합. 우리 DEM 축과 별개 |
| 10f | **Na₃PS₄ \| Na 금속** — `Metal slab / SEI / Na₃PS₄ slab` 3층 | 🔴 **캡션이 "metallic Li" 라고 잘못 적었다**(본문 §4.3.3 은 Na 로 옳게 씀, 그림 라벨도 Na₃PS₄\|Metal)(§10-B5). 내용 자체는 우리 축 E(환원/음극)의 Na 판 |
| 10g | **β-Li₃PS₄(010) \| Li(001)** SEI 성장, t = 305 / 306 / 421 / 768 / **2000 ps**. 하단 막대에 7.4 / 5.0 / 1.0 구간 표시(단위 미표기) | ⚠ 306 ps 에 표시된 붉은 원 = 반응 개시점. **"SEI 가 자라는 것을 시간축으로 본다"** 는 우리 계면 축의 목표 그림 |
| 10h | **Li \| LLZO 공간전하** — MLIP-MD 로 계면 구조를 만들고 그 위에서 QM 전자구조. z 방향 DOS 지도, 에너지 −8 ~ +4 eV vs E_F, **공간전하 폭 1.1 nm** 화살표 | ★ **우리가 못 하는 것의 본보기**: 구조는 MLIP, 전자구조는 QM 으로 **역할 분담**. 우리 gap/DOS 축(D)에 그대로 이식 가능한 워크플로 |
| Table 1 | hand-crafted 계열 A1/A2/A3 상대 등급 (§3c 전 셀) | 어휘로만. **주관 등급 자백 있음** |
| Table 2 | learnable 계열 B1/B2 상대 등급 (§3c 전 셀) | 어휘로만 |
| Table S1 | **SI 전수 census 147행** (Entry/Authors/Title/Year/DOI/Category1/Category2) | ★★★ **이 논문 최대 자산.** §12 에 우리가 직접 집계 |

### 5b. 무엇을 보고 무엇을 안 봤나 (정직 목록)

- **실제로 본 것 (10/10 본문 그림 전부)**: `Fig. 1`·`Fig. 2`·`Fig. 3`·`Fig. 4`·`Fig. 5`·`Fig. 6`·`Fig. 7`·`Fig. 8`·`Fig. 9`·`Fig. 10`.
- **900 dpi 로 2차 판독한 것 (7 패널)**: `Fig. 7a`·`Fig. 7b`·`Fig. 7c`(막대 정수 확정) · `Fig. 9a`(포논 허수가지) · `Fig. 9b`(계단 MSD) · `Fig. 9c`(인쇄 숫자 확인) · `Fig. 9f`(문턱 x 위치).
- ⛔ **안 본 것**: `tab_1.png`·`tab_2.png` 2장. **관례대로 표는 PDF 텍스트가 정확**해서 §3c 에 전 셀을 복원했다(이미지 판독보다 신뢰도가 높다).
- ⚠ **크로핑에서 딸려 들어온 잡티**: `Fig. 10a` 에 `index280`, `Fig. 10b` 에 `index51` 이라는 문자열이 보인다 — 원 그림의 일부가 아니라 **리뷰 저자가 그림을 조립하며 남긴 배치 라벨**로 보인다. 내용 해석에는 영향 없다.

---

## 6. Post-processing ★

리뷰 자체는 후처리를 하지 않는다. **리뷰가 소개한 후처리 목록**을 우리 도구와 맞대면:

| 후처리 | 리뷰 안의 사례 | 우리 보유 |
|---|---|---|
| **MSD → D → σ** | 거의 모든 전해질 사례. `Fig. 9b`(1 μs)·`Fig. 9d`(HT 분포)·`Fig. 10c`(방향 분해 MSD_z) | ✅ `tools/ionic/` (창 2–50 ps 고정, 자유절편 D, NE-Haven1) |
| **NEB (전이상태)** | ref 183 — NEB 구조를 **학습 데이터로 되먹여** CHGNet fine-tune, HT-NEB 워크플로 | ✅ 우리 NEB 있음. ⛔ **되먹임 학습은 우리가 못 한다**(UMA 는 사전학습 고정) |
| **포논 분산** | `Fig. 9a` eSNAP vs DFT (α-Li₃N) | 🟡 우리는 EOS/탄성까지. 포논은 미보유 |
| **RDF** | §3.6 이 **성질 수준 검증 항목**으로 명시 | ✅ 보유(구조 분석) |
| **아레니우스 기울기** | §3.6 이 **성질 수준 검증 항목**으로 명시 · ref 173 이 고온 외삽 위험 실증 | ✅ 우리 3점(600/800/1000 K) |
| **Bader 전하 / 스핀 모멘트** | MLIP 이 **보조 출력**으로 예측한 사례 — PFP(ref 100, Bader), CHGNet(ref 101, 자기모멘트) | ✅ Bader 보유(DFT 기반). ⛔ **MLIP 이 예측하는 방식은 우리 스택에 없음** |
| **iCOBI** | `Fig. 8f` Na_xGe 구조 판별에 인쇄 | ✅ ICOHP/COBI 축 보유(LOBSTER) |
| **DOS / 공간전하** | `Fig. 10h` — MLIP 구조 위에 QM DOS | ⭕ **이식 후보 (T1)**: 우리는 정적 DFT 구조에서만 DOS 를 본다 |
| **정전위(constant-potential)** | refs 146(Bonnet), 147, 148(QEq+MLFF) | ⛔ 없음. §3.7 이 *"전자수 고정 MD 에서는 분해 개시 전위를 못 뽑는다"* 고 못박는다 — **우리 ESW 축의 한계와 같은 말** |
| **메타다이나믹스/강화샘플링** | ref 157 (LiCoO₂ Co 이동 + O 이합체) | ⛔ 없음 |

---

## 7. 우리 대비 — 1저자 우선순위 5축 ★★★

> ⚠ 아래에서 우리 값은 전부 `db/properties/canonical_registry.json` · `citation_hazards.json` 의 정본이다.
> **문헌 값과 같은 칸에 넣지 않는다** — 비교는 *방법·규율* 수준에서만 한다.

### 7-1. 무엇을 어떤 벤치마크로 쟀나 — **오차 지표의 정의가 없다**

| 항목 | 이 리뷰 | 우리 (`static_pair_dft_2026_09_13.json`) | 판정 |
|---|---|---|---|
| 측정한 양 | 에너지 · 힘 (응력은 `Fig. 5c` 에 출력으로만) | 에너지/원자 · **원소별 힘 평균** · **힘 방향 cos** · 응력 텐서 | ⭕ **우리가 더 잘게 잰다** |
| 지표 정의 | ⛔ **없음** — "force RMSE" 라고만 | `F_*_RMSE` 와 원소별 `F_*_mean` 을 분리 기록 | 🔴 **비교 불가**: 리뷰의 0.12–0.17 eV/Å 이 성분 RMSE 면 벡터 노름 기준으로는 ×√3 ≈ 0.21–0.29 |
| 벤치마크 대상 | 남의 논문 4건 | **우리 계 2점**(comp1_V0_k444 · canonical-UMA) | 성격이 다르다 — 리뷰는 지도, 우리는 표본 |
| 재현 근거 | 없음 (2차 인용) | 출력 sha256 4건 + 리뷰어 독립 재현 | ⭕ 우리가 압도적으로 단단하다 |

**결론**: 이 리뷰에서 **우리 UMA 힘 오차와 직접 대조할 수 있는 숫자는 없다.** 가져올 수 있는 것은 **"uMLIP 은 단일계 특화 모델보다 힘이 20–25배 나쁘다"는 자릿수 감각**뿐이고, 그것도 정의 미상이라 `±√3` 을 달고 쓴다.

### 7-2. ★ **정적 오차 ↔ 동역학 정확도** — 리뷰가 우리 편이다

#### 7-2a. 리뷰의 문장 (§3.5·§3.6 축자 요지)

1. *"**안정한 MD 를 보증하는 균일한 힘-오차 기준은 없다**"* (Morrow et al. 2023, ref 95).
2. *"진단 그림이 직접 정량하는 것은 **참조 데이터 분포에 대한 충실도 = 내삽 정확도**뿐이다"* (ref 130 = Liu·He·Mo, *npj Comput. Mater.* 2023, **9**, 174).
3. *"MD 에서 표집된 구조는 본질적으로 **에너지적으로 안정한 구조에 편향**돼 있어 시험집합이 학습집합을 닮은 내삽공간 안에 머무르고, 그 결과 진단 그림이 **높은 정확도를 보증하는 것처럼 보인다**"*.
4. *"결함 형성·공공 hopping·전해질 분해 같은 **희귀사건**은 궤적에 드물게만 나타나므로 R²·RMSE 같은 **전역 오차 통계로 그 예측 정확도를 보증하기 어렵다**"*.

⇒ **우리 회신 BP Q2 와 같은 판정이다.** 우리 쪽 문구: *"두 정적 점의 RMSE → MD 산포나 Ea 오차막대로 직접 환산 불가."*

> 🔎 **서지 주의**: 회신 BP 가 근거로 건 링크는 `nature.com/articles/s41524-023-01123-3` 이고, 이 리뷰의 ref 130 은 **같은 저널·같은 해·`npj Comput. Mater.` 9, 174** 다. **동일 논문일 가능성이 매우 높지만**, 이 컨테이너는 외부 네트워크가 막혀 DOI 대조를 못 했다. ⛔ **확인 전에는 "같은 논문"이라고 쓰지 않는다.** 확인은 PDF 를 받아 표지를 보는 것으로 끝난다.

#### 7-2b. 리뷰가 내놓는 **대안 처방 5개** — 이게 실제 소득이다

§3.6 이 *"실무적으로 바람직하다"* 며 든 것:

| # | 처방 | 우리 현황 | 난이도 |
|---|---|---|---|
| **P1** | 오차를 **구조 종류별로 분리 보고** — ⓐ 열적으로 흔든 준평형 구조 ⓑ 격자상수·원자좌표를 **일부러 변위시킨** 구조 ⓒ **NEB 로 얻은 전이상태 근방** 구조 | ⛔ 없음 — 우리는 정상점 후보 2점만 봤다 | 🟢 **싸다.** UMA 단일점만 필요(DFT 는 ⓒ 에만) |
| **P2** | **성질 수준** 검증 — 활성화장벽 | 🟡 우리 Ea 는 있는데 **DFT 대조 Ea 가 없다**(회신 BP Q3: *"방법 간 Ea 오차: 미측정"*) | 🔴 비싸다 |
| **P3** | **아레니우스 기울기** 비교 | 🟡 같은 사정 | 🔴 비싸다 |
| **P4** | **포논 분산** 비교 | ⛔ 우리 포논 없음. `Fig. 9a` 가 보여주듯 **여기서 MLIP 이 티가 난다**(soft mode) | 🟡 중간 |
| **P5** | **RDF** 비교 | ✅ 보유. **즉시 가능** | 🟢 싸다 |

🟢 **바로 쓸 제안**: P1(ⓐ+ⓑ) + P5 는 **추가 DFT 0회**로 오늘 할 수 있다. 우리가 이미 UMA 로 돌린 궤적에서 구조를 뽑아 **"준평형 / 변위 / (있다면) 전이상태 근방" 3구간의 UMA 내부 지표를 나눠 보고**하면, 회신 BP 가 허용한 문구(*"지정된 UMA·배열·셀 정책에서 모델의 응답과 관측 산포를 예비 진단한다"*)의 **범위를 넓히지 않고도** 보고의 해상도를 올린다.

#### 7-2c. `Fig. 6b` 의 5.4 meV/atom 을 어떻게 읽을 것인가

- 그 숫자는 **DFT-MD 궤적(3000 K, 20 ps, ~296 원자)의 스냅샷을 PFP 로 재채점**해 얻은 parity RMSE 다. **MLIP 이 스스로 만든 궤적의 검증이 아니다.**
- ⇒ **우리 `static_pair_*` 와 정확히 같은 범주의 시험**이고, 같은 리뷰의 §3.6 이 *"그런 시험은 내삽 정확도만 잰다"* 고 말한다.
- 🔴 **이 리뷰 안에서 §3.6 과 `Fig. 6b` 가 서로를 찌른다**: 개발사 공저 그림이 정확히 §3.6 이 경고한 방식으로 정확도를 광고한다(§10-A1).
- ✅ **우리가 얻는 교훈**: 우리도 *"δΔE 1.34 %"* 를 성과처럼 쓰면 같은 함정에 빠진다. 레지스트리가 이미 *"δΔE 1.34 % 를 Ea·B 정확도 보증으로 읽기 금지"* 라고 적어 둔 것이 옳았다.

### 7-3. 원소·계 의존 오차 — **S 앵커는 없다**

| 축 | 이 리뷰 | 우리 실측 | 판정 |
|---|---|---|---|
| 분해 단위 | **전이금속 유무** 2분 (0.12–0.17 vs 0.4–0.5 eV/Å) | **원소별** (Li 0.0141 / P 0.0151 / Cl 0.0186 / **S 0.0948** eV/Å, 구성 a) | ⭕ **우리 분해가 더 잘다.** 리뷰에 원소별 표는 0건 |
| 황화물 앵커 | 단일계 특화 NequIP **6.5 meV/Å (Li₆.₇₅P₃S₁₁)** 하나 | — | 🟡 **특화 모델 값이라 범용 UMA 와 급이 다르다** |
| 비-전이금속 실측 | `Fig. 6c` **K₂₄Li₁₆P₂₄Sn₈ @1000 K, 50–198 meV/Å** (`figure-read`) | — | 🟢 **가장 가까운 대리 앵커** |

**판정 3줄**
1. 🔴 리뷰는 *"S 에서 오차가 크다"* 를 **말하지도 부정하지도 않는다.** 우리 S 집중 현상의 외부 확증은 이 편에서 못 얻는다.
2. 🟢 다만 **자릿수 방어**는 된다: 전이금속이 0인 계에서도 최신 대규모 모델의 힘 오차가 **50–198 meV/Å** 이고 범용 uMLIP 은 **120–170 meV/Å** 다. 우리 S 의 94.8 meV/Å 는 **그 범위의 아래쪽**이다 ⇒ *"우리 UMA 가 유별나게 망가졌다"* 는 서술은 **근거가 없다**. 유별난 것은 **오차가 한 원소에 몰린 구조**이지 크기가 아니다.
3. ⛔ 그래도 **직접 비교는 금지**다 — 리뷰 수치의 정의가 성분 RMSE 인지 미상이고, 우리 값은 **정적 1점의 원소별 평균 |F|** 라서 RMSE 도 아니다. 같은 표에 놓으려면 우리가 정의를 맞춰 다시 계산해야 한다.

### 7-4. 범용 MLIP 이 무너지는 자리

#### 7-4a. 리뷰가 명시한 4곳

| 자리 | 리뷰의 근거 | 우리 위험 |
|---|---|---|
| **전이상태 / 희귀사건** | *"uMLIP 은 **전이상태 학습 데이터가 없어 활성화에너지를 과소평가하는 경향**이 있다"* → ref 183 이 NEB 구조를 넣어 fine-tune 하자 장벽 오차가 크게 줄었다 | 🔴🔴 **직격.** 우리 Ea 는 전부 UMA-MD 산이고 UMA 는 **fine-tune 하지 않는다**. *"UMA 가 Ea 를 과소평가할 구조적 이유가 있다"* 는 것이 리뷰의 일반 진술이다 |
| **계면 / 비정질 / 반응** | §3.6: 이온 hopping 은 골격이 안 변해 자유도가 제한적이라 NEB 로 다룰 수 있지만, **화학반응은 자유도가 방대해 학습 확보가 훨씬 어렵다** | 🟡 우리 계면 계산(슬랩·W_ad)은 이미 보류 축 |
| **전자 자유도** | §3.7: 스핀·폴라론·형식산화수를 **입력으로 줄 수 없다.** 반강자성 최근접 스핀 반전, 다중 폴라론 배열은 재현이 어렵다 | 🟡 우리 계는 닫힌껍질 절연체라 직접 타격은 작다. 단 **Nd 도핑(4f)** 축에는 걸린다 |
| **전기화학 경계조건** | §3.7: 전자수가 고정 ⇒ MD 의 분해는 **접촉 구동 화학반응**이지 지정 전위의 전기화학 환원이 아니다. **개시 전위·전위 의존 선택성을 궤적에서 뽑을 수 없다** | 🟢 우리는 ESW 를 MD 가 아니라 **grand-potential** 로 뽑으므로 이 함정을 피해 있다 — 우리 방법 선택의 사후 정당화 |

#### 7-4b. `Fig. 6a` 가 보여주는 다섯째 자리 (리뷰가 말하지 않는)

D3 분산보정은 **5계 중 4계에서 개선, Cu-BTC 에서는 악화**시켰다(`figure-read`: 0.51 → 0.63 vs 참조 0.49). ⇒ **"vdW 보정을 붙이면 낫다"는 무조건 명제가 아니다.** 우리가 UMA 에 어떤 보정을 얹을지 논할 때 이 반례를 기억한다.

#### 7-4c. `Fig. 9a` 가 보여주는 여섯째 자리 — **soft mode**

α-Li₃N 에서 DFT 는 Γ 근처에 **−3 THz 허수 가지**를 갖는데 eSNAP 은 **전 구간 양수**다(`figure-read`). 다른 모든 가지는 잘 맞는다. ⇒ **전역 지표(에너지·힘 RMSE)가 좋아도 "물리를 만드는 한 가지"를 놓칠 수 있다**는 가장 깔끔한 시각적 증거이고, 우리 repo 의 **"UMA 는 Li₃N 사용 금지"(2026-06 결정론적 편향 판정)** 와 **같은 물질·같은 방향**의 독립 사례다.
⚠ 단 **다른 MLIP(eSNAP, A1 계열) 이야기**다 — "UMA 도 그렇다"의 증거는 아니다. *"Li₃N 은 MLIP 이 어려워하는 계라는 것이 우리만의 경험이 아니다"* 까지만 쓴다.

### 7-5. MD 프로토콜 규약 대조

#### 7-5a. 충돌 목록 (전수)

| 우리 규약 | 리뷰의 대응 규정 | 충돌? |
|---|---|---|
| MSD 창 **2–50 ps 고정** | **없음** | — (리뷰에 표준이 없다) |
| D = 기울기/6, 자유절편 | **없음** | — |
| 아레니우스 **600/800/1000 K 3점** | **없음.** 단 ref 173 이 *"고온 단일-아레니우스 가정 + RT 외삽이 σ 를 과대평가한다"* 고 실증하고, MTP 로 **300–800 K 장시간 MD** 를 돌려 *"확산 기전이 온도에 따라 전이한다"* 를 보였다 | 🟠 **우리 규약이 정확히 그 위험 자세다.** 우리는 400/500 K 를 제외 판정했고 600–1000 K 만 쓴다 ⇒ **RT 외삽 금지 규율이 이미 있어 사고는 막혀 있지만**, *"세 점이 한 기전인가"* 는 여전히 우리 부담이다 (`lpsocl_box331` 이 사전등록 ±0.050 eV 마진으로 segment 차 −0.024 eV 를 확인한 것이 그 대응) |
| **σ 절대값 인용 금지**, 비율도 멀티시드만 | **없음** — 오히려 `Fig. 9c`·`Fig. 9f` 가 σ 절대값을 그대로 싣는다 | 🔴 **문화 충돌.** 이 분야 관행이 우리보다 훨씬 느슨하다 ⇒ **우리 규율이 방어선이지 결함이 아니다** |
| Nernst–Einstein, **Haven = 1** | Haven 비를 *eSNAP 이 재현한 성질*로 한 번 언급할 뿐, 규약 없음 | — |
| **시드 3–4개**, 시드 간 산포 보고 | `seed` 문자열 **0건** | 🔴 **리뷰 전체에 MD 통계 반복 개념이 없다.** ⇒ **우리가 이 분야 관행보다 앞서 있다** |
| 무질서 앙상블(config 3개) | 무질서 처리 방법은 열거하되(§4c) **앙상블 평균 규약은 없음** | 🟠 `Fig. 9c` 가 역설적으로 우리 편: **결함 모델 선택이 σ 를 10¹⁰ 배 흔든다** ⇒ 앙상블 없는 단일 배열 보고는 위험하다 |

#### 7-5b. `Fig. 9b` 가 우리 comp1 문제에 주는 답

β-Li₃PS₄ 결정의 MSD 는 **1 μs 동안 계단 4–5개**뿐이다. 즉 저이동도 결정에서 **단위 시간당 hop 수가 통계를 만들기에 턱없이 부족**하다. 우리 `comp1` 이 확산영역 게이트에서 **6/6 탈락**(β 0.17–0.79)하고 *"셀 확대 또는 시간 연장 필요"* 로 진단된 것과 **같은 물리**다.
⇒ 🟢 **인용 가능한 결론**: *"저이동도 결정계에서 200 ps MSD 가 확산영역을 못 잡는 것은 우리 프로토콜의 결함이 아니라 그 계의 hop 빈도 문제다. 문헌은 같은 화학(Li₃PS₄)에서 μs 를 써서야 계단 몇 개를 얻었다."*
⛔ 단 **β-LPS ≠ comp1** 이고, ref 174 의 모델은 UFP(초고속 특화 퍼텐셜)라 우리 UMA 와 비용 구조가 다르다. **"우리도 μs 를 돌리면 된다"** 로 읽으면 안 된다 — 우리 UMA 는 B2-등변이라 `Table 2` 기준 **10³–10⁴ 원자** 급이 실용 한계다.

### 7-A. 축 A(이온전도) — `Fig. 9f` 아지로다이트 지도

| 항목 | `Fig. 9f` (ref 187, Jang 2025) | 우리 | 판정 |
|---|---|---|---|
| 조성축 | `Li₆₋ₓPS₅₋ₓCl₁₊ₓ`, x = 0 → 1 | `comp1` = x 0 (Li₆PS₅Cl) · **`modelc` = x 0.6 (LPSCl1.6)** | 🟢 **같은 축, 같은 화학** |
| 무질서축 | `S/Cl site inversion (%)` 0–100 | `comp2_disorder_ensemble` 의 **d = 0.50 / 1.00** | 🟠 **같은 양이라는 보장 없음** — 정의 문장이 이 리뷰에 없다 |
| 지형 | 최대 ≈27 at x ≈ 0.4–0.5 & inv 70–80 %; **x ≳ 0.58 에서 고inversion σ 붕괴** (`figure-read`) | 우리 `modelc` MD_Ea 0.197 ± 0.032 eV (3시드) · `comp2` ordered 0.2755 ± 0.0327 → disorder d0.50 0.1512 ± 0.0676 eV | 🟢 **방향 일치**: 무질서가 Ea 를 내린다 |
| σ 절대값 | 색막대 0–27, **단위 미표기** | ⛔ 우리 σ 는 **인용 금지**(`prohibitions: absolute_sigma`) | ⛔ **대조 불가** |

**쓸 수 있는 것 / 못 쓸 것**
- ⭕ 쓸 수 있다: *"문헌 MLIP-MD 는 Cl-과잉과 S/Cl 자리반전 **둘 다에서 σ 가 비단조**이고 최적이 내부에 있다고 본다"* — 우리 `comp2` 의 *ordered 0.2755 → d0.50 0.1512 → d1.00 0.3775(게이트 탈락)* 비단조성과 **정성적으로 같은 그림**이다.
- ⛔ 못 쓴다: *"우리 modelc(x=0.6)는 문헌 임계문턱 위에 있으니 σ 가 떨어질 것"* — ① 단위·정의 미상 ② ref 187 원문 미확보 ③ 우리 `comp2` d1.00 은 **게이트 탈락**이라 같은 주장의 우리 쪽 증거가 아직 없다. **ref 187(DOI `10.1039/d5ta02205c`) 확보가 선행조건**이다.

---

## 8. 적용 인사이트 — 우리 캠페인에 바로 들어가는 것

1. **★ 정적↔동역학 다리에 대한 외부 권위를 얻었다.** 회신 BP Q2 판정이 우리 내부 보수성이 아니라 **분야 리뷰의 명시 입장**이다(§7-2a). 원고·리뷰 회신에서 *"우리가 과하게 조심한다"* 는 반론이 오면 이 문단이 답이다.
2. **★ 추가 DFT 0회로 보고 해상도를 올릴 처방 2개** — P1(구조 종류별 오차 분리: 준평형 / 강제변위 / 전이상태 근방) + P5(RDF 대조). 둘 다 **UMA 단일점**만 필요하고, 허용 문구 범위를 넓히지 않는다(§7-2b).
3. **★ "σ 절대값 인용 금지" 규율의 최강 외부 근거 확보** — `Fig. 9c`: 같은 MLIP·같은 물질에서 **결함 모델만으로 σ(300 K) 가 10¹⁰ 배** 벌어진다(§3d). 이 한 장이 *"MLIP-MD 의 σ 절대값은 퍼텐셜이 아니라 모델이 정한다"* 를 그림으로 끝낸다.
4. **UMA 의 Ea 과소평가 가능성을 공식 위험으로 등재해야 한다.** 리뷰가 *"uMLIP 은 전이상태 학습 데이터가 없어 장벽을 과소평가하는 경향"* 이라고 일반 진술한다(§7-4a). 우리 Ea 는 전부 fine-tune 없는 UMA 산이다. ⇒ `kb/open_items.md` 에 *"UMA Ea 방향편향: 미측정, 문헌 일반진술상 과소 방향"* 으로 남길 것.
5. **`Fig. 10h` 워크플로 이식** — 구조는 MLIP, 전자구조는 QM. 우리 gap/DOS 축(D)이 지금 **정적 완화 구조에서만** 나오는데, UMA-MD 스냅샷 위에서 QE nscf 를 돌리면 **유한온도 gap 분포**를 볼 수 있다. band gap 이 무질서 민감하다는 우리 규율과 정확히 맞는 방향.
6. **`Fig. 10c` 의 MSD_z 분해** — 계면을 다룰 때 셀 전체 평균 대신 **법선방향 분해 + 체류 필터**. 이미 `wang2026_interface_stability_kinetics_sulfide_assb` 에서 같은 이식 후보를 적어 뒀다(`J-7`) — **두 번째 독립 출처**가 생겼으므로 우선순위를 올린다.
7. **SI `Table S1` = 우리 문헌 백로그 지도.** 147편 중 우리 litdb 에 이미 있는 것은 **4편(2.7 %)** 뿐이다(§12c). 아지로다이트/LPSCl 직결 후보만 **8편**이 대기 중이다(§13).

---

## 9. 인용 가능 문장 (deck / paper 용)

> ⚠ 전부 **소환값 기반**이다. 원문 확인 없이 숫자를 옮기지 않는다.

- *"Recent reviews of machine-learned interatomic potentials for battery materials state explicitly that **no uniform force-error threshold guarantees stable molecular dynamics**, and that R² / RMSE diagnostics quantify interpolation accuracy with respect to the reference distribution rather than dynamical fidelity."* (Makino et al., PCCP Accepted Manuscript 2026, §3.5–3.6)
- *"Because MD-sampled test configurations are biased toward energetically stable structures, parity plots can appear to certify an accuracy that does not extend to rare events such as defect formation, vacancy hopping, or electrolyte decomposition."* (같은 §3.6, 우리 해설 추가 금지)
- *"In garnet Li₇La₃Zr₂O₁₂, **changing only the defect model** — Schottky vs Li-vacancy-only vs O-vacancy-only vs defect-free — shifts the MLIP-MD activation energy from 0.334 to 1.227 eV and the extrapolated 300 K conductivity across roughly ten orders of magnitude."* (`Fig. 9c` 인쇄값, 원출처 ref 179 = Yan & Zhu, *Chem. Mater.* 2024, 36, 11551)
- *"Universal MLIPs are reported to underestimate migration barriers because transition-state configurations are absent from their training data; re-adding NEB transition states and fine-tuning was required to recover barrier accuracy."* (§4.2.1, ref 183)
- ⛔ **쓰지 말 것**: *"PFP/우리 uMLIP 의 정확도는 5.4 meV/atom 이다"* — 그 숫자는 **3000 K DFT-MD 스냅샷 재채점 1건**이고, 같은 리뷰가 그런 시험의 한계를 스스로 적는다.

---

## 10. 주의 / 한계 — over-claim 방지

### 10-A. 이해충돌·구조적 편향

- **A1. 벤더 공저 리뷰다.** 저자 8인 중 **Takamoto·Shinagawa = Preferred Networks(PFP 개발사)**, **Asano = Matlantis(PFP 상용 판매사)** 다. `Fig. 6a`(2 패널)와 `Fig. 6b`(2 패널) **총 4칸이 전부 PFP 성능 광고**이고, `Fig. 3` 최하단 E(3)-등변 칸에도 `Matlantis-PFP` 가 명시된다. 반면 **UMA·SevenNet·MACE 의 정량 성능은 한 줄도 없다**(SevenNet·MACE 는 이름만, UMA 는 **전문 0회**). ⇒ **모델 선택 근거로 이 리뷰를 쓰면 안 된다.**
- **A2. `Fig. 6a` 가 자기 광고에 어긋난다** — D3 를 붙이면 Cu-BTC 에서 오히려 참조에서 멀어진다(§7-4b). 리뷰 본문은 이 반례를 언급하지 않는다.
- **A3. 일본·PFP 생태계 편향.** 나고야공대(Nakayama 그룹) 자기인용이 두드러진다 — refs 156·159·160·162·179(일부)·198·126·67·72·79 계열. `Table S1` 에도 Nakayama 그룹 논문이 다수다. 지도 자체는 넓지만 **강조점은 한쪽으로 기운다**.

### 10-B. 본문 ↔ 그림 ↔ SI 어긋남 (7건, 한 절로 모음)

| # | 어긋남 | 근거 | 우리에게 걸리나 |
|---|---|---|---|
| **B1** | 🔴🔴 **`Fig. 7c` 가 `Fig. 7b`·`Table S1` 과 안 맞는다.** `Fig. 7c` 합계 **110**(Cathode 19 / Anode 11 / Electrolyte **62** / Interface 18) vs `Fig. 7b` 연도합 **135** vs SI 분류완료 **135**. Electrolyte 가 **26편(30 %) 부족**하다 | 900 dpi 정수 판독 + SI 147행 직접 집계(§12a) | 🟠 **census 숫자를 인용하려면 `Fig. 7c` 가 아니라 SI 를 쓴다.** 캡션은 *"(a)와 (b) 사이에 약간의 차이"* 만 변명하고 **(c) 는 언급조차 안 한다** |
| **B2** | 🔴 **존재하지 않는 패널을 인용한다.** 본문이 `Fig. 5e`(등변 GNN 의 고정확도 근거)와 `Fig. 9h`(LiPF₆ AL 흐름도)를 인용하는데, `Fig. 5` 는 (a)–(d) 까지, `Fig. 9` 는 (a)–(g) 까지다 | 그림 실물 + 캡션 | 🟡 특히 `Fig. 5e` 는 **"등변이 더 정확하다"의 유일한 시각 근거로 지목된 패널**이라 그 주장이 근거 없이 남는다 |
| **B3** | 🟠 **`Fig. 9f` 캡션 ↔ 그림 방향 불일치.** 캡션: *"anion ordering 을 조절해 **percolation threshold 를 넘으면 전도도가 증가**한다"*. 그림: 점선(x ≈ 0.58) **오른쪽**의 고inversion 영역에서 σ 가 **붕괴**한다 | 900 dpi 판독 | 🔴 **우리 조성축이라 직접 걸린다.** ref 187 원문을 봐야 어느 쪽이 맞는지 알 수 있다 ⇒ §13 획득목록 1순위 |
| **B4** | 🟠 **`Fig. 9e` 인용 오기.** 캡션이 ref **170**(Li 2017, 비정질 **Li₃PO₄**)을 다는데 내용은 Li₃PS₄ 결정화 = ref **185**(Shimizu 2024) | 본문 §4.2.1 과 대조 | 🟢 낮음 |
| **B5** | 🟠 **`Fig. 10f` 캡션의 원소 오기.** *"Na₃PS₄ 고체전해질과 **금속 Li** 의 계면반응"* 이라 적었으나, 본문 §4.3.3 은 **Na 금속**이라 옳게 쓰고 그림 라벨도 `Na₃PS₄ slab` + `Metal slab` 이며 원논문(ref 207)도 Na 계다 | 그림 실물 + 본문 | 🟡 Na 계 SEI 를 우리 축 E 로 가져올 때 종을 잘못 적으면 안 된다 |
| **B6** | 🟠 **`Fig. 8d` 인용 오기.** 캡션이 *"Reprinted from the paper**157**"* 라 적었으나 a-NaFePO₄ Na 확산은 본문상 ref **165**(Christensen 2025)다. ref 157 은 Li_xCoO₂(Hu 2023) | 캡션 ↔ 본문 | 🟢 낮음 |
| **B7** | 🟠 **`Fig. 9f` 캡션의 조성 오타** — *"argyrodite **Li₆PS₆Cl**"*. 옳게는 Li₆PS₅Cl (그림 x축은 `Li₆₋ₓPS₅₋ₓCl₁₊ₓ` 로 정확) | 캡션 ↔ 그림 축 | 🟢 낮음이지만 **우리 물질 이름이라** 복사해 쓰지 않도록 주의 |

### 10-C. 방법론적 약점

- **C1. 오차 지표를 스스로 정의하지 않는다.** §3.6 이 *"단일 RMSE 로 평가하는 것은 한계가 있다"* 고 남을 비판하면서, 정작 자기가 인용하는 네 수치의 정의(성분 vs 벡터, RMSE vs MAE, 원자 단위 vs 계 단위)를 적지 않는다. `Fig. 6c` 만 **MAE** 라고 축에 쓰고 나머지는 **RMSE** 인데 둘을 나란히 논한다.
- **C2. `Table 1`·`Table 2` 는 저자 주관이다** — 캡션이 자백한다. *"A2 kernel = 표현력 High"*, *"A1 linear = Low–Medium"* 같은 순위를 **근거 없이 인용하면 안 된다**.
- **C3. `Fig. 9d` 의 HT-MSD 선별이 물리를 위반하는 점들을 포함한다** — 대각선 아래(= 1200 K MSD < 800 K MSD)에 점이 많다(`figure-read`). 짧은 MD 의 표본잡음이며, 리뷰는 이를 언급하지 않는다. ⇒ **"HT 스크리닝으로 σ 순위를 매겼다"는 주장은 이 잡음 위에 서 있다.**
- **C4. Accepted Manuscript 라 교정 전이다.** 본문에 `inally,`(Finally 탈자, §3.5), `ccSasadaira`(§4.1.2), `electrolFytes`(§4.2.2), `Li₆PS₆Cl`(위) 같은 타이핑 오류가 남아 있다. ⇒ **정식판이 나오면 쪽수·문장이 바뀔 수 있다. 인용은 정식판으로 갱신한다.**
- **C5. 리뷰의 자기 자백** — *"이 리뷰가 훑은 배터리 MLIP 응용 논문 중 **외삽 위험을 줄이기 위해 능동학습을 적극 활용한 예는 여전히 제한적**"*(§3.6). 즉 §3.6 이 처방한 것을 **분야가 아직 안 지키고 있다**.

### 10-D. 우리 쪽 해석 한계

- 이 리뷰로 **우리 UMA 의 절대 정확도를 판정할 수 없다.** UMA 가 전문에 0회 등장한다.
- `Fig. 9f` 의 문턱 x ≈ 0.58 은 **우리 판독값**이고, 원논문에 인쇄된 숫자가 아니다. **소수 둘째 자리를 인용하지 않는다.**
- `Fig. 6c` 에서 우리가 유도한 스케일링 지수 **α ≈ 0.19** 는 **끝점 2점 기반 우리 계산**이다. 논문은 *"Error ∼ N^(−α), 포화 없음"* 까지만 적는다.

---

## 11. 기술 용어 미니 사전 (이 digest 를 처음 읽는 사람용)

| 용어 | 뜻 | 이 리뷰에서의 자리 |
|---|---|---|
| **MLIP** | 기계학습 원자간 퍼텐셜. QM 계산으로부터 **에너지·힘·응력**을 배우는 모델. **파동함수·전자밀도·DOS 는 직접 재현하지 못한다**(§3.1) | 전편의 주제 |
| **hand-crafted descriptor (A)** | 사람이 물리 직관으로 먼저 정의한 국소환경 표현 (거리·각도·대칭). 해석성↑, 소량 데이터 안정, **설계 의존** | `Fig. 3` 왼쪽 |
| **learnable descriptor (B)** | 표현 자체를 학습으로 만든다. 대량 데이터 필요, 해석성↓, 표현력↑ | `Fig. 3` 오른쪽 |
| **ACSF / SOAP / ACE / MTP** | 대표 hand-crafted 표현. ACSF=반경(G2)+각도(G3), SOAP=이웃밀도 중첩, ACE=다체 전개(차수로 정확도 제어), MTP=모멘트 텐서 축약 | `Fig. 4c,d` |
| **GAP** | SOAP/ACE 표현 + **가우스과정 회귀**. 비모수라 데이터가 늘수록 예측함수가 무거워진다 | `Table 1` A2 |
| **BP-NNP** | Behler–Parrinello 신경망 퍼텐셜(2007). 같은 원소 원자에 **가중치를 공유한 동일 신경망**을 적용해 원자에너지를 합산 | `Fig. 4a,b` |
| **DeepPot-SE** | DeepMD 의 smooth edition. 원-DeepPot 의 **이웃 정렬 불연속** 문제를 없애고 end-to-end 학습을 확립 | `Fig. 3` B1 |
| **GNN / message passing** | 원자=노드, 이웃쌍=엣지인 그래프. 엣지→노드→전역 순으로 특징을 갱신 | `Fig. 5a,b` |
| **invariant vs E(3)-equivariant** | 불변=내부 연산을 전부 회전불변으로 설계(싸고 안정). 등변=내부 표현이 회전에 따라 **같이 변하되** 최종 출력은 불변(표현력↑, 비쌈, GPU 필요). 불변은 등변의 특수경우 | §3.3, `Fig. 3` 최하단 |
| **uMLIP (universal MLIP)** | 대규모 QM DB 로 사전학습해 **원소·구조를 가리지 않고** 바로 쓰는 퍼텐셜. M3GNet·CHGNet·SevenNet·MACE·PFP·GNoME-NequIP — **우리 UMA 도 여기** | §3.4 |
| **fine-tuning** | 사전학습본을 대상 계의 소량 데이터로 추가 학습. 리뷰의 핵심 사례: **NEB 전이상태를 넣어 장벽 과소평가를 고친다**(ref 183) | §4.2.1 |
| **knowledge distillation** | 큰 모델(교사)의 예측으로 작고 빠른 모델(학생)을 학습. 예: **lightPFP** = PFP → MTP | §4.4 |
| **multifidelity 학습** | 비싼 고정밀(r²SCAN) 데이터를 **소량만** 쓰고 값싼 PBE 와 **함께** 학습해 고정밀 정확도를 낸다. 예: SevenNet-MF | §4.4 |
| **active learning (AL)** | 외삽 영역을 탐지 → 그 구조만 QM 계산 → 재학습. 탐지 방식 3종: **앙상블 분산** / **단일모델 직접 추정**(mean-variance, deep evidential) / **거리 기반 novelty** | §3.6 |
| **interpolation accuracy** | 학습 데이터 분포 **안쪽**에서의 정확도. R²·RMSE 진단 그림이 실제로 재는 것 | §3.6 — ★ 이 digest 의 중심 개념 |
| **rare event** | 궤적에 드물게만 나타나는 사건(결함 생성·공공 hopping·분해). 전역 오차통계로 **정확도 보증 불가** | §3.6 |
| **constant-potential (정전위)** | 전극을 전자 저장고와 화학퍼텐셜 평형에 두는 **대정준** 조건. QM·MLIP MD 는 보통 **전자수 고정**이라 개시 전위를 못 준다 | §3.7 |
| **QEq (charge equilibration)** | 전하를 환경에 따라 재분배시키는 고전 기법. MLIP 과 결합해 유사 정전위를 구현(ref 148) | §4.3.2 |
| **polaron** | 격자 변형과 얽힌 국재 전하. MLIP 은 **점유 자리를 입력으로 줄 수 없고**, 격자변형을 통해 간접적으로만 반영된다 | §3.7 |
| **UFP (ultra-fast potential)** | 속도를 최우선으로 만든 MLIP. DFT 대비 최대 5자릿수 가속 → **μs MD** | §4.4, `Fig. 9b` |
| **iCOBI** | crystal orbital bond index 의 적분값. 결합차수에 가까운 지표 (LOBSTER 계열, 우리 ICOHP 의 이웃) | `Fig. 8f` |
| **Haven ratio** | 자기확산 D* 와 전하확산 D_σ 의 비. 우리 규약은 **1 로 고정** | §4.2.1 (한 번 언급) |

---

## 12. ★ SI `Table S1` 전수 재집계 — **SI-only (본문에 인쇄되지 않은 것)**

> 147행을 전부 읽어 우리가 직접 교차집계했다. **아래 표는 본문 어디에도 없다.**

### 12a. 연도 × 재료범주 (전 147편)

| 연도 | Cathode | Anode | Electrolyte | Interface | **합** |
|---|---|---|---|---|---|
| 2020 | 1 | 0 | 3 | 1 | **5** |
| 2021 | 0 | 1 | 7 | 0 | **8** |
