Repository: yonghoon7153-source/Yonghoon-DEM-DFT

# 📚 LITDB — 문헌 단일 시스템 (**SE·DFT 축 + DEM·MPM 축, 두 트랙**)

> **앞으로 논문은 여기서만 본다.** 여러 곳(db/literature, kb/papers, db/properties, Excel)에 흩어진 문헌을 한 곳에서 생각·참고·비교하기 위한 통합 MD 시스템.

## 왜 트랙이 둘인가
`INDEX.md` 는 argyrodite 전해질 축이라 접촉역학·MPM·건식전극 digest 가 들어갈 자리가
없다. 그래서 한때 64편이 **어느 인덱스에도 없었다**(open_items #7). 축을 나눠 그 구멍을
닫았고, 한 분모로 세면 “159편 중 98편 미언급” 같은 **가짜 미결**이 나온다
(`comparison_vs_ours.md:8`). 분리는 실측 근거가 있는 결정이다 — 합치지 말 것.

⚠ 이 표의 **편수는 적지 않는다.** 손으로 쓴 수는 반드시 낡는다(README 자신이 세 번 틀렸다).
현재값은 `python3 tools/litdb/build_index.py --check` 로 본다.

File: litdb/papers/masias2019_li_metal_elastic_plastic_creep_properties.md (part 1 of 2)
<!-- digest 표준 양식 (paper-level STANDALONE) · 깊이 기준 = zuo2022_chlorination_cathode_interface.md
     2026-11-24 litdb-curator — 병렬 실행 (이 파일 + litdb/figures/<slug>/ 만 씀 · INDEX · comparison 은 메인 세션이 합친다).
     원문 = J. Mater. Sci. 54, 2585–2600 (2019) 본문 16 쪽 + ESM 2 쪽 (Table S1 · S2).  학술지 쪽 = PDF 쪽 + 2584.
     그림 10 · 표 본문 3 + SI 2 · 번호 붙은 식 7 · 참고문헌 34.
     크롭 15 장 = 도구 7 (Fig. 4 · 9 · 10 · Table 1 · 2 · S1 · S2) + 손 크롭 8 (Fig. 1 · 2 · 3 · 5 · 6 · 7 · 8 · Table 3).
       손 크롭 사유: Springer 옆 캡션 (왼쪽 좁은 단 · 높이 < 0.6 × 폭) 이라 도구의 옆캡션 검사가 버렸다 → figures.json `manual_crop`.
     값 표지: (표 n) · (p.xxxx) = 인쇄값 · `figure-read ≈` = 그림에서 읽은 값 (판독법은 행마다) ·
       *우리 산수* = 인쇄 · 판독 값으로 이 카드가 계산한 값 (원문에 없음 · 식 병기) · [미확인] = 원문에 없음.
     계산 (DFT · MD · FEM · DEM) 은 없다 — 실험 논문. -->

# Elastic, plastic, and creep mechanical properties of lithium metal — Masias et al. (*J. Mater. Sci.* **54**, 2585–2600 (2019))

> slug `masias2019_li_metal_elastic_plastic_creep_properties` · DOI `10.1007/s10853-018-2971-3` · type `exp (Li 금속 역학 — 다결정 Li 막대 99.9 % · 초음파 펄스-에코 (5 MHz contact transducers) → E · G · ν · K · Ar 글러브박스 하중틀 인장 · 압축 응력–변형률 (0.2 % offset 항복) · 인장 크리프 (최소 변형률 속도 → 멱법칙 지수 n) · 압축 정하중 시간 의존 변형 (barreling) · 전부 실온 · 원자 계산 · 시뮬레이션 없음)` · PDF `litdb/inbox/masias2019_li_creep_main.pdf` (본문 16 pp) + `litdb/inbox/masias2019_li_creep_SI.pdf` (ESM 2 pp · `Table S1` · `Table S2`) · digested `2026-11-24` · status ✅ · 태그 **[외부·exp·Li 금속 역학 앵커]**

> elements: Li, Na, K
> methods: elastic

> **저자**: Alvaro Masias¹·²\* · Nando Felten³ · Regina Garcia-Mendez² · Jeff Wolfenstine⁴ · **Jeff Sakamoto**²·³ — ¹ Ford Motor Company, Energy Storage and Research Department (Dearborn, MI) · ² University of Michigan, Materials Science and Engineering · ³ University of Michigan, Mechanical Engineering (Ann Arbor, MI) · ⁴ Army Research Laboratory, RDRL-SED-C (Adelphi, MD) · 교신 = A. Masias (Ford) · 접수 2018-07-25 · 수락 2018-09-24 · 온라인 2018-10-03 · © Springer Science+Business Media, part of Springer Nature 2018 · 자금 = Ford–University of Michigan Alliance (Grant UM0163) · Wolfenstine = Army Research Laboratory 지원
>
> **이웃 카드 (링크만)**: [`famprikis2019_fundamentals_inorganic_sse`](famprikis2019_fundamentals_inorganic_sse.md) (ref 144 = 이 논문 · 그 카드가 *"DEM 의 Li 접촉모델 파라미터 원전 · 미보유 → 추천 3순위"* 라 적어 둔 것) · [`doux2020_stack_pressure_assb`](doux2020_stack_pressure_assb.md) (Li 항복 ≈0.8 MPa 를 이 논문에서 2 차 인용) · [`kalnaus2023_ssb_critical_role_of_mechanics_stress_relief_review`](kalnaus2023_ssb_critical_role_of_mechanics_stress_relief_review.md) (ref 33 · 속도 의존 판독) · [`deysher2022_transport_mechanical_aspects_assb_review`](deysher2022_transport_mechanical_aspects_assb_review.md) ([107]) · [`banerjee2020_interfaces_interphases_assb_review`](banerjee2020_interfaces_interphases_assb_review.md) (ref 291) · [`tron2023_lpscl_ccd_ambient_pressure`](tron2023_lpscl_ccd_ambient_pressure.md) (L191: Li 크리프 · 공극은 우리 DEM · MPM 에 없는 물리) · [`swinkels1983_hip_densification_plastic_yield_creep_mechanisms`](swinkels1983_hip_densification_plastic_yield_creep_mechanisms.md) (금속 분말 HIP 의 멱법칙 크리프 지수 6.5 — 같은 꼴의 식)
>
> **본 digest 에서 실제로 본 그림 (2026-11-24)**: `Fig. 1`–`Fig. 10` **10 장 전부** (Read) + `Fig. 2` 삽입도 2 배 확대 (스크래치) + `Fig. 8` · `Fig. 5` 열 단위 픽셀 판독 (스크래치 · 축 눈금선으로 보정) + `Table 3` 손 크롭 완결성 확인.
> 이미지로 **안 본 것**: `Table 1` · `Table 2` · `Table S1` · `Table S2` 크롭 — 값은 PDF 텍스트 (전사) 에서 가져왔다.
> 그림에서만 읽은 값은 **`figure-read ≈`** 로 표시했다.  그림이 본문과 어긋난 곳 6 군데는 §10 에 모았다.

---

## 0. 결론 먼저 — 우리 질문 (연속체 · DEM 입력 물성 · W_ad 보고서 §7) 에 대한 답

**한 문장**: 실온 (글러브박스 ≈26 °C · T/T_m = 0.66) 다결정 Li 를 초음파로 재면 **E 7.82 · G 2.83 · K 11.1 GPa · ν 0.381** 이고, 하중틀로 당기면 **0.2 % offset 항복 0.73–0.81 MPa** (1.2 × 10⁻³ s⁻¹), 0.2–0.6 MPa 정하중 인장 크리프의 최소 변형률 속도는 **ε̇ ∝ σ^6.56** (전위 상승 · 격자 확산 율속으로 해석) 이다.  압축 (0.8–2.4 MPa) 에서는 마찰 때문에 시편이 통 모양으로 부풀며 (barreling) 변형률 속도가 시간에 따라 계속 떨어진다 — 이것은 **재료 법칙이 아니라 시편 기하 · 마찰의 응답**이고, 논문은 그걸 전지의 Li 층 (두께/지름 ~10⁻⁴) 에 대한 시사점으로 쓴다.
**활성화 에너지 (Q_c) 는 재지 않았다** (한 온도뿐).  **점착은 정량하지 않았다** (`Fig. 10` 개념도뿐).

| 우리 질문 | 이 논문이 주는 것 | 위치 |
|---|---|---|
| ① ★ Li 탄성 상수 | **E 7.82 · G 2.83 · K 11.07 GPa · ν 0.381** (세 높이 0.75 · 8.83 · 12.35 mm 평균 · 시편 크기 무관) | `Table 2` · p.2589 |
| ② ★ 항복 | **0.73 (PE) – 0.81 (SS) MPa** — 인장 · 0.2 % offset · ε̇ 1.21 × 10⁻³ s⁻¹ · AR 1.10.  ⚠ 어느 E 에 어느 값이 붙는지 본문 · 표 · 그림이 서로 다르다 (§10-①) | `Table 3` · `Fig. 2` · p.2590 |
| ③ ★ 크리프 식 · 지수 | 식 (7) ε̇ = A σⁿ d⁻ᵖ exp(−Q_c/RT) · 인장 최소 변형률 속도 7 점 (0.2–0.6 MPa) → **n = 6.56** (*우리 산수*: `Table S1` 7 점 최소제곱으로 6.562 ± 0.44 재현) · Li+Na+K 정규화 **n = 6.70** | `Fig. 6` · `Fig. 7` · `Table S1` · p.2593–2595 |
| ④ ★ 활성화 에너지 | **측정 없음** — 실온 한 온도.  Q_c = n/a | — |
| ⑤ ★ 온도 · 변형률 속도 조건 | 전부 실온 (≈26 °C) · 항복 시험 1.22 × 10⁻³ s⁻¹ · 크리프는 1.0 × 10⁻³ s⁻¹ 로 목표 하중까지 간 뒤 정하중 · 데이터 100 점 이동평균 | p.2587–2588 · `Fig. 1` |
| ⑥ 압축 시간 의존 | 0.8–2.4 MPa (공칭) · AR 1.89–2.57 · 광유 윤활 · 12 / 60 / 120 min 의 변형률 속도 → **같은 시각에 응력이 클수록 속도가 작다** (*우리 산수*: 겉보기 지수 −1.4) | `Fig. 8` · `Fig. 9` · `Table S2` · p.2595–2597 |
| ⑦ 점착 · 공극 (W_ad 보고서 §7) | 점착 값 0 · *"if lithium adheres to the solid electrolyte and current collector, frictional forces"* → Li 안 정수압 → 단락 방지 (개념) · 공극 모델에 쓸 **Li 쪽 역학** (E · ν · n) 은 있다 | `Fig. 10` · p.2589 · p.2598 |
| ⑧ DFT / 계산 | **없음** | — |

⛔ **한정어 (떼지 말 것)**: ① **실온 한 점** — 온도 의존 · Q_c 없음 ② **벌크 다결정** (지름 12.7 mm 막대 · 결정립 크기 미측정 · "melt processed 라 다결정이라고 가정") ③ 항복은 **변형률 속도 1.2 × 10⁻³ s⁻¹ 의 값** — Li 상온 항복은 속도 의존 ④ 인장 시편은 **AR ≈1 (항복) · ≈4 (크리프) 원통을 양끝 Cu 막대에 순간접착제로 붙인 것** (표준 게이지부 시편 아님) ⑤ 압축 시간 의존 데이터 (`Table S2`) 는 **광유 윤활 · AR ≈2 시편의 구조 응답** — 구성 법칙으로 쓰지 않는다.

---

## 1. 한 줄 요약

Li 금속의 탄성 (초음파) · 소성 (Ar 분위기 하중틀) · 크리프 (정하중) 를 **같은 Li 묶음으로 한 논문에서 다 잰 첫 보고** (저자 주장, p.2589) — **E 7.82 / G 2.83 / ν 0.381**, **σ_y 0.73–0.81 MPa**, **인장 크리프 n = 6.56 (전위 상승)**, 그리고 압축에서는 마찰 · 종횡비가 변형을 좌우하므로 전지 설계에서 **Li 두께/지름 비와 계면 마찰 (점착)** 을 고려해야 한다는 결론.

---

## 2. 메타 / 동기 / 질문

| 항목 | 내용 |
|---|---|
| 동기 ① | Li 금속 고체전지 (LMSSB) 는 흑연 대비 셀 에너지밀도 ≈50 % (Wh/L) 이득 [1, 2] — 그런데 **Li 의 역학 물성은 잘 모른다** (p.2586) |
| 동기 ② | 기존 역학 모델: *"solid electrolytes with a shear modulus ≥ 2G_Li ... should mechanically suppress Li metal penetration [4, 5]"* (Monroe–Newman) — G_Li 가 입력이다 |
| 동기 ③ | Li 는 스트리핑 · 플레이팅으로 셀 부피가 크게 변한다 → 압축이 중요 · *"stack pressures in the 1.0 MPa range are necessary to achieve low and stable cell resistance [9, 10]"* |
| 동기 ④ | 선행 탄성 연구는 상수 1–2 개만 재고 나머지를 문헌값으로 채워 **서로 안 맞는 (not self-consistent)** 조합이 나온다 → E · G · ν 를 직접 함께 잰다 |
| 동기 ⑤ | 벌크 Li 항복 문헌은 인장 · 압축 각 한 편 수준 [11–14] · 공기 중 산화막 · 질화막 문제 → **Ar 글러브박스 안 하중틀** |
| 동기 ⑥ | USABC EV 목표 = 15 년 · −30 – 52 °C → Li 의 상동 온도 (T/T_m) **0.54–0.72** — 크리프가 일어날 조건 |
| 던지는 질문 | (a) Li 의 E · G · ν · K (b) 인장 · 압축 항복과 소성 거동 (c) 인장 · 압축 시간 의존 변형 (크리프) 과 그 기전 |
| 배경 수치 (서론) | 완전 탈리튬 시 LiCoO₂ **−8.0 %** · LiMn₂O₄ **−7.7 %** · LiFePO₄ **−6.7 %** · C₆ 완전 리튬화 **+10.7 %** · Sn **258 %** · Si **311 %** (원자 부피 변화) |

---

## 3. 핵심 수치 총정리 ★

### 3a. 문헌 E 모음 (`Table 1` 원문 그대로 · 실온)

| Microstructure | E (GPa) | Method | Reference |
|---|---|---|---|
| Polycrystalline | 5.0 | Wire bending | [11] |
| Polycrystalline | 8.0 | Acoustic | [26] |
| Polycrystalline | 1.9 | Compression | [12] |
| Polycrystalline | 7.8 | Tension | [13] |
| Polycrystalline | 7.8 | Acoustic | This work |
| Single crystal | \*21.2 ⟨111⟩ | Acoustic | [34] |
| Single crystal | \*3.0 ⟨100⟩ | Acoustic | [34] |

\* *"E values based on crystallographic orientation calculated from Ref. [34]"*.  참고서 값 4.9 GPa [24, 25] 는 시험법 · 조건을 몰라 표에서 뺐다 (p.2589).
⚠ 본문은 문헌 E 가 *"7.8–8.0 and 10.5–10.6 GPa"* 두 무리로 나뉜다고 쓰는데 **표에는 10.5–10.6 GPa 항목이 없다** (§10-⑧).

### 3b. 탄성 상수 (`Table 2` 원문 그대로 · 실온 다결정)

| Height (mm) | Density ρ (g/cc) | V_l (km/s) | V_s (km/s) | E (GPa) | G (GPa) | K (GPa) | ν |
|---|---|---|---|---|---|---|---|
| 12.35 | 0.53 | 5.27 ± 0.01 (N = 4) | 2.29 ± 0.01 (N = 4) | 7.80 | 2.82 | 11.18 | 0.38 |
| 8.83 | 0.54 | 5.48 ± 0.02 (N = 6) | 2.30 ± 0.02 (N = 6) | 7.79 | 2.80 | 12.12 | 0.39 |
| 0.75 | 0.53 | 5.08 ± 0.26 (N = 6) | 2.32 ± 0.02 (N = 10) | 7.88 | 2.88 | 9.92 | 0.37 |
| Average | | | | **7.82** | **2.83** | **11.07** | **0.38** |

- 본문 평균값: **E 7.82 · G 2.83 · K 11.1 GPa · ν 0.381** (p.2589 · 초록 · 결론).
- *우리 산수 (식 1–4 로 재계산)*: 12.35 mm 행 ρ 0.53 · V_l 5.27 · V_s 2.29 → ν 0.384 · G 2.78 · E 7.69 · K 11.0 GPa — 표와 1–2 % 차 = **밀도 두 자리 반올림** 수준 (8.83 mm 행은 ρ ≈0.529 를 쓰면 G 2.80 이 정확히 나온다).  ⇒ 표는 식과 정합.
- *우리 산수*: **K 가 가장 불확실하다** — K = E / 3(1 − 2ν) 에서 1 − 2ν ≈ 0.24 라 ν 가 0.01 움직이면 K 가 ≈8 % 움직인다.  표의 K 9.92–12.12 퍼짐은 얇은 시편 (0.75 mm) 의 V_l ± 0.26 km/s (5 %) 에서 온다.  E · G 는 ±1 % 안에서 세 시편이 같다.
- 시편 크기 무관 → *"independent of sample size as to be expected when measuring an intrinsic material property"* (p.2589).
- 단결정 이방성: Zener 비 **A = 2C₄₄/(C₁₁ − C₁₂) = 8.43** (등방 = 1) [22, 27] → 방향별 E **21.2 ⟨111⟩ / 3.0 ⟨100⟩ GPa** [34 에서 계산] — 다결정 값은 그 평균 (p.2590).

### 3c. 인장 응력–변형률 (`Fig. 2` · 15.5 mm 높이 × 12.7 mm 지름 · 실온)

| 양 | 값 | 출처 |
|---|---|---|
| 초기 선형 구간 | ≈0.8 MPa · 0.4 % 변형까지 (본문) | p.2590 |
| 응력–변형률 기울기 (SS) | **0.43 GPa** (`Fig. 2` 삽입도) · R² < 99 % 기준 계산값 **0.40 ± 0.02 GPa** | p.2590 |
| 초음파 E (PE) | **7.82 GPa** (같은 삽입도에 선으로) | `Fig. 2` |
| 0.2 % offset 항복 | 본문 *"0.81 and 0.73 MPa ... when using E values of 7.82 and 0.43 GPa, respectively"* · `Table 3` 은 **SS 0.81 · PE 0.73** (반대 짝) | p.2590 · `Table 3` |
| offset 선 교점 (그림) | `figure-read ≈` **PE 선 (7.82 GPa) ≈0.63 MPa** (ε ≈0.0021) · **SS 선 (0.43 GPa) ≈0.73 MPa** (ε ≈0.0036) — 삽입도 2 배 확대로 읽음 | `Fig. 2` 삽입도 |
| 최대 공칭 응력 | `figure-read ≈` **0.93 MPa** @ ε ≈0.04–0.06 — 그 뒤 완만히 감소해 ε = 0.50 에서 ≈0.49 MPa (곡선이 축 끝 0.50 까지) | `Fig. 2` 본 그래프 |
| 파단 모습 | 사진: Cu 막대 사이 원통 → 한 점으로 목 좁아짐 (necking) · *"significant plastic deformation was observed prior to fracture"* | `Fig. 2` 삽입 사진 |
| *우리 산수* | 초음파 E / 하중틀 기울기 = 7.82 / 0.43 ≈ **18 배** — 하중틀 · 로드셀 · 그립 · 접착층 컴플라이언스 (논문: 기어 미끄럼 · 커플링 미끄럼 · 신율계 없음) | p.2588 |

### 3d. 항복강도 비교 (`Table 3` 원문 그대로 · 실온)

| Microstructure | Method | ε̇ (× 10⁻³ s⁻¹) | AR | σ_y (MPa) | Reference |
|---|---|---|---|---|---|
| Polycrystalline | Tension | 0.11 | 10.6 | 0.60 | [31] |
| Polycrystalline | Tension | 2.0 | N/A | 0.76 | [13] |
| \*Polycrystalline | Tension (SS) | 1.21 | 1.10 | 0.81 | This work |
| \*\*Polycrystalline | Tension (PE) | 1.21 | 1.10 | 0.73 | This work |
| Polycrystalline | Compression | 1.67 | 2.07 | 0.64 | [12] |
| Polycrystalline | Compression | 5 | 3–5 | 15–105 | [30] |
| Single crystal | Tension | 0.19 | N/A | 0.3 | [29] |
| Single crystal | Tension | 0.2 | N/A | 0.2 | [14] |

\* *"σ_y estimated using E from slope of the stress–strain (SS) curve"* · \*\* *"σ_y estimated using E using slope from pulse-echo (PE) acoustic measurement"*.
- 논문의 읽기: 인장 · 압축 항복은 비슷 · 다결정 > 단결정 (입계가 전위 장애물) · 서브마이크론 기둥 [30] 은 15–105 MPa (크기 효과) · 마이크로미터 이상 다결정은 시험법 · AR (1.1–10.6) · 속도 (0.11–2.0 × 10⁻³ s⁻¹) 가 달라도 **0.60–0.81 MPa** 로 좁다 (p.2593).

### 3e. 압축 응력–변형률 (`Fig. 3` · 12.3 mm 높이 × 12.7 mm 지름 · 광유 윤활 · 시편 4 개)

| 양 | 값 | 출처 |
|---|---|---|
| 초기 비선형 구간 | 0 – **3.93 ± 1.98 %** 변형 · **0.81 ± 0.10 MPa** 까지 · 기울기 **30.5 ± 16.6 MPa** · < 1 % 에서 S 자 | p.2591 |
| 해석 | 그 변곡점을 항복으로 보면 기울기가 E (7.8 GPa) 와 같아야 하는데 안 맞는다 → **항복점 아님** · 낮은 E 와 연성 → 하중틀 백래시 · 시편–판 접촉 불균일 인공물 | p.2591 |
| *우리 산수* | 7.82 GPa / 30.5 MPa ≈ **260 배** 낮은 겉보기 기울기 | — |
| 공칭 (engineering) 곡선 | `figure-read ≈` 0.05 에서 ≈0.95 · 0.10 에서 ≈1.1 · 극대 ≈**1.25 MPa @ ε ≈0.18** · 0.22 근처 작은 골 ≈1.2 · 끝 ≈**2.1 MPa @ ε ≈0.465** | `Fig. 3` |
| '진' (true) 곡선 | `figure-read ≈` 극대 ≈1.47 @ ε ≈0.17 · 끝 ≈**3.07 MPa @ ε ≈0.38** — 공칭 곡선 **위**에 그려졌다 | `Fig. 3` |
| ⚠ *우리 산수* — 부호 | 식 (5)–(6) (σ_t = σ_n(1 + ε_n) · ε_t = ln(1 + ε_n)) 에 압축 변형 크기를 **양수로** 넣으면 공칭 끝점 (0.465 · 2.11) → (**0.382 · 3.09**) = 그림의 '진' 끝점.  압축이면 (0.625 · **1.13 MPa**) 이어야 한다 (단면이 커지므로 진응력 < 공칭) → **`Fig. 3` 의 '진' 곡선은 부호를 거꾸로 쓴 것** (§10-②) | `Fig. 3` · 식 (5)–(6) |
| 접촉 면적 증가 | **≈25 %** (사진 추정) — *우리 산수*: 균일 변형이면 ε 0.465 에서 1/(1 − 0.465) = +87 % → 끝면은 마찰로 잡혀 덜 커지고 가운데가 부풀었다 (barreling) | p.2592 · `Fig. 3` 삽입 사진 |
| 단계 | ① 0 – ≈4 %: 균일 변형 ② 4 – ≈20 %: 판과의 마찰로 끝면 쪽 정수압 영역 (`Fig. 4b` 빗금) + 나머지가 흘러 barreling ③ ≈20 % – 끝: 단면 증가 · 정수압 영역 겹침 (`Fig. 4c`) 으로 필요한 응력 증가 | p.2592 · `Fig. 4` |
| 18–22 % 사이 응력 살짝 감소 | 원인 모름 · 시편 4 개 모두 | p.2592 |
| 끝 | *"maximum measurable force was reached"* — *우리 산수*: 2.1 MPa × π(6.35 mm)² ≈ **267 N** (로드셀 0.5 kN 의 절반 — '최대 측정 가능 힘' 이 무엇인지 [미확인]) | p.2592 |

### 3f. 인장 크리프 — 정하중 · 실온 (`Fig. 5` · `Fig. 6` · `Table S1`)

**`Table S1` 원문 그대로** — *"Tension Creep Minimum Secondary Creep Rate as a function of Pressure (room temperature)"*:

| σ (MPa) | σ/G | Aspect Ratio (H/D) | 최소 2 차 크리프 속도 (s⁻¹) | 그때 변형 (%) |
|---|---|---|---|---|
| 0.200 | 7.13E-5 | 4.24 | 2.00E-7 | 0.25 |
| 0.301 | 1.07E-4 | 4.24 | 4.95E-6 | 0.51 |
| 0.396 | 1.42E-4 | 3.96 | 1.58E-5 | 0.36 |
| 0.400 | 1.42E-4 | 4.05 | 1.34E-5 | 0.20 |
| 0.400 | 1.42E-4 | 4.11 | 1.36E-5 | 0.26 |
| 0.400 | 1.42E-4 | 4.14 | 1.72E-5 | 0.37 |
| 0.600 | 2.13E-4 | 4.64 | 3.89E-4 | 5.67 |

| 양 | 값 | 출처 |
|---|---|---|
| **응력 지수 n** | **6.56** (log 최소 속도 – log 응력 기울기) → *"creep of Li is controlled by dislocation climb"* | `Fig. 6` · p.2595 |
| *우리 산수 — 재현* | `Table S1` 7 점 OLS: **n = 6.562 ± 0.44 (1 SE) · R² 0.978** — 논문 값 정확히 재현.  **절편 A′ = 7.73 × 10⁻³ s⁻¹ MPa⁻ⁿ** (ε̇ = A′σⁿ · σ 는 MPa — 논문에 없는 상수) = 3.3 × 10⁻⁴² s⁻¹ Pa⁻ⁿ | — |
| *우리 산수 — 지렛대* | 0.6 MPa 빼면 **6.04** · 0.2 MPa 빼면 6.56 (SE 0.82) · 둘 다 빼면 **3.9** (0.30–0.40 MPa 만) → n 은 **양 끝 두 점**이 정한다 | — |
| 그림 속 선 | `Fig. 6` 점선은 양 끝 두 점 (0.2 · 0.6 MPa) 을 잇고 직각 삼각형을 그렸다 — *우리 산수*: 두 점 기울기 = 6.89 (그림의 선 ≠ 6.56 회귀선) | `Fig. 6` |
| 0.4 MPa 재현성 | 4 회 1.34–1.72 × 10⁻⁵ · *우리 산수*: 평균 1.50 × 10⁻⁵ · CV **12 %** | `Table S1` |
| σ/G 범위 | 7.13 × 10⁻⁵ – 2.13 × 10⁻⁴ — 전위 크리프 전형 범위 (10⁻⁴ 아래 = 확산 크리프 · 10⁻³ 위 = power-law breakdown [32]) · ⚠ 본문은 low/high 를 거꾸로 적었다 (§10-⑥) | p.2595 |
| *우리 산수 — G* | σ/G 로 역산한 G = **2.81 GPa** (표마다 2.805–2.817) — `Table 2` 평균 2.83 과 0.7 % 차 | `Table S1` · `S2` |
| 문헌 대조 | Sargent & Ashby [32]: Li **6.4** (실온 · 압축) · K **6.4** · Na **5.0** — *"excellent agreement"* | p.2595 |
| 한 곡선 (`Fig. 5`, 0.4 MPa) | 최소 속도 **≈135 s** 에 · **2592 s** 뒤 속도가 계속 올라 파단 · 1 차 (primary) 구간 안 보임 (가공 경화 없음 · 제어 전환이 계산 속도를 왜곡) | p.2593 |
| `Fig. 5` 판독 | `figure-read ≈` 속도: 1–30 s **≈4 × 10⁻⁵** → 135 s 최소 **≈1.4 × 10⁻⁵** (`Table S1` 0.4 MPa 값과 일치) → 1000–2000 s 두 번째 고원 **≈3.4 × 10⁻⁵** → 2600 s 뒤 상승 · 5000 s ≈8 × 10⁻⁵ → ≈7000 s 폭주.  변형: ≈300 s 까지 ≈0 · 1000 s ≈2.4 % · 3000 s ≈10 % · 5000 s ≈22 % · **≈7000 s 에 100 % (파단)** — 열 단위 픽셀 판독 (축 눈금선 보정) | `Fig. 5` |
| 시편 | AR ≈4 (ASTM E8/E8M-16A) · 0.2–0.6 MPa (항복 0.8 MPa 아래) | p.2588 |

### 3g. 알칼리 금속 정규화 비교 (`Fig. 7`)

| 양 | 값 | 출처 |
|---|---|---|
| 축 | ε̇ / D (cm⁻²) vs σ / G (실온 격자 확산계수 · 실온 전단 탄성률로 정규화) | `Fig. 7` · p.2595 |
| 인쇄된 D | Li **3.1 × 10⁻¹** · Na **1.94 × 10⁻¹** · K **3.1 × 10⁻¹ cm²/s** ("room-temperature lattice diffusivity") | p.2595 |
| 인쇄된 G · T_m | G: Li 2.83 (이 논문) · Na **1.53** · K **0.661 GPa** [32] · T_m: Li **453.5** · Na **371** · K **337 K** | p.2595 |
| 합친 지수 | Li (이 논문) · Na · K 가 거의 한 선 → **n = 6.70** = 확산 율속 전위 상승 | `Fig. 7` · p.2595 |
| Sargent & Ashby 의 Li | 같은 변형률 속도에서 **≈2 배** 높다 — 그쪽 Li 압축 시편 AR 이 작았기 때문이라고 해석 | p.2595 |
| `Fig. 7` 판독 | `figure-read ≈` Li (이 논문) 점은 **2 개뿐** (σ/G ≈7.1 × 10⁻⁵ · ε̇/D ≈2.2 × 10³ 과 ≈2.1 × 10⁻⁴ · ≈4.3 × 10⁶) = `Table S1` 의 0.2 · 0.6 MPa 두 끝점 · Na · K · Li [32] 도 각 **2 점** · Li [32] 는 σ/G ≈2.1–2.45 × 10⁻⁴ · ε̇/D ≈1 × 10⁴ – 3 × 10⁴ | `Fig. 7` |
| ⚠ *우리 산수 — D* | Li 두 점에서 역산한 D = 2.0 × 10⁻⁷ / 2.2 × 10³ = **9.1 × 10⁻¹¹** · 3.89 × 10⁻⁴ / 4.3 × 10⁶ = **9.0 × 10⁻¹¹ cm²/s** → 그림은 실온 D ≈ 9 × 10⁻¹¹ 로 그렸고, 인쇄된 0.31 cm²/s 는 실온 값일 수 없다 (자릿수 10⁹) — **선지수 D₀ 를 실온 D 로 잘못 적은 것으로 보인다** (§10-⑤) | — |

### 3h. 압축 시간 의존 변형 — 정하중 · 실온 (`Fig. 8` · `Fig. 9` · `Table S2`)

**`Table S2` 원문 그대로** — *"Compression Creep Strain Rate as a function of Pressure and Time (room temperature)"*:

| σ (MPa) | σ/G (10⁻⁴) | Aspect Ratio (H/D) | 5C (720 s) | 1C (3600 s) | 0.5C (7200 s) |
|---|---|---|---|---|---|
| 0.80 | 2.85 | 2.12 | 1.93 × 10⁻⁴ | 2.85 × 10⁻⁵ | 1.12 × 10⁻⁵ |
| 1.00 | 3.56 | 2.40 | 1.45 × 10⁻⁴ | 2.34 × 10⁻⁵ | 9.26 × 10⁻⁶ |
| 1.20 | 4.28 | 2.57 | 1.04 × 10⁻⁴ | 1.40 × 10⁻⁵ | 5.05 × 10⁻⁶ |
| 1.48 | 5.28 | 1.89 | 7.83 × 10⁻⁵ | 1.13 × 10⁻⁵ | 4.44 × 10⁻⁶ |
| 2.40 | 8.54 | 2.03 | 4.02 × 10⁻⁵ | 6.01 × 10⁻⁶ | 2.63 × 10⁻⁶ |

(속도 단위 s⁻¹.  '5C · 1C · 0.5C' = 12 · 60 · 120 분 = 전지 한 번 충전 또는 방전 시간 — `Fig. 9` 범례의 12 / 60 / 120 min)

| 양 | 값 | 출처 |
|---|---|---|
| 응력 범위 | **0.8–2.4 MPa (공칭)** — 저자 그룹의 Li 사이클 시험이 쓴 **1 MPa** [9, 10, 33] 위아래 | p.2595–2596 |
| `Fig. 8` (1.48 MPa) | 목표 하중까지 변형률 속도 일정 → 그 뒤 **속도가 시간에 따라 감소** (인장 크리프와 모양이 다르다) | `Fig. 8` · p.2596 |
| 본문 수치 | 1000 s 에 **10⁻⁴ s⁻¹** · 10000 s 에 **~10⁻⁶ s⁻¹ 대** | p.2597 |
| `Fig. 8` 판독 | `figure-read ≈` 속도 1–≈200 s **1.0 × 10⁻³** (일정 속도 구간 = 1.0 × 10⁻³ s⁻¹ 접근) → 600 s ≈4 × 10⁻⁴ → 1000 s ≈1.1 × 10⁻⁴ → 3600 s ≈1.3 × 10⁻⁵ → 10000 s ≈3 × 10⁻⁶ → 끝 ≈15000 s ≈2 × 10⁻⁶ (≈9000 s 에 튐).  변형: 10 s ≈1 % · 100 s ≈10 % · 200 s ≈20 % · 500 s ≈48 % · 1000 s ≈60 % · 끝 ≈74 % — 열 단위 픽셀 판독 | `Fig. 8` |
| ⚠ `Fig. 8` ↔ `Table S2` | 같은 1.48 MPa 인데 720 s 값이 그림 `figure-read ≈`**2.5 × 10⁻⁴** vs 표 **7.83 × 10⁻⁵** (3 배) · 그림에서 7.8 × 10⁻⁵ 는 ≈1200 s · 1.1 × 10⁻⁵ 는 ≈4100 s → **표의 시각이 그림 원점보다 ≈480 s 늦은 곳 (정하중 시작 무렵) 에서 잰 것이면 맞는다** — 원점 정의는 [미확인] (§10-④) | — |
| 경향 (`Fig. 9`) | ① 처음 응력이 클수록 같은 시각의 속도가 **작다** (더 빨리 barreling) ② 시간이 길수록 속도가 작다 | p.2597 |
| *우리 산수 — 겉보기 지수* | 시각 고정 log ε̇ – log σ 기울기 **−1.44 (720 s) · −1.46 (3600 s) · −1.36 (7200 s)** — 음수 = 구성 법칙이 아니다 | `Table S2` |
| *우리 산수 — 인장 법칙 외삽* | A′σⁿ (3f) 을 그대로 쓰면 0.8 MPa → 1.8 × 10⁻³ · 1.48 MPa → 0.10 · 2.4 MPa → 2.4 s⁻¹ — 측정 (720 s 에 1.9 × 10⁻⁴ – 4.0 × 10⁻⁵) 보다 **10 – 6 × 10⁴ 배** 빠르다 ⇒ 압축 시험의 공칭 응력은 재료를 미는 응력이 아니다 (마찰 정수압 영역 · 단면 증가) | — |
| 해석 (논문) | 속도 감소 = 마찰 + 단면 증가 → 응력 감소 · 인장은 목이 좁아져 국소 응력 ↑ → 속도 ↑ | p.2596–2597 |

---

## 4. 재료 & 방법 — 같은 축을 흉내 낼 때 필요한 조건 전부 ★

### 4a. 시료
- Li 막대 **99.9 % (metals basis) · Ca 88 ppm · Na 19 ppm · 지름 12.7 mm** (Alfa Aesar #10773).
- Ar 글러브박스 (Vacuum Atmospheres Omni-Lab · O₂ · H₂O < 1 ppm) · **≈26 °C**.
- *"It was assumed that the Li was melt processed, thus was polycrystalline"* — **결정립 크기 · 집합조직 미측정** [미확인].
- 시험별 **AR 1 · 2 · 4** (ASTM [16–18]) · 맞춤 Cu 지그 (McMaster-Carr #8964K809 · 110 Cu) 로 성형 · 평탄화 · 치수 지표 = 실측 밀도 (이론 밀도와 < 2 % 차).
- **인장 시편**: Cu 막대 두 개 (McMaster-Carr #8966K14 · 5/8″ · 110 Cu) 에 **시아노아크릴레이트 접착제** (Henkel #852882) 로 붙임 → 그 Cu 막대를 그립 (Instron 2710-205 · 정격 5 kN) 에 문다.
- **압축 시편**: **광유** (Alfa Aesar J62592) 로 윤활 · 압축판 사이 · *"friction was not completely eliminated since barreling ... occurred"*.

### 4b. 탄성 — 초음파 펄스-에코 [19–21]
- 글러브박스 안 · 탐촉자를 Li 에 눌러 댐.  Olympus 5073PR 펄서/리시버 + Picoscope 2207A 오실로스코프.
- 펄스: 반복 **200 Hz** · 50 Ω 감쇠 · 에너지 **8–16 µJ** · 이득 **39 dB**.
- 종파: Olympus M110-RM 접촉식 탐촉자 (**5 MHz**) · 결합제 광유.  횡파: Olympus V-156RM (**5 MHz**) · 결합제 Olympus SWC-2.
- 시편: 원통 지름 12.7 mm · 높이 0.75–12.3 mm (`Table 2`: 0.75 · 8.83 · 12.35 mm) · 속도 = 시편 높이 ÷ 공명 음향 봉우리 사이 시간.
- 식: (1) E = 2ρV_s²(1 + ν) · (2) G = ρV_s² · (3) ν = [1 − 2(V_s/V_l)²] / [2 − 2(V_s/V_l)²] · (4) K = E / 3(1 − 2ν) (등방 가정).
- 접촉 계면의 감쇠 · 산란 영향을 보려고 높이를 바꿨다 → 높이 무관.

### 4c. 응력–변형률 (항복)
- 하중틀 **Instron 5944 (2.0 kN)** + 로드셀 **0.5 kN (Instron 2580-105)** · Ar 글러브박스 안.
- 기록: 항복 시험 **10 Hz** (0.1 s 마다) + **1 N 마다** · 크리프 시험 **0.1 Hz** (10 s 마다) + **0.3 N** · **0.05 mm** 변위마다.
- 탄성→소성 전환 = **선형 회귀 R² 가 0.99 아래로 떨어지는 점** (선형성 상실 기준이 따로 없어서 정한 규칙).
- 신율계 없음 → 하중틀 기울기 E 가 문헌보다 훨씬 낮다 (기어 미끄럼 · 커플링 미끄럼).  Tariq [13] 은 신율계로 초음파와 같은 E · Schultz [12] 는 신율계 없이 낮은 E.
- 그래서 항복은 **초음파 E (와 하중틀 기울기 둘 다) 로 0.2 % offset** [22].
- 속도: crosshead **"1 mm/s"** = 평균 변형률 속도 **1.22 × 10⁻³ s⁻¹** (⚠ *우리 산수*: 1.22 × 10⁻³ s⁻¹ 가 되려면 1 mm/s 면 시편 길이 820 mm — **1 mm/min** (L ≈13.7 mm) 의 오기로 보인다 · §10-⑦).  ASTM [16–18] 권고 = 1.15–11.5 MPa/s ÷ 예상 E → 문헌 E 1.9–10.6 GPa 로 **0.11–6.05 × 10⁻³ s⁻¹** · 그 가운데 값.
- AR ≈1 (인장 · 압축 항복 모두) — ASTM 의 2 (압축) · 4 (인장) 와 실제 전지 (~10⁻⁴) 사이의 타협.  예: 4 mAh/cm² + 50 % 여분 Li → **≈30 µm** (*우리 산수* 29.1 µm 재현) · 면적 500 · 1250 · 15000 cm² (스마트폰 · 하이브리드 · 전기차 2 · 5 · 60 Ah) → AR **1.2 × 10⁻⁴ · 7.5 × 10⁻⁵ · 2.2 × 10⁻⁵** (*우리 산수*: 원 등가 지름으로 재현).

### 4d. 시간 의존 (크리프 · 압축 정하중)
- 같은 장치 · **1.0 × 10⁻³ s⁻¹** 일정 변형률 속도로 목표 하중에 접근 → 도달하면 **일정 하중 (constant load)** 제어로 전환 (`Fig. 1`).
- 데이터 = **100 점 이동평균**으로 매끄럽게.
- 인장 크리프: **0.2–0.6 MPa** (항복 0.8 MPa 아래) · AR ≈4 (ASTM E8/E8M-16A).
- 압축: **0.8–2.4 MPa** · AR ≈2 (ASTM E9-09) — *"the range of anticipated stack pressures"*.
- 진응력–진변형률은 압축만 계산 (부피 일정 가정) — 인장은 목 좁아짐으로 단면이 균일하지 않아서 안 함.

### 4e. 크리프 해석식
- 식 (7): **ε̇ = A σⁿ d⁻ᵖ exp(−Q_c / RT)** [32] — ε̇ = 최소 (또는 정상상태) 변형률 속도 · A 상수 · n 응력 지수 · d 결정립 크기 · p 결정립 지수 · Q_c 크리프 활성화 에너지.
- 판정 규칙 (T/T_m > 0.5 · [32]): n ≈1 → 확산 흐름 (p = 2 격자 확산 · p = 3 입계 확산) · n 3–7 → 전위 (n ≈3 활주 · n ≈5–7 상승) · 전위 기전은 p ≈0 · Q_c = 확산 흐름 · 상승은 격자 확산 활성화 에너지 / 입계 확산 흐름은 입계 확산 활성화 에너지.
- **이 논문이 실제로 잰 것은 n 하나** (실온 한 점 · 결정립 크기 하나 · 미측정) — p · Q_c · A 는 재지 않았다.

### 4f. 표본 수 (확인되는 것만)
- 탄성: 높이별 파속 N = 4–10 → 높이 3 개 평균.
- 인장 항복: 시편 수 [미확인] · `Table 3` 값에 ± 없음.
- 압축 응력–변형률: **4 개** (*"all four samples tested"*) · 초기 구간 값에 ± 있음.
- 인장 크리프: **7 회** (0.4 MPa 4 회).
- 압축 정하중: **5 회** (응력마다 1 회).

---

## 5. 결과 — 섹션별 상세 (그림 실독 포함)

### 5.1 탄성 상수 (`Table 2` · `Table 1`)
세 높이 (0.75 · 8.83 · 12.35 mm) 의 E · G 는 ±1 % 안에서 같고 평균 **E 7.82 · G 2.83 · K 11.07 · ν 0.381**.  저자는 *"the first report of E, G, K and ν on the same Li sample batch"* 라 쓴다.  문헌 비교 (`Table 1`): 다결정 E 는 Robertson [26] (초음파 8.0) · Tariq [13] (신율계 인장 7.8) 과 일치 · Schultz [12] 의 1.9 는 변형 측정 정확도 문제로 ≈4 배 낮게 나온 것으로 본다 · 높은 값은 단결정 방향별 값 (⟨111⟩ 21.2 · ⟨100⟩ 3.0) — bcc Li 는 Zener 비 8.43 으로 매우 이방적이라 다결정 평균과 단결정 방향값이 갈린다.  탄성이 중요한 이유로 Monroe–Newman (G_SE ≥ 2 G_Li) 과 *"recent analysis of the relatively high adhesion strength between Li and solid electrolyte [10, 23]"* — 점착이 크면 계면 응력 예측에 Li 탄성이 중요하다 — 를 든다 (p.2589).

### 5.2 인장 — 일정 변형률 속도 (`Fig. 2`)
그림을 보면: 본 그래프 (공칭 응력 0–3.0 MPa × 공칭 변형 0–0.50) 의 점선 하나가 ε ≈0.01 까지 ≈0.9 MPa 로 가파르게 오르고, **≈0.93 MPa (ε ≈0.04–0.06) 에서 완만한 극대**, 그 뒤 ε 0.50 까지 ≈0.49 MPa 로 천천히 내려간다 (`figure-read ≈`).  삽입도 (0–0.010 × 0–1.0 MPa) 에는 실선 (인장 곡선) · 점선 (SS 기울기 0.43 GPa · 0.002 에서 시작) · 일점쇄선 (PE 기울기 7.82 GPa · 0.002 에서 거의 수직) 이 있다.  두 offset 선이 곡선과 만나는 곳은 `figure-read ≈` **PE ≈0.63 MPa · SS ≈0.73 MPa**.  초음파 E 와 하중틀 기울기가 18 배 다르니 저자는 둘 다로 항복을 내고 **0.73–0.81 MPa** 를 범위로 보고한다 (본문 · 표 · 그림의 짝 불일치 → §10-①).  사진: Cu 막대 사이 원통이 한 점으로 목이 좁아져 끊어진다 — 연성.
⚠ 본문 *"At strains greater than 0.4 %, the stress continuously decreased"* 는 그림과 다르다 — 응력은 ≈4–6 % 까지 오른다 (§10-③).

### 5.3 압축 — 일정 변형률 속도 (`Fig. 3` · `Fig. 4`)
그림을 보면: 공칭 · '진' 두 곡선 (0–3.5 MPa × 0–0.50) 이 S 자로 시작해 ε ≈0.05 에서 ≈1 MPa, 공칭 곡선은 **≈1.25 MPa (ε ≈0.18) 극대 → ≈0.22 근처 골 → ε 0.465 에서 ≈2.1 MPa**, '진' 곡선은 그 위로 **ε 0.38 에서 ≈3.07 MPa** 까지 (`figure-read ≈`).  사진: 원통이 가운데가 부푼 낮은 원판이 된다 (접촉 면적 ≈25 % 증가 추정).  논문의 네 관찰: ① 처음 0 – 3.93 ± 1.98 % 는 0.81 ± 0.10 MPa 까지 완만한 비선형 (기울기 30.5 ± 16.6 MPa · < 1 % 에서 S 자 — 모든 시편) ② 그 변곡점은 항복이 아니다 (기울기가 E 와 안 맞음) ③ 응력이 ≈19–21 % 까지 거의 계속 증가 ④ 그 위에서 기울기가 다시 커져 최대 측정 하중까지.  해석은 Cook & Larke [28] 의 구리 압축과 같은 3 구간 (`Fig. 4`: 원래 → 끝면 마찰로 빗금 정수압 영역 + 나머지가 흘러 barreling → AR 이 더 줄어 빗금 영역이 겹침).  ⚠ '진' 곡선은 압축에 인장 공식을 쓴 결과라 공칭보다 **위**에 있다 — 물리적으로는 아래여야 한다 (§10-②).

### 5.4 인장 · 압축 비교 (p.2592)
인장 = 가공 경화 없는 고연성 재료의 꼴 (항복 → 일정 응력 변형 → 목 좁아짐으로 응력 감소 → 파단).  압축 = 변형이 늘수록 필요한 응력이 계속 증가 — 판 마찰과 낮은 AR 이 만든 불균일 변형 (barreling) 이 해석을 흐린다.  마찰력 크기와 AR 이 응력–변형률을 바꾼다 (Cook & Larke) — *"These parameters go outside the scope of this work"*.

### 5.5 항복 비교 (`Table 3` · p.2593)
① 인장 · 압축 항복은 대체로 비슷 ② 다결정 > 단결정 (입계 = 전위 장애물) — 최저 0.2 · 0.3 MPa 는 단결정 [14, 29] ③ 최고 15–105 MPa 는 서브마이크론 다결정 기둥 [30] (크기 효과) ④ 마이크로미터 이상 다결정은 시험법 · AR (1.1–10.6) · 속도 (0.11–2.0 × 10⁻³ s⁻¹) 가 달라도 **0.60–0.81 MPa** ⑤ 항복은 결정립 크기 · 불순물 종류 · 농도 · 변형률 속도 (Tariq [13]) 에 의존 — 그 변수를 모르니 문헌 간 차이를 설명할 수 없다.

### 5.6 인장 크리프 (`Fig. 5` · `Fig. 6` · `Table S1` · p.2593–2595)
Li 녹는점 180.5 °C (453.5 K) → 실온 = **0.66 T_m** 이라 크리프가 일어나기 쉽다.  인장을 쓴 이유: 압축판 마찰 (barreling) 이 없어서 **재료 고유 거동**을 본다.  `Fig. 5` (0.4 MPa) 를 보면 — 왼쪽 축 공칭 변형 0–100 %, 오른쪽 축 변형률 속도 10⁻⁶–10⁻¹ s⁻¹ (로그), 시간 1–10⁵ s (로그) — 속도는 처음 ≈4 × 10⁻⁵ 에서 **135 s 에 ≈1.4 × 10⁻⁵ 최소**, 1000–2000 s 에 ≈3.4 × 10⁻⁵ 고원, **2592 s 뒤** 계속 올라 ≈7000 s 에 파단 (변형 100 %) (`figure-read ≈`).  사진: AR ≈4 막대가 원뿔 둘로 끊어진다.  고온 연성 금속의 크리프 곡선과 같은 꼴이지만 **1 차 (속도 감소) 구간이 없다** — 가공 경화 없음 + 일정 속도→일정 하중 전환이 계산 속도를 왜곡해서라고 본다.  식 (7) 의 판정 규칙으로 `Fig. 6` 의 기울기 **n = 6.56 → 전위 상승** · σ/G (7.1 × 10⁻⁵ – 2.2 × 10⁻⁴) 가 전위 크리프 전형 범위인 것도 같은 쪽 증거 · Sargent & Ashby (Li 압축 n 6.4 · K 6.4 · Na 5.0) 와 일치.

### 5.7 알칼리 금속 정규화 (`Fig. 7` · p.2595)
같은 bcc 인 Li · Na · K 를 융점이 달라서 **격자 확산계수로 나눈 속도** vs **전단 탄성률로 나눈 응력**으로 겹쳐 그리니 Li (이 논문) · Na · K 가 거의 한 선 (기울기 **6.70**) → 알칼리 금속 크리프는 **격자 확산 율속 전위 상승**으로 같다.  Sargent & Ashby 의 Li 만 같은 속도에서 응력이 ≈2 배 — 그쪽 Li 압축 시편의 AR 이 작아서 (AR 이 작을수록 같은 높이 감소에 더 큰 하중) 라고 해석.  향후: −20 – 52 °C (0.56–0.71 T/T_m) 인장 크리프.
그림을 보면: Li (이 논문) 는 점 2 개 (0.2 · 0.6 MPa 끝점) 만 실선으로 이었고 Na · K · Li [32] 도 각 2 점 · 점선 (n = 6.70) 은 σ/G ≈4.8 × 10⁻⁵ – 2.1 × 10⁻⁴ 범위를 직각 삼각형으로 표시 (`figure-read ≈`).  *우리 산수*: Li 점으로 역산한 D ≈9 × 10⁻¹¹ cm²/s — 인쇄된 0.31 cm²/s 와 자릿수 10⁹ 차이 (§10-⑤).

### 5.8 압축 정하중 시간 의존 (`Fig. 8` · `Fig. 9` · `Table S2` · p.2595–2597)
저자 그룹의 이전 Li 고체전지 사이클이 공칭 **1 MPa** 압축을 썼고 그것으로 압력의 임피던스 영향을 최소화했다고 보므로, 1 MPa 위아래 0.8–2.4 MPa 에서 정하중 변형을 쟀다.  `Fig. 8` (1.48 MPa) 을 보면 — 속도는 ≈200 s 까지 1.0 × 10⁻³ s⁻¹ 로 일정 (목표 하중 접근) 하다가 그 뒤 계속 떨어져 1000 s ≈1.1 × 10⁻⁴ · 10000 s ≈3 × 10⁻⁶ · 변형은 ≈200 s 에 이미 ≈20 %, 1000 s ≈60 %, 끝 ≈74 % (`figure-read ≈`).  사진: AR ≈2 원통이 판 사이에서 납작한 원판이 된다.  인장과 달리 속도가 시간에 따라 줄어든다 — barreling 으로 단면이 커져 응력이 줄기 때문 (인장은 목이 좁아져 반대).  `Fig. 9` (= `Table S2`) — 12 · 60 · 120 min 에서의 속도를 처음 응력에 대해: 응력이 클수록 · 시간이 길수록 속도가 작다 (더 빨리 · 더 많이 barreling).

### 5.9 전지에 대한 시사점 (`Fig. 10` · p.2597–2598)
네 가지: ① 초음파 E · G · ν · K · 문헌 E 정리 — 다결정 · 단결정이 E 를 가른다 · 전지는 다결정 Li 를 쓰므로 다결정 값이 맞다 ② Li 는 가공 경화 없는 고연성 · 압축 barreling 은 판 마찰 + 단면 증가 ③ 인장 크리프 = 멱법칙 (전위 상승) · *"when a stress relevant to LMSSB was applied (~1 MPa)"* ④ **압축 정하중 시험이 LMSSB 운전을 가장 닮았다**.  `Fig. 10`: (a–c) **점착 없음** — Li 안에 정수압이 없어 Li 가 고체전해질 · 양극 둘레로 흘러나와 결국 양극에 닿아 **단락** / (d, e) **Li 가 고체전해질 · 집전체에 붙으면** 마찰이 정수압 영역 (빗금) 을 만들어 Li 흐름을 막는다 → **단락 없음**.  처음 응력 크기와 시간 (`Fig. 9`) 이 두 시나리오를 가르고, **Li 음극의 AR 과 마찰**이 압축 하 사이클에 큰 영향을 준다.

### 5.10 결론 (p.2598–2599)
E · G · ν = 7.82 · 2.83 GPa · 0.381 · 항복 0.73–0.81 MPa · 인장 = 멱법칙 크리프 n 6.56 (전위 상승) · bcc 알칼리 금속도 전위 상승 · 압축 (0.8–2.4 MPa) = 모든 응력에서 큰 barreling + 시간에 따른 속도 감소 · *"the effects of sample aspect ratio and friction (or adhesive forces) should be considered, in the design of LMSSB, to determine how much Li deforms during operation"*.

---

## 6. 논증 흐름 종합

```
초음파 (5 MHz 펄스-에코) ──► E 7.82 · G 2.83 · ν 0.381 · K 11.1 GPa  (시편 크기 무관 = 고유값)
        │
하중틀 기울기 0.43 GPa (≈ E/18 — 장치 컴플라이언스)  ──►  두 E 로 0.2 % offset ──► σ_y 0.73–0.81 MPa
        │                                               (문헌 다결정 0.60–0.81 과 일치)
        ▼
인장 정하중 0.2–0.6 MPa (σ < σ_y)  ──► 최소 변형률 속도 7 점 ──► n = 6.56 ──► 전위 상승 (식 7 규칙 + σ/G 범위)
        │                                                              │
        │                                  Li · Na · K 정규화 (ε̇/D vs σ/G) ──► n 6.70 ──► "알칼리 = 같은 기전"
        ▼
압축 정하중 0.8–2.4 MPa (σ > σ_y · AR ≈2 · 윤활)  ──► barreling ──► 속도가 시간에 따라 감소 · 응력 클수록 더 느림
        │
        ▼
전지 시사점: Li 층의 AR (~10⁻⁴) + 계면 마찰/점착 ──► 정수압 영역 ──► Li 압출 · 단락 억제 (Fig. 10 · 개념)
```

🔑 *우리 산수로 본 숨은 고리*: 인장 크리프 법칙 ε̇ = 7.73 × 10⁻³ σ^6.56 (σ in MPa) 을 항복 시험 속도 1.22 × 10⁻³ s⁻¹ 에 넣으면 **σ = 0.755 MPa** — 측정 항복 0.73–0.81 MPa 한가운데다.  문헌 다결정 항복도 각자의 속도로 넣으면 Hull & Rosenberg (0.11 × 10⁻³ s⁻¹) 예측 0.52 vs 측정 0.60 · Tariq (2.0 × 10⁻³) 0.81 vs 0.76 · Schultz 압축 (1.67 × 10⁻³) 0.79 vs 0.64 — **±25 % 안**.  ⇒ 실온 Li 의 '항복강도' 는 **그 속도에서의 크리프 유동 응력**으로 읽힌다 (LePage 외의 "상온 항복은 크리프 지배" 와 같은 방향 — `doux2020` 카드 L75 의 2 차 인용).  그리고 속도 500 배 → 유동 응력 500^(1/6.56) = **2.6 배** — `kalnaus2023` 카드가 LePage 그림에서 판독한 2.2–2.9 배와 같다.  논문은 이 연결을 쓰지 않았다.

---

## 7. 우리 대비 ★ — DFT 기준선 · DEM 기준선 · W_ad 보고서

> ⛔ 이 논문의 값은 **Li 금속 · 실험 · 실온**이고 우리 DFT 값은 **황화물 SE · 0 K 계산**이다 — 같은 물질의 비교가 아니다.  아래 비는 **방법이 섞인 비** (실험 RT 대 DFT 0 K) 라 차수 감각으로만 쓴다.
> ⛔ 우리 점착 (W) 값은 이 카드에 옮기지 않는다 — 위치만 적는다.

### 7a. 항목별 대조

| 항목 | 이 논문 (Li 금속 · exp · RT) | 우리 | 차이 / 이유 |
|---|---|---|---|
| E | **7.82 GPa** (펄스-에코 · 다결정) | comp1 **E_VRH 22.06 GPa** (DFT PBE · 0 K · relaxed-ion C_ij · VRH · canonical — `canonical_registry` · `our_dft_baseline.md`) | 다른 재료.  *우리 산수*: SE/Li ≈**2.8** — 방법 섞인 비 (실험 RT 대 DFT 0 K · 조밀 결정 대 실제 압분체) |
| G | **2.83 GPa** | 우리 SE 의 G — **레지스트리 미등록** (`db/properties/elastic.json` 에 있으나 canonical 아님 → 값 안 옮김) | Monroe–Newman 문턱 2 G_Li = **5.66 GPa** (*우리 산수* · 이 논문 서론의 *"≥ 2G_Li"* 기준) — 우리 G 가 레지스트리에 오르면 그때 견준다 |
| K / B | **11.07 GPa** (식 4 · 등방 가정) | comp1 **B₀ 26.23 GPa** (DFT EOS BM3 · canonical) | *우리 산수*: ≈2.4 배 — 방법 섞인 비 · 초음파 K 는 단열값 (일반론) |
| ν | **0.381** | 레지스트리 없음 | n/a |
| Li 항복 · 크리프 | σ_y 0.73–0.81 MPa · n 6.56 | **없다** — 우리 DFT · MLIP 는 Li 금속 역학을 계산하지 않는다 · `tron2023` 카드 L191: *"Li 금속의 크리프 · 공극은 우리 DEM (강체 구) · MPM (SE J2) 어느 쪽에도 없는 물리"* | **우리 공백** — 이 논문이 그 공백의 입력 원전 |
| 점착 | **정량 없음** (`Fig. 10` 개념 · [10, 23] 인용) | W_ad 보고서 (값 → `docs/collab/wad_dem_interface_adhesion_report_2026_11_24.html` §2 · 이 카드에 안 옮김) | 이 논문의 '점착' 은 **계면 전단 · 마찰 구속** 뜻으로 쓰였다 — 우리 W (고정 기하 분리 에너지 · 법선) 와 **다른 양** |
| DEM 기준값 | — | `our_dem_baseline.md` = **자리표시 (값 0 개)** | n/a — DEM 쪽 수치 대조 불가 |

### 7b. 연속체 · DEM 입력 카드 ★ (조건을 떼지 말 것)

| 입력 | 값 | 조건 | 출처 | 쓰는 법 · 주의 |
|---|---|---|---|---|
| E | **7.82 GPa** (세 시편 7.79–7.88) | RT ≈26 °C · 다결정 막대 · 5 MHz 펄스-에코 | `Table 2` | 작은 변형 탄성.  하중틀 기울기 0.43 GPa 는 **쓰지 않는다** (장치 컴플라이언스) |
| G | **2.83 GPa** (2.80–2.88) | 같음 | `Table 2` | 접선 강성 · Monroe–Newman 입력 |
| ν | **0.381** (표 0.37–0.39) | 같음 | `Table 2` · p.2589 | 비압축에 가깝다 — 구속 압축에서 측압 커짐 |
| K | **11.07 GPa** (9.92–12.12) | 등방 가정 식 (4) | `Table 2` | ν 에 민감 (±10 %) |
| ρ | **0.53–0.54 g/cc** | 실측 | `Table 2` | — |
| 단결정 이방성 | A = 8.43 · E⟨111⟩ 21.2 / E⟨100⟩ 3.0 GPa | 2 차 ([22, 27, 34]) | `Table 1` · p.2590 | 결정립 ≳ 층 두께 (수십 µm Li 박) 면 등방 평균이 깨진다 |
| σ_y (인장 · 0.2 % offset) | **0.73–0.81 MPa** | ε̇ 1.21–1.22 × 10⁻³ s⁻¹ · AR 1.10 · RT | `Table 3` | **속도 의존 — 단일 상수로 쓰지 말고 아래 크리프 법칙으로** |
| 크리프 법칙 (인장 · 최소 속도) | **ε̇ = A′ σⁿ · n = 6.56** · A′ = 7.73 × 10⁻³ s⁻¹ MPa⁻ⁿ (*우리 refit* · 논문에 없음) | **0.2–0.6 MPa · RT · AR 3.96–4.64 · 최소 속도 시점 변형 0.2–5.7 %** · ε̇ 2 × 10⁻⁷ – 3.9 × 10⁻⁴ s⁻¹ | `Fig. 6` · `Table S1` | 범위 밖 외삽 주의 · 실온 전용 (Q_c 없음) |
| 그 법칙의 유동 응력 (*우리 산수*) | ε̇ 10⁻⁷ → **0.18** · 10⁻⁶ → **0.26** · 10⁻⁵ → **0.36** · 10⁻⁴ → **0.52** · 1.2 × 10⁻³ → **0.75** · 5 × 10⁻³ → 0.94 MPa | σ = (ε̇ / A′)^(1/6.56) | — | 10⁻⁷ · 10⁻³ 이상은 데이터 범위 밖 |
| 정규화 꼴 | ε̇/D ∝ (σ/G)^6.70 (Li+Na+K) | RT · 각 금속 2 점 | `Fig. 7` | D 인쇄값 오류 의심 (§10-⑤) — 정규화 상수를 이 논문에서 가져오지 않는다 |
| Q_c | **n/a** | 한 온도 | — | 온도 의존이 필요하면 다른 원전 (LePage 2019 등 — §14) |
| 압축 정하중 응답 | `Table S2` (0.8–2.4 MPa · 12/60/120 min) | AR 1.89–2.57 · 광유 윤활 · RT | `Table S2` · `Fig. 9` | **구성 법칙 아님** (겉보기 지수 음수) — 시편 기하 · 마찰 포함 **구조 응답의 검증 표적**으로만 |
| 전지 쪽 변형률 속도 (*우리 산수 · 차수 검산*) | 1 mA cm⁻² 스트리핑 = Li 두께 **4.85 µm/h** (V_m 13.0 cm³/mol) → 30 µm 층 균일 변형이면 ε̇ ≈ **4.5 × 10⁻⁵ s⁻¹** → 법칙상 유동 응력 ≈**0.46 MPa** | 균일 변형 가정 (실제는 국소) | — | 운전 적층압 ~1 MPa 가 Li 유동 응력보다 크다는 차수 감각 |

### 7c. W_ad 보고서 §7 (Li 친화성 정량화 · 점착 → 젖음각 · 공극 모델 입력) 에 쓸 점

1. **"점착이 Li 를 붙잡아 둔다" 의 역학 쪽 근거는 개념뿐이다** — `Fig. 10d,e` · p.2598: 점착/마찰이 정수압 영역을 만들어 Li 압출 · 단락을 막는다.  정량 0.  그리고 그 '점착' 은 **계면 전단 저항 (마찰)** 뜻으로 쓰였다 (*"if lithium adheres ... frictional forces"*) — W (법선 분리 에너지) 를 이 그림의 근거로 쓰려면 W → 계면 전단 강도 연결이 따로 필요하다.
2. **공극 모델의 Li 쪽 입력은 이 논문이 원전**이다 — E · ν (탄성) + n 6.56 · A′ (크리프 유동) (7b 표).  공극을 메우는 Li 흐름 = 크리프이고, 실온 Li 의 유동 응력은 0.2–0.8 MPa 대 (속도 10⁻⁷ – 10⁻³ s⁻¹) 다.
3. **Young–Dupré 에 필요한 γ_Li (Li 표면 에너지) 는 이 논문에 없다** (n/a) — W_ad 보고서 §7 이 적은 대로 같은 방법 · 같은 Li 면으로 계산해야 한다.
4. **점착 실측의 원전 후보**: 이 논문 p.2589 가 인용한 [10] Wang & Sakamoto 2018 (*J. Power Sources* 377:7 — Li 금속–고체전해질 계면 저항 ↔ 표면 점착 · litdb 미보유) · [23] Sharafi 외 2017 (*Chem. Mater.* 29:7961 — LLZO 표면 화학과 초저 계면 저항 · 같은 날 묶음 카드 `sharafi2017_llzo_surface_chemistry_li_wetting_interfacial_resistance`) — §14.
5. **AR · 마찰이 압축 응답을 바꾼다** (`Fig. 4` · `Fig. 10` · 결론) — 얇은 Li 층 (AR ~10⁻⁴) 에서 계면 경계조건 (미끄럼 / 붙음) 이 결과를 정한다는 정성 근거.  *우리 산수*: 인장 법칙상 **1 MPa 에서 자유 Li 는 7.7 × 10⁻³ s⁻¹ 로 흐른다** — 전지 Li 가 그렇게 안 흐르는 것은 구속 (AR · 마찰) 때문이라는 논문 논리와 차수가 맞는다.
6. ⚠ **후속이 이 논문의 압축 데이터를 '마찰 · 점착 감속 계수' 로 썼다** — Wang 외 2019 *Joule* (같은 묶음 inbox `wang2019_li_se_stack_pressure_main.pdf` PDF p.10, 글자층에서 직접 확인): *"after 5 h and based on the data from Masias et al., the strain rate decays by a factor of approximately 10³–10⁴ ... assuming a decay of 10⁴ due to frictional and adhesive forces at the interface"*.  *우리 산수*: 이 논문 데이터 안 (≤ ≈4 h) 에서 감속은 부과 속도 1.0 × 10⁻³ s⁻¹ 대비 `Fig. 8` `figure-read ≈` ≈330 배 (10000 s) – ≈500 배 (≈15000 s) · `Table S2` 7200 s 에서 89–380 배 — **10²–10²·⁷** 이고, 5 h 의 10³–10⁴ 은 외삽이다.  그리고 그 감속은 **광유 윤활 · AR ≈2 원통의 barreling (기하)** 을 포함한 값이라 Li\|SE 계면 점착의 측정이 아니다 ⇒ W_ad 보고서에서 '점착이 Li 흐름을 10⁴ 배 늦춘다' 류 문장의 근거로 이 논문을 쓰지 않는다.

---

## 8. DFT/계산 방법 · Post-processing ★

**계산은 없다.** code · functional · pseudo · k-point · supercell · DFT+U · AIMD · MLIP · 무질서 처리 전부 **n/a**.  이론 내용은 식 (1)–(7) (탄성 관계 · 진응력 환산 · 크리프 식) 과 Sargent & Ashby 변형 기전 지도의 판정 규칙뿐이다.

**Post-processing (논문이 한 것)**:
- 파속 = 시편 높이 ÷ 공명 봉우리 시간 → 식 (1)–(4) 로 E · G · ν · K (등방 가정).
- 선형성 상실 = **선형 회귀 R² < 0.99** 지점 · 0.2 % offset 은 두 E (SS · PE) 로 (그림 삽입도에 두 선).
- 압축 진응력 · 진변형 = 식 (5)–(6) (부피 일정 · 단면 균일 가정 — 사진의 barreling 과 모순 · 부호 문제 §10-②).
- 크리프 데이터 = **100 점 이동평균** · 최소 속도 = '최소 2 차 크리프 속도' (`Table S1`) · log–log 기울기 = n.
- 정규화 = ε̇/D · σ/G (`Fig. 7`).
- 압축은 시각 고정 (720 · 3600 · 7200 s) 속도 표 (`Table S2`).
- 도구 (소프트웨어) 이름 [미확인] — 그림은 스프레드시트 꼴.

**이 카드가 한 것 (스크래치 · 저장소에 안 남김)**: `Table S1` OLS 재회귀 (n · A′ · SE · 지렛대) · `Table 2` 재계산 · `Fig. 2` 삽입도 2 배 확대 판독 · `Fig. 5` · `Fig. 8` 열 단위 픽셀 판독 (축 눈금선 위치로 log 축 보정: `Fig. 8` 10 배 = 208.8 px · 속도 10 배 = 175 px · `Fig. 5` 210.8 px · 176.2 px).

---

## 9. Figure set ★

| Fig | 내용 | 우리 활용 |
|---|---|---|
| 1 | 시험 절차 도식: (a) 인장 크리프 — 일정 속도 (d(V)=0) 로 하중 증가 → 일정 하중 (d(F)=0) · 속도는 떨어졌다 평탄 후 급증 (b) 압축 — 같은 전환 뒤 속도가 단조 감소 | 우리 MPM servo/hold 프로토콜과 같은 '속도 제어 → 하중 유지' 꼴 · 크리프 시험을 설명할 때 그림 1 장 |
| 2 | 인장 공칭 응력–변형률 (15.5 × 12.7 mm): `figure-read ≈` 극대 0.93 MPa @ ε 0.04–0.06 → ε 0.50 에서 0.49 MPa · 삽입도 SS 0.43 / PE 7.82 GPa offset 선 (교점 ≈0.73 / ≈0.63 MPa) · 사진 목 좁아짐 | **σ_y 0.73–0.81 MPa 의 근거** — 단 짝 불일치 (§10-①) · 장치 기울기 ≠ E 의 실례 |
| 3 | 압축 공칭 · '진' 응력–변형률 (12.3 × 12.7 mm): 공칭 극대 ≈1.25 @ 0.18 → 2.1 MPa @ 0.465 · '진' 3.07 MPa @ 0.38 · 사진 barreling | 압축 응답이 구조 (마찰 · AR) 에 지배된다는 실물 · ⚠ '진' 곡선은 부호 오류 (§10-②) — 인용 금지 |
| 4 | barreling 도식 (Cook & Larke 개작): (a) 원래 (b) AR 감소 · 끝면 빗금 정수압 영역 (c) 빗금 영역 겹침 | 판–시편 마찰 경계조건이 만드는 '죽은 금속 영역' 개념 — 우리 MPM/FEM 경계조건 설명용 |
| 5 | 인장 크리프 0.4 MPa: 변형 · 속도 vs 시간 · `figure-read ≈` 최소 1.4 × 10⁻⁵ @ 135 s · 두 번째 고원 3.4 × 10⁻⁵ (1000–2000 s) · 2592 s 뒤 상승 · ≈7000 s 파단 · 사진 원뿔 파단 | 최소 속도 정의의 실물 · ⚠ 최소점이 제어 전환 직후 (§10-④) |
| 6 | 최소 인장 변형률 속도 vs 응력 (log–log · 0.2–0.6 MPa · 7 점) · n = 6.56 | **크리프 지수의 근거** — `Table S1` 로 재회귀 가능 (A′ 도출) · n 은 양 끝 두 점이 정한다 |
| 7 | ε̇/D vs σ/G: Li (이 논문 2 점) · Na · K · Li [32] (각 2 점) · n = 6.70 | 알칼리 금속 공통 기전의 그림 · ⚠ D 인쇄값과 그림이 자릿수 10⁹ 다름 (§10-⑤) |
| 8 | 압축 정하중 1.48 MPa: 변형 · 속도 vs 시간 · `figure-read ≈` 1 × 10⁻³ 고원 ≈200 s → 1000 s 1.1 × 10⁻⁴ → 10000 s 3 × 10⁻⁶ · 변형 끝 ≈74 % · 사진 납작한 원판 | 압축 '크리프' 가 큰 변형 (≈20 % 이후) 에서 시작함을 보여주는 그림 · ⚠ `Table S2` 와 시각 원점 불일치 (§10-④) |
| 9 | 압축 속도 vs 처음 응력 @ 12 · 60 · 120 min (= `Table S2`) — 응력 클수록 · 시간 길수록 느림 | 구조 응답의 검증 표적 (우리 MPM 이 Li 를 넣는다면) · 구성 법칙으로 쓰지 않는다 |
| 10 | 전지 시나리오 도식: (a–c) 점착 없음 → Li 가 흘러나와 양극에 닿아 단락 (d, e) 점착/마찰 → Li 안 정수압 → 단락 없음 | **W_ad 보고서 §7 의 '왜 점착이 역학적으로 중요한가' 도식** — 정량 근거는 아니다 |
| Table 1 | 문헌 Li E 모음 (다결정 1.9–8.0 · 단결정 ⟨111⟩ 21.2 · ⟨100⟩ 3.0 GPa) | E 출처별 차이 (측정법 · 다결정/단결정) 를 설명할 때 |
| Table 2 | 높이 3 개 × 밀도 · 파속 · E · G · K · ν | **Li 탄성 입력의 정본 표** |
| Table 3 | 문헌 + 이 논문 항복강도 (속도 · AR 포함) | 항복의 속도 · AR · 크기 의존 정리 · 우리 크리프 법칙 외삽 검산 대상 |
| Table S1 | 인장 최소 2 차 크리프 속도 7 점 (σ · σ/G · AR · 속도 · 변형) | **n · A′ 재회귀의 원자료** |
| Table S2 | 압축 속도 5 응력 × 3 시각 | 구조 응답 검증 표적 · 겉보기 지수 음수 |

---

## 10. 비판 — 이 논문의 약한 곳 ★

① **항복강도의 짝이 본문 · 표 · 그림에서 서로 다르다.** 본문 (p.2590): *"0.81 and 0.73 MPa ... when using E values of 7.82 and 0.43 GPa, respectively"* (PE → 0.81 · SS → 0.73).  `Table 3`: SS → **0.81** · PE → **0.73** (반대).  `Fig. 2` 삽입도의 두 offset 선 교점: `figure-read ≈` **PE ≈0.63 · SS ≈0.73 MPa**.  곡선이 그 구간에서 단조 증가하므로 기울기가 완만한 SS 선이 더 늦게 · 더 높은 응력에서 만난다 → **σ_y(SS) > σ_y(PE) 가 물리적으로 맞는 순서** (= `Table 3` 순서) 이고 본문의 'respectively' 는 거꾸로다.  그런데 그림 교점은 표보다 ≈0.1 MPa 낮다 — 삽입도가 다른 시편이거나 평균인지 [미확인] (인장 항복 시편 수도 [미확인]).  ⇒ 인용은 **"0.73–0.81 MPa (0.2 % offset · 1.2 × 10⁻³ s⁻¹ · E 선택에 따라)"** 범위로만.

② **`Fig. 3` 의 '진' 응력 곡선은 압축에 인장 공식을 쓴 결과다.** 식 (5)–(6) 은 인장 꼴이다.  *우리 산수*: 공칭 끝점 (ε 0.465 · 2.11 MPa) 을 양수로 넣으면 (0.382 · 3.09) = 그림의 '진' 끝점 (`figure-read ≈` 0.38 · 3.07) 과 맞는다.  압축이면 단면이 커지므로 진응력 = σ_n(1 − e) = **1.13 MPa** · 진변형 = −ln(1 − e) = **0.625** — 공칭 곡선 **아래 · 오른쪽**이어야 한다.  ⇒ *"the true stress subtly increased compared to the engineering stress above ~5 % strain, then dramatically increased above ~20 %"* (p.2591) 는 부호 인공물이다.  게다가 부피 일정 · 단면 균일 가정 자체가 barreling (접촉 면적 +25 % vs 균일 +87 %) 과 맞지 않는다.

③ **`Fig. 2` 와 본문: *"At strains greater than 0.4 %, the stress continuously decreased"*.** 그림의 응력은 ε ≈0.04–0.06 까지 **올라** ≈0.93 MPa 극대를 찍고 나서 내려간다 (`figure-read ≈`) — 0.4 % 가 아니라 ≈4 % 로 읽어야 그림과 맞는다.

④ **'최소 크리프 속도' 의 시점이 측정 왜곡 구간과 겹친다.** 논문 스스로 *"the transition from constant speed to constant load ... leads to distortion in the calculated strain rate"* 라 쓴다.  `Fig. 5` (0.4 MPa) 의 최소 (`figure-read ≈` 1.4 × 10⁻⁵ @ 135 s · 변형 ≈0.2–0.4 %) 는 바로 그 전환 직후이고, 그 뒤 1000–2000 s 에 **≈3.4 × 10⁻⁵ 의 두 번째 고원** (≈2.4 배) 이 있다 — 정상상태를 어느 쪽으로 보느냐에 따라 값이 바뀐다.  `Table S1` 의 '최소' 시점 변형도 6 회는 0.20–0.51 % 인데 0.6 MPa 한 회만 **5.67 %** 라 정의가 시험마다 같은지 의심스럽다.  100 점 이동평균이 전환부를 얼마나 번지게 했는지도 [미확인].  그리고 1 차 구간이 '없다' 고 했지만 `Fig. 5` 는 30 → 135 s 사이 속도가 ≈3 배 떨어진다 (`figure-read ≈`) — 짧은 1 차 구간으로도 읽힌다.  압축 쪽은 `Fig. 8` (1.48 MPa) 과 `Table S2` (1.48 MPa) 의 시각 원점이 다르다 — 720 s 에 그림 ≈2.5 × 10⁻⁴ vs 표 7.83 × 10⁻⁵ · 표 값이 그림의 ≈1200 s · ≈4100 s 값과 맞으므로 표는 ≈480 s 늦은 원점 (정하중 시작 무렵) 을 쓴 것으로 보인다 — 논문에 정의가 없다.

⑤ **`Fig. 7` 의 확산계수가 인쇄값과 자릿수 10⁹ 다르다.** 본문은 *"room-temperature lattice diffusivity Li (D = 3.1 × 10⁻¹ cm²/s), Na (1.94 × 10⁻¹), K (3.1 × 10⁻¹)"* 라 적는다 — 실온 금속의 격자 자기확산이 0.3 cm²/s 일 수는 없고 (선지수 D₀ 의 자릿수), Li 와 K 가 같은 3.1 × 10⁻¹ 인 것도 이상하다.  *우리 산수*: 그림의 Li 두 점은 **D ≈9 × 10⁻¹¹ cm²/s** 로 나눠야 나온다.  ⇒ 그림은 실온 D 로 그렸고 본문 숫자는 D₀ 를 잘못 옮긴 것으로 보인다.  (참고 역산 — 인용 금지: D₀ 0.31 · D(RT) 9 × 10⁻¹¹ 이면 Q ≈54 kJ/mol ≈0.56 eV.  이 논문은 Q 를 쓰지 않는다.)  또 `Fig. 7` 에는 Li 7 점 중 **2 점만** 있고 각 금속도 2 점이라 n 6.70 은 사실상 2 점 선 셋의 겹침이다.

⑥ **σ/G 의 low/high 가 뒤집혀 있다.** p.2595: *"σ/G ... is 2.2 × 10⁻⁴ at the low stress level and 7.1 × 10⁻⁵ at the high stress level"* — `Table S1` 은 0.2 MPa = 7.13 × 10⁻⁵ (낮은 응력) · 0.6 MPa = 2.13 × 10⁻⁴ (높은 응력).  같은 단락의 압축 쪽 19 / 21 % 짝도 셋째 · 넷째 관찰에서 서로 뒤바뀌어 있다 (p.2591–2592).

⑦ **변형률 속도 단위.** *"crosshead speed of 1 mm/s, which corresponded to an average strain rate of 1.22 × 10⁻³ s⁻¹"* (p.2588, 두 번) — *우리 산수*: 1 mm/s 면 시편 길이 ≈820 mm 이어야 한다.  **1 mm/min** 이면 L ≈13.7 mm (시편 높이 12.3–15.5 mm) 로 맞는다.  `Table 3` 의 1.21 과 본문 1.22 도 살짝 다르다.

⑧ **본문–표 불일치 (문헌 E).** 본문은 문헌 E 가 *"7.8–8.0 and 10.5–10.6 GPa"* 두 무리이고 *"the higher E range was measured on single crystals"* 라 하는데 `Table 1` 에는 10.5–10.6 이 없고 단결정 값은 21.2 · 3.0 (방향별 계산값) 이다.  ASTM 속도 범위 계산도 "1.9–10.6 GPa" 를 쓴다.  Schultz [12] 는 p.2588 · `Table 1` 에서 압축, p.2590 에서 *"used tensile testing"* 이다.

⑨ **인장 시편이 표준 인장 시편이 아니다.** AR ≈1 (항복) · ≈4 (크리프) 원통을 **양끝 Cu 막대에 시아노아크릴레이트로 접착** — 게이지부 · 어깨가 없다.  AR ≈1 이면 접착면 구속이 시편 전체에 미쳐 삼축 응력이 생기고 (공칭 응력 ≠ 단축 응력), 접착층 · 그립 · 하중틀 컴플라이언스가 기울기를 18 배 낮춘다.  신율계 없음.  저자도 장치 문제를 인정하지만 항복 · 크리프 값에 대한 영향은 정량하지 않았다.

⑩ **기전 판정이 n 하나에 기댄다.** Q_c (온도) · p (결정립 크기) 를 재지 않았고, 결정립 크기 자체가 미측정 (*"assumed ... polycrystalline"*).  n 은 7 점 중 양 끝 두 점이 정한다 (*우리 산수*: 0.6 MPa 를 빼면 6.04 · 두 끝을 다 빼면 3.9).  '전위 상승 · 격자 확산 율속' 은 Sargent & Ashby 지도를 빌린 해석이다.  또 서사 사이에 긴장이 있다 — 항복의 다결정 > 단결정을 **입계 강화**로 설명하면서 (p.2593), 같은 논문이 전위 크리프는 **결정립 크기 무관 (p ≈0)** 이라 쓴다.  실온 항복이 크리프 유동 응력이라면 (§6 *우리 산수*) 두 설명이 같이 서기 어렵다.
