Repository: yonghoon7153-source/Yonghoon-DEM-DFT

# 📚 LITDB — 문헌 단일 시스템 (**SE·DFT 축 + DEM·MPM 축, 두 트랙**)

> **앞으로 논문은 여기서만 본다.** 여러 곳(db/literature, kb/papers, db/properties, Excel)에 흩어진 문헌을 한 곳에서 생각·참고·비교하기 위한 통합 MD 시스템.

## 왜 트랙이 둘인가
`INDEX.md` 는 argyrodite 전해질 축이라 접촉역학·MPM·건식전극 digest 가 들어갈 자리가
없다. 그래서 한때 64편이 **어느 인덱스에도 없었다**(open_items #7). 축을 나눠 그 구멍을
닫았고, 한 분모로 세면 “159편 중 98편 미언급” 같은 **가짜 미결**이 나온다
(`comparison_vs_ours.md:8`). 분리는 실측 근거가 있는 결정이다 — 합치지 말 것.

⚠ 이 표의 **편수는 적지 않는다.** 손으로 쓴 수는 반드시 낡는다(README 자신이 세 번 틀렸다).
현재값은 `python3 tools/litdb/build_index.py --check` 로 본다.

File: litdb/papers/maurer2015_mbd_adsorbates_metal_surfaces.md
<!-- digest 표준 양식 (paper-level STANDALONE). 깊이 기준 = zuo2022.
     2026-09-23 재실행 — 앞선 실행은 그림 크롭만 남기고 취소됐다. 크롭 7장을 전부 Read 로 보고 썼다.
     1저자 요청: "관련 프로젝트 내용들을 잘 추출해서 넣어줘" → §7 우리 프로젝트 연결 (W_ad 계획 v3 · SDCP C-12). -->

# 금속 표면 흡착에서 **다체 분산(MBD)** 이 pairwise 과결합을 얼마나 깎나 — Xe · PTCDA · 그래핀 / Ag(111), PBE·HSE + vdW^surf vs MBD — Maurer · Ruiz · Tkatchenko (*J. Chem. Phys.* **143**, 102808 (2015))

> slug `maurer2015_mbd_adsorbates_metal_surfaces` · DOI `10.1063/1.4922688` · type `DFT — 방법 검증 (FHI-aims 전전자 · PBE/HSE + vdW^surf vs MBD · 흡착 결합곡선 강체 z-스캔). 자체 실험 0 — 문헌 실험값 대조만` · PDF `litdb/inbox/5. JCP_2015_Maurer_Many-body_dispersion_effects_in_the_binding_of_adsorbates_on_metal_surfaces_MAIN.pdf` (13 쪽 = AIP 표지 1 + 본문 12 pp · SI 참조 0건) · digested `2026-09-23` · status ✅

> elements: Ag, C, Xe, O
> methods: DFT, adhesion

> **서지**: Reinhard J. Maurer¹, Victor G. Ruiz², **Alexandre Tkatchenko**² (¹Yale Univ. Dept. of Chemistry · ²Fritz-Haber-Institut der MPG, Berlin) · 접수 2015-04-17 · 승인 06-05 · 온라인 06-22 · 자금 US DOE BES DE-FG02-05ER15677 (R.J.M., J. C. Tully 지원) · ERC-StG VDW-CMAT (V.G.R., A.T.)
> **쪽 표기**: 이 digest 의 `p. N` 은 **PDF 쪽**이다 (p. 1 = AIP 표지). 저널 쪽 = `102808-(N−1)`.

> ⚠⚠ **세 줄 경고 — 인용 전에 반드시.**
> ① **이 논문의 "MBD" 는 MBD@vdW^surf 다** (p. 5). Ag 의 금속 차폐는 이미 vdW^surf 의 재규격화 C6 로 들어가 있고, MBD 가 더한 것은 **그 위의 다체(pairwise 너머) 결합**이다.
>    ⇒ vdW^surf → MBD 감소분(−23 ~ −38 %)을 *"금속 차폐의 효과"* 로 읽으면 틀린다. **차폐만의 효과(TS → vdW^surf)는 이 논문에 수치가 없다.**
> ② **D3 계열 수치는 0건이다.** Grimme DFT-D 는 서론에 참고문헌(refs 25·26)으로만 나온다. p. 3 의 *"Becke and Johnson (ref 27)"* 은 **XDM 모델**이지 D3 의 **BJ 감쇠가 아니다** — 이름이 같아서 헷갈린다.
> ③ **그래핀/Ag(111) 에는 실험값이 없다** (p. 10 — *"due to a lack of such data"*). 45 meV/C 는 계산값이고 `Table III` 의 다른 행도 전부 계산이다.
>    셀은 그래핀을 **+3.1 % 늘린** (√3×√3)R30° 정합셀이다 — J/m² 로 바꿀 때 밀도 **0.3593 C/Å²** 를 쓴다 (평형 그래핀 0.3816 이 아니다).

> **본 digest 에서 실제로 본 그림 (2026-09-23)**: `Fig. 1` `Fig. 2` `Fig. 3` `Fig. 4` `Fig. 5` `Fig. 6` `Fig. 7` — **크롭 7장 전부**. 안 본 그림 없음.
> 표(Table I–III)는 크롭 대상이 아니라 PDF 텍스트로 읽었다. 그림에서만 읽은 값은 **`figure-read ≈`** 로 표시했다.
> 그림이 본문 서술과 어긋난 곳은 **없다**. 대신 **본문 결론이 자기 표와 어긋난 곳이 둘** 있다 (§10-1).
> 🎤 관련 발표 없음 — `talks/*` 의 인입 대기열(`lee2026_skku_mlip_materials_design.md` §99-10)에 이 논문 행이 없다 (2026-09-23 확인).

---

## 0. 이 digest 를 읽는 법 — 1저자 요청 축

이 논문은 **아지로다이트 논문이 아니다.** 우리 물성 4축(A 이온전도 · B 산화 · C 기계 · D 전자구조)에 넣을 값이 **0건**이다. 1저자가 이 논문을 올린 이유는 둘이다.

1. **점착일(W_ad) 캠페인** (`kb/projects/wad_lpscl_agc_vgcf_plan_2026_09_23.md` §0′ v3) — P1-b **Ag↔흑연** 을 DFT+D3(BJ) 로 직접 내고, 흑연 벽개 0.39 ± 0.02 J/m² 로 세팅을 대조한다.
   이 논문은 **바로 그 셀**(그래핀 2×2 / Ag(111) (√3×√3)R30°)에서 **분산 모델만 바꿨을 때** 결합이 얼마나 움직이는지를 보여 준다 → §7-2.
2. **SDCP/PTFE 흡착 C-12** — PTFE 합계의 대부분이 D3 항이라는 한 자세의 항등분해가 있고, D3(BJ)/D4/D4+ATM 로 바꿔 끼운 민감도도 이미 봤다.
   이 논문은 **pairwise 를 넘는 다체 항이 결합을 어느 부호·크기로 바꾸는지**의 금속 기판 사례다 → §7-3.

그리고 요약표 한 줄 — *"Ag(111) 위 그래핀 결합 45 meV/C · 약 0.28 J/m² · vdW 방법에 따라 38 % 이상 달라짐"* — 의 원문 검증 → §7-1.

---

## 1. 한 줄 요약

pairwise 분산 보정은 금속 차폐까지 넣은 vdW^surf 조차 Ag(111) 위 흡착을 **과결합**시킨다. 원자마다 양자 조화진동자(QHO)를 두고 쌍극자 결합을 **전 차수**로 푸는 MBD 를 얹으면
흡착에너지가 **Xe −23 % · PTCDA −29 % · 그래핀 −37.5 %** 줄고 평형 높이가 **+0.05 ~ +0.18 Å** 는다. 실험이 있는 두 계(Xe, PTCDA)에서는 MBD 가 실험 범위 안으로 들어온다.
감소 폭은 흡착물이 **넓게 비편재된 분극 응답**을 가질수록(그래핀) 크다.

## 2. 메타 / 동기 / 질문

| 저자 | 저널/년 | DOI | 계 | 연구유형 |
|---|---|---|---|---|
| R. J. Maurer (Yale) · V. G. Ruiz · A. Tkatchenko (FHI Berlin) | *J. Chem. Phys.* 143, 102808 (2015) | 10.1063/1.4922688 | Xe 단층 · PTCDA(C₂₄H₈O₆) 단층 · 그래핀 — 전부 **Ag(111)** 위 | DFT 방법 검증 (계산 전용) · 실험값은 문헌 인용 |

**동기** (p. 2–3)
- 반국소 DFT 는 금속 전자구조는 잘 주지만 장거리 상관(분산)이 없다 → 안정 흡착 구조를 아예 못 찾기도 한다.
- pairwise DFT-D/TS 는 분산을 넣지만 금속 흡착에서 **과결합**한다 — 기판 안의 다체 상관과 쿨롱 차폐 때문이다 (ref 30).
- vdW^surf 는 금속 C6 를 차폐로 재규격화해 기하를 크게 개선했지만 **에너지 과결합이 남는다** (ref 31). 조밀한 단층·다층에서는 다체 효과가 더 커질 것이다.
- vdW-DF 계열은 비국소 상관을 2체 적분으로 넣는다. 초기판의 교환 불일치로 과소결합이 있었고 vdW-DF-cx 에서 고쳐지는 중이다.

**질문**: MBD 를 얹으면 금속 위 흡착의 에너지 · 높이 · 진동 · 분극률이 실험에 더 가까워지나?
**답**: 세 계 모두 결합이 줄고 높이가 늘며, 실험 있는 두 계에서 개선된다. 그래핀은 실험이 없어 다른 계산법들 사이의 위치로만 판단한다.

---

## 3. 핵심 수치 총정리 ★

### 3a. Xe / Ag(111) — `Table I` (p. 5), `Fig. 1` (p. 6)

| 방법 | −E_ads (eV) | d (Å) | E_vib (meV) |
|---|---|---|---|
| PBE+vdW^surf | 0.22 | 3.56 | 3.8 |
| PBE+MBD | 0.17 | 3.64 | 3.0 |
| HSE+vdW^surf | 0.22 | 3.52 | 4.0 |
| HSE+MBD | 0.17 | 3.57 | 3.3 |
| cRPA+EXX (ref 7, Rohlfing & Bredow) | 0.14 | 3.6 | — |
| 실험 (refs 69–73) | 0.18–0.23 | 3.45–3.68 | 2.8 |

- 최선 추정 (Vidali et al., ref 74): **높이 3.6 ± 0.05 Å · E_ads 0.20–0.23 eV** (Table I 캡션).
- 실험 출처 (p. 6): 높이 = LEED (ref 69) + 싱크로트론 X선 산란 (ref 70), 둘 다 bulk-truncated 표면 가정 · 에너지 = TPD (refs 71, 72) + 비탄성 He 산란 (ref 73).
- MBD 가 높이를 **+0.08 Å (PBE) / +0.05 Å (HSE)** 늘린다 (p. 6). PBE → HSE 로 바꿔도 E_ads 는 그대로(0.22 / 0.17), 높이는 줄어든다 (vdW^surf −0.04 · MBD −0.07 Å).
- ⚠ **E_ads 의 참조가 고립 기체 Xe 원자다** (Eq. 4) → 단층 형성에너지(Xe–Xe 횡결합)가 **E_ads 안에 들어 있다.** `Fig. 1` 의 두 곡선이 6 Å 에서도 0 으로 안 가는 이유가 이것이다 (p. 6).

### 3b. PTCDA / Ag(111) — `Table II` (p. 8), `Fig. 4` (p. 8)

| 방법 | −E_ads (eV/분자) | d (Å) |
|---|---|---|
| PBE+vdW^surf | 2.50 | 2.89 |
| PBE+MBD | **1.77** | **2.94** |
| vdW-DF non-sc (ref 83) | 2.0 | 3.5 |
| vdW-DF-cx (ref 37) | 3.5 | 3.1 |
| cRPA+EXX (ref 7) | 2.4 | 3.1 |
| 실험 (refs 80, 85–87) | (1.4–2.1)ᵃ | 2.86 ± 0.01 |

ᵃ 저자 추정 (아래). 높이 2.86 ± 0.01 Å 는 **XSW**(X선 정상파, ref 80 Hauschild 2010)다.
- **실험 E_ads 는 없다** — TPD 에서 분자가 탈착 전에 분해된다 (ref 84). 저자의 추정 사슬 (p. 8):
  NTCDA/Ag(111) TPD **1.16 ± 0.1 eV** (ref 85, 분자 면적 40 % 작은 유사체) × *"PTCDA 가 NTCDA 보다 33–66 % 더 붙는다"* (Au(111) 위 두 실험: 광전자 기반 2.0 vs 1.5 eV (ref 86) · AFM 당김 2.6 vs 1.7 eV (ref 87)) ⇒ **1.4–2.1 eV**.
- PBE+vdW^surf 로 **완전 이완**하면 평균 높이 **−0.09 Å**, 결합 **+0.36 eV** (p. 9). 저자: *"MBD 도 같은 변화면 여전히 실험 범위 안"*.
- PBE+MBD 1.77 eV 는 추정 범위 안, 높이는 실험보다 **+0.08 Å** (p. 9).

### 3c. 그래핀 / Ag(111) — `Table III` (p. 11), `Fig. 5` (p. 9)

| 방법 | −E_ads (meV/C) | d (Å) | 출처 |
|---|---|---|---|
| PBE+vdW^surf | 72 | 3.05 | 이 논문 |
| PBE+MBD | **45** | **3.23** | 이 논문 |
| LDA | 30 | 3.22 | ref 20 |
| RPBE | 1 | 5.57 | ref 20 |
| (cRPA+EXX)@PBE | 78 | 3.31 | ref 20 (Olsen & Thygesen) |
| vdW-DF2(C09x) | 58 | 3.27 | ref 89 |
| optB86b-vdW-DF | 67 | 3.34 | ref 89 |
| vdW-DF | 33 | 3.55 | ref 90 |
| rVV10 | 68 | 3.48 | ref 89 |

- d = **탄소 원자 평균 높이 − 첫 기판층** (Table III 캡션). Xe · PTCDA 는 *"미이완 최상층 기준"* 이라 정의가 다르다.
- 본문 (p. 9): *"PBE+MBD 는 원자당 흡착에너지를 pairwise PBE+vdW^surf 대비 **over 38 %** 줄인다"* · *"45 meV/C 는 PBE+MBD 흑연 층간 결합 **48 meV/C** (ref 39) 에 가깝다"*.
- 셀: 그래핀 2×2 / Ag(111) (√3×√3)R30°, 탄소 **8개**, 그래핀 격자 **2.54 Å** (평형 2.46 Å 대비 늘림) — Ag PBE 격자 **4.14 Å** 에서 나온다 (p. 5, p. 9). **실험값 없음** (p. 10).
- 결론 절 (p. 11): *"PTCDA · 그래핀에서 과결합을 흡착물 원자당 **20 · 27 meV** 줄이고, 흡착에너지를 약 **29 % · 25 %** 줄이며, 높이를 약 **0.1 · 0.2 Å** 늘린다"* — ⚠ **25 % 와 0.1 Å 는 자기 표와 안 맞는다** (§10-1).

### 3d. MBD 방법 자체의 성적 (p. 4 — 선행 연구 인용, 이 논문의 계산 아님)

| 지표 | MBD | 비교 |
|---|---|---|
| 유효 C6 정확도 (실험 쌍극자 진동자 세기 분포 대비) | 6.3 % | TS 5.5 % |
| S22 결합에너지 MARE (CCSD(T) 기저한계 대비) | 5 % 이내 | pairwise 보다 크게 개선 |
| 분자결정 16종 격자에너지 MARE (승화엔탈피 외삽 대비) | PBE0+MBD 4.5 % | PBE0+TS 12.9 % |

### 3e. 분극률 · 고유모드 (p. 7, p. 10)
- Xe/Ag 의 정적 분극률 변화 Δᾱ⁰ (`Fig. 2`): 표면 **평행 성분 감소, 수직 성분 증가**. 결합은 4.5 Å 아래에서 의미가 생기고, ~5.5 Å 에서 0 으로 가기 시작해 7.5 Å 넘으면 0 이다 (p. 7).
- 그래핀 MBD 고유모드 (`Fig. 6`, p. 10): 면내(측방) 모드는 흡착으로 에너지가 **약 1.7 meV** 만 내려가고, 수직 모드는 분산에너지에 **약 32 meV** 를 기여한다 (셀당인지 모드당인지 기준 미기재).
- MBD-DOS (`Fig. 7`, p. 10): 흡착 그래핀에 **~16 eV** 새 모드가 생기고 (기판과 혼성), 기판 모드가 **~11.5 eV** 로 내려온다.

---

## 4. DFT/계산 방법 ★

| 항목 | 값 | 쪽 |
|---|---|---|
| **code** | **FHI-aims** — 전전자 · full-potential · 수치 원자궤도 기저, *tight* 설정 | p. 5 |
| **functional** | PBE · HSE (ω = **0.11 bohr⁻¹** — HSE06 의 값) | p. 5 |
| **vdW** | **vdW^surf** (TS 의 C6 · α · R_vdW 를 기판 유전응답으로 재규격화, Zaremba–Kohn, refs 30·64) · **MBD** (range-separation β = **0.83** PBE / **0.85** HSE). MBD 의 초기 QHO 를 **vdW^surf 의 "atom-in-a-bulk" 파라미터**로 매개변수화 (= **MBD@vdW^surf**) | p. 5 |
| **pseudo / PAW** | 없음 (전전자) | p. 5 |
| **Xe/Ag(111)** | 실험 피복 (√3×√3)R30° · Xe **on-top** · Ag **6층** · k **15×15×1** MP · 진공 **20 Å** | p. 5 |
| **PTCDA/Ag(111)** | 실험 정합 (6 1; −3 5) 표면셀, 분자 2개 herringbone · PBE 는 Ag **3층**, vdW^surf · MBD 는 **5층** (*"분산 결합에너지 수렴을 위해"*) · 진공 **50 Å** · k **4×4×1** | p. 5 |
| **그래핀/Ag(111)** | (√3×√3)R30° Ag / 그래핀 2×2 · Ag **6층** · Ag 격자 **4.14 Å** (PBE 벌크) · 각 분산법으로 **기하 최적화, 최하층 고정** · MBD 는 **유한차분 수치 힘** | p. 5 |
| 그래핀 k · 진공 | **n/a (미기재)** | — |
| **이완** | Xe · PTCDA 결합곡선 = **강체(미이완) z-스캔**. 근거: 선행 vdW^surf 연구에서 이완 변형이 작다 (PTCDA 말단 O 높이 변화 0.09 Å, ref 30) → MBD 에도 같다고 가정 | p. 5 |
| **registry** | Xe on-top 1가지 · PTCDA 실험 구조 1가지 · 그래핀 **1가지** (`Fig. 5`) — **registry 스캔 없음** | p. 5, p. 9 |
| DFT+U · AIMD · MLIP · 무질서 처리 | 없음 | — |

### E_ads 정의 — 세 계가 다르다
- **Xe** (Eq. 4): `E_ads = E_Xe/Ag − (E_Ag + E_Xe)`, E_Xe = **고립 기체 원자** → 단층 횡결합 포함.
- **PTCDA** (Eq. 7): `E_ads = ½ [E_PTCDA/Ag − (E_Ag + E_PTCDA)]`, E_PTCDA = **주기경계 PTCDA 단층** → 횡결합 제외 = 단층|Ag 계면의 (미이완) 분리에너지.
- **그래핀** (Eq. 8): `E_ads = [E_Gr/Ag − (E_Ag + E_Gr)] / N_C`. ⚠ **E_Gr 가 2.54 Å 변형 시트인지 2.46 Å 평형 시트인지 미기재.**
- Xe · PTCDA 는 *"모든 항이 미이완계"* 라고 명시 (p. 5, p. 8). 그래핀은 기하를 최적화했다고 적었으나 참조 상태의 이완 여부는 불명.

### 진동수 (p. 6–7)
`E_ads(d) = α₁ e^(−α₂ d) − C₃ / (d − Z₀)³ + E_ML` (Eq. 5) 로 각 결합곡선을 맞추고, 최소점 곡률 k_e 에서 `E_vib = ħ √(k_e / m_Xe)`. E_ML ≈ 단층 형성에너지.

### 분극률 (p. 7)
`Δᾱ⁰(∥/⊥) = ᾱ⁰_Sys − (ᾱ⁰_Ag + ᾱ⁰_Xe)` (Eq. 6) — 전체계 분극률에서 두 부분(주기경계 Xe 단층, 깨끗한 슬랩)의 합을 뺀 차. 대칭상 평행 두 성분이 같다.

---

## 5. 결과 — 섹션별 상세 (그림 실독 포함)

### 5.1 MBD 방법 (Sec. II, p. 3–5)
- 출발점: ACFDT 상관에너지 (Eq. 1) + Dyson 형 차폐식 χ_λ = χ₀ + χ₀(λv + f_xc)χ_λ (Eq. 2). RPA 는 f_xc = 0.
- 착상: χ₀ 를 **원자마다 하나의 3차원 QHO(Drude 입자)** 응답의 곱으로 근사한다 → 결합된 QHO 계의 상관에너지를 쌍극자 근사 안에서 **정확히** 푼다.
  상관에너지 = 상호작용 QHO 와 비상호작용 QHO 의 **영점에너지 차**. 이는 **같은 QHO 집합의 RPA-ACFDT 상관에너지와 동등**하다 (p. 4, ref 55).
- QHO 파라미터: `α_p(iω) = α_p[n] / (1 + (ω/ω_p[n])²)` (Eq. 3), TS 방식으로 DFT 밀도에서 뽑는다 → 혼성 · 단거리 XC 효과가 들어간다.
  단거리는 가우시안 전하 쌍의 쿨롱으로 재규격화 (ᾱ_p, ω̄_p). DFT 와 이중계산을 막는 **range-separation 매개변수 β 하나**를 범함수별로 한 번 맞춘다 (정답셋에 거의 무관하다고 저자는 말한다).
- 초기 χ₀ 는 국소지만 결과 응답은 **완전 비편재** → pairwise 보다 금속의 비국소 응답에 가깝다 (p. 5).
- 금속용 조정: QHO 는 갭이 있어 금속 응답을 정확히 못 준다 → **vdW^surf 의 재규격화 "atom-in-a-bulk" 파라미터로 초기 QHO 를 매개변수화** (p. 5).
  ⇒ 이 논문의 MBD 는 **차폐된 Ag 파라미터 위에 얹은 다체 결합**이다 (세 줄 경고 ①).
- 구현: FHI-aims · VASP · Quantum ESPRESSO · CASTEP · ADF + 독립 코드 (p. 4, ref 62).

### 5.2 Xe / Ag(111) — 분산이 주인 계 (Sec. III.A, p. 5–7, `Fig. 1` `Fig. 2`)
- vdW^surf 만으로도 실험과 "탁월한" 일치 (0.22 eV, 3.56 Å). MBD 는 작은 변화만 준다 — 높이가 3.6 Å 위로, 에너지 소폭 감소 → r⁻⁶ 너머 고차항의 **약한 반발 기여** (p. 6).
- **`Fig. 1` 실독**: x = d 3.0–6.0 Å, y = E_ads −0.25–0.00 eV. 두 곡선(HSE+vdW^surf 파랑 · HSE+MBD 초록) = 계산점(원) + 점선 맞춤, 곡선당 계산점 12개(3.1–5.6 Å, figure-read).
  파랑 최저 **figure-read ≈ −0.220 eV @ 3.52 Å**, 초록 최저 **≈ −0.174 eV @ 3.55–3.6 Å** → Table I 과 일치.
  6 Å 에서도 파랑 ≈ −0.078 · 초록 ≈ −0.067 eV (figure-read) — 0 으로 안 간다 = 단층 형성에너지 오프셋 (본문 p. 6 설명과 일치).
  두 곡선 간격은 최저점 ≈ 0.046 → 5.6 Å 에서 ≈ 0.013 eV 로 줄지만 0 은 아니다 → *"다체 효과가 ~5 Å 넘어서도 남는다"* (p. 6) 와 일치.
  초록 우물이 더 넓고 얕다 = 진동 에너지 감소(3.3 vs 4.0 meV)와 일치. 삽입도: 6층 Ag 위 Xe 단층, d = Xe − 최상층.
- HSE 로 바꿔도 에너지는 거의 같다 — 인력은 상관에너지에 있으므로 **E_ads 는 교환보다 분산 기술에 민감하고, 높이는 XC 선택에 민감**하다 (p. 6).
  HSE 에서 MBD 의 높이 증가가 더 작다(+0.05 vs +0.08 Å) → 가려진 단거리 정확 교환이 MBD 와 더 균형이 맞는다는 해석.
- cRPA+EXX (ref 7): E_ads 가 MBD 보다 ~30 meV 약하고, 높이는 PBE+MBD −0.04 / HSE+MBD +0.03 Å.
  저자는 RPA 쪽이 f_xc 무시 · plasmon-pole 근사 · 기판과 흡착물 응답을 따로 계산한 점 때문에 감소를 과대평가했을 수 있다고 본다 (p. 6).
- 진동: 실험 2.8 meV 에 MBD 가 더 가깝다 (3.0 / 3.3 vs 3.8 / 4.0 meV) (p. 7).
- **`Fig. 2` 실독**: y = Δᾱ⁰ (bohr³) −2.0–4.0, x = 3.0–8.0 Å, HSE+MBD. 빨강(⊥)은 3.1 Å 에서 **figure-read ≈ +3.95 bohr³** → 5.5 Å 부근 0, 파랑(∥)은 3.1 Å 에서 **≈ −1.8 bohr³** → 4.5 Å 부근 0.
  평형(≈ 3.57 Å) 에서 ⊥ ≈ +1.4 · ∥ ≈ −0.5 bohr³ (figure-read). 4.6–5.1 Å 에서 두 성분이 다 **약간 양수 (≈ +0.07–0.12, figure-read)** 인데 본문은 이 작은 부호 전환을 언급하지 않는다 (사소).
  본문 서술(평행 감소 · 수직 증가, 4.5 Å 아래에서 결합, 7.5 Å 넘으면 0)과 일치.
- 해석 (p. 7): 수직 분극 증가 → 표면 방향 상호작용의 차폐 증가, 동시에 Xe–Xe 분산 감소 → 단층 형성에 **방향성**이 생길 수 있다.

### 5.3 PTCDA / Ag(111) — 공유 + 분산 (Sec. III.B, p. 7–9, `Fig. 3` `Fig. 4`)
- PTCDA = 무수물 머리 2 + 방향족 골격. Ag(111) 위 **조밀 herringbone**, 말단 O 는 공유결합, 골격은 분산으로 붙는다 (p. 7).
- 기존 pairwise · RPA 모두 E_ads 가 실험 추정의 상단 쪽이다. vdW^surf 는 금속 차폐를 넣었는데도 과결합하고, **차폐를 빼면 (azobenzene/Ag(111) 사례, ref 31) 에너지 · 높이 과대가 더 커진다** (p. 8).
  남은 편차의 원인 후보 = 다체 분산 부재 + 반국소 교환.
- MBD: E_ads 2.50 → 1.77 eV, 높이 2.89 → 2.94 Å. 고차 상관과 분자간 분극이 r⁻⁶ 쌍 분산을 상쇄한다 (p. 8).
- **`Fig. 4` 실독**: x = 2.0–6.5 Å, y = −3.0–1.0 eV, PBE+vdW^surf 파랑 · PBE+MBD 초록, 곡선당 계산점 ~14개 (2.36–6.36 Å, figure-read).
  파랑 최저 **figure-read ≈ −2.50 eV @ ~2.87 Å**, 초록 **≈ −1.77 eV @ 2.9–3.0 Å** → Table II 와 일치.
  2.36 Å 에서 파랑 ≈ +0.25 · 초록 ≈ +0.62 eV (둘 다 반발 영역). 두 곡선 차는 최저점 ≈ 0.73 eV → 2.36 Å 에서 ≈ 0.37 eV 로 준다 (본문: *"range-separation 길이에 다가가면 다체 기여가 작아진다"*).
  먼 쪽은 5.35 Å ≈ 0.05 · 6.35 Å ≈ 0.02 eV (figure-read) → 본문 *"~6.0 Å 넘어서야 두 곡선이 붙는다"* 와 일치.
  초록 우물이 넓고 곡률이 작다 → 진동수 감소 · 비조화 증가 (p. 8).
- **`Fig. 3` 실독**: 회색 Ag 위 PTCDA (검정 C · 빨강 O · 흰 H). 점선 셀 안에 분자 하나가 온전히 있고 모서리에 회전된 두 번째 분자 — herringbone 2분자 셀. 모식도라 높이 정보는 없다.
- 다른 방법과 비교 (p. 9): RPA · vdW-DF 보다 **작은 E_ads · 작은 평형거리**. vdW-DF 계열의 높이 과대는 알려진 문제이고 vdW-DF-cx 에서 일부 해소됐다.
  MBD 높이는 실험의 0.1 Å 안. HSE 와 결합하면 Xe 처럼 −0.07 Å 개선을 기대한다 (p. 9).
- 한계 자인 (p. 9): 평면 PTCDA 단층 · 미이완 슬랩이다. 완전 이완하면 분자 뒤틀림으로 높이가 더 좋아질 것이다.

### 5.4 그래핀 / Ag(111) — 확장 나노구조 (Sec. III.C, p. 9–11, `Fig. 5` `Fig. 6` `Fig. 7`)
- 탄소 나노구조는 **분극 응답이 크게 비편재 · 집단적**이라 유효 C6 가 탄소 물질마다 크게 다르다 (ref 88) → 차폐와 다체 기여가 클 것으로 예상 (p. 9).
- 셀 선택 이유: 다른 연구(refs 20, 89)와의 비교 + 계산량 (p. 9). 셀이 작아서 표면 요철로 인한 그래핀 buckling 은 크지 않다.
- 결과: vdW^surf 72 → **MBD 45 meV/C** (본문 *"over 38 %"*), 높이 3.05 → **3.23 Å** (+0.18). Xe · PTCDA 보다 높이 변화가 **크다** — 금속–그래핀 다체 효과가 분산을 강하게 차폐하기 때문 (p. 9).
- **흑연 층간 대조** (p. 9): PBE+MBD 흑연 층간 결합 **48 meV/C** (ref 39) ≈ 45 → *"나노구조 탄소의 다체 효과 기술이 일관적"*.
- **`Fig. 5` 실독**: 주황 C 벌집 + 회색 Ag 구 (큰 것 = 최상층). 점선 평행사변형 = 그래핀 2×2 = Ag (√3×√3)R30° 셀.
  점선 윗변이 같은 줄의 C 3개(양끝 + 가운데)를 지나므로 **그래핀 격자상수 2개 = √3 × Ag 최근접거리** 임을 그림으로 확인했다. 셀 안 탄소 8개. registry 는 이 한 배치뿐이다.
  (⚠ `figures.json` 의 캡션이 *"…in a"* 에서 잘렸다 — 원문은 *"in a √3×√3 surface unit cell"*.)
- **`Fig. 6` 실독**: (a)(b) 평면도 = 측방 모드, 파랑 화살표가 면내이고 고립(a)과 흡착(b)이 **거의 같다**. (c)(d) 측면도 = 수직 모드, 고립(c)은 화살표가 **거의 순수 수직**인데 흡착(d)은 **기울고 불균일**하다
  → 본문 *"수직 모드가 흡착으로 강하게 바뀐다"* 와 일치. 기판 기여는 그림에서 뺐다 (캡션). 그림의 원자 수가 8원자 셀보다 훨씬 많다 — 시각화에 쓴 셀 크기는 미기재.
- 모드 에너지 (p. 10): 측방 모드 −1.7 meV, 수직 모드가 분산에너지에 ~32 meV → 분산의 주 기여 모드를 짚을 수 있다.
- **`Fig. 7` 실독**: 세 패널, x = "MBD eigenstate energy" 7–25 eV, y = normalized MBD DOS (states/eV).
  왼쪽(전체): **figure-read ≈ 11.8 eV** 의 날카로운 봉우리 (높이 ≈ 6.6) = 그래핀 모드, **≈ 13–17 eV** 넓은 띠 (최대 ≈ 1.5) = 기판 모드.
  가운데: 고립 그래핀(파랑)은 ≈ 14.2 eV 에서 끝나는데 흡착 그래핀 pDOS(빨강)는 **≈ 14.5–18 eV** 에 새 무게가 있다 (본문 *"~16 eV"*).
  오른쪽: 깨끗한 Ag(111)(초록)은 ≈ 12.3 eV 부터 시작하는데 흡착계의 Ag pDOS(자홍)는 **≈ 10–11.6 eV** 에 새 봉우리 (본문 *"~11.5 eV"*) → 혼성으로 기판 모드가 아래로 이동. 본문과 일치.
- ⚠ 저자 스스로 (p. 10): MBD 모드는 모형 QHO 계의 요동이라 **실험 관측량과 비교할 수 없다** — 적분량(분극률 · 결합에너지)만 비교 가능하다.
- 다른 방법 대비 (p. 10–11, `Table III`): vdW^surf 는 비국소 범함수 · RPA 보다 E 가 크고 높이가 작다. MBD 는 optB86b-vdW-DF 와 **같은 범위**다.
  (cRPA+EXX)@PBE 78 meV/C 는 높이는 MBD 와 비슷한데 에너지가 의외로 크다 (cRPA 는 보통 작은 착물을 과소결합한다, ref 91). 저자는 **층수 · 기저 · k 수렴 부족 + q = 0 기여 무시**를 의심한다 (p. 10–11).
  *"방법 간 남은 산포는 과제이고 실험 기준값이 필요하다"* (p. 11).

### 5.5 결론 (Sec. IV, p. 11–12)
- Xe: 결합세기 변화는 작지만, 계 크기와 pairwise 법 개발에서 영족원소가 한 역할을 생각하면 의미 있다. 가장 흥미로운 것은 분극률 텐서의 **강한 이방화**.
- PTCDA · 그래핀: 과결합 20 · 27 meV/원자 감소, **29 % · 25 %**, 높이 +0.1 · +0.2 Å (⚠ §10-1).
- 남은 과제: MBD 가 **KS 퍼텐셜에 되먹임되지 않는다** → 흡착물 준위의 Fermi 준위 정렬은 여전히 반국소 수준이고, 자기상호작용 오차와 공유결합 같은 단거리 문제는 남는다.
  쌍극자 대신 감쇠 쿨롱, 원자당 QHO 여러 개로 확장하면 체계적으로 개선할 수 있다.
- 요지: 분자 · 유한갭 물질용으로 만든 MBD 가 국소 QHO 에서 출발했는데도 상호작용으로 비편재 응답을 만들어 금속 흡착을 개선한다.

---

## 6. 논증 흐름 / 메커니즘 종합

1. 금속 흡착 = 금속의 비편재 상태(정적 상관) + 흡착물–기판 장거리 요동(동적 상관). 반국소 DFT 는 앞의 것, 파동함수법은 뒤의 것에 강하다.
2. pairwise 분산은 금속 흡착을 과결합한다 → 원인은 기판 내 다체 상관 + 쿨롱 차폐.
3. 차폐는 vdW^surf 가 C6 재규격화로 **pairwise 안에** 넣었다 → 기하는 좋아졌지만 에너지 과결합이 남는다.
4. 남은 것 = **다체(pairwise 너머)** → MBD@vdW^surf 로 넣는다.
5. 결과: 분산 우세 계(Xe)는 작게, 공유 + 분산(PTCDA)은 중간, 비편재 확장계(그래핀)는 크게 줄어든다. 높이는 전부 늘고 우물은 넓어진다.
6. 분극률 · 고유모드로 *왜* 줄어드는지 해석한다 (수직 분극 증가 → 차폐, 흡착물–기판 혼성 모드).

### 차폐 사다리 — 이 논문이 **수치로** 보여 주는 칸과 아닌 칸 ★

| 단계 | 대표 | 이 논문의 수치 |
|---|---|---|
| ① pairwise · 금속 차폐 없음 | TS · **D3(BJ) 도 이 계열** (D3 의 배위수 의존 C6 는 환경을 일부 반영하지만 금속의 집단 차폐를 명시적으로 넣지는 않는다 — 일반 지식) | **없음** — p. 8 의 *"차폐를 빼면 과대가 더 커진다"* (azobenzene, ref 31) 정성 서술뿐 |
| ② pairwise · 금속 차폐 (Zaremba–Kohn 재규격화) | vdW^surf | Table I–III 의 vdW^surf 행 |
| ③ 다체 (차폐 파라미터 위) | MBD@vdW^surf | Table I–III 의 MBD 행 → ②→③ 감소 **−23 / −29 / −37.5 %** |

⇒ *"금속 차폐가 결합을 얼마나 바꾸나"* 의 ①→② 칸은 **이 논문으로 못 채운다.**

---

## 7. 우리 프로젝트 연결 ★★ (1저자 요청 · 2026-09-23)

> ⛔ 이 절의 문헌 수치는 **소환값**이다. 우리 db 절대값과 같은 표에 두지 않는다.
> J/m² 환산은 전부 **요약자 계산** (`derived(ours)`, §15 원장) — 논문에는 J/m² 가 한 번도 안 나온다.

### 7-1. 표 주장 검증 — *"Ag(111) 위 그래핀 결합 45 meV/C · 약 0.28 J/m²(요약자 계산) · vdW 계산 방법에 따라 38 % 이상 달라짐"*

**판정: 부분 맞음** — 45 ✅ · 38 % ⚠ (인용은 맞지만 뜻을 좁혀야 한다) · 0.28 J/m² ❌ (→ **0.26 J/m²**).

| 조각 | 원문 | 판정 |
|---|---|---|
| 45 meV/C | `Table III` PBE+MBD **45 meV/C**, d **3.23 Å** (p. 11) · 본문 p. 9 | ✅ **방법 = PBE+MBD** (MBD@vdW^surf, FHI-aims). pairwise PBE+vdW^surf 는 **72 meV/C · 3.05 Å** |
| 평형 높이 | MBD 3.23 / vdW^surf 3.05 Å (C 평균 − 첫 기판층) | 요약표에 없던 값 — 넣을 것 |
| 실험 대조 | **없음** — *"due to a lack of such data for graphene on Ag(111)"* (p. 10) | 요약표가 실험 대조를 암시하면 틀린다. 그래핀 높이 실험(NIXSW 등)은 이 논문에 **0건** (XSW 는 PTCDA 에만) |
| "38 %" | 본문 p. 9: *"reduces … **over 38 %** compared to the pairwise PBE+vdW^surf approach"* | ⚠ **vdW^surf(72) → MBD(45) 한 쌍의 상대 감소**다 (분모 = pairwise 값). 표 반올림값으로는 (72−45)/72 = **37.5 %** 라 "over 38 %" 가 재현 안 되고, **결론 절 (p. 11) 은 같은 비교를 "~25 %" 로 적는다** (자기모순, §10-1). ⇒ *"방법에 따라 38 % 이상"* 은 **이 한 쌍**에 대해서만 맞다. **방법 간 산포 전체**는 훨씬 크다 — `Table III` 분산 포함 7개 행 = **33–78 meV/C (2.4배, 45 대비 −27 ~ +73 %)**. 분산 없는 RPBE 1 meV/C 까지 넣으면 사실상 0–78 |
| 0.28 J/m² | 논문에 J/m² 없음 | ❌ **밀도를 평형 그래핀(a 2.46 Å, 0.3816 C/Å²)으로 잡은 값**이다: 45 × 0.38162 × 0.0160218 = 0.2751 → 0.28. 논문 셀은 그래핀을 **2.535 Å** (= √3 × (4.14/√2) / 2, 본문 반올림 2.54) 로 늘렸다 → 8 C / 22.265 Å² = **0.3593 C/Å²** → 45 × 0.3593 × 0.0160218 = **0.2591 → 0.26 J/m²** (2.54 를 쓰면 0.3580 → 0.2581). 차이 −6 % |

**고쳐 쓴 한 줄 (제안)**: *"Ag(111) 위 그래핀 단층 결합은 PBE+MBD 45 meV/C (d 3.23 Å), pairwise PBE+vdW^surf 72 meV/C (3.05 Å) — 논문 셀 밀도 0.3593 C/Å² 로 환산하면 0.26 vs 0.41 J/m² (요약자 계산). 두 방법의 차는 37.5 % 다 (논문 본문 'over 38 %', 결론 '~25 %' 로 불일치). Table III 의 분산 포함 7개 방법은 33–78 meV/C (≈ 0.19–0.45 J/m²) 에 퍼진다. 실험값 없음."*

### 7-2. 점착일(W_ad) 캠페인 — 계획 v3 §0′ 에 주는 것 ★★

**(a) 기준값 — Ag|그래핀(단층) 소환값을 논문 셀 밀도 0.3593 C/Å² 로 환산 (요약자 계산)**

| 방법 | meV/C | ≈ J/m² | d (Å) |
|---|---|---|---|
| (cRPA+EXX)@PBE (ref 20) | 78 | 0.45 | 3.31 |
| PBE+vdW^surf | 72 | 0.41 | 3.05 |
| rVV10 (ref 89) | 68 | 0.39 | 3.48 |
| optB86b-vdW-DF (ref 89) | 67 | 0.39 | 3.34 |
| vdW-DF2(C09x) (ref 89) | 58 | 0.33 | 3.27 |
| PBE+MBD | 45 | 0.26 | 3.23 |
| vdW-DF (ref 90) | 33 | 0.19 | 3.55 |

- ⚠ 다른 문헌 행(refs 20 · 89 · 90)은 **그 논문의 격자**로 계산된 값이라 같은 밀도로 환산한 것은 근사다. refs 20 · 89 는 같은 (√3×√3)R30° 셀이라고 본문이 밝힌다 (p. 9); ref 90 은 미확인.
- ⚠ **흑연이 아니라 그래핀 단층**이다. 흑연(다층)이면 아래층 분산이 더해진다 — 이 논문은 그 차를 다루지 않는다.

**(b) 허용 폭 — 두 종류를 섞지 않는다**
- **수치 설정 폭** (계획 §0′: 진공 ≤ 0.01 · 분리 ≤ 0.02 · 표본별 UMA↔PBE ≤ 0.10 J/m²): 이 논문이 줄 것이 없다 (수렴 시험을 안 보여 준다).
- **분산 모델 폭**: 같은 그룹 · 같은 셀 · 같은 코드에서 vdW^surf ↔ MBD 만 바꿔도 **0.16 J/m²** (27 meV/C). `Table III` 전체는 **0.19–0.45 J/m² (폭 0.26)**.
  ⇒ **계획의 수치 문턱보다 한 자릿수 크다.** 헤드라인은 *"PBE+D3(BJ) 에서의 W"* 로 **모델 조건부**여야 하고, 모델 불확도는 별도 줄로 적는다 (수치 문턱으로 흡수할 수 없다).
- 🔴 **"저/고 접착 구간" 경계 0.3 J/m² 가 방법 산포 한가운데 있다.** 분산 포함 7개 중 **5개가 0.3 위**이고, MBD (0.26) · vdW-DF (0.19) 는 아래다.
  ⇒ Ag|흑연을 *"저 접착 구간"* 으로 부를지가 **분산 모델에 달려 있다.** 구간 라벨에도 방법을 붙인다. 계획이 이미 *"0.3 / 1 은 구간이지 기전 판정이 아니다"* 라고 적었으니 여기에 *"경계 근처면 모델 의존"* 을 더한다.
  자릿수(≲ 0.5 vs ≳ 1 J/m²) 판정은 모든 방법에서 같다 — **DEM 의 자릿수 목표에는 영향이 없다.**

**(c) 분산 모델 민감도 — pairwise D3 vs vdW^surf vs MBD**
- 이 논문에 **D3 수치는 0건**이다 (세 줄 경고 ②). 비교는 §6 사다리의 ②→③ 칸뿐이다:
  vdW^surf → MBD 에서 **−23 % (Xe) · −29 % (PTCDA) · −37.5 % (그래핀)**, 높이 **+0.05 ~ +0.18 Å**, 우물 폭 증가 (Xe E_vib **−21 % PBE · −17.5 % HSE**).
- 금속 차폐 자체(①→②)는 수치가 없다. 정성 서술만 있다: *"차폐를 빼면 과대가 더 커진다"* (p. 8, azobenzene).
  ⇒ **D3(BJ) 는 ①에 가깝다 — 이 논문의 논리를 따르면 vdW^surf 보다도 과결합 쪽일 위험**이 있다. 크기는 모른다.
- **비교가 되려면 더 돌릴 것** (전부 작은 계):
  1. **그래핀 2×2 / Ag(111) (√3×√3)R30°, PBE+D3(BJ)** — 이 논문과 **같은 기하**: Ag 6층, a_Ag 4.14 Å (그래핀 2.535 Å), 최하층 고정 이완, d = C 평균 − 첫 기판층, E_ads/N_C (Eq. 8), 참조 그래핀 = **같은 변형 격자** 명시.
     원자 **26개** (Ag 18 + C 8). ⇒ D3(BJ) 가 `Table III` 의 어디(33–78)에 서는지 바로 나온다.
  2. **Xe / Ag(111) (√3×√3)R30° on-top, PBE+D3(BJ)** — Ag 6층, k 15×15×1, 진공 20 Å, E_ads 참조 = 기체 Xe (Eq. 4 그대로). 원자 **19개**.
     ⇒ 이 논문에서 **실험 기준이 확실한 유일한 계**다 (0.18–0.23 eV · 3.45–3.68 Å · 최선 0.20–0.23 eV · 3.6 ± 0.05 Å · E_vib 2.8 meV).
     **우리 QE+D3(BJ)+Ag 설정의 외부 검산**으로 쓸 수 있다 — Ag|흑연에는 실험 기준이 없으니 이게 유일한 실험 발판이다.
  3. 흑연 층간 D3(BJ) — 계획에 이미 있다 (흑연 대조). (1) 과 **같은 D3(BJ)** 로 내면 아래 (e) 의 비가 나온다.
  - ⚠ **QE 의 `dftd3_threebody` 기본값을 먼저 확인한다.** repo 의 QE D3 생성기 (`tools/vgcf_hbn/make_qe_inputs.py`: `vdw_corr = 'grimme-d3'`, `dftd3_version = 4`) 는 이 키를 **안 적는다**.
    QE 기본이 3체(ATM) 포함이면 우리 "D3(BJ)" 는 사실 **D3(BJ)+ATM** 이고, 이 논문이 보여 주듯 pairwise 너머 항이 바로 답을 바꾸는 항이다 (SDCP C-12 의 VASP D3 는 3체 없음 — 브리프 §3-2).
    보고량 카드에 **ATM on/off 를 명시**한다. (기본값은 이 세션에서 QE 원문으로 대조하지 못했다 — **확인 필요**.)

**(d) 흑연 대조 (§0′ 흑연 대조) 에 주는 것**
- 이 논문의 흑연 값: **PBE+MBD 층간 결합 48 meV/C** (ref 39 Ambrosetti 2014 인용 — 이 논문의 계산이 아니다, p. 9). a 2.46 Å 로 환산하면 **0.29 J/m²** (요약자 계산).
- 계획의 기준 · 허용대를 같은 단위로 (a 2.46, 요약자 환산): 0.39 ± 0.02 J/m² ≡ **63.8 ± 3.3 meV/C** · 운영 허용대 0.31–0.47 ≡ **50.7–76.9 meV/C**.
- 🔴 ⇒ **PBE+MBD 흑연 값 (48 meV/C ≈ 0.29 J/m²) 은 운영 허용대 하단 (0.31) 밖이다.**
  ⚠ **09-28 보류** (litdb `wang2015_graphite_cleavage_energy` §4·§7e): 48 meV/C 는 흑연 **층간 결합에너지(BE)** 일 수 있다 — Wang 관계 BE ≈ 0.85 CE 면 CE ≈ 0.35 J/m² 로 허용대 **안**이다. 원전(Ambrosetti 2014)의 양 정의를 확인하기 전까지 '밖' 판정은 쓰지 않는다 (BE 를 CE 허용대에 댄 비교일 수 있다).
  ⚠ 층간 결합에너지(층당 원자당) ≠ 벽개에너지(반무한 둘의 분리) — 장거리 꼬리 때문에 벽개 쪽이 조금 크다 (일반 지식, 크기는 이 논문에 없다). 그래도 **분산 모델 하나만 바꿔도 대조가 "실패"할 수 있다**는 신호다.
- 계획은 *"밖이면 D3 계수를 만지지 않고 원인 진단"* 이라 적었다 — 옳다. 진단 목록에 **"분산 모델 자체의 계통 편차"** 를 수치 설정 실수와 구분된 정당한 원인으로 넣는다.

**(e) 비 — 한 방법 안에서만** (계획이 Ag|흑연과 흑연 층간을 같은 D3(BJ) 로 내는 설계가 맞는 이유)
- PBE+MBD 안에서 Ag|그래핀 / 흑연 층간 = 45 / 48 = **0.94** (원자당) · 면적당 0.26 / 0.29 = **0.88** (밀도 차 포함, 요약자 계산).
  ⚠ 분자(Ag|그래핀)는 **+3 % 늘린** 그래핀이고 분모(흑연)는 평형 격자다 — 이 비에도 변형 상태가 섞여 있다.
- ⇒ 이 방법에서는 **Ag–C 계면과 흑연 자체의 층간이 거의 같은 세기**다. DEM 에서 *"Ag|VGCF 계면이 먼저 끊기나, 흑연 안에서 먼저 벽개되나"* 는 **비가 1 근처라 방법 선택에 민감**하다.
  vdW^surf 흑연 값은 이 논문에 없어서 다른 방법의 비는 모른다.

**(f) registry · 셀 · 변형**
- 이 논문은 **registry 1개** (`Fig. 5`) 로 끝낸다. registry 산포 수치가 **없다** → 계획의 **"결과 전 고정한 대칭 비등가 ≥ 4개"** 는 이 논문보다 엄격하고, 허용 폭을 이 논문에서 가져올 수 없다.
  ⚠ (√3×√3)R30° / 2×2 는 작은 셀이라 **고대칭 registry 가 몇 개 안 될 수 있다** — ≥ 4 를 채우려면 일반(저대칭) 평행이동이 들어가야 하는지를 셀 봉인 때 센다.
- 계획 P1-b 의 *"(√3×√3)R30° Ag / 흑연 2×2 류"* 가 **바로 이 논문의 셀**이다. 변형은 **전부 그래핀 쪽**이다 (Ag 4.14 → 그래핀 +3.06 %). 우리 격자로 바꾸면 (요약자 계산):

  | a_Ag (Å) | 그래핀 a (Å) | 인장 (vs 2.46) | C 밀도 (vs 2.46) |
  |---|---|---|---|
  | 4.14 (이 논문 PBE) | 2.535 | +3.06 % | −5.8 % |
  | **4.16 (계획 §2 PBE)** | **2.547** | **+3.56 %** | **−6.7 %** |
  | 4.10 | 2.511 | +2.06 % | −4.0 % |
  | 4.086 (계획 §2 UMA) | 2.502 | +1.71 % | −3.3 % |

  ⇒ W (J/m²) 는 밀도에 비례하므로 **셀 선택만으로 ~7 %** 가 움직인다. **원자당(meV/C)과 면적당(J/m²)을 둘 다**, 밀도를 적어서 보고한다.
  그래핀 참조 시트는 **같은 변형 격자**로 명시한다 — 이 논문은 그걸 적지 않았다 (Eq. 8 의 E_Gr 미기재).
  흑연을 다층으로 쌓아 전부 +3.6 % 늘리면 층간 결합 자체가 바뀐다 → 변형을 첫 층에만 줄지(부정합) 전체에 줄지를 셀 봉인 때 정한다.
- 슬랩: 이 논문은 Ag **5–6층**이고, PTCDA 에서 *"분산 결합 수렴을 위해"* PBE (3층)보다 두껍게 갔다 (p. 5) → 계획 단계 5 의 **Ag 4 → 6층** 두께 시험과 같은 방향이다.

**(g) E(d) 곡선 · 분리 거리 · 이완 몫**
- MBD 는 **최저점을 밖으로 밀고 우물을 넓힌다** (`Fig. 1` `Fig. 4`). UBER 적합의 모양 파라미터가 분산 모델에 의존한다 — DEM 접촉법칙에 곡선 모양(범위)이 들어가면 그것도 모델 조건부다.
- 꼬리: PTCDA 6.35 Å 에서 ≈ −0.21 / −0.19 eV/분자 (figure-read) = **≈ 0.027 / 0.025 J/m²** (분자당 122.46 Å², 요약자 계산).
  이 논문 곡선은 **6.5 Å 에서 끝나서** 계획의 *"분리 8 Å vs 30 Å ≤ 0.02 J/m²"* 를 직접 시험하지 못한다. 단층은 그 거리면 대개 통과하겠지만 흑연(다층)의 꼬리는 더 길다.
- 이완 몫: PTCDA vdW^surf **완전 이완 +0.36 eV (+14 %)** = **≈ 0.047 J/m²** (요약자 계산) → 계획의 W_ad(이완) 와 W_sep(무이완) 차가 이 정도 크기일 수 있다는 **자릿수 참고**다 (계는 다르다).

### 7-3. SDCP/PTFE 흡착 (C-12) — 다체 보정의 부호 · 크기 ★

**⚠ 먼저 — 기판이 다르다.** 이 논문의 기판은 **금속 Ag(111)** 이다: 갭 0, 집단(비국소) 응답이 흡착물–기판 분산을 **차폐**하고, vdW^surf 가 그 차폐를 Ag 파라미터에 넣고, MBD 는 그 위에 다체 결합을 얹는다.
우리 C-12 기판은 **LiNiO₂(104) 산화물 표면** (PBE+U, 유한 갭 — 금속 차폐 없음)이다. 흡착물도 다르다: 이 논문에서 감소가 가장 큰 것은 **비편재 π 계(그래핀)** 이고, PTFE(불화 사슬)는 편재 · 저분극 사슬이다.
⇒ **감소율을 옮길 수 없다. 옮길 수 있는 것은 부호뿐이다.**

**C-12 값의 지위 (원장 허용 서술 그대로)**: *"완료 7잡의 산술로 b00·pm1 자세에서 E_ads(PTFE) −0.791 eV · E_ads(SDCP) −0.955 eV · 차 −0.164 eV 가 나온다 — 단 사전등록 게이트(기체 스핀 대조·진공 수렴·자세 최소)가 **하나도 통과하지 않았다**."*
(`db/properties/sdcp_c12_v41_eads_ungated_2026_09_21.json` · citable: false · **한 자세 · 게이트 미통과** · 고정기하 단일점). 그 한 자세의 D3 항등분해에서 PTFE 합계 −0.791 eV 중 **D3 항이 −0.823 eV** 다 (브리프 §3-1).
⛔ 이 분해를 기전 주장으로 쓰지 않는다 (원장 금지 조항). ⛔ 이 값들을 이 논문의 결합에너지와 같은 표에 두지 않는다 (C-12 사전등록 금지 조항).

1. **부호 — 일관된다.** 이 논문 세 계 모두 pairwise → 다체에서 **결합이 줄고 높이가 는다.** 우리 브리프 §3-5 의 D4 → D4+ATM (3체 선두항) 교체도 같은 부호다 (PTFE −0.75 → −0.66 eV, **−12 %**).
   ⇒ *"pairwise D3(zero) 의 −0.79 는 다체 효과를 넣으면 작아지는 쪽"* 이라는 방향은 두 근거가 같다.
2. **크기 — 옮기면 안 된다는 증거가 이 논문 안에 있다.**
   - 원자당 감소 (20 · 27 meV/원자, p. 11) 를 옮기면 PTFE 32원자 × = **0.64–0.86 eV** — PTFE 의 D3 항 전체 (−0.823, 원자당 ~26 meV) 를 **지운다.** 말이 안 된다 → 원자당 이식은 무효.
   - 비율 (−23 ~ −38 %) 은 **금속 + 차폐 파라미터 위** 값이다. ATM (선두 3체만) 의 −12 % 보다 2–3배 크지만, 그 차이가 "ATM 이 부족해서" 인지 "금속이라서" 인지 이 논문으로는 **가를 수 없다.**
3. **시나리오** (⚠ 가정 — 인용 · 원장 등록 금지. C-12 의 지위를 그대로 물려받는다). 분산항만 이 논문의 감소율만큼 줄인다고 가정하면 (요약자 계산, 전자항 PTFE +0.032 · SDCP −0.388 고정):

   | 분산항 감소율 f | PTFE (eV) | SDCP (eV) | D (eV) |
   |---|---|---|---|
   | 0 (D3 zero 그대로) | −0.791 | −0.955 | −0.164 |
   | 0.227 (Xe 비율) | −0.604 | −0.826 | −0.222 |
   | 0.375 (그래핀 비율) | −0.482 | −0.742 | −0.260 |

   - **PTFE 크기**: 금속 수준의 다체 감소를 가정해도 **−0.48 ~ −0.60 eV** 다 — Kang 2025 의 −0.09 eV 와는 여전히 자릿수가 다르다.
     ⇒ 브리프의 *"PTFE −0.79 는 계산 실수가 아니라 분산이 모은 크기"* 는 **다체 보정 아래서도 자릿수로는 유지**되고, 절대값은 **~0.3 eV 모델 의존**이다.
   - **D 방향**: 같은 비율이면 D 가 오히려 **더 음수**다 (분산이 PTFE 쪽을 더 돕기 때문). 이 논문의 비율 폭 (0.227–0.375) 을 **가장 불리하게 엇갈려** 줘도 (SDCP 0.375 · PTFE 0.227) **D ≈ −0.14 eV**.
     D = 0 이 되려면 **SDCP 의 분산만 29 % 줄고 PTFE 는 0 %** 여야 한다 — 이 논문의 흡착물 간 폭 (15 %p) 보다 크다.
4. **실제로 재려면**: MBD 는 VASP · QE 에 구현돼 있다 (p. 4). 같은 C-12 기하(UMA 이완 · DFT 단일점)에서 **MBD 단일점 교체**가 가장 싸다.
   ⚠ 이온성 산화물(Li⁺, +U Ni)에서 밀도 분할 기반 분극률이 적합한지는 이 논문 범위 밖이다 (이 논문의 MBD 는 금속용 vdW^surf 파라미터를 썼다).

### 7-4. 계산 세부 한눈에 (요청 4)

| | Xe/Ag(111) | PTCDA/Ag(111) | 그래핀/Ag(111) |
|---|---|---|---|
| 코드 · 기저 | FHI-aims 전전자, tight NAO | 〃 | 〃 |
| 범함수 | PBE, HSE (ω 0.11 bohr⁻¹) | PBE | PBE |
| 분산 | vdW^surf, MBD (β 0.83 / 0.85) | vdW^surf, MBD | vdW^surf, MBD |
| 셀 | (√3×√3)R30°, on-top | (6 1; −3 5), 2분자 | (√3×√3)R30° / 그래핀 2×2 (8 C) |
| Ag 층 | 6 | 3 (PBE) · 5 (분산) | 6 (a 4.14 Å) |
| k | 15×15×1 | 4×4×1 | n/a |
| 진공 | 20 Å | 50 Å | n/a |
| 기하 | 강체 z-스캔 | 강체 z-스캔 (평면 단층) | 최적화, 최하층 고정, MBD 는 유한차분 힘 |
| 흡착물 | Xe 단층 | PTCDA 단층 (herringbone) | 그래핀 단층 (+3.1 % 인장) |
| 실험 대조 | LEED · X선 산란 · TPD · He 산란 | **XSW** 높이 · TPD(NTCDA) · 광전자 · AFM 으로 추정 | **없음** |

### 7-5. `our_dft_baseline.md` 대비

| 항목 | 이 논문 | 우리 (comp1 / modelc · W_ad 계획 · C-12) | 차이 |
|---|---|---|---|
| gap · E/B · Ea · D · ICOHP · ESW | n/a | 기준표 | **비교 불가** — 계가 다르다 (금속 흡착) |
| 코드 | FHI-aims 전전자 | QE (PAW/USPP) · VASP (C-12) | 전전자 vs 의사퍼텐셜 |
| 분산 | vdW^surf · MBD | D3(BJ) (QE, W_ad 계획) · D3 zero (VASP, C-12) | **D3 계열 수치 0건** — 직접 비교 불가 |

⇒ 물성 4축 표에 넣을 행이 **없다** → `comparison_vs_ours.md` 에는 `🔧 방법 원전` 블록으로만 둔다.

---

## 8. Figure set ★

| Fig | 내용 | 우리 활용 |
|---|---|---|
| 1 | Xe/Ag(111) 결합곡선 E_ads(d), HSE+vdW^surf (파랑) vs HSE+MBD (초록). 최저 ≈ −0.22 @ 3.52 / −0.17 eV @ ~3.57 Å (Table I 과 일치). 6 Å 에서도 0 이 아니다 (단층 형성에너지 오프셋) | **Xe/Ag 를 우리 D3(BJ)+Ag 설정의 실험 검산계로** 쓸 때의 목표 곡선. E_ads 참조(기체 원자)가 횡결합을 포함한다는 것까지 따라야 비교가 된다 |
| 2 | Δᾱ⁰(∥/⊥) vs d (HSE+MBD). 흡착 시 수직 +, 평행 −. 4.5 Å 아래에서 결합, 7.5 Å 넘으면 0 | 다체 효과가 **이방 분극(방향성)** 을 만든다는 근거 — 우리 계에 직접 쓸 곳은 없다 (해석 참고) |
| 3 | PTCDA herringbone 단층 / Ag(111), 2분자 셀 (모식도) | 없음 (구조 참고) |
| 4 | PTCDA/Ag(111) 결합곡선, PBE+vdW^surf vs PBE+MBD. 최저 −2.50 @ 2.89 / −1.77 eV @ 2.94 Å, 6 Å 넘어서야 합쳐진다 | **다체 보정이 곡선 전 구간에서 인력을 깎는다**는 그림 — UBER 모양 · 꼬리 (6.35 Å ≈ 0.025–0.027 J/m², figure-read) 가 모델 의존이라는 근거 |
| 5 | 그래핀 2×2 / Ag(111) (√3×√3)R30° 정합셀 (8 C) | **계획 P1-b 셀 그 자체.** registry 1개뿐 → 우리 ≥ 4 registry 는 이보다 엄격 |
| 6a–d | 그래핀 MBD 고유모드: 측방 (a 고립, b 흡착) 거의 불변, 수직 (c 고립, d 흡착) 크게 변형 | 흡착물–기판 결합이 **면 수직 분극**으로 간다는 해석 — 정성 참고 |
| 7 | MBD 준입자 DOS: 전체 / 그래핀 pDOS / Ag pDOS. 흡착 시 그래핀에 ~16 eV 새 모드, Ag 모드는 ~11.5 eV 로 하강 | 없음 (관측량이 아니다 — 저자 스스로 실험 비교 불가라 적음) |

---

## 9. Post-processing ★
- **무엇**: 강체 z-스캔 결합곡선 → 최저점 (E_ads, d) · Eq. 5 적합 (지수 반발 − C₃/(d−Z₀)³ + E_ML) → 최저점 곡률 → E_vib · MBD 정적 분극률 텐서의 차 Δᾱ⁰ (Eq. 6) · MBD 고유벡터 시각화 · MBD 고유에너지 DOS (투영 포함).
- **도구**: FHI-aims + MBD 모듈 (독립 MBD 코드 공개, ref 62). 시각화 도구는 미기재.
- **수치화 · 기록**: 표 3개 (E_ads · d · E_vib) + 결합곡선 그림 2장. 오차막대 없음, 결합곡선 원자료 미공개.

---

## 10. 비판 — 이 논문의 약한 곳 ★

### 10-1. 결론이 자기 표와 어긋난다 (두 곳)
- 그래핀 감소율: `Table III` (72 → 45) = **37.5 %**, 본문 p. 9 *"over 38 %"*, 결론 p. 11 *"~25 %"*. 세 수가 다 다르다. 원자당 27 meV 는 표와 맞는다.
- PTCDA 높이 증가: `Table II` (2.89 → 2.94) = **+0.05 Å** 인데 결론은 *"about 0.1 Å"*. (그래핀 +0.18 → "0.2" 는 맞다.)
- ⇒ **인용은 표에서** 한다. 결론 문장을 그대로 옮기지 않는다.

### 10-2. 실험 기준이 약하다
- 그래핀/Ag(111): 실험 **0** → 이 계에서는 45 가 72 보다 "맞다" 는 근거가 없다. 다른 계산법 사이의 위치 비교뿐이다.
- PTCDA: E_ads 실험이 없다 → **1.4–2.1 eV 는 저자 추정**이다. 추정 사슬의 "33–66 %" 에서 상한 66 % 는 인용된 두 Au(111) 쌍에서 재현이 안 된다 (2.0/1.5 = 1.33 · 2.6/1.7 = 1.53, 요약자 계산).
  상한을 53 % 로 두면 범위는 ≈ 1.4–1.9 eV 가 되고, MBD 1.77 은 여전히 그 안이다.
- 에너지 · 높이 · 진동 실험이 다 있는 계는 Xe 뿐이다.

### 10-3. 기하 처리가 계마다 다르다
- Xe · PTCDA = 강체 미이완 스캔, 그래핀 = 최적화. PTCDA 완전 이완은 결합을 **+0.36 eV (+14 %)** 바꾼다 (p. 9) — MBD 감소 (−0.73 eV) 의 절반 크기라 무시할 양이 아니다.
- registry 스캔이 없다 (세 계 모두 한 배치).
- 그래핀의 k 점 · 진공이 미기재다. 참조 그래핀 격자 (Eq. 8 의 E_Gr) 도 미기재다.
- 본문은 2.54 / 2.46 Å 를 *"intramolecular carbon bonds"* 라 부르지만 이것은 **격자상수**다 (C–C 결합은 ~1.42 Å, 일반 지식).

### 10-4. "MBD 의 개선" 이 무엇에 대한 개선인가
- MBD 는 **vdW^surf 파라미터에서 출발**한다 — 개선은 "차폐 pairwise → 다체" 한 칸이다. 순수 TS 나 D3 대비가 아니다.
- β 는 분자 데이터셋 (유한 갭) 에 맞춘 값을 금속 흡착에 그대로 썼다. 금속용 검증은 이 세 계뿐이다.
- MBD 가 KS 퍼텐셜에 되먹임되지 않는다 (저자 인정) → 전하 이동 · 준위 정렬이 있는 계 (PTCDA 의 O–Ag) 에서는 한계가 있다.

### 10-5. 방법 산포 서술이 느슨하다
- `Table III` 의 다른 행은 **다른 논문 · 다른 코드 · 다른 격자**다. 한 표에 놓고 "같은 범위" 라 말하는 것은 느슨하다.
- (cRPA+EXX) 78 meV/C 에 대한 수렴 비판은 저자의 추측이다 — 검증 계산이 없다.

---

## 11. 적용 인사이트 (우리 연구에 어떻게)
1. **Ag|흑연 W 는 "PBE+D3(BJ) 조건부" 로 라벨한다.** 분산 모델 폭 (0.16–0.26 J/m²) 이 수치 문턱 (0.01–0.10) 보다 한 자릿수 크다 — 모델 불확도를 수치 수렴으로 가리지 않는다.
2. **Xe/Ag(111) 19원자 대조 잡**을 흑연 대조 옆에 둔다 — 이 논문이 가리키는 유일한 실험 발판이고, 계획의 Ag 쪽 D3(BJ) 가 실험 대비 어느 쪽으로 치우치는지 알려 준다.
3. **그래핀 2×2 / Ag(111) (√3×√3)R30° 26원자 D3(BJ)** 로 `Table III` 에 우리 방법을 한 행 추가한다 — 문헌 산포 안에서 우리 위치가 정해진다.
4. **0.3 J/m² 구간 경계는 Ag|흑연에서 모델 의존**이다 — 구간 라벨에 방법을 붙인다.
5. **Ag|C 와 C|C 의 비가 1 근처** (MBD 0.94) — DEM 이 "어디가 먼저 끊기나" 를 물으면 한 방법 안의 비로만 답한다.
6. **PTFE C-12**: 다체 보정은 **|E_ads| 를 줄이는 쪽**이고 D 의 방향은 오히려 강화한다. 절대 크기는 ~0.3 eV 모델 의존이다. QE 의 ATM 기본값을 확인한다.

## 12. 인용 가능 문장 (deck/paper 용 — 영문 초안)
- "On Ag(111), explicit many-body dispersion (MBD) reduces the pairwise (vdW^surf) adsorption energy by 23–38 % for Xe, PTCDA and graphene and increases the adsorption height by 0.05–0.18 Å (Maurer et al., *J. Chem. Phys.* 143, 102808 (2015), Tables I–III)."
- "For graphene on Ag(111), PBE+MBD gives 45 meV per C atom at 3.23 Å versus 72 meV at 3.05 Å with PBE+vdW^surf; no experimental reference exists for this interface (ibid.)."
- ⛔ "38 %" 를 인용할 때는 **"relative to the pairwise vdW^surf value"** 를 붙인다. 결론의 "25 %" 는 쓰지 않는다.

## 13. 주의 / 한계 (인용 규율)
- 문헌 수치는 **소환값**이다 — 우리 db 절대값과 같은 표에 두지 않는다. 특히 C-12 E_ads (고정기하 · 한 자세 · 게이트 미통과) 를 이 논문의 결합에너지 옆에 두지 않는다 (C-12 원장 금지 조항).
- J/m² 는 **요약자 환산**이다 — 밀도 (0.3593 vs 0.3816 C/Å²) 를 같이 적는다.
- 45 meV/C 는 **그래핀 단층** / Ag(111) 이다 — 흑연 (다층) 이나 VGCF 곡면에 그대로 옮기지 않는다.
- MBD 결과를 "금속 차폐 효과" 로 부르지 않는다 (MBD@vdW^surf).
- 이 논문에서 D3 에 대한 수치는 하나도 나오지 않는다.

## 14. 기법 용어 미니사전
- **pairwise 분산 (DFT-D, TS)**: 원자쌍마다 −C6/r⁶ (감쇠 포함) 을 더한다. 3체 이상은 없다.
- **TS (Tkatchenko–Scheffler)**: C6 · α 를 DFT 밀도에서 원자 환경에 맞게 뽑는 pairwise (Hirshfeld 부피 — 일반 지식).
- **vdW^surf**: TS + 금속 기판 원자의 C6 · α · R_vdW 를 기판 유전응답 (Zaremba–Kohn) 으로 **차폐 재규격화**. 여전히 pairwise.
- **MBD (many-body dispersion)**: 원자마다 QHO 하나, 쌍극자–쌍극자로 결합된 전체계의 영점에너지 차를 **정확히** 푼다 → 모든 차수의 다체 항 + 차폐 + 이방성. 같은 QHO 계의 RPA 와 동등.
- **ATM (Axilrod–Teller–Muto)**: 3체 분산의 선두항. D3 · D4 에 선택적으로 붙는다. MBD 를 결합 세기로 전개했을 때의 3차 항에 해당한다 (일반 지식).
- **range-separation β**: DFT (단거리) 와 MBD (장거리) 의 이중계산을 막는 감쇠 길이 계수. 범함수마다 한 번 맞춘다.
- **ACFDT**: 응답함수로 상관에너지를 쓰는 정확한 식 (Eq. 1). RPA 는 f_xc 를 0 으로 둔 근사.
- **QHO / Drude 입자**: 전자 구름을 조화진동자로 본 모형 — 분극률 α 와 특성진동수 ω 로 정해진다.
- **XSW (X-ray standing wave)**: 기판 브래그 반사로 만든 정상파로 흡착 원자의 높이를 원소별로 재는 실험 (PTCDA 2.86 ± 0.01 Å).
- **TPD**: 온도 프로그램 탈착 — 탈착 온도에서 흡착에너지를 추정한다.
- **cRPA+EXX**: RPA 상관 + 정확 교환. 이 논문에서는 문헌값으로만 나온다.
- **E_ML**: Eq. 5 의 상수 — 단층 형성에너지 근사.

## 15. 🧮 파생 계산 원장 (`derived(ours)`) — 인쇄값에 산술만

| # | 식 | 결과 |
|---|---|---|
| D1 | 1 meV/Å² → J/m² | 0.0160218 |
| D2 | 그래핀 밀도 ρ(a) = 2 / ((√3/2) a²) | a 2.46 → 0.38162 · a 2.535 → 0.35931 · a 2.54 → 0.35796 C/Å² |
| D3 | 논문 셀 그래핀 a = √3 · (4.14/√2) / 2 | 2.5352 Å (+3.06 %) · 셀 22.265 Å² / 8 C = 0.35931 C/Å² |
| D4 | 45 meV/C × ρ × D1 | 0.2591 (논문 셀) · 0.2581 (a 2.54) · 0.2751 (a 2.46) J/m² |
| D5 | Table III 각 행 × 0.35931 × D1 | 72 → 0.4145 · 45 → 0.2591 · 30 → 0.1727 · 1 → 0.0058 · 78 → 0.4490 · 58 → 0.3339 · 67 → 0.3857 · 33 → 0.1900 · 68 → 0.3915 J/m² |
| D6 | (72 − 45) / 72 | 37.50 % |
| D7 | PTCDA (2.50 − 1.77) / 2.50 · 0.73 eV / 38 원자 | 29.20 % · 19.2 meV/원자 |
| D8 | Xe (0.22 − 0.17) / 0.22 | 22.73 % |
| D9 | PTCDA 셀 = 33 × (√3/2)(2.9274)² (⚠ PTCDA 계산의 격자값은 미기재 — 4.14 Å 가정) | 244.91 Å² → 분자당 122.46 Å² · 2.50 / 1.77 eV → 0.3271 / 0.2316 J/m² · 이완 0.36 eV → 0.0471 · 꼬리 0.21 / 0.19 eV (figure-read) → 0.0275 / 0.0249 J/m² |
| D10 | Xe 셀 = 3 × 7.4217 = 22.265 Å² | 0.22 / 0.17 eV → 0.1583 / 0.1223 J/m² (⚠ 횡결합 포함 — W_ad 아님) |
| D11 | 흑연 48 meV/C × 0.38162 × D1 | 0.2935 J/m² |
| D12 | 계획 0.39 ± 0.02 / 0.31–0.47 J/m² ÷ (0.38162 × D1) | 63.8 ± 3.3 / 50.7–76.9 meV/C |
| D13 | MBD 비 45/48 · (45 × 0.35931) / (48 × 0.38162) | 0.938 · 0.883 |
| D14 | 우리 격자별 그래핀 인장 | §7-2 (f) 표 |
| D15 | C-12 시나리오 PTFE = 0.032 − 0.823 (1−f) · SDCP = −0.388 − 0.567 (1−f) | §7-3 표 · 엇갈림 (f_S 0.375 / f_P 0.227) D = −0.138 · D = 0 조건 f_S = 0.289 (f_P = 0) |
| D16 | ATM 몫 (브리프 §3-5) 0.09 / 0.75 | 12.0 % |
| D17 | PTCDA 실험 추정 (1.16 ± 0.1) × (1.33–1.66) | 1.41–2.09 eV · Au 쌍 비 1.333 / 1.529 |
