Repository: yonghoon7153-source/Yonghoon-DEM-DFT

# 📚 LITDB — 문헌 단일 시스템 (**SE·DFT 축 + DEM·MPM 축, 두 트랙**)

> **앞으로 논문은 여기서만 본다.** 여러 곳(db/literature, kb/papers, db/properties, Excel)에 흩어진 문헌을 한 곳에서 생각·참고·비교하기 위한 통합 MD 시스템.

## 왜 트랙이 둘인가
`INDEX.md` 는 argyrodite 전해질 축이라 접촉역학·MPM·건식전극 digest 가 들어갈 자리가
없다. 그래서 한때 64편이 **어느 인덱스에도 없었다**(open_items #7). 축을 나눠 그 구멍을
닫았고, 한 분모로 세면 “159편 중 98편 미언급” 같은 **가짜 미결**이 나온다
(`comparison_vs_ours.md:8`). 분리는 실측 근거가 있는 결정이다 — 합치지 말 것.

⚠ 이 표의 **편수는 적지 않는다.** 손으로 쓴 수는 반드시 낡는다(README 자신이 세 번 틀렸다).
현재값은 `python3 tools/litdb/build_index.py --check` 로 본다.

File: litdb/papers/mcgrogan2017_compliant_brittle_li2s_p2s5_glass_nanoindentation.md (part 1 of 2)
<!-- digest 표준 양식 확장 (paper-level STANDALONE). ★ = 이 묶음 ([DEM 우선 (수영)] 문헌 보강 · 1저자 11-12 후보 다섯 편의 3 번 · 후보 표 N-3) 에서 꼭 뽑으라고 한 항목.
     본 = papakyriakou2021_mechanical_behavior_inorganic_li_solid_electrolytes_nanoindentation.md (나노압입 카드의 꼴 · 절 번호 체계) · song2025_porous_argyrodite_modulus_fracture_toughness.md.
     두 필수 절 (§0-1 고른 의도 대조 · §8 자세한 분석) 은 같은 묶음의 doux2020_pressure_effects_sulfide_se_jmca.md 와 같은 꼴.
     원문 = MIT Open Access **저자 원고판** (Author's final manuscript · DSpace hdl 1721.1/112645) — 출판본 (Adv. Energy Mater. 7(12) 1602011) 과 쪽 · 그림 배치가 다를 수 있다.
     쪽 표기 = 원고 쪽 p.1–15 (쪽 아래 가운데 번호).  PDF 쪽 = 원고 쪽 + 1 (PDF p.1 = DSpace 표지).  크롭 파일 이름의 pN 과 figures.json 의 page 는 PDF 쪽이다.
     보충 자료 (SI) 없음 (원고에 Supporting · Supplementary 0 회) · 표 없음 · 번호 붙은 식 4 · 그림 4 · 참고문헌 33.
     값 표지: [인쇄] = 본문 · 그림 안 글자로 적힌 값 · [판독] = 그림에서 읽은 값 (재현 = litdb/figures/<slug>/digitized.csv 63 행 — Fig. 2b 표지 중심은 원본 래스터 (xref 35 · 2162×1002 px) 화소에서 ·
     축은 틀 + 눈금 네 점 최소제곱 · Fig. 2a 는 같은 래스터의 눈금 막대로 · Fig. 3 은 300 dpi 쪽 렌더) · [카드 산술] = 인쇄 · 판독 값으로 이 카드가 계산한 값 (식 병기) ·
     [카드 해석] = 원문에 말이 없어 카드가 읽은 뜻 · [우리 산술] = 우리 쪽 값과 견주는 계산 (일축 환산 H/3 등 — 원문에 없다) · [미확인] = 원고 15 쪽 전수에 없음.
     원문 16 쪽은 글자 층 추출 + 전 쪽 렌더로 전부 읽었다 (식 4 개는 수학 글꼴이라 글자 층이 깨져 렌더에서 옮겼다).  시뮬레이션 (DEM · FEM · MPM) 은 없다 — 측정 논문. -->
# 광유 안에서 잰 Li₂S–P₂S₅ (70:30 mol%) 용융 급랭 유리의 영률 · 경도 · 파괴인성 — 큐브 코너 20 mN 압입 (Oliver–Pharr · ν 0.3 가정): E 18.5 ± 0.9 GPa · H 1.9 ± 0.2 GPa (39 점) · Vickers 9.8 N 균열 길이 (Anstis 식 · k 0.016): K_Ic 0.23 ± 0.04 (풀린 시편 18 점) · 0.34 ± 0.08 MPa·m^½ (안 풀린 시편 12 점) — "compliant yet brittle" 의 원전 · 문헌 DEM 이 SE 항복 임계로 쓴 'H 1.9 GPa' 와 'E 18.5 GPa' 의 출처 (밀도는 원문에 없다) — McGrogan · Swamy · Bishop · Eggleton · Porz · Chen · Chiang · Van Vliet (Adv. Energy Mater. 2017 · 저자 원고판)

> slug `mcgrogan2017_compliant_brittle_li2s_p2s5_glass_nanoindentation` · DOI `10.1002/aenm.201602011` · type `experiment (author's final manuscript · melt-quenched 70Li2S–30P2S5 glass · instrumented indentation in a mineral-oil fluid cell: cube-corner 20 mN Oliver–Pharr reduced modulus → E with ν assumed 0.3 · hardness Pmax/A · Vickers 9.8 N radial-crack fracture toughness (Anstis k 0.016) · XRD · EIS of a 360 MPa cold-pressed powder pellet — 시뮬레이션 없음)` · PDF `0612425e-3._Compliant_yet_Brittle_Mechanical_Behavior_of_Li_S_P_S__Lithium-Ion-Conducting_Solid_Electrolyte.pdf` · SI 없음 · digested `2026-11-12` · status ✅
>
> **저자**: Frank P. McGrogan ¹ · Tushar Swamy ² · Sean R. Bishop ¹,³ · Erica Eggleton ¹ · Lukas Porz ¹,⁵ · Xinwei Chen ¹,⁶ · Yet-Ming Chiang ¹ · **Krystyn J. Van Vliet\*** ¹,⁴ — MIT Departments of ¹ Materials Science & Engineering · ² Mechanical Engineering · ³ Nuclear Science and Engineering · ⁴ Biological Engineering (Cambridge, MA) · ⁵ TU Darmstadt Institute of Materials Science · ⁶ 현 소속 IMRE Singapore — \* 교신 · *Adv. Energy Mater.* **7** (12) **1602011** (2017) · DSpace 표지의 인용 표기 *"Advanced Energy Materials 7, 12 (January 2017): 1602011 © 2017 WILEY-VCH"* · 키워드 *solid electrolytes, sulfides, Li-ion conductors, fracture toughness, mechanical properties* · 지원 = US DOE Office of Basic Energy Science, COFFEI small group, **DE-SC0002633** (정본 `bucci2017_chemomech_failure_assb_cycling_czm` 카드 L51 의 연구비와 같은 번호 · 그 논문은 McGrogan 에게 감사를 적는다).
> **이웃 카드 (링크만)**: [`papakyriakou2021_mechanical_behavior_inorganic_li_solid_electrolytes_nanoindentation`](papakyriakou2021_mechanical_behavior_inorganic_li_solid_electrolytes_nanoindentation.md) (그 논문 ref 25 = 이 논문 · 같은 종류의 측정 · Li₆PS₅Cl) · [`song2025_porous_argyrodite_modulus_fracture_toughness`](song2025_porous_argyrodite_modulus_fracture_toughness.md) (ref 16 = 이 논문 · 다공 Li₆PS₅Cl 벌크 E · K) · [`var2026_sulfide_se_mechanical_properties_local_indentation_pellet`](var2026_sulfide_se_mechanical_properties_local_indentation_pellet.md) (ref 34 = 이 논문 · 오일 보호를 가져옴) · [`sakuda2013_sulfide_mechanical_property`](sakuda2013_sulfide_mechanical_property.md) (Sci. Rep. — 이 논문의 ref [8] 과 **다른** Sakuda 2013) · [`famprikis2019_fundamentals_inorganic_sse`](famprikis2019_fundamentals_inorganic_sse.md) (ref 108) · [`du2022_lmro_lpscl_reversible_redox_assb`](du2022_lmro_lpscl_reversible_redox_assb.md) (ref 46) · [`shi2019_high_am_loading_particle_size_assb`](shi2019_high_am_loading_particle_size_assb.md) (SI ref [1] — DEM 입력) · [`so2021_dem_mold_pressure_assb_coldpress`](so2021_dem_mold_pressure_assb_coldpress.md) · [`so2021_dem_fabrication_degradation_ductile_particles`](so2021_dem_fabrication_degradation_ductile_particles.md) · [`so2022_dem_contact_model_assb_compaction_sintering`](so2022_dem_contact_model_assb_compaction_sintering.md) · [`so2022_dem_compaction_coated_particles_assb`](so2022_dem_compaction_coated_particles_assb.md) (DEM 항복 임계 H 1.9) · [`bucci2017_chemomech_failure_assb_cycling_czm`](bucci2017_chemomech_failure_assb_cycling_czm.md) (ref 16 — G_c 2.8 환산) · [`li2026_electrochemomechanical_coupling_asslmb_review`](li2026_electrochemomechanical_coupling_asslmb_review.md) (표 3 의 유리 행) · [`heck2026_densification_sulfide_se_binder_scalable`](heck2026_densification_sulfide_se_binder_scalable.md) (ref 44).
> **판독 원자료**: `litdb/figures/mcgrogan2017_compliant_brittle_li2s_p2s5_glass_nanoindentation/digitized.csv` (63 행 — Fig. 2b 표지 30 개 + 요약 · 맞춤 선 · Fig. 2a 눈금 막대 · 압흔 윤곽 · 균열 끝 · Fig. 3a 봉우리 · Fig. 3b 고주파 절편과 점 13 개) · 그림 크롭 26 장 (그림 4 (다시 자름 2) + 패널 4 · 식 4 · 근거 문단 14) — `figures.json`.

---

## 0. 결론 먼저 — 우리 질문에 대한 답

**한 문장**: 공기에 닿으면 5 분 안에 흰 껍질이 생기는 황화물 유리를 재려고, 상용 진자형 압입기 (MicroMaterials) 에 **광유를 채운 유체 셀**을 달아 시편과 압자를 기름에 잠근 채 **용융 급랭 70Li₂S–30P₂S₅ 유리 (mm 두께 덩어리를 손으로 연마한 면)** 를 큐브 코너 다이아몬드로 20 mN 까지 39 번 눌러 **E 18.5 ± 0.9 GPa · H 1.9 ± 0.2 GPa** 를 얻고, 계기 압입에서 균열 팝인이 안 보여 **Vickers 9.8 N (기름 막만 남긴 채)** 으로 방사 균열을 내 **K_Ic 0.23 ± 0.04 MPa·m^½** (150 °C 5 h 풀린 시편 · 18 점) · **0.34 ± 0.08** (안 풀린 시편 · 12 점) 을 얻었다 — 산화물 유리 (E ~70 GPa · K 0.5–1.0) 보다 탄성은 무르고 인성은 두 배 넘게 낮다 = "**compliant yet brittle**".
**계산 모델 (DEM · FEM · MPM) · 분말 압밀 · 시편 밀도 · 항복 세기 · 크리프 · 탈압은 이 논문에 없다.**  측정은 전부 **3D 덩어리 유리** (입자 · 펠릿 아님 — EIS 만 360 MPa 냉간 분말 펠릿).

| 우리 질문 (이 묶음) | 이 논문이 주는 것 | 표지 · 쪽 |
|---|---|---|
| ① ★ 잰 재료 · 시편 꼴 | **비정질 (유리) Li₂S–P₂S₅ 70 : 30 mol%** — Li₂S (Alfa Aesar 99.9 %) + P₂S₅ (Sigma Aldrich 99 %) · 탄소 코팅 석영 앰플 진공 봉입 · **750 °C 2 h → 얼음물 급랭** · 응력 풀림 **150 °C 5 h** (Tg ≈220 °C [26]) · 비교용 **안 풀린** 시편 하나.  시편 = **mm 두께의 고체 조각** 을 스테인리스 스페이서에 시아노아크릴레이트로 붙여 글러브박스 안에서 SiC 120 → 4000 방 + 다이아몬드 3 · 1 · 0.5 µm 로 손 연마 (THF 헹굼).  유리 ↔ 유리세라믹: XRD 넓은 봉우리만 · *"short-range order or possibly nanocrystalline content requires more detailed study"* | [인쇄] p.2 · p.5 · p.8–9 |
| ② ★ E · H (방법 · 값 · 시편 수) | MicroMaterials 진자형 계기 압입기 + **광유 유체 셀** (지렛대 팔이 기름에 잠김 · 프레임 순응 보정) · **큐브 코너 다이아몬드** · 최대 **20 mN** · 깊이 **≈2 µm** · 부하 **120 s** → 유지 **10 s** → 제하 **30 s** · **n = 39** (4 × 10 격자 − 기준 표지 1) · 간격 70 µm · **이상 큐브 코너 면적 함수** · Oliver–Pharr (식 1 · 2 · 3) · **E 18.5 ± 0.9 GPa · H 1.9 ± 0.2 GPa** (평균 ± 표준편차) · **G 7.1 ± 0.3 GPa = 계산값** (등방 · ν 0.3 가정) | [인쇄] p.3 · p.9–11 |
| ③ ★ K_Ic (방법 · 식 · 계수 · 값 · n) | 계기 압입에서 팝인 (균열 변위 튐) 이 안 보여 → **Vickers 미세압입** (LECO LM248AT · **1000 gf = 9.8 N · 유지 15 s** · 기름에 잠그지 못하고 표면 기름 막만 · 15–30 분 안정) · 네 모서리 방사 균열 → **c = 압흔 중심 ~ 균열 끝 (광학)** · **식 (4) K_Ic = k (E/H)^½ P / c^{3/2} · k = 0.016 (Vickers · Anstis [12]) · P = 9.81 N** · E · H 는 ② 값 · **0.23 ± 0.04 (풀림 · n 18) · 0.34 ± 0.08 MPa·m^½ (안 풀림 · n 12) · Welch p < 0.001 · 차 0.11** · 30 분 동안 시간 경향 없음 (Fig. 2b) · 저자: *"best considered as an approximation of the plane strain, Mode I tensile fracture toughness"* | [인쇄] p.4 · p.11–12 · [판독] Fig. 2b (18 + 12 점 재현 · 평균 0.232 · 0.343) |
| ④ 크리프 · 시간 의존 | **재지 않았다** — 20 mN 에서 10 s 유지가 하중 함수에 있을 뿐 유지 중 깊이 변화 · 속도 사다리는 없다 · K_Ic 의 시간 그림 (Fig. 2b) 은 **기름 막 아래 표면이 변하지 않았다** 는 확인용 | 원고 전수 ("creep" 0 회) |
| ⑤ ★ 경도 → 항복 세기 환산 | **원문은 하지 않았다** ("yield" · Tabor · σ_y 0 회).  [우리 산술] Tabor 꼴 H/3 = **0.63 GPa** (금속 완전 소성 압입의 관례 — 유리에 맞는지 판정 안 함) | §3-8 |
| ⑥ ★ 시편 밀도 · 진밀도 분모 | **없다** — 유리 덩어리의 밀도 · 기공 · 상대밀도 · EIS 펠릿 (360 MPa) 의 밀도 모두 원문에 없다 ("density" 는 *energy density* 두 번뿐) | 원고 전수 |
| ⑦ ★ "compliant yet brittle" 근거 | *"Thus, overall this solid electrolyte is elastically compliant with relatively low resistance to reversible deformation, while also brittle with low resistance to fracture."* (p.5) · *"compliant yet significantly more brittle than crystalline oxide electrolytes"* (p.8) — 근거 숫자 = E 18.5 ↔ 산화물 유리 ~70 · 가닛 ~100 GPa / K 0.23 ↔ 산화물 유리 0.5–1.0 · 가닛 0.9–1.6 · 고분자 ~0.5 | [인쇄] p.4–5 · p.8 |
| ⑧ ★ 원문이 적은 한계 | 단범위 질서 · 나노결정 분율 미해결 (PDF 분석 필요 · TEM 은 수분 때문에 어려움) · 파괴 예측엔 **계면 역학 물성 · 결함 분포** 가 더 필요 · K 법은 평면변형 Mode I 의 **근사** · Vickers 는 기름에 못 잠금 · 30 분 넘으면 표면 산화 산물 | [인쇄] p.5 · p.7 · p.11–12 |
| ⑨ ★ DEM 한계 · 소성 · 2D / 3D · 탈압 | **말 없음** — DEM · particle · simulation · yield · creep · porosity 0 회 · 모델 언급은 *"predictive modeling of elastic stress distributions and fracture conditions"* (p.3) · *"understanding, modeling, and designing"* (p.7) 둘뿐.  2D 계산 없음 (3D 실물).  탈압 = 압입 제하 (30 s) 뿐 — 하중–깊이 곡선은 실리지 않았다 | §4-3 |
| ⑩ 절대값 전이 | **우리 재료 (Li₆PS₅Cl) 의 값이 아니다** — 조성 70Li₂S–30P₂S₅ · 비정질 · 덩어리 유리 · 20 mN 큐브 코너 · ν 가정 0.3.  같은 황화물 계의 **크기 감각 · 측정법 선례 · 문헌 DEM 입력의 원 조건** 으로만 쓴다 | §7 |

⛔ **한정어 (떼지 말 것)**: ① 재료 = **70Li₂S–30P₂S₅ 유리** (Li₆PS₅Cl argyrodite 아님 · 75 : 25 아님) ② E 는 **ν 0.3 가정** 의 환산값 — ν 0.36 이면 17.7 GPa [카드 산술 §3-4] · **G 7.1 은 측정이 아니라 계산** ③ H 는 **큐브 코너 · 20 mN · 깊이 ≈2 µm · 부하 120 s · 투영 면적 경도 (P_max/A)** — 항복 세기가 아니다 ④ K_Ic 는 **Vickers 9.8 N** 미세압입 (나노압입 아님 · 초록 표현과 다르다) · 평면변형 Mode I 의 근사 · 0.23 은 **풀린 시편** 값 (안 풀린 시편 0.34) ⑤ **시편 밀도 · 기공 · 진밀도 분모 없음** ⑥ 크리프 · 속도 · 온도 의존 · 탈압 회복은 재지 않았다 ⑦ 원고판 쪽 번호 (출판본 쪽과 다름).

---

## 0-1. ★ 고른 의도 대조 (후보 표 N-3 의 '왜' 칸)

의도 원문: *"c · e · l — 황화물 유리 나노압입의 원전. 리뷰와 다른 카드들이 2 차로 옮긴 탄성률 · 파괴인성 · 압입 경도 (So 2021 · Shi 2019 DEM 이 SE 항복 임계로 그대로 쓴 값) 의 측정 조건 · 시편 밀도 · 경도 정의를 채움 — 그 값들은 song2025 카드가 '원문 확인 전 인용 금지' 로 둬 숫자를 옮기지 않음 · famprikis2019 '§7.2 유보를 없애려면 필수'"* (가리킨 카드 = famprikis2019 L606 · shi2019 L434 · du2022 L406 · song2025 L91)

| 의도의 문장 | 판정 | 원문 위치 · 값 · 측정 조건 |
|---|---|---|
| "황화물 유리 나노압입의 원전" | **채움** (한정 하나) | 원문 자신이 *"the first report of plastic and fracture properties of any sulfide solid electrolytes"* (p.5).  E · H = 계기 압입 (큐브 코너 · 20 mN · 깊이 ≈2 µm · 광유 침지) — 초록은 *"instrumented nanoindentation"* 이라 쓴다.  ⚠ **K_Ic 는 나노압입이 아니라 Vickers 9.8 N 미세압입** (p.11) — 초록이 세 값을 한 낱말로 묶었다 |
| "탄성률 … 의 측정 조건" | **채움** | p.9–11: 큐브 코너 · P_max 20 mN · 부하 120 s · 유지 10 s · 제하 30 s · n 39 · 간격 70 µm · 이상 면적 함수 · 제하 초기 기울기 (식 1) · 압자 E_i 1070 GPa · ν_i 0.07 · **시편 ν 0.3 가정 (Sakuda [8])** (식 2) · 25 °C 라는 숫자는 없다 (상온 · 글러브박스 밖 압입기) [미확인] |
| "파괴인성 … 의 측정 조건" | **채움** | p.11–12: Vickers (LECO LM248AT) · 1000 gf (9.8 N) · 유지 15 s · 기름 막 (침지 아님) · 깨끗한 면만 · 압입 전후 광학 사진 · c = 중심 ~ 균열 끝 · 식 (4) · k 0.016 [12] · 풀린 18 점 / 안 풀린 12 점 · 평균 ± 표준편차 · Welch t 검정 |
| "압입 경도 … 의 측정 조건" | **채움** | E 와 같은 39 압흔 · **H = P_max / A (투영 면적)** (식 3) · A = 이상 큐브 코너 면적 함수 (식은 인쇄 안 됨) |
| "시편 밀도" | **없음** | 유리 덩어리의 밀도 · 기공 · 상대밀도 — 원고 15 쪽 전수에 없다.  EIS 용 분말 펠릿 (1.3 cm 폴리카보네이트 관 · 360 MPa · ≈1 mm) 의 밀도도 없다 |
| "경도 정의" | **채움** | 식 (3) H = P_max/A · A = *"calculated projected indentation area"* (p.10) · *"an ideal cube corner area function was used"* (깊이 ≈2 µm ≫ 끝 둥글기) — 항복 세기 · 구속 계수 언급 0 회 |
| "So 2021 · Shi 2019 DEM 이 SE 항복 임계로 그대로 쓴 값" | **채움** | 원 값 = **경도 H 1.9 ± 0.2 GPa** (큐브 코너 투영 면적 경도) — 원문에 항복 세기는 없다.  So 계열은 이 H 를 접촉 항복 힘 F_th = 2/3·σ_H·A 또는 min(H_i, H_j)·A 에, Shi 2019 는 σ_y 2 GPa (반올림) 로 넣었다 → **경도 → 항복의 정의 전환은 그 논문들의 몫** (아래 2 차 인용 표) |
| "그 값들은 song2025 카드가 '원문 확인 전 인용 금지' 로 둬 숫자를 옮기지 않음" | **일부** | song2025 카드 L84 는 E 18.5 ± 0.9 · K 0.23 ± 0.04 를 **표에 옮겨 적었고** (2 차 인용 표지) L91 에 "원문 확인 전 인용 금지" 를 붙였다 — 숫자를 안 옮긴 것은 아니다.  이번 원문 확인: **두 값은 원문과 같다** (K 는 풀린 시편 · Vickers) |
| famprikis2019 "§7.2 유보를 없애려면 필수 (E/G 실측 원전 + 시편 밀도)" | **일부** | E 원전 = 채움 (18.5 ± 0.9 · 측정) · G = **계산값** (7.1 ± 0.3 · ν 0.3 가정 — 실측 아님) · **시편 밀도 = 없음** · 재료 = 유리 70 : 30 (결정 argyrodite 아님) → famprikis 카드의 "유리 vs 결정 · 밀도" 유보는 **그대로 남는다** |
| (덧붙임) "~20 GPa" 라는 수의 출처 | **원문 안에서 갈린다** | 원고 p.2 서론: *"Sulfide-based electrolytes have remarkably lower Young's modulus (~20 GPa[8]) than … (e.g., 100-200 GPa) … garnets (100-200 GPa …[8–10])"* — 이 "~20 GPa" 는 **Sakuda et al. [8] (J. Ceram. Soc. Jpn. 2013)** 인용이고, 이 논문의 측정값은 **18.5 ± 0.9 GPa** |

**가리킨 카드 · 같은 값을 쓴 카드의 2 차 인용 대조** (카드 줄은 고치지 않는다 — 다른 점은 카드 문제로 보고):

| 카드 (줄) | 옮긴 값 · 표기 | 원문 | 판정 |
|---|---|---|---|
| `famprikis2019_…` L112 · L277 · L346–347 · L429 · L522–523 · L606 | E ≈ 20 · G ≈ 7 GPa *"나노인덴테이션 실측"* · L522 "DFT E_VRH 22.06 과 +10 % 정합" · L606 "+ 시편 밀도" | E 18.5 ± 0.9 (측정) · G 7.1 ± 0.3 (**ν 0.3 가정으로 계산**) · 밀도 없음 · "~20" 은 서론의 Sakuda [8] 인용과 같은 수 | **일부** — G "실측" ✗ · "+10 %" 는 반올림값 20 기준 (원문 18.5 이면 22.06/18.5 = **1.19 배** [카드 산술]) · 밀도 ✗ |
| `shi2019_…` L19 · L120 · L176 · L185 · L337–341 · L434 | DEM 입력 E_SE 18.5 [1] · ν_SE 0.3 [1] · σ_y,SE 2 GPa [1] · L185 "2 = McGrogan H 1.9 와 맞는다 (2 차 · 원문 미확인)" | E 18.5 ✓ · ν 0.3 은 **이 논문도 가정한 값** (Sakuda [8]) · **항복 세기 없음** — H 1.9 ± 0.2 (P_max/A) | E **채움** · ν **일부** (출처 한 단 더) · σ_y **정의 바뀜** (경도 → 항복 · 반올림) — L185 의 추정은 맞다 (이제 원문 확인) |
| `du2022_…` L78 · L404–406 · L443 · L496–498 | *"lower Young's modulus (≈20 GPa) … oxide materials (100–200 GPa)(ref 46)"* → 카드: "≈20 GPa 의 출처 = McGrogan 유리 나노인덴테이션" | Du 문장은 McGrogan **서론 문장** (p.2) 의 꼴 그대로 — 그 "~20 GPa" 의 인용은 **Sakuda [8]** · McGrogan 측정은 18.5 | **일부** — 출처 사슬이 한 단 더 있다 (Du → McGrogan 서론 → Sakuda JCSJ 2013) |
| `song2025_…` L84 · L91 | Li₂S–P₂S₅ 유리 70/30 *"나노압입"* E 18.5 ± 0.9 · K 0.23 ± 0.04 (ref 16) · "원문 확인 전 인용 금지" | 값 ✓ (K = 풀린 시편 18 점) · K 방법 = **Vickers 9.8 N 미세압입** | 값 **채움** · 방법 표기 **일부** (K 는 나노압입 아님) |
| `so2021_dem_mold_pressure_…` L41 | H_SE (LPS hardness) 1.9 GPa · McGrogan [8] · stated (Table 1) | H 1.9 ± 0.2 ✓ | **채움** |
| `so2021_dem_fabrication_…` L57 · L194 | σ_H^SE 1.9 GPa → 항복 임계 F_th = 2/3·σ_H·A_con (σ_yield ≈ H 근사) · *"유사 Li₂S sulfide content"* | H 1.9 ✓ (항복 아님 · 조성 70 : 30) | 값 **채움** · 정의 전환은 So 의 근사 |
| `so2022_dem_contact_model_…` L32 · `so2022_dem_compaction_coated_…` L46 | H_SE 1.9 GPa · F_th = min(H_i, H_j)·A_con | H 1.9 ✓ | **채움** |
| `otani2025_…` L519 | H_LPS ≈ 1.9 GPa (So 카드 경유) | ✓ | **채움** |
| `bucci2017_…` L260 · L304 · L373 | McGrogan *"nanoindentation"* K 0.23 ± 0.04 · E 18.5 ± 0.9 → G_c = K²/E ≈ **2.8 ± 1.8** J/m² | K · E ✓ · K 는 Vickers · K²/E = **2.86** J/m² [카드 산술] ✓ · 원문 표준편차만으로 전파하면 **±1.0** (풀린 시편 · 평면응력 [카드 산술]) | 값 **채움** · ±1.8 은 원문 값만으로 재현 안 됨 (Bucci 원문 확인 필요) · 방법 표기 일부 |
| `xu2017_…` L307 | 황화물 G_c 앵커 2.8 ± 1.8 (bucci 경유) | 위와 같음 | 위와 같음 |
| `li2026_…` L54 | 리뷰 표 3 행 *"75Li₂S–25P₂S₅ · 유리 · σ 2.8 × 10⁻⁴ · E 18 · G 7.1 · ν 0.30 · H 1.9 · K 0.23"* | G 7.1 · H 1.9 · K 0.23 은 이 논문 값 — 조성은 **70 : 30** · E 18.5 · σ ≈3 × 10⁻⁴ (70 : 30 분말 펠릿) | **일부** — 리뷰 표가 조성을 75 : 25 로 적었다 (카드는 리뷰를 그대로 옮김) |
| `var2026_…` L43 | "McGrogan 2017 의 오일 보호를 가져옴" | E · H 는 **광유 완전 침지** · Vickers 는 **기름 막만** | **채움** |
| `papakyriakou2021_…` L412 · `heck2026_…` L300 | 서지 · "오일 보호 압입 원전" · "취성 근거" | ✓ | **채움** |
| (같은 숫자 · 출처 표기 다름) `faka2026_…` L29 · L110 | DEM Li₆PS₅Cl *"Y 18.5 GPa · ν 0.3"* (그 카드 L110 은 같은 행 끝에 "(출처 Alabdali 2024)" 를 적는다 — 어느 값의 출처인지는 그 줄만으로 가려지지 않는다) | 이 논문 70 : 30 유리의 E · 가정 ν 와 같은 숫자 짝 | **사슬 [미확인]** — 같은 수일 뿐 · 추정하지 않는다 |

⇒ **의도 대조 결과: 일부** — E · H · K_Ic 의 측정 조건 · 경도 정의 · 값과 오차 · 시편 수는 **채움**; **시편 밀도 (진밀도 분모) 는 없음**; 문헌이 옮긴 숫자는 원문과 같지만 **정의 (경도 → 항복) · 방법 (K = Vickers) · 출처 ("~20 GPa" = Sakuda [8]) · 조성 (75 : 25 표기)** 이 바뀐 곳이 있다.

---

## 1. 한 줄 요약
황화물 전해질은 활물질 · 산화물 전해질 (100–200 GPa) 보다 훨씬 무르니 (서론의 "~20 GPa", Sakuda 인용) 부피 변화를 잘 받아 줄 것이라는 기대를 시험하려고, 수분 반응을 막는 **광유 침지 압입** 으로 70Li₂S–30P₂S₅ 유리의 E · H 를, **기름 막 아래 Vickers 균열** 로 K_Ic 를 쟀다.
E 18.5 GPa 는 산화물 유리 (~70) 의 1/4 이고 H 1.9 GPa 는 산화물 유리 (2–8) 의 아래 끝 · 칼코게나이드 유리 (0.3–2) 의 위 끝이며, K_Ic 0.23 MPa·m^½ 는 산화물 유리 (0.5–1.0) 의 절반 아래다 — 저자 결론 *"compliant yet significantly more brittle"*.
풀림 (150 °C 5 h) 은 K_Ic 를 올리지 않았고 (안 풀린 시편이 0.11 높다 · 시편 간 차 범위) 기름 막 아래 30 분 동안 값이 흐르지 않았다.  그림 4 는 LiCoO₂ · LPS · Li 금속의 E · H · K 를 한 스택에 놓고 *"strain accommodation"* 과 *"fracture · passage of Li dendrites"* 의 맞섬을 그린다.

## 2. 메타
| 저자 | 저널/년 | DOI | 소재 (SE) | 연구유형 |
|---|---|---|---|---|
| F. P. McGrogan · T. Swamy · S. R. Bishop · E. Eggleton · L. Porz · X. Chen · Y.-M. Chiang · **K. J. Van Vliet\*** (MIT · TU Darmstadt · IMRE Singapore) | Adv. Energy Mater. 7 (12) 1602011 (2017) · 원고판 (DSpace) · 키워드 *solid electrolytes, sulfides, Li-ion conductors, fracture toughness, mechanical properties* | 10.1002/aenm.201602011 | **70Li₂S–30P₂S₅ 유리** (용융 급랭 · 덩어리) — CAM · 복합체 없음 | 실험 — 광유 침지 계기 압입 (E · H) · Vickers 균열 (K_Ic) · XRD · EIS |

- **1저자 메모와의 대조**: 저자 8 명 · 순서 · 학술지 · 권 7 · 논문 번호 1602011 · 2017 — **같다**.  덧붙임 ① 호 = **12** (DSpace 인용 표기 *"7, 12 (January 2017)"*) ② 제목 표기: 메모 · DSpace 표지 = *"Compliant **Yet** Brittle Mechanical Behavior of Li₂S–P₂S₅ **Lithium-Ion-Conducting** Solid Electrolyte"* (출판 제목) ↔ 원고 첫 쪽 = *"Compliant **yet** Brittle Mechanical Behavior of Li2S-P2S5 **Lithium-ion Conducting** Solid Electrolyte"* (대소문자 · 하이픈만 다름 · DSpace 표지는 아래첨자가 빠져 "LiS–PS" 로 인쇄) ③ 원문은 **저자 원고판** 이라 출판본의 쪽 · 그림 배치와 다를 수 있다.
- **글의 꼴**: 통신 (Communication) 꼴 본문 (p.2–8 · 소제목 없음) → Experimental Section (Sample preparation · Phase and Electrochemical Characterization · Mechanical Characterization · p.8–12) → 감사 → 참고문헌 33 (p.12–14) → 그림 캡션 다시 모음 (p.14–15).  그림 4 · 식 4 · 표 0 · SI 0.
- 같은 그룹의 이웃 측정: [19] Swallow 2014 (LiₓCoO₂ 의 탄소성 · 파괴 인성 — 그림 4 의 LiCoO₂ 값) · [33] Qu 2012 (Li 삽입 전극의 나노역학 · 팝인 파괴) · [27][28] 광유 유체 셀의 선례 (생체 · 분자 시스템 설계).

---

## 3. 핵심 수치 (★ 전부 쪽 · 표지 병기)

### 3-1. ★ 시편 — 조성 · 유리 · 제조 · 밀도 · 표면 (p.2 · p.5 · p.8–9 · `txt_p9_conclusion_sample_preparation.png` · `txt_p10_powder_xrd_eis_fluid_cell.png`)
| 항목 | 원문 | 표지 · 쪽 |
|---|---|---|
| 조성 | **Li₂S : P₂S₅ = 70 : 30 mol%** (*"amorphous Li2S-P2S5 (70:30 mol%)"* p.2 · *"70/30 mol%"* p.8 · 결론 *"70:30 composition"*) — 원문 약칭 **LPS** | [인쇄] |
| 원료 | Li₂S (Alfa Aesar, 99.9 %) · P₂S₅ (Sigma Aldrich, 99 %) · Ar 글러브박스에서 섞음 | [인쇄] p.8 |
| 합성 | 탄소 코팅 석영 앰플 · *"sealed under house vacuum"* · 미리 데운 로 **750 °C 2 h** → **얼음물 급랭** → *"glassy LPS"* | [인쇄] p.8 |
| 응력 풀림 | **150 °C 5 h** — *"well below the glass transition temperature of ~220 °C [26]"* (p.8) ↔ 본문 p.4 는 같은 단계를 *"slightly below the glass transition temperature"* 라 적는다 (원문 안 어긋남 · Tg 보다 70 °C 낮다 [카드 산술]) | [인쇄] |
| 시편 수 | 풀린 시편 · 안 풀린 시편 각 하나 (K_Ic 대조) · E · H 를 어느 시편에서 쟀는지 (풀림 / 안 풀림) 는 명시 없음 (*"flat and polished LPS samples"* 복수) [미확인] | [인쇄] p.4 · p.9 · p.12 |
| 시편 꼴 · 크기 | *"the solid sample of mm-scale thickness"* (덩어리 유리 · 펠릿 아님) · 가로 크기 · 질량 [미확인] | [인쇄] p.8 |
| 유리 ↔ 유리세라믹 | XRD 날카로운 봉우리 없음 → *"predominantly glassy or amorphous phase"* (Fig. 3 캡션) · 단범위 질서 · 나노결정 분율은 PDF 분석이 필요 · 전도도가 비정질 LPS 문헌과 같아 *"our samples are assumed to be similarly disordered"* (p.5) | [인쇄] |
| **밀도 · 기공 · 진밀도** | **없다** (유리 · EIS 펠릿 모두) | 원고 전수 |
| 고정 · 연마 | 스테인리스 스페이서에 저점도 시아노아크릴레이트로 고정 (글러브박스) → 손 연마 도구 · **SiC 120 · 500 · 800 · 1200 · 2400 · 4000 방** → **다이아몬드 패드 3 · 1 · 0.5 µm** (UltraPrep · 인쇄 *"Beuhler"* = Buehler) · 단계마다 무수 THF (> 99.9 %) 헹굼 (*"non-reactive"*) | [인쇄] p.8–9 |
| 대기 | 고정 = Ar 글러브박스 (**< 10 ppm H₂O · 1 ppm O₂**) · 공기 노출 *"< 5 min"* 이면 *"white crust"* (p.10) | [인쇄] |

- **분말 (XRD · EIS 용)**: 급랭 · 풀린 고체를 손으로 갈고 SPEX 8000M 에서 **100 분 볼밀** (p.9).  압입 시편은 분말이 아니다.
- [카드 해석] "70Li₂S–30P₂S₅" 는 우리 Li₆PS₅Cl (Li₂S : P₂S₅ : LiCl = 5 : 1 : 2) 과 조성 · 구조 (비정질 ↔ argyrodite 결정) 가 모두 다르다 — 이 카드의 모든 값에 "재료 다름" 표지가 붙는다.

### 3-2. 상 · 전도도 확인 (p.5–6 · p.9 · Fig. 3 · `txt_p6_…` · `txt_p7_conductivity.png`)
- **XRD** (PANalytical X'Pert Pro · Cu Kα · X'Celerator): 급랭 분말 · 풀린 분말 · Minami 2010 [24] 의 *"glassy"* LPS 기준 패턴 셋 모두 넓은 봉우리 — [판독 Fig. 3a] 꼭대기 **2θ ≈ 30.3° (풀림) · 30.5° (안 풀림) · 29.9° (기준)** + **≈18–19° 의 낮은 언덕** (±0.5° · 평평한 꼭대기 폭 ≈1°).  풀림 전후 같은 꼴 → *"no further change in the structure"* (p.6).
- **EIS**: 분말을 **1.3 cm 폴리카보네이트 관에서 360 MPa 냉간 가압** (스테인리스 집전체 둘 사이 · 두께 ≈1 mm) → SS/LPS/SS · Solartron 1400/1470E · 10 mV · 1 MHz → 1 Hz · 상온 (p.9).  고주파 절편 = 벌크 저항 → **σ ≈ 3 × 10⁻⁴ S/cm** (급랭 분말) · 풀림 뒤 같음 (p.6).
  - [판독 Fig. 3b] 고주파 절편 **Z′ ≈ 300 ± 5 Ω** (−Z″ = 0 선 위 주황 표지 띠 295–305 Ω · 검정 (풀림) 표지는 절편 근처에서 주황 뒤에 가린다).
  - [카드 산술] σ = L/(R·A) · L ≈ 0.1 cm · A = π (0.65 cm)² = 1.33 cm² (1.3 cm 를 안지름으로 가정) → **2.5 × 10⁻⁴ S/cm** (L 1.2 mm 면 3.0 × 10⁻⁴) — 인쇄 "~3 × 10⁻⁴" 와 같은 크기.
  - ⚠ 이 펠릿의 밀도 · 측정 때 누름 압력 · 온도 숫자는 [미확인] — 냉간 분말 펠릿의 값이고 70 : 30 유리 값이다 (우리 보고 기준 σ₀ 1.5 mS/cm (LPSCl) 와 같은 양 아님).

### 3-3. ★ 압입 장치 · 조건 — E · H (p.9–11 · Fig. 1 · 식 1–3 · `txt_p10_…` · `txt_p11_indentation_protocol.png`)
| 항목 | 값 | 표지 · 쪽 |
|---|---|---|
| 장치 | *"a commercial, instrumented indenter (MicroMaterials, LLC, Wrexham, UK)"* — 진자 (pendulum) + 정전 용량 변위 센서 (Fig. 1) | [인쇄] p.9 · Fig. 1 |
| 유체 셀 | 광유 (Alfa Aesar) 를 채운 셀 · 진자에 **지렛대 팔 (lever arm)** 을 달아 기름 속으로 · *"all measurements take place with the sample and indenter immersed fully in the liquid medium [27,28]"* · O-링 밀봉 (Fig. 1) | [인쇄] p.9 |
| 프레임 순응 | 지렛대 팔이 더한 순응을 장비 소프트웨어로 보정 (보정값 [미확인]) | [인쇄] p.9 |
| 수분 차단 | 글러브박스 (< 10 ppm H₂O · 1 ppm O₂) 에서 시편 고정 · 기름 채움 → 셀째로 압입기에 옮겨 침지 유지 · 압입 동안 색 · 불투명도 변화 없음 · *"Gas purging to produce dry environments within the testing chamber were less successful"* | [인쇄] p.9–10 |
| 압자 | **다이아몬드 큐브 코너** · 깊이 ≈2 µm 가 끝 둥글기보다 훨씬 커서 **이상 큐브 코너 면적 함수** | [인쇄] p.10 |
| 하중 함수 | **P_max 20 mN** · **부하 120 s → 유지 10 s → 제하 30 s** (부하 꼴 (선형 여부) [미확인]) | [인쇄] p.10 |
| 깊이 | *"maximum depths that were ~2 µm"* · 시편 두께 (mm) 의 ≈1/1000 → 유한 두께 영향 무시 | [인쇄] p.10 |
| 반복 · 간격 | **n = 39** (*"a rectangular grid of 4 x 10 replicate load-displacement profiles with one fiduciary marker"*) · 중심 간격 **70 µm** | [인쇄] p.10 |
| 해석 | 식 (1) E_r = (√π/2)(1/√A)(dP/dh) [29,30] (dP/dh = 제하 초기 탄성 기울기 · **기하 보정 β 는 식에 없다**) → 식 (2) E = (1 − ν²) / (1/E_r − (1 − ν_i²)/E_i) [31] (E_i **1070 GPa** · ν_i **0.07** · 시편 ν **0.3** *"as experimentally determined by Sakuda et al.[8]"*) → 식 (3) **H = P_max / A** (A = 투영 접촉 면적) | [인쇄] p.10–11 · `eq_01…` – `eq_03…` |
| 통계 | *"All mechanical property data are reported as mean +/- standard deviation"* · 분산 · n 이 다른 평균 비교는 Welch t 검정 | [인쇄] p.12 |

- [카드 산술 · 표준 기하 — 원문에 식이 인쇄되지 않았다] 이상 큐브 코너 투영 면적 A = 3√3 tan²(35.26°) h_c² ≈ 2.60 h_c² → P_max/H = 20 mN / 1.9 GPa = **10.5 µm²** → h_c ≈ **2.0 µm** (인쇄 "~2 µm" 와 같은 크기) · 같은 넓이의 원 반지름 ≈1.8 µm → 압흔 간격 70 µm ≈ 반지름의 38 배.
- [카드 산술] 부하 속도 20 mN / 120 s = **0.17 mN/s** · 부하가 시간에 선형이면 최대 하중 직전 ḣ/h ≈ 1/(2 × 120 s) = **4.2 × 10⁻³ s⁻¹** (`papakyriakou2021` 의 2 mN / 0.5 s ≈1.2–1.4 s⁻¹ 보다 ≈300 배 느리다 — 재료가 달라 속도 효과의 크기로 옮기지 않는다).
- 하중–깊이 곡선 · 제하 곡선 맞춤 구간 · 열 표류 보정 · 면적 함수 보정 (용융 실리카 등) 은 실리지 않았다 [미확인].

### 3-4. ★ E · H · G — 값 · 산술 검산 (p.3 · p.8 · `txt_p4_modulus_hardness_values.png`)
| 양 | 값 | 정의 · 조건 | 표지 |
|---|---|---|---|
| **E** | **18.5 ± 0.9 GPa** | 식 (2) · ν 0.3 가정 · 39 점 평균 ± 표준편차 | [인쇄] p.3 · p.8 · 그림 4 |
| **H** | **1.9 ± 0.2 GPa** | 식 (3) P_max/A · 큐브 코너 20 mN · 깊이 ≈2 µm | [인쇄] p.3 · p.8 · 그림 4 |
| **G** | **7.1 ± 0.3 GPa** | *"assuming elastic isotropy and Poisson's ratio ν = 0.3 as reported by Sakuda et al.[8]"* — **계산값** | [인쇄] p.3 |
| E_r (식 1 의 출력) | 인쇄 안 됨 → **19.95 GPa** | 식 (2) 를 거꾸로 (ν 0.3 · E_i 1070 · ν_i 0.07): 1/E_r = 0.91/18.5 + 0.9951/1070 | [카드 산술] |
| E (ν 를 바꾸면) | ν 0.36 → **17.7 GPa** · ν 0.37 → **17.5 GPa** (G = 6.5 GPa at ν 0.36) | 같은 E_r 19.95 에서 식 (2) | [카드 산술] |
| H/E · E/H | 0.103 · 9.74 | 식 (4) 에 들어가는 (E/H)^½ = **3.12** | [카드 산술] |

- **검산**: G = E/(2(1 + ν)) = 18.5/2.6 = **7.12** · 0.9/2.6 = 0.35 → 인쇄 7.1 ± 0.3 과 맞다 [카드 산술].
- **비교 (원문)**: 소다석회 · 붕규산 유리 E ~70 GPa [13] · 산화물 유리 H 2–8 GPa · 칼코게나이드 유리 0.3–2 GPa [15] · H 는 Al 7075 [16] 와 비슷하고 순수 알칼리 금속 [17] 보다 약 세 자릿수 높다 · G 7.1 GPa 는 *"sufficiently compliant to allow dendritic penetration by the Monroe and Newman criterion [14]"* (그 판정식의 숫자는 원문에 없다).
- [카드 해석] ν 를 재지 않고 문헌값 (Sakuda [8]) 을 넣었으므로 **E 와 G 는 둘 다 ν 0.3 에 묶인 값** 이다 — G 를 독립 측정으로 쓰지 않는다.

### 3-5. ★ K_Ic — 방법 (식 4) · 값 · 시편 수 · 풀림 대조 · 시간 안정 (p.3–4 · p.11–12 · Fig. 2 · `eq_04…` · `txt_p12_vickers_protocol.png` · `txt_p5_fracture_toughness_annealing.png`)
**방법**
- 팝인 법 (계기 압입 중 수 nm 의 변위 튐 [19,32,33]) 을 먼저 보았으나 *"these LPS solid electrolyte samples did not exhibit detectable displacement excursions associated with radial cracking under our accessible instrumented indentation conditions"* (p.11) → **Vickers 미세압입** (LECO LM248AT · *"Newton-scale loads"*).
- **기름에 잠그지 못했다** (*"due to instrument constraints"*) — 기름 욕조에서 막 꺼낸 표면의 **기름 막** 으로 15–30 분 안정 · 그보다 길면 일부 영역에 산화 반응 산물 · **깨끗한 영역에만** 찍고 **압입 직전 · 직후 광학 사진을 기름 막 너머로** (p.11).
- **1000 gf (9.8 N) · 유지 15 s** → *"regularly resulted in the formation of radial cracks, typically from all four corners of the indentation"* (p.11 · Fig. 2a).
- 반복: **풀린 시편 n = 18 · 안 풀린 시편 n = 12** (p.12).
- **c = *"the crack length c, measured optically from the center of the indentation to the crack tip"*** · E · H = 계기 압입값 → **식 (4) K_Ic = k (E/H)^½ P / c^{3/2}** · **P = 9.81 N** · **k = 0.016 (Vickers · [12] Anstis 1981)** (p.12).
- 저자 한정: *"this approach provides a measure of KIc that is accessible to small sample geometries which, though quantified thus and reported for other brittle materials, is best considered as an approximation of the plane strain, Mode I tensile fracture toughness."* (p.12).
- 원문에 없는 것 [미확인]: 균열 꼴 (반원 median-radial ↔ Palmqvist) 판별 · 네 균열을 어떻게 평균했는지 · 압흔 대각선 (Vickers 경도) · 균열 길이 숫자.

**값**
| 시편 | K_Ic (MPa·m^½) | n | 표지 |
|---|---|---|---|
| **급랭 + 풀림 (150 °C 5 h)** | **0.23 ± 0.04** | 18 | [인쇄] p.4 · p.8 · 그림 4 |
| 급랭 · 안 풀림 | **0.34 ± 0.08** | 12 | [인쇄] p.4 |
| 차 | **0.11** · *"significantly higher … (p < 0.001, Welch's t-test)"* · *"modest … within a range that could be attributed to sample-to-sample variation"* → *"annealing at 150 °C did not increase the effective KIc by relieving thermal stresses"* | — | [인쇄] p.4 |

**Fig. 2b 판독 (원본 래스터 · `digitized.csv` fig2b)**
- 표지 수 = 검정 (풀림) **18** (17 개는 분리 · 1 개는 t ≈9 min 의 주황 표지 밑에 가림) · 주황 (안 풀림) **12** — **인쇄 n 과 같다**.
- 풀림: **0.174–0.308 · 평균 0.2319 · 표준편차 0.0411** ↔ 인쇄 0.23 ± 0.04 · 안 풀림: **0.240–0.475 · 평균 0.3426 · 표준편차 0.0820** ↔ 0.34 ± 0.08 · 차 0.111 ↔ 0.11 · Welch t = 4.33 · p = 6.2 × 10⁻⁴ (양측) ↔ "p < 0.001" [판독 + 카드 산술].
- 시간 경향: 최소제곱 기울기 풀림 +0.00094 /min (p 0.38) · 안 풀림 +0.00032 /min (p 0.91) — 측정 구간 ≈0–29 분에서 경향 없음 · 그림의 두 직선 (0.2189 → 0.2468 · 0.3377 → 0.3459) 은 판독 점의 최소제곱 직선과 절편 0.002 안에서 같다 (원문은 선의 정체를 말하지 않는다).

**Fig. 2a 판독 (한 장 · 어느 시편 · 어느 점인지 [미확인])**
- 눈금 막대 196 px = 100 µm · 점선 마름모 (저자가 그린 압흔 윤곽) 대각선 **129.7 · 128.1 µm** → 반대각선 a ≈ **64.5 µm**.
- 균열 끝까지 (압흔 중심에서): 왼쪽 **≈246 µm** · 오른쪽 **≈217 µm** (곧은 자국이 분명) · 위 **≈146** · 아래 **≈143 µm** (흐림 · ±10–15 µm) → 평균 ≈188 µm · c/a ≈ 2.9.
- [카드 산술] 식 (4) 에 평균 c 188 µm 를 넣으면 **K ≈ 0.19 MPa·m^½** (균열마다 넣으면 0.13–0.29 · 평균 0.21) — 풀린 시편의 흩어짐 (0.17–0.31) 안.  같은 사진의 윤곽으로 Vickers 경도를 내면 1.8544 P/d² ≈ **1.09 GPa** · 투영 면적 기준 2P/d² ≈ **1.18 GPa** — 큐브 코너 20 mN 의 H 1.9 GPa 보다 작다 (원문은 Vickers 경도를 쓰지 않았고 식 (4) 에는 1.9 를 넣었다 — 이 차이를 하중 크기 효과 · 모서리 깨짐 · 윤곽 그림의 부정확 가운데 무엇으로 볼지는 원문이 다루지 않는다 [미확인]).

**[카드 산술] 인쇄값에서 거꾸로**
- 식 (4) 의 상수 k (E/H)^½ P = 0.016 × 3.12 × 9.81 N = **0.490 N** → K 평균에 해당하는 c = (0.490 N / K)^{2/3} = **166 µm (0.23)** · **128 µm (0.34)**.
- H 1.9 GPa (투영) 이면 9.81 N Vickers 의 반대각선 a = √(P/2H) = **50.8 µm** → c/a ≈ **3.3 (풀림) · 2.5 (안 풀림)** (Fig. 2a 윤곽 a 64.5 µm 면 2.6 · 2.0).
- **파괴 에너지**: K²/E = **2.86 J/m²** (풀림 · 평면응력) · K²(1 − ν²)/E = **2.60** (평면변형 · ν 0.3) · 안 풀림 **6.25 · 5.69** · 풀림의 원문 표준편차 전파 ±1.0 (평면응력).  ⚠ 원문은 G_c 를 계산하지 않았다.

### 3-6. 그림 4 — 셀 "스택" 의 세 재료 값 (p.7 · `fig_4.png` · `txt_p8_stack_failure_modes.png`)
| 층 (그림 글자) | E | H | K_Ic | 출처 (캡션) |
|---|---|---|---|---|
| LiCoO₂ positive electrode | **178 GPa** | **8.3 GPa** | **0.94 MPa·m^½** | Swallow et al. [19] |
| Li₂S-P₂S₅ electrolyte | 18.5 GPa | 1.9 GPa | 0.23 MPa·m^½ | 이 논문 |
| Li metal | **~5 GPa** | **~1 MPa** | — (*"not reported to our knowledge"*) | Samsonov [17] 기반 추정 |

- 그림 글자 (그림 안 래스터 · [인쇄]): *"Chemical expansion accompanies ΔX_Li"* · *"Fracture, deformation accommodate stresses from both electrodes"* · *"Dendritic deposition and expansion toward electrolyte"* · 왼쪽 = LiCoO₂/Li₂S-P₂S₅ 복합 양극 + LPS 층 + Li 금속.
- 본문: LiₓCoO₂ 는 통상 용량 범위에서 **≈1.9 % 몰 부피 변화** [19,25] · 탈리튬화로 K_Ic **0.94 → 0.25** [19] (그림은 0.94 만 적는다).
- [카드 산술] 그림 4 의 강성 비 LiCoO₂ ÷ LPS = E **9.6 배** · H **4.4 배** · E/H 는 LiCoO₂ 21.4 ↔ LPS 9.7.

### 3-7. 크리프 · 시간 의존 — 재지 않았다
- 원고에 creep · viscoelastic · strain rate 낱말이 없다.  하중 함수에 최대 하중 **10 s 유지** 가 있을 뿐 유지 중 깊이 증가 · 부하 속도 사다리 · 온도 변화 시험은 없다.
- Fig. 2b 의 "시간" 은 기름 막 아래 표면 안정성 (≈30 분) 확인용이지 재료의 시간 의존이 아니다.
- ⇒ 같은 황화물 계의 속도 의존 크기가 필요하면 `papakyriakou2021` (Li₆PS₅Cl n ≈21 · 2 mN 유지) 같은 다른 재료 · 다른 조건의 값만 있다 — 이 유리 값과 섞지 않는다.

### 3-8. ★ 경도 → 항복 세기 환산 — 원문에 없다 (우리 산술만)
- 원문에 *yield* · σ_y · Tabor · constraint factor · H/3 가 0 회 · 경도는 다른 재료와 견주는 데만 쓰였고 (산화물 · 칼코게나이드 유리 · Al 7075 · 알칼리 금속) 식 (4) 의 E/H 로 들어갔다.
- **[우리 산술 · 프롬프트 규약]** Tabor 꼴 일축 환산 σ ≈ H/3 = **0.63 GPa** (±0.07) — 금속의 완전 소성 압입에서 온 관례이고, 이 유리 · 큐브 코너 압입에 맞는 구속 계수는 원문 · 이 카드 모두 판정하지 않는다.  문헌 DEM 이 쓴 "항복" 값 (So 계열 H 1.9 · 2/3 H = 1.27 GPa · Shi 2019 σ_y 2 GPa) 은 이 환산을 거치지 않은 경도 그대로다 (§0-1).

### 3-9. ★ "compliant yet brittle" 의 근거 문장 (원문 그대로)
- 초록 (p.1): *"Although low modulus suggests good ability to accommodate chemomechanical strain, highly brittle behavior can lead to disruptive crack formation."*
- p.5: *"Thus, overall this solid electrolyte is elastically compliant with relatively low resistance to reversible deformation, while also brittle with low resistance to fracture."*
- p.7: *"The relatively low E of LPS indicates that imposed strain, such as those incurred by cyclic expansion of an adjacent electrode, will be accommodated with relatively less stress than a high modulus electrolyte such as a garnet. However, the low KIc of LPS also means that brittle fracture could occur at lower stresses, depending on details of defect size and population."*
- p.8 (결론): *"These results show that this LPS material – and by inference other solid electrolytes in the solid sulfide family – are distinguished as compliant yet significantly more brittle than crystalline oxide electrolytes considered for the same applications. Although the low stiffness of LPS suggests a capability of this solid electrolyte material to accommodate elastic mismatch with adjacent phases such as storage electrodes and current collectors in a solid state battery, this capability is compromised by the low fracture toughness and corresponding high sensitivity to preexisting or cycling-generated flaws."*
- ⚠ *"and by inference other solid electrolytes in the solid sulfide family"* — 황화물 전체로의 일반화는 **저자 스스로 '추론' 이라 적은 것** 이다 (argyrodite 를 잰 것이 아니다).
- 숫자 근거: E 18.5 ↔ 산화물 유리 ~70 · 가닛 LLTO/LLZO ~100 GPa · K 0.23 ↔ 산화물 유리 0.5–1.0 [18] · 가닛 0.9–1.6 (*"when measured via Newton-scale indentation as reported herein"* [10,23]) · 고분자 E ~1 MPa–1 GPa · K ~0.5 [20–22] · 탈리튬 LiₓCoO₂ 0.25 [19] 와 비슷.

### 3-10. ★ 저자가 적은 한계 · 원문 안 어긋남
1. 구조: *"the extent of short-range order or possibly nanocrystalline content requires more detailed study, such as by pair-distribution function analysis. Direct observation by transmission electron microscopy and related methods is challenged by the extreme moisture sensitivity of these materials."* (p.5)
2. 파괴 예측: *"Note that even for this simplified stack, additional information such as the interfacial mechanical properties and defect population are necessary to predict modes of failure."* (p.7)
3. K 법: 평면변형 Mode I 의 **근사** (p.12) · Vickers 는 기름에 못 잠금 · 15–30 분 넘으면 산화 산물 (p.11).
4. 건식 기체로 시험실을 채우는 방법은 *"less successful"* (p.10).
5. **원문 안 어긋남 (카드가 본 것)**: ① 초록은 세 값 모두 *"measured by instrumented nanoindentation"* ↔ 방법: K 는 **Vickers 미세압입** (p.11) ② 풀림 150 °C 를 p.4 는 *"slightly below"* · p.8 은 *"well below … ~220 °C"* ③ 그림 2 캡션 *"~10 N"* · 방법 *"1000 gf (9.8 N)"* · 식 (4) *"9.81 N"* (같은 하중의 반올림) ④ 서론의 *"~20 GPa[8]"* (Sakuda) ↔ 측정 18.5 GPa ⑤ 그림 4 의 LiCoO₂ K 0.94 는 리튬 찬 값 (본문은 탈리튬 0.25 와 비교) ⑥ 인쇄 *"Beuhler"* (Buehler).

---

## 4. ★ 방법 — 측정 사슬 · 입자 처리 · 이 묶음의 네 질문

### 4-1. 측정 사슬
Li₂S + P₂S₅ (70 : 30) → 앰플 750 °C 2 h → 얼음물 급랭 (유리 덩어리) → (한 조각만) 150 °C 5 h 풀림 → 글러브박스에서 스페이서에 붙여 손 연마 (SiC 120 → 4000 · 다이아몬드 3 → 0.5 µm · THF) → 광유 셀에 넣고 압입기로 → 큐브 코너 20 mN × 39 (Oliver–Pharr → E_r → E (ν 0.3) · H) → 기름에서 꺼낸 조각 (기름 막) 에 Vickers 9.8 N × 18 (풀림) · × 12 (안 풀림) → 광학 사진으로 c → 식 (4) → K_Ic (E · H 는 압입값) · 같은 고체를 갈아 볼밀 → XRD · 360 MPa 냉간 펠릿 EIS.
- **맞춘 값과 맞춘 대상**: 없음 (측정 · 표준 식).  가정한 값 = ν 0.3 (Sakuda [8]) · E_i 1070 GPa · ν_i 0.07 · k 0.016 (Anstis [12]) · 이상 큐브 코너 면적 함수.
- **검증**: 풀림 ↔ 안 풀림 대조 (잔류 열응력 효과) · 기름 막 아래 30 분 시간 경향 없음 · XRD · EIS 가 비정질 LPS 문헌과 같다 — 압입법 자체의 교차 확인 (다른 하중 · 다른 압자 · 굽힘 시험 · 용융 실리카 기준) 은 없다 [미확인].

### 4-2. 입자 처리
- 실험 — **입자 · 분말 침대가 없다**: mm 두께 덩어리 유리의 연마면을 반무한 고체로 보고 찍는다 (깊이 ≈2 µm · 접촉 반지름 ≈1.8 µm [카드 산술] · Vickers 반대각선 ≈51–65 µm · 균열 ≈150–250 µm [카드 산술 · 판독]).  분말은 XRD · EIS 에만 쓰였다.
- 냉간 압밀 분말 (우리 복합 양극 속 SE) 과 다른 점: 결정 argyrodite ↔ 비정질 유리 · 입자 사이 계면 · 기공이 없는 덩어리 · 연마면.
- 우리 대응: DEM = 구 + hooke/hysteresis 접촉 (형상 불변 · **SE 파괴 없음** · 연화 E_eff 1.35 GPa) · MPM = J2 연속체 (형상 소성 · **취성 파괴 없음**) — 이 논문의 핵심인 **취성 (낮은 K_Ic)** 은 두 모델 모두에 없다.

### 4-3. ★ 이 묶음의 네 질문 (원문 문장과 위치)
1. **DEM (단단한 구 · 점접촉) 의 한계를 말했나** — **말 없음.**  원고 15 쪽에 DEM · discrete · particle · simulation · contact 모델 낱말이 없다.  모델 언급 두 곳: *"These measurements provide an improved understanding of sulfide electrolyte mechanical properties necessary for predictive modeling of elastic stress distributions and fracture conditions in solid state battery structures."* (p.3) · *"the present results are a significant step towards understanding, modeling, and designing all-solid-state batteries for electro-chemo-mechanical reliability."* (p.7).  모델 입력으로서의 한정 = *"additional information such as the interfacial mechanical properties and defect population are necessary to predict modes of failure"* (p.7).
2. **소성 · 큰 변형을 계산에 넣기 어려운 이유 · 우회 · 비용** — 계산이 없어 해당 문장이 없다.  원문이 소성 쪽에 주는 것은 **경도 하나** (*"plastic and fracture properties"* p.5) 이고, 항복 · 가공 경화 · 속도 의존은 없다.  주는 사실 하나: 이 황화물 유리는 **무르지만 (E 18.5) 깨진다 (K 0.23)** — 무른 SE 를 "소성 흐름으로 빈틈을 채우는 재료" 로만 두면 파괴라는 다른 출구를 빠뜨린다 [카드 해석 — 원문은 압밀을 다루지 않는다].
3. **2D 인가 3D 인가** — 실험 (3D 덩어리 · 압흔).  2D 계산 · 2D → 3D 전이에 대한 말 없음.
4. **압력을 뺄 때의 거동** — 분말 · 펠릿의 탈압은 다루지 않았다.  있는 것은 **압입 제하** (30 s · 식 1 의 초기 제하 기울기) 와 **Vickers 제하 뒤의 방사 균열** 뿐 — 하중–깊이 곡선 · 잔류 깊이 · 회복 비율은 실리지 않았다 [미확인].

### 4-4. 기법 미니 용어집
- **계기 압입 (instrumented indentation) · Oliver–Pharr**: 하중 P 와 깊이 h 를 연속으로 재고 제하 초기 기울기 dP/dh 와 접촉 면적 A 로 환산 탄성률 E_r 과 경도 H 를 낸다 (식 1 · 3).
- **환산 탄성률 E_r**: 압자 · 시편 탄성이 합쳐진 값 — 1/E_r = (1 − ν²)/E + (1 − ν_i²)/E_i (식 2 의 꼴).  시편 E 로 바꾸려면 ν 가 필요하다 (이 논문은 0.3 가정).
- **큐브 코너 압자**: 서로 직각인 세 면의 피라미드 — 베르코비치보다 뾰족해 같은 하중에서 더 깊고 균열을 잘 낸다 (이상 투영 면적 ≈2.60 h² [카드 산술 · 표준 기하]).
- **Vickers 압입 균열법 (Anstis 식)**: 사각뿔 압흔 모서리에서 자라는 방사 균열 길이 c 로 K_Ic = k (E/H)^½ P / c^{3/2} (식 4 · k 0.016).  작은 시편에서 쓸 수 있는 근사.
- **팝인 (pop-in)**: 계기 압입 중 균열이 생길 때 깊이가 갑자기 수 nm 튀는 것 — 이 유리에서는 안 보였다.
- **광유 유체 셀**: 시편과 압자를 기름에 잠가 공기 · 수분을 막는 셀 (지렛대 팔로 진자 압입기와 연결).
- **Welch t 검정**: 분산과 표본 수가 다른 두 평균을 비교하는 t 검정.
- **Monroe–Newman 판정**: 고체 전해질의 전단 탄성률이 충분히 크면 Li 덴드라이트 침투가 막힌다는 기준 (이 논문은 G 7.1 GPa 가 *"sufficiently compliant to allow dendritic penetration"* 이라 적을 뿐 기준값을 인쇄하지 않았다).

---

## 5. Figure set ★
| 그림 (크롭 파일) | 내용 | 우리 활용 |
|---|---|---|
| Fig. 1 (`fig_1.png`) | 광유 유체 셀 모식 — 정전 용량 변위 센서 · 진자 · 지렛대 팔 · 시편 · 압자 · O-링 · 시편 스테이지 | 공기 민감 SE 압입 셋업의 선례 (`var2026` 이 가져온 오일 보호) |
| Fig. 2 (`fig_2.png` · 다시 자름) · 2a (`fig_2a.png`) · 2b (`fig_2b.png`) | (a) Vickers ≈10 N 압흔 (점선 마름모) + 네 방사 균열 (화살표) · 눈금 100 µm (b) K_Ic vs 시간 (0–30 분) · 풀림 (검정 18) · 안 풀림 (주황 12) + 직선 | ★ K_Ic 원자료 — 판독으로 n · 평균 · 표준편차 · p 재현 (§3-5) · 균열 길이 크기 감각 (150–250 µm) |
| Fig. 3 (`fig_3.png`) · 3a (`fig_3a.png`) · 3b (`fig_3b.png`) | (a) XRD — 풀림 · 안 풀림 · Minami 기준 (넓은 봉우리 ≈30° · 언덕 ≈18–19°) (b) Nyquist (SS/LPS/SS · 고주파 절편 화살표) | 유리 상 확인 · σ ≈3 × 10⁻⁴ S/cm 의 원 그림 (절편 ≈300 Ω [판독]) |
| Fig. 4 (`fig_4.png` · 다시 자름) | 스택 모식 + LiCoO₂ (178 · 8.3 · 0.94) · LPS (18.5 · 1.9 · 0.23) · Li (~5 GPa · ~1 MPa) | 단단한 활물질 ↔ 무른 SE 의 강성 비 크기 감각 (LCO ≠ NCM) |
| 식 (1) (`eq_01_reduced_modulus_unloading_stiffness.png`) | E_r = (√π/2)(1/√A)(dP/dh) + 문단 | 해석법 (β 없음) |
| 식 (2) (`eq_02_youngs_modulus_from_reduced.png`) | E = (1 − ν²)/(1/E_r − (1 − ν_i²)/E_i) · E_i 1070 · ν_i 0.07 · ν 0.3 가정 | E 가 ν 가정에 묶여 있다는 근거 |
| 식 (3) (`eq_03_hardness_projected_area.png`) | H = P_max/A | ★ 경도 정의 (항복 아님) |
| 식 (4) (`eq_04_fracture_toughness_crack_length.png`) | K_Ic = k (E/H)^½ P/c^{3/2} · P 9.81 N · k 0.016 [12] · "approximation of the plane strain, Mode I" | ★ K_Ic 의 정의 · 계수 · 한정 |
| 근거 문단 14 장 (`txt_p2_abstract.png` · `txt_p3_intro_modulus_aims.png` · `txt_p4_kic_method_modeling_aim.png` · `txt_p4_modulus_hardness_values.png` · `txt_p5_fracture_toughness_annealing.png` · `txt_p6_compliant_brittle_xrd_disorder.png` · `txt_p7_conductivity.png` · `txt_p8_stack_failure_modes.png` · `txt_p9_conclusion_sample_preparation.png` · `txt_p10_powder_xrd_eis_fluid_cell.png` · `txt_p11_indentation_protocol.png` · `txt_p12_vickers_protocol.png` · `txt_p13_replicates.png` · `txt_p13_statistics.png`) | 초록 · 서론 (~20 GPa [8]) · 모델링 목적 · E/H/G 값 · K 값 · compliant/brittle 문장 · 전도도 · 스택/결함 · 결론 + 합성 · 분말/EIS/유체 셀 · 압입 절차 · Vickers 절차 · 반복 수 · 통계 | 인쇄 숫자 · 인용 문장의 근거 (파일 이름의 pN = PDF 쪽) |

## 6. Post-processing ★
- **원문이 한 것**: Oliver–Pharr (E_r · H) → 식 (2) 로 E (ν 0.3) → G (등방) · 광학 사진에서 c → 식 (4) → K_Ic · 평균 ± 표준편차 · Welch t 검정 · EIS 고주파 절편 → σ (시편 치수).  도구 = 장비 소프트웨어 (프레임 순응 보정) [미확인 이름].  균열 길이 · 압흔 크기 · 하중–깊이 곡선은 숫자로 실리지 않았다.
- **이 카드의 후처리**: Fig. 2b 표지 30 개를 원본 래스터 화소에서 판독 (축 = 틀 + 눈금 네 점 최소제곱 · 잔차 ≤ 1.2 px · 맞춤 선 · 틀을 열림 연산으로 지움 · 가려진 점 둘은 보이는 현으로) → 인쇄 n · 평균 · 표준편차 · Welch p 재현 · Fig. 2a 눈금 막대 · 압흔 윤곽 · 균열 끝 → 식 (4) 로 한 장의 K · Fig. 3a 봉우리 · Fig. 3b 절편 → σ 검산 · E_r 역산 · ν 감도 · G 검산 · 큐브 코너 깊이 검산 · 부하 속도 · 거꾸로 c · c/a · G_c (평면응력 / 평면변형) · 2 차 인용 카드 15 곳 대조.  스크립트 = 이 묶음 scratchpad (`dig_fig2b_v2.py` · `dig_fig3b.py` · `write_digitized.py`) — 결과는 `digitized.csv` 에 남겼다.

---

## 7. 우리 DEM+MPM 대비 → `our_dem_baseline.md` (⚠ 정본 브랜치에서는 값 자리표시 상태 — 우리 수치는 CLAUDE.md 출처를 병기해 적는다)

### 7-1. 비교표 (모든 행에서 **재료가 다르다** — 이 논문 = 70Li₂S–30P₂S₅ 유리 ↔ 우리 = Li₆PS₅Cl argyrodite 결정 분말)
| 항목 | 이 논문 (유리 70 : 30) | 우리 (Li₆PS₅Cl) | 같음 / 다름 · 왜 |
|---|---|---|---|
| 시료 | 용융 급랭 덩어리 유리의 연마면 · 밀도 미기재 | 냉간 300 MPa 복합 양극 · 순수 SE 침대 (랩 표준 기공 10–13 % · 진밀도 1.64 g/cm³ — CLAUDE.md 1저자 11-10 Q5 · 고정) | 재료 · 미세구조 · 밀도 정보 모두 다르다 — 밀도는 원문에 없어 견줄 수 없다 |
| 영률 | **E 18.5 ± 0.9 GPa** (ν 0.3 가정) · E_r 19.95 [카드 산술] | DFT E_VRH **22.06 GPa** (ν 0.360) · 문헌 DEM 입력 **22.1 GPa** (Bazzoun 2026 · CLAUDE.md 10-13 Q1) · DEM 연화 **E_eff 1.35 GPa** · MPM **1.53 GPa** (ν 0.49 · K 25.5 GPa) | [우리 산술] DFT ÷ 이 값 = 1.19 · 이 값 ÷ E_eff = **13.7** · ÷ MPM E = 12.1 — 연화값은 물성이 아니라 재배열 대리 (frame [2]) 라 같은 층이 아니다 |
| 경도 · 항복 | **H 1.9 ± 0.2 GPa** (큐브 코너 20 mN) · 항복 없음 · [우리 산술] H/3 = 0.63 GPa | MPM `--sigma-y` **0.30 GPa** = Hencky 편차 변형 문턱 (일축 환산 연화 재료 0.318 압축 · 0.454 인장 / 실강성 0.363 · 0.372 GPa — CLAUDE.md frame [1] 주석 · memo_v3_1 부록 A) · DEM Heckel σ_y_eff **46 MPa** (P_y 138 MPa) · LPSCl 나노압입 경도 **1.41 GPa** (`lee2025_heckel_…`) | [우리 산술] H/3 ÷ MPM σ_y = 2.1 · ÷ 일축 환산 1.4–2.0 · 이 H ÷ lee2025 LPSCl H = 1.35 — 재료 · 압자 · 하중이 다르다 · 환산 규칙은 결과 전에 등록 (CLAUDE.md `SELF-160`) |
| 파괴 인성 | **K_Ic 0.23 ± 0.04** (풀림 · Vickers) · G_c 2.6–2.9 J/m² [카드 산술] | DEM: SE 파괴 **없음** (Auerbach 파괴 열의 K_IC 0.3 · 1.0 은 **활물질** 값 — 원장 `LHS-31`) · MPM J2: 취성 파괴 없음 · A10 접촉 원장 CZM 앵커 = Bucci **2.8 ± 1.8 J/m²** (= 이 논문 K · E 의 환산) | 이 논문 값이 우리 계에 들어오는 길은 **A10 의 Bucci G_c** 하나 (§7-3) — 유리 값이라는 꼬리표를 따라가야 한다 |
| 탄성 대비 강성 (AM ÷ SE) | 그림 4: LiCoO₂ ÷ LPS 유리 = E 9.6 배 · H 4.4 배 [카드 산술] | DEM: E_AM 140 GPa (출처 재확인 중 — CLAUDE.md 원장 `SELF-51`) ÷ E_eff 1.35 = **104 배** [우리 산술] | 우리 DEM 의 AM : SE 강성 비는 실물 꼴 (≈10 배 · LCO ↔ 유리) 보다 한 자릿수 크다 — 연화의 부작용으로 적어 둔다 (판정 아님 · LCO ≠ NCM) |
| 속도 · 크리프 | 없음 | DEM · MPM 속도 무관 | 비교 불가 |
| 탈압 | 압입 제하뿐 (곡선 없음) | 언로딩 시험 (등록 단계) | 대조점 아님 |
| 수송 | σ ≈3 × 10⁻⁴ S/cm (360 MPa 냉간 분말 펠릿 · 유리) | 보고 기준 σ₀ 1.5 mS/cm (LPSCl · CLAUDE.md 10-12) | 재료 다름 — 섞지 않는다 |

### 7-2. ★ 황화물 경도 · 탄성 — 기존 카드와 나란히 (재료 칸을 꼭 본다 · 판정 없음 · 기존 카드는 고치지 않는다)
