Repository: yonghoon7153-source/Yonghoon-DEM-DFT

# 📚 LITDB — 문헌 단일 시스템 (**SE·DFT 축 + DEM·MPM 축, 두 트랙**)

> **앞으로 논문은 여기서만 본다.** 여러 곳(db/literature, kb/papers, db/properties, Excel)에 흩어진 문헌을 한 곳에서 생각·참고·비교하기 위한 통합 MD 시스템.

## 왜 트랙이 둘인가
`INDEX.md` 는 argyrodite 전해질 축이라 접촉역학·MPM·건식전극 digest 가 들어갈 자리가
없다. 그래서 한때 64편이 **어느 인덱스에도 없었다**(open_items #7). 축을 나눠 그 구멍을
닫았고, 한 분모로 세면 “159편 중 98편 미언급” 같은 **가짜 미결**이 나온다
(`comparison_vs_ours.md:8`). 분리는 실측 근거가 있는 결정이다 — 합치지 말 것.

⚠ 이 표의 **편수는 적지 않는다.** 손으로 쓴 수는 반드시 낡는다(README 자신이 세 번 틀렸다).
현재값은 `python3 tools/litdb/build_index.py --check` 로 본다.

File: litdb/papers/meng2026_phase_inversion_binder_ultrathick_zn_iodine.md
<!-- digest 표준 양식 (paper-level STANDALONE · 깊이 기준 = zuo2022_chlorination_cathode_interface.md).
     2026-10-27 논문 에이전트 (병렬 9편 중 1편) 작성. 크롭 44장 (본문 그림 5 + SI 그림 35 + SI 표 4) 중 그림 28장 실독 + 원본 확대 7회
     (Fig. 1a · 2f · 2g · 2h · 2i · 3b · 4i–j). 표 4장은 PDF 텍스트로 읽음. SI 동영상 (mp4) 안 봄.
     ⛔ 이 논문은 SE(황화물 고체전해질) 축이 아니다 — 수계 Zn–I₂ 전지 + 후막 전극 제조(DEM 축의 '후막 · 굴곡도 · 접촉' 질문)에만 닿는다. -->

# 상전환 (phase inversion) 으로 만든 1.5 mm 자립 후막 활성탄 양극 (PES–PVP 바인더) + ZnI₂ 전해질 — 양극에 I₂ 를 미리 넣지 않는 Zn–I₂ 전지: 7.5 mAh cm⁻² · 1000 사이클 (38 mA cm⁻²) · −20 °C 에서 7.5 mAh cm⁻² · 3000 사이클 · ≈1.5 Ah 파우치 — 단 PVP 의 '열역학적 억제' 는 ΔΔG +0.04 eV 이고 사슬 모형에서는 사라진다 — Meng · Wang · … · C. C. Li · Y. Yang (Xiamen Univ. · KUST · GDUT, Adv. Mater. 2026)

> slug `meng2026_phase_inversion_binder_ultrathick_zn_iodine` · DOI `10.1002/adma.74986` · type `exp (상전환 phase-inversion 습식 전극 제조 · PES–PVP binder · slurry 캐스팅 · 1.5 mm 자립 후막 활성탄 양극 · in-situ 광학/UV–vis/Raman · EIS impedance · DSC · ¹H NMR · Zn–I₂ 코인/Ah 파우치 · 수계 액체 전해질) + 분자 DFT (Gaussian09 B3LYP-D3(BJ)/def2-TZVPP//def2-SVP · SMD 물 · 결합에너지·ΔG) + 고전 MD (GROMACS 2018.8 · Amber99SB/GAFF · SPC/E · 이온 전하 ×0.70); DEM · MPM 없음` · PDF `1ed4f473-10._Phase_Inversion-Engineered_Ultrathick_Electrodes_…_RoomSubzero_Temperatures.pdf` (본문 12 pp · 그림 5) + SI `e3da243c-10._Sup2_Phase_Inversion-Engineered_…pdf` (43 pp · Fig. S1–S35 · Table S1–S4) + SI 동영상 `6b109d87-10._Sup_…mp4` (**안 봄** — 본문에서 인용되지 않고 Supporting File 2 로만 목록에 있다) · digested `2026-10-27` · status ✅ · 태그 **[외부]**

> elements: Zn, I, C, N, O, S, H
> methods: DFT, MD, Raman

> **저자**: Fanxiang Meng⁺ · Peiyao Wang⁺ (공동 1저자) · Zeheng Lv · Huadong Jiang · Qilong Wu · Minghao Zhang · Wenhao Yang · Xue Li · **Cheng Chao Li\*** · **Yang Yang\*** — ¹Xiamen Univ. (State Key Lab. of Physical Chemistry of Solid Surfaces · 화학화공학원) · ²Kunming Univ. of Science and Technology (Yunnan 리튬전지 국가지방공동공정연구센터) · ³Guangdong Univ. of Technology (화공경공업학원) · 교신 licc@gdut.edu.cn · yangyang419@xmu.edu.cn · *Advanced Materials* 2026; 0:e74986 · 접수 2026-06-24 · 수정 2026-08-15 · 수락 2026-09-07 · © Wiley-VCH (OA 아님) · NSFC 22579141 · 22379125 + 중앙고교기본과연업무비 20720250114 · 키워드 aqueous Zn–I₂ · high areal capacity · low-temperature energy storage · povidone–iodine
>
> **축**: ⛔ 우리 황화물 SE 물성 4축 (A 이온 · B 산화 · C 기계 · D 전자) 과 **겹치는 물성이 0 건**이다 — 이온 (Zn²⁺ ≠ Li⁺) · 전해질 (수용액 ≠ 고체) · 반응 (전환 I⁻/I₂ ≠ 삽입) 이 전부 다르다. 닿는 곳은 ① **DEM 축** (후막 전극 제조 · 미세구조 · 두께 의존) ② **수계 Zn 축의 방법론** (`kb/projects/zn_alzib_dft_md_contribution_2026_09_03.md` C5 · C7) ③ 우리 **계산 규율** (보고량 정의 · 관측창 · 홉 수 검산) 셋뿐이다.
>
> **관련 litdb (링크만)**: `talks/do2026_bml_alzib_preconditioning.md` — 같은 Zn–I₂ 화학 (ZnI₂ 를 전해질에 넣고 활성탄 양극으로 받는 구조) · ⛔ 그 talk 은 citable=no · **이 논문은 그 talk 의 인입 대기열에 없다** (2026-10-27 확인) — 그쪽 수치를 이 digest 로 옮기지 않는다. · `papers/cho2026_eipc_zn_anode_azib.md` — 그 논문의 보조 양극 AC@I₂ (활성탄 + I₂ 1:1 · PAA · ≈2 mg cm⁻²) 가 바로 이 논문이 비판하는 "I₂ 승화 담지 + 슬러리" 경로의 저로딩 예다.
>
> **본 digest 에서 실제로 본 그림 (2026-10-27)**: `Fig. 1` `Fig. 2` `Fig. 3` `Fig. 4` `Fig. 5` (전 패널) · `Fig. S1` `Fig. S3` `Fig. S4` `Fig. S6` `Fig. S7` `Fig. S9` `Fig. S10` `Fig. S12` `Fig. S13` `Fig. S14` `Fig. S15` `Fig. S16` `Fig. S17` `Fig. S18` `Fig. S19` `Fig. S20` `Fig. S23` `Fig. S26` `Fig. S27` `Fig. S31` `Fig. S32` `Fig. S33` `Fig. S35` — **28장** (+ 원본 확대 7회: `Fig. 1a` · `Fig. 2f` · `Fig. 2g` · `Fig. 2h` · `Fig. 2i` · `Fig. 3b` · `Fig. 4i,j`).
> 안 본 것 (12장): `Fig. S2` (PVP–I₂ ESP 지도) · `Fig. S5` · `Fig. S24` · `Fig. S25` · `Fig. S30` (in-situ 셀 사진 — S24 는 캡션 Note 만 읽음) · `Fig. S8` (변형 사진) · `Fig. S11` (AC SEM) · `Fig. S21` (못 관통 사진) · `Fig. S22` (파우치 절단 전후 전압) · `Fig. S28` (전해질 사진) · `Fig. S29` (¹H NMR) · `Fig. S34` (−20 °C 충방전 곡선). 표 `Table S1`–`Table S4` 는 PDF 텍스트로 읽었다 (이미지로 안 봄).
> 그림에서만 읽은 값은 **`figure-read ≈`** 로 표시했다. **우리 산수** 는 논문 수치로 우리가 계산한 값이고, 이 논문 밖의 일반 상수를 쓸 때는 그 자리에 적었다.

---

## 0. 이 digest 를 읽는 법 — 세 층을 가른다

이 논문은 한 편 안에 **강도가 아주 다른 세 주장**을 섞어 놓았다. 섞어 읽으면 셀 성능의 무게가 메커니즘 주장으로 번진다.

| 층 | 주장 | 근거의 강도 | 이유 (요약 · 자세한 건 §10) |
|---|---|---|---|
| ① 엔지니어링 | 상전환으로 1.5 mm 자립 후막을 만들어 I₂ 를 양극에 미리 넣지 않고 (ZnI₂ 전해질이 요오드 저장고) 고면적용량 · 장수명 · Ah 파우치를 얻는다 | **강함 (단 셀 1 개씩)** | 성능 곡선은 실재한다. 다만 전 조건 n = 1 · 오차막대 0 · 대조 셀 간 산포가 PVP 효과와 같은 크기 (§10-⑨) |
| ② 메커니즘 (상온) | PVP 가 I₂ 와 착물을 만들어 I₂ + I⁻ → I₃⁻ 의 ΔG 를 −0.13 → −0.09 eV 로 올려 **열역학적으로** I₃⁻ 생성을 억제하고, 하이드로겔 계면이 계면수를 줄여 I₃⁻ 용출을 **속도론적으로** 억제한다 | **약함** | ΔΔG = +0.04 eV (298 K 에서 K 를 ≈4.7 배만 바꾼다 · 여전히 자발) · **같은 SI 의 사슬 모형 결합에너지로 Hess 순환을 돌리면 0.004 eV 로 사라진다** (§5.2) · PVP 는 상전환의 고전적 **기공 형성제**라 PES 대 PES–PVP 대조가 화학과 미세구조를 같이 바꾼다 (§10-②) |
| ③ 저온 | ZnI₂ 전해질 (I⁻ = chaotropic) 이 수소결합망을 끊어 어는점을 낮추고 (Tm −35.2 °C) · 저온에서 I₃⁻ 확산이 줄어 셔틀이 억제된다 | **중간** | 전해질 물성 (σ · DSC · Raman) 은 깔끔하다. 그러나 **저온 셀의 양극은 2 M Zn(ClO₄)₂ 로 사전 함침**했다 (SI) — 본문에 없는 교란 변수 (§10-④) · MD 확산계수의 절대값이 자기 그림과 ≈60 배 어긋난다 (§10-⑤) |

**우리 (DEM 축) 가 가져갈 것은 ① 의 "후막을 무엇이 가능하게 했나" 와 그 한계다.** 결론부터: 이 계에서 후막을 가능하게 한 것은 **액체 전해질의 높은 σ (67.79 mS cm⁻¹ @20 °C)** 와 **활물질이 전해질에 녹아 있는 전환 화학**이다. 그래서 **면적 용량이 두께에 비례하지 않는다** (0.7 → 2.0 mm 에 `figure-read ≈` 7.9 → 8.75 mAh cm⁻², `Fig. S14b`) — 두께는 "용량 축" 이 아니라 **"가둠 부피 · CE 축"** 으로 작동한다 (CE `figure-read ≈` 86 → 99 %). 황화물 ASSB 의 후막 (입자 접촉망으로 이온이 가야 하는 삽입 양극) 으로 이 교훈을 그대로 옮기면 안 된다 (§7b).

---

## 1. 한 줄 요약

I₂ 를 양극에 미리 담지하면 제조 중 승화 손실 (`Fig. 1a`, 5 일에 질량 `figure-read ≈` 12 % 감소) 이 생기므로, 요오드를 **3 m ZnI₂ + 0.5 M ZnSO₄ 전해질**에 넣고 양극은 **PES–PVP 바인더 슬러리를 물에 담가 상전환시킨 1.5 mm 자립 활성탄 (AC) 후막**으로 만든다. 코인셀은 **7.5 mAh cm⁻² · 38 mA cm⁻² · 1000 사이클** (`Fig. 2g`) · **9.3 mAh cm⁻² @4 mA cm⁻²** (`Fig. 2h`) · −20 °C 에서 **7.5 mAh cm⁻² · 10 mA cm⁻² · 3000 사이클 · 4684 h** (`Fig. 5f`), 100 cm² 단층 파우치는 **≈1.5 Ah · 230 사이클** (`Fig. 2i`) 을 낸다. 저자들은 이를 PVP–I₂ 착물의 열역학적 I₃⁻ 억제 (ΔG −0.13 → −0.09 eV) + 하이드로겔 계면의 계면수 감소로 설명하지만, 그 열역학 효과는 모형 의존적이고 작으며 (§5.2), 대조군 설계가 PVP 의 미세구조 효과를 가르지 못한다 (§10-②).

---

## 2. 메타 / 동기 / 질문

| 항목 | 내용 |
|---|---|
| 계 | 수계 **dual-plating Zn–I₂** — 충전: 음극에 Zn 전착 · 양극 (탄소) 에 I⁻ → I₂ 전착 / 방전: 역반응. 요오드 재고는 전해질의 I⁻ |
| 문제 1 (제조) | 기존 I₂@AC 양극은 I₂ 승화 담지 + 슬러리 캐스팅 → 두꺼운 전극 (보통 < 3 mAh cm⁻², 본문 p.2) 이 기계적으로 약하고 건조 중 바인더가 이동한다. 건식 공정은 대안이지만 요오드가 제조 중 승화한다 (`Fig. 1a`) · PTFE 소수성으로 젖음이 나쁘다 |
| 문제 2 (셔틀) | 충전 중 생긴 I₂ 중 **탄소 기공에 갇힌 것 (confined)** 과 **바깥 표면에 붙은 자유 I₂** 가 있다. 자유 I₂ 는 (i) I₂ + I⁻ → I₃⁻ 화학 생성 (ΔG < 0) → (ii) 물에 의한 I₃⁻ 용해 · 확산 → (iii) Zn 음극 쪽 이동의 3 단계 셔틀을 일으킨다. ZnI₂ 계는 양극 계면의 I⁻ 국소 농도가 높아 (i) 이 특히 유리하다 |
| 갭 (저자 주장) | 호스트 개질로 I₃⁻ 결합을 강화한 연구는 많지만 (i) 을 **발생 지점에서** 조절하는 방법은 드물고, (ii) 에서 **계면수의 역할**은 명시적으로 다뤄진 적이 거의 없다 |
| 제안 | PES (polyethersulfone) + PVP (polyvinylpyrrolidone) 4:1 바인더로 **상전환 (NIPS: 비용매 유도 상분리)** — 물에 담그면 NMP 가 빠지며 다공 구조가 굳는다. PVP 는 ① I₂ 와 착물 (povidone-iodine 소독약에서 착상) ② 하이드로겔 계면 ③ Zn²⁺ 빠른 이동망을 만든다고 주장 (`Fig. 1b`) |
| 우리 축과의 관계 | 이 논문의 "후막" 은 **액체가 기공을 채우는 1.5 mm 다공 탄소**다. 우리 DEM 의 후막 (황화물 SE 입자 접촉망 + 삽입 활물질) 과 수송 물리가 다르다 (§7b) |

---

## 3. 핵심 수치 총정리 ★

> 출처를 매 행에 적는다. `figure-read ≈` = 그림에서만 읽은 값. **우리 산수** = 논문 수치로 우리가 계산.

### 3a. 전극 · 제조 (SI 실험 절)

| 항목 | 값 | 출처 / 비고 |
|---|---|---|
| 바인더 용액 | NMP 20 g + PES 5 g (60 °C 용해, 20 wt%) / PES–PVP 는 PES 4 g + PVP 1 g | SI p.2 |
| 슬러리 | 혼합 탄소 6 g (**AC : VGCF : Super P = 7 : 1 : 1**) + 바인더 용액 12 g + NMP 적량 · 2 h 교반 | SI p.2 |
| 성형 | 유리판 위 닥터 블레이드 → **탈이온수에 담가 상전환** → 무진지로 물기 제거 → ⌀12 mm 펀칭 | SI p.2 |
| 전극 질량 | **≈75 mg / 원판** (도전재 15 wt% · 바인더 28 wt%) | SI p.2 |
| 두께 | **≈1.5 mm** (최적, `Fig. S14`) · 단면 SEM `Fig. 2f` 의 1.5 mm 표시를 축척 막대로 재면 `figure-read ≈` 1.58 mm — **일치** | `Fig. 2f` · `Fig. S14a` (마이크로미터 사진) |
| 사전 함침 | 상온 시험: **2 M ZnSO₄** (Zn²⁺ pre-ionization) · **저온 시험: 2 M Zn(ClO₄)₂** | SI p.2 — ⚠ 본문에는 없다 (§10-④) |
| AC 비표면적 | **2391.5 m² g⁻¹** · 평균 기공 ≈2.5 nm (BJH) | `Fig. S12` |
| 접촉각 | **32.6°** (`Fig. S10b`) · `Fig. S10a` 는 표면에 방울이 없다 | ⚠ 캡션이 (a)·(b) 가 무엇인지 안 가른다 |
| 인장 | 최대 응력 `figure-read ≈` **0.096 MPa** @ ≈11.3 % 변형 · 파단 ≈12.8 % | `Fig. S9` (범례 "PES-PVP") · 시편 형상 · 속도 · 젖음 상태 미기술 |
| 조성 (우리 산수) | 고형분 8.4 g = AC 55.6 % · VGCF 7.9 % · SP 7.9 % · 고분자 28.6 % (PES–PVP@AC 는 PES 22.9 + PVP 5.7, 캐스팅 시점) | SI 의 "15 / 28 wt%" 와 맞는다. **상전환 뒤 PVP 잔류량은 미측정** (§10-③) |

### 3b. 분자 DFT — 결합에너지 · ΔG (`Fig. 2a,b` · `Fig. 2e` · `Fig. 3a` · `Fig. S3` · SI p.4)

**결합 (흡착) 에너지 [eV] — `Fig. S3` 의 세 자리 값** (본문 `Fig. 2a,b` 는 반올림값)

| PVP 모형 | I⁻ | I₂ | I₃⁻ | (I₃⁻ − I₂) = ΔΔG 기여 (우리 산수) |
|---|---|---|---|---|
| 단량체 (NVP, `Fig. S3a–c`) | −0.066 | **−0.226** | −0.177 | **+0.049** |
| 단일 사슬 (단량체 3 개, `Fig. S3d–f`) | −0.130 | **−0.393** | **−0.389** | **+0.004** |
| 이중 사슬 (`Fig. S3g–i`) | −0.657 | **−0.879** | −0.843 | **+0.036** |

| 다른 계산값 | 값 | 출처 |
|---|---|---|
| PES 단량체–Zn²⁺ | −0.49 eV | `Fig. 2e` |
| PES 단량체–H₂O | −0.26 eV | `Fig. 2e` |
| PVP 단량체–I₃⁻ (ESP 지도 · 양으로 분극된 −CH₂ 자리) | −0.18 eV | `Fig. 3a` |
| H₂O–H₂O / H₂O–I⁻ / H₂O–Zn²⁺ | `figure-read ≈` −4.6 / −9.6 / −19.4 kcal mol⁻¹ | `Fig. S26` (계산 수준 · 용매화 여부 미기술) |
| **ΔG₁**: I⁻ + I₂ → I₃⁻ | **−0.13 eV** | SI p.4: G(I₃⁻) −24318.12 · G(I⁻) −8109.24 · G(I₂) −16208.75 eV |
| **ΔG₂**: I⁻ + PVP–I₂ → PVP–I₃⁻ | **−0.09 eV** | SI p.4: G(PVP–I₃⁻) −34225.57 · G(PVP–I₂) −26116.24 eV |

> 🔑 **Hess 순환 검산 (우리 산수)**: ΔG₂ = ΔG₁ + [E_b(I₃⁻) − E_b(I₂)] (결합에너지를 결합 자유에너지 대용으로 쓴 근사).
> 단량체: −0.13 + 0.049 = **−0.081 ≈ 보고값 −0.09** ✓ · 단일 사슬: −0.13 + 0.004 = **−0.126 (억제 없음)** · 이중 사슬: −0.13 + 0.036 = −0.094.
> 그리고 G(PVP–I₂) − G(I₂) ≈ −9907 eV ≈ −364 Ha 로 **단량체 크기 분자** (삼량체면 그 ≈3 배) — 즉 **보고된 ΔG₂ 는 단량체 모형에서 나왔다.**
> 본문은 "사슬이 길어질수록 I₂ 결합이 강해져 (−0.39 → −0.88 eV) ΔG 가 이동한다" 고 쓰지만, **같은 SI 에서 I₃⁻ 결합도 똑같이 강해진다** (−0.389 → −0.843) — 사슬 모형은 I₂ 와 I₃⁻ 를 거의 가르지 못한다.
> ΔΔG = +0.04 eV 는 298 K 에서 평형상수 비 ≈ e^(0.04/0.0257) ≈ **4.7 배** (우리 산수) 이고 ΔG₂ 는 여전히 음수 (자발) 다.

### 3c. 고전 MD (`Fig. 3b–d` · `Fig. 5a–d` · `Fig. S23` · `Fig. S27`)

| 항목 | 값 | 출처 / 비고 |
|---|---|---|
| I₃⁻ 의 PVP 층 쏠림 (10 ns) | 본문: *"most of the dissolved I₃⁻ … migrate into the chain-segment region"* | `Fig. 3b` 원본 확대: I 원자 점 35 개 ≈ I₃⁻ 12 개 중 **PVP 층 안 `figure-read ≈` 6 개 (≈절반)** · 시작 시 ≈3/13. `Fig. S23` 의 렌더도 ≈6/12 — **"most" 가 아니라 "절반쯤"** (PVP 층 두께 ≈1.7 nm / 표시 6 nm 이라 균일 분포면 ≈28 %) |
| I₃⁻ 궤적 | 1 ns 통계 — 벌크에서는 무작위 이동, PVP 사슬 곁에서는 *"negligible displacement"* | `Fig. 3d` (예시 궤적 그림 · 정량 지표 없음) |
| **D(I₃⁻) 본문값** | **3.83×10⁻⁴ cm² s⁻¹ @298.15 K · 9.50×10⁻⁵ cm² s⁻¹ @253.15 K** (비 ≈4.0) | 본문 p.8 |
| D(I₃⁻) 자기 MSD 그림으로 (우리 산수) | MSD(6000 ps) `figure-read ≈` 2.37×10³ Å² (298 K) · 0.54×10³ Å² (253 K) → Einstein 6Dt 끝점: **≈6.6×10⁻⁶ · ≈1.5×10⁻⁶ cm² s⁻¹** | `Fig. 5d` — **본문값과 ≈58 · ≈63 배 어긋난다** (비 ≈4.3 은 일관) · §10-⑤ |
| 물 분자 짝 비율 (3 M ZnI₂) | H₂O–H₂O 64.7 % · H₂O–Zn²⁺ 19.8 % · H₂O–I⁻ 15.5 % | `Fig. S27` (그림에 인쇄된 값) |
| 저온 I₃⁻ 응집 | 253.15 K 에서 I₃⁻ 가 사슬 모양으로 뭉친다 | `Fig. 5a,b` (스냅숏 · 정량 없음) |

### 3d. 전해질 물성 (`Fig. 4a–e` · `Table S3`)

**이온전도도 [mS cm⁻¹] (`Table S3` — 백금흑 전극 + EIS)**

| T (°C) | ZnSO₄ | ZnI₂ |
|---|---|---|
| 20 | 48.93 | **67.79** |
| 10 | 39.83 | 53.65 |
| 0 | 30.83 | 46.32 |
| −10 | 16.94 | 36.80 |
| −20 | — (동결로 측정 불가) | **27.26** |

- 비교 ZnSO₄ 전해질의 **농도는 표·그림 어디에도 없다** (본문 "conventional ZnSO₄").
- `Fig. 4d` 의 ln σ 점 5 개는 표와 소수 둘째 자리까지 일치한다 (우리 대조).
- **우리 산수** — σ 의 겉보기 활성화 에너지 (Arrhenius 최소제곱): ZnI₂ −20…20 °C 5 점 **≈0.14 eV** (R² 0.993) · ZnSO₄ 0…20 °C 3 점 ≈0.16 eV (−10 °C 포함하면 0.23 eV 로 휜다 — 부분 동결). 홉 수 검산 (규율 `D-2026-09-27-barrier-hop-count` · ν₀ 10¹³ s⁻¹ **가정** · 253 K): Γ ≈ 1.6×10¹⁰ s⁻¹ · 평균 대기 ≈ 0.06 ns — 액체 수송의 겉보기 값이라는 해석과 차수 모순 없음. ⚠ 이건 장벽이 아니라 액체 σ 의 온도 계수다.
- 20 °C 에서 −20 °C 로 σ(ZnI₂) 는 **2.49 배** 준다 (우리 산수). MD 의 D(I₃⁻) 는 298 → 253 K 에 ≈4 배 준다 — MD 가 온도 민감도를 더 크게 낸다.
- **DSC** (`Fig. 4e`, 25 → −50 °C 10 °C min⁻¹ 냉각 후 2 °C min⁻¹ 가열): Tm **ZnSO₄ −17.9 °C · ZnI₂ −35.2 °C** (흡열 시작점 접선). 삽입 사진: −20 °C 에서 ZnSO₄ 는 얼고 ZnI₂ (노란색) 는 액체.
- **Raman O–H 신축** (`Fig. 4a`): 0 → 5 m 에 띠 중심 `figure-read ≈` 3400 → 3510 cm⁻¹ 로 청색 이동. 3 성분 분해 (`Fig. 4b`, 3 m: 강 ≈3280 · 중 ≈3450 · 약 ≈3550 cm⁻¹ `figure-read`). 비율 (`Fig. 4c`, `figure-read ≈`): 강한 수소결합 **57 → 36.5 %** · 약한 수소결합 **7.5 → 30.5 %** (0 → 5 m). ⚠ SI 제조법상 "0 m" 시료는 순수 물이 아니라 0.5 M ZnSO₄ 다 (모든 농도가 0.5 M ZnSO₄ 위에 ZnI₂ 를 녹인 것).
- 3 m 선택 근거: 어는점 + σ 종합 (`Fig. S28` — 안 봄). ¹H NMR: 3 m ZnI₂ 에서 물 양성자 고자기장 이동 (`Fig. S29` — 안 봄, 본문 서술만).

### 3e. 상온 셀 성능 (코인 CR2032 · 전해질 120 µL · Zn 100 µm · GF/D)

| 조건 | PES–PVP@AC | PES@AC (대조) | 출처 |
|---|---|---|---|
| 38 mA cm⁻² 장기 | **7.5 mAh cm⁻² · 1000 사이클** — `figure-read ≈` 6.0 → 7.5–7.6 (≈300–600 사이클) → 7.1 (1000번째) · CE ≈99–100 % | `figure-read ≈` 6.5–6.7 · **≈470–480 사이클에 CE 가 ≈78 % 로 무너지며 끝남** (480번째 충전이 ≈8.5 mAh cm⁻² 까지 늘어남 — 과충전 꼴) | `Fig. 2g` (+ 삽입 충방전 곡선) |
| 10 mA cm⁻² 장기 | **9.1 mAh cm⁻² · > 600 사이클** (`figure-read ≈` 9.3 최고 → 9.1) | `figure-read ≈` 8.2 · 데이터가 ≈310 사이클에서 끝남 (설명 없음) | `Fig. S16` (CE 미표시) |
| 율속 4 / 10 / 19 / 38 / 58 mA cm⁻² | **≈9.3** / 8.9 / 8.45 / 7.2 / **5.7** → 4 로 복귀 9.2–9.35 (`figure-read`) · CE `figure-read ≈` 95 % (4) · 98–99 % (≥ 19) | `figure-read ≈` 9.0 / 8.7 / 8.15 / 6.2 / 4.55 → 8.0 → 8.8 · CE ≈80 % (첫 사이클) · 90–93 % (4) · 97–98.5 % | `Fig. 2h` · `Fig. S20` |
| PES–PVP / PES 비 (우리 산수, 율속 단계별) | 1.03 · 1.02 · 1.04 · **1.16** · **1.25** — **전류가 클수록 PVP 이득이 커진다** | — | §10-② 의 근거 |
| 자가방전 (만충 후 18 h 휴지) | **CE 94.70 %** · 휴지 끝 OCV `figure-read ≈` 1.30 V | **82.74 %** · ≈1.25 V | `Fig. S17` |
| 얇은 Zn (20 µm · "N/P 2.8") · 10 mA cm⁻² | `figure-read ≈` 8.3–8.45 mAh cm⁻² · ≈345 사이클 | — | `Fig. S19` (N/P 정의 미기술 — §3h) |
| 전극 두께 의존 | §3h | — | `Fig. S14` · `Fig. S15` |
| Zn 음극 (10 mA cm⁻² · 30 사이클 후) | 더 평탄 | 거칠고 균열 · 어두운 부식 반점 | `Fig. S18` (정성 SEM) |

### 3f. −20 °C 셀 성능 (양극 사전 함침 = 2 M Zn(ClO₄)₂ — SI)

| 조건 | 값 | 출처 |
|---|---|---|
| 0 / −10 / −20 °C 용량 (10 mA cm⁻²) | 본문 **≈7.4** (0 °C) · **≈6.8** (−20 °C) · `figure-read ≈` 7.25 (−10 °C) | `Fig. S32` |
| CV 분극 (0.5 mV s⁻¹) | **0.63 V** (25 °C) · **0.69 V** (−20 °C) · 피크 전류 `figure-read ≈` 반감 (산화 0.036 → 0.018 A) · 피크 위치 `figure-read ≈` 1.50/0.87 V → 1.53/0.84 V vs Zn²⁺/Zn | `Fig. S33` |
| 10 mA cm⁻² 장기 | **≈7.5 mAh cm⁻² · ≈3000 사이클 · 4684 h · 94 % 유지** — `figure-read ≈` 6.6 → 7.5–7.6 (최고 ≈1350 사이클) → 7.0 (3000번째) · CE ≈99–100 % | `Fig. 5f` · `Fig. S34` (안 봄) |
| 19 mA cm⁻² 장기 | **≈5.7 mAh cm⁻² · ≈5000 사이클** — `figure-read ≈` 5.1 → 5.7–5.8 → 5.55 | `Fig. S35` |
| 율속 4 / 10 / 14 / 19 mA cm⁻² | **≈8.1** / 7.5 / 7.1 / **≈6.5** → 4 로 복귀 8.1 (`figure-read` · 본문 8.1 · 6.5) · CE ≈99 % | `Fig. 5g` |
| 문헌 비교 (−20 °C) | 이 논문 별표 `figure-read ≈` (7.3 mAh cm⁻², 3000 사이클) · 다른 문헌 ≤ ≈3.9 mAh cm⁻² | `Fig. 5h` · `Table S4` |
| ex situ UV–vis (아세토니트릴 추출) | I₃⁻ `figure-read ≈` 292 · 362 nm · I₂ ≈447 nm · 1.2 → 1.6 V 충전에 I₂ 증가 · 0.8 V 방전 끝에 I₂ 소멸 · I₃⁻ 는 양 끝에서 남음 | `Fig. 5e` (x 축 라벨 "Wavenumber (nm)" 오기) |
| 파우치 (저온) | OCV **1.122 → 1.062 V** (절단 전 → 후 · 멀티미터 사진) · 온도계 사진 −20.3 / −20.9 °C | `Fig. 5i` · LED · 팬 구동 사진 `Fig. 5j` |

### 3g. 파우치 (100 cm²)

| 항목 | 값 | 출처 / 모순 |
|---|---|---|
| 용량 · 수명 | 초기 **0.9 Ah** (본문) → **≈1.5 Ah** · 230 사이클 (≈1000 h) · 7 mA cm⁻² · CE `figure-read ≈` 98–99 % | `Fig. 2i` — ⚠ 첫 점은 `figure-read ≈` **1.0 Ah** · 용량이 ≈150 사이클에 걸쳐 오른다 (활성화 구간 · 미논의) |
| 전해질 부피 | **`Fig. 2i` 그림 안 글자: 18 ml** vs **SI 실험 절 · `Table S2`: 26 mL** | 🔴 **같은 셀의 전해질량이 두 값** (§10-⑧) |
| `Table S2` | 코인: 총용량 9.1 mAh · Zn 100 µm ×1 · Zn 이용률 7.6 % · 전해질 120 µL · **13.2 µL mAh⁻¹** / 파우치: 1.5 Ah · Zn 100 µm **×2** · 12.5 % · 26 mL · **17.3 mL Ah⁻¹** | ⚠ 코인 "9.1 mAh" 는 면적 용량 숫자를 총용량으로 쓴 꼴 (§3h) |
| 안전 | 못 관통 시험 후 발화·폭발 없음 · 절단 후에도 작동 · 직렬 파우치로 RC 장난감 차 구동 (멀티미터 5.02 V) | `Fig. S21` (안 봄) · `Fig. S22` (안 봄) · `Fig. 2i` 삽입 |
| 문헌 대비 (`Table S1`) | 같은 표의 다른 Ah 급 파우치: Ni@DPA/Zn **≈1.5 Ah · 400 사이클** [22] · I₂@AI-TCPP(Fe) ≈1.6 Ah · 70 [28] · 건식 Zn‖I₂ **≈1 Ah · 1700** [33] · ZnSO₄+ML 0.7 Ah · 1000 [29] | **이 논문 파우치 (≈1.5 Ah · 230) 는 자기 비교표에서도 수명이 최고가 아니다** — 새로운 점은 "고면적용량 + 저온" 조합이다 |

### 3h. 두께 의존 (`Fig. S14` · `Fig. S15`) + 우리 산수 ★ (DEM 축의 핵심 표)

**두께 스윕 (조건 — 전류 · 사이클 번호 — 미기술)**

| 두께 | C/I₂ (`Fig. S14a`) | 용량 mAh cm⁻² (`Fig. S14b`) | CE (`Fig. S14b`) | EIS 호 끝 (`Fig. S15`) | 호 지름 ≈ R_ct |
|---|---|---|---|---|---|
| 0.7 mm | `fr≈` 0.59 | `fr≈` 7.9 | `fr≈` **86 %** | `fr≈` 10.6 Ω | ≈7.6 Ω |
| 1.1 mm | `fr≈` 0.84 | `fr≈` 8.3 | `fr≈` 96.3 % | `fr≈` 11.3 Ω | ≈8.2 Ω |
| **1.5 mm** | **0.99** (본문) | `fr≈` 8.65 | `fr≈` 98.9 % | `fr≈` 12.0 Ω | ≈8.8 Ω |
| 2.0 mm | `fr≈` 1.21 | `fr≈` 8.75 | `fr≈` 99.3 % | `fr≈` 12.4 Ω | ≈9.2 Ω |

> 🔑 **두께 2.9 배 (0.7 → 2.0 mm) 에 면적 용량은 +11 % · 호 지름은 +21 % · CE 는 86 → 99 %.**
> 이 전극에서 두께는 용량을 사지 않는다 — **가둠 부피와 CE 를 산다.** 용량 상한은 탄소 부피도 요오드 재고도 아닌 다른 것 (충전 컷오프 1.6 V · I₃⁻/I₅⁻ 로 묶이는 I⁻ · 국소 I⁻ 고갈 등 — 논문 미분석) 에 걸려 있다.
> 본문 *"Rct exhibits negligible variation"* 은 `figure-read` +21 % 를 "무시할 만함" 으로 읽은 것이다 (EIS 측정 SOC · 등가회로 미기술 · 두 전극 셀이라 Zn 쪽 기여 포함).

**우리 산수 (가정은 그 자리에 · 일반 상수는 "이 논문 밖" 표시)**

| 양 | 값 | 계산 |
|---|---|---|
| 겉보기 밀도 | **≈0.44 g cm⁻³** · 면적 질량 66.3 mg cm⁻² | 75 mg ÷ (1.131 cm² × 0.15 cm) |
| 전극 기공 부피 | **≈110–130 µL / 원판** (ε ≈ 0.7–0.75) | 외피 170 µL − 고형분 43 µL (탄소 2.0 · 고분자 1.3 g cm⁻³ 가정 — 이 논문 밖) · 고형분을 전부 1.3 g cm⁻³ 로 잡아도 기공 ≥ 112 µL |
| AC 내부 기공 | ≈1.32 cm³ g⁻¹ → **≈55 µL / 원판** | `Fig. S12a` P/P₀ ≈ 0.99 흡착량 `figure-read ≈` 855 cm³ STP g⁻¹ × 0.001547 (Gurvich) · AC 41.7 mg |
| 요오드 재고 → 이론 용량 | ~91 mg I (SI) → **19.2 mAh ≈ 17.0 mAh cm⁻²** | 211 mAh g⁻¹ (I⁻ → ½I₂, 1 e⁻/I) · ⌀12 mm = 1.131 cm² |
| 요오드 이용률 | **≈44–55 %** | 7.5–9.3 ÷ 17.0 |
| 부피 용량 (양극) | **≈50–62 mAh cm⁻³** | 7.5–9.3 mAh cm⁻² ÷ 0.15 cm |
| C-rate | 38 mA cm⁻² ≈ **5 C** · 58 ≈ **10 C** · 10 ≈ 1.1 C · (−20 °C) 19 ≈ 3.3 C | 전류 ÷ 그 조건 용량 |
| 코인 총용량 | 9.1 mAh cm⁻² × 1.131 = **10.3 mAh** (Table S2 는 9.1 mAh) | → E/C 11.7 µL mAh⁻¹ (사전 함침액 빼고) |
| Zn 이용률 | 면적 기준 **≈15.6 %** (9.1 ÷ 58.5) · Table S2 7.6 % 는 ⌀16 mm Zn 원판 전체 (≈118 mAh) 기준 | Zn 100 µm = 58.5 mAh cm⁻² (7.14 g cm⁻³ · 820 mAh g⁻¹ — 이 논문 밖 일반 상수) |
| 20 µm Zn 의 N/P | 면적 기준 **≈1.4** (11.7 ÷ 8.4) · 본문 2.8 = Zn 원판 전체 23.5 mAh ÷ "8.4" 를 mAh 로 읽은 값과 맞는다 | Table S2 의 "9.1 mAh" 와 **같은 단위 혼동 꼴** |
| 파우치 면적 용량 | 1.5 Ah ÷ 100 cm² = **15 mAh cm⁻²** (단면 기준) — 코인 최대 9.3 의 1.6 배 | Table S2 의 Zn ×2 와 함께 보면 **양면 사용 (Zn 2 장) 가능성** · 그렇다면 면당 전류는 3.5 mA cm⁻² — 구성 미기술 |
| 파우치 시간 검산 | 230 × 2 × 1.5 Ah ÷ 0.7 A ≈ **986 h** ✓ | 본문 "≈1000 h" 와 맞는다 (전류 = 7 mA cm⁻² × 100 cm²) |
| 파우치 에너지 밀도 상한 | **≲ 40 Wh kg⁻¹ (전해질 질량만 넣어도)** | 1.5 Ah × ≈1.1 V (평균 방전 전압 가정) ÷ (26 mL × ≈1.7 g mL⁻¹ — 우리 추정 밀도). **논문은 Wh kg⁻¹ · Wh L⁻¹ 를 하나도 내지 않는다** |

---

## 4. 재료 & 방법 — 같은 축을 흉내 낼 때 필요한 조건 전부 ★

### 4a. 전극 (SI p.2)
- 바인더: NMP 20 g + PES 5 g (또는 PES 4 g + PVP 1 g), 60 °C 교반 용해 → 20 wt% 용액. PES · PVP 의 분자량 · 제조사는 **미기술**.
- 슬러리: 혼합 탄소 6 g (AC : VGCF : Super P = 7 : 1 : 1) + 바인더 용액 12 g + NMP 적량, 전동 교반기 2 h.
- 상전환: 유리판에 닥터 블레이드 (간극 "controlled" · 값 미기술) → 탈이온수 침지 → 무진지로 물기 제거 → ⌀12 mm. 수조 온도 · 침지 시간 · 세척 횟수 **미기술** (PVP 용출량을 정하는 변수들이다).
- 사전 함침: 2 M ZnSO₄ (상온) · 2 M Zn(ClO₄)₂ (저온) — 함침 시간 · 함침 뒤 물기 제거 여부 **미기술**.
- in-situ UV 용 양극만 **400 µm · Ti 박 위 상전환** · 0.9 × 4 cm (`Fig. S24` Note).

### 4b. 전해질 (SI p.2)
- 3 m ZnI₂ + 0.5 M ZnSO₄: 0.5 M ZnSO₄ 10 mL 에 ZnI₂ 9.57 g 용해 (부피 변화 무시). 0 · 1 · 2 · 4 · 5 m 도 같은 방식 (전부 0.5 M ZnSO₄ 바탕).
- 코인 120 µL = "요오드 활물질 ≈91 mg". 파우치 10 × 10 cm² · 26 mL (SI) — 그림은 18 mL.
- 비교용 ZnSO₄ 전해질 농도 미기술.

### 4c. 셀
- CR2032 · 양극 ⌀12 mm ≈1.5 mm · Zn 박 ⌀16 mm 100 µm (`Fig. S19` 만 20 µm) · Whatman GF/D ≈600 µm (지름 미기술).
- 파우치: 100 cm² 단층 — 집전 방식 · 탭 · 양극 두께 · Zn 배치 (×2) 미기술.
- 자립 전극이라 **집전체가 없다** (코인은 양극 캔이 직접 접촉).

### 4d. 측정
- GCD Neware BTS · CV CHI 730E / Autolab PGSTAT-302N · EIS Solartron, 10 mV, 10⁵–10⁻¹ Hz (SOC · 등가회로 미기술).
- FTIR NICOLET iS5 · UV–vis UV-3600i plus · Raman Horiba LabRAM HR Evolution 532 nm · SEM Hitachi S-4800 · DSC Netzsch DSC214 (25 → −50 °C 10 °C min⁻¹, 가열 2 °C min⁻¹) · ¹H NMR Bruker AVANCE NEO 500.
- σ: 백금흑 전도도 전극 + EIS (`Table S3` Note).
- **통계: "no statistical hypothesis testing"** (SI p.5 — 저자 스스로). 셀 반복 수 미기술.

### 4e. in-situ 셀 3 종
- **광학 (상온)**: Pt 선 200 µm (WE) · Zn 박 100 µm (CE) · 3 m ZnI₂. 코팅 = PES (또는 PES–PVP) 와 **PVDF (CNT 포함) 를 8 : 2** 로 섞어 Pt 선에 입힘 (PES@Pt · PES–PVP@Pt) — **AC 없음** (`Fig. 2c`).
- **광학 (저온)**: 같은 Pt 선 셀 + 반도체 냉각 (`Fig. 4f` · `Fig. S30`). 대조는 **bare Pt** (PES@Pt 아님, `Fig. 4g`).
- **UV–vis**: 큐벳형 셀 · 400 µm 양극 (`Fig. 3e` · `Fig. S24`) · **Raman**: 창 달린 코인셀 (`Fig. 3h` · `Fig. S25`).
- **H 셀**: GF 대 PES–PVP 막 (막 두께 · 양쪽 용액 농도 미기술, `Fig. S7`).

### 4f. 이론 — §8 에 전부

---

## 5. 결과 — 섹션별 상세 (그림 실독 포함)

### 5.1 동기 그림 (`Fig. 1`)
- `Fig. 1a` 왼쪽: AC + I₂ 전극 제조 사진 — 밀봉 병 안이 보라색 요오드 증기로 물든다. 오른쪽 이중 축 막대: 위 (ZnI₂ 계) 용량 유지율 100 % (0 · 3 · 5 일) · 질량 유지율 100 %. 아래 (I₂ 계, 원본 확대) 용량 유지율 `figure-read ≈` **100 → 89 → 84 %** · 질량 유지율 `figure-read ≈` **100 → 95 → 88 %**.
  ⚠ 이 실험의 방법 (보관 조건 · 온도 · 무엇의 용량인지) 은 본문·SI 어디에도 없다. 또 ZnI₂ 계 "전극" 은 원래 요오드가 없으니 100 % 는 정의상 당연하다.
- `Fig. 1b`: 자유 I₂ (주황) · 갇힌 I₂ (청록) 의 ΔG 도식 — ΔG₁ = −0.13 · ΔG₂ = −0.09 eV. ⚠ 그림의 **장벽 높이는 계산된 적이 없다** (전이상태 계산 0 건) — 순수 도식이다. 오른쪽 삽입: povidone-iodine 소독약 병 · PVP–I₂ 전하밀도차.
- `Fig. 1c`: AC + PES–PVP/NMP 슬러리 → 물 수조 상전환 → 자립 전극 · 사진 (5 cm 축척) 은 손바닥 두 개 너비의 대면적 검은 시트.

### 5.2 PVP–I₂ 착물 — 계산 (`Fig. 2a,b` · `Fig. S3`) ★
- 단량체 결합: I₂ (−0.23) > I₃⁻ (−0.18) > I⁻ (−0.06 eV) (`Fig. 2a`). 사슬을 늘리면 I₂ 결합이 −0.39 (단일) → −0.88 eV (이중) (`Fig. 2b`, 전하밀도차: 노랑 = 전자 축적 · 청록 = 결핍).
- **같은 SI 의 `Fig. S3` 은 I₃⁻ 도 −0.389 (단일) · −0.843 eV (이중) 로 같이 커진다는 것을 보여 준다** — 본문은 이 줄을 말하지 않는다. §3b 의 Hess 검산대로 ΔΔG 는 단량체 +0.049 · 단일 사슬 +0.004 · 이중 사슬 +0.036 eV 로 **모형에 따라 0 에서 0.05 eV 사이를 오간다**.
- 보고된 ΔG₂ (−0.09) 는 단량체 모형이다 (총 자유에너지 크기). 즉 **"사슬이 I₂ 를 더 세게 잡아서 I₃⁻ 생성이 억제된다" 는 본문 논리는 계산이 지지하지 않는다** — 사슬은 I₃⁻ 도 똑같이 잡는다.
- 우리 규율로 읽으면: PVP 배치 (단량체 · 사슬 · 이중 사슬 · 형태 이성질체) 가 **여럿인데 선택 · 집계 규칙이 없으므로 "PVP 위 ΔG" 는 정의되지 않은 스칼라**다 (CLAUDE.md 보고량 규율 · SDCP 선례). 결합 크기가 ≲ 0.9 eV 라 화학결합 규모 (≳ 2 eV) 배위수 규칙 (`D-2026-10-05-adsorption-site-coordination`) 은 해당 없다.

### 5.3 in-situ 광학 — 상온 (`Fig. 2c`)
- 0 · 100 · 200 s 충전 (전위 `figure-read ≈` 1.15 V). PES@Pt: 100 s 부터 선 위쪽이 분홍/보라로 물든다 ("Iₓ⁻ diffusion"). PES–PVP@Pt: 200 s 까지 색 변화가 거의 없다 ("Suppress diffusion").
- ⚠ 이 셀에는 **AC 가 없고 PVDF + CNT 가 섞여 있다** (SI). 실제 전극 (AC 미세기공에 I₂ 가 갇히는 계) 과 다른 계다. 본문도 PES@Pt 의 I₃⁻ 를 "AC 호스트가 없어서" 라고 설명한다.

### 5.4 하이드로겔 막 · PES 정전기 (`Fig. 2d,e` · `Fig. S6`)
- `Fig. 2d`: 상전환으로 만든 PES–PVP 막 사진 — **불투명한 흰 시트** (2 cm 축척). 함수율 · 팽윤도 등 "하이드로겔" 근거는 없다 (§10-⑩).
- `Fig. S6`: FTIR — PVP 의 C=O 1652 cm⁻¹ 가 보인다 (PVP 잔류의 정성 증거). PES 띠 (≈1578 · 1485 · 1240 · 1150 · 1105 cm⁻¹, `figure-read`) 대비 상대 세기는 정량화되지 않았다. 상전환 전후 · 사이클 후 FTIR 은 없다.
- `Fig. 2e`: PES 단량체 ESP — Zn²⁺ −0.49 · H₂O −0.26 eV. 본문은 이것으로 "Zn²⁺ 빠른 이동망" 을 말하지만, **결합이 세다는 것은 빨리 움직인다는 뜻이 아니다** — 우리 홉 수 검산 (ν₀ 10¹³ s⁻¹ 가정 · 298 K) 으로 0.49 eV 자리의 평균 체류는 ≈20 µs 다. 이동 장벽 (자리 사이 홉) 은 계산되지 않았다.

### 5.5 전극 미세구조 · 기계 (`Fig. 2f` · `Fig. S9`–`Fig. S13`)
- `Fig. 2f`: 단면 SEM (500 µm 축척) — 두 점선 사이 1.5 mm (원본 확대로 재면 `figure-read ≈` 1.58 mm ✓). EDS C · O · N 이 고르게 분포 (N = PVP). 해상도상 기공 · skin 층은 안 보인다.
- `Fig. S13`: 표면 SEM — (a) 10 µm 축척: 각진 AC 입자 (`figure-read ≈` 수–15 µm) 사이에 VGCF 섬유 · 미세 Super P. (b) 40 µm 축척: 과립 다공 질감. **PES@AC 대조 전극의 SEM 은 없다.**
- `Fig. S12`: AC 질소 흡착 — Type I (미세기공) 등온선 · 고원 `figure-read ≈` 800–855 cm³ STP g⁻¹ · BJH 분포가 3 nm 아래로 급증. 본문 Note 는 "미세 + 중간 기공 계층 구조" 라 쓰지만 그림은 사실상 미세기공 일색이다 (BJH 는 미세기공 해석법이 아니다).
- `Fig. S9`: 인장 곡선 — 최대 `figure-read ≈` 0.096 MPa · 할선 탄성률 (0–4 %) **≈1.3 MPa (우리 산수)**. 본문은 "excellent mechanical robustness" 라 쓰지만 **비교 시료가 없다** (PES@AC · 기존 I₂@AC 전극 없음).
- `Fig. S10`: 접촉각 32.6° (b) · (a) 는 방울이 표면에 없다 — 캡션이 둘을 구분하지 않는다.
- ⛔ **기공률 · 기공 크기 분포 (전극 단위) · 굴곡도 · 전자전도도 · 시트 저항 — 전부 미측정.** 초록의 *"highly interconnected electrolyte-infiltration microchannels"* 는 정량 근거가 없다.

### 5.6 두께 최적화 (`Fig. S14` · `Fig. S15`) ★ — §3h 표
- C/I₂ 는 두께에 따라 0.59 → 1.21 로 오른다 (`figure-read` · 오차막대 ±0.02–0.03 — 이 논문에서 오차막대가 있는 유일한 그림). "C" 의 정의 (AC 만 vs 전체 탄소) 와 I₂ 질량 환산 기준은 미기술 — 우리 산수로는 정의에 따라 0.9–1.2 범위로 달라진다.
- 1.5 mm 를 고른 이유는 "용량과 CE 를 동시에" — 실제로는 CE 가 98.9 % 에 도달하는 최소 두께다.
- `Fig. S15`: 고주파 절편 `figure-read ≈` 3.0–3.2 Ω · 호 끝 10.6 → 12.4 Ω. 저주파 Warburg 꼬리는 거의 없다.

### 5.7 상온 사이클 · 율속 (`Fig. 2g,h` · `Fig. S16`–`Fig. S20`)
- §3e 표. 요점 셋:
  ① **PES@AC 의 죽음은 과충전 꼴**이다 (`Fig. 2g` 삽입: 480번째 충전 ≈8.5 vs 방전 ≈6.5 mAh cm⁻²) — 셔틀 또는 Zn 덴드라이트 연성 단락 둘 다 이 꼴을 낸다. 저자는 셔틀 → Zn 부식 (`Fig. S18`) 으로 읽는다.
  ② **PVP 이득이 전류와 함께 커진다** (율속 비 1.03 → 1.25) — 수송 (미세구조) 효과와 맞는 꼴이다 (§10-②).
  ③ **10 mA cm⁻² 에서 두 대조의 차가 시험마다 다르다**: 장기 (`Fig. S16`) 9.3 vs 8.2 (13 %) · 율속 (`Fig. 2h` vs `Fig. S20`) 8.9 vs 8.7 (2 %) — 셀 간 산포가 PVP 효과와 같은 크기다.
- 저전류 CE 가 낮다 (4 mA cm⁻² 에서 `figure-read ≈` 95 % · PES@AC 90–93 %) — 느린 충방전일수록 셔틀 · 자가방전 시간이 길다는 것과 맞는다 (`Fig. S17` 18 h 휴지 CE 94.70 vs 82.74 %).
- 장기 시험 초반 용량이 ≈30–200 사이클에 걸쳐 오른다 (6.0 → 7.5, `Fig. 2g`) — 후막 젖음 · 요오드 재분배로 보이는 활성화 구간인데 논의가 없다.

### 5.8 파우치 (`Fig. 2i` · `Table S1` · `Table S2`)
- §3g 표. 전해질 18 vs 26 mL · 초기 0.9 vs ≈1.0 Ah · Zn ×2 의 의미 · 집전 방식 · 양극 두께가 전부 불분명하다.
- "complex multilayer stacking 없이 Ah 급" — Zn 2 장이면 양극 1 장 + 음극 2 장의 bi-cell 이다 (구성 미기술이라 판단 보류).

### 5.9 PVP 계면의 I₃⁻ — MD (`Fig. 3a–d` · `Fig. S23`)
- `Fig. 3a`: PVP 단량체 ESP — O 가 분자 안을 분극시켜 −CH₂ 쪽이 양전위 → I₃⁻ 가 정전기로 붙는다 (−0.18 eV).
- `Fig. 3b`: Z (0–6 nm) × Y (0–5 nm) I₃⁻ 수밀도 지도. 아래 ≈1.7 nm 가 PVP 층. 원본 확대 계수: 10 ns 뒤 PVP 층 안 ≈6/12 (§3c). **"most" 는 과장이다.**
- `Fig. 3c`: 자유 I₃⁻ 하나가 2 ns 사이 PVP 삼량체 곁으로 온 예시 스냅숏 (1 개 사례).
- `Fig. 3d`: 1 ns 궤적 — 벌크 I₃⁻ 는 수 nm 를 돌아다니고, PVP 곁 I₃⁻ 는 한쪽으로 평행 이동한 여러 위치가 겹쳐 그려져 있다. 지표 (MSD · 체류시간 분포) 는 없다.
- 관측창 (규율 `D-2026-10-05-md-observation-window` · ν₀ 10¹³ s⁻¹ **가정**): 1 ns @298 K → **Ea ≳ 0.24 eV** 인 탈착은 이 궤적이 원래 못 본다 · 10 ns → 0.30 eV. 즉 "1 ns 동안 안 움직였다" 는 결합 ≥ 0.3 eV 자리에서는 **자동으로** 나오는 결과이고, 전지 시간 (분–시간) 동안의 가둠을 증명하지 않는다.
- 체류시간 검산 (`hop_check` · 같은 가정 · E_b 를 자유에너지 대용): **0.18 eV → ≈0.1 ns** · 0.39 eV → ≈0.4 µs · **0.84 eV → ≈16 s (298 K) · ≈1.5 h (253 K)**. 상온에서 PVP 의 I₃⁻ "고정" 은 **흡착–탈착을 반복하는 분배 평형**이지 영구 포획이 아니다 (결합 엔트로피 손실이 빠져 있어 실제 결합 자유에너지는 더 약하다 → 체류는 더 짧다). 저온에서는 같은 결합이 수천 배 오래 붙는다 — 이게 저온 성적의 한 원인일 수도 있다 (우리 가설 · 논문 미주장).

### 5.10 in-situ UV–vis · Raman — 상온 (`Fig. 3e–j`)
- `Fig. 3f` (PES): I₃⁻ 흡수 (≈288 · 350 nm) 가 충전 시간에 따라 자라 흡광도 `figure-read ≈` 2 까지. `Fig. 3g` (PES–PVP): 평탄. ⚠ **시간축이 다르다 — PES 0–40 분 · PES–PVP 0–80 분.** 같은 전류라면 PES–PVP 가 두 배 더 충전됐는데도 신호가 없다는 뜻이지만, 왜 PES 측정이 40 분에서 끝났는지 설명이 없다.
- `Fig. 3i` (PES 코인 Raman): 충전 끝 (≈55–75 분) 에 I₃⁻ (≈110 cm⁻¹) · I₅⁻ (≈160 cm⁻¹) 가 강하고, 방전 후반 (≈95–125 분) 에도 I₅⁻ 가 남는다. `Fig. 3j` (PES–PVP): 전 구간 신호 없음.
- ⚠ PES–PVP 쪽에서는 **전극 안 PVP–I₂ (또는 PVP–I₃⁻) 착물 신호조차 안 보인다** — 착물이 있다면 같은 저파수 영역에 무언가 보여야 하는데 지도는 완전히 평탄하다. 초점 · 광경로 차이를 배제하는 대조가 없다.

### 5.11 저온 전해질 화학 (`Fig. 4a–e` · `Fig. S26`–`Fig. S29` · `Table S3`)
- Hofmeister: SO₄²⁻ 는 kosmotrope, I⁻ 는 chaotrope → ZnI₂ 전해질이 물의 수소결합망을 끊는다는 논리. 계산 (`Fig. S26`): H₂O–Zn²⁺ (≈−19.4) · H₂O–I⁻ (≈−9.6) 이 H₂O–H₂O (≈−4.6 kcal mol⁻¹) 보다 강하다 (`figure-read`).
- Raman · σ · DSC 는 §3d. ZnI₂ 가 −20 °C 에서도 27.26 mS cm⁻¹ — ZnSO₄ 의 0 °C 값 (30.83) 과 비슷하다.
- (우리 해석) DSC "Tm" 은 흡열 시작점이고 액상선 (얼음이 생기기 시작하는 온도) 이 아니다 — ZnSO₄ 의 σ 가 Tm (−17.9 °C) 보다 위인 −10 °C 에서 이미 꺾이는 것 (`Table S3`) 은 그 차이로 읽힌다.

### 5.12 저온 in-situ (`Fig. 4f–j` · `Fig. S31`)
- `Fig. 4g`: bare Pt 25 °C — 100 s 부터 보라색이 넓게 퍼진다 · bare Pt −20 °C — 보라색이 선 근처에 몰린다 ("concentrated distribution") · PES–PVP@Pt −20 °C — 색 변화 없음 ("Inhibition of diffusion"). ⚠ PES–PVP@Pt 는 코팅 때문에 선이 훨씬 굵고 어둡게 보인다 — **대조가 bare Pt 라 '어떤 다공 코팅이든 막는다' 와 'PVP 라서 막는다' 를 못 가른다.**
- `Fig. 4h`: 충전 전위 `figure-read ≈` 1.25 V (190 s).
- `Fig. 4i,j` (원본 확대): 25 °C 지도는 I₃⁻ 영역 (≈100–145 cm⁻¹) 이 **t = 0 부터 190 s 까지 균일하게 높고**, −20 °C 지도는 처음부터 낮다. 본문 *"at room temperature the polyiodide signal … continuously increases with charging time"* 는 **그림에서 안 보인다**. `Fig. S31` (초기 상태 전해질 Raman) 이 그 이유를 보여 준다 — **충전 전부터** 25 °C 전해질은 ≈120 · ≈137 · ≈163 cm⁻¹ 에 강한 폴리요오드 띠가 있고 −20 °C 는 훨씬 약하다. 즉 `Fig. 4i` 대 `Fig. 4j` 의 대비는 상당 부분 **전해질 초기 상태의 온도 차이**다. 또 두 지도 모두 ≈102 · ≈144 cm⁻¹ 에 **칼로 자른 듯한 세로 경계**가 있다 — 처리 방식 (배경 빼기 · 정규화 · 보간) 미기술.
- `Fig. 4i,j` 가 bare Pt 인지 PES–PVP@Pt 인지 캡션이 말하지 않는다.

### 5.13 저온 MD (`Fig. 5a–d`)
- 253.15 K 에서 I₃⁻ 가 사슬로 뭉친다 (`Fig. 5b`) — 비분극 고정전하 힘장 (전하 ×0.70) 에서 저온 응집은 힘장 산물일 수 있다 (I₃⁻ 힘장 출처 미기술 — §8).
- MSD (`Fig. 5d`) 로 D 비 ≈4 (298/253 K). 절대값은 §3c · §10-⑤.

### 5.14 저온 성능 (`Fig. 5e–j` · `Fig. S32`–`Fig. S35` · `Table S4`)
- §3f 표. 결론절의 *"At −20 °C, the batteries deliver an areal capacity of 8.1 mAh cm⁻² and sustain stable cycling over 3000 cycles"* 는 **4 mA cm⁻² 율속 한 단계의 값 (8.1)** 과 **10 mA cm⁻² 장기 시험 (7.5)** 을 한 문장에 붙였다.
- 저온 셀의 CE 는 상온보다 높다 (`Fig. 5g` 4 mA cm⁻² ≈99 % vs 상온 `Fig. 2h` ≈95 %, `figure-read`) — 저온에서 셔틀이 준다는 주장과 맞는 가장 깨끗한 데이터다.
- `Table S4`: 비교 문헌이 전부 다른 전류 단위 (A g⁻¹ 대 mA cm⁻²) · 다른 화학 (MnO₂ · V₂O₅ · PANI) · 대개 저로딩이다.

---

## 6. 메커니즘 종합 — 고리마다 판정

| 고리 (저자 주장) | 직접 증거 | 판정 |
|---|---|---|
| I₂ 를 전해질로 옮기면 제조 중 승화 손실이 없다 | `Fig. 1a` (방법 미기술) · `Fig. S1` (분말 질량 · 조건 미기술) | **자명하게 참** (양극에 요오드가 없으니까) — 데이터는 장식 |
| 상전환이 전해질 침투 미세채널을 만든다 | SEM (`Fig. 2f` · `Fig. S13`) · 접촉각 32.6° | **정성** — 기공률 · 굴곡도 · 채널 연결성 정량 0 |
| PVP 가 전극에 남아 하이드로겔 계면을 만든다 | FTIR C=O (`Fig. S6`) · EDS N (`Fig. 2f`) | **존재는 정성 확인 · 양은 모름** (PVP 는 물에 녹는다 — 상전환 · 사이클 중 용출 미측정) |
| PVP–I₂ 착물이 ΔG(I₃⁻) 를 −0.13 → −0.09 eV 로 올린다 | 단량체 DFT | **약함** — ΔΔG 0.04 eV (K ≈4.7 배) · 사슬 모형에서 소멸 (§5.2) · 실제 전극 안 착물의 직접 관측 0 |
| PVP–I₂ 분말은 I₃⁻ 를 덜 만든다 | `Fig. S4` (2 M ZnSO₄ + 0.2 M KI) | **교란** — 사진에서 PVP–I₂ 분말이 녹지 않고 떠 있다. (우리 해석) 고농도 황산염은 PVP 를 염석시킨다 — 용해 · 접근성 차이로도 설명된다. 실제 셀 전해질 (I⁻ = chaotrope 가 주성분) 에서 같은 시험 없음 |
| 하이드로겔 막이 I₃⁻ 투과를 막는다 | H 셀 (`Fig. S7`) | **정량은 있다** — 60 분 흡광도 비 `figure-read ≈` 0.47/2.55 ≈ **0.18** (≈5.4 배 감소). 단 비교 막이 GF (거대기공 분리막) 이고 PES 단독 막 대조 · 막 두께가 없다 |
| 계면수 감소 → I₃⁻ 용출 억제 | ESP · MD (I₃⁻ 절반이 PVP 층으로) | **간접** — 계면수 양을 잰 실험 없음 |
| 셀 안에서 I₃⁻ 가 전해질로 덜 나온다 | in-situ UV (`Fig. 3f,g`) · Raman (`Fig. 3i,j`) | **가장 강한 고리** — 다만 대조 (PES@AC) 가 미세구조도 다르다 |
| 저온에서 I₃⁻ 확산이 줄어 셔틀이 억제된다 | Pt 선 광학 (`Fig. 4g`) · Raman (`Fig. 4i,j`) · MD | **중간** — Raman 대비는 초기 상태 차이가 크다 (`Fig. S31`) · 저온 셀 사전 함침 Zn(ClO₄)₂ 교란 |

---

## 7. 우리 대비 ★

### 7a. SE 물성 4축 (A 이온 · B 산화 · C 기계 · D 전자) — **겹침 0**
- 우리 원장 `db/properties/canonical_registry.json` 의 44 항목 (밴드갭 · B₀ · 탄성 · MD Ea · ICOHP · SDCP 흡착) 중 이 논문과 같은 물성은 **없다**. `citation_hazards.json` 45 항목 중 DEM · 후막 · Zn · 요오드 관련도 없다 (2026-10-27 확인).
- ⛔ 이 논문의 σ (액체 67.79 mS cm⁻¹) · D(I₃⁻) · 결합에너지를 우리 A–D 표에 넣지 않는다. 계 · 이온 · 측정량이 다 다르다.

### 7b. DEM 축 (후막 · 굴곡도 · 접촉) ★
- ⛔ `our_dem_baseline.md` 는 **자리표시 (값 0 개)** 다 — 이 논문을 우리 DEM 숫자와 대조할 기준값이 이 브랜치에 없다. 아래는 **질문 단위**의 대조다.

| 질문 | 이 논문 | 우리 DEM 축 (황화물 ASSB 복합양극) | 차이 / 왜 |
|---|---|---|---|
| 후막을 가능하게 한 수송 | 기공을 채운 **액체** σ 67.79 mS cm⁻¹ (20 °C) · 활물질이 액상 (I⁻) → 탄소 표면 전착 · **고상 확산 없음** | SE **입자 접촉망**으로 Li⁺ 가 가고, NCM 입자 안 고상 확산이 따로 있다 | 액체는 기공을 "채우고", SE 는 접촉으로만 "잇는다". 문헌 LPSCl 소결 펠렛 σ 2.9 mS cm⁻¹ (`zuo2022_chlorination_cathode_interface` · 소환값) 보다 이 액체가 ≈23 배 빠르다 |
| 두께와 면적 용량 | 0.7 → 2.0 mm 에 **+11 %** (`Fig. S14b`) — 두께는 CE · 가둠 축 | 삽입 양극은 두께 ∝ 면적 용량 (적재량) 이 기본 · 한계는 수송 | **"후막 = 고용량" 이 이 계에서는 성립하지 않는다** — 옮기면 안 되는 교훈 |
| 체급 (문헌끼리 · 소환값) | 1.5 mm · 7.5–9.3 mAh cm⁻² → 부피 ≈50–62 mAh cm⁻³ (우리 산수) · 5–10 C | 황화물 후막 문헌: 600 µm LCO · 15.7 mAh cm⁻² · 0.5 mA cm⁻² (≈C/31) (`kato2018_thick_electrode_assb_cycle_tortuosity`) · ≈150 µm NMC811 · > 6 mAh cm⁻² (`kim2026_operando_neutron_thick_nmc811_interior_hotspot`) | 이 논문은 **2.5–10 배 두껍고 부피 용량은 수 배 낮으며 C-rate 는 100 배 이상 높다** — 다른 설계점 |
| 미세구조 정량 | 기공률 · 굴곡도 · 전자전도도 **0 건** | 우리 τ 규약 (§J: f · tau2 · tau · τ_geo) 으로 구조 → σ 를 낸다 | 이 논문은 우리 §J 에 넣을 값이 없다 |
| 제조 경로 | **상전환 (NIPS)** — 캘린더링 없음 · 겉보기 밀도 0.44 g cm⁻³ · ε ≈0.7–0.75 (우리 산수) · 바인더 28.6 wt% | 건식 혼합 · 압밀 (수백 MPa) · 바인더 소량 | 우리 공정 목록 (H 절 혼합 · 공정 축) 에 **없는 경로**. 바인더가 **기공 형성제**를 겸하는 점이 새롭다 |
| 전해질 회계 | 전극 기공 ≈110–130 µL ≈ 첨가 120 µL (우리 산수) · 사전 함침액 회계 미기술 | 우리 SE 부피분율 · 비관통 SE 회계 (§J φ_SE 정의) | 다공 후막에서 "채워진 상" 의 양을 정의 · 보고해야 한다는 같은 교훈 |
| 두께 방향 구배 | NIPS 는 보통 비용매 쪽 면에 치밀 skin 을 만든다 (막 공학 일반론 · 이 논문 밖) — 셀 안 방향 · skin 두께 미기술 | 우리 DEM 은 두께 방향 분포를 낼 수 있다 (STEP4 몫) | (우리 가설) H 셀 (`Fig. S7`) 의 투과 억제는 skin 장벽일 수도 있다 |

> **연습용 역산 (⛔ 인용 금지 · 가정 4 개)**: `Fig. S15` 의 두께 의존 (≈1.8 Ω / 1.3 mm, `figure-read`) 을 전부 기공 이온저항의 TLM 저주파 극한 R_ion/3 으로 읽으면 MacMullin 수 N_M = τ²/ε ≈ 3 (σ 67.79 mS cm⁻¹ · 1.131 cm²). 가정: ① 호 증가가 전부 이온저항 ② 두께에 따라 R_ct 가 줄어드는 효과 무시 (있으면 N_M 은 더 크다) ③ Zn 쪽 기여 불변 ④ 기공 속 전해질 = 3 m ZnI₂ (사전 함침액과 섞였으면 σ 가 낮아 N_M 도 낮아진다). **우리 §J 의 tau2 와 같은 양처럼 보이지만 이 네 가정 때문에 같은 표에 놓지 않는다.**

### 7c. 우리 계산 규율과의 대조 (방법)

| 우리 규율 | 이 논문 | 판정 |
|---|---|---|
| 보고량 정의 (admissible state 여럿 · 선택 규칙 없으면 스칼라 미정의 — SDCP 선례 · `kb/methodology/estimand_before_running_2026_08_28.md`) | PVP 모형 3 개가 ΔΔG 0.004–0.049 eV 를 준다 · 형태 이성질체 탐색 · 집계 규칙 없음 | **외부 반례 하나 추가** — "PVP 위 ΔG" 는 정의되지 않은 스칼라다 |
| MSD 창 · D 는 곡선에서 다시 낸다 (우리 MLIP-MD: 창 2–50 ps 고정 · 자유절편) | 맞춤 창 미기술 · 본문 D 가 자기 MSD 그림과 ≈60 배 어긋남 | **D 를 문장에서 받지 말고 곡선에서 다시 낸다** 의 사례 |
| 관측창 (`D-2026-10-05-md-observation-window`) | 1 ns "negligible displacement" 로 가둠 주장 | 1 ns @298 K 는 Ea ≳ 0.24 eV 를 못 본다 → 가둠 주장의 근거가 아니다 |
| 홉 수 검산 (`D-2026-09-27-barrier-hop-count`) | 결합에너지로 "고정" 을 말한다 | 0.84 eV 도 상온 체류 ≈16 s — "분배 평형" 이 정확한 말이다 |
| 화학결합 규모 흡착은 배위수부터 (`D-2026-10-05-adsorption-site-coordination`) | 결합 전부 ≲ 0.9 eV | **해당 없음** |

### 7d. 수계 Zn 축 (`comparison_vs_ours.md` §K · `kb/projects/zn_alzib_dft_md_contribution_2026_09_03.md`)
- **C5 (Zn²⁺ 용매화 · 클러스터-연속체)**: 같은 계열의 방법 선례 — Gaussian09 B3LYP-D3(BJ)/def2-TZVPP//def2-SVP + SMD (우리 C5 = ORCA r2SCAN-3c + CPCM). ⚠ 보고량이 다르다: 이 논문은 **물 한 분자–Zn²⁺ 결합** (`Fig. S26`) · 우리 C5 는 **리간드 교환에너지 + Marcus λ**. Zn²⁺ 는 d¹⁰ 이라 스핀 선언 문제는 없다.
- **C7 (고전 MD · 용매화 껍질 조성)**: GROMACS · SPC/E · 전하 ×0.70 · 3 m ZnI₂ 에서 H₂O 짝 비율 (`Fig. S27`) — 우리 C7 의 "EDL 조성" 질문과 같은 종류의 출력. ⚠ **위험 사례이기도 하다**: D 단위 오류 (§10-⑤) · I₃⁻ 힘장 출처 미기술 · 비분극 힘장의 저온 응집.
- C1 · C2 · C3 · C4 · C6: 겹침 0 (Cu 집전체 · HER · 배향 데이터 없음). C4 (갈바닉 부식) 와는 자가방전 · Zn SEM (`Fig. S17` · `Fig. S18`) 이 정성적으로만 닿는다.
- talk `do2026_bml_alzib_preconditioning` 과: 같은 ZnI₂ + 활성탄 양극 화학이지만 그 덱은 무음극 Cu 집전체 축이다 (citable=no · 수치 이식 금지).

---

## 8. DFT/계산 방법 ★

**(a) 분자 양자화학 (SI p.3–4)**
- **code**: Gaussian09 E.01
- **functional**: B3LYP + **D3(BJ)** 분산 보정
- **basis**: 구조 최적화 · 진동 = **def2-SVP** / 단일점 = **def2-TZVPP** (I 는 def2 ECP — 총에너지 크기로 확인 가능)
- **용매**: **SMD** 물 (ε = 78.4)
- **자유에너지**: Shermo (298.15 K) · 본문 식 "G = E + ΔE_ZPE − TS" (열 엔탈피 항 표기 누락 · Shermo 는 보통 포함) · **표준상태 (1 atm ↔ 1 M) 보정 미기술** — 2 → 1 반응이라 절대 ΔG 를 ≈0.08 eV 움직이는 항 (RT ln 24.46 · 이 논문 밖 일반 지식) 이지만 ΔΔG 에서는 상쇄된다
- **전하 · ESP**: RESP (Multiwfn) · 시각화 VMD
- **k-points · ecut · 슈퍼셀 · DFT+U · 무질서 처리**: **해당 없음** (분자 클러스터 계산)
- **결합에너지 정의 · BSSE · 형태 탐색 · 전하/다중도**: **미기술** (I⁻ · I₃⁻ 는 닫힌 껍질 음이온, I₂ 중성 — 스핀 문제는 없다)
- **PVP 모형**: "NVP" 단량체 (그림은 N-에틸 피롤리돈 꼴) · 단일 사슬 = 단량체 3 개 · 이중 사슬 = 그 2 개

**(b) 고전 MD (SI p.4–5)**
- **code**: GROMACS 2018.8 · 분자 사전 최적화 B3LYP-D3/def2-SVP
- **힘장**: Zn²⁺ · **SPC/E** 물 = Amber99SB · PVP 사슬 · SO₄²⁻ = **GAFF** (Sobtop) · 전하 **RESP2(0.5)** · 이온 전하 **×0.70** (분극 보정) · ⚠ **I⁻ · I₃⁻ 의 힘장 출처 미기술** (방법 절의 분자 목록에 ZnI₂ · I₃⁻ 가 없다)
- **조성**: 벌크 = ZnI₂ 432 · ZnSO₄ 72 · H₂O 8000 (= 3 m · 0.5 M ✓ 우리 검산) · 계면 = 2 층 탄소 슬랩 1920 C ("활성탄 [001] 면" · Materials Studio) + PVP 삼량체 90 개 + 같은 전해질 · ⚠ **I₃⁻ 개수 미기술** (그림으로 계면 상자 ≈12 개)
- **상자**: 5 × 5 × 10 nm³ · Packmol · 최급강하 100000 단계
- **앙상블**: NPT 253.15 / 298.15 K · 1 bar · 평형 10 ns (Berendsen) → 생산 10 ns (Parrinello–Rahman) · 컷오프 1 nm · **dt 2 fs** · 계면 상자에 z 방향 외부장 −0.01 V nm⁻¹ (방향의 물리적 의미 미기술)
- **분석**: RDF · MSD · 수밀도 (GROMACS) · 수소결합 (VMD: 각 < 30° · 거리 < 3.5 Å) · ⚠ MSD 맞춤 창 미기술
- **AIMD · MLIP**: 없음
- ⚠ 방법 절 첫 문장이 *"to study the Zn/electrolyte interface structure at different potentials"* 이고, Materials Studio 슬랩 생성에 Kohn–Sham (1965) · Banerjee (1985) 를 인용한다 — **다른 논문에서 옮겨 온 상용구 흔적**이다.

**(b-2) Post-processing ★**
- **무엇**: 결합에너지 · Hess 순환 ΔG (Shermo) · ESP 지도 · 전하밀도차 등치면 · RDF · MSD → D · 수밀도 2D 지도 · 수소결합 수 · Raman O–H 3 성분 분해 · EIS 호 판독 · DSC 시작점 접선 · Arrhenius (ln σ vs 1000/T, 맞춤 없이 점만)
- **도구**: Gaussian09 · Shermo · Multiwfn · VMD · GROMACS · Sobtop · Packmol · Materials Studio
- **수치화 · 기록**: 결합에너지는 그림 안 글자 (`Fig. S3` 만 세 자리) · ΔG 총에너지는 SI 본문 (재계산 가능 — §3b 검산이 그것) · D 는 본문 숫자 두 개 (곡선과 불일치) · 원자료 · 입력 파일 공개 없음 (Data Availability: "upon reasonable request")

---

## 9. Figure set ★

| Fig | 내용 | 우리 활용 |
|---|---|---|
| 1a | I₂ 계 vs ZnI₂ 계 — 제조 중 요오드 증기 사진 + 용량 · 질량 유지율 (I₂ 계 `figure-read ≈` 84 % · 88 % @5 일) | 동기 그림. 방법 미기술이라 수치 인용 금지 |
| 1b | 자유/갇힌 I₂ 의 ΔG 도식 (−0.13 vs −0.09 eV) · 장벽은 그림만 | 장벽이 계산된 것처럼 보이는 도식의 예 — 우리 그림에서 피할 것 |
| 1c | 상전환 공정 도식 + 대면적 자립 전극 사진 | 우리 공정 목록에 없는 NIPS 경로의 한 장 요약 |
| 2a,b | PVP 단량체 / 사슬의 I⁻ · I₂ · I₃⁻ 결합 · 전하밀도차 | `Fig. S3` 과 같이 봐야 한다 — 사슬은 I₃⁻ 도 같이 잡는다 (§5.2) |
| 2c | Pt 선 in-situ 광학 (PES@Pt vs PES–PVP@Pt · AC 없음) | 셔틀 가시화 실험의 꼴 · 실제 전극과 다른 계 |
| 2d,e | PES–PVP 막 사진 · PES ESP (Zn²⁺ −0.49 · H₂O −0.26 eV) | "결합이 세면 빠르다" 는 오독의 예 (§5.4) |
| 2f | 1.5 mm 단면 SEM + EDS C · O · N | 두께 확인 (`figure-read ≈` 1.58 mm ✓) · 기공 정보 없음 |
| 2g | 38 mA cm⁻² 1000 사이클 (7.5 mAh cm⁻²) vs PES@AC ≈480 사이클 붕괴 | 과충전 꼴 실패 · 후막 활성화 구간 |
| 2h | 율속 4–58 mA cm⁻² (9.3 → 5.7) | `Fig. S20` 과 비교하면 PVP 이득이 전류와 함께 커진다 |
| 2i | 100 cm² 파우치 ≈1.5 Ah · 230 사이클 | 🔴 그림 안 전해질 18 ml ↔ SI 26 mL |
| 3a–d | PVP–I₃⁻ ESP · 수밀도 지도 · 스냅숏 · 1 ns 궤적 | 관측창 규율의 외부 사례 · "most" ↔ `figure-read` 절반 |
| 3e–g | in-situ UV–vis (PES 0–40 분 vs PES–PVP 0–80 분) | 시간축 불일치 기록 |
| 3h–j | in-situ Raman 코인 (PES 는 I₃⁻ · I₅⁻ 강함 · PES–PVP 평탄) | 셀 안 증거 중 가장 강한 것 — 단 착물 신호조차 없음 |
| 4a–c | O–H Raman 이동 + 3 성분 분해 (강 57 → 36.5 % · 약 7.5 → 30.5 %) | 수계 전해질 구조 판독 양식 |
| 4d | ln σ vs 1000/T (`Table S3` 와 일치) | 우리 산수 Ea ≈0.14 eV 의 원자료 |
| 4e | DSC Tm −17.9 vs −35.2 °C | — |
| 4f–j | 저온 Pt 선 광학 (대조 = bare Pt) + Raman 지도 | 🔴 25 °C 지도의 "증가" 는 안 보인다 · 초기 상태 차이 (`Fig. S31`) |
| 5a–d | 298 vs 253 K I₃⁻ 스냅숏 · MSD | 🔴 MSD 로 낸 D 와 본문 D 가 ≈60 배 차이 |
| 5e | ex situ UV–vis (아세토니트릴 추출) 충방전 단계별 | 추출 과정이 I₂ + I⁻ ⇌ I₃⁻ 평형을 다시 맞춘다 (방법 한계 · 우리 지적) |
| 5f,g | −20 °C 3000 사이클 (7.5) · 율속 (8.1 → 6.5) | 저온 CE 가 상온보다 높다 = 셔틀 감소의 가장 깨끗한 증거 |
| 5h | −20 °C 문헌 비교 산점도 | 비교군의 전류 단위 · 화학이 제각각 |
| 5i,j | 저온 파우치 OCV 1.122 → 1.062 V (절단) · LED · 팬 | 시연 |
| S1 | I₂ vs PVP–I₂ 분말 질량 유지율 (`figure-read ≈` 83 vs 97 % @8) | ⚠ PVP–I₂ 의 요오드 함량 미기술 — 요오드 기준 정규화 필요 (§10-⑫) |
| S3 | 9 개 결합에너지 (단량체 · 단일 · 이중 사슬 × I⁻ · I₂ · I₃⁻) | **이 논문에서 가장 쓸모 있는 표** — Hess 검산의 원자료 |
| S4 | I₂ vs PVP–I₂ 분말을 2 M ZnSO₄ + 0.2 M KI 에 — UV–vis | PVP–I₂ 가 녹지 않고 떠 있다 (사진) — 염석 교란 |
| S6 | FTIR C=O 1652 cm⁻¹ | PVP 잔류의 정성 증거 |
| S7 | H 셀 I₃⁻ 투과 — GF vs PES–PVP 막 (60 분 흡광도 비 `figure-read ≈` 0.18) | 막 투과 장벽의 크기 · PES 단독 대조 없음 |
| S9 | 전극 인장 (최대 `figure-read ≈` 0.096 MPa · 할선 E ≈1.3 MPa 우리 산수) | 다공 고분자 결합 탄소망의 연성 기계값 — 비교 시료 없음 |
| S10 | 접촉각 32.6° | 캡션이 (a)·(b) 를 안 가른다 |
| S12 | AC 등온선 · BJH (2391.5 m² g⁻¹) | Gurvich 기공 부피 ≈1.32 cm³ g⁻¹ (우리 산수) |
| S13 | PES–PVP@AC 표면 SEM | PES@AC 대조 SEM 없음 |
| S14 | 두께 0.7–2.0 mm: C/I₂ · 용량 · CE | ★ **두께가 용량을 안 산다** (+11 %) · CE 86 → 99 % |
| S15 | 두께별 Nyquist (호 지름 `figure-read ≈` 7.6 → 9.2 Ω) | 액체 σ 에서 1.5 mm 의 이온 벌칙이 작다는 정성 근거 · 연습용 역산 (§7b) |
| S16 | 10 mA cm⁻² 장기 (9.3 vs 8.2) | 셀 간 산포 근거 (`Fig. 2h`/`Fig. S20` 과 비교) |
| S17 | 18 h 휴지 자가방전 CE 94.70 vs 82.74 % | 셔틀 + Zn 부식의 합 (분리 안 됨) |
| S18 | Zn 음극 SEM (30 사이클) | 정성 |
| S19 | 20 µm Zn · "N/P 2.8" | 면적 기준 N/P ≈1.4 (우리 산수) — 단위 혼동 꼴 |
| S20 | PES@AC 율속 | PVP 이득의 전류 의존성 계산 원자료 |
| S23 | PVP/전해질 계면 MD 스냅숏 (0 · 10 ns) | I₃⁻ ≈12 개 중 ≈6 개가 PVP 층 근처 (`figure-read`) |
| S26 | 물–물 · 물–I⁻ · 물–Zn²⁺ 결합 (kcal mol⁻¹) | 우리 C5 와 보고량이 다르다 |
| S27 | 3 M ZnI₂ 물 짝 비율 64.7 · 15.5 · 19.8 % | 우리 C7 출력의 꼴 |
| S31 | 초기 상태 전해질 Raman 25 vs −20 °C | `Fig. 4i,j` 대비의 상당 부분이 초기 상태 차이라는 근거 |
| S32 | 0 / −10 / −20 °C 용량 (7.4 · 7.25 · 6.8) | — |
| S33 | CV 25 vs −20 °C (분극 0.63 vs 0.69 V) | 피크 전류 반감 기록 |
| S35 | −20 °C 19 mA cm⁻² ≈5000 사이클 (≈5.7) | — |
| S2 | (미독 · 캡션만) PVP–I₂ 착물의 ESP 지도 | — |
| S5 | (미독 · 캡션만) 상온 in-situ 광학 셀 사진 | `Fig. 2c` 장치 |
| S8 | (미독 · 캡션만) 변형 중 전극 사진 | 기계 강건성의 정성 근거 (수치 없음) |
| S11 | (미독 · 캡션만) AC SEM | — |
| S21 | (미독 · 캡션만) 못 관통 시험 후 Ah 파우치 사진 | — |
| S22 | (미독 · 캡션만) 절단 전후 파우치 전압 | `Fig. 5i` 와 같은 축 |
| S24 | (미독 · 캡션 Note 만 읽음) in-situ UV 장치 — 양극 400 µm · Ti 박 · 0.9 × 4 cm | **in-situ UV 양극은 1.5 mm 가 아니다** |
| S25 | (미독 · 캡션만) in-situ Raman 장치 사진 | — |
| S28 | (미독 · 캡션만) ZnI₂ 농도별 전해질 상온 / −20 °C 사진 | 3 m 선택 근거 |
| S29 | (미독 · 캡션만) ¹H NMR — 3 m ZnI₂ 에서 물 양성자 고자기장 이동 (본문 서술) | — |
| S30 | (미독 · 캡션만) 저온 in-situ 셀 사진 | — |
| S34 | (미독 · 캡션만) −20 °C 10 mA cm⁻² 충방전 곡선 | `Fig. 5f` 보조 |
| Table S1 | 상온 Zn–I₂ 코인 · 파우치 문헌 비교 | 자기 표에서도 파우치 수명은 최고가 아니다 |
| Table S2 | 코인 · 파우치 셀 변수 (E/C 13.2 µL mAh⁻¹ · 17.3 mL Ah⁻¹) | "9.1 mAh" 단위 혼동 · 파우치 26 mL |
| Table S3 | σ 20 → −20 °C (ZnSO₄ · ZnI₂) | 우리 산수 Ea 의 원자료 |
| Table S4 | −20 °C 수계 Zn 전지 문헌 비교 | — |

---

## 10. 비판 — 이 논문의 약한 곳 ★

① **열역학적 "억제" 는 작고 모형 의존적이다.** ΔΔG = +0.04 eV 는 K 를 ≈4.7 배 바꾸는 크기이고 ΔG₂ 는 여전히 음수다. B3LYP-D3/SMD 의 일반적 오차 (수 kcal mol⁻¹ ≈ 0.1 eV 대 — 이 논문 밖 일반 지식) 보다 작다. 무엇보다 **같은 SI 의 `Fig. S3` 사슬 결합에너지로 Hess 순환을 돌리면 단일 사슬에서 +0.004 eV 로 사라진다.** 본문의 "사슬이 I₂ 를 더 세게 잡는다" 는 I₃⁻ 도 똑같이 세게 잡힌다는 절반을 뺀 서술이다.

② **대조군이 화학과 미세구조를 함께 바꾼다.** PVP 는 PES 막 상전환의 고전적 **친수화 · 기공 형성 첨가제**다 (막 공학 일반론 · 이 논문 밖). PES@AC 대 PES–PVP@AC 는 바인더 조성 (PES 28.6 % vs PES 22.9 + PVP 5.7 %) · 상전환 속도 · 기공 구조 · 젖음이 다 다를 수 있는데, **PES@AC 의 SEM · 기공률 · 접촉각이 하나도 없다.** 그리고 PVP 이득이 **전류와 함께 커진다** (율속 비 1.03 → 1.25 · 우리 산수) — 화학적 I₃⁻ 억제보다 **수송 (미세구조) 효과**와 더 잘 맞는 꼴이다. 가르는 대조 (같은 기공 구조에 PVP 만 다른 전극 · 또는 PVP 를 다 씻어낸 전극) 가 없다.

③ **PVP 는 물에 녹는다 — 잔류량 · 용출이 측정되지 않았다.** 상전환 수조와 3000 사이클 수계 운전 동안 PVP 가 얼마나 남는지 (TGA · XPS N · 사이클 후 FTIR) 가 없다. 게다가 (우리 해석) **실제 셀 전해질의 주음이온 I⁻ 는 논문 스스로 chaotrope 라 부르는 이온**이고 chaotrope 는 PVP 같은 고분자를 염용 (salting-in) 시키는 쪽이다 — 운전 중 용출 위험을 키운다.

④ **저온 셀 양극은 2 M Zn(ClO₄)₂ 로 사전 함침했다 (SI) — 본문에 없다.** 1.5 mm 전극의 기공 부피 (≈110–130 µL, 우리 산수) 가 첨가 전해질 (120 µL) 과 같은 크기라, 함침액이 남아 있으면 셀 안 전해질의 절반 가까이가 ZnI₂ 가 아니다. 과염소산염은 그 자체로 대표적인 수계 저온 첨가 염이다 (이 논문 밖 일반 지식) — **이 논문의 `Table S4` 도 −20 °C 비교 문헌에 "Zn(ClO₄)₂ electrolyte (I₂@Zn₂NC Zn‖I₂)" 를 올려 두었다.** *"anti-freezing additive 없이"* 라는 주장은 셀 수준에서 이 교란을 배제하지 못한다. 같은 이유로 상온 셀의 E/C 13.2 µL mAh⁻¹ 도 함침액을 뺀 값일 수 있다 (블로팅 여부 미기술).

⑤ **MD 확산계수의 절대값이 자기 그림과 ≈60 배 어긋난다.** 본문 D(I₃⁻) = 3.83×10⁻⁴ (298 K) · 9.50×10⁻⁵ cm² s⁻¹ (253 K) 인데, `Fig. 5d` 의 MSD (Å² 축) 끝점으로 Einstein 6Dt 를 쓰면 ≈6.6×10⁻⁶ · ≈1.5×10⁻⁶ cm² s⁻¹ 다 (우리 산수). 본문값은 물의 자기확산 (≈2.3×10⁻⁵ cm² s⁻¹ @25 °C · 이 논문 밖 일반 상수) 보다도 ≈17 배 커서 수용액 속 이온으로는 비물리적이다. 단위 변환 오류로 보이며, **비 (≈4) 만 내부 일관**이다.

⑥ **in-situ Raman 의 "시간에 따라 증가" 는 그림에 없다.** `Fig. 4i` 의 25 °C 지도는 t = 0 부터 균일하게 높고, 그 대비는 `Fig. S31` 이 보여 주듯 **충전 전 전해질 상태의 온도 차이**가 크다. 두 지도에 ≈102 · ≈144 cm⁻¹ 의 날카로운 세로 경계가 있는데 처리 방식이 없다. 상온 코인 Raman (`Fig. 3j`) 에서는 PES–PVP 쪽에 착물 신호조차 없다.

⑦ **대조 실험의 짝이 매번 바뀐다.** 상온 광학 = PES@Pt vs PES–PVP@Pt (PVDF + CNT 혼합 · AC 없음) · 저온 광학 = **bare Pt** vs PES–PVP@Pt · H 셀 = **GF** vs PES–PVP 막 · 분말 = I₂ vs PVP–I₂ (**2 M ZnSO₄ + 0.2 M KI** — 셀 전해질 아님) · 셀 = PES@AC vs PES–PVP@AC. "PVP 라서" 를 가르는 같은 짝의 대조가 한 실험에도 없다.

⑧ **숫자 · 단위가 서로 어긋나는 자리.** 파우치 전해질 18 ml (`Fig. 2i`) ↔ 26 mL (SI · `Table S2`) · 파우치 초기 0.9 Ah (본문) ↔ `figure-read ≈` 1.0 Ah · `Table S2` 코인 "총용량 9.1 mAh" (= 면적 값, 실제 총량 ≈10.3 mAh) · `Fig. S19` "N/P 2.8" (면적 기준 ≈1.4 — 같은 혼동 꼴) · 결론의 "−20 °C 8.1 mAh cm⁻² · 3000 사이클" (8.1 은 율속 4 mA cm⁻² 값 · 3000 사이클은 7.5) · `Fig. 3f`/`Fig. 3g` 시간축 40 vs 80 분 · 축 라벨 "Wavenumber (nm)" (`Fig. 5e` · `Fig. S4`) · `Fig. 4c` 의 "C_ZnI2 (M)" (시료는 몰랄 m).

⑨ **통계가 없다 (저자 자인).** SI 가 *"no statistical hypothesis testing was performed"* 라고 쓴다. 셀은 조건마다 1 개로 보이고, 10 mA cm⁻² 에서 PES 대 PES–PVP 차이가 시험마다 2 % (율속) 와 13 % (장기) 로 다르다 — **셀 간 산포가 주장하는 효과와 같은 크기**다. 오차막대는 `Fig. S14a` 하나뿐이다.

⑩ **"하이드로겔" 근거가 없다.** 함수율 · 팽윤도 · 기계적 겔 특성 측정이 없고, `Fig. 2d` 의 막은 불투명한 흰 다공 시트 (상전환 막의 전형적 모습) 다. "Zn²⁺ 빠른 이동망" 도 결합에너지 (−0.49 eV) 하나가 근거인데, 결합이 세면 오히려 오래 붙어 있다 (§5.4). Zn²⁺ 이동도 · 전이수 측정이 없다.

⑪ **"실용 에너지밀도" 를 말하면서 Wh kg⁻¹ · Wh L⁻¹ 가 0 건이다.** 요오드 저장고가 전해질이라 질량의 대부분이 전해질이다 — 파우치는 전해질 질량만 넣어도 ≲ 40 Wh kg⁻¹ (우리 산수 · 가정 2 개). C/I₂ = 0.99 같은 양극 지표는 이 비활성 질량을 가린다. 양극 부피 용량도 ≈50–62 mAh cm⁻³ 로 낮다.

⑫ **요오드 열안정 비교 (`Fig. S1`) 가 질량 기준이다.** PVP–I₂ 분말은 대부분이 PVP 라서 (상용 povidone-iodine 의 요오드는 질량의 소수 · 이 논문 밖 일반 지식 · 이 논문은 함량 미기술) 질량 97 % 유지는 **요오드 기준으로는 훨씬 큰 손실**일 수 있다. 온도 · 시간 단위도 없다. (우리 확인 필요) iodophor 화학에서는 PVP 에 붙은 요오드의 상당 부분이 I₃⁻ 형태로 알려져 있다 — 사실이라면 "PVP 가 I₃⁻ 생성을 억제한다" 는 서사 자체와 긴장한다 (출처 미확인 · 인용 전 원문 확인).

⑬ **용량 상한의 정체를 따지지 않는다.** 두께를 2.9 배 해도 용량이 +11 % 이고 (`Fig. S14b`) 요오드 재고의 절반만 쓴다 (우리 산수 44–55 %). 무엇이 상한을 정하는지 (충전 컷오프 · I₃⁻/I₅⁻ 로 묶인 I⁻ · 국소 I⁻ 고갈) 를 묻지 않아서 "ultrathick" 의 이득이 무엇인지가 흐려진다.

⑭ **방법 절에 상용구 흔적이 있다.** MD 목적이 *"Zn/electrolyte interface … at different potentials"* · 분자 목록에 ZnI₂ · I₃⁻ 없음 · Materials Studio 에 Kohn–Sham 인용 · I₃⁻ 개수와 힘장 미기술. 재현에 필요한 핵심 (I₃⁻ 모형) 이 빠졌다.

---

## 11. 우리 원장 매핑 (요약표)

| 항목 | Meng 2026 (소환값) | 우리 | 판정 |
|---|---|---|---|
| SE 4축 (σ · Ea · ESW · C_ij · gap) | 액체 σ · 결합에너지 · D (전부 다른 계) | canonical 44 항목 | **✗ 겹침 0** — 4축 표 진입 금지 |
| DEM 후막 구조 → 수송 | 기공률 · τ · σ_e 미측정 | `our_dem_baseline.md` 값 0 개 | **✗ 대조 불가** (양쪽 다 값 없음) |
| 두께 ↔ 면적 용량 | 0.7 → 2.0 mm 에 +11 % (`Fig. S14b`) | 삽입 양극 전제 | **교훈 이식 금지** (전환 · 액체 저장고 계) |
| 보고량 정의 규율 | PVP 모형 의존 ΔΔG (0.004–0.049 eV) | SDCP 선례 · estimand 카드 | **✓ 외부 반례 추가** |
| MSD → D | 본문 D ↔ 그림 ≈60 배 | MSD 창 2–50 ps 고정 · 곡선에서 다시 냄 | **✓ "곡선에서 다시 낸다" 의 외부 사례** |
| 관측창 · 홉 수 | 1 ns 가둠 주장 · 결합 → "고정" | `D-2026-10-05` · `D-2026-09-27` | **✓ 규율 적용 사례** (§5.9) |
| 수계 Zn C5/C7 | B3LYP-D3(BJ)/SMD · GROMACS SPC/E ×0.70 | ORCA r2SCAN-3c + CPCM · UMA 수계 미검증 | **방법 선례 + 위험 사례** (§7d) |

---

## 12. 적용 인사이트 ★

1. **"후막이 되는 조건" 을 계별로 나눠 말한다.** 이 논문의 1.5 mm 는 ① 기공을 채운 액체 σ (67.79 mS cm⁻¹) ② 고상 확산이 없는 전환 반응 ③ 활물질이 전해질에 있다는 세 조건 위에 서 있다. 우리 황화물 후막에는 셋 다 없다 — **"수계는 1.5 mm 도 된다" 를 ASSB 후막 설계 근거로 쓰지 않는다.**
2. **두께 스윕은 "용량 ∝ 두께" 를 먼저 확인한다.** `Fig. S14` 처럼 두께를 늘려도 용량이 안 늘면 그 두께는 다른 것 (CE · 가둠 · 기계) 을 사고 있다. 우리 DEM 두께 결과를 문헌과 대조할 때도 "어떤 반응 화학인가" 를 표 머리에 적는다.
3. **바인더가 기공 형성제를 겸하는 공정 (NIPS)** 은 우리 공정 목록에 없는 경로다. 바인더 조성을 바꾸는 실험은 **미세구조 대조 (기공률 · 굴곡도) 를 같이 내지 않으면** 화학 효과로 읽을 수 없다 — 우리 쪽 결과 (바인더 · 도전재 변수) 를 해석할 때도 같은 규칙.
4. **보고량 규율의 외부 반례가 하나 더 생겼다.** "고분자 위 ΔG" 처럼 모형 선택 (단량체 · 사슬 · 형태) 이 결과를 좌우하는 스칼라는 선택 규칙 없이 정의되지 않는다 — 우리 C5 (Zn²⁺ 용매화) 카드를 열 때 **클러스터 크기 · 형태 집계 규칙을 결과 전에 적는다**.
5. **D 는 문장이 아니라 곡선에서 다시 낸다.** 문헌 MD 의 D 를 쓸 일이 생기면 MSD 그림의 기울기로 차수를 먼저 검산한다 (이 논문은 ≈60 배 틀렸다).
6. **결합에너지 → 체류시간 한 줄** (홉 수 검산) 은 "고정 · 포획" 주장을 "분배 평형" 으로 바로잡는 가장 싼 도구다 — 수계 Zn 축 (C5 · C7) 에서도 같은 줄을 싣는다.

---

## 13. 인용 가능 문장 (영문 초안)

- "Meng et al. fabricated free-standing 1.5 mm activated-carbon cathodes by nonsolvent-induced phase inversion of a PES–PVP binder slurry and sourced iodine from a 3 m ZnI₂ electrolyte, reaching 7.5 mAh cm⁻² for 1000 cycles at 38 mA cm⁻² and ≈7.5 mAh cm⁻² for ≈3000 cycles at −20 °C (single cells; no statistical replication reported)."
- "In that system, areal capacity barely scales with electrode thickness (≈7.9 to ≈8.75 mAh cm⁻² from 0.7 to 2.0 mm, read from Fig. S14b), whereas Coulombic efficiency rises from ≈86 % to ≈99 %; the extra thickness buys iodine confinement rather than capacity."
- ⚠ (조건부) "The computed PVP-induced destabilization of triiodide formation is small (ΔΔG = +0.04 eV) and model-dependent: applying a Hess cycle to the binding energies reported in Fig. S3 gives +0.049 eV for the monomer but only +0.004 eV for the single-chain model."
- ⚠ (조건부) "The ultrathick-electrode strategy relies on a liquid electrolyte of 67.79 mS cm⁻¹ at 20 °C filling the pores and on conversion chemistry without solid-state diffusion; it should not be taken as evidence that comparable thicknesses are feasible in sulfide all-solid-state composite cathodes."

## 14. 주의 / 한계 (인용 규율)

- ⛔ **D(I₃⁻) 본문값 (3.83×10⁻⁴ · 9.50×10⁻⁵ cm² s⁻¹) 인용 금지** — 자기 MSD 그림과 ≈60 배 불일치 · 비물리적 (§10-⑤). 비 (≈4) 만 정성으로.
- ⛔ **ΔG −0.13 → −0.09 eV 를 "PVP 가 I₃⁻ 생성을 억제한다" 의 근거로 단독 인용 금지** — 모형 의존 (§5.2). 쓸 거면 Hess 검산을 같은 문장에.
- ⛔ 이 논문의 σ · 결합에너지 · MD 값을 우리 SE 4축 표나 우리 db 절대값과 같은 표에 넣지 않는다 (계가 다르다).
- ⛔ 파우치 전해질량은 18 mL 와 26 mL 두 값이 있다 — 인용하면 둘 다 적는다.
- ⛔ "anti-freezing additive 없이 −20 °C" 를 셀 수준 주장으로 인용할 때는 **Zn(ClO₄)₂ 사전 함침**을 같이 적는다.
- ⚠ 성능 수치는 전부 단일 셀 (저자 자인 · 통계 없음) — "≈" 로만.
- ⚠ `figure-read` 값 (두께 스윕 · 율속 · Fig. 1a 유지율 · MSD 끝점) 은 그림 판독이다. 그대로 원고에 옮기지 않는다.
- ⚠ 우리 산수의 기공 부피 · 에너지 밀도 · N/P 는 이 논문 밖 상수 (밀도 · Zn 용량) 를 가정했다 — 가정과 함께만.
- ⚠ SI 동영상은 안 봤다 (본문 인용 없음).

## 15. 기법 용어 미니사전

- **상전환 (phase inversion) / NIPS (nonsolvent-induced phase separation)**: 고분자를 용매 (NMP) 에 녹인 막을 비용매 (물) 에 담그면 용매–비용매가 맞교환되며 고분자가 굳어 다공 구조가 생긴다. 분리막 · 정수막을 만드는 방법이다. 보통 물에 먼저 닿는 면에 치밀한 skin 이, 안쪽에 손가락 모양 거대기공이나 스펀지 구조가 생긴다 (일반론).
- **PES (polyethersulfone)**: 내화학 · 내열 엔지니어링 고분자. 막의 뼈대.
- **PVP (polyvinylpyrrolidone, povidone)**: 물에 녹는 고분자. NIPS 에서 친수화제 · 기공 형성제로 흔히 넣고, 상당량이 수조에서 씻겨 나간다 (일반론). 카보닐 (C=O) 이 요오드와 착물을 만든다 → povidone-iodine (소독약).
- **Dual-plating Zn–I₂**: 충전 때 음극에는 Zn, 양극 (탄소) 에는 I₂ 가 동시에 "도금" 되는 전지. 요오드 재고가 전해질의 I⁻ 다.
- **폴리요오드 셔틀**: I₂ + I⁻ → I₃⁻ (→ I₅⁻) 로 녹아 나간 요오드가 음극으로 가서 Zn 과 반응 · 자가방전을 일으키는 현상. Li–S 의 폴리설파이드 셔틀과 같은 꼴.
- **Hofmeister 계열 · kosmotrope / chaotrope**: 이온이 물의 수소결합망을 굳히는지 (kosmotrope · SO₄²⁻) 흐트러뜨리는지 (chaotrope · I⁻ · ClO₄⁻) 의 서열. 단백질 · 고분자의 염석 (kosmotrope) 과 염용 (chaotrope) 도 같은 서열을 따른다.
- **SMD**: 용매를 연속 유전체로 근사하는 암시적 용매 모형. 클러스터 계산에 물 환경을 입힌다 — 실제 이중층이나 농후 전해질의 이온쌍은 못 본다.
- **Hess 순환**: 상태함수라 경로와 무관하다는 성질로, A 반응의 ΔG 를 다른 반응들의 합으로 다시 계산하는 검산. §3b 에서 ΔG₂ = ΔG₁ + E_b(I₃⁻) − E_b(I₂).
- **RESP / RESP2(0.5)**: 정전기 퍼텐셜을 맞추도록 원자 전하를 뽑는 방법. 고전 힘장의 전하로 쓴다. RESP2(0.5) 는 기상과 용액상 전하를 반씩 섞은 것.
- **전하 스케일링 (×0.70)**: 비분극 고정전하 힘장이 이온끼리 너무 세게 붙는 것을 줄이려고 이온 전하를 줄이는 보정 (전자 분극을 평균으로 흉내).
- **SPC/E · GAFF · Amber99SB**: 각각 물 모형 · 유기분자 범용 힘장 · 단백질 힘장 (여기서는 Zn²⁺ 매개변수 출처).
- **MSD · Einstein 관계**: 평균 제곱 변위 MSD(t) = 6Dt (3 차원 확산 영역). 기울기에서 D 를 낸다 — 어느 시간 창에서 맞췄는지가 결과를 바꾼다.
- **C/I₂ 비**: 양극의 탄소 질량 ÷ 전착된 I₂ 질량. 낮을수록 비활성 탄소가 적다는 지표 — 단 전해질 질량은 안 센다.
- **E/C 비**: 전해질 부피 ÷ 셀 용량 (µL mAh⁻¹). 작을수록 실용적. 사전 함침액을 셌는지가 값을 바꾼다.
- **N/P 비**: 음극 용량 ÷ 양극 용량. 면적 기준과 원판 전체 기준이 다르면 두 배씩 달라질 수 있다 (§3h).
- **H 셀 투과 시험**: 두 방을 막으로 나누고 한쪽의 종이 다른 쪽으로 넘어오는 속도를 UV–vis 로 잰다. 막 두께 · 농도가 같아야 비교가 된다.
- **DSC Tm (흡열 시작점)**: 가열 중 녹기 시작하는 온도. 용액은 냉각 때 그보다 높은 액상선에서 이미 얼음이 생기기 시작할 수 있다.
- **TLM 저주파 극한 R_ion/3**: 다공 전극을 이온 저항 사다리로 본 등가회로에서, 반응이 느리면 이온 저항의 1/3 이 저주파 실수부에 더해진다. 우리 §J 의 τ_e 계열 (차단 대칭셀 EIS) 과 같은 뿌리.
- **MacMullin 수 N_M = τ²/ε**: 벌크 전도도 ÷ 유효 전도도. 기공 구조가 수송을 몇 배 늦추는지.
