Repository: yonghoon7153-source/Yonghoon-DEM-DFT

# 📚 LITDB — 문헌 단일 시스템 (**SE·DFT 축 + DEM·MPM 축, 두 트랙**)

> **앞으로 논문은 여기서만 본다.** 여러 곳(db/literature, kb/papers, db/properties, Excel)에 흩어진 문헌을 한 곳에서 생각·참고·비교하기 위한 통합 MD 시스템.

## 왜 트랙이 둘인가
`INDEX.md` 는 argyrodite 전해질 축이라 접촉역학·MPM·건식전극 digest 가 들어갈 자리가
없다. 그래서 한때 64편이 **어느 인덱스에도 없었다**(open_items #7). 축을 나눠 그 구멍을
닫았고, 한 분모로 세면 “159편 중 98편 미언급” 같은 **가짜 미결**이 나온다
(`comparison_vs_ours.md:8`). 분리는 실측 근거가 있는 결정이다 — 합치지 말 것.

⚠ 이 표의 **편수는 적지 않는다.** 손으로 쓴 수는 반드시 낡는다(README 자신이 세 번 틀렸다).
현재값은 `python3 tools/litdb/build_index.py --check` 로 본다.

File: litdb/papers/meng2026_pvdf_li2zrf6_phase_ordering.md
<!--
  litdb digest — meng2026_pvdf_li2zrf6_phase_ordering
  ⚠ 이 편은 우리 계(Li₆PS₅Cl 황화물 아지로다이트)가 **아니다**. §0 을 먼저 읽을 것.
  ⚠ Journal Pre-proofs — Version of Record 아니다. 인용 시 반드시 밝힐 것.
-->

# Phase ordering and interfacial stabilization enabling high-performance PVDF-based solid-state lithium metal batteries — Meng, Yu, …, Wen\*, Liu\* (*Journal of Energy Chemistry* **2026**, in press)

> slug `meng2026_pvdf_li2zrf6_phase_ordering` · DOI `10.1016/j.jechem.2026.08.079` · type `실험 주도 소재 개발편 + 보조 계산 (흡착에너지 3점 · 격자정합 서술 · 자체 AIMD 불명 · MLIP 0 · NEB 0)` · PDF `litdb/inbox/119. JEnergyChem_2026_Meng_Phase_ordering_and_interfacial_stabilization_PVDF_Li2ZrF6_MAIN.pdf` (본문 23 pp · Fig 1–6 · refs 58) + `litdb/inbox/119. Sup) JEnergyChem_2026_Meng_PVDF_Li2ZrF6_SI.doc` (+ 같은 이름 `.txt` = 읽기용 추출본; **Fig S1–S27 · Table S1–S2 · 식 (1)–(5)**) · digested `2026-09-15` · status ✅ · 태그 **[외부]**

> elements: Li, C, N, O, F, S, Zr, Ni, Co, Mn
> methods: DFT, MD, XPS, Raman

> **저자**: **Wantao Meng**^{a,1}, **Yaojiang Yu**^{a,1}, Jing Fan^a, Yuchen Wang^a, Henghui Xiao^a, Youtao Sun^a, Lin Li^a, Jiaxin Wei^a, Fangmin Ye^c, **Yucheng Wen\***^{a,b} (wenyc@gxu.edu.cn), **Meinan Liu\***^a (meinanliu@gxu.edu.cn) — ¹ **Meng·Yu 동등기여**
> **소속**: ᵃ **광시대학교**(广西大学, 南宁 530004) 자원환경재료학원 — 广西有色金属及特色材料加工重点实验室 / 教育部有色金属材料及新加工技术重点实验室 / 广西电化学能源材料重点实验室 / 特色金属材料与组合结构全寿命安全国家重点实验室 · ᵇ **National Key Laboratory for Remanufacturing**(北京 100072) · ᶜ **Sci-Tech University**(杭州 310018) 물리학과 — 浙江省量子态调控与光场操控重点实验室
> **일정**: 수신 2026-06-15 / 수정 2026-08-03 / 수락 2026-08-15 · PII `S2095-4956(26)00662-5` · Ref `JECHEM 5924`
> **지원** (본문 p18 전수): NSFC **22379160** · 광시 Key R&D **Guike AB25069354** · 광시 지역혁신역량제고 협동행동계획 **Guike XT 2503980014** · 광시 과기발전 특별기금 **AD25069078** · 광시 자연과학기금 **2025GXNSFBA069122** · National Key Lab for Remanufacturing **61420052025KJW05** · 광시 대학원교육 혁신과제 **YCBZ2025024**
> **이해충돌** 없음 선언 · **데이터 가용성: "corresponding author upon reasonable request" = 공개 데이터 0** (구조파일·궤적·입력파일 전부 비공개)

> ⚠⚠ **이 PDF 는 Journal Pre-proofs 다 — Version of Record 가 아니다.**
> 표지 원문: *"This version will undergo additional copyediting, typesetting and review before it is published
> in its final form … during the production process, errors may be discovered which could affect the content."*
> ⇒ **아래 §9 의 본문 내부 불일치 일부는 최종본에서 고쳐질 수 있다.** 인용할 때 이 지위를 밝힌다.

> 🎤 **관련 발표: 없다.** `litdb/talks/*.md` 의 인입 대기열(`lee2026_skku_mlip_materials_design.md` §99-10, 6건)을
> 확인했고 이 논문은 **걸려 있지 않다**. 역링크 작업 없음.

---

## 0. ★★ 이 digest 를 읽는 법 — **계부터 확정한다**

### 0a. 우리 계와 같은가 → **아니다.**

| | **이 논문 (PVDF / PVDF-LZF)** | **우리 (comp1 / modelc)** |
|---|---|---|
| 물질 분류 | **복합 고분자 전해질(CPE)** — 고분자 매트릭스 + 무기 필러 | **무기 황화물 아지로다이트 결정** |
| 조성 | PVDF + LiFSI + 잔류 DMF + **m-Li₂ZrF₆ 2 wt%** | Li₆PS₅Cl / Li₅.₄PS₄.₄Cl₁.₆ |
| 골격 음이온 | **F⁻**(불화물 필러) + FSI⁻(염) | **S²⁻ / Cl⁻** |
| 전도 기구 | 고분자 분절운동 + 염 해리 + 배위 교환 (**액체적 운반**) | 결정 격자 내 Li 공공 호핑 (**고체적 호핑**) |
| 계산 층위 | 흡착에너지 **3점** + 격자상수 대조 (코드·앙상블 자기모순, §4b) | 주기계 DFT(QE) + **MLIP-MD(UMA)** + grand-potential ESW + LOBSTER |
| 산화안정 판정 | **LSV 전류 개시**(실험, 문턱 기준 미기재) | **grand-potential 열역학 onset**(계산, S²⁻-limited) |

> ⛔ **값 전이 전면 금지.** 이 논문의 `σ`·`Ea`·`t_Li⁺`·`4.78 V`·`0.22 eV` 는 단 하나도 우리 원장
> (`db/properties/canonical_registry.json`)과 **같은 양이 아니다.** 특히 위험한 세 쌍 — §7a 에 전수로 박아 뒀다:
> · 그들 **`0.22 eV`**(t-Li₂ZrF₆ 벌크 Li 이동장벽, **남의 논문 [56] 소환값**) ↔ 우리 **`Ea = 0.224 eV`**(modelc, MLIP-MD MSD 아레니우스)
>   — **숫자가 거의 같아서 이 편 최대의 인용사고 위험이다. 완전한 우연이고, 물질도 방법도 저자도 다르다.**
> · 그들 **`4.78 V`**(LSV, 문턱 미기재) ↔ 우리 **`2.256 V`**(grand-potential 산화 onset) — **정의가 다르다.**
> · 그들 **`Ea = 0.26 / 0.37 eV`**(EIS σ 아레니우스, 298–353 K, 고분자) ↔ 우리 `Ea`(MD, 600–1000 K, 결정) — **같은 기호, 다른 양.**

### 0b. 그럼 뭘 가져오나 → **서사 구조 3 + 방법 반면교사 1**

이 편은 우리에게 **물성 공여자가 아니다.** 얻는 것은 정확히 넷이다.
1. **"계면 in-situ 상변환이 SEI 를 만든다" 서사의 외부 표본** — 우리 LPSCl@Li₂S 계면상 트랙과 **묻는 질문이 닮았다**
   (첨가상이 계면에서 무엇으로 변하고, 그 변화가 수송·안정성을 어떻게 바꾸나). ⭕ 단 이 편은 **그 변환을 증명하지 못했다**(§9c).
2. **격자정합/에피택시로 기질이 매트릭스 상을 고른다** 는 기전 — 정량 대조가 4.875/2.588 Å ↔ 4.91/2.56 Å 로 **검산 가능**(§5.2).
3. **계면 분석 조합 (XPS 깊이 + TOF-SIMS 3D + DRT)** — 방법 조합으로만.
4. 🔴 **반례로서의 가치** — **계산 설정을 거의 안 밝힌 논문이 어떻게 읽히는가의 표본.**
   SI §2 "Simulation methods" 는 **7문장**이고 cutoff·k-점·의사포텐셜·셀·원자수·분산보정·수렴문턱·MD 길이가 **전부 없다**(§4c).

### 0c. ★ 본 그림 / 안 본 그림 / **못 뽑은 그림** — 정직하게

이 편은 **표준 크로핑 경로(`tools/litdb/extract_figures.py`)를 쓰지 못했다** (이 환경에 `pdftoppm` 이 없어 PDF 렌더 불가).
대신 **SI `.doc` 의 내장 이미지 스트림에서 직접 추출**했다 — 방법은 §0d.

| 실제로 본 것 (**10장**) | 왜 봤나 | 무엇을 얻었나 |
|---|---|---|
| **`Fig. S11`** | **DFT 결과 본판 ①** (α/β 흡착에너지) | −0.23 / −0.71 eV 확인 ✓ · **모델이 짧은 사슬 + 얇은 슬랩** · **주기 셀 점선이 없다** |
| **`Fig. S14`** | **DFT 결과 본판 ②** (FSI⁻ 흡착) | −5.21 eV 확인 ✓ · **주기 셀 점선 있음** · 🔴 **FSI 가 표면 위에 떠 있고 결합이 안 보인다** · 진공층이 얇아 보인다 |
| **식 (5)** (`eq5`) | E_ads 정의 | `E_ads = E_total − E_sub − E_molecular` ✓ |
| **`Fig. S8`** | σ vs 필러 함량 — **본문에 없는 값 2개** | 1 wt% **0.59** · 2 wt% **0.86** · 3 wt% **0.61** · 5 wt% **0.56** mS/cm + Nyquist 절편으로 **자체 정합 검산 통과**(§3a-bis) |
| **`Fig. S9`** | 기계 축(C) 후보 | 1.51 / 2.35 MPa · 파단 ≈37 / ≈45 % ✓ 본문 일치 |
| **`Fig. S13`** | 용매화 구조 근거 | **734 → 738 cm⁻¹** (본문에 없는 값) · 🔴 PVDF-LZF 곡선이 **눈에 띄게 넓고 노이즈가 크다** |
| **`Fig. S17`** | t_Li⁺ 정의·검산 | I₀ = 25 µA · I_ss = 11.2 µA · t = 0.25 ✓ **Bruce–Vincent 재계산으로 재현**(§3a-bis) |
| **`Fig. S2`** | 상 동정의 유일한 근거 | 주봉 3개는 PDF#28-0611 과 맞지만 **패턴이 넓고 배경 험프가 크다**(§9d) |
| **`Fig. S5`** | m→t 전환 주장의 기준선 | 🔴🔴 **Zr 3d 이중선 면적비가 3:2 제약을 위반**(§9b) |
| **`Fig. S23`** | 5 C 수명 주장 | 🔴 **첫 방전점 ≈163 mAh/g** ↔ 본문 "초기 92" (§9a-③) |

| 안 본 것 | 왜 |
|---|---|
| `Fig. S1` `Fig. S3` `Fig. S4` `Fig. S18`–`Fig. S22` `Fig. S24`–`Fig. S27` (**14장, 추출은 됨**) | 합성 모식도·침지 사진·XPS 세부·TOF-SIMS 3D·GCD·DRT. **수치가 전부 텍스트에 활자로 있고** 우리 4축에 안 걸린다. (`Fig. S1` 만 예외적으로 확인 — 합성 경로가 [56] 것임을 확정하려고) |
| **`Fig. 1` – `Fig. 6` (본문 그림 전부)** | 🔴 **못 봤다.** 본문 PDF 를 이 환경에서 렌더할 수 없었다. 캡션만 읽었다 |

| ⛔ **못 뽑은 그림 6장 — 이 그림에서만 나오는 값은 쓰지 않는다** | 이 그림이 유일 근거인 값 |
|---|---|
| `Fig. S6` `Fig. S7` (막 SEM 표면/단면) | 막 **다공↔치밀** 서술 |
| **`Fig. S10`** (GIWAXS radial profile) | **β/α/γ 분해 수치 45.2/35.6/19.2 → 63.5/18.9/17.6 %** (본문에 활자로도 있음 ✓) |
| `Fig. S12` (¹⁹F NMR) | **53.40 → 53.34 ppm** (본문에 활자 ✓) |
| **`Fig. S15` `Fig. S16`** (온도별 EIS · σ(T)) | **Ea 0.37 → 0.26 eV** · **σ 0.29 → 0.86 mS/cm 의 온도의존 전체** |
| | ⇒ **아레니우스 피팅 점 수·선형성·σ(25 °C) 원자료를 우리는 검증하지 못했다.** |

> 🔎 **결론: 계산 그림(`Fig. S11`·`Fig. S14`)은 둘 다 봤다.** 본문 그림 6장과 SI 6장은 못 봤다.
> **본 10장에서 본문 서술과 어긋난 것이 3건 나왔다** — §9 에 모았다.

### 0d. 📌 추출 방법 기록 — **다음 사람이 같은 자리에서 막힌다**

- **SI 는 `.DOC`(Word 97 이진) 이고 LibreOffice 가 거부한다** (`source file could not be loaded`).
  → **`olefile` 로 OLE 스트림을 열고 FIB → piece table(CLX) 를 직접 풀어** 본문 텍스트를 뽑았다.
  그 산출물이 저장소의 `119. Sup) … SI.txt` 다.
- **그림은 `Data` 스트림의 PICF 레코드 32개**에서 꺼냈다.
  레코드가 **빈틈없이 타일링**(`off + lcb = 다음 off`)되는 것을 확인하고, 본문의 인라인 그림 자리표시(`\x01`) **32개**
  순서와 **1:1** 로 맞췄다. 문서 순서가 **수식 5개 → Fig S1…S27** 이라 **`Fig Sn = 레코드 n+5`**.
- **매핑 검증 앵커 2개**: 레코드 16(=`Fig. S11`)이 실제로 α/β 흡착에너지 막대(**−0.23 / −0.71 eV**, 본문 수치와 일치)이고,
  레코드 19(=`Fig. S14`)가 FSI⁻/m-Li₂ZrF₆(**−5.21 eV**)다. 두 앵커 모두 적중 ⇒ 매핑 확정.
- **6장(`S6·S7·S10·S12·S15·S16`)은 JPEG/PNG 가 아닌 내장 형식**이라 못 꺼냈다.

---

## 1. 한 줄 요약

PVDF 고체 고분자 전해질에 **단사정 Li₂ZrF₆(m-LZF) 나노입자를 2 wt%** 넣어 두 가지를 동시에 한다 —
(ⅰ) **(100) 면의 표면 F 배열이 β-PVDF 격자와 거의 맞아**(4.875/2.588 Å ↔ 4.91/2.56 Å) **에피택시 템플릿**으로 작동,
비극성 α상을 극성 β상으로 돌려(**44.8 → 62.6 %**) 유전율을 올리고 LiFSI 해리를 촉진 ⇒ **σ 0.29 → 0.86 mS/cm (25 °C)**;
(ⅱ) 순환 중 m-LZF 가 **삼사정 t-Li₂ZrF₆ 로 in-situ 전환**되어 SEI/CEI 에 들어가 계면을 안정화 ⇒
Li 대칭셀 **2100 h**(초록) / **2180 h**(본문·결론·`Table S1`), Li‖NCM811 **95.6 % @ 650 cyc / 4.3 V**, **93.0 % @ 300 cyc / 4.5 V**.
— **계산은 이 서사를 사후에 그림 3장으로 뒷받침하는 보조 역할**이고, 그 보조가 §4·§9 에서 보듯 **극히 얇다**.

---

## 2. 메타

| 항목 | 값 |
|---|---|
| 저널·권·쪽 | *Journal of Energy Chemistry* **2026**, in press (**Journal Pre-proofs**, 권·쪽 미배정) |
| DOI / PII / Ref | `10.1016/j.jechem.2026.08.079` / `S2095-4956(26)00662-5` / `JECHEM 5924` |
| 발행 | © 2026 Elsevier B.V. and Science Press, on behalf of Science Press and **Dalian Institute of Chemical Physics, CAS** |
| 형식 | 본문 23 pp (표지·저자약력 포함), Fig 1–6, refs **58** |
| SI | `.doc` — Experimental methods §1.1–1.6 + **Simulation methods §2** + **Fig S1–S27** + **Table S1·S2** + 식 (1)–(5) + refs 19 |
| 키워드 | High-voltage solid-state lithium metal batteries · Interfacial stability · Poly(vinylidene fluoride) · Solid electrolyte interphase |
| 계산 분량 | 흡착에너지 **3개 값**(α-PVDF · β-PVDF · FSI⁻) + 격자상수 대조 4개 — **그게 전부다** |
| 자체 실험 | 다수 (합성·막 제조·XRD/FTIR/Raman/NMR/XPS/TOF-SIMS/GIWAXS/SEM/TEM·전기화학 전수) |
| 데이터 공개 | ⛔ 없음 ("요청 시") |

### 2a. 시료·약칭 (digest 전체에서 이 이름을 쓴다)

| 약칭 | 내용 |
|---|---|
| **PVDF** | 대조군 막. PVDF 0.4 g + **LiFSI 0.267 g** / DMF 10 mL, 40 °C 8 h 교반 → 유리접시 캐스팅 → **60 °C 24 h** 건조. 필러 없음 |
| **PVDF-LZF** | 위 용액에 **m-Li₂ZrF₆** 를 질량분율 **1 / 2 / 3 / 5 %** 로 투입 후 12 h 추가 교반. **2 wt% 가 최적**이고 이후 전부 2 wt% |
| **m-LZF** | **단사정 Li₂ZrF₆** 나노입자 (M = 219.09 g/mol). 합성: Ar 글러브박스(O₂ < 0.1 ppm)에서 **상용 전해액 E-STD(1.0 M LiPF₆ in DEC:EC:EMC = 2:3:5 vol) : ZrCl₄ : LiNO₃ = 10 : 0.5 : 0.3 (질량비)** 를 **35 °C 24 h** 교반 → 원심분리 → EMC 세척 → **40 °C 12 h** 건조. **⚠ 이 제조법은 [56](Xu et al., *Nature* **637**, 339 (2025))의 것이다** (SI §1.2 *"as follows [1]"*, `Fig. S1`) |
| **t-LZF** | **삼사정 Li₂ZrF₆**. 순환 중 생성된다고 주장하는 상 |
| 양극 | **NCM811 : LLZTO : Super P : PVDF = 7.5 : 0.5 : 1 : 1** (NMP 슬러리, 탄소코팅 Al 박, 60 °C 24 h 진공, ⌀10 mm) |
| 셀 | **CR2025** 코인셀, Ar 글러브박스, **Li 웨이퍼 450 µm**, Neware CT-4008. **1 C = 188 mAh g⁻¹** |

---

## 3. 핵심 수치 — **전부 소환값**

> ⛔ 아래 어느 값도 `db/properties/` 에 넣지 않는다. 우리 계가 아니다.

### 3a. 수송·전기화학 (전부 실험)

| 양 | PVDF | PVDF-LZF | 출처 | 비고 |
|---|---|---|---|---|
| **σ (25 °C)** | **0.29** mS/cm | **0.86** mS/cm | 본문 p9·p15 / `Fig. S16` (⛔ 미판독) | ≈3.0× |
| σ vs 함량 (25 °C) | — | 1 wt% **0.59** · 2 wt% **0.86** · 3 wt% **0.61** · 5 wt% **0.56** mS/cm | **`Fig. S8`b (실독)** | **1 wt% 와 5 wt% 값은 본문에 없다** |
| Nyquist 라벨 | — | 5.91 / **8.58** / 6.09 / 5.59 ×10⁻⁴ S cm⁻¹ | **`Fig. S8`a (실독)** | 막대(b)와 완전 일치 ✓ |
| **Ea (아레니우스, EIS 25–80 °C)** | **0.37** eV | **0.26** eV | 본문 p9 / `Fig. 3`a (⛔ 미판독) | ⚠ **점 수·선형성 미검증**(`Fig. S15`·`Fig. S16` 못 뽑음) |
| **t_Li⁺** (Bruce–Vincent, ΔV = 10 mV) | **0.25** | **0.66** | `Fig. S17` (실독, PVDF만) / `Fig. 3`b (미판독) | I₀ 25 → I_ss **11.2 µA** ✓ |
| **교환전류밀도 j₀** (Tafel) | **0.60** mA/cm² | **0.91** mA/cm² | `Fig. 3`d (미판독) | |
| **LSV 창** | **4.5** V | **4.78** V | `Fig. 3`e (미판독) | ⚠ **판정 문턱 기준 미기재.** 0–6 V, **1 mV s⁻¹**, Li\|전해질\|SS |
| **인장강도 / 파단신율** | **1.51** MPa / **36.8 %** | **2.35** MPa / **44.6 %** | 본문 p6 + **`Fig. S9` (실독)** | figure-read 파단점 ≈37 / ≈45 % ✓ |
| β상 분율 (FTIR, Lambert–Beer) | **44.8 %** | **62.6 %** | `Fig. 2`b (미판독) | 식 (4), K_β = 7.7×10⁴ / K_α = 6.1×10⁴ cm² mol⁻¹, 840 / 771 cm⁻¹ |
| β / α / γ 분율 (GIWAXS 분해) | **45.2 / 35.6 / 19.2 %** | **63.5 / 18.9 / 17.6 %** | `Fig. 2`h (미판독) + `Fig. S10` (⛔ 못 뽑음) | 양쪽 합 **100.0 %** ✓ |
| ⁶Li MAS NMR | **−0.40** ppm | **−0.52** ppm | `Fig. 2`i (미판독) | upfield = 차폐↑ |
| ¹⁹F MAS NMR | **53.40** ppm | **53.34** ppm | `Fig. S12` (⛔ 못 뽑음) | |
| Raman FSI⁻ S–N–S 밴드 위치 | **734 cm⁻¹** | **738 cm⁻¹** | **`Fig. S13` (실독, figure-read)** | **본문에 없는 값** |
| 용매화 분포 (Raman 분해) | SSIP **17.8** / CIP *(62.1)* / AGG **20.1 %** | SSIP **5.6** / CIP *(51.9)* / AGG **42.5 %** | `Fig. 2`j,k (미판독) | *기울임 = digest 산술* (3성분 합 100 % 가정) |
| SEI 두께 | — | — | 미기재 | |
| **CEI 두께 (TEM)** | **≈11.5 nm** (loose) | **≈3.2 nm** (continuous) | `Fig. 6`b,e (미판독) | ⚠ 단일 입자 관측, 통계 없음 |

### 3a-bis. ✅ digest 자체 검산 **2건 — 둘 다 통과** (이 편의 몇 안 되는 밝은 대목)

**검산 ① — `Fig. S8` Nyquist 절편 ↔ σ ↔ `Table S1` 두께의 3자 정합**
`Table S1` 이 PVDF-LZF 두께를 **44 µm** 로 준다. `Fig. S8`a 인셋의 2 wt% 고주파 절편은 **figure-read ≈2.6 Ω**.
σ = L/(R·S) 에 넣으면 전극 면적 `S = 44×10⁻⁴ cm / (2.6 Ω × 8.6×10⁻⁴ S cm⁻¹) = ` **≈1.97 cm²** → 지름 **≈15.8 mm**.
⇒ **CR2025 SS 스페이서 표준 치수와 정확히 맞는다.** 세 숫자(두께·저항·σ)가 서로 독립인데 닫힌다 ✅
⚠ 단 **전극 면적이 논문에 미기재**라 이건 역산이다. 인용은 *"내부 정합이 확인된다"* 까지.

**검산 ② — `Fig. S17` 의 Bruce–Vincent 재계산**
식 (2) `t = I_s(ΔV − I₀R₀) / [I₀(ΔV − I_sR_s)]`. 인셋에서 반원 지름 **figure-read R₀ ≈ R_s ≈ 240–250 Ω**
(두 곡선이 거의 겹친다), ΔV = 10 mV, I₀ = 25 µA, I_s = 11.2 µA →
R = 250 Ω 이면 **t = 0.233**, R = 240 Ω 이면 **t = 0.245**. **인쇄값 0.25 를 재현한다** ✅
(단순 전류비 `I_s/I₀ = 0.448` 과는 크게 다르다 — 저항 보정이 지배적이다.)

### 3b. 셀 성능 (실험)

| 항목 | PVDF | PVDF-LZF | 출처 |
|---|---|---|---|
| Li‖Li 0.1 mA/cm² · **0.1 mAh/cm²** | **≈100 h 에 내부단락** | **>2180 h**, 분극 **≈35 mV** | `Fig. 3`g · `Table S1` |
| ⚠ 같은 값의 초록 표기 | — | **"over 2100 h"** | 초록 p3 — **§9a-① 불일치** |
| Li‖Li 율속 계단 | 큰 변동·높은 분극 | 안정 | `Fig. 3`f · **0.05–0.5 mA/cm²** |
| 율속 (5 C 방전용량) | **74** mAh/g | **96** mAh/g | `Fig. 5`a · `Fig. S22` |
| 수명 **0.5 C, 3.0–4.3 V** | **23.5 % @ 650 cyc** | **95.6 % @ 650 cyc**, CE ≈100 % | `Fig. 5`b |
| 수명 **1 C, 3.0–4.3 V** | **600 cyc 전 사망** | **72.4 % @ 1000 cyc** | `Fig. 5`c · `Table S2` |
| 수명 **1 C, →4.5 V** | **20.4 % @ 300 cyc** | 초기 **197.58 mAh/g**, **93.0 % @ 300 cyc** | `Fig. 5`d,e |
| 수명 **5 C, 3.0–4.3 V** | — | 본문 "초기 **92** mAh/g, **80 % @ 650 cyc**" | `Fig. S23` — 🔴 **§9a-③** |
| 로딩 | — | **1–2 mg/cm²** | `Table S2` |

### 3c. 이 논문의 **XPS 결합에너지 앵커** (전부 본문 활자 — 우리 XPS 대조표에 쓸 수 있는 유일한 자산)

| 계 | 종 | BE (eV) | 출처 |
|---|---|---|---|
| **pristine m-LZF 분말** | Zr–F 3d₃/₂ / 3d₅/₂ | **187.76 / 185.50** | 본문 p5 · `Fig. S5`a |
| | F 1s (F–Zr) | **685.85** | `Fig. S5`b |
| **as-prepared PVDF-LZF 막** | Zr–F 3d₃/₂ / 3d₅/₂ | **187.72 / 185.53** | 본문 p5 |
| | F 1s | **685.91** | 본문 p5 |
| **순환 후 Li 음극 (PVDF-LZF)** | Zr–F 3d₃/₂ / 3d₅/₂ | **187.2 / 185.2** | 본문 p11 · `Fig. 4`e |
| | **Li–Zr–O 3d₃/₂ / 3d₅/₂** | **182.5 / 180.1** | 본문 p11 — 🔴 **§9c 의 핵심** |
| **순환 후 Li 음극 (PVDF)** | C–C / C–O / Li₂CO₃ (C 1s) | 284.8 / 286.3 / 289.5 | `Fig. S18` |
| | LiF / C–F (F 1s) | **684.3 / 687.8** | `Fig. S18` |
| | LiF / Li₂O (Li 1s) | **55.1 / 54.0** | `Fig. 4`c |

⇒ **분말 → 막 사이 Zr–F 이동은 0.04 / 0.03 eV** = 사실상 불변 ✓ (DMF 공정에서 LZF 가 살아남는다는 증거로 타당).
⇒ **순환 후 Zr–F 는 0.56 / 0.33 eV 낮아졌고**, 여기에 **5 eV 낮은 새 이중선(182.5/180.1)** 이 추가된다. §9c 에서 다룬다.

### 3d. **소환값 — 이 논문이 계산하지 않았다**

| 양 | 값 | 실제 출처 |
|---|---|---|
| **t-Li₂ZrF₆ 벌크 Li 이동장벽** | **0.22 eV** | ⛔ **[56] = Q. Xu et al., *Nature* 637, 339–346 (2025)** |
| **t-Li₂ZrF₆ 입계 이동장벽** | **0.31 eV** | ⛔ **동일 [56]** |
| t-Li₂ZrF₆ 의 Zr 3d 기준 BE | (비교 근거) | ⛔ **동일 [56]** |
| m-Li₂ZrF₆ 나노입자 제조법 | (SI §1.2) | ⛔ **동일 [56]** |

> 🔴 **이 편의 주장 절반(계면 쪽)이 단 하나의 외부 문헌 [56] 에 기대어 있다.**
> 제조법 · 장벽 2개 · XPS 기준 BE — **넷 다 [56]**. 이 논문이 계산한 장벽은 **0개**다.
> ⛔ 따라서 *"Meng 2026 이 t-Li₂ZrF₆ 의 0.22 eV 장벽을 보였다"* 는 **오인용**이다. 인용하려면 **[56] 을 직접 확보**해야 한다.

---

## 4. ★★ 계산 방법 — **전수** (1저자 요청 핵심 절)

> 출처: **SI §2 "Simulation methods"** — 이게 **전부다.** 본문에는 계산 방법 절이 **아예 없다**.
> 아래 "미기재" 는 본문·SI **어디에도 없다**는 뜻이다.

### 4a. 논문이 적은 것 — **원문 그대로**

> *"The adsorption conformations and adsorption energies were calculated using the **CASTEP module within the
> molecular dynamics (MD) framework** [2]. The constructed composite system was first minimized to eliminate
> unreasonable atomic contacts. Analysis was conducted via kinetic simulations under the **NVT** ensemble, with a
> fixed time step of **1 fs**, a simulation temperature of **333.15 K**. The exchange-functional was used
> **generalized gradient approximation (GGA) of Perdew-Burke-Ernzerhof (PBE)** [3]."*

식 (5): **`E_ads = E_total − E_sub − E_molecular`** (그림으로 확인 ✓)
> *"where E_total is the total energy of the molecular adsorbed systems, E_sub and E_molecular are the energies
> of the substrate and the isolated molecule, respectively."*

### 4b. 🔴 **원문 문장 자체가 자기모순이다**

- **"CASTEP module within the molecular dynamics (MD) framework"** — CASTEP 은 **평면파 DFT 코드**다.
  "MD 프레임워크 안의 CASTEP 모듈" 은 존재하지 않는 조합이고, Materials Studio 의 모듈 구성
  (CASTEP = DFT / Forcite = 고전 MD)을 섞어 쓴 표현으로 **보인다** — 그러나 **논문이 밝히지 않았다**.
- ⇒ **해석을 보태지 않는다.** digest 는 *"CASTEP 이라고 적혀 있고, 그 문장이 MD 프레임워크를 같이 말한다"* 까지만 사실로 적는다.
  Materials Studio 계열로 **추정**되나 **패키지·버전 전부 `미기재`**.
- **정합되지 않는 두 층위**: NVT / 1 fs / 333.15 K 는 **동역학** 설정인데, 식 (5) 와 `Fig. S11`·`Fig. S14` 는
  **단일 정지 구조의 정적 에너지**다. 둘을 잇는 규칙(궤적에서 어떤 프레임을 골랐나? 시간평균인가 최소값인가?)이 **없다**.
  ⇒ **보고량이 정의되지 않는다** (아래 §4d).
- ⚠ **333.15 K = 60 °C** 는 막 건조 온도(60 °C)와 같다. 우연일 수도 있고 의도일 수도 있는데 **논문이 이유를 안 적었다**.

### 4b-bis. 🔴🔴 ★ **SI §2 의 인용 3개 중 2개가 어긋난다** (digest 자체 적발 — 본문에 없는 지적)

SI 참고문헌 목록을 그대로 대조한 결과:

| 본문이 말하는 것 | 붙은 인용 | 그 인용의 실체 | 판정 |
|---|---|---|---|
| *"CASTEP module within the MD framework"* | **[2]** | S. Grimme, S. Ehrlich, L. Goerigk, *J. Comput. Chem.* **32** (2011) 1456–1465 = **DFT-D3(BJ) 감쇠함수 논문** | 🔴 **코드/앙상블 선택의 근거로 분산보정 논문을 달았다.** ⇒ **D3 를 썼는지 안 썼는지 판독 불가** — 본문은 D3 를 한 글자도 말하지 않는데 인용만 남아 있다 |
| *"GGA of **Perdew-Burke-Ernzerhof (PBE)**"* | **[3]** | J.A. Chevary, S.H. Vosko, …, J.P. Perdew, *Phys. Rev. B* **46** (1992) 6671–6687 = **PW91 논문** | 🔴 **PBE 라고 쓰고 PW91 을 인용했다.** 진짜 PBE 는 Perdew–Burke–Ernzerhof, *PRL* **77** (1996) 3865 ⇒ **어느 GGA 를 썼는지 확정할 수 없다** |
| m-LZF 나노입자 제조법 (§1.2) | **[1]** | Q. Xu et al., *Nature* **637** (2025) 339–346 | ✅ 맞다 (본문 [56] 과 동일) |

> ⚠ **이 지적은 "저자가 틀렸다" 가 아니라 "digest 가 functional 을 확정할 수 없다" 는 뜻이다.**
> 우리 규율상 **범함수가 확정되지 않은 흡착에너지는 인용 불가**다. §7c 금지목록에 넣었다.
> (참고: `yu2026_pvdf_mos2_anion_solvent_confinement` 도 *"CASTEP + PAW + 520 eV"* 라는 자기모순
> Methods 를 갖고 있었다. **두 편이 같은 병을 공유한다** — §7b.)

### 4c. ⛔ **미기재 목록 — 하나도 없다**

| 항목 | 상태 |
|---|---|
| 코드 패키지·버전 | ⛔ **미기재** ("CASTEP module" 뿐) |
| 평면파 컷오프 (ecut) | ⛔ **미기재** |
| **k-점 / k-mesh** | ⛔ **미기재** |
| 의사포텐셜 (USPP / NCP / OTFG) | ⛔ **미기재** |
| **분산(vdW) 보정** | ⛔ **미기재** — D3 논문이 **인용만** 돼 있다(§4b-bis) |
| **셀 크기 / 격자벡터 / 원자수** | ⛔ **미기재** |
| **슬랩 두께 / 고정층 / 진공층** | ⛔ **미기재** (`Fig. S14` 는 얇은 진공으로 **보인다** — figure-read) |
| **표면 종단(termination) 선택** | ⛔ **미기재** ((100) 이라고만) |
| **전하 상태 / 배경전하 보정** | ⛔ **미기재** — FSI⁻ 를 다루면서 한 글자도 없다(§4e) |
| **스핀 분극** | ⛔ **미기재** (FSI 를 중성 라디칼로 놓았다면 필수) |
| 쌍극자 보정 | ⛔ **미기재** (한쪽 면 흡착 = 비대칭 슬랩) |
| **에너지·힘 수렴 문턱** | ⛔ **미기재** |
| **MD 총 길이 / 평형화 / 열욕(thermostat)** | ⛔ **미기재** (NVT·1 fs·333.15 K 만) |
| **시드 수 / 오차막대** | ⛔ **미기재 (= 1 로 읽힌다)** |
| 수렴 시험 (ecut·k·셀·진공) | ⛔ **없음** |
| DFT+U | 언급 없음 (Zr 4d⁰ — 보통 불필요) |
| **무질서 처리** | 해당 없음 (단일 구성). 우리 아지로다이트 SQS/enumerate 축과 무관 |
| **m-Li₂ZrF₆ 구조 출처** (공간군·격자상수·ICSD/MP id) | ⛔ **미기재** — 그런데 **§5.2 의 격자정합 논증 전체가 이 구조에 의존한다** |
| **PVDF 모델 사슬 길이 / 단량체 수** | ⛔ **미기재** |
| 후처리 (NEB·Bader·COHP·DOS·ELF·전하밀도차) | ⛔ **전부 0건** |

### 4d. 🔴 **계산한 3개 값 — 보고량이 정의되지 않는다**

| # | 구성 | E_ads | 출처 | 본문 언급 |
|---|---|---|---|---|
| 1 | **α-PVDF · Li₂ZrF₆** | **−0.23 eV** | `Fig. S11` (실독 ✓) | ✓ 본문 p7 |
| 2 | **β-PVDF · Li₂ZrF₆** | **−0.71 eV** | `Fig. S11` (실독 ✓) | ✓ 본문 p7 |
| 3 | **FSI⁻ on m-Li₂ZrF₆ 표면** | **−5.21 eV** | `Fig. S14` (실독 ✓) | ✓ 본문 p9 |

**논문의 논증**: ①②의 0.48 eV 차이 = "계면이 β 형태를 선택한다" ⇒ 격자정합과 함께 α→β 전이를 구동.
③ = "under-coordinated Zr⁴⁺ Lewis 산점이 FSI⁻ 를 강하게 화학흡착" ⇒ 계면 음이온 농축 ⇒ AGG 증가.

**🔴 왜 이 논증이 그대로 서지 못하는가 — 네 겹**

**(i) 정적인가 동적인가가 선언되지 않았다.**
설정은 **NVT MD** 인데 식은 **정적 에너지 차**다. MD 궤적에서 값을 뽑았다면 **어느 프레임인지 / 시간평균인지 / 최소값인지**
규칙이 있어야 한다. 없다. ⇒ *"admissible state 가 여럿인데 선택·집계 규칙이 없으면 스칼라 보고량은 정의되지 않는다"*
(CLAUDE.md §계산 규율, 회신 N 문구) — **정확히 이 상황이다.**

**(ii) 정규화가 없고, 두 모델이 같은 크기라는 선언도 없다.**
①②는 **사슬당? 단량체당? 접촉면적당?** 어느 것도 아니다. `Fig. S11` 의 두 인셋은 비슷한 길이로 **보이지만**
원자수·사슬 길이가 **미기재**라 두 값이 같은 분모를 갖는지 확인할 수 없다.
⇒ **0.48 eV 차이를 "형태 선택성" 으로 읽으려면 분모가 같아야 한다.**

**(iii) 🔴 자명한 기여(접촉면적)를 분리하지 않았다.**
β-PVDF 는 **전-트랜스 평면 지그재그**라 표면에 **납작하게 눕는다**. α-PVDF 는 **TGTG′ 나선**이라 **점접촉**에 가깝다.
⇒ 격자정합이 전혀 없어도 **접촉 원자 수만으로** β 가 더 세게 붙는다.
논문은 이 자명한 기여와 "에피택시 정합" 기여를 **분리하지 않았다** (예: 정합을 일부러 깬 대조 표면, 회전각 스캔,
단위면적당 정규화 — **전부 없음**).

**(iv) 분산보정 상태가 불명인데, 이 계는 분산이 결합의 주성분이다.**
PVDF 사슬 ↔ 불화물 표면은 **전형적 물리흡착**이다. 분산보정 유무로 이런 계의 흡착에너지는 통상 **0.2–0.5 eV** 흔들린다.
주장이 쓰는 차이가 **0.48 eV** 다. ⇒ **누락(또는 미선언) 보정 하나가 주장하는 차이와 같은 자릿수다.**

### 4e. 🔴🔴 `Fig. S14` — **참조상태·전하상태가 선언되지 않았다** (그림을 봐서 잡은 것)

`Fig. S14` 를 실제로 보고 확인한 것:
- **주기 셀 점선 상자가 명확히 보인다** ⇒ 주기 경계조건이다.
- Li(보라) · Zr(갈) · F(연청) 슬랩 위에 FSI 화학종(S 노랑 · N 파랑 · O 빨강 · F 연청)이 **떠 있다.**
- **슬랩 상단과 FSI 사이에 뚜렷한 간격**이 있고, **Zr–O 나 S–F 같은 새 결합이 보이지 않는다.**
- **진공층이 얇아 보인다** — 셀 상면이 FSI 바로 위다 (figure-read).

여기서 나오는 문제:

1. **전하 상태 미선언.** 논문은 "FSI⁻ anions" 라고 쓴다. 주기 셀에서 알짜 −1 전하를 다루려면
   균일 배경전하(jellium) + Makov–Payne/Freysoldt 류 보정이 필요하고, 보정 전 값은 **셀 크기에 따라 eV 단위로 흔들린다.**
   논문은 셀 크기도, 보정도, 전하 상태 선언도 **없다.**
   대안으로 **중성 FSI 라디칼**을 놓았다면 **스핀 분극**이 필수인데 그것도 미기재다.
   ⇒ **어느 쪽이든 −5.21 eV 는 참조상태가 정의되지 않은 값이다.**
   ⚠ **"틀렸다" 고 단정하지 않는다.** 사실은 하나다 — **참조상태·전하상태가 선언되지 않았다.**
2. **크기가 불화물 표면 물리흡착치고 비정상적으로 크다.** −5.21 eV ≈ **−503 kJ/mol**.
   불화물 표면에 음이온/분자가 붙는 통상 규모(−0.3 ~ −1.5 eV)의 **3–15배**다.
3. **기하와 에너지가 서로 안 맞는다.** 그림은 **결합 없는 물리흡착 자세**인데 에너지는 화학결합 규모다.
   논문은 이것을 *"strong chemisorption behavior"* 라고 서술한다 — **그림이 그 서술을 지지하지 않는다.**

> 📌 **우리 캠페인과 같은 층위다 (⭐ 1저자 지시로 명시).**
> 우리 **SDCP 흡착에너지는 여덟 번 계산했고 여덟 번 반려**됐다. 받은 리뷰는 앞의 일곱 번이 전부
> *"제대로 돌렸나"*(무결성·해시·pin·게이트)였고 전부 통과했다. **P0 는 여덟 번째에 *"맞는 양을 재고 있나"* 를
> 물었을 때 즉시 나왔다** — 참조상태·스핀/전하상태가 선언되지 않았다는 것.
> 이 논문의 `Fig. S14` 는 **그 P0 와 구조가 같다.** 다른 점은 우리는 여덟 번째에 잡았고, 이 편은 그대로 실렸다는 것뿐이다.
> ⇒ `kb/templates/estimand_card.md` 의 세 물음(*무엇을 원하고 / 어떤 식으로 재고 / **이 계에서 그게 잘 정의되는가***)을
> `Fig. S14` 에 들이대면 **세 번째에서 즉시 걸린다.**
> ⛔ **우리 db 숫자는 한 줄도 여기 끌어오지 않는다.** 가져오는 것은 **구조(어떤 물음이 빠졌나)** 뿐이다.

### 4f. 📌 `Fig. S11` 의 모델 규모 — **그림을 봐서 확인한 것만**

- 삽화는 **PVDF 짧은 단일 사슬 + 작은 Li₂ZrF₆ 슬랩**이다. **"고분자 막" 이 아니다.**
- 슬랩이 **얇아 보인다**(층수 몇 층인지는 이 해상도에서 단정 불가). 원자수·사슬 길이는 **미기재**.
- ⚠ **원자를 세지 않았다** — 세면 지어내는 것이 된다. 기록하는 것은 **"모델 규모가 작다"는 관찰**뿐이다.
- 🔴 **`Fig. S11` 에는 주기 셀 점선이 없고 `Fig. S14` 에는 있다.** ⇒ 같은 논문의 두 흡착 계산이
  **같은 경계조건을 쓰는지조차 확인할 수 없다** (클러스터 vs 슬랩).
- 🔴 **`Fig. S11` 축 라벨은 그냥 `Li₂ZrF₆`** 다 — `m-` 접두가 없다. ⇒ **DFT 모델이 단사정인지도 그림으로는 확정 안 된다.**
- ⚠ y축이 **뒤집혀 있다**(위가 −1.0, 아래가 0.0) — β 막대가 시각적으로 "크게" 보이는 것은 이 배치 때문이다. 값 자체는 정확히 인쇄돼 있다 ✓.

### 4g. ⛔ 안 한 것 (목록으로 박아 둔다)

NEB / 이동장벽 (**남의 값 [56] 을 소환**) · DOS/PDOS · Bader / 전하분석 · COHP/ICOHP · ELF · 전하밀도차 ·
**계면에너지 γ 의 실제 계산** (본문이 *"decrease in interfacial energy"* 라고 쓰지만 **γ 숫자가 없다**) ·
형성에너지 / convex hull · **grand-potential ESW** · 탄성상수 · 포논 · 전이상태 탐색 · 자유에너지 ·
유전상수 계산 (본문 논증의 핵심인 *"β 상의 높은 유전율"* 을 **계산도 측정도 하지 않았다**) ·
AIMD 통계 · MLIP · 시드 복제 · 수렴 시험 — **전부 없다.**

---

## 5. 결과 서사 — 절별 전개

### 5.1 m-Li₂ZrF₆ 를 만들고, DMF 공정에서 살아남는지 본다

- **합성** (`Fig. S1`, 실독): ZrCl₄ + LiNO₃ 를 **상용 전해액(1.0 M LiPF₆ in DEC:EC:EMC = 2:3:5 vol)** 에
  10 : 0.5 : 0.3 질량비로 넣고 **35 °C 24 h** → 원심 → EMC 세척 → 40 °C 12 h → 흰 분말.
  **F 원은 LiPF₆** 다. ⚠ **제조법 자체가 [56]** (SI §1.2).
- **상 동정** (`Fig. S2`, 실독): PDF#28-0611 (lithium hexafluorozirconate) 과 대조. §9d 참조.
- **DMF 안정성** (`Fig. S4`, 미판독): 0/12/24/48 h 침지 사진 — 육안 변화 없음.
- **XPS 검증** (`Fig. S5`, 실독): 분말 ↔ 막 사이 Zr–F BE 이동이 **0.03–0.04 eV** = 사실상 불변 ✓.
  ⭕ **좋은 대조다** — "필러가 공정 중 변질되지 않았다" 를 정면으로 확인한다.
  🔴 다만 그 그림의 **피팅 자체에 문제가 있다** (§9b).
- **미세구조** (`Fig. S6`·`Fig. S7`, ⛔ 못 뽑음): PVDF 는 다공(용매 증발 상분리), PVDF-LZF 는 표면·단면 모두 치밀.
  ⚠ **이 치밀도 차이가 뒤의 모든 성능 비교에 섞여 있다** — §10-③.
- **함량 최적화** (`Fig. S8`, 실독): 0.59 / **0.86** / 0.61 / 0.56 mS/cm (1/2/3/5 wt%).
  ⭕ **필러 과잉이 성능을 떨어뜨린다**는 상한이 실측으로 있다 — 좋은 대조.
  ⚠ 본문은 "gradually increases" 라 쓰는데 **최대 이전 점이 1 wt% 하나뿐**이라 '점진적'이라 하기엔 점이 부족하다.
- **기계** (`Fig. S9`, 실독): 1.51 → **2.35 MPa**, 파단 36.8 → **44.6 %**.
  figure-read 초기 기울기로 본 겉보기 탄성률은 **≈10 MPa 대**(두 시료 모두) — 논문은 **탄성률을 보고하지 않는다**.

### 5.2 ⭐ 왜 β상이 되나 — **격자정합 + 흡착에너지** (이 편의 계산이 전부 여기 있다)

**실험 근거**
- **FTIR** (`Fig. 2`a,b): α 특성봉(771 cm⁻¹ 계열, TGTG′ 나선) 급감 + **840 cm⁻¹ β 봉(TTTT 평면 지그재그)** 급증.
  식 (4) Lambert–Beer 로 **F(β) = 44.8 → 62.6 %**.
  *digest 산술*: K_β/K_α = 1.2623 을 역산하면 흡광도비 **A₈₄₀/A₇₇₁ ≈ 1.02 → 2.11** (약 2배). 내부 정합 ✓
- **XRD** (`Fig. 2`c): α 특성 회절봉 약화.
- **GIWAXS** (`Fig. 2`f,g,h + `Fig. S10`): 2D 패턴이 **확산 → 집중 호(arc)** 로 바뀐다(= 결정 배향 증가).
  방사 적분 프로파일을 β/α/γ 로 분해 → **45.2/35.6/19.2 → 63.5/18.9/17.6 %** (양쪽 합 100.0 ✓).

**계산 근거 ①: 격자정합 (본문 p7, `Fig. 2`d)**

| 축 | m-LZF (100) 표면 F–F 간격 | β-PVDF 격자상수 | 불일치 |
|---|---|---|---|
| b | **4.875 Å** | **4.91 Å** | **−0.71 %** |
| c (사슬축) | **2.588 Å** | **2.56 Å** | **+1.09 %** |

✅ **둘 다 2 % 미만 = "near-coherent" 라는 서술은 타당하다.** 그리고 β-PVDF 의 b = 4.91 / c = 2.56 Å 는
**표준 β-PVDF 값과 일치**한다(사슬축 c = CH₂CF₂ 2단위 반복). ⇒ **논증의 이 절반은 검산 가능하고 통과한다.**
🔴 **다만 m-LZF 쪽 4.875 / 2.588 Å 는 검증 불가**다 — 논문이 **공간군·격자상수·구조 출처를 안 밝혔다**(§4c).
(참고: F⁻ 이온반지름 합 ≈2.66 Å 이므로 **2.588 Å 는 모서리공유 ZrF₆ 팔면체의 공유 모서리 F···F 로는 물리적으로 가능**하다.)

**계산 근거 ②: 흡착에너지 (본문 p7, `Fig. S11`)**
β **−0.71 eV** vs α **−0.23 eV** ⇒ *"conformational selectivity"*. §4d 의 네 문제가 여기 걸린다.

**🔴 논증의 빈칸 3개**
1. *"MD simulations reveal that the (100) crystal plane … serves as a **preferred heterogeneous nucleation site**"* —
   **핵생성**은 자유에너지·임계핵·장벽의 문제다. **이 논문은 자유에너지를 하나도 계산하지 않았다.**
   흡착에너지 2점에서 핵생성 선호를 결론지을 수 없다.
2. *"The resulting **decrease in interfacial energy** drives the PVDF chains to preferentially orient…"* —
   **계면에너지 γ 를 계산한 적이 없다.** 숫자가 없다(§4g).
3. *"The β-phase-enriched polymer matrix possesses an **elevated dielectric constant**"* —
   **유전율을 계산하지도 측정하지도 않았다.** β 상이 극성이라는 것은 문헌 상식이지만,
   **이 막의 ε 가 실제로 얼마나 올랐는지에 대한 자체 데이터가 0** 이다. 그런데 σ 향상의 기전 설명 전체가 여기 얹혀 있다.

### 5.3 용매화 구조와 Lewis 산점

- **⁶Li NMR** (`Fig. 2`i): **−0.40 → −0.52 ppm** (upfield). ⁹F 는 53.40 → 53.34 ppm (`Fig. S12`, 못 뽑음).
  해석: Li⁺ 차폐 증가 = 강한 전자끌개 종과의 배위 약화 ⇒ 염 해리·탈용매화 촉진.
- **Raman** (`Fig. 2`j,k + `Fig. S13` 실독): **SSIP 17.8 → 5.6 %**, **AGG 20.1 → 42.5 %**
  (*digest 산술*: CIP = 62.1 → 51.9 %, 3성분 합 100 % 가정).
  **figure-read 로 새로 얻은 값: FSI⁻ S–N–S 밴드가 734 → 738 cm⁻¹ 로 4 cm⁻¹ 청색이동** — AGG 증가와 방향 일치 ✓.
  🔴 **단 `Fig. S13` 의 PVDF-LZF 곡선은 PVDF 것보다 눈에 띄게 넓고 노이즈가 크다.**
  넓고 잡음 있는 단일 밴드를 3성분으로 분해한 결과가 `Fig. 2`k 인데, **분해 절차(성분 수·제약·피크폭 고정 여부)가 미기재**다.
- **Lewis 산-염기** (`Fig. S14`): under-coordinated Zr⁴⁺ ↔ FSI⁻, **−5.21 eV**. §4e 참조.
  🔴 **"under-coordinated Zr⁴⁺" 를 뒷받침하는 계산이 없다** — 표면 종단 선택도, 배위수 분석도, Bader 전하도 없다.

### 5.4 계면 — m → t 전환 주장

- **SEM** (`Fig. 4`a,b, 미판독): PVDF 는 loose/porous/moss-like, PVDF-LZF 는 compact/uniform, 덴드라이트 없음.
- **XPS 깊이 프로파일** (`Fig. 4`c,d,e + `Fig. S18`·`Fig. S19`, 미판독): §3c 표.
  **두 계의 C 1s·F 1s·Li 1s 분포가 "similar"** 라고 논문 스스로 적는다 —
  ⇒ **SEI 의 주 화학조성은 양쪽이 같고, 차이는 Zr 신호와 *균일성* 뿐이다.** 이 자인은 정직하고 중요하다.
- **Zr 3d**: Zr–F (187.2 / 185.2) + **Li–Zr–O (182.5 / 180.1)**. 스퍼터 전 깊이에서 검출 ⇒ "균일 분포".
  🔴🔴 **이 귀속이 이 편 최대의 논리 구멍이다 — §9c.**
- **TOF-SIMS 3D** (`Fig. 4`f,g + `Fig. S20`·`Fig. S21`, 미판독):
  PVDF 계 = LiF⁻·LiO⁻·LiCO₃⁻·C₂H₃O⁻ 가 **무질서·편석**; PVDF-LZF 계 = 같은 종 + LiN⁻ 이 **3차원 균일**,
  그리고 **ZrF⁻ 가 균일 분포**.
  🔴 **`ZrF⁻` 조각은 단사정과 삼사정을 구분할 수 없다** — 둘 다 ZrF⁻ 를 준다. §9c.
- **기전 문장**: in-situ 생성 t-LZF 의 **0.22 eV(벌크) / 0.31 eV(입계)** 장벽 + LiF 등 무기 성분이 함께 튼튼한 SEI 를 만든다.
  ⛔ **두 장벽 모두 [56] 소환값**이다(§3d).

### 5.5 풀셀

- 율속 0.1 → 5 C 전 구간 우위. **5 C 에서 96 vs 74 mAh/g.**
- 0.5 C / 4.3 V: **95.6 % @ 650 cyc** vs **23.5 %**. 1 C: **72.4 % @ 1000 cyc** vs 600 cyc 전 사망.
- 4.5 V / 1 C: 초기 **197.58 mAh/g**, **93.0 % @ 300 cyc** vs **20.4 %**.
- 5 C: **`Fig. S23`** — §9a-③.
- 벤치마크: `Fig. 3`h + `Table S1` (대칭셀), `Fig. 5`f + `Table S2` (풀셀).
  ⭕ **`Table S1` 캡션이 시험 조건(0.1 mA cm⁻², 0.1 mAh cm⁻²)을 명시한다** — 벤치마크 표로서 드물게 정직하다.

### 5.6 양극 쪽

- TEM CEI **11.5 → 3.2 nm**, NCM811 입자 **입계 균열·분화 → 무결**.
- CEI XPS 에 **Li–Zr–O** 신호 ⇒ t-LZF 가 CEI 에도 참여한다고 주장 (같은 §9c 문제가 그대로 걸린다).
- **DRT** (`Fig. 6`g,h + `Fig. S26`·`Fig. S27`, 미판독): PVDF 는 R_SEI/CEI·R_CT 봉우리가 증가·광폭화,
  PVDF-LZF 는 낮게 유지 + 새 상 봉우리 없음.
  ⚠ **DRT 는 정규화 파라미터에 민감**한데 λ·기저함수·소프트웨어가 **전부 미기재**다.

---

## 6. Figure set ★

| Fig | 내용 | 우리 활용 |
|---|---|---|
| 1 | 전체 모식도 — m-LZF (100) 에피택시 → β-PVDF → 염 해리 / Lewis 산점 → AGG / 전기장 구동 m→t 전환 → t-LZF-rich SEI | ⭕ 서사 구성 참고만. **미판독** |
| 2a,b | FTIR(α↔β) + Lambert–Beer β 분율 **44.8 → 62.6 %** | ⭕ 상 판별 밴드 귀속(840/771 cm⁻¹). **미판독** |
| 2c | XRD (PVDF 분말 / PVDF 막 / PVDF-LZF 막) — α 봉 약화 | **미판독** |
| **2d** | **m-LZF (100) 면의 F 원자 간격** — b **4.875 Å** / c **2.588 Å** | ⭕⭕ **격자정합 논증의 본판.** β-PVDF 4.91/2.56 Å 와 대조하면 불일치 **0.71 / 1.09 %** — 검산 가능. 🔴 **미판독** + m-LZF 구조 출처 미기재 |
| **2e** | **MD 궤적 — m-LZF (100) 위 PVDF 사슬의 계면 정렬** | 🔴 **미판독.** 궤적 길이·프레임 선택 규칙 미기재(§4b) |
| 2f,g | 2D GIWAXS 패턴 + 분해 (PVDF / PVDF-LZF) — 확산 → 집중 호 | ⭕ 배향 정량화 방법. **미판독** |
| 2h | GIWAXS β/α/γ 분율 **45.2/35.6/19.2 → 63.5/18.9/17.6 %** | ⭕ FTIR 과 **독립 방법의 교차검증** — §10-② 의 단서와 함께 읽을 것. **미판독** |
| 2i | ⁶Li MAS NMR **−0.40 → −0.52 ppm** | **미판독** |
| 2j,k | Raman + SSIP/CIP/AGG 통계 (**17.8→5.6 / 20.1→42.5 %**) | ⭕ CIP/AGG 정량화 사례. 🔴 분해 절차 미기재. **미판독** |
| 3a | 아레니우스 σ(T) + **Ea 0.37 / 0.26 eV** | 🔴 **미판독** + 원자료(`Fig. S15`·`Fig. S16`) **못 뽑음** ⇒ 점 수·선형성 검증 불가 |
| 3b,c | t_Li⁺ (PVDF-LZF **0.66**) + σ·t_Li⁺ 요약 | **미판독**. PVDF 쪽 0.25 는 `Fig. S17` 로 **검산 통과**(§3a-bis) |
| 3d | Tafel — j₀ **0.60 → 0.91 mA/cm²** | **미판독** |
| 3e | LSV — **4.5 → 4.78 V** | ⚠ **문턱 기준 미기재.** ⛔ 우리 grand-potential onset 과 같은 표 금지. **미판독** |
| 3f | Li‖Li 율속 계단 **0.05–0.5 mA/cm²** | ⚠ **CCD 측정이 아니다** — 이 편에 CCD 가 없다(§10-⑤). **미판독** |
| 3g | Li‖Li 장기 — PVDF ≈100 h 단락 / PVDF-LZF **>2180 h, ≈35 mV** | 🔴 초록은 **2100 h** (§9a-①). **미판독** |
| 3h | 문헌 벤치마크 (+ `Table S1`) | ⭕ `Table S1` 이 조건을 명시해 드물게 정직 |
| 4a,b | 순환 후 Li 표면 SEM (50 cyc) | **미판독** |
| 4c,d,e | XPS 깊이 — Li 1s (PVDF) / Li 1s·**Zr 3d** (PVDF-LZF) | 🔴🔴 **§9c 의 본판.** **미판독** |
| 4f,g | TOF-SIMS 3D 재구성 | 🔴 `ZrF⁻` 는 다형을 구분 못 한다(§9c). **미판독** |
| 4h | 계면 화학 모식도 | **미판독** |
| 5a–f | 율속 · 0.5 C · 1 C · 4.5 V GCD · 4.5 V 수명 · 벤치마크 | 수치는 전부 텍스트에 활자. **미판독** |
| 6a–f | 순환 후 NCM811 SEM/TEM(**11.5 / 3.2 nm**) + Li 1s XPS | ⚠ 단일 입자·통계 없음. **미판독** |
| 6g,h | in-situ EIS + **DRT** | ⭕ 방법 조합으로만. λ 미기재. **미판독** |
| S1 | m-LZF 합성 흐름 (ZrCl₄ + LiNO₃ + E-STD → 35 °C 24 h → 원심 → 40 °C 12 h) | ⭕ **실독** — 제조법이 [56] 것임을 확정 |
| **S2** | **m-LZF XRD vs PDF#28-0611** | 🔴 **실독 — §9d.** 주봉 3개는 맞으나 패턴이 넓고 배경 험프가 크다. Rietveld·Scherrer·격자상수 **없음** |
| S3 | PVDF-LZF 막 제조 흐름 | 미판독 |
| S4 | m-LZF 분말 DMF 침지 0/12/24/48 h 사진 | 미판독 |
| **S5** | **Zr 3d · F 1s — 분말 vs as-prepared 막** | 🔴🔴 **실독 — §9b.** Zr 3d 이중선 면적비가 3:2 를 위반 |
| S6 / S7 | PVDF / PVDF-LZF 막 표면·단면 SEM | ⛔ **못 뽑음.** "다공↔치밀" 의 유일 근거 |
| **S8** | **함량별 Nyquist + σ 막대** | ⭕⭕ **실독.** 1·5 wt% 값은 **본문에 없다**. 세 숫자 정합 검산 통과(§3a-bis) |
| **S9** | **응력–변형** 1.51 / 2.35 MPa | ⭕ **실독.** 축 C(기계) 후보이나 **고분자막 MPa ↔ 우리 결정 GPa 는 비교 대상 아님** |
| **S10** | **GIWAXS radial profile** | ⛔ **못 뽑음.** β/α/γ 분해 원자료 — 분해값은 본문 활자로 회수 |
| **S11** | **α/β-PVDF 흡착에너지 −0.23 / −0.71 eV** | 🔴 **실독 — §4d·§4f.** 모델이 작고, 주기 셀 표시 없음, `m-` 접두 없음 |
| S12 | ¹⁹F MAS NMR | ⛔ **못 뽑음.** 53.40 → 53.34 ppm 은 본문 활자로 회수 |
| **S13** | **Raman 700–780 cm⁻¹** | ⭕ **실독.** **734 → 738 cm⁻¹** (본문에 없는 값). 🔴 LZF 곡선이 넓고 노이즈 큼 |
| **S14** | **FSI⁻ / m-LZF 흡착, E_ads = −5.21 eV** | 🔴🔴 **실독 — §4e.** 주기 셀 · 결합 안 보임 · 얇은 진공 · 전하/참조상태 미선언 |
| **S15 / S16** | **온도별 EIS · σ(25–80 °C)** | ⛔ **못 뽑음.** **Ea 0.26/0.37 eV 와 σ(T) 를 우리는 검증하지 못했다** |
| **S17** | **t_Li⁺ (PVDF) — I₀ 25 / I_ss 11.2 µA, t = 0.25** | ⭕ **실독.** Bruce–Vincent **재계산 통과**(§3a-bis) |
| S18 / S19 | 순환 후 Li 음극 C 1s·F 1s (PVDF / PVDF-LZF) | 미판독. BE 는 본문 활자 |
| S20 / S21 | TOF-SIMS 3D (LiN⁻·C₂H₃O⁻ / +LiCO₃⁻) | 미판독 |
| S22 | 0.1–5 C 충방전 곡선 | 미판독 |
| **S23** | **5 C 장기 수명 (3–4.3 V, 650 cyc)** | 🔴 **실독 — §9a-③.** 첫 방전점 ≈163 mAh/g ↔ 본문 "초기 92" |
| S24 / S25 | 순환 후 양극 C 1s·F 1s | 미판독 |
| S26 / S27 | DRT (PVDF / PVDF-LZF) | 미판독 |
| **Table S1** | PVDF 계 SPE 9편 비교 — 두께·σ·t_Li⁺·창·수명. **PVDF-LZF: 44 µm / 0.86 / 0.66 / 4.78 V / 2180 h** | ⭕ **캡션이 시험조건(0.1 mA cm⁻², 0.1 mAh cm⁻²)을 명시** — 벤치마크 표의 좋은 관행 |
| **Table S2** | Li‖NCM811 비교 10편. **PVDF-LZF: 1–2 mg cm⁻², 0.5 C 650 cyc 95.6 % / 1 C 1000 cyc 72.4 % / 1 C 300 cyc 93.0 %(4.5 V)** | ⚠ **로딩 1–2 mg cm⁻² 는 낮다** (§10-④) |

---

## 7. 우리 DFT 대비 → `our_dft_baseline.md`

### 7a. ★ 양(quantity) 대조표 — **정의가 같은 양은 하나도 없다**

| 우리 원장의 양 | 우리 값·정의 | 이 논문의 대응물 | 같은 양인가 |
|---|---|---|---|
| **Ea** | **0.224 eV** (modelc) / 0.253 (comp1) — **MLIP-MD MSD 아레니우스**, 600/800/1000 K, 3-시드 0.197±0.032 | ① **0.22 eV** — t-Li₂ZrF₆ **벌크 Li 이동장벽**, ⛔ **남의 논문 [56] 소환값**, 방법 미기재<br>② **0.26 / 0.37 eV** — **EIS σ 아레니우스**(298–353 K, **고분자 막**) | ❌🔴🔴 **①이 이 편 최대의 인용사고 위험.** 0.22 ↔ 0.224 는 **완전한 우연**이다 — 물질(t-Li₂ZrF₆ vs 아지로다이트)·방법(미상 vs MLIP-MD)·저자(Xu et al. vs 우리)가 전부 다르다.<br>②는 **겉보기 σ-활성화에너지**로 분절운동·배위교환·상 조성이 전부 섞여 있다 |
| **산화 onset** | **2.256 V** — grand-potential(`get_element_profile`), **S²⁻-limited**, GG phase set | **4.78 V** — LSV(Li\|전해질\|SS), 0–6 V @ 1 mV s⁻¹, **문턱 기준 미기재** | ❌🔴 **정의가 근본적으로 다르다.** 우리 것은 열역학 하한(worst-case), 그들 것은 동역학이 섞인 실험 전류 개시. **같은 표에 놓으면 안 된다** |
| **환원 한계 / OCV** | 1.242 / 1.717 V — grand-potential | **없음** (Li 대칭셀 수명으로 대체) | — |
| **E_VRH / B₀** | 22.06 / 27.66 GPa · 26.23 / 21.71 GPa — DFT 탄성·EOS | **인장강도 2.35 MPa**, 파단 44.6 % (막, 실험) | ❌ **전혀 다르다.** GPa 결정 탄성 ↔ MPa 고분자막 인장. 자릿수 4개 차이는 **물질 차이지 불일치가 아니다** |
| **Band gap** | 2.066 / 2.099 eV — fixed-occ nscf VBM/CBM 고유값 | **없음** (DOS 계산 0건) | — |
| **ICOHP(Li–Cl)** | −1.86 / −2.10 — LOBSTER | **없음** | — |
| **D(600 K)** | 7.90×10⁻⁶ cm²/s — UMA-MD, MSD 2–50 ps | **없음** (MD 에서 D 를 뽑지 않았다) | — |
| **σ (절대값)** | ⛔ **우리는 인용 금지** (NE Haven = 1 가정) | **0.86 mS/cm** (EIS 실측) | 그들 것은 **실측**이라 그들 맥락에선 정당. 우리 것과 나란히 놓지 않는다 |
| **흡착에너지 (SDCP 축)** | ⛔ **db 값 여기 안 쓴다** — 우리 규율은 `estimand_card` §1–3 선행 | **−0.23 / −0.71 / −5.21 eV**, 참조상태·전하·스핀·정규화 **전부 미선언** | ❌ **구조만 대조한다** (§4e). 숫자는 양쪽 다 이 표에 올리지 않는다 |

### 7b. ⭐⭐ **PVDF 편 두 개를 짝지어 본다** — `[Yu26Pol]` ↔ `[Meng26LZF]`

우리 litdb 에 이미 **`yu2026_pvdf_mos2_anion_solvent_confinement`**(#114, *Adv. Energy Mater.* 2026, 칭화대 Nan 그룹)가 있다.
**두 편은 같은 문제(PVDF SPE 의 낮은 σ + Li 계면 불안정)를 같은 해에 같은 도구 계열로 푼다.**

| 축 | **[Yu26Pol]** MoS₂ 필러 | **[Meng26LZF]** m-Li₂ZrF₆ 필러 | 관찰 |
|---|---|---|---|
| 필러 | 3D 다공 N-도핑 few-layer MoS₂ **7.5 wt%** | m-Li₂ZrF₆ 나노입자 **2 wt%** | Meng 쪽이 **훨씬 적은 양**으로 비슷한 효과를 주장 |
| 기전 서사 | **용매/음이온 차등흡착 → 배위껍질 재구성** | **격자정합 에피택시 → β상 유도** + **계면 상변환 → SEI** | Meng 이 서사를 **하나 더** 얹었다(계면 상변환) |
| α→β 전이 | ✓ 주장 (FTIR + DFT 구조최적화) | ✓ 주장 (**FTIR 정량 + GIWAXS 정량 + 격자정합 수치 + 흡착에너지**) | ⭕ **Meng 이 훨씬 정량적이다** — 두 독립 방법으로 분율을 준다 |
| σ (25–30 °C) | 0.14 → **1.15** mS/cm | 0.29 → **0.86** mS/cm | 둘 다 실측. **대조군이 다르다**(Yu 의 PPE 가 훨씬 나쁘다) |
| t_Li⁺ | 0.42 → **0.68** | 0.25 → **0.66** | 도달점이 거의 같다 |
| Ea (EIS) | 0.33 → **0.23 eV**, **7점** | 0.37 → **0.26 eV**, **점 수 미기재** | 🔴 Yu 는 점 수가 보이고 Meng 은 **원자료를 우리가 못 봤다** |
| **계산 코드** | **CASTEP** (Materials Studio) | **"CASTEP module within the MD framework"** | 🔴 **같은 코드 계열** |
| **계산 층위** | 정적 DFT 7구성 + **GROMACS 고전 MD 50 ns × 2 상자** | 흡착 **3점** + MD (길이·앙상블 세부 미기재) | 🔴 **Yu 가 더 많이 했다.** Meng 은 MD 를 그림으로만 보여 준다 |
| **vdW 보정** | ⛔ **없다고 명시적으로 안 적음** (MD 의 RESP 전하엔 D3(BJ) 씀) | ⛔ **미기재** — D3(BJ) 논문이 **인용만** 돼 있다 | 🔴 **두 편 다 같은 빈칸** |
| **컷오프 / k-점** | **520 eV / 2×3×1** (적어도 적혀 있다) | ⛔ **둘 다 미기재** | 🔴 **Meng 이 더 얇다** |
| **수렴 문턱** | 10⁻⁶ eV / 0.001 eV/Å | ⛔ 미기재 | 🔴 Meng 이 더 얇다 |
| **하전종 처리** | ⛔ 미기재 (Li⁺·FSI⁻ 다룸) | ⛔ 미기재 (FSI⁻ 다룸) | 🔴 **두 편이 같은 병** |
| **≈−5 eV 이상치** | `MoS₂/DMF = −4.59 eV`, 그림은 **물리흡착 자세** | `FSI⁻/m-LZF = −5.21 eV`, 그림은 **결합 안 보임** | 🔴🔴 **같은 크기·같은 모순의 이상치가 두 편에서 나왔다** — §7b-bis |
| 셀 수준 | 파우치 53.7 mAh (**⚠ 양극에 액체 2 µL/cm² 주입**) | **코인셀만** (액체 주입 없음 ✓) | ⭕ **Meng 이 "전고체" 라벨에는 더 정직하다** |
| 양극 로딩 | 파우치 ~15.1 mg/cm² | **1–2 mg/cm²** | ⭕ **Yu 승** — Meng 은 실용 로딩을 안 보여 준다 |
| 데이터 공개 | ⛔ 없음 | ⛔ 없음 | 동일 |

> **🔎 짝지어서 얻는 결론 하나.**
> **"PVDF + 무기 필러" 라는 같은 문제에 대해, 2026년 두 편이 독립적으로 같은 계산 관행을 보여 준다** —
> Materials Studio/CASTEP 계열 흡착에너지 몇 점, 분산보정 상태 불명, 하전종 처리 미선언,
> 그리고 **물리흡착으로 보이는 자세에 −4~−5 eV 급 에너지**.
> ⇒ **이것은 한 저자의 실수가 아니라 이 분야의 *관행*일 가능성이 높다.**
> 우리가 이 두 편을 litdb 에 나란히 두는 값어치가 여기 있다.

### 7b-bis. 🔴🔴 ★ **두 편의 "≈−5 eV 이상치" — 같은 실패 모드일 가능성**

| | `[Yu26Pol]` | `[Meng26LZF]` |
|---|---|---|
| 값 | **MoS₂ / DMF = −4.59 eV** | **m-Li₂ZrF₆ / FSI⁻ = −5.21 eV** |
| 붙는 것 | 중성 유기분자 (DMF) | 음이온 (FSI⁻) |
| 표면 | 층상 황화물 기저면 | 불화물 (100) |
| 통상 규모 | 물리흡착 −0.3 ~ −0.8 eV | 표면 −0.3 ~ −1.5 eV |
| **그림이 보여주는 기하** | **슬랩 위에 떠 있는 물리흡착 자세** | **슬랩 위에 떠 있고 결합이 안 보인다** |
| 논문의 서술 | "훨씬 세게 잡는다" | "strong chemisorption" |
| 공통 빈칸 | 전하 상태 · 셀 크기 · vdW · 참조상태 | 전하 상태 · 셀 크기 · vdW · 참조상태 |

⇒ **기하(물리흡착)와 에너지(화학결합 규모)가 두 편 모두에서 모순된다.**
가장 그럴듯한 공통 설명은 **`E_sub`·`E_molecular` 기준상태를 복합체와 같은 조건에서 잡지 않았을 가능성**이다
(예: 다른 셀·다른 수렴·완화/미완화 불일치, 또는 하전 단편의 셀 의존 항이 그대로 남음).
⚠ **이건 우리 가설이다.** 두 논문 다 입력파일을 공개하지 않았으므로 **확인 불가**.
digest 는 **"기하와 에너지가 서로 모순된다"** 는 관찰까지만 사실로 적는다.

### 7c. ⛔ 이 편에서 **인용하면 안 되는 것** (금지 목록)

1. **E_ads 3개 전부** (`−0.23` / `−0.71` / `−5.21 eV`) — 범함수 확정 불가(§4b-bis) + vdW 상태 불명(§4d-iv)
   + 정적/동적 미선언(§4d-i) + 정규화·모델크기 미선언(§4d-ii) + 참조·전하·스핀 미선언(§4e).
   **어떤 형태로도 숫자 인용 금지.**
2. 🔴🔴 **`0.22 eV` / `0.31 eV` 를 "이 논문의 결과" 로** — **[56] Xu et al. *Nature* 637 (2025) 소환값**이다.
   그리고 **우리 `Ea = 0.224 eV` 옆에 두지 않는다** (§7a).
3. **`4.78 V` 를 "전기화학 안정창" 으로** — 판정 문턱이 **미기재**다. 쓰려면
   *"LSV 0–6 V @ 1 mV s⁻¹ 에서의 양극 전류 개시 전위(문턱 기준 미기재)"* 로 전부 적어야 한다.
   ⛔ **우리 grand-potential onset 2.256 V 와 같은 표 금지.**
4. **"m-Li₂ZrF₆ 가 t-Li₂ZrF₆ 로 전환되었다" 를 확정 사실로** — 이 논문의 어떤 측정도 **두 다형을 구분하지 못한다**(§9c).
   쓸 수 있는 것은 *"순환 후 Zr 화학환경이 크게 바뀌었고, 저자들은 이를 t-Li₂ZrF₆ 로 귀속했다"* 까지.
5. **Li 대칭셀 수명 "2100 h" 또는 "2180 h" 중 하나만** — **논문 안에서 갈린다**(§9a-①). 둘 다 적거나 안 적는다.
   그리고 시험 조건(**0.1 mA cm⁻² · 0.1 mAh cm⁻² · Li 450 µm**)을 반드시 같이 적는다(§10-⑤).
6. **5 C "초기 용량 92 mAh/g"** — 그림의 첫 방전점은 ≈163 mAh/g 다(§9a-③).
7. **"CASTEP 이라고 적혀 있다" 이상의 코드 해석** (§4b).
8. **σ·Ea·인장강도를 우리 아지로다이트 값과 같은 표에** (§7a).

---

## 8. 적용 인사이트 — 우리 연구에 실제로 쓸 것

**① 🔴 보고량 카드의 외부 사례 — *두 번째* 표본이 생겼다.**
`[Yu26Pol]` §4c(3체를 2분할 식으로 보고)에 이어, 이 편의 `Fig. S14`(**하전종 참조상태 미선언**)가 두 번째다.
우리 SDCP 흡착에너지 여덟 번 반려의 P0 와 **구조가 같다**.
⇒ `kb/methodology/estimand_before_running_2026_08_28.md` 에 **"외부 사례 2: 하전종 참조상태 미선언"** 으로 걸 만하다.
⭐ **두 사례가 같은 도구 계열(Materials Studio/CASTEP)에서 나왔다**는 점이 새 정보다 — 도구가 기본값으로
전하/스핀/보정을 묻지 않으면 사용자가 선언할 이유가 없어진다. **우리 도구 규율(`--selftest` 음성경로)이 왜 필요한지의 외부 증거.**

**② ⭕ 계면 상변환 서사 — 우리 LPSCl@Li₂S 트랙에 주는 *질문* (값이 아니라 질문이다).**
이 편의 주장 구조는 *"첨가상 A 가 계면에서 B 로 변하고, B 의 수송·기계 특성이 계면을 안정화한다"* 다.
우리 `interface_reactivity` / `sei_neb` 트랙이 묻는 것과 **같은 형태**다. 이 편에서 배울 것은 **답이 아니라 검증 요건**이다:
- **다형(polymorph) 주장을 하려면 다형을 구분하는 측정이 있어야 한다** — XPS BE 와 SIMS 조각은 못 한다(§9c).
  ⇒ 우리가 계면상을 주장할 때 **어떤 측정/계산이 그 상을 *유일하게* 지목하는지**를 먼저 적는다.
- **순환 후 *벌크* 를 봐야 한다** — 첨가상이 계면으로 소모되면 벌크 효과가 시간에 따라 죽는다.
  이 편은 **순환 후 막의 XRD/FTIR 을 안 봤다**(§10-⑦). 우리도 같은 함정에 걸릴 수 있다.

**③ ⭕ 격자정합 논증은 **검산 가능한 형태**로 쓸 것.**
이 편에서 가장 단단한 대목은 `Fig. 2`d 다 — **4.875/2.588 Å ↔ 4.91/2.56 Å → 불일치 0.71/1.09 %** 로
**독자가 계산기로 재검증할 수 있다**. (β-PVDF 쪽 값이 표준값과 일치하는 것도 확인했다.)
⇒ 우리가 에피택시/정합/스트레인을 말할 때 **"몇 % 불일치인지" 를 그 자리에 적는다**.
🔴 **반대로 배울 것**: 그 논증의 다른 절반(m-LZF 구조)은 **공간군·격자상수·구조 출처가 없어 검증 불가**다.
⇒ **우리 구조는 항상 출처(ICSD/MP id 또는 우리 완화 구조 경로)를 같이 적는다.**

**④ ⭕ 벤치마크 표에 시험 조건을 박는다.**
`Table S1` 캡션이 **"0.1 mA cm⁻², 0.1 mAh cm⁻²"** 를 명시한다 — 그래서 9편 비교가 의미를 갖는다.
(`[Yu26Pol]` `Fig. 6`e 의 문헌 산점도는 선정 기준이 없었다.) ⇒ 우리 비교표에도 같은 관행.
⚠ 그럼에도 **Li 450 µm · 0.1 mAh cm⁻² = 반쪽사이클당 DOD 0.11 %** 라는 점은 표에 안 적혀 있다(§10-⑤).

**⑤ ⛔ 가져오지 않는 것**: Li₂ZrF₆ 필러 아이디어 자체, σ·Ea·t_Li⁺·기계 수치 전부.
우리 계는 무기 결정이라 "필러가 매트릭스 *결정상* 을 고른다" 는 기구가 없다.
굳이 유비하면 우리 **입계/계면상** 축이지만, 그건 이 논문에서 계산된 바 없다.

---

## 9. 🔴 본문 ↔ 그림/SI 어긋남 — **한 절에 모음**

### 9a. 단순 불일치 3건

| # | 항목 | 한쪽 | 다른 쪽 | 판정 |
|---|---|---|---|---|
| **①** | **Li 대칭셀 수명** | **초록 p3: "over 2100 h"** | **본문 p11 · 결론 p17 · `Table S1`: "over 2180 h"** | 🔴 **논문 안에서 갈린다.** 2180 이 3곳, 2100 이 1곳 ⇒ **다수결로는 2180 이지만 한쪽을 고르지 않는다.** 인용하려면 **둘 다 적고 불일치를 표시**한다. (Pre-proof 라 최종본에서 정정될 수 있다) |
| ② | **β-PVDF 흡착 서술** | 본문 p7: *"β-PVDF maintains a substantially lower adsorption energy **on the m-Li₂ZrF₆ surface** (−0.71 eV) than **on the α-PVDF surface** (−0.23 eV)"* | `Fig. S11` 캡션: *"The adsorption energies of **LZF nanocrystals on α-PVDF and β-PVDF**"* | 🔴 **기질/흡착질 선언이 반대다.** 본문은 기질 = LZF, SI 캡션은 기질 = PVDF. ⚠ **식 (5) 는 A↔B 대칭이라 숫자는 안 바뀐다** — 그래서 무해하지만, **모델 서술이 느슨하다**는 증거다. 게다가 본문 문장 자체가 비문이다("α-PVDF 표면 위에서") |
| **③** | **5 C 초기 방전용량** | 본문 p15: *"the **initial discharge capacity** … is **92 mAh g⁻¹**, and it can still retain **80 %** … after 650 cycles"* | **`Fig. S23` figure-read**: 첫 방전점 **≈163 mAh/g**(이후 152 → 127 → ≈88 로 하강, ~10 사이클 만에 5 C 정상값 안착). 650 사이클 종점 **≈72 mAh/g** | 🔴 **"initial" 의 기준이 첫 사이클이 아니다.** 72/92 = **78 % ≈ 80 % ✓** 이지만 72/163 = **44 %**. 형성 사이클을 다른 율속으로 돌렸을 가능성이 있는데 **논문이 안 적었다** ⇒ *"80 %"* 는 **후-형성 기준**임을 밝히고 써야 한다 |

> ⚠ ②③ 은 *"틀렸다"* 가 아니라 **기준 선언이 빠졌다**는 문제다.

### 9b. 🔴🔴 ★ `Fig. S5` — **Zr 3d 스핀-궤도 이중선이 3:2 제약을 위반한다** (digest 자체 적발)

`Fig. S5`a 를 실제로 보고 확인한 것:
- x축 191 → 183 eV (BE 감소 방향이 오른쪽).
- **큰 진한 주황 봉우리**가 **≈188 eV** 에 있고 **`Zr–F (3d₃/₂)`** 로 라벨돼 있다.
- **작은 연한 주황 봉우리**가 **≈185.5 eV** 에 있고 **`Zr–F (3d₅/₂)`** 로 라벨돼 있다.
- 두 봉우리의 면적비는 **figure-read 로 대략 3 : 1 (3d₃/₂ : 3d₅/₂)** 로 보인다.

**물리 제약**: d 준위 스핀-궤도 이중선은 축퇴도가 **(2j+1)** 이므로
**A(3d₅/₂) : A(3d₃/₂) = 6 : 4 = 3 : 2**, 즉 **낮은 BE 쪽(3d₅/₂)이 1.5배 커야 한다.**

⇒ 🔴 **그림의 면적비가 필요한 비의 역방향이다** (필요: 5/2 가 1.5배 큼 / 실제: 3/2 가 ~3배 큼).
- **라벨↔BE 배정 자체는 맞다** (3d₃/₂ 가 높은 BE ✓, 본문 187.76 / 185.50 eV 와 일치 ✓).
- 문제는 **피팅된 면적**이다. 3:2 는 XPS 피팅의 **하드 제약**이고, 보통 소프트웨어가 강제한다.
- 스핀-궤도 분리 **187.76 − 185.50 = 2.26 eV** 도 Zr 3d 문헌값(**≈2.4 eV**)보다 약간 작다 (경미).

**왜 중요한가**: 이 편의 **계면 주장 전체가 Zr 3d 피팅 위에 서 있다**(`Fig. 4`e, `Fig. 6`f).
기준선 스펙트럼(`Fig. S5`)의 피팅이 하드 제약을 어긴다면, **순환 후 스펙트럼의 4성분 분해는 더 신뢰하기 어렵다.**
⚠ `Fig. 4`e 는 못 봤으므로 **거기도 같은 문제라고 단정하지 않는다.** 확인된 것은 `Fig. S5` 다.

### 9c. 🔴🔴🔴 ★ **"m → t 전환" 을 이 논문의 어떤 측정도 증명하지 못한다** (digest 최대 적발)

논문의 주장: *"These binding energies are consistent with those of t-Li₂ZrF₆ [56], **confirming the conversion**
of m-Li₂ZrF₆ to t-Li₂ZrF₆ during cycling."* 그리고 TOF-SIMS 의 *"uniformly distributed **ZrF⁻** signals
**confirm the transformation** of m-Li₂ZrF₆ to t-Li₂ZrF₆."*

**증거 1 · 다형은 XPS 로 구분되지 않는다.**
m-Li₂ZrF₆ 와 t-Li₂ZrF₆ 는 **같은 조성 · 같은 Zr 산화수(+4) · 같은 ZrF₆ 팔면체 배위**다.
같은 화합물의 다형 사이 코어준위 이동은 통상 **< 0.5 eV** 다.
그런데 논문이 근거로 드는 새 성분은 **182.5 / 180.1 eV** — 원래 Zr–F(187.76 / 185.50) 대비 **약 5.4 eV 아래**다.
🔴 **다형 변화로 5 eV 가 움직일 수는 없다.**

**증거 2 · 논문이 스스로 그 성분을 "Li–Zr–O" 라고 부른다.**
**O 가 들어간 Zr 환경**은 정의상 **산화물/옥시플루오라이드**이지 **불화물 다형이 아니다.**
BE 좌표로도: Zr 금속 ≈178.9 / ZrO₂ ≈182.2 / ZrF₄ ≈186 eV (3d₅/₂ 기준).
**180.1 eV 는 Zr 금속과 ZrO₂ 사이** = **환원된 Zr / 서브옥사이드** 영역이다.
⇒ 데이터가 말하는 것은 *"Li 금속 계면에서 Zr 가 환원되고/또는 O 를 받았다"* 이지 *"불화물 다형이 바뀌었다"* 가 아니다.
(Li⁰ 는 강한 환원제이고 Zr⁴⁺ 환원은 열역학적으로 매우 유리하다 — **화학 환원**이 더 단순한 설명이다.)

**증거 3 · `ZrF⁻` 조각은 다형을 구분할 수 없다.**
단사정도 삼사정도 — 사실 **어떤 Zr–F 화합물이든** SIMS 에서 ZrF⁻ 를 준다. 이건 **Zr 와 F 가 같이 있다**는 정보일 뿐이다.

**증거 4 · 다형을 구분할 수 있는 측정을 하지 않았다.**
SEI 의 **XRD · 전자회절(SAED) · 라만 격자모드** — 이 중 아무것도 없다.

**⇒ 그래서 무엇이 무너지나**
1. **`0.22 / 0.31 eV` 의 적용 근거가 사라진다.** 그 장벽은 [56] 이 **t-Li₂ZrF₆** 에 대해 준 값이다.
   SEI 상이 t-Li₂ZrF₆ 가 아니라 **Zr 옥시플루오라이드/서브옥사이드**라면 그 숫자는 **그 상의 것이 아니다.**
2. **"전기장 구동(electric-field-driven) 전환" 도 근거가 없다.**
   전기장 구동을 보이려면 **전류 없이 같은 시간 접촉시킨 대조군**(단순 화학 반응만 일어나는 조건)이 필요하다.
   그 대조군이 **없다**. 관측된 것은 "순환 후 Zr 환경이 다르다" 뿐이다.
3. **제목의 "interfacial stabilization" 은 살아남는다** — 계면이 실제로 안정화된 것은 전기화학 데이터가 보여 준다.
   무너지는 것은 **그 안정화의 *기전 귀속*** 이다.

> ⚠ **한계**: `Fig. 4`e·`Fig. 6`f 를 **못 봤다.** 위 판정은 **본문 활자 BE 값**과 **`Fig. S5` 기준선**에 근거한다.
> 저자가 [56] 에서 인용한 t-Li₂ZrF₆ 참조 BE 를 우리가 직접 못 봤으므로,
> digest 는 *"논문이 제시한 증거는 두 다형을 구분할 수 없다"* 까지를 사실로 적고 그 이상은 주장하지 않는다.
> **[56] 을 확보하면 즉시 판정 가능하다** — 확보 대상 1순위.

### 9d. ⚠ `Fig. S2` — XRD 정합이 본문 서술만큼 깨끗하지 않다

본문: *"The XRD results confirm the formation of m-Li₂ZrF₆, as evidenced by the **close agreement** between the
observed diffraction peaks and the reference pattern … (PDF#28-0611)."*

`Fig. S2` figure-read:
- **주 봉우리 3개(≈16.6° · ≈19.8° · ≈30.3°)는 스틱과 맞는다** ✓ — 그리고 최강봉끼리 대응한다 ✓.
- 그러나 실험 패턴이 **매우 넓고 잡음이 크며 큰 배경 험프**를 동반한다.
- **≈44–45° 와 ≈61° 의 넓은 봉우리는 대응 스틱이 약하거나 없어 보인다.**
- ⚠ 크로핑 해상도에서 **단정할 수 없다** — 시료홀더·잔류상일 수도 있다.
- **정량이 전혀 없다**: Rietveld 없음 · 격자상수 없음 · Scherrer 결정립 크기 없음 · 불순물 분율 없음.
- 🔴 그리고 **"나노입자" 라고 부르면서 입자 크기를 한 번도 보고하지 않는다** —
  SEM/TEM/BET/DLS 어느 것도 없다. **에피택시 템플릿 논증은 필러 비표면적에 직접 의존**하는데,
  2 wt% 가 β 분율을 17.8 %p 올리려면 입자가 충분히 작아야 한다. **그 숫자가 없다.**

---

## 10. 주의 / 한계 — over-claim 방지

**①🔴 계산은 보조 중의 보조다.** 값 3개 + 격자상수 4개가 전부이고,
**컷오프·k-점·의사포텐셜·셀·원자수·수렴문턱·MD 길이·시드가 하나도 없다**(§4c).
⇒ *"DFT 로 기전을 규명했다"* 로 인용하지 말 것. *"흡착에너지 값을 곁들였다"* 가 정확하다.
그리고 **범함수조차 확정되지 않는다**(§4b-bis).

**②⚠ FTIR β 분율과 GIWAXS β 분율은 *같은 양이 아니다*.**
- **식 (4)(Lambert–Beer/Gregorio)는 α/β **2상** 가정**이고, **840 cm⁻¹ 밴드는 β 와 γ 가 공유**한다
  (PVDF 진동분광의 표준 주의사항).
- 그런데 **GIWAXS 는 γ 를 17–19 % 로 보고한다** ⇒ **γ 가 유의미하게 존재한다.**
- ⇒ FTIR 의 "44.8 / 62.6 %" 는 엄밀히 **(β+γ) vs α 의 2상 추정**이다.
- 🔴 **그런데도 두 값이 44.8↔45.2, 62.6↔63.5 로 거의 일치한다.**
  이건 *두 독립 방법의 확증* 으로 읽기 쉽지만, **같은 양을 재지 않으므로 그렇게 읽으면 안 된다.**
  일치 자체는 사실이고 인상적이지만, **왜 일치하는지는 논문이 설명하지 않는다.**
  (GIWAXS 의 β+γ 를 더하면 64.4 → 81.1 % 로 FTIR 값과 맞지 않는다 — *digest 산술*.)
⇒ **인용은 "두 방법 모두 β 상이 크게 증가함을 보인다" 까지.** 분율 숫자를 두 방법 간 확증으로 쓰지 않는다.

**③⚠ 대조군 교란 — 막 형태(morphology)가 분리되지 않았다.**
PVDF 막은 **다공**이고 PVDF-LZF 막은 **치밀**하다(`Fig. S6`·`Fig. S7`, 우리는 못 봄).
σ·t_Li⁺·계면저항·수명 차이의 상당 부분이 **용매화 구조/β상이 아니라 막 치밀도** 때문일 수 있다.
논문은 **치밀도만 같게 한 대조군을 두지 않았다**. (`[Yu26Pol]` 과 **똑같은 교란**이다.)

**④⚠ 양극 로딩이 낮다 — 1–2 mg cm⁻².** (`Table S2`)
상용 수준(15–25 mg cm⁻²)의 **1/10 이하**다. 650/1000 사이클 수치를 **실용성 증명으로 인용하면 오독**이다.
파우치셀도 없다. (비교: `[Yu26Pol]` 은 파우치 15.1 mg cm⁻² 를 보였지만 **액체를 주입**했다 — 각자 다른 타협.)

**⑤⚠🔴 Li 대칭셀 시험이 매우 관대하다 — *digest 산술*.**
조건: **0.1 mA cm⁻² · 0.1 mAh cm⁻² · Li 450 µm.**
450 µm Li 의 면적용량 = `0.045 cm × 0.534 g cm⁻³ × 3860 mAh g⁻¹` ≈ **92.8 mAh cm⁻²**.
⇒ **반쪽사이클당 DOD = 0.1 / 92.8 = 0.11 %.** 사실상 **무한 Li 저장고**다.
그리고 **CCD(임계전류밀도) 측정이 아예 없다** — 최대 시험 전류는 `Fig. 3`f 의 **0.5 mA cm⁻²** 계단뿐이다.
⇒ *"덴드라이트를 억제한다"* 는 주장에 **덴드라이트가 실제로 나는 조건의 시험이 빠져 있다.**
(비교: `[Yu26Pol]` 은 1 mA cm⁻²·1 mAh cm⁻² 로 10배 가혹했고 CCD 2.4 mA cm⁻² 를 측정했다.)
✅ 다만 **`Table S1` 의 9편 비교는 같은 조건끼리라 공정하다** — 그 표 안에서는 유효하다.

**⑥⚠ LSV 4.78 V 의 판정 문턱이 없다.**
0–6 V @ 1 mV s⁻¹ 만 적혀 있고 **어느 전류에서 "onset" 이라 했는지가 없다.**
그리고 PVDF 대조군은 **4.5 V** 인데 **그 대조군을 4.5 V 컷오프로 순환**시킨다(`Fig. 5`d,e).
= **자기 산화한계 바로 위에서 돌린 것**이라 20.4 % 라는 결과는 예상 가능하다.
(불공정하다는 뜻은 아니다 — **그 20.4 % 를 "SEI 차이" 로만 귀속하면 안 된다**는 뜻이다.)

**⑦🔴 순환 후 *막(bulk)* 을 안 봤다.**
m-LZF 가 계면으로 소모되어 SEI/CEI 에 들어간다면, **벌크의 β상 템플릿 효과와 Lewis 산점 효과는 시간에 따라 죽는다.**
순환 후 막의 **XRD·FTIR·Zr 잔존량**을 보여 주는 데이터가 **없다.**
⇒ *"두 기전이 동시에 지속된다"* 는 서사는 **검증되지 않았다.**

**⑧⚠ 주장 절반이 단일 외부 문헌 [56] 에 의존한다.**
제조법 · 벌크 장벽 0.22 · 입계 장벽 0.31 · t-LZF XPS 기준 BE — **넷 다 [56]**.
⇒ 이 편을 인용할 때 **[56] 을 함께 확보하지 않으면 사슬이 끊긴다.**

**⑨⚠ 유전율을 계산도 측정도 하지 않았다.**
σ 향상의 기전 설명 전체가 *"β 상의 높은 유전상수 → 염 해리"* 인데, **ε 데이터가 0 건**이다.
(`[Yu26Pol]` 도 같은 빈칸이었다.)

**⑩⚠ Journal Pre-proofs 다.** §9a 의 불일치 일부는 최종본에서 정정될 수 있다. **인용 시 지위를 밝힌다.**

**⑪⛔ 우리 쪽 규율 재확인**: 이 편의 어떤 수치도 `db/properties/` 에 들어가지 않고,
`comparison_vs_ours.md` 의 **물성 4축(A–D) 표에도 행을 만들지 않는다.** **`§J-7 방법 원전` 블록에만** 둔다.

---

## 11. 용어 미니사전 (이 편을 읽는 데 필요한 것만)

| 용어 | 뜻 | 우리 맥락에서의 대응 |
|---|---|---|
| **SPE / CPE** | Solid Polymer Electrolyte / Composite PE — 고분자 기반 고체 전해질. CPE 는 무기 필러를 섞은 것 | 우리 계(무기 결정)와 **다른 갈래**. 전고체 3대 갈래 = 산화물·황화물·고분자 |
| **PVDF α / β / γ 상** | 반결정성 PVDF 의 사슬 형태. **α = TGTG′ 나선(비극성, 쌍극자 상쇄)** · **β = TTTT 평면 지그재그(강한 자발분극)** · γ = 중간 | 우리 아지로다이트엔 없는 축. "필러가 매트릭스 결정상을 고른다" 는 기구 자체가 무기 결정엔 없다 |
| **TGTG′ / TTTT** | 사슬 비틀림각 서열. T = trans(≈180°), G = gauche(≈±60°) | — |
| **Lambert–Beer F(β) 식** | `F(β) = A_β / [(K_β/K_α)A_α + A_β]` — FTIR 840/771 cm⁻¹ 흡광도로 β 분율을 내는 표준식 (Gregorio 법) | ⚠ **α/β 2상 가정**이고 840 은 β·γ 공유 밴드 ⇒ γ 가 있으면 β 를 과대평가한다(§10-②) |
| **에피택시 / 격자정합** | 기질 표면의 원자 배열이 그 위에 자라는 상의 배향을 고르는 것. 불일치 = `(a_film − a_sub)/a_sub` | ⭕ 우리도 계면/입계 상을 말할 때 **불일치 %를 숫자로 적는다**(§8-③) |
| **GIWAXS** | Grazing-Incidence Wide-Angle X-ray Scattering — 얕은 입사각으로 박막의 결정 배향·상 조성을 보는 산란법. 2D 패턴의 "호(arc)" 집중도가 배향도 | ⭕ 방법으로만. 우리 벌크 결정계엔 직접 대응 없음 |
| **FSI⁻** | bis(fluorosulfonyl)imide, (FSO₂)₂N⁻. **O 4개 · F 2개 · N 1개**, 전하 비편재 | 환원되면 **LiF·LiₓN·Li₂S** 계열 무기 SEI 원료. 우리 계의 S²⁻→Li₂S 와 **산물은 겹치나 경로가 다르다** |
| **SSIP / CIP / AGG** | 음이온 배위 상태. **SSIP**(solvent-separated ion pair, Li 와 직접 안 닿음) → **CIP**(contact ion pair, Li 1개) → **AGG**(aggregate, Li 2개 이상) | Raman 밴드 분해로 정량. 우리 계의 "Cl 자리점유" 논의와 **개념적 사촌** |
| **Lewis 산점** | 전자쌍을 받는 자리. 여기선 표면의 **배위 부족 Zr⁴⁺** | ⚠ 이 논문은 그 배위 부족을 **계산으로 보이지 않았다**(§5.3) |
| **t_Li⁺ (전이수)** | 총 이온전류 중 Li⁺ 몫. **Bruce–Vincent**: `t = I_s(ΔV − I₀R₀)/[I₀(ΔV − I_sR_s)]` | 우리 MLIP-MD 는 Li 만 움직이므로 **t_Li⁺ = 1 이 암묵 가정**. 고분자는 음이온도 움직여 0.2–0.7 |
| **CCD** | Critical Current Density — 대칭셀이 단락되는 전류밀도 | 🔴 **이 논문에는 없다**(§10-⑤) |
| **DRT** | Distribution of Relaxation Times — EIS 를 시간상수 분포로 푸는 후처리. 겹친 반원을 분리 | ⭕ 방법으로 유용. ⚠ **정규화 파라미터 의존** — 이 논문은 λ 미기재 |
| **TOF-SIMS** | Time-of-Flight Secondary Ion Mass Spectrometry — 스퍼터하며 2차이온 조각을 질량분석, 3D 재구성 | ⚠ **조각식(ZrF⁻)은 결정 다형을 구분 못 한다**(§9c) |
| **스핀-궤도 이중선 3:2** | d 준위 광전자봉은 j = 5/2, 3/2 로 갈리고 면적비는 축퇴도 (2j+1) 비 = **6:4 = 3:2**. **5/2 가 낮은 BE · 더 큼** | 🔴 `Fig. S5` 가 이걸 위반한다(§9b). **우리가 XPS 를 인용·피팅할 때의 하드 체크 한 줄** |
| **단사정 / 삼사정 (m / t)** | 결정계. 같은 조성의 **다형(polymorph)** | 🔴 **XPS·SIMS 로는 구분 불가**. 구분하려면 회절(XRD/SAED)이나 격자 진동모드가 필요(§9c) |
| **Journal Pre-proofs** | 수락 후 조판 전 단계. **Version of Record 가 아니다** — 교정 중 내용이 바뀔 수 있다 | ⚠ 인용 시 지위를 밝힌다 |
| **보고량 (estimand)** | 계산 전에 *무엇을 재는지* 를 정의한 양. 상태·참조·집계 규칙이 선언돼야 스칼라로 성립 | `kb/templates/estimand_card.md` §1–3. 이 편 `Fig. S14` 가 **미선언의 외부 사례**(§4e) |

---

## 12. 한 줄 결론

**실험 서사는 짜임새 있고(격자정합 수치는 실제로 검산된다), 계산은 거의 비어 있고, 계면 기전 귀속은 증명되지 않았다.**
이 편을 우리 litdb 에 넣는 값어치는 세 가지다 —
(ⅰ) **`[Yu26Pol]` 과 짝지어 읽을 때 드러나는 *분야 관행*** (CASTEP 계열 흡착에너지 몇 점 · 분산·전하 미선언 ·
물리흡착 자세에 −5 eV 급 이상치 **두 편 모두**, §7b),
(ⅱ) **보고량 미정의의 외부 사례 2번**(`Fig. S14`, 우리 SDCP 8회 반려와 같은 층위, §4e),
(ⅲ) **"다형 전환" 주장을 다형을 구분 못 하는 측정으로 떠받친 표본**(§9c) — 우리 계면상 트랙이 그대로 밟을 수 있는 함정.
⛔ **수치는 한 줄도 우리 계로 옮기지 않는다.**

---

<!-- MERGE-BLOCK -->
<!--
  ⛔ 이 세션은 litdb/INDEX.md 와 litdb/comparison_vs_ours.md 를 **직접 고치지 않았다** (1저자 지시).
  붙여넣기용 조각은 아래 파일에 있다:
      litdb/_pending_index_meng2026_pvdf_li2zrf6_phase_ordering.md
  ① INDEX.md 행 (3열)  ② comparison_vs_ours.md §J-7 블록  ③ Reference key 행 (4열)
-->
