Repository: yonghoon7153-source/Yonghoon-DEM-DFT

# 📚 LITDB — 문헌 단일 시스템 (**SE·DFT 축 + DEM·MPM 축, 두 트랙**)

> **앞으로 논문은 여기서만 본다.** 여러 곳(db/literature, kb/papers, db/properties, Excel)에 흩어진 문헌을 한 곳에서 생각·참고·비교하기 위한 통합 MD 시스템.

## 왜 트랙이 둘인가
`INDEX.md` 는 argyrodite 전해질 축이라 접촉역학·MPM·건식전극 digest 가 들어갈 자리가
없다. 그래서 한때 64편이 **어느 인덱스에도 없었다**(open_items #7). 축을 나눠 그 구멍을
닫았고, 한 분모로 세면 “159편 중 98편 미언급” 같은 **가짜 미결**이 나온다
(`comparison_vs_ours.md:8`). 분리는 실측 근거가 있는 결정이다 — 합치지 말 것.

⚠ 이 표의 **편수는 적지 않는다.** 손으로 쓴 수는 반드시 낡는다(README 자신이 세 번 틀렸다).
현재값은 `python3 tools/litdb/build_index.py --check` 로 본다.

File: litdb/papers/mesarovicfleck2000_dissimilar_elastoplastic_indentation.md
# 비대칭(dissimilar) 탄소성 구의 무마찰 압입 — Mesarović & Fleck (Int. J. Solids Struct. 2000)

> slug `mesarovicfleck2000_dissimilar_elastoplastic_indentation` · DOI `10.1016/S0020-7683(99)00328-5` · type `FEM (continuum, single-contact)` · PDF `MesarovicFleck_2000_IJSS_FrictionlessIndentation_DissimilarElastoPlasticSpheres.pdf` · digested `2026-06-26` · status ✅
>
> ★ WISHLIST Tier-0 #4 (탄소성 접촉역학 정전). 우리 AM–SE 접촉은 **이질(dissimilar) 탄소성 구**(뻣뻣한 AM vs 무른 SE)이고, **경로 A(항복캡 접촉법칙)**의 엄밀한 연속체 기준. Tabor 1951 H≈3σ_y / So 2021 H-cap / Stage-E(Tabor+volume) 가정의 *언제·왜*를 정량으로 잡아준다.

---

## 1. 한 줄 요약
두 **이질 탄소성 구**(서로 다른 E·σ_y·크기)를 무마찰로 누르는 단접촉 문제를 ABAQUS J2-FEM으로 전 영역
(탄성 Hertz → 탄소성 천이 → 완전소성 similarity → 유한변형) 풀어, **평균 접촉압의 진화**(첫 항복 p_m≈1.1σ_y →
완전소성 plateau p_m≈경도 H≈2.8–3σ_y)와 그 경계를 지배하는 **무차원군**(`aE*/R₀σ₀`이 탄소성 영역, `a/R₀`가
유한변형 영역)을 규명하고, 분말 압밀용 **반경험 접촉 힘-변위 법칙**(similarity 법칙 × 강성 보정 K_FEM/K_theory
≈0.55–0.87)을 제시한 **탄소성 구-구 압입의 정전(canonical reference)**.

## 2. 메타
| 저자 | 저널/년 | DOI | 소재 (SE/CAM) | 연구유형 |
|---|---|---|---|---|
| **S.Dj. Mesarović** (Univ. Virginia, Mat. Sci.) · **N.A. Fleck** (Cambridge, Engineering) | **Int. J. Solids Struct. 37(46–47) 7071–7091 (2000)**, received 1999-05-30 | 10.1016/S0020-7683(99)00328-5 | **소재 무관** — 일반 탄소성 고체(금속·세라믹 멱법칙 J2). 동기 = **금속+세라믹 복합분말** 냉간압밀 | FEM 단접촉 (ABAQUS), similarity 이론, 3D B2 단위셀, indentation map |

> NIST 지원(70-NANB5H0042). K.L. Johnson·M.M. Chaudhri 논평 사사. 자매편 (I) = Mesarović & Fleck 1999 *Proc. R. Soc.* A455 2707 (Brinell 단일구 압입) — 본 논문은 그 **이질 2구**로의 확장.

## 3. 핵심 물성 (수치)
> 본 논문은 **무차원** 연구라 LPSCl 절대값은 없음. "물성" = 영역 천이점·무차원군·평균압 cap. (digitized = Fig에서 읽음, 추세만.)

| 양 | 값 | 조건 (영역) | stated/digitized | 비고 |
|---|---|---|---|---|
| porosity / 상대밀도 | D₀=0.64→**0.88** @ h=0.2R; **stage I 종료 D≈0.8** | affine 압밀 (eq 2.3) | stated | `D=D₀(1−h/2R)⁻³`; 우리 stage-I 압밀과 같은 정의역 |
| 평균압 첫 항복 | **p_m ≈ 1.1 σ_y** (yield 시작, 평균압이 σ_y보다 ~10 % 높을 때) | 탄성→탄소성 경계 | stated (Johnson, 자매편 I) | 우리 항복개시 기준 |
| 평균압 완전소성 cap | **p_m ≈ 2.8–3.0 σ_y = 경도 H** | 완전소성 similarity plateau (m=∞) | digitized Fig4a/b | **Tabor H≈3σ_y 와 일치** — Stage-E·H-cap의 직접 근거 |
| similarity 정수 (이상소성) | **F/(πa²σ₀) = 3.0**, **a²/2hR₀ = 1.4** | rigid-ideally-plastic (k(∞), c(∞)) | stated Fig4 | a²/2hR₀>1 = 접촉이 기하 overlap보다 큼(pile-up) |
| similarity 정수 (m=3 경화) | F/(πa²σ_r) plateau ≈ **1.6**, a²/2hR₀ ≈ **0.92–0.95** | 강경화 plateau | digitized Fig5 | 경화하면 plateau 값↓ |
| 탄성(Hertz) 상한 | `aE*/R₀σ₀` < **2.5** | 순탄성 | stated | 이 아래는 Hertz |
| 완전소성 plateau 진입 | `aE*/R₀σ₀` ≳ **50** (m=∞) / **~100** (m=3) | 탄소성→similarity | stated Fig4a/5a | σ_y가 충분히 클 때만 plateau 도달 |
| 유한변형 진입 | `a/R₀` ≳ **0.16** (Brinell) / **~0.06**(case i, m=3) / **~0.1**(case ii, m=3) | similarity→유한변형 | stated | 기하별로 다름 — 일반 a/R₀ 천이기준 없음 |
| E_SE / σ_y / ν | **무차원** (E*/σ₀, σ₀/E* 로만 등장); m=3·5·∞ | — | stated | LPSCl 대입은 §7에서 |
| coverage / 접촉면적% | a²/2hR₀ (정규화 접촉면적) — 영역별 0.5→1.4(m=∞)→0.95(m=3) | 단접촉 | stated | 우리 "접촉면적" 단접촉판 |
| coordination Z | B2: **8→14** | 압밀 중 (D₀ 0.68) | stated | 우리 배위수의 단위셀판 |
| Heckel P_y / knee | 직접 없음 (단, **plateau 진입 = 우리 Heckel knee 와 물리 대응**) | — | — | §7 연결 |

## 4. 시뮬레이션 방법 ★
- **code / version**: **ABAQUS v5.5** (상용 FEM). updated-Lagrangian 유한변형, Jaumann 응력률(객관률).
  하중 step 150–1000개. (DEM·MPM 아님 — 순수 연속체 단접촉 FEM.)
- **구성식 (J2 isotropic hardening, piecewise-linear/power)**: 단축에서
  `ε = σ/Eᵢ (σ≤σ₀ᵢ), (σ/σᵢ)^m (σ>σ₀ᵢ)` (eq 2.1a). 초기 항복응력·항복변형
  `σ₀ᵢ=(σᵢ^m/Eᵢ)^{1/(m−1)}`, `ε₀ᵢ=σ₀ᵢ/Eᵢ` (eq 2.1b). 대변형 소성은 멱법칙
  `ε^pl=(σ/σᵢ)^m − σ/Eᵢ`(eq 2.1c) — **Eᵢ를 바꿔도 대변형 응력-변형 곡선은 불변**(σᵢ, m 고정).
  J2: `σ̄=√(3/2 sᵢⱼsᵢⱼ)`, `ε̄̇=√(2/3 DᵢⱼDᵢⱼ)` (eq 2.2).
- **재료 파라미터**: 무차원. 경화지수 **m = 3·5·∞**(∞=탄성-이상소성, 강경화 annealed Cu가 m=3).
  소재1·2 각각 (Eᵢ, σᵢ, νᵢ). 두 물성을 **결합 무차원군**으로 묶음:
  - 결합반경 `1/R₀ = 1/R₁ + 1/R₂` (eq 1.3)
  - 결합 평면변형 모듈러스 `1/E* = (1−ν₁²)/E₁ + (1−ν₂²)/E₂` (eq 2.4) — **Hertz 극한에서만 엄밀**
  - 결합강도 `σ_e^{−m} = σ₁^{−m} + σ₂^{−m}` (eq 1.3, 멱법칙)
  - **지배항복 `σ₀ = min(σ₀₁, σ₀₂)`** (eq 5.1) — **무른 쪽 항복이 탄소성 영역을 지배**.
- **bond/binder 모델**: 없음 (단접촉).
- **MPM/continuum**: 본 논문이 곧 continuum FEM. readout = 평균 접촉압 `F/(πa²σ)`, 접촉면적 `a²/2hR₀`,
  하중-변위 `F/(πR₀²σ) vs h/R₀`. servo/hold 개념 없음(변위 제어 압입).
- **전달 솔버**: 없음 (역학 전용; frame[5] = 역학 절반).
- **입자 처리** ★ (DEM판 "무질서 처리"의 연속체 대척점): **구를 진짜 형상소성으로 변형**시킴 — 표면 절점이
  접촉으로 차례차례 닿으며 접촉반경 증가, 유한변형 영역서 pile-up/sink-in까지 FEM이 직접 해석. 즉 **(3) SHAPE
  소성** 층위(우리 MPM과 같은 부류)이지, DEM의 δ-overlap 프록시가 **아니다**. 단 — **단일 접촉**만(패킹·다체 X).
  - mono "PSD" 아님(2구 R₁,R₂ 임의비). 다룬 특수 기하 7종(§2.1 Fig 2):
    (a) 동일 변형구 2개 라인, (b) 변형구-강체구 교번 라인, (c) 강체구→변형 반공간(=Brinell),
    (d) 변형구 ↔ 강체 평판, (e) 변형구 ↔ 변형 반공간, (f) 수축튜브 내 변형구 라인, (g) **3D B2 단위셀**(연+경 구 혼합).
- **도메인/RVE / mesh / seeds / 압력범위**:
  - 축대칭 mesh(Fig 3a): ~2500개 2차요소(8절점 사각+6절점 삼각), ~23 500 DOF. 초기접촉 절점간격 1.5×10⁻³R.
    a/R=0.01서 h 산포 ±7.5 %, a/R>0.08서 <2.5 %로 급감하도록 설계.
  - 3D B2 mesh(Fig 3b): ~4300개 2차요소(20절점 brick+15절점 prism), ~100 000 DOF, 연구는 연구는 1/24 대칭 활용.
    절점간격 5×10⁻³R. m=3 단일런 145 increment, ~30일 CPU.
  - 압밀 정의역: h/R₀ = 0–0.2 (= stage I, D 0.64→0.88).
- **특이사항/튜닝**: 구의 **구형 프로파일**(포물선 근사 아님)을 직접 사용 — a/R>0.4 큰 접촉서 포물선과 차이
  유의하나, 관심영역 0.1<a/R<0.3에선 무시 가능. piecewise-linear/power 구성식은 Ramberg–Osgood보다 탄소성
  천이가 **더 급(sharp)**해 영역 경계가 선명(계산도 수월) — 자매편 (I) 대비 의도적 선택.

## 5. Figure set ★
| Fig | 내용 (무엇을 보여주나) | 우리가 참고할 점 |
|---|---|---|
| **1** | 두 구(R₁,R₂) 접촉 기하: 전체 overlap h, 접촉반경 a, 적합조건 `u₁+u₂=h−r²/2R₁−r²/2R₂` (eq 1.2) | 우리 AM–SE 접촉 overlap–접촉반경 관계의 정의 |
| **2** | 다룬 기하 (a)–(g): 라인/Brinell/평판/반공간/수축튜브 + **(g) 3D B2 단위셀**(연구 8접촉) | (c)=작은 SE↔큰 AM 극한, (d)=동등크기 상호압입, **(g)=패킹내 독립접촉 가정 검증** |
| **3** | FEM mesh (a) 축대칭 (b) 3D B2 | 메시 해상도·수렴 기준(우리 MPM grid 수렴 논의와 평행) |
| **4** | ★ **이상소성(m=∞)** 핵심도: (a) 평균압 vs `aE*/R₀σ₀` (b) vs `a/R₀` (c)(d) 접촉면적 vs 두 축 (e) 하중-변위. 3기하(i)(ii)(iii)×3 yield-strain | **영역 구조의 원천 그림** — Hertz→탄소성 상승→plateau(~3σ₀)→유한변형 하강. 우리 접촉이 어느 영역인지 판정 |
| **5** | ★ **강경화(m=3)** 같은 5종도. 평균압을 σ_r로 정규화 → plateau ≈1.6, 면적 plateau ≈0.95 | 경화가 plateau 값·유한변형 진입(a/R₀ 0.06–0.1)을 어떻게 바꾸나 |
| **6** | case(B) 변형구↔변형반공간 변형형상 (m=∞ vs m=3) — 큰 접촉서 변형이 **구 쪽에 집중**(반공간 거의 강체) | **이질 접촉의 비대칭**: 무른 쪽이 다 변형. 우리 AM–SE(무른 SE가 변형)와 정확히 대응 |
| **7** | 변형구쌍(A) vs 변형구-반공간(B) 하중-변위. h/R₀<0.1서 상대크기 의존 약, 이후 발산 | 우리 접촉(작은 변위)서 **상대크기 영향 작다** = 단순 법칙 정당화 |
| **8** | ★ **Indentation map** (a) 강체구-변형구 (b) 변형구-변형구. 축 = `a/R₀`(가로)·`σ₀/E*`(세로). 영역: 탄성/탄소성/similarity/유한변형 | **우리 작동영역 판정용 지도** — (σ₀/E*, a/R₀) 찍으면 영역 나옴 |
| **9** | 다체 상호작용(B2 vs 라인 vs 수축튜브): 평균압·면적·하중-변위 | **독립접촉 가정** 검증 — B2가 가장 현실적, 라인-수축튜브(case II)는 과구속 |
| **10** | ★ **K_FEM/K_theory vs 1/m** (h/R₀=0.1) — 0.55~0.87 범위, 기하·경화별 | **반경험 접촉법칙의 보정계수** — similarity K를 이만큼 낮춰 써라 |

## 6. Post-processing ★
- **무엇**: (i) 평균 접촉압의 무차원화 `F/(πa²σ₀)`(이상소성) 또는 `F/(πa²σ_r)`(경화, σ_r=σ_e(a/R₀)^{1/m},
  eq 3.1); (ii) 접촉면적 무차원 `a²/2hR₀`(=1이면 기하 overlap과 일치, >1 pile-up); (iii) 하중-변위
  `F/(πR₀²σ) vs (h/R₀)^{1+1/2m}`(similarity면 직선); (iv) **영역 경계 추출** → indentation map; (v)
  **similarity 법칙의 강성 보정** K_FEM/K_theory; (vi) B2 압밀서 배위수 추적(8→14)·독립접촉 한계밀도 D≈0.82.
- **도구**: ABAQUS(FEM) + similarity 이론(Storåkers 1997, Biwa–Storåkers 1995 표 c(m)·k(m)). 자체 후처리.
- **수치화·플롯·기록**: similarity 라인(상수)을 모든 그림에 기준선으로 깔고, FEM 점이 그 위/아래/일치하는지로
  영역 판정. K_FEM = eq 1.6a에 h/R₀=0.1 force를 대입해 역산, K_theory = eq 1.6b similarity 값. 비 0.55–0.87.

---

## 핵심 물리: 4개 영역 + 무차원군 (이 논문의 뼈대)

**평균 접촉압 p_m = F/πa² 이 압입 진행(접촉크기 증가)에 따라 4단계로 진화한다** (Fig 4a, 이상소성):

1. **탄성 (Hertz)** — `aE*/R₀σ₀ < 2.5`. p_m이 Hertz대로 증가, 아직 항복 전.
   접촉압 ∝ E*a/R (자매편 I). **σ_y에 무관.**
2. **첫 항복** — 평균압이 **p_m ≈ 1.1 σ_y** (≈σ_y보다 10 % 위)에 닿을 때 시작. (소성 시작점.)
3. **탄소성 천이** — `2.5 ≲ aE*/R₀σ₀ ≲ 50`. 탄성+소성 변형 공존, p_m이 계속 **상승**(Johnson의 elastic-plastic).
   이 영역을 **지배하는 무차원군 = `aE*/R₀σ₀`** (= 정규화 접촉압). E* 결합모듈러스·σ₀=무른 쪽 항복.
4. **완전소성 similarity (plateau)** — `aE*/R₀σ₀ ≳ 50`(m=∞)/`~100`(m=3), 단 **σ_y가 충분히 클 때만**.
   p_m이 **상수 plateau**에 도달 = **경도 H**. 이상소성서 `F/πa²σ₀ ≈ 2.8–3.0` (= **Tabor H≈3σ_y**).
   접촉면적 `a²/2hR₀ → 1.4`. 이 영역은 self-similar(기하·응력·변형장이 한 invariant 해의 스케일).
5. **유한변형 (finite deformation)** — `a/R₀`가 임계(≈0.16 Brinell, 0.06–0.1 변형구, m=3) 초과 시 p_m이
   **다시 하강**. similarity 가정(무한소 변형 운동학 + 균일 수직속도 BC)이 깨짐. 이 영역 **지배군 = `a/R₀`**.
   접촉면적도 감소. **분말 압밀의 실제 정의역이 바로 이 유한변형 영역**(큰 접촉 a/R₀ ~0.1–0.3).

**왜 두 군인가**: 탄소성 영역은 `aE*/R₀σ₀`로 모든 기하가 한 곡선에 모이지만(Fig 4a), 유한변형 영역은
`a/R₀`로도 기하별로 갈라진다(Fig 4b) — **일반 천이기준 없음**. indentation map(Fig 8)은 축 (`a/R₀`, `σ₀/E*`).

**이질(dissimilar)의 핵심 결과 (Fig 6)**: 두 물성이 다르면 — 큰 접촉서 **변형이 무른 쪽에 집중**되고
뻣뻣한 쪽은 사실상 강체. 그래서 *금속-세라믹 접촉 = 강체구가 변형구를 압입* 으로 이상화 가능(§ 도입부).
**이게 정확히 우리 AM(뻣뻣)–SE(무름) 접촉이다.** 단, h/R₀<0.1 작은 변위서는 상대크기 영향이 약함(Fig 7).

**반경험 접촉법칙 (이 논문의 압밀용 deliverable, §7)**: 유한변형 영역(h/R₀=0–0.2)서 접촉강성은 similarity
멱법칙(eq 1.6) `F/πR₀²σ_e = K(h/R₀)^{1+1/2m}` 형태를 **유지하되 K를 낮춰** 써야 한다 →
**K_FEM/K_theory = 0.55–0.87** (모든 기하·m). 경화↓(m→∞)일수록 비↑(0.85), 강경화(m=3)서 ~0.6–0.7.
변형구-변형구가 변형구-강체구보다 약간 더 무름(K 더 낮음).

**독립접촉 가정 (§6, Fig 9)**: 분말 압밀 미시모델(Fleck/Storåkers)은 "접촉끼리 안 섞인다(독립)"를 가정.
3D B2(연+경, D₀=0.68, m=3) FEM으로 검증 → **상대밀도 D < 0.82까지 독립접촉 유효**((h/R₀)^{7/6}=0.2).
D≈0.82–0.826서 새 접촉 6개 동시 생성(8→14)으로 접촉력 급증. 즉 **stage I 전체(~D 0.8)서 독립접촉 OK**.

---

## 7. 우리 DEM+MPM 대비  →  `our_dem_baseline.md`
> ★ 본 논문은 **단접촉 연속체 역학의 정전**이다. 우리의 *per-contact 구성식 기준*으로 쓰되, 패킹/전달 도구로는 쓰지 않는다(frame[5]).

### 7.1 비교표
| 항목 | 이 논문 | 우리 | 차이 / 이유 |
|---|---|---|---|
| **소성 층위** | **(3) SHAPE 소성** — 구 자체를 FEM이 변형(pile-up까지) | DEM = (1) 거의 없음(hooke/hysteresis≈선형 Hertz) + (2) Stage-E(Tabor) 사후 / MPM = (3) J2 SHAPE | **MFleck = 우리 MPM과 같은 SHAPE 부류**지만 *단접촉 엄밀해*. 우리 DEM의 접촉법칙엔 이 항복-소성이 **없다**(경로 A로 메울 대상) |
| **이질 접촉** | **dissimilar(E₁≠E₂, σ₁≠σ₂) 정조준** — 무른 쪽이 변형 집중(Fig 6) | AM(E 140)–SE(E_eff 1.35 연화 / real 24) = **극단 이질**(E비 ~100×, 또는 real 6×) | **이 논문이 우리 AM–SE의 엄밀 기준** — "강체구↔변형구"(case iii/d)가 우리 AM↔SE 이상화 |
| **항복개시** | p_m ≈ **1.1 σ_y** | DEM 항복캡 없음 / MPM σ_y=0.15(2D)·0.30(3D) | 우리 MPM은 J2 항복으로 이미 구현; DEM은 So 2021식 캡 필요 |
| **완전소성 cap** | p_m → **H ≈ 2.8–3 σ_y** (Tabor) | Stage-E·H-cap이 **H=3σ_y 가정**(So 2021 F_th=2/3·H·A_con) | **우리 Stage-E·H-cap 가정의 엄밀 정당화** — 단, *완전소성에 도달했을 때만* 유효(§7.3) |
| **모듈러스 처리** | **real E 사용**(무차원 E*/σ₀), 연화 안 함 | DEM E_eff=1.35(18× 연화) / MPM real-bulk(ν=0.49) | MFleck은 *형상소성을 직접 풀어* 연화 불필요 — 우리 DEM 연화가 "항복법칙 부재 보상"임을 방증(So 2021과 같은 논리) |
| **전달** | 없음 (역학 전용) | σ_ionic+σ_e+σ_thermal 삼중항 | **frame[5] 분업** — 이 논문은 역학 절반의 *접촉 구성식*만 |
| **패킹/다체** | B2 단위셀 1종(독립접촉 검증용) | DEM 132케이스 실패킹 + Furnas dip | MFleck은 패킹 도구 아님 — **독립접촉 D<0.82 한계만** 우리에 줌 |
| **차원** | 축대칭 2D + 3D B2 (단접촉) | DEM/MPM 2D·3D 패킹 | 단접촉이라 2D/3D 절대스케일 이슈 없음(기하 결합 R₀로 흡수) |
| **검증** | similarity 이론 + 실험(Chaudhri 등 인용) | solver=ground truth + Minnmann/Bazzoun 앵커 | 상호보완 — 이건 *접촉 구성식* 검증, 우리는 *패킹·전달* 검증 |

### 7.2 ★★ 경로 A (항복캡 접촉법칙)의 엄밀 기준
`elasto_plastic_feasibility.md` **경로 A** = real E + 항복캡으로 18× 연화 제거. 그 캡 모양의 **연속체 정답**이
이 논문이다:
- **항복 시작 p_m≈1.1σ_y → 상승(탄소성) → 완전소성 plateau p_m≈H≈3σ_y**. 항복캡 DEM이 *재현해야 할 표적 곡선*.
- So 2021의 `F_th = 2/3·H·A_con`(포물선 응력 2/3 인자, H=경도)은 **완전소성 plateau의 점근값**을 캡으로 쓴 것 —
  MFleck은 그 plateau가 **언제** 성립하는지(`aE*/R₀σ₀≳50`)와 *그 전(탄소성)·후(유한변형)* 거동을 다 준다.
- **즉 항복캡 DEM 설계 = MFleck의 p_m(aE*/R₀σ₀) 곡선을 접촉법칙으로 이식**. Thornton(1997)/Thornton–Ning(1998)
  p_y·잔류겹침 LAW(WISHLIST Tier-0 #5/#14)가 그 단순화판이고, MFleck이 그것의 FEM 검증 기준.

### 7.3 ★★ Stage-E(Tabor+volume) 가정 점검 — 우리 300 MPa 접촉은 어느 영역인가?
우리 Stage-E 소성 접촉면적은 **평균압 ≈ H(완전소성)** 를 가정한다. MFleck은 *그게 언제 맞는지* 판정 기준을 준다.
LPSCl 숫자로 직접 체크:
- **σ_y(LPSCl) ≈ 0.05–0.30 GPa**, real **E_SE ≈ 24 GPa** → 항복변형 `σ₀/E* ~ σ_y/E* `.
  E*(AM 강체 가정 시) ≈ E_SE/(1−ν²) ≈ 24/0.86 ≈ **28 GPa** → **σ₀/E* ≈ 0.0018–0.011** (yield strain).
- **외부 인가 300 MPa** = 매크로 압력이지 *접촉 평균압*이 아니다(접촉은 면적이 작아 국소압 ≫ 300 MPa).
  핵심 판정량은 압력이 아니라 **접촉크기 `aE*/R₀σ₀` (또는 map의 a/R₀)**:
  - **완전소성 plateau(H) 도달 조건 `aE*/R₀σ₀ ≳ 50`**. σ₀/E*≈0.0018–0.011이면, plateau는 a/R₀가
    약 `50·σ₀/E* ≈ 0.09–0.55` 이상일 때(대략) — 즉 **상당히 큰 접촉(a/R₀≳0.1)**이어야 H에 닿는다.
  - 우리 stage-I 압밀 정의역 a/R₀ ~ 0.1–0.3(h/R₀≲0.2) → **무른 σ_y(0.05–0.15 GPa, 항복변형 작음)에선
    완전소성(H≈3σ_y)에 도달**, **뻣뻣한 σ_y(0.30 GPa, 항복변형 큼)에선 아직 탄소성 천이**일 수 있음.
- ⇒ **판정**: LPSCl이 무른 끝(σ_y~0.05–0.15)이면 Stage-E의 H-cap 가정이 *대체로 정당*하나, 단단한 끝
  (σ_y~0.30)·작은 접촉에선 **아직 완전소성 전(p_m < H)** → Stage-E가 접촉면적을 **과대평가**할 수 있다.
  (정밀화 시 MFleck Fig 4a의 p_m(aE*/R₀σ₀) 곡선으로 *부분소성 보정* 가능 — 향후 과제.)
  ⚠ 위 a/R₀ 추정은 **자릿수 정도의 거친 산정**(E* AM-강체 가정·σ_y 범위 폭). 정밀값은 우리 실접촉 a/R₀ 분포를
  뽑아 map(Fig 8)에 직접 찍어야 함.

### 7.4 ★ Luding 2008 대비 (지금 같이 digest 중) — 우리 18× 연화의 정확한 정체
| 축 | **Luding 2008** (phenomenological) | **Mesarović–Fleck 2000** (rigorous) |
|---|---|---|
| 모델 | piecewise-**LINEAR** hysteretic (k₁ 하중 / k₂ 제하, k₂>k₁) | 연속체 J2-FEM, 구 형상소성 직접 해석 |
| 항복압 cap | **없음** — k₂는 탄성 제하기울기일 뿐, 평균압 H 한계 없음 | **있음** — p_m→H≈3σ_y 명시 |
| 평균압 거동 | 선형(겹침 ∝ 힘), 영역 구분 없음 | 4영역(Hertz→탄소성→H-plateau→유한변형) |
| 접촉면적 | 기하 overlap(Hertz πR*δ) | FEM 실면적(pile-up 시 a²/2hR₀>1) |
| 우리 DEM | **이 부류** (hooke/hysteresis = Luding 계열, 캡 없음) | 우리 MPM이 이 부류(SHAPE 소성) |

→ **핵심 진술**: 우리 DEM(Luding류)은 **항복-H-cap이 없어** 같은 매크로압서 접촉이 *덜* 소성변형(국소압이 H에서
안 멈추고 계속 올라가 목표압 도달에 overlap이 덜 필요) → 그래서 **E를 18× 낮춰**(real 24→1.35) overlap을 강제한다.
**MFleck은 그 빠진 H-cap의 엄밀한 모양**이다. *Luding과 MFleck의 간극 = 우리 18× 연화가 메우는 바로 그 물리*.
So 2021이 (다른 소재로) 이를 입증: real E + H-cap(F_th=2/3·H·A_con) → 연화 없이 상대밀도 0.98.

### 7.5 frame 정합성 점검
- **frame[5]**: 단접촉 연속체 역학 — **per-contact 구성식 기준**으로만 사용. 패킹·전달 도구 아님. ✓
- **frame[4]**: 이건 DEM도 MPM도 아닌 *제3의 엄밀 기준*(experiment+이론) — DEM↔MPM cross-fit 아님. 둘 다
  이 기준에 대볼 수 있음(우리 MPM J2가 MFleck 항복개시·H-plateau를 재현하는지 = 독립 검증 가능). ✓
- **MPM cap dead-end과 모순?** **아님**. 우리가 죽인 건 *연속체 볼륨 cap*(입자 부피수축). MFleck은 *형상소성*
  (등체적 흐름, 부피보존) — **MPM champion J2와 같은 메커니즘**. MFleck H-plateau는 우리 MPM이 *맞아야 할*
  단접촉 표적이지, 우리가 버린 볼륨 cap이 아니다. ✓

## 8. 적용 인사이트 (내 연구에 어떻게)
- ① **경로 A 항복캡 DEM의 표적곡선 확보**: MFleck Fig 4a `p_m(aE*/R₀σ₀)` (Hertz→1.1σ_y→3σ_y) +
  `K_FEM/K_theory=0.55–0.87`을 LIGGGHTS 항복캡 접촉의 *검증 기준*으로. real E_SE=24 + p_y(1.1σ_y)·
  H-cap(3σ_y)·영구겹침 → 18× 연화 대체 시험(So 2021 선례) 시 **이 곡선과 대조**.
- ② **Stage-E H-cap 가정의 정량 점검**(§7.3): 우리 실접촉 a/R₀ 분포를 뽑아 indentation map(Fig 8)에 찍어,
  300 MPa 접촉이 *완전소성(H)인지 탄소성(p_m<H)인지* 케이스별 판정 → Stage-E 과대평가 여부 정량.
  (무른 σ_y 0.05–0.15 → H 정당 / 단단한 0.30+작은접촉 → 부분소성 보정 필요.)
- ③ **MPM J2 단접촉 검증**: 우리 MPM champion(J2)을 *단접촉*으로 돌려 MFleck 항복개시 1.1σ_y·H-plateau 3σ_y·
  a²/2hR₀=1.4(이상소성) 재현 확인 → MPM 구성식의 독립 sanity check(frame[4]).
- ④ **독립접촉 한계 D<0.82**(Fig 9, B2): 우리 패킹 케이스 상대밀도가 0.82 넘으면 *접촉상호작용(multi-contact)*
  보정 필요 — Varkey F_mc / 우리 18× 연화의 "치밀영역 과강성"과 같은 경계. 우리 real_14(porosity 15.6 %
  → D≈0.84)는 **이 한계 근처** → multi-contact 효과 점검 근거.
- ⑤ **이질접촉 비대칭(Fig 6)**: AM–SE에서 "변형은 SE에 집중, AM은 강체" 이상화의 엄밀 근거 → 우리 MPM
  scaffold(AM 고정+SE만 소성)의 **물리적 정당화**(MFleck이 큰 접촉서 뻣뻣한 쪽 ≈강체임을 FEM으로 보임).

## 9. 인용 가능 문장 (deck/paper용)
- "Mesarović & Fleck (2000)의 dissimilar 탄소성 구-구 압입 FEM은 평균 접촉압이 첫 항복 p_m≈1.1σ_y에서
  완전소성 경도 H≈2.8–3σ_y(Tabor)로 진화함을 전 영역(탄성·탄소성·similarity·유한변형)에 걸쳐 규명하며,
  이는 우리 Stage-E·항복캡(So 2021) 접촉모델의 H≈3σ_y 가정에 대한 엄밀 연속체 근거를 제공한다."
- "그들의 dissimilar 결과(큰 접촉에서 변형이 무른 상에 집중)는 우리의 AM(140 GPa)–SE(24 GPa) 이질 접촉을
  '강체 AM이 소성 SE를 압입'하는 것으로 이상화하는 것을 정당화하며, 이는 우리 MPM scaffold(AM 고정, SE 소성
  flow)의 물리적 근거이다."
- "우리 DEM의 phenomenological hysteretic 접촉(Luding 계열)은 평균압 H-cap이 없어 18× 모듈러스 연화로
  이를 보상하는 반면, Mesarović–Fleck은 그 빠진 cap의 엄밀한 형태(p_m→H)를 제공한다 — 두 모델의 간극이
  곧 우리 연화가 럼핑하는 물리이다."

## 10. 주의/한계 (over-claim 방지)
- **단접촉 연속체** — 패킹·다체·전달 없음. 우리 §7은 *접촉 구성식 기준*으로만 사용(독립접촉 D<0.82 한계가
  유일한 다체 정보). frame[5] 역학-절반.
- **소재 무관(무차원)** — LPSCl 절대값 없음. §7.3의 a/R₀·σ₀/E* 산정은 우리 LPSCl 대입이며 **자릿수 추정**
  (E* AM-강체 가정·σ_y 범위 폭 0.05–0.30 GPa) → 정밀 판정은 우리 실접촉 a/R₀ 분포 필요.
- **digitized 값**(완전소성 cap 2.8–3.0, m=3 plateau 1.6/0.95, K비 0.6–0.85)은 Fig에서 읽은 **추세값**(±) —
  stated 천이군(`aE*/R₀σ₀` 2.5/~50, `a/R₀` 0.16/0.06–0.1, D 0.82)과 구분.
- **E* 결합모듈러스는 Hertz 극한에서만 엄밀**(저자 명시) — 탄소성·유한변형서 `aE*/R₀σ₀`는 *근사* 정규화군
  (그래도 모든 기하를 한 곡선에 잘 모음).
- **무마찰** — 실제 SE-AM 접촉 마찰(μ~0.4, Bazzoun)은 무시. 단 Fleck(1992)이 마찰의 매크로 영향이 작다고
  보임(§ 도입) — 무마찰 법선 법칙으로 충분하다는 근거.
- **구 가정** — 비구형 입자 효과 없음(우리 공통 한계). 단 단접촉이라 PSD·다분산 이슈는 R₀ 결합으로 흡수.
- ⚠ **MFleck = 단접촉 SHAPE 소성(우리 MPM 부류)이지 DEM 패킹 모델 아님** — "MFleck로 porosity/dip을 본다"는
  과대해석 금지. 그건 DEM/de Larrard 영역(frame[5]).

## 🗨️ Q&A 로그
<!-- "Q&A 작성해줘" 트리거 시 직전 질문/답 누적 -->
