Repository: yonghoon7153-source/Yonghoon-DEM-DFT

# 📚 LITDB — 문헌 단일 시스템 (**SE·DFT 축 + DEM·MPM 축, 두 트랙**)

> **앞으로 논문은 여기서만 본다.** 여러 곳(db/literature, kb/papers, db/properties, Excel)에 흩어진 문헌을 한 곳에서 생각·참고·비교하기 위한 통합 MD 시스템.

## 왜 트랙이 둘인가
`INDEX.md` 는 argyrodite 전해질 축이라 접촉역학·MPM·건식전극 digest 가 들어갈 자리가
없다. 그래서 한때 64편이 **어느 인덱스에도 없었다**(open_items #7). 축을 나눠 그 구멍을
닫았고, 한 분모로 세면 “159편 중 98편 미언급” 같은 **가짜 미결**이 나온다
(`comparison_vs_ours.md:8`). 분리는 실측 근거가 있는 결정이다 — 합치지 말 것.

⚠ 이 표의 **편수는 적지 않는다.** 손으로 쓴 수는 반드시 낡는다(README 자신이 세 번 틀렸다).
현재값은 `python3 tools/litdb/build_index.py --check` 로 본다.

File: litdb/papers/metzler2025_ag_particle_distribution_carbon_interlayer_anode_free.md (part 1 of 2)
<!-- digest 표준 양식. ★ = 사용자가 특히 원한 항목. COMPREHENSIVE / paper-level STANDALONE digest.
     값 표지: (표지 없음) = 본문 · SI 에 글자로 적힌 값 · `figure-read ≈` = 그림에서만 읽은 값 · [우리 환산] = 논문 값으로 이 digest 가 계산한 값 (식 · 가정 병기) ·
     [다른 카드] = litdb 다른 digest 에 적힌 값 (slug 병기) · 미기재 = 본문 8 쪽 + SI 19 쪽 전수에 없음.
     쪽 표기: 본문 = 인쇄 쪽 39089–39096 (PDF 1–8 쪽) · SI = S-1–S-19 (PDF 1–19 쪽). 크롭 파일 = litdb/figures/<slug>/fig_<번호>.png -->
# Ag/카본블랙 분무 인쇄 인터레이어에서 **Ag 를 집전체 쪽 절반에 87.5 % 몰아 넣으면** Li 가 집전체 위에 한 층으로 쌓이고 인터레이어는 SE 쪽으로 밀려난다 — 첫 방전 172 → 198 mAh g⁻¹ · ICE 72 → 83 % · 핵생성 과전압은 그대로 · P-FIB SEM + EDS + ⁷Li⁺ SIMS 로 Li 위치 판독 — Metzler · Doerrer · Sun · Matthews · Liotti · Grant (*ACS Appl. Mater. Interfaces* 17, 39089 (2025))

> slug `metzler2025_ag_particle_distribution_carbon_interlayer_anode_free` · DOI `10.1021/acsami.5c06550` · type `exp (분무 인쇄 Ag/CB 인터레이어 · anode-free NMC83 | Li6PS5Cl 펠릿 셀 · 3전극 핵생성 과전압 · P-FIB SEM + EDS + SIMS(7Li+) · XPS · EIS — 계산 0)` · PDF `litdb/inbox/agdist2025_ag_c_interlayer_main.pdf` (본문 8 pp) + `litdb/inbox/agdist2025_ag_c_interlayer_SI.pdf` (SI 19 pp · Fig. S1–S14 · 표 없음) · digested `2026-11-24` · status ✅ · 태그 **[외부]**

> elements: Li, Ag, C, P, S, Cl
> methods: XPS

> **저자**: Michael Metzler¹·² · Christopher Doerrer¹·³ · Yige Sun¹·² · Guillaume Matthews¹·² · Enzo Liotti¹ · **Patrick S. Grant\***¹·² — ¹Department of Materials, University of Oxford · ²The Faraday Institution (Harwell) · ³Department of Mechanical and Industrial Engineering, University of Toronto · 접수 2025-04-01 · 수정 2025-06-11 · 승인 2025-06-16 · 출판 2025-06-26 · **OA CC-BY 4.0** · 자금 Faraday Institution SOLBAT (FIRG022) · Henry Royce Institute (EPSRC EP/R010145) · ⛔ Jeff Sakamoto 는 저자가 아니다 (참고문헌 7 · 37 에만 나온다).
> **기여** (p.39094): M.M. 전 과정 · C.D. 분무 · 실험 설계 · 해석 보조 · G.M. + M.M. 단면 식각 · SEM/EDX · G.M. CB 의 TEM · XRD · Y.S. PFIB/SIMS · E.L. 단면 SEM 화상 분석 · 구상 M.M. + P.S.G. · 공동 지도 E.L. + P.S.G.
> **계보**: Lee 2020 *Nat. Energy* 5, 299 (ref 19 · Ag–C 복합 음극 원조 · WIP 공정) → [`spencerjolly2023_ag_graphite_interlayer_operando_xrd`](spencerjolly2023_ag_graphite_interlayer_operando_xrd.md) (ref 25 · 같은 Oxford 그룹 · Ag–**흑연** operando XRD · 같은 22.5 / 67.5 / 10 wt% 배합) → Doerrer 2024 *Device* 2, 100468 (ref 13 · 같은 그룹 분무 LPSCl + Ag–C 다층 · litdb 없음) → **본 논문** (Ag 의 **두께 방향 분포**를 처음 설계 변수로).
> **이웃 카드 (링크만)**: [`liao2025_interfacial_adhesion_li_plating_carbon_interlayer`](liao2025_interfacial_adhesion_li_plating_carbon_interlayer.md) (탄소|SE 점착이 석출 위치를 정한다 — 이 논문과 **교란 관계**, §7-3) · [`kang2026_stress_regulated_li_plating_ag_c_cnf_hybrid_anode`](kang2026_stress_regulated_li_plating_ag_c_cnf_hybrid_anode.md) ([우리 그룹] Ag–C + CNF) · [`ahn2026_cej_agno3_pvp_li3n_anodefree`](ahn2026_cej_agno3_pvp_li3n_anodefree.md) ([우리 그룹] AgNO₃–C) · [`doerrer2021_single_crystal_nmc_lpscl_cathode_high_energy_density`](doerrer2021_single_crystal_nmc_lpscl_cathode_high_energy_density.md) (ref 32 · 같은 셀 장치 · 같은 500 MPa 냉간 압착) · [`metzler2026_sputtered_ag_carbon_interlayers_anode_free`](metzler2026_sputtered_ag_carbon_interlayers_anode_free.md) (같은 1저자 후속 · 스퍼터 Ag 박막 + 상용 탄소 2층 · *ACS Appl. Energy Mater.* 2026 — 같은 날 병렬 digest, 값은 그 카드에서만).

> **본 digest 에서 실제로 본 그림 (2026-11-24)**: `Fig. 2` `Fig. 3` `Fig. 4` (패널 a · g 확대 포함) `Fig. 5` `Fig. S2` `Fig. S3` `Fig. S4` `Fig. S5` `Fig. S6` `Fig. S8` `Fig. S9` `Fig. S10` `Fig. S11` `Fig. S12` `Fig. S13` (패널 a · e 확대 포함) `Fig. S14` — 크롭 **16장**. `Fig. 1` 은 크롭이 아니라 본문 쪽 렌더 (p.39090) 로만 봤다.
> 안 본 것: `Fig. S1` (레이저 절단 vs 펀칭 사진) · `Fig. S7` (SS 단독 풀셀 — 본문 서술만 옮김).
> 이 논문에는 표가 없다 (`Fig. S12` 안의 작은 피크 표는 그림 안 글자라 인쇄값으로 취급).

> ⚠⚠ **세 줄 경고 — 인용 전에 반드시.**
> ① **성능 셀과 석출 위치 판독 셀이 다르다.** 성능 (`Fig. 3`) = **냉간** 500 MPa · 풀셀 · 1 mA cm⁻² · 4 MPa · 60 °C. 판독 (`Fig. 4` · `Fig. S13`) = **열간 500 MPa · 200 °C** 압착 · 3전극 (WE Ø 2 mm) · **2.5 mA cm⁻² → 5 mAh cm⁻²** (`Fig. S14` 는 2 mA cm⁻² × 2.5 h). XPS (`Fig. S12`) 만 냉간 3전극 · 1 mA cm⁻² × 1 h.
> ② **탄소 = Asahi Carbon F-200GS 카본블랙** — 비표면적 (BET) · Raman · 표면 O/N · 1차 입자 크기 **미기재**. 크기는 IPA 분산 NTA 평균 ~80 nm (응집체 크기) 뿐이고 1차 입자는 TEM 그림 판독 (`figure-read ≈` 40–60 nm) 만 있다 (§4).
> ③ **통계가 얇다.** 장기 사이클은 조건당 셀 1 개. 3셀 재현성 (`Fig. S6`) 은 구조화 셀 하나가 비구조화 세 셀보다 나빠서 *"셀 간 편차보다 큰 체계적 이득"* (p.39092) 을 그림이 받쳐 주지 않는다 (§10-①).

---

## 0. 결론 먼저 — 우리 질문에 대한 답

| 우리 질문 | 이 논문이 주는 것 | 쪽 · 그림 | 직접 봤나 |
|---|---|---|---|
| Ag–C 층 제작 | 분무 인쇄 (M-Solv MSV-700G · Ar 분무 · 110 °C 열판 · 18 패스 · 20 µm) · Ag : CB : PVDF = **22.5 : 67.5 : 10 wt%** · 10 µm SS 박 위 · 레이저 절단 0.19 cm² 원판 | p.39090 · S-1–S-3 · `Fig. 1` | Fig. 1 은 쪽 렌더 |
| ★ 탄소 종류 | **카본블랙 Asahi Carbon F-200GS** · HRTEM/SAED = 대부분 비정질 · XRD (002) 24.0° · (101) 43.3° → 터보스트래틱 (비정질 기지 + 미세 결정 부영역) · **BET · Raman · O/N 미기재** | S-1 · S-7–S-8 · `Fig. S3` | ✅ |
| ★ Ag 입자 크기 · 분포 | 공급 50–80 nm (US Research Nanomaterials) · NTA 평균 ~60 nm · 건조 분말 >1 µm 응집 · 층 안 **2–4 µm 응집체** + 작은 입자 · 구조화 = Ag 87.5 % 를 CC 쪽 절반에 (~5 µm Ag-rich 부층) | p.39091 · S-2 · S-6 · S-8 · `Fig. 2` · `Fig. S2` · `Fig. S4` | ✅ |
| ★ 층 두께 | 분무 직후 **20 µm** → 500 MPa 압착 후 **~13 µm** | p.39090 | ✅ (`Fig. S4` 축 0–13 µm) |
| ★ 전해질 | **Li₆PS₅Cl** (논문 약칭 "LPS") 분리막 ~1 mm · Ø 5 mm · 분말 ~30 mg 을 250 MPa 로 먼저 성형 | p.39090 · S-5 | — |
| ★ 전류 · 압력 · 온도 | 풀셀 1 mA cm⁻² (방전 0.2 또는 1) · 적층압 **2–20 MPa** (기본 4) · **60 °C** · Ar · 판독 셀 **2.5 mA cm⁻² → 5 mAh cm⁻²** | p.39090–39091 · S-10–S-12 | ✅ (`Fig. 3` · `Fig. S8` · `Fig. S10`) |
| ★ Li 가 쌓인 위치 | **구조화**: CC ↔ 인터레이어 사이에 ~20 µm (20–25 µm) Li 층 · 인터레이어가 SE 쪽으로 밀림 · **비구조화**: 인터레이어는 CC 쪽에 남고 Li 는 인터레이어 ↔ SE 사이 | p.39092–39093 · S-16 · `Fig. 4` · `Fig. S13` · `Fig. S14` | ✅ |
| Li–Ag 합금 | 사후 분석에서 **뚜렷한 Li–Ag 상 증거 없음** (장비 분해능 한계) · Li 층의 Ag EDS 신호 = 시편 준비 중 재증착 또는 Li 안의 Ag 고용 | S-13 · `Fig. S13` | ✅ (EDS 지도만) |
| 핵생성 과전압 | SS 대비 Ag/CB 가 ~13 mV 덜 음 · **구조화 vs 비구조화 차 없음** | p.39091 · `Fig. 3a` · `Fig. S5` | ✅ |
| 계산 | **없음** (DFT · MD · 연속체 모델 0) | — | — |

**한 문장**: 같은 양의 Ag 를 *어디에* 두느냐가 Li 가 *어디에* 쌓이느냐를 바꾼다는 주장이다 — Ag 를 CC 쪽에 모으면 Li 가 CC 위에 쌓여 인터레이어를 SE 쪽으로 밀어내고, 섞어 두면 Li 가 인터레이어와 SE 사이에 쌓인다. 근거는 단면 한두 장 (열간 압착 셀 · 2.5 mA cm⁻²) 과 조건당 셀 1 개의 장기 사이클이라 **방향만** 인용한다.

## 1. 한 줄 요약

Oxford Grant 그룹이 **분무 인쇄**로 Ag 나노입자 (~60 nm) + 카본블랙 (CB, F-200GS) + PVDF 인터레이어를 SS 집전체 위에 깔았다. 같은 총 Ag (22.5 wt%) 를 **고르게 섞은 층 ("unstructured")** 과 **CC 쪽 절반에 87.5 % 를 몰아 넣은 이중층 ("structured")** 으로 나눠 NMC83 ‖ Li₆PS₅Cl ‖ Ag/CB anode-free 펠릿 셀 (60 °C · 4 MPa · 1 mA cm⁻²) 을 돌렸다.
구조화 층이 **첫 방전 172 → 198 mAh g⁻¹ · ICE 72 → 83 % · 100 사이클 방전 유지 37 → 47 %** 로 좋았고, 핵생성 과전압 (3전극) 은 둘이 같았다 (SS 보다 ~13 mV 덜 음).
P-FIB 단면 (열간 압착 셀 · 2.5 mA cm⁻² × 2 h) 에서 **구조화 = CC 위 ~20 µm Li 층 + SE 쪽으로 밀린 인터레이어**, **비구조화 = CC 쪽에 남은 인터레이어 + 그 아래 (SE 쪽) Li** 를 보였고, Li 동정은 EDS 로는 안 돼서 **⁷Li⁺ SIMS** (Li 박 | LPS 기준 시편과 세기비 38 : 100 vs 36 : 100) 와 XPS 로 했다.
기전 (`Fig. 5`) 은 Spencer-Jolly 2023 (Ag–흑연) 의 그림을 빌린다 — Li⁺ 가 먼저 CB 에 들어가고, 포화되면 Ag 위에서 Li 가 핵생성 · 고용하며, Ag 가 CC 쪽에 있으면 그 Li 가 CC 위에서 자라 인터레이어를 민다. **계산은 없다.**

## 2. 메타 / 동기 / 질문

| 항목 | 값 |
|---|---|
| 서지 | *ACS Appl. Mater. Interfaces* **17**, 39089–39096 (2025) · Research Article · DOI `10.1021/acsami.5c06550` · OA CC-BY 4.0 |
| 소속 | Department of Materials, Univ. Oxford · The Faraday Institution · (Doerrer) Univ. Toronto MIE |
| 교신 | Patrick S. Grant (patrick.grant@materials.ox.ac.uk) |
| 키워드 | spray printing · anode-free · silver−carbon layer · SIMS · solid-state battery manufacturing · battery structural design · layer-by-layer |
| 장비 기관 | David Cockayne Centre for Electron Microscopy · Oxford Materials Characterisation Service |
| 연구 유형 | **실험만** (제작 · 전기화학 · 현미경 · 분광) |

**동기 (p.39089–39090).** anode-free 는 첫 충전 때 양극의 Li 로 음극을 만든다 — Li 박 취급 (반응성 · 공구에 들러붙음 · PVD 비용) 이 없다. 관건은 Li 가 집전체 전면에 **일정한 두께로** 쌓이는 것. 고운 Ag (~60 nm) + CB (~35 nm, 기존 문헌 refs 14–18) 혼합층 (수십 µm) 이 그걸 돕는다고 알려져 있고, 방전 때 Li 는 다 빠지고 Ag/CB 층만 남는다 (ref 19). Ag/흑연 층 1 mA cm⁻² 에서는 Li 가 먼저 흑연에 들어가 Ag 와 반응해 Li-rich 상을 만들고, 마지막에 Li–Ag 합금이 CC 위에 석출한다 — 2 mA cm⁻² 초과에서는 Li 금속이 바로 생긴다는 제안이 있다 (ref 25 = Spencer-Jolly 2023). Ag 는 CCD (임계 전류밀도) 를 올리지 않는다. Ag–Li 상호 고용 때문에 Ag 가 핵생성 에너지를 낮춘다는 추정 (refs 26–28) 과, Ag 를 둘러싼 고운 C 가 Ag/Li 반응 면적을 준다는 설명 (ref 29) 이 있다. 다른 금속 입자도 되지만 과전압이 더 크다 (ref 30).

**가설 (p.39090).** *"improved Li plating and stripping performance will be realized by encouraging Li plating specifically onto the current collector, which has not previously been considered."* — Ag 를 CC 쪽에 모으면 Li 가 CC 위로 간다. 분무 인쇄는 슬러리 캐스팅으로는 못 하는 **두께 방향 미세구조 적층**을 대면적에서 할 수 있다 (ref 31).

**주의 — 저자 스스로 그은 경계 (p.39090).** Lee 2020 은 셀 전체를 WIP (온간 등방 압착) 했지만 여기는 *"the more common laboratory approach of uniaxial cold pressing"* 이고, *"with a focus on the relative performance of unstructured and structured interlayers, rather than absolute performance"* — **절대 성능이 아니라 두 층의 상대 비교**다. 모든 용량은 복합 양극 안 NMC 질량 기준.

## 3. 핵심 수치 총정리 ★

### 3a. 원료

| 항목 | 값 | 출처 |
|---|---|---|
| Ag | US Research Nanomaterials *silver nanopowder, 50–80 nm* · NTA 평균 **~60 nm** (대략 로그정규) | S-1 · p.39091 · `Fig. S2a` |
| Ag 분포 모양 | `figure-read ≈` 봉우리 여럿 (≈27 · 47 · 60–65 · 95 · 170 nm) · 범위 ≈15–250 nm — "대략 로그정규" 는 너그러운 표현 | `Fig. S2a` |
| Ag 응집 | 건조 분말이 **>1 µm 응집체** (`figure-read ≈` SEM 에서 0.4–1 µm 덩어리 · 1차 알갱이 ≈50–200 nm) · 깨기 어려워 인터레이어까지 남는다 | p.39091 · S-6 · `Fig. S2c` |
| CB | **Asahi Carbon Co., Ltd. F-200GS** · NTA 평균 **~80 nm** (`figure-read ≈` 봉우리 65–90 nm · 범위 15–400 nm) | S-1 · p.39091 · `Fig. S2b` |
| CB 구조 | 사슬 응집 (*"strong tendency to agglomerate into extended networks"*) · HRTEM 회절 = 흐린 고리 → 대부분 비정질 · XRD 넓은 봉우리 **24.0° (002) · 43.3° (101)** (JCPDS 34-0567, disordered carbon) → *"turbostratic carbon structure comprising a largely amorphous 'matrix' with fine-scale regions of crystalline carbon"* | S-7–S-8 · `Fig. S3` |
| PVDF | 결합제 · IPA 95 / NMP 5 vol% 용매에 녹임 | p.39090 · S-1 |

### 3b. 인터레이어 제원

| 항목 | 값 | 출처 |
|---|---|---|
| 조성 | Ag **22.5** · CB **67.5** · PVDF **10 wt%** (CB : Ag = 3 : 1) | p.39090 · S-1 |
| Ag 부피분율 | [우리 환산] 고형분의 **≈4.7–5.2 vol%** (ρ Ag 10.49 · CB 1.8–2.0 · PVDF 1.78 g cm⁻³ 가정 — CB 밀도는 논문에 없다) · 참고 [다른 카드] Spencer-Jolly 2023 Ag–흑연 같은 배합 5.7 vol% | 계산 |
| 원료량 | *"277.9 mg particulate in 100 mL solvent"* (SI) = 본문은 *"composite interlayer had a mass of 277.9 mg"* · 인쇄 면적 **10 × 10 cm²** · **실제 부착 질량 · 면밀도 미기재** | p.39090 · S-2 |
| 두께 | 분무 직후 **20 µm** (보통 18 패스) · 500 MPa 압착 후 **~13 µm** | p.39090 · S-2 |
| 비구조화 | Ag : CB = 1 : 3 균일 혼합 · Fig. 2c = *"approximately uniform distribution of 2−4 μm Ag agglomerates and smaller particles"* | p.39090–39091 |
| 구조화 | 총 Ag 의 **87.5 %** 를 아래 (CC 쪽) 절반, **12.5 %** 를 위 절반에 — 두 용액을 차례로 분무 · 본문 표기 *"C:Ag weight ratios of 1:13 and 1:1, respectively"* (⚠ 질량 수지가 안 맞는다 — §10-⑧) | p.39090 · S-2 |
| 구조화 부층 | CC 쪽 **~5 µm Ag-rich 부층** (EDS · `Fig. S4` 정량) · `figure-read ≈` `Fig. S4a` 누적 Ag 면적이 CC 쪽 6.5 µm 에 **≈90 %** | p.39091 · `Fig. 2d` · `Fig. S4a` |
| 비구조화 실측 분포 | `figure-read ≈` `Fig. S4b` 누적 곡선이 깊이 6.5 µm (중간) 에서 **≈0.73** — 균일이면 0.5 · 즉 이 단면에서는 Ag 면적의 ~3/4 이 **SE 쪽 절반**에 있다 (큰 응집체 몇 개가 면적을 지배) · CC 쪽 마지막 ≈1.5 µm 에는 Ag 없음 | `Fig. S4b` |
| 층 구조 품질 | 큰 기공 · 박리 없음 | p.39091 · `Fig. 2` |
| 원판 | 레이저 절단 **0.19 cm²** (펀칭은 찢김 · 박리 — `Fig. S1`, 안 봄) | p.39090 · S-3 |

### 3c. 셀

| 항목 | 값 | 출처 |
|---|---|---|
| 분리막 | Li₆PS₅Cl ~1 mm 두께 · Ø 5 mm · 분말 ~30 mg · PEEK 몰드에서 **250 MPa** 상온 성형 | S-5 |
| 양극 | 단결정 LiNi₀.₈₃Mn₀.₀₆Co₀.₁₁O₂ (NMC, 1–2 µm · MSE Supplies) : LPS : 탄소나노섬유 = **75 : 22 : 3** · 총 **4 mg** · ZrO₂ 40 mL 용기 + 5 mm 볼 55 g · Fritsch P7 140 rpm 30 min | p.39090 · S-5 |
| 조립 압 | 양극 4 mg + Ag/CB 원판을 넣고 분리막에 **500 MPa 상온 일축 압착** (냉간) · 양극 CC = 15 µm Al 박 | p.39090 · S-5 |
| NMC 면 부하 | [우리 환산] NMC 3.0 mg ÷ 0.196 cm² (Ø 5 mm) ≈ **15.3 mg cm⁻²** → 첫 충전 238 mAh g⁻¹ (`figure-read ≈`) 이면 ≈**3.6 mAh cm⁻²** ≈ 치밀 Li **≈17.6 µm** (4.85 µm per mAh cm⁻²) — 논문은 전류 면적 기준을 안 적었다 | 계산 |
| 운전 | 맞춤 장치 (ref 32 = Doerrer 2021) · Ar · **60 °C** · 일축 적층압 **2–20 MPa** (`Fig. 3` = 4 MPa) | p.39090 |
| 장치 | [다른 카드 `doerrer2021_…` §3-6] 대칭 적층압 = 나사 + 토크 렌치 · 로드셀 보정 → **조인 틀** (도금 중 압력이 출력이 되는 꼴 — 이 논문은 장치 형식을 안 적었다) | — |
| 3전극 (전기화학) | WE = Ag/CB **Ø 2 mm** · CE = Li **Ø 3 mm** · RE = Li **Ø 1 mm** (CE · RE 는 분리막 같은 면 · Cu 30 µm CC · Li 박 ~150 µm 로 압연) · 1 mA cm⁻² · 4 MPa · 60 °C · 1 mAh cm⁻² 까지 | p.39090 · S-5 · `Fig. 1d` |
| 3전극 (현미경) | **열간 500 MPa · 200 °C** 압착 · 2.5 mA cm⁻² · **5 mAh cm⁻²** · 60 °C · 4 MPa · 글로브박스에서 해체 | p.39091 |
| 3전극 (XPS) | 냉간 · 구조화 · 1 mA cm⁻² × 1 h · 60 °C · 4 MPa | S-4 |

### 3d. 핵생성 과전압 (3전극, `Fig. 3a` · `Fig. S5`)

| 조건 | SS | 구조화 | 비구조화 | 출처 |
|---|---|---|---|---|
| 1 mA cm⁻² 최소점 | `figure-read ≈` **−26 mV** | ≈ −14.7 (`Fig. 3a`) · 셀 셋 ≈ −14.8 – −16 (`Fig. S5a`) | ≈ −14.5 (`Fig. 3a`) · 셀 셋 ≈ −12 – −16.5 (`Fig. S5a`) | `Fig. 3a` · `Fig. S5a` — 셀별 값은 겹친 곡선이라 범위로만 |
| 본문 | — | *"∼13 mV less overpotential"* (둘 다) | 〃 | p.39091 |
| 구조화 vs 비구조화 | — | *"no resolvable nucleation potential difference"* | 〃 | p.39091 · S-9 |
| 0.5 mA cm⁻² 최소점 | `figure-read ≈` −16.6 mV | ≈ −9.5 – −10 | ≈ −9.5 – −10 | `Fig. S5c` |
| 핵생성 뒤 성장 과전압 (1 mA cm⁻² · 3.4 h) | `figure-read ≈` −9.3 mV | ≈ −11.3 | ≈ −10.5 | `Fig. 3a` — **Ag/CB 가 오히려 1–2 mV 더 음** (논문 언급 없음) |
| 도금 전 저장량 | — | `figure-read ≈` 충전 시작 (≈2.41 h) 부터 0 mV 통과까지 ≈0.14–0.31 h × 1 mA cm⁻² ≈ **0.14–0.31 mAh cm⁻²** · 0.5 mA cm⁻² 에서 ≈0.27–0.35 mAh cm⁻² | 〃 | `Fig. S5b,d` (0–1000 mV 축) — 논문은 이 구간을 분석하지 않았다 |
| 실패 | — | — | 비구조화 셀 2 가 ≈3.1 h 에 −11.5 → −5 mV 로 튐 (*"Cell failure"* 표지) | `Fig. S5a` |

⚠ 시간축이 2.0 h 에서 시작한다 — `Fig. S5b,d` 에서 충전이 ≈2.41 h 에 시작하는 것으로 보인다 (그 전은 휴지로 추정 · 본문 미기재). `Fig. S10b,c` 는 ≈2.07 h 시작.

### 3e. 풀셀 (`Fig. 3b–d` · 60 °C · 4 MPa · 1 mA cm⁻² 충방전)

| 항목 | 비구조화 | 구조화 | 출처 |
|---|---|---|---|
| 첫 방전 | **172 mAh g⁻¹** (비슷한 배치 문헌 166, ref 40) | **198 mAh g⁻¹** | p.39091 |
| 첫 충전 | `figure-read ≈` 238 | `figure-read ≈` 238 | `Fig. 3b` |
| ICE | **72 %** | **83 %** | p.39091 |
| 전압창 | `figure-read ≈` 2.5–4.3 V (본문 미기재) | 〃 | `Fig. 3b` |
| 100 cy 유지 (충전 용량) | **27 %** | **39 %** | p.39092 |
| 100 cy 유지 (방전 용량) | **37 %** | **47 %** | p.39092 |
| 100 cy 용량 | `figure-read ≈` 64 mAh g⁻¹ | `figure-read ≈` 92 mAh g⁻¹ | `Fig. 3c,d` |
| CE | 2 cy ≈94.5 · 10 cy ≈97.5 · 50 cy 뒤 ≈99.6–99.8 % (`figure-read ≈`) | 2 cy ≈95.5 · 10 cy ≈98.5 · 20 cy 뒤 ≈98.8–99.8 % | `Fig. 3c,d` · 본문 *"CE > 99% after 100 cycles"* · 초록 *">98% over 100 cycles"* |
| 파국 | 100 cy 안에 없음 | 없음 | p.39091 |
| 장기 실패 | *"cell failure eventually occurs by Li dendrite growth through the separator"* — **자료 제시 없음** | 〃 | p.39092 |

### 3f. 재현성 · 압력 · 속도 (SI)

| 항목 | 값 | 출처 |
|---|---|---|
| 3셀 재현성 (방전, `figure-read ≈`) | 구조화 1 · 2 · 3 = 198 · 198 · 162 → 194 · 190 · 143 → 191 · 184 · 133 / 비구조화 = 177 · 172 · 159 → 161 · 163 · 144 → 154 · 156 · 138 (1 → 2 → 3 cy) · 평균선 구조화 ≈186 / 176 / 169 · 비구조화 ≈169 / 156 / 149 | `Fig. S6b` |
| 3셀 재현성 (충전, `figure-read ≈`) | 1 cy 전부 227–238 · 3 cy 구조화 194 · 190 · 143 / 비구조화 161 · 163 · 143 | `Fig. S6a` |
| SS 단독 풀셀 | 충전 1 · 방전 0.5 mA cm⁻² · **20 MPa** · *"did not yield a recognisable cycling response"* | S-10 · `Fig. S7` (안 봄) |
| 20 MPa · 방전 0.2 mA cm⁻² | 충전 용량 유지 **40 → 45 %** · `figure-read ≈` 첫 방전 160 → 199 · ICE ≈72 → 84 % · 100 cy ≈88 → 107 mAh g⁻¹ · [우리 환산] **방전 용량 유지 ≈55 vs 54 %** (이득이 첫 사이클 손실에 몰려 있다) | S-11 · `Fig. S8` |
| rate (풀셀 · 2 MPa) | 1 → 2 mA cm⁻² 각 5 cy · `figure-read ≈` 10 cy 방전 유지 구조화 0.61 / 비구조화 0.50 · 충전 유지 0.42 / 0.27 · **3 mA cm⁻² 에서 둘 다 실패** (본문 p.39092 는 ">3 mA/cm²") | S-11 · `Fig. S10a` |
| rate (열간 3전극 · 5 mAh cm⁻²) | 2.5 mA cm⁻² 안정 (둘 다) · 3 mA cm⁻² 비구조화 *"unstable charging"* · **3.5 mA cm⁻² 둘 다 실패** · `figure-read ≈` 2.5 mA cm⁻² 최소점 구조화 ≈ −24 / 비구조화 ≈ −27.5 mV · 끝 무렵 ≈ −12.5 / ≈ −18 mV | S-11–S-12 · `Fig. S10b,c` |

### 3g. 임피던스 (`Fig. S9` · 풀셀 · 1/0.5 mA cm⁻² 사이클 뒤 · 4 MPa)

| 항목 | 값 | 출처 |
|---|---|---|
| 측정 | 10 mHz – 10 kHz · 10 mV · 1 · 5 · 10 cy 뒤 · EC-Lab 등가회로 R1–(R2‖Q2)–W3 | S-11 · `Fig. S9` |
| 맞춤값 (구조화 1 cy) | R1 = **53.46 Ω** · R2 = **40.54 Ω** · Q2 = 0.69 × 10⁻³ F s^(α−1) | S-12 |
| 이온전도도 | *"∼5 mS/cm for both cells"* · 구조 간 · 10 cy 까지 차이 없음 | S-11 · p.39092 |
| [우리 환산] | σ = L/(R·A) · L 0.1 cm · A 0.196 cm² → (R1 + R2) = 94.0 Ω 이면 **5.4 mS cm⁻¹** (논문 ~5 와 맞음) · R1 만이면 9.5 mS cm⁻¹ — 어느 저항을 넣었는지 미기재 · 10 kHz 상한이라 벌크 호가 안 잡힌다 (`figure-read ≈` 데이터 첫 점 Re Z ≈68 Ω) | 계산 · `Fig. S9` |

### 3h. 석출 위치 · 두께 (P-FIB, 열간 3전극)

| 항목 | 값 | 출처 |
|---|---|---|
| 구조화 · 2.5 mA cm⁻² · 5 mAh cm⁻² | CC 와 인터레이어 사이 **~20 µm** 층 · EDS 로 SS (Fe) · LPS (S) · Ag/CB (C · Ag) 동정 → 새 층 = Li (SIMS · XPS) | p.39092–39093 · `Fig. 4a–f` |
| 넓은 시야 | Li 두께 국부 편차 **20–25 µm** · 기대 27 µm 와 비슷 | S-16 · `Fig. S13e–h` |
| 2 mA cm⁻² × 2.5 h | 구조화 · CC 위 **~20 µm** Li | S-17–S-18 · `Fig. S14` |
| 기대 두께 (논문) | 3482 mAh g⁻¹ × 2.5 mA cm⁻² × 2 h → 0.001436 g cm⁻² · ÷ 0.534 g cm⁻³ → **≈27 µm** | S-15–S-16 |
| [우리 환산] | 표준 3860 mAh g⁻¹ (본문 p.39089 자신의 값) 이면 1 mAh cm⁻² = 4.85 µm → 5 mAh cm⁻² = **24.3 µm** · 논문 SI 의 3482 는 본문 3860 과 어긋난다 (§10-⑨) | 계산 |
| 밀려난 인터레이어 두께 | `figure-read ≈` **3–6 µm** (`Fig. 4a` ≈3–6 · `Fig. S13e` ≈4–5 — 압착 13 µm 의 약 1/4–1/2) · 논문 언급 없음 | `Fig. 4a` · `Fig. S13e` |
| CC 에 남은 조각 | `figure-read ≈` 구조화에서도 Ag/CB 조각이 CC 에 붙어 있다 (`Fig. 4a` 오른쪽 위 ≈3 µm 두께 · `Fig. S13e` 점선 두 곳) · 논문 언급 없음 | `Fig. 4a` · `Fig. S13e` |
| Li 층 결 | `figure-read ≈` CC 가까이 섬유 · 실 모양 결 (`Fig. 4a` 위 가운데 깔때기 꼴 · `Fig. S13e` 왼쪽) · 렌즈 모양 빈 곳 (`Fig. S13e` 오른쪽) — 치밀하지 않은 Li 가 섞여 있다 | 〃 |
| 구조화 Li 두께 횡편차 | `figure-read ≈` `Fig. S13e` 왼쪽 ≈16 µm → 오른쪽 ≈9 µm (스케일바 기준 · 기울기 보정 없음) — 본문 "20–25 µm" 보다 넓게 흔들린다 (§10-⑤) | `Fig. S13e` |
| 비구조화 | Li 가 *"predominantly between the Ag/CB interlayer and the LPS separator"* · 인터레이어는 CC 에 남는다 | p.39093 · S-16 · `Fig. 4g–i` · `Fig. S13a–d` |
| 비구조화 Li 두께 | **논문 수치 없음** · `figure-read ≈` 스케일바 그대로 **≈37–43 µm** (`Fig. S13a` · `Fig. 4g`) — 이론 24–27 µm 보다 두껍다 → 국부 집중일 수 있으나 스케일바 · 기울기 불확실 ±30 % 이상 (§10-⑤) | `Fig. 4g` · `Fig. S13a` |
| 비구조화 인터레이어 | `figure-read ≈` CC 쪽에 ≈12–22 µm 두께로 남고 (압착 13 µm 보다 두꺼운 곳도) · 떨어져 나간 덩어리가 Li 안에 묻혀 있다 (`Fig. S13a` 오른쪽 ≈26 µm 높이) | `Fig. S13a` |

### 3i. SIMS (⁷Li⁺, `Fig. 4f` · `Fig. S11`)

| 항목 | 값 | 출처 |
|---|---|---|
| 기준 시편 | 고순도 Li 를 치밀 LPS 펠릿에 500 MPa 상온 압착 → Li : LPS ⁷Li⁺ 세기비 **38 : 100** | S-13 · `Fig. S11a` |
| 셀 단면 | 명목 Li 층 : LPS = **36 : 100** → *"confirming the presence of plated Li between the SS current collector and the sprayed Ag/CB structured interlayer"* | p.39093 · S-13 · `Fig. S11b` |
| 그림 판독 | `figure-read ≈` 기준 Li ≈39–40 (일정) · 기준 LPS 쪽은 깊이에 따라 **≈82 → 100** 으로 오른다 · 셀 Li 층 ≈30–42 로 출렁 · Ag/CB 띠 ≈**9–10** · LPS ≈100 | `Fig. S11` |
| Ag/CB 띠 해석 | 세기 급감 → CB-rich 부분의 Li 농도가 낮다 → *"the Ag/CB interlayer functioned principally as a catalyst for Li plating rather than storing significant Li concentrations itself"* | S-13 |
| 한계 (논문 자신) | SIMS 세기는 농도만이 아니라 결정 (matrix effect) · 지형에 따라 바뀌고, Li 화합물 (LPS 등) 이 금속 Li 보다 세게 나올 수 있다 | p.39092 |
| 장비 | Hiden EQS · 공간 분해능 **113 nm** · 시야 45.2 × 45.2 µm² · 400 × 400 px · Xe⁺ 30 keV 1 nA | S-4–S-5 |

### 3j. XPS (`Fig. S12` · 구조화 · 냉간 3전극 · 1 mA cm⁻² × 1 h · 25 nm 식각 뒤)

| 피크 | at% | BE (eV) | 저자 귀속 |
|---|---|---|---|
| Li 1s | **54.4** | 57.06 | SE + 산화된 Li |
| O 1s | **34.06** | 533.67 | 산화된 Li |
| C 1s | 8.97 | 287.31 | 인터레이어 · 산화된 Li |
| S 2p | 0.84 | 164.11 | SE |
| F 1s | 0.8 | 687.36 | PVDF |
| Cl 2p | 0.43 | 202.06 | SE |
| Fe 2p | 0.27 | 708.66 | CC |
| P 2p | 0.23 | 135.05 | SE |

- 저자 결론: *"The strong oxidised Li metal signal and no other significant candidate peaks confirmed Li metal plating."* (S-15) · 본문: *"the strongest intensity peak was due to oxidized Li metal"* (p.39093).
- 장비: Thermo K-Alpha · 단색 Al Kα 1486.6 eV · 개관 pass energy 200 eV · step 1 eV · 개별 scan step 0.1 eV (**개별 scan 은 실리지 않았다**). Ag 3d 는 표에 없다.
- 우리 판독 (§10-⑦): BE 가 참조 보정되지 않은 것으로 보인다 — C 1s 287.31 eV (통상 284.8) · 우리 anchor 표 (`db/properties/xps_reference_sei.csv`, C 1s = 284.8 eV 보정) 의 S 2p₃/₂ 161.6 · P 2p₃/₂ 131.7 · Cl 2p₃/₂ 198.6 eV 와 견주면 S · P · Cl 도 ≈+2.1–3.1 eV 씩 밀려 있다 (개관 2p 는 분리 안 된 이중선 중심이라 ≈0.3–0.5 eV 더 높게 나온다). 같은 폭 (≈2.1–3.1 eV) 을 빼면 Li 1s ≈54.0–55.0 eV · O 1s ≈530.6–531.6 eV — anchor 표의 Li₂O (Li 1s 53.8 · O 1s 528.5) 와도 다르고 산화 · 수산화 · 탄산 Li 쪽 영역이며 **Li⁰ 신호는 따로 보이지 않는다** (개관 1 eV 간격이라 종을 가를 수도 없다).

## 4. 탄소 종류 · Ag 입자 — 우리 Li 친화성 계산의 표면 모형 고르기용 ★ (요청 표)

> 쓰는 곳: W_ad 보고서 7 절 (Li 친화성 정량화 제안 · 7-1 *"대상 표면 — Ag/C 층에 맞춘 판"* · `docs/collab/wad_dem_interface_adhesion_report_2026_11_24.html`) 의 표에서 **어느 행을 고를지** 정하는 데 쓴다.
> 그 표는 *"어느 탄소가 어느 모형에 해당하는지는 실험 정보 (TEM 으로 본 층 배열 · Raman I_D/I_G · XPS 의 산소 · 질소 양) 로 정한다"* 고 적었다 — 이 논문이 그 셋 중 **TEM 하나만** 준다.

### 4-1. 탄소 (CB)

| 항목 | 이 논문 | 출처 · 그림 | 표면 모형 선택에 주는 뜻 |
|---|---|---|---|
| 이름 · 제조사 | **Asahi Carbon Co., Ltd. F-200GS** (카본블랙) | S-1 | 제조사 자료표 값 (BET · DBP · 1차 입경) 은 논문 밖 — 쓰려면 자료표를 따로 받아 출처를 단다 (이 digest 는 옮기지 않는다) |
| 제조 방식 (furnace · acetylene …) | 미기재 | — | 표면 산소 함량을 짐작할 근거 없음 |
| 비표면적 (BET) | **미기재** | — | 결함 · 가장자리 자리 밀도를 면적으로 못 바꾼다 |
| 1차 입자 크기 | **미기재** · `figure-read ≈` TEM 구 ≈40–60 nm (`Fig. S3b` · 100 nm 바) · SEM ≈30–50 nm (`Fig. S3a` · 200 nm 바) | `Fig. S3a,b` | 수십 nm 구 → 원자 규모 곡률 효과는 작다 (W_ad 보고서 7-1 의 CNF 행과 같은 논리) |
| 응집체 크기 | NTA (IPA 분산 · 15 °C) 평균 **~80 nm** · 사슬형 확장 망 (*"extended networks"*) | p.39091 · S-7 · `Fig. S2b` · `Fig. S3a` | DEM 입자 = 응집체 단위 · DFT 표면 = 1차 입자 단위 — 두 크기를 섞지 않는다 |
| 결정성 | HRTEM + 회절 흐린 고리 → **대부분 비정질** · XRD 넓은 봉우리 **24.0° (002) · 43.3° (101)** + `figure-read ≈` 80° 부근 둔덕 (저자 표지 없음) → **터보스트래틱** (비정질 기지 + 미세 결정 부영역) | S-7–S-8 · `Fig. S3c,d` | 이상 흑연 기저면 하나로는 대표 못 한다 — 결정 부영역 (기저면) · 부영역 경계 (가장자리) · 비정질 (결함) 세 성분 |
| d₀₀₂ | **미기재** · [우리 환산] Bragg · Cu Kα₁ 1.5406 Å 가정 · 24.0° → **≈3.70 Å** · `figure-read ≈` 그림의 봉우리 꼭대기 ≈25.0° 면 ≈3.56 Å · 흑연 3.354 Å 보다 6–10 % 넓다 | S-8 · `Fig. S3d` | 층간이 벌어진 탄소 → 정렬 삽입 (LiC₆) 은 **이상화된 끝**이다 |
| Raman I_D/I_G | **미측정** | — | 결함 밀도를 못 정한다 — 7-1 이 요구한 입력 중 하나가 빠졌다 |
| 표면 작용기 (O · N) | **미측정** (XPS 는 석출층만 · `Fig. S12`) | — | O/N 작용기 면 모형의 밀도 근거 없음 |
| 전기전도 · 진밀도 · DBP | 미기재 | — | DEM 접촉 전도 · 부피분율 환산에 가정이 필요 (§3b 는 1.8–2.0 g cm⁻³ 가정) |
| 리튬화 흔적 | 도금 전 저장 `figure-read ≈` **0.14–0.35 mAh cm⁻²** (`Fig. S5b,d` 충전 시작 → 0 mV 통과) · 그러나 SIMS 는 CB 띠의 ⁷Li⁺ 세기가 낮다 (`figure-read ≈` ≈9–10 vs Li 층 ≈36 · `Fig. S11b`) | `Fig. S5` · `Fig. S11` | 운전 중 탄소 면은 **리튬화된 탄소**지만 그 양은 도금량 (3.6–5 mAh cm⁻²) 의 수 % — 7-1 의 *"LiC₆ 쪽이 운전 조건에 가깝다"* 와 같은 방향 |
| 층 안 위치 | 67.5 wt% · 구조화는 위 (SE 쪽) 절반이 CB-rich | p.39090 | SE 와 닿는 면은 거의 탄소 → **탄소 \| Li₆PS₅Cl** 이 이 셀의 주 계면, Ag \| LPSCl 은 소수 계면 |
| 탄소 종류 효과 | *"Amorphous rather than crystalline carbon may be beneficial to promoting uniform Li plating"* (refs 34 · 35 인용) — **이 논문은 CB 한 종만 썼다** | p.39091 | 탄소 종류 비교의 근거로 쓰지 않는다 |

### 4-2. Ag

| 항목 | 이 논문 | 출처 · 그림 | 표면 모형 선택에 주는 뜻 |
|---|---|---|---|
| 이름 · 크기 | US Research Nanomaterials *silver nanopowder, 50–80 nm* · NTA 평균 ~60 nm · `figure-read ≈` 봉우리 여럿 15–250 nm | S-1 · `Fig. S2a` | 60 nm 입자 → Ag(111) 평판 모형으로 무리 없다 (곡률 작다) · 면 (facet) 분석은 논문에 없다 |
| 응집 | 건조 분말 >1 µm · 층 안 **2–4 µm** 응집체 + 작은 입자 | p.39091 · `Fig. S2c` · `Fig. 2` | 실제 Ag 노출 면적은 1차 입자 기준보다 훨씬 작다 — 저자도 *"reduced the overall surface area of Ag, likely limiting the reaction kinetics that underpin Li plating"* (S-6) |
| 부피분율 | [우리 환산] 전체 ≈4.7–5.2 vol% · 구조화 아래 절반 **≈8–9 vol%** · 위 절반 **≈1.2–1.3 vol%** (CB · PVDF 를 두 절반에 같게 나눴다고 가정 — 논문의 *"C:Ag 1:13 · 1:1"* 은 질량 수지가 안 맞아 못 쓴다, §10-⑧) | 계산 | 구조화에서는 Ag 가 SE 와 닿을 기회가 크게 준다 |
| Li–Ag 상 | *"no strong evidence for distinct Li-Ag phases at the resolution of the instrumentation available"* · Li 층 안 Ag 신호 (`Fig. S13g`) = 재증착 또는 *"a small amount of Ag dissolved in Li solid solution"* | S-13 | 판독 조건 2.5 mA cm⁻² 는 Spencer-Jolly 가 *"Li 금속이 바로 생긴다"* 고 한 >2 mA cm⁻² 영역 → **"합금 상 없음" 을 저율 운전 (1 mA cm⁻²) 으로 옮기지 않는다** · 합금 구동력 계산 끝 상태 후보 = Li 안 Ag 고용 (고율) · Li₁₀Ag₃ 등 Li-rich 합금 (저율, [다른 카드] spencerjolly2023) |
| 핵생성 | Ag/CB 가 SS 보다 ~13 mV 덜 음 · Ag 위치 (구조화 vs 비구조화) 와 무관 | `Fig. 3a` · `Fig. S5` | Ag 와 C 의 Li 친화성 순서를 이 자료로 가를 수 없다 (CB 리튬화가 핵생성 전에 같이 일어난다) — 순서는 "Ag/CB 층 > 맨 SS" 까지만 |

### 4-3. 다른 Ag–C 카드와 나란히 ([다른 카드] — 각 digest 에 적힌 값만)

| 카드 | 탄소 (이름 · 크기) | Ag | 결합제 | 두께 · 압착 | 석출 위치 |
|---|---|---|---|---|---|
| **이 논문** | CB **Asahi F-200GS** · NTA ~80 nm · TEM `figure-read ≈` 40–60 nm | ~60 nm (50–80) · 22.5 wt% | PVDF 10 wt% | 20 → ~13 µm · 500 MPa 냉간 (판독 셀은 200 °C 열간) | 구조화 = CC 쪽 · 비구조화 = SE 쪽 |
| [`spencerjolly2023_ag_graphite_interlayer_operando_xrd`](spencerjolly2023_ag_graphite_interlayer_operando_xrd.md) | **흑연** (크기 미기재) | 22.5 wt% · 5.7 vol% | PVdF 10 wt% | 5 ± 1 µm · 400 MPa 공압착 · 적층압 2 MPa | CC 쪽 Li₁₀Ag₃ + Li (≤2.0 mA cm⁻²) · ≥2.5 mA cm⁻² 에서 단락 |
| [`liao2025_interfacial_adhesion_li_plating_carbon_interlayer`](liao2025_interfacial_adhesion_li_plating_carbon_interlayer.md) | CB **Denka Li-100** ≈30 nm · 하드카본 ≈3 µm | **없음** | PVDF 14 wt% | lamination 100–800 MPa · 적층압 5 MPa · 60 °C | 탄소\|SE Γ ≳ ≈10 J m⁻² 면 CC 쪽 |
| [`kang2026_stress_regulated_li_plating_ag_c_cnf_hybrid_anode`](kang2026_stress_regulated_li_plating_ag_c_cnf_hybrid_anode.md) [우리 그룹] | CB D50 **35 nm** (+ 위층 Pyrograf-III CNF) | D50 60 nm · Ag : CB = 1 : 3 | PVDF 8 wt% | 10 µm SUS 박 위 주조 · 그 카드 참조 | 그 카드 참조 |
| [`ahn2026_cej_agno3_pvp_li3n_anodefree`](ahn2026_cej_agno3_pvp_li3n_anodefree.md) [우리 그룹] | **DENKA BLACK** | D50 60 nm 또는 AgNO₃ · 25 / 15 wt% (Ag + CB 기준) | 그 카드 참조 | 슬러리 캐스팅 | 그 카드 참조 |

⇒ Ag 는 네 카드가 다 **~60 nm** 로 같다. 탄소만 **F-200GS · Denka · 35 nm CB · 흑연** 으로 갈린다 — 우리 표면 모형의 변수는 탄소 쪽이다. 그리고 **어느 카드도 BET · Raman · O/N 를 한 표에 주지 않는다** (이 논문은 셋 다 없음).

### 4-4. 모형 고르기 — W_ad 보고서 7-1 표에 대응 (제안 · 계산 아님)

| 7-1 표 행 | 이 논문 근거 | 쓸지 | 이유 |
|---|---|---|---|
| 은 (Ag) → Ag(111) 위 Li | 60 nm 입자 · 2–4 µm 응집 | ✅ | 입자 크기로 평판 근사 무리 없음 · 합금 전 계면 |
| 은 → Li–Ag 합금 면 | 2.5 mA cm⁻² 에서 상 없음 · Li 안 Ag 고용 가능 | ✅ (둘로 나눠) | 고율 = Li 안 Ag 고용 · 저율 = Li-rich 합금 ([다른 카드] spencerjolly2023) |
| 흑연 기저면 → 흑연(0001) | XRD (002) 봉우리 = 결정 부영역 | ✅ (기준 끝) | 터보스트래틱 부영역의 이상화 · **단독 대표 금지** |
| 흑연 → LiC₆ | 도금 전 저장 0.14–0.35 mAh cm⁻² (`figure-read ≈`) | ✅ (상한 이상화) | 운전 중 리튬화 · d₀₀₂ ≈3.6–3.7 Å 라 정렬 LiC₆ 는 끝 상태 |
| 가장자리 (zigzag · armchair · H 종결 / 열림) | 40–60 nm 구 · 미세 결정 부영역 → 경계 노출 | ✅ | 터보스트래틱 탄소의 노출 가장자리 |
| 결함 · 작용기 (빈자리 · O/N) | 비정질 기지 · **Raman · O/N 없음** | ✅ (범위로) | 밀도를 못 정하니 자리 하나의 세기만 · 결과는 **기저면 ↔ 결함 면 범위**로 낸다 |
| CNF (관형 · 헤링본) | 해당 없음 (이 논문 양극 쪽 CNF 3 wt% 는 음극 층이 아니다) | — | — |

**이 논문으로 못 정하는 것**: 실제 F-200GS 의 기저면 : 가장자리 : 결함 비율 · O/N 함량 → *"실제 CB 의 Li 친화성"* 을 한 값으로 못 낸다. 우리 그룹 Ag–C 층에 실제로 쓰는 CB (Denka 류 · 35 nm CB) 의 BET · Raman · XPS 를 받는 것이 먼저다 (W_ad 보고서 7-1 끝 '제안' 문단과 같다).

## 5. 재료 & 방법 — 같은 축을 흉내 낼 때 필요한 조건 전부 ★

### 5a. 분무 인쇄 (S-1–S-2 · `Fig. 1a`)
- 용액: PVDF 를 IPA 95 % / NMP 5 % (부피) 에 녹임 → Ag + CB 를 CB : Ag = **3 : 1** (질량) 로 띄움 · 원료 *"277.9 mg particulate in 100 mL solvent"* · 30 min 이상 교반 · 초음파 혼 (Qsonica 500) **5 min (3 s on / 7 s off · 50 % 진폭)** · 분무 중에도 계속 교반 (침강 방지).
- 장비: 맞춤 분무 장비 **M-Solv MSV-700G** · 비전 시스템 + 비접촉 레이저 높이 센서 · **Ar 기체 분무** 산업용 노즐.
- 기판: 10 µm SS 박 · 진공 척으로 Al 열판에 고정 · **110 °C** (용매 즉시 증발 → PVDF 재석출로 입자 접착).
- 경로: x–y 지그재그 **10 mm 피치** · 노즐 높이 **190 mm** · 면적 ≈10 × 10 cm² · 20 µm 층 = 보통 **18 패스**.
- 구조화: 총 Ag 의 87.5 wt% 를 아래 절반에, 12.5 wt% 를 위 절반에 — *"in two successive spray printing configurations"*.

### 5b. 레이저 절단 (S-2–S-3 · `Fig. 1b` · `Fig. S1`)
- Needham NLase Desktop Pro · Q-switched 고체 MOPA · **1064 ± 4 nm** · 첨두 > 10 kW · 빔 지름 *"approximately 7 mm"* (⚠ 그대로 옮김 — 초점 전 빔으로 보인다) · 발산 < 2 mrad · Al 받침판에 고정 · 0.19 cm² 원판 · 펀칭과 달리 찢김 · 박리 없음.

### 5c. 셀 조립 (p.39090 · S-5 · `Fig. 1c,d`)
- 양극 혼합: Li₆PS₅Cl + 단결정 NMC83 (MSE Supplies) + 탄소나노섬유 · ZrO₂ 40 mL · 5 mm 볼 55 g · Fritsch Pulverisette 7 · 140 rpm · 30 min · 75 : 22 : 3.
- 분리막: LPSCl 분말 ~30 mg → PEEK 몰드 Ø 5 mm · **250 MPa** 상온 · 두께 ≈1 mm.
- 그 위에 양극 4 mg + Ag/CB 코팅 집전체를 넣고 **500 MPa** 상온 일축 압착 → 양극 쪽 15 µm Al 박.
- 3전극 Li 전극: Sigma-Aldrich Li 박을 파우치 안에서 ~150 µm 로 압연 · 휴대 SS 펀치 (EMS) 로 Ø 3 · 1 mm · Cu 30 µm CC.
- 현미경용 3전극만 **열간 500 MPa · 200 °C** (p.39091) — ⚠ 냉간 셀과 공정이 다르다 (§10-②).

### 5d. 전기화학
- 풀셀: 60 °C · Ar · 맞춤 장치 · 1 mA cm⁻² 충방전 (`Fig. 3`, 4 MPa) · 충전 1 / 방전 0.2 mA cm⁻² (`Fig. S8`, 20 MPa) · 충전 1 / 방전 0.5 (`Fig. S7`, SS 단독, 20 MPa) · rate 1 → 2 mA cm⁻² (`Fig. S10a`, 2 MPa).
- 3전극: 1 · 0.5 mA cm⁻² → 1 mAh cm⁻² (`Fig. 3a` · `Fig. S5`, 냉간, 4 MPa) · 2.5 · 3 · 3.5 mA cm⁻² → 5 mAh cm⁻² (`Fig. S10b,c`, 열간).
- 전압은 *"versus Li⁺/Li counter electrode"* 로 적혀 있다 (p.39091 · S-9) — RE 를 둔 목적 (WE · CE 기여 분리, ref 33) 과 축 표기가 안 맞는다 (§10-⑫).
- EIS: 10 mHz – 10 kHz · 10 mV · EC-Lab · 1 · 5 · 10 cy 뒤 · 4 MPa.
- 자료 처리: Batalyse *"Data Analysis"*.

### 5e. 분석
- **SEM/EDX (층)**: Ti 날에 붙여 **Gatan PECS II 광폭 Ar 이온 밀링 8 kV** 로 단면 · Zeiss Merlin FEG-SEM · Oxford X-max EDX · **10 kV**.
- **Ag 분포 정량** (`Fig. S4`): `Fig. 2` 의 BSE 영상 · **Otsu 전역 문턱값**으로 Ag 분할 → 두께 방향으로 화소 줄마다 누적 → 총 Ag 면적으로 정규화 (2D 면적분율 · 단면 한 장).
- **TEM**: CB 를 IPA 에 분산 · C 코팅 Cu 그리드 · Jeol 2100 (LaB₆) · 200 kV.
- **XRD**: PANalytical Empyrean · Cu Kα · 40 kV · 40 mA.
- **입도**: NanoSight (*"Nano Tracking Analysis laser diffraction analyzer"*) · Blue405 레이저 · sCMOS 25 FPS · 15 °C · IPA · NTA 3.4 Build 3.4.4 — ⚠ NTA 는 브라운 운동 추적 (수력학적 지름) 이지 레이저 회절이 아니다 (§10-⑬).
- **XPS**: 냉간 3전극 · 구조화 · 1 mA cm⁻² × 1 h · 60 °C · 4 MPa → 해체 · CC 쪽 석출층 · **25 nm 식각** · Thermo K-Alpha · 단색 Al Kα 1486.6 eV · 개관 200 eV pass · 1 eV step · 개별 0.1 eV step.
- **PFIB-SEM/EDS/SIMS**: Thermo Helios G4 PFIB CXe DualBeam (Xe⁺) · SE 영상 10 kV 1.6 nA · iSE 30 kV 0.1 nA · EDS = Oxford Ultim Max 170 SDD · Aztec 4.1 SP1 · 시야 52.1 × 35.8 µm² (1024 × 704 px) · SIMS = Hiden EQS · 113 nm · 시야 45.2 × 45.2 µm² (400 × 400 px) · Xe⁺ 30 keV 1 nA · Hiden SIMS MAPPER 2.0.0.5.
- **Li|LPS 기준 시편**: 고순도 Li 를 치밀 LPS 펠릿에 500 MPa 상온 압착 (S-13).

### 5f. 두께 기대값 계산 (S-15–S-16 · 원문 그대로)
1. 3482 mAh g⁻¹ × (2.5 mA cm⁻² × 2 h) = 0.001436 g cm⁻²
2. WE Ø 2 mm = 0.03141 cm² → 4.51 × 10⁻⁵ g
3. ÷ 0.534 g cm⁻³ = 8.44792 × 10⁻⁵ cm³ → ÷ 면적 ≈ **27 µm**
- ⚠ 2–3 단계는 면적을 곱했다 나누므로 결과에 영향이 없다. 영향이 있는 것은 **3482** 라는 Li 용량 — 본문 (p.39089) 은 3860 mAh g⁻¹ 를 쓴다 → [우리 환산] 24.3 µm (§10-⑨).

### 5g. DFT/계산 방법 ★
**없음.** DFT · MD · MLIP · 연속체 · 상평형 계산 0. 기전 (`Fig. 5`) 은 문헌 (Spencer-Jolly 2023 · ref 53) 에 기댄 도식이다.
- code / functional / pseudo / k / ecut / supercell / DFT+U / AIMD / MLIP / 무질서 처리: 전부 n/a.

## 6. 결과 — 섹션별 상세 (그림 실독 포함)

### 6.1 원료 — Ag 와 CB (`Fig. S2` · `Fig. S3`)
- `Fig. S2a` (Ag, NTA): 축 = 로그 입경 10–1000 nm × 정규화 분포. 곡선이 매끈하지 않고 **봉우리가 여럿** (`figure-read ≈` 27 · 47 · 60–65 · 95 · 170 nm) — 본문의 *"approximately log-normal"* 은 너그럽다. 250 nm 위로는 0.
- `Fig. S2b` (CB, NTA): 훨씬 매끈 · 꼭대기 `figure-read ≈` 65–90 nm · 15–400 nm 에 걸친다. NTA 는 분산 상태의 **수력학적 크기**라 1차 입자가 아니라 작은 응집체를 잰다.
- `Fig. S2c` (Ag SEM, 200 nm 바): 매끈한 알갱이 (`figure-read ≈` 50–200 nm) 가 엉겨 0.4–1 µm 덩어리를 이룬다 — 본문 *">1 μm agglomerates"*. 저자: *"These agglomerates proved difficult to break up entirely and were retained into the Ag/CB interlayers"* (S-6).
- `Fig. S3a,b` (CB SEM · HRTEM): 구형 1차 입자 (`figure-read ≈` TEM 40–60 nm · SEM 30–50 nm) 가 사슬로 이어진 전형적 카본블랙 응집 망.
- `Fig. S3c` (회절): 흐린 동심원 고리 — 장거리 질서 없음.
- `Fig. S3d` (XRD, 5–120°): (002) 넓은 봉우리 (`figure-read ≈` 꼭대기 ≈25° · 본문 24.0°) · (101) (`figure-read ≈` ≈43.8° · 본문 43.3°) · ≈80° 부근 둔덕 (저자 표지 없음) · 높은 각으로 갈수록 배경 상승. 저자 결론: *"turbostratic carbon structure comprising a largely amorphous 'matrix' with fine-scale regions of crystalline carbon"* (S-8).

### 6.2 층 단면과 Ag 분포 (`Fig. 2` · `Fig. S4`)
- `Fig. 2a,b` = 500 MPa 압착 뒤 SEM 단면 (CC 가 아래) · `Fig. 2c,d` = Ag (초록) · C (파랑) EDS 겹침. 둘 다 큰 기공 · 박리 없음.
- 비구조화 (`Fig. 2a,c`): `figure-read ≈` 2–4 µm 큰 Ag 덩어리 대여섯 개가 **위 (SE 쪽) 가운데**에 몰려 있고 작은 점들이 흩어져 있다.
- 구조화 (`Fig. 2b,d`): 작은 Ag 점들이 **아래 (CC 쪽) 1/3–1/2** 에 빽빽하다 — 본문 *"a ∼5 μm thick Ag-rich sublayer against the current collector"*.
- 두께: `figure-read ≈` 10 µm 바 기준 층 높이 ≈11–12 µm (본문 ~13 µm).
- `Fig. S4` (누적 Ag 면적분율 vs 깊이 0 (위) – 13 µm (CC)):
  - (a) 구조화: 0–6 µm 동안 누적 ≈0.09 로 거의 평평 → 6.5 µm 에서 꺾여 13 µm 까지 1.0 — **Ag 면적의 ≈90 % 가 CC 쪽 절반** (`figure-read ≈`), 설계값 87.5 % 와 맞는다.
  - (b) 비구조화: 균일이면 대각선이어야 하는데, 6.5 µm 에서 **≈0.73** · 7.5–8.5 µm 와 11.5–13 µm 에서 수직 (Ag 없음) — 이 단면에서는 **SE 쪽으로 치우쳤다** (`figure-read ≈`). 면적분율이라 큰 덩어리 몇 개가 지배한다. 본문은 *"approximately uniform"* 이라고만 쓴다 (§10-④).

### 6.3 핵생성 과전압 — Ag 위치는 핵생성을 바꾸지 않는다 (`Fig. 3a` · `Fig. S5`)
- `Fig. 3a`: 축 = 시간 2.0–3.5 h × 전압 −30–0 mV (vs Li⁺/Li). 세 곡선 모두 위 (양의 전위) 에서 내려와 날카로운 최소점을 찍고 (= *"the instant of Li plating"*, ref 36) 성장 평탄으로 돌아간다.
  - SS: ≈2.42 h 에 수직 낙하 → **≈ −26 mV** → ≈ −9.3 mV (3.4 h).
  - 구조화: ≈2.53 h 에 0 mV 통과 → ≈2.60 h **≈ −14.7 mV** → ≈ −11.3 mV.
  - 비구조화: ≈2.62 h 통과 → ≈2.68 h **≈ −14.5 mV** → ≈ −10.5 mV.
  - ⇒ 최소점 차 `figure-read ≈` 11–12 mV (본문 *"∼13 mV less overpotential"*). **성장 평탄은 SS 가 오히려 1–2 mV 덜 음**이다 — 인터레이어가 핵생성 장벽은 낮추지만 성장 때는 작은 직렬 저항을 더하는 꼴 (논문 언급 없음 · [우리 환산] ≈1.5 mV ÷ 1 mA cm⁻² ≈ 1.5 Ω cm²).
- `Fig. S5a` (1 mA cm⁻², 셀 셋씩): 구조화 · 비구조화 최소점이 `figure-read ≈` −12 – −16.5 mV 에 섞여 있다 → *"no resolvable, reproducible overpotential difference"* (S-9). 비구조화 셀 2 는 ≈3.1 h 에 −11.5 → −5 mV 로 튄다 (*"Cell failure"*).
- `Fig. S5b,d` (0–1000 mV 축): 충전이 ≈2.41 h 에 시작해 SS 는 즉시 0 아래로, Ag/CB 는 1000 mV 위에서 비스듬히 내려와 ≈2.55–2.72 h (1 mA cm⁻²) · ≈2.95–3.1 h (0.5 mA cm⁻²) 에 0 을 지난다 → **도금 전 저장량 `figure-read ≈` 0.14–0.35 mAh cm⁻²** (CB 삽입 + Ag 합금의 몫으로 읽힌다 · 논문은 이 구간을 해석하지 않았다).
- `Fig. S5c` (0.5 mA cm⁻²): SS ≈ −16.6 mV · Ag/CB ≈ −9.5 – −10 mV.
- 저자 정리 (S-9): *"intercalation and plating dynamics were broadly similar for the first charge"* — 즉 차이는 **어디서 자라느냐** (기하) 이지 **얼마나 쉽게 생기느냐**가 아니다. 본문 p.39093: *"The difference from previous work is principally geometric"*.

### 6.4 풀셀 — 첫 사이클과 100 사이클 (`Fig. 3b–d` · `Fig. S6` · `Fig. S7` · `Fig. S8`)
- `Fig. 3b` (2.5–4.3 V · `figure-read ≈`): 두 셀의 **충전 곡선이 완전히 겹친다** (둘 다 ≈238 mAh g⁻¹). 충전 시작은 2.5 → 3.6 V 로 가파르게 오르고 (`figure-read ≈` 첫 ≈25–30 mAh g⁻¹) 그 뒤 3.6 → 4.3 V. 방전은 ≈3.75 V 아래에서 갈린다 — 구조화는 3.6–3.7 V 어깨를 더 길게 끌고 198 에서, 비구조화는 172 에서 2.5 V 에 닿는다.
  - [우리 환산 · 해석] 충전 첫 25–30 mAh g⁻¹ ≈ 0.38–0.46 mAh cm⁻² (NMC 15.3 mg cm⁻² 가정) — 3전극의 도금 전 저장량 (0.14–0.35 mAh cm⁻²) 과 같은 자릿수다. 음극이 아직 Li 보다 높은 전위 (CB 리튬화 단계) 라 셀 전압이 낮은 구간으로 읽을 수 있다 (NMC 자체의 초기 상승도 섞인다 · 논문 해석 없음).
  - 충전 곡선이 같다 = 첫 충전에서 들어간 Li 양은 같다. 차이는 **방전 때 몇 % 를 되찾느냐** (ICE 72 vs 83 %) 이다.
- `Fig. 3c,d` (축 = 사이클 0–100 × 용량 0–250 mAh g⁻¹ + CE 70–100 %): 비구조화는 40 cy 까지 빠르게 떨어져 ≈68 → 100 cy ≈64 에서 평평 · 구조화는 천천히 떨어져 100 cy ≈92 (`figure-read ≈`). CE 는 둘 다 첫 사이클 뒤 빠르게 올라 50 cy 뒤 ≈99.6–99.8 % (비구조화는 용량이 평평해진 뒤 CE 가 ≈100 % 근처). 낱개 튀는 점 (비구조화 ≈71 cy · 구조화 ≈26 cy CE ≈98 %).
  - 본문: 유지율 **충전 27 → 39 % · 방전 37 → 47 %** · *"no catastrophic failure"* · *"CE > 99% after 100 cycles"*.
  - ⚠ *"In extended cycling, cell failure eventually occurs by Li dendrite growth through the separator because of the cumulative effect of Li plating inhomogeneity"* (p.39092) — **그 장기 자료는 실리지 않았다**.
- `Fig. S6` (셀 셋씩 · 1–3 cy · `figure-read ≈` 값은 §3f): 평균선은 구조화가 위 (방전 3 cy ≈169 vs ≈149) 지만 **구조화 셀 3 (162 → 143 → 133) 이 여섯 셀 중 3 cy 꼴찌**다. 구조화 안의 퍼짐 (3 cy 58 mAh g⁻¹) 이 두 평균 차 (≈20) 보다 크다 → 본문의 *"a systematic benefit of the structured interlayer greater than inevitable cell-to-cell variations"* 는 **세 셀 중 두 셀** 이야기다 (§10-①). 또 `Fig. 3` 의 구조화 셀 (198) 은 셋 중 **위 두 셀** 값, 비구조화 셀 (172) 은 **가운데** 값과 같다 — 대표 셀을 어떻게 골랐는지 미기재.
- `Fig. S7` (안 봄): SS 단독 풀셀은 *"did not yield a recognisable cycling response"* — Ag/CB 없이는 이 셀에서 사이클 자체가 안 된다.
- `Fig. S8` (20 MPa · 방전 0.2 mA cm⁻²): 본문 *"improved charge capacity retention from 40% to 45%"* · *"the effect was less marked"*. `figure-read ≈` 첫 방전 160 → 199 · ICE ≈72 → 84 % · 100 cy ≈88 → 107. [우리 환산] **방전 용량 기준 유지율은 ≈55 vs 54 %** — 이 조건에서 구조화의 이득은 **첫 사이클 손실 감소**에 거의 다 들어 있고 감쇠 속도는 비슷하다.

### 6.5 임피던스와 속도 한계 (`Fig. S9` · `Fig. S10`)
- `Fig. S9a` (Nyquist 0–200 Ω): 여섯 곡선 (1 · 5 · 10 cy × 두 층) 이 거의 겹친다 — 작은 호 (`figure-read ≈` Re Z ≈68 → 90 Ω) + 45° 이상 꼬리. `Fig. S9b` 맞춤 (R1 53.46 · R2 40.54 Ω · Q2 · W3) 이 점을 잘 따라간다. 데이터가 ≈68 Ω 에서 시작하므로 R1 = 53.46 Ω 은 **외삽 절편**이다.
  - 저자: *"∼5 mS/cm for both cells and no resolvable difference between the Ag/CB arrangements or in their impedance evolution up to 10 cycles"*. [우리 환산] (R1 + R2) 로 계산하면 5.4 mS cm⁻¹ · R1 만이면 9.5 — 어느 쪽인지 미기재 (§3g).
  - ⇒ 10 cy 안에서는 **임피던스로 두 층을 못 가른다** — 차이는 전하 수지 (CE · 유지율) 에만 보인다.
- `Fig. S10a` (풀셀 · 2 MPa · 1 → 2 mA cm⁻² · 각 5 cy · cy 1 = 1 로 정규화): 모든 계열에서 구조화가 위 (`figure-read ≈` 10 cy 방전 0.61 vs 0.50 · 충전 0.42 vs 0.27). 충전 유지가 2 cy 에 벌써 0.68 / 0.52 로 떨어지는 것은 첫 사이클 Li 손실이다. 3 mA cm⁻² 에서 둘 다 실패 (S-11).
- `Fig. S10b,c` (열간 3전극 · 5 mAh cm⁻²): 2.5 mA cm⁻² 는 둘 다 끝까지 (≈2 h) — `figure-read ≈` 구조화 최소 ≈ −24 → 끝 ≈ −12.5 mV · 비구조화 최소 ≈ −27.5 → 끝 ≈ −18 mV (고율에서는 **성장 과전압이 구조화 쪽이 ≈5 mV 작다**). 3 mA cm⁻²: 구조화 ≈ −16 mV 로 끝까지 · 비구조화 계단 모양 *"Unstable charging"*. 3.5 mA cm⁻²: 구조화는 시작 직후 (≈2.12 h) · 비구조화는 ≈3.22 h 에 0 mV 가까이 튀어 *"Charging failure"* (단락으로 읽힌다).
  - ⇒ 현미경 판독 조건 2.5 mA cm⁻² 는 이 셀들의 **안정 상한 바로 아래**다.

### 6.6 Li 가 쌓인 곳 — 구조화 (`Fig. 4a–f` · `Fig. S13e–h` · `Fig. S14`)
- `Fig. 4a` (SEM · CC 위 · LPSCl 아래 · 10 µm 바): CC 아래로 **≈20 µm** (`figure-read ≈` 스케일바 기준 19 µm) 의 무른 층 — 세로 줄무늬는 FIB 커튼 효과 (무른 Li 의 전형). 그 아래 얇은 Ag/C 띠 (`figure-read ≈` **3–6 µm**, 위로 솟은 혹 하나) · 그 아래 LPSCl.
  - 그림에서만 보이는 것 (논문 언급 없음): ① **오른쪽 위 CC 바로 밑에 Ag/C 조각이 붙어 있다** (점선 · `figure-read ≈` 두께 ≈3 µm · 시야 절반 폭) — 인터레이어가 통째로 밀린 게 아니라 일부는 CC 에 남았다. ② 가운데 위 **깔때기 모양 섬유 결** — 치밀하지 않은 Li (또는 빈 곳 · 커튼) 로 보인다.
- `Fig. 4b–e` (EDS Fe · S · C · Ag): Fe = CC · S = 아래 LPSCl · C · Ag = 띠 (Ag 점은 띠 왼쪽에 밝다). 새 층은 EDS 로 원소를 못 준다 — *"because of the low X-ray energy of Li, the resulting low probability of X-ray emission, and the high likelihood of Li X-ray absorption"* (p.39092). ⚠ Li 층 자리가 Fe · S 지도에서 검지 않고 중간 밝기다 (각 지도 자동 대비 · 배경 · 재증착으로 보인다 · 논문 설명 없음).
- `Fig. 4f` (⁷Li⁺ SIMS · 0–255 색): CC = 짙은 파랑 (0) · 새 층 = 밝은 파랑에 세로 줄 (Xe⁺ 밀링 지형) · Ag/C 띠 = 짙은 파랑 줄 (Li 낮음) · LPSCl = 더 밝은 파랑 ~ 주황 (Li 높음 · matrix effect).
- `Fig. S13e–h` (넓은 시야 · 25 µm 바): Li 층이 CC 아래 전 폭에 이어진다 · 밀린 Ag/CB 띠는 평평하고 얇다 (`figure-read ≈` ≈4–5 µm) · **CC 에 붙은 Ag/CB 조각 두 곳** (점선, 저자가 그려 놓고 본문에선 언급 안 함) · Li 층 안 섬유 결 (왼쪽) · 렌즈 모양 빈 곳 (오른쪽). Li 두께는 CC 선이 기울어 있어 `figure-read ≈` 왼쪽 ≈16 → 오른쪽 ≈9 µm (스케일바 · 기울기 보정 없음) — 저자 *"local variations in the plated Li thickness (20-25 µm)"*.
  - (f) Fe = CC · (g) Ag = 밀린 띠에 점이 한 줄로 · **Li 층 자리에 흐린 Ag 신호** (저자: 재증착 또는 Li 안 Ag 고용) · (h) C = 두 줄 (CC 의 조각 · 밀린 띠).
- `Fig. S14` (구조화 · 2 mA cm⁻² × 2.5 h · 25 µm 바): 저자 *"approximately 20 µm Li layer plated onto the current collector"*. `figure-read ≈` 스케일바로는 26–31 µm 인데, 같은 그림에서 10 µm SS 박이 12–14 µm 로 재인다 → SS 를 자로 삼으면 ≈21–26 µm (그림 판독 두께는 ±30 % 불확실의 예). (d) Ag 점이 띠에 한 줄로 · (c) C 지도는 띠 위로 넓은 C 신호를 보여 (a) 의 얇은 띠와 정합이 불분명하다 (설명 없음).

### 6.7 그 층이 Li 인가 — SIMS · XPS · 두께 (`Fig. S11` · `Fig. S12` · S-15)
- **SIMS 비교** (`Fig. S11`): 같은 영상 조건에서 Li 박 | LPS 기준 시편의 Li : LPS = **38 : 100**, 셀의 명목 Li 층 : LPS = **36 : 100** → 금속 Li 와 같은 세기 → Li (S-13).
  - `figure-read ≈` 기준 시편 Li 쪽은 ≈39–40 으로 평평하지만 LPS 쪽은 깊이에 따라 **≈82 → 100** 으로 오른다 (100 = 가장 깊은 곳). 셀의 Li 층은 ≈30–42 로 출렁인다 → 38 대 36 의 일치는 **출렁임 폭 안**이다 (반정량).
  - Ag/CB 띠 ≈9–10 → *"a low concentration of Li in CB-rich parts of the interlayer"* → 인터레이어는 Li 저장소가 아니라 **촉매**라는 해석 (S-13).
- **XPS** (`Fig. S12` · §3j): 25 nm 식각 뒤 Li 54.4 · O 34.1 at% · SE 원소 (S · P · Cl) 합 1.5 at% · F 0.8 · Fe 0.27 · Ag 없음. 저자: *"the strongest intensity peak was due to oxidized Li metal"* · *"no other significant candidate peaks"*. 우리 판독: 개관 (1 eV) 뿐이고 BE 가 참조 보정 안 된 것으로 보여 **Li⁰ 는 직접 보이지 않는다** — "산화된 Li 가 대부분인 층, SE 는 거의 없음" 까지가 자료가 말하는 것 (§10-⑦).
- **두께** (S-15–S-16): 기대 ≈27 µm (3482 mAh g⁻¹) ↔ 관찰 20–25 µm → *"approximately similar"*. [우리 환산] 본문 자신의 3860 mAh g⁻¹ 로는 24.3 µm — 관찰과 더 잘 맞는다.
- 종합 (p.39093): *"combining electrochemical, EDS, SIMS, and XPS investigations, the ∼20 μm layer in Figure 4 can confidently be ascribed to metallic Li plated on the first cell charge."*
- Li–Ag 상 (S-13): *"no strong evidence for distinct Li-Ag phases at the resolution of the instrumentation available"*.

### 6.8 Li 가 쌓인 곳 — 비구조화 (`Fig. 4g–i` · `Fig. S13a–d`)
- `Fig. 4g` (SEM · **10 µm 바가 짧다 = 배율이 낮다**): Ag/C 띠가 CC 바로 아래에 비스듬히 남아 있고, 그 **아래 (SE 쪽)** 에 Li (흰 화살표) · 맨 아래 LPSCl 의 둥근 알갱이들. `figure-read ≈` 스케일바 그대로면 Li ≈43 µm · 띠 ≈10–17 µm.
- `Fig. 4h` (C): 띠가 밝다 · CC 자리 위쪽에도 밝은 덩이 (설명 없음). `Fig. 4i` (Fe): CC 만 밝고 아래는 잡음 · 맨 아래쪽 점이 조금 더 많다 (설명 없음).
- **비구조화에는 SIMS 지도가 없다** — Li 동정은 구조화 결과에 기댄 유추다.
- `Fig. S13a` (넓은 시야 · 50 µm 바): 띠가 CC 에 붙은 채 남아 있고 (`figure-read ≈` ≈12–22 µm · 가로 결이 보이는 층) · 오른쪽에서는 떨어져 나간 Ag/CB 덩어리 (`figure-read ≈` 높이 ≈26 µm) 가 Li 안에 묻혀 있다 · Li 층 `figure-read ≈` ≈37 µm (스케일바 그대로). 저자 (S-16): *"indicating a tendency for Ag/CB interlayer retention on the current collector, rather than displacement of the interlayer"*.
