Repository: yonghoon7153-source/Yonghoon-DEM-DFT

# 📚 LITDB — 문헌 단일 시스템 (**SE·DFT 축 + DEM·MPM 축, 두 트랙**)

> **앞으로 논문은 여기서만 본다.** 여러 곳(db/literature, kb/papers, db/properties, Excel)에 흩어진 문헌을 한 곳에서 생각·참고·비교하기 위한 통합 MD 시스템.

## 왜 트랙이 둘인가
`INDEX.md` 는 argyrodite 전해질 축이라 접촉역학·MPM·건식전극 digest 가 들어갈 자리가
없다. 그래서 한때 64편이 **어느 인덱스에도 없었다**(open_items #7). 축을 나눠 그 구멍을
닫았고, 한 분모로 세면 “159편 중 98편 미언급” 같은 **가짜 미결**이 나온다
(`comparison_vs_ours.md:8`). 분리는 실측 근거가 있는 결정이다 — 합치지 말 것.

⚠ 이 표의 **편수는 적지 않는다.** 손으로 쓴 수는 반드시 낡는다(README 자신이 세 번 틀렸다).
현재값은 `python3 tools/litdb/build_index.py --check` 로 본다.

File: litdb/papers/morgan2021_anion_disorder_superionic_mechanism_li6ps5x.md (part 1 of 2)
# Mechanistic Origin of Superionic Lithium Diffusion in Anion-Disordered Li₆PS₅X Argyrodites — Morgan (Chem. Mater. 2021)

> slug `morgan2021_anion_disorder_superionic_mechanism_li6ps5x` · DOI `10.1021/acs.chemmater.0c03738` · type `AIMD (순수 계산 · 실험 0 · 기전 규명 전용)` · PDF `litdb/inbox/9. Mechanistic_origin_superionic_Li_diffusion_anion_disordered_Li6PS5X_MAIN.pdf` (+SI `litdb/inbox/9. Sup) Mechanistic_origin_superionic_Li6PS5X_SI.pdf`) · digested `2026-09-22` · status ✅
> **저자**: **Benjamin J. Morgan\*** (**단독 저자**) — Department of Chemistry, University of Bath, Bath BA2 7AY, U.K. + **The Faraday Institution**, Didcot OX11 0RA · ORCID 0000-0002-3056-8233 · 교신 `b.j.morgan@bath.ac.uk` · ***Chem. Mater.* 33, 2004−2018 (2021)** · **OPEN (The Author, ACS)** · 접수 2020-09-21 / 개정 2021-02-13 / 게재 2021-03-03 · 본문 15 pp (`Fig. 1`–`Fig. 15` + `Table 1`, refs 119) · SI = **2 pp, `Fig. S1`·`Fig. S2` 뿐** · 지원 Royal Society UF130329 & URF\R\191006 + Faraday Institution FIRG003 · 계산 Bath Balena + ARCHER (EPSRC EP/L000202) · 사사에 **Wolfgang Zeier**

> elements: Li, P, S, Cl, I
> methods: DFT, AIMD

---

## 0. 이 digest 를 읽는 법 — **이 논문이 답하는 것과, 우리가 물었는데 답이 없는 것**

이 digest 는 **우리 소셀 유리 캠페인의 외부 기대치를 찾으러** 열었다. 지금
`db/properties/lpscl_smallcell_glass_md_estimand_2026_09_21.json` 이 *"담금질 시드 5 개의 Ea 산포가
열잡음으로 설명되는가"* 를 분산비로 판정하는 중이고, 이 논문이 **음이온 무질서 배열을 여러 개 만들어
돌렸을 것**이라는 기대가 있었다.

🔴 **그 기대는 빗나간다. 분명히 적어 둔다 — 이 논문에는 구조 산포가 없다.**

| 우리가 물은 것 | 이 논문의 답 |
|---|---|
| 무질서 배열을 **몇 개** 만들었나 | **무질서 수준당 1 개.** 50 % 배열은 *"a random S/X configuration"* **하나**뿐이고, 그것도 **Li₆PS₅I 와 Li₆PS₅Cl 에 같은 배열을 재사용**했다 |
| 배열마다 D·Ea 를 따로 보고했나 | **D 값이 0 개다.** MSD 곡선만 있고 확산계수 숫자가 본문·SI 어디에도 없다 |
| 산포의 폭이 얼마인가 | **n/a** — 배열이 하나라 산포가 정의되지 않는다 |
| 구조 산포와 열잡음을 구분했나 | **안 했다.** 시드도 하나다 (속도 시드 복제 없음) |
| 활성화에너지 Ea 는 | **없다.** 온도가 **500 K 한 점**이라 아레니우스 자체가 없다 |
| Haven 비는 | **없다.** σ 를 계산하지 않고 Nernst–Einstein 을 쓰지 않는다 |

⇒ **"문헌에도 없다" 는 것 자체가 우리 §1 의 결과다.** 그리고 그것은 이 논문의 결함이 아니다 —
이 논문은 **전송계수를 재는 논문이 아니라 기전을 밝히는 논문**이다. 파는 것은 숫자가 아니라
**"왜 무질서가 있어야 빨라지는가" 에 대한 하나의 인과 사슬**이다.

> ⚠ **소환값 규율**: 아래 MSD·전이확률·배위수·거리는 전부 이 논문 값이다. 우리
> `db/properties/` 절대값과 같은 표에 놓지 않는다. 내가 계산한 것은 전부 **(우리 유도, 논문 미보고)** 로 표시했다.

> ⭐ **데이터·코드 실물 공개**: DFT 입출력 전체가 University of Bath Research Data Archive
> `10.15125/BATH-00814` (CC BY 4.0), 분석 Jupyter 노트북이 Zenodo `10.5281/zenodo.4338578` (MIT).
> 본문 그림 대부분에 *"Figure adapted from ref 60 under a CC BY-SA 4.0 license"* 가 붙어 있다.
> **아직 받지 않았다** — 받으면 §10-11 의 "MSD 적합 창 미선언" 을 직접 닫을 수 있다.

🎤 **관련 발표 없음** — `litdb/talks/lee2026_skku_mlip_materials_design.md` §99 인입 대기열에 이 논문은 없다.
역링크 대상 아님.

---

## 1. 한 줄 요약

**Li₆PS₅X 가 빠른 이유는 할로겐이 뭐냐가 아니라 S/X 가 4a·4c 에 **섞여 있느냐**다 — 음이온이 정렬돼
있으면 Li 자리 위치가 S 쪽으로 **규칙적으로** 밀려 특정 자리–자리 경로가 통째로 죽고 Li 는 S 주위
닫힌 궤도에 갇히며, 음이온이 섞이면 그 밀림이 **무작위**가 되어 짧은 경로가 3차원으로 퍼콜레이션하고,
동시에 이웃한 두 S 가 SLi₆ 를 동시에 만들 수 없게 되는 기하 좌절 때문에 SLi₆/SLi₇ 가 공존하게 되어
**배위수 총합을 바꾸지 않는 Li 교환**이 저에너지 과정이 된다 — 그 결과가 끈 모양(string-like) 협동 확산이다.**

---

## 2. 메타 / 이 논문이 세운 문제

| 저자 | 저널/년 | DOI | 조성 | 연구유형 |
|---|---|---|---|---|
| **Benjamin J. Morgan** (단독, Bath + Faraday Institution) | *Chem. Mater.* **33**, 2004–2018 (2021) | 10.1021/acs.chemmater.0c03738 | **Li₆PS₅I · Li₆PS₅Cl** (각각 S/X 자리반전 0 % / 50 % / 100 %) | **AIMD 전용** (실험 0 · MLIP 0 · NEB 0 · 전자구조 0) |

### 2-A. 출발점의 역설 (서론)

- 실온 전도도: **X = {Cl, Br} 이 σ_RT ≈ 10⁻³ S cm⁻¹ · X = I 가 σ_RT ≈ 10⁻⁶ S cm⁻¹** (refs 26, 27)
  ⇒ **×10³ 차이**인데 **세 물질은 위상적으로 동일한 결정구조**다.
- 이 경향은 **다른 계열과 반대**다. thio-LISICON·NASICON 에서는 더 크고 더 분극성 높고 전기음성도
  낮은 음이온이 σ 를 **올린다** (ref 2). 여기서는 제일 큰 I 가 제일 느리다.
- 알려진 상관: **σ 가 높은 계는 S/X 치환무질서가 있다** (refs 23, 27). Li₆PS₅I 는 완전 정렬
  (I 가 4a, S 가 4c), Li₆PS₅Cl/Br 은 S 와 X 가 4a·4c 에 섞인다 — 이온반경이 비슷해 antisite 형성에너지가
  낮기 때문 (refs 11, 24, 28–30).
- 🔴 **그런데 그 상관의 *기전* 이 없다.** 저자의 문장: *"a mechanistic model that explains this
  relationship is currently lacking."* ⇒ 이 논문의 존재 이유.

### 2-B. 저자가 깨려는 관행 하나 — **"type 5 만 보는 모형"**

기존 문헌(refs 9, 11, 22–25, 28, 41–44, 48, 85, 102, 103)은 Li 를 **48h (type 5 사면체 내부)** 와
**24g (type 5 쌍의 공유면, = type 5a)** 두 자리로만 기술하고, 확산을 **5 → 5 도약의 연속**으로 본다.
저자의 반박은 기하학적이고 결정적이다:

> **type 5 사면체는 서로 떨어진 *면공유 쌍* 을 이룬다.** 그래서 type 5 만으로는 쌍 안에서
> 왔다 갔다 하는 것 이상을 기술할 수 없다 — 장거리 이동은 **반드시 비-type-5 사면체를 거쳐야 한다**
> (Deiseroth 2011, ref 45 가 이미 지적).

⇒ 이 논문의 기술적 기여는 **음이온 부격자가 만드는 사면체 구멍을 전부(type 0–5) 세고**,
Li 를 그 위에 사상해 **전이행렬을 찍은 것**이다.

---

## 3. 🔴 미션 ① — **구조 산포가 Ea·D 에 주는 폭: 이 논문에는 없다**

우리 판정에 쓸 외부 기대치를 찾는 절이다. 결론부터.

### 3-A. 배열을 몇 개, 어떻게 만들었나 — **METHODS 축자**

> *"For both Li₆PS₅I and Li₆PS₅Cl, we have considered **three different S/X configurations**:
> **0 % site-inversion**, with S fully occupying the 4c sites and X fully occupying the 4a sites …;
> **50 % site-inversion**, with **a random S/X configuration** that approximates the experimentally
> reported disordered Li₆PS₅Cl structure; and **100 % site-inversion**, with S fully occupying the 4a
> sites and X fully occupying the 4c sites. **The same randomly generated 50 % site-inverted S/X
> configuration was used for the Li₆PS₅I 50 % and Li₆PS₅Cl 50 % simulations.**"*

| 항목 | 값 |
|---|---|
| 무질서 수준 수 | **3** (0 / 50 / 100 %) |
| 수준당 배열 수 | **1** |
| 배열 생성법 | **무작위 (random)**. ⛔ SQS 아님 · enumerate 아님 · Ewald 최저에너지 아님 · 담금질 아님 |
| 선택 기준 | **없다.** 얼마나 뽑아서 무엇으로 골랐는지 본문·SI 어디에도 없다 |
| 조성 간 처리 | **I 와 Cl 이 같은 50 % 배열을 공유** — 즉 **배열을 고정하고 화학만 바꾼 설계** |
| 속도 시드 복제 | **없다** (한 조합당 궤적 1개) |
| 총 궤적 수 | **6** = {I, Cl} × {0, 50, 100 %} |

🔑 **설계의 방향이 우리와 정반대다.** 우리 유리 카드는 *"화학을 고정하고 구조를 5 개 흔든다"* 인데,
이 논문은 *"구조를 고정하고 화학을 2 개 흔든다"* 다. ⇒ **구조 산포를 잴 수 있는 자유도 자체가 없다.**

### 3-B. 배열마다 D·Ea 를 보고했나 — **D 도 Ea 도 숫자가 0 개다**

- 본문 전체에서 확산계수의 **수치가 한 번도 안 나온다.** `Fig. 3` 은 MSD 곡선이고, 본문은
  정렬계에 대해 *"giving an effective lithium diffusion coefficient of **zero**"* 라고만 쓴다.
- **온도가 500 K 한 점**이다 ⇒ **아레니우스 적합이 없다 ⇒ Ea 가 없다.**
- σ 도 없다 (Nernst–Einstein 을 쓰지 않는다).
- ⇒ 이 논문에서 우리 4축 표(A 이온전도 / B 산화 / C 기계 / D 전자구조)에 **넣을 수 있는 수치가 하나도 없다.**
  `comparison_vs_ours.md` 편입은 **`🔧 방법 원전` 블록(§J-7 계열)에만** 해야 한다.

### 3-C. 그러면 이 논문이 주는 **유일한 통계량** — `Fig. 3` 의 부트스트랩 95 % 띠

논문이 제공하는 단 하나의 불확실도다. `Fig. 3` 캡션 축자:
*"Shaded regions show estimated 95 % confidence intervals, calculated at each time interval via
**bootstrap sampling**."* (ref 73 = Efron 1979)

`Fig. 3` 실독 (`figure-read ≈`, 70 ps 끝값):

| 계 | MSD(70 ps) | 95 % 띠 폭 | 거동 |
|---|---|---|---|
| Li₆PS₅I **0 %** | **≈8.5 Å²** | ≈±1 | ≈40 ps 부터 평탄, 끝에서 살짝 **하강** |
| Li₆PS₅Cl **0 %** | **≈11.5–12 Å²** | ≈±1 | ≈25 ps 부터 평탄, 65 ps 이후 소폭 **재상승** |
| Li₆PS₅I **50 %** | **≈26–27 Å²** | **≈±4** (≈22–30) | 70 ps 내내 **직선** |
| Li₆PS₅Cl **50 %** | **≈46 Å²** | **≈+9 / −8** (≈38–55) | 직선이다가 **≈55 ps 부터 완만히 꺾인다** |
| Li₆PS₅I **100 %** | **≈11 Å²** | ≈±1 | ≈45 ps 부터 평탄 |
| Li₆PS₅Cl **100 %** | **≈12.5 Å²** (최대 ≈13.5 @ 60 ps) | ≈±1.5 | 60 ps 이후 **하강** |

🔴 **그런데 이 띠는 저자 자신의 2025년 기준으로는 너무 좁다.** 같은 저자(+McCluskey, Coles)의
***J. Chem. Theory Comput.* 2025, 21, 79−87** (`papers/mccluskey2025_accurate_diffusion_coefficients_uncertainties.md`)
이 **MSD 점은 계열상관 + 이분산이라 OLS/부트스트랩이 D 의 오차를 한 자릿수 이상 과소평가한다**고
자기 손으로 증명했고, 그 반증 대상에 **블록·부트스트랩류가 명시적으로 포함**된다(SI S-II, pyblock 정면 기각).
⇒ **`Fig. 3` 의 띠를 "이 정도 불확실도다" 로 인용하면 안 된다.** (§10-2)

### 3-D. ⭐ (우리 유도, 논문 미보고) — He 2018 식으로 붙여 보는 오차막대

`papers/he2018_statistical_variances_diffusional_aimd.md` 식 (8)(9): `RSD(D) = 3.43/√N_eff + 0.04`,
`N_eff = max_Δt[TMSD]/a²`. 이 논문 셀: **416 원자 = 32 f.u. ⇒ N_Li = 192** (32 P · 160 S · 32 X; 검산 192+32+160+32 = 416 ✓).

| 계 | max MSD (Å²) | TMSD = 192×MSD | N_eff (a = 2.4 Å) | **RSD(D)** | N_eff (a = 3.0 Å) | **RSD(D)** |
|---|---|---|---|---|---|---|
| Li₆PS₅Cl 50 % | ≈46 | 8832 | 1533 | **≈13 %** | 981 | **≈15 %** |
| Li₆PS₅I 50 % | ≈26.5 | 5088 | 883 | **≈16 %** | 565 | **≈18 %** |

⇒ **50 % 두 계의 D 비 = 46/26.5 ≈ 1.74**, 오차 전파 `√(0.15² + 0.18²) ≈ 0.23` ⇒ **1.74 ± 0.40**
(1 을 ≈1.9σ 로 벗어남 — **경계선**). 🟢 **그래서 저자가 "I 와 Cl 은 정성적으로 같다" 라고만 쓴 것은 옳다.**
*"Cl 이 I 보다 1.7배 빠르다"* 를 이 논문에서 인용하면 **저자가 하지 않은 주장**이다.

⚠ **정렬계(0 %/100 %)에는 이 식을 쓰면 안 된다.** N_eff 는 `MSD/a²` 를 "홉 수" 로 읽는데, 케이지
안에서 왕복만 해도 MSD 는 쌓인다 ⇒ **비확산 rattling 이 N_eff 를 부풀린다.** 실제로 Cl 0 % 는
N_eff ≈ 383 (a = 2.4) 가 나와 RSD ≈ 21 % 라는 **의미 없는 숫자**가 나온다. He 식의 전제는 확산영역이다.

### 3-E. ⇒ 그러면 우리 유리 분산비 판정의 외부 기대치는 어디서 오나 — **litdb 안에 거의 없다**

| 후보 | 그 논문이 실제로 준 것 | 우리 질문에 쓸 수 있나 |
|---|---|---|
| **이 논문** (Morgan 2021) | 배열 1 개 · Ea 0 개 | ❌ **못 쓴다** |
| `deklerk2016_diffusion_site_disorder_argyrodite` | **분포 %당 단일 배열**, 배열 선택 기준 없음 (SI 실물로 확정) | ❌ 못 쓴다. 오차는 **10-블록 시계열 분할**(= 열잡음)이고 구조 산포가 아니다 |
| `kim2024_mtp_argyrodite_disorder_gb` `Table 1` | **enumerate 6 배열**의 Ea 전수 | 🟡 **가장 가깝다 — 아래** |

🔑 **litdb 안의 유일한 앵커 — Kim 2024 의 "같은 무질서 수준, 다른 배열" 쌍** (⚠ **이 논문 값이 아니다**):

`Li₆PS₅Cl` **50 % 자리점유의 서로 다른 두 공간군** 배열이 `kim2024` `Table 1` 에 나란히 있다.

| 배열 | AIMD_PBE Ea | MTP_optB88 Ea |
|---|---|---|
| 50 % (P2₁22) | **160 meV** | **256 meV** |
| 50 % (P2mm) | **151 meV** | **246 meV** |
| **차** | **9 meV** | **10 meV** |

⇒ **서로 다른 두 힘 계산이 독립적으로 ≈10 meV 를 준다.** 무질서 4 수준 전체(25/50/50/75 %)로
넓히면 AIMD_PBE 151–193 meV = **폭 42 meV, sd ≈ 19 meV**.

⚠⚠ **이식 한계를 먼저 적는다**: (i) 이것은 **결정**의 **대칭 구별되는** 배열이지 **무작위 표본**이 아니다,
(ii) **n = 2** 다, (iii) **유리의 담금질 시드는 결정의 자리배열보다 훨씬 큰 자유도**를 흔든다
(밀도·배위·PS₄ 연결성까지 바뀐다) ⇒ **≈10 meV 를 유리의 기대치로 쓰면 거의 확실히 과소다.**
🟢 **쓸 수 있는 방향은 하나**: *"결정 아지로다이트에서 같은 무질서 수준·다른 배열의 Ea 차는
두 독립 방법에서 ≈10 meV 였다 ⇒ **유리 시드 산포가 그보다 크게 나오면 그것은 구조 자유도가
결정보다 크다는 것으로 읽히지, 곧바로 잡음으로 치부할 수 없다**"* — **하한의 참고점**으로만.

---

## 4. 미션 ② — **MD 규약 전수 + 우리 규약 나란히**

### 4-A. 이 논문의 규약 (METHODS 축자 전수)

| 항목 | 값 | 출처 |
|---|---|---|
| **AIMD 인가 MLIP 인가** | **AIMD 만.** MLIP·고전 MD **0회** | METHODS |
| 코드 | **VASP** (refs 51, 52) | 축자 |
| **범함수** | **PBEsol** (ref 53, Perdew 2008 "Restoring the density-gradient expansion for exchange in solids and surfaces") — ⚠ **PBE 가 아니다** | 축자 |
| vdW 보정 | **언급 없음** (= 없음) | — |
| 의사퍼텐셜 | **PAW** (ref 54). 코어: **Li [He] · P [Ne] · S [Ne] · Cl [Ne] · I [Kr]** | 축자 |
| 스핀 | **언급 없음** | — |
| DFT+U | **없음** | — |
| 구조 출처 | **Materials Project ID-985592** (= Li₆PS₅Cl, ref 55 Persson 2016) | 축자 |
| **이완 (별도 단계)** | **단위셀 52 원자 full geometry optimization** · **ecut 700 eV** · **2×2×2 Monkhorst–Pack** · 0 % 정렬 배열의 **영압 부피**를 구함 (I 용·Cl 용 각각) | 축자 |
| **MD 셀** | **2×2×2 슈퍼셀 = 416 원자** (**N_Li = 192**) | 축자 |
| **MD ecut** | **280 eV** — ⚠ **이완의 700 eV 와 다르다** (§10-4) | 축자 |
| **MD k-점** | **Γ 점 1개** | 축자 |
| **격자상수** | **전 계에서 0 % 최적값으로 고정** — 50 %·100 % 배열도 자기 평형 부피가 아니다 | 축자 |
| **온도** | **500 K, 단 한 점** | 축자 |
| **timestep** | **2 fs** | 축자 |
| **앙상블** | **NVT** — 🔴 **thermostat 이름이 없다** (Nosé–Hoover 인지 Langevin 인지 본문·SI 어디에도 없다) | §10-5 |
| **평형화** | **2 단계**: ① **2 ps NVE + 50 스텝마다 온도 재규격화** → ② **2 ps NVT**. 합 **4 ps** | 축자 |
| **생산 런** | **70 ps** (계당 1 개) | 축자 |
| **MSD 적합 창** | 🔴 **선언 없음.** 본문은 *"the slope of the MSD versus time, **in the long time limit**"* (ref 72) 라고만 쓰고 D 를 숫자로 내지 않는다 ⇒ 창 하한·상한 모두 없다 | §10-11 |
| **절편 자유 / 원점 강제** | 🔴 **선언 없음** (적합 자체를 보고하지 않으므로) | — |
| **원점 평균 (multi-origin)** | 🔴 **본문 선언 없음.** 다만 쓴 패키지가 **Kinisi** 라 **다중 시간원점이 구현돼 있다** — ⚠ **이것은 패키지에서 유추한 것이지 논문의 진술이 아니다** | §10-11 |
| **MSD 오차** | **부트스트랩 95 % CI** (ref 73 Efron 1979), 각 Δt 마다 | `Fig. 3` 캡션 |
| **Haven 비** | 🔴 **없음.** σ 를 계산하지 않고 Nernst–Einstein 을 쓰지 않는다 | §6 |
| **아레니우스 점 수** | 🔴 **0** (온도 1 점) | — |
| **inherent structure** | **50 타임스텝마다(= 100 fs) 스냅샷을 conjugate-gradient 기하최적화** ⇒ 런당 **≈700 개** (우리 산수) | 축자 (refs 56–58) |
| **분석 패키지** | Matplotlib · NumPy · **Pymatgen** · SciPy · tqdm · **vasppy** · **site-analysis** · **polyhedral-analysis** · **Kinisi** · **crystal-torture** (뒤 넷은 전부 저자 자신의 코드) | 축자 |

### 4-B. ★ **우리 규약과 한 줄씩 나란히** (판정하지 않는다 — 나란히만)

| 항목 | **Morgan 2021** | **우리 (결정계: modelc·lpsocl)** | **우리 (소셀 유리 카드)** |
|---|---|---|---|
| 힘 | **AIMD / VASP / PBEsol** | **MLIP / UMA-s-1p1 (omat)** | 동일 |
| 셀 | 416 원자 (2×2×2), Li 192 | box331 **558 원자** / comp1 52 / comp2 52 | **120 원자** (1×1×1, L = 13.98 Å) |
| 격자 | **0 % 배열 영압값으로 고정** | 조성별 이완값 | 담금질 산출값 |
| 온도 | **500 K 1 점** | **600 / 800 / 1000 K 3 점** (400/500 제외 판정) | **400 / 465 / 550 K 3 점** |
| 각 온도 시간 | **70 ps** | **200 ps** (box331 400 ps) | **400 ps** |
| 평형화 | NVE 2 ps + NVT 2 ps = **4 ps** | **5 ps** | **5 ps** |
| timestep | **2 fs** | **2 fs** | **2 fs** |
| thermostat | **NVT, 이름 미기재** | **Langevin NVT, friction 0.02** | 동일 |
| **MSD 적합 창** | **미선언** | **2–50 ps 고정** | **2–50 ps 고정** |
| **절편** | **미선언** | **자유절편 D** | **자유절편 D** |
| **원점 평균** | 미선언 (Kinisi 는 다중원점) | **단일원점** (⚠ `mccluskey2025` digest §계산② 가 우리 손실 87× 중 8.7× 를 이 축으로 귀속) | 동일 |
| **Haven** | **미측정·미사용** | **Nernst–Einstein H = 1 가정** (⚠ `marcolongo` 가 LGPS 에서 H_c 0.36–0.61 보고) | 동일 |
| **아레니우스 점** | **0** | **3 점** | **3 점** |
| **배열/시드 수** | **수준당 1** | comp2 앙상블 d-level(0/0.5/1.0) × cfg **3** · Ea 오차막대는 **600 K 3-시드** | **담금질 구조 시드 5** |
| **오차 보고** | MSD 부트스트랩 95 % 띠 | Ea ± (3-시드) · σ 절대값 인용 금지 | Ea **중앙값 + IQR**, 시드 풀링 금지 |

🔑 **나란히 놓고 보면 제일 크게 어긋나는 세 칸**:
① **온도 점 수 1 vs 3** (그래서 Ea 가 없다) ② **적합 창 선언 유무** ③ **배열 수 1 vs 3–5**.
🟢 **일치하는 칸**: timestep 2 fs · 평형화 시간대(4 ps vs 5 ps) · 슈퍼셀 규모대(416 vs 558) · NVT.

---

## 5. 방법 ★ — 계산 설정과 **분석 기법 세 가지의 실체**

### 5-A. 분석 기법 ① **Inherent structure (고유구조)** — 이 논문의 전처리 축

| | |
|---|---|
| **무엇** | MD 궤적에서 **50 스텝마다(100 fs) 한 장을 뽑아 conjugate-gradient 로 0 K 극소까지 이완**한 구조. 그 수열이 "inherent-structure trajectory" |
| **왜** | 열진동(비확산 변위)을 **담금질해 없애고** 확산에 기여하는 변위만 남긴다 |
| **계보** | 유리 물리학이다 — **Stillinger & Weber 1984** (ref 57) · **Heuer 2008** (ref 58) · **Keys, Hedges, Garrahan, Glotzer, Chandler 2011** (ref 56) |
| **효과 (SI 실독)** | `Fig. S1`: 같은 Li 의 x·y·z 를 원본(파랑)과 고유구조(주황)로 겹쳐 그렸다. 주황이 파랑을 따라가되 고주파 잔떨림이 줄어든다 — 원본의 진동 진폭 ≈±0.4–0.5 Å → 고유구조 ≈±0.2 Å (`figure-read ≈`). **완전히 없애지는 못한다** |
| **효과 (SI 실독)** | `Fig. S2`: 자리 인덱스 시계열. 원본에만 있는 **1 프레임짜리 스파이크**가 고유구조에서 사라진다. SI 축자: *"in nearly every case the transition to a new site does not persist beyond a single analysis frame"* |
| ⚠ **주의** | **`Fig. 3` 의 MSD 는 고유구조가 아니라 원본 궤적에서 나온 것으로 보인다** — 본문이 명시하지 않는다. `Fig. 4`·`Fig. 5`·`Fig. 7` 은 *"calculated using the inherent structures"* 라고 명시한다 ⇒ **MSD 와 전이통계가 서로 다른 궤적에서 나왔을 가능성**이 있고, 논문이 그 정합을 보이지 않는다 (§10-6) |

### 5-B. 분석 기법 ② **사면체 자리 사상** — `Table 1` (Deiseroth 분류, ref 36)

S/X 음이온이 4a·4c·16e 에 앉으면 **tetrahedrally close-packed (Frank–Kasper)** 격자가 되고 (refs 37–39),
그 사면체 구멍이 **6 종** 으로 갈린다:

| type | 사면체 중심 Wyckoff | 설명 |
|---|---|---|
| **0** | **4b (P)** | PS₄ 사면체 중심 — **P 가 차지, Li 불가** |
| **1** | 16e | 4c 자리 4배위 |
| **2** | **48h** | 4a·4c 의 12배위. **4a 주위에 면공유 쌍**을 이룬다 |
| **3** | 4d | 이웃 PS₄ 와 꼭짓점 4개 공유 |
| **4** | 16e | 4a 자리 4배위 |
| **5** | **48h** | 4c·4a 의 12배위. **4c 주위에 면공유 쌍**을 이룬다 |

- 각 4a·4c 자리는 **28 개 사면체에 둘러싸인다** (`Fig. 2`) — 잘린 삼각삼사면체(truncated triakis
  tetrahedron), 면중심이 **16-꼭짓점 Frank–Kasper 다면체**를 이룬다 (ref 40).
- 12 개 오각면 + **4 개 육각면**. 그 육각면은 **type 2 와 type 5 가 번갈아 놓인 것**이고
  **이웃한 4a·4c 배위다면체가 그 육각면을 공유**한다 ⇒ **케이지 간 통로가 곧 type 2/type 5 자리다.**
- ⚠ **Li 는 실제로 type 5 · 2 · 4 세 자리만 점유**한다 (`Fig. 4`). type 1·3 은 관측되지 않는다.
- **할당 규칙** (각주 74): 음이온 **순간 위치**로 사면체 꼭짓점을 정의하고, Li 가 그 부피 안에 있으면
  그 사면체를 점유한 것으로 본다. 🟢 close-packed 라서 **모든 Li 가 항상 정확히 하나의 사면체에 배정된다**
  (빈틈 없음) — 자리 정의의 임의성이 없다는 뜻이고, 이 논문 방법론의 깔끔한 부분이다.

### 5-C. 분석 기법 ③ **끈(string) 탐지** — 식 (1)

`Δt` 안에서 두 이동이온 i, j 를 **연결**하는 조건 (ref 97 Donati/Glotzer 1998):

> `min[ |r_i(t+Δt) − r_j(t)| , |r_j(t+Δt) − r_i(t)| ] < δ`

= **한 이온이 다른 이온이 있던 자리로 옮겨 간 쌍**을 고른다. 공통 이온을 가진 쌍들을 같은 시간창에서
이어 붙이면 "끈" 이 된다. **본문에 δ 값이 없다** (§10-7). 사용한 창은 **Δt = 5 ps** (`Fig. 14`).

★ **저자가 스스로 세운 반증 장치가 중요하다**: 끈이 보인다고 협동이 아니다 —
**단순 공공 도약도 끈을 만든다** (공공이 연달아 뛰면 이온들이 줄줄이 옮겨간 것처럼 보인다).
구분법: **무상관 도약이면 창 안의 도약 수가 Poisson 을 따르고 끈 길이 분포도 Poisson** 이다 (ref 98).
⇒ **Poisson 에서 크게 벗어나면 시간적으로 뭉친 것** = 협동. 이 논문은 **기하분포(geometric)** 를 본다.

---

## 6. 결과 전수 — 절별로, 숫자째로

### 6-1. §4.1 Li MSD (`Fig. 3`) — **정성적 이분법**

수치는 §3-C 표. 본문이 뽑는 두 가지:

1. **X = I 와 X = Cl 이 정성적으로 같다** — 0 %/100 % 는 둘 다 평탄, 50 % 는 둘 다 직선.
   저자가 Stamminger (ref 30) 의 선행 관찰을 인용해 확인한다.
2. **100 % 도 갇힌다** ⇒ *"long-ranged lithium diffusion is **not a first-order consequence of
   occupying 4a sites with sulfur**, but … **anion disorder across the 4a and 4c sites is the
   necessary prerequisite**."* ← **이 논문의 결정적 대조군.** 100 % 는 S 가 4a 를 완전히 차지하는데
   (I 에서 "빠른 쪽" 배치라고 오해하기 쉬운 구성) **여전히 안 움직인다.**

🔴 **실독에서 본문 서술을 넘어서는 것 하나**: *"plateau"* 라고 부르지만 **정말로 평평하지 않다.**
Cl 0 % 는 65 ps 이후 **다시 오르고**, I 0 %·Cl 100 % 는 끝에서 **내려간다**. 70 ps 는 그 구분을
안전하게 하기에 짧다 — `he2018` digest §5 의 **Fig-3a(그쪽 논문)** 가 보인
**긴 Δt 의 원점 부족 지문**과 같은 모양이다. (§16-A-8)
⚠ **표기 주의**: 이 digest 에서 `Fig. N` 은 **전부 이 논문(Morgan 2021)의 그림**이다.
다른 논문 그림은 `Fig-3a(그쪽 논문)` 처럼 하이픈으로 적어 **자동 링크에서 뺐다.**

🔴 **그리고 MSD 크기만으로는 두 군이 안 갈린다**: **Cl 0 % 의 정체값 ≈11.5 Å²** 가
**I 50 % 가 ≈25 ps 에 지나가는 값과 같다.** 즉 **값이 아니라 장시간 기울기만이 판별자**다.
⇒ 우리 유리 게이트(C1 "MSD ≥ 3 Å²" 류의 문턱)가 **문턱만으로는 확산을 보증하지 못한다**는
외부 실례다 — 유리 카드가 C1 과 함께 **C2(확산영역 지수)** 를 둔 것이 이 함정을 피한다.

### 6-2. §4.2 사면체 자리 점유 (`Fig. 4`) — **상관을 깨는 절**

`Fig. 4` 실독 (`figure-read ≈`, 시간평균 점유확률):

| 계 | type 5 | type 2 | type 4 |
|---|---|---|---|
| **Li₆PS₅I 0 %** | **≈0.975** | **≈0.025** | ≈0 |
| Li₆PS₅I 50 % | ≈0.71 | ≈0.285 | ≈0.005 |
| **Li₆PS₅I 100 %** | ≈0.525 | **≈0.47** | ≈0.005 |
| **Li₆PS₅Cl 0 %** | ≈0.805 | ≈0.195 | 시각적으로 0 |
| Li₆PS₅Cl 50 % | ≈0.665 | ≈0.31 | ≈0.025 |
| **Li₆PS₅Cl 100 %** | ≈0.56 | ≈0.37 | **≈0.07** |

✅ **본문 정합 확인**: *"our simulations predict only **2.5 %** of Li occupies type 2 sites"* (I 0 %)
— 내 판독 0.025 와 **일치**. (⚠ 본문은 *"In all the other systems, lithium is distributed over
tetrahedra types 5, 2, and 4"* 라 하지만 **Cl 0 % 의 type 4 는 그림에서 안 보인다** — 매우 작을 뿐이다.)

🔴 **이 절의 논점**: 자리무질서가 커질수록 type 2·type 4 점유가 **단조로 증가**한다 —
그리고 **type 5 + type 2 는 그 자체로 3차원 면공유 망**이라 전부 뚫려 있어야 할 것 같다.
그런데 **100 % 가 type 2·4 점유 최고인데 확산은 0 이다.**
⇒ **"자리를 쓰느냐" 는 답이 아니다. 답은 "자리 사이 경로가 살아 있느냐" 다.** (다음 절로 넘어가는 축)

### 6-3. §4.3 자리–자리 전이확률 (`Fig. 5`) — **이 논문의 핵심 표**

`Fig. 5` 는 **인쇄된 숫자**라 실독이 정확하다 (각 행 합 = 1.00):

| 계 | 2→2 | 2→5 | 4→5 | 5→2 | 5→4 | 5→5 |
|---|---|---|---|---|---|---|
| **Li₆PS₅I 0 %** | — | **1.00** | — | 0.04 | — | **0.96** |
| **Li₆PS₅Cl 0 %** | — | **1.00** | — | 0.30 | — | **0.70** |
| **Li₆PS₅I 50 %** | **0.23** | 0.77 | **1.00** | 0.58 | **0.03** | 0.38 |
| **Li₆PS₅Cl 50 %** | **0.08** | 0.92 | **1.00** | 0.72 | **0.07** | 0.20 |
| **Li₆PS₅I 100 %** | **0.67** | 0.33 | **1.00** | 0.91 | **0.09** | — |
| **Li₆PS₅Cl 100 %** | **0.35** | 0.65 | **1.00** | 0.78 | **0.22** | — |

**죽은 칸이 모든 것을 말한다**:

| 배열 | 죽은 전이 | 결과 |
|---|---|---|
| **0 %** | **2→2 없음 · 5→4 없음** | 살아있는 것은 5↔5 와 5↔2 뿐 ⇒ **4c 주위 닫힌 궤도** (`Fig. 6b`) |
| **100 %** | **5→5 없음** | 2→2·5→4 는 살아 있으나 5–5 이음매가 끊겨 ⇒ **4a 주위 닫힌 궤도** (`Fig. 6c`) |
| **50 %** | **없음 — 여섯 칸 전부 살아 있다** | ⇒ **연결된 3차원 망 = 장거리 확산** |

🔑🔑 **각주 76 이 우리 언어로 번역해 준다** (축자):
> *"We note that the **2 → 2** and **5 → 4 → 5** pathways correspond to the two **"intercage"**
> diffusion pathways proposed by Schlenker et al. on the basis of differential bond-valence analysis."* (ref 47)

⇒ **이 논문의 "죽은 전이" = de Klerk 계열의 "intercage 점프".** 두 문헌이 같은 것을 다른 말로
보고 있다는 명시적 다리이고, 이것이 우리가 `deklerk2016` 과 이 논문을 한 문장에 쓸 수 있게 해 주는 유일한 근거다.

⚠ **본문 vs 그림 불일치 1건** (§10-9): 본문 §4.3 은 100 % 에 대해
*"we observe only **2 → 2, 5 → 2, and 5 → 4** transitions"* 라고 쓰는데, `Fig. 5` 에는
**2→5 (0.33 / 0.65)** 와 **4→5 (1.00)** 도 분명히 있고 `Fig. 6c` 캡션은 **다섯 개를 다 나열한다**
(*"only 2→2, 2→5, 5→2, 5→4, and 4→5"*). 본문 문장이 **역방향 전이를 빠뜨린 축약**이다.

### 6-4. §4.4 평균 자리 위치와 퍼콜레이션 (`Fig. 7`) — **왜 죽는지**

각 사면체 안에서 Li 의 **시간평균 위치**를 구하고, 그 평균점들 사이의 자리–자리 g(r) 을 그렸다.
그리고 **그 평균점 집합이 퍼콜레이션하기 시작하는 최소 거리**를 세로 파선으로 찍었다 (crystal-torture, ref 71).

**퍼콜레이션 문턱 거리** (`Fig. 7` 파선 실독, `figure-read ≈`) — **논문 본문에 숫자가 없다**:

| | 0 % | **50 %** | 100 % |
|---|---|---|---|
| **Li₆PS₅I** | **≈2.42 Å** | **≈1.78 Å** | **≈2.40 Å** |
| **Li₆PS₅Cl** | **≈2.32 Å** | **≈1.80 Å** | **≈2.28 Å** |

⇒ **무질서계의 문턱이 정렬계보다 ≈0.5 Å (≈22–26 %) 짧다.** 본문은 *"significantly shorter"* 라고만
쓴다 — **정량화는 우리 판독이다.**

**첫 피크 위치** (`figure-read ≈`):

| 계 | 5–5 | 5–2 | 2–2 | 5–4 |
|---|---|---|---|---|
| I 0 % | **≈1.05** | ≈1.42 | ≈2.2 (개시 ≈2.0) | **밀도 없음** |
| Cl 0 % | ≈1.30 | ≈1.38 | ≈2.15 | 아주 작은 혹 ≈1.95 |
| I 50 % | **네 쌍 전부 ≈0.65–0.8 Å 부터 밀도가 있고 넓게 퍼진다** | | | |
| Cl 50 % | 넓음, 주피크 ≈2.6 | ≈1.28 | 넓음, 주피크 ≈2.1 | 넓음 ≈1.5–1.8 |
| I 100 % | **≈2.40** | ≈1.42 | **≈1.10** | ≈1.42 |
| Cl 100 % | ≈2.25 | ≈1.35 | ≈1.30 | ≈1.58 |

✅ **본문 정합**: *"the shortest 5−5 separation is ∼1.2 Å … next-nearest is 5−2 at ∼1.5 Å … first
2−2 peak is at > 2 Å"* (0 %) — 내 판독(I 1.05/1.42/2.2, Cl 1.30/1.38/2.15)의 **I·Cl 평균과 맞는다**.

⚠ **본문 vs 그림 불일치 2건** (§10-9): 100 % 에 대해 본문은
*"nearest-neighbor distances increase in the order **2−2 < 5−4 < 5−2 < 5−5**"* 라 하는데,
**Cl 100 % 판독은 2−2 (1.30) < 5−2 (1.35) < 5−4 (1.58) < 5−5 (2.25)** 로 **5−2 와 5−4 가 뒤집혀 보인다.**
(I 100 % 는 5−2 ≈ 5−4 ≈ 1.42 로 거의 같아 구분이 안 된다.) 판독 정밀도 안일 수 있으나 그대로 남긴다.

🔑 **이 절이 세우는 등식**: **짧은 자리–자리 거리 = 살아 있는 경로 / 긴 거리 = 죽은 경로.**
`Fig. 5` 의 죽은 칸과 `Fig. 7` 의 긴 첫 피크가 **계마다 정확히 대응**한다 —
0 % 에서 죽은 2−2 는 `Fig. 7` 에서 > 2 Å, 100 % 에서 죽은 5−5 도 > 2 Å.

### 6-5. §4.5 음이온–Li g(r) 과 배위수 (`Fig. 8`·`Fig. 9`) — **왜 밀리는지**

`Fig. 8` 첫 피크 위치 실독 (`figure-read ≈`) 과 **S–Li / X–Li 비대칭**:

| 계 | S–Li 첫 피크 | X–Li 첫 피크 | **Δ = X − S** |
|---|---|---|---|
| **I 0 %** | ≈2.38 Å | ≈3.00 Å | **≈0.62 Å** |
| **I 50 %** | ≈2.42 | ≈2.82 | ≈0.40 |
| **I 100 %** | ≈2.40 | ≈2.85 | ≈0.45 |
| **Cl 0 %** | ≈2.42 | ≈2.55 | ≈0.13 |
| **Cl 50 %** | ≈2.47 | ≈2.50 | **≈0.03 (거의 겹친다)** |
| **Cl 100 %** | ≈2.45 | ≈2.60 | ≈0.15 |

✅ 본문 축자와 정합: *"for 50 % site-inverted Li₆PS₅Cl, the S−Li and X−Li nearest-neighbor peaks
**coincide**"* ⇒ 내 판독 Δ ≈ 0.03 Å.

**기전 (본문)**: Li⁺ 는 **S²⁻ 에 X⁻ 보다 더 강하게 끌린다** (형식전하가 2배) ⇒ Li 자리 위치가
S 쪽으로 밀린다. 비대칭이 **X = I 에서 더 크다** — 전하 차이에 **이온반경 차이**가 더해지기 때문.

**배위수** (`Fig. 9`, rdf 적분, `figure-read ≈` · ⚠ y축에 **"6" 눈금 하나만** 있어 절대 판독이 거칠다):

| 계 | S 중심 n 의 평탄역 | X 중심 n 의 평탄역 |
|---|---|---|
| 0 % (I, Cl) | **정확히 6** (넓고 평평) | I ≈5.3 · Cl ≈4.5–5 |
| **50 % (I)** | **≈6.15 — 6 보다 위** | ≈5.5 |
| **50 % (Cl)** | **≈6.2 — 6 보다 위** | ≈5.4 |
| 100 % (I, Cl) | **정확히 6** | I ≈5.3 · Cl ≈5.2 |

🔑 **본문의 산수 논리**: 화학량론상 4a/4c S 하나당 Li 가 **정확히 6 개**다. 그런데 50 % 에서
평균 배위수가 **n > 6** 이면 ⇒ **일부 Li 가 두 개 이상의 S 를 동시에 배위한다** (공유된다).

### 6-6. §4.6 SLiₓ 배위다면체 기하 (`Fig. 11`) — **CSM 분류**

**CSM (continuous symmetry measure, ref 77 Pinsky & Avnir 1998)**: 실제 다면체가 기준 다면체
(정팔면체 등)에서 얼마나 벗어났는지의 정규화된 "거리". **CSM 이 가장 작은 기준 기하로 분류**한다
(기준 집합은 pymatgen **ChemEnv**, refs 64, 78). 배위 다면체 = **4a/4c S 하나 + 컷오프 `r_coord` 안의 Li**,
컷오프는 **`Fig. 9` 의 첫 평탄역 안에서 선택** (⚠ 구체적 값 미기재, §10-7).

`Fig. 11` 실독 (`figure-read ≈`; **파랑 = 6배위, 주황 = 7배위**):

| 계 | Octahedron | Trigonal prism | Pentagonal bipyr. | Face-capped oct. | Sq-face capped trig. prism | **6배위 계** | **7배위 계** |
|---|---|---|---|---|---|---|---|
| **I 0 %** | ≈0.98 | — | — | — | — | **≈1.00** | **0** |
| **I 50 %** | ≈0.49 | ≈0.10 | ≈0.20 | ≈0.09 | ≈0.13 | **≈0.59** | **≈0.42** |
| **I 100 %** | ≈0.975 | ≈0.02 | — | — | — | **≈1.00** | **0** |
| **Cl 0 %** | ≈0.93 | ≈0.065 | — | — | — | **≈1.00** | **0** |
| **Cl 50 %** | ≈0.27 | ≈0.075 | ≈0.275 | ≈0.115 | ≈0.24 | **≈0.35** | **≈0.63** |
| **Cl 100 %** | ≈0.92 | ≈0.07 | — | — | — | **≈1.00** | **0** |

✅ **각주 79 의 정확값** (논문 축자, 그림보다 정밀): I 0 % **100 %** · I 100 % **100 %** ·
Cl 0 % **99.98 %** · Cl 100 % **99.57 %** 가 6배위.

🔑🔑 **(우리 유도, 논문 미보고) — 여기서 X 의존성이 정량적으로 나온다.**
본문은 50 % 에 대해 *"a mixture of 6- and 7-coordinate polyhedra"* 라고만 쓰고 비율을 말하지 않는다.
그런데 실독하면 **7배위 분율이 Cl 50 % ≈0.63 vs I 50 % ≈0.42** 다.
그리고 `Fig. 3` 의 MSD(70 ps)가 **Cl 50 % ≈46 vs I 50 % ≈26.5 Å²**.
⇒ **"좌절의 정도" 와 "빠르기" 가 같은 방향으로 움직인다.** ⚠ **점이 둘뿐이라 상관이라고 부를 수 없다** —
**가설의 씨앗**으로만 기록한다. 그러나 저자의 인과 사슬(무질서 → 좌절 → Li 무질서 → 확산)이
맞다면 **정확히 이 방향이어야 한다**는 점에서 내부정합 검증이 된다.

### 6-7. §4.7 SLiₓ 다면체 동역학 (`Fig. 12`·`Fig. 13` + 각주 80)

**세 가지 운동 분류** (꼭짓점 목록 = 다면체를 이루는 Li 인덱스 집합, 모서리 그래프 = `r_edge` 보다
가까운 꼭짓점 쌍을 이은 무향그래프):

| 분류 | 정의 | 의미 |
|---|---|---|
| **1** | 꼭짓점·모서리 **둘 다 불변**, 다면체가 통째로 **회전** | 국소 |
| **2** | **모서리만** 변함 (꼭짓점 목록 불변) = 내부 재배열 | 국소 |
| **3** | **꼭짓점 목록이 변함** = Li 가 다면체를 떠나거나 들어옴 | **← 장거리 확산에 필수** |

🔑🔑 **각주 80 — 이 논문에서 우리가 인용할 수 있는 몇 안 되는 *속도* 숫자** (축자):
> *"For the 0 and 100 % site-inverted **Li₆PS₅I** systems, we observe **no exchange** of lithium between
> coordination polyhedra during the 70 ps simulations. For **Li₆PS₅Cl** with 0 and 100 % site-inversion,
> we observe Li-exchange … with frequencies of **0.002 /polyhedron/ps** and **0.019 /polyhedron/ps**, respectively."*

**(우리 유도)** 416 원자 셀의 4a+4c 자리는 64 개, 그중 S 가 앉은 것은 32 개 ⇒
Cl 0 % 는 70 ps 전체에서 **≈4.5 회**, Cl 100 % 는 **≈43 회** 교환. **I 는 0 회.**
⇒ ⚠ **"정렬계는 교환이 없다" 가 아니라 "I 계는 0, Cl 계는 드물지만 있다"** 가 정확한 진술이다.
그리고 **Cl 100 % 는 Cl 0 % 의 10 배**인데도 MSD 는 여전히 정체한다 — **교환이 있어도 퍼콜레이션이
없으면 장거리가 안 된다**는 것의 직접 증거.

**`Fig. 12` 실독** (Li₆PS₅I 0 %, 4c SLi₆ 하나, 500 K, 70 ps):
- y = 각 S–Li 벡터의 **[001] 축 코사인 유사도**, −1 ~ +1. 가로 파선 = cos(±45°) = ±0.707.
- **여섯 색 궤적** = 팔면체의 여섯 Li. 정상상태에서 **둘은 ±1 근처(축방향), 넷은 0 근처(적도)** 에 앉는다.
- 표시된 사건: **O ≈2.5 ps · O ≈6.5 ps · O ≈21.5 ps · O′ ≈28 ps · T ≈46 ps · O ≈64 ps**
  ⇒ **70 ps 에 6 회 = 다면체 하나당 ≈12 ps 에 1 회** (`figure-read ≈`).
- **O** = 강체 팔면체 회전 — `Fig. 13a`: **동일평면 Li 4 개가 수직축 둘레로 동시에** 돈다.
- **O′** = "불완전" 회전 — 45° 방향까지 갔다가 되돌아온다 (≈28 ps 에서 초록이 0.7 까지 올랐다 복귀).
- **T** = 삼각프리즘 중간체를 거친 내부 재배열 — `Fig. 13b`: **면공유 Li 3 개가 동시에** 움직인다.
  팔면체 ↔ 팔면체 사이의 **최소왜곡 경로 = Bailar twist** (ref 81 Casanova 2004).
- 🔑 **두 운동 모두 중간체가 국소 극소**이고, 그 중간체에서 **옮겨간 Li 는 type 5 → type 2 에 앉아 있다.**
  ⇒ **type 2 는 "넘어가야 할 봉우리" 가 아니라 "머물 수 있는 골짜기" 다.** 이것이 §5 서론에서
  저자가 깨려던 관행(type 2 = 안장점)에 대한 정면 반박이다.
- **Li₆PS₅Cl 0 %** 는 같은 두 운동을 보이지만 **더 자주** 일어나고 **중간체에 더 오래 머물러**
  이산 사건으로 분류하기 어렵다고 본문이 적는다 (그래서 `Fig. 12` 가 I 계로 그려졌다).

### 6-8. §4.8 끈 모양 협동 확산 (`Fig. 14`) — **이 논문의 제일 오독되는 절**

`Fig. 14` 실독 (`ln P(n)` vs 끈 길이 n, **Δt = 5 ps**, `figure-read ≈`; 회색 빈 기호 = 기하분포 MLE):

| 계 | 관측된 n | ln P(n) |
|---|---|---|
| **I 0 %** | **2, 3, 4 뿐** | −1.62, −1.22, **−0.68** ← **n 이 커질수록 확률이 커진다** |
| **Cl 0 %** | 2–6 | −0.9, −1.1, −1.35, **−4.6**, −7.4 ← **n = 4 뒤 절벽** |
| **I 50 %** | **2–8** | −0.65, −1.35, −1.75, −3.25, −4.2, −5.45, −5.95 (≈직선) |
| **Cl 50 %** | **2–13** | −0.72, −1.6, −1.85, −3.0, −3.55, −4.35, −5.95, −5.4, −6.45, −6.35, −7.0, −7.6 (≈직선) |
| **I 100 %** | **2, 3, 4 뿐** | −0.9, −1.2, −1.18 (거의 평평) |
| **Cl 100 %** | 2–6, 8 | −0.65, −1.4, −1.6, **−4.85**, −5.5, (7 없음), −7.75 ← **n = 4 뒤 절벽** |

**최대 끈 길이**: I 0 % **4** · I 100 % **4** · Cl 0 % **6** · Cl 100 % **8** · I 50 % **8** · **Cl 50 % 13**.

🔑🔑🔑 **이 절이 말하는 것 — 그리고 사람들이 잘못 인용하는 것**

> **본문 축자**: *"Our analysis here indicates that lithium mobility is effected by **concerted ion
> motions in all our systems**."*

⛔ **"협동 운동이 있으면 superionic 이다" 는 이 논문의 주장이 *아니다*.** 갇힌 계에도 협동이 있다 —
`Fig. 13` 의 4 개·3 개짜리 동시 운동이 바로 그것이고, `Fig. 14` 의 I 0 % 에서 **n = 4 가 n = 2 보다
확률이 높은 것**이 그 지문이다 (강체 팔면체 회전이 4 개 동시 운동이니까).

**진짜 판별자는 분포의 *모양*이다**:

| | 정렬계 (0 %, 100 %) | 무질서계 (50 %) |
|---|---|---|
| 모양 | **n ≤ 4 에 몰리고 그 뒤 절벽** | **기하분포 (ln P 가 n 에 직선)** |
| 기하 | **닫힌 고리** (cyclic, 제자리로 돌아옴) | **열린 끈** (extended) |
| 해석 | 국소 재배열 — 순변위 0 | **끈 개시 + 전파**: N → N+1 로 늘어날 확률이 **N 과 무관** |
| 유비 | — | **과냉각 유리액체의 string-like 확산 · 동역학 불균일(dynamic heterogeneity)** (refs 56, 97, 99–101) |

⇒ ⭐ **무질서 결정이 "유리처럼" 움직인다는 것을 저자 자신이 명시한다** — 이것이 **우리 유리
캠페인으로 넘어오는 가장 값진 한 줄**이다 (§9-③).

### 6-9. §5 종합 — **인과 사슬 (`Fig. 10`·`Fig. 15`)**

두 도식이 이 논문의 결론을 두 층으로 그린다.

**`Fig. 10` — 자리 위치 층 (기하)**

| 패널 | 내용 |
|---|---|
| **a** | **"이상적" 음이온 부격자** — 모든 Li 자리가 대칭 환경, 모든 자리–자리 거리가 같다 (기준선) |
| **b** | **정렬 음이온** — 모든 Li 자리가 **국소적으로 비대칭**. S²⁻(파랑) 쪽으로 밀리고 X⁻(노랑)에서 멀어진다 ⇒ **짧은 거리의 배열이 *규칙적* 이고 퍼콜레이션하지 않는다** |
| **c** | **무질서 음이온** — 밀리는 방향이 국소 음이온 배치에 따라 다르다 ⇒ **짧은 거리가 *무작위* 로 배치되어 퍼콜레이션한다.** 실선 = 이상격자보다 짧아진 자리쌍 |

**`Fig. 15` — 배위수 층 (정전기)**

| 패널 | 내용 |
|---|---|
| **a** | **S/X 정렬** — 4c(또는 4a) S 가 서로 멀다 ⇒ Li 가 각 S 주위에 **SLi₆ 케이지**를 이룬다. n = 6 에서 Li–Li 반발이 최소인 배치가 **정팔면체** |
| **b** | **S/X 무질서** — S 가 이웃한 4a·4c 를 동시에 차지한다. 그대로 SLi₆ 를 둘 만들면 **두 케이지 사이에 아주 짧은 Li–Li 거리**(빨간 화살표)가 생겨 정전기적으로 불리 ⇒ **기하 좌절 (geometric frustration, ref 104 Kozinsky)** |
| **c** | **해소** — Li 를 이웃 S 들이 **공유**한다 ⇒ **불규칙한 SLi₆ 와 SLi₇ 가 섞이고** 사면체 안 평균 Li 위치가 공간적으로 무질서해진다 |

**그리고 결정적 한 줄 — 왜 정렬계에서 장거리가 *에너지적으로* 막히나**:

> 정렬계에서 이웃한 [SLi₆ + SLi₆] 사이로 Li 하나가 넘어가면 **[SLi₅ + SLi₇]** 가 된다.
> SLi₇ 안의 Li–Li 반발이 늘어나 **불리하다** ⇒ 이것은 **결함쌍 형성 (Frenkel pair 유사)** 이다 (ref 98).
> 무질서계에서는 이미 SLi₆ 와 SLi₇ 가 공존하므로 **SLi₇ + SLi₆ → SLi₆ + SLi₇** 이 가능하다
> = **순 배위수 분포가 바뀌지 않는다** ⇒ **비화학량론 결정에서 외인성 결함(공공·침입형)이 확산하는 것과 같은 저에너지 과정.**

🔑 **즉 이 논문의 최종 논리는 "통로가 열렸다" (기하) 와 "그 통로를 쓰는 데 결함형성 대가가 없다"
(정전기) 의 **두 겹**이다.** 한쪽만 인용하면 절반이다.

---

## 7. Figure set ★ — **그림 17장 중 12장 실독, 5장 미독 (미독은 전부 도식)**

> 크로핑 18장 = `fig_1`–`fig_15` + `fig_S1`·`fig_S2` + `tab_1`
> (`litdb/figures/morgan2021_anion_disorder_superionic_mechanism_li6ps5x/`).
> **실제로 PNG 를 연 것 12장** = `Fig. 3`·`4`·`5`·`6`·`7`·`8`·`9`·`11`·`12`·`14`·`S1`·`S2`
> (아래 표에 **✅**). **안 본 것 5장** = `Fig. 1`·`2`·`10`·`13`·`15` — **전부 데이터 점이 없는 도식**이고
> 본문·캡션이 내용을 그대로 말한다. **데이터가 실린 그림은 10장 전부 열었다.**
> `Table 1` 은 **일부러 안 봤다** — 글자라 PDF 텍스트가 이미지 판독보다 정확하다 (§5-B 가 그 텍스트).

| Fig | 내용 | 우리 활용 |
|---|---|---|
| **1** | (미독) MgCu₂ Laves 상(Mg 8a 파랑 · Cu 16d 노랑, 16d 사면체 중심의 빈 8b) ↔ 입방 아지로다이트 aristotype. Fd3̅m 8b 의 절반을 P 가 차지해 F4̅3m 4b 가 되고, 8a 가 **4a / 4c 로 갈린다** | 구조 계보 도식. **우리 comp1/modelc 셀의 4a/4c 라벨이 어디서 오는지**의 원전 그림 |
| **2** | (미독) 4c 를 둘러싼 **28 개 사면체 중심** = 잘린 삼각삼사면체, 이웃 4a·4c 정육면체 안. 4a 도 위상적으로 동일. **두 배위다면체는 type 2·type 5 로 이루어진 육각면을 공유** | **"케이지" 라는 말의 정확한 기하 정의.** 우리가 유리에서 "케이지가 있나" 를 물을 때 **무엇이 없으면 케이지가 아닌지**의 기준 |
| **3 ✅** | **Li MSD, 6 패널** (행 = 0/50/100 %, 열 = I/Cl). x = Time 0–70 ps, y = MSD 0–≈50 Å². 파란 선 + 부트스트랩 95 % 띠 | 실독: 끝값 **I 0 % ≈8.5 · Cl 0 % ≈11.5 · I 50 % ≈26.5 · Cl 50 % ≈46 · I 100 % ≈11 · Cl 100 % ≈12.5 Å²** (`figure-read ≈`). 🔴 **정체값이 정말 평평하지 않다** (Cl 0 % 는 65 ps 이후 재상승, I 0 %·Cl 100 % 는 하강). 🔴 **Cl 0 % 정체값 ≈11.5 가 I 50 % 의 25 ps 값과 같다** ⇒ **MSD 문턱만으로는 두 군이 안 갈린다** — 우리 유리 게이트가 C1 외에 C2 를 둔 이유의 외부 실례 |
| **4 ✅** | **사면체 자리유형 점유확률 가로막대** (파랑 type 5 · 주황 type 2 · 초록 type 4), (a) Li₆PS₅I (b) Li₆PS₅Cl | 실독값 §6-2 표. 🔴 **100 % 가 type 2·4 점유 최고인데 확산 0** ⇒ *"자리를 쓰면 통한다" 가 틀렸다.* **우리 BVSE 채널%·자리점유 지표도 같은 함정에 있다** — 점유 ≠ 연결 |
| **5 ✅** | **전이행렬 6 개**, 행 = 출발 자리유형(2/4/5), 열 = 도착. 각 행 합 = 1.00. 숫자 인쇄됨 | 실독값 §6-3 표 (숫자라 정확). **이 논문에서 제일 인용가치 높은 표**. 각주 76 이 **2→2 · 5→4→5 = intercage** 라고 못박아 `deklerk2016` 과 잇는다 |
| **6 ✅** | **자리–자리 경로 도식 3 패널.** (a) 가능한 전 경로 — 5–5, 5–2, 2–2, 5–4 가 이루는 망 (b) **0 %**: 2–2 와 5–4 가 끊겨 5–5–2 열린 사슬만 남고 type 4 노드는 **고립** (c) **100 %**: 2–2 와 5–4 는 이어지고 **5–5 가 끊겨** 두 개의 융합 오각고리 = 닫힌 케이지 | 실독: (b)(c) 모두 **연결 성분이 유한하다**(무한 망이 아니다)는 것이 눈으로 보인다. **"cage" 를 그래프 연결성으로 정의한 그림** — 우리가 유리에서 같은 분석을 하려면 **자리 정의부터 새로 세워야 한다**는 것을 보여준다 |
| **7 ✅** | **Li 자리–자리 g(r)**, 행 = 5–5(파랑)/5–2(주황)/2–2(초록)/5–4(빨강), x = r 0–3.5 Å. **세로 파선 = 퍼콜레이션 최소거리** | 🔑 **논문에 숫자가 없는 값을 실독으로 회수**: 퍼콜레이션 문턱 **I 2.42 / 1.78 / 2.40 · Cl 2.32 / 1.80 / 2.28 Å** (0/50/100 %) ⇒ **무질서가 ≈0.5 Å (22–26 %) 낮춘다.** ⚠ Cl 100 % 의 5−2/5−4 순서가 본문 서술과 반대로 보인다 |
| **8 ✅** | **S(4a/4c)–Li 과 X(4a/4c)–Li g(r)** 6 패널 | 실독 Δ(X−S) **I 0.62 / 0.40 / 0.45 Å · Cl 0.13 / 0.03 / 0.15 Å** (0/50/100 %). ✅ 본문의 *"Cl 50 % 는 두 피크가 겹친다"* 를 판독으로 확인. **우리 Cl-rich 계에서 Li 환경 비대칭이 작다**는 정성 근거 |
| **9 ✅** | **적분 배위수 n(r)**, 회색 파선 = 6 | 실독: **정렬계는 정확히 6 에서 넓게 평탄 · 50 % 는 ≈6.15(I)/≈6.2(Cl) 로 6 위** (`figure-read ≈`; ⚠ y 눈금이 "6" 하나뿐이라 거칠다). X 중심은 **항상 6 미만**. §6-9 의 좌절 논증의 데이터 |
| **10** | (미독) **자리 위치 층 도식 3 패널** (이상 / 정렬 / 무질서) | §6-9 표로 서술. `dutra2025` 리뷰가 자기 **Fig-4c(그쪽 리뷰)** 로 재수록한 것이 **이 그림 계열** — 우리가 disorder-ensemble 을 정당화할 때 쓰는 개념도의 원전 |
| **11 ✅** | **SLiₓ 배위다면체 기하 분포** (파랑 = 6배위, 주황 = 7배위), CSM 최소로 분류 | 🔑 **(우리 유도)** 7배위 분율 **Cl 50 % ≈0.63 vs I 50 % ≈0.42** ⇒ **좌절의 정도가 MSD 순서와 같은 방향.** 논문이 비율을 안 쓴 자리를 실독으로 메웠다. ⚠ n = 2 라 가설로만 |
| **12 ✅** | **SLi₆ 하나의 내부 동역학**, Li₆PS₅I 0 %, 500 K, 70 ps. y = S–Li 벡터의 [001] 코사인, 파선 = cos(±45°) | 실독: **70 ps 에 O·O·O·O′·T·O 6 사건 ⇒ 다면체당 ≈12 ps 에 1 회.** 정상상태는 **±1 에 둘 + 0 근처에 넷** = 팔면체. 🔑 **중간체가 국소 극소이고 거기서 Li 가 type 2 에 앉는다** ⇒ **type 2 는 안장점이 아니라 골짜기** |
| **13** | (미독) 협동 운동 두 모드 도식 — (a) 강체 회전 (동일평면 **4 개** 동시) (b) 삼각프리즘 재배열 (면공유 **3 개** 동시, Bailar twist) | `Fig. 14` 의 정렬계 n ≤ 4 절벽을 설명하는 그림. **"협동 = 빠름" 이 아니라는 반례의 기하** |
| **14 ✅** | **끈 길이 분포 ln P(n) vs n**, Δt = 5 ps. 회색 빈 기호 = 기하분포 MLE | 실독값 §6-8 표. 🔴 **n_max: I 0 % 4 · I 100 % 4 · Cl 0 % 6 · Cl 100 % 8 · I 50 % 8 · Cl 50 % 13.** 🔴 **I 0 % 는 ln P 가 n 에 대해 *증가*한다** (−1.62 → −0.68) = 4-Li 강체회전의 지문. ⇒ **"협동 운동 관측" 을 superionic 의 증거로 인용하면 이 그림에 걸린다** |
| **15** | (미독) **배위수 층 도식 3 패널** (정렬 케이지 / 좌절된 SLi₆ 쌍 / Li 공유 SLi₆+SLi₇) | §6-9 표로 서술. 🔑 **"무질서 → 좌절 → Li 무질서" 사슬의 그림 정본** |
| **S1 ✅** | **단일 Li 의 x·y·z 시계열** (Cl 50 %, 70 ps). 파랑 = 원본, 주황 = 고유구조 | 실독: x ≈2.5–7.3 · y ≈2.6–6.6 · z ≈7.5–12.4 (Å) — 수 Å 순변위. 고유구조가 잔떨림을 **±0.4–0.5 → ±0.2 Å 로** 줄이지만 **완전히 없애지 못한다** (`figure-read ≈`) ⇒ **고유구조는 필터이지 정화가 아니다** |
| **S2 ✅** | **단일 Li 의 자리 인덱스 시계열**, 위 = I 0 %, 아래 = Cl 50 % | 🔑 **실독에서 새로 보이는 것**: I 0 % 에서도 그 Li 가 **≈12 개의 서로 다른 사면체**를 방문한다 (0/1 → 25 ps 에 6/7 → 67 ps 에 11/12) ⇒ **"케이지" 는 2-자리 덫이 아니라 28-사면체짜리 방**이다. Cl 50 % 는 **≈26 개 자리를 단조 계단으로** 올라간다 = 퍼콜레이션의 시각적 지문. 원본에만 있는 1-프레임 스파이크가 고유구조에서 사라지는 것도 확인 |
| **Table 1** | 사면체 구멍 type 0–5 의 Wyckoff·설명 | §5-B. **PDF 텍스트 전사** (이미지 일부러 미판독) |

**⚠ 안 본 그림 목록 (정직하게)**: `Fig. 1` · `Fig. 2` · `Fig. 10` · `Fig. 13` · `Fig. 15` · `tab_1`.
앞 다섯은 **전부 도식(schematic)** 이라 본문 캡션·서술이 내용을 그대로 말하고 **데이터 점이 없다**.
`tab_1` 은 글자라 텍스트가 정확하다. **데이터가 실린 그림 10장은 전부 열었다**
(`Fig. 3`·`4`·`5`·`7`·`8`·`9`·`11`·`12`·`14` + `Fig. S1`·`S2`, 그리고 연결도식 `Fig. 6`).
⇒ ⚠ **`Fig. 10`·`Fig. 15` 는 이 논문 결론의 얼굴인데 내가 안 봤다** — §6-9 의 서술은
**캡션 축자 + 본문**에서 나온 것이고 **픽셀 판독이 아니다.** 그림 자체를 다시 확인해야 하면 먼저 열 것.

---

## 8. Post-processing ★

| 항목 | 내용 |
|---|---|
| **무엇을 했나** | ① MSD (+부트스트랩 CI) ② **사면체 자리 사상 + 전이행렬** ③ **자리–자리 g(r) + 퍼콜레이션 문턱** ④ 음이온–Li g(r) + 적분 배위수 ⑤ **CSM 배위다면체 분류** ⑥ **다면체 꼭짓점/모서리 그래프 추적** ⑦ **끈 길이 분포 + 기하분포 MLE** |
| **무엇을 안 했나** | ⛔ **NEB 0 · Bader 0 · COHP/ICOHP 0 · DOS/PDOS 0 · ELF 0 · BVSE 0 · phonon 0 · 탄성 0 · grand-potential ESW 0 · XPS/Raman 0 · MLIP 0 · 고전 MD 0** — 순수 AIMD + 기하/그래프 분석 |
| **도구** | **VASP** (MD) + Python 스택: Matplotlib · NumPy · **Pymatgen** (ChemEnv CSM 기준집합) · SciPy · tqdm |
| **저자 자신의 코드 4종** | **`vasppy`** (VASP 입출력) · **`site-analysis`** (사면체 자리 사상·전이) · **`polyhedral-analysis`** (CSM·다면체 그래프) · **`Kinisi`** (MSD·확산) · 그리고 **`crystal-torture`** (ref 71, O'Rourke & Morgan, JOSS 2019 — **퍼콜레이션·굴곡도**) |
| **기록 방식** | 그림마다 *"Figure adapted from **ref 60**"* = Zenodo Jupyter 노트북. **그림 재생산 코드가 공개돼 있다** |
| ⚠ **미기재 파라미터** | 끈 컷오프 **δ** · 배위 컷오프 **`r_coord`** · 모서리 컷오프 **`r_edge`** · MSD 적합 창 — **전부 본문에 없다.** 노트북(ref 60)에만 있을 것 (§10-7) |

🔑 **`Kinisi` 가 여기 있다는 것이 우리에게 중요하다.**
`papers/mccluskey2025_accurate_diffusion_coefficients_uncertainties.md` 가 **바로 그 Kinisi 의 2025 판 논문**이고
**Morgan 이 공저자**다. 즉 이 2021 논문의 MSD 불확실도는 **Kinisi 의 구판(부트스트랩)** 이고,
저자 그룹이 **4년 뒤 그 추정기를 자기 손으로 갈아엎었다**. (§10-2)

---

## 9. 미션 ③ — **기전 정리** (intra/inter · 협동 · doublet · 자리교환)

### 9-A. 우리 언어로의 사전

| 이 논문의 말 | de Klerk/표준 언어 | 근거 |
|---|---|---|
| **5 ↔ 5 전이** | **doublet 점프** (48h 면공유 쌍 안) | type 5 가 4c 둘레 면공유 쌍을 이룸 (`Table 1`) |
| **5 ↔ 2 전이** | **intracage** (케이지 안 이동) | type 2·5 가 케이지 표면 육각면을 이룸 (`Fig. 2`) |
| **2 → 2 전이** | **intercage #1** | **각주 76 축자** |
| **5 → 4 → 5 경로** | **intercage #2** | **각주 76 축자** |
| SLiₓ 다면체 간 Li 교환 | 케이지 간 이동 (장거리의 필요조건) | §4.7 |

### 9-B. X = I vs Cl vs Br — **수치로**

| | Li₆PS₅I | Li₆PS₅Cl | Li₆PS₅Br |
|---|---|---|---|
| **계산됐나** | ✅ (0/50/100 %) | ✅ (0/50/100 %) | ❌ **안 했다** (서론에서만 언급) |
| 정렬계 다면체 간 교환률 | **0 /polyhedron/ps** (0 %·100 % 둘 다) | **0.002** (0 %) · **0.019** (100 %) | — |
| 50 % MSD(70 ps) | ≈26.5 Å² | ≈46 Å² | — |
| 50 % 7배위 분율 | ≈0.42 | ≈0.63 | — |
| 50 % S–Li/X–Li 첫 피크 차 Δ | **≈0.40 Å** | **≈0.03 Å (겹친다)** | — |
| 0 % 5→5 확률 | **0.96** | 0.70 | — |
| 50 % 5→5 확률 | 0.38 | **0.20** | — |
| 50 % 최대 끈 길이 | **8** | **13** | — |

🔑 **저자의 결론은 "X 가 아니라 배열이다"**: *"the diffusion behavior is **qualitatively the same**
for X = I and X = Cl."* 실험의 ×10³ 차이는 **I 가 자연적으로 정렬을 선호하고 Cl/Br 은 안 그렇기 때문**이지
**할로겐 자체의 내재 성질이 아니다.**

⚠ **우리 유도 주의**: 위 표의 I vs Cl **정량** 차이(1.74× 등)는 **저자가 주장하지 않은 것**이고
**오차막대 안에서 경계선**이다 (§3-D). 인용할 때는 *"정성적으로 같다"* 까지만.

### 9-C. 활성화에너지 분해 (intra vs inter)

🔴 **없다.** 온도 1 점이라 어떤 Ea 도 계산되지 않았다.
비교 대상으로 `deklerk2016` 은 같은 분해를 **온도별로** 준다 (Cl intercage **0.18 / 0.27 / 0.25 eV**
@ 300/450/600 K; 단거리 0.10–0.14 eV) — **그 숫자는 그 논문에서 가져오고, 이 논문에서 가져오지 않는다.**

### 9-D. 협동 운동 — **네 층으로 갈라 봐야 한다**

| 층 | 정렬계 | 무질서계 |
|---|---|---|
| **협동이 있나** | ✅ 있다 (4-Li 강체회전, 3-Li Bailar twist) | ✅ 있다 |
| **위상** | **닫힌 고리** — 제자리로 돌아온다 | **열린 끈** — 뻗어 나간다 |
| **길이 분포** | n ≤ 4 에 몰리고 절벽 (I 0 % 는 **n 에 대해 증가**) | **기하분포** (개시 + 전파, 무기억) |
| **순수송** | **0** | 있음 |

⇒ ⭐ **"협동/concerted motion 을 관측했다" 는 그 자체로 superionic 의 증거가 아니다.**
이 논문은 **협동을 관측하고도 확산이 0 인 계를 네 개(I 0/100 %, Cl 0/100 %) 보여준다.**
우리가 `jeon2026_concerted_li_motion_argyrodite_assi` 같은 편을 인용할 때 **반드시 함께 걸어야 할 견제**다.

---

## 10. 미션 ⑤ — **Haven 비: 이 논문은 그 공백을 메우지 않는다**

| 질문 | 답 |
|---|---|
| Haven 비 H 를 쟀나 | **아니다.** 본문·SI 전문에 "Haven" 이라는 단어가 **0회** |
| σ 를 계산했나 | **아니다.** Nernst–Einstein 도 안 쓴다 |
| 전하 확산계수 D_σ / D_J 를 냈나 | **아니다** |
| 상관 효과를 논했나 | **✅ 정성적으로는 본격적으로 논한다** (§4.8 전체) |

**그래서 정확히 무엇이 남나**:

- 🟢 **정성 근거는 강화된다.** 끈 길이가 기하분포이고 **Cl 50 % 에서 n = 13 까지 간다** ⇒
  **아지로다이트에서 Li 운동은 강하게 상관돼 있다.** 상관이 강하면 `H ≠ 1` 이다
  (일렬 협동 이동은 tracer 변위를 상쇄시켜 `D_tr < D_σ` 를 만든다).
- ⛔ **그러나 숫자는 없다.** `marcolongo_ionic_correlations_failure_nernst_einstein.md` 가
  LGPS 에서 준 **H_c = z 0.36 / xy 0.61 / xyz 0.42** 에 대응하는 **아지로다이트 값이 이 논문에 없다.**
  ⇒ **"argyrodite 로 이식할 근거가 없다" 는 그 digest 의 판정은 그대로 유효하다.**
- ⭐ **다만 방향은 이 논문이 지지한다**: Marcolongo 의 기전 설명은 *"좁고 막힌 1D 관일수록 일렬
  협동이 강제된다"* 였는데, 이 논문은 **3D 망인데도 끈이 13 까지 자란다**고 보인다 ⇒
  **차원이 낮아서가 아니라 무질서한 퍼텐셜면 자체가 끈을 만든다.** 즉 **아지로다이트에서 H < 1 일
  이유가 LGPS 와 다른 경로로도 존재한다.** ⚠ **크기는 여전히 미지다** — 이 문장은
  *"H = 1 가정이 여기서도 위험하다"* 까지만 지지하고, **보정계수를 주지 않는다.**
- **참고문헌 흔적**: 저자는 **ref 95 (Yokota 1966, α-Ag₂S 의 Einstein 관계 이탈)** 와
  **ref 98 (Morgan & Madden, *PRL* 112, 145901 (2014) — 원자 확산기전과 앙상블 수송계수의 관계)** 를
  협동확산 문단에서 인용한다 ⇒ **저자가 이 문제를 알고 있으면서 이 논문에서는 다루지 않기로 한 것.**

---

## 11. 우리 DFT 대비 (comp1 / modelc / 유리) → `our_dft_baseline.md`

| 항목 | 이 논문 | 우리 | 차이 / 이유 |
|---|---|---|---|
| **이온전도 D / σ** | **값 0 개** (MSD 곡선만) | comp1 D(600 K) 3.09e-6 · modelc 7.90e-6 cm²/s (⛔ 절대값 인용금지, 상대차만) | **비교 불가.** 이 논문에서 A 축으로 올릴 수 있는 수치가 없다 |
| **Ea** | **없음** (온도 1 점) | comp1 0.253 · modelc 0.224 (3-seed **0.197 ± 0.032**) · lpsocl_box331 **0.180 ± 0.002** eV | **비교 불가.** ⛔ *"Morgan 의 Ea"* 라는 것은 존재하지 않는다 |
| **힘 계산** | **AIMD · PBEsol · PAW** | **MLIP · UMA-s-1p1 (omat)** | **축이 다르다.** PBEsol 은 PBE 보다 격자상수를 작게 준다 ⇒ 같은 계라도 Li 가 더 답답하다. UMA 학습셋(OMat24)은 PBE(+U) 계열 ⇒ **격자·장벽 계통차 존재** (§12-3) |
| **셀 / 원자수** | 416 (Li 192), 2×2×2 | comp1 52 · comp2 52 · modelc/lpsocl **box331 558** · 유리 **120** | 같은 자릿수. 🟢 **우리가 더 크다** (box331) |
| **온도** | **500 K 단일** | 600/800/1000 K (결정) · 400/465/550 K (유리) | 🔴 **가장 큰 규약 격차** |
| **런 길이** | **70 ps** | 200 ps (box331 400 ps) · 유리 400 ps | 🟢 **우리가 3–6 배 길다** |
| **MSD 창 / 절편** | **미선언** | **2–50 ps 고정 · 자유절편** | 🟢 우리 규약이 명시적. ⛔ *"Morgan 도 같은 창을 썼다"* 라고 쓸 수 없다 |
| **무질서 처리** | **수준당 무작위 1 배열** · 선택 기준 없음 · **I/Cl 이 같은 배열 공유** | comp2: **d-level(0/0.5/1.0) × cfg 3** + UMA anneal 700 K 20 ps + FIRE relax · 유리: **독립 담금질 5 시드** | 🟢 **우리가 엄밀하다.** 이 논문은 구조 산포를 **잴 설계 자체가 없다** |
| **격자상수** | **0 % 배열 값으로 전 계 고정** | 계별 이완 (EOS/vc-relax) | ⚠ **그들 쪽 구속.** 50 %·100 % 는 자기 평형 부피가 아니다 (§12-2) |
| **불확실도** | MSD **부트스트랩 95 % 띠**뿐 | Ea ± 3-시드 (결정) · Ea 중앙값 + IQR (유리) · He 2018 RSD 식 도입 검토 중 | ⚠ 그들의 띠는 **저자 자신의 2025 기준으로 과소** (§12-2) |
| **Haven** | 미측정·미사용 | **NE, H = 1 가정** | **둘 다 공백.** 이 논문이 그 공백을 안 메운다 |
| **band gap · 기계 · ESW** | **전부 0 회** | 각각 canonical 값 있음 | 축 B·C·D **교집합 0** |

⇒ ⛔⛔ **`comparison_vs_ours.md` 의 A–D 물성 4축에 이 논문을 수치로 넣지 않는다.**
`🔧 방법 원전` 블록(§J-7 계열)에만 둔다. (병합 완료 — **`comparison_vs_ours.md` §J-33** + **§A 주석**.)

---

## 12. 미션 ④ — **우리 계로 전달되는 것 / 안 되는 것** (결정 vs 유리)

### 12-A. 🔴 **논문이 그 경계를 말하는가 — 말하지 않는다**

전문에 **amorphous · glass(형용사 "glassy liquid" 제외) · vitreous 가 0 회**다.
