Repository: yonghoon7153-source/Yonghoon-DEM-DFT

# 📚 LITDB — 문헌 단일 시스템 (**SE·DFT 축 + DEM·MPM 축, 두 트랙**)

> **앞으로 논문은 여기서만 본다.** 여러 곳(db/literature, kb/papers, db/properties, Excel)에 흩어진 문헌을 한 곳에서 생각·참고·비교하기 위한 통합 MD 시스템.

## 왜 트랙이 둘인가
`INDEX.md` 는 argyrodite 전해질 축이라 접촉역학·MPM·건식전극 digest 가 들어갈 자리가
없다. 그래서 한때 64편이 **어느 인덱스에도 없었다**(open_items #7). 축을 나눠 그 구멍을
닫았고, 한 분모로 세면 “159편 중 98편 미언급” 같은 **가짜 미결**이 나온다
(`comparison_vs_ours.md:8`). 분리는 실측 근거가 있는 결정이다 — 합치지 말 것.

⚠ 이 표의 **편수는 적지 않는다.** 손으로 쓴 수는 반드시 낡는다(README 자신이 세 번 틀렸다).
현재값은 `python3 tools/litdb/build_index.py --check` 로 본다.

File: litdb/papers/morrissey2013_eepa_elastoplastic_adhesion_dem_iron_ore_fines_thesis.md (part 1 of 2)
<!-- digest 표준 양식 확장 (paper-level STANDALONE). ★ = 사용자가 특히 원한 항목. 깊이 기준 = bazzoun2026_dem_fem_rnm_ionic.md ·
     본 카드 = thakur2014_eepa_adhesive_elastoplastic_dem.md (같은 모델의 학술지 논문 — 절 번호 체계 · 3-way 비교 꼴) ·
     형식 이웃 = onoda1990_random_loose_packing_uniform_spheres_dilatancy_onset.md · kollenda2024_time_sensitivity_calendered_electrode_springback_storage.md.
     원문 = 박사 학위논문 358 PDF 쪽 (네 파일: 1 부 100 · 2 부 100 · 3 부 100 · 4 부 58 쪽 = 같은 한 권) · 텍스트 층 온전 (LaTeX → PDFium 재저장).
     쪽 표기 = 학위논문 인쇄 쪽 **p.N** (+ 필요할 때 (부 · PDF 쪽)).  대응 (본문 331 쪽 전부 인쇄 쪽 번호로 확인): 1 부 PDF 쪽 − 27 · 2 부 + 73 · 3 부 + 173 · 4 부 + 273
     (1 부 PDF 1–27 = 이용 조건 · 표지 · 선언 · 초록 · 목차 · 목록 · 기호 · 헌사 = 로마 쪽 i–xxv).
     값 표지: [인쇄] = 본문 · 표 · 그림 안 글자 · [판독-벡터] = 그림에서 읽은 값 — 4 · 6 · 7 장 그림은 **MATLAB 벡터 출력**이라 화소가 아니라
     **PDF 경로 좌표**에서 읽었다 (축 = 인쇄된 눈금 글자로 최소제곱 · 잔차 ≤ 0.016 kPa · 4 × 10⁻⁵ 변형률 / 로그 축은 10^k 글자 중심 ·
     재현 = litdb/figures/<slug>/digitized.csv 483 행) · [판독] = 래스터 그림 (Excel · 사진) 을 눈으로 읽은 값 (경향용) · [카드 산술] = 인쇄 · 판독 값으로
     이 카드가 계산한 값 (식 병기) · [카드 추론] = 이 카드의 해석 · [미확인] = 원문에 없음.
     범위 (세션 지시): 4 · 6 · 7 장 · §3.4 · §3.6 = 식 · 그림 · 표 · 숫자 전부 / 1 · 2 · 5 · 8 · 9 장 = 절 요약 + 핵심 숫자 / 부록 · 참고문헌 = EEPA · 접촉 법칙 관련만
     (단 부록 C · E 의 하중 뺌 · 시료 높이 표는 질문 b 에 직접 닿아 옮겼다).
     이용 조건 (표지 앞 쪽 [인쇄]): 비영리 연구 열람 허용 · 대량 인용 · 복제 금지 → 원문 인용은 짧게, 크롭은 연구 기록 용도. -->
# EEPA (Edinburgh Elasto-Plastic Adhesion) 접촉 모델의 학위논문 원전 — 하중 · 제하 강성비 (k₂ : k₁) 로 남기는 소성 겹침 δp 이력 + 소성 접촉 반지름 a 에 비례해 자라는 끌어당김 f_min = (3/2)πΔγa + 별도 지수 X 의 끌어당김 가지 · 선형 (n = 1) · 비선형 (n = 1.5, k₁ = Hertz 식) 두 꼴 · EDEM C++ API 구현 · 두 입자 검증 (오차 < 0.1 %) · 매개변수 연구 (강성 · 접착 · 마찰 · 감쇠, ≤ 100 kPa) · LKAB 철광석 미분 (KPRS) 유동 함수 보정 (ε 손 G 2.5 MPa = 벌크 강성에 필요한 ~10⁸ Pa 의 1/40 로 타협) · 평바닥 사일로 배출 — Morrissey (PhD thesis, University of Edinburgh 2013)

> slug `morrissey2013_eepa_elastoplastic_adhesion_dem_iron_ore_fines_thesis` · DOI `[미확인 — 학위논문, DOI · 저장소 주소 인쇄 없음]` · type `PhD thesis (DEM contact-law development — EEPA linear/non-linear, EDEM 2.3+ C++ API; two-particle & impact verification; parametric study of confined compression + unloading + unconfined failure (EPT geometry, 3000 paired / 5000 spherical meso-particles, ≤ 100 kPa); calibration to EPT flow functions of LKAB iron ore fines; quasi-2D/3D shear-band analysis; flat-bottomed silo discharge (61,000 particles); experiments: EPT uniaxial, Jenike shear, K0 tester — no FEM/MPM)` · PDF `87df589f-34-1_Discrete_element_modelling_of_iron_ore_pellets_to_include_the_effects_of_moisture_and_fines.pdf + 365f6ae9-34-2_… + 9338706e-34-3_… + c0fa2324-34-4_… (네 부분 = 한 권)` · digested `2026-11-12` · status ✅
>
> **원제**: *Discrete Element Modelling of Iron Ore Pellets to Include the Effects of Moisture and Fines* [인쇄 표지 (1 부 PDF p.2)]
> **저자**: **John Paul Morrissey** — A dissertation submitted in partial fulfilment for the degree of Doctor of Philosophy · Institute for Infrastructure and Environment, School of Engineering, **University of Edinburgh** · **2013** [인쇄 표지] · 지도 = Prof. Jin Y. Ooi · Prof. Jian-Fei Chen [인쇄 선언문 p.ii] · 장학 = UK EPSRC · 산업 후원 = **DEM Solutions Ltd.** · **LKAB** [인쇄 감사 p.vi] · 선언문: *"work on the subject of the development of adhesion and the relationship to the unloading/reloading stiffness has been carried out jointly with S.C. Thakur"* [인쇄 p.ii] · 이 학위논문에 기반한 발표 4 건 (Thakur et al. *"To be submitted for review, June 2013"* = 정본 `thakur2014_*` 로 나온 논문 · CHoPS 2012 · PARTICLES 2011 · EDEM Academic Poster Contest 2012 3 위) [인쇄 p.ii] · 서명 · 날짜 칸 비어 있음.
> **이웃 카드 (링크만)**: [`thakur2014_eepa_adhesive_elastoplastic_dem`](thakur2014_eepa_adhesive_elastoplastic_dem.md) (같은 모델의 학술지 판 · 선형 n = 1 연구) · [`luding2008_cohesive_frictional_contact_models`](luding2008_cohesive_frictional_contact_models.md) (우리 `hooke/hysteresis` 의 원형 — 이 학위논문이 '선형 판은 Luding 과 비슷하다' 고 적는다) · [`thorntonning1998_adhesive_elastoplastic_contact`](thorntonning1998_adhesive_elastoplastic_contact.md) (항복점이 있는 쪽) · [`roessler2019_dem_cohesive_aor_cylinder_lift_calibration`](roessler2019_dem_cohesive_aor_cylinder_lift_calibration.md) (이 학위논문을 인용 — 'EEPA — 카드 없음') · [`yano2026_se_psd_width_ionic_tortuosity_dem`](yano2026_se_psd_width_ionic_tortuosity_dem.md) (λp 대조 §0-1).
> **판독 원자료**: `litdb/figures/morrissey2013_eepa_elastoplastic_adhesion_dem_iron_ore_fines_thesis/digitized.csv` (483 행 — 벡터 경로: 구속 압축 · 하중 뺌 곡선의 정점 · 5 kPa · 뺀 뒤 변형률, 다공도 · 밀도의 뺀 뒤 값, 무구속 정점, K0) · 그림 크롭 **267 장** = 그림 131 · 표 30 · 식 72 (번호마다 한 장) · 근거 문단 34 — 전부 손 크롭 (도구가 'Figure 4.4' 꼴 장 번호 라벨을 못 읽는다 — 장마다 1 장만 남기고 28 장을 '중복' 으로 버림, dry-run 실측) · 9 장은 본 뒤 다시 자름 — `figures.json`.

---

## 0. 결론 먼저 — 우리 질문에 대한 답

**한 문장**: 응집 분말의 강도가 *받았던 압밀 응력의 함수* (stress-history dependence) 인 것을 DEM 이 내려면 **접촉에 소성이 있어야 한다** (p.63) 는 전제에서, 저자는 Walton–Braun 의 이력 스프링에 **(i) 첫 재하 k₁ · 제하/재하 k₂ (k₂ ≥ k₁, 고정값) 로 남는 소성 겹침 δp (접촉마다 저장되는 이력 변수)**, **(ii) 그 δp 에서의 소성 접촉 반지름 a 에 비례하는 최대 끌어당김 f_min = (3/2)πΔγa** (Δγ = 표면에너지, ψ = 3/2 는 JKR 꼴), **(iii) 끌어당김 가지의 기울기를 따로 정하는 지수 X**, **(iv) 상수 끌어당김 f₀**, **(v) 모든 가지에 같은 지수 n (n = 1 선형 · n = 1.5 이면 Hertz 꼴, k₁ = (4/3)√R\* E\*)** 를 붙인 **EEPA** 를 EDEM 2.3+ 의 C++ API 로 구현하고 (4 장), 두 입자 해석해와 0.1 % 안에서 맞춘 뒤 (Table 4.2–4.5), EPT (일축 시험기, 지름 40 mm 몰드) 를 본뜬 구속 압축 → **하중 뺌** → 무구속 파괴 DEM 으로 매개변수를 훑고 (6 장), LKAB **KPRS 철광석 미분** 의 유동 함수 (1 · 2 · 4 · 6 % 함수율) 를 **강성 · 마찰 한 벌 + 함수율마다 Δγ 하나** 로 맞춘다 (7 장 — 대부분 실험 표준편차 안).  ⛔ **EEPA 에는 항복점이 없다** — *"For simplification purposes, the EEPA model omits the yield point"* (p.77): 소성 = 강성비로 정한 이력이지 접촉압 천장이 아니다 (우리 `hooke/hysteresis` 와 같은 층).  ⛔ 입자는 **실제 알갱이가 아니라 응집체 (meso-scale) 대리** 이고 매개변수는 *"phenomenologically based"* (p.64) — 보정값이지 물성이 아니다.

| 우리 질문 | 이 학위논문이 주는 것 | 표지 · 쪽 |
|---|---|---|
| ① EEPA 가 무엇인가 (법선) | 세 가지: **f₁ = f₀ + k₁δⁿ** (if k₂(δⁿ − δpⁿ) ≥ k₁δⁿ) · **f₂ = f₀ + k₂(δⁿ − δpⁿ)** (if k₁δⁿ > k₂(δⁿ − δpⁿ) > −k_adh δ^X) · **f_adh = f₀ − k_adh δ^X** (if −k_adh δ^X > k₂(δⁿ − δpⁿ)) — 식 (4.1) · (4.17) · (4.29) (세 식 모두 셋째 가지가 *"f₀ − k_adh^x"* 로 δ 가 빠진 채 인쇄) · δp 는 k₁ 가지 위에 있을 때만 갱신 (p.71) · **δp = (1 − k₁/k₂)^(1/n) δ** (식 4.19) | [인쇄] 식 (4.1) p.67 · (4.17) p.77 · (4.29) p.80 · 그림 4.4 · 4.10 |
| ② 끌어당김 (접착) | **f_min = πΔγψa, ψ = 3/2 → f_min = (3/2)πΔγa** (식 4.11–4.12) — a = 두 구의 교차 원 반지름 (식 4.7), k₁ 가지 위에서는 현재 겹침 δ, k₂ · 끌어당김 가지에서는 δp 로 계산 (식 4.8–4.10) · 그 뒤 **k_adh = f_min/δ_min^X** 를 **유도** (식 4.16 — 입력이 아님) · δ_min = ((−f_min + k₂δpⁿ)/k₂)^(1/n) (식 4.14) · 비선형에서 f_min 상한 f₂Lim = −(k₂δpⁿ)·(배수 0.5) (식 4.13 · 본문 기호 λ ↔ 식 인쇄 γ) | [인쇄] p.74–76 |
| ③ 입력 매개변수 | **f₀** (상수 끌어당김 · vdW · 정전기) · **Δγ** (J/m²) · **k₁** (N/m) · **k₂ : k₁** (= *"the level of contact plasticity"*) · **n** (선형 EEPA-L ↔ 비선형 EEPA-NL) · **X** (끌어당김 가지 지수 — 1 = 선형 · *"> X = 2"* 이면 급락) · **K_tm** (접선 강성 배수) — 시작 때 설정 파일에서 읽어 상수 (p.70) · 그 밖에 μs · μr · e (반발) · 전역 감쇠 γ | [인쇄] §4.4.1 p.70 |
| ④ 선형 ↔ 비선형 | 비선형 (n = 1.5) 은 k₁ 을 입력이 아니라 **k₁ = (4/3)√R\* E\*** (식 4.18) 로 · 감쇠 = Hertz–Mindlin 꼴 (식 4.20–4.22) · 접선 K_t = 8G\*√(R\*δn)·κ_tm (식 4.25) / 선형 (n = 1) 은 k₁ 입력 · β = √(4m\*k₁/(1 + (π/ln e)²)) (식 4.30) · K_t = κ_tm k₁ (식 4.32) · **6 · 7 · 8 장의 모든 계산 = 비선형 (n = 1.5)** (p.143 · p.184 · p.217) · 선형의 접촉 소성 · 접착 연구는 Thakur et al. 에 미룸 (p.143) | [인쇄] §4.6–4.7 |
| ⑤ 검증 | 두 입자 (반지름 ≈ 5 mm [카드 산술]) k₂/k₁ = 1–40: δp · f_min · δ_min 이론 ↔ DEM 차 **≤ 0.0006 % · ≤ 0.038 % · ≤ 0.080 %** (선형) / ≤ 0.0004 % · ≤ 0.0215 % · ≤ 0.0020 % (비선형) · 반발 계수 0–1 이론선 위 (그림 4.20) · 탄성 충돌 겹침 0.0001909 ↔ 0.000191 m · 힘 190.899 ↔ 190.899 N | [인쇄] Table 4.2 · 4.3 · 4.5 p.86–89 |
| ⑥ 매개변수 연구 핵심 (≤ 100 kPa 구속 압축 → 뺌 → 무구속) | 무구속 강도 = 압밀 단계에서 생긴 **소성 겹침 (= k₁ 낮을수록 · k₂ 높을수록 큼)** 이 정한다 — G 2.5 · 5 · 7.5 MPa → 정점 **25.3 · 18.8 · 15.6 kPa** (그림 6.5) · Δγ 5 · 15 · 25 J/m² → **2.8 · 8.7 · 14.0 kPa** (같은 충전) / 2.8 · 9.8 · 16.9 (같은 압밀) (그림 6.17) · **접선 강성이 무구속 강성 · 정점 변형률을 지배** (K_tm 1 → 0.05: 정점 변형률 0.019 → 0.059) · 압축 중 접촉 **> 98 %** 가 k₁ · k₂ 가지 위 (끌어당김 가지 지수 X 는 압축에 거의 무관) · 마찰 · 구름은 ≈ 0.5 · 0.1 에서 포화 · K0 0.34–0.35 (k₁ 무관) | [판독-벡터] · [인쇄] p.147–182 |
| ⑦ ★ 하중 뺌 (되돌아옴) | DEM (보정된 KPRS, 100 kPa 에서 뺌): 변형률 **0.3635 → 0.3505 (Δ 0.0130 = 정점 변형률의 3.6 %, 압축된 높이의 2.0 %)** (Δγ 8) · 0.3709 → 0.3539 (Δγ 23.5) · 회복의 **40–85 % 가 5 kPa 아래** (100 kPa 에서 40–42 % · 20 kPa 에서 83–85 %) · 다공도 0.3336 → 0.3447 · 밀도 2758 → 2718 kg/m³ (−1.45 %) / 같은 시험의 **JKR (탄성 접착) 은 정점 변형률의 49–55 % 가 돌아온다** (0.0545 → 0.0278) / 실험 (EPT 몰드 안, 부록 C): **≤ 0.1 mm (≤ 0.2 %)** — *"the unloading curves are almost vertical"* · 몰드 · 하중을 뺀 뒤 높이 (부록 E 두 칸) +2–5 % [정의 미확인] / 뺄 때 K0 가 ≈ 0.69 (그림 축 끝 0.7) 까지 오름 = *"locked-in"* 수평 응력 | [판독-벡터] 그림 7.14 · 7.15 · 7.23 · 3.16a · [인쇄] p.118 · p.149 · p.196 · 부록 C · E |
| ⑧ 보정 (7 장) | 대상 = EPT 실험 5 점 (1 % MC 의 40 · 100 kPa + 2 · 4 · 6 % 의 100 kPa) · 고정: 쌍구 (AR 1.5) · R 0.85 mm · 10,000 입자 · μs 0.5 (Härtl–Ooi 형상–마찰 지도에서 0.44 → 0.5) · μr 0.005 · ν 0.225 · e 0.5 · 전역 감쇠 0.5 · **G 2.5 × 10⁶ Pa (E 6.13 MPa, k₁ 1 × 10⁵ N/m)** · **k₂ = 4 × 10⁶ N/m (k₂ : k₁ = 40 → C_p 0.98)** · Δγ = **8 · 12.5 · 18.5 · 23.5 J/m²** (회귀 σu = −0.018Δγ² + 1.5342Δγ, R² 0.9985) · 결과: 유동 함수 기울기 맞음 · 1 % MC 는 60 kPa 아래 과대 · **과압밀 (취성) 거동은 다공도 > ≈ 45 % 에서 못 냄** · 무구속 정점 변형률 DEM 1.5–3 % ↔ 실험 3–6 % · K0 0.32–0.34 ↔ 실험 0.24 (Mylar 보정 0.29) | [인쇄] §7.2–7.3 · Table 7.1–7.3 |
| ⑨ λp 정의 (yano2026 L192) | **같은 정의 꼴** — 이 학위논문은 'λp' 라는 이름 대신 **'contact plasticity C_p = δp/δ = 1 − k₁/k₂'** (식 6.1, [Thakur et al. 2011]) · 비선형에서는 식 (4.19) 대로 δp/δ = C_p^(1/n) 이라 식 (6.1) 의 첫 등호는 n = 1 에서만 정확 (k₂/k₁ = 40: 0.975 ↔ 0.983 = Table 4.3 의 δp/δ) · **값 0.619 (NCM–LPSCl 등가) = 없음** — 이종 접촉 규칙 자체가 없다 (한 재료) | [인쇄] p.150 · p.86 · [카드 산술] |
| ⑩ DEM 한계 (저자 문장) | *"The particles are rigid but are subject to local deformation in places of contact"* (p.37) · 겹침 *"typically less than 1% of the particle diameter"* (p.39) · *"DEM's major flaw is its computational requirement … difficult to incorporate crushing and pore-pressure"* (p.27) · 소성 접촉 모델 (Thornton 1997 · Vu-Quoc 2001) 은 *"it is difficult to establish the model parameters"* (p.48) · *"The effect of asperities and surface roughness is not explicitly considered in any of the commonly used contact models"* (p.62) | [인쇄] — §4-11 |
| ⑪ 2D ↔ 3D | 3D DEM (EDEM) · 전단띠 확인용으로 **한 겹 평면 (6000 구)** → **3–5 겹 (≈ 50,000)** → **원통 3D**: *"Even in an assembly of particles that is just a few particles thick the dilation that is occurring during shearing can be lost through interactions with particles in three dimensions"* (p.209) · 원통에서는 *"no shear zone will exist, or that it may not be possible to detect it"* (p.212) — 거친 평균 (P4) 으로 X · Y 단면에서 공액 전단띠 확인 | [인쇄] §7.4 |
| ⑫ 실험 (5 장) | KPRS · KPBO 철광석 미분 (< 1.18 mm EPT · < 6.3 mm K0 · Jenike) · D10 0.59 · D30 1.97 · D60 3.71 mm · Cu 6.34 · Cz 1.71 · 고체 밀도 3700 kg/m³ (공급자 값) · EPT 반복성 CoV < 5 % · Jenike φ 44° (KPRS) · 45° (KPBO), +8 % 물에서 −3° · K0 ≈ 0.24 (0–5 % MC, Mylar 보정 0.29) | [인쇄] §5 |
| ⑬ 적용 (8 장) | 평바닥 사일로 (0.85 × 0.3 × 0.025 m 주기 조각 · 61,000 쌍구 · R 2 mm · G 50 MPa) · Δγ 0 · 5 · 10 · 12.5 J/m² → 배출률 0.98 · 0.92 · 0.88 · 0.84 kg/s · 12.5 에서 ≈ 0.6 s 임시 아치 · **15 J/m² 에서 영구 아치 (막힘)** · 무접착 = Beverloo 와 일치 | [인쇄] Table 8.1–8.3 · p.222–255 |
| ⑭ 저자 한계 · 권고 | 과압밀 (취성) 못 냄 → 다분산 · 혼합 형상 연구 · 시간 압밀 (caking) 모델에 없음 · 접선 강성 효과 더 정량화 · 사일로 실험 검증 없음 · 온도 (30–70 °C) 영향 미조사 | [인쇄] §9.2 p.261–262 |

⛔ **한정어 (떼지 말 것)**: ① 재료 = **철광석 미분 (수분 = 모세관 접착)** — 황화물 SE · NCM · 반 데르 발스 · 냉간 용접이 아니다 ② DEM 입자 = **0.85–2 mm 응집체 대리 (meso)** 이고 E = **6.13 MPa** (G 2.5 MPa) 는 *"the stiffness of the agglomerate"* (p.148) — 물성 아님 ③ 응력 = **≤ 120 kPa** (사일로 · 운반 범위) — 우리 300 MPa 의 1/2500 ④ **항복점 · 경도 캡 없음** · 입자 모양 불변 (쌍구는 강체) ⑤ 하중 뺌 값은 **마찰 없는 몰드 벽**의 DEM (실험은 벽 마찰 있음) ⑥ 대부분 단일 시드 · 같은 충전에서 갈라 쓴 비교.
⇒ **절대값 전이**: 하지 않는다.  **전이 가능한 것** = (i) EEPA 의 식과 그 구현 순서 (가지 선택 · δp 갱신 규칙 · f_min 상한 · 끌어당김-마찰 결합) (ii) **'강성 하나로 벌크 강성과 강도를 동시에 맞출 수 없어 무르게 고르는' 보정 구조** (G ≈ 10⁸ Pa 가 필요한데 2.5 × 10⁶ 를 고름 = 40 배 [카드 산술]) — 우리 18 배 연화와 같은 꼴의 다른 사례 (iii) **하중 뺌 되돌아옴을 정하는 손잡이 목록** (k₂/k₁ · k₁ · 접선 강성 · 감쇠 · 벽 마찰) 과 그 크기 감각 (iv) 접착을 '압밀로 생긴 소성 접촉 크기' 에 묶는 정의 (v) 두 입자 해석해 · 충돌 반발 검증 시험 꼴.

---

## 0-1. ★ 고른 의도 대조 (후보 표 N-34 의 '왜' 칸)

의도 원문: *"e — 'EEPA — 카드 없음' · EEPA (대안 접촉 법칙) 의 학위논문 원전 (정본 thakur2014_eepa_adhesive_elastoplastic_dem 은 다른 문헌)"* · 가리킨 카드 = `roessler2019_dem_cohesive_aor_cylinder_lift_calibration` (L239) · 프롬프트 ★ 목록 (EEPA 식 전부 · 매개변수 정의와 범위 · 선형 ↔ 비선형 · 구현 · 감쇠 · 접선 · 구름 · 검증 · 매개변수 연구 · 보정 · 5 · 8 장 · λp 정의 · 저자 한계).

| 의도의 문장 | 판정 | 원문 위치 · 값 · 측정 조건 |
|---|---|---|
| "e — 점접촉 법칙의 대안 (EEPA)" | **채움 (한정)** | 4 장 전체 (p.63–89) · 식 (4.1)–(4.39) · 대안인 까닭 = 탄성 접착 (JKR · DMT · EDEM linear cohesion · 모세관) 은 응력 이력을 못 낸다 (p.63 · 3.6 절 JKR 시험: 100 · 200 kPa 압밀 뒤 무구속 강도 같은 ≈ 1.23 kPa [인쇄 p.60]).  ⛔ 그러나 **'큰 변형에서 깨지는 점접촉' 을 고치는 대안은 아니다** — 겹침 · 강체 입자는 그대로이고 항복점을 일부러 뺐다 (p.77) · 맞춘 값 = 강성 2 (k₁ (G) · k₂ : k₁) + 마찰 1 (μs, 문헌 지도) + 함수율마다 Δγ 1 (4 수준) + 고정 선택 (μr · ν · e · 전역 감쇠 · 형상) — 응력 ≤ 120 kPa · 철광석 응집체 |
| "'EEPA — 카드 없음'" | **이 카드로 해소** | roessler2019 L239 의 표기는 이제 낡았다 (그 줄은 고치지 않았다) |
| "EEPA … 의 학위논문 원전" | **채움** | 제안 · 정의 (p.64: *"which will be referred to as the Edinburgh Elasto-Plastic Adhesive contact model (EEPA), is proposed"*) · 구현 (EDEM 2.3+ API, p.66) · 검증 (§4.9) · 비선형 판 사용 (6–8 장) 이 모두 여기 있다.  ⚠ 이름의 철자가 둘 — *"Adhesive"* (p.64 · p.66) ↔ *"Adhesion"* (초록 · 6 장 · 8 장).  ⚠ 학위논문이 스스로 적은 더 이른 발표 = PARTICLES 2011 (Morrissey, Thakur, Sun, Chen, Ooi) · PSA2011 (Thakur et al. 2011 — C_p 의 인용처) — 그 회의록에 'EEPA' 이름이 먼저 나왔는지는 [미확인] (원문 없음) |
| "(정본 thakur2014 은 다른 문헌)" | **맞다** | 학위논문 p.ii 의 발표 목록 첫 줄 = Thakur, Morrissey, Sun, Chen, Ooi, *"Micromechanical analysis of cohesive granular materials using discrete element method with an adhesive elasto-plastic contact model. To be submitted for review, June 2013"* = 정본 `thakur2014_*` (Granular Matter 16, 2014) · 선언문 = 접착 발달 · 제하 강성 부분은 Thakur 와 공동 · 학위논문 p.143 *"a more detailed study on the effect of contact plasticity and the varying sources of adhesion has been carried out by Thakur et al. [2013] using linear loading and unloading stiffness, this study will focus on the non-linear portion"* |
| (프롬프트) EEPA 식 전부 — 싣기 · 빼기 · 다시 싣기 · 접착 가지 | **채움** | 식 (4.1) · 그림 4.4 (비선형) · 4.10 (선형) · 다시 싣기 = k₂ 를 따라 오르다 이전 최대에 닿으면 k₁ 로 (그림 4.12–4.13 의 점 D · F, p.83) · 갈라진 뒤 다시 닿으면 새 접촉 (이력 잃음, p.181) · 식 크롭 = `eq_4_01` … `eq_4_39` |
| (프롬프트) 매개변수 정의 · 범위 (k₁ · k₂ · λp · f₀ · Δγ 또는 k_adh · n · χ) | **채움 (이름 다름)** | k₁ 1 × 10³ N/m (검증 · 6 장 표) · G 2.5–7.5 MPa (6 장, 비선형 k₁ 식) · 2.5 × 10⁶–5 × 10⁷ Pa (7 장 시험) · k₂ = 1–50 k₁ · Δγ 0–50 J/m² · f₀ = 0 (안 씀 — *"of little significance for materials consisting of particles larger than a few hundred microns"* p.143) · n = 1 · 1.5 · **X = 1–40 (기호 X/x — 'χ' 는 원문에 없음)** · K_tm 0.05–1 · **'λp' 이름 없음 → C_p** · k_adh 는 Δγ 판에서 유도값 (식 4.16) 이지만 7 장 평면 시험만 **k_adh 4 × 10² N/m 를 직접 입력** (Table 7.5, 선형) |
| (프롬프트) 선형 (n = 1) ↔ 비선형 (n > 1) — thakur2014 L53 대조 | **채움 · 2 차 인용 맞음** | §4.6 (비선형) · §4.7 (선형) · 6 · 7 · 8 장 = 비선형 n = 1.5 (*"a shape exponent n = 1.5"* p.184) |
| (프롬프트) 구현 (코드 · API) | **채움** | EDEM (DEM Solutions) 2.3+ · C++ API (custom contact model · custom contact property 로 δp 저장 · particle body force 로 전역 감쇠) (p.66 · p.71 · p.81–82) · 흐름도 = 그림 4.3 · 4.5–4.8 |
| (프롬프트) 감쇠 · 접선력 · 구름 마찰 | **채움** | §4.4.3 · 4.6.1–4.6.2 · 4.7.1–4.7.2 · 4.8 · 4.4.4 (식 4.2 = EDEM Model A, Ai et al. 2011) · 접선 한계에 접착 더함 (식 4.27, Skinner–Gane 1972) |
| (프롬프트) 검증 §4.9 · 매개변수 연구 6 장 · 보정 7 장 | **채움** | §3-2 · §3-3 · §3-4 — 수치 전부 |
| (프롬프트) 5 장 실험 장비 (EPT · K0) · 8 장 | **채움** | §3-6 · §3-7 |
| (프롬프트) λp 정의 — yano2026 L192 'NCM–LPSCl 등가 소성비 0.619 (EEPA λp)' 와 같은 정의인가 · 값 | **정의 = 일부 (같은 꼴) · 값 = 없음** | 위 ⑨ · 이 학위논문의 C_p 값 = 0 (k₂ = k₁) · 0.6 (2.5) · 0.8 (5) · 0.9 (10) · 0.95 (20) · 0.96 (25) · 0.975 (40, 본문 *"Cp = 0.98"*) · 0.98 (50) [카드 산술] — 이종 재료 접촉의 등가 규칙 없음 |
| (프롬프트) 저자 한계 · 권고 (9 장) | **채움** | §9.2 · §11 |

**2 차 인용 대조 (카드 문제 — 고치지 않음)**:
- `roessler2019_*` **L239**: *"Morrissey, J. P. (2013) … | EEPA — 카드 없음"* — 서지는 원문 표지와 같다 (제목 · 학교 · 연도).  '카드 없음' 은 이 카드로 낡았다.  같은 카드 L29 · L61 의 *"계산비 … EEPA 의 1/2 · EEPA +100 % (Klama 2017)"* 는 Klama 의 값이지 이 학위논문의 값이 아니다 — 이 학위논문은 **계산 시간을 하나도 적지 않는다** (강성 ↔ 시간 간격 서술뿐) [미확인].
- `thakur2014_*` **L53 · L390**: *"비선형(n>1) 버전은 별도 논문(ref[54], Morrissey PhD 2013)에"* — **맞다** (6–8 장 = n = 1.5).  **L112**: n > 1 은 *"AFM의 fumed silica·titania 매끈 비선형 거동 재현"* — 이 학위논문의 근거 = Jones (2003) 의 AFM 관찰 (titania · alumina · limestone · zeolite · fumed silica) 을 *"nonlinear relationship"* 으로 인용 (p.65) — 맞음.  ⚠ **L38 · L65 · L90–97 의 '5 개 매개변수 (k₁ · k₂ · k_adh · f₀ · n) · −k_adh·δⁿ'** 는 학술지 판의 꼴이다 — 이 학위논문의 정본 꼴은 **Δγ 를 넣고 k_adh 를 유도 (식 4.16) · 끌어당김 가지 지수 X 를 따로 둔다** (X 는 n 과 다름) · 접착이 자라는 양은 δⁿ 이 아니라 **소성 접촉 반지름 a (≈ √(R·δp))** — 두 판을 같은 식으로 쓰면 안 된다.  **L131** *"k_t = 2/7·k₁ (Walton–Braun …"* — 이 학위논문은 *"it has been decided to set the relationship between normal and tangential stiffness as a variable"* (p.81, K_t = κ_tm k₁) — 학술지 판의 고정값인지는 그 카드의 몫.
- `yano2026_*` **L186 · L192**: λp = 1 − k₁/k₂ · δp = λp^(1/m) δn — 이 학위논문의 식 (6.1) · (4.19) 와 **같은 꼴** · 0.619 는 **이 학위논문에 없다** (Yano 2024 ref 51 의 값).  ⚠ yano L190 의 EEPA 입력 이름 (*"slope exponent 1.5 · tensile exponent 1 · tangential stiff multiplier 0.67 · meso-surface energy 0 J/m²"*) 은 이 학위논문의 n · X · K_tm (κ_tm) · Δγ 에 대응한다 [카드 추론 — 이름 대응표는 원문에 없음] · *"tangential stiff multiplier 0.67"* 은 K_tm 에 해당하는 입력 — 학위논문은 0.67 을 쓰지 않았지만 *"the ratio of tangential to normal stiffness for real elastic materials lies in the range of 2/3 to 1"* (p.81, Mindlin 1949) 를 적는다 [카드 추론 — 0.67 ≈ 2/3 의 뿌리일 수 있음, 확인 안 됨].

⇒ **의도 대조 결과: 채움** — EEPA 의 원전 정의 · 구현 · 검증 · 비선형 판 · 매개변수 연구 · 보정이 모두 있다 (정본 thakur2014 는 선형 판 학술지 논문 · 공동 연구).  **일부/없음**: λp 이름은 'C_p' · 0.619 는 없음 · 'χ' 없음 (X) · '큰 변형에서 점접촉이 깨지는 범위' 는 다루지 않음 (항복점을 뺀 저응력 모델).

---

## 1. 한 줄 요약
사일로 · 운반에서 응집성 분립체는 **받았던 압밀 응력이 클수록 강해지고** (유동 함수 σu(σ₁)), 그것이 아치 · 쥐구멍 막힘의 원인인데, DEM 의 흔한 접착 모델 (JKR · DMT · EDEM linear cohesion · 액체 다리) 은 탄성이라 이 이력을 못 낸다 — 저자는 EDEM 에서 JKR 로 일축 시험을 돌려 100 · 200 · 500 kPa 압밀 뒤 무구속 강도가 ≈ 1.23 · 1.23 · 1.33 kPa 로 거의 같음을 보이고 (p.60–61), **접촉 소성 + 소성 크기에 따라 자라는 접착** 을 가진 **EEPA** 를 제안한다.  각 DEM 입자는 실제 알갱이가 아니라 **응집체 (meso-structure)** 를 대표하고, 매개변수는 미시 측정 (AFM) 대신 **벌크 시험 (EPT · K0 · Jenike)** 으로 보정한다 (p.64–65).  모델은 이력 선형 스프링 (Walton–Braun · Luding 과 비슷) 을 바탕으로 **(a) k₂ 를 하중과 무관한 상수로 (b) 반발 계수를 상수로 (c) 이력 변수를 δmax 대신 δp 로 (d) 최대 끌어당김을 '소성 접촉 겹침 × 표면에너지' 로** 바꾼 것이다 (p.69).  EDEM API 로 넣고 해석해와 맞춘 뒤 (오차 < 0.1 %), 매개변수 연구로 **'k₁ 이 무를수록 · k₂ 가 클수록 · Δγ 가 클수록 무구속 강도가 커지고, 접선 강성이 무구속 강성과 K0 를 정한다'** 를 보이고, KPRS 철광석 미분의 유동 함수 (함수율 1–6 %) 를 강성 · 마찰 한 벌에 **Δγ 만 바꿔** 예측한다 — 대부분 실험 표준편차 안이지만, 무구속 응답의 강성 · 과압밀 피크는 못 맞추고, 실제 벌크 강성 (G ~ 10⁸ Pa) 은 유동 함수를 위해 버렸다.  마지막으로 평바닥 사일로 배출에서 접착이 커지면 배출률이 줄고 (0.98 → 0.84 kg/s) 임시 · 영구 아치가 생김을 보인다.

## 2. 메타
| 저자 | 학위 · 년 | DOI | 소재 | 연구 유형 |
|---|---|---|---|---|
| John Paul Morrissey (지도 Jin Y. Ooi · Jian-Fei Chen) — Institute for Infrastructure and Environment, School of Engineering, University of Edinburgh | PhD thesis 2013 · 358 PDF 쪽 (로마 i–xxv + 본문 331 쪽: 1–262 본문 · 263–312 부록 A–F · 313–331 참고문헌) · 산업 후원 DEM Solutions · LKAB | [미확인] (인쇄 없음 · 이용 조건 쪽은 에든버러 대학 저장소 양식) | **LKAB 철광석 펠릿 미분 KPRS (DR · 백운석 플럭스) · KPBO (BF · 감람석)** — 물 0–10 % · 석고 보정 혼합물 (EPT 대조용) — **전지 재료 아님** | DEM 접촉 법칙 개발 · 구현 · 검증 · 매개변수 연구 · 실험 보정 · 응용 (사일로) + 벌크 실험 (EPT · Jenike · K0 신규 제작) — FEM · MPM 없음 |

---

## 3. 핵심 수치 (★ 전부 쪽 · 표지 병기)

### 3-1. EEPA 매개변수 — 장마다 쓴 값 [인쇄]
| 항목 | 4 장 검증 (Table 4.1 · 4.4) | 6 장 매개변수 연구 (Table 6.1 · 6.2) | 7 장 보정 (Table 7.3) | 7 장 평면 전단띠 (Table 7.5 · 7.6) | 8 장 사일로 (Table 8.1) |
|---|---|---|---|---|---|
| 모드 | 선형 · 비선형 둘 | **비선형** (*"All simulations were conducted with the non-linear version"* p.143) | 비선형 n = 1.5 (p.184) | k₁ · k₂ · **k_adh 직접 입력** = 선형 꼴 [카드 추론 — 모드 표기 없음] | 비선형 (EEPA-NL, p.217) |
| 입자 | 두 구 (반지름 인쇄 없음 · 5 mm [카드 산술 §3-8]) · 충돌 시험 반지름 0.005 m | 쌍구 AR 1.5 (3000) / 구 (5000) · **반지름 1.25 mm** (p.142 — 같은 쪽에 '지름 1.25 mm' 도 있음, §3-9) | 쌍구 AR 1.5 · **R 0.00085 m** · 10,000 개 (p.183) | 구 6000 · 지름 0.95–1.05 mm (평균 1, sd 0.05) · R 0.0005 | 쌍구 AR 1.5 · R 0.002 m (≈ 4 × 6 mm) · ≈ 61,000 |
| ρ (kg/m³) | 4350 | 4350 | 4150 | 10000 | 5400 |
| k₁ (N/m) | 1 × 10³ (충돌 시험 k = 1 × 10⁶) | 1 × 10³ (표) — 비선형이라 실제로는 G 로 (식 4.18): G 2.5 · 5 · 7.5 × 10⁶ Pa | **1 × 10⁵** · G **2.5 × 10⁶ Pa** · E **6.13 × 10⁶ Pa** · ν 0.225 | 1 × 10³ · G 1 × 10¹⁰ · E 2.6 × 10¹⁰ · ν 0.3 | 3 × 10⁶ · G 5 × 10⁷ · E 1.25 × 10⁸ · ν 0.25 |
| k₂ | 1 · 2.5 · 5 · 10 · 20 · 40 k₁ | 10 · 25 · 40 · 50 k₁ (본문 1–50) | **4 × 10⁶ N/m (40 k₁)** | 1 × 10⁴ (10 k₁) | 7.5 × 10⁷ (25 k₁) |
| f₀ (N) | 0 | 0 | [미확인] | — | [미확인] |
| Δγ (J/m²) | 35 | 0–50 (실제 5 · 15 · 25) | 8 · 12.5 · 18.5 · 23.5 (Table 7.2 는 8.5) | — (k_adh 4 × 10² N/m) | 0 · 5 · 10 · 12.5 · 15 |
| X (끌어당김 가지 지수) | 10 (1–40) | 20 (1–40) | [미확인] | — | [미확인] |
| e (반발) | 0.05 (0–1) | 0.5 (본문 0.2–0.8 시험) | 0.5 · 전역 감쇠 0.5 | 0.4 | 0.5 |
| μs · μr | 0.5 · 0.005 | 0.5 (0.2–0.8) · 0.005 (0–0.5) | 0.5 · 0.005 | 0.5 · 0.001 | 0.5 · 0.005 |
| 벽 · 판 | — | 몰드 벽 0 · 판 0.5 · 입자–벽 = Hertz–Mindlin (접착 없음) | 같음 | 앞 · 뒤 벽 무마찰 · 판 0.5 | 벽 0.5 · 바닥 0.5 · 주기 경계 |
| Δt (s) | 1 × 10⁻⁷ | 8 × 10⁻⁷–2 × 10⁻⁶ (≤ 0.17√(m/k)) | 2.5 × 10⁻⁶ | 1 × 10⁻⁶ | 5 × 10⁻⁶ (≈ 0.075√(m/k)) |

### 3-2. 검증 (§4.9) [인쇄]
- **두 입자 반복 하중** (Table 4.1): 0.15 N 까지 → 0 → 분리 시작 ≈ 0.13 N · 0.25 N · 0.4 N 으로 다시 누르면 떼는 힘 ≈ 0.13 → 0.15 → 0.18 N (*"confirming that the stress history of the contact is being captured"* p.83) · 그림 4.12–4.13 의 점 A–H (첫 닿음 진동 · k₁ → k₂ 전환 · 분리 · 다시 싣기 · δp 에서 0 힘 · 감쇠 진동).
- **Table 4.2 (선형) · 4.3 (비선형)** — k₂ : k₁ = 1 · 2.5 · 5 · 10 · 20 · 40 · 적용 δ 1.5093 × 10⁻⁴ m (선형) · 1.3128 × 10⁻⁴ m (비선형):

| k₂:k₁ | 선형 δp (이론 → DEM) | 선형 f_min (N) | 선형 δ_min (m) | 비선형 δp | 비선형 f_min | 비선형 δ_min |
|---|---|---|---|---|---|---|
| 1 | 0 → 0 | 0 | 0 | 0 | 0 | 0 |
| 2.5 | 9.0600E-05 → 9.0600E-05 | −1.1073E-01 → −1.1100E-01 | 4.6300E-05 → 4.6300E-05 | 9.3400E-05 → 9.3400E-05 | −1.1244E-01 → −1.1200E-01 | 5.9100E-05 → 5.9100E-05 |
| 5 | 1.2070E-04 → 1.2100E-04 | −1.2776E-01 → −1.2800E-01 | 9.5200E-05 → 9.5200E-05 | 1.1310E-04 → 1.1300E-04 | −1.2370E-01 → −1.2400E-01 | 9.7100E-05 → 9.7100E-05 |
| 10 | 1.3580E-04 → 1.3583E-04 | −1.3546E-01 → −1.3543E-01 | 1.2230E-04 → 1.2228E-04 | 1.2240E-04 → 1.2238E-04 | −1.2862E-01 → −1.2860E-01 | 1.1450E-04 → 1.1453E-04 |
| 20 | 1.4340E-04 → 1.4338E-04 | −1.3915E-01 → −1.3915E-01 | 1.3650E-04 → 1.3642E-04 | 1.2690E-04 → 1.2687E-04 | −1.3094E-01 → −1.3094E-01 | 1.2300E-04 → 1.2298E-04 |
| 40 | 1.4720E-04 → 1.4715E-04 | −1.4095E-01 → −1.4094E-01 | 1.4360E-04 → 1.4363E-04 | 1.2910E-04 → 1.2908E-04 | −1.3208E-01 → −1.3207E-01 | 1.2710E-04 → 1.2715E-04 |

  인쇄 '% Diff.' 의 최대: 선형 δp 0.0006 % · f_min 0.0382 % · δ_min 0.0804 % / 비선형 0.0004 % · 0.0215 % · 0.0020 % — *"numerical rounding errors"* (p.86).  ⚠ 2.5 · 5 줄의 DEM 값은 유효숫자 셋으로 끊겨 있어 (예 −1.1100E-01) 인쇄 '% Diff.' 와 자릿수가 맞지 않는다 (−0.0159 % 라면 −1.1071E-01 이어야 함) [카드 산술].
- **반발 (§4.9.3)**: 7 개 CoR (1 · 0.8 · 0.6 · 0.5 · 0.4 · 0.2 · 0.1) — 속도비 = 이론선 (n = 1 · 1.5 둘) (그림 4.17–4.20 · 숫자 표 없음).
- **탄성 충돌 (Table 4.4–4.5)**: k 1 × 10⁶ N/m · e 1 · R 0.005 m · ρ 4350 · v 0.1 m/s · m 2.28 × 10⁻³ kg → E_k 0.0182 ↔ 0.0182 J (−0.12 %) · 겹침 0.0001909 ↔ 0.000191 m · 힘 190.899 ↔ 190.899 N.

### 3-3. 매개변수 연구 (6 장) — EPT 크기 몰드, 100 kPa 구속 → 뺌 → 무구속 (판 25 mm/s ≈ 0.3 s⁻¹ 압축 · 같은 속도로 뺌 · 5 mm/s ≈ 0.05 s⁻¹ 파괴 · 관성수 < 10⁻³) [인쇄 p.145]
**(a) 충전 · 압밀 다공도 [인쇄 표]** — ⚠ 표의 *"Consolidated Porosity"* 는 그림의 **하중 뺀 뒤 다공도**와 0.001–0.007 안에서 같다 (아래 §3-5 [판독-벡터] 대조) → '누른 채' 가 아니라 **'뺀 뒤 (몰드 안)'** 로 읽힌다 [카드 판독 대조 · 원문은 정의를 적지 않음]

| 표 | 변수 | 초기 다공도 | 압밀 (뺀 뒤) 다공도 | 초기 · 압밀 AR |
|---|---|---|---|---|
| 6.2 | G 2.5 · 5 · 7.5 MPa | 0.670 · 0.672 · 0.671 | 0.491 · 0.514 · 0.527 | 2.13 · 2.14 · 2.13 / 1.39 · 1.45 · 1.50 |
| 6.3 | K_tm 0.05 · 0.1 · 0.25 · 0.5 · 0.75 · 1 | 0.565 · 0.568 · 0.571 · 0.572 · 0.573 · 0.573 | 0.389 · 0.396 · 0.398 · 0.398 · 0.398 · 0.398 | 1.87–1.90 / 1.34–1.37 |
| 6.4 | Δγ 5 · 15 · 25 J/m² | 0.532 · 0.554 · 0.564 | 0.389 · 0.400 · 0.408 | 1.76 · 1.85 · 1.89 / 1.36 · 1.39 · 1.40 |
| 6.5 | X 1 · 5 · 10 · 20 (구) | 0.488 · 0.484 · 0.483 · 0.478 | 0.453 · 0.452 · 0.450 · 0.450 | 1.59–1.56 / 1.53–1.52 |
| 6.6 | μs 0.2 · 0.5 · 0.8 (구 / 쌍구) | 0.495 · 0.505 · 0.498 / 0.504 · 0.518 · 0.523 | 0.310 · 0.352 · 0.370 / 0.327 · 0.377 · 0.401 | 1.61–1.73 / 1.19–1.39 |
| 6.7 | AR 1 · 1.5 · 1.75 · 2 (2P) · 2 (3P), μs 0.5 | 0.505 · 0.518 · 0.591 · 0.631 · 0.500 | 0.352 · 0.377 · 0.401 · 0.448 · 0.431 | 1.64 · 1.71 · 1.92 · 1.85 · 1.66 / 1.28 · 1.34 · 1.42 · 1.21 · 1.36 |
| 6.8 | μr 0.001 · 0.005 · 0.01 · 0.025 · 0.05 · 0.1 · 0.3 · 0.5 (구) | 0.499 · 0.508 · 0.510 · 0.513 · 0.512 · 0.519 · 0.548 · 0.565 | 0.244 · 0.247 · 0.253 · 0.259 · 0.267 · 0.281 · 0.288 · 0.293 | 1.62–1.87 / 1.1–1.17 (§3-9: 넷째 줄 이름 오기) |
| 6.9 | μr 0 · 0.025 · 0.1 · 0.5 (쌍구) | 0.536 · 0.522 · 0.545 · 0.574 | 0.289 · 0.296 · 0.313 · 0.306 | 1.78 · 1.72 · 1.81 · 1.93 / 1.18 · 1.19 · 1.21 · 1.2 |
| 6.10 | 전역 감쇠 없음 · 0 · 0.2 · 0.75 | 0.516 · 0.508 · 0.521 · 0.554 | 0.367 · 0.367 · 0.384 · 0.416 | 1.68 · 1.65 · 1.69 · 1.82 / 1.30 · 1.30 · 1.34 · 1.42 |
| 6.11 | e 0.2 · 0.5 · 0.8 | 0.532 · 0.524 · 0.516 | 0.385 · 0.385 · 0.386 | 1.74 · 1.71 · 1.68 / 1.34 · 1.34 · 1.35 |

**(b) 무구속 정점 강도 (kPa) [판독-벡터 · 곡선 최댓값 = DEM 잡음 포함]**
- k₁ (그림 6.5, 쌍구): G 2.5 · 5 · 7.5 MPa → **25.3 · 18.8 · 15.6** (정점 변형률 0.059 · 0.031 · 0.035) — *"the assembly in which a higher contact stiffness was used achieved the lowest unconfined strength due to the fact that smaller overlaps were generated"* (p.148).
- k₂ (그림 6.8, 각자 압밀): 5 · 10 · 25 · 50 k₁ → 3.95 · 4.90 · 5.55 · 5.40 / 같은 압밀 (그림 6.9, 50k₁ 로 압밀 뒤 k₂ 바꿈): 6.31 · 6.20 · 5.68 · 5.40 — 낮은 k₂ 로 바꾸면 시료가 *"swell slightly"* · 접촉이 늘어 강도 소폭 ↑ (그림 6.10, 시작 접촉 1.70 × 10⁴) (p.151).
- 접선 K_tm (그림 6.14): 구 1 · 0.75 · 0.5 · 0.25 · 0.1 · 0.05 → 8.30 · 8.49 · 8.85 · 8.78 · 8.10 · 7.20 (정점 변형률 0.019 · 0.019 · 0.020 · 0.027 · 0.049 · 0.059) / 쌍구 10.05 · 9.30 · 9.55 · 9.56 · 9.14 · 9.21 (0.015 · 0.014 · 0.021 · 0.034 · 0.047 · 0.090) — 강도보다 **정점 변형률 · 강성**이 바뀐다 (실험 3–6 % 쪽으로 가지만 과압밀 피크가 사라짐, p.155).
- Δγ (그림 6.17): 5 · 15 · 25 J/m² → **2.83 · 8.71 · 13.95** (각자 압밀 — 다공도 0.389 · 0.397 · 0.403) / **2.83 · 9.83 · 16.92** (같은 압밀 0.387) — 큰 Δγ → 압밀 저항 ↑ → 다공도 ↑ → 강도 포화 경향 (p.159).
- X (그림 6.21, 구): 1 · 5 · 10 · 20 → 8.76 · 7.78 · 7.92 · 7.68 (각자) / 7.00 · 6.33 · 6.62 · 7.68 (같은 다공도) — 일정한 경향 없음 · X ↑ 이면 곡선이 들쭉날쭉 (p.162).
- μs (그림 6.24): 구 0.2 · 0.5 · 0.8 → 9.53 · 10.72 · 10.33 / 쌍구 10.69 · 12.17 · 11.70 · 같은 압밀에서 마찰만 바꾸면 9.65 · 17.17 · 21.59 (그림 6.25b — 0.2 → 0.8 에서 ≈ 2.2 배 [카드 산술]; 본문은 이것을 '쌍구' 라 하고 캡션은 '구' — §3-9).
- 형상 (그림 6.27, μs 0.5): AR 1.0 · 1.5 · 2 (2P) · 2 (3P) → 10.72 · 12.16 · 14.66 · 14.55 · 시작 배위수 (그림 6.29) 5.95 · 8.47 · 8.40 · 10.42 · 접촉 수 (그림 6.28) 1.49 · 1.27 · 0.88 · 1.12 × 10⁴.
- 구름 μr (그림 6.34–6.35): 구 22.0–23.9 · 쌍구 24.5–26.9 (각자) / 같은 압밀에서 구 23.8–29.7 — 구에서 μr ↑ 이면 강도 ↑ 가 뚜렷 · 쌍구는 작음 (p.172).
- 감쇠: 전역 감쇠 (그림 6.41) 없음 · 0 · 0.2 · 0.75 → 10.90 · 10.65 · 10.74 · 12.25 (각자) / 같은 충전에서 0.5 · 0.75 → 11.14 · 11.42 · 11.92 · 무구속 단계에만 넣으면 10.88–10.97 (그림 6.42, 영향 없음) · 반발 e (그림 6.44) 0.2 · 0.5 · 0.8 → 12.52 · 12.17 · 13.03 / 같은 압밀 10.39 · 10.94 · 11.34.

**(c) K0 (구속 압축의 수평 · 수직 응력비)** — k₁: 0.34–0.35 [인쇄 p.149] (중앙 0.336 · 0.357 · 0.349 [판독-벡터]) · k₂: 같은 압밀에서 둔감 (그림 6.11a) · 충전이 다르면 퍼짐 큼 (그림 6.11b) · K_tm 이 낮을수록 K0 ↑ (그림 6.15, 100 kPa 에서 ≈ 0.37–0.52 [판독]) · Δγ: 0.304 · 0.307 · 0.297 [판독-벡터] · μs · μr ↑ → K0 ↓ (그림 6.30 · 6.36 — 구에서 μr 0.1 에서 포화) · 3 구 AR 2 가 가장 낮음 (그림 6.31).

### 3-4. 보정 · 실험 대조 (7 장)
- **대상** (그림 7.2): 1 % MC 유동 함수 2 점 (38 kPa → ≈ 3.8 kPa · 97 kPa → ≈ 11.4 kPa [판독]) + 2 · 4 · 6 % MC 의 100 kPa 점 (≈ 16.0 · 20.8 · 25.4 [판독]) · 각 점 = 최소 3 회 평균 (p.184).
- **마찰 · 형상**: Jenike φ 45° → Härtl · Ooi (2011) 의 '입자 마찰 ↔ 벌크 마찰' 지도 (그림 7.5) 에서 AR 1.5 → μs ≈ 0.44 → **0.5** · 각진 모양 보충으로 μr 0.005 (p.186).
- **강성 (★ 타협)**: G 2.5 × 10⁶ · 7.5 × 10⁶ · 5 × 10⁷ Pa 로 건조 미분 구속 압축 (그림 7.6) — 강성 ↑ 일수록 벌크 강성 · 밀도가 실험에 가깝고 *"a shear modulus of the order of approximately 10⁸ Pa would be required to represent the bulk confined behaviour"* (p.189) · 그런데 k₁ 이 클수록 겹침이 작아 유동 함수가 평평 (그림 7.7: G 2.5 · 5 · 7.5 · 10 MPa ↔ k₁ ≈ 1 · 2 · 3 · 4 × 10⁵ N/m, Δγ 25) · 10 MPa 에서도 20 kPa 강도를 실험의 거의 두 배로 과대 (p.189) · ⇒ **G 2.5 × 10⁶ Pa 선택** (*"the compromise of only predicting the experimental bulk stiffness for moisture contents greater than 1%"* p.191) · **k₂ : k₁ = 40** (*"to account for the significant bulk plasticity seen in the iron ore fines and to maximize the cohesive flow function"*) · *"the ultimate magnitude of k2 is more important than the ratio of k2:k1"* (p.188, 같은 25 배에서 강성 큰 쪽이 실험 제하 강성에 맞음).
- **접착**: Table 7.1 (100 kPa): Δγ 2 · 5 · 10 · 13.5 · 20 · 25 J/m² → σu **2.84 · 7.15 · 13.01 · 18.05 · 23.56 · 27.02 kPa** · 원점 지나는 2 차 회귀 R² **0.9985** (그림 7.10: y = −0.018x² + 1.5342x) · 검산 Table 7.2: Δγ 8.5 · 12.5 · 18.5 · 23.5 → 예측 11.74 · 16.37 · 22.22 · 26.11 ↔ DEM **11.81 · 16.85 · 22.83 · 26.88** (차 0.5 · 3.0 · 2.7 · 2.9 %) — DEM 이 조금 높은 까닭 = DEM 은 정확한 압밀 응력, 실험은 손실 뒤 실측값이 늘 낮음 (p.193).
- **결과 — 밀도 · 강성**: 압밀 곡선 (그림 7.14) 의 제하 부분이 평행 · *"increased elasticity … below approximately 5 kPa"* (p.196) · 1 % MC 비교에서 실험이 같은 응력에 **≈ 15 % 작은 변형률** (p.197) · 압밀 밀도는 20 kPa 에서 DEM 이 더 성김 · *"in nearly all cases the predicted densities fall within the limits found in the experimental results"* (p.198).
- **결과 — 유동 함수** (그림 7.18 · 7.19 [판독-벡터]): 20 · 40 · 60 · 80 · 100 kPa 압밀 → Δγ 8: **3.17 · 5.25 · 7.26 · 9.10 · 11.76** · Δγ 12.5: 4.81 · 7.67 · 10.12 · 12.98 · 16.78 · Δγ 18.5: 6.49 · 10.07 · 14.29 · 17.58 · 21.94 · Δγ 23.5: 7.97 · 11.99 · 16.27 · 21.26 · 27.12 kPa (정점 변형률 0.017–0.052) ↔ 실험 KPRS 1 % MC (부록 Table E.6 [인쇄]) 2.00 · 3.75 · 6.63 · 8.46 · 11.38 kPa (17.75 · 37.75 · 57.85 · 77.27 · 96.27 kPa) — 1 % 는 60 kPa 아래에서 DEM 과대 (≈ 1.4–1.6 배 [카드 산술]) · *"In many cases the DEM simulation result lies within the standard deviations found in the EPT tests"* (p.198).
- **결과 — 무구속 곡선 모양**: DEM 정점 변형률 **1.5–3 %** ↔ 실험 1–7 % (대개 3–6 %) (p.200) · 과압밀 피크는 다공도 **< ≈ 40–45 %** 일 때만 (p.199 · p.216) · 실험의 과압밀은 접착 ↑ 에서도 유지, DEM 은 접착 ↑ 에서 사라짐 (p.201).
- **K0**: DEM **0.34 → 0.32** (Δγ ↑) [인쇄 p.201] ↔ Jaky · Eurocode (Table 7.4): φ 44.5 · 42 · 41° → 0.299 · 0.331 · 0.344 / ×1.1 0.329 · 0.364 · 0.378 ↔ 실험 ≈ 0.24 (Mylar 시트 보정 뒤 0.29) (p.202).
- **전단띠 (§7.4)**: 평면 한 겹 (6000 구 · 50 × 100 mm · k₁ 1 × 10³ · k₂ 1 × 10⁴ · k_adh 4 × 10² N/m) → 공액 전단띠 (각속도 · 누적 변위 · 고체 분율 — 띠 안 고체 분율 **20–30 % 낮음** p.210) · 3–5 겹 (≈ 50,000) · 3D 원통 (100 kPa · Δγ 8) 은 거친 평균 반지름 3R · 2.5R (Heaviside) · 시간 평균 0.1–0.2 s 로 XZ · YZ 단면에서 모래시계 무늬 확인 (그림 7.36–7.40).

### 3-5. ★ 하중 뺌 (되돌아옴) 모음 — 우리 Ⓐ 언로딩과 견줄 자리
**DEM — 구속 몰드 (벽 마찰 0) 안에서 판을 올려 뺌 [판독-벡터 · digitized.csv]**
| 그림 · 조건 | 정점 변형률 → 뺀 뒤 | 되돌아온 변형률 Δε (Δε/ε_정점) | 5 kPa 아래 몫 [카드 산술] | 다공도 (100 kPa → 뺀 뒤) |
|---|---|---|---|---|
| 7.14a 보정 KPRS Δγ 8 · 20 / 40 / 60 / 80 / 100 kPa | 0.2444→0.2369 · 0.2923→0.2822 · 0.3217→0.3097 · 0.3445→0.3317 · 0.3635→0.3505 | 0.0075 · 0.0101 · 0.0120 · 0.0127 · **0.0130 (3.6 %)** | 0.0064/0.0075 · 0.0058/0.0101 · 0.0060/0.0120 · 0.0055/0.0127 · 0.0052/0.0130 (40–85 %) | 0.3336 → 0.3447 (그림 7.23) · 밀도 2758 → 2718 kg/m³ (−1.45 %, 그림 7.15) |
| 7.14b Δγ 23.5 · 20 … 100 kPa | 0.2263→0.2114 · 0.2840→0.2668 · 0.3213→0.3034 · 0.3487→0.3308 · 0.3709→0.3539 | 0.0149 · 0.0173 · 0.0179 · 0.0179 · **0.0170 (4.6 %)** | 0.0123 · 0.0094 · 0.0081 · 0.0076 · 0.0072 (42–83 %) | 0.3595 → 0.3738 · 밀도 2650 → 2599 (−1.93 %) |
| 6.4 k₁: G 2.5 / 5 / 7.5 MPa | 0.3808→0.3502 · 0.3454→0.3253 · 0.3192→0.3028 | **0.0306 · 0.0202 · 0.0163** | — | 0.4666→0.4882 · 0.4998→0.5127 · 0.5165→0.5263 |
| 6.7 k₂: 10 / 25 / 50 k₁ (같은 충전) | 0.2072→0.1985 · 0.2076→0.2008 · 0.2129→0.2076 | **0.0087 · 0.0068 · 0.0053** | — | — |
| 6.12a 접선 K_tm (구): 1 / 0.75 / 0.5 / 0.25 / 0.1 | 0.3074→0.2897 · 0.3088→0.2890 · 0.3115→0.2885 · 0.3185→0.2869 · 0.3379→0.2874 | **0.0177 · 0.0197 · 0.0230 · 0.0316 · 0.0504** | — | 0.3832→0.3969 · … · 0.3480→0.3930 (그림 6.13a) |
| 6.12b 쌍구: 1 … 0.05 | 0.3084→0.2899 … 0.3589→0.3109 | 0.0186 · 0.0186 · 0.0211 · 0.0265 · 0.0387 · 0.0480 | — | 0.3969→0.4105 … 0.3320→0.3738 |
| 6.16 Δγ 5 / 15 / 25 | 0.2346→0.2189 · 0.2227→0.2041 · 0.2176→0.1958 | 0.0157 · 0.0187 · 0.0218 | — | 0.3752→0.3856 · 0.3834→0.3956 · 0.3874→0.4014 |
| 6.37–6.38 전역 감쇠 0 → 0.75 (같은 충전) | — | — | — | Δφ +0.0177 (없음 · 0) → +0.0155 (0.2) → +0.0128 (0.5) → +0.0106 (0.75) |
| 6.43 반발 e 0.2 / 0.5 / 0.8 | — | — | — | Δφ +0.0137 · +0.0141 · +0.0141 (둔감) |
| **3.16a JKR (탄성 접착)** 100 / ~250 ('200' 범례) / 500 kPa | 0.0545→0.0278 · 0.0751→0.0363 · 0.0967→0.0433 | **0.0267 (49 %) · 0.0388 (52 %) · 0.0533 (55 %)** | — | — |

- 해석 (저자): *"The high level of bulk plasticity seen in the experiment is replicated in the DEM simulations due to the large unloading stiffness k2"* · 5 kPa 아래 탄성 = *"lack of wall friction in the DEM simulation, allowing a greater elastic rebound"* · 고치려면 *"an unloading stiffness of at least an order of magnitude larger would be required and this would reduce the required computational timestep"* (p.196).  접선 강성이 낮을수록 *"increase the elasticity during unloading"* (p.153).
- ⚠ **수치 함정 (저자)**: 제하 · 재하 가지가 따로 있는 모델에 감쇠를 걸면 힘이 그 가지를 따라 진동 — *"This oscillation is not physical and if the oscillation is sufficiently large, it can lead to premature separation of the particle contacts"* → 전역 감쇠가 줄인다 (p.176).
- **K0 가 뺄 때 오른다**: *"As the sample is unloaded the lateral pressure ratio increases significantly … The horizontal stresses remain 'locked-in' due to the plastic deformation"* (p.149) · 100 kPa 에서 ≈ 0.30–0.36 → 뺀 끝에서 ≈ 0.69 (그림 축 끝 0.7 에 닿음 [판독-벡터]) · 높은 μr 은 뺄 때 K0 를 더 낮춤 (p.174) · 실험도 같은 방향 (그림 5.49 · p.201).
**실험 — 철광석 미분 [인쇄]**
- 구속 압축 곡선 (그림 5.25 · 5.27): *"the bulk plasticity is clearly evident … where the unloading curves are almost vertical for all moisture contents"* (p.118).
- 부록 C (EPT 몰드 안, ≈ 115 kPa → 0): 건조 KPBO 42.8 → 42.8 mm · 건조 KPRS 61.8 → 61.9 mm (변형률 5.22 → 5.01 %) · 습윤 KPRS 0.75–6 % 49.4 · 43.9 · 43.5 · 45.4 · 44.2 · 45.6 mm → **변화 0** · KPRS 8 % 45.9 → 46.0 · KPBO 10 % 46.8 → 46.9 — 되돌아옴 **≤ 0.1 mm (≤ 0.2 %, 분해능 0.1 mm)**.
- 부록 E (무구속 시험 시료): *"Confined Consolidated Height"* → *"Consolidated Height"* — KPRS 1 % MC 96 kPa 57.1 → 58.3 mm (+2.1 % [카드 산술]) · 20 kPa 53.2 → 55.2 (+3.8 %) · 2 % 55.4 → 57.1 (+3.1 %) · 3 % 54.7 → 56.0 (+2.4 %) · 전체 KPRS (표 E.6–E.8 · 1–3 % MC · 20–100 kPa · 15 칸) **+2.1–5.3 %** · KPBO (표 E.1–E.5 · 1–6 % MC) +2.9–7.0 % [카드 산술 · 평균값끼리] — 두 칸의 정의는 원문에 없다 [미확인] (몰드 · 하중을 뺀 뒤 높이로 읽힌다 [카드 추론]).  ⚠ 부록 E 의 KPRS 4 · 6 % 표는 KPBO 표 복사본 (§3-9).

### 3-6. 실험 (5 장) — 장비 · 재료 · 값 [인쇄]
- **시험 원리** (§5.1): 일축 (구속 압밀 → 몰드 빼고 무구속 파괴 → σu) · Jenike 전단 (ASTM, 숙련자 · 시간 의존) · K0 시험 (구속 압축 · 원통 변형 게이지) · 유동 함수 · ff_c = σ₁/σu (식 5.6 · Jenike 분류 Table 5.2) · Mohr–Coulomb (식 5.7–5.8) · K = σH/σV (식 5.1) · σV = 2(F_T + F_B)/(πD²(1 + εθ)²) (식 5.2) · σH = 2tE_w(εθ + ν_w εa)/(D(1 − ν_w²)) (식 5.3) · Jaky × 1.1 (식 5.9) · Rankine Ka · Kp (식 5.11–5.12) · 문헌 K0 (Table 5.3: 조밀 모래 · 느슨 모래 · 정규압밀 점토 · 런던 점토 OCR 3.5 / Table 5.4: 유리구슬 · 쌍구슬 · PET · 콩 — 숫자는 표 크롭 안 함).
- **재료** (§5.2): LKAB 미분 (< 6.3 mm, 운반 중 펠릿에서 떨어진 것) · KPRS (DR 펠릿 · 백운석 플럭스 · SiO₂+Al₂O₃ < 0.9 %) · KPBO (BF · 감람석) · 겉보기 밀도 2300 · 고체 밀도 3700 kg/m³ · 안식각 28° · 배송 함수율 1.5 % (KPRS) · 1.2 % (KPBO) (공급자 값 p.103) · 체 분석 D10 0.59 · D30 1.97 · D60 3.71 mm · Cu 6.34 · Cz 1.71 (Table 5.5) · 화학 Fe₂O₃ 94.6 (KPBO) · 96.3 % (KPRS) (Table 5.6) · 미량 원소 (Table 5.7) · SEM = 건조 상태에서도 응집체 (그림 5.15–5.16 · 부록 A) · 함수율 = 105 °C 24 h 건조.
- **EPT** (§5.3–5.4): 반자동 일축 시험기 · 하중 = 추 (응력 제어) · 몰드 지름 **40 mm** · 압밀 하중 셀 150 N (≈ 125 kPa, 정확도 0.1 N, 25 Hz) 과 16 채널 10 kHz 데이터 로거 추가 · 각 응력 최소 3 회 · 평균보다 10 % 이상 낮은 값 버림 · 석고 보정 혼합물 반복성 **CoV < 5 %** · 2 방향 압축 (몰드가 움직임) · 시료 AR 1.1–1.5 에서 보정 강도 일정 (실험 1.25–1.45) · 파괴 속도 0.4–1.5 mm/s (0.006–0.025 s⁻¹) 무영향.
- **K0 시험기 신규** (§5.5): 압출 아크릴 원통 높이 380 mm · 지름 144 mm · 변형 게이지 쌍 12 개 (TML TCB-6-350-11 · 3 높이 × 4 자오선) · 공기 주머니로 보정 (Table 5.9: 두께 2.438–3.252 mm · E 3768 MPa · ν 0.263–0.309) · INSTRON 0.5–1.5 mm/min · 미분 시험 1000 N (≈ 63 kPa) · 마모 방지 Mylar 50 µm (K0 를 ≈ 0.05 낮춤).
- **결과**: 건조 KPRS 10 kPa 까지 변형 ≈ 1 % (조밀 · 뻣뻣) · 최대 변형률 ≈ 37 % (3 % MC) · 밀도 KPRS 건조 ≈ 2500 → 3–4 % MC 에서 2050 kg/m³ 최소 (bulking) · KPBO 2700 → < 2 % 물에 ≈ 1900 (p.118–120) · 유동 함수 = 직선 (KPRS) · KPBO 는 2 % 위에서 비선형 · 2 % 아래는 KPBO 가 · 3 % 위는 KPRS 가 더 응집적 (p.125) · Jenike (95 mm 셀 · 1 mm/min · 5–20 kg): KPRS 0.1 % 밀도 2760 · φ 44° · KPBO 0.1 % 2800 · 45° · KPBO 7.5 % 42° (c 2.18 kPa) · KPRS 8.5 % 41° (c 1.36 kPa) (Table 5.15) · K0 (Table 5.16–5.17): KPBO 건조 0.235 · 5.66 % 0.246 · 7.91 % 0.293 / KPRS 건조 0.241 · 5.68 % 0.254 · 8.63 % 0.302 (CoV 2.8–8.9 %) · 무구속 시험 CoV 5–10 % · 굳음 (caking): KPRS 가 건조 뒤 단단한 응집체 (그림 5.39–5.40).

### 3-7. 사일로 (8 장) [인쇄]
평바닥 사일로 0.85 m (높이) × 0.3 m (폭) × 0.025 m (주기 깊이, 입자 지름 4–6 개) · 출구 0.06 m (12–15 지름 · 폭의 0.2) · 중앙 동적 공급으로 1.5 s 채움 + 1 s 정치 · ≈ 61,000 쌍구 · 접촉 ≈ 205,000 · 배위수 6.7 · 같은 충전에 Δγ 만 0 · 5 · 10 · 12.5 · 15 J/m² · 100 Hz 기록 · P4 거친 평균 2.5R.  배출률 **0.98 · 0.92 · 0.88 · 0.84 kg/s** · V_MF **0.039 · 0.037 · 0.035 · 0.034 m/s** (Table 8.2) · 무접착 = 수정 Beverloo (k 1.65 · 초기 겉보기 밀도 3310 kg/m³) 와 *"excellent agreement"* · 안정 배출까지 0.2 s (무접착) ↔ ≈ 2 s (10 · 12.5) · **12.5 J/m²: 0.25 s 에 임시 아치 · ≈ 0.6 s 정지** · **15 J/m²: 영구 아치 (막힘)** · 동원 벽 마찰 평균 0.39–0.40 (정적 0.25) · Janssen K0 0.35 · 유효 천이 높이 ≈ 0.25 m · 고속 중심 흐름 > 1.25 V_MF.

### 3-8. 카드 산술 (원문에 없는 수 · 식 병기)
- **검증 입자 반지름**: 같은 두 구 a² = Rδp − δp²/4 · f_min = (3/2)π·35·a → 선형 k₂/k₁ 2.5: a = 0.11073/(1.5π·35) = 6.714 × 10⁻⁴ m → R = (a² + δp²/4)/δp = **4.998 × 10⁻³ m** · 비선형 2.5: 4.999 × 10⁻³ · k₂/k₁ 40 으로 되짚으면 f_min 0.14097 (인쇄 0.14095) ⇒ 검증 입자 **R ≈ 5 mm** (Table 4.1 에 반지름 없음).
- **δ_min 검산** (선형, 식 4.14, n = 1): δp − f_min/k₂ = 9.06e-5 − 0.11073/2500 = 4.631 × 10⁻⁵ (인쇄 4.6300E-05) · 40: 1.472e-4 − 0.14095/4e4 = 1.4368 × 10⁻⁴ (1.4360E-04).
- **비선형 δp/δ** (식 4.19): (1 − 1/40)^(2/3) = 0.9833 ↔ Table 4.3 1.2910/1.3128 = 0.9834 · 식 (6.1) 의 δp/δ = C_p = 0.975 와 다름 (n = 1.5).
- **7 장 k₁ (식 4.18)**: R\* = 0.425 mm (같은 반지름 0.85 mm) · E\* = E/(2(1 − ν²)) = 6.13e6/(2 × 0.9494) = 3.228 × 10⁶ Pa → k₁ = (4/3)√(4.25e-4)·3.228e6 = **8.87 × 10⁴** (인쇄 '1 × 10⁵' · 그림 7.7 '≈ 1 × 10⁵') · E = 2G(1 + ν) = 2 × 2.5e6 × 1.225 = 6.125 × 10⁶ (인쇄 6.13 × 10⁶).
- **강성 타협 배수**: 필요 G ~ 10⁸ Pa ÷ 선택 2.5 × 10⁶ Pa = **40**.
- **C_p = 1 − k₁/k₂**: 2.5 → 0.6 · 5 → 0.8 · 10 → 0.9 · 20 → 0.95 · 25 → 0.96 · 40 → 0.975 · 50 → 0.98.
- **되돌아옴을 압축된 높이 기준으로**: Δε/(1 − ε_정점): Δγ 8 · 100 kPa 0.0130/0.6365 = **2.05 %** · Δγ 23.5 0.0170/0.6291 = **2.70 %** · 다공도로 되짚으면 (고체 부피 보존) (1 − 0.3336)/(1 − 0.3447) = 1.0169 (1.7 %) — 두 판독의 차이는 측정 위치 (판 위치 ↔ 다공도 계산) 차로 보임 [카드 추론].
- **JKR ↔ EEPA 되돌아옴 비**: 49–55 % ↔ 3.6–4.6 % (Δε/ε_정점) — ⚠ JKR 시험의 입자 강성 · 크기 · 충전은 3.6 절에 적혀 있지 않아 같은 조건 비교가 아니다 [미확인].
- **쌍구 부피 (AR 1.5)**: 두 구 중심 거리 = R → 렌즈 부피 5πR³/12 → 쌍구 = 8πR³/3 − 5πR³/12 = **9πR³/4 = 7.07 R³** · 7 장 R 0.85 mm × 10,000 개 = 4.34 × 10⁻⁵ m³ (0.180 kg at 4150) → 지름 40 mm 몰드 · 초기 다공도 ≈ 0.57 이면 높이 ≈ 80 mm (AR ≈ 2.0 — 그림 7.13 초기 AR 1.9–2.05 와 맞음) · 6 장: 구 5000 × (4/3)π(1.25 mm)³ = 4.09 × 10⁻⁵ m³ ↔ 쌍구 3000 × 7.07 × (1.25 mm)³ = 4.14 × 10⁻⁵ m³ (*"approximately the same total mass"* 와 맞음 — '반지름 1.25 mm' 쪽이 맞는 읽기).
- **장비**: 150 N ÷ (π × 0.02²) = 119 kPa (인쇄 '≈ 125 kPa') · 1000 N ÷ (π × 0.072²) = 61.4 kPa (인쇄 '≈ 63 kPa').
- **배위수**: 2 × 205,000/61,000 = 6.72 (인쇄 6.7).
- **Δγ 회귀 검산**: −0.018 × 8.5² + 1.5342 × 8.5 = 11.740 (인쇄 11.74) · 23.5 → 26.113 (26.11).
- **f_min ↔ JKR 떼는 힘**: f_min/P_JKR = a/R\* (같은 Δγ) — 검증 입자 (R\* 2.5 mm · a 0.67 mm) 에서 0.27 → EEPA 의 접착은 JKR 꼴이지만 **접촉 크기에 비례해 처음엔 작다**.

### 3-9. 원문 안의 어긋남 · 미정의 (원문 비판 — §11 에 다시)
1. **식 (4.1) · (4.17) · (4.29) 의 셋째 가지가 *"f₀ − k_adh^x"*** — δ 가 빠진 인쇄 (조건식은 k_adh δ^x).
2. **식 (4.13) 의 기호**: 식은 *"f₂Lim = −(k₂δpⁿ)γ"* 인데 본문은 *"Where λ is a multiplier that cannot exceed unity. It is currently set at 0.5"* (p.76).
3. **식 (4.8)** 의 두 조건 *"d1, for d1 < d2 · d2, for d2 ≥ d1"* 가 겹친다 (d₁ < d₂ 이면 둘 다 참) — 본문 규칙은 '가지에 따라' (k₁ 위 d₁ · 그 밖 d₂).
4. **그림 4.6 흐름도** 의 첫 판정 *"Is f2 < f1? → yes → Fn = f1"* 은 식 (4.1) 의 선택 (f₁ 은 k₂(δⁿ − δpⁿ) ≥ k₁δⁿ, 즉 f₂ ≥ f₁ 일 때) 과 반대.
5. **식 (6.1) C_p = δp/δ = 1 − k₁/k₂** 는 n = 1 에서만 같음 (6 장 계산은 n = 1.5 · §3-8).
6. **f_min 의 근거 문장 ↔ 식**: *"the adhesive strength is related to the surface area of the contact"* (p.74) 인데 식 (4.11–4.12) 는 **반지름 a 에 비례** (면적 ∝ a²).
7. **6 장 입자 크기**: *"two overlapping spheres of 1.25 mm diameter"* ↔ 같은 쪽 *"particles with a radius of 1.25 mm"* (p.142) — 질량 · 높이 산술은 반지름 쪽 (§3-8).
