Repository: yonghoon7153-source/Yonghoon-DEM-DFT

# 📚 LITDB — 문헌 단일 시스템 (**SE·DFT 축 + DEM·MPM 축, 두 트랙**)

> **앞으로 논문은 여기서만 본다.** 여러 곳(db/literature, kb/papers, db/properties, Excel)에 흩어진 문헌을 한 곳에서 생각·참고·비교하기 위한 통합 MD 시스템.

## 왜 트랙이 둘인가
`INDEX.md` 는 argyrodite 전해질 축이라 접촉역학·MPM·건식전극 digest 가 들어갈 자리가
없다. 그래서 한때 64편이 **어느 인덱스에도 없었다**(open_items #7). 축을 나눠 그 구멍을
닫았고, 한 분모로 세면 “159편 중 98편 미언급” 같은 **가짜 미결**이 나온다
(`comparison_vs_ours.md:8`). 분리는 실측 근거가 있는 결정이다 — 합치지 말 것.

⚠ 이 표의 **편수는 적지 않는다.** 손으로 쓴 수는 반드시 낡는다(README 자신이 세 번 틀렸다).
현재값은 `python3 tools/litdb/build_index.py --check` 로 본다.

File: litdb/papers/muy2025_li7ps6_dopant_engineering_conductivity.md
# Optimizing Ionic Conductivity of Lithium in Li₇PS₆ Argyrodite via Dopant Engineering — Muy et al. (Chem. Mater. 2025)

> slug `muy2025_li7ps6_dopant_engineering_conductivity` · DOI `10.1021/acs.chemmater.4c01049` · type `DFT(결함열역학) + MLIP-MD(DeePMD) + 실험(합성·XRD·EIS)` · PDF `1ef700ac-104._Optimizing…pdf` (+ SI `6ca561e7-104._Sup_…pdf`) · digested `2026-09-09` · status ✅
>
> elements: Li, P, S, Cl, Br, I, F, O, N, Mg, Si, Ge, Sn, C, B, Al, Ga, In, Y, La, Ce, Zr, Hf, Na, Cu, Zn, Ca
> methods: DFT, AIMD, MLIP, MD, DOS

> ⛔ **이 digest 의 수치는 전부 소환값이다.** 우리 `db/properties/*` 절대값과 같은 표에 놓을 때는
> 반드시 §11 의 인용조건표를 같이 붙인다.
> 🎤 **관련 발표: 없다.** `grep -l "논문 에이전트 인입 대기열" litdb/talks/*.md` →
> `litdb/talks/lee2026_skku_mlip_materials_design.md` 하나뿐이고 **이 논문은 그 대기열에 없다**
> (그 큐는 MTP/SevenNet/SKKU 계열). ⇒ talk 역링크 작업 없음.

---

## 0. 이 digest 를 읽는 법 — 우리가 왜 이걸 먹었나

우리는 **argyrodite 도펀트 스크리닝 cascade** 를 재설계 중이고 외부 리뷰에서 **NO-GO** 를 받았다
(`kb/reviews/codex_BJ_prompt_cascade_redesign_2026_09_09.md`, 머리에 철회 블록). 반려 사유 둘:

1. **"도핑" 데이터가 사실은 코팅 후보 화합물의 hull** 이었다 — 격자 치환이 아니었다.
2. **깔때기 각 단이 무엇을 판정하고 무엇을 통과시키는지 선언돼 있지 않았다.**

이 논문은 **황화물 argyrodite 도펀트 엔지니어링을 정면으로 한 편**이고, 우리 cascade 와
방법이 크게 겹친다(QE · 결함형성에너지 · MLIP-MD · Cl 농도 축). 그래서 두 반려사유를
**외부 선례에 대고 재는 자**로 쓴다.

> ### 🔑 이 digest 의 두 줄 판정
> **① 반려사유 ①에 대해서는 이 논문이 *정답 형태*다.** 도핑이 **진짜 격자 치환**이고,
> 전하보상을 가정으로 넣지 않고 **자기무결 Fermi 준위로 풀어낸다**. 우리가 못 한 바로 그것이다.
> **② 반려사유 ②에 대해서는 이 논문도 실패한다.** 문턱이 **한 개도 선언돼 있지 않고**,
> 탈락 수를 세지 않으며, 무엇보다 **판정량(300 K 평형 결함농도)이 실제 합성 도핑량보다
> 13–36 decade 낮다.** 순위표를 절대 기준처럼 읽는 문장이 본문에 그대로 있다.
> 그리고 **논문의 두 반쪽이 전하보상 규약을 서로 반대로 쓴다** (§10.1) — 이게 이 편에서
> 우리가 얻는 가장 값진 것이다.

---

## 1. 한 줄 요약

Li₇PS₆(할로겐 **없는** 모상)의 **점결함 열역학을 AiiDA-defects 로 자동화**해 24종 치환 도펀트와
codoping 조합의 **평형 농도**를 매기고, 거기서 고른 **Mg(Li 자리)·Si(P 자리)·Cl(S 자리)** 에 대해
**DeePMD 포텐셜**로 (Mg,Cl)·(Si,Cl) 2차원 조성 격자의 **300 K 이온전도도·Ea 지도**를 그린 뒤,
Mg–Cl 4조성을 **실제로 합성해 EIS 로 검증**한 편. 결론은 *"Cl 은 높게, Mg/Si 는 낮게"*.

---

## 2. 메타

| 항목 | 값 |
|---|---|
| 저자 | **Sokseiha Muy\*** (EPFL THEOS/MARVEL, 교신 `seihamuy@mit.edu`), Thierry Le Mercier, Marion Dufour, Marc-David Braida (**Syensqo R&I**, Aubervilliers FR), Antoine A. Emery (Syensqo R&I, Brussels BE), **Nicola Marzari\*** (EPFL THEOS/MARVEL) |
| 저널 | ***Chem. Mater.* 2025, 37(7), 2395–2403** |
| DOI | `10.1021/acs.chemmater.4c01049` |
| 라이선스 | **CC-BY 4.0** (표지에 "This article is licensed under CC-BY 4.0") |
| 접수/개정/수락/게재 | 2024-07-12 / 2025-02-21 / 2025-02-21 / **2025-03-19** |
| 분량 | 본문 **9 pp** (Fig 1–6, **Table 0개**, refs 68) · SI **7 pp** (Fig S1–S8, 표는 이미지로 1개) |
| 계산자원 | **CSCS (Swiss National Supercomputing Centre) project s1073** |
| 이해관계 | *"The authors declare no competing financial interest."* ⚠ 그런데 **Syensqo 소속 4인**이고, **Mg 도핑 조성은 이미 2023년에 특허**로 출원돼 있다 (refs 15·16, WO 2023110697 A1 / WO 023111083 A1, 발명자 Emery·Braida·Le Mercier·**Marzari**·**Muy**·Ercole). §10.5 참조 |
| 서지 확인 | ✅ **추정 slug·서지 모두 맞다.** 표지에서 확인 — 저자 6인·저널·연도·제목 일치. 다만 사용자 메모의 *"S. Muy, T. Le Mercier, M. Dufour, M.D. Braida 외"* 에서 **Antoine A. Emery 와 교신저자 Nicola Marzari 가 빠져 있었다** |
| 우리 관련도 | ★★★★☆ — 계·방법·조성축이 전부 겹친다. 단 **모상이 Li₇PS₆(할로겐 무)** 라 §12 의 이식 제약이 크다 |

---

## 3. 핵심 수치

### 3.1 실험 (본문에 인쇄된 유일한 수치들)

| 조성 | Ea (eV) | 출처 |
|---|---|---|
| **Li₆PS₅Cl** (x=0, y=1) | **0.38** | 본문 §3.3 (인쇄값) |
| **Li₅.₃₇₅Mg₀.₁₂₅PS₄.₆₂₅Cl₁.₃₇₅** | **0.38** | 본문 §3.3 |
| **Li₅.₃₇₅Mg₀.₀₆₂₅PS₄.₅Cl₁.₅** | **0.36** | 본문 §3.3 |
| **Li₅.₈Mg₀.₁PS₅Cl** | **0.38** | 본문 §3.3 |
| 전 시료 전자전도도 | **< 10⁻⁸ S/cm** (RT) | 본문 §3.3 — ⚠ 출처가 **자기 특허 refs 15·16** 이고 이 논문의 측정 서술이 아니다 |

⚠ **실험 σ 절대값은 본문에 인쇄돼 있지 않다.** `Fig. 6` 의 σT 만 있다. 아래는 **figure-read**:

| 조성 | σT @ 1000/T = 3.3 (≈303 K) | ⇒ σ (mS/cm) |
|---|---|---|
| Li₆PS₅Cl | `figure-read ≈ 0.42 SK/cm` | **≈ 1.4** |
| Li₅.₈Mg₀.₁PS₅Cl | `≈ 0.98` | **≈ 3.2** |
| Li₅.₃₇₅Mg₀.₁₂₅PS₄.₆₂₅Cl₁.₃₇₅ | `≈ 1.6` | **≈ 5.3** |
| Li₅.₃₇₅Mg₀.₀₆₂₅PS₄.₅Cl₁.₅ | `≈ 1.75` | **≈ 5.8** |

### 3.2 계산 — ★ 논문 본문에 계산 Ea·σ 숫자가 **한 개도 인쇄돼 있지 않다**

전부 `Fig. 5` 의 색지도다. 아래는 **컬러바 역변환 figure-read** (본 digest 가 픽셀에서 역산;
Ea ±0.01 eV · σ ±15 % 정도로 본다).

**Mg–Cl 지도** (Li₇₋₂ₓ₋ᵧMgₓPS₆₋ᵧClᵧ), Ea (eV):

| Mg \ Cl | 0.25 | 0.50 | 0.75 | 1.00 | 1.25 | 1.50 |
|---|---|---|---|---|---|---|
| 0.000 | 0.246 | 0.229 | 0.219 | **0.209** | 0.199 | **0.191** |
| 0.125 | 0.234 | 0.228 | 0.217 | 0.202 | 0.207 | 0.194 |
| 0.250 | 0.228 | 0.228 | 0.221 | 0.202 | 0.197 | 0.195 |
| 0.375 | 0.239 | 0.201 | 0.225 | 0.224 | 0.205 | 0.207 |
| 0.500 | 0.238 | 0.208 | 0.210 | 0.215 | 0.210 | 0.208 |

**Mg–Cl 지도**, σ(300 K) (mS/cm):

| Mg \ Cl | 0.25 | 0.50 | 0.75 | 1.00 | 1.25 | 1.50 |
|---|---|---|---|---|---|---|
| 0.000 | 8.7 | 11.8 | 19.2 | **25.9** | 38.2 | **44.0** |
| 0.125 | 10.8 | 13.8 | 18.1 | 29.9 | 33.0 | 42.1 |
| 0.250 | 11.9 | 13.6 | 18.1 | 29.7 | 37.2 | 41.1 |
| 0.375 | 8.1 | 25.5 | 15.5 | 16.4 | 31.1 | 29.3 |
| 0.500 | 7.7 | 21.2 | 22.2 | 18.3 | 25.8 | 24.1 |

**Si–Cl 지도** (Li₇₊ₓ₋ᵧSiₓPS₆₋ᵧClᵧ), Ea (eV) / σ (mS/cm):

| Si \ Cl | 0.50 | 0.75 | 1.00 | 1.25 | 1.50 |
|---|---|---|---|---|---|
| 0.000 | 0.227 / 15.1 | 0.208 / 25.3 | 0.211 / 23.8 | 0.199 / 37.0 | **0.184 / 58.1** |
| 0.125 | 0.219 / 19.0 | 0.210 / 25.2 | 0.202 / 30.8 | 0.188 / 50.5 | 0.191 / 49.7 |
| 0.250 | 0.203 / 31.7 | 0.218 / 23.3 | 0.189 / 49.9 | 0.200 / 41.0 | 0.185 / 58.7 |
| 0.375 | 0.209 / 29.0 | 0.201 / 36.6 | 0.206 / 33.6 | 0.206 / 37.8 | 0.187 / 58.3 |
| 0.500 | 0.200 / 40.4 | 0.198 / 38.5 | 0.200 / 38.5 | 0.199 / 43.6 | **0.186 / 61.6** |

> **★ 이 표에서 나오는 가장 값진 한 줄** — 점선(등-Li 선)을 따라 읽으면
> **Li 함량을 고정해도 Cl 이 많을수록 빠르다**:
> Li = 5.5 인 세 점 (Cl 1.5/Mg 0) · (Cl 1.0/Mg 0.25) · (Cl 0.5/Mg 0.5) 에서
> σ = **44.0 → 29.7 → 7.7 mS/cm (5.7×)**, Ea = **0.191 → 0.202 → 0.238 eV (+47 meV)**.
> ⇒ **전도도를 끌어올리는 것은 Li 개수가 아니라 음이온 부격자(Cl 자체)다.**

### 3.3 결함 농도 — `Fig. 3` 픽셀 실측 (digest 계산)

축 눈금(10¹²…10⁻²⁰)을 캘리브레이션해 막대 상단을 역산했다. 단위 cm⁻³, log₁₀ 표기.

| 자리 | 종 | log₁₀ C | | 자리 | 종 | log₁₀ C |
|---|---|---|---|---|---|---|
| S | **Br** | **+8.1** | | P | **Si** | **+7.3** |
| S | **Cl** | **+4.6** | | P | Ge | −13.9 |
| S | I | −5.8 | | P | C, Sn, B, Al, Ga, In, Y, La, Ce, Zr, Hf | **< −20 (막대 없음)** |
| S | F | −11.5 | | Li | **Cu** | **+14.1** |
| S | O, N | **< −20** | | Li | **Na** | **+6.9** |
| | | | | Li | **Mg** | **+4.9** |
| | | | | Li | Zn | +4.3 |
| | | | | Li | Ca | −8.0 |

고유결함 (`Fig. 2`, figure-read): **V_Li ≈ 10⁷ · Li_i ≈ 10⁷ · n ≈ 10⁶·³ · V_S ≈ 10⁵ · p ≈ 10¹·⁶ ·
V_P·V_S,tet·V_S,oct < 10⁻¹⁰**.

### 3.4 ★★ 판정량과 실제 합성 도핑량 사이의 간극 (digest 계산 — 이게 이 논문의 급소다)

a = 9.87 Å(`Fig. S7` 의 PBEsol/실험값), Z = 4 ⇒ **1 f.u. 당 1개 = 4.16×10²¹ cm⁻³ = 10^21.62**.

| 종 | 논문 계산 평형농도 | 실제로 합성된 조성 | 그 농도 | **간극** |
|---|---|---|---|---|
| Cl_S | 10^4.6 (`Fig. 3`) / 10^6.9 (`Fig. S6` oct) | Li₆PS₅Cl, x=1 | 10^21.6 | **17.0 / 14.7 decade** |
| Br_S | 10^8.1 | Li₆PS₅Br, x=1 | 10^21.6 | **13.5 decade** |
| I_S | 10^−5.8 | Li₆PS₅I, x=1 | 10^21.6 | **27.4 decade** |
| Si_P | 10^7.3 | Li₇₊ₓP₁₋ₓSiₓS₆, x≈0.3 (논문이 인용) | 10^21.1 | **13.8 decade** |
| Ge_P | 10^−13.9 | Li₇₊ₓP₁₋ₓGeₓS₆, x≈0.3 (논문이 인용) | 10^21.1 | **35.0 decade** |
| Mg_Li | 10^4.9 | Li₅.₃₇₅Mg₀.₁₂₅…, x=0.125 (**이 논문이 직접 합성**) | 10^20.7 | **15.8 decade** |
| Ca_Li | 10^−8.0 | Li₅.₃₅Ca₀.₁PS₄.₅Cl₁.₅₅ (논문이 인용, σ 10.2 mS/cm) | 10^20.6 | **28.6 decade** |
| F_S (Si 공도핑) | 10^−3.2 (`Fig. 4a`) | *"first F-doped argyrodite"* 예측 | (x=0.1 이면 10^20.6) | **23.8 decade** |

> **★ 결정적**: 계산 셀은 **112원자 = 8 f.u.** 이므로 *"결함 1개"* 가 이미 **10^20.7 cm⁻³** 이다.
> 즉 이 논문이 보고하는 **모든** 농도(최대 10^14)는 **모델이 표현할 수 있는 최소 농도보다
> 6–34 decade 아래**다. 이 수들은 물리적 농도가 아니라 **형성에너지 순위를 Boltzmann 인자로
> 옷 입힌 것**이다. 순위로는 유효하고, **절대 기준으로는 무효**다.

---

## 4. DFT/계산 방법 ★

### 4.1 결함 DFT

| 항목 | 값 | 비고 |
|---|---|---|
| 코드 | **Quantum ESPRESSO** (PWscf) | 우리와 같은 코드 |
| 범함수 | **PBEsol** | ⚠ 우리는 **PBE** — 직접 비교 금지 |
| vdW 보정 | **없음** (본 계산). `Fig. S7` 에서 PBE+D2/D3/rVV10/vdW-DF/DF2 를 **벤치만** 하고 PBEsol-no-vdW 채택 | |
| 유사퍼텐셜 / 컷오프 | **SSSP PBEsol Efficiency 1.2** (라이브러리에서 자동) | ⚠ **ecutwfc/ecutrho 실수치가 논문에 없다** |
| 셀 | **112원자 2×2×2 supercell** (HT 입방 Li₇PS₆ **primitive** 14원자 기준) | = 8 f.u. |
| k-mesh | **2×2×2 Monkhorst–Pack** (결함) / **Γ만** (AIMD) | |
| 스핀 | **언급 없음** ⇒ 비분극으로 보인다 | ⚠ Ce·Cu·Zn·Fe 계열에 문제 (§10.6) |
| DFT+U | **없음** | ⚠ Ce(4f)·Cu(3d) 포함인데 |
| 부분점유 처리 | **pymatgen Ewald 기준**으로 Li 부분점유 해소 → 대칭 비등가 자리 열거 | **단일 배열(single-config)** · SQS 아님 · 앙상블 아님 |
| 결함 보정 | **ΔV_pot(퍼텐셜 정렬) + E_corr^q** (Freysoldt / Dabo·Kozinsky·Singh-Miller·Marzari) | AiiDA-defects 가 자동 |
| 화학퍼텐셜 | **안정영역 centroid** (Buckeridge 자동절차) | *"standard synthesis conditions 의 평균"* |
| Fermi 준위 | **전하중성 자기무결 해** (eq 2–5), **rigid-band 근사 명시** | |
| 온도 | **300 K** (농도 산출) | |
| 워크플로 | **AiiDA + AiiDA-defects** (Muy·Johnston·Marzari, *Electron. Struct.* 2023) | provenance graph = `Fig. S1` |

### 4.2 DeePMD (MLIP)

| 항목 | 값 |
|---|---|
| 엔진 | **DeePMD-kit** (Wang/Zhang/Han/E 2018 + Zhang 2018 DeepPot-SE) |
| 학습 라벨 | **AIMD, PWscf, SSSP PBEsol Efficiency 1.2, conventional unit cell, Γ-only, 1000 K, 120 ps** |
| 샘플링 | **6 fs 마다 1 구조** ⇒ **조성당 ≈2×10⁴ 프레임, 9조성 = ≈1.8×10⁵ 프레임** (digest 계산; **논문은 프레임 수를 안 밝힌다**) |
| 학습 조성 | **9개.** 본문 표기 *"x = 0, 0.5, 1.5 and y = 0, 0.25, 0.5"* 는 **오식이다** — `Fig. S4` 실물은 **Mg ∈ {0, 0.25, 0.5} × Cl ∈ {0.5, 1.0, 1.5}** |
| 망 크기 | `Fig. S2`(**표**): embedding **10-20-40 / 20-40-80 / 30-60-120 / 40-80-160**, fitting **120³ / 180³ / 240³ / 300³** |
| 정확도 | E RMSE **2.54 / 2.01 / 1.93 / 1.80 meV/atom**, F RMSE **93.2 / 72.3 / 64.8 / 63.6 meV/Å**. 채택 = 최대망 (본문 *"< 2 meV/atom, ≈0.06 eV/Å"*) |
| 학습/검증 분리 | **명시 없음** (parity `Fig. S3` 가 train 인지 test 인지 안 밝힌다) |
| 능동학습 | **없다** (DP-GEN·model deviation·maxvol 언급 0) |
| 무작위 대조군 | **없다.** 유일한 감도시험 `Fig. S4` 는 3/6/9 조성의 **중첩된 부분집합**(nested)이지 무작위 추출이 아니다 |
| 범함수 검증 | `Fig. S7` — NPT MD 격자상수 vs 실험: **PBEsol-no-vdW ≈0 %**, PBE-D3 **+0.04 %**, PBE-D2 **−0.38 %**, PBE-rVV10 **+0.85 %**, PBE-no-vdW **+1.89 %**, vdW-DF **+3.11 %**, vdW-DF2 **+2.97 %** |

### 4.3 ★4 — MD/전도도 규약 **전수 점검** (없는 것은 "없다"로 적는다)

| 규약 항목 | 이 논문 | 우리 규약 (CLAUDE.md) |
|---|---|---|
| 온도점 | **1250 · 1000 · 840 · 715 · 625 K (5점)** → 300 K **아레니우스 외삽** | 600 · 800 · 1000 K (3점), 400/500 K 제외 판정 |
| 외삽 검증 | `Fig. S8` — **2개 조성만**, 400 K·300 K 직접계산 점 추가 (조성명 **없음**) | 해당 없음 (외삽 안 함) |
| 궤적 길이 | ⛔ **없다** | prod 200 ps (+equil 5 ps) |
| 시드/복제 수 | ⛔ **없다** (1개로 보이나 명시 없음) | 3–4 시드 |
| 앙상블 | ⛔ **생산 런은 없다.** NPT 는 격자상수 벤치(`Fig. S7`)에만 명시 | Langevin **NVT** |
| thermostat · τ/friction | ⛔ **없다** | Langevin friction **0.02** |
| 시간간격 dt | ⛔ **없다** | 2 fs |
| MD 셀 크기·원자수 | ⛔ **없다** (DFT 는 112원자지만 MD 셀은 미기재) | 62원자(modelc) 등, 계별 명시 |
| **MSD 창 (시작/끝)** | ⛔ **없다.** 본문은 *"slope of the mean-square displacements vs time"* 뿐 | **2–50 ps 고정** |
| 절편 자유/고정 | ⛔ **없다** | 자유절편 |
| 오차막대 정의 | ⛔ **없다 — 논문 어느 그림에도 오차막대가 없다** (`Fig. 5`·`S4`·`S8` 전부) | between-seed SD, 종류 명시 |
| 확산영역 게이트 | ⛔ **없다** (β·D_inc·홉 수 판정 0) | D_inc plateau · 창 안정성 · 홉 수 |
| σ 산출 | **Nernst–Einstein**, ref 29 (He/Zhu/Epstein/Mo 2018) | 동일 |
| **Haven 비** | **1 로 놓았다고 명시** ⭐ (그리고 Marcolongo & Marzari 2017 을 인용해 *"이게 정량 불일치의 원인일 수 있다"* 고 스스로 적는다) | **1 (Haven=1)** — 그래서 **같은 방향으로 틀릴 수 있다** |
| 무질서 처리 (음이온) | Cl/S 의 oct/tet 점유를 **중성자회절 실험값에 맞춤**(`Fig. S5`, Gautam 2021). **양이온 도펀트가 있어도 안 바뀐다고 가정** | 우리는 배열 앙상블(comp2 d=0.5, n_config 3) 또는 단일 챔피언 |
| 무질서 처리 (Li) | pymatgen **Ewald** 최저에너지 배열 1개 | 동일 계열 |

> **★ 이 표 자체가 이 편의 가장 큰 방법론적 결함이다.** MSD 창·궤적길이·시드 수·앙상블·
> 오차막대 — **재현에 필요한 항목이 6개 이상 통째로 없다.** 우리 `db` 규약과 정량 대조가 불가능하다.

---

## 5. Figure set ★

| Fig | 내용 | 우리 활용 |
|---|---|---|
| 1 | Li₆PS₅X 입방 구조. 범례 **P(4b) · S(16e) · S(4d) 자유황 · X(4a) 할로겐 · Li(24g,48h)**. 세 홉(doublet 48h-24g-48h / intracage 48h-48h / intercage 48h-48h)은 본문에만 | 자리 명명 대조표. ⚠ **본문 §3.2.1 은 PS₄ 황을 "16d" 라 쓰는데 그림 범례는 "16e" 다** — F4̄3m 에 16d 는 없다, 본문 오식 |
| 2 | Li₇PS₆ 고유결함 농도 막대(10⁻¹⁰–10⁸ cm⁻³): V_Li·Li_i 가 지배, n 이 그와 비슷, V_S 중간, **V_P·V_S,tet·V_S,oct 는 막대 없음** | ⚠ **자유 S 자리(tet/oct) 공공이 PS₄ 황 공공보다 훨씬 드물다** — 직관과 반대인데 본문이 설명하지 않는다. 그리고 n≈10⁶ cm⁻³ 로 *"n-type 전자전도"* 를 말하는 것은 실질 무의미(실측 σ_e < 10⁻⁸ S/cm 는 **상한**일 뿐) |
| 3 | **24종 치환 도펀트의 평형농도**(S/P/Li 부격자 3구획, 10⁻²⁰–10¹² cm⁻³) | ★★ ★1·★2 의 본체. 픽셀 실측값 §3.3. **순위**: Cu_Li ≫ Br_S > Si_P ≈ Na_Li > Mg_Li > Zn_Li ≫ Cl_S ≫ I_S ≫ Ca_Li ≫ F_S ≫ Ge_P ≫ (나머지 11종 축 아래) |
| 4a | **음이온(행 6) × 양이온 공도펀트(열 18)** 히트맵, 칸에 **log₁₀ C 숫자가 인쇄돼 있다** | ★ 숫자를 그대로 인용 가능한 유일한 그림. **Si 열만 특이**: F −8.7→**−3.2**, Cl 7.2→**13**, Br 9.7→**15**, I −3→**2.5**. 나머지 17개 양이온은 baseline 을 거의 안 바꾼다 |
| 4b | **음이온 × 음이온 공도펀트**(6×6) | ★ **대각선(자기 공도핑)이 농도를 낮춘다** (Cl:7.2(F 공)→**4.9**(Cl 공), Br:9.7→**8.4**, O:−17→**−20**, N:−44→**−49**) = 자기무결 E_F 효과. 우리 Cl-rich 계에 **Cl 자신이 Cl 편입을 억제**한다는 뜻 |
| 5 | **(a,b) Mg–Cl · (c,d) Si–Cl 의 σ(300 K)·Ea 지도**. Mg 격자 **11×5 = 55점**, Si 격자 **9×5 = 45점** (중복 9 ⇒ **고유 ≈91조성**). 점선 = 등-Li 선 | ★★★ §3.2 의 역변환표. **등-Li 선을 따라 읽는 것이 이 그림의 진짜 사용법**(§3.2 하단). ⚠ y축 라벨 *"mS/s"* 는 **mS/cm 오식** |
| 6 | **실험 아레니우스** σT vs 1000/T (3.0–4.0 = 60 → −20 °C), Mg-도핑 4조성 | ★ §3.1. **본문은 5개 x 값·3개 y 값을 만들었다고 하는데 그림에는 4곡선뿐**이고, MgS 불순물이 검출된 Li₅.₂₅Mg₀.₂₅PS₄.₇₅Cl₁.₂₅ 는 없다 |
| S1 | AiiDA-defects provenance graph 예시 | (본 digest 는 **안 봤다** — 장식적 노드 그래프) |
| S2 | **표**: DeePMD embedding/fitting net 4조합 × RMSE(E, F) | ★★ ★7 의 유일한 하이퍼파라미터 출처. §4.2 표 |
| S3 | DeePMD vs DFT parity (E: −272.63…−272.54 eV/atom, F: −5…+6 eV/Å) | ⚠ **에너지 범위가 0.09 eV/atom 뿐**이다 = 1000 K 평형 근처 한 종류의 구조만 봤다는 뜻. train/test 구분 없음 |
| S4 | **3/6/9 조성 학습 포텐셜 3개의 D 지도 (T = 625 K)** + 위 패널에 학습점(파란 점) 표시 | ★★ ★3 의 본체. **본문의 *"6조성이면 이미 수렴"* 주장은 이 그림이 지지하지 않는다** — 6-조성과 9-조성 지도의 최대 위치가 눈에 띄게 다르다. 정량 지표 0 |
| S5 | **Cl 의 oct/tet 점유 vs Cl 함량** (실험 vs MD 구조모델) | ★★ ★6 의 본체. Cl=1.0 에서 **tet ≈0.62 > oct ≈0.375**(figure-read), Cl=1.5 에서 **tet ≈0.86–0.94 / oct ≈0.55**. ⚠ **캡션과 범례가 색을 반대로 말한다**(캡션 "measured = green", 범례 `*_exp` = red) |
| S6 | **자리별 할로겐 치환 농도** (S1·S2·S3·oct·tet × F/Cl/Br/I) | ★ 픽셀 실측: Cl_oct **10^6.9** / Cl_tet **10^3.2** (=3.7 decade), Br_oct **10^9.7** / Br_tet **10^5.6** (=4.1). 본문 *"almost 5 orders"* 는 과장. **그리고 `Fig. 3` 과 같은 양이 ~2.3 decade 어긋난다**(§10.3) |
| S7 | Li₆PS₅Cl 격자상수 (범함수·분산보정 7종) + 상대오차 | ★ §4.2. PBEsol 채택 근거. **PBE-D3 도 동급(+0.04 %)** 이라 PBEsol 이 유일해는 아니다 |
| **S8** | **⛔ SI 에 캡션이 아예 없다.** 두 조성(a),(b)의 D 아레니우스 — 파란 5점(생산 T) + **주황 2점(400 K·300 K 직접계산)** + 외삽 점선 | ★ 본문이 *"extrapolated 와 computed 가 매우 잘 맞는다"* 의 근거로 드는 유일한 그림. **본 digest 가 SI p.6 좌표로 수동 렌더**해 `fig_S8.png` 로 등록. 픽셀 실측 → §10.4 |

> **본 digest 가 실제로 본 그림**: `Fig. 1, 2, 3, 4, 5, 6` (본문 6장 전부) + `Fig. S2, S3, S4, S5, S6, S7, S8` (SI 7장).
> **안 본 그림**: `Fig. S1` (AiiDA provenance 노드 그래프 — 수치 정보 없음) 한 장뿐. **14장 중 13장 열람.**

---

## 6. Post-processing ★

| 무엇 | 도구 | 어떻게 수치화·기록 |
|---|---|---|
| 결함형성에너지 (eq 1) | **AiiDA-defects** workchain (E_tot, ΔV_pot, E_corr^q 각각 전용 workchain) | AiiDA 관계형 DB 에 노드로 저장 → provenance graph (`Fig. S1`) |
| 하전결함 보정 | Freysoldt/Neugebauer/Van de Walle + Dabo 실공간 보정 | eq 1 의 마지막 두 항 |
| 화학퍼텐셜 | Buckeridge 자동절차 (상평형도 안정영역 → **centroid**) | 단일 μ 점 (S-rich/S-poor 스캔 **안 함**) |
| 자기무결 Fermi 준위 | eq 2–5 를 EF 에 대해 수치해 (비선형) | ρ(E) **DOS** 필요 ⇒ DOS 계산이 파이프라인에 포함 |
| 결함 농도 | C = N_site exp(−E_f/kT), **T = 300 K** | `Fig. 2·3·4·S6` 막대·히트맵 |
| 부분점유 해소 | **pymatgen** Ewald 합 최소화 | 단일 배열 |
| MLIP 학습 | **DeePMD-kit** | RMSE 표(`Fig. S2`) + parity(`Fig. S3`) |
| D | MSD 기울기 | ⛔ 창·적합방식 미기재 |
| σ | **Nernst–Einstein, Haven = 1** | `Fig. 5` 색지도 |
| 실험 | XRD(Aeris, Cu, 10–90°, 2 h) → **FullProf** F4̄3m Rietveld / EIS(Biologic VMP3, 1 MHz–10 kHz, 20 mV, 25 pts/decade, 50회 평균, 등가회로 적합) | `Fig. 6` |

⛔ **없는 것**: NEB·Bader·COHP/ICOHP·ELF·phonon·탄성·ESW·grand-potential — **하나도 없다.**
이 논문은 **수송 + 결함열역학 한 축**만 본다. (결론에서 SEI·안정성은 *future work* 로 명시)

---

## 7. 실험 절 (재현에 필요한 만큼)

- 전구체 **Li₂S(Lorad) · LiCl(Sigma) · P₂S₅(Sigma)**, Ar 글로브박스(<1 ppm H₂O/O₂), 4 g 배치
- **볼밀**: 45 mL ZrO₂ 병 + 5 mm YSZ 볼, **B:P = 16.5**, Fritsch P7, **500 rpm × 2 h** (30 분마다 15 분 휴지)
- **소성**: 밀폐 **SiC** 도가니, N₂ 관상로, **5 °C/min → 500 °C, 12 h**, RT 냉각 후 유발 해쇄
- **펠릿**: 예비건조 **탄소지(Papyex 0.2 mm)** 사이에 분말 → **6 mm 다이, 500 MPa 냉간압축**
- **셀**: MTI EQ-PSC 밀폐셀, **측정 중 40 MPa 유지**
- **EIS**: PEIS, OCV 근처 **20 mV**, **1 MHz → 10 kHz**, 25 pts/decade, 각 점 50회 평균
- **온도**: Binder 챔버, **−20 → +60 °C, 각 온도 2 h 유지 후 스펙트럼**, 복귀 30 °C
- **전자전도도**: DC **2 V**, 1 h 후 점근법
- **상순도**: 전 조성 phase-pure. 단 **Li₅.₂₅Mg₀.₂₅PS₄.₇₅Cl₁.₂₅ 에서 MgS 흔적**

⚠ **EIS 상한이 1 MHz** 이고 펠릿이 **냉간압축(소결 안 함)** 이다 ⇒ 측정 Ea 0.36–0.38 eV 는
**bulk + 입계 total** 이다. 논문이 bulk/GB 를 분리했다는 서술이 없다. §11 의 대조에서 결정적이다.

---

## 8. 결과 — 절별 상세

### 8.1 §3.1 고유결함 (`Fig. 2`)
- 지배 이온결함 = **V_Li · Li_i** (Frenkel 쌍). 전자 농도 n 이 그와 **비슷** ⇒ 저자 주장: *"stoichiometric Li₇PS₆ 는 Li 이온전도 외에 **n형 전자전도**를 갖는다."*
- ⚠ 그 n 이 `figure-read ≈10^6.3 cm⁻³` 다. 반도체 기준으로 완전한 절연체다.
- 명시 단서: 이 값들은 **안정영역 centroid** μ 에서의 것이고, S-rich/S-poor 로 옮기면 바뀐다 — 그런데 **그 스캔은 하지 않았다.**

### 8.2 §3.2.1 S 자리 음이온 치환 (`Fig. 3`, `Fig. S6`)
- **Cl·Br·I ≫ F** ⇒ *"문헌에 F-치환 Li-argyrodite 가 없는 것과 일치"*. (픽셀 실측: Br +8.1 > Cl +4.6 ≫ I −5.8 ≫ F −11.5)
- 자리 선호: **oct(4a) ≫ tet(4d) ≫ 16e(PS₄ 황)**. 본문 *"거의 5 decade"* → 실측 **3.7(Cl)/4.1(Br)**.
- ⭐ **저자가 스스로 인정하는 실험 불일치**: 계산은 RT 에서 *"할로겐이 oct 만 차지한다"* 는데,
  Cl·Br 은 실험적으로 **oct/tet 양쪽에 앉아 부격자 무질서를 만들고 그게 장거리 확산을 크게 키운다**.
  저자 가설 = *"실제 RT 의 oct/tet 부분점유는 **고온에서 동결된 준안정 구조(kinetically trapped)** 다"*
  (열처리로 점유를 조절해 σ 를 올린 Gautam 2019 를 근거로 든다).
- ⇒ **이 한 문단이 §12 이식 제약의 핵심이다.** 우리 계의 성능 기전이 이 논문의 평형 판정에서
  **원리적으로 안 나온다**는 뜻이다.

### 8.3 §3.2.2 Li·P 자리 양이온 치환 (`Fig. 3`)
- **Na_Li·Cu_Li 매우 유리** ⇒ Ag-argyrodite 유사체 존재와 일치.
- **Mg²⁺·Zn²⁺ 도 쉽게 Li 를 대체** ⇒ *"Li 농도를 미세조정하는 덜 탐색된 전략"*.
  ⚠ 단서: *"고농도에서는 Li 와 **공확산**할 수 있어 전지 구동에 해로울 수 있다. 그 임계농도는 추가 연구 필요."*
- **Ca²⁺ 는 Mg/Zn 보다 불리하지만 실용 농도로 도핑 가능**하다고 씀 ⇒ 근거로 Li₅.₃₅Ca₀.₁PS₄.₅Cl₁.₅₅ (σ 10.2 mS/cm, Adeli 2021) 인용. **그런데 계산값이 10^−8.0 cm⁻³ 다** (§10.2).
- **Al³⁺ on Li 는 매우 불리** ⇒ 보고된 Li₆.₁₅Al₀.₁₅Si₁.₅₅S₆ 는 *"열역학적으로 안정한 게 아니라 준안정"* 이라고 해석.
- **P 자리 3·4가 중 Si·Ge 만 유리** ⇒ Li₇₊ₓP₁₋ₓMₓS₆ (M=Si,Ge, x≈0.3–0.35) 합성 보고와 일치.
  ⚠ **Ge_P 실측이 10^−13.9 cm⁻³ 다.** Al 에는 "준안정" 딱지를 붙이고 Ge 에는 "일치" 라고 쓴다(§10.2).

### 8.4 §3.2.3 양이온–음이온 공도핑 (`Fig. 4`)
- **핵심 가정**: 결함끼리 **직접 상호작용하지 않고**, 서로의 존재는 **전하중성 조건을 통해서만** 전달된다.
  ⇒ **두 도펀트가 든 supercell 을 계산할 필요가 없다** — 단일 도펀트 supercell 에너지만으로,
  공도핑 효과 전부가 **자기무결 E_F 의 이동**에 담긴다. (계산량이 조합폭발에서 선형으로 떨어진다)
- 결과 a: 양이온 공도펀트는 대체로 음이온 농도를 **거의 안 바꾼다.** 예외 = **Si**.
  Si 가 있으면 F 가 −8.7 → **−3.2** (5.5 decade↑) ⇒ *"Si 공도핑으로 **최초의 F-도핑 argyrodite** 를 만들 수 있을지도"*.
- 결과 b: 음이온끼리는 **크게 바꾼다** (특히 할로겐끼리). 자기 공도핑(대각선)이 자기 농도를 낮춘다.

### 8.5 §3.3 전도도 지형 (`Fig. 5`, `Fig. 6`)
- 범함수 검증(`Fig. S7`) → PBEsol 채택.
- Mg·Si·Cl 선택 후 **91조성 DeePMD-MD**. 300 K 는 고온 5점에서 **외삽**, 일부 조성만 직접계산 검증(`Fig. S8`).
- **경계조건**: Cl 하한 **0.25(Mg)/0.5(Si)** — *"순수 Li₇PS₆ 의 입방상은 RT 에서 불안정"*.
  Cl 상한 **1.5** — *"이 값을 넘으면 **이차상이 생기기 시작한다**"* (Gautam 2021).
- 판정: **높은 Cl · 낮은 Mg/Si 영역이 최고 σ (최저 Ea)**.
- 실험: Mg-Cl 4조성 합성 → **Cl↑·Mg↓ 경향을 재현**. 정량 일치는 *"less precise"*.
  저자가 든 이유 = 입계·기공 / 소성 중 Li 증발로 인한 명목-실제 조성 차 / 문헌 σ 자체의 산포(Ohno 2020 실험실간 연구) / **Haven 비 ≠ 1**.

---

## 9. 논증 흐름 (저자 주장 구조)

1. Argyrodite 도핑에서 *"Cl⁻ 하나가 S²⁻ 를 치환하면 Li⁺ 하나가 생긴다"* 는 **가정**이 관행이다.
2. 그런데 황화물은 **공유결합성이 커서** 결함이 형식전하 상태로 있으리란 보장이 없다.
3. 옳게 하려면 **모든 결함 × 모든 전하상태**를 놓고 **상평형 + 전하중성**으로 E_F 를 자기무결하게 풀어야 한다.
4. 그걸 자동화한 것이 **AiiDA-defects** 이고, 이 논문은 그것을 Li₇PS₆ 에 돌린 첫 사례다.
5. 결과는 알려진 실험 사실 여럿과 맞는다 (F 부재, Ag 유사체, Si/Ge 합성 보고, Ca 도핑 보고).
6. 그러므로 이 순위표를 믿고 **Mg·Si·Cl** 을 고른다.
7. 그 셋에 대해 DeePMD-MD 로 조성 지형을 그린다 → **Cl 높게, Mg/Si 낮게**.
8. 그 처방으로 실제 합성해 보니 **경향이 맞는다**.

> **논증의 약한 고리**: 4→6 이다. 5의 "일치"는 **정성적 일치**인데, 6은 그것을 **정량 선택 기준**처럼 쓴다.
> 그리고 정작 6에서 고른 Mg·Cl 은 **순위표의 1등이 아니다** (Cu > Na > Mg on Li ; Br > Cl on S) — §10.2.

---

## 10. 주의/한계 — 비판 ★

### 10.1 🔴 논문의 두 반쪽이 **전하보상 규약을 서로 반대로** 쓴다 (가장 중요)

| | 결함 열역학 절반 (§2.2, §3.1–3.2) | MD 절반 (§3.3) |
|---|---|---|
| 전하보상 | **가정하지 않는다.** 자기무결 E_F 가 결정 | **하드코딩한다.** Li₇₋₂ₓ₋ᵧMgₓPS₆₋ᵧClᵧ = *"Mg 하나당 Li 둘, Cl 하나당 Li 하나 제거"* |
| 근거 | *"단순 전하보상 모델은 좋은 근사가 아닐 수 있다"* (§1 의 문제제기 그 자체) | 없음 (그냥 그렇게 씀) |

**논문 §1 이 통째로 반박한 그 가정을, 논문 §3.3 이 아무 말 없이 다시 쓴다.**
저자는 이 충돌을 한 번도 언급하지 않는다. ⇒ 결함 절반의 결론(*"보상 방식이 자명하지 않다"*)이
전도도 절반에 **전혀 되먹임되지 않았다.** 우리 T0 카드에 그대로 옮길 교훈이다(§12.4).

### 10.2 🔴 문턱이 **한 개도** 선언돼 있지 않고, 같은 크기의 수를 정반대로 읽는다

| 종 | 계산 농도 | 논문의 서술 |
|---|---|---|
| Ge_P | **10^−13.9** | *"Si 와 Ge 만 유리한 에너지 … 합성 보고와 **일치**"* |
| Ca_Li | **10^−8.0** | *"Mg·Zn 보다 불리하지만 **실용적으로 유의미한 농도로 도핑 가능**"* |
| F_S | **10^−11.5** | *"F 치환 argyrodite 가 문헌에 없는 것과 **일치** (= 불가)"* |
| Al_Li | 축 아래 | *"보고된 합성은 **준안정** 구조일 것"* |

Ge(−13.9)와 F(−11.5)가 **2.4 decade 차이**인데 하나는 "합성된다", 하나는 "안 된다"로 읽힌다.
Ca(−8.0)는 F보다 겨우 3.5 decade 위인데 "실용 농도"다. **읽는 규칙이 없다.**
실제로는 실험 결과를 이미 알고 있는 상태에서 **사후 정당화(post-hoc rationalisation)** 를 하고 있다.

**그리고 MD 로 넘어가는 선택이 순위표를 따르지 않는다**: Li 자리 1등은 **Cu(10^14.1)**, 2등 **Na(10^6.9)**
인데 고른 것은 **Mg(10^4.9, 3등)**. S 자리 1등은 **Br(10^8.1)** 인데 고른 것은 **Cl(10^4.6)**.
합리적인 이유는 있다(Cu·Na 는 동가라 Li 수를 못 바꾼다; Cl 은 산업 표준이고 Gautam 의 중성자 점유 데이터가 있다)
— **그런데 논문은 그 이유를 적지 않는다.** 선택 규칙이 없는 스크리닝이다.

> **깔때기 5칸 감사 (우리 규율)**: `(판정량, 문턱, 입력수, 탈락수, 비용)`
> · 판정량 ✅ 300 K 평형 결함농도 · **문턱 ⛔ 없음** · 입력수 ✅ 24(+intrinsic 6) · **탈락수 ⛔ 안 셌다**
> · **비용 ⛔ 안 밝혔다**(CSCS s1073 만).
> ⇒ **Basu 2026 과 같은 결론**: 이름은 스크리닝인데 실체는 **순위표(ranking)** 다.
> 다만 Basu 와 달리 **탈락이 0은 아니다** — 막대가 축 아래로 사라진 **11종**(C, Sn, B, Al, Ga, In, Y, La, Ce, Zr, Hf)은
> 사실상 걸러졌다. **그러나 그 컷은 "그림에서 막대가 안 보인다"이지 선언된 문턱이 아니다.**

### 10.3 🟠 `Fig. 3` 과 `Fig. S6` 이 같은 양을 **2.3 decade 다르게** 그린다

두 그림 모두 축 눈금을 캘리브레이션해 픽셀 실측했다 (하단 프레임 위치로 캘리브레이션 검증 완료):

| 종 | `Fig. 3` (S 부격자) | `Fig. S6` (oct 자리) | 차 |
|---|---|---|---|
| Cl | 10^4.6 | 10^6.9 | **2.3** |
| I | 10^−5.8 | 10^−3.5 | **2.3** |
| F | 10^−11.5 | 10^−9.2 | **2.3** |
| Br | 10^8.1 | 10^9.7 | 1.6 |

**계통적으로 `Fig. 3` 이 낮다.** 만약 `Fig. 3` 이 자리별 합이라면 oct 값보다 **높아야** 한다.
어느 캡션에도 온도·집계 규칙·자리 정의가 없어서 무엇이 맞는지 판정 불가.

### 10.4 🟠 300 K 외삽 검증(`Fig. S8`)이 **캡션도 단위도 조성명도 없다**

SI p.6 에는 **캡션이 통째로 없다.** y축은 그냥 *"Diffusivity"* (단위 없음), x축은 *"1000/T"* (단위 없음).
본 digest 가 수동 렌더해 픽셀 실측한 결과:

| | 400 K 직접계산 vs 외삽선 | 300 K 직접계산 vs 외삽선 | 5점 적합에서 나오는 Ea |
|---|---|---|---|
| 패널 (a) | 선 위 (일치) | **−16 %** (직접값이 낮다) | `figure-read ≈ 0.174 eV` |
| 패널 (b) | **+34 %** | **+28 %** | `figure-read ≈ 0.185 eV` |

⇒ 본문의 *"very good agreement"* 는 **±30 % 수준**이다. log 축에서는 나쁘지 않지만
**오차막대가 없고 91조성 중 2조성이며 그 2조성이 무엇인지도 안 적혀 있다.**
그리고 부호가 조성마다 반대라 **계통보정으로도 못 쓴다.**

### 10.5 🟠 예측이 **특허보다 2년 늦다** (이해관계 서술과 어긋난다)

*"Mg 를 골랐다"* 는 결론의 조성군 **Li–Mg–P–S–할로겐**은 이미 **WO 2023110697 A1 / WO 023111083 A1
(2023)** 로 출원돼 있고, 발명자에 **Muy 와 Marzari 본인**이 들어 있다. 논문은 그 특허를
*"전자전도도 < 10⁻⁸ S/cm"* 의 **데이터 출처**로만 인용하고, 이해관계 선언은 *"none"* 이다.
⇒ 스크리닝이 조성을 **찾은** 것인지 **정당화한** 것인지 논문만으로는 구분되지 않는다.
(이건 부정행위 지적이 아니라 **증거등급 판정**이다: 이 편은 blind prediction 의 증거가 아니다.)

### 10.6 🟠 물리·방법 쪽 구멍

- **스핀 분극·DFT+U 를 한 번도 언급하지 않는다.** 도펀트에 **Ce(4f)** · **Cu(3d)** · Zn · Y · La 가 있다.
  Ce 를 U 없이 비분극 PBEsol 로 계산한 형성에너지는 신뢰 불가 — 그런데 Ce 는 "축 아래" 로 탈락한 11종에 들어 있다.
  ⇒ **거짓 음성(false negative) 가능성이 감사되지 않았다.**
- **화학퍼텐셜을 centroid 한 점만 본다.** 본인들이 *"S-rich/S-poor 로 가면 농도가 바뀐다"* 고 적어 놓고
  민감도 스캔을 안 했다. 합성은 실제로 S 분압이 다르다(밀폐 SiC 도가니, N₂, 500 °C).
- **rigid-band 근사**를 명시하고 쓴다 — 도펀트 농도가 실제 합성 수준(수 mol%)일 때 밴드가 안 변한다는 보장이 없다.
- **112원자 셀 하나 · k 2×2×2 · 유한크기 수렴시험 없음.** 하전결함 보정은 넣었지만 셀크기 수렴은 안 보였다.
- **에너지 컷오프 실수치가 없다** (SSSP 라이브러리 참조로 갈음).

### 10.7 🟠 `Fig. S4` 가 본문의 "수렴" 주장을 지지하지 않는다

본문: *"6개 조성만으로 학습해도 이온전도도가 이미 '수렴' 한다."*
`Fig. S4` 실물: 6-조성 지도와 9-조성 지도의 **최대점 위치가 다르다**(6-조성은 Cl≈1.25/Mg≈0.15 부근,
9-조성은 Cl≈1.3/Mg≈0.45 부근에 밝은 영역). **정량 지표(Δlog σ, ΔEa, RMSE)가 0개**이고
그림은 **625 K 의 D** 인데 본문 결론은 **300 K 외삽 σ 와 Ea** 다 — **감도시험이 결론 대상 물리량을 안 덮는다.**

### 10.8 🟡 표기·상호참조 오류 모음

| 위치 | 오류 |
|---|---|
| §3.3 | 조성식 *"Li₆₋₂ₓMgₓPS₆₋ᵧClᵧ"* — `Fig. 6` 범례·본문 실조성과 안 맞는다. 옳은 것은 **Li₇₋₂ₓ₋ᵧ** |
| §3.3 | *"y = 1, 1.375, 1.5"* 라 해 놓고 바로 다음 문장에서 **y=1.25 조성(Li₅.₂₅Mg₀.₂₅PS₄.₇₅Cl₁.₂₅)** 을 든다 |
| §2.2 | P 자리 도펀트 목록 *"Al, Ga, In, Y, La, C, Si, Ge, Sn, Y, La, Hf, Ce"* — **Y·La 중복**, 그리고 **B·Zr 이 빠져 있는데 `Fig. 3` 에는 있다** |
| §3.2.1 | PS₄ 황을 **"16d"** 라 부른다. `Fig. 1` 범례는 **16e** (F4̄3m 에 16d 없음) |
| `Fig. 5` | y축 단위 **"mS/s"** → mS/cm |
| `Fig. S4` | 컬러바 **"Diffuisity"** 오타. 캡션은 *"ionic conductivity landscape"* 인데 패널은 **diffusivity, T=625 K** |
| `Fig. S5` | **캡션과 범례가 색을 반대로** 말한다 (캡션 "measured = green" ↔ 범례 `oct_exp/tet_exp` = red) |
| `Fig. S8` | **캡션 전체 부재**, 축 단위 부재, 조성명 부재 |
| §2.2 | *"we sampled a configuration every 6 fs"* — MD 시간간격을 안 밝혀서 몇 스텝마다인지 모른다 |

### 10.9 🔴 데이터·코드 공개 (★7)

| | |
|---|---|
| 논문 라이선스 | **CC-BY 4.0** ✅ |
| SI | PDF 1개 (Fig S1–S8). **표·원자료 없음** |
| **AiiDA provenance DB** | ⛔ **공개 안 됐다.** 논문의 핵심 주장이 *"AiiDA 가 provenance 를 보존해 재현성을 보장한다"* 인데, **그 DB 를 배포하지 않는다.** `Fig. S1` 은 그래프 "그림" 일 뿐이다 |
| 구조 파일 / 결함 에너지 표 | ⛔ 없다 (`Fig. 2·3·S6` 의 값을 그림에서 읽어야 한다 — 본 digest 가 그렇게 했다) |
| DeePMD 모델·학습셋 | ⛔ 없다 |
| MD 궤적 | ⛔ 없다 |
| **Data availability 문 자체** | ⛔ **없다.** ASSOCIATED CONTENT 에 SI PDF 만 |
| 쓰인 오픈소스 | Quantum ESPRESSO · **AiiDA / AiiDA-defects**(둘 다 오픈, 이 그룹 자체 개발) · **SSSP PBEsol Efficiency 1.2** · **pymatgen** · **DeePMD-kit** — 전부 재현 가능한 도구지만 **입력·출력이 없다** |

### 10.10 판정 — 우리가 이 논문에서 무엇을 믿는가

| 주장 | 판정 |
|---|---|
| **격자 치환을 제대로 다뤘다** (별도 상 아님, 전하보상 미가정) | ✅ **믿는다.** 우리 반려사유 ①의 정답 형태 |
| **자기무결 E_F 로 codoping 을 O(N) 으로 다룬다** | ✅ **믿는다** (가정 명시적: 결함 직접 상호작용 무시) |
| **halide 자리 선호 oct ≫ tet** | ✅ 계산 결과로는 믿는다. ⚠ **실험과 불일치하고 저자도 인정한다** |
| **F 는 안 들어간다** | 🔶 방향만. 다른 종과 같은 잣대로 읽으면 Ge 도 안 들어가야 한다 |
| **Si 공도핑으로 F 도핑이 가능** | ⛔ **안 믿는다.** 근거 수치가 **10^−3.2 cm⁻³** — 1000 cm³ 에 F 한 개 미만 |
| **Cl 높게 / Mg 낮게 → σ 높다** | ✅ **믿는다.** 계산·실험이 같은 방향이고 등-Li 선 분해가 설득력 있다 |
| **Si 낮게 → σ 높다** | ⛔ **안 믿는다.** `Fig. 5` 실측 역변환에서 **Cl=1.5 에서 σ 가 Si 에 거의 무관**(58.1 vs 61.6), 저-Cl 에서는 **Si 가 많을수록 빠르다**(15.1 → 40.4). 헤드라인은 Mg 에서만 성립 |
| **계산 σ·Ea 절대값** | ⛔ **인용 금지.** 규약이 6항목 이상 부재, 오차막대 0, 자기 실험과 Ea 가 **2배** 다르다 |
| **"6조성이면 수렴"** | ⛔ 지지 안 됨 (§10.7) |
| **AiiDA 재현성** | 🔶 **도구는 믿고 이 논문의 재현성은 못 믿는다** — DB 미공개 |

---

## 11. 우리 DFT 대비 → `../our_dft_baseline.md`

### 11.1 방법 대조

| 항목 | Muy 2025 | 우리 (comp1 / modelc) | 진짜 차이인가 |
|---|---|---|---|
| 코드 | QE | QE | ✅ 같다 |
| 범함수 | **PBEsol** | **PBE** | 🔴 **방법 차이.** `Fig. S7` 이 실측으로 보여준다 — Li₆PS₅Cl 격자상수에서 PBE(무보정)는 **+1.89 %** (부피 **+5.8 %**), PBEsol 은 ≈0 %. 부피가 확산을 좌우하므로 **Ea·D 를 직접 비교하면 안 된다** |
| 유사퍼텐셜 | SSSP PBEsol Eff 1.2 | 우리 pseudo set | 다름 |
| MD 힘 | **DeePMD (자체 학습, PBEsol 라벨)** | **UMA-s-1p1 (omat, 범용)** | 🔴 힘 계산 축이 다르다. `our_dft_baseline.md` 머리의 경고 그대로 |
| 온도점 | 1250/1000/840/715/625 K → **300 K 외삽** | 600/800/1000 K, **외삽 안 함** | 🔴 창이 다르다 |
| MSD 창 | ⛔ 미기재 | **2–50 ps 고정** | 🔴 **비교 불가** |
| 시드 | ⛔ 미기재(1로 추정) | 1–4 | |
| 오차막대 | **없음** | between-seed SD (종류 명시) | |
| NE / Haven | NE, **Haven=1** | NE, **Haven=1** | ✅ 같은 관례 ⇒ **같은 방향으로 틀릴 수 있다** |
| 무질서 | Cl oct/tet 를 **실험 점유에 맞춤**, 단일 배열 | Ewald/Rietveld 배열, 일부 계는 배열 앙상블 | 🔶 층위가 다르다 |
| 결함 전하보상 | **자기무결 E_F** (결함 절반) / **화학량 하드코딩** (MD 절반) | 우리 cascade 는 **하드코딩조차 검증 안 됨**(Codex P0-Q8) | 🔴 우리가 뒤진다 |

### 11.2 값 대조 — ⛔ **우리 값의 인용조건을 반드시 같이 읽는다**

> ⛔ **먼저 읽을 것**: `db/properties/citation_hazards.json`
> · `HZ-comp1-Ea-diffusive-gate` (**HOLD**) — comp1 Ea
> · `HZ-cross-system-Ea` (**BLOCKED**) — 우리 계간 Ea 직접 비교
> · `HZ-sigma-ratio-non-citable` · `HZ-singleseed-sigma-1p33x` (**BLOCKED**) — σ 비
> 그리고 **우리는 σ 절대값을 어떤 형태로도 인용하지 않는다.**

| 물리량 | Muy 2025 | 우리 | 우리 값의 인용조건 (레지스트리 원문) | 판정 |
|---|---|---|---|---|
| **Ea, Li₆PS₅Cl (계산)** | `figure-read ≈ 0.209 eV` (Cl=1.0, Mg=0) | comp1 **0.2532 eV** (`MD_Ea_eV_singleseed@comp1`) | status **provisional** · n_seed **1** · 금지: `cross_composition_ranking`, `cite_until_beta_gate_passes`, `single_trajectory_CI`, `long_time_convergence`, `absolute_sigma` · 게이트 **not_assessed**(gen0_pre_gate, 원궤적·MTO 없음) | 🔶 **차 −0.044 eV.** 그런데 범함수·MLIP·MSD 창·시드가 전부 다르다 ⇒ **방법 차이로 설명 가능한 크기**. "일치/불일치" 어느 쪽으로도 결론 내지 않는다 |
| **Ea, Cl-rich (계산)** | `figure-read ≈ 0.191 eV` (Cl=1.5, Mg=0 = Li₅.₅PS₄.₅Cl₁.₅) | modelc **0.2235 eV** (singleseed, `canonical`, "deck 앵커, 같은 창 단일궤적끼리만") 또는 **0.197 ± 0.032 eV** (3시드, `canonical`, `MD_Ea_eV@modelc`) | 두 값이 **다른 항목**이다 — 섞어 쓰지 않는다. 3시드 값의 uncertainty 는 **run-to-run 산포**이고 평균의 CI 가 **아니다**(n=3 이라 SD 자체의 상대오차 41–50 %) | 🔵 **3시드 값 0.197 과 0.191 은 0.006 eV 차** — 그러나 **조성이 다르다**(우리 Cl=1.6, 저들 Cl=1.5) 그리고 **우리 산포 ±0.032 가 그 차를 못 가른다.** 우연 근접으로 다룬다 |
| **Cl 증가 → Ea 감소** | ✅ 0.209 → 0.191 eV (Cl 1.0→1.5), σ 25.9 → 44.0 mS/cm | ✅ comp1 → modelc 로 D 2.6×, Ea 감소 | | ✅ **방향 일치.** 축 A 에 넣을 수 있는 것은 **방향뿐** |
| **Ea, 실험** | **0.36–0.38 eV** (냉간압축 펠릿, total, EIS 1 MHz 상한) | 우리는 실험 없음 | | — |
| **계산 vs 실험 Ea 격차** | **−0.17 eV** (0.209 vs 0.38) | comp1 0.2532 vs 문헌 실험 ≈0.324 = **−0.07** | | 🔴 §11.3 |
| σ 절대값 | 계산 8–62 mS/cm / 실험 `figure-read` 1.4–5.8 mS/cm | ⛔ **우리는 σ 절대값 인용 금지** | `absolute_sigma` 가 모든 md-ea 항목의 prohibitions 에 있다 | ⛔ **대조하지 않는다** |
| 밴드갭 | 없음 (DOS 를 전하중성 적분에만 씀) | comp1 2.066 / modelc 2.099 eV | | — |

### 11.3 ★★ MLIP Ea 가 실험보다 낮은 방향 — **세 번째 점이 들어왔다**

`_pending_index_wang2025_pretrained_deep_potential_sulfide_sse.md` 가 이미 기록한 관측:
**DPA-SSE `figure-read ≈0.24` vs 실험 ≈0.324 (−0.084)** · **우리 comp1 0.2532 vs 0.324 (−0.071)**.

여기에 이 편이 붙는다:

| 계산 | 값 | 대조 실험 | 차 |
|---|---|---|---|
| DPA-SSE (Wang 2025, DeePMD, PBEsol) | ≈0.24 | ≈0.324 (문헌) | **−0.084** |
| 우리 comp1 (UMA-s-1p1) | 0.2532 | ≈0.324 (문헌) | **−0.071** |
| **Muy 2025 (DeePMD, PBEsol)** | **≈0.209** | **0.38 (자기 실험)** | **−0.171** |

> ⚠ **단, 세 번째 점을 앞의 둘과 같은 줄에 놓으면 안 된다.** 이유 셋:
> ① **대조 실험이 다르다** — Muy 는 **자기 냉간압축 펠릿 total Ea 0.38**, 앞의 둘은 **문헌값 ≈0.324**.
>   0.38 은 소결하지 않은 펠릿의 입계를 포함하므로 bulk 대비 위로 치우쳐 있을 가능성이 크다.
>   같은 계산값 0.209 를 0.324 에 대면 격차는 −0.115 로 줄어든다.
> ② **적합창이 다르다** — Muy 의 계산 Ea 는 **625–1250 K** 5점, 실험은 **253–333 K**.
>   `[Zhou26]` 이 실측으로 보여준 대로 **창 하나로 Ea 가 0.06 eV 움직인다**.
> ③ **Muy 의 계산 Ea 는 `figure-read`** 다 (논문에 숫자가 없다).
>
> ⇒ **말할 수 있는 것**: *"MLIP-MD 로 얻은 argyrodite Ea 가 실험보다 낮게 나오는 사례가
> 서로 다른 세 모델(UMA · DPA-SSE · 자체학습 DeePMD)에서 반복된다. 세 경우 모두
> **Nernst–Einstein + Haven = 1** 이고 세 경우 모두 **저온 실측창 바깥에서 적합**했다."*
> 이건 **모델 문제가 아니라 규약 문제일 수 있다**는 가설을 강화한다 (⇒ `kb/questions/` 카드 후보).

---

## 12. ★ 우리 cascade 재설계에 주는 것 (★1·★2 근거)

### 12.1 ★1 답 — **도펀트를 어느 자리에 어떻게 넣었나** (반려사유 ①과 직접 대조)

| | 이 논문 | 우리가 반려당한 것 |
|---|---|---|
| **격자 치환인가 별도 상인가** | ✅ **격자 치환이다.** 112원자 supercell 안의 특정 Wyckoff 자리에서 원자를 빼거나 바꿔 넣는다 | ⛔ `cascade_stability_axes.csv` 는 **코팅 화합물 자체의 hull** 이었다 (`0.5714 Sc₂O₃ + 0.4286 Li₆PS₅Cl → …` = 별도 상 반응) |
| **자리** | **Li**: 24g/48h (Na, Cu, Mg, Zn, Ca) — ⚠ 24g/48h 를 **분리해 보고하지 않는다**<br>**P**: 4b (C, Si, Ge, Sn, B, Al, Ga, In, Y, La, Ce, Zr, Hf)<br>**S**: **16e (PS₄ 황, S1·S2·S3 로 세분) · 4a(oct) · 4d(tet)** — `Fig. S6` 에서 5자리로 분해 (F, Cl, Br, I, O, N) | 자리 선언 자체가 없었다 |
| **농도** | **112원자 셀에 결함 1개 = 희석극한.** 농도는 **입력이 아니라 출력**(형성에너지 + 자기무결 E_F → Boltzmann) | 우리 x 는 **라벨**이었고 실측 정의가 없었다 (Codex F1) |
| **전하보상 (결함 절반)** | **가정하지 않는다.** 모든 결함 × 모든 전하상태 q 를 놓고 **전하중성(eq 2)** 으로 E_F 를 푼다. Li 공공도 침입형도 배경전하도 **강제하지 않는다** — 어느 것이 나올지는 계산이 답한다 | 우리 `substitute_compound.py:365` 는 **불균형 구조를 그대로 남긴다** (Codex P0-Q8) |
| **전하보상 (MD 절반)** | ⛔ **화학량으로 하드코딩**: Li₇₋₂ₓ₋ᵧMgₓPS₆₋ᵧClᵧ (Mg 당 Li 2개, Cl 당 Li 1개 제거). §10.1 | |
| **이가원자가 처리** | Mg²⁺·Zn²⁺·Ca²⁺ on Li⁺ 가 정확히 그 경우 — **결함 절반은 자기무결 해로, MD 절반은 Li 공공으로** | |

> 🔑 **우리 T0 에 그대로 옮길 문장 (선례 있는 형태)**
> *"도펀트 항목은 **(자리 Wyckoff, 농도의 실측 정의, 전하보상 계약, 그 계약이 깨졌을 때의 처분)**
> 네 칸을 채운다. 전하보상 계약은 **① 자기무결 E_F(비싸다) 또는 ② 선언된 화학량(싸다)** 중
> 하나를 **명시적으로 고른다.** 둘을 파이프라인의 다른 단에서 섞어 쓰지 않는다 — Muy 2025 가 섞었다."*

### 12.2 ★2 답 — **스크리닝 깔때기 각 단** (표로, 탈락 수 포함)

| | 단 1: 고유결함 | 단 2: 단일 치환 | 단 3: 공도핑 | 단 4: 수송 | 단 5: 실험 |
|---|---|---|---|---|---|
| **질문** | 모상에 무슨 결함이 있나 | 이 도펀트가 자리에 들어가나 | 두 도펀트가 서로 돕나 | 그래서 얼마나 빠른가 | 진짜로 그런가 |
| **판정량** | 300 K 평형 농도 | 300 K 평형 농도 | 300 K 평형 농도(공도펀트 존재 하) | σ(300 K), Ea | σ(T), Ea, XRD 상순도 |
| **문턱** | ⛔ **없다** | ⛔ **없다** | ⛔ **없다** | ⛔ **없다** | ⛔ **없다** |
| **입력 수** | 고유결함 6종(V_Li, Li_i, V_P, V_S, V_S,tet, V_S,oct) | **24종** (S 6 · P 13 · Li 5) | **18×6 = 108** (양-음) + **6×6 = 36** (음-음) | **91 고유조성** (55+45, 중복 9) | **≥5 조성** (본문 x 5값 × y 3값 언급, 그림은 4곡선) |
| **탈락 수** | 0 (전부 보고) | **11종이 축 아래로 사라진다** (C, Sn, B, Al, Ga, In, Y, La, Ce, Zr, Hf) — 그러나 **선언된 문턱이 아니라 "막대가 안 보임"** | 0 (전부 보고) | 0 (91개 전부 지도에) | 0 (MgS 흔적 1건은 보고만) |
| **다음 단으로 넘어간 수** | — | **3종** (Mg, Si, Cl) — ⚠ 순위 1등이 아니다(§10.2) | 0 (공도핑 결과는 MD 선택에 **안 쓰였다**; MD 는 단 2 결과로 골랐다) | **4조성** | — |
| **비용** | ⛔ 안 밝힘 | ⛔ 안 밝힘 | **≈0** (단일 도펀트 에너지 재사용 — 이게 설계의 핵심) | ⛔ 안 밝힘 | — |

> **판정 (★2 직답)**: **탈락 수가 명시된 단은 하나도 없다.** 실질 탈락은 단 2 에서 11종이지만
> **문턱이 아니라 그림 판독**이다. 단 3(공도핑 144칸)은 **아무 데도 먹이지 않는다** — 계산해 놓고
> 단 4 의 선택에 쓰이지 않았다(F–Si 이야기는 결론에만 남는다).
> ⇒ Basu 2026 과 **같은 병**이되 증상이 다르다:
> · Basu = *"탈락 0, 실체는 재채점"*
> · **Muy = "탈락은 있지만 문턱이 없고, 계산한 단 하나가 아래로 안 흐른다"**
> 두 편을 합치면 우리 규율이 나온다 → §12.5.

### 12.3 ★3 답 — DeePMD 학습셋

| 항목 | 답 |
|---|---|
| DFT 라벨 몇 점 | **논문이 안 밝힌다.** 유도값: 조성당 120 ps ÷ 6 fs = **2×10⁴ 프레임**, 9조성 = **≈1.8×10⁵** (digest 계산) |
| 어떤 구조 | **1000 K AIMD 궤적의 conventional unit cell 스냅샷만.** 결함 supercell·표면·변형 셀 **없음**. `Fig. S3` 의 에너지 폭 **0.09 eV/atom** 이 그 좁음을 그대로 보여준다 |
| 결함형성에너지를 어디에 썼나 | **학습셋에는 안 썼다.** 결함 계산은 **도펀트를 고르는 데만** 쓰였고 MLIP 학습과 **파이프라인이 분리**돼 있다 |
| 능동학습 | ⛔ **없다** (DP-GEN·model deviation·maxvol·query 전부 언급 0) |
| 무작위 대조군 | ⛔ **없다.** `Fig. S4` 의 3/6/9 조성은 **중첩 부분집합**(Mg=0.25 행 → +Mg=0,0.5 행 → +Mg=0.25 행)이지 무작위 추출이 아니다 |
| 검증 | `Fig. S3` parity (train/test 구분 없음) · `Fig. S7` NPT 격자상수 vs 실험 · `Fig. S8` 300 K 외삽 vs 직접계산(2조성) |
| **우리에게 주는 것** | ✅ **`Fig. S7` 은 그대로 이식 가능**: *"MLIP 을 만들 때 참조 범함수를 **NPT 격자상수 vs 실험**으로 먼저 검증한다"* — 값싸고 우리가 안 하고 있다.<br>⛔ 학습설계는 이식하면 안 된다 (능동학습·대조군·train/test 분리 전부 부재) |

### 12.4 ★6 답 — **Li₇PS₆ ↔ Li₆PS₅Cl: 우리 계로 옮길 때 깨지는 가정**

모상이 **할로겐 없는 Li₇PS₆** 라는 사실이 결론 전체에 들어간다. 구체적으로 깨지는 것:

| # | 가정 | Cl-rich 우리 계에서 왜 깨지나 |
|---|---|---|
| **1** | **희석극한** (112원자에 결함 1개 = x_max 0.125/f.u.) | 우리 modelc 는 **x_Cl = 1.6** — 계산 극한의 **13배**. Cl 이 4a+4d 음이온 자리의 **40 %** 를 차지한다. 결함–결함 상호작용을 무시할 수 없다 |
| **2** | **모상에 음이온 부격자 무질서가 없다** | 우리 계의 성능 기전이 바로 그 무질서(S/Cl 4a·4d 교환)다. 이 논문의 평형 판정은 *"할로겐은 oct 만 차지"* 라고 답하므로 **우리 기전을 원리적으로 못 낸다**. 저자도 인정하고 *"동결된 준안정"* 으로 설명한다(§8.2) |
| **3** | **전하보상이 E_F 로 결정된다** | x_Cl=1.6 에서 Li 공공은 **0.6/f.u. = 2.5×10²¹ cm⁻³** 로 **화학량이 강제**한다. 이 논문이 계산한 V_Li(10⁷ cm⁻³)와 **14 decade** 차다 ⇒ 우리 계의 캐리어는 **고유결함 열역학의 결과가 아니다** |
| **4** | **μ = Li₇PS₆ 안정영역의 centroid** | x_Cl 1.6 은 Li₆PS₅Cl 를 넘어선 조성이라 **다른 상영역**이다. `Fig. 4b` 자체가 음이온 공도핑으로 농도가 decade 단위로 움직인다고 보여준다 = 이 민감성의 증거 |
| **5** | **RT 입방상 안정성** | 논문 스스로 *"순수 Li₇PS₆ 입방상은 RT 에서 불안정"* 이라 MD 하한을 Cl≥0.25/0.5 로 잘랐다. 즉 **모상 자체가 RT 에서 존재하지 않는다** |
| **6** | ⭐ **Cl 상한 1.5** | *"1.5 를 넘으면 이차상이 생기기 시작한다"*(Gautam 2021 근거). **우리 modelc = Cl 1.6 은 이 논문이 단상으로 취급하는 범위 밖이다.** 이 논문의 지도를 우리 조성까지 외삽하면 안 된다 |
| **7** | **양이온 도펀트가 Cl/S 점유를 안 바꾼다** (MD 구조 생성 가정) | 명시된 가정이고 *"다른 도펀트가 있을 때의 실험 점유 데이터가 없어서"* 라고 이유까지 적혀 있다. Mg 가 Li 를 2개씩 빼면 국소 정전기 환경이 바뀌므로 근거 없는 가정이다 |

> 🔑 **한 줄**: 이 편에서 우리 계로 **값을 옮길 수 있는 것은 없다.** 옮길 수 있는 것은
> **방법(자기무결 E_F · 공도핑 O(N) 트릭 · NPT 격자상수 검증)** 과
> **경계(Cl ≤ 1.5 단상 한계)** 두 가지다.

### 12.5 우리 cascade 로 승격할 규율 (Basu 2026 + 이 편)

| # | 규율 | 근거 |
|---|---|---|
| **R1** | 깔때기 각 단은 `(판정량, 문턱, 입력수, **탈락수**, 비용)` 5칸을 채운다. 못 채우면 **게이트가 아니라 주석**이다 | Basu §10.1 + 이 편 §12.2 |
| **R2** ⭐ | **판정량의 눈금이 목표 도핑량과 같은 자릿수인지 먼저 확인한다.** 아니면 그 단은 **순위표**라고 부른다 | 이 편 §3.4 — 13–36 decade 간극 |
| **R3** ⭐ | **전하보상 계약을 파이프라인 전 단에서 하나로 고정한다.** 자기무결 E_F 냐 선언된 화학량이냐를 T0 에서 고르고, 단마다 바꾸지 않는다 | 이 편 §10.1 |
| **R4** | 계산한 단이 **아래로 안 흐르면** 그 단은 결론이 아니라 **부록**이다. 흐르는 경로를 도식에 그린다 | 이 편 §12.2 (공도핑 144칸이 MD 선택에 안 쓰임) |
| **R5** | **MLIP 참조 범함수는 NPT 격자상수 vs 실험으로 먼저 검증한다** (싸다) | 이 편 `Fig. S7` |
| **R6** | 감도시험은 **결론이 되는 물리량 위에서** 한다 (625 K D 로 300 K σ·Ea 를 방어하지 않는다) | 이 편 §10.7 |
| **R7** | **열린껍질·4f/3d 도펀트가 목록에 있으면 spin/U 정책을 T0 에서 선언**한다. 없으면 그 종의 탈락은 **거짓 음성 후보**로 따로 기록 | 이 편 §10.6 (Ce·Cu) + Basu Tier 2 |

---

## 13. 기법 미니사전 (이 논문을 읽는 데 필요한 만큼)

- **결함형성에너지 (eq 1)**: `E_f[X^q] = E_tot[X^q] − E_tot[bulk] − Σ n_i μ_i + q(E_F + E_vbm + ΔV_pot) + E_corr^q`.
  앞 세 항은 "원자를 어디서 가져왔나(저장소 μ)", 네 번째는 "전자를 어디서 가져왔나(E_F)",
  마지막은 주기경계 인공물 보정.
- **자기무결 Fermi 준위 (self-consistent E_F)**: 결함 농도가 E_F 에 의존하고 E_F 가 다시 전하중성
  `Σ_X q·C_{X^q} + p₀ − n₀ = 0` 으로 결정되는 **비선형 방정식**을 푸는 것. 결과적으로
  *"어떤 결함이 어떤 전하로 얼마나 생기는가"* 를 **가정 없이** 얻는다. 이 논문의 방법론적 자랑.
- **rigid-band 근사**: 결함이 생겨도 밴드구조는 그대로고 E_F 만 움직인다는 근사. 농도가 낮을 때만 타당.
- **안정영역 centroid**: 상평형도에서 그 화합물이 안정한 μ 다면체의 무게중심. *"평범한 합성조건"* 의 대리값.
- **AiiDA / AiiDA-defects**: 워크플로 엔진 + provenance DB. 각 항(E_tot, 보정, μ, E_F)이 전용
  workchain 이고 결과가 질의 가능한 노드로 남는다. **재현성의 근거가 되려면 그 DB 가 공개돼야 한다.**
- **DeePMD (DeepPot-SE)**: embedding net 이 국소 환경을 대칭보존 기술자로 바꾸고 fitting net 이
  원자 에너지를 낸다. 여기서 쓴 크기는 embedding **40-80-160** / fitting **300-300-300**.
- **Nernst–Einstein + Haven 비**: `σ = (n q²/kT)·D_self/H_R`. **H_R = 1** 은 이온들이 서로 무관하게
  뛴다는 가정. 협동 호핑이 있으면 H_R ≠ 1 이고 σ 가 계통적으로 틀린다. 저자도 Marcolongo & Marzari 2017 을
  인용해 이를 정량 불일치의 원인 후보로 든다. **우리도 Haven = 1 이다.**
- **oct(4a) / tet(4d) 자리**: argyrodite F4̄3m 에서 할로겐이 앉는 FCC 자리(4a, "octahedral")와
  자유 S²⁻ 가 앉는 자리(4d, "tetrahedral"). 이 둘 사이의 S/Cl 교환 정도가 **음이온 자리무질서**이고
  argyrodite 전도도의 주 변수다. (⚠ 논문마다 Wyckoff 라벨 관례가 다르므로 항상 논문 내부 정의를 따른다)
- **등-Li 선 (iso-Li contour)**: `Fig. 5` 의 점선. Mg 는 Li 를 2개, Cl 은 1개 빼므로
  Li = 7 − 2·Mg − Cl (Mg 계) / Li = 7 + Si − Cl (Si 계). **이 선을 따라 읽으면 "Li 수 효과" 를
  제거하고 "음이온 부격자 효과" 만 볼 수 있다** — 이 그림의 가장 좋은 사용법이다.
