Repository: yonghoon7153-source/Yonghoon-DEM-DFT

# 📚 LITDB — 문헌 단일 시스템 (**SE·DFT 축 + DEM·MPM 축, 두 트랙**)

> **앞으로 논문은 여기서만 본다.** 여러 곳(db/literature, kb/papers, db/properties, Excel)에 흩어진 문헌을 한 곳에서 생각·참고·비교하기 위한 통합 MD 시스템.

## 왜 트랙이 둘인가
`INDEX.md` 는 argyrodite 전해질 축이라 접촉역학·MPM·건식전극 digest 가 들어갈 자리가
없다. 그래서 한때 64편이 **어느 인덱스에도 없었다**(open_items #7). 축을 나눠 그 구멍을
닫았고, 한 분모로 세면 “159편 중 98편 미언급” 같은 **가짜 미결**이 나온다
(`comparison_vs_ours.md:8`). 분리는 실측 근거가 있는 결정이다 — 합치지 말 것.

⚠ 이 표의 **편수는 적지 않는다.** 손으로 쓴 수는 반드시 낡는다(README 자신이 세 번 틀렸다).
현재값은 `python3 tools/litdb/build_index.py --check` 로 본다.

File: litdb/papers/nam2018_dry_vs_slurry_mixed_electrode_binder_coverage_premixing_pouch.md
<!-- digest 표준 양식 확장 (paper-level STANDALONE). ★ = 사용자가 특히 원한 항목. 깊이 기준 = bazzoun2026_dem_fem_rnm_ionic.md ·
     본 카드 = kollenda2024_time_sensitivity_calendered_electrode_springback_storage.md (절 번호 · 머리 요약 상자 · 메타 줄 · 서지 표 · 그림 표 꼴) ·
     형식 이웃 = lee2024_shear_force_dry_process_cathode_coverage.md (이 논문을 ref 32 로 인용 · 같은 '무바인더 손혼합 펠릿 ↔ 습식 슬러리' 축) ·
     hippauf2019_dry_film_ptfe_sulfide_cathode_sheet.md (ref 18 로 인용) · nakamura2020_dry_coating_ncm_li3ps4_core_shell.md (ref 13).
     쪽 표기 = 학술지 인쇄 쪽 p.93–101 (PDF 쪽 n = 인쇄 92 + n) · SI = "SI p.n" (SI PDF 11 쪽 · 쪽 번호 = PDF 쪽).
     값 표지: [인쇄] = 본문 · 표 · 그림 안 글자로 적힌 값 · [판독] = 그림에서 읽은 값 — 그림 5 · 6 은 **벡터**라 PDF 경로 좌표에서 (주눈금 = 벡터 눈금선 · 표지 중심),
     그림 3 · SI 그림 S3b 는 래스터 화소 (색 분류 · 눈금 보정 · ±2 mAh/g · σ ±2 %), 그림 7 d–f · SI S6 · S8 · 그림 8b 는 눈 (±3 mAh/g · ±0.02 Ω g) —
     재현 = litdb/figures/<slug>/digitized.csv (1,046 행 · 방법은 파일 머리) · [카드 산술] = 인쇄 · 판독 값으로 이 카드가 계산한 값 (식 병기) ·
     [카드 추론] = 이 카드의 해석 · [미확인] = 원문 (본문 9 쪽 + SI 11 쪽 전수) 에 없음.  본문 · SI 는 텍스트 층 (PyMuPDF) 과 렌더 이미지로 다 읽었다. -->
# 같은 NCM622 · Li₆PS₅Cl · C65 조성에서 바인더 없는 막자 손혼합 ('건식 혼합') 펠릿 ↔ NBR · 자일렌 습식 슬러리 시트 — GITT 로 낸 'SE 피복률' 25.2 → 17.5 % (NCM 70 wt%) · 15.4 → 14.0 (80) · 12.9 → 5.8 (85) · 0.1C 용량 차 18–35 mAh/g · 계면 R₂ 1.6–4.4 배 · NCM 과 SE 의 건식 볼밀 예비 혼합 (Thinky 1000 rpm 6 min) 으로 W85L 피복 5.8 → 9.4 % · 용량 95 → 127 (표 1 · 본문은 92 → 129) · 0.5–1C 이득 없음 · 80 × 60 mm² 파우치 전셀 (492 MPa) 184 Wh/kg · 432 Wh/L · 가위 절단 · 111 °C 가열 — Nam · Oh · Jung · Jung (J. Power Sources 375, 2018)

> slug `nam2018_dry_vs_slurry_mixed_electrode_binder_coverage_premixing_pouch` · DOI `10.1016/j.jpowsour.2017.11.031` · type `experiment (황화물 전고체 · 무바인더 막자 손혼합 펠릿 vs NBR slurry 시트 전극 · binder 의 이온 접촉 차단 · 반쪽 셀 율 · impedance (EIS) · GITT 피복률 · 건식 볼밀 예비 혼합 · NCM622/흑연 펠릿 · 파우치 전셀 · 절단 · 가열 안전 시험 — 계산 없음 · 기공 · 압력 곡선 없음)` · PDF `eb3344c8-78._Toward_practical_all-solid-state_lithium-ion_batteries_with_high_energy_density_and_safety_Comparative_study_for_electrodes_fabricated_by_dry-_and_slurry-mixing_processes.pdf` · digested `2026-11-16` · status ✅
>
> **저자**: Young Jin Nam · Dae Yang Oh · Sung Hoo Jung · **Yoon Seok Jung\*** — School of Energy and Chemical Engineering, Department of Energy Engineering, **UNIST** (Ulsan 44919, Korea) · *Journal of Power Sources* **375** (2018) **93–101** · 접수 2017-09-07 · 수정 2017-11-02 · 승인 2017-11-08 · 온라인 2017-11-23 · © 2017 Elsevier · 연구비 = 현대자동차그룹 · NRF 기후변화대응기술개발 (2017M1A2A2044501) · MOTIE/KEIT 소재부품기술개발 (10077709) · SI 11 쪽 (그림 S1–S9 · 동영상 S1–S2 설명) [인쇄 p.93 · p.101 · SI p.1–11].
> **이웃 카드 (링크만)**: [`lee2024_shear_force_dry_process_cathode_coverage`](lee2024_shear_force_dry_process_cathode_coverage.md) (이 논문을 ref 32 로 인용 · 손혼합 펠릿 ↔ NdBR 습식 ↔ PTFE 건식 · SEM 2D 피복 30.6 · 33.3 · 67.2 %) · [`hippauf2019_dry_film_ptfe_sulfide_cathode_sheet`](hippauf2019_dry_film_ptfe_sulfide_cathode_sheet.md) (ref 18 로 인용 — 2 차 인용 대조 §0-1) · [`nakamura2020_dry_coating_ncm_li3ps4_core_shell`](nakamura2020_dry_coating_ncm_li3ps4_core_shell.md) (ref 13) · [`hong2026_sulfide_cathode_binder_digitaltwin`](hong2026_sulfide_cathode_binder_digitaltwin.md) (LPSCl + NCM 의 PTFE 건식 ↔ NBR 습식 바인더 디지털 트윈) · [`sakuda2013_sulfide_mechanical_property`](sakuda2013_sulfide_mechanical_property.md) (이 논문의 참고 [27] · '황화물은 변형돼 2D 접촉' 의 출처).
> **판독 원자료**: `litdb/figures/nam2018_dry_vs_slurry_mixed_electrode_binder_coverage_premixing_pouch/digitized.csv` (1,046 행 — 그림 5 나이퀴스트 표지 622 · 그림 6 GITT 분극 365 + 곡선 끝 6 · 그림 3 율 48 · SI S3b 아레니우스 5) · 크롭 40 장 (그림 8 + 그래픽 초록 1 + SI 그림 9 + 표 2 + 식 1 + 근거 문단 19 · 도구 크롭 가운데 다시 자름 12) — `figures.json`.

---

## 0. 결론 먼저 — 우리 질문에 대한 답

**한 문장**: NCM622 (LiNbO₃ 1.4 wt% 코팅) · 자체 합성 Li₆PS₅Cl (3.2 mS/cm @ 30 °C) · Super C65 를 같은 비로 두고 **(i) 바인더 없이 마노 막자로 손혼합한 분말을 SE 펠릿 위에 얹어 370 MPa 로 누른 '건식 혼합 (dry-mixed)' 전극** 과 **(ii) NBR 1.4 wt% 를 녹인 무수 자일렌 슬러리를 박에 바르고 120 °C 진공 건조한 '슬러리 혼합 (slurry-mixed)' 시트** 를 NCM 69–84 wt% · 부하 20 / 28 mg/cm² 로 견주면, 슬러리 쪽이 0.1C 용량에서 **18–35 mAh/g** 낮고 EIS 반원 R₂ 가 **1.6–4.4 배** 크며 [카드 산술], GITT 식 (1) 로 낸 '활물질 위 SE 피복률' 이 **25.2 → 17.5 % (70 wt%) · 15.4 → 14.0 % (80) · 12.9 → 5.8 % (85)** 로 떨어진다 [인쇄 표 1] — 저자 해석 = *"the insulting [sic] polymeric binders interrupt direct ionic contacts between SEs and active materials"* (p.97).  NCM 과 SE 를 슬러리 전에 **건식 볼밀 (ZrO₂ 볼 · Thinky 1000 rpm 6 min)** 으로 예비 혼합하면 W85L 의 피복 **5.8 → 9.4 %** · R₂ **0.92 → 0.44 Ω g** · 용량 **95 → 127 mAh/g** (표 1 · 본문은 92 → 129) 이지만 **0.5C · 1C 에서는 이득이 거의 없다** (SI 그림 S8).  슬러리 시트로 만든 80 × 60 mm² 파우치 전셀 (NCM622 ‖ 흑연 · 492 MPa 가압) 은 0.025C · 25 °C 에서 **184 Wh/kg · 432 Wh/L** (405 mAh) 이고 가위로 자르거나 111 °C 에 1 h 넘게 두어도 LED 를 켠다.  ⛔ **기공 · 밀도 · 압력별 곡선 · 되돌아옴 · 입도 분포는 없다** — 이 논문은 '공정 경로 → 전기화학 피복 · 저항 · 용량' 의 실험 지도다.

| 우리 질문 | 이 논문이 주는 것 | 표지 · 쪽 |
|---|---|---|
| ① 무엇을 (재료 · 조성 · 공정 · 압력) | NCM622 (LiNbO₃ 1.4 wt% 습식 코팅 · 공급처 [미확인]) · Li₆PS₅Cl (Li₂S + P₂S₅ + LiCl 600 rpm 10 h 볼밀 → 550 °C 5 h) · Super C65 · NBR (자일렌) · 조성 (NCM / SE / C65 / NBR wt%) 건식 **69.1/29.6/1.3/0 · 79.2/19.5/1.3/0 · 84.3/14.4/1.3/0** · 슬러리 **68.1/29.2/1.3/1.4 · 78.1/19.2/1.3/1.4 · 83.1/14.2/1.3/1.4** · 부하 L 20 · H 28 mg/cm² · 반쪽 셀 NCM622 ‖ SE 150 mg ‖ Li₀.₅In · **370 MPa** (PEEK Ø13 mm · Ti 봉) · 30 °C · 3.0–4.3 V (vs Li/Li⁺) | [인쇄] p.94–95 · 표 1 |
| ② '피복률' 의 정의 · 값 | GITT (0.6C 60 s 펄스 · 2 h 쉼 · 2 번째 사이클) → 식 (1) Weppner–Huggins 꼴로 접촉 면적 S → **S ÷ (NCM622 BET 0.64 m²/g × 질량)** · D = **1.72 × 10⁻¹¹ cm²/s** (액체 전해질 NCM622/Li 셀 GITT) · M = 90.13 g/mol (Li 뺀 'host' Ni₀.₆Co₀.₂Mn₀.₂O₂) · V_M = 20.29 cm³/mol (**LiNi₁/₃Co₁/₃Mn₁/₃O₂ 값**) · 값 = 건식 25.2 / 15.4 / 12.9 % · 슬러리 17.5 / 14.0 / 5.8 % · 예비 혼합 W85L 9.4 % — [카드 산술] 이 상수들을 넣으면 **피복 = 1.2355 × (ΔE_s/ΔE_t)** (ΔE_s/ΔE_t = 0.047–0.204) · 오차 막대 · 시료 수 없음 | [인쇄] p.95 · 식 (1) · p.97 · §3-5 |
| ③ 건식 ↔ 슬러리 차이의 크기 | 0.1C 첫 방전 (mAh/g_NCM) 건식 155 · 149 · 152 · 146 · 130 · 85 ↔ 슬러리 133 · 131 · 122 · 114 · 95 · 78 (70L · 70H · 80L · 80H · 85L · 85H) · R₂ (Ω g) 0.18–0.41 ↔ 0.29–1.37 · 1C 용량 [판독] D70L ≈115 ↔ W70L ≈56 · D85L ≈25 ↔ W85L ≈12 · 상단 SEM-EDXS 에서 슬러리 · NCM 85 wt% 의 S 가 *"more segregated"* | [인쇄] 표 1 · p.95–96 · 그림 3 · 4 [판독] |
| ④ "SE 층이 AM 을 감싼다" 인가 | **아니다 (측정으로는)** — 원문 문장은 *"SEs make 2D contacts with active materials, providing ionic conduction pathways"* (p.95) 이고, 잰 피복은 최대 25.2 % 로 저자 스스로 *"incompleteness of solid-solid contacts"* (p.97) 라 쓴다.  SE (노랑) 가 NCM (회색) 을 두른 그림은 **예비 혼합 모식도 (그림 7a)** 뿐 · 그 전극의 실측 피복 = 9.4 % | [인쇄] p.95 · p.97 · 그림 1d–e · 7a |
| ⑤ 예비 혼합 (건식 볼밀) | NCM622 + SE 를 ZrO₂ 볼로 1000 rpm 6 min (Thinky) → XRD 변화 없음 (그림 7b) · 단면 EDXS 에서 S ↔ Ni 겹침 ↑ (그림 7c) · W85L 피복 5.8 → 9.4 % (×1.62 [카드 산술]) · R₂ 0.92 → 0.44 (*"approximately half"*) · 첫 방전 95 → 127 (표 1) — ⚠ 비교한 두 전극의 부하가 **20 ↔ 22 mg/cm²** (그림 7d 범례) · 0.5C · 1C 는 *"marginal"* (S8 [판독] 1C 둘 다 ≈11–12 mAh/g) · 저자: SE σ 부족 + 볼밀 충격의 SE 손상 가능성 | [인쇄] p.94 · p.97–99 · 그림 7 · S8 |
| ⑥ 두께 (부하) 효과 | 20 → 28 mg/cm² 에서 용량 하락이 SE 가 적을수록 크다 (D85L 130 ↔ D85H 85 mAh/g) — 저자: *"the bottleneck in overall kinetics for the thicker electrodes relates to Li-ion transport in the SE regions"* (p.101) · 율이 높을수록 L ↔ H 차가 벌어짐 (p.95) | [인쇄] p.95 · p.101 · 표 1 |
| ⑦ 전셀 · 파우치 | 펠릿 전셀 (양극 79.2/19.5/1.3/0 · 37 mg/cm² · 155 µm) 121 mAh/g_전극 · 190 Wh/kg (4.2 V) · 202 (4.3 V) / 파우치 (양극 68.1/29.2/1.3/1.4 · 21 mg/cm² · 88 µm · SE 층 4.9 mg/cm² · 30 µm · 음극 흑연 13 mg/cm² · 65 µm) 112 mAh/g · **184 Wh/kg · 432 Wh/L · 405 mAh** · 겉보기 밀도 [카드 산술]: 양극 **2.39 g/cm³** (펠릿 · 파우치 둘 다) · SE 층 **1.63–1.67 g/cm³** | [인쇄] p.99–100 · 표 2 · §3-8 |
| ⑧ 기공 · 압력별 곡선 · 되돌아옴 | **없다** — 기공 · 밀도 · 진밀도 미인쇄 · 압력은 370 MPa (반쪽 · 펠릿 전셀) · 492 MPa (파우치) 한 값씩 · 운전 중 적층압 [미확인] · 두께 (표 2) 측정법 · 시점 [미확인] | [미확인] |
| ⑨ 모델 · DEM 한계 · 소성 | **계산 없음** · DEM 말 없음.  물리 문장 하나: 산화물은 *"brittleness"* 때문에 2D 접촉이 어렵고 소결이 필요하지만 *"deformability of sulfide SE materials allows the formation of 2D contacts with active materials using a simple pressing process at room temperature"* (p.94 · 인용 [6,16,27]) | [인쇄] p.94 |
| ⑩ 저자 한계 | 피복 25.2 % 의 낮음 = 불완전 접촉 + NCM 내부 미세 공극 (SE 접근 불가) + 식의 *"inaccurate factors"* (p.97) · 예비 혼합 고율 무이득 · *"Further optimization of the premixing process will be our next mission"* (p.99) · 안전성은 *"more sophisticated and elaborate experiments are required"* (p.100) | [인쇄] p.97 · p.99 · p.100 |

⛔ **한정어 (떼지 말 것)**: ① **NCM622 (Ni 0.6 · LiNbO₃ 1.4 wt%) + 자체 합성 Li₆PS₅Cl + Super C65 (+ NBR)** — 입도 분포 [미확인] (SI 그림 S1 의 NCM 한 알 ≈7.5 µm · 흑연 한 알 ≈14–15 µm [판독 · 눈금 막대 화소]) ② **'건식 혼합' = 마노 막자 손혼합 (시간 · 힘 · 에너지 미인쇄)** — PTFE 건식 공정 · 건식 코팅 · 기계 혼합기가 아니다 ③ **피복률 = 전기화학 (GITT) 접촉 면적 ÷ BET 면적** — SEM 2D 둘레 피복 · 우리 DEM 기하 피복과 **다른 양** · 액체 셀 D · 기준이 섞인 M · V_M · 조성당 한 값 (L · H 어느 셀인지 [미확인]) ④ 슬러리 ↔ 건식은 **바인더 (NBR 1.4 wt%) · 용매 (자일렌) · 건조 (120 °C 진공) · 시트화 (박 · 닥터 블레이드) · 혼합 경로가 함께** 다르다 — '바인더가 막았다' 는 EIS · GITT 간접 증거 + 20 µm 축척 EDXS (Ni ↔ N 겹침) 해석 ⑤ 기공 · 압력 곡선 · 되돌아옴 없음 · 운전 적층압 [미확인].
⇒ **절대값 전이**: 하지 않는다 (NCM622 · 손혼합 · 370 MPa · GITT 정의 · 30 °C).  **전이 가능한 것** = (i) 같은 조성에서 공정 경로가 '전기화학 피복' 을 **0.45–0.91 배**로 바꾼다는 크기 감각 (같은 논문 안의 비) (ii) SE 가 적을수록 (NCM 85 wt%) 바인더 · 두께 벌점이 커진다는 방향 (iii) 예비 혼합 (SE 를 NCM 쪽으로 먼저 붙이기) 이 저율에서만 이득이고 고율은 SE 이온 수송이 막는다는 저자 해석 (iv) GITT 피복은 **(ΔE_s/ΔE_t) 의 상수배**라는 정의상의 사실 (§3-5).

---

## 0-1. ★ 고른 의도 대조 (후보 표 N-78 의 '왜' 칸)

의도 원문: *"믹싱 — 건식 vs 슬러리 혼합 · "SE 층이 AM 을 감싼다" 의 인용 원전 (hippauf2019) · 비교 선행 (lee2024 · nakamura2020)"* · 가리킨 카드 = `hippauf2019_dry_film_ptfe_sulfide_cathode_sheet` (L274) · `lee2024_shear_force_dry_process_cathode_coverage` (L392) · `nakamura2020_dry_coating_ncm_li3ps4_core_shell` (L332).

| 의도의 문장 | 판정 | 원문 위치 · 값 · 측정 조건 |
|---|---|---|
| "믹싱 — 건식 vs 슬러리 혼합" | **채움 (단 '건식' 의 뜻 주의)** | 두 경로 정의 *"i) by dry-mixing active materials with SEs and super C65 in an agate mortar without polymeric binders (Fig. 1a), and ii) by wet-mixing a slurry comprising active materials, SEs, super C65, and NBR in anhydrous xylene (Fig. 1b)"* (p.95) · 실험 2.2 *"The dry-mixed electrodes were obtained by manual mixing"* (p.94) — 막자 손혼합 · 혼합 시간 · 힘 [미확인] · 같은 조성 셋 × 부하 둘 × 경로 둘 = 12 전극 (표 1) · 370 MPa 냉간 가압 · 30 °C · 누른 셀 안에서 측정 |
| ""SE 층이 AM 을 감싼다" 의 인용 원전" | **없음 (측정 · 본문 문장) · 일부 (모식도만)** | 본문은 *"SEs make 2D contacts with active materials, providing ionic conduction pathways"* (p.95) — '층' · '감싼다' 가 아니라 **면 접촉 (2D contact)** 이다.  잰 값은 그 반대쪽 증거: 최고 피복 25.2 % (D70) · *"The low value indicates incompleteness of solid-solid contacts between active materials and SEs"* (p.97).  SE 가 NCM 을 둘러싼 그림은 **그림 7a (예비 혼합 모식도)** 와 그래픽 초록뿐이고, 그 전극의 실측 피복은 **9.4 %** (p.99).  그림 1d (건식 모식도) 는 SE (노랑) 가 NCM (회색) 사이 틈을 채우고 면으로 닿게 그렸다 |
| "비교 선행 (lee2024)" | **채움** | 손혼합 (무바인더) ↔ 습식 슬러리 (고무계 바인더) 를 같은 조성에서 견준 선행 — Nam 의 '건식 혼합' = lee2024 의 **'무바인더 손혼합 펠릿' 팔**과 같은 꼴 (lee2024 의 '건식' = PTFE 반죽 시트는 Nam 에 없다).  ⚠ 피복의 정의가 다르다: Nam = GITT 전기화학 ÷ BET · lee2024 = 단면 SEM 둘레 몫 (§7-3) · 방향도 다르다: Nam 은 슬러리 < 건식 (80 wt% 14.0 < 15.4 %) · lee2024 는 습식 33.3 ≥ 손혼합 30.6 % (80 wt% · NMC532 · NdBR) [그 카드 §0] |
| "비교 선행 (nakamura2020)" | **채움 (공정은 다름)** | 건식 ↔ 슬러리 혼합 비교의 선행으로는 맞다 · Nakamura 의 건식 코팅 (충격 블렌딩 · Li₃PS₄ 유리 껍질) 과 Nam 의 손혼합 · 예비 혼합 (볼밀) 은 다른 공정 |

**2 차 인용 대조 (카드 문제 — 고치지 않음)**:
- `hippauf2019_dry_film_ptfe_sulfide_cathode_sheet` **L274** (참고문헌 표 · ref 18 의 '왜' 칸): *"건식 vs 슬러리 혼합 · "SE 층이 AM 을 감싼다" 의 인용 원전"* — Nam 2018 은 SE 가 AM 을 감싼다는 것을 **측정으로 보이지 않는다** (GITT 피복 5.8–25.2 % · 'incompleteness') · 본문 문장은 '2D contacts' · 감싼 그림은 예비 혼합 모식도 (그림 7a) 뿐.  그 카드 본문에는 ref 18 이 그 문장에 쓰인 자리가 없다 (본문 인용은 L103 하나) — Hippauf 원문이 ref 18 을 어느 문장에 달았는지는 이 작업에서 볼 수 없다 [미확인 · Hippauf PDF 없음].
- `hippauf2019_dry_film_ptfe_sulfide_cathode_sheet` **L103**: *"슬러리 바인더는 σ 를 "easily drops by a factor of 10" (refs 18 · 33) [인쇄 p.5]"* — **Nam 2018 원문에 '10 배' 값이 없다**.  가장 가까운 원문 값: 슬러리 ↔ 건식 R₂ 비 **1.6–4.4 배** [카드 산술 · 표 1] · 자일렌 노출 SE σ 3.2 → 2.8 mS/cm (**−12.5 %** [카드 산술] · *"marginal"*) · 피복 비 0.45–0.91.  이 줄은 Hippauf 의 문장을 옮긴 것으로 보이므로 카드 오류는 아니지만, **Nam 2018 을 '바인더가 σ 를 10 배 떨어뜨린다' 의 근거로 인용하지 않는다** (refs 33 쪽 값일 수 있다 [미확인]).
- `lee2024_shear_force_dry_process_cathode_coverage` **L392**: *"건식 vs 슬러리 혼합 비교 선행"* — 맞다 (단 Nam 의 '건식' = 무바인더 손혼합).
- `nakamura2020_dry_coating_ncm_li3ps4_core_shell` **L332**: *"건식 vs 슬러리 혼합 비교"* · 서지 *"J. Power Sources 375 (2018) 93–101"* — 맞다.
- (가리킨 카드 밖 · 정본 grep 으로 찾음) `doux2020_pressure_effects_sulfide_se_jmca` **L329**: *"대면적 셀 · 낮은 적층압"* — 대면적 (80 × 60 mm² 파우치) 은 맞다 · **운전 중 적층압은 원문에 서술 · 값이 없다** (제조 가압 492 MPa 만 · 그림 8c 사진에 집게 하나) — '낮은 적층압' 은 Doux 쪽 성격 규정일 수 있다 [미확인 · Doux 원문 미확인].

⇒ **의도 대조 결과: 일부** — '건식 (손혼합) vs 슬러리 혼합' 비교 선행 (lee2024 · nakamura2020) 은 채움; **'SE 층이 AM 을 감싼다' 는 원문 측정 · 문장에 없음** (면 접촉 '2D contacts' · 피복 ≤ 25.2 % · 감싼 그림은 예비 혼합 모식도뿐) · hippauf2019 의 '×10' 2 차 인용도 이 원문 값이 아니다.

---

## 1. 한 줄 요약
'시트형 전극이 실용 전고체에 꼭 필요한데 바인더 · 용매 슬러리가 이온 접촉을 해친다' 는 문제를 같은 조성 · 같은 셀에서 정량으로 보인 실험 논문이다: 바인더 없는 손혼합 펠릿 (건식) 과 NBR 슬러리 시트 (습식) 를 NCM 70 · 80 · 85 wt% × 부하 20 · 28 mg/cm² 로 만들어 0.1C 용량 · 율 · EIS R₂ · GITT 피복 · 상단 / 단면 EDXS 를 견주면 슬러리 쪽이 모든 지표에서 나쁘고 (피복 0.45–0.91 배), SE 가 적고 두꺼울수록 나빠진다.  해결책으로 NCM 과 SE 를 먼저 건식 볼밀해 붙인 뒤 슬러리를 만들면 저율 용량 · 피복 · R₂ 가 좋아지지만 고율에선 그대로다.  끝으로 슬러리 공정만으로 80 × 60 mm² NCM622/흑연 파우치 전셀 (184 Wh/kg · 432 Wh/L) 을 만들고 절단 · 111 °C 가열 시험으로 안전성을 보였다 (*"to our knowledge … the first demonstration"* p.100).

## 2. 메타
| 저자 | 저널 / 년 | DOI | 소재 | 연구 유형 |
|---|---|---|---|---|
| Y.J. Nam · D.Y. Oh · S.H. Jung · Y.S. Jung\* (UNIST) | J. Power Sources 375 (2018) 93–101 · 온라인 2017-11-23 · SI 11 쪽 | 10.1016/j.jpowsour.2017.11.031 | NCM622 (LiNbO₃) + **Li₆PS₅Cl** (자체 합성 · 3.2 mS/cm @ 30 °C) + Super C65 (+ NBR) 복합 양극 · 흑연 음극 · Li₀.₅In | 실험 (전극 공정 비교 + 전기화학 + SEM/EDXS + XRD + 파우치 전셀 · 안전 시험) — **시뮬레이션 없음** |

---

## 3. 핵심 수치 (★ 전부 쪽 · 표지 병기)

### 3-1. 재료 · 합성 · 전극 · 셀 (p.94–95 · SI p.2–4)
| 항목 | 값 | 표지 · 쪽 |
|---|---|---|
| SE 합성 | Li₂S (99.9 %, Alfa Aesar) · P₂S₅ (99 %, Sigma-Aldrich) · LiCl (99.99 %, Sigma-Aldrich) 화학량 → 행성 볼밀 (Pulverisette 7 PL · ZrO₂ 용기 · 볼) **600 rpm 10 h** · 상온 → 밀봉 석영관 **550 °C 5 h** | [인쇄] p.94 |
| SE σ_ion | **3.2 × 10⁻³ S/cm @ 30 °C** · 무수 자일렌 노출 뒤 **2.8 × 10⁻³** (*"marginal"* 저하 · p.95) · 펠릿 성형 **370 MPa** · Ti/SE/Ti 차단 셀 AC 임피던스 · 아레니우스 **0.32 eV** (SI 그림 S3b 글자) · [판독 · 래스터] 1000/T ≈ 3.00 · 3.09 · 3.19 · 3.30 K⁻¹ (≈60 · 50 · 40 · 30 °C) 에서 σ ≈ 9.7 · 7.3 · 4.9 · 3.2 mS/cm · [카드 산술] 0.32 eV 로 25 °C 환산 3.2 × exp[−(0.32 eV/k_B)(1/298.15 − 1/303.15 K⁻¹)] = **≈2.6 mS/cm** · 펠릿 밀도 · 두께 [미확인] | [인쇄] p.94–95 · SI p.4 · [판독] · [카드 산술] |
| SE XRD | 아지로다이트 Li₆PS₅Cl (CIF 418490) 피크와 맞음 (SI 그림 S3a) | [인쇄] SI p.4 |
| NCM622 | LiNi₀.₆Co₀.₂Mn₀.₂O₂ · **LiNbO₃ 1.4 wt%** 습식 화학 코팅 ([16]) · 균일 코팅 = FESEM + EDXS (Nb) (SI 그림 S1) · BET **0.64 m²/g** (N₂ 흡탈착) · 공급처 · 입도 분포 [미확인] · 한 알 ≈7.5 µm (SI S1a · 5 µm 막대 = 319 px 로 잰 세로 폭 [판독 · 화소]) | [인쇄] p.94–95 · SI p.2 |
| 흑연 · 탄소 · 바인더 | 흑연 (공급처 [미확인] · SI S1b 한 알 ≈14–15 µm [판독 · 화소]) · Super C65 · NBR (nitrile-butadiene rubber · SI 그림 S2: Raman = C≡N 신축 · C=C trans-1,4 · cis-1,4 · 면내 띠 이름만 · FTIR = −CN 2237 · CH₂ 2921 · C=C trans 970 cm⁻¹) | [인쇄] p.94 · SI p.2–3 |
| 건식 혼합 전극 | NCM622 + SE + C65 를 **마노 막자 손혼합** (바인더 없음 · 시간 · 힘 [미확인]) → 미리 누른 SE 층 (**150 mg**) 위에 분말을 얹음 | [인쇄] p.94–95 |
| 슬러리 전극 | SE + 활물질 + NBR + C65 (양극만) 를 **무수 자일렌**에 혼합 (기기 · 시간 [미확인]) → 닥터 블레이드로 Al (양극) · Ni (음극) 박에 도포 → **120 °C 가열 + 진공 건조 밤샘** → 박 접착 양호 (그림 1c) | [인쇄] p.94–95 |
| 예비 혼합 | NCM622 + SE 를 **ZrO₂ 볼과 1000 rpm 6 min (Thinky Mixer)** 건식 밀링 → 그 분말로 슬러리 · 볼 크기 · 비 [미확인] | [인쇄] p.94 · p.97 |
| 반쪽 셀 | NCM622 ‖ SE 150 mg ‖ **Li₀.₅In** (명목) · 전부 **370 MPa** 로 누름 · **PEEK 몰드 Ø13 mm** · Ti 봉 집전 · 30 °C · 3.0–4.3 V (vs Li/Li⁺) · 0.1C 표기 *"0.17 mA g_NCM622⁻¹"* (§3-10 ③) · 운전 적층압 [미확인] | [인쇄] p.95 · 그림 3 캡션 |
| 전셀 (펠릿) | SE 층을 흑연 전극 위에 자일렌-NBR 슬러리로 닥터 블레이드 도포 → 양극과 조립 → 370 MPa · 0.025C · **30 °C** · 2.50–4.20 V (처음 2 사이클) → 2.50–4.25 V (2) → 2.50–4.30 V | [인쇄] p.95 |
| 전셀 (파우치) | 양극 80 × 60 mm² · 음극 · SE 층 83 × 63 mm² · 파우치 봉합 뒤 **492 MPa** 가압 (일축 · 등방 여부 [미확인]) · 0.025C · **25 °C** · 2.5–4.2 V | [인쇄] p.95 |
| 분위기 | Ar 건조 상자 H₂O < 1 ppm (모든 제작) | [인쇄] p.95 |
| 기기 | FESEM S-4800 (Hitachi) · 단면 = Ar 이온빔 5 kV 13 h (JEOL 'SM-0910' 인쇄 그대로) · 단면 FESEM/EDXS JSM-7000F · XRD D8 Advance (Cu Kα · 40 mA 40 kV · Be 창) · EIS Iviumstat | [인쇄] p.94–95 |
- 배경 인용 수치 (이 논문 측정 아님): 액체 전해질 ≈1 × 10⁻² S/cm · 수송수 0.2–0.4 · SE 가 1 × 10⁻³ 면 LIB 와 비슷 ([20]) · 1 × 10⁻⁴ 는 0.1C 상온 운전의 최소 ([16,21,22]) (p.94).

### 3-2. ★ 표 1 — 건식 ↔ 슬러리 전극 (반쪽 셀 · 30 °C · 0.1C 첫 방전) [인쇄 p.97]
| 공정 | 시료 | NCM/SE/C65/NBR (wt%) | Q₀.₁C (mAh/g_NCM) | Q₀.₁C (mAh/g_전극) | R (Ω g) | SE 피복 (%) |
|---|---|---|---|---|---|---|
| 건식 | D70L | 69.1/29.6/1.3/0 | 155 | 107 | 0.18 | **25.2** |
| | D70H | (같음) | 149 | 103 | 0.23 | — |
| | D80L | 79.2/19.5/1.3/0 | 152 | 120 | 0.19 | **15.4** |
| | D80H | | 146 | 116 | 0.28 | — |
| | D85L | 84.3/14.4/1.3/0 | 130 | 109 | 0.26 | **12.9** |
| | D85H | | 85 | 72 | 0.41 | — |
| 슬러리 | W70L | 68.1/29.2/1.3/1.4 | 133 | 90 | 0.29 | **17.5** |
| | W70H | | 131 | 89 | 0.50 | — |
| | W80L | 78.1/19.2/1.3/1.4 | 122 | 95 | 0.81 | **14.0** |
| | W80H | | 114 | 89 | 1.22 | — |
| | W85L | 83.1/14.2/1.3/1.4 | 95 | 79 | 0.92 | **5.8** |
| | W85H | | 78 | 65 | 1.37 | — |
| | 예비 혼합 W85L | (W85 와 같음) | 127 | 106 | 0.44 | **9.4** |
- 각주 [인쇄]: a = 활물질 : SE : Super P : NBR 질량비 (본문은 Super C65 — §3-10 ⑥) · b = 0.1C 첫 방전.  R = 등가회로 (SI 그림 S7a) 맞춤의 **R₂** (p.96–97 · SI S7b 막대와 같은 값 [판독]).  피복은 **조성당 한 값** (L 행에만 적힘 · 본문 *"D70L or D70H exhibited … 25.2%"* p.97).
- [카드 산술] 표 안 자기일관: Q(전극)/Q(NCM) = 0.677–0.847 = 인쇄 NCM 분율 68.1–84.3 % 와 ±0.6 %p 안 (반올림).
- [카드 산술] 건식 − 슬러리 용량: 70L **22** · 70H 18 · 80L **30** · 80H 32 · 85L **35** · 85H 7 mAh/g (본문 *"18–35 mA h g⁻¹"* — D85H/W85H 제외 p.95 와 일치) · R₂ 비 (슬러리/건식) **1.61 · 2.17 · 4.26 · 4.36 · 3.54 · 3.34** · 피복 비 (슬러리/건식) **0.694 · 0.909 · 0.450** (70 · 80 · 85 wt%).
- [카드 산술] 질량당 전극 용량 최고 = NCM 80 wt% (D80L 120 · D80H 116 mAh/g_전극 — 본문 *"80 wt% of active materials showed the highest capacity"* p.95).
- [카드 산술] 부하 효과 (H/L): R₂ 비 1.28 (D70) · 1.47 (D80) · 1.58 (D85) · 1.72 (W70) · 1.51 (W80) · 1.49 (W85) — 부하 비 28/20 = 1.40 · Ω g 정규화 뒤에도 R₂ 가 두께와 함께 오른다 (§11 ⑨).
- [카드 산술] R₂ × 피복 (Ω g · %): 4.54 (D70L) · 2.93 (D80L) · 3.35 (D85L) · 5.07 (W70L) · **11.34 (W80L)** · 5.34 (W85L) · 4.14 (예비 W85L) — R₂ ∝ 1/피복 이면 같아야 하는데 **3.9 배 흩어진다** → R₂ 는 피복 하나로 설명되지 않는다 (저자도 R₂ = 전하 이동 + 전자 기여의 합이라 적음 p.96).

### 3-3. 율 특성 — 그림 3 (C-rate 별 용량) · SI 그림 S6 (사이클 시계열) · S4 (= 표 1 막대)
**그림 3 [판독 · 래스터 화소 ±2 mAh/g · 겹친 표지 표시]** (mAh/g_NCM · 30 °C · 3.0–4.3 V · 충방전 같은 율)
| 시료 | 0.1C | 0.2C | 0.5C | 1C | 1C/0.1C [카드 산술] |
|---|---|---|---|---|---|
| D70L | ≈153 (D70H 와 겹침) | ≈145 (겹침) | ≈132 | ≈115 | 0.75 |
| D70H | ≈153 (겹침) | ≈145 (겹침) | ≈122 | ≈79 | 0.52 |
| W70L | ≈132 | ≈115 | ≈85 | ≈56 | 0.42 |
| W70H | ≈130 | ≈113 | ≈78 | ≈41 | 0.32 |
| D80L | ≈151 | ≈139 | ≈110 | ≈74 | 0.49 |
| D80H | ≈145 | ≈128 | ≈90 | ≈44 | 0.30 |
| W80L | ≈121 | ≈102 | ≈68 | ≈36 | 0.30 |
| W80H | ≈113 | ≈88 | ≈40 | ≈7 | 0.06 |
| D85L | ≈128 | ≈104 | ≈56 | ≈25 | 0.20 |
| D85H | ≈90 (W85H 와 겹침) | ≈53 | ≈19 | ≈7 | 0.08 |
| W85L | ≈98 | ≈76 | ≈39 | ≈12 | 0.12 |
| W85H | ≈87 | ≈54 | ≈12 | ≈2 (일부 가림) | 0.02 |
- SI 그림 S6 (율 순서 [판독 · 눈]): 사이클 1–2 = 0.1C · 3–7 = 0.2C · 8–12 = 0.5C · 13–17 = 1C · 18–30 = 0.1C 복귀.  같은 율 안에서 내려가는 것이 있다 (D70H 0.5C ≈123 → 116 · 1C ≈84 → 73) → 그림 3 이 율마다 **어느 사이클 값인지 [미확인]** (그림 3 의 D85H 0.1C ≈90 은 표 1 첫 방전 85 와 다르고 S6 의 둘째 사이클 ≈89 에 가깝다).  0.1C 복귀 (사이클 18) 는 거의 회복 (D70L ≈154 · W70L ≈130 → 127 · D85H ≈91 → 85).
- 저자: 율 경향은 용량 경향과 같고 *"the gap between the rate capability of the lower and higher mass-loaded electrodes became larger at higher C-rates"* (p.95).

### 3-4. ★ EIS — 그림 5 (반쪽 셀 · 30 °C · 2 번째 사이클 3.7 V CV 뒤 3 h 쉼 · 10 mV · 5 mHz–1.5 MHz) [판독 · 벡터 좌표]
| 시료 | 첫 점 Z′ (Ω g) = SE 층 절편 근사 | 골짜기 Z′ (Ω g) | 호 폭 (골 − 첫 점) [카드 산술] | 표 1 R₂ (맞춤) | 호 꼭대기 −Z″ (Ω g) |
|---|---|---|---|---|---|
| D70L | 0.354 | 0.523 | 0.169 | 0.18 | 0.040 |
| D70H | 0.497 | 0.714 | 0.218 | 0.23 | 0.052 |
| D80L | 0.350 | 0.538 | 0.189 | 0.19 | 0.044 |
| D80H | 0.542 | 0.817 | 0.275 | 0.28 | 0.060 |
| D85L | 0.338 | 0.594 | 0.256 | 0.26 | 0.069 |
| D85H | 0.488 | 0.893 | 0.404 | 0.41 | 0.120 |
| W70L | 0.247 | 0.539 | 0.292 | 0.29 | 0.082 |
| W70H | 0.387 | 0.913 | 0.526 | 0.50 | 0.148 |
| W80L | 0.287 | 1.118 | 0.831 | 0.81 | 0.260 |
| W80H | 0.505 | 1.776 | 1.271 | 1.22 | 0.401 |
| W85L | 0.262 | 1.243 | 0.981 | 0.92 | 0.313 |
| W85H | 0.476 | 1.906 | 1.430 | 1.37 | 0.476 |
- 판독법: 표지 = PDF 경로 (D = 사각 · 위 삼각 · 아래 삼각 / W = 마름모 · 육각 · 원) 의 중심 · 눈금 = 벡터 주눈금 (Z′ 0.5 Ω g = 28.907 pt · −Z″ 0.5 Ω g = 30.8–30.9 pt) · '첫 점' = 1.5 MHz 쪽 첫 표지 (맞춤 절편 아님) · '골짜기' = 호 꼭대기 뒤 −Z″ 최소 표지.  호 폭이 표 1 R₂ 와 0.00–0.06 Ω g 안에서 같다 → 표 1 R = 이 그림의 반원 맞춤 [카드 추론].
- 저자 해석: 절편 = SE 층 저항 · 고–중 주파수 반원 = 전극–SE 계면 전하 이동 및/또는 복합 전극 전자 기여 · 저주파 꼬리 = 활물질 안 Li 확산 ([16,38,53]) · 정규화 *"in Ω g because the resistance is inversely proportional to the surface area of active materials, and thus the mass loading"* · *"the resistance value extracted from the amplitude of the semicircle … is an extensive property dependent on the interfacial contact area"* → 슬러리 R₂ 가 큰 이유 = *"unfavorable wetting of SEs onto active materials due to the presence of insulating NBR binders"* (p.96–97).
- [카드 산술] 절편 H/L 비: 1.40 (D70) · 1.55 (D80) · 1.44 (D85) · 1.57 (W70) · 1.76 (W80) · 1.82 (W85) — 같은 SE 층 (150 mg) 의 Ω 값을 NCM 질량으로 곱한 정규화라면 부하비 1.40 근처여야 한다 (건식은 맞고 슬러리는 더 크다 — 원인 [미확인]).  같은 L 에서 슬러리 절편 (0.25–0.29) 이 건식 (0.34–0.35) 보다 작은 이유도 원문에 없다.
- 등가회로 (SI 그림 S7a): R1 – (R2 ∥ CPE1) – W1 (열린 Warburg 'Wo').

### 3-5. ★ GITT — 그림 6 (0.6C 펄스 60 s · 쉼 2 h · 2 번째 사이클 · 30 °C) + 식 (1) 피복률 [판독 · 벡터 좌표]
| 조성 (L/H [미확인]) | GITT 방전 끝 용량 (mAh/g) | ΔV (QOCV − CCV) 첫 점 (V) | ΔV @ 끝 용량의 50 % (V) | ΔV 끝 (V) | 표 1 피복 (%) | 함의된 ΔE_s/ΔE_t [카드 산술] |
|---|---|---|---|---|---|---|
| D70 | 150.4 | 0.064 | 0.065 | 0.471 | 25.2 | 0.204 |
| W70 | 113.2 | 0.116 | 0.152 | 0.678 | 17.5 | 0.142 |
| D80 | 130.7 | 0.108 | 0.105 | 0.579 | 15.4 | 0.125 |
| W80 | 96.0 | 0.177 | 0.197 | 0.647 | 14.0 | 0.113 |
| D85 | 108.2 | 0.143 | 0.139 | 0.656 | 12.9 | 0.104 |
| W85 | 47.5 | 0.292 | 0.440 | 0.727 | 5.8 | 0.047 |
- 판독법: 아래 칸 ΔV 표지 (채움 색 + 모양) 중심 · 위 칸 전압 곡선 (색 폴리라인) 의 최대 x = 방전 끝 · 눈금 = 벡터 주눈금 (용량 20 mAh/g = 19.14 pt · ΔV 0.5 V = 22.16 pt).  그림 6a 삽도 (80–84 mAh/g 의 QOCV · CCV 표지) 는 수치로 읽지 않았다.
- **식 (1)** (`eq_01_gitt_contact_area.png` · p.95): D = (4/πτ) · (m_NCM · V_M / (M_NCM · S))² · (ΔE_S/ΔE_t)² — D = NCM622 화학 확산계수 · S = 전해질–활물질 접촉 면적 · τ = 60 s · ΔE_S = 정상 전압 변화 · ΔE_t = 과도 전압 변화 · M_NCM = *"molecular weight of the host, Ni₀.₆Co₀.₂Mn₀.₂O₂ (90.13 g mol⁻¹)"* · m_NCM = 시료 안 host 질량 · V_m = *"the value used was for LiNi₁/₃Co₁/₃Mn₁/₃O₂, 20.29 cm³ mol⁻¹"* ([50]) · D = 1.72 × 10⁻¹¹ cm²/s (액체 전해질 NCM622/Li 셀 GITT) · 피복 = S ÷ (BET 0.64 m²/g × m) (p.95).
- [카드 산술] S 로 풀면 S = (m · V_M/M) · √(4/(πτD)) · (ΔE_s/ΔE_t) → **피복 = (V_M/M) · √(4/(πτD)) · (ΔE_s/ΔE_t) / a_BET = 0.22512 cm³/g × 35,125 cm⁻¹ / 6,400 cm²/g × (ΔE_s/ΔE_t) = 1.2355 × (ΔE_s/ΔE_t)** — 질량 m 이 지워진다 (부하와 무관한 꼴) · **D^(−1/2)** 에 비례 (D 가 4 배면 피복 ½) · V_M/M 에 비례.  ⇒ 이 '피복' 은 **한 펄스의 전압 비를 상수배한 값**이고, 그 상수는 액체 셀 D · NCM111 의 V_M · Li 를 뺀 M · BET (입자 내부 표면 포함 가능) 에 걸린다 — 저자도 *"inaccurate factors used for the governing equation"* 을 낮은 값의 이유 후보로 든다 (p.97).
- 그림 6 의 ΔV 순서 (D70 < D80 < W70 < D85 < W80 < W85 · 50 % 지점 [판독]) 는 표 1 피복 · R₂ 순서와 대체로 같다 (저자 *"perfectly agree"* p.97) — 다만 D85 (0.139 V) < W70 (0.152 V) 인데 피복은 D85 12.9 < W70 17.5 % [카드 산술 · 판독].

### 3-6. ★ 예비 혼합 — 그림 7 · SI 그림 S8 (W85L)
| 항목 | 예비 혼합 없음 | 예비 혼합 | 표지 · 쪽 |
|---|---|---|---|
| 부하 (그림 7d 범례) | **20 mg/cm²** | **22 mg/cm²** | [인쇄] 그림 7d |
| 첫 방전 0.1C (mAh/g_NCM) | 95 (표 1) · 본문 **92** | 127 (표 1) · 본문 **129** | [인쇄] 표 1 · p.98 · 그림 7d [판독 ≈95 · ≈127] |
| 첫 충전 (mAh/g) | ≈159 | ≈174 | 그림 7d [판독 · 눈] |
| R₂ (Ω g) | 0.92 | 0.44 (*"by approximately half"*) | [인쇄] 표 1 · p.99 |
| 나이퀴스트 | 첫 점 ≈0.26 · 골 ≈1.24 · 꼭대기 −Z″ ≈0.31 | 첫 점 ≈0.35 · 골 ≈0.83 · 꼭대기 ≈0.13 | 그림 7e [판독 · 눈 ±0.02] |
| 피복 (%) | 5.8 | 9.4 (*"dramatic increase"*) | [인쇄] p.99 · 표 1 |
| GITT 끝 용량 · ΔV | ≈47 · 0.29 → 0.73 V | ≈92 · ≈0.20–0.25 평탄 → 0.69 V | 그림 7f [판독 · 눈] |
| 0.2C · 0.5C · 1C (mAh/g) | ≈75 · ≈38–39 · ≈11–12 | ≈95 · ≈40–43 · ≈11–12 | SI S8 [판독 · 눈 ±3] |
| 0.1C 복귀 (사이클 18 → 30) | ≈98 → 95 | ≈124 → 117 | SI S8 [판독 · 눈] |
- XRD: 예비 혼합 뒤 NCM622 · Li₆PS₅Cl 특성 피크 그대로 → *"negligible chemical interaction"* (그림 7b · p.97).  단면 EDXS: *"The signals of sulfur are more homogeneous and overlapped more with the regions for Ni signals for a premixed electrode … implying closer contacts"* (그림 7c · p.98).
- 그림 7e · 7f 의 '예비 혼합 없음' 은 그림 5a W85L · 그림 6c W85 와 같은 자료로 보인다 (첫 점 0.262 · 골 1.243 · GITT 끝 47.5 와 일치 [판독 · 카드 추론]).
- 고율 무이득의 저자 설명: *"the ionic conductivity of SEs must be considerably more improved"* · *"Damage to SEs by mechanical impacts during the premixing process also cannot be ruled out"* (p.99).

### 3-7. 미세구조 영상 (그림 4 · SI 그림 S5)
- 그림 4 (상단 FESEM + S 지도 · 20 µm 막대): D70 · D85 · W70 · W85 — *"more segregated SEs for the electrodes with higher weight fraction of active materials (D85 and W85) and for the slurry-mixed electrodes (W70 and W85) … poorer ionic percolation"* (p.96).  덩어리 크기 · 분율 수치 없음 [미확인].
- SI 그림 S5 (단면 · D85 vs W85 · Ni · S · N 지도): 건식은 N 신호가 바탕 수준 · 슬러리는 N 이 Ni 영역과 겹침 → *"the surface of NCM622 be covered with the NBR binders"* (p.95) — EDXS 지도 축척 (20 µm 막대) 로는 나노 막 두께를 가를 수 없다 [카드 추론].

### 3-8. 전셀 · 파우치 — 표 2 · 그림 8 · SI 그림 S9 [인쇄 p.99–100]
| 셀 | 층 | NCM(또는 흑연)/SE/C/NBR (wt%) | 부하 (mg/cm²) | 두께 (µm) | 에너지 밀도 | 겉보기 밀도 [카드 산술 = 부하/두께] |
|---|---|---|---|---|---|---|
| 펠릿 | 양극 | 79.2/19.5/1.3/0 | 37 | 155 | 190 Wh/kg (4.2 V) · 202 (4.3 V) | 2.39 g/cm³ |
| | SE 층 | 0/98.5/0/1.5 | 7.5 | 45 | | 1.67 g/cm³ |
| | 음극 | 58.6/39.1/0/2.3 | 27 | 138 | | 1.96 g/cm³ |
| 파우치 80 × 60 mm² | 양극 | 68.1/29.2/1.3/1.4 | 21 | 88 | **184 Wh/kg · 432 Wh/L** (405 mAh) | 2.39 g/cm³ |
| | SE 층 | 0/98.5/0/1.5 | 4.9 | 30 | | 1.63 g/cm³ |
| | 음극 | 58.6/39.1/0/2.3 | 13 | 65 | | 2.00 g/cm³ |
| 앞선 파우치 88 × 53 mm² ([48] · 추정 f) | 양극 | 59/34/5/2 | 35 | 250 | 89 Wh/kg · 139 Wh/L (125 mAh) | 1.40 g/cm³ |
| | SE 층 | 0/98/0/2 | 32.6 (추정) | 200 | | 1.63 g/cm³ |
| | 음극 | 95/0/0/5 | 14 | 100 | | 1.40 g/cm³ |
- 각주 [인쇄]: 에너지 밀도 = 전극 · SE 층 · 집전체 총 질량 기준 (파우치재 제외) · c 4.2 V · d 4.3 V · e · f = 앞선 결과 [48] 에서 추정.
- 첫 방전 (그림 8b · 0.025C): 펠릿 **121** · 파우치 **112 mAh/g_NCM622 전극** [인쇄 p.99] · 삽도 [판독 · 눈]: 펠릿 ≈121–126 (19 사이클) · 파우치 ≈108 → ≈102 (13 사이클) · 그림 8a 단면 *"SE layer (~30 µm)"*.
- 흑연 반쪽 셀 (SI 그림 S9): 흑연 : SE : NBR = 58.6 : 39.1 : 2.3 · **18 mg/cm²** · 0.025C · 30 °C · 첫 '방전' **330 mAh/g** [인쇄 p.99 · SI p.10] — 그림 S9 의 2 V 로 오르는 곡선 끝 ≈330 · 0 V 로 내려가는 곡선 끝 ≈350 [판독 · 눈] · 상대 전극 [미확인].
- [카드 산술] 면적 용량: 펠릿 0.037 × 121 = **4.48 mAh/cm²** · 파우치 0.021 × 112 = **2.35 mAh/cm²**.
- [카드 산술] 파우치 한 층 (80 × 60 mm² · 21 mg/cm² · 112 mAh/g) = **112.9 mAh** ↔ 인쇄 405 mAh = **3.59 배** → 층 수 · 양면 여부 [미확인] (방법은 *"positive electrodes: 80 × 60 mm²"* 복수형만 p.95).
- [카드 산술] 가압 힘: 370 MPa × Ø13 mm (1.327 cm²) = **49.1 kN** · 492 MPa × 48 cm² (양극) = **2.36 MN** (× 52.3 cm² = 2.57 MN) — 장비 · 방식 [미확인].
- [카드 산술] 펠릿 (370 MPa) 과 파우치 (492 MPa) 의 양극 겉보기 밀도가 같다 (2.39 g/cm³) — 조성 · 압력 · 두께 측정법이 다 달라 의미 판단 불가 · 진밀도 미인쇄라 기공 [미확인].

### 3-9. 안전 시험 (그림 8c–d · 동영상 S1 · S2 · p.99–100)
- 4.3 V 까지 0.025C 로 완충한 파우치를 **가위로 절단** → LED 켜진 채 *"without any noticeable events"* → SE 층이 기계적으로 견고 · 단락 회피 · 절단 순간 줄열에 열적 안정 (인용 [5,56,57]) [인쇄 p.99].
- 완충 파우치를 **111 °C 핫플레이트에 > 1 h** → 온전 · LED 켜짐 (그림 8d · S2) · 111 °C 는 파우치재의 열 안정 한계로 정함 · 저자: *"more sophisticated and elaborate experiments are required to make a fairer evaluation of safety performance in terms of quantitative analysis"* · *"to our knowledge, our results are the first demonstration of the excellent safety of pouch- and bulk-type ASLBs based on sulfide SEs"* [인쇄 p.100].
- 동영상 재생 배속: S1 ×3 · S2 ×50 [인쇄 SI p.11].

### 3-10. 인쇄값끼리 어긋남 (원문 비판 — §11 에 다시)
① 예비 혼합 첫 방전: 본문 **92 → 129** (p.98) ↔ 표 1 **95 → 127** · 그림 7d [판독] ≈95 · ≈127.
② 전셀 시험 온도: 본문 *"pelletized and pouch-type … at 25 °C and 30 °C, respectively"* (p.99) ↔ 실험 절 (펠릿 30 °C · 파우치 25 °C · p.95) · 그림 8 캡션 (*"The pelletized cell and pouch-cell were tested at 30 °C and 25 °C, respectively"*) — 본문 한 곳이 뒤바뀜.
③ *"0.1C (0.17 mA g_NCM622⁻¹)"* (p.95) — 그대로면 1C = 1.7 mA/g 이라 1 h 에 1.7 mAh/g 밖에 못 낸다 ↔ 실측 0.1C 용량 78–155 mAh/g → 단위 · 자릿수 오기로 보인다 [카드 산술 · 추정].
④ 가열 온도: 초록 **110 °C** ↔ 본문 · 그림 8d **111 °C**.
⑤ 절단 시험 파우치 = 4.3 V 완충 ↔ 파우치 사이클 창 2.5–4.2 V (p.95) — 같은 셀인지 [미확인].
⑥ 그림 1 캡션: 모식도를 *"a) by dry-mixing … b) by wet-slurry"* 로 적음 (패널은 d · e) · *"Comparison of a-solid-state"* (all-solid-state 오기) · 탄소를 *"super P"* 로 적음 (본문 · 실험 = Super C65) · 표 1 · 2 각주도 'Super P'.
⑦ M_NCM 은 Li 를 뺀 host 값인데 V_M 은 LiNi₁/₃Co₁/₃Mn₁/₃O₂ 값 — 같은 물질 · 같은 기준이 아니다 (식 (1) · p.95).
⑧ 부하 20 · 28 mg/cm² 가 복합 전극 기준인지 NCM622 기준인지 모호 (그림 2 캡션 *"the higher mass loading of NCM622"* · 본문 *"higher mass loading (28 mg cm⁻²)"*).
⑨ GITT · 피복 · 그림 6 의 시료가 L 인지 H 인지 [미확인] (그림 6 은 'D70' 등만).

---

## 4. ★ 방법 — 장치 · 측정 사슬 · 해석

### 4-1. 측정 사슬 (재구성)
SE 합성 (볼밀 → 550 °C) · NCM622 LiNbO₃ 코팅 → **(건식)** 마노 막자 손혼합 / **(습식)** 자일렌 + NBR 슬러리 → 닥터 블레이드 → 120 °C + 진공 / **(예비 혼합)** NCM + SE 볼밀 1000 rpm 6 min → 슬러리 → SE 150 mg 예비 펠릿 위에 양극 · 반대쪽 Li₀.₅In → **370 MPa** (Ø13 mm PEEK) → 30 °C 충방전 (0.1C 첫 사이클 · 율 시험 30 사이클) → 2 번째 사이클 3.7 V CV 뒤 3 h 쉼 → EIS → (따로) 2 번째 사이클 GITT (0.6C 60 s · 2 h) → 식 (1) → 피복 / 상단 · 단면 FESEM-EDXS / XRD → 전셀 (펠릿 370 MPa · 파우치 492 MPa) → 0.025C → 안전 시험.

### 4-2. 피복률 정의와 그 축퇴 (식 (1))
- 식 크롭 `eq_01_gitt_contact_area.png` (p.95 · 식 번호 (1)).  원전 인용 [16,21,22] (Jung 그룹 앞선 논문 · 이 묶음에 카드 없음 → §12).
- §3-5 의 [카드 산술] 대로 피복 = 1.2355 × (ΔE_s/ΔE_t) — **질량 · 부하가 지워지고**, 피복의 절대값은 D (액체 셀) · V_M · M · BET 의 선택이 정한다.  같은 논문 안 비 (W/D · 예비/없음) 는 그 상수가 약분되므로 더 단단하다 [카드 추론].
- 분모 BET 0.64 m²/g 는 분말 전체 표면 (2 차 입자 안쪽 표면 포함 가능) — 저자도 *"micro-voids in the inner regions of NCM622 particles, which could not be accessed by the SEs outside"* 를 낮은 값의 이유로 든다 (p.97) → 바깥 표면 기준 피복보다 **작게** 나오는 쪽 [카드 추론].

### 4-3. 통계 · 재현성
- 오차 막대 · 시료 수 · 반복 셀 수 **없음** (표 1 · 그림 2–7 · S4 · S7) [미확인].  피복은 조성당 한 값.  율 시험은 한 셀 시계열 (S6).

### 4-4. ★ 입자 처리 · DEM 한계 · 소성 · 차원 · 탈압
- **(i) DEM 한계 진술 = 말 없음** — 계산이 없고 DEM 을 인용하지도 않는다.
- **(ii) 소성 · 큰 변형** — 물리 문장 하나 (인용 근거): 산화물 SE 는 *"it is extremely challenging to form favorable two dimensional (2D) contacts with active materials because of their brittleness [27]. Thus, a sintering process at elevated temperature is inevitable to wet oxide SEs on active materials [6,27,28]"* · 황화물은 *"deformability of sulfide SE materials allows the formation of 2D contacts with active materials using a simple pressing process at room temperature, without the use of Li-ion conducting organic additives [6,16,27]"* (p.94 · `txt_p94_oxide_brittle_sulfide_deformable.png`).  여기서 '2D contacts' = **면 접촉** (점 접촉의 반대말) 이지 2 차원 계산이 아니다.  계산 · 우회 · 비용 없음.  [27] = Sakuda 2013 (정본 카드 `sakuda2013_sulfide_mechanical_property`).
- **(iii) 차원**: 실물 3D 셀 · 영상은 2D (상단 · 단면 SEM/EDXS) · 3D 재구성 없음 · 2D → 3D 전이 진술 없음.
- **(iv) 탈압**: 다루지 않음 — 표 2 두께의 측정 시점 · 방법 [미확인] (그림 8a 단면 SEM 에 *"~30 µm"*).
- **입자 처리 (실물)**: NCM622 = 2 차 입자 (SI S1a 한 알 ≈7.5 µm · 1 차 입자 덩어리 꼴 [판독 · 정성]) · SE 입경 [미확인] · 예비 혼합이 SE 를 NCM 쪽으로 '붙인다' 는 모식도 (그림 7a) — 껍질 두께 · 형태 영상 없음.

### 4-5. 기법 미니 용어집
- **건식 혼합 (dry-mixed, 이 논문)** = 용매 · 바인더 없이 분말을 마노 막자로 섞어 그대로 누르는 펠릿 전극 — PTFE 섬유화 '건식 공정' 과 다르다.
- **슬러리 혼합 (slurry-mixed)** = 바인더 (NBR) 를 녹인 비극성 용매 (자일렌) 에 분말을 분산해 박에 바르고 말린 시트 전극.
- **예비 혼합 (premixing)** = 슬러리를 만들기 전에 활물질과 SE 만 먼저 건식 볼밀해 접촉을 만드는 단계.
- **GITT** = 짧은 정전류 펄스와 긴 쉼을 반복해 과도 · 정상 전압 변화를 재는 법 — Weppner–Huggins 식으로 D 나 (D 를 알면) 접촉 면적 S 를 푼다.
- **QOCV / CCV** = 쉼 끝 전압 (준개회로) / 펄스 중 전압 — 그 차 ΔV = 분극.
- **R₂ (Ω g)** = 등가회로의 중간 주파수 반원 저항 × NCM 질량 (부하 정규화).
- **BET** = N₂ 흡탈착으로 잰 분말 비표면적 (여기 0.64 m²/g).
- **NBR** = 아크릴로니트릴–부타디엔 고무 바인더 (비극성 용매에 녹음).

---

## 5. Figure set ★
| 그림 · 표 | 내용 | 크롭 | 우리 활용 |
|---|---|---|---|
| 그래픽 초록 | 슬러리 모식도 · 절단 사진 · GITT (건식 ≈108 · 슬러리 ≈47 · 예비 ≈92 mAh/g_NCM) · 파우치 184 Wh/kg · 432 Wh/L | `fig_GA.png` (손) | 한눈 요약 |
| 그림 1 | (a) 막자 건식 혼합 사진 (b) 자일렌 슬러리 (c) 시트 양극 (d) 건식 · 무바인더 모식도 (e) 슬러리 · 바인더 모식도 — 회색 = 활물질 · 노랑 = SE · 검정 = 탄소 · 초록 = NBR · 빨간 X = 막힌 Li⁺ 경로 | `fig_1.png` (다시 자름) | ★ '면 접촉 + 바인더 차단' 의 원 모식도 (§0-1) |
| 그림 2 | 0.1C 첫 충방전 곡선 — (a) 20 mg/cm² D/W 70 · 80 · 85 (b) 28 mg/cm² | `fig_2.png` (다시 자름) | 표 1 용량의 원 곡선 |
| 그림 3 | C-rate 별 방전 용량 (0.1 · 0.2 · 0.5 · 1C) | `fig_3.png` | 율 감쇠 [판독] (§3-3) |
| 그림 4 | 상단 FESEM + S 지도 (D70 · D85 · W70 · W85) | `fig_4.png` | SE 덩어리 · 편석 정성 (Ⓒ 믹싱) |
| 그림 5 | 나이퀴스트 (a) L (b) H — Ω g | `fig_5.png` | ★ 절편 · 호 폭 [판독 · 벡터] (§3-4) |
| 그림 6 | GITT 전압 곡선 + ΔV (a) 70 (b) 80 (c) 85 wt% · (a) 삽도 QOCV · CCV | `fig_6.png` | ★ 분극 · 피복 근거 (§3-5) |
| 그림 7 | 예비 혼합 (a) 모식도 (b) XRD (c) 단면 SEM + Ni · S 지도 (d) 첫 충방전 (20 vs 22 mg/cm²) (e) 나이퀴스트 (f) GITT | `fig_7.png` | ★ 예비 혼합 효과 (§3-6) · '감싼' 모식도의 자리 |
| 그림 8 | (a) 파우치 사진 + 단면 SEM (SE 층 ≈30 µm) (b) 펠릿 · 파우치 전셀 첫 사이클 + 삽도 사이클 (c) 절단 시험 (d) 111 °C 가열 | `fig_8.png` | 전셀 (§3-8 · 3-9) |
| 표 1 | 건식 · 슬러리 · 예비 혼합 전극 특성 | `tab_1.png` (다시 자름) | ★ 핵심 수치 (§3-2) |
| 표 2 | 전셀 특성 (부하 · 두께 · 에너지 밀도) | `tab_2.png` (다시 자름 — 도구가 p.99 본문을 표로 잘랐음) | 겉보기 밀도 [카드 산술] |
| SI S1 | (a) NCM622 (b) 흑연 FESEM (c) Ni · Nb 지도 | `fig_S1.png` (다시 자름) | 입경 한 알 [판독] |
| SI S2 | NBR Raman · FTIR | `fig_S2.png` (손 — 도구가 '그래픽 없음' 으로 버림) | — |
| SI S3 | (a) Li₆PS₅Cl XRD (b) 아레니우스 (0.32 eV · 자일렌 노출) | `fig_S3.png` (다시 자름) | σ₀ 기준 [판독] (§3-1) |
| SI S4 | 첫 방전 용량 막대 (= 표 1) | `fig_S4.png` (다시 자름) | — |
| SI S5 | 단면 D85 · W85 + Ni · S · N 지도 | `fig_S5.png` (다시 자름) | 바인더 위치 정성 |
| SI S6 | 율 시험 사이클 시계열 (a) 건식 (b) 슬러리 | `fig_S6.png` (다시 자름) | 율 단계 안 감쇠 |
| SI S7 | (a) 등가회로 (b) R₂ vs NCM wt% | `fig_S7.png` (다시 자름) | 회로 정의 |
| SI S8 | 예비 혼합 유무 율 시험 | `fig_S8.png` (다시 자름) | 고율 무이득 [판독] |
| SI S9 | 흑연 반쪽 셀 첫 사이클 | `fig_S9.png` (다시 자름) | — |
| 식 (1) | GITT 접촉 면적 식 | `eq_01_gitt_contact_area.png` (손 · 400 dpi) | ★ 피복 정의 (§3-5 · 4-2) |
| 근거 문단 19 | 초록 · 산화물 취성 ↔ 황화물 변형성 · 펠릿 불안정 → 바인더 · 재료 · 예비 혼합 조건 · σ 370 MPa · 셀 · 가압 · EIS/GITT 절차 · 식 기호 · BET · 2D 접촉 문장 · 용량 세 특징 · 바인더 차단 · EDXS 편석 · EIS 정규화 · GITT 피복 25.2 % · 예비 혼합 이유 · 92 → 129 · 피복 5.8 → 9.4 · 전셀 · 안전 · 결론 | `txt_p93_*` … `txt_p100_*` | 원문 인용용 |
- 그림 크롭은 도구 관례대로 **캡션 제외** (캡션은 `figures.json`) · 표는 캡션 포함 · 근거 문단 · 식은 400 dpi.  두 쪽 · 두 단에 걸친 문단은 위아래로 이어 붙이고 옅은 회색 줄로 나눴다 (`figures.json` 의 `parts`).

## 6. Post-processing ★
- **원문**: 표 1 · 2 (평균값 · 오차 없음) · 등가회로 맞춤 R₂ · GITT 식 (1) 로 S → 피복 · EDXS 지도의 정성 비교 · 아레니우스 맞춤 (Ea 0.32 eV).
- **안 한 것**: 기공 · 밀도 · 진밀도 · 입도 분포 · 피복의 오차 · 영상 정량 (덩어리 크기 · 편석 지수) · 압력 · 온도 의존 · 사이클 뒤 분석 · 피복과 R₂ 의 정량 관계.
- **이 카드의 후처리**: 벡터 경로 판독 (그림 5 표지 622 · 그림 6 ΔV 365 · 곡선 끝 6) · 래스터 화소 판독 (그림 3 표지 48 · SI S3b 5) · 눈 판독 (그림 7 · 8b · S6 · S8 · S9) · 식 (1) 을 피복 꼴로 풀기 (1.2355 × ΔE_s/ΔE_t) · 비 · 겉보기 밀도 · 가압 힘 · 파우치 층 수 산술 · SEM 막대로 입경 한 알.  스크립트 = 작업 스크래치 (`fig5_dig.py` · `fig6_dig.py` · `fig3_markers.py`) — 값은 csv 와 이 카드에 있다.

---

## 7. 우리 DEM+MPM 대비 → `our_dem_baseline.md` (⚠ 정본 브랜치에서는 값 자리표시 상태 — 우리 수치는 리포 CLAUDE.md 출처를 병기해 적는다)

### 7-1. 비교표
| 항목 | 이 논문 | 우리 | 같음 / 다름 · 왜 |
|---|---|---|---|
| 계 | NCM622 (LiNbO₃) + Li₆PS₅Cl + C65 (+ NBR) · NCM 69–84 wt% | NCM811 + LPSCl (+ 첨가제) · 예: real_9 AM:SE 82:18 wt% (CLAUDE.md) | D80 (79.2/19.5) 이 우리 조성 띠에 가장 가깝다 · Ni 함량 · 입경 · 코팅 다름 |
| 가압 | 370 MPa (반쪽 셀 · Ø13 mm) · 492 MPa (파우치) · 운전 압력 [미확인] | 300 MPa (DEM · MPM) | 다른 값 · 압력별 자료 없음 → 대조 불가 |
| 혼합 공정 | 손혼합 (건식) · 슬러리 (NBR) · 볼밀 예비 혼합 — 피복 0.45–1.62 배를 바꾼다 | **초기 침대 = 무작위 비중첩 삽입 · 혼합 축 없음** (비교 문서 §H) · 믹서 DEM 은 따로 (CLAUDE.md 믹서 캠페인) | 이 논문의 '경로 효과' 는 우리 압밀 · 수송 계산에 아직 들어갈 자리가 없다 |
| 바인더 | NBR 1.4 wt% 가 NCM–SE 이온 접촉을 막는다 (해석 · 간접 증거) | DEM · MPM 에 NBR 상 없음 · STEP3 는 PTFE 를 중심선 절연 셀로만 찍음 (일부 킷 · CLAUDE.md `CL-60`) | 바인더 '막' 효과는 우리 모델 밖 [카드 추론] |
| 피복률 | GITT 전기화학 ÷ BET: 12.9–25.2 % (건식) · 5.8–17.5 % (슬러리) | DEM 접촉망 Hertz ≈18 % · Tabor ≈52 % · 기하 실측 gap ≤ 0 16 % · 1 voxel 안 49 % (real_14 · CLAUDE.md) · MPM 변형 피복 AM_P 52 / 74 % (Hertz / Tabor 띠) | **정의가 다르다** — 절대값 비교 금지 (§7-3) |
| σ_ion (SE) | 펠릿 3.2 mS/cm @ 30 °C (370 MPa) · ≈2.6 @ 25 °C [카드 산술] | 솔버 상수 3.0 (펠릿값) · 보고 기준 σ₀ 1.5 mS/cm (CLAUDE.md 10-12) | 같은 자릿수의 '펠릿' 값 하나 더 (온도 · 성형압 병기) |
| 두께 효과 | 20 → 28 mg/cm² 에서 SE 가 적을수록 용량 하락 큼 = SE 이온 수송 병목 (저자) | 접촉망 σ_ion · tau2 · STEP4 반응 분포 | 방향 대조 후보 (§8 결과 전 대조) |

### 7-2. ★ 랩 기준과 나란히 (판정 없이 · **랩 표준과 다른 문헌 값**)
| 출처 | 재료 | 상태 | 진밀도 분모 | 값 |
|---|---|---|---|---|
| **랩 표준** | 순수 LPSCl | 300 MPa | **1.64 g/cm³** (고정) | 기공 **10–13 %** |
| 이 논문 SE 펠릿 | Li₆PS₅Cl (자체 합성) | 370 MPa · Ti/SE/Ti | 미인쇄 | 밀도 · 기공 [미확인] · σ 3.2 mS/cm @ 30 °C |
| 이 논문 SE 층 (펠릿 전셀) | LPSCl 98.5 + NBR 1.5 wt% | 370 MPa · 두께 측정법 [미확인] | 미인쇄 | 겉보기 밀도 7.5 mg/cm² ÷ 45 µm = **1.67 g/cm³** [카드 산술] |
| 이 논문 SE 층 (파우치) | 같음 | 492 MPa · 단면 SEM *"~30 µm"* | 미인쇄 | 4.9 ÷ 30 µm = **1.63 g/cm³** [카드 산술] |
- 이 표는 **"랩 표준과 다른 문헌 값"** 의 자리다 — 이 논문은 진밀도 · 기공을 쓰지 않는다.  겉보기 밀도 1.63–1.67 g/cm³ 를 랩 표준 진밀도 1.64 g/cm³ 옆에 두면 기공 ≈ 0 (−1.6 ~ +0.4 %) 으로 읽히는데, NBR 1.5 wt% 의 밀도 · 두께 반올림 (30 µm 의 ±0.5 µm = ±1.7 %) · 측정 조건이 다 [미확인] 이라 **판정하지 않는다** — 단계 0 에 넣을 교훈은 '기공 연산자의 진밀도 분모를 결과 전에 고정하고 출처를 적는다' 하나.
- 복합 양극 겉보기 밀도 2.39 g/cm³ (펠릿 · 파우치) 도 NCM622 진밀도가 원문에 없어 기공으로 바꿀 수 없다 [미확인].

### 7-3. ★ '피복률' 정의 대조 (같은 낱말 · 다른 양)
| 출처 | 재료 · 조건 | 정의 | 값 |
|---|---|---|---|
| **이 논문** | NCM622 + LPSCl (+ C65 · NBR) · 370 MPa 반쪽 셀 · 30 °C | GITT 식 (1) 의 **전기화학 접촉 면적 ÷ BET 면적** (= 1.2355 × ΔE_s/ΔE_t [카드 산술]) | 건식 25.2 · 15.4 · 12.9 % · 슬러리 17.5 · 14.0 · 5.8 % · 예비 9.4 % |
| `lee2024_*` (그 카드 §0) | NMC532 + LPSCl + SP 80 wt% · 셀 가압 뒤 | 이온 밀링 단면 SEM 의 **활물질 둘레 중 SE 로 덮인 길이 몫** (2D · 입자 30–40 개) | 손혼합 30.6 · 습식 33.3 · PTFE 건식 67.2 % |
| 우리 DEM (CLAUDE.md · real_14) | NCM811 + LPSCl · 300 MPa · 강체 구 + 연화 E_eff 1.35 GPa | 접촉망 면적 몫 (Hertz · Tabor) / 기하 실측 (AM 표면 점에서 SE 구 표면까지 거리 띠) | Hertz ≈18 · Tabor ≈52 % / gap ≤ 0 16 · 1 voxel 안 49 % |
| 우리 MPM (CLAUDE.md) | 같은 골격 · SE J2 소성 | 변형된 SE 점까지 거리 띠 (0.13 · 0.26 µm) | AM_P 52 / 74 % |
- ⇒ 넷이 **서로 다른 양**이다.  우리 Hertz 피복 (≈16–18 %) 이 이 논문의 80–85 wt% 건식 값 (12.9–15.4 %) 근처라는 것은 **우연** (정의 · 재료 · 압력 · 분모가 다 다르다) [카드 추론] — 대조에 쓸 수 있는 것은 **같은 출처 안의 비와 방향** (SE wt% ↓ → 피복 ↓ · 바인더 → 피복 ↓) 뿐이다.

### 7-4. frame[5] — 어느 반쪽을 가졌나
- **가진 것**: 같은 조성에서 '공정 경로 → 전기화학 접촉 → 수송 · 용량' 의 실측 사슬 (피복 · R₂ · ΔV · 용량 · 율) 과 그 정의 · 상단 / 단면 EDXS 정성.
- **없는 것**: 압밀 · 기공 · 응력 · 입자 변형 · 계산 · 압력 의존.  ⇒ DEM (수송) 반쪽에는 **피복 · 접촉이 공정에 따라 0.45–0.91 배 움직인다는 경계** (우리 무작위 초기 침대의 한계 표지) 를, MPM (역학) 반쪽에는 아무것도 주지 않는다.

---

## 8. ★ 자세한 분석 — 우리 계획에 무엇을 주나
(이름 = 정독 지시서 3 절.  우리 값 = CLAUDE.md: DEM 18 배 연화 · E_eff 1.35 GPa · 순수 SE Heckel P_y 138 MPa / MPM E 1.53 GPa · σ_y 0.30 GPa · ν 0.49 / 랩 표준 = 순수 SE 300 MPa 기공 10–13 % · 진밀도 1.64 g/cm³ — 고정 · 판정 대상 아님.)

| 이름 | 이 논문이 주는 것 | 못 주는 것 · 한정어 |
|---|---|---|
| **단계 0** (기공 연산자 · 판정 기준 결과 전 등록) | ★ (1) **'피복' 이라는 관측량은 정의를 결과 전에 적어야 한다** — 같은 낱말이 GITT 전기화학 ÷ BET (이 논문 5.8–25.2 %) · SEM 2D 둘레 (lee2024 30.6–67.2 %) · 우리 기하 띠 (16–52 %) 로 갈린다 (§7-3) (2) 진밀도 분모: 이 논문 SE 층 겉보기 밀도 1.63–1.67 g/cm³ [카드 산술] 이 랩 표준 진밀도 1.64 와 같은 자리여서, 분모를 무엇으로 두느냐가 기공의 부호를 정한다 → 출처를 결과 전에 고정 | 순수 SE 압력별 기공 · 진밀도 |
| **단계 1 · 2 · 3** | 없음 (계산 없음) | — |
| **단계 4** (3D 순수 SE · σ_y 하나를 실험 기공에 맞춤) | 맞춤 표적 없음 · SE 펠릿 (370 MPa) 의 σ 3.2 mS/cm @ 30 °C 만 | 밀도 · 기공 · 압력 곡선 |
| **단계 5** (3D 복합 압밀) | 조성 격자 (NCM 69–84 wt% × 부하 둘 × 경로 둘) 와 압력 370 MPa · 겉보기 밀도 2.39 g/cm³ (전셀 양극 · 표 2) [카드 산술] | 기공 · 진밀도 · 압력 곡선 → 압밀 대조 불가 |
| **단계 6** (탈압 · 되돌아옴) | 없음 | — |
| **단계 7** (형상 · 피복 · 수송) | ★ (1) 피복의 **조성 방향** (건식 25.2 → 15.4 → 12.9 % · SE 29.6 → 14.4 wt%) 과 **경로 비** (슬러리/건식 0.45–0.91) (2) 두께 벌점이 SE 가 적을수록 크다 (D85L 130 ↔ D85H 85 mAh/g) = 저자 'SE 영역 이온 수송 병목' (3) R₂ · ΔV 순서 = 피복 순서와 대체로 같지만 R₂ × 피복이 3.9 배 흩어진다 [카드 산술] → 피복 하나로 수송을 설명하지 않는다 | 기하 피복 · σ_ion · tortuosity · 영상 정량 |
| **후보 D0** (지금 DEM) | 실험 전제 문장 하나: 황화물은 상온 가압만으로 **면 접촉** (p.94) — 우리 DEM 이 겹침 · Hertz 면적 + Stage-E (Tabor) 면적 보정으로 흉내 내는 바로 그 물리 | DEM 한계 진술 · 값 없음 |
| **후보 A′-0 · A · A′** (MPM 접촉 · 강체 AM · 입자별 속도장) | 없음 | — |
| **후보 B** (입자별 FE) | 없음 | — |
| **후보 C · C′** (MDR · 항복 캡 DEM) | 없음 | 접촉 · 항복 값 없음 |
| **후보 M0** (균질화 압밀) | 없음 (압력 곡선 없음) | — |
| **U0–U6** | 없음 | — |
| **R6** (SE 입자 형상 변형) | 정성: *"deformability of sulfide SE … 2D contacts … simple pressing process at room temperature"* (p.94 · 인용 [6,16,27]) — 형상 · 변형량 측정 없음 | 값 없음 |
| **R7** (AM 파괴) | 없음 — 예비 혼합에서 *"Damage to SEs by mechanical impacts … cannot be ruled out"* (SE 쪽 · p.99) | NCM 균열 관찰 없음 |
| **R1 · R2 · R3 · R4 · R5** | 없음 | — |
| **결과 전 대조 항목** | (흐름 밖 · Ⓒ 믹싱 · 수송) ① 같은 조성에서 '손혼합 펠릿 ↔ 바인더 슬러리' 피복 비 0.45–0.91 · R₂ 비 1.6–4.4 [카드 산술 · 같은 출처 안 비] ② 부하 1.4 배에서 용량비 (H/L) 가 SE wt% ↓ 일수록 작아짐 (0.96 · 0.96 · 0.65 건식 [카드 산술 = 149/155 · 146/152 · 85/130]) ③ 예비 혼합 (SE 를 NCM 에 먼저 붙이기) = 저율 +34 % · 고율 0 | NCM622 · 손혼합 · 370 MPa · 30 °C 표지 필수 · 절대값 대조 금지 |
- **재료 · 차원 · 조건 차이**: NCM622 ↔ 우리 NCM811 · 손혼합 · 슬러리 (NBR) ↔ 우리 무혼합 무작위 침대 · 370 / 492 MPa ↔ 300 MPa · 30 °C ↔ 25 °C 기준 · 전기화학 피복 ↔ 기하 피복 · 실물 3D (영상 2D) ↔ 우리 3D 계산.

## 9. 적용 인사이트 (내 연구에 어떻게)
1. **'피복' 보고에는 정의 칸을 붙인다** — GITT 피복은 1.2355 × (ΔE_s/ΔE_t) 꼴로 D^(−1/2) · V_M/M · BET 분모에 걸린 전기화학 양이다 (§3-5).  우리 단계 7 의 피복 결과를 문헌과 견줄 때 '기하 (Hertz · Tabor 띠) / 전기화학 (GITT) / 영상 (SEM 2D)' 중 어느 것인지 결과 전에 적고, 문헌 값은 같은 논문 안의 비로만 쓴다.
2. **혼합 경로가 접촉을 0.45–0.91 배 바꾼다** — 같은 조성 · 같은 압력에서도 그렇다 (바인더 · 용매 · 건조가 함께 바뀐 결합 효과).  우리 무작위 초기 침대 결과를 '실전극' 과 견줄 때 이 폭을 공정 불확도로 적는다 (비교 문서 §H 의 '혼합 축 없음' 과 같은 결론).
3. **SE 가 적고 두꺼울수록 벌점이 커진다** — D85 의 부하 효과 (130 → 85) · 슬러리 W85 의 GITT 용량 47.5 mAh/g [판독] — 우리 수송 계산 (σ_ion · tau2) 에서 SE 비 ↓ · 두께 ↑ 의 교차가 실측 경향과 같은 방향인지 결과 전 대조 항목으로 둔다.
4. **예비 혼합의 이득은 저율에만** — 피복 +62 % · R₂ ½ 인데 0.5–1C 는 같다 → '접촉을 늘리는 공정' 의 효과는 SE 이온 수송이 병목인 영역에서 사라진다 (저자 해석).  믹서 코팅 팔 (Ⓒ) 의 성능 주장은 율 셋 이상에서 확인한다 (비교 문서 §H 의 pan2026 줄과 같은 교훈).
5. **표와 본문이 다르면 표 · 그림을 따른다** — 92 → 129 (본문) ↔ 95 → 127 (표 · 그림) · 시험 온도 뒤바뀜 · 0.17 mA/g (§3-10).  이 논문을 인용할 때는 표 1 값을 쓴다.

## 10. 인용 가능 문장 (deck/paper용 — 표지 그대로)
- "For identical NCM622/Li₆PS₅Cl/Super C65 compositions, binder-free hand-mixed (dry-mixed) pellet electrodes delivered 18–35 mA h g⁻¹ more first-cycle capacity at 0.1C than NBR/xylene slurry-cast sheets, and the GITT-derived surface coverage of the solid electrolyte on NCM622 fell from 25.2 to 17.5 % (70 wt% NCM), 15.4 to 14.0 % (80 wt%) and 12.9 to 5.8 % (85 wt%) (Nam et al., J. Power Sources 375 (2018) 93–101, Table 1)."
- "Dry ball-milling of NCM622 with the solid electrolyte before slurry preparation (1000 rpm, 6 min) raised the coverage of the W85L electrode from 5.8 to 9.4 % and its 0.1C capacity from 95 to 127 mA h g⁻¹ (Table 1), but gave no benefit at 0.5C and 1C (Nam et al. 2018)."
- "The authors attribute the slurry penalty to the insulating NBR binder, which they write 'interrupt[s] direct ionic contacts between SEs and active materials' (Nam et al. 2018, p. 97; the printed word is 'insulting')".
- 국문: *"같은 조성에서 손혼합 펠릿 ↔ NBR 슬러리 시트의 GITT 피복 25.2 → 17.5 % (NCM 70 wt%) · 12.9 → 5.8 % (85 wt%) — 피복 = 전기화학 접촉 면적 ÷ BET (Nam 2018 · 370 MPa · NCM622)."*
- 국문 (금지 표지): *"Nam 2018 을 'SE 가 활물질을 층으로 감싼다' 의 근거로 인용하지 않는다 — 원문은 '면 접촉 (2D contacts)' 이고 잰 피복은 25.2 % 이하 · 감싼 그림은 예비 혼합 모식도뿐이다.  '바인더가 σ 를 10 배 떨어뜨린다' 의 근거로도 쓰지 않는다 — 그 값은 이 원문에 없다."*

## 11. 주의/한계 (over-claim 방지 · 원문 비판)
1. **'건식' = 마노 막자 손혼합** — 혼합 시간 · 힘 · 에너지 미인쇄 · 재현 조건 없음.
2. **슬러리 ↔ 건식은 바인더만 다른 비교가 아니다** — 용매 (자일렌) · 120 °C 진공 건조 · 박 위 시트 · 슬러리 혼합이 함께 다르다.  자일렌 노출 SE σ 저하 −12.5 % [카드 산술] 는 *"marginal"* 로 처리됐다.
3. **피복 = 전기화학 · 정의 축퇴** — 1.2355 × (ΔE_s/ΔE_t) [카드 산술] · 액체 셀 D (1.72 × 10⁻¹¹) · Li 뺀 M 과 NCM111 의 V_M · BET 분모 · 조성당 한 값 · 오차 없음 · L/H 어느 셀인지 [미확인].
4. **바인더가 NCM 을 덮는다는 근거** — 20 µm 축척 EDXS Ni ↔ N 겹침 (SI S5) + 전기화학 간접 증거 · 막 두께 · 분포 영상 없음.
5. **예비 혼합 비교의 부하가 다르다** (20 ↔ 22 mg/cm² · 그림 7d) — 본문은 언급 없음.
6. **본문 ↔ 표 · 그림 어긋남** (§3-10 ①–⑨).
7. **기공 · 진밀도 · 압력 곡선 · 되돌아옴 · 입도 분포 없음** · 운전 적층압 [미확인].
8. **표 2 두께 측정법 · 시점 [미확인]** — 겉보기 밀도 [카드 산술] 는 그 두께에 걸린다 · 파우치 405 mAh 는 한 층 (112.9 mAh) 의 3.59 배라 층 구성 [미확인].
9. **R₂ 의 Ω g 정규화** — 저자 근거는 'R ∝ 1/활물질 면적 ∝ 1/부하' 인데 H/L 비 1.28–1.72 [카드 산술] 로 두께 의존이 남는다 · R₂ × 피복이 3.9 배 흩어져 'R₂ = 접촉 면적의 함수' 도 부분적이다 [카드 산술].
10. **그림 3 의 율별 값이 어느 사이클인지 [미확인]** — 율 단계 안에서 용량이 내려가는 셀이 있다 (S6).
11. **안전 시험은 정성** (LED 점등 · 동영상) — 저자 스스로 정량 평가가 더 필요하다고 씀.
12. 표기: 'a-solid-state' · 'super P' (본문은 C65) · 모식도 패널 라벨 · 'insulting polymeric binders' (insulating 오기 · p.97) · 110 ↔ 111 °C.
13. ⚠ 이 카드의 [판독] 은 그림 5 · 6 은 벡터 좌표 (정밀), 그림 3 · S3b 는 래스터 화소, 그림 7 · 8b · S6 · S8 · S9 는 눈 (±3 mAh/g) — 인용은 표 1 · 2 의 [인쇄] 값을 먼저 쓴다.

## 12. 참고문헌 — 우리가 더 볼 것 (원문 목록 서지 그대로 + 이유 한 줄)
| # | 서지 (원문 그대로) | 왜 | 정본 카드 |
|---|---|---|---|
| 16 | K.H. Park, D.Y. Oh, Y.E. Choi, Y.J. Nam, L. Han, J.-Y. Kim, H. Xin, F. Lin, S.M. Oh, Y.S. Jung, Adv. Mater 28 (2016) 1874–1883. | GITT 접촉 면적 (식 1) 의 첫 인용 · LiNbO₃ 코팅법 · EIS 해석 — 피복 정의의 뿌리 | 없음 (`miss2026_*` · `kaiser2018_*` 가 인용만) |
| 21 | D.H. Kim, D.Y. Oh, K.H. Park, Y.E. Choi, Y.J. Nam, H.A. Lee, S.-M. Lee, Y.S. Jung, Nano Lett. 17 (2017) 3013–3020. | 슬러리 · 바인더가 접촉을 막는다는 해석의 출처 · GITT 피복 · 펠릿의 기계적 불안정 | 없음 |
| 22 | Y.E. Choi, K.H. Park, D.H. Kim, D.Y. Oh, H.R. Kwak, Y.-G. Lee, Y.S. Jung, ChemSusChem 10 (2017) 2605–2611. | GITT 피복 식의 세 번째 인용 | 없음 |
| 54 | R. Koerver, I. Aygün, T. Leichtweiß, C. Dietrich, W. Zhang, J.O. Binder, P. Hartmann, W.G. Zeier, J. Janek, Chem. Mater 29 (2017) 5574–5582. | NCM 내부 미세 공극 · 접촉 손실 (피복이 낮은 이유 후보) | 없음 (`koerver2018_*` 은 다른 논문) |
| 39 | W. Zhang, D.A. Weber, H. Weigand, T. Arlt, I. Manke, D. Schröder, R. Koerver, T. Leichtweiss, P. Hartmann, W.G. Zeier, J. Janek, ACS Appl. Mat. Inter 9 (2017) 17835–17845. | SE 영역의 긴 Li⁺ 경로 (조성 · 두께 효과) | 없음 (`choi2018_*` · `lee2024_*` 가 인용만) |
| 27 | A. Sakuda, A. Hayashi, M. Tatsumisago, Sci. Rep. 3 (2013) 2261. | 황화물 변형성 → 면 접촉 | `sakuda2013_sulfide_mechanical_property` |
| 38 | B.R. Shin, Y.J. Nam, D.Y. Oh, D.H. Kim, J.W. Kim, Y.S. Jung, Electrochim. Acta 146 (2014) 395–402. | EIS 절편 = SE 층 · 반원 해석 · SE 비 효과 | 없음 |
| 48 | S. Ito, S. Fujiki, T. Yamada, Y. Aihara, Y. Park, T.Y. Kim, S.-W. Baek, J.-M. Lee, S. Doo, N. Machida, J. Power Sources 248 (2014) 943–950. | 앞선 88 × 53 mm² 파우치 (표 2 비교) | 없음 (`hippauf2019_*` 가 인용만) |
| 50 | K.M. Shaju, G.V.S. Rao, B.V.R. Chowdari, J. Electrochem. Soc. 151 (2004) A1324–A1332. | 식 (1) 의 V_M (LiNi₁/₃Co₁/₃Mn₁/₃O₂) 출처 | 없음 |
| 55 | Y.-K. Sun, Z. Chen, H.-J. Noh, D.-J. Lee, H.-G. Jung, Y. Ren, S. Wang, C.S. Yoon, S.-T. Myung, K. Amine, Nat. Mater 11 (2012) 942–947. | NCM 내부 공극 (피복 분모 문제) | 없음 |

---

## [미확인] 목록
- NCM622 공급처 · 입도 분포 · 2 차 / 1 차 입자 크기 (SI S1 한 알 판독만) · SE 입경 · 흑연 공급처.
- 손혼합 시간 · 힘 · 슬러리 혼합 기기 · 시간 · 고형분 · 점도 · 예비 혼합 볼 크기 · 볼/분말 비.
- 부하 20 · 28 mg/cm² 의 기준 (복합 전극 ↔ NCM622).
- 운전 중 적층압 (반쪽 · 전셀 · 파우치) · 파우치 492 MPa 가압 방식 (일축 · 등방).
- SE 펠릿 (370 MPa) · 복합 전극 · SE 층의 밀도 · 기공 · 진밀도 · 표 2 두께 측정법.
- GITT · 피복 · 그림 6 시료의 부하 (L/H) · 피복의 오차 · 반복 수.
- 그림 3 의 율별 값이 어느 사이클인지.
- 파우치 405 mAh 의 층 구성 (단면 · 양면 · 층 수).
- hippauf2019 원문에서 ref 18 이 달린 문장 · Doux 2020 의 '낮은 적층압' 문장 (두 원문 미확인).

## 원문 대조 기록 (이 카드 작성 중 직접 확인한 것 · 2026-11-16)
- 서지: 후보 표 메모 (Y.J. Nam, D.Y. Oh, S.H. Jung, Y.S. Jung · J. Power Sources 375 (2018) 93–101) = 원문 첫 쪽 · 머리글 (*"Journal of Power Sources 375 (2018) 93–101"*) 과 같음 · DOI `10.1016/j.jpowsour.2017.11.031` = 첫 쪽 아래 인쇄.  **PDF 문서 정보의 'Journal of Power Sources, 375 (2017) 93-101'** 은 온라인 게재 연도 (2017-11-23) 를 쓴 메타데이터 — 인쇄 권호 연도는 2018 (다른 점 없음 · 후보 표 · 가리킨 카드 셋 모두 2018).  제목의 콜론 뒤 'Comparative' 는 원문 대문자 (후보 표는 소문자 — 표기 차이뿐).
- 숫자: 텍스트 층 + 렌더 이미지로 대조 — 600 rpm · 10 h · 550 °C · 5 h · 1000 rpm · 6 min · 1.4 wt% · 370 MPa · 150 mg · 13 mm · 0.025C · 30 °C · 2.50–4.20/4.25/4.30 V · 80 × 60 · 83 × 63 mm² · 492 MPa · 25 °C · 2.5–4.2 V · < 1 ppm · 10 mV · 5 mHz–1.5 MHz · 3.7 V · 0.025C · 3 h · 0.6C · 60 s · 2 h · 90.13 · 20.29 · 1.72 × 10⁻¹¹ · 0.64 m²/g · 3.2 · 2.8 × 10⁻³ · 0.17 mA g⁻¹ · 130 · 152 · 155 · 28 · 20 mg/cm² · 85 · 18–35 · 25.2 · 17.5 · 5.8 · 9.4 · 92 · 129 · 330 · 121 · 112 · 190 · 184 · 432 · 4.3 V · 111 °C · > 1 h · 110 °C (초록) · 표 1 (13 행) · 표 2 (9 행 + 각주 6) · 0.32 eV · 18 mg/cm² · 58.6 : 39.1 : 2.3 · 20 · 22 mg/cm² (그림 7d) · *"~30 µm"* (그림 8a) — 전부 위치 확인.
- 판독: 그림 5 · 6 은 벡터 표지 중심 (주눈금 정확 일치 · 호 폭 ↔ 표 1 R₂ 0.00–0.06 Ω g) · 그림 3 래스터 화소 (눈금 42.2 px / 20 mAh/g) · SI S3b (1 decade = 627 px · 3.2 · 2.8 mS/cm 인쇄값 재현 3.19 · 2.78).
- 원문 전수 검색 (DEM · discrete element · simulation · porosity · density · springback · stack pressure): DEM · 시뮬레이션 · 기공 · 되돌아옴 · 적층압 낱말 없음 · 'density' 는 에너지 밀도뿐.
- 정본 중복 확인: papers/ 파일 목록 (`nam2026_*` 두 장 = 다른 논문) · DOI · 제목 낱말 · '375 (2018) 93' grep — 카드 없음 (hippauf2019 · lee2024 · nakamura2020 · doux2020 이 인용만).

## 🔗 관련 카드
- 이 논문을 인용한 카드: `hippauf2019_dry_film_ptfe_sulfide_cathode_sheet` (ref 18 · L103 · L274 — §0-1 대조) · `lee2024_shear_force_dry_process_cathode_coverage` (ref 32) · `nakamura2020_dry_coating_ncm_li3ps4_core_shell` (ref 13) · `doux2020_pressure_effects_sulfide_se_jmca` (ref 35).
- 이 논문이 인용한 정본 카드: `sakuda2013_sulfide_mechanical_property` ([27]).
- 바인더 · 습식 ↔ 건식 (정본): `hong2026_sulfide_cathode_binder_digitaltwin` (PTFE ↔ NBR · LPSCl + NCM) · `bielefeld2020_effective_ionic_conductivity_binder` (바인더가 유효 이온전도도에 주는 영향 모델) · `heck2026_densification_sulfide_se_binder_scalable` (HNBR 바인더 SE 시트 치밀화) · `park2026_thiolene_sbr_binder_assb`.
- 피복 · 혼합 공정 (정본): `kim2024_optimal_cathode_composite_mechanical_mixing_se_coverage` · `kim2023_mechanofusion_ncm811_lpscl_core_shell_intimate_contact` · `kawaguchi2017_dry_coating_parametric_na2so4_model_se` · `kawaguchi2018_dry_coating_model_se_particle_powtec` · `kawaguchi2023_doe_electrode_fabrication_dry_coated_ncm_lps` · `wolf2026_extruder_vs_batch_mixing_core_shell_dry_sulfide_cathode` · `frankenberg2025_milling_dry_processed_sulfide_cathode_microstructure` · `schmitt2026_chemomech_stability_dry_cathode_separator_sheets`.
- 건식 전극 (정본): `lee2026_unveiling_ptfe_dry_electrode_digital_twin` · `mun2025_dry_electrode_technology_assb_review`.

## 🗨️ Q&A 로그
<!-- "Q&A 작성해줘" 트리거 시 직전 질문/답 누적 -->
