Repository: yonghoon7153-source/Yonghoon-DEM-DFT

# 📚 LITDB — 문헌 단일 시스템 (**SE·DFT 축 + DEM·MPM 축, 두 트랙**)

> **앞으로 논문은 여기서만 본다.** 여러 곳(db/literature, kb/papers, db/properties, Excel)에 흩어진 문헌을 한 곳에서 생각·참고·비교하기 위한 통합 MD 시스템.

## 왜 트랙이 둘인가
`INDEX.md` 는 argyrodite 전해질 축이라 접촉역학·MPM·건식전극 digest 가 들어갈 자리가
없다. 그래서 한때 64편이 **어느 인덱스에도 없었다**(open_items #7). 축을 나눠 그 구멍을
닫았고, 한 분모로 세면 “159편 중 98편 미언급” 같은 **가짜 미결**이 나온다
(`comparison_vs_ours.md:8`). 분리는 실측 근거가 있는 결정이다 — 합치지 말 것.

⚠ 이 표의 **편수는 적지 않는다.** 손으로 쓴 수는 반드시 낡는다(README 자신이 세 번 틀렸다).
현재값은 `python3 tools/litdb/build_index.py --check` 로 본다.

File: litdb/papers/ncube2026_ionic_interdiffusion_lco_lgps_multiscale.md (part 1 of 2)
<!-- digest 표준 양식 (paper-level STANDALONE). 깊이 기준 = papers/zuo2022_chlorination_cathode_interface.md
     2026-09-22 초판(본문만) → **같은 날 SI(docx) 도착 후 개정**.
     ✅ 이제 SI 전문(Eqs. S1–S34 · Table S1–S3 · Fig. S1–S10 캡션)을 읽었고 SI 그림 13장 중 5장 실독.
     🔴 **이 개정에서 내 초판 비판 ③ 을 정정했다** — "그들은 확산영역 검사를 안 했다" 는 **틀렸다**.
        SI 가 β 판정과 0.4–1.9 ns 창을 명시한다. 정정 전문은 §10-③ 의 ⛔ 블록.
        대신 그 창에서 다시 역산해도 `Table 2` 가 재현되지 않고, **불일치가 종 선택적**이라는
        훨씬 강한 형태로 바뀌었다(Li 4× · P 2× vs Ge ~330× · Co ~500×).
     🆕 SI 만으로 열린 신규 비판 4건: §10-⑮(ε₁₁ −8.94 %) · §10-⑯(압력이 전 도메인 균일)
        · §10-⑰(연속체가 MLMD D 를 안 쓴다) · §10-⑱(수렴검사가 5.55 h 에서만). -->

# Ionic interdiffusion at cathode|solid-electrolyte interface: A machine learning–assisted multiscale investigation and mitigation strategies — Ncube et al. (*J. Energy Storage* **169**, 122678 (2026))

> slug `ncube2026_ionic_interdiffusion_lco_lgps_multiscale` · DOI `10.1016/j.est.2026.122678` · type `계산 100 % (DFT + AIMD + DeePMD MLIP-MD + 1D/2D 연속체)` · PDF `uploads/6b246279-8._Ionic_interdiffusion…pdf` (본문 12 pp, Fig 1–10 · Table 1–2) + **SI `_p8si/p8_si.docx`** (Eqs. S1–S34 · Table S1–S3 · Fig. S1–S10) · digested `2026-09-22` · **SI 반영 개정 `2026-09-22`** · status ✅ · 태그 **[외부]**

> elements: Li, Co, O, Ge, P, S, Nb, Ta
> methods: DFT, AIMD, MD, MLIP

> **저자**: Musawenkosi K. Ncube (UIC 화공) · **Pallab Barai** (ANL ACCESS/AMD — 연속체 담당) · Selva Chandrasekaran Selvaraj (UIC+ANL) · **Larry A. Curtiss** (ANL MSD) · **Anh T. Ngo\*** (UIC+ANL) · **Venkat Srinivasan\*\*** (ANL ACCESS 소장) · 접수 2025-12-05 / 개정 2026-04-30 / 수리 2026-05-10 / 온라인 2026-05-19 · DOE-EERE **Battery Materials Research (BMR)** · ANL 계약 DE-AC02-06CH11357 · **OA 아님** (Elsevier 저작권)
>
> **계보**: 실험 원점 [Sakuda 2010 TEM](ref 18, LCO|Li₂S–P₂S₅ 상호확산 최초 TEM) → [Ohta 2007 LiNbO₃ 코팅](ref 23) → [Yada 2015 고속탐색 LNTO](ref 26, LNTO 제안 + σ 원전) → [**Zhang 2017 ACS AMI 9, 17835**](ref 7 — **Fig. 10c 의 실험 점 전부가 여기서 왔다**) + [Zhang 2018 ACS AMI 10, 22226](ref 27 — 300 사이클 후에도 Co 확산 관측) → **본 논문**(그 실험을 원자~연속체로 설명). 계산 선행은 [**Haruyama 2017**](ref 13, LCO|황화물 cation mixing DFT — *이 논문의 직계 선행*)과 [Barai 2021 Chem. Mater. 33, 5527](ref 43, 양극\|LLZO delamination 연속체 = **§3.3 의 틀 그대로**).

---

## 0. 이 digest 를 읽는 법 — 우리 축과의 관계

우리 현재 원고 축은 **양극 CEI** 이고, 방법은 **0 K MP-hull grand-potential 계면 반응성**(Richards/Ong 2016 계열)이다. 그 축의 자인된 공백이 하나 있다 — `comparison_vs_ours.md` §H 에 그대로 적혀 있다:

> *우리는 무엇이 소모되는지는 말하지만 **얼마나 빨리 · 얼마나 두껍게 · 연속적인지**는 말 못 한다.*

**이 논문은 정확히 그 칸을 채우는 형태의 논문이다.** 같은 질문(양극\|황화물 SE 계면이 왜 망가지나)을 **열역학이 아니라 동역학**으로 친다. 그래서 이 digest 의 목적은 두 가지다:

1. **그들의 사다리(DFT→AIMD→DeePMD→MLMD→1D 상장→2D 셀)를 우리가 베낄 수 있는 형태로 분해**한다 (§4·§7).
2. **그 사다리의 각 이음매가 얼마나 단단한지 감사**한다 — 특히 **MSD→D 이음매**. 결론부터: **거기가 제일 약하다**(§10-②③). 우리가 이 파이프라인을 흉내 낼 때 같은 함정을 밟지 않는 것이 이 digest 의 실질 가치다.

> **⚠ 물질계가 우리와 다르다.** SE 는 **LGPS(Li₁₀GeP₂S₁₂)** 이지 아지로다이트가 아니고, 양극은 **LCO(LiCoO₂)** 이지 NMC 가 아니다. **따라서 어떤 수치도 우리 원장에 이식하지 않는다.** 겹치는 것은 ① 양극이 **LCO** 라는 점(우리 `comp1|LiCoO₂ −0.3227 eV/atom` 과 같은 양극) ② SE 가 **황화물**이라는 점 ③ **완화책이 산화물 중간층**이라는 점 — 우리 Nd-in-situ-인산염과 **경쟁 관계**다.

> **본 digest 에서 실제로 본 그림 (2026-09-22, SI 반영 후)**
> **본문 9/10 + 표 2**: `Fig. 1` `Fig. 2` `Fig. 4` `Fig. 5` `Fig. 6` `Fig. 7` `Fig. 8` `Fig. 9` `Fig. 10` + `Table 2`.
> **SI 5/13**: `Fig. S1`(격자매칭 산점도+VNL 패널) · `Fig. S4`(상변수·압력 분포) · `Fig. S5a`(LNTO 3계면 평형화) · `Fig. S7`(메시·시간간격 수렴) · `Fig. S10`(응력장 + 최대 인장응력 막대).
> **SI 텍스트는 전문을 읽었다** — Eqs. S1–S34 · `Table S1` `Table S2` `Table S3` · Fig. S1–S10 **캡션 전부**.
> **안 본 것**: `Fig. 3`(신경망 모식도 — 본문 서술로 충분) · `Table 1`(표라 PDF 텍스트가 정확) · SI 8장 — `Fig. S2`(LNTO 패리티, 값은 `Table 1` 로 확보) · `Fig. S3`(계면 구조 3종) · `Fig. S5b–d`(LNTO 스냅샷, 캡션에 원자수 있음) · `Fig. S6`(치환 모식도) · `Fig. S8`(2D 메시 + OCP) · `Fig. S9`(성능모델 시간간격 수렴).
> ⚠ **SI 그림 번호 매핑은 우리가 복원한 것**이다 — docx 의 `word/media/image{1..13}` 을 `document.xml` 의 `r:embed` **등장 순서**로 캡션 13개와 1:1 대응시켰다(순서·개수 일치 확인). 파일은 `figures/<slug>/fig_S*.png|jpg` 로 저장.
> ⚠ **docx 변환 한계**: 수식(OMML)의 **위/아래첨자·분수 구조가 평문으로 뭉개진다.** 그래서 Eq. S18·S19 의 **지수 구조는 확인 불가**로 남겼다(§10-⑲). 숫자·표·캡션은 안전하다.
> 그림에서만 읽은 값은 **`figure-read ≈`** 로 표시했다. **우리가 직접 한 산수**는 `*우리 산수*` 로 따로 표시했다(논문 주장 아님).

---

## 1. 한 줄 요약

**LCO\|LGPS 는 전압을 걸지 않아도 상온 3 ns 안에 Co·O 가 LGPS 쪽으로 넘어가 비정질 interphase 를 만들고**(MLMD, 6000+ 원자), 그 계면 확산계수를 1D 상장(phase-field) 연속체에 먹이면 **접촉 24 h 만에 1 μm 이상**의 저항층이 자라 **첫 방전에서 이미 용량이 `figure-read ≈` 126 → 75 mAh/g 로 떨어진다**. **LiNb₀.₅Ta₀.₅O₃(LNTO) 중간층은 이 상호확산을 2 ns 동안 완전히 막는다** — 이유는 Nb⁵⁺/Ta⁵⁺ 가 **산화환원 유연성이 없어** Li 자리를 Co²⁺/³⁺ 가 차지할 때 생기는 전하 불균형을 갚아 줄 수 없기 때문이다(**Li↔Co 치환에너지 LNTO +0.144 eV vs LGPS −1.109 eV**). **그런데 그 대가가 있다** — LNTO 는 LGPS 보다 훨씬 단단해서 방전 중 계면에 인장응력이 몰리고, 실험 방전곡선을 맞추려면 **30 % 계면 박리**를 넣어야 한다. 논문의 최종 메시지는 **"화학적 차단과 기계적 순응을 동시에 만족하는 중간층이 아직 없다"** 이다.

⚠ 단 이 서사에는 **네 겹의 취약점**이 있다(§10 · SI 반영 후):
① **3 ns 는 평형이 아니다** — `Fig. 5` 에서 PE 가 끝까지 내려가고 압력은 끝까지 올라간다. **같은 논문의 `Fig. S5a`(LNTO)가 "수렴한 PE" 를 보여주므로 이건 내부 대조로 판정된다.**
② **`Fig. 7` 곡선과 `Table 2` 의 D 가 서로 재현되지 않는다** — 그리고 **불일치가 종 선택적**이다(Li 4× · P 2× vs **Ge ~330× · Co ~560×**). 이 패턴은 **보정되지 않은 집단 드리프트**의 지문이고, 그 드리프트원이 곧 ①이다.
③ **연속체의 압력이 도메인 전체에 균일**하다(`Fig. S4b`) — 이물종이 0 인 순수상에도 2.64 GPa 가 걸린다 ⇒ 성장 감쇠 지수 0.155 가 **1D 구속의 산물**일 수 있다.
④ 연속체 층의 핵심 수치는 **맞춘 매개변수**다(비활성 LCO 분율 0.6 · 교환전류 ×0.15/×0.2 · 박리 30 %). **그리고 성능 모델은 MLMD 의 D 를 아예 안 쓴다**(`Table S3` 는 문헌 κ·D).

> ⛔ **초판 정정**: 나는 처음에 *"그들은 확산영역 검사를 하지 않았다"* 고 썼다. **틀렸다** — SI 가 β 판정과 **0.4–1.9 ns** 적합창을 명시한다. 철회하고 §10-③ 을 다시 썼다.

---

## 2. 메타 / 동기 / 질문

| 항목 | 내용 |
|---|---|
| **계 1 (문제)** | **LCO(LiCoO₂) \| LGPS(Li₁₀GeP₂S₁₂)** — 고전압 층상 산화물 양극 × 황화물 SE |
| **계 2 (해법)** | **LCO \| LNTO(LiNb₀.₅Ta₀.₅O₃) \| LGPS** — 산화물 중간층 삽입 |
| 던지는 질문 | (a) 상호확산이 **정말 일어나나**, 무엇이 얼마나 움직이나 (b) 그것이 **셀 용량으로 얼마가 되나** (c) LNTO 가 **왜** 막나 (d) 막으면 **끝인가** |
| 문헌 갭 (저자 주장) | Zhang 2017/2018 이 LNTO 의 성능 개선을 실험으로 보였지만 **기전 해설이 없다**. 그리고 Zhang 2018 은 **300 사이클 후 Co 확산을 다시 관측** — 즉 LNTO 도 완전 차단이 아니다. 왜? |
| 방법 갭 (저자 주장) | AIMD 는 수백 원자·수십 ps 가 한계 → **ns·nm 을 못 본다**. 실험은 h–day·μm 이다 → **그 사이가 비어 있다** |
| 그들의 답 | 그 사이를 **MLMD(ns·nm)** 로 한 칸, **연속체(h·μm)** 로 또 한 칸 메운다 |
| ⛔ **안 다룬 것 (저자 자인)** | 고온/열폭주 · 장시간 화학반응 · LNTO 층 **불균일성** · **LNTO\|LGPS 계면**(!) · **탈리튬화(고 SOC) LCO** · **전류 흐름**(*"these simulations do not take into account the effects of current flow"*) |

---

## 3. 핵심 수치 총정리 ★

> ⚠ **전부 소환값이다.** 물질계가 다르므로(LGPS/LCO) 우리 `db/properties/*` 와 같은 표에 놓지 않는다.

### 3a. 계·구조·계면 건설

| 항목 | 값 | 출처 |
|---|---|---|
| 벌크 출처 | LCO · LGPS · **LiNbO₃** 를 Materials Project 에서 | §2.1 |
| LNTO 만드는 법 | **LNO 를 Ta 로 도핑해 LiNb₀.₅Ta₀.₅O₃ 로** (SQS·enumeration 언급 **없음** → 단일 배열 추정) | §2.1 ⚠ |
| LCO 면 | **(100) · (104) · (110)** (문헌 기반) — ⚠ **결과 절에서는 (010)·(104)·(110) 으로 바뀐다**(§10-⑥) | §2.1/§3.1 |
| LGPS 면 | **(100)** — ⚠ 결과·그림 캡션은 **(001)** 로 쓴다(§10-⑥) | §2.1/§3.1 |
| LNTO 면 | **(131)** = 18(→실제 그림엔 **17**) 면 중 **표면에너지 최저** | `Fig. 2d` |
| LNTO 표면에너지 (figure-read) | **(131) ≈ 0.033** ≪ (211) 0.043 · (113) 0.045 · (122) 0.046 · (121) 0.051 · (212) 0.052 · (104) 0.056 · (024) 0.059 · (012) 0.069 · (111) 0.078 · (100) 0.090 · (010) 0.094 · (110) 0.109 · (202) 0.124 · (101) 0.125 · (011) 0.128 · **(001) 0.147 eV/Å²(최대)** | `Fig. 2d` ★ |
| *우리 산수* — 단위환산 | **1 eV/Å² = 16.02 J/m²** ⇒ (131) 0.033 ≈ **0.53 J/m²**, (001) 0.147 ≈ **2.36 J/m²** | — |
| 계면 건설 도구 | **QuantumATK 2022.12 / VNL interface builder**, **Coincidence Site Lattice** 매칭, 평균절대응력 ε_av 로 필터 | §2.2 |
| 변형 배분 | **strain 은 LNTO 또는 LGPS 쪽에 준다** (LCO 는 안 건드림) · SI 패널 확인: `Straining Method = "Strain second surface"` | §2.2 · `Fig. S1` |
| 격자 부정합 (본문) | **< 5 %** | §2.2 |
| 🔴 **격자 부정합 (SI 실물)** | **ε_av = 4.07 %** 인데 그 내역이 **ε₁₁ = −8.94 % · ε₂₂ = +0.58 % · ε₁₂ = −2.69 %** — **한 면내 방향이 9 % 압축**이다. Eq. S4 가 (\|ε₁₁\|+\|ε₂₂\|+\|ε₁₂\|)/3 로 평균내면서 그걸 덮는다 | `Fig. S1` ★★ (§10-⑮) |
| 선택된 계면 (SI 실물) | **6440 원자 · 면적 1353.04 Å² · 벡터각 87.08° · 표면간 회전 119.08° · match #124** | `Fig. S1` |
| 대안 선택지 | 산점도에 **ε_av ≈ 0.3–1 % 짜리 매치가 2–5 × 10⁴ 원자대에 다수 존재**(`figure-read`) — 원자수를 늘리면 변형을 한 자릿수 낮출 수 있었다 | `Fig. S1` |
| 원자수 | AIMD **< 300** · MLMD **> 6 × 10³** (실물: LCO\|LGPS **6440**; LCO\|LNTO **(104) 6800 · (010) 9984 · (110) 10560**) | §2.2 · `Fig. S1` · `Fig. S5b–d` 캡션 |
| 계면 사전완화 | ⚠ **QuantumATK 의 "classical potential" + LBFGS, 힘 < 0.02 eV/Å** — **DFT 가 아니다** | §2.2 ★ |
| 시각화 | **VESTA + OVITO** | §2.1 |

### 3b. DLP 훈련·정확도 (`Table 1`)

| 항목 | LCO\|LGPS | LCO\|LNTO |
|---|---|---|
| AIMD 프레임 수 | **~26,000** | **~18,000** |
| Energy MAE | 4.8 × 10⁻⁵ eV/atom | 9.70 × 10⁻⁴ eV/atom |
| Energy RMSE | 6.4 × 10⁻⁵ eV/atom | 2.14 × 10⁻³ eV/atom |
| Force MAE | 1.8 × 10⁻³ eV/Å | **5.83 × 10⁻² eV/Å** |
| Force RMSE | 2.8 × 10⁻³ eV/Å | **7.97 × 10⁻² eV/Å** |

> 🔑 **LNTO 계의 힘 오차가 LGPS 계의 ~30 배다.** 저자 해명 = 전이금속(Nb/Ta)의 PES 가 복잡하고 강직한 TM–O 골격 때문. **그런데 "LNTO 는 상호확산이 없다" 는 결론이 나온 쪽이 바로 오차가 큰 쪽이다** — 즉 **부정 결과(null result)를 덜 정확한 모델로 냈다**(§10-⑨).

### 3c. 확산계수 `Table 2` (MLMD, **300 K**) ★★

> 단위 m²/s. ✅ **SI 로 정의식 확보** (초판의 "미확인" 해소):
> - **(S8)** `MSD = (1/N) Σᵢ ⟨Δrᵢ(t)²⟩` — N = 계면에 속한 해당 종의 개수
> - **(S9)** `D = MSD(Δt) / (2dΔt)`, **d = 3** ⇒ **D = MSD/(6Δt)** (= 표준 아인슈타인, 우리가 역산에 쓴 바로 그 식)
> - **확산영역 판정**: `MSD(t) ∝ t^β` 로 두고 **β ≈ 1** 인 구간을 확산영역으로 정의. **표본간격 1 ps 와 10 ps 로 평가**했고, *"10 ps 표본간격이 충분히 매끄러운 곡선을 줘서"* 확산영역을 **~0.4 ns ~ ~1.9 ns** 로 잡았다. **그 창 안에서** S9 로 D 를 냈다.
> - ⚠ **β 의 정의식이 SI 에 `β = log(MSD)/log(Δt)` 로 인쇄돼 있다** — 이건 log–log **기울기**가 아니라 **비(ratio)** 다. `MSD = A·t^β` 면 `β = dlog(MSD)/dlog(t)` 이고, 비가 β 와 같아지는 것은 A = 1 일 때뿐이라 **단위에 따라 값이 통째로 달라진다**(SI 단위로 넣으면 log(1e−19)/log(1e−9) ≈ 2.1, Å²·ps 로 넣으면 ≈ 0.2). ⇒ **인쇄된 식대로는 β ≈ 1 이 어떤 단위계에서도 안 나온다.** 실제로는 기울기를 쓴 오타로 보이지만, **인쇄된 형태는 차원적으로 성립하지 않는다**(§10-③b).
> - ⛔ 여전히 미확인: **COM(질량중심) 드리프트 제거 여부** · 계면 종 N 의 선택 기준("associated with the interface" 가 공간 마스크인지 전량인지) · 자유절편 여부. **이 셋이 §10-③ 불일치의 남은 후보다.**

| 원소 | Bulk-LCO (MLMD) | Bulk-LCO (Expt, ref 81,82) | Bulk-LGPS (MLMD) | Bulk-LGPS (Expt, ref 83,84) | **(010)LCO\|(100)LGPS 계면 (MLMD)** |
|---|---|---|---|---|---|
| **Li** | 5.7 × 10⁻¹⁶ | 1 × 10⁻¹⁶ | **4.5 × 10⁻¹⁰** | 1 × 10⁻¹⁰ | **3 × 10⁻¹²** |
| **Co** | 2.1 × 10⁻¹⁷ | — | — | — | **8 × 10⁻¹⁵** |
| **O** | 6.2 × 10⁻¹⁶ | — | — | — | **2 × 10⁻¹²** |
| **Ge** | — | — | 1.06 × 10⁻¹² | — | **4 × 10⁻¹⁴** |
| **P** | — | — | 8.65 × 10⁻¹³ | — | **7 × 10⁻¹²** |
| **S** | — | — | 9.83 × 10⁻¹³ | — | **6 × 10⁻¹³** |

> **여기서 실제로 읽어야 할 세 가지** (논문이 강조하지 않는 것 포함):
> - ⭐ **계면에서 Li 가 벌크 LGPS 보다 150 배 느리다** (3 × 10⁻¹² vs 4.5 × 10⁻¹⁰). **interphase 는 저항이기 전에 이미 Li 수송 병목**이다. 논문은 이 대비를 한 줄도 안 쓴다 — **우리가 쓸 수 있는 자리다.**
> - ⭐ **Co 가 벌크 LCO(2.1 × 10⁻¹⁷) 대비 계면에서 380 배 빨라진다**(8 × 10⁻¹⁵). "Co 가 나온다" 의 정량 근거는 이 한 칸이다.
> - 🔴 **본문 서술이 이 표와 어긋난다.** 본문: *"At the interface, the atomic diffusion coefficients follow the trend: **O > Li > P > S > Ge > Co**"*. **표에서 읽으면 `P(7e−12) > Li(3e−12) > O(2e−12) > S(6e−13) > Ge(4e−14) > Co(8e−15)`** 다. O 와 P 의 자리가 바뀌어 있다(§10-④).

> *우리 산수* — **벌크 LGPS Li D 를 전도도로 되돌리면 실험과 맞지 않는다.**
> Nernst–Einstein(Haven = 1), LGPS 정방정 a = 8.717 Å · c = 12.535 Å · Z = 2 ⇒ Li 20 개/셀 ⇒ n = 2.10 × 10²⁸ m⁻³.
> `σ = nq²D/k_BT` = 2.10e28 × (1.602e−19)² × **4.5e−10** / (1.381e−23 × 300) ≈ **59 S/m ≈ 590 mS/cm**.
> 실측 LGPS 는 **12 mS/cm** (논문 intro 가 직접 인용) ⇒ **≈ 49 배 과대**. 그들이 검증 앵커로 쓴 "Expt 1 × 10⁻¹⁰" 조차 같은 식으로 **≈ 130 mS/cm ≈ 11 배**가 나온다 ⇒ ref 83(QENS)·84 의 그 수치는 **국소 점프 확산계수**이지 거시 트레이서 D 가 아닐 가능성이 높다.
>
> 🔴🔴 **그리고 SI 가 이 산수를 *그들 자신의 표로* 확인해 준다 (초판에서 "우리 산수" 였던 것이 이제 *내부 불일치*로 승격).**
> `Table S3`(성능 모델 입력)은 **κ_LGPS = 1.0 S/m = 10 mS/cm** (ref 15 = Kato 2020, **실험값**)를 쓴다.
> 즉 **같은 논문 안에서 같은 물질의 Li 수송이 두 값으로 존재한다** — MLMD 가 준 4.5e−10 m²/s(≈ 590 mS/cm)와 연속체가 쓴 10 mS/cm. **≈ 50 배 차이이고, 논문은 이 둘을 한 번도 나란히 놓지 않는다.**
> 같은 일이 LCO 에서도 일어난다: MLMD 벌크 LCO Li **5.7e−16** vs `Table S3` **D_LCO = 2.0e−14 m²/s**(ref 16 = Guo 2010) — **35 배**, 역시 문헌값을 썼다.
> ⇒ **"계산 Li D 가 실험 범위 안에 든다 → 방법 검증됨" 은 그들 자신의 연속체 층이 그 D 를 안 쓴다는 사실과 충돌한다**(§10-⑰).

### 3d. 열역학 — 단 두 개의 수 (§3.2)

| 항목 | LCO\|LNTO | LCO\|LGPS | 해석 |
|---|---|---|---|
| **Li↔Co 치환에너지** | **+0.144 eV** | **−1.109 eV** | 음수 = 자발 ⇒ LGPS 에서는 Co 가 Li 자리로 들어가는 것이 **에너지적으로 이득** |
| **부착일 W_ad (300 K)** | **1.5605 eV/Å²** | **0.7306 eV/Å²** | LNTO 계면이 **2.14 배** 더 붙어 있다 |
| *우리 산수* — W_ad 환산 | **≈ 25.0 J/m²** | **≈ 11.7 J/m²** | ⚠ **둘 다 실험 고체-고체 부착일(통상 0.2–3 J/m²)의 한 자릿수 위**다 |

> ⚠⚠ **W_ad 단위 경고 — 이건 우리 자신의 기록된 아티팩트와 같은 종류다.**
> 우리 `adhesion_calibration_decision_2026_05_17.md` 가 **rigid-분리 W_ad 의 dangling-bond 과대**(실험 0.2–0.4 vs 우리 45–225 J/m²)를 이미 판정해 뒀다. Ncube 의 25.0 / 11.7 J/m² 는 **정확히 그 밴드**다. ⇒ **절대값 인용 금지, 비(2.14×)만 인용 가능.** 우리 v2 melt-quench W_ad(1.107 J/m² 계열)와 **같은 표에 놓지 않는다.**
>
> ⛔ **치환에너지의 정의가 없다.** 참조상태(Co 를 어디서 가져오나 — LCO 벌크? 금속 Co? 화학퍼텐셜?) · 전하규약 · 슈퍼셀 크기 · 자리 샘플링(어느 Li 자리인가) · 스핀 상태 — **하나도 안 적혀 있다.** 우리 규율(보고량 카드 §1–3)로 보면 **이건 스칼라 보고량이 정의되지 않은 상태**다(§10-⑦).

### 3e. 연속체 — interphase 성장 (§3.1 말미, `Fig. 8`)

| 항목 | 값 | 출처 |
|---|---|---|
| 상변수 판정 | **> 0.95 = LGPS · < 0.05 = LCO · 그 사이 = interphase** | 본문 |
| 성장 법칙 | **Thickness = 0.265 · t^0.155** (Eq. 5) | 본문 + `Fig. 8c` |
| 시간 지수 해석 | **0.155 ≪ 0.5** ⇒ **damped diffusion** (정상 Fick 이면 0.5) | 본문 |
| ⚠ **단위** | **t 는 초(s), 두께는 μm** — *우리 산수*로 확정(아래) · **논문 Eq. (5) 에 단위가 없고 `Fig. 8c` 의 x축은 hr 다** | §10-⑤ ★ |
| interphase 두께 (figure-read) | **≈ 1.1 μm @ 3 h** · **≈ 1.5 μm @ 25 h** · **≈ 1.75 @ 50 h** · **≈ 2.0 μm @ 150 h** | `Fig. 8c` |
| 본문 headline | **"24 h 안에 1 μm 이상"** | §3.3 |
| 국소 압축 압력 (figure-read) | **≈ 1.3 GPa @ 5 h** → **≈ 2.0 @ 25 h** → **≈ 2.6 GPa @ 150 h** (계속 상승) | `Fig. 8c` 우축 ★ |
| 150 h 농도 (figure-read, kmol/m³) | **O**: 0(LGPS) → **≈ 58**(interphase) → **100**(LCO) · **Co**: 0 → **≈ 28** → **≈ 50** · **S**: ≈ 40 → **≈ 33** → 0 · **P**: ≈ 7 → ≈ 7 → 0 · **Ge**: ≈ 4 → ≈ 3.5 → 0 | `Fig. 8b` |

> *우리 산수* — **Eq. (5) 의 t 는 초다. (SI 로 독립 확인됨)**
> t = 24 h 를 **시간**으로 넣으면 0.265 × 24^0.155 = **0.43 μm** ⇒ 본문의 *"1 μm 이상"* 과 모순.
> t = 24 h = **86,400 s** 로 넣으면 0.265 × 86400^0.155 = **1.55 μm** ✔ 본문과 일치.
> 검산: 150 h = 540,000 s → **2.05 μm** ✔ `Fig. 8c` figure-read 2.0 과 일치. 50 h → 1.73 ✔. 5 h → 1.21 ✔.
> ✅ **SI 독립 검산**: `Fig. S7a` 가 **5.55 h 에서 두께 ≈ 1.17 μm**(figure-read)를 준다. 5.55 h = **19,980 s** → 0.265 × 19980^0.155 = **1.23 μm** (오차 5 %). **시간으로 넣으면 0.34 μm 로 3.4 배 틀린다.** ⇒ t = 초 확정.
> ⚠ 그리고 **5.55 h 라는 이상한 값 자체가 단서**다 — 20,000 s 다. 저자들은 내부적으로 **초 단위로 작업**하고 있다.
> ⇒ **그래도 논문 어디에도 단위가 안 적혀 있다.** 이 식을 옮겨 쓸 사람은 3.6 배 작은 값을 얻는다.

> 🔑 **interphase 는 "Co 가 좀 섞인 층" 이 아니다.** `Fig. 8b` 를 읽으면 interphase 의 Co 농도가 **LCO 의 56 %**, O 는 **58 %** 인데 동시에 S 가 **LGPS 의 83 %** 로 살아 있다. 즉 **두 상이 거의 반씩 섞인 두꺼운 혼합층**을 상정한 모델이다. 실험 TEM 이 보는 수 nm~수십 nm interphase 와는 **정성적으로 다른 그림**이다(§10-⑧).

> 🔴🔴 **`Fig. S4b` 실독 — "국소 압력" 이 국소가 아니다.**
> 압력 분포를 −3 ~ +3 μm 전 구간에 그려 놓았는데 **완전히 평평하다**: t = 3 h 에 `figure-read ≈` **1.28 GPa**, t = 150 h 에 **2.64 GPa** — **순수 LGPS 인 x = −3 μm 와 순수 LCO 인 x = +3 μm 에서도 똑같다.** 계면 경계(±0.5 μm @3 h, ±1 μm @150 h)에만 얇은 스파이크가 있을 뿐이다.
> 그런데 Eq. S17 은 화학변형을 `ε_ch = Ω_i,k · c_i,k` 로 준다 — **이물종 농도가 0 인 곳에서는 응력원이 없어야 한다.** 그럼에도 2.64 GPa 가 걸려 있는 이유는 **1D 평면·측방 구속 기하에서 `∇·σ = 0` 이면 축응력이 균일해야 하기 때문**이다. 즉 **응력이 빠져나갈 자유표면이 없다.**
> ⇒ **`Fig. 8c` 의 2.6 GPa 는 "interphase 의 국소 압력" 이 아니라 1D 구속이 도메인 전체에 부과한 값**이다. 그리고 Eq. S15 `D = D⁰·exp(−Ω p/RT)` 가 그 압력을 쓰므로, **성장 감쇠(지수 0.155)를 만드는 damping 이 3 μm 떨어진 순수 벌크에까지 똑같이 걸린다.** 본문은 *"compressive stresses do not change significantly with location"* 이라고 **관찰로만 적고 모델 경고로 읽지 않는다**(§10-⑯).
> ✅ 부수 성과: 내 `Fig. 8c` figure-read(1.3 @5 h · 2.6 @150 h)가 `Fig. S4b`(1.28 · 2.64)로 **독립 검증**됐다.

### 3e-2. 연속체 파라미터 — `Table S1` · `Table S2` · `Table S3` (SI, 신규) ★★

**`Table S1` — 종별 입력 (상호확산 모델)**

| | Li | Co | O | Ge | P | S |
|---|---|---|---|---|---|---|
| 전하 | +1 | **+3** | −2 | +4 | +5 | −2 |
| 이온반경 (Å) | 0.76 | **0.685** | **1.3** | 0.53 | 0.31 | **1.38** |
| LCO 화학량 | 1 | 1 | 2 | 0 | 0 | 0 |
| LGPS 화학량 | 10 | 0 | 0 | 1 | 2 | 12 |
| LCO 초기농도 (kmol/m³) | 전하중성 | 50 | 100 | 0 | 0 | 0 |
| LGPS 초기농도 | 전하중성 | 0 | 0 | 3.39 | 6.79 | 40.76 |

> ✅ *우리 검산* — **농도·몰부피는 내부적으로 완전히 일관된다.** V_LCO = 2.0e−5 m³/mol → 1/V = 50 kmol/m³ ✔(Co), ×2 = 100 ✔(O). V_LGPS = 2.94e−4 → 3.40 kmol/m³ ✔(Ge), ×2 = 6.79 ✔(P), ×12 = 40.76 ✔(S). 결정학 값과도 맞는다(LCO 1.94e−5 · LGPS 2.87e−4 m³/mol).
> 🔴 *우리 검산* — **그런데 이온반경이 Shannon 과 크게 다르다.** Shannon(CN 6): **S²⁻ = 1.84 Å** 인데 표는 **1.38** (−25 %); **O²⁻ = 1.40** 인데 **1.30** (−7 %). ⇒ **S/O 반경비가 1.31 → 1.06 으로 압축**된다. 이 비는 Eq. S17–S19 에서 **화학변형 → 압축응력 → D 감쇠 → 성장지수 0.155** 로 곧장 전파되는 **하중 지지 파라미터**다(§10-⑳). (Co³⁺ 도 Shannon LS 0.545 / HS 0.61 인데 표는 0.685 — 출처 미상.)

**`Table S2` — 연속체 상수 (상호확산 모델)**

| 파라미터 | 값 | 출처 |
|---|---|---|
| c_LCO / c_LGPS | 50.0 / 3.396 kmol/m³ | 계산 |
| V_LCO / V_LGPS | 2.0×10⁻⁵ / 2.94×10⁻⁴ m³/mol | 계산 |
| T | **300 K** | — |
| 상장 이동도 L | **10⁻¹⁷ m³/J·s** | **가정(Assumed)** |
| 상장 기울기에너지 W | **4.0 J/m** | ref 1 (Hu 2014) |
| **E (LCO)** | **200 GPa** | ref 12 = **Qi 2014** |
| **E (LGPS)** | **20 GPa** | ref 13 = **Deng 2015/2016** ★ |
| ν (LCO) / ν (LGPS) | 0.3 / 0.3 | **둘 다 가정** |

**`Table S3` — 성능(2D) 모델 상수**

| 파라미터 | 값 | 출처 |
|---|---|---|
| σ_e (LCO) | 0.1 S/m | ref 14 (Tukamoto 1997) |
| **κ (LGPS, 이온)** | **1.0 S/m = 10 mS/cm** | ref 15 (Kato 2020) — **실험값** 🔴 |
| **D_Li (LCO)** | **2.0×10⁻¹⁴ m²/s** | ref 16 (Guo 2010) — **실험/문헌값** 🔴 |
| OCV (LCO) | 다항식 | ref 16 (Guo 2010), `Fig. S8b` |
| Ω_Li,LCO | 2×10⁻⁶ m³/mol | ref 3 (Barai 2021) |
| **E (LCO) a축 / c축** | **260 / 50 GPa** | ref 12 (Qi 2014) — **5.2배 이방성** |
| E (LGPS) | 20 GPa | ref 13 (Deng) |
| Bruggeman β | 1.5 | ref 17 |

> 🔴 **`Table S3` 의 캡션이 이 논문 것이 아니다**: *"…for capturing interfacial delamination at **NMC\|LBCO\|LLZO** interfaces…"*. 이 논문은 **LCO\|LNTO\|LGPS** 다. **ref 3 = Barai 2021(가넷 LLZO 박리 논문)에서 통째로 복사된 흔적**이고, §3.3 이 그 논문의 틀을 그대로 옮겨왔다는 읽기를 뒷받침한다.

### 3f. 연속체 — 셀 성능 (§3.3, `Fig. 10`)

| 항목 | 값 | 출처 |
|---|---|---|
| 방전율 | **0.1 C** | §3.3 |
| 실험 대조군 출처 | **Zhang 2017 ACS AMI 9, 17835** (= ref 7) — `Fig. 10c` 의 원·그 3계 전부 | `Fig. 10c` 주석 |
| 방전 용량 (figure-read, 3.5 V 컷오프) | **LCO\|LE ≈ 126** · **LCO\|LNTO\|LGPS ≈ 113** · **LCO\|LGPS ≈ 75 mAh/g** | `Fig. 10c` ★ |
| *우리 산수* — 유지율 | LGPS = LE 의 **≈ 60 %** · LNTO = LE 의 **≈ 90 %** ⇒ **LNTO 가 손실의 ~3/4 을 회복** | — |
| LCO 내부 정수압 범위 | **−2 GPa ~ +1.5 GPa** | §3.3 + `Fig. 10b` |
| **최대 인장응력 @ 양극/SE 계면 (SI 실독)** ★★ | **액체 ≈ 8 · LGPS ≈ 50 · LLZO ≈ 500 · LNTO/LGPS ≈ 400 MPa** (`figure-read`) · 그림이 직접 두 무리로 라벨링: **"No interfacial delamination"**(액체·LGPS) vs **"Interfacial delamination possible due to higher stress"**(LLZO·LNTO/LGPS) | `Fig. S10e` (초판 "미확인" 해소) |
| ┗ 본문 vs SI | 본문 *"> 500 MPa"*(LLZO) · SI 캡션 *"around 400 MPa or larger"*(LLZO·LNTO 둘 다) — 같은 메시지, 숫자만 느슨 | §3.3 ↔ `Fig. S10` 캡션 |
| ┗ 응력장 (SI 실독) | (a) 액체·(b) LGPS 는 **SE 영역이 균일한 ~0 GPa**, (c) **LLZO 는 SE 영역까지 얼룩**(응력이 단단한 SE 로 전달), (d) LGPS+LNTO 는 계면을 따라 **얇은 LNTO 띠**만 응력. 컬러바 **−3 ~ +2 GPa** (본문 `Fig. 10b` 는 −2 ~ +1.5 — 범위가 다르다) | `Fig. S10a–d` |
| ⛔ **박리 판정 기준이 없다** | 인장응력 4점을 두 무리로 나눴을 뿐 **계면 강도(adhesion strength)와 비교하지 않는다.** 정작 그들은 **W_ad 를 계산해 놓고**(1.5605 / 0.7306 eV/Å²) 그것을 응력 기준으로 환산하지 않았다 | §10-⑬b ★ |
| LNTO 이온전도도 (소환, ref 26) | **1 × 10⁻⁴ S/m = 1 × 10⁻⁶ S/cm** | §3.3 |
| **맞춘 매개변수 4개** | ① 열화 LCO 두께 **1 μm** (1D 상장에서) ② 그 안의 **비활성 LCO 분율 0.6** ③ 교환전류밀도 **×0.15**(LGPS) / **×0.2**(LNTO) ④ **계면 박리 30 %**(LNTO) | §3.3 ★ |
| 민감도 (저자 보고) | 열화분율 +10 % → 용량 **−10~12 %** / 교환전류 ±10 % → 용량 ±1~2 % / 박리·교환전류 ±10 % → ±1~3 % / LE 계 kinetic·transport ±10 % → ±2–3 % | §3.3 |
| 박리 상한 근거 | **> 70 % 박리는 배제** — W_ad 가 LGPS 보다 크므로 | §3.3 |

> 🔑 **민감도 표의 내부 긴장**: 저자는 *"cell performance is not extremely sensitive to these fitting parameters"* 라고 세 번 쓰는데, **정작 지배적인 매개변수(열화 LCO 분율)는 +10 % → −10~12 % 로 거의 1:1 이다.** 둔감한 것은 **부차적 매개변수 3개**뿐이다. 이 문장은 그대로 인용하면 안 된다(§10-⑦).

---

## 4. 계산 방법 — 층별 전부 ★★

> 이 절이 이 digest 의 실무 핵심이다. **우리가 같은 사다리를 놓을 때 필요한 조건 전부**를 층 단위로 적는다.

### 4.0 사다리 전체 그림 (`Fig. 1` 실독)

`Fig. 1` 은 4 상자 + 이음매 3개다. **각 이음매에 무엇이 흐르는지가 라벨로 찍혀 있고, 그것이 이 논문의 설계다**:

```
Initial Atomic Structures
      ↓
 [AIMD & DFT]  ──"Training dataset · timescale: ps, length scale: Å"──→ [ML MODEL TRAINING]
                                                                              ↓ "Deep Learning Potential"
                                                                      [ML MOLECULAR DYNAMICS]
                                            ──"Ion transport coefficients"──→ [CONTINUUM MODELING]
      "Results · ns, nm" ↓                                                   ↓ "Results · h, µm"
                                        [ANALYSIS]
```

**이음매가 정확히 3개이고, 흐르는 것은 ① 프레임(좌표·에너지·힘·virial) ② 포텐셜 ③ 확산계수 하나뿐이다.** 특히 ③ — **MLMD → 연속체로 넘어가는 것이 오직 D 뿐**이라는 점이 이 설계의 강점이자 급소다. 구조·상·반응식은 안 넘어간다.

### 4.1 층 1 — DFT (VASP)

| 항목 | 값 |
|---|---|
| code | **VASP 5.4.4** |
| 범함수 | **GGA-PBE**, **spin-polarized** |
| pseudo | **PAW** (VASP 공급) |
| **DFT+U** | **Dudarev**, **Co 3d 에 U = 5.9 eV** (LCO 에만) |
| ecut | **600 eV** |
| k-점 | **Γ-only**, *"k-mesh set according to the respective lattice parameters"* (⚠ 실제 격자는 미기재) |
| 수렴 | SCF **10⁻⁴ eV** · 이온 완화 **10⁻³ eV** |
| vdW | **없음** (D3 언급 0) |
| 표면 | 진공 **15 Å** + **dipole correction** |
| 표면에너지 식 | `σ = (E_slab − n_slab·E_bulk) / 2A` (양면 대칭 슬랩 가정) |
| **무질서 처리** | ⚠ **명시 없음.** LNTO 의 Nb/Ta 반반 배열을 SQS·enumeration·평균장 중 무엇으로 했는지 **한 줄도 없다** → 단일 배열 추정 |

### 4.2 층 2 — AIMD (훈련데이터 생성기)

| 항목 | 값 |
|---|---|
| 앙상블 | **NVT**, **Nosé–Hoover** |
| 온도 | **300 – 900 K** |
| 셀 섭동 | **±15 % 부피 변형**(구성 다양성 확보용) |
| 길이 | 각 온도 **≥ 5 ps**, dt **1 fs** (→ ≥ 5000 프레임/온도) · **변형 셀은 ≥ 0.1 ps 만** |
| 원자수 | **< 300** |
| 데이터 변환 | **dpdata** → `box/coord/energy/force/virial.npy` |
| 분할 | **train : valid = 85 : 15** (누수 방지 명시) |
| 총량 | LCO\|LGPS **~26,000** · LCO\|LNTO **~18,000** 프레임 |

> ⚠ **훈련 궤적에 "반응한 계면" 이 있는가?** AIMD 는 DFT 로 최적화된 (미반응) 구조에서 ≥ 5 ps 씩 돌린 것이다. 그런데 프로덕션 MLMD 는 **3 ns 동안 비정질 interphase 를 새로 만든다.** 그 구조가 훈련 분포 안인지 밖인지 **논문은 묻지 않는다** — **능동학습도, 외삽 지표(γ 류)도, 앙상블 불일치도 없다**(§10-⑨).

### 4.3 층 3 — DLP (DeePMD)

| 항목 | 값 |
|---|---|
| 구현 | **DeePMD-kit v2.2.7** (TensorFlow) · **smooth edition (DeepPot-SE)** |
| 절단반경 R_c | **6.0 Å** (두 계 동일) |
| embedding net | **3층 × (25, 50, 100)** 뉴런 |
| fitting net | **3층 × 240** 뉴런 |
| 학습 스텝 | **≥ 1 × 10⁶** |
| 학습률 | **10⁻³ → 3.51 × 10⁻⁸**, exponential decay, decay step **5000** |
| 손실 | 에너지·힘 MSE (virial 가중은 미기재) |
| 검증 그림 | `Fig. 4`(LCO\|LGPS) · `Fig. S2`(LCO\|LNTO) — ⚠ **"predicted vs *training* data"** 로 서술 |

### 4.4 층 4 — MLMD (프로덕션)

| 항목 | 값 |
|---|---|
| 엔진 | **LAMMPS + DeePMD-kit** |
| 원자수 | **> 6000** |
| 사전 최소화 | **Polak–Ribière CG**, tol E **10⁻¹⁸ eV** · F **10⁻²⁰ eV/Å** (⚠ 비현실적으로 빡빡한 숫자 — 오기 가능성) |
| 앙상블 | **NVT**, **Nosé–Hoover**, **~300 K**, damping **10⁻² (ps)** |
| dt | **10⁻³ ps = 1 fs** |
| 길이 | LCO\|LGPS **≥ 3 ns** (3계면) · LCO\|LNTO **2 ns** (3계면) |
| 시드 | ⚠ **언급 0** — 계면당 **단일 궤적**으로 읽힌다 |
| 전압/전류 | **없음** (저자 자인) |
| SOC | **완전 리튬화 LCO** 고정 |

### 4.5 층 5 — 연속체 (Barai 담당)

> ✅ **SI 로 전부 확보됐다** (초판의 "SI 미보유 → 재현 불가" 해소). 아래는 SI 식 번호 그대로.

**(i) 1D "interdiffusion model" — interphase 성장** (ref 1 Hu 2014 · ref 2 Kumar 2018 계열)

| 식 | 내용 |
|---|---|
| **S10** | **국소 전하중성** `Σ zᵢcᵢ = 0` — 모든 위치에서 |
| **S11** | 플럭스 = 화학퍼텐셜 구배(확산) + 전위 구배(이동) `Jᵢ = (Dᵢcᵢ/RT)∂μᵢ/∂x + (FzᵢcᵢDᵢ/RT)∂φ/∂x` |
| **S12** | **외부 전류 0** ⇒ `Σ zᵢJᵢ = 0` |
| **S13** | 전위 구배를 소거해 얻은 **상호확산계수 행렬** `Jᵢ = −Σ D_ij ∂c_j/∂x`, `D_ij = Dᵢδ_ij − Dᵢzᵢz_jcᵢ/(Σ z_k c_k D_k) · (D_j − D_Li)` — **Li 를 기준종(reference species)으로 소거** |
| **S14** | `∂cᵢ/∂t = ∂/∂x (Σ D_ij ∂c_j/∂x)` |
| **S15** ★ | **압력 의존 확산** `Dᵢ = Dᵢ⁰ · exp(−Ωᵢp/RT)` — **압축(p>0)이 D 를 지수적으로 깎는다.** 이게 지수 0.155 의 물리 전부 |
| **S16** | `∇·σ = 0`, `σ = C_el·(ε_tot − ε_ch)` — **선형탄성** |
| **S17–S19** | 화학변형 `ε_ch = Ω_i,k·c_i,k`, 몰부피는 **이온반경 비**에서 (⚠ 지수 구조 docx 에서 뭉개짐, §10-⑲) |
| **S20** | `p = −(σ₁₁+σ₂₂+σ₃₃)/3`, **압축이 양수** |
| **S21** | **Allen–Cahn 상장** `∂ξ/∂t = L[W ∂²ξ/∂x² − ∂f_ch/∂ξ]`. 이동도 **L 도 S15 로 압력 스케일** |
| **S22–S23** | 화학자유에너지 `f_ch` = (Ge,P,S 는 LGPS 쪽 우물)+(Co,O 는 LCO 쪽 우물)+**이중우물 2ξ²(1−ξ)²**, 보간 `h(ξ)=ξ³(6ξ²−15ξ+10)` |

- **도메인**: 총 **6 μm** (초기 LCO 3 μm + LGPS 3 μm), 계면 x = 0, **총 두께 고정**.
- **이산화**: 자체 **유한요소(FE)** 솔버. **Δx = 10 nm · Δt = 10 s** (`Fig. S7` 의 녹색 표시. ⚠ SI 본문은 *"5 seconds"* 라고 써서 그림과 어긋난다).
- 저자 자인: 실제 양극 입자는 **8–12 μm** 라 3 μm 면 중심 근처까지 가서 **평면 데카르트 가정이 성립 안 하는데도** 단순화를 위해 평면으로 갔다.

**(ii) 2D "performance model" — 전압-용량** (ref 3 = **Barai 2021** 틀)

| 식 | 내용 |
|---|---|
| **S24** | `∇(σ_LCO∇φ_s) = 0` (전자) · `∇(κ_LGPS∇φ_e) = 0` (Li⁺) — **양쪽 다 단일이온 전도 가정** |
| **S25** | **Butler–Volmer** `i_BV = i₀·exp(Δμ_e/2RT)·[exp(Fη/2RT) − exp(−Fη/2RT)]` |
| **S26** | `i₀ = i₀,ref·(c_s/c_s,max)^0.5·((c_s,max−c_s)/c_s,max)^0.5` |
| **S27** | `η = φ_s − φ_e − U + Δμ_e/F` |
| **S28** | **응력–전기화학 결합** `Δμ_e = −(σ_kk/3)·Ω_Li,LCO` |
| **S29–S30** | `∂(ε_s c_s)/∂t = ∇(D_s,eff∇c_s)`, `D_s,eff = D_s·(1−c_s/c_s,max)^β'·ε_s^β`, **β = 1.5(Bruggeman) · β' = 1.0** — **ε_s = 활성 양극 분율** ← 여기가 "비활성 0.6" 이 들어가는 자리 |
| **S31–S34** | `∇·σ = 0`, `ε_el = ε_tot − ε_ch`, **a/c 축 이방성 변형** `ε_a`, `ε_c` (ref 11 Reimers & Dahn 1992 의 격자상수) |

- **LGPS 는 등방·화학변형 0**(단일이온 전도라 농도가 안 변함) ⇒ **응력원이 아니다**.
- **소성·점소성 없음** (저자 명시). 계면은 **변위 연속** 조건 ⇒ 응력은 불연속 가능.
- **MATLAB 자체 FEM 솔버**, **Δt ≈ 5 s** (`Fig. S9c`). **공간 해상도 수렴은 안 했다** — 저자 자인: *"grain size, and their orientation, is dependent on the grid size, which may not be ideal but is still being used for computational simplicity."*

> 🔴 **가장 중요한 구조적 발견**: `Table S3` 를 보면 **성능(2D) 모델은 MLMD 의 D 를 안 쓴다** — κ_LGPS 도 D_Li,LCO 도 **문헌 실험값**이다. MLMD 의 D 가 들어가는 곳은 **1D 상호확산 모델뿐**(`Table S1` 마지막 행: *"Ionic diffusivity in each phase — Extracted from Table 2"*). ⇒ **`Fig. 1` 이 그리는 "MLMD → 연속체" 이음매는 실제로는 절반만 연결돼 있다**(§10-⑰).

---

## 5. 결과 — 절별 상세 (그림 실독 포함)

### 5.1 §3.1 — LCO\|LGPS 는 상온에서 반응한다

**세 계면을 만들었다**: (110)·(104)·(010) LCO × (001)LGPS. 각 **≥ 3 ns**.
🔴 **셋 중 하나만 반응한다.** *"there is no significant Co interdiffusion found at (110)LCO\|(001)LGPS and (104)LCO\|(001)LGPS interfaces."* ⇒ **상호확산은 물질쌍의 성질이 아니라 면(facet)의 성질**로 나왔다. 초록은 이 조건을 떼고 *"the LCO\|LGPS interface permits interdiffusion"* 이라고 일반화한다(§10-①).

**`Fig. 5` (실독) — "2 ns 에 평형" 주장의 근거이자 반증**
- (a) **T**: 300 K 중심, ±10 K 요동. 정상. (c) **KE**: 520–540 eV 요동. 정상.
- (b) **PE**: `figure-read ≈` **−5.398 → −5.452 eV/atom**, **끝까지 단조 감소**. 본문 "0→2 ns 에 44 meV 감소 후 무시할 만큼" 이라는데, **figure-read 로 2 ns 시점이 ≈ −5.437 이고 3.1 ns 까지 다시 ≈ 15 meV/atom 이 더 떨어진다** — 총 낙폭의 **≈ 1/3 이 "평형" 이라고 선언한 뒤에 일어난다.**
- (d) **P**: `figure-read ≈` **0.8 → 2.8 bar/atom**, **끝까지 단조 증가**. 본문은 *"pressure profile follows the same trend as the potential energy"* 라는데 **PE 는 내려가고 P 는 올라간다** — 같은 추세가 아니라 반대 부호의 드리프트다.
- ⇒ **`Fig. 5` 는 "평형에 접근" 이 아니라 "반응이 진행 중" 을 보여준다.** 이것이 §10-② 의 뿌리다.
- *우리 산수*: 44 meV/atom × **6440 원자**(`Fig. S1` 실물) ≈ **283 eV** 의 발열. 열적 이완이 아니라 **화학반응 규모**다.

> ✅✅ **`Fig. S5a` (SI 실독) 가 이 판정을 *논문 자신의 대조군*으로 확정해 준다.**
> LNTO 3계면(104 파랑 · 010 주황 · 110 초록)의 T·PE 를 2 ns 로 그린 그림인데, **PE 가 진짜로 평탄해진다** — 104 는 ~0.8 ns, 010·110 은 ~1.3 ns 이후 육안으로 평평하고 마지막 0.5 ns 는 잡음뿐이다.
> ⇒ **"수렴한 PE 곡선이 어떻게 생겼는지" 를 같은 논문이 같은 코드로 보여준다.** 그 기준으로 보면 **`Fig. 5b`(LGPS)는 명백히 수렴하지 않았다.** 이건 취향 문제가 아니라 **논문 내부 대조로 판정된다.**
> *우리 산수* — 총 PE 낙폭(그림은 총 eV, 본문 `Fig. 5` 는 eV/atom 이라 단위가 다르다):
> **(104) ≈ 70 eV / 6800 원자 = 10.3 meV/atom · (010) ≈ 160 eV / 9984 = 16 meV/atom · (110) ≈ 260 eV / 10560 = 24.6 meV/atom** — 전부 `figure-read`.
> 🔑 **두 방향으로 읽힌다**: ① LGPS(44)가 LNTO(10–25)보다 **2–4배 더 발열** ⇒ 반응이 진짜로 더 크다 ✔ ② **그런데 LNTO 도 10–25 meV/atom 을 떨군다** — 상호확산이 0 인데도. 그건 **초기 배치의 변형 이완**일 수밖에 없다 ⇒ **LGPS 의 44 meV/atom 중 상당 부분도 화학이 아니라 이완일 수 있다**(§10-⑩ 강화, 특히 ε₁₁ = −8.94 % 를 생각하면).

**`Fig. 6` (실독) — 상호확산 스냅샷**
- 0 ns: 왼쪽 LCO(적/청 규칙 격자) \| 오른쪽 LGPS(녹/황) — **면도날처럼 날카로운 계면**.
- 1.5 ns: 계면 오른쪽에 **적(O)·청(Co) 가 흩뿌려진 비정질 띠**가 생김. **적(O) 이 청(Co) 보다 훨씬 깊이 침투**한다 — 붉은 점이 LGPS 안쪽 멀리까지 보인다.
- 3 ns: 그 띠가 더 넓고 더 짙어짐. **LCO 본체는 끝까지 결정성을 유지** — 즉 LCO 가 통째로 녹는 게 아니라 **표면 몇 층이 벗겨져 LGPS 로 들어가는** 그림이다.
- ⛔ **스케일바가 없다** → 침투 깊이를 nm 로 읽을 수 없다. `figure-read` 로 상자 길이 대비 **혼합대 ≈ 20–25 %** 정도.

**`Fig. 7` (재독 2026-09-22, SI 반영) — MSD. 이 논문에서 제일 조심할 그림** ★★

> ⛔⛔ **정정 — 내 초판이 틀렸다.** 초판은 *"여섯 곡선 전부가 전 구간에서 위로 휘므로 확산영역이 아니다"* 라고 적고, 마치 **그들이 확산영역 검사를 안 한 것처럼** 읽히게 썼다. **그건 틀렸다.**
> SI 는 **β 판정을 명시적으로 했고, 창을 잘랐다**: `MSD ∝ t^β` 로 두고 **표본간격 1 ps·10 ps** 로 β 를 평가해 **~0.4 ns ~ ~1.9 ns** 를 확산영역으로 정의한 뒤 **그 창 안에서만** S9 를 적용했다.
> ⇒ *"전 구간에서 적합했다"* 는 **철회한다.** 아래는 그 창 안에서 다시 계산한 결과이고, **결론은 오히려 강해졌다.**

- 축: **MSD (m²) 0 – 2.5 × 10⁻¹⁹** vs **Time (ns) 0 – 2.45**. 곡선 6개(Co 녹·Ge 적·Li 청·O 주황·P 자주·S 청록).
- 곡선 모양: 여섯 개 전부 **위로 휜다**(superlinear). ⚠ 이 관찰 자체는 유효하고, **0.4–1.9 ns 창 안에서도 눈에 보이게 휜다** — 즉 그 창이 β ≈ 1 을 만족한다는 주장을 `Fig. 7` 이 시각적으로 뒷받침하지 않는다. (정량 β 는 원자료가 없어 못 낸다.)
- 끝점 figure-read (2.45 ns): **P ≈ 2.55** > Ge ≈ 2.4 > S ≈ 2.25 ≈ Li ≈ 2.2 > O ≈ 1.9 > **Co ≈ 0.75** (×10⁻¹⁹ m²).

**🔴 그들 자신의 창(0.4–1.9 ns)에서 그들 자신의 식(S9)으로 다시 계산해도 `Table 2` 가 안 나온다** — *우리 산수*, figure-read 기반:

| 종 | `Fig. 7` MSD @1.9 ns (figure-read, ×10⁻²⁰ m²) | `D = MSD/6Δt` (m²/s) | `Table 2` (m²/s) | **비** |
|---|---|---|---|---|
| Li | ≈ 15 | 1.3 × 10⁻¹¹ | 3 × 10⁻¹² | **≈ 4×** |
| P | ≈ 15.5 | 1.36 × 10⁻¹¹ | 7 × 10⁻¹² | **≈ 2×** |
| O | ≈ 14.5 | 1.27 × 10⁻¹¹ | 2 × 10⁻¹² | **≈ 6×** |
| S | ≈ 14 | 1.23 × 10⁻¹¹ | 6 × 10⁻¹³ | **≈ 20×** |
| **Ge** | ≈ 15 | 1.3 × 10⁻¹¹ | 4 × 10⁻¹⁴ | **≈ 330×** |
| **Co** | ≈ 5.1 | 4.5 × 10⁻¹² | 8 × 10⁻¹⁵ | **≈ 560×** |

> 창의 반대쪽 끝(0.4 ns)에서도 같다 — Co: MSD ≈ 0.8 × 10⁻²⁰ ⇒ D ≈ 3.3 × 10⁻¹² (≈ 410×). **기울기 적합**으로 바꿔도 같다 (0.4→1.9 ns 기울기 ⇒ Co D ≈ 4.8 × 10⁻¹²).
> **역으로 확인**: `Table 2` 의 Co 8 × 10⁻¹⁵ 를 Δt = 1 ns 에서 S9 로 되돌리면 **MSD = 4.8 × 10⁻²³ m² = 0.0048 Å²** — RMS 변위 **0.07 Å**, 즉 **열진동 진폭보다 작고** y축 최댓값의 **2 × 10⁻⁴** 라 `Fig. 7` 에서는 **x축에 붙은 직선으로 보여야 한다.** 실제 녹색 곡선은 그렇지 않다.

**🔑 그리고 불일치가 *종 선택적*이다 — 이게 원인의 지문이다.**
빠른 종(Li 4× · P 2× · O 6×)은 대체로 맞고, **거의 안 움직이는 골격종(Ge ~330× · Co ~560×)만 터진다.** 이건 **보정되지 않은 집단 드리프트(collective drift / COM 이동)** 의 전형적 서명이다 — 진짜로 확산하는 종은 무작위 걸음 항이 지배해 대략 맞고, 사실상 정지한 종은 **드리프트 항이 MSD 를 통째로 지배**해 수백 배로 부풀어 오른다.
그 드리프트의 출처는 멀리 있지 않다: **`Fig. 5` 의 단조 PE 하강·단조 압력 상승 = 반응 전선이 계속 전진 중**이라는 뜻이다. ⇒ **§10-② 와 §10-③ 은 별개 결함이 아니라 하나의 뿌리에서 나온다.**

**⇒ 남은 후보 (SI 로도 확정 못 함)**: ① **COM 드리프트 제거를 안 했다** (SI 에 언급 0) ② `Table 2` 는 **공간 마스크로 고른 부분집합**(계면을 실제로 건넌 원자)에서, `Fig. 7` 은 **전량**에서 계산됐다 ③ 두 자료의 창이 실제로는 다르다.
**⛔ 확정 불가. 그러나 "이 그림과 이 표는 같은 계산의 산물이 아니다" 는 확정된다.**

### 5.2 §3.1 말미 — 연속체로 넘어가기 (`Fig. 8` 실독)

- **(a) 상변수**: x = −3 ~ +3 μm. **LGPS 왼쪽(변수 1) · LCO 오른쪽(0)**. 점선(t = 10 s) = x = 0 의 계단. 실선(150 h) = `figure-read` 대략 **−2 μm 에서 +1.7 μm 까지 퍼진 시그모이드**, 중점이 **x ≈ −0.35 μm** 로 **LGPS 쪽으로 이동**(= interphase 가 LGPS 를 먹으며 자란다).
- **(b) 농도**: 세 구역 라벨 **LGPS(x<−1) \| Interphase(−1~+1) \| LCO(x>1)** ⇒ **150 h 에 interphase 폭 2 μm** ✔ (c) 와 일치. 각 구역 안은 **거의 평평**하고 경계에서 **점프**한다 — 저자 자인대로 **3구역 분할의 모델 산물**이지 물리적 구배가 아니다.
- **(c) 두께·압력**: §3e 표. **둘 다 150 h 에서도 상승 중**이며 포화하지 않는다. 시안 점선 = Eq. (5) 적합, 검은 실선과 잘 겹침.

### 5.3 §3.2 — LNTO 는 왜 막나 (`Fig. 9` 실독)

**세 계면 (104)·(010)·(110) LCO × (131) LNTO, 각 2 ns.**
- `Fig. 9` 실독: 세 패널 모두 **가운데 청색(Co-rich LCO) 블록**과 **양쪽 적/주황(LNTO)** 이 **끝까지 분리**돼 있다. 청색이 적색 영역으로 새어 나간 흔적이 **눈에 띄지 않는다**. (b)(010)·(c)(110) 은 LCO 격자가 매우 규칙적이고, (a)(104) 는 LCO 층이 상대적으로 얇고 덜 규칙적이다.
- ⚠ 세 패널 모두 **계면에 옅은 저밀도 띠(흰 간극)** 가 보인다 — 접합이 아니라 **살짝 떨어진 상태**로도 읽힌다. 캡션·본문은 언급하지 않는다. (스케일바 없음 → 간극 폭 미정)

**기전 (본문)**
1. Nb⁵⁺·Ta⁵⁺ 는 **최고 산화상태**에 있고 O 와 강한 결합으로 **강직한 TM–O 골격**을 만든다.
2. Li⁺ 자리에 Co²⁺/³⁺ 가 들어가면 **+2 ~ +3 의 전하 잉여**가 생긴다.
3. **골격이 redox-flexible 하지 않아** 그 전하를 갚아 줄 수 없다 ⇒ 치환이 **불리**(+0.144 eV).
4. Nb/Ta 자리를 Co 가 대신하면 불균형이 더 커서 **더 불가능**.
5. 반대로 **LGPS 의 Ge⁴⁺/P⁵⁺ 황화물 골격은 redox-flexible** ⇒ 전하 보상이 가능 ⇒ 치환이 **유리**(−1.109 eV) ⇒ Co 확산의 문이 열린다.
6. W_ad 도 LNTO 쪽이 2.14 배 커서 **계면 자체가 더 안정**.
7. ⇒ *"LCO\|LNTO 는 본질적으로 안정하므로 **연속체 상호확산 계산은 아예 돌리지 않았다**."* (저자 명시)

> 🔑 **부수 관찰 — 접촉 방위가 LCO 의 붕괴 여부를 가른다.** *"The LCO orientation, where Co was aligned to follow a channel towards the interface or at a slight angle, prevented cathode disintegration."* 즉 **Co 채널이 계면을 향해 열려 있으면 오히려 LCO 가 안 무너진다**는 것. 정량은 없다(정성 관찰).

### 5.4 §3.3 — 셀에서 얼마가 되나 (`Fig. 10` 실독)

- **(a) 농도** (제목 **3.6 V**, 본문은 *"around 3.5 V"* — 불일치 사소): 4 × 4 μm 도메인, LCO 가 계단 모양으로 좌하단 ~3.2 × 3.2 μm 차지, 나머지가 LGPS. 컬러바 **20–52 kmol/m³**. LCO 내부에 `figure-read` **≈ 8–12 kmol/m³ 의 표면–중심 구배** — **0.1 C 인데도** 구배가 생기는 이유는 완전 리튬화 LCO 의 **D_Li 급락**.
- **(b) 정수압**: LGPS 는 **균일한 ~0 GPa**(단일이온 전도체라 농도 변화 없음 ⇒ 응력원 없음). LCO 는 **얼룩덜룩** (결정립 방향 무작위·이방성 팽윤). 컬러바 −2 ~ +1.5 GPa.
- **(c) 전압-용량** ★: 3.5–4.3 V × 0–140 mAh/g. **실선 = 모델, 원 = 실험(Zhang 2017)**.
  - **검정 LCO\|LE**: 3.9 V 평탄부, `figure-read` **≈ 126 mAh/g**.
  - **파랑 LCO\|LNTO\|LGPS**: 4.1 V 출발, 평탄부 3.85–3.9, **≈ 113 mAh/g**.
  - **빨강 LCO\|LGPS**: 4.05 V 출발, **기울기가 뚜렷이 가파름**(= 저항·수송 제한), **≈ 75 mAh/g**(모델) / 실험 원은 **≈ 67** 에서 끝남 — **빨강만 모델이 실험보다 낙관적**이다.
  - 세 곡선 모두 모델-실험 일치는 좋아 보인다(빨강 후반 제외).

**저자의 최종 논리 사슬**
LNTO 는 상호확산을 **없앤다** → 그런데 실험은 여전히 용량·전압을 잃는다 → **그 손실을 무엇으로 설명하나?** → 상호확산이 아니라면 **기계적 박리**다 → LNTO 는 탄성률이 훨씬 커서 계면 인장응력이 커진다(Fig. S10d,e — 미확인) → **30 % 박리** + LNTO 의 낮은 σ 로 인한 교환전류 ×0.2 를 넣으면 실험과 맞는다 → 그러므로 **Zhang 2018 이 300 사이클 후 Co 를 다시 본 것은 박리로 뚫린 구멍 때문이다.**

> ⚠ 이 사슬의 마지막 칸은 **모델 적합으로 세운 가설**이다. 박리를 **관측한 것이 아니라 잔차를 설명하기 위해 도입**했다. 대안 설명(LNTO 자체의 σ 부족만으로도 곡선이 낮아짐 · LNTO\|LGPS 계면 저항 · 탈리튬화 LCO 에서의 Nb/Ta 확산 — 저자 자신이 결론에서 언급)을 배제하지 않았다.

---

## 6. 메커니즘 종합 — 이 논문이 실제로 세운 인과 그래프

```
[LCO(010) 표면]  +  [LGPS(001) 표면]
        │
        │  Ge⁴⁺/P⁵⁺ 황화물 골격 = redox-flexible
        ▼
  Li 자리 ← Co²⁺/³⁺ 치환이 ΔE = −1.109 eV 로 자발
        │
        ▼
  300 K · 3 ns 에 Co·O 가 LGPS 로 · 비정질 interphase 형성   [MLMD, Fig. 6]
        │                                    │
        │ D(계면) 추출  [Table 2]             └→ Li D 가 벌크 LGPS 의 1/150 (수송 병목)
        ▼
  1D 상장: 두께 ∝ t^0.155, 24 h 에 >1 μm    [Fig. 8]
        │  ↑ (되먹임) 부피팽창 → 압축 2.6 GPa → D↓ → 성장 감쇠
        ▼
  2D 셀: 활물질 손실 0.6 + 확산도 저하 + R_ct↑ → 126 → 75 mAh/g   [Fig. 10c]

──────── 완화책 ────────
[LNTO(131) 삽입]
        │  Nb⁵⁺/Ta⁵⁺ = redox-INflexible · 강직 TM–O 골격
        ▼
  Li↔Co 치환 ΔE = +0.144 eV (불리) · W_ad 2.14× → 2 ns 상호확산 0   [Fig. 9]
        │
        ▼
  그러나 E(LNTO) ≫ E(LGPS) → 계면 인장응력↑ → 박리 30 % + σ(LNTO) 낮음
        ▼
  126 → 113 mAh/g (손실의 3/4 회복, 1/4 는 못 회복)   [Fig. 10c]
        ▼
  ⇒ **"낮은 상호확산 × 낮은 강성" 을 동시에 만족하는 중간층이 필요하다** (논문의 결론 문장)
```

---

## 7. 우리 DFT / 우리 원고 축과의 대조 ★★★

> 기준: `our_dft_baseline.md` · `comparison_vs_ours.md` §B③·§H · `kb/syntheses/cei_nd_manuscript_framing_2026_09_18.md`
> ⚠ **물질계가 다르다**(LGPS vs 아지로다이트). 아래 어느 행도 **값 대 값 비교가 아니다** — **양·축·방법의 대조**다.

### 7a. 겹치는 축 — 우리가 **이미 가진 것** vs 그들이 **가진 것**

| 축 | **우리** | **Ncube 2026** | 판정 |
|---|---|---|---|
| **양극 반응 구동력** | `comp1\|LiCoO₂` **−0.3227 eV/atom** (`InterfacialReactivity(use_hull_energy=True)`, MP2026, 전 kink 보존, 6 조성 × 4 양극 × 6 전압) — 정본 Xiao19 **−339 meV/atom** 과 16 meV 차 | ⛔ **없다.** hull·pseudo-binary·grand-potential **0회**. 열역학은 **Li↔Co 치환에너지 −1.109 eV 단 하나** | ✅ **우리가 압도적으로 강하다.** 그들의 치환에너지는 *점결함* 양이고 상평형 진술이 아니다. 게다가 **정의가 안 적혀 있다**(참조상태·전하·셀·자리). 우리 축을 위협하지 않는다 |
| **전압 의존성** | 2.5–4.5 V 6점, 교차 ~3 V, kink 전량 보존 | ⛔ **전압이 없다.** MD 에 전류·전압이 없고 LCO 는 **완전 리튬화** 고정. 셀 모델의 전압은 **방전곡선**이지 계면 화학의 구동력이 아니다 | ✅ **우리 고유.** ⚠ 단 그들의 결론(*"탈리튬화 LCO 에서는 Nb/Ta 상호확산이 유리해질 수 있다"*)은 **우리 고전압 축이 옳은 방향임을 지지**한다 |
| **운동학 / 시간 / 두께** | ⛔ **0.** 0 K 평형 열역학만. "얼마나 빨리·얼마나 두껍게" 를 말 못 함 | ✅ **ns MLMD → h·μm 연속체**. `두께 = 0.265·t^0.155 [μm, s]`, 24 h 에 >1 μm | 🔴 **그들이 우리 공백을 정확히 채운다.** `comparison_vs_ours.md` §H 의 그 칸이다 |
| **기계 / 박리** | ⛔ **0.** 우리 CEI 문서군(`cei_nd_manuscript_framing`·`handoff_2026_09_16`)에 **delamination·stiffness 언급이 단 한 건도 없다**(전수 grep 확인) | ✅ 이 논문의 **결론 문장 자체**가 기계축이다 | 🔴🔴 **우리 최대 맹점이 여기서 드러난다.** §7c 참조 |
| **완화 전략** | **SE 도핑** — Nd 가 계면에서 *in-situ* 로 Nd-인산염을 만들어 P 가 양극 TM 을 먹는 경로를 막는다. 보호율 = min(1, k·x/(1−x)), **맞춘 매개변수 0** | **양극 코팅** — 별도 상(LNTO)을 물리적으로 끼운다. 연속체 층에 **맞춘 매개변수 4개** | ⚔ **경쟁 관계.** §7b 참조 |
| **분해 산물의 "질"** | NdP₅O₁₄ −0.0790 vs CoP₄O₁₁ −0.1334 · Ni(PO₃)₂ −0.1270 eV/atom (전해질 쪽 재반응성) · 산물 갭 5.68/5.98/6.34 eV | ⛔ **산물을 동정하지 않는다.** interphase 는 상(phase)이 아니라 **연속 혼합 변수**로만 존재. XPS·XRD·상 동정 0 | ✅ **우리 고유.** 그들의 interphase 에는 **화학식이 없다** |
| **MLIP 스택** | **UMA-s-1p1(omat)**, 사전학습 그대로(파인튜닝 0), Langevin NVT, MSD **2–50 ps 고정 창**, 멀티시드 | **DeePMD-kit v2.2.7 자체 학습**(계마다 새로), Nosé–Hoover, MSD 창 미공개, **단일 시드 추정** | ⚖ 각자 장단. **우리는 창·시드 규율이 있고 그들에겐 없다**(§7d) |
| **부착일 W_ad** | `adhesion.json` γ_SE comp1 **1.211 J/m²**, v2 melt-quench W_ad **1.107 J/m²**; **rigid-분리 과대 판정 기록 보유**(실험 0.2–0.4 vs 우리 45–225 J/m²) | **25.0 / 11.7 J/m²** (*우리 환산*) | ⚠ **같은 아티팩트 밴드**. 그들은 그 사실을 모르거나 안 적었다. ⇒ **비(2.14×)만 인용** |

### 7b. 🔴 **우리 주장의 선행연구가 있는가 — 전수 확인**

1저자 지시대로 **이것부터** 답한다. (Xiao 2019 에서 Li-예산 축이 이미 발표돼 있던 전례 때문.)

| 우리가 "신규" 로 쓰려는 것 | 이 논문에 있나 | 판정 |
|---|---|---|
| **§B** grand-potential 계면 반응성 6 조성 × 4 양극 × 6 전압 · 전 kink 보존 | **없다** (hull 계산 0) | ✅ **선점 없음** |
| **§C** Nd 효과와 O 효과의 **가법성**(잔차 +0.0005) | **없다** | ✅ **선점 없음** |
| **§D** Nd 가 **Li 를 안 쓰는 인산염 경로**를 연다 (NdPO₄ Li/P = 0 vs Li₃PO₄ Li/P = 3), Li/P ≈ 1.67 부호 반전 | **없다** — Li 예산 개념 자체가 없다 | ✅ **선점 없음** |
| **§2b** 보호율 = min(1, k·x/(1−x)), 맞춘 매개변수 0 | **없다** | ✅ **선점 없음** |
| **§E** dual compatibility (CEI 산물이 전해질 쪽과도 지내야 한다), V_ox ↔ 전해질 적합성 ρ = −1 | **없다** — 그런데 **구조가 같은 주장이 다른 축으로 있다**: 중간층은 *"낮은 상호확산"* 과 *"낮은 강성"* 을 **동시에** 만족해야 한다 | ⚠ **부분 선점 — 논지의 *형태*만.** 값·축·방법 전부 다르다. **그러나 "단일 기준으로 코팅을 고르면 틀린다" 는 명제는 이미 활자화돼 있다** ⇒ 우리 §E 를 *"새로운 발견"* 이 아니라 *"화학축에서의 판본"* 으로 쓰고 **이 논문을 인용해 기계축 판본과 나란히 놓는 것이 방어적으로 더 강하다** |
| **기전 어휘**: "도펀트가 산화환원 유연하지 않아 전하를 못 갚는다" | ⚠ **있다.** Nb⁵⁺/Ta⁵⁺ 에 대해 정확히 그 문장 (*"Since the transition-metal framework is not redox-flexible, compensating this charge is energetically unfavorable"*) | ⚠ **어휘 선점.** 우리가 Nd³⁺ 에 대해 같은 문장을 쓰면 **새롭지 않다.** ⇒ 우리 기전은 **redox-rigidity 가 아니라 Li 예산**으로 서술해야 차별화된다 (§D 가 이미 그렇다 — 유지할 것) |

> **결론: 우리 핵심 주장 5개 중 선점된 것은 0개.** 다만 **논지 형태 1건(§E 의 "두 기준 동시 만족")** 과 **기전 어휘 1건(redox-inflexibility)** 이 겹친다. 둘 다 **인용하면 해소**되고, 인용 안 하면 심사자가 "이미 알려진 것" 이라 할 수 있는 종류다.

### 7c. 🔴🔴 **이 논문 때문에 약해지는 우리 주장** (제일 중요한 절)

| 우리 주장 | 어떻게 약해지나 | 얼마나 심각한가 |
|---|---|---|
| **"Nd 도핑이 양극 계면 열화를 억제한다"** (보호율 최대 100 %) | 보호율은 **화학적 소모만** 센다. Ncube 는 **화학적 상호확산을 100 % 막은 LNTO 조차 용량의 10 % 를 못 회복**함을 보인다(126 → 113) — 원인은 **기계(박리) + 중간층 자체의 낮은 σ**. ⇒ **"화학을 막으면 계면이 좋아진다" 는 함의가 상한을 갖는다** | 🔴 **심각.** 우리 보호율의 **분모가 잘못된 게 아니라 분자가 부분적**이다. 원고에 *"본 지표는 화학적 소모 경로에 한정되며 기계·수송 경로는 포함하지 않는다"* 는 **범위 선언**을 넣어야 한다 |
| **"Nd 가 계면에 인산염(NdPO₄/LiNd(PO₃)₄/NdP₅O₁₄)을 만든다 = 좋다"** | 이 인산염들은 **모나자이트/축합인산염 = 단단한 산화물**이다. Ncube 의 논리를 그대로 대면 **강성 인산염이 황화물 SE 와 층상 양극 사이에 끼는 것 자체가 박리 위험**이다. 우리는 그 상들의 **탄성상수를 계산한 적이 없다** | 🟠 **중간.** 단 **완화 논거가 있다**: 우리 산물은 *연속 코팅층*이 아니라 **in-situ·나노분산**이라 응력 집중 양상이 다를 수 있다. ⚠ **이것은 가설이지 계산이 아니다** — 주장하려면 계산해야 한다 |
| **"우리 §E dual compatibility 가 신규 프레임"** | 위 §7b — **형태가 겹친다** | 🟡 **약함** (인용으로 해소) |
| **"grand-potential 열역학이면 계면을 설명할 수 있다"** (암묵 전제) | Ncube 의 (110)·(104) vs (010) 결과: **같은 물질쌍인데 면에 따라 반응이 있고 없다.** 0 K hull 은 면을 모른다 ⇒ **우리 −0.3227 eV/atom 은 "구동력의 상한" 이지 "일어난다" 가 아니다** | 🟠 **중간.** 이건 사실 **우리가 이미 아는 규율**(Xiao20Rev 의 worst-case 위상)의 재확인이다. 원고에 그 위상을 명시하면 방어된다 |
| **"MLIP-MD 로 낸 D 의 상대차만 쓰면 안전하다"** (우리 인용정책 2026-09-18) | Ncube 는 **절대 D 를 연속체에 그대로 먹인다.** 그 결과 나온 1 μm/24 h 는 **D 에 선형 이상으로 민감**하다. 우리가 언젠가 같은 사다리를 놓으면 **상대차 정책이 연속체 층에서 무력해진다**(연속체는 절대값을 요구한다) | 🟠 **중간.** ⇒ 우리가 연속체로 올라갈 때 **"절대값 인용 금지" 정책을 어떻게 지킬지 미리 정해야 한다.** 후보: 무차원화(D/D_bulk 비만 넘기기) 또는 실험 σ 로 D 를 재척도화 |

### 7d. ✅ **우리가 더 나은 곳** (정직하게)

| 축 | 우리 | 그들 |
|---|---|---|
| **확산영역 게이트** | `comparison_vs_ours.md` §H 에 **[Maginn19MD] 기준 채택**: `log-log MSD 기울기 ≈ 1` + `√MSD > L/2`. ⚠ **우리는 아직 실행 안 했다**(§H-848 미해소) | ⛔ **정정: 있다.** SI 가 `MSD ∝ t^β`, **β ≈ 1** 판정을 명시하고 창을 **0.4–1.9 ns** 로 자른다. **형식은 우리 게이트와 같다.** 다만 ① β 정의식이 **비(ratio)로 인쇄**돼 차원 불성립(§10-③b) ② `√MSD > L/2` 짝 조건은 없다 ③ **게이트를 통과했다는 결과가 `Table 2` 와 맞지 않는다**(§10-③) |
| **MSD 창 규율** | **2–50 ps 고정**(우리 규약), `tools/convention_check.py` 로 파일 간 분열 감시 | ✅ **공개됐다** — **표본간격 1 ps·10 ps** 로 β 평가, **적합창 0.4–1.9 ns**. ⇒ **우리 2–50 ps 와 직접 비교 가능한 최초의 외부 사례**(§11-② 참조) |
| **다중 시드** | 600 K 3-시드 오차막대, **단일시드 결론 철회 전례 보유**(1.33× 사건) | 시드 **언급 0** |
| **절대값 인용 규율** | σ·D·Ea **전부 상대차로만** (1저자 정책 2026-09-18) | 절대 D 를 연속체에 직접 투입 |
| **MLIP 외삽 관리** | ⚠ 우리도 **없다**(`open_items` T1). 다만 **없다는 것을 알고 있고 기록해 뒀다** | 없고 **언급도 없다** |
| **열역학 깊이** | hull · 전 kink · 전압분해 · 산물 동정 · 산물 밴드갭 | 치환에너지 1개 |

### 7d-2. ★★★ **SI 가 열어 준 것 — 우리 탄성축이 그들 박리 판정에 *직접* 꽂힌다** (2026-09-22 신설)

초판에서 나는 *"그들은 탄성상수를 계산 안 하고 문헌 인용으로 때운다"* 라고만 썼다. **SI 를 보니 그 문헌이 우리가 이미 검증한 논문이다.**
