Repository: yonghoon7153-source/Yonghoon-DEM-DFT

# 📚 LITDB — 문헌 단일 시스템 (**SE·DFT 축 + DEM·MPM 축, 두 트랙**)

> **앞으로 논문은 여기서만 본다.** 여러 곳(db/literature, kb/papers, db/properties, Excel)에 흩어진 문헌을 한 곳에서 생각·참고·비교하기 위한 통합 MD 시스템.

## 왜 트랙이 둘인가
`INDEX.md` 는 argyrodite 전해질 축이라 접촉역학·MPM·건식전극 digest 가 들어갈 자리가
없다. 그래서 한때 64편이 **어느 인덱스에도 없었다**(open_items #7). 축을 나눠 그 구멍을
닫았고, 한 분모로 세면 “159편 중 98편 미언급” 같은 **가짜 미결**이 나온다
(`comparison_vs_ours.md:8`). 분리는 실측 근거가 있는 결정이다 — 합치지 말 것.

⚠ 이 표의 **편수는 적지 않는다.** 손으로 쓴 수는 반드시 낡는다(README 자신이 세 번 틀렸다).
현재값은 `python3 tools/litdb/build_index.py --check` 로 본다.

File: litdb/papers/neumann2021_garnet_3d_structure_grain_boundaries_li_transport.md
# Effect of the 3D Structure and Grain Boundaries on Lithium Transport in Garnet Solid Electrolytes — Neumann (ACS Appl. Energy Mater. 2021) · FIB-SEM 재구성 다공 LLCZNO 를 watershed 로 입자 분할하고 **입자 사이 복셀 면에 입계 플럭스 조건 (대칭 Butler–Volmer 형 hopping + 이중층)** 을 건 3D 연속체 (BEST) — 다공도↑ 이면 Li 수송이 입계에 막힌다

> slug `neumann2021_garnet_3d_structure_grain_boundaries_li_transport` · DOI `10.1021/acsaem.1c00362` · type `sim (3D microstructure-resolved continuum electrochemistry — BEST · FIB-SEM 재구성 + watershed 입자 분할 · 입계 = 면 계면 플럭스 조건) + exp 대조 (EIS · σ_eff — 같은 그룹 앞선 측정 [9, 30] 자료) · 산화물 garnet · Li 금속 3층 셀 · DEM/MPM 없음` · PDF `9._Effect_of_the_3D_structure_and_grain_boundaries_on_lithium_transport_in_garnet_solid_electrolytes.pdf` · digested `2026-11-03` · status ✅
> SI `9._Sup_Effect_of_the_3D_structure_and_grain_boundaries_on_lithium_transport_in_garnet_solid_electrolytes.pdf` (26 pp, S1–S10 · Table S1–S5 · Fig S1–S9) · 그림 `27/27 육안 확인` (본문 Fig 1–12 · Table 1 · SI Fig S1–S9 · Table S1–S5; **재크롭 14 장** — 본문 fig_1 · tab_1 (몸통 누락) · SI fig_S2–S9 (절 제목 · 세로 워터마크 섞임) · tab_S1–S4 (쪽 전체) — `figures.json` 의 `recrop` 사유) · 약칭 `[Neumann21GB]`
> 수치 등급: **stated** (본문·SI 인쇄) · **figure-read ≈** (그림 판독 · 폭 명시 · TREND 전용) · **derived(ours)** (우리 산수 · 식 병기 · 인용 시 "우리 계산").
> 짝 카드: `hamann2026_llzo_bilayer_porosity_asr_dendrite_ccd` (이 논문의 J₀₀ 25.9 를 앵커로 씀 — §0 에서 원문 확인) · `islam2026_microstructure_resolved_impedance_lpscl_symmetric_cell` (입계를 **얇은 상**으로 넣어 효과 0 — 이 논문은 **면 조건**으로 넣어 지배적) · `ketter2025_resistor_network_models_predict_transport_properties` (§7-6: R_int 는 열 채널에만 — 전하 채널 계면저항이 빈칸) · 면적 편향 3 편 `windreich2003_…` · `lindblad2005_…` · `ziegel2010_…`.

---

## 0. 이 카드를 연 이유

### 0-1. 1저자 11-03 질문 (c) — 한 표 답
| 물음 | 원문의 답 | 위치 |
|---|---|---|
| 입자를 어떻게 나눴나 | FIB-SEM (가로 0.05 µm · 깎는 방향 0.1 µm) → 최근접 변환으로 **0.1 µm 등방 ≈ 1000 × 1000 × 210 voxel** → 고립 덩어리 청소 · 2차상 라벨 따로 → 이진화 → **반전 거리 변환 + 최솟값 부과 (과분할 방지) → watershed** → 2차상 다시 넣기 → **계산 voxel 0.5 µm 로 축소** (GeoDict) | SI S1.1 · 본문 §2.1 |
| 입계 수송을 어떻게 넣었나 | **얇은 상이 아니다.** 색 (입자 번호) 이 다른 두 이웃 입자가 맞닿는 **면 (interface)** 에 계면 플럭스: **i_GB = k_hop √(c̃_Gi c̃_Gj) [exp(Δφ̃/2RT) − exp(−Δφ̃/2RT)]** (식 9, Δφ̃ = 두 입자 bulk 전기화학 퍼텐셜 차, J/mol) + 병렬 이중층 **i_DL = C_DL d(ΔΦ)/dt** (식 3 · 10–11) — 입계·공간전하층은 **해상하지 않는다** | 식 9–11 · `Fig. 2b` · SI S4 |
| 매개변수 · 단위 · 해상도 | i₀₀^GB = **6.91 × 10⁻³ A cm⁻²** · C_DL^GB = **9.75 × 10⁻⁹ F cm⁻²** · α = 0.5 · σ_bulk = **7.69 × 10⁻⁴ S cm⁻¹** · T = 300 K · 계산 voxel **0.5 µm** (입자 지름 3.1–4.6 µm = 6–9 voxel) · 모든 시료 **같은 매개변수** | `Table S4` · §3.3.5 |
| 다공도·입자 크기에 따라 | 구조만 (입계 없음): σ_eff 7.69 × 10⁻⁴ (치밀) → **1.1 × 10⁻⁴** S cm⁻¹ (56 %) · 입계 포함: **2.1 × 10⁻⁴ → 8.6 × 10⁻⁶** · 56 % 시료는 입자가 **32 % 작고** (3.1 vs ≈ 4.6 µm) 굴곡 τ 가 **≈ 44 % 커서** 경로당 입계 수가 많다 → *"다공도↑ 이면 Li 수송이 입계에 막힌다"* | §4.1 · §4.3 · `Fig. 8` · `Table 1` |
| 실험과 무엇을 대조했나 | ① 치밀 시료 (≤ 2 % 기공, 200 µm) EIS [9] 로 **입계 매개변수를 적합** (`Fig. S4`) ② 다공 시료 셋 (25 · 42 · 56 %) EIS [30] 를 같은 매개변수로 **예측** (`Fig. 4`, `Fig. 5`) ③ σ_eff vs 다공도 [30] (`Fig. 8`) ④ 3층 셀 ASR (scenario 4 ≈ 7 Ω cm² vs 실험 [7]) — 다공 쪽은 고주파 임피던스를 **≈ 30 % 과소**, σ_eff 는 56 % 에서 **≈ 2 배** 과대 → bulk σ 를 2.0 × 10⁻⁴ 로 낮추는 2차 조정으로 일치 | §4.2 · §4.3 · §4.4 |
| 우리 SE–SE 다음 트랙으로 옮길 것 | **형식** (입자 번호가 다른 면에 계면 조건 · 선형 극한 = 면 직렬 ASR **R_GB = RT/(F i₀₀) = 3.74 Ω cm²** [derived]) · **보정 설계** (치밀 시료로 맞추고 다공 시료로 예측) — **값은 안 옮긴다** (garnet 소결체 · 수동 조정 · 우리 SE 입력 3.0 은 이미 입계를 품은 펠릿값) | §7 |
| Ketter 가 남긴 "전하 채널 계면저항" 빈칸 | 이 논문이 **출판된 복셀-면 전하 채널 계면 조건 + 실험 대조** 의 선례다 (Ketter 는 R_int 를 열에만) — 단 실험 대조의 강도는 "정성 추세 + 자릿수" (저자 스스로 *"qualitative trends"*) | §7-6 |

### 0-2. `hamann2026_…` 카드의 J₀₀ 앵커 확인 (그 카드가 "원문 미확인" 으로 둔 것)
| 그 카드의 서술 | 이 원문 | 판정 |
|---|---|---|
| *"[55] Neumann 2021 … LLZO/Li **J₀₀ = 25.9 mA cm⁻² @300 K**"* | 본문 p. 4791: *"exchange current density factor i₀^Li = 2.59 × 10⁻² A/cm² for the AM\|SE interface reaction measured by Han et al. using EIS on dense LLCZNO samples in a symmetric cell setup.⁹"* · `Table S4`: i₀₀^Li **2.59 × 10⁻²** A cm⁻² (표지 **\* = calculated**) · T **300 K** | **값 · 온도 확인** ✓ |
| ASR_polar 0.998 Ω cm² = RT/(J₀₀ F) | 식 (1) 은 **i_BV = i₀₀ c_SE^α [exp(αΔφ/RT) − exp(−(1−α)Δφ/RT)]** — c_SE 의 정규화 (무차원? mol cm⁻³?) 미기재 | 0.998 은 **c_SE^α ≡ 1 일 때만** [derived(ours)]. 한편 (RT/F)/(1 Ω cm²) = 0.025852 A cm⁻² ≈ 2.59 × 10⁻² — 본문 p. 4791 의 Han ALD 계면 **1 Ω cm²** 를 그대로 환산한 값과 같다 ⇒ "측정값" 이라기보다 **1 Ω cm² 의 선형 환산** (`Table S4` 의 \* 와 맞음, 추론) |

## 1. 한 줄 요약

DLR·HIU (Latz 그룹) 와 Maryland (Wachsman 그룹) 는 Li 금속 garnet 3층 셀 (다공 LLCZNO 두 층 + 치밀층 ≈ 20 µm) 의 다공층을 FIB-SEM 으로 재구성하고, **watershed 로 입자를 나눠 입자 사이 면마다 입계 hopping 플럭스 (전이상태 이론 · 대칭 BV 꼴) 와 이중층 충전**을 건 3D 미세구조 분해 연속체 모델 (BEST) 을 만들었다. 치밀 시료 EIS 로 입계 매개변수 (i₀₀^GB 6.91 × 10⁻³ A cm⁻² · C_DL^GB 9.75 × 10⁻⁹ F cm⁻²) 를 정한 뒤 **같은 값으로** 다공 시료 세 개 (25 · 42 · 56 %) 의 임피던스와 유효 이온전도도를 예측했다: 구조 효과만으로는 σ_eff 가 한 자릿수 떨어지지만 (7.69 × 10⁻⁴ → 1.1 × 10⁻⁴ S cm⁻¹), 실험은 두 자릿수 (≈ 5 × 10⁻⁶) 떨어지고 입계를 넣어야 그 쪽으로 간다 (8.6 × 10⁻⁶; 남은 ≈ 2 배는 소결 중 Li 손실로 bulk σ 가 2.0 × 10⁻⁴ 로 낮아졌다고 보면 일치). 중주파 (10⁵–10³ Hz) 의 둘째 반원은 모델에 없어서, **부피 0.77 % 의 2차상**이 SE 표면을 얇게 덮으면 (표면 덮임 ≈ 2.2 %) 나타남을 시뮬로 보였다. 3층 셀에서는 기공 속 잔류 Li 가 SE 표면을 **73 %** 덮어 전자 경로가 퍼콜레이션될 때 ASR 이 ≈ 1100 → ≈ 7 Ω cm² 로 떨어지고, 치밀층과 맞닿는 좁은 목·입계 근처에 **인가 전류의 > 10 배** 핫스팟이 생긴다 — 치밀층 쪽에 25 % 다공 7 µm 층을 둔 "혼합 3층" 이 ASR 을 ≈ 30 % 낮춘다.

## 2. 메타

| 항목 | 내용 |
|---|---|
| 저자 | **Anton Neumann**\* (교신, anton.neumann@dlr.de) · Tanner R. Hamann · Timo Danner · Simon Hein · Katharina Becker-Steinberger · Eric Wachsman · **Arnulf Latz** |
| 소속 | DLR Institute of Engineering Thermodynamics (Stuttgart) · Helmholtz Institute Ulm (HIU) · Univ. of Maryland (Maryland Energy Innovation Institute · Dept. MSE) · Ulm Univ. Institute of Electrochemistry |
| 서지 | *ACS Appl. Energy Mater.* **4**, 4786–4804 (2021) · DOI `10.1021/acsaem.1c00362` |
| 일자 | 접수 2021-02-03 · 승인 2021-04-20 · 게재 2021-05-04 |
| 자금 · 계산 | US DOE (DEEE0008858) × BMBF (03XP0223E) 공동 · bwHPC (bwForCluster JUSTUS) |
| 재료계 | **LLCZNO = Li₇La₂.₇₅Ca₀.₂₅Zr₁.₇₅Nb₀.₂₅O₁₂** (garnet) · Li 금속 · Au 차단 전극 (임피던스) · ALD Al₂O₃ 5 nm 계면 (Li 쪽 · 문헌 [9]) |
| 셀 | 3층 (다공 LLCZNO ≈ 70–100 µm × 2 + 치밀 ≈ 20 µm) — 다공층이 활성 넓이를 **≈ 40 배** 늘린다 (본문 p. 4787, 문헌 [7]) |
| 도구 | **BEST** (Fraunhofer ITWM · 상용) · **GeoDict** (Math2Market · 상용) · MATLAB (watershed) |
| 실험 자료 | 새 측정 없음 — 치밀 EIS = Han 2016 [9] (*Nat. Mater.*) · 다공 EIS · σ_eff · FIB-SEM = Hamann 2020 [30] (*AFM* 30, 1910362) · 3층 ASR = Hitz 2019 [7] |
| 같은 그룹 앞선 논문 | [37] Neumann 2020 *ACS AMI* 12, 9277 (황화물 · 같은 BEST 계열 — `park2020_digitaltwin_…` 카드가 언급) · [34] Hein 2020 *JES* (임피던스 계단 여기법) · [14] Finsterbusch 2018 |

## 3. 핵심 수치 ★

### 3-1. 재구성 구조 (`Table 1` = `Table S1` · `Table S2`)
| 양 | 시료 56 | 시료 42 | 시료 25 | 위치 |
|---|---|---|---|---|
| 기공 (vol %) | **56.61** | 42.6 | 25.0 | stated |
| LLCZNO (vol %) | 42.6 | 55.9 | 75.0 | stated |
| 2차상 (vol %) | **0.77** | 1.7 | 0 | stated |
| A_spec,SE (× 10⁴ cm² cm⁻³) | **2.18** | 0.93 | 0.66 | stated (SI S7 본문은 "2.18 cm²/cm³" — 10⁴ 빠짐) |
| A_spec,GB "approximated" (× 10⁴ cm² cm⁻³) | **1.37** | 1.08 | **1.35** | stated (계산법 미기재) |
| SE 굴곡도 x / y / z | **1.75** / 1.68 / 1.78 | 1.45 / 1.34 / 1.26 | **1.21** / 1.15 / 1.20 | stated (정의 미기재 — §7-9) |
| 평균 입자 지름 d̄ (µm) | **3.1** | 4.59 | 4.62 | stated (`Fig. S1` Gaussian 적합) |
| 셀 두께 (cm) | 0.03168 | 0.03591 | 0.02175 | `Table S2` |
| EIS 전극 넓이 (cm²) | 0.221 | 0.122 | 0.279 | `Table S2` |

- 본문 서술 (stated): 굴곡도는 다공도와 함께 **≈ 44 %** 증가 · 방향 차이 작음 (등방) · 56 % 시료 입자는 **≈ 32 %** 작다 · 입계 넓이는 다공도와 함께 *"slight increase"* — 56 % 와 25 % 는 비슷 (1.37 vs 1.35) 이지만 경로가 길어 56 % 가 입계 기여가 크다.
- 입자 지름 = 부피 등가구 d = (6V/π)^{1/3} (SI 식 1) · 분포 = 지수 감쇠 (작은 조각) + Gaussian, 평균은 Gaussian 매개변수 (SI S1.2). `Fig. S1` figure-read ≈: 56 % 는 **1 µm 아래 큰 봉우리** + 3.2 µm 근처 Gaussian · 25 % 는 ≈ 5.0 µm 근처 Gaussian (표의 4.62 와 ≈ 0.4 µm 차 — 설명 없음, 판독 ±0.2 µm).
- [derived(ours)] 구 등가 입계 넓이 (모든 입자 표면이 입계라 가정 · 입계는 두 입자가 나눔): S_GB ≈ (3/d̄)·φ_SE = **4.9 × 10³ (25 %) · 3.7 × 10³ (42 %) · 4.1 × 10³ (56 %) cm⁻¹** → 표 값은 이것의 **2.8–3.3 배**. 면 세기 계단 (등방 평균 1.5 배 — `lindblad2005_…`) 은 일부만 설명하고, 나머지는 불규칙 watershed 모양 · 작은 조각 집단 (`Fig. S1`) 일 수 있다 — **계산법이 미기재라 판정 불가**.
- 가상 시료 (임피던스): 실측 두께가 되도록 x 방향 **거울 반복** · 가로 **100 × 100 voxel (= 50 × 50 µm)** 로 자름 · 양쪽 Au 전극 **8 voxel** (`Fig. S3`: 다공 SE 317 µm).
- 3층 가상 셀: 다공층 L_x = 100 µm × 2 + 치밀 20 µm · **440 × 100 × 100 voxel = 220 × 50 × 50 µm³** · 56 % 시료 사용 · 치밀층 = 입자·입계 없는 균질층 (§2.3).

### 3-2. 모델 매개변수 (`Table S4` — 전 시료 공통)
| 매개변수 | 값 | 표지 (원문 범례: [#] 문헌 · ° 측정 · \* 계산) | 비고 |
|---|---|---|---|
| c_Li^SE,0 | **0.0384 mol cm⁻³** | \* | 행 설명이 *"concentration of Li ions in **β-LPS**"* — 황화물 논문에서 옮긴 흔적 |
| σ_Li^SE (bulk) | **7.69 × 10⁻⁴ S cm⁻¹** | (표지 없음) | 치밀 펠릿 EIS [9] · 문헌 범위 2.4–7.69 × 10⁻⁴ (본문 p. 4790) |
| t_Li⁺ | 1 | \* | 단일 이온 전도체 |
| D_Li^SE | **5.36 × 10⁻⁹ cm² s⁻¹** | \* | D = σRT/(c F²) |
| f_Li^SE (열역학 보정) | 1.0 | \* | |
| **i₀₀^GB** | **6.91 × 10⁻³ A cm⁻²** | \* | 치밀 EIS 로 추정 → *"refined manually"* (§3.3.5) |
| **C_DL^GB** | **9.75 × 10⁻⁹ F cm⁻²** | \* | 문헌 범위 안 [61] (p. 4793) |
| α←, α→ (입계) | **0.5** | — | 대칭 단일 단계 |
| κ_Li (Li 금속 전자전도) | **10 × 10⁴ S cm⁻¹** | \* | 이상 도체 |
| U₀^Li · α^Li | 0 V · 0.5 | — | |
| i₀₀^Li | **2.59 × 10⁻² A cm⁻²** | \* | §0-2 |
| i₀₀^Au · C_DL^Au | **1 × 10⁻⁸ A cm⁻² · 2.4 × 10⁻⁴ F cm⁻²** | \* | 차단 전극 · C 는 저주파 실험에 맞춤 |
| 2차상 σ · i₀₀^SP · C_DL^SP | **1.0 × 10⁻⁹ S cm⁻¹ · 1 × 10⁻⁸ A cm⁻² · 1 × 10⁻⁶ F cm⁻²** | 본문 §3.3.1 · §3.3.4 | 절연 · 분극 가능 |
| ε_r (LLCZNO) | ≈ 75 | 문헌 [59, 60] | bulk 특성 주파수용 |
| T | **300 K** | — | |
| F | 표에 **9.6485 × 10⁵ C mol⁻¹** (오기 — §10) | — | |
| R | 표에 *"R, m⁻¹, **Rydberg constant** 10.973 × 10⁶"* (오기 — 기체상수 자리) | — | |

### 3-3. 입계 항의 크기 [derived(ours) — 원문 수치로 우리 산수]
| 양 | 식 | 값 | 비고 |
|---|---|---|---|
| D 재현 (F 오기 판정) | 7.69e-4 × 8.314 × 300 / (0.0384 × 96485²) | **5.37 × 10⁻⁹ cm² s⁻¹** ✓ (표 5.36e-9) | F = 9.6485e5 를 쓰면 100 배 작다 ⇒ 계산은 올바른 F 로 했고 **표의 F 는 오기** (추론) |
| 입계 소신호 ASR | R_GB = RT/(F i₀₀^GB) — 식 9 의 2 sinh(x/2) ≈ x (c̃ = 1) | **3.74 Ω cm²** (입계 하나 · 300 K) | 우리 r1 면 직렬 r 과 **같은 꼴** (§7-2) |
| 입계 RC 주파수 | 1/(2π R_GB C_DL^GB) | **4.4 MHz** | 본문은 *"f_C,GB ≈ 7.0 × 10⁶ Hz"* — 정의 미기재로 차이 미해명 |
| Li 계면 소신호 ASR | RT/(F i₀₀^Li) (c^α ≡ 1) | **1.00 Ω cm²** | = Han ALD 계면 1 Ω cm² (§0-2) |
| 치밀 시료 벽돌층 어림 | d̄ 15 µm · 두께 200 µm: bulk 200e-4/7.69e-4 = 26.0 + 13.3 입계 × 3.74 = 49.9 → 75.9 Ω cm² | σ ≈ **2.6 × 10⁻⁴ S cm⁻¹** | 모델 2.1 × 10⁻⁴ (본문) 과 같은 자릿수 · `Fig. S4` figure-read ≈ 고주파 절편 28 → 호 끝 96 Ω cm² (±3) → 200 µm/96 Ω cm² = **2.08 × 10⁻⁴** ✓ — 입계 몫 ≈ 68 Ω cm² 는 벽돌 셈 50 보다 크다 (다분산 · 다면체 경로, 미분해) |
| 입계가 σ_eff 를 깎는 배수 | 구조만 / 입계 포함 | 치밀 7.69e-4/2.1e-4 = **3.7 ×** · 56 % 1.1e-4/8.6e-6 = **12.8 ×** | 다공도↑ → 입계 몫↑ (입자 작아짐 · 경로 길어짐) |

### 3-4. 임피던스 (§4.2 · `Fig. 4–7` · SI S6–S7, S10)
| 양 | 값 | 등급 |
|---|---|---|
| 25 % 시료 (217 µm) 실수축 절편 (모델) | **≈ 53 Ω cm²** — bulk 저항 + bulk 분극 (모델은 bulk 분극을 따로 안 다룸) | stated p. 4792 |
| ε_eff (Bruggeman 2상) | 25 %: **47** (치밀 75 대비 −37 %) · 56 %: **16** (÷ 5) | stated p. 4793 · SI S6 |
| σ_eff,bulk (구조 모델) | 25 %: **3.66 × 10⁻⁴** · 56 %: 본문 **1.1 × 10⁻⁴** ↔ SI S6 **7.56 × 10⁻⁵** ("S/cm²") — **본문·SI 불일치** | stated |
| bulk 특성 주파수 f_C,B = σ/(2π ε_eff ε₀) | 25 %: **1.40 × 10⁷ Hz** · 56 %: **8.27 × 10⁶ Hz** — 측정 상한 ≈ **1.5 × 10⁷ Hz** 근처 | stated |
| 입계 영역 | 10⁷–10⁶ Hz · 실험에서는 bulk 와 겹치고 **입계가 임피던스를 지배** (치밀 시료 `Fig. S4` 와 일관) | stated |
| 모델의 다공 시료 고주파 임피던스 | 고다공 시료에서 **≈ 30 % 과소** | stated p. 4794 |
| bulk σ 를 낮춘 조정 (`Fig. 6`) | 42 %: **3.0 × 10⁻⁴** 최선 · 56 %: **≈ 2.0 × 10⁻⁴** 최선 → bulk σ **60 % · 75 % 감소** (소결 중 Li 증발 가설) | stated p. 4794 |
| 입계 i₀₀ 를 낮춘 조정 (`Fig. S5`) | 42 %: **× 0.50** 최선 · 56 %: **× 0.75** 최선 — *"입계 저항은 다공도에 단조 증가하지 않는다"* | stated SI S7 |
| 2차상 (`Fig. 7`) | 재구성 그대로 (뭉침) = SE 표면의 **≈ 1.2 %** 접촉 → ≈ 5 × 10³ Hz 작은 특징 · 인공 얇은 막 = 표면 덮임 **≈ 2.2 %** → 뚜렷한 둘째 반원 (여전히 실험보다 작음) — **정성 결론만** | stated p. 4795 |
| `Fig. 5` figure-read ≈ (Re Z 호 끝) | 모델 25 % ≈ 300 · 42 % ≈ 900 · 56 % ≈ 3.9 kΩ cm² ↔ 실험 첫 호 극소 25 % ≈ 290 · 42 % ≈ 1300 · 56 % ≈ 5.4 kΩ cm² (판독 ±5 %) | figure-read |

### 3-5. 유효 이온전도도 (`Fig. 8` · §4.3)
| 다공도 | 구조 모델 (입계 없음) | 전 모델 (입계 + 구조) | 실험 [30] |
|---|---|---|---|
| 0 % (치밀) | **7.69 × 10⁻⁴** (입력) | **2.1 × 10⁻⁴** (stated) | figure-read ≈ 2.4 · 3.0 · 5.4 × 10⁻⁴ (세 점) |
| 25 % | **3.66 × 10⁻⁴** (stated) | figure-read ≈ 7.0 × 10⁻⁵ | figure-read ≈ 4.0 · 6.7 × 10⁻⁵ (18–20 %) · 4.9 × 10⁻⁵ (26 %) |
| 42 % | figure-read ≈ 2.1 × 10⁻⁴ | figure-read ≈ 3.9 × 10⁻⁵ | figure-read ≈ 0.85–6.3 × 10⁻⁵ (41–44 %, 4 점 · 산포 7 배) |
| 56 % | **1.1 × 10⁻⁴** (stated) | **8.6 × 10⁻⁶** (stated) | **≈ 5.17 × 10⁻⁶** (stated) · figure-read 5.7 · 6.4 × 10⁻⁶, 1.4–1.6 × 10⁻⁵ (53–57 %) |
- 본문: 구조만으로는 한 자릿수, 실험은 그보다 한 자릿수 더 · 입계를 넣으면 *"much better qualitative agreement"* · 56 % 에서 모델/실험 ≈ **2 배** (derived 8.6/5.17 = **1.66**) · bulk σ 를 낮춘 하한 (`Fig. 8` 빨간 띠) 이 *"excellent agreement"* — **두 번째 조정이 들어간 일치**다 (§10).
- 실험점 산포: 같은 다공도 근처에서 **최대 7 배** (42–44 %: 8.4 × 10⁻⁶ … 6.3 × 10⁻⁵, figure-read) — 모델과의 2 배 차는 이 산포 안이다.

### 3-6. 3층 셀 (§4.4 · `Fig. 9–12` · `Table S5`)
| Scenario (기공 속 Li · SE 표면 덮임) | ASR (Ω cm²) — `Table S5` (0.1 → 10 mA cm⁻²) | 본문 서술 |
|---|---|---|
| 1 (반쪽 채움 · 덮임 0 %) | **1064 · 1053 · 1026 · 767 · 655** | *"fluctuates around 1100"* — 표는 전류와 함께 **−38 %** |
| 2 (Li 3 vol % · 32 % · 퍼콜 없음) | **170 · 170 · 170 · 168 · 164** | 본문 *"∼194"* ↔ 표 170 |
| 3 (6 vol % · 55 % · 망 시작) | **16 · 15 · 15 · 15 · 15** | 본문 *"∼17"* |
| 4 (10 vol % · **73 %** · 퍼콜) | **6 · 6 · 6 · 6 · 6** | *"∼7"* — 실험 [7] 과 같은 수준 (`Fig. 9b` figure-read ≈ 9) · 치밀층 몫 ≈ 3.7–7 Ω cm² |
- 전류 분포 (0.5 mA cm⁻² 인가): scenario 1 최대 **≈ 9 mA cm⁻²** · SE 의 **≈ 73 %** 가 인가 전류보다 큰 전류를 나른다 · 핫스팟 (노랑 ≈ 3 · 빨강 ≈ 6 mA cm⁻²) 은 **입계 근처 좁은 목** · 국소 전류 > 인가 × 10 · scenario 2 **31 %** 초과 · scenario 4 **1.1 %** 초과 (p. 4798).
- 10 mA cm⁻² (scenario 4): SE 이온 전류의 **≈ 96.5 %** 가 0.5 mA cm⁻² 아래 · 임계 초과 기여는 저전류 대비 **≈ 20 배** · 고립 점 ≈ 14 mA cm⁻² · 계면 전류의 **≈ 1.5 %** 가 CCD 0.9 mA cm⁻² (Taylor 2018 [21]) 초과 · **입계 계면 전류 봉우리 ≈ 2 mA cm⁻²** (치밀층 근처 voxel) · 치밀층 불균일이 인가값을 **> 50 %** 넘는다 (p. 4799–4800).
- 혼합 3층 (치밀층 쪽 25 % 다공 7 µm 층 + 56 % 다공층): 0.5 mA cm⁻² 초과 몫 **−30 %** → ASR **≈ 4.3 Ω cm² (−30 %)** 감소 · 입계 2 mA cm⁻² 봉우리 크게 감소 · 대신 SE–Li 계면 전류의 0.5 초과 몫 **× 4** (p. 4800).
- 해상도 한정 (stated p. 4798): *"due to the spatial resolution … the lithium distribution algorithm most likely **overestimates** the residual lithium content needed for a percolating network"*.

## 4. 방법 ★

### 4-1. 재구성 · 분할 (§2.1 · SI S1)
- FIB-SEM 회색조 → GeoDict 3D → 문턱 이진화 (2차상은 둘째 문턱) → MATLAB **watershed** (반전 거리 변환 · 최솟값 부과로 과분할 억제 · Baychev 2019 [39]) → 입자마다 색 (= 번호) · **모든 입자는 같은 물성** (색은 눈 안내) → 0.5 µm 로 축소 (계산비).
- 0.1 µm (분할) → 0.5 µm (계산) 축소의 경계 처리 · 축소 뒤 입자 번호 규칙은 **미기재** (n/a).
- 치밀 매개변수용 가상 시료: GeoDict **볼록 다면체** 입자 · 크기분포 **d = 15 ± 6 µm** · 두께 200 µm (실측 펠릿) · voxel 크기 미기재 (SI S5).

### 4-2. 수송 (`Table S3` · BEST)
- SE: ∂c/∂t = −∇·N · 0 = −∇·j · **N = −D∇c + j/F** · **j = −σ∇φ_SE** (전기화학 퍼텐셜) · t⁺ = 1 · 등온.
- Li 금속 (AM 자리): j = −κ∇Φ · 이상 도체.
- 공간전하층 (SCL) 은 해상하지 않고 **평행판 축전기**로 근사 (식 3) — *"multiscale 로 넘어갈 첫 단계"* (p. 4790).

### 4-3. 계면 모델 (§3.2)
- **Li\|SE**: Faradaic BV (식 1–2: Δφ = φ_AM − φ_SE = FΦ_AM − (φ_SE − μ_Li) − FU₀) ∥ 이중층 (식 3–4) — 합이 계면 플럭스 (식 5–8).
- **입계 (SE\|SE, 다른 색)**: 질량작용 + 전이상태 이론 (Haase) — 전이상태 퍼텐셜이 온도만의 함수라 hopping 속도 고정 → **식 9** (α = 0.5) ∥ 이중층 (식 10–11). 유도 = SI S4 (식 12–27): i₀₀^GB := k_hop √(c̃_G1 c̃_G2), c̃ = c/c₀ · 농도 앞인자 상수 (단일 이온 · 입자별 화학량 변화 제외) · γ‡_GB (입계 장벽) 는 원자 계산으로 다듬을 후속 과제.
- **2차상**: Li 이동 차단 (N_GB · i_GB 생략) · 유전율 때문에 이중층 조건은 유지 · i₀₀^SP 1 × 10⁻⁸ · C_DL^SP 1 × 10⁻⁶.
- **Au 차단 전극**: i₀₀^Au 1 × 10⁻⁸ (전하 이동 억제) · C_DL^Au 2.4 × 10⁻⁴ (저주파 실험에 맞춤).

### 4-4. 매개변수화 · 검증 흐름 (`Fig. 1` · SI S5)
1. 치밀 시료 EIS [9] → i₀₀^GB · C_DL^GB 첫 추정 → **수동 보정** → `Fig. S4` (고·중주파 일치 · 저주파 Au 분극 불일치).
2. 같은 매개변수 (`Table S4` *"not modified for the different samples"*) 로 다공 시료 3 개 임피던스 (`Fig. 4`, `Fig. 5`) · σ_eff (`Fig. 8`) 예측.
3. 불일치 탐색: bulk σ ↓ (`Fig. 6`) · i₀₀^GB ↓ (`Fig. S5`) · 2차상 분포 (`Fig. 7`) — **각각 따로 조정한 민감도** (두 메커니즘은 EIS 로 분리 불가, 저자).
4. 3층 셀 ASR · 전류 분포 (정상 상태 · 정전류 0.1–10 mA cm⁻²) — Li 분포 시나리오는 SEM 의 **시각적 해석**으로 만듦.

### 4-5. 계산
- 임피던스: **계단 여기법** (Hein 2020 [34]) · 17 MHz – 1 Hz.
- ASR: 집전체에 정전류 → 정상 퍼텐셜·전류 분포.
- 격자 수렴 · 실현 수 · 계산 시간: **미기재 (n/a)**.

### 4-6. ★ 입자 처리 칸 (우리 frame)
- **실구조 (FIB-SEM) 소결 세라믹** — 입자는 **watershed 가 만든 voxel 덩어리** (구 아님 · PSD 있음 · 형상 실측). 역학·압밀 없음 (소결체). 입자 사이 접촉은 **목 (neck) 의 voxel 면** 이고, 그 면에 입계 조건이 걸린다 — 접촉 협착 (Holm) 은 voxel 기하가 해상하는 만큼만 들어간다.
- frame[5]: **전달 쪽만** (σ_ion · EIS · 전류 분포) · 역학 (압밀·형상 변화·응력) 은 없다 → 우리 쪽 짝은 **STEP3 + 계면항** (CL-81 의 빈 항을 채운 꼴). DEM 접촉망과는 다른 층위.
- frame[4]: 모델을 실험에 맞춘 뒤 (치밀 EIS) 다른 실험 (다공) 을 예측 — **보정/홀드아웃 구조**는 있으나 56 % 에서 bulk σ 2차 조정이 들어갔다.

## 5. Figure set ★

| Fig | 내용 | 우리 활용 |
|---|---|---|
| 1 | 작업 흐름 — 실험 [5, 7, 8, 9, 30] → 미세구조 모델 → 시뮬 방법 (치밀 EIS 로 매개변수화) → 결과 (다공 EIS · 3층 ASR 로 검증) | **보정 (치밀) ↔ 검증 (다공) 분리** 의 도식 — 우리 SBE 1.63 보정 / DBE 4.68 홀드아웃 과 같은 꼴 |
| 2 | ★ (a) 입자 분할된 미세구조 (색 = 입자 번호) (b) 입계 전기화학 퍼텐셜 1차 근사 — 평형 (실선) · 여기 (점선) · 고정 전이상태 x‡ | **입계 = 면 조건** 의 그림판 — 우리 SE 번호 (다음 트랙 S1) 와 r1 면 막의 짝 |
| 3 | (a) 3층 미세구조 (분할 생략 표시) (b) 기공 일부에 Li 가 찬 단면 + Li → Li⁺ + e⁻ 반응 확대 | Li 금속 셀 — 우리 양극과 위상 반대 (전자상 = Li) |
| 4 | 25 % 시료 Nyquist (a) · 위상각 (b) — 모델 (주황) vs 실험 (회색 점선) · 주파수 표지 10 MHz–1 kHz | 고주파 절편 ≈ 53 Ω cm² · bulk 분극 미포함이 위상각 어긋남의 원인 |
| 5 | ★ 세 시료 Nyquist (a)(b)(c) + 위상각 (d) — 모델은 다공도↑ 이면 크게 · 실험은 더 크게 + 10⁴ Hz 근처 둘째 과정 | 다공 쪽 ≈ 30 % 과소 · 10⁴ Hz 과정 = 모델에 없는 물리 (2차상 가설) |
| 6 | bulk σ 를 7.67 (범례 · 본문 7.69) → 2.0 × 10⁻⁴ 로 낮춘 Nyquist (42 · 56 %) | bulk σ 가 실수축 이동 + 입계 반원도 키운다 — **bulk ↔ 입계 매개변수 공선성**의 실례 |
| 7 | ★ 2차상 분포 (없음 · 뭉침 · 얇은 표면막) 의 위상각 · Nyquist + 모식도 (c1)(c2) | 부피 0.77 % 라도 **표면을 얇게 덮으면** 계면 특징이 커진다 — 우리 PTFE · SDCP 덮임과 같은 "부피 ≠ 넓이" 교훈 |
| 8 | ★★ **유효 이온전도도 vs 다공도 — 실험 [30] · 구조 모델 · 전 모델 (입계 + 구조) · bulk σ 하한 띠** | 이 카드의 핵심 근거 (§3-5) — 입계를 빼면 실험과 자릿수가 다르다 |
| 9 | (a) Li 분포 시나리오 1–4 (덮임 0 · 32 · 55 · 73 %) (b) ASR vs 시나리오 (0.1–10 mA cm⁻²) + 실험 ASR [7] | 덮임 → 퍼콜 → ASR 붕괴 (≈ 1100 → 7) — **피복이 망을 만들 때 비선형**으로 떨어진다 (우리 탄소 피복 · SDCP 와 같은 구조) |
| 10 | (a) SE 국소 전류 히스토그램 (시나리오별 · 0.5 mA cm⁻²) (b)(c) 0.5 초과 전류의 3D 분포 (시나리오 1 · 4) | voxel 전류 히스토그램 = 우리 STEP3 \|J\| 점군 · Joule 핫스팟 (#29) 과 같은 후처리 |
| 11 | 10 mA cm⁻² 시나리오 4 — (a) SE 전류 히스토그램 (b) 3D (c) 계면 전류 (입계 · SE–Li) — 입계 봉우리 ≈ 2 mA cm⁻² | **입계 면 전류의 분포를 따로** 뽑는 진단 — 우리 계면항을 켜면 같은 칸을 만들 수 있다 |
| 12 | 표준 vs 혼합 3층 — (a) SE 전류 (b) 혼합 3D (c) 계면 전류 + 혼합 구조 모식도 | 다공도 기울기 (graded) 설계 — 우리 A7 graded-z 와 같은 질문 (이온 쪽) |
| Table 1 | ★ 구조 매개변수 (조성 · 비표면 SE/GB · 굴곡도 xyz · 입자 지름) | §3-1 |
| S1 | ★ 입자 지름 분포 (56 · 25 %) + 적합 (지수 + Gaussian) | 작은 조각 집단이 크다 (56 %) — watershed 과분할 · 작은 입자 표지 |
| S2 | 56 % 시료 FIB-SEM 단면 — 기공 (검정) · SE (회색) · 2차상 (빨강) | 2차상 = SE 사이 목 근처 작은 뭉치 |
| S3 | ★ 임피던스용 가상 전극 (a) 분할 전 (다공 SE 317 µm + Au) (b) 분할 후 | 거울 반복으로 두께를 맞춘 구조 — 반복 경계의 인공물 가능성 (미논의) |
| S4 | ★ 치밀 시료 (2 % 기공 · 200 µm) Nyquist — 모델 vs 실험 [15] · 2 × 10⁵ Hz 표지 | **입계 매개변수 적합의 유일한 근거** (§3-3 벽돌층 어림 대조) |
| S5 | i₀₀^GB × 1 · 0.75 · 0.50 의 Nyquist (42 · 56 %) | 입계 항 민감도 — bulk σ 조정과 효과가 비슷 (분리 불가) |
| S6 | 시나리오별 계면 전류 분포 (a) 입계 (b) SE–Li | 덮임↑ → 입계 전류 분포 좁아짐 · 시나리오 2 의 SE–Li 계면은 반대 (점 모양 덮임의 가장자리 집중) |
| S7 | 시나리오 1–4 의 0.5 초과 전류 3D 분포 | 핫스팟이 치밀층 근처로 몰림 |
| S8 | 세 시료 Bode (위상 · \|Z\|) | ⚠ (b) 축 단위 "kΩ cm²" — 정체 구간 크기 (25 % ≈ 3 × 10², 56 % ≈ 4 × 10³) 가 Nyquist 의 **Ω cm²** 값과 맞아 단위 표기 오류로 보인다 (figure-read 추론) |
| S9 | 2차상 분포의 Bode | — |
| Table S1 | = Table 1 (SVF 표기) | §3-1 |
| Table S2 | 실험 셀 두께 · EIS 전극 넓이 | §3-1 |
| Table S3 | 수송 지배식 (SE · AM 물질·전하 수지) | §4-2 |
| Table S4 | ★★ **BEST 매개변수 전부** (입계 i₀₀ · C_DL · Li i₀₀ · Au · 상수) | §3-2 · 오기 셋 (§10) |
| Table S5 | ★ 3층 ASR — 4 시나리오 × 5 전류 | §3-6 |

## 6. Post-processing ★
- **구조**: GeoDict (기공·조성·비표면·굴곡도) · watershed 입자 수 → 등가구 지름 분포 + 지수·Gaussian 적합.
- **임피던스**: 계단 여기 시간 응답 → 스펙트럼 (Nyquist · 위상각 · Bode) · 실험과 같은 그림에 겹침 · 주파수 표지 기호.
- **유효 σ**: 구조 모델 / 전 모델 / bulk σ 하한 띠를 실험점과 로그 축에.
- **3층**: 정상 상태 ASR 표 · voxel 전류 밀도 정규화 히스토그램 (검은 윤곽선 · 0.5 mA cm⁻² 선) · 0.5 초과 voxel 의 3D 렌더 · 계면 전류 (입계 · SE–Li) 히스토그램 따로.
- 적합 품질 지표 · 오차막대 · 반복 실현: **없음**.

## 7. 우리 DEM+MPM 대비 ★★

> "우리" 칸 = 작업 브랜치 `claude/stoic-knuth-NObVQ` @ `57f1b2baf` (2026-11-03) 코드 · 문서.

### 7-1. 위상 — "입자 번호가 다른 면에 계면 조건" 은 이미 우리 설계에 있다
| 축 | Neumann 2021 | 우리 |
|---|---|---|
| 계면을 거는 자리 | watershed 입자 색이 다른 **이웃 voxel 면** (SE\|SE) | r1: 다른 sid 면 · 같은 sid 는 **AM pid 가 다를 때만** (`face_rint` `scripts/step3_sigma.py:362-380` · `PID_OWNER_SIDS = {1, 2}` `:224` — SE\|SE 는 **RINT-01 로 금지**: SE 는 입자 번호가 없다) · ①′: AM–AM 주인 쌍 면 (`am_iface_ledger` `:1263`) · 다음 트랙 ③: SE 번호 = MPM 이 씨앗 때 DEM SE 중심으로 단 태그 (설계 v2 §3-9 S1–S6) |
| 입자 번호의 출처 | **관측 영상의 분할** (거리 변환 + watershed) | **채택한 tessellation 규약** (v2 §3-9 S1: *"관측된 입계가 아니라"*) · 메모 §4-1: power diagram (AM 과 같은 함수) |
| 해상도 | 분할 0.1 µm → 계산 0.5 µm · 입자 지름 3.1–4.6 µm = **6–9 voxel** | SE 지름 0.5–3 µm @ h 0.15 µm = **3.3–20 voxel** (AM 2–12 µm = 13–80) |
| 3중선 | 미기재 | ①′ `triple` 면 표지 (`:1396-1404`) |

⇒ **위상은 같은 선택** — Neumann 은 그 선택이 **실험 다공 계열과 자릿수로 맞는다** 는 출판 선례다. 우리 쪽 차이는 번호 출처 (관측 vs 규약) 와 해상도 (우리 작은 SE 가 더 거칠다).

### 7-2. 법칙 — 선형 극한에서 우리 면 직렬 r 과 같다
- 식 9 는 Δφ̃ 가 작을 때 i_GB ≈ i₀₀^GB · Δφ̃/(RT) = i₀₀^GB F ΔV/(RT) → **면 직렬 ASR R_GB = RT/(F i₀₀^GB)** [derived] — 우리 r1 의 `g = vox²/(vox/(2σa) + vox/(2σb) + r′)` (`:205`) 에서 r 자리에 들어가는 것과 **같은 꼴** (DC · 소신호).
- 다른 점 둘: ① **비선형** (sinh) — 큰 전류에서 유효 ASR 이 준다 (3층 10 mA cm⁻² 의 입계 전류 ≈ 2 mA cm⁻² 는 i₀₀ 6.9 mA cm⁻² 의 0.3 배 → sinh 보정 작음, derived) ② **이중층** — EIS 전용, DC σ 에는 0.
- 우리 DC σ 트랙에서는 선형 r 로 충분하다는 뜻 — 비선형은 STEP4 (전류 큰 운전) 에서만 의미.

### 7-3. 값은 옮기지 않는다 — 세 가지 이유
1. **재료·공정**: garnet LLCZNO 소결 세라믹 (입계 = 소결 입계) ↔ 우리 LPSCl 냉간 압축 (입자 접촉 = 압착 계면) — 입계 저항의 기원이 다르다.
2. **적합값**: i₀₀^GB 는 치밀 EIS 로 추정 후 *"refined manually"* · 다공 시료에서는 × 0.50–0.75 가 더 잘 맞았다 (`Fig. S5`) — 유일한 값이 아니다.
3. **이중계상**: 우리 SE 입력 σ 3.0 mS cm⁻¹ 은 **펠릿값 (입계 포함)** (`CL-91` · Cronau 2021 SI Fig. S2c) — Neumann 은 σ_bulk 를 **치밀 펠릿 EIS 의 bulk 호** 에서 따로 얻었다 (garnet 은 RT 에서 bulk·입계 호가 갈린다). LPSCl 은 RT 에서 갈리지 않는다 (`ketter2025_…` `Fig. S8` 서술) ⇒ 우리는 Neumann 식 분리를 그대로 할 수 없다 (v2 §3-9 S5 · 메모 Q7 과 같은 결론).

### 7-4. 보정 설계는 옮길 수 있다
- **치밀 (입계만 지배) 로 입계 매개변수 · 다공으로 예측** = 우리 등록 R 의 보정/홀드아웃 분리 (SBE 1.63 보정 · DBE 4.68 홀드아웃) 와 같은 꼴. 다음 트랙 SE–SE r_gb 를 정한다면: ① 순수 SE 침대 (같은 격자 · 같은 번호 규약) 로 r_gb 를 맞추고 ② 복합 침대로 예측 — 단 ①에 쓸 **입내 σ (bulk)** 가 우리에게 없다 (§7-3 ③) → ④ (입력 σ 규약) 가 먼저.
- ⚠ Neumann 의 실패 지점도 같이 가져온다: 다공 쪽에서 bulk σ · 입계 i₀₀ · 2차상 세 손잡이가 **EIS 로 분리 불가** (저자) — 하나의 실험 곡선에 여러 조합이 맞는다 (우리 `step3_sigma.py:207-211` 주석 *"같은 σ_eff 를 σ_내부 · r 의 여러 조합이 재현"* 과 같은 문제).

### 7-5. 면 넓이 — 계단이 입계 넓이를 부풀린다 (면적 3 편과의 연결)
- 입계 플럭스는 voxel 면마다 걸리므로, 입계 넓이 = **면 세기** → 무작위 방향 평균 **≈ 1.5 배** (`lindblad2005_…` §3-3 · pilot) · 평면 입계 하나는 방향에 따라 1–√3 배. 계면 지배 극한에서 입계 총 컨덕턴스가 그만큼 크다 → **적합된 i₀₀^GB 는 "voxel 면 넓이당" 값**이다 (참 넓이당이 아님 — 같은 격자·같은 방향 통계에서 맞춘 한 일관).
- `Table 1` 의 A_spec,GB 가 구 등가의 2.8–3.3 배 (§3-1, derived) 인 것도 같은 방향 — 계산법이 미기재라 단정은 못 한다.
- 우리 다음 트랙 (S3) 의 선택지 = ① 같은 격자에서 맞춘 **해상도에 묶인 r** (Neumann · Ketter 방식) ② 넓이 보정 (L1 · 축별 · Lindblad 가중) 후의 **참 넓이당 r** — ②만 격자를 바꿔도 같은 r 을 쓸 수 있다.

### 7-6. Ketter 가 남긴 빈칸에 대해
- `ketter2025_…` §7-6: Eq. S3 면 직렬 계면항은 **열 채널에만** 썼고 *"이온 채널로 옮길 때 … 그 확장은 이 논문 밖"*. → Neumann 은 **이온 (전하) 채널의 복셀-면 계면 조건**을 실구조에 걸고 실험과 대조한 출판 선례다 (2021 — Ketter 보다 앞).
- 무엇이 채워지고 무엇이 안 채워지나: ✓ 형식 (면 조건 · 선형 극한 = 직렬 ASR) · ✓ 실험 대조 (자릿수 · 추세) · ✗ 정량 일치 (다공 쪽 2차 조정 · *"qualitative trends"*) · ✗ 황화물·냉간 압축 · ✗ 격자 수렴 (미기재).

### 7-7. `islam2026_…` 과의 대조 — 같은 질문, 반대 표현, 반대 결론
| | Islam 2026 | Neumann 2021 |
|---|---|---|
| 입계 표현 | 두께 ≥ dx (3.75 µm) 의 **상** · σ_GB = 0.01 σ | **면 조건** (해상 안 함) |
| 결과 | 단결정과 **구별 불가** (임계화된 GB 맵이 끊겨 전류 우회) | 입계가 임피던스·σ_eff 를 **지배** (3.7–12.8 ×) |
| 실험 | 없음 | 치밀·다공 EIS · σ_eff (자릿수) |
⇒ `comparison_vs_ours_DEM.md` §B Islam 블록의 결론 *"면(face) 컨덕턴스 형이 격자-독립적"* 을 **양성 쪽에서** 받쳐 주는 사례.

### 7-8. (d) MPM 피복 메모에 주는 것
- 이 논문의 "표면 덮임" (Li 0 · 32 · 55 · 73 % · 2차상 1.2 · 2.2 %) 은 **voxel 표면 기준**이고, 저자 스스로 해상도 때문에 퍼콜레이션에 필요한 Li 를 **과대**평가했을 것이라 적는다 — 메모 `MPMC-01` · `02` (격자에 묶인 피복) 와 같은 경고.
- 덮임이 망을 이루는 순간 ASR 이 비선형으로 붕괴 (scenario 3 → 4) — 피복 **비율** 보다 **연결성** (퍼콜레이션) 을 같이 봐야 한다는 사례 (메모 §4-1 은 비율 정의만).
- 면 세기 피복 비율의 방향 상관 (극 모자 −9 % · 띠 +7 %) 은 `lindblad2005_…` §7-4.

### 7-9. 굴곡도 이름 (CLAUDE.md τ 명명 규약)
- `Table 1` 의 "SE tortuosity (direc.)" 는 **정의가 미기재**다 (GeoDict · 앞선 논문 [30] 언급만).
- [derived(ours) · 추론] 구조 모델 σ_eff,bulk 로 √(φ_SE σ₀/σ_eff) 를 계산하면 25 %: **1.255** · 42 % (figure-read σ): **1.43** · 56 % (본문 1.1e-4): **1.726** — 표의 x 값 1.21 · 1.45 · 1.75 와 **1.3–3.7 %** 안 ⇒ 표 값은 **√ 꼴 (우리 이름 'tau' = √tau2)** 로 읽힌다. ⚠ 56 % 를 SI 값 7.56e-5 로 하면 2.08 로 어긋난다.
- 우리 규약: 'tortuosity factor' · '수송 tortuosity' 는 **tau2 (= φσ₀/σ_eff)** 에만 — 이 논문 값을 tau2 칸에 넣지 않는다 (표의 x 값을 제곱하면 1.46 · 2.10 · 3.06 — 그쪽이 tau2 후보).

## 8. 적용 인사이트 (내 연구에 어떻게)
- ① **SE–SE 다음 트랙의 출판 선례**: 입자 번호가 다른 면에 계면 조건 — 선형 극한에서 우리 r1 면 직렬 r 과 같은 꼴 · 실구조 · 실험 자릿수 대조까지. "면 조건 vs 얇은 상" 선택의 양쪽 문헌 (Neumann 양성 · Islam 음성) 이 갖춰졌다.
- ② **값이 아니라 설계를 가져온다**: 치밀로 맞추고 다공으로 예측 · 같은 매개변수 고정 · 실패는 숨기지 않고 민감도로 (bulk σ · 입계 i₀₀ · 2차상). 다만 **입내 σ 를 따로 알아야** 그 설계가 성립 — LPSCl 은 RT 에서 bulk·입계가 안 갈린다 → 우리 ④ 가 먼저.
- ③ **입계 넓이 = 면 세기** → 적합된 입계 상수는 해상도에 묶인다 (Ketter ITR 과 같은 교훈) — 우리 r_gb 를 정한다면 넓이 보정 (Lindblad · 해석 법선) 을 먼저 정해 **참 넓이당** 값으로 만드는 쪽이 격자 이동에 강하다.
- ④ **부피 ≠ 넓이**: 2차상 0.77 vol % 가 표면 2.2 % 를 덮으면 둘째 반원이 생긴다 — 우리 PTFE (CL-60 centerline) · SDCP 처럼 **얇게 펴진 절연상** 의 효과는 부피분율로 가늠할 수 없다.
- ⑤ **hamann2026 의 J₀₀ 앵커**: 원문 확인됨 (2.59 × 10⁻² A cm⁻² · 300 K) · 단 Han 1 Ω cm² 의 선형 환산 (c^α ≡ 1 해석) 이라는 지위로 인용.

## 적용 후보 (11-03)

### (가) v0 안에서 지금 — 값 채택 없음 (한정어 · 원장 · 진단)
| # | 무엇 | 자리 | 비용 |
|---|---|---|---|
| 가-1 | **다음 트랙 계약 문서에 선례·한정어 추가**: "입자 번호가 다른 면의 계면 조건 = Neumann 2021 식 9 (선형 극한 R_GB = RT/(F i₀₀)) 와 같은 위상 · 값 (garnet 3.74 Ω cm² [derived]) 은 옮기지 않는다 · 입계 넓이 = 면 세기 (≈ 1.5×) → 적합 상수는 해상도에 묶임 · 입내 σ 분리가 없으면 보정 불가 (④ 먼저)" | 설계 v2 §3-9 S3 · S5 행 (`docs/reviews/contact_resistance_pipeline_draft_v2_20261006.md`) 의 후속 문서 · 메모 §4-1 "막" 행 · Q7 | 문서 |
| 가-2 | **CL-81 서술에 양성 선례 한 줄**: "복셀 FV 에 계면항을 면 조건으로 넣으면 입계가 σ_eff 를 3.7–12.8 배 깎고 실험 다공 계열과 자릿수로 맞는다 (Neumann 2021 · garnet) — 얇은 상으로 넣으면 0 (Islam 2026)" | `docs/voxel_contact_free_gap.md` §8 | 문서 |
| 가-3 | **hamann2026 카드 정정 (정본 litdb · 1저자 표시 후)**: §"안 읽은 것" 의 [55] 를 "원문 확인 — `neumann2021_…` §0-2" 로 · D1 의 0.998 Ω cm² 에 "c_SE^α ≡ 1 해석" 한정어 | `litdb/papers/hamann2026_llzo_bilayer_porosity_asr_dendrite_ccd.md` (본 세션 · 다른 카드) | 카드 2 줄 |
| 가-4 | **진단 (값 채택 없음)**: 다음 트랙 시험에 "입계 면 전류 히스토그램" (`Fig. 11c` 꼴) 출력 칸을 계획에 적어 둔다 — r_gb 를 켜는 순간 같은 그림을 낼 수 있게 | 메모 §5 시험 계획 (T 목록) | 문서 |

### (나) 1저자 비준 필요 — 물리 · 법칙 · 값이 바뀜
| # | 무엇 | 왜 · 비용 |
|---|---|---|
| 나-1 | SE–SE 입계 막 (r_gb) 을 STEP3 에 켜기 (SE 번호 이름공간 · RINT-01 해제 조건) | 새 물리 · ④ (입력 σ 규약) 선행 · 이중계상 위험 (S5) · v0 범위 밖 (R 런 11-22–29 뒤) |
| 나-2 | 법칙 선택 — 선형 직렬 r (DC σ) vs Neumann 비선형 sinh (STEP4 큰 전류) | DC 트랙에는 선형으로 충분 · 비선형은 STEP4 계면 모델 변경 |
| 나-3 | 보정 설계 — 순수 SE 침대로 r_gb 적합 → 복합 침대 홀드아웃 | 입내 σ 앵커 필요 (LPSCl 저온 EIS 등 — 정본 카드 없음) · 등록 문서 필요 |
| 나-4 | 입계 넓이 규약 — 해상도에 묶인 r (같은 격자 적합) vs 넓이 보정 후 참 넓이당 r | 법칙 정의 변경 · 면적 진단 (`lindblad2005_…` 가-1) 결과를 본 뒤 |

## 9. 인용 가능 문장 (deck / paper 용)
- (EN) *"Neumann et al. resolved grain boundaries in FIB-SEM reconstructions of porous garnet LLCZNO not as a thin phase but as an interface condition on the voxel faces between watershed-segmented grains (a symmetric Butler–Volmer-type hopping flux with a parallel double layer); with parameters fitted to a dense pellet, grain boundaries lowered the simulated effective ionic conductivity from 1.1 × 10⁻⁴ to 8.6 × 10⁻⁶ S cm⁻¹ at 56 % porosity, approaching the measured ≈ 5 × 10⁻⁶ S cm⁻¹ (ACS Appl. Energy Mater. 4, 4786, 2021)."*
- (EN, 우리 산수 표기) *"In the small-signal limit their grain-boundary law reduces to an area-specific series resistance RT/(F i₀₀) ≈ 3.7 Ω cm² per boundary at 300 K (our calculation from i₀₀ = 6.91 × 10⁻³ A cm⁻²)."*
- (KR) *"Neumann 등 (2021) 은 다공 garnet 재구성 구조에서 입계를 얇은 상이 아니라 입자 사이 복셀 면의 계면 조건으로 넣었고, 치밀 시료로 맞춘 매개변수로 56 % 다공 시료의 유효 이온전도도를 1.1 × 10⁻⁴ 에서 8.6 × 10⁻⁶ S cm⁻¹ 로 낮춰 실측 ≈ 5 × 10⁻⁶ 에 다가갔다."*

## 10. 주의 / 한계 (over-claim 방지) ★
1. **"excellent agreement" 는 두 번째 조정 뒤**다 — 같은 매개변수의 예측은 56 % 에서 σ_eff 1.66 배 · 고주파 임피던스 ≈ 30 % 과소 · 10⁴ Hz 과정 없음. bulk σ (−60 · −75 %) · 입계 i₀₀ (× 0.5–0.75) · 2차상은 **각각 따로** 조정했고 저자도 분리 불가라 한다. 저자 결론 문구: *"our model simulations only reproduce qualitative trends"* (p. 4795).
2. **실험은 새 측정이 아니다** — 치밀 [9] · 다공 [30] · 3층 [7] 모두 같은 그룹 앞선 논문 자료. 실험점 산포가 같은 다공도에서 최대 7 배 (figure-read).
3. **garnet 소결 세라믹 · Li 금속 셀** — 우리 LPSCl 냉간 압축 복합 양극과 재료·공정·셀이 다르다. 입계 값 이식 금지.
4. **표 · 본문의 오기·불일치** (원문 그대로 기록):
   ① `Table S4` F = **9.6485 × 10⁵** C mol⁻¹ (참 10⁴ — D 재현으로 계산은 올바른 F, derived) ② `Table S4` R 자리에 **Rydberg 상수 10.973 × 10⁶ m⁻¹** ③ `Table S4` c 행 *"β-LPS"* ④ σ_eff,bulk (56 %) 본문 **1.1 × 10⁻⁴** ↔ SI S6 **7.56 × 10⁻⁵ "S/cm²"** ⑤ *"42 and **52**% porosity"* (본문 p. 4794 · SI S7) ↔ 시료 56 % ⑥ 3층 ASR 본문 **∼194 · ∼17** ↔ `Table S5` **170 · 15–16** ⑦ scenario 1 *"≈ 1100 로 요동"* ↔ 표 1064 → 655 (−38 %) ⑧ 치밀 시료 SI S5 *"compacted (>99 %)"* ↔ `Fig. S4` *"Porosity 2%"* · 본문 *"≤ 2 %"* ⑨ `Fig. 6` 범례 σ 7.67 ↔ 본문 7.69 ⑩ SI S7 비표면 *"2.18 cm²/cm³"* (10⁴ 빠짐) ⑪ `Fig. S8b` \|Z\| 단위 kΩ cm² (크기로는 Ω cm², figure-read 추론) ⑫ i₀₀^Li *"measured by Han"* (본문) ↔ \* calculated (`Table S4`).
5. **f_C,GB 7.0 MHz** 의 계산법 미기재 — 소신호 RC 로는 4.4 MHz (derived).
6. 굴곡도 · A_spec,GB 의 **정의·계산법 미기재** (§7-9 · §3-1 derived 대조는 추론).
7. **격자 수렴 · 실현 수 · 0.1 → 0.5 µm 축소의 입계 처리 · 3중선** 미기재 — 입계가 voxel 면에 걸리는 모델에서 넓이가 해상도에 묶인다는 점 (§7-5) 은 논문이 다루지 않는다.
8. Li 분포 시나리오는 SEM 의 **시각적 해석**으로 만든 가상 분포 · 해상도 때문에 퍼콜레이션 Li 를 과대평가했을 것 (저자).
9. 거울 반복으로 두께를 맞춘 가상 시료 — 반복 경계 인공물은 미논의.
10. figure-read 값은 TREND 전용 (판독 폭 명시).

## 11. 용어 미니-글로서리
- **LLCZNO**: Li₇La₂.₇₅Ca₀.₂₅Zr₁.₇₅Nb₀.₂₅O₁₂ — Ca·Nb 치환 cubic garnet.
- **3층 (trilayer)**: 다공 garnet 두 층 사이 치밀층 · 기공에 Li 금속을 채워 활성 넓이를 키운 구조.
- **watershed 분할**: 거리 변환의 골짜기를 물이 채우듯 영역을 나눠 맞닿은 입자를 가르는 영상 처리 · 최솟값 부과 = 과분할 억제.
- **입계 hopping 플럭스 (식 9)**: 두 입자 bulk 전기화학 퍼텐셜 차에 대한 대칭 BV 꼴 i_GB = i₀₀^GB · 2 sinh(Δφ̃/2RT) — 소신호 ASR = RT/(F i₀₀^GB).
- **이중층 / 공간전하층 (SCL)**: 계면 전하 축적 — 평행판 축전기 C_DL 로 근사 (해상 안 함).
- **계단 여기법**: 시간 영역 계단 응답에서 임피던스 스펙트럼을 얻는 시뮬 방법 (Hein 2020).
- **특성 주파수 f_C = σ/(2π ε ε₀)**: bulk RC 의 꼭짓점 주파수.
- **CCD**: 덴드라이트로 단락되기 전 최대 전류 밀도 (경험 개념 · 여기서는 0.9 mA cm⁻² 선택).
- **ASR**: 넓이당 저항 (Ω cm²).
- **2차상**: 소결 중 Li 손실 등으로 생긴 저전도 상 (여기서는 σ 10⁻⁹ S cm⁻¹ 의 절연 · 분극 가능 상으로 가정).

## 12. 이 카드가 확인하지 못한 것 (n/a)
- 앞선 원전 [9] Han 2016 · [30] Hamann 2020 · [7] Hitz 2019 (정본 카드 없음 — 그 수치는 "이 논문이 인용한 내용") · 굴곡도·A_spec,GB 계산법 · 0.1 → 0.5 µm 축소의 입계 번호 처리 · 치밀 가상 시료의 voxel 크기 · 격자 수렴 · 실현 수 · 계산 시간 · c_SE 정규화 (식 1) · f_C,GB 계산법 · BEST 버전.

## 🗨️ Q&A 로그
<!-- "Q&A 작성해줘" 트리거 시 직전 질문/답 누적 -->

File: litdb/papers/nirmalraj2009_swcnt_network_junction_resistance.md
# Electrical Connectivity in Single-Walled Carbon Nanotube Networks — Nirmalraj (Nano Lett. 2009) · 전도성 AFM 으로 SWCNT 망의 접합 저항을 하나씩 잰 실측 — 단일 튜브 접합 평균 98 kΩ → 큰 다발 (7–14 nm) 2.7 MΩ · 산처리 ÷2.4–2.9 · 1000 °C 열처리 ×2.5–6.8 · 필름 σ = 6.34 × 10¹¹ / ⟨R_J⟩ (접합 지배 망)

> slug `nirmalraj2009_swcnt_network_junction_resistance` · DOI `10.1021/nl9020914` · type `exp (conductive-AFM junction resistance mapping of sparse SWCNT networks · film sheet resistance/transmittance) — junction-controlled network conductivity · contact resistance · percolation` · PDF `5._Electrical_connectivity_in_single-walled_carbon_nanotube_networks.pdf` · digested `2026-11-03` · status ✅
> SI `5._Sup_Electrical_connectivity_in_single-walled_carbon_nanotube_networks.pdf` (3 pp · 번호 없는 그림 4 장 + 제조 절차) · evidence `fulltext + SI` · 그림 `9/9 육안 확인` (본문 Fig. 1–5 자동 크롭 온전 · **SI 그림 4 장 손 크롭** — 캡션 번호가 없어 쪽 순서대로 S1–S4 로 붙였다 · 캡션 = 그림 아래 SI 문단 그대로 · `figures.json` `manual_crop`) · 약칭 `[Nirm09]`
> **계기** — Rint ② 단일 손잡이 R_j,0 (SBE 1.63 mS/cm 한 점 보정) 가 **망 수준에서 무엇을 흡수할 수 있고 무엇을 못 하는가** (1저자 11-03 질문 (d)) + 접합 크기 sanity band (b).  ⛔ v0 동결 — 값 채택 없음 · 등록 R §7-2: R_j,0 를 문헌 접합 저항과 같은 양으로 부르지 않는다.
> 수치 등급: **stated** (본문 · SI · 그림 안 인쇄 라벨 포함 — 그림 라벨은 "stated (그림 라벨)") · **figure-read ≈** · **derived(ours)**.

---

## 0. ★ 이 카드가 답하는 것

| 질문 | 이 논문의 답 | 등급 · 자리 |
|---|---|---|
| **(b) 접합 하나의 저항** | 성긴 망의 접합 수백 개를 지름별로 묶은 평균 — **pristine**: A (단일 튜브끼리 · 1.2–1.8 nm) **98 kΩ** · B (단일–작은 다발 2.5–4.5 nm) **230 kΩ** · C (중간 다발 4.5–6.8 nm) **294 kΩ** · D (큰 다발 7–14 nm) **2,677 kΩ** · **산처리**: 34 · 112 · 209 · 1,112 kΩ · **1000 °C 열처리**: 470 · 1,247 · 2,006 · 6,826 kΩ · 분포는 한 묶음 안에서도 ~1–2 자릿수 | stated (본문 98 · 230 · 294 kΩ · 2.7 MΩ · 산처리 112 kΩ · 열처리 ~1.3 MΩ) · 나머지 = stated (그림 라벨 · Fig. 3) · 분포 폭 = figure-read |
| (b) 측정 조건 | 2 단자 C-AFM (Cr/Pt 탐침 · 0.2 N/m) · 바이어스 1 · 5 mV (지도) · 탐침–전극 직접 ~300 Ω · 접합 '저항' = 경로를 따라 쌓인 저항의 **계단 높이** | stated |
| **(d) 망이 접합 지배인가** | **그렇다** — 필름 σ_DC ∝ K·V_f²/(⟨R_J⟩⟨D⟩³) (Eq. 2) 를 시험: pristine · 산처리 · 열처리 필름 σ (2.2 · 6 · 0.9 × 10⁵ S/m) 가 큰 다발 접합 평균의 역수에 **"near perfect linearity"** · 그림 적합 **σ (S/m) = 6.34 × 10¹¹ / R_J (Ω)** · *"it is the change in junction resistance that controls the film conductivity"* | stated · p. 3894 · Fig. 5 (적합식 = 그림 라벨) |
| (d) 튜브 대 접합 | 단일 SWCNT σ **(4.4 ± 1.6) × 10⁷ S/m** (~30 개) → 산처리 **(5.6 ± 1.2) × 10⁷** (+~30 %) 인데 단일 튜브 접합은 **3 배** 감소 → 필름 σ 변화는 접합 몫 · 단일 튜브 1.5 µm 의 저항 ≈ 17 kΩ ↔ 접합 98 kΩ (≈ 6 배) | stated · 17 kΩ · 6 배 = derived(ours) |
| (d) 접합이 무엇에 걸리나 | **다발 지름** (단일 → 큰 다발 ×27) — 다발 접합의 계단은 접촉 저항 R_C + 다발 안 튜브 사이 저항망 R_B/R_D · **화학 (도핑 · 탈도핑)** — 산처리 ÷2.4–2.9 · 열처리 ×2.5–6.8 | stated · p. 3893 · derived 배수 |
| (a) 길이 법칙 | 접촉 길이 축 없음 — 다만 단일 튜브가 다발을 따라 **"intimate contact … along the length of the bundle"** 하면 계단이 거의 없다 (Fig. 2(d) 접합 A) | stated · p. 3892 · SI |
| (c) 터널 간극 | 없음 — 저자 추측: 접합 장벽은 튜브 사이 전하 이동과 관련 · 도핑 운반자가 정전 상호작용을 가린다 | stated · p. 3895 |

**한 줄 판정** — "망 σ ∝ 1/⟨접합 저항⟩" 을 **실측**으로 보인 원전이라, 우리 R_j,0 한 점 보정이 성립하는 *기전 (접합 지배)* 의 문헌 근거다.  동시에 **같은 튜브라도 다발 크기 · 표면 화학이 접합을 2–30 배 바꾼다**를 보여 — R_j,0 는 그 침대의 분산 · 표면 상태를 묶은 값이고, SBE → DBE 처럼 첨가제 · 공정이 다른 침대로의 전이는 그 상태가 같다는 가정에 달려 있다.

## 1. 한 줄 요약

트리니티 칼리지 더블린 (Boland · Coleman) 은 Iljin 아크방전 SWCNT 를 NMP 에 분산해 SiO₂ 위에 성기게 뿌리고 (500 °C Ar 5 h), 전극에 붙은 튜브 하나에서 갈라져 나간 망만 골라 **전도성 AFM** 으로 위치별 저항을 쟀다 — 경로를 따라 저항이 완만히 오르다가 (튜브 · 다발 전도도) 접합에서 **계단**처럼 뛴다 (접합 저항).  단일 튜브끼리의 접합은 평균 98 kΩ, 다발이 커질수록 230 · 294 kΩ · 2.7 MΩ 로 커지는데, 이는 다발 접합의 계단에 다발 안 튜브 사이 저항망이 직렬로 들어가기 때문이다.  질산 처리는 튜브 전도도를 30 % 만 올리지만 접합 저항을 ~3 배 낮추고, 1000 °C 열처리 (탈도핑) 는 튜브 σ 를 3 배 · 접합을 더 크게 (~1.3 MΩ) 올린다.  같은 세 처리의 투명 필름 (Rs · T 측정 → σ_DC) 은 큰 다발 접합 평균의 역수에 정비례한다 (Eq. 2 · Fig. 5) — 망은 접합이 지배하고, 산처리 필름은 σ_DC/σ_Op = 35 (투명 전극 산업 기준 T > 90 % · Rs < 100 Ω/□ 의 문턱) 에 닿았다.

## 2. 메타

| 항목 | 내용 |
|---|---|
| 저자 | Peter N. Nirmalraj†§ · Philip E. Lyons‡§ · Sukanta De‡§ · Jonathan N. Coleman‡§ · **John J. Boland**†§ (교신) |
| 소속 | † School of Chemistry · ‡ School of Physics · § CRANN, Trinity College Dublin |
| 서지 | *Nano Letters* **9** (11), 3890–3895 (2009) · DOI `10.1021/nl9020914` |
| 일자 | 접수 2009-06-30 · 수정 2009-09-01 · 웹 게재 2009-09-23 |
| 자금 | Science Foundation Ireland (03/CE3/M406s1) — TCD · UCC · Hewlett-Packard (Dublin) 협력 |
| 재료 | **Iljin Nanotech 아크방전 SWCNT** · 단일 튜브 지름 1.2–1.8 nm (STM) · AFM 평균 지름 **1.6 nm** · 길이 **1.5 µm** |
| 연구유형 | 실험 (C-AFM 위치별 저항 · 투명 필름 Rs · T) + 망 모형 Eq. 2 대조 · 계산 없음 |
| 같은 묶음 카드 | `fuhrer2000_crossed_nanotube_junctions` (교차 SWCNT 4 단자 — 같은 자릿수) · `li2007_tunneling_resistance_cnt_composites` (σ ∝ 1/R_C 계산) · `hamasaki2022_…` (이 논문 = ref 16) · `banerjee2019_…` |

## 3. 핵심 수치 ★

### 3-1. 시료 · 측정 (stated)

| 항목 | 값 | 자리 |
|---|---|---|
| 망 (C-AFM 용) | SWCNT/NMP (0.025 mg/mL) 분무 → SiO₂ · **500 °C Ar 5 h** (용매 제거) · 매우 성긴 망 · 전극에 **튜브 하나만** 닿은 영역을 골라 *"no back-door connections"* (SI 의 축소 전류 지도 = Fig. S4) | p. 3891 · SI |
| 전극 | Ti 10 nm + Au 25 nm (열증착 · 포토리소) | SI |
| C-AFM | Dimension V · ContE Cr/Pt 코팅 탐침 (**0.2 N/m** · 13 kHz) · 탐침 접지 · 시료에 DC 바이어스 · **0.2 mV – 1 V → 2 pA – 1 µA** · 같은 탐침 힘 유지 | p. 3891 |
| 접점 확인 | 탐침이 전극에 직접 닿으면 **~300 Ω** — 접촉 안정성 기준 | p. 3891 |
| 지도 조건 | Fig. 2(a)(d) **1 mV** · Fig. 4(a) **5 mV** · 전치증폭 100 nA/V | 캡션 |
| 다발 지름 분포 | Fig. 1(c): 0–16 nm · 최빈 2–4 nm (≈ 33 개) — 단일 튜브와 작은 다발이 많다 | figure-read ≈ |

### 3-2. 경로 해석 — 튜브 · 다발 전도도 · 접합 계단

| 양 | 값 | 등급 · 자리 |
|---|---|---|
| 해석식 | **R = R_other + l/(σ_bun·A)** (Eq. 3) — R_other = 망 + 접점 · l = 다발 위 위치 | stated |
| ~2.3 nm 다발 σ | **~3 × 10⁶ S/m** (하한 — 단면의 모든 튜브가 전류를 나르지는 않을 수 있다) · 비교: SWNT 로프 ~10⁶ (ref 32) · 흑연화 개별 MWNT **8 × 10⁶ S/m** (ref 33) | stated · p. 3891 |
| 단일 튜브 σ (Fig. 2(d) 경로 1 · ~1.2 nm) | **~6.7 × 10⁷ S/m** | stated · p. 3892 |
| 단일 튜브 평균 | **(4.4 ± 1.6) × 10⁷ S/m** (~30 개 · 금속 · 반도체 섞임) | stated · p. 3893 |
| 접합 계단 (Fig. 2(a)–(c) · 지형 = Fig. S1) | ~2.3 nm 다발 ↔ ~1.65 nm 단일 튜브: **~180 kΩ** | stated · p. 3892 |
| 접합 계단 (Fig. 2(d)–(f) · 지형 = Fig. S2) | 접합 A (~1.2 nm 단일 → ~2.5 nm 다발): **뚜렷한 계단 없음** (*"intimate contact … along the length of the bundle"* · 둘 다 금속일 것) · 접합 B (~2.5 nm ↔ ~4.8 nm 다발): **~115 kΩ** · 접합 C (~2.5 nm ↔ ~1.8 nm 단일): **~70 kΩ** | stated · p. 3892 · SI |
| 판독 | Fig. 2(b): 경로가 ~125 → ~145 kΩ 로 오르다 ~390 nm 에서 경로 2 가 ~295 kΩ 로 뜀 (계단 판독 ≈ 150 kΩ · 본문 ~180 kΩ) · Fig. 2(e): 경로 1 ~42 → ~145 kΩ (접합 B · 판독 ≈ 100 kΩ · 본문 ~115 kΩ) · 경로 2 ~47 → ~100 kΩ (접합 C · 판독 ≈ 55 kΩ · 본문 ~70 kΩ) · Fig. 4(b): ~420 → ~940 kΩ 로 오르다 ~1,780 nm 에서 ~2,000 kΩ 로 뜀 (판독 ≈ 1.06 MΩ · 본문 ~1.3 MΩ) — 판독이 본문보다 10–25 % 작다 (본문 값을 쓴다) | figure-read ≈ |

### 3-3. ★ 지름별 접합 평균 (Fig. 3 · 수백 접합 · 금속 · 반도체 구분 없음)

| 묶음 (지름) | pristine | 산처리 (질산) | 열처리 (1000 °C · 12 h) |
|---|---|---|---|
| A — 단일 튜브끼리 (1.2–1.8 nm) | **98 kΩ** | **34 kΩ** (÷2.88) | **470 kΩ** (×4.80) |
| B — 단일 ↔ 작은 다발 (2.5–4.5 nm) | **230 kΩ** | **112 kΩ** (÷2.05) | **1,247 kΩ** (×5.42) |
| C — 작은 다발끼리 (4.5–6.8 nm) | **294 kΩ** | **209 kΩ** (÷1.41) | **2,006 kΩ** (×6.82) |
| D — 큰 다발 (7–14 nm) | **2,677 kΩ** | **1,112 kΩ** (÷2.41) | **6,826 kΩ** (×2.55) |

- 평균값 = Fig. 3 안의 인쇄 라벨 (stated · 그림 라벨) · 본문은 pristine A–D (98 · 230 · 294 kΩ · 2.7 MΩ) · 산처리 B 112 kΩ · 단일 튜브 접합 *"3-fold drop"* · 열처리 대표 접합 *"~1.3 MΩ"* 를 적는다 · 배수 = derived(ours).
- pristine D/A = **27 배** (derived(ours)) — *"the measured junction resistance is dependent on the diameters of the tubes and bundles comprising the junction"*.
- 한 묶음 안 분포: pristine A ≈ 30–250 kΩ · D ≈ 10 kΩ (낮은 꼬리 막대) – 8 MΩ (figure-read ≈ · 로그 막대그림).
- 다발 접합의 해석 (p. 3893): C-AFM 계단 = R_C + R_D (다발 지름 전체를 건너는 저항망) — (i) 모든 튜브가 나르면 R_B ≤ R_D → 계단은 참 접합 저항 R_J = R_C + R_B 의 **상한** (ii) 주입된 튜브만 나르면 R_C ≤ R_J ≤ R_C + 2R_D → 평균은 계단과 비슷.

### 3-4. 처리별 튜브 · 필름 (stated)

| 처리 | 단일 튜브 σ | 다발 σ | 필름 Rs · T (550 nm) | σ_DC/σ_Op | **σ_DC** |
|---|---|---|---|---|---|
| pristine | (4.4 ± 1.6) × 10⁷ S/m | ~3 × 10⁶ (2.3 nm) | **~110 Ω/□ · ~78 %** (PET · 석영 둘 다) | ≈ 13 | **≈ 2.2 × 10⁵ S/m** |
| 산처리 | (5.6 ± 1.2) × 10⁷ (+~30 %) | — | **37 Ω/□ · 76 %** (PET) | **35** | **6 × 10⁵ S/m** |
| 열처리 | — | **~1 × 10⁶** (2.2 nm · ÷3 = 탈도핑 · Fig. 4 · 지형 = Fig. S3) | **285 Ω/□ · 79 %** | 5.3 | **9 × 10⁴ S/m** |

- σ_Op = 1.7 × 10⁴ S/m (문헌 · refs 11, 20, 21) 로 Eq. 1 `T = (1 + 188.5·σ_Op/(Rs·σ_DC))⁻²` 에서 σ_DC.
- 필름: SDBS 계면활성제 수분산 → 셀룰로오스 막 여과 (두께 ~40 nm 기대) → PET · 석영에 열 · 압력 전사 (SI) · 두꺼운 필름의 다발 ⟨D⟩ ~20 nm (본문) → 그래서 **D 묶음 (큰 다발) 평균**을 Eq. 2 에 쓴다.
- **Fig. 5 적합**: σ (S/m) = **6.34 × 10¹¹ / R_J (Ω)** (그림 라벨) · 재현 [derived(ours)]: 6.34 × 10¹¹ / 2.677 × 10⁶ = 2.37 × 10⁵ (실측 2.2) · / 1.112 × 10⁶ = 5.70 × 10⁵ (6) · / 6.826 × 10⁶ = 9.29 × 10⁴ (9 × 10⁴).
- *"this work is the first demonstration of a nanotube network that meets the minimum industry standards for a transparent conductor"* (산처리 · σ_DC/σ_Op = 35).

## 4. 방법 ★
- **C-AFM 위치 저항 지도**: 접촉 모드 지형 + 전류 지도 동시 · 전류 → 저항으로 바꿔 튜브를 따라 선 그리기 (전류 띠 폭은 실제 지름을 반영하지 않는다).
- **두 정보**: 기울기 dR/dl → 튜브 · 다발 σ (Eq. 3) · 계단 높이 → 접합 저항.
- **고른 영역**: 매우 성긴 망 · 전극에 튜브 하나만 닿은 가지 (뒷문 연결 없음 — SI Fig. S4).
- **처리**: 산 = 질산 2 h 상온 (본문 *"70%, 15 M"* · SI *"12 M"* — 아래 §11 ③) · 열처리 = 1000 °C 12 h (본문 Ar · SI Ar/H₂).
- **필름**: §3-4 · Rs · T 측정 → Eq. 1 → σ_DC → Eq. 2 대조.
- ★ **접합 처리**: 기판 위 vdW 교차 (외부 하중 없음 · 탐침 힘 0.2 N/m 급만) · 단일 · 다발 혼재 · 금속 · 반도체 혼재 (구분 안 함 — 뒤게이트 실험은 *"report separately"*) · 지름 별 묶음.

## 5. Figure set ★

| Fig | 내용 | 우리 활용 |
|---|---|---|
| 1 | (a) C-AFM 개념도 (Pt/Cr 탐침 · 전류 증폭 · 바이어스) (b) 성긴 망 지형 (0.025 mg/mL) (c) 다발 지름 막대그림 (0–16 nm) | 측정 구성 · 다발 분포 (최빈 2–4 nm) |
| **2** | (a)–(c) ~2.3 nm 다발 × ~1.65 nm 단일 튜브: 전류 지도 · 경로별 저항 (계단 ~180 kΩ) · 모식도 (d)–(f) 단일 · 다발 넷이 만든 접합 A · B · C (계단 ~0 · ~115 · ~70 kΩ) | ★ **'접합 = 계단' 의 실물** — 우리 접합 간선이 하는 일 (경로 저항에 직렬로 얹히는 이산 저항) 의 측정판 |
| **3** | 접합 저항 막대그림 3 × 4: pristine · 산처리 · 열처리 × 지름 묶음 A–D (평균 라벨) | ★ **(b) sanity band 의 핵심 표** — 34 kΩ – 6.8 MΩ · 다발 · 화학 의존 |
| 4 | 열처리 망: ~2.2 nm 다발 × ~1.6 nm 단일 튜브 (5 mV) — 계단 ~1.3 MΩ · 모식도 | 탈도핑이 접합을 키운다 |
| **5** | 필름 σ_DC vs 1/⟨R_J⟩ (큰 다발 D 평균) — pristine · 산처리 · 열처리 세 점이 원점 지나는 직선 · σ = 6.34 × 10¹¹/R_J | ★ **(d) 접합 지배 망의 실측** — 단일 손잡이 R_j,0 보정이 서는 기전의 근거 그림 |
| S1 | Fig. 2(A) 지형 — ~2.3 nm 다발 × ~1.65 nm 단일 튜브 (500 nm 막대 · 높이 0–5.5 nm) | 접합 기하 확인 · 손 크롭 |
| S2 | Fig. 2(D) 지형 — 접합 A · B · C 와 지름 ~1.2 · ~2.5 · ~4.8 · ~1.8 nm (2 µm 막대 · 0–9.8 nm) | 손 크롭 |
| S3 | Fig. 4(A) 지형 — ~2.2 nm 다발 × ~1.6 nm 단일 튜브 '점 접합' (1 µm · 0–10 nm) | 손 크롭 |
| S4 | Fig. 2(D) 를 품은 축소 전류 지도 — 왼쪽 전극에서 튜브가 뻗고 한 튜브만 닿은 가지를 확대 (15 µm · 2 µm 막대 · 0.1–121 nA) | "뒷문 없음" 근거 · 손 크롭 |

## 6. Post-processing ★
- 전류 지도 → 경로 저항 선 (Fig. 2(b)(e) · Fig. 4(b)) → 기울기 (σ) · 계단 (R_J).
- 수백 접합을 지름 묶음으로 막대그림 · 평균 (Fig. 3) — 평균의 정의 (산술 · 로그) 미기재.
- 필름: Eq. 1 로 σ_DC · Fig. 5 직선 적합 (원점 통과 · 오차 = 분포의 표준오차 · 필름 두께 계산 오차).

## 7. 우리 DEM+MPM 대비 ★★

> 대상 = Rint ② STEP3 복셀 전자 채널 VGCF–VGCF 접합 v0 (작업 브랜치 HEAD `57f1b2baf`) · frame[5]: MPM 침대 위 수송.  ⚠ SWCNT (Ø 1–14 nm · 투명 필름 · 기판 위) ≠ VGCF (Ø 0.15 µm · 압밀 황화물 양극 속) — 값 전이 금지.

### 7-1. (d) 단일 손잡이가 흡수할 수 있는 것 / 없는 것

| 조건 | 이 논문이 보인 것 | 우리 v0 에서의 뜻 |
|---|---|---|
| **망이 접합 지배** | 필름 σ ∝ 1/⟨R_J⟩ (Fig. 5 · 원점 직선) · 튜브 σ 변화 (+30 % · ÷3) 는 필름에 거의 안 드러남 | 접합 지배면 σ_e 가 R_j,0 에 단조 · 한 점 보정이 선다 (등록 R §3-2 식별성) — `li2007_…` Fig. 3 과 같은 결론의 **실측판** |
| **형태 인자 고정** | Eq. 2 의 K·V_f²/⟨D⟩³ (충전 · 다발 지름 · 길이 L^1.7) — 세 필름은 같은 제조라 고정 | R_j,0 는 침대 기하 (VGCF 망 형태) 를 고정한 채 보정된다 → **기하가 다른 침대 (DBE 재압밀 · SDCP 1 µm) 로의 예측은 R_j,0 가 같다는 가정 위** (K2 · 등록 R §1) |
| **접합 상태 = 화학 · 분산** | 같은 튜브에서 산처리 ÷2.4–2.9 · 열처리 ×2.5–6.8 · 다발 크기 ×27 | ★ R_j,0 는 그 침대의 **표면 화학 · 응집 상태**를 묶는다.  SBE (PTFE 1.0) ↔ DBE (PTFE 0.5 + SDCP 0.5) 처럼 첨가제가 다르면 VGCF 표면 · 응집이 달라질 수 있다 → 우리 시나리오 축 (P0/P1 · c) 이 그 일부를 둘러싼다 (나머지는 한정어 ① · ③) |
| **접합 분포** | 한 묶음 안에서도 1–2 자릿수 · 처리별 분포 모양이 다르다 (산처리 = 낮은 쪽 꼬리 · 열처리 = 좁음) | v0 = 모든 VV instance 같은 R_j,0 — 분포 폭 효과 (가장 좋은 접합이 지배) 는 R_j,0 에 묶인다 · 분포 모양이 바뀌는 전이는 못 따라간다 |

### 7-2. 크기 비교 — 읽는 눈금 (derived(ours) · 같은 양 아님)
- 단일 SWCNT 1.5 µm (σ 4.4 × 10⁷ S/m · Ø 1.6 nm) 의 저항 ≈ **17 kΩ** ↔ 단일 튜브 접합 98 kΩ → **접합/튜브 ≈ 6** (접합 지배).
- 우리 섬유: r′ = 56.588 Ω/µm (Endo · 직경 보존) — 접점 간격 ~1 µm 면 조각 ~57 Ω.  R_j,0 가 kΩ 이상이면 **접합/조각 ≫ 10** → 이 논문보다 더 접합 지배.
- 현 세대 묶음 σ_VGCF 결손 (SBE 7,853.98/0.347 = **22,634 배**) 을 접합-사슬 등가로 읽으면 R_j ~ 10⁶ Ω (ℓ_j 1 µm) — `li2007_…` §7-3 (같은 산술 · 같은 경고: 사다리 · 문턱을 이것으로 고르지 않는다).
- SWCNT 접합 밴드 (34 kΩ – 6.8 MΩ) 는 Ø ~1–14 nm · 기판 위 · 처리 의존 값이다.  Ø 0.15 µm 흑연화 섬유의 깨끗한 vdW 교차는 간극 창 산술로 ≈ 0.9–20 kΩ (`hamasaki2022_…` §3-5) — **보정된 R_j,0 가 10⁵–10⁶ Ω 이면 '깨끗한 교차' 가 아닌 무언가 (SE · PTFE 막 · 다발 · 접근 몫 · 모형 산물) 를 묶고 있다**고 읽는다 (판정 아님).

### 7-3. 다발 ↔ VGCF 응집
- 이 논문의 '다발 접합' 은 다발 안 튜브 사이 저항망 (R_B · R_D) 이 직렬로 붙어 커진다.  우리 VGCF 는 개별 섬유 (Ø 0.15 µm 하나) 로 표현되고 응집 · 다발 개념이 없다 (`additives.py` VGCF = 섬유 한 줄 — junction brief §2-1).  건식 공정에서 VGCF 가 묶음으로 남으면 그 접합은 **묶음 안 섬유 사이 저항까지** 업는다 — R_j,0 에 묶인다 (한정어 후보).

## 8. 적용 인사이트
- ① **단일 손잡이의 성립 조건을 문장으로**: *"접합 지배 · 형태 고정 · 접합 상태 (화학 · 응집 · 막) 가 보정 침대와 예측 침대에서 같다"* — 이 셋이 R_j,0 한 점 보정 + DBE 예측의 숨은 전제다 (Nirmalraj Eq. 2 의 구조와 같다).
- ② **처리 · 공정의 크기 감각**: 같은 튜브의 접합이 화학 처리로 ÷3 · ×5 — 우리 SDCP 축약 시나리오 (c = 1) · PTFE 절단 (P1) 이 '극단' 이라는 느낌을 문헌 크기로 받친다 (값 이식 아님).
- ③ **다발 효과** — VGCF 응집 정도가 SBE · DBE 에서 다르면 R_j,0 가 같을 이유가 없다 → S0 census 에 '섬유끼리 근접 다중도' 류 지표가 있으면 두 침대를 비교해 둘 것 (보고 전용).

## 9. 적용 후보 (11-03)

### (가) 지금 v0 안에서 — 값 채택 없음
1. **한정어 (문서)** — 등록 R §7-1 ② (`docs/reviews/rint_carbon_additive_registration_R_draft_20261020.md:278` "R_j,0 = 모형 내부 보정값 …") 에 붙여: *"… 그 침대의 접합 상태 (표면 화학 · 응집 · 막) 를 묶는다 — 같은 SWCNT 에서 화학 처리 · 다발 크기가 접합 평균을 2–30 배 바꾼다 (Nirmalraj 2009 Fig. 3) · DBE 예측은 SBE 와 같은 접합 상태라는 가정 위에 있다 (시나리오 축 P · c 가 둘러싸는 것은 그 일부)."*
2. **설계 문장 (문서)** — 설계 §1-2 #10 (`docs/reviews/rint_carbon_additive_design_v1_20261020.md:56`) 비고에 단일 손잡이 성립 조건 셋 (접합 지배 · 형태 고정 · 접합 상태 같음) 을 적고, 첫째는 보정 뒤 진단 (아래 3) 으로 확인한다고 적는다.
3. **진단 (보고 전용 · 기존 기록)** — 보정 침대의 소산 분담 (`scripts/carbon_junction.py:2683` `dissipation_share` 의 `vv_junction` 몫) · ÷10 섬유 σ 감도 팔 (설계 §1-2 #21) 의 σ_e 변화를 나란히 보고 → 접합 지배 여부 (이 논문 Fig. 5 · `li2007_…` Fig. 3 의 조건) 를 숫자로.
4. **sanity band 표 (보고 전용)** — 이 카드 §3-3 표 (pristine · 산처리 · 열처리 × A–D) 를 다른 넷과 함께 (`fuhrer2000_…` §9 (가)-2 의 표) · *"같은 양 아님"* 문장 (등록 R §7-2) 필수.
5. **진단 (보고 전용 · DBE 는 §2-1 개정 뒤)** — S0 census 에서 VGCF 섬유마다 instance 수 · 같은 섬유 쌍의 다중 instance (긴 · 반복 접촉) 분포를 SBE · DBE 로 나란히 — '응집 · 다발' 차이의 대리 지표.  새 숫자 문턱 없음.

### (나) 1저자 비준 필요
1. **접합 상태별 R_j (SBE · DBE 따로 보정)** — DBE 4.68 은 holdout (현 세대 보정에 이미 쓰임 · K2) → 따로 보정하면 예측이 사라진다.  **권고: 하지 않는다** (현 설계 = 시나리오 축).
2. **응집 (다발) 인식 접합** — VGCF 묶음 식별 + 묶음 내부 저항 — MPM 첨가제 씨앗 단계부터 바뀐다 · 새 손잡이.  **권고: v1 후보로 장부만.**
3. **접합 분포 (폭) 손잡이** — 한 점 보정으로 식별 불가.  **권고: 하지 않는다.**

## 10. 인용 가능 문장
- (EN) *"Conductive-AFM mapping of sparse SWCNT networks gave mean junction resistances of 98 kΩ between individual tubes (1.2–1.8 nm), rising to 2.7 MΩ between large bundles (7–14 nm); nitric-acid treatment lowered them two- to three-fold and 1000 °C annealing raised them several-fold (Nirmalraj et al., Nano Lett. 9, 3890, 2009)."*
- (EN) *"For pristine, acid-treated and annealed films the DC conductivity scaled linearly with the inverse mean junction resistance (σ = 6.34 × 10¹¹/R_J), demonstrating junction-controlled network transport."*
- (KR) *"SWCNT 망의 필름 전도도는 접합 저항 평균의 역수에 비례했고 (Nirmalraj 2009), 같은 튜브라도 다발 크기 · 화학 처리에 따라 접합이 2–30 배 달랐다 — 접합 손잡이는 재료값이 아니라 그 망의 상태값이다."*

## 11. 주의 / 한계
1. **2 단자 C-AFM** — 계단 높이를 접합 저항으로 읽는다 (다발이면 R_C + R_D · 상한 또는 평균 근사 · 저자 분석 §3-3).  탐침–튜브 접촉은 같은 힘 유지 · 전극 ~300 Ω 확인으로만 관리.
2. **금속 · 반도체 구분 없음** — 묶음 평균에 MM · MS · SS 가 섞인다 (Fuhrer 2000: MS 는 두 자릿수 나쁨) → 분포의 높은 꼬리 일부는 MS 일 수 있다 (우리 해석).
3. **산 농도 표기 불일치** — 본문 (C-AFM 용 매트) *"70%, 15 M"* · SI (필름 · C-AFM 용 필름 모두 *"above mentioned procedure"*) *"12 M"*.  열처리 분위기도 본문 Ar · SI Ar/H₂.
4. **평균의 정의 · 표본 수 (묶음별)** 미기재 — 막대그림 높이로 수십 개 수준 (figure-read).
5. **Fig. 5 는 세 점** — "near perfect linearity" 는 세 처리의 상관이다 (형태 인자 K·V_f²/⟨D⟩³ 를 같다고 가정).
6. **측정 온도** 미기재 (상온 · 대기 C-AFM 로 읽힘 — n/a).
7. **SWCNT (Ø ≤ 14 nm 다발 · 기판 위 · 투명 필름) ≠ VGCF (Ø 0.15 µm · 압밀 · 고체전해질 · PTFE 속)** — 값 · 배수 전이 금지 · 기전 (접합 지배 · 상태 의존) 만 가져온다.

## 12. 용어 미니-글로서리
- **C-AFM (conductive AFM)**: 전도성 탐침으로 접촉 모드 지형과 국소 전류를 함께 재는 AFM — 탐침이 움직이는 전극이 된다.
- **접합 계단**: 경로 저항 선에서 접합을 지날 때의 불연속 증가 = 접합 저항 (다발이면 다발 안 저항 포함).
- **R_C · R_B · R_D**: 다발 사이 접촉 저항 · 다발 안 전하 이동 저항망 · 다발 지름 전체를 건너는 저항망.
- **σ_DC/σ_Op**: 직류 · 광학 전도도 비 — 투명 전극 성능 지수 (35 이상이면 T > 90 % · Rs < 100 Ω/□ 가능).
- **도핑 · 탈도핑**: 질산 처리 (p 형 도핑 · 운반자 증가) · 고온 열처리 (흡착종 제거 · 운반자 감소).
- **접합 지배 망 (junction-controlled network)**: 망 전도도가 튜브 고유 전도도보다 접합 저항에 의해 정해지는 상태 (σ ∝ 1/⟨R_J⟩).

## 13. 이 카드가 확인하지 못한 것 (n/a)
- 묶음별 접합 표본 수 · 평균 정의 · 측정 온도 · 금속/반도체 분리 결과 (*"report separately"*) · 필름 두께 실측값 (SI 는 "expected ~40 nm") · VGCF · 흑연 섬유 접합에 대한 어떤 값도 이 논문에 없다.

## 🗨️ Q&A 로그
<!-- "Q&A 작성해줘" 트리거 시 직전 질문/답 누적 -->
