Repository: yonghoon7153-source/Yonghoon-DEM-DFT

# 📚 LITDB — 문헌 단일 시스템 (**SE·DFT 축 + DEM·MPM 축, 두 트랙**)

> **앞으로 논문은 여기서만 본다.** 여러 곳(db/literature, kb/papers, db/properties, Excel)에 흩어진 문헌을 한 곳에서 생각·참고·비교하기 위한 통합 MD 시스템.

## 왜 트랙이 둘인가
`INDEX.md` 는 argyrodite 전해질 축이라 접촉역학·MPM·건식전극 digest 가 들어갈 자리가
없다. 그래서 한때 64편이 **어느 인덱스에도 없었다**(open_items #7). 축을 나눠 그 구멍을
닫았고, 한 분모로 세면 “159편 중 98편 미언급” 같은 **가짜 미결**이 나온다
(`comparison_vs_ours.md:8`). 분리는 실측 근거가 있는 결정이다 — 합치지 말 것.

⚠ 이 표의 **편수는 적지 않는다.** 손으로 쓴 수는 반드시 낡는다(README 자신이 세 번 틀렸다).
현재값은 `python3 tools/litdb/build_index.py --check` 로 본다.

File: litdb/papers/oh2026_bimodal_composite_cathode.md
# Oh 2026 (ACS Energy Letters 11, 2103-2114) — Bimodal 복합양극: 큰 다결정 + 작은 단결정 CAM → packing·porosity·tortuosity 최적화 ★★★ 우리 정확한 소재계 + 정확한 조건 + 우리 a9_50 P:S sweep의 HEADLINE 실험 검증

> slug `oh2026_bimodal_composite_cathode` · DOI `10.1021/acsenergylett.5c03923` · type `experiment` · digested `2026-07-28` · status ✅
>
> ⓘ **정본 승격 2026-07-28** — 원본 `claude/stoic-knuth-NObVQ:docs/lit_oh2026_bimodal_composite_cathode.md`.
> 단일-서랍 규칙(CLAUDE.md)에 따라 이관 — 그전까지 DFT webapp 목록에 안 떴다.




> elements: Cl Co Li Ni O P S
> methods: dft, elastic

**인용:** Hyeonseong Oh†, Uigyeong Jeong†, Junhyeok Choi, Jaejin Lim, Jun Tae Kim, Hyeon-Ji Shin,
Jong-yeon Im, Hyun-Woo Gong, Jae-Pyoung Ahn, **Yong Min Lee**, Jongsoon Kim, Junyoung Mun,
Kyung Yoon Chung, Si Hyoung Oh, **Jong-Won Lee\***, **Sang-Young Lee\***, **Hun-Gi Jung\***,
"Bimodal Composite Cathodes Advancing the Chemo-Mechanical Integrity and Kinetics for All-Solid-State
Batteries", *ACS Energy Letters* **11** (2026) 2103-2114, DOI 10.1021/acsenergylett.5c03923.
© 2026 The Authors (ACS, **Open Access CC-BY 4.0**).  접수 2025-11-24, 수정 2026-01-09, 게재확정
2026-01-13, 게재 2026-01-23.  KIST(Energy Storage Research Center) + Yonsei Univ.(Chemical &
Biomolecular Eng. / Battery Eng.) + Hanyang Univ.(Materials Sci. & Eng. / Battery Eng.) + SKKU(KIST-SKKU
Carbon-Neutral / Energy Science).  교신 jongwonlee@hanyang.ac.kr(J.-W.Lee) · syleek@yonsei.ac.kr(S.-Y.Lee)
· hungi@kist.re.kr(H.-G.Jung).  H.O.·U.J. 공동 1저자.  지원: KIST Institutional 26E0322 / NRF RS-2023-23523434
/ Core Industrial Tech 20007045 / NST GTL24011-000.  이해상충 없음.

**연세대 DTBL(이용민) 그룹 #266** — `docs/literature_yonsei_dtbl_2026.md` TIER-1 최우선 항목.  이 그룹의
headline bimodal 논문(우리 P:S 7:3 production calibration의 근거 논문).

⚠ **저자 정정:** TIER 리스트 초안에 "Yoon Seok Jung 공저"라 적혀 있었으나 **오류** — 실제 저자에 Yoon Seok
Jung은 **없고** 교신 **Hun-Gi Jung**(KIST)이다.  본 디제스트에서 정정.

**소재계 (★★★ 우리와 정확히 동일):**
- **큰 다결정 CAM = LiNi₀.₈₈Co₀.₁₀W₀.₀₁Al₀.₀₁O₂ (NCWA)**, polycrystalline, **D₅₀ = 10.2 µm**(PSD: D10/D50/D90
  = 8.65/10.18/13.19, SPAN 0.45), spherical secondary 입자(rod-like primary).  공급 Battery Solution(Korea).
- **작은 단결정 CAM = LiNi₀.₈₂Co₀.₁₃Mn₀.₀₅O₂ (NCM)**, single-crystalline, **D₅₀ = 5.5 µm**(D10/D50/D90 =
  3.00/5.82/9.90, SPAN 1.19), faceted.  공급 SMLAB(Korea).  둘 다 **LiNbO₃ 코팅**(buffer layer).
- **SSE = Li₅.₅PS₄.₅Cl₁.₅ (S-LPSCl1.5, argyrodite), D₅₀ = 0.72 µm, σ_bulk = 3.09 mS/cm**(wet-milled fine 분말,
  Fig S10).  ⚠ **이것이 우리 LPSCl**(Li₆PS₅Cl보다 Cl-rich 변종이나 같은 argyrodite 황화물 계열).
- **CC(도전재) = Super P**; **음극 = Li₄Ti₅O₁₂ (LTO)**(zero-strain, 셀 압력변화에서 양극만 분리).
- **조성 = CAM : SSE : CC = 90 : 9.5 : 0.5 wt%**(★ 우리 a9_50 AM:SE 90:10과 사실상 동일), **300 MPa 냉간압축**.
- **펠릿 셀:** LPSCl1.0(D₅₀=12.21 µm, σ=4.22 mS/cm) 분리막 150 MPa → 양극 200 MPa → 음극 300 MPa,
  측정 중 **100 MPa** 일정 압력.  양극 loading 6.71 mg/cm², N/P ≈ 1.5–1.6, 1st 면적용량 1.15–1.25 mAh/cm².

**조성 sweep (★ 우리 a9_50 P:S와 정확히 같은 변수 = poly:single CAM 질량비):**
| 약어 | NCWA(poly,큰):NCM(single,작은) wt | 우리 대응 | 구조 |
|---|---|---|---|
| **CAM10:0** | 10:0 (전부 큰 다결정) | a9_50 **p10** | UCC(unimodal) |
| **CAM8:2** | 8:2 | a9_50 **p08** | BCC(bimodal) |
| **CAM7:3** | **7:3** ⭐최적 | a9_50 **p07**(우리 production calib) | BCC |
| **CAM6:4** | 6:4 | a9_50 **p06** | BCC |
| **CAM0:10** | 0:10 (전부 작은 단결정) | a9_50 **p00** | UCC |

⚠ **P:S 정의 = poly:single = large:small** — 큰 다결정 NCWA(우리 **AM_P**) : 작은 단결정 NCM(우리 **AM_S**).
**우리 a9_50 P:S 라벨과 100% 일치**(P=poly=큰, S=single=작은).

---

## ★ 한 문장 결론 — 이게 무엇이고 우리에게 왜 결정적인가

**큰 다결정 + 작은 단결정 CAM을 섞는 bimodal 조성이 입자 packing을 최적화해 porosity를 낮추고, 이것이 ionic
tortuosity를 낮춰 Li⁺ 전달(rate)을 높이며 동시에 (응력 완화가 아닌) 균일 응력 분산으로 chemo-mechanical
건전성을 높인다.  CAM 90 wt%에서 P:S = 7:3(CAM7:3)이 최저 porosity(2D 7.55% / He 8.83%) · 최저 ionic
tortuosity(11.13) · 최고 rate · 87.80% retention @200 cyc로 최적.**  porosity/tortuosity의 dip은 CAM7:3에서
극소, 양 끝 UCC(CAM10:0, CAM0:10)에서 모두 높음 = **전형적 Furnas/de Larrard bimodal packing dip**.

**★ 우리 hook (왜 이게 #271/Bazzoun보다도 더 결정적인가 — "검증 앵커"를 넘어 "headline 재현"):**
이 논문은 **우리 정확한 소재계(LPSCl argyrodite SE + Ni-rich NCM CAM, ASSB) + 정확한 조건(90 wt% CAM, 300 MPa,
SE D₅₀≈0.72 µm ≈ 우리 0.5 µm) + 정확한 변수(poly:single = 큰:작은 = P:S)**다.  그리고 **우리 `input_2mAh_a9_50`
P:S sweep(p00→p10)은 이 논문의 실험을 우리 DEM으로 그대로 재현한 것**이다:
- **(A) porosity DIP 1:1:** #266 2D porosity 16.80 → **7.55(CAM7:3 최소)** → 17.96, He pycnometry 12.78 →
  **8.83(CAM7:3 최소)** → 11.58.  우리 DEM porosity 17.92 → **12.70(P:S 6:4 최소)** → 18.45.  **둘 다 같은
  Furnas dip, 우리 rigid DEM이 #266의 실험 dip을 독립 재현**(frame[4]).  최적 위치 #266 7:3(poly 0.7) ↔ 우리
  6:4(poly 0.6) = sweep 간격 0.2에서 **인접 = 동일 최적 구간 0.6–0.7**.
- **(B) MPM porosity vs He pycnometry like-for-like:** #266 He pycnometry(3D 물리 기공) CAM7:3 **8.83%** ↔
  우리 **MPM 소성** porosity p06 **10.44%** — **같은 한 자릿수~10% 초반대 = MPM이 #266 He pycnometry 범위에
  든다**(소성 void-fill로 rigid floor 아래 도달).  우리 **DEM rigid** porosity 12.70%(p06)는 #266 **2D-SEM area**
  porosity 7.55%(CAM7:3)보다 높음 → **2D 면적 측정(작은 pore 누락)이 3D 물리/소성보다 낮게 나오는 알려진 경향**.
  ⇒ **우리 모델 중 #266 He pycnometry "물리 porosity"에 매칭되는 것은 MPM(소성)** (DEM rigid는 #266 He보다
  약간 높음 = rigid floor; 2D-SEM은 셋 중 최저).
- **(C) σ_ionic / σ_e per-composition 절대 앵커:** Table S5가 **σ_eff,ion = 0.042/0.049/0.055/0.046/0.034 mS/cm**
  (CAM10:0→0:10), **σ_eff,e = 4.09/2.99/2.37/2.16/0.95 mS/cm**을 직접 준다.  Bazzoun(0.065–0.137) + #271
  (0.042–0.087)에 이은 **3번째 LPSCl+NCM 실측 σ_ionic 데이터셋** — 그것도 **조성-분해(composition-resolved)**.
- **(D) 우리 P:S 7:3 production calibration의 직접 실험 근거:** CLAUDE.md "Production calibration (2D)… P:S 7:3"
  의 출처가 바로 이 논문의 CAM7:3 최적이다.

⚠ **단, σ_grain 매핑 주의:** #266 SE는 **Li₅.₅PS₄.₅Cl₁.₅**(Cl-rich, σ_bulk 3.09 mS/cm; 모델 입력 σ_SE=10 mS/cm는
다른 LPSCl1.0 펠릿값) — 우리/Bazzoun의 **Li₆PS₅Cl**와 조성이 약간 다르다.  같은 argyrodite 황화물이지만 Cl 함량이
높아 σ가 더 높을 수 있음 → **σ_ionic 절대값은 "같은 자릿수 envelope"로 취급**(정밀 1:1 아님).

---

## 1. 배경 / 동기 (Introduction, p.1–2)

- LIB는 액체전해질 인화성 + layered CAM 구조불안정 → 안전성·신뢰성 우려.  **황화물 SE 기반 ASSB**가 차세대
  (sulfide SE는 σ가 액체전해질급 + 가공성 우수).  그러나 **SE로 액체를 대체하면 CAM 이론용량을 불완전 활용** —
  복합양극 설계의 근본 난제(CAM↔SE 계면 접촉 불량 + SE 전기화학 불안정 → 계면저항↑ → 가역용량·cycling 저하).
- **고porosity의 이중 폐해:** (1) Li⁺ 경로 차단, (2) **비정수압 응력 생성을 악화** — ASSB에서 LIB보다 더 두드러져
  기계열화·장기수명 저하.  → ASSB는 재료뿐 아니라 **전극-수준 엔지니어링**이 필요.
- **CAM 선택이 SE만큼 critical:** **큰 다결정 CAM**(액체 LIB 표준) — 저비용 제조성 + 고 packing density + 높은
  체적에너지밀도 BUT rate 한계; **작은 단결정 CAM** — 짧은 Li⁺ 확산경로 → 우수 rate + 기계적 강건성(2차입자
  균열 없음) BUT 큰 비표면적 → CAM-SE 부반응↑.  둘은 **상보적 장단점**.
- **본 연구(명시):** **unimodal vs bimodal 복합양극을 체계 비교** — 큰 다결정 NCWA + 작은 단결정 NCM 블렌드.
  **CAM 90 wt% 고정**(최근 보고된 최고 수준 중 하나)에서 NCWA:NCM = 8:2/7:3/6:4 BCC + 10:0/0:10 UCC.  핵심
  아이디어: **NCM이 NCWA 입자 사이 틈(interstitial void)을 채워 전극 porosity↓ + packing↑** → tortuosity↓ →
  Li⁺ 전달↑ + 기계건전성↑.  분석: post-mortem 전기화학 + 구조 + 기계 특성 + **operando 전기화학 pressiometry**
  + **3D 시뮬레이션**(packing이 성능·건전성을 어떻게 좌우하는지 메커니즘 규명).

---

## 2. 소재 & 5개 양극 구성 (Experimental Methods, SI p.S3–S13)

### 2.1 재료 합성·제작
- **SE 합성:** Li₂S + P₂S₅ + LiCl → 유성 볼밀 800 rpm 6 h → glassy LPSCl1.0 분말 550°C 1 h 어닐, **LPSCl1.5**는
  500°C 1 h 어닐(Ar, 봉인 석영관).  복합양극용 미세 입자는 **wet milling**(heptane:dibutyl ether = 8:1 vol)으로
  **S-LPSCl1.5**(D₅₀ 0.72 µm, σ 3.09 mS/cm) 제조.
- **CAM LiNbO₃ 코팅:** Li metal + niobium ethoxide를 ethanol에 용해 → NCWA·NCM에 동일 조건 코팅 → 400°C O₂ 소성.
- **복합양극 제작:** CAM : S-LPSCl1.5 : Super P = **90 : 9.5 : 0.5 wt%**, MM400 믹서, **SUS 볼 추가**(다결정 NCWA
  2차입자 손상 방지), 10 Hz 1 h 혼합.  BCC = NCWA:NCM 8:2/7:3/6:4.  복합음극 = LTO : S-LPSCl1.5 : Super P = 50:40:10.
- **셀(반쪽):** 13 mm 몰드.  LPSCl1.0 150 mg → 150 MPa 분리막 → 양극 8.9 mg 200 MPa → 음극 300 MPa.  **측정 중
  100 MPa 일정 압력**, 상온 냉간압축.  loading 양극 6.71 / 음극 20.35 mg/cm², N/P ≈ 1.5–1.6.

### 2.2 측정
- **σ_eff,ion (effective ionic conductivity):** **[SUS|Li|Li₆PS₅Cl|복합양극|Li₆PS₅Cl|Li|SUS] full-blocking 대칭셀**,
  AC 임피던스 **1 MHz–0.0005 Hz**, 100 mV.  R_total = R_sse + R_composite (식 1) → 동일두께 LPSCl1.0 펠릿으로 R_sse
  측정·차감 → R_composite → σ = (l/S)·(1/R) (식 3).  ★ **우리 σ_ionic 정의("복합양극의 유효 σ_ionic")와 동일 셀.**
- **σ_eff,e (effective electronic conductivity):** **[SUS|복합양극|SUS] ion-blocking**, **DC chronoamperometry**
  (0.1 V 10 min → 0.1 V씩 0.5 V까지 step), R = V/I(마지막 100점 평균 전류), σ = (l/S)·(I/V) (식 2).
- **Ionic tortuosity (식 4):** **τ_ion = ε / (σ_eff,Li⁺ / σ)** = (SE 부피분율 ε) / (양극 유효 σ / SE bulk σ).
  ⚠ **여기 ε = SE 부피분율**(글에 "ε represents the volume fraction of the SSE"), pore volume은 2D 이미지 분석값.
  ⇒ **이건 우리 측지(geodesic) τ(~1.2)와 전혀 다른 "MacMullin 류 τ-factor"** = σ_bulk/σ_eff를 SE 부피로 가중한
  것(값이 11–16으로 큼).  **추세만 비교**(우리 τ_Dijkstra/τ_Laplace와 절대값 비교 불가).
- **Operando pressiometry:** BS-3520(Bongshin) 압력센서(0.01 MPa 분해능), cycling과 동일 셀, 0.5C.  베이스라인
  drift 보정(각 사이클 충전시작↔방전끝).  **ΔP_avg = 사이클 내 (최대−최소) 압력, 5사이클 평균** [MPa].  LTO
  zero-strain 음극으로 양극 부피변화만 분리.
- **DRT:** EIS를 Ciucci DRTtools로 변환, τ = 1/(2πf) (식 5).  4개 kinetic 피크 정의(D1–D4, 아래 §4.3).
- **Cycling:** 30°C, 2.7–4.3 V, **2 formation @0.1C → 0.5C cycling**(1C = 180 mA/g), CC-CV(CV cutoff 50%).
  EIS = 1st 충전 후 + 200th 충전 후.  Rate = 0.1/0.2/0.33/0.5/1/2/3C → 0.5C 복귀.
- **분석:** FE-SEM(Regulus 8230 / Verios) + ion-mill 단면(ArBlade 5000) + EDS / He pycnometry(BELPYCNO) /
  XPS(PHI5000, S 2p·P 2p) / ToF-SIMS(M6, Bi₃⁺) / operando XRD(Empyrean, Be-window) / Rietveld(TOPAS).
- **porosity 측정 2종:** (1) **2D 이미지 분석** — 단면 SEM에서 pore를 수동 적색 마킹(EDS로 carbon 제외) →
  ImageJ IsoData 이진화 → 적색면적/전체면적; (2) **He pycnometry** — 370 MPa 냉간압축 펠릿, porosity =
  (1 − V_true/V_apparent)×100, V_true는 He pycnometer, V_apparent는 펠릿 높이(식 6).

### 2.3 ★ 3D 시뮬레이션 (digital-twin, SI p.S9–S13) — GeoDict(FVM) + COMSOL(FEM chemo-mechanical)
★ 핵심 — **측정 파라미터로 가상 3D 재구성 → FVM으로 수송, FEM으로 chemo-mechanical.**
- **구조 생성:** 측정 (i) loading·두께, (ii) CAM/SSE/CC/pore 목표 부피분율, (iii) 입자 크기·형상으로 제약된
  microstructure-generation 알고리즘 → 3D digital-twin.  **도메인 = 40×40×t µm³**(t = 실측 전극두께, tap density에서
  산출 = 18.3/17.5/16.8/17.6/18.5 µm), **voxel 0.1 µm**.
- **입자 형상:** **NCWA = 구(sphere), NCM = convex polyhedron**(faceted 재현), **SSE = 구**, **CC(Super P) =
  공간균일 연속상**(voxel보다 작아 입자화 불가 → 목표 부피분율 채우는 continuum, 전자 percolation 보장).  각 상
  D₅₀를 packing 대표크기로 사용.
- **FVM 형태분석(GeoDict, Math2Market):** contact 비표면적, pore-size 분포, ionic·electronic tortuosity, 유효
  σ_ion/σ_e.  메싱 전 sharp corner에 mild smoothing(3 voxel).
- **FEM chemo-mechanical(COMSOL Multiphysics):** 반쪽셀 **100 MPa stack 압력 + 0.5C CC-CV 4.3 V** 충전 조건.
  Ohmic 전도(식 7) + 접촉저항 계면 전위강하(식 8, R_c = area-specific 입자-입자 접촉저항) + **Butler-Volmer**
  계면반응(식 9) + 과전압 η = φ_s − φ_e − E_OCV(c) (식 10) + Li 확산(식 11–12) + **chemo-mechanical 변형**:
  ε = ε_el + ε_chem (식 13), 화학변형 ε_chem = (1/3)(V₀/V)(c−c_ref)I (식 14, 등방), Cauchy 응력 σ = 2μ(ε−ε_chem)
  + λ tr(ε−ε_chem) (식 15) → **elastic strain energy density W_el**.  CAM 수축은 operando XRD unit-cell 변화로 입력.
- **★ 모델 검증(frame[4] 그들 내부판):** 시뮬 σ_ion/σ_e를 **실측과 매칭**해 모델 타당성 확인 — **평균편차 σ_ion
  1.98% / σ_e 3.66%**(Table S9/S11) → "재구성 모델이 실제 전극거동을 정확히 재현".  ★ Young's modulus는 Ni
  함량·Li 농도 함수(Fig S14, ref S4–S6), CAM 부피변화는 operando XRD 직접 입력.
- ⚠ **이것도 GeoDict 라인 reconstruct-from-measurement(출력단)** — `docs/positioning_vs_geodict.md`의 #271/#281/
  #275 패턴.  우리 DEM+MPM은 **공정→구조 예측(입력단)** + Kirchhoff/Holm 접촉망(연속 FVM이 놓치는 점접촉 constriction).

---

## 3. 핵심 메커니즘 — bimodal packing → porosity↓ → tortuosity↓ → kinetics↑ + 균일 응력분산

**(1) Bimodal 기하 = 작은 단결정이 큰 다결정 틈을 채움 → packing↑ porosity↓.**  큰 NCWA 사이 interstitial void를
작은 NCM이 점유 → 더 조밀한 전극.  tap density: CAM-only 2.26(10:0)→**2.54(7:3 최대)**→2.22(0:10), 복합양극
3.28→**3.59(7:3)**→3.26 g/cc.  ⚠ **개선폭은 CAM-only보다 작다** — SE 입자가 unimodal을 bimodal로, bimodal을
trimodal로 바꾸기 때문(SE가 packing 위계를 한 단계 복잡화).

**(2) porosity↓ → ionic tortuosity↓ → σ_eff,ion↑ → rate↑.**  reduced porosity가 더 짧은 Li⁺ 경로 → tortuosity↓
→ 유효 σ_ion↑.  CAM7:3가 최저 porosity·최저 tortuosity → 최고 rate.  ⚠ **CAM0:10의 역설:** CAM10:0과 CAM0:10은
**총 pore 면적은 비슷**하나 σ_eff,ion은 크게 다름(0.042 vs 0.034) — **pore 크기·분포가 수송을 좌우**(CAM10:0은
큰 pore 몇 개 = 낮은 tortuosity; CAM0:10은 작은 pore 다수 = 높은 tortuosity).  → **porosity 양뿐 아니라 pore
구조가 transport를 결정**(우리 percolation/coverage 물리와 정합).

**(3) ★ chemo-mechanical 건전성 = 응력 "완화"가 아니라 균일 "분산"(중요 통찰).**  BCC의 향상된 기계안정성은
**내부응력 생성 감소(stress relaxation)에서 오는 게 아니다** — operando pressiometry로 증명: BCC의 ΔP_avg는
**CAM10:0/0:10의 질량가중 평균과 거의 같다**(예 CAM8+2 = 0.304 ≈ 측정 CAM8:2 0.303).  즉 **내부 응력변화 크기는
조성(CAM 질량분율)에 의해 지배되지 packing/porosity에 의해 바뀌지 않는다.**  대신 **조밀 packing이 응력을 더 많은
접촉점·균일 SE 골격으로 분산(uniform stress dispersion)** → 국소 응력집중↓ → 기계열화↓.  → "porosity 제어가
응력 *완화*가 아니라 응력 *분산*으로 기계건전성을 높인다"는 게 본 논문의 핵심 mechanistic 주장.

**(4) 단결정 NCM의 양면성.**  단결정 NCM = 짧은 확산경로 → 우수 rate + 2차입자 균열 없음(기계강건) BUT 큰 비표면적
→ CAM-SE 부반응↑(D2 피크↑, sulfate↑).  큰 다결정 NCWA = 고 packing·고에너지밀도 + rod-like primary로 기계강건
BUT 긴 확산경로 → rate 한계.  **bimodal = 둘의 장점 결합**(NCM rate + NCWA packing/energy).

**(5) 결론적 설계 통찰:** UCC는 본질적 trade-off(NCWA = rate·기계 한계; NCM = 부반응·저에너지밀도).  **BCC가
void를 메워 porosity↓·σ_ion↑·tortuosity↓** → 단순 조성혼합으로 두 CAM의 상보 장점 leverage.  CAM7:3가 최적.

---

## 4. 섹션별 결과 — 모든 수치 (Results & Discussion, p.2–9 + SI Tables S1–S15)

### 4.1 ★★ 2D 이미지 특성화 — porosity (Fig 1, Table S1, S6) ★우리 dip의 headline 데이터

**Fig 1 (a) 단면 SEM (b) pore 적색 오버레이 (c) 복합 오버레이** — 5조성, 20 µm scale.  pore를 적색 마킹.

**★★ Table S1 — porosity (정밀 수치, 우리 a9_50 sweep과 1:1):**
| Sample | CAM10:0 | CAM8:2 | **CAM7:3** | CAM6:4 | CAM0:10 |
|---|---|---|---|---|---|
| **Tap density – CAM only (g/cc)** | 2.26 | 2.50 | **2.54** ⭐max | 2.40 | 2.22 |
| **Tap density – Composite (g/cc)** | 3.28 | 3.45 | **3.59** ⭐max | 3.43 | 3.26 |
| **Porosity – 2D image analysis (%)** | 16.80 | 10.18 | **7.55** ⭐min | 10.93 | 17.96 |
| **Porosity – He pycnometry (%)** | 12.78 | 10.28 | **8.83** ⭐min | 10.57 | 11.58 |

⭐ **2D porosity: 16.80 → 10.18 → 7.55(CAM7:3 최소) → 10.93 → 17.96** = 깨끗한 **bimodal dip**(깊이 ~9–10%p).
⭐ **He pycnometry: 12.78 → 10.28 → 8.83(CAM7:3 최소) → 10.57 → 11.58** = **같은 dip**(깊이 ~3.5–4%p, 더 완만).
- **BCC(8–11%) < UCC(11–13%)**(글 명시), BCC가 UCC 대비 **약 35–58% 낮은 porosity**(2D 기준).
- ⚠ **2D vs He 차이:** 2D 면적분석은 UCC 끝점에서 He보다 더 높게(16.80/17.96 vs 12.78/11.58), CAM7:3에서는
  He보다 더 낮게(7.55 vs 8.83) 나옴 — **2D는 단면에 보이는 pore만 세고 He는 3D 전체 닫힌기공 포함**.  최적점에서
  2D가 He보다 낮은 것은 작은 pore가 단면에서 누락되기 때문(→ **#266 He pycnometry = "물리 porosity" 기준**).

**Table S6 — 부피분율(He 진밀도: NCWA 4.57 / NCM 4.63 / SSE 1.75 / Super P 1.90 g/cc; pore = 2D porosity):**
| | CAM10:0 | CAM8:2 | CAM7:3 | CAM6:4 | CAM0:10 |
|---|---|---|---|---|---|
| NCWA (vol%) | 64.55 | 55.86 | 50.36 | 41.63 | 0 |
| NCM (vol%) | 0 | 13.79 | 21.31 | 27.40 | 63.46 |
| SSE (vol%) | 17.79 | 19.24 | 19.83 | 19.12 | 17.72 |
| Super P (vol%) | 0.86 | 0.93 | 0.96 | 0.93 | 0.86 |
| Pore (vol%) | 16.80 | 10.18 | 7.55 | 10.93 | 17.96 |
- ★ **SE 부피분율 ≈ 17.7–19.8 vol%**(거의 일정, CAM7:3에서 최대 19.83) — 우리 a9_50 φ_SE와 같은 자릿수(우리
  AM:SE 90:10 wt → φ_SE ~15–20 vol%).  **총 CAM(NCWA+NCM) ≈ 64.5 vol%**(거의 일정).

### 4.2 ★ 전기화학 + σ_ion/σ_e — (Fig 2, Table S2–S5, S9)

**Fig 2 (a) 1st 충방전 @0.1C (b) 1st @0.5C (c) 200cyc cycling @0.5C (d) VED 막대 (e) rate (f) ★ 부피분율+tortuosity
(g) electron-blocking Nyquist (h) ion-blocking V-I.**

**★ Table S2 — 1st 사이클(@0.1C):**
| | CAM10:0 | CAM8:2 | CAM7:3 | CAM6:4 | CAM0:10 |
|---|---|---|---|---|---|
| 1st 충전 (mAh/g) | 230.09 | 227.23 | 221.87 | 222.58 | 203.00 |
| 1st 방전 (mAh/g) | 198.84 | 198.08 | 195.99 | 194.91 | 173.48 |
| Coulombic eff. (%) | 86.42 | 86.85 | **88.34** ⭐max | 87.57 | 85.46 |
- 0.1C에서는 **CAM10:0(Ni-rich NCWA)이 최고 방전용량**(198.84) — 저전류는 Ni 함량·큰 D₅₀가 용량 지배.  CAM0:10은
  최저(173.48, 단결정 NCM의 낮은 비용량).  CC 효율은 CAM7:3 최고(88.34%).

**★★ Table S3 + Table S5 — cycling·VED·전도도 (★우리 a9_50 핵심 검증):**
| | CAM10:0 | CAM8:2 | **CAM7:3** | CAM6:4 | CAM0:10 |
|---|---|---|---|---|---|
| 3rd 방전 @0.5C (mAh/g) | 142.88 | 148.20 | **151.99** ⭐max | 144.12 | 141.31 |
| **200th 방전 @0.5C (mAh/g)** | 117.99 | 128.31 | **133.45** ⭐max | 124.04 | 88.05 |
| **0.5C retention @200th (%)** | 82.58 | 86.58 | **87.80** ⭐max | 86.07 | 62.31 |
| 1st VED @0.1C (Wh/L) | 2418.3 | 2558.0 | **2649.1** ⭐max | 2505.2 | 2163.5 |
| 3rd VED @0.5C (Wh/L) | 1703.4 | 1883.8 | **2027.2** ⭐max | 1815.7 | 1723.8 |
| 0.1C→0.5C VED drop (%) | 29.6 | 26.4 | **23.5** ⭐min | 27.5 | 20.3 |
| **σ_eff,ion (mS/cm)** | 0.042 | 0.049 | **0.055** ⭐max | 0.046 | 0.034 |
| **σ_eff,e (mS/cm)** | 4.09 | 2.99 | 2.37 | 2.16 | **0.95** ⭐min |
| ReZ (Ω) | 450.64 | 370.13 | **322.70** ⭐min | 396.90 | 549.15 |
| 0.3 V Resistance (Ω) | 4.06 | 5.82 | 7.56 | 7.97 | 21.21 |
- ⭐⭐ **σ_eff,ion: 0.042 → 0.049 → 0.055(CAM7:3 peak) → 0.046 → 0.034** = **σ_ion peak가 porosity 최소·tortuosity
  최소와 동일 지점(CAM7:3)** = 우리 a9_50 σ_ionic peak @P:S 6:4와 같은 물리.
- ⭐ **σ_eff,e: 4.09 → 0.95 단조 감소**(P 증가 = NCWA 증가 방향 반대 → 여기선 NCM 증가 방향).  ⚠ **방향 주의:**
  #266 표는 CAM10:0(전부 NCWA, poly)→CAM0:10(전부 NCM, single) 순서 = **우리 P:S 10:0→0:10 방향**.  σ_e는
  **NCWA(큰 다결정)가 많을수록 높다**(4.09 @10:0 → 0.95 @0:10) — 큰 NCWA가 CAM-CAM 접촉점·percolation 유리.
  ★ **우리 a9_50도 σ_e가 P(=poly=큰 NCWA) 많을수록 높음**(p10 σ_e 3.70 vs p00 13.40 — 어? 우리는 반대).
  → **#266 σ_e 방향과 우리 σ_e 방향이 표면상 반대로 보이는데, 이는 절대 σ_AM 차이(우리 σ_e는 작은 단결정 NCM에
  더 높은 σ_AM 가정 가능성) 때문 — §6에서 정밀 검토.**  ★ 표면값만으로 단정 금지.
- **VED는 CAM7:3 최고**(2649 Wh/L @0.1C, 2027 Wh/L @0.5C) — packing density·용량 균형.  CAM0:10은 rate는 좋아도
  (drop 20.3% 최저) 절대 VED 최저(저용량·저밀도).

**★ Table S9 — σ_ion 실측 vs 시뮬 + ionic tortuosity:**
| | CAM10:0 | CAM8:2 | CAM7:3 | CAM6:4 | CAM0:10 |
|---|---|---|---|---|---|
| σ_ion 실측 (mS/cm) | 0.042 | 0.049 | 0.055 | 0.046 | 0.034 |
| σ_ion 시뮬 (mS/cm) | 0.042 | 0.051 | 0.057 | 0.045 | 0.034 |
| σ_ion error (%) | 0 | 4.08 | 3.64 | 2.17 | 0 |
| **τ_ion 실측** | **13.08** | **12.13** | **11.13** ⭐min | **12.84** | **16.08** |
| τ_ion 시뮬 | 14.34 | 12.35 | 11.59 | 14.00 | 17.71 |
| τ_ion error (%) | 9.63 | 1.81 | 4.13 | 9.03 | 10.14 |
- ⭐ **τ_ion(실측): 13.08 → 12.13 → 11.13(CAM7:3 최소) → 12.84 → 16.08** = **tortuosity dip @CAM7:3**, 양 끝 UCC
  높음(특히 CAM0:10 16.08 = 작은 pore 다수).  ⚠ **이 τ는 σ_bulk/σ_eff × SE부피 = 11–16 (MacMullin류)** — 우리
  측지 τ(~1.2)와 정의·스케일 전혀 다름 → **추세(dip 위치·모양)만 1:1, 절대값 비교 금지**.
- **시뮬 평균편차 σ_ion 1.98%** — GeoDict 모델이 실측 σ_ion을 매우 잘 재현(frame[4] 그들 내부 cross-validation).

### 4.3 DRT + XPS/ToF-SIMS — 열화 메커니즘 분해 (Fig 3, Fig S5–S7)

**Fig 3 (a)(b) DRT(cycling 전/후) — D1–D4 4개 kinetic 피크:**
- **D1 (10⁻⁶–10⁻⁴ s):** 복합양극 내 **누적 기계열화(CAM-SSE / SSE-SSE 접촉손실)**.  ★ **D1 = CAM10:0 최대,
  CAM0:10·CAM7:3 최소** → CAM7:3가 큰 NCWA 비중에도 **CAM0:10급으로 낮은 기계열화** = bimodal이 기계열화 완화.
  단결정(CAM0:10)이 다결정보다 압력변동 작아 손상 적다(ref 52–56)는 것과 정합.  CAM8:2/6:4(CAM7:3보다 high
  porosity)는 D1↑ → **porosity가 기계안정의 key**.
- **D2 (10⁻⁴–10⁻¹ s):** **Li⁺ 계면수송 + charge-transfer**.  CAM0:10 D2 매우 큼(큰 비표면적 → CAM-SSE 부반응↑);
  BCC는 reduced porosity·σ_ion↑로 D2↓.
- **D3 (10⁻¹–10¹ s):** 음극(LTO) 계면저항(조성 무관, 비슷).  **D4 (10¹–10² s):** 고체 Li⁺ 확산(NCWA↔NCM 차이로
  cycling 전 CAM10:0↔CAM0:10 D4 면적 다름, BCC는 중간).
- ⚠ 저주파(<0.01 Hz) 확산영역은 DRT fitting이 raw에서 벗어남(Fig S6) → D4 정량 신뢰 제한.

**Fig 3 (c)(d) XPS S 2p·P 2p (cycling 후) + (e)(f) ToF-SIMS:**
- S 2p ~161.6 eV = argyrodite PS₄³⁻; cycling 후 **P₂Sₓ(163.0)·Li₂Sₙ(164.4) 피크↑**.  **CAM0:10는 신호의 ~60%가
  분해종** = 단결정 NCM 큰 비표면적 → 심한 분해.  ToF-SIMS: CAM0:10가 **PO₂⁻·S₂⁻·SO₂⁻ 최고** = sulfate/phosphate
  부반응 최다(BCC·CAM10:0보다).  → **부반응이 열화에 기여하나 단독 결정요인은 아님**(BCC가 CAM0:10보다 부반응
  많은 국소 site가 있을 수 있으나 성능과 직결 안 됨 — porosity·packing이 더 지배).

### 4.4 operando XRD + pressiometry — chemo-mechanical (Fig 4, Fig S8–S9, Table S7–S8)

**Fig 4 (a) NCWA/NCM 0.05C 충방전 (b) XRD I(003)/I(104) (c) operando XRD contour (d) 격자상수 (e) unit-cell 부피
(f) ★ pressiometry ΔP.**
- **NCWA vs NCM:** I(003)/I(104) = 1.79(NCWA)/1.87(NCM)(둘 다 >1.2 = 양호 layered, 낮은 Li/Ni 혼합).  0.05C 용량
  NCWA 218.3 > NCM 201.9 mAh/g(NCWA 고Ni); 1st CC eff NCWA 95.3% > NCM 88.1%.
- **unit-cell 부피변화: NCWA −6.5% > NCM −4.8%**(고Ni NCWA가 더 큰 수축).  a축 −2.0%(둘 다), c축 +4.6%(NCWA)/
  +2.8%(NCM) 후 급수축(H2→H3).  → CAM 수축이 SE에 응력 부과(이 −6.5/−4.8%를 시뮬 chemo-mechanical 입력).
- **Rietveld(Table S7):** NCWA R-3m, a=2.8748 Å, c=14.1992 Å, V=101.6313 ų(Ni 0.88/Co 0.10/W 0.01/Al 0.01);
  NCM a=2.8730, c=14.1897, V=101.4373 ų(Ni 0.82/Co 0.13/Mn 0.05).  GOF 2.14/1.87.

**★ Fig 4f + Table S8 — operando pressiometry(ΔP_avg, 0.5C, 5사이클 평균):**
| Sample | ΔP_avg (MPa) | | Sample | ΔP_avg (MPa) | 계산값(질량가중) |
|---|---|---|---|---|---|
| CAM10:0 | **0.333** ⭐max | | CAM8:2 | 0.303 | 0.304 |
| CAM0:10 | **0.191** ⭐min | | CAM8+2(재현) | 0.300 | — |
| | | | CAM7:3 | **0.294** | 0.290 |
| | | | CAM7+3(재현) | 0.288 | — |
| | | | CAM6:4 | 0.279 | 0.276 |
| | | | CAM6+4(재현) | 0.284 | — |
- ⭐ **ΔP: CAM10:0 0.333(최대) → CAM0:10 0.191(최소)** — **다결정 NCWA가 단결정 NCM보다 부피변동 큼**(고Ni·
  2차입자 균열).  BCC는 그 사이.  ★★ **핵심:** **CAM8+2/CAM7+3/CAM6+4(=CAM10:0과 CAM0:10을 그 질량비로 물리혼합)의
  ΔP(0.300/0.288/0.284)가 원래 BCC(0.303/0.294/0.279) 및 질량가중 계산값(0.304/0.290/0.276)과 거의 동일** →
  **내부 응력변화 크기는 packing/porosity가 아니라 CAM 질량분율이 지배** → BCC의 기계향상은 **응력 *생성* 감소가
  아니라 강건한 packing이 응력으로 인한 손상에 저항(응력 *분산*)** — §3(3)의 정량 증거.

### 4.5 ★ 3D 시뮬레이션 — strain·pore·contact (Fig 5, Table S10–S15)

**Fig 5 (a) 3D 재구성 구조(NCWA 회색/NCM 진회색/SSE 황/CC 흑) (b) elastic strain energy density(충전 4.3 V, 0–20
MJ/m³) (c) σ_ion 실측·시뮬+τ_ion (d) 평균 pore size + CAM-SSE 비표면적 (e) σ_e 실측·시뮬+전자 τ (f) CAM-CAM 접촉점
+ strain energy density.**

**★ Table S10 — 시뮬 평균 pore size + CAM-SSE 비표면적:**
| | CAM10:0 | CAM8:2 | CAM7:3 | CAM6:4 | CAM0:10 |
|---|---|---|---|---|---|
| Mean pore size (µm) | 0.65 | 0.56 | **0.44** ⭐min | 0.51 | 0.59 |
| CAM-SSE 비표면적 (mm⁻¹) | 142.30 | 199.69 | 260.39 | 272.52 | **310.04** ⭐max |
- ⭐ **mean pore size: 0.65 → 0.44(CAM7:3 최소) → 0.59** = pore 크기도 CAM7:3에서 최소(가장 짧은 Li⁺ 경로).
- **CAM-SSE 비표면적은 NCM↑할수록 단조↑**(142→310, 작은 NCM이 더 많은 계면) → CAM0:10가 최대 = 부반응 site 최다
  (Fig 3 XPS와 정합).  **CAM7:3는 mean pore 최소(τ 최소)이면서 비표면적은 중간** → rate-부반응 sweet spot.

**★ Table S11 — σ_e 실측 vs 시뮬 + 전자 tortuosity:**
| | CAM10:0 | CAM8:2 | CAM7:3 | CAM6:4 | CAM0:10 |
|---|---|---|---|---|---|
| σ_e 실측 (mS/cm) | 4.09 | 2.99 | 2.36 | 2.16 | 0.95 |
| σ_e 시뮬 (mS/cm) | 4.02 | 2.81 | 2.38 | 2.37 | 0.95 |
| σ_e error (%) | 1.71 | 6.02 | 0.85 | 9.72 | 0 |
| 전자 τ 시뮬 | 1.07 | 1.07 | 1.06 | 1.07 | 1.06 |
- σ_e error 평균 3.66%.  ⚠ **전자 τ ≈ 1.06–1.07로 거의 일정**(이온 τ 11–16과 대조) — 90 wt% CAM이라 전자
  percolation 망이 이미 잘 형성 → 전자 τ는 조성 둔감, **σ_e는 CAM-CAM 접촉저항이 지배**(porosity와 약상관, Fig 2h).

**★ Table S12 — CAM-CAM 접촉점 + elastic strain energy density:**
| | CAM10:0 | CAM8:2 | CAM7:3 | CAM6:4 | CAM0:10 |
|---|---|---|---|---|---|
| **Interparticle 접촉점 (counts)** | 11 | 20 | 30 | 40 | **304** ⭐max |
| **Elastic strain energy density (J/m²)** | 10.16 | 8.89 | **4.35** | 6.75 | **4.03** ⭐min |
- ★ **CAM-CAM 접촉점: 11 → 304 단조 급증**(NCM↑할수록, 작은 단결정 다수가 더 많은 접촉) — CAM0:10이 304로 압도적.
  σ_e가 CAM0:10에서 최저(0.95)인데 접촉점은 최다 → **NCM-NCM 접촉은 저항 큼**(작은 단결정 간 전도가 CAM 내부
  전도보다 저항 큼 → σ_e가 입자크기에 민감).  ★ **우리 DEM의 AM-AM coordination·접촉수 물리와 직접 대응**.
- ★ **elastic strain energy density: CAM10:0 10.16 J/m²(최대) → CAM7:3 4.35 → CAM0:10 4.03(최소)** — **CAM10:0에서
  SE 계면 strain energy 최대**(큰 NCWA 수축이 조밀 SE 골격에 큰 변형).  Fig 5b: 고응력영역(적색)이 CAM10:0에 집중,
  BCC·CAM0:10는 낮음.  → **작은 NCM이 큰 NCWA 수축으로 인한 SE strain을 완화**(작은 입자가 응력을 더 균일 분산).
  ⭐ **CAM7:3는 가장 조밀(densest) packing → CAM0:10급 낮은 strain energy + 최고 성능** = "조밀 packing의 균일
  응력분산"이 frame[5] MPM strain field의 실험·시뮬 대응.

**★ Table S13–S15 — 시뮬 파라미터(★우리 모델 입력과 직접 비교):**
- **Table S13 두께:** 18.3/17.5/16.8/17.6/18.5 µm(tap density 유도), 밀도 3.28/3.45/3.59/3.43/3.26 g/cc.
- **Table S14 입자:** NCWA D₅₀ 10.2 µm(구), NCM 5.5 µm(convex polyhedron), S-LPSCl1.5 0.8 µm(구), Super P
  (bulk solid 연속상).  밀도 NCWA 4.78 / NCM 4.78 / SSE 1.64 / Super P 1.98 g/cc.  ⚠ **크기비 ≈ 10.2:5.5:0.8 ≈
  12.75:6.9:1** — 우리 12:4:1과 같은 위계(큰CAM:작은CAM:SE).
- **★★ Table S15 재료 물성(우리 캘리브레이션 정합 검증):**
  | Symbol | Value | Unit | 설명 | ★우리 대응 |
  |---|---|---|---|---|
  | σ_SE | 10 | mS/cm | SE 이온전도 | 우리 σ_grain 3.0(단결정)·계 |
  | σ_NCWA | 13.7 | mS/cm | NCWA 전자전도 | 우리 σ_AM(e) ~5–50 mS/cm 범위 |
  | σ_NCM | 2.45 | mS/cm | NCM 전자전도 | ★ **NCWA(13.7) ≫ NCM(2.45)** = σ_e가 큰 NCWA서 높은 이유 |
  | σ_CB | 1000 | mS/cm | carbon black 전자전도 | 우리 CBD(SuperP) |
  | R_c,SE\|SE | 4.5×10⁻⁶ | Ω·m² | SE-SE 접촉저항 | 우리 Holm 1/(2σr_c) 대응 |
  | R_c,NCWA\|NCWA | 1.0×10⁻⁷ | Ω·m² | NCWA-NCWA 접촉저항 | |
  | R_c,NCM\|NCM | 1.0×10⁻⁷ | Ω·m² | NCM-NCM 접촉저항 | |
  | R_c,NCWA\|NCM | 1.5×10⁻⁷ | Ω·m² | NCWA-NCM 접촉저항 | |
  | ν_SE | 0.30 | - | SE 푸아송비 | ★ **우리 MPM ν_SE 0.30(2D champion)·0.49(production bulk-stiff)** |
  | ν_AM | 0.25 | - | CAM 푸아송비 | 우리 AM rigid |
  | **E_SE** | **22** | **GPa** | **SE 영률** | ★★ **우리 real E≈24, Bazzoun 22.1과 정합; 우리 E_eff 1.35는 softened proxy** |
  - ★★ **E_SE = 22 GPa = 우리 real bulk(24) 및 Bazzoun(22.1)과 일치** → **LPSCl SE 영률의 3번째 독립 실측/문헌
    확인**.  우리 DEM/MPM의 **E_eff = 1.35/1.53 GPa는 이 22를 ~16–18× softened한 proxy**(rigid sphere/연속체가
    놓치는 granular rearrangement/GB-slide/micro-fracture를 lumping).  ★ **σ_NCWA 13.7 ≫ σ_NCM 2.45 = σ_e가
    큰 다결정 NCWA 많을수록 높은 이유**(§4.2 σ_e 방향 = 큰 NCWA의 높은 σ_AM + 큰 입자 percolation).

---

## 5. 그림 한 장씩 — 무엇을 보이고 우리가 쓸 것

### 본문 Figures
- **Fig 1 (p.2):** ★ **2D porosity** — (a) 5조성 단면 SEM, (b) pore 적색 오버레이, (c) 복합.  → **Table S1 dip의
  시각 근거**.  우리 a9_50 porosity dip의 headline 실험 이미지.
- **Fig 2 (p.3):** ★★ 전기화학 핵심 — (a)(b) 1st 충방전 0.1/0.5C, (c) 200cyc cycling(CAM7:3 최고 retention),
  (d) VED 막대(CAM7:3 최대), (e) rate(0.1–3C), (f) ★ **부피분율 stacked + ionic τ**(13.08/12.13/**11.13**/12.84/
  16.08), (g) electron-blocking Nyquist(σ_e), (h) ion-blocking V-I(σ_ion).  → **σ_ion/σ_e/τ per-composition 절대
  앵커 + dip**.
- **Fig 3 (p.4):** DRT + XPS/ToF-SIMS — (a)(b) DRT D1–D4(D1 기계열화 = CAM7:3 낮음), (c)(d) XPS S 2p·P 2p,
  (e)(f) ToF-SIMS(CAM0:10 부반응 최다).  → 열화 분해(우리 모델엔 시간상수 분해·화학종 없음).
- **Fig 4 (p.5):** operando XRD + pressiometry — (a)–(e) NCWA/NCM unit-cell 변화(−6.5/−4.8%), (f) ★ **pressiometry
  ΔP**(CAM10:0 0.333 → CAM0:10 0.191; BCC=질량가중).  → "응력 *생성* 아닌 *분산*" 핵심 증거.
- **Fig 5 (p.6):** ★★ 3D 시뮬 — (a) 재구성 구조, (b) **elastic strain energy density**(CAM10:0 적색집중, BCC 낮음),
  (c) σ_ion 실측·시뮬+τ(편차 1.98%), (d) mean pore size(CAM7:3 0.44 최소)+CAM-SSE 비표면적, (e) σ_e 실측·시뮬+τ
  (편차 3.66%), (f) CAM-CAM 접촉점(11→304)+strain energy.  → **frame[4] 그들 내부 시뮬↔실험 검증 + 우리 DEM 접촉망·
  MPM strain field 대응**.

### SI Figures + Tables
- **Fig S1:** 5조성 단면 SEM + EDS(Ni/S/C) mapping.  **Fig S2:** He pycnometry 펠릿 사진 + ⚠ **"7:3 = 표면적비
  7:3과 우연히 일치하나 surface-area-ratio가 결정요인 아님; CAM7:3는 본 연구 범위 내 최적"**(중요 주석).
- **Fig S3:** NCWA 단면 SEM(SE/YAG-BSE) — 다결정 2차입자 + 방사형 primary.  **Fig S4:** chronoamperometry 곡선
  (0.1–0.5 V).  **Fig S5:** EIS Nyquist(cycling 전/후).  **Fig S6:** EIS+DRT fitting(저주파 deviation).
- **Fig S7:** XPS S 2p·P 2p(cycling 전, CAM10:0/0:10) — PS₄³⁻ 161.6 + P₂Sₓ 163.0 약피크.  **Fig S8:** Rietveld
  refinement(NCWA/NCM).  **Fig S9:** ★ operando pressiometry 8패널(원래 BCC + 재현 CAM8+2/7+3/6+4).
- **Fig S10:** ★ S-LPSCl1.5 — Nyquist + PSD(D₅₀ 0.72 µm) + SEM.  **σ = 3.09 mS/cm**.  **Fig S11:** NCWA/NCM PSD+SEM
  (D₅₀ 10.18/5.82 µm, SPAN 0.45/1.19).  **Fig S12:** LTO SEM.  **Fig S13:** LPSCl1.0(셀 분리막, D₅₀ 12.21 µm,
  σ 4.22 mS/cm).  **Fig S14:** ★ layered oxide Young's modulus vs Li 농도(NCWA 130→200, NCM 140→225 GPa, x 0.3→1.0).
- **Table S1:** ★★ tap density + 2D/He porosity.  **S2:** 1st 충방전·CC eff.  **S3:** cycling·VED.  **S4:** rate별
  방전용량.  **S5:** ★★ σ_ion/σ_e + ReZ + 0.3V 저항.  **S6:** ★ 부피분율 + τ.  **S7:** Rietveld.  **S8:** ★ ΔP.
  **S9:** ★ σ_ion 실측·시뮬·error + τ.  **S10:** ★ mean pore + 비표면적.  **S11:** ★ σ_e 실측·시뮬·error + 전자 τ.
  **S12:** ★ CAM-CAM 접촉점 + strain energy.  **S13:** 두께·밀도.  **S14:** ★★ 재료 D₅₀·밀도·형상.  **S15:** ★★
  재료 물성(σ·R_c·ν·E_SE=22).  **S16:** 실험 체크리스트.

---

## 6. 기술 미니용어집 (우리 맥락)

- **UCC / BCC:** Unimodal / Bimodal Composite Cathode.  UCC = CAM10:0(전부 큰 다결정) 또는 CAM0:10(전부 작은
  단결정).  BCC = CAM8:2/7:3/6:4(혼합).  ★ **우리 a9_50 p00·p10 = UCC; p02–p08 = BCC.**
- **NCWA / NCM:** NCWA = LiNi₀.₈₈Co₀.₁₀W₀.₀₁Al₀.₀₁O₂(큰 다결정, D₅₀ 10.2 µm) = 우리 **AM_P**; NCM =
  LiNi₀.₈₂Co₀.₁₃Mn₀.₀₅O₂(작은 단결정, D₅₀ 5.5 µm) = 우리 **AM_S**.  P:S = poly:single = NCWA:NCM.
- **S-LPSCl1.5:** Li₅.₅PS₄.₅Cl₁.₅(Cl-rich argyrodite, D₅₀ 0.72 µm, σ 3.09 mS/cm) = 우리 SE(Li₆PS₅Cl와 같은
  계열, Cl 함량만↑).  ⚠ 셀 분리막은 LPSCl1.0(Li₆PS₅Cl, D₅₀ 12.21 µm).
- **σ_eff,ion (effective ionic conductivity, mS/cm):** full-blocking AC 임피던스(1 MHz–0.5 mHz), R_sse 차감.
  ★ 우리 DEM Kirchhoff/Holm σ_ionic의 실험 대응(우리 소재계라 같은 자릿수 비교 가능).  CAM7:3 peak 0.055.
- **σ_eff,e (effective electronic conductivity, mS/cm):** ion-blocking DC chronoamperometry.  CAM-CAM 접촉저항
  지배.  큰 NCWA(σ_NCWA 13.7) 많을수록↑(4.09 @10:0 → 0.95 @0:10).
- **Ionic tortuosity τ_ion = ε/(σ_eff/σ_bulk):** ⚠ **MacMullin류 τ-factor**(ε = SE 부피분율) = σ_bulk/σ_eff를
  SE 부피로 가중 → 값 11–16.  **우리 측지 τ_Dijkstra/τ_Laplace(~1.2–8)와 정의·스케일 다름 → 추세만 비교.**
  CAM7:3 최소 11.13.
- **operando 전기화학 pressiometry / ΔP_avg [MPa]:** 사이클 내 (최대−최소) 압력, 5사이클 평균.  LTO zero-strain
  음극으로 양극 부피변화만 분리.  ★ **우리 porosity + MPM 부피변화 대응**.  CAM10:0 0.333 → CAM0:10 0.191.
- **elastic strain energy density W_el [J/m² 또는 MJ/m³]:** SE가 CAM 수축으로 받는 탄성 변형에너지(식 13–15).
  ★ **우리 MPM strain field·stress field의 시뮬 대응**(frame[5] MPM 고유).  CAM10:0 10.16 J/m²(최대) → 분산.
- **DRT (Distribution of Relaxation Times):** EIS를 시간상수 분포로 분해(τ=1/2πf).  D1=기계열화, D2=계면 Li⁺/
  charge-transfer, D3=음극, D4=고체확산.  ★ **우리 transport(저항=1/σ)에 시간상수 분해 없음**(EIS 고유).
- **He pycnometry porosity:** 370 MPa 펠릿, (1−V_true/V_apparent)×100.  V_true = He(닫힌기공 포함 3D 물리).
  ★ **이게 #266의 "물리 porosity" = 우리 MPM 소성 porosity의 like-for-like 비교 기준**.
- **2D image porosity:** 단면 SEM pore 적색마킹 면적비.  단면 보이는 pore만 → UCC 끝점 과대·최적점 과소.
- **bimodal / Furnas / de Larrard packing:** 큰 입자 + 작은 입자(틈 채움)가 mono-modal보다 조밀 → porosity dip.
  ★ **우리 frame[3] Furnas dip 그 자체** — #266 P:S 7:3 최적 = 우리 a9_50 dip @P:S 6:4.
- **digital-twin (GeoDict FVM + COMSOL FEM):** 측정 파라미터로 가상 3D 재구성 → FVM(GeoDict, 수송) + FEM(COMSOL,
  chemo-mechanical).  ★ **GeoDict reconstruct-from-measurement(출력단)**; 우리 DEM+MPM = 공정→구조 예측(입력단)
  + 접촉망 Kirchhoff/Holm.

---

## ★★★ 7. 우리 a9_50 DEM sweep과 1:1 (frame[4] 교차검증) — THE CENTERPIECE

⚠ **대전제(★ 왜 이게 #271/Bazzoun보다도 결정적인가):** #271(Hong)·Bazzoun도 우리 소재계(LPSCl+NCM)지만, **#266은
거기에 더해 (1) 정확히 같은 조성(90 wt% CAM, 우리 a9_50 AM:SE 90:10), (2) 정확히 같은 변수(poly:single = 큰:작은
= P:S, 우리 a9_50 P:S와 라벨까지 일치), (3) 정확히 같은 압력(300 MPa), (4) 거의 같은 SE 크기(0.72 vs 우리 0.5 µm)**
를 갖는다.  그래서 **우리 `input_2mAh_a9_50` P:S sweep은 #266의 실험을 우리 DEM으로 그대로 재현한 것** — 단순
"앵커"가 아니라 **headline 재현(frame[4] 교차검증)**이다.  #266 = 실험(ASSB), 우리 = DEM(LPSCl), **독립 보정 →
수렴 = 교차검증**(서로 cross-fit 아님).

### (a) ★★ 조성별 1:1 side-by-side 표 (#266 실험 vs 우리 DEM/MPM)

라벨 매핑: #266 CAM**P:S** ↔ 우리 a9_50 **p(P)** (P = poly = 큰 NCWA 분율).  단, 우리 sweep은 0.2 간격
(p00/02/04/06/08/10)이라 #266의 7:3(=poly 0.7)에 정확히 대응하는 p07은 없고 **p06(6:4) ↔ p08(8:2) 사이**.

| 조성 (poly:single) | #266 2D porosity | #266 He porosity | **우리 DEM porosity** | **우리 MPM porosity** | #266 τ_ion(MacMullin) | 우리 τ_Dijkstra(측지) | #266 σ_ion | 우리 σ_ion(H) |
|---|---|---|---|---|---|---|---|---|
| 10:0 (전부 큰=poly) = **p10** | 16.80 | 12.78 | **18.45** ↑ | 9.31 | 13.08 | 1.59 | 0.042 | 0.0066 |
| 8:2 = **p08** | 10.18 | 10.28 | 14.71 | 11.53 | 12.13 | 1.64 | 0.049 | 0.0246 |
| **7:3 ⭐최적** | **7.55** ⭐ | **8.83** ⭐ | (p06–p08 사이) | (p06–p08 사이) | **11.13** ⭐ | (1.64–1.68) | **0.055** ⭐ | (0.025–0.051) |
| 6:4 = **p06** | 10.93 | 10.57 | **12.70** ⭐min | **10.44** | 12.84 | **1.68** | 0.046 | **0.0506** ⭐max |
| 4:6 = **p04** | — | — | 13.89 | 12.77 | — | 1.76 | — | 0.0480 |
| 2:8 = **p02** | — | — | 15.48 | 14.75 | — | 1.84 | — | 0.0345 |
| 0:10 (전부 작은=single) = **p00** | 17.96 | 11.58 | 17.92 | 16.84 | 16.08 | 2.02 | 0.034 | 0.0197 |

### (b) ★ porosity DIP — 우리 DEM이 #266의 실험 dip을 독립 재현했는가? → **YES**

- **#266 (실험):** 2D porosity 16.80 → **7.55(CAM7:3 최소)** → 17.96 (dip 깊이 ~9–10%p); He 12.78 → **8.83(CAM7:3
  최소)** → 11.58 (dip 깊이 ~3.5–4%p).  **양 끝 UCC 모두 높고, bimodal 중간에서 dip = 전형적 Furnas/de Larrard.**
- **우리 (DEM rigid):** porosity 17.92(p00) → **12.70(p06=6:4 최소)** → 18.45(p10) (dip 깊이 ~5.8%p).  **양 끝
  mono-modal 모두 높고(p00 17.92, p10 18.45), bimodal 중간 dip.**  → ★ **모양 1:1 일치** — 우리 rigid-sphere DEM이
  Furnas packing만으로 #266의 실험 dip을 **독립 재현**(frame[4]).
- **최적 위치:** #266 7:3(poly 0.7) ↔ 우리 6:4(poly 0.6).  **sweep 간격 0.2에서 인접 = 동일 최적 구간 0.6–0.7.**
  (#266 본문 Fig S2 주석: 7:3의 최적성은 D₅₀·SPAN·형상·SE 크기·조성 종합 결과이지 단일 surface-area-ratio가
  아님 → 우리 DEM이 6:4를 최소로 본 것과 0.1 차이는 입자크기/형상 디테일 차이로 충분히 설명되는 **같은 sweet spot**.)
- **끝점 dip 모양 직접 match:** #266 CAM10:0(전부 큰)·CAM0:10(전부 작은) **둘 다 loose** ↔ 우리 DEM p10(18.45)·
  p00(17.92) **둘 다 rebound** = **dip 양 날개 1:1**.

### (c) ★★ MPM porosity vs He pycnometry — like-for-like (어느 우리 모델이 #266 "물리 porosity"에 매칭?)

★ **이게 가장 정밀한 like-for-like.**  #266 He pycnometry = **3D 닫힌기공 포함 물리 porosity** = 우리 **MPM 소성
porosity**(소성 void-fill로 displaced material이 bulge로 재출현, material-conserving)와 **같은 물리적 정의**.
- **CAM7:3 (#266 He = 8.83%)** ↔ 우리 **MPM p06 = 10.44%** (p07 보간 ≈ 10.4–11.5%) → **약 1.5–2%p 차이로 매칭**.
  둘 다 **한 자릿수~10% 초반대** → ★ **우리 MPM 소성 porosity가 #266 He pycnometry 범위에 든다**(소성 flow가
  rigid floor 아래로 내려가 #266의 물리 porosity에 도달).
- **우리 DEM rigid p06 = 12.70%**는 #266 2D-SEM area 7.55%(CAM7:3)보다 **높다** — 두 가지가 겹친 결과:
  (1) DEM은 rigid sphere(소성 void-fill 없음 → ~12–13%가 rigid floor), (2) #266 2D-SEM은 단면 면적측정(작은 pore
  누락 → 최적점에서 He 8.83%보다도 낮은 7.55%).  ⇒ **#266의 세 porosity(2D 7.55 < He 8.83 < ) 중 우리 DEM rigid
  12.70은 He보다 약간 위, 우리 MPM 10.44는 He에 가장 근접.**
- **판정(명확히):** ★ **#266 He pycnometry "물리 porosity"(8.83% @CAM7:3)에 like-for-like 매칭되는 것은 우리 MPM
  (소성, 10.44% @p06)** — DEM rigid(12.70%)는 He보다 약간 높음(= rigid-sphere floor, 소성 flow 부재).  2D-SEM
  area(7.55%)는 셋 중 최저(단면 누락).  → frame[5] 정확히: **물리 porosity 절대값 = MPM(소성); dip 모양/추세 =
  DEM(rigid Furnas)**.  ⚠ 우리 MPM endpoint(p10 9.31%)는 #266 He(CAM10:0 12.78%)보다 낮음 — 우리 MPM이
  mono-modal에서 소성 over-densify(소성 SE가 큰 AM 사이로 과도하게 흘러듦, CLAUDE.md "MPM은 mono-modal rebound를
  지움")이므로 **endpoint absolute는 MPM 과소, dip 모양은 DEM 소유** — 이미 알려진 frame[3]/[5] 분업.

### (d) tortuosity — 추세 1:1 (절대값은 정의가 달라 비교 불가)

- **#266 τ_ion(MacMullin류, ε/(σ_eff/σ_bulk), 값 11–16):** 13.08 → 12.13 → **11.13(CAM7:3 최소)** → 12.84 → 16.08.
  **dip @CAM7:3, 양 끝 높음**(특히 CAM0:10 16.08 = 작은 pore 다수).
- **우리 τ_Dijkstra(측지, 값 1.59–2.02):** p10 1.59 → p06 1.68 → p00 2.02.  ⚠ **우리 τ는 P 증가(큰 AM↑) 방향으로
  단조 감소**(2.02 → 1.59) — #266의 dip 모양과 **다르게 보임**.  이유: **정의 차이** — #266 τ_ion은 σ_bulk/σ_eff에
  SE 부피를 곱한 "유효 저항 factor"(porosity·pore구조 종합 → dip), 우리 τ_Dijkstra는 SE 네트워크의 **순수 기하
  측지경로 굴곡**(큰 AM↑ → SE가 큰 AM 표면 따라 더 곧게? → 단조).  → **τ는 절대값·모양 모두 직접 비교 금지,
  σ_ionic으로 비교가 정답**(우리 σ_ionic은 peak @p06으로 #266 σ_ion peak @CAM7:3와 1:1).  ★ **우리 τ_Laplace,eff
  (constriction 포함)는 p06서 최소(3.29)** — 이쪽이 #266 dip과 모양 일치(constriction이 #266 τ-factor와 더 가까운
  물리).  ⇒ **σ_ionic(peak @bimodal) + τ_Laplace,eff(min @bimodal)가 #266과 1:1, τ_Dijkstra(순수 측지)는 별개 축**.

### (e) σ_ionic — peak 위치 1:1, 절대값은 같은 자릿수 envelope

- **#266 σ_ion: 0.042 → 0.049 → 0.055(CAM7:3 peak) → 0.046 → 0.034 mS/cm** — **peak @CAM7:3**.
- **우리 σ_ion(H): 0.0197 → … → 0.0506(p06 peak) → … → 0.0066 mS/cm** — **peak @p06(6:4)**.  → ★ **peak 위치
  1:1**(둘 다 bimodal sweet spot, #266 7:3 ↔ 우리 6:4 인접).
- **절대값:** #266 0.034–0.055 vs 우리 0.0066–0.0506.  **같은 자릿수(10⁻²–10⁻¹ mS/cm)**, 우리가 약간 낮음 — 이유:
  (1) #266은 100 MPa 측정압 + Cl-rich LPSCl1.5(σ_bulk 3.09) vs 우리 σ_grain·압력 표적 다름, (2) 우리 mono-modal
  끝점(p00 0.0197, p10 0.0066)은 percolation 한계로 급락(특히 p10 = 큰 AM이 SE망 압박).  → **추세·peak·자릿수 일치,
  절대 정밀 1:1은 아님**(σ_grain·압력·SE 변종 차).  Bazzoun(0.065–0.137) + #271(0.042–0.087) + #266(0.034–0.055)
  합치면 **LPSCl+NCM 복합양극 σ_ionic 실측 envelope ≈ 0.03–0.14 mS/cm** → **우리 DEM 생산범위(~0.04–0.18)가 이
  envelope를 포괄**.

### (f) 3축 trade-off — #266이 "최적은 무엇을 최적화하느냐에 의존"을 실험으로 확증

우리 a9_50 발견 4(P 증가 방향 3축 trade-off)가 #266 데이터로 **직접 확증**:
| 축 | 우리 a9_50 (P↑ = 큰 NCWA↑) | #266 (CAM10:0→0:10, NCWA↑ 방향 동일) |
|---|---|---|
| **σ_ionic** | peak @p06(bimodal) | **peak @CAM7:3** ✓ 일치 |
| **σ_e** | p00 13.40 → p10 3.70 (방향 ⚠) | 0.95 @0:10 → 4.09 @10:0 (**큰 NCWA↑ → σ_e↑**) |
| **fracture/mechanical** | severe 0 → 63%(p10 큰 다결정 분쇄) | ΔP 0.191 @0:10 → **0.333 @10:0**(큰 다결정 부피변동↑) + D1 기계열화 CAM10:0 최대 |
- ★ **σ_e 방향 정합 확인:** #266 σ_e는 **큰 NCWA 많을수록↑**(σ_NCWA 13.7 ≫ σ_NCM 2.45, Table S15).  우리
  a9_50 σ_e는 p10(큰 NCWA 100%)서 **3.70 = 최저**, p00(작은 NCM 100%)서 **13.40 = 최고** → **표면상 #266과 반대**.
  ⚠ **이건 모순이 아니라 σ_AM 가정 차이** — 우리 σ_e 케이스는 작은 단결정 AM_S에 더 높은 σ_AM(e)를 부여했을 수
  있고(우리 σ_e Stage 22.5는 σ_S^(1-p)·σ_P^p, S-heavy poly NCM ≈ 10 / P-heavy single ≈ 5 mS/cm), 또 **σ_e는
  입자수·접촉수 지배**(우리 p00 작은 AM 1555개 vs p10 큰 AM 58개 → 작은 입자 다수가 접촉망 조밀 → σ_e↑).  #266은
  반대로 σ_NCWA(13.7) ≫ σ_NCM(2.45) 재료값 차가 입자수 효과를 압도(큰 NCWA가 σ_e↑).  → ★ **σ_e 방향은 "재료
  σ_AM 차 vs 입자수 차"의 경합이라 가정에 민감 — 표면 부호만으로 단정 금지**.  porosity·σ_ion·fracture/mechanical은
  명확히 1:1, σ_e는 가정-의존 축으로 별도 취급.  ⚠ **CLAUDE.md σ_NCM > σ_NCWA 가정(S-poly 10 > P-single 5)은
  #266의 σ_NCWA 13.7 > σ_NCM 2.45와 부호 반대** → 우리 σ_e의 σ_AM 끝점 가정 재검토 가치(별도 항목).
- ★ **fracture/mechanical 1:1:** #266 D1(기계열화)·ΔP 모두 **CAM10:0(큰 다결정)서 최대** ↔ 우리 p10서 severe
  fracture 63%(큰 다결정 분쇄).  작은 단결정(CAM0:10/p00)은 #266 ΔP 최소·D1 낮음 ↔ 우리 AM_S 내내 intact(#285
  단결정 균열억제와 일관).  → **큰 다결정 = 기계취약, 작은 단결정 = 강건**이 #266 실험·우리 DEM 모두에서 확증.

### (g) frame[4]/[5] 종합 판정 — **우리 a9_50 DEM sweep은 #266 headline을 독립 재현했다**

| 비교 항목 | #266 (실험 ASSB) | 우리 (DEM/MPM, LPSCl) | 판정 |
|---|---|---|---|
| porosity **dip** (bimodal 최소) | 2D 7.55 / He 8.83 @CAM7:3, 양 끝↑ | DEM 12.70 @p06, 양 끝↑ | ✅ **모양 1:1**(frame[4] 교차검증) |
| 최적 **위치** | CAM7:3 (poly 0.7) | p06 (poly 0.6) | ✅ **인접 = 0.6–0.7 sweet spot** |
| **물리 porosity 절대값** | He 8.83% @CAM7:3 | **MPM 10.44% @p06** | ✅ **like-for-like 매칭**(MPM↔He, ~1.5%p) |
| **σ_ionic peak** | 0.055 @CAM7:3 | 0.0506 @p06 | ✅ **peak 위치 1:1**, 절대 같은 자릿수 |
| **tortuosity dip** | τ_ion 11.13 @CAM7:3(MacMullin) | τ_Laplace,eff 3.29 @p06 | ✅ **추세 1:1**(정의 달라 절대 비교 X) |
| **기계취약 = 큰 다결정** | ΔP·D1 max @CAM10:0 | fracture 63% @p10 | ✅ **1:1** |
| σ_e 방향 | σ_e↑ @큰 NCWA(σ_NCWA 13.7≫σ_NCM) | σ_e↑ @작은 NCM(입자수) | ⚠ **가정-의존**(재료 σ vs 입자수 경합) |
| E_SE | **22 GPa**(Table S15) | real 24 / E_eff 1.35 softened | ✅ **real E 정합**(3번째 확인) |

→ ★★★ **결론: 우리 `input_2mAh_a9_50` DEM sweep은 #266의 실험 bimodal dip + P:S~7:3 최적 + 큰-다결정 기계취약을
모두 독립 재현했다(frame[4]).  물리 porosity 절대값은 우리 MPM(소성, 10.44%)이 #266 He pycnometry(8.83%)에
like-for-like 매칭(rigid DEM은 He보다 약간 높음 = rigid floor; 2D-SEM이 셋 중 최저).  σ_ionic peak·τ dip·끝점 모양
모두 1:1.  σ_e 방향만 σ_AM 가정에 의존(별도 검토).**  ⇒ #266은 **우리 bimodal/Furnas-dip/P:S-7:3 서사의 headline
실험 검증이자 우리 a9_50 sweep의 1:1 정량 마감점**.

---

## ★ 8. audit #3·#6 마감 (frame[4])

(⚠ 유저가 직접 fold — 여기서는 **마감 근거만** 명시, `docs/stage2_model_audit_vs_literature.md`는 건드리지 않음.)

- **audit #3 (bimodal — 현재 ✅ qualitative):** #266이 **정량 데이터**(porosity dip 2D/He, τ_ion dip, σ_ion peak,
  P:S 7:3 최적, 87.80%@200cyc)를 제공 → 우리 a9_50 DEM sweep이 dip 모양·최적위치(6:4↔7:3)·σ_ion peak·끝점 rebound를
  **1:1 재현** → audit #3을 **✅ qualitative → ✅ QUANTITATIVE(headline 1:1 검증 완료)**로 격상 가능.
- **audit #6 (porosity — 현재 ⏳ pending #266):** #266 Table S1 = **per-composition porosity 절대값**(2D + He
  pycnometry) 확보.  ★ **우리 MPM 소성 porosity(10.44% @p06)가 #266 He pycnometry(8.83% @CAM7:3)에 like-for-like
  매칭**, 우리 DEM rigid(12.70%)는 He보다 약간 높음(rigid floor) → **#6의 "물리 porosity 절대값 검증" 닫힘**: 우리
  MPM = #266 He 범위, DEM = rigid floor(He보다 ~2–4%p 위), 2D-SEM = 단면누락으로 최저.  ⇒ audit #6을 **⏳ → ✅**
  (단, 절대 매칭은 MPM↔He, DEM은 rigid-floor offset을 명시한 조건부 ✅).

---

## ★ 9. 후보 DB 행 (유저 결정 — 직접 추가 안 함)

### (1) `docs/data/densification_porosity_db.csv` — per-composition porosity 앵커 (★ #266 He pycnometry = 물리 porosity)
현재 헤더: `source,structure,material_SE,E_SE_GPa,composition,pressure_MPa,porosity_pct,thickness_um_sim,thickness_um_exp,precision,note`
★ **porosity_pct는 He pycnometry(물리) 권장**(2D-SEM은 단면누락, MPM↔He가 like-for-like).  E_SE = 22(논문 실측,
우리 1.35는 softened proxy).  압력 = 300 MPa(양극) / He 펠릿 370 MPa(주의).

```
oh2026,cathode,Li5.5PS4.5Cl1.5,22,CAM10:0_poly_90wt,300,12.78,18.3,,He_pycnometry_exact,UCC all-poly NCWA D50 10.2um; 2D-SEM=16.80; tap 3.28
oh2026,cathode,Li5.5PS4.5Cl1.5,22,CAM8:2_PS_90wt,300,10.28,17.5,,He_pycnometry_exact,BCC; 2D-SEM=10.18; tap 3.45
oh2026,cathode,Li5.5PS4.5Cl1.5,22,CAM7:3_PS_90wt,300,8.83,16.8,,He_pycnometry_exact,BCC OPTIMUM=our P:S7:3 calib; 2D-SEM=7.55(min); tap 3.59; MPM 10.44 like-for-like
oh2026,cathode,Li5.5PS4.5Cl1.5,22,CAM6:4_PS_90wt,300,10.57,17.6,,He_pycnometry_exact,BCC=our p06; 2D-SEM=10.93; tap 3.43
oh2026,cathode,Li5.5PS4.5Cl1.5,22,CAM0:10_single_90wt,300,11.58,18.5,,He_pycnometry_exact,UCC all-single NCM D50 5.5um; 2D-SEM=17.96; tap 3.26
```
⚠ material_SE = Li5.5PS4.5Cl1.5(Cl-rich 변종) — 우리/Bazzoun Li6PS5Cl과 구분 표기 권장.  thickness_um_exp는 #266이
tap density 유도값(Table S13)이라 sim 칸에 기재(실측 단면두께 별도 미제공).

### (2) σ_ionic 앵커 (Bazzoun/Hong csv 동급, per-composition) — 새 파일 `docs/data/oh2026_sigma_ionic.csv` 후보
Bazzoun csv 포맷 참고.  ★ **조성-분해 σ_ion/σ_e + τ_ion 동시 제공** = 3번째 LPSCl+NCM 실측 σ 데이터셋.

```
config,poly_single_wt,sigma_eff_ion_mScm,sigma_eff_e_mScm,tau_ion_macmullin,porosity_He_pct,SE_vol_pct,pressure_meas_MPa,precision,note
CAM10:0,10:0,0.042,4.09,13.08,12.78,17.79,100,exact_TableS5_S6_S9,UCC all-poly; our a9_50 p10
CAM8:2,8:2,0.049,2.99,12.13,10.28,19.24,100,exact_TableS5_S6_S9,BCC; our p08
CAM7:3,7:3,0.055,2.37,11.13,8.83,19.83,100,exact_TableS5_S6_S9,OPTIMUM=our P:S7:3; sigma_ion peak + tau min
CAM6:4,6:4,0.046,2.16,12.84,10.57,19.12,100,exact_TableS5_S6_S9,BCC=our p06 (our sigma_ion peak here)
CAM0:10,0:10,0.034,0.95,16.08,11.58,17.72,100,exact_TableS5_S6_S9,UCC all-single; our p00
```
⚠ σ_eff,ion은 **100 MPa 측정압 + SE σ_bulk 3.09(LPSCl1.5)** — Bazzoun(400 MPa, Li6PS5Cl) / #271(30 MPa, Li6PS5Cl)과
압력·SE변종 차 → **같은 자릿수 envelope로 통합**(정밀 1:1 아님).  σ_grain 매핑 시 LPSCl1.5(Cl-rich)는 σ_bulk 3.09로
별도(우리 Cronau 단결정 3.0과 우연히 근접하나 조성 다름).

---

## 10. 한계 / 전이 경계 (frame[1]/[2]/[4] — 비판적)

- ⚠ **He pycnometry 펠릿은 370 MPa, 양극 셀은 300 MPa, σ 측정은 100 MPa** — porosity·σ가 서로 다른 압력에서
  측정됨.  우리 a9_50은 300 MPa 표적이라 **He porosity(370 MPa 펠릿)는 약간 더 조밀할 수 있음**(고압 → porosity↓).
  → MPM 10.44% vs He 8.83%의 ~1.5%p 차의 일부는 이 압력차(370 vs 300)로 설명 가능 → **매칭은 "범위 내", 정밀 1:1 아님**.
- ⚠ **SE 변종 차:** #266 = **Li₅.₅PS₄.₅Cl₁.₅**(Cl-rich, σ_bulk 3.09 mS/cm), 우리/Bazzoun/#271 = **Li₆PS₅Cl**.
  같은 argyrodite 황화물이나 Cl 함량↑ → σ·연성·E가 약간 다를 수 있음 → **σ_ionic 절대값 정밀 비교는 같은 자릿수
  수준으로 제한**.  E_SE=22는 Li₆PS₅Cl(우리 real 24)과 정합하나 LPSCl1.5 값일 가능성(논문은 한 값만 제시).
- ⚠ **τ_ion 정의 불일치:** #266 τ_ion(11–16)은 MacMullin류(ε/(σ_eff/σ_bulk)) — 우리 측지 τ_Dijkstra(~1.6–2.0)·
  τ_Laplace,eff(~3–9)와 정의·스케일 전혀 다름 → **추세(dip 위치)만 1:1, 절대값 비교 절대 금지**.  σ_ionic으로
  비교하는 게 정답(우리 σ_ionic peak @p06 = #266 σ_ion peak @CAM7:3).
- ⚠ **시뮬 = rigid sphere/polyhedron + FVM/FEM 연속체(GeoDict+COMSOL)** — **진짜 입자 SHAPE 소성 없음**(NCWA 구,
  NCM convex polyhedron, SSE 구로 고정; chemo-mechanical은 strain field만, 입자 형태변화·void-fill flow 없음).
  = 우리 **DEM(rigid)과 같은 한계**.  **우리 MPM(소성 morphology·void-fill)이 #266 시뮬이 못 하는 절반을 채움**
  (frame[1]/[2]/[5]).  #266의 strain energy density(W_el)는 우리 MPM stress/strain field의 시뮬 대응이나, **입자가
  변형되며 응력을 흡수하는 소성 과정은 없음**(연속 탄성 strain만).
- ⚠ **#266 2D-SEM porosity는 단면 면적측정** — 작은 pore 누락·단면 의존 → UCC 끝점 과대(16.80/17.96)·최적점 과소
  (7.55 < He 8.83).  **우리 모델 비교는 He pycnometry(물리) 기준**(우리 MPM↔He, DEM↔He).  2D-SEM은 보조.
- ⚠ **σ_e 방향은 가정-의존** — #266 σ_NCWA 13.7 ≫ σ_NCM 2.45(큰 NCWA가 σ_e↑) vs 우리 σ_e는 입자수·접촉수 지배로
  작은 NCM서↑.  **표면 부호만으로 모델 일치/불일치 단정 금지** — 재료 σ_AM 끝점 가정(CLAUDE.md σ_S 10 / σ_P 5 =
  S-poly > P-single, **#266과 부호 반대**)을 별도 재검토 항목으로(porosity·σ_ion·fracture는 명확 1:1).
- ✅ **단, frame[4] 핵심 결론은 견고:** porosity dip·최적위치·σ_ion peak·기계취약(큰 다결정)·E_SE=22는 모두
  **독립 보정된 #266 실험과 우리 DEM/MPM이 수렴** → 교차검증.  우리 a9_50 sweep이 cross-fit 없이 #266 headline을
  재현한 것이 본 디제스트의 핵심 가치.

---

## 11. 참조 (우리 코퍼스 내)
- 우리 a9_50 sweep: `docs/a9_50_ps_sweep_vs_bimodal266.md` + `docs/data/case_3d_collection.csv`(p00–p10).
- 같은 그룹·같은 소재계: `docs/lit_hong2026_sulfide_cathode_binder_digitaltwin.md`(#271, LPSCl 바인더 σ 앵커).
- σ_ionic 앵커군: `docs/data/bazzoun2026_sigma_ionic.csv`(Bazzoun, LPSCl 400 MPa) + `docs/data/hong2026_sigma_ionic.csv`
  (#271, LPSCl 30 MPa) + (본 디제스트 후보) oh2026(LPSCl1.5 100 MPa).
- porosity 앵커: `docs/data/densification_porosity_db.csv`(Minnmann pure-SE 10%@300, real_14 15.6%; + 본 후보 oh2026).
- TIER 리스트: `docs/literature_yonsei_dtbl_2026.md` #266(TIER-1 최우선, 본 디제스트로 갱신).
- GeoDict positioning: `docs/positioning_vs_geodict.md`(reconstruct-from-measurement vs 우리 predict-from-process).
- frame[1]–[5] + Furnas dip + P:S 7:3 production calib: `CLAUDE.md`.
