Repository: yonghoon7153-source/Yonghoon-DEM-DFT

# 📚 LITDB — 문헌 단일 시스템 (**SE·DFT 축 + DEM·MPM 축, 두 트랙**)

> **앞으로 논문은 여기서만 본다.** 여러 곳(db/literature, kb/papers, db/properties, Excel)에 흩어진 문헌을 한 곳에서 생각·참고·비교하기 위한 통합 MD 시스템.

## 왜 트랙이 둘인가
`INDEX.md` 는 argyrodite 전해질 축이라 접촉역학·MPM·건식전극 digest 가 들어갈 자리가
없다. 그래서 한때 64편이 **어느 인덱스에도 없었다**(open_items #7). 축을 나눠 그 구멍을
닫았고, 한 분모로 세면 “159편 중 98편 미언급” 같은 **가짜 미결**이 나온다
(`comparison_vs_ours.md:8`). 분리는 실측 근거가 있는 결정이다 — 합치지 말 것.

⚠ 이 표의 **편수는 적지 않는다.** 손으로 쓴 수는 반드시 낡는다(README 자신이 세 번 틀렸다).
현재값은 `python3 tools/litdb/build_index.py --check` 로 본다.

File: litdb/papers/ohno2020_interlab_ionic_conductivity_argyrodite.md
# 황화물 SE 이온전도도는 실험실마다 얼마나 다른가 — 같은 배치 argyrodite 5종 × 8개 데이터셋 round robin — Ohno (ACS Energy Lett. 2020) · ⚠ SI 만

> slug `ohno2020_interlab_ionic_conductivity_argyrodite` · DOI `10.1021/acsenergylett.9b02764` · type `exp (interlab round robin · EIS)` · PDF `nz9b02764_si_001.pdf` · digested `2026-09-25` · status ✅ SI-only (본문 미확인)

> ## ⛔⛔ 본문 미확인 — 이 카드는 **Supporting Information 만** digest 했다
> 사용자가 본문 PDF 를 받을 수 없었다. 읽은 것은 **SI 30쪽 전부** — Table S1–S11, Figure S1–S21 (크롭 32장 전부 육안 확인).
> - **적지 않은 것**: 본문에만 있을 결론 — 요약 통계의 서술 · "몇 % 산포" 같은 헤드라인 문장 · 권고 프로토콜 · 본문 그림.
>   이 카드의 모든 통계는 **SI 표에서 읽거나(stated) 표에서 다시 계산한 것(DERIVED)** 이다.
> - **SI 에 있는 저자 해석 문장은 단 하나** — Fig. S21 캡션: *"these results suggest that applied pressure during
>   measurement is one of the main contributors for the reported spreads in ionic conductivities in this study."*
> - **연구실 A–H 가 어느 기관인지 SI 는 밝히지 않는다.** 저자 소속 목록(§2)만 있다.
> - 서지(저널·권·쪽)는 SI 에 인쇄돼 있지 않다 → 사용자 제공 서지를 따랐다. 파일명 `nz9b02764` ↔ DOI 접미 `9b02764` 일치.
>   PDF 메타: Word 원고명 `Supporting Information changes.docx`, 생성 2020-02-13.
> - 라벨: **stated** = SI 에 인쇄된 값 · **blue** = SI 가 "organizing group 이 계산" 이라고 표시한 파란 값 ·
>   **DERIVED** = 우리가 SI 표로 재계산 · **figure-read ≈ / digitized ≈** = 그림에서 읽은 값 (TREND 전용, 자릿수 이상의 정밀도 주장 금지).
> - 본문 확보 시 채울 목록 → §14.

## 1. 한 줄 요약
Giessen(Zeier 그룹)이 **한 번에 합성한 argyrodite 5종**(Li₆.₆P₀.₄Ge₀.₆S₅I · **Li₆PS₅Cl** · Li₆PS₅Br₀.₇₅I₀.₂₅ ·
Li₆PS₅Br₀.₂₅I₀.₇₅ · Li₆PS₅I)을 **8개 데이터셋(A–H)** 에 나눠 보내 각자 자기 방식으로 EIS 를 쟀다 →
**같은 배치의 Li₆PS₅Cl 이 σ₂₅ = 0.44–2.98 mS cm⁻¹ (6.7배; 평균 1.8 ± 0.9 mS cm⁻¹, n = 8 — `Table S11` stated)** 로 흩어졌고,
Ea 는 **0.342–0.456 eV (0.391 ± 0.035)** 로 훨씬 덜 흩어졌다 (**CV: σ 50 % vs Ea 9 %**, DERIVED).
연구실 순위가 5 조성 전부에서 거의 같다(Kendall W = 0.75, p ≈ 0.0005, DERIVED) = **무작위 잡음이 아니라 연구실(프로토콜) 계통오차**.
최댓값은 5 조성 모두 **측정 중 315 MPa 로 누른 연구실 G** 이고 (시료 3 은 C 와 공동), SI 가 지목한 주 원인도 **측정 중 가압** 이다 (`Fig. S21`).
⇒ 우리 **σ_grain = 3.0 mS cm⁻¹ 는 이 분포의 상단 끝(G 2.98 과 같은 자리)** 에 있다. 이 분포는 **total** 전도도라
입내(grain-interior) 값의 **하한 표본**이다 — 3.0 을 기각하지도, 확정하지도 못한다 (§7).
★ 교차 대조 (DERIVED, §7): 이 SI 의 **가압셀 랩들(A 50 MPa → 1.79 · C 75 → 2.6 · G 315 → 2.98)** 이 정본 `cronau2021` 카드가 읽은
**µC-Li₆PS₅Cl 적층압 곡선**(~49 MPa 1.70–2.43 · ~68 MPa 2.02–2.60 · ≥146 MPa 2.88–3.46, digitized) 위에 얹힌다 —
다른 연구실·다른 배치가 **같은 압력–σ 관계**를 보인다 ⇒ 3.0 = "측정 중 고압에서 LPSCl 펠릿이 도달하는 평탄" 으로 읽는 것이 가장 자연스럽다.

## 2. 메타
| 저자 (SI p.S-1, 23인 · \* 교신) | 저널/년 | DOI | 조성 | 연구유형 |
|---|---|---|---|---|
| **Saneyuki Ohno\***ᵃ·ᵇ, Tim Bernges ᵃ·ᵇ, Johannes Buchheim ᶜ, Marc Duchardt ᵈ, Anna-Katharina Hatz ᵉ·ᶠ·ᵍ, Marvin A. Kraft ᵃ·ᵇ, Hiram Kwak ʰ, Aggunda L. Santhosha ⁱ, Zhantao Liu ʲ, Nicolò Minafra ᵃ·ᵇ, Fumika Tsuji ᵏ, Atsushi Sakuda ᵏ, Roman Schlem ᵃ·ᵇ, Shan Xiong ʲ, Zhenggang Zhang ⁱ, Philipp Adelhelm ⁱ, Hailong Chen ʲ, Akitoshi Hayashi ᵏ, Yoon Seok Jung ʰ, Bettina V. Lotsch ᵉ·ᶠ·ᵍ·ˡ, Bernhard Roling ᵈ, **Nella M. Vargas-Barbosa\***ᵉ, **Wolfgang G. Zeier\***ᵃ·ᵇ | ACS Energy Lett. **5** (2020) 910–915 (사용자 제공 — SI 에 미인쇄) | 10.1021/acsenergylett.9b02764 | Li-argyrodite 5종 (위) | 실험 — **interlaboratory round robin** (EIS, σ₂₅ + Ea) |

소속 (SI p.S-1, stated): ᵃ JLU Giessen Institute of Physical Chemistry · ᵇ JLU Giessen LaMa · ᶜ FSU Jena (CEEC Jena) ·
ᵈ Philipps-Univ. Marburg · ᵉ MPI for Solid State Research (Stuttgart) · ᶠ LMU Munich · ᵍ CeNS Munich ·
ʰ **Hanyang University, Dept. Energy Engineering (Seoul)** · ⁱ HU Berlin · ʲ Georgia Tech (Woodruff School of ME) ·
ᵏ Osaka Prefecture Univ. · ˡ e-conversion (Garching).
⇒ 기관 8 곳 (SI 소속 표기 기준): Giessen (Zeier — **시료 합성·주관**) · FSU Jena (Buchheim) · Marburg (Roling) · MPI-FKF Stuttgart / LMU (Lotsch, Vargas-Barbosa) ·
**한양대 에너지공학과 (Jung, Kwak)** · HU Berlin (Adelhelm) · Georgia Tech (Chen) · Osaka Pref. (Hayashi, Sakuda).
⚠ **데이터셋 A–H ↔ 기관 대응은 SI 에 없다** (익명화). 기관 수와 데이터셋 수(8)는 같지만, 주관 기관이 직접 측정했는지도 SI 로는 불명.
Roling 그룹(Marburg)은 이후 `cronau2021_stack_pressure_ionic_conductivity` 의 저자 그룹이다 — 계보 사실일 뿐 어느 글자인지는 모른다.

## 3. 핵심 수치

### 3.1 시료 — 한 배치를 나눠 보냈다 (`Table S1` · `Fig. S1`, stated)
- 합성 (SI p.S-3): Li₂S · P₂S₅ · LiCl/LiBr/LiI · GeS · S₈ 화학양론 → 막자 혼합 → 손 프레스 펠릿 → **탄소코팅·800 °C 2 h 진공건조한 앰플에 진공봉입** →
  **550 °C, 2 주** 소성 → **손분쇄 15 min** 균질화 → XRD 확인 → 유리병 분취 · **파우치 3중 밀봉** 후 배송.
  (분말 입도·PSD 는 SI 에 없다.)
- 각 참가 그룹이 **단축 또는 등방 압착 → 자기가 고른 전극 접촉 → EIS** (SI p.S-3).

| # | 조성 | 격자상수 (Å) | 이론밀도 (g cm⁻³) | Rietveld (`Fig. S1` 주석, stated-in-figure) |
|---|---|---|---|---|
| (1) | Li₆.₆P₀.₄Ge₀.₆S₅I | 10.2613(2) | 2.42 | R_wp 3.06 %, S 1.43 · LiI 2.43 wt% + LiI·H₂O 2.77 wt% |
| **(2)** | **Li₆PS₅Cl** | **9.85910(10)** | **1.86** | **R_wp 5.06 %, S 2.86 · LiCl 0.80 wt%** |
| (3) | Li₆PS₅Br₀.₇₅I₀.₂₅ | 10.0536(2) | 2.12 | R_wp 3.09 %, S 1.76 · LiBr 0.70 wt% |
| (4) | Li₆PS₅Br₀.₂₅I₀.₇₅ | 10.1197(2) | 2.24 | R_wp 4.83 %, S 2.64 · LiBr 2.48 wt% |
| (5) | Li₆PS₅I | 10.14190(7) | 2.29 | R_wp 4.82 %, S 1.81 · LiI 2.12 wt% |

(XRD Cu Kα₁/Kα₂ = 1.5406/1.5444 Å, 2θ ≈ 26–90°.) 참고: D 의 피크노미터 밀도(Li₆PS₅Cl) = **1.874 g cm⁻³** (stated, `Table S6`) ≈ 이론 1.86.

### 3.2 연구실별 측정 조건 (`Table S2`, stated — 전사)
| 데이터셋 | A | B | C | D | E | F | G | H |
|---|---|---|---|---|---|---|---|---|
| 압착 방식 | 단축 | 단축 | 단축 | 단축 | **등방** | 단축 | 단축 | 단축 |
| 성형압 (MPa) | 380 | 375 | 370 | 720 | 325 | 275 | 441 | 1000–2000ᶜ |
| 전극 지름 (mm) | 10 | 10 | 6 | ≈4.1ᵈ | 8.2 | 6 | 12.7 | 5 |
| 주파수 (max / min) | 7 MHz / 0.1 Hz | 1 MHz / 0.1 Hz | 7 MHz / 10 Hz | 10 MHz / 0.1 Hz | 7 MHz / 0.1 Hz | 1 MHz / 0.1 Hz | 2 MHz / 1 Hz | 3 MHz / 0.1 Hz |
| 교류 진폭 (mV) | 10 | 10 | 100 | 50 | 10 | 5 | 50 | 10–50ᶜ |
| 전극 재료 | 스테인리스 | 스테인리스 | **Ti** | **Au 스퍼터** | **Au 스퍼터** | **Au 스퍼터** | 스테인리스 | 스테인리스 |
| 온도 범위 · 간격 | −40–60 °C, 10° (25 포함) | −20–90 °C, 5° | −10–60 °C, 10° (25 포함) | 30–100 °C, 15° → **25 °C 외삽**ᵉ | −40–60 °C, 10° (25 포함) | **−140**–60 °C, 20° (25 포함) | 20–100 °C, 5° | −20–25 / 25–75 °Cᶜ |
| **측정 중 압력 (MPa)** | **50** | unknown | **75** | None | None | unknown | **315.2** | **10** |
| 장비 | Biologic SP300; VMP300 | Biologic SP150/SP200/SP300; Metrohm Autolab | Biologic VSP 300 | Solartron 1260 | Biologic SP300; VMP300 | Novocontrol Alpha-AK | Biologic SP300 | Ivium CompactStat.h |

ᶜ H 는 펠릿마다 다르다 (`Table S10`). ᵈ `Table S6` 의 펠릿별 값 4.08–4.10 mm. ᵉ `Table S2` 각주 (*): *"the ionic conductivity at 25 °C was extrapolated form the Arrhenius relation"*.
피팅 주: A · E · H 는 **1 MHz 이상 데이터를 피팅에 쓰지 않았다** (`Fig. S2`·`S6`·`S9` 캡션); D 는 **축 절편 저항**을 보고 (`Fig. S5` 캡션).
Ea 는 전원 **σ_ion·T = σ₀ exp(−Ea/k_BT)** 로 계산 (SI p.S-3, stated). D 만 kJ/mol(R 사용)로 보고 → 주관 그룹이 eV 로 환산(blue).

### 3.3 ★ Li₆PS₅Cl (시료 2) — 연구실별 전 값 (`Tables S3–S10`, stated; ᵇ = blue)
| 랩 · 펠릿 | 성형 | 전극 · 측정압 | 진폭 · T 범위 | 적재 (mg) · 두께 (mm) | 기하밀도 (g cm⁻³) · 상대밀도ᵇ (%) | **σ₂₅ (mS cm⁻¹)** | **Ea (eV)** | 셀상수ᵇ (cm⁻¹) |
|---|---|---|---|---|---|---|---|---|
| A | 단축 380 | SS Ø10 · **50 MPa** | 10 mV · −40–60 °C | 200 · 1.69 | 1.51 · 81 | **1.79** | 0.411 | 0.22 |
| B | 단축 375 | SS Ø10 · unknown | 10 mV · −20–90 °C | 100 · 0.795 | 1.60 · 86 | **1.53** | 0.399 | 0.10 |
| C | 단축 370 | **Ti** Ø6 · **75 MPa** | 100 mV · −10–60 °C | 50 · 1.0 | 1.77 · **95** | **2.6** | 0.390 | 0.35 |
| D | 단축 **720** | Au 스퍼터 Ø4.10 · None | 50 mV · 30–100 °C (25 외삽) | 40.7 · 1.863 | 1.655 (기하) / 1.874 (피크노) · 89 (비 88) | **1.9** | 33 kJ/mol → 0.342ᵇ | 1.14ᵇ ⚠(§11-2) |
| E | **등방** 325 | Au 스퍼터 Ø8.2 · None | 10 mV · −40–60 °C | 200 · 1.76 | 1.55 · 83 | **2.14** | 0.38 (`S7`) / 0.383 (`S11`) | 0.33 |
| F (2)-1 | 단축 275 | Au 스퍼터 Ø6 · unknown | 5 mV · −140–60 °C | 66.8 · 1.503 | 1.57 · 84 | 0.418 | 0.397 | 0.53 |
| F (2)-2 | 〃 | 〃 | 〃 | 51.5 · 1.160 | 1.57 · 84 | 0.469 | 0.391 | 0.41 |
| **F 평균 ± SD** | | | | | | **0.443 ± 0.036** | 0.394 ± 0.004 | |
| G | 단축 441 | SS Ø12.7 · **315.2 MPa** | 50 mV · 20–100 °C | 300 · 1.40 | 1.70 · 91 | **2.98** | 0.352 | 0.11 |
| H (2)-1 | 단축 1000ᶜ | SS Ø5 · **10 MPa** | 10 mV · −20–25 °C | 22.6 · 0.75 | 1.53 · 82 | 0.88 | 0.420 | 0.38 |
| H (2)-2 | 단축 2000ᶜ | 〃 | 10 mV · −20–25 °C | 19.8 · 0.65 | 1.55 · 83 | 0.6 | 0.478 | 0.33 |
| H (2)-3 | 단축 1000ᶜ | 〃 | 10 mV · −15–25 °C | 14.4 · 0.50 | 1.47 · 79 | 0.42 | 0.469 | 0.25 |
| **H 평균 ± SD** | | | | | | **0.63 ± 0.23** | 0.456 ± 0.031 | |

ᶜ **H 의 `Pressure (MPa)` 열 = 성형압 (추론)**: `Table S2` 가 H 의 성형압을 *"see Table S9"* 로, 측정 중 압력을 **10 MPa** 로 적는다 —
S9 는 G 표라 한 칸 밀린 상호참조이고, `Fig. S13a` (가로축 = *pelletizing pressure*) 가 H 의 점을 1000 · 2000 MPa 에 찍는다 ⇒ 성형압. 측정압은 10 MPa.
셀상수 = 두께 / 전극면적, 상대밀도 = 기하밀도 / 결정학 밀도 (SI p.S-6, stated 정의). D 는 두 상대밀도를 모두 준다 (³ 기하/피크노 비, ⁴ 기하/결정학 — `Fig. S13b` 의 D 점은 ⁴ = 89 % 위치, figure-read).

### 3.4 ★ Li₆PS₅Cl 요약 통계 — **이 카드의 핵심 숫자**
| 통계 | σ₂₅ | Ea | 라벨 |
|---|---|---|---|
| 평균 | **0.0018 S cm⁻¹ = 1.8 mS cm⁻¹** (비반올림 1.752) | **0.391 eV** | stated (`Table S11`) · 비반올림 = DERIVED |
| 표준편차 | **0.0009 S cm⁻¹ = 0.9 mS cm⁻¹** (비반올림 0.879, n−1) | 0.035 eV | stated · 표본 SD(n−1) 임을 재계산으로 확인 |
| 중앙값 | 0.00185 S cm⁻¹ = 1.85 | 0.392 | stated |
| 최댓값 | **0.00298 S cm⁻¹ = 2.98 (G)** | 0.456 (H) | stated |
| 최솟값 | **0.0004435 S cm⁻¹ = 0.44 (F)** | 0.342 (D) | stated |
| 범위 | 0.0025 S cm⁻¹ | 0.114 eV | stated |
| 변동계수 CV | **50 %** | **9.0 %** | DERIVED |
| 최대/최소 | **6.7×** | 1.33× | DERIVED |
| (평균+SD)/(평균−SD) | 3.0× | — | DERIVED |
| 기하평균 · 기하 SD | 1.49 mS cm⁻¹ · ×1.97 | — | DERIVED |
| F 제외 (n = 7) | 0.63–2.98 (4.7×) · 1.94 ± 0.76 | — | DERIVED |
| F·H 제외 (n = 6) | 1.53–2.98 (1.95×) · 2.16 ± 0.54 | — | DERIVED |
| 11 개 개별 펠릿 (F·H 개별값, `Figs. S11–S20` 규약) | 0.42–2.98 · 1.43 평균 | 0.342–0.478 · 0.403 ± 0.042 | DERIVED |

- 측정 중 압력으로 나누면 (DERIVED, n 이 작아 **추세 서술만**): **가압셀 ≥ 50 MPa (A · C · G) = 1.79 / 2.6 / 2.98 (평균 2.46)** ·
  10 MPa 가압셀 H = 0.63 · 무가압 Au 스퍼터 D · E = 1.9 / 2.14 · 압력 unknown B(SS) 1.53 · F(Au) 0.44.
  가압셀 4 개만 보면 10 → 50 → 75 → 315 MPa 에서 0.63 → 1.79 → 2.6 → 2.98 로 **단조** (단, 각 점이 다른 연구실 = 다른 성형압·전극·두께 동시 변화).

### 3.5 5종 전체 (`Table S11` stated + DERIVED)
| 시료 | 조성 | σ₂₅ 평균 ± SD (stated) | 최소 (랩) – 최대 (랩) | 최대/최소 | CV | Ea 평균 ± SD (stated) | Ea CV |
|---|---|---|---|---|---|---|---|
| (1) | Li₆.₆P₀.₄Ge₀.₆S₅I | 0.004 ± 0.002 S cm⁻¹ (비반올림 3.77 ± 1.70 mS cm⁻¹) | 1.37 (F) – 5.85 (G) mS cm⁻¹ | 4.3× | 45 % | 0.254 ± 0.037 | 14.7 % |
| **(2)** | **Li₆PS₅Cl** | **0.0018 ± 0.0009** (1.75 ± 0.88) | **0.44 (F) – 2.98 (G)** | **6.7×** | **50 %** | **0.391 ± 0.035** | **9.0 %** |
| (3) | Li₆PS₅Br₀.₇₅I₀.₂₅ | 0.0004 ± 0.0002 (0.346 ± 0.150) | 0.164 (F) – 0.560 (C · G) | 3.4× | 43 % | 0.351 ± 0.024 | 7.0 % |
| (4) | Li₆PS₅Br₀.₂₅I₀.₇₅ | 0.000010 ± **0.000006** ⚠ (비반올림 0.0102 ± 0.0036 mS cm⁻¹ — §11-6) | 0.00561 (H) – 0.0162 (G) | 2.9× | 35 % | 0.394 ± 0.0302 | 7.8 % |
| (5) | Li₆PS₅I | 1.518E-06 ± 7.816E-07 (0.00152 ± 0.00078) | 0.00063 (F) – 0.00296 (G) | 4.7× | 51 % | 0.406 ± 0.015 ⚠ (D 의 0.487 **제외** 통계 — §11-7; 8 개 전부면 0.416 ± 0.032) | 3.7 % (7 개) / 7.7 % (8 개) |

- **모든 조성에서 σ 산포(CV 35–51 %, 최대/최소 2.9–6.7×) ≫ Ea 산포(CV 4–15 %)** (DERIVED).
- ±1 SD 폭의 비 (평균+SD)/(평균−SD) = **2.1–3.1×** (DERIVED) — 2차 인용의 "2–3배" 는 이 폭과 맞고, 극단은 더 넓다 (§12).

### 3.6 연구실 **안** vs 연구실 **사이** (DERIVED, `Tables S8` · `S10`)
| 시료 | F (펠릿 2개) CV · 최대/최소 | H (펠릿 3개) CV · 최대/최소 | 연구실 간 CV (n = 8) |
|---|---|---|---|
| (1) | 16.5 % · 1.26× | 38.5 % · 1.91× | 45 % |
| **(2) Li₆PS₅Cl** | **8.1 % · 1.12×** | **36.6 % · 2.10×** | **50 %** |
| (3) | 6.9 % · 1.10× | 41.8 % · 2.15× | 43 % |
| (4) | 4.7 % · 1.07× | 14.6 % · 1.34× | 35 % |
| (5) | 4.4 % · 1.06× | 27.2 % · 1.76× | 51 % |

- F 는 **재현성이 좋은데(CV 4–17 %) 값 자체가 계통적으로 낮다.** H 는 **펠릿마다 다르다**(성형압 1000–2000 MPa · 두께 0.50–0.80 mm · 상대밀도 67–85 % 가 펠릿마다 변함).
  ⇒ 연구실 간 산포의 상당 부분은 반복 잡음이 아니라 **연구실 고유 오프셋** (§3.9).

### 3.7 ★ `Fig. S21` — Group F 가 Li₆PS₅Cl 의 **입내(grain) 와 입계를 분리**했다 (유일한 grain 추정)
- **stated (캡션)**: −75 °C 아래에서는 bulk 와 GB 기여를 임피던스에서 분리할 수 있다 · −100 °C 스펙트럼에 grain 특징이 뚜렷 ·
  *"Direct extrapolation of the grain conductivity vs. inverse temperature data estimates the upper-bound values of reported total ionic conductivities
  by other groups"* · ⇒ *"applied pressure during measurement is one of the main contributors for the reported spreads"*.
- **digitized ≈ (TREND 전용; 원본 래스터 1002×767 px 에서 축 틱으로 보정 — 1000/T 1 단위 = 160.9 px, 1 decade = 78.7 px)** — 아래 표.

| 양 (`Fig. S21`, digitized) | 값 | 비고 |
|---|---|---|
| grain 점 (검정) | −80 °C ≈ 1.2e-6 · −100 °C ≈ 1.3e-7 (2점 겹침) · −120 °C ≈ 7e-9 S cm⁻¹ | 원형 마커 중심 |
| grain Ea | ≈ 0.33 eV (σ-아레니우스) / ≈ 0.35 eV (σT-아레니우스) | F 의 total Ea 0.394 (stated) 보다 **낮다** = GB 가 더 큰 Ea |
| 저자 점선 외삽 @25 °C | **≈ 2.1 mS cm⁻¹** (@60 °C ≈ 9 mS cm⁻¹) | RANSAC 직선, 인라이어 166/234 px; 점선은 −80 °C 점을 지난다 |
| grain 3 점 직선 외삽 @25 °C | ≈ 1.4 (σ형) / 1.3 (σT형) mS cm⁻¹ | 점선이 3 점 직선보다 약간 가파르다 |
| ⇒ **grain @25 °C (digitized 밴드)** | **≈ 1.3–2.2 mS cm⁻¹** | 3 점·40 K 창을 105 K 외삽 — Ea ±0.02 eV ⇒ ×1.5 (DERIVED) |
| 파란 띠 · 파선 | 1.0–3.0 · 2.0 mS cm⁻¹ | = `Table S11` Li₆PS₅Cl 평균±SD 를 유효숫자 1 자리로 반올림 (0.002 ± 0.001; **추론**) |
| 다이아몬드 (@25 °C) | ≈ 0.4–3 mS cm⁻¹ | 다른 연구실 값 (H 개별 3 점 포함으로 보임 — 겹쳐서 확정 불가) |
| 우측 Nyquist @−100 °C (F) | grain 호 0–7.7 MΩ · GB 호 → 55.8 MΩ (전체) | R_GB ≈ 86 % 의 저항 = **저온에서 GB 가 지배** |

- ⚠ **SI 자체의 긴장 두 개 (digitized)**: ① 점선의 25 °C 값(≈ 2.1)이 C (2.6) · G (2.98) 의 total 보다 **낮다** — "upper bound" 는 근사다.
  입내 σ ≥ total σ 여야 하므로(§7), F 의 외삽이 과소이거나 C·G 값에 다른 요인이 있다 — SI 로는 가르지 못한다.
  ② −100 °C 에서 grain/total σ 비: 우측 Nyquist 음영 ⇒ ≈ 7, 좌측 아레니우스 점 ⇒ ≈ 14 — **2배 불일치** (펠릿 (2)-1/(2)-2 셀상수 차 1.3× 로는 부족).
- F 의 25 °C total 0.44 ÷ grain 추정 1.3–2.2 ⇒ **F 펠릿에서 입계+공극이 σ 를 3–5배 깎는다** (DERIVED from digitized).

### 3.8 순수 Li₆PS₅Cl 펠릿의 **상대밀도 = 공극률** (blue, DERIVED 통계)
- 연구실별: A 81 · B 86 · C **95** · D 89 · E 83 · F 84 · G 91 · H 79–83 % (⇒ 공극 5–21 %).
- 성형압 275–441 MPa 의 6 개 랩(A · B · C · E(등방) · F · G): **86.7 ± 5.3 %** ⇒ **공극 13.3 ± 5.3 %**, 범위 81–95 % (DERIVED).
- 성형압과 밀도가 단조가 아니다: C 370 MPa → 95 % · D 720 MPa → 89 % · **H 1000–2000 MPa → 79–83 %**.
- ⚠ 기하밀도 자체의 오차: C 의 시료 (4) 상대밀도 **101 %** (물리적으로 불가 — §11-4).

### 3.9 연구실 **순위** 가 조성에 걸쳐 유지된다 (DERIVED — SI 에는 없는 분석)
| 랩 | 시료 (1)–(5) 에서의 σ 순위 (1 = 최저) | 평균 순위 | 중앙값 대비 배율 (5 조성 기하평균 [범위]) · Li₆PS₅Cl |
|---|---|---|---|
| A | 5 · 4 · 6 · 4 · 4 | 4.6 | ×1.02 [0.92–1.19] · ×0.97 |
| B | 6 · 3 · 3 · 3 · 3 | 3.6 | ×1.02 [0.83–1.80] · ×0.83 |
| C | 7 · 7 · 7.5 · 7 · 6 | 6.9 | ×1.48 [1.15–1.84] · ×1.41 |
| D | 3 · 5 · 4 · 5 · 2 | 3.8 | ×0.85 [0.47–1.03] · ×1.03 |
| E | 2 · 6 · 5 · 6 · 5 | 4.8 | ×1.07 [0.84–1.27] · ×1.16 |
| **F** | **1 · 1 · 1 · 2 · 1** | **1.2** | **×0.43** [0.24–0.62] · ×0.24 |
| **G** | **8 · 8 · 7.5 · 8 · 8** | **7.9** | **×1.80** [1.62–2.12] · ×1.62 |
| H | 4 · 2 · 2 · 1 · 7 | 3.2 | ×0.71 [0.34–1.61] · ×0.34 |

- **Kendall W (σ 순위 일치도, 5 조성 × 8 랩) = 0.745, χ² = 26.1 (df 7), p ≈ 0.0005** ⇒ 순위가 우연보다 훨씬 일관 = **계통오차**.
- log σ 에 "조성 + 랩 오프셋" 가법 모형을 맞추면 **조성 내 분산의 72 % 를 랩 상수 하나가 설명**한다.
- 반면 **Ea 순위 일치도 W = 0.22** (약함) — Ea 의 작은 산포는 연구실 고유 오프셋이 덜하다.
- H 만 예외적으로 흔들린다 (Li₆PS₅Cl ×0.34 ↔ Li₆PS₅I ×1.61) — H 는 시료 (4)(5) 를 25–75 °C 로, (1)–(3) 을 −20–25 °C 로 쟀고 펠릿마다 성형압이 다르다.

## 4. 측정·분석 방법 ★ (실험 논문 — 시뮬레이션 없음)
- **DEM/MPM/FEM/전달 솔버**: **해당 없음.** 이 논문은 우리 두 솔버(접촉망 Kirchhoff/Holm · STEP3 복셀 FV)가 **공통으로 곱하는 입력** σ_grain 의
  **측정 산포**를 준다 (frame[5] 어느 절반도 소유하지 않는다 — 입력층).
- **입자 처리 ★**: 해당 없음 (실험). 펠릿 = 손분쇄(15 min) 분말의 단축/등방 **냉간압착체**. PSD·입자형상 미보고. 상대밀도 67–101 %.
- **EIS**: 차단전극(blocking) 대칭셀, 주파수 창 10 MHz–0.1 Hz 사이 연구실별(§3.2). RT 에서 고전도 시료(1)–(3)은 **bulk·GB 호가 안 보이고
  전극 스파이크만** 남아 **고주파 절편 = total 저항** (`Figs. S2–S9` figure-read). 저전도 (4)(5) 는 반원이 보인다 (bulk+GB 합).
- **total σ** = 셀상수/R_total. **Ea** = ln(σT) vs 1/T 기울기 (σT 형, 전원 공통 — stated). D 는 30 °C 이상만 재서 25 °C 를 외삽.
- **통계 (주관 그룹, `Table S11`)**: 랩당 1 개 값 (F·H 는 반복 펠릿 평균) → 평균 · SD · 중앙값 · 최대 · 최소 · 범위. 그림 `S11–S20` 은 F·H 를
  개별 펠릿으로 풀어 **8 → 11 점** (`Table S11` 아래 주, stated). 연구실 정체는 익명.
- **변수 스크리닝 (`Figs. S11–S20`)**: σ 와 Ea 를 ⒜ 성형압 ⒝ 상대밀도 ⒞ 셀상수 ⒟ 두께 ⒠ 교류 진폭 ⒡ 측정 중 압력 에 대해 산점도로만 제시 (회귀·검정 없음).
  압력 unknown 은 **< 1 MPa 로 간주**해 찍었다 (캡션 stated).

## 5. Figure set ★
| Fig | 내용 (무엇을 보여주나) | 우리가 참고할 점 |
|---|---|---|
| S1 | 5 시료 Rietveld (Cu Kα) — 불순물 LiCl 0.80 wt% (Li₆PS₅Cl), LiI/LiBr 0.7–2.5 wt% | 같은 배치·상 순도 확인 = 산포가 **시료 차이가 아니다**라는 전제의 근거 |
| S2 | 랩 A: 5 시료 RT Nyquist + ln(σT)–1000/T (3.0–4.3). LPSCl 절편 figure-read ≈ 120 Ω → 0.22/120 ≈ 1.8 mS cm⁻¹ (보고 1.79 재현) | 고전도 시료는 RT 에서 **절편 = total** (bulk/GB 분리 불가) |
| S3 | 랩 B: 절편 ≈ 65 Ω → ≈ 1.5 (보고 1.53); 아레니우스 2.75–3.95 | 〃 |
| S4 | 랩 C (Ti, 75 MPa): 절편 ≈ 140 Ω → ≈ 2.5 (보고 2.6) | 가압셀 두 번째 높은 값 |
| S5 | 랩 D (Au, 무가압, 30–100 °C): LPSCl 부분 호 + 절편 ≈ 585 Ω; 캡션 "보고 σ = 축 절편 저항" | 셀상수 1.14 vs 1.41 판별 단서 (§11-2) |
| S6 | 랩 E (Au, 등방 325, 무가압): 절편 ≈ 153 Ω → ≈ 2.2 (보고 2.14); 거의 수직 스파이크 | 무가압이라도 스퍼터 Au 면 중간값이 나온다 |
| S7 | 랩 F (Au, 압력 unknown, −140–60 °C): 절편 ≈ 1150 Ω → ≈ 0.46 (보고 0.42/0.47); **저주파 꼬리가 ≈ 40° 로 기울었다** (우리 관찰) | 최저 랩의 스펙트럼 모양 — 전극 접촉 비이상성의 **정성** 단서 (SI 는 해석 안 함) |
| S8 | 랩 G (SS, **315.2 MPa**): 절편 ≈ 37.5 Ω → ≈ 2.9 (보고 2.98); Ø12.7 mm·300 mg 로 셀상수 0.11 | **최고 랩** — 고압 측정의 전형 |
| S9 | 랩 H (SS Ø5, 10 MPa): LPSCl **깨끗한 절편 없음**(≈ 300–1000 Ω 어깨), (3)–(5) 에 저주파 과정 추가 | 피팅 모호성이 큰 랩 — 값이 낮은 한 원인일 수 있음 (**우리 해석**) |
| S10 | 전 랩 RT Nyquist 를 **비저항(Ω·cm)** 으로 정규화 — LPSCl 절편 ≈ 340 (G) … ≈ 650 Ω·cm 군집, F ≈ 2200 Ω·cm 고립, H 는 절편 불명확 (보고값 환산 ≈ 1100–2400 Ω·cm) | 6.7× 산포를 **원자료 한 장**으로 보여 주는 그림 |
| S11 | 시료 1: σ vs ⒜–⒡ (11 점, 띠 = 평균±SD) | 측정압 추세 약함 (B 가 unknown 인데 5.57) |
| S12 | 시료 1: Ea vs ⒜–⒡ | Ea 띠 ≈ `S11` 표 통계 ±0.01 eV 수준 (§11-8 참고) |
| S13 | ★ **Li₆PS₅Cl σ vs ⒜–⒡** — ⒡ 가압셀 10→50→75→315 MPa 에서 0.42–0.88 → 1.79 → 2.6 → 2.98 단조; ⒜ H 가 1000/2000 MPa 에 찍힘 (= H 압력열 = 성형압) · ⒠ 진폭 상관은 교락 | **우리 σ_grain 3.0 이 이 그림 띠(1–3)의 윗선**. ⒡ 범례는 사실상 "무가압/unknown vs 가압셀" (§11-10) |
| S14 | ★ Li₆PS₅Cl Ea vs ⒜–⒡ — 0.342 (D) … 0.478 (H 펠릿); 띠 digitized 0.345–0.429 · 파선 0.387 | 우리 Ea 기본 0.41 은 띠 안 |
| S15 | 시료 3 σ — ⒡ 같은 가압셀 단조 패턴 (H 0.13–0.28 → A 0.38 → C · G 0.56) | 측정압 효과가 조성 간 **반복** |
| S16 | 시료 3 Ea | — |
| S17 | 시료 4 σ — 띠 ≈ 1.0e-5 ± 3e-6 (digitized) | `Table S11` 의 SD 6e-6 이 오기라는 증거 (§11-6) |
| S18 | 시료 4 Ea | — |
| S19 | 시료 5 σ — ⒡ 에서 **H(10 MPa) 가 높다** (1.6–2.8e-6; 두 펠릿은 2.3–2.8e-6) → 측정압 서열이 조성마다 보편적이진 않다 · 패널마다 띠가 다름 (§11-9) | 요오드계에선 성형압(H 1500–2000 MPa)이 더 중요했을 수 있음 (우리 추측) |
| S20 | 시료 5 Ea — D 0.487 이상점 (720 MPa) | `Table S11` 통계가 이 점을 뺐다 (§11-7) |
| S21 | ★★ F 의 Li₆PS₅Cl grain vs total 분리 (좌: 아레니우스 · 우: −100 °C Nyquist) | **SI 유일의 grain 추정 ≈ 1.3–2.2 mS cm⁻¹ @25 °C (digitized)** + "측정압 = 주 원인" (§3.7) |
| Table S1 | 조성 · 격자상수 · 이론밀도 | 상대밀도 분모 |
| Table S2 | 8 랩 조건 전사 (§3.2) | **측정 프로토콜 꼬리표**의 필드 목록 |
| Table S3 | 랩 A 원자료 | — |
| Table S4 | 랩 B 원자료 | — |
| Table S5 | 랩 C 원자료 (시료 4 상대밀도 101 %) | 기하밀도 오차 사례 |
| Table S6 | 랩 D 원자료 (기하 vs 피크노 밀도, kJ/mol Ea, 냉각 Ea 괄호) — 각주 7 개 (수동 재크롭으로 포함) | 셀상수 열 행 뒤섞임 (§11-2) |
| Table S7 | 랩 E 원자료 | — |
| Table S8 | 랩 F 원자료 (펠릿 2 개 + 평균·SD) — **자동 크로퍼가 누락 → 수동 크롭** | 연구실 내 재현성 |
| Table S9 | 랩 G 원자료 | — |
| Table S10 | 랩 H 원자료 (펠릿 3 개 · 진폭 · 성형압 · T 범위) — 하단 행 수동 재크롭 | 성형압 1000–2000 MPa 인데 상대밀도 67–85 % |
| Table S11 | ★ 통계 요약 (8 랩 × 5 시료, σ₂₅ · Ea: 평균 · SD · 중앙값 · 최대 · 최소 · 범위) + "8 → 11 점" 주 (수동 확장) | **§3.4–3.5 의 stated 출처** |

## 6. Post-processing ★
- **그들 (SI 범위)**: 랩당 값 → 기술통계(`Table S11`) · 6 변수 산점도(`Figs. S11–S20`) · F 의 저온 bulk/GB 분리와 grain 외삽(`Fig. S21`). 회귀·유의성 검정 **없음**.
- **우리가 추가한 것 (DERIVED — 전부 SI 표에서 재현 가능)**:
  - `Table S11` 통계 재계산 → Li₆PS₅Cl 은 **전부 재현** (평균 1.752 → "0.0018", SD 0.879 → "0.0009", 중앙값 1.845 → "0.00185"). 불일치는 시료 4·5 에만 (§11).
  - CV · 최대/최소 · 기하 SD · 부분집합 통계 (§3.4–3.5) · 연구실 내/간 비교 (§3.6).
  - **Kendall W** 순위 일치도 + 가법 오프셋 모형 (§3.9).
  - Li₆PS₅Cl σ 와 각 변수의 Spearman (n = 8; unknown/None = < 1 MPa 규약): **상대밀도 +0.60 · 측정압 +0.57 · 두께 +0.40 · 성형압 +0.07 · 교류 진폭 +0.82**.
    ⚠⚠ **진폭 +0.82 가 가장 크다 — 그러나 소신호 영역에서 진폭이 σ 를 바꿀 물리적 이유가 없다 (우리 판단)** ⇒ **랩 정체성과의 교락**이다
    (F 가 5 mV 이면서 최저, C·G 가 50–100 mV 이면서 최고). **8 랩으로는 변수 하나의 인과를 못 읽는다** — 측정압 +0.57 도 같은 한계 안에 있다.
  - `Fig. S21` 디지타이즈: 원 래스터 추출 → 프레임·틱으로 축 보정 → 점선 RANSAC 직선 · 마커 중심 3 점 적합 (§3.7).
  - Nyquist 절편 figure-read → cell constant/R 로 보고값 재현 (A · B · C · E · F · G 전부 ±10 % 안, `§5`).
- **우리 가설 (검증 안 됨)**: H 의 LPSCl Ea 가 가장 높다 (0.420–0.478) — H 는 −20–25 °C 의 **저온 창**만 썼고, F 의 분리가 보여 주듯
  저온에서 GB(높은 Ea) 가 지배하므로 **저온 창 Ea 는 위로 치우칠 수 있다**. SI 로 검정 불가.

## 7. 우리 DEM+MPM 대비 ★  →  `our_dem_baseline.md` (⚠ 이 브랜치에선 자리표시 — 우리 값은 작업 브랜치 코드에서 인용)
우리 값의 출처: 작업 브랜치 `scripts/se_material.py` (커밋 `b037d765c`, 2026-09-25 SELF-51 2단계) —
`SIGMA_GRAIN_MS_CM_25C = 3.0` = **"project-adopted grain-interior value — NO direct literature source"** · T_ref 25 °C = **선언(앵커 아님)** ·
Ea 밴드 0.29 / **0.41 (기본)** / 0.46 eV · σ·T 규약. 원장 `SELF-51` (작업 브랜치 `docs/reviews/findings.json`).

| 항목 | 이 논문 (SI) | 우리 | 같음/다름 · 이유 |
|---|---|---|---|
| Li₆PS₅Cl σ @25 °C | 8 랩 **total** σ 0.44–2.98, 1.8 ± 0.9 mS cm⁻¹ (stated) | σ_grain **3.0** mS cm⁻¹ (grain interior, project value) | 3.0 = **최댓값(G 2.98, 315 MPa 가압 측정)과 같은 자리** · 평균의 1.71× · 중앙값의 1.62× · z = +1.42 (DERIVED). 11 개 개별 펠릿 **전부보다** 크거나 같다 |
| 양의 **종류** | total = 입내 + 입계 + 공극 기하 + (전극 접촉 모호성) | grain interior — 복셀 FV 는 입계·접촉 항이 **정확히 0** (`CL-81` CONTACT_FREE) | **다른 양이다** (라벨 ⓐ "grain interior" 기준). 입계·공극은 직렬 저항·단면 감소로만 작용하므로 **total ≤ grain** (**우리 추론**, SI 가 말한 것 아님) ⇒ 이 분포는 입내값의 **하한 표본** — 3.0 을 "너무 높다" 로 **기각 못 한다** |
| 입내 추정 | F 의 저온 분리 → 25 °C 외삽 **≈ 1.3–2.2 mS cm⁻¹** (digitized) | 3.0 | 3.0 이 1.4–2.3× 높다. 단 3 점·105 K 외삽(Ea ±0.02 eV ⇒ ×1.5)이고, 같은 배치의 **G total 2.98 이 이 외삽보다 크다** = SI 자체 긴장 (§3.7). ⇒ **TREND 로도 "3.0 과대" 를 주장할 수 없다** |
| 높은 쪽 값의 조건 | 최대값은 **측정 중 고압**(G 315 MPa, C 75 MPa) | 3.0 의 두 번째 읽기 = "µC 펠릿 **고적층압 평탄**" (정본 `cronau2021` 카드 SI 보강 2026-09-25) | "접촉·입계 틈을 압력으로 닫으면 ~3 mS cm⁻¹" 이라는 그림과 정합 (다음 행) |
| ★ `cronau2021` SI 적층압 곡선과 **교차 대조** (DERIVED) | 가압셀 랩: **A 50 MPa → 1.79 · C 75 MPa → 2.6 · G 315 MPa → 2.98** (stated) | Cronau SI `Fig. S2c` µC-Li₆PS₅Cl (그 카드의 digitized): **~49 MPa 1.70–2.43 · ~68 MPa 2.02–2.60 · ≥146 MPa 2.88–3.46** | **세 점 모두 Cronau 의 같은 압력 구간 안** — 다른 연구실·다른 배치·다른 성형압인데 **같은 압력–σ 관계**. ⇒ ① SI 의 "측정압 = 주 원인" 해석을 **통제 실험 쪽에서 뒷받침** ② 3.0 은 고압 평탄 (≥146 MPa) 의 하단 = G 와 같은 자리. ⚠ 추세 일치일 뿐 — 두 출처 모두 **total** 이고 Cronau 값은 digitized, 이 카드에서 Cronau 원문을 재확인하지는 않았다 |
| Ea (σT 규약) | 0.342–0.456 · 0.391 ± 0.035 (stated) | 밴드 0.29 / **0.41** / 0.46 | 기본 0.41 은 8 랩 범위 안 (z = +0.54). 0.46 ≈ 8 랩 최댓값(H 0.456). 0.29 는 8 랩 최솟값 아래 (다른 연구·다른 시료 — 이 배치로 기각할 근거 아님) |
| 아레니우스 규약 | σ_ion·T = σ₀ exp(−Ea/k_BT) (stated) | σ·T (Kraft) 형 | **같다** ✓ — 우리 Ea 밴드와 이 표의 Ea 를 나란히 둘 수 있다 |
| 온도 기준 | σ₂₅ (D 는 30–100 °C 에서 외삽) | T_ref 25 °C **선언** | 같은 기준점 ✓ (우리 쪽은 선언 — 이 논문도 그것을 앵커해 주지 않는다: total 이라서) |
| 순수 SE 공극률 | LPSCl 펠릿 상대밀도 81–95 % @275–441 MPa (6 랩) = **공극 13.3 ± 5.3 %** (DERIVED) | MPM 보정 표적 pure-SE ~10 % @300 MPa | 우리 표적은 이 실험실 간 폭 **안**. 기하밀도 자체 오차(101 % 사례) 때문에 ±수 %p 는 측정 잡음 수준 |
| 펠릿 문헌값 서열 | **한 배치**의 연구실 간 폭 0.44–2.98 | 정본 카드 펠릿값 1.0 (Bazzoun) … 4.8 (Cho 2024) (`se_material.py` 주석의 정리); `comparison_vs_ours_DEM.md` §B 의 1.02 < 1.6 < 2.0 < 2.19 서열 | 단일 연구실 펠릿값들은 4.8 을 빼면 **이 한 배치의 연구실 간 폭 안**이다 ⇒ **그 서열을 재료 차이로 읽으면 안 된다** (프로토콜을 맞추지 않은 한) |
| 채널 | σ_ion 만 | σ_ion · σ_e · κ | 우리 삼중항 중 **σ_ion 입력 하나**에만 걸린다 |
| frame[5] | 어느 절반도 아님 — **입력 산포** | 접촉망(DEM) 과 복셀 FV(MPM STEP3) **둘 다** σ_grain 을 곱한다 | σ_grain 의 절대 불확실도는 **두 솔버의 절대 σ_ion 에 공통모드로** 들어가고, 같은 σ_grain 을 쓰는 **상대비교에서는 상쇄**된다 |

**결론 (정직판)**: 이 round robin 은 우리 3.0 을 **"입내값" 으로 검증하지 않는다** — 재는 양이 total 이기 때문이다. 대신 세 가지를 준다.
① **"문헌값 하나를 골라 σ_grain 출처로 달면 한 연구실의 프로토콜을 고르는 것"** 이라는 사실의 원전 (같은 배치에서 6.7×).
② 3.0 은 그 분포의 **상단 끝** — 입내값이 total 보다 크다는 물리와 모순되지 않지만, SI 의 유일한 입내 추정(≈ 2, digitized)은 3.0 보다 낮다.
③ **3.0 = 측정 중 고압(≥ ~150 MPa)에서 LPSCl 펠릿 total σ 가 도달하는 평탄** 이라는 읽기를 **독립 연구실·배치로 한 번 더** 뒷받침한다
   (G 2.98 @315 MPa ↔ Cronau µC 평탄 2.88–3.46; A · C 도 Cronau 곡선 위).
⇒ 라벨이 `Assumed (grain interior, project value)` 로 남든 "µC 펠릿·고적층압 평탄" 으로 바뀌든 (원장 SELF-51), **각주 = 이 산포 + 측정압 조건**
   이 이 카드가 뒷받침하는 정확한 한계다. 두 라벨용 각주 초안은 §9.

## 8. 적용 인사이트 (내 연구에 어떻게)
- ① **원고 SI Table S2 (LPSCl σ_ion 행) 각주** — §9 의 문장 그대로. 라벨은 `Assumed (grain interior, project value)` 유지.
  ⛔ "Ohno 2020 이 3.0 을 준다" 식으로 쓰지 않는다 (이 논문의 Li₆PS₅Cl 최대 **total** = 2.98, 입내값은 SI 에 숫자로 없다).
- ② **σ_ion 절대값의 불확실도 크기**: 입력 σ_grain 하나만으로 기하 SD **×2** (최대/최소 ×6.7) 급 — 우리 "σ 절대값 인용 금지 · 상대차만"
  규율(1저자 2026-09-18)의 **정량 근거**. 상대비교(같은 σ_grain)에서는 공통모드로 상쇄된다.
- ③ **Ea 가 σ 보다 재현성이 좋다** (CV 9 % vs 50 %, Li₆PS₅Cl) — 단 우리 규율은 **Ea 도 상대차만** (`wang2025_…` 카드 메모) — 완화 근거로 쓰지 않는다.
  우리 Ea 밴드(0.29/0.41/0.46)의 **폭(0.17 eV)** 은 이 한 배치의 연구실 간 폭(0.114 eV)보다 넓다 — 밴드를 좁힐 근거도 아니다.
- ④ **펠릿 문헌값을 우리 표에 올릴 때 프로토콜 꼬리표 강제** — 최소 필드 = `Table S2` 행 이름 그대로:
  성형 방식·압력 · 전극 재료·지름 · 측정 중 압력 · 진폭 · 주파수 창 · 온도(측정/외삽) · 셀상수 · 상대밀도(정의). `[Cho25AL]` 행과 같은 규율.
- ⑤ **진짜 입내 앵커가 필요하면**: F 가 쓴 방법 = **−75 °C 이하 저온 EIS 로 bulk/GB 호 분리 → 외삽** (또는 단결정·NMR). 이 SI 는 그 **방법의 선례**이지 값의 앵커는 아니다.
- ⑥ **순수 SE 공극률 앵커(~10 % @300 MPa)** 를 인용할 때: 같은 배치·비슷한 성형압에서 연구실 간 상대밀도가 81–95 % 로 흩어진다 — 앵커를 점이 아니라 **±5 %p 밴드**로 다룰 근거.

## 9. 인용 가능 문장 (deck/paper용)
- (SI Table S2 각주 — 짧은 판)
  *"Assumed grain-interior value. Measured conductivities of Li₆PS₅Cl pellets depend on the laboratory and on the processing and measurement protocol:
  when a single batch was measured by eight groups, the reported room-temperature values ranged from 0.44 to 2.98 mS cm⁻¹ (Ohno et al., ACS Energy Lett. 2020, 5, 910; Supporting Information, Table S11)."*
- (긴 판 ⓐ — 라벨이 **grain interior** 로 남을 때; 우리 추론 한 문장 포함, **추론임을 원고에서도 분명히**)
  *"… the highest value was obtained under 315 MPa applied during the measurement. Because grain boundaries and pores can only lower the measured
  total conductivity, these values bound the grain-interior conductivity from below; the value used here (3.0 mS cm⁻¹) lies at the upper end of this range."*
- (긴 판 ⓑ — 라벨이 **"µC 펠릿·고적층압 평탄"** 으로 바뀔 때; 두 출처 모두 인용)
  *"… Conductivities of cold-pressed Li₆PS₅Cl increase with the pressure applied during the measurement and level off at ≈3 mS cm⁻¹ above ~150 MPa
  (Cronau et al., ACS Energy Lett. 2021, 6, 3072, SI); in the interlaboratory study the highest value, 2.98 mS cm⁻¹, was likewise obtained under 315 MPa.
  The value used here (3.0 mS cm⁻¹) corresponds to this high-pressure plateau."* — ⚠ Cronau 의 "≈3 … above ~150 MPa" 는 그 카드의 **digitized** 판독이라
  원고에 넣기 전 그 카드 §(SI) 에서 수치·문구를 한 번 더 맞출 것.
- (본문용 한 줄) *"In an interlaboratory study on one batch of Li₆PS₅Cl, the room-temperature ionic conductivity varied 6.7-fold between eight groups
  (1.8 ± 0.9 mS cm⁻¹), whereas the activation energy varied much less (0.391 ± 0.035 eV)."* — 숫자는 `Table S11` stated, 6.7× 는 max/min (DERIVED).
- ⚠ 인용 번호는 **본문 ref** 로 (SI 표 번호 병기). 본문을 아직 못 봤으므로 본문의 요약 문장과 **문구를 맞추는 것은 본문 확보 뒤** (§14).

## 10. 주의/한계 (over-claim 방지)
- **SI 만** — 본문의 결론·권고·헤드라인 수치는 이 카드에 없다. 본문이 SI 표와 다른 요약을 할 가능성을 배제하지 못한다.
- **total 전도도**다 — 입내값이 아니다. 유일한 입내 추정(F, `Fig. S21`)은 **digitized · 단일 랩 · 3 점 외삽** = TREND.
- **2019–2020 년 실험실 합성 한 배치** (550 °C 2 주, 손분쇄, LiCl 0.80 wt%). 상용 LPSCl·볼밀 미세결정·소결체와 σ 수준이 다를 수 있다 — **배치 간** 산포는 이 연구가 재지 않았다.
- **n = 8 랩** — 변수들이 랩 정체성과 뒤엉켜 있다 (진폭 +0.82 사례). "측정압이 원인" 은 SI 의 **해석**이지 통제 실험이 아니다
  (통제 실험 = `cronau2021_stack_pressure_ionic_conductivity` 계열).
- 연구실 **익명** — 특정 그룹의 프로토콜을 좋다/나쁘다로 지목할 수 없다.
- D 의 σ₂₅ 는 **외삽값** (30 °C 이상만 측정). H 의 LPSCl 은 −20–25 °C 창.
- `Table S11` 에 **내부 불일치**가 있다 (§11) — Li₆PS₅Cl 통계는 전부 재현되지만 시료 4·5 는 그대로 옮기면 안 된다.
- 할라이드·복합양극·2D 등의 전이 문제는 없다 (같은 소재계의 순수 SE 펠릿) — 대신 **양의 종류(total vs grain)** 가 이 카드의 지배적 주의사항이다.

## 11. SI 내부 불일치 (감사 — Li₆PS₅Cl σ 값·통계에는 영향 없음)
1. **상호참조 한 칸 밀림** (`Table S2`): D 전극지름 *"see Table S5"* → 실제 `Table S6` · H 성형압 *"see Table S9"* → 실제 `Table S10` ·
   각주 (*) *"as seen in Figure S10"* → D 의 아레니우스는 `Fig. S5` (S10 은 Nyquist 비교).
2. **D 의 셀상수(blue) 열이 자기 행에서 재현되지 않는다** (`Table S6`): 표기 1.41 / 1.14 / 1.31 / 1.10 / 1.10 vs 두께÷(π(d/2)²) 재계산
   **1.10 / 1.41 / 1.31 / 1.10 / 1.14** — 행 (1)(2)(5) 가 뒤섞였다. D 의 ln(σT) @≈30 °C (figure-read ≈ −0.35) 와 절편 ≈ 585 Ω 을 합치면 셀상수 ≈ 1.36 → **1.41 쪽**과 맞는다
   (⚠ `Fig. S5` 스펙트럼의 측정 온도는 적혀 있지 않다 — D 의 최저 온도 ≈30 °C 로 가정한 figure-read).
   영향: `Figs. S11–S20` ⒞ 패널의 D 점 위치뿐 (σ₂₅ 는 랩 보고값).
3. `Table S6` 냉각 Ea 괄호 **"(207)"** = 0.207 eV 오기 (20 kJ/mol ÷ 96.485).
4. `Table S5` C 시료 (4) 상대밀도 **101 %** — 기하밀도 > 결정학 밀도, 기하 측정 오차 ≥ 1 %.
5. `Table S7` E 의 Ea 는 2 자리 (0.28/0.38/**0.34**/0.38/0.40), `Table S11` 은 3 자리 (0.278/0.383/**0.334**/0.376/0.397) — 시료 3 은 반올림으로도 안 맞는다 (0.006 eV).
6. **`Table S11` 시료 4 σ SD "0.000006"** — 표의 8 값으로 재계산하면 **3.6e-6** (n−1; 모집단 3.3e-6). `Fig. S17` 에 그려진 띠(≈ ±3e-6, digitized)는 재계산 쪽 ⇒ 표기 오기로 보인다 (추론).
7. **`Table S11` 시료 5 Ea 통계** (0.406 ± 0.015 · 최대 0.433 · 범위 0.040) 는 **D 의 0.487 을 빼야만** 재현된다 (7 값: 0.4053 ± 0.0149). 제외 이유는 SI 에 없다 (본문?).
   반면 `Fig. S20` 파선(≈ 0.414, digitized)은 D 를 포함한 평균(0.4155)에 가깝다.
8. `Fig. S14` (Li₆PS₅Cl Ea) 띠 digitized 0.345–0.429 · 파선 0.387 — `Table S11` (0.391 ± 0.035) 도, 11 점 재계산 (0.403 ± 0.042) 도 아니다 (SD 는 11 점과 같고 중심이 다르다). 원인 불명.
9. `Fig. S19` 는 패널마다 띠가 다르다 (0.7–2.3 vs 0.7–2.1 ×10⁻⁶; 파선 1.6 vs 1.5 ×10⁻⁶, digitized).
10. ⒡ 패널 범례: open = *"Au sputtered pellets"* 인데 **B (스테인리스, 압력 unknown)** 도 open 으로 0 MPa 에 찍힘; filled = *"Press cells with SS contacts"* 인데 **C 는 Ti** — 실제 의미는 "무가압/unknown vs 가압셀".
11. `Fig. S21` 두 긴장 (§3.7): 점선 25 °C ≈ 2.1 < C · G total · grain/total 비 좌우 패널 2 배 불일치 (digitized).
12. `Table S11` 은 F 의 시료 3·4 Ea 를 "0.37" 로 표시 (`Table S8` 평균 0.368 · 0.3725) — 표시 반올림.
- ⇒ **Li₆PS₅Cl(시료 2) 의 σ₂₅ · Ea 값과 통계는 전부 재현된다.** 이 카드의 주 결론에 걸리는 불일치는 없다.

## 12. 다른 카드의 2차 인용 대조 (SI 로 판정할 수 있는 범위)
| 카드 (정본) | 적힌 말 | SI 판정 |
|---|---|---|
| `cronau2021_stack_pressure_ionic_conductivity` (§ intro 동기 · 용어) | "같은 합성 배치 · **8개 연구실** · σ 산포 약 **1 order of magnitude (10배)**" | 배치 ✓ (SI p.S-3) · 8 데이터셋 ✓ · **10배 ✗** — 시료별 최대/최소 **2.9–6.7×** (Li₆PS₅Cl 6.7×). "10배" 는 SI 표로 재현되지 않는다. 그 카드 스스로 이 말을 **Cronau 2021 서론의 인용 문구**로 기록한다 (표 행 "intro · 명시(인용)") ⇒ **Cronau 의 표현**이고, Ohno 본문이 같은 말을 하는지는 미확인. ⚠ 그 카드는 다른 세션 소관이라 **여기서 고치지 않았다** — 소유자에게 전달 |
| `wang2025_ai_ecosystems_electrolyte_interface_ssb` · `comparison_vs_ours.md` §J (ref 172) | "아지로다이트 σ 가 실험실 간 **2–3배** 변동" | ±1 SD 폭 비 **2.1–3.1×** (DERIVED) 와 맞다 · 극단(최대/최소)은 **최대 6.7×** 로 더 넓다. 동반 문장 "Ea 로 모델링하는 게 더 신뢰" 는 Wang 의 문장이고, SI 수치(Ea CV 9 % vs σ 50 %)는 그 방향과 **정합** |
| `muy2025_li7ps6_dopant_engineering_conductivity` §(실험-계산 차 이유) | "문헌 σ 자체의 산포 (Ohno 2020)" | 정성 — ✓ |
| `ou2026_microstructural_multiscale_fast_ion_transport` | "공극·펠릿 가공·전극-시료 접촉 차이 (ref 31 Ohno)" | 정성 — SI 의 변수 목록(상대밀도·성형압·전극·측정압)과 ✓ |

## 13. 용어 (mini-glossary)
- **round robin / interlaboratory study** — 같은 시료를 여러 연구실이 각자 방법으로 재서 **방법·연구실 기인 산포**를 재는 설계.
- **total σ** — 펠릿 전체의 겉보기 전도도 = 입내(bulk) + 입계(GB) + 공극 기하. 차단전극 EIS 의 **고주파 절편**(또는 bulk+GB 반원 끝)에서 셀상수로 환산.
- **grain(bulk) σ** — 결정립 내부 전도도. 저온에서 bulk 와 GB 의 **시상수가 갈라져** Nyquist 에서 두 호로 분리될 때 얻는다 (`Fig. S21`: −75 °C 이하).
- **셀상수** — 두께 ÷ 전극면적 (cm⁻¹). σ = 셀상수 / R.
- **상대밀도** — 기하밀도(질량 ÷ 치수로 구한 부피) ÷ 결정학 밀도. 1 − 상대밀도 = 공극률. 피크노미터 밀도는 닫힌 기공까지 뺀 골격밀도.
- **성형압 vs 측정 중 압력(stack pressure)** — 펠릿을 **만들 때** 누른 압력(275–2000 MPa) vs EIS **측정 동안** 걸어 둔 압력(0–315 MPa). 이 SI 는 후자를 주 원인으로 지목.
- **σT-아레니우스** — ln(σT) vs 1/T 기울기로 Ea 를 얻는 형. Ea(σT) = Ea(σ) + k_BT 라 σ-아레니우스(ln σ vs 1/T)보다 실온 부근에서 ≈ 0.025 eV 크게 나온다 — 규약을 맞춰야 나란히 쓸 수 있다 (`Fig. S21` digitize 의 0.33 vs 0.35 eV 가 이 차이).
- **Kendall W** — 여러 "심사위원"(여기선 5 조성)이 매긴 순위의 일치도 (0 = 무관, 1 = 완전 일치).

## 14. 본문 확보 시 채울 것 (TODO)
- 본문의 **헤드라인 통계 문장** (산포를 어떤 지표로 요약했나 — %·배수) 과 이 카드의 DERIVED 수치(CV 50 % · 6.7× · ±1SD 폭 3.0×) 대조.
- 본문의 **권고 프로토콜** (보고 필드·측정압·전극) — SI 에는 권고 문장이 없다.
- 시료 5 Ea 에서 **D 0.487 을 뺀 이유** (§11-7) · 시료 4 SD 표기 (§11-6).
- 본문 그림 (있다면) → `extract_figures.py --slug … --pdf <본문> --pdf <SI>` 로 추가 (⚠ `--clean` 금지 — 수동 크롭 4 장, `pdf_map.tsv` 주석).
- 본문이 "Ea 가 더 신뢰할 만하다" 류 결론을 적는지 — `wang2025` 카드가 인용한 Wang 의 문장과의 관계.

## 🗨️ Q&A 로그
<!-- "Q&A 작성해줘" 트리거 시 직전 질문/답 누적 -->
