Repository: yonghoon7153-source/Yonghoon-DEM-DFT

# 📚 LITDB — 문헌 단일 시스템 (**SE·DFT 축 + DEM·MPM 축, 두 트랙**)

> **앞으로 논문은 여기서만 본다.** 여러 곳(db/literature, kb/papers, db/properties, Excel)에 흩어진 문헌을 한 곳에서 생각·참고·비교하기 위한 통합 MD 시스템.

## 왜 트랙이 둘인가
`INDEX.md` 는 argyrodite 전해질 축이라 접촉역학·MPM·건식전극 digest 가 들어갈 자리가
없다. 그래서 한때 64편이 **어느 인덱스에도 없었다**(open_items #7). 축을 나눠 그 구멍을
닫았고, 한 분모로 세면 “159편 중 98편 미언급” 같은 **가짜 미결**이 나온다
(`comparison_vs_ours.md:8`). 분리는 실측 근거가 있는 결정이다 — 합치지 말 것.

⚠ 이 표의 **편수는 적지 않는다.** 손으로 쓴 수는 반드시 낡는다(README 자신이 세 번 틀렸다).
현재값은 `python3 tools/litdb/build_index.py --check` 로 본다.

File: litdb/papers/ohsaki2021_liquid_phase_shaking_li3ps4_size_control_fine_li2s.md
<!-- digest 표준 양식 확장 (paper-level STANDALONE). ★ = 이 묶음 (후보 표 N-88 · 2 · 3 순위 · 대피 세션) 에서 꼭 뽑으라고 한 항목.
     본 = jeong2024_operando_densification_chemomechanics_se_size_composite_cathode.md (절 번호 체계 · 머리 요약 상자 · 메타 줄 · 서지 표 · 그림 표 꼴).
     두 필수 절 (§0-1 고른 의도 대조 · §8 자세한 분석) 은 같은 묶음의 다른 카드와 같은 꼴.
     원문 = 출판본 (Powder Technology 387 (2021) 415–420 · 6 쪽 · Elsevier) + Supplementary Material (3 쪽 PDF · S1 SEM · S2 DLS).
     쪽 표기 = 본문은 PDF 쪽 p.1–6 (인쇄 쪽 = 414 + n → p.1 = 415 … p.6 = 420) · SI 는 "SI p.n" (SI 인쇄 번호와 같음).  크롭 파일 이름의 pN 과 figures.json 의 page 는 PDF 쪽이다.
     값 표지: [인쇄] = 본문 · 표 · SI · 그림 안 글자로 적힌 값 · [판독] = 그림에서 읽은 값 (재현 = litdb/figures/<slug>/digitized.csv 23 행 — 그림 4 · 9 · 10 은 300 dpi 래스터라 원본 픽셀에서 읽음 ·
     축은 눈금 위치 (테두리 안쪽 짧은 진한 선) · 채운 표지 = 회색 채움 픽셀의 무게중심 · 오차 막대 = 표지 열의 가로 끝선 · 곡선 = 색 가면) ·
     [카드 산술] = 인쇄 · 판독 값으로 이 카드가 계산한 값 (식 병기) · [카드 해석] = 원문에 말이 없어 카드가 읽은 뜻 · [다른 카드] = 정본의 다른 카드에 적힌 값 (slug 병기) ·
     [우리] / [우리 산술] = 우리 쪽 값 (CLAUDE.md 출처) 과 견주는 계산 · [미확인] = 본문 6 쪽 + SI 3 쪽 전수에 없음.
     원문 9 쪽은 글자 층 추출 + 그림 · 표 · 근거 문단 렌더로 전부 읽었다.  DEM · 압밀 · 입자 계산 · 기공 측정은 없다 — 합성 (분말 공정) 실험 논문이다. -->
# Li₃PS₄ (LPS) 액상 진탕 합성에서 원료 Li₂S 를 먼저 작게 하면 (습식 유성 볼밀 중앙값 8 → 1.5 µm · 에탄올 용해–석출 0.34 µm) LPS 등가원 지름이 1382 nm (인용 [24]) → 443–220 nm → 93 nm 로 줄고 판상 → 구형 · σ 1.1 · 1.5 × 10⁻⁴ S/cm (360 MPa 성형 펠릿 · 측정 온도 [미확인]) · 그림 9 'LPS 크기 ∝ (Li₂S 크기)²' (가로축 값 = (π/4)·d² [판독]) — Ohsaki · Yano · Hatada · Nakamura · Watano (Powder Technol. 2021)

> slug `ohsaki2021_liquid_phase_shaking_li3ps4_size_control_fine_li2s` · DOI `10.1016/j.powtec.2021.04.050` · type `experiment (액상 진탕 합성 Li₃PS₄ · 원료 Li₂S 습식 유성 볼밀 200–800 rpm · 에탄올 용해–석출 200 → 500 °C · SEM 등가원 지름 · 레이저 회절 · DLS · XRD · AC impedance (360 MPa 성형 펠릿) — DEM · 압밀 · 입자 계산 없음)` · PDF `0dca781a-88._Size_control_of_sulfide-based_solid_electrolyte_particles_through_liquid-phase_synthesis.pdf` · SI `9f38c552-88._Sup_Size_control_of_sulfide-based_solid_electrolyte_particles_through_liquid-phase_synthesis.pdf` · digested `2026-11-22` · status ✅
>
> **저자**: Shuji Ohsaki · Takeru Yano · Akihiro Hatada · Hideya Nakamura · **Satoru Watano\*** — Department of Chemical Engineering, **Osaka Prefecture University**, 1-1 Gakuen-cho, Naka-ku, Sakai, Osaka 599-8531, Japan — \* 교신 = Watano (같은 그룹 후속 DEM 논문 yano2023 · 2024 · 2026 의 교신 Ohsaki 와 다르다) · *Powder Technology* **387** (2021) **415–420** · 접수 2020-10-20 · 수정 2021-03-31 · 수락 2021-04-19 · 온라인 2021-04-22 · © 2021 Elsevier B.V. · 키워드 *All-solid-state lithium-ion battery; Sulfide-based solid electrolyte; Li3PS4; Liquid-phase shaking method; Size control* · 연구비 = JSPS 과학연구비 (B) **18H01769** · 영어 교정 Editage · SI = "Supplementary Material" 3 쪽 (S1 SEM · S2 DLS).
> **이웃 카드 (링크만)**: [`kawaguchi2023_doe_electrode_fabrication_dry_coated_ncm_lps`](kawaguchi2023_doe_electrode_fabrication_dry_coated_ncm_lps.md) (ref [29] = 이 논문 · 그 논문 LPS 의 합성 · L291) · [`yano2026_se_psd_width_ionic_tortuosity_dem`](yano2026_se_psd_width_ionic_tortuosity_dem.md) (ref [25] = 이 논문 · L412) · [`lei2026_se_particle_size_effects_review`](lei2026_se_particle_size_effects_review.md) (리뷰 ref [74] · L58 · L72 · L170) · [`sakuda2016_se_particle_size_electrode_morphology_ncm111_li2s_p2s5_cracking`](sakuda2016_se_particle_size_electrode_morphology_ncm111_li2s_p2s5_cracking.md) (이 논문 ref [13] — "작은 입자로 틈을 채운다" 의 근거) · [`calpa2019_small_li7p3s11_liquid_phase_composite_cathode`](calpa2019_small_li7p3s11_liquid_phase_composite_cathode.md) (밀링 없는 액상 소입경 SE) · [`cronau2022_wet_milling_particle_size_ionic_conductivity`](cronau2022_wet_milling_particle_size_ionic_conductivity.md) (SE 자체 밀링 → σ↓).
> **판독 원자료**: `litdb/figures/ohsaki2021_liquid_phase_shaking_li3ps4_size_control_fine_li2s/digitized.csv` (23 행 — 그림 4b 중앙값 5 · 4a 봉우리 5 · 그림 9 점 5 (오차 막대 포함) · 그림 10 Nyquist 요점 8) · 그림 크롭 **41 장** (도구 13 중 다시 자름 10 + 손 28 = 표 1 · 패널 8 · 근거 문단 19 · 식 0) — `figures.json`.

---

## 0. 결론 먼저 — 우리 질문에 대한 답

**한 문장**: 황화물 SE Li₃PS₄ (LPS) 를 프로피온산 에틸 (EP) 속 액상 진탕법 (ZrO₂ 볼 · 1500 rpm · 6 h → 200 °C 2 h) 으로 만들 때, **SE 를 분쇄하지 않고 원료 Li₂S 만 먼저 작게** 하면 (습식 유성 볼밀 200–800 rpm 1 h → 레이저 회절 중앙값 **8 → 1.5 µm** · 에탄올 용해–석출 + 500 °C 3 h → SEM 등가원 **0.34 ± 0.11 µm**) LPS 가 **판상 ≈3 µm × 500 nm (등가원 1382 nm · 인용 [24])** → **판상 227 ± 68 nm** (600 rpm Li₂S) → **구형 93 ± 34 nm** (석출 Li₂S) 로 작아지고 (표 1 · p.4–5), 360 MPa 로 만든 펠릿의 σ 는 **1.1 × 10⁻⁴ · 1.5 × 10⁻⁴ S/cm** 로 "10⁻⁴ 대를 유지" 한다 (표 1 · p.5) — 저자의 결론 *"the particle size of LPS is controlled by the particle size of raw material, Li2S"* (p.6).  **기공 · 밀도 · 압밀 · 기계 값은 0 건**이고, σ 의 측정 온도 · 펠릿 두께 · 측정 중 압력은 인쇄되지 않았다.

| 우리 질문 (이 묶음) | 이 논문이 주는 것 | 표지 · 쪽 |
|---|---|---|
| ① ★ SE 입경을 밀링 없이 서브 µm 로 (무엇을 · 얼마나) | 원료 Li₂S 전처리 두 경로 → LPS 등가원 지름: 볼밀 Li₂S 3.13 · 2.12 · 1.58 · 1.50 µm (200 · 400 · 600 · 800 rpm) → LPS **443 · 289 · 227 · 220 nm** · 석출 Li₂S 0.34 µm → **93 nm** · (원래 LPS 1382 nm = [24] 의 치수 3 µm × 500 nm 에서 저자가 계산) | [인쇄] 표 1 · p.4–5 (227 · 93 · 1382) · [판독] 그림 9 (443 · 289 · 220) · 그림 4b (Li₂S 중앙값) |
| ② ★ 크기의 정의 | LPS = **SEM 2D 투영 등가원 지름** (≥100 개 평균 · 판상은 다각형 둘러 그 넓이에서) · 볼밀 Li₂S = **레이저 회절 중앙값** (습식 · anisole · *"fine particles formed agglomerates and their size were measured"* 가능성 저자 언급) · 석출 Li₂S = SEM 등가원 · DLS = 강도 봉우리 166.6 nm ↔ Z-평균 6393 nm · ⚠ **그림 9 가로축 값 = (π/4)·d²** (축 이름은 '(Particle size of Li2S)²') — 다섯 점 모두 (π/4)·d² 와 0.03 µm² 안에서 맞고 d² 는 판독값의 1.25–1.28 배 (≈ 4/π = 1.273) 다 (§3-4) | [인쇄] p.2–3 · p.4 · SI p.2–3 · [판독] 그림 9 · [카드 산술] |
| ③ σ 와 입경 | 표 1: 원래 LPS **2.0 × 10⁻⁴ [26]** (다른 연구의 값 · 이 논문 측정 아님) · 볼밀 유래 227 nm **1.1 × 10⁻⁴** · 석출 유래 93 nm **1.5 × 10⁻⁴ S/cm** — 같은 측정 안의 짝에서는 **작은 쪽이 σ 가 높다** · 측정 = AC 임피던스 (10 mV · 7 MHz–0.1 Hz) · 셀 성형 360 MPa · 등가 회로 맞춤 · 온도 · 두께 · 전극 · 회로 [미확인] | [인쇄] 표 1 · p.3 · p.5 |
| ④ 압력 · 기공 · 밀도 | **없음** — 360 MPa 는 임피던스 셀 성형압 한 값 · 펠릿 밀도 · 기공 · 압력별 값 · 탈압 0 건 · Li₃PS₄ 진밀도 미기재 | [인쇄] p.3 |
| ⑤ SE 입자 모양 | 원래 판상 (종횡비 **6**) → 볼밀 유래 판상 (종횡비 **3.14 ± 1.48** · 길이 0.34 ± 0.11 µm · 폭 129 ± 61 nm) → 석출 유래 **구형** · 모양도 원료가 바꾼다 | [인쇄] 표 1 · p.4–5 · 그림 8 |
| ⑥ 응집 | 그림 8b *"aggregates were formed"* · SI: *"agglomerates of 100 nm primary particles formed during the drying process"* · DLS Z-평균 6393 nm · PdI 1.000 · 장비 품질 경고 *"Refer to quality report"* | [인쇄] p.5 · SI p.2–3 · SI 그림 S2 |
| ⑦ 저자 한계 | *"It is noted that the details of the physicochemical reaction during LPS synthesis has not been elucidated yet"* (p.5) · 볼밀 한계 *"which is the size reduction limit for milling"* (p.6) · SEM 초점 *"slightly poor focus due to the difficulty of SEM observations of the sulfide solid electrolytes"* (p.5) · LPS 입도 분포는 레이저 회절로 못 잼 (용매 속 반응) (p.3) | [인쇄] p.3 · p.5 · p.6 |

⛔ **한정어 (떼지 말 것)**: ① 재료 = **Li₃PS₄ (LPS · 결정 다형 표기 없음 [미확인])** — 우리 Li₆PS₅Cl 이 아니다 ② 크기 = **분말 1 차 입자의 SEM 2D 투영 등가원 지름** (볼밀 Li₂S 는 레이저 회절 중앙값) · 응집체가 있다 (DLS Z-평균 6393 nm) — 펠릿 안 입자 · 입계 크기가 아니다 ③ σ = 360 MPa 성형 펠릿 · **온도 · 두께 · 밀도 · 측정 중 압력 · 등가 회로 [미확인]** · 원래 LPS 의 2.0 × 10⁻⁴ 는 **인용 [26]** (같은 측정이 아니다) ④ 그림 9 의 '(Li₂S 크기)² 와 선형' 은 점 다섯 · 오차 막대 ±34–157 nm [판독] · 가로축 정의 어긋남 — 같은 점은 **d 와 선형** (R² 0.991) 이 d² 꼴 (R² 0.964) 보다 잘 맞는다 [카드 산술] ⑤ 기공 · 밀도 · 기계 값 0 건.
⇒ **절대값 전이: 0 건.** 전이되는 것은 **방향** (원료 크기 → SE 크기 단조 · 같은 측정 안에서 서브 µm Li₃PS₄ 의 σ 는 작은 쪽이 높다) 과 **방법 · 정의의 꼴** (크기 정의 칸 · 사면체 틈 규칙 · 그림 축 대조) 뿐이다.

---

## 0-1. ★ 고른 의도 대조 (후보 표 N-88 의 '왜' 칸)

의도 원문: *"입도 설계 — 서브 µm SE 크기 제어 (밀링 없이) · 이 논문 LPS 의 합성"* (가리킨 카드 = `kawaguchi2023_doe_electrode_fabrication_dry_coated_ncm_lps` L291 · `yano2026_se_psd_width_ionic_tortuosity_dem` L412)

| 의도의 문장 | 판정 | 원문 위치 · 값 · 측정 조건 |
|---|---|---|
| "입도 설계 — 서브 µm SE 크기 제어" | **채움** (재료 한정: Li₃PS₄ · LPSCl 아님) | 표 1 · p.4–5 · 그림 8 · 9: 볼밀 Li₂S 1.58 µm → LPS **227 ± 68 nm** · 석출 Li₂S 0.34 µm → **93 ± 34 nm** (SEM 등가원 · ≥100 개 · 분말 상태 · 응집 있음) · 그림 9 [판독] 200 · 400 · 800 rpm Li₂S → **443 · 289 · 220 nm** · 크기를 정하는 손잡이 = **원료 Li₂S 크기** (그림 9 · p.5) · σ 는 1.1 · 1.5 × 10⁻⁴ S/cm (360 MPa 펠릿 · 온도 [미확인]) |
| "(밀링 없이)" | **일부** | SE (LPS) 자체는 합성 뒤 분쇄하지 않는다 ✓ — 그러나 **원료 Li₂S 를 습식 유성 볼밀** (PL-7 · 200–800 rpm · 10 min × 6 · ZrO₂ 볼 180 개 ≈72 g · p.2) 하는 경로가 하나이고, 밀링이 전혀 없는 경로는 **용해–석출** (93 nm) 하나뿐 · 액상 진탕 합성 자체도 ZrO₂ 볼 32.4 g 과 1500 rpm 6 h 로 흔든다 (p.2) |
| "이 논문 LPS 의 합성" (kawaguchi2023 의 LPS) | **채움 (방법 출처)** · 값은 대조 대상 아님 | 액상 진탕 처방 (p.2 §2.3): Li₂S 0.7655 g + P₂S₅ 1.2344 g (= 몰비 **3.000 : 1** [카드 산술] = kawaguchi 카드의 75 mol% Li₂S + 25 mol% P₂S₅ 와 같다) · EP 20 mL · ZrO₂ 볼 32.4 g · 1500 rpm 6 h · 원심 · 진공 1 h · 200 °C 2 h · 이슬점 < −77 °C 글러브박스.  ⚠ kawaguchi 카드의 LPS 값 (개수 중앙 0.37 µm · 0.91 × 10⁻⁴ S/cm · 그 카드 L61) 은 **이 논문에 없고** 표 1 의 어느 줄과도 같지 않다 — 그 논문은 [29, 30] (= 이 논문 + Phuc 2017) 을 함께 인용 · 어느 Li₂S 전처리를 썼는지는 그 카드에 없다 [카드 해석] |

**가리킨 카드 · 같은 값을 쓴 카드의 2 차 인용 대조** (카드 줄은 고치지 않는다 — 다른 점은 카드 문제로 보고):

| 카드 (줄) | 옮긴 값 · 표기 | 원문 | 판정 |
|---|---|---|---|
| `kawaguchi2023_…` L291 (ref 29) | 서지 *"S. Ohsaki, T. Yano, A. Hatada, H. Nakamura, S. Watano, Size control of sulfide-based solid electrolyte particles through liquid-phase synthesis, Powder Technol. 387 (2021) 415–420"* · *"카드 없음 — 이 논문 LPS 의 합성"* | 서지 ✓ (p.1) · 역할 ✓ (합성 방법) · 이제 카드 있음 | **채움** |
| `kawaguchi2023_…` L47 · L61 | *"Li₃PS₄ (LPS) 75Li₂S·25P₂S₅ 액상 진탕 합성 [29,30] · 개수 중앙 0.37 µm"* · *"0.91 × 10⁻⁴ S/cm"* | 몰비 ✓ (3 : 1) · 0.37 µm · 0.91 × 10⁻⁴ 는 **그 논문 자체 측정** (이 논문 표 1 = 227 nm · 1.1 × 10⁻⁴ / 93 nm · 1.5 × 10⁻⁴) | **채움** (값은 다른 시료 — 문제 아님) |
| `yano2026_…` L412 (ref 25) | 서지 (위와 같음) · *"서브 µm SE 크기 제어 (밀링 없이) — 카드 없음"* | 서지 ✓ · 서브 µm ✓ (Li₃PS₄) · '밀링 없이' = SE 자체만 맞다 (원료 Li₂S 볼밀 경로 있음) | **일부** (표현 한정 · 경미) |
| `lei2026_…` L58 (리뷰 ref [74] · [2차 · p.8]) | *"Li₂S 8 µm → < 2 µm (WBM, 프로피온산 에틸 800 rpm 1 h) · (0.34 ± 0.11) µm (용해–석출 + 500 °C 3 h) → Li₃PS₄ 1.32 µm (판상) → 93 nm (구형) — Li₂S 크기와 선형 관계 (Ohsaki 2021)"* | 8 → < 2 µm ✓ (p.3 · 200–800 rpm 가운데 최고 800) · 0.34 ± 0.11 ✓ (p.4) · 93 nm ✓ · **'1.32 µm' ✗ — 원문 1382 nm (= 1.38 µm · 표 1 · p.4)** · **'Li₂S 크기와 선형' ✗ — 원문 = *"a linear relationship between the LPS particle size and the square of the Li2S particle size"* (p.5)** | **일부** — 리뷰 원문 값인지 카드 전사인지는 이 카드로 못 가린다 (리뷰 PDF 대조 전) |
| `lei2026_…` L72 (리뷰 표 1 행) | *"원료 전처리 \| LPS \| 0.093 \| Narrow \| 0.15 \| Unfriendly \| [74]"* | 0.093 µm ✓ (93 nm) · 0.15 mS/cm ✓ (= 1.5 × 10⁻⁴ S/cm) · **'Narrow' (분포 폭)** = 원문에 분포 폭 판정 없음 — SEM 93 ± 34 nm (±37 %) · DLS PdI 1.000 · Z-평균 6393 nm · **'Unfriendly' (환경 영향)** = 원문에 없음 | **일부** (리뷰의 판정 — 카드 전사 문제 아님) |
| 후보 표 N-88 서지 | *"S. Ohsaki, T. Yano, A. Hatada, H. Nakamura, S. Watano, … Powder Technol. 387 (2021) 415–420"* | ✓ (p.1 · DOI 10.1016/j.powtec.2021.04.050) | **채움** |

⇒ **의도 대조 결과: 채움 (한정 둘)** — 서브 µm SE 크기 제어 (227 · 93 nm) 와 kawaguchi2023 의 LPS 합성 출처는 **채움**; '밀링 없이' 는 **일부** (SE 자체는 안 밀지만 원료 Li₂S 를 볼밀하는 경로가 있다); 재료는 **Li₃PS₄** 라 LPSCl 입도 설계에 값으로 옮기지 않는다.  2 차 인용은 kawaguchi2023 · yano2026 = 서지 같음 · lei2026 L58 = **1382 → 1.32 µm** 와 **'d² 와 선형' → 'd 와 선형'** 두 곳이 원문과 다르다.

---

## 1. 한 줄 요약
같은 액상 진탕 처방 (Li₂S : P₂S₅ = 3 : 1 몰 · EP · ZrO₂ 볼 · 1500 rpm 6 h · 200 °C 2 h) 에서 원료 Li₂S 만 바꿔 (원료 · 습식 볼밀 4 단 · 에탄올 용해–석출) LPS 의 크기 · 모양 · σ 를 본 합성 논문이다.
Li₂S 가 작을수록 LPS 가 작아지고 (판상 수 µm → 판상 220–440 nm → 구형 93 nm), 저자는 Li₂S 표면이 반응장이라 표면이 늘면 핵이 많아진다는 가설 (Phuc [30]) 로 설명한다 — 기전은 *"not been elucidated yet"* (p.5).
σ 는 10⁻⁴ S/cm 대 (1.1 · 1.5 × 10⁻⁴) 로 남았다고 적는다 — 기공 · 압밀 · 전극은 다루지 않는다.

## 2. 메타
| 저자 | 저널/년 | DOI | 소재 (SE/CAM) | 연구유형 |
|---|---|---|---|---|
| S. Ohsaki · T. Yano · A. Hatada · H. Nakamura · **S. Watano\*** (Osaka Prefecture Univ. 화공) | Powder Technology 387 (2021) 415–420 · Elsevier | 10.1016/j.powtec.2021.04.050 | **Li₃PS₄** (액상 진탕 · EP) · 원료 Li₂S (Mitsuwa 99.9 %) · P₂S₅ (Sigma-Aldrich 99 %) · CAM 없음 | 실험 (분말 합성 · SEM · 레이저 회절 · DLS · XRD · AC 임피던스) — 계산 없음 |

- **1저자 메모 · 후보 표와의 대조**: 저자 다섯 · 제목 · 학술지 · 권 387 · 쪽 415–420 · 2021 · DOI — **같다**.  덧붙임 ① 교신 = **Watano** (⁎ · PDF 문서 정보의 'Author' 칸 = 제1 저자 Ohsaki) ② 소속 = Osaka **Prefecture** University (같은 그룹의 2023 이후 카드 = Osaka Metropolitan University) ③ 온라인 2021-04-22.
- **글의 꼴**: 1 서론 → 2 실험 (2.1 시약 · 2.2 Li₂S 미세화 · 2.3 LPS 합성 · 2.4 분석) → 3 결과 (3.1 볼밀 · 3.2 용해–석출 · 3.3 LPS) → 4 결론 → 참고문헌 32.  그림 11 · 표 1 · 번호 식 0 · 인라인 식 0 / SI: 그림 S1 (SEM) · S2 (DLS) · 참고문헌 0.
- 그룹 맥락: 같은 그룹이 SE 를 AM 에 입히는 건식 충격 코팅 (ref [10–12] — 정본 `kawaguchi2017_…` · `kawaguchi2018_…` · `nakamura2020_…`) 을 해 왔고, 그 코팅 입자 (고른 크기) 사이 틈을 채울 **서브 µm SE** 가 이 논문의 동기다 (p.1).  이 LPS 는 뒤의 `kawaguchi2023_…` 코팅 연구에 쓰였고, 입도 문제는 `yano2026_…` (LPSCl PSD 폭 · DEM) 로 이어진다.

---

## 3. 핵심 수치 (★ 전부 쪽 · 표지 병기)

### 3-1. ★ 시약 · 장비 · 조건 (p.2–3 · `txt_p2_li2s_milling_precipitation_method.png` · `txt_p2_ls_synthesis_recipe.png` · `txt_p2p3_characterization_impedance_360mpa.png` · 그림 2)
| 항목 | 값 | 표지 · 쪽 |
|---|---|---|
| 시약 | Li₂S 99.9 % (Mitsuwa Chemicals) · P₂S₅ 99 % · 프로피온산 에틸 (EP · C₅H₁₀O₂ · 99 %) (Sigma-Aldrich) · 무수 에탄올 99.5 % · anisole 99 % (FUJIFILM Wako) · 정제 없이 | [인쇄] p.2 §2.1 |
| 습식 볼밀 (Li₂S) | 유성 볼밀 **PL-7** (Fritsch Japan) · 45 mL 용기 · Li₂S **1.5 g** + EP **15 mL** + ZrO₂ 볼 **180 개 (≈72 g)** · 밀봉 · **200–800 rpm** · 10 min 회전 + 5 min 휴지 **× 6** (매번 역회전) = 회전 60 min [카드 산술] (그림 2 "for 1 h") · 원심 13,000 rpm 5 min · 진공 건조 1 h · 볼 : 분말 질량비 ≈48 · 볼 하나 ≈0.40 g [카드 산술] · 볼 지름 [미확인] | [인쇄] p.2 §2.2 |
| 용해–석출 (Li₂S) | Li₂S 에탄올 용액 **0.2 M** → **200 °C 진공**에서 에탄올 증발 → 전기로 **500 °C 3 h** (ref [31] 절차) · 용액 부피 · 500 °C 분위기 [미확인] | [인쇄] p.2 §2.2 |
| ★ 액상 진탕 합성 (LPS) | Phuc 외 [24] 절차 · fine Li₂S **0.7655 g** + P₂S₅ **1.2344 g** + EP **20 mL** + ZrO₂ 볼 **32.4 g (≈150 개)** · 원심관 · 진탕기 **1500 rpm 6 h** · 원심 13,000 rpm 10 min · 진공 1 h · **200 °C 2 h** · 모든 조작 글러브박스 (이슬점 **< −77 °C**) · [카드 산술] Li₂S 16.66 mmol (45.94 g/mol) : P₂S₅ 5.554 mmol (222.25 g/mol) = **3.000 : 1** (= 75 : 25 mol%) · 합 1.9999 g · 볼 : 분말 ≈16 · 진탕기 기종 [미확인] | [인쇄] p.2 §2.3 · 그림 2 |
| XRD | SmartLab (Rigaku) · Cu Kα · 45 kV · 200 mA · 10°/min · 0.02° | [인쇄] p.2 §2.4 |
| SEM | SU3500 (Hitachi High-Tech) · 5 kV (SI: 5.00 kV · WD 4.4 mm · ×20.0k · ×30.0k) | [인쇄] p.2 · SI 그림 S1 (그림 안 글자) |
| 크기 (정의) | **볼밀 Li₂S 분포 · 중앙값 = 레이저 회절** (SALD-2100 · Shimadzu · 습식 · 분산매 anisole) · **Li₂S · LPS 평균 크기 = SEM 화상 분석 ≥100 개** · 판상 입자는 **다각형으로 둘러 그 넓이의 등가원 지름** · LPS 는 레이저 회절 불가 (*"the chemical reaction for LPS particles proceeded in a solvent"*) · DLS = Zetasizer Nano-ZS (Malvern) · anisole | [인쇄] p.2–3 · SI p.2 |
| ★ σ 측정 | AC 임피던스 · SI 1296A + SI 1260A (Solartron) · **10 mV · 7 MHz–0.1 Hz** · 셀 성형 **360 MPa** · Cole–Cole 그림을 등가 회로로 맞춤 · 대기 차단 전용 셀 · **온도 · 펠릿 질량 · 지름 · 두께 · 전극 · 측정 중 압력 유지 · 회로 모형 [미확인]** · (원문 오타 그대로: "AS impedance cells" · "Cale–Cole plot") | [인쇄] p.3 |

### 3-2. ★ Li₂S 미세화 — 볼밀 한계 · 용해–석출 (p.3–4 · 그림 3–6 · `fig_4b.png` · `txt_p3_milling_median_8_to_2um.png` · `txt_p4_precipitated_li2s_0p34um.png`)
- **볼밀 중앙값 (그림 4b · 레이저 회절)** [판독]: 0 rpm (원료) **7.98** · 200 rpm **3.14** · 400 rpm **2.12** · 600 rpm **1.58** · 800 rpm **1.50 µm** — 인쇄 대조: 원료 "8 μm" (p.3) · 200 rpm "3.13 μm" (p.5 크기 범위의 위 끝) · 600 rpm "(1.58 μm)" (표 1) ✓.
- **분포 봉우리 (그림 4a · f(ln dp))** [판독]: 원료 ≈15 µm · 200 rpm ≈4.4 · 400 ≈2.7 · 600 ≈2.1 · 800 ≈1.7 µm · 400–800 rpm 곡선은 ≈0.3 µm 부근에서 올라온다 [판독 거칢] · 축 이름 오타 원문 그대로 ("Median diamter" · "Rotaion speed").
- 저자: *"there was the possibility that fine particles formed agglomerates and their size were measured"* · *"the particle size distributions at 600 and 800 rpm were similar, which suggest the limit of particle size reduction through wet milling"* · *"Since the milling condition in this study (with 800 rpm for 1 h) was intense, it was expected to not reach submicron order"* (p.3) · 결론 *"decreased to less than 2 μm, which is the size reduction limit for milling"* (p.6).  [카드 해석] '한계' 는 이 장치 · 이 시간 (1 h) · 이 분산 상태의 관측이고, 측정에 응집이 섞였을 가능성을 저자가 함께 적었다.
- **SEM (그림 3)**: 원료 = 수–10 µm 덩이 (5 µm 눈금 [판독 · 육안]) · 600 rpm = *"the presence of smaller particles, although coarse particles remained"* (1 µm 눈금) [인쇄 p.3].
- **용해–석출 (그림 5 · 6)**: XRD = 200 °C · 500 °C 둘 다 Li₂S · 200 °C 는 결정성 *"a little low"* + **11°** 약한 봉우리 (*"Although uncertain … a complex of Li2S and ethanol"*) · 500 °C 날카로움 → *"the annealing … at 500 °C was critical"* (p.3–4) · SEM: 200 °C 바늘 · 판상 → 500 °C 둥근 서브 µm · **등가원 0.34 ± 0.11 µm** (SEM 화상 분석) · *"sintering of the particles was expected and it may exist as a large agglomerate"* · 비표면적 증가는 SEM 근거 (BET [미확인]) (p.4).
- [카드 산술] 원료 → 석출 Li₂S 크기 비 7.98/0.34 = **23.5 배** · 원래 LPS → 석출 유래 LPS 1382/93 = **14.9 배**.

### 3-3. ★ LPS 의 크기 · 모양 · 표 1 (p.4–5 · 표 1 · 그림 7 · 8 · 11 · `tab_1.png` · `txt_p4p5_original_milled_lps_sizes.png` · `txt_p5_nano_lps_93nm_dls.png`)

| 원료 Li₂S | 모양 | 길이 (µm) | 폭 (nm) | 종횡비 (−) | LPS 크기 (nm) | σ (S/cm) | 표지 |
|---|---|---|---|---|---|---|---|
| 원료 그대로 [24] | 판 | ca. 3 [24] | ca. 500 [24] | 6 | **1382** | **2.0 × 10⁻⁴ [26]** | [인쇄] 표 1 — 치수 · σ 모두 인용 · 1382 는 저자가 [24] 치수로 계산 (p.4) |
| 볼밀 (1.58 µm = 600 rpm) | 판 | **0.34 ± 0.11** | **129 ± 61** | **3.14 ± 1.48** | **227 ± 68** | **1.1 × 10⁻⁴** | [인쇄] 표 1 · p.4–5 |
| 용해–석출 (0.34 µm) | 구 | – | – | – | **93 ± 34** | **1.5 × 10⁻⁴** | [인쇄] 표 1 · p.5 |

- [카드 산술] 3 µm × 0.5 µm 직사각형의 등가원 지름 = √(4 × 1.5/π) = **1.382 µm** ✓ (원문 1382 nm 재현) · 종횡비 3/0.5 = 6 ✓.  볼밀 유래 평균 치수 0.34 × 0.129 µm 의 등가원 = **236 nm** (원문 227 ± 68 = 입자별 등가원의 평균 — 평균 치수의 등가원과 같을 필요 없음) · 평균 치수 비 2.64 ↔ 원문 종횡비 평균 3.14 (비의 평균 ≥ 평균의 비).
- **XRD (그림 7)**: 두 LPS 모두 LPS 결정 패턴 [32] 과 같은 자리 · Li₂S 봉우리 없음 → *"indicating complete conversion"* · 석출 유래는 **≈20° · 23°** 세기가 커 우선 방위가 다르다 (모양 변화 탓 — 저자) (p.4).  결정 다형 (β 등) 은 본문에 적히지 않았다 [미확인].
- **SEM (그림 8)**: 본문 배정 = **8a 볼밀 (600 rpm) Li₂S 유래 판상** (1 µm 눈금) · **8b 석출 Li₂S 유래 나노 응집** (500 nm 눈금 · *"slightly poor focus"*) — ⚠ **캡션은 세 패널** (*"(a) raw Li2S, (b) fine Li2S … wet milling …, and (c) … dissolution-precipitation"*) 인데 그림은 **두 패널** · SI 는 "Fig. 8(b)" = 석출 유래로 본문과 같다 (§3-7).
- 저자: *"Although aggregates were formed, the existence of independent nano-sized LPS particles was also confirmed"* · *"This size of the LPS particles is the lowest reported value"* (p.5 · 저자 주장 · 비교 문헌 목록 없음).
- **그림 9 에만 있는 크기** [판독]: 200 rpm Li₂S → **443 nm** (오차 막대 287–600) · 400 rpm → **289 nm** (136–443) · 800 rpm → **220 nm** (135–305) — 이 셋의 모양 · σ 는 없다 [미확인].

### 3-4. ★ 그림 9 — 'LPS 크기 ∝ (Li₂S 크기)²' 의 실제 (p.5 · `fig_9.png` · `txt_p5_fig9_linear_square_relation.png` · digitized.csv fig9)
- **원문**: *"The different particle sizes from 0.34 μm to 3.13 μm … were used for LPS synthesis. Fig. 9 summarized the relationship between the square of the Li2S particle size and LPS particle size. Although the definition of particle size differs between Li2S and LPS, the figure clearly demonstrates a linear relationship between the LPS particle size and the square of the Li2S particle size."* (p.5) · 해석: Li₂S 표면적 ↑ → 표면 핵 ↑ (p.5) · *"the details of the physicochemical reaction during LPS synthesis has not been elucidated yet"*.
- **판독 (가로축 눈금 0–8 · 86.21 px/단위 · 세로 0–700 nm · 0.623 px/nm · 래스터 원본 픽셀)**:

| 원료 Li₂S (크기 출처) | 가로축 값 [판독] | (π/4)·d² [카드 산술] | d² [카드 산술] | LPS (nm) [판독] | 오차 막대 (nm) [판독] |
|---|---|---|---|---|---|
| 석출 0.34 µm (p.4 · SEM 등가원) | **0.093** | 0.091 | 0.116 | **92.8** (표 1 93 ✓) | 59–128 (±34 ✓) |
| 볼밀 800 rpm 1.495 µm (그림 4b) | **1.769** | 1.755 | 2.235 | **219.9** | 135–305 |
| 볼밀 600 rpm 1.58 µm (표 1) | **1.966** | 1.951 | 2.484 | **227.0** (표 1 227 ✓) | 159–295 (±68 ✓) |
| 볼밀 400 rpm 2.117 µm (그림 4b) | **3.497** | 3.520 | 4.482 | **289.2** | 136–443 |
| 볼밀 200 rpm 3.13 µm (p.5) | **7.696** | 7.719 | 9.828 | **443.5** | 287–600 |

  ⇒ 다섯 점의 가로축 값은 **(π/4)·d²** (지름 d 인 원의 넓이) 와 ≤ 0.024 µm² (≤ 2 px) 안에서 맞고, 축 이름대로의 **d²** 는 판독값의 **1.25–1.28 배** (≈ 4/π = 1.273) 다 — 200 rpm 의 3.13 µm 를 제곱하면 9.80 으로 **축 끝 (8) 밖**이다.  원문은 이 환산을 적지 않았다 [카드 산술 · 판독].  (원의 넓이도 d² 에 비례하므로 '선형' 판정 자체는 바뀌지 않는다 — 기울기 숫자만 4/π 배 달라진다.)
- **맞춤 비교 [카드 산술 · 판독 다섯 점 · 가중 없음]**: 가로축 값 x 에 대해 y = 124.2 + 43.4·x (R² **0.964** · 잔차 −35 · +19 · +18 · +13 · −15 nm = 가운데가 위로 휜 꼴) · 지름 d 에 대해 y = 38.2 + 124.8·d (R² **0.991**) · 거듭제곱 y ∝ d^**0.67** (log R² 0.975).  ⇒ 같은 다섯 점은 **'d 와 선형' 이 'd² 와 선형' 보다 잘 맞는다** · 오차 막대 (±34–157 nm) 가 커서 어느 꼴도 확정하지 못한다 [카드 해석].
- **원료 그대로 (d50 7.98 µm) 로 늘리면** [카드 산술]: x-선형 ≈2.3 µm · d-선형 ≈1.03 µm · 거듭제곱 ≈0.73 µm ↔ 인용된 원래 LPS 1.382 µm ([24] 치수 · 다른 연구) — 그림 9 의 꼴을 판가름할 근거가 못 된다.
- ⚠ 가로축의 Li₂S 크기는 **정의가 둘** (석출 = SEM 등가원 · 볼밀 = 레이저 회절 중앙값 — 응집 측정 가능성 저자 언급) · 세로축 LPS 는 SEM 등가원 — 저자는 Li₂S ↔ LPS 정의 차이만 인정했다 (p.5).

### 3-5. ★ 이온전도도 · 임피던스 (p.3 · p.5 · 표 1 · 그림 10 · `fig_10.png` · `txt_p5_table1_sigma_1e-4.png`)
- **표 1**: 볼밀 유래 (227 nm) **1.1 × 10⁻⁴** · 석출 유래 (93 nm) **1.5 × 10⁻⁴ S/cm** (= 0.11 · 0.15 mS/cm [카드 산술]) · 원래 LPS **2.0 × 10⁻⁴ [26]** (인용) [인쇄].
- 저자: *"the ionic resistance of LPS using milled Li2S was slightly higher than that using precipitated Li2S"* · *"All LPS particles indicated an ionic conductivity in the order of 10−4. These results were supported by similar XRD patterns"* · *"high ionic conductivity was maintained even when the small LPS particles were synthesized"* (p.5).
- **그림 10 Nyquist [판독]**: 볼밀 유래 — 보이는 시작 Z′ ≈283 Ω (−Z″ ≈207 · 고주파 쪽은 7 MHz 에서 잘림) · 원호 꼭대기 ≈(395, 230) · 원호–꼬리 최저 **≈697 Ω** / 석출 유래 — 시작 ≈(271, 47) · 꼭대기 ≈(322, 59) · 최저 **≈394 Ω** · 저주파 꼬리는 가파른 직선 (차단 전극 꼴).  [카드 산술] 최저점 비 697/394 = **1.77** ↔ 표 1 σ 비 1.5/1.1 = **1.36** — 같은 기하라면 같아야 하는 두 비가 다르다 → 펠릿 두께 · 면적이 달랐거나 맞춤 회로가 최저점과 다른 저항을 잡았을 수 있다 [카드 해석] (기하 · 회로 원문 미기재 · 판정 못 함).
- 선행 문헌 값 (서론 · 인용): LPS 일반 **10⁻⁶–10⁻⁴ S/cm (RT)** [14] · DMC 용매 LS 100–500 nm LPS **6.4 × 10⁻⁶ S·cm⁻¹** [29] · LS LPS 크기 **1–10 µm** [24–28] (p.1).
- [카드 산술 · 재료 다름] 우리 σ₀ (LPSCl · 보고 1.5 · 솔버 3.0 mS/cm [우리]) 보다 **10–27 배** 낮다 — Li₃PS₄ 라 견주지 않는다.

### 3-6. SI — 1 차 입자 · DLS (SI p.2–3 · `fig_S1.png` · `fig_S2.png` · `txt_si_p2_s1_primary_100nm_agglomerates.png` · `txt_si_p2p3_s2_dls_160nm_zavg6000.png`)
- **S1 (SEM · 그림 8b 와 같은 시료)**: 빨간 원 = 독립 1 차 입자 · *"the observed LPS particles were not botryoidal precipitates, but agglomerates of 100 nm primary particles formed during the drying process"* (SI p.2 · 저자 해석 · 개수 셈 없음).
- **S2 (DLS · anisole)** [인쇄 — 그림 안 장비 보고서 글자]: **Z-Average 6393 d.nm · PdI 1.000 · Intercept 0.820 · Peak 1 = 166.6 nm (세기 100 % · St Dev 7.530 nm)** · Peak 2 · 3 = 0 · 붉은 글자 *"Result quality : Refer to quality report"* · SI 본문 *"a sharp peak at ca. 160 nm. However, the Z-Average size exceeded 6000 nm, suggesting strong cohesiveness"* · *"the chemical reaction of LPS particles can proceed in a solvent"* (SI p.2–3).
- [카드 해석] PdI 1.000 (장비가 낼 수 있는 최대 다분산) 과 품질 경고는 이 DLS 가 **크기 분포 측정으로서 믿기 어렵다**는 장비 쪽 신호다 · 166.6 nm 봉우리 (유체역학 지름) 는 SEM 93 ± 34 nm 보다 크다 — 저자는 "나노 입자의 존재를 시사" 로만 쓴다.

### 3-7. ★ 원문 안 어긋남 (카드가 본 것 — 고치지 않고 적는다)
1. **그림 8 캡션 세 패널 ↔ 그림 두 패널 ↔ 본문 배정** — 캡션 (a) 원료 · (b) 볼밀 · (c) 석출 / 본문 · SI = 8a 볼밀 · 8b 석출.
2. **그림 9 가로축 이름 (Li₂S 크기)² ↔ 실제 값 (π/4)·d²** (§3-4).
3. **같은 숫자 0.34 ± 0.11 이 두 양** — 석출 Li₂S 등가원 (µm · p.4) 과 볼밀 유래 LPS 길이 (µm · p.4 · 표 1).
4. **인용 번호**: 진탕 합성 절차 = 본문 *"procedure reported by Phuc et al. [24]"* (p.2) ↔ 그림 2 *"Liquid-phase shaking method[26]"* · 표 1 원래 LPS σ = **[26]** (Choi 외 2018 · *"low-temperature solution technique (LTST)"* · 참고문헌 목록) — 치수는 [24] 인데 σ 는 [26].
5. 표기: *"AS impedance cells"* (AC) · *"Cale–Cole plot"* (Cole–Cole) · 그림 4 *"Median diamter"* · *"Rotaion speed"* · 그림 1 *"were solved"* · 요약 "2 μm and 0.3 μm" (p.5) ↔ 1.58 · 0.34 µm (표 1 · p.4).
6. 그림 1 의 *"P2S5 and Li2S (molar ratio = 1:1) were solved"* 와 *"Molar ratio = 1 : 3"* (원료) — 녹는 몫의 몰비 근거는 [30] 인용뿐.

---

## 4. ★ 방법 — 측정 사슬 · 크기 정의 · 입자 처리 · 이 묶음의 네 질문

### 4-1. 측정 사슬
원료 Li₂S → (습식 볼밀 200 / 400 / 600 / 800 rpm · 1 h) 또는 (0.2 M 에탄올 용액 → 200 °C 진공 증발 → 500 °C 3 h) → fine Li₂S → 액상 진탕 (P₂S₅ · EP · ZrO₂ 볼 · 1500 rpm 6 h) → 원심 · 진공 건조 · 200 °C 2 h → LPS 분말 → XRD · SEM (크기 · 모양) · DLS (SI) · **360 MPa 성형 펠릿 → AC 임피던스 → σ**.  σ 는 볼밀 600 rpm 유래와 석출 유래 두 시료만 쟀다 (표 1).

### 4-2. ★ 크기 정의 (한 논문 안에 넷)
| 대상 | 측정 | 통계 | 표지 |
|---|---|---|---|
| 볼밀 Li₂S | 레이저 회절 (습식 · anisole · 기준 (부피 / 개수) [미확인]) | 중앙값 | p.2–3 · 그림 4 |
| 석출 Li₂S | SEM 화상 · 등가원 지름 | 평균 ± (SD 로 보임 [미확인]) | p.4 |
| LPS | SEM 화상 · ≥100 개 · 판상 = 다각형 넓이 → 등가원 | 평균 ± | p.3 · 표 1 |
| LPS (석출 유래 · SI) | DLS (anisole) | 강도 봉우리 166.6 nm · Z-평균 6393 nm | SI p.2–3 |

[카드 해석] 판상 입자의 등가원 지름은 2D 투영 넓이로 정해져 **짧은 축 (폭 129 nm 등) 을 가리고 두께는 재지 않는다 [미확인]** — DEM 구 지름이나 격자 해상도 (지름당 셀 수) 로 옮길 때 같은 수가 아니다.

### 4-3. 입자 처리 ★
- **계산 없음** — DEM · MPM · FEM · 접촉 법칙 · 입자 모형이 등장하지 않는다.  입자는 실물 분말 (SEM 화상) 로만 다룬다.
- 기계 성질은 서론의 정성 한 줄뿐: *"sulfide SEs have unique mechanical properties such as high deformability, softness, and ductility"* (p.1 · 수치 · 인용 없음).

### 4-4. ★ 이 묶음의 네 질문 (원문 문장과 위치)
1. **DEM (단단한 구 · 점접촉) 의 한계를 말한 문장** — **말 없음** (본문 · SI 에 DEM · discrete · simulation 낱말 0 회).
2. **소성 · 큰 변형을 계산에 넣기 어려운 이유 · 우회 · 비용** — **논의 없음**.  정성 한 줄 (p.1 · 위) 만 있다.
3. **2D / 3D** — 크기는 **SEM 2D 투영 등가원 지름** (판상 입자도 투영 넓이) · 3D 측정 · 2D → 3D 전이 진술 **없음**.
4. **압력을 뺄 때의 거동** — **다루지 않았다**: 360 MPa 는 임피던스 셀 성형압 한 값 · 측정 중 압력 유지 · 탈압 · 되돌아옴 [미확인].

### 4-5. 기법 미니 용어집
| 용어 | 뜻 (이 논문 안에서) |
|---|---|
| 액상 진탕법 (LS) | 원료 (Li₂S · P₂S₅) 를 유기 용매 (EP) 에 넣고 ZrO₂ 볼과 원심관째 흔들어 전구체를 만든 뒤 가열해 LPS 를 얻는 합성 (Phuc 외 [24]) |
| 용해–석출 | Li₂S 를 에탄올에 녹였다가 증발로 석출 → 고온 (500 °C) 에서 에탄올을 빼고 결정화 · 둥글게 |
| 등가원 지름 (equivalent circle diameter) | SEM 2D 화상에서 입자를 둘러싼 다각형 넓이와 같은 넓이의 원 지름 |
| 레이저 회절 중앙값 | 분산매 속 입자의 산란으로 얻은 분포의 50 % 지름 — 응집체는 하나의 큰 입자로 잡힐 수 있다 (저자 언급) |
| DLS Z-평균 · PdI | 동적 광산란의 강도 가중 평균 유체역학 지름 · 다분산 지수 (1.000 = 최대) |
| Cole–Cole (Nyquist) 그림 | −Z″ vs Z′ · 원호 = 저항 ∥ 용량 · 꼬리 = 차단 전극 · 등가 회로 맞춤으로 R → σ |

---

## 5. Figure set ★
| 그림 | 보이는 것 | 우리가 쓸 것 |
|---|---|---|
| **Fig. 1** (`fig_1.png`) | Li₂S 표면 반응장 가설 모식 (P₂S₅ : Li₂S = 1 : 3 · 녹는 몫 1 : 1 · 표면 전구체 → 가열 → 판상 LPS) | 기전 가설 그림 (측정 아님) |
| **Fig. 2** (`fig_2.png` · 다시 자름) | 실험 흐름도 (Raw Li₂S → 볼밀 / 용해–석출 → fine Li₂S + P₂S₅ 3 : 1 + ZrO₂ 볼 + EP → LS → LPS) | 공정 사슬 한 장 · 인용 [26] 표기 주의 |
| **Fig. 3** (`fig_3.png` · `fig_3a` · `fig_3b`) | SEM: 원료 Li₂S (5 µm) · 600 rpm 볼밀 Li₂S (1 µm) | 볼밀 뒤에도 큰 입자 남음 (정성) |
| **Fig. 4** (`fig_4.png` · `fig_4a` · `fig_4b`) | (a) Li₂S 입도 분포 (원료 · 200–800 rpm) (b) 중앙값 vs 회전수 | ★ (b) 7.98 → 1.50 µm [판독] · 600 ≈ 800 rpm 밀링 한계 |
| **Fig. 5** (`fig_5.png`) | Li₂S XRD (원료 · 200 °C · 500 °C) | 500 °C 결정화 (정성) |
| **Fig. 6** (`fig_6.png` · `fig_6a` · `fig_6b`) | 석출 Li₂S SEM: 200 °C 바늘 · 판 / 500 °C 둥근 0.34 µm (서로 붙음) | 석출 원료의 모양 |
| **Fig. 7** (`fig_7.png`) | LPS XRD (석출 유래 · 볼밀 유래 · 분석 패턴 [32] · Li₂S) | 완전 전환 · 우선 방위 (정성) |
| **Fig. 8** (`fig_8.png` · `fig_8a` · `fig_8b`) | LPS SEM: 판상 (8a) · 나노 응집 (8b) | ★ SE 모양이 원료로 바뀐다 (판 ↔ 구) · 캡션 어긋남 표지 |
| **Fig. 9** (`fig_9.png`) | LPS 크기 vs '(Li₂S 크기)²' 다섯 점 + 오차 막대 | ★ 원료 → SE 크기 단조 · 가로축 = (π/4)·d² [판독] · 꼴 판정 약함 |
| **Fig. 10** (`fig_10.png`) | Nyquist (볼밀 유래 · 석출 유래) | 최저점 비 1.77 ↔ σ 비 1.36 [카드 산술] — 기하 미기재 |
| **Fig. 11** (`fig_11.png` · 다시 자름) | 요약 모식 (원래 · 서브 µm · 나노 LPS) | 발표용 개념도 |
| **Table 1** (`tab_1.png` · 손 크롭) | 모양 · 길이 · 폭 · 종횡비 · 크기 · σ | ★ 핵심 표 |
| **SI Fig. S1** (`fig_S1.png`) | 그림 8b 시료 SEM ×20k · ×30k + 빨간 원 | 1 차 입자 ≈100 nm (저자 해석) |
| **SI Fig. S2** (`fig_S2.png` · 다시 자름) | DLS 장비 보고서 (Z-평균 6393 · PdI 1.000 · 166.6 nm · 품질 경고) | 응집 · 측정 신뢰도 표지 |
| 근거 문단 19 (`txt_p*` · `txt_si_*`) | 인용 문장 | 보고서 붙임 |

## 6. Post-processing ★
- **크기**: SEM 화상 분석 (≥100 개 · 다각형 → 등가원 · 평균 ± ) · 레이저 회절 중앙값 · DLS (강도 분포) — 도구 (화상 분석 소프트웨어) [미확인].
- **종횡비**: 길이/폭 (입자별) 의 평균 (표 1).
- **σ**: Cole–Cole 그림을 등가 회로로 맞춰 R → σ (식 · 회로 · 기하 미인쇄).
- **XRD**: 패턴을 문헌 분석 패턴 [32] 과 겹쳐 봄 (정량 맞춤 없음).
- **안 한 것**: 기공 · 밀도 · BET · 수율 · 반복 수 · 결정자 크기 · 펠릿 미세구조.
- **판독 (이 카드)**: 래스터 원본 픽셀 · 눈금 위치 · 채움 무게중심 · 오차 막대 끝선 · 색 가면 — digitized.csv method_note 열에 방법 전부.

---

## 7. 우리 DEM+MPM 대비 → `our_dem_baseline.md` (⚠ 정본 브랜치에서는 값 자리표시 상태 — 우리 수치는 CLAUDE.md 출처를 병기해 적는다)

### 7-1. 비교표 (모든 행에서 **재료 · 상태 · 정의가 다르다**)
| 양 | 이 논문 | 우리 | 같은 / 다른 · 이유 |
|---|---|---|---|
| SE 입경 | Li₃PS₄ 분말 1 차 입자 SEM 등가원 **93 · 220–443 · (1382 인용) nm** | DEM SE 구 r_SE **0.5 µm (⌀1.0 · 생산)** · **1.5 µm (⌀3.0 · 코퍼스)** [우리 · CLAUDE.md] | 재료 · 정의 (2D 투영 등가원 ↔ 구 지름) · 상태 (분말 ↔ 압밀 침대) 다름 — 우리 ⌀1.0 µm 은 이 논문의 '서브 µm' 범위보다 위 |
| SE 모양 | 판상 (종횡비 6 → 3.14) · 구형 (93 nm) | 구 (DEM) · 연속체 (MPM) [우리] | DEM 구 가정의 반대 쪽 실물 — 모양은 합성 경로 변수 |
| SE σ | 1.1 · 1.5 × 10⁻⁴ S/cm (360 MPa 성형 · 온도 [미확인]) | σ₀ 보고 1.5 · 솔버 3.0 mS/cm (LPSCl · 펠릿값 CL-91) [우리] | 재료 다름 — 10–27 배 낮은 값 [카드 산술] · 대조 안 함 |
| σ ↔ 입경 | 같은 측정 안: 93 nm **1.5** > 227 nm **1.1 × 10⁻⁴** | σ_ionic 폼의 Cronau(r_SE) (출처 없는 모델 가정 · SELF-51) [우리] | 방향 반대 (§7-2) · 재료 · 상태 다름 → 반례 한 점 (판정 아님) |
| 기공 · 밀도 | 없음 | 랩 표준 순수 SE 10–13 % · 진밀도 1.64 g/cm³ (고정) [우리] | 나란히 놓을 숫자 없음 |
| 성형압 | 360 MPa (임피던스 셀) | 300 MPa (압밀 목표) [우리] | 값만 가깝다 · 측정 상태 미기재 |
| 크기비 · 틈 | 5 µm 조밀 충전 → 틈 ≈1.1 µm (p.1) | 크기비 12 : 4 : 1 (SE/AM_S 지름비 0.25) [우리] | 기하 규칙 (§7-3) |

### 7-2. ★ Cronau(r_SE) 가정과 같은 측정 안의 짝 [우리 산술 · 흐름 밖: σ_ionic 폼]
우리 σ_ionic 폼의 재료 인자 Cronau(r) = 0.33 + 0.32·σ(50(r−0.10)) + 0.25·σ(50(r−0.30)) + 0.10·σ(50(r−0.50)) (r 단위 µm · CLAUDE.md · **출처 없는 모델 가정** — 원장 SELF-51) 를 이 논문의 등가원 반지름에 대입하면:

| LPS | 등가원 (nm) | r (µm) | Cronau(r) [우리 산술] | σ [인쇄] |
|---|---|---|---|---|
| 석출 유래 | 93 | 0.0465 | **0.351** | **1.5 × 10⁻⁴** |
| 볼밀 유래 | 227 | 0.1135 | **0.542** | **1.1 × 10⁻⁴** |
| 원래 (인용) | 1382 | 0.691 | 1.000 | 2.0 × 10⁻⁴ [26] (다른 연구) |

- 같은 논문 · 같은 측정 안의 짝 (93 ↔ 227 nm) 에서 모형 비 0.351/0.542 = **0.65** 인데 실측 비는 1.5/1.1 = **1.36** — **방향이 반대**다.
- (볼밀 유래 ÷ 원래) 비 0.55 가 Cronau 비 0.54 와 숫자로 겹치는 것은 기준값이 **다른 연구 [26]** 이라 근거로 쓰지 않는다.
- ⛔ 한정: Li₃PS₄ (LPSCl 아님) · 크기 = 분말 1 차 입자 (펠릿 안 입계 크기 아님 · 360 MPa 에서 눌려 합쳐질 수 있다) · 응집 (Z-평균 6393 nm) · 펠릿 밀도 미보고 (기공이 다르면 σ 도 다르다) · 시료 둘 · 반복 [미확인].  ⇒ **Cronau(r) 폼 판정 근거가 아니다** — 재료가 다른 방향 반례 한 점으로만 기록한다 (폼 변경은 저자 결정).

### 7-3. ★ 사면체 틈 규칙 — '5 µm → 1.1 µm' [카드 산술 · 우리 산술 · 흐름 밖: 입도 설계]
- 원문: *"e.g., 5 μm sphere particles are closely packed, a void of approximately 1.1 μm is generated. A straightforward solution to this problem is filling the voids using smaller particles [13]"* (p.1).
- [카드 산술] 같은 구의 조밀 충전에서 **사면체 틈의 내접구 지름 = 0.2247·D** = 1.12 µm (원문 1.1 ✓) · 팔면체 틈 = 0.4142·D = 2.07 µm — 원문은 어느 틈인지 적지 않았다.
- [우리 산술 · 단분산 조밀 충전 가정 — 실제 침대는 무작위 · 다분산] 우리 크기비 12 : 4 : 1 (r_SE 0.5 µm 이면 지름 12 · 4 · 1 µm) 에서 SE/AM_S = 0.25 → AM_S (4 µm) 의 **사면체 틈 0.90 µm 보다 약간 크고** 팔면체 틈 1.66 µm 보다 작다 · AM_P (12 µm) 의 사면체 틈 2.70 µm 에는 들어간다 · 같은 AM_S (4 µm) 옆이면 코퍼스 ⌀3.0 µm SE 는 그 두 틈 (0.90 · 1.66 µm) 어디에도 안 들어간다 (코퍼스의 AM 크기는 케이스마다 다르다).  ⇒ 우리 Furnas dip (AM 75–85 wt% · 기하 충전 · DEM 소유) 의 크기비 논의에 쓸 **정성 규칙** — 값 근거 아님.

### 7-4. 크기 정의 → DEM 입력 (단계 0 · U1)
- 문헌 입경을 DEM 구 지름 · MPM 격자 해상도 (d_h/dx ≳ 3.5 · 지름당 셀 수 [우리]) 로 옮길 때 **정의 (레이저 회절 중앙값 (부피 / 개수 기준 [미확인]) · SEM 2D 등가원 평균 · DLS 강도 봉우리 · Z-평균) · 통계 (중앙 / 평균 / 봉우리) · 응집 여부 · 모양 (판상이면 두께)** 을 함께 받는다 — 이 논문 하나에 넷이 섞이고 그림 축까지 이름과 값이 다르다.

### 7-5. frame[5] — 어느 반쪽을 가졌나
- 이 논문 = **입력 쪽 (SE 분말의 크기 · 모양 · 응집을 공정으로 정함)** — DEM (수송 · 충전) 반쪽도 MPM (소성 · 형상) 반쪽도 아니다.  우리 침대의 SE 크기 · 모양 가정이 실물 공정에서 어떻게 정해지는지의 한 예.
- 없는 반쪽: 압밀 · 기공 · 접촉망 · 복합 양극 · 역학 · 탈압.

---

## 8. ★ 자세한 분석 — 우리 계획에 무엇을 주나
(이름 = 정독 지시서 3 절.  우리 값 = CLAUDE.md: DEM 18 배 연화 · E_eff 1.35 GPa · 순수 SE Heckel P_y 138 MPa / MPM E 1.53 GPa · σ_y 0.30 GPa · ν 0.49 / 랩 표준 = 순수 SE 300 MPa 기공 10–13 % · 진밀도 1.64 g/cm³ — 고정 · 판정 대상 아님.  이 논문 재료 = **Li₃PS₄ 분말 (CAM 없음)** — 우리 LPSCl + NCM 과 **재료 · 상태가 다르다**.)

| 이름 | 이 논문이 주는 것 | 못 주는 것 · 한정어 |
|---|---|---|
| **단계 0** (기공 연산자 · 판정 기준 결과 전 등록) | ★ 반면교사 둘 — ① **크기 정의 칸**: 한 논문에 크기 정의 넷 (회절 중앙값 · SEM 등가원 평균 · DLS 봉우리 · Z-평균) · 그림 9 가로축 = (π/4)·d² ↔ 축 이름 d² → 결과 전 대조 항목에 입경을 등록할 때 정의 · 통계 · 2D/3D 를 칸으로 ② **같은 숫자 다른 양** (0.34 ± 0.11 µm 두 번) · 캡션 ↔ 패널 어긋남 → 그림 값은 본문 · 표와 맞춘 뒤 쓴다 | 기공 · 밀도 · 압력별 값 0 건 |
| **단계 1** (3D 메모리 · 장 수) | 없음 | — |
| **단계 2** (2D MPM 코드 · 단위 시험) | 없음 | — |
| **단계 3** (2D 접촉 표현 비교) | 없음 | — |
| **단계 4** (3D 순수 SE · σ_y 하나를 실험 기공에 맞춤) | 없음 — 순수 SE 기공 · 항복 · 경도 값 없음 (정성 *"high deformability, softness, and ductility"* p.1 한 줄) | 맞춤 표적 아님 · 랩 표준 (10–13 % · 1.64) 과 나란히 놓을 숫자 없음 |
| **단계 5** (3D 복합 압밀) | 입도 설계 쪽 기하 규칙 하나 — 5 µm 조밀 충전 → 틈 ≈1.1 µm (= 사면체 틈 0.2247 D [카드 산술]) → 우리 SE/AM_S 0.25 의 위치 (§7-3) | 복합 · AM · 압밀 0 건 |
| **단계 6** (탈압 · 되돌아옴) | 없음 | 360 MPa 성형 뒤 상태 미기재 |
| **단계 7** (형상 · 피복 · 수송) | σ (Li₃PS₄ 펠릿 · 1.1 · 1.5 × 10⁻⁴ S/cm) — 재료 다름 · 흐름 밖 σ_ionic 폼의 Cronau(r) 방향 반례 한 점 (§7-2) | 우리 σ₀ (LPSCl 1.5 / 3.0 mS/cm) 대조 불가 · 온도 · 밀도 · 두께 [미확인] |
| **후보 D0** (지금 DEM) | SE 입력 (구 · r 0.5 / 1.5 µm) 과 실물 SE 분말의 거리: 판상 (종횡비 3–6) · 응집 (Z-평균 6393 nm) · 크기 정의 차이 — 구 지름 하나로 SE 를 두는 가정의 정성 한계 표지 | DEM 접촉 · 연화 · Heckel (E_eff 1.35 · P_y 138) 와 견줄 값 없음 |
| **후보 A′-0** (판 · 벽 · AM 자리 접촉 규칙) | 없음 | — |
| **후보 A · A′** (MPM 강체 AM · 입자별 속도장) | 없음 — MPM (E 1.53 · σ_y 0.30 · ν 0.49) 과 견줄 기계 값 없음 | — |
| **후보 B** (입자별 FE + 접촉) | 판상 SE (SEM 투영 길이 0.34 µm · 폭 129 nm · 두께 [미확인]) 를 입자별로 풀면 요소 크기는 가장 짧은 치수가 정한다 [카드 해석] | 값 · 계산 없음 |
| **후보 C** (큰 변형 접촉 DEM · MDR 류) | 없음 | — |
| **후보 C′** (항복 캡 탄소성 접촉 DEM) | 없음 | — |
| **후보 M0** (균질화 압밀 · 캡 소성 · Heckel) | 없음 | — |
| **U0–U6** | **U1** (해상도 = 지름당 셀 수) 쪽 경고: '지름' 의 정의를 먼저 정한다 — 판상 입자의 등가원 1.38 µm 는 짧은 축 (폭) 0.5 µm 를 감춘다 (원래 LPS · 두께 [미확인]) · 볼밀 유래는 폭 129 nm | U0 · U2–U6 없음 |
| **R1–R7** | **R6** (SE 형상) — 같은 Li₃PS₄ 가 원료에 따라 판 ↔ 구 (모양 = 공정 변수 · 측정 = 2D SEM) · **R3** (SE 입자 경계 기억) 쪽 정성 — 건조 중 1 차 입자 응집 (SI · 저자 해석) | R1 · R2 · R4 · R5 · R7 없음 |
| **결과 전 대조 항목** | (흐름 밖 · σ_ionic 폼) 같은 측정의 서브 µm Li₃PS₄ 짝 93 ↔ 227 nm → σ 1.5 ↔ 1.1 × 10⁻⁴ S/cm — 우리 폼이 주는 방향 (×0.65 [우리 산술]) 과 반대 · 맞추는 데 쓰지 않음 | 압밀 계획 쪽 대조 항목 없음 · 순수 SE 랩 표준과 같은 표에 넣지 않는다 |

- **재료 · 차원 · 조건 차이**: Li₃PS₄ (결정 다형 [미확인]) · 분말 (압밀 침대 아님) · 2D SEM 투영 크기 · 펠릿 360 MPa (밀도 · 온도 [미확인]) · 우리 = LPSCl + NCM · 3D DEM 구 / MPM 연속체 · 300 MPa.

## 9. 적용 인사이트 (행동)
1. **입경을 받을 때 정의 칸 (단계 0 · U1)**: 문헌 SE 입경은 '측정 (회절 · SEM · DLS) · 통계 (중앙 · 평균 · 봉우리) · 2D/3D · 응집 · 모양 (판상이면 두께)' 과 함께 적는다 — 이 논문은 한 편 안에 넷이 섞이고 그림 9 의 가로축 값이 이름과 다르다 ((π/4)·d²).
2. **사면체 틈 규칙 (흐름 밖: 입도 설계 · D0 침대 크기비)**: '5 µm 조밀 → 1.1 µm 틈' = 0.2247 D — 우리 12 : 4 : 1 의 SE/AM_S 0.25 는 사면체 틈 한계 바로 위 (단분산 가정) [우리 산술] · 크기비를 바꾸는 탐색에서 0.2247 · 0.4142 를 기준선으로 그린다.
3. **Cronau(r) 반례 기록 (흐름 밖: σ_ionic 폼 · SELF-51)**: 같은 측정의 서브 µm Li₃PS₄ 두 점이 폼의 방향과 반대 — 재료가 다른 한 점으로 기록만 하고 폼은 그대로 (변경 = 저자 결정).
4. **2 차 인용 다시 확인**: lei2026 카드의 '1.32 µm' · 'Li₂S 크기와 선형' · 'Narrow' 는 원문 (1382 nm · d² 와 선형 · 분포 폭 판정 없음) 과 다르다 — 리뷰를 거친 값은 원 카드에서 다시 본다.
5. **SE 모양 표지**: 같은 조성의 SE 가 공정에 따라 판 (종횡비 6 → 3) ↔ 구로 바뀐다 — DEM 구 입력에 문헌 '입경' 을 옮길 때 모양 표지를 함께 단다.

## 10. 인용 가능 문장 (deck/paper용 — 표지 그대로)
- "Pre-treating the Li₂S precursor — wet planetary milling (laser-diffraction median ≈8 → 1.58 µm at 600 rpm) or dissolution–precipitation from ethanol (0.34 µm) — reduced liquid-phase-shaken Li₃PS₄ from plate-like particles of ≈1.4 µm equivalent-circle diameter (literature dimensions) to 227 nm (plates) and 93 nm (spheres), with 360 MPa pellet conductivities of 1.1 × 10⁻⁴ and 1.5 × 10⁻⁴ S cm⁻¹ (measurement temperature not stated) (Ohsaki et al., *Powder Technol.* 387 (2021) 415–420)."
- 국문 (한정어와 함께): *"Li₃PS₄ 액상 진탕 합성에서 원료 Li₂S 를 먼저 작게 하면 SE 를 분쇄하지 않고도 SEM 등가원 지름 227 · 93 nm 의 LPS 를 얻었고 (Ohsaki 2021 · 분말 · 응집 있음), 360 MPa 펠릿 σ 는 1.1 · 1.5 × 10⁻⁴ S/cm 였다 (측정 온도 미기재 · LPSCl 아님) — 그 논문의 'LPS 크기 ∝ (Li₂S 크기)²' 는 다섯 점 · 큰 오차 막대의 관계이고 그림 가로축 값은 (π/4)·d² 다."*

## 11. 주의/한계 (over-claim 방지)
**원문이 스스로 적은 한계**: 합성 중 물리화학 반응의 세부가 *"not been elucidated yet"* (p.5) · 볼밀 측정에 응집이 섞였을 가능성 (p.3) · 레이저 회절로 LPS 분포를 못 잼 (p.3) · SEM 초점 흐림 (p.5) · 200 °C Li₂S 의 11° 봉우리 귀속 *"uncertain"* (p.4).
**카드가 본 한계**
1. **재료 = Li₃PS₄** — LPSCl 입도 설계 · σ_grain 에 값으로 옮기지 않는다.
2. **크기 = 분말 1 차 입자 2D 투영** — 펠릿 안 입자 · 입계 크기가 아니다 · 응집 (DLS PdI 1.000 · Z-평균 6393 nm · 장비 품질 경고).
3. **σ 의 측정 조건 결손** — 온도 · 두께 · 지름 · 밀도 · 전극 · 측정 중 압력 · 회로 [미확인] · Nyquist 최저점 비 1.77 ↔ σ 비 1.36 불일치 [카드 산술] · σ 는 두 시료뿐 · 원래 LPS σ 는 인용 [26].
4. **그림 9 의 '선형'** — 점 다섯 · 오차 막대 큼 · 가로축 정의 어긋남 · d-선형이 더 잘 맞음 [카드 산술].
5. **'가장 작은 보고값'** (p.5) 은 저자 주장 — 비교 목록 없음.
6. 반복 · 수율 · 통계 정의 (± = SD?) [미확인] · 기공 · 밀도 · 기계 · 전극 · 셀 0 건.
7. 원문 안 어긋남 (§3-7): 캡션 ↔ 패널 · 축 이름 ↔ 값 · 같은 숫자 두 양 · 인용 번호.

## 12. 참고문헌 — 우리가 더 볼 것 (원문 목록 서지 그대로 + 이유 한 줄)
| 번호 | 서지 (원문 목록 그대로) | 왜 |
|---|---|---|
| [24] | N.H.H. Phuc, K. Morikawa, T. Mitsuhiro, H. Muto, A. Matsuda, Synthesis of plate-like Li3PS4 solid electrolyte via liquid-phase shaking for all-solid-state lithium batteries, Ionics 23 (2017) 2061–2067. | ★ 원래 (판상 ≈3 µm × 500 nm) LPS 와 LS 절차의 원전 · `kawaguchi2023_…` ref 30 · 카드 없음 |
| [26] | S. Choi, S. Lee, J. Park, W.T. Nichols, D. Shin, Facile synthesis of Li2S-P2S5 glass-ceramics electrolyte with micron range particles for all-solid-state batteries via a low-temperature solution technique (LTST), Appl. Surf. Sci. 444 (2018) 10–14. | ★ 표 1 원래 LPS σ 2.0 × 10⁻⁴ 의 출처 (그림 2 의 LS 인용도 [26]) — 측정 조건 확인용 · 카드 없음 |
| [29] | N.H.H. Phuc, K. Morikawa, M. Totani, H. Muto, A. Matsuda, Chemical synthesis of Li3PS4 precursor suspension by liquid-phase shaking, Solid State Ionics 285 (2016) 2–5. | ★ DMC 용매 100–500 nm LPS · 6.4 × 10⁻⁶ S cm⁻¹ — 서브 µm 인데 σ 가 낮은 반대 사례 (σ ↔ 입경 · 공정) · 카드 없음 |
| [30] | N.H.H. Phuc, A. Matsuda, Liquid phase synthesis of a Li3PS4 solid electrolyte precursor, in: J.C. Taylor (Ed.), Advances in Chemistry Research, vol. 422018, 2021, pp. 261–272. | 표면 반응장 가설 (그림 1) 의 출처 (목록의 권 표기 그대로) |
| [31] | M. Eom, S. Son, C. Park, S. Noh, W.T. Nichols, D. Shin, High performance all-solid-state lithium-sulfur battery using a Li2S-VGCF nanocomposite, Electrochim. Acta 230 (2017) 279–284. | 용해–석출 Li₂S 절차의 출처 |
| [14] | Ö.U. Kudu, T. Famprikis, B. Fleutot, M.-D. Braida, T. Le Mercier, M.S. Islam, C. Masquelier, A review of structural properties and synthesis methods of solid electrolyte materials in the Li2S −P2S5 binary system, J. Power Sources 407 (2018) 31–43. | LPS σ 10⁻⁶–10⁻⁴ (RT) 범위의 출처 |
| [32] | K. Homma, M. Yonemura, T. Kobayashi, M. Nagao, M. Hirayama, R. Kanno, Crystal structure and phase transitions of the lithium ionic conductor Li3PS4, Solid State Ionics 182 (2011) 53–58. | 그림 7 분석 패턴 (결정 다형 확인용) |
| [13] | A. Sakuda, T. Takeuchi, H. Kobayashi, Electrode morphology in all-solid-state lithium secondary batteries consisting of LiNi1/3Co1/3Mn1/3O2 and Li2S-P2S5 solid electrolytes, Solid State Ionics 285 (2016) 112–117. | "작은 입자로 틈을 채운다" 의 근거 — 정본 카드 있음 (`sakuda2016_se_particle_size_electrode_morphology_ncm111_li2s_p2s5_cracking`) |
| [10] · [11] · [12] | Kawaguchi 2017 (Powder Technol. 305) · Kawaguchi 2018 (Powder Technol. 323) · Nakamura 2020 (J. Power Sources 448) | 같은 그룹 건식 코팅 — 정본 카드 있음 (`kawaguchi2017_dry_coating_parametric_na2so4_model_se` · `kawaguchi2018_dry_coating_model_se_particle_powtec` · `nakamura2020_dry_coating_ncm_li3ps4_core_shell`) |

## 13. [미확인] 목록 (본문 6 쪽 + SI 3 쪽 전수에 없음)
1. σ 측정 온도 · 펠릿 질량 · 지름 · 두께 · 밀도 (기공) · 전극 재료 · 측정 중 압력 유지 여부 · 등가 회로 모형.
2. Li₃PS₄ 결정 다형 (β 등) · 진밀도.
3. 볼 지름 (볼밀 · 진탕) · 진탕기 기종 · 500 °C 가열 분위기 · 에탄올 용액 부피 · 수율.
4. 레이저 회절의 기준 (부피 / 개수) · 분산 조건.
5. BET 비표면적 (저자의 '비표면적 증가' 는 SEM 근거).
6. 그림 9 에만 있는 200 · 400 · 800 rpm 유래 LPS 의 모양 · 치수 · σ.
7. 원래 LPS σ 2.0 × 10⁻⁴ 의 측정 조건 ([26] 인용뿐).
8. 그림 8 캡션 (세 패널) ↔ 그림 (두 패널) — 어느 쪽이 원래 판인지.
9. 그림 9 가로축에 (π/4)·d² 를 쓴 이유 (축 이름 d²).
10. ± 의 통계 정의 (SD 로 보임) · 반복 수.

## 원문 대조 기록 (이 카드 작성 중 직접 확인한 것 · 2026-11-22)
- 본문 6 쪽 + SI 3 쪽을 글자 층 추출 + 그림 · 표 · 근거 문단 렌더로 읽음.  서지 = 본문 첫 쪽 (제목 · 저자 다섯 · 소속 · 교신 ⁎ Watano · 접수 · 수정 · 수락 · 온라인 · DOI · 쪽 머리 "Powder Technology 387 (2021) 415–420") · SI 첫 쪽 = 같은 제목 · 저자.  원문 낱말 셈: DEM · discrete · simulation · plastic · porosity = 0 · MPa = 360 MPa (p.3) 한 곳.
- 그림 크롭 **41 장** = 도구 13 (그림 1–11 · SI 그림 S1–S2) + 손 28 (표 1 · 패널 8 · 근거 문단 19 · 식 0 — 번호 식 · 인라인 식 없음).  다시 자름 **10**: fig_2 (흐름도 위 절반 빠짐) · fig_11 (오른쪽 끝이 'LPS' 글자에 닿음) · fig_3 · 4 · 5 · 6 · 7 · 8 · 10 · S2 (좌우 여백 24–32 pt ↔ 위아래 6 pt 로 고르지 않음).  표 1 은 도구가 '영역 없음' 으로 뺐다 → 손 크롭.  근거 문단 셋은 이웃 줄 글자 윗부분이 섞여 다시 렌더 (txt_p4p5_original… · txt_p5_nano… · txt_p5_table1…).  41 장 전부 Read (한 장 또는 점검 몽타주) 로 열어 확인.  `figures.json` 의 `recrop` · `auto_bbox` · `manual_crop` · `note_manual`.
- 판독: digitized.csv 23 행 — 그림 4b 다섯 점이 인쇄값 8 · 3.13 · 1.58 µm 재현 · 그림 9 의 93 · 227 nm 와 오차 막대 ±34 · ±68 재현 · 그림 9 가로축 = (π/4)·d² (다섯 점 ≤ 2 px).
- 2 차 인용 대조: 정본 카드 kawaguchi2023 (L47 · L61 · L291) · yano2026 (L412) · lei2026 (L58 · L72 · L170 · L286) — 고치지 않았다 (카드 문제 = 정독 출력 batch_137 의 "카드 문제" 절).
- 정본 litdb 중복 확인: `litdb/papers/` 파일 목록 (605 장 · `git ls-tree`) + DOI (`powtec.2021.04.050`) · "387 (2021) 415" · 제목 낱말 ("Size control of sulfide" · "liquid-phase synthesis") · 저자 (Ohsaki · Hatada) grep — 카드 없음 (인용만: kawaguchi2023 · yano2026 · lei2026) · 같은 제1 저자 · 같은 해 카드 없음 (2026-11-22).

## 🔗 관련 카드
- 같은 그룹 (오사카): `kawaguchi2023_doe_electrode_fabrication_dry_coated_ncm_lps` (이 논문 LPS 를 쓴 코팅 DOE) · `nakamura2020_dry_coating_ncm_li3ps4_core_shell` · `kawaguchi2017_dry_coating_parametric_na2so4_model_se` · `kawaguchi2018_dry_coating_model_se_particle_powtec` · `hayakawa2023_dry_coated_composite_particles_conductive_additives_ab_vgcf` · `yano2023_eepa_bimodal_size_plasticity_compression_dem` · `yano2024_eepa_binary_mixture_plasticity_compression_dem` · `yano2026_se_psd_width_ionic_tortuosity_dem`.
- SE 입도 · 합성: `calpa2019_small_li7p3s11_liquid_phase_composite_cathode` · `cronau2022_wet_milling_particle_size_ionic_conductivity` · `lin2025_submicron_lpscl_cathode_li_kinetics` · `warren2026_liquid_phase_thiophosphate_lpscl_synthesis` · `sakuda2016_se_particle_size_electrode_morphology_ncm111_li2s_p2s5_cracking` · `lei2026_se_particle_size_effects_review`.

## 🗨️ Q&A 로그
<!-- "Q&A 작성해줘" 트리거 시 직전 질문/답 누적 -->
