Repository: yonghoon7153-source/Yonghoon-DEM-DFT

# 📚 LITDB — 문헌 단일 시스템 (**SE·DFT 축 + DEM·MPM 축, 두 트랙**)

> **앞으로 논문은 여기서만 본다.** 여러 곳(db/literature, kb/papers, db/properties, Excel)에 흩어진 문헌을 한 곳에서 생각·참고·비교하기 위한 통합 MD 시스템.

## 왜 트랙이 둘인가
`INDEX.md` 는 argyrodite 전해질 축이라 접촉역학·MPM·건식전극 digest 가 들어갈 자리가
없다. 그래서 한때 64편이 **어느 인덱스에도 없었다**(open_items #7). 축을 나눠 그 구멍을
닫았고, 한 분모로 세면 “159편 중 98편 미언급” 같은 **가짜 미결**이 나온다
(`comparison_vs_ours.md:8`). 분리는 실측 근거가 있는 결정이다 — 합치지 말 것.

⚠ 이 표의 **편수는 적지 않는다.** 손으로 쓴 수는 반드시 낡는다(README 자신이 세 번 틀렸다).
현재값은 `python3 tools/litdb/build_index.py --check` 로 본다.

File: litdb/papers/onoda1990_random_loose_packing_uniform_spheres_dilatancy_onset.md
<!-- digest 표준 양식 확장 (paper-level STANDALONE). ★ = 사용자가 특히 원한 항목. 깊이 기준 = bazzoun2026_dem_fem_rnm_ionic.md ·
     본 카드 = kollenda2024_time_sensitivity_calendered_electrode_springback_storage.md (절 번호 체계 · 머리 요약 상자 · 그림 표 꼴) ·
     형식 이웃 (스캔 고전) = grey1969_hausner_ratio_metal_powders.md · arzt1982_particle_coordination_densification_spheres.md · mcgeary1961_bimodal_sphere_packing.md.
     원문 = 4 쪽 스캔 (쪽마다 5060 × 6898 px 1-bit 이미지 한 장 + OCR 글자 층) · SI 없음.  쪽 표기 = 학술지 인쇄 쪽 p.2727–2730 (PDF n 쪽 = 인쇄 2726 + n).
     판독 규약: OCR 층은 깨진 곳이 있어 (예: 캡션의 'curve B' → 'curve 8') 쓰지 않았다 — 본문 · 숫자 · 인용문 · 참고문헌은 전부 쪽 렌더 (100 dpi 전쪽 + 220–260 dpi 단 조각) 에서 읽었다.
     값 표지: [인쇄] = 본문 · 캡션에 글자로 적힌 값 · [판독] = 그림 1 에서 읽은 값 — 원 스캔 (≈600 dpi) 의 화소에서 네 변 눈금으로 축을 맞추고 (눈금 잔차 ≤ 1.2 px = η 0.00007)
     꺾은선 꼭짓점 (선분 직선 맞춤 rms ≤ 0.9 px) 과 오차 막대 끝 가로획을 읽었다 (재현 = litdb/figures/<slug>/digitized.csv 24 행 · 읽기 불확도 ≈ ±0.0002) ·
     [카드 산술] = 인쇄 · 판독 값으로 이 카드가 계산한 값 (식 병기) · [카드 추론] = 이 카드의 해석 · [미확인] = 원문 (4 쪽 전수) 에 없음. -->
# 균일 구의 무작위 느슨 충전 (RLP) 은 유효 중력이 0 으로 갈 때 충전율 0.555 ± 0.005 까지 내려간다 — 유리 구 250 ± 20 µm 를 밀도를 맞춘 액체 (di-iodomethane + toluene) 속에 가라앉혀 유효 중력 Δg 를 바꾸고 0 으로 외삽 · 같은 충전율에서 전단 팽창 (dilatancy) 이 시작된다 (전단 셀 0.550 ± 0.006 → 벽 보정 0.555 ± 0.006) · '0.60' 은 이 논문의 결론이 아니라 인용한 Scott 의 값 (용기에 살살 굴려 넣은 구) · 인력이 있는 입자는 정의에서 제외 — Onoda · Liniger (Phys. Rev. Lett. 64, 1990)

> slug `onoda1990_random_loose_packing_uniform_spheres_dilatancy_onset` · DOI `[미확인]` (쪽에 인쇄 없음 · PDF 메타데이터 keywords 칸에만 `doi:10.1103/PhysRevLett.64.2727`) · type `experiment (uniform glass spheres 250 µm — packing fraction vs effective gravity by settling in density-matched liquids; concentric-cylinder shear cell for the dilatancy onset; pore-liquid-pressure probe; cone-and-plate rheometry — no simulation, no numbered equations, rigid cohesionless spheres under own weight only)` · PDF `04e0e1fd-60._Random_loose_packings_of_uniform_spheres_and_the_dilatancy_onset.pdf` · digested `2026-11-12` · status ✅
>
> **원제**: *Random Loose Packings of Uniform Spheres and the Dilatancy Onset* [인쇄 p.2727]
> **저자**: **George Y. Onoda** · **Eric G. Liniger** — IBM Research Division, Thomas J. Watson Research Center, Yorktown Heights, New York 10598 · *Physical Review Letters* **64** (22), 28 May 1990, 2727–2730 · 접수 1990-02-12 · PACS 81.20.Ev, 46.10.+z, 64.70.Pf · © 1990 The American Physical Society · 사의: J. Casey (원뿔-평판 레오미터 실험 수행) · T. Shaw [인쇄 p.2727 · p.2729].  교신 저자 표시 · 연구비 문구 없음.
> **이웃 카드 (링크만)**: [`alizadeh2018_dem_adhesion_calibration_segregation_heap`](alizadeh2018_dem_adhesion_calibration_segregation_heap.md) (이 논문을 참고 [49] 로 인용 — "CoV_r 의 0.6" · 대조 §0-1) · [`mcgeary1961_bimodal_sphere_packing`](mcgeary1961_bimodal_sphere_packing.md) (같은 축의 조밀 끝: 단일 크기 진동 충전 62.5 %) · [`arzt1982_particle_coordination_densification_spheres`](arzt1982_particle_coordination_densification_spheres.md) (무작위 조밀 충전 D₀ 0.64 에서 출발하는 치밀화 기하) · [`faka2026_particle_size_consolidation_strain_lpscl`](faka2026_particle_size_consolidation_strain_lpscl.md) (실제 Li₆PS₅Cl 가루의 저압 상대밀도 — 이 논문의 구 값과 나란히 놓을 자료).
> **판독 원자료**: `litdb/figures/onoda1990_random_loose_packing_uniform_spheres_dilatancy_onset/digitized.csv` (24 행 — Fig 1 의 두 곡선 × 네 점 × (꺾은선 꼭짓점 · 막대 위 끝 · 아래 끝)) · 크롭 31 장 (도구 1 = Fig 1 → 손으로 다시 자름 + 손 크롭 30 = 그림 + 캡션 1 · 확대 1 · 근거 문단 19 · 인라인 값 문장 5 · 쪽 전체 4) — `figures.json`.  **번호 붙은 식 · 따로 조판된 식 없음** (본문 안 수치 문장뿐) — 식 크롭 0.

---

## 0. 결론 먼저 — 우리 질문에 대한 답

**한 문장**: 지름 **250 ± 20 µm · 비중 2.46 의 유리 구** (Mo-Sci · 표면 인력을 무시할 만큼 굵은 구) 를 밀도를 구에 맞춘 액체 (di-iodomethane 64 % + toluene 36 %) 에 담가 **유효 중력 Δg** 를 줄여 가며 500-ml 눈금 실린더 안에 살살 가라앉힌 충전율을 재고 Δg = 0 으로 외삽하면 **η_RLP(g → 0) = 0.555 ± 0.005** 이고, 동심 원통 전단 셀에서 전단으로 부푼 뒤의 충전율도 Δg → 0 에서 **0.550 ± 0.006 (벽 효과 약 1 % 보정 뒤 0.555 ± 0.006)** 이라 — 저자는 "하중을 지지할 수 있는 가장 느슨한 무작위 충전 = 강성 퍼콜레이션 문턱 = 전단 팽창 (dilatancy) 이 시작되는 충전율" 이 한 값이라고 맺는다.  ⛔ **이 값은 자중 (그것도 부력으로 줄인) 만 걸린 단단한 · 무점착 · 균일 구의 값**이다 — 저자가 정의에서 **인력이 있는 입자를 명시적으로 뺐다** (p.2727) · 압력 · 소성 · 계산은 없다.

| 우리 질문 | 이 논문이 주는 것 | 표지 · 쪽 |
|---|---|---|
| ① 무엇을 (구 재료 · 지름 · 상태) | **유리 구** (공급 Mo-Sci Corp., Rolla, MO) 지름 **250 ± 20 µm** · 비중 **2.46** · *"coarse enough for interparticle forces (e.g., van der Waals force) to be negligible compared with inertial forces so that aggregation effects are not present"* · 액체 속 (침강) 또는 마른 상태 (전단 셀) · 걸린 힘 = 자중 (부력으로 줄임) 과 벽 반력뿐 · 온도 · 마찰 계수 · 구형도 · 표면 거칠기 = 없음 | [인쇄] p.2728 · 참고 10 · [미확인] |
| ② ★ 0.555 ± 0.005 를 어떻게 쟀나 | 액체 밀도를 바꿔 (**64 % di-iodomethane + 36 % toluene = 중립 부력** · toluene 을 늘리면 가벼워짐 · 더 큰 Δg 는 isopropyl alcohol · 물) 구를 **500-ml 눈금 실린더** (실린더 지름 : 구 지름 = **200 : 1** → 지름 50 mm [카드 산술]) 안에 *"settle gently"* → 충전율 η vs Δg (Fig 1 곡선 A · 네 점) → *"Extrapolating these data to Δg = 0 gives η_RLP(g → 0) = 0.555 ± 0.005"* — **외삽 식 · 맞춤 방법 · 반복 수 · 부피 읽는 법은 없다**.  판독하면 가장 왼쪽 점이 이미 Δg ≈ 0.010 · η 0.5550 이라 외삽 거리가 거의 0 이다 | [인쇄] p.2728 · [판독] Fig 1 · [미확인] |
| ③ ★ 팽창 시작 (dilatancy onset) | 정의 = *"The density at which the dilatancy effect disappears"* (p.2727).  측정 = **동심 원통 전단 셀** (안쪽 거칠게 한 Al 봉 Ø3.5 cm 회전 · 바깥 투명 아크릴 안지름 4.0 cm 고정 · **간극 0.25 cm = 구 지름의 10 배** · 길이 20 cm · 재료 높이 ~10 cm · 0–300 rpm) 에서 재료가 솟는 높이 → 부피가 0–150 rpm 에서 늘고 그 위에서 일정 → 그 **한계 부피**로 η.  마른 구 (초기 0.61–0.63) 는 모두 **0.59** 로 부풀고, 액체 속은 Δg 에 따라 변해 (곡선 B) **Δg → 0 에서 0.550 ± 0.006** → 벽 효과 (R = 10 에서 약 1 % 낮게) 보정 → **0.555 ± 0.006** | [인쇄] p.2728–2729 |
| ④ '0.555–0.645 범위' 는 무엇인가 | 충전율 범위가 아니라 **단단한 구 유리 전이가 있을 수 있는 범위** 라는 추측이다: 초록 *"a hard-sphere glass transition could exist in the packing fraction range of 0.555 to 0.645"* ↔ 결론 *"would occur in the range 0.555 > η > 0.635"* — **위 끝이 0.645 ↔ 0.635 로 다르고 결론의 부등호는 뒤집혀 인쇄**됐다 (같은 논문의 RCP = 0.635 ± 0.005).  안정한 무작위 충전의 범위로 읽으려면 **0.555 (RLP, g → 0) – 0.635 ± 0.005 (RCP · 인용)** | [인쇄] p.2727 · p.2729 · §3-5 |
| ⑤ ★ alizadeh2018 의 "0.6" 은 이 논문의 값인가 | **인용값으로만 있다** — *"The value of η_RLP = 0.60 was obtained³ by rolling spheres gently into a container, without shaking"* · Scott [3] 의 하한 0.60 · 여러 방법의 범위 *"0.56 < η < 0.60"* (모두 p.2727 서론).  이 논문 **자신의 결론값은 0.555 ± 0.005** 이고, Fig 1 곡선 A 의 **Δg ≈ 1.00 점 (부력이 없는 보통 중력으로 읽힌다 [카드 추론])** 은 **0.5975 (막대 0.595–0.600)** [판독] 로 0.60 과 맞는다.  ⇒ 0.6 의 1 차 출처는 **Scott 1960** 이고 이 논문은 '그보다 느슨한 안정 충전이 있다' 는 쪽의 논문 | [인쇄] p.2727 · [판독] · §0-1 |
| ⑥ 우리 순수 SE 가루의 출발 충전율과 견줄 수 있나 | **구 DEM · MPM 의 이상화 (단분산 · 무점착 · 마찰 구) 와는 견줄 수 있고 실제 가루와는 견줄 수 없다** — 저자 문장: *"If spheres are strongly bonded, very loose, stable structures are possible, due to linear chains and diffusion-limited–like aggregates"* (p.2727).  무게 대비 표면력 비는 지름 1 µm · 밀도 1.64 g/cm³ 입자가 이 유리 구의 약 9 × 10⁴ 배 [카드 산술 · §3-4] | [인쇄] · [카드 산술] |
| ⑦ 그림 값 | Fig 1 [판독]: 곡선 A (침강) Δg ≈ 0.010 · 0.300 · 0.699 · 1.000 에서 η = **0.5550 · 0.5590 · 0.5690 · 0.5975** · 곡선 B (전단 셀) **0.5499 · 0.5520 · 0.5610 · 0.5869** · A − B = 0.9 · 1.3 · 1.4 · 1.8 % [카드 산술] · 막대 끝은 0.001 단위 값에 놓이고 선 꼭짓점에 대해 비대칭인 곳이 있다 | §3-3 · digitized.csv |
| ⑧ 저자가 둔 전제 · 한계 | 인력 있는 입자 제외 · RLP 는 *"No clear definition exists"* → '외부 하중을 지지할 수 있는 가장 느슨한 충전' 으로 **새로 정의** · 전단 셀 값은 벽 효과 보정 (인용 [4] 의 1 %) 에 의존 · 간극 액압 · 전단 농화는 *"Preliminary evidence"* · *"a few experiments"* · 탐침 검출 한계 아래는 배제 못 함 | [인쇄] p.2727–2729 |
| ⑨ 모델 · 식 | **없음** — 계산 없음 · 번호 붙은 식 없음.  개념 틀 = 강성 퍼콜레이션 [7] · 임계 상태 토질역학 [9] (전단 저항 ∝ 정수압 · 비례 상수가 밀도와 함께 증가 → 팽창 시작에서 0) | §4-3 |

⛔ **한정어 (떼지 말 것)**: ① **유리 구 · 250 µm · 균일 (±8 %) · 단단함 · 무점착** — 불규칙 · 점착 · µm 가루가 아니다 ② **자중뿐** (그것도 부력으로 줄임) — 가압 · 소성 · 탈압 없음 ③ 곡선 A 는 **액체 속 침강** (액체가 바뀌면 점성 · 윤활 · 침강 속도도 함께 변할 수 있다 [카드 추론] — 원문은 Δg 만 변수로 본다) ④ 0.555 는 **네 점짜리 곡선의 외삽** (방법 미서술) 이고 ± 의 뜻도 미서술 ⑤ 전단 셀의 '= RLP' 일치는 **인용값 1 % 벽 보정**을 넣은 뒤의 일치 ⑥ **Δg 축의 단위 · 정의식 · 점마다의 액체가 인쇄돼 있지 않다** ⑦ 마찰 계수 미상 (RLP 는 마찰에 따라 달라질 수 있는 양인데 원문은 다루지 않는다 [카드 추론]).
⇒ **절대값 전이**: 우리 재료 (LPSCl · NCM) 의 출발 충전율 값으로 **옮기지 않는다**.  **전이 가능한 것** = (i) 단분산 · 무점착 · 마찰 구를 붓는 계산의 출발 충전율이 놓여야 할 띠 **0.555 (구속 → 0) – ≈0.60 (Δg ≈ 1 · 부력 없음으로 읽힘) – 0.635 ± 0.005 (RCP · 인용)** (ii) '가장 느슨한 안정 충전은 구속력의 함수이고 그 극한이 하중 지지 망의 문턱' 이라는 정의 — 재밍 충전율 φJ 를 등록할 때의 꼴 (iii) 인력 · 결합이 있으면 이 하한 아래의 느슨한 구조가 안정하다는 원저자 문장 (iv) 벽 효과의 크기 감각 (용기 폭 / 입자 지름 200 = 무시 · 10 = 약 1 % 낮음).

---

## 0-1. ★ 고른 의도 대조 (후보 표 N-60 의 '왜' 칸)

의도 원문: *"단계 4 (출발 침대 충전율 대조 · 근거 약함) — 카드는 "CoV_r 의 0.6 출처" (믹서 지표) 로만 씀 · 제목이 균일 구의 무작위 느슨 충전 (종합 · 조수 판단)"* · 가리킨 카드 = `alizadeh2018_dem_adhesion_calibration_segregation_heap` (L131 · L280) · 프롬프트 ★ 목록 (0.6 이 원문에 있는지 · 무엇의 값인지 · 0.555 ± 0.005 의 측정법 = 밀도 맞춘 액체 · 유효 중력 Δg · 구 재료 · 지름 · 외삽 · 팽창 시작 · 0.555–0.645 범위 · 균일 유리 구 값의 한계).

| 의도의 문장 | 판정 | 원문 위치 · 값 · 측정 조건 |
|---|---|---|
| "단계 4 (출발 침대 충전율 대조)" | **일부** | 준다: 단단한 · 무점착 · 균일 구가 **자중만으로** 서는 충전율 — η_RLP(g → 0) **0.555 ± 0.005** [인쇄 p.2727 · p.2728 · p.2729] · Δg ≈ 1.00 (부력 없는 보통 중력으로 읽힘) **0.5975** [판독 Fig 1 A] · RCP **0.635 ± 0.005** [인쇄 p.2727 · 인용 [4]].  조건 = 유리 구 250 ± 20 µm · 비중 2.46 · 액체 속 침강 (500-ml 실린더 · 지름비 200) · 하중 없음 · 온도 [미확인].  못 준다: 황화물 · 불규칙 · 점착 가루의 값 · 압력 아래 값.  진밀도 기준 = 해당 없음 (충전율 = 구 부피 / 층 부피라 분모 선택 문제가 없다) |
| "근거 약함" | **맞다 (원문이 직접 말한다)** | *"Important for the concept of an RLP is the exclusion of cases where attractive forces exist between spheres, as with colloids."* [인쇄 p.2727] — 우리 SE 가루 (µm · 점착) 는 이 정의의 **밖**이다.  구 DEM · MPM 의 '단분산 무점착 구 붓기' 에 대해서만 대조 근거가 된다 |
| "카드는 'CoV_r 의 0.6 출처' (믹서 지표) 로만 씀" | **일부 (값은 있으나 이 논문의 값이 아니다)** | '0.60' 이 인쇄된 곳 = p.2727 서론 세 군데: ① Scott [3] *"with an upper limit of 0.63 and a lower limit of 0.60"* ② *"The value of η_RLP = 0.60 was obtained³ by rolling spheres gently into a container, without shaking"* ③ *"Values obtained by different methods fall in a range of 0.56 < η < 0.60, suggesting that stable structures may be possible below the limit given by Scott"*.  이 논문 자신의 측정 가운데 0.60 에 해당하는 것 = Fig 1 곡선 A 의 Δg ≈ 1.00 점 **0.5975 (막대 0.5951–0.6000)** [판독] — 본문에 숫자로는 안 적혔다.  이 논문의 주장은 **0.555 ± 0.005** |
| "제목이 균일 구의 무작위 느슨 충전" | **채움** | 제목 [인쇄 p.2727] · 구 = 유리 250 ± 20 µm (±8 % [카드 산술]) [인쇄 p.2728] |
| (프롬프트) "0.555 ± 0.005 · 재는 방법 (밀도 맞춘 액체 · 유효 중력 Δg) · 구 재료 · 지름 · 외삽 방법" | **채움 (외삽 방법만 일부)** | 방법 · 재료 · 지름 = §0 ② · §4-1 · §4-2 (p.2728).  외삽 = 한 문장뿐 (*"Extrapolating these data to Δg = 0 gives …"*) — 식 · 맞춤 꼴 · 가중 없음 [미확인].  판독값으로 다시 해 보면 첫 두 점 직선 0.5548 · 네 점 직선 0.5498 · 네 점 2 차 0.5564 [카드 산술] — 인쇄된 ±0.005 는 이 맞춤 꼴 사이의 폭과 같은 크기다 |
| (프롬프트) "팽창 (dilatancy) 시작" | **채움** | 정의 p.2727 · 장치 · 절차 p.2728 · 값 0.550 ± 0.006 (보정 전) [인쇄 p.2728] · 0.555 ± 0.006 (벽 보정) [인쇄 p.2729] · 마른 구 0.61–0.63 → 0.59 [인쇄 p.2728] |
| (프롬프트) "0.555–0.645 범위" | **일부 (뜻이 다르고 원문 안에서 어긋난다)** | 초록 *"range of 0.555 to 0.645"* [인쇄 p.2727] = 유리 전이가 있을 수 있는 범위 · 결론은 *"0.555 > η > 0.635"* [인쇄 p.2729] — §3-5 |
| (프롬프트) "균일 유리 구의 값 — 우리 순수 SE 가루와 견줄 때의 한계" | **채움** | 머리 요약 한정어 · §7 · §8 |

**2 차 인용 대조 (카드 문제 — 고치지 않음)**:
- `alizadeh2018_dem_adhesion_calibration_segregation_heap` **L131**: *"N = 칸에 들어갈 같은 크기 · 모양 EP 수 = 칸 부피 × **0.6** (느슨한 충전, Onoda–Liniger) ÷ EP 부피"* · **L280**: *"CoV_r 의 0.6 출처 — 카드 없음"*.  (a) 값 0.60 은 이 논문에 **인쇄돼 있다** — 다만 **Scott [3] 의 값을 옮긴 것**이고 (p.2727), 이 논문이 새로 낸 값은 **0.555 ± 0.005** 다 → '0.6 의 출처 = Onoda–Liniger' 는 **한 다리 건넌 인용**이다 (1 차 = G. D. Scott, Nature (London) 188, 908 (1960) — 정본 카드 없음 · §12).  (b) 0.60 은 **균일한 구를 용기에 살살 굴려 넣은 (흔들지 않은)** 충전율이다 — Alizadeh 의 EP 과립 (XRT 로 만든 구 뭉치 · 코팅으로 점착) 에 그대로 쓴 것은 그 논문의 가정이다.  (c) Alizadeh 원문이 [49] 를 어떤 문장으로 인용했는지는 이 작업에서 볼 수 없다 (inbox 에 그 PDF 없음) [미확인].  (d) 민감도: CoV_r ∝ 1/√N ∝ 1/√η 이므로 0.60 대신 0.555 를 넣어도 CoV_r 은 **+4.0 %** (S_n 은 −3.8 %) 만 변한다 [카드 산술: √(0.60/0.555) = 1.040] — 그 카드의 결론 (CoV 1.33 → 0.83 · S_n 2.58) 을 흔들 크기는 아니다.
- 같은 카드 **L280** 의 "카드 없음" 은 이 카드로 해소돼 낡은 표기가 됐다 (그 줄은 고치지 않았다).

⇒ **의도 대조 결과: 일부** — 균일 구의 느슨한 충전율과 그 측정법 (밀도 맞춘 액체 · Δg → 0 외삽) · 팽창 시작은 **채움**; **"0.6 의 출처" 는 인용값 (Scott) 으로만 있고 이 논문의 결론값은 0.555**; 단계 4 의 출발 침대 대조에는 **구 이상화에 한해서만** 쓸 수 있다 (인력 있는 입자는 원문이 정의에서 뺐다).

---

## 1. 한 줄 요약
Scott (1960) 이래 균일 구의 무작위 충전은 '조밀 끝 (RCP) 0.63 — 통용값 0.635 ± 0.005 ↔ 느슨 끝 (RLP) 0.60' 으로 불려 왔지만 RLP 에는 분명한 정의가 없었다.  저자는 (인력 없는 구에 한해) **RLP 를 '외부 하중을 지지할 수 있는 가장 느슨한 충전' 으로 정의**하고, 그 값은 구를 누르는 중력의 크기에 달려 있으므로 **g → 0 극한**이 옳은 한계라고 본다.  유리 구를 밀도 맞춘 액체에 가라앉혀 유효 중력을 줄이는 실험으로 그 극한을 **0.555 ± 0.005** 로 재고, 이것이 구 충전의 **강성 퍼콜레이션 문턱** (하중을 지지하는 접촉 망이 처음 서는 충전율) 이라고 해석한다.  같은 구를 동심 원통 사이에서 전단하면 조밀한 충전은 부풀어 (dilatancy) 한 한계 부피에 닿는데, 그 충전율도 Δg → 0 에서 0.550 ± 0.006 (벽 효과 보정 0.555 ± 0.006) 이라 **RLP(g → 0) = 팽창 시작**이다.  예비 실험 둘 — 간극 액압 탐침 (η ≥ 0.56 에서만 음압) 과 원뿔-평판 레오미터 (전단 농화 시작 η ≃ 0.56 ± 0.01) — 이 같은 충전율을 가리킨다.  저자는 이 값을 '유동학 (정수압–전단 결합 없음) 과 토질역학 (결합이 기본)' 을 가르는 경계이자 단단한 구 유리 전이가 가능한 범위의 아래 끝으로 본다.

## 2. 메타
| 저자 | 저널 / 년 | DOI | 소재 | 연구 유형 |
|---|---|---|---|---|
| G. Y. Onoda · E. G. Liniger (IBM T. J. Watson Research Center) | Phys. Rev. Lett. 64 (22), 2727–2730 (28 May 1990) · 4 쪽 (마지막 쪽은 참고문헌 끝부분뿐) | [미확인] (쪽에 인쇄 없음 · PDF 메타데이터 `10.1103/PhysRevLett.64.2727`) | **유리 구** 250 ± 20 µm · 비중 2.46 (Mo-Sci) · 액체 = di-iodomethane · toluene · isopropyl alcohol · 물 — **전지 재료 아님** | 실험 (침강 충전 · 전단 셀 · 간극 액압 · 레올로지) — **시뮬레이션 · 식 없음** |

---

## 3. 핵심 수치 (★ 전부 쪽 · 표지 병기)

### 3-1. 인쇄된 값 전부
| 양 | 값 | 조건 · 뜻 | 표지 · 쪽 |
|---|---|---|---|
| ★ η_RLP(g → 0) | **0.555 ± 0.005** | 침강 실험 (곡선 A) 을 Δg = 0 으로 외삽 · ± 의 뜻 미서술 | [인쇄] p.2727 (초록) · p.2728 · p.2729 (결론) |
| ★ 전단으로 부푼 뒤 충전율 (Δg → 0) | **0.550 ± 0.006** | 전단 셀 (곡선 B) · 보정 전 | [인쇄] p.2728 |
| ★ 같은 값 · 벽 효과 보정 | **0.555 ± 0.006** | 곡선 B 를 약 1 % 위로 옮김 · *"the best estimate for the expansion experiments"* | [인쇄] p.2729 |
| 마른 구의 전단 팽창 | 초기 **0.61–0.63** → 모두 **0.59** | 전단 셀 · 바깥 원통을 두드려 만든 여러 초기 밀도 | [인쇄] p.2728 |
| 곡선 B ↔ A | B 가 *"about 1% lower"* | 저자 = 벽 효과 탓 | [인쇄] p.2728 |
| 벽 효과 | R (용기 폭 / 구 크기) = 200 이면 무시 · **R = 10 이면 약 1 % 낮게** | 인용 [4] (Cumberland · Crawford) | [인쇄] p.2729 |
| 음의 간극 액압 | **η ≥ 0.56** 에서 감지 · 그 아래는 감지 안 됨 | 중립 부력 액체 속 유리 구 · 500-cm³ 비커 · 기계 교반봉 · 탐침 범위 1–1000 mbar · *"a few experiments"* | [인쇄] p.2729 |
| 전단 농화 시작 | **η ≃ 0.56 ± 0.01** | 원뿔-평판 레오미터 · 중립 부력 액체 · *"essentially confirms previous findings¹³"* | [인쇄] p.2729 |
| (인용) Scott 의 범위 | 위 끝 **0.63** · 아래 끝 **0.60** | 단단한 용기에 부은 구 [3] | [인쇄] p.2727 |
| (인용) η_RLP (Scott) | **0.60** | *"by rolling spheres gently into a container, without shaking"* [3] | [인쇄] p.2727 |
| (인용) 방법별 RLP | **0.56 < η < 0.60** | 충전 방법에 강하게 의존 (계산 모사 [5]) | [인쇄] p.2727 |
| (인용) RCP | **0.635 ± 0.005** | *"now generally agreed"* [4] | [인쇄] p.2727 |
| (인용) 단단한 구 액체–고체 공존 | 0.50 < η < 0.55 | MD · MC [15] | [인쇄] p.2729 |
| (인용) 유리 전이 제안 범위 | 0.55 < η < 0.61 | [16] | [인쇄] p.2729 |
| 이 논문이 말한 유리 전이 가능 범위 | 초록 **0.555 to 0.645** · 본문 *"possible at η > 0.555"* · 결론 **"0.555 > η > 0.635"** | 인쇄끼리 어긋남 — §3-5 | [인쇄] p.2727 · p.2729 |

### 3-2. 재료 · 장치 (p.2728–2729)
| 항목 | 값 | 표지 · 쪽 |
|---|---|---|
| 구 | 유리 · 지름 **250 ± 20 µm** · 비중 **2.46** · 공급 Mo-Sci Corp., P.O. Box 2, Rolla, MO 65401 | [인쇄] p.2728 · 참고 10 |
| 중립 부력 액체 | **64 % di-iodomethane + 36 % toluene** (구와 같은 비중) — % 가 부피 기준인지 질량 기준인지 없음 | [인쇄] p.2728 · [미확인] |
| Δg 를 바꾸는 법 | toluene 농도를 올려 액체를 가볍게 · *"Isopropopyl alcohol and water were also used for greater Δg"* (철자 원문 그대로) | [인쇄] p.2728 |
| 침강 용기 | **500-ml 눈금 실린더** · 실린더 지름 : 구 지름 = **200 : 1** | [인쇄] p.2728 |
| 전단 셀 | 안쪽 = **Al 봉 Ø3.5 cm** (표면을 거칠게 — 구가 미끄러지지 않게) 수직 축 회전 · 바깥 = **투명 아크릴 안지름 4.0 cm** 고정 · **간극 0.25 cm** = 구 지름의 **10 배** · 셀 길이 **20 cm** · 재료 높이 **~10 cm** · 바닥 밀봉 · 전동기 **0–300 rpm** | [인쇄] p.2728 |
| 전단 셀 절차 | 마른 재료: 간극에 넣고 바깥 원통을 두드려 여러 충전 밀도 · 액체: 간극에 액체를 채우고 구를 가라앉힘 (두드림) → 봉 회전 → 솟는 높이 관찰 · 팽창 뒤에도 위에 맑은 액체층이 남게 액체량 유지 · **부피는 0–150 rpm 에서 늘고 그 위는 일정** → 그 한계 부피로 η | [인쇄] p.2728 |
| 간극 액압 탐침 | 'Tensimeter' (Soil Measurement Systems, Las Cruces, NM 88001) · 음압 **1–1000 mbar** · 500-cm³ 비커 · 기계 교반 | [인쇄] p.2729 · 참고 11 |
| 레오미터 | 원뿔-평판 (기종 · 각 · 전단 속도 없음) · 수행 J. Casey | [인쇄] p.2729 · [미확인] |

### 3-3. ★ Fig 1 판독 — 충전율 η vs 유효 중력 Δg (p.2728) [판독 · digitized.csv]
축: x = *"Δ g"* 0–1.2 (눈금 글자 0 · 0.4 · 0.8 · 1.2 · **단위 인쇄 없음**) · y = *"PACKING FRACTION, η"* 0.53–0.62 (눈금 글자 0.54–0.62).  곡선 A = 침강 (500-ml 실린더) · 곡선 B = 전단 셀에서 부푼 뒤 (벽 보정 전).  점 표지는 없고 **꺾은선 + 오차 막대**만 있다.

| Δg (축 값) | A: 선 꼭짓점 | A: 막대 (아래–위) | B: 선 꼭짓점 | B: 막대 (아래–위) | A − B | (A − B)/A |
|---|---|---|---|---|---|---|
| **0.010** (축선에서 13.6 px 오른쪽) | **0.5550** | 0.5530–0.5590 | **0.5499** | 0.5450–0.5530 | 0.0051 | 0.9 % |
| **0.300** | **0.5590** | 0.5550–0.5620 | **0.5520** | 0.5480–0.5550 | 0.0070 | 1.3 % |
| **0.699** | **0.5690** | 0.5670–0.5730 | **0.5610** | 0.5570–0.5650 | 0.0080 | 1.4 % |
| **1.000** | **0.5975** | 0.5951–0.6000 | **0.5869** | 0.5829–0.5910 | 0.0105 | 1.8 % |

- **읽은 법**: 원 스캔 화소에서 네 변 눈금 (왼쪽 · 오른쪽 0.54–0.61 · 위 · 아래 0.2–1.0) 으로 축을 쌍선형으로 맞춤 (스캔이 0.2° 쯤 기울어 있다) → 꺾은선은 선분마다 직선 맞춤 뒤 막대 x 에서 값 → 막대 끝은 가로획의 가운데 행.  검산: 위 · 아래 테두리 = 0.6200 · 0.5300 (판독 0.61999 · 0.52995).
- **값이 0.001 격자에 놓인다**: 꼭짓점 8 개 가운데 7 개 · 막대 끝 16 개 모두가 0.001 의 배수에서 ±0.00015 안 (꼭짓점의 예외 = A(1.00) 0.5975) → 원 자료가 소수 셋째 자리로 그려졌다 [카드 추론].
- **첫 점은 Δg = 0 이 아니라 ≈0.010 에 있다** [판독] — 실제 Δg 가 0.01 인 측정인지 축선과 겹치지 않게 띄워 그린 것인지는 원문에 없다 [미확인].  중립 부력 (Δg = 0) 에서는 구가 가라앉지 않으므로 가장 낮은 측정은 Δg > 0 이어야 한다 [카드 추론].
- **막대는 선 꼭짓점에 대해 대칭이 아닌 곳이 있다** [판독]: A(0.01) +0.004 / −0.002 · A(0.30) +0.003 / −0.004 · A(0.70) +0.004 / −0.002 · A(1.00) ±0.0025 · B(0.01) +0.003 / −0.005 · B(0.30) +0.003 / −0.004 · B(0.70) ±0.004 · B(1.00) ±0.004.  **막대의 뜻 (범위 · 표준편차 · 반복 수) 은 원문에 없다** [미확인].  Δg ≈ 0.01 과 0.30 에서는 두 곡선의 막대가 한 세로획에 겹쳐 있어 **가운데 가로획을 A 의 아래 끝 = B 의 위 끝으로 읽었다** (0.30 에서는 가로획이 셋뿐이라 이 읽기가 강제된다 · 0.01 에서는 A 의 아래 끝이 0.55 눈금 · B 선 시작에 가려 0.550 일 가능성이 남는다 — 확대 크롭 `fig_1_zoom_dg0.png`).
- **모양** [카드 산술]: 기울기 dη/dΔg = A 0.014 → 0.025 → 0.094 · B 0.007 → 0.023 → 0.086 (세 구간) — **Δg 0.70 → 1.00 구간이 그 앞의 3.8 배**로 가파르다.  Δg 0.01 → 1.00 의 전체 변화 = A +0.0425 · B +0.0370.
- **외삽 다시 하기** [카드 산술]: A — 첫 두 점 직선 0.5548 · 첫 세 점 0.5540 · 네 점 직선 0.5498 · 네 점 2 차 0.5564 / B — 0.5498 · 0.5488 · 0.5447 · 0.5511.  인쇄값 0.555 ± 0.005 · 0.550 ± 0.006 은 **가장 낮은 점의 값**과 같고 ± 는 맞춤 꼴에 따른 폭과 같은 크기다.
- **벽 보정 검산** [카드 산술]: B × 1.01 = 0.5554 · 0.5575 · 0.5666 · 0.5928 → A 와의 차 −0.0004 · +0.0015 · +0.0024 · +0.0047.  Δg → 0 에서는 일치 (인쇄 0.555) 하지만 **Δg = 1.00 에서는 1 % 보정 뒤에도 0.8 % 남는다** (막대끼리는 0.5951–0.5969 에서 겹친다).
- **Δg = 1.00 = 마른 상태 (공기 중)** [카드 추론 — 근거: 본문 *"Dry, glass beads … all expanded to a packing fraction of 0.59"* ↔ 곡선 B 의 Δg = 1.00 점 0.5869].  곡선 A 의 Δg = 1.00 점이 공기 중 침강인지는 원문에 없다 — 본문은 *"while immersed in liquids of varying Δg"* 라고만 적는다 [미확인].

### 3-4. 카드 산술 (원문에 없는 수 · 식 병기)
- 기공률로 옮기면 (1 − η): RLP(g → 0) **44.5 ± 0.5 %** · Δg ≈ 1.00 침강 (곡선 A) **40.3 %** · 마른 전단 팽창 0.59 → **41 %** · Scott 0.60 → 40 % · 0.63 → 37 % · RCP 0.635 → **36.5 %**.
- 침강 실린더 지름 = 200 × 250 µm = **50 mm**.  전단 셀 간극 = (4.0 − 3.5)/2 = 0.25 cm (인쇄와 같음) = 250 µm × 10.
- 전단 셀의 재료 부피 = π/4 × (4.0² − 3.5²) × 10 cm = **29.5 cm³** · η 0.59 면 구 **2.1 × 10⁶ 개** (구 하나 8.18 × 10⁻⁶ cm³) · 유리 42.7 g.
- 높이 분해능: 재료 높이 10 cm 에서 Δη = 0.005 는 **0.9 mm** (Δh = h·Δη/η).  마른 구 0.63 → 0.59 = 높이 +6.8 % · 0.61 → 0.59 = +3.4 %.
- 전단 속도 (선형 속도 분포 · 무미끄럼 가정): 봉 표면 속도 150 rpm 27.5 cm/s · 300 rpm 55.0 cm/s → 간극 0.25 cm 로 나누면 **110 · 220 s⁻¹**.
- Δg 축의 뜻 [카드 가정: Δg = g·(1 − ρ_액체/ρ_구) 를 g 단위로 그렸다면]: 물 (비중 1) 은 1 − 1/2.46 = **0.59** — 그림에 그 자리의 점이 없다 · 점 0.30 · 0.70 · 0.010 에 필요한 액체 비중은 1.72 · 0.74 · 2.44.  어느 점이 어느 액체인지 · 물 · isopropyl alcohol 자료가 그림에 들어갔는지는 원문에 없다 [미확인].
- 무게 대비 표면력 (힘 ∝ 지름 · 무게 ∝ 밀도 × 지름³ → 비 ∝ 1/(ρ·d²) · 같은 표면 성질의 구 가정): 이 유리 구 (2.46 g/cm³ · 250 µm) 에 견주어 밀도 1.64 g/cm³ 입자는 지름 **1 µm 에서 9.4 × 10⁴ 배 · 3 µm 에서 1.0 × 10⁴ 배 · 10 µm 에서 9.4 × 10² 배**.  같은 식으로, 액체 속 Δg = 0.01 인 250 µm 구는 마른 **25 µm** 구와 같은 비다 (d·√Δg) — 저자는 Δg → 0 에서 표면력의 상대적 몫이 커지는 점을 논하지 않았다 [카드 추론 · 액체 속 인력 약화는 계산에 안 넣음].
- Heckel 축으로 옮긴 출발점 ln(1/(1 − D₀)): D₀ 0.555 → **0.81** · 0.5975 → 0.91 · 0.60 → 0.92 · 0.635 → **1.01**.
- 일축 압축 변형 (높이 감소 = 1 − η₀/η₁ · 고체 부피 보존): 0.555 → 0.635 = 12.6 % (하중 없이 재배열만으로 닿는 구간) · 0.555 → 0.87–0.90 (기공 13–10 %) = **36.2–38.3 %** · 0.5975 → 0.87–0.90 = 31.3–33.6 % · 0.635 → 0.87–0.90 = 27.0–29.4 %.

### 3-5. 원문 안의 어긋남 · 미정의 (원문 비판 — §11 에 다시)
- **0.645 ↔ 0.635**: 초록 *"range of 0.555 to 0.645"* ↔ 결론 *"range 0.555 > η > 0.635"* (부등호가 뒤집혀 인쇄 — 글자 그대로면 빈 범위) ↔ RCP *"0.635 ± 0.005"*.  어느 쪽이 의도인지 원문으로는 정할 수 없다 [미확인] (RCP 값과 맞는 것은 0.635 [카드 추론]).
- **Δg**: 본문은 *"Δg, the effective gravitational force on the spheres"* · 캡션은 *"effective gravitational acceleration"* · 축은 단위 없는 0–1.2.
- **'약 1 % 낮다'**: 판독으로는 0.9 → 1.8 % 로 Δg 와 함께 커진다 (§3-3).
- **'외삽'**: 가장 낮은 점이 이미 인쇄값과 같다 (§3-3).
- 철자 (원문 그대로): *bouyant* · *bouyancy* · *Isopropopyl* · *Tensimeter* · 참고문헌의 *Kilgor* · *Rhee* · *van Megan* · *Gotze* · *Sjolander* · 참고 15 의 'Chem. Phys. 27, 1208 (1957)' (앞의 'J.' 없음).

---

## 4. ★ 방법 — 장치 · 측정 사슬 · 논증

### 4-1. 장치 (p.2728–2729)
500-ml 눈금 실린더 (침강) · 동심 원통 전단 셀 (Al 봉 Ø3.5 cm + 아크릴 안지름 4.0 cm · 길이 20 cm · 전동기 0–300 rpm) · 간극 액압 탐침 ('Tensimeter' · 1–1000 mbar) + 500-cm³ 비커 + 기계 교반봉 · 원뿔-평판 레오미터.  구 = Mo-Sci 유리 구 250 ± 20 µm · 액체 = di-iodomethane / toluene 혼합 · isopropyl alcohol · 물.

### 4-2. 측정 사슬 (재구성)
- **(A) 침강 → RLP**: 액체 조성으로 Δg 를 정함 → 구를 액체에 잠긴 눈금 실린더 안에 *"settle gently"* → 충전층 부피를 읽어 η (= 구 부피 / 층 부피 — 구 질량 · 읽는 눈금 · 반복 수는 미서술 [미확인]) → Δg 별 네 점 (Fig 1 A) → Δg = 0 외삽 → **0.555 ± 0.005**.
- **(B) 전단 셀 → 팽창 시작**: (마른) 간극에 넣고 두드려 초기 0.61–0.63 / (액체) 간극에 액체를 채우고 구를 가라앉혀 두드림 → 안쪽 봉 회전 → 재료 윗면이 솟음 → 0–150 rpm 에서 부피 증가 · 그 위 일정 → **한계 부피**로 η (Fig 1 B) → Δg → 0 에서 0.550 ± 0.006 → 벽 효과 (R = 10) 약 1 % 를 더해 **0.555 ± 0.006**.
- **(C) 간극 액압**: 중립 부력 액체 속 구 현탁액을 비커에서 교반 → 탐침으로 음압 유무 → η ≥ 0.56 에서만 감지.
- **(D) 레올로지**: 중립 부력 액체 속 구 · 원뿔-평판 → 겉보기 점도가 전단 속도와 함께 오르기 시작하는 농도 → η ≃ 0.56 ± 0.01.
- 통계 · 모델: 평균 · 반복 수 · 맞춤 식 **미서술**.  (C) · (D) 는 그림 · 표 없이 문장으로만 보고.

### 4-3. 논증의 흐름 (p.2727–2729 · 저자의 말 그대로 옮김)
1. **RLP 의 정의 문제**: *"No clear definition exists for the RLP, except for the implication that it represents the loosest possible, random packing that is mechanically stable."* — Scott 의 0.60 은 *"rolling spheres gently into a container, without shaking"* 로 얻은 값이고 방법에 따라 0.56–0.60 이 나온다.
2. **전제 — 인력 제외**: *"Important for the concept of an RLP is the exclusion of cases where attractive forces exist between spheres, as with colloids. If spheres are strongly bonded, very loose, stable structures are possible, due to linear chains and diffusion-limited–like aggregates,⁶ and other arrangements that would not be stable if the bonding forces were not present."*
3. **'기계적으로 안정' 의 뜻과 중력**: *"The term "mechanically stable" means that the packing of spheres is in static equilibrium under an existing set of externally applied forces. … It is also possible to increase the density of loose packings by applying hydrostatic pressure, as in a rubber bag. Thus, it seems clear that the loosest possible packing of spheres in a container would depend on the magnitude of the gravitational forces, which depends on the value of g, the acceleration due to gravity, and on the density of the spheres. If we wish to define the RLP as the loosest packing that can support an external load, the appropriate RLP limit would be the lowest density possible at the limit of g → 0."*
4. **강성 퍼콜레이션**: *"The RLP(g → 0) we seek must consist of a continuous network of touching spheres. Its structure must also be more interconnected than one resulting from simple percolation, since it must also be able to support infinitesimal, external forces. The RLP(g → 0) should in fact be a packing of spheres at its rigidity-percolation threshold,⁷ where the infinite percolation clusters can support a load."*
5. **팽창 (dilatancy) 과 그 시작**: *"Dilatancy⁸ is the property where the overall volume of packed particles expands when the packing is deformed by shear stresses. If expansion is constrained, a hydrostatic stress develops on the constraining walls as the particles are sheared. This phenomenon has been attributed to crowded packing conditions, where particles must spread apart to allow for their relative displacements. … The density at which the dilatancy effect disappears will be called the "dilatancy onset.""* — 그 구조도 (간헐적으로라도) 강성 연속 망이 있어야 경계로 응력을 전하므로 RLP(g → 0) 와 가까울 것이라는 예상.
6. **정수압–전단 결합**: *"As packings increase in density above the RLP, hydrostatic compaction forces are supported without internal shear displacements. As packings increase in density above the dilatancy onset, shear displacements cause an outward acting, hydrostatic stress on confining boundaries. A coupling between hydrostatic and shear stresses is fundamental to the critical-state theory in soil mechanics, where the resistance to shear is proportional to the hydrostatic stress and the proportionality constant increases with increasing density.⁹ Assuming this relationship, we expect that the onset for dilatancy would correspond to the soil density where the proportionality constant diminishes to zero."* (p.2727–2728)
7. **실험 설계**: 중력의 영향을 줄이려 밀도를 맞출 수 있는 액체 속 유리 구를 쓴다 (p.2728) → (A) · (B) → 두 값이 벽 보정 뒤 같다 (p.2729).
8. **보강 증거 둘 (예비)**: 하중 지지 망 = 토질역학의 유효 응력 · 젖는 액체에서는 전단 팽창 때 경계의 자유 액체가 입자 사이로 물러나 **음의 간극 액압**이 생긴다 → η ≥ 0.56 에서만 감지 · 다만 *"we are not able to show that negative pore liquid pressures below the detection limit for the probe do not occur for η < 0.56"*.  굵은 구 현탁액의 **전단 농화**도 η ≃ 0.56 ± 0.01 에서 시작 → *"These results support the hypothesis that the shear thickening behavior in these systems is caused by dilatancy."*
9. **단단한 구 모형과의 연결**: 액체–고체 공존 0.50 < η < 0.55 [15] · 유리 전이 제안 0.55 < η < 0.61 [16] → 강성 퍼콜레이션 망이 질서화에 필요한 재배열을 늦추므로 η > 0.555 에서 유리 전이가 가능 · *"The particles become more difficult to rearrange as η increases until particles become immobile at the RCP limit."*
10. **결론**: *"the RLP(g → 0) for spheres occurs at η = 0.555 ± 0.005 and that this corresponds to a rigidity percolation threshold for packings of spheres. … As such, the RLP(g → 0) is the dividing η between two fields, rheology and soil mechanics. In rheology, all theories assume no coupling between hydrostatic effective stresses and shear stresses, whereas in soil mechanics, this coupling is fundamental."*

### 4-4. ★ 입자 처리 · DEM 한계 · 소성 · 차원 · 탈압
- **입자 처리**: 실물 **구** (유리 · 단단함) · 단분산 (±8 %) · 변형 없음 · 접촉은 실제 마찰 접촉 (계수 미상) — 계산 속 입자가 아니다.
- **(i) DEM 한계 진술 = 말 없음** — 이 논문은 계산을 하지 않는다.  계산은 한 문장으로만 나온다: *"Computer simulations of the RLP suggest that the density strongly depends upon the method of packing.⁵"* (p.2727 · [5] = Tory · Church · Tam · Ratner 1973).  ⇒ 구 계산 (DEM) 의 **출발 충전은 만드는 방법의 산물**이라는 경고로는 쓸 수 있다 (한계 진술은 아니다).
- **(ii) 소성 · 큰 변형 = 논의 없음** — 단단한 구가 자중으로 쌓인 상태만 다룬다.  치밀화에 대한 말은 *"It is also possible to increase the density of loose packings by applying hydrostatic pressure, as in a rubber bag"* (p.2727) 한 문장 — 입자 변형이 아니라 **재배열**에 의한 치밀화다.
- **(iii) 차원**: **3D 실물** (구 · 실린더 · 환형 간극).  2D 값 · 2D → 3D 전이에 대한 말 없음.
- **(iv) 탈압**: 없음 (하중을 걸지 않는다).  가까운 것은 전단에 의한 **팽창** — 조밀하게 두드린 마른 구 (0.61–0.63) 가 전단으로 0.59 까지 부푼다 (p.2728).

### 4-5. 기법 미니 용어집
- **무작위 느슨 충전 (RLP)** = 기계적으로 안정한 가장 느슨한 무작위 충전 — 이 논문의 정의로는 '외부 하중을 지지할 수 있는 가장 느슨한 충전' 이고 구속력 → 0 극한에서 잰다.
- **무작위 조밀 충전 (RCP)** = 무작위 구조를 가진 가장 조밀한 충전 (균일 구 0.635 ± 0.005 · 이 논문의 인용값).
- **충전율 (packing fraction) η** = 구가 차지한 공간 분율 (= 1 − 기공률).
- **유효 중력 Δg** = 부력을 뺀 뒤 구에 남는 중력 — 액체 밀도를 구 밀도에 가깝게 하면 0 으로 간다 (중립 부력).
- **강성 퍼콜레이션 (rigidity percolation)** = 접촉 망이 이어지기만 하는 것 (연결 퍼콜레이션) 이 아니라 **힘을 지탱할 만큼** 이어지는 문턱.
- **전단 팽창 (dilatancy)** = 조밀한 입자 충전이 전단될 때 전체 부피가 느는 성질 (Reynolds 1885).  팽창을 막으면 벽에 정수압이 생긴다.
- **팽창 시작 (dilatancy onset)** = 전단해도 더는 부풀지 않는 충전율 (이 논문의 용어).
- **임계 상태 토질역학** = 전단 저항이 정수압 (유효 응력) 에 비례하고 그 비례 상수가 밀도에 달려 있다는 틀.
- **간극 액압 (pore liquid pressure)** = 입자 사이 액체의 압력 — 입자 망이 하중을 지고 팽창하면 음 (계기압) 이 된다.
- **전단 농화 (shear thickening)** = 전단 속도가 커질수록 겉보기 점도가 오르는 현상.
- **벽 효과** = 용기 벽 옆의 충전이 속보다 느슨해 평균 충전율이 낮게 재지는 것 (용기 폭 / 입자 지름이 작을수록 크다).

---

## 5. Figure set ★
| 그림 · 표 | 내용 | 크롭 | 우리 활용 |
|---|---|---|---|
| Fig 1 | ★ 충전율 η vs 유효 중력 Δg — 곡선 A (침강 · RLP) · 곡선 B (전단 셀에서 부푼 뒤) · 점마다 오차 막대 · 네 점씩 | `fig_1.png` (다시 자름 · 캡션 제외) · `fig_1_with_caption.png` (캡션 포함) · `fig_1_zoom_dg0.png` (Δg ≈ 0 확대) | ★ 단계 4 · 단계 0 — 단분산 무점착 구 붓기의 출발 충전율 띠 (0.555–0.5975) 와 '구속력에 따라 변한다' 는 모양 · 후보 D0 의 붓기 검증 곡선 |
| 근거 문단 19 | 표제 · 초록 · Scott 의 두 끝 · RCP 0.635 · ★ η_RLP = 0.60 과 0.56–0.60 · ★ 인력 제외 · 기계적 안정과 g → 0 · 강성 퍼콜레이션 · 팽창 시작 정의 · 정수압–전단 결합 · ★ 재료 · 액체 · ★ 침강 · 외삽 · 전단 셀 · 마른 구 0.59 · 벽 효과 보정 · 간극 액압 · 전단 농화 · 단단한 구 전이 · 결론 · 사의 · 참고문헌 1–16 | `txt_p2727_*.png` · `txt_p2728_*.png` · `txt_p2729_*.png` | 원문 인용용 |
| 인라인 값 문장 5 | η_RLP = 0.60 (Scott) 과 0.56 < η < 0.60 · η_RLP(g → 0) = 0.555 ± 0.005 · 0.550 ± 0.006 · 0.555 ± 0.006 · '0.555 > η > 0.635' (원문 그대로) | `txt_p27xx_inline_*.png` | 보고서에 값 문장을 그대로 붙일 때 |
| 쪽 전체 4 | p.2727–2730 전 쪽 (272 dpi) | `page_p2727.png` … `page_p2730.png` | 스캔본 근거 |
- 표 없음 · **번호 붙은 식 · 따로 조판된 식 없음 → 식 크롭 0** (대신 값이 적힌 문장을 따로 잘랐다).
- 도구 (`extract_figures.py`) 는 캡션은 찾았지만 쪽이 통짜 이미지라 그림 옆 왼쪽 단 본문까지 한 띠로 잘랐다 → **손으로 다시 자름** (`recrop`) · 나머지 30 장은 손 크롭 (`manual_crop`).  31 장 모두 열어 확인했다.

## 6. Post-processing ★
- **무엇을 (원문)**: 충전층 부피 → η · Δg 별 곡선 · Δg → 0 외삽 · 벽 효과 1 % 보정 · 음압 유무 · 전단 농화 시작 농도.  도구 · 식 · 통계 미서술.
- **안 한 것**: 배위수 · 동경 분포 함수 · 접촉 망의 직접 관찰 (강성 퍼콜레이션은 해석이지 측정이 아니다) · 마찰 계수 · 입도 분포 · 침강 속도 · 액체 점도 · 전단 응력 · 전단 변형량 · 간극 액압의 크기 · 반복 통계 · 벽 효과의 직접 측정.
- **이 카드의 후처리**: Fig 1 화소 판독 24 값 (`digitized.csv`) · A − B 차 · 구간 기울기 · 외삽 다시 하기 (직선 · 2 차) · 벽 보정 검산 · 기공률 환산 · 장치 치수 산술 (실린더 지름 · 환형 부피 · 구 개수 · 높이 분해능 · 명목 전단 속도) · Δg 축 가정 검토 · 무게 대비 표면력 비 · Heckel 축 출발점 · 일축 변형.  재현 스크립트 = 작업 스크래치 (`fig1_digitize3.py` · `make_crops.py`) — 값은 csv 와 이 카드에 있다.

---

## 7. 우리 DEM+MPM 대비 → `our_dem_baseline.md` (⚠ 정본 브랜치에서는 값 자리표시 상태 — 우리 수치는 CLAUDE.md · `docs/` · `dem_scripts/` 출처를 병기해 적는다)

### 7-1. 비교표
| 항목 | 이 논문 | 우리 | 같음 / 다름 · 왜 |
|---|---|---|---|
| 계 | 유리 구 250 µm · 균일 · 단단함 · 무점착 · 자중 (부력으로 줄임) | ASSB 복합 양극 NCM811 + LPSCl · 일축 300 MPa · 순수 SE 300 MPa 기공 10–13 % (랩 표준) | **재료 · 하중이 다 다르다** — 이 논문은 누르기 **전**, 그것도 이상적인 구의 상태만 준다 |
| 입자 | 실물 구 · 변형 없음 | DEM = 단단한 구 + 겹침 (E_SE 24 → E_eff 1.35 GPa · 18 배 연화 · CLAUDE.md frame [2]) · MPM = 소성 연속체 (E 1.53 · σ_y 0.30 · ν 0.49) | 구 DEM 의 **출발 상태**만 같은 종류 — 누른 뒤는 비교 대상 아님 |
| 출발 충전을 만드는 법 | 액체 속 침강 (*"settle gently"*) · Δg 조절 · 또는 두드림 (전단 셀) | DEM 덱의 한 예 (`dem_scripts/particulate12_seed.liggghts` · 주 리포 · 읽기만): `insert/pack` 부피분율 0.318 무작위 삽입 → 중력 98.1 (시뮬레이션 단위) 침강 200,000 step → 판 · 마찰 0.5 · 구름 마찰 0.1–0.2 · hooke/hysteresis (점착 강성 항 있음) | 우리 침강 뒤 충전율 φ0 는 **기록된 값이 없다** (이 카드가 확인한 범위) — 이 논문은 무점착 구라면 그 값이 0.555–0.635 띠에 있어야 한다는 눈금을 준다 |
| 점착 | 정의에서 제외 · 구가 굵어 무시 | 실제 SE 는 µm 가루 (무게 대비 표면력이 이 유리 구의 10³–10⁵ 배 [카드 산술 §3-4]) · DEM 접촉에는 점착 강성 항 | 실제 가루는 이 띠보다 **느슨하게** 선다 — 원저자 문장 (p.2727) 과 같은 방향 |
| 전단 팽창 | 0.555 위에서 전단하면 부푼다 (마른 구 0.61–0.63 → 0.59) | DEM = 입자가 미끄러지고 떨어질 수 있어 낼 수 있다 · MPM J2 (부피 보존 소성 · 한 속도장) 은 **팽창 항이 없다** | frame [5] 의 '불연속 충전 쪽은 DEM' 과 같은 줄 |
| 벽 효과 | R 200 무시 · R 10 약 1 % 낮음 (인용) | 가로 주기 경계 + 위 · 아래 판 · 판 간격 / SE 지름 ≈ 15–30 (작은 상자 15 µm · real_14 30.3 µm ÷ SE 지름 1 µm) | 판 쪽 벽 층이 평균 충전율을 % 수준으로 낮출 수 있다 [카드 추론 — 원문은 R 두 값만 준다] |
| 수송 · 응력 장 | 없음 | DEM 접촉망 σ · MPM 장 | 범위 밖 |

### 7-2. ★ 랩 기준과 나란히 (판정 없이 · **랩 표준과 다른 문헌 값 = 다른 재료 · 다른 상태**)
| 출처 | 재료 | 상태 | 분모 | 충전율 (상대밀도) · 기공 |
|---|---|---|---|---|
| **랩 표준** | 순수 LPSCl | 300 MPa | 진밀도 **1.64 g/cm³** (고정) | 기공 **10–13 %** (상대밀도 0.87–0.90) |
| 이 논문 · RLP(g → 0) [인쇄] | 유리 구 250 µm | 자중 → 0 극한 · 액체 속 | 구 부피 / 층 부피 | **0.555 ± 0.005** · 기공 44.5 % |
| 이 논문 · Δg ≈ 1.00 침강 [판독] | 같음 | 부력 없는 보통 중력으로 읽힘 [카드 추론] | 같음 | **0.5975** · 기공 40.3 % |
| 이 논문 · 마른 전단 팽창 [인쇄] | 같음 | 전단 셀 · 벽 보정 전 | 같음 | **0.59** · 기공 41 % |
| 이 논문 · RCP [인쇄 · 인용] | 균일 구 | — | — | **0.635 ± 0.005** · 기공 36.5 % |
| `mcgeary1961_*` (정본 카드 L28) | 강철 구 등 · 단일 크기 | 진동 충전 | — | 62.5 % · 기공 37.5 % [그 카드 stated] |
| `faka2026_*` (정본 카드 §3-3) | Li₆PS₅Cl (AMG) 입경별 | **≈0.01 GPa 가압 중** | Rietveld 결정밀도 | 64.9 (40 µm) · 62.0 (20 µm) · 57.4 (11 µm) · **47.5 % (4 µm)** [그 카드 판독] |
| `miss2026_insitu_*` (정본 카드 L33 · L56) | Li₅.₅PS₄.₅Cl₁.₅ | 10 MPa 가압 중 | 결정밀도 1.87 | 기공 ≈0.30 [그 카드 인쇄] |
- 읽는 법: 이 표는 '누르기 전 · 이상적인 구' (이 논문) 와 '실제 황화물 가루의 저압 상태' (정본 카드) 를 **나란히 놓을 뿐**이다.  눈에 띄는 것 하나 — 4 µm Li₆PS₅Cl 은 **10 MPa 로 누른 채에도 47.5 %** 로, 무점착 구가 자중 → 0 에서 서는 하한 55.5 % 보다 느슨하다 (분모 · 재료 · 형상이 달라 판정은 아니다 · 방향만).

### 7-3. ★ 18 배 연화 · 출발 충전과 견줄 자리 (frame [2])
- 우리 DEM 의 연화 (E_eff 1.35 GPa) 와 순수 SE Heckel P_y 138 MPa (CLAUDE.md frame [3]) 는 **누르는 동안**의 응답을 맞춘 것이다 — 그 곡선의 **시작점** (판이 닿을 때의 충전율 · Heckel 절편) 은 붓는 방법 · 마찰 · 중력 배율 · 점착이 정한다.  이 논문은 그 시작점이 무점착 구에서도 **구속력에 따라 0.555 → 0.5975 로 움직인다**는 것을 보인다 (Fig 1 A) — Heckel 축으로는 ln(1/(1 − D₀)) 0.81 → 0.91 [카드 산술].
- MPM (E 1.53 · σ_y 0.30 · ν 0.49) 의 출발 = '겹침 없는 느슨한 충전 (DEM 붓기 또는 코드 안 무작위 충전)' (주 리포 방향 메모 `docs/reviews/dem_redesign_direction_20261109/memo_v3_1.md` L382 · 읽기만).  무작위 삽입 0.318 · 0.35 는 이 논문의 하한 0.555 보다 한참 아래다 → **접촉 망이 하중을 지지하지 못하는 상태**에서 출발해 0.555–0.635 근방에서 처음 선다 (무점착 · 분리 가능한 접촉일 때) — 거기까지의 판 이동은 0.318 → 0.555 에 높이의 42.7 % · 0.35 → 0.555 에 36.9 % [카드 산술].
- 한 속도장 MPM 은 닿은 입자가 **붙는다** (분리 · 미끄럼 없음).  이 논문의 말로는 *"If spheres are strongly bonded, very loose, stable structures are possible"* — 붙는 접촉이면 0.555 아래에서도 하중을 지는 구조가 설 수 있다 [카드 추론: 원문은 콜로이드의 결합을 말한 것이고 MPM 을 말한 것이 아니다].  방향 메모의 2D 시험 (붙음 ↔ 분리 접촉의 판 응력 비교) 이 묻는 것과 같은 물리다.

### 7-4. frame[5] — 어느 반쪽을 가졌나
- **가진 것**: 단단한 구의 **무하중 충전 기하** (가장 느슨한 안정 상태 · 전단 팽창이 시작되는 상태) — DEM 이 소유하는 '초기 강체 구 충전' 쪽의 고전 실험 눈금.
- **없는 것**: 소성 · 입자 형상 변화 · 가압 곡선 · 탈압 · 수송 · 다성분 (이봉) 충전 · 점착.  ⇒ MPM 쪽 (소성 역학) 에는 직접 주는 값이 없고, **두 모델의 공통 출발 상태를 등록할 때의 바깥 눈금**이다.

---

## 8. ★ 자세한 분석 — 우리 계획에 무엇을 주나
(이름 = 정독 지시서 3 절.  우리 값 = CLAUDE.md: DEM 18 배 연화 · E_eff 1.35 GPa · 순수 SE Heckel P_y 138 MPa / MPM E 1.53 GPa · σ_y 0.30 GPa · ν 0.49 (K 25.5 GPa) / 랩 표준 = 순수 SE 300 MPa 기공 10–13 % · 진밀도 1.64 g/cm³ — 고정 · 판정 대상 아님.  계획 문장 = 주 리포 방향 메모 3.1 판 L203 · L219 · L252 · L382 — 읽기만.)

| 이름 | 이 논문이 주는 것 | 못 주는 것 · 한정어 |
|---|---|---|
| **단계 0** (기공 연산자 · 판정 기준 결과 전 등록) | ★ (1) **출발 상태 기록 칸 (φ0) 의 바깥 눈금**: 단분산 · 무점착 · 마찰 구라면 침강 뒤 충전율은 **0.555 (구속 → 0) – 0.5975 (Δg ≈ 1.00 [판독]) – 0.635 ± 0.005 (RCP)** 띠 안 — 띠 밖이면 붓기 절차 (겹침 · 결정화 · 벽) 부터 본다 (2) **재밍 충전율 φJ 의 정의 꼴**: 저자의 RLP = '하중을 지지할 수 있는 가장 느슨한 충전 · 구속력 → 0 극한' → φJ 를 '판 응력이 처음 오르는 점' 으로 등록하면 그 값은 **응력 문턱에 따라 움직인다** (Fig 1 의 Δg 의존과 같은 꼴) → 문턱을 둘 이상 두고 0 쪽으로 외삽한 값을 같이 적는다 (3) **벽 효과**: 상자 폭 / 입자 지름 10 이면 평균 충전율이 약 1 % (상대) 낮게 재진다 · 200 이면 무시 → 작은 상자 판정에서 '안쪽 영역' 을 쓰는 근거 (4) 측정 분해능 감각: ±0.005 (0.9 %) 는 10 cm 층에서 0.9 mm | 가압 중 · 뺀 뒤 기공 · 진밀도 분모 · SE |
| **단계 1 · 2** | 없음 (계산 없음) | — |
| **단계 3** (2D · 한 속도장 ↔ 입자별 속도장) | 정성 근거 하나: 결합된 입자는 RLP 보다 느슨한 구조가 안정 (p.2727) → '붙는 접촉이 재밍 전부터 힘을 진다' 는 예측의 고전 문장 | **3D 유리 구** — 2D 원판의 값 없음 · 붙음의 크기 없음 |
| **단계 4** (3D 순수 SE · 느슨하게 붓고 눌러 σ_y 하나를 맞춤) | ★ (1) 구로 이상화한 SE 침대의 **φ0 띠** (위) 와 '어디서 처음 응력이 서는가' 의 기대 (0.555–0.635) (2) 출발이 0.555 인지 0.635 인지에 따라 같은 끝 기공 (10–13 %) 까지의 판 이동이 **36–38 % ↔ 27–29 %** 로 달라진다 [카드 산술 §3-4] → σ_y 를 맞출 때 출발 충전을 고정 · 기록해야 하는 이유의 숫자 (3) 실제 SE 가루는 이 띠 밖 (더 느슨) 이라는 원저자 전제 — 랩 표준에 맞춘 σ_y 는 '구 이상화의 출발' 을 품은 값이라는 한정어 | SE 의 실제 부은 · 탭 밀도 [미확인 — 정본 카드에도 없음] · 압력 응답 |
| **단계 5** (3D 복합 압밀) | 없음 — 단분산만 (이봉 · 크기비는 `mcgeary1961_*`) | — |
| **단계 6** (탈압 · 되돌아옴) | 없음.  (전단 팽창은 탈압 되돌아옴과 다른 현상) | — |
| **단계 7** (형상 · 피복 · 수송) | 없음.  주의 하나: **강성 퍼콜레이션 ≠ 연결 퍼콜레이션** — 하중 지지 망은 단순 연결보다 *"more interconnected"* 해야 한다 (p.2727) · 이온 경로의 연결 문턱과 한 표에 섞지 않는다 | 수송 값 |
| **후보 D0** (지금 DEM) | ★ 값싼 붓기 검증 시험의 꼴: 무점착 단분산 구를 **중력 배율만 바꿔** 침강시켜 충전율이 Fig 1 A 처럼 오르는지 (0.555 → 0.5975) · 마찰 · 구름 마찰 · 감쇠 설정의 독립 점검 | 실험은 액체 속 (항력 · 윤활) 이라 건식 DEM 과 1 : 1 이 아니다 · 유리의 마찰 계수 미상 |
| **후보 A′-0 · A · A′** (MPM 접촉 · 강체 AM · 입자별 속도장) | 단계 3 과 같음 (붙음 ↔ 분리 · 정성) | 수치 없음 |
| **후보 B** (입자별 FE) | 없음 | — |
| **후보 C · C′** (큰 변형 접촉 법칙 DEM) | 없음 — 단단한 구 · 변형 없음 | — |
| **후보 M0** (균질화 압밀 · Heckel · 캡) | (1) Heckel 축의 출발점 눈금 ln(1/(1 − D₀)) = 0.81 (0.555) – 1.01 (0.635) [카드 산술] — 적합 절편과 견줄 값 (2) 임계 상태 틀의 정성 문장: 전단 저항 ∝ 정수압 · 비례 상수는 밀도와 함께 커지고 팽창 시작에서 0 (p.2727–2728 · 인용 [9]) — 캡 · 마찰형 항복면의 밀도 의존 근거 | 압력 · 항복 값 없음 |
| **U6** (작은 조밀 충전 압축의 해상도 수렴) | 상자 크기 / 입자 지름이 작으면 벽 층이 평균 충전율을 낮춘다 (R 10 → 약 1 %) — 수렴 시험에서 상자 크기 효과와 격자 효과를 가르는 주의 | 2 점뿐 |
| **U0–U5** | 없음 | — |
| **R2** (미끄럼 · 분리) | 전단 팽창은 입자가 *"spread apart to allow for their relative displacements"* 해야 생긴다 (p.2727) → 분리 · 미끄럼이 없는 접촉 표현은 팽창을 낼 수 없다 [카드 추론] | 크기 없음 |
| **R5** (맞추는 값은 모델마다 하나) | 출발 충전율은 맞추는 값이 아니라 **기록하는 값** 이어야 한다는 근거 (방법에 강하게 의존 · p.2727) | — |
| **R1 · R3 · R4 · R6 · R7** | 없음 | — |
| **결과 전 대조 항목** | (i) 무점착 단분산 구 붓기 φ0 ∈ [0.555, 0.635] (ii) φJ (응력 문턱 → 0 외삽) ≥ 0.555 (분리 가능한 마찰 접촉) (iii) Heckel 절편 ↔ ln(1/(1 − φ0)) — 모두 '유리 구 · 무하중 · 3D' 표지와 함께 | SE 절대값 비교 금지 |
| **흐름 밖: 믹서 지표** | 칸당 입자 수를 세는 가정 0.6 (alizadeh2018) 의 뿌리 = Scott 의 값 (용기에 살살 굴려 넣은 균일 구) · 0.555 로 바꿔도 CoV_r 은 4 % 만 변한다 [카드 산술] | 점착 과립 · 혼합물의 실제 충전율은 따로 잰다 |

- **재료 · 차원 · 조건 차이**: 유리 (단단함 · 무점착 · 250 µm) ↔ LPSCl (무름 · 점착 · µm) · 자중 ↔ 300 MPa · 구 ↔ 불규칙 · 단분산 ↔ 분포 · 3D 실물 (둘 다) · 액체 속 침강 ↔ 건식 붓기.

## 9. 적용 인사이트 (내 연구에 어떻게)
1. **출발 충전율을 결과 전에 적고 바깥 눈금과 견준다** — 구로 이상화한 SE 침대 (단분산 · 무점착) 의 침강 뒤 충전율은 0.555–0.635 띠에 있어야 한다.  우리 덱의 삽입 0.318 은 '아직 서지 않은' 상태이고, 침강 뒤 값은 지금 기록이 없다 → 단계 0 등록 칸에 φ0 를 넣을 때 이 띠를 대조 값으로 둔다 (맞추는 값 아님).
2. **'처음 응력이 서는 충전율' 은 문턱의 함수다** — 이 논문은 구속력 (Δg) 을 줄이며 0 으로 외삽했다.  φJ 를 판 응력 문턱으로 정의하면 문턱을 낮출수록 값이 내려간다 → 문턱 두셋에서 읽고 외삽 값을 같이 낸다.
3. **실제 SE 가루를 '구의 느슨한 충전' 으로 읽지 않는다** — 인력이 있으면 훨씬 느슨한 구조가 안정하다는 것이 원저자의 전제다.  랩 가루의 부은 · 탭 밀도는 따로 재야 한다 (정본 카드에도 값이 없다).
4. **상자가 작으면 벽이 충전율을 낮춘다** — 폭 / 지름 10 에서 약 1 %.  작은 판정 상자의 기공에는 판 쪽 벽 층 몫이 들어 있다 → 안쪽 영역 값과 전체 값을 같이 적는다.
5. **'0.6' 을 쓸 때는 무엇의 값인지 적는다** — 균일 구 · 용기에 살살 굴려 넣음 · 흔들지 않음 (Scott) — 부력으로 중력을 줄인 값이 아니다.  이 논문의 값으로 인용하려면 0.555 ± 0.005 (g → 0) 다.

## 10. 인용 가능 문장 (deck/paper용 — 표지 그대로)
- "For uniform, non-cohesive glass spheres (250 ± 20 µm) settled in density-matched liquids, the random-loose-packing fraction extrapolated to zero effective gravity is 0.555 ± 0.005, which the authors identify with the rigidity-percolation threshold of sphere packings (Onoda and Liniger, Phys. Rev. Lett. 64 (1990) 2727)."
- "In a concentric-cylinder shear cell the same spheres expanded under shear to a limiting packing fraction of 0.550 ± 0.006 at zero effective gravity (0.555 ± 0.006 after a ≈1 % wall-effect correction), i.e. the dilatancy onset coincides with the loosest load-bearing packing (Onoda and Liniger 1990)."
- "The frequently quoted loose-packing value of 0.60 is Scott's value for spheres rolled gently into a container without shaking; Onoda and Liniger (1990) quote it and show that stable packings exist down to 0.555 as the confining gravitational force vanishes."
- "Onoda and Liniger (1990) explicitly exclude attractive particles from the random-loose-packing concept: 'If spheres are strongly bonded, very loose, stable structures are possible' (p. 2727)."
- 국문: *"균일 · 무점착 유리 구 (250 µm) 의 가장 느슨한 안정 충전율은 구속 중력 → 0 극한에서 0.555 ± 0.005, 유효 중력 축 값 1.00 에서 0.5975 (그림 판독) 이고 조밀 끝 (RCP) 은 0.635 ± 0.005 — 유리 구 · 무하중 · 인력 없는 경우에 한함 (Onoda · Liniger 1990)."*
- 국문 (금지 표지): *"Onoda–Liniger 1990 을 '느슨한 충전율 0.6' 의 출처로 쓰지 않는다 — 0.60 은 그 논문이 인용한 Scott 의 값이고 그 논문의 결론은 0.555 다.  또 이 값을 황화물 가루의 출발 충전율로 쓰지 않는다 (원문이 인력 있는 입자를 뺐다)."*

## 11. 주의/한계 (over-claim 방지 · 원문 비판)
1. **유리 구 · 무점착 · 균일** — 불규칙 · 점착 · µm 가루로 옮기지 않는다 (원저자 전제 p.2727).
2. **자중뿐** — 가압 · 소성 · 탈압 없음.  '하중을 지지한다' 는 무한소 하중의 뜻이다.
3. **네 점 · 외삽 방법 미서술** — 가장 낮은 점 (Δg ≈ 0.010) 이 이미 0.5550 이고 ± 0.005 의 근거가 없다.  막대의 뜻 · 반복 수도 없다.
4. **Δg 축 미정의** — 단위 · 정의식 · 점별 액체 없음.  물이면 0.59 근처에 점이 있어야 할 것 같지만 없다 [카드 가정 아래].  액체마다 점성이 달라 침강 속도 · 윤활이 Δg 와 함께 변하는데 원문은 Δg 하나로 그린다 [카드 추론].
5. **Δg 0.70 → 1.00 의 급한 상승** (기울기 3.8 배) — 그 구간에서 매질이 액체 → 공기로 바뀌었을 수 있다 (침강 충격 · 윤활 소멸) [카드 추론 · 미확인] → '중력만의 효과' 로 읽을 수 없다.
6. **'RLP = 팽창 시작' 은 1 % 벽 보정에 기대고 있다** — 보정은 인용 [4] 의 값이고 직접 재지 않았다.  판독으로 B 는 A 보다 0.9–1.8 % 낮아 Δg = 1.00 에서는 보정 뒤에도 0.8 % 남는다.
7. **강성 퍼콜레이션은 해석** — 접촉 망 · 배위수를 재지 않았다.
8. **마찰 계수 · 표면 상태 미서술** — RLP 가 마찰에 의존하는지 원문은 다루지 않는다 (방법 의존만 언급).
9. **Δg → 0 에서 표면력의 상대적 몫이 커진다** (1/Δg) — '인력 무시' 전제가 가장 약해지는 곳이 바로 외삽 끝이다 [카드 산술 · 추론].
10. **간극 액압 · 레올로지는 예비** — 그림 · 표 · 조건 없음 · 탐침 검출 한계 (1 mbar) 아래는 배제 못 함 (저자 인정).
11. **0.645 ↔ 0.635 · 뒤집힌 부등호** (§3-5) — 유리 전이 범위는 이 논문의 측정이 아니라 추측이다.
12. **균일 = ±20 µm (±8 %)** — 엄밀한 단분산은 아니다 (± 가 범위인지 표준편차인지도 없다).
13. ⚠ 이 카드의 Fig 1 값은 스캔 화소 판독이다 — **[판독]** 표지로만 인용 · 본문 인쇄값 (0.555 · 0.550 · 0.59) 이 우선.

## 12. 참고문헌 — 원문 목록 그대로 (16 건) + 우리가 더 볼 것
| # | 서지 (원문 그대로) | 왜 | 정본 카드 |
|---|---|---|---|
| 1 | J. D. Bernal, Proc. Roy. Soc. London A 280, 299 (1964); J. L. Finney, Proc. Roy. Soc. London A 319, 479 (1970). | 무작위 충전 = 단순 액체 모형 | 없음 |
| 2 | S. Cargill, J. Appl. Phys. 41, 2248 (1970); C. H. Bennett, J. Appl. Phys. 43, 2727 (1972). | 유리 모형 | 없음 |
| 3 | G. D. Scott, Nature (London) 188, 908 (1960); G. D. Scott and D. M. Kilgor, Br. J. Appl. Phys. D 2, 863 (1969). | ★ **0.60 · 0.63 의 1 차 출처** (부은 구의 두 끝) — alizadeh2018 의 0.6 · 우리 φ0 띠의 위쪽 | 없음 (`arzt1982_*` 가 인용한 Scott 은 Nature 194, 956 (1962) — 다른 논문) |
| 4 | For a review, see D. J. Cumberland and R. J. Crawford, The Packing of Particles, Handbook of Powder Technology Vol. 6 (Elsevier, New York, 1987). | ★ 벽 효과 1 % (R = 10) · RCP 0.635 의 출처 — 작은 상자 보정 | 없음 |
| 5 | E. M. Tory, B. H. Church, M. K. Tam, and M. Ratner, Can. J. Chem. Eng. 51, 484 (1973). | ★ 계산 모사에서 RLP 가 충전 방법에 강하게 의존 — 붓기 절차 의존의 원전 | 없음 |
| 6 | T. A. Witten and L. M. Sander, Phys. Rev. Lett. 47, 1400 (1981). | 결합 입자의 느슨한 응집체 (확산 제한 응집) | 없음 |
| 7 | E. J. Garboczi and M. F. Thorpe, Phys. Rev. B 31, 7276 (1985). | 강성 퍼콜레이션 | 없음 (`park2020_*` 가 인용한 Garboczi 는 다른 논문) |
| 8 | O. Reynolds, Philos. Mag. 20, 469 (1885); C. F. Jenkin, Proc. Roy. Soc. London A 131, 53 (1931); F. C. Frank, Rev. Geophys. 3, 485 (1965); E. N. da C. Andrade and J. W. Fox, Proc. Phys. Soc. London B 62, 483 (1949). | 전단 팽창의 원전 묶음 | 없음 |
| 9 | A. N. Schofield and C. P. Wroth, Critical State Soil Mechanics (McGraw-Hill, Maidenhead, England, 1968). | 임계 상태 토질역학 — 캡 · 마찰형 균질화 모델의 배경 | 없음 |
| 10 | Supplied by Mo-Sci Corp., P.O. Box 2, Rolla, MO 65401. | 유리 구 공급처 | — |
| 11 | Tensimeter, Soil Measurement Systems, Las Cruces, NM 88001. | 간극 액압 탐침 | — |
| 12 | See the review by H. A. Barnes, J. Rheol. 33, 329 (1989). | 전단 농화 리뷰 | 없음 |
| 13 | R. L. Hoffman, Trans. Soc. Rheol. 16, 155 (1972); J. Colloid. Interface Sci. 46, 491 (1974); Adv. Colloid. Interface Sci. 17, 161 (1982). | 질서 콜로이드의 전단 농화 · η ≃ 0.56 의 선행 값 | 없음 |
| 14 | R. A. Bagnold, Proc. Roy. Soc. London A 225, 49 (1954). | 중립 부력 굵은 구의 전단 농화 | 없음 |
| 15 | M. N. Rosenbluth and A. W. Rosenbluth, J. Chem. Phys. 22, 881 (1954); B. J. Alder and T. E. Wainwright, Chem. Phys. 27, 1208 (1957); W. G. Hoover and F. H. Rhee, J. Chem. Phys. 49, 3609 (1968). | 단단한 구 액체–고체 전이 | 없음 |
| 16 | L. V. Woodcock, J. Chem. Soc. Faraday Trans. II 72, 1667 (1976); U. Bengtzelius, W. Gotze, and A. Sjolander, J. Phys. C 17, 5915 (1984); P. N. Pusey and W. van Megan, Phys. Rev. Lett. 59, 2083 (1987). | 단단한 구 유리 전이 | 없음 |
- 우리가 더 볼 것 (정독 출력 `batch_106_findings.md` 의 n 절): **[3] Scott 1960** · **[4] Cumberland · Crawford 1987** · **[5] Tory 외 1973** · [7] Garboczi · Thorpe 1985 · [9] Schofield · Wroth 1968.

---

## [미확인] 목록
- DOI (쪽에 인쇄 없음 — PDF 메타데이터 값만 있음).
- Δg 축의 단위 · 정의식 · 점마다의 액체 · 곡선 A 의 Δg = 1.00 점이 공기 중인지.
- 외삽 방법 (식 · 맞춤 꼴) · ± 0.005 · ± 0.006 의 뜻 · 오차 막대의 뜻 · 반복 수.
- η 를 구한 원자료 (구 질량 · 층 부피 · 눈금 분해능) · 침강 절차의 세부 (넣는 속도 · 기다린 시간) · 온도.
- 액체 혼합비의 기준 (부피 · 질량) · 액체 점도 · 침강 속도.
- 유리 구의 마찰 계수 · 구형도 · 표면 거칠기 · 입도 분포 꼴 (±20 µm 가 범위인지 표준편차인지).
- 전단 셀의 전단 변형량 · 응력 · 액체 속 초기 충전율 · 봉 표면 거칠기 정도.
- 간극 액압의 크기 · 레오미터 기종 · 전단 속도 범위.
- 초록 0.645 ↔ 결론 0.635 가운데 어느 쪽이 의도인지.
- Alizadeh 2018 원문이 이 논문을 어떤 문장으로 인용했는지 (그 PDF 를 이 작업에서 보지 못함).

## 원문 대조 기록 (이 카드 작성 중 직접 확인한 것 · 2026-11-12)
- 서지: 후보 표 · 프롬프트의 서지 (G. Y. Onoda, E. G. Liniger · 제목 · Phys. Rev. Lett. 64 (22) (28 May 1990) 2727–2730 · Received 12 February 1990) = 원문 첫 쪽 머리글 · 표제 · 쪽 아래 (2727) 와 같음 — **다른 점 없음** (후보 표는 제목을 소문자로 적었을 뿐).  DOI 는 어느 쪽에도 인쇄돼 있지 않다 (PDF 메타데이터 keywords = `doi:10.1103/PhysRevLett.64.2727 url:http://dx.doi.org/10.1103/PhysRevLett.64.2727` · author = "George Y. Onoda and Eric G. Liniger").
- 본문: 네 쪽을 100 dpi 전쪽 + 220–260 dpi 단 조각 (쪽당 5–7 장) 으로 다 읽고 인용문을 그 이미지에서 옮겼다 (OCR 층 미사용).
- 숫자 (전부 쪽 이미지에서 위치 확인): 0.555 ± 0.005 (초록 · p.2728 · p.2729) · 0.555 to 0.645 · 0.63 · 0.60 (세 번) · 0.635 ± 0.005 · 0.56 < η < 0.60 · 250 ± 20 µm · 2.46 · 64 % · 36 % · 500-ml · 200 to 1 · 3.5 cm · 4.0 cm · 0.25 cm · 10 to 1 · 1 % (네 번) · 20 cm · 10 cm · 0 to 300 rpm · 0–150-rpm · 0.61 · 0.63 · 0.59 · 0.550 ± 0.006 · R = 200 · R = 10 · 0.555 ± 0.006 · 1 to 1000 mbar · 500-cm³ · η ≥ 0.56 · η < 0.56 · 0.56 ± 0.01 · η = 0.555 · 0.50 < η < 0.55 · 0.55 < η < 0.61 · η > 0.555 · 0.555 > η > 0.635 · PACS 81.20.Ev, 46.10.+z, 64.70.Pf · 참고문헌 1–16 의 권 · 쪽 · 연도.
- 판독: Fig 1 — 원 스캔 (5060 × 6898 px) 에서 눈금 맞춤 잔차 ≤ 1.2 px · 테두리 0.62 · 0.53 검산 0.61999 · 0.52995 · 판독 위치를 그림 위에 다시 찍어 눈으로 확인 (작업 스크래치) · 본문 인쇄값과 대조: A(Δg ≈ 0) 0.5550 ↔ 0.555 · B(Δg ≈ 0) 0.5499 ↔ 0.550 · B(1.00) 0.5869 ↔ 마른 구 0.59.
- 그림 · 표 · 식 전수: 그림 1 개 (Fig 1) · 표 0 · 번호 붙은 식 0 · 따로 조판된 식 0.
- 정본 중복 확인: `litdb/papers/` 목록 (525 장) · 'onoda' · 'liniger' · 'dilatancy onset' · 'random loose' grep — 카드 없음 (`alizadeh2018_*` 가 인용만).

## 🔗 관련 카드
- 이 논문을 인용한 카드: `alizadeh2018_dem_adhesion_calibration_segregation_heap` (참고 [49] · L131 · L280 — §0-1 대조).
- 충전 기하의 이웃 (정본): `mcgeary1961_bimodal_sphere_packing` (단일 크기 진동 충전 62.5 % · 다성분 · 용기 지름 / 구 지름 효과) · `arzt1982_particle_coordination_densification_spheres` (D₀ 0.64 · 배위수) · `bouvard2000_hard_soft_powder_densification` · `martinbouvard2003_dem_composite_cold_compaction`.
- 출발 상태를 다룬 계산 카드 (정본): `pycompact2025_dem_mpfem_workflow` (중력 침강 뒤 · 가압 전에 넘김 — 그 순간 충전율은 그 카드에서 [미확인] · FE 판독 ≈0.57–0.58) · `cardenasbarrantes2021_soft_rigid_mix_compaction_proceedings` (2D 시작 상태 φ0 0.805–0.815 · Z0) · `nisar2024_dem_effective_electrical_conductivity_sps` (DEM 초기 65 %) · `vu2019_soft_grain_compression_beyond_jamming_dic` · `nezamabadi2022_mpm_cd_plastic_particle_compaction`.
- 실제 황화물 가루의 저압 상태 (정본): `faka2026_particle_size_consolidation_strain_lpscl` · `miss2026_insitu_conductivity_porosity_pressure_compaction` · `lee2025_heckel_argyrodite_powder_densification_nanoindentation` · `doux2020_pressure_effects_sulfide_se_jmca` · `var2026_sulfide_se_mechanical_properties_local_indentation_pellet`.
- 분말 느슨 · 탭 밀도 지표 (정본): `grey1969_hausner_ratio_metal_powders` · `geldart2006_powder_flowability_angle_of_repose_tester` · `kang2026_multiscale_inverse_design_ptfe_fibrillation_dry_electrode` (미세 분획 응집이 탭 밀도를 낮춘 실측).
- 믹서 지표: `lacey1954_particle_mixing_theory_index` (무작위 분산의 원 정의).

## 🗨️ Q&A 로그
<!-- "Q&A 작성해줘" 트리거 시 직전 질문/답 누적 -->
