Repository: yonghoon7153-source/Yonghoon-DEM-DFT

# 📚 LITDB — 문헌 단일 시스템 (**SE·DFT 축 + DEM·MPM 축, 두 트랙**)

> **앞으로 논문은 여기서만 본다.** 여러 곳(db/literature, kb/papers, db/properties, Excel)에 흩어진 문헌을 한 곳에서 생각·참고·비교하기 위한 통합 MD 시스템.

## 왜 트랙이 둘인가
`INDEX.md` 는 argyrodite 전해질 축이라 접촉역학·MPM·건식전극 digest 가 들어갈 자리가
없다. 그래서 한때 64편이 **어느 인덱스에도 없었다**(open_items #7). 축을 나눠 그 구멍을
닫았고, 한 분모로 세면 “159편 중 98편 미언급” 같은 **가짜 미결**이 나온다
(`comparison_vs_ours.md:8`). 분리는 실측 근거가 있는 결정이다 — 합치지 말 것.

⚠ 이 표의 **편수는 적지 않는다.** 손으로 쓴 수는 반드시 낡는다(README 자신이 세 번 틀렸다).
현재값은 `python3 tools/litdb/build_index.py --check` 로 본다.

File: litdb/papers/otani2025_dem_se_dispersion_aggregation_compression.md
# SE 입자 **분산상태(응집수)** 를 정량 제어해 압축·전극구조를 평가한 DEM — Otani (Electrochemistry 2025)

> slug `otani2025_dem_se_dispersion_aggregation_compression` · DOI `10.5796/electrochemistry.25-71025` · type `DEM` · PDF `117e2ceb-01._Quantitative_Study_of_Solid_Electrolyte_Particle_Dispersion_and_Compression_Processes_in_All-Solid-State_Batteries_Using_DEM.pdf` · digested `2026-09-19` · status ✅ · OPEN ACCESS (CC BY, ECSJ)

> elements: Cl Co Li Mn Ni O P S
> methods: DEM · JKR adhesion · bonded-cluster

---

## 0. 계보 — 이 카드가 어디에 붙나 (★ 먼저 읽을 것)

교신·지도 = **Gen Inoue (규슈대 화학공학)** = 우리가 이미 digest 한 **So 3부작과 같은 연구실**이다.
1저자 Otani 는 **Nissan Motor 연구소** 소속이고 규슈대 겸적(a,b 소속 병기).
이 논문의 참고문헌 16·17·18 이 **정확히 우리 So 카드 3장**이다:

| ref | 문헌 | 우리 카드 |
|---|---|---|
| [16] | So, Inoue, Park, Nunoshita, Ishikawa, Tsuge, **MethodsX 9, 101857 (2022)** | `so2022_dem_contact_model_assb_compaction_sintering` |
| [17] | So, Inoue, Park, Nunoshita, Ishikawa, Tsuge, **J. Power Sources 530, 231279 (2022)** | `so2022_dem_compaction_coated_particles_assb` |
| [18] | So, Inoue, Hirate, Nunoshita, Ishikawa, Tsuge, **J. Power Sources 508, 230344 (2021)** | `so2021_dem_mold_pressure_assb_coldpress` |
| [5] | **Otani**, Muta, Furuta, Miyuki, Kaburagi, **Inoue**, J. Energy Storage 58, 106279 (2023) | ⛔ 우리 litdb 에 **카드 없음** — 이 논문의 실험 앵커 원본 (★ 입수 1순위, 아래 ★★ 참조) |
| [9] | Bielefeld, Weber, Janek, J. Phys. Chem. C 123, 1626 (2019) | `bielefeld2019_microstructural_modeling_composite_cathode` |
| [23] | Deng, Wang, Chu, Luo, **Ong**, J. Electrochem. Soc. 163, A67 (2016) | E_SE = 22.1 GPa 의 출처 (= Bazzoun 이 쓰는 그 값) |

★★ **ref [5] (Otani 2023, J. Energy Storage 58, 106279) 는 이미 다른 경로로 우리 litdb 안에 들어와 있다 —
카드는 없는데 *수식*이 들어와 있다.**  `lee2024_multiphysics_dem_fem_initial_pressure_assb` 카드가
SE 유효 이온전도(eq 37–38)에서 굴곡도를 **`τ = −11.7·ε_SE + 8.54` (선형 경험식, 출처 = Otani 2023 ref46)**
으로 쓴다.  ⇒ Otani 2023 은 **(a) SE vol% vs EIS 이온전도도**(이 논문이 21 vol% 를 고른 근거)와
**(b) ε_SE vs τ 선형식**을 둘 다 담고 있는 것으로 보이며, 둘 다 **우리가 직접 쓰는 축**이다
(τ_Laplace·τ_Dijkstra, φc).  ⇒ **원문 확보 우선순위 1위.**  ⚠ 단 lee2024 카드가 이미 경고하듯
그 계열의 σ 식들은 **점접촉 구속저항(Holm)이 없는 연속체 유효매질**이라 강체-접촉 granular 망의
**상한**이다 — 우리 CL-81(`CONTACT_FREE` 상한) 서술과 정확히 같은 종류의 주의가 걸린다.

★★ **계보상 가장 중요한 사실 — 이 논문은 So 계보의 접촉물리에서 *후퇴*했다.**
So 2021/2022 는 **in-house DEM 에 접촉소성을 명시**했다 (평형 overlap `h_eq` rate 방정식 +
경도 항복 `F_th = 2/3·min(H_i,H_j)·A_con` + 융착결합/소결 rate).  Otani 2025 는 **상용 Altair
EDEM 의 Hertz–Mindlin + JKR** 을 쓴다 = **완전 탄성 접촉 + 점착**, 항복도 소성도 없다.
잃은 것은 접촉소성이고, **얻은 것은 So 3부작에 없던 축 — "분산상태(응집수)" 를 독립변수로
제어하는 실험설계**다.  ⇒ 이 카드의 값은 *접촉법칙*이 아니라 **공정축(분산)** 에 있다.

---

## 1. 한 줄 요약

**"SE 를 얼마나 잘 풀었는가(분산)" 를 *응집수 N_agg* 라는 단일 스칼라로 바꿔 1 → 307 까지 쓸어
DEM 으로 압축한 논문.**  결과는 단조하고 깨끗하다 — 응집이 커질수록 ① 같은 압력에서 **상대밀도가
낮고**(1000 MPa 에서도 N=1 대비 −4 %p) ② **AM–AM 힘사슬(force chain)** 이 상하로 관통하며 응력이
AM 에 집중되고 ③ **AM|SE 접촉(반응)면적이 단조 감소**(N=6 에서 이미 −15 %, N=307 에서 −31 %).
저자들의 기전 해석은 **"압축이 아니라 압축 *전* 구조가 결정한다"** 이다 — 응집체는 초기 배열에서
이미 AM 사이 틈에 들어가지 못하고, 압축 중에 깨져도 **이미 늦다**.  그리고 응집수 증가는
**SE/AM 입경비 증가와 같은 구조**를 만든다(문헌 [9,26,27] 과 정합).
⛔ **전달물성(σ_ionic/σ_e/κ)은 하나도 계산하지 않는다** — "밀도가 낮으면 σ 가 낮을 것" 이라는
*정성 추론*까지만 간다.  ⇒ **우리 삼중항 솔버가 정확히 그 끊긴 지점을 잇는다.**

---

## 2. 메타

| 저자 | 저널/년 | DOI | 소재 (SE/CAM) | 연구유형 |
|---|---|---|---|---|
| **Kazufumi Otani**^a,b (Nissan Motor Corp. Research Center, Yokosuka), Takeru Yano^b, Ken Akizuki^a, Koichiro Aotani^a, **Gen Inoue**^b (지도, 규슈대 화학공학) | **Electrochemistry 93(6), 063009 (2025)** · ECSJ · 제71 특집 "New Progress of Batteries and Fuel Cells" | 10.5796/electrochemistry.25-71025 | **Li₆PS₅Cl (LPSCl)** SE + **LiNi₁/₃Co₁/₃Mn₁/₃O₂ (NCM111)** AM | **3D DEM** (Altair EDEM), 실험 없음(자기 선행 실험[5] 인용만) |

- 접수 2025-01-25 · 채택 2025-03-03 · 온라인 2025-03-06 · 발행 2025-06-01.
- 제65회 전지토론회(2024, #1G17) 발표의 논문화.
- 분량 **본문 5쪽 · 그림 5개 · 표 1개 · 식 13개** = short article.  SI 없음.
- ⚠ **소재 주의**: SE 는 **우리와 같은 LPSCl** 이지만 **AM 이 NCM111**(우리 NMC811 아님).
  E_AM = 71 GPa 로 우리 140 GPa·Bazzoun 161.5 GPa 와 **2배 차이** ⇒ AM 강성이 지배하는
  하중분담·힘사슬의 **절대값 전이 금지**.  SE 쪽은 E = 22.1 GPa 로 우리 real·DFT 와 정합.

---

## 3. 핵심 수치

### 3.1 Table 1 전사 (**stated**, 원문 그대로 · Ref 열 포함)

| 구분 | 파라미터 | 값 | 단위 | 원문 Ref |
|---|---|---|---|---|
| **AM** | LiNi₁/₃Co₁/₃Mn₁/₃O₂ | — | — | — |
| | Diameter | **500** | µm | — (⚠ 100× 조대화값, 실제 5 µm) |
| | Density | **4.75** | g/cm³ | [19] Yano 2021 |
| | Young's Modulus | **71** | GPa | [19] |
| | Volume ratio | **79** | Vol% | [19] |
| | Coefficient of restitution | **0.25** | — | [19] |
| | Coefficient of static friction | **0.5** | — | [19] |
| | Coefficient of rolling friction | **0.01** | — | [19] |
| | **Surface energy** ★ | **0.1** | **J/m²** | [19] |
| **SE** | Li₆PS₅Cl | — | — | — |
| | Diameter | **70** | µm | [5] (⚠ 100× 값, 실제 0.7 µm) |
| | Density | **1.8** | g/cm³ | [5] |
| | Young's Modulus | **22.1** | GPa | [23] Deng 2016 |
| | Volume ratio | **21** | Vol% | — |
| | **Critical stress** (결합 파단) | **1000** | **GPa** | — ⚠ §3.4-① |
| | Coefficient of restitution | **0.25** | — | — |
| | Coefficient of static friction | **0.5** | — | — |
| | Coefficient of rolling friction | **0.01** | — | — |
| | **Surface energy** ★ | **0.1** | **J/m²** | — ⚠ **출처 없음**(AM 값 그대로 전용으로 보임) |
| **기하** | Plate Young's Modulus | **74** | GPa | — |
| | Area | **62500** | µm² | — ⚠ §3.4-② |
| | Boundary Condition | **periodic (X, Y)** | — | — |

**표에 없는 것(= 재현 불가 항목)**: Poisson 비 ν (식 2 가 요구하는데 표에 **없다**) · 결합
강성 S_n·S_t · 결합 반경 R_B · 시간간격 δt · **총 입자수** · 실현(seed) 수 · 플래튼 속도 ·
초기 베드 높이 · 감쇠계수.

### 3.2 Fig 3 — 압축압력 vs 상대밀도 (**digitized**, 색분리 자동추출 · TREND only, ±~0.5 %p)

> 상대밀도 정의(원문): *"ratio of the volume of particle to the volume determined by the plate
> distance and area"* = **Σ 구부피 / (플래튼거리×면적)** ⇒ **우리 ε_sphere 관례의 여집합**
> (겹침을 빼지 않는다).  §3.4-③ 의 과대계상 주의.

| P (MPa) | N=1 | N=2 | N=4 | N=6 | N=21 | N=307 |
|---|---|---|---|---|---|---|
| 20 | (N=2 에 가림) | 70.5 | 68.4 | 65.3 | 59.3 | 54.9 |
| 50 | (가림) | 72.0 | 71.2 | 69.1 | 63.5 | 58.4 |
| 100 | (가림) | 73.8 | 72.9 | 71.0 | 66.5 | 60.8 |
| 150 | (가림) | 75.2 | 74.2 | 72.6 | 68.9 | 63.1 |
| **200** | **76.4** | 76.2 | 75.2 | 73.8 | 70.5 | **65.9** |
| **300** | **78.6** | 78.1 | 77.0 | 76.0 | 73.0 | **70.1** |
| 400 | 80.2 | 79.6 | 78.5 | 77.9 | 75.1 | 72.9 |
| 500 | 81.6 | 81.0 | 79.9 | 79.6 | 77.0 | 75.0 |
| 600 | 82.7 | 82.2 | 81.1 | 80.9 | 78.6 | 76.6 |
| 800 | 84.7 | 84.3 | (가림) | 83.3 | 81.3 | 79.6 |
| **990** | **86.4** | 86.2 | 85.2 | 85.4 | 83.5 | **82.2** |

- **N=1 과 N=2 는 200 MPa 아래에서 선폭 안에서 구별되지 않는다** (그래서 위 표의 빈칸).
  ⇒ **응집수 2 는 사실상 이상분산과 같다.  민감도는 N≈4 부터 켜진다.**
- **본문 stated**: *"800 MPa 의 고압에서도 응집수 4 같은 작은 값에서 밀도가 약 2 % 감소"*.
  우리 digitize 는 800 MPa 에서 N=4 가 N=2(−0.45 %)와 N=6(−1.7 %) 사이에 가려 있어
  **≈1–2 %** 로만 묶인다 ⇒ **"2 %" 를 정밀값으로 인용하지 말 것**, "≈2 %(stated)" 로만.
- N=1 대비 상대감소(digitized): **200 MPa** 에서 N=6 −3.5 % · N=21 −7.8 % · N=307 −13.8 %,
  **990 MPa** 에서 각각 −1.1 % · −3.4 % · −4.9 % ⇒ **압력이 응집 페널티를 *일부* 지운다**
  (지우지만 **0 으로 만들지는 못한다**).
- P→0(중력충전 직후) 값은 **축 아래(50 % 미만)** 로 떨어져 읽히지 않는다 — 모든 곡선이
  P ≲ 20 MPa 에서 거의 수직으로 뛴다.  ⇒ **초기 충전밀도는 논문이 보고하지 않는다.**
- **porosity 환산** (1 − D, 같은 sphere-sum 관례): N=1 @300 MPa = **21.4 %**, @1000 MPa = 13.6 % ·
  N=307 @300 MPa = **29.9 %**, @1000 MPa = 17.8 %.

### 3.3 Fig 5d — 정규화 접촉(반응)면적 vs 응집수 (**digitized**, 마커 중심 자동추출)

| N_agg | 1 | 4 | 6 | 21 | 307 |
|---|---|---|---|---|---|
| 정규화 접촉면적 | 1.000 (정의) | **0.914** | **0.865** | **0.826** | **0.687** |

- 본문 stated: *"응집수 6 에서도 접촉면적이 약 15 % 감소"* → digitized 0.865 = **−13.5 %**.
  (둘 다 적는다; 15 % 는 저자 반올림으로 보인다.)
- **N=2 점이 없다** — Fig 3 은 6곡선(1/2/4/6/21/307)인데 Fig 5d 는 **5점**이다.
- x 축은 **log** (1→1000).  자동 digitize 가 x 위치를 1.0/4.0/6.0/21.0/305.3 으로 복원 ⇒
  **읽기 파이프라인 자체는 검증됐다**(305.3 vs 307 = 판독오차 0.6 %).
- 원문 stated: **N=307 에서도 SE 와 접촉이 전혀 없는 고립 AM 은 없었다.**
  ⇒ 이 스윕은 **percolation 붕괴 전 구간**이다 (붕괴를 보여주는 논문이 아니다).

### 3.4 ★ 내부 불일치 3건 — 인용 전 반드시 읽을 것

**① `Critical stress = 1000 GPa` 는 본문과 충돌한다.**
본문은 *"중력충전 중에는 결합이 유지되고 압축 중에는 끊기도록 값을 미리 설정했다"* 라고
적는데, 최대 압축압력이 **1000 MPa** 다.  결합 파단응력이 **1000 GPa = 압축압력의 1000배**면
식 11/12 로 결합이 끊길 수 없다(모멘트항을 감안해도).  ⇒ **단위 오기(MPa?) 가 유력**하나
**확정할 근거가 없다.  이 값을 우리 쪽으로 전이하지 말 것.**  게다가 S_n·S_t·R_B 가 없어
**응집체 결속강도는 사실상 미보고 자유 파라미터**다 (저자도 *"실험·문헌에서 얻기 어렵다"* 고 인정).

**② `Area = 62500 µm²` 는 조대화 입경과 양립하지 않는다.**
62500 µm² = **250 µm 정사각형**인데 조대화 AM 은 **Ø500 µm** 다 — 입자 하나가 영역보다 크다.
1× 관례(250 µm 정사각, AM Ø5 µm = 50 입경)로 읽어도 Fig 2·4·5 의 시각(가로 ~5–8 AM)과 안 맞는다.
⇒ **도메인 크기·총 입자수·RVE 적정성을 감사할 수 없다.**  그림에서 추정하면 **AM 은 10² 오더,
SE 1차입자는 10⁴ 오더**이고, **N=307 에서는 응집체가 전 도메인에 겨우 10² 개**다 (§11-④).

**③ 식 2 오식**: 원문 `1/E* = (1−ν_i²)/E_i + (1−ν_j²)/E_i` — **둘째 분모가 E_i**, `E_j` 여야 한다.
(단순 조판 오류로 보이며 결과에 영향은 없을 것이나, 식을 그대로 옮겨 쓰면 안 된다.)
추가로 **식 13 의 `ω`** 는 용어집에서 "각속도(rad/s)" 로 정의돼 있는데 여기서는 안전계수 자리에
있다 = **정의되지 않은 기호**.

---

## 4. 시뮬레이션 방법 ★ (식 전부 · 사용자 질문 ①②⑤⑥ 에 대한 답)

### 4.0 code
- **Altair EDEM** (상용 DEM).  So 계보의 in-house MATLAB DEM 이 아니다.  LIGGGHTS/LAMMPS 도 아니다.
- 적분기·이웃탐색·시간간격·병렬화 **전부 미보고**.

### 4.1 ★ 질문① — 점착 모델의 정확한 형태 = **Hertz–Mindlin with JKR** (식 1–4, 원문 그대로)

```
(1)   F = −4·√(π γ E*) · a^(3/2)  +  (4E*)/(3R*) · a³
(2)   1/E* = (1−ν_i²)/E_i + (1−ν_j²)/E_i        ⚠ 오식: 둘째 E_i → E_j
(3)   1/R* = 1/R_i + 1/R_j
(4)   δ = a²/R* − √(4π γ a / E*)
```

- **표준 JKR 그대로**다 (Johnson–Kendall–Roberts; 원문 ref [22] 는 *Proc. R. Soc. Lond. A* **324**,
  301 을 **1997** 년으로 적었는데 실제 발행연도는 **1971** — 서지 오기).
  접선방향은 "Mindlin" 이라고만 하고 식은 쓰지 않았다.
- **표면에너지 γ**:
  - **값 = 0.1 J/m², AM·SE 둘 다 같은 값.**
  - AM 의 0.1 은 ref [19] (Yano, Ohsaki, Nakamura, Watano, *Adv. Powder Technol.* 32, 1362 (2021)) 인용.
  - **SE 의 0.1 은 Ref 열이 비어 있다 = 출처 없음** — AM 값을 그대로 쓴 것으로 보인다.
- ★★ **상쌍(phase-pair) 행렬이 아니다.**  EDEM 의 JKR 은 원칙적으로 상호작용쌍별 γ 를 받을 수
  있으나, 이 논문은 **재료별 1개 값**을 주고 그 둘이 **같다** ⇒ 실효적으로 **AM–AM = AM–SE = SE–SE
  전부 γ = 0.1 J/m²** 의 균일 점착이다.
  ⇒ **우리 `m7` 3×3 비대칭(SE–SE 가 AM–AM 의 10배)을 지지하는 문헌 근거가 이 논문에는 없다.**
  오히려 **반대 선택**(균일)을 했다.  이것은 우리가 기대했던 것과 다른 결과이므로 그대로 기록한다.

### 4.2 ★★ 질문② — **γ(J/m²) ↔ linear adhesion stiffness k_c 환산식: 이 논문에 없다.**

⛔ **없다.**  다음을 모두 확인했다:
- 식 1–4 는 JKR 이고 **선형 점착 가지(k_c·δ)가 등장하지 않는다.**
- JKR 의 **pull-off force `F_po = (3/2)πγR*` 조차 본문에 인쇄되지 않았다.**
- 용어집의 유일한 "Stiffness S (N·m⁻³)" 는 **BondingV2 결합모델의 결합강성**이지
  점착강성이 아니며, **그 값도 Table 1 에 없다.**
- Luding 류 (k̂₂ / k_c / φ_f) 서술, EEPA, DMT, Thornton–Ning 어느 것도 언급되지 않는다.

⇒ **우리 `fix m7 coefficientAdhesionStiffness` 를 이 논문의 문헌 표면에너지에 접지할 수 없다.**
이 카드에서 추정식을 만들지 않는다(규율).  접지하려면 **다른 카드**로 가야 한다 —
`luding2008_cohesive_frictional_contact_models`(우리 m6·m7·m8 의 이론 정의서) ·
`thakur2014_eepa_adhesive_elastoplastic_dem` · `pasha2014_linear_elastoplastic_adhesive_contact` ·
`dmt1975_adhesion_contact_deformation` · `thorntonning1998_adhesive_elastoplastic_contact`.
**이 논문에서 가져올 수 있는 것은 "γ 의 크기(0.1 J/m²)가 전지분말 DEM 에서 쓰이는 값" 이라는
*수준(order)* 정보뿐**이고, 그것도 **JKR 구현에 대해서만** 유효하다.

### 4.3 응집체 결합 모델 — EDEM **BondingV2** (식 5–12, 원문 그대로)

증분형 평행결합(parallel-bond, Potyondy–Cundall 계열):

```
(5)  δF_n = −υ_n · S_n · A · δt            (6)  δF_t = −υ_t · S_t · A · δt
(7)  δM_n = −ω_n · S_t · J · δt            (8)  δM_t = −ω_t · S_n · (J/2) · δt
(9)  A = π R_B²                            (10) J = ½ π R_B⁴
파단:
(11) σ_max < −F_n/A + (2M_t/J)·R_B         (12) τ_max < −F_t/A + (M_n/J)·R_B
```

- **응집 과정이 끝난 뒤 입자간 힘·토크를 0 으로 리셋**하고 그 시점부터 식 5–8 로 누적한다
  (= 응집체를 무응력 상태로 출발).
- **파단은 취성(brittle)** 이다 — 문턱을 넘으면 결합이 사라지고 두 입자는 분리된다.
  **연화·손상 누적·재결합(healing) 없음.**
- ⇒ **응집체 내부는 "결합 파단으로만 비가역인" 취성 클러스터**이고, 개별 입자는 끝까지
  **탄성 구**다.  So 2022 MethodsX 의 **융착/소결 rate(consolidation + detachment dead-band)** 와
  **다르다**(그쪽은 rate 기반 + 재부착 가능).

### 4.4 ★ 질문⑤ — 입자종·크기·조성·조대화·계산규모

- **입자종 2개뿐**: NCM111 AM, LPSCl SE.  **탄소(VGCF/SuperP)·바인더(PTFE)·첨가제 없음.**
  (우리도 VGCF·PTFE 는 DEM 물체가 아니므로 **이 점은 동률**이다.)
- **각 상 단분산(monodisperse)**: AM 1종·SE 1종.  **PSD 없음** — 논문 스스로 결론에서
  *"우리는 단분산을 모사했지만 실제는 다분산"* 이라고 명시.
- **입경**: 실제 AM 5 µm / SE 0.7 µm → **입경비 7.14 : 1**.  계산은 **100× 조대화**
  (AM 500 µm / SE 70 µm).
- **조성**: AM : SE = **79 : 21 vol%** (합 100 ⇒ **고체 기준**).  ★ 이 21 vol% 는
  **자기 선행 실험 [5] 의 EIS 결과로 고른 값**이다 — 본문 stated:
  *"SE 21 vol% 까지는 충분한 이온전도도가 측정됐지만 **10 vol% 에서는 전도도가 크게 떨어져**
  이온전도 경로가 형성되지 않은 것으로 보인다"* ⇒ **percolation 임계가 10–21 vol%(고체기준)
  사이에 있다는 실험 브래킷**.  ⚠ 이 논문에는 그 데이터가 **실려 있지 않다**(ref [5] 재인용).
- **조대화 근거**: 식 13 `δt < (2π/ω)·√(m/k)` — 질량이 작으면 δt 가 작아져 계산이 길어진다.
  그래서 **길이를 100배**로 키웠고, *"1× 와 100× 사이에 **압축응력–밀도 관계가 일치함을 사전에
  확인했다**"* 고 **주장**한다.  ⚠ **그 데이터는 본문·SI 어디에도 없다** (§10-③, §11-③).
- **계산규모**: **총 입자수 미보고.**  §3.4-② 때문에 도메인 크기로 역산도 불가.
  그림 추정으로 **AM ~10², SE 1차입자 ~10⁴ 오더** (§11-④).
- **실현(seed) 수 미보고** — 단일 실현으로 보인다.  오차막대 없음.

### 4.5 ★ 입자 처리 (우리 "무질서 처리" 의 DEM 대응) — **3층 구분이 중요하다**

| 층 | 이 논문 | 판정 |
|---|---|---|
| 입자 **형상(SHAPE) 소성** | **없음** — 끝까지 완전 구 | ✗ |
| **접촉(CONTACT) 소성** | **없음** — Hertz–Mindlin+JKR 은 순수 탄성(+점착).  항복응력·경도 입력 자체가 Table 1 에 없다 | ✗ |
| **클러스터(BOND) 비가역** | **있음** — 응집체 결합의 취성 파단(식 11–12).  깨지면 안 붙는다 | ✓ |

★★ 그래서 본문의 *"소성변형하기 쉬운 응집체조차 AM 사이 틈으로 들어가지 못한다"* 라는 문장의
"소성" 은 **클러스터 수준의 결합파단·재배열**을 뜻하지 **입자 소성이 아니다**.
⇒ **우리 프레임 용어로: Otani 2025 는 Varkey/Bazzoun(접촉 탄성) 보다 아래가 아니라 "옆"이다** —
접촉은 순수 탄성인데 **클러스터 비가역이라는 새 층을 추가**했다.
소성 위계로 줄세우면:
**MPM(SHAPE 소성) > So 2021/2022·Varkey(CONTACT 소성) > 우리 DEM hooke/hysteresis(이력 CONTACT, 항복 cap 없음) > Otani 2025(탄성 접촉 + BOND 파단)**.

### 4.6 도메인 / 프로토콜

- **주기경계 X·Y**, 아래 바닥판 + 위 **평판(flat plate)** 압축.  평판 E = 74 GPa.
- **3단계**: ① 도메인에 AM 과 **응집된 SE** 를 **무작위 배치** → ② **중력충전**(0.03 s 에 완료)
  → ③ **압력제어(pressure control)** 로 0.030 s → 0.057 s 에 걸쳐 **1000 MPa 까지 점증 가압**.
- ⚠ **재하율을 감사할 수 없다**: 플래튼 속도도 베드 높이도 보고되지 않았고 도메인 면적도
  불일치(§3.4-②)라 **변형률속도/마하수를 계산할 방법이 없다**.  27 ms 에 0→1000 MPa 를 조대화된
  Ø500 µm 입자계에서 올린다는 것만 알 수 있다.
  ★ 이것은 **우리가 이미 데인 자리**다 — `--platen-mach` 규율(CLAUDE.md "MPM 재하율 함정",
  기본 0.03)은 정확히 이 감사를 가능하게 하려고 도입한 것이다.  **문헌 DEM 압축곡선을
  우리 것과 나란히 놓을 때 재하율 미보고는 1급 교란**이다.

### 4.7 ★ 질문⑥ — 전달 솔버: **없다 (명시)**

- **σ_ionic · σ_electronic · σ_thermal · tortuosity · percolation fraction · 배위수(CN) —
  하나도 계산하지 않는다.**  Kirchhoff 망도, Holm 협착저항도, TauFactor 도, FEM 도 없다.
- 전달에 대한 서술은 **전부 정성 추론**이다:
  *"낮은 전극밀도는 복합전극의 유효 이온전도도를 낮출 것으로 예상된다^{5,24}"* (ref 24 = Sakuda 2013).
- 그 대신 **접촉(반응)면적**을 전달의 *대리지표*로 쓴다(§6.2).
- ⇒ ★ **우리 삼중항(σ_ionic + σ_e + κ)과 Kirchhoff/Holm 접촉망은 이 논문 범위 밖**이며,
  **frame[5] 로 보면 이 논문은 "DEM = 전달" 절반 중 *전달을 뺀* 패킹·역학 부분만 소유**한다.
  MPM 절반(형상소성·void-fill)도 없다.  ⇒ **두 절반 다 없는 대신 *공정축(분산)* 을 새로 연다.**

---

## 5. Figure set ★

| Fig | 내용 (무엇을 보여주나) | 우리가 재사용할 점 |
|---|---|---|
| **1** | ASSB 전극·셀 제조공정 모식: **Mixing → Coating → Pressing → Stacking** | **우리 파이프라인에 Mixing 이 없다**는 것을 한 장으로 보여주는 그림.  우리는 `insert/pack` → 정착 → 플래튼 = **Coating 이후만** 모사한다.  발표에서 "우리가 어디를 모사하는가" 를 표시하는 배경으로 쓸 수 있다 |
| **2** | 응집수 1/6/307 의 3단계 스냅샷: (a,e,i) **응집체 형상 자체** · (b,f,j) 초기 무작위배열 · (c,g,k) 중력충전 · (d,h,l) 압축후.  회색=AM, 노랑=SE | ★ **(i) 의 N=307 응집체 지름이 primary 의 ≈6.7배 = AM 지름과 맞먹는다** — "응집 = 실효 입경비 증가" 라는 주장의 시각 증거.  (j) 에서 이미 SE 가 AM 틈에 못 들어가 있는 것이 보인다 = **"압축 전 구조가 결정한다"** 의 핵심 그림 |
| **3** | **압축압력(0–1000 MPa) vs 상대밀도(50–90 %)**, 6곡선(N=1/2/4/6/21/307) | ★ 이 논문의 유일한 정량 압축곡선.  §3.2 에 digitize 완료.  **우리 Heckel(P_y=138 MPa)·σ-vs-ε 와 나란히 놓을 수 있는 다중압력 데이터** (단 관례·소재 주의) |
| **4** | (a) N=1 · (b) N=6 의 **입자별 총힘 컬러맵**(0–0.1 N) @1000 MPa · (c) N=6 에서 **>0.04 N 입자만** 추출 | ★★ **(a) 는 전 베드가 짙은 파랑(균일), (b) 는 AM 이 청록~초록(0.02–0.05)이고 한 알이 주황(~0.07), 그 사이에 빨강(0.1) 점들이 흩뿌려짐**(AM 사이에 낀 SE 로 보인다).  **(c) 는 상·하를 관통하는 AM 기둥** — 우리 force-chain·AM 하중분담(f_AM) 그림과 **직접 대응**.  ⚠ "total force" 의 정의(합력 vs 접촉력 크기합)가 **명시되지 않았다** — 합력이면 평형잔차를 재는 것이라 해석이 달라진다 |
| **5** | (a,b,c) N=1/6/307 **압축후 단면**(검정=AM, 노랑=SE 1차입자) + **(d) 정규화 접촉면적 vs 응집수**(log x) | ★ (a) SE 가 모든 틈을 균일히 채움 → (b) 패치화·빈 공극 출현 → **(c) SE 가 "호수" 로 편석되고 AM–AM 직접접촉·큰 백색 공극 동시 출현**.  (d) 는 §3.3 에 digitize 완료 = **우리 coverage 축과 비교 가능한 유일한 정량** |

---

## 6. Post-processing ★ (질문③④ 에 대한 답)

### 6.1 ★ 질문③ — 분산/응집을 **무엇으로** 정량하나

★★ **핵심 답: 이 논문은 분산 *지표* 를 측정하지 않는다.  분산을 *입력으로 설계*한다.**

| 항목 | 내용 |
|---|---|
| **양의 이름** | **응집수(aggregation number) N_agg** = 하나의 SE 응집체를 이루는 **1차입자 개수** |
| **정의식** | **없다** (세는 수다).  스윕 = **1(이상분산) / 2 / 4 / 6 / 21 / 307** |
| **지위** | **독립변수(입력)**.  후처리로 *측정한* 값이 아니다 |
| **입력** | 응집체를 만들 때 몇 개를 결합시킬지 + BondingV2 파라미터(미보고) |
| **총 SE 부피 보존** | ✓ — 1차입경(0.7 µm)과 조성(21 vol%)이 고정이므로 **N_agg 만 바뀐다** = 깨끗한 단일축 스윕 |
| **격자 의존성** | **해당 없음** — DEM 은 meshless 이고 N_agg 는 정수.  ⚠ 다만 **100× 조대화 의존성**은 있다(§10-③) |
| **Lacey/혼합지수 등** | **없음**.  RDF·클러스터 크기분포·최근접이웃 통계 **없음** |

★ **분산 *지표* 자체는 다른 카드가 채운다** (같은 큐레이션 배치에서 digest 중 — 정본에 들어오면
이 칸의 정본 참조): `jadidi2023_dem_batch_solid_mixers_review`(배치 믹서 DEM 리뷰 — **혼합지수 8종 전수**) ·
`chibwe2020_nnsi_segregation_index`(최근접이웃 분리지수 NNSI).
⇒ **세 카드를 합치면 "믹싱 공정(Jadidi) → 분산 지표(Chibwe) → 분산이 압축·구조에 미치는 영향(Otani)"**
의 사슬이 완성되고, 그 끝에 **우리 삼중항(전달)** 이 붙는다.  Otani 한 편만으로는 가운데 토막뿐이다.

**논문이 *제안만* 하는 측정지표 (구현·정량 없음)** — 결론부 stated:
> *"실제 분산상태를 평가할 때는 **응집체를 한 입자로 세는 입자 개수(effective particle count)**
> 로 분산상태를 평가하는 것이 중요하다."*

⇒ ★ **이것이 우리가 바로 구현할 수 있는 지표다**: SE 상의 근접-접촉 그래프에서 연결성분을
세면 곧 "실효 입자수" 다.  우리는 이미 연결성분 기계를 갖고 있다
(`network_conductivity.py` 의 그래프, σ_thermal 특징의 `n_large_components`).

### 6.2 ★ 질문④ — 압축 단계가 무엇을 내나 (그리고 우리 것과의 대응)

| 산출 | 이 논문의 정의 | 우리 대응 | 대응 등급 |
|---|---|---|---|
| **상대밀도 D** | Σ입자부피 / (플래튼거리 × 면적) | **ε_sphere** 의 여집합 (우리 생산 관례와 **같은 계열**) | **직접 대응** ✓ (단 §3.4-③ 겹침 과대) |
| **입자별 총힘 / 힘사슬** | EDEM 컬러맵 + `>0.04 N` 필터 | `compute cpl all pair/gran/local` · `c_strs` · Love–Weber f_AM | **직접 대응** ✓ (우리가 더 정량적: AM–AM 분율을 **수치로** 낸다) |
| **접촉(반응)면적** | *"AM 표면적과 AM·SE 겹침면적에 기반해 계산, 이상분산(N=1)으로 정규화"* — **절대값 미보고** | `coverage_AM_*`(Hertz / Tabor / physics), Stage-E 소성면적 | **부분 대응** ⚠ — 그들은 **겹침 렌즈면적 기반·정규화값만**.  Tabor 확산밴드도, 소성면적 보정도 없다.  **비(ratio)로만 비교 가능** |
| **porosity(공극률)** | 별도 보고 없음 (1−D 로 환산 가능) | ε_sphere / ε_union 병기 | 환산 대응 |
| **전도도** | **없음** | σ_ionic/σ_e/κ 삼중항 | ⛔ **없음** |
| **tortuosity / CN / percolation** | **없음** | τ_Laplace·τ_Dijkstra, CN, f_p | ⛔ **없음** |
| **Heckel** | **하지 않음** (D–P 곡선만) | Heckel `ln(1/(1−D)) = K·P + A`, P_y=138 MPa | ⇒ ★ **우리가 그들 Fig 3 으로 Heckel 을 대신 그릴 수 있다** (§8-④) |

- **도구**: Altair EDEM 내장 후처리(컬러맵·필터·단면).  외부 도구(TauFactor·COMSOL 등) **없음**.
- **수치화 방식**: Fig 3 = 연속곡선 6개 · Fig 5d = 5점 산점도(정규화).  **원자료 표·CSV·SI 없음** ⇒
  우리가 쓰려면 **digitize 가 유일한 경로**다(§3.2·§3.3 에 이미 해 뒀다).

---

## 7. 우리 DEM+MPM 대비  →  `our_dem_baseline.md`

> ⚠ **정직 고지**: 이 브랜치의 `our_dem_baseline.md` 는 **값이 0개인 자리표시 문서**다(2026-09-09).
> 아래 "우리" 열의 수치는 **작업 브랜치의 `CLAUDE.md` 정본 서술**에서 온 것이고, 정본 기준값
> 문서로는 **이 브랜치에서 확인되지 않는다**.  인용 시 그 지위를 함께 적을 것.

| 항목 | Otani 2025 | 우리 | 차이 / 왜 (같음 · 다름 · **방법 인공물**) |
|---|---|---|---|
| **코드** | **Altair EDEM** (상용) | **LIGGGHTS** (`pair_style gran model hooke/hysteresis tangential history rolling_friction cdt`) + MPM(Taichi) + 복셀 FV | **다름**.  EDEM↔LIGGGHTS 접촉법칙이 달라 파라미터 직접 이식 불가 |
| **접촉 법칙** | **Hertz–Mindlin + JKR** (탄성+점착, **항복 없음**) | **hooke/hysteresis** (Luding 계열 이력, 하중·제하 강성 분리 + 소성깊이 cap) | **다름 — 그리고 우리가 앞선다.**  우리는 최소한 *이력 CONTACT 소성*을 갖는다.  ⚠ 단 우리도 **항복응력 cap 은 없다** (그래서 18× 연화가 필요) |
| **E_SE** | **22.1 GPa** (Deng 2016, real) — **연화 안 함** | DEM **E_eff = 1.35 GPa** (real 24 대비 **18× 연화**) · MPM champion 1.53 · **우리 DFT E_VRH 22.06 / B₀ 26.23 / ν 0.360** | ★★ **우리 DFT 22.06 ≈ 그들 22.1 (−0.2 %)** = 같은 물성층.  우리 1.35 는 **물성이 아니라 재배열 프록시**(frame[2]) — 이 논문이 연화 없이 무엇을 내는지가 §7-★ 의 핵심 검증이다 |
| **E_AM** | **71 GPa** (NCM111) | **140 GPa** (NMC811 계열) · Bazzoun 161.5 | **2배 차이** ⇒ AM 강성이 지배하는 **힘사슬·하중분담의 절대값 전이 금지** |
| **ν (Poisson)** | **Table 에 없음** (식 2 가 요구하는데) | deck `m2` AM 0.25 / SE 0.30 | **그들이 미보고** = 재현 불가 |
| **점착** | **JKR γ = 0.1 J/m², AM·SE 동일** (SE 값은 출처 없음) | **`m7` 3×3 선형 점착강성**: AM–AM 1.0e5 / AM–SE 2.0e5 / **SE–SE 1.0e6** (deck 단위) | ★ **구조가 다르다**: 그들 = **균일 스칼라 γ**, 우리 = **비대칭 상쌍 행렬(SE–SE 가 AM–AM 의 10배)**.  **이 논문은 우리 비대칭을 지지하지도 반박하지도 않는다** — 단지 다른 선택을 했다.  그리고 **γ↔k_c 환산은 어디에도 없다**(§4.2) |
| **소성 위계** | 탄성 접촉 + **BOND 파단**만 | DEM: 이력 CONTACT + Stage-E(Tabor) 사후 면적보정 / **MPM: 진짜 SHAPE 소성(J2, void-fill)** | **우리가 두 칸 앞선다**.  단 **BOND 파단(클러스터 비가역)은 우리에게 없는 층**이다 — 우리 m7 은 *정적* 점착이지 파단 임계가 아니다 |
| **입자종** | **2종** (AM 1 + SE 1), **각 단분산** | **3종** (AM_P · AM_S · SE), **AM bimodal 12:4:1** | **우리가 앞선다** (Furnas dip 은 bimodal 이라야 나온다).  ⚠ 단 VGCF·PTFE 는 **양쪽 다** DEM 물체가 아니다 = 동률 |
| **입경비 SE:AM** | **0.14** (0.7 / 5 µm) 고정 | r_SE 0.5–1.5 µm · r_AM 2–5 µm ⇒ **0.1–0.75** | 그들 값은 **우리 스윕 안**에 든다 ✓ |
| **조성** | **단일점** AM:SE = 79:21 vol%(고체) | AM 60–95 wt% 전 구간 + P:S 10:0–0:10 스윕(코퍼스 n≈100–290) | **우리가 압도적으로 넓다** |
| **압력** | **연속 0→1000 MPa**(가압 램프) | DEM 생산 **300 MPa** + Heckel 4압력(100/200/300/600) | ★ **그들이 압력축을 더 멀리 간다**(1000 MPa) — 우리 Heckel 외삽 점검에 쓸 수 있다 |
| **porosity 관례** | **Σ구부피 / 박스** = **우리 ε_sphere 와 같은 계열** | ε_sphere(생산) + ε_union(교차확인) | **같음** ✓ — 드물게 관례가 맞는 문헌이다.  ⚠ 단 그들은 **union 대조를 하지 않았고** 1000 MPa 에서 겹침이 크다(§3.4-③·§11-②) |
| **porosity @300 MPa** | **21.4 %** (N=1, digitized) | real_14 **15.6 %** (실험 정합) · pure-SE MPM 10 % (Minnmann) | ★★ **§7-★ 참조 — 이 4 줄이 이 카드에서 가장 값진 비교다** |
| **전달** | **없음** | **σ_ionic + σ_e + σ_thermal 삼중항** (Kirchhoff + Holm `R=1/(2σr_c)` + Stage-E) + 복셀 FV | ⛔ **우리 압승** — frame[5] 에서 그들은 전달 절반이 통째로 비어 있다 |
| **공정 — 분산/믹싱** | ★★ **있다 (이 논문의 전부)** | ⛔ **없다** — `insert/pack` → 정착 → 플래튼 | ★★ **그들이 유일하게 앞서는 칸.  §8-① 의 흡수 대상** |
| **분산 지표** | 없음(입력으로 설계) + "실효 입자수" **제안만** | 없음 | **둘 다 없다** — 그러나 그들이 *제안*을 남겼고 **우리에게 구현 도구가 있다**(§8-②) |
| **RVE / 통계** | 도메인 미상(§3.4-②), **입자수·seed 수 미보고**, 단일 실현 | 코퍼스 n≈100–290, multi-seed(S1–S5) 산포 관리, 주기 RVE | **우리가 앞선다** |
| **실험 검증** | **이 논문 안에는 없음** (ref [5] 재인용만) | DEM 은 실험 porosity·Cronau overlap 에 보정 (frame[4]) | 둘 다 **간접**.  그들 ref [5] 가 **우리에게 없는 1차 실험**이다 ⇒ 입수 권장 |

### ★ §7-★ — 이 카드의 헤드라인 비교: **"연화 없는 강체-탄성 구" 가 300 MPa 에서 어디에 착지하나**

| 모델 | SE 탄성 | 소성 | @~300 MPa porosity | 관례 |
|---|---|---|---|---|
| **Otani 2025** (LPSCl+NCM111, 7:1) | **real 22.1 GPa** | **없음** | **21.4 %** (digitized) | Σ구부피 |
| Varkey 2026 (halide, 우리 카드) | 10.58 GPa | Thornton–Ning CONTACT 소성 | separator 21 % / cathode 37 % @350 MPa | — |
| **우리 DEM** real_14 | **E_eff 1.35**(18× 연화) | 이력 CONTACT | **15.6 %** | ε_sphere |
| 우리 MPM pure-SE | E_eff 1.53, ν 0.49, σ_y 0.30 | **진짜 SHAPE 소성** | **10 %** (Minnmann 앵커) | ε_sphere |

⇒ ★★ **우리 카드들이 주장해 온 "강체구 바닥 ~20 %" 가 *완전히 독립된 코드·소재·연구실*에서
재현됐다.**  Otani 는 **real E 를 쓰고 소성을 전혀 안 넣고** 300 MPa 에서 **21.4 %** 에 앉는다.
우리 DEM 이 같은 압력에서 15.6 % 에 도달하는 것은 **18× 연화가 빠진 소성/재배열을 대신하고
있기 때문**이라는 frame[2] 의 **네 번째 독립 확인**이다.
⚠ **like-for-like 아님**(조성·PSD·AM 물성·bimodality 전부 다름) ⇒ **레짐 진술로만 인용**하고
"21.4 vs 15.6" 을 모델 오차로 읽지 말 것.
⚠ 400 MPa 위에서 그들 곡선은 20 % 아래로 내려간다(1000 MPa 에서 13.6 %).  그러나 그 구간의
치밀화는 **탄성 관입**이고 Σ구부피 관례가 그것을 고체로 센다(§11-②: 1000 MPa 에서 약 **+4 %p
과대계상** 추정) ⇒ **"강체구 바닥 ~20 %" 는 우리 운전압(≈300 MPa)에서 성립**이고,
고압 외삽에는 관례 보정이 먼저다.

---

## 8. 적용 인사이트 — 우리 연구에 어떻게

### ① ★★ 우리에게 **없는 축**을 최소비용으로 여는 설계도 = "응집수 스윕"
우리 파이프라인에는 **믹싱/전단 분산 공정이 없다**.  Otani 의 설계는 그것을 *공정 모사 없이*
우회한다 — **결과물(응집체)만 초기조건으로 심는다.**  우리 스택에서의 구현 경로 2가지:
- **(a) 씨앗 배치형(권장, 코드 변경 최소)**: SE 삽입 시 `insert/pack` 대신 **N개씩 묶인 클러스터
  중심좌표**를 미리 생성해 심는다.  결속은 **이미 있는 `m7` SE–SE 점착(1.0e6, AM–AM 의 10배)** 이
  일부 해 준다.  ★ **우리 덱은 이미 "SE 가 끈끈한 상" 이라고 적어 놓고 그것을 한 번도
  *공정축으로* 써 본 적이 없다.**
- **(b) 결합형(충실)**: LIGGGHTS 의 결합/응집 기능으로 클러스터를 묶고 파단 임계를 준다
  = Otani 의 BondingV2 대응.  ⚠ 파단 임계는 **그들 값을 못 가져온다**(§3.4-①).
- **총 SE 부피·1차입경·조성 고정**이 이 설계의 생명이다 — 그래야 단일축 스윕이 된다.

### ② ★ "실효 입자수" 분산지표를 **우리가 먼저 구현**한다 (논문은 제안만 했다)
SE 상의 접촉/근접 그래프에서 **연결성분 개수**를 세면 곧 Otani 가 말한 "응집체를 한 입자로
세는 입자수" 다.  우리는 이미 연결성분·percolation 기계를 갖고 있다
(`network_conductivity.py` 그래프, σ_thermal 특징의 `n_large_components`).
⇒ 산출 후보: `n_SE_clusters`, `N_eff = n_SE_clusters / n_SE_primary`, 클러스터 크기분포,
그리고 **그것을 우리 σ_ionic 폼의 CN·cov·f_p 와 회귀**.  ★ 이것이 Otani 가 못 한 부분이다.

### ③ ★★ **응집수 ↔ 실효 입경비 사상(mapping)** 으로 그들 데이터를 우리 r_SE 축에 붙인다
조밀구 등가로 `d_eff = d_SE · N^(1/3)` (내부 패킹 0.6 가정이면 ×1.19):

| N_agg | 1 | 2 | 4 | 6 | 21 | 307 |
|---|---|---|---|---|---|---|
| d_eff (µm, 조밀등가) | 0.70 | 0.88 | 1.11 | 1.27 | 1.93 | **4.72** |
| d_eff / d_AM | 0.140 | 0.176 | 0.222 | 0.254 | 0.386 | **0.944** |

⇒ **N=307 응집체는 AM 과 같은 크기**가 된다 (Fig 2i 의 시각과 일치).  그리고
**우리 코퍼스의 r_SE 0.5→1.5 µm 스윕은 N_agg ≈ 1 → 10 구간과 같은 축**이다.
⇒ ★ **검정 가능한 예측**: 우리 σ_ionic 폼이 이미 갖고 있는 r_SE 의존(Cronau(r_SE) + P2 항)과
Otani 의 접촉면적 감소가 **같은 방향·같은 크기**인지 대조하라.  digitize 회귀(§11-①):
접촉면적 ∝ N^(−0.064) ∝ (d_eff/d_AM)^(−0.193), R² 0.99.

### ④ ★ **그들 Fig 3 으로 Heckel 을 대신 그린다** (그들은 안 했다)
6개 응집수 × 0–1000 MPa 연속곡선이 있다 ⇒ `ln(1/(1−D)) = K·P + A` 를 **응집수별로** 적합하면
**"분산도가 P_y 를 움직이는가"** 를 문헌 데이터로 답할 수 있다.  우리 DEM pure-SE 는
P_y = 138 MPa, σ_y_eff = 46 MPa (R² 0.965).  ⚠ 소재·AM·관례가 달라 **P_y 절대값 비교 금지**,
**응집수 간 P_y 의 *상대 이동*만** 의미가 있다.

### ⑤ ★ **AM 하중분담 f_AM 의 새 독립변수 = 분산도** (우리 열린 트랙에 직결)
우리는 f_AM 을 **압력의 함수**로만 쟀다 (AM–AM 규약 0.517/0.598/0.675/0.620 @100/200/300/600 MPa;
phase 규약 0.726/0.768/0.794/0.763).  Otani Fig 4c 는 **분산이 나빠지면 AM 이 관통 기둥을
만든다**고 말한다 ⇒ **f_AM 은 분산도의 증가함수여야 한다.**
우리는 이미 `pair/gran/local` contact dump 로 그것을 잴 수 있다 ⇒ **①의 응집수 스윕 × f_AM 측정**
= 저비용·고정보 실험이고, 플래튼 정지 결함 트랙(`fam_platen_prereg_20260812.md`)의
"② AM 하중분담" 축에 **문헌 방향 예측**을 붙여 준다.

### ⑥ **끊긴 사슬을 우리가 잇는다** — 그들의 마지막 문장은 "밀도↓ → σ↓ 일 것"이다
우리는 그 화살표를 **계산으로** 그릴 수 있다.  응집수 스윕 침대를 그대로
`network_conductivity.py`(Kirchhoff + Holm)에 넣으면 **σ_ionic(N_agg)** 이 나오고,
STEP3 복셀 FV 로 **σ_e·κ** 까지 나온다.  ⇒ **"분산 → 구조 → 삼중항" 을 끝까지 잇는 첫 논문**이
될 수 있는 자리이고, Otani 는 그 앞에서 멈췄다.
⚠ 단 σ_ion 절대값을 실험 옆에 적을 때는 **CONTACT_FREE 상한 규약**(CL-81)을 함께 적을 것.

---

## 9. 인용 가능 문장 (deck/paper 용)

- "Otani et al. (2025) controlled the **dispersion state of the solid electrolyte as a single
  scalar — the aggregation number of bonded primary particles (1 → 307) — at fixed SE volume
  fraction and fixed primary size**, and showed by DEM that increasing aggregation monotonically
  lowers the pressed relative density, drives a percolating AM–AM force chain across the
  electrode, and reduces the AM|SE contact (reaction) area by ~15 % already at an aggregation
  number of 6 and by ~31 % at 307."
- "Their mechanistic conclusion is that **the structure is decided before pressing**: an aggregate
  that has failed to enter the interstices between active-material particles during the initial
  arrangement cannot enter them later, even though its bonds break under compression."
- "An **independent commercial-code DEM (Altair EDEM, Hertz–Mindlin + JKR) using the *unsoftened*
  literature modulus of Li₆PS₅Cl (E = 22.1 GPa) and no plasticity of any kind** reaches only
  ≈21 % porosity at 300 MPa — consistent with the ~20 % rigid-sphere floor, and therefore with
  our position that the 18× modulus softening in our DEM is a proxy for the granular
  rearrangement and plastic flow that a rigid elastic sphere cannot perform."
- ⛔ **쓰면 안 되는 문장**: "Otani 가 우리 3×3 점착행렬을 뒷받침한다" — **뒷받침하지 않는다**
  (그들은 AM·SE 에 **같은** γ 를 준다).  "Otani 가 σ_ionic 을 계산했다" — **계산하지 않았다**.

---

## 10. 주의 / 한계 (over-claim 방지)

① **소재 절대값 전이 금지 — 절반만 같다.**  SE 는 **우리와 같은 LPSCl**(E 22.1 GPa 도 정합)이지만
   **AM 이 NCM111, E = 71 GPa** 로 우리 140 GPa 의 절반이다.  AM 강성이 직접 지배하는
   **힘사슬·하중분담·상대밀도 절대값**은 전이하지 말 것.  **방법·추세만.**

② **전달물성이 하나도 없다.**  σ_ionic/σ_e/κ·τ·CN·percolation 전부 없음.  "밀도가 낮아 σ 가
   낮을 것" 은 **정성 추론**이다.  이 카드를 σ 근거로 인용하지 말 것.

③ ★ **100× 조대화의 검증이 *주장만* 있고 데이터가 없다 — 그리고 상사(similarity)가 성립하지 않는다.**
   저자들은 *"1× 와 100× 에서 압축응력–밀도 관계가 일치함을 사전에 확인했다"* 고만 적는다(그림 없음).
   차원해석(§11-③, **우리 계산**):
   - **탄성 쪽은 상사가 성립한다** — 고정된 거시압력에서 Hertz 의 무차원 겹침 δ/R 은 크기에
     무관하다 ⇒ **압축응력–밀도 곡선이 일치한다는 주장 자체는 그럴듯하다.**
   - **점착 쪽은 성립하지 않는다** — JKR 의 무차원수 γ/(E*R*) 가 **100배 작아지고**,
     중력 대비 점착(Bond 수)은 **10⁴배 작아진다**: SE 는 2.6e7 → 2.6e3, **AM 은 1.9e5 → 19.3**.
   ⇒ **그들이 검증한 양(압축단계)은 점착이 원래 무시가능한 곳**이고, **점착이 결정적인 단계
   (중력충전 = 초기구조)는 검증되지 않았다.**  그런데 이 논문의 결론이 바로
   **"초기구조가 전부를 결정한다"** 이다 ⇒ **논문의 결론을 떠받치는 단계가 가장 취약한 단계다.**
   ★ 우리 쪽 함의: **조대화 DEM 에서 γ 를 그대로 들고 가면 안 된다.**

④ **응집체 결속강도가 사실상 미보고 자유 파라미터**다 (§3.4-①: `1000 GPa` 는 본문과 충돌,
   S_n·S_t·R_B 미보고).  "언제 깨지는가" 가 결과를 지배하는데 그 눈금이 없다.

⑤ **RVE·통계가 약하다**: 도메인 크기 불일치(§3.4-②), **입자수·seed 수 미보고**, 오차막대 없음,
   단일 실현으로 보임.  특히 **N=307 은 전 도메인에 응집체가 10² 개 오더**여서(§11-④)
   *"SE 가 부족해 틈을 못 채운다"* 는 관찰에 **유한크기 효과가 섞여 있을 수 있다**.

⑥ **단일 조성·단일 입경쌍·각 상 단분산**.  조성축(AM %)·PSD·bimodality 가 전부 없다 ⇒
   **Furnas dip·패킹 최적점 논의에 쓸 수 없다.**

⑦ **소성이 전혀 없다** — 입자 형상은 물론 **접촉 소성조차 없다**.  같은 연구실의 So 2021/2022 가
   갖고 있던 `h_eq`+경도항복+융착을 **버렸다**.  우리 추정(§11-②)으로 300 MPa 에서 이미
   SE 접촉면 평균압이 **2.5–3.0 GPa** 로 황화물 경도(H_LPS ≈ 1.9 GPa, McGrogan — **So 카드 경유,
   이 논문에 없음**)를 넘는다 ⇒ **실제 SE 는 확실히 항복해 있는 영역인데 모델은 탄성으로 민다.**
   ⇒ 이 논문의 **고압(≳400 MPa) 절대 밀도는 물리라기보다 탄성 관입의 결과**로 읽어야 한다.

⑧ **digitized 값은 추세만**: §3.2·§3.3 의 표는 **색분리 자동추출**이고 ±~0.5 %p(Fig 3) 수준이다.
   x 위치 복원이 1/4/6/21/305.3 로 맞은 것은 파이프라인 검증이지 **y 정밀도의 보증이 아니다**.
   stated 는 **두 개뿐**이다 — *"800 MPa·N=4 에서 약 2 % 감소"* 와 *"N=6 에서 접촉면적 약 15 % 감소"*.

⑨ **"total force" 의 정의가 없다** (합력인가 접촉력 크기의 합인가).  Fig 4 의 정량 해석은
   그 정의에 걸린다 ⇒ **컬러맵 수치(0.04 N 문턱 포함)를 우리 값과 나란히 놓지 말 것.**

⑩ **실험이 이 논문 안에 없다.**  21 vol%/10 vol% 이온전도 브래킷은 **ref [5] 재인용**이고
   원자료·조건·셀구성이 여기 없다 ⇒ **우리 φc 논의에 쓰려면 ref [5] 원문을 먼저 확보할 것**(§11-⑤).

⑪ **서지 오기 2건**: ref [22] JKR 의 연도를 1997 로 적었다(실제 1971).  식 2 의 `E_i` 중복(§3.4-③).

---

## 11. ★ 파생 계산 (**DERIVED — 이 카드에서 만든 것.  논문에 없다**)

> 규율: 아래는 전부 **우리 계산**이며 논문의 주장이 아니다.  인용 시 그렇게 표기할 것.

**① 접촉면적 감소의 멱법칙** (Fig 5d digitized 5점 최소제곱):
`A_norm ≈ 0.994 · N_agg^(−0.0644)`, **R² = 0.9905**.
조밀등가 실효입경으로 다시 쓰면 `A_norm ∝ (d_eff/d_AM)^(−0.193)`, 같은 R².
⇒ **접촉면적은 응집수에 매우 둔감(지수 −0.064)** 하다 — 그런데도 N=307 에서 −31 % 가 나오는 것은
**스윕 폭이 2.5 decade** 이기 때문이다.  ⚠ 5점·단일실현 적합이므로 **지수를 물리상수로 인용 금지**.

**② 탄성 겹침과 Σ구부피 관례의 과대계상** (평균장 Hertz, `P = φZF̄/(4πR²)`, ν=0.3 가정):

| P | Z | δ/d (SE–SE) | 접촉면 평균압 | δ/d (AM–AM) | **D 과대계상** |
|---|---|---|---|---|---|
| 300 MPa | 6 | 0.085 | **3.00 GPa** | 0.039 | **≈0.9 %p** |
| 300 MPa | 8 | 0.070 | 2.73 GPa | 0.032 | ≈0.9 %p |
| 1000 MPa | 6 | 0.178 | **4.34 GPa** | 0.082 | **≈4.4 %p** |
| 1000 MPa | 8 | 0.147 | 3.95 GPa | 0.067 | ≈4.0 %p |

⇒ (a) **300 MPa 에서 이미 SE 접촉면 평균압이 황화물 경도(~1.9 GPa)의 1.4–1.6배** ⇒ §10-⑦.
⇒ (b) **1000 MPa 에서 Σ구부피 관례가 상대밀도를 ~4 %p 부풀린다** (union 대비).  참고로
**우리 침대의 ε_sphere↔ε_union 오프셋은 1.25–1.5 %p** 였다 ⇒ **그들 고압점은 우리보다
관례 민감도가 3배 크다** = 관례를 명시하지 않은 채 절대 밀도를 비교하면 안 된다.
⚠ Z 와 ν 는 가정이고 상별 하중분담도 무시한 **오더 추정**이다.

**③ 조대화 100× 의 무차원수** (γ=0.1 J/m² 고정, like-like 접촉 R*=R/2):

| | SE 1× (0.7 µm) | SE 100× (70 µm) | AM 1× (5 µm) | AM 100× (500 µm) |
|---|---|---|---|---|
| F_pulloff = 1.5πγR* | 8.25e−8 N | 8.25e−6 N | 5.89e−7 N | 5.89e−5 N |
| 무게 W | 3.17e−15 N | 3.17e−9 N | 3.05e−12 N | 3.05e−6 N |
| **Bond 수 F_po/W** | **2.6e7** | **2.6e3** | **1.9e5** | **19.3** |
| γ/(E*R*) | 4.71e−5 | 4.71e−7 | — | — |
| F_po/(P·d²) @300 MPa | 5.6e−4 | 5.6e−6 | — | — |

⇒ **압축단계에서는 양쪽 스케일 모두 점착이 무시가능**(≤1e−3) — 그래서 그들의 "응력–밀도 일치"
검증은 통과할 수 있다.  **그러나 충전단계의 Bond 수가 10⁴배 달라진다** ⇒ §10-③.

**④ 도메인 규모 추정** (그림에서, **stated 아님**): Fig 2/4/5 에서 베드는 가로 ~5–8 AM.
⇒ **AM ~10² 오더**.  조성·입경비로 `N_SE/N_AM = (21/79)·(5/0.7)³ ≈ 97` ⇒ **SE 1차입자 ~10⁴ 오더**.
⇒ **N_agg=307 에서 도메인 전체의 응집체 수는 10² 오더** ⇒ §10-⑤.

**⑤ 그들 조성을 *우리* φ 관례로 옮기면** (`phi_se = V_SE/V_box`, `network_conductivity.py:1097`):
`φ_SE(total) = 0.21 × D`.

| P | N=1 D | φ_SE(우리 관례) | N=307 D | φ_SE |
|---|---|---|---|---|
| 300 MPa | 0.786 | **0.165** | 0.701 | **0.147** |
| 1000 MPa | 0.864 | **0.181** | 0.822 | **0.173** |

⚠⚠ **이 값들은 전부 우리 σ_ionic 폼의 문턱 φc(0.195 / 0.200) *아래*다** — 우리 폼을 그대로
대입하면 **σ→0** 이 나온다.  그런데 그들이 인용하는 실험[5]은 **21 vol%(고체기준)에서 충분한
이온전도**라고 말한다.
★ 판정: 이것은 **우리 φc 가 틀렸다는 뜻이 아니라, 그 계(입경비 7:1 의 잘 분산된 미세 SE)가
우리 폼의 보정 구간 밖이라는 뜻**이다.  So 2021 이 응집 LPS 에서 `φ_SE^crit = 0.13` 을 얻은 것과
같은 방향(**작은·잘 분산된 SE 일수록 낮은 φ 에서 percolate**)이다.
⛔ **CLAUDE.md 규율: φc 를 절대 재스크리닝하지 말 것** (φc_P 0.200 / φc_S 0.195 / δ 0.040 동결).
⇒ 조치는 **유효범위 가드 신설**이다 — σ_e Stage 22.5 에 이미 달아 둔 `φ_AM < 0.3 외삽 금지` 와
**같은 형태의 미러 가드**: **`φ_SE ≲ 0.20` 이면서 d_AM/d_SE ≳ 5 인 계는 우리 σ_ionic 폼의
보정 구간 밖**이며, 문헌(Otani ref [5], So 2021)은 그 영역에서도 전도가 살아 있다고 말한다.
⚠ 확정하려면 **ref [5] (Otani 2023, J. Energy Storage 58, 106279) 원문의 φ 정의·다공도·셀구성**을
먼저 확인해야 한다 — 이 논문에는 없다.

**⑥ 접촉면적 채널만으로 본 σ_ionic 민감도(예시, 우리 폼의 cov^½)**:
그들의 정규화 접촉면적을 우리 `cov` 의 비로 읽으면 N=307 에서 `0.687^0.5 = 0.829` ⇒ **−17 %**.
⚠ **예시일 뿐이다** — 그들의 "겹침 렌즈면적/AM 표면적" 과 우리 `coverage_AM_*`(Hertz/Tabor)의
정의가 같지 않고, φ·CN·f_p·τ 채널은 그들 데이터로 평가할 수 없다.

---

## 🗨️ Q&A 로그
<!-- "Q&A 작성해줘" 트리거 시 직전 질문/답 누적 -->
