Repository: yonghoon7153-source/Yonghoon-DEM-DFT

# 📚 LITDB — 문헌 단일 시스템 (**SE·DFT 축 + DEM·MPM 축, 두 트랙**)

> **앞으로 논문은 여기서만 본다.** 여러 곳(db/literature, kb/papers, db/properties, Excel)에 흩어진 문헌을 한 곳에서 생각·참고·비교하기 위한 통합 MD 시스템.

## 왜 트랙이 둘인가
`INDEX.md` 는 argyrodite 전해질 축이라 접촉역학·MPM·건식전극 digest 가 들어갈 자리가
없다. 그래서 한때 64편이 **어느 인덱스에도 없었다**(open_items #7). 축을 나눠 그 구멍을
닫았고, 한 분모로 세면 “159편 중 98편 미언급” 같은 **가짜 미결**이 나온다
(`comparison_vs_ours.md:8`). 분리는 실측 근거가 있는 결정이다 — 합치지 말 것.

⚠ 이 표의 **편수는 적지 않는다.** 손으로 쓴 수는 반드시 낡는다(README 자신이 세 번 틀렸다).
현재값은 `python3 tools/litdb/build_index.py --check` 로 본다.

File: litdb/papers/pan2026_thesis_rate_capable_energy_dense_cathode_composites.md (part 1 of 2)
# 액체 LIB 양극 복합체의 수송을 세 층위로 손본 CMU 박사학위논문 — ① NCM811 2 층 기공 구배 (캘린더한 조밀 하층 + 분무 다공 상층 · μCT 0.5 µm + OpenPNM) ② Co-free LMR 에 SWCNT + 그래핀 혼성 도전재 (전극 밀도 1.1–2.7 g/cm³ · GITT-EIS-DRT · FIB 단면 접촉 분율 η) ③ LMO 코어 / LFP 셸 메카노퓨전 (MF) 대 단순 혼합 (MIX) — Bonian Pan (지도 Jay Whitacre · Carnegie Mellon Univ. · 2026-08 · 학위논문)

> slug `pan2026_thesis_rate_capable_energy_dense_cathode_composites` · DOI `n/a — 학위논문 (DOI 미인쇄 · ProQuest 32788445)` · type `thesis · exp (액체 전해질 LIB 양극 · Li 금속 반쪽셀 · 습식 PVDF/NMP 슬러리 · calendering) + μCT 재구성 + pore network (OpenPNM SNOW · tortuosity · porosity) + GITT-EIS-DRT + SEM-FIB percolation 접촉 분율 · 시뮬레이션 없음` · PDF `1. Engineering Rate Capable, Energy-Dense Lithium-Ion Battery Cathode Composites.pdf` · digested `2026-10-13` · status ✅

<!-- digest 표준 양식 확장 (paper-level STANDALONE). ★ = 사용자가 특히 원한 항목. 깊이 기준 = bazzoun2026_dem_fem_rnm_ionic.md · 형식 이웃 = kim2024_optimal_cathode_composite_mechanical_mixing_se_coverage.md.
     쪽 표기 = 인쇄 쪽 "p.N" (PDF 쪽 = N + 11 · 앞쪽 로마 숫자 i–xi · 본문 1–134 · 마지막 PDF 146 쪽 = ProQuest 안내).
     값 표지: [인쇄] = 본문 · 표 · 그림 안에 인쇄된 숫자 · [판독] = 그림에서 눈으로 읽은 값 (litdb/figures/<slug>/digitized.csv · TREND 전용) ·
     [우리 산술] = 인쇄값으로 다시 한 계산 · [추정] = 우리 해석 · [미확인] = 146 쪽 전수에 없음.
     별도 SI 파일 없음 — 학위논문 부록 (그림 S1–S5 · PNM 절차 · 합성 시도 표 I–III, p.117–134) 이 본문 안에 있다 → [SI 미확보] 해당 없음.
     크롭 45 장 (그림 36 · 표 9) 전부 300 dpi 렌더 · 그림 22 장 + 표 2 장은 원 크기로 열람해 값 판독 · 나머지는 컨택트 시트 + 하단 띠로 잘림 · 캡션 침범 확인. -->

> **출처 · 소속 확인 (팔로우 랩 표지를 달지 않은 이유)** — 1저자 전달 메모는 *"가천대 최준현 교수 연구실 (건식 전극) 자료"* 였다.  그러나 인쇄본의 저자 (단독 **Bonian Pan**) · 기관 (**Carnegie Mellon University, Pittsburgh, PA**) · 지도교수 겸 심사위원장 (**Dr. Jay Whitacre**) · 심사위원 (Dr. Tzahi Cohen-Karni · Dr. B. Reeja Jayan · Dr. Haixia Wu) · 감사의 글 (p.iii) 어디에도 **Choi · Gachon (가천) 이 없다**.  "Choi" 는 인용 문헌 저자 ([15] C.S. Choi · [21] Y.-M. Choi · [77] C.J. Choi · [78] J. Choi · [99] T.-U. Choi) 로만 나오며 그 문헌들의 소속은 인쇄돼 있지 않다 [미확인].  ⇒ `[팔로우 랩: 가천대 최준현 교수 (건식 전극)]` 표지를 **달지 않았다** (1저자 확인 대기 — 전달 묶음에서 파일이 바뀌었을 가능성 [추정]).
>
> **원제**: *Engineering Rate Capable, Energy-Dense Lithium-Ion Battery Cathode Composites* (표제지 · PDF 1 쪽)
> **학위**: Doctor of Philosophy in Material Science and Engineering · Carnegie Mellon University · **August, 2026** · © Bonian Pan, 2026 · 저자 이력 B.S. (UIUC MSE) · M.S. (CMU MSE) (표제지) · ProQuest Number **32788445** (PDF 146 쪽)
> **연구비 (감사의 글 p.iii)**: Toyota Research Institute · ARPA-E · Carnegie Mellon University/Wilton E Scott Institute for Energy Innovation (과제 번호 미인쇄)
> **장별 원 출판 (본문 진술)**: 4 장 = *"Published in the Journal of Electrochemistry society"* (p.53) — 참고문헌 [40] **B. Pan, Y.-G. Lee, X. Wu, J. Whitacre, "Micrometer Scale X-ray CT-Informed Optimization of Heterogeneous Pore Distribution in Double Layered Thick LiNCM 811 Cathode", J. Electrochem. Soc. 171 (2024) 070513, doi 10.1149/1945-7111/ad5d9d** (학위논문 참고문헌 목록 그대로 · 원 논문은 미열람) — 단 4.2.4 기능성 바인더는 *"not being included in the published manuscript"* (p.39) · 5 장 = *"Published in the Journal of Power Sources"* (p.81) — 서지 미인쇄 [미확인] · 6 장 = 출판 진술 없음 [미확인] · 기능성 바인더 원전 = [72] T. Liu, …, B. Pan, …, J.F. Whitacre, K. Matyjaszewski, ACS Materials Lett. 5 (2023) 2594–2603.
> **★ 전해질 계 = 액체 LIB (전고체 아님)**: 세 연구 장 모두 **1 M LiPF₆ in EC:DMC 1:1 (Sigma-Aldrich) · Celgard 2325 · Li 금속 반쪽셀 · CR2032 코인셀** (p.38 · p.60 · p.89).  전극은 전부 **습식 슬러리 (PVDF/NMP) 캐스팅** — **건식 전극 0** · 유일한 건식 공정은 6 장의 **메카노퓨전 (활물질 분말 입자 코팅)**.  고체 전해질은 1 장 배경 문장과 인용 [15–17] (그중 [17] = 같은 연구실 garnet 전고체 논문, 이 학위논문 결과 아님) 뿐.
> **같은 축 카드 (링크만)**: [`qin2026_bilayer_cathode_cgmd_dem_graded_thick_electrode`](qin2026_bilayer_cathode_cgmd_dem_graded_thick_electrode.md) (2 층 후막 · 캘린더링이 공극 경사를 뒤집는다는 CGMD-DEM — 4 장과 대조) · [`diener2022_roll_gap_springback_calendering`](diener2022_roll_gap_springback_calendering.md) (캘린더 스프링백 — 4 장 "압축률 대 기공 비선형" 의 다른 설명 후보) · [`luan2025_graded_cathode_400whkg_pouch`](luan2025_graded_cathode_400whkg_pouch.md) · [`yoo2026_porosity_gradient_dry_electrode`](yoo2026_porosity_gradient_dry_electrode.md) · [`morasch2018_binder_gradient_impedance_tortuosity`](morasch2018_binder_gradient_impedance_tortuosity.md) (구배 전극) · [`koo2026_swcnt_sheath_thick_electrode`](koo2026_swcnt_sheath_thick_electrode.md) · [`liu2025_dry_processing_high_energy_li_batteries_review`](liu2025_dry_processing_high_energy_li_batteries_review.md) (0D/1D/2D 도전재) · [`du2022_lmro_lpscl_reversible_redox_assb`](du2022_lmro_lpscl_reversible_redox_assb.md) (LMR 를 황화물 전고체에서) · [`kim2024_optimal_cathode_composite_mechanical_mixing_se_coverage`](kim2024_optimal_cathode_composite_mechanical_mixing_se_coverage.md) · [`kim2023_mechanofusion_ncm811_lpscl_core_shell_intimate_contact`](kim2023_mechanofusion_ncm811_lpscl_core_shell_intimate_contact.md) · [`nakamura2020_dry_coating_ncm_li3ps4_core_shell`](nakamura2020_dry_coating_ncm_li3ps4_core_shell.md) (건식 껍질 코팅 — 6 장의 전고체 쪽 짝) · [`zhang2023_pfib_multiscale_imaging_4d_thick_cathode`](zhang2023_pfib_multiscale_imaging_4d_thick_cathode.md) (대용적 3D 영상) · [`nguyen2020_electrode_tortuosity_factor`](nguyen2020_electrode_tortuosity_factor.md) (τ 정의).
> **판독 원자료**: `litdb/figures/pan2026_thesis_rate_capable_energy_dense_cathode_composites/digitized.csv` (≈150 행 · 눈 판독) · 크롭 45 장 `figures.json`.

---

## 0. 결론 먼저 — 우리 질문에 대한 답

**한 문장**: 액체 전해질 반쪽셀에서 (4 장) 100 µm NCM811 양극을 "캘린더한 조밀 하층 + 분무한 다공 상층" 2 층으로 만들면 0.5 · 1 · 2 C 에서 같은 두께의 최상 1 층보다 부피 용량이 +7.6 · +25.7 · +28.8 % 높고 (그림 4.7 · p.49), (5 장) 95 wt% Co-free LMR 에 SWCNT 1 % + 그래핀 2 % 혼성 도전재를 넣으면 C/20 245 · 5 C 104 mAh/g 과 함께 FIB 단면 탄소 접촉 둘레 분율 η 가 카본블랙의 ≈2 배 (19.9–25.7 vs 11.5–13.4 %) 가 되며 (표 5.4), (6 장) LMO 에 LFP 를 메카노퓨전으로 입힌 코어-셸은 같은 조성의 단순 혼합보다 율속 · 수명이 모두 나빠진다 (0.5 C 에서 MF 30 % 43 vs MIX 30 % 95 mAh/g · 그림 6.5) — 셸이 직렬 수송 장벽이 된다.

| 우리 질문 | 이 논문이 주는 것 | 표지 · 쪽 |
|---|---|---|
| ① ★ 액체 LIB 인가 전고체인가 | **액체 LIB** — 1 M LiPF₆ EC:DMC 1:1 · Celgard 2325 · Li 금속 반쪽셀 · CR2032 (세 장 공통) | [인쇄] p.38 · 60 · 89 |
| ② 건식 전극인가 | **아니다** — 전 장 습식 PVDF/NMP 슬러리 · 닥터블레이드 · 진공 건조 · 롤 프레스.  건식은 6 장 메카노퓨전 (입자 코팅 단계) 뿐 | [인쇄] p.37 · 60 · 88–89 |
| ③ 시뮬레이션 (DEM · MPM · FEM · 접촉망) | **없다** — μCT 재구성 + OpenPNM (SNOW · Dragonfly 내장 플러그인, *"custom code was not employed"*) 기하 기술자 · GITT/EIS/DRT 피팅 · Holm 식 한 줄 산술 · 레이저 구멍 간격 적분 산술.  3.2.4 의 *"3D models for COMSOL simulation"* 은 결과 없음 | [인쇄] p.29 · 38–39 · 51–52 · 80 · 122 |
| ④ 압축 → 기공 | 하층 두께 감소율 0 · 20 · 40 % → μCT 거대 기공 38 · 35 · 30 % (1 층) — *"non-linear"* · 저자 해석 = 표면 돌기가 먼저 눌림.  [우리 산술] 같은 두께 98 µm 에서 적재량비 1.51 → 질량 수지로는 기공 6.5 % 여야 함 → CT 기공은 **총 기공이 아니다** (§10-1) | [인쇄] 표 4.4 · p.43–44 |
| ⑤ τ | PNM τ (기하 τ — 우리 τ_geo 부류) **1.10–1.35** · 선형 맞춤 **τ = 2.17 − 2.48 ε (R² 0.89)** · 수송 tortuosity (tau2) 아님 | [인쇄] 그림 4.3 · [판독] 점 9 개 |
| ⑥ 전자 경로 · 접촉 | 4 점 탐침 σ: CB mid 3.63e2 · 그래핀 mid 1.89e3 · SWCNT 3.09e3 · Hybrid thin 3.90e3 · Hybrid mid 4.38e3 S/m · FIB 접촉 수 6.3–9.5 개/입자 · 접촉 길이 154–313 nm/점 · η 11.5–25.7 % · Holm 산술 1.9× 대 EIS R2 비 ≈20–27× | [인쇄] 표 5.3 · 5.4 · p.79–80 |
| ⑦ ★ V1 (코팅 상태) | 6 장 = **같은 조성 · 통합 방식만 다름** (MF 대 MIX) — C/20 에서는 차이 거의 없고, **율이 오르면 셸 몫에 비례해 MF 가 무너진다** · 100 사이클 0.5 C 에서도 MF 가 더 빨리 열화 | [인쇄] p.92–98 · 그림 6.4–6.7 |
| ⑧ V2 (혼합 시간) | **변수로 다루지 않음** — 고정 120 s (4 장) · 300 s @1500 rpm (5 · 6 장) · 메카노퓨전 1 min @800 rpm 예비 + 15 min @3000 rpm | [인쇄] p.37 · 60 · 88 |
| ⑨ V3 (SE 함량) | SE 없음.  가까운 축 = 같은 비활성분 5 wt% 안의 도전재 형상 (0D · 1D · 2D · 혼성) · LFP 몫 5 · 10 · 30 wt% | [인쇄] 표 5.2 · 6.2 |

**떼지 말 것 (한정어)**: ① 액체 전해질 · Li 금속 반쪽셀 · 습식 PVDF 전극 — 전고체 · 건식 PTFE 로 수치가 옮겨지지 않는다 ② 5 장 *"most tests presented here were only repeated once or twice"* (p.60) · 4 · 6 장 셀 수 · 오차 정의 [미확인] ③ 5 장 밀도 시리즈는 **적재량과 함께 변한다** (Hybrid thin · mid · dense = 3.5 · 8.2 · 15.9 mg/cm² [우리 산술]) ④ 4 장 레이저 실험의 그림 범례는 **NCM532** (장 재료는 NCM811) ⑤ 단위 · 캡션 불일치가 많다 (R2 가 Ω · mΩ · Ω·cm 셋 · 부피 용량 ≈8–10 배 · EDS 범례 ↔ 캡션 — §10).

---

## 1. 한 줄 요약

에너지밀도와 율속을 함께 올리려는 양극 복합체 설계를 거시 (기공 공간) · 미시 (도전재 망) · 입자 (코어-셸 활물질) 세 층위에서 다룬 학위논문 (p.iv).  4 장은 같은 슬러리로 하층을 닥터블레이드 · 롤 프레스하고 상층을 에어브러시로 분무한 100 µm NCM811 2 층 양극 12 종 (하층 두께 100/80/60/40 µm × 압축률 0/20/40 %) 을 0.5 µm μCT + OpenPNM 으로 재구성해 기공 · 연결수 · τ 를 재고, 0.05–10 C 반쪽셀에서 율별 최적 배치를 찾았다 (+ 기능성 바인더 · 청색 레이저 구멍).  5 장은 Li₁.₂Mn₀.₆Ni₀.₂O₂ (4 µm, Stratus Materials) 에 카본블랙 · 그래핀 · SWCNT · SWCNT+그래핀 혼성을 넣고 1.1–2.7 g/cm³ 로 눌러 4 점 탐침 σ · GITT · 현장 EIS + DRT · Raman · ex-situ XRD · dQ/dV · FIB 단면 접촉 분율 η 로 혼성 도전재가 "전자-이온 수송 상충" 을 푼다고 주장한다.  6 장은 LMFP 대체로 LMO (≈15 µm) 에 서브마이크론 LFP 를 졸겔 · 수열 · 마이크로파 수열로 입히려다 실패하고 메카노퓨전으로 코어-셸 (5 · 10 · 30 wt% LFP) 을 만들었으나, 같은 조성의 단순 혼합보다 율속 · 수명이 나빠 *"overly thick coating"* 을 경계해야 한다고 결론 낸다.

## 2. 메타

| 저자 | 형식 / 년 | DOI | 소재 (AM / 전해질 / 도전재 · 바인더) | 연구 유형 |
|---|---|---|---|---|
| Bonian Pan (단독 · 지도 Jay Whitacre · CMU) | PhD 학위논문 · 2026-08 · 146 쪽 · ProQuest 32788445 | 미인쇄 (n/a) | 4 장 NCM811 / 5 장 Li₁.₂Mn₀.₆Ni₀.₂O₂ (LMR) / 6 장 LiMn₂O₄ + LiFePO₄ · 액체 1 M LiPF₆ EC:DMC 1:1 · Super-P · 그래핀 (MSE supplies) · Tuball SWCNT · PVDF (+ PVDF-CTFE-g-(PEGA-r-PAA) 기능성 바인더) | 실험 + μCT-PNM + 전기화학 해석 (시뮬레이션 없음) |

- 장 구성: 1 장 배경 (p.1–22) · 2 장 목표 (p.23–25) · 3 장 방법 (p.26–32) · **4 장 기공 구배 NCM811 (p.33–55)** · **5 장 고종횡비 도전재 LMR (p.56–82)** · **6 장 LMO/LFP 복합 입자 (p.83–99)** · 7 장 요약 (p.100–101) · 참고문헌 187 개 (p.102–116) · 부록 그림 S1–S5 · PNM 절차 · 합성 시도 표 I–III (p.117–134).
- 문서 성격: Word 2019 로 만든 PDF (문서 속성) · 표제지에 템플릿 문구 *"(Note: This is an unnumbered page)"* 가 남아 있다.

---

## 3. 핵심 수치 (★ 전부 쪽 · 표지 병기)

### 3-0. 1 장 배경에서 쓰는 값 (모두 [인쇄] · 출처 = 학위논문이 인용한 문헌)

| 항목 | 값 | 쪽 |
|---|---|---|
| 퍼콜레이션 멱법칙 | σ ∝ (φ − φc)^t · 3D 에서 t 는 *"typically falls between 1.5 and 2"* [19,20] | p.5 |
| 협착 저항 | *"Holm contact resistance formula R c = ρ / (2na)"* [22,23] (n = 접촉 수 · a = 접촉 반지름 — n 의 뜻은 5 장에서 정의) | p.5 |
| 조성 관행 | 활물질 > 80 wt% (실험실) · > 95 wt% (산업) · 도전재 산업 1–3 wt% · 실험실 최대 10 wt% · 바인더 실험실 5 wt% · 산업 최저 1 wt% · PVDF 2–5 wt% | p.15–17 |
| 도전재 | CB 1 차 입자 20–50 nm · 실험실 2–5 wt% 필요 · CNT 종횡비 > 10,000:1 · 퍼콜레이션 0.1–0.5 wt% | p.17–18 |
| 표 1.1 (양극 비교) | LCO 3.7 V · 150–200 Wh/kg / NCM 3.6 V · 180–260+ / LFP 3.2 V · 100–160 / LMO 4 V · 100–150 / LMR 4.3 V · 200–280+ (수명 · 열안정 · 비용은 정성) | p.10–11 |

### 3-1. ★ 4 장 — NCM811 2 층 기공 구배 (p.33–55)

**3-1-1. 재료 · 공정 (p.37–38)** [인쇄]
- 슬러리: LiNCM811 : Super-P : PVDF = **90 : 5 : 5 wt%** (PVDF 는 NMP 에 4 wt% 로 녹임) · 이중 유성 *"dental mixer"* + 지르코니아 볼 2 개 · **120 s** → 알루미늄 박에 닥터블레이드 → 진공 오븐 ≈75 °C · > 15 h → 롤 프레스로 압축률 0 · 20 · 40 % (압축률 = 두께가 줄어든 백분율 · *"compression ratio above 40% was found to be of very low achievability"*).
- 상층: 같은 슬러리를 NMP 로 1:10 희석해 100 °C 에서 교반 · 하층을 > 100 °C 가열판에 붙인 채 **에어브러시 분무** (고농도 NMP 로 하층 표면이 녹는 것을 줄이려고) → 총 100 µm 까지 → 75 °C 진공 > 15 h 재건조.  상층은 **캘린더하지 않는다**.
- 셀: ⌀10 mm 양극 (MR-CP60) · CR2032 · Li ⌀14 mm (MSE Pro) · Celgard 2325 ⌀17 mm · 전해액 **300 µl** · 3.0–4.3 V · Landt (본문은 *"cyclic voltammetry tester"* 라 부름 — 실제는 정전류).
- 율 프로토콜 (표 4.3): 13 사이클 — 충전 0.05 · 0.1 · 이후 0.2 C 고정 / 방전 0.05 · 0.1 · 0.2 · 0.5 · 0.75 · 1 · 1.5 · 2 · 3 · 4 · 5 · 10 · 0.05 C (마지막 = 젖음 확인용 반복).

**3-1-2. μCT · PNM (p.38–39 · p.41–42 · 부록 p.122–123)** [인쇄]
- Zeiss Xradia CrystalCT · 시료 1 mm × 5 mm 를 흑연 막대에 순간접착제로 고정 · 선원 앞 4 mm · 검출기까지 650 mm → **최소 복셀 0.5 µm** · *"40kV and 3A power setting"* (3 A 는 실험실 CT 로 불가능한 값 — W 의 오기로 보임 [추정]) · 노출 2.5 s (0.5 × 5) · 투영 3001 장 · 시료당 ≈2 h.
- 재구성 뒤 왜곡이 가장 적은 **중앙 0.5 × 0.5 mm** 만 사용 · Dragonfly (ORS) 로 회색조 문턱 분할 — 문턱은 nano-CT (Xradia UltraXRM-L200, ≈50 nm · 시야 ≈15 × 15 × 15 µm³) 와 SEM 단면을 기준으로 정해 **전 시료에 같게** 적용.
- 해상도 근거: 평균 공극 지름 3.1–4.2 µm (6–8 복셀) · 목 둘레 9–15 µm (18–30 복셀) > Nyquist 2–4 복셀.  **CBD (탄소-바인더, 입자 사이 ≈100–300 nm) 는 해상 안 됨 → 활물질 쪽에 합쳐짐** · 저자: 거시 전해질 수송을 정하지 않으므로 τ · 기공에 영향 없다 (주장 · 검증 없음).
- PNM = OpenPNM SNOW (거리 변환 → 가우시안 σ 평활 → r_max 최대 필터 → 표지 watershed → 목 연결) · *"underestimates absolute tortuosity, but this systematic bias is uniform across all configurations"* (p.42 — 주장 · 검증 없음).

**3-1-3. ★ 표 4.2 + 표 4.4 — 12 배치의 기하 · PNM 결과 (p.37–38 · p.42)** [인쇄]

| 하층 설계/실측 µm · 압축률 | 상층 설계/실측 µm | 상층 기공 | 하층 기공 | AM 적재 mg/cm² | 평균 목 길이/둘레 µm | 평균 공극 부피/표면적/지름 (µm³/µm²/µm) | 평균 연결수 |
|---|---|---|---|---|---|---|---|
| 100/98 · 0 % (기준) | 0/0 | — | 38 ± 1 % | 12.6 ± 0.7 | 15.1/14.0 | 321/13.3/4.2 | 6.0 |
| 100/101 · 20 % | 0/0 | — | 35 ± 1 % | 15.7 ± 0.7 | 14.4/11.2 | 287/10.5/3.9 | 5.8 |
| 100/98 · 40 % | 0/0 | — | 30 ± 2 % | 19.0 ± 1.6 | 14.2/10.4 | 255/8.6/"3/3" (3.3 의 오기 [추정]) | 4.2 |
| 80/81 · 0 % | 20/17 | 47 ± 2 % | 38 ± 1 % | 12.0 ± 0.6 | 14.7/13.9 | 351/12.4/4.0 | 6.4 |
| 80/82 · 20 % | 20/23 | 48 ± 2 % | 34 ± 1 % | 13.1 ± 0.6 | 14.3/9.2 | 258/9.5/3.5 | 4.8 |
| 80/85 · 40 % | 20/21 | 47 ± 2 % | 28 ± 2 % | 15.2 ± 0.8 | 14.2/10.7 | 248/7.7/3.1 | 4.8 |
| 60/60 · 0 % | 40/39 | 47 ± 2 % | 37 ± 1 % | 12.6 ± 0.2 | 15.9/13.3 | 392/11.8/3.9 | 6.6 |
| 60/60 · 20 % | 40/40 | 45 ± 2 % | 34 ± 1 % | 13.5 ± 1.2 | 14.6/10.1 | 257/9.5/3.5 | 6.4 |
| 60/65 · 40 % | 40/43 | 46 ± 2 % | 30 ± 2 % | 15.4 ± 0.5 | 14.5/11.7 | 251/7.4/3.1 | 5.5 |
| 40/39 · 0 % | 60/56 | 48 ± 2 % | 38 ± 1 % | 13.3 ± 0.9 | 14.8/14.4 | 268/11.6/3.8 | 6.4 |
| 40/39 · 20 % | 60/65 | 44 ± 2 % | 35 ± 1 % | 14.5 ± 0.7 | 14.6/10.8 | 233/9.8/3.5 | 5.8 |
| 40/41 · 40 % | 60/62 | 42 ± 2 % | 29 ± 2 % | 15.6 ± 0.9 | 14.2/9.7 | 235/7.5/3.1 | 5.3 |

- 저자 요약 (p.42–43): 무압축 하층의 연결수 평균 ≈6.5 → 40 % 압축 ≈5 · 목 둘레 ≈14 → ≈10 µm · 공극 부피 > 350 → ≈250 µm³ (80 µm 하층) · 390 → ≈250 (60 µm) · *"278 → ≈230"* (40 µm — 표는 268, §10).
- [우리 산술] 연결수 평균: 무압축 4 개 = 6.35 · 40 % 4 개 = 4.95 (저자 "≈6.5 · ≈5" 와 맞음).
- **비선형 압축 (p.43–44)**: 40 % 두께 감소에 기공은 38 → 29 % (상대 24 % 감소) — 저자 해석 = 표면이 매우 울퉁불퉁해 (평균 높이보다 수십 µm 튀어나온 돌기) 거시 두께는 돌기를 포함하지만 분할에서는 빠지고, 캘린더 때 돌기가 먼저 부서진다.
- 4 장 결과 표에는 **τ 열이 없다** — 본문 *"relationship between tortuosity, porosity … are shown in table 4.4"* 와 다르다 (τ 는 그림 4.3 에만, 시료 표지 없이).
- 40/39–41 하층 + 60 µm 분무층 (지수 10–12) 은 *"too fragile … pulverization of cathode material on its surface"* 로 전기화학 비교에서 **제외** (p.45).

**3-1-4. 그림 4.3 — τ 대 기공 (p.43)**
- [인쇄 · 그림 안] 선형 회귀 **Y = 2.17 − 2.48X · R² 0.89** (X = 기공 분율).
- [판독] 점 9 개 (기공 %, τ): (32.1, 1.35) · (37.0, 1.24) · (37.1, 1.29) · (37.9, 1.25) · (39.6, 1.20) · (39.7, 1.21) · (40.3, 1.13) · (41.2, 1.12) · (43.1, 1.10) — 9 점 = 12 배치 − 제외 3 [추정] · 점의 기공은 전체 전극 값 (층 가중) 으로 보이나 정의 [미확인].
- τ 정의: PNM 경로 τ — **기하 τ** (우리 규약의 τ_geo 부류) · 수송 tortuosity (tau2 = φσ₀/σ_eff) 아님.

**3-1-5. 율속 (그림 4.4–4.6 · p.44–47)**
- 예시 셀 (그림 4.4a) [판독]: 실제 C-율이 공칭의 ≈0.83–0.85 배 (0.0413 · 0.0839 · 0.1703 · 0.4263 · 0.6401 · 0.8539 · 1.2821 · 1.7097 · 2.5645 · 3.4184 · 4.2732 C) · 방전 끝 용량 ≈184 · 183 · 168 · 157 · 145 · 143 · 120 · 84 · 32 · 10 mAh/g.  그림 4.4b 는 같은 셀이라면서 고율 값이 다르다 (2.56 C ≈51 · 3.42 C ≈33 mAh/g) (§10).
- 본문 [인쇄]: 3 C 에서 *"60um of 0% compressed layer with 40um spray-coated layer"* 는 0.1 C 대비 > 50 % · 100 µm 40 % 압축 1 층은 *"practically lost all its capacity"* (p.46).  그림 4.5 [판독]: 3 C 에서 ≈51 % 대 ≈2 %.
- 같은 압축률 40 % (그림 4.6a): 1 C 에서 60 µm 하층 *"close to 80%"* [인쇄] (그림 판독 ≈74 %) · 100 µm 1 층 *"around 35%"* [인쇄] (판독 ≈33 %).
- 같은 두께 100 µm 1 층 (그림 4.6b): 1 C 에서 0 % *"around 75%"* · 40 % *"around 35%"* [인쇄] · 3 C 에서 20 · 40 % 압축은 *"practically incapable"*.
- 정규화 기준: 본문은 *"specific discharge capacity at 0.1C"* (p.45) 인데 그림 4.5 · 4.6 은 첫 점 (0.05 C) 이 100 % [판독] (§10).

**3-1-6. ★ 그림 4.7 — 부피 용량 ("spatial energy density", mAh/cm³) 9 배치 (40 µm 하층 3 개는 제외) × 4 율** [인쇄 · 그림 안 막대 표지 · ± 의 뜻 (표준편차인지) 과 셀 수 n 미기재]

| 하층 (µm) · 압축률 | 0.1 C | 0.5 C | 1 C | 2 C |
|---|---|---|---|---|
| 100 · 0 % (1 층) | 28.2 ± 1.97 | 24.1 ± 2.68 | 21.0 ± 2.67 | 13.9 ± 1.61 |
| 100 · 20 % (1 층) | 33.2 ± 2.96 | 27.7 ± 5.7 | 20.6 ± 2.69 | 6.2 ± 0.36 |
| 100 · 40 % (1 층) | **39.4 ± 1.09** | 25.6 ± 0.89 | 13.4 ± 0.39 | 2.5 ± 0.03 |
| 80 · 0 % + 상층 | 27.1 ± 1.88 | 23.5 ± 3.47 | 20.7 ± 2.59 | 15.5 ± 1.18 |
| 80 · 20 % + 상층 | 28.3 ± 4.15 | 24.8 ± 4.84 | 22.1 ± 3.53 | 11.6 ± 1.03 |
| 80 · 40 % + 상층 | 33.6 ± 1.78 | 26.7 ± 3.23 | 19.1 ± 2.4 | 8.3 ± 0.84 |
| 60 · 0 % + 상층 | 27.5 ± 2.28 | 24.4 ± 3.01 | 21.5 ± 1.96 | **17.9 ± 0.9** |
| 60 · 20 % + 상층 | 26.9 ± 1.86 | 22.5 ± 1.27 | 18.9 ± 0.88 | 13.6 ± 0.53 |
| 60 · 40 % + 상층 | 35.2 ± 1.79 | **29.8 ± 1.86** | **26.4 ± 2.06** | 13.1 ± 0.82 |

- (막대 위치 ↔ 축 대응은 3D 막대 그림에서 읽은 것 [판독] · 값 자체는 그림에 인쇄된 숫자.)
- 본문 결론 [인쇄 p.49 · p.54]: 0.1 C 최고 = 100 µm 40 % 1 층 **39.4 mAh/cm³** · 0.5 · 1 C 최고 = 60 µm 40 % + 40 µm 상층 **29.8 · 26.4 mAh/cm³** · 2 층 최고가 1 층 최고보다 **+7.6 % (0.5 C, 29.8 vs 27.7) · +25.7 % (1 C, 26.4 vs 21.0) · +28.8 % (2 C, 17.9 vs 13.9)** — [우리 산술] 세 비 모두 재현 (1.0758 · 1.2571 · 1.2878).  2 C 최고는 **60 µm 0 %** (덜 눌린 하층 + 두꺼운 상층) — 율이 오를수록 최적이 덜 조밀한 쪽으로 옮겨 간다.
- 자동차 외삽 (p.49) [인쇄]: 양극 15 µm 두께 증가 (100 vs Tesla Model Y 4680 의 85 µm) · 음극 비례 증가 · 권취 전극 길이 ≈12 % 감소를 가정하면 1 C 부피 용량 +25.7 % 가 셀 · 팩 에너지밀도 **> 8 %** 증가로.
- ★ [우리 산술] **절대값이 ≈8–10 배 작다**: 39.4 mAh/cm³ × 98 µm = 0.386 mAh/cm² → AM 19.0 mg/cm² 로 나누면 **20.3 mAh/g** (0.1 C NCM811 예시 셀 ≈183 mAh/g [판독] 의 1/9) · 28.2 × 98 µm / 12.6 mg = 21.9 mAh/g.  두께 환산 자릿수 (0.01 cm ↔ 0.1 cm) 오류 가능성 [추정] · 상대 비교 (%) 는 영향 없음.  같은 패턴이 그림 4.10 에도 있다 (§10-3).

**3-1-7. 기능성 바인더 (p.39–40 · p.49–50 · 그림 4.8 · 표 4.5 · 그림 S1)** — *"despite not being included in the published manuscript"*
- 바인더: PVDF-CTFE 주쇄에 ATRP 로 PEGA (Li⁺ 경로) + tBA → 산 가수분해로 PAA (접착 · 전이금속 킬레이트) 를 무작위 공중합 곁사슬로 접붙인 빗 모양 고분자 ([72] Liu 2023).
- 표 4.5 [인쇄]: FB_02_100umcprs100 104 µm · 100 · 37.89 % / PVDF_100umcprs100 102 · 100 · 37.71 % / FB_03_80umcprs80 83 · 80 · 35.43 % / PVDF_80umcprs80 81 · 80 · 34.36 % / FB_04_60umcprs60 63 · 60 · 29.79 % / PVDF_60umcprs60 60 · 60 · 30.47 % — **여기서 "압축률" 은 남은 두께 %** (표 4.2 의 "줄어든 %" 와 반대 정의, §10).
- 결과 [인쇄]: 기공 · 표면 형상은 PVDF 와 같고 (그림 S1) · 1 C 용량 유지 *"35% increase … for all compression ratios"* · 2 C 에서 *"more than doubled"*.  [판독 그림 4.8a, 0.1 C 기준 %] 1 C: FB 89 · 82 · 68.5 vs PVDF 65 · 55.5 · 53 (60 · 80 · 100 µm) → 비 1.37 · 1.48 · 1.29 · 2 C: 79.5 · 65 · 54 vs 36 · 28 · 14 → 2.2 · 2.3 · 3.9 배.
- 저자 해석: *"reduction in cathode thickness had a more dominant impact on performance than increasing the compression ratio"* — 그러나 이 배치에서 두께와 압축률은 **완전히 같이 움직인다** (100/80/60 µm = 100/80/60 %) → 둘을 가를 수 없다 (§10).
- 그림 4.8b [판독]: 압축률 100 · 80 · 60 에 점이 각각 3 개 (≈36.7 · 37.0 · 37.8 / 34.0 · 34.4 · 37.9 / 28.5 · 28.6 · 30.5 %) — 표 4.5 의 6 시료와 1:1 로 맞지 않는다.

**3-1-8. 레이저 구멍 (p.40 · p.50–53 · 그림 4.9 · 4.10)**
- 장치 [인쇄]: 상용 **Laserpecker 4 각인기 · 450 nm 청색광** · 초점을 가장 작은 구멍에 맞춤 · 대상 = ≈80 µm 고압축 1 층 양극 · 대조 = 같은 전극의 레이저 안 닿은 부분.
- 형상 [인쇄]: 원뿔형 구멍 · 열영향부 (HAZ) — 표면에서 HAZ **> 170 µm** · 구멍 지름 **> 30 µm** · 큰 입자 응집체 때문에 구멍 바닥이 설계 위치에서 벗어남 (그림 4.9 · SEM 250× · 막대 200 · 100 µm).
- 간격 산술 [인쇄]: 구멍이 경로를 줄이려면 τ·l_space·0.4891 < (τ − 1)·l_thickness/2 → τ 1.5 · 80 µm 에서 **l_space < 27.26 µm** · *"τ 1.8 · 120 µm 에서 36.34 µm"* → 결론: < 150 µm 양극에는 **구멍 < 10 µm 의 펨토 · 피코초 레이저만** 의미.
  - [우리 산술] 0.4891 은 구멍을 단위 칸의 **(0.75, 0.75)** 에 둔 평균 거리다 (중앙 0.5 이면 0.3826 → l_space < 34.85 µm) — 본문 정의 x_pore = l_space/2 와 다르다 · τ 1.8 · 120 µm 는 **54.52 µm** 이고 인쇄된 36.34 µm 는 **두께 80 µm** 일 때 값이다 (§10).  가정 τ 1.5 · 1.8 은 같은 장 CT 측정 τ 1.10–1.35 보다 크다.
- 전기화학 (그림 4.10) [판독 · 오른쪽 축 mAh/g]: 0.05 C 레이저 ≈183 vs 일반 ≈172 · 1 C ≈129 vs ≈110 · 2 C ≈78 vs ≈41 · 3 C ≈26 vs ≈9 · 5 C 둘 다 ≈3–5 / 왼쪽 축 "VED (mAh/cm³)": 0.05 C ≈24.3 vs 22.8 · 1 C 17.1 vs 14.7 · 2 C 10.3 vs 5.4.  **범례 = "Laser etched NCM532" · "Normal NCM532"** — 장의 재료 (NCM811) 와 다르다 (§10).
- 저자 해석 [인쇄]: 경로 단축이 아니라 표면 근처 막힌 기공 (캘린더 때 막힘) 을 다시 열고 표면적 · 전해액 저장소를 늘려 활성화 · 농도 분극을 덜었다 · 향후 펨토초 레이저.

### 3-2. ★ 5 장 — LMR 에 고종횡비 도전재 (p.56–82)

**3-2-1. 재료 · 전극 (p.59–60 · 표 5.2)** [인쇄]
- LMR (Stratus Materials Inc. · Co-free): Mn : Ni = 75 : 25 탄산염 전구체 공침 (NaOH · NH₄OH) → Li₂CO₃ 와 혼합 → 550 °C 6 h · 900 °C 18 h → 수용액에 급랭 → 건조 · 체질 · **평균 4 µm** · 명목 **Li₁.₂Mn₀.₆Ni₀.₂O₂**.
- 도전재: Super-P · 그래핀 (MSE supplies) · **Tuball 1 wt% SWCNT / 2 wt% PVDF 사전 분산액** (*"selected to ensure uniform nanotube dispersion"*) · 추가 PVDF 는 NMP 용해.  SWCNT 를 MWCNT 대신 고른 이유: 지름 ≈1–2 nm vs 10–30 nm → 같은 1 wt% 에서 관 수가 많아 퍼콜레이션 문턱이 낮다 (p.57).
- 전 시료 **AM 95 wt%** · 도전재 + 바인더 5 wt% · 이중 유성 혼합기 40 ml 용기 · 5 mm 지르코니아 볼 2 개 · **300 s @ 1500 rpm** · Al 박 → 열판 150 °C 10 min → 진공 120 °C 8 h → (필요 시) 압연 → ⌀10 mm · *"C2032"* (CR2032) · Li ⌀14 mm · Celgard 2325 · 1 M LiPF₆ EC:DMC 1:1 **30 µL** · 구성마다 4–5 셀 제작 · 그러나 *"most tests presented here were only repeated once or twice"* (p.60).

| 이름 (표 5.2) | 도전재 | PVDF | 두께 | 밀도 g/cm³ | [우리 산술] 전극 질량 mg/cm² (= 두께 × 밀도) |
|---|---|---|---|---|---|
| Carbon Black (기준) | CB 3 % | 2 % | 40 µm | 1.3 | 5.20 |
| Carbon Black mid | CB 3 % | 2 % | 25 µm | 2.0 | 5.00 |
| Graphene | 그래핀 3 % | 2 % | 39 µm | 1.1 | 4.29 |
| Graphene mid | 그래핀 3 % | 2 % | 31 µm | 1.6 | 4.96 |
| SWCNT | SWCNT 1 % | 4 % | 30 µm | 1.1 | 3.30 |
| Hybrid thin | SWCNT 1 % + 그래핀 2 % | 2 % | 32 µm | 1.1 | 3.52 |
| Hybrid mid | SWCNT 1 % + 그래핀 2 % | 2 % | 41 µm | 2.0 | 8.20 |
| Hybrid dense | SWCNT 1 % + 그래핀 2 % | 2 % | 59 µm | 2.7 | 15.93 |

- [우리 산술] CB · 그래핀 쌍은 같은 적재 (≈5 mg/cm²) 를 누른 것이지만 **Hybrid thin → mid → dense 는 적재가 4.5 배로 함께 커진다** — "밀도 효과" 와 "적재 (면적당 전류) 효과" 가 섞인다.  서론의 *"commercial-level loadings of over 3 mAh cm-2"* 는 Hybrid dense (≈15.1 mg AM/cm² × 225 mAh/g ≈3.4 mAh/cm²) 만 만족 [우리 산술].

**3-2-2. 시험 (p.61–62)** [인쇄]
- Landt · 23 °C · **2.5–4.75 V** · C/20 화성 1 회 → 방전 율속 (C/20 방전은 C/20 충전, C/10–5 C 방전은 C/10 충전 · 각 율 3 회 반복 평균) · 장기 = C/20 활성화 뒤 1 C/1 C.
- GITT-EIS: Palmsens MultiEmStat4 · CCCV C/10 로 4.75 V (C/50 컷) → C/10 **10 min 펄스 + 1 h 휴지** 를 휴지 전압 < 2.0 V 까지 → 매 단계 끝 EIS **200 kHz–0.05 Hz · 37 점 · 10 mV** · 3 점 이동평균 · 2 단계 자체 피팅 (impedance.py [181]) · DRT = Tikhonov 자체 코드 (정성 검증용).
- Raman 532 nm · 100× · 1200 gr/mm · **0.1 mW** (탄소 가열 방지) · 15 s × 3 · XRD Cu Kα 10–60° · 밀폐 홀더 · SEM Quanta 600 · 10 kV · 4 점 탐침 2 × 4 cm · 기하 보정 0.94 · 두께 = SEM 단면 [182].

**3-2-3. 4 점 탐침 전기전도도 (표 5.3 · p.64)** [인쇄]: CB mid (2.0) **3.63E+02** · Graphene mid (1.6) **1.89E+03** · SWCNT (1.1) **3.09E+03** · Hybrid thin (1.1) **3.90E+03** · Hybrid mid (2.0) **4.38E+03 S/m** — [우리 산술] 3.6–44 S/cm.  본문은 Hybrid thin 을 *"~1.0 g cm-3"* 라 적고 (표 1.1 g/cm³) · 같은 밀도 대조는 Hybrid thin ↔ mid 하나뿐 (CB 는 mid 만 측정).  측정 기판 (Al 박 위인지 · 박리했는지) [미확인].

**3-2-4. GITT (그림 5.2 · p.64–66)**
- 식 [인쇄]: D_GITT = 4/(πτ) · (m_B·V_M/(M_B·S))² · (ΔE_s/ΔE_t)² (Eq 5.1) · ρ = η·A_area/(i_applied·L_thickness) (Eq 5.2).  S (전극 면적인지 입자 표면적인지) [미확인].
- 저항률 [인쇄]: Ni²⁺/⁴⁺ 영역 (≈3.7–4.5 V) 은 낮고, 음이온/Mn³⁺/⁴⁺ 영역 (≈3.0 V) 에서 급증 — 그래핀은 *"from 5•10^5 Ωcm at 3.2 V to 4•10^6 Ωcm at 3.0 V"*.  [판독] 극대 CB ≈6.5e6 · Hybrid mid ≈1.75e6 · Hybrid dense ≈5.8e5 Ω·cm / 극소 (3.8–3.85 V) CB ≈3.3e5 · Hybrid dense ≈5.3e4.  압축한 Hybrid 가 전 전압에서 가장 낮다.
- 확산계수 [인쇄]: 고전압 (4.5–3.5 V) 10⁻⁸–10⁻⁹ cm²/s 로 비슷 · < 3.5 V 에서 감소 · 무압축 시료는 ≈3.0 V 에 날카로운 골 (*"10-10 ~10-11 cm2/s"*) · Graphene mid · Hybrid 압축 시료는 골 없이 10⁻⁹–10⁻¹⁰ 바닥.  [판독] 골 최솟값: CB ≈6e-12 (3.1 V) · SWCNT ≈2.3e-11 · 그래핀 ≈2.7e-11 · Hybrid thin ≈1.4e-11 · **CB mid ≈1.7e-11 (3.22 V — 압축했어도 골이 있다)** · Graphene mid · Hybrid mid ≈1.7e-10 · Hybrid dense ≈5.5e-10.
- ★ 저자 해석 [인쇄]: 골은 Jahn-Teller · 층상→스피넬 전이 탓으로 여겨져 왔으나 EIS 의 R3 (고체 확산) 에 같은 전압의 봉우리가 없으므로 **고유 격자 수송과 무관** — 성긴 도전재망 때문에 입자 표면 분극 · 전하 재분배가 ΔE_t 를 부풀린 *"resistive artifact"* 이고, 압축 시료의 "높은" D 는 그 인공물이 빠진 것일 수 있다 · 압축 시료는 골 전압이 > 3.2 V 로 높다 (반응 장벽↓).

**3-2-5. 현장 EIS + DRT (그림 5.3 · p.66–67)**
- 등가회로 [인쇄]: R0 − (R1‖CPE1) − (R2‖CPE2) − (R3‖CPE3) − Wo · R0 = 저항 · R1 = SEI (Li 음극) · R2 = 양극 표면 전하 전달 · R3 = 고체 확산 · 개별 맞춤 RMSE < 5 %.
- DRT [인쇄]: 전하 전달 봉우리 **2–8 × 10² Hz** (본문) — 그림 5.3d 캡션은 Hybrid 의 R2 봉우리를 **10³–10⁴ Hz**, R0 10⁵–10⁶ · R1 10⁴–10⁵ · R3 < 10⁰ Hz 로 배정.
- 크기 [인쇄]: *"the carbon black sample exhibited the worst modelled interfacial resistivity (R2) and DRT resolved peak height by more than an order of magnitude (30 Ω) compared to the Hybrid sample (1.3 Ω)"* — [판독] 그림 5.3c 의 CB mid DRT γ 봉우리 ≈38 Ω (4.0 V) · ≈30 Ω (3.0 V) · 그림 5.3d Hybrid mid ≈1.3–1.4 Ω = **이 30 · 1.3 Ω 는 DRT 봉우리 높이 γ(τ)** (저항값 아님).  그림 5.3b 의 R2 는 **"Ohm·cm"** 축: CB ≈4.7–6.0e4 · CB mid ≈5.5–7.8e4 · Hybrid thin ≈1.6–3.0e3 · Hybrid mid ≈2.3–4.0e3 [판독].

**3-2-6. Raman · ex-situ XRD (그림 5.4 · p.68–70)** [인쇄 · 그림 안 표지]
- 제작 직후 A₁g (TM–O 신축): **CB 585 · 그래핀 593 · SWCNT 596 · Hybrid 596 cm⁻¹** (본문 *"597"*) · E_g ≈466–476 · 초격자 (C2/m Li₂MnO₃) 415–423 → 저자: SWCNT 가 건조 · 캘린더 때 입자에 **압축 잔류 변형** 을 남겨 결합이 굳었다 (가설).
- 3.0 V 까지 방전한 사이클 뒤: 초격자 봉우리 소멸 (전 시료 · 활성화) · A₁g **CB → 640** (스피넬 · 암염 쪽) · **SWCNT · Hybrid 611** · 그래핀 615 (본문 "611–640 사이 혹") · E_g SWCNT · Hybrid 492 · 그래핀 501 · **CB 없음** (D₃d 대칭 상실).
- XRD (≈20 사이클 · 3.0 V): 벌크는 층상 반사 유지 · Li₂MnO₃ 초격자 20.53° 소실 · 새 스피넬 봉우리 없음 → 변화는 **표면 한정**.  "(001)" (≈18.5°) **CB 18.54° (β 0.150°) → 18.39° (β 0.266°)** · **Hybrid 18.48° (β 0.144°) → 18.45° (β 0.195°)** · (006)/(102) CB 37.69/38.39 → **38.33 하나 (β 0.313°)** · Hybrid 37.65/38.38 → 37.57 (β 0.133°)/38.36 (β 0.281°) · (104) CB 44.37 → 44.24 (β 0.367°) · Hybrid 44.33 → 44.26 (β 0.369°).  결론 문장: c 축 팽창 Δ = **0.03° (Hybrid) vs 0.15° (CB)**.
- [우리 산술] Cu Kα (1.5406 Å) 로 d(001): CB 4.7819 → 4.8206 Å (+0.81 %) · Hybrid 4.7973 → 4.8050 Å (+0.16 %) — 그러나 **제작 직후 CB ↔ Hybrid 차가 이미 0.0154 Å** (Hybrid 의 사이클 변화 0.0077 Å 의 두 배) · 내부 표준 · 반복 측정 없음 (§10).

**3-2-7. 율속 (그림 5.5 · 5.6 · p.70–74)**
- 무압축 [인쇄]: CB *"~225 mAh g-1 at C/20"* · 5 C *"<20"* / SWCNT · 그래핀 ≈230 (C/20) · ≈85 (≈5 C) / **Hybrid > 245 (C/20) · > 104 (≈5 C)** · 5 C 초기 전압 강하: 그래핀 −1217 · SWCNT −801 · Hybrid *"−0.935 mV"* (그림 5.5f [판독] = 0.935 V — mV ↔ V 오기).
  - [판독 그림 5.5e] C/20: CB 226 · 그래핀 230 · SWCNT 232 · Hybrid 244 / 1 C: 133 · 156 · 152 · 164 / ≈5 C: 16 · 80 · 86 · 101 mAh/g.
- 압축 [인쇄]: Graphene mid C/20 ≈210 · 5 C ≈50 (무압축 230 · ≈80) · CB mid C/20 202 · 5 C 사실상 0 · 5 C 초기 강하 Graphene mid 1449 / 그래핀 1216 · CB mid 1789 / CB 1527 mV · Hybrid dense *"225 mAh g-1 and 65 mAh g-1 at C/20 and C/5"* (C/5 → **5 C** 의 오기 — 그림 5.6d 4.99 C 끝 ≈63 [판독]) · *"1248 and 925 mV"* · 압축 Hybrid *"85 mAh g-1 and 65 mAh g-1 vs 50 mAh g-1 at 5C"*.
  - [판독 그림 5.6e/f] 5 C 초기 과전압: CB mid 1.79 · CB 1.53 · Graphene mid 1.45 · Hybrid dense 1.25 · 그래핀 1.22 · Hybrid thin 0.935 · Hybrid mid 0.925 V / 5 C 용량: Hybrid thin 98 · SWCNT 87 · 그래핀 86 · **Hybrid mid ≈65 (5.36 C)** · Hybrid dense 54 · Graphene mid 46 · CB 12 · CB mid 3 mAh/g — Hybrid mid "85" 는 그림과 맞지 않는다 (§10).
- 저자 해석: SWCNT (*"1•107 S m-1"*) 는 긴 거리 망 · 그래핀 (*"1•108 S m-1"*) 은 면 접촉 → 혼성이 경로 τ 를 줄이고 고율에서도 망을 지킨다 · 압축 혼성은 기공망이 완전히 무너지지 않아 이온 접근도 유지 (가설).

**3-2-8. dQ/dV (그림 5.7 · S4 · p.74–77)**
- Ni²⁺/⁴⁺ 주 봉우리 전압 (2 C · 5 C) [인쇄]: Hybrid (thin) **3.78 · 3.4 V** · SWCNT 3.68 · 3.51 · 그래핀 3.67 · 3.11 · CB 3.50 · 2.61 V (C/20 에서는 모두 ≈3.8 V).  [판독 그림 5.7c] 5 C: Hybrid mid 3.52 · SWCNT 3.51 · Hybrid thin 3.40 · 그래핀 3.11 · Hybrid dense 3.03 · Graphene mid 2.87 · CB 2.61 · CB mid 2.51 V.
- 5 C 봉우리 높이 [인쇄]: 그래핀 178 > SWCNT 143 mAh g⁻¹ V⁻¹ (전압은 SWCNT 가 높음) → 저자: 그래핀 = 넓은 면적 · SWCNT = 빠른 장거리 · 혼성 = 둘 다.
- 음이온/Mn³⁺/⁴⁺ 봉우리 (≈3.2 V) [인쇄]: C/20 Hybrid 185 · SWCNT · 그래핀 175 · CB 140 / 0.5 C Hybrid 90 · SWCNT 78 · 그래핀 82 · CB ≈60.  압축 그래핀: Ni 봉우리 (2 · 5 C) 3.55 · 2.87 V (무압축 3.67 · 3.11) · 음이온 봉우리 145 vs *"180"* (C/20 · 앞 문단은 175) · 75 vs 80 (0.5 C).  Hybrid 밀도 1.0 → 2.0 → 2.7: 5 C Ni 봉우리 198 · 116 · 114 · 음이온 봉우리 C/20 185 · 173 · 165 · 0.5 C 90 · 82 · 77.
- 그림 5.7a 라벨이 *"Ni⁴⁻/Ni²⁻"* · *"Mn⁴⁻/Mn³⁻"* (전하 부호 오기).

**3-2-9. ★ SEM-FIB 접촉 분율 η + Holm 산술 (표 5.4 · 그림 5.8 · 5.9 · p.77–81)**
- 측정법 [인쇄]: FIB 단면 SEM 에서 시료당 **10–11 입자** · 단축 S · 장축 L · 둘레 P · 탄소 접촉점 수 N · 탄소가 직접 닿은 경계 호 길이의 합 L_contact → **η = L_contact / P** (입자마다 계산 후 평균) = 3D 접촉 면적 분율의 2D 대리.

| 시료 (표 5.4) | S µm | L µm | 둘레 µm | 접촉 수/입자 | 총 접촉 길이 µm | 접촉 길이/점 nm | η |
|---|---|---|---|---|---|---|---|
| CB thin (~1.0 g/cm³) | 2.70 | 3.59 | 12.65 | 9.5 | 1.46 | 154 | **11.5 %** |
| CB mid (~2.0) | 2.92 | 3.93 | 12.61 | 6.3 | 1.69 | 268 | **13.4 %** |
| Hybrid thin (~1.0) | 2.27 | 3.31 | 10.63 | 8.0 | 2.11 | 264 | **19.9 %** |
| Hybrid mid (~2.0) | 2.59 | 3.08 | 10.86 | 8.9 | 2.79 | 313 | **25.7 %** |

- [우리 산술] 표 안에서 자기일관: L_contact/P = 11.54 · 13.40 · 19.85 · 25.69 % · L_contact/N = 154 · 268 · 264 · 313 nm (전부 재현).  본문 *"from 9.5 to 5.3"* 는 표의 **6.3** 의 오기 (1.69/5.3 = 319 nm 로 표 268 nm 와 안 맞음).
- 압축 반응 [인쇄]: CB 는 접촉 수 ↓ · 점당 길이 ↑ (*"consolidates … into fewer but larger contact patches"*) → η +1.9 %p · 혼성은 둘 다 ↑ → +5.8 %p.
- Holm 산술 [인쇄]: R = ρ/(2na) · a = 점당 접촉 길이의 절반 → R_CB thin / R_Hybrid mid = (8.9 × 156.5 nm)/(9.5 × 77 nm) **≈1.9×** · 관측 EIS R2 **≈27×** → 차이는 퍼콜레이션 문턱 근처 비선형 증폭 + SWCNT 망 중복성 + 표면 구조 보존이 *"jointly"* 설명한다는 주장.
  - [우리 산술] 1.9 = 1.904 재현.  그러나 같은 쌍 (CB thin ↔ Hybrid mid) 의 R2 비는 55,515/2,833 = **19.6×** · 본문 "≈27×" 는 같은 밀도끼리의 비 (thin 26.5 · mid 24.3) 에 해당 · Holm (전자 협착) 과 R2 (전하 전달) 는 **다른 양** (§10).
- 그림 5.9 [인쇄]: 전압 평균 R2 **CB thin 55,515 · CB mid 68,864 · Hybrid thin 2,094 · Hybrid mid 2,833** (캡션 · 본문 단위 "mΩ" · 그림 축은 **"EIS R₂ (Ω·cm)"**) · *"compression slightly increases R2"* / GITT ρ (≈3.0 V) **6.88e6 · 4.91e6 · 6.51e6 · 1.94e6 Ω·cm** (CB thin · CB mid · Hybrid thin · Hybrid mid) / GITT D (≈3.0 V) **3.35e-12 · 1.02e-11 · 7.86e-12 · "1.39 x" cm²/s** (Hybrid mid 의 지수 누락 — [우리 산술] 13.6 × 1.02e-11 = 41.5 × 3.35e-12 = **1.39e-10**, 그림 5.9c [판독] ≈1.4e-10 과 일치).
  - [우리 산술] 백분율 재현: ρ Hybrid thin vs CB thin −5.4 % (본문 6 %) · CB mid vs CB thin −28.6 % (29 %) · Hybrid mid vs thin −70.2 % (70 %) · Hybrid mid vs CB mid −60.5 % (61 %) · D 비 2.35 · 3.04 (본문 2.3 · 3.0).
- 저자 결론 [인쇄]: ≈3.0 V 에서 **압축이 ρ 감소의 주 동인**, 높은 η 는 그 감소를 키우고 D 를 독립적으로 올린다.

**3-2-10. 장기 사이클 예비 (그림 S5 · p.70 · p.121)** [인쇄 · 그림 안]: 1 C · 80 사이클 용량 유지 **Hybrid mid 98.6 % · Graphene mid 95.5 % · SWCNT 92.9 % · CB mid 78.3 %** (CB mid ≈141 → ≈103 mAh/g [판독]) · 쿨롱 효율 ≈100 % (CB mid 초기 ≈90 %) [판독].  캡션은 *"comparable density"* 라 하지만 SWCNT 는 1.1 g/cm³ (나머지 mid 1.6–2.0).

### 3-3. ★ 6 장 — LMO 코어 / LFP 셸 (p.83–99)

**3-3-1. 동기 · 에너지 산술 (p.83–84)** [인쇄]: LMFP 는 평균 전위 3.4 → ≈4.0 V · 중량 에너지 +15–20 % 이지만 1D 확산 · 낮은 전도도 · Mn³⁺ Jahn-Teller.  압분 밀도 LMO ≈4.2 · LFP ≈2.5 · LMFP ≈2.5 g/cm³ · 비용량 110 · 160 mAh/g 와 혼합 규칙으로 **LMO/LFP 전극 ≈1,600 Wh/L vs LMFP ≈1,400 Wh/L** (중량은 460 vs ≈570 Wh/kg).  조성 [미확인] — [우리 산술] LFP 20 · 30 wt% 와 평탄부 4.0 · 3.4 V (p.92) 로 461 · 471 Wh/kg × 3.70 · 3.49 g/cm³ = 1,704 · 1,644 Wh/L · LMFP 570 × 2.5 = 1,425 Wh/L — 같은 자릿수.  큰 LMO (≈15 µm) + 작은 LFP 의 이봉 분포로 탭 밀도가 더 높을 것 (기대 · 측정 없음).

**3-3-2. 합성 시도 (p.86–88 · 부록 표 I–III p.123–134)** [인쇄]
- **졸겔**: Li (아세트산 · 질산 · 인산염) · Fe (아세트산 · 시트르산) · P (인산암모늄 1 · 2 염기 · 인산) · 용매 (물 · 에탄올 · 글리콜) · 셸 5–40 % · 건조 70–150 °C · 분해 300 °C 2–3 h · 소성 550–700 °C 1–12 h (표 I 은 최대 18 h) · 코어 NCM811 · NCM111 · LMR · LMO — 대부분 LFP 전구체가 환원되지 않고 **코어 (LMO · NCM) 를 환원**시켜 전이금속 산화물 · Li₃PO₄ 생성.  코어 없이는 LFP · LMFP 합성 성공 (표 I 의 코어 N/A 행: 081A · 085B → LMFP · 105 · 110 · 115 → LFP).  Al₂O₃ 2 wt% 중간층 (400 °C 공기) 도 시도.
- 본문 *"one example XRD of them, BP_145 … Shown in the figure 16"* — 6.2.1 (졸겔) 절에 있으나 **지수 145 는 수열 표 II** 의 시료이고 "그림 16" 은 없다 (§10).
- **수열**: 160–190 °C · 본문 16–48 h (표 II 의 시간 열은 7.5–116 h) · 셸 본문 10–30 % (표 II 의 LMO 코어 행은 11.1–46 % · 코어 없는 LFP 단독 시도 행은 40 · 80 %) · 결과 상 분율 예 (표의 비율 행 순서대로): 지수 132 LiMn₂O₄ 49.9 · LMFP 11.1 · TMO 38.9 % · 148 LiMn₂O₄ 88.5 · LMFP 11.5 % · 149 LiMn₂O₄ 83 · LFP 9 · LMFP 8 % (그림 6.1 = 수열 시료 XRD · 기준선 Li₃PO₄ · LiMn₂O₄ · LiMn₀.₇₅Fe₀.₂₅PO₄).
- **마이크로파 수열**: 120–600 W (출력 단계 1–5 × 120 W) · 본문 7–20 min (표 III 에 5 min 도) · 누출 · 9 min 과압 · 액 손실 등 운전 문제 · 최선 = 지수 161 *"LMO (slightly reduced), LFP"*.
- ⇒ *"mechanofusion became the last resort"* (p.88).

**3-3-3. 메카노퓨전 · 전극 (p.88–89 · 표 6.2)** [인쇄]
- 장치 **VSH-0.3 mill** (Wuxi Taixian) · 코어 상용 LMO **≈15 µm** · 셸 서브마이크론 LFP (둘 다 Xiamen TOB) · LMO : LFP 무게비 + **Super-P 1 wt%** 를 **800 rpm 1 min** 예비 혼합 → **3000 rpm 15 min** 메카노퓨전.
- 전극: 활물질 : Super-P : PVDF = **90 : 5 : 5** · NMP · Thinky 이중 유성 + 5 mm 볼 2 개 · 1500 rpm 300 s · 90 °C 20 h 건조 · *"lightly calendared"* · ⌀10 mm · **AM ≈10 mg/cm² · ≈1.2 mAh/cm²** · 셀 CR2032 · Li ⌀15 mm · Celgard 2325 · 1.0 M LiPF₆ EC:DMC 1:1 (v/v) ≈30 µL.  **전압 범위 [미확인]** · MIX 전극도 Super-P 1 wt% 예비 혼합을 거쳤는지 [미확인].
- 표 6.2 적재 (mg/cm²) [인쇄]: LMFP 9.31 · LMO 10.25 · LFP 9.96 · MF 05 9.61 · MF 10 10.04 · MF 30 10.16 · MIX 05 9.44 · MIX 10 9.85 · MIX 30 9.25 (LMFP 셀 결과는 본문에 없음).
- [우리 산술 · 추정] 셸 두께 (반지름 7.5 µm 코어 · 압분 밀도 4.2 · 2.5 를 물질 밀도로 · 고른 치밀 셸 가정): **5 · 10 · 30 wt% → ≈0.21 · 0.44 · 1.49 µm**.

**3-3-4. 구조 확인 (그림 6.2 · 6.3 · p.89–91)** [인쇄]
- XRD: MF 10 % 는 LMO 스피넬 + LFP 올리빈의 단순 겹침 · 새 상 · 이동 · 넓어짐 없음 (Al 홀더 봉우리 몇 개) · 그림 안 LFP 확대 35.06° (β 0.201°) · 35.99° (β 0.209°) · 43.84° (β 0.224°).
- SEM: 2 차 입자 형상 유지 · 표면에 *"nano-sized LFP … dense, textured coating"* · FIB 단면 = 치밀한 LMO 내부 + 표면 LFP 층.
- EDS 캡션: *"Fe (green) and P signals are concentrated exclusively along the particle perimeter, while Mn (red) fills the bulk interior"* — **그러나 인쇄된 지도의 범례는 Li · C (보라) · Mn (파랑) · Fe (빨강)** 이고 초록은 범례에 없으며 P 지도는 없다 · 빨강 (Fe) 점이 내부에도 흩어져 있다 [판독] (§10).  셸 두께 수치는 없다 [미확인] · [판독] FIB 단면 표면 쪽 다공성 띠 ≈1–2 µm (막대 2 µm 기준).

**3-3-5. 율속 (그림 6.4 · 6.5 · p.92–95)**
- [인쇄] 0.05 C: 모든 복합체가 LMO (≈4.0 V 이중 평탄) + LFP (≈3.4 V) 두 영역 · LFP 몫에 비례.  5 · 10 % 는 MF ≈ MIX · **30 %: MIX ≈120 vs MF ≈110 mAh/g** · MF 30 % 의 LFP 평탄부가 ≈3.35 V 로 내려감.  C/5 부터 MF 평탄 축소 · **1 C 에서 MF 30 % "essentially no usable capacity"** · *"kinetic penalty scales directly with shell thickness"*.
- [인쇄 그림 6.5 캡션] **0.5 C: MF 30 % ≈43 vs MIX 30 % ≈95 mAh/g** · 2.5 C 에서 MF 30 % < 이론의 1 % · 본문: 1 C 에서 MF 30 % 는 이론의 10 %.
- [판독 그림 6.5a] 0.5 C: LFP 148 · LMO 92 · MIX 30 % 95 · MF 05 · 10 · 30 % 78 · 60 · 43 / 1 C: LFP 131 · LMO 86 · MIX 30 % 82 · MF 38 · 21 · 10 / 2.5 C: LFP 99 · LMO 81 · MIX 30 % 66 · MF ≈0.
- ★ [우리 산술] 선형 혼합 규칙 (그림 6.5a 끝 성분 판독값): MIX 30 % 는 0.5 · 1 · 2.5 C 에서 규칙보다 **−13 · −18 · −24 %** — 캡션의 *"at or slightly below the theoretical surface at all rates"* 와 다르다 (§10).
- 설계 창 [인쇄]: **LFP 셸 ≤ ≈5–10 wt% · 율 ≤ C/5** 일 때만 의미 있는 LMO 코어 이용.

**3-3-6. 100 사이클 0.5 C (그림 6.6 · 6.7 · p.95–98)** [인쇄 · C/20 점검 사이클 20 · 40 (그림에서 빠짐)]

| 시료 | 첫 → 100 번째 (mAh/g) | 유지 | [우리 산술] |
|---|---|---|---|
| LFP | 157.7 → 153.1 | 97.1 % | 97.1 % |
| LMO | 105.9 → 98.9 | 93.4 % | 93.4 % |
| MIX 30 % | 95.9 → 90.3 | 94.2 % | 94.2 % |
| MIX 10 % | 95.1 → 86.5 | 91.0 % | 91.0 % |
| MIX 05 % | 95.8 → 84.3 | 88.0 % | 88.0 % |
| MF 05 % | 82.2 → 71.3 (39 번째) → **68.5** | 86.7 → 83.3 % | 86.7 · 83.3 % |
| MF 10 % | 처음 10 사이클 ≈−9.9 · 40 번째 뒤 52–54 | 75.3 % | ([판독] 시작 ≈72) |
| MF 30 % | 51.5 → 35.2 (19) → ≈10 (39) → **0 (41)** | 실패 | — |

- 점검 사이클 뒤 계단 [인쇄 · [우리 산술] 재현]: MF 05 % 75.0 → 73.5 (사이클 20, −2.0 %) · 71.3 → 70.0 (40, −1.8 %) · MF 10 % 58.5 → 55.7 (−4.8 %) · 54.2 → 52.1 (−3.9 %) · MF 30 % 35.2 → 20.0 (**−43 %**) · MIX 10 % 93.8 → 92.4 (−1.5 %) · MIX 30 % 94.1 → 94.9 (일시 회복).
- 저자 기전 (가설): ① C/20 의 깊은 (탈)리튬화가 LMO 코어 부피를 크게 바꿔 강성 LFP 셸에 미세 균열 → 코어 고립 ② 셸이 만든 국부 과전압이 부반응 · 전해질 분해를 키움.  MIX 는 곡선이 수평으로만 줄어 (활물질 손실 · Mn 용해) 임피던스 성장이 없다고 해석.
- 그림 6.6 캡션 *"MF 05%LFP deteriorates from ~85 mAh/g to below 40 mAh/g within 100 cycles"* — 본문 · 그림은 **68.5 mAh/g** (§10).
- [우리 산술] 사이클 시험의 끝 성분 (LMO 105.9 · LFP 157.7) 으로 혼합 규칙을 세우면 MIX 05 · 10 · 30 % 의 첫 용량 (95.8 · 95.1 · 95.9) 은 **−12 · −14 · −21 %** 낮다 · 율속 시험의 LMO 0.5 C ≈92 와 사이클 시험의 105.9 가 15 % 달라 셀 간 산포가 차이들과 같은 크기 (셀 수 [미확인]).

---

## 4. ★ 방법 — 측정 사슬 · 입자 처리

### 4-1. 측정 사슬
- 4 장: 슬러리 → 닥터블레이드 하층 → 롤 프레스 (0 · 20 · 40 %) → 분무 상층 → μCT 0.5 µm (중앙 0.5 × 0.5 mm) → Dragonfly 문턱 분할 (nano-CT · SEM 으로 보정) → OpenPNM SNOW → 기공 · 목 · 연결수 · τ → 반쪽셀 13 단계 율 → 부피 용량 지도 (3D 막대).  + 기능성 바인더 (같은 공정) · 청색 레이저 (80 µm 1 층).
- 5 장: 95 wt% LMR + 도전재 4 종 · 밀도 1.1–2.7 → 4 점 탐침 σ → SEM 표면 · FIB 단면 (η · 접촉 수 · 길이) → GITT (ρ · D) + 단계별 EIS (등가회로 + DRT) → 율속 · dQ/dV → Raman · XRD (사이클 전후) → 1 C 80 사이클.
- 6 장: 졸겔 · 수열 · 마이크로파 시도 (실패 기록) → 메카노퓨전 (LMO + LFP 5 · 10 · 30 % + Super-P 1 %) ↔ 단순 혼합 → XRD · SEM-FIB-EDS → 율속 (C/20–2.5 C) · 혼합 규칙 3D 지도 → 0.5 C 100 사이클 (C/20 점검).

### 4-2. ★ 입자 처리 (우리 축 언어로)
- **시뮬레이션 입자 없음** — DEM · MPM · FEM 이 없다.  미세구조는 실측 μCT 복셀 (0.5 µm) 의 **기공 상만** PNM 으로 줄였고, 탄소-바인더 (CBD) 와 그 안 기공은 고체 쪽에 합쳐졌다.  활물질 · 전해질 · 도전재 망의 입자 단위 모형은 없다.
- 5 장의 "constriction" 은 **표 5.4 평균 접촉 수 · 반길이를 Holm 식에 넣은 한 줄 산술** — 망 해석 (Kirchhoff) 이 아니다 · 2D 단면의 호 길이 (chord) 를 그대로 반지름의 2 배로 썼다 (입체해석 보정 없음).
- 압축 (calendering) 은 **실험 변수** 로만 — 입자의 소성 · 형상 변화는 SEM 정성 관찰 (그림 5.1h *"wrapping graphene and SWCNT around the active material particles"*) 뿐.

### 4-3. 기법 미니 용어집
- **PNM (pore network model) · SNOW**: 기공 공간을 거리 변환 → 봉우리 표지 → watershed 로 "공극 (vertex)" 과 "목 (throat/edge)" 그래프로 바꾸는 방법 (OpenPNM · Gostick).
- **compression ratio (이 논문)**: 표 4.2 = 두께가 줄어든 % (0 · 20 · 40) / 표 4.5 · 그림 4.8b = 남은 두께 % (100 · 80 · 60) — 같은 이름 두 정의.
- **GITT ρ**: ρ = η·A/(i·L) — 펄스 과전압을 두께로 정규화한 겉보기 "내부 저항률" (전자 · 이온 · 계면을 다 포함).
- **DRT (distribution of relaxation times)**: 임피던스를 이완 시간 분포 γ(τ) 로 풀어 겹친 과정을 봉우리로 나누는 방법 (Tikhonov 정규화) · 봉우리 높이는 저항이 아니다 (면적이 저항).
- **η (percolation ratio, 이 논문)**: FIB 단면에서 탄소가 닿은 입자 둘레 호 길이의 합 ÷ 둘레 — 2D 접촉 분율.
- **MF / MIX**: 메카노퓨전 코어-셸 / 단순 물리 혼합 (같은 LMO:LFP 무게비).
- **HAZ (heat-affected zone)**: 레이저 열로 녹았다 굳은 구멍 둘레 (더 치밀 · 덜 다공).

---

## 5. Figure set ★ (크롭 45 장 = `litdb/figures/pan2026_thesis_rate_capable_energy_dense_cathode_composites/` · 파일 `fig_4_2.png` 형식 · 부록은 `fig_S1.png`)

| Fig / 표 | 내용 | 우리 활용 |
|---|---|---|
| 1.1 · 1.2 · 1.3 | LFP · NCM · Li₂MnO₃ 결정 구조 (배경) | — |
| 1.4 | X-ray CT 원리 그림 (출처 미표기) | — |
| 3.1 | DCIR 펄스 해석 모식 (R0 · R_ct · R_p) | — |
| 4.1 | (a) PNM 공극-목 모식 ([106] 재사용) (b) 전극 위 PNM 맞춤 시각화 | PNM 방법 원형 |
| 4.2 | 40 µm 다공 상층 + 60 µm 압축 하층 + Al — μCT 3D 재구성 | ★ 2 층 구조의 실측 그림 |
| 4.3 | τ (PNM) 대 기공 9 점 · Y = 2.17 − 2.48X · R² 0.89 | ★ 기하 τ–ε 관계 (액체 LIB · 기공상) |
| 4.4 | 예시 셀 방전 곡선 (0.04–3.4 C) · 용량 대 전류 | 실제 C-율 ≈0.85 × 공칭 |
| 4.5 · 4.6 | 정규화 율속 (9 배치 · 같은 압축률 · 같은 두께) | 2 층의 고율 이득 |
| 4.7 | ★ 9 배치 × 0.1/0.5/1/2 C 부피 용량 3D 막대 (값 인쇄) | 율별 최적 배치 · 단 절대값 §10 |
| 4.8 | (a) 기능성 바인더 vs PVDF 율속 (b) 압축률 대 기공 | 바인더가 기공 같아도 율속을 바꿈 |
| 4.9 | 레이저 구멍 · HAZ SEM (윗면 · 35° 기울임) | — |
| 4.10 | 레이저 vs 일반 (범례 **NCM532**) 율속 · VED | §10 |
| 5.1 | CB · 그래핀 · SWCNT · 혼성 (+ mid · dense) 표면 SEM (막대 30 · 4 µm) | ★ 도전재 형상별 탄소-입자 접촉 형태 |
| 5.2 | GITT 저항률 · 확산계수 대 전압 (8 시료) | ★ D_GITT 골 = 퍼콜레이션 인공물 주장 |
| 5.3 | (a) Nyquist 맞춤 예 (b) R2 · R3 (Ω·cm) 대 전압 (c) 4.0 · 3.0 V DRT (d) Hybrid DRT | R2 단위 §10 |
| 5.4 | Raman (제작 직후 · 3.0 V) · XRD + (001)/(006)(102)/(104) 확대 · 봉우리 값 인쇄 | 표면 상전이 억제 주장 |
| 5.5 · 5.6 | 무압축 · 압축 방전 곡선 · 율속 · 초기 과전압 | 5.6 캡션 ↔ 패널 불일치 |
| 5.7 | dQ/dV 예 · 봉우리 높이 막대 · 봉우리 전압 대 율 | — |
| 5.8 | CB thin/mid · Hybrid thin/mid FIB 단면 (막대 10 · 2 µm) | ★ η 측정의 원 영상 |
| 5.9 | η 대 R2 · ρ · D (4 시료) | ★ 접촉 분율 ↔ 수송 상관 |
| 6.1 | 수열 LFP-on-LMO 시료 XRD (Li₃PO₄ · LiMn₂O₄ · LiMn₀.₇₅Fe₀.₂₅PO₄ 기준선) | 실패 기록 |
| 6.2 | LFP · LMO · MIX · MF XRD + 확대 | 메카노퓨전 = 물리 공정 |
| 6.3 | MF 10 % SEM · FIB 단면 · EDS | ★ 코어-셸 근거 (범례 문제 §10) |
| 6.4 · 6.5 | 8 시료 방전 곡선 (C/20 · C/5 · C/2 · 1 C) · 율속 + 혼합 규칙 3D 면 | ★ V1 유사 — 같은 조성 · 통합 방식 차 |
| 6.6 · 6.7 | 0.5 C 100 사이클 · 사이클별 방전 곡선 | 코어-셸의 수명 불이익 |
| S1 | 무압축 FB · PVDF 양극 표면 SEM (5000×) | — |
| S2 | 사이클 뒤 CB · 그래핀 · SWCNT · Hybrid thin SEM | — |
| S3 | Hybrid thin FIB-SEM (CNT · 그래핀 분포) | — |
| S4 | 8 시료 율별 dQ/dV | — |
| S5 | 1 C 80 사이클 · 유지율 (98.6 · 95.5 · 92.9 · 78.3 %) · 사이클별 곡선 | — |
| 표 1.1 · 4.2 · 4.3 · 4.4 · 4.5 · 5.2 · 5.3 · 5.4 · 6.2 | 양극 비교 · 4 장 배치 · 율 프로토콜 · CT/PNM 결과 · 바인더 배치 · 5 장 전극 · 4 점 탐침 · FIB 접촉 지표 · 6 장 전극 | ★ 원자료 (4.2 · 1.1 은 두 쪽을 이어 붙임) |

- 크롭 안 함: 문헌 표 4.1 · 5.1 · 6.1 (선행 연구 요약) · 부록 표 I–III (합성 시도 기록 — §3-3-2 에 요약).

## 6. Post-processing ★
- **무엇을**: μCT 문턱 분할 + OpenPNM (상용 Dragonfly 플러그인 · 사용자 코드 없음) · 3D 막대 (부피 용량 지도) · GITT 식 · 2 단계 ECM 피팅 (impedance.py) · Tikhonov DRT (자체 Python) · 3 점 이동평균 · Raman 최대 봉우리 정규화 · XRD 봉우리 위치 · FWHM · FIB 단면 수동 측정 (10–11 입자) · Holm 산술 · 레이저 간격 적분 · 혼합 규칙 3D 면.
- **안 한 것**: 수송 tortuosity (EIS 대칭셀 · 수치 확산 해) · 총 기공 (질량 수지) 과 CT 기공의 대조 · 오차 · 반복 통계 (4 · 6 장) · FIB 입체해석 보정 · 내부 표준 XRD · LMFP 셀 결과 · 6 장 전압 범위.
- **우리 후처리 (이 카드)**: 백분율 · 비 재계산 (4 장 3 개 · 5 장 9 개 · 6 장 13 개) · 질량 수지 대 CT 기공 · 부피 용량 ↔ 비용량 환산 · 5 장 면적 질량 · 레이저 적분 재계산 · d(001) 환산 · 셸 두께 추정 · 혼합 규칙 대조 · ≈150 행 눈 판독 (digitized.csv).

---

## 7. 우리 DEM+MPM 대비 → `our_dem_baseline.md` (정본 브랜치에서는 값 자리표시 상태 — 우리 수치는 메인 리포 CLAUDE.md 의 줄을 병기)

### 7-1. 비교표

| 항목 | 이 논문 | 우리 | 같음 / 다름 · 왜 |
|---|---|---|---|
| 전해질 · 이온 상 | **액체** 1 M LiPF₆ (기공을 채움) | **황화물 SE (LPSCl) 입자망** | 근본적으로 다르다 — 이 논문의 "이온 경로 = 기공" 은 우리에게 "이온 경로 = SE 입자망 + 접촉 협착" 이다.  기공 구배 결론은 SE 분율 구배로만 **논리** 가 옮겨진다 |
| 전극 공정 | 습식 PVDF/NMP · 롤 프레스 (압력 미기재) | 건식 PTFE · 일축 300 MPa (DEM · MPM) | 압축 거동 비교 불가 (바인더 · 용매 · 장치 · 압력 모두 다름) |
