Repository: yonghoon7153-source/Yonghoon-DEM-DFT

# 📚 LITDB — 문헌 단일 시스템 (**SE·DFT 축 + DEM·MPM 축, 두 트랙**)

> **앞으로 논문은 여기서만 본다.** 여러 곳(db/literature, kb/papers, db/properties, Excel)에 흩어진 문헌을 한 곳에서 생각·참고·비교하기 위한 통합 MD 시스템.

## 왜 트랙이 둘인가
`INDEX.md` 는 argyrodite 전해질 축이라 접촉역학·MPM·건식전극 digest 가 들어갈 자리가
없다. 그래서 한때 64편이 **어느 인덱스에도 없었다**(open_items #7). 축을 나눠 그 구멍을
닫았고, 한 분모로 세면 “159편 중 98편 미언급” 같은 **가짜 미결**이 나온다
(`comparison_vs_ours.md:8`). 분리는 실측 근거가 있는 결정이다 — 합치지 말 것.

⚠ 이 표의 **편수는 적지 않는다.** 손으로 쓴 수는 반드시 낡는다(README 자신이 세 번 틀렸다).
현재값은 `python3 tools/litdb/build_index.py --check` 로 본다.

File: litdb/papers/papakyriakou2021_mechanical_behavior_inorganic_li_solid_electrolytes_nanoindentation.md (part 1 of 2)
<!-- digest 표준 양식 확장 (paper-level STANDALONE). ★ = 이 묶음 ([DEM 우선 (수영)] 문헌 보강 · 2026-11-10) 에서 꼭 뽑으라고 한 항목.
     본 = var2026_sulfide_se_mechanical_properties_local_indentation_pellet.md · lee2025_heckel_argyrodite_powder_densification_nanoindentation.md (같은 종류의 측정 — 절 번호 체계를 그대로 따랐다).
     쪽 표기 = 논문 쪽 p.1–10 (논문 번호 230672 · PDF 쪽 = 인쇄 쪽 · 내용 p.1–9 + 참고문헌 p.9–10).  보충 자료 (SI) 는 없다 (본문에 SI · Appendix 언급 0 회).
     값 표지: [인쇄] = 본문 · 표 · 그림 안에 숫자로 적힌 값 · [판독] = 그림에서 읽은 값 (재현 = litdb/figures/<slug>/digitized.csv 990 행 —
     Fig. 1 · 2 · 4–8 은 전부 벡터 경로라 표지 중심 · 오차 막대 끝 · 곡선 꼭짓점을 PDF 좌표로 읽어 눈금 위치로 환산했다; 본문 인쇄값과의 차 = 탄성률 네 값 ≤ 0.3 GPa · 경도 감소율 다섯 값 ≤ 0.5 %p) ·
     [카드 산술] = 인쇄 · 판독 값으로 이 카드가 계산한 값 (식 병기) · [카드 해석] = 원문에 말이 없어 카드가 읽은 뜻 ·
     [정본 카드] = 다른 정본 카드가 원문 확인한 값 (그 카드 이름 병기) · [미확인] = 원문 (본문 10 쪽 전수) 에 없음.
     원문 10 쪽은 글자 층 + 전 쪽 렌더로 전부 읽었다.  표 1 · 식 4 · 그림 8 · 참고문헌 56.  시뮬레이션 (DEM · FEM · MPM) 은 없다 — 측정 논문. -->
# 아르곤 글러브박스 안 온도 가변 (−40 → 300 °C) 나노압입으로 잰 무기 Li 전도 고체전해질 다섯 시편 (열간 가압 분말 펠릿 Li₆PS₅Cl · Li₁₀SnP₂S₁₂ (LSPS) + LAGP · LLZTO 2 종 · 기준 석영 유리) 의 환산 탄성률 · 경도 · 손실 계수 · 압입 크리프 — Li₆PS₅Cl (240 °C · 360 MPa · 2 h 열간 가압 · 상대밀도 91 %): E_r 42.1 (−40 °C) → 29.4 GPa (300 °C) · 25 °C 판독 E_r 33.8 ± 5.7 GPa · H 1.87 ± 0.37 GPa (Berkovich 2 mN · 부하 0.5 s · 깊이 ≈0.2 µm) · tan δ 0.026 → 0.007 (1 → 100 Hz) · 2 mN 유지 150 s 에 +13.9 nm · 크리프 응력 지수 n 21.3 ± 3.7 · 활성화 부피 3.6 × 10⁻²⁸ m³ (전위 지배 · 확산 크리프 아님) — Papakyriakou · Lu · Liu · Liu · Chen · McDowell · Xia (J. Power Sources 2021)

> slug `papakyriakou2021_mechanical_behavior_inorganic_li_solid_electrolytes_nanoindentation` · DOI `10.1016/j.jpowsour.2021.230672` · type `experiment (glovebox variable-temperature nanoindentation −40–300 °C on hot-pressed powder pellets and sintered pellets · Berkovich 2 mN quasi-static Oliver–Pharr reduced modulus + hardness · NanoDMA contact stiffness storage modulus / loss factor 1–100 Hz · constant-load indentation creep power law (stress exponent · activation volume) · XRD · EIS · SEM — 시뮬레이션 없음)` · PDF `ed287f2f-14._Mechanical_behavior_of_inorganic_lithium-conducting_solid_electrolytes.pdf` · SI 없음 · digested `2026-11-10` · status ✅
>
> **저자**: Marc Papakyriakou ᵃ · Mu Lu ᵃ · Yuhgene Liu ᵇ · Zhantao Liu ᵃ · Hailong Chen ᵃ · Matthew T. McDowell ᵃ,ᵇ · **Shuman Xia\*** ᵃ (ᵃ George W. Woodruff School of Mechanical Engineering · ᵇ School of Materials Science and Engineering, Georgia Institute of Technology, Atlanta) — \* 교신 (shuman.xia@me.gatech.edu) · *J. Power Sources* **516** (2021) **230672** (10 쪽 = 내용 8 쪽 남짓 + 참고문헌) · 접수 2021-07-01 · 수정 2021-10-16 · 승인 2021-10-20 · 온라인 2021-11-01 · © 2021 Elsevier B.V. (공개 접근 표지 없음) · 지원 = NSF-CMMI-1554393 (Papakyriakou · Lu · Xia) · 이해 상충 없음 신고 · 저자 기여 = Papakyriakou (개념 · 방법 · 실험 · 분석 · 초고) · Lu (방법 · 실험) · Y. Liu · McDowell (자원 · 검증) · Z. Liu · Chen (검증) · Xia (개념 · 실험 · 감독 · 초고).
> **이웃 카드 (링크만)**: [`var2026_sulfide_se_mechanical_properties_local_indentation_pellet`](var2026_sulfide_se_mechanical_properties_local_indentation_pellet.md) (이 논문을 ref 35 로 인용 — 오일 보호 · 대기 중 1 mN 압입) · [`lee2025_heckel_argyrodite_powder_densification_nanoindentation`](lee2025_heckel_argyrodite_powder_densification_nanoindentation.md) (8 mN · SEM 안 압입 + Heckel) · [`larson2025_hot_pressing_argyrodite_low_stack_pressure_conductivity`](larson2025_hot_pressing_argyrodite_low_stack_pressure_conductivity.md) (ref 56 = 63 — 100 mN 글러브박스 압입 · 냉간 ↔ 150 °C 열간) · [`wang2024_hot_pressed_lpscl_pressure_invariant_conductivity`](wang2024_hot_pressed_lpscl_pressure_invariant_conductivity.md) (ref 23) · [`song2025_porous_argyrodite_modulus_fracture_toughness`](song2025_porous_argyrodite_modulus_fracture_toughness.md) (ref 38 — 42.1 · 29.4 GPa 를 옮김) · [`yano2026_se_psd_width_ionic_tortuosity_dem`](yano2026_se_psd_width_ionic_tortuosity_dem.md) (ref 50 — EEPA 접촉 소성비 0.642 의 출처로 인용) · [`yun2023_deciphering_degradation_halide_vs_sulfide`](yun2023_deciphering_degradation_halide_vs_sulfide.md) (ref 54) · [`jung2026_sio2_cosubstitution_mechanical_argyrodite`](jung2026_sio2_cosubstitution_mechanical_argyrodite.md) · [`lee2026_mechanical_halogen_argyrodite_drycoating`](lee2026_mechanical_halogen_argyrodite_drycoating.md) · [`deng2016_elastic_superionic_electrolytes_dft`](deng2016_elastic_superionic_electrolytes_dft.md) · [`torii2025_lpscl_mechanical_anisotropy_dft`](torii2025_lpscl_mechanical_anisotropy_dft.md) · [`sakuda2013_sulfide_mechanical_property`](sakuda2013_sulfide_mechanical_property.md) · 본문 ref [10] = [`bucci2018_mechanical_instability_interface_delamination`](bucci2018_mechanical_instability_interface_delamination.md) · ref [12] = [`bucci2017_chemomech_failure_assb_cycling_czm`](bucci2017_chemomech_failure_assb_cycling_czm.md) · 양극 쪽 짝 (같은 종류의 측정) = [`xu2017_nmc532_nanoindentation_modulus_hardness_toughness`](xu2017_nmc532_nanoindentation_modulus_hardness_toughness.md).
> **판독 원자료**: `litdb/figures/papakyriakou2021_mechanical_behavior_inorganic_li_solid_electrolytes_nanoindentation/digitized.csv` (990 행 — Fig. 1 피크 · 2c · 2d · 4a · 4b · 4c · 5a–h · 6a · 6b · 7a · 7b · 8a · 8b · 전부 벡터 경로 판독).

---

## 0. 결론 먼저 — 우리 질문에 대한 답

**한 문장**: Ar 글러브박스 안에 통째로 넣은 나노압입기 (Hysitron Ubi-1 개조 · Berkovich · 최대 2000 µN) 로 −40 → 300 °C 일곱 온도에서, **240 °C · 360 MPa · 2 h 로 열간 가압한 황화물 분말 펠릿 둘** (자체 합성 Li₆PS₅Cl 상대밀도 91 % · 상용 분말 Li₁₀SnP₂S₁₂ 92 %) 과 산화물 셋 (LAGP · 열간 LLZTO · 냉간 가압 뒤 소결한 LLZTO) + 석영 유리의
**준정적 환산 탄성률 · 경도 (Oliver–Pharr) · 1–100 Hz 저장 탄성률과 손실 계수 · 2000 µN 유지 크리프** 를 쟀다.
Li₆PS₅Cl 에 대해 본문에 숫자로 인쇄된 것은 **E_r 42.1 GPa (−40 °C) → 29.4 GPa (300 °C) · 경도 감소율 49 % · 활성화 부피 3.6 × 10⁻²⁸ m³** 뿐이고 상온 값은 그림에만 있다 — 벡터 판독으로 **25 °C: E_r 33.8 ± 5.7 GPa · H 1.87 ± 0.37 GPa · tan δ 0.026 → 0.007 (1 → 100 Hz) · 2000 µN 유지 150 s 에 +13.9 nm (깊이의 7 %) · 크리프 응력 지수 n 21.3 ± 3.7**.
**계산 모델 (DEM · FEM · MPM) · 파괴 인성 · 경도 → 항복 세기 환산 · 기공 보정 · 분말 압밀 · 펠릿 탈압은 이 논문에 없다.**

| 우리 질문 (이 묶음) | 이 논문이 주는 것 | 표지 · 쪽 |
|---|---|---|
| ① ★ 잰 재료 · 시편 꼴 | 황화물 2 = **Li₆PS₅Cl** (자체 합성: Li₂S · P₂S₅ · LiCl 볼밀 10 h → 500 °C 5 h) · **Li₁₀SnP₂S₁₂** (NEI 분말) — 둘 다 **열간 가압 240 °C · 360 MPa · 2 h** · ⌀19 mm 다이 → 두께 0.75 mm 원판 · Ar 글러브박스.  산화물 3 = LAGP (MTI 열간 가압 벌크) · HP-LLZTO (MSE Supplies 열간 가압) · CPSS-LLZTO (졸겔 분말 → 0.3 g · ⌀10 mm · 1 ton 냉간 → 1050 °C 2 h 소결).  기준 = 석영 유리 (FQ).  **시편은 전부 펠릿의 연마면** (글러브박스 안 건식 다이아몬드 연마 30 → 0.02 µm) — 입자 · 분말 침대가 아니다.  상대밀도 = Li₆PS₅Cl **91** · Li₁₀SnP₂S₁₂ 92 · LAGP 97 · HP-LLZTO 97 · CPSS-LLZTO 85 % (분모 · 측정법 미기재) | [인쇄] p.2–3 · Table 1 |
| ② ★ Li₆PS₅Cl 탄성 · 경도 | 인쇄 = E_r **42.1 GPa (−40 °C) → 29.4 GPa (300 °C)** (−30.2 %) · H 는 −40 → 300 °C 에 **−49 %** (절대값 인쇄 없음).  판독 (12 점 평균 ± 오차 막대 반폭) = **25 °C E_r 33.8 ± 5.7 GPa · H 1.87 ± 0.37 GPa** · −40 °C 42.4 · 2.39 · 300 °C 29.6 · 1.21 (온도별 표 §3-5) · H/E_r ≈ 0.055 (25 °C) | [인쇄] p.5 · [판독] Fig. 4b · 4c |
| ③ ★ 파괴 인성 | **재지 않았다** (K_IC · fracture toughness · 균열 길이 측정 0 회 — "fracture" 는 서론 · 동기 서술과 참고문헌 제목에만) | 본문 전수 |
| ④ ★ 크리프 · 속도 민감도 | 정의 = 멱법칙 ε̇_eff = B(σ_eff/σ₀)ⁿ · σ_eff = P/A_p · ε̇_eff = ḣ/h (식 1–3) · σ₀ = 유지 시작 때의 압입 응력.  Li₆PS₅Cl 25 °C 대표 곡선: 2000 µN 유지 150 s 에 **+13.9 nm** · σ_eff 는 0.888 σ₀ 까지 · ε̇_eff 1.29 × 10⁻³ → 1.18 × 10⁻⁴ s⁻¹.  12 점 평균 **n = 21.3 ± 3.7 (25 °C)** · 18.1 (−40) · 27.0 (0) · 20.4 (60) · 24.9 (100) · 32.6 (200) · 30.6 (300 °C) · B ≈ 0.7–1.6 × 10⁻³ s⁻¹.  활성화 부피 **V = 3.6 × 10⁻²⁸ m³** (0–80 °C) → 전위 지배 크리프.  변형률 속도 민감도 지수 m 은 원문에 없다 — 1/n = 0.047 (25 °C) [카드 산술] | [인쇄] p.3–4 · p.8 · [판독] Fig. 6–8 |
| ⑤ ★ 압입 조건 | Hysitron Ubi-1 (자체 개조) · Ar 글러브박스 · 3 면 다이아몬드 Berkovich (*tip radius of 50 nm*) · **최대 2000 µN** · 준정적 = 부하 0.5 s → 0.25 P_max 까지 제하 0.3 s → 유지 0.2 s → 제하 0.25 s (최대 하중 유지 없음 [판독]) · Oliver–Pharr · 깊이 ≈ 199 nm (Li₆PS₅Cl 25 °C 대표 곡선 [판독]) · 조건당 12 점 (3 × 4 · 간격 20 µm) 의 평균 ± 표준편차 · 일곱 온도 (−40 · 0 · 25 · 60 · 100 · 200 · 300 °C) | [인쇄] p.3–4 · [판독] Fig. 2c · 4a |
| ⑥ ★ 경도 → 항복 세기 환산 | **원문은 하지 않았다** (σ_y · H/3 · Tabor · constraint factor 0 회).  ⇒ 이 카드도 환산하지 않는다 | 본문 전수 |
| ⑦ ★ 시편 기공의 영향 보정 | **보정하지 않았다.**  한 말은 둘뿐 — 황화물 표면의 *"nanosized pores or precipitates"* 는 압흔 (1–2 µm) 보다 작아 *"not expected to have a significant effect on nanoindentation accuracy"* · CPSS-LLZTO 는 *"excess internal porosity could lower the measured hardness"* (눈에 보이는 미세 공극은 피해서 찍음) | [인쇄] p.4 · p.6 |
| ⑧ ★ 원문이 적은 한계 · 모델에 쓰는 법 | 한계 = Ar 안이라 하중 ≤ 2000 µN · 건식 연마 흠집 · **80 °C 위에서는 < 0.1 ppm 에서도 황화물 표면이 산화** · −40 °C 상 변화는 가설 (온도 가변 XRD 필요).  모델 = *"cannot be effectively designed and modeled with the assumption of temperature independent elastic and plastic properties"* 한 문장 — 구성식 · 접촉 법칙 · 수치 방법에 대한 안내는 없다 | [인쇄] p.3–5 · p.8 |
| ⑨ ★ DEM 한계 · 소성 · 2D / 3D · 탈압 | DEM · discrete element · particle · simulation 이라는 낱말이 본문에 **없다** (말 없음).  2D 계산 없음.  탈압 = 압입 제하뿐 — 대표 곡선의 잔류 깊이 ÷ 최대 깊이 0.642 · 깊이 회복 36 % (Li₆PS₅Cl [판독]) | §4-3 |
| ⑩ 절대값 전이 | **Li₆PS₅Cl 행은 같은 재료라 조건 꼬리표를 붙여 견줄 수 있다** — 단 열간 가압 치밀 펠릿의 연마면 · 2 mN · 깊이 ≈0.2 µm · 부하 0.5 s 값이라 냉간 침대 속 입자의 값으로 그대로 쓰지 않는다.  Li₁₀SnP₂S₁₂ · LAGP · LLZTO · 석영 값은 우리 재료 값이 아니다 | §7 |

⛔ **한정어 (떼지 말 것)**: ① Li₆PS₅Cl 의 25 °C 값은 **그림 판독** 이다 (본문 인쇄는 −40 · 300 °C 의 E_r 과 감소율 · 활성화 부피뿐) ② 시편 = **열간 가압 (240 °C · 360 MPa · 2 h) 펠릿의 건식 연마면** — 분말 · 입자 · 냉간 펠릿이 아니다 · 분말 입경 · 결정립 크기 [미확인] ③ 상대밀도 91 % 의 **분모 (진밀도) 와 측정법이 없다** → 랩 표준 1.64 g/cm³ 과 견줄 수 없다 ④ 하중은 **2000 µN 하나** · 깊이 ≈0.2 µm · 부하 0.5 s · 최대 하중 유지 없음 — 하중 · 깊이 · 속도 의존은 재지 않았다 ⑤ E_r 은 **환산 탄성률** 이다 (영률 환산 · ν 없음) ⑥ 크리프 n · B 는 2000 µN 유지 150 s 한 조건 · 변형률 속도 한 자릿수 구간 (≈10⁻⁴–10⁻³ s⁻¹) 의 값 ⑦ **80 °C 위 황화물 값에는 표면 산화가 섞였다** (저자 진술) · −40 °C 는 상 변화 가설 (미검증) ⑧ 대표 하중–변위 · 크리프 곡선은 재료당 1 개 (25 °C) ⑨ −40 °C 에서 준정적 E_r 과 저장 탄성률의 두 황화물 대소가 서로 반대다 [판독 · §3-7] ⑩ 범례 · 표의 "LSPCl" 은 LPSCl 의 오기 (Fig. 1 · 4 · 6b · Table 1).

---

## 1. 한 줄 요약
공기에 민감한 황화물까지 한 장치에서 재려고 나노압입기를 통째로 Ar 글러브박스에 넣고 (그 대가로 최대 하중이 2000 µN 에 묶인다), 열전 · 저항 가열 스테이지 둘로 −40 → 300 °C 를 덮었다.
준정적 결과는 "산화물 · 석영은 단단하고 뻣뻣 · 황화물은 무르고 유연" 으로 묶이되 (25 °C H [판독]: LAGP 11.6 · FQ 9.4 · HP-LLZTO 9.2 ↔ LSPS 1.87 · LPSCl 1.87 GPa), 냉간 가압 뒤 소결한 LLZTO 만 경도 (≈3.8 GPa) 와 크리프가 황화물 쪽에 가깝다 — 저자는 낮은 밀도 (85 %) 를 원인으로 든다.
점탄성 손실은 모든 재료에서 작고 (tan δ 거의 전부 < 0.05), 일정 하중 크리프는 모든 재료에서 보이며 응력 지수가 확산 크리프 (n = 1–2) 보다 훨씬 커서 **전위 운동** (석영 유리는 shear transformation zone) 이 지배한다고 결론짓는다.
황화물은 0–80 °C 만 "intrinsic" 구간으로 보고, 그 위는 표면 산화 · −40 °C 는 상 변화 가설로 떼어 낸다.

## 2. 메타
| 저자 | 저널/년 | DOI | 소재 (SE) | 연구유형 |
|---|---|---|---|---|
| M. Papakyriakou · M. Lu · Y. Liu · Z. Liu · H. Chen · M. T. McDowell · **S. Xia\*** (Georgia Institute of Technology — Woodruff School of Mechanical Engineering · School of Materials Science and Engineering) | J. Power Sources 516 (2021) 230672 · 키워드 *Solid-state batteries · Solid electrolytes · Nanoindentation · Mechanical properties · Viscoelasticity · Viscoplastic creep* | 10.1016/j.jpowsour.2021.230672 | **Li₆PS₅Cl** (자체 합성 · 열간 가압) · Li₁₀SnP₂S₁₂ · Li₁.₅Al₀.₅Ge₁.₅P₃O₁₂ · Li₆.₄La₃Zr₁.₄Ta₀.₆O₁₂ (열간 / 냉간 + 소결) · 석영 유리 — **단일상 SE 펠릿만 (CAM · 복합체 없음)** | 실험 — 글러브박스 온도 가변 나노압입 (준정적 · 동적 · 크리프) · XRD · EIS · SEM |

- **1저자 메모와의 대조**: 저자 (Papakyriakou 외) · 제목 · J. Power Sources 516 (2021) 230672 · DOI 모두 PDF 1 쪽 · 머리글 (*Journal of Power Sources 516 (2021) 230672*) · PDF 메타데이터와 **같다** (다른 점 없음).  덧붙임: 저자 7 명 · 교신 = Shuman Xia · 쪽 범위 없는 논문 번호 체계.  메모의 쓸모 ("LPSCl 나노압입 · 크리프") 그대로다 — 다만 **Li₆PS₅Cl 의 상온 경도 · 탄성률 · 응력 지수는 본문에 인쇄돼 있지 않아 그림 판독** 이다.
- 글의 꼴: 1. Introduction → 2. Experimental methods (2.1 Sample fabrication · 2.2 Nanoindentation) → 3. Results and discussion → 4. Conclusions (그림 8 · 표 1 · 식 4 · 참고문헌 56 · Highlights 4 줄 · SI 없음).
- Highlights (p.1 원문 그대로): *"Mechanical behavior of solid electrolytes was studied by nanoindentation."* · *"Quasi-static mechanical properties of sulfides and oxides largely grouped together."* · *"Solid electrolytes exhibited minimal viscoelastic damping."* · *"Dominant creep mechanism of solid electrolytes was identified."*
- 서론이 든 선행 측정 (p.2): 초음파 [20–24] 는 벌크 시편 · 탄성만 · 나노압입은 황화물 [20,25] · 산화물 [23,26–29] · LiPON [30] · 동적 (점탄성) [31] · 크리프 [27,32–35] · 온도 의존은 LiPON 의 25 · 40 · 60 °C [40] 뿐 → 이 논문이 *"the first systematic study of temperature-dependent mechanical behavior of a range of inorganic solid electrolyte materials"* (p.8) 라고 주장.

---

## 3. 핵심 수치 (★ 전부 쪽 · 표지 병기)

### 3-1. ★ 재료 · 시편 (p.2–3 · `txt_p2_sample_fabrication.png`)
| 시편 (원문 약칭) | 조성 · 구조 | 분말 · 원료 | 성형 | 상대밀도 · σ_ion (Table 1) |
|---|---|---|---|---|
| **LPSCl** | **Li₆PS₅Cl** · *argyrodite-type* | **자체 합성** — *"ball milling a stoichiometric amount of Li2S, P2S5 and LiCl for 10 h and then heating at 500 °C for 5 h"* (볼밀 장비 · 회전수 · 열처리 용기 · 입경 [미확인]) | **열간 가압 240 °C · 360 MPa · 2 h** (*"an in-house heating device and hydraulic press"*) · 스테인리스 다이 ⌀19 mm → 원판 두께 0.75 mm · Ar 글러브박스 (O₂ · H₂O < 0.1 ppm) | **91 %** · 2.9 mS/cm |
| **LSPS** | Li₁₀SnP₂S₁₂ · *thio-LISICON-type* | NEI corp. (Somerset, NJ) 분말 | LPSCl 과 같은 열간 가압 | 92 % · 2.3 mS/cm |
| LAGP | Li₁.₅Al₀.₅Ge₁.₅P₃O₁₂ · *NASICON-type* | MTI corp. (Richmond, CA) — *"Hot-pressed LAGP … as bulk material"* (구입) | — | 97 % · 0.45 mS/cm |
| HP-LLZTO | Li₆.₄La₃Zr₁.₄Ta₀.₆O₁₂ · *garnet-type* | MSE Supplies LLC (Tucson, AZ) — hot-pressed (구입) | — | 97 % · 0.59 mS/cm |
| CPSS-LLZTO | 같은 조성 (*cold-pressed and subsequently sintered*) | 졸겔 자체 합성: LiNO₃ (+20 % 과잉) · La(NO₃)₃·6H₂O · ZrO(NO₃)₂·1.8H₂O · TaCl₅ · 시트르산 : 에틸렌글리콜 1 : 1 M · 90 °C 혼합 → 겔 → 400 °C 12 h → 펠릿 → 900 °C 12 h → 5 mm YSZ 볼 · 사이클로헥산 2 mL 볼밀 1 h | **0.3 g · ⌀10 mm · 1 ton 일축 냉간 가압** → Li₂O 7 wt% 넣은 모분말에 묻어 MgO 도가니 · 600 °C 예열로 → 20 °C/min → **1050 °C 2 h** → 400 grit SiC 로 양면 연마 | **85 %** · 0.54 mS/cm |
| FQ | fused quartz (기준 시료) | [미확인] | — | — |

- **시편 꼴 = 펠릿 (원판) 의 연마면** — 입자 하나를 찍은 것이 아니다.  황화물 분말의 입경 · 열간 가압 뒤 결정립 크기 · 분말 질량은 원문에 없다 [미확인].
- [카드 산술] ⌀19 mm 단면 2.835 cm² → 360 MPa = **102 kN (≈10.4 tf)** · 원판 부피 0.2126 cm³ · 두께 ÷ 지름 0.039.  CPSS-LLZTO 의 냉간 가압은 1 tf ÷ (π·5² mm²) = **≈125 MPa** (미터 톤 기준 · 미국 톤이면 ≈113 MPa — 원문은 "1 ton" 이라고만 쓴다).
- **상 확인 (Fig. 1 · p.2–3)**: LSPS · LPSCl 은 Kapton 테이프로 밀봉해 Bruker D8 (Cu) · CPSS-LLZTO 는 Malvern Panalytical Empyrean (Cu · 40 mA · 45 kV) · LAGP · HP-LLZTO 는 제조사 제공 자료.  *"The XRD peaks for the materials are generally consistent with the expected phases."* · CPSS-LLZTO 는 입방정 우세 (정방정 피크 없음) · 두 황화물의 넓은 배경은 Kapton.  LPSCl 펠릿 패턴의 피크 [판독 · 벡터 극대]: 2θ = 15.3 · 17.9 · 25.5 · 30.1 · 31.4 · 39.7 · 44.9 · 47.7 · 51.9 · 54.4 · 58.2° (+ 21.9° 는 넓은 배경의 꼭대기) ↔ 그려진 기준 막대 15.5 · 18.0 · 25.4 · 29.9 · 31.3 · 44.8 · 47.7 · 52.2 · 54.8 · 59.0° — 47.7° 까지는 ±0.2° 안이고 그 위는 −0.3 · −0.4 · −0.75° 어긋나며 39.7° 피크에는 기준 막대가 그려져 있지 않다.  판독 문턱 (양옆보다 1 pt 높은 극대) 위의 다른 피크는 없다 (정량 상 분석 · 격자상수 · 불순물 상 언급은 원문에 없다 [미확인]).
- **연마 · 고정 (p.3)**: 고온용 세라믹 페이스트로 스테인리스 원판에 붙이고, 글러브박스 안에서 다이아몬드 래핑 시트 **30 → 6 → 1 → 0.02 µm** 로 **윤활제 없이** 연마 (윤활제는 글러브박스에 수분 · 산소를 들인다) → 모든 시편에 흠집이 남는다 (Fig. 3).  SEM = Keysight · 1 kV.

### 3-2. 상대밀도 · 이온전도도 — Table 1 (p.3)
| Material (인쇄 그대로) | Relative Density | Room-Temperature Ionic Conductivity (mS/cm) | 기공 1 − d [카드 산술] |
|---|---|---|---|
| LSPS | 92 % | 2.3 | 8 % |
| LSPCl (= LPSCl · 인쇄 오기) | **91 %** | **2.9** | **9 %** |
| LAGP | 97 % | 0.45 | 3 % |
| HP-LLZTO | 97 % | 0.59 | 3 % |
| CPSS-LLZTO | 85 % | 0.54 | 15 % |

- 원문 (p.3): *"Table 1 lists the obtained ionic conductivity of each material, together with their mass density measurement results. … All of the materials except CPSS-LLZTO show relative density values of >90%. The relative density of CPSS-LLZTO is relatively low at 85%, because of its cold-press synthesis condition."*
- **밀도를 어떻게 쟀는지 · 분모 (진밀도 · 이론밀도) 가 얼마인지는 없다 [미확인]** — 벌크 밀도 (g/cm³) 도 인쇄돼 있지 않다.  ⇒ 우리 랩 표준 (LPSCl 진밀도 1.64 g/cm³ · 순수 SE 기공 10–13 %) 과 견줄 수 없고, 이 91 % 는 **"열간 가압 · 분모 미기재" 의 문헌 값** 으로만 적는다.  [카드 산술 — 참고만] 91 % 가 뜻하는 벌크 밀도는 분모에 따라 1.49 (분모 1.64) – 1.70 g/cm³ (분모 1.87) · 원판 질량 0.32–0.36 g.
- EIS (p.2–3): 상온 · 이온 차단 스테인리스 전극 둘 · 20 Hz – 1 MHz · AC 진폭 50 mV · 측정 때의 누름 압력 · 셀 [미확인] · *"comparable to those reported in the literature for the same material systems"* (인용 없음).

### 3-3. ★ 압입 장치 · 조건 (p.3–4 · `txt_p3_nanoindentation_setup_load_functions.png` · `eq_03_strain_rate_validity_test_matrix.png`)
| 항목 | 값 | 표지 · 쪽 |
|---|---|---|
| 장치 | *"in-house modified Hysitron nanoindenter (Model Ubi-1, Bruker, Billerica, MA, USA)"* · 정전 용량식 변환기 | [인쇄] p.3 |
| 환경 | 압입기 전체가 **Ar 글러브박스 안** (방음 덮개 포함 — Fig. 2a) · 수분 · 산소 < 0.1 ppm (p.2 제조 문단 · p.8 크리프 문단) | [인쇄] |
| 최대 하중 | **2000 µN** — *"the dielectric breakdown strength of argon is only ~20% of that of air … the peak indentation load was limited to 2000 μN to avoid capacitor shorting in argon, in contrast to the designed ~10,000 μN load capacity for indentation testing in air"* | [인쇄] p.3 |
| 압자 | *"A three-sided diamond Berkovich tip with a tip radius of 50 nm"* · 면적 함수 보정 · 프레임 강성 보정 절차 [미확인] | [인쇄] p.3 |
| 온도 | 자체 제작 스테이지 둘 (감도 0.01 °C): **−40 → 60 °C 열전 냉각 · 가열** · **60 → 300 °C 저항 가열** · 열 차폐 둘 (변환기 = 구리 + 다공성 실리콘 폼 · 시편 = 다공성 규산칼슘) · 외부 펌프 냉각수 · Arduino + Matlab 자동화 | [인쇄] p.3 · Fig. 2a · 2b |
| 시험 온도 | **−40 · 0 · 25 · 60 · 100 · 200 · 300 °C** · 온도를 바꾼 뒤 30 분 대기 · 시험마다 팁을 시편에 살짝 댄 채 2 분 | [인쇄] p.4 |
| 반복 · 간격 | 조건마다 **12 점 (3 × 4 배열)** → 평균 · 표준편차 · 압흔 간격 **20 µm** (압흔 크기 < 2 µm) | [인쇄] p.4 |
| ① 준정적 (QS) | 삼각 하중 + 짧은 사다리꼴 제하 (Fig. 2c) → **Oliver–Pharr [44]** 로 탄성률 · 경도.  [판독 · 벡터 꼭짓점] 0 → P_max **0.5 s** → 0.25 P_max **0.8 s** → 유지 → **1.0 s** → 0 **1.25 s** · **최대 하중에서의 유지 없음** · 사다리꼴 구간의 목적 = *"to detect and remove cases of extreme thermal drift"* (판정 기준 · 표류율 숫자 없음) | [인쇄] p.3 · [판독] Fig. 2c |
| ② 점탄성 (VE) | NanoDMA 주파수 훑기 **1 → 100 Hz** (로그 간격 10 점 [판독]) · 평균 하중 P_mean = 2000 µN · 접촉 강성과 하중–변위 위상 지연 δ → 저장 탄성률 E′ · 손실 탄성률 E″ · 손실 계수 (인쇄는 *"tan δ = E′/E″"* — 뒤집힌 표기 · 그림 값 (< 0.1) 은 E″/E′) · −40 · 25 · 100 · 300 °C 네 온도만 그림 | [인쇄] p.3 · p.6 |
| ③ 크리프 | 같은 동적 하중 함수의 변형: **진동 210 Hz 고정** · 변위 이력은 **접촉 강성에서 환산** (*"the time history of indentation displacement was deduced from the contact stiffness"*) · 2000 µN 일정 · 유지 **≈150 s** [판독 Fig. 6a 끝 150.2 s] | [인쇄] p.3 · p.6 · [판독] |
| 동적 하중 함수의 모양 | Fig. 2d 모식 [판독 · 벡터]: 0 → P_mean **2.0 s** → 진동 유지 60 s (t = 62.1 s 까지 · 진폭 **±2 %** · 그려진 진동 ≈10 Hz) → 0 (t = 64.0 s).  실제 진폭 · VE 시험의 유지 시간은 본문에 없다 [미확인] | [판독] Fig. 2d |
| 부하 속도 [카드 산술] | QS: 2000 µN ÷ 0.5 s = **4 mN/s** · 대표 곡선의 최대 하중 직전 ḣ/h ≈ **1.2–1.4 s⁻¹** (Li₆PS₅Cl 1500 → 1936 µN 사이 +30.8 nm ÷ 0.113 s ÷ 198.9 nm) — 크리프 유지 구간 (10⁻³ → 10⁻⁴ s⁻¹) 보다 3–4 자릿수 빠르다 | [카드 산술] |
| 해석 결과의 꼴 | **환산 탄성률 E_r** ("Reduced Modulus") 과 경도 H — 시편 ν · 영률 E 환산은 원문에 없다 | Fig. 4b · 4c 축 |

### 3-4. 표면 (SEM · Fig. 3 · p.4)
- 다섯 시편 모두 건식 연마 흠집.  LAGP · HP-LLZTO = *"mostly smooth with light scratches"* · CPSS-LLZTO = 더 거칠고 미세 공극 (Fig. 3c 점선 원 — 압입기 광학 현미경으로 보고 피해서 찍음).
- **LPSCl · LSPS** (Fig. 3d · 3e): *"In addition to polishing marks, they appear to have either nanosized pores or precipitates on their surfaces. Nevertheless, these surface features are very small in comparison to the indent sizes (roughly 1–2 μm based on the indentation depths from the representative tests in Fig. 4(a)) and are thus not expected to have a significant effect on nanoindentation accuracy."* — 정체 (기공인지 석출물인지) 는 가리지 않았다.
- 눈금 막대 5 µm (한 장의 가로 ≈19 µm [판독]).  결정립 · 입계는 그림에서 가려 볼 수 없다.

### 3-5. ★ 준정적 환산 탄성률 · 경도 — 온도별 (p.5 · Fig. 4b · 4c)
**본문에 인쇄된 숫자 전부** (p.5 · `txt_p5_modulus_hardness_values.png`):
- LSPS: *"consistency in the range of low temperatures (−40 to 60 °C), but there is a steep drop of the reduced modulus between 60 °C and 100 °C. The reduced modulus decreases from 36.7 GPa at low temperatures to 20.4 GPa at 300 °C (a 45% decrease)."*
- **LPSCl**: *"a more consistent decreasing trend of reduced modulus, exhibiting a drop of 30.2% from its maximum of 42.1 GPa at −40 °C to 29.4 GPa at 300 °C."*
- LAGP: *"roughly 15% decrease over the same temperature range"* · LLZTO 는 *"largely unchanged"* · FQ 는 온도와 함께 조금 오름 (문헌 [50] 과 일치 → 온도 가변 방법의 검증으로 든다).
- 경도: *"LSPS and LPSCl decreasing by 39.1% and 49%, respectively, in the temperature range of −40 to 300 °C … HP-LLZTO, CPSS-LLZTO and LAGP decreasing over the temperature range by 42.2%, 25.3% and 37.7%, respectively."*
- CPSS-LLZTO: *"around 3.8 GPa at 25 °C"* ↔ 문헌의 비슷한 실험 *"~10 GPa [51]"*.
- ⇒ **Li₆PS₅Cl · Li₁₀SnP₂S₁₂ 의 25 °C E_r 과 모든 온도의 경도 절대값은 본문에 없다** — 아래 표가 그 빈칸을 채운다.

**환산 탄성률 E_r (GPa)** [판독 — 12 점 평균 (두 오차 막대 줄기가 만나는 점) ± 막대 반폭 · 원문 인쇄값과 대조: LPSCl 42.4 ↔ 42.1 · 29.6 ↔ 29.4 · LSPS 36.5 ↔ 36.7 · 20.4 ↔ 20.4]:

| 재료 | −40 °C | 0 °C | 25 °C | 60 °C | 100 °C | 200 °C | 300 °C |
|---|---|---|---|---|---|---|---|
| FQ | 73.7 ± 1.1 | 69.3 ± 0.8 | 70.4 ± 1.1 | 72.0 ± 1.4 | 73.1 ± 1.4 | 73.1 ± 1.9 | 76.4 ± 2.7 |
| LSPS | 32.7 ± 6.2 | 36.5 ± 4.9 | 34.4 ± 5.4 | 34.4 ± 5.7 | 23.6 ± 2.4 | 21.5 ± 1.8 | 20.4 ± 4.3 |
| **LPSCl** | **42.4 ± 6.4** | 38.1 ± 4.9 | **33.8 ± 5.7** | 36.0 ± 5.7 | 29.1 ± 2.4 | 30.7 ± 1.6 | **29.6 ± 4.3** |
| HP-LLZTO | 135.4 ± 8.3 | 117.2 ± 8.0 | 124.1 ± 17.2 | 131.6 ± 12.4 | 127.9 ± 12.9 | 144.6 ± 10.0 | 144.1 ± 11.3 |
| CPSS-LLZTO | 90.8 ± 30.6 | 83.3 ± 23.4 | 94.6 ± 29.8 | 88.7 ± 13.2 | 105.8 ± 16.4 | 106.9 ± 19.4 | 84.3 ± 17.5 |
| LAGP | 136.5 ± 8.3 | 143.0 ± 19.9 | 140.3 ± 7.0 | 125.7 ± 7.3 | 129.5 ± 7.2 | 120.4 ± 6.5 | 119.9 ± 15.3 |

**경도 H (GPa)** [판독 — 같은 방법 · 인쇄값 대조: CPSS-LLZTO 25 °C 3.79 ↔ "around 3.8"]:

| 재료 | −40 °C | 0 °C | 25 °C | 60 °C | 100 °C | 200 °C | 300 °C |
|---|---|---|---|---|---|---|---|
| FQ | 10.54 ± 0.38 | 9.32 ± 0.21 | 9.37 ± 0.28 | 9.55 ± 0.32 | 10.16 ± 0.38 | 8.99 ± 0.58 | 9.74 ± 0.63 |
| LSPS | 1.45 ± 0.19 | 2.44 ± 0.72 | 1.87 ± 0.58 | 2.11 ± 0.77 | 1.59 ± 0.31 | 1.50 ± 0.31 | 1.50 ± 0.31 |
| **LPSCl** | **2.39 ± 0.26** | 2.48 ± 0.31 | **1.87 ± 0.37** | 2.15 ± 0.65 | 2.01 ± 0.39 | 1.92 ± 0.21 | **1.21 ± 0.14** |
| HP-LLZTO | 12.88 ± 1.84 | 10.82 ± 1.04 | 9.18 ± 2.09 | 10.82 ± 1.17 | 8.99 ± 1.08 | 8.99 ± 1.36 | 7.45 ± 0.72 |
| CPSS-LLZTO | 3.19 ± 1.08 | 2.58 ± 1.12 | 3.79 ± 1.27 | 3.05 ± 0.68 | 4.07 ± 1.15 | 3.00 ± 0.59 | 2.39 ± 0.75 |
| LAGP | 11.38 ± 0.79 | 12.55 ± 2.74 | 11.57 ± 1.36 | 10.07 ± 0.96 | 10.07 ± 0.47 | 8.80 ± 0.77 | 7.12 ± 1.73 |

- **오차 막대의 뜻**: 그림 캡션에는 정의가 없다 — 방법 문단의 *"averaged to obtain the mean value and standard deviation"* (p.4) 에 따라 12 점의 표준편차로 읽는다 [카드 해석].  Li₆PS₅Cl 25 °C 의 흩어짐 = E_r ±17 % · H ±20 % [카드 산술].
- **인쇄된 감소율 검산** [판독 + 카드 산술]: LPSCl E_r (42.4 − 29.6)/42.4 = 30.3 % (인쇄 30.2) · LPSCl H (2.39 − 1.21)/2.39 = 49.2 % (49) · HP-LLZTO H 42.2 % (42.2) · CPSS-LLZTO 25.1 % (25.3) · LAGP 37.4 % (37.7).  ⚠ **LSPS 의 경도 "39.1 %" 는 −40 → 300 °C 가 아니다** — 그림에서 LSPS 는 −40 °C 1.45 ≈ 300 °C 1.50 GPa 이고, 39 % 는 0 °C 최대값 2.44 → 1.50 GPa (38.6 %) 에서 나온다 (E_r 의 45 % 도 0 °C 36.5 → 20.4 = 44 %).
- **Li₆PS₅Cl 의 온도 의존 [판독]**: H 는 25–200 °C 에서 오차 안에서 같고 (1.87 · 2.15 · 2.01 · 1.92 GPa) 300 °C 에서만 1.21 GPa 로 떨어진다 · E_r 은 60 → 100 °C 사이에서 36.0 → 29.1 GPa 로 한 단 내려간다 (LSPS 도 같은 구간에서 34.4 → 23.6).  ⚠ 80 °C 위는 저자가 표면 산화를 인정한 구간이다 (§3-8) — 준정적 값에 산화가 얼마나 섞였는지는 원문이 다루지 않는다.
- **H/E_r [카드 산술]**: LPSCl 0.056 (−40) · 0.065 · **0.055 (25 °C)** · 0.060 · 0.069 · 0.063 · 0.041 (300 °C) · LSPS 0.044–0.073 · CPSS-LLZTO 0.028–0.040 · HP-LLZTO 0.052–0.095 · LAGP 0.059–0.088 · FQ 0.123–0.143.
- **E_r → E [카드 산술 — 원문은 환산하지 않았다]**: 1/E_r = (1 − ν²)/E + (1 − ν_i²)/E_i · 다이아몬드 E_i 1141 GPa · ν_i 0.07 · 시편 ν 0.36–0.37 (우리 DFT 0.360 · Deng 2016 카드 0.37) 가정 → 25 °C 33.8 → **E ≈ 30.1–30.3 GPa** · −40 °C 42.1 → 37.7–38.0 · 300 °C 29.4 → 26.0–26.3 GPa (ν 0.30 이면 25 °C 31.7).

### 3-6. ★ 대표 하중–변위 곡선 (25 °C · Fig. 4a) — 깊이 · 제하 회복 [판독 · 벡터 꼭짓점]
| 재료 | P_max (µN) | 최대 깊이 h_max (nm) | 부하 중 깊이 @ 500 · 1000 · 1500 µN (nm) | 잔류 깊이 h_f (nm) | h_f / h_max | 깊이 회복 | 제하 기울기 S (µN/nm) | 제하 일 ÷ 부하 일 |
|---|---|---|---|---|---|---|---|---|
| FQ | 1965 | 100.5 | 42.4 · 67.1 · 85.3 | 29.3 | 0.292 | 70.8 % | 35.9 | 0.79 |
| LSPS | 1915 | 252.9 | 111.6 · 178.0 · 220.9 | 158.1 | 0.625 | 37.5 % | 37.4 | 0.33 |
| **LPSCl** | **1936** | **198.9** | 69.7 · 125.2 · 168.1 | **127.7** | **0.642** | **35.8 %** | 41.0 | **0.33** |
| HP-LLZTO | 1972 | 83.9 | 26.8 · 49.3 · 67.1 | 32.5 | 0.387 | 61.3 % | 65.5 | 0.49 |
| CPSS-LLZTO | 1958 | 114.7 | 46.7 · 77.1 · 97.5 | 42.9 | 0.374 | 62.6 % | 80.2 | 0.43 |
| LAGP | 1972 | 78.0 | 30.4 · 48.8 · 64.4 | 33.6 | 0.431 | 56.9 % | 62.5 | 0.56 |

- 읽는 법: h_f = 제하 가지에서 하중이 P_max 의 1 % 아래로 처음 내려간 꼭짓점 · S = 제하 가지 중 P ≥ 0.70 P_max 꼭짓점의 최소제곱 직선 [카드 산술] · 일의 비 = 두 가지의 사다리꼴 적분 [카드 산술].  곡선은 재료당 **한 개** 다 (원문 *"representative"*) — 12 점 평균이 아니다.
- 원문 (p.4–5): *"Under the same peak load of 2000 μN, the sulfide materials (LSPS and LPSCl) experience considerably larger indentation displacements than the oxide (LLZTO and LAGP) and reference (fused quartz, FQ) materials, demonstrating the oxides and FQ are much harder than the sulfide materials. The initial slopes of the unloading curves show a similar trend of oxides having higher stiffness than the sulfides."*
- **★ Li₆PS₅Cl 의 h_f/h_max = 127.7/198.9 = 0.642** — 정본 `yano2026_se_psd_width_ionic_tortuosity_dem` 카드가 적은 EEPA 접촉 소성비 λp (LPSCl–LPSCl **0.642** · 출처 = 이 논문) 와 **같은 수** 다.  이 논문에 "소성비" 라는 양은 없다 → 그 DEM 입력은 이 그림의 대표 곡선 한 개 (Berkovich · 2 mN · 25 °C) 에서 읽은 값으로 보인다 [카드 해석].  선형 이력 스프링이면 제하 일 ÷ 부하 일 = 1 − λp = 0.358 인데 곡선 적분은 0.33 [카드 산술].
- **0.25 P_max 유지 0.2 s 동안의 깊이 변화**: 여섯 재료 모두 2–3 nm 줄어든다 (LPSCl 157.6 → 155.1 · FQ 56.1 → 53.5 nm · 판독 창에 앞뒤 제하 끝이 1–2 nm 섞인다) — 크리프하는 황화물과 석영 유리가 같은 크기라 재료의 시간 의존 회복으로 읽을 수 없다 [카드 해석].
- **접촉 크기 [카드 산술]**: A_c = P/H = 2000 µN ÷ 1.87 GPa = **1.07 µm²** → 등가 접촉 반지름 0.58 µm · 삼각형 한 변 ≈1.6 µm (원문 *"roughly 1–2 μm"* 와 맞음) · 간격 20 µm 는 그 ≈13 배.
- ⚠ **[카드 산술 · 지적] 이상 Berkovich 로는 대표 곡선과 보고값이 맞지 않는다**: Oliver–Pharr 표준식 (h_c = h_max − 0.75 P_max/S · A = 24.5 h_c² · E_r = (√π/2)·S/√A · H = P_max/A — 원문 ref [44] 의 식을 카드가 적용) 을 석영 유리 곡선에 넣으면 h_c 59.5 nm · A 0.087 µm² → E_r 108 GPa · H 22.7 GPa 가 나온다 (그림 값 70.4 · 9.37).  그림 값이 되려면 접촉 면적이 0.20–0.21 µm² = **이상 삼각뿔의 2.4 배** 여야 한다 (HP-LLZTO 2.3–2.4 배 · CPSS-LLZTO 2.3–2.5 배 · LAGP 2.2–2.4 배 · LPSCl 1.6–1.8 배 · LSPS 0.8–0.9 배 — 12 점 흩어짐이 큰 시편 (황화물 · CPSS-LLZTO 의 H 는 ±20–33 %) 은 대표 곡선 한 개가 평균과 다른 몫이 섞인다 · 석영 유리는 흩어짐이 ±3 % 라 이 검산이 가장 깨끗하다).  ⇒ 이 깊이 (h_c ≈ 55–215 nm) 에서 팁 끝은 이상 Berkovich 보다 무디고 (구로 치면 반지름 ≈0.6 µm) 보고값은 **보정된 면적 함수** 에 기대고 있다 — 원문의 "tip radius of 50 nm" 는 공칭값으로 읽히고 면적 함수 보정 절차는 적혀 있지 않다 [미확인].

### 3-7. 점탄성 — 저장 탄성률 · 손실 계수 (p.6 · Fig. 5 · NanoDMA 1–100 Hz · P_mean 2000 µN)
**저장 탄성률 (GPa)** [판독 — 10 주파수 평균 (최소–최대)]:

| 재료 | −40 °C | 25 °C | 100 °C | 300 °C |
|---|---|---|---|---|
| FQ | 72.8 (72.0–73.9) | 69.8 (68.8–71.0) | 72.5 (72.0–73.2) | 76.2 (75.6–76.4) |
| LSPS | 41.3 (40.3–41.8) | 34.0 (33.7–34.5) | 23.5 (23.1–23.8) | 20.2 (19.9–20.3) |
| **LPSCl** | **32.1 (31.6–32.4)** | **33.7 (33.0–34.1)** | 28.6 (28.4–28.8) | 29.1 (28.7–29.4) |
| HP-LLZTO | 137.4 (135.1–139.7) | 135.1 (126.1–142.1) | 138.1 (137.2–139.4) | 137.7 (136.4–139.1) |
| CPSS-LLZTO | 90.0 (89.0–90.9) | 93.1 (89.7–95.8) | 105.5 (104.7–106.2) | 83.7 (80.2–84.7) |
| LAGP | 136.1 (135.5–137.0) | 139.9 (139.2–140.7) | 129.5 (129.0–130.5) | 119.2 (118.4–120.0) |

**손실 계수 tan δ** [판독 — 1 Hz / 12.9 Hz / 100 Hz · 괄호 = 10 점 중 최대]:

| 재료 | −40 °C | 25 °C | 100 °C | 300 °C |
|---|---|---|---|---|
| FQ | 0.022 / 0.019 / 0.016 | 0.025 / 0.025 / 0.019 | 0.019 / 0.007 / 0.006 | 0.004 / 0.002 / 0.002 (0.006) |
| LSPS | 0.029 / 0.011 / 0.005 | 0.015 / 0.009 / 0.006 | 0.014 / 0.010 / 0.008 | 0.010 / 0.006 / 0.004 |
| **LPSCl** | **0.075 / 0.029 / 0.016** | **0.026 / 0.013 / 0.007** | 0.012 / 0.010 / 0.005 | 0.020 / 0.015 / 0.010 |
| HP-LLZTO | 0.017 / 0.010 / 0.006 | 0.048 / 0.038 / 0.025 | 0.009 / 0.006 / 0.007 | 0.013 / 0.010 / 0.008 |
| CPSS-LLZTO | 0.018 / 0.009 / 0.005 | 0.031 / 0.024 / 0.014 | 0.010 / 0.007 / 0.007 | 0.018 / 0.008 / 0.005 |
| LAGP | 0.011 / 0.006 / 0.003 | 0.009 / 0.006 / 0.003 | 0.009 / 0.004 / 0.005 | 0.007 / 0.005 / 0.004 |

- 원문 (p.6): *"No significant frequency dependence is observed for the storage modulus of all materials."* · *"the values for tan(δ) are almost uniformly below 0.05 for all materials, except LPSCl tested at −40 °C in the low frequency range. Therefore, the sulfide and oxide SE materials exhibit a similarly low level of viscoelastic damping."* — 0.05 를 넘는 점은 LPSCl −40 °C 의 1 Hz (0.075) · 1.67 Hz (0.056) 둘뿐 [판독].
- **Li₆PS₅Cl 25 °C 의 tan δ 열 점** [판독]: 0.026 · 0.021 · 0.018 · 0.016 · 0.014 · 0.013 · 0.011 · 0.008 · 0.009 · 0.007 (1 → 100 Hz) — 주파수가 낮을수록 손실이 크다 (네 온도 모두 같은 방향).
- **저장 탄성률 ≈ 준정적 E_r** [판독 대조]: 대부분의 (재료, 온도) 에서 1–2 GPa 안 (예: LPSCl 25 °C 33.7 ↔ 33.8 · 100 °C 28.6 ↔ 29.1 · 300 °C 29.1 ↔ 29.6 · LAGP 네 온도 모두 1 GPa 안) → 저장 탄성률도 환산 탄성률 척도다 [카드 해석].  HP-LLZTO 만 25 · 100 · 300 °C 에서 4–9 % 어긋난다 (135 ↔ 124 · 138 ↔ 128 · 138 ↔ 144).
- ⚠ **−40 °C 에서 두 황화물의 대소가 그림끼리 반대다** [판독]: 준정적 E_r (Fig. 4b) 은 LPSCl 42.4 > LSPS 32.7 GPa 인데 저장 탄성률 (Fig. 5a) 은 LPSCl 32.1 < LSPS 41.3 GPa — 두 값이 서로 바뀐 꼴이다.  원문은 *"This behavior is consistent with the QS reduced modulus results"* 라고만 쓴다.  본문 인쇄 (LPSCl 최대 42.1 GPa @ −40 °C) 는 Fig. 4b 쪽과 맞는다 — 어느 그림의 표지가 맞는지는 가릴 수 없다 [미확인].
- ⚠ *"No significant frequency dependence"* 의 예외 [판독]: HP-LLZTO 25 °C 의 저장 탄성률은 126 → 142 GPa (1 → 100 Hz · +13 %) 로 오르고 그 조건의 tan δ 가 산화물 중 가장 크다 (0.048).
- ≈58 Hz 점 여섯 개 (LAGP 25 · 100 · 300 °C · CPSS-LLZTO 100 · 300 °C · FQ 100 °C 의 tan δ) 는 축 안에 표지가 없고, 36 · 58 Hz 두 점의 오차 막대가 유독 길다 [판독] — 원문 설명 없음.

### 3-8. ★ 크리프 — 정의 · 대표 곡선 · 응력 지수 · 활성화 부피 (p.3–4 · p.6–8 · Fig. 6–8)
**정의 (식 1–3 · `eq_01_02_power_law_creep.png` · `eq_03_strain_rate_validity_test_matrix.png`)**
- (1) **ε̇_eff = B (σ_eff/σ₀)ⁿ** · (2) **σ_eff = P/A_p** (P 압입 하중 · A_p 투영 접촉 면적 · σ₀ *"a normalizing reference stress"* · n *stress exponent* · B *creep rate coefficient*) · (3) **ε̇_eff = ḣ/h** (h 압입 변위 · ḣ 순간 변위 속도).  log ε̇_eff – log(σ_eff/σ₀) 의 기울기 = n.
- σ₀ 의 실제 값 = 유지 시작 때의 압입 응력: *"the indentation stress of each curve has been normalized by the initial indentation stress, leading to the normalized stress being capped at 1"* (p.6).
- 타당성: *"During nanoindentation, the material under the indenter tip experiences a highly inhomogeneous stress state and the above effective stress and strain terms are chosen as a metric of measurement to construct the constitutive relationship. This creep analysis method has been validated by computational modeling [45] and indentation experiments [46–49], and it has been proven to produce results consistent with those from conventional uniaxial creep testing."* (p.4) — 이 논문 자신은 일축 크리프와 대조하지 않았다.
- 크리프 변위의 정의: *"the increase in indentation displacement compared to the initial displacement at the beginning of the load-hold period"* (p.6).

**대표 곡선 (25 °C · 2000 µN 유지 · Fig. 6a · 6b)** [판독 · 벡터 꼭짓점]:

| 재료 | 크리프 변위 (nm) @ 10 s | 30 s | 60 s | 100 s | 끝 (≈150 s) | ε̇_eff 시작 → 끝 (s⁻¹) | 끝의 σ_eff/σ₀ | 곡선 기울기 n [카드 산술] |
|---|---|---|---|---|---|---|---|---|
| FQ | 0.5 | 0.8 | 1.0 | 1.2 | 1.5 | 2.2 × 10⁻⁴ → 2.2 × 10⁻⁵ | 0.972 | 79 |
| LSPS | 1.9 | 3.3 | 4.4 | 4.9 | 5.7 | 6.3 × 10⁻⁴ → 5.1 × 10⁻⁵ | 0.925 | 33 |
| **LPSCl** | **4.8** | **8.0** | **10.5** | **12.4** | **13.9** | **1.29 × 10⁻³ → 1.18 × 10⁻⁴** | **0.888** | **20.8** |
| HP-LLZTO | 1.0 | 1.6 | 2.0 | 2.2 | 2.4 | 3.6 × 10⁻⁴ → 5.7 × 10⁻⁵ | 0.967 | 39 |
| CPSS-LLZTO | 3.0 | 5.1 | 6.8 | 8.1 | 8.8 | 1.19 × 10⁻³ → 1.07 × 10⁻⁴ | 0.924 | 30 |
| LAGP | 0.7 | 1.1 | 1.3 | 1.6 | 1.8 | 3.8 × 10⁻⁴ → 6.7 × 10⁻⁵ | 0.956 | 31 |

- 원문: *"creep deformation occurs over time in all tests … LAGP experiences the least creep, being quite close to the behavior of FQ. CPSS-LLZTO has an appreciable creep displacement that is similar to the more compliant sulfide materials."* · *"The ε̇_eff − σ_eff relationship is found to be fairly linear on the log-log scale, thus validating the power-law creep model given by Eq. (1)."* (p.6)
- [카드 산술] Li₆PS₅Cl: 13.9 nm ÷ 198.9 nm (준정적 대표 곡선의 최대 깊이) = **깊이의 7.0 %** · 150 s 동안 접촉 응력이 11 % 풀린다 (0.888) · 자기 일관성 = 변형률 속도 비 10.9 의 (1/20.8) 제곱 1.12 ↔ 1/0.888 = 1.13.  유지 끝 30 s 의 기울기 ≈0.020 nm/s — 150 s 에도 멈추지 않았다.

**12 점 평균의 크리프 계수 B · 응력 지수 n (Fig. 7a · 7b)** [판독 — 평균 (오차 막대 끝) · n 은 ± 반폭]:

| 재료 | 양 | −40 °C | 0 °C | 25 °C | 60 °C | 100 °C | 200 °C | 300 °C |
|---|---|---|---|---|---|---|---|---|
| **LPSCl** | B (10⁻⁴ s⁻¹) | 15.7 (12.4–19.1) | 9.3 (7.4–11.4) | **10.0 (7.1–12.9)** | 11.1 (9.1–13.1) | 8.4 (7.0–9.9) | 7.2 (5.2–9.3) | 9.7 (6.4–12.9) |
| **LPSCl** | n | 18.1 ± 3.8 | 27.0 ± 4.2 | **21.3 ± 3.7** | 20.4 ± 4.4 | 24.9 ± 7.5 | 32.6 ± 6.0 | 30.6 ± 12.0 |
| LSPS | B (10⁻⁴ s⁻¹) | 15.9 (12.8–18.9) | 5.4 (3.9–6.8) | 7.2 (4.4–10.1) | 5.9 (4.3–7.5) | 8.2 (6.3–10.1) | 6.3 (5.5–7.0) | 4.7 (3.6–5.9) |
| LSPS | n | 17.9 ± 2.3 | 32.1 ± 2.2 | 28.1 ± 4.2 | 24.7 ± 5.2 | 27.2 ± 4.2 | 35.2 ± 4.7 | 49.6 ± 11.4 |
| CPSS-LLZTO | B (10⁻⁴ s⁻¹) | 8.8 | 9.3 | 9.3 | 9.9 | 6.8 | 16.1 | 23.2 |
| CPSS-LLZTO | n | 42.3 ± 13.9 | 36.3 ± 9.7 | 35.7 ± 7.0 | 32.1 ± 7.1 | 25.8 ± 4.9 | 19.0 ± 4.1 | 14.7 ± 4.8 |
| HP-LLZTO | B (10⁻⁴ s⁻¹) | 3.5 | 2.8 | 3.6 | 4.3 | 4.7 | 4.6 | 12.0 |
| HP-LLZTO | n | 55.0 ± 8.9 | 49.6 ± 18.6 | 45.9 ± 15.3 | 35.5 ± 9.5 | 31.7 ± 10.2 | 24.7 ± 15.2 | 19.0 ± 9.9 |
| LAGP | B (10⁻⁴ s⁻¹) | 4.5 | 4.4 | 3.4 | 5.0 | 3.0 | 4.3 | 6.7 |
| LAGP | n | 49.6 ± 12.1 | 52.2 ± 21.2 | 47.4 ± 17.5 | 47.9 ± 11.8 | 43.4 ± 12.4 | 40.0 ± 6.9 | 35.7 ± 9.2 |
| FQ | B (10⁻⁴ s⁻¹) | 1.7 | 2.2 | 1.4 | 2.4 | 1.6 | 5.5 | 5.2 |
| FQ | n | 82.8 ± 16.6 | 76.0 ± 15.0 | 66.9 ± 8.6 | 66.1 ± 8.9 | 62.7 ± 10.9 | 38.6 ± 3.8 | 33.8 ± 4.8 |

- 원문 (p.6): B, n 은 *"extracted from all raw creep curves by conducting regression analysis"* · B 는 *"do not exhibit a strong dependence on temperature. This is due to the stress normalization in Eq. (1) with the initial indentation stress, which largely absorbs the temperature dependence"* · *"The sulfides and CPSS-LLZTO have larger B values, and therefore higher tendency to creep, than FQ, LAGP and HP-LLZTO across nearly all temperatures (with the exception of LSPS at 300 °C exhibiting parity with FQ and LAGP)"* · 산화물 · FQ 의 n 은 온도가 오르면 내려가고 황화물은 단조롭지 않다.
- ⚠ B 는 **자기 자신의 초기 응력으로 정규화한 뒤의 값** 이라 재료 · 온도 사이의 절대 크리프 속도 비교가 아니다 — σ₀ (= 유지 시작 때의 P/A_p) 값은 어디에도 인쇄돼 있지 않다 [미확인].
- **기전 논증 (p.6–8)**: 확산 크리프 (Nabarro–Herring · Coble · triple line) 는 n = 1 [53] · 확산이 받치는 입계 미끄럼은 n ≈ 2 [54] 인데, 잰 n 은 *"all well above these exponent values, demonstrating that diffusion-controlled creep is inactive despite the high Li diffusivity (D = 10⁻¹⁰ to 10⁻¹³ m² s⁻¹) of the SEs studied"*.
- **식 (4)** (`eq_04_stress_exponent_activation_volume.png` · ref [32] 의 꼴): **n = H V / (3√3 k_B) · (1/T)** (H 압입 경도 · V 활성화 부피 · k_B 볼츠만 상수) — 응력 구동 · 열 활성 과정을 가정하면 n 이 1/T 에 선형.
- **활성화 부피 [인쇄] p.7–8**: FQ **1.1 × 10⁻²⁸** · CPSS-LLZTO **1.51 × 10⁻²⁸** · HP-LLZTO **1.16 × 10⁻²⁸** · LAGP **4.4 × 10⁻²⁹ m³** — *"much larger than the volume of a single atom, clearly precluding a diffusion-driven creep mechanism"* · FQ 는 비정질이라 shear transformation zone [55] · 결정질 산화물은 전위 운동.  황화물은 **0–80 °C 구간만** 같은 선형을 보여 LSPS **4.68 × 10⁻²⁸** · **LPSCl 3.6 × 10⁻²⁸ m³** → *"the same dislocation-controlled viscoplastic creep that the oxide SEs experience"*.
- **황화물의 두 예외 구간 (p.8 · Fig. 8b · `txt_p8_sulfide_creep_oxidation_phase_change.png`)**: (i) **80 °C 위** — n 이 온도와 함께 오르는 것은 *"oxidation of the outer layers of the sulfide materials. Despite oxygen and moisture content being controlled below 0.1 ppm, excessive side reactions did occur in the sulfide SEs at the temperatures of >80 °C, as evidenced by a change in their surface appearance from glossy grey to dull light yellow during prolonged creep testing."* (ii) **−40 °C** — *"we hypothesize that a phase change in the crystal structure occurs in LSPS and LPSCl, thus significantly lowering their stress exponents"* (근거로 든 선례는 구리 황화물 Cu₂S 의 202 K 상전이 [56]) · *"Further work such as variable-temperature XRD analysis is needed to fully validate this hypothesis."*  Fig. 8b 의 구간 경계 (세로 점선) 는 1/T = 0.00282 (81.7 °C) · 0.00378 K⁻¹ (−8.5 °C) [판독].
- **[카드 산술] 응력 지수가 뜻하는 속도 의존의 크기**: 변형률 속도 민감도 m = 1/n = **0.047 (LPSCl 25 °C)** · 0.055 (−40 °C) · 0.037 (0 °C) → 변형률 속도가 10 배 달라질 때 접촉 응력은 10^(1/n) = **1.11 배** (25 °C) · 1.09–1.14 배 (0 · −40 °C).  잰 구간은 ε̇_eff ≈ 1.2 × 10⁻⁴ – 1.3 × 10⁻³ s⁻¹ 한 자릿수뿐이다 — 그 밖으로의 연장은 외삽이다.
- **[카드 산술] 활성화 부피 검산**: Fig. 8 의 맞춤 직선 [판독] 기울기 dn/d(1/T) = FQ 20,160 · HP-LLZTO 14,880 · CPSS-LLZTO 11,030 · LAGP 5,870 · LSPS 10,080 · LPSCl 10,060 K (절편 +0.8 · −7.0 · −3.5 · +27.5 · −4.2 · −10.1).  식 (4) 에 25 °C 경도 [판독] 를 넣으면 V = 기울기 × 3√3 k_B ÷ H = 1.54 · **1.16** · 2.09 · 0.36 · 3.87 · **3.86** × 10⁻²⁸ m³ ↔ 인쇄 1.1 · 1.16 · 1.51 · 0.44 · 4.68 · 3.6 — **HP-LLZTO 는 정확히, LPSCl 은 7 % 안에서 맞고 나머지 넷은 17–40 % 다르다** (어느 온도의 H 를 썼는지 원문에 없다 [미확인]).  식 (4) 는 원점을 지나는 꼴인데 맞춤 직선의 절편은 0 이 아니다 (LAGP +27.5) — 인쇄된 V 와 H(25 °C) 를 식 (4) 에 그대로 넣으면 LPSCl 의 n(25 °C) = 31.5 로 측정 21.3 과 다르다.
- **[카드 산술]** LPSCl 의 V 3.6 × 10⁻²⁸ m³ = 360 Å³ ≈ 단위 격자 부피 (a 9.86 Å 이면 958.5 Å³ — 격자상수는 정본 `lee2025_heckel_…` 카드 §3-4 가 든 값) 의 0.38 배 ≈ 화학식 단위 1.5 개 몫.

### 3-9. ★ 경도 → 항복 세기 환산 — 원문에 없다
- 본문에 **yield strength · σ_y · Tabor · constraint factor · H/3** 이 한 번도 나오지 않는다 ("yield" 는 *"evaporated to yield a gel-like mixture"* · *"yielded flat areas"* 두 곳뿐).  경도는 재료 순위 · 온도 의존 · 식 (4) 의 H 로만 쓰인다.  ⇒ **이 카드는 경도를 항복 세기로 바꾸지 않는다.**

### 3-10. ★ 시편 기공의 영향 — 보정 없음
- 상대밀도는 Table 1 에 한 번 나올 뿐, E_r · H 를 기공률로 보정하거나 완전 치밀 값으로 외삽하지 않았다.  원문의 처리 = (i) 눈에 보이는 미세 공극은 피해서 찍는다 (CPSS-LLZTO) (ii) 황화물 표면의 나노 크기 기공 · 석출물은 압흔보다 작아 영향이 없을 것으로 본다 (p.4) (iii) CPSS-LLZTO 의 낮은 경도는 *"excess internal porosity could lower the measured hardness"* 로 정성 설명 (p.6 · `txt_p6_cpss_porosity_hardness.png`).
- 같은 조성의 LLZTO 두 시편이 유일한 밀도 대조다 [판독]: 25 °C H 9.18 (97 %) ↔ 3.79 GPa (85 %) = 0.41 배 · E_r 124.1 ↔ 94.6 GPa = 0.76 배 — 단 합성 경로 (상용 열간 ↔ 졸겔 + 냉간 + 소결) 가 함께 달라 기공만의 효과로 읽을 수 없다 [카드 해석].  **황화물에는 밀도를 바꾼 대조가 없다.**

---

## 4. ★ 방법 — 측정 사슬 · 입자 처리 · 이 묶음의 네 질문

### 4-1. 측정 사슬
분말 (LPSCl 자체 합성 · LSPS 상용) → 글러브박스 안 ⌀19 mm 다이에서 240 °C · 360 MPa · 2 h 열간 가압 → 0.75 mm 원판 → (상대밀도 · EIS · Kapton 밀봉 XRD) → 세라믹 페이스트로 스테인리스 원판에 고정 → 건식 다이아몬드 연마 (30 → 0.02 µm) → 글러브박스 안 압입기: 온도 설정 (30 분 대기) → 팁 접촉 2 분 → ① 준정적 12 점 (Oliver–Pharr → E_r · H) ② NanoDMA 1–100 Hz (E′ · tan δ) ③ 2000 µN 유지 크리프 12 점 (접촉 강성에서 환산한 변위 → ε̇_eff · σ_eff → 회귀로 B · n) → n 을 1/T 에 대해 직선 맞춤 → 식 (4) 로 활성화 부피 → 기전 판정.
- **맞춘 값과 맞춘 대상**: B · n = 크리프 곡선마다 (조건당 12 개) log–log 회귀 · V = 재료마다 n–1/T 직선의 기울기 (황화물은 0 · 25 · 60 °C 세 점).  **검증** = 방법의 타당성은 선행 문헌 [45–49] 에 맡김 · 석영 유리의 E_r 온도 경향이 문헌 [50] 과 맞는다는 것 한 건 · 일축 시험 · 다른 하중 · 다른 압자와의 교차 확인은 없다.
- **안 한 것**: 영률 환산 (ν) · 경도의 항복 환산 · 파괴 인성 · 하중 / 깊이 사다리 (압입 크기 효과) · 부하 속도 사다리 · 기공 보정 · 밀도를 바꾼 황화물 시편 · 냉간 가압 황화물 · 분말 / 입자 압입 · 펠릿 압밀 곡선 · 탈압 · 어떤 수치 모사도.

### 4-2. 입자 처리
- 실험 — 실제 재료이지만 **"입자" 는 없다**: 열간 가압으로 굳힌 원판의 연마면을 반무한 고체로 보고 찍는다.  압입 한 점의 접촉 (등가 반지름 ≈0.6 µm · 깊이 ≈0.2 µm [카드 산술 · 판독]) 이 결정립 하나 안인지 여럿에 걸치는지는 결정립 크기가 없어 알 수 없다 [미확인].
- 냉간 가압 분말 침대 (우리 복합 양극 속 SE) 와 다른 점: 240 °C 에서 2 시간 누른 융합체 · 상대밀도 91 % · 연마로 평평한 면.  정본 `var2026_…` 카드 (냉간 펠릿 꼭대기) · `larson2025_…` 카드 (냉간 ↔ 150 °C 열간) 가 그 차이의 크기를 보여 준다 (§7-2).
- 우리 대응: DEM = 구 + hooke/hysteresis 접촉 (형상 불변 · 속도 무관) · MPM = J2 연속체 (형상 소성 · 속도 무관) — 이 논문이 잰 **속도 의존 (응력 지수 n)** 과 **온도 의존** 은 두 모델 모두에 없다.

### 4-3. ★ 이 묶음의 네 질문 (원문 문장과 위치)
1. **DEM (단단한 구 · 점접촉) 의 한계를 말했나** — **말 없음.**  본문 10 쪽에 DEM · discrete element · particle · sphere · simulation 이라는 낱말이 없다 ("model" 은 일곱 곳 — 서론의 *"requiring chemo-mechanical models to understand failure in these systems [12]"* · *"play a critical role in modeling and designing solid-state batteries"* · 방법의 *"validated by computational modeling [45]"* · 결과의 *"cannot be effectively designed and modeled with the assumption of temperature independent elastic and plastic properties"* 네 문장 + 식 (1) 을 가리키는 *"the power-law creep model"* (p.6) · 장치 이름 *Model Ubi-1* (p.3) · 참고문헌 [12] 의 제목).  접촉 법칙에 닿는 내용은 재료 쪽 사실 둘뿐이다: 황화물은 **경도가 환산 탄성률의 ≈1/18 인 무른 고체** 이고 (H/E_r 0.055) **접촉 응력이 시간에 따라 풀린다** (150 s 에 −11 %).
2. **소성 · 큰 변형을 계산에 넣기 어려운 이유와 우회 · 비용** — 계산이 없어 해당 문장이 없다.  원문이 구성식 쪽에 주는 것은 (a) 압입 밑의 응력 상태가 *"highly inhomogeneous"* 라 유효 응력 · 유효 변형률 속도라는 대리 척도로 구성 관계를 세운다 (p.4) (b) 탄성 · 소성 물성을 온도 무관으로 두면 안 된다 (p.5) (c) 황화물은 80 °C 위에서 표면이 변해 재료 값 자체가 흔들린다 (p.8).  우회 · 맞춘 값 · 계산 비용 = 해당 없음.
3. **2D 인가 3D 인가** — 실험 (3D 실물 · Berkovich 압입).  2D 계산은 없고 2D → 3D 전이에 대한 말도 없다.
4. **압력을 뺄 때의 거동** — 분말 · 펠릿의 탈압은 다루지 않았다 (열간 가압 뒤의 치수 회복 · 하중 제거 조건 [미확인]).  있는 것은 **압입 제하** 뿐: Oliver–Pharr 가 쓰는 제하 강성 · 대표 곡선의 깊이 회복 36 % (LPSCl) · 37.5 % (LSPS) · 57–63 % (산화물) · 71 % (석영) · 제하 일 ÷ 부하 일 0.33 (LPSCl) [판독 · 카드 산술 §3-6].  Berkovich 한 점의 탄성 회복이지 침대의 치수 회복이 아니다.

### 4-4. 기법 미니 용어집
