Repository: yonghoon7153-source/Yonghoon-DEM-DFT

# 📚 LITDB — 문헌 단일 시스템 (**SE·DFT 축 + DEM·MPM 축, 두 트랙**)

> **앞으로 논문은 여기서만 본다.** 여러 곳(db/literature, kb/papers, db/properties, Excel)에 흩어진 문헌을 한 곳에서 생각·참고·비교하기 위한 통합 MD 시스템.

## 왜 트랙이 둘인가
`INDEX.md` 는 argyrodite 전해질 축이라 접촉역학·MPM·건식전극 digest 가 들어갈 자리가
없다. 그래서 한때 64편이 **어느 인덱스에도 없었다**(open_items #7). 축을 나눠 그 구멍을
닫았고, 한 분모로 세면 “159편 중 98편 미언급” 같은 **가짜 미결**이 나온다
(`comparison_vs_ours.md:8`). 분리는 실측 근거가 있는 결정이다 — 합치지 말 것.

⚠ 이 표의 **편수는 적지 않는다.** 손으로 쓴 수는 반드시 낡는다(README 자신이 세 번 틀렸다).
현재값은 `python3 tools/litdb/build_index.py --check` 로 본다.

File: litdb/papers/park2022_am_shape_size_pressure_tortuosity_electron_blocking_al2o3.md
<!-- digest 표준 양식 확장 (paper-level STANDALONE). ★ = 사용자가 특히 원한 항목. 깊이 기준 = bazzoun2026_dem_fem_rnm_ionic.md ·
     본 카드 = kollenda2024_time_sensitivity_calendered_electrode_springback_storage.md (절 번호 · 머리 상자 · 메타 줄 · 서지 표 · 그림 표 꼴) ·
     τ 묶음 형식 이웃 = kaiser2018_ion_transport_limitations_assb_sulfide_electrodes.md (이 논문 식 (2) 의 출처 [39]) · hlushkou2018_void_space_ion_transport_assb_cathode.md · froboese2019_microstructure_ionic_conductivity_assb_electrode.md (이 논문의 [36]).
     쪽 표기 = MDPI 인쇄 쪽 'n of 17' = PDF 쪽 n (같다).  SI 없음.
     값 표지: [인쇄] = 본문 · 캡션 · 그림 안 글자로 적힌 값 · [판독] = 그림에서 읽은 값 — 이 논문의 그림은 **전부 래스터 (벡터 경로 없음)** 라서
     PDF 에 박힌 원 이미지 (xref 179/180 · 216 · 274 · 343–345 · 373–375) 를 **그 화소 그대로** 읽었다 (축 = 틀 선 + 안쪽 눈금 · 기호 = 색 마스크 ·
     상자그림 = 색 가로선 · 화소 해상도는 각 행의 method_note) · 재현 = litdb/figures/<slug>/digitized.csv 198 행 ·
     [카드 산술] = 인쇄 · 판독 값으로 이 카드가 계산한 값 (식 병기) · [카드 추론] = 이 카드의 해석 · [미확인] = 원문 (본문 17 쪽 전수) 에 없음.
     본문은 텍스트 층 (PyMuPDF) 과 렌더 이미지로 다 읽었다. -->
# 전고체 복합 전극의 이온 tortuosity 를 직류 (전자 차단 셀 · 정전위 ΔE 100 mV) 로 잰다 — 가상 활물질 Al₂O₃ (구 · 판 · 섬유 · 10 / 70 / 100 µm) + Li₆PS₅Cl 3 µm + 카본블랙 펠릿 · ε_SE 0.32 (109 MPa) 에서 τ (원문 식 (2) = 우리 수송 tortuosity tau2) 구 12.4 · 판 28.6 · 섬유 47.7 · 성형압 44 → 655 MPa 에 구 17.8 → 4.4 · 판 40 → 5.5 · 섬유 74 → 13 [판독] 인데 구 · 판 기공은 20–24 → 15 % 로 조금만 준다 — 저자 = SE 입자끼리의 맞닿음 (입계) 개선 · 섬유 응집 미세 기공은 SE 의 '제한된 연성' 으로 29 % 에서 멈춘다 · 인쇄 'Bruggeman 3.13' ↔ 그려진 점선 ≈ε^−2.8 — Park · Jeong · Shin (Appl. Sci. 12, 12692, 2022)

> slug `park2022_am_shape_size_pressure_tortuosity_electron_blocking_al2o3` · DOI `10.3390/app122412692` · type `experiment (전자 차단 셀 직류 정전위 chronoamperometry ΔE 100 mV · 복합 전극 펠릿의 tortuosity · porosity · 가상 활물질 Al₂O₃ powder 모양 · 크기 · Li₆PS₅Cl 3 µm · 아세틸렌 카본블랙 · 일축 성형 44–655 MPa — 계산 없음)` · PDF `7aeb2a0a-90._Geometrical_effect_of_active_material_on_electrode_tortuosity_in_all-solid-state_lithium_battery.pdf` · digested `2026-11-22` · status ✅
>
> **저자**: **So-Yeon Park** · Jiung Jeong · **Heon-Cheol Shin\*** (교신 · hcshin@pusan.ac.kr) — School of Materials Science and Engineering, Pusan National University (Busan 46241, Korea) · *Applied Sciences* (MDPI) **12** (2022) **12692** (논문 번호 · 17 쪽 · 호 = DOI 꼴로 보아 24 [카드 추론]) · 접수 2022-11-21 · 승인 2022-12-09 · 게재 2022-12-11 · 담당 편집 Sagar Mane · Rajneesh Kumar Mishra · Jay Singh · **CC BY 4.0** · 연구비 NRF-2018R1A5A1025594 (과기정통부) · KIAT P0002019 (산업부 'HRD Program for High Value-Added Metallic Material Expert') · 부산대 재료기술연구소 · 자료 = 교신 저자에게 요청 [인쇄 p.1 · p.15].
> **이웃 카드 (링크만)**: [`kaiser2018_ion_transport_limitations_assb_sulfide_electrodes`](kaiser2018_ion_transport_limitations_assb_sulfide_electrodes.md) (식 (2) 의 출처 [39] · 같은 꼴 τ_eff) · [`froboese2019_microstructure_ionic_conductivity_assb_electrode`](froboese2019_microstructure_ionic_conductivity_assb_electrode.md) ([36] · 비활성 모형 AM 의 선례 · 크기 효과가 반대) · [`hlushkou2018_void_space_ion_transport_assb_cathode`](hlushkou2018_void_space_ion_transport_assb_cathode.md) ([23] · 같은 DC 관통 τ_cond) · [`so2021_dem_mold_pressure_assb_coldpress`](so2021_dem_mold_pressure_assb_coldpress.md) ([22] · DEM 압력 → 기공 · tortuosity) · [`so2021_dem_fabrication_degradation_ductile_particles`](so2021_dem_fabrication_degradation_ductile_particles.md) ([48]) · [`doux2020_pressure_effects_sulfide_se_jmca`](doux2020_pressure_effects_sulfide_se_jmca.md) ([46]) · 이 논문을 인용한 카드 = [`miss2026_pressure_tortuosity_composite_cathode_coating`](miss2026_pressure_tortuosity_composite_cathode_coating.md) (ref 16) · [`kim2024_optimal_cathode_composite_mechanical_mixing_se_coverage`](kim2024_optimal_cathode_composite_mechanical_mixing_se_coverage.md) (SI ref S11).
> **판독 원자료**: `litdb/figures/park2022_am_shape_size_pressure_tortuosity_electron_blocking_al2o3/digitized.csv` (198 행 — 그림 3 I_ss 6 · 그림 4 상자그림 · 그림 6 점 19 + 점선 8 · 그림 8 상자그림 · 그림 9 τ · 기공 · α 각 15 점 + 오차 막대) · 크롭 58 장 (도구 9 = 그림 1–9 · 전부 다시 자름 + 손 49 = 패널 23 · 식 7 · 근거 문단 19) — `figures.json`.  표 없음.

---

## 0. 결론 먼저 — 우리 질문에 대한 답

**한 문장**: 전자를 막는 SE 층 두 장 사이에 복합 전극 펠릿 (가상 AM = 전기화학적으로 비활성인 Al₂O₃ · SE = Li₆PS₅Cl 3 µm · 카본블랙 · 바인더 없음 · 80 mg · Φ13 mm) 을 끼우고 100 mV 를 걸어 정상 전류 I_ss 에서 SE 층 bulk 저항만 빼 σ_eff 를 내고 **τ = (σ_electrolyte/σ_eff)·ε (식 2 · σ_electrolyte = 1.74 mS/cm = 0.174 S/m)** 로 바꾸면 — **SE 부피분율 ε_SE 0.32 (AM 많음) 에서 AM 모양이 τ 를 구 12.4 → 판 28.6 → 섬유 47.7 로 바꾸고 (109 MPa · 중앙값 [판독])**, **성형압 44 → 655 MPa 에서 τ 는 모든 모양에서 4–7 배 준다 (구 17.8 → 4.4 · 판 40.0 → 5.5 · 섬유 74.4 → 12.9 [판독])** 그런데 **구 · 판 전극의 기공은 20–24 → 15 % 로 조금만 준다** — 저자는 이것을 **SE 입자끼리의 맞닿음 (입계 이동 저항) 개선** 으로 읽고, 섬유는 저압에서 응집체 미세 기공을 SE 가 채우다가 (기공 50.6 → 32 %) 고압에서는 **SE 의 '제한된 연성'** 때문에 더 못 채우고 (≈29 % 평탄) 맞닿음 개선만 남는다고 본다.  액체 전해질 LIB 에서는 압연이 τ 를 키운다는 것과 **반대** 라는 것이 결론이다.

| 우리 질문 | 이 논문이 주는 것 | 표지 · 쪽 |
|---|---|---|
| ① τ 의 정체 (우리 이름) | 실제 계산식 = **식 (2) τ = (σ_electrolyte/σ_eff)·ε = 우리 tau2 (수송 tortuosity · √ 아님)** · 원문은 이 값을 'tortuosity (τ)' 라 부르고 기하 정의 식 (1) τ = I_real/I_direct (경로 길이 비 = 우리 τ_geo 자리) 와 *"identical"* 이라고 적는다 — 일반적으로 같지 않다 (§11) · 식 (2) 의 출처 = [39] Kaiser 2018 (정본 카드 · 같은 꼴) | [인쇄] p.3 식 (1) (2) |
| ② σ₀ (기준 σ) | **σ_electrolyte = 0.174 S/m = 1.74 mS/cm** — SE 층 (≈600 µm × 2 · 1.33 cm²) 빼기와 τ 환산에 같은 값 · 어디서 · 몇 MPa · 몇 °C 에서 잰 값인지 [미확인] (압력 무관 상수로 씀) | [인쇄] p.4 |
| ③ ε 의 기준 | 식 (2) 해설 = *"volume fraction of the electrolyte"* · 식 (3) 해설 = *"ε is the porosity … the ratio of the electrolyte that can move ions"* · 실험 변수 = ε_SE 0.32–0.72 (설계 부피비 · 공극 포함 여부 [미확인]) | [인쇄] p.3 · p.6 |
| ④ 모양 효과 (109 MPa) | ε_SE 0.32: τ 구 **12.4** (상자 11.4–13.7) · 판 **28.6** (27.0–30.2) · 섬유 **47.7** (47.3–49.0 · 위 49.7) · 기공 19.7 · 19.5 · **43.2 %** [판독 그림 4a · 4c] — 본문 *"two times and three times higher"* · 섬유 기공 *"approximately twice"* · ε_SE 0.72: τ 4.39 · ≈4.6 · 4.22 · 기공 ≈17.4 · ≈17.8 · 20.0 % (차이 사라짐) [판독 그림 4b · 4d] | [인쇄] p.8 · [판독] |
| ⑤ ★ 압력 효과 (ε_SE 0.32 로 보임 [카드 추론]) | 44 · 109 · 327 · 545 · 655 MPa: τ 구 **17.8 · 12.2 · 8.1 · ≈4.5 · ≈4.4** · 판 **40.0 · 25.4 · 11.0 · 5.5 · 5.5** · 섬유 **74.4 · 48.2 · 28.5 · 14.2 · 12.9** · 기공 구 20.4 · 20.0 · 16.4 · ≈15 · 15.4 % · 판 23.5 · 19.5 · 18.1 · 15.0 · 15.3 % · 섬유 50.6 · 43.6 · 32.1 · 29.5 · 29.3 % [판독 그림 9a · 9b] · 327 · 545 MPa 는 인쇄되지 않았다 (가로축 판독 · 44 · 109 · 655 는 본문 인쇄) | [판독] p.13 · [인쇄] p.4 (44 · 655) |
| ⑥ 크기 효과 (구 · 109 MPa · ε_SE 0.32) | S10 / S70 / S100 (D_avg **12.60 · 72.08 · 107.6 µm** [인쇄 그림 7d 안]): τ 12.2 · 14.1 · 14.9 · 기공 18.9 · 17.7 · ≈22 % · α 2.25 · 2.45 · 2.48 [판독 그림 8] — 크기 ↑ τ 약간 ↑ (Froboese [36] 와 반대 · 저자 = SE 32 % 로 큰 틈을 다 못 채움) | [인쇄] p.11–12 · [판독] |
| ⑦ Bruggeman | 섬유 전극 ε_SE 0.32–0.73 스윕 (그림 6) · ε_SE > 0.45 맞춤 *"approximately 3.13"* (τ = ε^−α) — ⚠ 그림의 점선은 ≈ε^−2.8 (전인자 1) 로 읽힌다 · 판독 점 9 개의 로그 최소제곱 2.78 · 점별 α 평균 3.25 [카드 산술] · ε_SE ≤ 0.40 의 측정 τ (20–50) 가 맞춤선보다 크다 | [인쇄] p.10 · [판독] |
| ⑧ DEM · 계산 한계 진술 | DEM 을 직접 겨냥한 문장은 없다 — 계산 모사 **일반**: *"a limit to perfectly simulating the microstructure of an actual electrode because it is difficult to implement the non-uniform distribution of particles or closed pores"* (p.2) · *"not easy to use computer simulation … in which active material aggregation and insufficient electrolyte filling occur"* (p.10) | [인쇄] p.2 · p.10 |
| ⑨ 소성 · 탈압 · 차원 | 소성 계산 없음 · SE *"limited ductility"* 가 미세 기공 충전을 막는다 (서론 p.1 · 영역 B p.14) · 탈압 · 되돌아옴 미측정 · 3D 펠릿 실측 + 2D 단면 SEM (정성) · 2D → 3D 진술 없음 | [인쇄] p.1 · p.13–14 |

⛔ **한정어 (떼지 말 것)**: ① **가상 AM = Al₂O₃ (절연 · 비활성 · 단단함)** — NCM 이 아니다 (계면 반응 · 전자 경로를 일부러 뺐다) ② **카본블랙이 들어 있다 · 양 [미확인]** — ε_SE 0.32 의 나머지 0.68 이 AM + CB 인지 AM 만인지 [미확인] ③ **값은 전부 그림 판독** — 본문 숫자는 '45 까지' (초록) · '15 아래' (초록) · '두 배 · 세 배' · '≈20 %' · '3.13' 뿐 ④ σ₀ = **1.74 mS/cm 고정** (SE 층의 압력 · 공정 의존 무시) · Li | SE 계면 저항은 빼지 않았다 (식 4) ⑤ **측정 온도 · 셀 체결 압력 · 시료 수 · 상자그림 수염 정의 [미확인]** ⑥ 압력 연구의 ε_SE 는 인쇄되지 않았다 (109 MPa 점이 그림 4 의 ε_SE 0.32 값과 같아 0.32 로 보인다 [카드 추론]) ⑦ 기공 n = 1 − V_theo/V_real (이론 밀도 · 값 미인쇄) — **랩 표준 (LPSCl 진밀도 1.64 g/cm³) 과 분모가 같은지 [미확인]**.
⇒ **절대값 전이**: 하지 않는다 (가상 AM · σ₀ · 계면 · 온도 · 분모가 다르다).  **전이 가능한 것** = (i) **기공이 거의 그대로인데 τ 가 4 배 준다** (구: SE 의 전체 부피 몫 +6 % ↔ τ ×1/4.05 [카드 산술]) = 압력 의존의 대부분이 기하 (부피) 가 아니라 SE–SE 맞닿음 · 입계 쪽이라는 **방향** (ii) 단단한 비활성 입자 68 vol% 복합은 655 MPa 에서도 기공 15 % 아래로 못 간다 · 섬유 응집체는 29 % 에서 멈춘다 (iii) **α 는 ε 를 고정하면 ln τ 의 다른 표현일 뿐** 이라는 함정 (§11) (iv) DC 전자 차단 셀의 '빼는 저항' 장부 (SE 층 bulk 만 · ε_SE 0.72 에서 총 저항의 34–35 % [카드 산술]).

---

## 0-1. ★ 고른 의도 대조 (후보 표 N-90 의 '왜' 칸)

의도 원문: *"수송 (압력 축) — 전자 차단 셀 τ_ion 20–75 @40 MPa → 5–15 @660 MPa [인쇄 p.2 · 원문 미확인] (miss2026_pressure L136) · τ 식 출처 (kim2024_optimal)"* · 가리킨 카드 = `kim2024_optimal_cathode_composite_mechanical_mixing_se_coverage` (L280) · `miss2026_pressure_tortuosity_composite_cathode_coating` (L269 · L136).

| 의도의 문장 | 판정 | 원문 위치 · 값 · 측정 조건 |
|---|---|---|
| "수송 (압력 축)" | **채움** | §4.3 · Fig 9a–c — 성형압 5 점 (44 · 109 · 327 · 545 · 655 MPa · 327 · 545 = [판독]) × 모양 3 (구 · 판 · 섬유) 의 τ · 기공 · α · 압력 = **펠릿 성형 (Φ13 mm 금형 · 유압)** 압력 — 측정은 성형 뒤 셀에서 (셀 체결 압력 [미확인] · 온도 [미확인]) |
| "전자 차단 셀" | **채움** | Fig 1a · §3.2: SUS 444 (10 µm) \| Li (10 µm) \| SE 층 \| 복합 전극 \| SE 층 \| Li \| SUS · ΔE 100 mV 정전위 → 정상 전류 I_ss (Fig 1b · Fig 3) · *"the electrolyte layer blocked the transport of electrons, and only the transport of ions occurred"* [인쇄 p.4] |
| "τ_ion 20–75 @40 MPa" | **일부 (근사 일치)** | Fig 9a 44 MPa: 구 **17.8** (14.6–21.0) · 판 **40.0** (30.4–49.5) · 섬유 **74.4** (66.7–82.2) [판독 · 1 px = 0.32] — 숫자는 본문에 없다 · '40 MPa' = §4.3 의 *"in the range of 40–660 MPa"* (방법 절은 *"between 44 and 655 MPa"*) · 아래 끝 17.8 은 '20' 보다 조금 낮다 · 세 값은 **가상 AM 모양 셋** (NCM 아님) · ε_SE 0.32 [카드 추론] |
| "→ 5–15 @660 MPa" | **채움 (근사)** | Fig 9a 655 MPa: 구 **≈4.4** (판 기호에 가려 아래 호로 읽음) · 판 **5.5** (4.2–6.5) · 섬유 **12.9** (11.3–14.6) [판독] · 초록 *"the tortuosity degree decreased below 15 as the pressing pressure increased"* [인쇄 p.1] |
| "τ 식 출처 (kim2024_optimal)" | **채움** | 식 (2) τ = (σ_electrolyte/σ_eff)·ε [인쇄 p.3] = kim2024 의 τ = Φ_SE·σ_LPSCl/σ_eff 와 같은 꼴 — 단 **이 논문도 [39] Kaiser 2018 에서 가져왔다** (*"Equation (1) is identical to the equation below [39]"*) · 원전 쪽은 정본 `kaiser2018_…` |
| (숨은 조건) 무엇의 τ 인가 | — | 복합 전극 = Al₂O₃ + LPSCl + 카본블랙 · 바인더 없음 · 80 mg · 250–350 µm · σ₀ = 1.74 mS/cm 고정 · Li \| SE 계면 저항 포함 (빼지 않음) · 온도 [미확인] |

**2 차 인용 대조 (가리킨 카드 · 고치지 않음)**:
- `miss2026_pressure_tortuosity_composite_cathode_coating` **L136**: *"Park et al. (ref 16, Appl. Sci. 2022): 전자 차단 셀 τ_ion 20–75 @40 MPa → 5–15 @660 MPa [인쇄] p.2"* — [인쇄] p.2 는 Miss 논문 쪽의 인쇄 문장이다.  원문 대조: **그림 9a 범위의 반올림으로 일치** (44 MPa 17.8–74.4 · 655 MPa ≈4.4–12.9 [판독]) — 카드 문제 아님.  보탤 한정어 = 숫자는 그림에만 있다 · 가상 AM (Al₂O₃) 세 모양 · ε_SE 0.32 · 원문 τ = tau2 꼴 · σ₀ 1.74 mS/cm 고정.
- `miss2026_pressure_tortuosity_composite_cathode_coating` **L269**: *"τ_ion 20–75 → 5–15 (40 → 660 MPa) 의 원전 — 미 digest"* — 이 카드로 digest 됨 (내용 일치).
- `kim2024_optimal_cathode_composite_mechanical_mixing_se_coverage` **L280**: *"S11 … 카드 없음 — τ 식 출처"* — 식 (2) 와 일치 (카드 문제 아님).  참고: kim2024 는 σ_LPSCl 1.7 mS/cm (문헌값) · 이 논문은 1.74 mS/cm (출처 · 조건 미기재).
- 후보 표 메모 *"(kim2024_optimal L280 · miss2026_pressure L269 은 제목 없이 같은 권 번호)"* — kim2024 L280 은 **제목까지** 적었다 (제목 없는 쪽은 miss2026 L269 뿐) · 후보 표의 작은 오기 (카드 문제 아님).

⇒ **의도 대조 결과: 채움 (한정)** — 압력 축 · 전자 차단 셀 · 식 출처는 채움; '20–75 @40 → 5–15 @660' 은 **그림 판독 범위로 근사 일치** (숫자 미인쇄 · 아래 끝 17.8 · ≈4.4 · 가상 AM Al₂O₃ 세 모양 · ε_SE 0.32 [추정] · σ₀ 1.74 mS/cm 고정).

---

## 1. 한 줄 요약
전고체 복합 전극의 이온 경로 tortuosity 를 **EIS 대신 직류 (전자 차단 셀 + 정전위)** 로, **진짜 활물질 대신 비활성 Al₂O₃** 로 재서 계면 반응 · 등가회로 오차를 빼고 미세구조 효과만 보려 했다.  AM 이 많은 ε_SE 0.32 에서 **모양** (구 < 판 < 섬유: 판 정렬 · 섬유 응집 미세 기공) · **크기** (10 → 100 µm 에서 τ 약간 ↑ — 큰 틈을 32 % SE 가 다 못 채움) · **성형압** (44 → 655 MPa 에서 τ 4–7 배 ↓ · 구 · 판은 기공이 거의 그대로라 SE–SE 맞닿음 개선 · 섬유는 저압 = 미세 기공 충전 → 고압 = 맞닿음) 을 보이고, Bruggeman 계수 (τ = ε^−α) 로 '연결성' 을 말한다.  결론 = 전고체 전극에서는 가압이 τ 를 낮춘다 (액체 LIB 압연과 반대 [47]) · AM 이 많을 때 단순화된 계산 모사는 틀릴 수 있다.

## 2. 메타
| 저자 | 저널 / 년 | DOI | 소재 | 연구 유형 |
|---|---|---|---|---|
| S.-Y. Park · J. Jeong · H.-C. Shin\* (부산대 재료공학부) | Appl. Sci. 12 (2022) 12692 · 17 쪽 · MDPI · CC BY | 10.3390/app122412692 | **LPSCl (Li₆PS₅Cl 3 µm · CIS)** + **가상 AM Al₂O₃** (구 8–12 µm 등급 · 90 µm 체 분급 둘 · 판 α · 섬유) + 아세틸렌 카본블랙 · 바인더 없음 | 실험 (DC 전자 차단 셀 · SEM · 입도) — **계산 없음** |

---

## 3. 핵심 수치 (★ 전부 쪽 · 표지 병기)

### 3-1. 재료 · 제작 (p.3–4)
| 항목 | 값 | 표지 · 쪽 |
|---|---|---|
| 가상 AM (Al₂O₃ 다섯) | (1) 작은 구 99.8 % · **8–12 µm** (Lumi-M, 서울) (2–3) 중 · 대 구 = **90 µm** 가루 (Lumi-M) 를 체로 둘로 나눔 (4) 판 (α 상 99.5 % · Sigma-Aldrich) (5) 섬유 (*"diameter of 2–6 nm and length of 200–400 nm"* · Sigma-Aldrich) | [인쇄] p.3 |
| 관찰 · 입도 | FESEM MIRA3 (TESCAN) · 레이저 회절 LS 13 320 SW (Beckman Coulter) — 구의 평균 크기 | [인쇄] p.3 |
| 크기 연구 세 구 | **S10 · S70 · S100** = D_avg **12.60 · 72.08 · 107.6 µm** (그림 7d 안 글자) · 본문 *"approximately 10, 70, and 100 µm"* · *"removing the powder with a relatively low particle diameter (<10 µm)"* (응집 우려) | [인쇄] p.11 · 그림 7d |
| SE | **Argyrodite Li₆PS₅Cl 3 µm** (CIS Solid Electrolyte, 서울) | [인쇄] p.3 |
| 도전재 | 카본블랙 (acetylene, 100 %, compressed · Thermo Fisher) — **양 (wt% · vol%) [미확인]** | [인쇄] p.3 · [미확인] |
| 바인더 | **없음** (*"in order to clearly observe the tortuosity change in relation to the active material's shape"*) | [인쇄] p.3 |
| SE 부피비 | ε_SE **0.32–0.72** (모양 연구 0.32 · 0.72 · 섬유 스윕 0.32–0.73 [판독 그림 6]) | [인쇄] p.3 · p.6 |
| 혼합 | Thinky AR-100 · **2000 rpm 10 min** | [인쇄] p.4 |
| 펠릿 | **80 mg** · **Φ13 mm** 금형 · 유압 **≈109 MPa** → *"thick film pellet"* **≈250–350 µm** · 모양 · 크기 연구 = 109 MPa 고정 · 압력 연구 = **44–655 MPa** | [인쇄] p.4 |
| 셀 | SUS 444 박 10 µm (Woori-Science) · Li 박 10 µm (99.9 % · MTI) · SE 층 (양쪽 · 각 **≈600 µm** · 면적 **1.33 cm²**) · Ar 글로브박스 KK-011AS-Extra · 포텐쇼스탯 BCS 810 (Biologic) — SE 층 만드는 법 · 셀 체결 압력 [미확인] | [인쇄] p.4 · [미확인] |
| 측정 | 정전위 **ΔE = 100 mV** → I_ss (모양 연구에서 0–120 s · 0–60 s 기록 [판독 그림 3]) · 온도 [미확인] | [인쇄] p.4 |

### 3-2. 측정 사슬 · 식 (p.3–4 · 식 (1)–(7) — 크롭 `eq_01`–`eq_07`)
- **식 (1)** τ = I_real / I_direct (인쇄 기호 I = 길이: 전해질 안 실제 이동 거리 ÷ 수직 직선 거리) [38] — 기하 정의 (계산에 쓰지 않음).
- **식 (2)** τ = (σ_electrolyte / σ_eff)·ε — *"Equation (1) is identical to the equation below [39]"* · σ_electrolyte = 고유 σ · σ_eff = 유효 σ · ε = 전해질 부피분율.  **계산은 이 식**.
- **식 (3)** τ = ε^−α (Bruggeman [40,41]) — *"ε is the porosity, and α is the Bruggeman coefficient … ε is the ratio of the electrolyte that can move ions, and α represents the connectivity of the ion transport pathway [42]"*.
- **식 (4)** R_ion,electrode = R_ion,total − 2 × L_SE / (σ_electrolyte·A_SE) · R_ion,total = ΔE/I_ss (본문) — ⚠ 그림 1b 안에는 R_ion,total = I_ss/ΔE 로 거꾸로 인쇄 (§11).
- σ_eff = L_electrode / (R_ion,electrode·A_SE) (그림 1b) → 식 (2).
- **식 (5)–(7)** 기공 n = (V_real − V_theo)/V_real · V_real = L_electrode·A_electrode · V_theo = m_AM/ρ_AM + m_SE/ρ_SE + m_CA/ρ_CA — *"respective theoretical densities"* (값 미인쇄).
- [카드 산술] **SE 층 두 장의 bulk 저항** = 2 × 0.06 cm / (1.74 × 10⁻³ S/cm × 1.33 cm²) = **51.85 Ω**.  그림 3 의 I_ss [판독] 로: ε_SE 0.32 총 저항 666.7 (구) · 990.1 (판) · 4545 Ω (섬유) → SE 층 몫 **7.8 · 5.2 · 1.1 %** · ε_SE 0.72 총 147.5 · 153.4 · 149.9 Ω → **35.2 · 33.8 · 34.6 %** ⇒ AM 이 적은 쪽 τ 는 σ_electrolyte 와 L_SE 가정에 크게 걸린다 (σ 가 10 % 틀리면 ε_SE 0.72 의 R_electrode 는 5–6 % 바뀐다).

### 3-3. ★ 모양 효과 — 그림 3 · 4 · 5 (109 MPa) [판독 · 래스터 화소]
**정상 전류 I_ss (그림 3 · ΔE 100 mV)**: ε_SE 0.32 — 구 **0.150** · 판 **0.101** · 섬유 **0.022 mA** (0–120 s) · ε_SE 0.72 — 구 **0.678** · 섬유 **0.667** · 판 **0.652 mA** (0–60 s).  본문: AM 이 많으면 정상 상태가 늦고 I_ss 가 작다 (p.7).

**τ · 기공 상자그림 (그림 4 · 상자 = 사분위로 보임 · 수염 정의 · 시료 수 [미확인])**
| ε_SE | 모양 | τ 중앙 (상자 · 수염 · 평균) | 기공 n % 중앙 (상자 · 수염) |
|---|---|---|---|
| 0.32 | 구 | **12.4** (11.4–13.7 · 10.2–16.3 · 12.7) | **19.7** (17.1–21.1 · 15.9–24.0) |
| 0.32 | 판 | **28.6** (27.0–30.2 · 24.9–31.2 · ≈28.4) | **19.5** (18.1–21.4 · 16.8–22.8) |
| 0.32 | 섬유 | **47.7** (47.3–49.0 · 위 49.7 · 아래 따로 찍힌 점 41.7 · 47.2) | **43.2** (42.8–43.6) |
| 0.72 | 구 | 4.39 (4.20–4.45 · 4.11–4.50 · 4.31) | ≈17.4 (16.9–17.6 · –18.3) |
| 0.72 | 판 | ≈4.6 (4.57–4.87 · 4.55–4.99 · 4.74) | ≈17.8 (17.5–18.5 · 16.8–18.8) |
| 0.72 | 섬유 | 4.22 (4.14–4.42 · 4.08–4.59 · 4.29) | 20.0 (19.1–20.7 · 19.0–20.9) |
- 인쇄 서술: 판 · 섬유 τ = 구의 *"two times and three times"* (p.8) ↔ 판독 중앙값 비 **2.3 · 3.9** [카드 산술] · 구 · 판 기공 *"almost the same porosity (~20%)"* · 섬유 *"approximately twice as large"* (p.8) ↔ 판독 19.7 · 19.5 · 43.2 % (×2.2) · 초록 *"reaching values as high as 45"* ↔ 판독 섬유 47–50 (그림 4a) · 74.4 (44 MPa · 그림 9a) — 초록 숫자가 그림보다 낮다.
- 저자 해석: 같은 기공의 구 ↔ 판 차 = SE 경로의 복잡함만 (판이 기판과 나란히 눕는다 [21] · 그림 5a 에서 확인) · 섬유 = 응집으로 생긴 *"countless micropores"* 를 SE 가 못 채움 (그림 2c · 5b) · ε_SE 0.72 에서는 응집이 억제되고 채움이 좋아져 차이가 크게 준다 (그림 4b · 4d · p.10).
- ⚠ **그림 4 캡션**은 *"(a,b) Low electrolyte volume fraction (εSE,1 = 0.32); (c,d) high … (εSE,2 = 0.72)"* 인데 패널 글자와 본문은 (a, c) = 0.32 · (b, d) = 0.72 — 캡션 오기 [인쇄 대조].

### 3-4. 섬유 전극의 ε_SE 스윕과 Bruggeman — 그림 6 · p.10 [판독 · 인쇄]
| ε_SE | 0.32 (6 점) | 0.347 | 0.371 | 0.402 | 0.434 | 0.459 | 0.469–0.481 (4 점) | 0.596 | 0.715–0.732 (3 점) |
|---|---|---|---|---|---|---|---|---|---|
| τ [판독] | **41.7–49.7** | 24.0 | 19.9 | 20.0 | 12.1 | 7.8 | 6.3–7.1 | 5.3 | 4.0–4.2 |
- 인쇄: *"When the Bruggeman relation (Equation (3)) was applied with the low active material ratio (εSE > 0.45) … the Bruggeman coefficient was estimated to be approximately 3.13"* · *"when the active material ratio was approximately 60% or greater (εSE < 0.6, blue dotted circle in Figure 6), the tortuosity value … was larger than the expected value based on the Bruggeman relation"* (p.10) — ⚠ 'AM ≥ 60 %' 이면 ε_SE ≲ 0.4 (파란 원도 0.32–0.40) 인데 괄호는 '< 0.6' (§11).
- ⚠ **그려진 빨간 점선은 τ = ε^−3.13 이 아니다** [판독 · 래스터 화소 · 라벨 · 범례 가림]: ε 0.30 · 0.40 · 0.50 · 0.72 에서 점선 27.0 · 12.7 · 6.9 · 2.5 ↔ ε^−3.13 = 43.3 · 17.6 · 8.75 · 2.80 · 전인자 1 로 맞추면 점선 = **ε^−2.78** (자유 전인자면 1.24·ε^−2.53) [카드 산술].  판독한 ε > 0.45 점 9 개: 로그 최소제곱 (원점 통과) **2.78** · 점별 α_i 평균 **3.25** (2.49–4.60) · 선형 최소제곱 2.62 [카드 산술] — **인쇄 3.13 이 어떤 맞춤인지 원문에 없다** [미확인].
- 관례 환산 [카드 산술]: 이 논문 α (τ = ε^−α) → σ_eff/σ₀ = ε^(1+α) = ε^4.13 (3.13) · ε^3.78 (2.78) · 구 Bruggeman 이면 α = 0.5.

### 3-5. 크기 효과 — 그림 7 · 8 (구 · ε_SE 0.32 · 109 MPa) [판독 · 인쇄]
| | S10 (D_avg 12.60 µm) | S70 (72.08 µm) | S100 (107.6 µm) |
|---|---|---|---|
| τ 중앙 (상자) | **12.2** (12.0–13.1) | **14.1** (13.6–15.1) | **14.9** (14.1–17.1) |
| 기공 % 중앙 (상자) | 18.9 (17.2–20.9) | 17.7 (16.5–18.5) | ≈22 (21.8–23.3) |
| α 중앙 (상자) | 2.25 (2.22–2.28) | 2.45 (2.39–2.50) | 2.48 (2.44–2.61 · 평균 ≈2.52) |
- 인쇄 해석: τ 가 크기와 함께 *"slightly increased"* — Froboese [36] (전해질 50–90 vol%) 의 '큰 AM → 틈이 잘 채워져 τ ↓' 와 반대 · 여기는 *"electrolyte volume ratio: 32%"* 라 큰 틈을 다 못 채움 · S10 ↔ S70 기공 *"statistically similar"* → S70 의 τ ↑ = 큰 틈의 SE 연결성 ↓ · S100 은 기공도 ↑ (p.11–12).
- [카드 산술] 10 → 100 µm 에서 τ **+22 %** (12.2 → 14.9) · 그림 8c α 는 그림 8a τ 중앙값과 ε 0.32 로 다시 낸 값 (2.20 · 2.32 · 2.37) 보다 0.05–0.13 크다 (되푼 ε 0.33–0.34) — 거의 맞음.
- ⚠ 그림 7d 의 S10 막대는 0–≈20 µm 에 걸치고 가장 높은 막대가 10 µm 아래 [판독] — '<10 µm 가루를 뺐다' 와 겉보기로 어긋난다 (막대가 겹친 그림이라 판독 불확실 · §11).

### 3-6. ★ 압력 효과 — 그림 9 (44–655 MPa) [판독 · 래스터 화소 · 1 px = 2.27 MPa · 0.32 τ · 0.20 %p · 0.0098 α]
| 압력 (MPa) | 44 | 109 | 327 [판독] | 545 [판독] | 655 |
|---|---|---|---|---|---|
| τ 구 | **17.8** (14.6–21.0) | 12.2 (10.2–14.1) | 8.1 (7.1–9.1) | ≈4.5 (가림) | **≈4.4** (가림) |
| τ 판 | **40.0** (30.4–49.5) | 25.4 (19.7–30.7) | 11.0 (9.7–12.3) | 5.5 (4.5–6.5) | **5.5** (4.2–6.5) |
| τ 섬유 | **74.4** (66.7–82.2) | 48.2 (45.0–51.5) | 28.5 (24.3–32.4) | 14.2 (12.9–15.9) | **12.9** (11.3–14.6) |
| 기공 % 구 | 20.4 | 20.0 | 16.4 | ≈15 (가림) | 15.4 |
| 기공 % 판 | 23.5 | 19.5 | 18.1 | 15.0 | 15.3 |
| 기공 % 섬유 | **50.6** | 43.6 | 32.1 | 29.5 | **29.3** |
| α 구 | 2.51 | 2.19 | 1.81 | 1.43 | 1.38 |
| α 판 | 3.17 | 2.60 | 2.11 | 2.04 | 2.01 |
| α 섬유 | 3.37 | 3.38 | 3.45 | 2.89 | 2.78 |
- 오차 막대 정의 · 시료 수 [미확인] · '가림' = 구 기호가 판 기호에 가려 보이는 아래 호 · 오차 막대 끝으로 읽음 (±0.3 τ · ±0.5 %p).  가로축 다섯 점 = 43–44 · 108–109 · 327 · 544–546 · 653–655 MPa (327 · 545 는 인쇄되지 않음 · 44 · 109 · 655 는 본문 인쇄 · 327 · 545 · 655 = 109 의 ≈3 · 5 · 6 배 [카드 산술 관찰]).
- [카드 산술] τ 비: 44 → 655 MPa 구 **×1/4.05** · 판 ×1/7.27 · 섬유 ×1/5.77 · 우리 300 MPa 근처 구간 109 → 327 MPa 구 ×1/1.51 · 판 ×1/2.31 · 섬유 ×1/1.69 · 327 → 655 MPa 구 ×1/1.84.  σ_eff (= 1.74 × 0.32/τ mS/cm): 구 0.031 (44) → 0.046 (109) → **0.069 (327)** → 0.127 (655) · 섬유 0.0075 → 0.043 mS/cm.
- [카드 산술] **기공만으로는 설명되지 않는다**: SE 의 전체 부피 몫 0.32·(1 − n) 은 구 0.255 → 0.271 (**+6 %**) · 판 +11 % · 섬유 +43 % 인데 τ 는 구 4 배 · 판 7 배 줄었다 ⇒ 구 · 판의 τ 감소 대부분은 부피가 아닌 항 (저자: SE 입자 사이 맞닿음 · 입계 이동 저항) — 저자 해석과 같은 방향 [카드 추론].
- [카드 산술] 복합 펠릿 겉보기 Heckel (ln(1/n) vs P · 5 점 최소제곱): 기울기 구 5.2 × 10⁻⁴ · 판 6.6 × 10⁻⁴ · 섬유 8.8 × 10⁻⁴ /MPa → **P_y ≈ 1.9 · 1.5 · 1.1 GPa** — 단단한 Al₂O₃ 68 vol% 골격이 하중을 지는 복합 (우리 순수 SE DEM P_y 138 MPa 와 다른 양 · §7).
- 저자 해석 (p.13–14): 구 · 판 = *"the change in porosity … was insignificant"* · α 가 크게 줄었다 → *"improved contact between electrolyte particles (reduction in lithium-ion migration resistance at electrolyte grain boundaries) and improved tightness of ion migration paths [46]"* · 섬유 영역 A (저압) = 기공 급감 · α 그대로 → SE 가 응집체 미세 기공을 채움 · 영역 B (고압) = 기공 평탄 · α 감소 → *"because of the limited electrolyte ductility"* 더 못 채우고 맞닿음만 좋아진다.
- ⚠ **그림 9c 의 α 는 그림 9a 의 τ 와 식 (3) 에 ε = 0.32 로 다시 계산되지 않는 점이 있다** [판독 · 카드 산술]: 구 다섯 (545 · 655 MPa 는 기호가 가려 0.08–0.11 차) · 판 44 · 327 MPa · 섬유 109 MPa 는 ≈0.1 안에서 맞지만 판 109 (2.60 ↔ 2.84) · 545 · 655 (2.04 · 2.01 ↔ 1.50 · 1.50) · 섬유 44 (3.37 ↔ 3.78) · 327 (3.45 ↔ 2.94) · 545 (2.89 ↔ 2.33) · 655 (2.78 ↔ 2.24) 는 어긋난다.  특히 **섬유 영역 A 에서 τ 가 74.4 → 48.2 → 28.5 로 줄었는데 α 는 3.37 → 3.38 → 3.45 로 그대로** — ε 를 고정하면 불가능하다.  섬유 다섯 점만은 ε ≈ 0.56·(1 − n) (비 0.558–0.566 · = 0.32·(1 − n)/(1 − 0.432) 꼴 · 0.432 = 그림 4c 의 109 MPa 섬유 기공) 로 되풀린다 (109 MPa 를 기준 상태로 둔 SE 부피분율이면 이렇게 된다) — 구 · 판에는 일부만 맞는다 · **α 에 넣은 ε 는 원문에 없다** [미확인 · 가설].

### 3-7. 저자가 든 기전 문장 (전부 저자 해석 · 이 논문 안에 분리 측정 없음)
- 서론: *"the limited ductility of a solid electrolyte makes it difficult to cover the rough surface of the active material and penetrate the micropores of the electrode"* (p.1 · [4]) · *"the transport of ions in the electrode is greatly limited by the low filling factor, as well as the distribution and connectivity problems of the solid electrolyte [9,10]"* (p.1).
- 고 AM: *"the solid electrolyte does not sufficiently fill the spaces between the active material particles, resulting in randomly generated pores. This makes the path complex and unpredictable"* (p.2).
- 섬유: *"countless micropores were formed between the particles … the solid electrolyte did not sufficiently fill the numerous micropores formed by the aggregation of particles"* (p.9).
- 크기: *"the connectivity of the electrolyte may have deteriorated because of the limited amount of solid electrolyte, even if the particle size of the active material and interparticle gaps increased"* (p.12).
- 압력: 위 §3-6 인용 + *"in an electrode for an all-solid-state battery, the pressing pressure is effective in improving the tortuosity … within a range where the mechanical destruction of the active material does not occur [48]"* (p.14) ↔ 액체 LIB: *"when the electrode is pressurized, the distortion of the ion transport path filled with liquid electrolyte becomes severe, and the tortuosity tends to increase [47]"* (p.14).

### 3-8. 인쇄값끼리 어긋남 (원문 비판 — §11 에 다시)
그림 1b R = I_ss/ΔE (본문 ΔE/I_ss) · 그림 4 캡션 (a,b)/(c,d) ↔ 패널 (a,c)/(b,d) · 'AM ≥ 60 % (ε_SE < 0.6)' · 초록 '45 까지' ↔ 그림 47–50 (74) · 'approximately 3.13' ↔ 점선 ≈ε^−2.8 · 그림 9c α ↔ 9a τ · 방법 44–655 ↔ §4.3 '40–660 MPa' · 섬유 카탈로그 2–6 nm × 200–400 nm ↔ SEM µm 굵기 · S10 막대 ↔ '<10 µm 뺌' · 'R_ion,cell' (p.4) ↔ R_ion,total · 그림 3 대표 곡선 ↔ 그림 4 상자 (함축 두께).

---

## 4. ★ 방법 — 장치 · 측정 사슬 · 해석

### 4-1. 장치
Thinky AR-100 · 유압 프레스 + Φ13 mm 금형 · FESEM MIRA3 · LS 13 320 SW · Ar 글로브박스 KK-011AS-Extra · 포텐쇼스탯 BCS 810 (Biologic) · SUS 444 박 · Li 박 [인쇄 p.3–4].  온도 조절 · 셀 지그 · 체결 압력 [미확인].

### 4-2. 측정 사슬 (재구성)
Al₂O₃ + LPSCl + 카본블랙 (설계 ε_SE) → Thinky 10 min → 80 mg → Φ13 mm 금형 · 109 MPa (또는 44–655 MPa) → 두께 L_electrode (≈250–350 µm · 잰 방법 · 시점 [미확인]) → 셀: SUS | Li | SE 층 (≈600 µm) | 전극 | SE 층 | Li | SUS (조립 압력 [미확인]) → ΔE 100 mV · 정상 전류 I_ss → R_total = ΔE/I_ss → 식 (4) 로 SE 층 두 장 bulk 51.85 Ω [카드 산술] 빼기 → σ_eff = L/(R·A) → 식 (2) τ → 식 (3) α · 기공 식 (5)–(7).

### 4-3. 해석
- tortuosity = 식 (2) (우리 tau2) · Bruggeman α = 식 (3) · 기공 = 질량 + 이론 밀도 + 두께 (식 5–7).
- 통계: 상자그림 (그림 4 · 8) · 평균 ± 오차 막대 (그림 9) — 시료 수 · 수염 · 오차 막대 정의 [미확인] · 유의성 검정 없음 (*"statistically similar"* 표현만 · p.12).
- 맞춤: 그림 6 Bruggeman (ε_SE > 0.45) 한 번 — 맞춤 방법 [미확인] (§3-4).

### 4-4. ★ 입자 처리 · DEM 한계 · 소성 · 차원 · 탈압
- **(i) DEM 한계 진술 = DEM 을 직접 겨냥한 문장은 없다** — 계산 모사 일반에 대한 두 문장: *"Although computational simulation is suitable for simplifying and realizing complex microstructures, there is a limit to perfectly simulating the microstructure of an actual electrode because it is difficult to implement the non-uniform distribution of particles or closed pores in a solid electrode. In fact, in a tortuosity analysis using computer simulation, in a situation where the porosity is very low or the influence of active material particles is significant, even lithium-ion batteries show a significant deviation from the actual experimental results [26]"* (p.2) · *"It should be mentioned that it is not easy to use computer simulation to investigate the microstructure of an electrode for an all-solid-state battery in which active material aggregation and insufficient electrolyte filling occur. In general, when computational simulation is used for tortuosity analysis, it is common to simplify the microstructure of an electrode and then analyze it based on a theoretical formula. The result may have a significant error compared to the actual result."* (p.10).  DEM 사례 인용 = So 2021 [22] (*"derived porosity and tortuosity values by modeling the interface characteristics and structural changes of solid particles in relation to the pressure"*, p.2).
- **(ii) 소성 · 큰 변형을 계산에 넣는 어려움 = 논의 없음** (계산 없음) — 실험 쪽 관찰 · 해석만: SE 의 *"limited ductility"* 가 AM 표면 덮기 · 미세 기공 충전을 막는다 (p.1) · 섬유 응집체 미세 기공은 고압에서도 더 못 채운다 (영역 B · *"limited electrolyte ductility"* p.14).  입자 영상 정량 · SE 기계 물성 측정 없음 ⇒ 기전은 **검증되지 않은 설명**.
- **(iii) 차원**: 3D 펠릿 실측 (DC) · 2D 단면 SEM (정성 · 정량 없음) · 2D → 3D 전이 진술 없음 · 판의 배향 효과 = 관통 방향 (두께) 한 방향 측정.
- **(iv) 탈압**: 다루지 않았다 — 성형 (44–655 MPa) 뒤 펠릿을 꺼내 셀로 짰다고 읽히나 (*"thick film pellet"*) 두께 · σ 를 잰 때의 압력 상태 [미확인] · 되돌아옴 · 시간 의존 측정 없음.

### 4-5. 기법 미니 용어집
- **전자 차단 셀 (electron-blocking cell)** = 전자는 못 지나가고 이온만 지나가는 층 (여기서는 순수 SE 층) 으로 시료 양쪽을 막아, 걸어 준 전압에 이온 전류만 흐르게 한 셀.
- **정전위 전류 측정 (chronoamperometry)** = 일정 전압을 걸고 전류를 시간에 따라 잰다 — 충전 · 분극이 끝나면 정상 전류 I_ss 가 이온 저항을 준다.
- **tortuosity (이 논문의 τ)** = (σ₀/σ_eff)·ε = 우리 **수송 tortuosity (tau2)** · 이름은 '기하 경로 비' 로 도입했지만 값은 제곱 계열.
- **Bruggeman 계수 α** = τ = ε^−α 의 지수 — 원문은 '연결성' 이라 부른다 (ε 고정이면 ln τ 와 같은 정보 · §11).
- **가상 활물질 (hypothetical AM)** = 전기화학 반응을 안 하는 대리 입자 (여기서 Al₂O₃) — 모양 · 크기만 남긴다.
- **응집체 미세 기공 (aggregate micropores)** = 섬유가 엉겨 생긴 작은 빈틈 — SE 가 들어가지 못하면 기공으로 남는다.

---

## 5. Figure set ★
| 그림 · 표 | 내용 | 크롭 | 우리 활용 |
|---|---|---|---|
| 1a | 전자 차단 셀 적층 모식 (SUS · Li · SE · 전극 · SE · Li · SUS) | `fig_1.png` · `fig_1a.png` | 대칭셀 계획의 장부 (단계 0) |
| 1b | 가상 정전위 곡선 + 식 넷 (R_total · R_electrode · σ_eff · τ) — 첫 식 I_ss/ΔE 오기 | `fig_1b.png` | 식 원형 |
| 2a–c | Al₂O₃ 구 · 판 · 섬유 SEM (20 · 5 µm 눈금) | `fig_2.png` · `fig_2a–c.png` | 모양 · 섬유 척도 문제 (§11) |
| 3a · 3b | 정전위 곡선 · I_ss (ε_SE 0.32 · 0.72) | `fig_3.png` · `fig_3a.png` · `fig_3b.png` | SE 층 몫 산술 (§3-2) |
| 4a–d | ★ τ · 기공 상자그림 (모양 × ε_SE) | `fig_4.png` · `fig_4a–d.png` | 단계 7 · 결과 전 대조 (흐름 밖) |
| 5a · 5b | 단면 SEM — 판 정렬 · 섬유 응집 미세 기공 | `fig_5.png` · `fig_5a.png` · `fig_5b.png` | R6 · 응집 표현 한계 |
| 6 | 섬유 τ vs ε_SE + 'τ = ε^−3.13' (점선 ≈ε^−2.8) | `fig_6.png` | Bruggeman 관례 함정 (§11) |
| 7a–d | S10 · S70 · S100 SEM + 부피 입도 (D_avg 12.60 · 72.08 · 107.6 µm) | `fig_7.png` · `fig_7a–d.png` | 크기 표지 |
| 8a–c | 크기별 τ · 기공 · α 상자그림 | `fig_8.png` · `fig_8a–c.png` | AM 크기 (흐름 밖) |
| 9a | ★ τ vs 성형압 (44–655 MPa · 세 모양) | `fig_9.png` · `fig_9a.png` | ★ 의도의 값 · R1 · 단계 7 |
| 9b | ★ 기공 vs 성형압 · 섬유 영역 A / B | `fig_9b.png` | 단계 5 · R1 · R6 |
| 9c | α vs 성형압 (그림 9a 와 불일치 점) | `fig_9c.png` | §11 |
| 식 크롭 | 식 (1)–(7) — τ 정의 · 계산식 · Bruggeman · SE 층 빼기 · 기공 | `eq_01`–`eq_07` | 정의 대조 (§7-4) |
| 근거 문단 | 19 개 — 초록 · 서론 연성 · 계산 한계 · 목적 · 이론 · 재료 · 펠릿 · 셀 · 기공 정의 · ε_SE · 모양 · 섬유 · Bruggeman · 크기 · 크기 기공 · 압력 · 맞닿음 · 요약 · 결론 | `txt_p*.png` | 원문 인용용 |
- 그림 크롭은 도구 관례대로 **캡션 제외** (캡션은 `figures.json`) · 도구 크롭 9 장은 단 너비 + 다음 본문까지 섞인 캡션이라 전부 다시 자름 (래스터 이미지 합 + 6 pt) · 패널 23 = 그 패널의 원 래스터 상자 (그림 4 는 흰 틈 기준 분할) · 표 없음.

## 6. Post-processing ★
- **무엇을 (원문)**: I_ss → 저항 → SE 층 bulk 빼기 → σ_eff → τ (식 2) → α (식 3) · 기공 (식 5–7) · 상자그림 · 평균 ± 오차 막대 · Bruggeman 맞춤 한 번 (그림 6).
- **안 한 것**: 시료별 두께 · σ_eff · 질량 · 밀도 표 · 계면 (Li | SE · 층 사이) 저항 분리 · σ_electrolyte 의 압력 의존 · 온도 · 셀 압력 · 단면 영상 정량 · 오차 · 반복 통계 · 맞춤 방법.
- **이 카드의 후처리**: 원 래스터 화소 판독 198 행 (`digitized.csv`) · SE 층 몫 · 함축 두께 · τ 비 · σ_eff 환산 · SE 의 전체 부피 몫 · 겉보기 Heckel · α ↔ τ 대조 · 그림 6 점선 지수.  재현 스크립트 = 작업 스크래치 (판독 · 크롭) — 값은 csv 와 이 카드에 있다.

---

## 7. 우리 DEM+MPM 대비 → `our_dem_baseline.md` (⚠ 정본 브랜치에서는 값 자리표시 상태 — 우리 수치는 메인 리포 CLAUDE.md 출처를 병기해 적는다)

### 7-1. 비교표
| 항목 | 이 논문 | 우리 | 같음 / 다름 · 왜 |
|---|---|---|---|
| 계 | LPSCl 3 µm + **Al₂O₃ (비활성 · 단단함)** + 카본블랙 · 바인더 없음 · ε_SE 0.32 / 0.72 | NCM811 (AM_P · AM_S) + LPSCl (+ VGCF 등) · DEM 구 · MPM 연속체 | 단단한 AM 대리 = 우리 DEM 의 단단한 AM 구와 역할이 비슷 · 전기화학 · 전자 경로 없음 |
| τ 정의 | 식 (2) (σ₀/σ_eff)·ε = **tau2** | `tau2_ion_<mode>` = φ·σ₀/σ_eff (CLAUDE.md τ 명명 규약) | **같은 양** · σ₀ · φ 기준이 다르다 (§7-4) |
| σ₀ | 1.74 mS/cm 고정 (출처 · 조건 [미확인]) | 보고 1.5 mS/cm · 솔버 상수 3.0 (펠릿값 · CL-91) | 비교 전에 σ₀ 를 맞춘다 |
| 압력 의존 | 44 → 655 MPa τ 구 ×1/4.05 · 기공 −5 %p | DEM 망 = 접촉 면적 (Hertz / Physics) 로 협착 저항 · σ₀ 압력 무관 | 방향 같음 (압력 ↑ → τ ↓) · 이 논문의 τ 감소에는 SE 고유 σ (입계) 의 압력 의존도 섞였다 (σ₀ 고정 처리) |
| 기공 | 1 − V_theo/V_real (이론 밀도 · 미인쇄) | DEM ε_sphere (구 부피 합) · MPM 관례 · 랩 표준 진밀도 1.64 g/cm³ | 연산자 다름 — 숫자 비교 전에 분모 확인 |
| 모양 | 구 · 판 · 섬유 | DEM · MPM AM = 구 (MPM 은 고정 강체 스캐폴드) | 판 · 섬유는 우리 모델에 없음 |

### 7-2. ★ 랩 기준과 나란히 (판정 없이 · **랩 표준과 다른 문헌 값 = 다른 재료 · 다른 분모**)
| 출처 | 재료 | 상태 | 진밀도 분모 | 기공 |
|---|---|---|---|---|
| **랩 표준** | 순수 LPSCl | 300 MPa | **1.64 g/cm³** (고정) | **10–13 %** |
| 우리 복합 (CLAUDE.md) | NCM811 + LPSCl (real_14) | 300 MPa (DEM · ε_sphere) | 구 부피 합 | 15.6 % |
| 이 논문 구 복합 (ε_SE 0.32) | Al₂O₃ S10 + LPSCl 3 µm + CB | 327 MPa 성형 뒤 [판독] | 이론 밀도 (미인쇄) | **16.4 %** |
| 이 논문 판 복합 | Al₂O₃ 판 + LPSCl + CB | 327 → 655 MPa | 같음 | 18.1 → 15.3 % |
| 이 논문 섬유 복합 | Al₂O₃ 섬유 + LPSCl + CB | 327 → 655 MPa | 같음 | 32.1 → 29.3 % |
| 이 논문 ε_SE 0.72 | Al₂O₃ + LPSCl (SE 많음) + CB | 109 MPa | 같음 | ≈17.4–20.0 % |
- 이 표는 **"랩 표준과 다른 문헌 값"** 의 자리다 — 순수 SE 값이 아니고 분모 (이론 밀도) 가 인쇄되지 않았다.  뜻을 가질 수 있는 것은 **단단한 입자 68 vol% 복합이 655 MPa 에서도 15 % 근처에 멈춘다** 는 크기 감각과, ε_SE 0.72 (SE 많음) 에서도 109 MPa 기공이 ≈17 % 라는 점이다.

### 7-3. ★ 18 배 연화 · 소성과 견줄 자리 (frame [2] · [5])
- 우리 DEM 은 E_SE 24 → E_eff 1.35 GPa (18 배 연화) · 순수 SE Heckel P_y 138 MPa (CLAUDE.md) 로 가압 기공을 맞춘 모델이다.  이 논문의 복합 겉보기 Heckel P_y 1.1–1.9 GPa [카드 산술] 는 **순수 SE 의 항복이 아니라** 단단한 골격 (Al₂O₃ 68 vol%) 이 하중을 지는 복합의 느린 치밀화다 — 우리 쪽 'AM 하중 가림 (shielding)' (복합의 낮은 겹침 1.75 % ↔ 순수 SE 11–12 %, CLAUDE.md E_SE 보정 절) 과 같은 방향 [카드 추론].
- MPM (E 1.53 · σ_y 0.30 · ν 0.49) 은 SE 의 부피 보존 소성 유동으로 빈틈을 채운다 — 이 논문의 섬유 영역 B (기공 29 % 평탄 · *"limited electrolyte ductility"*) 는 **소성 SE 도 응집체 미세 기공은 못 채운다** 는 실측 한계다 → MPM 이 같은 조건에서 미세 기공을 과하게 채우는지 볼 표적 후보 (해상도 d_h/dx 규칙 · 재료 · 모양 차이 큼 · 판정 아님).
- 수송 쪽 (frame [5] DEM = 접촉망): 이 논문의 압력 의존 (기공 거의 그대로 · τ 4 배 ↓) 은 우리 ps45 Hertz 망에서 **수송 tortuosity 의 73–75 % 가 SE–SE 접촉 협착** (협착을 뺀 같은 망 1.25–1.79 · CLAUDE.md 10-13) 이라는 구조와 같은 쪽을 가리킨다 — 단 이 논문의 '맞닿음 개선' 에는 SE 입계의 고유 σ 변화와 Li | SE 계면이 섞였다 (분리 측정 없음) [카드 추론].

### 7-4. ★ τ · σ₀ · ε · α 관례 — 같은 이름 다른 기준 (정본 카드 대조)
| 논문 (카드) | 식 (원문 이름) | 우리 이름 | σ₀ | ε 기준 | 값 (참고) |
|---|---|---|---|---|---|
| **Park 2022 (이 카드)** | τ = (σ_electrolyte/σ_eff)·ε (식 2 · 'tortuosity') | tau2 | **1.74 mS/cm 고정** (출처 · 조건 미기재) | 설계 ε_SE (0.32 · 0.72) · 공극 포함 여부 [미확인] | 구 12.4 (109 MPa) · 4.4 (655) · α 'Bruggeman' τ = ε^−α |
| `kaiser2018_…` ([39]) | τ_eff = ε·σ/σ_eff ('effective tortuosity') | tau2 | 펠릿 | 고체 기준 SE 분율 (공극 0) | α 5.6–5.7 (τ = ε^−α 꼴 · 판독 전인자 ≈0.17 · 그 카드 §3-5) |
| `froboese2019_…` ([36]) | σ = (φ/τ)·σ ('tortuosity' · Eq 15) | tau2 | 같은 공정 펠릿 | φ_electrolyte | τ = γ·φ^(1−α) · α 2.9 (γ 1) · 3.67 (γ 0.87) → 이 논문 꼴로 α − 1 = 1.9 · 2.67 [카드 산술] |
| `hlushkou2018_…` ([23]) | τ_cond = (σ_el/σ_comp)·ε | tau2 | 0.7 mS/cm 펠릿 | — | 1.6 |
| `kim2024_optimal_…` (이 논문 인용) | Φ_SE·σ_LPSCl/σ_eff ('Ionic tortuosity') | tau2 | 1.7 mS/cm (문헌) | Φ_SE ≈0.33 | 8.62–20.8 |
- **Bruggeman 지수는 꼴부터 맞춘다**: τ = ε^−α (Park · Kaiser) ↔ τ = γ·φ^(1−α) (Froboese) ↔ σ_eff = σ₀·ε^β (흔한 꼴 · β = 1 + α_Park).  'α 3.13' 을 다른 꼴의 α 옆에 그대로 놓지 않는다.
- [카드 산술] 우리 ps45 Hertz tau2 7.24–5.03 (φ_SE ≈0.29 — `kim2024_optimal_…` 카드 §표의 우리 열) 을 이 논문 꼴로 바꾸면 α ≈ 1.6–1.3 (Tabor 4.12–2.78 → 1.14–0.83) — 이 논문 구 계열 327 MPa 1.81 · 545–655 MPa 1.43–1.38 과 같은 자릿수 (재료 · σ₀ · ε 기준이 달라 판정 아님).

### 7-5. frame[5] — 어느 반쪽을 가졌나
- **가진 것**: 성형압 · 모양 · 크기 · SE 분율에 따른 **실측 이온 tau2 (DC)** 와 기공 — 우리 접촉망 (DEM = 수송) 의 '압력 → 맞닿음 → τ' 방향을 실험 쪽에서 보이는 자료 · 응집 미세 기공의 SE 미충전 (MPM = 역학 쪽 한계 표적).
- **없는 것**: 계산 · 응력 · 입자 거동 · SE 기계 물성 · 탈압 · 진짜 AM (NCM) · 전자 경로 · 온도.  ⇒ DEM · MPM 어느 반쪽의 **입력** 도 아니고, 단계 7 결과를 실험 옆에 놓을 때의 **방향 대조 · 정의 장부** 다.

---

## 8. ★ 자세한 분석 — 우리 계획에 무엇을 주나
(이름 = 정독 지시서 3 절.  우리 값 = CLAUDE.md: DEM 18 배 연화 · E_eff 1.35 GPa · 순수 SE Heckel P_y 138 MPa / MPM E 1.53 GPa · σ_y 0.30 GPa · ν 0.49 / 랩 표준 = 순수 SE 300 MPa 기공 10–13 % · 진밀도 1.64 g/cm³ — 고정 · 판정 대상 아님.)

| 이름 | 이 논문이 주는 것 | 못 주는 것 · 한정어 |
|---|---|---|
| **단계 0** (기공 연산자 · 판정 기준 결과 전 등록) | ★ (1) **τ · α 를 낼 때 ε 의 기준을 먼저 등록** — 이 논문은 같은 'ε' 를 'SE 부피분율' (식 2) 과 'porosity' (식 3 해설) 로 함께 부르고, 그림 9c 의 α 는 ε 0.32 고정으로 다시 계산되지 않는다 (§3-6) → 우리 tau2 · f 키에 φ 기준 (고체 기준 / 전체 부피 기준 / 기준 상태) 을 꼭 같이 둔다 (2) 기공 = 질량 + 이론 밀도 + 두께 (식 5–7) · ρ 미인쇄 → 랩 표준 (1.64 g/cm³) 과 숫자를 맞대기 전에 분모 확인 (3) DC 전자 차단 셀의 빼는 저항 장부: SE 층 bulk 만 빼면 ε_SE 0.72 에서 총 저항의 34–35 % 가 가정 (σ₀ · L_SE) 에서 온다 [카드 산술] · Li \| SE 계면은 남는다 | 순수 SE 압력별 기공 · 진밀도 값 |
| **단계 1 · 2 · 3** | 없음 (계산 없음) | — |
| **단계 4** (3D 순수 SE · σ_y 하나를 실험 기공에 맞춤) | 맞춤 표적 아님 — 순수 SE 압밀 자료 없음 (SE 층 σ 1.74 mS/cm 만 · 조건 미기재) | 값 |
| **단계 5** (3D 복합 압밀) | ★ 단단한 비활성 입자 68 vol% 복합의 성형압별 기공: 구 20.4 → 15.4 % · 판 23.5 → 15.3 % · 섬유 50.6 → 29.3 % (44 → 655 MPa [판독]) · 겉보기 Heckel P_y 1.1–1.9 GPa [카드 산술] — **결과 전 대조 항목 후보 ('랩 표준과 다른 문헌 값' · 가상 AM · CB · 분모 미인쇄)** | NCM · 우리 조성 · 진밀도 |
| **단계 6** (탈압 · 되돌아옴) | 없음 — 측정 때 압력 상태 [미확인] | — |
| **단계 7** (형상 · 피복 · 수송) | ★ (1) **기공 ≈ 그대로 · τ 4 배 ↓** (구 44 → 655 MPa · SE 의 전체 부피 몫 +6 %) = 압력 의존의 대부분이 맞닿음 · 입계 쪽 — 우리 망의 협착 지배 (73–75 %) 와 같은 방향 [카드 추론] (2) 우리 300 MPa 근처 같은 자릿수: 구 327 MPa τ 8.1 · σ_eff 0.069 mS/cm ↔ ps45 Hertz tau2 5.03–7.24 · σ_ion 0.059–0.089 mS/cm (σ₀ 1.5) — **재료 · σ₀ · ε 기준이 달라 '맞음' 이 아니다** (3) 모양: 판 ×2.3 · 섬유 ×3.9 (ε_SE 0.32) — 우리 AM 은 구 (4) 크기: 10 → 100 µm 에서 +22 % · SE 32 % 일 때 큰 AM 은 이온 경로에 이득이 없다 (5) SE 많으면 (0.72) 모양 차 사라짐 | NCM 전기화학 · 전자 경로 · 피복 · 온도 |
| **후보 D0** (지금 DEM) | 인용으로만: So 2021 [22] DEM (압력 → 기공 · tortuosity) · 계산 모사 일반의 한계 문장 (p.2 · p.10) — 응집 · 불충분 충전 · 닫힌 기공 표현의 어려움 | DEM 을 직접 겨냥한 한계 진술 없음 |
| **후보 A′-0 · A · A′** (MPM 접촉 · 강체 AM · 입자별 속도장) | 없음 — 단, 영역 B (소성 SE 가 응집 미세 기공을 못 채움) 는 MPM 의 'SE 가 빈틈을 다 채우는' 경향을 견줄 정성 표적 | 계산 · 해상도 · 응력 |
| **후보 B** (입자별 FE) | 없음 | — |
| **후보 C · C′** (MDR · 항복 캡 DEM) | 없음 | 접촉 · 항복 값 없음 |
| **후보 M0** (균질화 압밀 · Heckel · 캡) | 복합 겉보기 Heckel 세 곡선 [카드 산술] · 섬유의 두 단계 (저압 기공 급감 → 고압 평탄) — 캡 모델의 '두 기구' 꼴 대조 후보 | 순수 SE · P_y 의 물성 의미 없음 |
| **U0–U6** | 없음 (계산 없음) | — |
| **R1** (AM 이동 · 하중 분담) | ★ 단단한 Al₂O₃ 골격 (68 vol%) 이 655 MPa 에서도 기공을 15 % 아래로 못 내린다 · 같은 압력 구간에서 SE 많은 쪽 (0.72) 은 109 MPa 에 이미 ≈17 % — 하중을 지는 단단한 골격의 정성 증거 [카드 추론] | 하중 몫 측정 없음 |
| **R2** (미끄럼 · 분리) | 없음 | — |
| **R3** (SE 입자 경계 기억) | 저자 해석: 압력 → SE 입계 이동 저항 ↓ ([46] Doux 2020) — 입자 경계가 수송을 정한다는 방향 · 분리 측정 없음 | 입계 · 접촉 분리 |
| **R4** (탈압 · 되돌아옴) | 없음 | — |
| **R5** (맞추는 값은 모델마다 하나) | 없음 (그림 6 맞춤 한 번 · 방법 미기재) | — |
| **R6** (SE 형상 변형) | ★ *"limited electrolyte ductility"* — 소성 SE 도 섬유 응집체 미세 기공은 고압 (545–655 MPa) 에서 더 못 채운다 (기공 29.5 · 29.3 %) · 판 사이 기공 · 섬유 큰 기공 (그림 5) | SE 변형 정량 없음 |
| **R7** (AM 파괴) | *"within a range where the mechanical destruction of the active material does not occur [48]"* — Al₂O₃ 파괴 측정 없음 | — |
| **결과 전 대조 항목** | (흐름 밖 · 재료 다름 표지) 구 Al₂O₃ 복합 ε_SE 0.32 의 τ 비 τ(109)/τ(327) = 1.51 · τ(327)/τ(655) = 1.84 [판독 산술] · 기공 16.4 % (327 MPa) — 우리 망 압력 스윕의 tau2(P) 비와 기공을 **맞춤 없이** 나란히 놓는 후보 | 절대값 비교 금지 (σ₀ · 가상 AM · CB · 계면 · 온도) |

- **재료 · 차원 · 조건 차이**: 가상 AM Al₂O₃ (비활성 · 단단함) ↔ 우리 NCM811 · SE 3 µm 한 종류 ↔ 우리 PSD · 카본블랙 (양 미상) ↔ 우리 VGCF 등 · 성형 뒤 셀 측정 (셀 압력 · 온도 미상) ↔ 우리 모델은 누른 상태 · 3D 펠릿 · 1D (두께 방향) 수송 ↔ 우리 3D 계산.

## 9. 적용 인사이트 (내 연구에 어떻게)
1. **α 는 ε 를 고정하면 새 정보가 아니다** — α = ln τ / ln(1/ε) 이므로 같은 ε 에서 'α 가 줄었다' 는 'τ 가 줄었다' 와 같은 말이다.  이 논문은 α 를 '연결성' 의 따로 된 증거처럼 쓰고, 그림 9c 의 α 는 그림 9a τ 와 ε 0.32 로 다시 나오지 않는다 (§3-6).  우리 보고에서 Bruggeman 지수를 쓰면 **ε 기준 · 꼴 (τ = ε^−α / σ = σ₀ε^β) · 전인자** 를 같이 적는다 (단계 0).
2. **압력 의존은 맞닿음 쪽** — 구 · 판 전극은 기공이 20 → 15 % 로만 주는데 τ 는 4–7 배 준다.  우리 망에서 압력을 바꿀 때 tau2 변화를 '기공 효과' 로 읽지 말고 협착 (접촉 면적) 몫부터 본다 (단계 7 · R3).
3. **DC 전자 차단 셀의 장부** — SE 층 bulk 만 빼고 Li | SE 계면 · 층 사이 저항은 남는다 · SE 많은 쪽은 빼는 몫이 34–35 % — 우리 대칭셀 계획 (σ₀ = 같은 분말 · 같은 압력 · 두께 여러 개로 계면 분리) 의 체크 칸 (단계 0).
4. **응집 미세 기공은 압력으로 못 메운다** — 섬유 응집체는 545–655 MPa 에서 29 % 에 멈춘다.  섬유상 첨가제 (VGCF) 를 많이 넣는 설계에서 SE 미충전 미세 기공을 구 DEM · 복셀이 놓칠 수 있다 (흐름 밖: 첨가제 분산).
5. **인용 시 숫자는 그림 판독** — '20–75 → 5–15' 같은 범위는 세 가상 AM 모양 · ε_SE 0.32 · σ₀ 1.74 mS/cm 고정 · 온도 미기재의 그림 값이다.

## 10. 인용 가능 문장 (deck/paper용 — 표지 그대로)
- "Using an electron-blocking cell and DC chronoamperometry on pellets of Li₆PS₅Cl with inert Al₂O₃ as a hypothetical active material (εSE = 0.32), Park et al. found ionic tortuosities (τ = εσ₀/σ_eff, i.e. a tortuosity factor) that fell from about 18, 40 and 74 (spherical, plate-like and fibrous Al₂O₃) at 44 MPa to about 4–13 at 655 MPa [figure-read], while the porosity of the spherical and plate electrodes decreased only from ≈20–24 % to ≈15 % (Park, Jeong, Shin, Appl. Sci. 12 (2022) 12692)."
- "The authors attribute the pressure-driven decrease mainly to 'improved contact between electrolyte particles (reduction in lithium-ion migration resistance at electrolyte grain boundaries)', in contrast to liquid-electrolyte electrodes where calendering increases tortuosity (Park et al. 2022, p. 13–14)."
- "With fibrous Al₂O₃ at a high active-material ratio, aggregates left micropores that the solid electrolyte did not fill, doubling the porosity (≈43 % vs ≈20 %) and giving τ ≈ 48 at 109 MPa (Park et al. 2022)."
- 국문: *"전자 차단 셀 DC 로 잰 LPSCl + 가상 AM (Al₂O₃) 복합 전극의 이온 tortuosity (= 수송 tortuosity · ε_SE 0.32) 는 성형압 44 → 655 MPa 에 구 17.8 → 4.4 · 판 40 → 5.5 · 섬유 74 → 13 [그림 판독] — 구 · 판 기공은 20–24 → 15 % 로 조금만 준다 (Park 2022)."*
- 국문 (금지 표지): *"Park 2022 의 'Bruggeman 계수 3.13' 을 우리 σ = σ₀ε^β 의 β 나 Froboese 꼴 α 와 같은 숫자로 옮기지 않는다 — 꼴이 다르고 (τ = ε^−α · β = 1 + α), 그림의 점선은 ε^−2.8 로 그려져 있다."*

## 11. 주의/한계 (over-claim 방지 · 원문 비판)
1. **가상 AM** — Al₂O₃ 는 NCM 의 계면 반응 · 전자 전도 · 부피 변화가 없다.  NCM 전극의 τ 로 옮기지 않는다.
2. **카본블랙 양 · 이론 밀도 값 미인쇄** — ε_SE 0.32 의 나머지가 무엇으로 이뤄졌는지 · 기공 분모를 재현할 수 없다.
3. **σ₀ = 1.74 mS/cm 고정** — 어디서 잰 값인지 · 압력 · 온도 [미확인] · SE 고유 σ 의 압력 의존 ([46] 이 다룬 그것) 이 τ 안에 접혀 들어간다.
4. **Li | SE 계면 · 층 사이 저항을 빼지 않았다** (식 4) — τ 는 위쪽으로 치우칠 수 있다 (특히 R_electrode 가 작은 ε_SE 0.72 · 고압 쪽) [카드 추론].
5. **식 (1) ≡ 식 (2) 주장** — 경로 길이 비 (τ_geo) 와 (σ₀/σ_eff)·ε (tortuosity factor) 는 일반적으로 같지 않다 (정본 `tjaden2018_…` · `kaiser2018_…` 의 정의 판정) · 이 논문의 τ 숫자는 식 (2) 값 = tau2.
6. **'ε is the porosity'** (식 3 해설) — 실제로는 SE 부피분율 (식 2 해설 · 실험 변수 ε_SE) 과 같은 기호 · α 에 쓴 ε 의 기준 [미확인].
7. **그림 9c α ↔ 그림 9a τ** — ε 0.32 고정으로 다시 계산되지 않는 점 다수 · 섬유 영역 A 의 'α 그대로 · τ 감소' 는 ε 고정이면 불가능 (§3-6) · 섬유는 ε ≈ 0.56·(1 − n) 으로 되풀림 [카드 산술 · 가설].
8. **'approximately 3.13'** ↔ 그려진 점선 ≈ε^−2.78 · 판독 점 로그 최소제곱 2.78 · 점별 평균 3.25 — 맞춤 방법 [미확인] (§3-4).
9. **'AM ≥ ≈60 % (ε_SE < 0.6)'** (p.10) — AM 60 % 면 ε_SE ≈0.4 · 그림의 파란 원도 0.32–0.40 — 괄호 숫자 오기로 보인다 [카드 추론].
10. **그림 4 캡션** — (a,b)/(c,d) 로 묶었지만 패널 글자 · 본문은 (a,c) = 0.32 · (b,d) = 0.72.
11. **그림 1b 첫 식** R_ion,total = I_ss/ΔE — 본문은 ΔE/I_ss (그림 오기) · 본문에 'R_ion,cell' 이라는 다른 기호가 한 번 섞임 (p.4).
12. **초록 '45 까지'** — 그림 4a 섬유 47–50 · 그림 9a 44 MPa 섬유 74.4 [판독] · 초록 숫자가 그림의 최대보다 작다.
13. **섬유 치수** — 카탈로그 *"diameter of 2–6 nm and length of 200–400 nm"* ↔ 그림 2c · 5b 의 섬유는 눈금 막대 대비 굵기 ≈1–2 µm · 길이 수–수십 µm [판독] (세 자릿수 차) — 다발 · 응집일 수 있으나 원문은 이 차이를 말하지 않는다.
14. **S10 입도** — 그림 7d 의 S10 막대가 0–≈20 µm 에 걸치고 높은 막대가 10 µm 아래 [판독] ↔ D_avg 12.60 µm · '<10 µm 가루를 뺐다' (겹친 막대 그림이라 판독 불확실).
15. **그림 3 ↔ 그림 4** [카드 산술]: 대표 곡선 I_ss 와 상자 중앙 τ 를 식 (2) · (4) 로 이으면 전극 두께가 구 367 · 판 243 · **섬유 698 µm** (ε_SE 0.32) · 363–387 µm (0.72) 이어야 한다 — 인쇄 '≈250–350 µm' 와 섬유는 맞지 않는다 (대표 곡선이 어느 시료인지 · 시료별 두께 미인쇄 → 판정 불가).
16. **방법 44–655 MPa ↔ §4.3 '40–660 MPa'** · 327 · 545 MPa 미인쇄 (가로축 판독) · 압력 연구의 ε_SE 미인쇄 (0.32 [카드 추론]).
17. **시료 수 · 상자 수염 · 오차 막대 정의 · 온도 · 셀 체결 압력 · 측정 때 압력 상태** [미확인].
18. **Froboese [36] 의 '전해질 50–90 %'** — 정본 `froboese2019_…` 카드는 AM 부피분율 0–60 % (전해질 ≥ 40 %) 로 적는다 — 이 논문의 요약 숫자는 그 범위와 조금 다르다 [카드 대조 · 원문 재확인 필요].
19. ⚠ 이 카드의 그림 값은 원 래스터 화소 판독이라 **[판독]** 표지로만 인용 (해상도는 `digitized.csv` method_note) · σ_eff · 비 · 지수 · 두께는 **[카드 산술]**.

## 12. 참고문헌 — 우리가 더 볼 것 (원문 목록 서지 그대로 + 이유 한 줄)
| # | 서지 (원문 그대로) | 왜 | 정본 카드 |
|---|---|---|---|
| 39 | Kaiser, N.; Spannenberger, S.; Schmitt, M.; Cronau, M.; Kato, Y.; Roling, B. Ion transport limitations in all-solid-state lithium battery electrodes containing a sulfide-based electrolyte. J. Power Sources 2018, 396, 175–181. | 식 (2) 의 출처 · 같은 DC 전자 차단 측정 | `kaiser2018_ion_transport_limitations_assb_sulfide_electrodes` |
| 36 | Froboese, L.; Van Der Sichel, J.F.; Loellhoeffel, T.; Helmers, L.; Kwade, A. Effect of microstructure on the ionic conductivity of an all solid-state battery electrode. J. Electrochem. Soc. 2019, 166, A318. | 비활성 모형 AM · 크기 효과가 반대 | `froboese2019_microstructure_ionic_conductivity_assb_electrode` |
| 22 | So, M.; Inoue, G.; Hirate, R.; Nunoshita, K.; Ishikawa, S.; Tsuge, Y. Effect of mold pressure on compaction and ion conductivity of all-solid-state batteries revealed by the discrete element method. J. Power Sources 2021, 508, 230344. | DEM 압력 → 기공 · tortuosity (이 논문의 DEM 사례) | `so2021_dem_mold_pressure_assb_coldpress` |
| 48 | So, M.; Inoue, G.; Hirate, R.; Nunoshita, K.; Ishikawa, S.; Tsuge, Y. Simulation of fabrication and degradation of all-solid-state batteries with ductile particles. J. Electrochem. Soc. 2021, 168, 030538. | '파괴가 없는 범위' 문장의 출처 | `so2021_dem_fabrication_degradation_ductile_particles` |
| 46 | Doux, J.-M.; Yang, Y.; Tan, D.H.S.; Nguyen, H.; Wu, E.A.; Wang, X.; Banerjee, A.; Meng, Y.S. Pressure effects on sulfide electrolytes for all solid-state batteries. J. Mater. Chem. A 2020, 8, 5049–5055. | 압력 → SE 입계 · 맞닿음 해석의 출처 | `doux2020_pressure_effects_sulfide_se_jmca` |
| 23 | Hlushkou, D.; Reising, A.E.; Kaiser, N.; Spannenberger, S.; Schlabach, S.; Kato, Y.; Roling, B.; Tallarek, U. The influence of void space on ion transport in a composite cathode for all-solid-state batteries. J. Power Sources 2018, 396, 363–370. | 같은 꼴 τ_cond · 빈 공간 효과 | `hlushkou2018_void_space_ion_transport_assb_cathode` |
| 21 | Usseglio-Viretta, F.L.E.; Finegan, D.P.; Colclasure, A.M.; Heenan, T.M.M.; Abraham, D.P.; Shearing, P.R.; Smith, K. Quantitative relationships between pore tortuosity, pore topology, and solid particle morphology using a novel discrete particle size algorithm. J. Electrochem. Soc. 2020, 167, 100513. | 판 입자 정렬 → tortuosity (액체 LIB) | 없음 |
| 42 | Vadakkepatt, A.; Trembacki, B.; Mathur, S.R.; Murthy, J.Y. Bruggeman's exponents for effective thermal conductivity of lithium-ion battery electrodes. J. Electrochem. Soc. 2015, 163, A119. | 'α = 연결성' 해석의 출처 | 없음 (`tjaden2018_…` 가 인용만) |
| 38 | Clennell, M.B. Tortuosity: A guide through the maze. Geol. Soc. Lond. Spec. Publ. 1997, 122, 299–344. | 식 (1) 기하 정의 · '(1) ≡ (2)' 주장 대조 | 없음 (여러 카드가 인용만) |
| 47 | Parikh, D.; Christensen, T.; Li, J. Correlating the influence of porosity, tortuosity, and mass loading on the energy density of LiNi0.6Mn0.2Co0.2O2 cathodes under extreme fast charging (XFC) conditions. J. Power Sources 2020, 474, 228601. | 액체 LIB 압연 → τ ↑ (대비의 근거) | 없음 |
| 20 | Ebner, M.; Chung, D.-W.; García, R.E.; Wood, V. Tortuosity anisotropy in lithium-ion battery electrodes. Adv. Energy Mater. 2014, 4, 1301278. | 입자 모양 → tortuosity 이방성 | 없음 (`ebner2013_…` 는 다른 논문) |
| 25 · 30 · 44 · 27 · 29 · 18 | Nguyen 2020 · Landesfeind 2016 · Pouraghajan 2018 · Thorat 2009 · Malifarge 2017 · Bielefeld 2020 | tortuosity 측정 · 정의 묶음 | `nguyen2020_…` · `landesfeind2016_…` · `pouraghajan2018_…` · `thorat2009_…` · `malifarge2017_…` · `bielefeld2020_…` |

---

## [미확인] 목록
- 측정 온도 · 셀 체결 (적층) 압력 · 측정 때 압력 상태 (성형 뒤 셀).
- 카본블랙 양 · ε_SE 0.32 의 나머지 구성 · 이론 밀도 ρ_AM · ρ_SE · ρ_CA 값.
- σ_electrolyte 1.74 mS/cm 의 출처 · 잰 조건 · SE 층 만드는 법 · 두께 측정법.
- 시료 수 · 상자그림 수염 · 오차 막대 정의 · 압력 연구의 ε_SE (0.32 [카드 추론]) · 인쇄되지 않은 두 압력값 (327 · 545 MPa 근처 [판독]).
- 그림 6 Bruggeman 맞춤 방법 (3.13) · 그림 9c α 에 쓴 ε.
- 섬유 Al₂O₃ 의 실제 치수 (카탈로그 ↔ SEM) · S10 입도 분포 (막대 ↔ '<10 µm 뺌').
- 그림 3 대표 곡선의 시료 · 시료별 두께.

## 원문 대조 기록 (이 카드 작성 중 직접 확인한 것 · 2026-11-22)
- 서지: 후보 표 메모 (S.-Y. Park, J. Jeong, and H.-C. Shin · 제목 · Appl. Sci. 12 (2022): 12692) = 원문 첫 쪽 · 머리글 · 인용 꼴 · PDF 정보와 같다 · DOI `10.3390/app122412692` = 첫 쪽 인쇄 · 다른 점 없음 (호수는 첫 쪽에 없음 — DOI 꼴로 24 [카드 추론]) · 후보 표의 '(kim2024 L280 은 제목 없이)' 는 틀림 (그 줄은 제목까지 적음).
- 숫자: 텍스트 층 + 렌더 이미지로 대조 — 45 · 15 · 8–12 µm · 99.8 · 90 µm · 99.5 % · 2–6 nm · 200–400 nm · 3 µm · 0.32–0.72 · 10 min · 2000 rpm · 80 mg · Φ13 mm · 109 MPa · 250–350 µm · 44 · 655 MPa · 10 um (SUS · Li) · 99.9 % · 100 mV · 0.174 S/m · 600 µm · 1.33 cm² · εSE,1 0.32 · εSE,2 0.72 · ~20 % · 0.45 · 3.13 · 60 % · 0.6 · 10 · 70 · 100 µm · <10 µm · 50–90 % · 32 % · 40–660 MPa · 그림 7d 12.60 · 72.08 · 107.6 µm — 전부 위치 확인.
- 판독: 그림 3 · 4 · 6 · 8 · 9 의 원 래스터를 틀 선 · 안쪽 눈금 (예: 그림 9a 가로 눈금 x = 98 · 142 · … · 318 px = 100 MPa 간격 44 px) 으로 맞춰 화소 그대로 읽음 · 가린 기호 · 범례 · 영역 타원은 확대 영상으로 확인 · 인쇄 서술 ('두 배 · 세 배' · '≈20 %' · '두 배 기공' · '15 아래') 과 같은 방향.
- 원문 전수 검색: 'temperature' · '°C' · 'stack' · 'holding' · 'standard deviation' · 'error bar' · 'samples' — 측정 조건 · 통계 정의 없음.
- 정본 중복 확인: papers/ 목록 (park2022* 없음) · DOI `app122412692` · '12692' grep = kim2024_optimal (L280) · miss2026_pressure (L136 · L269) 인용뿐 · 'Geometrical effect of active material' · 'Heon-Cheol' · 'So-Yeon Park' grep — 카드 없음.

## 🔗 관련 카드
- 이 논문을 인용한 카드: `miss2026_pressure_tortuosity_composite_cathode_coating` (ref 16 · L136 · L269 — §0-1 대조) · `kim2024_optimal_cathode_composite_mechanical_mixing_se_coverage` (SI S11 · L280 — §0-1 대조).
- 이 논문이 인용한 정본 카드: `kaiser2018_ion_transport_limitations_assb_sulfide_electrodes` ([39]) · `froboese2019_microstructure_ionic_conductivity_assb_electrode` ([36]) · `hlushkou2018_void_space_ion_transport_assb_cathode` ([23]) · `so2021_dem_mold_pressure_assb_coldpress` ([22]) · `so2021_dem_fabrication_degradation_ductile_particles` ([48]) · `doux2020_pressure_effects_sulfide_se_jmca` ([46]) · `nguyen2020_electrode_tortuosity_factor` ([25]) · `landesfeind2016_tortuosity_eis_electrodes_separators` ([30]) · `pouraghajan2018_tortuosity_polarization_interrupt_vs_blocking_electrolyte` ([44]) · `thorat2009_quantifying_tortuosity_porous_liion` ([27]) · `malifarge2017_tortuosity_symmetric_cell_impedance_tlm` ([29]) · `bielefeld2020_effective_ionic_conductivity_binder` ([18]).
- tortuosity 정의 묶음 (정본 비교 문서 J 절): `tjaden2018_tortuosity_review_calculation_approaches` · `koenig2023_wet_milling_se_ion_tortuosity_composite_cathode` · `kim2023_mechanofusion_ncm811_lpscl_core_shell_intimate_contact` · `stavola2023_thick_nmc111_lpscl_lithiation_gradient_tortuosity`.
- 압력 · 수송 (정본): `miss2026_insitu_conductivity_porosity_pressure_compaction` · `kodama2020_high_pressure_insitu_xct_sulfide_se_voxel_simulation` · `korjus2025_lpscl_densification_multiscale_insitu_xct_eis_qens` · `ohashi2021_am_youngs_modulus_ion_transport_voxel_fem_ct` (단단한 대리 AM 의 압력별 σ 벌점).

## 🗨️ Q&A 로그
<!-- "Q&A 작성해줘" 트리거 시 직전 질문/답 누적 -->
