Repository: yonghoon7153-source/Yonghoon-DEM-DFT

# 📚 LITDB — 문헌 단일 시스템 (**SE·DFT 축 + DEM·MPM 축, 두 트랙**)

> **앞으로 논문은 여기서만 본다.** 여러 곳(db/literature, kb/papers, db/properties, Excel)에 흩어진 문헌을 한 곳에서 생각·참고·비교하기 위한 통합 MD 시스템.

## 왜 트랙이 둘인가
`INDEX.md` 는 argyrodite 전해질 축이라 접촉역학·MPM·건식전극 digest 가 들어갈 자리가
없다. 그래서 한때 64편이 **어느 인덱스에도 없었다**(open_items #7). 축을 나눠 그 구멍을
닫았고, 한 분모로 세면 “159편 중 98편 미언급” 같은 **가짜 미결**이 나온다
(`comparison_vs_ours.md:8`). 분리는 실측 근거가 있는 결정이다 — 합치지 말 것.

⚠ 이 표의 **편수는 적지 않는다.** 손으로 쓴 수는 반드시 낡는다(README 자신이 세 번 틀렸다).
현재값은 `python3 tools/litdb/build_index.py --check` 로 본다.

File: litdb/papers/park2025_li_kinetics_agc_porous_interlayer_reservoir_free.md
<!-- digest 표준 양식 (paper-level STANDALONE) — 2026-11-25 litdb-curator (배치 2026-11-25 #3 · 병렬 실행 · 공유 파일은 메인 세션이 합친다).
     그림 크롭 32 장 (본문 그림 7 + 본문 표 1 + SI 그림 23 + SI 표 1) · 전부 도구 (`--pdf 본문 SI --clean`) · 손 크롭 0 · 다시 자름 0.
     32 장 전부 Read 로 봤다 (§0) + 확대 · 화소 판독 6 곳 (scratchpad · 저장 안 함). `Table 1` · `Table S1` 은 PDF 글자층이 정본이고 크롭은 대조용이다 (`tab_S1` 의 auto_fallback 크롭은 맞다).
     우리 점착 (W) 값은 싣지 않는다 — 위치만 (`db/properties/adhesion.json` · `db/properties/wad_*` · W_ad 보고서 `docs/collab/wad_dem_interface_adhesion_report_2026_11_24.html` §2 · §7 · §8). -->

# Lithium Kinetics in Ag–C Porous Interlayer in Reservoir-Free Solid-State Batteries — Park et al. (*Adv. Energy Mater.* **2025**, 15, 2405129)

> slug `park2025_li_kinetics_agc_porous_interlayer_reservoir_free` · DOI `10.1002/aenm.202405129` · type `exp + 연속체 (2D 선형 탄성 고유변형 FE · 확산 FE · Coble 크리프 척도식) · 원자 단위 계산 0` · PDF `litdb/inbox/park2025_agc_porous_interlayer_main.pdf` (본문 11 pp = 2405129 (1–11 of 11)) + `litdb/inbox/park2025_agc_porous_interlayer_SI.pdf` (SI 20 pp · SI p.1 = 표지 · `Fig. S1`–`S23` · `Table S1` · Supplementary Note 1) · digested `2026-11-25` · status ✅ · 태그 **[외부]**
> elements: Li, Ag, C, P, S
> methods: —  (해당 없음 — 목록 기법 0 · 실험 = SEM/EDS · cryo FIB-SEM 2D 기공 분할 · XRD · EDXRD (방사광) · GITT · EIS · 연속체 = 2D 선형 탄성 FE · 확산 FE · 원자 단위 계산 0)

> **저자**: Se Hwan Park (1) · Kaustubh G. Naik (2) · Bairav S. Vishnugopi (2) · Partha P. Mukherjee (2) · Kelsey B. Hatzell\* (1, 3) — 1 = Andlinger Center for Energy and the Environment, Princeton University · 2 = School of Mechanical Engineering, Purdue University · 3 = Department of Mechanical and Aerospace Engineering, Princeton University. 교신 = K. B. Hatzell (ORCID 0000-0002-5222-7288 · Crossref). 기여 칸 없음 · 이해충돌 없음 (원문).
> 접수 2024-11-03 · 수정 2024-12-04 · 온라인 2024-12-19 · 2025 년 15 권 16 호 (Crossref 인쇄 2025-04) · OA CC BY-NC-ND 4.0 · 자료 = '요청 시 교신 저자' · 자금: DOE BES EFRC **MUSIC** (DE-SC0023438) · NSLS-II 27-ID (EDXRD) · BNL CFN (cryo FIB-SEM) · NSF CAREER #2041505 (K.B.H.). Crossref 피인용 31 (2026-11-24 조회).
> Jeff Sakamoto 는 저자가 아니다 (참고문헌 [3] · [6] · [17] · [28] 에만 나온다).
>
> **계보**: 같은 1 저자 (S. H. Park) 의 선행 두 편 — *J. Mater. Chem. A* 10, 21995 (2022) (ref 14 · 다공 층의 기공 크기 · 표면 성질 → Coble 크리프 · 층 \| SE 점착 > 층 \| 집전체) · *Adv. Sci.* 9, 2203130 (2022) (ref 9 · 기공 크기 의존 Li 석출 3D 음극) → **본 논문 (Ag 입경 · 적층압 · 전류)**. 같은 EFRC (MUSIC) 의 관점 논문 `sandoval2025_electro_chemo_mechanics_anode_free_ssb` (Park · Vishnugopi · Hatzell · Mukherjee 공저) 는 이 편을 인용하지 않고 ref 86 으로 JMCA 2022 를 인용한다 — 모형 계열이 같은 것은 아니다 (그쪽은 자체 모형 0).
> 이 편이 인용한 litdb 카드: `lee2020_silver_carbon_composite_anode_all_solid_state_li_metal` [7] · `spencerjolly2023_ag_graphite_interlayer_operando_xrd` [13] · `xie2024_agc_buffer_layer_lithiation_delithiation_mechanism` [29] · `kasemchainan2019_critical_stripping_current_dendrite_on_plating` [36] · `wang2020_lithium_free_insitu_plating_llzo` [3] · `jeong2024_operando_densification_chemomechanics_se_size_composite_cathode` [6] · 병렬 배치 (2026-11-25) 의 `sandoval2023_alloy_interlayers_structural_electrochemical_evolution_anode_free` [11].
> 이 편을 인용한 litdb 카드: `metzler2026_sputtered_ag_carbon_interlayers_anode_free` (SI S5 · "흔한 Ag/C 층 ≈29 %") · `kang2026_stress_regulated_li_plating_ag_c_cnf_hybrid_anode` (SI [S3] · D · κ_e 입력의 출처) — 답은 §16.
> 🎤 관련 발표: 없음 (`litdb/talks/*` 의 인입 대기열에 이 편이 없다 · 2026-11-25 grep).

---

## 0. 이 digest 를 읽는 법 — 읽기축

이 논문은 **Ag–C 다공 인터레이어 안에서 Li 금속이 어떻게 움직이나**를 세 손잡이 — Ag 입경 (50 · 200 nm) · 적층압 (1 · 5 MPa) · 충전 전류 (0.1 · 0.25 · 0.5 mA cm⁻²) — 로 본 실험에, 간단한 연속체 계산 둘 (응력 · 확산) 과 Coble 크리프 척도식 하나를 붙인 논문이다. litdb 에서는 두 곳에서 기다렸다 — ① Ag/C 층 기공률 '≈29 %' 의 출처 (`metzler2026_…` · `kang2026_…` 가 인용 · `lee2020_…` 의 기공 미기재 칸) ② W_ad 보고서 8-3 (Ag/C 층에서 Li 가 쌓이는 자리) · 8-4 (공극 · 적층압 · DEM). 읽는 축 여섯.
1. **층 기하 · 배합 (DEM 입력)** — 두께 · 기공률 · 입경 · 질량비 · 압착 · 측정인지 가정인지 → §3a · §4a
2. **Li 가 쌓이는 자리 · 형태** — 층 × 압력 × 전류 표 → §3b · §5.1 · §5.5
3. **기공 · 합금 상** → §3c · §5.2 · §5.4 · §5.7
4. **기전 — 잰 것과 추론한 것** (크리프 플럭스 경쟁 · 응력 · 합금 완결도) → §6 · §8
5. **성능** (CE · 수명 · EIS) → §3d · §5.6
6. **남의 카드에 돌려줄 답** (29 % · D · κ_e) → §16

> ⚠⚠ **'≈29 %' 는 cryo FIB-SEM 단면 한 장 (figure-read ≈6.7 × 4.7 µm) 을 이진화 · 분할한 2D 면적 기공률**이다 — 이 논문의 세 층 (같은 배합 · 7.2 µm · Li₃PS₄ 위 단축 380 MPa 압착 뒤) 의 값이고, 저자는 '흔한 Ag/C 층' 의 값이라고 쓰지 않았다. `lee2020_…` 층 (다른 입경 · 스크린 인쇄 · 등방 490 MPa) 의 기공률로 옮기지 않는다. ✎ 또 이 29 % 로 부피 수지를 맞추면 첫 1 mAh cm⁻² 에서 층 안에 들어갔다는 Li 금속 0.5 mAh cm⁻² (✎ 2.4 µm) 가 처음 기공 부피 (✎ 0.29 × 7.2 = 2.1 µm) 보다 크다 — 층이 부풀었거나 3D 기공이 더 크다 (§10-⑦).
> ⚠⚠ **SE 는 Li₃PS₄ (LPS · NEI) 이고 셀은 80 °C 에서 돌았다** — 아지로다이트 (Li₆PS₅Cl) 실온 셀이 아니다. 다만 박리 시험 도식 · 사진 라벨 (`Fig. S5`) 만 SE 를 'LPSCl' 로 적었다 (§10-⑫).
> ⚠ **안정 · 불안정 지도 (`Fig. 3e`) 는 정량 판정선이 아니다** — 무차원 상수 K · 표면층 두께 δs · Li 표면 확산 Ds · 쓴 응력 σ · 기공률 φ 가 원문에 없다. ✎ 원문 식과 `Fig. 3c` 값으로 실험 조건 (1 MPa · φ 0.29 · K = 1) 을 넣으면 그림의 창 전체에서 θ < 1 이 된다 (§10-①).
> ⚠ **'Li₀.₉₈Ag₀.₀₂' 는 봉우리 하나 (d ≈2.48 Å · 2θ ≈36°) 로 붙인 이름**이다 — bcc Li (110) 과 같은 자리라 순수 Li 와 가르지 못한다 (§10-⑤). Ag 가 석출 Li 쪽으로 간 근거는 EDS 지도 (`Fig. S10` · `S17` · 정성) 쪽이 더 직접적이다.
> ⚠ **R_interface 단위가 둘이다** — 본문 · `Table S1` 은 'Ω', `Fig. 6i` · `Fig. S22` 축은 'Ω cm²'. 표의 R 합이 `Fig. S22` 의 저주파 끝점 (Ω cm² 축) 과 맞으니 면적 비저항으로 보인다. 그리고 Ag–C 50 nm · 0.1 mA cm⁻² 칸은 표 (172.9) 와 그림 (`Fig. 6i` ≈200 · `Fig. S22c` 끝점 ≈593 대 표 합 510.8 · figure-read) 이 어긋난다 (§10-⑨).

> **본 digest 에서 실제로 본 그림 (2026-11-25)**: 크롭 **32 장 전부** — `Fig. 1`–`Fig. 7` · `Fig. S1`–`Fig. S23` · `Table 1` · `Table S1`.
> · 확대 · 화소 판독 6 곳: `Fig. 6i` (표지 6 개 무게중심 → `Table S1` 과 대조) · `Fig. S22b,c` (저주파 끝점 → 표 합과 대조) · `Fig. 3c` (세 곡선 화소 → σ 선형 · 1/r² 확인) · `Fig. 3e` (등고선 → θ(50 nm, 0.1 mA cm⁻²) ≈12) · `Fig. 3a,b` (응력 색) · 본문 p.2 전도도 문장 렌더 (지수 확인).
> · 표 둘은 PDF 글자층으로 읽고 크롭으로 대조했다 (`Table 1` 은 글자층이 'Keywords' 칸과 섞여 나와서 크롭으로 확인).
> 표기: 그림에서만 읽은 값 = **`figure-read ≈`** · 논문 숫자로 우리가 계산한 값 = **`✎ 우리 산수`** · 원문에 말이 없어 우리가 읽은 뜻 = **[카드 해석]** · 쪽 = 본문 인쇄 쪽 p.1–11 (PDF 쪽과 같다) · SI 는 PDF 쪽 'SI p.N' (SI p.1 = 표지 · 인쇄 쪽 = N − 1).

---

## 1. 한 줄 요약

같은 두께 (7.2 µm) · 같은 질량비 (카본블랙 Super C65 50 nm : Ag = 3 : 1 · 카본블랙 : PVDF = 95 : 5) 에 **Ag 입경만 바꾼 세 층** (탄소만 · Ag 200 nm · Ag 50 nm) 을 SS316 박 위에 바르고 Li₃PS₄ 펠릿에 380 MPa 로 붙여, 80 °C 에서 Li 를 2 mAh cm⁻² 쌓았다. **1 MPa · 0.5 mA cm⁻²** 에서는 탄소만 층이 갈라져 Li 가 틈으로 새고, **Ag 200 nm 층은 Li 가 SE \| 층 사이에 쌓여 층이 들렸고**, Ag 50 nm 층만 Li 가 집전체 쪽에 (덴드라이트 꼴로) 닿았다. **5 MPa** 면 셋 다 집전체 쪽에 섬유 다발 기둥으로 쌓였다. 저자 설명은 이렇다 — Li 금속은 층의 서브 µm 기공을 확산성 **Coble 크리프**로 지나는데, 그 플럭스 (∝ σ/r²) 가 Li⁺ 환원으로 기공에 쌓이는 플럭스 (∝ I/φ) 를 넘어야 집전체까지 간다. 큰 Ag 는 리튬화 부피 팽창으로 응력을 모아 큰 기공 · 접촉 끊김을 만들고 합금도 덜 되어 (XRD 에 Ag 가 남음) 크리프를 늦춘다. 전류를 0.5 → 0.1 mA cm⁻² 로 낮추면 같은 층에서도 덴드라이트 · 휘스커 → 섬유 다발 → 조밀한 한 덩어리로 바뀌고, 조밀할수록 첫 CE · 수명 · 계면 저항이 낫다. 처음 2D 기공률은 셋 다 ≈29 %. **크리프 · 응력 모형의 핵심 매개변수 (K · δs · Ds · `Fig. 3e` 의 σ · φ) 는 원문에 없고**, 원자 단위 계산은 없다.

---

## 2. 메타 / 동기 / 질문

| 항목 | 내용 |
|---|---|
| 저널 · 권 · 쪽 | *Advanced Energy Materials* 15 (16), 2405129 (2025) · Research Article · DOI 10.1002/aenm.202405129 |
| 연구 유형 | 실험 (단면 SEM/EDS · cryo FIB-SEM 기공 분할 · 실험실 XRD · 방사광 EDXRD · GITT · EIS · 정전류 충방전 · 테이프 박리) + 연속체 (2D 선형 탄성 고유변형 FE · 2D 확산 FE · Coble 크리프 척도식). DFT · MD 0. |
| 조성 | 층 = 카본블랙 (Super C65 · 50 nm) + Ag 나노입자 (SkySpring · 200 nm 또는 50 nm) + PVDF · 집전체 SS316 10 µm · SE = Li₃PS₄ (NEI · 80 mg 펠릿) · 상대 전극 Li 포일 (Honjo · 200 µm) |
| 셀 | Ø 10 mm · 비대칭 (Li \| LPS \| 층 \| SUS) — 상대 전극이 Li 저장소다 ('저장소 없음' 은 작업 전극 쪽 뜻) · 80 °C · 일정 적층압 1 또는 5 MPa |
| 동기 (p.1–2) | 저장소 없는 고체전지는 에너지 밀도 · 제조에 유리하지만 낮은 압력에서 가역 운전이 어렵다. Ag–C 층 (`lee2020_…`) 이 1,000 사이클을 냈지만, Li 가 층을 지나 집전체에 쌓이는 화학–역학 과정은 잘 모른다. 고체는 층과 2D 로만 닿아 Li⁺ 는 SE \| 층 계면에서 환원되므로 Li 금속이 층을 지나려면 압력이 필요하다. |
| 질문 | 적층압 · 층 조성 (Ag 입경) · 전류가 층 안 Li 이동 · 석출 형태 · 전기화학 성능을 어떻게 바꾸나 |
| 답의 틀 (저자) | Li 크리프 플럭스 J_Li⁰,creep 대 Li⁺ 환원 축적 플럭스 J_Li⁺,reduction 의 비 (θ) 가 자리 · 형태를 정하고, 형태가 성능을 정한다 |

---

## 3. 핵심 수치 총정리 ★

> 쪽 · 그림을 매 행에 단다. `figure-read ≈` = 그림에서 읽은 값 (본문 미명시). 전압은 vs Li⁺/Li (상대 전극 Li 포일 · SE 펠릿 저항 포함).

### 3a. 층 배합 · 기하 — DEM 입력 후보 (★ 읽기축 1 · 측정 / 공칭 / 가정 / 우리 산수 가름)

| 양 | 값 | 성격 | 근거 |
|---|---|---|---|
| 층 두께 | **7.2 ± 0.2 µm** (시료 9 개 7.1–7.4 µm · 층마다 3 개) | 측정 (단면 SEM · SE 위 · 380 MPa 압착 뒤로 보임 — 그림 라벨) | p.9 · `Fig. S2` |
| **처음 기공률** | **29.1 (탄소) · 29.2 (Ag 200) · 29.2 % (Ag 50)** · 막대 합 ≈29.2 % (`Fig. S13g` figure-read) | 측정 — **cryo FIB-SEM 단면 2D 이진화 · 분할** · 단면 한 장 (figure-read ≈6.7 × 4.7 µm) + 반복 한 장 · **380 MPa 압착 뒤** · 분할 문턱 · 소프트웨어 미기재 | p.3 · `Fig. S13` · `Fig. S14` (그림 안 'Porosity 29.1 %' 글자) |
| 처음 기공 크기 | 최대 **90 × 10⁻³ µm²** (✎ 등면적 지름 0.34 µm) · 30–90 × 10⁻³ µm² 칸이 ≈8.7–9.6 %p (전체의 약 ⅓) · 20–30 칸 ≈4.9–5.8 %p (figure-read) | 측정 (2D) — "탄소 · Ag 입자의 불완전 충전 때문" (저자) | p.3 · `Fig. S13g` |
| 카본블랙 | Super C65 (TIMCAL) · **'50 nm diameter'** · SEM 에서 50 nm 급 구형 1 차 입자가 사슬로 이어짐 | 본문 서술 (공칭) · BET · Raman · XPS · 진밀도 **미기재** | p.3 · p.9 · `Fig. S1a` |
| Ag | SkySpring · **200 nm** · **50 nm** — SEM: 200 nm 는 ≈0.2 µm 각진 입자가 µm 급 덩어리로 · 50 nm 는 ≈50–90 nm 구형 (figure-read) | 공칭 (공급사) · 입도 분포 미측정 | p.3 · p.9 · `Fig. S1b,c` |
| 질량비 | 카본블랙 : Ag = **3 : 1** · 카본블랙 : PVDF = **95 : 5** · 탄소만 층은 카본블랙 + PVDF | 레시피 | p.9 |
| ✎ Ag 부피 분율 | 고체 중 **5.2–5.9 vol%** · 층 전체 (29 % 를 3D 로 두면) **3.7–4.2 vol%** | ✎ 우리 산수 — 카본블랙 진밀도 1.8–2.1 g cm⁻³ (가정) · PVDF 1.78 · Ag 10.49 g cm⁻³ | — |
| ✎ 면적 질량 | Ag ≈**0.28–0.32 mg cm⁻²** · 카본블랙 ≈0.83–0.95 mg cm⁻² | ✎ 우리 산수 (위 가정 + 29 % = 3D) — 원문에 적재량 없음 | — |
| ✎ 입자 수 밀도 | Ag 50 nm ≈**560–640 µm⁻³** · Ag 200 nm ≈**9–10 µm⁻³** (64 배 차) · 카본블랙 1 차 입자 ≈1 × 10⁴ µm⁻³ (구형 가정 · 실제는 사슬 응집체) | ✎ 우리 산수 | — |
| 집전체 | SS316 박 **10 µm** · 슬러리를 바로 그 위에 캐스팅 · 80 °C 진공 24 h · Ø 10 mm 펀칭 | 레시피 | p.9 |
| SE | Li₃PS₄ 80 mg · Ø 10 mm 금형 · **80 MPa** 펠릿 · ✎ 두께 ≈0.5–0.7 mm (밀도 1.9 g cm⁻³ · 상대밀도 80–100 % 가정) | 레시피 · ✎ | p.10 (Methods 이어짐) |
| 조립 압력 | 층 \| SE **380 MPa** (단축) · Li 포일 쪽 **10 MPa** | 레시피 | p.10 |
| 운전 | 일정 적층압 **1 · 5 MPa** · **80 °C** · 0.1–0.5 mA cm⁻² · 2 또는 10 mAh cm⁻² · 박리 0.5 mA cm⁻² → 2 V | 조건 (압력 가하는 장치 미기재) | p.10 |
| 층의 리튬화 용량 | **≈0.5 mAh cm⁻²** (0 V 전까지) · 충전 곡선의 0 V 교차 ≈0.4–0.5 mAh cm⁻² (figure-read) | 본문 + 그림 | p.3 · `Fig. S4` |
| Li 석출 두께 | 이론 '10 mAh cm⁻² ≈50 µm' (ref 6) · ✎ 조밀 Li 4.85 µm per mAh cm⁻² → 2 mAh cm⁻² ≈9.7 µm · 5 MPa 단면 figure-read ≈9–12 µm | 본문 · ✎ · 그림 | p.8 · `Fig. 1d–f` |
| Li 섬유 · 기둥 | 섬유 지름 '수백 nm' 가 모여 지름 '수 µm' 기둥 (5 MPa) | 본문 서술 (정성) | p.3 · `Fig. S11` |
| 모형 영역 | 응력: **2 × 2 µm 2D** (Ag 50 nm 층 Ag ≈80 개 · 200 nm 층 ≈8 개 figure-read) · 확산: **600 × 600 nm 2D** · Ag 200 nm 하나 | 모형 가정 (생성법 미기재) | `Fig. 3a,b` · `Fig. S16a` |

### 3b. Li 가 쌓이는 자리 · 형태 — 층 × 압력 × 전류 (★ 읽기축 2 · 모두 2 mAh cm⁻² · 80 °C)

| 층 | 적층압 | 충전 전류 (mA cm⁻²) | Li 자리 | 형태 | 근거 |
|---|---|---|---|---|---|
| 탄소만 | 1 MPa | 0.5 | 층이 국부적으로 들리고 갈라진 틈으로 Li 가 새어 집전체 쪽에 — **관통이 불완전** | 덩어리 · 윗면에서 보면 수십 µm 탄소 조각 둘레를 Li 고리가 감쌈 (50 µm 막대 figure-read) | p.3 · `Fig. 1a` · `Fig. S7` · `Fig. S8` · `Fig. S12a` |
| Ag 200 nm | 1 MPa | 0.5 | **SE \| 층 사이** (층이 위로 들림 · EDS C 띠가 Li 위) | 조밀 막 (세로 줄무늬) | p.3 · `Fig. 1b` · `Fig. S10a` · `Fig. S12b` |
| Ag 50 nm | 1 MPa | 0.5 | 집전체 \| 층 | **덴드라이트** — 막대 · 휘스커 (지름 ≈1 µm figure-read) | p.4 · `Fig. 1c` · `Fig. S10c` · `Fig. S12c` |
| 셋 다 | **5 MPa** | 0.5 | 집전체 \| 층 | 섬유 다발 기둥 (두께 figure-read ≈9–12 µm) | p.3 · `Fig. 1d–f` · `Fig. S11` · `Fig. S12d–f` |
| Ag 200 nm | 1 MPa | 0.25 | 집전체 \| 층 | 휘스커 · 철사 꼴 | p.6 · `Fig. 5a` · `Fig. S17a` · `Fig. S18a` |
| Ag 200 nm | 1 MPa | 0.1 | 집전체 \| 층 | '더 조밀 · 균일' (본문) · `Fig. S19` 분류는 '섬유 다발' | p.6 · `Fig. 5b` · `Fig. S17b` |
| Ag 50 nm | 1 MPa | 0.25 | 집전체 \| 층 | 섬유 다발 | p.6 · `Fig. 5c` |
| Ag 50 nm | 1 MPa | 0.1 | 집전체 \| 층 | 거의 **한 덩어리** (섬유 꼴 사라짐) | p.6 · `Fig. 5d` |

> `Fig. S19` 가 이 표를 한 줄로 그렸다 — J_Li⁰,creep/J_Li⁺,reduction 이 낮은 쪽부터 'SE \| Ag–C 석출 → 덴드라이트 → 섬유 다발 → 한 덩어리'. Ag 를 200 → 50 nm 로 줄이면 같은 전류에서 **한 칸씩** 오른쪽으로 간다 (그림 틀 색 = 전류: 초록 0.5 · 빨강 0.25 · 파랑 0.1). 실험 조건별 θ 값은 계산해 붙이지 않았다 — 순서는 눈으로 매긴 것이다.

### 3c. 기공 · 합금 상 (★ 읽기축 3)

| 항목 | 값 | 근거 |
|---|---|---|
| 1 mAh cm⁻² · 1 MPa 뒤 기공률 | **4.4 (탄소) · 8.2 (Ag 200) · 3.1 % (Ag 50)** · 막대 합과 맞음 (figure-read 4.3 · 8.1 · 3.1) | p.3 · `Fig. 2g` |
| 그때 기공 크기 | 탄소 · Ag 50: '대부분 < 20 × 10⁻³ µm² · ≈100 nm 지름 (기공의 ≈96 %)' — ✎ 막대로 보면 **면적 기준** 96–97 % (개수 기준 아님) · Ag 200: 최대 90 × 10⁻³ µm² · '0.5–1 µm 지름' (✎ 등면적 지름은 ≤ 0.34 µm — 길쭉한 기공의 긴 변으로 보임) | p.3 · `Fig. 2g` · `Fig. 2e` |
| ≥ 20 × 10⁻³ µm² 기공의 몫 | 처음 ≈14–15 %p (셋 다) → 충전 뒤 탄소 ≈0.2 · Ag 50 ≈0.1 · **Ag 200 ≈1.8 %p** (figure-read) | `Fig. S13g` · `Fig. 2g` |
| Li 금속 압출 | 1 mAh cm⁻² 에서는 층 밖으로 안 나옴 ('Li 가 기공을 채운다') · 그때 층 두께 figure-read ≈7–7.4 µm (FIB 기울기 보정 미상) | p.3 · `Fig. S15` |
| XRD · Ag 200 · 1 mAh cm⁻² · 1 MPa | **Ag (≈38 · 44°) 남음** + Li₉Ag₄ (≈22.5 · 39.7°) + LiAg (≈27.8°) | p.5 · `Fig. 4a` (2θ figure-read · 광원 미기재 — Ag 봉우리 자리로 보아 Cu Kα [카드 해석]) |
| XRD · Ag 200 · 5 MPa | Ag 소멸 · Li₉Ag₄ · LiAg · 'Li₀.₉₈Ag₀.₀₂' (≈36°) | p.6 · `Fig. 4a` |
| XRD · Ag 50 · 1 MPa | **Ag 소멸** · Li₉Ag₄ + Li₁₀Ag₃ (≈23.5 · 27.3 · 38.7°) | p.5 · `Fig. 4b` |
| XRD · Ag 50 · 5 MPa | 위 + 'Li₀.₉₈Ag₀.₀₂' (≈36°) | `Fig. 4b` |
| EDXRD · Ag 50 · 10 mAh cm⁻² · 0.5 mA cm⁻² · 1 · 5 MPa | 층 1 (SE 쪽) · 2 (층) · 3 (석출 Li) 에 **d ≈2.48 Å** 봉우리 ('Li₀.₉₈Ag₀.₀₂') · 층 1 에 Li₃PS₄ · 층 4 (SUS) 는 SUS 봉우리 (≈1.27 · 2.08 Å) 만 · 처음 층의 Ag (111) ≈2.36 Å · 압력 차 없음 (figure-read d) | p.8–9 · `Fig. 7` · `Fig. S23` |
| EDS | Ag 신호가 석출 Li 영역에도 — Ag 200 · 5 MPa (`Fig. S10b`) · Ag 200 · 0.1 (`Fig. S17b`) · Ag 50 · 0.25 (`Fig. S17c`) 에서는 층보다 Li 쪽이 짙다 (figure-read · 정성) · ⚠ 같은 지도에서 SE · 진공 영역에도 점이 찍혀 잡음 수준이 높다 | p.8 · `Fig. S10` · `Fig. S17` |

### 3d. 전기화학 (★ 읽기축 5)

| 항목 | 값 | 근거 |
|---|---|---|
| GITT Li 확산 계수 (0–0.2 V 평균 · 0.5 mA cm⁻² · 1 MPa) | **4.45 × 10⁻¹⁰ (탄소) · 1.59 × 10⁻⁹ (Ag 200) · 3.14 × 10⁻⁹ (Ag 50) cm² s⁻¹** — 단위는 본문에 없고 `Fig. S9a` 축 (cm² s⁻¹) · 비 3.6 · 7.1 배 ('3.6–7 fold') | p.3 · `Fig. S9` |
| GITT 고전위 쪽 | 탄소 ≈0.55 V 아래에서 시작 (≈10⁻¹³ → 10⁻¹⁰) · Ag–C 는 ≈0.9–1.0 V 에서 10⁻¹⁴–10⁻¹¹ → ≈0.7 V 에서 10⁻⁹ 대로 뜀 (figure-read) | `Fig. S9a` |
| 충전 곡선 (0.5 mA cm⁻²) Li 석출 평탄 | 1 MPa: ≈ −0.17 (탄소) · −0.13 (Ag 200) · −0.11 V (Ag 50) · 5 MPa: ≈ −0.09 · −0.07 · −0.07 V (figure-read · SE 펠릿 IR 포함) | `Fig. S4` |
| 핵생성 과전압 (0.5 mA cm⁻²) | Ag 200 **15.3 ± 7.8 mV** · Ag 50 **< 1 mV** (셀 수 미기재) | p.8 |
| 첫 CE · Ag 200 (0.5 / 0.25 / 0.1) | **67.0 / 40.8 / 66.6 %** · 반복 셀 0.5: ≈56 · 60 % · 0.25: ≈32 · 35 % (figure-read) | p.7 · `Fig. 6g` · `Fig. S20a,b` |
| 첫 CE · Ag 50 (0.5 / 0.25 / 0.1) | **50 / 65.6 / 77.4 %** · 반복 셀 0.5: ≈42–43 % (figure-read) | p.8 · `Fig. 6h` · `Fig. S20c` |
| 단락까지 사이클 · Ag 200 | **10–12 (0.5) · 3–5 (0.25) · > 20 (0.1)** — 0.5 는 CE 가 2–3 사이클 ≈95 % 뒤 ≈73 % 로 내려가며 끝남 (figure-read) | p.7 · `Fig. 6a–c,g` · `Fig. S20` |
| 단락까지 사이클 · Ag 50 | **4–6 (0.5)** · 0.25 · 0.1 은 20 사이클 완주 · 평균 CE (6–20 번째) **97.1 · 97.3 %** | p.8 · `Fig. 6d–f,h` |
| EIS 계면 저항 R_interface (`Table S1` · 단위 'Ω' — ✎ Ω cm² 로 보임) | Ag 200: **319.9 / 547.3 / 237.1** (0.5 / 0.25 / 0.1) · Ag 50: **529.7 / 252.3 / 172.9** (⚠ `Fig. 6i` ≈200 · §10-⑨) | p.8 · `Table S1` · `Fig. 6i` |
| EIS 그 밖 (`Table S1`) | R_bulk Ag 200 98.32 / 102.4 / 129.1 · Ag 50 96.72 / 93.65 / 71.63 · R_gb 302.2 / 280.1 / 310.4 · 312.5 / 287.6 / 266.3 · α_interface 0.73–0.82 | SI p.18 |
| EIS 조건 | SP-300 · 7 MHz–100 mHz · 회로 R_bulk–(R_gb‖CPE)–(R_interface‖CPE) · 측정 시점 = '석출 뒤' (`Fig. 6` 캡션) 대 '1 사이클 뒤' (`Fig. S22` 캡션) — 엇갈림 | p.10 · `Fig. S22` |
| 박리 뒤 잔류 Li (Ag 200) | 0.25: 층 윗면에 **거미줄 꼴 Li 막** · 0.1: 잔류 적음 (작은 조각) | p.7–8 · `Fig. S21` |

### 3e. 모형 숫자 (★ 읽기축 4)

| 항목 | 값 | 근거 |
|---|---|---|
| 응력 모형 입력 (`Table 1`) | E_Ag **90 GPa (50 nm Ag) · 70 GPa (200 nm Ag)** · E_C **9.5 GPa** · ν_Ag 0.37 · ν_C 0.3 (표 라벨 'ν_LCO') · Ω_Li,Ag **1 × 10⁻⁵** · Ω_Li,C **2 × 10⁻⁶ m³ mol⁻¹** · c **1000 mol m⁻³** (전 영역 균일) | p.10 · `Table 1` (refs 37–40) |
| ✎ 고유변형 크기 | Ag cΩ/3 = 3.3 × 10⁻³ · C 6.7 × 10⁻⁴ → 어긋남 ≈2.7 × 10⁻³ → E × 어긋남 ≈190–240 MPa 대 (색 막대와 같은 자릿수) · 완전 합금 (+272 % 부피 → 선 변형 ≈55 %) 의 ≈0.5 % | ✎ 우리 산수 |
| 응력 지도 (`Fig. 3a,b`) | 색 막대 −300 – ≈+150 MPa · Ag 안 ≈ −100 – −150 · 붙은 Ag 쌍 사이 ≈ −200 – −250 · Ag 200 가장자리 인장 엽 ≈ +50 – +100 · Ag 50 도 꼭지 ≈ −250 – −300 MPa (figure-read) — **최대값은 두 층이 비슷하고, 응력을 받는 넓이 · 덩어리짐이 다르다** | `Fig. 3a,b` |
| 크리프 플럭스 J_Li⁰,creep/K (`Fig. 3c`) | r = 50 nm 에서 **0.42 · 1.26 · 2.09 × 10⁻³ µm s⁻¹** (1 · 3 · 5 MPa · figure-read) · σ 에 선형 · ✎ 1/r² 와 5 점 대조 ±4 % 안 (본문 'inverse square' 확인) | p.5 · `Fig. 3c` |
| ✎ 숨은 δs · Ds | 위 값과 식 (1) (D = r) 로 **δs Ds ≈ 2.0–2.4 × 10⁻²² m³ s⁻¹** (T 298–353 K 가정 · Ω_Li 2.16 × 10⁻²⁹ m³) — 원문에 δs · Ds · T 없음 | ✎ 우리 산수 |
| 안정 지도 θ (`Fig. 3e`) | θ = J_creep/(K J_red) · 기공 50–200 nm × 0.1–0.5 mA cm⁻² · θ = 1 선 ≈80 nm (0.5) – ≈165 nm (0.1 mA cm⁻²) · 왼쪽 아래 끝 **θ(50 nm, 0.1) ≈12** (등고선 8 · 4 에서 figure-read) · 쓴 σ · φ **미기재** | p.5 · `Fig. 3e` |
| ✎ θ 의 실험 조건 값 | J_red = I/(φ F ρ_Li) (ρ_Li 7.69 × 10⁴ mol m⁻³) → 0.1 mA cm⁻² · φ 1 에서 1.35 × 10⁻⁴ µm s⁻¹ · **1 MPa · φ 0.29 · r 50 nm 면 θ ≈0.9 (0.1) · 0.18 (0.5 mA cm⁻²)** · 5 MPa 면 4.5 · 0.9 — 그림의 θ ≈12 는 σφ ≈3.9 MPa 를 뜻한다 (예: φ = 1 · σ ≈4 MPa) | ✎ 우리 산수 |
| 확산 모형 (`Fig. S16`) | 600 × 600 nm · Ag 지름 ≈200 nm 하나 · 0.5 mA cm⁻² 가 왼쪽 경계로 · c/c₀ = 0.181–0.196 (50 s) · 0.538–0.552 (150 s) — 폭 ≈0.015 (figure-read 색 막대) → "거의 균일 · 확산 제한 없음" · D_Li (C · Ag) · c₀ 미기재 | p.6 · p.10 · `Fig. S16` |

### 3f. 문헌에서 가져온 값 (소환값 — 이 논문이 잰 것 아님)

| 항목 | 값 | 출처 (이 논문 ref) |
|---|---|---|
| Li 녹는점 | 180 °C | [15] |
| Li 항복 강도 | 벌크 ≈1 MPa · 지름 ≈1 µm Li **95 MPa (298 K) · 35 MPa (363 K)** | [25] Xu 2017 *PNAS* 114, 57 |
| Ag 의 Li 용해도 | ≈9 at% (145 °C) | [9]–[11] |
| Ag 합금 부피 변화 | ≈+272 % | [21] |
| 탄소 전자 전도도 | **1 × 10² S m⁻¹** | [23] Pantea 2003 |
| 리튬화 탄소 Li⁺ 전도도 | 8.4 × 10⁻¹ – 10⁻⁶ S m⁻¹ (Note S1: D 10⁻⁶ cm² s⁻¹ 로 Nernst–Einstein → 8.4 × 10⁻³ S cm⁻¹ · c · T 미기재) | [24] Persson 2010 · Note S1 |
| 탄소 나노관 속 Li | 지름 200 nm 관 속에 단결정으로 석출 · 내경 100 nm 관 속을 Coble 크리프로 흐름 | [18] Chen 2020 *Nature* 578, 251 |
| SSB 에서 Cu 위 석출 Li 결정립 | 수십 µm 이상 | [28] Fuchs 2024 *Nat. Mater.* 23, 1678 |

---

## 4. 재료 & 방법 — 같은 축을 흉내 낼 때 필요한 조건 전부 ★

### 4a. 층
카본블랙 (Super C65 · TIMCAL) + Ag NP (SkySpring · 200 또는 50 nm) = 3 : 1 (질량) 을 NMP 에 분산 → PVDF 를 카본블랙 : PVDF = 95 : 5 로 → SS316 박 (10 µm) 위 캐스팅 (도구 미기재) → 80 °C 진공 24 h → 두께 ≈7.2 ± 0.2 µm → Ø 10 mm 펀칭. 탄소만 층은 카본블랙 + PVDF (p.9). 혼합 시간 · 슬러리 고형분 · 캐스팅 간극 미기재.

### 4b. 셀
Li₃PS₄ (NEI) 80 mg 을 Ø 10 mm 자작 금형에서 80 MPa 펠릿 → 한쪽에 층 (SUS 박째) 을 대고 **380 MPa** → 반대쪽에 Li 포일 (Honjo · 200 µm) 을 대고 10 MPa → Ar 글러브박스 (O₂ · H₂O < 0.1 ppm). 운전: 일정 적층압 1 또는 5 MPa · 80 °C (p.9–10). 박리 시험 (`Fig. S5`) 은 SUS \| 층 \| SE 적층을 금형 안에서 테이프로 SUS 쪽을 떼어 냈다 — 힘 측정 없음.

### 4c. 전기화학
충전 (Li 석출) 0.1 · 0.25 · 0.5 mA cm⁻² → 2 또는 10 mAh cm⁻² · 방전 (박리) 0.5 mA cm⁻² → 2 V. EIS SP-300 · 7 MHz–100 mHz. GITT 0.5 mA cm⁻² · 1 MPa · 펄스 2 min + 휴지 1 h · 식 (2) D = 4/(πτ) · (m_B V_M/(M_B S))² · (ΔE_s/ΔE_t)² — m_B V_M/(M_B S) 를 **층 두께 = 확산 거리** 로 둠 (p.9–10).

### 4d. 분석
SEM Verios 460 XHR (단면 · 집전체는 분석 전에 떼어 냄 — `Fig. S3`) + EDS. XRD Bruker D8 Discover · 1° min⁻¹ (광원 · 공기 차단 미기재). cryo FIB-SEM Helios G5 + CryoMat · −150 °C · 10 kV · 1.1 nA (BNL CFN) — 단면 이진화 · 분할 (소프트웨어 · 문턱 미기재). EDXRD NSLS-II 27-ID · 백색광 30–250 keV · 검출기 2θ = 6° 고정 · 게이지 1 × 1 × 0.02 mm³ (깊이 방향 20 µm) · Cr₂O₃ 로 채널 → 1/d 보정 (p.10). ✎ 2θ 6° · 30–250 keV 면 d ≈0.47–3.95 Å (그림 축 1–4 Å 와 맞음).

### 4e. 모형 (상세는 §8)
① Coble 크리프 척도식 (식 1) + 플럭스 비 θ (p.2 · p.5) ② 화학–역학 FE: ∇·σ = 0 · ε = ε_mech + ε_elec · ε_elec = (cΩ/3) δ_ij · 선형 탄성 · 상수 물성 · 리튬화 초기만 (p.10) ③ 리튬화 확산 FE (`Fig. S16`). 코드 · 격자 · 경계 조건 · 평면 변형/응력 · 미세구조 생성법 **미기재**.

---

## 5. 결과 — 절별 상세 (그림 실독 포함)

### 5.1 층 조성 × 적층압 (`Fig. 1` · p.2–4)
저자는 먼저 크기 효과를 짚는다 — 지름 ≈1 µm Li 는 항복이 95 MPa (298 K) 로 벌크 (≈1 MPa) 보다 훨씬 세므로, 기공이 µm 아래이고 적층압이 10 MPa 아래면 Li 의 변형은 주로 **크리프**이고, 100 nm 대 기공에서는 **확산성 Coble 크리프**가 주라고 본다 (refs 9 · 14 · 15 · 18). Coble 변형률 속도 (식 1) ε̇_Li = K δs Ds Ω σ / (D³ kB T) 에서, 기공 하나에 Li 단결정 하나가 찬다고 보고 결정립 지름 D 를 기공 지름 r 로 두면 크리프 플럭스 J_Li⁰,creep = r · ε̇ ∝ σ/r² 이고, 환원 축적 플럭스는 J_Li⁺,reduction = I/(φ F ρ_Li) 다. 대부분 기공에서 J_creep > J_red 면 Li 는 층을 지나고, 아니면 SE 쪽에 쌓여 계면이 갈린다 ('interface splitting') (p.2).
박리 시험 (`Fig. S5` · `S6`): 테이프로 떼면 집전체가 떨어지고 층은 SE 위에 결함 없이 남는다 → 저자: "집전체 \| 층 계면이 Li 압출에 열역학적으로 유리한 자리" · "Li 이동이 충분히 빠르면" 더 약한 계면으로 나온다 (refs 14 · 19 · 29) (p.3).
1 MPa (`Fig. 1a–c`): 탄소만 층은 Li 가 층 안에 쌓여 국부 박리 · 균열 꼴 틈이 생기고, 그 틈으로 Li 가 새어 집전체 쪽에 쌓인다 (`Fig. S7`: 윗면에서 수십 µm 탄소 조각마다 Li 고리 · `Fig. S8` EDS). Ag 를 넣으면 Ag–Li 합금의 친Li 표면 · Ag 의 Li 용해도로 Li 확산이 빨라진다는 것이 저자 설명이지만 (GITT 3.6–7 배), **Ag 200 nm 층은 1 MPa 에서 Li 가 SE \| 층 사이**에 쌓였다 (`Fig. 1b` — 그림 위가 들린 층 · 아래가 Li · 맨 아래 SE). Ag 50 nm 층만 집전체 쪽에 닿았고 막대 · 휘스커 꼴 덴드라이트였다 (`Fig. 1c`) — "Ag 의 불균일 분포가 국부 플럭스를 키워 덴드라이트" (p.4).
5 MPa (`Fig. 1d–f`): 셋 다 집전체 \| 층에 섬유 (수백 nm) 다발 기둥 (수 µm) — 단면 figure-read ≈9–12 µm 로 ✎ 2 mAh cm⁻² 조밀 Li 9.7 µm 와 같은 대역. "0.5 mA cm⁻² 보다 큰 전류면 축적이 크리프를 넘어 SE 쪽 석출" 은 **자료 없는 서술**이다 (p.4).
(그림 실독) `Fig. 1` 캡션은 '(a,b) carbon, (b,e) Ag–C 200nm' 으로 패널 글자가 틀렸다 (탄소 = a,d). 막대 길이가 패널마다 다르다 (모두 10 µm 라고 적었으니 배율이 다르다). 반복 시료 `Fig. S12` 는 같은 꼴을 다시 보인다.

### 5.2 기공 — 처음 · 1 mAh cm⁻² 뒤 (`Fig. 2` · `Fig. S13`–`S15` · p.3–4)
처음 (380 MPa 압착 뒤) 셋 다 2D 기공률 ≈29 % · 기공 크기 분포도 비슷하다 (`Fig. S13` · 반복 `Fig. S14` 29.1 / 29.2 / 29.2 %). 1 MPa 로 1 mAh cm⁻² 를 넣으면 (층 리튬화 ≈0.5 + Li 금속 ≈0.5 mAh cm⁻²) 기공률이 줄고 Li 는 층 밖으로 안 나온다 (`Fig. S15`) → "Li 금속이 기공을 채운다". 탄소 4.4 % · Ag 50 nm 3.1 % (대부분 < 20 × 10⁻³ µm²) 대 **Ag 200 nm 8.2 %** (큰 기공 남음).
저자 해석: Ag 200 nm 층은 GITT D 가 탄소보다 3.6 배 큰데도 기공이 덜 찼다 → 차이는 D 나 Ag 입자 수가 아니라 **Ag 합금화 중의 화학–역학 상호작용** 때문 (p.4).
(그림 실독) `Fig. 2g` 의 y 축 'Ratio (%)' 은 막대 합이 본문 기공률 (4.4 · 8.2 · 3.1) 과 같아서 **칸별 면적 기공률** 이다 — '≈96 % of pores' 는 면적 기준이다. 처음 (`Fig. S13g`) 과 견주면 20 × 10⁻³ µm² 넘는 기공 (처음 ≈14–15 %p) 이 탄소 · Ag 50 에서는 거의 사라지고 Ag 200 에만 ≈1.8 %p 남는다 (figure-read). 즉 '큰 기공이 새로 생겼다' 보다 '큰 기공이 덜 찼다' 로 읽힌다 — 저자도 "처음 · 충전 뒤 모두 90 × 10⁻³ µm² 까지 기공이 보이므로 응력으로 커진 기공을 단면으로 가려 보기 어렵다 · 실제 크리프를 정하는 기공은 단면에서 보이는 것보다 클 수 있다" 고 적었다 (p.4) (§10-④).

### 5.3 응력 · 크리프 모형 (`Fig. 3` · p.4–5)
`Fig. 3a,b` — 2 × 2 µm 2D 영역 (Ag 빨강 · C 회색 · 흰 점 = 공극) 에 c = 1000 mol m⁻³ 를 균일하게 넣은 σ_xx · σ_yy. 저자: "둘 다 높은 응력이지만 Ag 200 nm 는 Ag 근처에 국부 변형이 몰려 심한 응력 축적 → 큰 기공 · 입자 쌓임 뒤틀림 · 입자 간 접촉 상실" (p.4–5).
(그림 실독) **캡션과 패널이 뒤바뀌었다** — 캡션 'a) Ag–C 200 nm · b) Ag–C 50 nm' 대 패널 제목 a = 'Ag-C 50 nm' · b = 'Ag-C 200 nm'. 색 막대는 두 패널 같다 (−300 – ≈+150 MPa). Ag 안 압축 ≈ −100 – −150 MPa 는 두 층이 비슷하고, Ag 200 은 입자마다 응력 받는 넓이가 크고 가장자리에 인장 엽 (≈ +50 – +100 MPa) 이 뚜렷하며 붙은 두 입자 사이가 ≈ −200 – −250 MPa (figure-read). Ag 50 도 꼭지점 몇 곳이 ≈ −250 – −300 MPa 다. 그래서 '심한 응력 축적' 은 최대값이 아니라 **넓이 · 덩어리짐**의 차이로 보인다 [카드 해석] — 선형 탄성 · 균일 고유변형이면 한 입자 안 응력은 크기에 무관하다 (§10-③). 또 50 nm Ag 에 더 단단한 E (90 대 70 GPa) 를 줬다.
`Fig. 3c` — J/K 가 기공 50 → 200 nm 에서 σ/r² 로 준다 (✎ 화소 판독으로 확인). `Fig. 3d` 도식 (SE 쪽 Li⁺ 플럭스 · 층 안 Li⁰ 크리프 플럭스). `Fig. 3e` — θ 지도: 작은 기공 · 낮은 전류 = 'Stable' · 큰 기공 · 높은 전류 = 'Unstable' → "큰 기공이 생기면 SE 표면에 Li 가 쌓여 불안정 석출" (p.5). 본문은 이 그림을 'Figure 2d' 로 잘못 가리킨다.

### 5.4 합금 완결도 (`Fig. 4` · `Fig. S16` · p.5–6)
1 MPa · 1 mAh cm⁻² 뒤 Ag 200 층은 Ag 봉우리가 남고 (Ag + LiAg + Li₉Ag₄) Ag 50 층은 Ag 가 사라지고 Li₉Ag₄ · Li₁₀Ag₃ 만 보인다 → "작은 입자에서 합금이 쉽고 완전". 저자: 순수 Ag 는 AgLi 합금보다 흡착 에너지가 커서 표면 확산이 느릴 것 (ref 34) → 덜 합금된 200 nm Ag 는 Li 확산을 덜 돕고 크리프 플럭스를 낮춘다 → 큰 기공 + 불완전 합금 = Ag 200 층의 SE 쪽 석출 (p.5).
불완전 합금의 원인을 가르려고 확산 FE (`Fig. S16`): 탄소와 계속 닿은 200 nm Ag 하나는 0.5 mA cm⁻² 에서 농도가 거의 균일 → "확산 거리 (200 대 50 nm) 가 아니라 응력이 만든 큰 기공 · 입자 간 간헐 접촉이 원인" (p.6). 5 MPa 면 Ag 200 층도 Ag 가 사라진다 → "높은 압력이 공극 · 접촉 상실을 막아 완전 합금" (p.6).
(그림 실독) `Fig. 4` 의 'Li₀.₉₈Ag₀.₀₂' 봉우리 (≈36°) 는 5 MPa 에서만 표지됐다 — 같은 자리 (bcc Li (110) · Cu Kα 36.2°) 라 석출 Li 일 수도 있다 (§10-⑤). Li₃PS₄ 봉우리 (≈27–31°) 가 같이 보이니 층을 SE 째 잰 것이다.

### 5.5 전류 밀도와 형태 (`Fig. 5` · `Fig. S17`–`S19` · p.6)
1 MPa · Ag 200: 0.5 → SE 쪽 (`Fig. 1b`) · 0.25 → 축적 플럭스가 줄어 집전체 쪽 휘스커 (`Fig. 5a`) · 0.1 → 더 조밀 · 균일 (`Fig. 5b`). Ag 50: 0.5 덴드라이트 (`Fig. 1c`) → 0.25 섬유 다발 (`Fig. 5c`) → 0.1 거의 한 덩어리 (`Fig. 5d`). "크리프 속도가 크고 전류가 작으면 Li 가 층을 지나 더 흐른 뒤 쌓여 열역학적으로 유리한 꼴 (표면적 작은 조밀 꼴) 이 된다" (p.6). `Fig. 5e` · `Fig. S19` 가 그 순서도이고, 축 이름은 본문 'J_creep/J_red' 와 그림 'ε̇_Li/J_Li⁺' 둘이 섞여 있다. 반복 SEM `Fig. S18` 은 같은 꼴 (캡션은 'Figure 4(a-d)' 로 잘못 가리킴).

### 5.6 형태와 성능 (`Fig. 6` · `Fig. S20`–`S22` · p.6–8)
1 MPa 에서 충전 전류만 바꾸고 박리는 0.5 mA cm⁻² 로 같게 했다. Ag 200: 첫 CE 67.0 / 40.8 / 66.6 % · 단락 10–12 / 3–5 / > 20 사이클 (0.5 / 0.25 / 0.1). **조밀 (0.1 · 0.5) 이 철사 꼴 (0.25) 보다 낫다** — SE 쪽에 쌓인 조밀 막 (0.5) 도 돌았다. 저자: 집전체 쪽 석출이 SE \| 층 접촉을 좋게 한다는 선행 연구와 달라 '놀랍다' · 박리 뒤 거미줄 꼴 잔류 Li (`Fig. S21a,b`) 가 다음 석출을 불균일하게 하고 계면 저항을 키운다 (547 · 320 대 237.1 · p.7–8). Ag 50: 핵생성 과전압 < 1 mV (Ag 200 15.3 ± 7.8 mV) — "Li 가 층을 지나며 Ag 의 핵 안정 효과가 커진다" · 0.5 덴드라이트는 4–6 사이클 · 첫 CE 50 % · R 530 · 0.25 · 0.1 은 20 사이클 · 평균 CE 97.1 · 97.3 % · 첫 CE 65.6 · 77.4 % (p.8).
(그림 실독) `Fig. 6b` (Ag 200 · 0.25) 는 석출 전압이 둘째 · 셋째 충전 끝에 ≈ −0.6 · −1 V 까지 내려간 뒤 넷째 충전에서 ≈0 V 로 붙어 (단락) 끝난다 — 단락 전에 분극이 먼저 커졌다 (figure-read). `Fig. 6i` 축은 'Ω cm²' (표는 'Ω'). 반복 셀 (`Fig. S20`) 은 **단락한 조건 셋만** 둘씩 더 돌렸다 — 첫 CE 가 셀마다 10 %p 넘게 흩어진다 (Ag 200 · 0.5: 67 · 56 · 60 % · figure-read).

### 5.7 Ag 의 깊이 분포 (`Fig. 7` · `Fig. S23` · p.8–9)
Ag 50 층에 10 mAh cm⁻² (이론 Li ≈50 µm) 를 쌓고 EDXRD 로 SE 쪽 (층 1) → 집전체 쪽 (층 4) 을 20 µm 게이지로 훑었다. 1 · 5 MPa 모두 층 1–3 에 'Li₀.₉₈Ag₀.₀₂' 봉우리 · 층 4 는 SUS 만 → "Ag 가 층에서 집전체 쪽으로 옮겨 석출 Li 전체에 Li–Ag 합금" · 압력 영향 없음. 1 mAh cm⁻² 의 Li₉Ag₄ · Li₁₀Ag₃ 에서 Li 가 더 들어가 Li 가 가장 많은 γ1 상까지 간다는 것이 저자 설명이고, 석출 Li 전체의 합금이 녹는점을 낮추고 (상동 온도 ↑) Li 확산을 높여 크리프를 도울 것이라 본다 (refs 14 · 15 · **측정 없음**) (p.9).
(그림 실독) 'Li₀.₉₈Ag₀.₀₂' 은 모든 층에서 d ≈2.48 Å 봉우리 하나다 — bcc Li (110) (a = 3.51 Å → 2.48 Å) 과 같은 자리 (§10-⑤). 층 2 (층 · 7.2 µm) 와 층 1 · 3 은 20 µm 게이지보다 얇은 구조를 섞어 잰다.

### 5.8 Supplementary Note 1 — 리튬화 탄소의 Li⁺ 전도도
Nernst–Einstein σ = c z² e² D/(kT) 에 문헌 D 범위 (10⁻⁶–10⁻¹¹ cm² s⁻¹) 의 최댓값 10⁻⁶ 을 넣어 8.4 × 10⁻³ S cm⁻¹ (= 0.84 S m⁻¹) — c · T 미기재 (SI p.20). 본문은 이것으로 "탄소 전자 전도 (10² S m⁻¹) 가 4–9 자릿수 크다 → Li⁺ 환원은 주로 SE \| 층 계면" 이라 했다 (p.2) — ✎ 자기 숫자로는 2–8 자릿수다 (§10-⑩).

---

## 6. 기전 종합 — **측정한 것 · 추론한 것** (★ 읽기축 4)

| 주장 | 측정 · 관찰 (근거) | 추론 · 추정 (원문 낱말) |
|---|---|---|
| Li 가 쌓이는 **자리**가 압력 · Ag 입경 · 전류로 바뀐다 | ✅ 단면 SEM/EDS (`Fig. 1` · `Fig. 5` · `Fig. S10` · `S12` · `S17` · `S18`) — 1 MPa · 0.5 에서 Ag 200 은 SE 쪽 · Ag 50 은 집전체 쪽 · 5 MPa 는 셋 다 집전체 쪽 · 전류 ↓ → 집전체 쪽 | 원인 = J_creep 대 J_red 의 경쟁 — 척도식 (`Fig. 3c,e`) 은 그렸지만 실험 조건의 θ 는 계산 안 함 · 순서 (`Fig. S19`) 는 눈으로 매김 |
| 더 약한 계면 = 집전체 \| 층 | ✅ 테이프 박리 (`Fig. S6` · 정성 · 힘 없음) | "열역학적으로 유리한 자리" (p.3) — 실용 점착 (PVDF · SUS · 380 MPa) 을 열역학으로 읽음 |
| Ag 200 층의 큰 기공은 **리튬화 응력**이 만들었다 | 부분: 충전 뒤 2D 기공률 8.2 % · 큰 기공 남음 (`Fig. 2`) · 선형 탄성 응력 지도 (`Fig. 3a,b`) | 응력 → 기공 · 접촉 상실은 "can lead to" (p.5) — 파괴 · 박리 기준 없는 모형 · 처음에도 같은 크기 기공이 있음 (저자 인정) |
| 큰 기공이 크리프를 늦춘다 | 척도식 J ∝ σ/r² (`Fig. 3c`) | D (결정립) = r (기공) 가정 · K · δs · Ds 없음 |
| Ag 200 은 **합금이 덜 된다** | ✅ XRD Ag 잔존 (1 MPa · `Fig. 4a`) · 5 MPa 면 소멸 | 원인 = 응력 기공 · 간헐 접촉 (확산 FE 로 '확산 거리 아님' 배제 · `Fig. S16`) — 접촉 상실은 관찰 안 함 |
| 덜 합금된 Ag 는 Li 표면 확산을 덜 돕는다 | ❌ 측정 없음 | "Ag 흡착 에너지 > AgLi → 표면 확산 느림" (ref 34 · 문헌) |
| Ag 가 GITT D 를 3.6–7 배 올린다 | ✅ GITT (`Fig. S9`) | 그 D 가 크리프 (Ds) 를 대표한다 — 다른 양 (§10-②) |
| Ag 50 은 핵생성을 돕는다 | ✅ 핵생성 과전압 < 1 대 15.3 ± 7.8 mV | "Li 가 층을 지나며 Ag 효과가 커진다" |
| **형태 → 성능** | ✅ 조건별 CE · 사이클 · R_interface (`Fig. 6` · n = 1 · 단락 조건만 n = 3) | 잔류 Li 가 불균일 석출을 키운다 (`Fig. S21` 정성) |
| Ag 가 석출 Li 전체로 옮겨 합금 | 부분: EDS Ag 신호 (`Fig. S10` · `S17` · 정성) · EDXRD 2.48 Å (`Fig. 7`) | 상 동정 = 봉우리 하나 (Li 와 겹침) · "녹는점 ↓ · 확산 ↑ → 크리프 ↑" = 측정 없음 |

> 🔑 **읽어 낸 것**: 이 논문에서 단단한 것은 **실험 행렬** (`§3b` — 같은 층 · 같은 계면에서 압력 · 전류 · Ag 입경만으로 자리가 SE 쪽 ↔ 집전체 쪽으로 뒤집힘) 과 **합금 완결도의 입경 · 압력 의존** (`Fig. 4`) 이다. '응력 → 기공 → 느린 크리프' 사슬과 θ 의 판정선은 정성 그림이다 [카드 해석].

---

## 7. 우리 DFT · 원장과의 대조 ★★ (`../our_dft_baseline.md` · W_ad 보고서 · DEM)

> 규율: **문헌 수치는 소환값**이다. 이 논문에는 원자 단위 계산도, SE 물성 측정도 없어서 우리 숫자와 같은 표에 놓을 값이 없다 — 대조는 **방향 · 자리 · 계면 목록 · 기하 입력**으로만 한다. 우리 점착 W 값은 싣지 않는다 (위치만: `db/properties/adhesion.json` · `db/properties/wad_*` · W_ad 보고서 §2).

### 7a. 항목별 대조

| 항목 | 이 논문 | 우리 | 같다 / 다르다 / 이유 |
|---|---|---|---|
| SE | **Li₃PS₄** (NEI · 펠릿) · 80 °C · SE 물성 측정 0 | 기준선은 Li₆PS₅Cl (comp1) · Li₅.₄PS₄.₄Cl₁.₆ (modelc) | **계가 다르다** — SE 물성 4 축 표에 안 넣는다 |
| Li \| SE 환원 | 0 V 에서 LPS 가 Li 와 닿음 (Ag 200 · 1 MPa 에서 Li 가 SE 쪽) · 계면 화학 측정 0 | grand-potential 환원 한계 1.717 V (LPSCl · `our_dft_baseline.md`) — 0 V 는 그 아래 | 방향만 같다 (열역학적으로 분해) · LPS 는 우리 계산 계가 아님 · 속도 · 부동태는 0 K hull 밖 |
| 층 \| SE 대 층 \| 집전체 점착 순서 | 테이프 박리에서 **집전체 (SS316) 쪽이 떨어짐** (정성 · 380 MPa 뒤 · `Fig. S5` · `S6`) | W 쌍 (W_ad 보고서 §2: LPSCl \| Ag(111) · LPSCl \| 흑연 · Ag–C · C–C) — **SUS 쌍 없음** | 실용 점착 (바인더 · 소성 일 포함 · 힘 0) 과 W 는 다른 양 · 순서 대조 표적 후보 = W(C \| SUS 산화막) < W(C \| LPSCl) 인가 · ⚠ `Fig. S5` 는 SE 를 LPSCl 로 표기 |
| 운전 중 Ag 쪽 면 | 1 mAh cm⁻² 뒤 LiAg · Li₉Ag₄ · Li₁₀Ag₃ (Ag 200 은 Ag 잔존) · 10 mAh cm⁻² 뒤 bcc 봉우리가 석출층 전체 | W_ad 7-1 Ag 행 (Ag(111) = 합금 전 · 충전 중 = Li-풍부 합금 후보) | **같은 방향** — 7-1 Ag 행의 '충전 중 면' 근거 하나 더 · 단 Li-풍부 쪽 상 동정 한계 (§10-⑤) · Ag 입경 · 압력이 완결도를 바꾼다는 조건이 붙는다 |
| 탄소 | Super C65 카본블랙 (50 nm) · 구조 정보 0 | W_ad 7-1 '결함 · 작용기 탄소' 줄 · LPSCl \| 흑연 쌍 | 이 논문만으로 탄소 모형을 못 고른다 (`hiraoka2025_…` 의 카본블랙 Raman 이 더 가깝다) |
| 집전체 | **SS316 10 µm** (Cu 아님) | W_ad 7-1 SUS 행 (부동태 산화막) · Cu 행 | `lee2020_…` 에 이어 SUS 셀 선례 하나 더 — 이번엔 SE 가 LPS |
| 역학 입력 | E_Ag 70 / 90 · E_C 9.5 GPa (문헌 · 모형 입력) | 우리 DFT 탄성은 SE (LPSCl) 만 (`our_dft_baseline.md`) | 다른 재료 — 같은 줄 금지 |
| Li 수송 | GITT D (층 · 0–0.2 V) 4.45 × 10⁻¹⁰ – 3.14 × 10⁻⁹ cm² s⁻¹ | MLIP-MD D 는 SE 안 Li (`our_dft_baseline.md`) | 다른 양 · 다른 계 · 다른 방법 — 같은 표 금지 |
| 전자 전도 | 탄소 1 × 10² S m⁻¹ (문헌 인용) | DEM 전달 삼중항 σ_e — 기준값 문서 없음 (`our_dem_baseline.md` 자리표시) | 비교 불가 · 이 숫자를 탄소 σ_e 입력으로 옮기지 않는다 (§10-⑩) |
| DEM 기하 | 층 7.2 µm (측정) · 2D 기공 29 % (측정 · 380 MPa) · Ag 50/200 · C 50 nm (공칭) · 3 : 1 질량 · ✎ Ag ≈5–6 vol% (고체) | 우리 DEM (Ag–C 층 ↔ VGCF) — 기준값 문서 없음 | **시나리오 입력 후보** (§3a 표의 성격 칸과 함께) — 보정 표적 아님 |

### 7b. 🔑 층위를 갈라 쓴 결론 (보고서 · 원고용)
> **"이 논문은 Ag–C 층에서 Li 가 *어디에* 쌓이느냐가 '어느 계면이 약한가' 만으로 정해지지 않고 *속도 경쟁* (Li 크리프 플럭스 대 Li⁺ 환원 플럭스) 으로 갈린다는 것을 실험으로 보였다 — 같은 층 · 같은 계면에서 적층압 · 전류 · Ag 입경만 바꿔 자리가 SE 쪽 ↔ 집전체 쪽으로 뒤집혔다. 그래서 우리 W (0 K 열역학) 의 순서는 '느린 극한에서 어느 계면이 열리나' 의 후보이지 실제 자리의 예측이 아니다. 속도 쪽 원자 입력은 W 가 아니라 Li \| C · Li \| Li–Ag 계면을 따라 도는 Li 확산 (δs · Ds) 이다."**

### 7c. 우리가 계산으로 답할 수 있는 이 논문의 '추정' (제안 · 계산 안 함)
1. **"Ag–Li 표면은 Ag 보다 흡착 에너지가 낮아 Li 표면 확산이 빠르다"** (ref 34 인용) — Li 흡착 · 이동 장벽을 Ag(111) · B2-LiAg · Li-풍부 합금 · 탄소 면에서 같은 잣대로 (NEB · 보고량 카드 `kb/templates/estimand_card.md` 가 먼저 · 흡착은 배위수 규율 `D-2026-10-05-adsorption-site-coordination`).
2. **"층 \| SE 가 층 \| 집전체보다 세게 붙는다"** — W(C \| LPSCl) 대 W(C \| SUS 산화막) 의 **순서** (W_ad 8-3 의 C \| 집전체 후보). 이 논문은 LPS · 테이프 박리라 순서 대조만.
3. **'Li₀.₉₈Ag₀.₀₂' 동정** — bcc Li 에 Ag 2 at% 를 넣은 격자 상수 변화를 계산하면 EDXRD (봉우리 하나) 로 순수 Li 와 가를 수 있었는지 판정할 수 있다.

---

## 8. DFT / 계산 방법 ★

- **code / version · functional · pseudo · k-points · ecut · supercell · DFT+U · AIMD · MLIP · 무질서 처리**: 전부 **n/a** — 원자 단위 계산이 없다.
- **연속체 ① Coble 크리프 척도식** (p.2 · 식 1): ε̇_Li = K δs Ds Ω σ / (D³ kB T) · J_Li⁰,creep = r ε̇ (D = r · 기공 하나 = Li 단결정 하나) · J_Li⁺,reduction = I φ⁻¹ F⁻¹ ρ_Li⁻¹ ('Vm = molar density') · θ = J_creep/(K J_red). **K · δs · Ds · T · `Fig. 3e` 의 σ · φ 미기재** (✎ `Fig. 3c` 가 뜻하는 δs Ds ≈2.0–2.4 × 10⁻²² m³ s⁻¹ · §3e). 기공 안 흐름 · 기공 연결 · 기공 분포 없음 — 한 기공의 척도.
- **연속체 ② 화학–역학 FE** (p.10 · 식 3–6): 준정적 평형 ∇·σ = 0 · ε_ij = ε_mech + ε_elec · ε_mech = [(1+ν)σ_ij − ν σ_kk δ_ij]/E · ε_elec = (cΩ/3) δ_ij · **선형 탄성 · 상수 물성 · 리튬화 초기만** ("초기 응력 상승이 파괴 · 기공 형성을 지배할 것") · 리튬화 균일 가정 (②의 근거 = ③) · 2D (σ_xx · σ_yy 만 그림) · 평면 변형/응력 · 경계 조건 · 격자 · 코드 · 미세구조 생성법 미기재 · 파괴 · 박리 · 소성 · 크리프 없음. 입력 `Table 1` (§3e).
- **연속체 ③ 리튬화 확산 FE** (`Fig. S16` · p.10): 600 × 600 nm · Ag 하나 · 0.5 mA cm⁻² 유입 · 확산 계수 · c₀ · 계면 조건 미기재 → "0.1–0.5 mA cm⁻² 범위에서 거의 균일".
- 본문 Methods 는 응력 그림을 'Figure 2' 로 가리킨다 (실제 `Fig. 3`).

---

## 9. Figure set ★

| Fig | 내용 (무엇을 보여주나) | 우리 활용 |
|---|---|---|
| 1a–c | 1 MPa · 0.5 mA cm⁻² · 2 mAh cm⁻² 단면 — 탄소만 (층 들림 · Li 덩어리) · Ag 200 (Li 가 **SE \| 층 사이** · 층이 위) · Ag 50 (집전체 쪽 덴드라이트) · 막대 10 µm | ★ W_ad 8-3 '자리 = 속도 경쟁' 의 핵심 그림 · 캡션 패널 글자 오기 (a,d = 탄소) |
| 1d–f | 5 MPa — 셋 다 집전체 쪽 섬유 다발 기둥 (figure-read ≈9–12 µm) | DEM 압력 단계 (1 대 5 MPa) · ✎ 9.7 µm 와 맞음 |
| 2a–c | 1 mAh cm⁻² · 1 MPa 뒤 cryo FIB-SEM 단면 (막대 1 µm · 시야 ≈6.7 × 4.7 µm figure-read) | 2D 기공 측정의 표본 크기 (한 장) |
| 2d–f | 같은 단면의 분할 기공 (검정 · 빨강 · 파랑) | 분할 문턱 미기재 |
| 2g | 칸별 면적 기공률 (막대 합 = 4.4 · 8.2 · 3.1 %) — Ag 200 만 20–90 × 10⁻³ µm² 칸이 남음 | '≈96 %' = 면적 기준 · DEM 기공 분포 대조 |
| 3a,b | 2 × 2 µm 2D 응력 지도 σ_xx · σ_yy (−300 – +150 MPa) — 캡션과 패널 (50 · 200 nm) 이 뒤바뀜 | 최대값 비슷 · 넓이 차 (§10-③) · DEM 에 응력 숫자 이식 금지 |
| 3c | J_creep/K 대 기공 크기 (1 · 3 · 5 MPa) · σ/r² | ✎ δs Ds 역산 · Li 크리프 척도의 σ 선형성 (벌크 멱법칙과 다름) |
| 3d | 플럭스 경쟁 도식 (SE 쪽 Li⁺ · 층 안 Li⁰) | 보고서 도식 참고 |
| 3e | θ 안정 지도 (기공 50–200 nm × 0.1–0.5 mA cm⁻²) · θ = 1 · 2 · 4 · 8 등고선 | ⚠ σ · φ · K 미기재 — 판정선으로 쓰지 않음 (§10-①) |
| 4a | Ag 200 XRD — 1 MPa Ag 잔존 + LiAg · Li₉Ag₄ · 5 MPa Ag 소멸 + 'Li₀.₉₈Ag₀.₀₂' | ★ 7-1 Ag 행 (합금 완결도의 입경 · 압력 의존) |
| 4b | Ag 50 XRD — 1 MPa 에서 이미 Ag 소멸 · Li₉Ag₄ + Li₁₀Ag₃ | 상 순서 대조 (`spencerjolly2023_…` · `ko2025_…`) |
| 5a–d | 0.25 · 0.1 mA cm⁻² 단면 (Ag 200 휘스커 → 조밀 · Ag 50 섬유 다발 → 한 덩어리) | 전류 ↓ → 조밀 · 집전체 쪽 |
| 5e | 형태 순서도 (ε̇_Li/J_Li⁺ 낮음 → 높음) | 보고서 도식 참고 |
| 6a–c | Ag 200 충방전 곡선 (0.5 · 0.25 · 0.1) · 누적 용량 축 | 0.25 는 분극 상승 뒤 단락 (figure-read) |
| 6d–f | Ag 50 충방전 곡선 | 0.5 는 4–6 사이클 단락 |
| 6g,h | CE 대 사이클 (Ag 200 · Ag 50) | 첫 CE · 평균 CE 숫자 (§3d) |
| 6i | R_interface 대 전류 (축 Ω cm²) | ⚠ Ag 50 · 0.1 점 ≈200 대 표 172.9 (§10-⑨) |
| 7a | EDXRD 깊이 층 1–4 도식 (Li₃PS₄ / AgC / Li 석출 / SUS) | 게이지 20 µm 대 층 7.2 µm |
| 7b–d | 처음 Ag (111) ≈2.36 Å · 10 mAh cm⁻² 뒤 층 1–3 에 d ≈2.48 Å (1 · 5 MPa) | ⚠ bcc Li (110) 과 겹침 (§10-⑤) |
| Table 1 | 응력 모형 입력 (E_Ag 90/70 · E_C 9.5 GPa · ν · Ω · c = 1000 mol m⁻³) | 'ν_LCO' 라벨 오기 · 입력 출처 refs 37–40 |
| S1 | 카본블랙 · Ag 200 · Ag 50 SEM (막대 1 µm) | DEM 입경 · 응집 (200 nm Ag 는 µm 덩어리) |
| S2 | 층 두께 9 시료 (7.1–7.4 µm · 막대 50 µm) | ★ DEM 층 두께 (측정) |
| S3 | 층 · 계면 이름 도식 (집전체는 분석 전에 떼어 냄) | 단면 그림 읽는 법 |
| S4 | 2 mAh cm⁻² 충전 곡선 (1 · 5 MPa) — 0 V 교차 ≈0.4–0.5 · 평탄 −0.07 – −0.17 V (figure-read) | 층 리튬화 용량 · 압력의 분극 효과 |
| S5 | 셀 조립 · 박리 시험 도식 + 사진 (80 · 380 MPa) — 라벨 'LPSCl' | ⚠ 본문 LPS 와 다름 (§10-⑫) |
| S6 | 박리 결과 사진 — 층은 SE 에 남고 SUS 박만 떨어짐 | ★ 계면 약한 쪽 순서 (정성) — W(C \| SUS) 대조 후보 |
| S7 | 탄소만 · 1 MPa 윗면 — 탄소 섬 둘레 Li 고리 (막대 50 · 30 µm) | 층 응집 파괴 → Li 경로 (DEM 실패 모드) |
| S8 | 같은 시료 단면 · 윗면 EDS (C · S) | 탄소 조각 · SE 위치 |
| S9 | GITT D 대 전위 (cm² s⁻¹) + 펄스 곡선 셋 | 단위 출처 · ✎ GITT 조건 τ ≪ L²/D 미충족 (§10-②) |
| S10 | 0.5 mA cm⁻² · 1 · 5 MPa Ag–C 단면 EDS (S · Ag · C) | Ag 가 Li 쪽으로 (정성 · 잡음 큼) |
| S11 | 5 MPa 섬유 다발 확대 (막대 5 µm) | 섬유 · 기둥 크기 |
| S12 | `Fig. 1` 반복 시료 | 재현성 (정성) |
| S13 | 처음 cryo FIB-SEM 단면 · 분할 · 칸별 기공 (합 ≈29 %) | ★ '29 %' 의 원 그림 · 2D · 380 MPa 뒤 |
| S14 | 처음 반복 단면 — 'Porosity 29.1 · 29.2 · 29.2 %' | ★ 29 % 숫자 자체 |
| S15 | 1 mAh cm⁻² 뒤 cryo FIB-SEM — Li 압출 없음 (막대 5 µm) | ✎ 부피 수지 긴장 (§10-⑦) |
| S16 | 확산 FE (600 nm · Ag 200 nm 하나 · c/c₀ 폭 ≈0.015) | 매개변수 없음 — 재현 불가 |
| S17 | 0.25 · 0.1 mA cm⁻² 단면 EDS | Ag 가 Li 쪽에 더 짙은 조건 둘 (정성) |
| S18 | `Fig. 5` 반복 | 재현성 (정성) · 캡션 'Figure 4' 오기 |
| S19 | 형태 분류 × 조건 지도 (틀 색 = 전류) | ★ 8-3 문장 근거 (Ag 입경이 한 칸씩 민다) |
| S20 | 단락 조건 셋의 반복 셀 둘씩 | 셀 간 흩어짐 (첫 CE 10 %p 넘게) |
| S21 | Ag 200 박리 뒤 윗면 — 0.25 거미줄 꼴 잔류 Li · 0.1 적음 (캡션 '0.5' 는 오기) | 박리 쪽 잔류 Li 꼴 |
| S22 | 등가회로 (CPE 둘 다 'CPE_bulk' 오기) + Nyquist (Ω cm² 축) | ✎ 표 합 대 끝점 대조 (§10-⑨) |
| S23 | EDXRD 층 1 (1 · 5 MPa) — Li₃PS₄ + 2.48 Å | 층 1 에도 bcc 봉우리 |
| Table S1 | EIS 맞춤 매개변수 (R_bulk · R_gb · Q · α · R_interface) | 단위 'Ω' (✎ Ω cm² 로 보임) · Ag 50 · 0.1 칸 불일치 |

---

## 10. 비판 — 이 논문의 약한 곳 ★

① **안정 지도 (`Fig. 3e`) 가 실험에 묶여 있지 않다.** θ = J_creep/(K J_red) 의 K (무차원 상수) · δs · Ds · T, 그리고 지도에 쓴 σ · φ 가 없다. ✎ `Fig. 3c` 의 J/K (50 nm · 1 MPa ≈0.42 × 10⁻³ µm s⁻¹) 와 원문의 J_red = I/(φ F ρ_Li) 로 실험 조건 (1 MPa · φ 0.29 · K = 1) 을 넣으면 θ(50 nm) ≈0.9 (0.1 mA cm⁻²) · 0.18 (0.5) 로 **지도의 창 전체가 θ < 1** 이다 — 그런데 Ag 50 nm 층은 1 MPa 에서 세 전류 모두 집전체 쪽에 닿았다. 그림의 θ(50 nm, 0.1) ≈12 (figure-read) 는 σφ ≈3.9 MPa (예: φ = 1 · σ ≈4 MPa) 를 뜻한다. 따라서 θ = 1 은 K 를 모르면 판정선이 아니고, 쓸 수 있는 것은 **경향 (θ ∝ σ/(r² I))** 뿐이다. 실험 조건별 θ 도 계산해 붙이지 않았다 (`Fig. S19` 는 눈으로 매긴 순서).
② **GITT D 를 크리프 (Ds) 의 대리로 쓴다 · 그리고 GITT 자체가 한계에 붙어 있다.** GITT D 는 리튬화되는 복합층의 화학 확산 계수이고, Coble 식의 Ds 는 Li 금속 표면 (또는 Li \| 벽 계면) 의 자기 확산이다. 또 L = 층 두께 7.2 µm · τ = 120 s 이면 ✎ 식 (2) 의 상한 4L²/(πτ) ≈5.5 × 10⁻⁹ cm² s⁻¹ (ΔE_s/ΔE_t ≤ 1 일 때) 이고, L²/D 는 165 s (Ag 50) · 326 s (Ag 200) · 1,165 s (탄소) 라 GITT 조건 τ ≪ L²/D 가 Ag–C 에서는 성립하지 않는다 (τ/(L²/D) = 0.73 · 0.37 · 0.10). '3.6–7 배' 는 방법 상한 근처에서 눌린 비일 수 있다. 단위 (cm² s⁻¹) 도 본문에 없다.
③ **응력 모형의 '크기 효과' 는 기하 효과다.** 선형 탄성 · 균일 고유변형이면 고립 입자 안 응력은 입자 크기와 무관하다 (Eshelby). `Fig. 3a,b` 에서도 최대값은 두 층이 비슷하고 (figure-read), 다른 것은 입자 수 (≈80 대 ≈8) · 응력 받는 넓이 · 덩어리짐이다. 50 nm Ag 에 더 단단한 E (90 대 70 GPa) 를 줬는데도 그렇다. c = 1000 mol m⁻³ 는 ✎ 완전 합금 변형의 ≈0.5 % 라 응력 크기는 '초기 지표' 일 뿐 예측값이 아니다. 파괴 · 박리 · 소성 기준이 없어 '응력 → 큰 기공 · 접촉 상실' 은 모형 밖의 추론이다. 2D · 생성법 · 경계 조건 · 코드 미기재.
④ **'응력이 기공을 만들었다' 를 직접 보이지 않았다.** 처음과 충전 뒤 모두 90 × 10⁻³ µm² 기공이 보인다고 저자가 스스로 적었다. 충전 뒤 Ag 200 의 높은 기공률 (8.2 %) 은 '새 기공' 이 아니라 '덜 찬 기공' 으로도 설명된다 (✎ `Fig. S13g` → `Fig. 2g` 의 큰 기공 칸이 탄소 · Ag 50 에서만 사라짐). 그리고 '기공이 남았다 = Li 가 느렸다' 와 '기공이 커서 Li 가 느렸다' 를 같은 자료로 쓴다 — 순환 논증의 위험.
⑤ **'Li₀.₉₈Ag₀.₀₂' 는 bcc Li 와 가를 수 없다.** XRD ≈36° (Cu Kα 로 보임) · EDXRD d ≈2.48 Å 봉우리 하나 — bcc Li (110) (a 3.51 Å → 2.48 Å · 36.2°) 과 같은 자리다. Ag 2 at% 의 격자 변화는 이 분해능에서 안 보일 것이다 [카드 해석]. `xie2024_…` (litdb) 는 300 K 에서 Ag–Li 가 x_Li ≈0.47–1 의 연속 bcc 고용체라고 계산했으니, 봉우리 이름 하나로 조성을 정할 근거가 더 약하다. 실험실 XRD 에서 이 봉우리가 5 MPa 시료에만 표지된 것 (Li 가 집전체 쪽에 따로 쌓였을 조건) 도 Li 금속으로 설명된다 [카드 해석]. "Ag 가 석출 Li 전체로 옮겼다" 의 직접 근거는 EDS (`Fig. S10` · `S17`) 인데 정성이고 잡음이 크다 (SE · 진공 영역에도 점). 'γ1 상' 명명도 근거가 안 적혔다.
⑥ **표본 수가 적다.** 기공 = 조건마다 단면 한 장 (처음만 반복 한 장) · 성능 = 대부분 셀 하나 (단락 조건 셋만 셋씩 · 첫 CE 가 10 %p 넘게 흩어짐) · EIS = 셀 하나 · 핵생성 과전압만 ± (셀 수 미기재). 압력은 두 단계 (1 · 5 MPa) 뿐인데 결론은 '낮은 압력' 일반으로 쓴다.
⑦ ✎ **부피 수지가 안 맞는다.** 처음 기공 0.29 × 7.2 µm = 2.1 µm³ µm⁻² 인데 1 mAh cm⁻² 에서 층 안에 들어갔다는 Li 금속 0.5 mAh cm⁻² 는 2.4 µm³ µm⁻² 다 (조밀 Li 4.85 µm per mAh cm⁻²). 충전 뒤 남은 기공 (3.1–8.2 %) 과 Ag 합금 팽창 (✎ Ag ≈4 vol% × +272 % ≈ +0.8 µm) 까지 넣으면 층이 ≈1.3–1.7 µm (≈18–24 %) 부풀어야 하는데 `Fig. S15` 단면은 ≈7–7.4 µm 로 보인다 (figure-read · FIB 기울기 보정 미상). 2D 면적 기공률은 입체학적으로는 부피 분율의 불편 추정이지만, 단면 한 장 (≈30 µm²) · 분할 문턱 미기재 · 수십 nm 기공 분해 한계를 생각하면 29 % 를 3D 값으로 확정할 수 없다. 원문은 이 수지를 하지 않았다.
⑧ **박리 시험은 정성이고 '열역학' 이 아니다.** 테이프로 뗀 사진 (`Fig. S6`) 뿐 — 힘 · 에너지 · 반복 없음. 380 MPa 로 SE 에 눌러 붙인 쪽 대 슬러리를 말려 붙인 SUS 쪽 (PVDF 5 %) 의 실용 점착 비교라서, "열역학적으로 유리한 압출 자리" 로 읽으면 실용 점착 (바인더 · 소성 일 포함) 과 열역학 점착을 섞는다.
⑨ **EIS 숫자 · 단위 불일치.** 단위 'Ω' (본문 · 표) 대 'Ω cm²' (`Fig. 6i` · `Fig. S22` 축) — 표의 R 합이 `S22` 저주파 끝점 (Ω cm²) 과 1–3 % 안에서 맞으니 면적 비저항으로 보인다 (✎ 다섯 조건). 그러나 **Ag 50 · 0.1 mA cm⁻²** 는 표 R_interface 172.9 대 `Fig. 6i` ≈200 (화소 판독) · 표 합 510.8 대 `Fig. S22c` 끝점 ≈593 Ω cm² (figure-read) 로 어긋난다 — 나머지 다섯 점은 `Fig. 6i` 와 ±2 안에서 맞다. 측정 시점도 '석출 뒤' (`Fig. 6` 캡션) 대 '1 사이클 뒤' (`Fig. S22` 캡션) 로 엇갈린다. 등가회로의 두 CPE 가 다 'CPE_bulk' 로 적혔다.
⑩ **Note S1 의 '4–9 자릿수' 가 자기 숫자와 안 맞는다.** 탄소 1 × 10² S m⁻¹ 대 리튬화 탄소 0.84 – 10⁻⁶ S m⁻¹ 이면 ✎ ≈2–8 자릿수다. c · T 도 없다. 또 리튬화 탄소의 **전자** 전도는 따지지 않았다 (탄소는 리튬화돼도 전자 전도체다 — 논지의 방향 (MIEC 라 Li⁺ 가 SE 쪽에서 환원) 은 그대로지만 숫자는 인용하지 않는다).
⑪ **조건 · 계의 거리.** SE = Li₃PS₄ · 80 °C (Li 크리프는 온도에 세게 의존) · 전류 ≤ 0.5 mA cm⁻² · 2 mAh cm⁻² · 비대칭 셀 (Li 포일 저장소 있음) · 20 사이클. 아지로다이트 실온 무음극 풀 셀로 옮기려면 조건을 다 적어야 한다. "0.5 mA cm⁻² 보다 크면 SE 쪽 석출" 은 자료 없는 서술이다.
⑫ **SE 표기 불일치.** `Fig. S5` (조립 · 박리 시험) 도식 · 사진 라벨은 'LPSCl powder · LPSCl pellet · SUS/interlayer/LPSCl stack' — Methods · `Fig. S3` · `Fig. 4` · `Fig. 7` 은 Li₃PS₄. 박리 시험이 LPSCl 로 돌았는지 라벨만 옮긴 것인지 원문으로 못 가른다.
⑬ **그림 · 표기 오류**: `Fig. 1` 캡션 패널 글자 · `Fig. 3` 캡션 a/b 뒤바뀜 · `Fig. 3` 캡션 'Equation 3' (식 1) · 본문 'Figure 2d' · 'Figure 2e' (→ `Fig. 3d` · `Fig. 3e`/`5e`) · Methods 'Figure 2' (→ `Fig. 3`) · 'Figure 21b' (→ SI 그림 · 도구가 이 한 줄 때문에 번호 공백 14 건을 냄) · `Fig. S18` 캡션 'Figure 4(a-d)' (→ `Fig. 5`) · `Fig. S21` 캡션 '0.5 mA cm⁻²' (패널 · 본문은 0.1) · `Table 1` 'ν_LCO' (탄소) · ref [26] Coble 의 저널 'Jpn. J. Appl. Phys.' (Crossref: *J. Appl. Phys.* 34, 1679 (1963)) · '0.25 cm⁻²' (mA 빠짐) · 'solid electrolyte-current collector interface' (→ 층 \| 집전체) · Ag 50 결과 '(Figure 6f,g)' (→ `Fig. 6e,f,h`).
⑭ **재현에 필요한 것이 빠졌다** — 모형 코드 · 격자 · 경계 · 미세구조 생성법 · 확산 모형 D · c₀ · 기공 분할 문턱 · XRD 광원 · 공기 차단 · 압력 장치 · 층 적재량. 자료는 '요청 시'.

---

## 11. Post-processing — 논문이 쓴 분석 · 우리가 한 판독

- **무엇** (논문): 단면 SEM + EDS 지도 (S · Ag · C) · cryo FIB-SEM 단면 이진화 · 분할 → 면적 기공률 · 칸별 기공 면적 막대 · XRD 상 표지 · EDXRD (채널 → 1/d · Cr₂O₃) 깊이 훑기 · GITT 식 (2) · EIS 등가회로 맞춤 (`Table S1`) · 충방전 곡선 → CE · 핵생성 과전압.
- **도구** (논문): 장비 이름만 — 분할 · 맞춤 · FE 소프트웨어 미기재.
- **수치화 · 기록** (논문): 본문 숫자 · 그림 안 글자 (`Fig. S2` 두께 · `Fig. S14` 기공률) · `Table 1` · `Table S1`.
- **우리가 한 것** (이 digest): ① `tools/litdb/extract_figures.py --slug … --pdf <본문> <SI> --clean` → 32 장 (본문 그림 7 · 표 1 · SI 그림 23 · 표 1) · 번호 공백 경고 14 건 (`f8`–`f21`) 은 본문 'Figure 21b' 한 줄 (SI 그림 오기) 이 만든 허상 — 빠진 그림 없음 · `tab_S1` auto_fallback 크롭 확인 ② 32 장 Read ③ 화소 판독 (PIL): `Fig. 6i` 표지 무게중심 (축 0–600 · 0.62 px/Ω) · `Fig. S22b,c` 오른쪽 끝 색 화소 (축 200–1000) · `Fig. 3c` 곡선 위치 (x 50 nm = 178 px · 4.89 px/nm) · `Fig. 3e` 등고선 ④ Crossref 로 서지 · ref [26] 확인 ⑤ 산수 ✎ (Li 4.85 µm per mAh cm⁻² · Ag vol% · 적재량 · 입자 수 · 부피 수지 · GITT 상한 · J_red · θ · δs Ds · 고유변형).

---

## 12. 적용 인사이트 ★

① **W_ad 8-3 에 '자리 = 속도 경쟁' 한 줄** — 같은 Ag–C 층 · 같은 계면에서 1 → 5 MPa · 0.5 → 0.1 mA cm⁻² · Ag 200 → 50 nm 로 Li 자리가 SE 쪽 ↔ 집전체 쪽으로 뒤집혔다. W 순서 (어느 계면이 약한가) 는 필요조건 후보이지 자리의 예측이 아니다 (8-3 의 Metzler 2025 결론 '핵생성 세기 하나로 자리를 예측하지 않는다' 와 같은 방향).
② **8-4 · DEM — µm 아래 기공 안 Li 는 확산 크리프로 움직인다.** 1 µm Li 의 항복 (95 MPa · 298 K) 이 적층압 (1–5 MPa) 보다 훨씬 커서 층 안에서는 전위 소성이 아니라 확산 (σ 선형 · r⁻²) 이 지배한다는 것이 저자 틀이다. 벌크 멱법칙 크리프 (`masias2019_…` 지수 6.56) 를 층 안 기공에 그대로 쓰지 않는다 — 계면을 따라 도는 Li 확산 (δs Ds) 이 원자 입력이다.
③ **DEM 시나리오 입력** — 층 7.2 µm (측정) · 처음 2D 기공 29 % (측정 · 380 MPa) · 충전 뒤 3–8 % · Ag 50 / 200 · C 50 nm (공칭) · 3 : 1 질량 · ✎ Ag ≈5–6 vol% (고체) · ✎ Ag 입자 수 64 배 차. 29 % 를 3D 기공률로 확정하지 않는다 (§10-⑦).
④ **층 응집 파괴가 Li 길이 된다** — 탄소만 층은 1 MPa 에서 수십 µm 섬으로 갈라지고 Li 가 틈으로 새어 나왔다 (`Fig. S7`). DEM 에서 층 내부 결합 (PVDF 5 %) 이 끊기는 실패 모드 · '연결 기공 = Li 길' 가정과 다른 꼴 (`sandoval2025_operando_…` 과 같은 방향).
⑤ **자리보다 조밀함** — Ag 50 · 0.5 (집전체 쪽 덴드라이트) 가 4–6 사이클 · Ag 200 · 0.5 (SE 쪽 조밀 막) 가 10–12 사이클. 자리만으로 성능을 줄 세우지 않는다.
⑥ **합금 완결도는 입경 · 압력의 함수** — 7-1 Ag 행에 "Ag 200 nm · 1 MPa 면 첫 1 mAh cm⁻² 뒤에도 금속 Ag 가 남는다 · 50 nm 이거나 5 MPa 면 사라진다" 를 붙일 수 있다 → 운전 중 'Ag(111) \| Li' 계면이 얼마나 오래 사느냐가 조건 의존.
⑦ **[우리 원고] `ahn2026_cej_agno3_pvp_li3n_anodefree` 의 Coble 항** — D_pore 25 / 45 / 50 nm 를 'Assumed' 로 뒀다. 이 논문의 측정 (2D) 은 Ag 50 층 충전 뒤 대부분 < 20 × 10⁻³ µm² (✎ 등면적 지름 < 160 nm · 본문 '≈100 nm') · 처음 ≤ 90 × 10⁻³ µm² (≤ 0.34 µm) — 가정 대역의 대조 근거 (배합 · 온도 · 압력 다름 · 값 이식 아님).
⑧ **[우리 그룹] `kang2026_…` 입력값 출처 확인** — §16.

---

## 13. 인용 가능 문장 (영문 초안 · 랩 표기)

- "In a 7.2-µm carbon-black/Ag interlayer (3:1 by weight) pressed at 380 MPa onto Li₃PS₄, cryo-FIB-SEM cross-sections gave a two-dimensional porosity of about 29 % for the carbon-only, 200-nm-Ag, and 50-nm-Ag variants (*Adv. Energy Mater.*, 15, 2405129 (2025))."
- "At 80 °C, 1 MPa, and 0.5 mA cm⁻², lithium plated between the electrolyte and a 200-nm-Ag interlayer but reached the current collector through a 50-nm-Ag interlayer; at 5 MPa, it plated at the current collector for all interlayers (*Adv. Energy Mater.*, 15, 2405129 (2025))."
- "After 1 mAh cm⁻² at 1 MPa, metallic Ag remained only in the 200-nm-Ag interlayer, whereas the 50-nm-Ag interlayer showed only Li–Ag intermetallic reflections (*Adv. Energy Mater.*, 15, 2405129 (2025))."
- "Lowering the plating current from 0.5 to 0.1 mA cm⁻² changed the deposit from dendritic or wire-like to dense and raised the initial Coulombic efficiency (*Adv. Energy Mater.*, 15, 2405129 (2025))."
- "The authors attribute lithium transport through the sub-micrometre pores to diffusional (Coble) creep, with a creep flux that scales as σ/r² and competes with the Li⁺ reduction flux (*Adv. Energy Mater.*, 15, 2405129 (2025))."

---

## 14. 주의 / 한계 (인용 규율)

- ⛔ '≈29 %' 를 '흔한 Ag/C 층 기공률' · `lee2020_…` 층의 기공률 · 3D 기공률로 쓰지 않는다 — '이 배합 (7.2 µm · 3 : 1 · 380 MPa) 의 2D cryo FIB-SEM 단면값' 으로 쓴다.
- ⛔ `Fig. 3e` 의 θ = 1 선을 안정 판정 기준으로 쓰지 않는다 (K · σ · φ 미기재 · ✎ 실험 조건에서 θ < 1).
- ⛔ `Fig. 3a,b` 의 응력 숫자 (MPa) 를 DEM · 연속체 입력 · 판정에 쓰지 않는다 (c = 1000 mol m⁻³ 초기 · 선형 탄성 · 2D).
- ⛔ 'Li₀.₉₈Ag₀.₀₂ 가 석출 Li 전체에 있다' 를 상 동정 결과로 인용하지 않는다 — 'Ag 가 석출 Li 쪽에서도 검출됐다 (EDS · 정성)' 까지.
- ⛔ GITT D 를 Li 표면 · 계면 확산 계수 (Coble 의 Ds) 로 쓰지 않는다 · 단위는 cm² s⁻¹ (`Fig. S9a`).
- ⛔ 탄소 전도도 '4–9 자릿수' 를 인용하지 않는다 (✎ 2–8).
- ⛔ 박리 시험을 '열역학적 약한 계면' · 점착 일 (W) 의 실험 근거로 쓰지 않는다 — '테이프 박리에서 집전체 쪽이 떨어졌다 (정성)'.
- ⛔ 이 논문 결과를 Li₆PS₅Cl · 실온 셀의 결과로 쓰지 않는다 (Li₃PS₄ · 80 °C).
- R_interface 는 'Ω cm² 로 보임 (표 · 본문 단위 'Ω')' 으로 · Ag 50 · 0.1 칸은 그림과 어긋남을 같이 적는다.
- 문헌 수치는 우리 db 절대값과 섞지 않는다 · 우리 W 값은 위치만.

---

## 15. 기법 용어 미니사전

- **저장소 없음 (reservoir-free) · 무음극** — 조립 때 작업 전극 쪽에 Li 금속을 두지 않고 충전 때 집전체 위에 Li 를 쌓는 방식. 이 논문의 셀은 상대 전극이 Li 포일 (비대칭 셀) 이다.
- **인터레이어** — 집전체와 SE 사이의 얇은 층 (여기선 카본블랙 + Ag + PVDF · 7.2 µm).
- **Coble 크리프** — 응력 아래 결정립계 (또는 표면 · 계면) 를 따라 원자가 확산해서 생기는 변형. 변형률 속도 ∝ σ/d³ (d = 결정립 지름) · σ 에 선형. 결정 안 (격자) 확산이면 Nabarro–Herring 크리프 (∝ σ/d²).
- **멱법칙 (전위) 크리프** — 전위 운동에 의한 변형 · 변형률 속도 ∝ σⁿ (벌크 Li n ≈6.56).
- **상동 온도 (homologous temperature)** — T/T_m. Li 는 실온에서 이미 ≈0.66 이라 잘 흐른다.
- **θ (이 논문)** — J_Li⁰,creep/(K J_Li⁺,reduction) · 크면 Li 가 층을 지난다.
- **GITT** — 짧은 정전류 펄스 + 긴 휴지를 되풀이해 전압 응답으로 화학 확산 계수를 낸다 · 조건 τ ≪ L²/D.
- **EIS · CPE** — 주파수별 임피던스 · 등가회로 (R ‖ CPE) 맞춤 · CPE = 이상적이지 않은 축전기 (α < 1).
- **cryo FIB-SEM** — 시료를 −150 °C 로 식혀 집속 이온빔으로 단면을 깎고 SEM 으로 본다 (Li 손상 줄임).
- **이진화 · 분할 (binarization · segmentation)** — 회색조 영상을 문턱으로 기공 / 고체로 나눠 면적을 센다.
- **입체학 (Delesse 원리)** — 무작위 단면의 면적 분율의 기댓값 = 부피 분율.
- **EDXRD** — 백색 X 선 + 고정 각도 에너지 분해 검출 · 작은 게이지 부피로 셀 깊이마다 상을 본다.
- **고유변형 (eigenstrain)** — 리튬화 같은 비역학 원인으로 생기는 변형 (여기선 cΩ/3).
- **부분 몰부피 Ω** — Li 1 mol 이 들어갈 때 늘어나는 부피.
- **Li–Ag 상** — β-LiAg (B2) · γ 상들 (Li₉Ag₄ · Li₁₀Ag₃ · …) · Li-풍부 bcc 고용체.
- **CE (쿨롱 효율)** — 박리 전하 / 석출 전하.
- **핵생성 과전압** — Li 석출이 시작될 때 전압이 잠깐 더 내려가는 크기.
- **적층압 (stack pressure)** — 셀을 위아래로 누르는 운전 압력 (여기 1 · 5 MPa).

---

## 16. 인용 카드에 돌려줄 답 (남의 카드는 고치지 않았다 · 메인이 반영)

| 카드 · 줄 | 물음 | 답 | 쪽 |
|---|---|---|---|
| `lee2020_silver_carbon_composite_anode_all_solid_state_li_metal` §10-⑤ · §14 · §16 (minnmann 행 'single-digit porosity') | Lee 층의 기공률 (미기재 칸) | 이 논문은 **다른 배합** (Super C65 50 nm + Ag 50/200 nm · 3 : 1 · PVDF 5 % (카본블랙 기준) · 캐스팅 · 7.2 µm · 단축 380 MPa · Li₃PS₄) 의 처음 2D 기공률 **29.1–29.2 %** 를 준다 — Lee 층 (Ag 60 · CB 35 nm · 스크린 인쇄 · 등방 490 MPa) 의 값으로 옮기지 않는다 · 비슷한 배합의 '대역 참고' 로만 · ✎ 이 배합에서 29 % 를 3D 로 두면 Ag ≈0.28–0.32 mg cm⁻² — Lee 의 8–16 mg Ah⁻¹ × 6.8 mAh cm⁻² = 0.05–0.11 mg cm⁻² 의 3–6 배 (Lee §10-⑤ 의 세 숫자 불일치와 같은 쪽) · minnmann 행의 'single-digit porosity' 는 이 논문으로도 답이 안 된다 (다른 층 · 다른 물음) | p.3 · `Fig. S13` · `Fig. S14` · `Fig. 2` |
| `metzler2026_sputtered_ag_carbon_interlayers_anode_free` L137 ("흔한 Ag/C 층은 ≈29 % (ref S5)") | 29 % 의 원문 | 원문 29.1 / 29.2 / 29.2 % 확인 · 2D cryo FIB-SEM 단면 한 장 · 380 MPa 압착 뒤 · 이 논문은 자기 층 셋만 쟀다 ('흔한' 은 Metzler 쪽 표현) · Metzler 자기 값 (26.7 → 18.5 % · ImageJ 2D) 과 같은 측정 부류 | `Fig. S14` |
| `kang2026_stress_regulated_li_plating_ag_c_cnf_hybrid_anode` L445 · 🔗 절 ("흔한 Ag/C 층 기공 ≈29 %") | 같은 물음 | 위와 같음 — Kang 모형의 ε_p 0.4 (Xie 의 보여 주기용) 대조로 쓰려면 '2D · 380 MPa · 이 배합' 을 같이 적는다 · 충전 뒤 3–8 % 도 같이 | 위 |
| `kang2026_…` 표 S3 · SI Note 1 (SI [S3] = 이 논문) | D_interlayer 3.15 × 10⁻¹⁰ m² s⁻¹ (Ref. S3, S4) · D_host 3.15 × 10⁻¹¹ (S2, S3) · κ_e 1000 S m⁻¹ (S3) 의 출처 | 이 논문에 있는 값: GITT D **4.45 × 10⁻¹⁰ · 1.59 × 10⁻⁹ · 3.14 × 10⁻⁹ cm² s⁻¹** (0–0.2 V · `Fig. S9a` 축) = 3.14 × 10⁻¹³ m² s⁻¹ (Ag 50) — **가수는 같고 지수가 10³ 다르다** · 그 D 는 층의 화학 확산이고 Coble 식의 Ds (Li 표면 확산) 는 이 논문에 숫자가 없다 (✎ `Fig. 3c` 가 뜻하는 δs Ds ≈2 × 10⁻²² m³ s⁻¹ 뿐) · 전자 전도는 탄소 **1 × 10² S m⁻¹** (ref 23 인용) 하나 — 1000 S m⁻¹ 은 이 논문으로 확인 안 된다 · S2 · S4 는 못 봤다 → 확정 아님 | p.2 · p.3 · `Fig. S9a` |
| `xie2024_agc_buffer_layer_lithiation_delithiation_mechanism` §10 (다공도 40 % 'demonstrative') · 점착 세기 입력 (SE/BL > BL/CC) | 측정 대역 · 순서 | 이 논문 2D 29 % (처음) → 3–8 % (1 mAh cm⁻² 뒤) · 테이프 박리 (정성) 에서 집전체 쪽이 떨어짐 = Xie 입력 순서와 같은 방향 (단 SE = LPS · 힘 없음) · 이 논문은 Xie 를 ref 29 로 '약한 계면으로 압출' 근거에 인용 | p.3 · `Fig. S6` |
| `spencerjolly2023_ag_graphite_interlayer_operando_xrd` (Ag 5.7 vol% · 상 순서) | 배합 · 상 대조 | 이 논문 3 : 1 배합은 ✎ 고체 기준 Ag 5.2–5.9 vol% (밀도 가정) — 같은 대역 · 1 mAh cm⁻² 뒤 Ag 200 = Ag + LiAg + Li₉Ag₄ · Ag 50 = Li₉Ag₄ + Li₁₀Ag₃ → Spencer-Jolly 의 LiAg → Li₉Ag₄ → Li₁₀Ag₃ 순서에서 200 nm 가 앞 단계에 멈춘 꼴 · '리튬화 탄소와의 화학 합금' 경로가 같으니 '접촉 끊김 → 합금 미완' 설명과도 맞는다 [카드 해석] | p.5 · `Fig. 4` |
| `ko2025_metal_interlayer_anode_less_li_plating_stripping_mechanism` (가넷 위 Ag 층 β-LiAg → Li₉Ag₄ → Li₁₀Ag₃ → Li₃Ag → Li-풍부) | 상 순서 | 같은 방향 (이 논문은 Li₃Ag 를 표지하지 않음 · Li-풍부 쪽은 봉우리 하나 — §10-⑤) | `Fig. 4` · `Fig. 7` |
| `sandoval2025_electro_chemo_mechanics_anode_free_ssb` (같은 Mukherjee 모형 계열인가) | 계열 | **아니다** — Sandoval 2025 는 관점 논문 (자체 모형 0) · 같은 EFRC (MUSIC) · 공저자 넷 겹침 (Park · Vishnugopi · Hatzell · Mukherjee) · 이 편은 인용 안 함 (선행 JMCA 2022 = ref 86) | — |
| `hiraoka2025_operando_raman_carbon_structure_anode_free_sulfide` (CB 리튬화 · Li 는 Ag/C \| SUS 사이) | 대조 | 같은 방향 — 이 논문도 카본블랙이 먼저 리튬화된다고 보고 (`Fig. S4` 경사 구간) · 5 MPa 또는 낮은 전류면 Li 는 층 \| SUS 사이 | `Fig. 1d–f` · `Fig. S4` |
| `choi2025_silver_exsolution_argyrodite_anode_free` (석출 Ag 의 LiAg → Li₉Ag₄ → Li₁₀Ag₃ · 도금 Li 속으로 퍼짐) | 대조 | 같은 방향 (Ag 가 석출 Li 쪽으로 — 이 논문은 EDS 정성 · EDXRD 봉우리 하나) | `Fig. S10` · `Fig. 7` |
| W_ad 보고서 7-1 (Ag · 카본블랙 · SUS 행) · 8-3 · 8-4 | 쓸 거리 | §7a · §7b · §12 · 끝 보고 (e) | — |
