Repository: yonghoon7153-source/Yonghoon-DEM-DFT

# 📚 LITDB — 문헌 단일 시스템 (**SE·DFT 축 + DEM·MPM 축, 두 트랙**)

> **앞으로 논문은 여기서만 본다.** 여러 곳(db/literature, kb/papers, db/properties, Excel)에 흩어진 문헌을 한 곳에서 생각·참고·비교하기 위한 통합 MD 시스템.

## 왜 트랙이 둘인가
`INDEX.md` 는 argyrodite 전해질 축이라 접촉역학·MPM·건식전극 digest 가 들어갈 자리가
없다. 그래서 한때 64편이 **어느 인덱스에도 없었다**(open_items #7). 축을 나눠 그 구멍을
닫았고, 한 분모로 세면 “159편 중 98편 미언급” 같은 **가짜 미결**이 나온다
(`comparison_vs_ours.md:8`). 분리는 실측 근거가 있는 결정이다 — 합치지 말 것.

⚠ 이 표의 **편수는 적지 않는다.** 손으로 쓴 수는 반드시 낡는다(README 자신이 세 번 틀렸다).
현재값은 `python3 tools/litdb/build_index.py --check` 로 본다.

File: litdb/papers/park2026_llzo_li13si4_dopant_interface_thermal_battery.md (part 1 of 2)
<!-- digest 표준 양식 (paper-level STANDALONE · 깊이 기준 = zuo2022_chlorination_cathode_interface.md).
     2026-10-27 신규 (병렬 논문 에이전트 9 편 중 1 편 · INDEX/comparison 반영은 메인 세션 몫).
     크롭 27 그림 + 6 표 중 그림 20 장을 실제로 보고 썼다 (목록은 머리말). 픽셀 판독 3 건 (Fig. 2a,b 막대 · Fig. S15a↔c 겹침 · Fig. S1/S9/Fig. 8 확대). -->

# Dopant-controlled early-stage stability of LLZO/Li₁₃Si₄ interfaces for thermal batteries — Park, Heo, Jeong (*J. Power Sources* **698** (2027) 241733)

> slug `park2026_llzo_li13si4_dopant_interface_thermal_battery` · DOI `10.1016/j.jpowsour.2026.241733` · type `DFT + AIMD (계산 전용 · 실험 0 — 실험 앵커는 같은 그룹 선행 [46])` · PDF 본문 `262d0451-13._Dopant-controlled_early-stage_stability_of_LLZOLi13Si4_interfaces_for_thermal_batteries.pdf` (12 pp) + SI `20d15ce1-13._Sup_Dopant-controlled_….pdf` (28 pp · `Fig. S1`–`Fig. S19` · `Table S1`–`Table S4`) · digested `2026-10-27` · status ✅ · 태그 **[외부 · ⚠⚠ 산화물 가넷(비-argyrodite) · 열전지 500 °C — 물성 4축에 *수치로* 비교 제외]**

> elements: Li, La, Zr, O, Si, Al, Ga, Ta
> methods: DFT, AIMD, HSE, bandgap, DOS, PDOS, Bader, MSD, adhesion, phonon, ESW

> **저자**: Joohyeon Park (가천대 전자공학과) · Myeongjae Heo (서강대 기계공학과) · **Heonjae Jeong\*** (서강대 기계공학과 + 스마트설계·제조기술연구소) · 접수 2026-05-29 · 수정 2026-10-02 · 수락 2026-10-11 · 온라인 2026-10-19 · **국방과학연구소(ADD) 과제 UI247005TG** (교신저자가 경쟁이해로 신고) · HPC = KISTI · ⚠ **Data availability: *"The data that has been used is confidential."*** — 구조·궤적·입력 공개 0.
>
> **계보**: [18] Park·Xie·Wu·Lawson·**Jeong** *JACS* 147 (2025) 39080 (LLZO|Li 계면 환원 기구 · 같은 교신) → [46] Kang·Roh·Lee·Park·Park·**Jeong**·Yoon·Ahn·Choi *RSC Adv.* 15 (2025) 27345 (**Ta vs Ga 도핑 LLZO 의 열전지 실험 + 결함 계산** — 고온 방전 뒤 Ga-rich 영역 실측 · 계면에서 Ga 방출은 500 °C 에서 열역학적으로 유리, Ta 방출은 불리) → **본 논문** (같은 계면을 AIMD 8 ps 로 '초기 응답' 비교).
>
> **본 digest 에서 실제로 본 그림 (2026-10-27)**: `Fig. 1`–`Fig. 8` 전부 + `Fig. S1` `Fig. S2` `Fig. S3` `Fig. S7` `Fig. S9` `Fig. S12` `Fig. S13` `Fig. S14` `Fig. S15` `Fig. S16` `Fig. S17` `Fig. S18` `Fig. S19` — **21 장**. 픽셀 판독: `Fig. 2a,b` 막대 높이 디지타이즈 · `Fig. S15a` ↔ `Fig. S15c` 겹침 비교 · `Fig. S1`·`Fig. S9`·`Fig. 8` 확대.
> 안 본 것: `Fig. S4`(벌크 LLZO AIMD 전후 스냅샷) · `Fig. S5`(슬랩 구조) · `Fig. S6`(Li₁₃Si₄ 벌크 전후) · `Fig. S8`(변형 슬랩) · `Fig. S10`·`Fig. S11`(γ·θc 밀집 시계열 — `Fig. 4b,c` 로 대체). 표 6 장(`Table 1` `Table 2` `Table S1`–`Table S4`)은 PDF 텍스트로 읽었다.
> 표기: 그림에서만 읽은 값 = **`figure-read ≈`** · 우리가 논문 숫자로 계산한 값 = **`우리 산수`** · 원인을 추정한 것 = **`추정`**.
> ⚠ **우리 점착(W) 트랙 값은 이 digest 에 싣지 않는다** — 위치만 (`db/properties/adhesion.json` · `db/properties/wad_aprime_*`). 아래 W_ad 숫자는 전부 **이 논문의 소환값**이다.

---

## 0. 이 digest 를 읽는 법 — 우리와 닿는 세 곳

이 논문은 **우리 계(아르지로다이트 · 상온)가 아니다** — 산화물 가넷 LLZO 와 Li–Si 합금 Li₁₃Si₄ 의 계면을 **열전지 작동온도 500 °C (773 K)** 에서 본다. 그래서 숫자를 우리 표에 옮길 일은 없고, 읽을 가치는 **방법**에 있다.

1. **짧은 계면 AIMD 의 '안정 · 골격 유지' 서술 = 관측창 규칙(`D-2026-10-05-md-observation-window`)의 직접 사례.** 8 ps · 773 K 궤적은 장벽 ≳ 0.29 eV 인 과정을 원래 못 본다 (§5.7). 열전지 한 번 방전(10 분–1 시간)이 보는 창은 ≈ 2.4–2.5 eV 다 — **2 eV 넘는 간극**.
2. **'도펀트 정체' 효과를 단일 배열 + 서로 다른 표면 종단으로 비교했다** — 우리 보고량 규율(회신 N: *admissible state 가 여럿인데 선택·집계 규칙이 없으면 스칼라 보고량은 정의되지 않는다*)의 외부 반면교사. 저자도 이 교락을 인정한다 (Ga·Ta 쌍만 같은 종단).
3. **계면 서술자의 보고 규율** — W_ad(t)·γ(t)·θc(t) 프레임별 계산, Bader \|Δq\| ≥ 0.1 e '범위' 지표, 층별 PDOS, 평면평균 퍼텐셜이 **실제로 무엇을 재는지** 그림으로 감사했다. 본문에 없는, 그림에서만 드러나는 것이 여럿이다:
   - `Fig. S1`: **네 궤적 모두 t < 0.1 ps 에 순간온도 ≈ 8.6–9.5 kK 스파이크** — 본문은 *"initial relaxation period"* 한 마디 (§5.5).
   - `Table 1` 의 '8 ps' 응집에너지 변화(+0.81 eV/atom)는 **원자 기준상태 보정 Δμ(T) 만으로 ≤ 0.01 eV/atom 안에서 재현된다** — AIMD 의 기여가 거의 0 (§5.1).
   - `Fig. 6a` 의 '전하 이동 범위'는 **위 끝이 Li₁₃Si₄ 의 진공 쪽 표면**이다 — 지표가 사실상 합금 슬랩 두께를 잰다 (§5.10).
   - `Fig. S15a`(LLZO 의 Li) 와 `Fig. S15c`(Li₁₃Si₄ 의 Li) 는 **같은 데이터** (§5.11).
   - `Fig. S18`(0 ps) 와 `Fig. S19`(8 ps) 는 **다른 양**으로 보인다 (진공 준위는 같은데 슬랩 안 우물이 ≈ 12 eV 차) (§5.13).
   - `Fig. 4a` 의 1 ps 점이 `Fig. S9` 밀집 궤적의 1 ps 값과 안 맞는다 (§5.6).

---

## 1. 한 줄 요약

열전지(>500 °C)의 용융염 대신 LLZO 고체전해질을 쓸 때, Al·Ga·Ta 도핑이 **LLZO|Li₁₃Si₄ 계면의 '초기(8 ps) 응답'** 을 어떻게 바꾸는지 PBE-AIMD(773 K · 588 원자 · Γ · 궤적 1 개)로 봤다. 벌크에서 도핑 효과는 작고(응집에너지 차 ≤ 1.7 % · HSE06 갭 ≈ 5.8 eV 공통), 계면에서는 **Ta 모델이 접착 감소가 가장 작고(W_ad 0.90 → 0.58 J m⁻²) 도펀트 변위가 작으며 전하 재분배가 LLZO 쪽으로 더 넓게(14.52 vs ≈ 13.1 Å) 퍼진다**, **Ga 모델은 도펀트 변위가 크고 전하가 계면에 국소화된다** — 그래서 "전하 이동의 *크기*(0.20–0.28 e/f.u.)가 아니라 *공간 분포*가 계면을 가른다" 는 것이 저자 결론이다.
⚠ 단 시간평균 서술자 차이는 **자기 시간 요동(표준편차) 안**이고(저자 인정), 궤적이 하나뿐이며, 도펀트마다 **표면 종단·방위가 다르다**(저자 인정). 그림을 보면 초기 9 kK 과도·지표 정의 문제가 더 있다 (§10).

---

## 2. 메타 / 동기 / 질문

| 항목 | 내용 |
|---|---|
| 응용 | **열전지(thermal battery)** — 용융염 전해질, 작동 > 500 °C, **한 번 방전**(재충전 없음). 용융염의 누설·부피팽창·부식이 문제 → 고체전해질 대안 |
| 계 | 입방 **LLZO** (Li₇La₃Zr₂O₁₂) + 도핑 3 종: **Al·Ga → Li(24d) 0.25 pfu** (Li₆.₂₅M₀.₂₅La₃Zr₂O₁₂) · **Ta → Zr(16a) 0.5 pfu** (Li₆.₅La₃Zr₁.₅Ta₀.₅O₁₂) · 음극 쪽 상대 = **Li₁₃Si₄** (Pbam · 사방정) — 열전지 LiSi 음극의 리튬화 상 |
| 던지는 질문 | 도펀트가 계면의 **초기(early-stage)** 구조·전자 응답 — 접착 서술자, 원자 변위, 전하 재분배, 계면 전자구조 — 을 어떻게 바꾸나. 정적 DFT 접착만으로는 안 보이는 것을 AIMD 로 |
| 문헌 갭 (저자 주장) | 도핑 연구는 벌크 안정성·Li 수송(상온 근처)에 몰렸고, 계면 연구는 LLZO\|Li 금속 위주. **고온 LLZO\|Li 합금** 의 초기 진화는 거의 없다 |
| 저자 자신의 선행 | [46] 실험: 고온 방전 뒤 Ga 도핑 LLZO 에 Ga-rich 영역 · 결함 계산: Ga 방출 유리, Ta 방출 불리 (500 °C) |
| 연구 유형 | 순수 계산 (정적 DFT + AIMD). 실험 0. 데이터 비공개 |

---

## 3. 핵심 수치 총정리 ★

> 전부 **문헌 소환값** (PBE · VASP · 773 K AIMD). 우리 db 절대값과 같은 표에 두지 않는다.

### 3a. 벌크 LLZO (정적 DFT + 8 ps AIMD)

| 물성 | Pristine | Al-doped | Ga-doped | Ta-doped | 출처 |
|---|---|---|---|---|---|
| 응집에너지 E_coh, 0 ps (eV/atom) | **−6.97** | **−7.09** | **−7.04** | **−7.08** | `Table 1` |
| 응집에너지 E_coh, 8 ps @773 K | −6.16 | −6.27 | −6.23 | −6.27 | `Table 1` |
| ┗ 0 → 8 ps 변화 | +0.81 | +0.82 | +0.81 | +0.81 | 우리 산수 |
| ┗ 기준상태 보정 Δμ(T) 만으로 예측한 변화 | **+0.804** | **+0.814** | **+0.816** | **+0.815** | 우리 산수 (`Table S2` + `Fig. S7` La · §5.1) — **AIMD 기여 ≈ 0** |
| 갭 PBE (eV) | 4.04 | 4.05 | 3.86 | 3.85 | `Table S1` (판독법 미기재) |
| 갭 HSE06 (eV) | **5.85** | **5.84** | **5.87** | **5.81** | `Table S1` · `Fig. 1` |
| 갭 실험 (문헌) | 6.0 (ref S2, Ajith 2020 *Mater. Today Proc.*) | — | — | — | `Table S1` |
| CBM vs 진공 (HSE06) | −0.35 | −0.11 | −0.23 | −0.12 | `Fig. 1` |
| VBM vs 진공 (HSE06) | −6.20 | −5.95 | −6.01 | −5.92 | `Fig. 1` |
| μ_Li(Li₁₃Si₄) 준위 | −1.67 eV (진공 기준) | | | | `Fig. 1` (진공 정렬 방법 미기재) |
| 가상 4.0 V 양극 준위 | −5.67 eV ("vs. Li/Li⁺" 표기) | | | | `Fig. 1` |
| ┗ VBM 과 4.0 V 준위의 여유 | 0.53 | 0.28 | 0.34 | **0.25** | 우리 산수 — 산화 쪽 여유는 Ta 가 가장 작다 |
| 도펀트–도펀트 거리 | — | 최소 7.19–7.20 Å (Al·Ga 묶어 서술) | 〃 | Ta–Ta 5.55–9.09 Å (도펀트 4 개라 분포가 넓다) | p. 4 |
| 격자상수 | **12.97 Å** (이완) | | | | p. 2 |

### 3b. 표면 (슬랩 · 정적 DFT)

| 항목 | 값 | 출처 |
|---|---|---|
| 계면 모델에 쓴 LLZO 표면 | Pristine **La-종단 (001) 0.87** · Al **Li-종단 (100) 0.82** · Ga **Li-종단 (010) 0.85** · Ta **Li-종단 (010) 0.87** J m⁻² (각 조성의 최저) | `Table S3` · p. 5 |
| ┗ 선택 마진 (같은 조성의 차순위) | Pristine: Li-(001) 0.91 → **0.04** · Al: Li-(010) 0.87 → **0.05** · Ga: Li-(100) 0.90 → **0.05** · Ta: Li-(100) 0.92 → **0.05** J m⁻² | `Table S3` · 우리 산수 |
| Pristine 종단 경향 | Li·La 종단 0.87–1.18 < Zr 종단 1.29–2.00 J m⁻² | `Table S3` |
| 도핑 슬랩 La-Zr 혼합 종단 | (001)·(010)·(100) 에서 2.01–2.27 J m⁻² (가장 높다) | `Table S3` |
| Li₁₃Si₄ 표면 (비변형) | (001) 0.85 · (010) 0.82 · **(011) 0.88 ← 사용** · **(100) 0.72 (최저)** · (101) 1.17 · (110) 0.78 · (111) 0.75 J m⁻² | `Table S4` |
| Li₁₃Si₄ 격자 (PBE 이완) | a = 4.42 · b = 7.89 · c = 15.01 Å (실험과 "close agreement", 실험값은 본문 미인쇄) | p. 3 |

### 3c. 계면 모델

| 항목 | 값 | 출처 |
|---|---|---|
| 구성 | LLZO 슬랩 \| Li₁₃Si₄(011) 슬랩, VASPKIT, 초기 간격 **2.5 Å**, 진공 **10 Å** (c 방향) | p. 3 |
| 크기 | 면내 **25.2 × 18.0 Å**, c **36.4 Å**, **588 원자** | p. 3 |
| ┗ 원자 분할 | 우리 산수: 588 = **384 (LLZO 기존셀 192 × 2) + 204 (Li₁₃Si₄ 단위셀 34 × 6)** — `Fig. S13` 의 Li₁₃Si₄/LLZO 전하비 ≈ 1.33 = **16 f.u. / 12 f.u.** 와 정합 (논문은 분할을 안 적는다 · 도핑 슬랩은 조성이 달라 588 이 정확히 맞지 않을 수 있다) | 우리 산수 |
| 슬랩 두께 | `figure-read ≈` LLZO **≈ 5–19 Å (≈ 13–14 Å = 기존셀 1 개 두께)** · Li₁₃Si₄ **≈ 19–30 Å** · 진공 양쪽 ≈ 5 Å (`Fig. S18`) | figure-read |
| 격자 부정합 | **5.5 %** — 두 슬랩에 나눠 실음 ("acceptable range" ref 48) | p. 3 |
| 도펀트–계면 거리 | Al **3.2–6.8** · Ga **5.2–12.2** · Ta **6.3–12.8** Å | p. 5 |

### 3d. 접착 서술자 — 정적(0 ps) vs AIMD 평균(1–8 ps) ★

| | W_ad 초기 | W_ad 평균 ± sd | γ 초기 | γ 평균 ± sd | θc 초기 | θc 평균 ± sd |
|---|---|---|---|---|---|---|
| Pristine | 0.85 | **0.57 ± 0.18** | 0.87 | 2.08 ± 0.27 | 90.4° | 132.5 ± 8.5° |
| Al | 0.94 | **0.39 ± 0.19** | 0.73 | 2.21 ± 0.25 | 83.9° | 141.2 ± 9.9° |
| Ga | **0.96** | **0.46 ± 0.20** | 0.74 | 2.12 ± 0.26 | 82.7° | 137.7 ± 10.6° |
| Ta | 0.90 | **0.58 ± 0.19** | 0.81 | **2.04 ± 0.27** | 86.4° | **132.0 ± 8.9°** |

(`Table 2` · 단위 J m⁻² · "initial" = 0 ps 정적 구조 · 평균·표준편차 = 1–8 ps AIMD)

- W_ad 감소폭 (우리 산수): Pristine −0.28 (−33 %) · Ta −0.32 (−36 %) · Ga −0.50 (−52 %) · Al −0.55 (−59 %).
- **평균 차 vs 요동**: 가장 큰 차(Ta 0.58 vs Al 0.39 = 0.19)가 sd(0.18–0.20) 와 같은 크기 · Ta vs Pristine 은 0.01. γ·θc 는 차이가 전부 sd 안. 저자: *"comparable to their temporal fluctuations … qualitative trends rather than a definitive stability ranking"* (p. 5).
- 정적 γ 의 자기정합 (우리 산수): γ = σ_LLZO(`Table S3`) + σ_Li₁₃Si₄ − W_ad 를 σ_Li₁₃Si₄ ≈ 0.85 J m⁻² (초기 θc 에서 역산) 로 넣으면 0.87 / 0.73 / 0.74 / 0.82 — `Table 2` 를 ±0.01 로 재현.
- AIMD 평균의 역산 (우리 산수 · cos 비선형이라 근사): σ_LLZO + σ_Li₁₃Si₄ = γ + W_ad = **2.58–2.65** (정적 1.67–1.72 보다 ≈ +0.9) · θc 관계로 나누면 **σ_Li₁₃Si₄,eff ≈ 1.75 J m⁻² (네 계 공통, 정적 ≈ 0.85 의 ≈ 2 배)**, σ_LLZO,eff ≈ 0.81–0.89 (정적과 같다). 프레임별(`Fig. 4a,c` figure-read)로는 σ_Li₁₃Si₄,eff ≈ 1.3 (1 ps) → 1.6–1.9 (이후) — §5.6.

`Fig. 4` 정수 시각 점 (`figure-read ≈`, J m⁻² · ° — `Table 2` 의 평균은 `Fig. S9` 의 밀집 표본에서 나온 것으로 보인다 §5.6):

| t (ps) | 1 | 2 | 3 | 4 | 5 | 6 | 7 | 8 |
|---|---|---|---|---|---|---|---|---|
| W_ad Pristine | 0.22 | 0.57 | 0.46 | 0.69 | 0.79 | 0.64 | 0.41 | 0.56 |
| W_ad Al | 0.22 | 0.50 | 0.31 | 0.45 | 0.56 | 0.35 | 0.38 | 0.44 |
| W_ad Ga | 0.21 | 0.60 | 0.61 | 0.78 | 0.43 | 0.20 | 0.42 | 0.22 |
| W_ad Ta | 0.39 | 0.77 | 0.60 | 0.61 | 0.78 | 0.34 | 0.40 | 0.82 |
| γ Pristine | 1.99 | 1.87 | 2.01 | 1.80 | 1.84 | 1.98 | 2.24 | 1.94 |
| γ Al | 1.93 | 1.96 | 2.30 | 2.05 | 2.03 | 2.13 | 2.23 | 2.01 |
| γ Ga | 2.00 | 1.78 | 1.74 | 1.67 | 2.05 | 2.39 | 2.38 | 2.35 |
| γ Ta | 1.74 | 1.64 | 1.96 | 1.85 | 1.70 | 2.18 | 2.53 | 1.72 |
| θc Pristine | 145.5 | 128.8 | 137.2 | 125.3 | 123.0 | 128.2 | 141.8 | 133.2 |
| θc Al | 146.3 | 131.9 | 144.9 | 136.8 | 132.3 | 142.4 | 143.5 | 138.7 |
| θc Ga | 147.0 | 127.3 | 130.2 | 121.5 | 138.4 | 152.1 | 141.6 | 151.2 |
| θc Ta | 134.1 | 119.5 | 130.5 | 128.7 | 123.0 | 142.7 | 142.5 | 122.2 |

### 3e. 원자 변위 (MSD · `Fig. 5` · 전부 `figure-read ≈`)

| 항목 | Pristine | Al | Ga | Ta | Li₁₃Si₄ 벌크 |
|---|---|---|---|---|---|
| 계면 모델 Li MSD @ 8 ps (Å²) | ≈ 11.1 | **≈ 15.8** | **≈ 15.1** | ≈ 11.1 | — |
| 계면 모델 도펀트 MSD (Å²) | — | ≈ 0.05 (≤ 0.2) | **≈ 0.35–1.3 (평탄부 ≈ 0.7)** | ≈ 0.1–0.2 | — |
| 벌크 LLZO Li MSD @ 8 ps (Å²) ⚠ 1 ps 에서 기준 재설정 | ≈ 1.2 | ≈ 2.1 | ≈ 1.6 | **≈ 5.2** | ≈ 4.1 (최대 ≈ 5.8 @ 7.2 ps) |
| 벌크 LLZO 도펀트 MSD (Å²) | — | ≈ 0.02–0.05 (스파이크 ≤ 0.12) | ≈ 0.02–0.05 (≤ 0.155) | ≈ 0.02–0.05 | — |

- 저자 문구: *"the calculated MSDs are interpreted as qualitative measures of relative short-time atomic displacement … diffusion coefficients were not extracted"* (p. 6). **확산계수·전도도는 없다.**
- ⚠ 이 digest 도 MSD 에서 D 를 뽑지 않는다 — 우리 MSD 규약(2–50 ps 창 · 멀티시드)으로는 판정 불가 (§7).

### 3f. 전하 (Bader · `Fig. S13` · `Fig. 6` · `Fig. 7` · `Fig. S15`)

| 항목 | Pristine | Al | Ga | Ta | 출처 |
|---|---|---|---|---|---|
| 순 전하 이동 (본문) | "0.20 to 0.28 e/f.u." · 방향 **Li₁₃Si₄ → LLZO** (전 계) | | | | p. 6 · `Fig. S13` |
| ┗ LLZO 쪽 1–8 ps 평균 | ≈ −0.23 | ≈ −0.26 | **≈ −0.29** | **≈ −0.21** | `figure-read ≈` `Fig. S13` — **크기 순서 Ta < Pristine < Al < Ga** |
| ┗ Li₁₃Si₄ 쪽 1–8 ps 평균 | ≈ +0.31 | ≈ +0.35 | ≈ +0.38 | ≈ +0.29 | figure-read · 두 쪽 비 ≈ 1.33 (= 16/12 f.u., §3c) |
| ┗ 셀당 총 이동 (16 f.u. 가정) | ≈ 3.7 e | ≈ 4.1 e | ≈ 4.6 e | ≈ 3.4 e | 우리 산수 |
| '전하 이동 영역' 세로 범위 (\|Δq\| ≥ 0.1 e 원자의 z 최소–최대) | **13.09 Å** | **13.33 Å** | **13.08 Å** | **14.52 Å** | `Fig. 6a` (막대 위 숫자) |
| ┗ 범위의 위 끝 | ≈ 30.6 | ≈ 31.0 | ≈ 30.5 | ≈ 31.0 Å | figure-read — **Li₁₃Si₄ 의 진공 쪽 표면 (≈ 30 Å, `Fig. S18`)** |
| ┗ 범위의 아래 끝 | ≈ 17.5 | ≈ 17.7 (상자에 가림) | ≈ 17.5 | **≈ 16.4** | figure-read |
| ┗ 계면 혼합대 (막대 상자) | ≈ 18.6–22.6 | ≈ 16.8–20.2 | ≈ 17.9–20.8 | ≈ 17.3–20.1 Å | figure-read |
| ┗ **혼합대 바닥보다 LLZO 쪽으로 더 내려간 깊이** | **≈ 1.1 Å** | ≈ −0.8 (안 내려감) | ≈ 0.4 | **≈ 0.9 Å** | 우리 산수 — 혼합대 기준이면 **Pristine ≈ Ta** |
| 도펀트 평균 Bader 전하 0 → 8 ps | — | 2.425 → 2.412–2.423 (폭 ≈ 0.013) | 1.739 → 1.698 (폭 ≈ 0.041) | 2.717 → 2.673–2.694 (폭 ≈ 0.044) | `Fig. 7c–e` figure-read |
| Li (Li₁₃Si₄) 평균 | ≈ 0.80–0.82 | ≈ 0.79–0.81 | ≈ 0.79–0.82 | ≈ 0.79–0.81 | `Fig. 7a` |
| Si (Li₁₃Si₄) 평균 | −2.62 → −2.53 → −2.60 | −2.57 → −2.48 → −2.56 | −2.59 → −2.48 → −2.52 | −2.58 → −2.49 → −2.55 | `Fig. 7b` (0 ps → 극값 → 8 ps) |
| La / Zr / O (LLZO) | La ≈ 1.97–2.03 · Zr ≈ 2.38–2.44 · O ≈ −1.43 (Pristine·Al) / −1.41 (Ga) / −1.405 (Ta) — 시간 변화 거의 없음 | | | | `Fig. S15b,d,e` |

### 3g. 전자구조 (층별 PDOS · `Fig. 8` · 전부 `figure-read ≈` · DOS 판독이라 우리 갭 규율로는 '값' 아님)

| 층 (행) | 항목 | Pristine | Al | Ga | Ta |
|---|---|---|---|---|---|
| 맨 아래 행 (= 진공 쪽 층으로 추정) | CBM − E_F, 0 ps | ≈ +1.1 | ≈ +1.45 | ≈ +1.2 | ≈ +1.1 |
| | CBM − E_F, 8 ps | ≈ +0.55 | ≈ +0.15 | ≈ +0.05–0.1 | **≈ 0.0** |
| | 겉보기 VB–CB 간격 (0 → 8 ps) | ≈ 2.5 → 2.55 | ≈ 3.2 → 2.15 | ≈ 3.0 → 2.2 | ≈ 3.05 → 2.1 eV — **벌크 PBE 3.85–4.05 보다 훨씬 작다** (층 대응·축 잘림 때문에 값으로 쓰지 않는다) |
| 가운데 행 | CBM − E_F, 0 → 8 ps | — | — | ≈ +1.3–1.6 → ≈ +0.2–0.4 | ≈ +1.3–1.5 → ≈ +0.6 |
| 맨 위 행 (= 계면 층으로 추정) | — | 전 계에서 갭 안 상태가 E_F 를 가로지른다 (금속 접촉 유도 상태) | | | |

### 3h. 구조 (RDF · `Fig. S12` · 1–8 ps · figure-read)

| 쌍 | Li–O | La–O | Zr–O | Al–O | Ga–O | Ta–O |
|---|---|---|---|---|---|---|
| 1차 봉우리 위치 (Å) | ≈ 1.97 | ≈ 2.48 | ≈ 2.08 | ≈ 1.80 | ≈ 1.87 | ≈ 1.99 |
| 봉우리 높이 g(r) | ≈ 3.6–3.8 | ≈ 10 | ≈ 16.5 | ≈ 19.8 | ≈ 15.9 | ≈ 19.7 |

→ 네 계에서 Li–O·La–O·Zr–O 1 차 봉우리 위치가 같다 = "LLZO 골격 유지" 의 근거 (p. 5). ⚠ **계면을 가로지르는 쌍(Si–O · Li(합금)–O · La/Zr–Si)은 없다** (§5.7).

---

## 4. DFT/계산 방법 ★

- **code / version**: VASP (판 번호 미기재) · 계면 구성 VASPKIT · 배열 생성 pymatgen · La 열역학 Phonopy · Bader = Tang–Sanville–Henkelman 격자 알고리즘 (ref 33).
- **functional** + **vdW**: **PBE (GGA)** · 띠 가장자리·갭만 **HSE06** (`Table S1` · `Fig. 1`) · **vdW 보정 언급 0**.
- **pseudo / PAW**: PAW (ref 29) — **어느 PAW 세트(Li_sv? Zr_sv? Ta_pv? Ga_d?)인지 미기재**.
- **ecut / k-points**: 정적 **520 eV** · Monkhorst–Pack, *"mesh size was optimized based on the simulation scale"* — **실제 k 격자 값 0 건**. AIMD **400 eV · Γ 점만**.
- **supercell / nat**: 벌크 LLZO = 입방 기존셀 (Li₅₆La₂₄Zr₁₆O₉₆ 192 원자 · 도핑 188 원자 — 우리 산수) · 계면 **588 원자** · 슬랩 두께·층 수·대칭/비대칭·화학량 **미기재**.
- **이완**: 이온 이완 F < **0.02 eV Å⁻¹** · 셀 이완 여부 미기재 ("relaxed lattice constant 12.97 Å" 만).
- **DFT+U / spin / smearing**: 전부 언급 0 (금속 Li₁₃Si₄ 가 들어간 계인데 smearing 미기재).
- **AIMD**: VASP **NVT · Nosé–Hoover · 773 K (500 °C) · dt 1 fs · 8 ps · 궤적 1 개/계** · Γ · 400 eV · *"a force-convergence threshold of 0.05 eV Å⁻¹ was applied"* (MD 에는 해당 없는 매개변수 — 사전 이완을 뜻하는지 불명) · 분석창 **1–8 ps** ("equilibrated trajectory"). 초기 속도 설정·Nosé 질량·SCF 수렴 기준 미기재.
  · 벌크 LLZO·벌크 Li₁₃Si₄ 도 같은 조건 8 ps (`Fig. 5c,d` · `Fig. S4` · `Fig. S6`).
- **MLIP**: 없음 (저자가 장시간 확산은 "carefully validated machine-learning force field" 로 하라고 권함).
- **무질서 처리** ★:
  · LLZO 호스트: Holland et al. 2023 워크플로(ref 34)의 **후보 5 개 중 최안정 1 개** — Li(24d):Li(96h) = **8 : 48**.
  · Al·Ga: 24d 자리 두 치환 *"all 28 symmetry-distinct configurations"* — 우리 산수: **28 = C(8,2)** = 점유된 24d Li 8 자리에서 두 개를 고르는 모든 쌍 (대칭 축약이 실제로 됐는지 불명). 이어 Li 공공 배열 후보(도펀트–Li 정전 반발 고려)를 DFT 에너지로 골라 최저 1 개 (`Fig. S3a,b`).
  · Ta: 16a 에서 4 개 = **C(16,4) = 1820** 배열을 **순수 LLZO 이완 구조 위 단일점** DFT 로 순위 → 최저 1 개 · Li 공공 4 개는 **하나씩 탐욕적으로** (각 단계 최저 유지 · `Fig. S3c–f`).
  · ⇒ **조성당 단일 배열**. SQS·앙상블·배열 평균 없음. 선택 마진은 `Fig. S3` figure-read 로 Ta 단계 **≈ 0.00–0.05 eV** (773 K 의 kT = 0.067 eV 이하) · Al ≈ 0.05 eV · Ga ≈ 0.2 eV.
- **표면**: 7 방위 × 종단 — 종단은 슬랩 오프셋을 훑어 *"the highest surface atom count for a given species"* 로 이름 붙임. σ = [E_slab − N E_bulk]/2A (Eq. 5, N = "scaling factor") — **비화학량 슬랩이면 이 식에 화학퍼텐셜 항이 필요한데 언급 없음**.
- **계면 서술자**: W_ad = [E_slab^LLZO + E_slab^Li₁₃Si₄ − E_int]/A (Eq. 6) — **분리 슬랩은 계면과 같은 면내 변형을 준 뒤 원자 완전 이완** (변형에너지 제외) · γ = σ_LLZO + σ_Li₁₃Si₄ − W_ad (Eq. 7) · Young–Dupré W_ad = σ_Li₁₃Si₄(1 + cos θc) (Eq. 8) — 저자는 θc 를 **"effective contact angle"** (정성 서술자)로만 쓴다고 명시. AIMD 프레임별 W_ad(t)·γ(t)·θc(t) 의 **기준(분리 슬랩을 스냅샷에서 얼린 채 단일점? 이완?)은 미기재**.
- **응집에너지**: E_coh = (E_bulk − Σ nᵢ G_atomⁱ)/N (Eq. 1) · G_atomⁱ = E_atomⁱ + Δμⁱ(T) (Eq. 2) · Δμ = ΔH − TΔS (NIST-JANAF · La 는 Phonopy) (Eq. 3 · `Table S2` · `Fig. S7`).
- **μ_Li(Li₁₃Si₄)** = (E_Li₁₃Si₄ − 4 E_Si)/13 (Eq. 4) — 이것이 `Fig. 1` 의 진공 기준 −1.67 eV 로 어떻게 옮겨졌는지 **미기재**.
- **특이사항**: 저자가 반복해서 단서를 단다 — 서술자는 정성 · 도펀트 정체만의 효과로 읽지 말 것 · 8 ps 는 초기 응답만 · 장기 안정·수송 결론 금지 (p. 4–5, 8, 11).

---

## 5. 결과 — 절별 상세 (그림 실독 포함)

### 5.1 벌크 응집에너지 (`Table 1`) — '8 ps' 열은 기준상태 보정이다 ★

본문: 도핑하면 E_coh 가 −6.97 → −7.04 … −7.09 eV/atom 로 조금 더 음수 (≤ 1.7 %), AIMD 773 K 에서는 *"less negative due to thermal activation"* 으로 −6.16 … −6.27, 상대 순서 유지 → "도핑의 벌크 안정화 효과는 작고 온도에 둔감".

**우리 산수 (재현)**: `Table S2` 의 773 K 값으로 원자당 Δμ = ΔH − TΔS 를 내면 Li −0.282 · Zr −0.325 · **O −1.279** · Al −0.250 · Ga −0.433 · Ta −0.344 eV, La 는 `Fig. S7` (Phonopy, 실독) 에서 F(773 K) ≈ −170 kJ mol⁻¹ — Cv 평탄부가 ≈ 100 J K⁻¹ mol⁻¹ ≈ 12R 이라 **4 원자(dhcp 단위셀) 당** 값으로 읽고 → La ≈ −0.44 eV/atom. Eq. 1–2 에 넣으면 기준 보정만으로 E_coh 가 **+0.804 (Pristine) · +0.814 (Al) · +0.816 (Ga) · +0.815 (Ta) eV/atom** 움직인다. 보고된 변화는 **+0.81 · +0.82 · +0.81 · +0.81**.
⇒ **'8 ps' 열은 AIMD 가 아니라 원자 쪽 열역학 보정 Δμ(T) 가 만든 이동이다** (≤ 0.01 eV/atom 안에서 전부 설명). 벌크 에너지는 0 ps 와 사실상 같은 값을 쓴 셈이다 — 773 K 스냅샷의 위치에너지였다면 등분배로 ≈ +0.1 eV/atom 이 더 붙어야 한다. *"thermal activation"* 이라는 해석은 이 숫자가 지지하지 않는다.
⚠ 추가로 `Table S2` 의 H(298) − H(0) 가 Li 4.62 · Zr 5.50 · Al 4.54 · Ga 5.56 · Ta 5.68 kJ mol⁻¹ — 이상기체 단원자의 5/2 RT = **6.20** 이 아니라 **결정 기준상태**의 값이고, O 만 6.73 (단원자 O 기체) 이다. 즉 '고립 원자' 에너지에 **금속은 응축상, O 는 기체** 의 열함수를 붙였다 (기준상태 혼합). 보정의 ≈ 80 % 가 O 항이다 (우리 산수: 12 × 1.279 / 19.29 = 0.80).
⚠ 또 응집에너지(자유 원자 기준)는 **조성이 다른 계 사이의 안정성 척도가 아니다** — 그건 경쟁상 대비 결함·치환에너지가 할 일이다 ([Miara15]: Al(Li) 1.36 · Ga(Li) 1.16 · Ta(Zr) 0.94 eV, `miara2015_llzo_cation_dopants_cathode_interphases.md`).

### 5.2 띠 가장자리와 '전기화학 창' (`Fig. 1`, `Table S1`, `Fig. S16`)

`Fig. 1` 실독: y = Electron energy (eV), 0 = 진공 (회색 점선). 네 조성마다 빨강(CBM)·파랑(VBM) 상자와 HSE06 갭 숫자 5.85 / 5.84 / 5.87 / 5.81. 가운데 빗금 띠 + 상자 두 개: *"μ_Li₁₃Si₄: −1.67 eV"* · *"Hypothetical 4.0 V Cathode level: −5.67 eV (vs. Li/Li⁺)"*.
- 저자 결론: 두 준위 모두 갭 안 → 띠 기준으로는 Li₁₃Si₄ 의 전자가 LLZO CB 로, 4 V 양극의 정공이 VB 로 바로 들어가지 않는다. 그리고 **스스로 단서**: *"This comparison should not be interpreted as confirmation of overall electrochemical stability … thermodynamic decomposition and interphase formation can occur without direct electron or hole injection"* (p. 4). ✓
- `figure-read ≈`: 빗금 띠는 **≈ −1.37 ~ −5.31 eV** 에 그려져 있어 라벨(−1.67 / −5.67) 과 **≈ 0.3 eV 어긋난다** — 띠 위치는 흔히 쓰는 절대 Li/Li⁺ 환산 (≈ −1.4 eV · ref 64 계열 관례로 `추정` — ref 64 원문 미확인) 쪽에 가깝고, 라벨은 μ_Li₁₃Si₄ (−1.67) 에서 4.0 V 를 뺀 값이다 (−1.67 − 4.0 = −5.67). 즉 라벨은 **Li₁₃Si₄ 를 Li/Li⁺ 처럼** 썼다. 어느 쪽이 의도인지 본문에 없다.
- **진공 정렬 방법 미기재**: 벌크 띠 가장자리를 진공 기준으로 놓으려면 슬랩 정전 퍼텐셜 정렬이 필요하고 결과는 **어느 면·종단으로 정렬했나**에 수백 meV–1 eV 단위로 민감하다. μ_Li(Eq. 4, 전에너지 기반)를 전자 준위 축에 놓는 환산도 없다.
- 우리 산수: VBM 과 4.0 V 준위의 여유 — Pristine 0.53 · Ga 0.34 · Al 0.28 · **Ta 0.25 eV** → 이 그림 틀 안에서도 **산화 쪽 여유는 Ta 가 가장 작다** ("Ta 유리" 는 음극 쪽 계면 이야기다).
- `Table S1`: PBE→HSE 보정량이 Pristine +1.81 · Al +1.79 · **Ga +2.01 · Ta +1.96 eV** 로 조성마다 다르다 (우리 산수) — PBE 에서 Ga·Ta 의 갭만 ≈ 0.2 eV 작고 HSE 에서는 사라진다.
- `Fig. S16` (벌크 PBE PDOS) 실독: VB 상단 = O 2p (E_F = VBM 0 eV), CB 하단 = La (+ Zr), CB 개시 `figure-read ≈` 4.1–4.3 eV — **DOS 문턱 판독이라 우리 규율로는 갭 값이 아니다**. Ta 계는 Ta 상태가 CB 바닥(≈ 4.0–4.3 eV)에 걸린다.

### 5.3 표면에너지와 종단 선택 (`Fig. 2`, `Table S3`, `Table S4`) ★

`Fig. 2` 실독: 4 패널 (a 순수 · b Al · c Ga · d Ta) 막대그래프, y = Surface Energy (J m⁻², 0–2.5), x = 7 방위, 색 = 종단 (La · Li · Zr · LaZr · Al/Ga/Ta · TaZr).
- 순수: Li·La 종단 ≈ 0.86–1.18, Zr 종단 1.28–1.96 J m⁻² — Canepa 2018 (ref 65) 경향과 같다.
- 도핑: (001)·(010)·(100) 에서 **La-Zr 혼합 종단이 2.0–2.3 J m⁻² 로 가장 높고**, 최저는 **Li 종단 0.82–0.92**. 고지수면 (011)(101)(110) 은 La 종단 ≈ 0.94–1.15.
- 선택: 순수 **La-(001) 0.87** (같은 (001) 의 Li 종단 0.91 과 **0.04 차**) · Al **Li-(100) 0.82** · Ga **Li-(010) 0.85** · Ta **Li-(010) 0.87**. 입방 LLZO 에서 (100)(010)(001) 은 대칭 등가인데 도펀트·Li 배열이 그 등가성을 깨서 **0.03–0.05 J m⁻² 차로 다른 면이 뽑혔다**.
- ⇒ **"도펀트 효과" 비교에 종단·방위가 섞였다.** 저자 자인: *"neither the initial nor the thermally evolved interface comparisons should be interpreted as isolating the intrinsic effect of dopant identity alone"* · Ga·Ta 만 같은 Li-(010) 이라 *"the most direct comparison of dopant species"* (p. 5). ⚠ 순수 모델의 La 종단 선택을 0.04 J m⁻² 가 가른다 — Li-(001) 을 썼다면 네 계가 모두 Li 종단이 됐다.
- **픽셀 판독 — `Fig. 2` ↔ `Table S3` 불일치 3 건** (막대 높이를 디지타이즈):
  ① 순수 (011) Zr 종단: 그림 **≈ 1.65** vs 표 **2.00** · ② 순수 (111) Li 종단: 그림 **≈ 1.17** vs 표 **1.06** · ③ Al (100): 그림은 **LaZr(청록) ≈ 2.01 · Al-노출(보라) ≈ 1.03**, 표는 **La-Zr 1.06 · Al-exposed 2.01** — 라벨이 뒤바뀌었다 (그림 쪽이 다른 도핑 패널의 La-Zr ≈ 2.0–2.3 경향과 맞는다). 나머지 막대는 표와 ±0.02 로 일치. 셋 다 선택된 표면에는 영향 없음.
- `Table S4` Li₁₃Si₄: **(011) 0.88 을 썼는데 최저는 (100) 0.72** — 저자: 선행 [46] 을 따라 LLZO(100) 과 격자 정합·접촉면이 좋은 (011) 을 택했고 *"although it is not the lowest-energy surface"*. 종단은 오프셋과 무관하게 비슷해 대칭 종단 하나만.

### 5.4 계면 모델 (`Fig. 3`, `Fig. S17`)

`Fig. 3` 실독: 위 (a–d) 0 ps, 아래 (e–h) 8 ps. 아래가 LLZO (주황 La · 자홍 Zr · 빨강 O · 연두 Li), 위가 Li₁₃Si₄ (연두 Li · 파랑 Si — **Si 는 단독 원자와 Si–Si 아령이 섞여 있다**), 그 위·아래 진공. 화살표가 Al(회색)·Ga(하늘색)·Ta(검정) 하나씩을 가리킨다.
- 0 ps 에는 두 상 사이 경계가 뚜렷하다. 8 ps 에는 **Li₁₃Si₄ 쪽이 눈에 띄게 무질서**해지고 (특히 f Al · g Ga), 계면에서 Li 가 섞인다. LLZO 골격은 형태를 유지한다.
- 크기 감: LLZO 슬랩이 **기존셀 1 개 두께(≈ 13–14 Å)** 다 (`Fig. S18` 의 정전 퍼텐셜 우물 4 개 = 원자면 4 장, 간격 ≈ 3.3–3.5 Å). '계면 / 중간 / 진공 쪽' 세 층이 각각 ≈ 4–5 Å 다.
- `Fig. S17` (전하밀도 차 ±0.003 e Å⁻³) 실독: 노랑(축적)·청록(고갈) 등치면이 **계면 한 겹에 몰려 있고** LLZO 안쪽으로 빠르게 줄어든다 — 0 ps 는 얇고 평평한 층, 8 ps 는 두껍고 울퉁불퉁하다. 본문 서술과 맞다. (8 ps Ga 패널의 Ga 가 하늘색이 아니라 **밝은 초록**으로 그려져 범례와 다르다 — 사소.)

### 5.5 AIMD 초기 과도 — `Fig. S1` 의 9,000 K 스파이크 ★★

본문 (p. 2): *"The system temperature was maintained near 500 °C, and the total energy fluctuated around a stable mean after the initial relaxation period (Figs. S1 and S2)."*

`Fig. S1` 실독 (y = Temperature 0–10,000 K, x = 0–8 ps, 네 패널) — **확대해서 확인**:
- **네 궤적 모두 t ≈ 0.03–0.05 ps 에 한두 프레임 폭의 스파이크** — 최고 `figure-read ≈` **8,650 K (Pristine) · 9,200 K (Al) · 9,500 K (Ga) · 9,000 K (Ta)**.
- 스파이크 직후 거의 0 K 근처로 떨어졌다가 ≈ 0.1 ps 에 **≈ 1,150–1,500 K 로 한 번 더 넘친 뒤** ≈ 0.2 ps 에 ≈ 780 K 로 안정.
- 크기 감 (우리 산수): 588 원자가 9,000 K 면 운동에너지 ≈ 680 eV, Li 열속도 ≈ 0.057 Å fs⁻¹ (773 K 의 3.4 배) — 수십 fs 면 Li 가 1 Å 넘게 움직일 수 있는 규모.
`Fig. S2` 실독 (y = Energy, −3,340 ~ −3,180 eV): t = 0 에 ≈ −3,325 / −3,310 / −3,295 / −3,312 eV → 같은 순간 **≈ +100 eV 스파이크** → ≈ 0.2 ps 이후 ≈ −3,255 / −3,243 / −3,228 / −3,250 eV 근처에서 요동. Pristine·Ta 는 8 ps 동안 **≈ 5–10 eV 천천히 내려간다**(완전 정상상태 아님 · 원자당 ≈ 0.01–0.02 eV).
- 원인은 **미기재** — 가능성 (`추정`): 첫 MD 스텝의 SCF 미수렴 힘 · 초기 속도/Nosé 질량 설정 · 정적(520 eV · k 격자)→AIMD(400 eV · Γ) 설정 전환에 따른 초기 힘 · 계면 구성의 초기 근접 원자.
- **왜 중요한가**: 논문이 차이를 읽는 신호들이 **처음 ≈ 1 ps 에 몰려 있다** — W_ad 가 0 ps → 1 ps 에 0.85–0.96 → 0.21–0.39 로 내려간 것 (`Fig. 4a`), 계면 Li MSD 가 0.7 ps 안에 ≈ 4 Å² 로 뛰는 것, Ga MSD 가 0.5 ps 안에 ≈ 0.7 Å² 로 계단처럼 오르는 것 (`Fig. 5a,b`), Ta Bader 가 첫 2 ps 에 크게 빠지는 것 (`Fig. 7e`). 분석창을 1–8 ps 로 잡았어도 **그 출발 상태가 이미 과도를 겪은 상태**다. 과도의 크기가 계마다 다르면 (8.6 vs 9.5 kK) 그 차가 도펀트 차와 섞인다.

### 5.6 접착 서술자 (`Fig. 4`, `Table 2`, `Fig. S9`) ★

본문: 0 ps 에는 도핑 계가 전부 순수보다 W_ad 가 크다 (Ga 최대 0.96). 1–8 ps 평균에서는 **순서가 뒤집힌다** — 감소폭은 Ta·순수가 작고 Al·Ga 가 크다 → *"the initially stronger adhesion of the Al- and Ga-doped systems is not retained under thermal activation"*. γ·θc 평균도 Ta 가 가장 낮다 (순수와 비슷), Al 이 가장 높다.

`Fig. 4` 실독: (a) W_ad (0–1.0 J m⁻²) · (b) γ (1.0–3.0) · (c) θc (110–160°), x = **1–8 ps 정수 시각 8 점**, 4 색선. 값은 §3d 표.
- 네 선이 **교차를 거듭하고** 점마다 0.2–0.4 J m⁻² 씩 튄다 — 평균 순위가 그림에서 눈에 보이지 않는다. Ta(초록)는 2·5·8 ps 에 최고, 6·7 ps 에 최저.
- 우리 산수: 8 점으로 평균·표본표준편차를 내면 Pristine 0.54 ± 0.18 · Ga 0.43 ± 0.22 · Ta 0.59 ± 0.19 (`Table 2` 와 ±0.03) 인데 **Al 은 0.40 ± 0.11** (표 0.39 ± **0.19**) — 표가 8 점이 아니라 **밀집 시계열(`Fig. S9`)** 에서 나왔다는 뜻이다.

`Fig. S9` 실독 (W_ad 밀집 시계열, 1–8 ps, y −0.5 ~ 1.25) — **확대해서 확인**:
- 프레임마다 ±0.25 J m⁻² 로 요동하고 **음수까지 내려간다**: Al ≈ −0.6 (2.2·2.6 ps) · ≈ −0.4 (3.6 ps) · Ta ≈ −0.4 (3.4 ps) · Ga ≈ 0 (2.4 ps). 음의 '접착일' 은 그 프레임의 계면 에너지가 분리 슬랩 합보다 높다는 뜻이라, **프레임별 W_ad 는 열역학적 접착량이 아니라 순간 배치의 에너지 차**다.
- **1 ps 불일치**: `Fig. S9` 의 t = 1.0 ps 값은 Pristine ≈ 0.6–0.85 · Al ≈ 0.4–0.75 · Ga ≈ 0.4–0.8 · **Ta ≈ 1.0–1.25** 인데 `Fig. 4a` 의 1 ps 점은 **0.21–0.39**. `Fig. 4` 의 정수 점이 순간값인지 구간평균인지 정의가 없고, 순간값이라면 두 그림이 맞지 않는다. 밀집 궤적으로 보면 **W_ad 는 1 ps 에 아직 0.4–1.25 J m⁻² (정적값 0.85–0.96 과 비슷하거나 Ta 는 그 이상) 이고, 그 뒤 ≈ 0.5–1 ps 에 걸쳐 ≈ 0.5 근처로 내려간다** — `Fig. 4a` 가 보여주는 '1 ps 에 이미 0.2–0.4' 와 다르다.
- **γ·θc 의 숨은 기준** (우리 산수, §3d): AIMD 동안 θc 관계에서 역산한 Li₁₃Si₄ 유효 표면에너지가 ≈ 1.3 (1 ps) → 1.6–1.9 J m⁻² (이후) · 평균 ≈ 1.75 로 **정적 0.85 의 약 2 배**다. 같은 Li₁₃Si₄ 슬랩이므로 네 계 공통이고, γ 평균의 +1.2–1.5 J m⁻² 상승 중 ≈ +0.9 가 이 항에서 온다. 저자는 분리 슬랩·표면에너지를 AIMD 스냅샷에서 어떻게 냈는지 적지 않는다 — `추정`: 열적으로 무질서해진 합금 슬랩 스냅샷을 0 K 벌크 기준과 비교해 **열·무질서 에너지가 '표면에너지' 에 들어갔다**. 그렇다면 θc 120–150° 의 '젖음 불량(dewetting)' 은 상당 부분 이 기준의 산물이다.
- θc 는 같은 Li₁₃Si₄ 슬랩을 쓰므로 W_ad 의 단조 변환일 뿐이다 — 저자도 *"θc follows the same ordering as W_ad"* (p. 4) 라고 쓴다. **독립 증거 3 개가 아니라 1 개 반**이다.

### 5.7 골격 유지 (RDF · `Fig. S12`) — 관측창 한 줄 ★

본문: Li–O·La–O·Zr–O 1 차 봉우리 위치가 계 사이에 거의 같다 → *"the local LLZO framework remains intact under thermally activated conditions … the changes in the adhesion-related descriptors are not associated with disruption of the LLZO framework but rather with localized interfacial processes"* (p. 5).
`Fig. S12` 실독: 네 패널, 0–8 Å. 봉우리 값은 §3h. Al–O 1.80 · Ga–O 1.87 Å 는 4 배위 (Al/Ga 의 사면체 자리) 거리, Ta–O 1.99 Å 는 8 면체 Zr 자리 거리와 맞는다. 두 번째 껍질(4–8 Å)도 계 사이 비슷.
⚠ **이 RDF 는 LLZO 내부의 양이온–O 쌍만 본다.** 계면 반응이 있으면 먼저 바뀔 **Si–O (실리케이트·SiOₓ) · Li(합금)–O (Li₂O) · La/Zr–Si (규화물) 쌍이 없다.** 그리고 1–8 ps 전체를 평균한 g(r) 은 계면 수 Å 의 변화를 벌크 수백 원자로 희석한다.

> **관측창 (`D-2026-10-05-md-observation-window` · `tools/sei/collect_neb.py --obs_window`)**: ν₀ 10¹³ s⁻¹ **가정** · 773 K · 궤적 8 ps → **Ea ≳ 0.29 eV 인 반응은 이 궤적에서 못 본다** (분석창 7 ps 면 0.28 · 독립 반응 자리 100 개를 쳐도 **0.60 eV**). 비교: 열전지 한 번 방전 10 분 → 2.42 eV · 1 시간 → 2.54 eV. ⇒ "8 ps 동안 골격이 유지됐다" 는 **"장벽 ≲ 0.3–0.6 eV 인 파괴 경로는 없었다"** 까지만 말한다. 계면 안정성의 근거가 아니다. (이 논문은 장벽 값을 보고하지 않으므로 홉 수 검산은 해당 없음.)

LLZO|Li₁₃Si₄ 의 **0 K 반응 구동력**(pseudo-binary · grand potential hull)도 계산하지 않았다 — 이 논문이 스스로 인용한 ref 8 (Zhu, He, Mo, *J. Mater. Chem. A* 4 (2016) 3253) 이 바로 그 방법이다. 이 수가 있었으면 '초기 안정' 서술의 틀(반응이 열역학적으로 가능한가, 그 산물은 무엇인가)이 생겼다.

### 5.8 원자 변위 (MSD · `Fig. 5`) ★

`Fig. 5` 실독:
- **(a) 계면 모델 Li** (0–20 Å²): 네 곡선이 0.7 ps 안에 ≈ 4 Å² 로 뛰고 (탄도 + 초기 과도 구간), ≈ 4 ps (≈ 8.5–9 Å²) 까지 겹쳐 가다가 **Al·Ga 가 위로 갈라진다** → 8 ps 에 Al ≈ 15.8 · Ga ≈ 15.1 · Pristine ≈ 11.1 · Ta ≈ 11.1 Å².
- **(b) 계면 모델 도펀트** (0–2 Å²): **Ga 가 0.5 ps 안에 ≈ 0.7 Å² 로 계단처럼 오른 뒤 0.35–1.3 사이를 오르내리며 증가 추세가 없다** (평탄부) · Al ≈ 0.05 · Ta 0.05 → 0.2 로 완만.
- **(c) 벌크 LLZO·Li₁₃Si₄ Li** (0–10 Å²): ⚠ **t = 1 ps 에서 모든 곡선이 ≈ 1 Å² → ≈ 0.1 로 떨어진다 — 기준 위치를 1 ps 에서 다시 잡은 것**으로 보인다 (본문 언급 없음). 8 ps 에 Ta ≈ 5.2 · Li₁₃Si₄ ≈ 4.1 · Al ≈ 2.1 · Ga ≈ 1.6 · Pristine ≈ 1.2 Å². Ta 곡선은 ≈ 4.5 ps 에 계단 (≈ 2 → 3.9).
- **(d) 벌크 도펀트** (0–0.2 Å²): 세 도펀트 모두 ≈ 0.02–0.05 Å² 를 뾰족한 스파이크와 함께 오간다 (Ga 최대 ≈ 0.155) — 진동 수준. 역시 1 ps 재설정.

저자 해석: 계면에서 Al·Ga 가 Li 변위가 크고(→ 계면 재구성·집단 재배열의 기여 가능), Ga 가 도펀트 변위가 크다 (→ 국소 재배열·편석 가능, [46] 의 Ga-rich 관측과 정합), Ta 는 국소화. 벌크에서는 Ta 의 Li 변위가 가장 크지만 계면에서는 Ta 의 Li 변위가 작다 → *"the displacement trend at the interface differs from that in bulk"*.
⚠ 판독:
- **Ga '변위' 는 평탄부다** — 확산·이동이 아니라 **국소 재배치 한 번**의 모양이다. 우리 산수: 평탄부 ≈ 0.7 Å² 를 Ga 원자 N 개 평균으로 보면 원자 **하나**가 N = 2 일 때 ≈ 1.2 Å, N = 4 일 때 ≈ 1.7 Å 옮겨 간 것과 같다 (24d ↔ 인접 96h 같은 자리 바꿈 크기). 평균하는 원자 수가 2–4 개라 통계도 없다. '편석' 으로 읽으려면 시간에 따라 자라는 성분이 있어야 하는데 없다.
- **계면 Li MSD 에 무엇이 들어갔나 미기재** — 588 원자 중 Li 는 LLZO 와 Li₁₃Si₄ 양쪽에 있고, Li₁₃Si₄ 슬랩은 **진공 쪽 자유면**을 가진 채 773 K 에서 크게 무질서해진다 (`Fig. 3e–h`). 계면 Li MSD (11–16 Å²) 가 벌크 LLZO (1–5) 와 벌크 Li₁₃Si₄ (≈ 4) **둘 다보다 큰 것**은 그 자유면·계면 기여로 보인다 — Al·Ga 의 큰 값이 LLZO 쪽 이야기인지 합금 쪽 이야기인지 이 그림으로는 못 가른다.
- **벌크 Li MSD 순위 (Ta > Al > Ga > Pristine) 는 실험 전도도 순위와 다르다** — [Anderson24] 상온 σ: **Ga(Li) 1.16×10⁻³ ≫ Ta(Zr) 2.47×10⁻⁴ > Al(Li) 6.04×10⁻⁵ S cm⁻¹** (`anderson2024_llzo_comprehensive_dopant_screening.md` · 온도·입계 포함 총 σ·시료 차가 있어 방향 참고만). 8 ps MSD 는 수송 순위가 아니다 — 저자도 그렇게 말한다.

### 5.9 전하 이동의 크기 (`Fig. S13`)

본문: 전 계에서 전자가 **Li₁₃Si₄ → LLZO** (전해질 쪽 환원), 크기 **0.20–0.28 e/f.u.** 로 *"comparable across all dopants … not substantially affected by dopant species"* (p. 6).
`Fig. S13` 실독: 실선 = LLZO (음수), 점선 = Li₁₃Si₄ (양수), 0–8 ps 9 점. 값은 §3f.
- 1–8 ps 평균 (`figure-read ≈`, LLZO 쪽): **Ta 0.21 < Pristine 0.23 < Al 0.26 < Ga 0.29 e/f.u.** — 본문 범위 '0.20–0.28' 이 정확히 이 평균들이다. Ta 는 2 ps 에 한 번 0.41 로 튀고 나머지는 0.15–0.26.
- 점선/실선 비 ≈ 1.33 이 네 계 공통 → **LLZO 16 f.u. · Li₁₃Si₄ 12 f.u.** 와 정합 (전하 보존 · §3c).
- ⚠ **크기도 순서가 있다** — Ga 가 Ta 보다 ≈ 1.4 배. 상대 산포 (≈ 30 %) 가 오히려 '범위' 지표의 산포 (≈ 11 %, §5.10) 보다 크다. 그리고 그 순서 (Ta 최소 · Ga 최대) 는 저자가 '분포' 로 설명하려는 순서와 **같은 방향**이다 → "크기는 같고 분포가 가른다" 는 논지는 자기 데이터와 긴장 관계다 (§10-⑥).
- ⚠ '전하 이동' 의 정의 (원자를 어느 슬랩에 셀지 — 처음 정체로? z 위치로?) 미기재. 계면에서 섞여 들어간 합금 Li 가 LLZO 의 O 옆에서 전자를 내주면 Bader 장부상 '전하 이동' 이 되는데, 그건 LLZO 띠의 환원(전자 주입)과 다른 이야기다 — `Fig. 1` 에서 μ_Li₁₃Si₄ 가 LLZO 갭 한가운데 있다고 한 것과 *"reduction of the electrolyte side"* 라는 표현이 서로 맞지 않는다.

### 5.10 전하 재분배의 '범위' (`Fig. 6`, `Fig. S14`) ★

`Fig. 6a` 실독: y = *Charge transfer region (z, Å)* 15–35. 막대(수염) = \|Δq\| ≥ 0.1 e 원자의 z 최소–최대, 위 숫자 = 그 길이 **13.09 / 13.33 / 13.08 / 14.52 Å**, 색 상자 = LLZO 와 Li₁₃Si₄ 원자가 공존하는 **혼합대**. 디지타이즈 값은 §3f.
`Fig. 6b`·`Fig. S14` 실독 (3D 산점도, 색 = Δq, 빨강 = 전자 고갈 · 파랑 = 축적): 파란 실선 세 장 = LLZO 바닥 (z ≈ 3–5) · 경계 (z ≈ 15–17) · Li₁₃Si₄ 꼭대기 (z ≈ 30). 노란 점선 상자 = \|Δq\| ≥ 0.1 e 영역. **눈에 띄는 색 점 (빨강, 최대 ≈ +1 e) 은 전부 Li₁₃Si₄ 안쪽이고, Pristine·Ta 에서는 Li₁₃Si₄ 위쪽 (z ≈ 22–30, 진공 쪽) 에 몰려 있다.** LLZO 영역은 흰 점뿐이다.
- **위 끝 ≈ 30.5–31 Å = Li₁₃Si₄ 의 진공 쪽 표면** (`Fig. S18` 에서 퍼텐셜이 진공으로 올라가는 자리) → '전하 이동 영역' 의 길이 13–14.5 Å 는 **사실상 Li₁₃Si₄ 슬랩 두께 (≈ 11–13 Å) + LLZO 쪽 ≈ 1 Å** 다. 계면 지표가 **합금 슬랩의 자유면**까지 품는다.
- **Ta 의 +1.2–1.4 Å 는 아래 끝 원자 하나**가 정한다 (Ta ≈ 16.4 vs 나머지 ≈ 17.5–17.7 Å). 그런데 Ta 는 혼합대 자체가 낮은 곳에 있다 (바닥 ≈ 17.3 vs Pristine ≈ 18.6). **혼합대 바닥에서 잰 LLZO 쪽 침투 깊이는 Pristine ≈ 1.1 · Ta ≈ 0.9 · Ga ≈ 0.4 · Al ≈ −0.8 Å** (우리 산수) — 자기 계면 기준이면 **Ta 와 Pristine 이 같다**. 본문의 *"the redistributed charge reaches further into the LLZO region"* 은 절대 z 좌표에서만 성립한다.
- `Fig. S17` 의 전하밀도 차 등치면은 계면에 몰려 있고 합금 꼭대기에는 없다 — 반면 Bader Δq 의 큰 점들은 합금 꼭대기에 있다. **두 지표가 '재분배가 어디서 일어나나' 에 다른 답을 준다** → Bader Δq 의 기준(무엇에 대한 Δ 인가: 0 ps? 분리 슬랩? 벌크 평균?)이 자유면 효과를 섞는 것으로 보인다 (`추정` · 기준 미기재). 어느 시각(최종? 시간 합?)의 지표인지도 없다.

### 5.11 종별 Bader 전하 (`Fig. 7`, `Fig. S15`)

`Fig. 7` 실독: (a) Li₁₃Si₄ 의 Li (0.70–1.00 e) · (b) Si (−2.70 ~ −2.40) · (c) Al · (d) Ga · (e) Ta — **(c)(d)(e) 는 y 축 폭이 각각 0.03 · 0.06 · 0.05 e** 로 확대돼 있다. 값은 §3f.
- 저자: *"Ta shows a pronounced initial deviation followed by partial stabilization, whereas Ga maintains broader fluctuations … Al exhibits relatively smaller and more stable variations"* (p. 7).
- 판독: 변화 폭이 **Al 0.013 · Ga 0.041 · Ta 0.044 e** — Bader 적분의 격자 의존 잡음(보통 0.01–0.02 e 규모)과 같은 자릿수이고, 평균하는 도펀트가 2–8 개뿐이다 (우리 산수, §3c 가정). Ta 의 '초기 급변' 은 0–2 ps — §5.5 의 과도 구간과 겹친다.
- Si 는 ±0.07 e 로 이보다 크게 움직이는데 본문은 *"Si in Li₁₃Si₄ and dopant atoms show similar behavior"* (변화 작음) 로 묶는다.
- **`Fig. S15` 중복 (픽셀 판독)**: 캡션상 (a) = **LLZO 의 Li**, (c) = **Li₁₃Si₄ 의 Li** 인데 두 패널의 곡선이 **모든 시각·네 계에서 같다** — 표식·선 픽셀의 겹침(IoU) **≈ 0.85** (대조로 (a) vs (b) La 패널은 ≈ 0.22). `Fig. 7a` 도 같은 곡선이다. ⇒ **둘 중 하나는 복사된 패널이고, 'LLZO 의 Li' 또는 'Li₁₃Si₄ 의 Li' 시계열 하나는 실제로 보고되지 않았다.**
- (b) La ≈ 1.97–2.03 · (d) Zr ≈ 2.38–2.44 · (e) O ≈ −1.43 ~ −1.40 — 8 ps 동안 거의 평탄. 계 사이 오프셋 (Ta 가 La·Zr·O 모두 조금 더 양/덜 음) 은 조성 차.

### 5.12 층별 PDOS (`Fig. 8`)

본문: LLZO 슬랩을 **계면 / 중간 / 진공 쪽** 세 층으로 나눠 0 ps vs 8 ps PDOS. VBM = O, CBM = La·Zr·O 혼합 (Ta 계는 Ta 상태가 CB 끝에 기여). AIMD 뒤 VBM·CBM 이 **둘 다 아래로**(E_F 기준) 이동, 도펀트 차이는 CBM 에서 더 크고, 도핑 계의 CBM 이동이 순수보다 크다. *"Ta-doped LLZO exhibits smaller electronic perturbations near the interface than Ga-doped LLZO"* (p. 7).
`Fig. 8` 실독: 8 패널 × 세 행, x = E − E_F (−3 ~ 2 eV), y 는 눈금 없이 잘려 있다 (곡선이 위로 빠져나감). **행과 층의 대응이 캡션에 없다** — 맨 위 행에만 E_F 를 가로지르는 갭 안 상태가 있어 그것을 계면 층(금속 접촉 유도 상태), 맨 아래 행을 진공 쪽 층으로 `추정`.
- 맨 아래 행 CBM − E_F (`figure-read ≈`): 0 ps 1.1–1.45 → 8 ps **Pristine 0.55 · Al 0.15 · Ga 0.05–0.1 · Ta ≈ 0.0** — **Ta 의 진공 쪽 층 CB 바닥(Ta·La)이 8 ps 뒤 E_F 에 닿는다.** 가운데 행에서는 Ta (≈ +0.6) 가 Ga (≈ +0.2–0.4) 보다 덜 움직인다 — '계면 근처에서 Ta 가 덜 흔들린다' 는 이 행에서는 보이고, 맨 아래 행에서는 반대다. 정량 지표 없이 그림 인상으로 내린 결론이다.
- ⚠ **어느 층도 벌크 같지 않다**: 맨 아래 행 겉보기 VB–CB 간격이 ≈ 2.1–3.2 eV 로 벌크 PBE 갭 (3.85–4.05) 보다 1 eV 가까이 작다 — 슬랩이 ≈ 13 Å 짜리라 반대쪽 자유면(진공 쪽 표면 상태)과 금속 접촉의 영향이 다 겹친다. **'깊이에 따라 줄어든다' 는 서술이 슬랩 두께 안에서 반대쪽 표면 효과와 분리되지 않는다.**
- ⚠ 8 ps 그림은 **스냅샷 한 장**이다 (시간 평균 아님). 773 K 스냅샷의 띠 끝은 수십–수백 meV 씩 흔들린다.

### 5.13 평면평균 퍼텐셜 (`Fig. S18`, `Fig. S19`)

본문: 평면평균 정전 퍼텐셜도 *"the largest changes near the interface, with the influence extending into the LLZO side"* (p. 7).
`Fig. S18` (0 ps) 실독: x = 0–36 Å, 진공 양끝 ≈ **+5.3 eV** (평탄), LLZO 우물 4 개 (≈ 7 · 10.5 · 14 · 17.5 Å) 깊이 **≈ −20 ~ −22 eV**, Li₁₃Si₄ 구간 (≈ 19–30 Å) 은 −4 ~ −11 eV.
`Fig. S19` (8 ps) 실독: 진공 ≈ **+5.2–5.4 eV** (거의 같다) 인데 LLZO 우물 **≈ −8 ~ −10 eV**, Li₁₃Si₄ 구간 −1 ~ +2.5 eV — **슬랩 안 전체가 ≈ 8–12 eV 위로 올라가 있다**.
- 구조가 8 ps 동안 조금 바뀐 것으로 슬랩 안 퍼텐셜이 10 eV 움직일 수는 없다. 진공(전자밀도 ≈ 0)에서는 같고 밀도가 높은 곳일수록 차가 큰 모양은 **한쪽에만 교환상관 퍼텐셜이 들어간** 모양이다 (VASP `LVTOT`(총 국소 퍼텐셜) vs `LVHAR`(정전 퍼텐셜만) 차이로 `추정` · 논문은 어느 것인지 안 적는다). ⇒ **0 ps 와 8 ps 프로파일은 같은 양이 아닐 가능성이 크고, 둘을 비교한 '변화' 서술은 성립하지 않는다.**
- `Fig. S19` 의 진공 구간은 **기울어 있다** (≈ 0.07–0.09 eV Å⁻¹, figure-read) — 비대칭 슬랩에 쌍극자가 생겼는데 **쌍극자 보정이 없다**는 신호 (보정 언급 0). 진공도 양쪽 ≈ 5 Å 씩이라 진공 준위 평탄부가 짧다.

### 5.14 토의·결론의 설계 기준

저자 정리 (p. 10–11): 바람직한 도펀트는 ① 계면 접촉을 유지(접촉 손실 최소) ② 도펀트 변위를 제한 ③ 전하 재분배가 계면에 **과도하게 국소화되지 않게** — *"rather than merely reducing the overall magnitude of charge transfer"*. 조사한 모델 중 **Ta 가 이 기준에 가장 가깝다** (*"over the simulated interval"*). 결론부 한계 문단은 정직하다: Ta 의 장기 안정·보편 우월을 말하지 않는다, 모델·조성·온도·시간에 한정, 다결정 계면의 다양한 방위·종단·국소 환경을 대표하지 않는다, 8 ps 는 장기 안정·수렴 수송 결론에 부족하다.

---

## 6. 논증 사슬 판정

| # | 주장 | 근거 (논문) | 판정 |
|---|---|---|---|
| C1 | 도핑의 벌크 효과는 작다 | E_coh 차 ≤ 1.7 % (`Table 1`) · HSE06 갭 5.81–5.87 (`Table S1`) · RDF 1 차 봉우리 동일 | ✓ **대체로 성립** — 단 '8 ps 열' 은 기준 보정 (§5.1) 이고, 응집에너지는 조성 간 안정성 척도가 아니다 |
| C2 | 열 활성화로 결합이 약해진다 (−6.97 → −6.16) | `Table 1` | ✗ **Δμ(T) 기준 보정이 ≤ 0.01 eV/atom 안에서 전부 설명** (§5.1) |
| C3 | 초기 정적 접착 순서가 AIMD 에서 뒤집히고 Ta·순수가 접착을 가장 잘 유지 | `Table 2` · `Fig. 4` | △ 평균 차 ≤ sd · 궤적 1 · 종단 교락 · 1 ps 그림 불일치 · 초기 과도 (§5.5–5.6) — **정성 경향 이상 아님** (저자도 그렇게 말함) |
| C4 | Ga 는 계면에서 크게 변위 (편석 경향), Ta 는 국소화 | `Fig. 5b` | △ Ga 신호는 평탄부 = 국소 재배치 한 번 · 원자 2–4 개 평균 · 과도 구간에 발생 (§5.8). [46] 실험(고온 방전 뒤 Ga-rich) 과 방향은 맞는다 |
| C5 | 전하 이동 크기는 같고, 공간 분포가 계면을 가른다 (Ta 가 LLZO 로 더 넓게) | `Fig. S13` · `Fig. 6a` | ✗ 크기에도 ≈ 30 % 순서가 있다 (Ta < … < Ga) · '범위' 는 합금 슬랩 두께 + 원자 하나 · 혼합대 기준이면 Ta ≈ 순수 (§5.9–5.10) |
| C6 | Ta 가 계면 근처 전자 섭동이 Ga 보다 작다 | `Fig. 8` (인상) | △ 행–층 대응 미기재 · 정량 0 · 맨 아래 행에선 Ta CB 가 E_F 에 닿음 · 스냅샷 1 장 (§5.12) |
| C7 | LLZO 골격은 8 ps 동안 유지된다 | `Fig. S12` | ✓ 그 말 자체는 맞다 — 단 **관측창 ≲ 0.3–0.6 eV** · 계면 교차쌍 없음 → 안정 근거 아님 (§5.7) |
| C8 | 띠 기준으로 두 전극 준위가 LLZO 갭 안 | `Fig. 1` | ✓ (저자 단서 포함) — 진공 정렬 방법 미기재 · 라벨–그림 0.3 eV 어긋남 · 산화 쪽 여유 Ta 최소 (§5.2) |
| C9 | 종합: Ta 가 조사한 모델 중 가장 유리한 초기 응답 | C3–C6 | △ **"이 모델·이 8 ps 에서 Ta 쪽 서술자가 덜 나빴다"** 까지. 저자 결론부 단서와 같은 범위로만 인용 |

---

## 7. 우리 DFT 대비 ★ (`../our_dft_baseline.md` · `db/properties/`)

> **물질이 다르다** — LLZO(산화물 가넷) · Li₁₃Si₄ · 773 K vs 우리 Li₆PS₅Cl(comp1)·Li₅.₄PS₄.₄Cl₁.₆(modelc) 상온 계. **물성 4축 어디에도 수치 행을 만들지 않는다.** 아래는 방법 대조와 '같은 함정을 우리가 어떻게 피하나' 뿐이다.

| 항목 | 이 논문 | 우리 | 같은가 · 다른가 · 왜 |
|---|---|---|---|
| 코드 / 범함수 | VASP · PAW · PBE (+HSE06 띠 끝) · vdW 없음 | QE pw.x · PBE · USPP (GBRV v1.4 + P psl) — Bader 만 PAW (kjpaw_psl) · MD 는 UMA-s-1p1 (MLIP) | **다르다** — 코드·포텐셜 축이 달라 어떤 값도 직접 비교 불가 (그럴 계도 아님) |
| 셀 이완 | 이온 이완 F < 0.02 eV Å⁻¹ · 셀 처리 미기재 | 고정셀 + EOS (BM3) → V₀ 에서 이온만 (`kb/methodology/computational_methods_canonical.md` §3-1) | 이 논문은 셀 정책을 안 밝힌다 |
| 무질서 | 호스트 5 후보 중 1 · 도펀트 배열 1 (DFT 단일점 최저) · Ta 공공 탐욕적 순차 · 선택 마진 ≤ kT (`Fig. S3`) | SQS · 앙상블 · 시드 명시 · "자리 선언" | **우리 쪽이 엄격** — 이 논문의 '도펀트 효과' 는 배열 하나의 값 |
| MD | **AIMD** VASP NVT Nosé–Hoover · 773 K · dt 1 fs · **8 ps · 궤적 1** · Γ · 400 eV · 초기 9 kK 과도 포함 · MSD 는 t = 0 기준 | **MLIP-MD** UMA-s-1p1 · Langevin NVT · dt 2 fs · 평형 5 ps + 생산 200 ps · **MSD 창 2–50 ps 고정** · 멀티시드 · σ·D·Ea 절대값 비인용 (상대차만) | **규율이 정반대.** 우리 규약으로 읽으면 이 MSD 는 판정 불가 (탄도·과도 구간 포함 · 시드 1) — 저자도 D 를 안 뽑았다. ⚠ AIMD vs MLIP-MD 라 '둘 다 MD 라 비교' 금지 |
| 짧은 MD '안정' 서술 | "framework intact" · 관측창 없음 | `D-2026-10-05-md-observation-window` (active): '무반응' 문장마다 Ea_max 한 줄 | 이 편 = 규칙의 적용 사례: 773 K · 8 ps → **≈ 0.29 eV** (n = 100 → 0.60). 비교 — 우리 계획 T3 (UMA · Li‖LPSCl · 350 K · ≥ 20 ns) ≈ 0.37 eV (§J-58-c) |
| W_ad 정의 | 분리 슬랩 법 · **분리 슬랩도 계면과 같은 면내 변형 → 변형에너지 제외** 를 명시 (Eq. 6) | `db/properties/adhesion.json` = 분리 슬랩 법 (`Wad = (E_a + E_b − E_int)/A`) · §J-36 이 "변형 처리를 선언하라" 권고 · **값은 여기 싣지 않는다** | 정식은 같다. 이 편은 **변형 처리를 선언한 실례** (채택 가치) — 단 AIMD 프레임별 W_ad(t) 는 기준 미기재 · 음수 프레임 (§5.6) |
| vdW (접착) | 없음 | 점착 ② 러너 UMA + D3 (`tools/wad/relax_uma_d3.py`) | 다르다 — 접착 정량을 옮길 수 없는 또 하나의 이유 |
| Bader | VASP Bader (ref 33) · 기준 밀도(AECCAR 합?) 미기재 · \|Δq\| ≥ 0.1 e 문턱 · Δq 기준 미기재 | QE `pp.x plot_num=17` 전전자 원자가 밀도 + Henkelman · net = ZVAL − N (`db/properties/bader_ae_modelc_LPSCl16.csv` 등) | **우리 쪽이 기준 선언됨.** 우리 Li ≈ +0.88 (LPSCl) vs 이 편 Li₁₃Si₄ 의 Li ≈ 0.80 — 다른 물질·다른 설정, 비교 아님 |
| 띠틈 | PBE 4.04 / HSE06 5.85 (순수) · 판독법 미기재 · `Fig. 8` 은 DOS 문턱 판독 | **fixed-occ nscf 고유값만** (comp1 2.066 · modelc 2.099 eV · 레지스트리 정본) · DOS 문턱 금지 | 물질이 달라 비교 없음. `Fig. 8`·`Fig. S16` 의 DOS 판독 값은 우리 규율로는 '값' 이 아니다 |
| ESW | **띠 끝(전자 준위) 창** — HSE06 CBM/VBM 과 전극 준위 비교 (저자 단서 포함) | **B① 0 K grand-potential 분해 onset** (S²⁻ 제한 · 2.256 V) | **다른 양.** [Nolan18] 정의대로 띠 끝 창은 열역학 창의 **상한** 쪽 근사다. 'electrochemical window' 라는 같은 말에 다른 양 |
| 도펀트 비교 설계 | 도펀트마다 다른 종단·방위·배열 (저자 인정) | 보고량 카드 (`kb/templates/estimand_card.md`) · 회신 N: 상태 선언 or 집계 규칙 · Nd 자리·CEI 비교 (`db/properties/cei_interface_V_*.json` 등) | 이 편 = **우리 규칙이 막으려는 바로 그 설계**의 외부 사례. 우리 Nd 계면 비교도 '도펀트 정체 vs 배열·종단' 을 같은 방식으로 갈라야 한다 |
| 계면 반응 열역학 | **없음** (pseudo-binary·hull 미계산) | B③ 계면 반응성 (grand potential pseudo-binary) · `anode_interface_b2o3.json` · `sei_products.json` | 우리 쪽 도구가 이 편의 빈칸을 채우는 종류다 (단 LLZO\|Li₁₃Si₄ 는 우리 계가 아님 — 돌릴 이유 없음) |
| 데이터 공개 | 비공개 ("confidential") | 원장 · CSV · 구조 (xyz + POSCAR) 공개 관례 | — |

### 7a. 이 편이 우리에게 *실제로* 주는 것 (방향만)
- **Ga 쪽 불리** 라는 방향은 독립 출처 둘과 같은 쪽이다: [46] (같은 그룹 실험: 고온 방전 뒤 Ga-rich 영역) · [Anderson24] (상온 Li 대칭셀: **Ga(Li) CCD 0.1 mA cm⁻² · V_min 1 V** = 저전압 안정성 나쁨 · Al(Li) CCD 0.2 · V_min 0.7\*). ⚠ 셋 다 계·온도·측정이 달라 **'검증'이 아니라 '방향 일치'** 다. Ta(Zr) 의 CCD 는 [Anderson24] 에 없다.
- 결함에너지로 보면 세 도펀트 모두 자리 선호는 문헌과 같다 — [Miara15] Al(Li) 1.36 · Ga(Li) 1.16 · Ta(Zr) 0.94 eV (`miara2015_…md`). 이 편은 자리를 계산으로 정하지 않고 실험 관례를 따랐다.

---

## 8. Figure set ★

| Fig | 내용 | 우리 활용 |
|---|---|---|
| 1 | 벌크 LLZO 4 조성의 HSE06 띠 끝 (진공 기준): CBM −0.35/−0.11/−0.23/−0.12 · VBM −6.20/−5.95/−6.01/−5.92 eV · 갭 5.85/5.84/5.87/5.81 · μ_Li₁₃Si₄ −1.67 eV · 가상 4.0 V 양극 −5.67 eV. `figure-read ≈` 빗금 띠는 −1.37 ~ −5.31 eV 에 그려져 라벨과 ≈ 0.3 eV 어긋남 | **띠 끝 창 ≠ 우리 B① 분해 onset** 의 외부 예시 (저자 단서 문장 인용 가치). 진공 정렬 방법이 없으면 이런 그림의 절대 준위는 못 쓴다. 산화 쪽 여유 Ta 최소 (0.25 eV, 우리 산수) |
| 2a–d | 7 방위 × 종단 표면에너지 (순수·Al·Ga·Ta). 선택: La-(001) 0.87 · Li-(100) 0.82 · Li-(010) 0.85 · Li-(010) 0.87 J m⁻². 픽셀 판독: 순수 (011)-Zr ≈ 1.65 vs `Table S3` 2.00 · (111)-Li ≈ 1.17 vs 1.06 · Al (100) La-Zr ↔ Al-노출 라벨 교환 | **종단 선택 마진 0.03–0.05 J m⁻²** = '도펀트 정체' 비교에 섞인 교락의 크기. 우리 슬랩 종단을 정할 때 마진을 같이 적는 근거 |
| 3a–h | 계면 588 원자 0 ps / 8 ps 스냅샷 (순수 (001) · Al (100) · Ga (010) · Ta (010)), 도펀트 화살표 | 모델 규모 감 — LLZO 기존셀 1 개 두께 · 합금 쪽이 8 ps 에 크게 무질서 |
| 4a–c | W_ad · γ · θc 의 1–8 ps 정수 시각 8 점 (값 §3d) | ⚠ `Fig. S9` 와 1 ps 불일치 · 평균 차 < sd · θc 는 W_ad 의 단조 변환. **"계면 서술자 시계열은 밀집 표본 + 분포로"** 의 반면교사 |
| 5a–d | MSD: (a) 계면 Li (8 ps Al ≈ 15.8 · Ga ≈ 15.1 · 순수 ≈ Ta ≈ 11.1 Å²) · (b) 계면 도펀트 (Ga 평탄부 ≈ 0.7) · (c) 벌크 Li (Ta ≈ 5.2 · Li₁₃Si₄ ≈ 4.1) · (d) 벌크 도펀트 (≈ 0.02–0.05) | ⚠ (c)(d) 1 ps 기준 재설정 · 0–1 ps 과도 포함 · Ga = 국소 재배치. **우리 MSD 규약 (2–50 ps · 멀티시드) 이 왜 있는지의 외부 사례** |
