Repository: yonghoon7153-source/Yonghoon-DEM-DFT

# 📚 LITDB — 문헌 단일 시스템 (**SE·DFT 축 + DEM·MPM 축, 두 트랙**)

> **앞으로 논문은 여기서만 본다.** 여러 곳(db/literature, kb/papers, db/properties, Excel)에 흩어진 문헌을 한 곳에서 생각·참고·비교하기 위한 통합 MD 시스템.

## 왜 트랙이 둘인가
`INDEX.md` 는 argyrodite 전해질 축이라 접촉역학·MPM·건식전극 digest 가 들어갈 자리가
없다. 그래서 한때 64편이 **어느 인덱스에도 없었다**(open_items #7). 축을 나눠 그 구멍을
닫았고, 한 분모로 세면 “159편 중 98편 미언급” 같은 **가짜 미결**이 나온다
(`comparison_vs_ours.md:8`). 분리는 실측 근거가 있는 결정이다 — 합치지 말 것.

⚠ 이 표의 **편수는 적지 않는다.** 손으로 쓴 수는 반드시 낡는다(README 자신이 세 번 틀렸다).
현재값은 `python3 tools/litdb/build_index.py --check` 로 본다.

File: litdb/papers/paulick2015_particle_contact_stiffness_two_particle_method.md (part 1 of 2)
<!-- digest 표준 양식 확장 (paper-level STANDALONE). ★ = 사용자가 특히 원한 항목. 깊이 기준 = bazzoun2026_dem_fem_rnm_ionic.md ·
     형식 이웃 = mcgrogan2017_compliant_brittle_li2s_p2s5_glass_nanoindentation.md (접촉 역학 실험) · 같은 저자 · 같은 해의 짝 = paulick2015_elastic_particle_properties_dem_review.md (리뷰).
     쪽 표기 = 학술지 쪽 p.83–93 (PDF 11 쪽 · 학술지 쪽 = PDF 쪽 + 82) · 보충 자료 없음.
     값 표지: [인쇄] = 본문 · 표 · 그림 안 글자로 적힌 값 · [판독] = 그림에서 읽은 값 (PDF 벡터 경로 → 축 눈금으로 환산 · 재현 = litdb/figures/<slug>/digitized.csv 3,725 행) ·
     [카드 산술] = 인쇄 · 판독 값으로 이 카드가 계산한 값 (식 병기) · [카드 관찰] · [카드 추론] = 이 카드의 해석 · [우리 산술] = 우리 쪽 값으로 한 계산 · [미확인] = 원문 11 쪽 전수에 없음.
     본문 11 쪽 전부를 렌더 이미지와 텍스트 층으로 읽었다 (그림 11 · 표 4 · 번호 식 9 · 참고문헌 47). -->

# 두 입자 사이 접촉강성을 재는 방법 — 한 알 (벽–입자–벽 WPW) 과 두 알 (벽–입자–입자–벽 WPPW) 을 같은 시험기로 누르고 같은 힘에서 변위를 빼 입자–입자 (PP) 접촉만 남긴다 · 소다석회 유리 구슬 0.8 · 1.5 · 3.0 mm · 최대 80 N · 90 µm/min · 5 회 반복 · Hertz 대조 (유리 값 — 방법만 전이) — Paulick · Morgeneyer · Kwade (Granular Matter 2015)

> slug `paulick2015_particle_contact_stiffness_two_particle_method` · DOI `10.1007/s10035-014-0537-x` · type `experiment (입자 접촉강성 측정법 · 일축 압축 시험기 Zwick Z010 · 유리 구슬 한 알 / 두 알 · Hertz 대조 · DEM 접촉 입력용 — 계산 없음)` · PDF `814e7565-54._A_new_method_for_the_determination_of_particle_contact_stiffness.pdf` · SI 없음 · digested `2026-11-12` · status ✅

> **저자**: **M. Paulick\*** (교신) · M. Morgeneyer — Université de Technologie de Compiègne (프랑스) · A. Kwade — Institut für Partikeltechnik, TU Braunschweig (독일) · *Granular Matter* **17** (2015) 83–93 (ORIGINAL PAPER · 11 쪽 · 그림 11 · 표 4 · 번호 식 9 · 참고문헌 47 · 보충 자료 없음) · 접수 2013-11-19 · 온라인 2014-12-21 · © Springer-Verlag Berlin Heidelberg 2014 · PARDEM research network (www.pardem.eu) · 사사 = European Community Marie Curie Actions Initial Training Network · Deutsch-Französische Hochschule · 토의 Prof. Ugur Tüzün · Stefan Strege · Mar Combarros · Dr.-Ing. Carsten Schilde (p.92).
> **이웃 카드 (링크만)**: [`paulick2015_elastic_particle_properties_dem_review`](paulick2015_elastic_particle_properties_dem_review.md) (같은 저자 · 같은 해의 리뷰 — 이 논문을 "미digest" 로 적은 카드 · L1072) · [`coetzee2017_dem_calibration_review`](coetzee2017_dem_calibration_review.md) (이 논문을 [219] 로 인용 · L648) · [`thorntonning1998_adhesive_elastoplastic_contact`](thorntonning1998_adhesive_elastoplastic_contact.md) (이 논문 ref 28 · 접촉 항복압) · [`storakers1997_similarity_inelastic_contact`](storakers1997_similarity_inelastic_contact.md) · [`mesarovicfleck2000_dissimilar_elastoplastic_indentation`](mesarovicfleck2000_dissimilar_elastoplastic_indentation.md) (두 구 접촉의 소성 해석 쪽) · [`luding2008_cohesive_frictional_contact_models`](luding2008_cohesive_frictional_contact_models.md) · [`thakur2014_eepa_adhesive_elastoplastic_dem`](thakur2014_eepa_adhesive_elastoplastic_dem.md) (가압 ↔ 제하 강성이 다른 접촉 법칙) · [`giannis2021_stress_based_multicontact_dem`](giannis2021_stress_based_multicontact_dem.md) (같은 그룹 계보 · 다접촉) · [`zunker2024_mdr_contact_model_partI`](zunker2024_mdr_contact_model_partI.md) (큰 변형 접촉 법칙) · [`mcgrogan2017_compliant_brittle_li2s_p2s5_glass_nanoindentation`](mcgrogan2017_compliant_brittle_li2s_p2s5_glass_nanoindentation.md) · [`var2026_sulfide_se_mechanical_properties_local_indentation_pellet`](var2026_sulfide_se_mechanical_properties_local_indentation_pellet.md) · [`lee2025_heckel_argyrodite_powder_densification_nanoindentation`](lee2025_heckel_argyrodite_powder_densification_nanoindentation.md) (우리 재료 쪽 압입 · 압축 측정).
> **판독 원자료**: `litdb/figures/paulick2015_particle_contact_stiffness_two_particle_method/digitized.csv` (3,725 행 — Fig 6a–c · 7 · 8 · 9a–b · 10a–b · 11a–b 벡터 판독) · 그림 크롭 58 장 (도구 15 중 10 다시 자름 + 손 43: 패널 10 · 식 9 · 근거 문단 24) — `figures.json`.

---

## 0. 결론 먼저 — 우리 질문에 대한 답

**한 문장**: 소다석회 유리 구슬 (지름 0.8 · 1.5 · 3.0 mm · 두 공급사) 을 재료 시험기 (Zwick Z010 · 강철 판) 에서 90 µm/min 으로 최대 80 N 까지 누르되 (a) 한 알을 두 판 사이에 (WPW) (b) 두 알을 황동 통 안에 세로로 쌓아 (WPPW) 각각 10 번씩 재고, **같은 힘에서 WPPW 변위 − WPW 변위** 를 입자–입자 (PP) 접촉의 변위로 삼는 방법을 제안한다 — 벽–입자 접촉 둘과 장치 변형이 두 배치에 똑같이 들어 있으니 빼면 사라진다는 직렬 스프링 논리 (식 6–8) 다; 3.0 mm 에서 PP 강성은 1.36 → 3.96 × 10⁶ N/m 로 낮은 힘에서는 한 알 강성 (WPW 2.15 → 2.85) 보다 낮고 80 N 에서는 높으며 [인쇄 p.89], 첫 가압과 둘째 이후 가압이 다르고 (PP 는 4 번째 사이클에서 포화), Hertz 직선에서는 수 N 에서 벗어난다; **유리 구슬 · mm · N 규모의 값이라 LPSCl · NCM 의 값으로 쓸 수 없고, 옮길 수 있는 것은 방법뿐이다** (배치 두 개를 같은 힘에서 빼기 · 강성 정의를 적기 · 첫 사이클과 이후 사이클을 갈라 보고하기).

| 우리 질문 | 이 논문이 주는 것 | 표지 · 쪽 |
|---|---|---|
| ① 장치 · 배치 | Zwick Z010 (Zwick/Roell) · 아래 판 = 고정 4 × 5 cm² 강철 · 위 판 = 1 cm² 같은 재질 · WPW = 판 사이에 한 알 · WPPW = 황동 중공 원통 (CNC 선반 · 공차 < 100 µm) 안에 두 알을 쌓음 · 통 벽 마찰 무시 | [인쇄] p.87 · Fig 5 · Table 4 |
| ② 변위 측정법 | **인쇄 없음** — 변위 센서 종류 · 분해능 · 하중계 용량 · 시험기 컴플라이언스 보정 · 빈 판 (입자 없이) 시험 어느 것도 없다.  *"Throughout the experiment the load-displacement curves are registered"* 뿐 | [미확인] p.88 |
| ③ 장치 변형을 빼는 방식 | **같은 힘에서 δ_PP = δ_WPPW − δ_WPW** (p.87) — 벽–입자 접촉 2 개 + 하중 경로가 두 배치에 공통이라는 가정.  변위 제어로는 못 한다 (같은 변위에서 두 배치의 힘이 다르다).  장치 변형량 자체는 재지 않았고 배제가 됐다는 독립 검증도 없다 | [인쇄] p.86–87 · 식 (6)–(8) · Fig 3 · 4 |
| ④ 재료 · 범위 | 소다석회 유리 E 65 GPa · ν 0.22 (공급사 값) · d 0.8 / 1.5 / 3.0 mm · 강철 판 E 200 GPa · ν 0.28 · F ≤ 80 N · 90 µm/min · 배치마다 10 회 · 표준편차 4–10 % | [인쇄] Table 1 · p.85 · p.88 |
| ⑤ 힘–변위 곡선 | Fig 6a–c (정규화 힘 F/√R\* ↔ 변위 · 가압 + 제하 · 10 회 평균).  80 N 변위: WPW **28.7 / 32.5 / 38.7 µm** · WPPW **49.1 / 49.2 / 58.3 µm** · PP (차) **20.3 / 16.7 / 19.6 µm** (3.0 / 1.5 / 0.8 mm) | [판독] §3-5 |
| ⑥ 강성 정의 | 글 = **접선** (식 5 *"numerical derivative at a given load level"* · 결론 *"numerical derivation of the force-displacement curve"*).  그런데 그림에 그려진 실험 강성은 **할선 F/δ** 와 맞는다 — Hertz 곡선 (Fig 11b) 만 접선 | [인쇄] p.85 · p.92 ↔ [판독 + 카드 산술] §3-4 |
| ⑦ 강성 값 | 3.0 mm: WPW 2.15 → 2.85 · PP 1.36 → 3.96 × 10⁶ N/m (정규화 힘 ≈ 0 → 80 N) [인쇄 p.89].  1.5 mm PP → 4.71 · 0.8 mm PP → 4.11 · WPW 끝값 2.55 · 2.13 [판독 Fig 8] | §3-6 |
| ⑧ Hertz 와의 차이 | 원문: PP 는 약 125 N m^-1/2 (*1.5 N*) · WPW 는 약 250 N m^-1/2 (*5 N*) 부터 비탄성 · Hertz 는 공급사 물성으로 계산 *"not … correct but … appropriate"* [인쇄 p.92].  80 N 에서 PP 변위 ÷ Hertz = **1.27 (3.0 mm) · 0.83 (1.5) · 0.79 (0.8)** — 크기에 따라 방향이 갈린다.  같은 정의로 견주면 3.0 mm PP 는 할선 ÷ 할선 0.79 · 접선 ÷ 접선 0.97 | [판독 + 카드 산술] §3-7 |
| ⑨ 항복 | *"micro yield pressure"* σ_Yield ≈ p_max = (3/2)·F/(π R\* δ) (식 9) · PP 항복점 6.3 N · 2.52 µm → **796 MPa** [인쇄 p.92].  ⚠ 796 은 R\* = 1.5 × 10⁻³ m 를 넣어야 나온다 (Table 2 의 PP R\* 0.75 × 10⁻³ 이면 1,592 MPa) | [인쇄] ↔ [카드 산술] §3-7 |
| ⑩ 표면 거칠기 (asperity) | AFM 30 × 30 µm · Ra **155 / 29 / 35 nm** (0.8 / 1.5 / 3.0 mm) [인쇄 Table 3].  저자 판정 = 이 힘 범위에서 *"not remarkable"* (p.90) · asperity 는 낮은 힘에서 PP 가 무른 것의 **설명 후보** 로만 (거칠기를 따로 바꾼 시험 없음) | [인쇄] p.86 · p.89–90 |
| ⑪ 반복 하중 | 80 N–0 N–80 N 5 회 (3.0 mm).  WPW: 1 ↔ 2 번째만 다르고 2–5 번째는 겹침.  PP: 1 → 4 번째까지 강성이 오르고 5 번째에서 포화 [인쇄 p.90–91].  끝 강성: WPW 3.30 → 3.78–3.81 · PP 5.15 → 6.32 → 6.29 → 6.47 → 6.48 × 10⁶ N/m | [판독] Fig 9b · 10b · §3-8 |
| ⑫ 제하 · 잔류 | 첫 사이클 제하 곡선이 Fig 6 에 있으나 잔류 변위 · 제하 강성 숫자는 인쇄 없음.  F ≈ 0 잔류: WPW 6.9 / 8.7 / 14.4 µm · WPPW 12.5 / 10.7 / 20.5 µm · PP (차) 5.5 / 2.0 / 6.1 µm (3.0 / 1.5 / 0.8 mm) | [판독] Fig 6 · §3-5 |
| ⑬ DEM 에 대한 말 | *"the particle contact stiffness is often reduced in order to reduce the simulation time [39] … a reduced contact stiffness, or reduced Young's modulus, can influence the simulation result in an undesirable manner"* (p.85) · *"until now single particle stiffnesses were measured and used as simulation parameters"* (p.86) | [인쇄] §4-4 |

⛔ **한정어 (떼지 말 것)**: ① **유리 구슬 한 재료** (원문 스스로 *"only one material type was studied"* · 탄성 물성은 공급사 값 · 공급사 둘) ② **mm 입자 · N 힘** — 우리 입자 (µm) 의 접촉 힘은 µN–mN 이다 [우리 산술 §7-1] ③ PP 겹침 δ/d = **0.68 · 1.11 · 2.45 %** (80 N) — 우리 순수 SE DEM 평균 겹침 (지름의 11–12 %) 의 1/4.5–1/18 ④ 준정적 · 접촉 하나 · 구속 없음 · 이웃 접촉 없음 ⑤ 뺄셈은 "벽 접촉과 장치 변형이 두 배치에서 같다" 는 가정 위에 선다 — 원문에 그 검증이 없다 ⑥ PP 곡선에는 오차 막대가 없고 뺄셈은 산포를 2.8–3.6 배 키운다 [카드 산술 §3-9] ⑦ Hertz 대조 · 반복 시험은 3.0 mm 한 크기뿐 ⑧ 강성의 정의가 글 (접선) 과 그림 (할선) 에서 다르다 ⑨ 온도 · 습도 · 유리 조성 · 강철 경도 인쇄 없음.
⇒ **절대값 전이: 되지 않는다.** 강성 (10⁶ N/m) · 잔류 변위 · 항복압 796 MPa · 사이클 수 어느 것도 LPSCl · NCM 의 값으로 옮기지 않는다.  옮길 수 있는 것은 **방법** — (a) 한 알 배치와 두 알 배치를 **같은 힘에서** 빼 판 · 장치 몫을 지우는 설계 (b) 강성을 적을 때 접선인지 할선인지 · 어느 사이클인지 · 어느 R\* 로 정규화했는지를 함께 적는 일 (c) "한 알 압축 강성 ≠ 두 입자 접촉 강성" 이라는 구분 (d) Hertz 직선 (F ↔ δ^1.5) 에서 벗어나는 점으로 접촉 항복을 읽는 절차와 그 함정.

---

## 0-1. ★ 고른 의도 대조 (후보 표 N-54 의 '왜' 칸)

의도 원문: *"단위 시험 U1 · U5 의 실험 대조 방법 후보 — '시험기 · 압반의 강성 / 변형을 배제하고 두 구 사이 접촉강성만 측정하는 방법' (coetzee2017 L648) · paulick2015 가 '다른 Paulick 논문 [219] … 미digest, WISHLIST 후보' 로 적음"*

| 의도의 문장 | 판정 | 원문 위치 · 값 · 측정 조건 |
|---|---|---|
| "단위 시험 U1 (입자 하나 압축) 의 실험 대조 방법 후보" | **일부** | WPW = 입자 하나를 두 판 사이에서 누르는 시험 그 자체 (Fig 5 · 6 · 7).  주는 것 = 힘–변위 · 잔류 변위 · 5 회 반복 곡선 (유리 · ≤ 80 N · 90 µm/min) 과 경고 하나 — 한 알 압축 변위는 Hertz (유리–강철 접촉 2 개) 의 **1.30–1.49 배** 이고 그 초과분이 크기와 무관하게 8.3–9.5 µm 다 [판독 + 카드 산술 §3-5] = 판 · 장치 몫이 섞인다.  못 주는 것 = 변위 측정 사양 · 우리 재료 · 해상도 (지름당 셀 수) 에 닿는 것 |
| "U5 (입자끼리) 의 실험 대조 방법 후보" | **일부** | PP 접촉의 힘–변위를 얻는 방법 (WPPW − WPW · 식 6–8 · Fig 3 · 4) 과 유리 3 크기의 결과 (Fig 6 · 8).  ⚠ **준정적 가압 · 제하** (90 µm/min) 뿐이다 — 충돌 (속도 · 반발 계수) · 세 입자 이상 · 크기나 강성이 다른 쌍은 없다 |
| "시험기 · 압반의 강성 / 변형을 배제" | **채움 (원리) · 일부 (검증)** | 요약 *"exclusion of possible equipment deformation"* (p.83) · *"for forces >1 N possible deformation of the measurement equipment, for instance for similar Young's modulus of specimen and apparatus, can be eliminated"* (p.86) · *"The influences of upper and lower walls … are eliminated by excluding wall-particle contacts"* (p.87).  방식 = 같은 힘에서 변위 빼기.  장치 변형량 · 빈 판 시험 · 기준 시편 대조는 없고, 결론도 장치 변형을 *"One explanation … could be"* 로만 적는다 (p.92) |
| "두 구 사이 접촉강성만 측정" | **채움** | PP 강성 1.36 → 3.96 × 10⁶ N/m (3.0 mm · ≤ 80 N) [인쇄 p.89] · 1.5 · 0.8 mm 는 Fig 8 [판독 §3-6] |
| (꼭 뽑을 것) 장치 | **채움** | Zwick Z010 · 강철 판 2 장 · 황동 원통 3 종 (Table 4) — §4-1 |
| (꼭 뽑을 것) 변위 측정법 | **없음** | 센서 · 분해능 · 컴플라이언스 보정 인쇄 없음 [미확인] |
| (꼭 뽑을 것) 장치 변형 배제 방식 | **채움** | §4-2 (같은 힘 · 변위 차 · 그 뺄셈이 서는 조건 여섯) |
| (꼭 뽑을 것) 재료 (유리 구슬 0.8–3.0 mm · 최대 80 N) | **채움** | Table 1 · p.85 · p.88 — 지시서의 값과 같다 |
| (꼭 뽑을 것) 힘–변위 곡선 | **채움 (그림) · 숫자는 판독** | Fig 6a–c — 표로 인쇄된 변위 값은 없다 |
| (꼭 뽑을 것) 강성 정의 (법선 · 할선 / 접선) | **일부** | 법선 방향만 (전단 · 접선 방향 강성 없음).  글은 접선 (식 5) · 그림의 실험값은 할선 [판독 + 카드 산술] — 원문은 이 차이를 말하지 않는다 |
| (꼭 뽑을 것) Hertz 와의 차이 | **채움 (3.0 mm) · 일부 (다른 크기 없음)** | Fig 11a · b · p.91–92 · 식 (9) |
| (꼭 뽑을 것) 표면 거칠기 (asperity) 영향 | **일부** | Table 3 (AFM) + 정성 서술.  저자 결론은 *"not remarkable because of the high chosen contact forces"* (p.90) · 거칠기만 바꾼 대조가 없다 (가장 거친 0.8 mm 는 크기 · 공급사도 다르다) |
| (꼭 뽑을 것) 반복 하중 / 제하 | **채움 (반복 · 3.0 mm · 5 회) · 일부 (제하)** | Fig 9 · 10 (가압 가지만) · 제하 곡선은 Fig 6 의 첫 사이클뿐이고 PP 제하 곡선은 그리지 않았다 |
| "미digest, WISHLIST 후보" | 해소 | 이 카드 |
| 가리킨 카드의 **2 차 인용** | **같다 (숫자 없음)** | 아래 표 |

**가리킨 카드의 2 차 인용 대조**

| 카드 · 줄 | 그 카드가 적은 것 | 원문 | 판정 |
|---|---|---|---|
| `coetzee2017_dem_calibration_review` L648 | "시험기·압반의 강성/변형을 배제하고 두 구 사이 접촉강성만 측정하는 방법" | 요약 p.83 · §2.2 p.86–87 | **같다** (숫자 인용 없음).  보탤 한정 = 배제는 '같은 힘에서 변위를 뺀다' 는 가정 위의 것이고 원문은 장치 변형량을 따로 재지 않았다 |
| `paulick2015_elastic_particle_properties_dem_review` L1072 | "다른 Paulick 논문 [219] (시험기 강성을 배제한 접촉강성 측정법) … 미digest, WISHLIST 후보" | 같음 | **같다** · '미digest' 는 이 카드로 해소 (그 줄은 고치지 않았다) |
| 같은 카드 L68 (범위 상자) | "입자 탄성물성 측정법 — 리뷰 장이 없다" | — | 이 카드가 그 빈칸의 한 조각 (접촉강성 측정) 을 채운다 |

**의도 대조 결과: 일부** — '판 · 장치 몫을 빼고 두 입자 접촉만 재는 방법' 과 힘–변위 · Hertz 차이 · 반복 하중은 채워졌다.  변위 측정법은 없고, 거칠기 영향 · 제하 · 강성 정의는 일부이며, U5 의 '충돌' 은 다루지 않는다 (준정적 한 쌍).

---

## 1. 한 줄 요약

DEM 의 접촉강성 입력으로 흔히 쓰는 '한 알 압축 강성' 은 판–입자 접촉 (과 장치) 의 몫을 품고 있으니, 두 알을 쌓아 누른 변위에서 한 알 변위를 같은 힘에서 빼 입자–입자 접촉만 남기자는 측정법 논문 — 유리 구슬 세 크기로 시연했고 결과는 "PP 는 낮은 힘에서 더 무르고 높은 힘에서 더 뻣뻣하다 · 첫 접촉과 이후 접촉이 다르다 · Hertz 는 수 N 까지만 맞는다" 이며, 값이 아니라 **배치 설계와 보고 방식** 이 우리에게 남는다.

## 2. 메타

| 항목 | 내용 |
|---|---|
| 서지 | M. Paulick · M. Morgeneyer · A. Kwade, "A new method for the determination of particle contact stiffness", *Granular Matter* **17** (2015) 83–93 · DOI 10.1007/s10035-014-0537-x · ORIGINAL PAPER · 접수 2013-11-19 · 온라인 2014-12-21 (호 번호는 인쇄 없음) |
| 소속 | Paulick (교신) · Morgeneyer = Université de Technologie de Compiègne · Kwade = Institut für Partikeltechnik, TU Braunschweig |
| 과제 | PARDEM research network (p.83) · Marie Curie Actions Initial Training Network · Deutsch-Französische Hochschule (p.92) |
| 종류 | 실험 (측정법 제안 + 유리 구슬 시연) — DEM 실행 · 접촉 모델 맞춤 · 유한요소 계산 **없음** |
| 재료 | 소다석회 유리 구형 과립 0.8 · 1.5 · 3.0 mm (*"from two different suppliers"* · 공급사 이름 · 어느 크기가 어느 공급사인지 인쇄 없음) · 강철 판 · 황동 원통 |
| 조건 | 접촉 하나 (PP) 또는 둘 (WPW) · 준정적 90 µm/min · 최대 80 N · 하중 0 까지 제하 · 5 회 반복 (3.0 mm) · 온도 · 습도 [미확인] |
| 차원 | 3D 실물 (구) · 2D 없음 |
| 원문 키워드 | Micromechanics · Contact mechanics · Particle · Normal contact stiffness · DEM simulation · Experiment |
| 자료 공개 | 없음 (표로 인쇄된 곡선 값 없음 → 이 카드의 곡선 숫자는 전부 벡터 판독) |

---

## 3. 핵심 수치 (★ 전부 쪽 · 표지 병기)

### 3-1. 재료 물성 (Table 1 · 2 · p.85–86) [인쇄]

| 재료 | ν | E (GPa) | 입자 반지름 R (m) |
|---|---|---|---|
| 3.0 mm 유리 과립 | 0.22 | 65 | 1.5 × 10⁻³ |
| 1.5 mm 유리 과립 | 0.22 | 65 | 0.75 × 10⁻³ |
| 0.8 mm 유리 과립 | 0.22 | 65 | 0.4 × 10⁻³ |
| 강철 판 | 0.28 | 200 | — |

| Hertz 용 환산값 (Table 2) | E\* (GPa) | R\* (m) — 3.0 / 1.5 / 0.8 mm |
|---|---|---|
| 유리 구–유리 구 (PP) | 68 | 0.75 × 10⁻³ / 0.375 × 10⁻³ / 0.2 × 10⁻³ |
| 유리 구–강철 벽 | 104 | 1.5 × 10⁻³ / 0.75 × 10⁻³ / 0.4 × 10⁻³ |

- 식 (3) 의 E\* 는 **인수 2 가 붙은 규약** 이다: E\* = 2[(1−ν₁²)/E₁ + (1−ν₂²)/E₂]⁻¹.  Table 1 값을 넣으면 68.31 · 103.91 GPa [카드 산술] = Table 2 의 68 · 104.  흔한 규약의 유효 탄성률 (인수 2 없음) 로는 34.2 · 52.0 GPa — 다른 문헌의 E\* 와 견줄 때 2 배 어긋난다.
- 물성은 측정이 아니라 공급사 값이다 (*"the Hertzian curve was calculated with supplier data"* · p.92).  Fig 2 캡션은 가장 큰 입자를 2.98 mm 로 적는다 (본문 · 표 3.0 mm).

### 3-2. 표면 거칠기 (Table 3 · p.86) [인쇄]

AFM (XE-100 · Park Systems · *"C-AFM head mode"* · 주사 0.5 Hz) · 30 µm × 30 µm · 시편 3 개 · XEI 에서 2 차 면 보정 뒤 산출.

| 재료 | Ra (µm) | Rq (µm) | R_Min (µm) | R_Max (µm) |
|---|---|---|---|---|
| 0.8 mm 유리 구 | 0.155 | 0.183 | −0.552 | 0.571 |
| 1.5 mm 유리 구 | 0.029 | 0.038 | −0.210 | 0.160 |
| 3.0 mm 유리 구 | 0.035 | 0.050 | −0.414 | 0.451 |

- 본문은 0.8 mm 의 R_Min · R_Max 를 *"0.552 nm … 0.571 nm"* 로 적는다 — 표 (µm) 와 단위가 다르다 (표가 Ra 155 nm 와 맞는다).  *"four times less"* 는 0.155 ÷ 0.035 = 4.4 · ÷ 0.029 = 5.3 [카드 산술].
- 크기 비교 [카드 산술]: R_Max 0.16–0.57 µm 는 80 N 의 PP 변위 (16.7–20.3 µm) 의 1–3 % · PP 잔류 변위 (2.0–6.1 µm) 의 1/11–1/12.

### 3-3. 원통 치수 (Table 4 · p.87) — 인쇄 값과 본문 설명이 다르다

| 입자 지름 | 원통 안지름 D | 원통 높이 H | D/d − 1 | H/d | 반지름 여유 | 두 알 중심 어긋남 상한 → 중심선 기울기 상한 |
|---|---|---|---|---|---|---|
| 3.0 mm | 3.2 mm | 4.2 mm | 6.7 % | 1.40 | 100 µm | 0.2 mm → 3.8° |
| 1.5 mm | 1.8 mm | 2.25 mm | 20 % | 1.50 | 150 µm | 0.3 mm → 11.5° |
| 0.8 mm | 1.1 mm | 1.2 mm | 37.5 % | 1.50 | 150 µm | 0.3 mm → 22.0° |

- D · H = [인쇄] (공차 100 µm 미만).  나머지 열 = [카드 산술] (어긋남 상한 = D − d · 기울기 = asin((D − d)/d)).
- 본문은 *"the height of the cylinder corresponds to 1.5 times the particle diameter and the inner diameter … about 7 % wider"* (p.87) — 7 % 는 3.0 mm 에만 맞는다.
- 원문은 *"The maximum shift of the particles is calculable"* (p.88) 라고만 하고 값을 주지 않는다.  위 상한만큼 어긋나 있던 두 알이 가압 중 바로 서면 세로 변위가 최대 6.7 / 30 / 58 µm 생길 수 있다 (= d − √(d² − (D − d)²)) [카드 산술 · 기하 상한 — 실제 어긋남은 미확인].  80 N 의 PP 변위가 17–20 µm 이므로 **1.5 · 0.8 mm 의 PP 곡선은 쌓임 기하에 노출이 크다**; 원문이 자세히 분석한 것 (Fig 7 · 9–11) 은 여유가 가장 작은 3.0 mm 다.

### 3-4. ★ 강성의 정의 — 글은 접선, 그림의 실험값은 할선

- **글** [인쇄]: 식 (5) k_n = dF_n/dδ = E\*√(R\*·δ) · *"The contact stiffness is the numerical derivative at a given load level"* (p.85) · *"stiffness corresponds to the slope of force-displacement data"* (p.87) · 결론 *"the numerical derivation of the force-displacement curve of two particles in contact"* (p.92).
- **그림** [판독 + 카드 산술 — 원문에 없는 확인]:
  - (a) Fig 7 · 8 의 'WPW experimental' 점 = Fig 6 가압 가지의 **F/δ**.  3.0 mm 에서 정규화 힘 263 · 495 · 1011 · 1991 N m^-1/2 일 때 F/δ = 2.44 · 2.32 · 2.41 · 2.83 ↔ 그림 값 2.44 · 2.30 · 2.41 · 2.83 × 10⁶ N/m (같은 자리의 국소 기울기는 2.50 · 1.83 · 2.60 · 2.92 로 맞지 않는다).
  - (b) Fig 8 의 PP 곡선 = 가압 다항식에서 같은 힘의 δ_WPPW − δ_WPW 를 구해 **F/δ_PP**.  1.5 mm · 5 / 10 / 20 / 40 / 60 N → 2.36 / 2.88 / 3.38 / 3.94 / 4.37 = 그림 2.36 / 2.88 / 3.38 / 3.94 / 4.37.  0.8 mm → 2.14 / 2.63 / 3.07 / 3.53 / 3.85 ↔ 2.13 / 2.62 / 3.06 / 3.52 / 3.85.  3.0 mm → 1.61 / 1.82 / 2.22 / 2.88 / 3.43 ↔ 1.54 / 1.80 / 2.24 / 2.92 / 3.48 (0.9–4.5 % 차).  같은 다항식의 접선은 1.5 mm 에서 3.59 / 3.84 / 4.31 / 5.18 / 5.96 으로 그림과 다르다.
  - (c) Fig 9b · 10b 의 사이클별 강성 = 그 사이클이 다시 닿는 점 δ₀ 를 원점으로 한 할선 **F/(δ − δ₀)**.  PP 2 · 3 · 4 번째 사이클은 네 힘 수준 (정규화 힘 500 · 1000 · 2000 · 2800) 이 δ₀ = 3.28–3.36 · 3.46–3.53 · 3.76–3.80 µm 한 값으로 맞는다.
  - (d) Fig 11b 의 'Hertz PP' = 식 (5) 접선 그대로 (정규화 힘 100 / 500 / 1000 / 2000 / 2900 에서 식 2.431 / 4.158 / 5.238 / 6.600 / 7.470 ↔ 그림 2.431 / 4.158 / 5.237 / 6.599 / 7.467).
- ⇒ **Fig 11b 는 Hertz 의 접선과 실험의 할선을 한 축에 놓았다.**  Hertz (F ∝ δ^1.5) 에서 접선 = 1.5 × 할선이라, 정의 차이만으로 1.5 배가 벌어진다.  본문의 *"rises almost twice as high"* (PP ↔ WPW · p.89) 도 그림 값으로는 3.96 ÷ 2.85 = 1.39 배이고, 접선끼리면 7.24 ÷ 3.85 = 1.88 배다 [카드 산술].
- ⚠ 식 (8) 은 *k_n,PP = k_n,WPPW − k_n,WPW* (강성의 차) 로 인쇄돼 있으나 직렬 스프링에서 빠지는 것은 컴플라이언스다: 1/k_PP = 1/k_WPPW − 1/k_WPW.  3.0 mm · 80 N 의 판독 값으로 문자 그대로 계산하면 1.63 − 2.79 = −1.16 × 10⁶ N/m (음수) · 컴플라이언스 차로는 3.93 × 10⁶ N/m (인쇄 3.96 과 일치) [카드 산술].  실제 절차는 본문대로 변위의 차다 (*"the WPW-displacement is subtracted from the WPPW-displacement"* · p.87).

### 3-5. ★ 힘–변위 — 첫 사이클 (Fig 6a–c · 10 회 평균) [판독 · 일과 비율은 카드 산술]

| 크기 | 배치 | 80 N 변위 (µm) | F ≈ 0 잔류 변위 (µm) | 되돌아온 몫 | 가압 일 / 제하 일 (mJ) | 소산 몫 | Hertz 변위 (µm) | 측정 ÷ Hertz |
|---|---|---|---|---|---|---|---|---|
| 3.0 mm | WPW | 28.72 | 6.93 | 75.9 % | 1.040 / 0.858 | 17.5 % | 19.23 | 1.49 |
| 3.0 mm | WPPW | 49.06 | 12.46 | 74.6 % | 1.607 / 1.264 | 21.4 % | 35.26 | 1.39 |
| 3.0 mm | **PP (차)** | **20.33** | 5.52 | 72.8 % | 0.568 / 0.406 | 28.5 % | 16.02 | **1.27** |
| 1.5 mm | WPW | 32.54 | 8.68 | 73.3 % | 1.221 / 0.952 | 22.0 % | 24.23 | 1.34 |
| 1.5 mm | WPPW | 49.23 | 10.65 | 78.4 % | 1.808 / 1.488 | 17.7 % | 44.42 | 1.11 |
| 1.5 mm | **PP (차)** | **16.69** | 1.97 | 88.2 % | 0.587 / 0.536 | 8.7 % | 20.19 | **0.83** |
| 0.8 mm | WPW | 38.72 | 14.35 | 62.9 % | 1.433 / 0.951 | 33.7 % | 29.88 | 1.30 |
| 0.8 mm | WPPW | 58.34 | 20.46 | 64.9 % | 2.128 / 1.394 | 34.5 % | 54.78 | 1.07 |
| 0.8 mm | **PP (차)** | **19.63** | 6.10 | 68.9 % | 0.695 / 0.443 | 36.3 % | 24.90 | **0.79** |

- 판독 = 곡선마다 가압 81 점 + 제하 81 점 (표식 중심).  Hertz 변위 = 식 (2)–(4) + Table 1 · 2 [카드 산술] — WPW 는 유리–강철 접촉 2 개의 합, WPPW 는 거기에 유리–유리 접촉 1 개.
- 축 점검: 80 N 의 정규화 힘은 R\* = R 이면 2066 / 2921 / 4000 · R\* = R/2 이면 2921 / 4131 / 5657 N m^-1/2 [카드 산술] ↔ 곡선 끝 판독 2080 / 2931 / 4019 (WPW) · 2912 / 4151 / 5674 (WPPW) — **WPW 는 입자 반지름, WPPW · PP 는 PP 의 R\* (= R/2) 로 정규화** 됐다 (p.88 의 설명과 일치).  두 곡선의 가로 · 세로 눈금이 다르므로 **같은 정규화 힘 ≠ 같은 힘** 이다.
- ★ **WPW 의 초과 변위는 크기와 무관하다** [카드 산술]: 측정 − Hertz = 9.49 / 8.31 / 8.84 µm (3.0 / 1.5 / 0.8 mm).  크기에 따라 달라져야 할 접촉 소성보다, 크기와 무관한 하중 경로 (시험기 · 판 · 하중계) 의 컴플라이언스 약 0.10–0.12 µm/N 과 닮았다 [카드 추론 — 원문은 장치 컴플라이언스를 주지 않는다].  이 몫이 뺄셈으로 지워진다는 것이 이 방법의 요점이다.
- ★ **PP ÷ Hertz 는 크기에 따라 방향이 갈린다**: 3.0 mm 는 Hertz 보다 27 % 더 눌리고 1.5 · 0.8 mm 는 17 · 21 % 덜 눌린다.  Hertz 가 맞으려면 E\* 가 1.33 배 (1.5 mm) · 1.43 배 (0.8 mm) 여야 한다 [카드 산술].  후보 원인 = 공급사가 다른 유리 (물성 미측정) · 큰 원통 여유 (§3-3 — 기울어 쌓인 두 알이 통 벽에 기대면 하중 일부가 벽 마찰로 빠진다) [카드 추론].  원문은 1.5 · 0.8 mm 의 Hertz 대조를 싣지 않았다.
- 잔류 변위는 가장 작은 입자에서 가장 크다 (WPW 6.9 → 8.7 → 14.4 µm) — 원문 *"a stronger flattening of smaller particles takes place"* (p.90) 와 같은 방향.  ⚠ 잔류가 유리의 것인지 강철 판의 압흔인지는 가를 수 없다: 80 N 의 Hertz 최대 접촉압은 유리–강철 2.65 / 4.20 / 6.39 GPa · 유리–유리 3.18 / 5.05 / 7.67 GPa [카드 산술] 이고 강철 판의 경도 · 강종은 인쇄 없음 [미확인].
- 가압 곡선의 '2 차 다항식' 은 그림에서 **F_n = aδ² + bδ + c** (δ µm · F_n N m^-1/2) 꼴로 그려져 있다 [판독 · 최대 잔차 ≤ 1.9 N m^-1/2]: 3.0 mm WPW (1.0048 · 42.183 · 43.47) · WPPW (0.6720 · 25.977 · 34.40) · 1.5 mm WPW (0.5337 · 74.674 · −0.57) · WPPW (0.4248 · 64.916 · −44.80) · 0.8 mm WPW (0.6276 · 80.109 · −14.17) · WPPW (0.4259 · 74.297 · −72.44).  본문은 *"to describe the WPPW- and WPW-displacement at a given force value"* (변위를 힘의 함수로) 라고 적는다.  3.0 mm 의 절편 43.5 · 34.4 N m^-1/2 는 힘으로 1.68 · 0.94 N [카드 산술] — 변위 0 에서 힘이 0 이 아니다 (원문도 다항식이 *"imprecise for forces close to 0 N"* 이라 적는다 · p.89).
- 가압 시간 [카드 산술]: 변위 ÷ 90 µm/min = WPW 19–26 s · WPPW 33–39 s.

### 3-6. ★ 강성 값 (Fig 7 · 8) — 그림 값 = 할선

**3.0 mm (Fig 7)**

| 정규화 힘 (N m^-1/2) | 100 | 500 | 1000 | 1500 | 2000 | 끝 |
|---|---|---|---|---|---|---|
| WPW 실험 점 (× 10⁶ N/m) | 2.33 | 2.29 | 2.43 | 2.59 | 2.81 | 2.82 (2070) |
| WPW 다항식 | 1.67 | 1.96 | 2.25 | 2.49 | 2.70 | 2.71 (2017) |
| PP 다항식 | 1.41 | 1.98 | 2.51 | 2.96 | 3.34 | 3.96 (2916) |

- [인쇄 p.89]: WPW 2.15 → 2.85 × 10⁶ N/m (정규화 힘 2,050 까지) · PP 1.36 → 3.96 × 10⁶ N/m.  [판독] 첫 점 (17 · 2.11) · 봉우리 (378 · 2.50) · 골 (659 · 2.15) · 끝 (2070 · 2.82) · 최대 2.85.
- WPW 강성의 '올랐다 내리는' 구간 (0–600 N m^-1/2) 에 대해 원문은 *"An explanation of this behaviour is not found"* 라고 적고 asperity 뒤 접촉 평탄화를 유일한 후보로 든다 (p.89).  같은 문장의 *"was not seen for … 0.8 and 1.5 mm glass beads (not shown here)"* 와 달리 Fig 8 에는 세 크기의 WPW 가 다 그려져 있다 (작은 두 크기에는 그 굴곡이 없다).
- 오차 막대 (10 회 표준편차 · WPW 실험 점에만) 반폭 0.11–0.42 · 중앙 0.21 × 10⁶ N/m [판독] ≈ 4–19 % · 중앙 9 % [카드 산술] — 캡션 *"in average and median below 10 %"* 와 맞는다.  **PP 곡선에는 오차 막대가 없다.**
- PP 다항식 곡선은 WPW 다항식 곡선과 ≈ 480 에서, WPW 실험 점과 ≈ 655–730 에서 만난다 [판독] — 원문 *"F < 500 Nm^-1/2"*.  ⚠ 두 곡선은 서로 다른 R\* 로 정규화돼 있어 그 교점은 같은 힘이 아니다 (480 N m^-1/2 = PP 13.1 N · WPW 18.6 N).  **같은 힘으로 맞추면** PP 곡선이 WPW 다항식 곡선을 넘는 것은 약 10 N, WPW 실험 점을 넘는 것은 약 21 N 이고, PP ÷ WPW 실험 점 = 0.65 (5 N) · 0.74 (10 N) · 0.99 (20 N) · 1.22 (40 N) · 1.31 (60 N) · 1.40 (78 N) 이다 [판독 + 카드 산술].  결론의 *"for forces below 5 N"* (p.92) 은 그보다 좁다.

**세 크기 (Fig 8 · 80 N 부근) — 같은 정의끼리** [판독 + 카드 산술]

| 양 (× 10⁶ N/m · 80 N) | 3.0 mm | 1.5 mm | 0.8 mm |
|---|---|---|---|
| WPW 할선 (그림) — 처음 → 끝 | 2.11 → 2.82 (최대 2.85) | 1.86 → 2.55 (최대 2.58) | 1.40 → 2.13 |
| PP 할선 (그림) — 처음 → 끝 | 1.36 → 3.95 | 1.04 → 4.71 | 0.90 → 4.11 |
| Hertz PP 할선 F/δ | 4.99 | 3.96 | 3.21 |
| PP 할선 ÷ Hertz 할선 | 0.79 | 1.19 | 1.28 |
| PP 접선 (가압 다항식 미분) | 7.24 | 6.68 | 5.47 |
| Hertz PP 접선 (식 5) | 7.49 | 5.94 | 4.82 |
| PP 접선 ÷ Hertz 접선 | 0.97 | 1.12 | 1.14 |
| WPW 접선 (가압 다항식 미분) | 3.85 | 2.98 | 2.57 |
| δ_WPW ÷ δ_PP (Hertz 는 1.20) | 1.41 | 1.95 | 1.97 |

- 원문 서술 [인쇄 p.90]: *"larger particles own an increased WPW-stiffness over smaller particles"* (3 mm 의 굴곡 제외) · *"an overestimation of the PP-contact stiffness occurs for low forces when applying the WPW-contact stiffness"* · *"a PP-contact is much stiffer for higher forces than the WPW-constellation since less elastic contacts (e.g. between particle and wall) are taken into account"*.
- PP 강성의 크기 순서는 1.5 > 0.8 ≈ 3.0 mm 로 단조롭지 않다 [판독] (Hertz 는 큰 입자일수록 뻣뻣 · 4.99 > 3.96 > 3.21).  원문은 PP 의 크기 순서를 논하지 않는다.
- Hertz 기준선 [카드 산술]: 유리–유리 PP 하나의 변위와 유리–강철 접촉 둘 (WPW) 의 변위 비는 힘 · 크기와 무관하게 2·(68.31/(103.91·√2))^(2/3) = **1.20** — 즉 Hertz 만으로도 WPW 가 PP 보다 20 % 무르다 (강철 판도 눌리므로).  측정 비 1.41–1.97 은 그 위의 초과분이다.
- PP 접선은 두 기울기의 컴플라이언스 차라 오차에 민감하다 — WPPW 쪽 기울기 오차가 2.9–3.3 배 · WPW 쪽이 1.9–2.3 배로 번진다 [카드 산술].

### 3-7. ★ Hertz 와의 차이 · 접촉 항복 (Fig 11 · p.91–92)

- 원문 [인쇄]: Hertz 곡선은 식 (2)–(4) + Table 1 · 2 로 계산 (3.0 mm 만).  가로축을 δ^(3/2) 로 두면 Hertz 는 직선 — *"As long as the WPW- and PP-force-displacement curves correspond to the straight line, the particle contact is elastic, otherwise they show non-elastic behaviour [32]."*  *"For the PP-compression non-elastic deformation begins at about 125 Nm^-1/2 which corresponds to 1.5 N normal force. For the WPW-compression the non-elastic deformation starts at about 250 Nm^-1/2, which corresponds to 5 N."*  ref [38] 의 탄소성 입자도 10 N 아래에서 Hertz 를 벗어난다고 인용.
- [판독] Fig 11a: Hertz 직선 기울기 4.553 × 10¹⁰ Pa → E\* = 1.5 × 기울기 = 68.30 GPa (Table 2 의 68 과 일치 = 판독 점검).  PP 곡선은 δ^1.5 = 0.20 × 10⁻⁸ m^1.5 (δ 1.58 µm · 정규화 힘 89 → 2.45 N) 에서 Hertz 직선과 **만난다** — 그 아래에서는 Hertz 보다 위 (0.1 × 10⁻⁸ 에서 57 ↔ 44), 그 위에서는 아래다.  즉 '직선을 따르다 벗어난다' 가 아니라 **가로지른다** (다항식 맞춤이 원점 근처를 지배).  WPW 곡선은 0.30 × 10⁻⁸ (2.08 µm · 135 → 5.22 N) 에서 **Hertz PP 직선** 과 만난다 — WPW 자신의 Hertz 선 (유리–강철 접촉 2 개) 은 그림에 없다.
- 같은 변위에서 PP 힘 ÷ Hertz 힘 = 0.64 / 0.60 / 0.60 / 0.64 (δ = 4.6 / 7.4 / 11.7 / 15.3 µm) [판독 + 카드 산술] · 80 N 에서 변위로는 20.3–20.5 ↔ 16.0 µm.
- 힘 환산의 어긋남 [카드 산술]: 125 N m^-1/2 는 R\* 0.75 × 10⁻³ 로 3.42 N (인쇄 1.5 N 은 55 N m^-1/2) · 250 N m^-1/2 는 R\* 1.5 × 10⁻³ 로 9.68 N (인쇄 5 N 은 129 N m^-1/2).
- **항복** [인쇄 p.92]: 식 (9) σ_Yield ≈ p_max = (3/2)·F_n,Y/(π R\* δ_n,Y) · *"The normal force at yield point for the PP-contact was measured to 6.3 N and the displacement was determined to 2.52 μm, therefore a relatively large micro yield pressure of σ_yield = 796 MPa was obtained."*
  - [카드 산술] 식 (9) 에 6.3 N · 2.52 µm 를 넣으면 R\* = 0.75 × 10⁻³ (Table 2 의 PP 값) 에서 **1,592 MPa** · R\* = 1.5 × 10⁻³ (벽 접촉의 값) 에서 **796 MPa**.
  - [판독] δ = 2.52 µm 에서 PP 곡선의 힘은 3.94 N · WPW 곡선은 6.05 N · Hertz PP 는 4.99 N — 인쇄된 (6.3 N · 2.52 µm) 은 PP 곡선 위에 있지 않고 WPW 곡선에 가깝다.  2.52 µm 는 Hertz PP 식의 5.0 N 변위와 같다 (6.3 N 이면 2.94 µm) [카드 산술].
  - ⇒ 796 MPa 가 어느 접촉 (유리–유리 · 유리–강철) 의 값인지 가를 수 없다 [카드 관찰].  일축 항복 세기가 아니라 '접촉압이 Hertz 에서 벗어나는 점' 이고, 유리 · 강철의 값이다.
- Fig 11b 에 대한 원문 [인쇄]: *"The experimentally obtained PP-stiffness follows the same trend as the theoretically obtained Hertzian stiffness. The difference between both PP-stiffness curves could be due to the fact that the Hertzian curve was calculated with supplier data and should therefore not be taken as a correct but as an appropriate solution."* — 정의 (접선 ↔ 할선) 차이는 언급이 없다 (§3-4).

### 3-8. ★ 반복 하중 (3.0 mm · 80 N–0 N–80 N · 5 회 · Fig 9 · 10) [판독]

| 사이클 | WPW 다시 닿는 변위 → 80 N 변위 (µm) | WPW 강성 처음 → 끝 (× 10⁶ N/m) | PP 원점 δ₀ (µm) | PP 강성 처음 → 끝 (× 10⁶ N/m) | PP 강성 @ 정규화 힘 1000 / 2000 |
|---|---|---|---|---|---|
| 1 | 0.2 → 24.3 | 2.33 → 3.30 | 0.4–0.5 | 2.85 → 5.15 | 3.68 / 4.48 |
| 2 | ≈ 2.7 → 24.0–24.3 | 2.69 → 3.78 | 3.28–3.36 | 3.75 → 6.32 | 4.67 / 5.57 |
| 3 | ≈ 3.0 → 23.9 | 2.43 → 3.79 | 3.46–3.53 | 4.02 → 6.29 | 4.89 / 5.67 |
| 4 | ≈ 2.9 → 23.9 | 2.29 → 3.78 | 3.76–3.80 | 4.39 → 6.47 | 5.18 / 5.90 |
| 5 | ≈ 3.0 → 23.8–23.9 | 2.65 → 3.81 | (곡선이 4 번째에 겹침) | 4.40 → 6.48 | 5.18 / 5.90 |

- 원문 [인쇄]: WPW — *"a remarkable difference between the first and the second cycle … while further distinction between cycle two to cycle five is almost not possible"* (p.90).  PP — *"An increase of PP-contact stiffness is shown for the first to the fourth contact cycle, but the fifth lies very close to the fourth"* (p.91) · 해석 *"the material started to flow during the first contact and stays remanent plastically deformed during the following contacts"* (p.91 · ref 11 · 12) · *"showing a hardening effect due to changes in the particle's structure"* (p.91).
- 본문의 첫 사이클 값 *"k_n,WPW = 2.0 − 3.25 × 10⁻⁶ Nm⁻¹"* · *"k_n,PP = 2.8 × 10⁻⁶ to … 5.1 × 10⁻⁶ Nm⁻¹"* (p.91) 는 지수 부호가 틀렸다 (그림 축 10⁶) — 값은 판독 2.33 → 3.30 · 2.85 → 5.15 와 맞는다.
- [카드 산술] 끝 강성의 비: WPW 3.79 ÷ 3.30 = 1.15 · PP 6.48 ÷ 5.15 = 1.26 (5 번째 ÷ 1 번째) · PP 2 번째 ÷ 1 번째 = 1.23.  강성이 사이클 원점 기준 할선이므로 (§3-4 c), 이 '경화' 의 상당 부분은 **첫 가압의 잔류 변위가 원점에서 빠진 것** 이다 [카드 관찰] — 탄소성 접촉의 가압 ↔ 재가압 차이 그대로다.
- PP 원점 δ₀ 가 3.3 → 3.5 → 3.8 µm 로 사이클마다 0.2–0.3 µm 씩 는다 [판독 + 카드 산술] — 잔류 변위가 조금씩 쌓인다 (4 → 5 번째는 곡선이 겹쳐 읽지 못함).
- ⚠ 반복 시험 시편은 10 회 평균 (Fig 6c) 과 다르다 [판독]: 첫 사이클 80 N 변위가 WPW 24.3 ↔ 28.7 µm · PP 16.0 ↔ 20.3 µm 로 15–21 % 작고, 첫 사이클 끝 강성이 WPW 3.30 ↔ 2.85 · PP 5.15 ↔ 3.96 × 10⁶ N/m 로 1.16 · 1.30 배다.  **PP 강성의 런 간 차이를 가늠할 단서는 이것뿐** 이다 (약 30 %).  WPPW 의 반복 곡선은 싣지 않았다.
- 원문이 든 선행 관찰: Cole · Peters [18] 의 입자 쌍 시험 (10 N 까지 · p.84 는 25 N) 의 *"seating effect"* · Mader-Arndt [14] 의 µN 범위 반복 접촉.  입자가 움직였을 가능성은 *"Therefore, a movement of the particles can be excluded"* (2–5 번째 곡선이 서로 같다는 것을 근거로 · p.91) 로 닫는다.

### 3-9. 산포와 뺄셈의 오차 증폭

- [인쇄 p.88]: 배치마다 10 회 · *"Normally, up to 100 measurements are necessary to obtain a standard deviation below 10 %. However, since we apply spherical and non-porous particles, the standard deviations are between 4 and 10 %"*.  펀치 속도 20 · 40 · 60 · 90 · 120 µm/min 을 시험해 재현성이 가장 좋은 90 을 골랐다 (속도별 자료는 싣지 않음).
- [카드 산술] δ_PP = δ_WPPW − δ_WPW 이므로 상대 오차가 δ_WPPW/δ_PP · δ_WPW/δ_PP 배로 커진다: 80 N 에서 2.4 · 1.4 (3.0 mm) · 2.9 · 1.9 (1.5 mm) · 3.0 · 2.0 (0.8 mm) → 두 측정이 독립이면 합쳐 **2.8 · 3.5 · 3.6 배**.  표준편차 4–10 % 는 한 번 재는 PP 변위에서 11–28 % (3.0 mm) 가 되고, 10 회 평균끼리 빼면 3.5–8.9 % 다.
- 변위의 0 점: *"the upper punch is lowered at a rate of 0.1mm/min until a first contact is detected. Then the force is set to 0 N"* (p.88) — 접촉 검출 문턱 힘은 인쇄 없음 [미확인].  Hertz 로 0.5 N 의 변위가 이미 0.5–0.7 µm 다 [카드 산술] → 낮은 힘의 할선 강성은 0 점 규약에 민감하다.

### 3-10. 원문 안의 어긋남 (인쇄 ↔ 인쇄 · 인쇄 ↔ 판독) — 고치지 않고 적는다

| # | 자리 | 어긋남 |
|---|---|---|
| 1 | 식 (5) · 결론 ↔ Fig 7–11b | 강성 = 도함수라 적고 실험값은 할선으로 그렸다 (Hertz 만 접선) [판독 + 카드 산술] |
| 2 | 식 (8) | 강성의 차로 인쇄 · 실제는 변위 (컴플라이언스) 의 차 |
| 3 | 식 (6) | 마지막 항 아래첨자 *k_kwp2* (오식) |
| 4 | p.85 | R\* 를 *"reduced particle diameter"* 라 부른다 (식 4 는 반지름) |
| 5 | p.86 ↔ Table 3 | R_Min · R_Max 의 단위 nm ↔ µm |
| 6 | p.87 ↔ Table 4 | 원통 높이 1.5 d · 안지름 +7 % ↔ 1.40 d · +6.7 / 20 / 37.5 % |
| 7 | p.87 | *"This method is especially interesting for contact stiffness measurement of non-spherical particles …"* 문장이 두 번 인쇄 (조판) |
| 8 | p.84 ↔ p.90 | Cole [18] 의 힘 범위 25 N ↔ 10 N |
| 9 | p.89 ↔ Fig 8 | 0.8 · 1.5 mm WPW 강성 *"(not shown here)"* ↔ Fig 8 에 있음 |
| 10 | p.89 | *"rises almost twice as high"* ↔ 그림 값 1.39 배 |
| 11 | p.91 | 강성 지수 10⁻⁶ ↔ 그림 10⁶ |
| 12 | p.92 | 125 N m^-1/2 ↔ 1.5 N · 250 N m^-1/2 ↔ 5 N (어느 R\* 로도 맞지 않는다) |
| 13 | p.92 ↔ Table 2 | 796 MPa 는 R\* 1.5 × 10⁻³ 로만 나온다 (PP 의 R\* 는 0.75 × 10⁻³) |
| 14 | p.92 ↔ Fig 11a | 'PP 항복점' 6.3 N · 2.52 µm 가 판독한 PP 곡선 위에 없다 |
| 15 | p.89 ↔ p.92 | PP 가 WPW 보다 무른 범위: *"F < 500 Nm^-1/2"* (13.7–19.4 N) ↔ *"below 5 N"* |
| 16 | p.88 ↔ Fig 6 | 다항식 = 변위를 힘의 함수로 ↔ 그림의 곡선은 힘이 변위의 2 차식 |
| 17 | Fig 2 ↔ 본문 | 2.98 mm ↔ 3.0 mm |

---

## 4. ★ 방법 — 장치 · 원리 · 절차

### 4-1. 장치 · 시료 (§3.1 · p.87 · Fig 5 · Table 4)

- 재료 시험기 **Zwick Z010** (Zwick/Roell, Zwick GmbH & Co. KG).  아래 펀치 = 고정 · 4 × 5 cm² 강철 사각 판 · 위 펀치 = 1 cm² · 같은 재질.
- WPW: 한 알을 아래 판 위에 놓고 위 판으로 누른다.
- WPPW: 황동 중공 원통을 아래 판에 세우고 첫 알을 안에 넣은 뒤 둘째 알을 그 위에 올린다 — 두 알 높이 (2d) 가 원통 높이 (1.4–1.5 d) 보다 커 위 알이 0.4–1.8 mm 올라와 있고 [카드 산술] 위 판은 원통에 닿지 않는다.  원통의 구실 = 위 알이 옆으로 빠지지 않게 잡는 것.  *"Wall friction of the hollow cylinder is neglected, since the horizontal dilatation of the particles due to vertical compression plus the particle diameter are minor than the cylinder diameter."*
- 원문의 자평: 접착제로 입자를 붙이는 방법 · 나사로 고정하는 Mullier [17] 의 마찰 셀과 달리 *"this method can be applied in any compression tester"* (p.92) · 비구형 입자에도 쓸 수 있다고 본다 (p.87).
- 인쇄 없음 [미확인]: 하중계 용량 · 정밀도 · 변위를 어디서 재는지 (크로스헤드 / 별도 센서) · 분해능 · 시험기 컴플라이언스 · 판의 표면 거칠기 · 경도 · 강종 · 시험 온도 · 습도 · 매 측정에 새 입자 · 새 자리를 썼는지.

### 4-2. ★ 측정 원리 — 직렬 스프링과 같은 힘에서의 뺄셈 (§2.2 · p.86–87 · Fig 3 · 4)

접촉점의 법선 변형 하나하나를 스프링으로 본다.  접촉 하나는 양쪽 물체의 몫 둘이 직렬이다.

- **(6)** k_n,WPPW = (1/k_wp1 + 1/k_p1w + 1/k_p1−p2 + 1/k_p2−p1 + 1/k_p2w + 1/k_wp2)⁻¹ — 스프링 6 개 (벽–입자 접촉 2 개 + 입자–입자 접촉 1 개 · 인쇄는 마지막 항이 *k_kwp2*)
- **(7)** k_n,WPW = (1/k_wp1 + 1/k_p1w + 1/k_p1w + 1/k_wp1)⁻¹ — 스프링 4 개 (벽–입자 접촉 2 개)
- **(8)** k_n,PP = (1/k_p1−p2 + 1/k_p2−p1)⁻¹ = k_n — 인쇄는 "k_n,WPPW − k_n,WPW" · 뜻은 **1/k_PP = 1/k_WPPW − 1/k_WPW** (§3-4)

실제 절차 [인쇄 p.87]: *"Knowing at each force level the corresponding displacement, the WPW-displacement is subtracted from the WPPW-displacement, resulting into the data for the PP-force-displacement curve"* · *"a displacement controlled measurement is not possible, because for the same displacement much lower forces are needed for the WPPW-constellation"* · *"the PP-contact stiffness is considered to describe the total overlap of both particles"*.

이 뺄셈이 서려면 필요한 것 [카드 관찰 — 원문은 목록으로 적지 않았다]:
1. 벽–입자 접촉 둘이 두 배치에서 **같은 힘에 같은 변위** 를 낸다 (WPW 는 한 알의 위 · 아래, WPPW 는 위 알의 위 + 아래 알의 아래).
2. 하중 경로 (시험기 · 판 · 하중계) 의 변형이 힘만의 함수다 — 그러면 같은 힘에서 정확히 지워진다.  §3-5 의 크기 무관 초과 변위 8.3–9.5 µm 가 이 몫의 후보다.
3. 통 벽이 하중을 받지 않는다 (마찰 · 기대어 쌓임 없음).
4. 두 알의 중심선이 하중 방향과 나란하다 (§3-3 의 기울기 상한 3.8° / 11.5° / 22°).
5. 두 배치의 변위 0 점이 같은 규약이다 (접촉 검출 문턱).
6. 두 배치가 같은 하중 이력 (첫 가압) 이다 — 소성이 있으면 이력이 달라질 때 벽 접촉 몫이 달라진다.

★ **강체 · 무마찰 판 극한** [카드 산술 — 식 (7) · (8) 에 k_wp → ∞ 를 넣고 대칭을 쓴 것 · 원문에 없음]: 같은 두 입자를 중심선 방향으로 누르면 접촉면이 대칭면이라 각 입자는 '강체 무마찰 평면에 눌린 입자' 와 같다 (k_p1−p2 = k_p1w).  그러면 k_PP = k_WPW, 즉 **δ_WPPW(F) = 2·δ_WPW(F)** 가 재료 법칙 (탄성 · 소성) 과 무관하게 성립한다 (첫 가압 · 접촉끼리 간섭 없음).  이 논문이 잰 WPW ↔ PP 의 차이는 전부 그 극한에서 벗어난 몫 — 판의 탄성 (Hertz 로 1.20 배) · 판의 소성 · 장치 · 거칠기 · 쌓임 — 이다.  계산에서는 판을 강체로 둘 수 있으므로 이 항등식이 U1 ↔ U5 를 잇는 검사가 된다 (§8).

### 4-3. 절차 · 자료 처리 (§3.2 · p.88)

1. 시료를 아래 판에 놓고 위 판을 0.1 mm/min 으로 내려 첫 접촉을 검출 → 힘을 0 N 으로 맞춤 → 90 µm/min 으로 가압.
2. *"The experimental system is force-controlled so that the loading stops at a given maximum force"* — 80 N 에 닿으면 곧바로 같은 속도로 위 판을 올려 0 N 까지 (유지 시간 없음).  [카드 관찰] 구동은 일정 속도이고 힘은 정지 조건이다.
3. WPW · WPPW 각 10 회 → 힘 · 변위의 평균 곡선.
4. 평균 곡선에 2 차 다항식을 맞추고 (가압 · 제하 각각) 같은 힘에서 δ_WPPW − δ_WPW 로 PP 곡선을 만든다 — *"which must be determined prior to normalising the contact force"* (p.88).
5. 정규화 힘 F/√R\* (WPW 는 R\* = R · WPPW · PP 는 Table 2 의 PP R\*) 로 그린다.
6. 반복 시험: 80 N–0 N–80 N 5 회 (*"denoting a contact release"*).  접촉점이 유지된다는 보장은 없다고 적는다 — *"it cannot be assured, that particles will keep the exact contact point. However, since the cylinder hole is only slightly larger than the particles itself, larger movements can be precluded."*

### 4-4. ★ 꼭 답할 네 가지 — DEM 한계 · 소성 · 차원 · 탈압

**(i) 이 논문이 DEM 의 한계 · 관행에 대해 말한 문장** (전부 [인쇄])
- p.85: *"In DEM simulation the contact stiffness does not only describe the contact between particles, but it is also a crucial parameter influencing the time step of the simulation. Therefore, the particle contact stiffness is often reduced in order to reduce the simulation time [39]. On the other hand different investigations have shown that a reduced contact stiffness, or reduced Young's modulus, can influence the simulation result in an undesirable manner"* — 근거로 든 것: 유동층 [40 Moreno-Atanasio 2007] · 전단 [41 Antony 2006] · 구속 압축 [42 Coetzee 2010 *"the high influence of stiffness on the compression behaviour of granules"*] · 골재의 회복 거동 [43].
- p.84: *"The particle contact stiffness is therefore neither a particle property nor corresponds to a bulk property; it is the result of a superposition of surface roughness and particle stiffness."*
- p.85: *"In practice, the contact stiffness is often equated with the single particle stiffness measured through single particle compression"* · p.86: *"until now single particle stiffnesses were measured and used as simulation parameters."*
- **말하지 않은 것**: 단단한 구 · 점접촉 · 접촉 독립 가정의 한계 · 믿을 수 있는 겹침 상한 · 조밀 영역의 문제 — 한 줄도 없다 (그것은 같은 저자의 리뷰 카드 소관).

**(ii) 소성 · 큰 변형이 왜 어려운가 · 우회 · 비용**
- 계산에 소성을 넣기 어려운 이유는 **논하지 않는다** (실험 논문).  접촉 모델은 [5 Kruggel-Emden 2007] 로 넘기고 Hertz (탄성) 만 식으로 쓴다.
- 대신 주는 실험 사실: 저자가 구형이라 Hertz 이론을 적용할 수 있다고 고른 유리 구슬 (p.85) 조차 수 N 에서 Hertz 직선을 떠나고 (원문 1.5–5 N), 80 N (PP 겹침 = 지름의 0.7–2.5 %) 한 번에 PP 변위의 12–31 % 가 잔류하며 [판독], 재가압은 첫 가압과 다른 길을 간다.  ⇒ 탄성 접촉 법칙 하나로는 첫 가압 · 재가압 · 제하를 같이 그릴 수 없다는 접촉 수준의 근거 (유리 한정).
- 이 논문의 우회 = 모델을 세우지 않고 **힘에 따라 변하는 강성을 직접 잰다**.  맞춘 물리 값 0 개 (기술용 2 차 다항식 계수 3 개 × 곡선).  비용 = 배치 2 × 크기 3 × 10 회 + 반복 시험 · 한 번 가압 19–39 s [카드 산술] · 일반 압축 시험기.

**(iii) 2D ↔ 3D**: 3D 실물 실험 (구 두 개) 이다.  2D 는 없고 차원 전이에 대한 말도 없다.

**(iv) 탈압 (제하) 거동**
- 잰 것: 첫 사이클의 가압 + 제하 (WPW · WPPW · 세 크기 · Fig 6) · 5 회 반복의 가압 가지 (3.0 mm · Fig 9a · 10a).
- 인쇄된 분석: 잔류 변위가 있다는 것과 작은 입자일수록 크다는 정성 문장 (p.90) · 2 번째부터 곡선이 같아진다는 것 (p.90–91).  **제하 강성 · 잔류 변위 값 · 되돌아온 비율 · PP 제하 곡선은 인쇄 없음.**
- 이 카드의 판독 (§3-5 · §3-8): 첫 제하에서 변위의 63–78 % (WPW · WPPW) · 69–88 % (PP) 가 돌아오고 가압 일의 17–35 % 가 소산된다.  제하 다항식으로 PP 제하 접선을 구하면 가압 접선의 0.94–1.84 배로 흩어진다 [카드 산술] — 두 곡선의 차라서 불안정하고, 이 자료로 PP 제하 강성을 정하기는 어렵다.

### 4-5. 기법 미니 용어집

| 용어 | 뜻 (이 논문에서) |
|---|---|
| WPW (wall–particle–wall) | 한 알을 두 판 사이에서 누르는 배치 = 흔한 '단일 입자 압축'.  접촉 2 개 (둘 다 입자–판) |
| WPPW (wall–particle–particle–wall) | 두 알을 세로로 쌓아 누르는 배치.  접촉 3 개 (입자–판 2 + 입자–입자 1) |
| PP (particle–particle) | 같은 힘에서 δ_WPPW − δ_WPW 로 얻는 입자–입자 접촉 하나의 힘–변위 (두 입자의 겹침 합) |
| 정규화 힘 F/√R\* | 세로축 · 가로축 단위 N m^-1/2.  배치마다 R\* 가 다르다 (WPW = R · WPPW · PP = R/2) |
| E\* · R\* | 식 (3) · (4).  E\* 에 인수 2 가 있는 규약 (유리–유리 68 GPa) |
| 접선 강성 · 할선 강성 | dF/dδ · F/δ.  Hertz 에서 접선 = 1.5 × 할선.  원문은 구분하지 않는다 |
| particle surface / particle / contact / bulk stiffness | Fig 1 의 네 층 — 표면 (압입) · 입자 (한 알 압축) · 접촉 (두 입자 = micro-macro bridge) · 벌크 (일축 층 압축) |
| micro yield pressure | 식 (9) — Hertz 에서 벗어나는 점의 최대 접촉압 (ref 47) |
| seating effect | 첫 가압 곡선과 이후 곡선의 차이 (Cole · Peters [18] 의 용어로 인용) |
| Ra · Rq · R_Min · R_Max | 산술 평균 · 제곱 평균 거칠기 · 최소 · 최대 깊이 (AFM · 30 µm 시야) |

---

## 5. Figure set ★

| 그림 · 표 | 무엇을 보이나 | 우리가 다시 쓸 것 | 크롭 |
|---|---|---|---|
| Fig 1 | 강성의 네 층: (a) 입자 표면 — submicro (b) 입자 — micro (c) 입자 접촉 — micro-macro bridge (d) 벌크 — macro | '어느 층의 강성을 말하는가' 를 가르는 그림 틀 (압입 E ↔ 한 알 압축 ↔ 접촉 ↔ 층) | `fig_1.png` |
| Fig 2 | 유리 과립 사진 (0.8 · 1.5 · 2.98 mm) | — | `fig_2.png` |
| Fig 3 | 직렬 스프링 모델: WPPW − WPW = PP (접촉마다 스프링 2 개) | 뺄셈 설계의 도식 | `fig_3.png` |
| Fig 4 | 힘–변위 개념도: WPPW · WPW 곡선과 같은 힘에서의 차 = PP 곡선 | 같은 힘에서 빼는 절차 설명 | `fig_4.png` |
| Fig 5 | 시험기 (왼쪽) · WPW 배치 · 원통 속 WPPW 배치 · 원통 세 종 | 배치 사진 | `fig_5.png` · `fig_5_closeups.png` |
| Fig 6a–c | 0.8 / 1.5 / 3.0 mm 의 평균 힘–변위 (가압 + 제하 · WPPW · WPW) + 2 차 다항식 + 계산한 PP 가압 곡선 | 접촉 수준 가압 · 제하 곡선의 꼴 (잔류 · 이력) · 판독 원자료 | `fig_6.png` · `fig_6a.png` · `fig_6b.png` · `fig_6c.png` |
| Fig 7 | 3.0 mm 의 강성 ↔ 정규화 힘: WPW 실험 점 (오차 막대) · WPW 다항식 · PP 다항식 | '한 알 강성 ≠ 접촉 강성' 한 장 · 낮은 힘의 굴곡 | `fig_7.png` |
| Fig 8 | 세 크기의 WPW (점) · PP (곡선) 강성 | 크기별 비교 — PP 순서가 단조롭지 않다는 것 | `fig_8.png` |
| Fig 9a · b | WPW 5 회 반복: 가압 곡선 · 강성 (1 ↔ 2–5 번째) | 첫 가압 ↔ 재가압 보고 꼴 | `fig_9.png` · `fig_9a.png` · `fig_9b.png` |
| Fig 10a · b | PP 5 회 반복: 가압 곡선 · 강성 (1 → 4 번째 상승 · 5 번째 포화) | 사이클별 강성 · 잔류 누적 | `fig_10.png` · `fig_10a.png` · `fig_10b.png` |
| Fig 11a · b | 3.0 mm: (a) 힘 ↔ δ^(3/2) 에서 Hertz PP 직선 · PP · WPW (b) 강성 ↔ 정규화 힘 (Hertz PP · PP · WPW) | Hertz 직선에서 벗어나는 점을 읽는 그림 틀 · ⚠ (b) 는 접선 ↔ 할선 혼합 | `fig_11.png` · `fig_11a.png` · `fig_11b.png` |
| Table 1 · 2 | 물성 · Hertz 환산값 | E\* 규약 (인수 2) 확인 | `tab_1.png` · `tab_2.png` |
| Table 3 | AFM 거칠기 | — | `tab_3.png` |
| Table 4 | 원통 치수 | 여유 · 기울기 상한 계산 | `tab_4.png` |
| 식 (1)–(9) | DEM 병진 운동 식 · Hertz 힘 · E\* · R\* · Hertz 강성 · WPPW · WPW · PP 직렬식 · 항복압 | 식 번호별 크롭 | `eq_01_…png` – `eq_09_…png` (9 장) |
| 근거 문단 | 요약 · DEM 강성 감소 문장 · 방법 · 절차 · 결과 서술 · 결론 등 | 인용문 대조 | `txt_p1_…png` – `txt_p10_…png` (24 장) |

---

## 6. Post-processing ★

| 단계 | 원문이 한 것 | 표지 |
|---|---|---|
| 평균 | 10 회의 힘 · 변위 평균 (어느 쪽을 격자로 삼았는지 인쇄 없음) | [인쇄] p.88 |
| 맞춤 | 가압 · 제하 곡선마다 2 차 다항식 (계수 인쇄 없음 · 이 카드가 그림에서 복원 §3-5) | [인쇄] · [판독] |
| PP 곡선 | 같은 힘에서 δ_WPPW − δ_WPW (다항식으로) | [인쇄] p.87–88 |
| 정규화 | F/√R\* — 배치별 R\* | [인쇄] p.88 |
| 강성 | 글 = 기울기 · 그림 = F/δ (사이클은 F/(δ − δ₀)) | [인쇄] ↔ [판독 + 카드 산술] |
| Hertz 대조 | F ↔ δ^(3/2) 직선 · 식 (5) 강성 · 3.0 mm 만 | [인쇄] p.91–92 |
| 항복 | 직선에서 벗어나는 점 (F_Y · δ_Y) → 식 (9) | [인쇄] p.92 |
| 통계 | 표준편차 (WPW 강성에만 막대) · PP 의 오차 전파 없음 | [인쇄] · [카드 관찰] |
| 도구 | 시험기 · AFM 소프트웨어 XEI 외 인쇄 없음 | [미확인] |

이 카드의 판독 절차: PDF 벡터 경로 (PyMuPDF `get_drawings`) 에서 표식 중심 · 선분 · 베지어 표본을 꺼내 축마다 주 눈금 두 개로 환산 (틀 위치가 인쇄 축 한계를 0.02 % 안에서 재현) · 범례 상자 안의 표본은 제외 · 점검 = Hertz 직선 기울기 → E\* 68.30 GPa (Table 2 의 68) · 80 N 의 정규화 힘 ↔ 곡선 끝 (0.3–0.7 %) · 인쇄 강성 2.85 · 3.96 ↔ 판독 2.85 · 3.96.

---

## 7. 우리 DEM+MPM 대비 → `our_dem_baseline.md` (⚠ 정본 브랜치에서는 값 자리표시 상태 — 우리 수치는 CLAUDE.md · `docs/` 출처)

### 7-1. 비교표

| 축 | 이 논문 | 우리 | 같은가 · 왜 |
|---|---|---|---|
| 대상 | 접촉 하나 (유리–유리) · 둘 (유리–강철) | 복합 양극 층 (수만 접촉 · 300 MPa 일축) | 다르다 — 접촉 수준 ↔ 층 수준 |
| 입자 · 힘 | 0.8–3.0 mm · ≤ 80 N | SE 지름 약 1 µm · AM 수–십수 µm · 접촉 힘 µN–mN (실제 E 22.06 GPa · ν 0.36 · d 1.0 µm 의 Hertz 로 겹침 1 % 에서 8.5 µN · 접선 1.3 × 10³ N/m [우리 산술]) | 힘이 10⁵–10⁷ 배 다르다 → 장치는 못 옮긴다 (원리만) |
| 겹침 δ/d | PP 0.68 / 1.11 / 2.45 % (80 N) · Hertz 에서 벗어나는 점 0.05–0.08 % | 순수 SE DEM 평균 11–12 % | 우리가 4.5–18 배 깊다 — 이 자료는 우리 영역의 앞머리만 본다 |
| 접촉 법칙 | 없음 (측정) · 대조 = Hertz | hooke/hysteresis (선형 · 가압 ↔ 제하 강성이 다른 이력) | 논문의 첫 가압 ↔ 재가압 차 (PP 끝 강성 1.26 배 · 잔류 3.3 µm) 는 이력형 법칙이 그리려는 현상의 접촉 수준 실측 (유리) |
| 강성의 지위 | 잰 값 — 힘 · 사이클 · 정의에 따라 변한다 | 맞춘 값 — E_eff 1.35 GPa (실제 E 의 1/18 · 기공률에 맞춘 대리 · 물성 아님) | 다르다.  논문은 '접촉강성은 입자 물성도 벌크 물성도 아니다' 까지만 말한다 |
| 강성을 낮추는 이유 | *"often reduced in order to reduce the simulation time"* (속도용) 과 그 위험 | 속도용이 아니라 벌크 맞춤 (재배열 · 입계 미끄럼 · 미세 파괴의 대리) | 목적이 다르다 — 이 문장을 우리 연화의 근거로도 반박으로도 그대로 쓰지 않는다 |
