Repository: yonghoon7153-source/Yonghoon-DEM-DFT

# 📚 LITDB — 문헌 단일 시스템 (**SE·DFT 축 + DEM·MPM 축, 두 트랙**)

> **앞으로 논문은 여기서만 본다.** 여러 곳(db/literature, kb/papers, db/properties, Excel)에 흩어진 문헌을 한 곳에서 생각·참고·비교하기 위한 통합 MD 시스템.

## 왜 트랙이 둘인가
`INDEX.md` 는 argyrodite 전해질 축이라 접촉역학·MPM·건식전극 digest 가 들어갈 자리가
없다. 그래서 한때 64편이 **어느 인덱스에도 없었다**(open_items #7). 축을 나눠 그 구멍을
닫았고, 한 분모로 세면 “159편 중 98편 미언급” 같은 **가짜 미결**이 나온다
(`comparison_vs_ours.md:8`). 분리는 실측 근거가 있는 결정이다 — 합치지 말 것.

⚠ 이 표의 **편수는 적지 않는다.** 손으로 쓴 수는 반드시 낡는다(README 자신이 세 번 틀렸다).
현재값은 `python3 tools/litdb/build_index.py --check` 로 본다.

File: litdb/papers/peng2026_er_dn_solvent_screening_csa_methf_lis.md (part 1 of 2)
<!-- digest 표준 양식 (paper-level STANDALONE) · 깊이 기준 = papers/zuo2022_chlorination_cathode_interface.md · 절 구성은 papers/shen2026_thf_cpme_cosolvent_quasi_solid_sulfur_lis.md 를 따랐다.
     2026-11-26 신규 — 논문 에이전트 (inbox 묶음 #8 · 본문 + SI 두 PDF).
       본문 11 pp + SI 96 pp (Fig. S1–S61 · Table S1–S14 · SI 참고문헌 47) 글자층 전문 정독 → 그림 80 장 크롭 (`extract_figures.py --clean` · missing_labels 0) → 27 장 + 확대 1 장을 직접 봤다 (§0 목록) · 산수 검산.
     공유 파일: 추출기가 litdb/figures/_sources.json 을 다시 썼다 → 실행 전 사본으로 되돌렸다 (sha256 12b091d0… 일치 확인). pdf_map.tsv · INDEX · comparison 은 건드리지 않았다 (이번 작업 범위 밖).
     talk 인입 대기열: `grep -l "논문 에이전트 인입 대기열" litdb/talks/*.md` → lee2026_skku_mlip_materials_design.md 하나 · 이 논문 행 없음 (확인).
     부속 파일: 이 논문 몫의 xlsx · zip · 영상은 inbox 에 없다 (본문 · SI PDF 둘뿐).
     ⚠ 이 논문은 **액체 전해질 Li–S 전지** 논문이다 — argyrodite SE 물성 4축 (A–D) 에 행을 만들지 않는다.
       쓰는 곳은 방법 (고전 MD 용매화 · Gaussian ESP) · 개념 (용매 기술자 DN/εr · 기울기 용매화 · Li₂S 2D/3D) · 보고 규약 감사 · argyrodite–액체 하이브리드 Li–S 로 가는 다리 (§7b).
     우리 점착 W 값 · li2s 계열 값은 싣지 않는다 (위치만). 새 li2s 카드 · 트랙 · 런을 제안하지 않는다 (li2s 계열 2026-11-16 닫힘). -->

# Rational Electrolyte Solvent Screening for Practical Lithium–Sulfur Batteries — Peng, Lin et al. (*ACS Energy Lett.* 2026, 11, 4125–4135)

> slug `peng2026_er_dn_solvent_screening_csa_methf_lis` · DOI `10.1021/acsenergylett.6c00790` · type `mixed — exp 주 (Raman · ⁷Li/¹⁷O/²³Na NMR · ¹H–¹H COSY · ⁷Li DOSY · DLS · 점도 · Li‖Li · Li‖Li₂S₆ · Li‖Li₂S₈ 정전위 · Li‖S 코인 · CV/Tafel/Randles–Sevcik · GITT 분극 분해 · EIS/DRT · SEM · XPS 깊이 분석 · 3 Ah 파우치) + 계산 보조 (LAMMPS OPLS-AA 고전 MD 2 계 6 ns · Gaussian 16 B3LYP/6-311+G(d,p)+내재 용매 ESP 5 분자 — NEB 0 · MLIP 0 · 슬랩 0 · DOS/Bader/COHP 0)` · PDF `litdb/inbox/8. Rational Electrolyte Solvent Screening for Practical Lithium–Sulfur Batteries.pdf` (본문 11 pp · sha256 `23d15895…f068`) + `litdb/inbox/8. Sup) Rational …pdf` (SI 96 pp · Fig. S1–S61 · Table S1–S14 · sha256 `e871272f…6851`) · digested `2026-11-26` · status ✅ · 태그 **[외부 · 액체 전해질 Li–S · 용매 기술자 스크리닝 · 비-argyrodite]**
> elements: Li, S, O, N, C, F
> methods: DFT, MD, Raman, XPS

> **저자**: **Lin Peng**# · **Lishan Lin**# (# 공동 1저자) · Zitao Feng · Xiaoxian Guan · Jingwen Lai · Yang Xiao · **Luyi Chen\*** · **Yuepeng Cai\*** · **Qifeng Zheng\*** — 华南师范大学 化学学院 (Guangzhou Key Laboratory of Materials for Energy Conversion and Storage · 전원) · Peng 은 Xiamen Hithium Energy Storage Technology Co. 의 Xiamen Key Laboratory 겸직. 교신 chenluyi@m.scnu.edu.cn · caiyp@scnu.edu.cn · qifeng.zheng@m.scnu.edu.cn.
> 접수 2026-03-16 · 수정 2026-04-14 · 수락 2026-04-17 · 게재 2026-04-24 · *ACS Energy Lett.* **Letter** (11 권 5 호, 4125–4135). 자금: NSFC 22208118 · 92372123 · 广东省自然科学基金 2024A1515012236 · 2023B1515130004 · 广东省 CO₂ 자원화 중점실험실 2024B1212010011. 이해 상충 없음 선언.
> 기여 진술: Q.Z. · L.C. · Y.C. 구상 · 지도 / L.P. · L.L. 실험 설계 · 수행 · 분석 · 초고 / Z.F. · X.G. · Y.X. · J.L. 용매화 구조 분석 · 전기화학 평가 — **계산 (MD · DFT) 을 누가 했는지는 적혀 있지 않다.**
> **계보**: 같은 SCNU 그룹의 고용매화 (HSE) 계열 — Peng 2025 *ACS Energy Lett.* 10, 4004 (6 원 고리 urea 용매 · ref 35) · Chen 2025 *Angew.* (HSE 의 LiPS 해리–석출 · ref 53) · Xiao 2024 *Renewables* (고 DN 전해질 + 촉매 분리막 · ref 24) → **본 논문** (용매를 DN · εr 두 축으로 75 개 분류하고, 중강 (M-S) + 약 (W) 조합 CSA/MeTHF 를 일곱 지표로 고른다). 비교 쪽 계보: Zhang Q. · Huang J.-Q. 의 '캡슐화 LiPS 전해질 (EPSE)' (ref 11 · 32 · 33) · Pang 그룹의 반용매 · 코어–셸 용매화 (ref 36 · 37).
> 🔗 **이어 읽기 (litdb Li–S 전해질)**: 에테르 공용매 · 준고체 — `shen2026_thf_cpme_cosolvent_quasi_solid_sulfur_lis` (CPME DN 을 같은 ²³Na NMR 로 쟀는데 값이 다르다 — §7b) · `lai2026_mtbe_moderately_solvating_ether_cosolvent_lis` · `zhang2026_fpds_siloxane_dip_mediator_quasi_solid_lis` / 용매 스크리닝 — `ma2025_active_learning_electrolyte_solvent_screening_anodefree` · `lee2026_eecfp_dnn_electrolyte_ce_lmb` / argyrodite 와 액체가 만나는 Li–S — `mistry2026_slei_argyrodite_ionic_liquid_quasi_solid_lis` · `yu2025_cng_host_suppress_argyrodite_oxidation_lis` — 대응은 §14.

---

## 0. 이 digest 를 읽는 법

**읽기축 (우리 트랙에서의 자리)**: 황화물 SE 가 아니라 **액체 전해질** (LiTFSI : 용매 1 : 용매 2 : LiNO₃ = 1 : 4 : 6 : 0.2 몰비) Li–S 전지다. 가져올 것은 넷 — ① **용매 기술자 (DN × εr) 로 후보를 줄이는 틀**과 그 틀이 어디서 새는지 (표 중복 · 경계값 · 출처 없는 εr), ② **계산 방법 대조** (OPLS-AA 고전 MD · Gaussian ESP ↔ 우리 UMA MLIP-MD · ORCA r2SCAN-3c), ③ **보고 규약 반례** (자기 그림과 어긋나는 본문 · 표 숫자가 많다 — §10), ④ **argyrodite–액체 하이브리드 Li–S 로 가는 다리** (이 스크리닝에는 'SE 와의 화학 호환' 축이 없다 — §7b · §11).

**판정 요약 (§6 · §10 상세)**:

| 주장 | 판정 | 핵심 근거 |
|---|---|---|
| DN × εr 두 축으로 75 개 용매를 일곱 영역 (I · II · S · M-S · M · W · N) 으로 나눈다 | ⚠ 틀은 쓸 만하나 표가 새다 | 실제로는 **73 개** (DOL · 아세톤이 두 번씩 다른 DN 으로 들어감) · DBuE · DIPE (DN 19.0) 는 자기 규칙상 M 인데 W 표에 · CSA εr 89.9 출처 없음 (§5.1) |
| 일곱 지표로 10 조합을 평가해 M-S/W (CSA/MeTHF) 만 전부 통과 | ✅ 표 숫자로는 맞다 · ⚠ 문턱은 사후 · 조합당 셀 1 개 | `Table S12` 로 검산하면 지표 1–4 만으로도 M-S/W 하나가 남는다 · 평균 용량 문턱 900 은 M-S/W 913 바로 아래 · 몰비 1:4:6 은 CSA/MeTHF 로만 최적화 (§5.3) |
| CSA 가 안쪽 · MeTHF 가 바깥 껍질 = '기울기 용매화' | ✅ 정성 (Raman · ¹⁷O · 고전 MD 가 같은 방향) · ⚠ 정량 근거 약함 | Raman 이동 ≈3 cm⁻¹ (넓은 띠) · ¹⁷O 이동 0.01–0.16 ppm (선폭 ≈1 ppm 대 · 반복 없음) (§5.4) |
| CSA–MeTHF 분자간 상호작용을 COSY 교차 봉우리가 '명확히' 보인다 | 🔴 근거 안 됨 | COSY 는 결합 경유 J 결합 기법 · 주장한 (a, d) 점은 가장 센 단일선 a 의 t₁ 잡음 줄 위에 있고 대칭짝 (d, a) 이 없다 · 대조 DME:DOL 은 원래 교차 봉우리가 나올 수 없는 계 (§5.5) |
| LiPS 가 CSA:MeTHF 에서 7.5 nm 덩어리를 이뤄 느리게 확산 → 셔틀 억제 | 🔴 자기 데이터와 충돌 | DLS 축은 **지름**인데 본문은 '반지름' · Stokes–Einstein D 는 점도와 DLS 크기로 **계산한** 값 (독립 확인 아님) · ⁷Li DOSY 로 역산한 유체역학 반지름은 두 전해질 다 ≈0.55 nm 로 같다 (우리 산수 · §5.6) |
| 셔틀 전류 5 μA cm⁻² (DD 42) · Li‖Li 1200 h · Li₂S 3D 성장 | ✅ 측정값 · ⚠ 비교 조건 | SC 는 LiNO₃ **없이** 잰 값 · DD 의 Li‖Li 분극 (10 mV) 이 M-S/W (32 mV) 보다 작다 · Li₂S 피크는 DD 가 더 빠르고 높다 (§5.7) |
| 8.6 mg cm⁻² · 3.6 μL mg⁻¹ 에서 9.4 mAh cm⁻² · 30 사이클 69 % | ⚠ 숫자가 서로 안 맞는다 | 그림 · 본문 (7.7/9.4 mAh cm⁻²) 으로는 ≈82 % · 6.3 mg cm⁻² 도 본문 67 % ↔ 909/1211 = 75 % · 300 사이클 '0.05 %/사이클' ↔ 30 %/300 = 0.1 % (§5.10) |
| 3 Ah 파우치 369 Wh kg⁻¹ (셀 전체 질량) | ✅ 산수가 맞는다 · ⚠ 첫 사이클 · 15 사이클 · 셀 1 개 | 6.57 Wh / 3.12 Ah = 평균 2.11 V · S 2.76 g · E/S 는 실제로 2.9 **g g⁻¹** (`Table S14` 의 μL mg⁻¹ 은 단위 오기) (§5.11) |

**본 digest 에서 실제로 본 그림 (2026-11-26)** — 크롭 80 장 (그림 66 + 표 14) 중:

- 원해상도로 본 것 **27 장**: 본문 `Fig. 1` · `Fig. 2` · `Fig. 3` · `Fig. 4` · `Fig. 5` (5 장 전부) + SI `Fig. S1` · `S9` · `S10` · `S12` · `S14` · `S18` · `S20` · `S22` · `S24` · `S25` · `S26` · `S27` · `S28` · `S30` · `S31` · `S32` · `S37` · `S43` · `S45` · `S47` · `S48` · `S53` (22 장).
- 확대해서 다시 본 패널: `Fig. 3g` (COSY — (a, d) 교차 봉우리 자리를 3 배 확대 · 임시 파일로 보고 지웠다).
- **안 본 것 (39 장 + 표 14 장)**: `Fig. S2`–`S8` (격자에너지 · 카보네이트 친핵 반응 · EC/DEC 방전 · 피리딘 부식 · CSA 합성 · NMR) · `S11` (⁷Li NMR 몰비) · `S13` · `S15` (Raman 나머지 조합) · `S16` · `S17` (Li‖Li 곡선 · SEM) · `S19` (Li‖S 조합 a–e) · `S21` (설계 모식도) · `S23` (LiPS 이온전도도) · `S29` (핵생성 모식도) · `S33`–`S36` (CV · Tafel · 등고선) · `S38`–`S42` (DD EIS/SEM · DRT 세부 · 양극 XPS) · `S44` (SEM) · `S46` (DD GITT) · `S49`–`S52` (ΔE_low · 곡선 · 파우치 구성) · `S54`–`S61` (TFBA 합성 · NMR · Raman · SC · Li‖Li · Li‖S). 표 14 장 (`tab_S1`–`tab_S14`) 은 PDF 글자층으로 읽었다 (규약).
  안 본 그림의 내용은 **캡션 · SI 본문 글자로만** 적었고, 그 칸에는 '(그림 안 봄)' 을 붙였다.
- 그림에서만 읽은 값은 **`figure-read ≈`** 로 적었다. 판독 정밀도는 눈금 간격의 ≈ ±3–5 % 다.

---

## 1. 한 줄 요약

유전율 (εr) 과 주개수 (DN) 를 두 축으로 문헌 용매 75 개 (실제 73 개) 를 강 · 중강 · 중 · 약 · 비용매화 다섯 영역 (+ 양극 반응성 I · 음극 반응성 II) 으로 나누고, 영역마다 대표 용매 하나 (DMSO · CSA · DME · MeTHF · TTE) 를 골라 만든 이원 용매 전해질 10 개를 일곱 지표 (Li‖Li 분극 · 수명 · 셔틀 전류 · Li₂S 핵생성 과전압 · Li₂S 석출 용량 · 평균 CE · 평균 용량) 로 걸러 **중강 CSA (2,5-dimethyl-1,2,5-thiadiazolidine 1-oxide) + 약 MeTHF** 조합 하나를 고른 뒤, 그것이 "CSA 안쪽 · MeTHF 바깥" 의 기울기 용매화와 CSA–MeTHF 상호작용으로 LiPS 를 덩어리로 묶어 셔틀을 막으면서 3D Li₂S 석출 · 빠른 전환을 준다고 주장한다. 성능은 코인 8.6 mg cm⁻² · 3.6 μL mg⁻¹ 에서 9.4 mAh cm⁻² · 3 Ah 파우치 369 Wh kg⁻¹ (셀 전체 질량 · 첫 사이클). **선택 과정 (표 숫자) 은 재현되지만**, 기전 근거 중 COSY '분자간 교차 봉우리' 와 'LiPS 덩어리' 는 자기 데이터로도 받쳐지지 않고, 보유율 · 감쇠율 숫자 몇 개가 자기 그림과 어긋난다.

## 2. 메타 / 동기 / 질문

| 항목 | 내용 |
|---|---|
| 계 | 이원 용매 10 조합 (`Table S10`): LiTFSI : 용매 1 : 용매 2 : LiNO₃ = 1 : 4 : 6 : 0.2 (몰) · TTE 가 든 넷 (S/N · M-S/N · M/N · W/N) 은 LiNO₃ 가 안 녹아 **빼고** 1 : 4 : 6. 기준 DD = 1 M LiTFSI + 0.2 M LiNO₃ in DME:DOL (1:1 v/v). 검증용 TFBA/DOL (1 : 4 : 6 : 0.2) |
| 주인공 | **CSA/MeTHF** (M-S/W) — CSA 는 직접 합성 (DMEDA + SOCl₂ · 수율 80 %) · 몰농도 환산 ≈0.84 M LiTFSI (**우리 산수** · `Table S11` 밀도 1.12 g cm⁻³ · CSA 134.2 · MeTHF 86.1 g mol⁻¹) |
| 양극 | Li₂S₆ 용액을 탄소섬유천 (CF · 지름 12 mm) 에 떨궈 말린 Li₂S₆ 전극 (≈1.4 mg cm⁻²) · S/KB (7:3) + CNT + LA133 = 77.5 : 12.5 : 10 수계 슬러리 → 탄소 코팅 Al · **동결건조** (−80 °C 15 h · 다공) · 1–9 mg cm⁻² |
| 음극 | Li 박 (두꺼운 500 μm · 얇은 75 μm) · 파우치는 Cu 위 양면 75 μm |
| 질문 | Li–S 전해질은 LiPS 를 잘 녹이면 셔틀 · Li 부식, 덜 녹이면 전환이 느리고 양극 부동태 — **두 마리 토끼를 잡는 용매 조합을 시행착오 아닌 기준으로 고를 수 있나?** 특히 이원 용매에서 용매–용매 · LiPS–용매 상호작용의 정량 모형이 없다 |
| 배경 (저자 정리) | DN = Li⁺ 배위 세기 (높으면 녹이고 셔틀↑) · AN = 루이스 산도 (높으면 폴리설파이드 음이온과 세게 붙어 부반응) · εr = 해리 (높으면 자유 이온 · 확산↑, 낮으면 CIP/AGG). 약용매 (카보네이트 · 단일 산소 에테르 · 불소 에테르) 는 불완전 반응 · 부동태, 이온성 액체 · 고농도는 점도 · 전도도 · 비용 문제 |
| 답 (저자) | DN × εr 분류 + 일곱 지표 → 중강 (M-S) + 약 (W) 이 최적 · CSA 가 Li⁺ 첫 껍질을 차지하고 MeTHF 가 바깥을 둘러 '기울기 용매화' · CSA–MeTHF 상호작용이 Li₂S₆ 덩어리를 만들어 셔틀을 막고 3D Li₂S 를 유도 |
| 연구 유형 | 실험 주 · 계산 보조 (고전 MD = `Fig. S25` 하나 · ESP = `Fig. S9` 하나) |
| 우리와의 거리 | 황화물 SE 물성 4 축 (A 이온 · B 산화 · C 기계 · D 전자) 수치 비교 없음. 방법 · 개념 · 보고 규약 · 하이브리드 Li–S 설계 쪽만 닿는다 (§7) |

## 3. 핵심 수치 총정리 ★

> 규율: 아래는 전부 **문헌 소환값**이다 — 우리 db 절대값과 한 표에 섞지 않는다. 본문 · SI 명시값과 `figure-read ≈` 를 칸마다 구분했다. 온도는 따로 적지 않으면 25 °C.

### 3a. 용매 분류 (DN · εr — `Table S2`–`S9` · `Fig. 1e`)

| 영역 | 규칙 (논문) | 대표 용매 (DN kcal mol⁻¹ / εr) | 판정 · 비고 |
|---|---|---|---|
| I (양극 반응성) | 0 ≤ DN < 19 · 20 ≤ εr < 100 | 카보네이트 · 니트릴 · 술폰 15 개 (PC 15.1/65 · EC 16.4/90 · FEC 9.1/78.4 · AN 14.1/36.6 · SL 14.8/44 …) | LiNO₃ 안 녹음 (< 0.1 M · NO₃⁻ DN 22.2 > 용매 DN) + LiPS 친핵 공격 (EC/PC → 티오카보네이트 · `Fig. S3`–`S4` 그림 안 봄) → 탈락 |
| II (음극 반응성) | 25 ≤ DN < 40 · 1 ≤ εr < 20 | 양성자성 질소 용매 6 개 (피리딘 33.1/12.3 · N-메틸아닐린 33.0/5.4 · 아닐린 35.0/6.9 …) | Li 박을 1 h 이내 부식 (N–H 탈양성자 · `Fig. S5` 그림 안 봄) → 탈락 |
| S (강) | 25 ≤ DN < 40 · 20 ≤ εr < 100 | 10 개 — **DMSO 29.8/46.7** · DMF 26.6/36.7 · NMP 27.3/32.2 · DMAc · DMPU · HMPA 38.8/30.0 … | 대표 DMSO |
| M-S (중강) | 19 ≤ DN < 25 · 20 ≤ εr < 100 | 6 개 — **CSA 23.6/89.9** · ACE 20.0/20.7 · 'Triethyl phosphate TMP' 23.0/20.6 · MOPA 22.0/51.6 · **TFBA 19.4/23.4** · TFPA 19.2/20.3 | 대표 CSA · CSA εr 89.9 출처 없음 · 'TMP' 이름 오기 (§5.1) |
| M (중) | 19 ≤ DN < 25 · 1 ≤ εr < 20 | 5 개 — **DME 20.0/7.2** · THF 20.5/7.6 · THP 22/5.6 · DEE 19.2/4.4 · **1,3-Dioxolane '13DX' 21.2/7.3** | 대표 DME |
| W (약) | 10 ≤ DN < 19 · 1 ≤ εr < 20 | 12 개 — **MeTHF 18.0/6.2** · **DOL 18.0/7.1** · CPME 14.7/4.7 · MTBE 15.7/2.6 · DBuE **19.0**/3.1 · DIPE **19.0**/3.7 … | 대표 MeTHF · DOL 이 M 표 (13DX) 와 W 표에 **둘 다** · DN 19.0 둘은 규칙상 M |
| N (비) | 0 ≤ DN < 10 · 1 ≤ εr < 20 | 21 개 — **TTE 1.9/6.2** · 헥산 · 톨루엔 · DCM 1.0/8.5 · CS₂ … | 대표 TTE |
| 합계 | — | 15 + 6 + 10 + 6 + 5 + 12 + 21 = **75 행** | 중복 둘 (DOL ↔ 13DX · 2-Propanone 'AC' 17.0/20.8 ↔ Acetone 'ACE' 20.0/20.7) → **고유 73 개** (우리 셈) |

- DN 출처: 문헌 (SI ref 2–5: ML 예측 DN · Landolt-Börnstein εr · Gutmann · *Chem. Soc. Rev.* 2025) + 문헌에 없는 8 개는 ²³Na NMR 로 직접 (`Fig. S1` — CSA · MOPA · ACE · TFBA · TFPA · MTBE · DMM · CPME). εr 은 **전부 문헌** 이라 적혀 있다 — CSA 의 89.9 · TFBA 의 23.4 같은 신규 용매 값의 출처는 없다.
- `Table S1` (²³Na NMR 보정 문헌값): Me-Im 8.84 ppm/47.0 · Py 1.24/33.0 · DMSO −0.14/30.0 · DME −5.89/20.0 · MeCN −6.92/**17.5**. `Fig. S1` 직선 위 MeCN 표식은 figure-read ≈DN 14 자리다 (`Table S2` 의 AN 14.1 과 같은 값) — 표의 17.5 와 그림의 14 가 다르다.
- ²³Na NMR DN 의 그림 판독 (`Fig. S1` · figure-read): CSA ≈23.6 (δ ≈ −3.2 ppm) · MOPA ≈22 (≈ −4.0) · ACE ≈20 · TFBA ≈19.4 · TFPA ≈19.2 (≈ −5.3) · MTBE ≈15.7 · DMM ≈14.6 · CPME ≈14.7 (≈ −7.4 ppm).

### 3b. 전해질 물성 (`Table S11` · LiNO₃ 빼고 잰 값)

| 조합 | 밀도 (g cm⁻³) | 점도 (mPa s) | σ (mS cm⁻¹) |
|---|---|---|---|
| S/M-S (DMSO/CSA) | 1.23 | 7.64 | 2.57 |
| S/M (DMSO/DME) | 1.09 | 1.76 | 9.40 |
| S/W (DMSO/MeTHF) | 1.09 | 2.23 | 9.44 |
| S/N (DMSO/TTE) | 1.50 | 5.33 | 2.56 |
| M-S/M (CSA/DME) | 1.11 | 2.23 | 6.17 |
| **M-S/W (CSA/MeTHF)** | **1.12** | **3.15** | **3.60** |
| M-S/N (CSA/TTE) | 1.47 | 5.44 | 1.42 |
| M/W (DME/MeTHF) | 1.01 | 1.08 | 6.39 |
| M/N (DME/TTE) | 1.39 | 2.82 | 2.37 |
| W/N (MeTHF/TTE) | 1.38 | 2.49 | 0.49 |
| DD (1 M in DME:DOL 1:1 v/v) | 1.11 | 1.25 | 7.93 |

→ 주인공 CSA/MeTHF 의 σ 는 DD 의 **≈0.45 배** · 점도 ≈2.5 배다. '전환이 빠르다' 는 주장은 벌크 수송이 **불리한** 쪽에서 나온 것이라, 수송 교락 (shen2026 의 약점) 은 여기선 반대 방향이다 — 개선이 수송 덕은 아니다.

### 3c. 일곱 지표 (`Table S12` · `Fig. 2b–f` · 조합당 셀 1 개)

| 조합 | Li‖Li 분극 (mV, 400 h) | Li‖Li 수명 (h) | 평균 SC (μA cm⁻²) | ΔV_nuc Li₂S (mV) | Li₂S 석출 용량 (mAh g⁻¹) | 평균 CE (%) | 평균 용량 (mAh g⁻¹) |
|---|---|---|---|---|---|---|---|
| S/M-S | 1575 (단락) | 206 | 52 | 11 | 588 | 86.2 | 505 |
| S/M | 70 | 540 | 18 | 12 | 623 | **39.2** (84 사이클만) | 513 |
| S/W | 78 | 508 | 12 | 29 | 585 | 89.5 | 510 |
| S/N | 81 | 480 | 8 | 32 | 333 | 87.2 | 445 |
| M-S/M | 72 | 572 | 54 | **30** | 626 | 91.5 | 731 |
| M-S/N | 1561 | 434 | 1 | 142 | 695 | 98.8 | 666 |
| M/W | 12 | 1700 | 17 | 25 | 531 | 99.1 | 737 |
| **M-S/W** | **32** | **1200** | **5** | **15** | **699** | **99.9** | **913** |
| M/N | 28 | 1443 | 1 | 148 | 494 | 99.3 | 478 |
| W/N | 39 | 1217 | 1 | / | 0 | 98.6 | 460 |
| DD | **10** | 1200 | 42 | 42 | 570 | 98.9 | 754 |

- 문턱 (본문 · `Fig. 2f`): 분극 < 50 mV · 수명 > 800 h · SC < 10 μA cm⁻² · ΔV_nuc < 30 mV · 석출 > 600 mAh g⁻¹ · CE — 본문은 "99.9 %" 를 문턱처럼 쓰지만 `Fig. 2f` 칸은 **> 98** · 평균 용량 > 900.
- 검산 (**우리 셈**): ① ∩ ② = {M/W · M-S/W · M/N · W/N · DD} → ∩ ③ = {M-S/W · M/N · W/N} → ∩ ④ = **{M-S/W}**. 즉 지표 넷만으로 하나가 남고 ⑤–⑦ 은 확인일 뿐이다. 반대로 ⑦ (평균 용량 > 900) 하나만으로도 M-S/W 하나다 (둘째 DD 754).
- '석출 용량' 정의: Li‖S 0.2 C 첫 방전의 **아래 평탄 용량** (`Fig. S20` 화살표 — 아래 평탄 시작 ~ 방전 끝). `Fig. S28` 의 정전위 Li₂S 석출 (550 vs 292) 과는 **다른 양**이다 (DD 가 표에선 570 · `Fig. S28` 에선 292).

### 3d. 용매화 구조 · 수송 (CSA:MeTHF vs DME:DOL)

| 측정 | CSA:MeTHF (또는 CSA) | DME:DOL (또는 DME · DOL) | 출처 · 비고 |
|---|---|---|---|
| ESP_min / ESP_max (eV) | CSA −2.02 / 1.01 · MeTHF −1.39 / 0.62 | DME −1.82 / 0.54 · (DMSO −2.12 / 1.31 · TTE −0.57 / 2.01) | `Fig. S9` (그림 인쇄값) · 내재 용매 모형 · 용매 종류 미기재 |
| 포화 Li₂S₆ 의 [S] (mol L⁻¹) | CSA **18** · MeTHF **0.6** | DME **9** · DOL **1.0** | `Fig. S24` 인쇄값 · ⚠ DME 막대는 figure-read ≈12 높이에 '9' 라벨 · 측정법 미기재 |
| 10 mM Li₂Sₓ 사진 | 넷 다 균일 · Li₂S₈ · Li₂S₆ · Li₂S₄ **짙은 청흑색** · Li₂S₂ 갈색 | Li₂S₈ · Li₂S₆ 주황 · Li₂S₄ 노랑 · Li₂S₂ 노랑 + **바닥 침전** (점선 상자) | `Fig. S22` (실독) · 청색은 S₃•⁻ 라디칼의 전형 색 (일반 지식 · 논문은 언급 안 함 — §5.6) |
| ¹⁷O 이동 (0.1 M Li₂S₆, 단일 용매) | CSA **−0.16** · MeTHF **−0.01** ppm | DME **−0.11** · DOL **−0.03** ppm | `Fig. 3a–d` 인쇄값 · neat CSA 봉우리 figure-read ≈147.2 · MeTHF ≈46.5 · DME ≈ −21.1 · DOL ≈38.0 ppm · 선폭 (반높이) figure-read ≈1–1.5 ppm |
| ⁷Li 이동 (0.1 M Li₂S₆) | figure-read ≈0.47 ppm | figure-read ≈1.03 ppm | `Fig. 3e` · 기준 0.2 M LiCl/DMSO-d₆ 동축관 (0 ppm) · CSA:MeTHF 쪽 봉우리가 낮고 넓다 |
| ⁷Li DOSY D_Li⁺ | **3.1 × 10⁻¹⁰ m² s⁻¹** (log D figure-read ≈ −9.51) | **6.3 × 10⁻¹⁰** (≈ −9.20) | `Fig. S26` · 기준 LiCl 은 둘 다 ≈ −9.65 |
| 점도 (0.1 M Li₂S₆, LiTFSI 없음) | **1.27 mPa s** | **0.62** | `Fig. S27a` |
| DLS 크기 | **7.5 nm** | **4.2 nm** | `Fig. S27b` — 축 이름은 **Diameter** · 본문은 'solvated radius' |
| D_Li₂S₆ (Stokes–Einstein) | **2.3 × 10⁻¹¹ m² s⁻¹** | **8.9 × 10⁻¹¹** (막대는 figure-read ≈8.3 높이) | `Fig. 3i` · 우리 재계산 §5.6 |
| 0.1 M Li₂Sₓ 이온전도도 | DD 보다 높음 | — | `Fig. S23` (그림 안 봄 · 본문 서술) |
| 고전 MD — S₆²⁻ 주변 첫 봉우리 | S₆²⁻–Li⁺ figure-read ≈2.3 Å (CN 평탄 ≈1.8) · S₆²⁻–CSA ≈3.6 Å (g ≈11.2 · CN ≈2.2 @ ≈4.5 Å) · S₆²⁻–MeTHF ≈3.6 Å (g ≈1.7 · CN ≈0.5) | S₆²⁻–Li⁺ ≈2.3 Å (CN ≈2.0) · S₆²⁻–DME ≈3.4 Å (g ≈6.3 · CN ≈4 @ ≈5 Å) · S₆²⁻–DOL ≈3.4 Å (g ≈2.0 · CN ≈2) | `Fig. S25` (실독) · 어느 원자 사이 거리인지 (S₆ 의 어느 S · 용매의 어느 원자) 미기재 |

### 3e. Li₂S 석출 · 전환 동역학

| 측정 | CSA/MeTHF | DD | 출처 · 비고 |
|---|---|---|---|
| Li‖Li₂S₈ 정전위 (2.05 V) Li₂S 석출 | **550 mAh g⁻¹** · 피크 figure-read ≈0.16 mA @ ≈6,500 s | **292 mAh g⁻¹** · 피크 ≈0.82 mA @ ≈800 s | `Fig. S28` — DD 피크가 **더 이르고 5 배 높다** (§5.7) |
| S–H/BFT 맞춤 | 3DP 쪽 (피크 뒤 t/t_m ≈1.5 까지 3DP · 그 뒤 3DP 아래 — t/t_m = 2 에서 ≈0.63 vs 3DP 0.78) | 2DI 쪽 (그러나 2DI 와 2DP **사이** · 2DI 보다 아래) | `Fig. S30` (실독 · x 축 0.5–2.0 만) |
| Li₂S 용해 (2.35 V 유지) | **691 mAh g⁻¹** · 피크 ≈0.48 mA @ ≈4,000 s | **186 mAh g⁻¹** · 피크 ≈0.30 mA @ ≈1,300 s | `Fig. S32` (실독 · 적분 구간 · 배경 처리 미기재) |
| D_Li⁺-CV (Randles–Sevcik, 10⁻⁷ cm² s⁻¹) | O1 **5.8** · R1 **1.0** · R2 **0.98** | O1 **1.0** · R1 **0.41** · R2 **0.36** | `Fig. S37` 인쇄값 · n · A · C 가정값 미기재 |
| Tafel | 세 봉우리 모두 기울기 작음 · 율속 단계가 R1 (DD) → R2 (CSA/MeTHF) | — | `Fig. S34` (그림 안 봄 · SI 서술) |
| GITT 분극 (4.5 mg cm⁻² · E/S 4 · 0.05 C) | η_ohm **4.3 mV** · η_con 30–80 % DoD figure-read ≈70–90 mV · η_act ≈50–60 mV 가 97 % DoD 근처까지 평탄 → 끝에서 ≈230 | η_ohm **3.1 mV** · η_con ≈55–70 mV · η_act ≈60 % DoD 까지 같다가 오른다 → 97 % ≈330 mV | `Fig. S47b` · `Fig. S48` (실독) — 본문 'DD 는 25 % DoD 뒤 η_act 지배' ↔ 그림은 60 % 까지 같다 (§10) |
| GITT 분극 비율 (CSA/MeTHF) | 초반 (≈2–5 % DoD) η_ohm ≈30 % · 그 뒤 η_ohm ≈3 % · η_act ≈35–45 % · η_con ≈55–60 % | — | `Fig. 4h` (실독) |

### 3f. 셀 성능

| 조건 | CSA/MeTHF | DD | 출처 · 비고 |
|---|---|---|---|
| 1:x:6 몰비 훑기 (Li‖Li₂S₆ · 1.4 mg · 0.1 C) | 1:2:6 1181 · 84 % · CE 98.4 % / **1:4:6 1274 · 93 % · CE 99.4 %** / 1:6:6 1305 · 72 % · CE 86.6 % | — | `Fig. S12` · ⚠ 1:6:6 의 '60 사이클 후 72 %' — 그림은 ≈31 사이클에서 끊긴다 |
| Li‖Li₂S₆ 0.2 C · 1.4 mg (20 cyc) | figure-read ≈990 → ≈1000 | figure-read ≈370 → ≈390 | `Fig. S43` — DD 가 KB/S 셀 (≈880) 의 절반 이하 (§10) |
| 1.1 mg · E/S 16.7 · 0.2 C · 300 cyc | **1037** → 70 % · 평균 CE 99.8 % | figure-read ≈880 → 61 % · 평균 CE 93.5 % | `Fig. 5a` · 본문 '0.05 %/사이클' ↔ 30 %/300 = **0.1 %** |
| 같은 조건 100 cyc (스크리닝 셀) | ≈1040 → **82 %** · CE 99.9 % | ≈880 → **82 %** · CE 98.9 % | `Fig. S20` (실독) — **100 사이클 보유율은 DD 와 같다** |
| 3.0 mg · E/S 7.4 · 0.1 C · 130 cyc | **992** → 88 % · CE 99.5 % · ΔE_low **0.232 V** | figure-read ≈890 → 61 % · CE 98.1 % | `Fig. 5b,c` · `Fig. S49` |
| 6.3 mg · E/S 4.2 · 0.05 C · 50 cyc | **1211** (7.6 mAh cm⁻²) → **909** — 본문 '67 %' | — | `Fig. 5d` · 909/1211 = **75 %** (우리 산수) |
| 8.6 mg · E/S 3.6 · 0.05 C · 30 cyc | **1094** (9.4 mAh cm⁻²) → 7.7 mAh cm⁻² (figure-read ≈900 mAh g⁻¹) | — | `Fig. 5e` · `Table S13` '69 %@30' ↔ 7.7/9.4 = **82 %** |
| S 이용률 (`Table S13`) | 59.2 / 72.3 / 65.3 % (첫) · 51.6 / 54.8 / 55.5 % (사이클 뒤) | — | 1672 mAh g⁻¹ 기준 · 문헌 11 편과 비교 (`Fig. 5f`) |
| 3 Ah 파우치 (0.03 C · 1.70–2.55 V) | **3.12 Ah** · **369 Wh kg⁻¹** (셀 전체 17.8 g) → 15 cyc **307 Wh kg⁻¹** (≈83 %) | — | `Fig. S53` · `Table S14` · 셀 1 개 |
| TFBA/DOL (검증) | Li‖Li > 1000 h · Li‖S 2.3 mg · E/S 7.7 · 0.2 C **1051** → 92 %@100 | — | `Fig. S60`–`S61` (그림 안 봄 · 본문 · SI 서술) |

## 4. 재료 & 방법 — 같은 축을 흉내 낼 때 필요한 조건 전부 ★

### 4a. 시약 · 용매 합성
- 구입: Li₂S · DMSO · MeTHF (TCI) · S (중국 국약) · LiNO₃ (Sigma) · SOCl₂ · THF · DMA · TEA · TFA · DMEDA · DCC (Energy Chemical) · Li 박 500 / 75 μm (China Energy Lithium) · TTE · 탄소 코팅 Al · CR2032 (Canrd) · Celgard 2500 · LiTFSI · DME · DOL (Tinci 제공).
- **CSA**: 무수 THF 120 mL + TEA 12 mL + DMEDA 5.4 mL · N₂ · −78 °C → SOCl₂ 3.6 mL 적가 · 1 h → 실온 10 h → THF 세척 · 디에틸에테르 추출 · 여과 · 감압 농축 → 감압 증류 **3 회** · 무색 · 수율 80 %. ¹H (600 MHz, CDCl₃) 3.55–3.26 (m, 4H) · 2.78–2.75 (m, 6H) · ¹³C 52.67 · 34.43.
- **TFBA**: TFA 12.5 g + DCC 19.05 g (CH₂Cl₂ · 0 °C) → 2 M DMA/THF 45 mL (−78 °C) → 실온 16 h → DCHU 여과 → 0.1 M HCl · NaHCO₃ · NaCl 세척 · MgSO₄ → 진공 증류 · CaH₂ 밤새 · 감압 증류 3 회 · 수율 70 %. ¹⁹F 66.78 ppm (t, 3F) — 부호가 + 로 적혀 있다 (CF₃ 는 통상 음수 · 표기 문제로 보임).
- 합성 용매는 새로 활성화한 3 Å 분자체와 글러브박스에서 5 일 → 여과 후 사용. **수분 함량 (Karl Fischer) 미기재.**
- 전해질: Ar 글러브박스 (O₂ · H₂O < 0.01 ppm) · 몰비 1 : 4 : 6 : 0.2 · TTE 계는 LiNO₃ 없음.

### 4b. 분석
- **Raman**: Ocean Optics QE65 Pro (532 nm) — 섬유형 소형 분광기라 분해능이 수 cm⁻¹ 대 (일반 지식) · 맞춤 · 분율 계산 없음 (봉우리 위치만).
- **NMR**: Bruker Avance NEO 600 MHz · ⁷Li 는 동축관 0.2 M LiCl/DMSO-d₆ 기준 (SI 는 'internal standard' 라 쓰지만 동축관이면 외부 기준 — 자기 감수율 보정 미기재) · ¹H–¹H **COSY** (8 scans · t₁ 128 증분) · ⁷Li **DOSY** (Bruker `ledbpgp2s` · 16 스펙트럼 감쇠 맞춤 · Δ · δ · 기울기 세기 미기재) · ²³Na NMR DN: 10 mM NaTFSI in 시험 용매 (바깥관) + 10 mM NaTFSI in DMSO-d₆ (기준) · 문헌 선형 상관 (Johnson 2014 *Nat. Chem.*) · ¹⁷O 측정 조건 (자연 존재비 · 기준 · 온도) 미기재.
- **DLS**: Brookhaven EliteSizer Omni (35 mW 다이오드) · 0.1 M Li₂S₆ (짙은 색 용액 — 흡수 · 다중 산란 보정 미기재).
- **점도 · 밀도**: Anton Paar SVM3001 · 25 °C.
- **SEM**: TESCAN MAIA3 · **XPS**: PHI 1600 ESCA · DOL 로 헹굼 · 진공 건조 · Ar 이송 · Ar⁺ 5 keV 깊이 분석 (0 · 30 · 60 s).

### 4c. 전기화학
- **σ**: Pt‖전해질‖Pt · EIS (Bio-Logic VMP3) · 셀 상수 k 는 KCl 147.4 μS cm⁻¹ 로 보정 · σ = k / R (식 (5)).
- **코인**: CR2032 · Celgard 2500 · 전해액 20 μL (M_S < 3) · 25 μL (3 ≤ M_S < 8) · 35 μL (M_S ≥ 8) "except where noted". 검산 (**우리 산수** · 지름 12 mm = 1.131 cm²): 3.0 mg → 25/3.39 = 7.4 ✓ · 8.6 mg → 35/9.73 = 3.6 ✓ · 1.1 mg → 20/1.24 = 16.1 (표기 16.7) · 6.3 mg → 25/7.13 = 3.5 (표기 4.2 → 실제 ≈30 μL 를 넣었다는 뜻).
- **EIS · DRT**: 100 kHz–0.1 Hz · 10 mV · EC-Lab → ZSimpWin 형식 → MATLAB DRTtools · 2 차 미분 정칙화 λ = 10⁻⁴ · RBF FWHM 0.5 · DRT 봉우리를 가우시안 (Levenberg–Marquardt) 로 맞춤 · 봉우리 일곱 개 귀속 (P1 입자간 · P2 이중층 · P3 SEI · P4 · P5 양극 전하 이동 (둘 다 같은 이름) · P6 폴리설파이드 확산 · P7 일반 확산).
- **CV**: 1.7–2.8 V · 0.05–0.3 mV s⁻¹ · Randles–Sevcik I_p = 2.69 × 10⁵ n^{3/2} A D^{1/2} C v^{1/2} (식 (10)) — "셀 구성이 같다" 로 n · A · C 를 공통 상수 취급.
- **Li‖Li**: Celgard 2500 · 40 μL · 0.5 mA cm⁻² · 0.5 mAh cm⁻² (LAND). 그림 캡션은 'asymmetric' (`Fig. 2b`) · 본문 · SI 는 symmetric.
- **GITT**: KB/S 4.5 mg cm⁻² · E/S 4 · 0.05 C · 20 min 펄스 + 60 min 휴지 · 1.7–2.8 V · η_ohm 은 GITT 전 EIS 의 옴 저항 × 전류. 분해 규약 (`Fig. 4g` 실독): 전류를 끊는 순간의 즉시 점프 = η_ohm + η_act · 그 뒤 완화 = η_con · η_act = 점프 − η_ohm.
- **셔틀 전류**: Li‖Li₂S₆ 를 2.9 V 까지 정전류 충전 → 2.90 · 2.60 · 2.45 · 2.43 · 2.40 · 2.39 · 2.38 · 2.37 · 2.36 · 2.35 · 2.34 · 2.25 · 2.20 V 계단 정전위 (각 1 h) · **전해질에 LiNO₃ 없이** · 각 전위의 정상 전류 = SC · '평균 SC' = 13 점의 단순 평균 (`Fig. S18` 의 S/M-S 점으로 우리가 검산: 0.67 mA cm⁻² / 13 = 0.052 ✓).
- **Li₂S 석출**: Li‖Li₂S₈ (0.2 M Li₂S₈ = S : Li₂S 를 화학량으로 · SI 는 'S 와 Li₂S 1:7 몰' 이라 썼는데 Li₂S₈ 이면 Li₂S : S = 1 : 7) · 양극 쪽 20 μL catholyte · 음극 쪽 20 μL 맨 전해질 · 0.112 mA 로 2.14 V 까지 → 2.05 V 정전위 (0.01 mA 까지) · 패러데이 적분 · I–t 를 장쇄 · 중쇄 LiPS · Li₂S 세 과정으로 분해 (Fan 2015 방식) · 무차원 I/I_m – t/t_m 을 BFT (2DI · 2DP) · S–H (3DI · 3DP) 네 식에 대조 (SI 식 (1)–(4) — 우리 검산: 네 식 모두 표준형과 같고 `Fig. S30` 이론 곡선 값도 맞다 · 예: 3DP t/t_m = 0.5 → 0.693 · 2DI t/t_m = 2 → 0.446).
- **Li₂S 용해**: 0.112 mA 로 1.7 V 까지 방전 → 2.35 V 충전 → 2.35 V 20 h 유지 (0.01 mA 까지) · 적분.
- **Li₂S₆ 전극**: S + Li₂S (SI 는 '1:5 몰' — Li₂S₆ 면 Li₂S : S = 1 : 5) 를 DME 에 녹여 40 μL 를 CF 에 · 60 °C 12 h · ≈1.4 mg cm⁻².

### 4d. 파우치 (`Table S14` · SI §1.8)
- 건조실 (이슬점 < −40 °C) · 양면 Li 75 μm (한 면) 를 Cu 에 압연 · 양극 4.0 × 7.0 cm · **6 장** · 한 면 8.2 mg cm⁻² · E/S **2.9 g_e g_S⁻¹** (SI 본문 · `Fig. S53` 라벨) — `Table S14` 는 '2.9 μL mg⁻¹' · 1.70–2.55 V · 0.03 C · 에너지 밀도는 **셀 전체 질량** (양 · 음극 · 전해액 · 분리막 · 집전체 · 탭 · 포장).
- 질량: 양극 4.4 · 음극 1.6 · 분리막 0.4 · 집전체 1.5 · 전해액 8.0 · 탭 + 포장 1.9 = **17.8 g** (합 일치 ✓).
- 검산 (**우리 산수**): 양면 6 장 = 12 면 × 28 cm² × 8.2 mg = **2.755 g S** → 3.12 Ah 이면 1132 mAh g⁻¹ (`Fig. S53b` 첫 점 figure-read ≈1130 ✓) · 전해액 2.9 × 2.755 = **7.99 g** = 표의 8.0 g ✓ (그러니 E/S 는 질량비 · 부피로는 8.0/1.12 = 7.1 mL → **≈2.6 μL mg⁻¹**) · Li 1.6 g ≈ 75 μm × 28 cm² × 14 면 (0.112 g/면) → N/P ≈ 1.57 × 3860 / (2.755 × 1672) ≈ **1.3** (논문 미기재) · 평균 방전 전압 = 369 × 0.0178 / 3.12 = **2.11 V** (`Fig. S53a` 아래 평탄 ≈2.08 V 와 맞는다) · 양극 4.4 g 중 S 2.755 g = 63 % (코인 조성 7:3 × 77.5 % = 54 % 보다 높다 — 파우치 양극 조성 미기재 · ⚠).

### 4e. 계산 (전부) ★

| 계산 | 적힌 것 | 안 적힌 것 |
|---|---|---|
| **고전 MD** (`Fig. S25`) | LAMMPS · **OPLS-AA** · 용매 매개변수 LigParGen 웹 서버 · Li⁺ (Jensen/Jorgensen) · TFSI⁻ (Köddermann 2007) · S₆²⁻ (Rajput 2017) · 계 (i) 12 Li₂S₆ + 50 LiTFSI + 200 CSA + 300 MeTHF · 계 (ii) 12 Li₂S₆ + 50 LiTFSI + 241 DOL + 358 DME · Packmol 초기 구조 · 1 fs · 평형 2 ns + 4 ns (V-rescale 열욕 · Berendsen 압욕 · 합 6 ns) · **마지막 2 ns** 로 RDF · VMD 로 스냅숏 | 온도 · 압력 · 상자 크기 · 컷오프 · 장거리 정전기 (PPPM 등) · 부분 전하 축척 (OPLS 1.0 vs 0.8 — 이온 액체 · 고농도에서 결과가 크게 움직인다) · CSA 의 S(IV) 매개변수 검증 · 시드 수 (하나로 보인다) · RDF 기준 원자 · CN 반경 · LiNO₃ 생략 (실험 전해질엔 있다) · 계 (ii) 조성 검산 (아래) |
| **분자 DFT** (`Fig. S9`) | Gaussian 16 · B3LYP/6-311+G(d,p) · **내재 universal 용매 모형** (SMD 로 보임) · Multiwfn 으로 ESP_max/ESP_min | 용매 모형의 유전 상수 (어느 용매로 감쌌나) · 기하 최적화 여부 · 분산 보정 · 배좌 · ESP 단위 (그림은 eV · 등밀도면 값 미기재) |

> 조성 검산 (**우리 산수**): 1 : 1 v/v DME : DOL 이면 몰비는 DOL/DME = (1.06/74.08) / (0.867/90.12) = **1.49** 다. MD 표기 DOL 241 : DME 358 = **0.67** = 그 역수 — DME 와 DOL 개수가 **뒤바뀐** 것으로 보인다 (아니면 모의 계 조성이 실험 DD 와 다르다). 계 (i) 은 LiTFSI : CSA : MeTHF = 50 : 200 : 300 = 1 : 4 : 6 ✓ · Li₂S₆/LiTFSI = 12/50 = 0.24 (표기 '0.2 M' 과 근사).
> 고전 MD 라 '반응 · 분해' 서술은 원리상 없다 (관측창 규칙 해당 없음). 6 ns × 12 S₆²⁻ 는 shen2026 의 AIMD (Li⁺ 2 개 × 50 ps) 보다 표본이 두세 자릿수 많다 — 이 논문의 MD 약점은 표본이 아니라 **힘장의 타당성** (비분극 · 전하 축척 미기재 · 새 분자 CSA 의 자동 생성 매개변수) 이다.

---

## 5. 결과 — 절별 상세 (그림 실독 포함 · 모든 수치)

### 5.1 용해 열역학 · DN × εr 분류 (`Fig. 1`, `Fig. S1`, `Fig. S2`–`S5`, `Table S1`–`S9`, SI 노트 2.1–2.2)
- **`Fig. 1a`** (실독): 본-하버 순환 — 용질 격자 → (i) ΔU_lat · ΔS_lat 로 이온 분리 → (ii) ΔH_sol · ΔS_sol 로 용매화 → 용액. ΔG = ΔH − TΔS < 0 이 용해 조건. SI 노트 2.1 은 ΔG_lat ≈ ΔU_lat − TΔS_lat (ΔV ≈ 0) · ΔG_sol = ΔH_sol − TΔS_sol · 쿨롱 U = −q₊q₋/(4πε₀εᵣr²) (식 (8) — 실제로는 힘 꼴 F 로 `Fig. 1c` 에 그려 놓고 SI 식은 'U' 라 부르며 r² 를 썼다 · 에너지면 r¹ 이다) · DN = −ΔH (SbCl₅ 1:1 부가물 · 1,2-디클로로에탄 · 식 (9)).
- **`Fig. 1b`** (실독): 용질 셋 — LiTFSI · LiNO₃ · LiPS · TFSI⁻ DN **11.2** · NO₃⁻ DN **22.2** kcal mol⁻¹ · Li₂S₆ 용해도 > 0.1 mol L⁻¹ [S] · 고체–액체–고체 기전.
- **`Fig. 1c,d`** (실독): 높은 εr = 정전 차폐로 해리 (엔트로피↑) · 높은 DN = 루이스 염기로 Li⁺ 강배위 (용매화 엔탈피↓).
- **`Fig. 1e`** (실독): x 축 εr 1–100 로그 · y 축 DN 0–40 · εr = 20 에 점선. 왼쪽 (εr < 20) 아래부터 N (회색 · DN 0–10) · W (보라 · 10–19) · M (파랑 · 19–25) · II (DN 25–40 · 'Anode reactive') / 오른쪽 (εr ≥ 20) I (DN < 19 · 'Cathode reactive') · M-S (빨강 띠 · 19–25) · S (초록 · 25–40). 표식: S = 초록 삼각형 (HMPA 가 맨 위 ≈38.8) · M-S = 빨간 별 (TMP · TFPA · ACE · TFBA 가 εr ≈20–23 경계에 몰려 있고 MOPA ≈52 · CSA ≈90 가 멀리) · M = 반쯤 칠한 원 (THP · DEE · 13DX · DME · THF) · W = 보라 별 (DOL 이 MeTHF 옆 DN ≈18) · N = 육각형 · I = 빈 원 · II = 십자 원. **DOL 이 그림에도 두 번 나온다** (M 의 '13DX' ≈21 과 W 의 'DOL' ≈18).
- **표가 새는 곳** (**우리 셈** · `Table S2`–`S8` 글자층):
  - 중복 둘: 1,3-dioxolane (`Table S6` '13DX' 21.2/7.3 ↔ `Table S7` 'DOL' 18.0/7.1) · 아세톤 (`Table S2` '2-Propanone AC' 17.0/20.8 → 영역 I ↔ `Table S5` 'Acetone ACE' 20.0/20.7 → 영역 M-S · 후자는 ²³Na NMR 로 직접 잰 값). 같은 분자가 측정법에 따라 다른 영역에 떨어진다 — **분류 경계 근처에선 DN 측정법 차이가 영역을 바꾼다**는 실례다.
  - 규칙 위반: DBuE · DIPE 는 DN **19.0** 인데 W (10 ≤ DN < 19) 표에 있다 — 규칙상 M.
  - 이름 오기: 'Triethyl phosphate TMP' 23.0/20.6 — 값과 약칭은 trimethyl phosphate 의 것.
  - 아세토니트릴 DN 이 `Table S1` (17.5) 과 `Table S2` (14.1) 에서 다르고 `Fig. S1` 은 ≈14 에 찍었다.
  - 경계 밖: Me-Im (DN 47) 은 보정에만 쓰이고 어느 영역에도 없다 (DN ≥ 40 영역 정의 없음).
  - εr 출처: 신규 · 희귀 용매 (CSA 89.9 · TFBA 23.4 · TFPA 20.3 · MOPA 51.6) 의 εr 측정 · 출처가 없다. **CSA 가 M 이 아니라 M-S 로 가는 것은 오직 εr ≥ 20 덕**이다.
- **`Fig. S1`** (실독): ²³Na 이동 (−10–10 ppm) 대 DN (10–50) 직선 · 보정점 Me-Im · Py · DMSO · DME · MeCN (빈 원) · 측정점 CSA (빨간 별 · DN ≈23.6) · MOPA ≈22 · ACE · TFBA · TFPA ≈19–20 · MTBE ≈15.7 · DMM ≈14.6 · CPME ≈14.7. 직선 식 · R² 미기재. CPME · DMM 은 최저 보정점 (MeCN ≈14) 근처라 외삽은 아니다.
- **영역 I · II 탈락 근거** (SI 노트 2.2 · `Fig. S2`–`S5` 그림 안 봄): LiNO₃ 격자에너지 > LiTFSI (`Fig. S2` · 문헌 값) · 카보네이트 LiNO₃ 용해도 < 0.1 M · EC/PC 가 LiPS 친핵 공격 (티오카보네이트 · 리튬 알콕사이드) → EC/DEC 첫 방전이 일찍 끝남 (`Fig. S4`) · 피리딘 · N-메틸아닐린에 Li 박을 담그면 0.5 h 안에 심하게 부식 · Li‖S (1 M LiTFSI in 피리딘) OCV 가 12 h 휴지 중 떨어짐 (`Fig. S5`).

### 5.2 대표 용매 다섯 · ESP (`Fig. 2a`, `Fig. S9`, `Table S9`)
- **`Fig. 2a`** (실독): 다섯 용매의 DN (주황 막대 · 왼쪽 축 0–40) 과 εr (보라 막대 · 오른쪽 로그 축 1–100) 를 분자 구조 위에 · Strong DMSO → Mid-strong CSA → Middle DME → Weak MeTHF → Non TTE · 아래에 이원 조합 10 개 막대 (S/M-S · S/M · S/W · S/N · M-S/M · M-S/W · M-S/N · M/W · M/N · W/N).
- **`Fig. S9`** (실독): ESP 표면 (색 −2.15 eV 빨강 ~ +2.15 eV 파랑) · ESP_max/ESP_min = DMSO 1.31/−2.12 · CSA 1.01/−2.02 · DME 0.54/−1.82 · MeTHF 0.62/−1.39 · TTE 2.01/−0.57 eV → ESP_min 크기 순 DMSO > CSA > DME > MeTHF > TTE = 저자가 고른 용매화 세기 순. CSA 의 최소 ESP 는 S=O 의 O 위. 이 계산은 **순위 확인용 하나**이고 분류에는 안 쓰였다.
- ⚠ 계산 쪽 한계: 내재 용매 모형으로 감싼 ESP 는 감싼 유전 상수에 따라 크기가 달라진다 (어느 용매인지 미기재) · Li⁺ 결합에너지 · 탈용매화 에너지 같은 직접 양을 계산하지 않았다.

### 5.3 일곱 지표 스크리닝 (`Fig. 2b–f`, `Fig. S16`–`S20`, `Table S10`–`S12`)
- **Raman 1 차 판별** (`Fig. S13`–`S15` · `S13` · `S15` 그림 안 봄 · `S14` 실독): 본문은 조합을 둘로 가른다 — (가) 두 용매가 경쟁 배위 (DMSO/CSA · CSA/DME · DME/MeTHF · DME/DOL) (나) 한 용매만 배위 · 다른 용매는 자유 (DMSO/DME · DMSO/MeTHF · CSA/MeTHF · TTE 조합 넷). `Fig. S14` 실독: (a) DMSO/DME — DMSO C–S–C ≈672 → ≈678 cm⁻¹ (배위) · DME C–O–C ≈850 자유 그대로 (b) DMSO/MeTHF — DMSO 배위 · MeTHF ≈923 자유 (c) CSA/MeTHF — CSA N–S–N ≈693 → ≈703 cm⁻¹ (배위) · MeTHF ≈923 자유. 선폭 figure-read ≈15–25 cm⁻¹.
- **지표 1–2 Li‖Li** (`Fig. 2b` 실독 · `Fig. S16`–`S17` 그림 안 봄): x 축 수명 0–1800 h · y 축 400 h 시점 분극 (위가 0 · 75 mV 위에서 축 끊김 → 1550–1575 mV) · 초록 사각 (분극 < 50 · 수명 > 800) 안에 DD (≈10 mV · ≈1200 h) · M/W (≈12 · ≈1700) · M-S/W (별 · ≈32 · ≈1200) · M/N (≈28 · ≈1450) · W/N (≈39 · ≈1220). 밖: S/M · S/W · M-S/M · S/N (≈70–80 mV · 480–570 h) · M-S/N (≈1561 mV · ≈430 h) · S/M-S ('Short circuit' ≈206 h). 본문 해석: DMSO = 고유 부식 · CSA = 주개 능력과 Li 호환의 균형 · TTE = 낮은 σ · 높은 점도로 덴드라이트. SEM (400 h) 은 작은 분극 = 매끈한 형태 (그림 안 봄).
- **지표 3 셔틀 전류** (`Fig. 2c` · `Fig. S18` 실독): 부채꼴 — W/N 1 · M/N 1 · M-S/N 1 · M-S/W 5 · S/N 8 · S/W 12 · M/W 17 · S/M 18 · DD 42 · S/M-S 52 · M-S/M 54 μA cm⁻². `Fig. S18` 의 전압별 곡선: S/M-S 2.9 V 에서 ≈0.25 mA cm⁻² · M-S/M 2.6 V ≈0.16 · 2.9 V ≈0.20 · DD 2.6 V ≈0.106 → 2.9 V ≈0.073 (내려간다) · M-S/W 는 2.9 V 에서도 ≈0.013 · TTE 조합 셋은 2.9 V 에서 ≈0.01 외엔 0. 저자 해석: 반용매 유래 '캡슐화 용매화 구조' 가 셔틀을 막는다 (ref 32 · 33).
- **지표 4–5 Li₂S 핵생성 · 석출** (`Fig. 2d` 실독 · `Fig. S19` 그림 안 봄 · `Fig. S20` 실독): x 축 석출 용량 0–800 · y 축 ΔV_nuc (위가 0 · 40 mV 위에서 끊김 → 140–160). 파란 사각 (ΔV_nuc ≲ 30 · 용량 > 600) 안에 S/M-S (≈11 · ≈590 — 경계) · S/M (≈12 · ≈620) · M-S/W (별 · ≈15 · ≈700) · M-S/M 은 사각 아래 경계 (≈30 · ≈626). 밖: M/W (≈25 · ≈530) · S/W (≈29 · ≈585) · S/N (≈32 · ≈333) · DD (≈42 · ≈570) · M/N (≈148 · ≈494) · M-S/N (≈142 · ≈695) · W/N ('No capacity' · 0). `Fig. S20` 은 '석출 용량' 이 첫 방전 아래 평탄의 길이임을 화살표로 보여 준다 (M-S/W ≈320 → ≈1040 · DD ≈270 → ≈880 mAh g⁻¹). 저자: "용매화 능력이 크면 전환이 빨라진다".
- **지표 6–7 평균 CE · 평균 용량 (100 사이클 · 0.2 C · 1.1 mg)** (`Fig. 2e` · `Fig. S20` 실독): 주황 사각 (용량 > 900 · CE > 98) 안에 M-S/W 하나 (≈913 · 99.9 %). 바로 왼쪽 M/W (≈737 · 99.1) · DD (≈754 · 98.9) · M-S/N (≈666 · 98.8). `Fig. S20` 보유율 (100 cyc): M-S/W **82 %** · M-S/N 53 % · M/W 78 % · M/N 53 % · W/N 53 % (첫 18 사이클 ≈180–300 mAh g⁻¹ 로 흔들리다 ≈680 으로 뜀) · DD **82 %**.
- **`Fig. 2f`** (실독): 일곱 기둥 Sankey 그림 — 각 조합 띠가 문턱 칸 (예 '>50' / '<50') 으로 흘러간다. 빨간 띠 (M-S/W) 만 맨 끝 '>900' 칸에 닿는다.
- **몰비 최적화는 CSA/MeTHF 만** (`Fig. S10`–`S12`): 1:x:6 (x = 0 · 2 · 4 · 6) Raman · ⁷Li NMR · Li‖Li₂S₆ 로 1:4:6 을 골랐고, 나머지 아홉 조합은 "detailed in Table S10" 이라며 같은 1:4:6 을 썼다 (`Table S10` 은 조성표일 뿐 최적화 데이터가 없다) — 비교가 주인공에게 유리하게 기울 수 있다 (§10).

### 5.4 LiPS 용해도 · 기울기 용매화 — 분광 (`Fig. 3a–e`, `Fig. S10`, `Fig. S11`, `Fig. S21`–`S24`)
- **용해도** (`Fig. S24` 실독): 포화 Li₂S₆ 의 [S] — DOL 1.0 · DME 9 (⚠ 막대는 figure-read ≈12) · MeTHF 0.6 · CSA **18 mol L⁻¹**. 측정법 (무게 · 적정 · UV-vis) · 온도 미기재. 18 M[S] = Li₂S₆ 3 M ≈ 620 g L⁻¹ (**우리 산수** · Li₂S₆ 206.2 g mol⁻¹) 로 극단적으로 높다 — 고 DN 용매 (DMSO · DMA 류) 에서 보고되는 범위라도 검증 없이 쓰기 어렵다.
- **10 mM 사진** (`Fig. S22` 실독): CSA:MeTHF 는 Li₂S₈ · Li₂S₆ · Li₂S₄ 가 **짙은 청흑색** · Li₂S₂ 도 갈색으로 맑게 녹아 있다 · DME:DOL 은 Li₂S₈ · Li₂S₆ 주황 · Li₂S₄ · Li₂S₂ 노랑 · Li₂S₂ 바닥에 흐린 침전 (점선 상자). 본문은 "DME:DOL 은 침전 = 해리 · 용해도 낮음" 이라 쓰는데 침전은 **Li₂S₂ 병 하나**이고, 같은 논문 `Fig. S24` 는 DME 가 9 M[S] 를 녹인다고 한다 — 10 mM 사진은 DD 의 'LiPS 용해도가 낮다' 를 받치지 않는다. 청색은 고 DN 용매에서 생기는 S₃•⁻ 라디칼의 특징색이다 (일반 지식 — 논문은 라디칼 경로를 다루지 않는다).
- **¹⁷O NMR** (`Fig. 3a–d` 실독): 각 패널에 순수 용매 (옅은 선) 와 0.1 M Li₂S₆ 용액 (진한 선) · 이동 CSA −0.16 · MeTHF −0.01 · DME −0.11 · DOL −0.03 ppm (모두 고자장). 저자: CSA 가 DME 보다 Li⁺ 와 세게 배위 → CSA 지배 Li₂S₆ 용매화 · MeTHF · DOL 은 약배위 → MeTHF 는 바깥 껍질. 판독 한계: 봉우리 반높이 폭 figure-read ≈1–1.5 ppm (CSA 는 더 넓고 울퉁불퉁) · 이동은 선폭의 1–10 % · 반복 · 오차 없음. 0.1 M Li₂S₆ 의 Li⁺ 0.2 M 대 용매 ≈10 M 이라 배위된 분자는 수 % 뿐이고 측정 이동은 빠른 교환 평균이다 — **'세기' 와 '배위 분율' 이 섞인다**. MeTHF 의 −0.01 은 MeTHF 가 Li₂S₆ 를 0.6 M[S] 까지만 녹인다는 `Fig. S24` 와 맞물린다: 0.1 M Li₂S₆ = 0.6 M[S] 로 **포화점**이다.
- **⁷Li NMR** (`Fig. 3e` 실독): CSA:MeTHF figure-read ≈0.47 ppm · DME:DOL ≈1.03 ppm (LiCl/DMSO-d₆ 동축 기준 0) → 저자: CSA:MeTHF 쪽 차폐가 크다 = CSA 배위가 세다. 동축 외부 기준인데 용매 간 자기 감수율 보정 언급이 없다 (용매가 다르면 기준 자체가 움직인다).
- **Raman 몰비 훑기** (`Fig. S10` 실독): CSA N–S–N — 순수 ≈693 · 1:2:6 ≈706 · 1:4:6 ≈706 (≈700 어깨) · 1:6:6 ≈703 cm⁻¹ (자유 CSA 섞임) / MeTHF C–O–C — 순수 · 1:4:6 · 1:6:6 ≈923 (자유) · 1:0:6 · 1:2:6 ≈926 (배위) → "CSA 가 안쪽 · MeTHF 바깥". 바깥 띠 ≈740–746 cm⁻¹ 는 TFSI⁻ 의 S–N–S 다 (1:0:6 ≈746 · 나머지 ≈742) — 표준 탐침인데 분율 맞춤을 안 했다. MeTHF 의 '배위' 이동은 ≈3 cm⁻¹ 로 선폭 ≈20 cm⁻¹ 보다 훨씬 작다.
- ⁷Li NMR 몰비 (`Fig. S11` · 그림 안 봄): CSA 가 많을수록 고자장 (차폐) 이동.
- **`Fig. S21`** (그림 안 봄): 기울기 용매화 설계 모식도.

### 5.5 CSA–MeTHF 상호작용 — COSY (`Fig. 3f–h`) ★
- **주장**: "COSY 의 비대각 교차 봉우리 (a, d) = CSA (a) 와 MeTHF (d) 양성자의 분자간 ¹H–¹H 결합 → CSA–MeTHF 특이 상호작용의 명확한 증거". 대조 DME:DOL 은 대각선만 → 상호작용 없음.
- **`Fig. 3f`** (실독): DME:DOL 0.1 M Li₂S₆ · 대각 봉우리 넷 (h ≈5.3 · i ≈4.3 · j ≈3.95 · k ≈3.8 ppm) 만.
- **`Fig. 3g`** (실독 + 확대): 1D 위 띠에 g ≈4.15 · h ≈3.95 · b,c ≈3.7 · 3.6 · **a ≈3.0 (가장 센 단일선)** · e ≈2.2–2.3 · f ≈1.65 · d ≈1.45 ppm. 비대각 봉우리: (g, d) ↔ (d, g) 가 **대칭으로 둘 다** 있다 (MeTHF 분자 안 결합) · (f, e) 등 MeTHF 고리 안 짝들. **주장한 (a, d) 자리 (x ≈3.0 · y ≈1.45)** 는 분홍 타원으로 강조돼 있고 그 안에 아주 작은 점 하나가 있다 — 확대해 보면 그 점은 a 단일선 세로줄 위에 위아래로 늘어선 작은 점들 (y ≈1.45 · ≈2.7 · ≈3.2 · ≈3.8) 중 하나다. 이 세로 띠는 센 단일선이 만드는 전형적인 **t₁ 잡음 (t₁ noise) 줄**의 모양이다. 그리고 COSY 교차 봉우리라면 반드시 있어야 할 **대칭짝 (d, a) — x ≈1.45 · y ≈3.0 — 이 없다**.
- **기법 문제**: COSY 는 **결합 (through-bond) J 결합**으로 교차 봉우리를 만든다 — 서로 다른 분자의 양성자 사이에는 J 결합이 없으므로 분자간 근접을 보려면 NOESY · ROESY (공간 경유 NOE) 를 써야 한다. 본문도 한 문단 안에서 "교차 봉우리는 화학 결합을 통한 결합에서 생긴다" 와 "분자간 상관을 나타낼 수 있다" 를 같이 쓴다.
- **대조의 문제**: DME (CH₃–O–CH₂–CH₂–O–CH₃) 와 DOL (O–CH₂–O · O–CH₂–CH₂–O) 의 양성자는 이웃 탄소 양성자와 **자기 등가**이거나 O 로 끊겨 있어 1 차 COSY 교차 봉우리가 원래 거의 없다 — DME:DOL 에 대각선만 있는 것은 '상호작용이 없다' 가 아니라 '그 분자들이 원래 그렇다' 이다.
- **`Fig. 3h`** (실독): 모식도 — 'No interaction' (DME · DOL) / 'Strong interaction' (CSA 의 N-CH₃ a ↔ MeTHF 의 CH₃ d · 주황 표시).
- 판정: 이 그림은 CSA–MeTHF 분자간 상호작용의 근거가 되지 못한다 (🔴). 상호작용 자체가 없다는 뜻은 아니다 — 맞는 실험 (NOESY/ROESY · 혼합 엔탈피 · 과잉 부피) 이 없을 뿐이다.

### 5.6 확산 · 'LiPS 덩어리' (`Fig. 3i`, `Fig. S26`, `Fig. S27`) ★
- **⁷Li DOSY** (`Fig. S26` 실독): CSA:MeTHF 0.1 M Li₂S₆ 의 Li 봉우리 log D figure-read ≈ −9.51 → **3.1 × 10⁻¹⁰ m² s⁻¹** · DME:DOL ≈ −9.20 → **6.3 × 10⁻¹⁰** (둘 다 그림 인쇄값과 맞다) · 동축 LiCl/DMSO-d₆ 는 둘 다 ≈ −9.65.
- **DLS** (`Fig. S27b` 실독): x 축 **Diameter (nm)** 로그 · DME:DOL 봉우리 **4.2 nm** · CSA:MeTHF **7.5 nm** (좁은 봉우리). 본문은 "solvated radius 7.5 vs 4.2 nm" → 'CSA:MeTHF 에서 더 많이 뭉친다'.
- **점도** (`Fig. S27a` 실독): 0.62 (DME:DOL) · 1.27 (CSA:MeTHF) mPa s — 0.1 M Li₂S₆ in 용매 (LiTFSI 없음).
- **D_Li₂S₆** (`Fig. 3i` 실독): Stokes–Einstein D = kT/(6πrη) · DME:DOL '8.9' · CSA:MeTHF '2.3' × 10⁻¹¹ m² s⁻¹. 우리 재계산 (**우리 산수** · 298 K · kT = 4.11 × 10⁻²¹ J): r 자리에 DLS **지름**을 그대로 넣으면 CSA:MeTHF 4.11e-21 / (6π × 1.27e-3 × 7.5e-9) = **2.29 × 10⁻¹¹** ✓ · DME:DOL 4.11e-21 / (6π × 0.62e-3 × 4.2e-9) = **8.37 × 10⁻¹¹** — 막대 높이 (figure-read ≈8.3) 와 맞고 라벨 '8.9' 와 다르다. 즉 ① 반지름 자리에 지름을 넣었고 (제대로면 둘 다 2 배: 4.6 · 16.7 × 10⁻¹¹) ② DD 라벨이 막대와 다르다. 비 (≈3.6–3.9 배) 는 그대로다.
- **가장 큰 문제 — 자기 DOSY 와 충돌**: D_Li₂S₆ 는 점도와 DLS 크기로 **계산한** 값이라 '느린 확산을 확인한다' 는 순환 논리다. 독립 측정인 ⁷Li DOSY 로 Li 를 품은 종의 유체역학 반지름을 같은 식으로 역산하면 (**우리 산수**): CSA:MeTHF r = 4.11e-21 / (6π × 1.27e-3 × 3.1e-10) = **0.55 nm** · DME:DOL r = 4.11e-21 / (6π × 0.62e-3 × 6.3e-10) = **0.56 nm** — **같은 크기**다. DOSY 로 보면 Li⁺ 의 확산 차이는 전부 점도 차이로 설명되고, 7.5 nm 덩어리의 흔적이 없다. DLS 는 세기 가중 (∝ 크기⁶) 이라 소량의 큰 입자가 분포를 지배할 수 있다 — 'LiPS 가 덩어리로 존재한다' 는 주장은 이 데이터로는 소수 종 이상을 말하지 못한다 (빠른 교환이면 DOSY 가 평균을 볼 수 있다는 반론은 가능하나 논문은 다루지 않는다).
- 저자 결론: "CSA–MeTHF 상호작용이 기울기 용매화와 LiPS 덩어리를 함께 만든다" — 🔴 (§6 ③).

### 5.7 고전 MD (`Fig. S25`) · Li₂S 석출 · 용해 (`Fig. S28`–`S32`)
- **MD** (`Fig. S25` 실독): (a) CSA:MeTHF — S₆²⁻–Li⁺ 첫 봉우리 ≈2.1–2.5 Å (그림 위로 잘림) · S₆²⁻–CSA 봉우리 ≈3.6 Å · g ≈11.2 (주황 띠로 강조) · S₆²⁻–MeTHF 같은 자리 g ≈1.7 · S₆²⁻–TFSI⁻ 는 4 Å 안에 ≈0 · 바깥 봉우리 Li⁺ ≈6.1 · CSA ≈7.0 Å (b) DME:DOL — S₆²⁻–DME ≈3.4 Å g ≈6.3 · DOL ≈2.0 · Li⁺ ≈6.2 Å 둘째 봉우리 (c) CN: Li⁺ 평탄 ≈1.8 (≈2.5–5 Å) · CSA 가 ≈3.2 Å 에서 뛰어 ≈2.2 평탄 · MeTHF 는 ≈4 Å 에서 ≈0.5 로 천천히 · TFSI⁻ 는 ≈6 Å 까지 ≈0 (d) DD: Li⁺ ≈2.0 · DME ≈4 Å 에서 ≈4 · DOL ≈2 → '둘 다 껍질에 든다'. 저자: CSA 가 Li₂S₆ 의 안쪽 껍질 · MeTHF 는 바깥 = 기울기.
  - 읽는 법 주의: 이 RDF 는 **Li⁺ 가 아니라 S₆²⁻ 주변**이다. CSA 가 S₆²⁻ 에서 3.6 Å 에 있는 것은 S₆²⁻ 에 붙은 Li⁺ 를 CSA 가 함께 배위하는 (S–Li–O=S) 배치로 읽힌다 — Li⁺ 중심 RDF · CN 이 없어서 '첫 껍질 = CSA' 를 Li⁺ 기준으로는 보여 주지 않았다. 기준 원자 (S₆ 의 말단 S 인지 질량 중심인지 · 용매의 O 인지 질량 중심인지) 미기재.
- **Li₂S 석출** (`Fig. S28` 실독 · 2.05 V 유지): CSA/MeTHF — 처음 ≈0.35 mA 급감 (용량성 · 장쇄 LiPS) 뒤 넓은 봉우리 ≈0.16 mA @ ≈6,500 s · 30k s 까지 꼬리 → 550 mAh g⁻¹ / DD — ≈800 s 에 ≈0.82 mA 의 뾰족한 봉우리 · ≈5,000 s 이면 거의 0 → 292 mAh g⁻¹. **DD 가 더 빨리 · 더 세게 핵생성하고 빨리 막힌다** (빠른 부동태) · CSA/MeTHF 는 느리게 · 오래. 이것은 '전환이 빨라졌다' 보다는 '더 많이 · 더 오래 석출된다' 의 근거다.
- **핵생성 모형** (`Fig. S30` 실독): t/t_m 0.5–2.0 · 이론 곡선 넷 + 실측 둘. 피크 앞 (0.5–1.0) 은 CSA/MeTHF 가 2DI · 3DP 와 겹쳐 판별이 안 된다 · DD 는 2DI 와 2DP 사이. 피크 뒤 CSA/MeTHF 는 ≈1.5 까지 3DP 와 붙어 있다가 그 아래로 (t/t_m = 2 에서 ≈0.63 · 3DP 0.78 · 2DI 0.45) · DD 는 2DI 보다 아래 (≈0.40 @ 2). SI 결론 "DD = 2DI (표면 원자 확산 제어) · CSA/MeTHF = 3DP (전구체 벌크 확산 제어)" 는 피크 뒤 구간에만 기대고 · 두 곡선 모두 어느 모형과도 '가깝다' 고 하기 어렵다. 배경 전류 (장쇄 · 중쇄 LiPS 환원) 를 빼는 방법 · t₀ 규약 미기재.
- **SEM** (`Fig. S31` 실독): CSA/MeTHF — 2 μm 축척에서 울퉁불퉁 · 구멍 많은 3D 덩어리 / DD — 결 없는 매끈한 회색 면. SI: DD 는 '연속된 막 (2D)'. EDS · 단면이 없어 DD 사진이 Li₂S 막인지 맨 섬유 표면인지 사진만으로는 가를 수 없다.
- **Li₂S 용해** (`Fig. S32` 실독): CSA/MeTHF 봉우리 ≈0.48 mA @ ≈4,000 s → 691 mAh g⁻¹ / DD ≈0.30 mA @ ≈1,300 s → 186. 두 그림 모두 아래쪽에 짙은 '바탕' 영역이 칠해져 있어 그것을 적분에 넣었는지 뺐는지 알 수 없다 · 방법은 '20 h 유지' 인데 그림 축은 30k s (8.3 h) 에서 끝난다.

### 5.8 양극 계면 — EIS · SEM · DRT · XPS (`Fig. 4a–e`, `Fig. S38`–`S45`)
- **`Fig. 4a`** (실독 · Li‖Li₂S₆ · 1.4 mg cm⁻² · 0.1 C): y 축 시간 (0–15 h) · x 축 전압 (2.8 → 1.7 V 왼쪽이 높다). i (0 h · ≈2.25 V) → ii (≈1 h · ≈2.0 V · 아래 평탄 시작) → iii (≈4.5 h · ≈2.0 V) → iv (≈5.8 h · 1.7 V 방전 끝) → 충전 v (≈9 h · ≈2.3 V) → vi (≈12.9 h · 2.8 V). 방전 ≈5.8 h at 0.1 C (figure-read).
- **`Fig. 4b`** (실독): 상태별 Nyquist (세로로 띄움) · 반원 끝 figure-read i ≈60 · ii ≈85 · iii ≈140 · iv ≈150 · v ≈45 · vi ≈60 Ω. 맞춤 값 · 등가회로 미보고.
- **`Fig. 4c`** (실독): CF 섬유 SEM — i 매끈 · ii 작은 입자 · iii 불균일한 섬 (≈0.5–2 μm) · iv 큰 섬 덩어리 · v 작아짐 · vi 밝은 '흰 절연 영역' 조각. 본문: iv 의 섬 = Li₂S · CF · 전해질 삼상 계면 풍부 → Li⁺ 수송 / vi 는 '완전히 S 로 돌아가 매끈한 막 + 흰 절연 영역' → 높은 가역성. ⚠ 본문은 v 를 "During the discharge process" 라 쓰는데 그림상 v 는 **충전** 중이다.
- **DD 쪽** (`Fig. S38` · 그림 안 봄): iii · iv · v 에서 임피던스가 크게 늘고 CF 위에 막 모양 2D Li₂S → "LiPS 용해도가 제한돼서" (§5.4 의 `Fig. S24` DME 9 M[S] 와 어떻게 양립하는지 설명 없음).
- **DRT** (`Fig. 4d,e` 실독 · `Fig. S39`–`S40` 그림 안 봄): 시간 (y) × log τ (x, −6 … 2) 등고선 · 색 0–195 Ω (γ(τ)). CSA/MeTHF 는 log τ ≈0.9 (τ ≈8 s · P7 '일반 확산') 에서 ≈6 h (상태 iv) 근처에만 밝은 점 · 나머지는 거의 파랑. DD 는 ≈2–7 h 에 log τ ≈ −1 – 0 (P6 폴리설파이드 확산) 과 ≈0.9 (P7) 에 큰 빨간 영역 · ≈1 h 에도 P7. DD 의 시간 축이 0–8 h 로 짧다 (방전 용량이 작다 — `Fig. S43` DD ≈380 mAh g⁻¹). 본문 "P7 peak (canary area)" — 'canary' 는 그림 색 이름으로 보이는 표현.
- **양극 XPS** (`Fig. S41`–`S42` · 그림 안 봄): CSA/MeTHF 첫 사이클 뒤 SO₃²⁻ 가 S 2p 주성분 → "SO₃²⁻ 풍부 CEI 가 이온 전도 · 가역성↑" · DD 는 LiPS 봉우리가 크다 (조기 2D Li₂S 층).
- **Li 음극** (`Fig. S43` · `Fig. S45` 실독 · `Fig. S44` 그림 안 봄): Li‖Li₂S₆ 0.2 C 20 사이클 뒤. `Fig. S43` — CSA/MeTHF ≈990 → ≈1000 · DD ≈370 → ≈390 mAh g⁻¹ (같은 셀). `Fig. S45` S 2p 깊이 분석 (0 · 30 · 60 s Ar⁺): DD 는 매 깊이 Li₂S₂ (≈161.7 eV) · Li₂S (≈160.3) · LiPS (≈163.3) 가 지배 · SO₃²⁻ (≈167.2) 작음 / CSA/MeTHF 는 0 s 에 SO₄²⁻ (≈170) · SO₃²⁻ · LiPS 비슷 → 30 · 60 s 에 **SO₃²⁻ 가 지배** · Li₂S 거의 없음. SI: "고가 S 종 (SO₄²⁻ · SO₃²⁻) 은 CSA 또는 TFSI⁻ 분해 유래 · 보호막". ⚠ ≈167 eV 의 S(IV) 는 CSA 분자 자신 (술핀아마이드 S=O · S(IV)) 과도 겹친다 — DOL 헹굼으로 남은 CSA · 그 흡착층을 'SO₃²⁻' 와 가르는 대조가 없다. 또 두 셀은 20 사이클 동안 흐른 전하가 ≈2.6 배 다르다 (≈1000 vs ≈380 mAh g⁻¹) — 음극 형태 · SEI 비교에 교락.

### 5.9 GITT 분극 분해 (`Fig. 4f–h`, `Fig. S46`–`S48`)
- **`Fig. 4f`** (실독 · CSA/MeTHF · 4.5 mg cm⁻² · E/S 4 · 0.05 C · 20 min 충방전 / 60 min 휴지): 방전 ≈0–43 h (위 평탄 ≈2.38 → ≈2.1 V 경사 0–10 h · 아래 평탄 ≈2.1 V 휴지 · 펄스 바닥 ≈2.0 V · 끝 1.7 V) · 충전 ≈43–87 h (≈2.2 → ≈2.4 V · 끝 2.8 V).
- **`Fig. 4g`** (실독 · 25–27 h 한 단계): 휴지 ≈2.155 V → 펄스 중 ≈2.04 V → 전류 끊김 순간 점프 ≈2.04 → ≈2.085 (η_ohm + η_act ≈45 mV) → 완화 ≈2.155 V (η_con ≈70 mV).
- **`Fig. 4h`** (실독): 앞 §3e. 본문 "CSA/MeTHF 는 25 % DoD 뒤 η_con > 50 % 이지만 세 성분 추세가 아래 평탄 내내 일정 → 안정된 계면 화학 · 빠른 농도 지배 전환".
- **`Fig. S47`** (실독): 4.5 mg · E/S 4 셀 EIS — 고주파 절편 figure-read ≈7 (DD) · ≈10 Ω (CSA/MeTHF) · 전체 ≈104 vs ≈88 Ω · η_ohm **3.1 vs 4.3 mV** (CSA/MeTHF 가 더 크다 — σ 3.6 vs 7.9 mS cm⁻¹ 와 같은 방향).
