Repository: yonghoon7153-source/Yonghoon-DEM-DFT

# 📚 LITDB — 문헌 단일 시스템 (**SE·DFT 축 + DEM·MPM 축, 두 트랙**)

> **앞으로 논문은 여기서만 본다.** 여러 곳(db/literature, kb/papers, db/properties, Excel)에 흩어진 문헌을 한 곳에서 생각·참고·비교하기 위한 통합 MD 시스템.

## 왜 트랙이 둘인가
`INDEX.md` 는 argyrodite 전해질 축이라 접촉역학·MPM·건식전극 digest 가 들어갈 자리가
없다. 그래서 한때 64편이 **어느 인덱스에도 없었다**(open_items #7). 축을 나눠 그 구멍을
닫았고, 한 분모로 세면 “159편 중 98편 미언급” 같은 **가짜 미결**이 나온다
(`comparison_vs_ours.md:8`). 분리는 실측 근거가 있는 결정이다 — 합치지 말 것.

⚠ 이 표의 **편수는 적지 않는다.** 손으로 쓴 수는 반드시 낡는다(README 자신이 세 번 틀렸다).
현재값은 `python3 tools/litdb/build_index.py --check` 로 본다.

File: litdb/papers/pustorino2025_lpscl_bulk_surface_mechanical_electronic_li_filament.md
<!-- digest 표준 양식. ★ = 사용자가 특히 원한 항목. COMPREHENSIVE / paper-level STANDALONE digest. -->
# Mechanical and Electronic Properties of Bulk and Surface Li₆PS₅Cl Argyrodite: First-Principles Insights on Li-Filament Resistance — Pustorino et al. (*Chem. Mater.* **2025**, 37, 313–321)

> slug `pustorino2025_lpscl_bulk_surface_mechanical_electronic_li_filament` · DOI `10.1021/acs.chemmater.4c02577` · type `DFT 전용 (VASP-PBE 정적: 벌크 구조 샘플링 13종 · 탄성텐서 5종 · 슬랩 파괴에너지 8종 · 슬랩 DOS·층별 DOS · 과잉전자 차밀도 — 실험 0)` · PDF `litdb/inbox/4. ChemMater_2025_Pustorino_Mechanical_and_Electronic_Properties_of_Bulk_and_Surface_Li6PS5Cl_Argyrodite_Li-Filament_Resistance_MAIN.pdf` (본문 9 pp = pp. 313–321) + `4. Sup) ChemMater_2025_Pustorino_…_SI.pdf` (SI 35 pp = `Fig. S1` 1장 + 벌크 완전이완 POSCAR 6개 + 슬랩 **초기** POSCAR 4개) · digested `2026-09-23` · status ✅ · 태그 **[외부]**

> elements: Li, P, S, Cl
> methods: DFT, DOS, PDOS, elastic

> **저자**: Gregory Pustorino, Harsh Jagad, Wenzao Li, Min Feng, Matteo Poma (Brown Univ. School of Engineering) · **Jeonghyun Ko** (SK On 차세대배터리연구실, 대전) · Priya Johari (Shiv Nadar Institution of Eminence, 인도) · **Yue Qi\*** (Brown) · 접수 2024-09-14 · 개정 2024-12-10 · 수락 2024-12-11 · 온라인 2024-12-20 · 자금 **SK On** + DOE EERE VTO Battery500.
> **계보**: Tian, Liu, Ji, Chen, **Qi** 2019 *Chem. Mater.* 31, 7351 (ref 17 — LLZO·LPS·LATP·LiPON 의 기계·전자 기술자 표와 **과잉전자 시각화 프로토콜의 원전**) → **본 논문**(같은 Qi 그룹이 그 표에 LPSC 한 줄을 더했다). 자매편: `song2025_porous_argyrodite_modulus_fracture_toughness` (같은 Brown 대학 · 같은 SK On 자금, 실험 K_Ic).
> ⚠ **repo 안의 옛 요약** `kb/literature_db/pustorino_2025_lpscl_li_ordering_mechanical.md` (= `db/literature/` 같은 파일, 2026-05-15) 가 있다. **이 digest 가 정본**이고, 옛 요약에는 원문과 어긋나는 곳이 여럿 있다 (§14 정오표).

> **본 digest 에서 실제로 본 그림 (2026-09-23)**: `Fig. 2` · `Fig. 3` · `Fig. 4` (+ 4c 확대) · `Fig. 5` · `Fig. S1` (+ S1a·S1c 확대) · `Table 3` (텍스트 추출이 행렬 배치를 깨뜨려 이미지로 확인) — **그림 5장 + 표 1장**.
> 안 본 것: `Fig. 1` (자리 도식 — 수치 없음, 캡션만) · `Table 1` `Table 2` `Table 4` `Table 5` (표는 PDF 텍스트가 정확 — 텍스트로 전사).
> **SI 의 POSCAR 10개는 그림이 아니라 데이터로 읽었다** — 파싱해서 종결·두께·진공·PS₄ 무결성·Li 자리를 다시 셌다 (§5.3, `## 우리 프로젝트 연결` §2).
> 표기: **`figure-read ≈`** = 그림 축에서 읽은 값 · **`그림 라벨`** = 그림 안에 인쇄된 숫자(본문에는 없음) · **`우리 산술`** = 원문 수치로 우리가 유도한 값.

---

## 0. 세 줄 경고 — 인용 전에 반드시

① **0.20 J/m² 는 "LPSCl 의 벽개 에너지" 가 아니다.** 원문 정의는 *fracture energy = 표면에너지의 2배* 이고(p. 315), 그 값은 **두 면 다 PS₄ 종결인 대칭 비화학량론 슬랩**(Li₆₈P₁₂S₅₈Cl₁₂ = 12 LPSC − 2 Li₂S)을 **μ 를 Li/Li₂S/Li₃P/LiCl 평형에 고정**해서 계산한 것이다(`Table 1`, `Table 4`). 화학량론 결정을 같은 면에서 쪼갤 때 드는 일은 짝이 되는 Li₂S-rich 면과의 평균 **(0.74 + 0.20)/2 ≈ 0.47 J/m²** 이다 (우리 산술) — 논문 자신의 (110) 화학량론 값 **0.37** 보다 크다.
② **`Table 5` 의 LPSC 전단탄성률 3.4 GPa 는 `Table 3` 어디서도 안 나온다.** 우리 재계산: G_VRH 8.8–14.5 · 최소 C′ 6.2 · 방향별 최소 전단탄성률 6.5 GPa. 본문 §3.6(p. 319)도 이 3.4 를 그대로 논거로 쓴다 → **출처 불명, 인용 금지**.
③ **LiCl-rich 의 "표면 갭 0.58 eV" 와 "과잉전자가 Cl 주위에 모인다" 는 인공물 의심**이다. `Fig. S1` (c) 는 위·가운데·아래 **세 층 모두** CB 가장자리가 ≈0.65 eV (figure-read ≈) 라 표면 국소 현상이 아니고, `Fig. 4c` 의 큰 노란 덩어리는 원자 위가 아니라 **슬랩 바깥 진공 쪽**에 있다. 비대칭 슬랩인데 쌍극자 보정 언급이 없고, 추가 전자는 대전 셀(≈0.46 e/셀, 우리 산술)이다.

---

## 1. 한 줄 요약

LPSC 는 기계적으로 약하고(G_VRH 8.8–14.9 GPa · E 21.7–37.9 GPa · 가장 낮은 (100) 종결의 fracture energy 0.20 J/m²) 내부 표면은 대부분 벌크만큼 절연적이라서(PS₄ 종결 표면 갭 2.31 ≈ 벌크 2.33 eV, 과잉전자가 표면에 안 모임), Li 필라멘트가 **"균열이 먼저, Li 은 나중"(dry crack)** 으로 자란다 — La 주위에 전자가 갇혀 균열 앞에서 Li 이 생기는 LLZO 의 **wet crack** 과 반대 — 는 DFT 기술자 논증이다.
**우리에게 가장 값진 것은 결론보다 SI 의 슬랩 POSCAR 다.** 이 논문의 (100) Li₂S-rich / Li₂S-deficient 종결은 우리 W_ad 계획(`kb/projects/wad_lpscl_agc_vgcf_plan_2026_09_23.md` §0′)의 comp1 절단 창을 **정확히 한 번 자른 두 면**이다 (`## 우리 프로젝트 연결` §2).

---

## 2. 메타 / 동기 / 질문

- **동기** (p. 313–314): LPSC 가 Li 금속과 닿으면 (i) 열역학적으로 불안정해 Li₂S·LiCl·Li₃P 로 분해되고 (ii) Li 필라멘트가 관통한다. 필라멘트 저항 기술자로 두 갈래가 제안돼 왔다 — **기계**(높은 전단탄성률·파괴에너지 = 균열 저항, Monroe–Newman refs 13–14)와 **전자**(내부 결함 표면의 전자전도, refs 16–17). LLZO 는 벌크 갭 5.4–6.4 eV 인데 측정 σ_e 가 5.5×10⁻⁵ mS/cm 로 비교적 높고, LPS 는 계산 갭이 작은데도 σ_e 가 LLZO 보다 낮다 → **내부 평면 결함(기공 표면·입계)이 원인**이라는 가설. Tian 2018/2019(refs 15, 17): LLZO 에서는 과잉전자가 La 주위에 갇혀 Li⁺ 를 Li⁰ 로 환원 → 음극과 떨어진 곳에서 필라멘트 핵생성.
- **질문 셋** (p. 314): (i) Li 의 24g/48h 분포와 S²⁻/Cl⁻ 자리바꿈을 둘 다 넣은 **대표 벌크 구조**, (ii) **탄성·파괴 물성**, (iii) 여러 LPSC **표면의 전자물성** → 필라멘트 저항 예측.
- **흐름** (p. 314): 저에너지 벌크(48h 다수·자리바꿈 없음)로 탄성 → (100)·(110)·(111) 슬랩 파괴에너지 → "(100) 이 최저" → (100) 에서 네 종결(Li₂S-rich/-deficient · LiCl-rich/-deficient) → 벌크·표면 갭 비교 + 과잉전자 시각화 → LLZO 와 대비.
- **구조 표기** (p. 314, `Fig. 1` — 캡션만, 그림 안 봄): Li₆[PS₄]SCl. S 는 두 종류 — PS₄ 사면체의 S 와 Cl⁻ 의 FCC 부격자 틈(4d)에 있는 **free S²⁻**. **자리바꿈(inversion)** = 4d 의 S²⁻ 일부와 4a 의 Cl⁻ 가 자리를 바꾸는 것. 음이온 5개가 **삼각쌍뿔**을 만들고 그 안에 24g 1개 + 48h 2개 자리가 있으며(24g 는 음이온 3배위, 48h 는 4배위), 한 쌍뿔에 Li 은 하나만 들어간다.

---

## 3. 핵심 수치 총정리 ★

### 3a. 벌크 구조 샘플링 (`Table 2`, p. 315) — ΔE 는 24G 기준 (eV/f.u.)

명명: 24G/48H = 초기 Li 전부 24g/48h · 위첨자 `inv` = 음이온 50 % 교환, `rand` = 무작위 · 아래첨자 `super` = Li 96개 초격자(없으면 Li 24개 = 52원자 관용셀) · `R` = 48h 절반을 무작위로 채움(쌍뿔당 1개).

| 구조 | 음이온 교환 | 초기 24g / 48h | **이완 후 24g / 48h** | V (Å³/f.u.) | **ΔE** |
|---|---|---|---|---|---|
| 24G_super^rand | 무작위 | 96 (100 %) / 0 | 28 (30 %) / 68 (70 %) | 283.06 | +0.05 |
| 24G | 없음 | 24 (100 %) / 0 | 24 (100 %) / 0 | 269.34 | 0.00 |
| 24G_super | 없음 | 96 (100 %) / 0 | 96 (100 %) / 0 | 269.25 | 0.00 |
| 24G^inv | 50 % | 24 (100 %) / 0 | 16 (67 %) / 8 (33 %) | 257.66 | −0.32 |
| 48H_super^rand | 무작위 | 0 / 96 (100 %) | 11 (12 %) / 85 (88 %) | 253.19 | −0.42 |
| 48H^inv | 50 % | 0 / 24 (100 %) | 0 / 24 (100 %) | 247.47 | −0.62 |
| 24G_super^inv | 50 % | 96 (100 %) / 0 | 16 (17 %) / 80 (83 %) | 246.25 | −0.63 |
| 48H_super^inv | 50 % | 0 / 96 (100 %) | 8 (인쇄 "8 (8)") / 88 (92 %) | 247.80 | −0.69 |
| **48H** (슬랩 모체) | 없음 | 0 / 24 (100 %) | **8 (33 %) / 16 (67 %)** | **248.41** | **−0.72** |
| 48HR^inv | 50 % | 0 / 무작위 24 | 0 / 24 (100 %) | 241.77 | −0.73 |
| 48H_super | 없음 | 0 / 96 (100 %) | 16 (17 %) / 80 (83 %) | 249.57 | −0.77 |
| Rand_super | 없음 | 무작위 | 32 (33 %) / 64 (67 %) | 269.31 | −0.77 |
| **48HR** (최저) | 없음 | 0 / 무작위 24 | **4 (17 %) / 20 (83 %)** | **254.11** | **−0.80** |

- **최저 = 48HR** (자리바꿈 없음, Li 83 % 48h). 48HR ↔ 48HR^inv 로 본 **자리바꿈 벌점 ≈ 0.07 eV/f.u.** — "혼합 엔트로피로 넘을 수 있다"(p. 316). 실험(NMR, ref 31)은 자리바꿈 ≈50 %.
- Rand_super = 무작위 30 구조 중 최저, 48HR = 무작위 50 구조 중 최저, 48HR^inv = 그 50 구조를 각각 50 % 교환·재이완한 것 중 최저 (p. 316). **평균이 아니라 최저 하나씩**이다.
- 48h 선호 이유(p. 315–316): 48h 는 음이온 4개와 결합(2.55 Å), 24g 는 3개. 원문은 24g 의 결합거리를 *"3.63 Å"* 라 적는데, SI 24G 구조를 재보면 **3개가 2.33–2.41 Å 이고 3.63 Å 는 결합하지 않은 나머지 두 꼭짓점**까지의 거리다 (우리 재계산) — 서술이 뒤섞였다.
- 셀 크기(p. 316): 큰 셀일수록 Li 재배치가 쉽다. 24G·24G_super 는 이완 후에도 100 % 24g 에 갇히고, **그 구조에서 슬랩을 자르면 Li 이 48h 로 옮겨 가서 파괴에너지가 음수**가 된다 → 그 슬랩들은 `Table 4` 에서 뺐다 (p. 318).
- ⚠ **부피가 241.77–283.06 Å³/f.u. 로 17 % 퍼져 있다.** 24G · 24G_super · Rand_super(−0.77 인데 269.31)는 MP 격자(a 10.25 Å) 부피 그대로(≈269)이고 24G_super^rand 는 그보다도 큰 283 이다 — 구조마다 셀 이완 여부가 달랐을 가능성이 있고(미기재), 그러면 ΔE 순위에 부피 이완 에너지가 섞인다 (§9-⑥).

### 3b. 탄성 (`Table 3`, p. 316 · VRH 평균) — 우리 재계산 대조

| 구조 | C₁₁ C₂₂ C₃₃ | C₁₂ C₁₃ C₂₃ | C₄₄ C₅₅ C₆₆ | **B** | **G** | **E** | **ν** | 우리 재계산 (인쇄 텐서 → VRH) |
|---|---|---|---|---|---|---|---|---|
| 24G | 42.5 42.4 42.3 | 23.2 23.2 23.1 | 10.8 10.9 10.9 | 29.6 | 10.3 | 27.8 | 0.34 | ✅ 29.6 / 10.3 / 27.8 / 0.343 |
| **48H** | 44.0 47.0 44.8 | 21.9 20.6 22.3 | 10.3 13.2 7.9 | **29.5** | **10.8** | **29.0** | **0.33** | ✅ 29.5 / 10.8 / 29.0 / 0.336 |
| 48H^inv | 21.9 39.1 20.8 | 8.5 8.3 5.7 | 7.2 9.1 9.5 | 13.7 | 8.8 | 21.7 | 0.23 | ✅ 13.7 / 8.8 / 21.7 / 0.235 |
| 48HR | 31.7 30.8 36.7 | 17.2 15.6 11.7 (C₃₂ 은 **11.4**) | 12.3 12.3 15.2 | 19.9 | 12.0 | 29.9 | 0.25 | ⚠ **20.8 / 11.2 / 28.5 / 0.272** — 재현 안 됨 |
| 48HR^inv | 47.0 51.6 48.0 | 17.3 14.8 17.4 | 14.5 12.1 14.2 | 27.2 | 14.9 | 37.9 | 0.27 | △ 27.2 / 14.5 / 37.0 / 0.273 |

(GPa. 표시 안 된 Cᵢⱼ 는 0 으로 두고 계산. `Table 3` 이미지로 행렬 배치를 확인했다.)

- 전부 Born 안정 (최소 고유값 7.2–12.3 GPa, 우리 재계산).
- ⚠ **48HR 의 인쇄 텐서는 보고된 B·G·E·ν 를 재현하지 못하고, C₂₃ ≠ C₃₂ (11.7 vs 11.4) 로 비대칭**이다 — 전사 오류가 의심된다. 48HR^inv 도 G·E 가 3 % 어긋난다.
- 저자 해석 (p. 317): Li 분포(24g/48h)는 **E·G 에** 영향이 작다(24G 27.8 · 48H 29.0 · 48HR 29.9) — 단 **B 는 48HR 에서 19.9 로 33 % 다르다**. 자리바꿈은 48H→48H^inv 에서 모듈러스를 낮추고 48HR→48HR^inv 에서 높인다("복합적"). **변형이 크면 Li 이 24g→48h 로 뛰어 shear instability 처럼 보여서 최대 변형을 1 % 로 제한**했다.
- 인용 비교 (p. 317): LLZO G 59 · LATP 58 · LPS 6 GPa (Tian 2019) · 실험 황화물 E 10–20 · LLZO ~150 · LATP 100–150 GPa (ref 49) · D'Amore(ref 50) E 30.7 · G 12.5 GPa ("48H 와 비슷").

### 3c. 파괴에너지 (`Table 4`, p. 316 · 정의 `eq 1`, p. 315)

`γ = (1/A)·(E_slab − n·E_bulk − Σᵢ nᵢ μᵢ)` — **면적으로 한 번만 나눈다.** 원문: *"the fracture energy, which is twice the surface energy, was reported since not all the slabs are symmetric"* (p. 315). ⇒ 표의 값 = **두 면의 표면에너지 합**(대칭 슬랩이면 2γ).
μ (`Table 1`, eV/atom): **Li −1.905 · P −8.251 · Cl −5.532 · S −8.186** — Li·Li₂S·Li₃P·LiCl 과 평형(refs 17, 46).

| 슬랩 | 층 | 조성 (= 12 LPSC ±) | 음이온 교환 | **F (J/m²)** | 우리 산술: 셀당 에너지 (A 98.72 Å²) |
|---|---|---|---|---|---|
| (100)-Li₂S-rich (대칭) | 6 | Li₇₆P₁₂S₆₂Cl₁₂ (+2 Li₂S) | 없음 | **0.74** | 4.56 eV |
| 〃 | 3 | Li₄₀P₆S₃₂Cl₆ (6 LPSC + 2 Li₂S) | 없음 | 0.78 | 4.81 eV |
| **(100)-Li₂S-deficient (대칭)** | 6 | **Li₆₈P₁₂S₅₈Cl₁₂** (−2 Li₂S) | 없음 | **0.20** | 1.23 eV |
| 〃 | 3 | Li₃₂P₆S₂₈Cl₆ | 없음 | 0.22 | 1.36 eV |
| (100)-LiCl-rich | 6 | Li₇₄P₁₂S₆₀Cl₁₄ (+2 LiCl) | 있음 | 0.78 | — (A 99.21 Å²) |
| (100)-LiCl-rich | 6 | Li₇₄P₁₂S₆₀Cl₁₄ | **없음** (구성법 미기재) | 0.75 | — |
| (100)-LiCl-deficient | 6 | Li₇₀P₁₂S₆₀Cl₁₀ (−2 LiCl) | 있음 | 0.44 | — |
| (110)-화학량론 | 6 | Li₈₄P₁₄S₇₀Cl₁₄ (14 LPSC) | 없음 | **0.37** | — |

**원문 결론** (p. 318): 3층↔6층 차 ~0.04 J/m² → "3층이면 충분"(그래도 표면 물성은 6층으로). 자리바꿈 효과는 작다(LiCl-rich 0.78 vs 0.75). **PS₄ 종결(Li₂S·LiCl-deficient)이 낮다.** 문헌 대비 가장 낮다 — D'Amore 평균 표면에너지 (111) 0.297 · (001) 0.344 · (110) 0.291 J/m² → 2γ "0.60–0.69" (⚠ 2×0.291 = 0.58 이라 하한은 0.58). **"LPSC 의 전체 파괴에너지는 0.20 J/m²"**, LLZO 1.72 대비 훨씬 낮다.

**우리 산술 (원문 수치만 사용)**:
- 대칭 슬랩의 면당 γ: deficient **0.10** · rich **0.37** J/m².
- **화학량론 벽개** (rich 면 하나 + deficient 면 하나 = 같은 절단의 두 조각, μ 항 상쇄): (0.74 + 0.20)/2 = **0.47** (6층) · (0.78 + 0.22)/2 = **0.50** (3층) J/m².
- **두께 외삽** (Fiorentini–Methfessel 2점, F∞ = 2F₃ − F₆): deficient **0.24** · rich **0.82** → 쌍 **0.53** J/m². 3→6층에서 값이 **내려간** 것은 수렴이 아니라 **슬랩 속이 48H 기준 벌크보다 0.021 (deficient) · 0.041 (rich) eV/f.u. 더 안정**하다는 신호다 — 기준 벌크 불일치.
- **기준 벌크 민감도**: E_bulk 를 48H(−0.72) 대신 최저 48HR(−0.80)로 잡으면 12 × 0.08 eV / 98.72 Å² = **+0.16 J/m²** — 헤드라인 0.20 과 같은 크기다.
- **μ 방향**: Li₂S 쌍에서 μ 는 μ_Li₂S = 2μ_Li + μ_S = −11.996 eV 하나로만 들어가고, `Table 1` 세트는 Li₂S 포화(μ_Li₂S = E(Li₂S)) = **μ_Li₂S 의 상한**이다 ⇒ **0.20 은 F_def 의 상한, 0.74 는 F_rich 의 하한**. Li₂S 가 덜 포화된 조건이면 deficient 는 더 낮아지고 rich 는 더 높아진다 — "deficient 가 최저" 라는 **순위는 μ 에 강건**하지만 **숫자 0.20 은 조건값**이다. (LiCl 쌍도 같은 논리: μ_LiCl = −7.437 eV = E(LiCl) 상한.)
- LiCl 쌍 (둘 다 자리바꿈): (0.78 + 0.44)/2 = **0.61** J/m².

### 3d. 전자구조 (`Fig. 3` 그림 라벨 · `Table 5` · `Fig. S1`)

| 슬랩 | 모체 벌크 갭 | **표면 갭** | Δ | `Fig. S1` 층별 CB 가장자리 (figure-read ≈) | 메모 |
|---|---|---|---|---|---|
| Li₂S-rich | 2.33 (48H) | **1.76** (그림 라벨) | −0.57 | 위·가운데·아래 모두 ≈1.95 eV — **세 칸이 눈으로 구별 안 될 만큼 같다** | 본문은 "벌크만큼 절연적" 이라 뭉갬 (§9-④). VB 꼭대기에 좁은 S 띠(≈−0.1–0 eV)가 떨어져 있음 (figure-read) |
| **Li₂S-deficient** | 2.33 | **2.31** (`Table 5`) | −0.02 | ≈2.3 eV | 벌크와 같다 — "가장 안정한 면" |
| LiCl-rich | 2.16 (48H^inv) | **0.58** (그림 라벨) | −1.58 (본문 "1.56 eV lower") | **세 층 모두 ≈0.65 eV** | 표면 국소가 아니다. Cl(파랑) 증가는 윗면 층의 **VB 꼭대기**(−1.3–0 eV)에 있지 CB 쪽이 아니다 |
| LiCl-deficient | 2.16 | **1.99** (그림 라벨) | −0.17 | ≈2.0 eV | VB 본체(≈−0.3 eV) 위 E_f 근처에 고립된 S 봉우리 (figure-read) |

- **자리바꿈이 벌크 갭을 0.17 eV 줄인다** (48H 2.33 → 48H^inv 2.16, 그림 라벨끼리).
- 갭 판독법: tetrahedron DOS 의 가장자리에 점선을 긋는 방식 (DOS 가장자리 판독). 고유값 갭이 아니다.
- 띠 성격 (p. 319): CBM 근처 = free S²⁻ + PS₄ 의 S, VBM 근처 = PS₄ S 의 3p (원문은 "valence band **minimum**" 이라 오기). ⚠ 원소분해 DOS 라 free-S 와 PS₄-S 를 **자리별로 가를 수 없다** — "VBM = PS₄ S" 는 그림이 지지하지 못한다.
- **과잉전자** (`Fig. 4`, p. 318–319): 0.0046 Å⁻² 를 더해 전후 전하밀도 차를 그림 (Tian 2019 프로토콜). 우리 산술 **≈0.45 e/셀**(98.72 Å²) · **0.46 e/셀**(99.21 Å²). 등치면 0.0001 (단위가 "Å⁻²" 로 인쇄 — 체적밀도면 Å⁻³ 이어야 한다).

### 3e. 기술자 비교표 (`Table 5`, p. 318)

| SE | G (GPa) | F (J/m²) | 환원 전위 (V) | 벌크 갭 (eV) | 표면 갭 (eV) | 과잉전자 위치 |
|---|---|---|---|---|---|---|
| Li₂PO₂N* | 30 | 0.92 | 0.87 | 5.98 | 4.35 | 벌크-O |
| β-Li₃PS₄* | 6 | 0.38 | 1.71 | 2.82 | 2.67 | 벌크-S, P |
| LATP* | 58 | 0.88 | 2.16 | 2.36 | 2.20 | 벌크-Ti |
| LLZO* | 59 | 1.72 | 0.05 | 4.30 | 2.24 | **표면-La** |
| **LPSC (Li₂S-deficient)** | **3.4 ⛔** | **0.20** | **1.48** | **2.33** | **2.31** | 벌크-S, P |

\* = Tian et al. 2019 (ref 17) 값. ⛔ G 3.4 는 출처 불명 (§0-②). 환원 전위의 계산법은 **본문에 없다**.

---

## 4. DFT/계산 방법 ★

- **code**: VASP (refs 39–40), 버전 미기재.
- **functional**: GGA-**PBE** (ref 41). **vdW 보정 없음** (언급 0). DFT+U 없음 (d/f 원소 없음).
- **pseudo**: VASP 라 PAW 로 보이나 데이터셋(Li_sv 등) 미기재.
- **ENCUT 650 eV** · 전자 수렴 10⁻⁶ eV · 힘 **0.01 eV/Å** · **Gaussian 0.1 eV**.
- **벌크**: **52원자**(= 관용셀 4 f.u.) · MP **3×3×3**. `super` = Li 96 개(208원자) — SQS 초격자 "4 단위셀, (100)·(011)·(02̄2) 방향 재배향" (ATAT, ref 45).
- **출발 구조**: **mp-985592** (Li 전부 24g, 자리바꿈 없음, 입방 a 10.25 Å) = "24G". 48h 좌표는 F-43m 대칭연산으로 생성 (ref 44).
- **Li 자리 판정**: S²⁻·Cl⁻ 와 **2.85 Å** 안(RDF 첫 이웃) 이웃이 3개면 24g, 3개 초과면 48h. (우리가 SI 구조에 같은 규칙을 적용해 `Table 2` 의 48H 8/16 · 48HR 4/20 · 24G 24/0 을 재현했다 — 파서 검증.)
- **슬랩**: 48H(자리바꿈 없음)·48H^inv(50 %)에서 절단. **PS₄ 보존 · 가능하면 대칭**. 진공 *"10 Å on both sides"* = SI POSCAR 실측 **총 20.00 Å** (Li₂S 쌍·LiCl-deficient; LiCl-rich 20.47 Å). **k 3×3×1** (면내 9.808 × 10.065 Å → Δk ≈ 0.21 Å⁻¹, 우리 산술). 두께 **6 층 = 3 관용셀** (P 면 간격 5.03 Å, 바깥 원자 사이 28.5–30.7 Å) + 3 층 대조.
- **슬랩 이완**: *"fully relaxed"* — 층 고정·면내 격자 고정 여부 미기재. SI 에는 **초기 구조만** 있다. **쌍극자 보정 미기재** (LiCl 쌍은 비대칭).
- **DOS·전하**: tetrahedron + Blöchl, MP **3×3×3** (슬랩에도 3×3×3 이라 적혀 있어 모호). 갭 = DOS 가장자리 판독.
- **탄성**: *"finite difference approach as implemented in VASP"* (refs 42 = Le Page–Saxe 2002, 43 = 다이아몬드 동소체 논문 — 방법 인용으로는 엉뚱하다), **최대 변형 1 %**. **relaxed/clamped-ion 미기재** — 정황상 relaxed (`## 우리 프로젝트 연결` §3).
- **무질서 처리**: Li — 무작위 30(Rand_super)·50(48HR) 샘플 중 **최저 하나** · 음이온 — 50 % 교환 / 무작위 / SQS. **평균 없음, 단일 배열 보고.**
- **화학 퍼텐셜**: Li·Li₂S·Li₃P·LiCl 평형 (`Table 1`).
- **과잉전자**: 0.0046 e/Å² 추가 (대전 셀) — 배경전하·쌍극자 처리 미기재.
- **환원 전위**: 방법 미기재.
- **AIMD / MLIP**: 없음.

---

## 5. 결과 — 섹션별 상세

### 5.1 벌크 구조 (`Table 2`)
13 조합 샘플링의 결론은 둘이다. ① **Li 은 48h 를 선호한다** — 24g 에서 시작해도 큰 셀이면 83 % 가 48h 로 간다(24G_super^inv). ② **자리바꿈은 작은 벌점(≈0.07 eV/f.u.)** 이다. 최저는 48HR(−0.80). 슬랩은 최저가 아니라 **48H(−0.72)와 48H^inv(−0.62)** 에서 잘랐다 — *"48HR·48HR^inv 에서도 비슷한 결론"* (p. 318) 이라 적었지만 **수치는 없다**.

### 5.2 탄성 (`Table 3`)
다섯 구조 모두 E 21.7–37.9 · G 8.8–14.9 · B 13.7–29.6 GPa. 저자는 "LPSC 는 전단탄성률이 LPS(6 GPa)와 비슷하게 낮고 E 가 낮아 균열에 약하다" 로 읽는다. 결론 문장의 *"∼10−30 GPa"* 는 E 상한 37.9(48HR^inv)를 넘긴다. **1 % 변형 상한**이 이 절에서 우리에게 가장 쓸모 있는 방법 정보다 — 더 크면 Li 이 자리를 바꿔 가짜 연화가 나온다.

### 5.3 표면 구조 (`Fig. 2`) + SI POSCAR 원자 단위 판독 ★

`Fig. 2` 는 네 슬랩의 윗면·옆면·아랫면 (옆면에서 슬랩 법선이 가로). 옆면만으로는 바깥 원자를 가리기 어려워 **SI 초기 POSCAR 로 셌다** (우리 재계산 — 이완 전 절단 기하):

| 슬랩 | 모체 | 대칭 | **바깥 1.5 Å 안** (면당, 1×1 셀) | 형식전하/면 | 첫 P·Cl 면 깊이 | 두께 · 진공 |
|---|---|---|---|---|---|---|
| **Li₂S-rich** | 48H | 대칭 | **free S 2 + Li 6** (S 2·Li 4 가 0.2 Å 안에 같은 면, Li 2 는 0.9 Å) + PS₄ S 2 (1.3 Å) | **+2** | P·Cl 2.60 Å | 30.37 · 20.00 Å |
| **Li₂S-deficient** | 48H | 대칭 | **Li 2 (최외곽) + PS₄ 모서리 S 4** (0.40–0.68 Å) · Li 2 (1.33 Å) | **+2** | P·Cl 1.68–1.70 Å (Cl 위에 Li 1개가 덮음) | 28.54 · 20.00 Å |
| LiCl-rich | 48H^inv | 비대칭 | 윗면 **Cl 2 최외곽** (0–0.14 Å) + Li 3 + PS₄ S 4 · 아랫면 Li + Cl 2 (0.62–0.76 Å) | — | P 2.48 / 3.06 Å | 30.69 · 20.47 Å |
| LiCl-deficient | 48H^inv | 비대칭 | 양면 **PS₄ S 최외곽 음이온** + Li | — | P 1.50 / 1.98 Å | 28.64 · 20.00 Å |

- **PS₄ 무결성 확인**: 네 슬랩 모두 P 12개가 전부 4배위 (P–S < 2.5 Å) — "PS₄ 를 안 끊었다" 는 원문 주장이 맞다.
- **절단 위치**: 48H 의 (100) 방향 z-단면에서 PS₄ 가 안 걸리는 창은 **1.29–3.75 · 6.32–8.78 Å** 이고 창 안에는 **free S 2 + Li 8 (Cl 0)** 이 있다. rich 면 = free S 2 + Li 6, deficient 면 = Li 2 → 창의 형식전하 +4 를 **+2 | +2 로 나눈 Tasker 보상 분할**이다 (우리 산술). 즉 Li₂S-rich 와 Li₂S-deficient 는 **같은 창을 한 번 자른 두 조각**이다.
- 원문 요약 (p. 318): Li₂S- 와 LiCl-deficient 는 **PS₄ 종결**, Li₂S-rich 는 **free S²⁻ 종결**, LiCl-rich 는 **Cl⁻ 종결**. 자리바꿈이 있으면 대칭 슬랩이 불가능해서 LiCl 쌍은 비대칭이다.
- ⚠ **SI 의 "48H^inv" POSCAR 는 `Table 2` 의 48H^inv 가 아니다** — 입방 10.2515 Å, **269.34 Å³/f.u.** (표는 247.47). LiCl 슬랩의 면내 격자(9.743 × 10.182 Å)와도 안 맞고, 2.85 Å 규칙을 적용하면 Li 자리도 5/18/1 로 표(0/24)와 다르다 ⇒ **재사용 금지**. 나머지 다섯(24G · 24G^inv · 48H · 48Hlow · 48Hlow^inv)은 부피가 표와 맞는다.
- SI 이름 **"48Hlow" · "48Hlow^inv" = 본문 48HR · 48HR^inv** (부피 254.11 · 241.77 일치).
- 슬랩 면내 격자: Li₂S 쌍 = **9.808 × 10.065 Å (98.72 Å²)** — 48H 가 정방으로 조금 눌려 있어서(b 9.808, a = c 10.065) 면이 직사각형이다. 법선은 10.065 Å 축.

### 5.4 파괴에너지 (`Table 4`)
§3c 참조. 원문 흐름: 두께 3/6층 차 ~0.04 → 자리바꿈 효과 작음 → PS₄ 종결 두 개가 낮음(LPS 의 안정면 문헌 ref 51 과 부합) → 24g 슬랩 음수값 제외 → 문헌(D'Amore) 대비 최저 → **"overall 0.20 J/m²"** → LLZO 1.72 보다 한참 낮다 → 기계적으로 필라멘트에 취약.

### 5.5 전자구조 (`Fig. 3`, `Fig. S1`, `Fig. 4`)
- `Fig. 3` (실제로 봄): 네 패널, x = E − E_f −3~4 eV, y = DOS 0–50 states/eV (봉우리 잘림), 원소별(Li 초록·P 분홍·S 노랑·Cl 파랑). 빨간 점선 = 표면 갭, 검은 점선 = 벌크 갭, 라벨 값은 §3d 표.
  · Li₂S-rich 의 빨간 선(1.76)은 **눈에 보이는 CB 시작(≈1.9–2.0 eV, figure-read ≈)보다 앞**에 그어져 있다.
- `Fig. S1` (실제로 봄, a·c 는 확대본까지): 층별 DOS, 각 패널 위·가운데·아래 = 윗면·내부·아랫면 (SI 본문). 세로축 0–3 states/eV.
  · (a) Li₂S-rich — **세 칸의 곡선이 봉우리 하나하나까지 같다**. 대칭 슬랩이라 위·아래가 같을 수는 있어도 내부까지 같은 것은 층 투영이 실제로 됐는지 의심스럽다 (해상도 한계는 인정).
  · (c) LiCl-rich — **CB 가장자리 ≈0.65 eV 가 세 층 모두**. 윗면 층의 Cl(파랑)은 VB 꼭대기(−1.3–0 eV)에서 뚜렷이 늘고, CB 쪽 Cl 증가는 ≈1.15 eV 근처의 작은 봉우리 정도 (figure-read). SI 본문의 *"increased DOS … near the conduction band for Cl⁻ at the surface"* 는 그림에서 약하게만 보인다.
- `Fig. 4` (실제로 봄): 네 슬랩의 과잉전자 등치면(노랑). (a)(b)(d) 는 작은 점이 **슬랩 전체 원자 자리**에 흩어져 있다(표면에 몰리지 않음). **(c) LiCl-rich 는 큰 덩어리 두 개(왼쪽)와 하나(오른쪽)가 가장 바깥 원자보다 바깥 — 진공 쪽**에 있다 (4c 확대본으로 확인).
- 저자 결론 (p. 319): LiCl-rich 만 표면 갭이 크게 줄고 과잉전자가 저배위 Cl⁻ 주위에 모이지만 *"the electrons of Cl⁻ are unlikely to reduce Li⁺ to Li⁰"* — LLZO 의 La 와 다르다. 나머지는 과잉전자가 슬랩 속(PS₄)에 있어 Li⁺ 환원에 안 쓰인다.

### 5.6 필라멘트: LPSC vs LLZO (`Fig. 5`, `Table 5`)
- `Fig. 5` (실제로 봄): **데이터 없는 개념도**. (a) LPSC — 음극에서 가지 친 Li(진한 파랑) 끝 **앞에 흰 쐐기(열린 균열)** — Li 이 균열 **뒤**. (b) LLZO — 입계(노랑)를 따라 Li, **음극과 떨어진 섬** 두 개와 입계 위 "Li" 표시 — Li 이 균열 **앞**. 캡션은 *"Experimentally observed … patterns"* 이지만 실험 이미지가 아니라 refs 37–38·55–56 을 요약한 그림이다.
- 논증 (p. 319): LPSC 는 G 낮음(3.4 ⛔) · F 낮음(0.2) · 내부 결함에 전자 안 갇힘 → **필라멘트는 파괴역학이 지배, dry crack**. LLZO 는 F 1.72 · G 59 로 기계적으로 강하지만 표면 갭 2.24 (벌크 4.30) · La 주위 과잉전자 → **wet crack**, 기존 균열 없이도 필라멘트 → 파괴에너지는 LLZO 필라멘트의 좋은 예측자가 아니다. 실험: LPSC·LPS 는 Li 이 균열 끝 **뒤**에서 자란다(refs 37–38).
- 환원 전위 (p. 319): 조사한 벌크는 모두 ≈1.5 V 로 크다 → LPSC 는 환원되기 쉽다. *"LLZO and LATP are more resistant to reduction"* — ⚠ **LATP 는 자기 표에서 2.16 V 로 LPSC(1.48)보다 높다** — 문장이 표와 모순 (§9-⑧).

---

## 6. 논증 흐름 — 사슬과 약한 고리

```
벌크 샘플링 → 48H(−0.72) / 48H^inv 선택           [약: 최저는 48HR(−0.80), 슬랩 모체가 아니다]
   ↓
탄성 5종 → "G·E 낮다"                             [약: Table 5 의 G 3.4 는 Table 3 에 없다]
   ↓
(100) 네 종결 F → Li₂S-deficient 0.20 = "LPSC 의 F"  [약: 비화학량론·μ 조건값·기준 벌크 ±0.16]
   ↓
표면 갭 ≈ 벌크 (LiCl-rich 제외) · 과잉전자 벌크 쪽  [약: Li₂S-rich −0.57 을 뭉갬 · LiCl-rich 인공물 의심]
   ↓
dry crack (LPSC) vs wet crack (LLZO)             [실험 관측(refs 37–38)과 방향 일치 — 결론 자체는 그럴듯하다]
```
결론(dry crack)은 실험 관측과 맞아서 **그럴듯하다**. 약한 것은 결론이 아니라 **결론을 받치는 숫자 셋**(G 3.4 · F 0.20 · LiCl-rich 갭)이다. 방향은 인용해도 되고 숫자는 조건을 붙여야 한다.

---

## 7. 우리 DFT 대비 (comp1 / modelc) → `../our_dft_baseline.md`

> 규율: **문헌 수치는 소환값**이다. 방향·자릿수·방법 차이만 맞대고, 우리 절대값과 한 줄에 섞어 "일치/불일치" 를 선언하지 않는다. 자세한 것은 바로 아래 `## 우리 프로젝트 연결`.

| 항목 | 이 논문 | 우리 | 같은가 / 다른가 · 이유 |
|---|---|---|---|
| 구조 | 48H (Li 24g-형 8 · 48h-형 16, 정방 10.065/9.808 Å, 248.41 Å³/f.u.) · 48HR (4/20, 254.11) | comp1 = Li₆PS₅Cl 질서 P1 (입방 a 10.0551 Å, **254.16** Å³/f.u. BM-EOS) — 같은 2.85 Å 규칙으로 **24g-형 0 · 48h-형 24** | 부피는 48HR 과 0.02 % 일치하지만 **Li 배치는 다르다** (최근접 같은 원소 RMS 0.72 Å·최대 2.15 Å, 우리 재계산). comp1 은 x 축으로만 Cl 이 P 면에서 −0.79 Å 어긋난 왜곡이 있다 |
| 범함수 | PBE, vdW 없음 | PBE, vdW 없음 (탄성·갭) | ✅ 같은 급 |
| 코드·PP | VASP PAW 650 eV | QE USPP (ecut 52/520, k 4×4×4 — 탄성) | 다름 |
| E / G / B / ν | 48H 29.0 / 10.8 / 29.5 / 0.33 (범위 E 21.7–37.9) | relaxed-ion 22.06 / 8.13 / 25.51 / 0.356 · clamped-ion 52.31 / 20.12 / 43.59 | 이 논문 값은 우리 **relaxed** 쪽 급 → relaxed-ion 정황. 우리가 24 % 낮다 — Li 배치·PP·변형 크기로 설명 가능, **실제 차이 주장 금지** |
| 밴드갭 | 48H 2.33 · 48H^inv 2.16 eV (tetrahedron DOS 가장자리) | comp1 **2.066** eV (fixed-occ nscf 고유값) | **"wide-gap" 수준만.** 0.27 eV 차는 방법(DOS 판독 vs 고유값)·구조가 섞여 해석 불가 |
| 표면·벽개 에너지 | F(=2γ) 0.20–0.78 · 화학량론 쌍 0.47 (우리 산술) · (110) 0.37 | 원장 `adhesion.json` γ_SE comp1 **1.211** (2γ 2.42) — 방법 기록 없음 | 우리 원장값이 5× 크다 — PS₄ 절단 가설과 **같은 방향**, 증명 아님 (§2-4) |
| 환원 | "환원 전위" 1.48 V (방법 미기재) | 환원 한계 **1.717 V** (교환 0 가장자리, 2026-09-22 라벨 정정본) | 정의가 같은지 모른다 → **나란히 놓지 않는다**. "LPSC 는 Li 에 환원된다" 방향만 같다 |
| 무질서 | 13 배열, 최저 하나씩 · SQS 있음 · 평균 없음 | comp1 단일 질서 배열 | 둘 다 단일 배열 수준 |

---

## 우리 프로젝트 연결

> **1저자 요청 (2026-09-23)**: *"관련 프로젝트 내용들을 잘 추출해서 넣어줘."* 아래 다섯 항목은 그 요청의 목록 순서다.
> 여기 적힌 **우리 쪽 숫자는 원장 인용**이고(`our_dft_baseline.md` · `db/properties/*.json`), 문헌 숫자는 소환값이다. 두 쪽을 한 줄에서 "같다" 로 판정하지 않는다.

### 1. 표 주장 검증 — *"DFT로 구한 LPSCl (100)면 벽개 에너지 0.20 J/m²"*

| 확인할 것 | 원문 | 판정 |
|---|---|---|
| 값이 있나 | `Table 4` (p. 316) · 초록 · 결론: (100)-Li₂S-deficient **0.20 J/m²** (3층 0.22) | ✅ |
| γ 인가 2γ 인가 | *"the fracture energy, which is **twice the surface energy**, was reported"* (p. 315) · `eq 1` 은 면적으로 한 번만 나눈다 | **2γ** — 면당 γ 는 0.10 J/m² |
| 이완 전/후 | *"fully relaxed slabs"* (p. 318) · 두께·자리바꿈 비교도 이완값 | **이완 후** (SI 의 슬랩은 초기 구조) |
| 어느 종결 | Li₂S-deficient = 양면 **PS₄ 종결** (최외곽 Li 2 + PS₄ 모서리 S), **대칭 비화학량론** Li₆₈P₁₂S₅₈Cl₁₂ | 한 종결의 값 — **화학량론 벽개가 아니다** |
| μ | Li/Li₂S/Li₃P/LiCl 평형 (`Table 1`) = Li₂S 포화 | 조건값 (이 조건이 F_def 의 **상한**) |
| 범함수 | PBE, vdW 없음 | D3 를 넣으면 커진다 (크기는 이 논문으로 모른다) |
| 슬랩 두께·진공·k | 6층 (3 관용셀, 28.5 Å) · 진공 총 20 Å (한쪽 10 Å) · k 3×3×1 · 면내 9.808 × 10.065 Å | 두께 외삽하면 0.24 (우리 산술) |
| "(100)" 의 뜻 | 관용 입방셀(a ≈ 10.07 Å)의 {100} 면 — 법선이 10.065 Å 축 | 우리 comp1 의 (001) z 절단과 **같은 면족** |
| "LPSCl" | 벌크 48H: Li₆PS₅Cl, 자리바꿈 없음, Li 67 % 48h (최저 48HR 아님) | 조성은 맞다 |

**판정: 부분적으로 맞다.** 숫자·면·DFT 는 맞다. 그러나 *"벽개 에너지"* 는 원문 용어(fracture energy)를 옮긴 것이고, 그 값은 **(i) 두 면이 똑같이 PS₄ 종결된 비화학량론 슬랩의 2γ, (ii) Li₂S 포화 μ 에서의 조건값, (iii) PBE·vdW 없음, (iv) 48H 기준 벌크** 다. 같은 면에서 **화학량론 결정을 쪼개는 일은 ≈0.47 J/m²** (우리 산술: rich 0.74 와의 쌍 평균; 두께 외삽 0.53), 논문 자신의 (110) 화학량론 값은 0.37 이다 — **0.20 은 "LPSCl 벽개 에너지" 의 대표값으로 쓰면 2배 이상 낮게 잡는다.**
권고 문안: *"DFT(PBE, vdW 없음)로 계산한 (100) Li₂S-결핍(PS₄ 종결) 대칭 슬랩의 파괴에너지(= 2γ) 0.20 J/m² (μ: Li/Li₂S/Li₃P/LiCl 평형). 같은 면의 화학량론 벽개(결핍 + 과잉 한 쌍)는 ≈0.47 J/m² (Pustorino 2025 `Table 4` 로부터 유도)."*
⚠ 같은 0.20 이 repo 몇 곳에 **"γ = 0.20"** 으로 적혀 있다 — 인자 2 오류 (§6).

### 2. 점착일(W_ad) 캠페인 — 계획 v3 §0′ 에 대해

#### 2-1. ★ SE 종결 결정의 근거 — 이 논문의 종결 ↔ 우리 절단 창

**같은 z-단면 비교** (우리 재계산 — comp1 `db/structures/comp1_V0_k444.cif` · 이 논문 SI 48H):

| | **comp1** (z 축, a 10.0551 Å) | **이 논문 48H** ((100) 법선 = 10.065 Å 축) |
|---|---|---|
| P·Cl 면 (같은 면에 있다) | z = 0 · 5.03 Å | 0.00 · 5.03 Å |
| **PS₄ 가 안 걸리는 창** | **1.24–3.79 · 6.27–8.81 Å** (계획서 1.26–3.78 · 6.28–8.80 와 같음) | **1.29–3.75 · 6.32–8.78 Å** |
| 창 안 (1×1 셀) | **free S 2** (z 2.51) + **Li 8** (1.59·2.22·2.81·3.44 에 2개씩) · **Cl 0** | **free S 2** (2.50–2.54) + **Li 8** (1.69–1.70 ×2 · 2.43–2.60 ×4 · 3.36 ×2) · **Cl 0** |
| 이 논문의 절단 | — | Li 1.70 과 2.43 사이 → **Li 2 \| free S 2 + Li 6** |
| **Tasker 중성 절단 (Li 2 \| 6)** | Li **1.59–2.22 틈** 또는 **2.81–3.44 틈** (+5.03 Å 도 같다) | 위와 같음 |
| ⛔ 극성 절단 (Li 4 \| 4) | 2.22–2.51 · 2.51–2.81 (면 형식전하 +4 \| 0 → 두께에 비례하는 쌍극자) | — |
| Li 자리 (2.85 Å 규칙) | 24g-형 0 · 48h-형 24 | 24g-형 8 · 48h-형 16 |

⇒ **계획서 §0′ 의 "창 안에서 자르면 한쪽 바깥 Li · 반대쪽 바깥 S" 슬랩 = 이 논문의 Li₂S-deficient 면 + Li₂S-rich 면 한 쌍 그 자체**다 (Li 을 2 | 6 으로 나눌 때).
· "Li 바깥" 면 = **Li₂S-deficient 형**: 최외곽 Li 2 (PS₄ 위 0.35–0.4 Å) + PS₄ 모서리 S, Cl 은 1.7 Å 아래 P 면에 있고 Li 1 개가 덮는다.
· "S 바깥" 면 = **Li₂S-rich 형**: free S²⁻ 2 와 Li 4 가 거의 한 면(comp1 은 ±0.3 Å 로 조금 더 퍼짐), Li 2 는 0.9 Å 아래.
· 두 면 다 형식전하 **+2** → 창의 +4 가 반씩 → **발산하는(Tasker 3형) 쌍극자는 없다.** 계획서의 *"화학량론이면 비대칭·극성 슬랩"* 은 **"비대칭이지만 극성은 아니다 — 면 구조가 달라 유한 쌍극자만 남는다(쌍극자 보정은 여전히 필요)"** 로 고치는 게 정확하다. 극성이 되는 것은 Li 을 4 | 4 로 나눌 때뿐이다.
· 창 안 Li 의 z 값이 free S 면을 기준으로 대칭(±0.30 · ±0.93 Å)이라 두 중성 절단은 거울상에 가깝다 → **"어느 면을 상대 슬랩 쪽으로"는 결정 방향(face A/B)의 문제가 아니라 종결 종류(S 바깥 / Li·PS₄ 바깥)의 선택**이다. (계획서 §2 의 *"F-43m 은 반전대칭이 없어 두 (001) 면이 다르다"* 는 이 선택과 무관하다 — −4 축이 z 를 −z 로 보낸다. 단 comp1 은 x 축 왜곡이 있는 P1 이라 엄밀한 등가는 아니다.)
· **comp1 에는 Cl 이 바깥인 (001) 면이 없다.** 두 창의 4d 자리가 전부 S 다(질서 배열, 자리바꿈 0). 이 논문도 Cl 바깥 면(LiCl-rich)은 **50 % 자리바꿈 벌크(48H^inv)에서만** 만들었다.

**SE 종결 선택지 표** (E 절에도 같은 표):

| # | 종단 (이 논문 이름) | 조성 (6층 · 1×1) | 바깥 면 (SI 초기 POSCAR) | 이 논문의 안정성 판단 (F = 2γ, J/m²) | 우리 comp1 절단 창과의 대응 | W 계산에서 |
|---|---|---|---|---|---|---|
| 1 | (100)-**Li₂S-rich** 대칭 | Li₇₆P₁₂S₆₂Cl₁₂ = 12 LPSC + 2 Li₂S | free S²⁻ 2 + Li 6 | **0.74** (3층 0.78) — Li₂S 포화 μ 에서의 **하한**. PS₄ 종결보다 불리 | **"S 바깥" 면** — Li 1.59–2.22 틈(또는 2.81–3.44)에서 자를 때 free S 를 가진 조각 | 대칭 → 쌍극자 없음. W 는 μ 상쇄 |
| 2 | (100)-**Li₂S-deficient** 대칭 | Li₆₈P₁₂S₅₈Cl₁₂ = 12 LPSC − 2 Li₂S | Li 2 + PS₄ 모서리 S 4 · Cl 2층(1.7 Å) | **0.20 — 최저, "most stable", "파괴를 지배"** (Li₂S 포화 μ 에서의 **상한**) | **"Li 바깥" 면** — 같은 절단의 반대 조각 | 같음 |
| 3 | (100) **화학량론 비대칭** (1 + 2 한 쌍) | Li₇₂P₁₂S₆₀Cl₁₂ | 한쪽 1, 반대쪽 2 | 논문이 직접 계산 안 함 → **0.47** (3층 0.50 · 두께 외삽 0.53, 우리 산술) — **μ 무관** | **계획서 §0′ 슬랩 그 자체** (Li 2 \| 6 분할일 때) | 발산 쌍극자 없음 · 유한 쌍극자 → 보정 필요 |
| 4 | (100)-**LiCl-rich** | Li₇₄P₁₂S₆₀Cl₁₄ (+2 LiCl) | 윗면 Cl 2 최외곽 | 0.78 (자리바꿈) · 0.75 (자리바꿈 없음 — 구성법 미기재) · 표면 갭 0.58 (인공물 의심) | **comp1 에 없다** — 4d 에 Cl 을 넣는 음이온 교환 변형이 필요 (이 논문 벌점 ≈0.07 eV/f.u.) | 비대칭 (대칭 불가, 원문) |
| 5 | (100)-**LiCl-deficient** | Li₇₀P₁₂S₆₀Cl₁₀ (−2 LiCl) | PS₄ 모서리 S + Li | 0.44 | 없다 (자리바꿈 필요) | 비대칭 |
| 6 | (110)-화학량론 | Li₈₄P₁₄S₇₀Cl₁₄ | 미기재 (SI 없음) | **0.37 — μ 무관, (100) 쌍 0.47 보다 낮다** | z 절단 아님 | — |
| 7 | PS₄ 절단 | — | — | *"very high fracture energies"* (수치 없음, p. 317) | 계획서의 단순 z 절단 (P–S 4배위 40/48 · 2배위 8) | ⛔ 배제 |

**1저자가 고를 때 이 논문이 주는 것:**
- **W 에는 μ 가 필요 없다.** W_sep·W_ad 는 계면과 분리 참조에 **같은 원자**가 들어가므로 SE 슬랩이 비화학량론이어도 μ 가 상쇄된다. μ 가 필요한 건 **γ(SE) 와 SE|SE 벽개 대조**뿐이다 ⇒ **#1·#2 대칭 비화학량론 슬랩을 면별로 쓰면 쌍극자 문제 없이 두 면을 따로 잴 수 있고**, SE|SE 대조는 두 슬랩으로 (F₁ + F₂)/2 를 μ 없이 낸다 (이 논문과 **같은 정의**). 대안 #3 은 슬랩 하나로 두 면을 쓰지만 쌍극자 보정이 필수다.
  2×2 면내(404 Å²)로 옮기면 #1 = Li₃₀₄P₄₈S₂₄₈Cl₄₈ (648원자) · #2 = Li₂₇₂P₄₈S₂₃₂Cl₄₈ (600원자) · #3 = 624원자 (우리 산술).
- **DEM 요청서의 "S 쪽 · Cl 쪽"** 은 comp1 에서 **"S 쪽 = #1 (free S²⁻ 바깥)"** 은 바로 되지만 **"Cl 쪽" 은 Cl 이 바깥인 면으로는 안 된다.** 선택지는 (a) **#2 를 "PS₄·Cl 쪽"** 으로 부른다(Cl 은 2층, 1.7 Å) · (b) **자리바꿈 변형**을 만들어 #4 형 Cl 바깥 면을 쓴다(벌크가 comp1 이 아니게 된다) — 둘 중 1저자 결정.
- **이 논문의 안정성 판단은 환원(Li 금속) 쪽 μ 에서 PS₄ 종결(#2)이 가장 낮다**는 것이다. Ag–C 인터레이어가 놓이는 **음극 쪽 조건과 같은 방향**이지만, 그 조건에서는 LPSCl 자체가 열역학적으로 불안정하다(서론, 우리 환원 한계 1.717 V 도 같은 말). ⇒ "운전 중 실제로 드러나는 면" 의 근거로는 약하고, **모형 선택의 근거**로 쓰는 게 맞다.

#### 2-2. SE|SE 분리 대조 계산의 기준이 될 수 있나 — 조건

**자릿수 경보로는 쓸 수 있고, 합격선으로는 못 쓴다.** 조건:
1. **면**: (001) 관용셀 = 이 논문 (100) ✅.
2. **종결**: 같은 창 · **Li 2 | 6 분할** (= Li₂S 쌍). 비교 대상은 **쌍 평균 0.47 (외삽 0.53)** 이지 **0.20 단독이 아니다** (0.20 은 한 종결 × 조건 μ).
3. **이완**: 이 논문 값은 **두 면 모두 완전 이완**이다 → 우리 *분리 후 단일점*(무이완) W_sep 은 이보다 **커야 정상**이고, 비교는 **이완한 두 조각**(W_ad 방식)과 해야 한다.
4. **범함수**: PBE · vdW 없음 → 우리 **W^PBE 검증 짝과 같은 급**. PBE+D3 헤드라인은 이보다 커진다(얼마인지는 이 논문으로 모른다). UMA(omat, PBE 계보)도 급은 같지만 **MLIP 절대값 인용 금지** 규칙 안에 있다.
5. **기준 벌크**: 슬랩과 **같은 Li 배치**의 벌크를 기준으로. 이 논문은 48H 이고 comp1 은 배치가 다르다 → 우리 값이 0.47 과 정확히 맞을 이유가 없다. **두께 2점 외삽**(Fiorentini–Methfessel)으로 기준 불일치를 점검한다 — 이 논문 데이터에서도 0.02–0.04 eV/f.u. 가 보였다.
6. **두께·진공**: 이 논문 6층 = **3 관용셀 ≈ 우리 2×2×3 의 z 두께와 같다**. 진공 20 Å (우리 30 Å) — 문제 없음. 면내는 1×1 (98.7 Å²) vs 우리 2×2 (404 Å²) — 표면 재구성 자유도가 다르다.
7. **허용 폭**: 기준 벌크 48H↔48HR 차만으로 **0.16 J/m²** 가 움직인다 → Li 배치·PP·셀 차이로 **±0.15 J/m²** 는 설명 없이 날 수 있다. ⇒ **0.3–0.7 J/m² 면 정상 범위, 1 J/m² 를 넘으면 PS₄ 절단·셀 wrap 을 의심**하는 경보로만 쓴다 (이 범위는 **우리 제안 운영값** — 문헌 표준값이 아니다. 봉인은 1저자). (계획서 §0′ 의 표본별 오차예산 ≤0.10 J/m² 보다 이 문헌 앵커가 거칠다.)

#### 2-3. DEM 쪽 의미 — "W(LPSCl|Ag) 가 LPSCl 벽개일보다 크면 박리가 SE 안에서 난다" 의 기준

- 이상 취성 그림에서 계면 분리일이 SE 의 **가장 약한 면의 벽개일**보다 크면 균열은 계면이 아니라 SE 안으로 간다 (응집 파괴). 이 논문 수치로 그 문턱 = **(110) 0.37 · (100) 쌍 0.47 J/m²** (PBE · 이완 · 0 K · 48H 배치). 다결정이면 가장 약한 면이 먼저 → **≈0.4–0.5 J/m²**.
- ⛔ **0.20 을 문턱으로 쓰면 SE 를 2.3배 약하게 잡는다** → "SE 안에서 깨진다" 판정을 과하게 낸다.
- **같은 급끼리만 비교한다**: DFT W_sep ↔ DFT 벽개 (같은 범함수 · 같은 이완 규약 · 같은 μ). DEM 이 쓰는 **실용 G_c** 는 다른 부류다 — `song2025_…` 다공 LPSCl **G_c 5.3–6.2 J/m²** 는 이상 벽개의 **11–13배** (0.47 기준; 0.20 기준이면 25–30배 — 그 digest 의 비는 0.20 을 썼다).
- **DEM 입력 규약**: JKR/DMT 의 γ 는 W = 2γ 관계다(계획서 §0′). 이 논문의 F 는 **이미 두 면 합**(2γ 또는 γ_A + γ_B)이므로 DEM 의 γ 칸에 넣으려면 **절반**.
- (우리 추론 — 논문 밖) 이 논문의 dry crack 이 맞다면 SE 속 균열이 필라멘트 통로다. **W(LPSCl|Ag) 가 SE 벽개일보다 크면** 계면이 박리 대신 **SE 안 균열**을 유도할 수 있다 → Ag–C 인터레이어에서 "점착이 너무 강한 것" 도 문제일 수 있다는 가설. 검증된 주장이 아니다.

#### 2-4. 원장 `db/properties/adhesion.json` `surface_energies` 와의 크기 관계

| | γ (면당, J/m²) | 2γ | 방법 |
|---|---|---|---|
| **우리 원장** comp1 / comp2 / comp3 / comp4 / comp5 | **1.211** / 1.189 / 0.565 / 0.450 / 0.470 | 2.42 / 2.38 / 1.13 / 0.90 / 0.94 | **기록 없음** — 주변 문서끼리 서술이 다르다: `kb/methodology/adhesion_energy.md` "UMA (uma-s-1p2)" · comparison §H "UMA melt-quench 비정질 표면" |
| 이 논문 (Li₂S 포화 μ) | deficient 0.10 · rich 0.37 · **쌍 평균 0.235** (외삽 0.265) · (110) 평균 0.185 | 0.20 · 0.74 · **0.47** · 0.37 | VASP PBE, PS₄ 보존, 이완 |
| D'Amore 2022 (이 논문 인용) | 0.29–0.34 | 0.58–0.69 | 화학량론 · PBE0 (우리 옛 kb 요약 기준 — 원문 미확인) |
| [Qian26] `Table S2` | 0.40–0.72 | — | VASP PBE, μ 처리 불명 |

- comp1 1.211 = 이 논문 쌍 평균의 **5.2배** · D'Amore 의 **3.5–4.2배** · Qian 의 **1.7–3.0배**. comp3–5 (Li₅.₄ 계열, 육방축) 0.45–0.57 는 문헌 띠 안이다.
- **이 논문의 방향 증거**: *"cutting these [PS₄] structures resulted in very high fracture energies"* (p. 317) — 계획서 §0′ 의 단순 z 절단(P–S 40/48)과 **같은 방향**이다. comp1·comp2(입방, wrap 셀)만 높고 육방축 계열은 정상이라는 패턴도 계획서의 *"cubic comp1 이 제일 나쁜 기준값"* 과 부합한다. ⚠ **증명은 아니다** — 우리 γ 의 방법·절단·조성이 기록돼 있지 않다.
- 🔴 **파급 (확인 필요)**: `kb/results/adhesion_final.md` 의 *"1/γ_SE vs 실험 R = 0.83"* 상관은 comp1·comp2 (1.211·1.189) 가 지렛점이다. 그 둘이 문헌보다 3.5–5배 높은 **인공물**이면 상관의 근거가 흔들린다. PS₄ 보존 슬랩으로 γ 를 다시 내면 갈린다.
- ⛔ 원장의 옛 γ 를 새 계산과 **병합·보정하지 않는다** (계획서 §0 의 기준값 재사용 금지와 같은 원칙).

### 3. 기계

| | 이 논문 (VASP PBE, 최대 변형 1 %) | 우리 comp1 (QE PBE, ±0.5 %) |
|---|---|---|
| E | 48H **29.0** · 48HR 29.9 · 범위 21.7–37.9 | relaxed-ion **22.06** · clamped-ion 52.31 |
| G | 48H **10.8** · 48HR 12.0 · 범위 8.8–14.9 (⛔ `Table 5` 3.4) | relaxed **8.13** · clamped 20.12 |
| B | 48H 29.5 · 48HR 19.9 · 범위 13.7–29.6 | relaxed B_VRH 25.51 · BM-EOS B₀ 26.23 |
| ν | 0.23–0.34 (48H 0.33) | 0.356 |
| C₁₁ / C₁₂ / C₄₄ (평균) | 48H 45.3 / 21.6 / 10.5 (우리 산술) | 37.67 / 20.43 / 7.98 |
| K_IC · Griffith | **없음** (n/a) | — |

- **relaxed/clamped 판별 (정황)**: 원문은 적지 않는다. 그러나 ① 이 논문 E 가 우리 **clamped 52.31 이 아니라 relaxed 22.06 에 붙어 있고**, ② *"변형이 크면 Li 이 24g→48h 로 뛴다"* 는 서술은 변형 상태에서 이온을 **이완했다**는 뜻이다 (clamped 유한차분에서는 Li 이 뛸 수 없다) ⇒ **relaxed-ion 으로 읽는 것이 맞다** — 단 확정은 아니다.
- 같은 급(PBE · relaxed 정황)에서 **우리 E 가 48H 보다 24 %, 48HR 보다 26 % 낮다.** 원인 후보: Li 배치(48H 24g-형 33 % vs comp1 0 %) · PP(PAW vs USPP) · 변형 크기(1 % vs 0.5 %) · 정방 왜곡. **실제 차이로 주장하지 않는다.** 방향 참고: `[Deng16]` PBEsol ordered E 22.1 은 우리와 0.2 % 일치 (comparison §C).
- **Griffith 추정 (우리 산술, 이 논문 자신의 48H E 29.0 · ν 0.33 · 평면변형 K = √(E·F/(1−ν²)))**: F 0.20 → **0.081** · F 0.37 → **0.110** · F 0.47 → **0.124** · F 0.53 → 0.131 MPa·m^½. 실험 `song2025_…` 다공 펠릿 **0.17 ± 0.03** 보다 낮다 — 이상 취성 하한이 실용값보다 낮은 것은 정상 (소성·균열 굴절·미세구조). ⛔ 우리 E 와 이 논문 F 를 섞어 K 를 내지 않는다.
- **방법 교훈 (이미 반영됨)**: 1 % 변형 상한 → 우리 탄성 ±0.5 % 는 안전 쪽. `kb/methodology/argyrodite_mechanical_pipeline.md` §0.3 이 이미 인용한다.

### 4. 전자구조

- **방법 차이 먼저**: 이 논문 = **tetrahedron DOS 의 가장자리 판독**, VASP PAW, 48H·48H^inv, k 3×3×3 / 우리 = **fixed-occupation nscf 의 VBM/CBM 고유값**, QE USPP, comp1 (k 8×8×8). 부피도 다르다 (248.4 vs 254.2 Å³/f.u.).
- **벌크**: 48H **2.33** · 48H^inv **2.16** eV (그림 라벨) vs comp1 **2.066** eV. ⇒ **"wide-gap insulator" 수준에서만 정렬.** 0.27 eV 차는 방법·구조가 섞여 해석하지 않는다 (DOS 판독은 보통 과소 쪽인데 이 논문이 더 크다 — 구조 차가 크다는 뜻일 수 있으나 가르지 못한다).
- **자리바꿈 −0.17 eV** (48H → 48H^inv) = 우리 기준선의 *"무질서 배열로 ±0.2–0.3 eV 흔들린다"* 규칙의 **외부 근거 한 점**.
- **표면**: PS₄ 종결 ≈ 벌크 (2.31 vs 2.33) · **S 종결 −0.57 eV (−24 %)** · Cl 종결 −1.58 eV (인공물 의심) · LiCl-deficient −0.17. S 종결의 −24 % 는 comparison §D 의 **[Ou26MS] Li₃PS₄ 입계 −22 %** 와 같은 크기다 → **"내부 계면이 PBE 갭을 0.5–0.7 eV 깎는다"** 의 두 번째 독립 사례 (둘 다 PBE, 계·결함 종류는 다름).
- **띠 성격**: 이 논문 "VBM = PS₄ S 3p" 는 원소분해 DOS 라 자리를 가르지 못한다. 우리 comp1 은 자리분해 mean-3p 에서 **free S (−1.14 eV) 가 가장 얕다** (comparison §D). `Fig. 3` Li₂S-rich 의 VB 꼭대기에 떨어져 나온 좁은 S 띠(figure-read)는 **표면 free S²⁻** 로 읽는 것이 우리 자리분해와 맞는다 — 논문은 이 해석을 하지 않는다.
- ⛔ 이 논문의 갭 수치를 우리 정본 갭(`canonical_registry.json` `gap-fixedocc-eigenvalue-v1`) 옆에 "같다/다르다" 로 놓지 않는다 (`prohibitions: dos_threshold_readout`).

### 5. Li 필라멘트 저항 주장 ↔ 우리 캠페인 (전자누설 · ESW)

**논증의 뼈대**: ① 기계 기술자 낮음 (G · E · F) → 균열이 쉽다 ② 전자 기술자: 내부 표면 갭 ≈ 벌크, 과잉전자가 표면에 안 갇힘 → SE 속에서 Li⁰ 가 안 생긴다 ③ ⇒ **dry crack**. LLZO 는 ②가 반대라 wet crack.

**우리 캠페인에 걸리는 곳**:
- **전자누설 (σ_e)**: 이 논문이 주는 것은 **"PS₄ 종결 내부 표면은 전자 통로가 아니다"** 한 점과 **"free S²⁻·Cl⁻ 가 드러난 면은 갭이 0.6 eV 이상 줄 수 있다"** 한 점이다. 우리 σ_e 는 벌크 갭 기반이라 **다결정 누설을 낙관 쪽으로** 준다(comparison §D [Ou26MS] 행과 같은 결론). 도핑이 free-S 가 많은 면을 안정화하면 누설 쪽으로 불리할 수 있다 — 우리 도핑 축에서 검토할 만한 가설 (계산 0).
- **과잉전자 시험법**: 싸고 그림이 직관적이라 도핑 표면의 전자 포획 판정에 **차용 후보**다. 단 이 논문 자체가 보여 준 함정 — **비대칭 슬랩의 쌍극자 · 대전 셀의 배경전하가 진공으로 전자를 끌어낸다** (`Fig. 4c`) — 을 피하려면 쌍극자 보정 + 진공 두께 의존성 점검 + (가능하면) 중성 결함(예: Li 원자 추가)로 대신한다.
- **ESW (환원 쪽)**: 이 논문의 μ 세트(Li/Li₂S/Li₃P/LiCl) = **우리 완전 환원 끝점과 같은 상 집합** (`[Chaney24SEI]` *+8 Li → 5Li₂S + LiCl + Li₃P* 와도 같다). 즉 이 논문의 표면에너지는 **0 V vs Li 조건**의 값이다. "환원 전위 1.48 V" 는 계산법이 없어서 우리 환원 한계 **1.717 V**(교환 0 가장자리)와 나란히 놓지 않는다 — "LPSC 는 Li 에 환원된다" 방향만 같다.
- **ESW (산화 쪽 · 축 ①)**: 이 논문은 산화를 다루지 않는다. 다만 **free S²⁻ 가 드러난 면(Li₂S-rich)에 VB 꼭대기 S 띠**가 있다는 그림(figure-read)은 우리 *"산화 onset 은 S²⁻-limited"* 서사와 같은 방향이다 — 표면 free S 가 먼저 산화될 자리. 인용하려면 우리 자리분해 계산이 필요하다.
- **W_ad 트랙과의 연결**: §2-3 의 가설 — dry crack 이면 SE 속 균열이 필라멘트 통로이므로, SE|인터레이어 점착이 SE 벽개일보다 크고 작음이 **박리 vs SE 균열** 을 가른다.

### 6. repo 안 옛 기록 정오 — 여기서는 고치지 않는다 (메인이 판단)

| 위치 | 적힌 것 | 원문 | 조치 제안 |
|---|---|---|---|
| `kb/methodology/argyrodite_mechanical_pipeline.md` 부록 C · `kb/literature_db/pustorino_…md` §1·§5·§9 | **"γ((100)-Li₂S-def) = 0.20 J/m²"** | 0.20 은 **2γ** (fracture energy). γ 는 0.10 | 라벨을 "F = 2γ, μ 조건값" 으로 |
| `kb/methodology/external_review_response_2026_05_16.md` 119행 | *"24g/48h는 **UMA relax 후 (Pustorino 2025 Table 3)** 사실상 동등 (ΔE/atom 차이 < 0.0001 eV/atom)"* | 이 논문은 **VASP PBE** 이고 `Table 3` 은 탄성이다. `Table 2` 는 24G → 48HR **−0.80 eV/f.u. ≈ −62 meV/atom** — **정반대** | 오귀속. 근거를 우리 자체 계산으로 바꾸거나 문장 철회 |
| `kb/methodology/argyrodite_mechanical_pipeline.md` §0.2 | *"본 repo는 48H_low (V/f.u. = 254.2) baseline 사용"* | comp1_V0_k444 는 48Hlow 와 **부피만 같고 Li 배치가 다르다** (RMS 0.72 Å·최대 2.15 Å, 우리 재계산) | comp1 에 대해서는 확인되지 않은 서술 |
| `litdb/papers/song2025_…md` 157행 | *"DFT (100) Li₂S 결핍면 벽개 0.20 … G_c/이상 벽개 ≈ 25–30배"* | 화학량론 벽개는 ≈0.47 → **11–13배** | 결론(섞지 말 것)은 그대로, 비율에 조건 |
| 옛 요약 전반 | §14 정오표 | — | — |

---

## 8. Figure set ★

| Fig | 내용 | 우리 활용 |
|---|---|---|
| 1 | (캡션만 — 안 봄) (a) Cl⁻(4a) ↔ S²⁻(4d) 자리바꿈 (b) 48h–24g–48h 삼각쌍뿔(전부 채운 모습) (c) 실제 Li 채움 (쌍뿔당 1개) | 자리 명명의 기준 그림. 우리 comp1 은 이 논문 규칙(2.85 Å)으로 24g-형 0 · 48h-형 24 |
| 2a–d | 네 (100) 슬랩의 윗면·옆면·아랫면 — (a) Li₂S-rich Li₇₆P₁₂S₆₂Cl₁₂ (b) Li₂S-deficient Li₆₈P₁₂S₅₈Cl₁₂ (48H 에서) (c) LiCl-rich (d) LiCl-deficient (48H^inv 에서) | ★ **W_ad SE 종결 결정의 원자 모형**. 그림만으로는 바깥 원자가 안 가려져 SI POSCAR 로 셌다: rich = free S 2 + Li 6, deficient = Li 2 + PS₄ 모서리 (§5.3). 우리 comp1 창 절단의 두 조각과 같다 |
| 3 | 네 슬랩의 원소별 DOS, 빨간 점선 = 표면 갭 · 검은 점선 = 벌크 갭. 그림 라벨: Li₂S-rich 1.76/2.33 · Li₂S-deficient 2.31/2.33 · LiCl-rich **0.58**/2.16 · LiCl-deficient 1.99/2.16 eV | 자리바꿈 −0.17 eV = 무질서 갭 흔들림의 외부 근거 · S 종결 −0.57 eV. ⚠ DOS 가장자리 판독 — 우리 고유값 갭과 같은 표 금지. Li₂S-rich 1.76 선은 보이는 CB 시작(≈1.9–2.0, figure-read)보다 앞 |
| 4a–d | 과잉전자(0.0046 Å⁻² ≈ 0.45 e/셀) 차밀도 등치면. (a)(b)(d) 슬랩 전체 원자에 작게 · **(c) LiCl-rich 는 큰 덩어리가 진공 쪽** | 전자 포획 판정법 차용 후보 — ⚠ 4c 는 쌍극자·대전 셀 인공물 의심. 차용 시 쌍극자 보정·진공 의존성 점검 필수 |
| 5a,b | **개념도** (데이터 없음): LPSC = Li 이 균열 끝 뒤(dry) · LLZO = 입계를 따라, 음극과 떨어진 Li 섬(wet) | 발표용 도식. ⚠ 캡션의 "experimentally observed" 는 요약 그림이라는 뜻 — 실험 이미지 아님 |
| S1a–d | 층별 DOS (위·가운데·아래 = 윗면·내부·아랫면). (a) 세 칸이 봉우리까지 같다 · (c) **세 층 모두 CB ≈0.65 eV** (figure-read) · Cl 증가는 윗면 VB 꼭대기 | ★ **LiCl-rich 의 "표면 갭 감소" 가 표면 국소가 아니라는 근거.** 우리가 층별 DOS 를 할 때 층 분해를 실제로 확인하는 음성 대조 |
| Table 1 | μ (eV/atom): Li −1.905 · P −8.251 · Cl −5.532 · S −8.186 (Li·Li₂S·Li₃P·LiCl 평형) | μ_Li₂S = −11.996 · μ_LiCl = −7.437 eV = **포화(상한)**. 우리 γ 계산에서 μ 를 정할 때의 선례 — W 에는 필요 없다 |
| Table 2 | 벌크 13 배열: 초기/최종 Li 자리 · 부피 · ΔE (최저 48HR −0.80 eV/f.u.) | 48HR/48HR^inv 로 자리바꿈 벌점 0.07 eV/f.u. · ⚠ 부피 17 % 퍼짐(셀 이완 규약 의심) |
| Table 3 | 탄성텐서 5종 + VRH B·G·E·ν | 우리 relaxed-ion 과 같은 급 (정황). ⚠ 48HR 텐서가 보고 모듈러스를 재현 못 함 (우리 재계산) |
| Table 4 | 파괴에너지(=2γ) 8종: Li₂S-rich 0.74 · **Li₂S-deficient 0.20** · LiCl-rich 0.78/0.75 · LiCl-deficient 0.44 · (110) 0.37 | ★ **화학량론 쌍 0.47 · 두께 외삽 0.53 · 기준 벌크 ±0.16** (우리 산술) → SE\|SE 대조의 자릿수 앵커 |
| Table 5 | 기술자 비교 (LiPON·β-LPS·LATP·LLZO 는 Tian 2019): LPSC G **3.4 ⛔** · F 0.20 · 환원 1.48 V · 갭 2.33/2.31 | ⛔ G 3.4 인용 금지 · 환원 전위는 방법 미기재 |

---

## 9. 비판 — 이 논문의 약한 곳 ★

① **"LPSC 의 파괴에너지 = 0.20 J/m²" 는 한 종결 · 한 μ 의 값을 물질 대표값으로 올린 것이다.** 화학량론 균열은 두 면을 동시에 만들고 Li₂S 를 어디에도 버릴 수 없다 → 같은 면의 화학량론 벽개는 ≈0.47 (우리 산술). 그리고 **논문 자신의 (110) 화학량론 값 0.37 이 (100) 쌍 0.47 보다 낮아서**, *"(100) 이 가장 낮은 방향"* (p. 314) 이라는 순위도 μ 선택에 기대고 있다. (111) 값과 (100) 화학량론 값은 **보고되지 않았다.**

② **`Table 5` 의 G 3.4 GPa 는 추적이 안 된다.** VRH (8.8–14.9) · Reuss (8.5–14.5) · C′ (최소 6.2) · 최소 고유값 (7.2) · 방향별 최소 전단탄성률 (6.5) 어느 것도 아니다 (우리 재계산). 본문 결론(p. 319)이 이 수를 논거로 쓴다.

③ **기준 벌크가 최저가 아니다.** 슬랩 모체 48H(−0.72) 는 48HR(−0.80) 보다 0.08 eV/f.u. 높고, 24g 슬랩에서 **음의 파괴에너지**가 나왔다는 것 자체가 "슬랩이 기준보다 낮은 Li 배치로 풀린다" 는 증거다. 48H 슬랩에서도 3→6층으로 값이 **내려가서**(0.22→0.20, 0.78→0.74) 슬랩 속이 기준보다 0.02–0.04 eV/f.u. 낮다 — 헤드라인과 같은 크기(최대 0.16 J/m²)의 치우침이 열려 있다.

④ **Li₂S-rich 의 갭 감소(−0.57 eV, −24 %)를 "벌크만큼 절연적" 으로 뭉갰다** (p. 318). 결론(p. 320)도 *"the only … significant decrease … was the LiCl-rich slab"* 이라 쓴다. 그림 라벨 1.76 은 LLZO 표면(2.24)보다도 낮다.

⑤ **LiCl-rich 의 결과는 인공물 가능성이 크다.** 비대칭 슬랩 + 쌍극자 보정 미기재 + 대전 셀(0.46 e/셀) + 진공 20 Å. `Fig. S1c` 의 CB 가장자리가 내부 층까지 0.65 eV 이고, `Fig. 4c` 의 전자 덩어리가 진공 쪽이다. 저자는 이를 "저배위 Cl⁻ 주위" 로 해석하고 *"Cl⁻ 의 전자는 Li⁺ 를 환원하지 않는다"* 로 넘어가는데, 닫힌껍질 Cl⁻ 가 추가 전자를 받는다는 해석 자체가 부자연스럽다.

⑥ **벌크 표의 부피가 17 % 퍼져 있고 셀 이완 규약이 안 적혀 있다.** Rand_super(−0.77) 가 MP 격자 부피(269.31)로 남아 있다는 것은 부피를 안 풀었을 가능성 — 그러면 ΔE 순위에 부피 이완 에너지가 섞인다. 음이온 효과(48H→48H^inv 는 연화, 48HR→48HR^inv 는 경화)도 **단일 배열**이라 배열 잡음 안이다.

⑦ **SI 품질**: "48H^inv" POSCAR 가 `Table 2` 와 부피가 다르고(269.34 vs 247.47) LiCl 슬랩 격자와도 안 맞는다 · 48HR 텐서 비대칭 (11.7/11.4) · 이름 불일치 (48Hlow = 48HR) · `Fig. S1a` 세 칸 동일 · 슬랩은 **초기 구조만** 있어 이완 결과를 재현할 수 없다 · 탄성 방법 인용(ref 43)이 엉뚱하다.

⑧ **문장-표 모순**: *"LLZO and LATP are more resistant to reduction"* (p. 319) — 자기 `Table 5` 에서 LATP 2.16 V 는 LPSC 1.48 V 보다 **높다**(= 더 쉽게 환원). 환원 전위의 계산법도 본문에 없다.

⑨ **D'Amore 와의 차이를 PS₄ 보존·대칭 슬랩 탓으로만 돌린다** (p. 318). D'Amore 는 화학량론 표면이고 범함수·기저도 다르다(PBE0 · Gaussian 기저 — 우리 옛 kb 요약 기준). 화학량론끼리 비교하면 차이는 0.58–0.69 vs 0.37–0.47 로 **1.2–1.9배**지 3배가 아니다.

⑩ **작은 오기들**: 24g 결합거리 "3.63 Å" (실제 3.63 Å 는 비결합 꼭짓점) · "valence band minimum" · 등치면 단위 Å⁻² · D'Amore 2γ 하한 0.60 (실제 0.58) · "LiCl-rich 1.56 eV lower" (그림 라벨 차 1.58) · `Table 2` "8 (8)".

⑪ **결론은 그래도 그럴듯하다.** dry crack 은 실험(refs 37–38 Ning 2021 · Porz 2017)과 방향이 맞고, PS₄ 종결 면이 벌크처럼 절연적이라는 핵심 관측(Li₂S-deficient 2.31 vs 2.33)은 흔들리지 않는다. 약한 것은 **숫자에 붙은 조건**이다.

---

## 10. Post-processing ★

- **무엇**: VRH 평균(B·G·E·ν) · `eq 1` 파괴에너지 (μ 포함) · NN 개수로 24g/48h 판정 (2.85 Å) · 원소분해 DOS · 층별 DOS (SI) · 과잉전자 전하밀도 차 · DOS 가장자리 갭 · 환원 전위 (방법 미기재).
- **도구**: VASP · ATAT (SQS). 나머지(시각화 등) 미기재 — 그림 스타일로 VESTA 로 보이지만 **추정**이다.
- **수치화·기록**: 표 5개 + DOS 그림에 점선과 숫자 라벨 · 등치면 그림. 구조는 SI POSCAR (벌크 이완 6 · 슬랩 초기 4).
- **우리가 한 후처리** (§15): SI POSCAR 파싱 → PS₄ 무결성 · 종결 조성 · 형식전하 · 두께/진공 · Li 자리 규칙 재현 · VRH 재계산 · 방향별 전단탄성률 · 두께 외삽 · Griffith.

---

## 11. 적용 인사이트 ★

1. **W_ad SE 종결은 이 논문의 Li₂S 쌍으로 이름을 붙일 수 있다.** 우리 창 절단 = Li₂S-rich 면 + Li₂S-deficient 면. 절단면은 **Li 2 | 6 분할 틈 두 곳**만 허용하고, 4 | 4 는 극성이라 금지 — 슬랩 빌더의 검증 항목으로 넣을 수 있다 (`## 우리 프로젝트 연결` §2-1).
2. **대칭 비화학량론 슬랩 두 개(#1·#2)** 가 쌍극자 없이 두 면을 따로 재는 가장 깨끗한 선택지다 — W 에서는 μ 가 상쇄된다. 이 논문이 그 형식의 선례다.
3. **SE|SE 대조의 외부 앵커 = 0.47 J/m² (PBE · 이완 · 쌍 평균)**, 0.20 이 아니다. 경보 기준으로만 (1 J/m² 초과 → PS₄ 절단·wrap 의심).
4. **우리 원장 γ_SE comp1 1.211 은 PS₄ 보존 문헌보다 3.5–5배 높다** — 옛 파이프라인 문제(PS₄ 절단·wrap)와 같은 방향. 그 γ 에 기댄 **"1/γ vs 실험 R 0.83"** 상관은 재검토 대상이다.
5. **DEM 문턱**: W(LPSCl|Ag) 를 SE 벽개와 비교할 때 기준은 ≈0.4–0.5 J/m² (같은 급끼리) · DEM 의 γ 칸에는 F 의 절반.
6. **탄성 방법**: 변형 1 % 상한 (Li 자리 이동) — 우리 ±0.5 % 는 안전 쪽.
7. **전자구조**: 자리바꿈 −0.17 eV · S 종결 표면 −0.57 eV — 우리 "벌크 갭은 다결정 누설에 낙관적" 서술의 보강 사례. 층별 DOS·과잉전자 시험을 차용한다면 **이 논문의 함정(쌍극자·대전 셀·층 분해 확인)** 을 먼저 막는다.

---

## 12. 인용 가능 문장 (영문 초안)

- "Pustorino et al. reported a fracture energy (twice the surface energy) of 0.20 J m⁻² for a symmetric, PS₄-terminated (Li₂S-deficient) Li₆PS₅Cl(100) slab computed with PBE at chemical potentials fixed by Li/Li₂S/Li₃P/LiCl equilibrium; pairing it with the complementary Li₂S-rich termination (0.74 J m⁻²) gives a stoichiometric cleavage energy of ≈0.47 J m⁻² for the same plane."
- "The PS₄-preserving (001) cut of our Li₆PS₅Cl cell corresponds exactly to the Li₂S-rich/Li₂S-deficient termination pair of Pustorino et al.; the charge-compensated cut places two of the eight Li in the cut window on the PS₄-terminated face and six with the free S²⁻ on the other."
- "DFT surface calculations indicate that PS₄-terminated internal surfaces of Li₆PS₅Cl retain the bulk band gap (2.31 vs 2.33 eV, PBE), whereas free-S²⁻-terminated surfaces narrow it by ≈0.6 eV."
- ⚠ (조건부) "Pustorino et al. attribute Li-filament growth in Li₆PS₅Cl to mechanical cracking ('dry cracks') rather than electron trapping at internal surfaces; we note that their reported shear modulus of 3.4 GPa is not recoverable from their elastic tensors (G_VRH 8.8–14.9 GPa)."

---

## 13. 주의 / 한계 (인용 규율)

- ⛔ **0.20 J/m² 를 "LPSCl 의 벽개 에너지" · "γ" 로 단독 인용 금지** — 2γ · PS₄ 종결 · 비화학량론 · μ 조건값 · PBE 를 같은 문장에 붙인다. 화학량론 벽개가 필요하면 ≈0.47 (유도값이라고 밝힌다).
- ⛔ **G 3.4 GPa 인용 금지** (출처 불명). 이 논문 G 는 `Table 3` 의 8.8–14.9 GPa.
- ⛔ **LiCl-rich 표면 갭 0.58 eV · "Cl 주위 과잉전자" 인용 금지** (인공물 의심 — 쌍극자·대전 셀).
- ⛔ 이 논문의 갭(DOS 가장자리 판독)과 우리 정본 갭(고유값)을 **같은 표에서 비교 금지**.
- ⛔ SI "48H^inv" POSCAR **재사용 금지** (`Table 2` 와 불일치). 쓸 거면 48H · 48Hlow(=48HR) · 48Hlow^inv(=48HR^inv).
- ⚠ 탄성의 relaxed/clamped 는 **정황상 relaxed** — "relaxed-ion 이라고 원문에 적혀 있다" 고 쓰지 않는다.
- ⚠ 환원 전위 1.48 V 는 방법 미기재 — 우리 1.717 V 와 나란히 놓지 않는다.
- ⚠ 모든 값은 **단일 Li 배열**이고 슬랩은 **1×1 면내 셀**(≈99 Å²)이다.
- ⚠ 슬랩 에너지는 **48H 기준**(최저 48HR 아님) — 기준을 바꾸면 +0.16 J/m² 까지 움직인다.

## 14. 옛 요약 정오표 — `kb/literature_db/pustorino_2025_lpscl_li_ordering_mechanical.md` (고치지 않고 적어 둔다)

| 옛 요약 | 원문 |
|---|---|
| TL;DR *"Li ordering 하나만 바뀌어도 B0가 13.7 → 29.6 GPa"* | 13.7 은 **48H^inv (자리바꿈)** 이다. Li 배치만의 차이는 48H 29.5 ↔ 48HR 19.9 |
| §3 표 24G_super^rand · 48H_super^rand 의 S/Cl inv **"no"** | 원문 **"random"** |
| §3 표 24G^inv 이완 후 **17/83** | 원문 **16 (67 %) / 8 (33 %)** (17/83 은 24G_super^inv) |
| §4 *"24G ↔ 48HR B0/E/G 거의 같음 (29.6 vs 19.9 GPa …)"* | B 는 33 % 다르다. 원문이 "작다" 고 한 건 E·G |
| §5 표 3층 Li₂S-rich **Li40P6S31Cl6** · (110) **Li64P14S70Cl14** | 원문 **Li₄₀P₆S₃₂Cl₆** · **Li₈₄P₁₄S₇₀Cl₁₄** |
| §5·§9 **"γ = 0.20 J/m²"** | fracture energy = **2γ** |
| §5 *"Cl 결손이 crack 의 약점"* | μ 조건값끼리의 비교이고 둘 다 종결이 다르다 (PS₄ vs Cl) — 과잉 해석 |
| §6 *"excess electrons … Cl⁻ 주변에 모이지 않음"* | 원문은 LiCl-rich 에서 **저배위 Cl⁻ 주위에 모인다** (p. 319) — 정반대 |
| §8 *"48H^inv: a=b=c=10.252 Å (cubic), V/f.u. = 247.5"* | 10.252³/4 = **269.3** — SI 셀과 `Table 2` 가 서로 다르다는 사실이 가려졌다 |
| §6 표면 갭 1.76 · 0.58 · 1.99 · 벌크 2.16 | 값은 `Fig. 3` **그림 라벨**과 맞다 — 본문 수치가 아니라는 표기가 없었다 |

---

## 15. 재현 메모 — SI POSCAR 판독 (우리 스크래치 분석)

- **파싱**: PyMuPDF(`pymupdf`)로 SI 텍스트 추출 → `Fully Relaxed Bulk Structure for …` / `POSCAR for …` 제목 뒤의 scale · 격자 3행 · 원소 · 개수 · `Direct` · 좌표 N 행. 10개 구조 전부 원자 수가 헤더와 맞았다.
- **판정 규칙**: PS₄ = P–S < 2.5 Å (최소상 이미지) · free S = 어느 P 에도 안 붙은 S · Li 자리 = 이 논문 규칙(S·Cl 이 2.85 Å 안에 3개 → 24g, 초과 → 48h) · 슬랩 법선 = 가장 긴 축, 가장 큰 빈틈을 진공으로 보고 펼침 · 형식전하 Li +1 · P +5 · S −2 · Cl −1.
- **검증**: 부피 — 24G·24G^inv·48H·48Hlow·48Hlow^inv 가 `Table 2` 와 맞음 (48H^inv 만 불일치) · Li 자리 — 48H 8/16 · 48Hlow 4/20 · 24G 24/0 이 `Table 2` 와 맞음.
- **comp1**: 같은 스크립트로 `db/structures/comp1_V0_k444.cif` 의 PS₄ 창을 구해 계획서 §0′ 값(1.26–3.78 · 6.28–8.80 Å)을 격자 해상도 안에서 재현했다.
- 스크립트는 세션 스크래치에만 있었다 (이번 실행은 `litdb/papers/` 외 쓰기 금지). 슬랩 빌더 검증에 쓸 거면 `tools/` 의 기존 도구부터 찾고(코드 규율), 없으면 `--selftest`(음성 경로: PS₄ 절단 슬랩 · 4 | 4 극성 분할을 잡아내는지) 를 단 정식 도구로 올린다.

---

## 16. 기법 용어 미니사전

- **fracture energy (이 논문)**: 슬랩의 초과 에너지를 면적으로 **한 번만** 나눈 값 = 두 면 표면에너지의 합. 대칭 슬랩이면 2γ. Griffith 의 G_c(=2γ) 와 같은 자리에 들어가는 **이상 취성** 값이다.
- **비화학량론 슬랩과 μ**: 슬랩이 벌크 조성에서 벗어나면(여기서는 ±Li₂S, ±LiCl) 남거나 모자란 원자를 어떤 저장고와 주고받는지 정해야 하고, 그 저장고의 원자당 에너지가 화학 퍼텐셜 μ 다. μ 가 바뀌면 면별 γ 가 바뀌지만, **한 절단의 두 조각(짝 면)의 합**에서는 μ 가 지워진다.
- **Tasker 분류**: 이온결정 표면을 층 전하로 나눈다. 1형 = 중성층 · 2형 = 대칭 단위가 중성 · **3형 = 전하층이 교대로 쌓여 두께에 비례하는 쌍극자**(극성, 그대로는 불안정). 3형은 바깥층 전하를 **절반**으로 만들면 보상된다 — 여기서 Li 2 | 6 분할이 그 역할이다.
- **Fiorentini–Methfessel 외삽**: 두께가 다른 슬랩 에너지의 기울기로 "슬랩이 보는 벌크 에너지" 를 구해 기준 벌크 불일치를 지운다. 두 점이면 F∞ = 2F(얇은) − F(두꺼운) (두께가 2배일 때).
- **VRH 평균**: Voigt(변형 균일 가정, 상한)와 Reuss(응력 균일 가정, 하한)의 평균 — 단결정 텐서에서 다결정 B·G 를 추정.
- **relaxed-ion vs clamped-ion**: 변형을 준 뒤 원자를 풀어 주느냐. 아지로다이트는 풀어 주면 모듈러스가 절반 가까이로 준다 (우리 comp1 E 52.31 → 22.06).
- **tetrahedron DOS**: k 점 사이를 사면체로 선형 보간해 DOS 를 그리는 방법. 스미어링보다 가장자리가 날카롭지만, 갭을 "DOS 가 0 이 아닌 곳" 으로 읽는 판독 방식 자체는 고유값 갭과 다르다.
- **층별 DOS (layered DOS)**: 슬랩을 두께 방향 구간으로 나눠 원자 투영 DOS 를 따로 그린 것. 표면 상태가 **표면층에만** 있어야 "표면 갭 감소" 라고 말할 수 있다.
- **과잉전자 시각화**: 전자를 조금 더 넣고(대전 셀 + 균일 배경전하) 전후 전하밀도 차를 그려 "추가 전자가 어디로 가나" 를 본다. 진공이 두꺼우면 배경전하가 진공에 전자를 끌어들이는 인공물이 생길 수 있다.
- **dry / wet crack**: dry = 기계적 균열이 먼저 열리고 Li 이 뒤따라 채움(Li 이 균열 끝 뒤) · wet = 균열 앞(입계·기공)에서 전자가 Li⁺ 를 환원해 Li 이 먼저 생김.

> 🔗 **관련 카드 (2026-11-24 한 줄 추가)**: [`damore2022_lpscl_symmetry_breaking_surface_energy_wulff_pbe0`](damore2022_lpscl_symmetry_breaking_surface_energy_wulff_pbe0.md) = 이 카드가 인용한 D'Amore 2022 (그 논문 ref 50) 의 원문 카드 — L87 · L105 · L332 · L424 의 2 차 인용이 원문과 같다 (화학량론 · PBE0 · 표 3 30.65 · 12.49 · 표 4 0.297 · 0.344 · 0.291 · 식 2 = ÷2A 두 면 평균) · 정의를 맞춘 대조 (면당 · 화학량론끼리 ×1.38–1.57 · 두 면 합끼리 ×1.24–1.86) = 그 카드 §3-7.
