Repository: yonghoon7153-source/Yonghoon-DEM-DFT

# 📚 LITDB — 문헌 단일 시스템 (**SE·DFT 축 + DEM·MPM 축, 두 트랙**)

> **앞으로 논문은 여기서만 본다.** 여러 곳(db/literature, kb/papers, db/properties, Excel)에 흩어진 문헌을 한 곳에서 생각·참고·비교하기 위한 통합 MD 시스템.

## 왜 트랙이 둘인가
`INDEX.md` 는 argyrodite 전해질 축이라 접촉역학·MPM·건식전극 digest 가 들어갈 자리가
없다. 그래서 한때 64편이 **어느 인덱스에도 없었다**(open_items #7). 축을 나눠 그 구멍을
닫았고, 한 분모로 세면 “159편 중 98편 미언급” 같은 **가짜 미결**이 나온다
(`comparison_vs_ours.md:8`). 분리는 실측 근거가 있는 결정이다 — 합치지 말 것.

⚠ 이 표의 **편수는 적지 않는다.** 손으로 쓴 수는 반드시 낡는다(README 자신이 세 번 틀렸다).
현재값은 `python3 tools/litdb/build_index.py --check` 로 본다.

File: litdb/papers/qin2026_bilayer_cathode_cgmd_dem_graded_thick_electrode.md (part 1 of 2)
<!-- digest 표준 양식. ★ = 사용자가 특히 원한 항목. COMPREHENSIVE / paper-level STANDALONE digest. 깊이 기준 = bazzoun2026 · zhang2026_xct · xu2023 카드 -->
# 이중층(bilayer) NMC111 후막 양극의 **제조 이력 전체**(슬러리 → 적층 → 건조 → 캘린더링 → 스프링백)를 CGMD-DEM 으로 — 설계한 공극 경사는 건조 뒤엔 살아 있지만 **캘린더링에서 뒤집힌다** · 혼합 영역 확대 · τ_z 급증 — Qin · Fernandez · Scurtu · Wohlfahrt-Mehrens · Franco (ChemRxiv 2026, 프리프린트)

> slug `qin2026_bilayer_cathode_cgmd_dem_graded_thick_electrode` · DOI `10.26434/chemrxiv.15009237/v1` · type `CGMD/DEM (LAMMPS; LJ + JKR; XCT 실형상 다구 응집체 AM + CBSA→CBD; 슬러리·적층·건조·변위제어 캘린더링·제하; GeoDict τ_z + PoreSpy snow2; 액체계 LIB NMC111; 프리프린트)` · PDF `08c51434-1._Manufacturing_process_modeling_of_bilayer_cathode_for_graded_thick_electrode_design.pdf` · digested `2026-09-27` · status ✅

> elements: Al C Co Li Mn Ni O
> methods: elastic, adhesion
> license: **CC-BY 4.0** · ⚠ **ChemRxiv 프리프린트 · 비심사** (*"This is a preprint and has not been peer reviewed. Data may be preliminary."* p.1) · 게시 2026-09-22 · v1 · 그림 출처 = Qin et al., ChemRxiv 2026, doi:10.26434/chemrxiv.15009237/v1 (CC-BY 4.0)

> ## 📋 한 화면 요약 (여기만 읽어도 된다)
> **무엇을 했나** — Franco 그룹(LRCS, ARTISTIC) 의 단층 CGMD-DEM 제조 사슬(정본 `xu2023_*`)을 **이중층**으로 확장. XCT 실형상 NMC111 라이브러리에서 층마다 입자를 뽑아(AM:CBD **94:6 / 96:4**, 층당 고체 **25,000 µm³**) 두 슬러리를 따로 평형 → **3.1 µm** 간격으로 적층·재배열 → 건조(두께 강제 수축) → 캘린더링 **c0–c40**(명목 두께감소 %, 변위제어) → 제하(스프링백). **입자마다 층 출신 라벨**을 끝까지 들고 가서 위·아래·혼합 영역을 따로 잰다. 설계안(94:6 위 / 96:4 아래) vs 역순. 실험 대조는 **Xu 2023 단층 공극률뿐** — 이중층 실험 0.
> **핵심 수치 5** — ① 층 평균 공극률: 설계 c0 **0.481(아래) / 0.546(혼합) / 0.576(위)** → c40 **0.325 / 0.284 / 0.259**; 역순 c0 **0.573 / 0.563 / 0.482** → c40 **0.271 / 0.270 / 0.327** = **두 적층 순서 모두 대비가 뒤집힌다** (p.18–19). ② 혼합 영역 폭 **9.2 → 12.4 µm**(설계) · **8.4 → 16.2 µm**(역순), c40 에서 두께의 **18.2 % · 23.6 %** (p.17). ③ τ_z c0→c20 **2.54→2.99**(설계) · **2.32→3.60**(역순), c40 **20.91 · 14.89** vs 94:6 단층 **7.03** (p.20). ④ 스프링백 비 **≈25–28 % (c10) → ≈11–14 % (c40)** (p.17). ⑤ 두께 **105.4 µm → 68.2 / 68.6 µm** (Fig 4d).
> **우리에게 주는 것 3** — (1) ★★ **뒤집힘의 한 줄 설명(우리 산술, §13 D1)**: c40 에서 네 층 영역 전부 **AM 부피분율 φ_AM ≈ 0.56 (±0.005)** 으로 수렴한다 (Fig 5 판독 0.564–0.580 이 독립 확인). ⇒ 공극률 = 1 − φ_AM·(1 + V_CBD/V_AM) — **CBD 가 많은 층이 더 치밀해진다**. 논문의 '균일 압축' 기준(같은 변형률)은 부호부터 틀리고, **같은 AM 골격 상태(≈ 같은 응력)** 가 맞는 영(null) 모형이며 c40 대비 크기(|Δε| ≈ 0.06)를 맞춘다. → 우리 층상(Phase 5)·`--se-grad` 설계 규칙: **"층상 침대는 층별 단일조성 침대의 300 MPa 상태로 예측하라 — 설계한 공극 경사는 가압 뒤 살아남는다고 가정하지 마라"**. (2) ★ **한 논문 안에 공극률 계산 경로가 둘**: Fig 4a(전체) 와 Fig 5(GeoDict 복셀 영역 평균)가 같은 구조에 **+0.021 (c0) → +0.030–0.035 (c40)** 어긋난다 (§13 D5) — 우리 ε_sphere / ε_union 문제의 LIB 판. (3) **층 출신 라벨 · 분위수 폭 · 벽 슬랩 분리** — 우리 층상 믹서 캠페인과 경사 침대의 계면 진단 틀 (§8).
> **주의 2** — ⚠ **압력(MPa) 축이 없다**(명목 c0–c40 만) · 1 실현 · 측면 31 µm ≈ 최대 입자 14 µm 의 2.2배 · **SI 미첨부**(힘장 매개변수·속도·시간간격 [미확인]). ⚠ **"이중층 τ_z 가 단층의 2–3배"(20.91·14.89 vs 7.03)는 다른 공극률끼리의 비교**다 — 같은 공극률(ε ≥ 0.35)에서는 **≈0.85–1.3배** (§13 D6). 습식 LIB(공극 = 이온 통로) ≠ 건식 황화물 ASSB — **값 전이 금지, 방법·기전·방향만**.

---

## 0. 서지 · 출처 · 읽은 범위

> 쪽 표기 = **PDF 쪽** (p.1 = ChemRxiv 표지). 인쇄 쪽번호 = PDF 쪽 − 1.

| 항목 | 내용 | 등급 |
|---|---|---|
| 제목 | *Manufacturing process modeling of bilayer cathode for graded thick electrode design* | stated (p.1–2) |
| 저자 | **Lei Qin**ᵃ˒ᵇ · Francisco Fernandezᵃ˒ᵇ · Rares-George Scurtuᶜ · Margret Wohlfahrt-Mehrensᶜ · **Alejandro A. Franco**\*ᵃ˒ᵇ˒ᵈ˒ᵉ (교신, alejandro.franco@u-picardie.fr) | stated (p.2) |
| 소속 | ᵃ LRCS UMR CNRS 7314, Univ. Picardie Jules Verne (Amiens) · ᵇ RS2E FR CNRS 3459 · ᶜ **ZSW** (Ulm) · ᵈ ALISTORE-ERI · ᵉ Institut Universitaire de France | stated (p.2) |
| 게재 형태 | **ChemRxiv 프리프린트 v1**, 게시 **2026-09-22** · *"has not been peer reviewed. Data may be preliminary"* | stated (p.1) |
| DOI | `10.26434/chemrxiv.15009237/v1` | stated (p.1) |
| 라이선스 | **CC-BY 4.0** | stated (p.1) |
| 저널·권·쪽 | 없음 (프리프린트) | — |
| 키워드 | Thick electrodes · Graded electrodes · Manufacturing · Mesoscale modeling · Microstructure evolution | stated (p.1–2) |
| 기여 | Qin = 개념·방법·소프트웨어·검증·분석·시각화·초고 / Fernandez = 개념·방법·검증 / Scurtu·Wohlfahrt-Mehrens = 지도·검토 / Franco = 개념·방법·지도·자금 | stated (p.28) |
| 자금 | CDC · Région Hauts-de-France · OPCO 2i (AMI-CMA **ElectroMob**, France 2030) · EU Horizon Europe **DigiCell** (101135486) · ANR PEPR **BATMAN** (ANR-22-PEBA-0002) · PEPR **HIPOBAT** (ANR-23-PEBA-0008) · 계산 = **MatriCS** (UPJV) | stated (p.29) |
| **SI** | 본문은 Sections S1.1–S1.4 · **Tables S1–S4** · **Figs S1–S9** · **Videos S1–S3** 를 가리키지만 **이 PDF 에 붙어 있지 않다** (33쪽 = 표지 + 본문 32쪽, 마지막 쪽 = 참고문헌 [57]–[62]). ⇒ 힘장 매개변수(Table S2)·공정/수치 조건(Table S3)·입자 통계(Table S1)·계산자원(Table S4) 전부 **[미확인]** | 확인 |
| **읽은 범위** | 33쪽 전부 (텍스트 층 + 그림 쪽 렌더 육안). 그림 8장 전부 크롭 후 육안 확인. Fig 4a–c · 5 · 6a–b · 8 은 **원본 임베디드 래스터(≈190–220 dpi) 픽셀 판독**(축 눈금 픽셀 → 선형 환산; 판독값을 논문의 인쇄값과 대조해 검증 — §13 머리말) | — |
| **안 읽은 것** | SI 전부(미첨부) · 동영상 3편 · 피인용 원문 — Westhoff 2019 [26] · Shodiev 2022 [17] · Lyu 2026 이중층 DEM–FEM [45] · Ademmer 2022 [46] 등은 **정본 카드가 없고 읽지 않았다** ⇒ 그들에 대한 서술은 전부 *"이 논문이 인용한 내용 (원문 미확인)"* | — |

★ 정본 카드가 **있는** 피인용 문헌: **ref [39] = `xu2023_realistic_am_shape_cgmd_calendering`** (★ 이 논문이 확장하는 "선행 단일층 워크플로" 가 바로 이것 — p.6 *"previously developed for single-layer NMC111 cathodes [38,39,47]"*, p.7 *"the real-shape AM particle library reported in the previous single-layer study was reused [39]"*, p.7 *"two experimentally calibrated NMC111 single-layer cases reported by Xu et al. [39] … 94:6 and 96:4"* 로 확인) · ref [38] = `ngandjong2021_dem_calendering_digital_twin` · ref [50] = `vijay2025_hybrid_cgmd_dl_slurry_microstructure` (CBSA 표현의 출처) · ref [54] = `galvezaranda2025_paml_vgg16_dem_slurry_drying` · ref [56] = `galvezaranda2024_time_dependent_dl_calendering_microstructure` · ref [61] = `duquesnoy2023_ml_multiobjective_manufacturing_optimization`.
인용하지 **않았지만** 대조에 쓴 정본 카드: `alabdali2023_cgmd_wet_manufacturing_ssb_cathode`(같은 그룹 ASSB 습식판) · `luan2025_graded_cathode_400whkg_pouch`(경사 ASSB 양극, 300 MPa 성형) · `lee2026_microcrack_tolerant_bilayer_cathode_chemomech_fastcharging`(우리-랩 이중층 LIB) · `yoo2026_porosity_gradient_dry_electrode`(`--poro-grad` 의 출처) · `he2026_dem_calendering_inhomogeneity_areal_density` · `zhang2026_xct_dem_cathode_calendering_peel_calibration` · `zhang2023_pfib_multiscale_imaging_4d_thick_cathode` · `wang2026_dryprocess_thick_cathode_failure_ncm94` · `koo2026_swcnt_sheath_thick_electrode`.
⚠ **ref [45] Lyu·Dong·Guo 2026 (IJMS 322, 111716, *"Calendering behavior of two-layer electrodes: A coupled DEM–FEM framework"*)** 는 이 논문의 **직접 경쟁작**인데 정본에 없다 (정본 `lyu2025_3d_dem_drying_calendering_lib` 는 **다른 논문**). 확보 권고.

---

## 1. 한 줄 요약

**XCT 로 뜬 실형상 NMC111 2차입자(Ø1.59 µm 강체 1차구의 응집체)와 CBD(슬러리 6.2 µm CBSA → 건조 1.3 µm)로 이루어진 두 슬러리를 LAMMPS 에서 따로 평형시킨 뒤 쌓아 올려(31 × 31 µm², 슬러리 137 µm), 건조(105.4 µm)·변위제어 캘린더링(c0–c40)·제하까지 한 사슬로 돌리고, 입자마다 붙인 층 출신 라벨로 위·아래·혼합 영역을 따로 분석했다.**
결론: 건조 직후엔 조성 대비가 공극률 대비로 **보존**되지만(설계 +0.095), 캘린더링을 하면 **양쪽 적층 순서 모두 대비가 뒤집히고**, 혼합 영역은 **넓어지며**(두께 대비 8 → 18–24 %), τ_z 는 **저공극률에서 급증**한다(c40 14.9–20.9).
저자 메시지: *"bilayer electrode design should be treated as a process-history-dependent engineering problem rather than as a static layer stacking one"* (p.1).
`frame[5]` 로는 **DEM 쪽 절반(패킹·공정 이력) + 복셀 연속체 수송(τ)** — 압력·응력·소성 형상흐름·접촉망 수송은 없다.

---

## 2. 메타

| 항목 | 내용 |
|---|---|
| **소재계 (시뮬)** | AM = **NMC111** LiNi₀.₃₃Co₀.₃₃Mn₀.₃₃O₂ (p.2) · CBD = 탄소첨가제+바인더의 **균질화 상**(p.6), 슬러리 단계에선 용매를 품은 **CBSA**(carbon-binder-solvent aggregates) · 집전체 = **Al 벽** (p.11). 구체 소재명(탄소 종류·바인더·용매)은 이 논문에 없다 — Xu 2023 기준 C65/PVDF/NMP (정본 `xu2023_*`) |
| **조성 (층별)** | AM:CBD **질량비 94:6**(고공극 층) · **96:4**(저공극 층) — Xu 2023 의 실험 보정 단층 두 케이스를 그대로 물려받음 (p.7). 고형분(SC) 조건도 상속 — **수치는 이 논문에 없다** [미확인] (Xu 2023 카드: 60 / 69 wt%) |
| **이중층 사례** | **설계안(design-intended)** 94:6 위(분리막 쪽) / 96:4 아래(집전체 쪽) — Shodiev 2022 [17]·Maxharraj 2026 [18] 의 "분리막 쪽 다공 · 집전체 쪽 치밀" 설계논리 · **역순(reversed)** 96:4 위 / 94:6 아래 = 층 순서 효과 분리용 대조 (p.8) |
| **연구 유형** | 순수 시뮬레이션 (제조 사슬 CGMD-DEM + 복셀 후처리 GeoDict + PoreSpy PNM). 실험 = **Xu 2023 단층 공극률의 재인용**뿐 (Fig 4a) |
| **코드** | **LAMMPS** [49] (제조 단계 전부) + **자체 Python 툴체인**(입자 카탈로그·층 라벨·LAMMPS 입력 생성·복셀화) + **GeoDict 2024** (Math2Market) + **PoreSpy snow2** [57,58] (p.7, 18, 25) |
| **액체/고체** | 액체 전해질 LIB. 공극 = 이온 통로(**열어 둘 대상**). 우리 ASSB 에서 공극 = 죽은 부피(**닫을 대상**) — 목표 부호가 반대 |
| **데이터·코드 공개** | 언급 없음 [미확인] |

### 2.1 계보 — Franco 그룹 제조 사슬 안의 자리

| 카드 | AM 표현 | 접촉·힘장 | 공정 사슬 | 압력축 | 수송 | 형상소성 |
|---|---|---|---|---|---|---|
| `ngandjong2021_*` (ref [38]) | 구 1개 | GH + SJKR (LIGGGHTS) | 슬러리·건조·압연 | ✅ 0–156 MPa | FEM 전기화학 | ✗ |
| `xu2023_*` (ref [39]) | **XCT 실형상 = Ø1.59 µm 1차구 응집체** | **LJ + JKR** (LAMMPS) | 슬러리·건조·압연(해제) | ✗ (CD % 만) | TauFactor τ + PNM | ✗ (1차구 재배열로만 형상 변화) |
| `alabdali2023_*` | 구 (ASSB) | LJ + Granular-Hertz | 슬러리·건조·압연 | ✗ | GeoDict δ_e·τ_g | ✗ |
| `vijay2025_*` (ref [50], CBSA 표현의 출처) | 구 1개(bead = AM / SE / CBSA) | LJ + granular-Hertz | 슬러리 + DL surrogate | ✗ | — | ✗ |
| **본 논문 Qin 2026** | **Xu 2023 라이브러리 재사용** | LJ + JKR (값은 SI Table S2 [미확인]) | **슬러리 ×2 → 적층·재배열 → 건조 → 캘린더링 → 제하** | ✗ (명목 c0–c40) | **GeoDict τ_z + 층별 σ_z(SI) + PoreSpy PNM** | ✗ |

⇒ 새로운 것은 물리 모델이 아니라 **사슬의 위상**(두 슬러리 → 한 전극)과 **층 출신 추적**이다. 힘장·입자 표현·공정 규약은 Xu 2023 을 상속하므로 그쪽 카드의 한계(압력축 없음 · 건조 두께가 입력 · 소성 없음)도 **전부 상속**된다.

---

## 2.5 논문 흐름 — 절별로 (읽는 순서 그대로)

1. **Introduction (p.2–6).** 수요 급증(IEA [1,2]) → 후막은 에너지밀도↑ 대신 수송·제조 한계 증폭(건조 용매 구배·바인더 이동·불균일 압밀·응력 전달) [13–16] → **경사·다층 설계**가 대안(음극 쪽이 산업화 앞섬: 2층 조립·순차 도포·동시 다층·프라이머 [16,20–23]; 양극은 개념 증명 수준: 동시 2층 슬롯다이·층별 도포·입경 2층·경사 공극 [18,19,24,25]). 자기 그룹 Shodiev 2022 [17]: *"분리막 쪽 다공 + 집전체 쪽 치밀"* 이 이온 수송 한계를 줄여 율특성 개선. **순차 도포**는 재습윤·바인더 재분포·수축 불일치로 **계면 저항·박리**를 낳고(Westhoff 2019 [26]: 계면 근처에서 AM 분율·접촉 연결성 저하, 중간 캘린더링 시 악화), **동시 슬롯다이**는 이를 줄이나 *"calendering alone"* 으로 원하는 분할을 못 만든다 (층마다 응답이 달라서). 기존 모델은 처방·확률·재구성 구조에서 출발 → 제조 이력(적층·건조·혼합·캘린더링)이 최종 구조에 남지 않는다 [35,36,38,39,47]. 구 근사·2D 형상은 형상 효과를 과소평가 [32,39]. ⇒ 목표: **제조 이력 전체로 이중층 미세구조를 생성**하고 층별 공극률·혼합·τ 로 잇기. *"for the first time to the best of our knowledge"* (p.6).
2. **§2.1 Overall approach (p.6–7).** ARTISTIC 제조 사슬 [38,39,47] 확장. 단층판의 세 확장: ① 층별 입자 모집단을 **측정 PSD + 층 조성 + 층 고체부피**로 결정 ② **층 출신 라벨** 부여·유지 ③ 적층 후 **추가 재배열 단계** (계면을 고정된 기하 경계로 두지 않음).
3. **§2.2 층별 입자 결정 + 슬러리 초기구조 (p.7–10).** 입자 카탈로그(ID·저장 위치·크기등급·등가직경·복셀 부피). 식 (1)–(4) 로 층별 고체부피·AM 부피·1차구 수·CBD 입자 수 자동 결정. PSD 크기등급별 추출 + **같은 등급 안 교체**로 부피 허용오차 10⁻³ 맞춤 (Fig 2). AM 무작위 위치·방향, **AM 간 겹침 금지 삽입**(수렴용 실용 규칙), CBSA 는 AM 점유부피 제외 + **k-d 트리** 근방탐색으로 가속 → 생성 시간 **≈20 → 2 min**.
4. **§2.3 Stacking and rearrangement (p.10–11).** 두 조성을 **3방향 주기**로 따로 평형(코팅 전 슬러리 RVE 취급) → 아래층 고정, 위층을 면내 정렬 후 **입자면 간격 지정**으로 위에 배치. 슬롯다이 유체역학·공동류·퍼짐은 **모사 안 함** (p.10). 이후 면내 주기 + z 비주기, **바닥 = Al 집전체 벽**(재료별 입자–벽 상호작용), **위 = 반사벽**(자유 슬러리–공기 면; 재료벽으로 누르면 윗면이 인위적으로 평탄해져서) 을 박스 높이와 함께 내리며 짧은 재배열 (Video S1).
5. **§2.4 Drying and calendering (p.11–12).** 건조 = 같은 CGMD 틀에서 **CBSA → CBD 크기·밀도 변환** + **윗벽을 정해진 속도로 선형 하강**(압력 제어 앙상블이 아닌 **기하 수축**). 목표 건조 두께는 **처방 공극률(또는 밀도–공극률 관계)로 정한다**. 상호작용 = **LJ + JKR** 중첩 [38,39,51]; 용매 증발은 명시 모사 안 함 (Video S2). 캘린더링 = **윗 강체벽 변위 제어** 하강 → 목표 두께 → **같은 속도로 상승**(제하 = 롤이 떠나는 것) → 두께 회복 = **스프링백** (Video S3). c0/c10/c20/c30/c40 = **건조 두께 대비 명목 감소 0–40 %** (최대 압축, 스프링백 전). 혼합 영역 정의 = **위층 출신 입자의 최저 z ~ 아래층 출신 입자의 최고 z** (p.12). 이 정의를 공극률·τ·전도도·PNM 전부에 일관 적용.
6. **§3.1 Bilayer slurry generation (p.12–14).** 층당 고체 25,000 µm³ · ρ_AM 4.65 · ρ_CBD 0.95 g cm⁻³ [39] · 1차구 Ø1.59 µm. 실현 1차구 **8990 / 9819** (목표 **8998 / 9809**), AM 부피 편차 **−0.089 % / +0.102 %**, 크기등급별 PSD 편차 **< 0.005**, 허용오차 = **1차구 10개 상당** (p.13). 초기 상자 **80 × 80 × 200 µm³** → 평형 후 두 조성의 상자 크기가 달라 **퍼짐(spreading) 단계**로 **31 × 31 µm²** 에 맞춤 → **3.1 µm**(= CBSA 반지름) 간격으로 적층 → **10⁶ 스텝 경계제어 재배열 + 10⁶ 스텝 이완**, 시간간격 **10⁻⁵ µs**. 이중층 슬러리 밀도 **≈2.13** vs 이상 혼합 기준 **2.11 g cm⁻³** (편차 < 1 %) = 인공 공극·과압밀 없음의 일관성 검사 (p.14). 전 과정 MatriCS 에서 재현 가능 (Table S4).
7. **§3.2 Manufacturing response (p.15–17).** 단층 94:6 / 96:4 후막 = 조성별 기준선(이중층의 "조성 등가 균일판" 이 **아님**을 명시, p.15). Fig 4: 전체 공극률(단층은 Xu 2023 실험과 추세 일치; 이중층 둘은 거의 같고 두 단층 사이) · 정규화 두께 · 스프링백 비 · 혼합 영역.
8. **§3.3 Heterogeneity evolution (p.17–25).** Fig 5 (복셀 깊이 프로파일, GeoDict) → Fig 6 (Δε 뒤집힘 · τ_z) → 층별 GeoDict (SI 그림 S7) → Krumbein 구형도 (SI 그림 S8·S9, Fig 7) → PNM (Fig 8).
9. **§3.4 Implications (p.26–27).** 층 순서 = **제조 변수** · 캘린더링 = **미세구조 형성 단계** · 계면 = **유한 전이영역** · *"process-robust architectures"* · 비용(**55–117 h**/케이스) → surrogate·전이학습 [55,59,60].
10. **§4 Conclusion & Perspectives (p.27–28).** 재진술 + 미래: 3층·다층·연속 경사, 접촉망·AM 파괴·계면 이동·응력 국소화 descriptor, 전해액 함침·전기화학·열화 결합, ML surrogate + Bayesian 최적화·능동학습 [61,62].

---

## 3. 핵심 수치 ★

> 등급: **stated** = 본문 인쇄 · **stated(그림)** = 그림 안에 인쇄된 숫자 · **figure-read ≈** = 원본 래스터 픽셀 판독(추세용, 거짓 정밀 금지) · **derived(ours)** = 우리 산술(§13) · **[미확인]** = 이 PDF 에 없음

### 3.1 입력 · 구성 (p.7–8, 12–14, Fig 3)

| 파라미터 | 값 | 등급 | 쪽 |
|---|---|---|---|
| 층당 고체부피 V_top = V_bottom | **25,000 µm³** (공급비 F = 1) | stated | p.12 |
| ρ_AM / ρ_CBD | **4.65 / 0.95 g cm⁻³** (ref [39] 귀속) | stated | p.12 |
| AM 1차구 지름 | **1.59 µm** ("equivalent primary spheres") | stated | p.12 |
| AM 2차입자 지름 범위 | **2–14 µm** | stated(그림) | Fig 3 |
| PSD 크기등급 | **2–3 · 3–4 · 4–5 · 5–6 · 6–7 · 7–8 · 8–9 · 9–10 · >10 µm** (9 등급) | stated(그림) | Fig 2 |
| CBSA 지름 (슬러리) | **6.2 µm** (두 조성 공통) | stated(그림) | Fig 3 |
| CBD 지름 (건조) | **1.3 µm** | stated(그림) | Fig 3 |
| AM 부피 허용오차 | 상대 **10⁻³** (식 3) · 실제 운용 = **1차구 10개 상당** | stated | p.8, 13 |
| 실현 / 목표 1차구 수 | 94:6 **8990 / 8998** · 96:4 **9819 / 9809** | stated | p.13 |
| AM 부피 편차 | **−0.089 % / +0.102 %** | stated | p.13 |
| PSD 크기등급별 편차 | **< 0.005** (모든 등급) | stated | p.13 |
| CBD 입자 수 (식 4) | 94:6 **≈ 5169** · 96:4 **≈ 3685** (v_CBD = Ø1.3 µm 가정) | derived(ours), §13 D9 | — |
| AM 2차입자 수 | **[미확인]** (SI Table S1) | — | — |
| 고체 중 AM 부피분율 | 94:6 **0.762** · 96:4 **0.831** ⇒ CBD 는 4–6 wt% 인데 **고체 부피의 17–24 %** | derived(ours), D9 | — |
| AM 면적로딩 | **≈ 19.3 mg cm⁻²** (비용량 150–160 mAh g⁻¹ **가정** 시 ≈ 2.9–3.1 mAh cm⁻² — 비용량은 논문 무기재) | derived(ours), D10 | — |
| 슬러리 평형 조건 | **298 K · 0.101 MPa** (NPT, 3방향 주기) | stated(그림) | Fig 3 |
| 초기 생성 상자 | **80 × 80 × 200 µm³** (두 조성) | stated | p.14, Fig 3 |
| 평형 슬러리 상자 | 96:4 **28 × 28 × 71 µm³** · 94:6 **31 × 31 × 78 µm³** | stated(그림) | Fig 3 |
| 맞춘 면내 크기 | **31 × 31 µm²** (퍼짐 단계 후) | stated | p.14 |
| 이중층 슬러리 상자 | **31 × 31 × 137 µm³** (두 순서 공통) | stated(그림) | Fig 3 |
| 적층 간격 | **3.1 µm** = CBSA 반지름 | stated | p.14 |
| 적층 후 재배열 / 이완 | **10⁶ + 10⁶ 스텝**, Δt = **10⁻⁵ µs** (⇒ 모사 시간 20 µs, derived) | stated | p.14 |
| 이중층 슬러리 밀도 | **≈ 2.13 g cm⁻³** vs 이상 혼합 **2.11** (< 1 %) | stated | p.14 |
| 생성 시간 | **≈ 20 → 2 min** (카탈로그 + 가속 CBSA 배치) | stated | p.10 |
| 건조·캘린더링 속도·온도·시간간격 | **[미확인]** (SI Table S3) | — | p.12 |
| 힘장 매개변수 (LJ ε·σ·r_c, JKR E·ν·γ, 감쇠, 마찰, 벽) | **[미확인]** (SI Table S2). 선행판 값(Xu 2023 Table 1·S2)은 정본 `xu2023_*` §3 에 있다 — **이 논문이 같은 값을 썼는지는 미확인** | — | p.10–11 |

### 3.2 전역 압밀 · 스프링백 (Fig 4, p.16–17)

**(a) 전체 공극률 vs 잔류 압축도** (figure-read ≈; 이중층 두 곡선은 거의 겹쳐 녹색이 빨강에 가린다)

| 명목 | 94:6 단층 (잔류 %, ε) | 96:4 단층 | 설계 이중층 (94:6 위) | 역순 이중층 (96:4 위) |
|---|---|---|---|---|
| c0 | 0, **0.546** | 0, **0.474** | 0, ≈ 0.515 (가림) | 0, **0.515** |
| c10 | 7.3, 0.510 | 6.8, 0.439 | ≈ 7.5, ≈ 0.477 (가림) | 7.6, 0.476 |
| c20 | 16.2, 0.458 | 16.0, 0.380 | ≈ 16.2, ≈ 0.421 | 16.9, 0.417 |
| c30 | 25.6, 0.389 | 25.9, 0.308 | ≈ 25.6, ≈ 0.350 | 25.1, 0.354 |
| c40 | 35.7, **0.293** | 35.2, **0.209** | ≈ 35.0, ≈ 0.255 | 34.6, **0.261** |

- 실험점(속 빈 네모, Xu 2023 재인용): 94:6 (32.1, 0.303) · (36.8, 0.261) · (39.6, 0.251); 96:4 (25.2, 0.280) · (≈28.7, ≈0.272) · (≈30.8, ≈0.245) — figure-read ≈. ⚠ 같은 실험점을 정본 `xu2023_*` 가 원 논문에서 판독한 값보다 **0.7–0.8 %p 낮게** 읽힌다 (§13 D14).
- 본문: *"simulated trends remain consistent with the corresponding experimental porosity data"* · 이중층은 *"very similar … between the two single thick-layer references"* ⇒ **전역 치밀화는 합친 고체량·회복 두께가 지배, 층 순서는 전체 공극률에 잘 안 보인다** (p.16).
- ⚠ 우리 판독으로 단층 sim − exp = **+0.006 ~ +0.032** (sim 이 더 성김, §13 D14) — "추세 일치" 는 맞지만 절대값 일치는 아니다.

**(b) 정규화 회복 두께 H_final/H_c0** (figure-read ≈): 세 곡선 거의 동일 — c10 ≈ 0.925 · c20 ≈ 0.832–0.838 · c30 ≈ 0.745–0.749 · c40 ≈ **0.640 (단층) · ≈ 0.650 (설계) · 0.653 (역순)**. 점선 = 스프링백 없음 한계(1 − c). 본문은 이 결과를 *"Figure 6b"* 라 부른다 — **Fig 4b 의 오기** (§10.2 L-14).

**(c) 스프링백 비** (= 부과 두께감소 중 제하 후 회복된 분율; stated 범위 *"approximately 25 to 28% at c10 to approximately 11 to 14% at c40"*, p.17)

| 명목 | 94:6 단층 | 설계 (94:6 위) | 역순 (96:4 위) |
|---|---|---|---|
| c10 | ≈ 28.0 % | ≈ 25.5 % (가림) | ≈ 25.6 % |
| c20 | ≈ 19.6 % | ≈ 18.8 % | ≈ 16.0 % |
| c30 | ≈ 14.6 % | ≈ 15.4 % | ≈ 16.6 % |
| c40 | ≈ **10.8 %** | ≈ **12.6 %** | ≈ **13.6 %** |

- 자기 일관 검사(D13): H/H₀ = 1 − c·(1 − SB) 가 (b) 와 **±0.001** 로 맞는다. 회복 두께는 H_c0 의 **≈2.6 % (c10) → ≈5.1–5.4 % (c40)** — 비(比)는 줄어도 **절대 회복량은 는다**.
- 해석(저자): 낮은 압축일수록 회복 가능한 몫이 크고, 강한 압축일수록 영구 치밀화 몫이 크다; 세 추세가 비슷 ⇒ *"only weakly affected by the bilayer stacking sequence"*.

**(d) 혼합 영역** (stated(그림) — 막대 위 숫자)

| | c0 | c10 | c20 | c30 | c40 |
|---|---|---|---|---|---|
| 설계 — 전극 두께 (µm) | **105.4** | 97.0 | 87.8 | 78.2 | **68.2** |
| 설계 — 혼합 폭 (µm) | **9.2** | 10.4 | 11.2 | 12.2 | **12.4** |
| 역순 — 전극 두께 (µm) | **105.4** | 97.0 | 87.2 | 78.6 | **68.6** |
| 역순 — 혼합 폭 (µm) | **8.4** | 10.2 | 10.8 | 13.0 | **16.2** |

- c40 에서 두께 대비 **18.2 % · 23.6 %** (stated, p.17). c0 에선 **8.7 % · 8.0 %** (derived).
- ⚠ **(d) 의 파란 막대 위치는 측정값이 아니다** — *"centered at the expected interface position … should not be interpreted as a direct measurement of interface displacement"* (p.17). 실제 위치는 Fig 5 의 점선에서 읽을 수 있다 (§3.3, §13 D7).
- ★ 폭은 두께가 줄어드는 동안 **커진다** — 아핀(affine) 압축이라면 c40 폭은 5.95 / 5.47 µm 여야 하는데 실제 12.4 / 16.2 µm = **아핀 대비 2.1× / 3.0×** (D7). 층 순서 효과는 전체 공극률·스프링백이 아니라 **내부 재분배(혼합 폭)** 에서 뚜렷하다 (저자, p.17).

### 3.3 ★ 층별 공극률 — 깊이 프로파일 (Fig 5, p.18–19)

> 영역 경계 = 층 출신 입자로 정의(§4.5). 위·아래 영역 평균에서 **집전체·표면 쪽 바깥 2 µm 는 제외** (*"packing artifacts near the external boundaries"* 방지, p.18). 혼합 영역은 제외 없음.

| 구조 | 아래 영역 | 혼합 영역 | 위 영역 | 등급 |
|---|---|---|---|---|
| 설계 c0 (94:6 위) | **0.481** (96:4) | **0.546** | **0.576** (94:6) | stated |
| 설계 c40 | **0.325** (96:4) | **0.284** | **0.259** (94:6) | stated |
| 역순 c0 (96:4 위) | **0.573** (94:6) | **0.563** | **0.482** (96:4) | stated |
| 역순 c40 | **0.271** (94:6) | **0.270** | **0.327** (96:4) | stated |

- **c0**: 조성 대비가 공극률 대비로 **보존**. 혼합 영역은 이웃 두 값의 **사이**(설계) 또는 다공 쪽에 가깝게(역순) — *"structurally continuous interface without the formation of a highly porous interlayer gap"* (p.18).
- **c40**: 양쪽 다 **방향이 뒤집힘**. 프로파일은 건조 분포의 균일 축소가 아니라 *"spatially heterogeneous pore collapse, particle rearrangement, and interfacial accommodation"* (p.19). c10–c30 프로파일은 SI 그림 S4 [미확인].
- ★ **판독한 상별 영역 평균** (figure-read ≈, 곡선 색은 범례가 없어 추론: 초록 = 공극(점선 평균이 인쇄값과 일치), 파랑 = AM, 주황 = CBD; AM + CBD + 공극 = 1.000 ± 0.006 으로 닫힘):

| 구조 | AM (아래 / 혼합 / 위) | CBD (아래 / 혼합 / 위) | 공극 (판독, 검증용) |
|---|---|---|---|
| 설계 c0 | 0.430 / 0.384 / 0.326 | 0.085 / **0.069** / 0.109 | 0.484 / 0.548 / 0.563 |
| 설계 c40 | **0.566 / 0.570 / 0.572** | 0.105 / 0.149 / 0.167 | 0.329 / 0.284 / 0.262 |
| 역순 c0 | 0.323 / 0.356 / 0.439 | 0.106 / **0.078** / 0.088 | 0.576 / 0.563 / 0.476 |
| 역순 c40 | **0.564 / 0.580 / 0.571** | 0.166 / 0.154 / 0.108 | 0.275 / 0.271 / 0.327 |

  ⇒ ★★ **c40 에서 AM 부피분율이 여섯 영역 모두 0.56–0.58 로 같아진다** (c0 에선 0.32–0.44 로 조성별로 다르다). 공극률 차이는 **AM 이 아니라 CBD 가 채운 양**의 차이다 — §9 I-1, §13 D1.
  ⇒ c0 **혼합 영역의 CBD 분율(0.069 · 0.078)이 양쪽 층보다 낮다** — 건조 직후 계면이 CBD(= 전자망) 결핍; c40 에선 사라진다. 좁은 영역의 잡음 섞인 판독이라 **약한 신호** (§13 D15).
- 실제 혼합 영역 위치(점선, figure-read): 설계 c0 **42.5–51.8 µm** · c40 **28.9–41.3** · 역순 c0 **53.9–62.4** · c40 **26.3–42.6** µm — 폭 9.3 / 12.4 / 8.5 / 16.3 µm 로 **인쇄 폭과 ±0.1 µm 일치** (판독 검증).

### 3.4 ★ 층 공극률 대비 Δε = ε_top − ε_bottom (Fig 6a, 식 5, p.19–20)

- 정의: 혼합 영역 **제외**, 입자 정의 경계 사용. 양수 = 위가 더 다공.
- **균일 압축 기준(uniform-compression reference)** = *"the two layers undergo the same relative thickness reduction while conserving their layer-specific solid volumes"* — *"not an additional simulation result, but a simplified baseline"* (p.19–20).

| 명목 | 설계 실제 | 설계 균일기준 | 역순 실제 | 역순 균일기준 |
|---|---|---|---|---|
| c0 | **+0.085** | +0.075 | **−0.077** | ≈ −0.075 (가림) |
| c10 | +0.018 | +0.081 | −0.008 | −0.081 |
| c20 | **−0.060** | +0.089 | **+0.057** | −0.090 |
| c30 | −0.036 | +0.100 | +0.061 | −0.099 |
| c40 | **−0.048** | **+0.115** | **+0.072** | **−0.114** |

(전부 figure-read ≈ ±0.003)
- 저자 서술: 설계안은 *"decreases rapidly and changes sign"*, 균일기준은 끝까지 양수 ⇒ 균질 두께감소로 설명 불가, *"local pore collapse, particle rearrangement, CBD redistribution, and interfacial accommodation"*. 역순은 음수 → 0 → 양수. **두 순서 모두 뒤집힌다** — *"layer order controls not only the initial spatial distribution … but also the pathway"* (p.20).
- 기전 서술(저자): 건조 상태 대비는 **슬러리·건조 패킹이 물려준 것**(저 SC·CBD-rich 94:6 이 공극을 더 가짐) → 압축이 건조 유래 공극망을 무너뜨리고 → 잔류 공극은 **조성 의존 패킹**(AM:CBD 비·재배열·CBD 의 입자간 공간 채움)이 지배 ⇒ *"transition from drying-dominated porosity heterogeneity toward a calendering-controlled residual pore structure"* (p.20).
- ★ 우리 산술: **0 교차 ≈ 명목 11–12 %** (잔류 ≈ 8.5–9.5 %) — 설계 공극 경사는 **가벼운 캘린더링에서 이미 사라진다** (D4). 균일기준은 Δε₀/(H/H₀) 로 정확히 재현되지만 그 **기준점 Δε₀ ≈ 0.075 는 c0 실제값(+0.085, Fig 5 인쇄값으로는 +0.095)과 다르다** — 기준점 정의 미기재 (D3).
- ⚠ **Fig 6a 실제값 ≠ Fig 5 인쇄 평균의 차**: 설계 c0 +0.085 vs +0.095 · c40 −0.048 vs −0.066; 역순 c0 −0.077 vs −0.091 · c40 +0.072 vs +0.056 (Fig 6a − Fig 5 = −0.010 ~ +0.018). 부호·교차는 같으니 결론엔 무영향, **정량 인용 시 어느 그림 값인지 명시** (§10.2 L-6).

### 3.5 ★ 두께방향 굴곡도 인자 τ_z (Fig 6b, p.20)

| 구조 | c0 | c20 | c40 | 등급 |
|---|---|---|---|---|
| 94:6 단층 | **1.95** | **2.47** | **7.03** | stated |
| 설계 이중층 | **2.54** | **2.99** | **20.91** | stated |
| 역순 이중층 | **2.32** | **3.60** | **14.89** | stated |

- 판독 전 계열 (x = 전체 공극률, figure-read ≈): 단층 (0.571, 1.95) · (0.538, ≈2.06) · (0.488, 2.47) · (0.424, ≈3.55) · (0.333, 7.03); 설계 (0.517, 2.54) · (0.477, ≈2.57) · (0.423, 2.99) · (0.353, ≈5.6) · (0.257, 20.91); 역순 (0.516, 2.32) · (0.477, ≈2.36) · (0.419, 3.60) · (0.355, ≈6.0) · (0.262, 14.89).
- 저자 해석: c40 의 발산은 *"not governed by pore volume alone"* — 이중층 구조와 내부 재분배가 기하 제약·연결성 손실을 더한다 (p.20).
- ⛔ **우리 판정 (§13 D6)**: c40 비교는 **공극률이 다른 점끼리**다 (이중층 0.257–0.262 vs 단층 0.333 — Fig 4a 좌표로는 0.293). **같은 공극률에서** 이중층/단층 τ 비는 Fig 6b 좌표로 **≈ 0.84–1.14**, Fig 4a 좌표로 **≈ 0.99–1.33** (ε ≥ 0.35; ε ≈ 0.35 는 로그-선형 보간). ε ≈ 0.29 에선 이중층 τ 가 **≤ 1.7–2.2 배** (현(chord) 상한, 하한 미상). 게다가 **96:4 단층 τ_z 가 그려지지 않았다** — 이중층 c40 공극률은 두 단층(0.293 / 0.209) **사이**라, 공정한 비교 기준은 두 단층 모두다.
- ⚠ **Fig 6b 안에서 공극률 규약이 섞였다**: 이중층 x 좌표는 Fig 4a 값과 ±0.002 로 같은데, **94:6 단층 x 좌표는 Fig 4a 보다 +0.025 → +0.040 크다** (D5). 어느 좌표를 믿느냐에 따라 "같은 공극률의 이중층 벌점" 판정이 0.9 ↔ 1.25 로 흔들린다.

### 3.6 층별 수송 (SI 그림 S7 — 본문 서술만)

- 위·혼합·아래 부피를 잘라 GeoDict 로 τ_z 와 **정규화 z 방향 유효 (전자) 전도도** 계산. 잘라낸 부피는 두께·상 연속성이 다르므로 **비교용 지역 descriptor 이지 전체 저항 기여가 아니다** (p.20, 26).
- 저·중 압축: 지역 응답 비슷 → 강한 캘린더링: 위·혼합·아래가 **크게 갈라진다**. τ(공극/CBD 기하) 와 정규화 전자 전도도(*"CBD-rich solid network under the assigned conductivity contrast"*) 는 **나란히 가지 않는다**. 혼합 영역은 어느 이웃도 따르지 않는 **고유 응답**, *"retains finite normalized electronic conductivity"* (p.21, 26). 수치는 전부 [미확인] (SI). 상별 전도도 대비 값도 [미확인].

### 3.7 AM 2차입자 형상 — Krumbein 구형도 k_C (p.21–23, Fig 7, SI 그림 S8·S9)

- 계산: **LAMMPS atom 파일에서 직접** — 2차입자를 이루는 1차구의 위치·반지름으로 **부피가중 관성텐서 → 관성 등가 타원체** → k_C (복셀화·watershed 재분할 생략; 캘린더링 후 입자가 붙으면 재분할이 어려워서) (p.21).
- 분포: c0·c40 모두 **k_C ≈ 0.7–0.8 에 집중**, c40 에서 **약간 낮은 쪽으로 이동** (SI 그림 S8, stated) ⇒ *"not primarily driven by large-scale deformation of the AM secondary particles"* (p.21).
- 층별: 위·아래 출신 분포가 **대부분 겹침**, 적층 순서를 바꿔도 **분포 특성 큰 변화 없음** (SI 그림 S9).
- 입자별 (Fig 7, stated(그림) Pearson r): 설계 **위 94:6 r = −0.44 · 아래 96:4 r = −0.32**; 역순 **위 96:4 r = −0.33 · 아래 94:6 r = −0.47** ⇒ **같은 조성끼리 비슷**(94:6 −0.44/−0.47, 96:4 −0.32/−0.33), 위치와 무관 ⇒ 형상 응답은 *"formulation-specific particle population and the local packing and contact environment"* 에 묶인다 (p.22).
- 음의 상관 해석(저자): 초기 구형도가 높을수록 c40 에서 더 준다; 산포가 커서 초기 형상만으론 설명 불가 (p.22).
- ⚠ 우리 비판 (§13 D12): ① **Δk_C 대 초기 k_C 의 음상관은 평균회귀(regression to the mean)로 자동 발생**하는 구조다 — 물리 법칙으로 읽기 전에 영(null) 분포가 필요. ② 적합선이 **k_C < 0.3 의 소수 점(패널당 ≈ 14–15 개, 판독)** 에 크게 기댄다. 1차구 모형에서 k_C ≈ 0.2 가 나오려면 **1차구 ≈ 10 개가 일렬로 선 바늘**(≈ 13 µm × 1.6 µm)이어야 한다 — 실제 NMC 2차입자로는 부자연스럽다. 원인 설명 없음 [확인 필요].

### 3.8 공극–목(throat) 망 (Fig 8, PoreSpy snow2, p.24–26)

| 구조 | 목 수 (아래 / 혼합 / 위) | 합 | 목 지름 색 범위 (µm) | 등급 |
|---|---|---|---|---|
| 설계 c0 | **882 / 123 / 1312** | 2317 | 0.40–10.17 | stated(그림) |
| 설계 c40 | **535 / 28 / 387** | 950 | 0.40–3.60 | stated(그림) |
| 역순 c0 | **1457 / 148 / 877** | 2482 | 0.40–7.10 | stated(그림) |
| 역순 c40 | **390 / 29 / 394** | 813 | 0.40–4.56 | stated(그림) |

- 중앙값(바이올린의 검은 점, 정의 미기재; figure-read ≈): 설계 c0 ≈ 0.9 / 1.2 / 1.4 µm → c40 ≈ 0.45 / 0.5 / 0.8; 역순 c0 ≈ 1.3 / 1.7 / 1.0 → c40 ≈ 0.5 / 0.45 / 1.0. **c40 의 아래·혼합 분포는 하한(0.4 µm) 에 붙는다** — 해상도 한계 쪽.
- 저자: c0 = 국소 군집의 굵은 목 + 흩어진 가는 목, 영역 간 뚜렷한 차 없음, **혼합 영역에 목 결핍·병목 없음**. c40 = 목 수 급감·분포 하향, **경계에 면 평행 목이 빽빽**(장거리 두께방향 수송에 기여 안 함 → 해석에서 제외 권고). 핵심 벌점은 *"not … a severe local deterioration of one particular layer or of the mixing region, but rather the loss of long-range connectivity across multiple regions"* (p.25–26).
- ★ 우리 판독 (§13 D8): c40 목의 **≈ 76 % (설계) · ≈ 71 % (역순) 가 양 경계의 두 칸**에 몰려 있다 (c0 에선 11–13 %). 내부 목 수는 **≈ 2,000–2,200 → ≈ 230** 으로 **≈ 9 배** 준다 (전체는 2.5–3 배). ⇒ **c40 내부 공극망은 연결 임계 근처** — τ_z 14.9–20.9 가 그 서명이고, 이 영역의 τ 는 RVE 크기·실현에 매우 민감하다.
- ⚠ Fig 8 삽도의 혼합 영역 점선 폭(**6.7 / 9.0 / 5.5 / 12.8 µm**, 판독)이 Fig 4d·5 의 폭(**9.2 / 12.4 / 8.4 / 16.2**)보다 **좁다** — 영역 할당 경계가 그림마다 다르다 (D7). 영역별 목 수(n)를 두께로 나눈 밀도 비교는 **Fig 8 자신의 경계**로 해야 하고, 그렇게 하면 c0 혼합 영역의 목 밀도는 이웃과 비슷하다(결핍 없음) — 저자 서술과 정합.
- c10–c30 PNM 은 SI 그림 S5·S6 [미확인].

### 3.9 계산 비용 (p.14, 27)

- 전 사슬(슬러리 평형 → 적층 → 건조 → 캘린더링): 케이스당 누적 **≈ 55–117 h** (캘린더링 정도에 따라), **1–2 노드 · 24–56 CPU 코어** (단계별), MatriCS (stated, p.27). 세부는 SI Table S4 [미확인].
- 저자: 고충실 기전 분석엔 적합, **대량 설계 탐색엔 비현실적** → surrogate [55,59] · 전이학습 [60] 권고.

---

## 4. 시뮬레이션 방법 ★ (paper-level 재현 수준)

### 4.1 코드 · 영역 · 입자 수
- **코드**: LAMMPS [49] (슬러리 평형·적층 재배열·건조·DEM 캘린더링) + 자체 Python (카탈로그·라벨·입력 생성·복셀화) (p.7). LAMMPS 버전·pair style 이름 [미확인].
- **영역**: 면내 **31 × 31 µm²** (x·y 주기) × 두께 슬러리 137 → 건조 105.4 → c40 제하 후 ≈ 68 µm. 최대 2차입자 14 µm ⇒ **측면 ≈ 2.2 d_max**.
- **입자 수**: AM 1차구 **18,809** (8990 + 9819, stated 합) · CBD ≈ **8,854** (derived) ⇒ 이산 요소 ≈ **27.7 k**. 2차입자 수 [미확인].
- **실현 수**: 구성당 **1** (시드 앙상블·오차막대 보고 없음). 재현 가능성은 *"reproducibly … executed"* (p.14) 라는 **실행 재현**만 주장한다 (통계적 재현 아님).

### 4.2 ★★ 입자 처리 (우리 "무질서 처리" 의 DEM 대응) — **강체 1차구 응집체 · 탄성-점착 접촉 · 형상소성 0**
- **AM**: µ-XCT (Xu 2023: DESY P05, 복셀 0.642 µm) 로 분할된 실제 2차입자 → 2×2×2 다운샘플 복셀 하나를 **등부피 구 Ø1.59 µm** 로 바꾼 **다구(多球) 응집체** (p.7; 방법은 [39]). 1차구는 **영원한 강체 구**, 응집은 (Xu 2023 기준) 입자 내부 1차구끼리의 **강한 JKR 점착**으로 유지 — clump(강체 결속)도 polyhedra 도 아니다 (정본 `xu2023_*` §4-B 분류). 이 논문의 값은 SI [미확인].
- **PSD**: **측정 분말 PSD** 를 9 개 등가직경 등급으로 나눠 **등급별 개수** 맞춤 + 같은 등급 교체로 부피 맞춤 (Fig 2). mono/bimodal 설계가 아니라 **측정 분포 그대로**, 2–14 µm.
- **CBD**: 탄소+바인더의 **균질화 구**. 슬러리 = CBSA(용매 포함, Ø6.2 µm) → 건조 = CBD(Ø1.3 µm) 로 **크기·밀도 변환** (p.7, 10, 11; 크기는 Fig 3). CBD 내부 나노공극(Xu 2023: 50 %)은 CBD 상의 유효 성질에 흡수.
- **변형의 층위 (이름을 정확히)**: ① 1차구 = 강체 ② 접촉 = **JKR 탄성-점착 + LJ** (항복·접촉소성 **없음** — Thornton–Ning/EEPA 같은 소성 분기 없음) ③ 2차입자 **형상 변화 = 1차구 재배열·겹침 증가**뿐 (k_C 가 "약간" 준다, §3.7) — **δ-겹침 프록시도 소성 유동도 아닌 "재배열형 형상 변화"** ④ 전극 수준 비가역성 = 재배열 + 점착 + 마찰(값 [미확인]).
- **집전체**: 바닥 **Al 벽**, 입자–벽 상호작용 별도 매개변수 (p.11; 값 [미확인]).

### 4.3 힘장 (p.11)
- **LJ**: 조대화 상들 사이의 거리의존 비결합 상호작용 — 배제부피 반발 + 응집 인력.
- **JKR** (Johnson–Kendall–Roberts): 점착 탄성접촉 + 소산·접선 항. 대표 **CBD–AM 힘–거리 곡선**(건조 매개변수) = SI 그림 S2 [미확인].
- 단계별 매개변수(슬러리 CBSA ↔ 건조 CBD 교체, 적층 후 타입 재매핑·상호작용 배정) = SI Sections S1.1–S1.3 · Tables S1–S2 [미확인]. ⚠ 선행판(Xu 2023)은 단계마다 **LJ 우물을 10⁶ 배 바꾸는** 힘장 교체를 했다 (정본 `xu2023_*` §4-A-3) — 같은 관행인지 미확인.

### 4.4 ★ 단계별 프로토콜

| 단계 | 경계조건 | 구동 | 수치 | 쪽 |
|---|---|---|---|---|
| ① 층별 초기구조 | 80 × 80 × 200 µm³ | AM 무작위 위치·방향, **AM 간 겹침 금지 삽입**, CBSA 는 AM 점유부피 밖 무작위 (k-d 트리) | 생성 ≈ 2 min | p.9–10 |
| ② 층별 슬러리 평형 | **3방향 주기** | CGMD NPT **298 K · 0.101 MPa** | → 28×28×71 / 31×31×78 µm³ | p.10, Fig 3 |
| ③ 퍼짐(spreading) | — | 두 층 면내 크기를 **31 × 31 µm²** 로 일치 | 방법 미기재 | p.14 |
| ④ 적층 | 아래층 고정 | 위층 면내 정렬 + **입자면 간격 3.1 µm** | 층 출신 타입 재매핑 (LAMMPS) | p.10, 14 |
| ⑤ 적층 후 재배열 | 면내 주기 · z 비주기 · 바닥 **Al 벽** · 위 **반사벽** | 반사벽 + 상자 높이 **점진 하강** 10⁶ 스텝 → 최종 높이에서 **이완** 10⁶ 스텝 | Δt **10⁻⁵ µs** | p.11, 14 |
| ⑥ 건조 | ⑤ 와 같음 | **CBSA → CBD** (크기·밀도) + 윗벽·상자 높이 **선형 하강**(정해진 속도) | 목표 두께 = **처방 공극률**에서 | p.11 |
| ⑦ 캘린더링 | 면내 주기 · z 비주기 · 바닥 벽 고정 · 위 **강체벽** | 정해진 속도로 하강 → **목표 두께**(c10–c40) | 속도 [미확인] | p.12 |
| ⑧ 제하 | 같음 | 윗벽을 **같은 속도로 상승** (롤이 떠나는 것) | 회복 = 스프링백 | p.12 |

- ★ **압력·응력 출력이 없다** — 캘린더링은 변위(두께) 목표이고, 벽 반력·응력은 보고하지 않는다. 롤 곡률·전단·선하중은 없다(평판 근사).
- ★ **건조 두께는 입력이다** — ⑥ 의 목표 두께를 처방 공극률로 정한다 (p.11). 그래서 c0 두께가 **두 순서 모두 105.4 µm** 로 같다. c0 의 전체 공극률은 예측이 아니고, **그 안의 층별 분할**만 예측이다.

### 4.5 층 출신 라벨 · 혼합 영역 정의 (p.8, 12)
- 모든 AM·CBSA 입자에 **위/아래 출신 라벨**(타입 인덱스) → 적층·건조·CBSA→CBD 변환·캘린더링 내내 유지.
- **혼합 영역** = [위층 출신 입자가 도달한 **최저 z**, 아래층 출신 입자가 도달한 **최고 z**]. 나머지 = 아래·위 영역.
- ⚠ **극값(min/max) 통계**다 — 입자 하나가 경계를 정할 수 있고, 표본(면내 크기·입자 수)이 크면 커진다. "입자" 가 1차구인지 2차입자 중심인지, CBD 입자를 포함하는지 **미기재** [미확인].

### 4.6 보정 · 검증
- **보정**: 이 논문 자체의 새 보정은 없다. 조성·SC·힘장은 Xu 2023 의 실험 보정 단층 케이스를 상속 (p.7) [Xu 2023 = 슬러리 밀도 2 점 + 공극률–CD 8 점 + µ-XCT 2 볼륨 — 정본 `xu2023_*`].
- **검증**: ① 입자 선택 정확도(부피 −0.089/+0.102 %, PSD < 0.005) ② 이중층 슬러리 밀도 2.13 vs 2.11 ③ 단층 공극률–압축도 vs Xu 2023 실험 (Fig 4a). **이중층 자체의 실험 검증 = 0** (XCT·전기화학·공극률 모두 없음).

### 4.7 ⛔ 미기재 목록 (재현 불가 지점)
SI 전체(미첨부) · 힘장 매개변수 전부 · 건조·캘린더링 속도 · 단계별 스텝 수(적층 후 제외) · 온도(건조·캘린더링) · 퍼짐 방법 · 2차입자 수 · CBD 입자 수 · 입자–벽 매개변수 · **복셀 크기** · **복셀화 규칙(겹침·1차구 사이 틈 처리)** · **"전체 공극률" 계산법** · GeoDict 솔버 설정(τ 정의·경계조건) · 상별 전도도 대비 · PoreSpy 설정(목 하한 0.40 µm 의 근거) · 두께 정의(벽 위치 vs 최상단 입자) · 시드 · LAMMPS pair style.

---

## 5. Figure set ★

| Fig | 내용 (무엇을 보여주나) | 우리가 참고할 점 |
|---|---|---|
| 1 | 공정 모식 — 이중 슬롯다이 → 분리 슬러리 → 적층 슬러리 → 건조 → 압축 → 이완(스프링백), 각 단계의 가상 미세구조(색 = 입자별) | 사슬의 **위상**(두 슬러리 → 한 전극)을 한 장에. 우리 층상 믹서·Phase 5 층상 침대의 공정 모식 참고 |
| 2 | 제약 실형상 AM 선택 흐름도 — 측정 PSD → 9 크기등급(2–3 … >10 µm) → 카탈로그(ID·저장위치·등가직경·부피) → 층별 입력(고체부피·조성·분할) → 부피 만족 여부 → 같은 등급 교체 | ★ **"PSD 개수 + 총부피" 이중 제약 추출** — 우리 LHS 침대 생성(bimodal PSD + 조성)의 목표 부피 맞춤 규약과 대조 |
| 3 | (a,d) 96:4·94:6 초기구조 80×80×200 µm³ (b,e) 평형 슬러리 28×28×71 / 31×31×78 µm³ @298 K·0.101 MPa (c) 설계 이중층 (f) 역순 이중층 31×31×137 µm³; AM 2–14 µm, CBD 1.3 µm, CBSA 6.2 µm | 두 조성의 **평형 면내 크기가 달라 퍼짐이 필요**했다는 점 — 층상 침대를 따로 만들어 붙일 때의 실무 함정 |
| 4 | (a) 전체 공극률 vs 잔류 압축도(단층 2 + 이중층 2 + Xu 2023 실험) (b) 정규화 두께 vs 명목(점선 = 스프링백 없음) (c) 스프링백 비 (d) 혼합 영역 막대(두께·폭 숫자 인쇄; 위치는 기대 계면에 **정렬만**) | ★ **(d) 의 숫자 표**가 이 논문 최고의 정량 자료. (a) 는 규약 D5 의 기준. ⚠ (b)–(d) 를 본문이 "Figure 6" 으로 오기 |
| 5 | (a,b) 설계 c0·c40, (c,d) 역순 c0·c40 — 복셀 렌더(층 출신 색) + 깊이 프로파일(초록 공극 · 파랑 AM · 주황 CBD; **범례 없음**) + 영역 경계 점선 + 영역 평균 점선 | ★★ **AM 분율이 c40 에서 평평**(0.56–0.58) — 뒤집힘 기전의 직접 증거 (§9 I-1). 경계 2 µm 의 공극 급증 = 벽 효과 |
| 6 | (a) Δε 실제 vs 균일 압축 기준 (b) τ_z vs 전체 공극률 (94:6 단층 + 이중층 2) | ⚠ (a) 균일기준은 **잘못된 영모형** (§9 I-2). (b) 는 **다른 공극률끼리** 비교 + **규약 혼합** (D5·D6) |
| 7 | 입자별 Δk_C vs 초기 k_C (a) 설계 (b) 역순 — 색 = 조성, 모양 = 위치, 선형 적합 + Pearson r | "같은 조성끼리 비슷" 의 증거. ⚠ 평균회귀 · k_C < 0.3 이상점의 지렛대 (§3.7) |
| 8 | PNM — (x1) 3D 목 망 (x2) 영역별 목 지름 바이올린 + n (x3) 전역 히스토그램 + 두께방향 목 수 삽도; (a) 설계 c0 (b) 설계 c40 (c) 역순 c0 (d) 역순 c40 | ★ c40 삽도의 **양 끝 스파이크** = 벽 인공물이 통계를 지배 (D8). 우리 A13 pore-PNM 에서 벽 슬랩 분리 규약의 근거 |

### 5.1 크롭 검수 원장 (2026-09-27, 8장 전부 육안 확인)

| 파일 | 자동 크롭 상태 | 조치 | 원본 래스터 결함 (크롭으로 복구 불가) |
|---|---|---|---|
| `fig_1.png` | 쪽 너비 띠 + **래스터 윗테 2 px 선** | 래스터 경계(xref 64)로 재크롭, 윗 3 px 제거 | — |
| `fig_2.png` | 좌우 여백 ≈ 34 pt + 래스터 **윗띠 12 px · 오른띠 15 px** | 래스터 경계(xref 77) − 띠 | — |
| `fig_3.png` | 좌우 여백 ≈ 56 pt + **점선 테두리 · 오른쪽 21 px 회색 띠** | 래스터 경계(xref 94) − 테두리 4 px · 오른쪽 23 px | JPEG 원본 — 테두리의 아주 옅은 잔상 |
| `fig_4.png` | 래스터 **윗테 2 px 선** | 래스터 경계(xref 99)로 재크롭 | 본문이 (b)–(d) 를 "Figure 6" 이라 부름 |
| `fig_5.png` | 래스터 윗테 + **오른쪽 가장자리 부분 세로선** | 래스터 경계(xref 103) − 테 | **깊이 프로파일에 색 범례 없음** (색 의미는 추론) · 캡션이 자기 자신("Figure 5")을 가리킴 |
| `fig_6.png` | 왼쪽 위 **회색 모서리 블록 14 × 34 px** | 래스터 경계(xref 106) − 왼쪽 15.5 px | — |
| `fig_7.png` | 깨끗 | 래스터 경계(xref 122)로 조임 | — |
| `fig_8.png` | ⛔ **자동 추출 제외** — 캡션은 p.25, 그림은 **p.24 전면 래스터** ("그래픽 없음" 판정) | **수동 추가**: p.24 래스터(xref 125) − 검은 테(위 5 · 왼 8 · 오 9 · 아래 1 px), `figures.json` 에 `f8` 행 신설 (`manual_crop`) | — |

⚠ **재추출 주의**: `extract_figures.py --slug … --clean` 을 다시 돌리면 쪽 너비 크롭이 돌아오고 **`fig_8.png` 가 사라진다**. 기록 = `figures.json` 의 `recrop` / `manual_crop` / `note` / `qa`. SI 그림(S1–S9)은 PDF 에 없어 크롭 불가.

---

## 6. Post-processing ★ — 무엇을 어떻게 수치화했나

| 지표 | 정의 · 방법 | 도구 | 보고 형태 | 우리 대응물 |
|---|---|---|---|---|
| 층 출신 추적 | 입자 타입 인덱스(위/아래) 전 공정 유지 | LAMMPS 타입 재매핑 | 영역 분할의 기반 | LIGGGHTS 타입/그룹 (믹서 층상 삽입) |
| 혼합 영역 | [min z(위 출신), max z(아래 출신)] | 자체 | 폭 · 두께 대비 (Fig 4d) | 믹서의 Lacey M (분산형) · 바닥 검사 |
| 전체 공극률 | **정의 미기재** — *"derived from the DEM microstructures"* (Fig 4 캡션) | ? | 곡선 (Fig 4a) | ε_sphere / ε_union |
| 층별 상분율 | 자체 Python **복셀화** → **GeoDict 2024** 깊이 프로파일, 영역 평균(바깥 2 µm 제외) | GeoDict | 프로파일 + ε̄ (Fig 5) | STEP3 복셀 상격자 |
| Δε | 식 (5), 혼합 영역 제외 | — | 곡선 + 균일기준 (Fig 6a) | (없음 — 층상 침대 없음) |
| τ_z | **공극/CBD 도메인**의 두께방향 굴곡도 인자 (Holzer [53] 틀) | GeoDict | τ vs ε (Fig 6b) + 영역별 (SI S7) | τ_Laplace / τ_Dijkstra (SE 망) |
| 정규화 σ_z | 상별 전도도 대비 부여(값 미기재), 영역 부피 절단 | GeoDict | SI S7 | STEP3 σ_e (CONTACT_FREE 가지) |
| Krumbein k_C | 1차구 부피가중 관성텐서 → 등가 타원체 → (bc/a²)^⅓ | 자체 (atom 파일) | 분포(S8·S9) + 입자별 Δk_C (Fig 7) | (없음 — MPM 형상 관측량 백로그) |
| PNM | 이진 공극 → **PoreSpy snow2**(marker watershed) → 공극·목, 목 = 두 공극 좌표로 두께 위치 배정 | PoreSpy [57,58] | 3D 망 · 바이올린 · 히스토그램 · 두께 분포 (Fig 8) | A13 pore-PNM (nearest-seed) |

- 통계: **오차막대 없음**, 실현 1개. 판정용 검정·신뢰구간 없음.

### 6.1 ★★ 공극률은 어떻게 계산했나 — **사용자 질문의 답: 논문은 말하지 않는다. 그림끼리 대조하면 경로가 둘이다**

1. **정의 부재.** 본문 어디에도 "구 부피 합" · "복셀 합집합" · "겹침 처리" 문장이 없다. Fig 5 는 *"voxelized using an in-house Python code … analyzed in GeoDict"* (p.18) — **복셀 경로**임은 확실. Fig 4a 는 *"derived from the DEM microstructures"* 뿐.
2. **두 경로의 차이 (§13 D5, 면적 가정과 무관한 결과)**: Fig 5 영역 평균을 두께로 가중하면(바깥 2 µm 제외한 채로도) **c0 0.535 · c40 0.2915** — Fig 4a 의 **0.5145 · 0.257–0.262** 보다 **+0.021 → +0.030–0.035** 높다. 바깥 2 µm(공극률 0.6–1.0)를 넣으면 차는 더 커진다.
3. **Fig 6b 가 두 경로를 섞는다**: 이중층 x = Fig 4a 값(±0.002), 94:6 단층 x = Fig 4a + 0.025 → +0.040 — 복셀 경로의 차와 **같은 크기·같은 추세** ⇒ 단층은 복셀 경로, 이중층은 Fig 4a 경로로 그렸다는 해석이 수치와 맞는다 (**가설**, 논문 미기재).
4. **상자 기준 (= 우리 ε_sphere 에 해당)**: ε_box = 1 − 50,000 µm³ / (A·H). 면내 "31 µm" 가 반올림이라 A 가 ±3 % 불확실 → 절대 비교는 불가. **면적과 무관한 신호**: c0 → c40 에서 보고된 고체분율이 상자 기준보다 **≈ 1 % 덜 는다**(Fig 4a 경로) — 압밀과 함께 커지는 **겹침(합집합) 손실**의 방향과 맞는다.
5. **복셀 경로의 AM 분율이 입자 부피 기준보다 5–7 % 낮다** (c0 0.373 vs 0.393 · c40 ≈ 0.57 vs ≈ 0.607, A = 961 µm² 가정) — 1차구 응집체를 복셀 합집합으로 그리면 **입자 내부 틈 + 겹침 이중계상 제거**가 함께 일어난다 (Xu 2023 은 이 틈을 팽창–침식 2 복셀로 "원래 부피가 될 때까지" 메웠다 — 정본 `xu2023_*` §6-B; 이 논문이 같은 후처리를 했는지 미기재).
6. ⇒ **우리에게**: 그들 계(강한 AM 135 GPa 급, CBD 4–6 wt%)에서 규약 차는 **2–3.5 %p** — 층 대비(0.05–0.09)와 **같은 자릿수**다. 우리 계는 연화 SE(E_eff 1.35 GPa)의 큰 겹침 때문에 훨씬 크다(09-27 실측: LHS 130 건 중앙 ε_sphere 9.9 % → ε_union 13.6 % · SE-rich 64 건 −4.2 % → 6.6 %). **교훈은 같다 — 그림·표마다 규약을 적고, 한 비교 안에서 경로를 섞지 않는다.** ★ 그리고 **φ_AM(= AM 부피/상자 부피)은 규약에 거의 무관**하다(AM 은 뻣뻣해 겹침이 작다) — ε 가 정의되기 어려운 SE-rich 침대에서도 쓸 수 있는 상태변수 (§8 A-1).

---

## 7. 우리 DEM+MPM 대비 → `our_dem_baseline.md`

> ⚠ 정본 `litdb/our_dem_baseline.md` 는 값이 없는 자리표시다. 아래 "우리" 열 수치는 이번 작업 지시에 주어진 요약값만 쓴다.

| 축 | 이 논문 (Qin 2026) | 우리 | 판정 — **진짜 차이 vs 방법 인공물** |
|---|---|---|---|
| **소재계** | NMC111 + CBD, 액체계 LIB, 습식 슬러리 | LPSCl SE + NMC (CAM) + VGCF/PTFE/SDCP, 건식 황화물 ASSB | ⛔ **값 전이 불가.** 공극 역할 정반대. 그들 "무른 상" = CBD(전자망, 이온 통로의 일부) / 우리 = SE(이온망) |
| **공정** | 습식: 두 슬러리 **적층(wet-on-wet)** → 건조 → **변위제어 평판 캘린더링 c0–c40** → **제하** | 건식 분말 → **300 MPa 단축 냉간 가압**(응력 목표), 제하 없음 | ⚠ 둘 다 평판 단축이라 **모델↔모델 비교는 선다**. 그들 = 변위 목표 + 제하, 우리 = 응력 목표 + 하중 중 값. 압력축 없음 ⇒ **MPa 로 옮길 수 없다** |
| **입자 표현** ★ | **XCT 실형상 AM = Ø1.59 µm 강체 1차구 응집체** · CBD 균질화 구 | **강체 구** (bimodal AM_P/AM_S + SE), AM 140 GPa | ★ 그들 형상 해상은 앞선다. ⚠ 그러나 **형상소성은 둘 다 0** — 그들 AM 형상 변화는 1차구 재배열뿐, 우리 DEM 은 겹침 프록시. **진짜 형상 소성은 우리 MPM(J2) 쪽**에만 있다 (frame[1]) |
| **접촉법칙** | LJ + **JKR**(탄성-점착), 항복 없음 | LIGGGHTS hooke/hysteresis, SE **E_eff 1.35 GPa**(실물 24 GPa 의 1/18 로 연화 — 재배열·입계 미끄럼·미세파괴 lump) | 같은 **no-cap 층**. 그들은 연화 대신 **점착·LJ 우물**로 거시 거동을 맞춘다(Xu 2023: 수치 구속 급 점착) — **"보정된 유효 상수" 라는 인식론은 같다**(frame[2]) |
| **다층/경사** | ★ **층 출신 라벨로 이중층 제조 이력 전체를 추적** | A7 graded-z = 2D 합성기 `--poro-grad`(공극 **처방**, 총량 고정) · `--se-grad` 조성 경사 **미구현** · Phase 5 층상 = 목표 | ⛔ **그들이 앞선다.** 우리 경사는 제조 이력 없는 처방 구조다 — 이 논문이 비판하는 바로 그 부류 (§8 A-4) |
| **공극률 규약** | 미기재, 그림 간 **두 경로(+2–3.5 %p)** | ε_sphere(SE-rich 음수) → ε_union 보정(09-27 실측) | ★ **같은 문제의 두 판**. 그들 차는 작고(뻣뻣한 AM), 우리 차는 크다(연화 SE 겹침) |
| **수송** | GeoDict **τ_z**(공극/CBD 도메인) + 영역별 정규화 σ_z — **복셀 연속체** | Kirchhoff/Holm **접촉망**(σ_ion·σ_e·σ_th) + STEP3 **복셀 FV**(CONTACT_FREE 가지) | 그들은 우리 **STEP3 쪽**과 같은 종류(계면 저항 항 없음). 접촉망 수송은 우리만 |
| **응력·하중분담** | **없음** (반력·응력 미보고) | DEM 하중분담 트랙 · MPM 응력장 | ✅ 우리 쪽. 그들 뒤집힘의 기전(같은 응력 → 같은 AM 상태, §9 I-1)을 **검증할 수 있는 건 응력을 재는 쪽**이다 |
| **스프링백** | ✅ 명시 (25–28 → 11–14 %) | 없음 (하중 중 값) | ⛔ 그들이 앞선다. 크기 전이 금지(JKR-LJ 탄성-점착계의 회복) |
| **형상 관측량** | Krumbein k_C 분포 + 입자별 Δk_C | 없음 (MPM 형상 관측량 백로그) | ⛔ 그들이 앞선다 — 단 **평균회귀 함정**을 같이 들여오지 말 것 |
| **PNM** | PoreSpy snow2, 영역·두께별 | A13 pore-PNM (nearest-seed; watershed 과분할로 기각한 이력) | 방법 대조 가능 (snow2 = 봉우리 다듬기 있는 marker watershed) |
| **통계·RVE** | 1 실현, 측면 ≈ 2.2 d_max | 다중 시드 · 사전등록 판정선 | ✅ 우리가 앞선다 |
| **실험 검증** | 단층 공극률–CD (Xu 2023 재인용)만, 이중층 0 | 다수 앵커 | ✅ 우리 앵커가 두껍다 |

### 7.1 frame[1]–[5] 위치
- **[1] MPM 참소성**: 이 논문에 없다. AM 형상 변화는 소성이 아니라 재배열(1차구 강체).
- **[2] DEM 무소성 + 유효 상수**: 같은 부류 — 탄성-점착 접촉, 유효 매개변수로 거시 거동을 맞춘다.
- **[3] Heckel·조성–공극률 교차검증**: 압력축이 없어 **Heckel 불가**. 조성–공극률은 두 조성뿐.
- **[4] 각자 실험 보정**: 그들 사슬은 Xu 2023 실험(단층)에 보정됐고 **이중층은 보정 없는 예측**이다. 우리와 교차 맞춤 대상이 아니다 — 쓸 것은 **방법·방향·기전 가설**.
- **[5] 분업**: 이 논문 = DEM 쪽(패킹·공정 이력·층 추적) + 복셀 연속체 수송. **없는 반쪽** = 응력·하중분담, 소성 형상흐름, 접촉망(Holm) 수송, 파괴.

### 7.2 전이 가능 / 불가능 — 한 장 요약

| ✅ 전이 가능 (방법·구조·방향) | ⛔ 전이 불가 (값) |
|---|---|
| **층상 침대 = 층별 단일조성 침대의 같은 응력 상태** 로 예측(iso-φ_AM 규칙, 방향) | 층 공극률 0.481/0.576/0.325/0.259… · Δε 크기 |
| 설계 경사는 가압 뒤 살아남지 않을 수 있다(검증 대상으로) | 뒤집힘 교차점 ≈ 11–12 % (LIB CBD 계의 값) |
| 층 출신 라벨 · 혼합 폭 · 벽 슬랩 분리 · 그림별 규약 명기 | τ_z 1.95–20.91 · 스프링백 25–28 → 11–14 % |
| τ 비교는 **같은 공극률에서** (τ(ε) 곡선으로) | 혼합 폭 8.4–16.2 µm (극값 통계 · 1 실현) |
| φ_AM 을 규약 무관 상태변수로 | k_C · Pearson r |

---

## 8. ★★ 우리가 활용할 수 있는 것

> 항목마다 (i) 논문의 무엇 (ii) 우리 트랙·도구 (iii) 무엇을 바꾸거나 시험 (iv) 기대 효과 · 위험.

### 8.A 바로 할 수 있는 것 (새 GPU 런 불요 · 기존 데이터·코드)

**A-1 ★★ iso-φ_AM 규칙을 LHS 코퍼스에서 먼저 시험** — (i) Fig 5 · p.18–19 · §13 D1: c40 에서 모든 층 영역의 φ_AM ≈ 0.56 으로 수렴. (ii) LHS DEM 설계 데이터셋(130 건, ML 인계). (iii) 침대마다 **φ_AM = V_AM/V_상자**(300 MPa 하중 중)를 뽑아 조성(SE:AM)·PSD 에 대해 그린다 → AM 골격 지배 영역에서 φ_AM 이 **조성과 무관하게 한 값으로 모이는지**, 어디서 깨지는지(SE-rich) 확인. ML 특징에 φ_AM 추가. (iv) 모이면: **층상/경사 침대의 층별 공극률을 닫힌 식** ε_layer ≈ 1 − φ_AM*·(1 + V_SE/V_AM) 로 예측 가능 + **ε_sphere/ε_union 규약에 거의 무관한 상태변수** 확보. 위험: 우리 SE 는 무시할 만한 충전재가 아니다(연화 E_eff 이지만 하중을 지고 소성 유동) — AM 골격 지배가 아닌 영역에선 규칙이 성립 안 할 것이 예상된다 (그것 자체가 정보).

**A-2 ★ 공극률 규약 표기를 산출물에 상주** — (i) §6.1: 한 논문 안 두 경로, Fig 6b 혼합. (ii) 웹앱·보고서·LHS CSV. (iii) 모든 공극률 열/축에 `conv = sphere | union | voxel` 태그 필수, 한 그림 안 혼합 시 거부. (iv) 09-27 에 잰 ε_sphere→ε_union 차(중앙 +3.7 %p, SE-rich 음수→6.6 %)가 조용히 섞이는 것을 막는다. 위험: 거의 없음.

**A-3 ★ 층상 믹서 캠페인에 "상호침투 폭" 진단 추가** — (i) §4.5 혼합 영역 정의(min/max z). (ii) 층상 믹서 캠페인 (`docs/reviews/mixer_layered_prereg_20260921.md` — 층상 삽입 · 바닥 검사), `measure_mixing_index.py`. (iii) 덤프에서 층 출신별 z(또는 드럼 좌표) 분포의 **분위수 폭**(예: 위 출신의 5 % 분위 ~ 아래 출신의 95 % 분위)과 **영(null) 폭**(날카로운 계면에서 입자 요철만으로 생기는 폭)을 같이 계산 — **극값(min/max)은 쓰지 않는다**. (iv) Lacey M(칸 크기 의존)과 **독립인 기하 지표**를 얻고, 층상 시작이 정말 층상인지 확인하는 바닥 검사를 보강. 위험: 드럼 혼합은 적층 전극이 아니라 **초기 단계**에만 의미가 크다; 사전등록된 판정선에는 넣지 말고 **보고용 부지표**로 (판정선은 이미 봉인).
