Repository: yonghoon7153-source/Yonghoon-DEM-DFT

# 📚 LITDB — 문헌 단일 시스템 (**SE·DFT 축 + DEM·MPM 축, 두 트랙**)

> **앞으로 논문은 여기서만 본다.** 여러 곳(db/literature, kb/papers, db/properties, Excel)에 흩어진 문헌을 한 곳에서 생각·참고·비교하기 위한 통합 MD 시스템.

## 왜 트랙이 둘인가
`INDEX.md` 는 argyrodite 전해질 축이라 접촉역학·MPM·건식전극 digest 가 들어갈 자리가
없다. 그래서 한때 64편이 **어느 인덱스에도 없었다**(open_items #7). 축을 나눠 그 구멍을
닫았고, 한 분모로 세면 “159편 중 98편 미언급” 같은 **가짜 미결**이 나온다
(`comparison_vs_ours.md:8`). 분리는 실측 근거가 있는 결정이다 — 합치지 말 것.

⚠ 이 표의 **편수는 적지 않는다.** 손으로 쓴 수는 반드시 낡는다(README 자신이 세 번 틀렸다).
현재값은 `python3 tools/litdb/build_index.py --check` 로 본다.

File: litdb/papers/sakuda2011_pld_sulfide_se_coated_licoo2_composite_cathode.md
<!-- digest 표준 양식 확장 (paper-level STANDALONE). ★ = 사용자가 특히 원한 항목. 깊이 기준 = bazzoun2026_dem_fem_rnm_ionic.md ·
     본 카드 = kollenda2024_time_sensitivity_calendered_electrode_springback_storage.md (절 번호 · 머리 요약 상자 · 메타 줄 · 서지 표 · 그림 표 꼴) ·
     형식 이웃 = nakamura2020_dry_coating_ncm_li3ps4_core_shell.md · kawaguchi2023_doe_electrode_fabrication_dry_coated_ncm_lps.md (이 논문을 인용한 같은 축 카드).
     쪽 표기 = 학술지 인쇄 쪽 p.6735–6741 (PDF 쪽 n = 인쇄 6734 + n).  SI 없음 · 번호 붙은 식 없음.
     값 표지: [인쇄] = 본문 · 표 · 그림 안 글자로 적힌 값 · [판독] = 그림에서 읽은 값 — 그림 4 · 5 · 7 · 8 은 **벡터** 라서 래스터 눈대중이 아니라
     **PDF 경로 좌표**에서 읽었다 (곡선 = 색 점선 조각 · 검은 선분의 중심 · 눈금 = 벡터 주눈금 선분 · 재현 = litdb/figures/<slug>/digitized.csv 2,292 행 ·
     점선 조각 중심이라 곡선 끝값은 ±1 mAh/g) · 그림 6 은 래스터 (판독 안 함 · 인쇄값만) · [카드 산술] = 인쇄 · 판독 값으로 이 카드가 계산한 값 (식 병기) ·
     [카드 추론] = 이 카드의 해석 · [미확인] = 원문 (본문 7 쪽 전수) 에 없음.  본문은 텍스트 층 (PyMuPDF) 과 렌더 이미지로 다 읽었다
     (텍스트 층에서 φ · λ · µ · Ω · σ 글리프가 빠진 곳은 렌더로 확인). -->
# LiCoO₂ 입자에 PLD 로 80Li₂S·20P₂S₅ SE 막 (40 min ≈ 50–70 nm ≈ 1 wt% · 120 min ≈ 3 wt%) 을 입히면 SE 입자 없이도 전극이 충방전된다 — 막만으로 15 · 35 · 65 mAh/g (10 · 40 · 120 min · 0.13 mA/cm²) · 200 °C 1 h 열처리 69 · SE(20 min) 막 + SE 입자 10 wt% = 95 mAh/g (30 wt% 단순 혼합과 같음 · 복합체 질량 기준 86 vs 67) · 비코팅 LiCoO₂ 의 electrode–electrolyte interface 저항 ca. 850 Ω (SE 10 wt%) vs ca. 300 Ω (30 wt% · 이전 논문) · 360 MPa 냉간 가압 뒤 LiCoO₂ 는 'closely packed' 이고 막이 이어진다 (TEM · 450 사이클 뒤) — Sakuda · Hayashi · Ohtomo · Hama · Tatsumisago (J. Power Sources 196, 2011)

> slug `sakuda2011_pld_sulfide_se_coated_licoo2_composite_cathode` · DOI `10.1016/j.jpowsour.2010.10.103` · type `experiment (PLD 박막 코팅 + 진동 유동화 · In / 80Li₂S·20P₂S₅ 유리-세라믹 / LiCoO₂ 반쪽 셀 360 MPa 냉간 가압 · 정전류 충방전 · EIS impedance · SEM · FIB-HAADF-STEM/EDX packing morphology — 계산 없음 · DEM · MPM 없음 · 기공 · 밀도 측정 없음)` · PDF `daddb051-80._All-solid-state_lithium_secondary_batteries_using_LiCoO2_particles_with_pulsed_laser_deposition_coatings_of_Li2S_P2S5_solid_electrolytes.pdf` · digested `2026-11-16` · status ✅
>
> **저자**: **Atsushi Sakuda** (a) · Akitoshi Hayashi (a) · Takamasa Ohtomo (b) · Shigenori Hama (b) · **Masahiro Tatsumisago\*** (a) — a Department of Applied Chemistry, Graduate School of Engineering, Osaka Prefecture University (Sakai) · b Battery Research Div., Toyota Motor Corporation, Higashifuji Technical Center (Susono) · *Journal of Power Sources* **196** (2011) 6735–6741 · 접수 2010-08-23 · 수정 2010-10-12 · 승인 2010-10-29 · 온라인 2010-11-09 · © 2010 Elsevier B.V. · 열쇳말 = Lithium battery · All-solid-state battery · Thin film · Sulfide electrolyte · Pulsed laser deposition · Surface coating [인쇄 p.6735].  ⚠ PDF 문서 정보 (Subject) 의 *"196 (2010)"* 은 **온라인 연도** — 머리글 · 인쇄 권호 = 2011.
> **이웃 카드 (링크만)**: [`nakamura2020_dry_coating_ncm_li3ps4_core_shell`](nakamura2020_dry_coating_ncm_li3ps4_core_shell.md) (이 논문 = 그 목록 [23] · 같은 그룹 계열 (Sakuda 공저) 의 **건식 충격 코팅** 껍질) · [`kawaguchi2023_doe_electrode_fabrication_dry_coated_ncm_lps`](kawaguchi2023_doe_electrode_fabrication_dry_coated_ncm_lps.md) ([19] · DOE 수준의 근거라고 인용) · [`kawaguchi2017_dry_coating_parametric_na2so4_model_se`](kawaguchi2017_dry_coating_parametric_na2so4_model_se.md) ([15]) · [`kawaguchi2018_dry_coating_model_se_particle_powtec`](kawaguchi2018_dry_coating_model_se_particle_powtec.md) ([13] · *"lab-scale"*) · [`sakuda2013_sulfide_mechanical_property`](sakuda2013_sulfide_mechanical_property.md) (같은 제1 저자 · 같은 실험실 셀 (WE 10 mg + SE 80 mg · 360 MPa · Ø10 mm) · PLD 코팅 LiCoO₂ 전셀 133 mAh/g · 80Li₂S·20P₂S₅ 냉간 가압 단면) · [`sakuda2016_se_particle_size_electrode_morphology_ncm111_li2s_p2s5_cracking`](sakuda2016_se_particle_size_electrode_morphology_ncm111_li2s_p2s5_cracking.md) (같은 제1 저자 · 다른 해 · 이 논문 = 그 목록 [8] — *'작은 SE 입자 ≈ SE 코팅'* 비교의 코팅 쪽) · [`so2022_dem_compaction_coated_particles_assb`](so2022_dem_compaction_coated_particles_assb.md) (코팅 ↔ 혼합의 DEM 압밀 · 우리 쪽 계산 짝).
> **판독 원자료**: `litdb/figures/sakuda2011_pld_sulfide_se_coated_licoo2_composite_cathode/digitized.csv` (2,292 행 — 그림 4 · 5 · 8 충방전 곡선 = 점선 조각 중심 셋에 하나 + 끝점 'END' 표지 · 그림 7 Nyquist 표지 79 점) · 크롭 26 장 (그림 8 · 표 1 · 근거 문단 17 — 도구 6 장 가운데 다시 자름 2 = 그림 7 · 표 1 · 손 크롭 그림 3 장 = 그림 4 · 5 · 8) — `figures.json`.  **번호 붙은 식 · 인라인 식 없음** — 식 크롭 0.

---

## 0. 결론 먼저 — 우리 질문에 대한 답

**한 문장**: 이온 전도성 황화물 유리 **80Li₂S·20P₂S₅ (mol%)** 를 **펄스 레이저 증착 (PLD)** 으로 LiNbO₃ 선코팅 LiCoO₂ (D-10 · 평균 지름 ca. 10 µm) 위에 입히고 (진동 유동화 · 상온 · Ar 5 Pa · 10–120 min), **SE 입자를 섞지 않은 채** 그 분말만 360 MPa 로 눌러 In 반쪽 셀을 만들면 막 두께 (≈ 시간) 에 따라 가역 용량이 **15 → 35 → 65 mAh/g** 로 오르고 (비코팅 = 충방전 불가 · LiNbO₃ 만 = < 10) 200 °C 열처리로 막 전도도를 올리면 방전 **69 mAh/g** 이 되며, 막 (20 min) 위에 **SE 입자 10 wt%** 를 더하면 **95 mAh/g** — SE 30 wt% 로 섞은 보통 복합 양극과 같은 용량을 SE 를 1/3 로 줄여 얻는다 (복합체 질량 기준 **86 vs 67 mAh/g**).  압분 전극의 TEM (450 사이클 뒤) 은 LiCoO₂ 가 *"closely packed"* 이고 SE 막이 입자 사이 틈을 차지하며 *"connected"* 된 것을 보인다 (일부 공극).  **계산 · 기공 · 밀도 · 기계 물성 · 압력 의존 · 탈압은 없다.**

| 우리 질문 | 이 논문이 주는 것 | 표지 · 쪽 |
|---|---|---|
| ① 무엇을 (재료 · 코팅 · 막 두께) | SE 막 = **80Li₂S·20P₂S₅ (mol%)** PLD 막 — Si 위에서 **비정질** · ICP-AES Li:P = 80:20 · **σ = 7.9 × 10⁻⁵ S/cm @ 25 °C** ([29] 의 값) · 표적 = Li₂S (99.9 %, Idemitsu) + P₂S₅ (99 %, Aldrich) 80:20 펠릿 · KrF 248 nm · ca. 2 J/cm² (200 mJ/펄스) · 10 Hz · 상온 · Ar 5 Pa · 표적–기판 7 cm · **10 · 20 · 40 · 120 min** · 바탕 = LiCoO₂ (D-10, Toda Kogyo) 를 **LiNbO₃ 로 먼저 코팅** ([10] 의 율 특성 때문 · LiNbO₃ 두께 · 방법 [미확인]) · 진동 유동화 (VIB-FB · 사각 펄스 50 Hz) · 막 두께 **ca. 50–70 nm (40 min) ≈ ca. 1 wt%** (이전 보고 [28] 의 단면 TEM) · **120 min ≈ 3 wt% (추정)** | [인쇄] p.6736–6737 · 표 1 |
| ② 코팅된 분말의 모양 | 비코팅 (LiNbO₃) ca. 10 µm · 표면 매끈 · 10 min 은 크기 비슷 · **20 · 40 min 은 ca. 20 µm — "small aggregates" · 증착 시간과 함께 2 차 입자가 커짐** (그림 2) — 단일 입자 껍질이 아니라 **뭉친 덩어리에 막** [인쇄 p.6737] · 입자는 각진 불규칙형 (구 아님 · 그림 2 · 3) [판독 · 영상] | p.6737 · 그림 2 |
| ③ 셀 · 가압 | In / 80Li₂S·20P₂S₅ **유리-세라믹** SE / LiCoO₂ · 작업 전극 = (i) SE 코팅 LiCoO₂ **만** (ii) **90 wt% SE 코팅 LiCoO₂ + 10 wt% SE 입자** · 이전 보고 = **70 : 30** (LiCoO₂ : SE 입자) · 이층 펠릿 = 작업 전극 **10 mg** + SE **80 mg** 을 **360 MPa (φ = 10 mm)** 로 가압 → In 박을 **240 MPa** 로 붙임 · 스테인리스 봉 둘 = 집전체 · 상온 · 0.13 mA/cm² · 운전 중 적층압 [미확인] · 전압 창 본문 [미확인] (그림 = 충전 3.6 V · 방전 ≈2.0 V vs Li–In [판독] · 3.6 V vs Li–In = 4.2 V vs Li [인쇄 p.6740]) | [인쇄] p.6737 · p.6740 |
| ④ 막만 있는 전극의 용량 (그림 4 · LiCoO₂ (코팅 포함) 질량 기준) | 비코팅 = **충방전 불가** · LiNbO₃ 코팅 **< 10** · SE 10 / 40 / 120 min = **15 / 35 / 65 mAh/g** [인쇄] · [판독] 방전 끝 7.7 · 14.5 · 33.6 · 65.1 · 충전 끝 20.8 · 22.9 · 61.3 · 85.8 mAh/g → 쿨롱 효율 37 · 63 · 55 · 76 % [카드 산술] · 이전 [28] 의 40 min ca. 30 | p.6739 · 그림 4 |
| ⑤ 열처리 · 사이클 | **200 °C · 1 h (Ar)** 열처리 뒤 120 min 셀 충전 **86** · 방전 **69 mAh/g** (충전은 비열처리와 비슷 · 방전만 증가 → 저자: 막 σ ↑ 추정) [인쇄 p.6739 · 그림 6] · 120 min 셀 10 사이클 *"without a significant fade"* (그림 5 [판독] 방전 64.9 → 67.4 → 67.0 → 64.5 mAh/g · 1 · 2 · 3 · 10 회) · 40 min 셀 100 사이클 유지 [28] · TEM 시료 = 450 사이클 뒤 | p.6739 · 그림 5 · 6 · p.6738 |
| ⑥ SE 입자 10 wt% 를 더하면 (그림 8 · 90 : 10) | 비코팅 / LiNbO₃ / SE(20 min) = **20 / 60 / 95 mAh/g** [인쇄 p.6740] · ⚠ [판독] 방전 끝 (≈2.0 V) = **16.4 / 58.1 / 91.9** — 인쇄값이 2–3.6 mAh/g 크다 (원인 미서술) · *"similar capacity to cells based on 30 wt.% SE particles with no coating"* (= 95 mAh/g, p.6739) · **복합체 (LiCoO₂ + SE) 질량 기준 86 (90/10 · SE 코팅) vs 67 mAh/g (70/30 · 보통)** [인쇄] = 95 × 0.9 · 95 × 0.7 [카드 산술 확인] | p.6739–6740 · 그림 8 |
| ⑦ 계면 저항 (그림 7 · 90 : 10 · 3.6 V vs Li–In 충전 뒤) | 비코팅 LiCoO₂: 큰 반원 = LiCoO₂–SE 계면 저항 **ca. 850 Ω** — 이전 결과 **ca. 300 Ω** [24–26] 보다 큼 · 저자 이유 = *"the contact area between the LiCoO2 and the SE particles in this study was smaller … only 10 wt.% SE particles … whereas 30 wt.%"* · LiNbO₃ · SE(20 min) 코팅은 *"low interfacial resistance"* (값 없음) [인쇄 p.6740] · [판독] 반원 폭 ≈ 830–850 · ≈ 60 · ≈ 30 Ω · 왼쪽 발 ≈ 163 · 162 · 111 Ω · 면적 저항 667.6 · 235.6 Ω·cm² (850 · 300 Ω × 0.7854 cm²) [카드 산술] | p.6740 · 그림 7 |
| ⑧ 압분 전극의 모습 (그림 3 · SE(40 min) 코팅만 · 450 사이클 뒤 · FIB 단면 HAADF-STEM/EDX) | *"the LiCoO2 particles were closely packed in the composite electrode"* · Nb 는 입자 표면 · P · S 는 입자 사이 계면 (SE 층) · *"The all-solid-state cell was prepared by cold pressing. As a result of this pressing, the LiCoO2 particles packed closely … and the SE coating deposited on the LiCoO2 particles was connected"* · 사이클 뒤에도 SE–LiCoO₂ 접촉 유지 · *"Some voids at the interfaces between LiCoO2 particles were observed"* — 더 두꺼운 막 (120 min = 40 min 의 3 배) 이면 줄 것이라는 **예상** (측정 없음) | [인쇄] p.6738 · 그림 3 |
| ⑨ 기공 · 밀도 · 기계 · 압력 의존 · 탈압 | **없음** — 전극 · 분리막의 두께 · 밀도 · 기공 · 막의 기계 물성 · 압력 바꾸기 · 하중 해제 측정 모두 [미확인] | — |
| ⑩ 모델 | **없음** — 계산 없음 · 그림 1 의 모식도는 구로 그렸지만 실제 입자는 각졌다 (그림 2 · 3) | §4-4 |

⛔ **한정어 (떼지 말 것)**: ① **LiCoO₂ + 80Li₂S·20P₂S₅ (PLD 비정질 막 · 유리-세라믹 분리막 · 입자)** — NCM · LPSCl 아님 ② 막 두께 50–70 nm 는 **이전 보고 [28] 의 TEM** 값을 이 논문이 옮긴 것이고 (이 논문에 그 영상 없음) 120 min 의 3 wt% 는 **추정** ③ 용량 분모가 둘이다 — 그림 4 · 8 은 LiCoO₂ (코팅 포함) 질량 · '에너지 밀도' 단락은 복합체 질량 ④ 그림 8 끝값은 인쇄값보다 작다 (§3-7) ⑤ 셀마다 한 개 · 반복 · 산포 미서술 [미확인] ⑥ 비교 기준 300 Ω 은 **다른 논문 [24–26] 의 셀** (같은 배치 아님).
⇒ **절대값 전이**: 하지 않는다 (재료 · 조성 · 압력 · 셀 구조가 다르다).  **전이 가능한 것** = (i) **SE 를 막으로 두면 입자로 둘 때보다 훨씬 적은 SE (≈1–3 wt% · 기하 3–13 vol% of LiCoO₂ [카드 산술]) 로 이온 경로가 이어진다** — 구 입자의 퍼콜레이션 문턱이 막에는 적용되지 않는다 [카드 추론] (ii) 계면 저항이 SE 양 (접촉 면적) 에 걸린다는 방향 (10 → 30 wt% 에서 850 → 300 Ω · 저자 해석) (iii) 막 두께 / 입자 지름 ≈ 0.5–0.7 % — 껍질은 우리 격자로 풀 수 없는 하위 격자 양이다 (§8 단계 1).

---

## 0-1. ★ 고른 의도 대조 (후보 표 N-80 의 '왜' 칸)

의도 원문: *"코팅 활물질 — PLD SE 코팅 (코어–쉘 선행 · DOE 수준 범위의 근거)"* · 가리킨 카드 = `kawaguchi2017_dry_coating_parametric_na2so4_model_se` (L233) · `kawaguchi2023_doe_electrode_fabrication_dry_coated_ncm_lps` (L284) · `nakamura2020_dry_coating_ncm_li3ps4_core_shell` (L338).

| 의도의 문장 | 판정 | 원문 위치 · 값 · 측정 조건 |
|---|---|---|
| "코팅 활물질 — PLD SE 코팅" | **채움** | 80Li₂S·20P₂S₅ (mol%) PLD 막을 LiNbO₃ 선코팅 LiCoO₂ 에 입힘 (p.6736–6737 · 표 1) — KrF 248 nm · ca. 2 J/cm² · 10 Hz · **상온 · Ar 5 Pa** · 7 cm · 10 · 20 · 40 · 120 min · 진동 유동화 50 Hz · 막 σ 7.9 × 10⁻⁵ S/cm @ 25 °C (Si 위 비정질 막 · [29]) · 두께 ca. 50–70 nm @ 40 min ≈ 1 wt% · 120 min ≈ 3 wt% (추정) · 증착은 **가압 없음** (전극은 그 뒤 360 MPa 냉간 가압) |
| "코어–쉘 선행" (nakamura2020 L338) | **채움 (구조) · 낱말 없음 · 한정어 둘** | 원문에 'core' · 'shell' 낱말은 **0 회** — *"SE-coated LiCoO2"* · *"SE layer"* · *"SE coating"* 로 적는다 (p.6736–6740).  구조 = LiCoO₂ 핵 / LiNbO₃ 안쪽 막 / SE 바깥 막 (그림 3b: Nb 는 입자 표면 · P · S 는 그 바깥 계면).  한정어 ① PLD SE 코팅의 **첫 보고는 [28]** (A. Sakuda et al., Electrochem. Solid-State Lett. 13 (2010) A73–A75 · *"Recently, we reported …"* p.6736) — 이 논문은 그 뒤 판 (막 양 · 열처리 · SE 입자 10 wt% 추가) 이다 ② 20–40 min 막은 입자를 **뭉쳐** ca. 20 µm 2 차 입자를 만든다 (*"Small aggregates were formed … the size of the secondary particles increased with increasing deposition time"* p.6737) — 입자 하나하나의 껍질이 아니다 |
| "DOE 수준 범위의 근거" (kawaguchi2023 L284 · L87 *"수준 범위 = 기존 연구 [11,19] 의 조건"* — Xs 0.1 / 0.3 · P 180 / 360 MPa · Ts 0.5 / 2.5 N·m) | **일부** | **Xs 0.1** ↔ *"90 wt.% SE-coated LiCoO2 particles and 10 wt.% Li2S–P2S5 SE particles"* (p.6737 · 다만 막 몫이 따로 더해진다 — 20 min 막 ≈0.5 wt% 로 보면 총 SE ≈10.5 wt% [카드 추론 · 시간에 비례 가정]) · **Xs 0.3** ↔ 이전 보고의 *"70 wt.% LiCoO2 particles and 30 wt.%"* (p.6737) · 기준 셀 95 mAh/g (p.6739) · 서론 *"approximately 20–30 wt.% [27]"* (p.6736) · **P 360 MPa** ↔ 이층 펠릿 *"pressing at 360 MPa (φ = 10 mm)"* (p.6737 · 상온) · **P 180 MPa = 없음** (원문 압력은 360 · 240 (In 박) MPa 뿐) · **Ts (체결 토크) 0.5 / 2.5 N·m = 없음** (원문 = *"The pellet was pressed using two stainless steel rods"* 뿐 · 토크 · 적층압 값 없음).  ⇒ 180 MPa 와 Ts 수준은 Kawaguchi 2023 의 다른 인용 [11] (Park 2019 · 정본 카드 없음) 쪽이거나 그 논문 자체의 선택 [미확인] |
| (kawaguchi2017 L114) *"10 wt% 로 코팅한 것은 PLD (Sakuda, ref 16) 뿐"* | **원문 기준 일부 — 귀속 확인 불가** | 이 논문에서 PLD **막 자체는 ≈1 wt% (40 min) · ≈3 wt% (120 min)** 이고, **10 wt% 는 막 위에 더 섞은 SE 입자** 다 (p.6737 · p.6740).  '10 wt% 로 코팅' 이라는 표현은 이 논문의 설계와 다르다.  다만 Kawaguchi 2017 은 그 문장을 ref 16 (Sakuda 2013 Sci. Rep.) 에 돌렸고, 정본 `sakuda2013_*` 카드는 그 셀 양극을 *"LiCoO₂ : SE 막 ≈ 90 : 10"* 로 적는다 (그 카드 L82 · 2026-10-21 정정) — Kawaguchi 2017 원문 · Sakuda 2013 원문 대조 전 [미확인] |
| (서지) 세 카드의 인용 서지 | **같음** | kawaguchi2017 L233 · kawaguchi2023 L284 = 저자 다섯 · 제목 · J. Power Sources 196 (2011) 6735–6741 원문과 같음 (원문 제목의 'Li2S–P2S5' 는 en dash · 카드는 하이픈) · nakamura2020 L338 = *"A. Sakuda, A. Hayashi, T. Ohtomo, et al., J. Power Sources 196 (2011) 6735–6741"* 같음 · 후보 표 서지 같음 · DOI `10.1016/j.jpowsour.2010.10.103` = 원문 p.6735 아래 인쇄 |

**2 차 인용 대조 (카드 문제 — 고치지 않음)**:
- `kawaguchi2017_dry_coating_parametric_na2so4_model_se` **L234**: *"정본 카드는 그 셀 양극을 "PLD 코팅 LiCoO₂ · 무탄소 (80:20)" 로 적는다"* — 지금 `sakuda2013_sulfide_mechanical_property` 카드는 **90 : 10** 이다 (L82 *"양극 LiCoO₂ : SE 막 ≈ 90 : 10 … 이전 판 '양극 80:20' 오기 정정 2026-10-21"* · L248) → **낡은 교차 인용**.  이 논문 (Kawaguchi 의 [15]) 쪽으로 보면 '10 wt%' 는 **PLD 막 + SE 입자 10 wt%** 의 SE 입자 몫이다 (막은 ≈1–3 wt%).
- `kawaguchi2023_doe_electrode_fabrication_dry_coated_ncm_lps` **L87 · L284**: *"수준 범위 = 기존 연구 [11,19] 의 조건"* · *"DOE 수준 범위의 근거"* — Kawaguchi 2023 원문의 서술을 옮긴 줄이라 카드 오류는 아니나, [19] (= 이 논문) 이 주는 것은 **Xs 0.1 · 0.3 · P 360 MPa** 뿐이다 (180 MPa · Ts 없음).  이 논문을 '180 MPa · 토크 수준의 근거' 로 인용하면 안 된다.
- `nakamura2020_dry_coating_ncm_li3ps4_core_shell` **L338** · `kawaguchi2017_*` **L233** · `kawaguchi2018_*` **L381**: 서지 · 'PLD SE 코팅' 서술 = 원문과 같음 (kawaguchi2018 의 *"lab-scale … scale-up is impractical"* 는 Kawaguchi 쪽 평가 — 이 논문에는 규모 · 양산 말이 없다).

⇒ **의도 대조 결과: 일부** — PLD SE 코팅 (조건 · 두께 · wt% · 용량 · 계면 저항) 은 채움 · 코어–쉘 선행은 구조로 채움 (낱말 없음 · 첫 보고는 [28] · 2 차 입자 뭉침) · DOE 수준은 Xs 0.1 / 0.3 · 360 MPa 만 채움 (**180 MPa · 체결 토크 없음**).

---

## 1. 한 줄 요약
황화물 전고체 전지의 복합 양극은 LiCoO₂ 와 SE 입자를 섞어 이온 경로를 만드는데, 그때 SE 가 20–30 wt% 필요해 에너지 밀도를 깎는다 — 그래서 저자들은 이온 전도성 80Li₂S·20P₂S₅ 를 **PLD 로 LiCoO₂ 표면에 직접 입혀** (이전 보고 [28] 의 후속) 막의 양 (증착 시간 10–120 min) 과 막 전도도 (200 °C 열처리) 를 바꿔 보고, SE 입자를 전혀 넣지 않은 전극도 막만으로 충방전되며 (15 → 65 mAh/g · 열처리 69) 막 위에 SE 입자 10 wt% 만 더하면 30 wt% 단순 혼합과 같은 95 mAh/g 가 나와 복합체 질량당 용량이 67 → 86 mAh/g 로 오름을 보였다.  EIS 는 막 · LiNbO₃ 코팅이 LiCoO₂–SE 계면 저항을 크게 낮춘다는 것을 (비코팅 850 Ω), 단면 TEM 은 냉간 가압이 LiCoO₂ 를 촘촘히 쌓고 막을 서로 잇는다는 것을 보인다.

## 2. 메타
| 저자 | 저널 / 년 | DOI | 소재 | 연구 유형 |
|---|---|---|---|---|
| A. Sakuda · A. Hayashi · T. Ohtomo · S. Hama · M. Tatsumisago\* (오사카부립대 응용화학 · 도요타 전지연구부) | J. Power Sources 196 (2011) 6735–6741 · 7 쪽 · 온라인 2010-11-09 | 10.1016/j.jpowsour.2010.10.103 | LiCoO₂ (D-10) + LiNbO₃ 선코팅 + **80Li₂S·20P₂S₅** (PLD 비정질 막 · 유리-세라믹 입자 · 분리막) · In 박 대극 · **도전재 · 바인더 없음** | 실험 (PLD 코팅 · SEM · 반쪽 셀 충방전 · EIS · FIB-HAADF-STEM/EDX) — **시뮬레이션 없음** |

---

## 3. 핵심 수치 (★ 전부 쪽 · 표지 병기)

### 3-1. PLD 막 · 바탕 입자 (p.6736–6737 · 표 1)
| 항목 | 값 | 표지 · 쪽 |
|---|---|---|
| 막 조성 | 80Li₂S·20P₂S₅ (mol%) — Si 위 막 = **비정질** · ICP-AES Li:P = 80:20 (표적과 같음) | [인쇄] p.6736 |
| 막 이온 전도도 | **7.9 × 10⁻⁵ S/cm @ 25 °C** — [29] (Sakuda 2010 J. Am. Ceram. Soc.) 의 값 · 200 °C 열처리로 오른다는 것도 [29] (오른 값은 이 논문에 없음 [미확인]) | [인쇄] p.6736 · p.6739 |
| 견줄 값 (같은 논문 서론) | Li₂S–P₂S₅ 유리-세라믹 · thio-LISICON *"over 10⁻³ S cm⁻¹ at room temperature"* [19–21] · *"approaching 10⁻²"* → 막은 그보다 **≥ 12.7 배 낮다** (10⁻³ / 7.9 × 10⁻⁵) [카드 산술 · 하한 비] | [인쇄] p.6735 |
| 표적 | Li₂S (99.9 %, Idemitsu Kosan) + P₂S₅ 결정 분말 (99 %, Aldrich) 몰비 80 : 20 펠릿 | [인쇄] p.6736 |
| 레이저 | KrF 엑시머 248 nm (LPXPro, Lambda Physik) · 플루언스 ca. 2 J/cm² (200 mJ/펄스) · 10 Hz | [인쇄] 표 1 |
| 증착 분위기 | **상온** · Ar 5 Pa · 표적–기판 7 cm · 시간 10 · 20 · 40 · 120 min (본문 '0–120 min') | [인쇄] 표 1 · p.6737 |
| 유동화 | 아래쪽 진동 시료대 (VIB-FB, Nara Machinery) · 사각 펄스 **50 Hz** · 위쪽 표적대 · Ar 글러브박스가 진공 챔버에 연결 | [인쇄] p.6737 |
| 바탕 입자 | LiCoO₂ **D-10 (Toda Kogyo)** · 모든 SE 코팅 시료는 **LiNbO₃ 막을 먼저** 입힘 ([10] 의 율 특성 근거 · LiNbO₃ 양 · 두께 · 방법 [미확인]) · 평균 지름 **ca. 10 µm** · 표면 *"relatively smooth"* | [인쇄] p.6737 · 그림 2a |
| 열처리 | SE 코팅 LiCoO₂ 를 Ar 에서 **200 °C · 1 h** | [인쇄] p.6737 · p.6739 |
| 증착 속도 | 50–70 nm / 40 min = **1.25–1.75 nm/min** [카드 산술 · 시간에 비례 가정] | — |

### 3-2. 코팅 양 · 모양 (p.6737 · 그림 2)
| 증착 시간 | 입자 크기 (SEM) | 막 두께 · 양 | 표지 |
|---|---|---|---|
| 0 min (LiNbO₃ 만) | ca. 10 µm · 매끈 | — | [인쇄] 그림 2a |
| 10 min | 0 min 과 비슷 | [미확인] | [인쇄] 그림 2b |
| 20 min | **ca. 20 µm** · 작은 뭉치 | [미확인] (≈0.5 wt% · 25–35 nm [카드 추론 · 40 min 값의 절반 가정]) | [인쇄] 그림 2c |
| 40 min | **ca. 20 µm** · 2 차 입자 커짐 | **ca. 50–70 nm ≈ ca. 1 wt%** (단면 TEM — 앞 문장이 *"in the previous report [28]"* 이고 이 논문에 그 영상은 없다) | [인쇄] 그림 2d · p.6737 |
| 120 min | (영상 없음) | **≈ 3 wt% (추정)** · 두께 = 40 min 의 *"three times"* (p.6738) → ≈150–210 nm [카드 산술] | [인쇄] p.6737–6738 |
- **[카드 산술] 매끈한 구 (d = 10 µm) 에 고른 막을 두르면** 막 부피 / 핵 부피 = (1 + 2t/d)³ − 1 = **3.03–4.26 % (t 50–70 nm)** · **9.27–13.14 % (t 150–210 nm)** → 고체 가운데 SE 부피 몫 2.9–4.1 % · 8.5–11.6 %.  원문의 '≈1 wt%' 와 잇는 데 필요한 두 밀도 (막 · LiCoO₂) 는 원문에 없다 [미확인] — 그래서 wt ↔ vol 환산은 하지 않는다.  뭉침 (2 차 입자) 이 있으면 실제 덮인 면적은 이보다 작다 [카드 추론].
- 막 두께 / 입자 지름 = 0.5–0.7 % · 막 두께 / 반지름 = 1.0–1.4 % [카드 산술] — §8 단계 1 의 해상도 계산에 쓴다.

### 3-3. 셀 구성 (p.6737)
| 항목 | 값 | 표지 |
|---|---|---|
| 셀 | In / 80Li₂S·20P₂S₅ **유리-세라믹** SE / LiCoO₂ (SE 입자 · 셀 제작 = 이전 보고 [9,10,18,24–26]) · In 박 99.999 % (Furuuchi) | [인쇄] |
| 작업 전극 | (i) SE 코팅 LiCoO₂ **만** · (ii) **90 wt% SE 코팅 LiCoO₂ + 10 wt% SE 입자** · 비교 = (iii) 비코팅 · LiNbO₃ 코팅 LiCoO₂ (같은 두 꼴) · 이전 보고 = **70 wt% LiCoO₂ + 30 wt% 유리-세라믹 SE 입자** | [인쇄] |
| 가압 | 이층 펠릿 = 작업 전극 **10 mg** + 유리-세라믹 SE **80 mg** → **360 MPa (φ = 10 mm)** · 그 위 In 박을 **240 MPa** 로 붙임 · *"The pellet was pressed using two stainless steel rods, which were used as current collectors"* · 가압 유지 시간 · 운전 중 적층압 [미확인] | [인쇄] |
| 면적 · 부하 | A = π(0.5 cm)² = **0.7854 cm²** · 작업 전극 10 mg → **12.73 mg/cm²** · SE 층 80 mg → 101.9 mg/cm² (두께 · 밀도 미인쇄 → 기공 계산 불가) [카드 산술] | — |
| 전류 | **0.13 mA/cm²** (상온) → 0.1021 mA → **10.2 mA/g** (코팅 LiCoO₂ 만 · 10 mg) · **11.3 mA/g** (90 : 10 · 9 mg) [카드 산술] · C-rate 미인쇄 | [인쇄] p.6737–6740 |
| 측정 장비 | 충방전 BTS-2004 (Nagano) · EIS SI 1260 (Solartron) — **3.6 V vs Li–In 까지 0.13 mA/cm² 충전 뒤** · 50 mV · 1 Hz–1 MHz · TEM JEM2100F (JEOL) · FIB 시료 · Ar 이송 · SEM Tiny SEM Mighty-8 | [인쇄] p.6737 |
| 전압 창 | 본문 [미확인] — 그림 4 · 5 · 6 · 8 = 충전 **3.6 V** · 방전 **≈2.0 V vs Li–In** [판독] · *"3.6 V vs. a Li–In electrode, which corresponds to 4.2 V vs. Li"* [인쇄 p.6740] → 2.0 V vs Li–In ≈ 2.6 V vs Li [카드 산술 · 같은 0.6 V 차 가정] | — |

### 3-4. ★ SE 입자 없이 막만 있는 전극 — 그림 4 (0.13 mA/cm² · 용량 = 코팅 LiCoO₂ 질량 기준)
| 전극 | 인쇄 (가역 용량) | [판독] 충전 끝 (3.6 V) | [판독] 방전 끝 | 쿨롱 효율 [카드 산술] |
|---|---|---|---|---|
| 비코팅 LiCoO₂ | *"could not be charged and discharged"* | 0.7 (수직선) | — | — |
| LiNbO₃ 코팅 | **< 10 mAh/g** | 20.8 | 7.7 (2.14 V) | 37 % |
| SE (10 min) | **15** | 22.9 | 14.5 (2.05 V) | 63 % |
| SE (40 min) | **35** | 61.3 | 33.6 (2.00 V) | 55 % |
| SE (120 min) | **65** | 85.8 | 65.1 (2.00 V) | 76 % |
- 저자 해석: SE 막 없는 LiCoO₂ 는 *"the lithium ion conductivity in the composite electrolyte was insufficient"* · 막 시간에 따라 용량 ↑ = *"an SE coating on LiNbO3-coated LiCoO2 enabled the formation of a lithium-ion conducting path to the LiCoO2 particles"* [인쇄 p.6739].
- 이전 보고 [28] 의 40 min 셀 *"limited to ca. 30 mAh g⁻¹"* (p.6736 은 *"30 mAh g⁻¹"*) → 이번 35 [인쇄].
- ★ **복합체 질량으로 바꾸면** [카드 산술]: 이 전극은 코팅 LiCoO₂ 만이라 '코팅 LiCoO₂ 질량 기준' = **'전극 질량 기준'** — 120 min 65 · 열처리 69 mAh/g 는 보통 70 : 30 복합체의 **67 mAh/g** (p.6740) 과 같은 크기다.  원문은 이 비교를 하지 않는다 (원문은 SE 입자 10 wt% 판만 86 vs 67 로 견준다).  LiCoO₂ 만의 질량 (막 ≈3 wt% 를 빼면) 으로는 65 / 0.97 = 67.0 · 69 / 0.97 = 71.1 mAh/g [카드 산술 · 3 wt% 추정치 사용].

### 3-5. 사이클 — 그림 5 (SE 120 min · SE 입자 없음) [판독 · 벡터]
| 회 | 충전 끝 | 방전 끝 | 쿨롱 효율 [카드 산술] |
|---|---|---|---|
| 1 | 85.7 | 64.9 | 75.7 % |
| 2 | 71.3 | 67.4 | 94.5 % |
| 3 | 69.8 | 67.0 | 96.0 % |
| 10 | 67.2 | 64.5 | 96.0 % |
- 인쇄: *"stable charge and discharge curves, without a significant fade in capacity, over 10 cycles"* (p.6739) · 10 회 / 2 회 방전 = 95.7 % [카드 산술].  40 min 셀 = *"100 cycles with no significant reduction in capacity [28]"* · 그림 3 의 TEM 시료 = *"after charge–discharge measurements for 450 cycles"* (450 회 용량 [미확인]).

### 3-6. 막 전도도를 올리면 — 그림 6 (SE 120 min · 200 °C 1 h 열처리 · SE 입자 없음)
- 인쇄: 충전 **86** · 방전 **69 mAh/g** (0.13 mA/cm²) · *"The charging capacities of cells based on SE (120 min)-coated LiCoO2 with and without heat treatment were similar"* · 방전만 커짐 → *"The lithium ion conductivity of the SE coated on the LiNbO3-coated LiCoO2 would likely be increased by heat treatment, as was observed in SE films deposited on substrates"* (추정 · 막 σ 측정 없음) [인쇄 p.6739].
- 쿨롱 효율 69/86 = **80 %** (비열처리 1 회 76 %) [카드 산술].  그림 6 은 래스터 — 판독 안 함.
- 기준: 그래도 *"smaller than the 95 mAh g⁻¹ typical of … 70 wt.% LiNbO3-coated LiCoO2 (with no SE coating) and 30 wt.% SE particles"* (p.6739).

### 3-7. ★ SE 입자 10 wt% 를 더하면 — 그림 8 (90 : 10 · 0.13 mA/cm²)
| 전극 (LiCoO₂ 90 + SE 입자 10 wt%) | 인쇄 용량 | [판독] 방전 끝 | [판독] 충전 끝 | 쿨롱 효율 [카드 산술 · 판독] |
|---|---|---|---|---|
| 비코팅 | **20** | 16.4 (2.12 V) | 27.5 | 60 % |
| LiNbO₃ 코팅 | **60** | 58.1 (2.01 V) | 83.5 | 70 % |
| SE (20 min) 코팅 | **95** | 91.9 (2.00 V) | 114.5 | 80 % |
- 인쇄 *"The all-solid-state cell combining 10 wt.% SE particles with an SE coating had a similar capacity to cells based on 30 wt.% SE particles with no coating"* (p.6740) · 결론도 95 (p.6740).
- ⚠ **인쇄값 ↔ 그림**: 세 끝값 모두 인쇄값이 **2–3.6 mAh/g 크다** (20 ↔ 16.4 · 60 ↔ 58.1 · 95 ↔ 91.9) — 그림 4 는 거의 같다 (15 ↔ 14.5 · 35 ↔ 33.6 · 65 ↔ 65.1).  어느 쪽이 맞는지 · 차단 전압이 다른지 원문에 설명이 없다 [미확인].  인용할 때는 둘 다 적는다.
- **복합체 질량 기준** (*"normalized by the weight of the LiCoO2 and Li2S–P2S5 SE composite electrode"*): **86 mAh/g** (90 SE 코팅 / 10 SE 입자) vs **67 mAh/g** (70 LiNbO₃ / 30 SE 입자) [인쇄 p.6740] = 95 × 0.90 = 85.5 · 95 × 0.70 = 66.5 [카드 산술 확인 — 두 판 다 'LiCoO₂ 질량 기준 95' 에서 왔다] · 판독 91.9 를 쓰면 82.7 [카드 산술].

### 3-8. ★ 계면 저항 — 그림 7 (90 : 10 · 3.6 V vs Li–In (= 4.2 V vs Li) 충전 뒤 · 50 mV · 1 Hz–1 MHz)
| 전극 | 인쇄 | [판독] 반원 왼쪽 발 Z′ | [판독] 반원 폭 | [판독] 꼭대기 −Z″ | 면적 저항 [카드 산술 × 0.7854 cm²] |
|---|---|---|---|---|---|
| (a) 비코팅 | 큰 반원 = 계면 저항 **ca. 850 Ω** | ≈163 Ω | ≈830–850 Ω (오른쪽 골 ≈993–1012 Ω) | 346 Ω (Z′ 635) | **667.6 Ω·cm²** (850 Ω) |
| (b) LiNbO₃ 코팅 | *"low interfacial resistance"* | ≈162 Ω | ≈60 Ω (골 ≈221 Ω) | 20 Ω | ≈46 Ω·cm² |
| (c) SE (20 min) 코팅 | *"reduced the resistance further"* | ≈111 Ω | ≈30 Ω (골 ≈143 Ω) | 12 Ω | ≈24 Ω·cm² |
| 비교: 이전 논문 [24–26] (SE 30 wt%) | **ca. 300 Ω** | — | — | — | 235.6 Ω·cm² |
- 저자 해석 (p.6740): *"The large semicircle observed in panel (a) of Fig. 7 is attributable to the interfacial resistance between LiCoO2 and Li2S–P2S5 SE"* · 850 > 300 Ω 인 이유 = *"the contact area between the LiCoO2 and the SE particles in this study was smaller than in the previous studies; only 10 wt.% SE particles were added … whereas 30 wt.%"* — **접촉 면적 설명은 저자 해석** (면적 측정 없음 · 다른 논문 셀과의 비교).  850/300 = **2.83 배** ↔ SE 입자 1/3 [카드 산술].
- (c) 의 왼쪽 발이 (a) · (b) 보다 ≈50 Ω 작다 [판독] — 원문은 이 차이를 다루지 않는다 (전극 안 이온 저항 감소일 수도 · 셀 간 차일 수도 [카드 추론]).
- ⚠ 그림 7 의 두 축은 같은 눈금이 아니다 (x 0.1477 pt/Ω · y 0.1366 pt/Ω) — 반원이 실제보다 약간 높아 보인다 [판독 · 벡터 눈금].  등가 회로 맞춤 · 주파수 표지 없음 [미확인].

### 3-9. 압분 전극 단면 — 그림 3 (SE 40 min 코팅만 · 450 사이클 뒤 · FIB 단면)
- 그림 3a: LiCoO₂ 입자들이 각진 면을 맞대고 촘촘히 놓였고 (축척 1 µm) 입자 사이에 가는 띠 · 일부 덩어리 모양 틈이 보인다 [판독 · 영상 · 이 영상의 대비 규약은 원문에 없음] · 그림 3b: HAADF-STEM + EDX (O · P · S · Co · Nb) — Nb = 입자 표면 (LiNbO₃) · P · S = 입자 사이 계면 (*"an 80Li2S·20P2S5 SE layer was present"*).
- 인쇄 (p.6738): *"the LiCoO2 particles were closely packed in the composite electrode"* · *"The all-solid-state cell was prepared by cold pressing. As a result of this pressing, the LiCoO2 particles packed closely in the composite electrode layer and the SE coating deposited on the LiCoO2 particles was connected to form the all-solid-state cell. As a result, a favorable SE region was formed in the interfacial space between the LiCoO2 particles."* · *"the contact between the SE layer and the LiCoO2 electrode was maintained after charge–discharge measurements"* · *"Some voids at the interfaces between LiCoO2 particles were observed, as shown in Fig. 3(a). This could be reduced using LiCoO2 with larger amounts of SE coating."* (120 min 전극의 단면은 없음 — 예상).
- ⇒ 이 전극은 SE 가 ≈1 wt% (막) 뿐인 **단단한 입자 우세 충전** 이다 — 하중을 LiCoO₂ 가 받았을 것이라는 것은 [카드 추론] (하중 · 응력 측정 없음).

### 3-10. 인쇄값끼리 · 인쇄값과 그림의 어긋남 (원문 비판 — §11 에 다시)
그림 8 끝값 ↔ 본문 (16.4 · 58.1 · 91.9 ↔ 20 · 60 · 95) · 이전 40 min 용량 *"30"* (p.6736) ↔ *"ca. 30"* (p.6739) · 막 두께 50–70 nm 의 TEM 영상은 이전 논문 [28] 것 · 120 min 3 wt% = 추정 · 그림 7 축 눈금 다름 · 그림 8 위 · 아래 x 눈금이 최대 1.4 pt 어긋남 (아래 눈금 = 글자와 맞음) · 전압 창 · 반복 수 · 적층압 미서술 · 그림 1 모식도 = 구 (실물 = 각진 입자).

---

## 4. ★ 방법 — 장치 · 측정 사슬 · 해석

### 4-1. 장치
PLD 챔버 (위 = 표적대 · 아래 = 진동 시료대 VIB-FB · Ar 글러브박스 연결) · KrF 엑시머 LPXPro · SEM Tiny SEM Mighty-8 · 충방전기 BTS-2004 · 임피던스 분석기 SI 1260 · FIB · TEM JEM2100F (HAADF-STEM · EDX) · 펠릿 = φ 10 mm 몰드 + 스테인리스 봉 [인쇄 p.6736–6737].

### 4-2. 측정 사슬 (재구성)
LiCoO₂ (D-10) → LiNbO₃ 선코팅 ([10] 방법 · 이 논문 서술 없음) → PLD (진동 유동화 · 10–120 min) → (선택) 200 °C 1 h Ar 열처리 → SEM (그림 2) → 작업 전극 (코팅 분말만 또는 + SE 입자 10 wt% · 섞는 법 [미확인]) 10 mg + SE 80 mg → 360 MPa 이층 펠릿 → In 박 240 MPa → 상온 0.13 mA/cm² 충방전 (그림 4–6 · 8) / 3.6 V 충전 뒤 EIS (그림 7) → 450 사이클 셀을 FIB 로 잘라 HAADF-STEM/EDX (그림 3).

### 4-3. 해석
- 용량 = 정전류 충방전 곡선의 끝값 (분모 = 코팅 LiCoO₂ 질량 · 에너지 밀도 단락만 복합체 질량).
- 계면 저항 = Nyquist 의 큰 반원 (저자 귀속 · 맞춤 없음 · 'ca.' 값 하나).
- 막의 역할 = 용량이 막 양 · 막 σ 와 함께 오른다는 정성 추론 (막 σ 는 기판 위 막의 값 [29] 을 빌림).
- 통계 · 반복 · 오차 막대 없음.

### 4-4. ★ 입자 처리 · DEM 한계 · 소성 · 차원 · 탈압
- **(i) DEM 한계 진술 = 말 없음** — 계산이 없다.  DEM 의 '단단한 구 · 점접촉' 과 맞닿는 실험 사실만 있다: 실제 LiCoO₂ 는 **각진 불규칙 입자** 이고 (그림 2 · 3) 압분 전극에서 *"closely packed"* — 면을 맞대고 쌓였다 (그림 3a) · 그림 1 의 모식도만 구다.
- **(ii) 소성 · 큰 변형을 계산에 넣는 어려움 = 논의 없음** — 냉간 가압으로 막이 *"connected"* 됐다는 결과 문장뿐 (p.6738) · 막의 기계 물성 · 변형량 · 가압 의존 측정 없음.  같은 계열 SE 의 상온 가압 소결은 정본 `sakuda2013_*` (80Li₂S·20P₂S₅ 유리 360 MPa 단면 *"grain boundaries hardly visible"* — 그 카드 표지) 가 다룬다.
- **(iii) 차원**: 단면 TEM (FIB · 2D 절단면) · SEM (분말 투영) 뿐 — 3D 재구성 · 계산 · 2D → 3D 진술 없음.
- **(iv) 탈압**: 없음 — 셀은 스테인리스 봉으로 누른 펠릿 (운전 중 적층압 · 하중 해제 [미확인]).

### 4-5. 기법 미니 용어집
- **PLD (pulsed laser deposition, 펄스 레이저 증착)** = 진공 · 저압 기체 안에서 표적에 짧은 레이저 펄스를 쏘아 떨어져 나온 물질을 기판 (여기서는 진동으로 띄운 분말) 위에 쌓는 박막법.
- **진동 유동화 (vibration fluidization)** = 시료대를 진동시켜 분말 입자가 계속 뒤집히게 해 모든 면에 막이 붙게 하는 법 (여기서 사각 펄스 50 Hz).
- **비정질 막 · 유리-세라믹** = 막은 결정이 없는 유리 상태 (PLD) · 분리막 · 입자는 유리를 열처리해 일부 결정화한 것.
- **LiNbO₃ 선코팅** = LiCoO₂ 와 황화물 SE 사이의 반응 · 저항을 줄이려 먼저 입히는 산화물 완충막.
- **이층 펠릿 (bilayer pellet)** = 작업 전극 층과 SE 층을 한 몰드에서 함께 누른 원판.
- **계면 저항 (interfacial resistance)** = 임피던스 스펙트럼에서 전극–전해질 계면 (전하 이동) 에 귀속한 반원의 지름.
- **HAADF-STEM** = 무거운 원소일수록 밝게 보이는 주사투과 전자현미경 영상 (EDX 원소 지도와 함께).
- **복합체 질량 기준 용량** = 활물질 + SE 질량으로 나눈 용량 (에너지 밀도 지표) ↔ 활물질 질량 기준.

---

## 5. Figure set ★
| 그림 · 표 | 내용 | 크롭 | 우리 활용 |
|---|---|---|---|
| Fig 1 | 모식도 (a) 보통 복합 전극 (LiCoO₂ + SE 입자) (b) SE 코팅 LiCoO₂ 만으로 된 전극 | `fig_1.png` | 막 = 입자 사이를 잇는 경로라는 개념 그림 (구로 그림) |
| Fig 2 | SEM — 코팅 0 · 10 · 20 · 40 min (20 µm 축척) | `fig_2.png` | 각진 입자 · 막이 입자를 뭉침 (2 차 입자 ca. 20 µm) |
| Fig 3 | ★ 450 사이클 뒤 단면 (a) TEM (b) HAADF-STEM + O · P · S · Co · Nb 지도 | `fig_3.png` | 단단한 입자 우세 충전 · 막의 연결 · 잔류 틈 (단계 5 · R1 정성) |
| Fig 4 | ★ 충방전 — 위: 비코팅 · LiNbO₃ / 아래: SE 10 · 40 · 120 min (SE 입자 없음) | `fig_4.png` (손 크롭) | 막 양 → 용량 (단계 7 · 결과 전 대조 정성) |
| Fig 5 | SE 120 min 1 · 2 · 3 · 10 회 | `fig_5.png` (손 크롭) | 사이클 안정 (10 회) |
| Fig 6 | SE 120 min · 200 °C 열처리 충방전 (래스터) | `fig_6.png` | 막 σ ↑ → 방전 ↑ (정성) |
| Fig 7 | ★ Nyquist (a) 비코팅 (b) LiNbO₃ (c) SE 20 min — 모두 + SE 입자 10 wt% | `fig_7.png` (다시 자름) | 계면 저항 ↔ SE 양 · 코팅 (흐름 밖: Rint ②) |
| Fig 8 | ★ 충방전 — 90 : 10 세 전극 | `fig_8.png` (손 크롭) | SE 1/3 로 같은 용량 · 인쇄 ↔ 판독 어긋남 |
| 표 1 | PLD 조건 | `tab_1.png` (다시 자름 · 캡션 포함) | 코팅 조건 기록 |
| 근거 문단 17 | 초록 · 서론 (SE σ · 계면 열화 · 20–30 wt% · [28] 30 mAh/g) · 방법 (막 · 셀 · 측정) · 결과 (SEM · TEM 두께 · 압분 단면 · 그림 4 · 5 · 6 문장 · 95 기준 · EIS 850/300 · 그림 8 · 86 vs 67) · 결론 | `txt_p67*.png` | 원문 인용용 |
- 그림 크롭은 도구 관례대로 **캡션 제외** (캡션은 `figures.json`) · 표는 캡션 포함 · 식 크롭 0 (원문에 식 없음) · SI 없음.

## 6. Post-processing ★
- **무엇을 (원문)**: 충방전 끝값 · Nyquist 반원 지름 (ca. 값) · SEM 크기 눈대중 · TEM/EDX 정성.
- **안 한 것**: 기공 · 밀도 · 두께 · 막 덮임률 정량 · 등가 회로 맞춤 · 반복 · 압력 바꾸기 · 막 σ (코팅 위) 측정.
- **이 카드의 후처리**: 벡터 경로 판독 (그림 4 · 5 · 8 충방전 끝값 · 그림 7 Nyquist 79 점 → `digitized.csv` 2,292 행) · 면적 · 부하 · 전류 밀도 → 질량당 전류 · 면적 저항 · 쿨롱 효율 · 복합체 질량 환산 확인 · 매끈한 구 막 부피 · 해상도 산술.  재현 스크립트 = 작업 스크래치 (`digitize.py` · `crop.py` · `textcrop.py`) — 값은 csv 와 이 카드에 있다.

---

## 7. 우리 DEM+MPM 대비 → `our_dem_baseline.md` (⚠ 정본 브랜치에서는 값 자리표시 상태 — 우리 수치는 CLAUDE.md 출처를 병기해 적는다)

### 7-1. 비교표
| 항목 | 이 논문 | 우리 | 같음 / 다름 · 왜 |
|---|---|---|---|
| 계 | LiCoO₂ (각진 ca. 10 µm) + LiNbO₃ + 80Li₂S·20P₂S₅ (PLD 막 · 유리-세라믹 입자) · 무탄소 | NCM811 + LPSCl (+ VGCF) · DEM = 구 · MPM = AM 고정 강체 + SE 소성 연속체 | 재료 · 입자 꼴 다름 |
| SE 를 두는 꼴 | **AM 표면의 막** (≈1–3 wt%) ± SE 입자 10 wt% | DEM: SE = 따로 떨어진 구 · MPM: SE = 칸을 채운 연속체 (막 표현 없음) | ★ 우리는 막을 표현할 자리가 없다 (§7-3) |
| 압력 | 360 MPa 이층 펠릿 (+ 240 MPa In) · 값 하나 | 300 MPa | 비슷한 크기 · 압력 의존 비교 불가 |
| 조성 | 코팅 LiCoO₂ 만 (SE ≈1–3 wt%) · 90 : 10 · 70 : 30 | DEM 생산 중심 AM 70–85 wt% (CLAUDE.md) | 이 논문의 막-전극은 우리 코퍼스 밖 (AM ≥ 90 wt%) |
| 이온 경로 | 막만으로도 이어짐 (용량 15–65 mAh/g) | DEM σ_ion = SE 구 접촉망 · σ_ionic 폼의 문턱 φc 0.195–0.200 (SE 부피 몫 · CLAUDE.md) | 막은 구의 문턱 아래 (3–13 vol% [카드 산술]) 에서 이어진다 [카드 추론] |
| 계면 저항 | 850 Ω (SE 10 wt%) · 300 Ω (30 wt% · 다른 논문) · 코팅 ≈60 · ≈30 Ω [판독] | Rint ② = 접촉마다 계면 저항 항 (설계 · 구현 중) · 피복 (DEM Hertz ≈16–18 % · Tabor ≈52 % 기하 · CLAUDE.md) | 방향 대조만 (SE 양 ↓ → 저항 ↑) · 절대값 전이 금지 |
| 단면 | LiCoO₂ 'closely packed' · 막 연결 · 일부 틈 (TEM 2D) | 우리 단면 = 구 (DEM) · 원 모양이 남음 (CLAUDE.md 11-13 피드백) | 실물은 각진 면 맞댐 |

### 7-2. ★ 랩 기준과 나란히 (판정 없이 · **랩 표준과 다른 문헌 값 = 다른 재료 · 다른 꼴**)
| 출처 | 재료 | 상태 | 진밀도 분모 | 기공 |
|---|---|---|---|---|
| **랩 표준** | 순수 LPSCl | 300 MPa | **1.64 g/cm³** (고정) | **10–13 %** |
| 이 논문 분리막 | 80Li₂S·20P₂S₅ 유리-세라믹 80 mg · φ 10 mm | 360 MPa (+ 240 MPa) | [미확인] | [미확인] (101.9 mg/cm² · 두께 미인쇄) |
| 이 논문 작업 전극 | SE 코팅 LiCoO₂ (± SE 10 wt%) 10 mg | 360 MPa | [미확인] | [미확인] ('some voids' 정성뿐) |
| (이웃 정본 카드 · 이 논문 값 아님) `sakuda2013_*` | 75Li₂S·25P₂S₅ 유리 · 냉간 | > 350 MPa | 1.88 g/cm³ (열간 가압 유리 · 그 카드 표지) | 상대 밀도 > 90 % (그 카드 'stated') |
- 이 논문은 **기공 · 밀도를 하나도 주지 않는다** — 랩 표준 옆에 놓을 숫자가 없다.  압력 크기 (360 MPa) 만 우리 300 MPa 와 같은 자릿수.

### 7-3. ★ 18 배 연화 · 껍질 표현과 견줄 자리 (frame [1] · [2] · [5])
- 우리 DEM (E_SE 24 → E_eff 1.35 GPa · 18 배 연화 · 순수 SE Heckel P_y 138 MPa · CLAUDE.md) 은 SE 를 **구** 로만 둔다 — AM 표면의 막 (≈1–3 wt%) 은 구 입자로 나타낼 수 없다 (막 1 wt% 를 구로 바꾸면 '적은 수의 SE 구' 가 되고 이온 경로는 끊긴다) [카드 추론].  그러나 이 논문은 같은 양의 SE 가 **막으로 있으면 경로가 이어진다** 는 실측 (용량 0 → 65 mAh/g) 을 준다 ⇒ DEM σ_ion 은 '막 · 껍질 전극' 에서 **원리적으로 틀린 쪽 (경로 없음) 으로 간다** [카드 추론].
- 우리 MPM (E 1.53 GPa · σ_y 0.30 GPa · ν 0.49 · AM 고정 강체 · CLAUDE.md) 은 SE 를 칸으로 채운 연속체로 두므로 막 두께가 칸 몇 개를 넘어야 한다 — real_14 격자 dx 141 nm (n_grid 384 · CLAUDE.md) 에서 50–70 nm 막 = **0.35–0.50 칸** [카드 산술] → **풀 수 없다** · 2 칸으로 풀려면 입자 지름당 286–400 칸 (§8 단계 1).
- ⇒ 껍질 (코팅 활물질 · 믹서 Ⓒ 의 '코팅 대리') 은 두 모델 모두에서 **하위 격자 · 접촉 단위 성질** (계면 전도 · 덮임 몫) 로 넣어야 한다 [카드 추론] — 이 논문은 그 성질의 크기를 직접 주지 않고 (막 σ 7.9 × 10⁻⁵ S/cm 는 기판 위 막 값) 효과의 방향만 준다.

### 7-4. AM 쪽 — 각진 단단한 입자의 '촘촘한' 충전
- 이 전극은 SE 가 막뿐이라 LiCoO₂ 끼리 맞닿아 하중을 받는 꼴이다 (TEM 'closely packed' · 일부 틈) — 우리 조건 R1 (AM 이 움직이고 하중을 나눔) 의 정성 사례 [카드 추론].  기공 · 배위수 · 하중 측정이 없어 수치 대조는 불가.
- 실물 입자는 각진 면을 맞댄다 (그림 3a) — 구 DEM 의 점접촉 · 구 MPM 스캐폴드와 다르다 (형상 축 · 이 논문은 값 없음).

### 7-5. frame[5] — 어느 반쪽을 가졌나
- **가진 것**: 수송 쪽 정성 실측 (막만으로 이온 경로 · 막 양 · 막 σ 와 용량 · SE 양과 계면 저항) · 압분 단면의 정성 형상 (TEM).
- **없는 것**: 압력 · 응력 · 기공 · 밀도 · 입자 거동 · 계산 · 기계 물성.  ⇒ DEM · MPM 어느 쪽의 **입력** 도 아니고, '껍질 전극' 을 우리가 표현하지 못한다는 것을 보이는 **결과 전 대조의 정성 기준** 이다.

---

## 8. ★ 자세한 분석 — 우리 계획에 무엇을 주나
(이름 = 정독 지시서 3 절.  우리 값 = CLAUDE.md: DEM 18 배 연화 · E_eff 1.35 GPa · 순수 SE Heckel P_y 138 MPa / MPM E 1.53 GPa · σ_y 0.30 GPa · ν 0.49 / 랩 표준 = 순수 SE 300 MPa 기공 10–13 % · 진밀도 1.64 g/cm³ — 고정 · 판정 대상 아님.)

| 이름 | 이 논문이 주는 것 | 못 주는 것 · 한정어 |
|---|---|---|
| **단계 0** (기공 연산자 · 판정 기준 결과 전 등록) | 관측량 분모를 결과 전에 적는 이유 하나: 같은 셀의 용량이 **활물질 기준 95 ↔ 복합체 기준 86** (90 : 10) · 보통 전극 **95 ↔ 67** (70 : 30) 로 바뀌고, 막-전극은 두 분모가 같다 (65 · 69 mAh/g ≈ 보통 전극 67 [카드 산술]) — '코팅 이득' 의 크기가 분모 선택에 걸린다 | 기공 · 밀도 자료 없음 |
| **단계 1** (입자별 속도장 · 3D 메모리) | ★ **껍질 해상도 산술**: 막 50–70 nm / 입자 10 µm → 막에 칸 2 개를 두려면 입자 지름당 **286–400 칸** [카드 산술] — 3D 에서 입자 하나에 2.3–6.4 × 10⁷ 칸 [카드 산술 · 정육면체 상자] → 껍질은 격자로 풀지 말고 **계면 · 접촉 성질** 로 두어야 한다는 결과 전 근거 | 막의 기계 · 전도 물성 값 없음 |
| **단계 2 · 3** | 없음 (계산 없음) | — |
| **단계 4** (3D 순수 SE · σ_y 맞춤) | 없음 — 순수 SE 기공 · 밀도 없음 (분리막 80 mg · 360 MPa 의 두께 미인쇄) | — |
| **단계 5** (3D 복합 압밀) | 정성: SE 막 ≈1 wt% 뿐인 LiCoO₂ 압분체 (360 MPa) 는 *"closely packed"* · 막 연결 · 일부 틈 (TEM 2D · 450 사이클 뒤) — 단단한 입자 우세 충전의 단면 모습 | 기공 · 배위수 · 하중 몫 · 압력 의존 없음 · LiCoO₂ ≠ NCM |
| **단계 6** (탈압 · 되돌아옴) | 없음 | — |
| **단계 7** (형상 · 피복 · 수송) | ★ (1) **막만으로 이온 경로**: 0 → 15 → 35 → 65 mAh/g (막 0 → 10 → 40 → 120 min) · (2) 막 σ ↑ (열처리) → 방전 65 → 69 · (3) 막 + SE 입자 10 wt% = SE 입자 30 wt% (95 mAh/g) · (4) 계면 저항 850 (SE 10 wt%) ↔ 300 Ω (30 wt% · 다른 논문) — 저자: 접촉 면적 · (5) 코팅이 계면 저항을 ≈60 · ≈30 Ω 로 [판독] | 피복 · 덮임률 · σ_eff 정량 없음 · 막 σ 는 기판 위 막 값 · 셀 하나씩 |
| **후보 D0** (지금 DEM) | 한계의 실험 근거 하나: SE 를 구로만 두는 모델은 '막 · 껍질 전극' 의 이온 경로를 못 낸다 (§7-3 [카드 추론]) | DEM 진술 · 값 없음 |
| **후보 A′-0 · A · A′** (MPM 접촉 · 강체 AM · 입자별 속도장) | 껍질 두께가 dx 의 0.35–0.50 배 (real_14 격자) → MPM 연속체 SE 로는 막을 표현하지 못한다 [카드 산술] · AM 은 각진 면을 맞댄다 (구 강체 근사의 한계 · 정성) | 수치 없음 |
| **후보 B** (입자별 FE) | 각진 입자 + 얇은 막은 FE 로 메시하면 막 두께에 요소가 몰린다 — 비용 산술의 입력 (t/d 0.5–0.7 %) [카드 산술] | 직접 자료 없음 |
| **후보 C · C′** (MDR · 항복 캡 DEM) | 없음 | — |
| **후보 M0** (균질화 압밀) | 없음 (압력 · 기공 없음) | — |
| **U1** (입자 하나 압축과 해상도) | 껍질이 있는 입자의 해상도 규칙은 '지름당 칸' 이 아니라 '막 두께당 칸' 이 정한다 (t/d 0.5–0.7 %) | — |
| **U0 · U2–U6** | 없음 | — |
| **R1** (AM 이 움직이고 하중 나눔) | 정성: SE 막뿐인 전극에서 LiCoO₂ 'closely packed' (하중은 AM 이 받았을 것 [카드 추론]) | 하중 측정 없음 |
| **R2** (미끄럼 · 분리) | *"the contact between the SE layer and the LiCoO2 electrode was maintained after charge–discharge measurements"* (450 회 뒤 · 단면 한 장) | 분리 · 미끄럼 정량 없음 |
| **R3** (SE 입자 경계 기억) | 막끼리 *"connected"* — 경계가 남는지는 원문에 없음 | — |
| **R6** (SE 입자 형상 변형) | 정성: 냉간 가압으로 막이 이어져 입자 사이 틈을 차지 (변형량 없음) | — |
| **R4 · R5 · R7** | 없음 (탈압 · 맞춤 값 · AM 파괴 말 없음) | — |
| **결과 전 대조 항목** | (흐름 밖 · 정성) ① 막-전극 (SE ≈1–3 wt%) 에서 이온 경로가 이어진다 (용량 > 0) ② SE 입자 30 → 10 wt% 에서 계면 저항 ≈2.8 배 ↑ (다른 셀끼리 · 저자 해석 = 면적) ③ 막 + 10 wt% = 30 wt% 와 같은 용량 — 'LiCoO₂ · 80Li₂S·20P₂S₅ · 360 MPa · 0.13 mA/cm² · 셀 하나' 표지 필수 | 절대값 비교 금지 |

- **재료 · 차원 · 조건 차이**: LiCoO₂ (각진 ca. 10 µm) ↔ 우리 NCM811 (구 · 2 크기) · 80Li₂S·20P₂S₅ (PLD 비정질 막 + 유리-세라믹) ↔ LPSCl · 무탄소 ↔ VGCF · 360 MPa ↔ 300 MPa · 2D 단면 · 1 셀 ↔ 우리 3D 계산.

## 9. 적용 인사이트 (내 연구에 어떻게)
1. **'SE 를 막으로 두면 적은 양으로 경로가 이어진다' 를 모델이 낼 수 있는지가 코팅 활물질 (믹서 Ⓒ · 껍질 전극) 의 첫 관문이다** — 지금 DEM (SE 구) · MPM (SE 칸) 은 1–3 wt% 막을 표현하지 못해 이 실측과 반대쪽 (경로 없음) 으로 간다 [카드 추론] → 껍질을 접촉 단위 성질 (AM–AM 접점에 SE 막 전도 · 계면 저항 항) 로 넣는 설계를 결과 전에 적는다.
2. **해상도 규칙은 껍질 두께가 정한다** — t/d 0.5–0.7 % 면 지름당 286–400 칸 (막에 2 칸) → 3D 격자로는 불가 (§8 단계 1).
3. **용량 · 에너지 밀도 비교는 분모를 같이 적는다** — 같은 전극이 95 (활물질) · 86 (복합체) mAh/g, 보통 전극 95 · 67 · 막-전극은 65 = 65.
4. **인쇄값과 그림을 같이 본다** — 그림 8 끝값이 본문보다 2–3.6 mAh/g 작다 · 계면 저항의 이전 값 300 Ω 은 다른 논문의 셀이다.
5. **Rint ② 의 방향 대조** — SE 입자 양 (접촉 면적) 이 계면 저항을 정한다는 저자 해석은 우리 '계면 저항 ∝ 1/접촉 면적' 꼴과 같은 방향이지만, 850/300 = 2.83 배는 다른 셀 · 다른 배치끼리의 값이라 맞춤 표적으로 쓰지 않는다.

## 10. 인용 가능 문장 (deck/paper용 — 표지 그대로)
- "Pulsed-laser-deposited 80Li₂S·20P₂S₅ coatings (ca. 50–70 nm, ≈1 wt% after 40 min) on LiNbO₃-coated LiCoO₂ enabled all-solid-state cells without any added solid-electrolyte particles; the reversible capacity rose from 15 to 35 to 65 mAh g⁻¹ with deposition time (10, 40, 120 min) at 0.13 mA cm⁻², whereas uncoated LiCoO₂ could not be cycled (Sakuda et al., J. Power Sources 196 (2011) 6735–6741)."
- "Adding only 10 wt.% SE particles to SE (20 min)-coated LiCoO₂ gave 95 mAh g⁻¹, similar to a conventional composite with 30 wt.% SE particles, raising the composite-normalized capacity from 67 to 86 mAh g⁻¹ (Sakuda et al. 2011)."
- "With 10 wt.% SE particles, the LiCoO₂/SE interfacial resistance of uncoated LiCoO₂ was ca. 850 Ω, versus ca. 300 Ω in the authors' earlier cells with 30 wt.% SE particles, which they attributed to a smaller LiCoO₂–SE contact area (Sakuda et al. 2011, p. 6740)."
- 국문: *"PLD 로 입힌 80Li₂S·20P₂S₅ 막 (≈1–3 wt%) 만으로 LiCoO₂ 전극이 충방전된다 (15–65 mAh/g) · 막 + SE 입자 10 wt% = SE 30 wt% 혼합과 같은 95 mAh/g (Sakuda 2011 · LiCoO₂ · 360 MPa · 셀 하나씩)."*
- 국문 (금지 표지): *"Sakuda 2011 을 'PLD 로 SE 10 wt% 를 코팅' 의 근거로 인용하지 않는다 — PLD 막은 ≈1–3 wt% 이고 10 wt% 는 더 섞은 SE 입자다.  '180 MPa · 체결 토크 수준' 의 근거로도 인용하지 않는다 (원문에 없다)."*

## 11. 주의/한계 (over-claim 방지 · 원문 비판)
1. **막 두께의 출처** — 50–70 nm (40 min) 는 이전 보고 [28] 의 TEM 이고 이 논문에 그 영상이 없다 · 120 min 3 wt% 는 추정 · 10 · 20 min 막 양 [미확인].
2. **용량 분모 둘** — 그림 4 · 8 은 코팅 LiCoO₂ 질량 · 86 / 67 은 복합체 질량.
3. **그림 8 끝값 ↔ 인쇄값** 2–3.6 mAh/g 차 (설명 없음).
4. **계면 저항 비교 (850 ↔ 300 Ω)** = 이 논문 셀 ↔ 이전 논문 [24–26] 셀 — 같은 배치 비교가 아니다 · '접촉 면적' 은 측정이 아니라 해석 · (b) · (c) 값은 인쇄 없음 · 등가 회로 없음 · 축 눈금 다름.
5. **반복 · 산포 없음** — 셀 하나씩으로 보인다 [미확인].
6. **전압 창 · 적층압 · 가압 유지 시간 미서술**.
7. **기공 · 밀도 · 두께 · 덮임률 없음** — 'closely packed' · 'some voids' 는 단면 한 장의 정성 서술.
8. **막 σ 는 기판 (Si · 석영) 위 막의 값** [29] — 코팅 위 막의 σ 는 재지 않았다 · 열처리 뒤 σ 값 없음.
9. **2 차 입자 뭉침** (20–40 min) — '입자 하나에 껍질' 이 아니다.
10. **SE 입자 섞는 법 · SE 입자 크기 · LiNbO₃ 막 양 미서술**.
11. **비교 단계에서 여러 변수가 함께 바뀐다** — 막 시간 ↑ 은 막 두께 · 뭉침 크기 · 총 SE 양을 함께 바꾼다 (원문은 막 양으로만 해석).
12. 그림 1 모식도 = 구 (실물 = 각진 입자) · 그림 8 x 눈금 위 · 아래 어긋남 (최대 1.4 pt · 끝값 영향 ≈0.2 mAh/g [카드 산술]).

## 12. 참고문헌 — 우리가 더 볼 것 (원문 목록 서지 그대로 + 이유 한 줄)
| # | 서지 (원문 그대로) | 왜 | 정본 카드 |
|---|---|---|---|
| 28 | A. Sakuda, A. Hayashi, T. Ohtomo, S. Hama, M. Tatsumisago, Electrochem. Solid-State Lett. 13 (2010) A73–A75. | **PLD SE 코팅의 첫 보고** · 막 두께 50–70 nm 의 TEM · 100 사이클 원자료 (코어–쉘 선행의 원조) | 없음 |
| 29 | A. Sakuda, A. Hayashi, S. Hama, M. Tatsumisago, J. Am. Ceram. Soc. 93 (2010) 765–768. | PLD 80Li₂S·20P₂S₅ 막 σ 7.9 × 10⁻⁵ S/cm 와 200 °C 열처리 뒤 σ — 껍질 전도 입력 | 없음 |
| 27 | F. Mizuno, A. Hayashi, K. Tadanaga, M. Tatsumisago, J. Power Sources 146 (2005) 711–714. | 복합 전극 SE 20–30 wt% 필요의 출처 (조성 설계 · i) | 없음 (`kawaguchi2018_*` 가 인용만) |
| 25 | A. Sakuda, H. Kitaura, A. Hayashi, K. Tadanaga, M. Tatsumisago, J. Electrochem. Soc. 156 (2009) A27–A32. | '이전 결과 ca. 300 Ω' (SE 30 wt%) 의 출처 셋 가운데 하나 · Li₂O–SiO₂ 코팅 (Rint ② 대조) | 없음 (`kawaguchi2023_*` 가 인용만) |
| 24 · 26 | A. Sakuda, H. Kitaura, A. Hayashi, K. Tadanaga, M. Tatsumisago, Electrochem. Solid-State Lett. 11 (2008) A1–A3 · J. Power Sources 189 (2009) 527–530. | 같은 300 Ω 출처 | 없음 |
| 18 | A. Sakuda, A. Hayashi, M. Tatsumisago, Chem. Mater. 22 (2010) 949–956. | LiCoO₂–Li₂S–P₂S₅ 계면 열화 (고저항의 원인 · TEM) | 없음 (`kawaguchi2018_*` 가 인용만) |
| 10 | N. Ohta, K. Takada, I. Sakaguchi, L. Zhang, R. Ma, K. Fukuda, M. Osada, T. Sasaki, Electrochem. Commun. 9 (2007) 1486–1490. | LiNbO₃ 선코팅의 근거 | 없음 (`jung2019_*` · `haruyama2014_*` 가 인용만) |
| 9 | N. Ohta, K. Takada, L. Zhang, R. Ma, M. Osada, T. Sasaki, Adv. Mater. 18 (2006) 2226–2229. | 산화물 완충막 (Li₄Ti₅O₁₂) — 계면 저항 감소의 원전 | 없음 (`asano2017_*` · `haruyama2014_*` · `huang2022_*` 가 인용만) |

---

## [미확인] 목록
- 10 · 20 min 막의 두께 · 양 · 120 min 막의 실측 두께.
- 코팅 위 막 · 열처리 뒤 막의 이온 전도도.
- 막 · LiCoO₂ · 유리-세라믹 SE 의 밀도 · 입경 (SE 입자) · LiNbO₃ 막 양.
- 전극 · 분리막의 두께 · 밀도 · 기공 · 덮임률.
- 충방전 전압 창 (본문) · 운전 중 적층압 · 가압 유지 시간 · 상온의 숫자.
- 셀 반복 수 · 산포 · 450 사이클 용량.
- 그림 8 인쇄값 ↔ 그림 끝값 차이의 원인.
- 그림 7 (b) · (c) 의 인쇄 값 · 등가 회로.
- SE 입자 10 wt% 를 섞은 방법.
- (2 차 인용) Kawaguchi 2017 의 *"Only Sakuda et al. [16] … 10 wt%"* 귀속 · Kawaguchi 2023 의 180 MPa · Ts 수준 출처.

## 원문 대조 기록 (이 카드 작성 중 직접 확인한 것 · 2026-11-16)
- 서지: 후보 표 (A. Sakuda, A. Hayashi, T. Ohtomo, S. Hama, M. Tatsumisago · 제목 · J. Power Sources 196 (2011) 6735–6741) = 원문 첫 쪽 · 머리글과 같음 · DOI `10.1016/j.jpowsour.2010.10.103` = 첫 쪽 아래 인쇄 · **PDF 문서 정보만 '196 (2010)'** (온라인 2010-11-09).
- 숫자: 텍스트 층 + 렌더로 대조 — 10⁻³ · 10⁻² S/cm · 20–30 wt% · 30 mAh/g · 200 °C · 80Li₂S·20P₂S₅ · 248 nm · 99.9 % · 99 % · 80:20 · 7.9 × 10⁻⁵ S/cm · 25 °C · 2 J/cm² · 200 mJ · 10 Hz · Ar · 5 Pa · 10 · 20 · 40 · 120 min · 7 cm · D-10 · 50 Hz · 0–120 min · 70 / 30 wt% · 90 / 10 wt% · 10 mg · 80 mg · 360 MPa · φ 10 mm · 240 MPa · 99.999 % · 3.6 V · 0.13 mA/cm² · 50 mV · 1 Hz–1 MHz · ca. 10 µm · ca. 20 µm · 50–70 nm · 1 wt% · 3 wt% · 450 cycles · three times · 15 · 35 · 65 · ca. 30 · 100 cycles · 10 cycles · 1 h · 86 · 69 · 95 · 4.2 V vs Li · ca. 850 Ω · ca. 300 Ω · 20 · 60 · 95 · 86 · 67 mAh/g — 전부 위치 확인.
- 판독: 그림 4 · 5 · 8 의 색 점선 조각 · 검은 선분을 벡터 주눈금 (그림 4 x 92.16 → 258.55 pt = 0 → 80 · y 패널마다 20.28 pt/V · 그림 5 x 352.01 → 528.38 = 0 → 80 · y 58.86 → 235.94 = 5 → 0 V · 그림 8 아래 눈금 x 343.28 → 532.87 = 0 → 120 · y 58.74 → 236.41 = 5 → 0 V) 로 맞춤 · 그림 7 = 표지 79 점 (x 81.69 → 258.97 pt = 0 → 1200 Ω · y 패널마다 −400 → 0 Ω / 27.3 pt) · 인쇄 끝값과 그림 4 는 ≤ 1.4 mAh/g · 그림 8 은 2–3.6 mAh/g 차.
- 원문 전수 검색: 'core' · 'shell' · 'plastic' · 'deform' · 'porosity' · 'sinter' · 'crack' · 'fractur' 0 회 · 'void' 1 회 (p.6738) · 'MPa' 2 곳 (360 · 240) · 'secondary par-ticles' 1 회 (p.6737).
- 정본 중복 확인: papers/ 목록 (sakuda* = sakuda2013 하나 · 다른 논문) · DOI · 'pulsed laser deposition' · '6735' grep = kawaguchi2017 · kawaguchi2018 · kawaguchi2023 · nakamura2020 (인용만) → 카드 없음.

## 🔗 관련 카드
- 이 논문을 인용한 카드: `sakuda2016_se_particle_size_electrode_morphology_ncm111_li2s_p2s5_cracking` ([8] · L289) · `kawaguchi2017_dry_coating_parametric_na2so4_model_se` ([15] · L233 · L114 · L234 — §0-1) · `kawaguchi2018_dry_coating_model_se_particle_powtec` ([13] · L381) · `kawaguchi2023_doe_electrode_fabrication_dry_coated_ncm_lps` ([19] · L87 · L284) · `nakamura2020_dry_coating_ncm_li3ps4_core_shell` ([23] · L338).
- 같은 제1 저자 · 같은 실험실 셀: `sakuda2013_sulfide_mechanical_property` (Sci. Rep. 2013 · 다른 해) · `sakuda2016_se_particle_size_electrode_morphology_ncm111_li2s_p2s5_cracking` (Solid State Ionics 2016 · 다른 해 · 이 논문을 [8] 로 인용 — 작은 SE 입자로 코팅을 대신할 수 있는지 · 그 카드 L289 의 '카드 없음' 은 이 카드가 생기기 전 표기).
- 코팅 활물질 (껍질) 같은 축: `kim2023_mechanofusion_ncm811_lpscl_core_shell_intimate_contact` · `kim2024_optimal_cathode_composite_mechanical_mixing_se_coverage` · `wolf2026_extruder_vs_batch_mixing_core_shell_dry_sulfide_cathode` · `lee2026_lpscl_coating_thickness_ncm811` · `so2022_dem_compaction_coated_particles_assb` (DEM).
- LiCoO₂–황화물 계면 · 산화물 완충막: `haruyama2017_cation_mixing_co_diffusion_lco_lps` · `wei2023_linbo3_coating_cutoff_voltage_lco_argyrodite` · `hu2024_amorphous_lif_coating_lco_lpscl_interface`.

## 🗨️ Q&A 로그
<!-- "Q&A 작성해줘" 트리거 시 직전 질문/답 누적 -->
