Repository: yonghoon7153-source/Yonghoon-DEM-DFT

# 📚 LITDB — 문헌 단일 시스템 (**SE·DFT 축 + DEM·MPM 축, 두 트랙**)

> **앞으로 논문은 여기서만 본다.** 여러 곳(db/literature, kb/papers, db/properties, Excel)에 흩어진 문헌을 한 곳에서 생각·참고·비교하기 위한 통합 MD 시스템.

## 왜 트랙이 둘인가
`INDEX.md` 는 argyrodite 전해질 축이라 접촉역학·MPM·건식전극 digest 가 들어갈 자리가
없다. 그래서 한때 64편이 **어느 인덱스에도 없었다**(open_items #7). 축을 나눠 그 구멍을
닫았고, 한 분모로 세면 “159편 중 98편 미언급” 같은 **가짜 미결**이 나온다
(`comparison_vs_ours.md:8`). 분리는 실측 근거가 있는 결정이다 — 합치지 말 것.

⚠ 이 표의 **편수는 적지 않는다.** 손으로 쓴 수는 반드시 낡는다(README 자신이 세 번 틀렸다).
현재값은 `python3 tools/litdb/build_index.py --check` 로 본다.

File: litdb/papers/sakuda2013_sulfide_mechanical_property.md
# 황화물 SE의 "유리한 기계적 물성" — 상온 가압소결·Young's modulus·이온전도도 — Sakuda (Sci. Rep. 2013)

> slug `sakuda2013_sulfide_mechanical_property` · DOI `10.1038/srep02261` · type `DEM` · digested `2026-07-28` · status ✅
>
> ⓘ **정본 승격 2026-07-28** — 원본 `claude/stoic-knuth-NObVQ:docs/lit_sakuda2013_sulfide_mechanical_property.md`.
> 단일-서랍 규칙(CLAUDE.md)에 따라 이관 — 그전까지 DFT webapp 목록에 안 떴다.


> slug `sakuda2013_sulfide_mechanical_property` · DOI `10.1038/srep02261` · type `exp` (압축시험 + 초음파 E + EIS + 셀) ·
> PDF `48827b6a-05._Sulfide_Solid_Electrolyte_with_Favorable_Mechanical_Property_for_AllSolidState_Lithium_Battery.pdf` ·
> digested `2026-06-26` · status ✅ (본문 5쪽 전체; SI = Supplementary Fig S1–S3은 PDF에 미첨부 — 본문 인용만 존재)
>
> 🔎 **원문 대조 2026-10-21** — 사용자가 PDF 를 다시 올렸다 (`1852c758-05._Sulfide_…_All-Solid-State_Lithium_Battery.pdf` · 5 pp ·
> sha256 `cc61f8c0…68dd3182`). 본문 전체를 이 digest 와 대조했다 — **ρ = 1.88 g/cm³ 는 75Li₂S·25P₂S₅ 를 약 200 ℃ 로 열간프레스한
> 투명 *유리* 펠릿의 밀도다 (결정 아님 · p.2 · p.5)** · digest 오기 정정 · 원문 오식 2 건 → **§13**.
>
> ★ **이 논문은 우리의 두 가지 토대 앵커의 원전(原典)이다:**
> (1) "황화물 SE는 **상온 냉간가압만으로 치밀화**(room-temperature pressure sintering)" — 우리 cold-press @300 MPa +
>     MPM 소성 void-fill 의 물리적 근거.
> (2) **황화물 유리의 Young's modulus ≈ 18–25 GPa** (75Li₂S·25P₂S₅ = **24 GPa**) — 우리 real-bulk E_SE ≈ 22–24 GPa
>     앵커의 원전. 우리 E_eff 1.35(DEM)/1.53(MPM)은 이 24 GPa의 *연화된 프록시*.
>
> ⚠⚠ **PROVENANCE 핵심 정정 (먼저 읽을 것):** 우리가 인용해 온 "**87 % 상대밀도 @ 300 MPa (= porosity 13 %)**"는
> **이 논문 본문에 stated 되어 있지 않다.** 본문이 명시하는 밀도 앵커는 "**relative density가 350 MPa 초과 압력에서 90 %를
> 넘는다(exceeds 90 % at over 350 MPa)**" 뿐이다. "87 % @ 300 MPa"는 **Fig 2a 곡선에서 눈으로 읽은(digitized) 추세값**으로,
> ±몇 %p 오차의 **추세(TREND)** 일 뿐 정밀 stated 값이 아니다. + 소재는 **75Li₂S·25P₂S₅ glass** (Li₃PS₄ 조성의 *유리*,
> glass-ceramic 아님), **우리 LPSCl argyrodite(Li₆PS₅Cl) 아님.** 자세한 판정은 §11.



> elements: Co Li O P S Zr
> methods: elastic

---

## 1. 한 줄 요약
황화물 유리 SE(Li₂S–P₂S₅ 계, 대표 75Li₂S·25P₂S₅)가 **상온 냉간가압만으로** 산화물(LLZO)과 달리 치밀한 펠릿이 되고
(Fig 2a: 압력↑ → 상대밀도↑, >350 MPa서 >90 %), 그 **Young's modulus가 18–25 GPa** (산화물 ~50 GPa과 유기폴리머 사이의
"중간값")로 **계면응력 완화에 유리**함을 처음으로 정량 제시한 황화물-기계물성의 고전. 치밀화 기구를 "room-temperature
pressure sintering"(Li⁺·PS₄³⁻ 이온이 입계로 확산·회전)으로 명명하고, 이것이 우리 DEM/MPM 냉간압밀·소성흐름 모델링의 물리적 토대.

## 2. 메타
| 저자 | 저널/년 | DOI | 소재 (SE/CAM) | 연구유형 |
|---|---|---|---|---|
| **A. Sakuda, A. Hayashi, M. Tatsumisago** (Osaka Prefecture University, Dept. Applied Chemistry; 제1저자 현 AIST) | **Sci. Rep. 3, 2261 (2013)**, OPEN (CC BY-NC-ND 3.0) | 10.1038/srep02261 | **Li₂S–P₂S₅ glass SE** (xLi₂S·(100−x)P₂S₅, x=50–80; 대표 **75Li₂S·25P₂S₅** = Li₃PS₄ 조성 *유리*) + 비교용 산화물 **Li₇La₃Zr₂O₁₂ (LLZO)**; 셀 CAM = **LiCoO₂**, 음극 graphite | **실험**: 압축시험(밀도-압력) + 초음파 펄스 E + EIS(σ-압력) + 단면 SEM + ASSB 셀. 시뮬레이션 없음 |
| 접수/수리/게재 | 2013-03-27 접수 / 2013-07-03 수리 / 2013-07-23 게재 | | ⚠ **NOT LPSCl, NOT NMC** | |

## 3. 핵심 물성 (수치) — 전부 추출
| 물성 | 값 | 조건 (P, 소재) | stated/digitized | 비고 |
|---|---|---|---|---|
| ★ 상대밀도 vs 압력 (본문 stated) | **"exceeds 90 % at over 350 MPa"** | 75Li₂S·25P₂S₅ glass, 상온 단축압축, 10 mm 몰드, 500 mg | **stated (본문)** | **유일한 stated 밀도 앵커**; "thus … remarkably high relative density … without heat treatment" |
| ★ 상대밀도 @ 300 MPa | **≈ 85–88 % (≈87 %)** → porosity **≈ 12–15 %** | 동상 (Fig 2a 곡선 읽음) | **digitized (Fig 2a)** ⚠ **추세만** | **본문에 300 MPa 정밀값 없음**; 곡선이 ~80 %대 plateau에서 350+서 90 % 교차 |
| 상대밀도 vs 압력 (Fig 2a 곡선 전체) | ~0 MPa near 0 → ~30 %(저압) → ~50 %(~30 MPa) → ~60–65 %(~75 MPa) → ~75 %(~150) → ~80 %(~200) → ~85–88 %(~300) → ~90 %(~350) → ~93–95 %(~450) | 동상 | **digitized** | 전형적 가압 치밀화 곡선(저압 급상승→고압 수확체감), Heckel류 |
| 상대밀도 기준 밀도(분모) | **ρ_glass = 1.88 g/cm³** | **75Li₂S·25P₂S₅ 투명 유리 펠릿** — 약 200 ℃ (Tg 근처) 열간프레스 (방법 = Fig 3b · Ref 9) | **stated (p.2 · 원문 확인 2026-10-21)** | rel.density = ρ_coldpress / ρ_hotpress (완전치밀 유리 근사). ⛔ **결정 밀도가 아니다** — Methods p.5: bulk 유리를 만들 수 없어 열간프레스 펠릿으로 대신 · "결정 밀도로 추정한 값과 거의 같다" (결정상·값 미기재) · 측정법 미기재 → §13 |
| ★ Young's modulus (범위) | **18–25 GPa** | xLi₂S·(100−x)P₂S₅ glass, x=50–80 mol% | **stated** | Li₂S 함량↑ → E↑; **산화물(~50 GPa)과 유기폴리머 사이 "중간값"** |
| ★ E (75Li₂S·25P₂S₅) | **24 GPa** | Li 티오포스페이트 유리(우리 LPSCl과 같은 sulfide계) | **stated (본문)** | ★ **우리 real-bulk E_SE 24 의 원전** |
| E (50Li₂S·50P₂S₅) | **18 GPa** | sulfide glass | **stated** (⚠ 원문 p.3 인쇄는 **'18 Pa'** — 오식 · §13-5) | cf. 50Li₂O·50P₂O₅ 산화물 = **50 GPa** (≈1/3) |
| E (75Na₂S·25P₂S₅) | **18 GPa** | Na 티오포스페이트 유리 | **stated** | Na(큰 이온반경) < Li(24) — 큰 이온 → E↓ |
| Young's modulus (Fig 5 점들) | **~17.5 / ~22 / ~23.5 / ~25 GPa** @ Li₂S **50 / 70 / 72 / 80 mol%** | hot-press 고밀도 펠릿, 각 Tg서 | **digitized (Fig 5)** | 4점 단조증가; 25 GPa(x=80)이 최고 |
| E 측정법 | **초음파 펄스(ultrasonic pulse) 법** | Tg서 열간프레스한 *고밀도 펠릿*(공극영향 배제) | **stated (Methods, Ref 15 McSkimin — 원문 참고문헌엔 'McSram' 으로 인쇄 · §13-5)** | 시료 10 mm φ × 수 mm, **비닐 봉투 안**에서 측정 (공기 차단 · 원문 "plastic bags") |
| ★ 이온전도도 (75Li₂S·25P₂S₅, 냉간프레스) | **3.1 × 10⁻⁴ S/cm = 0.31 mS/cm** @ **360 MPa**, 상온 | 냉간프레스 펠릿 | **stated (본문)** | bulk(열간프레스) **3.4 × 10⁻⁴ = 0.34 mS/cm**에 근접 |
| σ vs 압력 (Fig 4) | ~10⁻⁵서 시작 → **70 MPa서 ~10⁻⁴로 급상승** → 360 MPa서 3.1 × 10⁻⁴로 점진 | 75Li₂S·25P₂S₅, 상온 EIS | **digitized + stated** | "increases dramatically to 10⁻⁴ at 70 MPa then gradually" — σ-vs-P가 밀도-vs-P와 같은 형태 |
| bulk σ (열간프레스, 점선) | **3.4 × 10⁻⁴ S/cm** | hot-pressed 투명 펠릿 | **stated** | Fig 4 점선 기준 |
| LLZO(산화물) σ (냉간프레스) | "측정 어려울 만큼 낮음(GB저항 매우 큼)" | Li₇La₃Zr₂O₁₂, 상온 가압 | **stated (정성)** | 황화물과 대비 — 산화물은 1000 ℃+ 소결 필요 |
| ASSB 셀 용량 | **133 mAh g⁻¹** | LiCoO₂(SE-코팅) / graphite / Li₂S–P₂S₅, 11 mA g⁻¹, 360 MPa 셀 | **stated** | "relatively good cycle performance"(SI Fig S3) · 용량 분모 = **양극 복합체 질량(전해질 포함)** (p.4) |
| 셀 시험 조건 | 0.13 mA cm⁻² (≈11 mA g⁻¹), 2.8–4.6 V, 상온, Ar | 셀 = 360 MPa 가압 3층 펠릿 | **stated (Methods)** | 양극=PLD로 80Li₂S·20P₂S₅ 코팅한 LiCoO₂ |
| PSD (입자크기) | 유리 분말 **수 µm–10 µm** ("several to ten micrometers" · 이전 판 '수~수십 µm' 정정) | 75Li₂S·25P₂S₅ glass powder | **stated (정성)** | D10/D50/D90 수치 **없음** — 정성만 |
| porosity / coverage / Z / Heckel P_y | **n/a** | — | — | 이 논문은 porosity·coordination·coverage·Heckel **수치 안 줌**(밀도 곡선만) |

## 4. 시뮬레이션 방법 ★
**시뮬레이션 없음 — 순수 실험 논문.** (우리 DEM/MPM의 frame[4] **외부 실험 앵커** + 물리 토대.) 실험 방법:
- **분말 제조**: Li₂S–P₂S₅, Na₂S–P₂S₅ 유리를 **유성볼밀**(Fritsch P7, ZrO₂ 45 mL 용기 + 500개 4 mmφ ZrO₂ 볼, 510 rpm, 10 h)
  = mechanochemical milling. 75Na₂S·25P₂S₅는 Na₂S(Nagao)로 별도 제조. 전 과정 dry Ar.
- **압밀(밀도-압력 곡선)**: 상온 **단축 냉간프레스** 또는 ~200 ℃ 열간프레스, **10 mm φ 몰드**, 75Li₂S·25P₂S₅ **500 mg**.
  bulk(분모) 밀도 = 각 조성의 **열간프레스 투명 유리 펠릿** 밀도 — "Li₂S–P₂S₅ bulk 유리는 만들기 매우 어렵고 보고된 적이 없어서" ·
  그 값은 "결정 밀도로 추정한 값과 거의 같았다" (결정상·값 미기재) · 75Li₂S·25P₂S₅ = **1.88 g/cm³** (p.2). rel.density = ρ_coldpress / ρ_hotpress (p.5).
  (⚠ 이전 판 "측정 어려워 *유리 결정 추정밀도*" 는 원문을 뭉갠 표현이라 2026-10-21 정정 — '결정 1.88' 오기와 같은 혼동을 부른다)
- **E 측정**: **초음파 펄스법**(McSkimin Ref 15), Tg서 열간프레스한 **고밀도 펠릿**(공극 영향 제거) 10 mmφ × 수 mm, 비닐 봉투 안 (공기 차단).
  (Japan Fine Ceramics Center 기술지원.)
- **σ 측정**: 임피던스 분석기(Solartron 147055BEC), 10 Hz–1 MHz, ~10 mV, dry Ar.
- **셀**: LiCoO₂(D-10, Toda Kogyo) + 80Li₂S·20P₂S₅ + graphite(Timrex SLP50, Timcal). LiCoO₂·graphite 둘 다 **PLD로 80Li₂S·20P₂S₅ 박막 코팅**
  (Ref 14). **무탄소** · 양극 LiCoO₂ : SE 막 ≈ **90 : 10** · 음극 graphite : SE ≈ **90 : 10** (wt · 이전 판 '양극 80:20' 오기 정정 2026-10-21).
  전극 10 mg + SE 80 mg 을 10 mm 폴리카보네이트 관에서 **360 MPa** 상온 가압한 3층 펠릿 · 스테인리스 봉 집전체 · dry Ar 글러브박스.
- **단면 SEM**: JEOL JSM-6610A · Ar 이온밀링(E-3500, Hitachi — dry Ar 안에서, 공기 노출 차단)으로 매끈 단면 또는 파단면.
- **입자 처리** ★ (우리 DEM판 "무질서 처리"에 해당하는 항목): **해당 없음(실험).** 단, *물리적 결론*이 우리 모델의
  입자 처리와 직결 — Sakuda는 입자가 가압 시 **"서로 자라나 입자크기 증가, 입계·공극 감소"**(Fig 2c→2d, Fig 3)를 SEM으로
  관찰. 이는 **rigid-sphere가 아니라 진짜 SHAPE 소성/유합(coalescence)** 임을 보여줌 → 우리 **MPM 소성 void-fill / SEM
  코어보존+경계평탄화** morphology가 모사하려는 *바로 그 현상*. (우리 DEM 강체 구는 이를 못 잡아 18× 연화 프록시로 럼핑.)

## 5. Figure set ★ (각 그림 수치와 함께)
| Fig | 내용 (무엇을 보여주나) | 수치 | 우리가 참고할 점 |
|---|---|---|---|
| **1** | 상온 펠릿화한 **산화물 LLZO**(a) vs **황화물 80Li₂S·20P₂S₅ glass**(b) 파단면 SEM 대비 | 둘 다 20 µm scale; LLZO는 입자 간 공극·각진 입계 뚜렷, 황화물은 상대적으로 치밀 | **산화물=가압만으로 안 치밀(소결 필요) / 황화물=가압만으로 치밀** — 우리 cold-press 가정의 시각적 근거 |
| **2a** | ★ **75Li₂S·25P₂S₅ glass 상대밀도 vs 몰딩 압력** (핵심 앵커 그림) | x축 0–500 MPa, y축 0–100 %; ~30 %(저압)→~50 %(~30)→~65 %(~75)→~80 %(~200)→**~87 %(~300, 읽음)**→**>90 %(>350, stated)**→~95 %(~450) | ★ **우리 "87 %@300 / >90 %@350" 앵커의 원천 곡선** — 단 300값은 digitized(추세), 350+ 90 %만 stated |
| **2b/c/d** | 75Li₂S·25P₂S₅ glass 분말 SEM: **가압 전(b)** / **74 MPa(c)** / **360 MPa(d)** 파단면 | 입자 수~수십 µm; **압력↑ → 입자크기 증가**(유합) | **가압이 입자를 *물리적으로 합친다*(SHAPE 변화)** = 우리 MPM void-fill / 강체 구 한계의 시각 증거 |
| **3a/b** | **80Li₂S·20P₂S₅ glass, 360 MPa 가압** 매끈 단면(이온밀링) @ **25 ℃(a, 냉간)** vs **200 ℃(b, 열간 · Tg 근처)** | "**입계 거의 안 보임**(grain boundaries hardly visible), 입자 유합, 공극 매우 적음"; inset = 펠릿 사진 — (a) 불투명 노란 원판 · (b) 갈색 반투명 원판 (crop figure-read 2026-10-21 · 본문 "transparent") | **상온 가압만으로 입계가 사라질 만큼 치밀** — "room-temperature pressure sintering" 직접 증거; 200 ℃(≈Tg)는 더 치밀(투명). ⚠ p.2 의 1.88 문장 "see Fig. 3b" 는 이 (b) — **열간프레스 방법의 예시**이고 조성이 80:20 이라 1.88 펠릿 자체가 아니다 |
| **4** | ★ **75Li₂S·25P₂S₅ σ vs 몰딩 압력** | ~10⁻⁵서 시작 → **70 MPa서 ~10⁻⁴로 급상승** → 360 MPa서 **3.1 × 10⁻⁴**; 점선 = 열간프레스 bulk **3.4 × 10⁻⁴** | ★ **σ-vs-P가 밀도-vs-P와 같은 무릎 형태**(저압 급상승→고압 포화) = 우리 Heckel knee / Bazzoun σ-포화@400 / Doux 접촉포화@~25 MPa 와 같은 계열 |
| **5** | ★ **Li₂S–P₂S₅ glass Young's modulus vs Li₂S 함량** | x축 30–100 mol% Li₂S, y축 0–30 GPa; **4점 ~17.5/~22/~23.5/~25 GPa @ x=50/70/72/80**; 본문: 50→18, 75→**24**, Na 75→18 | ★ **우리 real-bulk E_SE 24 의 원천** + "Li₂S↑→E↑" 추세 + 산화물(50) 대비 ~½ |
| **6a** | 복합 양극 모식: SE-코팅 전극입자 | 회색=전극입자, 노랑=SE 코팅; 부피변화 시 SE가 *버퍼*로 균열억제 | 우리 CBD/계면 morphology 개념(SE가 AM을 감싸 응력완화) |
| **6b** | **LiCoO₂ + 80Li₂S·20P₂S₅ PLD코팅** 양극 단면 SEM | "매우 치밀, 공극 거의 없음", SE가 LiCoO₂와 밀착 | SE-코팅 = 계면접촉↑ = 우리 coverage 개념의 정성 근거 |
| **6c** | 셀 충방전 곡선(LiCoO₂/graphite/Li₂S–P₂S₅, 11 mA g⁻¹) | **133 mAh g⁻¹**, 1–5 V 영역 | 황화물 SE 셀이 상온 가압 제작만으로 동작 — 우리 소재계 동작성 |

## 6. Post-processing ★
- **무엇**: (1) **상대밀도** = ρ_coldpress / ρ_glass(완전치밀 근사 = 열간프레스 투명 유리 펠릿 1.88 g/cm³ · 결정 아님) vs 압력 — *Heckel·porosity convention*의
  실험판(공극 = 1 − rel.density). (2) **초음파 펄스 E** (McSkimin). (3) **EIS σ** (Nyquist → bulk σ). (4) **Raman**(SI S1: 가압
  전후 국소환경 거의 불변) + **XRD**(SI S2: 가압 후 비정질 유지 = 저온 소결, Tg보다 훨씬 낮은 온도서 치밀화). (5) **단면 SEM**(이온밀링).
- **도구**: Fritsch P7 볼밀, Solartron 147055BEC, 초음파 장비(JFCC), Hitachi E-3500 이온밀, PLD(양극 코팅).
- **수치화·플롯**: 밀도-vs-P / σ-vs-P / E-vs-Li₂S% 3개 곡선. **porosity·coordination·coverage·tortuosity·Heckel-fit 수치 없음**
  (우리가 이 논문에서 가져올 수 있는 *직접* 수치는 **밀도-vs-P 곡선 + E 18–25/24 + σ 0.31/0.34 mS/cm** 뿐).

## 7. 핵심 메커니즘·논증 흐름 (논문 전체 서사 — paper-level)
1. **문제**: ASSB는 안전하나, SE의 *이온전도도*뿐 아니라 *기계물성*(탄성률·치밀화 거동)이 실용성에 결정적인데 그간 황화물의
   기계물성이 정량화 안 됨(측정 어려움 — 대기 불안정 → inert 취급 필요).
2. **현상**: 황화물 Li₂S–P₂S₅ glass는 **상온 냉간가압만으로** 치밀 펠릿이 됨(Fig 1·2). 산화물 LLZO는 1000 ℃+ 소결 필요. →
   저자들이 이를 **"room-temperature pressure sintering(상온 가압소결)"**으로 명명.
3. **치밀화 기구**: 가압 시 **Li⁺와 PS₄³⁻ 이온이 입계로 확산·회전**하여 인접입자가 유합(coalesce) → 입계·공극 감소(Fig 2b→d,
   Fig 3 입계 소멸). XRD(가압 후 비정질 유지)·Raman(국소환경 불변)이 *상전이가 아닌* 물리적 치밀화임을 확인.
4. **왜 황화물만 되나(결합에너지 논증)**: Li–S 결합에너지 < Li–O → 결합이 약하고 **공유결합성(covalent)**이 강함 → 정전반발↓ →
   응력 하에 Li⁺·PS₄³⁻가 **회전·확산하기 쉬움**(small-scale plasticity) → 상온 소결 가능. 유리구조(큰 자유부피, 낮은 Tg)도 유리.
5. **탄성률(Fig 5)**: 황화물 E = **18–25 GPa**, 산화물(~50)의 절반·유기폴리머보다 높은 **중간값**. 이것이 ASSB에 **유리**한 이유 —
   너무 단단하면(산화물) 충방전 부피변화 시 SE가 균열을 못 메워 응력집중·파단; 너무 무르면 구조유지 실패. **중간 E = 부피변화에
   탄성적으로 대응 + 계면접촉 유지**. (Li₂S↑→E↑; 큰 이온 Na→E↓.)
6. **이온전도도(Fig 4)**: 냉간프레스 σ = 3.1 × 10⁻⁴ S/cm @360 MPa, 열간프레스 bulk(3.4 × 10⁻⁴)에 근접 = **상온 가압만으로 거의
   bulk 수준 전도** 달성. σ-vs-P가 밀도-vs-P와 같은 무릎(70 MPa서 급상승→포화) = **밀도(접촉)↑가 σ↑를 견인**.
7. **응용(Fig 6)**: SE-코팅 복합양극(PLD) → 계면 밀착 → 상온 가압 제작 셀이 133 mAh g⁻¹ 동작. SE가 부피변화 *버퍼*.
8. **결론**: 황화물 SE = 높은 σ + (낮은 결합E·유리구조 덕의) **상온 가공성** + **중간 E** → ASSB에 이상적.

## 8. 기술 미니용어집
- **Room-temperature pressure sintering(상온 가압소결)**: 가열 없이 가압만으로 입자가 유합·치밀화하는 현상(이 논문 명명). 이온
  확산/회전이 입계서 일어나 입계·공극 감소. = 우리 cold-press @300 MPa 의 물리 명칭.
- **Relative density(상대밀도)**: ρ_실측 / ρ_완전치밀. = 1 − porosity. 이 논문은 열간프레스 유리 펠릿 ρ_glass=1.88 로 정규화 (결정 밀도 아님 · §13).
- **초음파 펄스법(ultrasonic pulse method)**: 종/횡파 음속 → 탄성계수. 공극이 음속을 왜곡하므로 **고밀도(열간프레스) 시료**서 측정.
- **Small-scale plasticity(소규모 소성)**: 약한 결합·공유성 덕에 응력 하에 이온이 국소적으로 재배열 → 황화물의 "무름". = 우리
  σ_y 0.05–0.30 GPa(soft sulfide) / E_eff 연화의 물리 근원.
- **글래스 vs 글래스세라믹**: 이 논문 밀도/σ는 **glass**(비정질). glass-ceramic(결정화)은 별개 — 여기 밀도-vs-P는 *유리* 기준.

## 9. 우리 DEM+MPM 대비 → `our_dem_baseline.md`
| 항목 | 이 논문 (Sakuda 2013) | 우리 | 차이 / 이유 (same-family vs LPSCl / 실험 vs 모델) |
|---|---|---|---|
| **밀도-vs-P 앵커** | "**>90 % @ >350 MPa**" (stated) + ~87 %@300(digitized 추세) | DEM pure-SE ~10 % porosity(=90 %) @300; real_14 15.6 % | **같은 황화물-유리 family 거동(가압 치밀화)**; 단 소재·압력 조건 다름 → §11 판정 |
| **E_SE** | **18–25 GPa**, 75Li₂S·25P₂S₅ = **24 GPa** (초음파, stated) | real-bulk **22–24** / E_eff **1.35**(DEM)·**1.53**(MPM) | ★ **우리 real 24의 원전.** 1.35/1.53 = 이 24의 *연화 프록시*(granular 재배열 럼핑) — Sakuda가 real E가 뻣뻣함을 *측정*으로 확정 |
| **냉간 치밀화 물리** | "상온 가압소결"(이온 확산·유합, Fig 2·3 입계소멸) | DEM cold-press @300 + MPM 소성 void-fill·morphology | ★ **우리 모델 전제의 실험 토대.** Sakuda SEM(입자 유합)= 우리 MPM SHAPE 소성이 모사하려는 현상 |
| **입자 거동** | 가압 시 입자 *유합·성장*(SHAPE 변화, SEM) | DEM=강체 구(형상 불변, δ 프록시) / MPM=진짜 SHAPE 소성 | **Sakuda는 진짜 SHAPE 변화를 관찰** → 우리 강체-구 DEM 한계를 *실험이 직접 지적* → MPM이 메우는 것이 옳음(frame[5]) |
| **σ** | 냉간 0.31 / bulk 0.34 mS/cm (75Li₂S·25P₂S₅) | σ_grain **3.0 mS/cm**(Cronau LPSCl 단결정) | **소재가 다름**: Li₃PS₄ glass σ(~0.3) ≪ LPSCl(~1–3) — σ는 argyrodite가 ~10× 높음. **σ 절대값 전이 금지**, σ-vs-P *형태*만 |
| **σ-vs-P 형태** | 70 MPa 급상승→포화(Fig 4) | Heckel knee P_y 138; Bazzoun σ-포화@400; Doux 접촉@~25 MPa | **같은 계열**(접촉↑→σ↑→수확체감) — frame[4] 추세 교차검증 |
| **porosity floor / Heckel 수치** | n/a (밀도곡선만, fit·floor 수치 없음) | rigid-sphere floor ~20 %; Heckel R²0.965 | Sakuda는 fit 안 함 — 곡선 자체가 우리 Heckel/DPC 타깃 *형태* 제공 |

## 10. 적용 인사이트 (내 연구에 어떻게)
- ① ★ **E_SE 24 GPa의 1차 출처로 인용**: 우리 "real-bulk E_SE ≈ 22–24 GPa, E_eff 1.35/1.53은 연화 프록시" 서사의 **literature
  origin**. Sakuda(24, 초음파 측정) + Bazzoun(22.1, LPSCl)이 우리 24를 양쪽에서 고정. "E_eff는 임의가 아니라 *측정된* 24의
  연화"라는 frame[2] 논거를 **measurement로 뒷받침**.
- ② ★ **"황화물은 상온 가압만으로 치밀화"의 1차 출처**: 우리 DEM cold-press @300 + MPM 소성 void-fill 전제의 **물리적
  정당화**(산화물처럼 소결 불필요). Fig 2·3(입자 유합·입계소멸 SEM) = 우리 MPM morphology(코어보존+경계평탄화)가 모사하는
  바로 그 현상의 실험 증거 → MPM이 frame[5]의 "역학/morphology 절반"을 정당하게 소유.
- ③ **밀도-vs-P 곡선을 우리 Heckel/DPC 타깃 *형태*로**: Fig 2a(저압 급상승→고압 포화)는 우리 Heckel `ln(1/(1−D))=K·P+A` /
  homogenized-REV DPC가 재현해야 할 곡선 형태. 단 **소재가 Li₃PS₄ glass라 절대 porosity는 LPSCl과 다름** → *형태/추세*만
  (`docs/data/densification_porosity_db.csv`에 same-family 데이터점으로 추가, precision=trend_digitized).
- ④ **σ-vs-P 무릎**: Fig 4(70 MPa 급상승→포화)를 Bazzoun(σ@400 포화)·우리 P_y 138 과 같은 계열로 묶어 "압력↑→접촉↑→σ↑→
  수확체감"의 소재-일반성 증거로.

## 11. ★ DENSITY / E-MODULUS ANCHOR-PROVENANCE 판정 (먼저 봐야 할 §)
**A. "87 % 상대밀도 @ 300 MPa (= porosity 13 %)" — 부분 정정.**
- 본 논문 PDF 본문에 **stated 되어 있는 밀도 앵커는 단 하나**: *"The relative density … exceeds 90 % when the 75Li₂S·25P₂S₅
  glass powder is compressed by a pressure of **over 350 MPa**."* (p.2). → **stated = ">90 % @ >350 MPa"** (porosity <10 %).
- **"87 % @ 300 MPa"는 본문에 없다.** Fig 2a 곡선을 **눈으로 읽은(digitized) 추세값**이며, 300 MPa 지점은 곡선상 대략 **85–88 %**
  (porosity ≈ 12–15 %)에 해당. ±몇 %p 오차의 **TREND** 로만 인용 가능, **stated 정밀값으로 인용 금지.**
- **소재 확정**: 밀도-vs-P 곡선(Fig 2a)의 소재 = **75Li₂S·25P₂S₅ (mol%) glass** (= Li₃PS₄ 조성의 *유리*, glass-ceramic 아님).
  단면 SEM(Fig 3)은 **80Li₂S·20P₂S₅ glass**. **둘 다 우리 LPSCl argyrodite(Li₆PS₅Cl) 아님.**
- **압력 확정**: 곡선 x축 0–500 MPa, 본문 명시 압력 = **350 MPa(>90 %), 360 MPa(σ·셀), 74 MPa(SEM), 70 MPa(σ 급상승)**.
  **300 MPa는 본문에 특정값으로 등장하지 않음.**
- ⇒ **판정**: 우리 "87 %@300 (porosity 13 %)"는 **이 논문 Fig 2a에서 digitized 한 추세값이며, stated 앵커는 ">90 %@>350 MPa"**.
  Minnmann/Trevisanello provenance 엄밀성과 동일하게: **"Sakuda 2013 Fig 2a (75Li₂S·25P₂S₅ glass, digitized): rel.density ~87 %
  @ ~300 MPa (TREND); stated: >90 % @ >350 MPa"** 로 표기. (우리 DEM pure-SE 90 %는 **>350 MPa stated 와 정합** — 300 MPa
  digitized 87 %와도 추세 일치하나, *압력이 다름*에 주의.)

**B. Young's modulus ~20 GPa — 확정(stated).**
- **18–25 GPa** (초음파, x=50–80 mol% Li₂S) **stated**, **75Li₂S·25P₂S₅ = 24 GPa stated**, 50Li₂S·50P₂S₅ = 18 stated,
  산화물 50Li₂O·50P₂O₅ = 50 GPa. → ★ **"sulfide E ~18–25 GPa, 우리 real 24"는 *이 논문이 정확한 1차 출처*. 확정.**
- 매핑: 우리 real-bulk **22–24 GPa** = Sakuda 24(이 논문) ∩ Bazzoun 22.1(LPSCl). 우리 **E_eff 1.35(DEM)/1.53(MPM)**는 이
  24의 **18× 연화 프록시**(강체-구/단상-연속체가 못 잡는 granular 재배열·GB-slide·micro-fracture 럼핑) — Sakuda가 **real E가
  뻣뻣함을 측정으로 확정**해 줌으로써 "1.35는 임의 아니라 *측정된 24의 연화*"라는 우리 논거가 성립.

**C. "Three-way agreement" 재서술(정직).**
- 우리가 말해 온 "DEM ~13–17 % ↔ Sakuda ↔ Minnmann" 3-way porosity 일치는 **압력·소재가 각기 다름**을 명시해야 정직:
  - **DEM/우리**: LPSCl, **300 MPa**, pure-SE ~10 % / composite 15.6 %.
  - **Minnmann 2021 JES**: NCM622+LPSCl 복합, 압밀 **380 MPa**, porosity **13–17 %**(복합, *pure-SE 아님*).
  - **Sakuda 2013**: 75Li₂S·25P₂S₅ **glass**(≠LPSCl), **stated >90 %(porosity<10 %)@>350 MPa** / digitized ~87 %@~300.
- ⇒ 세 값은 **"황화물-유리계가 수백 MPa 냉간가압서 porosity ~10–17 %로 치밀화"**라는 **거동(추세)의 3중 정합**이지,
  **같은 소재·같은 압력의 byte-identical 수치 일치가 아니다.** Sakuda의 기여 = **same-family 거동·E·물리** 앵커 (절대 porosity의
  소재-특정 정밀값은 LPSCl 쪽 Minnmann/Doux/우리 DEM이 소유).

## 12. 주의/한계 (over-claim 방지)
- ⚠ **소재가 LPSCl argyrodite 아님**: 75/80Li₂S·25/20P₂S₅ **glass**(= Li₃PS₄ 조성 유리). 우리 Li₆PS₅Cl과 **다른 황화물.**
  → **σ 절대값(0.3 mS/cm) 전이 절대 금지**(LPSCl는 ~1–3으로 ~10× 높음); **밀도 절대값도 소재-특정**. **기계물성·치밀화 물리·
  E 추세는 same sulfide family 라 전이 가능**(soft, 상온 치밀, 중간 E).
- ⚠ **밀도 "87 %@300"은 digitized(추세)** — stated 는 ">90 %@>350 MPa"뿐(§11). 정밀 cite 금지.
- ⚠ **glass ≠ glass-ceramic**: 밀도/σ는 *유리* 기준. 결정화(glass-ceramic)는 σ 더 높을 수 있으나 이 곡선과 별개.
- ⚠ **E는 hot-press 고밀도 펠릿서 초음파 측정**(공극 배제) = *재료 고유 E*. 우리 *압밀용 E_eff* (granular bed의 유효강성)와는
  **층위가 다름**(real-material E vs effective-bed E) — Sakuda 24는 우리 *real-bulk* 칸에만 매핑, E_eff 1.35와 직접 동일시 금지.
- ⚠ **porosity·coordination·coverage·tortuosity·Heckel-fit 수치 없음** — 우리가 가져올 직접 수치는 밀도-vs-P 곡선 + E + σ 뿐.
- ⚠ **2013년 초기 황화물 논문** — PSD(D10/50/90) 수치 없음(정성 "수~수십 µm"), SI(S1–S3) PDF 미첨부(본문 인용만).
- ⚠ **시뮬레이션 없음** — frame[4] **외부 실험/물리 앵커**로만(우리 Kirchhoff/Holm·삼중항·MPM 변형장 우위 유지).
- ⚠ **ρ_glass 1.88 은 열간프레스 *유리 펠릿* 밀도** — "결정 Li₃PS₄ 밀도" 로 인용 금지 (§13).

## 13. 🔎 원문 대조 (2026-10-21 · 사용자 PDF) — ρ = 1.88 g/cm³ 의 정체 + digest 정정
**왜**: li2s 소셀 유리 트랙(외부 1저자 회신 CX Q-CX-3d ②)이 밀도 이탈 기준 *"결정 Li₃PS₄ 1.88 g/cm³"* 의 상 이름·출처를 요구했다.
저장소에서 이 값이 stated 로 있는 곳은 이 digest §3 하나였고, 10-19 에 *"유리 밀도를 결정으로 잘못 적은 것 — 추정"* 으로 적어 뒀다
(`db/properties/lpscl_glass_control_li3ps4_runlog_2026_10_05.json` `✅_밀도_기준_1.88_상과_출처_2026_10_19`). 이번에 원문으로 확인했다.

- **PDF**: `1852c758-05._Sulfide_Solid_Electrolyte_with_Favorable_Mechanical_Property_for_All-Solid-State_Lithium_Battery.pdf`
  (5 pp · sha256 `cc61f8c0a3693f52266810b7f5351e66f15bc75a6950dae4be5faffa68dd3182` · repo 에 안 넣음 — `litdb/inbox/` .gitignore 관례).
  처음 digest 때의 파일은 `48827b6a-05._…AllSolidState…pdf` — 같은 논문 (제목·5 pp).
- **대조 범위**: 본문 텍스트 전체 (pdftotext) + `figures/<slug>/fig_3.png` (Fig 3 과 같은 쪽 본문). **Fig 2a · Fig 5 의 digitized 값은 다시 안 읽었다.**

### 13-1. 1.88 이 나오는 원문 두 곳 (verbatim)
- **p.2 (Results · Fig 2a 단락)**: *"The total relative density was determined using 75Li₂S·25P₂S₅ transparent glass prepared by hot
  pressing at about 200 °C (see Fig. 3b and Ref. 9); the density of the glass was 1.88 g cm⁻³."*
- **p.5 (Methods)**: *"The bulk density of the sulfide solid electrolytes was determined from the density of the respective transparent
  glasses prepared by hot pressing because preparing Li₂S–P₂S₅ bulk glass is quite difficult and has not been reported. The density of
  hot press glass was almost the same as that estimated from the density of the crystal. The relative density was calculated by dividing
  the density of the cold-pressed pellet by the density of the hot-pressed pellet."*

### 13-2. 읽는 법
| 질문 | 원문이 주는 답 | 원문에 없는 것 |
|---|---|---|
| 무슨 상인가 | **75Li₂S·25P₂S₅ (= Li₃PS₄ 조성) 유리** — 유성볼밀 10 h 분말을 약 200 ℃ (Tg 근처) 로 열간프레스한 **투명 펠릿** | — |
| 결정과의 관계 | "결정 밀도로 추정한 값과 **거의 같다**" 한 줄 (p.5) | **어느 결정상인지 · 그 값** (β/γ 구분 없음) |
| 어떻게 쟀나 | — | 밀도 측정법 (아르키메데스 · 치수 · 기체 치환 중 무엇인지) |
| 참 bulk 유리 밀도인가 | 아니다 — bulk 유리를 못 만들어 **펠릿**으로 대신 (투명 = 공극 적음) | 남은 공극 몫 |
| "see Fig. 3b and Ref. 9" | **열간프레스 방법**을 가리킨다 — Fig 3b 시료는 **80Li₂S·20P₂S₅** · Ref 9 = Kitaura 외, *J. Mater. Chem.*, 21, 118 (2011) (유리 전해질의 과냉각 액체 상태로 계면 형성) | — (1.88 이라는 **수는 이 논문 p.2 의 것**이다 · Ref 9 의 값이 아니다) |

⇒ **"결정 Li₃PS₄ 1.88 g/cm³" 는 오기다.** 정확한 라벨: *75Li₂S·25P₂S₅ 유리 · 약 200 ℃ 열간프레스 투명 펠릿 · 1.88 g cm⁻³
(Sakuda 외, Sci. Rep., 3, 2261 (2013), p.2)*.
- ⚠ 남은 공극만 따지면 참 유리 밀도 ≥ 1.88 — 이 기준으로 잰 이탈의 절대 크기는 줄어드는 쪽이 아니다 (몫의 크기는 원문에 없다).
- ⚠ 같은 조성이어도 **준비 경로가 다르다** — 실험 = 기계화학 밀링 분말의 열간프레스 / 우리 = UMA 용융–담금질. 비교는 *"같은 조성의 실험 유리"* 까지다.
- ⚠ β/γ 결정 밀도는 이 논문에 없다 — 결정값이 필요하면 결정 구조 원전 PDF 로만 넣는다 (기억값 금지 · 10-19 runlog ⚠ 그대로).

### 13-3. 우리 기록에 미친 것 (li2s 소셀 유리 · 외부 1저자 트랙)
- B (a-Li₃PS₄) 밀도 이탈 기준 = **같은 조성의 실험 유리** → 이탈 숫자는 그대로 (B 중앙 −17.67 % · A −16.73 %), 바뀌는 것은 기준의 이름.
- A (a-Li₄PS₄Cl) 기준 1.91347 = Li₃PS₄ **유리** 1.88 + LiCl **결정** 2.07 의 1:1 부피가법 → 상이 섞인 기준.
- 고친 곳: runlog `✅_밀도_기준_1.88_원문_확인_2026_10_21` · 편지 DA 초안 1.88 문단 · 모델 검증 카드 '나머지' 문장 · `comparison_vs_ours.md` §I 행.

### 13-4. 이 digest 의 오기 정정 (원문 대조로 걸린 것)
| 자리 | 이전 판 | 원문 | 조치 |
|---|---|---|---|
| §4 압밀 · 분모 | "측정 어려워 *유리 결정 추정밀도 ≈ 열간프레스 펠릿 밀도*" | 열간프레스 투명 유리 펠릿 밀도를 bulk 로 · 그 값이 결정 추정값과 거의 같다 (p.5) | 문장 교체 |
| §3 ρ_glass 행 | "투명유리(~200 ℃ 열간프레스, Ref 9)" | 수는 p.2 · Ref 9 는 방법 | 라벨 · 출처 쪽 명시 |
| §4 셀 | "무탄소 양극(80:20)" | 양극 LiCoO₂ : SE 막 ≈ **90/10** (p.5) | 정정 |
| §3 PSD | "수~수십 µm" | "several to ten micrometers" (p.2) | "수 µm–10 µm" |
| §3·§4 E 측정 | "dry Ar" | 초음파 측정은 **plastic bags** 안 (p.5) | 정정 |
| §5 Fig 3 | "360 MPa 냉간프레스 … 200 ℃(b)" | (b) = 200 ℃ 가압 = 열간 (캡션) | 정정 |
| 메타 `methods:` | `dft, elastic` | 계산 없음 (실험 논문) | `elastic` (`dft` 는 머리말 "DFT webapp" 단어에서 백필된 오탐) |
| 메타 날짜 | 접수 · 게재 | Accepted 2013-07-03 (p.1) | 보탬 |

### 13-5. 원문 자체의 오식 (인용할 때 고쳐 읽는다)
- p.3: *"the Young's modulus of 50Li₂S·50P₂S₅ sulfide glass (**18 Pa**)"* → **18 GPa** (범위 18–25 GPa · Fig 5 와 맞춤).
- 참고문헌 15: *"**McSram**, H. J. Pulse Superposition Method for Measuring Ultrasonic Wave Velocities in Solids. J. Acoust. Soc. Am. 33, 12–16 (1961)"*
  → 저자는 **McSkimin** (같은 제목 · 권 · 쪽).

## 🗨️ Q&A 로그
<!-- "Q&A 작성해줘" 트리거 시 직전 질문/답 누적 -->

File: litdb/papers/sakuda2016_se_particle_size_electrode_morphology_ncm111_li2s_p2s5_cracking.md
<!-- digest 표준 양식 확장 (paper-level STANDALONE). ★ = 이 묶음 (후보 표 N-79 · 정독 128 · 대피 세션) 에서 꼭 뽑으라고 한 항목.
     본 = jeong2024_operando_densification_chemomechanics_se_size_composite_cathode.md (절 번호 체계 · 머리 요약 상자 · 메타 줄 · 서지 표 · 그림 표).
     두 필수 절 (§0-1 고른 의도 대조 · §8 자세한 분석) 은 같은 묶음 카드들과 같은 꼴.
     원문 = 출판본 (Solid State Ionics 285 (2016) 112–117 · 6 쪽 · © 2015 Elsevier) · 보충 자료 (SI) 없음.
     쪽 표기 = 인쇄 쪽 p.112–117 (PDF 쪽 n = 인쇄 쪽 111 + n).  크롭 파일 이름의 pN 과 figures.json 의 page 는 PDF 쪽이다 (p1 = 112 … p6 = 117).
     값 표지: [인쇄] = 본문 · 캡션 · 그림 안 글자로 적힌 값 · [판독] = 그림에서 읽은 값 (재현 = litdb/figures/<slug>/digitized.csv 72 행 — 그림 넷은 박힌 JPEG 래스터 (≈200 dpi · 0.36 pt/px) 라
     원 래스터에서 축 눈금 위치로 보정 · 표지 중심 = 색 연결 성분 / 원 맞춤 · 곡선 끝 = 차단 전압 줄의 가장 오른쪽 어두운 화소) ·
     [카드 산술] = 인쇄 · 판독 값으로 이 카드가 계산한 값 (식 병기) · [카드 해석] = 원문에 말이 없어 카드가 읽은 뜻 · [다른 카드] = 정본의 다른 카드에 적힌 값 (그 카드 slug 병기) ·
     [우리] / [우리 산술] = 우리 쪽 값 (CLAUDE.md 출처) 과 견주는 계산 · [미확인] = 본문 6 쪽 전수에 없음.
     원문 6 쪽은 글자 층 추출 + 그림 · 근거 문단 렌더로 전부 읽었다.  계산 (DEM · FEM · MPM · 모델) 은 없다 — 실험 (입도 · 단면 SEM/EDX · 반쪽셀 충방전) 뿐. -->
# 황화물 유리 SE (75Li₂S·25P₂S₅) 입경 (d50 16 vs 3.8 µm) × NCM111 입경 (9.4 vs 5.3 µm) 이 무탄소 복합 양극 (NCM : SE = 75 : 25 wt · 330 MPa 상온 성형) 의 단면 형태 · NCM 균열 · 율속에 주는 영향 — 작은 SE 를 1 분 진탕 (vortex) 건식 단순 혼합해도 NCM 이 SE 기지에 고르게 흩어지고 (단면 SEM/EDX · 정성) NCM–NCM 맞닿은 곳의 균열이 준다 · 'D_SE < D_NCM' 규칙 · C/2 첫 방전 109 → 126 mAh/g · 2.6 mA cm⁻² 상대 용량 0.31 → 0.61 [판독] — Sakuda · Takeuchi · Kobayashi (Solid State Ionics 2016)

> slug `sakuda2016_se_particle_size_electrode_morphology_ncm111_li2s_p2s5_cracking` · DOI `10.1016/j.ssi.2015.09.010` · type `experiment (laser-diffraction PSD · Ar-ion cross-section polisher SEM + EDX O/S map · Li–In half-cell CC / CCCV charge–discharge · rate) — powder · electrode morphology · microstructure; DEM · MPM · FEM · 모델 없음` · PDF `12b131e6-79._Electrode_morphology_in_all-solid-state_lithium_secondary_batteries_consisting_of_LiNi13Co13Mn13O2_and_Li2S-P2S5_solid_electrolytes.pdf` · digested `2026-11-16` · status ✅
>
> **저자**: Atsushi Sakuda · **Tomonari Takeuchi\*** · Hironori Kobayashi — National Institute of Advanced Industrial Science and Technology (AIST), Japan (세 사람 같은 소속 · 세부 부서 인쇄 없음) — \* 교신 (takeuchi.tomonari@aist.go.jp) · *Solid State Ionics* **285** (**2016**) **112–117** (6 쪽 · 정규 논문) · 접수 2015-04-20 · 수정 2015-09-09 · 채택 2015-09-12 · 온라인 2015-10-09 · © 2015 Elsevier B.V. · 키워드 *All-solid-state batteries · Solid electrolytes · Cross-sectional observations · Lithium-ion batteries* · 연구비 = JST ALCA-SPRING.
> **이웃 카드 (링크만)**: [`sakuda2013_sulfide_mechanical_property`](sakuda2013_sulfide_mechanical_property.md) (이 논문 ref [6] — 같은 75Li₂S·25P₂S₅ 유리의 상온 가압 치밀화 · E) · [`siroma2016_ac_impedance_tlm_electron_electron_connection_effective_conductivity_assb`](siroma2016_ac_impedance_tlm_electron_electron_connection_effective_conductivity_assb.md) (같은 해 · 같은 AIST 그룹 · 공저자 Takeuchi · 같은 유리) · [`asano2017_ncm111_li3ps4_composite_electronic_ionic_conductivity`](asano2017_ncm111_li3ps4_composite_electronic_ionic_conductivity.md) (ref 11 로 인용 · NMC111 + 같은 유리 조성 스윕 σ) · [`nakamura2020_dry_coating_ncm_li3ps4_core_shell`](nakamura2020_dry_coating_ncm_li3ps4_core_shell.md) · [`kawaguchi2017_dry_coating_parametric_na2so4_model_se`](kawaguchi2017_dry_coating_parametric_na2so4_model_se.md) · [`kawaguchi2023_doe_electrode_fabrication_dry_coated_ncm_lps`](kawaguchi2023_doe_electrode_fabrication_dry_coated_ncm_lps.md) (가리킨 카드 셋 — 이 논문을 인용만) · [`jeong2024_operando_densification_chemomechanics_se_size_composite_cathode`](jeong2024_operando_densification_chemomechanics_se_size_composite_cathode.md) (같은 질문 · LPSCl + NCM811).
> **판독 원자료**: `litdb/figures/sakuda2016_se_particle_size_electrode_morphology_ncm111_li2s_p2s5_cracking/digitized.csv` (72 행 — Fig. 4e 표지 10 · Fig. 4f 두 곡선 · Fig. 3a–d · 4a–d 충 · 방전 끝 용량 · Fig. 1a–d 입도 폭) · 그림 크롭 **35 장** (도구 4 = 4 장 모두 다시 자름 (단 폭 여백 → 래스터 둘레 6 pt) + 손 31 = 패널 12 · 식 0 (원문에 식 없음) · 근거 문단 19) — `figures.json`.

---

## 0. 결론 먼저 — 우리 질문에 대한 답

**한 문장**: LiNbO₃ (< 10 nm) 코팅 NCM111 과 75Li₂S·25P₂S₅ 유리 SE 를 **75 : 25 wt** 로 **도전재 · 바인더 없이** vortex 혼합기에서 **1 분** 건식으로 섞고 SE 층 (80 mg) 과 함께 2 층 펠릿으로 **330 MPa · 상온**에서 눌러 만든 φ 10 mm 반쪽셀에서 — 볼밀 그대로의 SE (**d50 16 µm**) 를 쓰면 단면 (Ar 이온 CP · SEM/EDX) 에서 NCM 과 SE 가 *"disproportionately located"* 하고, 습식 분쇄한 SE (**d50 3.8 µm**) 를 쓰면 *"homogeneously located"* 하며 NCM 이 SE 기지에 흩어진다 (p.115 · Fig. 2 · **정성 — 공극률 · 분포 지수 없음**).  NCM 균열은 *"mainly observed where two NCM particles are in direct contact"* 이고 작은 SE 에서 *"dramatically decreased"* (p.116 · Fig. 2e · f · **정성 — 균열 수 없음**).  C/20 에서는 네 조합 모두 첫 충전 160–180 · 이후 ≈140–150 mAh g⁻¹ 로 차이가 없고 (p.117), **C/2 첫 방전 109 · 117 · 122 · 126 mAh g⁻¹** (NCM-9/SE-16 · NCM-9/SE-4 · NCM-5/SE-16 · NCM-5/SE-4 · p.117), **2.6 mA cm⁻² (2C)** 에서 NCM-5 셀의 상대 용량이 **0.31 → 0.61** · 방전 끝 용량 **≈46 → ≈84 mAh g⁻¹** [판독 Fig. 4e · f].  저자의 설계 규칙: *"At least, D_SE should be smaller than D_NCM to prepare a relatively homogeneous electrode layer"* (p.116).

| 우리 질문 (이 묶음) | 이 논문이 주는 것 | 표지 · 쪽 |
|---|---|---|
| ① ★ 재료 · 입경 · 조성 · 혼합 | NCM = 시판 **LiNi₁/₃Co₁/₃Mn₁/₃O₂** "≈9 µm · ≈5 µm" (d50 **9.4 · 5.3 µm**) · LiNbO₃ 분무 코팅 (전동 유동층 MP-01 · 400 °C 30 분 산소) **< 10 nm** · SE = **75Li₂S·25P₂S₅ (mol%) 유리** (헵테인 습식 볼밀 20 h) → as-prepared **d50 16 µm** · 0.1 mm ZrO₂ 볼 + 다이뷰틸 에터 분산제로 분쇄 → **d50 3.8 µm** ("disk-shaped") · 두 SE 의 압분 펠릿 σ 모두 **≈4 × 10⁻⁴ S cm⁻¹ @ 25 °C** · **NCM : SE = 75 : 25 wt** · **vortex 혼합기 (IKA Lab Dancer) 1 분 건식** · 도전재 · 바인더 언급 없음 | [인쇄] p.113–115 |
| ② ★ 성형압 · 셀 · 작동 조건 | φ 10 mm 2 층 펠릿 = 복합 양극 **10 mg** + SE **80 mg** → **330 MPa · 상온** · In 박 (t 0.1 · φ 9 mm · 46.5 mg) + Li 0.8 mg → **100 MPa** · 스테인리스 막대 = 양 · 음 집전체 · Ar 글러브박스 (H₂O < 1 ppm) · 시험 **30 °C** · 차단 3.7 / 2.5 V vs Li–In (= 4.3 / 3.1 V vs Li/Li⁺ [19]) · **운전 적층압 [미확인]** · NCM 로딩 **9.55 mg cm⁻²** [카드 산술] | [인쇄] p.114–117 |
| ③ ★ 기공 · 밀도 (압력별?) | **수치 없음.**  *"The SE images indicate that the void volume in the electrode using SE-4 μm is smaller than that using SE-16 μm"* (p.115 — 'SE images' 는 원문 그대로 · SEM 의 오식으로 읽힘 [카드 해석]) · SE 층도 SE-4 쪽이 *"homogeneous"* · 압력은 330 MPa 하나 · 누른 채 / 뺀 뒤 측정 없음 · 진밀도 · 두께 · 기공률 [미확인] | [인쇄] p.115 · Fig. 2 |
| ④ ★ 단면 형태 (분포 · SE 기지) | SE-16: S 지도에서 SE 가 넓은 영역으로 몰리고 NCM 은 그 밖에 덩이로 남으며 (영역 크기는 재지 않음) 입자 사이 어두운 틈 · SE 층에도 구멍 [판독 · 정성] / SE-4: NCM 이 연속된 SE 기지에 흩어짐 · *"The electrode morphologies of the cells using smaller-sized SE particles are similar to those prepared using SE-coated electrode particles"* (PLD [6–9] · 용액 [17] — 이 논문은 코팅 시료를 만들지 않았다) · 분포 균질성은 *"more strongly related to the size of the SE particles than that of the electrode materials"* (p.117 결론) | [인쇄] p.115–117 · [판독] Fig. 2 |
| ⑤ ★ NCM 균열 (AM 파괴) | *"Cracks are mainly observed where two NCM particles are in direct contact; cracking is rarely observed at the interface between NCM and the SE"* · 기전 (저자): NCM–NCM 계면 = 취성 NCM 의 고압 응력 집중 · NCM–SE 계면 = SE 가 *"deform by compression at a high pressure and have a lower elastic modulus of approximately 20 GPa [6,18]"* → 집중 완화 · *"which becomes more significant in the composite electrode with higher NCM ratio"* · **균열 수 · 크기 · 관찰 시편의 사이클 이력 [미확인]** | [인쇄] p.116 · Fig. 2e · f |
| ⑥ 전기화학 | C/20 (0.064 mA cm⁻² = 6.7 mA g⁻¹-NCM): 첫 충전 **160–180** · 이후 **≈140–150 mAh g⁻¹** · 크기 차 없음 / [판독 Fig. 3] 첫 충전 169.9 · 177.3 · 167.5 · 162.6 · 방전 끝 140.4 · 146.6 · 143.9 · 140.5 / C/2 (0.64 mA cm⁻² = 67 mA g⁻¹ · CCCV 충전 · CC 방전): 첫 방전 **109 · 117 · 122 · 126** (판독 108.8 · 116.3 · 122.7 · 127.0 ✓) / 율속 (NCM-5 두 셀): 상대 용량 SE-4 **1.00 · 0.965 · 0.906 · 0.789 · 0.614** ↔ SE-16 **1.00 · 0.933 · 0.847 · 0.606 · 0.310** @ ≈0.064 · 0.26 · 0.64 · 1.27 · 2.55 mA cm⁻² [판독 Fig. 4e] / 2.6 mA cm⁻²: 방전 끝 **≈84.2 vs ≈46.0 mAh g⁻¹** · 20 mAh g⁻¹ 에서 전압 차 **≈0.26 V** [판독 Fig. 4f] | [인쇄] p.116–117 · [판독] Fig. 3 · 4 |
| ⑦ 설계 규칙 D_SE / D_NCM | *"The large D_SE/D_NCM ratio causes an inhomogeneously distributed electrode layer. At least, D_SE should be smaller than D_NCM"* · *"would become more important in improving the energy density … with a small volume ratio of the SE"* — 이 논문의 네 조합 = d50 비 **1.70 · 3.02 (SE-16) ↔ 0.40 · 0.72 (SE-4)** [카드 산술] | [인쇄] p.116 |
| ⑧ 계산 · 모델 | **없음** (DEM · FEM · MPM · 수송 계산 · 영상 분석 0 회) | — |
| ⑨ 저자 한계 | *"the mechanical properties of electrode materials differ for each material. The process used to prepare the electrode layer also affects the electrode morphology and performance. Thus, the electrode morphology prepared using various materials and processes should be investigated in detail in a future study"* (p.117) | [인쇄] p.117 |

⛔ **한정어 (떼지 말 것)**: ① SE = **75Li₂S·25P₂S₅ 유리** (Li₃PS₄ 유리 · 아지로다이트 아님 · LPSCl 아님) — 펠릿 σ ≈4 × 10⁻⁴ S cm⁻¹ (펠릿 성형압 · 두께 [미확인]) · NCM = **NCM111** (LiNbO₃) · **도전재 없음** ② 단면 결과는 전부 **정성 2D SEM/EDX** — 공극률 · 밀도 · 두께 · 분포 지수 · 균열 수가 없다 · 관찰한 셀이 충방전 전인지 뒤인지 [미확인] · 단면은 셀에서 꺼낸 (하중 뺀) 상태로 읽힌다 [카드 해석] ③ 압력은 **330 MPa 하나** (+ Li–In 100 MPa) · 압력 축 · 탈압 · 운전 적층압 없음 ④ *"effective lithium-ion conduction pathway"* · *"large electrode–electrolyte interfacial contact area"* (초록) 는 **측정이 아니다** — σ · 접촉 면적 · EIS 가 없고 단면 형태 + 율속에서 낸 해석이다 ⑤ 셀 반복 · 오차 [미확인] · SE-16 셀은 **분리막 SE 층도 SE-16 으로 보인다** (Fig. 2a 의 SE 층 구멍 ↔ 2b 매끈 · 본문 *"a homogeneous SE layer is also achieved using smaller-sized SE particles"*) — 실험 절에는 *"the SE (80 mg)"* 뿐 [미확인] → 고율 전압 차에 분리막 몫이 섞일 수 있다 (§3-7 [카드 산술]).
⇒ **절대값 전이: 0 건.** 전이되는 것은 **방향** (같은 무게비에서 SE 를 작게 → 단면 분포 균질 · 공극 적음 · NCM 균열 적음 · 고율 용량 ↑) · **설계 규칙** (D_SE < D_NCM) · **균열 위치** (NCM–NCM 맞닿은 곳) 의 정성과, **반쪽셀 제작 골격** (10 mg / 80 mg · φ 10 mm · Li–In · 0.064 mA cm⁻²) 뿐이다.

---

## 0-1. ★ 고른 의도 대조 (후보 표 N-79 의 '왜' 칸)

의도 원문: *"믹싱 · 측정 — '작은 SE 로 단순 혼합' (kawaguchi2017 · nakamura2020) · '반쪽셀 제작 절차의 출처' (kawaguchi2023)"* (가리킨 카드 = kawaguchi2017 L231 · kawaguchi2023 L293 · nakamura2020 L336)

| 의도의 문장 | 판정 | 원문 위치 · 값 · 측정 조건 |
|---|---|---|
| "믹싱 — 작은 SE 로 단순 혼합" | **채움** | p.113 *"The smaller-sized SE particles were prepared by pulverizing SE in heptane using small zirconia balls (0.1 mm in diameter) and dibutyl ether as a dispersant [16]"* → d50 **16 → 3.8 µm** (p.115) · p.114 *"The NCM and SE with a weight ratio of 75:25 were mixed for 1 min using a vortex mixer (IKA® Lab Dancer test tube shakers) via a dry process"* · 결과 = 330 MPa 상온 성형 뒤 단면에서 *"homogeneously located"* (Fig. 2b · d) · *"similar to those prepared using SE-coated electrode particles"* (p.115) · *"The smaller-sized SE particles would be industrially more useful than SE coatings prepared using PLD"* (p.116).  조건: **혼합 한 가지 (1 분 · 건식)** · 무탄소 · 상태 = 성형 뒤 단면 (분말 상태의 혼합 질은 보지 않았다) · *"The use of the vortex mixer was effective in improving the electrode performance and reproducibility"* 는 자료 없이 한 문장 |
| "측정 — 반쪽셀 제작 절차의 출처" | **채움 (골격)** | p.114: φ 10 mm 2 층 펠릿 (복합 양극 **10 mg** + SE **80 mg**) **330 MPa 상온** → In 박 (t 0.1 · φ 9 mm · 46.5 mg) + Li **0.8 mg** **100 MPa** · 스테인리스 막대 집전체 · Ar 글러브박스 · p.115 시험 **30 °C** · p.116–117 CC **0.064 mA cm⁻²** (≈C/20) · 3.7 / 2.5 V vs Li–In = **4.3 / 3.1 V vs Li/Li⁺** · C/2 = 0.64 mA cm⁻² CCCV/CC.  ⚠ 같은 골격을 쓴 kawaguchi2023 의 자기 절차 (그 카드 §3-2: LPS 80 mg 40 MPa 5 s → 양극 10 mg · P 180 / 360 MPa · 300 s → In · Li · In 박 90 MPa · 300 s · 볼트 토크 · 298 K) 는 압력 · 순서 · 유지 시간 · 박 구성 · 온도가 **이 원문과 다르다** — 이 원문에는 SE 층 선가압 · 유지 시간 · 셀 체결압이 [미확인] |
| (덧붙임 · 의도 밖) 혼합 질 · 압밀 상태의 정량 | **없음** | 혼합 지수 · SE 덩이 크기 분포 · 공극률 · 밀도 · 두께 · 혼합 시간 축 · 분말 단계 혼합 상태 — 전부 없다.  Fig. 1h (분쇄 SE 분말 SEM) 는 원판 작은 입자가 모인 큰 덩이 (가로 ≈90–100 µm · 화면 가장자리에서 잘림 [판독 · 눈금 막대 20 µm = 원 래스터 62 px]) 를 보여 주는데 원문은 덩이를 말하지 않는다 [카드 해석] |

**가리킨 카드 · 같은 논문을 인용한 카드의 2 차 인용 대조** (카드 줄은 고치지 않는다 — 다른 점은 카드 문제로 보고):

| 카드 (줄) | 옮긴 값 · 표기 | 원문 | 판정 |
|---|---|---|---|
| `kawaguchi2017_…` L231 (ref 11) | 서지 *"A. Sakuda, T. Takeuchi, H. Kobayashi, Electrode morphology in all-solid-state lithium secondary batteries consisting of LiNi1/3Co1/3Mn1/3O2 and Li2S-P2S5 solid electrolytes, Solid State Ionics 285 (2016) 112–117"* · *"작은 SE 로 단순 혼합"* | 서지 ✓ · 내용 ✓ (분쇄 SE d50 3.8 µm · vortex 1 분 건식) | **채움** |
| `nakamura2020_…` L336 (ref 21) | *"A. Sakuda, T. Takeuchi, H. Kobayashi, Solid State Ion. 285 (2016) 112–117"* · *"작은 SE 로 단순 혼합"* | ✓ | **채움** |
| `kawaguchi2023_…` L293 (ref 31) | 서지 ✓ · *"반쪽셀 제작 절차의 출처"* | 골격 (10 mg / 80 mg · φ 10 mm · Li–In · 0.064 mA cm⁻² · 3.1–4.3 V vs Li) ✓ · 그 카드 §3-2 의 수치 (40 MPa · 180 / 360 MPa · 90 MPa · 298 K) 는 그 논문의 자기 값 — 이 원문 (330 · 100 MPa · 30 °C) 과 다르다 | **채움** (출처 = 골격 · 값은 옮겨지지 않았다) |
| `asano2017_…` L352 (ref 11) | *"SE 미립자 · AM 위 SE 코팅이 이온 경로를 개선한다는 근거 (p.A3963) — 입경비 가설의 같은 그룹 쪽 자료"* | D_SE/D_NCM 규칙 ✓ (p.116) · '이온 경로 개선' 은 원문이 **재지 않은** 해석 (*"suggests"* · 단면 형태 + 율속) · 소속 = AIST (Takeuchi · Kobayashi) — OPU (Hayashi · Tatsumisago) 그룹이 아니고 제1 저자만 같은 사람 | **일부** (정성 근거 한정 · '같은 그룹' 표현은 느슨함) |
| `calpa2019_…` L48 (ref 12) | *"대안 = 작은 SE 입자 (ref 12 Sakuda 2016) — 그러나 볼밀 분쇄는 에너지 · 시간이 많이 든다"* | 작은 SE = 0.1 mm ZrO₂ 볼 습식 분쇄 ✓ · '에너지 · 시간' 은 calpa2019 의 말 (이 원문에 분쇄 시간 · 에너지 [미확인]) | **채움** |
| `yano2026_…` L49 (refs 27–32) | *"입도 중앙값의 영향은 연구됐지만 (refs 27–32 — Calpa 2019 · Sakuda 2016 · …)"* | ✓ (d50 16 vs 3.8 µm · PSD 폭은 다루지 않음) | **채움** |

⇒ **의도 대조 결과: 채움** — "작은 SE 로 단순 혼합" (분쇄 SE d50 3.8 µm + vortex 1 분 건식 · 75 : 25 wt · 330 MPa) 과 "반쪽셀 제작 절차의 출처" (10 mg / 80 mg 2 층 · φ 10 mm · Li–In · 0.064 mA cm⁻²) 가 원문에 그대로 있다.  한정: 혼합 질 · 기공은 **정성 단면 SEM 뿐** (수치 0) · 혼합 조건 하나 · kawaguchi2023 의 셀 수치는 이 원문 값이 아니다.

---

## 1. 한 줄 요약
NCM111 두 입경 (9.4 · 5.3 µm) × 황화물 유리 SE 두 입경 (16 · 3.8 µm) 의 2 × 2 를 **같은 무게비 (75 : 25) · 같은 1 분 건식 혼합 · 같은 330 MPa** 로 만들어, **Ar 이온 단면 연마 (CP) + SEM/EDX** 로 NCM (O 지도) · SE (S 지도) 의 분포 · 공극 · NCM 균열을 보고 **Li–In 반쪽셀**로 저율 (C/20) · 중율 (C/2) · 율속 (≈2C 까지) 을 잰 논문.
SE 입경이 분포 균질성을 지배하고 (NCM 입경보다 더 — 결론), 큰 SE 에서는 NCM 끼리 맞닿아 균열이 생기며, 저율에서는 차이가 없지만 고율에서 작은 SE 가 용량 · 방전 전압이 높다.
저자의 결론: *"the improvement of homogeneity in the electrode using smaller-sized SE particles is an effective approach to improve the electrode performance of all-solid-state batteries"* (p.117).

## 2. 메타
| 저자 | 저널/년 | DOI | 소재 (SE/CAM) | 연구유형 |
|---|---|---|---|---|
| A. Sakuda · **T. Takeuchi\*** · H. Kobayashi (AIST, Japan) | *Solid State Ionics* 285 (2016) 112–117 · © 2015 Elsevier | 10.1016/j.ssi.2015.09.010 | **75Li₂S·25P₂S₅ 유리** (자체 볼밀 합성 · d50 16 µm / 분쇄 3.8 µm) + **LiNi₁/₃Co₁/₃Mn₁/₃O₂** (시판 · d50 9.4 / 5.3 µm · LiNbO₃ < 10 nm) · 무탄소 · Li–In 대극 | 실험 (레이저 회절 입도 · 단면 CP + SEM/EDX · 반쪽셀 충방전 · 율속) — 계산 없음 |

- **1저자 메모 (후보 표 행) 와의 대조**: 저자 셋 · 제목 · 학술지 · 권 285 · 쪽 112–117 · 2016 — **같다**.  덧붙임 ① DOI `10.1016/j.ssi.2015.09.010` (p.112 아래) ② 온라인 2015-10-09 (권 연도 2016) ③ 교신 = Takeuchi (제1 저자 아님).  원문과 다른 서지 없음.
- **글의 꼴**: 1 서론 → 2 실험 (재료 · 셀 · 단면) → 3 결과와 고찰 (입도 → 단면 형태 → D_SE/D_NCM → 균열 → C/20 → C/2 · 율속) → 4 결론 → 참고문헌 19 (특허 3 건 포함 — [10] · [11] · [16]).  그림 4 · 표 0 · 식 0 · SI 없음.
- 그룹 맥락: 제1 저자 Sakuda 는 같은 유리의 상온 가압 치밀화 (ref [6] = `sakuda2013_…`) · PLD SE 코팅 LiCoO₂ (refs [7–9]) 의 저자이고, 이 논문은 그 코팅을 **작은 SE 입자로 대신**할 수 있는지를 단면으로 본 것.  같은 AIST 그룹 · 같은 해의 `siroma2016_…` 은 같은 유리 복합 전극의 이온 · 전자 유효 전도도를 TLM 으로 잰다 (공저자 Takeuchi).

---

## 3. 핵심 수치 (★ 전부 쪽 · 표지 병기)

### 3-1. ★ 재료 · 조성 · 시편 (p.113–115 · `txt_p2_ncm_sizes_linbo3_coating.png` · `txt_p2_se_milling_pulverizing_sigma.png` · `txt_p3_cell_vortex_mixing_bilayer.png` · `txt_p3_cell_pressing_330mpa_li_in.png`)
| 항목 | 값 | 표지 · 쪽 |
|---|---|---|
| CAM | 시판 LiNi₁/₃Co₁/₃Mn₁/₃O₂ "average sizes of approximately **9 μm** (NCM-9 μm) and **5 μm** (NCM-5 μm)" · 공급처 [미확인] · 액체 전해질 셀에서 두 크기의 비용량이 같음을 확인 (값 [미확인]) | [인쇄] p.113 |
| CAM 코팅 | LiNbO₃ — 리튬 · 나이오븀 이중 에톡사이드 에탄올 용액 분무 (전동 유동층 MP-01 · Powrex) → **400 °C 30 분 산소 흐름** · *"most of the particle surface is covered"* · 두께 **< 10 nm** (추정 · 방법 [미확인]) · 상세 = 이전 보고 [13] | [인쇄] p.113 |
| SE | **75Li₂S·25P₂S₅ (mol%) 유리** — Li₂S (Mitsuwa) + P₂S₅ (Aldrich) · 헵테인 습식 볼밀 · ZrO₂ 포트 500 mL + ZrO₂ 볼 (φ 4 mm) 1 kg · 공기 차단 포트 · **20 h** | [인쇄] p.113 |
| 작은 SE | 헵테인 안에서 **φ 0.1 mm ZrO₂ 볼** + 분산제 **다이뷰틸 에터** 로 분쇄 [16 = 특허] · 시간 · 회전수 [미확인] · *"disk-shaped smaller-sized particles are obtained"* | [인쇄] p.113 · p.115 |
| SE 펠릿 σ | 두 SE 모두 **≈4 × 10⁻⁴ S cm⁻¹ @ 25 °C** (*"almost the same value"*) · *"The grain boundary resistance is not a dominant resistance component in the compressed pellets of Li₂S–P₂S₅ glasses. Thus, the resistance of the SE layer does not increase by pulverizing the SE"* · 펠릿 성형압 · 두께 · 측정법 [미확인] | [인쇄] p.113 |
| 입도 측정 | 레이저 회절 · 산란 (AEROTRAC SPR model 7340 · Nikkiso) · 분산 매질 · 초음파 [미확인] | [인쇄] p.113–114 |
| 조성 · 혼합 | **NCM : SE = 75 : 25 wt** · vortex 혼합기 (IKA® Lab Dancer) **1 분 · 건식** · 도전재 · 바인더 언급 없음 (두 성분) | [인쇄] p.114 |
| 서론의 조성 맥락 | 대부분의 벌크형 연구 = 활물질 **40–70 %** [3–5] ↔ 200–250 Wh kg⁻¹ 셀에는 양극 활물질 **70 wt% 이상** 이 필요 — 75 wt% 는 그 문턱 위 | [인쇄] p.112 · `txt_p1_am_ratio_over70wt.png` |
| 부피비 (진밀도 미인쇄) | [카드 산술 · 다른 카드 진밀도: NMC111 **4.653 g cm⁻³** (`ngandjong2021_dem_calendering_digital_twin` L429 — 그 카드의 DEM 입력 AM (NMC111) ρ 4,653 kg/m³) · 75Li₂S·25P₂S₅ 열간 가압 유리 **1.88 g cm⁻³** (`sakuda2013_sulfide_mechanical_property` L54) · LiNbO₃ 무시] 75/4.653 : 25/1.88 = 16.12 : 13.30 → **NCM 0.548 : SE 0.452 (고체 부피)** | [카드 산술] |

### 3-2. ★ 입도 · 분말 형태 (p.115 · Fig. 1 · `fig_1.png` · `fig_1ad.png` · `fig_1eh.png` · `fig_1h.png` · `txt_p4_d50_values.png`)
- **d50 (50 % 누적)** [인쇄 p.115]: NCM-9 μm **9.4** · NCM-5 μm **5.3** · as-prepared SE **16** · 분쇄 SE **3.8 µm** → 이후 SE-16 μm · SE-4 μm 로 부른다.  ⚠ 원문 낱말은 *"50% cumulative population"* 인데 그림 세로축은 *"Volume ratio / %"* — 부피 기준 분포로 읽힌다 [카드 해석].
- **분포 폭 (Fig. 1a–d · 0 이 아닌 칸의 바깥 끝 · 가장 높은 칸)** [판독 · digitized.csv fig1]: NCM-9 **≈3.7–19.9 µm** (최고 칸 ≈20.9 % · ≈10.5 µm) · NCM-5 **≈2.2–11.7 µm** (≈21.2 % · ≈6.3 µm) · SE-16 **≈2.6–56 µm** (≈11.1 % · ≈21 µm — 넓고 큰 쪽으로 치우침) · SE-4 **≈0.8–24 µm** (≈12.3 % · ≈4.5 µm).
- **SEM (Fig. 1e–h · 눈금 20 µm)** [판독 · 정성]: NCM-9 · NCM-5 = 1 차 입자가 모인 둥근 2 차 입자 (NCM-9 쪽이 크기 폭 넓음) · SE-16 = 모난 덩이와 조각 (수 µm – ≈30 µm) · SE-4 = **원판 모양 작은 입자** — 화면 (가로 ≈117 µm) 의 왼쪽 위 대부분을 덮는 **큰 덩이 (가로 ≈90–100 µm · 가장자리에서 잘림)** 로 모여 있다 (Fig. 1h · 눈금 막대 20 µm = 원 래스터 62 px).  원문: *"The particle sizes of the SEM images are consistent with the particle size distribution results"* — 덩이에 대한 말은 없다 [카드 해석: 레이저 회절 d50 3.8 µm 와 SEM 의 큰 덩이 = 분산 조건 차이일 수 있음 · 분산 매질 [미확인]].
- **부피 · 개수 비** [인쇄 p.115]: *"the roughly estimated average volume of SE-16 μm is more than 50 times larger than that of SE-4 μm"* → 같은 SE 질량에서 SE-4 의 입자 수 ≈50 배 · [카드 산술] (16/3.8)³ = **74.6** (> 50 ✓).

### 3-3. 셀 · 단면 제작 (p.114–115 · `txt_p3_cell_pressing_330mpa_li_in.png` · `txt_p4_cross_section_cp_30c.png`)
- **셀** [인쇄 p.114]: 대극 Li–In · 2 층 펠릿 φ = 10 mm (복합 양극 10 mg + SE 80 mg) **330 MPa · 상온** (가압 순서 · 유지 시간 · SE 층 선가압 [미확인]) · In 박 (t = 0.1 · φ = 9 mm · 46.5 mg) + Li 0.8 mg 을 **100 MPa** 로 붙임 · *"The reproducibility of the charge–discharge measurements was improved with the addition of a small amount of lithium to indium"* · 스테인리스 막대 두 개로 눌러 집전체로 씀 · 전 공정 Ar 글러브박스 ([H₂O] < 1 ppm).  분리막 SE 층의 SE 종류 (SE-16 / SE-4 / 따로) [미확인] (§3-4 · ⚠).
- **단면** [인쇄 p.115]: Ar 이온 빔 단면 연마기 (CP · IB-9020CP · JEOL) · 공기 차단 홀더 · ≈**2 h** · **6 kV** · Ar **3 × 10⁻³ Pa** · 스테이지 **±30°** 흔들기 (줄무늬 방지) · 운반 용기 → SEM (JEOL JSM-6510A) · EDX O · S 지도.  단면에 쓴 셀의 이력 (충방전 전 / 뒤) · 셀에서 꺼낸 방법 · 단면 위치 [미확인].
- **시험** [인쇄 p.115]: **30 °C** (σ 는 25 °C 에서 쟀다).
- [카드 산술]: 면적 0.785 cm² · NCM 7.5 mg → **9.55 mg cm⁻²** · 0.064 mA cm⁻² × 0.785 cm² ÷ 7.5 mg = **6.70 mA g⁻¹** ✓ (인쇄 6.7) · 0.64 → **67.0** ✓ · 2.6 → **272 mA g⁻¹** · C/20 = 6.7 이면 1C ≈ **134 mA g⁻¹** → 2.6 mA cm⁻² ≈ **2.03C** ✓ (원문 '2C') · 면 용량 (140–150 mAh g⁻¹) ≈ **1.34–1.43 mAh cm⁻²**.

### 3-4. ★ 단면 형태 — 분포 · 공극 · SE 기지 (p.115–116 · Fig. 2a–d · `fig_2.png` · `fig_2a.png`–`fig_2d.png` · `txt_p4_distribution_50x.png` · `txt_p4_void_dense_coating_analogy.png` · `txt_p5_coating_analogy_dse_dncm_ratio.png`)
- **원문 (네 조합 · 그림 한 줄에 개관 (눈금 20 µm · SE 층 포함) · 확대 IMG1 · O K · S K 지도)**:
  - *"NCM and the SE are disproportionately located in the electrode layer using SE-16 μm (Fig. 2a and c) because a large amount of large SE particles is present in the electrode. However, the NCM and SE are homogeneously located in the electrode layer using SE-4 μm (Fig. 2b and d) because of the use of smaller-sized SE particles."* (p.115)
  - *"The SE images indicate that the void volume in the electrode using SE-4 μm is smaller than that using SE-16 μm. Similarly, a homogeneous SE layer is also achieved using smaller-sized SE particles in addition to the homogeneous electrode layer. The highly dense electrode layer and SE layer can be achieved using smaller-sized SE particles. The SEM images also reveal that NCM particles are dispersed in the SE matrix."* (p.115)
  - *"The electrode morphologies of the cells using smaller-sized SE particles are similar to those prepared using SE-coated electrode particles. This result suggests that a favorable lithium-ion conduction pathway is able to be formed using smaller-sized SE particles as well as SE coatings formed on electrode particles because the particle size reduction of SE improves the homogeneity of the NCM and SE particles in the composite electrode powder."* (p.115–116)
- **판독 (정성 · 눈금 20 µm)** [판독]: (a) NCM-9/SE-16 — 개관의 SE 층에 어두운 구멍 여럿 · 양극층에 입자 사이 검은 틈 · S 지도의 왼쪽 절반을 차지하는 넓은 SE 영역과 NCM 덩이가 갈라짐 / (b) NCM-9/SE-4 — SE 층이 매끈 · NCM 사이를 SE 가 이어 감 / (c) NCM-5/SE-16 — NCM 덩이 사이 균열 꼴 틈 · S 지도 왼쪽에 큰 SE 영역 / (d) NCM-5/SE-4 — 고른 섞임.  **기공률 · 영역 크기는 재지 않았다** (원문도 이 카드도).
- **D_SE/D_NCM 규칙** [인쇄 p.116]: *"The large D_SE/D_NCM ratio causes an inhomogeneously distributed electrode layer. At least, D_SE should be smaller than D_NCM to prepare a relatively homogeneous electrode layer. The D_SE/D_NCM ratio would become more important in improving the energy density of the batteries because a favorable electrode/electrolyte contact area should be designed with a small volume ratio of the SE."* · [카드 산술 · d50] SE-16/NCM-9 **1.70** · SE-16/NCM-5 **3.02** (> 1 · 불균일) ↔ SE-4/NCM-9 **0.40** · SE-4/NCM-5 **0.72** (< 1 · 균일) — 규칙의 문턱 1 은 이 네 점 사이 어딘가로만 정해진다 (0.72 ↔ 1.70 사이 점 없음).
- **결론 문장** [인쇄 p.117]: *"The homogeneity of the electrode was more strongly related to the size of the SE particles than that of the electrode materials."*
- ⚠ **분리막 SE 층**: 본문은 SE 층도 SE 입경에 따라 달라진다고 쓰고 (*"a homogeneous SE layer is also achieved using smaller-sized SE particles"*) Fig. 2a 개관의 SE 층에는 구멍이 보이며 2b 는 매끈하다 [판독] — 각 셀의 분리막이 그 셀의 SE 로 만들어졌다고 읽힌다 [카드 해석 · 실험 절 [미확인]].

### 3-5. ★ NCM 균열 — 위치와 기전 (p.116 · Fig. 2e · f · `fig_2e.png` · `fig_2f.png` · `txt_p5_cracking_se16.png` · `txt_p5_cracks_ncm_ncm_contact_se_20gpa.png`)
- 원문 [인쇄 p.116]: *"In the composite electrode layer with SE-16 μm, the cracking and fracturing of NCM are observed in some particles, as shown in Fig. 2e. The cracking is dramatically decreased when using SE-4 μm instead of SE-16 μm (Fig. 2f). Cracks are mainly observed where two NCM particles are in direct contact; cracking is rarely observed at the interface between NCM and the SE. At the interface between two NCM particles, a relatively large stress concentration develops owing to the high-pressure compression because NCM is a typical brittle material. However, the stress concentration is suppressed at the interface between NCM and the SE because SE particles deform by compression at a high pressure and have a lower elastic modulus of approximately 20 GPa [6,18]. The highly dispersed SE particles are effective in suppressing damage to the electrode active materials, which becomes more significant in the composite electrode with higher NCM ratio."*
- 판독 (눈금 10 µm · 정성) [판독]: (e) NCM-9/SE-16 — NCM 입자들이 서로 맞닿고 입자 안을 가로지르는 균열 · 입자 사이 검은 틈 / (f) NCM-9/SE-4 — NCM 이 회색 SE 기지에 떨어져 박혀 있고 균열이 드물다 (가운데 큰 입자 등에 작은 균열은 남음 — 원문 *"dramatically decreased"* 는 0 이 아님).
- **없는 것**: 균열 수 · 길이 · 균열 입자 비율 · NCM–NCM 접촉 수 · 관찰 시편의 사이클 이력 (가압 균열인지 사이클 균열인지 가르는 자료) · NCM 의 기계 물성.  기전은 저자 해석이다 (응력 계산 · 측정 없음).
- SE 탄성률 ≈20 GPa 는 인용값 ([6] Sci. Rep. 2013 = `sakuda2013_…` 의 18–25 GPa (유리 x = 50–80, 초음파) [다른 카드] · [18] J. Ceram. Soc. Jpn 2013 — 카드 없음).

### 3-6. 전기화학 (p.116–117 · Fig. 3 · 4 · `fig_3.png` · `fig_4.png` · `fig_4ad.png` · `fig_4e.png` · `fig_4f.png` · `txt_p5_c20_current_6p7.png` · `txt_p6_c20_cutoff_capacities.png` · `txt_p6_c2_capacities_rate_2c.png`)
- **C/20 (Fig. 3 · CC 0.064 mA cm⁻² · 30 °C · 1 · 2 · 5 · 10 회)** [인쇄 p.116–117]: *"All the cells exhibit initial charging capacities of 160–180 mAh g⁻¹. After the first charging, stable discharging and charging are confirmed with capacities of approximately 140–150 mAh g⁻¹. No remarkable difference between the particle sizes of NCM and the SE is observed"* · *"the lithium-ion conduction pathway and electrode–electrolyte interfacial contact area of the electrode layer of the all-solid-state cells prepared with SE-16 μm are sufficient under low-current-density operation"*.
  - [판독 Fig. 3 · digitized.csv fig3]: 첫 충전 (3.7 V 끝) **169.9 · 177.3 · 167.5 · 162.6** · 2 · 5 · 10 회 충전 묶음 (3.69 V) ≈139.8 · 146.6 · 143.6 · 139.9 · 방전 묶음 끝 (2.5 V) **140.4 · 146.6 · 143.9 · 140.5 mAh g⁻¹** (a · b · c · d) — 방전 1 · 2 · 5 · 10 회가 ±1–2 mAh g⁻¹ 안에서 겹친다.  [카드 산술] 첫 사이클 효율 ≈**0.83 · 0.83 · 0.86 · 0.86**.
- **C/2 (Fig. 4a–d · 0.64 mA cm⁻² = 67 mA g⁻¹ · CCCV 충전 (CV 종료 조건 [미확인]) · CC 방전)** [인쇄 p.117]: 첫 방전 **(a) 109 · (b) 117 · (c) 122 · (d) 126 mAh g⁻¹** — *"The reversible capacities of the cells using SE-4 μm are larger than those using SE-16 μm. Similarly, the reversible capacities of the all-solid-state cells using NCM-5 μm are larger than those using NCM-9 μm."*
  - [판독 Fig. 4a–d]: 방전 끝 108.8 · 116.3 · 122.7 · 127.0 (인쇄값 재현 ✓) · 첫 충전 CC 부분 139.7 · 148.5 · 146.1 · 150.9 / CC + CV 합 **157.3 · 171.6 · 167.9 · 170.9** · 이후 사이클 CC 끝 ≈93.6 · 102.3 · 103.6 · 112.8 / 합 ≈111.2 · 119.3 · 124.8 · 129.7 mAh g⁻¹.  [카드 산술] 첫 사이클 효율 ≈0.69 · 0.68 · 0.73 · 0.74.
  - [카드 산술] SE 효과 (같은 NCM): NCM-9 109 → 117 (+7 %) · NCM-5 122 → 126 (+3 %) · NCM 효과 (같은 SE): SE-16 109 → 122 (+12 %) · SE-4 117 → 126 (+8 %) — **C/2 용량에서는 NCM 입경 효과가 SE 입경 효과보다 크다** (결론의 '분포 균질성은 SE 입경이 더 지배' 와는 다른 양) [카드 해석].
- **율속 (Fig. 4e · NCM-5 두 셀)** [인쇄 p.117 · 판독]: *"At high current densities, the cell prepared using the smaller-sized SE exhibited larger capacities"* · [판독 · 표지 10 · 원 맞춤 / 색 성분] 전류 ≈0.064 · 0.26 · 0.64 · 1.27 · 2.55 mA cm⁻² (= 0.064 × 1 · 4 · 10 · 20 · 40 과 0.5 px 안 — 0.26 · 1.28 은 인쇄 없음) 에서 상대 용량 **SE-4 1.00 · 0.965 · 0.906 · 0.789 · 0.614** ↔ **SE-16 1.00 · 0.933 · 0.847 · 0.606 · 0.310** · 비 (SE-4/SE-16) 1.03 · 1.07 · 1.30 · **1.98** [카드 산술].  기준 (1.00) = 0.064 mA cm⁻² 용량으로 읽힌다 (축 이름 'Relative capacity' 뿐 [카드 해석]).
- **2C (Fig. 4f · 2.6 mA cm⁻² · 방전)** [인쇄 p.117 · 판독]: *"the higher discharge voltage is observed in the cell using smaller-sized SE particles, indicating that the smaller resistance in the composite electrode layer is achieved by using smaller-sized SE particles"* · [판독] 방전 끝 **SE-4 ≈84.2 mAh g⁻¹ @ ≈2.01 V · SE-16 ≈46.0 @ ≈2.04 V** (vs Li–In · 고율 차단 ≈2.0 V vs Li–In = ≈2.6 V vs Li — **원문에 인쇄 없음**) · 같은 용량에서 전압: 10 mAh g⁻¹ 3.107 ↔ 2.892 (Δ 0.21 V) · 20 → 2.980 ↔ 2.719 (**Δ 0.26 V**) · 40 → 2.778 ↔ 2.222 (Δ 0.56 V).
  - [카드 산술 · 교차 점검] 2C 끝 용량 ÷ 상대 용량 = 84.2/0.614 = **137** · 46.0/0.310 = **148 mAh g⁻¹** — 둘 다 C/20 의 140–150 범위 → 그림 4e 와 4f 가 같은 기준의 같은 셀로 읽힌다.

### 3-7. [카드 산술] 두께 · 분리막 저항 · 크기 비 (원문에 없는 수 — 가정을 함께 적는다)
- **조밀 두께 (기공 0 · 다른 카드 진밀도 §3-1)**: 복합 양극 10 mg = 7.5/4.653 + 2.5/1.88 = 2.942 × 10⁻³ cm³ ÷ 0.785 cm² = **37.5 µm** (기공 10 % 면 41.6 µm) · SE 층 80 mg ÷ 1.88 ÷ 0.785 = **542 µm**.  → NCM-9 (d50 9.4 µm) 는 두께에 ≈4 개 · NCM-5 는 ≈7 개.
- **분리막의 저항 (어림)**: 두께 L ≥ 0.0542 cm (기공 0 하한) · σ ≈4 × 10⁻⁴ S cm⁻¹ (25 °C 펠릿 값 — 30 °C 운전에서는 σ 가 조금 높아 저항이 조금 낮을 수 있다) → 면적 저항 ≈**135 Ω cm²** → 2.6 mA cm⁻² 에서 **IR ≈0.35 V** (분리막 하나로 · 두 방향 오차를 가진 어림).  Fig. 4f 의 방전 시작 강하 (≈3.69 V → Q ≈1 mAh g⁻¹ 에서 ≈3.27 V (SE-4) · ≈3.16 V (SE-16) = 강하 ≈0.42 · ≈0.53 V [판독]) 의 대부분이 분리막 몫으로 설명된다 → 두 셀의 **차이** (≈0.1–0.26 V) 가 복합 양극 몫이라는 원문 해석은 두 분리막이 같을 때만 선다 (§3-4 ⚠ — Fig. 2a 와 2b 의 SE 층은 달라 보인다) [카드 해석].
- **D_SE/D_NCM (d50)**: 1.70 · 3.02 · 0.40 · 0.72 (§3-4).

### 3-8. ★ 저자가 적은 한계 · 원문 안 어긋남
**저자 한계 (원문)**: ① NCM 하나만 골랐고 전극 재료마다 기계 물성이 다르다 ② 전극층 제조 공정도 형태 · 성능을 바꾼다 → 여러 재료 · 공정의 형태를 앞으로 자세히 (p.117).
**원문 안 어긋남 · 빈칸 (카드가 본 것 — 고치지 않고 적는다)**:
1. *"The SE images indicate …"* (p.115) — 'SE images' 는 SEM 그림을 가리키는 것으로 읽힌다 (오식 [카드 해석]).
2. 결론 *"the cells prepared using the smaller NCM and SE exhibited larger capacities and higher voltage discharging"* (p.117) — 고율 전압 비교 (Fig. 4f) 는 **NCM-5 두 셀 (SE 입경만 다름)** 뿐이고 NCM 입경만 바꾼 고율 전압 그림은 없다 (NCM 효과는 C/2 용량 (Fig. 4a–d) 으로만).
3. 초록의 *"effective lithium-ion conduction pathway"* · *"large electrode–electrolyte interfacial contact area"* — σ · 접촉 면적 측정이 없는 해석.
4. 율속 전류 중 0.26 · 1.28 mA cm⁻² 와 고율 차단 전압 (≈2.0 V vs Li–In) 이 본문 · 캡션에 없다 [판독으로만].
5. 분리막 SE 종류 · 단면 시편의 사이클 이력 · 셀 반복 수 · 운전 적층압 미기재.
6. *"50% cumulative population (d50)"* ↔ 그림 축 'Volume ratio' (부피 / 개수 기준 표기 어긋남).
7. *"The use of the vortex mixer was effective in improving the electrode performance and reproducibility"* · *"reproducibility … improved with the addition of a small amount of lithium to indium"* — 둘 다 자료 없이 한 문장.
8. Fig. 3 · 4a–d 의 *"10th, 5th, 2nd, 1st"* 곡선은 겹쳐 사이클별 값이 갈리지 않는다 [판독].

---

## 4. ★ 방법 — 측정 사슬 · 입자 처리 · 이 묶음의 네 질문

### 4-1. 측정 사슬
분말 (레이저 회절 입도 · SEM) → **혼합** (75 : 25 wt · vortex 1 분 · 건식) → **2 층 펠릿 330 MPa** (양극 10 mg / SE 80 mg · φ 10 mm · 상온) → Li–In **100 MPa** → 셀 (스테인리스 막대 집전체) → **충방전 30 °C** (C/20 CC · C/2 CCCV/CC · 율속 · 2C) / **단면** (Ar 이온 CP 2 h → SEM + EDX O · S 지도).  정량 영상 분석 · EIS · σ (복합체) · 밀도 측정은 없다.

### 4-2. 모델 사슬
없음.

### 4-3. 입자 처리 ★
- NCM = 1 차 입자가 모인 **구형 2 차 입자** (SEM) · SE-16 = 모난 덩이 · SE-4 = 원판 작은 입자 (분말에서 덩이로 모임).  330 MPa 뒤 단면에서 SE 는 **연속된 기지** (Fig. 2b · d · f) — 입자 경계가 보이지 않을 만큼 변형 · 합쳐졌다 (저자: *"SE particles deform by compression at a high pressure"*).
- 계산이 없으므로 DEM 처럼 구 · 점접촉으로 두는 부분은 **없다**.

### 4-4. ★ 이 묶음의 네 질문 (원문 문장과 위치)
1. **DEM (단단한 구 · 점접촉) 의 한계를 말한 문장** — **말 없음** (본문에 DEM · simulation · model (기기 이름 'model 7340' 빼고) 0 회).
2. **소성 · 큰 변형을 계산에 넣기 어려운 이유 · 우회 · 비용** — 계산이 없어 해당 없음.  실험 해석으로만: *"The sulfide-based SEs exhibit the unique mechanical property that dense compacts are formable by pressing the powder at room temperature [6]"* (p.112) · *"SE particles deform by compression at a high pressure and have a lower elastic modulus of approximately 20 GPa [6,18]"* · *"NCM is a typical brittle material"* (p.116) — 무른 SE 의 변형이 단단한 NCM 사이 응력 집중을 덜어 준다는 정성 기전.  항복 · 경도 · 소성 변형량 값은 없다.
3. **2D / 3D** — 관찰은 3D 전극의 **2D 단면** (CP · SEM/EDX) 뿐 · 2D → 3D 전이에 대한 말 **없음**.
4. **압력을 뺄 때의 거동** — **다루지 않았다** (330 MPa 성형 · 100 MPa 대극 압착 뒤 셀 · 단면은 셀에서 꺼낸 상태로 읽힘 [카드 해석] · 탈압 회복 · 두께 변화 [미확인]).

### 4-5. 기법 미니 용어집
| 용어 | 뜻 (이 논문 안에서) |
|---|---|
| vortex 혼합 (Lab Dancer) | 시험관 진탕기로 분말을 짧게 섞는 건식 혼합 — 전단 · 충격이 약한 쪽 |
| CP (cross-section polisher) | Ar 이온 빔으로 단면을 깎는 장치 — 기계 연마의 긁힘 · 끌림 없이 황화물 단면을 낸다 (±30° 흔들어 줄무늬 줄임) |
| EDX O / S 지도 | O = NCM (산화물) 자리 · S = SE (황화물) 자리 — 두 상의 분포를 색 지도로 |
| d50 | 레이저 회절 분포의 50 % 누적 크기 (그림 축 = 부피 비) |
| CCCV | 정전류로 차단 전압까지 충전 뒤 그 전압을 유지하며 전류가 줄 때까지 (CV 종료 조건 미기재) |
| Li–In 대극 | Li–In 합금 — 전위 ≈0.6 V vs Li (차단 3.7 / 2.5 V vs Li–In = 4.3 / 3.1 V vs Li [19]) |
| D_SE/D_NCM | SE 와 NCM 의 입경 비 — 저자 규칙 '1 보다 작게' |
| 상대 용량 | 각 전류의 방전 용량 ÷ 최저 전류 (0.064 mA cm⁻²) 용량 [카드 해석] |

---

## 5. Figure set ★
| 그림 | 보이는 것 | 우리가 쓸 것 |
|---|---|---|
| **Fig. 1** (`fig_1.png` · 패널 `fig_1ad` · `fig_1eh` · `fig_1h`) | (a–d) 레이저 회절 입도 (부피 %) — NCM-9 · NCM-5 · SE-16 · SE-4 · (e–h) 분말 SEM (20 µm) | d50 (9.4 · 5.3 · 16 · 3.8) 와 분포 폭 [판독] · ★ (h) 원판 SE 가 큰 덩이로 모인 분말 — 혼합 전 SE–SE 응집의 정성 그림 (믹서 트랙 · 흐름 밖) |
| **Fig. 2** (`fig_2.png` · `fig_2a`–`fig_2f`) | (a–d) 네 조합 단면 — 개관 (SE 층 포함) · 확대 · O · S 지도 · (e)(f) NCM-9 의 SE-16 · SE-4 확대 단면 (10 µm) | ★ 분포 균질성 · SE 기지 · 공극의 정성 대조 (결과 전 대조 '방향') · ★ (e) NCM–NCM 맞닿은 곳의 균열 = 조건 R7 · AM–AM 접촉 파괴의 실측 정성 그림 |
| **Fig. 3** (`fig_3.png`) | C/20 충방전 (1 · 2 · 5 · 10 회) 네 조합 · 오른쪽 축 = vs Li (+0.6 V) | 저율에서 크기 차 없음 (흐름 밖 · STEP4 의 저율 기준) |
| **Fig. 4** (`fig_4.png` · `fig_4ad` · `fig_4e` · `fig_4f`) | (a–d) C/2 CCCV/CC 충방전 · (e) 상대 용량 vs 전류 (로그) · (f) 2.6 mA cm⁻² 방전 곡선 | ★ (e) 상대 용량 10 점 · (f) 끝 용량 · 같은 용량 전압 차 [판독] — 율속의 결과 전 대조 (흐름 밖 · 분리막 몫 주의) |
| 근거 문단 19 (`txt_p*`) | 인용 문장 (초록 · 서론 · 재료 · 셀 · 단면 · d50 · 분포 · 공극 · D_SE/D_NCM · 균열 · 전류 · 용량 · 결론) | 보고서 붙임 |

## 6. Post-processing ★
- **입도**: 레이저 회절 부피 분포 → d50 (방법 · 매질 [미확인]).
- **단면**: SEM 개관 · 확대 + EDX O · S 지도를 **눈으로** 비교 — 영상 분할 · 상 분율 · 공극률 · 영역 크기 · 균열 세기 **없음**.
- **전기화학**: 비용량 (NCM 질량 기준) · 첫 방전 · 상대 용량 (최저 전류 기준 [카드 해석]) · 2C 방전 곡선.  EIS · 분극 분해 없음.
- **판독 (이 카드)**: 원 JPEG 래스터 (xref 10 · 20 · 44 · 55) 에서 축 눈금을 찾아 보정 · Fig. 4e 파란 사각 = 색 연결 성분 중심 · 빈 원 = 회색 고리 화소 최소제곱 원 맞춤 (r 5.7 px) · Fig. 4f 곡선 = 용량 열마다 곡선 화소 중앙 · 충방전 끝 = 차단 전압 줄의 가장 오른쪽 어두운 화소 · 입도 = 0 이 아닌 가장 바깥 칸 · 가장 높은 칸 — digitized.csv note 열에 방법 전부.

---

## 7. 우리 DEM+MPM 대비 → `our_dem_baseline.md` (⚠ 정본 브랜치에서는 값 자리표시 상태 — 우리 수치는 CLAUDE.md 출처를 병기해 적는다)

### 7-1. 비교표 (모든 행에서 **재료 · 측정 상태 · 정의가 다르다**)
| 양 | 이 논문 | 우리 | 같은 / 다른 · 이유 |
|---|---|---|---|
| 재료 | 75Li₂S·25P₂S₅ 유리 + NCM111 (LiNbO₃) · 무탄소 | LPSCl + NCM (DEM SE 연화 E_eff 1.35 GPa · AM 140 GPa) [우리 · CLAUDE.md] | **다른 재료** — 유리 (압분체의 입계 저항이 지배하지 않음 · p.113) ↔ 결정 아지로다이트 |
| 조성 | 75 : 25 wt = 고체 부피 **0.548 : 0.452** [카드 산술 · 다른 카드 진밀도] | real_14 SE/고체 ≈25.9–27 vol% [우리 · CLAUDE.md] | 이 논문이 SE 가 훨씬 많다 (부피로 ≈1.7 배) |
| 입경 비 | D_SE/D_NCM (d50) 0.40 · 0.72 · 1.70 · 3.02 | DEM r_SE 0.5 µm (⌀1.0) · 코퍼스 ⌀3.0 · 크기 비 '12 : 4 : 1' → D_SE/D_AM ≈ 0.083–0.25 (⌀3.0 이면 AM_S 대비 0.75) [우리 산술 · CLAUDE.md] | 우리 침대는 모두 '< 1' 쪽 (저자 규칙상 균질 쪽) — SE-16 의 '> 1' 은 우리 설계 공간 밖 |
| 성형압 · 측정 상태 | 330 MPa 상온 (+ 100 MPa) · 단면 = 꺼낸 뒤 (뺀 뒤로 읽힘) | 300 MPa · DEM ε_sphere 는 판 고정 완화 (하중 제거 회복 없음) [우리] | 압력 비슷 · 상태 다름 |
| 기공 | **정성** ('SE-4 쪽 void 적음') | real_14 ε_sphere 15.6 % · 랩 표준 순수 SE 10–13 % [우리 · CLAUDE.md] | 숫자 대조 불가 — 방향만 |
| SE 입경 → 기공 방향 | 작은 SE → 공극 적음 · 분포 균질 (75 wt% NCM) | DEM: AM 82 wt% 에서 큰 SE → 기공 ↑ (D0.5 16.1 → D1.5 20.1 %) · AM 62 wt% 에서는 반대 (21.2 → 5.7 %) [우리 · CLAUDE.md 표기 그대로] | **방향 같음 (AM 많은 쪽)** · 75 wt% 는 우리 DEM 의 뒤집힘 구간 (62–82 wt%) 안 → 결과 전 대조 표적 (방향만 · 재료 다름) |
| SE 탄성 | ≈20 GPa (인용 [6,18] · 유리) | LPSCl DFT E_VRH 22.06 · DEM E_eff 1.35 · MPM 1.53 GPa [우리] | 다른 재료 · 우리 연화값은 물성이 아니다 (frame[2]) |
| SE σ₀ | ≈4 × 10⁻⁴ S cm⁻¹ (유리 펠릿 · 25 °C) | σ₀ 보고 1.5 · 풀이기 3.0 mS cm⁻¹ [우리] | 3.75–7.5 배 낮은 다른 재료 |
| AM 파괴 | NCM–NCM 맞닿은 곳에 균열 · NCM–SE 계면은 드묾 (정성) | DEM 은 AM–AM 접촉을 Auerbach 임계하중 P_c = A·K_IC²·R/E\* 로 분류 [다른 카드 · `dang2019_nmc111_secondary_particle_flat_punch_fracture_strength` L24] | **위치 규약이 같은 쪽** (AM–AM) — 원문은 수 · 힘이 없어 등급 대조 불가 |
| AM 하중 분담 | NCM–NCM 계면에 *"relatively large stress concentration"* (정성 · 해석) | DEM AM 하중 몫 (AM–AM 규약) 0.517 / 0.598 / 0.675 / 0.620 @ 100 / 200 / 300 / 600 MPa [우리 · CLAUDE.md f_AM 절] | 방향 정합 (AM 골격이 하중을 진다) — 원문 수치 없음 |
| 두께 | 조밀 37.5 µm [카드 산술 · 기공 0] | real_14 30.28 µm (DEM) [우리 · CLAUDE.md] | 같은 자릿수 (참고) |
| 혼합 | vortex 1 분 건식 · 작은 SE | DEM 초기 침대 = 무작위 비중첩 삽입 (혼합 단계 없음) · 믹서 드럼 DEM 은 따로 [우리 · 비교 문서 H 절] | 우리 압밀 침대에는 '혼합 질' 입력이 없다 |

### 7-2. ★ "작은 SE 단순 혼합 = 코팅과 비슷한 형태" 를 우리 계획에 들일 때
- 쓸 수 있는 것: 같은 무게비에서 SE 를 NCM 보다 작게 (D_SE/D_NCM < 1) 하면 **짧은 건식 혼합 + 330 MPa 상온 성형** 만으로 NCM 이 SE 기지에 흩어진다는 **정성 관찰** · 큰 SE 에서는 NCM 끼리 맞닿은 곳이 깨진다.
- 붙여야 할 꼬리표: 유리 SE (상온에서 잘 변형 · 입계 저항 지배 아님) · 무탄소 · 2D 단면 정성 · 압력 하나 · 셀 하나씩 · 코팅 시료는 이 논문에 없다 (문헌 [6–9 · 17] 의 형태와 견준 말).
- 쓰지 말 것: "작은 SE 혼합 = 코팅과 같은 수송" (σ · 접촉 면적 측정 없음) · 고율 전압 차를 전부 복합 양극 몫으로 읽기 (§3-7 분리막 IR ≈0.35 V [카드 산술]).

### 7-3. frame[5] — 어느 반쪽을 가졌나
- 이 논문 = **실험 (분말 → 혼합 → 성형 → 단면 형태 · 균열 → 셀 성능)** 의 정성 사슬.  우리 분업으로는 MPM 쪽 (SE 소성 변형 · 공극 메움 · 형태) 의 **SEM 형태 대조 자료** (Fig. 2f — 단단한 NCM 이 연속 SE 기지에 박힌 꼴 · 유리 SE) 와, DEM 쪽 (입경비 · 패킹 · AM–AM 접촉 · 파괴) 의 **방향 대조** 를 준다.
- 없는 반쪽: 압밀 과정 (압력 축) · 기공 수치 · 수송 수치 (σ · 접촉) · 탈압.

---

## 8. ★ 자세한 분석 — 우리 계획에 무엇을 주나
(이름 = 정독 지시서 3 절.  우리 값 = CLAUDE.md: DEM 18 배 연화 · E_eff 1.35 GPa · 순수 SE Heckel P_y 138 MPa · σ_y_eff 46 MPa / MPM E 1.53 GPa · σ_y 0.30 GPa · ν 0.49 (K 25.5 GPa) / 랩 표준 = 순수 SE 300 MPa 기공 10–13 % · 진밀도 1.64 g/cm³ — 고정 · 판정 대상 아님.  이 논문 재료 = **75Li₂S·25P₂S₅ 유리 + NCM111** — 랩 표준과 다른 재료 · 같은 표에 넣지 않는다.)

| 이름 | 이 논문이 주는 것 | 못 주는 것 · 한정어 |
|---|---|---|
| **단계 0** (기공 연산자 · 판정 기준 결과 전 등록) | ★ 반면교사 둘 — ① **'치밀 · 공극 적음' 이 정성 단면 문장뿐** (*"The SE images indicate that the void volume … is smaller"*) → 결과 전 대조 항목에 '방향' 으로만 넣고 값 칸은 비운다 ② **분리막 SE 층이 셀마다 다를 수 있다** (Fig. 2a ↔ 2b) → 문헌 셀 성능을 양극 기공 · 구조와 묶을 때 분리막 상태 칸을 둔다 | 기공률 · 밀도 · 두께 · 연산자 |
| **단계 1** (3D 메모리 · 장 수) | 크기 감각만: 조밀 양극층 ≈37.5 µm [카드 산술] — 우리 real_14 (≈30 µm) 와 같은 자릿수 · NCM-9 는 두께에 ≈4 개 | 장 · 메모리 숫자 없음 |
| **단계 2** (2D MPM 코드 · 단위 시험) | 없음 | — |
| **단계 3** (2D 접촉 표현 비교) | 없음 | — |
| **단계 4** (3D 순수 SE · σ_y 하나를 실험 기공에 맞춤) | 없음 (순수 SE 압력별 기공 · 항복 없음).  SE 탄성 ≈20 GPa 는 인용값 · 유리 | 맞춤 표적 아님 |
| **단계 5** (3D 복합 압밀) | ★ **결과 전 대조 항목 (방향 · 정성)**: 같은 무게비 (75 : 25) 에서 D_SE/D_NCM > 1 (SE-16) 이면 NCM 덩이 · SE 덩이로 갈라지고 공극이 남으며 NCM–NCM 맞닿음이 늘고, < 1 (SE-4) 이면 NCM 이 SE 기지에 흩어진다 → 우리 3D 복합 압밀 (DEM 침대 · MPM 스캐폴드) 의 SE 입경 팔이 같은 방향 (AM–AM 배위수 · SE 영역 크기 · 공극) 을 내는지 | 숫자 · 압력 축 · AM 하중 몫 · 분포 지수 없음 · 유리 SE |
| **단계 6** (탈압 · 되돌아옴) | 없음 (단면 = 하중 뺀 상태로 읽힘 [카드 해석] · 회복량 · 두께 없음) | — |
| **단계 7** (형상 · 피복 · 수송) | ★ 형태: Fig. 2f 의 '연속 SE 기지 + 박힌 NCM' (330 MPa · 유리) = MPM 형태 대조의 SEM 자료 하나 (정성) · 수송: 저율 차이 없음 · 고율 (2.6 mA cm⁻²) 상대 용량 0.61 vs 0.31 [판독] (흐름 밖 · STEP4) | 피복 · 접촉 면적 · σ (이온 · 전자) · EIS 없음 |
| **후보 D0** (지금 DEM) | 입경비 · 패킹 쪽 방향 (단계 5) · **AM–AM 접촉에서 깨진다** = 우리 Auerbach 분류를 AM–AM 접촉에 거는 규약의 실측 정성 근거 [다른 카드 dang2019 L24] | DEM 은 SE 의 소성 변형 · 기지 형성을 내지 못한다 (단단한 구) — 단면 형태 비교는 MPM 몫 |
| **후보 A′-0** (판 · 벽 · AM 자리 접촉 규칙) | 없음 | — |
| **후보 A · A′** (MPM 강체 AM · 입자별 속도장) | ★ 정성 표적 둘: ① SE-4 (작은 SE) 압밀 단면 = NCM 이 떨어져 박힌 연속 SE 기지 ② SE-16 (큰 SE) 에서는 NCM 끼리 맞닿은 채 남는다 → MPM 에서 SE 입경 (또는 시작 분포) 을 바꾸면 AM–AM 맞닿음이 남는지 (후보 A 는 AM 을 움직이는 강체 — 맞닿음 · 응력 집중을 볼 수 있다) | 응력 · 접촉력 값 없음 · 유리 SE |
| **후보 B** (입자별 FE + 접촉) | 없음 | — |
| **후보 C** (큰 변형 접촉 DEM · MDR 류) | 없음 | — |
| **후보 C′** (항복 캡 탄소성 접촉 DEM) | 없음 | — |
| **후보 M0** (균질화 압밀) | 없음 | — |
| **U0–U6** | 없음 | — |
| **R1–R7** | **R1** (AM 하중 분담) — NCM–NCM 계면 응력 집중 (저자 해석 · 정성) · **R6** (SE 형상 변형) — *"SE particles deform by compression at a high pressure"* · 단면에서 연속 기지 (정성) · **R7** (AM 파괴) — ★ 균열 위치 = NCM–NCM 맞닿은 곳 · SE-4 에서 *"dramatically decreased"* (수 없음 · 사이클 이력 [미확인]) | R2 · R3 · R4 · R5 없음 |
| **결과 전 대조 항목** | ① D_SE/D_NCM (d50) 1.70 · 3.02 → 불균일 · 0.40 · 0.72 → 균일 (75 : 25 wt · 330 MPa · 유리 SE) ② 균열 위치 = AM–AM 접촉 (AM–SE 드묾) ③ (흐름 밖) C/2 첫 방전 109 · 117 · 122 · 126 · 2.6 mA cm⁻² 상대 용량 0.31 ↔ 0.61 [판독] — 맞추는 데 쓰지 않음 | 순수 SE 랩 표준 (10–13 % · 1.64) 과 같은 표에 넣지 않는다 |

- **재료 · 차원 · 조건 차이**: SE 가 유리 (75Li₂S·25P₂S₅ · 입계 저항 지배 아님) · NCM111 · 무탄소 · 75 : 25 wt (SE 부피 ≈45 %) · 330 MPa 상온 · 단면 2D 정성 · 30 °C 셀 · 반복 없음.

## 9. 적용 인사이트 (행동)
1. **결과 전 대조 항목 등록 (단계 5 · 후보 D0 · A)**: "같은 무게비에서 D_SE/D_AM > 1 이면 AM 덩이와 SE 덩이로 갈라지고 AM–AM 맞닿음 · 공극이 남는다 (Sakuda 2016 · 유리 SE · 정성)" 를 **방향 항목**으로 — 우리 SE 입경 팔 (r_SE 0.5 ↔ 1.5 µm) 에서 AM–AM 배위수 · SE 영역 크기가 같은 쪽으로 움직이는지 본다 (값 대조 아님).
2. **AM 파괴 출력을 접촉 상대별로 (R7)**: 원문의 균열 위치 (NCM–NCM ≫ NCM–SE) 를 대조하려면 우리 Auerbach 등급을 AM–AM / AM–SE 로 나눠 낸다 — 같은 침대에서 SE 입경만 바꿀 때 AM–AM 등급 몫이 오르는지 (방향).
3. **반쪽셀 율속 대조의 분리막 몫 (흐름 밖 · STEP4 · Rint)**: 80 mg 유리 분리막 (조밀 ≈0.54 mm) 하나가 2.6 mA cm⁻² 에서 ≈0.35 V [카드 산술 · 어림] — 문헌 반쪽셀 고율 전압을 우리 복합 양극 예측과 견줄 때 분리막을 먼저 빼고, 셀마다 분리막 SE 가 같은지 확인한다.
4. **혼합 질은 '언제' 보느냐로 달라진다 (흐름 밖 · 믹서)**: 이 논문은 분말 (Fig. 1h 큰 SE 덩이) 이 아니라 **330 MPa 뒤 단면**에서 '균질' 을 말한다 — 같은 1 분 진탕을 분말 단계에서 본 `kawaguchi2018_dry_coating_model_se_particle_powtec` (Na₂SO₄ 모델 물질) 은 게스트가 덩이로 남는다고 썼다 [다른 카드] → 믹서 대조 항목에 '판정 시점 (분말 / 압밀 뒤 단면)' 칸을 둔다.

## 10. 인용 가능 문장 (deck/paper용 — 표지 그대로)
- "In carbon-free LiNi1/3Co1/3Mn1/3O2 – 75Li2S·25P2S5 glass composite cathodes (75:25 wt%, vortex-mixed for 1 min, cold-pressed at 330 MPa), pulverising the electrolyte from d50 16 to 3.8 µm turned a segregated NCM/SE cross-section into a homogeneous dispersion of NCM in a continuous electrolyte matrix and markedly reduced NCM cracking, which occurred mainly where two NCM particles were in direct contact (Sakuda et al., *Solid State Ionics* 285 (2016) 112–117; qualitative SEM/EDX)."
- "The authors proposed that the electrolyte particle diameter should at least be smaller than that of the active material (D_SE/D_NCM < 1) to obtain a relatively homogeneous electrode layer (Sakuda et al., 2016)."
- 국문 (한정어와 함께): *"같은 75 : 25 wt 무탄소 NCM111 – 황화물 유리 양극에서 SE 를 d50 16 → 3.8 µm 로 줄이면 330 MPa 성형 단면의 NCM · SE 분포가 고르게 되고 NCM 균열 (주로 NCM–NCM 맞닿은 곳) 이 준다 (Sakuda 2016 · 단면 SEM/EDX 정성 — 기공률 · 균열 수 없음)."*

## 11. 주의/한계 (over-claim 방지)
**원문이 스스로 적은 한계**: §3-8 의 ①–②.
**카드가 본 한계**
1. **정성뿐** — 단면 분포 · 공극 · 균열 모두 숫자가 없다 (분할 · 영상 분석 없음).
2. **재료**: 75Li₂S·25P₂S₅ 유리 (LPSCl 아님) · NCM111 · 무탄소 — 유리는 입계 저항이 지배하지 않아 분쇄해도 펠릿 σ 가 그대로 (p.113) · 결정 아지로다이트로 옮기지 않는다.
3. **압력 하나 (330 MPa)** · 탈압 · 운전 적층압 없음.
4. **균열의 원인 시점 미상** — 단면 셀의 사이클 이력 미기재 · 저자는 가압 응력 집중으로 해석.
5. **분리막 교란** — SE-16 셀의 분리막도 SE-16 으로 보이며 (§3-4) 분리막 IR ≈0.35 V @ 2.6 mA cm⁻² [카드 산술 · 어림].
6. **셀 하나씩** · 오차 막대 없음 · '재현성 향상' 문장 자료 없음.
7. **'코팅과 비슷한 형태'** 는 문헌 형태와 견준 말 (코팅 시료 없음) · '이온 경로 · 접촉 면적' 은 측정 아님.
8. **결론의 NCM 입경 '고율 전압'** 은 그림으로 직접 보이지 않는다 (§3-8 2).
9. **D_SE/D_NCM 문턱 1** 은 0.72 ↔ 1.70 사이에 점이 없어 위치가 정해지지 않는다.
10. **전이 한계**: 유리 SE · NCM111 · 무탄소 · 75 : 25 · 330 MPa · 30 °C · 2D 정성 · 반쪽셀.

## 12. 참고문헌 — 우리가 더 볼 것 (원문 목록 서지 그대로 + 이유 한 줄)
| 번호 | 서지 (원문 목록 그대로) | 왜 |
|---|---|---|
| [6] | A. Sakuda, A. Hayashi, M. Tatsumisago, Sci. Rep. 3 (2013) 2261. | 정본 카드 있음 (`sakuda2013_sulfide_mechanical_property`) — 상온 가압 치밀화 · E ≈20 GPa 근거 |
| [18] | A. Sakuda, A. Hayashi, Y. Takigawa, K. Higashi, M. Tatsumisago, J. Ceram. Soc. Jpn 121 (11) (2013) 946–949. | ★ SE 탄성률 ≈20 GPa 의 둘째 근거 — 카드 없음 (`wishlist.md` L18 에 이미 있음) |
| [8] | A. Sakuda, A. Hayashi, T. Ohtomo, S. Hama, M. Tatsumisago, J. Power Sources 196 (2011) 6735–6741. | ★ '작은 SE ≈ 코팅' 비교의 코팅 쪽 (PLD) — 카드 없음 (후보 표 N-80) |
| [7] | A. Sakuda, A. Hayashi, T. Ohtomo, S. Hama, M. Tatsumisago, Electrochem. Solid-State Lett. 13 (6) (2010) A73–A75. | PLD SE 코팅 [6–9] 의 하나 — 카드 없음 |
| [9] | Y. Ito, A. Sakuda, T. Ohtomo, A. Hayashi, M. Tatsumisago, Electrochemistry 82 (7) (2014) 591–594. | SE 코팅 LiCoO₂ [6–9] 의 하나 (내용 [미확인]) — 카드 없음 |
| [17] | S. Teragawa, K. Aso, K. Tadanaga, A. Hayashi, M. Tatsumisago, J. Mater. Chem. A 2 (2014) 5095. | 용액 공정 SE 코팅 — 코팅 경로의 비교군 · 카드 없음 |
| [16] | K. Sugiura, M. Ohashi, WO patent WO2013/073035. | 작은 SE 분쇄 (0.1 mm 볼 + 다이뷰틸 에터) 의 출처 — 특허 |
| [10] · [11] | K. Iwamoto, N. Aotani, K. Takada, S. Kondo, JP patent 8-195219 A. · T. Koga, H. Hasegawa, K. Sugiura, K. Omori, WO patent WO2013/069083. | '작은 SE 의 장점' 의 출처 — 특허 |
| [13] | N. Ohta, K. Takada, I. Sakaguchi, L. Zhang, R. Ma, K. Fukuda, M. Osada, T. Sasaki, Electrochem. Commun. 9 (2007) 1486. | LiNbO₃ 코팅 방법의 '이전 보고' |
| [19] | K. Takada, N. Aotani, K. Iwamoto, S. Kondo, Solid State Ionics 86–88 (1996) 877–882. | Li–In ↔ Li 전위 환산 (+0.6 V) 의 출처 |
| [3] · [4] · [5] | H. Kitaura, A. Hayashi, K. Tadanaga, M. Tatsumisago, Electrochim. Acta 55 (2010) 8821–8828. · N. Machida, J. Kashiwagi, M. Naito, T. Shigematsu, Solid State Ionics 225 (2012) 354–358. · K. Okada, N. Machida, M. Naito, T. Shigematsu, S. Ito, S. Fujiki, M. Nakano, Y. Aihara, Solid State Ionics 255 (2014) 120–127. | 'NCM 표준 전극 · 활물질 40–70 %' 의 출처 |

## 13. [미확인] 목록 (본문 6 쪽 전수에 없음)
1. 기공률 · 밀도 · 진밀도 · 두께 (양극층 · SE 층) · 분포 지수 · 균열 수.
2. 분리막 SE 층의 SE 종류 (SE-16 / SE-4 / 공통).
3. 단면 시편의 이력 (충방전 전 / 뒤) · 셀에서 꺼낸 방법 · 단면 위치.
4. 2 층 펠릿의 가압 순서 · 유지 시간 · SE 층 선가압 · 운전 적층압 (셀 체결).
5. 분쇄 시간 · 에너지 · 입도 측정 매질 · 분산 조건.
6. NCM 공급처 · 액체 셀 비용량 값 · LiNbO₃ 두께 측정법.
7. SE 펠릿 σ 의 성형압 · 두께 · 측정법.
8. CCCV 종료 조건 · 고율 차단 전압 (판독 ≈2.0 V vs Li–In) · 율속 전류 0.26 · 1.28 mA cm⁻² (판독) · 셀 반복 수.

## 원문 대조 기록 (이 카드 작성 중 직접 확인한 것 · 2026-11-16)
- 본문 6 쪽을 글자 층 추출 + 그림 · 근거 문단 렌더로 읽음.  서지 = p.112 (제목 · 저자 셋 · 소속 · 접수 · 수정 · 채택 · 온라인 날짜 · 키워드 · 쪽 머리 "Solid State Ionics 285 (2016) 112–117" · 아래 DOI) · 쪽 머리 p.113–117 (*"A. Sakuda et al. / Solid State Ionics 285 (2016) 112–117"*) · 감사 (JST ALCA-SPRING).  낱말 셈 (본문 전체 · 대소문자 구분): DEM 0 · simulat 0 · plastic 0 · porosity 1 (서론 기준 (ii) *"(small porosity)"*) · void 2 · crack 5 + Crack 2 · unload 0 · stack 0 · binder 0 · carbon 0 ('Carbon' 1 = 연구비 이름) · MPa 2 (330 · 100).
- 그림 크롭 **35 장** = 도구 4 (Fig. 1–4 — **4 장 모두 다시 자름**: 단 폭 클립이라 좌우 흰 여백 ≈52 pt · 위아래 ≈6 pt → 박힌 래스터 자리 둘레 6 pt) + 손 크롭 31 (패널 12 · 근거 문단 19 · 식 0 = 원문에 식 없음).  본 뒤 다시 렌더 = fig_1eh · fig_1h (아래 흰 여백) · fig_2d (아래 흰 여백).  35 장 전부 Read 로 열어 확인 (`figures.json` 의 `recrop` · `manual_crop` · `viewed_how`).
- 판독: digitized.csv 72 행 — 원 래스터 (xref 10 · 20 · 44 · 55) 에서 축 눈금 위치로 보정.  Fig. 4a–d 의 방전 끝 판독이 인쇄 첫 방전 (109 · 117 · 122 · 126) 을 108.8 · 116.3 · 122.7 · 127.0 으로 재현 · Fig. 3 첫 충전 · 방전 판독이 인쇄 범위 (160–180 · 140–150) 안 · Fig. 4f 끝 용량 ÷ Fig. 4e 상대 용량 = 137 · 148 mAh g⁻¹ (C/20 범위) → 축 보정 확인.
- 2 차 인용 대조: kawaguchi2017 L231 · nakamura2020 L336 · kawaguchi2023 L293 (가리킨 셋) · asano2017 L352 · calpa2019 L48 · yano2026 L49 — 고치지 않았다 (정독 출력 batch_128 의 "카드 문제" 절).
- 정본 litdb 중복 확인: `litdb/papers/` 파일 목록 (583 장) + DOI (ssi.2015.09.010) · '285 (2016) 112' · '285, 112' · 제목 낱말 'Electrode morphology in all-solid-state' · 'sakuda' grep — 카드 없음 (인용만 6 장: kawaguchi2017 · kawaguchi2023 · nakamura2020 · asano2017 · calpa2019 · yano2026 · `sakuda2013_…` = 다른 논문 · 다른 해) (2026-11-16).

## 🔗 관련 카드
- 같은 유리 · 같은 그룹: `sakuda2013_sulfide_mechanical_property` (ref [6]) · `siroma2016_ac_impedance_tlm_electron_electron_connection_effective_conductivity_assb` (같은 해 · AIST · 공저자 Takeuchi) · `mcgrogan2017_compliant_brittle_li2s_p2s5_glass_nanoindentation` (같은 계 유리의 압입 탄성 · 취성).
- 이 논문을 인용한 카드 (건식 코팅 · 혼합 · 입도): `kawaguchi2017_dry_coating_parametric_na2so4_model_se` · `nakamura2020_dry_coating_ncm_li3ps4_core_shell` · `kawaguchi2023_doe_electrode_fabrication_dry_coated_ncm_lps` · `asano2017_ncm111_li3ps4_composite_electronic_ionic_conductivity` · `calpa2019_small_li7p3s11_liquid_phase_composite_cathode` · `yano2026_se_psd_width_ionic_tortuosity_dem`.
- SE 입경 × 복합 양극: `jeong2024_operando_densification_chemomechanics_se_size_composite_cathode` · `schlautmann2023_se_particle_size_composite_transport` · `shi2019_high_am_loading_particle_size_assb` · `kawaguchi2026_se_size_soc_dependent_cathode_resistance` · `otani2025_dem_se_dispersion_aggregation_compression` · `lei2026_se_particle_size_effects_review` · (CAM 쪽 입경) `strauss2018_cam_particle_size_inactive_ncm622_electronic_percolation`.
- 혼합 판정 시점 비교 (같은 '1 분 진동 혼합' 을 분말에서 · 이 논문은 인용 안 함): `kawaguchi2018_dry_coating_model_se_particle_powtec`.
- AM 파괴 (R7): `dang2019_nmc111_secondary_particle_flat_punch_fracture_strength` · `ebner2013_srxtm_nmc_cathode_microstructure_open_dataset_segmentation`.

## 🗨️ Q&A 로그
<!-- "Q&A 작성해줘" 트리거 시 직전 질문/답 누적 -->
