Repository: yonghoon7153-source/Yonghoon-DEM-DFT

# 📚 LITDB — 문헌 단일 시스템 (**SE·DFT 축 + DEM·MPM 축, 두 트랙**)

> **앞으로 논문은 여기서만 본다.** 여러 곳(db/literature, kb/papers, db/properties, Excel)에 흩어진 문헌을 한 곳에서 생각·참고·비교하기 위한 통합 MD 시스템.

## 왜 트랙이 둘인가
`INDEX.md` 는 argyrodite 전해질 축이라 접촉역학·MPM·건식전극 digest 가 들어갈 자리가
없다. 그래서 한때 64편이 **어느 인덱스에도 없었다**(open_items #7). 축을 나눠 그 구멍을
닫았고, 한 분모로 세면 “159편 중 98편 미언급” 같은 **가짜 미결**이 나온다
(`comparison_vs_ours.md:8`). 분리는 실측 근거가 있는 결정이다 — 합치지 말 것.

⚠ 이 표의 **편수는 적지 않는다.** 손으로 쓴 수는 반드시 낡는다(README 자신이 세 번 틀렸다).
현재값은 `python3 tools/litdb/build_index.py --check` 로 본다.

File: litdb/papers/sandoval2023_alloy_interlayers_structural_electrochemical_evolution_anode_free.md (part 1 of 2)
<!-- digest 표준 양식 (paper-level STANDALONE). 2026-11-24 첫 작성 — 병렬 큐레이터 배치 2026-11-25 #2 (litdb/_curation/batch_2026_11_25).
     ① 크롭 17장 (본문 그림 6 + SI 그림 11 · 표 0) 을 전부 실제로 봤다. `Fig. 5` 는 도구가 못 잘라 (캡션이 다음 쪽) 손으로 잘랐다 (figures.json manual_crop).
        숫자를 읽은 곳은 scratchpad 에서 키워 다시 봤다 (`Fig. 1B` 삽입도 · `Fig. 1C` · `Fig. 2B,C` 오른쪽 · `Fig. 2F–I`).
     ② Sup2 원자료 엑셀 넷 (`Fig. 4` · `Fig. 5` · `Fig. S2` · `Fig. S8`) 을 받아 읽었다 — 그림 판독을 엑셀 값으로 바꾼 곳은 **엑셀 확인**,
        엑셀로 새로 낸 값은 **엑셀 산수** (계산법을 같이 적는다). 나머지 Sup2 9 파일 (STL 2 · 열지도 코드 · Fig. 1 · 6 · S3 · S7 · S9 · S10 엑셀) 은 받지 않았다.
     ③ 이 논문은 원자단위 계산을 하지 않는다 (2D 연속체 전위 모형 하나) → 기법 태그 줄은 대시.
     ④ 우리 점착 (W) 값은 싣지 않는다 — 위치만 (§7 · §11). -->

# Structural and electrochemical evolution of alloy interfacial layers in anode-free solid-state batteries — Sandoval et al. (*Joule* **2023**, 7, 2054–2073)

> slug `sandoval2023_alloy_interlayers_structural_electrochemical_evolution_anode_free` · DOI `10.1016/j.joule.2023.07.022` · type `exp 주 (정전류 반쪽 · 완전 셀 · in situ 정전위 EIS · PFIB / cryo-FIB-SEM + EDS · 싱크로트론 µCT) + 2D 연속체 전위 모형 (Butler–Volmer) — 원자단위 계산 0` · PDF `litdb/inbox/sandoval2023_alloy_interlayers_main.pdf` (본문 21 pp) + `litdb/inbox/sandoval2023_alloy_interlayers_SI.pdf` (SI 10 pp · `Fig. S1–S11` · 표 없음) + `litdb/inbox/sandoval2023_alloy_interlayers_sup3_reporting_form.pdf` (Joule 표준 보고 양식 2 pp) + 원자료 `litdb/inbox/sandoval2023_alloy_interlayers_sup2_figure4.xlsx` · `_figure5.xlsx` · `_figureS2.xlsx` · `_figureS8.xlsx` · digested `2026-11-24` · status ✅ · 태그 **[외부]**

> elements: Li, Ag, Au, Cu, P, S, Cl, Ni
> methods: —

> **저자 (12)**: **Stephanie Elizabeth Sandoval**¹ · John A. Lewis¹ · Bairav S. Vishnugopi² · Douglas Lars Nelson¹ · Matthew M. Schneider³ · Francisco Javier Quintero Cortes⁴ · Christopher M. Matthews⁵ · John Watt⁶ · Mengkun Tian⁷ · Pavel Shevchenko⁸ · Partha P. Mukherjee² · **Matthew T. McDowell**¹·⁹\* (교신 · lead contact · `mattmcdowell@gatech.edu`) — ¹ Georgia Tech 재료공학 · ² Purdue 기계공학 · ³ LANL 재료과학기술부 · ⁴ Capacitor Foundry LLC · ⁵ Georgia Tech 전기컴퓨터공학 · ⁶ LANL CINT · ⁷ Georgia Tech 전자 · 나노기술연구소 · ⁸ Argonne APS · ⁹ Georgia Tech Woodruff 기계공학. Jeff Sakamoto 는 저자가 아니다 (본문 · SI · Crossref 저자 12 명 대조 · 참고문헌 9 · 25 · 27 · 29 · 32 · 33 · 40 에만 나온다).
>
> **서지**: 투고 2023-01-22 · 수정 2023-03-30 · 수락 2023-07-31 · 온라인 2023-08-23 · *Joule* **7** (9), 2054–2073 (2023-09-20 호) · 자금 MUSIC EFRC (DOE BES · DE-SC0023438) + LANL CINT + APS (DE-AC02-06CH11357) + 1저자 NSF GRFP (DGE-1650044) · DOE SCGSR (DE-SC0014664) · Sloan MPHD · 경쟁 이해 없음 · 참고문헌 64 · 기여: 모형 = B. S. Vishnugopi (software · formal analysis) · P. P. Mukherjee (formal analysis) · 랩 표준 표기 *Joule*, 7, 2054 (2023).
>
> **계보**: [Sandoval21JES] (*J. Electrochem. Soc.* 168, 100517 · 액체 셀 합금막 operando 광학 · ref 22) · [Lee20AgC] (*Nat. Energy* 5, 299 · Ag–C 복합 음극 · ref 12 · `lee2020_silver_carbon_composite_anode_all_solid_state_li_metal.md`) · [Lewis23AEM] (*Adv. Energy Mater.* 13, 2204186 · 무음극 박리 끝 **국부 Li 고갈 → 섬 → 공극 → 단락** · ref 34 · litdb 없음) → **본 논문** (같은 LPSC 무음극 셀에 Au · Ag 100 nm 를 넣으면 그 고장이 어떻게 바뀌나) → 후속 `sandoval2025_operando_xray_tomography_li_growth_stripping_anode_free.md` (같은 그룹 · 같은 Ag 셀의 시간 변화 · Case B) · `sandoval2025_electro_chemo_mechanics_anode_free_ssb.md` (관점 논문 · `Fig. 4b` 가 이 논문 cryo-FIB) · 가넷 짝 `haslam2025_alloying_interlayers_li_morphology_microstructure_anode_free.md` (이 논문을 ref 11 로 인용).
>
> ⚠ 같은 1저자의 2025 digest 두 편 (*EES Batteries* 1, 1809 · *Nat. Mater.* 24, 673) 과 **다른 편**이다.
>
> **본 digest 에서 실제로 본 그림 (2026-11-24)**: 본문 6장 전부 + SI 11장 전부 = **크롭 17장 / 17장** (표 없음). 안 본 것은 없다. 키워서 다시 본 곳: `Fig. 1B` 삽입도 · `Fig. 1C` · `Fig. 2B,C` 점선 상자와 EDS · `Fig. 2F–I`.
> 그림에서만 읽은 값은 **`figure-read ≈`**, 원자료 엑셀로 확인한 값은 **엑셀 확인**, 엑셀로 새로 낸 값은 **엑셀 산수**, 논문 값으로 우리가 계산한 값은 **`우리 산수`** 로 표시한다. 본문 명시값은 쪽을 단다 (p. N = 저널 쪽 2054–2073 · SI p. N = SI PDF N 쪽).
>
> 🎤 talk 역링크: `litdb/talks/` 의 인입 대기열 (그 표가 있는 유일한 파일 `lee2026_skku_mlip_materials_design.md`) 에 이 논문은 없다 (2026-11-24 grep).

---

## 0. 이 digest 를 읽는 법

**황화물 Li₆PS₅Cl (LPSC) 무음극 반쪽 셀**에서 Cu 집전체 위에 Au · Ag 100 nm 를 입히면 Li 석출 · 박리가 어떻게 바뀌는지를 본 실험이다. 기본 조건은 전부 **0.25 mA cm⁻² · 1.0 mAh cm⁻² (≈4.85 µm Li) · 15 MPa · 25 °C** 다.

| 셀 | 작업극 (WE) | 무엇을 쟀나 | 그림 |
|---|---|---|---|
| ① 맨 Cu (대조) | Cu 박 10 µm (MTI) | 전압 · CE (1 셀 · 8 셀 시험 전부 ≤ 5 사이클 단락) · FIB · µCT · EIS | `Fig. 1–5` |
| ② Ag | Cu 10 µm + **Ag 100 nm** (전자빔 증착 · 1 Å s⁻¹) | 같음 · CE 4 셀 평균 · µCT | `Fig. 1–5` |
| ③ Au | Cu 10 µm + **Au 100 nm** (같음) | 같음 · CE 4 셀 평균 | `Fig. 1, 2, 4, 5` |
| ④ 비합금 대조 | 스테인리스 · Cu + **Ni 100 nm** | 전압 + in situ EIS | `Fig. S9` · `Fig. S10` |
| ⑤ 대칭 셀 | Li \| LPSC \| Li (양쪽 Li 과잉) | 상대극 계면이 임피던스에 끼는지 | `Fig. S7` |
| ⑥ 완전 셀 | (Cu · Ag/Cu · Au/Cu) \| LPSC \| LNTO 코팅 NMC622 (3 mAh cm⁻²) | CE · 단락 | `Fig. S3` |
| ⑦ µCT 셀 | 지름 **2 mm** · 맨 Cu · Ag | **2 mAh cm⁻² · 0.5 mA cm⁻² · ≈10 MPa · 225 MPa 압착 · 'ground LPSC'** | `Fig. 3` |

메시지는 넷이다. **(1)** 합금 층이 있으면 Li 핵 과전압 골이 없고, Li 가 고르게 쌓이고 (FIB 5.0–5.3 µm 대 맨 Cu 최대 3.4 µm · µCT 평균 10 대 6.7 µm), CE 가 높고 (10 사이클 평균 Ag 99.06 · Au 99.12 % · 엑셀 확인), 맨 Cu 가 5 사이클 안에 단락하는 동안 Ag 는 ≈30 · Au 는 ≈15 사이클을 간다. **(2)** 합금 층은 막으로 남지 않는다 — **Au 는 Li–Au 입자로 쪼개져 약 절반은 Cu\|Li, 절반은 Li\|LPSC 계면에 붙어 남고**, Ag 는 Li 에 녹고 Ag 풍부 입자가 흩어진다 (첫 도금 뒤 일부는 Li\|LPSC 쪽 · 5 사이클 뒤엔 Cu\|Li 쪽에 뭉침). **(3)** in situ EIS 에서 비합금 극 (Cu · 스테인리스 · Ni) 은 박리 끝에 접촉 손실 원호가 사이클마다 커지고, Ag · Au 는 훨씬 작다. **(4)** 2D 전위 모형: 줄어드는 Li 섬 둘레의 과전압이 Li–Ag (0.05 V) · Li–Au (0.07 V) 탈합금 시작 전위를 넘으면 합금이 그 자리에서 Li 를 내놓아 전류를 고르게 할 수 있다 (가설 · 모형은 합금 반응을 풀지 않는다).

> ✅ **SE 가 우리 comp1 과 같은 조성이다** (Ampcera Li₆PS₅Cl · 입경 10 µm). 그래도 숫자 (CE · 분극 · 단락 사이클 · 두께) 는 **이 셀 · 이 조건** (15 MPa · 25 °C · 0.25 mA cm⁻² · 조건당 셀 하나) 의 값이다. 우리 modelc (Li₅.₄PS₄.₄Cl₁.₆) 와는 Cl 양이 다르다. 논문은 SEI (LPSC 환원) 화학을 다루지 않는다.

> ⚠⚠ **원자료로 드러난 세 가지 — 먼저 기억한다** (§10).
> ① **합금 셀의 첫 박리는 4 h 시간 제한에서 끊겼다** (Ag 0.138 V · Au 0.163 V · 전압 제한 0.5 V 에 못 감 · 엑셀 5a · `Fig. 1C`). 그래서 첫 사이클 CE ≈100 % 는 **규약의 천장**이고, 전압으로 끝난 맨 Cu (96.9 %) 와 같은 잣대가 아니다.
> ② **`Fig. 4A` 'Pristine' 과 `Fig. S8` 't1 (1 사이클)' 은 같은 자료다** (세 극 모두 61/61 점 동일 · 엑셀). 그런데 Cu 의 그 스펙트럼은 차단형이고 Ag · Au 는 비차단형이다 → 라벨 하나가 틀렸다. `Fig. 4B` 의 '사이클 0' R₂ 는 세 극에서 같은 양이 아니다.
> ③ **모형의 교환 전류 i₀ · 전달 계수가 안 적혀 있다.** `Fig. 6C` 를 대칭 Butler–Volmer 로 되풀면 i₀ ≈0.5 mA cm⁻² 하나로 다 맞는다 (`우리 산수`). 같은 논문의 EIS 가 주는 i₀ 하한 (≳5–26 mA cm⁻²) 보다 10–50 배 작다 — 결론 (탈합금이 켜지는 섬 크기) 이 이 미기재 값에 달려 있다.

> ⚠ **반복 수**: CE 만 4 셀 평균 (Ag · Au) · 맨 Cu CE 는 1 셀 · FIB · µCT · EIS · 완전 셀은 셀 하나씩으로 보인다 (보고 양식: 평균은 `Fig. 1` CE 만). 2 전극 · 기준 전극 없음.

---

## 1. 한 줄 요약

LPSC 무음극 반쪽 셀 (0.25 mA cm⁻² · 1 mAh cm⁻² · 15 MPa · 25 °C) 에서 Cu 위 **Au · Ag 100 nm** 는 Li 핵 과전압 골을 없애고 (맨 Cu 절대 최저 −18.5 mV · 엑셀 확인), Li 를 고르게 쌓고 (5.0–5.3 µm · µCT 두께 지도 0–40 µm 대 고름), 10 사이클 평균 CE 를 **≈99.1 %** 로 올리고 (맨 Cu 96.9–98.2 % · ≤ 5 사이클 단락), 박리 끝 접촉 손실 임피던스를 줄인다 (박리 끝 R_tot 상승 5 사이클째 Cu **+29.6** · Au +12.8 · Ag +5.3 Ω cm² · 엑셀 산수). 층 자체는 막으로 남지 않는다 — **Au 는 Li–Au 입자로 Cu\|Li 와 Li\|LPSC 양쪽에 약 반씩**, Ag 는 Li 에 녹고 Ag 풍부 입자가 흩어진다 (첫 도금 뒤 일부 Li\|LPSC 쪽 → 5 사이클 뒤 Cu\|Li 쪽 뭉침).

⚠ 첫 사이클 CE ≈100 % 는 시간 제한의 천장이다 · '합금이 박리 끝에 계면으로 돌아온다' 는 박리 뒤 단면 없이 EIS · 전압으로 추론한 것이다 · 모형은 합금을 비반응 경계로 두고 i₀ 를 적지 않았다 (§10).

---

## 2. 메타 / 동기 / 질문

| 항목 | 내용 |
|---|---|
| 계 | Li 박 0.3 mm (상대극 · Li 원) \| **Li₆PS₅Cl** (Ampcera · 10 µm · 90 mg · 지름 10 mm PEEK 틀 · 375 MPa 1 min 냉간 압착) \| 작업극 Cu 10 µm (± Ag · Au · Ni 100 nm) — 2 전극 · 15 MPa 운전 |
| 왜 | 무음극 셀은 Li 과잉 셀에 없는 고장이 있다 — 박리 끝에 Li 두께가 조금만 고르지 않아도 먼저 다 벗겨진 곳에 Cu 가 드러나고, 남은 Li 섬에 전류가 몰려 공극 → 다음 도금 필라멘트 → 빠른 단락 (ref 34 · p. 2055). 합금 · 계면 층이 성능을 올린다는 보고는 있는데 (refs 12 · 37 · 41) **그 층이 Li 석출 · 박리를 어떻게 바꾸는지의 기전은 모른다** (p. 2055) |
| 던지는 질문 | Au · Ag 얇은 층이 ① 핵생성 · 석출 균일성 ② 층 자신의 구조 변화 (사이클에 따라) ③ 박리 끝 접촉 손실 ④ 그 기전을 어떻게 바꾸나 |
| 측정 | Arbin (정전류) · BioLogic SP-200 (정전위 EIS 2 MHz–2 Hz · 10 분마다 · 반주기 끝마다) · PFIB (Helios G4 UXE · Xe⁺) · cryo-FIB (Scios 2 · −145 °C · Ga⁺) · EDS (EDAX Octane Elite) · APS 2-BM µCT (25.5 keV · 복셀 1.7 µm) · 2D 연속체 전위 모형 (Purdue) |
| 이 논문에 **없는 것** | 젖음각 · 점착 · 박리 뒤 단면 (FIB · µCT 모두 도금 뒤뿐) · 합금 상 동정 (XRD · EBSD 없음 · 'Li–Au 입자' 는 EDS 대비) · SEI 화학 (XPS 없음) · 압력 · 온도 변수 · 원자단위 계산 · 모형의 i₀ · α |

---

## 3. 핵심 수치 총정리 ★

> 본문 값은 쪽을 단다. `figure-read ≈` = 그림 판독 · 엑셀 확인 = 원자료와 맞춤 · 엑셀 산수 = 원자료로 새로 냄 · `우리 산수` = 논문 값으로 계산 (가정을 같이 적는다).

### 3a. 재료 · 셀 (p. 2067–2069)

| 항목 | 값 | 출처 |
|---|---|---|
| SE | Li₆PS₅Cl (Ampcera) · 입경 **10 µm** · 90 mg · 지름 10 mm PEEK 틀 · **375 MPa · 1 min** 냉간 압착 → 펠릿 · 두께 · 밀도 미기재 (`우리 산수` 100 % 밀도면 ≥0.61 mm) | p. 2067–2068 |
| 작업극 | Cu 박 **10 µm** (MTI) · Ag · Au · Ni **100 nm** CHA Mark 50 **전자빔 증착** · 1 Å s⁻¹ · 지름 10 mm 로 펀칭 | p. 2067–2068 |
| 상대극 | Li 박 **0.3 mm** (MSE · 99.9 %) · 닦아서 · 지름 10 mm | p. 2068 |
| 조립 | 펠릿 양쪽에 전극을 눌러 붙이고 셀 전체 **15 MPa · 5 min** → 강판 사이 볼트 토크로 **15 MPa** 운전 (Ti 막대 둘) | p. 2068 |
| 전기화학 | **0.25 mA cm⁻² · 1.0 mAh cm⁻²** · 전압 제한 **−0.5 ~ 0.5 V** · 반주기 시간 제한 **4 h** · EIS 전압 제한 −1 ~ 1 V · 2 MHz–2 Hz · 도금 · 박리 중 **10 분마다** + 사이클 끝 · **25 °C** · Ar 글러브박스 | p. 2068 |
| 완전 셀 | 단결정 NMC622 (MSE) + LiNb₀.₅Ta₀.₅O₃ (LNTO) 코팅 (Li acetate 20 mg · Nb ethoxide 36 µL · Ta butoxide 60 µL · EtOH 4 mL · 6 h → 용액 1 mL : NMC 2 g · 초음파 1 h · 80 °C 건조 → 300 °C 10 h · 450 °C 1 min) · 양극 복합체 70 : 27.5 (초미분 LPSC < 1 µm · MSE) : 2.5 (VGCF) · Fritsch P7 · ZrO₂ 10 mm 볼 8 개 · 150 rpm 10 min + 5 min 휴지 × 3 · 양극 **3 mAh cm⁻²** · 0.25 mA cm⁻² | p. 2067–2068 · SI p. 3 |
| µCT 셀 | 지름 **2 mm** PEEK · **6 mg 'ground LPSC'** · **225 MPa** 압착 · Li 2 mm 원판 · 나사로 **≈10 MPa** · **2 mAh cm⁻² · 0.5 mA cm⁻²** · 1,500 장 / 180° · 장당 400 ms · Oryx 5.0 MP + 2× 렌즈 · **복셀 1.7 µm** · TomoPy GridRec · DragonFly + MATBOX 분할 · MATLAB 두께 | p. 2069 |
| SEM 이송 | 글러브박스 → Ar 봉입 → 진공 상자 · 대기 노출 5 s (SEM) · < 15 s (PFIB) · cryo 는 Leica VCT500 진공 이송 · Pt 7 nm (ACE 600) | p. 2068–2069 |

### 3b. 전압 · CE (`Fig. 1` · `Fig. S2` · `Fig. S3` · 엑셀 5a · S2)

| 항목 | 값 | 출처 |
|---|---|---|
| 맨 Cu 단락 | 5 번째 도금에서 단락 (`Fig. 1A` 'Short' · ≈35 h 전압 계단) · **8 셀 시험 전부 ≤ 5 사이클 단락** | p. 2056 · `Fig. 1A` |
| 합금 셀 수명 | 보통 **≈30 사이클** 단락 없음 (본문) · Ag **≈30** · Au **≈15** 사이클에 단락 (그림은 15 사이클까지) | p. 2056–2057 |
| 도금 분극 | 맨 Cu **11 mV (1 사이클) → 15 mV (5 사이클)** · 합금 **8–10 mV** · 엑셀 5a 첫 도금 평탄 **Cu −11.0 · Ag −8.5 · Au −7.9 mV** (엑셀 확인) | p. 2056 |
| 핵 과전압 | 맨 Cu **18 mV** · Ag · Au 거의 없음 · 엑셀: Cu 최저 **−18.5 mV @ 30 s (2.1 µAh cm⁻²)** → 12 분 −14.8 → 끝 −11.0 mV ⇒ 골 깊이 ≈7.5 mV (엑셀 산수 · 본문 18 mV 는 IR ≈6.6 mV 가 든 절대값) | p. 2057 · `Fig. 1B` 삽입도 |
| Ag 첫 합금 평탄 | **≈0 V 근처 평탄** (삽입도) · 엑셀: 30 s 에 0 V 통과 → 91 s −1.3 → 181 s −6.2 → 10 분 −8.5 mV (그 사이 ≈40 µAh cm⁻²) | p. 2057 · `Fig. 1B` |
| Au 첫 합금 평탄 | **기대한 80 mV 평탄이 안 보임** (저자: 초기 동역학 제한 · 80 mV 의 출처 없음) · 엑셀: 6 s 안에 0 V 아래 (0 V 위 전하 ≲0.4 µAh cm⁻²) | p. 2057 |
| 박리 끝 (1 사이클) | 맨 Cu **7.9 h** 에 끝 · 날카로운 상승 / Ag **7.8 h 부터 경사** (Li–Ag 탈리튬) / Au **70 · 160 mV 평탄 둘** (Li–Au 탈합금) · 둘째 도금 시작에 Ag · Au 리튬화 평탄 | p. 2057 · `Fig. 1C` |
| 엑셀로 본 박리 끝 | Cu: 0.9685 mAh cm⁻² (3.88 h) 에서 **2.0 V** 로 끝 (방법은 0.5 V 제한) · Ag: **4 h 시간 제한에서 0.138 V** 로 끊김 · Au: **4 h 시간 제한에서 0.163 V** (160 mV 평탄 진행 중) 로 끊김 (엑셀 산수) | 엑셀 5a · `Fig. 1C` |
| 탈합금 전하 (1 사이클) | Au: 40 mV 넘는 곳부터 **≈26 µAh cm⁻²** (70 mV 단 ≈18 · 160 mV 단 ≥8.5 · 시간 제한) · Ag: 20 mV 넘는 곳부터 **≈64 µAh cm⁻²** (Li 금속 박리 끝과 못 가름) (엑셀 산수) | 엑셀 5a |
| 이론 합금 용량 | 본문 **Au 78 · Ag 26 µAh cm⁻²** ('데이터와 맞다') — `우리 산수` 78.8 = **Li₃Au** · 26.1 = **LiAg** (100 nm · 벌크 밀도) | p. 2057 |
| 평균 박리 전압 (0.1–0.7 mAh) | Cu **11.2** · Ag **9.5** · Au **7.2 mV** (엑셀 산수) | 엑셀 5a |
| 첫 CE | 본문 Ag **99.78** · Au **99.98** · Cu **96.94 %** / 엑셀 S2: Ag 99.78 ± 0.32 · **Au 100.00 ± 0.03** · Cu 96.94 % — Au 만 본문과 다르다 | p. 2057 · `Fig. 1D` · 엑셀 S2 |
| 10 사이클 평균 CE | Ag **99.06** · Au **99.12 %** (엑셀 확인 · 1–10 사이클 평균) · 최저 Ag 98.21 (3) · Au 98.59 (8) | p. 2057 · 엑셀 S2 |
| 맨 Cu CE | 96.94 · 97.45 · 95.64 · 98.20 → **70.12 % (5 · 단락)** → 55–75 % (단락 뒤에도 15 사이클까지 돌렸다) | `Fig. S2` · 엑셀 S2 |
| 완전 셀 | 맨 Cu: **첫 사이클 단락** (충전이 ≈3.7 V 에서 4 mAh cm⁻² 넘게 이어짐) · CE 11–30 % / Ag · Au 첫 CE **84.6 · 84.7 %** (`figure-read`) · **Ag 8 사이클 뒤 단락** · **Au 19 사이클 단락** (그림은 13 사이클까지 · 99.4–100 %) | SI p. 3 · `Fig. S3` |

### 3c. 형태 — FIB 단면 (`Fig. 2` · `Fig. S4` · `Fig. S6`)

| 항목 | 값 | 출처 |
|---|---|---|
| 이론 두께 | 1.0 mAh cm⁻² → **5 µm** (본문) · `우리 산수` 4.85 µm (Li 0.534 g cm⁻³) · 합금 속 Li 부분 몰부피도 비슷 (refs 23 · 50) | p. 2057–2058 |
| 맨 Cu (PFIB) | 고르지 않고 이론보다 얇다 (**가장 두꺼운 곳 3.4 µm**) · Li 층 안 기공 · **SE 기공 속으로 Li 가 자람** · EDS Cu · S 가 Li 양쪽 | p. 2058 · `Fig. 2A` |
| Ag (PFIB) | 고름 · **가장 두꺼운 곳 5.3 µm** · SE 기공 속 Li 없음 · 밝은 **Ag 풍부 입자가 고르지 않게 흩어짐 · 일부 Li\|LPSC 계면 근처** (EDS) · Ag 는 고용체라 EDS 로 안 보일 만큼 묽게 녹아 있다고 '예상' · `figure-read` EDS Ag 신호는 Li 층 아래쪽 (LPSC 쪽) 에 몰려 있다 | p. 2058–2059 · `Fig. 2B` |
| Au (PFIB) | 고름 · **5.1 µm** · 치밀 Au 막이 **Li–Au 입자로 쪼개져 약 절반은 Cu–Li 계면, 절반은 Li–SSE 계면에 붙어** 그 사이를 Li 가 채움 · 저자: *"may be due to bonding between Au and sulfur in the LPSC, or it may be driven by other factors"* · `figure-read` EDS Au 띠 둘 (아래 띠가 더 굵고 밝다) | p. 2059 · `Fig. 2C` |
| 맨 Cu (cryo · 1 · 2 · 5 사이클) | 1: 이론 5.0 µm 보다 약간 얇음 · 2: 약간 두꺼움 (전면 불균일) · **5: 얇고 고르지 않으며 SE 속에 Li 가 많음** (이 셀은 5 사이클 전에 단락) | p. 2059 · `Fig. 2D,E` · `Fig. S6a` |
| Ag (cryo) | 1: **5.0 µm 고름** · 밝은 Ag 가는 띠 (sliver) 가 Li 속에 · 2: 변화 없음 · **5: Cu–Li 계면에 Ag 뭉침** (빨간 화살표 · 열화와 이어질 수 있다) | p. 2059 · `Fig. 2F,G` · `Fig. S6b` |
| Au (cryo) | 1: **5.2 µm** · Au 입자가 Li 위 · 아래 양쪽 (PFIB 와 같음) · 2: 비슷 · **5: 위 · 아래 양쪽에서 입자가 뭉침** | p. 2059 · `Fig. 2H,I` · `Fig. S6c` |
| 저자 정리 | Ag 는 Li 에 녹아 (ref 52) 입자가 적고 · Au 는 Li 에 안 녹아 (ref 54) Li–Au 입자로 남는다 — 길은 달라도 둘 다 균일성 · CE 를 크게 올린다 | p. 2059 |
| 극저온 밀링 | −145 °C Ga⁺: 층이 뚜렷 · 25 °C: 재증착 · Li 손상 (Xe⁺ PFIB 는 상온에서도 됨) | p. 2057 · `Fig. S4` |

### 3d. 형태 — µCT (`Fig. 3` · p. 2059–2060)

| 항목 | 값 | 출처 |
|---|---|---|
| 조건 | 2 mm 셀 · **2 mAh cm⁻² · 0.5 mA cm⁻²** (`우리 산수` 이론 9.7 µm) · 부분 부피 한 변 **655 µm** (셀 가운데) | p. 2059 · `Fig. 3` |
| 맨 Cu | 2D 단면: 두께가 변하고 계면 근처 **균열 속으로 Li** · 3D: 덮이지 않은 곳 많음 · 두께 지도 **0–40 µm · 평균 6.7 µm** (`figure-read` 색 막대 0–55 µm · 오른쪽 아래 밝은 점 하나 ≈40–45 µm) | p. 2059–2060 · `Fig. 3A,C,E` |
| Ag | 2D · 3D 모두 고름 · SE 속 Li 없음 · **평균 10 µm** | p. 2060 · `Fig. 3B,D,F` |
| 두께 지도 정의 | 화소마다 Li 두께를 다 더함 (집전체 위든 SE 균열 속이든) | `Fig. 3` 캡션 |
| 실험실 셀과 다른 점 (본문) | 지름 5 배 작음 · 용량 · 전류 두 배 (영상 시간 · X 선 투과 때문) — '그래도 합금 위 Li 가 더 고르다는 결론은 둘 다 같다' | p. 2069 |
| ⚠ 본문이 안 적은 다른 점 | 압착 **225 대 375 MPa** · 적층압 **≈10 대 15 MPa** · SE 분말 **'ground LPSC' 대 Ampcera 10 µm** (같은 그룹 2025 논문은 이 Ag 셀 = Case B · 손으로 간 NEI 분말 ≈5 µm 라 적었다 — `sandoval2025_operando…` §3.1) | p. 2069 |
| `우리 산수` | 맨 Cu 평균 6.7 µm = 이론 9.7 µm 의 **69 %** — 나머지 31 % 의 행방 (부분 부피 밖 · 복셀 1.7 µm 아래 얇은 Li · SEI) 은 논하지 않았다 · Ag 10 µm ≈ 이론 | — |
| 같은 셀의 2025 원자료 | Case B (Ag 100 nm/Cu · 0.5 mA cm⁻²) 4 h (= 2 mAh cm⁻²) 시점 **9.66 ± 2.29 µm** — 이 논문 평균 10 µm 와 맞다 | `sandoval2025_operando…` §3.5 |

### 3e. 임피던스 (`Fig. 4` · `Fig. 5` · `Fig. S7–S10` · 엑셀 4a · 4b · 5b · 5c · S8)

| 항목 | 값 | 출처 |
|---|---|---|
| 등가회로 (`Fig. 4`) | R₁ – (R₂ ∥ CPE) – W · R₁ = R₂ 반원의 고주파 절편에서 원점까지 (2 MHz 위 정보가 없어서) | p. 2060 · `Fig. 4B` |
| R₂ (박리 뒤 · 엑셀 확인) | Cu **3.51 → 12.81 → 16.38 → 19.79 → 23.84 → 27.85** · Ag **1.91 → 0.82** → 1.39 → 2.60 → 3.39 → **3.99** · Au **5.61 → 2.53** → 2.92 → 4.06 → 6.73 → **8.40 Ω cm²** (사이클 0 → 5) · 본문 'Cu 3.5 → 27' · 'Ag 사이클마다 < 1 Ω cm²' (2 → 3 사이클 +1.21 은 1 을 넘는다) | p. 2061 · `Fig. 4B` · 엑셀 4b |
| R₁ (엑셀 확인) | Cu 26.4 → 27.9 (+1.5) · **Ag 25.9 → 30.8 (1 사이클 +5.0)** → 30.2 · Au 24.1 → 28.7 (+4.6 · 서서히) Ω cm² · 저자는 Ag 의 R₁ 상승만 'Ag 재배열로 전류 경로가 바뀐 겉보기 벌크 저항' 으로 설명 (ref 58) · Au 는 언급 없음 | p. 2061 · 엑셀 4b |
| 대칭 Li\|Li | 계면 임피던스 **< 1 Ω cm²** · 사이클에 따른 변화 작음 → 상대극 계면은 변화의 원인이 아니다 · `figure-read` 반원 폭 ≈0.8–0.9 Ω cm² · R₁ ≈27–28 · 전압 ±8.5–10 mV | p. 2061 · `Fig. S7` |
| in situ R_tot 정의 | 스펙트럼의 저주파 꼬리 앞까지 전체 폭 (벌크 + 계면) · 엑셀 5b: **반주기당 12 점 · 20 분 간격** (본문은 '10 분마다 측정') | p. 2063 · `Fig. 5B` · 엑셀 5b |
| 박리 끝 R_tot (엑셀 확인) | Cu **42.5 → 46.3 → 50.8 → 54.3 → 61.9** · Ag 32.0 → 32.1 → 34.2 → 34.8 → 36.4 · Au 30.9 → 30.9 → 33.4 → **43.0 → 44.7 Ω cm²** (사이클 1 → 5) | 엑셀 5b |
| 박리 끝 R_tot 상승 (엑셀 산수) | (박리 마지막 점 − 그 사이클 도금 마지막 점) Cu **+14.8 · +16.2 · +20.0 · +22.9 · +29.6** · Ag +1.8 · +0.4 · +4.0 · +3.2 · +5.3 · Au −1.0 · +0.6 · +2.4 · **+11.6 · +12.8 Ω cm²** | 엑셀 5b |
| 도금 중 회복 (5 사이클 · 엑셀 산수) | 도금 첫 점 → 끝 점: Cu 36.6 → 32.3 · Ag 32.9 → 31.0 · Au 35.7 → 31.9 Ω cm² | 엑셀 5b |
| Cu 1 사이클 박리 | 본문 '스펙트럼이 거의 같고 t₆ 에서만 작은 변화 → 접촉 유지' · 엑셀 5b 박리 끝 두 점 **33.1 · 42.5 Ω cm²** (+53 % · 7.33 · 7.67 h) · t₆ 스펙트럼 (엑셀 5c) 은 Re 27.45–29.51 (R_tot ≈28) | p. 2063 · `Fig. 5C` · 엑셀 5b · 5c |
| Cu 5 사이클 박리 | 시작부터 고주파 반원이 크고 박리 중 커짐 + **저주파 원호 (정점 150 Hz · 본문)** · t₆ 엑셀: 고주파 반원 30.4 → 39.8 (−Z 정점 3.55 @ 399 kHz) + 저주파 원호 39.8 → 52.6 (−Z 최대 3.16 @ **50 Hz** · 160–20 Hz 평평) · 완전 분극 뒤 둘이 합쳐짐 | p. 2063 · `Fig. 5D` · 엑셀 5c |
| Cu 도금 (`Fig. S8`) | 1 사이클: 스펙트럼 비슷 (⚠ t₁ 은 차단형 — 아래 ⚠) · 5 사이클: t₁ 에 앞 박리의 접촉 손실 원호 → t₃ 에서 줄어 (접촉 재형성) · 최대 R_tot 가 사이클마다 커짐 | p. 2063 · `Fig. S8a,b` |
| 비합금 대조 | 스테인리스 · Ni 100 nm/Cu 모두 **몇 사이클 안 단락** (SS 4 번째 도금 · Ni 3 번째 도금 · SI 캡션) · 둘 다 박리 끝 저주파 원호 (SS 3 사이클 t₆ 고주파 반원 `figure-read` ≈37 → 91 Ω cm² + 저주파 원호 · Ni 1 사이클 t₆ 부터 원호) → Cu 반응성이 아니라 **비합금 극의 접촉 손실** | p. 2063–2064 · `Fig. S9` · `Fig. S10` |
| Ag | 1 사이클: Cu 와 비슷하나 반원 조금 큼 (**1.5 Ω cm²**) · 5 사이클: 시작 **2 → 끝 3 Ω cm²** · 중간 주파수 (150 Hz) 가 살짝 늘어남 (작은 접촉 손실?) · 도금 중 회복 · `figure-read` 1 사이클 t₆ 저주파 꼬리는 그림 축 밖 (엑셀 Re 43.3 · −Im 9.6 Ω cm² @ 2 Hz) | p. 2064 · `Fig. 5E,F` · `Fig. S8c,d` · 엑셀 5c |
| Au | 처음부터 고주파 반원 **≈5 Ω cm²** (엑셀 정점 ≈10⁵ Hz · 80–250 kHz) · 첫 박리 중 그대로 · 5 사이클 t₆ **8 Ω cm²** · 저주파 원호 뚜렷하지 않음 · 본문 'Au 의 박리 끝 R_tot 가 Ag 보다 약간 크다' · `figure-read` `Fig. S8f` 5 사이클 t₁ 반원 ≈7 Ω cm² → t₂ ≈4.4 (본문 언급 없음) | p. 2064–2065 · `Fig. 5G,H` · `Fig. S8e,f` |
| ⚠ 'Pristine' = 't₁' | 엑셀: `Fig. 4A` 'Pristine' 세 극 = `Fig. S8` '1 사이클 t₁' 세 극 (**61/61 점 동일**) · Cu 는 차단형 (2 Hz 에서 Re 701 · −Im 1,259 Ω cm²) · Ag (Re 29.8 · −Im 2.9) · Au (Re 33.4 · −Im 7.8) 는 비차단형 · `Fig. 5A` 는 t₁ 을 도금 중 (≈0.08 mAh cm⁻²) 에 표시 | 엑셀 4a · S8 · `Fig. 4A` · `Fig. S8` · `Fig. 5A` |

### 3f. 모형 (`Fig. 6` · `Fig. S11` · p. 2065–2067 · p. 2070)

| 항목 | 값 | 출처 |
|---|---|---|
| 지배식 | SSE 안 ∇·(κ_SSE ∇φ_SSE) = 0 (정상 · 전위만) | p. 2070 |
| κ_SSE | **1.8 × 10⁻³ S cm⁻¹** (ref 57 · Lee 2021 *ACS Energy Lett.*) | p. 2070 |
| 영역 | **50 µm × 15 µm** 2D · 위: −κ∇φ = I_app · 좌우: 무유속 · 아래: 가운데 **Li 섬 (20 또는 5 µm)** 에 Butler–Volmer · 나머지 아래 경계 **'비반응' (무유속)** | p. 2070 · `Fig. S11` |
| BV 매개변수 | i₀ · α_a · α_c · T — **값이 안 적혀 있다** | p. 2070 |
| 탈합금 문턱 | Li–Ag **0.05 V** · Li–Au **0.07 V** (vs Li/Li⁺ · 출처 표시 없음 · `Fig. 1C` 평탄과 같은 값) | p. 2066 |
| η 지도 | 섬 크기 5–50 µm × 전류 0.1–1 mA cm⁻² · 등고선 0.05 · 0.07 V 왼쪽 (작은 섬 · 큰 전류) 이 탈합금 구간 · `figure-read` 색 막대 0.01–0.145+ V | p. 2066 · `Fig. 6C` |
| 20 µm 섬 · 0.25 mA cm⁻² | η **0.03 V** (두 문턱 아래 → 탈합금 안 함) · `figure-read` φ_SSE −0.0305 ~ −0.0309 V | p. 2066–2067 · `Fig. 6D` |
| 5 µm 섬 · 0.25 mA cm⁻² | η **0.085 V** (두 문턱 위 → 두 합금 다 탈합금) · 본문 '이온 수송 구속이 만든 과전압' · `figure-read` φ_SSE −0.0852 ~ −0.0858 V | p. 2067 · `Fig. 6E` |
| `우리 산수` (i₀ 역산) | 대칭 BV (α 0.5 · 298 K) · 섬 전류 = I_app × 50/w · SSE 저항 무시 → **별 d · e 에서 i₀ = 0.506 · 0.496 mA cm⁻²** · i₀ 0.5 로 등고선 끝점 (5 µm 에서 0.113 · 0.182 mA cm⁻² · 1 mA cm⁻² 에서 44 · 27 µm) 과 모서리 (5 µm · 1 mA cm⁻² 154 mV · 50 µm · 0.1 mA cm⁻² 5 mV) 가 `figure-read` 와 맞는다 | — |
| `우리 산수` (SSE 몫) | 2D 띠 구속 ΔV ≈ I·W/(πκ)·ln(W/w) → 5 µm ≈0.5 · 20 µm ≈0.2 mV (`Fig. 6D,E` 색 막대 폭 0.4 · 0.6 mV 와 같다) ≪ η 30 · 85 mV | — |

### 3g. 우리 산수 · 엑셀 산수 모음 (논문에 없는 값 · 가정 명시)

| 양 | 값 | 가정 · 계산법 |
|---|---|---|
| Li 두께 | 1 mAh cm⁻² → **4.85 µm** · 2 mAh cm⁻² → 9.70 µm | Li 0.534 g cm⁻³ · 전면 균일 |
| 100 nm 막의 합금 전하 | Au → LiAu 26.3 · **Li₃Au 78.8** · Li₁₅Au₄ 98.5 / Ag → **LiAg 26.1** · Li₁₀Ag₃ 86.9 µAh cm⁻² | Au 19.30 · Ag 10.49 g cm⁻³ · 9.80 · 9.73 × 10⁻⁷ mol cm⁻² |
| Ag 가 1 mAh cm⁻² Li 에 다 녹으면 | **≈2.5 at% ≈ 29 wt%** | 위 몰수 · Li 3.73 × 10⁻⁵ mol cm⁻² |
| 첫 박리 Au 탈합금 / Li₃Au | ≈26 / 78.8 = **≈34 %** (Au 1 개당 Li ≈1.0 · 시간 제한에서 끊김) | 엑셀 5a |
| IR (R₁ × 0.25 mA cm⁻²) | Au 6.0 · Ag 6.5 · Cu 6.6 mV — 합금 셀 분극 (7–10 mV) 의 대부분 | 엑셀 4b 사이클 0 |
| 펠릿 두께 · 겉보기 κ | ≥0.61 mm · R₁ ≈26 Ω cm² 면 κ ≈**2.4 mS cm⁻¹** (모형 입력 1.8 과 같은 자릿수) | 90 mg · 지름 10 mm · 밀도 1.865 g cm⁻³ (100 %) |
| 같은 논문 EIS 가 주는 i₀ 하한 | 대칭 < 1 Ω cm² → **≳26** · Ag R₂ 1.5 → ≈17 · Au R₂ 5 → **≈5 mA cm⁻²** | R_ct = RT/(F·i₀) · R_ct ≤ R₂ |
| 그 i₀ 로 5 µm 섬 η (0.25 mA cm⁻²) | **≈2.5–12 mV** (모형 85 mV) | 대칭 BV · 섬 전류 2.5 mA cm⁻² |
| 탈합금이 켜지는 Li 덮임 f* (0.25 mA cm⁻²) | i₀ 0.5: Ag ≈22 % · Au ≈14 % / i₀ 5–26: **≈0.3–2 %** | f* = I/(2 i₀ sinh(Fη*/2RT)) |
| SEI 전하 | LPSC 10 nm 가 0 V 산물로 바뀌면 ≈1.5 µAh cm⁻² (1 mAh 의 0.15 %) | Li₆PS₅Cl + 8 Li → 5 Li₂S + Li₃P + LiCl · 몰부피 143.9 cm³ mol⁻¹ |

---

## 4. 재료 & 방법 — 같은 실험을 흉내 낼 때 필요한 조건 전부 ★

### 4a. SE · 펠릿 (p. 2067–2068)
LPSC 분말 (Ampcera · 10 µm) 90 mg 을 지름 10 mm PEEK 틀에 넣고 두 Ti 막대 사이에서 **375 MPa · 1 min** 냉간 압착. 펠릿 두께 · 밀도는 안 적었다.

### 4b. 작업극 (p. 2067–2068)
Cu 박 10 µm (MTI) 위에 Ag · Au · Ni **100 nm** 를 CHA Mark 50 전자빔 증착기로 **1 Å s⁻¹** (증착 뒤 표면 `Fig. S1` · '고르게 덮임'). 10 mm 로 펀칭해 펠릿 한쪽에 눌러 붙인다 (CC 와 SE 를 같이 375 MPa 로 누르지 않았다 — 셀 전체 15 MPa · 5 min 만).

### 4c. 셀 · 압력 (p. 2068)
Li 박 0.3 mm 를 반대쪽에 · 셀 전체 15 MPa 5 min → 두 강판 사이 볼트 토크로 **15 MPa** 운전 (refs 50 · 57 · 62 의 셀 틀).

### 4d. 전기화학 (p. 2068)
Arbin (정전류) · BioLogic SP-200 (EIS) · 0.25 mA cm⁻² · 1.0 mAh cm⁻² · 전압 −0.5 ~ 0.5 V · 반주기 4 h 시간 제한 · EIS 전압 제한 −1 ~ 1 V · 2 MHz–2 Hz · 도금 · 박리 중 10 분마다 + 사이클 끝 · 25 °C.

### 4e. 현미경 · µCT (p. 2068–2069)
- SEM: Zeiss Ultra 50 FE-SEM · 5 kV · WD 9 mm · 대기 노출 5 s.
- cryo-FIB: Scios 2 + Leica VCT 극저온 단 (−145 °C) · Pt 7 nm (ACE 600 극저온 스퍼터) · VCT500 진공 이송 · SE 상 5 keV / 50 pA · Ga⁺ 16 keV 밀링 · EDAX Octane Elite EDS.
- PFIB: Helios G4 PFIB UXE (Xe⁺) · 대기 < 15 s · 트렌치 30 kV / 500 nA · 마무리 30 kV / 60 nA · SE 상 2 · 20 kV · EDS 20 kV (정성 지도).
- 밀링 기하: Cu 를 뚫고 Li → LPSC 까지 (`Fig. S5`).
- µCT: §3a 표.

### 4f. 모형 (p. 2070)
§3f · §8.

### 4g. 표준 보고 양식 (Sup3 · 2 pp)
- 확인 칸은 모두 'confirm' · 예외 설명: **셀 전체 질량 · 에너지밀도 · C-rate 기준 용량 · 그림 C-rate = '이 연구에 필요 없음'** · **과잉 Li = '증착 Li 의 면적 용량만 보고 · 과잉 Li 없음'** (반쪽 셀 상대극 0.3 mm Li 는 별개) · **평균 전압 = 안 냄 (평균 CE 만)** · **3 셀 이상 용량 보고 = '평균은 `Fig. 1` CE 에만'** ⇒ 완전 셀 (`Fig. S3`) 은 셀 하나씩으로 읽는다.
- 제출 저자 Matthew McDowell.

### 4h. ⚠ 논문이 적지 않은 것 (재현 · 해석에 필요한데 없다)
- **모형의 i₀ · α_a · α_c · T** · 풀이 도구 · 격자 (§8 · §10-⑤).
- **EIS 진폭 · 정전위 EIS 를 어느 전위에서 쟀나** (도금 · 박리 중 전류를 멈췄나) · '전압 제한 −1 ~ 1 V' 의 뜻.
- 펠릿 두께 · 밀도 (R₁ → κ 변환 · 옴 강하 몫) · µCT 'ground LPSC' 의 출처 · 입도.
- FIB · µCT · EIS 셀 수 · 대표성 (단면 하나의 시야 폭은 `figure-read` ≈85–90 µm).
- Li–Au 입자 · Ag 풍부 상의 **상 동정** (XRD · EBSD · 전자회절 없음 — EDS 대비만).
- 박리 뒤 단면 (합금이 '돌아온다' 를 보는 그림).
- `Fig. S7` · `S9` · `S10` 의 반주기가 4 h 보다 길다 (`figure-read` ≈5–6 h) — EIS 시간이 시간축에 들어간 것으로 보이지만 설명 없다.

---

## 5. 결과 — 절별 상세 (그림 실독 포함)

### 5.1 핵생성 · 분극 — `Fig. 1A,B` (p. 2055–2057)
6 사이클 전압 (`Fig. 1A`): 맨 Cu 는 도금 분극이 가장 크고 (11 → 15 mV) 5 번째 도금에서 단락한다 (`figure-read` ≈35 h 에 −14 → −12 mV 로 계단 · 'Short' 화살표). 합금 극은 8–10 mV 이고 보통 30 사이클까지 간다. 첫 사이클 확대 (`Fig. 1B`) 와 삽입도 (첫 12 분): 맨 Cu 만 핵 과전압 **18 mV** 를 보이고 Ag · Au 는 골이 거의 없다 — 액체 셀의 Cu (refs 42–44) · 합금 계면 (refs 22 · 45) 과 같은 꼴이고, 합금이 Li 의 우선 핵 자리를 준다는 기존 해석 (ref 45) 을 따른다.
엑셀 (5a) 로 보면: Cu 는 −13.9 mV 에서 시작해 **30 s 에 −18.5 mV** (2.1 µAh cm⁻²) 로 최저 → 12 분 −14.8 → 도금 끝 −11.0 mV. 즉 '18 mV' 는 옴 강하 (R₁ × I ≈6.6 mV) 가 든 절대값이고, 평탄 대비 골 깊이는 ≈7.5 mV 다 (엑셀 산수). Ag 는 +11 mV 에서 30 s 만에 0 V 를 지나 1–2 분 동안 0 ~ −1 mV 에 머물다 (= 본문 '0 V 근처 합금 평탄') 10 분에 −8.5 mV 로 간다. Au 는 +20.6 mV 에서 **6 s 만에 0 V 아래**로 가서 −8 mV 에 붙는다 — 본문 *"does not exhibit its expected plateau at 80 mV, perhaps due to initial kinetics limitations"*.
⚠ `Fig. 1B` 삽입도의 맨 Cu 곡선은 전류를 넣기 전 ≈1 분 동안 ≈+2 mV 에 있다 (`figure-read`) — Li 없는 Cu 의 개방 전위로는 너무 낮다. 설명 없다 (§10-②).
`Fig. 1B` 곡선은 엑셀 5a (= `Fig. 5A` 의 in situ EIS 셀) 와 평탄값 · 끝 시각이 같다 (Cu 박리 끝 3.88 h · Ag · Au 4.00 h + 삽입도의 앞 ≈0.016 h) → `Fig. 1A–C` 는 in situ EIS 셀의 곡선으로 보인다 (논문은 밝히지 않음 · 우리 판단).

### 5.2 박리 끝 — 합금이 마지막에 Li 를 내놓는다 — `Fig. 1C` (p. 2057)
맨 Cu 는 7.9 h 에 박리가 끝나고 (CE 가 낮고 남은 Li 가 많다) 전압이 날카롭게 솟는다 — 남은 Li 섬의 전류 수축 · 공극과 이어질 수 있다 (ref 34). Ag 는 7.8 h 부터 경사 (Li–Ag 합금 탈리튬), Au 는 **70 · 160 mV 평탄 둘** (Li–Au 탈합금). 탈합금 전위가 Li 박리보다 높으므로 Li 금속이 먼저 벗겨지고 그다음 합금이 탈리튬한다. 둘째 도금 시작에 Ag · Au 모두 리튬화 평탄을 보이므로 층은 사이클마다 합금화 · 탈합금을 되풀이한다. 막 두께로 낸 이론 용량 Au 78 · Ag 26 µAh cm⁻² 가 '데이터와 맞다' 고 적었다.
그림 (`Fig. 1C` 확대): Ag 는 ≈0.026 V (7.8 h) → ≈0.045 (7.9 h) → **0.138 V 에서 8.015 h 에 수직으로 끊긴다** · Au 는 ≈0.02 → **0.072 V 어깨** (7.92 h) → 0.08–0.09 → **0.165 V 평탄** (7.995–8.015 h) → 수직으로 끊긴다. 끊긴 뒤 둘째 도금: Au 는 ≈0.12 V 어깨 → 0 V 아래 작은 골 (−5 mV) → ≈+2 mV 평탄 (8.05–8.09 h) → −8 mV · Ag 는 ≈0 ~ +1 mV 평탄 (8.04–8.09 h) → −8 mV.
엑셀 (5a) 로 확인: **Ag · Au 의 첫 박리는 4 h 시간 제한에서 끝났다** (14,400 s · V 0.138 · 0.163 V · 전압 제한 0.5 V 아님). 맨 Cu 는 0.9685 mAh cm⁻² 에서 **2.0 V** 로 끝났다 (방법의 0.5 V 와 다르다 · 이 셀만 다른 제한이었는지 모른다). 탈합금 전하는 Au ≈26 µAh cm⁻² (Li₃Au 이론의 ≈34 % · 160 mV 단 진행 중 절단) · Ag 경사 ≈64 µAh cm⁻² (LiAg 이론의 ≈2.5 배 · Li 금속 박리 끝과 못 가름) 다 (엑셀 산수). '78 · 26 이 데이터와 맞다' 는 느슨하다 (§10-⑨).

### 5.3 CE · 수명 — `Fig. 1D` · `Fig. S2` · `Fig. S3` (p. 2057)
첫 CE: Ag 99.78 · Au 99.98 · 맨 Cu 96.94 % (Cu 는 한 셀 · 5 사이클째 단락). 10 사이클 평균 Ag 99.06 · Au 99.12 % — CE 는 비슷한데 Ag 는 보통 30 사이클 · Au 는 15 사이클 근처에서 단락. NMC622 완전 셀도 비슷한 개선 (`Fig. S3`).
엑셀 (S2) 로 확인: 10 사이클 평균 99.06 · 99.12 % 는 정확히 맞다. **Au 첫 CE 는 엑셀이 100.00 ± 0.03 %** (본문 99.98 %) 다 — 100 % 를 넘는 평균은 시간 제한 천장 (§5.2) 과 맞는 값이다. 표준편차는 Au 13 사이클 ±1.74 % 처럼 큰 곳과 Ag 4 사이클 ±0.01 % 처럼 아주 작은 곳이 섞인다 — 사이클마다 평균에 든 셀 수가 같은지 모른다 (단락 셀이 빠졌을 수 있다).
완전 셀 (`Fig. S3`): 맨 Cu 는 첫 충전이 ≈3.7 V 에서 4 mAh cm⁻² 너머까지 평탄하게 이어진다 (연한 단락) · CE 11–30 %. Ag · Au 는 첫 사이클이 거의 겹치고 (첫 CE `figure-read` 84.6 · 84.7 % · 방전 ≈2.9 mAh cm⁻²) 5 사이클 충전도 비슷하나 방전은 Ag 가 조금 작다. **Ag 는 8 사이클 뒤 단락 · Au 는 19 사이클 단락까지 높은 CE** (그림은 13 사이클까지 · 99.4–100 %) — 반쪽 셀의 순서 (Ag ≈30 > Au ≈15) 와 **반대**다. 본문은 이 차이를 논하지 않는다.

### 5.4 FIB 단면 — 1 사이클 — `Fig. 2A–C` · `Fig. S4` · `Fig. S5` (p. 2057–2059)
PFIB (Xe⁺ · 상온 가능) 와 cryo-FIB (Ga⁺ · −145 °C) 를 같이 썼다 — Ga⁺ 상온 밀링은 Li 를 망가뜨린다 (`Fig. S4b` · 재증착 · 줄무늬). 셀에서 꺼낸 반쪽 셀 적층을 Cu 쪽에서 뚫고 Li → LPSC 까지 판다 (`Fig. S5`).
- 맨 Cu: Li 가 고르지 않고 이론 (5 µm) 보다 얇다 (최대 3.4 µm). Li 층 안에 기공이 있고 **SE 기공 속으로 Li 가 자란다** (`Fig. 2A` 'Li within the SSE'). 맨 Cu 의 두께 편차는 앞선 무음극 결과 (ref 34) 와 같다.
- Ag: 고르게 5.3 µm · SE 기공 속 Li 없음 (고른 핵생성 덕으로 본다). 밝은 Ag 풍부 입자가 Li 층에 고르지 않게 흩어지고 일부는 Li\|LPSC 계면 근처 (EDS). Ag 는 Li 와 고용체를 이루므로 (refs 45 · 51–53) EDS 로 안 보일 만큼 묽게 Li 전체에 녹아 있을 것으로 '예상' 한다.
  그림 (확대): 점선 상자의 아래 가장자리 (Li\|LPSC) 에 밝은 길쭉한 덩어리 ('Ag rich region' 화살표) · 위쪽 (Cu 쪽) 에는 작은 점 몇 개 · **EDS Ag 지도의 보라색 반점이 Li 층 아래쪽 (LPSC 쪽) 에 줄지어** 있다 (`figure-read`).
- Au: 고르게 5.1 µm. 리튬화로 치밀 Au 막이 Li–Au 입자로 쪼개져 **약 절반은 Cu–Li 계면, 절반은 Li–SSE 계면에 붙은 채** Li 가 그 사이를 밀어 벌린다. 저자: *"This interesting phenomenon may be due to bonding between Au and sulfur in the LPSC, or it may be driven by other factors."*
  그림 (확대): 위 (Cu 바로 아래) 에 들쭉날쭉한 밝은 띠 · 아래 (LPSC 위) 에 밝은 방울 줄 · EDS Au 지도에 띠 둘 (아래 띠가 더 굵고 밝다 · `figure-read`). `Fig. S4a` (−145 °C) 에도 같은 두 줄이 보인다.
⚠ 둘 다 박막이 **CC 위** 에서 시작했다 (Cu 에 증착). 가넷 짝 (haslam2025) 은 막을 **SE 위** 에 올렸다 — 기하가 반대다 (§7d).

### 5.5 FIB 단면 — 사이클 — `Fig. 2D–I` · `Fig. S6` (p. 2059)
1 · 2 · 5 번째 도금 뒤 cryo-FIB (매번 1.0 mAh cm⁻²):
- 맨 Cu: 1 은 이론 5.0 µm 보다 약간 얇고, 2 는 약간 두껍다 (전면이 고르지 않다는 뜻) · 5 는 얇고 고르지 않으며 SE 속 Li 가 많다 (초록 화살표 · 이 셀은 5 사이클 전에 단락).
- Ag: 1 은 5.0 µm 고름 · 밝은 Ag 가는 띠가 Li 속에 (`figure-read` 왼쪽에 세로로 가는 밝은 줄 · Li\|LPSC 경계가 밝은 물결선) · 2 변화 없음 · **5 는 Cu–Li 계면에 Ag 뭉침** (빨간 화살표 · 열화와 이어질 수 있다) · `figure-read` 5 사이클 Li 띠 ≈3.6–4 µm (이론보다 얇아 보인다 · 기울기 보정 미기재).
- Au: 1 은 Li 5.2 µm 위 · 아래 양쪽에 Au 입자 (PFIB 와 같음 · `figure-read` 위 줄 ≈10 개 · 아래 줄은 더 빽빽 · Li 속에 하나) · 2 비슷 · 5 는 위 · 아래에서 입자가 뭉침 (`figure-read` 아래 띠가 ≈0.7 µm 로 두꺼워지고 일부는 LPSC 위쪽에 섞여 보인다).
⇒ **Ag 풍부 영역의 자리는 사이클에 따라 옮겨 간다** (첫 도금 PFIB: Li\|LPSC 쪽 → 5 사이클 cryo: Cu\|Li 쪽 · 우리 정리 — 다른 셀 · 다른 단면이라 같은 입자의 이동은 아니다).

### 5.6 µCT — 전면 균일성 — `Fig. 3` (p. 2059–2060)
FIB 는 좁은 영역만 보므로 셀 전체를 µCT 로 봤다 (2 mm 셀 · 2 mAh cm⁻² · 0.5 mA cm⁻²). 맨 Cu 의 2D 단면은 두께가 변하고 계면 근처 균열 속으로 Li 가 들어갔다 · Ag 는 고르다. 분할한 655 µm 부분 부피의 3D 에서 맨 Cu 는 덮이지 않은 곳이 넓고 SE 균열 속 Li 가 있으며, Ag 는 두께가 고르고 SE 속 Li 가 없다. 두께 지도: 맨 Cu 0–40 µm (평균 6.7 µm) · Ag 평균 10 µm.
그림: 맨 Cu 지도의 위 오른쪽 사분면과 군데군데가 검정 (Li 없음) 이고 나머지는 빨강 (≈10–20 µm) · 오른쪽 아래에 밝은 노란 점 하나 (`figure-read` ≈40–45 µm). Ag 지도는 전면이 고른 짙은 빨강.
⚠ 실험실 셀과 조건이 다섯 가지 다르다 (§3d) · 맨 Cu 평균 6.7 µm 는 이론 9.7 µm 의 69 % (`우리 산수`) · Ag 셀은 같은 그룹 2025 논문의 Case B 셀이다 (그 논문 p. 1812 · 2 mAh cm⁻² 시점 원자료 9.66 ± 2.29 µm).

### 5.7 박리 뒤 EIS — `Fig. 4` · `Fig. S7` (p. 2060–2061)
처음 상태와 1–5 번째 박리 뒤 스펙트럼을 R₁–(R₂∥CPE)–W 로 적합했다.
- 맨 Cu: 처음 상태는 반원 + 저주파 Warburg 꼬리 (차단형) · 반원이 사이클마다 커진다 · R₂ **3.5 → 27 Ω cm²** (엑셀 3.51 → 27.85). 고주파 x 절편 ≈ 벌크 SE 저항 (refs 55 · 56).
- 대칭 Li\|Li (`Fig. S7`): 계면 임피던스 < 1 Ω cm² · 사이클 변화 작음 → 상대극 Li\|SSE 계면은 변화의 원인이 아니고 이 기간에 생기는 계면상도 스펙트럼을 안 바꾼다 (ref 57 · 개방 회로에서도 계면 저항이 거의 안 변했다).
- Ag: 처음 상태 작은 반원 (계면 임피던스 최소) + Warburg 꼬리 · 1 사이클 뒤 스펙트럼이 오른쪽으로 밀림 = R₁ 상승 (Ag 재배열로 전류 경로가 달라진 겉보기 벌크 저항 · ref 58) · R₂ 는 사이클마다 < 1 Ω cm² 씩만 증가.
- Au: Ag 와 비슷 · 처음 계면 저항이 약간 크다. ⇒ 둘 다 맨 Cu 보다 계면 저항이 낮고 안정.
그림 + 엑셀: 세 극 모두 박리 뒤 스펙트럼은 저주파에서 크게 솟는다 (2 Hz 에서 Re 300–530 · −Im 280–680 Ω cm² · 엑셀 4a) — 다 벗겨진 극은 다시 차단형이 된다. R₂ 는 Ag · Au 모두 **사이클 0 → 1 에서 먼저 줄었다가** (1.91 → 0.82 · 5.61 → 2.53) 다시 오른다 · R₁ 은 사이클 0 → 5 에 Ag (+4.4 · 1 사이클에 이미 +5.0) · Au (+4.6) 가 Cu (+1.5 Ω cm²) 보다 크게 오른다 (엑셀 4b). `Fig. 4B` 아래 칸의 R₁ 축은 24–31 Ω cm² 로 잘려 있어 Ag 의 +19 % 가 크게 보인다.
⚠ 'Pristine' 스펙트럼은 `Fig. S8` 't₁' 과 같은 자료다 (§3e ⚠ · §10-②).

### 5.8 in situ EIS — 박리 중 — `Fig. 5` · `Fig. S8` (p. 2061–2065)
10 분마다 잰 스펙트럼으로 반주기 안의 변화를 따라갔다 (`Fig. 5A` t₁–t₃ 도금 · t₄–t₆ 박리 · 삽입도의 초록 점 = t₆). R_tot = 저주파 꼬리 앞까지의 전체 폭 (벌크 + 계면).
- **맨 Cu 1 사이클** (`Fig. 5C`): 스펙트럼이 거의 같고 t₆ 에서만 작은 변화 → 접촉 유지 (t₆ 은 완전 박리 뒤가 아니라서 `Fig. 4` 보다 작다). 그림: 반원 없이 ≈27–29.5 Ω cm² 의 기운 선뿐 (−Z ≤ 1).
  ⚠ 엑셀 5b: 같은 셀의 R_tot 는 박리 끝 두 점에서 **33.1 · 42.5 Ω cm²** (+53 %) 로 뛴다. t₆ 스펙트럼 (R_tot ≈28 · 엑셀 5c) 은 그보다 앞 시점이어야 하는데 `Fig. 5A` 삽입도는 t₆ 을 전압이 솟는 Q ≈0.96 mAh cm⁻² (≈60 mV) 에 찍었다 (`figure-read`) — 둘이 같은 시점일 수 없다 (§10-③).
- **맨 Cu 5 사이클** (`Fig. 5D`): 박리 시작부터 고주파 반원이 크고 박리 중 커진다 + **정점 150 Hz 의 저주파 원호**가 생긴다 · t₆ 에서 둘 다 크게 자라지만 따로 보인다 → 저주파 원호 = 박리 끝 **접촉 손실의 수축 저항** · 완전 분극 뒤에는 둘이 합쳐진다 (`Fig. 4A` · 계면 기하가 더 바뀐 탓일 수 있다). 엑셀 5c t₆: 고주파 반원 30.4 → 39.8 (정점 −Z 3.55 @ 399 kHz) + 저주파 원호 39.8 → 52.6 · −Z 최대 3.16 @ **50 Hz** (160–20 Hz 에서 2.8–3.16 로 평평) — '150 Hz' 는 원호 고주파 쪽 어깨에 가깝다.
- **도금 쪽** (`Fig. S8a,b`): 1 사이클은 비슷 · 5 사이클 t₁ 에 앞 박리의 접촉 손실 원호 → t₃ 에서 둘째 반원 폭이 줄어 접촉 재형성. ⇒ 맨 Cu R_tot 는 박리 끝마다 오르고 도금 중 내려오며, 최대값이 사이클마다 커진다 (`Fig. 5B`).
  그림: `Fig. S8a` 의 1 사이클 t₁ 은 x 25–50 · −Z 0–5 축의 차단형 직선이고 t₂ · t₃ 은 x 26.5–28 의 짧은 선이다 — 본문 '1 사이클 도금 스펙트럼은 비슷하다' 와 안 맞는다 (t₁ = 'Pristine' · §10-②).
- **비합금 대조** (`Fig. S9` · `Fig. S10`): 스테인리스 · Ni/Cu 둘 다 몇 사이클 안에 단락 · 단락 직전 박리 끝에 저주파 원호 → 반응성이 달라도 비합금 극이면 박리 끝 접촉 손실이 같은 꼴을 만든다.
- **해석 틀** (refs 30 · 58–61): 접촉 손실은 3D 전류 수축을 만들고 선형 등가회로로는 못 나타낸다 (ref 59) → `Fig. 5` 스펙트럼은 회로 적합을 안 했다 · R_tot 상승 = 수축 저항 + 계면 임피던스. 저주파 원호는 다른 LPSC 접촉 손실 실험 (ref 60) 과 닮았다.
- **무음극 '고유' 공극** (p. 2064): 박리 끝에는 Li 가 계면 일부에만 남고, 남은 Li 주머니에 국부 전류가 몰려 공극 형성 전류 (refs 21 · 33) 를 넘는 곳에서 공극이 생긴다 — **낮은 전체 전류에서도 기하학적 고갈 때문에** 생기므로 '고유 (intrinsic)' 하다 (Li 과잉 고르게 된 계면에서 높은 전류로 생기는 공극과 다르다 · refs 21 · 34).
- **Ag** (`Fig. 5E,F` · `Fig. S8c,d`): 1 사이클은 Cu 와 비슷하나 반원이 조금 크다 (1.5 Ω cm²) · 5 사이클: 시작 2 → 끝 3 Ω cm² · 150 Hz 근처가 살짝 늘어남 (작은 접촉 손실?) · 도금 시작에 조금 크고 도금 중 회복 → 접촉 손실이 조금 있지만 훨씬 많이 유지된다. 그림: 1 사이클 t₆ 은 x 33 에서 잘린다 — 엑셀로는 그 뒤 저주파 꼬리가 Re 43.3 · −Im 9.6 Ω cm² (2 Hz) 까지 이어진다 (탈합금 중 확산 꼬리로 보이는 45° 꼴 · 우리 판독).
- **Au** (`Fig. 5G,H` · `Fig. S8e,f`): 처음부터 첫 도금 · 첫 박리 내내 **≈5 Ω cm²** 고주파 반원 (Ag 보다 계면 임피던스가 약간 크다) · 5 사이클 t₆ 에서 8 Ω cm² · 접촉 손실 저주파 원호는 뚜렷하지 않다 → 접촉 재배열 · 수축은 조금 있지만 맨 Cu 보다 훨씬 안정 · 박리 끝 R_tot 는 Ag 보다 '약간' 크다. 엑셀 5b: Au 의 박리 끝 R_tot 상승이 **4 · 5 사이클에 +11.6 · +12.8 Ω cm²** — Ag (+3.2 · +5.3) 의 2–4 배 · Cu (+22.9 · +29.6) 의 ≈0.4–0.5 배 · `Fig. S8f` 5 사이클 t₁ 반원 ≈7 Ω cm² → t₂ ≈4.4 (`figure-read` · 본문 언급 없음).
- **정리** (p. 2065): Ag · Au 층은 박리 맨 끝 공극 — 맨 집전체의 결정적 약점 — 을 크게 줄인다. 형태가 크게 바뀌어도 성능이 오르는 것은 **둘 다 박리 끝에 계면으로 돌아오기 때문** — Au 입자는 Li 층이 걷히면서 계면에 모이고 Ag 는 용액에서 석출한다. 박리 끝 · 도금 시작이라는 결정적 순간에 계면에 있다.
⚠ 이 '돌아온다' 는 박리 뒤 단면 없이 내린 해석이다 (§10-④).

### 5.9 기전 둘 + 모형 — `Fig. 6` · `Fig. S11` (p. 2065–2067)
접촉 유지의 이유 두 가지:
1. **균일 석출**: 합금이 핵 과전압을 낮춰 Li 핵이 계속 생기고 (ref 43) 두께가 고른 치밀 Li 가 되며, 고른 Li 는 박리 끝에 떨어진 섬이 적게 남는다.
2. **응답형 탈합금**: 박리 끝 국부 전류가 몰리는 곳에서 합금이 탈합금해 Li 를 그 자리 · 그때 내놓는다. 섬 둘레가 맨 Cu 면 Cu 가 SSE 와 직접 맞닿아 전류 수축 → 섬이 줄며 공극 (`Fig. 6A`). 합금 층이 있으면 섬 둘레에 리튬화된 합금이 SSE 와 맞닿고 (`Fig. 6B`), 섬 근처 SSE–합금 계면 과전압이 탈합금 평형 전위를 넘으면 합금이 박리 중 탈리튬해 전류 분포를 고르게 한다 (캡션: 합금이 Li 아래에 있을 필요는 없다 · Li 층 속에 흩어진 합금도 박리 끝에 계면으로 돌아온다).
모형 결과: η 는 섬이 작아지거나 전류가 커지면 커진다 (`Fig. 6C`) · 20 µm 섬 · 0.25 mA cm⁻² 는 0.03 V (탈합금 안 함 · `Fig. 6D`) · 5 µm 섬은 '이온 수송 구속' 으로 0.085 V (두 합금 다 탈합금 · `Fig. 6E`). ⇒ 작은 Li 섬 가장자리의 전류 집중 · 공극을 줄이는 데 이 기전이 중요할 수 있다.
그림: `Fig. 6C` 의 0.07 V 선은 (5 µm, ≈0.19 mA cm⁻²) 에서 (≈28 µm, 1 mA cm⁻²) 로 · 0.05 V 선은 (5, ≈0.11) 에서 (≈43, 1) 로 간다 (`figure-read`) · 별 e (5 µm · 0.25) 는 두 선 왼쪽 · 별 d (20 µm · 0.25) 는 오른쪽. `Fig. 6D,E` 의 φ_SSE 색 막대 폭은 0.4 · 0.6 mV 뿐이다.
`우리 산수`: 이 지도 전체가 η = (2RT/F)·asinh[I·(50 µm/w)/(2 i₀)] (i₀ ≈0.5 mA cm⁻²) 한 식으로 재현된다 (§3f) — SSE 안 전위차 (< 1 mV) 는 η 에 거의 기여하지 않으므로 'η 를 만든 것' 은 이온 수송 구속이 아니라 **작은 섬에 몰린 국부 전류 밀도 (= 덮임 분율 w/50) 와 전하 전달 동역학**이다. 영역 폭을 50 µm 로 고정했으므로 '섬 크기' 축은 사실상 '덮임 분율' 축이다 (§10-⑤).

### 5.10 결론 (p. 2067)
Au · Ag 층은 초기 합금화 · 석출 중 다른 구조 변화를 겪어도 (Li–Au 입자 생성 · 쪼개짐 / Li–Ag 용해) 둘 다 핵 밀도를 높여 고른 Li 를 만들고, 고른 Li 는 박리 끝 섬 · 공극이 적다. 또 박리 끝 Li 섬 근처에서 과전압이 올라 국부 탈합금이 전류를 고르게 할 수 있다. 핵심은 형태가 바뀌어도 석출 뒤 비교적 고르게 흩어져 (Li–Au 입자 · 녹은 Li–Ag) 박리 때 계면으로 돌아와 계면을 고르게 덮는다는 점이다 — **반응 거동 · 전극 전위 · 기계 물성이 다른 합금은 이 조건을 못 맞출 수 있다.** 두 층 모두 사이클에 따라 **뭉침**이 보였고, 이것이 결국의 단락에 관여할 수 있으며 **합금의 제어되지 않은 부피 변화가 뭉침을 빠르게 할 것** — 합금 변형을 수용하면서 박리 끝에 층을 고르게 다시 만드는 설계 (예: 입자 고정 · anchoring) 가 유용하다.

---

## 6. 메커니즘 종합

```
[맨 Cu (· SS · Ni) — 비합금]                       [Cu + Au 또는 Ag 100 nm — 합금]
 핵: 골 있음 (절대 −18.5 mV · 깊이 ≈7.5 · 엑셀)        핵: 골 없음 (Ag ≈0 V 근처 1–2 분 · Au 6 s 만에 0 V 아래)
 석출: 고르지 않음 · SE 기공 · 균열 속 Li              석출: 고름 (5.0–5.3 µm · µCT 평균 10 µm)
   (최대 3.4 µm · µCT 0–40 µm · 평균 6.7)               층의 운명 ├ Au → Li–Au 입자 · Cu|Li 와 Li|LPSC 에 약 반씩
        ↓                                                         └ Ag → 녹음 + Ag 풍부 입자 (첫 도금 Li|LPSC 쪽 → 5 사이클 Cu|Li 쪽 뭉침)
 박리 끝: 먼저 벗겨진 곳에 Cu 노출 → 남은 섬에              박리 끝: Li 금속 다음에 탈합금 (Au 70 · 160 mV · Ag 경사)
   전류 몰림 → 공극 (저주파 원호 · 50–150 Hz)                → 첫 사이클은 4 h 시간 제한에서 끊김 (엑셀)
   R_tot 끝 상승 +15 → +30 Ω cm² (5 사이클 · 엑셀)          R_tot 끝 상승 Ag +2 → +5 · Au −1 → +13 Ω cm² (엑셀)
        ↓                                                         ↓
 다음 도금: 접촉 재형성 (R_tot ↓) · 그러나 최대값 ↑          가설 ① 고른 Li → 섬이 적다
 → ≤ 5 사이클 단락 (8 셀)                                   가설 ② 섬 둘레 η > 0.05 / 0.07 V → 국부 탈합금이 Li 공급
                                                              (모형: 합금 = 비반응 경계 · i₀ 미기재)
                                                           → Ag ≈30 · Au ≈15 사이클 (반쪽) · 완전 셀은 Au 19 > Ag 8
                                                           → 뭉침 (5 사이클) · 부피 변화가 가속한다고 추정
```

**층위를 나눠 읽는다.**
- **보인 것 (그림 · 측정)**: 핵 골의 유무 · 분극 · CE · 단락 사이클 · 도금 뒤 단면 (두께 · 입자 자리 · SE 속 Li) · µCT 두께 지도 · 박리 끝 임피던스의 크기와 저주파 원호 · 비합금 대조 셋이 같은 서명을 낸다는 것.
- **추론한 것**: 합금이 '박리 끝에 계면으로 돌아온다' (박리 뒤 단면 없음) · Ag 가 묽게 녹아 있다 (EDS 로 안 보인다는 '예상') · Au 입자가 SE 에 붙는 이유 (Au–S 결합?) · 저주파 원호 = 공극 · 수축 (3D 모형 적합 없음) · 뭉침을 부피 변화가 가속.
- **모형으로만 보인 것**: 국부 탈합금의 문턱 — 그것도 합금 반응 · 확산 없이 '섬 자리 η 대 탈합금 평형 전위' 를 견준 것이고 i₀ 에 달려 있다.

⚠ **'어디서 Li 가 자랐나' (우리 해석).** 두 막 모두 Cu 위에 증착됐다 (CC 쪽에서 시작). 도금 뒤 Au 는 약 반이 Li\|LPSC 쪽에 붙어 있고, Ag 풍부 영역도 첫 도금 뒤 Li\|LPSC 쪽에 보인다 → Li 가 **막 안 · 막과 Cu 사이에서도** 자랐다는 뜻이다 (Au 는 막이 쪼개지며 양쪽으로 갈림). 저자는 이 배치를 'Au–S 결합' 가능성으로만 적었다. 가넷 (haslam2025 · 막을 SE 위에 올림) 에서는 Au 입자가 CC 쪽에 줄지어 남았다 — 기하 · SE 가 둘 다 다르므로 '황화물이라서' 라고 단정하지 않는다 (§7d).

---

## 7. 우리 계산과의 대조 ★ (`../our_dft_baseline.md` · W_ad 보고서 · DEM)

### 7a. 이 논문이 우리 어느 축에 걸리나 (먼저 판정)

- **물성 4축 (A 이온 · B 산화 · C 기계 · D 전자) — 수치가 없다.** κ 1.8 mS cm⁻¹ 는 남의 측정값을 모형 입력으로 쓴 것뿐이다 → `comparison_vs_ours.md` 물성 표에 넣지 않는다.
- **E 축 (환원 / Li 금속 계면) — 같은 SE 조성의 전제 대조 + 무음극 고장 기전** (아래 표).
- **W_ad 보고서 7 절 (Li 친화성 · 합금 구동력) · 8 절 (8-1 박리가 먼저 · 8-3 Li 가 어디 쌓이나 · 8-4 국부 전류 · 8-5 대조 표적) — 황화물 실험 대조.** 7 절이 Ag 에 대해 제안한 셋 (① Li 원자 흡착 ② Li 금속\|재료 W → 젖음각 ③ 합금 구동력) 중 이 논문이 실측으로 건드리는 것은 **③ (탈합금 · 합금 전위의 순서 · 합금 상의 끝 자리)** 과 **핵 과전압 골의 유무**뿐이다. ① · ② (흡착 · 젖음 · 점착) 는 재지 않았다 (`docs/collab/wad_dem_interface_adhesion_report_2026_11_24.html` §7 · §7-1 · §8-1 · §8-3 · §8-4 · §8-5).
- **DEM · 연속체 — 정성 입력 + 모형 하나** (§11).

### 7b. 항목별 대조

| 항목 | 이 논문 | 우리 | 차이 / 이유 |
|---|---|---|---|
| SE 의 Li 금속 안정성 | Li₆PS₅Cl — 논문은 SEI 를 다루지 않는다 · Cu–LPSC 반응 가능성은 '비합금 대조 (SS · Ni) 도 같은 서명' 으로만 배제 | LPSCl **환원 가장자리 1.717 V** (Li 교환 0 · comp1 = modelc · grand-potential) · 0 V 끝 산물 Li₂S + Li₃P + LiCl (`../our_dft_baseline.md` · `../comparison_vs_ours.md` §E) | **같은 계** (comp1 조성) — 첫 도금이 0 V 로 가는 동안 CC\|LPSC · 합금\|LPSC 는 환원된다 (속도는 계산 밖). `우리 산수`: LPSC 10 nm 가 0 V 산물로 바뀌는 데 ≈1.5 µAh cm⁻² (1 mAh 의 0.15 %) — CE 산포 (±0.3 %) 안이라 **이 논문 CE 로는 SEI 를 못 본다** · 맨 Cu 첫 손실 31 µAh cm⁻² 의 대부분은 남은 Li 로 읽는다 |
| Li 핵 과전압 | 맨 Cu 골 (본문 18 mV = 절대값 · 엑셀 골 깊이 ≈7.5 mV) · Ag · Au 없음 | 계산 없음 (W_ad 7 절 '할 수 없는 것' 첫 항목) | n/a — 대조 표적은 **순서 (Cu > Au ≈ Ag ≈ 0)** 뿐 · 가넷 (haslam2025) · Ti\|LPSCl (becker2026) 과 같은 순서 |
| 합금 · 탈합금 전위 | 탈합금 Au **70 · 160 mV** 평탄 > Ag 경사 (≈20 → 138 mV) · 모형 문턱 Li–Au 0.07 > Li–Ag 0.05 V · 리튬화 Au '예상 80 mV' 는 안 보임 | 7 절 ③ (상평형 계산 · 아직 안 함) | **대조 표적 (순서 Au > Ag)** — 셀 전압이라 IR ≈6–8 mV · 상대극 몫이 섞인다 · 절대값은 맞추지 않는다 |
| 합금 상의 끝 상태 · 자리 | Au: Li–Au 입자 · **Cu\|Li 와 Li\|LPSC 에 약 반씩** · Ag: 녹음 + Ag 풍부 입자 (첫 도금 Li\|LPSC 쪽 · 5 사이클 Cu\|Li 쪽 뭉침) · 상 동정 없음 | 7-1 표 Ag 행 = 'Ag(111) 위 Li — 합금이 생기기 전의 날카로운 계면' · Li–Ag 합금 면은 '후보' · Au 행 없음 | **운전 중 계면 후보를 늘린다**: Li–Au\|LPSCl (또는 그 환원층) · Li–Au\|Li · Li–Au\|Cu · Li(Ag)\|LPSCl · Ag 풍부 입자\|Cu — 8-3 의 '얇은 합금 층은 첫 도금 뒤 SE 에 안 남는다' (가넷) 는 LPSC 에서는 성립하지 않는다 (§7c-①) |
| 점착 · 젖음 | 재지 않았다 · 'Au–S 결합' 가설 | 보고서 §2-3 LPSCl\|Ag(111) 쌍 (S 바깥 · Li·PS₄ 바깥 · 값은 보고서 §2 · `db/properties/adhesion.json` — **여기 옮기지 않는다**) · Au 쌍 없음 | 이 논문을 점착 실측으로 인용하지 않는다 · 같은 틀에 Au(111) 을 더하면 가설을 W 순서로 시험할 수 있다 (§7c-②) |
| 박리 끝 접촉 손실 | 비합금 극의 저주파 원호 (50–150 Hz) · R_tot 끝 상승 Cu +15 → +30 · Au −1 → +13 · Ag +2 → +5 Ω cm² (엑셀 산수) | 8-1 '실제 셀에서 먼저 막히는 쪽은 박리다' · 8-4 '공극 기준은 국부 전류' (문헌 서술 · 우리 계산 없음) | **무음극 LPSC 판 실험 근거** — 순서 · 상대 크기만 · 공극 분율 · 접촉 면적 정량은 없다 |
| 이온 전도 | 모형 입력 κ 1.8 mS cm⁻¹ (ref 57 측정) · R₁ 24–31 Ω cm² (엑셀) | MLIP-MD σ · Ea (계 간 상대차로만) | n/a — 맞대지 않는다 · `우리 산수` 겉보기 κ ≈2.4 mS cm⁻¹ (펠릿 100 % 밀도 가정) 는 같은 자릿수라는 확인일 뿐 |
| SE 기계 물성 | 없음 | E_VRH 22.06 / 27.66 GPa · B₀ 26.23 / 21.71 GPa (comp1 / modelc) | n/a |
| 전자구조 | 없음 | gap 2.066 / 2.099 eV (fixed-occ nscf) | n/a |

### 7c. 🔑 층위를 갈라 쓴 결론 (보고서 · 발표용)

① **W_ad 보고서 8-3 의 '얇은 합금 층은 첫 도금 뒤 SE 쪽에 남지 않는다' 에 황화물 단서를 단다.** 그 문장의 근거는 가넷 (haslam2025 · 막을 SE 위에 올림 · 6.1 mAh cm⁻²) 이다. 이 논문 (LPSC · 막을 Cu 위에 증착 · 1 mAh cm⁻² · 15 MPa) 에서는 **Au 입자의 약 절반이 Li\|LPSC 계면에 붙어 남고** (PFIB · cryo-FIB · EDS · `Fig. 2C,H` · `Fig. S4a`) **Ag 풍부 영역도 첫 도금 뒤 Li\|LPSC 쪽에 보인다** (`Fig. 2B` EDS) — 5 사이클 뒤 Ag 는 Cu\|Li 쪽에 뭉친다. ⇒ LPSC 에서는 합금 입자\|SE 계면이 **첫 핵생성 뒤에도 운전 중 계면 후보**로 남는다. 같은 LPSC 의 becker2026 (160 nm · Ti · 7.5–10 mAh cm⁻²) 은 Au 입자가 'Ti\|Li 근처가 대부분' 이라 했다 — 지도 하나 · 입자 하나 근거 (그 digest §10-④) 라 이 논문과 같은 무게가 아니다.

② **'Au–S 결합' 은 우리 W 틀로 시험할 수 있는 가설이다 (우리 해석).** 입자가 SE 에 붙어 남느냐는 'Li 가 입자와 SE 사이로 끼어들 수 있나' 의 문제다 — 보고서 8-3 의 W(집전체\|SE) − W(Li\|집전체) − W(Li\|SE) 꼴 (CC 를 여는 일) 에서 집전체를 Li–Au 입자로 바꾼 것과 같은 꼴이다. 그래서 같은 방법 (보고서 2-3 의 S 바깥 · Li·PS₄ 바깥 LPSCl 슬랩) 에 Au(111) (또는 Li–Au) 를 더하면 'Au 가 Ag 보다 SE 에 세게 붙나' 를 같은 잣대로 잴 수 있다. ⚠ 운전 중 상대는 환원된 LPSC (Li₂S 류 · 8-2) 라 Au\|Li₂S 도 후보 · Ag 풍부 영역도 SE 쪽에 보였으므로 'Au 만 붙는다' 를 전제로 두지 않는다 · 값 비교는 같은 방법 안에서만.

③ **Mukherjee 모형은 점착을 말하지 않는다.** 말하는 것: 박리 끝 Li 덮임 분율 f 가 줄면 남은 Li 의 국부 전류 ≈ I/f 가 커지고, Butler–Volmer 과전압이 합금의 탈합금 전위 (0.05 · 0.07 V) 를 넘는 순간 합금이 Li 공급원이 될 수 있다. 말하지 않는 것: 합금의 탈합금 전류 · 합금 속 Li 확산 (합금 = 비반응 경계 · `Fig. S11`) · 공극 생성 · Li 크리프 · 적층압 · 점착 · 젖음. 결론은 **보고 안 된 i₀** 에 달렸고 (i₀ 0.5 → 덮임 14–22 % 에서 켜짐 · 논문 EIS 가 주는 i₀ 5–26 → 0.3–2 % · `우리 산수`) SSE 이온 수송 몫은 < 1 mV 다. ⇒ DEM 의 접촉 분율을 이 식에 넣을 수는 있지만 i₀ 를 먼저 정해야 하고, W 가 들어갈 자리는 이 모형 안에 없다.

④ **'붙어야 할 곳' 과 '떨어져야 할 곳' 표 (haslam2025 §7c-④) 에 한 줄을 더한다.** Li\|SE 는 세게 붙어야 하고 (8-1 · 박리 공극), CC\|SE 는 약해야 하며 (가넷 · 도금 옆 성장), **합금 입자\|SE 는 박리 끝에 SE 를 덮어야 한다** (이 논문의 '돌아온다' 가설 — 입자가 SE 에 붙어 있으면 그 조건을 처음부터 채운다 · 측정은 아님).
