Repository: yonghoon7153-source/Yonghoon-DEM-DFT

# 📚 LITDB — 문헌 단일 시스템 (**SE·DFT 축 + DEM·MPM 축, 두 트랙**)

> **앞으로 논문은 여기서만 본다.** 여러 곳(db/literature, kb/papers, db/properties, Excel)에 흩어진 문헌을 한 곳에서 생각·참고·비교하기 위한 통합 MD 시스템.

## 왜 트랙이 둘인가
`INDEX.md` 는 argyrodite 전해질 축이라 접촉역학·MPM·건식전극 digest 가 들어갈 자리가
없다. 그래서 한때 64편이 **어느 인덱스에도 없었다**(open_items #7). 축을 나눠 그 구멍을
닫았고, 한 분모로 세면 “159편 중 98편 미언급” 같은 **가짜 미결**이 나온다
(`comparison_vs_ours.md:8`). 분리는 실측 근거가 있는 결정이다 — 합치지 말 것.

⚠ 이 표의 **편수는 적지 않는다.** 손으로 쓴 수는 반드시 낡는다(README 자신이 세 번 틀렸다).
현재값은 `python3 tools/litdb/build_index.py --check` 로 본다.

File: litdb/papers/sankar2026_fiber_scale_dem_carbon_felt_manufacturing.md (part 1 of 2)
<!-- digest 표준 양식. ★ = 사용자가 특히 원한 항목. COMPREHENSIVE / paper-level STANDALONE digest. 깊이 기준 = bazzoun2026_dem_fem_rnm_ionic.md · zhang2026_xct_dem_cathode_calendering_peel_calibration.md -->
# 섬유를 한 가닥씩 DEM 으로 — 산화 PAN 탄소펠트 전구체의 **웹 형성 → 웹 적층 → 니들펀칭 → 캘린더링** 을 결합구 사슬(LAMMPS bpm/rotational)로 잇고 기공목 분포 · 배향텐서 A_zz · 투과 경로 · 유효확산을 잰다 — Franco 그룹의 첫 섬유-해상 제조 DEM — Sankar · Valisammagari · Fernandez · Franco (ChemRxiv 2026 프리프린트)

> slug `sankar2026_fiber_scale_dem_carbon_felt_manufacturing` · DOI `10.26434/chemrxiv.15009145/v1` · type `DEM (LAMMPS: bpm/rotational 결합구 사슬 섬유 + granular Hertz 법선 · Hertz-history→Mindlin 접선; web formation→laying→needle punching→calendering; 탄소펠트 전구체) + GeoDict (PoroDict · Path · DiffuDict)` · license `CC-BY 4.0 · ChemRxiv 프리프린트 · 비심사` · PDF `10049d58-2._Fiber-Scale_Discrete_Element_Modeling_Approach_for_Microstructural_Evolution_in_Carbon_Felt_Electrode_Manufacturing.pdf` · digested `2026-09-27` · status ✅

> elements: C
> methods: elastic

> ⚠⚠ **한 줄 경고 — 탄소펠트다, ASSB 복합양극이 아니다. 그리고 실험 검증이 0 건인 비심사 프리프린트다.** 대상은 레독스흐름전지(RFB)·연료전지 GDL 용 **탄소펠트의 전구체(산화 PAN 부직포)** — 공극률 ≈ 87–93 %, 섬유만 있고 입자가 없다. 우리 계(LPSCl + NCM811 300 MPa 냉간가압, 09-27 LHS 130 건 중앙 ε_union 13.6 %)와의 연결은 **방법론**뿐이다. ⛔ 펠트 절대값(두께·공극·기공목·D_eff)을 우리 계 수치로 옮기는 인용 금지.

### 한 화면 요약 (여기만 읽어도 된다)
**무엇을 했나** — LAMMPS 에서 섬유 한 가닥을 **같은 크기 구의 사슬(결합입자 모델, `bpm/rotational`)** 로 만들고, 산화 PAN 펠트 제조의 **웹 형성(중력 퇴적) → 웹 적층 → 니들펀칭(STL 가시바늘) → 캘린더링(평판 압축 + 되튐)** 을 섬유 ID 를 유지한 채 한 사슬로 돌렸다. 각 단계 구조를 GeoDict 로 넘겨 **기공목(pore-throat) 분포 · 배향텐서 A_zz · 가장 넓은 투과 경로 · 유효확산 D_eff/D₀** 를 쟀다. 실험 대조는 없다 (전부 모델 내부 상대비교).
**핵심 수치 5** (전부 stated, ≈ 만 그림 판독)
1. 면내 배향 분산 10° → 30° 가 같은 면밀도의 웹을 **461 → 831 µm** (18 µm 섬유) 로 두껍게 한다 — 섬유 직경 18 → 23 µm 효과(+62 µm)보다 훨씬 크다 (≈ 6 배는 derived) (p.22, Fig. 3).
2. 기공목 D50 을 섬유 직경으로 나누면 30° 웹에서 **4.73 · 4.91** 로 접힌다 — d_f 가 주 기공 스케일, 그러나 D90 꼬리(10.56 vs 7.93)는 안 접힌다 (p.23, Fig. 4).
3. 바늘 한 번의 재배향은 바늘 축 안쪽 고리에서 18 µm 섬유가 23 µm 의 **약 3 배** (Fig. 7 판독 ≈0.090 vs ≈0.027), 저자 설명은 EI ∝ d⁴ (≈2.7 배); 영향 반경 **2.5–3 mm ≈ 바늘 지름의 7.5–9 배** (p.26, p.32).
4. 가시 kick-up 0 → 10 → 30 % 에서 가장 넓은 관통 경로 길이 **25.42 → 13.84 → 8.96 mm** (−46 · −65 %), 병목 지름은 **85–89 µm** 로 거의 그대로 (p.30–31, Fig. 11).
5. 명목 50 % 캘린더링: 18 µm 에서 D90 **214.56 → 62.55 µm** (첫 25 % 에서 −60 %) 인데 D_eff/D₀ 감소는 x·y·z **−11 · −22 · −18 %** 뿐 — 큰 기공목은 확산을 지배하지 않는다 (p.34–35, Figs. 14–15).
**우리에게 주는 것 3** — ① 우리 질문 **[19b] "섬유(선형 물체)를 DEM 에 넣을 수 있나" 의 같은 랩 실증 = 예**: 결합구 사슬 + 평판 변위제어 압축, 최대 12 M 입자 · 256 코어 · 모듈당 9–22 h (§8 B1). ② **배향텐서 A_zz (길이가중)** — 우리 `--fibre-align` λ_z 를 검증 가능한 출력으로 바꾸는 기술자, 닫힌 사상식까지 (§8 A1, D9). ③ **가장 넓은 투과 경로의 병목 지름 + 양면 침투 기공목 PSD** — 우리 d_h · pore-PNM · τ 옆에 붙일 병목 기술자 (§8 A3–A4).
**주의 2** — ⓐ 섬유 E·밀도·마찰·속도 같은 입력값이 전부 SI 에 있고 SI 는 이 PDF 에 없다, 코드는 비공개 → **재현 불가**. ⓑ 산술 불일치가 여럿이다 — 면밀도 1.70 kg m⁻² 는 섬유밀도 ≈ 24–35 g cm⁻³ 을 함의하고(D5), Table 3 의 입자 수는 웹 12 장을 가리키는데 Eq. (15) 는 13 장이다(D3).

---

## 0. 서지 · 출처 · 읽은 범위

| 항목 | 내용 | 등급 |
|---|---|---|
| 제목 | *Fiber-Scale Discrete Element Modeling Approach for Microstructural Evolution in Carbon Felt Electrode Manufacturing* | stated (p.1, p.2) |
| 저자 | **Arjun Sankar**ᵃ˒ᵇ · **Abhilash Valisammagari**ᵃ˒ᵇ · **Francisco Fernandez**ᵃ˒ᵇ · **Alejandro A. Franco**ᵃ˒ᵇ˒ᶜ˒ᵈ (교신, alejandro.franco@u-picardie.fr) | stated (p.2) |
| 소속 | ᵃ LRCS, UMR CNRS 7314, Université de Picardie Jules Verne, Hub de l'Energie, Amiens · ᵇ RS2E, FR CNRS 3459 · ᶜ ALISTORE-ERI, FR CNRS 3104 · ᵈ Institut Universitaire de France (Franco) | stated (p.2) |
| 게시 | ChemRxiv — *"Posted on 21 September 2026 — CC-BY 4.0 — This is a preprint and has not been peer reviewed. Data may be preliminary."* | stated (p.1 꼬리말) |
| DOI | `10.26434/chemrxiv.15009145/v1` | stated (p.1) |
| 저널·권호 | **없음** — 비심사 프리프린트 v1 | — |
| 키워드 | Manufacturing; Carbon Felt Electrode; Discrete Element Methods; Electrode Microstructure | stated (p.1–2) |
| 자금 | EU MSCA **PREDICTOR** (GA 101168943) · Horizon Europe **DigiCell** (GA 101135486) · ANR France 2030 PEPR "Batteries" **BATMAN** (22-PEBA-0002) | stated (p.37) |
| 계산 | **MatriCS** HPC (UPJV). 웹 생성 = dual AMD EPYC 7513 (2.60 GHz), 나머지 = dual AMD EPYC 9745 (2.40 GHz) | stated (p.20–21) |
| 데이터 | *"available from the corresponding author on reasonable request"* | stated (p.37) |
| 코드 | *"not publicly available for proprietary reasons"* | stated (p.37) |
| 저자 기여 | A.S. 코드 작성 · A.S./A.V./F.F. 시각화·검증 · A.S./F.F. 초고 · A.A.F. 교정·자금·지휘 | stated (p.38) |
| **SI** | **이 PDF 에 없다.** 본문이 SI 로 넘긴 것: S1.1.1 (BPM 계수 유도) · S1.1.3 (Hertz–WCA 척도와 환산단위 전 계수) · S1.2.1 (면밀도 → 섬유 수) · S1.2.2 (적층 후 안정화) · S1.2.3 (관통–이완 알고리즘) · S1.2.4 (캘린더링 2 단 알고리즘) · S1.3.1–S1.3.2 (중심선 재구성) · SI 표 S4–S7 (단계별 시뮬 설정) · SI 그림 S1 (전체 설계 흐름) · 동영상 S1–S6 ⇒ **전부 [미확인]** | 본문 검색 |
| **읽은 범위** | PDF **45 쪽 전부** (p.1 ChemRxiv 표지 · p.2–38 본문 · 결론 · 데이터/코드 · 자금 · 저자 기여 · p.38–45 참고문헌 95 편). 그림 15 + 표 3 = **18 장 크롭, 전부 육안 확인** (§5.1). 그림 삽입표(Fig. 4 · 11 · 14)는 **그림 안에 인쇄된 수** → stated 로 적는다. Fig. 5 · 7 · 9 · 12 · 15 의 곡선값은 렌더 판독 → `figure-read ≈` | — |
| **쪽 규약** | 이 카드의 **p. = PDF 쪽**. 원고 인쇄 쪽 번호 = PDF 쪽 − 1 (p.1 이 ChemRxiv 표지라서) | — |

★ 정본 카드가 **있는** 피인용 문헌: ref 24 = `bielefeld2019_microstructural_modeling_composite_cathode` · **ref 65 = `alabdali2023_cgmd_wet_manufacturing_ssb_cathode`** · **ref 80 = `sun2026_dem_extrusion_recirculation_dry_electrode`** (Rayleigh 시간간격 비율의 인용처) · ref 94 = `duquesnoy2023_ml_multiobjective_manufacturing_optimization`.
정본 카드가 **없는** 같은 그룹 피인용: ref 29/69 Troncoso 2025 (ARTISTIC 총설 — 같은 논문이 번호 두 개로 중복 인용됨) · ref 55 Vijay 2026 (J. Power Sources 688, 240416 — 정본 `vijay2025_hybrid_cgmd_dl_slurry_microstructure` 와 **다른 논문**) · ref 56 Yu 2023 (탄소펠트 LBM + 베이즈 최적화) · ref 64 Ben Hadj Ali 2025 · ref 73 Clemmer 2024 (`bpm/rotational` 인용처, 제목상 *"compaction of deformable granular matter under high pressures"*) · ref 77 Subramanian & Picu 2011 (Hertz–WCA 척도). 이들에 대한 서술은 전부 *"이 논문이 인용한 내용 (원문 미확인)"* 이다.
이 논문이 인용하지 **않았지만** 대조에 쓴 정본 카드: `ngandjong2021_dem_calendering_digital_twin` · `xu2023_realistic_am_shape_cgmd_calendering` · `wet_processing_resolved_am_ssb_cathode_manufacturing` (Weitze/Franco 2024) · `vijay2025_hybrid_cgmd_dl_slurry_microstructure` · `zhang2026_xct_dem_cathode_calendering_peel_calibration` · `endo2001_vgcf_basic_properties_battery_applications` · `lawrence2008_single_vgcnf_elastic_modulus_morphology`.

---

## 1. 한 줄 요약

**Franco 그룹(LRCS Amiens)이 "디지털 제조" 사슬을 LIB 에서 탄소펠트로 옮기면서, 처음으로 섬유를 DEM 물체로 만들었다.**
섬유 = 섬유 지름과 같은 구를 결합길이 l₀ = d 로 이은 사슬이고, 인접 구는 축·전단·굽힘·비틀림 네 강성을 가진 영구 탄성 결합(`bpm/rotational`)으로, 서로 다른 섬유와 도구(바늘·플래튼·바닥)는 Hertz 법선 + 이력 접선 접촉으로 상호작용한다.
네 모듈(웹 생성/퇴적 → 웹 적층 → 니들펀칭 → 캘린더링)은 **앞 단계 출력이 다음 단계 입력**이고 섬유 ID 가 끝까지 유지된다. 4 웹 × 4 바늘 × 2 펀치 규약 × 3 압축도 = **96 최종 구성**을 계층적으로 만들었다고 쓴다(본문에 결과가 실린 것은 그 일부 — D20).
발견의 골자: ① 배향 분산이 직경보다 웹 두께·공극을 더 크게 바꾼다 ② 바늘 재배향은 국소적이고 가는 섬유가 더 크게 반응한다(굽힘강성) ③ kick-up 은 20 % 부근부터 수확체감, 펀치 수는 누적 ④ 캘린더링은 큰 기공목부터 없애지만 D_eff 는 연결성과 방향성이 지배한다 ⑤ **제조 이력이 최종 미세구조를 정한다**.
**힘·압력·응력 출력은 0 건**이다 (캘린더링은 명목 두께 감소율로만 보고). 수송은 GeoDict 연속체 확산뿐, 섬유 접촉망 전도는 없다 — `frame[5]` 로는 **DEM 의 구조·패킹 반쪽 + 연속체 기공 수송**을 가진 논문이다.

---

## 2. 메타

| 항목 | 내용 |
|---|---|
| **소재계 (시뮬)** | **산화 PAN (oxidized PAN) 스테이플 섬유** 단일상. 섬유 지름 18 · 23 µm, 길이 6 mm. 공기(기공)만 있는 부직포 — **입자·바인더·전해질 없음** |
| **목적 소자** | 레독스흐름전지(VRFB 등) 탄소펠트 전극 · 연료전지 GDL 의 **전구체** (탄화·흑연화·활성화 이전 단계, 모델 밖) |
| **연구유형** | **DEM 시뮬레이션 전용** + GeoDict 후처리. 자체 실험 **없음**, 실험 대조 **없음** |
| **코드** | **LAMMPS** (ref 72) — `bpm/rotational` (refs 72–73) + granular 접촉 (refs 72, 74, 75). 바늘 = **FreeCAD** CAD → STL. 후처리 = **GeoDict** (PoroDict · Path · DiffuDict, ref 86) + 사내 Python (중심선 재구성, `.gad` 내보내기) |
| **단위계** | 환산 Lennard-Jones 단위 (σ, ε, τ, m₀). 척도는 Hertz/WCA 매핑(ref 77)으로 정했고 **WCA 는 접촉법칙으로 쓰지 않는다** (p.10) |
| **키워드 (저자)** | Manufacturing · Carbon Felt Electrode · Discrete Element Methods · Electrode Microstructure |

### 2.1 계보 — 같은 랩(Franco, LRCS/ARTISTIC) 제조 DEM 속 자리

| 카드 | 코드 | 대상 | 입자 표현 | 섬유를 어떻게 | 압밀 축 | 수송 |
|---|---|---|---|---|---|---|
| `ngandjong2021_dem_calendering_digital_twin` | LIGGGHTS DEM (+ LAMMPS CGMD) | LIB NMC111 | 구 AM + CBD 구 (GH + SJKR) | 없음 | **압력 0–156 MPa** (그 카드) | FEM 전기화학 |
| `xu2023_realistic_am_shape_cgmd_calendering` | LAMMPS CGMD (LJ + JKR) | LIB NMC111 | XCT 형상 AM = 1차구 응집 | 없음 | CD % (압력 없음) | TauFactor τ |
| `alabdali2023_cgmd_wet_manufacturing_ssb_cathode` (**ref 65**) | LAMMPS CGMD | ASSB 습식 | 구 | 없음 | 강체 평판 변위제어 | GeoDict δ_e · τ_g |
| `wet_processing_resolved_am_ssb_cathode_manufacturing` (Weitze 2024) | LAMMPS | ASSB 습식 | **multisphere (harmonic bond)** | 없음 | 압연 | GeoDict σ |
| `vijay2025_hybrid_cgmd_dl_slurry_microstructure` | LAMMPS CGMD + DL | NMC-111 · LFP · ASSB (NMC-622 + argyrodite) 슬러리 | 구 | 없음 | DEM 압연 | DL surrogate |
| `sun2026_dem_extrusion_recirculation_dry_electrode` (**ref 80**) | LIGGGHTS | LIB 건식 압출 | 구 (AM · BC) | ★ **CNF 를 구 물성에 lump → σ_e 순위가 실험과 역전** (그 카드) | 스크류 회전 | GeoDict |
| **본 논문 Sankar 2026** | **LAMMPS `bpm/rotational` + granular** | **탄소펠트 전구체** | **섬유 = 결합구 사슬** | ★★ **섬유 자체가 DEM 물체** (굽힘·비틀림 가능) | **평판 변위제어 + 되튐, 압력 미보고** | GeoDict (PSD · Path · DiffuDict) |

⇒ 같은 그룹이 multisphere(harmonic bond, 강체 형상) → **변형 가능한 결합 사슬**로 한 단계 더 갔다. 그리고 `sun2026` 이 드러낸 실패(섬유를 구 물성에 접으면 배향 정보가 사라진다)에 대한 **같은 랩의 방법론적 답**이 이 논문이다 — 단 **소재·스케일이 다르고**(18–23 µm × 6 mm 산화 PAN vs 서브마이크론 CNF), 이 논문은 **전도도를 계산하지 않는다**.

---

## 2.5 논문 흐름 — 절별로 (읽는 순서 그대로)

1. **Introduction (pp.2–6).** RFB 는 에너지·출력 분리 확장이 되는 정치형 저장 기술이고 VRFB 가 가장 성숙했지만 자본비·에너지밀도·제조 규모가 장벽이다(refs 1–6). 전극은 반응 표면을 주고, 미세구조가 전해액 수송·압력강하·반응면적을 정한다(공극↑ → 투과도↑ 이지만 비표면적↓, refs 22–23). 같은 최적화 문제가 Li-ion · Na-ion · **전고체 전극** · GDL/MPL 에도 있다(refs 24–29 — ref 24 = Bielefeld 2019). 상용 탄소 전극 = 펠트 · 천 · 종이, 펠트가 주류이고 PAN 계가 VRFB 에서 흔하다(refs 31–37).
   제조 공정(p.4–5, Fig. 1): 산화 PAN(공기 중 산화안정화, 인장강도 ≈ 130–230 MPa · 영률 ≈ 4–6 GPa — refs 40–41 인용) → **카딩**(회전 실린더의 침포가 섬유를 낱개로 풀어 얇은 웹; 공급·실린더·도퍼 속도가 배향·균일도·두께를 정함) → **웹 적층**(평행 적층 또는 크로스래핑으로 배트) → **니들펀칭**(가시바늘 판이 반복 관통, 가시가 면내 섬유를 두께 방향으로 끌어 얽힘; 과하면 섬유 손상) → (선택) 압축/캘린더링 → 탄화·흑연화 → (선택) 활성화. ⚠ 상용 제조 조건은 비공개라 **공정 서술은 부직포 문헌·특허·상용 펠트 연구로 재구성**했다고 스스로 적는다(p.4).
   문제 제기(p.5–6): RFB 전극 역설계 연구는 확률적 생성 구조나 CT 재구성 구조를 설계공간으로 쓸 뿐 **공정–구조 연결이 없다**. 그룹은 Li-ion 에서 디지털 제조 역설계를 이미 했다(ref 69). 비용매 상분리 같은 대안 공정이 나오지만 **기존 펠트 공정의 공정–구조 관계는 정량적으로 모른다**. 저자들이 아는 한 공정 변수로 섬유 미세구조 진화를 예측하는 계산 프레임워크는 **처음**이다.
2. **Methodology (pp.7–21).** §2.1 BPM + 접촉법칙 + 환산단위 + Rayleigh 시간간격 → §2.2 네 모듈 → §2.3 섬유 수준·미세구조 수준 특성화 → §2.4 계층 실험설계 (Table 2) → §2.5 계산자원 (Table 3). 상세는 §4.
3. **§3.1 웹 (pp.21–23).** 배향 분산이 두께·공극·기공목을 직경보다 크게 바꾼다 (Figs. 3–4).
4. **§3.2 니들펀칭 (pp.23–33).** 전구체 구조 · 섬유 직경 (§3.2.1, Figs. 5–7) → 가시 kick-up (§3.2.2, Figs. 8–11) → 반복 펀치 (§3.2.3, Figs. 12–13).
5. **§3.3 캘린더링 (pp.33–36).** 산화 PAN 은 용융 연화가 없어 **순수 기계적 두께 방향 압축**으로 모델링(refs 92–93). PSD (Fig. 14) · D_eff (Fig. 15).
6. **§4 결론·전망 (pp.36–37).** 단계는 독립이 아니다 · 국소 변화는 전역 평균에 가려진다 · 캘린더링은 선택적 · GDL · 부직포 일반으로 확장 가능 · 섬유 손상/절단, 탄화·흑연화·활성화 연결, **이 DEM 으로 surrogate 학습용 데이터셋**을 만들 수 있다 · 장기적으로 human-in-the-loop 디지털 트윈.

---

## 3. 핵심 수치 ★

> 등급: **stated** = 본문·표·그림 삽입표에 인쇄된 값 · **figure-read ≈** = 렌더 판독 (추세용, 거짓 정밀 금지) · **derived** = 우리 산술 (§13) · **[미확인]** = 이 PDF 에 없음 (대개 SI)

### 3.1 입력 · 고정 파라미터 (본문에 있는 것만)

| 파라미터 | 값 | 등급 | 쪽 |
|---|---|---|---|
| 섬유 재료 | 산화 PAN 스테이플 섬유 | stated | p.4 |
| 산화 PAN 인장강도 / 영률 (문헌) | ≈ 130–230 MPa / ≈ 4–6 GPa — **refs 40–41 인용 (원문 미확인)** | stated (인용) | p.4 |
| **모델에 넣은 E · ν · ρ · 마찰계수 μ_t · 감쇠 γ_n** | **[미확인]** — *"effective mechanical properties of oxidized PAN"* 이라고만, 값은 SI 표 S4 계열 | — | p.7, p.12 |
| 섬유 지름 d_f | **18 · 23 µm** | stated | p.12, Table 2 |
| 섬유 길이 L_f | **6 mm** (모든 경우) | stated | p.12, Table 2 |
| 구 지름 / 평형 결합길이 | 구 지름 = 섬유 지름, **l₀ = d** | stated | p.7 |
| 섬유당 구 개수 | **334** (18 µm — Table 3 입자 수 인수분해로 확정, D3) · 23 µm 은 **[미확인]** (6000/23 = 260.9) | derived | Table 3 |
| 면내 배향 조건 | **10° · 30°** — 분포의 정확한 정의(반폭? 표준편차?)는 SI **[미확인]**. Fig. 3e 모식은 MD 중심 ± 퍼짐으로 그린다 | stated / 해석 | p.12, Fig. 3e |
| 증착 영역 | **8 mm × 8 mm**, x = MD · y = CD, **x·y 주기경계**, 중력 −z | stated | p.11–12 |
| 목표 면밀도 ρ_areal | **1.70 kg m⁻²** (*"air-laid carbon fiber webs 문헌 범위 안"*, ref 81) — ⚠ 산술 불일치 D5 | stated | p.12, Table 2 |
| 웹 증착 층 수 | **30** 얇은 층 (층마다 중력 안정화, 총 섬유 수를 30 층에 나눔) | stated | p.12 |
| 배트 목표 두께 H_batt | **6 mm** | stated | p.13, Table 2 |
| 바늘 | 삼각 가시바늘 **Ø_needle 0.33 mm**, 작업날에 **가시 9 개**, FreeCAD → STL → LAMMPS 입자 | stated | p.13 |
| 가시 kick-up | **0 · 10 · 20 · 30 % × Ø_needle** = 바늘 N1 · N2 · N3 · N4 | stated | p.27, Fig. 9 |
| 관통 깊이 D_pen | **= H_batt** (배트 초기 전 두께) | stated | p.14 |
| 다중 펀치 | **7 회**, P2–P7 중심이 P1 에서 **0.19–0.27 mm (0.59–0.83 Ø_needle)** | stated | p.31, Fig. 12 |
| 캘린더링 압축도 χ_cal | **0 · 25 · 50 %** (명목 두께 감소) | stated | p.19, Table 2 |
| 플래튼 속도 v_cal · 관통 증분 Δz · 이완 시간 · 되튐 조건 | **[미확인]** (SI 표 S6–S7, S1.2.3–S1.2.4) | — | p.15–16 |
| 시간간격 | **Rayleigh 시간 T_R 의 10 %** (문헌 권고 10–30 %, refs 79–80) | stated | p.11 |
| 접선/법선 강성 | **k_t = (2/7) k_n** | stated | p.10 |
| 섬유–강체 법선강성 | **k_n,rf = 2 k_n,ff** (E_r ≫ E_f 가정) | stated | p.10 |
| GeoDict 복셀 | **섬유 지름의 1/4** (18 µm → 4.5 µm, 23 µm → 5.75 µm) | stated / derived | p.18 |
| PSD bin 폭 | **2 복셀** (= 9 µm · 11.5 µm) | stated / derived | p.18 |
| D₀ (확산 정규화) | **1 m² s⁻¹**, 입구 1 · 출구 0 mol m⁻³ | stated | p.18–19 |

### 3.2 웹 — 배향 × 직경 (Fig. 3, p.22)

| 경우 | 두께 (µm) | 공극률 (%) | 등가 고체두께 t_s = t(1−ε) (µm) | N_web = round(6000/t) |
|---|---|---|---|---|
| 18 µm · 10° | **461** | **87.0** | 59.93 | 13 — ⚠ Table 3 입자 수는 **12** (D3) |
| 18 µm · 30° | **831** | **92.7** | 60.66 | 7 — Table 3 과 정합 |
| 23 µm · 10° | **523** | **88.6** | 59.62 | 11 |
| 23 µm · 30° | **880** | **93.2** | 59.84 | 7 |

- **stated**: t_s 범위 *"approximately 59.6 to 60.7 µm"* — 면밀도가 같으니 **두께와 공극률은 독립 변수가 아니다**, 공극 증가는 같은 고체를 더 큰 부피로 펼친 것이다 (p.22). 우리 산술(derived)이 정합.
- 배향 10° → 30° 두께 증분 **+370 µm (18) · +356 µm (23)**, 직경 18 → 23 µm 증분 **+62 µm (10°) · +48 µm (30°)** (stated). 인쇄 반올림값으로 빼면 357 · 49 — 1 µm 차는 반올림 수준.
- 30°/10° 두께비 **1.80 (18) · 1.68 (23)** (derived).
- 기전(저자): 평면 위 두 섬유의 교차 확률은 상대각과 함께 커진다(ref 88 인용) → 분산이 넓으면 교차·접촉 구속이 많아 치밀하게 가라앉지 못한다.

### 3.3 웹 기공목 PSD (Fig. 4 삽입표 = stated, p.23)

| 경우 | D10 (µm) | D50 (µm) | D90 (µm) | D10/d_f | D50/d_f | D90/d_f |
|---|---|---|---|---|---|---|
| 18 µm · 10° | 32.46 | **57.93** | 125.50 | 1.80 | **3.22** | 6.97 |
| 18 µm · 30° | 52.91 | **85.05** | 190.12 | 2.94 | **4.73** | **10.56** |
| 23 µm · 10° | 46.73 | **82.97** | 177.38 | 2.03 | **3.61** | 7.71 |
| 23 µm · 30° | 68.45 | **113.04** | 182.44 | 2.98 | **4.91** | **7.93** |

- 네 분포 모두 **양의 비대칭**(주 모집단 + 큰 기공목 쪽 긴 꼬리). 10° → 30° 에서 오른쪽으로 이동·확대 (stated).
- **정규화 후에도 이동이 남는다** ⇒ 배향 분산은 d_f 로 기공을 늘리는 것이 아니라 **기공 기하 자체**를 바꾼다. 동시에 정규화가 직경 차이를 크게 줄인다 ⇒ **d_f 가 주 기공 스케일**. 단 **30° 의 D90/d_f 는 10.56 vs 7.93 으로 안 접힌다** — 가장 큰 기공목은 망 규모 구조에 달려 있고 18 µm · 30° 가 큰 기공 이질성이 크다 (stated).
- PDF 봉우리 (figure-read ≈): 18·10° ≈ 2.05 × 10⁻² µm⁻¹ @ ≈ 58 µm · 18·30° ≈ 1.76 × 10⁻² @ ≈ 77 µm · 23·10° ≈ 1.30 × 10⁻² (≈ 75–88 µm 평탄 봉우리) · 23·30° ≈ 1.21 × 10⁻² @ ≈ 99 µm.
- ⚠ **bin 폭은 2 복셀 = 9 µm (18) · 11.5 µm (23)** 인데 D 값은 0.01 µm 까지 인쇄 — 누적곡선 보간값이다. **한 bin 보다 작은 차이는 해상되지 않은 것**으로 읽을 것 (§11 L14).

### 3.4 니들펀칭 ① 전구체 구조 · 섬유 직경 — 단일 펀치 (Figs. 5–7, pp.23–27)

- **평균 섬유 배향** (Eq. 23, 90° = 면내): 10° 전구체는 **≈ 85–86° 이상 유지**, 30° 전구체는 배트 내부 최소 **≈ 79–80°**, 최대 반응 위치 **z/h ≈ 0.6–0.7** (stated). 위아래 표면으로 갈수록 작아진다.
- figure-read ≈ 최소값: 18·10° ≈ 86.1° (z/h 0.64) · 18·30° ≈ 79.5° (z/h 0.64–0.71) · 23·10° ≈ 85.6° (z/h 0.71) · 23·30° ≈ 80.5° (z/h 0.64).
- 반응이 배트 **내부**에 몰리는 이유(저자): 윗면에서는 가시 없는 바늘 끝이 먼저 섬유를 밀고, 아랫면은 관통 끝 무렵이라 가시 상호작용이 적다 → **가시 구간이 배트 내부 섬유와 가장 오래 만난다**.
- 30° 가 더 크게 반응하는 이유(저자, 가설): 배향이 다양하면 가시가 섬유를 낚을 기하 배치가 많고, 더 성긴 패킹이 국소 변위·회전 구속을 줄인다. ⚠ *"do not isolate the individual contributions"* — 직경·배향 기여를 **분리하지 못했다**고 인정 (p.25).
- **A_zz 공간장** (Fig. 6): 10° 는 궤적 근처에만 교란, 30° 는 크고 넓다. 차이장(30° − 10°)도 **상호작용이 강한 곳에 국소화**. 30° 에서 **국소 A_zz ≈ 0.14 (18 µm) vs ≈ 0.08 (23 µm)** (stated, p.26) — ⚠ Fig. 6 컬러바 상한이 ≈ 0.11 이라 18 µm·30° 지도는 **포화** (figure-read), 그리고 이 값의 집계 단위가 다른 그림들과 다르다 (D19).
- **반경 프로파일** (Fig. 7, 0.2 mm 고리, 길이가중, figure-read ≈, A_zz × 10⁻²):

| r (mm) | 0.1 | 0.3 | 0.5 | 0.7 | 0.9 | 1.1 | 1.5 | 2.1 | 2.5 | 2.9 |
|---|---|---|---|---|---|---|---|---|---|---|
| 18 µm | 9.0 | 7.65 | 5.6 | 4.75 | 4.4 | 4.05 | 3.4 | 2.65 | 2.35 | 2.0 |
| 23 µm | 2.7 | 3.1 | 3.4 | 3.2 | 3.35 | 2.95 | 2.7 | 2.4 | 2.1 | 1.8 |

- 안쪽 고리에서 18 µm 반응이 23 µm 의 **≈ 3 배**, 차이는 **r ≈ 2.5–3 mm 너머에서 작아진다** (stated). 기전(저자): 같은 재료 원통이면 **EI ∝ d⁴** → 18 → 23 µm 에서 굽힘강성 **≈ 2.7 배** (stated; derived 2.666), 가는 섬유가 같은 모멘트에 더 휜다 (ref 89).
- 섬유 길이밀도 (Fig. 7 아래, figure-read ≈): 18 µm ≈ 1,000–1,230 mm⁻¹, 23 µm ≈ 500–630 mm⁻¹, **r = 0.1 mm 에서 둘 다 떨어진다** (≈ 770 · ≈ 330) — 바늘이 있다가 삭제된 자리(반경 0.165 mm)로 보인다 (해석). ⚠ 단위 mm⁻¹ 의 정의(무엇을 무엇으로 나눴나)는 **미기재**.
- ★ **§3.2.1 이 쓴 바늘은 N4 (kick-up 0.3 Ø)** — 본문에 없지만 Fig. 5 의 30° 곡선이 Fig. 9 의 N4 곡선과 두 직경 모두 판독 오차 안에서 같다 (derived, D18). 이 조건에서 30° 를 이후 해석의 기준으로 골랐다 (p.27).

### 3.5 니들펀칭 ② 가시 kick-up (Figs. 8–11, pp.27–31)

- kick-up = 가시가 바늘 날 밖으로 튀어나온 반경 방향 거리 (ref 90), 나머지 바늘 형상·조건 고정. **0 % = 튀어나옴 없음** (stated).
- 시각 (Fig. 8, 동영상 S5): 0 % 는 가시가 바늘 윤곽 안에 있어 **섬유 몇 가닥만** 끌려간다 · 30 % 는 **U 자로 걸린 섬유 다발**이 관통 방향으로 끌려 내려간다.
- 평균 배향 최소값 (Fig. 9, figure-read ≈):

| 바늘 | kick-up | 18 µm 최소 (z/h) | 23 µm 최소 (z/h) |
|---|---|---|---|
| N1 | 0 | ≈ 84.3° (0.71) | ≈ 81.7° (0.64) |
| N2 | 0.1 Ø | ≈ 80.4° (0.64–0.71) | ≈ 81.4° (0.78) |
| N3 | 0.2 Ø | ≈ 79.7° (0.64–0.71) | ≈ 80.8° (0.57) |
| N4 | 0.3 Ø | ≈ 79.5° (0.64–0.71) | ≈ 80.5° (0.64) |

- **첫 증가에 가장 민감, 20 % → 30 % 차이는 작다 = 수확체감** (stated). **≈ 20 % kick-up 이 수확체감의 시작**이지만 *"should not be interpreted as a universal optimum"* (stated, p.29). 가시마다 기하학적 포획 용량이 있다 (ref 45 Watanabe 2004 의 가시당 포획 섬유 수 인용), 큰 튀어나옴은 섬유 손상 위험 (ref 91).
- ⚠ 판독이 보여주는 것 하나 (논문 미언급): **N1 (kick-up 0) 에서는 23 µm 배트가 18 µm 보다 더 많이 재배향**됐다 (≈ 81.7° vs ≈ 84.3°) — "가는 섬유가 더 반응한다" 는 서사는 **가시가 튀어나온 경우에만** 성립한다 (§9 I4).
- **ΔA_zz(k) = A_zz(k) − A_zz(0 %)** (Eq. 29, Fig. 10): 10 % 에서 이미 내부 상호작용 영역에 뚜렷한 양의 ΔA_zz, 20 % 는 크기·범위 모두 증가, 30 % 추가 변화는 작다. 직경 의존 유지(18 > 23 µm, 궤적 근처) (stated). figure-read: 18 µm 의 봉우리는 10 % 에서 r < 0.5 mm · z/h ≈ 0.45–0.6, 20–30 % 에서는 r ≈ 0.5–1 mm 로 **바깥으로** 퍼진다. 컬러바 ±≈ 0.075 에서 **포화** → 크기 비교는 정성.
- **투과 경로 (Fig. 11 삽입값 = stated, GeoDict Path, 최대지름 모드)**:

| 섬유 | 상태 | 경로 길이 (mm) | 감소 | 최대 통과 구 지름 (µm) | D_max/d_f (derived) | L/6 mm (derived) |
|---|---|---|---|---|---|---|
| 18 µm | 펀치 전 | **25.42** | — | **89.09** | 4.95 | 4.24 |
| 18 µm | kick-up 0.1 Ø | **13.84** | −46 % | **85.38** | 4.74 | 2.31 |
| 18 µm | kick-up 0.3 Ø | **8.96** | −65 % | **87.25** | 4.85 | 1.49 |
| 23 µm | 펀치 전 | **24.72** | — | **128.57** | 5.59 | 4.12 |
| 23 µm | kick-up 0.1 Ø | **13.01** | −47 % | **126.5** | 5.50 | 2.17 |
| 23 µm | kick-up 0.3 Ø | **8.11** | −67 % | **115.57** | 5.02 | 1.35 |

- 저자 해석: **kick-up 은 경로 기하(직진성)를, 섬유 직경은 병목(협착) 스케일을 지배한다**. 경로 단축 비율이 두 직경에서 거의 같다 → 대규모 직진화는 섬유 직경보다 **바늘·가시 운동**이 정한다. 병목 지름은 85–89 / 116–129 µm 로 kick-up 에 둔감.
- ⚠ 우리 비판: 이것은 **가장 넓은 경로 하나**(max–min 문제)다. 8 mm 주기 셀에 펀치 1 개이므로 펀치 후 가장 넓은 경로가 **바늘 궤적을 따라갈** 가능성이 크고(그림에서 경로가 거의 수직), 그러면 "경로 단축" 은 **그 한 구멍의 성질**이지 벌크 굴곡도가 아니다 (§9 I7).

### 3.6 니들펀칭 ③ 반복 펀치 (Figs. 12–13, pp.31–33)

- 18 µm · 30° 배트, **7 회** 순차 관통. P1 = 기준 (0, 0), P2–P7 은 **0.19–0.27 mm** 떨어져 있어 모두 P1 에서 바늘 지름 1 개 안 — 발자국이 강하게 겹치되 궤적이 완전히 같지는 않다 (stated, Fig. 12 삽입).
- 반경 프로파일 (Fig. 12, figure-read ≈, A_zz × 10⁻²):

| r (mm) | 0.1 | 0.3 | 0.5 | 0.7 | 0.9 | 1.1 | 1.3 | 1.5 | 1.9 | 2.3 | 2.9 |
|---|---|---|---|---|---|---|---|---|---|---|---|
| 1 펀치 | 8.75 | 7.45 | 5.55 | 4.8 | 4.4 | 4.05 | 3.8 | 3.4 | 2.9 | 2.5 | 2.0 |
| 4 펀치 | 10.7 | 10.85 | 11.4 | 8.2 | 6.85 | 5.8 | 5.0 | 4.35 | 3.35 | 2.6 | 1.9 |
| 7 펀치 | 7.6 | 13.6 | **14.1** | 10.9 | 10.3 | 8.7 | 6.9 | 5.75 | 4.25 | 3.15 | 2.05 |

- 7 펀치에서는 **최대가 축이 아니라 r ≈ 0.3–0.5 mm** — 뒤따른 여섯 관통 중심이 오프셋돼 있으니 당연하다 (stated). 반경 표현은 **방위각 평균**이라 비축대칭 배치를 뭉갠다는 단서를 저자가 붙였다 (p.33).
- 영향 범위는 여러 바늘 지름에 걸쳐 남다가 **≈ 2.5–3.0 mm (≈ 7.5–9 Ø_needle)** 에서 작아진다 — **바늘이 쓸고 간 부피보다 훨씬 넓다** = 변형이 기계적으로 연결된 섬유망을 타고 퍼진다 (stated). 길이밀도는 관통 영역 밖에서는 비슷 → A_zz 차이는 섬유 개수가 아니라 **재배향**이다 (stated).
- **수확체감 없음**: 봉우리 A_zz 증가 1 → 4 펀치 ≈ 4 → 7 펀치 (stated). figure-read 봉우리 ≈ 0.0875 → ≈ 0.114 → ≈ 0.141, 세 펀치마다 ≈ +0.027 (derived, D12).
- 해석(저자): **kick-up = 한 사건의 세기, 펀치 수 = 사건의 누적·공간 중첩**. kick-up 은 국소 가용 섬유가 다 걸리면 포화하지만 펀치는 매번 **새 영역**을 끌어들인다.
- Fig. 13 (figure-read ≈): 컬러바 A_zz 0–≈ 0.185, ΔA_zz ±≈ 0.09. 7 − 1 차이의 최대 ≈ 0.09 가 z/h ≈ 0.45–0.6 · r ≈ 0.4–0.9 mm. r > 2 mm · 윗부분에 **약한 음수(≈ −0.01)** 가 있다 — 논문은 *"predominantly positive"* 까지만 적는다.

### 3.7 캘린더링 — 기공목 PSD (Fig. 14 삽입표 = stated, p.34–35)

| 섬유 | 명목 압축 | D10 (µm) | D50 (µm) | D90 (µm) | D50/d_f | D90/D50 (derived) |
|---|---|---|---|---|---|---|
| 18 µm | 0 % | 50.60 | **81.13** | **214.56** | 4.51 | 2.64 |
| 18 µm | 25 % | 39.20 | 67.39 | 86.57 | 3.74 | 1.28 |
| 18 µm | 50 % | 28.17 | **50.34** | **62.55** | 2.80 | 1.24 |
| 23 µm | 0 % | 71.93 | **117.35** | **250.17** | 5.10 | 2.13 |
| 23 µm | 25 % | 55.30 | 97.18 | 124.28 | 4.23 | 1.28 |
| 23 µm | 50 % | 39.68 | **72.48** | **101.05** | 3.15 | 1.39 |

- **0 → 25 %**: D10 −23 % · D50 −17 % · **D90 −60 % (18) / −50 % (23)** (stated; derived 22.5/16.9/59.7 · 23.1/17.2/50.3 %) ⇒ **아핀(affine) 축소가 아니다** — 가장 큰 기공목(**바늘 관통이 남긴 큰 공극**)이 먼저 눌린다 (동영상 S6).
- **25 → 50 %**: D10/D50/D90 −28/−25/−28 % (18) · −28/−25/−19 % (23) — 이번에는 **분포 전체에 고르게** (stated) ⇒ 저자 가설: 큰 공극이 다 막힌 뒤에는 남은 기공 전체의 치밀화로 진행.
- 두 직경의 D10 · D50 **상대 감소율이 거의 같다** → 단계 구조는 직경 무관, **기공 스케일은 직경이 정한다** (50 % 에서도 D50 72 vs 50 µm, D90 101 vs 62 µm — stated).
- ⚠ 25 / 50 % 는 **플래튼 명목 스트로크**다. 되튐 후 실제 두께·공극률은 **보고되지 않는다** (§11 L6).

### 3.8 캘린더링 — 유효확산 D_eff/D₀ (Fig. 15, figure-read ≈ · 감소율은 stated)

| 섬유 | 방향 | 0 % | 25 % | 50 % | 0 → 50 % 감소 (stated) |
|---|---|---|---|---|---|
| 18 µm | x (MD) | 0.890 | 0.858 | 0.790 | **≈ 11 %** |
| 18 µm | y (CD) | 0.810 | 0.750 | 0.632 | **≈ 22 %** |
| 18 µm | z (두께) | 0.820 | 0.770 | 0.675 | **≈ 18 %** |
| 23 µm | x | 0.900 | 0.874 | 0.815 | **≈ 10 %** |
| 23 µm | y | 0.830 | 0.780 | 0.674 | **≈ 19 %** |
| 23 µm | z | 0.840 | 0.793 | 0.706 | **≈ 16 %** |

- 모든 방향·직경에서 압축과 함께 감소 (stated). **D90 이 50–60 % 줄어든 첫 25 % 에서 D_eff 감소는 작다** → 첫 단계에 눌린 큰 기공목은 벌크 확산을 강하게 지배하지 않는다 · **25 → 50 % 에서 더 크게**(특히 y, z) 준다 ⇒ *"bulk diffusivity is governed by the overall connectivity and directional organization of the pore network rather than by any single pore-size statistic"* (stated, p.35).
- **순서 D_x > D_z > D_y 가 전 범위에서 유지**, 방향 간 차이는 압축과 함께 커진다. **가장 큰 감소가 압축 방향 z 가 아니라 y** ⇒ 저자: 기하학적 수축이 아니라 기존 섬유·기공 구조의 **이방적 재배열**이 정한다 (stated). 23 µm 가 모든 방향에서 약간 높다 (더 큰 기공).
- 이방성비 (derived): D_x/D_y = 1.10 → 1.14 → 1.25 (18) · 1.08 → 1.12 → 1.21 (23). D_z/D_y = 1.01 → 1.03 → 1.07 (18).
- ⚠ **D_z > D_y 는 면내 우세 섬유망에서 직관에 반한다** — 논문은 설명하지 않는다 (§9 I9 에 두 가설).

### 3.9 계산 자원 (Table 3 = stated, p.20; 각 모듈의 가장 무거운 경우)

| 모듈 | DEM 입자 | CPU 코어 | 영역분할 | wall-clock | core-h (derived) | 10⁶ 입자당 core-h (derived) |
|---|---|---|---|---|---|---|
| 웹 생성 · 퇴적 (18 µm · 10°) | **1,007,344** | 64 | 8 × 8 × 1 | **3.9 h** | 250 | 248 |
| 웹 적층 (18 µm · 10°) | **12,088,128** | 256 | 16 × 16 × 1 | **9.3 h** | 2,381 | 197 |
| 니들 관통 (18 µm · 10°) | **12,122,823** | 256 | 16 × 16 × 1 | **12.4 h** | 3,174 | 262 |
| 캘린더링 (18 µm · 30°, 50 %) | **7,051,408** | 256 | 16 × 16 × 1 | **22.2 h** | 5,683 | 806 |

- 입자 수 해독 (derived, D3): 1,007,344 = **334 구 × 3,016 섬유** (한 웹) · 웹 적층 = 정확히 **12 웹** · 캘린더링 = 정확히 **7 웹** · 관통 − 적층 = **34,695** (바늘 입자 상한).
- 캘린더링이 입자는 가장 적은데 가장 비싸다 (10⁶ 입자당 core-h ×3–4) — 압축으로 접촉 밀도가 크게 늘기 때문으로 보인다 (추정, 논문 미언급).

---

## 4. 시뮬레이션 방법 ★ (paper-level 재현 수준 — 단, 값은 SI 에)

### 4.1 코드 · 영역 · 단위
- **LAMMPS** 전 과정 (p.7). 입자 수 10⁶–10⁷, 256 코어 MPI (Table 3).
- **영역**: 8 mm × 8 mm 면내, **x·y 주기경계**가 모든 단계에서 유지된다 (웹 생성 p.11 → 니들 p.14 → 캘린더링 p.15). 섬유 길이 6 mm = 셀 폭의 **0.75** (derived).
- **환산 LJ 단위**: 척도(σ, ε, τ, m₀)는 Hertz 접촉과 WCA 척력 가지의 대응(ref 77)으로 정했고 WCA 퍼텐셜은 안 쓴다. 환산식 전체 = SI S1.1.3 **[미확인]**.

### 4.2 결합입자 모델 (BPM, `bpm/rotational`) — Table 1 (p.8)
섬유 하나 = 지름 d 의 구를 **l₀ = d** 로 이은 사슬. 인접 구는 **영구 탄성 결합**으로 힘과 모멘트를 전달, 네 모드에 저항한다. **섬유 파단 없음** (p.7). 계수는 이산–연속 **에너지 등가**로 유도 (유도 = SI S1.1.1 **[미확인]**):

| 변형 모드 | 연속체 강성 | BPM 계수 | 관계식 (l₀ = d) | 우리 검산 |
|---|---|---|---|---|
| 축 (논문 표기 "Axial (Radial)") | EA | k_a | **πEd/4** | EA/l₀ = E(πd²/4)/d ✓ |
| 전단 | GA | k_s | **πEd / 8(1+ν)** | GA/l₀, G = E/2(1+ν) ✓ |
| 굽힘 | EI | k_b | **πEd³/64** | EI/l₀, I = πd⁴/64 ✓ |
| 비틀림 | GJ | k_t | **πEd³ / 64(1+ν)** | GJ/l₀, J = πd⁴/32 ✓ |

⇒ 넷 다 "연속체 강성 ÷ 결합길이" 이고 l₀ = d 를 넣은 형태다 (derived — 표와 정합). 결합 단위 굽힘강성은 d³ 에, 섬유의 물리적 EI 는 d⁴ 에 비례한다 (D6).

### 4.3 비결합 접촉 — 섬유–섬유 · 섬유–강체 (Eqs. 1–13, pp.8–10)
```
F_n = √δ · √(R_i R_j/(R_i+R_j)) · [ k_n δ n_ij − m_eff γ_n v_n ]        (1)  Hertz + 점성감쇠
F_t = −min( μ_t F_n0 , ‖−k_t ξ + F_t,damp‖ ) t                        (2)  Hertz-history (Coulomb 상한)
ξ   = ∫_{t0}^{t} v_t,rel dτ                                              (3)  접선 이력 (마찰 기억)
F_t = −min( μ_t F_n0 , ‖−k_t a ξ + F_t,damp‖ ) t ,  a = √(R δ)           (4)(5)  Mindlin no-slip
F_n = √R_eff · (4/3) E* δ^{3/2} n ,   1/E* = (1−ν_i²)/E_i + (1−ν_j²)/E_j  (6)(7)
k_n = (4/3) E*                                                           (8)
E*_{f-f} = E_f / 2(1−ν²)   →   k_n,ff = (4/3) E*_{f-f}                   (9)(10)
E*_{r-f} = E_f / (1−ν²)  (E_r ≫ E_f)   →   k_n,rf = 2 k_n,ff             (11)(12)
k_t = (2/7) k_n                                                          (13)
```
- ★ **단계마다 접선 법칙이 다르다**: 초기(웹 생성·적층)는 Hertz-history, **니들펀칭·캘린더링은 Mindlin no-slip** — *"because the Hertz-history model exhibited convergence difficulties as the complexity of the simulations increased"* (p.9). 물리적 선택이 아니라 **수치 안정성 선택**이고, 전환의 영향은 정량되지 않았다 (§11 L7).
- 섬유–섬유 · 섬유–강체 **별도 파라미터 세트** (값 = SI **[미확인]**). 강체(플래튼·바닥·베드판·바늘)는 섬유보다 훨씬 강하다고 둔다.
- 점착(JKR/SJKR/본드 형성) **없음**. 섬유 간 얽힘은 순전히 **기하 + 마찰**로만 생긴다.

### 4.4 ★★ 입자 처리 (우리 "무질서 처리" 의 DEM 대응) — **결합구 사슬 · 탄성 굽힘 있음 · 소성 0 · 파단 0**
- **형상**: 섬유 = 곧은 **같은 크기 구의 사슬**(구가 서로 닿은 채 결합, l₀ = d). 구 자체는 강체.
- **크기 분포**: 경우마다 **단일 지름**(18 또는 23 µm) · **단일 길이**(6 mm) — 다분산 없음.
- **변형의 층위** ★: 섬유의 **모양은 변한다**(결합의 굽힘·비틀림·신장 = 사슬 수준의 탄성 형상 변화) — 우리 강체구 DEM 에는 **없는 층**이다. 그러나 **소성(영구 꺾임)·파단·손상은 없다** (p.7, p.37 전망). 되튐(springback)은 이 탄성의 결과다.
  ⇒ `frame[1]/[2]` 구분으로 쓰면: **입자(구) 수준 형상 소성 = 0, 구조(사슬) 수준 탄성 형상 변화 = 있음**. "δ-겹침 프록시 ≠ 유동" 경고는 그대로 적용된다 (접촉 겹침은 Hertz 탄성이다).
- **표면 요철** (우리 비판): 구 사슬 표면은 매끈한 원통이 아니라 **구슬 요철**이다 — 섬유–섬유 미끄럼에 기하학적 걸림을 더할 수 있다. 논문은 논의하지 않는다.
- **바늘·강체**: STL 표면을 조밀한 입자로 채운 **운동학적 강체**(바늘 입자끼리 접촉 제외, 변형 없음).

### 4.5 시간간격 (Eq. 14, p.10–11)
```
T_R = π R √(ρ/G) / (0.1631 ν + 0.8766)          (14)  Rayleigh 임계시간 (ref 78)
Δt  = 0.10 · T_R                                     (문헌 권고 10–30 %, refs 79–80; 수치 안정성 연구로 10 % 채택)
```
- ρ · G · ν 의 실제 값 → Δt 절대값 **[미확인]**.

### 4.6 네 모듈 — 조건과 구조 변화 ★

| 모듈 | 무엇을 하나 | 조건 (stated) | 구조가 어떻게 바뀌나 |
|---|---|---|---|
| **① 웹 생성 · 퇴적** (p.11–12) | 카딩 **결과**를 재현: 배향은 생성 시 **지정**, 3D 웹은 **중력 퇴적으로 창발** | 섬유 템플릿 → 퇴적면 위 공급 영역에서 한 가닥씩 생성, 면내각 부여, 면밀도로 개수 결정, 일정 간격 투입 · 중력 −z · **30 층**, 층마다 잔류 운동이 무시될 때까지 안정화 · 마지막 전체 안정화 | 두께·공극·3D 배치는 **지정하지 않는다** (창발). 10° 는 치밀(461/523 µm), 30° 는 교차 구속으로 두꺼움(831/880 µm) |
| **② 웹 적층** (p.12–13) | 얇은 웹을 쌓아 배트 | N_web = round(H_batt/H_web), H_batt = 6 mm · **같은 웹을 z 로만 옮겨 기하학적으로 쌓는다** — *"internal fiber configuration and in-plane position of each web are retained"* · 비평형이라 안정화 (SI S1.2.2) · 추가 변수 **없음** | 웹 두께가 다르면 층 수가 다르다 (18·10°: Table 3 기준 12 장 · Eq. 15 로는 13 장 / 23·10°: Eq. 15 로 11 장 / 30°: 둘 다 7 장). ⚠ 층간 복제 상관·크로스래핑 각도 미모델 (§11 L8) |
| **③ 니들펀칭** (p.13–15) | 가시바늘의 관통을 섬유 수준으로 | 바늘 수직 · 배트 위에서 시작 · **구멍 뚫린 강체 베드판** + **윗면 강체 구속판** · 관통 깊이 = 초기 두께 · **증분 변위–이완**으로 준정적 근사 (SI S1.2.3) · 다중 펀치는 매번 현재 윗면 기준 재배치 · ★ 관통 후 바늘을 **빼지 않고 삭제**, 다음 위치에 새로 생성 | 가시가 섬유를 끌어 **두께 방향 성분(A_zz)** 생성, 배트 내부(z/h 0.6–0.7)에서 최대, 반경 2.5–3 mm 까지 퍼짐. 얽힘은 **처방이 아니라 창발** |
| **④ 캘린더링** (p.15–16) | 두께 방향 기계적 압축 | 아래 고정 강체 · 위 강체 플래튼이 **속도 v_cal 로 하강**(변위제어), abs(u_p) ≥ D_platen 에서 정지 · 목표 H_target = (1 − χ_cal) H₀ · **압축 → 압축 후(되튐) 2 단 알고리즘** (SI S1.2.4) · x·y 주기 유지 | 큰 기공목부터 먼저 닫힘(비아핀), 이후 전체 치밀화. **플래튼 변위 ≠ 기하 두께 변화**(재배열·굽힘·미끄럼) — 저자 스스로 명시 |

```
H_batt = z_max^f − z_min^f                          (16)  현재 배트 두께 (섬유 좌표 최대·최소)
H_target = (1 − χ_cal) H0 ,  ΔH_cal = χ_cal H0      (17)(18)
u_p(t) = −v_cal t ;  u_p^(n) = −v_cal n Δt          (19)(20)
stop when  |u_p| ≥ D_platen                         (21)
χ_H(t) = (H0 − H(t)) / H0                           (22)  순간 공학적 두께변형률
```
- ⚠ D_platen 과 ΔH_cal 의 관계(초기 간극 포함 여부)는 **[미확인]**. **플래튼 반력·압력은 출력하지 않는다** — 논문 전체에 응력 결과 0 건.

### 4.7 섬유 수준 특성화 (Eqs. 23–26, pp.16–18)
1. **중심선 재구성**: 입자를 섬유 ID 로 묶어 연결성분 → 연결 그래프에서 끝점 찾기 → 그래프 순회로 **순서 있는 입자열** = 섬유 중심선 (SI S1.3.1).
2. **z-bin 평균 배향**: 선분 중점의 z 로 bin 배정, 두께를 0–1 로 정규화한 등간격 bin, **선분 길이 가중 평균각** θ̄_k^z = Σ L_i θ_i^z / Σ L_i (23). 90° = 면내.
3. **배향텐서 zz 성분**: A_zz,i = (t_i · e_z)² = cos² θ_i^z (24). **0 = 면내, 1 = 완전 두께 방향**. 영역 Ω 평균 = 길이가중 (25).
4. **바늘 주위 (r, z) 장**: 선분 중점의 바늘 축까지 거리 r_i = √((x_i^m − x_n)² + (y_i^m − y_n)²) (26) → r × z bin 의 A_zz 지도, 동심 고리별 길이가중 평균 = 반경 프로파일.

### 4.8 미세구조 수준 특성화 — GeoDict (pp.18–19)
- 같은 중심선 재구성 → 환산단위를 SI 로 → **`.gad` 형식 `GeneralCurvedCircularFiber`** (연속 중심선 점 + 국소 지름, 사내 Python).
- **복셀 = d_f/4** (섬유 지름에 복셀 4 개).
- **PSD**: PoroDict **porosimetry** — 비젖음상의 **접근 가능성**으로 기공을 정의(수은 압입 모사), **z− 와 z+ 양쪽에서 침투**, bin 폭 2 복셀.
- **투과 경로**: PoroDict / Path 모듈, 두께 방향 z, **최대지름 모드** — 연속 경로가 존재하는 **가장 큰 탐침 지름**의 경로 **하나** (z 대칭 경계, 면내 주기).
- **유효확산**: DiffuDict, 정상 Fick ∇·(D₀∇c) = 0 (27), j = −D₀∇c (28), 입구 1 · 출구 0 mol m⁻³, **D₀ = 1 m² s⁻¹**, **EJ solver**, x · y · z 따로, x·y 주기 · z 대칭 경계 → **D_eff/D₀**.

### 4.9 계층 실험설계와 실제 보고 범위 (Table 2, pp.19–20)
- 웹 4 (직경 2 × 배향 2) → 적층 4 (추가 변수 없음) → 니들 **4 × 4 바늘 × 2 규약 = 32** → 캘린더링 **32 × 3 = 96 최종 구성** (stated). 전체 흐름 = SI 그림 S1 · 동영상 S1 **[미확인]**.
- **본문에 결과가 실린 것** (derived, D20): 웹 4 · 단일 펀치 N4 × 4 배트 · N1–N4 × 30° 두 배트 · 반복 펀치 1 배트 · 캘린더링 **2 × 3 = 6** (어느 바늘·규약의 배트인지 **[미확인]**). ⇒ 96 중 **6** 만 최종 결과가 보인다.
- **시드·반복 실현 0**, 오차 막대 0. Fig. 7·12 의 곡선 주위 옅은 띠는 **정의가 없다**.

### 4.10 ⛔ 미기재 목록 (재현 불가 지점)
섬유 E · ν · ρ · μ_t · γ_n · 강체 파라미터 · 환산단위 척도값 · Δt 절대값 · 10°/30° 분포 정의 · 섬유 수 산식(면밀도 → n_f) · 퇴적 간격 · 안정화 기준 · 적층 안정화 절차 · 바늘 치수 (SI 표 S5) · 관통 증분 Δz · 이완 시간 · 플래튼 속도 · 되튐 판정 · 되튐 후 두께 · 펀치 후·캘린더링 후 공극률 · 캘린더링에 쓴 바늘/규약 · GeoDict 영역 크기(전체인지 잘라낸 부분인지) · 경로 계산의 바늘 구멍 처리 · 코드 (비공개).

---

## 5. Figure set ★

> 그림 출처: A. Sankar, A. Valisammagari, F. Fernandez, A. A. Franco, *Fiber-Scale Discrete Element Modeling Approach for Microstructural Evolution in Carbon Felt Electrode Manufacturing*, ChemRxiv (2026), DOI `10.26434/chemrxiv.15009145/v1` — **CC-BY 4.0**. 크롭 = `litdb/figures/sankar2026_fiber_scale_dem_carbon_felt_manufacturing/` (재배포 시 이 출처 표기를 유지). PDF 는 커밋하지 않았다.

| 그림 | 무엇을 보여주나 (패널별) | 우리가 참고할 점 |
|---|---|---|
| **Fig. 1** (p.4) | 위 줄 "Physical System": 스테이플 → 카딩(침포 실린더, 웹) → 웹 적층(웹 공급 → 배트) → 니들펀칭(배트 공급, 바늘판 → 니들 펠트) → 캘린더링(두 롤) → 탄화·흑연화(로). 아래 줄 "Digital Framework": 구 사슬 섬유 → 퇴적 → 쌓인 웹 → 단일 바늘 관통 → 압축 전후 블록. 점선이 대응 단계를 잇고 **탄화는 디지털 쪽에 없다** | 공정 사슬 도식의 좋은 틀 — 우리 DEM → MPM scaffold → STEP3 사슬도 "물리 공정 ↔ 모듈" 두 줄로 그릴 수 있다 |
| **Fig. 2** (p.14) | 바늘 형상: (a) CAD 전체 — 작업날 길이 L_w, 가시 간격 L_bb, 끝–첫 가시 L_fb, L_fsb (b) 가시 상세 — **kick-up h_k**, 목 깊이 h_th, 가시각 θ_b, 목 각 θ_th, 목 길이 L_th (c) DEM 입자로 채운 바늘 (d) 삼각 단면 — d_n (외접원 = 바늘 지름), d_tn | 기호 뜻은 그림 판독 해석, **값은 SI 표 S5 [미확인]**. STL → 입자 강체 도구의 실례 (우리 DEM 은 벽/STL 을 LIGGGHTS mesh 로 쓴다) |
| **Fig. 3** (p.21) | (a) 18 µm·10° 461 µm·87.0 % (b) 18·30° 831 µm·92.7 % (c) 23·10° 523 µm·88.6 % (d) 23·30° 880 µm·93.2 % — 등각 렌더, 축척 0.7 mm (e) 10° 좁은 / 30° 넓은 배향 모식, 축 TD·MD·CD | ⚠ 캡션 오타: *"23 µm (b and c)"* → (c and d). 배향 분산만으로 같은 질량이 1.7–1.8 배 두꺼워진다는 **기하 효과의 크기** |
| **Fig. 4** (p.22) | (a) 기공목 지름 확률밀도 (µm⁻¹, × 10⁻²) + D10/D50/D90 삽입표 (b) d_f 로 정규화한 분포 + D/d_f 삽입표 | ★ **"d_f 로 접힌다 / 꼬리는 안 접힌다"** 를 한 장에. 우리 d_h 접기(채널 폭으로 SE 응답곡선 접기)와 같은 논리의 섬유판 — D7 |
| **Fig. 5** (p.24) | (a) Ø18 (b) Ø23: 두께(z/h) 별 평균 섬유 배향 (°), 10° vs 30°. 아래: bin 별 선분 수 (× 10³), 15 bin | z-분해 배향 프로파일의 표준 형식 (A7 경사전극 판독에 그대로). 30° 곡선 = Fig. 9 N4 곡선 (D18) |
| **Fig. 6** (p.25) | (a) 2 × 2 A_zz(z/h, r) 지도 (Ø18/23 × 10°/30°), 컬러바 0–≈ 0.11 (b) 30° − 10° 차이 지도, 컬러바 ±≈ 0.075 | ★ **차이장(Δ-map) 문법** — 전역 평균이 가리는 국소 변화를 보인다. ⚠ 18·30° 는 컬러바 포화 |
| **Fig. 7** (p.26) | 바늘 축에서의 반경별 A_zz (× 10⁻²), 18 vs 23 µm, 회색 = 바늘 반경 안 · 아래: 섬유 길이밀도 (mm⁻¹) | 직경 효과 ≈ 3 배(고리 평균). 영향 반경 2.5–3 mm. 옅은 띠 정의 없음 |
| **Fig. 8** (p.27) | (a) kick-up 0: 섬유 몇 가닥만 바늘에 끌림 (b) kick-up 0.3 Ø: U 자 섬유 다발이 걸려 배트 아래로 | 가시–섬유 **포획 기전의 직관**. 구 사슬 섬유가 실제로 꺾여 걸린다 = 사슬 수준 굽힘이 작동함을 보여줌 |
| **Fig. 9** (p.28) | 바늘 N1–N4 (kick-up 0/0.1/0.2/0.3 Ø) 별 z-평균 배향, (a) Ø18 (b) Ø23 · 아래: 선분 수 | 수확체감(20 → 30 %). ⚠ N1 에서 23 µm 가 18 µm 보다 더 재배향 (§9 I4) |
| **Fig. 10** (p.29) | ΔA_zz(k) = A_zz(k) − A_zz(0 %) 지도, 열 = 10/20/30 %, 행 = 18/23 µm, 컬러바 ±≈ 0.075 | 차이장 문법 2. 18 µm 봉우리가 kick-up 과 함께 바깥으로 이동 |
| **Fig. 11** (p.30) | 두께 방향 최대지름 투과 경로(빨강): 펀치 전 · kick-up 0.1 Ø · 0.3 Ø, (a) 18 µm (b) 23 µm, 경로 길이 · 최대 통과 구 지름 인쇄 | ★ **병목 지름 + 경로 길이** 두 수로 경로를 요약하는 방식 — 우리 SE 상에 쓸 수 있다 (§8 A3). ⚠ 경로 하나, 바늘 궤적 추종 가능성 |
| **Fig. 12** (p.32) | 1 · 4 · 7 펀치 후 P1 기준 반경별 A_zz · 삽입: P1–P7 배치 (D_n = 0.33 mm, 오프셋 0.59–0.83 D_n) · 아래: 길이밀도 | 누적(수확체감 없음) vs kick-up(수확체감) 대비. 1 펀치 곡선 ≈ Fig. 7 18 µm 곡선 |
| **Fig. 13** (p.33) | 18 µm: 1 펀치 후 · 7 펀치 후 A_zz 지도 (컬러바 0–≈ 0.185) + 7 − 1 차이 (±≈ 0.09) | 차이장 문법 3. 먼 윗부분의 약한 음수 |
| **Fig. 14** (p.34) | 캘린더링 0/25/50 % 기공목 분포 (%), (a) Ø18 (0–250 µm) (b) Ø23 (0–600 µm) + D10/D50/D90 삽입표 | ★ **"꼬리가 먼저 사라진다"** (D90/D50 2.1–2.6 → 1.28) — 비아핀 압축의 서명 |
| **Fig. 15** (p.35) | 두께 감소율 0/25/50 % 에 따른 D_eff/D₀ (x·y·z), (a) Ø18 (b) Ø23 | D90 붕괴 ≠ D_eff 붕괴. D_x > D_z > D_y |
| **Table 1** (p.8) | BPM 네 모드의 연속체 강성 ↔ 결합 계수 | ★ 우리 섬유 막대(Tier-2 rod) 상수의 교차 검산표 (D17) |
| **Table 2** (p.19) | 단계별 변수·수준·고정값 | 계층 설계의 요약 |
| **Table 3** (p.20) | 모듈별 입자 수 · 코어 · 영역분할 · 시간 | ★ 섬유 DEM 비용의 **실측 규모** + 입자 수 해독(D3) |

### 5.1 크롭 검수 원장 (2026-09-27, 18 장 전부 육안 확인)

| 파일 | 자동 크롭 상태 | 조치 |
|---|---|---|
| `fig_1.png` · `fig_2.png` · `fig_3.png` · `fig_5.png` · `fig_8.png` · `fig_9.png` · `fig_10.png` · `fig_11.png` · `fig_13.png` · `fig_14.png` · `fig_15.png` | 내용 완전, 본문 섞임 없음 (쪽 너비 띠, 여백 ≈ 6 pt) | 그대로 |
| `fig_4.png` | **본문 한 줄** *"the precursor packing state."* 이 위에 섞임 | 임베디드 래스터 경계(xref 122) ± 2 pt 로 재크롭 @300 dpi |
| `fig_6.png` | **본문 낱말** *"greatest."* 이 위에 섞임 + 좌우 여백 ≈ 53 pt | 래스터 경계(xref 128) ± 2 pt 재크롭 — x축 라벨의 괄호는 래스터 밖 벡터라 여백 2 pt 로 포함시켰다 |
| `fig_7.png` | **본문 한 줄** *"in Video S4 in the Supporting Information."* 이 위에 섞임 | 래스터 경계(xref 130) ± 2 pt 재크롭 |
| `fig_12.png` | 오른쪽 ≈ 60 pt 빈 띠 (내용은 완전) | 래스터 경계(xref 154) ± 2 pt 로 조임 |
| `tab_1.png` · `tab_2.png` · `tab_3.png` | 캡션 + 표 완전 | 그대로 |

- 원본 래스터 자체의 결함 (크롭으로 고칠 수 없음): Fig. 3 캡션 오타 · Fig. 6 · 10 · 13 컬러바 포화 · Fig. 7 · 12 옅은 띠 정의 없음 · Fig. 2 기호 정의 없음(SI).
- ⚠ **재추출 주의**: `extract_figures.py --slug … --clean` 을 다시 돌리면 fig_4 · 6 · 7 · 12 가 자동 크롭으로 돌아간다. 기록 = `figures.json` 의 `recrop` 필드.

---

## 6. Post-processing ★ — 무엇을 어떻게 수치화했나

| 지표 | 정의 · 알고리즘 | 도구 | 보고 형식 | 우리 대응물 |
|---|---|---|---|---|
| 웹 두께 · 공극률 | 두께 정의(최대–최소? 벌크?) 미기재, 공극률 관례 미기재 | — | 그림 안 숫자 (Fig. 3) | ε_sphere / ε_union 규약 — ⚠ 그들 관례 미확인 |
| 등가 고체두께 | t_s = t(1 − ε) | 산술 | 본문 범위 | (없음 — 면밀도 검산에 유용) |
| **기공목 PSD** | 비젖음상 **양면(z−, z+) 침투 porosimetry**, bin 2 복셀, D10/D50/D90 | GeoDict PoroDict | 확률밀도 곡선 + 삽입표 | A13 pore-PNM (nearest-seed) · d_h = V_free/S_AM |
| **평균 배향 (z-bin)** | 선분 길이가중 평균 θ_z (Eq. 23) | 사내 Python | z/h 곡선 + bin 별 개수 | `--fibre-align` λ_z (입력만 있고 **출력 기술자 없음**) |
| **배향텐서 A_zz** | cos² θ_z 의 길이가중 평균 (Eqs. 24–25), (r, z) bin 지도 · 고리 프로파일 · 차이장 | 사내 Python | 지도 + 반경 곡선 | 없음 → §8 A1 |
| **최대지름 투과 경로** | 두께 방향 연속 경로가 있는 최대 탐침 지름의 경로 1 개 — 길이 + 병목 지름 | GeoDict Path (PoroDict) | 3D 렌더 + 두 수 | τ (Dijkstra) 와 인접하지만 **다른 양**(최단 아닌 최광 경로) → §8 A3 |
| **유효확산 D_eff/D₀** | 정상 Fick, 입구 1 · 출구 0, x·y·z 따로, 주기/대칭 경계 | GeoDict DiffuDict (EJ solver) | 방향별 곡선 | STEP3 pore-τ (A6, τ = ε/D_rel, DiffuDict 규약) |
| 섬유 길이밀도 | 고리별 섬유 길이 / (정의 미기재) | 사내 Python | Fig. 7 · 12 아래 패널 | — |

- 통계: **단일 실현**, 분산 표시 없음. 모든 "차이" 는 한 쌍의 런 차이다.

---

## 7. 우리 DEM+MPM 대비 → `our_dem_baseline.md`

> ⚠ 아래 "우리" 열의 수치는 이 카드의 작성 지시문이 준 값만 쓴다 (DEM E_SE,eff 1.35 GPa = 실물 24 GPa 의 18 배 연화 · AM 140 GPa · 300 MPa · MPM E 1.53 · ν 0.49 · σ_y 0.30 GPa · VGCF E 100 GPa (09-26 부터) · 09-27 LHS 130 건 공극 규약 수치). 그 밖의 우리 수치는 적지 않았다.

| 축 | 이 논문 (Sankar 2026) | 우리 | 판정 — **진짜 차이 vs 방법 인공물** |
|---|---|---|---|
| **소재계** | 산화 PAN 섬유 단일상, 공극 ≈ 87–93 %, 입자 없음 | LPSCl SE + NCM811 AM (+ VGCF · PTFE · SDCP), 공극 ≈ 10 % 대 (LHS 130 건 중앙 ε_sphere 9.9 % → ε_union 13.6 %) | ⛔ **값 전이 불가.** 접촉 위상이 다르다 — 펠트는 섬유–섬유만, 우리 섬유(VGCF)는 **입자 사이를 꿰는 소수 첨가상** |
| **DEM 코드** | LAMMPS `bpm/rotational` + granular | LIGGGHTS hooke/hysteresis | LAMMPS 쪽만 결합 사슬 기능이 명시돼 있다. 우리 `docs/fibre_rod_mpm_design.md` §0 도 "이 워크플로의 LIGGGHTS 로는 섬유에 압력을 걸 수 없어 **별도의 LAMMPS 결합입자 + 플래튼 시뮬**이 필요하다" 는 취지로 적었다 — **이 논문이 바로 그 경로의 실례** |
| **입자 표현** ★ | 섬유 = **결합구 사슬** (탄성 굽힘·비틀림으로 **섬유 형상 변화 있음**) | 강체 구 (형상 불변) · 섬유는 **DEM 에 없다** — MPM/복셀에 선분 스탬프(`--fibre-align` 아핀 기울임, `--fibre-buckle` 처방 버클) | ★★ **그들이 앞선다(섬유 역학).** 우리 섬유의 굽힘·정렬은 **처방**이고 그들은 **창발**이다. 단 그들 대상은 18–23 µm × 6 mm, 우리 VGCF 는 서브마이크론 계열 (Endo 2001 s-VGCF 0.1–0.2 µm × 10–20 µm, 정본 카드) — 비용 규모가 다르다 (D16) |
| **접촉법칙** | Hertz 법선 + 이력 접선, 단계 중간에 Hertz-history → Mindlin 전환 | hooke/hysteresis + Stage-E 사후 면적 보정 | 둘 다 탄성 접촉 (항복 캡 없음). 그들의 **법칙 전환**은 단계 비교에 교락 |
| **연화** | 연화 언급 없음 (E 는 SI) | SE E 24 → 1.35 GPa (18 배, 재배열·입계 미끄럼·미세파괴 lump) | 비교 불가 — 그들은 **입력값을 안 보였다** |
| **압밀 프로토콜** | 평판 **변위제어**로 명목 25/50 % → 되튐. **압력 출력 0** | DEM 서보 300 MPa · MPM `hold` (도달 후 고정·이완) | ⛔ **압력축이 없다** — 우리 Heckel · 하중분담 축과 **접점 0**. 캘린더링 = 평판 (롤 아님) 은 우리와 같은 근사 |
| **보정 · 검증** | **0 건** (문헌 물성 + 가정 면밀도, 실험 대조 없음) | E_eff ← porosity @300 MPa · MPM σ_y ← Minnmann 순수 SE | `frame[4]` 로는 **교차검증 상대가 될 수 없다** — 그들 결과는 모델 내부 상대비교뿐 |
| **수송** | GeoDict 연속체 **기공 확산**만 | DEM Kirchhoff/Holm 접촉망 σ 삼중항 + STEP3 복셀 FV (CONTACT_FREE 가지) + pore-τ (A6) | ✅ 우리 쪽이 넓다. 그들은 **섬유 접촉망 전자전도**(펠트 전극의 본업)를 안 했다 — 전구체라 비전도이기도 하다 |
| **기술자** | 기공목 PSD · A_zz · 최대지름 경로 · D_eff | coverage · CN · τ (Dijkstra/Laplace) · pore-PNM (A13) · d_h | ★ **A_zz 와 병목 지름은 우리에게 없다** → §8 A1 · A3 |
| **공정 이력** | 모듈 사슬, **섬유 ID 유지**, 윗단 차이가 아랫단까지 남는지 추적 | DEM → MPM scaffold (AM 골격 인계, AM 얼림) | 같은 철학. 우리는 **섬유 ID 인계가 없다** (MPM 에서 새로 심는다) |
| **통계** | 조건당 1 실현, 시드 0 | 다중 시드 · 사전등록 판정선 | 우리가 앞선다 |
| **비용** | 최대 12 M 입자 · 256 코어 · 모듈당 9–22 h | — | 섬유 DEM 의 **실측 규모 앵커** (D15) |

### 7.1 frame 위치
- **`frame[5]` — 이 논문이 가진 반쪽**: DEM 의 **구조·패킹·배향** (섬유 굽힘을 포함한 창발 구조) + GeoDict **연속체 기공 수송**.
- **없는 반쪽**: ① DEM 고유의 **접촉망 수송**(섬유–섬유 접촉 저항을 통한 전자전도 — 탄소펠트 전극의 핵심 성질인데 없다) ② 섬유 손상·소성 ③ 탄화 수축 ④ **힘·압력** 출력.
- **`frame[1]/[2]`**: 구 사슬은 우리 강체구 DEM 과 MPM 소성 사이의 **세 번째 층** — "탄성 구조 형상 변화" — 이다. 섬유처럼 가늘고 긴 물체에는 이 층이 연속체 MPM 보다 싸다 (우리 `fibre_rod_mpm_design.md` §1: VGCF 굽힘을 격자 해상도로 풀려면 비현실적인 격자가 필요해 **격자 아래 막대**로 싣는다 — **같은 결론을 반대편 도구로 낸 것**).
- **`frame[3]`**: Heckel · 압력–공극 곡선 없음 (압력 미보고).
- **`frame[4]`**: 실험 보정 0 ⇒ 우리 모델과 **나란히 놓을 수 없다**. 쓸 수 있는 것은 **방법 · 기술자 · 규모 · 실패 양상**이다.

### 7.2 전이 가능 / 불가능 — 한 장 요약

| ✅ 전이 가능 (방법 · 기술자 · 방향) | ⛔ 전이 불가 (값) |
|---|---|
| 섬유 = 결합구 사슬 + Table 1 계수식 (에너지 등가, l₀ = d) | 펠트 두께·공극 (461–880 µm, 87–93 %) |
| Rayleigh 시간 10 % 규칙과 그 비용 스케일링 | 기공목 D10/D50/D90 (28–250 µm) |
| 배향텐서 A_zz (길이가중) + z-프로파일 + (r, z) 차이장 | A_zz 크기 (0.02–0.14) · 영향 반경 2.5–3 mm |
| 병목 지름 + 경로 길이로 요약하는 최대지름 경로 | kick-up 20 % 수확체감 (그들 바늘·섬유 전용) |
| "큰 기공목 붕괴 ≠ 확산 붕괴" — 꼬리가 아니라 연결성이 수송을 정한다 | D_eff/D₀ (0.63–0.90) · 방향 순서 |
| "제조 이력은 다음 단계로 전파된다" — 단계를 따로 보정하지 말 것 | 입자 수 · 코어-시간의 **절대값** (규모 감각으로만) |

---

## 8. ★★ 우리가 활용할 수 있는 것

> 형식: 항목마다 **(i) 논문의 무엇** · **(ii) 우리의 어느 트랙·도구** · **(iii) 무엇을 바꾸거나 시험하나** · **(iv) 기대 효과와 위험**.

### 8-A 바로 할 수 있는 것 (새 시뮬 없이 · 후처리 · 판독 규약)

**A1. ★★ 배향텐서 A_zz 를 우리 섬유 출력으로 — `--fibre-align` λ_z 를 검증 가능하게**
- (i) Eqs. 23–25 (p.17), Figs. 5–7 · 12–13: A_zz = ⟨cos² θ_z⟩ (선분 길이가중), z-bin 프로파일, (r, z) 지도.
- (ii) MPM 첨가제 시드 `scripts/additives.py` `seed_fibres()` (섬유 점열이 walk 순서로 있고 섬유 ID 가 있다) · `mpm3d_compaction.py --fibre-align` · STEP3 매니페스트 · 웹앱 payload.
