Repository: yonghoon7153-source/Yonghoon-DEM-DFT

# 📚 LITDB — 문헌 단일 시스템 (**SE·DFT 축 + DEM·MPM 축, 두 트랙**)

> **앞으로 논문은 여기서만 본다.** 여러 곳(db/literature, kb/papers, db/properties, Excel)에 흩어진 문헌을 한 곳에서 생각·참고·비교하기 위한 통합 MD 시스템.

## 왜 트랙이 둘인가
`INDEX.md` 는 argyrodite 전해질 축이라 접촉역학·MPM·건식전극 digest 가 들어갈 자리가
없다. 그래서 한때 64편이 **어느 인덱스에도 없었다**(open_items #7). 축을 나눠 그 구멍을
닫았고, 한 분모로 세면 “159편 중 98편 미언급” 같은 **가짜 미결**이 나온다
(`comparison_vs_ours.md:8`). 분리는 실측 근거가 있는 결정이다 — 합치지 말 것.

⚠ 이 표의 **편수는 적지 않는다.** 손으로 쓴 수는 반드시 낡는다(README 자신이 세 번 틀렸다).
현재값은 `python3 tools/litdb/build_index.py --check` 로 본다.

File: litdb/papers/schmitt2026_chemomech_stability_dry_cathode_separator_sheets.md (part 1 of 2)
<!-- 표준 양식 확장 (paper-level STANDALONE — 이 카드만 읽어도 논문을 읽은 것과 같게). ★ = 사용자가 특히 원한 항목.
     깊이 기준 = bazzoun2026_dem_fem_rnm_ionic.md · 형식 이웃 = hippauf2019_dry_film_ptfe_sulfide_cathode_sheet.md (이 논문 건식 공정의 원전 · 같은 축).
     쪽 표기 = 본문 "p.N" (학술지 인쇄 쪽 = PDF 쪽 1–13 · 논문 번호 105231) · SI "SI p.N" (받은 Sup 파일 4 쪽 = 인쇄 S1–S4).
     값 표지: [인쇄] = 본문 · 그림 안 숫자 · 표 · [판독] = 그림에서 읽은 값 (figure-read ≈ · 경향용 · 정밀도는 그 자리에) ·
     [우리 산술] = 인쇄값으로 우리가 다시 한 계산 (인용 불가) · [추정] = 우리 해석 · [미확인] = 본문 13 쪽 + SI 4 쪽 전수에 없음.
     크롭 9 장 (본문 그림 7 · SI 그림 2) 전부 렌더로 열람 · SI 표 S1 은 크롭이 없다 (추출 도구가 거의 백지로 판정해 뺐다) →
     PDF 글자 층 + SI p.3 렌더로 옮겨 적음 (§3-11).  업로드 PDF 는 읽기만 했다. -->

# PTFE 건식 (dry-process) 양극 · 분리막 시트 vs 냉간압축 펠릿 — 시트 양극이 첫 방전 · CE · 율속에서 앞서고 계면 분해 (ToF-SIMS PO₃⁻ · SO₃⁻ · DEMS O₂) 는 더 크다 · 100 사이클 유지율은 여섯 시트 구성 중 셋만 펠릿보다 높다 (남은 용량은 다섯 [판독]) → 저자 결론 "수명은 SE 분해량보다 화학-기계 안정성이 정한다" (기계 근거는 간접) · PTFE 분리막은 저전위에서 환원 (LiF + C) · C65 1 wt% 는 sheet-sheet 에서만 유지율을 깎는다 — LiNbO₃-NCM85 : LPSCl 70:30 + PTFE 0.5 wt% — Schmitt · Dippell · Henkel · Zhang · Räke · Janek · Rohnke · Kondrakov · Brezesinski\* · Strauss\* (KIT BELLA · JLU Giessen · BASF, Energy Storage Mater. 2026)

> slug `schmitt2026_chemomech_stability_dry_cathode_separator_sheets` · DOI `10.1016/j.ensm.2026.105231` · type `exp (PTFE 건식 시트 공정 · 분리막 binder 0–1 wt% EIS · 양극 DC 분극 σ_ion/σ_e · 세 셀 구성 × 세 조성 율속 · 100 사이클 · SEM/EDX · ToF-SIMS · DEMS · Li‖SE‖Li impedance · 문헌 표; DEM · MPM · 모델 없음)` · PDF `71. Chemomechanical Stability Determines the Performance of Dry-Processed Cathode and Separator Sheets in Thiophosphate-Based Solid-State Batteries.pdf` (inbox #71 · 본문 13 쪽) · SI `71. Sup) Chemomechanical Stability Determines the Performance of Dry-Processed Cathode and Separator Sheets in Thiophosphate-Based Solid-State Batteries.pdf` (4 쪽) · digested `2026-11-06` · status ✅
>
> **원제**: *Chemomechanical Stability Determines the Performance of Dry-Processed Cathode and Separator Sheets in Thiophosphate-Based Solid-State Batteries* (p.1)
> **저자 · 소속 (p.1)**: Maik Schmitt ᵃ · Pascal Dippell ᵇ · Philip Henkel ᵃ · Ruizhuo Zhang ᵃ · Peer Räke ᵃ · Jürgen Janek ᵃ˒ᵇ · Marcus Rohnke ᵇ · Aleksandr Kondrakov ᵃ˒ᶜ · **Torsten Brezesinski ᵃ\*** · **Florian Strauss ᵃ\*** — ᵃ Battery and Electrochemistry Laboratory (BELLA), Institute of Nanotechnology, Karlsruhe Institute of Technology (KIT) · ᵇ Institute of Physical Chemistry & Center for Materials Research, Justus Liebig University Giessen · ᶜ BASF SE, Ludwigshafen (\* 교신 torsten.brezesinski@kit.edu · florian.strauss@kit.edu)
> *Energy Storage Materials* **89** (2026) 105231 · 접수 2026-03-26 · 수정 2026-05-06 · 승인 2026-05-16 · 온라인 2026-05-17 (p.1) · 오픈 액세스 CC BY (p.1) · 연구비 = 독일 연방 연구 · 기술 · 우주부 (BMFTR) 과제 MELLi (03XP0447) + BASF SE 일부 지원 (p.12) · 이해상충 없음 (p.12) · 데이터 가용성 · CRediT 진술 없음 (본문 · SI 전수) · 감사의 글에 언어 교정 · 그림 편집에 생성형 AI 도구를 썼다고 밝힘 (p.12)
> **키워드 (p.1)**: Energy storage · Solid-state batteries · Dry-processing
> **같은 그룹 카드 (링크만)**: [`minnmann2022_designing_cathodes_solidstate`](minnmann2022_designing_cathodes_solidstate.md) (Strauss · Brezesinski · Janek 공저 perspective) · [`minnmann2021_jes_charge_transport_bottlenecks`](minnmann2021_jes_charge_transport_bottlenecks.md) (Janek 그룹 · 이 논문 ref 46) · [`frankenberg2025_milling_dry_processed_sulfide_cathode_microstructure`](frankenberg2025_milling_dry_processed_sulfide_cathode_microstructure.md) (Janek 공저 · 건식 황화물 양극 밀링).
> **같은 축 카드 (링크만)**: [`hippauf2019_dry_film_ptfe_sulfide_cathode_sheet`](hippauf2019_dry_film_ptfe_sulfide_cathode_sheet.md) (ref 45 — 이 논문 건식 공정의 원전) · [`lee2024_shear_force_dry_process_cathode_coverage`](lee2024_shear_force_dry_process_cathode_coverage.md) (ref 69 · Table S1 #8) · [`lee2025_corolling_dryprocess_lpscl_ptfe`](lee2025_corolling_dryprocess_lpscl_ptfe.md) (ref 4) · [`mun2025_dry_electrode_technology_assb_review`](mun2025_dry_electrode_technology_assb_review.md) (ref 28) · [`matthews2024_ptfe_nanofibril_network`](matthews2024_ptfe_nanofibril_network.md) (ref 33) · [`wolf2026_extruder_vs_batch_mixing_core_shell_dry_sulfide_cathode`](wolf2026_extruder_vs_batch_mixing_core_shell_dry_sulfide_cathode.md) (NCM85 + C65 + PTFE 0.5 건식 막 · 다른 그룹).
> **판독 원자료**: [판독] 값은 크롭 PNG 에서 눈금 보간 · 색 화소 평균으로 읽었다 (digitized.csv 는 만들지 않았다 — 경향용).

---

## 0. 결론 먼저 — 우리 질문에 대한 답

**한 문장**: LPSCl (NEI) 과 LiNbO₃ 코팅 NCM85 (70:30 wt%) 을 볼밀로 섞고 80 °C 막자에서 PTFE 0.5 wt% 를 ≈20 min 섬유화해 만든 건식 양극 시트는, 같은 분말을 437 MPa 로 누른 펠릿보다 첫 방전 (최대 211 mAh/g · C/10 · 45 °C) · CE · 율속이 좋고, 100 사이클 뒤 양극의 산화 분해 산물 (PO₃⁻ · SO₃⁻) 과 O₂ 방출은 더 많았다 — 100 사이클 유지율은 여섯 시트 구성 (3 조성 × sheet-powder · sheet-sheet) 중 셋만 펠릿보다 높았지만 (uncoated 는 펠릿이 최고) 남은 절대 용량은 다섯이 펠릿보다 높고 [판독], 저자는 이를 "SE 분해량보다 PTFE 가 지키는 기계 무결성이 수명을 정한다" 로 읽지만 기계 근거는 SEM · 전기화학의 간접 증거이고, PTFE 를 분리막에도 넣으면 저전위 환원 (LiF + C) 경로가 더해지며, C65 1 wt% 의 손해는 분리막까지 시트인 셀에서만 보였다 (p.1–11).

| 우리 질문 | 이 논문이 주는 것 | 표지 · 쪽 |
|---|---|---|
| ① 공정 (장치 · 속도 · 시간 · 온도 · 압력) | 예비 혼합 = ZrO₂ 단지 70 mL · Ø10 mm 볼 10 개 · 1 g · **140 rpm 30 min** → **80 °C 막자** + PTFE 0.5 wt% (Goodfellow · d50 675 µm) 손 갈기 **≈20 min** = 섬유화 · 한 덩이 → 유리판 · 유리봉으로 **≈120 µm** → 롤 프레스 **선압 3 N/mm** (dry room 이슬점 < −50 °C) → Ø9 · 10 mm 펀칭 · 분리막 시트 = LPSCl + PTFE 0.5 wt% 같은 법 (Ø10 mm · ≈1000 µm) · 펠릿 = LPSCl 100 mg 62 MPa → 양극 분말 → **437 MPa** | [인쇄] p.2 · p.11 |
| ② PTFE 섬유 망이 하는 일 (기계) | 저자 결론 = 시트 양극의 이점은 PTFE 가 지키는 입자 간 접촉 · 기계 무결성 (밀도가 아니라) · 근거 = 단면 SEM · ToF-SIMS · 전기화학 (간접) · 기계 측정 없음 (저자 스스로 p.11) | [인쇄] p.6–8 · p.11 |
| ③ PTFE 가 이온 길을 얼마나 막나 | LPSCl 분리막 σ_ion **2.35** (무바인더 분말) → **2.04** (0.5 wt% · ≈87 %) → **1.82 mS/cm** (1 wt%) · 0.2 · 0.75 wt% ≈2.12 · ≈1.97 [판독] · 부피 배제 (Maxwell) 예측 하락의 ≈18–20 배 [우리 산술] | [인쇄] p.2 · Fig. 1b · §3-3 · §8-1 |
| ④ carbon black 이 계면 열화를 빠르게 하나 | 초록 · 결론 = 그렇다 (PTFE 든 구조에서) · 직접 근거 = coated + C65 **sheet-sheet** 유지율 78.1 % (+ 1C 약화) · 기전은 문헌 (ref 49) 과 가설 · C65 셀의 ToF-SIMS · DEMS 없음 · 같은 C65 가 sheet-powder · powder-powder 유지율은 **+21.6 · +18.1 %p** 올렸다 [우리 산술] | [인쇄] p.1 · p.4–6 · §8-2 |
| ⑤ 코팅 활물질 | LiNbO₃ 1 wt% (산화물 보호막 — SE 선코팅 아님) → 첫 CE **+4.0–9.8 %p** · 첫 방전 ↑ · 복합 σ_ion 2.8 → 4.5 × 10⁻² mS/cm · 유지율은 펠릿 88.1 → 67.5 % (↓) | [인쇄] p.2–4 · §8-4 |
| ⑥ σ_ion · σ_e · 용량 | 양극 시트 (PTFE 0.5 · DC · 200 MPa) σ_ion 2.8 / 4.5 / 5.3 × 10⁻² · σ_e 7.6 / 5.3 × 10⁻⁴ · 1.0 × 10⁻¹ mS/cm (uncoated / coated / coated + C65) · 첫 방전 183–211 mAh/g (C/10 · 45 °C · 81 MPa) · CAM 로딩 ≈13.8 mg/cm² | [인쇄] p.2–4 · Fig. 1e · Fig. 3 |
| ⑦ DEM · 모델 | 없음 — 기공 · 밀도 · 두께 · 입도 측정도 없음 (*"quantification of the pore structure in situ is very difficult and has not yet been performed"*) | [인쇄] p.7 |
| ⑧ 우리 모델 · 실험에 주는 것 | ★ PTFE 투여곡선 (Rint ② S1 의 사전 점검 후보) · ★ C65 ↔ PTFE 분리막 교락 (#30 크기 앵커 아님) · ★ 양극 쪽 PTFE 비분해 ↔ 분리막 쪽 PTFE 환원 (#31 감쇠의 자리) · ★ CAM 70 wt% 복합 σ_ion 두 번째 문헌점 (이온 앵커 민감도) · 유지율 % 의 정규화 착시 | §8 |

⛔ **한정어 (떼지 말 것)**: ① SE = LPSCl (NEI Corp.) — **우리와 같은 SE** · 입도 [미확인] · CAM = NCM85 (BASF) · 입도 [미확인] (단면 SEM 2 차 입자 ≈3–5 µm [판독]) ② 반쪽 셀 In/InLi · **45 °C · 외부 적층압 81 MPa** · 2.3–3.7 V vs In/InLi ③ 시트 두께 · 밀도 · 기공 [미확인] — 펠릿 (437 MPa) 과 시트 (선압 3 N/mm · sheet-sheet 은 조립 압축 없음) 의 **압력 이력이 다르다** ④ *"Data are averaged from at least two identical cells"* · 유지율 · 첫 방전 · CE 에 오차 막대 없음 ⑤ 기계 무결성 = **간접 증거** (저자 인정 p.11) ⑥ ToF-SIMS · DEMS 는 **coated 조성만** — uncoated · coated + C65 는 화학 분석 없음.

---

## 1. 한 줄 요약

황화물 전고체 전지의 건식 (무용매) 공정이 성능 · 열화를 어떻게 바꾸는지를, 양극 · 분리막을 각각 시트 또는 냉간압축 펠릿으로 만든 **세 셀 구성** (powder-powder · sheet-powder · sheet-sheet) 과 **세 양극 조성** (uncoated · LiNbO₃ coated · coated + C65 1 wt%) 의 곱으로 비교한 실험 논문.  PTFE 0.5 wt% 는 분리막 σ_ion 을 2.35 → 2.04 mS/cm 로 낮추는 대신 취급 가능한 시트를 주고 (Fig. 1b), 시트 양극은 첫 방전 · 첫 CE · 율속에서 펠릿을 앞선다 (Fig. 3).  사후 ToF-SIMS 는 시트 양극에서 산화 분해 산물 (PO₃⁻ · SO₃⁻) 이 망처럼 퍼진 것을, DEMS 는 O₂ 방출이 더 많은 것을 보이는데 (Fig. 5 · Fig. 6), 그래도 coated 조성에서 시트–시트 셀의 유지율 (83.3 %) 이 펠릿 (67.5 %) 보다 높아 (uncoated 에서는 반대로 펠릿 88.1 % 가 최고) 저자는 *"long-term cyclability is determined more by chemomechanics than by electrolyte degradation"* 이라 결론 낸다.  다만 PTFE 분리막은 저전위에서 환원 (6(CF₂) + 12 Li⁺ + 12 e⁻ → C₆ + 12 LiF) 되어 지속적 열화를 더하고, C65 를 넣은 시트–시트 셀은 가장 빨리 감퇴했다 (78.1 %).  기공 · 밀도 · 기계 물성은 재지 않았다.

## 2. 메타

| 저자 | 저널/년 | DOI | 소재 (AM / SE / C / 바인더) | 연구유형 |
|---|---|---|---|---|
| M. Schmitt · P. Dippell · P. Henkel · R. Zhang · P. Räke · J. Janek · M. Rohnke · A. Kondrakov · T. Brezesinski\* · F. Strauss\* (KIT BELLA · JLU Giessen · BASF SE) | *Energy Storage Mater.* 89 (2026) 105231 | 10.1016/j.ensm.2026.105231 | LiNi₀.₈₅Co₀.₁Mn₀.₀₅O₂ (NCM85 · regenerated 또는 LiNbO₃ 1 wt% 코팅) / Li₆PS₅Cl (NEI) / Super C65 0 · 1 wt% / PTFE 0.5 wt% (양극 · 분리막) | 실험 — 건식 시트 공정 · 셀 구성 대조 · 전기화학 · 사후 화학 분석 |

---

## 3. 핵심 수치 (★ 전부 쪽 · 표지 병기)

### 3-1. 재료 · 조성 (p.11 · 조성 표 = 그림 1d)

| 항목 | 값 | 표지 · 쪽 |
|---|---|---|
| 활물질 | LiNi₀.₈₅Co₀.₁Mn₀.₀₅O₂ (NCM85 · BASF SE · 그림 표기 "NCM851005") · 입경 · PSD [미확인] · 단면 SEM 상 2 차 입자 ≈3–5 µm [판독 — Fig. 4 스케일바 대비 · 무작위 단면이라 참 지름보다 작게 나온다] | [인쇄] p.2 · p.11 |
| "regenerated" | 산소 흐름 750 °C 3 h (승 · 감온 5 °C/min) — 겉면 잔류 리튬 제거 | [인쇄] p.11 |
| LiNbO₃ 코팅 | 1 wt% · 리튬 에톡사이드 (1 M) + 나이오븀 에톡사이드 (0.5 M) 화학량론 → 초음파 30 min → 진공 용매 제거 → 산소 흐름 350 °C 2 h | [인쇄] p.11 |
| SE | Li₆PS₅Cl (LPSCl · NEI Corp.) · 입경 [미확인] · 펠릿 양극에 >20 µm 입자 · 덩어리 (ToF-SIMS 해석) | [인쇄] p.8 · p.11 |
| 도전재 | Super C65 carbon black (TIMCAL Ltd.) · 동적 진공 10⁻³ mbar 하룻밤 건조 | [인쇄] p.11 |
| 바인더 | PTFE (Goodfellow GmbH · d50 = 675 µm) | [인쇄] p.11 |
| 조성 (1) uncoated | regenerated NCM85 70 : LPSCl 30 wt% + PTFE 0.5 wt% | [인쇄] p.11 · Fig. 1d |
| 조성 (2) coated | LiNbO₃-NCM85 70 : LPSCl 30 wt% + PTFE 0.5 wt% | [인쇄] p.11 · Fig. 1d |
| 조성 (3) coated + C65 | LiNbO₃-NCM85 : LPSCl : C65 = 70 : 29 : 1 (그림 표기 7/2.9/0.1 w/w/w) + PTFE 0.5 wt% | [인쇄] p.11 · Fig. 1d |
| 부피 환산 | NCM : SE ≈ 48 : 52 vol% (고체 · ρ 4.8 · 1.9 g/cm³ — 이 논문에는 밀도 없음 · 값은 Hippauf 2019 SI 식 S1 의 것) · SE 1.64 g/cm³ 면 44 : 56 · PTFE 0.5 wt% ≈ 0.74 vol% (양극) · ≈ 0.43 vol% (분리막) | [우리 산술] |
| 습식 대조 (슬러리) | o-자일렌 · LiNbO₃-NCM85 : LPSCl : C65 : OPPANOL N 150 폴리아이소뷰틸렌 (BASF) = 68.6 : 29.4 : 1.0 : 1.0 → 알루미늄 박 → 자연 건조 + 상온 진공 하룻밤 | [인쇄] p.11 |
| 분위기 | Ar 글러브박스 (H₂O · O₂ < 0.5 ppm) · 캘린더링 = dry room (이슬점 < −50 °C) | [인쇄] p.11 |

### 3-2. ★ 건식 공정 (p.2 · p.11 · Fig. 1a)

- **순서** [인쇄 p.2 · p.11]: (1) 예비 혼합 = 70 mL ZrO₂ 단지 · Ø10 mm ZrO₂ 볼 10 개 · 총 1 g · **140 rpm 30 min** 볼밀 → (2) **80 °C 로 데운 막자** 에 PTFE 0.5 wt% 를 넣고 손으로 **≈20 min** 갈아 섬유화 · 한 덩이 (*"flake"* · *"dough"*) → (3) 유리판 위에서 유리봉으로 밀어 **≈120 µm** → (4) 롤 프레스 (Sumet Messtechnik) **선압 3 N/mm** 캘린더링 (dry room) → (5) **Ø9 또는 10 mm** 펀칭.  이 방법은 Hippauf 2019 [45] 를 바탕으로 했다 (p.2).
- **분리막 시트**: LPSCl 에 PTFE 0.5 wt% 를 80 °C 막자에서 바로 → 같은 단계 → **Ø10 mm · ≈1000 µm** [인쇄 p.11].
- **PTFE 함량 선택** [인쇄 p.2]: 0.2–1.0 wt% 를 시험 → *"The optimal balance between mechanical integrity and ionic conductivity in the dry-processed sheets was achieved with 0.5 wt.% PTFE"* · 그보다 적으면 *"brittle sheets with poor mechanical cohesion"* (기계 시험 수치 없음 — 취급 판정) · 양극도 같은 0.5 wt%.
- **SEM** (Fig. 1a 오른쪽 · 2 µm 스케일): 섬유화된 PTFE 가 SE · CAM 입자를 감싸 이어 *"rubber-like mass"* (p.2) — 섬유 지름 · 길이 측정 없음 · ToF-SIMS 로는 섬유가 너무 가늘어 (*"nanometer range"*) 보이지 않는다 (p.8).
- ⚠ 캘린더 뒤 두께 · 밀도 · 기공 [미확인] — 저자도 정량하지 않았다고 적고 (p.7), sheet-sheet 셀은 *"likely contain a higher degree of residual porosity"* (p.10 · 측정 아님).
- ⚠ 선압 3 N/mm 을 MPa 로 바꿀 접촉 폭 [미확인] — 펠릿 437 MPa 와 같은 축에 놓을 수 없다.

### 3-3. ★ 분리막 시트 σ_ion vs PTFE (Fig. 1b · p.2 · p.11)

측정 [인쇄 p.11]: PEEK 슬리브 (내경 10 mm) · SS ‖ SE ‖ SS · EIS 0.1 Hz–7 MHz · 진폭 20 mV · **외부 압력 200 MPa** · 상온 · BioLogic SP-200 · 저항 추출법 · 시편 두께 [미확인].

| PTFE (wt%) | σ_ion (mS/cm) | 상대 | 표지 |
|---|---|---|---|
| 0 (무바인더 = 냉간압축 분말) | **2.35** | 1 | [인쇄] p.2 · 오차 막대 ≈±0.05 [판독] |
| 0.2 | ≈2.12 | ≈0.90 | [판독] Fig. 1b |
| 0.5 | **2.04** | ≈0.87 (*"~87%"*) | [인쇄] p.2 · ≈±0.03 [판독] |
| 0.75 | ≈1.97 | ≈0.84 | [판독] · ≈±0.04 |
| 1.0 | **1.82** | 0.77 | [인쇄] p.2 · ≈±0.06 [판독] |

- 저자 해석: *"This drop in ionic conductivity is due to the insulating properties of PTFE, which deteriorate ionic percolation within the SE separator."* (p.2)
- [우리 산술 — 부피 배제만으로는 얼마나 떨어지나]: PTFE 부피 분율 (ρ_PTFE 2.2 · ρ_SE 1.9 g/cm³ — Hippauf 2019 SI 식 S1 값) = **0.43 vol% (0.5 wt%) · 0.86 vol% (1 wt%)** (ρ_SE 1.64–1.86 이면 0.37–0.42 · 0.75–0.85 vol%) → 묽은 절연 구의 Maxwell 식 σ/σ₀ = 2(1−φ)/(2+φ) 하락 **0.65 % · 1.29 %** ↔ 실측 **13.2 % · 22.6 %** = **×20 · ×17.5**.  ⇒ 이 크기는 PTFE 가 부피로 길을 막는 것만으로는 안 나오고, SE–SE 접점 (면) 을 덮거나 끊는 꼴이어야 맞는다 [추정].
- ⚠ 교락: 0 wt% 기준은 **공정을 안 거친** 분말 (슬리브에서 바로 200 MPa) 이고 0.2–1 wt% 시트는 80 °C · ≈20 min 손 갈기 · 밀어 펴기 · 캘린더를 거쳤다 — 하락에 공정 몫이 섞인다.  같은 공정 두 점만 보면 **0.5 → 1 wt%: 2.04 → 1.82 (×0.892 · −10.8 %)** [우리 산술].

### 3-4. ★ 양극 시트 부분 전도도 (p.2–3 · p.11 · 그림 1c · 1e)

측정 [인쇄 p.11]: 대칭셀 · **적층압 200 MPa** · 상온 · DC 분극 (정상 전류까지).  전자 = SS ‖ 양극 시트 ‖ SS · 50 mV.  이온 = In/InLi ‖ SE 시트 ‖ 양극 시트 ‖ SE 시트 ‖ In/InLi · 100 mV (In 박 Ø9 mm · 125 µm (Thermo Fisher) · Li 박 Ø6 mm · 50 µm (Albemarle) · SE · 양극 시트 PTFE 0.5 wt% · Ø10 mm) · σ = 정상 전류 · 전극 면적 · 시편 두께 · 전압으로 계산.  ⚠ 이온 쪽에서 SE 시트 두 장 · 계면 저항을 뺐는지 [미확인] · 시편 두께 [미확인].

| 조성 (PTFE 0.5 wt%) | σ_ion (mS/cm) | σ_e (mS/cm) | 표지 |
|---|---|---|---|
| uncoated | **2.8 × 10⁻²** | **7.6 × 10⁻⁴** | [인쇄] p.2–3 · Fig. 1e |
| coated (LiNbO₃) | **4.5 × 10⁻²** | **5.3 × 10⁻⁴** | [인쇄] p.2–3 · Fig. 1e |
| coated + C65 (1 wt%) | **5.3 × 10⁻²** | **1.0 × 10⁻¹** | [인쇄] p.2–3 · Fig. 1e |

- 저자 해석: σ_ion 이 uncoated → coated 로 오른 것은 LiNbO₃ 가 CAM–SE 부반응을 억제한 탓일 것 (*"likely"* · p.2 · 직접 근거 없음) · C65 의 σ_e 증가 = *"finely dispersed carbon black"* 이 전자 퍼콜레이션을 연 탓 (p.3) · *"Independent of cathode formulation, the ionic conductivity was found to be lower by about two orders of magnitude relative to the SE separators."* (p.2)
- [우리 산술]: σ_e C65 / coated = **×189 (2.3 자릿수)** · / uncoated ×132 (2.1) — 본문 *"increased by three orders of magnitude"* 와 다르다 · σ_ion coated / uncoated = **×1.61 (+61 %)** — 본문 *"increased slightly"* · 분리막 (0.5 wt%) / 양극 = **×38–73 (1.6–1.9 자릿수)** · 형성 인자 f = σ_양극 / σ_분리막(0.5 wt%) = **0.014 · 0.022 · 0.026**.
- **C65 의 자리** [우리 산술]: SE + C 기지 안에서 1/(29+1) = **3.3 wt%** — Reisacher 2023 의 LPSCl + C65 (CAM 없는 2 상) 전자 퍼콜레이션 문턱 p_c ≈ 4 wt% 바로 아래 (정본 카드 `reisacher2023_percolation_sulfide_carbon_matrix`) · 저자 가정 *"carbon black establishes effective point contacts between the CAM and SE particles, but lacks long-range network connectivity"* (p.3) 와 같은 방향.
- **섬유 탄소에 대한 저자 진술** (p.3): VGCF · CNT 는 원리상 먼 거리를 이어 PTFE 망을 보강할 수 있으나, 무용매 공정에서 PTFE 섬유화 · 탈응집에 드는 전단이 *"carries the risk of breaking the carbon fibers"* — 시험은 하지 않았다 (*"a promising approach for future research"*).

### 3-5. 셀 구성 · 시험 조건 (Fig. 2 · p.4 · p.11)

| 구성 (그림 색) | 양극 | 분리막 | 조립 | 표지 |
|---|---|---|---|---|
| powder-powder (보라) | 분말 | 분말 (LPSCl 100 mg · 62 MPa 선압축) | 양극 분말을 고루 펴고 **437 MPa** → In/InLi | [인쇄] p.11 |
| sheet-powder (분홍) | 시트 Ø9 mm | 분말 (위와 같음) | *"the procedure was similar to the one described before"* — 437 MPa 여부 문장에 명시 없음 · Table S1 제조압 "-" | [인쇄] p.11 · SI p.3 |
| sheet-sheet (초록) | 시트 Ø9 mm | 시트 Ø10 mm (PTFE 0.5 wt%) | 차례로 쌓기만 — **추가 압축 없음** | [인쇄] p.11 |

- 공통 [인쇄 p.4 · p.11]: SS 집전체 · PEEK 슬리브 Ø10 mm · 음극 In/InLi (In 박 쪽이 분리막에) · CAM 로딩 **≈13.8 mg_NCM85/cm²** · 분리막 두께 **≈1000 µm** (Fig. 2 캡션).
- 시험 [인쇄 p.5 · p.11]: OCV 1 h → C/10 · C/5 · C/2 · 1C (**1C = 190 mA/g**) · **45 °C** · **외부 적층압 81 MPa** · **2.3–3.7 V vs In/InLi (≈2.9–4.3 V vs Li⁺/Li)** · MACCOR · 100 사이클은 C/5 (앞에 율속 시험) · *"Data are averaged from at least two identical cells"* (Fig. 3 캡션).
- [우리 산술]: 면적 용량 ≈ **2.9 mAh/cm²** (13.8 mg/cm² × 207 mAh/g) · 1C ≈ **2.6 mA/cm²** · Ø9 mm 원판의 NCM ≈ 8.8 mg (복합체 ≈12.5 mg).
- ⚠ 이름: 본문은 "powder-powder · sheet-powder · sheet-sheet", 방법 절은 "pellet-pellet · sheet-pellet · sheet-sheet" 이고 한 문장은 *"For the 'pellet-sheet' cells, the powder was replaced by a cathode sheet"* (p.11 — 뜻은 sheet-powder) (§10-9).

### 3-6. ★ 전기화학 — 세 구성 × 세 조성 (Fig. 3 · p.4–6)

| 조성 | 구성 | 첫 방전 C/10 (mAh/g) | 1회 CE (%) | 2회 CE (%) | 100 사이클 유지율 (%) | 1C 방전 (mAh/g) |
|---|---|---|---|---|---|---|
| uncoated | powder-powder | 183 | 82.3 | 95.9 | **88.1** | ≈116 [판독] |
| uncoated | sheet-powder | **207** | 87.3 | 97.1 | 79.9 | ≈145 [판독] (본문 *"about 140"*) |
| uncoated | sheet-sheet | 204 | **89.1** | 97.9 | 82.1 | ≈144 [판독] |
| coated | powder-powder | 194 | 92.1 | 98.8 | 67.5 | ≈164 [판독] |
| coated | sheet-powder | 205 | **95.3** | 98.8 | 70.3 | ≈158 [판독] |
| coated | sheet-sheet | **207** | 93.1 | 99.1 | **83.3** | ~171 [인쇄 p.5] |
| coated + C65 | powder-powder | 204 | 90.7 | 98.6 | 85.6 | ≈164 [판독] |
| coated + C65 | sheet-powder | 206 | 91.1 | 98.3 | **91.9** | ~170 [인쇄 p.6] |
| coated + C65 | sheet-sheet | **211** | **92.1** | 98.7 | 78.1 | ≈150 [판독] |

표지: 첫 방전 · 1회 CE · 유지율 = [인쇄] p.4 + 그림 막대 숫자 · 2회 CE = [인쇄] p.4 (coated + C65 는 본문 *">98%"* · 숫자는 Fig. 3f 막대).

**율속** (Fig. 3m–o) [판독 ±3 mAh/g · 표지 중심]:

| 조성 · 구성 | 0.1C | 0.2C | 0.5C | 1C |
|---|---|---|---|---|
| uncoated · powder-powder | ≈181 | ≈162 | ≈138 | ≈116 |
| uncoated · sheet-powder | ≈205 | ≈194 | ≈170 | ≈145 |
| uncoated · sheet-sheet | ≈205 | ≈194 | ≈170 | ≈144 |
| coated · powder-powder | ≈197 | ≈191 | ≈179 | ≈164 |
| coated · sheet-powder | ≈202 | ≈199 | ≈184 | ≈158 |
| coated · sheet-sheet | ≈207 | ≈204 | ≈191 | ≈171 |
| coated + C65 · powder-powder | ≈207 | ≈198 | ≈181 | ≈164 |
| coated + C65 · sheet-powder | ≈209 | ≈203 | ≈191 | ≈170 |
| coated + C65 · sheet-sheet | ≈211 | ≈203 | ≈182 | ≈150 |

**100 사이클 뒤 절대 용량** (Fig. 3g–i · C/5) [판독 ±3 mAh/g — 크롭 PNG 색 화소 평균 · 축 = 그림 틀 0–240]:

| 조성 | powder-powder | sheet-powder | sheet-sheet |
|---|---|---|---|
| uncoated | ≈142 | ≈155 | ≈162 |
| coated | ≈136 | ≈165 | ≈175 |
| coated + C65 | ≈173 | ≈190 | ≈159 |

- **본문 서술 (요약)** [인쇄 p.4–6]: uncoated — powder-powder 가 모든 율속에서 가장 낮지만 *"demonstrated the best stability by showing the least fading"* (88.1 %) · coated — powder-powder 가 가장 낮고 빨리 감퇴 · sheet-powder · sheet-sheet 는 높고 안정 · coated + C65 — sheet-sheet 가 처음엔 가장 높지만 *"experienced the most pronounced fading"* (78.1 %) · sheet-powder 가 가장 안정 (91.9 %) · 그 자리에서 저자는 *"both the surface coating and the carbon additive help keep interfacial impedance growth at a minimum"* 이라 쓴다 (임피던스는 재지 않았다).
- **저자 해석** (p.6): coated + C65 에서 *"the carbon additive negatively affects rate capability and cycling stability in sheet-type SSBs"* · 근거 = *"the interface between the conductive additive and the SE is particularly reactive, accelerating electrochemical degradation of LPSCl"* (ref 49 · 이 연구의 C65 셀 화학 분석 없음) · *"We hypothesize that in dry-processed cells, improved particle-particle contact in the cathode leads to an increase in interfacial area, thereby triggering unwanted side reactions."* · 분리막 쪽: PTFE 는 산화에는 안정하나 저전위에서 환원 — 식 (1) **6(CF₂) + 12 Li⁺ + 12 e⁻ → C₆ + 12 LiF** (refs 50–52) → 절연 LiF + 비정질 탄소, 그 탄소가 전자 경로를 더해 SE 분해를 더 부른다 → *"cells using the separator sheet experience degradation of the PTFE and thus of the SE, leading to a continuous loss of capacity"*.
- **[우리 산술 — 한 번에 한 인자만 바뀐 대조]**:
  - **양극 경로 효과 (sheet-powder − powder-powder, 분리막 같음)**: 유지율 **−8.2 · +2.8 · +6.3 %p** (uncoated · coated · coated + C65) · 100 사이클 절대 용량 **+13 · +29 · +17 mAh/g** [판독] → 절대 용량으로는 세 조성 모두 시트 양극 우위 · 유지율 % 로는 uncoated 에서 반대.
  - **분리막 시트 효과 (sheet-sheet − sheet-powder, 양극 같음)**: 유지율 **+2.2 · +13.0 · −13.8 %p** · 절대 용량 **+7 · +10 · −31 mAh/g** [판독] → PTFE 분리막의 손해는 C65 조성에서만 보인다.
  - **C65 효과 (coated + C65 − coated)**: 유지율 **+18.1 (pp) · +21.6 (sp) · −5.2 (ss) %p** · 절대 용량 **+37 · +25 · −16 mAh/g** [판독].
  - **코팅 효과 (coated − uncoated)**: 첫 CE **+9.8 · +8.0 · +4.0 %p** · 유지율 **−20.6 · −9.6 · +1.2 %p** · 절대 용량 **−6 · +10 · +13 mAh/g** [판독].
  - 저자 헤드라인 *"83.3% vs. 67.5%"* (coated · sheet-sheet vs powder-powder, p.8) 은 양극과 분리막을 **동시에** 바꾼 대조다.
- **그림 내부 대조** [판독 — 우리 점검]: Fig. 3g–i 곡선의 (100 사이클 끝 / 율속 뒤 C/5 첫 값) 이 아홉 막대 (Fig. 3j–l) 중 여덟과는 +0.1 – +5.0 %p 안에서 맞는다 (곡선 쪽이 늘 약간 높다 — "beginning" 용량의 정의 차로 보인다 [추정]) · **coated sheet-powder 만** 곡선이 ≈194–200 → ≈165 mAh/g (≈82–85 %) 인데 막대 · 본문은 **70.3 %** — 원인 [미확인] (§10-4).

### 3-7. 단면 SEM · EDX — coated · sheet-sheet (Fig. 4 · p.6–7)

- **pristine**: *"relatively open microstructure with loosely packed NCM85 secondary particles and interparticle voids, despite compaction during cathode preparation"* (p.6).
- **50 사이클 (C/5)**: NCM85 안과 CAM–SE 사이 균열이 *"increased slightly"* · NCM85 는 구형 유지 · 큰 파쇄 없음.
- **100 사이클**: 균열 전파 강화 · 계면 분리 시작 · SE 기지 안 기공이 합쳐져 큰 빈자리 → *"gradual loss of structural integrity"* (p.6).
- **EDX** (50 사이클 · Ni · Co · S · F 지도 + 겹침 · 10 µm): 개별 입자 · 시트 전체 모두 큰 균열 없음 · *"This stands in stark contrast to previous observations with pelletized cathodes made from similar materials [54–56]"* (p.7) — ⚠ **같은 연구에는 사이클 뒤 펠릿 양극의 SEM 단면이 없다** (비교 대상 = 선행 문헌).  F 지도가 단면 전체에 퍼져 보인다 (그림 · 본문 해석 없음).
- **저자 해석** (p.6–7): PTFE 든 양극의 *"mechanically more flexible structure"* 가 부피 변화를 흡수 · 남은 기공이 *"buffer zone"* (가정) · *"The superior performance of the sheet-type cathode is therefore primarily due to improved contact between the particles—facilitated by PTFE—and the resulting mechanical integrity, rather than to a higher packing density."* · 437 MPa 펠릿은 *"higher density"* 인데 *"consistently demonstrate poorer cyclability"* (밀도 값 없음) · In/InLi 합금 음극의 부피 변화가 양극보다 훨씬 커서 셀 압력 변화는 음극이 정하고 (ref 53), PTFE 망 · 남은 기공이 그것을 일부 흡수했을 것.

### 3-8. ★ ToF-SIMS — coated · sheet-sheet vs powder-powder · pristine vs 100 사이클 (Fig. 5 · p.7–8 · p.12)

장비 · 조건 [인쇄 p.12]: IONTOF M6 Plus · Bi₃⁺⁺ 60 keV (LMIG nanoprobe 50) · 음이온 · 스펙트럼 모드 200 × 200 µm² · 128 × 128 px · 시료마다 10 지점 · 일차 이온 0.19 pA · 영상 모드 150 × 150 µm² · 1024 × 1024 px · 0.014 pA · 단면 = 손으로 쪼갠 뒤 −100 °C 삼중 Ar 이온빔 (Leica EM TIC 3X · 7 kV · ≈2.5 mA · 7 h) · 이송 = Leica VCT500 (대기 노출 없음).

- **지도 색** (Fig. 5a, b): CAM = NiO⁻ · NiO₂⁻ · MnO₂⁻ · CoO₂⁻ (파랑) · SE = PS⁻ · PS₂⁻ · PS₃⁻ (초록) · CEI = PO⁻ · PO₂⁻ · PO₃⁻ (분홍).  상자그림 (Fig. 5c–f) = PO₃⁻ · SO₃⁻ · CF₃⁻ · S₂⁻ 정규화 세기 (임의 단위 · 눈금 숫자 없음 · 정규화 기준 [미확인]).
- **pristine** (p.8): 두 양극 모두 약한 PO_x⁻ = 접촉만으로 생긴 CEI (refs 49 · 58) · **시트 = 더 작고 고르게 퍼진 SE · 펠릿 = 더 큰 SE 가 섞인 불균일 · 알갱이 모양** → *"the additional step necessary to achieve PTFE fibrillation during preparation of the dry-processed cathode apparently leads to further fragmentation, i.e., size reduction of large (>20 μm) LPSCl particles and/or agglomerates"*.
- **100 사이클** (p.8): 시트 = CAM 둘레 PO_x⁻ 증가 · *"interconnected network that is not limited to individual contact points between CAM and SE, but extends throughout the cathode"* · CF₃⁻ = PTFE · 펠릿 = *"largely retained its original microstructure"* · CEI 신호는 국소 접점에 국한.
- **상자그림 판정 (정성)** (p.8): PO₃⁻ · SO₃⁻ 증가 = 시트 ≫ 펠릿 · CF₃⁻ = 시트에만, 사이클 뒤 소폭 증가 → *"no significant degradation of the binder"* · *"PTFE is relatively inert within the relevant potential window (cathode), and the observed minor changes in CF₃⁻ signal are more plausibly explained by mechanical effects, such as fibrillation or local accumulation"* · S₂⁻ (다황화물) = 펠릿이 더 높고 변화 작음 → *"secondary role"* · 결론 *"electrochemically-induced cathode degradation is clearly oxidative in nature"*.
- 보고한 조각에 Cl 계 · 금속 황화물 · Li₂S 표지는 없다 (쟀는데 안 나왔는지 · 안 쟀는지 [미확인]).
- **저자 종합** (p.8): 시트가 SE 분해는 더 큰데 첫 용량 · 유지율 (Fig. 3h) 은 더 좋다 → *"chemical and electrochemical degradation of the SE alone is not the dominant factor governing performance"* · *"long-term cyclability is determined more by chemomechanics than by electrolyte degradation, as had already been suspected in the past [55]"*.

### 3-9. DEMS (Fig. 6 · Fig. S2 · p.8–9 · p.12)

조건 [인쇄 p.8–9 · p.12]: coated 양극 · **C/20 · 상온 (Fig. 6 캡션 25 °C)** · 음극 = In 금속만 · Ø10 mm PEEK 링에 차례로 눌러 펠릿 (압력 [미확인]) · DEMS 장치에서는 적층압이 *"negligible"* · OCV 6 h · He 2.5 mL/min (Bronkhorst F-201CV) · 사중극 MS OmniStar GSD 320 O (Pfeiffer) · BioLogic VSP-300.

| 항목 | powder-powder | sheet-sheet | 표지 |
|---|---|---|---|
| 전위 창 (vs In/InLi) | 2.3–3.9 V (≈2.9–4.5 V vs Li) | 2.3–4.4 V (≈2.9–5.0 V vs Li) | [인쇄] p.9 · p.12 |
| 첫 충전 / 방전 (mAh/g) | 226 / 178 | 217 / 172 | [인쇄] p.8 |
| 첫 CE | 78.8 % | 79.3 % | [인쇄] p.8 |
| SOC | ≈82 % | ≈79 % | [인쇄] p.8 · Fig. 6 |
| H₂ 누적 (µmol/g_NCM85) | ≈5.8 | 8.1 | [인쇄] p.9 |
| O₂ 누적 | ≈10 | ≈24 | [인쇄] p.9 |
| CO₂ 누적 | ≈5.8 | ≈7.1 | [인쇄] p.9 |
| SO₂ | 검출 (정량 안 함 · 이온 전류만) | 검출 안 됨 | [인쇄] p.9 |

- H₂ = 첫 충전 시작의 날카로운 봉우리 — 미량 물 · 표면 수산기 환원 (ref 61).  O₂ = 충전 끝 ≈3.7 V vs In/InLi 부터 — H2–H3 상전이에서 격자 산소 방출 (ref 62).  CO₂ = 같은 전위 · 표면 탄산염 산화 · 두 셀 차가 O₂ 보다 작아 *"predominantly surface-limited"* (ref 63).  SO₂ = powder-powder 에서만 (O₂ 와 같은 전위) — 방출된 격자 산소와 SE 의 2 차 반응 (refs 61 · 64) · sheet-sheet 에서 안 보이는 이유는 기체 확산 경로 · CAM–SE 접촉 차이일 것 (*"may be attributed"*) (p.9).
- 저자는 sheet-sheet 의 더 많은 O₂ · CO₂ 를 *"likely due to the higher upper cutoff potential"* 이라 하면서, 같은 문단에서 방출은 SOC 가 정하고 (≈80 % 부터) 두 셀의 SOC 가 비슷해 *"compared on an appropriate basis"* 라고 쓴다 (p.9) — §10-7.
- [판독 — Fig. S2 첫 충전 기체 vs 전위]: powder-powder — CO₂ · O₂ 개시 ≈3.72–3.75 V · 3.9 V 끝에서 각각 ≈60 · SO₂ 는 ≈3.82 V 부터 / sheet-sheet — CO₂ 개시 ≈3.65 V · ≈3.8 V 에서 봉우리 ≈58 · O₂ ≈3.75 V 부터 · ≈4.27 V 에서 봉우리 ≈335 · SO₂ 평탄 0 (세로축 단위 표기 = nmol g⁻¹ 이나 값의 크기는 Fig. 6 의 발생 속도 (nmol min⁻¹ g⁻¹) 자리 — §10-12).
- [우리 산술] SOC 분모 ≈ **275 mAh/g** (226/0.82 = 276 · 217/0.79 = 275) — SOC 정의는 본문에 없다.

### 3-10. Li‖SE‖Li — PTFE 분리막의 환원 쪽 증거 (Fig. S1 · p.6 · SI p.1)

- 조립 직후 · 24 h 쉰 뒤 상온 임피던스 · (a) LPSCl 분말 (b) PTFE 0.5 wt% 시트 (c) 계산 저항 [인쇄 SI p.1 캡션].
- [판독] 저항: 분말 ≈146 → ≈181 Ω (+35 Ω · +24 %) · 시트 ≈191 → ≈245 Ω (+54 Ω · +28 %) [우리 산술 증분].
- 본문: *"the resistance increase was larger for the PTFE-containing separator, in line with expectations"* (p.6).
- ⚠ Li‖SE‖Li 셀의 두께 · 압력 · 지름 · 등가회로 [미확인] (방법 절에 없음) · Li 금속은 실제 셀 음극 (In/InLi) 보다 더 환원적이다 — 이 시험이 In/InLi 전위에서의 PTFE 환원을 직접 보이지는 않는다 [추정].

### 3-11. 문헌 비교 · 습식 대조 (Fig. 7 · Table S1 · p.9–10)

**Table S1** [인쇄 SI p.3 — PDF 글자 층 + 렌더로 옮김 · 출처 번호 = SI 목록 → 본문 목록]:

| 방전 (mAh/g) | ICE (%) | C-rate | CAM | 양극 PTFE (wt%) | SE | 분리막 PTFE (wt%) | 음극 | 제조압 (MPa) | 적층압 (MPa) | 온도 (°C) | 출처 |
|---|---|---|---|---|---|---|---|---|---|---|---|
| 211 | 92.1 | C/10 | NCM851005 | 0.5 | LPSCl | 0.5 | In/InLi | - | 81 | 45 | 이 연구 (sheet-sheet · coated + C65) |
| 206 | 91.1 | C/10 | NCM851005 | 0.5 | LPSCl | - | In/InLi | - | 81 | 45 | 이 연구 (sheet-powder · coated + C65) |
| 185 | 76.4 | C/20 | NCM811 | 1.0 | LPSCl | - | Li | 400 | 50 | RT | SI 1 = [34] Lee & Manthiram 2023 |
| 195.7 | 86.4 | C/10 | NCM811 | 1.0 | LPSCl | - | InLi | 255 | 22.8 | 45 | SI 2 = [36] Hong 2025 |
| 145 | 74 | C/10 | NCM811 | - | LPSCl | 0.2 | Li | 370 | 5 | RT | SI 3 = [40] D.J. Lee 2023 |
| 161 | 78.7 | C/10 | NCM622 | 0.5 | LPSCl | 0.2 | InLi | Hand rolled | - | RT | SI 4 = [41] J. Li 2023 |
| 177.8 | 75 | C/20 | NCM701515 | 2.0 (Nafion) | LPSCl | - | InLi | 430 | 75 | 25 | SI 5 = [66] Cha 2024 |
| 173.8 | 77 | C/20 | NCM701515 | 2.0 | LPSCl | - | InLi | 430 | 75 | 25 | SI 5 = [66] Cha 2024 |
| 205.7 | 80.5 | C/20 | NCA801505 | 1.0 | LPSCl | - | InLi | 375 | 100 | RT | SI 6 = [67] K. Lee 2024 |
| 180.7 | 91.8 | C/10 | NCM721 | 2.9 (Ionomer) | LPSCl | - | InLi | 430 | Torque 11 Nm | 25 | SI 7 = [68] Hong 2022 |
| 169 | 95 | C/10 | NCM523 | 1.5 | LPSCl | - | InLi | 520 | Torque 11 Nm | 60 | SI 8 = [69] D. Lee 2024 |
| 100.1 | 67.1 | C/20 | NCM523 | 1.0 | Li₅.₄PS₄.₄Cl₁.₆ | 0.2 | Li | 500 (cold isostatic press) | - | 60 | SI 9 = [70] Zhang 2021 |

- **Fig. 7a**: 이 연구의 별 둘 (초록 = sheet-sheet 211 mAh/g · 92.1 % · 빨강 = sheet-powder 206 · 91.1 %) 이 문헌 점들의 오른쪽 위 · *"Only one cell reported by Lee et al.[69] achieved a higher initial CE of 95%, but with a significantly lower specific discharge capacity of 169 mAh g−1 and was tested at a higher temperature of 60 °C instead of 45 °C."* (p.9–10) · 문헌 셀들은 C-rate · 양극 · 음극 · 압력 · 온도가 서로 다르다고 저자도 적는다 (p.9) · *"The vast majority of published systems use exclusively a dry-processed cathode, whereas the SE separator is typically a pellet pressed from powder"* (p.10).
- **습식 대조** (Fig. 7b · p.10): coated + C65 슬러리 양극 (Ma et al. 방법 [71, 72]) 을 sheet-powder 셀로 — 처음 C/10 · C/5 에서는 가장 낮고 (sheet-sheet 가 가장 높음) 1C 에서는 가장 높다 · 100 사이클 유지율 **89.0 %** · 저자 *"equivalent to the best performance of the cells shown in Fig. 7b and is comparable to the dry-processed 'sheet-powder' cells (91.9% capacity retention)"*.
- **Fig. 7c** = 모식 + 표: powder-type cathode (*"Lower capacity / Reduced fading"*) ↔ sheet-type cathode (*"High capacity / Accelerated fading"*) · SE decomposition Low ↔ High · Mechanical integrity Poor ↔ Excellent · Interfacial contact Reduced ↔ Preserved · Cell performance Inferior ↔ Excellent · "PTFE in separator → LiF & C₆ formation → Continuous degradation".

---

## 4. ★ 방법 — 측정 사슬 · 입자 처리

### 4-1. 측정 사슬
NCM85 재생 · LiNbO₃ 코팅 → 볼밀 예비 혼합 → 80 °C 막자 PTFE 섬유화 → 밀어 펴기 · 캘린더 → (분리막 시트 σ_ion EIS · 양극 시트 DC 분극 σ_ion · σ_e) → 세 셀 구성 조립 (powder-powder · sheet-powder · sheet-sheet) → 45 °C · 81 MPa 율속 + C/5 100 사이클 → 사후 단면 SEM/EDX (pristine · 50 · 100) · ToF-SIMS (pristine · 100) · DEMS (첫 두 사이클 · C/20) · Li‖SE‖Li 24 h 임피던스 → 문헌 표 · 습식 대조.

### 4-2. ★ 입자 처리 (우리 축 언어로)
- **실험**: 입자는 볼밀 (140 rpm · 30 min) · 80 °C 손 갈기 ≈20 min · 밀어 펴기 · 선압 3 N/mm 캘린더 (시트) 또는 62 → 437 MPa 냉간압축 (펠릿) 을 겪는다 · 섬유화 단계가 LPSCl 큰 입자 · 덩어리를 더 쪼갠다 (ToF-SIMS 해석) · PTFE 는 섬유 (지름 nm 급 — 측정 없음) · 사이클 중 NCM85 2 차 입자 균열 · CAM–SE 분리 · 기공 합쳐짐 (SEM 정성).
- **우리 대응**: DEM = 강체 구 (접촉 겹침 δ = 소성 대리 · 입자 모양 변형 없음 · 연화 E_eff 1.35 GPa) · MPM = SE J2 소성 (연화 E 1.53 GPa · ν 0.49 · 3D σ_y 0.30 GPa) · PTFE = STEP3 복셀의 **중심선 절연 스탬프** (원장 `CL-60` · 기하 `PTFE_D` 0.25 µm = 앵커 `CL-66` · `PTFE_L` 40 µm = 출처 없음 `CL-67`) — **PTFE 의 기계 결속 · 섬유화 · 사이클 중 접촉 유지는 어디에도 없다** (Rint ② 설계 `docs/reviews/rint_carbon_additive_design_v1_20261020.md` §1-1 *"하지 않는 것: … 역학 (PTFE 결속 · VGCF 지지)"*).

### 4-3. 기법 미니 용어집
- **건식 공정 (dry processing)**: 용매 없이 PTFE 를 전단으로 섬유화해 분말을 자립 시트로 묶는 공정 (이 논문은 Hippauf 2019 [45] 방법).
- **sheet-type / pelletized**: 건식 시트 ↔ 분말을 다이에서 냉간압축한 펠릿.
- **DC 분극 (부분 전도도)**: 한 종 (전자 또는 이온) 만 통하는 전극 사이에 작은 전압을 걸고 정상 전류로 그 종의 σ 를 잰다 — 전자 = SS 전극 (이온 차단) · 이온 = In/InLi + SE 층 (전자 차단).
- **CE (Coulomb efficiency)**: 방전 용량 / 충전 용량.
- **ToF-SIMS**: 일차 이온 (여기서는 Bi₃⁺⁺) 으로 표면을 때려 튀어나온 이차 이온의 질량으로 화학 조각을 지도로 그린다 — 정량이 아니라 상대 세기.
- **DEMS**: 셀에서 나오는 기체를 운반 기체로 질량 분석기에 보내 전위 · 시간에 따라 잰다.
- **CEI**: 양극–전해질 계면상 (여기서는 PO_x⁻ · SO₃⁻ 같은 산화된 P · S 화학종).
- **H2–H3 상전이**: Ni 많은 층상 산화물이 깊이 탈리튬될 때의 상전이 — 격자 산소 방출과 겹친다 (ref 62).
- **In/InLi 환산**: 이 논문은 +0.6 V 로 환산 (2.3–3.7 V vs In/InLi ≈ 2.9–4.3 V vs Li⁺/Li).

---

## 5. Figure set ★ (크롭 9 장 = `litdb/figures/schmitt2026_chemomech_stability_dry_cathode_separator_sheets/`)

| Fig | 내용 | 우리 활용 |
|---|---|---|
| 1 | (a) 공정 모식 — 볼밀 혼합 (단지 사진 · NCM851005 · Li₆PS₅Cl · carbon black) → 80 °C 막자 섬유화 (사진 · 가열 표지) → 압연 · 캘린더 모식 + 시트 사진 (1 cm) + SEM (2 µm · 주황 화살표 = PTFE 섬유) (b) 분리막 σ_ion vs PTFE 0 · 0.2 · 0.5 · 0.75 · 1 wt% (오차 막대) (c) σ_e (SS ‖ 양극 ‖ SS) · σ_ion (In/InLi ‖ SE ‖ 양극 ‖ SE ‖ In/InLi) 셀 모식 (d) 세 조성 표 (e) 양극 σ_ion · σ_e 막대 (로그) | ★ PTFE 투여곡선 = S1 사전 점검 후보 (§8-1) · CAM 70 wt% 복합 σ_ion 문헌점 (§8-6) · C65 σ_e = 퍼콜레이션 전 (§8-2) |
| 2 | 세 셀 구성 표 (powder-powder 보라 · sheet-powder 분홍 · sheet-sheet 초록) · CAM 로딩 ≈13.8 mg/cm² · 분리막 ≈1000 µm | 한 인자 대조의 설계 (양극 효과 = sp − pp · 분리막 효과 = ss − sp) |
| 3 | 3 × 5 패널 — (a–c) C/10 · 45 °C 첫 사이클 곡선 (d–f) 1 · 2 사이클 CE 막대 (값 인쇄) (g–i) C/5 100 사이클 (앞 율속 띠) (j–l) 유지율 막대 (값 인쇄) (m–o) 율속 0.1–1C | ★ §3-6 표 · §8-5 절대 용량 판독 · Fig. 3h ↔ Fig. 3k 불일치 (§10-4) |
| 4 | coated · sheet-sheet 양극 단면 SEM — (a) pristine (b) 50 (c) 100 사이클 (저배율 2 µm · 고배율 200 nm) (d) 50 사이클 EDX Ni · Co · S · F + 겹침 (10 µm) | 사이클 균열 · CAM–SE 분리 · 기공 합쳐짐 (정성) ↔ A10 접촉 장부 · NCM 단면 ≈3–5 µm [판독] |
| 5 | ToF-SIMS — (a) sheet-sheet (b) powder-powder 단면 겹침 지도 (CAM 파랑 · LPSCl 초록 · CEI 분홍 · 0–150 µm · PTFE 표지 동그라미) (c) PO₃⁻ (d) SO₃⁻ (e) CF₃⁻ (f) S₂⁻ 정규화 세기 상자그림 (눈금 숫자 없음) | ★ 시트 CEI 망 ↔ 펠릿 접점 국한 · SE 분산 차 (§8-4) · 양극 PTFE 비분해 (§8-3) |
| 6 | DEMS — (a) powder-powder (SOC 82 %) (b) sheet-sheet (79 %) — 전위 · H₂ · O₂ · CO₂ 발생 속도 (실선) + 누적 (점선) · SO₂ 이온 전류 (C/20 · 25 °C · 두 사이클) | O₂ 2.4 배 · SO₂ 펠릿만 (§3-9) · ⚠ 전위 창 다름 (§10-7) · SO₂ 눈금 표기 (§10-12) |
| 7 | (a) 문헌 건식 황화물 셀의 첫 방전 vs ICE (번호 = Table S1 · 별 = 이 연구) (b) coated + C65 세 건식 구성 + 슬러리 양극 (sheet-powder) C/5 사이클 (c) 모식 · 비교 표 (powder-type ↔ sheet-type · "PTFE in separator") | 문헌 위치 · 습식 대조 · ⚠ Fig. 7c 는 정성 모식 (§10-14) |
| S1 | Li‖SE‖Li 상온 임피던스 (조립 직후 · 24 h) — (a) LPSCl 분말 (b) PTFE 0.5 wt% 시트 (c) 계산 저항 막대 | 분리막 PTFE 의 환원 쪽 경향 (§3-10 · §8-3) |
| S2 | DEMS 첫 충전 O₂ · CO₂ · SO₂ (정규화 이온 전류) vs 전위 + 고전위 확대 — (a) powder-powder (b) sheet-sheet | 기체 개시 전위 (§3-9) · 세로 단위 표기 (§10-12) |
| Table S1 | 문헌 건식 황화물 셀 9 편 + 이 연구 2 — 방전 · ICE · C-rate · CAM · PTFE (양극 · 분리막) · SE · 음극 · 제조압 · 적층압 · 온도 | §3-11 전사 · 건식 셀 조건 지도 |

## 6. Post-processing ★
- **저자가 한 것**: EIS → 분리막 σ (저항 추출법 [미확인]) · DC 정상 전류 → 양극 부분 σ · 율속 · 사이클 곡선 · CE · 유지율 (C/5 처음 · 끝 용량 비) · ToF-SIMS 겹침 지도 · 10 지점 상자그림 · DEMS 누적량 (보정법 [미확인]) · 문헌 표.
- **안 한 것**: 기공 · 밀도 · 두께 · 입도 측정 · PTFE 섬유 영상 정량 · 피복률 · 접촉 면적 · tortuosity · 사이클 중 임피던스 · 사이클 뒤 펠릿 SEM · uncoated · coated + C65 셀의 ToF-SIMS · DEMS · 유지율 · 첫 방전 · CE 의 오차 막대 · 통계 · 기계 측정.
- **우리 후처리 (이 카드)**: Fig. 1b · Fig. 3m–o · Fig. S1c · Fig. S2 판독 · Fig. 3g–i 곡선의 시작 · 끝 색 화소 평균 (아홉 곡선 ↔ 막대 대조) · Maxwell 부피 배제 하락 · 형성 인자 f · 면적 용량 · 1C 전류 · SOC 분모 · C65 의 SE + C 기지 몫 · Table S1 ↔ 정본 카드 대조 (§원문 대조 기록).

---

## 7. 우리 DEM+MPM 대비 → `our_dem_baseline.md` (⚠ 정본 브랜치에서는 값 자리표시 — 우리 수치는 메인 리포 출처를 병기해 적는다)

### 7-1. 비교표

| 항목 | 이 논문 | 우리 (메인 리포 출처) | 같음 / 다름 · 왜 |
|---|---|---|---|
| SE | LPSCl (Li₆PS₅Cl · NEI) · 입도 [미확인] | LPSCl | 같은 SE 화학 — 소재 전이 보정 불요 · 입도는 비교 불가 |
| CAM | NCM85 (BASF) ± LiNbO₃ 1 wt% · 단면 ≈3–5 µm [판독] | DEM AM = 강체 구 (균열 없음) | 우리 AM 은 사이클 균열 (Fig. 4) 을 못 낸다 — A10 장부 (`scripts/cycle_contact_ledger.py`) 는 접촉 개구 · CZM 판정만 |
| 조성 | NCM : SE 70 : 30 wt% (≈48 : 52 vol% [우리 산술]) + PTFE 0.5 (+ C65 1 · 70 : 29 : 1) | ps45 다섯 침대 NCM 81.6 : LPSCl 18.4 wt% (탄소 · 바인더 없음) · SDCP 원고 SBE (VGCF / PTFE 3 / 1 wt%) · DBE (VGCF / PTFE / SDCP 3 / 0.5 / 0.5 wt%) (`docs/manuscript_sdcp_sigma_e_mechanism.md` §4 의 조성 표기 · 그 문단의 이득 수치는 철회 계열이라 옮기지 않는다) | AM 몫 · 탄소 형태 (C65 점 ↔ VGCF 섬유) 가 다르다 |
| 압력 이력 | 펠릿 62 → 437 MPa · 시트 선압 3 N/mm (MPa 환산 불가) · sheet-sheet 조립 압축 없음 · 사이클 81 MPa · σ 측정 200 MPa · DEMS 적층압 무시 수준 | DEM 300 MPa 압밀 (생산) · 언로딩 트랙 = 하중 뺀 상태 (메인 리포 CLAUDE.md DEM 우선 Ⓐ) | 300 MPa 상태는 시트 셀의 실제 이력 어디에도 안 맞는다 (§7-5) |
| 기공 | 미측정 (sheet-sheet *"likely … higher degree of residual porosity"*) | ps45 union 16.49–20.59 % (300 MPa · `docs/data/ps45_r45_network_g2_20261007/README.md` P:S 표) | 비교 불가 — 압밀 앵커로 쓰지 않는다 |
| SE σ₀ | 2.35 mS/cm (분말 · 200 MPa · EIS) → 2.04 (시트 · PTFE 0.5) | 보고 σ₀ 1.5 · 솔버 3.0 (Cronau 2021 SI 펠릿 평탄 하단 · `CL-91`) · 이온 앵커 σ₀,eff 0.745 mS/cm (`docs/reviews/sdcp_sigma_e_dcp_anchor_registration_v2_20261019.md` §3-D) | 2.35 는 1.5 와 3.0 사이 — 같은 LPSCl 도 합성 · 공급처 · 측정에 따라 1–3 mS/cm 를 오간다는 기록 하나 더 |
| 복합 σ_ion | 2.8–5.3 × 10⁻² mS/cm (DC · 200 MPa · PTFE 0.5) · f 0.014–0.026 [우리 산술] | 앵커 = Bazzoun 2026 CAM 70 wt% EIS 0.137 mS/cm · f_SBE 0.18395 (같은 등록 §3-D) · ps45 Hertz σ_ion 0.0587–0.0893 mS/cm (σ₀ 1.5 · f 0.039–0.060 · 메인 리포 CLAUDE.md 10-13 줄) | 같은 CAM 70 wt% 에서 이 논문이 앵커의 1/2.6–1/4.9 · f 는 우리 SBE 의 1/7–1/13 — 방향 = 우리 쪽이 높다 · 크기는 방법 · 압력 · 공정 교락 (§8-6) |
| 복합 σ_e | 무탄소 5.3–7.6 × 10⁻⁴ · C65 1 wt% 1.0 × 10⁻¹ mS/cm (DC · 200 MPa) | σ_e 앵커 SBE 1.63 · DBE 4.68 mS/cm (VGCF 3 wt% · 10-16 DC 분극 · 메인 리포 CLAUDE.md) · ps45 무탄소 망 (인자 끔) 0.375–0.467 mS/cm (AM 81.6 wt% · `docs/data/ps45_sigmae_factor_off_20261013/README.md`) | 탄소 형태 · 몫 · AM 몫이 달라 1:1 비교 불가 · 무탄소 70 wt% 시트는 ps45 무탄소 망보다 약 3 자릿수 낮다 (AM 퍼콜레이션 근처라 AM 몫에 민감 · 같은 방향의 다른 점 = `comparison_vs_ours_DEM.md` §B 의 kissel2026 줄) |
| PTFE 표현 | 실재 섬유 망 (SEM) · 기계 결속이 주장의 중심 | STEP3 중심선 절연 스탬프 (`CL-60`) — 표면 피복 없음 · 그 격자에서 실제 PTFE 부피의 0.40–0.41 (메인 리포 CLAUDE.md Lee 2025 대조) · Rint ② S1 `face_alpha` (설계 · 기본 끔 · 설계 문서 §3) | 이 논문의 주 기전 (기계) 은 우리 모델 밖 · 전달 쪽 결손 (접점 차단) 은 S1 이 다룰 자리 |
| 탄소 | C65 1 wt% (점 접촉 가정) | VGCF Ø0.15 · L 10 µm (Rint 설계 §1-2 #3 · `scripts/additives.py`) · #30 탄소–SE 면적 고리 (`scripts/step3_sigma.py:2877` `carbon_se_contact_area` → `scripts/b1_chem_fade.py` · `k_cat_carbon` 0 기본) | 탄소 형태 다름 · 이 논문은 #30 의 크기를 주지 않는다 (§8-2) |
| 계면 열화 | ToF-SIMS PO₃⁻ · SO₃⁻ (시트 ≫ 펠릿 · 정성) · DEMS O₂ 2.4 배 | STEP5 화학 채널 (끝점 앵커 · 모양 ASSUMED · `scripts/b1_chem_fade.py`) · Rint ② (계면 항 · 설계) | 대응하는 정량 없음 |
| 사이클 기계 | SEM: NCM 균열 · CAM–SE 분리 · 기공 합쳐짐 (50 · 100 사이클) | A10 접촉 장부 (AM 수축 → CZM 개구) · #31 PTFE 브리지 hold (`--ptfe-bridge` 기본 끔 · 크기 미앵커 · 양극 쪽 감쇠 τ 30 사이클 ASSUMED-FORM) | 같은 현상을 정성으로 겨눈다 · PTFE 결속 크기 앵커 없음 · 감쇠 자리는 §8-3 |

### 7-2. PTFE 모델 — 무엇을 확인하고 무엇을 못 하나
- **확인할 수 있는 것 (전달)**: 분리막 투여곡선 (§3-3) 은 "PTFE 가 SE–SE 접점을 막는 몫" 의 독립 실측이다.  현 세대 STEP3 (centerline) 은 PTFE 를 부피 · 중심선 한 셀로만 찍어 이온 쪽에서 SBE (PTFE 1 wt%) ↔ DBE (0.5 wt%) 차를 **0.9 %** 로만 본다 (σ_ion 0.13704 ↔ 0.13823 mS/cm · Rint 설계 §1-5 ④ — 1저자 10-20 *"확실하게 수정이 되긴 해야겠다"*) — 같은 함량 쌍에서 이 논문의 분리막은 **12 %** 차 (2.04 / 1.82).  Rint ② S1 (`face_alpha` · Codex R18 Q6 의 면 개구율 연산자 · 지름 = rope Ø0.248 µm 규약 선택 · 불투과 가정 · 이온 · 전자 둘 다) 이 이 결손을 다룬다.
- **확인할 수 없는 것 (기계)**: 저자 결론의 중심 (PTFE 가 사이클 중 접촉 · 무결성을 지킨다) 은 우리 DEM · MPM 어디에도 표현이 없다 — 접촉망은 PTFE 를 갖지 않고 MPM 은 SE 소성만 푼다.  ⇒ 이 논문의 결론을 "우리 모델이 확인했다" 고 쓸 길은 지금 없다.

### 7-3. 탄소 — C65 ↔ VGCF · #30
- 이 논문의 C65 1 wt% 는 SE + C 기지의 3.3 wt% 로 Reisacher p_c (≈4 wt%) 아래 → σ_e 0.10 mS/cm 는 "퍼콜레이션 전" 의 전자망이다.  우리 전극 (VGCF 3 wt%) 의 σ_e 앵커 1.63 · 4.68 mS/cm 와 같은 계열이 아니다.
- "carbon black 이 계면 열화를 가속" 은 이 논문에서 sheet-sheet 한 줄로만 보이고 PTFE 분리막과 교락돼 있다 (§8-2) — #30 고리 (탄소–SE 면적 × 촉매 계수, 화학 채널을 **쪼개는** 꼴 · 끝점 이중 계산 가드) 의 크기 앵커가 될 수 없다.  #30 의 앵커는 지금처럼 `kim2024_carbon_volumetric_occupation_se_domain` (같은 랩 · 탄소 부피 점유 + 산화 촉매 · Super C 구형 ↔ CF 섬유).
- 저자가 짚은 VGCF 위험 (건식 전단이 섬유를 부술 수 있다 · p.3 · 시험 안 함) — 우리 VGCF 길이 10 µm 는 침대 입력 규약이고 공정 중 절단은 없다 → 실제 전극의 VGCF 길이 분포는 [미확인] 으로 남는 자리.

### 7-4. 코팅 활물질 · 이종기술 논지 (`docs/hetero_thesis.md` 비준 블록 2026-10-05)
- **LiNbO₃ = 산화물 보호막** — 논지 비준 블록의 *"하지 않는 말: 계면 면적 · 보호막 효과"* 쪽이다.  SE 선코팅 (같은 SE 총량) 이 아니므로 P1–P3 (SE–SE 응집 · 코팅이 그것을 없앤다 · 혼합 상태 → 압축 뒤 SE 경로) 의 근거로 쓰지 않는다.
- **배경으로만**: 섬유화 단계의 전단이 >20 µm LPSCl 입자 · 덩어리를 쪼갠다 (ToF-SIMS 지도 해석 · p.8) — 논지 §2-4 *"혼합은 덩어리를 깨는 과정"* 과 같은 방향의 독립 관찰 (PTFE · 압력 · 밀도와 교락 · 정량 없음).
- **코팅 프리셋** (`scripts/coating_presets.py` LNO `cei_suppress` 15 · `r_ct_factor` 1/20 — Kim2025 · Payandeh 앵커): 이 논문은 uncoated 셀의 ToF-SIMS · 사이클 임피던스가 없어 억제 배수를 주지 않는다 · 코팅된 시트 양극도 100 사이클 뒤 PO₃⁻ · SO₃⁻ 가 크게 늘었다 (정성) · 코팅의 유지율 변화 (pp −20.6 %p) 는 이용률 · 기계와 섞여 이 프리셋의 점검으로 쓰지 않는다.

### 7-5. 압력 이력 · 언로딩 (메인 리포 DEM 우선 Ⓐ)
- 펠릿 = 62 MPa (분리막) → 437 MPa (양극 + 분리막) → 81 MPa 적층 · 시트 = 선압 3 N/mm 캘린더 → (sheet-sheet 은) 조립 압축 없이 81 MPa 적층 · 전도도 = 200 MPa · DEMS = 적층압 무시 수준.
- 우리 생산 DEM 상태 (300 MPa 압밀) 는 이 중 어디에도 없다 — 펠릿은 437 → 81 MPa 언로딩 경로, sheet-sheet 은 81 MPa 를 넘지 않은 경로다.  언로딩 트랙 (하중을 뺀 실제 전극 상태) 으로 문헌 셀과 견주려면 **제조압 · 적층압 · 측정압을 따로** 맞춰야 하고, 시트의 두께 · 기공 측정값이 필요하다 (이 논문에 없다).

### 7-6. frame[5] — 어느 반쪽을 가졌나
- **가진 것**: 공정 · 성능 · 화학 (실험) — 셀 구성별 수명 · CEI 조각 · 기체.
- **없는 것**: 미세구조 정량 (기공 · 접촉 · 피복 · tortuosity) · 기계 측정 · 모델.  *"기계 무결성이 결정한다"* 는 이 공백 위에 선 결론이다.
- **우리 쪽이 줄 수 있는 것**: DEM = 접촉망 (시트 ↔ 펠릿의 CAM–SE 접촉 수 · 면적 · SE 입도 변화의 효과 — 저자 가설 *"increase in interfacial area"* 를 숫자로) · MPM = 압력 이력별 SE 소성 변형 · 기공 (시트 저압 ↔ 펠릿 437 MPa).  ⚠ 둘 다 PTFE 역학이 없어 *"PTFE 가 접촉을 지킨다"* 자체는 시험하지 못한다.

### 7-7. 이 비교를 읽을 때의 한정어
- 강체 구 DEM (접촉 소성 대리 δ · 입자 모양 불변) ↔ 소성 연속체 MPM — 어느 쪽도 사이클 중 PTFE 결속 · 입자 균열을 내지 않는다.
- 우리 E_eff 1.35 GPa (DEM) · 1.53 GPa (MPM) 는 실제 E_SE ≈ 22–24 GPa 를 연화한 대리값 (재배열 · 입계 미끄럼을 뭉친 것) · 기공 바닥은 강성이 정하고 ~20 % 는 소성 흐름 없는 강체 구의 바닥 — 이 논문은 기공을 재지 않아 이 축의 대조가 없다.
- 소재: LPSCl 같음 (할라이드 전이 문제 없음) · NCM85 ↔ 우리 AM (강체 구) · 2D ↔ 3D 해당 없음 · [판독] ≠ [인쇄] (경향용).

---

## 8. ★★ 우리 연구에 주는 insight (번호마다: 논문이 보인 것 → 우리에게 뜻 → 할 일)

**8-1. PTFE 는 부피보다 '면' 으로 이온 길을 막는다 — 분리막 투여곡선 다섯 점이 Rint ② S1 의 사전 점검 후보다.**
- 논문: LPSCl 분리막 σ_ion 2.35 → 2.04 → 1.82 mS/cm (0 · 0.5 · 1 wt%) + 0.2 · 0.75 wt% 판독 (Fig. 1b).
- [우리 산술]: 부피 배제 (Maxwell) 예측 하락의 ≈18–20 배 · 공정이 같은 두 점 (0.5 → 1 wt%) 만으로도 −10.8 %.
- 뜻: 현 세대 STEP3 (centerline) 은 같은 함량 쌍을 0.9 % 차로만 본다 (§7-2).  Rint 설계는 원고 펠릿 LPSCl:PTFE 9:1 을 *"맞추지 않는 사전 점검"* (S1-P), Lee 2025 투여곡선을 *"holdout 후보"* 로 두었다 (설계 §1-4) — 이 논문의 Fig. 1b 는 같은 지위의 세 번째 자료이고, 함량대 (0.2–1 wt%) 가 생산 전극 (0.5–1 wt%) 과 같다.
- 할 일 (1저자 결정): S1-P 옆에 "Schmitt 분리막 투여곡선" 사전 점검 칸을 둘지 — 두면 연산자를 고정한 **뒤** 예측 → 대조 (맞추지 않는다) · 한정어 = 순수 SE 분리막 (복합 양극 아님) · 0 wt% = 공정을 안 거친 분말 (교락) · 200 MPa · 두께 [미확인].

**8-2. "carbon black 이 계면 열화를 가속" — 이 논문의 자료로는 C65 단독 효과를 가를 수 없다.**
