Repository: yonghoon7153-source/Yonghoon-DEM-DFT

# 📚 LITDB — 문헌 단일 시스템 (**SE·DFT 축 + DEM·MPM 축, 두 트랙**)

> **앞으로 논문은 여기서만 본다.** 여러 곳(db/literature, kb/papers, db/properties, Excel)에 흩어진 문헌을 한 곳에서 생각·참고·비교하기 위한 통합 MD 시스템.

## 왜 트랙이 둘인가
`INDEX.md` 는 argyrodite 전해질 축이라 접촉역학·MPM·건식전극 digest 가 들어갈 자리가
없다. 그래서 한때 64편이 **어느 인덱스에도 없었다**(open_items #7). 축을 나눠 그 구멍을
닫았고, 한 분모로 세면 “159편 중 98편 미언급” 같은 **가짜 미결**이 나온다
(`comparison_vs_ours.md:8`). 분리는 실측 근거가 있는 결정이다 — 합치지 말 것.

⚠ 이 표의 **편수는 적지 않는다.** 손으로 쓴 수는 반드시 낡는다(README 자신이 세 번 틀렸다).
현재값은 `python3 tools/litdb/build_index.py --check` 로 본다.

File: litdb/papers/seymour2021_void_suppression_interfacial_adhesion_vacancy_transport.md (part 1 of 2)
<!-- digest 표준 양식 (paper-level STANDALONE) — 2026-11-24 litdb-curator (병렬 실행 · 공유 파일은 메인 세션이 합친다).
     그림 24장 크롭 = 도구 5 + 손 19 (SI 두 파일에 글자 층이 없어 도구가 SI 를 0장 뽑았다 · 본문 Fig. 4 도 놓쳤다).
     24장 전부 봤다 — 13장은 원해상도로 하나씩, 11장은 SI 쪽 렌더 + 축소 대조표로 (§0 목록).
     우리 점착(W) 값은 싣지 않는다 — 위치만 (`db/properties/adhesion.json` · `db/properties/wad_*`). -->

# Suppressing void formation in all-solid-state batteries: the role of interfacial adhesion on alkali metal vacancy transport — Seymour & Aguadero (*J. Mater. Chem. A* **2021**, 9, 19901–19913)

> slug `seymour2021_void_suppression_interfacial_adhesion_vacancy_transport` · DOI `10.1039/d1ta03254b` · type `DFT (VASP-PBE 정적 + cNEB · 실험 0 · AIMD/MLIP 0)` · PDF `litdb/inbox/seymour2021_void_adhesion_main.pdf` (본문 13 pp) + `litdb/inbox/seymour2021_void_adhesion_SI1.pdf` (SI pp.1–5 = Supplementary Methods + `Fig. S1`–`S6`) + `litdb/inbox/seymour2021_void_adhesion_SI2.pdf` (SI pp.6–11 = `Fig. S7`–`S11` + `Table S1`–`S7` + SI 참고문헌 25) · digested `2026-11-24` · status ✅ · 태그 **[외부]**

> elements: Li, Na, Cl, Br, O, P, S, Mg, Al, Sc
> methods: DFT, NEB

> **저자**: **Ieuan David Seymour\*** (교신 · ids08@imperial.ac.uk) · **Ainara Aguadero** — Department of Materials, Imperial College London
> 접수 2021-04-18 · 수락 2021-06-09 · 게재 2021-06-09 · **OA CC-BY 3.0** · 자금 EPSRC Platform Grant EP/R002010/1 · 계산 Imperial RCS (10.14469/hpc/2232) + UK Materials and Molecular Modelling Hub (EPSRC EP/P020194/1 · EP/T022213/1 · EP/P003532/1 · ICSF EP/R024006/1) · 감사 Michael Finnis · Graeme Henkelman · Edouard Quérel · Rowena Brugge
>
> **계보**: Finnis (금속–강이온성 세라믹 결합은 주로 정전기적, ref 80) · Kumar et al. 2018 *Nat. Commun.* (이 논문 결합 끊기 모형의 바탕, ref 66) → **본 논문** (그 모형을 알칼리 금속 공공 편석에 적용 → `W_ad ≥ 2σ_m` 판정식) → `wang2022_resistive_decomposing_interfaces_se_alkali_metal` (ref 28 로 *"Seymour `W>2γ_metal`"* 을 판정 문턱으로 소환) · 후속 = Seymour et al. 2023 *ChemSusChem* 16, e202202215 (우리 `kb/papers/adhesion_literature_review.md` #7 기록 · 이 PDF 로는 미확인) · 2026 후속 = `lu2026_li_ag_interface_thermodynamics_kinetics` (Li–Ag 계면 — 이 논문의 LiMg · AlSc W 를 금속 계면 비교 앵커로 인용 · 같은 배치 digest). 같은 해 나란한 두 편: Yang et al. 2021 고전 MD (ref 47, `W > 0.7 J m⁻²` + 적층압) · Tewari & Mukherjee 2021 KMC (ref 46).

---

## 0. 이 digest 를 읽는 법 — 읽기축

이 논문은 **`W_ad ≥ 2σ_m` (Young–Dupré 로 θ = 0°) 공극 억제 판정식의 원전**이다. 우리 W_ad DEM 보고서 7 절 (Li 친화성 정량화 · `docs/collab/wad_dem_interface_adhesion_report_2026_11_24.html` `#lithio`) 이 쓰는 *"W 가 2γ_Li 이상이면 θ = 0°"* 의 **물리적 근거 — 왜 하필 2γ 인가** 가 여기서 나온다. 답: 계면 층의 공공 형성 에너지가 벌크와 같아지는 점이 정확히 W = 2σ_m 이다 (§4).

읽는 축 셋.
1. **판정식의 유도** — 최근접 결합 끊기 모형 식 (4)–(12): 공공이 계면에 머물 때와 금속 속에 있을 때의 에너지 차가 ΔE_Vm^Bulk–Int = (σ_m − W_ad/2)/ρ.
2. **DFT 로 얼마나 맞나** — 자유 표면 4 면 (`Fig. 1` · `Table S5`) · 정합 계면 12 계 (`Fig. 4` · `Table S6`) · registry 3 배치 + 비정합 1 계 (`Fig. 5` · `Fig. 6`) · 아르지로다이트 분해산물 Li₂S · Li₃P (`Table S7`).
3. **우리 W 계산에 무엇을 요구하나** — γ_Li 를 **같은 면 · 같은 변형 · 같은 범함수(D3 포함)** 로, W 와 γ 의 **이완 기준을 같게** (§7).

> ⚠⚠ **이 논문의 W_ad 는 "이완 W_ad" 다** — 분리된 금속 슬랩과 기판 슬랩을 **각각 완전 이완**한 에너지에서 계면 에너지를 뺀다 (식 2). 우리 보고서의 **고정 기하 분리 에너지 W_sep** 과 정의가 다르고, 정의상 W_sep ≥ W_ad(이완) 이다 (§7a). 숫자를 같은 표에 놓지 않는다.
> ⚠⚠ **"θ < 90° = 친Li" 와 "공극 억제" 는 다른 문턱이다.** 이 논문의 공극 억제 문턱은 **θ = 0° (W ≥ 2σ_m)** 다. γ-Li₃PO₄ (θ 74.4°) · Li₃P (θ 71.1°) 는 흔한 정의로 친Li 인데도 판정식상 공공이 계면에 모인다 (`Table S6` · `Table S7`).

> **본 digest 에서 실제로 본 그림 (2026-11-24)**: 크롭 **24장 전부** (도구 5 + 손 19).
> · **원해상도로 하나씩 (13장)**: `Fig. 1` `Fig. 2` `Fig. 3` `Fig. 4` `Fig. 5` `Fig. 6` `Fig. S7` `Fig. S9` `Fig. S10` `Fig. S11` `Table S5` `Table S6` `Table S7`. 그중 `Fig. 4` · `Fig. 5b` · `Fig. S9` 는 **마커 중심과 축 눈금을 픽셀로 찾아** 값을 읽었다 (그래서 §10 의 그림–표 불일치를 잡았다).
> · **SI 쪽 렌더 + 축소 대조표 (11장)**: `Fig. S1`–`S6` · `Fig. S8` · `Table S1`–`S4` (`Table S1`–`S4` 는 187 dpi 쪽 렌더로 값을 전사).
> ⚠ **SI 두 파일은 글자 층이 없다** (글자가 전부 벡터 윤곽) — `Table S1`–`S7` 의 숫자는 **이미지에서 손으로 전사**했고 PDF 텍스트로 대조할 수 없다. 대신 `Table S6` 은 **내부 산수 세 가지(σ_m − W/2 · Young–Dupré θ · J m⁻² ↔ eV atom⁻¹ 환산)로 12 행 전부 검산**했다 (§3d — 전사 오류 0, 논문 자체 오류 1).
> 표기: 그림에서만 읽은 값 = **`figure-read ≈`** · 우리가 논문 숫자로 계산한 값 = **`✎ 우리 산수`**.

---

## 1. 한 줄 요약

방전(스트리핑) 중 Li/Na 금속 쪽 계면에 남는 **공공(vacancy)이 계면에 머무르느냐, 금속 속으로 빠지느냐**가 공극을 가른다고 보고, 최근접 결합 끊기 모형으로 그 에너지 차를 **ΔE_Vm^Bulk–Int = (σ_m − W_ad/2)/ρ** 로 쓴 뒤 VASP-PBE 정합 계면 12 계로 검증했다 — **W_ad ≥ 2σ_m (Young–Dupré 로 θ = 0°, 완전 젖음)** 일 때만 계면 편석의 에너지 이득이 사라진다. 문턱을 넘는 것은 **금속 기판 LiMg · AlSc (✎ W/2σ_m 1.44–1.81) 와 O 종결 Li₃OCl (1.14 · Na 쪽 1.04)** 뿐이고, **할로겐화물 · Li₂O · γ-Li₃PO₄ 와 아르지로다이트 분해산물 Li₂S · Li₃P 는 전부 미달 (✎ 정합·평균 W 로 0.25–0.66 · 비정합 LiCl 은 ≈0.04)** 이다.

⚠ 모형 오차는 작지 않다 — 정합 12 계에서 ✎ **평균 절대 편차 0.071 eV (최대 0.136) · 부호 일치 11/12** (γ-Li₃PO₄ 만 틀림 · 회귀 기울기 0.97). 비정합 Li/LiCl 에서는 **평균 W 가 자리별 공공 에너지를 대표하지 못해서** (`Fig. 6`), 저자 스스로 반정합·비정합에서는 2σ_m 을 **"하한 (lower bound)"** 으로 낮춘다. 공공 덩어리 · 온도 · 전류 · 공극 핵생성은 **안 다룬다** — 이 논문이 세운 것은 **편석의 부호 (열역학)** 이지 공극이 생기는 속도가 아니다.

---

## 2. 메타 / 동기 / 질문

| 항목 | 내용 |
|---|---|
| 문제 | 스트리핑 중 Li(Na) 원자가 SE 로 넘어가며 금속 쪽에 공공을 남긴다. 주입 속도(= 전류)가 금속 쪽 공급보다 빠르면 공공이 쌓여 **공극 → 접촉 상실 → 계면 저항 ↑** (본문 p.19902) |
| 공급 기전 둘 | ① **응력 구동 크리프** — 적층압으로 항복응력 아래에서도 Li 가 계면으로 흘러 공극을 닫는다 (거듭제곱 크리프 · 전위 상승 지배, ref 33). 단 ~1 mA cm⁻² 에서 공극을 막으려면 **~10 MPa** 가 필요 (refs 28·29·34) ② **공공 확산** — Li·Na 자기확산은 단일 공공 기구, E^SD = E^f + E^m |
| 벌크 공공 (소환값, ref 38) | E^m: Li **0.053** · Na **0.053** eV / E^f: Li **0.506** · Na **0.334** eV ⇒ 형성이 율속. Li 는 **50–200 µA cm⁻²** 만 돼도 계면에 공공 과포화·공극 예측 (ref 30). ⚠ 같은 ref 38 을 p.19906 에서는 **0.055 / 0.054** 로 다시 적는다 (§10-⑨) |
| 문헌 갭 | 고체–고체 알칼리 금속/SE 계면에서 공공 이동 장벽이 어떻게 바뀌는지 모름. 선행 둘: KMC (Tewari & Mukherjee, ref 46) — Li–SE 결합 ≥ Li–Li 결합이면 도금 중 공극 억제 / 고전 MD (Yang et al., ref 47) — bcc Li(100)/SE 에서 **W_ad > 0.7 J m⁻² + 10–20 MPa** 필요, 정합·비정합 차이 (비정합 쪽 Li 벌크 공공 확산 ↓) |
| 이 논문의 질문 | 계면 점착 W_ad 와 금속 표면 에너지 σ_m 이 **공공 편석을 어떻게 정하나** — 계산 없이 쓸 수 있는 **판정식**이 있나 |
| 계 | Li (BCC · HCP) · Na (BCC) 금속 × 기판 8 종 — LiCl · NaCl · NaBr (Fm-3m) · Li₂O (Fm-3m) · Li₃OCl (Pm-3m, Cl/O 종결) · γ-Li₃PO₄ (Pnma) · LiMg (B2, Pm-3m) · AlSc (B2, Pm-3m) + 비정합 Li₂S (111) · Li₃P (001) · LiCl (100) |
| 기판 고른 이유 (SI p.1) | 할로겐화물 = Li₆PS₅Cl · Li₃InCl₆ · Na₃Y₁₋ₓZrₓCl₆ 의 분해산물 · Li₃OCl = 전이금속 없는 Li 안정 SE · LiMg/AlSc = **금속 인터레이어·집전체 모형** · Li₂O = O₂ 와 바로 생기는 산화물 + SEI 내층 · γ-Li₃PO₄ = LiPON · γ-Li₃₊ₓP₁₋ₓSiₓO₄ 끝 조성 (Li/LLZO 점착 향상 사례, SI ref 18) · Li₂S · Li₃P = **아르지로다이트 Li₆PS₅Cl 의 Li 분해산물** |
| 안정성 (MP 반응에너지) | LiMg · γ-Li₃PO₄ 를 빼면 전부 Li/Na 에 열역학 안정. LiMg: 2Li + LiMg → Li₃Mg 0.004 eV/atom · γ-Li₃PO₄ + 8Li → 4Li₂O + Li₃P **0.344 eV/atom** (SI p.1 — 동역학적 준안정 시험계로 둠) |
| 실험 | **없음** (전부 DFT). ⚠ J. Sakamoto 공저 논문을 **7편 인용**한다 (refs 5·12·17·18·29·32·86) — 저자는 아니다 |

---

## 3. 핵심 수치 총정리 ★

### 3a. 격자 · 정합 변형 (`Table S1`–`S4`)

`Table S1` (DFT 최적 격자): Li BCC **a = 3.436 Å** · Li HCP **a = 3.068 · c = 4.979 Å** · Na BCC **a = 4.194 Å**. (SI: Li₂S DFT a = 5.711 Å.)

| 금속 면 | 기판 면 | a_sub (Å) | 정합 변환 | 맞춘 금속 격자 (Å) | 논문 strain | ✎ 통상 정의 (a−a₀)/a₀ |
|---|---|---|---|---|---|---|
| BCC Li (100) | LiCl (100) | 5.152 | a_Li = (√2/2)·a_sub | 3.643 | **+5.67 %** | +6.02 % |
| BCC Li (100) | LiMg (100) | 3.432 | a_Li = a_sub | 3.432 | −0.14 % | −0.12 % |
| BCC Li (100) | AlSc (100) | 3.372 | a_Li = a_sub | 3.372 | −1.90 % | −1.86 % |
| BCC Li (100) | Li₃OCl (100) | 3.886 | a_Li = a_sub | 3.886 | **+11.58 %** | **+13.10 %** |
| BCC Na (100) | NaCl (100) | 5.650 | (√2/2)·a_sub | 3.995 | −4.97 % | −4.74 % |
| BCC Na (100) | NaBr (100) | 6.028 | (√2/2)·a_sub | 4.262 | +1.60 % | +1.62 % |
| BCC Na (100) | Li₃OCl (100) | 3.886 | a_Na = a_sub | 3.886 | **−7.92 %** | −7.34 % |
| HCP Li (0001) | Li₂O (111) | 4.633 | a_Li = (√2/2)·a_sub | 3.276 | +6.33 % | +6.78 % |
| HCP Li (10-10) | γ-Li₃PO₄ (100) | a 10.570 · b 6.150 · c 4.988 | a_Li = b_sub/2 · c_Li = c_sub | 3.075 · 4.988 | +0.22 · +0.19 % | +0.23 · +0.18 % |
| BCC Li (100) | Li₂S (111) 비정합 | 5.711 | CSL (§3f) | — | a −1.7 · b +1.7 % | n/a |
| BCC Li (100) | Li₃P (001) 비정합 | n/a | CSL (§3f) | — | a −3.0 · b +2.8 % | n/a |
| BCC Li (100) | LiCl (100) 비정합 | 5.152 | Li 3a×3b ↔ LiCl 2a×2b → √2a×√2b | — | −0.05 % (본문 "<−0.05 %") | ✎ −0.04 % |

> 🔑 ✎ **논문의 strain 은 (a − a₀)/a — 분모가 *맞춘 뒤* 격자다.** 표 9 행 전부 이 정의로 재현되고, 통상 정의(분모 a₀)로는 재현되지 않는다. 정의가 본문·SI 어디에도 안 적혀 있다. Li₃OCl 정합 Li 는 실제로 **13.1 % 늘린 Li** 다 (§10-⑤).
> ✎ `Table S6` 의 J m⁻² ↔ eV atom⁻¹ 비에서 거꾸로 낸 ρ 가 **맞춘 격자로 계산한 표면 원자 밀도와 12 행 모두 일치**한다 (예: Li₃OCl 정합 6.62 nm⁻² = 1/3.886² Å⁻² · HCP 행은 육방 면적식으로) — 에너지 정규화는 맞춘 격자로 정확히 했다. 틀린 건 strain 라벨뿐이다.

### 3b. 표면 에너지 (`Table S5`)

| 금속 | 구조 | 면 | 슬랩 층수 | ρ (atoms nm⁻²) | 표면 1nn 배위 (벌크) | σ_m as-cleaved (J m⁻² / eV atom⁻¹) | σ_m relaxed (J m⁻² / eV atom⁻¹) |
|---|---|---|---|---|---|---|---|
| Li | HCP | (0001) | 9 | 12.26 | 9 (12) | 0.604 / 0.300 | 0.583 / 0.290 |
| Li | HCP | (10-10) | 12 | 13.09 (1·2 층 합) | 8, 10 (12) | 0.506 / 0.258 | 0.498 / 0.253 |
| Li | BCC | (100) | 11 | 8.47 | 4 (8) | 0.466 / 0.343 | **0.463 / 0.341** |
| Na | BCC | (100) | 11 | 5.69 | 4 (8) | 0.231 / 0.253 | **0.230 / 0.253** |

- BCC (100) 은 표면 이완 효과가 **거의 0** (Li −0.003 · Na −0.001 J m⁻²). 0.463 / 0.230 은 선행값(ref 64)과 맞는다고 본문이 적는다.
- **면적당**으로는 HCP 두 면이 BCC(100) 보다 높지만, **원자당**으로는 HCP (0001) 0.290 · (10-10) 0.253 < BCC (100) 0.341 eV atom⁻¹. 판정식에는 원자당 σ_m/ρ 로 들어간다.
- ✎ **변형된 Li 슬랩의 σ_m 은 `Table S6` 에 계마다 따로 있다**: 0.419 (Li₃OCl 정합) · 0.453 (AlSc) · 0.462 (LiMg) · 0.472 (LiCl) J m⁻² — 무변형 0.463 대비 **−9.5 % … +1.9 %**. ⇒ **2σ_m 문턱 자체가 0.838–0.944 J m⁻² 로 움직인다.** 같은 Li(100) 이라도 변형이 다르면 문턱이 다르다.
- 비교용 소환값 (이 논문 계산 아님): EAM Li(100) σ_m **0.368 J m⁻²** (NIST, ref 76) · LLZO DFT 논문들의 Li σ_m **0.471 J m⁻²** (refs 17·25).

### 3c. 자유 표면 공공 · 표면→벌크 확산 (`Fig. 1` · `Fig. 2` · `Fig. S3`–`S7`)

| 슬랩 | E_Vm 층1 | E_Vm 벌크층 | ΔE^Bulk–Free (DFT) | σ_m/ρ (모형 식 12) | ✎ DFT−모형 | NEB 층1→안쪽 | NEB 벌크 홉 |
|---|---|---|---|---|---|---|---|
| BCC Li (100), 11 층 | figure-read ≈0.30 (as-cleaved) · **0.249** (full, ✎ 0.482−0.233) | figure-read ≈0.62 (as-cleaved) · **0.482** (full) | **0.321** / **0.302** / **0.233** (as-cleaved / relaxed surface / full) | 0.343 / 0.341 | −6 / −11 / **−32 %** | **0.238 eV** (1→2) | **0.037 eV** (5→6) |
| BCC Na (100), 11 층 | figure-read ≈0.185 / ≈0.055 (full) | figure-read ≈0.365 / ≈0.24 (full) | **0.182** / **0.176** / **0.182** | 0.253 | −28 … −30 % | **0.182 eV** (1→2) | **0.040 eV** (5→6) |
| HCP Li (0001), 9 층 | figure-read ≈0.28 / ≈0.255 (full) | figure-read ≈0.64 / ≈0.61 (full) | **0.360–0.375** | 0.300 / 0.290 | +20 … +29 % | **0.438 eV** (1→3 · 층2 불안정) | **0.118 eV** |
| HCP Li (10-10), 12 층 | figure-read ≈0.18 | figure-read ≈0.62 | **0.295–0.311** (층1·2 평균을 E^Free 로) | 0.258 / 0.253 | +14 … +23 % | **0.444 eV** (1→3) | **0.125 eV** |

- **이완의 영향**: BCC Li 는 공공 주변 이완으로 벌크 E_Vm 이 **0.13 eV**, 표면이 **0.06 eV** 내려간다 → 세 방식 중 full 이 ΔE 를 가장 작게 (0.233). 가장 큰 변화는 **층2** — 자유 표면이 이웃 Li 의 큰 이완을 허락한다 (`Fig. S6` 의 빨간 원). Na 는 모든 자리에서 **>0.12 eV** 내려가지만 층1·층6 이 거의 같이 내려가서 세 ΔE 가 비슷하다 (0.176–0.182). HCP 는 이완 효과가 BCC 보다 훨씬 작다 (조밀 구조 — ref 69 의 Al 사례와 같은 논리).
- **HCP (0001)**: full 이완에서 **층2 공공이 저절로 층1 로 간다** (`Fig. S4` 캡션) — 첫 버금층이 불안정 자리. 그래서 NEB 는 층1→층3 긴 홉.
- **벌크 공공의 슬랩 값**: BCC Li 층6 full **0.482 eV** 는 문헌 벌크 0.506 (ref 38) 과 맞는다고 본문이 적는다. Na 는 figure-read ≈0.24 eV 로 문헌 0.334 보다 0.09 eV 낮은데 **논문은 Na 쪽 대조를 하지 않는다**.
- **`Fig. 2` 실독 (BCC Li)**: 층1 0.25 → 첫 꼭짓점 figure-read ≈0.49 → 층2 최소 figure-read ≈0.40. ✎ 따라서 0.238 eV 중 **≈0.15 eV 는 층2 가 층1 보다 높은 열역학적 오르막**(= 편석 에너지)이고, 거꾸로 층2→층1 장벽은 ≈0.09 eV 뿐이다. 벌크 쪽 꼭짓점 figure-read ≈0.51 eV → 층1 기준 표면→벌크 실효 장벽 ≈0.26 eV. 논문은 이것을 ΔE^Bulk–Free (0.233) 로 근사한다. Na: 층1 0.055 → 꼭짓점 figure-read ≈0.24 (✎ 0.185 ✓ 0.182).
- **홉 수 검산** (Γ = ν₀·exp(−Ea/kT), ν₀ 10¹³ s⁻¹ **가정**, 300 K, kT 0.0259 eV · ✎): 벌크 홉 0.037 eV → Γ ≈ 2.4×10¹² s⁻¹ · 1/Γ ≈ **0.4 ps** / 표면→버금층 0.238 eV → Γ ≈ 1.0×10⁹ s⁻¹ · 1/Γ ≈ **1.0 ns** / HCP 0.444 eV → Γ ≈ 3.5×10⁵ s⁻¹ · 1/Γ ≈ **2.9 µs**. ⇒ *"표면→버금층 단계가 공공 동역학을 지배한다"* 는 **상대 순서로는 맞지만**, 셋 다 전지 시간척도(초)에 비해 빠르다 — **이 장벽들이 상온에서 공공 이동을 막는다고 읽으면 안 된다** (§10-⑦).
- 논문 결론: Na 의 ΔE^Bulk–Free 가 더 작다 (0.182 < 0.233) → *"Na 는 본질적으로 공공 동역학이 빠르고 공극 저항이 높다."* HCP 는 표면→버금층 장벽이 벌크의 **~3.6 배** (0.438/0.118 · 0.444/0.125) 로, 구조와 무관하게 이 한 단계가 지배한다.

### 3d. 정합 계면 전수 (`Table S6` · `Fig. 4` · `Fig. S9`) ★★

> 단위: σ_m · W_ad 는 J m⁻² (괄호 eV atom⁻¹, ρ = 맞춘 금속 표면 원자 밀도). ΔE 는 eV (양수 = **계면 편석**, 음수 = **벌크 편석**). θ = Young–Dupré, W ≥ 2σ_m 이면 0.0 으로 적었다.

| 금속 · 면 | 기판 (면) | σ_m | σ_sub | W_ad | θ (°) | ΔE 비이완 | ΔE 이완 | 모형 (σ_m − W/2)/ρ | ✎ W/2σ_m | ✎ 이완 − 모형 |
|---|---|---|---|---|---|---|---|---|---|---|
| BCC Li (100) | LiCl (100) Cl top | 0.472 (0.391) | 0.126 | 0.240 (0.199) | 119.5 | +0.198 | **+0.180** | +0.292 | **0.25** | −0.112 |
| BCC Li (100) | Li₃OCl (100) Cl 종결 | 0.419 (0.395) | 0.157 | 0.281 (0.264) | 109.3 | +0.238 | **+0.266** | +0.263 | 0.34 | +0.003 |
| BCC Li (100) | Li₃OCl (100) O 종결 | 0.419 (0.395) | 0.726 | 0.958 (0.903) | 0.0 | −0.327 | **−0.183** | −0.057 | **1.14** | −0.126 |
| BCC Li (100) | AlSc (100) Al 종결 | 0.453 (0.322) | 1.109 | 1.641 (1.164) | 0.0 | −0.364 | **−0.224** | −0.260 | **1.81** | +0.036 |
| BCC Li (100) | AlSc (100) Sc 종결 | 0.453 (0.322) | 1.240 | 1.537 (1.091) | 0.0 | −0.188 | **−0.202** | −0.224 | **1.70** | +0.022 |
| BCC Li (100) | LiMg (100) Mg 종결 | 0.462 (0.340) | 0.751 | 1.330 (0.978) | 0.0 | −0.220 | **−0.223** | −0.149 | **1.44** | −0.074 |
| HCP Li (0001) | Li₂O (111) | 0.531 (0.308) | 0.533 | 0.337 (0.195) | 111.4 | +0.175 | **+0.346** (⚠ 그림 0.396) | +0.210 | 0.32 | +0.136 |
| HCP Li (10-10) | γ-Li₃PO₄ (100) | 0.515 (0.247) | 0.498 | 0.654 (0.313) | 74.4 | −0.091 | **−0.033** | **+0.090** | 0.64 | −0.123 (**부호 틀림**) |
| BCC Na (100) | NaCl (100) | 0.226 (0.226) | 0.151 | 0.150 (0.150) | 109.7 | +0.154 | **+0.111** | +0.151 | 0.33 | −0.040 |
| BCC Na (100) | NaBr (100) | 0.214 (0.243) | 0.125 | 0.153 (0.174) | 106.5 | +0.070 | **+0.033** | +0.156 | 0.36 | −0.123 |
| BCC Na (100) | Li₃OCl (100) Cl 종결 | 0.199 (0.188) | 0.157 | 0.118 (0.111) | 114.1 | +0.185 | **+0.160** | +0.132 | 0.30 | +0.028 |
| BCC Na (100) | Li₃OCl (100) O 종결 | 0.199 (0.188) | 0.726 | 0.412 (0.388) | 0.0 | −0.078 | **−0.031** | −0.006 | **1.04** | −0.025 |

**✎ 검산 (전사 확인)**: σ_m − W/2 열 12/12 재현 (±0.001) · Young–Dupré θ 12/12 재현 (±0.1°) · 거꾸로 낸 ρ 12/12 가 맞춘 격자와 일치. ⇒ 전사 오류 없음.

**✎ 모형 성적 (논문이 안 낸 통계)**
- 이완 ΔE 대 모형: **평균 절대 편차 0.071 eV · 최대 0.136 eV (Li₂O) · 부호 일치 11/12** · 상관계수 r = 0.91 · 최소제곱 기울기 **0.97**, 절편 −0.03 eV. 비이완: MAD 0.086 eV · 최대 0.270 (Li₃OCl O 종결) · 부호 11/12.
- **유일한 부호 실패 = γ-Li₃PO₄** (W/2σ 0.64 → 모형은 계면 편석 +0.090, DFT 는 벌크 편석 −0.033 / −0.091). HCP (10-10) 은 "표면 원자" 를 1·2 층 두 개로 센 면이라 모형의 원자당 환산이 가장 애매한 자리다.
- **문턱 근처 점검**: Na/Li₃OCl O 종결은 W/2σ = **1.035** (문턱 바로 위) 이고 DFT ΔE = −0.031 eV (거의 0, 음수) — 판정식이 *문턱에서* 맞게 작동하는 유일한 사례.
- 본문 주장 *"W_ad 는 σ_sub 과 상관"* (식 7) — ✎ r(σ_sub, W) = **0.91** (Li 만 0.93) 로 지지된다. 단 Li₂O 는 σ_sub 0.533 인데 W 0.337 로 벗어난다.
- 본문 주장 *"공공 이완 효과는 BCC 가 HCP 보다 크고, 전체 에너지 척도에 비해 작다"* — ✎ 계면에서는 **반대**: 이완 전후 차가 가장 큰 계는 **HCP Li/Li₂O (0.171, 그림값이면 0.221)** 이고, BCC 는 0.003–0.144. ΔE 전체 범위(−0.36 … +0.35) 의 **25–30 %** 라 "작다" 고 하기 어렵다 (§10-⑥).

### 3e. LiCl 계면 — registry 3 배치와 비정합 (`Fig. 5` · `Fig. 6`)

**정합 (+5.67 %) — 세 병진 배치** (Li(100) 을 +5.7 % 늘린 뒤 √2a×√2b 로 LiCl(100) 자리에 맞추고 **4×4 슈퍼셀**, 모든 원자 이완·간격 최적화):

| 배치 | W_ad (eV atom⁻¹, `Fig. 5a`) | ✎ W_ad (J m⁻², ρ 7.53) | σ_m − W/2 (figure-read, `Fig. 5b`) | ΔE 원 "Unrelaxed" (figure-read) | ΔE 사각 "Relaxed" (figure-read) |
|---|---|---|---|---|---|
| **Cl top** (Li 가 Cl 바로 위 — `Fig. 3` 과 같은 배치) | **0.199** | 0.240 | 0.291 | ≈0.180 | ≈0.199 |
| **Hollow** | **0.027** | ≈0.033 | 0.377 | ≈0.377 | ≈0.398 |
| **Li top** | **0.003** | ≈0.004 | 0.389 | ≈0.360 | ≈0.404 |

- ✎ **registry 하나로 W 가 66 배 (0.199/0.003) 갈린다.** 음이온(Cl) 위가 가장 세다. 다른 계는 전부 **음이온 위 (금속 기판은 hollow) 한 배치만** 계산했다 (본문 p.19904) — 즉 `Table S6` 의 W 는 *배치 평균*이 아니라 *그 한 배치*의 값이다.
- Hollow · Li top 은 W ≈ 0 이라 ΔE 가 **자유 Li 표면과 비슷** (본문). 모형선 위아래로 ±0.03 eV 안.
- ⚠ **`Fig. 5b` 의 Cl top 은 범례가 `Table S6` 과 뒤바뀌어 있다** — 표: 비이완 0.198 · 이완 0.180 / 그림: 원(비이완) 0.180 · 사각(이완) 0.199 (픽셀 판독). `Fig. 4` 와 `Fig. S9` 는 표와 같다 (이완 0.180). 그래서 hollow · Li top 의 비이완/이완 배정도 **확정할 수 없다** (§10-②).
- ⚠ 본문은 *"hollow and Li top … (0.003 and 0.027 eV per atom)"* 이라 적어 **그림과 순서가 반대**다. `Fig. 5a` 라벨 (hollow 0.027 · Li top 0.003) 과 `Fig. 5b` 의 x 위치 (✎ W = 2(0.391 − x) = 0.028 · 0.004) 가 서로 맞으므로 **그림이 맞다** (§10-③).

**비정합 CSL (`Fig. 6`)** — MPInterfaces (ref 74) 로 Li(100) 3a×3b ↔ LiCl(100) 2a×2b 를 맞춰 부정합 **<−0.05 %**, 그 √2a×√2b 슈퍼셀, 모든 원자 이완. 층1 의 Li 자리가 대칭상 **셋**으로 갈린다: (i) Cl 바로 위 (= Cl top · 1/9) · (ii) Cl top 과 hollow 사이 · (iii) Li top 과 hollow 사이. 자리 비율 Li top 4/9 · hollow 4/9 · Cl top 1/9.

| 자리 (층) | E_Vm 비이완 (`Fig. 6b`) | E_Vm 이완 (`Fig. 6c`) |
|---|---|---|
| (i) 층1, Cl 위 | **0.483** | **0.342** (ΔE^Bulk–Int ≈ 0.11 eV, 본문) |
| (ii) 층1 | **0.287** | **0.063** |
| (iii) 층1 | **0.201** | **0.039** |
| 층6 (벌크, 세 자리) | figure-read ≈0.60 | figure-read ≈0.45 |
| 층11 (자유면, 세 자리 평균) | **0.254** | **0.206** |

- 평균 **W_ad = 0.03 eV atom⁻¹** (✎ ≈0.04 J m⁻², ρ 8.47 가정). ✎ 정합 세 배치 W 를 자리 비율로 가중하면 (0.199 + 4×0.027 + 4×0.003)/9 = **0.035** — 평균은 맞는다.
- 그러나 **자리 (ii)·(iii) 는 이완 뒤 0.063 · 0.039 eV 로 자유 표면 (0.206) 보다도 훨씬 낮다** → ✎ ΔE ≈ +0.39 · +0.41 eV (벌크 figure-read ≈0.45 기준) — 공공이 **자유 표면보다도 이 계면에 더 잘 모인다**. 원인: 계면의 Cl 과 정전기적 상호작용이 없고 이웃이 구조적으로 뒤틀려 있다 (본문).
- 결론 (본문 p.19910): **비정합 계면의 평균 W 는 충분한 지표가 아니다** — 가장 약하게 묶인 자리 (예: 부정합 전위 핵) 에서 ΔE ≤ 0 이어야 한다. 2σ_m 은 반정합·비정합에서 **하한** 으로만 남는다.

### 3f. 아르지로다이트 분해산물 — Li₂S · Li₃P (`Table S7` · `Fig. S10` · `Fig. S11`) ★

본문이 인용한 분해 반응 (ref 78 Wenzel 2018): **Li₆PS₅Cl + 8Li → 5Li₂S + Li₃P + LiCl** — 판정식은 *제자리에서 생긴 이 2차 상들*이 만족해야 한다.

| 계면 (비정합, BCC Li (100)) | Li 층수 | Li 변형 (a · b) | σ_m (J m⁻² / eV atom⁻¹) | σ_sub (J m⁻²) | 평균 W_ad (J m⁻² / eV atom⁻¹) | θ (°) | (σ_m − W/2)/ρ | ✎ W/2σ_m |
|---|---|---|---|---|---|---|---|---|
| Li₂S (111) | 11 | −1.7 · +1.7 % | 0.451 / 0.332 | 0.333 | **0.361 / 0.266** | 101.5 | +0.199 | **0.40** |
| Li₃P (001) | 9 | −3.0 · +2.8 % | 0.448 / 0.331 | 0.485 | **0.589 / 0.435** | 71.1 (✎ 71.7) | +0.113 | **0.66** |
| (참고) LiCl (100) 비정합 | 11 | −0.05 % | ≈0.341 eV atom⁻¹ (무변형 근사) | 0.126 | **0.03 eV atom⁻¹** | n/a | ✎ ≈+0.33 | ✎ ≈0.04 |

- CSL 셀 (SI p.1–2): Li₂S — a_sup,Li = 2a_BCC · b_sup,Li = 3b_BCC + a_BCC ↔ a_sup,Li₂S = 2a_Li₂S − b_Li₂S · b_sup,Li₂S = 2b_Li₂S + a_Li₂S (원시 Li₂S) / Li₃P — a_sup,Li = 3a_BCC − b_BCC · b_sup,Li = 3b_BCC + 6a_BCC ↔ a_sup,Li₃P = 3a_Li₃P − b_Li₃P · b_sup,Li₃P = 6b_Li₃P + 3a_Li₃P. ✎ 면적으로 Li **6 원자/층** (Li₂S 계면) · **15 원자/층** (Li₃P 계면) → Li 금속 ✎ 66 · 135 원자.
- Li₃P (001) 은 hkl 지수 2 까지 모든 화학량론 면 중 최저 (σ 0.485 J m⁻²) · Li₂S (111) 은 선행 연구 저에너지면 (SI ref 22).
- Li₃P 가 Li₂S 보다 W 가 큰 이유 (본문): **반도체성 Li₃P 가 Li 와 더 금속적으로 결합**.
- ⚠ **두 계면 다 공공 에너지를 계산하지 않았다** — *"여전히 계면 편석을 선호한다"* 는 **모형으로 낸 판정**이다 (W < 2σ_m · θ > 0). 그리고 이 둘은 하필 저자가 *"평균 W 로는 부족하다"* 고 보인 **비정합** 계면이다 (`Fig. S10`·`S11` 캡션: 층1 Li 가 크게 이완) — 판정이 가장 약한 자리다 (§10-⑧).
- 본문 결론: 분해 시 **LiCl · Li₃P · Li₂S 중 무엇이 Li 와 닿느냐**가 점착과 공극을 정한다 → 분해층의 공간 분포를 보는 cryo-TEM 류 실험이 필요 (LiPON 선례 ref 79).
- ✎ 같은 세 상을 다룬 `wang2022_resistive_decomposing_interfaces_se_alkali_metal` (VASP-PBE · Dupré γ_A+γ_B−σ) 과 **순위가 같다**: LiCl ≪ Li₂S < Li₃P. 이 논문의 비정합 LiCl (≈0.04) · 정합 Cl top (0.240 J m⁻²) 이 그 digest 의 LiCl 범위 양 끝과 겹치고, Li₂S 0.361 · Li₃P 0.589 는 그쪽 (0.470–0.545 · 0.675) 보다 낮다 — 정의(이완 기준)·셀·변형이 다르므로 차이를 물리로 읽지 않는다.

### 3g. 문헌 소환값 (서론·논의 — **이 논문의 계산이 아니다**)

| 항목 | 값 | 이 논문 ref |
|---|---|---|
| LLZO 위 용융 Li 접촉각 | **142°** (합성·연마 그대로 — 계면 저항 큼) → **95°** (열처리, Li₂CO₃ 제거) | 17 |
| Li/LLZO 계면 전하이동 저항 | 오염층 제거 후 **<10 Ω cm²** | 17 · 19–21 |
| Na/β″-alumina 계면 저항 | 불활성 분위기 열처리로 히드록실·탄소 제거 → **<10 Ω cm²** | 12 |
| DFT W_ad Li/LLZO 대 Li/Li₂CO₃ | **0.67** 대 **0.1 J m⁻²** (실험 접촉각과 일치) | 17 |
| Li/LLZO 젖음 | Zr 배위수 의존 — 저배위일수록 강한 젖음 | 25 |
| DFT W_ad Li/Li₃OCl | O 종결 **0.77** 대 Cl 종결 **0.09 J m⁻²** | 26 |
| Na/β″-alumina AIMD | Cs 첨가로 접촉각 ↓ · W ↑ | 27 |
| 공극 억제 적층압 | **~10 MPa** @ ~1 mA cm⁻² | 28 · 29 · 34 |
| 공공 과포화 → 공극 (Li) | **50–200 µA cm⁻²** 에서도 | 30 |
| Na/β″-alumina, Na 가 액체일 때 | 전류밀도 **1000×** 를 접촉 손실 없이 | 41 |
| 얇은 액체 Na–K 합금층 | Li/LLZO 공극 억제 | 42 |
| Yang et al. MD (EAM Li) | 비정합 bcc Li(100)/SE: **W > 0.7 J m⁻² + 10–20 MPa**, 무압이면 **W > 1.8 J m⁻²** · EAM Li(100) σ_m 0.368 → ✎ 2σ_m = **0.736** (본문 계산) | 47 · 75 · 76 |
| LLZO DFT 평균 W | 2σ_m (θ = 0°) 기준 (σ_m **0.471 J m⁻²**) 에 근접·초과 — Zr 열린 d 껍질 (ref 82) | 17 · 25 |
| Li/LLZO 비정합 (Gao et al.) | Li 금속 공공 형성 에너지가 자리별로 **최대 0.55 eV** 변동 | 65 |
| 접촉각 실험 | Li₂CO₃ **142°** · Li₂O **>120°** (<250 °C) | 17 · 81 |
| Li–Mg 합금 음극 | Li 기공 형성 억제, 단 합금 내 Li 화학확산이 율속 | 83 |
| SE 입계 덴드라이트 | W 가 크면 SE 입계에 Li 덴드라이트가 우선 생길 수 있다 (입계 에너지 ∝ 표면 에너지 가정) | 88 |

> ⚠ **Yang 문턱의 압력 숫자가 이 논문과 원전 쪽 기록에서 다르다** — 이 논문은 Yang 을 **W > 0.7 J m⁻² + 10–20 MPa** 로 인용한다. 그런데 `wang2022_…` digest 는 같은 Yang 문턱을 **20–30 MPa** 로 적었고, 같은 배치 (2026-11-24) 에서 원전을 직접 읽은 `yang2021_atomistic_li_stripping_plating_interface_md` digest 도 원전 Discussion 을 *'0.7–1.4 J m⁻² 는 20–30 MPa'* 로 옮기면서 원전 지도 (`Fig. 5b`) 와도 어긋난다고 적었다. ⇒ **Seymour 의 '10–20 MPa' 는 원전에 없는 숫자다** (메인 원문 대조 2026-11-24 — 원전 Discussion *"For common Li–SE interfaces with good adhesion of 0.7–1.4 J m−2, a critical external pressure of around 20–30 MPa is needed"* · 같은 원전 Results *"W > 0.77 J m−2, the critical pressure decreases to 30–50 MPa"* · 원전 어디에도 10–20 MPa 가 없다). 압력은 이 논문에서 가져오지 말고 Yang digest 에서 가져온다.

---

## 4. 결합 끊기 모형 — 판정식의 유도 (본문 식 4–12) ★★

최근접 결합만 세는 가장 단순한 모형이다 (Kumar et al. ref 66 을 따름). 금속에서는 결합 에너지가 밀도의 제곱근에 의존해서 (refs 67·68) 결합 수·세기를 정확히 정하기 어렵지만, **비슷한 배위 환경 사이의 에너지 *차*만 쓰기 때문에** 제곱근 보정 없이도 정성적으로 맞는다고 저자는 주장한다.

| 식 | 내용 | 기호 |
|---|---|---|
| (4) | σ_m = N_s · e_m–m · ρ | 금속 표면 1 원자당 끊긴 결합 N_s · 금속–금속 결합 에너지 e_m–m · 표면 원자 밀도 ρ |
| (5) | σ_sub = N′_s · e_sub–sub · ρ′ | 기판 쪽 같은 양 |
| (6) | γ_i = σ_m + σ_sub − 2N_i · e_m–sub · ρ | 계면 에너지 · 계면 1 원자당 금속–기판 결합 N_i · 그 세기 e_m–sub |
| (7) | **W_ad = σ_m + σ_sub − γ_i = 2N_i · e_m–sub · ρ** | Dupré 정의 |
| (8) | E_Vm^Bulk = N_b · e_m–m | 벌크 공공: N_b 개 결합을 끊는다 |
| (9) | E_Vm^Free = (N_b − N_s) · e_m–m | 자유 표면 공공: N_s 개는 이미 끊겨 있다 |
| (10) | E_Vm^Int = N_i · e_m–sub + (N_b − N_s) · e_m–m | 계면 공공: 금속–기판 결합 N_i 개를 추가로 끊는다 |
| (11) | **ΔE_Vm^Bulk–Int = E^Bulk − E^Int = N_s e_m–m − N_i e_m–sub = (σ_m − W_ad/2)/ρ** | **편석 에너지** |
| (12) | ΔE_Vm^Bulk–Free = N_s · e_m–m = σ_m/ρ | 자유 표면 편석 |

읽는 법 — 한 단계씩.
1. **ΔE > 0** 이면 계면 자리에서 공공을 만드는 게 벌크보다 싸다 → 공공이 **계면에 모인다** (공극의 씨앗). **ΔE < 0** 이면 계면이 더 비싸다 → 계면에서 생긴 공공이 **금속 속으로 밀려 들어간다** (그리고 자유 표면·전위·침입형 같은 다른 흡수원을 만날 때까지 빠르게 이동).
2. 부호가 바뀌는 점: **W_ad = 2σ_m**. 이것은 *"같은 금속 · 같은 방위의 정합 계면 = 그냥 벌크"* 라는 자명한 극한에서 **정확해진다** (계면이 사라지면 W 는 금속 자신의 벽개 에너지 2σ_m).
3. Young–Dupré W_ad = σ_m(1 + cos θ) 에 W = 2σ_m 을 넣으면 **θ = 0°** — 계면 편석의 에너지 이득을 없애려면 **액체 알칼리 금속이 기판을 완전히 적셔야 한다**.
4. 식 (4)·(7) 로 바꾸면 W ≥ 2σ_m ⇔ e_m–sub ≥ (N_s/N_i)·e_m–m. N_s ≈ N_i 면 **금속–기판 결합 ≥ 금속–금속 결합** — Tewari & Mukherjee KMC 의 공극 억제 조건과 같은 말이다 (본문 p.19910).
5. ✎ (우리 표현 — 논문은 이 용어를 쓰지 않는다) W − 2σ_m 은 젖음 이론의 **퍼짐 계수 (spreading coefficient) S** 이고, 2σ_m 은 금속 자신의 **응집 일 W_coh** 이다. 판정식 = **"점착 ≥ 응집" ⇔ S ≥ 0**.
6. ✎ 묽은 평형 볼츠만으로 옮기면 (논문 밖 · 배위 엔트로피·진동 무시 · 정상 상태 아님) 계면 층 공공 농도 / 벌크 ≈ exp(ΔE/kT) — 300 K 에서 LiCl Cl top (+0.180) **≈1×10³ 배 농축** · LiMg (−0.223) **≈2×10⁻⁴ 배 고갈** · 비정합 LiCl 자리 (iii) (✎ ≈+0.41) **≈8×10⁶ 배**. 0.1 eV 차이가 농도로는 ~50 배라는 감각.

⚠ 모형이 **못 하는 것** (본문이 인정한 것 + 우리가 더한 것): 이완 (식에 없다 — DFT 에서 0.1–0.2 eV 바꾼다) · 비정합 자리 분포 · 공공 덩어리 · 온도·엔트로피 · 주입 속도 대 확산 속도의 경쟁 (= 실제 공극 형성 속도론) · 결합의 밀도 의존.

---

## 5. 결과 — 섹션별 상세 (그림 실독 포함)

### 5.1 자유 알칼리 금속 표면의 공공 편석 (`Fig. 1` · `Fig. S3`–`S6` · `Table S5`)
- 11 층 BCC Li (100) 슬랩에서 층1 (표면) → 층6 (가운데) 까지 공공을 하나씩 넣는다. 세 방식: **as-cleaved** (이완 없음) · **relaxed surface** (깨끗한 슬랩을 먼저 이완한 뒤 공공만 넣고 다시 이완 안 함) · **full relaxation** (공공 주변까지 전부 이완).
- `Fig. 1b` 실독: as-cleaved · relaxed surface 두 선이 거의 겹친다 — 층1 ≈0.30, 층2–6 ≈0.61–0.63 eV (figure-read). full 은 층1 0.25 → 층2 ≈0.40 → 층3–6 ≈0.47–0.49 eV. **층1 하나만 반값** — 편석은 *표면 저배위 원자에만 국한된 효과*다 (본문). 층2 에서 이미 벌크값에 근접 (as-cleaved) / full 은 층3 부터.
- 표면 원자당 σ_m 과의 비교: as-cleaved 0.321 vs σ_m/ρ 0.343 · relaxed surface 0.302 vs 0.341 → 본문 *"정성적 일치"*. full 은 0.233 으로 ✎ −32 %.
- 본문 덧말: 저지수면 중 (210) 이 (100) 보다 E^Free 가 낮을 것이고 (ref 64), **꺾임 자리(kink)** 에서는 E^Free ≈ 0 일 것.
- Na (`Fig. S3`): 이완이 모든 자리를 >0.12 eV 낮추고 층1·6 변화가 비슷해 세 ΔE 가 0.176–0.182 eV 로 모인다. ⚠ 캡션이 Na 슬랩을 *"11 Li layers"* 로 적었다 (오기).
- HCP (0001) (`Fig. S4`): as-cleaved/relaxed ΔE 0.360–0.375 vs σ_m/ρ 0.300/0.290 — 본문 *"good agreement"* (✎ 실제로는 +20–29 %). full 이완에서 층2 공공이 층1 로 저절로 이동.
- HCP (10-10) (`Fig. S5`): 층1·2 둘 다 배위가 줄어 (12 → 8, 10) 층2 E_Vm (~0.46) 이 층1 (~0.18) 과 층6 (~0.62) 사이 → 둘을 평균해 E^Free 로 쓰니 ΔE 0.295–0.311 vs σ 0.258/0.253.

### 5.2 표면→벌크 공공 확산 (`Fig. 2` · `Fig. S7`)
- cNEB (중간 이미지 3 개/홉, 고정 셀, 힘 < 0.01 eV Å⁻¹) 로 BCC (100) 의 ⟨111⟩ 인접 자리를 따라 층1 → 층6.
- `Fig. 2` 실독: 경로 길이 Li ≈19 Å · Na ≈21 Å (figure-read). 벌크 쪽 진동 폭 Li ≈0.04 · Na ≈0.04–0.05 eV.
- 숫자: 벌크 (층5–6) Li **0.037** · Na **0.040 eV** (300 K kT 0.026 eV 와 같은 자릿수) / 표면→버금층 Li **0.238** · Na **0.182 eV** → *"고립 공공의 동역학은 이 한 단계가 지배"*. 벌크 장벽이 작으니 **전체 표면→벌크 장벽 ≈ ΔE^Bulk–Free** (Li 0.233 · Na 0.182) 로 근사.
- HCP (`Fig. S7` 실독): (0001) 은 층2 가 불안정해 층1 → 층3 긴 홉 (figure-read 층1 0.25 → 꼭짓점 ≈0.69 → 층3 ≈0.62), 그 뒤 벌크 홉 꼭짓점 ≈0.73 · 0.74. (10-10) 은 층1 0.16 → ≈0.62 → 층3 ≈0.58 → ≈0.72 → 층5 ≈0.63. 홉 방향 (10-10): ⟨10-10⟩ · (0001): ⟨2-203⟩. 숫자: 벌크 0.125 / 0.118 eV · 표면→버금층 0.444 / 0.438 eV.
- 홉 수 검산은 §3c (0.4 ps / 1.0 ns / 2.9 µs @300 K, ν₀ 10¹³ s⁻¹ 가정).

### 5.3 정합 계면 — LiCl 대 LiMg (`Fig. 3` · `Fig. S8`)
- `Fig. 3a` LiCl(100)/Li(100) (Li +5.67 %) · `Fig. 3b` LiMg(100)/Li(100) (Li −0.14 %). Li 금속 **11 층** · 기판은 figure-read 로 LiCl **5 원자면** · LiMg **9 원자면 (Mg 5 + Li 4, 양쪽 Mg 종결)** (층수는 본문 미기재).
- `Fig. 3c` (공공 이완) 실독: LiMg/Li — 계면 층1 **≈0.68** → 층2 ≈0.56 → 층3 ≈0.51 → 층4–10 ≈0.46–0.49 → 자유면 층11 ≈0.26 eV. LiCl/Li — 층1 **≈0.29** → 층2 ≈0.49 → 층3–10 ≈0.44–0.49 → 층11 ≈0.15 eV.
- 숫자 (본문): ΔE^Bulk–Int **LiCl +0.180 eV** (계면 편석) · **LiMg −0.223 eV** (벌크 편석). W 비교: LiMg **0.978** 대 LiCl **0.199 eV atom⁻¹**.
- 관찰 셋 (figure-read): ① LiCl 계면값 0.29 는 **자유면보다 높고 벌크보다 낮다** — 계면 공공이 금속 속 공공보다 싸고, 생기면 그 자리에 머문다 (자유 표면·전위·침입형을 만날 때까지 빠르게 계면으로 이동한다는 본문의 그림) ② LiMg 의 영향은 **2–3 층 깊이**로 서서히 빠진다 ③ 자유면 (층11) 값이 LiCl 쪽 ≈0.15 · LiMg 쪽 ≈0.26 으로 다르다 — 같은 Li(100) 자유면인데 **변형 (+5.67 % 대 −0.14 %) 만으로 ≈0.1 eV** 차이 (✎ 무변형 Li 의 full 값 0.249). 변형이 공공 에너지를 직접 바꾼다는 뜻이다.
- `Fig. S8` (비이완): LiMg/Li 층1 ≈0.80 · LiCl/Li 층1 ≈0.42 · 벌크 ≈0.60–0.62 → ΔE −0.220 / +0.198 (표). 부호는 같고 절대 척도만 높다.

### 5.4 판정식 전수 검증 (`Fig. 4` · `Fig. S9` · `Table S6`) ★★
- `Fig. 4` 실독: x = σ_m − W/2 (−0.5 … 0.5 eV atom⁻¹), y = ΔE (이완). Li 채운 사각 8 · Na 빈 사각 4 · 점선 y = x · 원점 빨간 점 · 화살표 "Interface Segregation" (오른쪽 위) / "Bulk Segregation" (왼쪽 아래). 픽셀 판독: Li 8 점 중 7 점 · Na 4 점 중 2 점이 `Table S6` 과 ±0.003 eV 안. 어긋나는 셋 — **Li₂O 0.396 (표 0.346, +0.050)** · Na/Li₃OCl Cl 종결 0.172 (표 0.160) · Na/Li₃OCl O 종결 −0.038 (표 −0.031). `Fig. S9` 의 이완 점도 같은 좌표다 (그림 둘이 같은 데이터에서 나왔다).
- `Fig. S9` (비이완 원 + 이완 사각 · Li/Na 구분): 이완 사각은 `Fig. 4` 와 같고 **Li₂O 이완 점도 0.395** (픽셀) — 그림 둘 대 표 하나의 불일치 (§10-①). 비이완 원은 전부 표와 일치 (예: AlSc Al −0.363 · Li₃OCl O −0.326 · Li₂O +0.176).
- 본문 결론: *"대다수 계에서 식 (11) 이 ΔE 와 σ_m − W/2 의 관계를 정확히 기술 · 구조·금속 종과 무관하게 보편적"*. ✎ 통계는 §3d (MAD 0.071 eV · 기울기 0.97 · 부호 11/12).
- 금속 기판 3 계 (LiMg · AlSc ×2) 와 Li₃OCl O 종결 · Na/Li₃OCl O 종결이 왼쪽 아래 (벌크 편석) — **W ≥ 2σ_m 을 넘는 것은 이 다섯뿐**.

### 5.5 반정합 — registry 3 배치 (`Fig. 5`)
- 대부분의 실제 SE 는 알칼리 금속과 격자 부정합이 커서 **반정합 / 비정합** 계면이 된다. 반정합이면 정합 영역 사이에 부정합 전위가 부정합 변형에 반비례하는 간격으로 들어간다. 그걸 직접 모델링하려면 셀이 너무 크다 → **작은 정합 셀을 옆으로 밀어 정합 영역과 전위 핵의 결합 변화를 흉내** (refs 72·73, 금속/세라믹 계면에서 쓰인 근사).
- `Fig. 5a` 실독: 세 배치 모두 옆보기 (c–b) 와 위보기 (a–b). Li top 은 옆보기에서 **Li 금속과 LiCl 사이 간격이 눈에 띄게 벌어져** 있다 (W 0.003 = 사실상 떨어짐). Cl top 은 계면 Li 가 Cl 위로 붙는다.
- `Fig. 5b` 실독: 축 0–0.5 × 0–0.5 eV atom⁻¹. Hollow · Li top 이 모형선 위 (0.38–0.39, 0.36–0.40), Cl top 은 모형선 아래 (x 0.29, y 0.18–0.20). 결론: **W 가 큰 Cl top 이 ΔE 가 낮다** — 모형의 방향과 일치.

### 5.6 비정합 CSL Li(100)/LiCl(100) (`Fig. 6`)
- `Fig. 6a` 실독: 빨간 상자 = 반복 단위 · 층1 자리 i (가운데 1개) · ii (가장자리 4개) · iii (대각 4개) 표시 · 옆보기 Li 금속 11 층 · W_ad 0.03 eV/atom.
- `Fig. 6b,c` 실독: 층1 의 세 자리만 크게 갈리고 (비이완 0.20–0.48 · 이완 0.04–0.34), 층6 (≈0.60 / ≈0.45) · 층11 (≈0.25 / ≈0.20) 은 세 자리가 겹친다 — **계면 층에만 자리 분포가 있다**.
- 숫자·결론은 §3e. ⚠ 본문이 이 결과를 *"In Fig. 2b and c"* 로 가리킨다 — `Fig. 6b,c` 의 오기.

### 5.7 일반 논의 — 모형을 문헌에 대 보기 (p.19910–19911)
- **Yang MD**: EAM Li(100) σ_m 0.368 → 2σ_m = 0.736 ≈ 그들의 0.7 J m⁻² (10–20 MPa 하) — *"좋은 일치"*. 무압 문턱 1.8 J m⁻² 와 0.7–1.8 구간의 압력 필요성은 *"비정합 계면이라 평균 W 에 ΔE 분포가 딸려 있어서"* 라고 해석 (✎ 즉 이 논문의 판정식은 **압력을 가한 쪽 문턱**에만 맞는다).
- **Tewari KMC**: §4-4 의 e_m–sub ≥ e_m–m 과 같은 조건.
- 한계 (본문 자인): **날카로운 계면만** 계산 — 실제로는 계면에서 알칼리 금속이 크게 재구성·비정질화될 수 있다 (refs 47·70·77). 이때는 E_Vm^Int · E_Vm^Bulk 분포를 신경 써야 한다. 계산 비용 때문에 **고립 단일 공공만** — 덩어리·대규모 공극은 EAM·MLIP 로 후속.
- **아르지로다이트 분해산물**: §3f. *"분해 시 어느 상이 Li 와 닿느냐가 점착·공극을 정한다."*
- **이온성 세라믹은 약하게 붙는다**: 금속–강이온성 세라믹 결합은 주로 정전기적이라 약하다 (ref 80) → LiCl · NaCl · NaBr · Li₂O 의 작은 W (본문 *"Table S5"* 는 `Table S6` 의 오기) · Li₂CO₃ 142° · Li₂O >120° 실험과 일관. 단 알칼리 금속 화학포텐셜에서의 표면 종결은 합성 조건과 다를 수 있다 (Li₂O, ref 70).
- **LLZO**: 평균 W 가 2σ_m 에 근접·초과 (Zr 열린 d 껍질) → **Zr · Sc · Y 같은 열린 d 껍질 양이온을 인터레이어나 SE 치환에 쓰는 것이 일반 전략**일 수 있다. 그러나 실험에서는 큰 압력 없이 Li/LLZO 에 공극이 생긴다 (ref 28) → 평균 W 로는 부족, Gao 의 비정합 Li/LLZO 공공 에너지 최대 0.55 eV 변동 (ref 65).
- **금속 인터레이어가 가장 유망** (p.19911): 금속상은 표면 에너지가 크고 서로 강한 금속 결합을 만들어 LiMg · AlSc 처럼 W ≥ 2σ_m 을 쉽게 넘는다. Li–Mg 합금은 Li 기공을 막지만 합금 내 Li 화학확산이 율속 (ref 83). 산화물 분해로 제자리에서 금속 2차상을 만드는 *"반응성 젖음"* 도 W 를 올린다 (refs 84·85). 액체 Na–K 박층 (ref 42) 도 후보. **집전체 선택에도 걸린다** — 무음극(알칼리 금속 없이 SE 에서 집전체 위로 바로 석출, ref 86) 설계에서 Li/SE 대 Li/집전체 중 어디에 공극이 생기는지 이 모형으로 볼 수 있다.
- **실험 요청**: 고품질 접촉각 측정이 드물다 → 방위가 정해진 박막 시료에서 재야 DFT 의 면별 접촉각과 직접 비교 가능 · O₂ 분위기를 엄격히 (ref 87) · 스트리핑/도금 중 국부 구조를 보는 operando 기법.
- **역효과 경고**: W 가 큰 SE 는 SE **입계**에 Li 덴드라이트가 우선 생길 수 있다 (ref 88) → 입계 에너지는 건드리지 않고 표면만 바꾸는 (전도성 인터레이어처럼) 선택적 수정이 두 효과를 떼어 줄 수 있다.

### 5.8 결론 (p.19911–19912)
① 표면→첫 버금층 공공 이동 장벽이 벌크보다 훨씬 크다 ② 표면 편석은 표면 원자의 저배위에서 오는 국소 효과이고 결합 끊기 모형이 정성적으로 잡는다 ③ 정합 계면에서 **W ≥ 2σ_m (θ = 0°) 이면 공공이 계면에 남지 않고 금속 속으로 주입될 구동력이 생긴다** — 여러 ASSB 관련 재료에 널리 적용 ④ 비정합은 국소 공공 에너지를 평균 W 가 못 잡는다 ⑤ 이 기준은 LLZO 나 흔한 분해산물 (Li₂O · LiCl) 로는 쉽게 만족되지 않는다 — **금속 합금이 인터레이어로 매력적** (높은 표면 에너지 · 강한 이종 금속 결합), 단 인터레이어를 통한 알칼리 전도가 유지돼야 한다 ⑥ 전위·입계 같은 확장 결함에서의 공공 수송, 접촉각·표면 에너지·W 의 체계적 실험이 더 필요 · 고온 산화 공극 · 바이메탈 계면 방사선 공극에도 일반화 가능.

---

## 6. 메커니즘 종합 — 공극 ↔ 공공 편석 ↔ W/2σ_m

```
스트리핑 전류 i  ──▶  계면 Li 원자가 SE 로 (Li⁺)  ──▶  금속 쪽 계면 층에 공공 주입
                                                             │
                     ┌───────────────────────────────────────┴──────────────────┐
                     ▼                                                          ▼
     ΔE^Bulk–Int > 0  (W < 2σ_m, θ > 0°)                       ΔE^Bulk–Int < 0  (W > 2σ_m, θ = 0°)
     계면 층이 공공에 더 싼 자리                                  계면 층이 공공에 더 비싼 자리
     → 공공이 계면에 머문다 (✎ +0.18 eV ≈ 10³ 배 농축 @300 K)        → 공공이 금속 속으로 밀려 들어간다
     → 쌓이면 공극 → 접촉 상실 → 저항 ↑                           → 계면 접촉 유지 (흡수원까지 빠르게 확산)
        (비정합이면 가장 약한 자리가 먼저 — 평균 W 로는 안 보임)
```

- **공극이 생기느냐는 결국 속도 경쟁** (주입 i 대 크리프·확산 공급) 이다. 이 논문은 그중 **"계면이 공공을 붙잡는가"** 라는 열역학 항만 정했다. 장벽은 ns–µs 급 (§3c) 이라 상온에서 막히는 건 장벽이 아니라 **편석의 부호와 크기**다.
- 이온성 기판 (할로겐화물 · Li₂O · 인산염 · 황화물 분해산물) 은 결합이 정전기적이라 약하다 → 전부 W < 2σ_m. 금속 기판은 금속 결합이 강하고 표면 에너지가 커서 → W > 2σ_m.
- 그래서 처방은 둘: ① **금속 인터레이어** (합금·반응성 젖음 · 단 Li 전도 유지) ② **열린 d 껍질 양이온** 도입 (Zr · Sc · Y). ①이 우리 Ag–C 인터레이어 문맥과 직접 이어진다 (§7c).

---

## 7. 우리 W_ad 계산과의 대조 ★★ (우리 값은 위치만 — `db/properties/adhesion.json` · `db/properties/wad_*` · 공유 보고서 `docs/collab/wad_dem_interface_adhesion_report_2026_11_24.html`)

### 7a. 같은 이름, 다른 양 — W_ad (이 논문) 대 W_sep (우리)

| | 이 논문 W_ad | 우리 W (보고서 부록 A) |
|---|---|---|
| 정의 | **(E_m + E_sub − E_int)/A**, E_m · E_sub = **각각 완전 이완한 분리 슬랩** (같은 셀 크기) | **고정 기하 분리 에너지** — 계면 구조를 그대로 두고 떼어 낸 끝점 (10 Å) 과의 차 |
| 이완 기준 | 계면 · 분리 슬랩 모두 이완 (열역학적 W_ad) | 분리 쪽은 이완하지 않는다 (이상 분리 일) |
| 대소 관계 | ✎ 정의상 **W_sep(고정) ≥ W_ad(이완)** — 분리 슬랩이 이완으로 에너지를 내릴 여지만큼 | — |
| registry | 음이온 위 (금속 기판은 hollow) **한 배치** · LiCl 만 3 배치 | registry 여러 개 **평균** (범위 같이 보고) |
| 고정 원자 | **없음** (양쪽 다 전부 이완) | LPSCl 쌍: SE 의 계면 반대쪽 절반 고정 |
| 분산력 | **없음** (PBE) | PBE + **D3(BJ)** (3 체 ATM 은 민감도 열) |

⇒ **우리 W 와 이 논문의 W 를 같은 표·같은 문턱 그림에 나란히 놓지 않는다.** 이 논문의 문턱 2σ_m 을 우리 쪽에 쓸 때는 **우리 범함수 · 우리 이완 기준으로 γ_Li 를 새로 내서** 우리 W 와의 비 W/2γ_Li 로만 쓴다.

### 7b. 설정 대조

| 항목 | 이 논문 | 우리 (보고서 부록 A · 원장 위치) | 차이가 판정에 주는 영향 |
|---|---|---|---|
| 코드 · 범함수 | VASP 5.4.4 · PBE · vdW 없음 | 평면파 DFT · PBE + D3(BJ) (UMA+D3 이완 + DFT 한 점 확인) | D3 는 W 와 γ_Li **둘 다** 올린다 — 비 W/2γ 를 쓰려면 γ_Li 도 D3 로 |
| 의사퍼텐셜 | **가장 무른 PAW** (Li 1 가전자 · O_s …) · 더 많은 가전자 시험은 **벌크 단위세포만** | 우리 입력 기록 (이 digest 에 옮기지 않음) | 표면·계면 에너지에서 무른 PAW 의 영향은 이 논문이 보이지 않았다 |
| 컷오프 · 스미어링 | 500 eV · Methfessel–Paxton 0.1 eV · 비스핀 | 우리 입력 기록 (이 digest 에 옮기지 않음) | — |
| k 점 | Γ 중심 8×8×8 (BCC) · 11×11×5 (HCP), 같은 밀도를 ab 면에, c 로 1 점 (<5 meV atom⁻¹) | Ag–C 9×9×1 (12×12×1 점검) | — |
| 진공 | ≥15 Å | 분리 끝점 10 Å (12 Å 와 0.01 J m⁻² 안) | — |
| 금속 슬랩 | Li 11 층 (BCC 100) · 9 층 (HCP 0001 · Li₃P) · 12 층 (HCP 10-10) | 흑연 ABA 3 층 · 작은 확인 모델 Ag 3 층 · LPSCl 2 층 등 (보고서 부록 A) · Li 슬랩은 **아직 없음** | 보고서 7 절 Li(100)·Li(110) 슬랩에 이 논문 층수가 기준점 |
| 변형 | 금속 쪽에 전부 (최대 ✎ 통상 정의로 +13.1 % · −7.3 %) | 흡착층 쪽 · ≲2 % | 큰 변형은 σ_m 을 ±10 % 바꾼다 (§3b) |
| γ 기준 | **같은 변형을 건 금속 슬랩**의 σ_m (E_bulk 는 Fiorentini–Methfessel 5 슬랩 맞춤) | 보고서 7 절: *"같은 방법 · 같은 Li 면으로 γ_Li"* | ✎ **"같은 변형"** 까지 맞춰야 한다 — 이 논문이 그렇게 했다 |
| 공공 | 단일 공공 · 층별 · 3 이완 방식 | 없음 | 우리 판정은 W/2γ 비까지 — ΔE 직접 계산은 안 했다 |

### 7c. 보고서 7 절에 바로 쓰는 점 (쪽 · 그림 · 표)
1. **2γ 의 근거** — 식 (11) 의 부호 전환점 W = 2σ_m (p.19905 오른쪽 단) + "같은 금속·같은 방위 = 벌크" 극한에서 정확 (같은 곳). Young–Dupré 로 θ = 0° (같은 곳). ⇒ 보고서의 *"W 가 2γ_Li 이상이면 θ = 0°"* 에 **"계면 층 공공이 벌크보다 비싸지는 점"** 이라는 물리를 한 줄 붙일 수 있다.
2. **"친Li (θ < 90°)" ≠ "공극 억제 (θ = 0°)"** — γ-Li₃PO₄ 74.4° · Li₃P 71.1° 인데 판정식상 계면 편석 (`Table S6` · `Table S7`, SI p.10). 보고서는 θ < 90° 를 친Li 로 정의하므로, 공극 축에서는 **문턱이 다르다**는 단서를 같이 적는 게 맞다.
3. **γ_Li 는 같은 면 · 같은 변형 · 같은 범함수로** — 이 논문은 계마다 변형된 Li 의 σ_m 을 따로 냈고 (`Table S6` 0.419–0.472 J m⁻²), 그 폭이 문턱을 0.838–0.944 로 움직인다. 보고서 7 절 문구에 "같은 변형" 을 더할 근거.
4. **비정합이면 평균 W 로는 부족** — `Fig. 6` (p.19909–19910): 평균 0.03 eV atom⁻¹ 인데 자리 (ii)·(iii) 공공이 자유 표면보다 싸다. ⇒ 우리 registry 평균은 **평균 지표**이고, 판정에는 **가장 약한 registry** 도 같이 본다 (보고서가 이미 범위를 싣는 것과 맞다). 2σ_m 은 하한.
5. **금속 인터레이어 논거** (p.19911) — LiMg · AlSc (B2) 가 W/2σ 1.44–1.81 로 쉽게 넘고, 저자가 금속 인터레이어·반응성 젖음·집전체(무음극) 를 명시적으로 권한다 → Ag–C 층의 Ag 쪽 논거. ⚠ **Ag 는 계산하지 않았다** · Li 와 합금을 만드는 계는 "날카로운 계면" 가정이 깨진다 (보고서 7 절 3 번 "합금 · 반응 구동력" 과 같은 지점).
6. **탄소** — 이 논문에 **없다**. 흑연 기저면 같은 약결합 면에 이 판정식을 쓰려면 W·γ 둘 다 우리 틀로 새로 내야 한다.
7. **그들의 DFT 설정** — §8 전체 (p.19903–19904 · SI pp.1–2 · `Table S1`–`S5`).
8. **아르지로다이트 쪽** — Li₂S 0.40 · Li₃P 0.66 · LiCl ≪ 1 (✎ W/2σ) — *"LPSCl 이 Li 와 반응해 생기는 상은 셋 다 공극 억제 문턱 미달"* (p.19910 · `Table S7`). 우리 보고서의 SE 쪽 W 는 **분해 전 LPSCl 표면**이라 다른 계면이다.

### 7d. 우리 A–D 물성 4축 — **해당 없음**
아르지로다이트 슬랩 0 · 이온전도 0 · 산화창 0 · 탄성 0 · 밴드갭 0. ⇒ `our_dft_baseline.md` 표와 대조할 행이 없다. 이 논문은 **방법·판정식 원전** (🔧) 으로만 쓴다.

---

## 8. DFT/계산 방법 ★ (빠짐없이)

- **code / version**: VASP (refs 48·49) · PAW (ref 50) · VASP 5.4.4 배포판.
- **functional**: **PBE** (ref 49). **vdW 보정 언급 없음** (없음으로 읽힌다). **DFT+U 없음** · **비스핀 분극** (전 계산).
- **pseudo / PAW**: 원소마다 **가장 무른 PAW** — `Li` · `Na` · `P` · `Al` · `Mg` · `Sc` · `Cl` · `Br` · `S` · `O_s`. 더 많은 가전자 PAW 시험은 *"벌크 단위세포 구조에서 정성적 차이 없음"* — **표면·계면·공공 에너지에서는 시험 안 함**.
- **ecut**: **500 eV**. 전자 수렴 **1×10⁻⁶ eV 이하**. **Methfessel–Paxton 0.1 eV** (전 계산, 절연 기판 포함).
- **이완**: 단위세포 — 대칭 제약 없이 셀 + 원자, 힘 < 0.01 eV Å⁻¹. 슬랩 — **격자는 최적 단위세포 값으로 고정**, 원자만 0.01 eV Å⁻¹. 계면 — 초기 간격 ≈ 기판 면간 거리, **양쪽 슬랩 모든 원자 + 계면 간격 이완 (고정층 없음)**.
- **k-points**: Γ 중심 **8×8×8** (BCC Li·Na) · **11×11×5** (HCP Li) → 총에너지 <5 meV atom⁻¹. 기판 단위세포는 같은 k 밀도. 슈퍼셀·슬랩은 ab 면에 같은 역공간 밀도, **c (진공) 방향 1 점**.
- **진공**: 표면·계면 슬랩 모두 **≥15 Å**.
- **슬랩 · 셀**: 대칭 표면 슬랩은 **pymatgen** (refs 60·61) 으로 생성 · Li/Na 슬랩 층수 `Table S5` (BCC 11 · HCP (0001) 9 · (10-10) 12) · 계면 Li 11 층 (Li₃P 계면만 9 층) · 기판 층수 **본문 미기재** (figure-read: LiCl 5 · LiMg 9 원자면) · 계면 셀 하나 + 진공 (금속 바깥면 · 기판 바깥면이 자유면) · **쌍극자 보정 언급 없음** · 원자 수 미기재 (✎ Li₂S 계면 Li 66 · Li₃P 계면 Li 135).
- **정합 계면**: 금속 슬랩을 기판 격자에 맞게 변형 (`Table S2`–`S4`) · 표면 원자 배열이 비슷한 쌍만 · 금속 원자를 음이온 위 (금속 기판은 hollow) 에 놓는 **한 배치** · 상호작용을 줄이도록 ab 슈퍼셀 확장 · LiCl 만 3 병진 (4×4 슈퍼셀).
- **비정합 계면**: **MPInterfaces** (ref 74, SI ref 23) 의 일치 자리 격자(CSL) 로 부정합 최소 셀 — LiCl (<−0.05 %) · Li₂S (−1.7/+1.7 %) · Li₃P (−3.0/+2.8 %).
- **표면 에너지**: σ = (E_slab − m·E_bulk − Σ Δn_i μ_i)/2A (식 1). 비화학량론 기판은 μ_i 를 기준상으로 — Li₃OCl Cl/O 종결은 LiCl · Li₂O 단위세포, LiMg Mg 종결은 **Mg (Fm-3m)** (⚠ Mg 바닥상태는 hcp 다 — SI 가 fcc 를 기준으로 적었다 · 차이는 작을 것), AlSc 는 Al (Fm-3m) · Sc (P6₃/mmc). 변형된 알칼리 슬랩의 E_bulk 는 **두께가 다른 슬랩 5 개의 선형 맞춤** (Fiorentini–Methfessel, ref 62 — 본문은 *"Vincenzo and Methfessel"* 로 적었다) · 같은 변형을 기준 벌크에도 걸어 변형 기여를 일부 상쇄. Mattsson 류 표면 보정 (ref 63) 은 안 넣음 (Li·Na 에서 작다고 봄, ref 64).
- **W_ad**: (E_m + E_sub − E_int)/A (식 2) · 셋 다 **같은 셀 크기** · J m⁻² 와 **금속 표면 원자 밀도 ρ 로 나눈 eV atom⁻¹** 둘 다.
- **공공**: 금속 원자 하나를 c 방향 위치별로 제거 · E_Vm = E_slab,i−1 − E_slab,i + E_bulk (식 3) · E_bulk (원자 1 개) 는 식 1 의 벌크값 (변형 포함). **기판 쪽 원자 제거는 안 다룸** (초점이 금속 쪽 공극 · Li 의 SE 삽입 장벽은 범위 밖, ref 65).
- **NEB**: **climbing-image NEB** (refs 52·53) · **중간 이미지 3 개/홉** · 고정 셀 · 이미지마다 힘 < 0.01 eV Å⁻¹.
- **AIMD / MLIP**: **없음** (후속으로 EAM · MLIP 언급만).
- **무질서 처리**: **없음** — 질서 화합물 · 계마다 단일 배치 (LiCl 만 3 배치 + 비정합 1). SQS · 열거 · 앙상블 0.
- **기타 도구**: **VESTA** (ref 54, 모든 구조 그림) · **Materials Project** (ref 59, 반응 에너지).

---

## 9. Figure set ★

| Fig | 내용 | 우리 활용 |
|---|---|---|
| 1a,b | BCC Li (100) 11 층 슬랩 + 층별 E_Vm 세 이완 방식. figure-read: as-cleaved 층1 ≈0.30 · 벌크 ≈0.62 / full 층1 0.25 · 벌크 0.48 | 자유 표면 편석 0.233–0.321 eV 의 출처. **이완 프로토콜이 ΔE 를 30 % 바꾼다** — Li 표면 모형을 만들 때 이완 방식을 적어야 하는 이유 |
| 2a,b | NEB 층1→층6, BCC Li / Na. 꼭짓점 figure-read Li ≈0.49 · Na ≈0.24 eV | 0.238 eV 중 ≈0.15 가 열역학 오르막 (✎). 홉 검산 1 ns @300 K — 장벽을 "막힘" 으로 읽지 말 것 |
| 3a–c | LiCl/Li (+5.67 %) 대 LiMg/Li (−0.14 %) 구조 + 층별 E_Vm (이완). 계면 ≈0.29 대 ≈0.68 · 자유면 ≈0.15 대 ≈0.26 | 이온성 대 금속 기판의 **부호 반전** (+0.180 / −0.223 eV) 을 한 장으로 — 금속 인터레이어 논거의 시각 자료. 영향 깊이 2–3 층 · 변형만으로 자유면 ≈0.1 eV 차 |
| 4 | ΔE (이완) 대 σ_m − W/2, 정합 12 계 (Li 채움 8 · Na 빈 4) + y = x 모형 + 원점 빨간 점 | **판정식 검증의 핵심 그림.** ⚠ Li₂O 점이 0.396 (픽셀) 로 `Table S6` 0.346 과 어긋남 · Na/Li₃OCl 두 점도 0.007–0.012 차 |
| 5a,b | LiCl Cl top / hollow / Li top + ΔE 대 σ_m − W/2. W 0.199 / 0.027 / 0.003 eV atom⁻¹ | registry 하나로 W 66 배 — **우리 registry 평균 + 최약 배치 병기** 규약의 근거. ⚠ 5b 범례가 Cl top 에서 표와 뒤바뀜 · 본문 순서 오기 |
| 6a–c | 비정합 CSL Li/LiCl (−0.05 %) — 자리 i·ii·iii 의 E_Vm (비이완 / 이완), 층 1·6·11 | **"평균 W 로는 부족"** 의 근거 — 자리 ii·iii 이완 0.063 · 0.039 eV ≪ 자유면 0.206 |
| S1 | 금속 3 · 기판 8 단위세포, 세로선 = 계면 조합 | 계 목록 |
| S2 | 정합 계면 12 개 이완 구조 (위·옆 보기) | 계면 셀 꼴의 예. ⚠ 라벨 "HCP Li (0001)/Li₂O (100)" 은 (111) 의 오기 |
| S3 | BCC Na (100) 11 층 E_Vm 세 이완 | Na 편석 0.18 eV. ⚠ 캡션 "11 Li layers" (Na 오기) |
| S4 | HCP Li (0001) 9 층 E_Vm — full 이완에서 층2 공공이 층1 로 | 버금층 불안정 자리의 예 |
| S5 | HCP Li (10-10) 12 층 E_Vm | 1·2 층 둘 다 "표면" 인 면 |
| S6 | BCC Li (100) 층2 공공 주변 이웃 대이완 (빨간 점선 원) | 이완 민감도의 원인. ⚠ 캡션 "relation" = relaxation |
| S7 | HCP Li (0001) · (10-10) NEB — 표면→버금층 0.438 · 0.444 / 벌크 0.118 · 0.125 eV | 홉 검산 µs 급 (✎ 2.9 µs @300 K) |
| S8 | LiMg/Li · LiCl/Li 비이완 공공 E_Vm 층별 (계면 ≈0.80 · ≈0.42) | 이완 전 ΔE −0.220 / +0.198 |
| S9 | `Fig. 4` 의 비이완 (원) + 이완 (사각) 전부, Li/Na 구분 | 이완 효과의 크기. Li₂O 이완 0.395 (픽셀) ≠ 표 0.346 |
| S10 | Li₂S (111) / BCC Li (100) 비정합 — Li 11 층, −1.7/+1.7 % | **아르지로다이트 분해산물 1** · 층1 Li 큰 이완 |
| S11 | Li₃P (001) / BCC Li (100) 비정합 — Li 9 층, −3.0/+2.8 % | **분해산물 2** · 계면 근처 Li 몇 층이 크게 흐트러짐 |
| Table S1 | Li BCC 3.436 · HCP 3.068/4.979 · Na 4.194 Å | 우리 Li 격자 대조 |
| Table S2 | BCC Li (100) 기판 4 종 정합 변환 · 변형 | strain = (a − a₀)/a (✎) |
| Table S3 | BCC Na (100) 기판 3 종 | 〃 |
| Table S4 | HCP Li 기판 2 종 (머리글 "a_Na,BCC" 는 HCP Li 의 오기) | 〃 |
| Table S5 | σ_m — Li HCP 2 면 · BCC (100) · Na (100), as-cleaved / relaxed, ρ, 1nn | **2σ 문턱의 분모** — Li(100) 0.463 J m⁻² |
| Table S6 | 정합 12 계 전수 — σ_m · σ_sub · W · θ · ΔE (비이완/이완) · 모형 | **보고서 7 절 표의 문헌 원전.** θ 열이 Young–Dupré 실례 |
| Table S7 | Li₂S (111) · Li₃P (001) 비정합 평균 W · θ · 모형 | 아르지로다이트 분해산물 W/2σ 0.40 · 0.66 (✎) |

---

## 10. 비판 — 이 논문의 약한 곳 ★
