Repository: yonghoon7153-source/Yonghoon-DEM-DFT

# 📚 LITDB — 문헌 단일 시스템 (**SE·DFT 축 + DEM·MPM 축, 두 트랙**)

> **앞으로 논문은 여기서만 본다.** 여러 곳(db/literature, kb/papers, db/properties, Excel)에 흩어진 문헌을 한 곳에서 생각·참고·비교하기 위한 통합 MD 시스템.

## 왜 트랙이 둘인가
`INDEX.md` 는 argyrodite 전해질 축이라 접촉역학·MPM·건식전극 digest 가 들어갈 자리가
없다. 그래서 한때 64편이 **어느 인덱스에도 없었다**(open_items #7). 축을 나눠 그 구멍을
닫았고, 한 분모로 세면 “159편 중 98편 미언급” 같은 **가짜 미결**이 나온다
(`comparison_vs_ours.md:8`). 분리는 실측 근거가 있는 결정이다 — 합치지 말 것.

⚠ 이 표의 **편수는 적지 않는다.** 손으로 쓴 수는 반드시 낡는다(README 자신이 세 번 틀렸다).
현재값은 `python3 tools/litdb/build_index.py --check` 로 본다.

File: litdb/papers/shao2026_lis_liquid_quasisolid_allsolid_comparative_review.md (part 1 of 2)
<!-- digest 표준 양식 (paper-level STANDALONE) · 깊이 기준 = papers/zuo2022_chlorination_cathode_interface.md · 형식 기준 = papers/shen2026_thf_cpme_cosolvent_quasi_solid_sulfur_lis.md
     2026-11-26 신규 — 논문 에이전트 (litdb-api 배치 · 단일 논문). 본문 33 pp (본문 ≈28 + 참고문헌 235 개) 글자층 전문 정독 · 그림 10 장 + 표 2 장 크롭을 직접 봤다 (§0).
     그림 폴더: `tools/litdb/extract_figures.py --slug … --pdf …` 1 회 (손 크롭 없음 · missing_labels 없음). 도구가 공유 색인 `litdb/figures/_sources.json` 을 다시 쓰므로 실행 전 사본으로 되돌렸다.
     ⛔ 이번 배치 지시로 INDEX.md · comparison_vs_ours.md · _sources.json · pdf_map.tsv 는 **고치지 않았다** (공유 표 갱신은 따로).
     talk 인입 대기열: `grep -l "논문 에이전트 인입 대기열" litdb/talks/*.md` → lee2026_skku_mlip_materials_design.md 하나 · 이 논문 행 없음 (확인).
     ⚠ 리뷰다 — 자체 계산 0 · 자체 실험 0. 수치는 전부 2차 인용 (원 논문 대조 안 함) — 우리 SE 물성 4 축 (A–D) 에 행을 만들지 않는다.
     우리 값은 산화 개시 (층①) 하나만 조건을 붙여 언급한다 (§7). li2s 계열 (2026-11-16 닫힘) 재개 제안 없음. -->

# Contemporary Trends in Lithium‐Sulfur Battery Design: A Comparative Review of Liquid, Quasi‐Solid, and All‐Solid‐State Architectures and Mechanisms — Shao, Pang, Bird, Robinson & Shearing (*Adv. Energy Mater.* 2026, 16, e03239)

> slug `shao2026_lis_liquid_quasisolid_allsolid_comparative_review` · DOI `10.1002/aenm.202503239` · type `review (자체 계산 0 · 자체 실험 0 · 전량 2차 인용 · 참고문헌 235 · 그림 10 · 표 3 — 단 Fig. 5 는 같은 그룹의 메타분석 (Bird 2024 *ACS Mater. Lett.*) 데이터를 다시 그린 것)` · PDF `litdb/inbox/10. Contemporary Trends in Lithium‐Sulfur Battery Design A Comparative Review of Liquid, Quasi‐Solid, and All‐Solid‐State Architectures and Mechanisms.pdf` (33 pp · sha256 `af0e706bc4370c63…` · **SI 없음** · 영상 · xlsx 없음) · digested `2026-11-26` · status ✅ · 태그 **[외부 · 리뷰 · Li–S 세 구조 비교]**
> elements: Li, S, N, O, C, F, P, Cl, Br, I, Ge, Sn, La, Zr, Ta, Ti, Al, In, Y, B, Fe, Mo
> methods: XPS, Raman

> **저자**: Yiheng Shao · Boyi Pang · Liam Bird · James B. Robinson · **Paul R. Shearing\*** — The ZERO Institute, University of Oxford (Shao · Bird · Shearing) · Department of Engineering Science, University of Oxford (Shao · Bird · Shearing) · The Faraday Institution (전원) · Advanced Propulsion Lab, UCL (Pang · Robinson). 교신 paul.shearing@eng.ox.ac.uk.
> 접수 2025-06-23 · 수정 2025-09-17 · 온라인 2025-10-13 · 권호 2026, 16 (2), e03239 · CC-BY 오픈 액세스. 자금: Faraday Institution LiSTAR (FIRG083 · EP/S003053/1) · Innovate UK 10040939 · Royal Academy of Engineering Chair CiET1718∖59 · DSIT. 이해 상충 없음.
> **계보 (저자 그룹)**: Robinson 외 2021 Li–S 로드맵 (*J. Phys. Energy* · ref 1 · 160 — Brown & Pasta 절 포함) → **Bird, Robinson & Shearing 2024 *ACS Mater. Lett.* 6, 5363** (Li–S 문헌 메타분석 · ref 16 — 이 리뷰의 '86 % DOL:DME · 73 % LiNO₃' 와 `Fig. 5` 의 출처) → Cruddos 외 2025 *J. Phys. Energy* (무음극 Li–S 집전체 · ref 229) → **본 리뷰** (LiNO₃ 없는 Li–S 를 축으로 세 구조를 비교).
> 🔗 **이어 읽기 (litdb Li–S)**: 액체 · 준고체 반응 — `shen2026_thf_cpme_cosolvent_quasi_solid_sulfur_lis` · `liu2025_bdts_phase_mediator_cpme_quasi_solid_sulfur_lis` · `zhang2026_fpds_siloxane_dip_mediator_quasi_solid_lis` · `lai2026_mtbe_moderately_solvating_ether_cosolvent_lis` · `peng2026_er_dn_solvent_screening_csa_methf_lis` / argyrodite 준고체 · 전고체 — `mistry2026_slei_argyrodite_ionic_liquid_quasi_solid_lis` · `yu2025_cng_host_suppress_argyrodite_oxidation_lis` · `cronk2026_lis_cathode_interphase_chemistry` · `wu2026_asslsb_li2s_reaction_mechanisms_engineering_review` — 대응은 §14.

---

## 0. 이 digest 를 읽는 법

**읽기축 (우리 트랙에서의 자리)**: Oxford/UCL Faraday Institution 그룹의 Li–S **구조 비교 리뷰**다. 우리 DFT (LPSCl argyrodite) 와 직접 닿는 곳은 세 군데뿐이다 — ① **전고체 Li–S (ASSLSB) 에서 SE 가 산화되는가** (리뷰는 "Li–S 는 작동 전위가 낮아 SE 산화 가능성이 줄어든다 · SE 는 ASSLS 창 안에서 안정하다" 라고 쓴다 — 우리 축 ① 과 정면으로 부딪힌다 · §7a), ② **IQSSE (무기 SE + 소량 액체)** 의 SE | 액체 계면 분해 (LPSCl + 에테르), ③ argyrodite 의 기계 (Monroe–Newman) · 공정 (극성 용매 · 박막) 서술. 나머지 (LiNO₃ · LEQSSM 전해질 · SPAN · 고분자 젤) 는 **분야 지도**로 읽는다.

**리뷰가 쓰는 다섯 이름 — 먼저 외워 둔다** (`Fig. 1`):

| 약어 | 뜻 | 전해질 | 황 전환 경로 |
|---|---|---|---|
| LELSB | liquid electrolyte Li–S battery | 액체 (주로 DOL:DME + LiNO₃) | 고체 → 액체 → 고체 (녹는 LiPS) |
| LEQSSM | liquid electrolyte with quasi-solid-state (conversion) mechanism | 액체 (카보네이트 · HCE · LHCE · WSE · DPIE) | 고체 → 고체 (또는 '준고체') — 미세공 가둠 · SPAN 공유결합 · 저용해 전해질 |
| PQSSE | polymer-based quasi-solid-state electrolyte | 고분자 젤 + 소량 액체 | 고체 → 액체 → 고체 (LiPS 는 녹지만 확산이 막힘) |
| IQSSE | inorganic-based quasi-solid-state electrolyte | 무기 SE (황화물 · 산화물 · 할라이드) + 소량 액체 | 고체 → 액체 → 고체 (같은 이유) |
| ASSLSB | all-solid-state Li–S battery | 무기 · 고분자 SE (액체 없음) | 고체 → 고체 (Li₂S₂ 중간체 논쟁) |

⚠ **'준고체 (quasi-solid)' 가 두 뜻으로 쓰인다** — LEQSSM 의 '준고체' 는 **반응 경로** (액체 전해질인데 LiPS 가 안 녹음 · `shen2026` · `liu2025` 의 QSSSR 과 같은 말) 이고, QSSE 의 '준고체' 는 **전해질 형태** (젤 · 무기틀 + 액체) 다. QSSE 셀의 반응은 리뷰 자신의 그림 (`Fig. 4f` · `Fig. 9` 캡션) 으로도 **녹는 LiPS 가 생기는 고체–액체–고체**다. 이 digest 에서 'QSSSR' 은 반응 경로, 'QSSE' 는 전해질로 갈라 쓴다.

**판정 요약 (§6 · §10 상세)**:

| 리뷰의 주장 | 판정 | 핵심 근거 |
|---|---|---|
| LiNO₃ 는 Li 음극 SEI 를 만들어 셔틀을 줄이지만 소모 · 저용해 (< 0.5 M in DOL:DME) · 열 위험 (≈130 °C 발열 · NOₓ) · 운송 규정 문제가 있다 | ✅ 문헌 정리로서 타당 · ⚠ 정량 근거는 2차 인용뿐 | §5.1–5.3 · `Fig. 3` · `Fig. 5` |
| LEQSSM · QSSE · ASSLSB 는 LiNO₃ 를 없앨 길이다 | 🔴 **리뷰 자신의 표가 반증한다** — `Table 2` PQSSE 9 행 중 4 · `Table 3` IQSSE 7 행 중 3 · `Table 1` LEQSSM 12 행 중 2 가 LiNO₃ 를 넣었다 | §10-① |
| QSSE 는 액체의 전도 + 고체의 안전을 합친다 | ⚠ 개념적으로만 — 표의 σ 단위가 섞여 있고 (`Table 3` 'S cm⁻¹' 에 0.47 · 4) 비교 조건 (온도 · E/S · 압력) 이 없다 | §10-④ |
| ASSLSB 의 SE 는 ASSLS 작동창에서 안정하다 · Li–S 는 낮은 전위라 SE 산화 가능성이 낮다 | 🔴 축을 안 밝힌 일반화 — 황화물 SE 의 **열역학 산화 개시**는 Li–S 충전 끝 (≈2.8–3.0 V) 아래다 (우리 층① 2.256 V · `yu2025` · `cronk2026` 실측) | §7a |
| ASSLSB 방전은 S₈ → Li₂S 직접이 아니라 Li₂S₂ 를 낀 혼합 산물이고 고차 LiPS 는 '가능성이 낮다' | ⚠ 문헌 정리는 공정 · 그러나 리뷰 자신의 `Fig. 4g` 는 첫 방전에 S₈ → Li₂S₈,₆ 2.4 V 평탄을 그렸다 | §5.9 · §10-⑥ |
| 레이더 그림 (`Fig. 2`) 의 순위 | ⚠ 정성 · 점수 규칙 미기재 · ASSLSB '팩 에너지 밀도' 가 최상위인데 본문은 SE 가 셀 질량의 최대 60 % 라 쓴다 | §5.0 · §10-⑤ |

**본 digest 에서 실제로 본 그림 (2026-11-26)** — 크롭 13 장 (그림 10 + 표 3) 중:

- 원해상도로 본 것 **12 장**: `Fig. 1` · `Fig. 2` · `Fig. 3` · `Fig. 4` · `Fig. 5` · `Fig. 6` · `Fig. 7` · `Fig. 8` · `Fig. 9` · `Fig. 10` (본문 그림 전부) + `Table 2` · `Table 3` (글자층의 칸 정렬이 깨져 빈칸 · 열 위치를 확인하려고 이미지로도 봤다).
- **안 본 것**: `Table 1` (tab_1.png) — 글자층이 칸 순서대로 깨끗이 나와 PDF 글자로만 읽었다.
- 그림에서만 읽은 값은 **`figure-read ≈`** 로 적었다. 이 리뷰의 그림은 대부분 모식도라 숫자가 있는 그림은 `Fig. 4` (전압 곡선의 눈금 · 인쇄값) 와 `Fig. 5` (메타분석 점) 뿐이다.

---

## 1. 한 줄 요약

LiNO₃ 첨가제에 기대는 액체 Li–S (LELSB) 의 한계 — 소모 · 낮은 용해도 · 발열 · 가스 · 운송 규정 · 근본적으로는 "녹는 LiPS + 반응성 Li 금속" 의 불안정 — 를 출발점으로, (i) 액체 전해질이지만 황을 미세공 · 공유결합 · 저용해 전해질로 가둬 고체–고체 전환을 노리는 **LEQSSM**, (ii) 고분자 젤이나 무기 SE 에 소량 액체를 넣은 **PQSSE · IQSSE**, (iii) 액체가 없는 **ASSLSB** 를 메커니즘 (전압 곡선 · 전환 경로 · 계면) · 소재 · 대표 셀 성능 표로 비교한다. 결론은 "세 구조는 보완적이며, 단기 상용은 LELSB (> 400 · 근접 500 Wh kg⁻¹ 가능, 전해액이 셀 질량 45–60 %), 고에너지 · 장수명의 다음 단계는 E/S 를 3–5 → 1.5 µL mg⁻¹ 로 줄일 수 있는 준고체 계열 (이상화 셀에서 에너지 +60 %), ASSLSB 는 가장 미성숙 (양극 부피 80 % 팽창 · 수십 MPa 압력 · 촉매액 의존)" 이다. 리뷰로서 지도는 넓지만, **LiNO₃ 제거라는 주제를 자기 표가 받치지 못하고** (QSSE 표의 절반 가까이가 LiNO₃ 포함), 그림 참조 번호 · 참고문헌 번호 · 표 단위가 여러 곳에서 어긋난다 (§10).

## 2. 메타 / 동기 / 질문

| 항목 | 내용 |
|---|---|
| 범위 | Li–S 의 네 구조 (LELSB · LEQSSM · QSSE (P/I) · ASSLSB) — 각 구조의 작동 원리 '교육적 개관' + 기전 · 분석 · 소재 문헌 |
| 범위 밖으로 명시 | Se 를 섞은 SₓSe₁₋ₓ SPAN (Se 도 Li 저장에 참여) · 금속 폴리설파이드 ('황 등가 양극' — Ye 외 제안) |
| 중심 질문 | LiNO₃ 없이 셔틀을 막고 실용 셀 (고에너지 · 장수명 · 안전 인증) 로 가는 길은 어느 구조에 있나 |
| 리뷰 방식 | 서술형 · 대표 사례 · 표 3 개 (LEQSSM 12 행 · PQSSE 9 행 · IQSSE 7 행) · 정성 레이더 4 개 · 메타분석 그림 1 개 (자체 그룹 데이터) |
| 저자 관점 | 산업 · 상용화 (Oxis Energy 2021 폐업 · Lyten · Li-S Energy · Gelion · NexTech · Molyon · Theion · Zeta Energy 언급) · 영상 기반 모델링 (XCT · FEM) 그룹 — 결론에서 '고정된 양극은 영상 기반 모델링에 잘 맞는다' 를 두 번 강조 |
| 우리와의 거리 | 황화물 SE 물성 수치 비교 없음. ASSLSB · IQSSE 서술 중 **SE 산화 안정성 · 액체 계면 분해 · 기계 기준 · 박막 공정** 이 닿는다 (§7) |

## 3. 핵심 수치 총정리 ★

> 규율: 아래는 전부 **리뷰가 인용한 문헌 소환값** (2차) 이다 — 원 논문과 대조하지 않았고, 우리 db 절대값과 한 표에 섞지 않는다. `figure-read ≈` 는 이 리뷰 그림에서 읽은 값.

### 3a. 분야 · 셀 수준 숫자 (리뷰 본문)

| 양 | 값 | 출처 (리뷰 ref) · 비고 |
|---|---|---|
| Li-ion 이론 에너지 밀도 예 | 387 Wh kg⁻¹ (Li₀.₅CoO₂/흑연) | [5,6] |
| Li–S '현실적' 에너지 밀도 | > 600 Wh kg⁻¹ 가능 ('likely in excess of') | [5,6] |
| 황 이론 용량 | 1670 (§2.1) · 1675 (§5 · `Fig. 4`) mAh g⁻¹_S | 리뷰 안에서 값이 둘이다 (보통 1672) |
| NMC 용량 (대비) | < 300 mAh g⁻¹ | §5.1 |
| S₈ → Li₂S 부피 팽창 | 80 % | §5.1 |
| 메타분석 (Bird 2024) — DOL:DME 1:1 사용 | 86 % 의 표본 | [16] |
| 메타분석 — LiNO₃ 사용 | 73 % 의 표본 | [16] |
| 메타분석 `Fig. 5` 규모 | 100 편 · 264 표본 | [16] (캡션) |
| LiNO₃ 포화 농도 (DOL:DME) | < 0.5 M ('typically below') | [63] |
| LiNO₃ 발열 반응 시작 | 130 °C 정도부터 (분리막 · 고분자 결착제와) · NOₓ 발생 | DSC/ARC [59] |
| LiNO₃ 고농도의 양극 쪽 부작용 | 2.5 V 넘는 셀에서 질산 음이온의 원치 않는 산화환원 → 저항막 | [65] |
| 경쟁력 있는 E/S 목표 | 3–5 µL mg⁻¹_S | [18–20] |
| 전해액 질량 분율 (액체 셀) | 40–60 % (§2.5) · '최대 50 %' (§3) · 45–60 % (§6) | 리뷰 안에서 범위가 셋 |
| SE 질량 분율 (전고체) | 최대 60 % (액체 40–50 % 대비) | [20,160,175] |
| 준고체 셀의 E/S | 3–5 → **1.5 µL mg⁻¹** 로 낮출 수 있다 → 이상화 셀에서 **+60 % 에너지** | §6 — 계산 · 가정 미기재 |
| LELSB 달성 · 가능 에너지 | > 400 Wh kg⁻¹ 이미 보고 · ≈500 Wh kg⁻¹ 실현 가능 | §6 |
| ASSLSB 실용 목표 | ≥ 500 Wh kg⁻¹ | §5.3.1 |
| SE 두께 | 문헌 수백 µm (Randau 2020 벤치마크) → 실용 ≈50 µm 쪽 · 권고 ≈30 µm | [173,174] |
| SE 부피/용량 지표 | < 5 µL mAh⁻¹ (Brown & Pasta) | [160] |
| 전해질 σ (분류별) | 고분자 ~10⁻⁵ · 할라이드 상한 10⁻³ · 황화물 상한 10⁻² S cm⁻¹ · LGPS · LPSCl 10⁻³–10⁻² S cm⁻¹ (실온) | §5.3.1 · [143] |
| 할라이드 SE 산화 창 | 최대 4.5 V vs Li⁺/Li (Li₃InCl₆ · Li₃YCl₆) | §4.3 ([144] — 번호 어긋남 §10-③) |
| 스택 압력 | 전고체 연구 대부분 상용 목표 1–2 MPa 의 > 50 배 [223] · 결론은 '수십 MPa → 0.5–1 MPa' · IQSSE 절은 '수백 MPa' | 목표가 두 가지 (§10-⑤) |
| 초기 상용 사이클 요구 | 고에너지 셀이면 ≈100 사이클로도 초기 시장 진입 가능 | §6 |
| TTE 밀도 | 1.54 g mL⁻¹ | §6 (희석제의 질량 부담 예) |

### 3b. 전압 곡선 · 전환 (`Fig. 4` · 본문)

| 구조 | 리뷰 서술 | `Fig. 4` figure-read |
|---|---|---|
| LELSB | 두 평탄 — 고전위 ≈2.4 V (장쇄 LiPS) · 저전위 ≈2.1 V (단쇄 LiPS → Li₂S) | 평탄 ≈2.38 V → 골 ≈2.08 V → 평탄 ≈2.1 V · 경계 인쇄 **419** mAh g⁻¹ · 끝 인쇄 **1675** · 컷오프 1.8 V · 충전 ≈2.3–2.4 V 평탄 후 2.8 V |
| LEQSSM (미세공 · SPAN) | 단일 평탄 1.6–1.85 V (가둔 S₂ 환원 [77]) · SPAN 가역 평탄 ≈1.9 V · 첫 방전 비가역 용량이 이론치를 넘는다 | 첫 방전: 2.4 V 짧은 S₈ → Li₂S₈,₆ 뒤 ≈1.0 V 긴 평탄 '> 2000 mAh g⁻¹' · 2 회 이후 1.6 V 부터 기울기 → 0.5 V 에서 '≈1000' · 충전 3.0 V 까지 |
| QSSE | LELSB 와 같은 두 평탄 (녹는 LiPS 가 생기되 확산이 막힘) | LELSB 곡선과 같은 모양 · 같은 인쇄 419 · 1675 |
| ASSLSB | 두 평탄 없음 · 단조 기울기 · 대부분 1100–1400 mAh g⁻¹ (Li₂S₂/Li₂S 혼합 산물) | 첫 방전: 2.4 V 짧은 S₈ → Li₂S₈,₆ 뒤 기울기 → 1.0 V 에서 ≈**1200** · 2 회 이후 Sₙ → Li₂S **≈800** mAh g⁻¹ 에서 1.0 V · 충전 3.0 V 까지 |
| LEQSSM 전해질 (G2 diglyme) | 1 단 S₈ ↔ Li₂S₄ · 2 단 Li₂S₄ → Li₂S (Pang 2018 GITT) | — |

> **우리 산수 검산**: 419 = 1675/4 — S₈ → **Li₂S₄** (S 당 0.5 e⁻) 까지의 용량이다. `Fig. 4a` 는 그 구간을 'S₈ → Li₂S₈,₆' 로 적었다 (Li₂S₈ 까지면 1675/16 ≈105 · Li₂S₆ 까지면 ≈140). 본문 §3.3 은 첫 단을 'S₈ ↔ Li₂S₄' 로 쓴다 → 그림 라벨이 본문과 다르다 (§10-⑦).

### 3c. 분야 대표 수치 (본문에 인용된 사례)

| 구조 · 사례 | 값 | ref |
|---|---|---|
| N 도핑 미세공 탄소 + 카보네이트 (Niu) | 3 C 645 vs 390 mAh g⁻¹_S · R_ct 30.5 vs 62.8 Ω (N 도핑 있음/없음) | [89] |
| N 도핑 미세공 탄소 (Li) | 0.2 C 902 mAh g⁻¹_S · 10 C 511.8 mAh g⁻¹_S (500 사이클 뒤) | [90] |
| 미세공 크기 — CEI 로 Sₙ 을 감쌀 수 있는 탄소 | ≈0.7–2 nm (Kensy) · 초미세공 0.5 nm + EC:DMC → LEMC · LMC 주도 CEI (Wang) | [72,77] |
| SPAN 황 함량 상한 | ≈42 wt% (40–45 %) | [91,94] |
| PAN/CNT 전기방사 SPAN (Li) | 200 사이클 뒤 1280 mAh g⁻¹_S at 400 mA g⁻¹_S (≈0.24 C) · S 38 wt% (EDX) | [95] |
| HCE — G2:LiTFSI (Pang 2018) | 질량비 0.8:1 · ≈1:1 아래에서 단일 평탄 · 몰비 7:1 → 1:1 에서 첫 껍질 TFSI⁻ O 배위수 1 → 2.55 · 자유 G2 71 → 12 % | [107] |
| HCE 7 M (Suo 2013) | > 1000 mAh g⁻¹_S · 높은 CE · 분극 큼 | [117] |
| WSE — 0.4 M LiTFSI DX:DMM (Pham) | Li CE > 99 % (100 사이클) · 초기 671 mAh g⁻¹_S · LiF 풍부 SEI | [121,122] |
| WSE — CPME (Liu 2025) | CPME 의 약용매화 · 입체장애 → 접촉 이온쌍 → 무기 풍부 SEI | [125] |
| ESP (전해질 LiPS 용매화력 · Li 2025 JACS) | WSS 함량에 대해 2 단 경향 · WSS 가 LiPS 안쪽 껍질에 들어가면 전하전달 급격히 악화 | [34] |
| PQSSE — 1T-MoS₂ 개시 DOL 개환중합 (Li 2024) | 자유 액체 13 % · E/S 2 µL mg⁻¹ · 200 사이클 80.7 % | [127] |
| PQSSE — PETEA in situ (Das 2024) | −25–45 °C 안정 σ · 2 C 100 사이클 95 % | [128] |
| PEO + Li₁₀SnP₂S₁₂ 필러 | 1.69 × 10⁻⁴ S cm⁻¹ at 50 °C | [138] (번호 의심 §10-③) |
| PVDF-HFP/PAN + PDA@LLZTO | 실온 0.4 × 10⁻³ S cm⁻¹ · 0 °C 에서도 용량 유지 | [142] (번호 어긋남) |
| ASSLSB — Cao 2023 (Raman · ex situ XAS) | Li₂S₂ 중간체 확인 · 방전 1200 mAh g⁻¹_S · Li₂S₂ 는 이론의 절반 | [168] |
| ASSLSB — Kim 2023 | 하한 0.6 V 로 제한해 **1500 사이클** (Li₂S₂ 가역성 · 팽창 감소) | [169] |
| 초기 ASSLS (Hayashi 2003 · Agostini 2013) | ≈440 mAh g⁻¹_S (이론의 ≈25 %) | [200,201] |
| 볼밀 vs 손 갈기 (Ohno 2019) | > 1000 vs 220 mAh g⁻¹_S | [202] |
| S/Super P/Li₆PS₅Br (Chen & Adams 2015) | 비슷한 용량 · 50 사이클 비교적 안정 | [203] |
| 용액 증착 S (Zhang 2020) | > 1200 mAh g⁻¹_S · 단 0.5 mg cm⁻² | [204] |
| S/KB + Li₃PS₄–2LiBH₄ (Wang 2023) | S 60 % 전극 > 1100 mAh g⁻¹_S · > 600 사이클 | [208] |
| S/KB/LPSC + In (Chen 2025) | 첫 > 1200 · ≈700 사이클 80 % · ≈1300 사이클 ≈50 % · 재가압으로 용량 회복 | [209] |
| Nagata 2020 | ≈5 mg cm⁻²_S · 100 사이클 > 90 % · 3.2 C 1000 mAh g⁻¹_S | [210] |
| LBPSI 유리 SE (Song 2025 *Nature*) | 1 mg cm⁻² · 2 C 충전 전환효율 > 89 % · ≈1400+ mAh g⁻¹_S · 500 사이클 뒤 1375 · S 30 % · LBPSI 가 Li₂S 산화를 매개 | [211] |
| 무음극 (LELSB · Nanda 2018) | 100 사이클 51 % (첫 사이클 손실 큼) | [226] |
| Li₃PS₄ 를 50 µm Li 에 240 MPa 냉간압착 (Lin 2013) | 60 °C 0.1–2 C 율 양호 | [154] |
| In 완충층 (Hakari 2017) | In 300 µm + Li 250 µm · 72 MPa 압착 | [155] |

### 3d. 표 (`Table 1`–`3`) — PDF 글자층 기준 · 칸 정렬은 이미지로 확인 (Table 2 · 3)

**`Table 1` LEQSSM (미세공 탄소 · SPAN) 12 행**

| 양극 | S 로딩 (mg cm⁻²) | 전해질 | 초기 (mAh g⁻¹_S) | 수명 끝 (사이클) | 최고 C | ref |
|---|---|---|---|---|---|---|
| S:C:PTFE:MWCNT 22:63:12:3 | 1.7 ± 0.2 | 30 µL 1 M LiPF₆ EC/DMC 1:1 | 420 | 224 (200) | 0.1 | [72] |
| S:CNT+C:PVDF:CB 32:38:10:10 | n.d. | 1 M LiPF₆ EC/DMC 1:1 | 668 | 457 (200) | 5 | [71] |
| S:C:CB:SA 22:48:15:15 | 0.17 | 100 µL 1 M LiPF₆ EC/DMC | 660 | 630 (**4100**) | 6 | [73] |
| S:C@CB:PVDF 16:64:10:10 | n.d. | 1 M LiPF₆ EC/DMC/EMC 1:1:1 | 1070 | 885 (50) | 1.8 | [76] |
| S:C:CB:SA 14:56:15:15 | 0.08–0.14 | 1 M LiPF₆ EC/DMC 1:1 | 250 | 102 (1600) | 0.89† | [77] |
| S:C:CB:PVDF 48:32:10:10 | 0.71–0.91† | 0.5 M LiFSI in MPP FSI (IL) | **1678** | 1005 (55) | 0.03† | [78] |
| (S:C):AB:PVDF-HFP 8:1:1 | 1.2 | 1 M LiPF₆ EC/DEC/FEC 4:4:2 | 1190 | 880 (300) | 0.19† | [84] |
| S:C 1:1 | 4.23 | 1 M LiPF₆ DMC/FEC 4:1 | 1250 | 680 (100) | 0.1 | [86] |
| S:CB:PVDF 8:1:1 | 1.2–1.4 | 1 M LiTFSI DOL/DME + **1 wt% LiNO₃** | 939 | 731 (150) | 2 | [89] |
| SPAN 41 ± 1 wt% S | n.d. | 1 M LiPF₆ EC/DMC/DEC 50:25:25 (w) | 487 mAh g⁻¹_cathode | 260 mAh g⁻¹_cathode (40) | 0.1 | [94] |
| SPAN 41 wt% S (SPAN:CNT 88:12) | 4 | 30 µL 1 M LiPF₆ EC/DMC/EMC | **400** | **1170** (800) | 0.96† | [93] |
| SPAN 37.57 wt% S | n.d. | 1 M LiTFSI DOL/DME + **0.2 M LiNO₃** | 1225 | 1185 (500) | 0.96 | [95] |

† '보고값에서 추정 (이 단위로 보고 안 됨)'. ⚠ [93] 은 초기 400 → 끝 1170 (끝이 초기의 ≈3 배) · [78] 초기 1678 은 리뷰 자신의 이론치 1670–1675 를 넘는다 · [94] 만 양극 질량 기준 (§10-④).

**`Table 2` PQSSE 9 행**

| # | 양극 | S 로딩 | 고체 부분 | 액체 부분 | σ (S cm⁻¹) | 초기 | 수명 끝 (사이클) | 최고 C | ref |
|---|---|---|---|---|---|---|---|---|---|
| 1 | S:CNT:SP 7:1:2 | 0.5 | PEO:PVDF:LiTFSI 7:3:2 (MeCN) | 15 µL 1 M LiTFSI DOL:DME + **0.1 wt% LiNO₃** | N.A. | 1810 | 1000 (150) | 2C | [134] |
| 2 | S:C:PVDF:SP:CNT 10:5:3:1:1 | 1.70 | PETEA 5.3 wt% + AIBN 0.3 wt% in **0.7 M LiNO₃** + 0.3 M LiTFSI DOL:DME | 50 µL 같은 조성 | 3.41 × 10⁻⁵ | 919 | 472 (100) | 2C | [128] |
| 3 | S@PPy:SP:PVDF 8:1:1 | 1.5 | PVDF-HFP 600 mg + PETT 300 + PETEA 100 + SST 50 mg (DMF 3 mL · 광개시제 50 µL) | 1 M LiTFSI DOL:DME + **2 wt% LiNO₃** | 1.87 × 10⁻³ | N.A. | N.A. (150) · 87.6 % | 0.2C | [132] |
| 4 | N.A. | N.A. | ANF + Janus | N.A. | 4.8 × 10⁻⁴ | 1320.6 | 922.8 (100) | 2C | [135] |
| 5 | (S:KB 7:3):Canrd 9:1 | 2.5–3.5 | 1 wt% tris(pentafluorophenyl)boron | 2 M LiTFSI in DOL | N.A. | 1100 | 450 (150) | 0.1C | [133] |
| 6 | (S:KB 3:1):(CNT:SP 2:1):La133 8:1:1 | 1.5 | 4 mM Al(OTf)₃ in DOL | 1 M LiTFSI DOL:DME | 3.81 × 10⁻⁴ | 908 | 625.7 (240) | 1C | [136] |
| 7 | (S:CB 7:3):SP:PVDF 7:2:1 | 1.0–1.3 | 25 wt% PVDF (DMF) + 1 g L⁻¹ PDA | 1 M LiTFSI DOL:DME | N.A. | 1215.4 | 868.8 (200) | 2C | [137] |
| 8 | SPAN:SP:PVDF 7:2:1 | 2.5 | (PVDF-HFP:LiTFSI 1:1) + 20 wt% SN (DMF) | 30 µL 1 M LiPF₆ EC:DEC 1:1 | 1.01 × 10⁻³ | 1189 | 1118 (200) | **10C** | [138] |
| 9 | (PEI-GMA:S 1:2):SP:PVDF 8:1:1 | *(빈칸)* | 5 mM PEI + 5 mM GMA in IPA | 1 M LiTFSI DOL:DME + **2 wt% LiNO₃** | *(빈칸)* | 734.9 | 668.7 (400) | 2C | [139] |

⚠ 행 9 는 S 로딩 · σ 칸이 'N.A.' 도 아닌 **빈칸**이다 (이미지 확인). 행 1 의 1810 mAh g⁻¹_S 는 이론치 (1670–1675) 를 넘는다.

**`Table 3` IQSSE 7 행**

| # | 양극 | S 로딩 | 고체 부분 | 액체 부분 | σ ('S cm⁻¹' 열 그대로) | 초기 | 수명 끝 (사이클) | 최고 C | ref |
|---|---|---|---|---|---|---|---|---|---|
| 1 | S-AC:SP:PVDF 8:1:1 | 2.5 | PVDF + PMMA + LATP (DMF) + 1 M LiTFSI DOL:DME + 2 wt% LiNO₃ | **30 µL mg⁻¹** 1 M LiTFSI DOL:DME + **0.2 M LiNO₃** | **0.47** | 1184.8 | 802.7 (200) | 5C | [127] |
| 2 | S:CNT:PVDF 64:26:10 | 2.0 | LLZTO + PEGDA + AIBN | 1 M LiTFSI DOL:DME + **1 wt% LiNO₃** | 1.34 × 10⁻³ | 1201 | 656 (200) | 2C | [134] |
| 3 | (G:S 1:1):AB:VGCF 7:1.5:1.5 | N.A. | LLZO + PTFE | 1 M LiTFSI DOL:DME + **2 wt% LiNO₃** | **0.7** | 1448.3 | 730.7 (40) | 2C | [135] |
| 4 | S + CNF | 3 | LATP + PIN | 1 M LiTf DME/DOL | **0.1** | 950 | 800 (150) | 0.5C | [140] |
| 5 | Li₂S:C 50:50 | 0.57–0.75 | **Li₇P₃S₁₁** | (MeCN)₂–LiTFSI–TTE | N.A. | 1287 | 1264 (80) | 1C | [141] |
| 6 | S:CB:PVDF 70:20:10 | 1 | LLCZN + Li–Al | 1 M LiTFSI DOL:DME | **4** | 1388 | 1000 (30) | N.A. | [142] |
| 7 | S:KB:SP:CNT:CMC:SBR 48:32:5:5:5:5 | 1.2–1.3 | LAGP + AB:CNT:PVDF 6:2:2 | LiTFSI-TEGDME | **0.17** | 1409 | 1000 (50) | 0.2C | [143] |

⚠ σ 열 단위가 'S cm⁻¹' 인데 0.47 · 0.7 · 0.1 · **4** · 0.17 — S cm⁻¹ 로는 불가능한 값 (4 S cm⁻¹ 은 어떤 Li 전해질보다 수천 배) 이고 행 2 만 1.34 × 10⁻³ 꼴이다 → 행마다 단위가 다르게 (아마 mS cm⁻¹) 섞였다. **이 열의 값은 인용하지 않는다** (§13). 행 1 '30 µL mg⁻¹' 은 E/S 비이지 조성이 아니고, 이 리뷰가 '희박 전해액' 을 준고체의 장점으로 내세우는 것과 반대되는 값이다. 황화물 SE 를 쓴 행은 **행 5 하나** (Li₇P₃S₁₁ · Shin & Gewirth 2019) — argyrodite 행은 없다.

## 4. 리뷰의 방법 — 무엇을 근거로 비교했나 ★

리뷰라 '재료 & 방법' 대신 비교의 근거를 정리한다.

| 비교 도구 | 무엇 | 한계 |
|---|---|---|
| 분류 (`Fig. 1`) | 전해질 종류 × 주 전환 기전 (이론상 주 경로) 두 축 | 저자도 "실제로는 여러 경로가 공존" 이라 단서 · LHCE/WSE 는 고체–고체와 고체–액체–고체가 둘 다라 점선 |
| 레이더 (`Fig. 2`) | 9 축 — E/S · 팩 에너지 밀도 · 안전 · TRL · σ · 용량 유지 · 덴드라이트 내성 · 비용 · 면적 S 로딩 | "상대 순위로 정성 부여" — 점수 규칙 · 근거 문헌 · 평가자 수 미기재 |
| 기전 모식 (`Fig. 3`, `Fig. 4`, `Fig. 6`–`Fig. 10`) | 계면 화학 · 전압 곡선 · 용매화 구조 · SPAN 화학 · 전고체 양극 | 대부분 다른 논문 그림을 '따라 그린' (after) 것 · 곡선은 개념도 |
| 메타분석 (`Fig. 5`) | LiNO₃ 농도 분포 · 컷오프 ≥ / < 1.7 V 로 나눔 | 자기 그룹 데이터 [16] · 이 리뷰에선 그림 하나 |
| 성능 표 (`Table 1`–`3`) | 양극 · S 로딩 · 전해질 · σ · 초기 · 수명 끝 · 최고 C · ref | 온도 · E/S · 압력 · 음극 · 용량 기준 (S/양극) 이 열에 없다 · 선정 기준 '최근 · 만족스러운 성능 · 높은 σ' (선택 편향) |

**계산 · 실험**: 없다 (§8).

---

## 5. 결과 — 절별 상세 (그림 실독 포함 · 모든 수치)

### 5.0 분류와 레이더 (`Fig. 1`, `Fig. 2`)

- **`Fig. 1`** (실독): 왼쪽 Li–S 셀 그림에서 회색 줄기가 둘로 갈린다 — 위 '고체 → 액체 → 고체 · S₈ → Li₂S' (고리 S₈ · 녹은 사슬 LiPS 그림) / 아래 '고체 → 고체 · Sₙ → Li₂S' (짧은 사슬). 위 갈래 = 'Hybrid solid/liquid electrolyte' (파랑 → **IHSSE · PHSSE**) 와 'Liquid electrolyte' (주황 → LELSB). 아래 갈래 = 'Liquid electrolyte' (분홍 → 'LHCE and WSE' (점선 · LELSB 쪽 주황 점선과도 이어짐) · 'Carbonate electrolyte/microporous confinement' · 'SPAN/covalent confinement') 와 'Solid electrolyte' (초록 → ASSLSB). ⚠ 그림 라벨은 **IHSSE · PHSSE** 인데 캡션 · 본문은 **IQSSE · PQSSE** 다 (§10-⑦).
- **`Fig. 2`** (실독 · 9 축 · 바깥 = 좋음 · 고리 6 단 정도 (빨강 안쪽 → 초록 바깥) — 아래 '안쪽 · 가운데 · 바깥' 은 figure-read):

| 축 | (a) LELSB | (b) ASSLSB | (c) LEQSSM (카보네이트 · HCE · SPAN) | (d) QSSE (PQSSE · IQSSE) |
|---|---|---|---|---|
| E/S 비 | 최안쪽 | 바깥 | 가운데 (셋 비슷) | 바깥 쪽 (둘 같음) |
| 팩 에너지 밀도 | 안쪽 | **바깥** | 가운데 | PQSSE 바깥 쪽 · IQSSE 가운데 |
| 안전 | 가운데 아래 | **최바깥** | 가운데 | PQSSE 바깥 · IQSSE 가운데 |
| TRL | **바깥** | 최안쪽 | 가운데 위 (HCE 가 조금 높음) | 가운데 |
| σᵢ | **최바깥** | 최안쪽 | 카보네이트 바깥 · HCE · SPAN 가운데 | 가운데 |
| 용량 유지 | 최안쪽 | 바깥 | HCE 바깥 쪽 · SPAN 가운데 | 가운데 |
| 덴드라이트 내성 | 최안쪽 | 바깥 | HCE 가운데 위 · SPAN 안쪽 | IQSSE **최바깥** · PQSSE 바깥 |
| 비용 | **최바깥** (쌈) | 최안쪽 | SPAN 바깥 · HCE 가운데 | PQSSE 가운데 · IQSSE 안쪽 |
| 면적 S 로딩 | 가운데 | 가운데 위 | 셋 다 가운데 | PQSSE · IQSSE 바깥 쪽 |

  읽을거리: LELSB 와 ASSLSB 가 거의 **거울상** (LELSB 는 σ · TRL · 비용, ASSLSB 는 E/S · 에너지 · 안전 · 덴드라이트) 이고, 준고체 둘은 그 사이에 퍼진다. ⚠ ASSLSB 의 '팩 에너지' 를 바깥에 둔 것은 본문 §5.3.1 ("SE 가 셀 질량의 최대 60 % · 액체 40–50 % 대비 더 무겁다") 과 반대 방향이다 (§10-⑤). PQSSE 의 덴드라이트 내성이 바깥 쪽인 것도 본문 §4.4.1 ("PQSSE 의 근본 약점은 낮은 탄성률 · 덴드라이트를 못 막아 soft short") 과 어긋난다.

### 5.1 LELSB — 구성 · 기전 (§2.1–2.2, `Fig. 3`, `Fig. 4a,b`)

- **구성**: 염 LiFSI · LiTFSI (열안정 · 고σ). FSI⁻ 는 폴리설파이드의 친핵 공격으로 비가역 반응 → LiTFSI 가 낫다 [15]. 용매는 메타분석 표본의 86 % 가 DOL:DME 1:1 (v/v) — DME 는 염 · LiPS 를 녹이고 수송 매체 (점도 → 안정성에 영향), DOL 은 녹은 LiPS 에 대해 Li 금속을 안정화. 저점도 DOL:DME 는 저온 율 성능에 중요하고 원소 S 를 잘 녹여 용액 속 산화환원을 가능하게 한다.
- **문제 목록**: 녹은 LiPS 의 공간 불균일 용해 · 재석출 (특히 고전류 · 희박 전해액) · 높은 E/S (목표 3–5 µL mg⁻¹, S 로딩 의존 · 코인셀에서 희박 운전이 어려워 잘 보고 안 됨) · 셔틀 (재고 손실 · 전도도 저하) · 동적 SEI 불안정 · Li 덴드라이트 재성장 · 제어 안 되는 Li₂S 석출 · 전해액 분해 · 희박 · 고농도 · 고로딩의 점도 상승.
- **기전** (`Fig. 4a,b`): S₈ (고체) → 장쇄 LiPS (Li₂S₈ · Li₂S₆, 녹아서 이동) → 단쇄 (Li₂S₄ · Li₂S₂) → 불용 Li₂S (양극 표면 석출). 충전은 역순. 녹은 LiPS 가 음극으로 가서 Li₂S 로 불균일 석출 · Li₂S · Li₂CO₃ 가 SEI 에 들어가고 · 기체 부산물이 기포로 모여 내부 저항을 올린다.
- **`Fig. 4a`** (실독): y 축 'Voltage vs Li/Li⁺ (V)' 눈금 1.8 · 2.1 · 2.4 · 2.8 · x 축 'Gravimetric Capacity (mAh g⁻¹)' 인쇄 419 · 1675. 방전 (진한 주황) 은 ≈2.38 V 에서 시작해 ≈2.3 V 로 기울며 419 에서 골 (≈2.08 V) → ≈2.1 V 평탄 → 끝에서 1.8 V 로. 충전 (연한 주황) ≈2.3 V 평탄 → ≈2.4 V → 2.8 V. 구간 라벨 'S₈ → Li₂S₈,₆' (0–419) · 'Li₂S₈,₆ → Li₂S' (419–1675). **`Fig. 4b`**: 다공 숙주 속 고체 S₈ (i) · 녹은 Li₂Sₓ (2 ≤ x ≤ 8) 확산 (ii) · 고체 Li₂S (iii) · 용매화된 Li⁺.
- **`Fig. 3`** (실독 · 계면 모식): (a) DOL:DME 만 — (i) 탄소 위 S₈ 환원 (촉매 없음) · (ii) 비가역 산물 (빨강 빗금) 이 탄소 표면에 · (iii) Li 쪽에서 Li₂S · RCH₂OLi · Li₂CO₃ · Li₂O · RCH₂Li · LiOH 와 자연 산화막 (진보라) — 덴드라이트 돌기. (b) + LiNO₃ — (v) 촉매된 S₈ 환원 · (vi) 가역 산물 (초록 점) · (vii) Li 위 ROCO₂Li · ROLi · LiₓNO_y · Li₃N · LiNₓO_y · Li₂SOₓ · Li₂O 의 조밀 SEI · (viii) 기체 발생 (기포). 오른쪽 글: '(i)(v) 촉매: 촉매된 S₈ 환원이 농도 기울기를 줄여 전류 쏠림을 막고 탄소 구조를 보호' · '(ii)(vi) 가역성: 균일 석출이 기공 막힘을 막고 LiNO₃ 는 비가역보다 가역 산물을 선호' · '(iii)(vii) 부동태: LiNO₃ 가 조밀 · 균일 SEI 를 만들고 자연 산화막을 빠르게 녹여 매끈한 Li 석출 · 전해액 소모 최소화' · **'(iv) 용해도: LiNO₃ 가 LiPS 용해도를 올리고 음극 IHP 를 건너는 Li 이동 장벽을 낮춘다'** · '(viii) 기체 발생'. ⚠ (iv) 는 본문 §2.3 의 Zhuang [52] 서술 ("LiNO₃ 가 단쇄 쪽으로 종을 바꿔 **용해도 · 확산도를 낮춘다**") 과 반대다 (§10-⑧).

### 5.2 LiNO₃ 의 역할 (§2.3, `Fig. 3b`)

- 메타분석 표본의 **73 %** 가 LiNO₃ 사용 [16]. 첫 체계적 연구는 Aurbach 2009 [45] — NO₃⁻ 와 Li 금속의 자발 산화환원으로 in situ 부동태 SEI · 전자를 받아 전해액 · 염의 추가 분해를 막아 CE 향상 [46].
- SEI 주성분은 LiNₓO_y · LiₓNO_y 같은 무기 · 화학 안정 산물 — 전자 절연 · 이온 전도 장벽으로 녹은 LiPS 의 연속 환원 (Li 부식) 을 막는다 [45,47].
- 기전: LiPS 보다 **먼저** Li 표면에서 환원돼 표면을 차지 → 용매 · LiPS 로의 전자 전달 차단 [48,49]. XPS + ToF-SIMS 로 Li₃N · LiNₓO_y 확인 · Li 석출 모양 조절 [50,51].
- 음극만이 아니다: Zhuang [52] — operando UV–vis · EIS 로 LiNO₃ 가 LiPS 종 분포를 바꿔 단쇄 종 (낮은 용해도 · 낮은 확산도) → 셔틀 손실 감소. Zhang [53] — 충전 끝에 녹은 장쇄 LiPS 를 원소 S 로 되돌려 양극 기질에 석출 → 셔틀 억제.
- 미해결: LiNO₃ 유래 SEI 의 화학 · 동역학 · 공간 불균일 · 조성 · 온도 · 사이클 의존 — cryo-TEM · in situ XPS 가 필요 [54].

### 5.3 LiNO₃ 의 한계 (§2.4, `Fig. 5`)

- **비가역 소모**: 일방향 환원으로 SEI 를 만들고 재생되지 않는다. Mikhaylik & Akridge 2004 [21] — 장기 사이클에 보호 효과가 줄어 셔틀이 되살아난다. 대책 (LiNO₃ 비슷한 종을 재생하는 레독스 매개체 · 저장소) 은 양극 성능 의존적이고 에너지 · 설계 부담 [55–58]. Zhang [54] — 녹는 질산염 (빠르지만 금방 고갈) + 양극 속 불용 질산염 (느리지만 오래) 의 상승효과 · NO₃⁻ 가 Li 표면 전하를 재분배해 계면 과전압을 올리고 LiPS 기생 동역학을 늦춘다. 그러나 농도 · 공간 분포의 균형이 실셀 (희박 · 고로딩) 에서 유지되기 어렵다.
- **SEI 의 화학 · 기계 불안정**: cryo-TEM · FIB-SEM 에서 LiNO₃ 유래 SEI 의 균열 · 박리 · 불균일 성장 → 덴드라이트 핵 · 용량 감소 · 국소 단락 [60,61]. Li₂SO₃ · Li₂SO₄ 같은 S 포함 종은 변하는 산화환원 조건에서 추가 환원 · 용해된다 [62].
- **좁은 용해 창 · 농도 민감**: DOL:DME 포화 < 0.5 M [63] ("Figure 5" 로 참조). 부족하면 부동태 불완전, 넘치면 점도↑ · σ↓ · 계면 분극 [64]. 고농도는 **2.5 V 이상** 작동 셀의 양극에서 황 종 · 용매와 원치 않는 산화환원 → 저항막 [65].
- **용매 호환성**: 카보네이트 · 불소 에테르 · 이온성 액체에 잘 안 녹는다 → 고열안정 · 불연 계에서 못 쓴다 (카보네이트는 §3 에서 LiNO₃ 없는 셀로).
- **안전**: 강산화제 — DSC · ARC 로 **≈130 °C** 부터 분리막 (폴리올레핀) · 고분자 결착제와 발열 반응 [59] · 가연성 NOₓ · 열폭주 위험 · 기체 발생으로 부피 팽창 → **UN 위험물 운송 권고** 와 맞지 않는다 [10–12] (서론).
- 근본 진단: "녹는 LiPS + 반응성 높은 Li 금속 = 본질적으로 불안정한 계" — 그래서 LEQSSM · QSSE · ASSLSB 가 구조적 해법이라는 논리.
- **`Fig. 5`** (실독 · 메타분석 [16] 재도시): x 축 'LiNO₃ concentration (M)' 0–0.5 (위) 와 'LiNO₃ concentration (wt% in 1 M LiTFSI 1:1 DOL:DME)' 0–2.5 (파랑 아래 축 · 1 wt% ≈ 0.187 M, 2 wt% ≈ 0.375 M — figure-read) · 왼 y 축 'Number of samples' (위로 0–≈47 = 컷오프 ≥ 1.7 V · 아래로 0–≈47 = 컷오프 < 1.7 V) · 바깥 y 축 'Percentage of samples in meta analysis' 0–20 %. figure-read 점:

| 농도 | ≥ 1.7 V 표본 | < 1.7 V 표본 |
|---|---|---|
| 0 M | ≈5 | ≈39 |
| ≈0.02 M | ≈4 | — |
| ≈0.05 M | — | ≈2 |
| ≈0.09 M (≈0.5 wt%) | ≈1 | ≈7 |
| 0.1 M | **≈19** (캡션 '19 samples' 와 일치) | ≈23 |
| ≈0.185 M (≈1 wt%) | **≈46** | **≈47** |
| 0.2 M | ≈8 | ≈3 |
| 0.25 M | ≈3 | — |
| ≈0.31 M | — | ≈3 |
| ≈0.37 M (≈2 wt%) | ≈19 | — |
| 0.4 M | ≈4 | — |

  읽을거리: 가장 흔한 처방은 **1 wt% (≈0.19 M)** 이고 다음이 0.1 M · 2 wt%. **LiNO₃ 0 인 표본 ≈44 개 중 ≈39 개가 1.7 V 아래까지 방전** — LiNO₃ 없는 셀은 하한 컷오프를 낮게 잡는 경향 (저자는 이 대비를 본문에서 해석하지 않았다). ⚠ 점 합계는 figure-read ≈233 으로 캡션의 264 와 ≈31 차 (겹친 점 · 그림에 안 든 농도일 수 있다) · 0 M 비율 ≈17 % 는 '73 % 사용' (미사용 27 %) 과도 안 맞는다 — 판독 한계 안에서도 벗어나는 차이다 (§10-⑨). 그리고 본문이 이 그림으로 받친다고 한 '포화 < 0.5 M' 은 이 그림에 없다 (사용 분포이지 용해도가 아니다).

### 5.4 LELSB 요약 · 전망 (§2.5)

- LELSB 는 기전 이해가 가장 성숙. 미래 초점은 양극 구조 · 조성 → 전해질–전극 계면 (특히 LiNO₃ SEI) 이해.
- LiNO₃ 기능은 농도 의존 · 소모로 감소 · 산화성 → 안전 문제.
- 세 구조는 **보완적 경로**: 액체는 율 · 제조 성숙도, 고체는 안전 · 수명.
- LiNO₃ 대안: 분리막 설계 · 보호층으로 Li 격리 [66,67] · LiPS 환원을 촉진하는 첨가제 (Li₂S₆ 생성을 피할 수도) [58,68] · Li 부동태 · 셔틀 억제 기능 용매 (고불소 용매 유망). 단 질량 · 비용 추가.
- 기전상 점도 때문에 전해액 최소량이 정해진다 · 전해액이 셀 질량의 **40–60 %** → 양극 기공률 최소화 · 전해액 물성 최적화가 상업성에 크다.
- 초기 현장 Li–S 는 이 기전일 것 · 성숙하면 중량 에너지 제약이 황을 양극에 물리적으로 가둔 '더 고체' 기전 쪽으로 관심을 옮길 것.

### 5.5 LEQSSM ① 미세공 가둠 · CEI (§3.1, `Fig. 4c,d`, `Fig. 6`, `Table 1`)

- 정의: 액체 전해질이지만 녹는 LiPS (Li₂Sₙ, 2 ≤ n ≤ 8) 생성을 제한 · 제거해 준고체 전환. 셔틀 · 재고 손실을 피하고 (LELSB 대비) 전하전달 저항 문제를 피한다 (ASSLSB 대비). 가둠 수단: 미세공 · S 종 사이 공유결합 · 전도 숙주 · 약용매화 전해질 [69]. 점도 변화를 감당할 필요가 없어 전해액을 줄일 수 있고 (일반 셀 전해액은 최대 50 % 질량 [1,18,70]) → 에너지 향상 또는 S 로딩을 낮춰도 같은 에너지 → 양극 설계 창이 넓어진다.
- 미세공: 가역 전환이 S₈ 가 아니라 단쇄 Sₙ (n ≤ 4) 로 끝날 수 있다 [71–75] · 방전 단일 평탄 **1.6–1.85 V** (가둔 S₂ 환원 [77]) · 전해질의 넓은 전압 안정성이 에너지 감소를 상쇄 (`Fig. 4c`).
- 작은 기공의 입체장애로 용매와 활물질 접촉을 막고 탈용매된 Li⁺ 만 Sₙ 와 반응 [76,78,79] · 기공 입구에 이온 전도 CEI 를 만들어 장벽 (리뷰는 'Figure 5ai' · 'Figure 5biii' 로 참조 — 실제 그림은 `Fig. 6` · §10-⑦). 155 °C (메조다공 숙주의 통상 온도 [16,80]) 보다 높은 온도로 함침 → 단쇄 동소체 Sₙ (1 ≤ n ≤ 5) [71–73]. 미세공 숙주는 기공 부피가 작아 총 S 로딩 · 최대 중량 용량이 낮다 [81] · 대신 전도 숙주와 절연 활물질의 직접 접촉으로 장기 안정 [69].
- 전해질: LEQSSM 은 LiPS 저용해 용매가 필요. 카보네이트는 고체–액체–고체 Li–S 와는 안 맞지만 (LiPS 저용해 + 친핵 반응 분해 [82]) 가둔 Sₙ/Li₂S 와는 양 전극에 부동태막을 만든다. FEC 는 Li 음극 CE 향상 (균일 석출 · 고σ 부동태) [83,84]. Wang [77]: 초미세공 탄소 (0.5 nm) + EC:DMC 1:1 + LiPF₆ → LEMC · LMC 주도 CEI (상용 Li-ion SEI 와 같은 조성 · 다른 분해 경로).
- Kensy [72]: ≈0.7–2 nm 기공만 Sₙ 을 감싸면서 Li⁺ 를 들이는 CEI 를 형성 · 큰 기공은 같은 조건에서 완전 감싸기 실패 — 다른 단일 평탄 LEQSSM 사례의 미세공 (< 2 nm [85]) · 서브나노 기공 [71,73,78,84,86] 과 일관. ⇒ 숙주 성질 + 전해질 조성의 결합.
- ≈1 nm 입구가 Sₙ 길이를 제한하지만, LEQSSM 을 정하는 것은 **짧은 사슬보다 Sₙ 의 가둠 · 용매 격리** 일 가능성 [69,78].
- Senol Gungor [86]: operando SANS + XRD — 초기 세기 변화 뒤 안정 · 기공 밖 새 석출 피크 없음 → 미세공 안 고체–고체 전환 지지. Markevich [78]: ≤ 2 nm 미세공 S 를 IL · PC · 에테르 전해질에서 비교 — IL/FSI⁻ 로 CEI 를 **미리** 만든 뒤에만 에테르에서 단일 평탄. Li [84]: MLD alucone 으로 부동태층을 미리 증착 후 카보네이트 LEQSSM.
- 이종원자 기능화 (N 등): 전도도↑ · 결합에너지↑ · 전자전달 장벽↓ → 동역학↑ [87,88]. Niu [89]: N 도핑 미세공 + 카보네이트 3 C 645 vs 390 mAh g⁻¹_S · R_ct 30.5 vs 62.8 Ω. Li [90]: 0.2 C 902 · 10 C 511.8 mAh g⁻¹_S (500 사이클 뒤) · 에테르와도 호환.
- **`Fig. 6`** (실독): (a) 첫 방전 — 입구 '≤ 2 nm' 미세공 안 S₂ (노란 아령) 와 탈용매 Li⁺ (분홍 점) · 입구 밖 'Li⁺(EC)ₙ aggregation' · 점선 오른쪽 'Diffusion layer' 에 DMC · LiPF₆. (b) 2 회 이후 — 입구에 LEMC 분자, 안에 Li₂S. 오른쪽: '(i) 미세공 입구가 용매화 껍질보다 작다 · (ii) 탈용매 Li 이온만 미세공에 들어간다 · (iii) EC 와 DMC 가 분해해 LEMC 주도 이온 전도 CEI 를 만든다' (Wang [77] 을 따라 그림).
- **`Fig. 4c,d`** (실독): (c) 첫 방전 — 2.4 V 짧은 'S₈ → Li₂S₈,₆' 뒤 ≈1.0 V 의 긴 평탄이 x 축 끝을 넘어 '> 2000 mAh g⁻¹' 화살표 (SPAN 첫 방전의 비가역 용량) · 2 회 이후 'Sₙ → Li₂S' 는 1.6 V 에서 0.5 V 까지 기울기, 끝 인쇄 '≈1000' · 충전 (연분홍) 은 0.5 V 근처에서 3.0 V 까지 S 자. y 축 0.5 · 1.0 · 1.6 · 2.4 · 3.0 V. (d) (iv) Sₙ (n ≤ 5) 가 숙주에 가둬지거나 공유결합 · (v) Li⁺ 가 미세공 입구에서 탈용매 · (vi) 첫 충전 이후 CEI 를 통한 Li⁺ 전도.
- `Table 1` 은 §3d 참고.

### 5.6 LEQSSM ② 공유결합 가둠 — SPAN · 금속 폴리설파이드 (§3.2, `Fig. 7`)

- SPAN: PAN 가황 → C─S · 가교 S–Sₙ–S · 길이 Sₙ (보통 n ≤ 5) 곁사슬 [91]. 보통 카보네이트 전해질과 짝 [92] (잔류 S₈ 또는 에테르에서 방전 중 생기는 S₈ 의 용해 · 확산 방지 [93]). 첫 방전 비가역 용량이 이론치를 넘는다 — 방향족 N 자리에 Li⁺ 의 이온결합 (`Fig. 7` D) [84] 또는 배위 (`Fig. 7` A–C) [93]. 이후 가역 용량은 섬유망 속 나노 Li₂S 응집체 [93]. 첫 CE 는 낮지만 가역 반응은 과전압이 낮다 (평탄 ≈1.9 V) · 녹는 LiPS 가 없어 장기 사이클 안정.
- S 함량은 공정 온도 · PAN 분자량 (주) · 압력 · 시간 (부) 에 의존 · 상한 ≈42 wt% [91,94] → 미세공 탄소와 같은 저로딩 문제. 자립 전극 (집전체 · 도전재 · 결착제 최소화) 은 가능하지만 상용 규모 확장이 어렵다 ('이론적일 수 있다'). Li [95]: PAN/CNT 전기방사 후 황화 — 200 사이클 뒤 1280 mAh g⁻¹_S (400 mA g⁻¹_S ≈0.24 C) · S 38 wt% (EDX). SₓSe₁₋ₓ 는 Se 가 Li 저장에 참여해 범위 밖 [96,97].
- 금속 폴리설파이드 (Mo [98] · Ti [99] · Fe [82] · Ni [100] · Cu [101]): LiPS 사슬을 금속 연결자가 잇는 비정질 구조 · 장쇄 LiPS 형성 방지 [102]. Li [82]: Fe 원자로 장쇄 LiPS 를 막아 카보네이트에서 경로 전환. 금속 자체가 Li 저장에 참여 → Ye [103] 의 '황 등가 양극' · 범위 밖.
- **`Fig. 7`** (실독 · SPAN 의 네 S 자리): **A** 방향족 C─S–S─C 가교 (두 나프티리딘 고리 사이 S–S) ↔ 4 Li⁺ 4 e⁻ ↔ 양쪽 C─S⁻Li⁺ + 고리 N 에 Li⁺. **B** '가교' C─Sₙ (C─S–S–S– 사슬) ↔ 4 Li⁺ 4 e⁻ ↔ Li₂S + C─S⁻Li⁺. **C** 비방향족 C═S · C─S (N─H 포함 고리) ↔ 2 Li⁺ 2 e⁻ ↔ **H₂S** + C─S⁻Li⁺. **D** 곁사슬 Sₙ (트리설파이드 · 다이설파이드 고리) — 파란 '1st discharge: **14 Li**' (비가역 · N 에 Li 결합 · 빨간 C═C 생성) · 가역 '10 Li⁺ 10 e⁻' ↔ **5 Li₂S**. 캡션: S 자리는 [94] · A–C 는 [93,104–106] · D 는 [93,104–106] 을 따름. ⚠ C 경로의 **H₂S 생성**은 본문에 한 마디도 없다 — 안전 · 기체 문제를 LiNO₃ 쪽에서만 다룬 리뷰 논지와 같이 읽을 지점이다.

### 5.7 LEQSSM ③ 저용해 전해질 — HCE · LHCE · WSE · DPIE (§3.3, `Fig. 8`)

- 시작: Pang [107] 의 'solvent-in-salt' (diglyme:LiTFSI 0.8:1 질량) — G2:LiTFSI ≈1:1 아래에서 단일 평탄. 미세공 가둠과 달리 고체–고체 전환이 **입자형 Li₂S 석출** (기공망 막힘 방지) 과 Li 위 조밀 · 얇은 SEI 를 준다 = HCE.
- 네 용매화 구조 (`Fig. 8` 실독 — 범례: 분홍 점 Li⁺ · 'A' 음이온 · 파란 채운 물방울 = 배위 용매 · 빈 물방울 = 비배위 용매 · 빈 타원 '배위 약용매' · 채운 진한 타원 '비배위 약용매' · 초록 점선 원 'D' 불활성 희석제):
  - (a) 일반 — Li⁺ 가 용매 4 개로 둘러싸이고 음이온은 따로.
  - (b) HCE — (i) 음이온 하나가 Li⁺ 둘을 잇는 응집체 (AGG) · (ii) 접촉 이온쌍 (CIP) · 자유 용매 적음.
  - (c) LHCE — (b) 와 같은 덩어리 주위를 D (희석제) 가 채움 · '국소 고염 섬'.
  - (d) WSE — Li⁺ 가 음이온 곁에 있고 약용매 분자가 흩어짐 · (iii) 점선 화살표 = Li⁺ 이동.
  - (e) DPIE — Li⁺ 와 음이온이 촘촘한 덩어리 (Li⁺ 4 개 · 음이온 3 개 근처) 를 이루고 바깥에 빈 용매.
  ⚠ (d) 의 채움/빈칸 범례가 (a)–(c) 의 관례 (채움 = 배위) 와 반대로 붙어 있어 보인다 — '비배위' 로 표시된 진한 타원이 Li⁺ 쪽을 향하는 배치 (해석 주의 · 그림만으로 확정 못 함).
- HCE: 염 > 3 M (예: DOL/DME 의 LiTFSI) · CIP · AGG 지배 · 음이온 주도 계면으로 견고한 Li-SEI · CEI · LiPS 용해 강하게 제한 · 점도↑ · 자유 용매↓ → 사이클 안정 [109,113–115]. Asano [116] 황 에테르 약용매 전해질 (가역성에 큰 영향). Mikhaylik & Akridge [21]: LiTFSI 농도를 올리면 셔틀 상수 · Li 부식 속도 감소. Suo [117]: 7 M — > 1000 mAh g⁻¹_S · 높은 CE · 큰 분극. Pang [107]: G2:LiTFSI 몰비 7:1 → 1:1 에서 첫 껍질 TFSI⁻ O 배위수 **1 → 2.55** · 자유 G2 **71 → 12 %** → 낮은 용매 활동도 = 열안정 · 낮은 LiPS 용매화 → '단일 평탄' 쪽 준고체 반응. 한계: 염 다량 → 점도.
- LHCE: 1–2 M LiTFSI DOL:DME + 불활성 희석제 (TTE · HFE) — 점도↓ · 젖음↑ · Li⁺ 는 LiPS 와 안 맞는 용매/음이온에 배위. Ren [108]: DMC · 테트라메틸설폰 · TEP · DME 네 모델 용매. Cao [110] 리뷰. 염: LiPF₆ · LiClO₄ · LiBF₄ 제외 · 이미드계 (LiFSI · LiTFSI · LiBETI) 적합. 용매: DME [119] · EC [120] · DMC [121] · G2 [122]. 희석제 조건 셋: 염을 (거의) 안 녹인다 · 용매와 잘 섞인다 (상분리 없음) · Li⁺ 용매화가 약하다. 후보 BTFE [121] · TTE [123] · TFEO [124]. 한계: 비용 (염 · 희석제 비) · 다성분의 예측 못 할 부반응 · 점도.
- WSE: 저유전율 · 저 DN 용매 (설포네이트 · 니트릴 · 약한 에테르) → 낮은 · 중간 농도에서도 CIP · AGG → 계면 화학이 용매 주도에서 음이온 주도로 · 저농도에서 조절 가능 (비용 해법). Pham [121,122]: DX · 0.4 M LiTFSI DX:DMM — LiF 풍부 SEI · 평균 CE > 99 % (100 사이클) · 초기 671 mAh g⁻¹_S. Liu [125]: CPME — 약용매 · 입체장애 → CIP 다수 → 무기 풍부 SEI. Li [34]: ESP (LiPS 용매화력) 를 낮추면 음극 부식은 줄지만 양극 동역학이 느려진다 · WSS 함량에 대해 2 단 · 임계점 = WSS 가 LiPS 안쪽 껍질에 들어가는 순간 → 전하전달 급격히 악화. "WSE 의 Li–S 문헌은 아직 적다".
- DPIE: 약용해 용매 + 희석제로 벌크에 조밀 이온 덩어리 → 초고속 탈용매 · 안정 계면 · LiPS 용해 억제.
- 평탄 전압: LiPS 용매화 자유에너지가 정한다 — Li+S → LiPS 가 첫 평탄, LiPS → Li₂S 가 둘째 평탄. Cui [32]: TTE 희석제가 분극 효과를 약하게 해 **첫 평탄은 내려가고 둘째 평탄은 올라간다** (에테르 전해질 일련에 적용).
- 곡선 모양: LELSB 이중 평탄 · 고체–고체는 '항상 단일 기울기' · 준고체는 두 평탄이 아주 작은 기울기로 이어진 '거의 단일 평탄' [69]. LELSB 고평탄 ≈2.4 V (장쇄) · 저평탄 ≈2.1 V (단쇄). Pang [107] GITT (G2): 1 단 S₈ ↔ Li₂S₄ · 2 단 Li₂S₄ → Li₂S · S₈ (또는 고차 LiPS) 가 다 소모될 때까지 반복 환원.

### 5.8 LEQSSM 요약 (§3.4)

- S 를 양극에 가두고 LiPS · S 저용해 전해질을 쓰면 용량 감소 · Li 부식을 줄이고 E/S 를 낮출 수 있다.
- **LiPS 의 이중 효과**: 적당한 농도의 녹은 LiPS 는 전하 운반자 (Li⁺ + 폴리설파이드 음이온) 를 늘려 묽은 전해질에서 σ 를 **올릴 수** 있지만, 과하면 점도 상승이 지배 → 벌크 σ↓ · 다공 양극 침투↓ → 셀 저항↑. LiPS 억제는 부반응 회피 + 과잉 전해액 불필요.
- LiNO₃ 불필요 → 안전 기준 통과 유망. 고정 S (기공 · SPAN) 는 복합 전극 S 상한 (SPAN 40–45 %) → 고에너지엔 전해액이 아주 적고 S 이용률이 아주 높아야 한다. 저용해 전해질은 S 로딩을 올릴 수 있어 같은 효과 + 전해액을 조금 더 써도 된다.
- 이 셀들은 초기 단계지만 기존 액체 셀을 능가할 잠재력 — 기전 이해 · 양극 설계 틀 · Li 금속 대비 안정 연장 · 열화 모드 (임계 계면) 규명이 필요.

### 5.9 QSSE — 개관 (§4.1, `Fig. 4e,f`, `Fig. 9`)

- SE 는 가연 용매 안전 문제를 피하고 고체 구조로 LiPS 확산을 원천 차단하지만 [126] ASSLSB 는 TRL 이 낮다 (§5 · `Fig. 2b`). → QSSE: 고분자 기질 (PQSSE) 또는 무기틀 (IQSSE) + 소량 액체 → 젤 또는 약한 젤 복합체. 액체 채널이 Li⁺ 연속 경로, 고체 기질이 LiPS 측면 확산 억제 · 계면 안정. 반응은 LELSB 처럼 S₈ → Li₂S₈ · Li₂S₆ (녹음) → Li₂S₂ · Li₂S — 단 고분자/무기 기질의 물리 구속 + 조성 조절로 LiPS 이동 억제.
- Li [127]: 1T-MoS₂ 나노시트로 DOL in situ 개환중합 — 자유 액체 13 % · E/S **2 µL mg⁻¹** 에서 200+ 사이클 80.7 %. Das [128]: PETEA in situ 중합 — −25 ~ 45 °C σ · 유연성 유지 · 2 C 100 사이클 95 %.
- **`Fig. 4e,f`** (실독): (e) 곡선은 `Fig. 4a` 와 같은 꼴 (파랑) · 인쇄 419 · 1675 · 눈금 1.8 · 2.1 · 2.4 · 2.8 V. (f) 다공 숙주의 고체 S₈ (vii) · 녹은 Li₂Sₓ (2 ≤ x ≤ 8) 확산이 혼성 전해질에 막힘 (viii) · 고체 Li₂S (ix) · 확대 상자 'IQSSE' (초록 입자 사이 액체) · 'PQSSE' (초록 고분자 사슬 망).
- **`Fig. 9`** (실독): (a) IQSSE — 탄소 (검정) 사이 S (노랑) · LiPS (주황 덩어리) (i) 가 생기지만 확산이 막힘 · SE 입자 (초록) 층이 덴드라이트 (보라 가시 + 금지 표지) 를 막음 (ii) · Li 표면 SEI (남색 물결) 와 균일 전류 (iii). (b) PQSSE — 같은 구성인데 고분자 사슬 (초록 곡선) 이 양극 안까지 들어감 (iv · in situ 중합이 양극 전체의 Li⁺ 수송 향상). 오른쪽: '(i) 녹는 LiPS 는 생기지만 확산이 막힌다 · (ii) 고체/젤 전해질이 덴드라이트를 막는다 · (iii) 균일 전류 분포가 국소 덴드라이트를 막고 계면의 액체가 안정 SEI 를 촉진 · (iv) in situ 중합이 양극 전체 Li⁺ 수송 향상'. 캡션: IQSSE 는 [130,131] · PQSSE 는 [127,132,133] 을 따름.

### 5.10 PQSSE (§4.2, `Table 2`)

- 문제: PEO 결정성 · 낮은 분절 운동 → 낮은 σ. 해법: Li₁₀SnP₂S₁₂ (LSPS) 필러 → 결정 영역 파괴 · 빠른 이온 경로 → **1.69 × 10⁻⁴ S cm⁻¹ at 50 °C** · 기계 강도 · Li 계면 안정 · CE 향상 [138].
- PETEA 망 (UV · 열 가교): 견고한 기질로 LiPS 확산 억제 · 단 고가교는 이온 이동도↓ · 계면 젖음↓ → 가교 밀도 제어 필요 [125,128,139].
- PMMA: 화학 안정 · 가공성 좋지만 기계 취약 · σ 한계. in situ MMA 중합 (DME 등) — Liu [139]: 우수한 율 · 향상된 산화 안정 (Li 배위 PMMA 사슬의 선택적 이온 수송).
- PVDF: 높은 유전율 · Li 접착 좋지만 강한 극성 · 습기 민감. PVDF-HFP: 결정성↓ · 유연성↑ — 그래도 σ 부족 · 막 주조 결함 [127,130,141].
- 혼성: Wang [142] PVDF-HFP/PAN + PDA@LLZTO — 실온 **0.4 × 10⁻³ S cm⁻¹** · 0 °C 에서도 높은 용량 유지 · PDA 코팅이 필러–고분자 결합 · 계면 Li⁺ 전달을 돕는다.
- 방향: 기능 통합 혼성 (σ · 강도 · 덴드라이트 · 계면 각각을 맡는 성분) · 필러–기질 상호작용 이해 · 고분자 구조 설계 · 이온 영역 조절 — 고체 Li 금속 · Li-ion 에서 빌려 와 Li–S 에 맞추는 중.

### 5.11 IQSSE (§4.3, `Table 3`) ★ (argyrodite 가 나오는 절)

- 무기 SE 의 높은 강도 · σ + 액체의 계면 젖음 → 안전 · 셔틀 · 덴드라이트 동시 대응. 소량 액체를 단단한 무기틀에 넣어 고σ · 계면 순응 · 장기 안정.
- **황화물**: LGPS · **Li₆PS₅Cl (LPSCl)** — 실온 **10⁻³–10⁻² S cm⁻¹** [143] · 무른 기계 성질로 Li 금속 표면에 잘 붙어 계면 저항 낮음. 단 습기 · 공기 민감 → **H₂S**. Cao [126] (번호 어긋남 · §10-③): 용매화 염 착물 [Li(triglyme)]⁺[TFSI]⁻ (LiG3) 가 in situ 전기화학 환원으로 Li 위 안정 SEI 를 만들고 **동시에 LGPS 기질을 안정화**.
- **산화물**: 석류석 LLZO (+ Al³⁺ · Ta⁵⁺ 도핑) — 화학 · 전기화학 안정 · 불연 · 습기 내성 · 단 단단해서 Li 와 접촉 나쁨 · 임피던스 큼. AbdelHamid [135]: LLZO 박편 + PTFE 다공 응집틀 — 액체 흡수 · 계면 유지 · 강도 유지.
- **할라이드**: Li₃InCl₆ · Li₃YCl₆ — 넓은 창 (**최대 4.5 V vs Li⁺/Li**) · 공기/습기 안정 · 액체 성분과 반응성 낮음 (황화물 대비) [144] · 혼합상 조건 계면 안정 [145] → 차세대 IQSSE 후보.
- 정리: 황화물 = 전도 · 순응 / 산화물 = 구조 안정 · 화학 비활성 / 할라이드 = 전기화학 호환 · 계면 견고. 미해결: 무기상 ↔ 액체 · 반액체 첨가물의 계면 (고로딩 · 부피 변화에서) — 계면 개질 코팅 · 유연 중간층 · 다기능 무기틀.

### 5.12 QSSE 의 계면 (§4.4)

**4.4.1 Li 음극 | 전해질**
- 고품질 SEI 로 덴드라이트 · LiPS 부반응 억제 — 기존 액체 Li–S 성분 활용. Zuo [144]: 고분자망 PQSSE 에 LiNO₃ → in situ SEI · 덴드라이트 없는 균일 석출. F · N 계 염 (LiFSI · LiFTFSI · LiN₃) · 나노 Al₂O₃ 도 SEI 향상 [145–147].
- **PQSSE**: PVDF-HFP · PEO 유연 기질 → Li 와 밀착 · 등각 계면 · 초기 접촉 저항 최소. 그러나 젤 속 액체 성분의 **연속 분해** 가 저항 증가의 주원인 — 불균일 박리/석출로 새 Li 면이 계속 드러나 SEI 가 두꺼워짐 → 분극↑ · CE↓. 근본 약점 = **낮은 탄성률**: 실용 전류밀도에서 덴드라이트를 기계적으로 못 막음 → 필라멘트 Li 가 천천히 침투 → 'soft short' [148]. 스택 압력은 접촉엔 도움이지만 이 무른 매질에서 덴드라이트 차단엔 효과 없음 (막을 압력이 고분자가 버틸 수준을 훨씬 넘는다).
- **IQSSE**: 단단한 세라믹 지지체 (**Li₆PS₅Cl** · Li₇La₃Zr₂O₁₂) — **Monroe–Newman 모델 [149] 에 따르면 덴드라이트를 막을 만큼 탄성률이 높다**. 그러나 계면 역학 · 동적 저항 증가가 성능을 크게 제한: 변형 안 되는 세라믹 → 점 접촉 → 초기 계면 저항 큼 · 박리 중 계면 공극 [150] (액체 · 젤과 달리 못 채움) → 활성 면적 급감 · 접촉 저항 급증 (전체 임피던스를 지배) · 소수 접점에 응력 집중 → 취성 파괴 → 미세 균열로 Li 성장 (고탄성률 이점 상쇄). 많은 IQSSE 가 Li 에 대해 **열역학적으로 불안정** → 혼합 전도 계면상 → 계면 저항 연속 증가 [151].
- **압력**: 수백 MPa 가압은 접촉 개선의 단순하지만 실용적으로 비효과적인 방법 [152,153] — "이 리뷰의 모든 사례에서 높은 압력이 셀에 걸렸다" (분야 초기 단계 · 현장 제약 고려 필요). Lin [154]: Li₃PS₄ 를 50 µm Li 박에 **240 MPa** 냉간압착 → 60 °C 0.1–2 C 율 양호. Hakari [155]: In 박 300 µm + Li 박 250 µm 를 SE 위에 **72 MPa** 로 일체화 — In 완충층의 Li⁺ 확산이 빨라 균일 석출. 단 Li 의 낮은 항복강도 → 미세 균열로 압출 → 기계적 단락 → 조밀한 QSSE 가 중요. 사이클 중 Li 부피 변화 · 내부 응력 → 덴드라이트가 전해질 입자를 감싸 계면 실패 [156].

**4.4.2 고체 | 액체 전해질**
- 수송 기전이 셋 섞인다: 에테르 = 용매화 후 이동 · 무기 = 호핑 · 고분자 = 분절 운동과 함께 용매화/탈용매화 [157].
- PQSSE: DOL:DME 가 고분자망에 흡착 · 봉입된 젤 → 낮은 계면 임피던스 · 높은 이동 효율 · 단 고온 · 장기 사이클에서 용매 휘발 · 편석으로 구조 붕괴.
- **IQSSE**: 액체는 무기 입자 사이 · 전극과의 **계면 젖음제** — 그런데 이 고체 | 액체 계면의 안정성이 나쁘다: **Li₆PS₅Cl 과 접촉해 분해** (원문 표기 'Li6LiPS5Cl') 하거나 금속과 부반응 → 계면 전기화학 불안정 · **Li₂S · Li₃PO₄** 같은 부산물 [158] → 이온 채널 차단 · 계면 분극 · 수명 저하. 대책: 젖는 고분자 사전 코팅 · 인공 계면층 · 더 호환되는 황화물/산화물 복합 전해질 [159].
- 결론: 고분자계는 젖음 · 유연성으로 임피던스를, 무기계는 계면 기계 무결성 · 화학 호환으로 사이클 안정을 · 미래는 '고분자 코팅 무기 전해질' 같은 다층 상승 구조.

### 5.13 QSSE 요약 (§4.5)

- 액체의 고σ + 고체의 안전 · 안정 · 셔틀 완화 · 비교적 좋은 접촉 · 낮은 E/S 에서도 안정 사이클.
- 단 일부 고분자는 폴리설파이드를 녹여 활물질이 전해질에 고립될 수 있다.
- 복합 본성의 문제 — 고체 쪽 접촉 문제 · 액체 쪽 셔틀 · 짧은 수명은 '완화됐지 해결 안 됨' → 한쪽 상만 보고 개발하면 안 된다. 결국 **기계적으로 충분히 견고하면서 σ 가 충분한 혼성 전해질** 설계가 관건 (전고체와 같은 과제지만 유연해서 더 쉬울 것). 계면이 액체보다 '정체' 돼 부동태 · 반응성 문제 (직접 또는 용해 경로) 를 넘어야 한다.

### 5.14 ASSLSB — 개관 · 기전 (§5.1–5.2, `Fig. 4g,h`) ★

- 전고체는 Li 금속을 쓸 길 · Li–S 에선 Li 금속 | 전해질 상호작용의 동역학을 크게 줄이고 (계면 안정 + 셔틀 경로 제거) 수명 연장 가능 [160] · **LiNO₃ 불필요**. 장벽: 충분한 σ 의 고체 전극 · 얇은 부품의 확대 생산 · 계면 저항 [161–163] + Li–S 고유: 전자 절연 활물질의 전환 반응 · S₈ → Li₂S **80 % 부피 팽창** → 구조적 수용 없으면 빠른 분쇄. 대신 이론 용량 ≈1675 mAh g⁻¹_S (NMC < 300).
- 기전: 전체 반응은 액체와 같지만 (S₈ → Li₂S/Li₂S₂) 이중 평탄이 없다 (`Fig. 4g`) — 녹는 LiPS 경로가 없어서. 단조 곡선은 오랫동안 **S₈ → Li₂S 직접 반응** 의 증거로 논의 [69,164–167].
- Cao [168] (Raman + ex situ XAS): 방전 중 **Li₂S₂ 중간체** 확인 — Li₂S₂ 는 액체에도 안 녹아 형성이 용매화 문제로 막히지 않음 (고차 LiPS 는 막힘). Li₂S₂ 형성이 이론 용량의 절반 · 실측 1200 mAh g⁻¹_S → Li₂S₂ 형성과 Li₂S 로의 전환이 속도 제한 · **Li₂S₂/Li₂S 혼합 산물**.
- 혼합 산물은 성능을 최대화하진 않지만 수명 · 안정을 향상 — Kim [169]: 방전 하한을 **0.6 V** 로 제한해 **1500 사이클** (Li₂S₂ 의 더 나은 가역성 · 작은 부피 팽창 → 분쇄 제한). 열역학적으로 폴리설파이드 형성이 유리 (액체 Wang [170]). 대부분의 ASSLB 보고가 완전 전환을 못 보여 **1100–1400 mAh g⁻¹_S** → 혼합 산물이 지배적.
- 액체 쪽 논쟁: von Mentlen [38] Li₂S₂ → Li₂S 의 **고체 전기화학 환원** ↔ Lu [171] 등 전위와 무관한 **불균등화**. Yang [172]: in situ TEM · EELS 로 S → Li₂S 직접 전환 — 초기 S 입자의 상분리 → Li₂S 와 S 나노결정 → 남은 S 전환 (Li₂S₂ 미확인 · 고차 LiPS 없음). Kim [148]: 고체 전환 기전의 복잡성은 가정보다 훨씬 많은 연구가 필요 · 황 종이 녹아 떠나지 않으므로 ASSLS 양극의 동역학 한계가 일반 셀보다 훨씬 높다.
- 저자 판단: 속도 제한 단계 · 전환 기전 규명 → 적절한 (전기)촉매 표적 · 혼합 산물 조절로 내구성 최대화. "ASSLS 의 기전은 액체보다 **더 쉽고 제어 가능할 것으로 기대**" (근거 문장 없음).
- **`Fig. 4g,h`** (실독): (g) y 축 1.0 · 2.4 · 3.0 V · 첫 방전 (가는 초록) — 2.4 V 에서 짧은 'S₈ → Li₂S₈,₆' 화살표 · 이후 ≈2.2 V 에서 기울기 → 1.0 V 에서 '≈1200' · 2 회 이후 'Sₙ → Li₂S' (굵은 초록) ≈2.3 V 에서 시작해 기울기 → 1.0 V 에서 **'≈800'** · 충전 (굵은 초록) 은 ≈1.4 V 에서 시작해 ≈2.4 V 를 지나 3.0 V. (h) 양극 = 'S/C/SE 복합' (회색 바탕에 초록 SE 입자 · 노랑 S · 분홍 Li 결합) (x) · 분리층 = 이온 전도 SE (xi) · Li (분홍). ⚠ (g) 의 첫 방전 'S₈ → Li₂S₈,₆' 평탄은 본문의 "고차 LiPS 는 가능성이 낮다" (Yang [172] 정리) 와 맞지 않는다 — 촉매액 (catholyte) 이 있는 셀을 그린 것인지 설명이 없다 (§10-⑥).

### 5.15 ASSLSB — 소재 선택 (§5.3, `Fig. 10`) ★

**5.3.1 고체 전해질**
- 보고 셀 조건이 비현실적 — 높은 압력 · 전해질 · 음극 과잉 · 낮은 S 로딩. ≥ **500 Wh kg⁻¹** 셀의 요구를 생각해야 한다. Randau [173] 벤치마크: 수백 µm 전해질 → 실용은 **≈50 µm** 쪽 · 흔한 권고 **≈30 µm** [174] (재료군마다 다름). 이유 둘: (1) σ 때문에 얇아야 옴 분극이 작다 · (2) 흔한 SE 는 액체보다 무거워 셀 질량의 **최대 60 %** (액체 40–50 % 대비) [20,160,175].
- SE 는 전기화학 · 화학 · 기계적으로 안정해야. 기공률이 중요 — 조밀할수록 Li 농도 균일 · 덴드라이트↓ [176,177] · 음극 계면 안정 · 파괴 방지 [178] · 안정 Li 풍부 SEI (전류밀도 의존 [179]). **그러나 최대 난제는 양극 계면** — 부피 팽창으로 매우 동적인 계면 (리뷰는 'Figure 10vii' 로 참조 — 실제 vii 는 음극 덴드라이트 항목 · §10-⑦) + S 복합 양극의 가변 전자 · 이온 전도 → 비이상 전환 효율 · 전극과 전해질의 기계적 분리 [180].
- 선택 기준: 전기화학 안정 · σ · 제조성 (박막 · 공기 민감) · 비용. Yang [181]: 산화물의 밀도는 극히 얇은 전해질을 요구. Brown & Pasta [160]: SE 부피/용량 대 두께 → **< 5 µL mAh⁻¹** 실용 기준 → 에너지 목표 셀엔 할라이드 [182] · 황화물 [183] · 고분자 [184] 만 가능 (산화물은 밀도가 너무 높다 [185]).
- ★ **"이 세 재료군은 가공성 요구를 맞추고 ASSLS 셀에서 관찰될 전기화학 창 안에서 안정하다 (`Fig. 4g` 참조)"** — 우리 축 ① 과 부딪히는 문장 (§7a).
- σ: 고분자 ~10⁻⁵ · 황화물 상한 10⁻² · 할라이드 상한 10⁻³ S cm⁻¹. 황화물 · 할라이드는 물 민감 (건조 공정). 고분자보다 기계적으로 견고 → 제조 · 파괴 저항.
- 고분자: 기계 강도 낮고 · PEO 계는 **폴리설파이드가 녹아 전고체에서도 셔틀** [186] (액체보다 덜하지만 심각) → 이중 음이온 [187] · 다중 고분자 [188,189]. 주로 혼성 전해질에서 쓰인다.
