Repository: yonghoon7153-source/Yonghoon-DEM-DFT

# 📚 LITDB — 문헌 단일 시스템 (**SE·DFT 축 + DEM·MPM 축, 두 트랙**)

> **앞으로 논문은 여기서만 본다.** 여러 곳(db/literature, kb/papers, db/properties, Excel)에 흩어진 문헌을 한 곳에서 생각·참고·비교하기 위한 통합 MD 시스템.

## 왜 트랙이 둘인가
`INDEX.md` 는 argyrodite 전해질 축이라 접촉역학·MPM·건식전극 digest 가 들어갈 자리가
없다. 그래서 한때 64편이 **어느 인덱스에도 없었다**(open_items #7). 축을 나눠 그 구멍을
닫았고, 한 분모로 세면 “159편 중 98편 미언급” 같은 **가짜 미결**이 나온다
(`comparison_vs_ours.md:8`). 분리는 실측 근거가 있는 결정이다 — 합치지 말 것.

⚠ 이 표의 **편수는 적지 않는다.** 손으로 쓴 수는 반드시 낡는다(README 자신이 세 번 틀렸다).
현재값은 `python3 tools/litdb/build_index.py --check` 로 본다.

File: litdb/papers/shapeev2016_moment_tensor_potentials.md
# Moment Tensor Potentials: A Class of Systematically Improvable Interatomic Potentials — Shapeev (Multiscale Model. Simul. 2016)

> slug `shapeev2016_moment_tensor_potentials` · DOI `10.1137/15M1054183` · type `methods (수학 이론 + MLIP 수치실험)` · PDF `litdb/inbox/67. Shapeev2016_Moment_Tensor_Potentials.pdf` · digested `2026-08-26` · status ✅
> **저자**: Alexander V. Shapeev (**단독저자** · Skolkovo Institute of Science and Technology, Moscow) — *Multiscale Model. Simul.* **14**(3), 1153–1173 · arXiv **1512.06054** · 접수 2015-12-23 / 수정본 채택 2016-07-18 / 게재 2016-09-13 · 본문 **21 pp** · **SI 없음** · Fig **2개**(3.1, 5.1) · Table **1개**(5.1) · refs **31**
> elements: W
> methods: MLIP, DFT
> 🎤 **관련 발표**: `talks/lee2026_skku_mlip_materials_design.md` §5b (슬 16) · ⛔ 그 talk 은 citable=no — **이 논문이 정본이고, 덱/구술과 어긋나면 이 논문이 이긴다**

---

## 0. 이 digest 를 읽는 법 — ⚠ 먼저 읽을 것

**이건 물성 논문이 아니다.** 배터리·argyrodite·Li·황화물이 **한 글자도** 안 나온다. 유일한 수치실험 대상은
**텅스텐(W) 단일 원소**다. 그래서 이 digest 에는 σ·Ea·ESW·band gap 이 없고, `comparison_vs_ours.md` 의
**물성 4축(A/B/C/D) 표에 이 논문은 들어가지 않는다** (→ §J 방법론 축에만 들어간다).

우리가 이 논문을 읽는 이유는 딱 하나다 — **T1(외삽 대리지표)**. 이상욱 랩 덱(슬 16)이 쓰는
`γ_select = 2` / `γ_break = 10 → 5 → 2` 의 **원정의를 찾으러 왔다.**

> ### 🔴 결론부터: **이 논문에 γ(extrapolation grade)는 없다.**
>
> 전문(21 pp) 텍스트 전수 검색 결과:
> `active learn` **0회** · `maxvol` **0회** · `D-optimal` / `optimality` **0회** ·
> `extrapolat` **0회** · `grade` **0회** · `uncertain` **0회** · `on-the-fly` **1회**(참고문헌 [21] 제목 안)
>
> **⚠⚠ 함정: 이 논문에도 `γ` 라는 기호가 나온다 — 그런데 완전히 다른 것이다.**
> 여기서 γ 는 **ℓ₂ (Tikhonov) 정칙화 파라미터**다: `min ||Xc−g||² + γ||c||²_{ℓp}`,
> `Table 5.1` 의 값은 **MTP₁ γ = 3·10⁻⁹, MTP₂ γ = 0**. 외삽등급 γ 와 **아무 관계가 없다.**
> 이 두 γ 를 섞으면 우리 T1 문서가 통째로 틀린다.
>
> **그럼 이 논문에서 뭘 얻나** — γ 의 *전제*를 얻는다. γ(maxvol/D-optimality)는 **설계행렬 X 위의 정의**이고,
> 그 X 가 존재하려면 포텐셜이 **계수에 선형**이어야 한다. 이 논문이 만든 것이 정확히 그 선형 기저다
> (§4·§6). 즉 **"MTP 는 γ 를 정의할 수 있고 UMA 는 없다"** 라는 우리 T1 주장의 **앞쪽 절반**의 원전이
> 이 논문이고, **뒤쪽 절반(γ 자체)** 의 원전은 다른 논문이다 (→ §15 우리 기록 정정).

**용어 대조표** — 나중 MLIP 패키지 용어를 이 논문에서 찾으면 안 나온다:

| 우리가 쓰는 말 | 이 논문에 있나 | 이 논문의 실제 표기 |
|---|---|---|
| `lev_max` / level | ⛔ **없다** | `deg(B_α) ≤ N` (+ `#α`, `μ`, `ν` 상한). "level" 은 Novikov 2021 패키지 명명 |
| γ (extrapolation grade) | ⛔ **없다** | (γ 는 ℓ₂ 정칙화 파라미터) |
| active learning | ⛔ **없다** | passive 학습만 — 데이터베이스를 미리 받아 한 번 회귀 |
| `R_cut` | ✅ 있다 | 같은 표기. 수치실험 **4.9 Å** |
| moment tensor `M_{μ,ν}` | ✅ 있다 | 이 논문이 정의한 원전 |
| 다성분(원소별) 기저 | 🔶 **본문 아님** | §6 결론에 **미래 연구로 식만 제시** |

---

## 1. 한 줄 요약

원자환경의 **관성모멘트 텐서**를 일반화한 `M_{μ,ν}`(moment tensor)를 만들고 그것들을 **텐서 축약**해
스칼라 기저 `B_α` 를 얻으면, ① 그 선형결합이 **순열·회전·반사 불변 다항식 전체를 스팬하고**(Thm 3.1)
② 타이트바인딩 QM 모델에 **차수 m 에 대해 지수적으로**(`Cρ⁻ᵐ`) 수렴하며(Thm 3.2)
③ 포텐셜이 **계수에 선형**이라 학습이 그냥 정칙화 최소제곱이 된다 — 텅스텐 DFT DB 에서
**GAP 과 같은 정확도를 기저 760개·CPU 168배 빠르게**(0.8 ms/atom vs 134.2) 낸다.

## 2. 메타 / 동기

| 항목 | 내용 |
|---|---|
| 저자 | **Alexander V. Shapeev** (단독) · Skolkovo Inst. of Sci. and Tech., Moscow |
| 저널/년 | *Multiscale Modeling & Simulation* (SIAM) **14**(3), 1153–1173 (2016) |
| DOI / arXiv | `10.1137/15M1054183` · arXiv `1512.06054` |
| AMS 분류 | 70G10, 68Q32 (= **응용수학 논문**이다. 재료 저널이 아니다) |
| 시험 조성 | **텅스텐 W 단일 원소만** (libatoms.org 공개 DB) |
| 연구유형 | 수학 정리 2개 + 알고리즘 + 수치실험 1건 (자체 DFT/실험 **0**) |
| 사사 | **Gábor Csányi**(GAP 원저자)가 주제를 촉발, **Albert Bartók-Pártay** 가 QUIP 안에 MTP 구현을 도움 → GAP 과의 비교가 가능해진 경위 |

**동기 (§1)**: 저자는 포텐셜을 **파라메트릭 vs 논파라메트릭**(회귀분석 용어 [3])으로 가른다.
> "All empirical potentials known to the author are parametric, which is their disadvantage — their accuracy
> cannot be systematically improved."

논파라메트릭(=체계적 개선 가능) 포텐셜은 ① **표현(descriptor)** ② **회귀모델** 두 부품으로 되어 있고,
표현이 만족해야 할 것은 유클리드 불변성 + 순열 불변성 + 경계 원자 출입에 대한 매끄러움 +
**완비성(completeness)** — "원자환경을 모호함 없이 재구성할 만큼의 정보를 담을 것".
기존 것들의 약점을 이렇게 정리한다:
- **NNP** (Behler–Parrinello [7,8]): 반경 50–100개 서술자 + 각도항 (2.4). **완비인지 미해결(open question)**.
- **GAP** [4,27]: 원자밀도를 매끄럽게 만든 뒤 **구면조화 전개** → 완비 증명 가능하지만 **계산이 비쌀 수 있다**.
- **SNAP** [28]: bispectrum + **선형회귀** (선형이라는 점은 MTP 와 같다).

MTP 가 제안하는 대안: **불변 다항식**. 핵심 이점을 저자가 직접 두 개로 압축한다 —
(i) 다항식 계산이 **O(n)** 으로 스케일 (n = 이웃 원자 수), (ii) (R3) 을 만족시키기 쉽다.

---

## 3. 핵심 수치 총정리

> ⚠ 여기 숫자는 **전부 텅스텐**이다. 우리 계로 옮길 물성값은 하나도 없다.

| 항목 | 값 | 조건 |
|---|---|---|
| 훈련 DB | **9,693 configurations**, 원자환경 **≈150,000개** | 텅스텐, libatoms.org 공개 (GAP 논문 [26,27] 의 그 DB) |
| 참조이론 | **Kohn–Sham DFT**, 전자온도 **1000 K** | 저자가 직접 계산한 게 아니라 **받아 쓴 DB** |
| R_cut | **4.9 Å** (본문 일반론에서는 "보통 5–10 Å") | R_min = **1.9 Å** |
| 힘 RMS (데이터의 세기) | **1.505 eV/Å** | 단원자 아닌 전 configuration 의 전 힘 성분 RMS. 상대오차의 분모 |
| MTP₁ 기저 수 | **11,133** | deg(B_α)+8(#α) ≤ 62, #α ≤ 4, μ ≤ 5, ν ≤ 4 |
| MTP₂ 기저 수 | **760** | deg(B_α)+8(#α) ≤ 52, #α ≤ 5, μ ≤ 3, ν ≤ 5, **ℓ₀ 희소화** (N_cap = 4) |
| GAP 기저 수 | **10,000** | [26,27] 값 소환 |
| **힘 fit RMSE** | GAP **0.0633** / MTP₁ **0.0427** / MTP₂ **0.0633** eV/Å | = 4.2 % / **2.8 %** / 4.2 % |
| **힘 16-fold CV RMSE** | GAP n/a / MTP₁ **0.0511** / MTP₂ **0.0642** eV/Å | = – / 3.4 % / 4.3 % |
| **CPU/atom** | GAP **134.2 ± 2.6** / MTP₁ **2.9 ± 0.5** / MTP₂ **0.8 ± 0.2** ms | 단일코어 Intel i7-2675QM **노트북**. 초기화·이웃목록 구성 **제외** |
| ℓ₂ 정칙화 γ | MTP₁ **3·10⁻⁹** / MTP₂ **0** | ⚠ **외삽등급 아님** |
| 수렴 지수 | 힘 RMSE ∝ **(#A)^−0.227** | 저자 명시: **"보편상수가 아니고 DB 에 의존"** |
| 에너지 MAE | ⛔ **없다** | 논문이 **힘 RMSE 만** 보고한다 (§14 참조) |

**저자의 요약 문장 (p.1171)**:
> MTP₁ 은 GAP 과 **파라미터 수가 비슷한데 정확도가 약 1.5배 좋고 계산이 40배 빠르다.**
> MTP₂ 는 **정확도를 GAP 과 같게 맞춘 것**인데 파라미터가 훨씬 적고 **계산이 2자릿수 이상 빠르다.**

---

## 4. 이론 — 무엇을 어떻게 정의하나 ★★ (T1 의 근거가 되는 절)

### 4.1 문제 설정 (§2)

원자 위치 x ∈ (ℝᵈ)^{N_tot}, d = 3. QM 에너지 E^q(x) 를 **자리에너지 합**으로 근사한다.

> **(2.1)** `Dx_k := (x_i − x_k)_{1≤i≤N_tot, 0<|x_i−x_k|≤R_cut}`
> **(2.2)** `E(x) := Σ_{k=1}^{N_tot} V(Dx_k)`

`R_cut` 은 "실무에서 보통 **5–10 Å**". V 가 만족해야 하는 제약 셋:

- **(R1) 순열 불변**: `V(u_1,…,u_n) = V(u_{σ1},…,u_{σn})`, ∀σ ∈ S_n
- **(R2) 회전·반사 불변**: `V(u) = V(Qu)`, ∀Q ∈ O(d)
- **(R3) 원자 출입에 대한 매끄러움**: `V(u_1,…,u_n) = V(u_1,…,u_n,u_{n+1})` whenever `|u_{n+1}| ≥ R_cut`

⭐ **우리에게 중요한 한 문장 (p.1155)** — 이 근사가 언제 성립하는지에 대한 저자 자신의 유보다:
> "This assumption is true in most systems with **short-range interactions** (as opposed to, e.g.,
> **Coulomb interaction in charged or polarized systems**)"

즉 **하전·분극된 계는 (2.2) 의 적용 범위 밖**이라고 저자가 명시한다. LPSCl 은 Li⁺ / PS₄³⁻ / Cl⁻ / S²⁻
로 된 **바로 그 하전계**다 → §14·§11 에서 다시 다룬다.
장거리 정전기 항은 이 논문에 **일절 없다** (`electrostat` 0회, `long-range` 0회).

### 4.2 moment tensor `M_{μ,ν}` — 이 논문의 심장 (§3.1)

정수 μ, ν ≥ 0 에 대해

> `M_{μ,ν}(u) := Σ_{i=1}^{n} |u_i|^{2μ} u_i^{⊗ν}`

여기서 `w^{⊗ν} := w ⊗ … ⊗ w` (ν 개의 크로네커곱)이므로 `M_{μ,ν}(u) ∈ (ℝᵈ)^ν` — **ν계 텐서**다.

- **비용**: n(이웃 수)에 대해 **선형**, ν 에 대해 **지수적**. ⇒ ν 상한을 두면 효율적 (실험에서 ν ≤ 4~5).
- **역학적 해석** (저자가 직접 붙인다 — MTP 라는 이름의 유래):
  - `M_{0,0}` = R_cut 안 **원자 개수** (그 원자들의 "질량")
  - `M_{0,1}` = 그 원자들의 **질량중심** (질량으로 스케일된)
  - `M_{0,2}` = **2차 관성모멘트 텐서**
  - `μ > 0` = i번째 원자에 가중치 `|u_i|^{2μ}` 를 준 **가중 관성모멘트**

> 💡 이름이 "moment tensor" 인 이유가 여기다. 원자환경을 **관성텐서의 사다리**로 기술한다.
> `μ` = 반경방향 가중(거리 의존), `ν` = 각도방향 차수(텐서 랭크). 두 축이 직교한다.

### 4.3 축약 → 스칼라 기저 `B_α` (§3.1)

k ∈ ℕ, k ≤ n 과 **k×k 대칭 정수행렬** `α = (α_{ij} ≥ 0)` 로 인덱싱한다.

> **(3.2)** `α'_i = Σ_{j≠i} α_{i,j}`  (i번째 행의 **비대각 원소 합**)

텐서 축약 연산자를 정의하고 (β = 다중지표 모음, **(3.3)**), 최종적으로

> **(3.4)** `B_α(u) := ᵅ∏_{i=1}^{k} M_{α_{ii}, α'_i}(u)`

읽는 법:
- **대각 α_ii** → i번째 moment tensor 의 **반경 지수 μ**
- **비대각 α_ij** → `T^(i)` 와 `T^(j)` 사이에서 **몇 개의 차원을 축약(contract)하는지**
- 따라서 i번째 텐서의 **랭크 ν = α'_i** (그 행의 비대각 합) — 축약할 다리 수와 정확히 맞아떨어진다
- **`B_α(u)` 는 본질적으로 k체(k-body) 함수**다 (저자 표현)
- **중복 제거**: σ ∈ S_k 로 `α_{ij} = β_{σ_i σ_j}` 이면 `B_α ≡ B_β`

**예시 3개 (p.1159) — 이걸 보면 감이 온다**:

| α | k | α'_i | `B_α` = |
|---|---|---|---|
| `(μ₁ 1; 1 μ₂)` | 2 | 1, 1 | `M_{μ₁,1} · M_{μ₂,1}` — 두 **벡터의 내적** |
| `(μ₁ 2; 2 μ₂)` | 2 | 2, 2 | `M_{μ₁,2} : M_{μ₂,2}` — 두 **행렬의 Frobenius 곱** |
| `(μ₁ 1 1; 1 μ₂ 0; 1 0 μ₃)` | 3 | 2, 1, 1 | `(M_{μ₁,2} M_{μ₂,1}) · M_{μ₃,1}` — 행렬×벡터 후 벡터와 내적 |

### 4.4 Theorem 3.1 — 완비성(스패닝)

> **Theorem 3.1.** `B_α` 들은 `ℙ_rot ∩ ℙ_perm` 의 **스패닝 집합**을 이룬다. 즉 회전·순열 불변인 임의의 다항식
> p 는 `B_α` 들의 (유한) 선형결합으로 표현된다 — **단, 그 결합이 유일하지는 않다.**

⚠ **"스패닝 집합"이지 "기저"가 아니다.** 저자가 괄호로 못 박는다("in general, not unique"). 그래서
설계행렬 `X` 가 **랭크 결손/악조건**이 되고, **정칙화가 선택이 아니라 필수**가 된다 (§6). 이 점이 나중에
maxvol/D-optimality 가 하필 이 모델에서 자연스러운 이유와도 얽힌다 — 선형이라 행렬식이 정의되는 대신
그 행렬식이 잘 죽는다.

**증명 골격** (§3.3, 우리 목적엔 곁가지):
- **Theorem 3.4** = O(d) 에 대한 **제1 기본정리** (Weyl [30]): p 가 회전 불변 ⟺ `r_ij := u_i·u_j` 라는
  `n(n+1)/2` 개 스칼라의 다항식으로 쓸 수 있다.
- **Lemma 3.6** (핵심 항등식): `B_α(u) = Σ_{γ∈𝒩^m} ∏_{i=1}^{m} ∏_{j=i}^{m} (u_{γ_i}·u_{γ_j})^{α_{ij}}`
  → **`B_α` 가 내적들의 "대칭화된 단항식" 바로 그것**임을 보인다. 텐서 축약 = 순열합.
- Lemma 3.5 / 3.7 / 3.8 + Prop 3.9 로 `𝕈̃_perm = 𝕈_perm` 을 m 에 대한 귀납으로 마무리.

### 4.5 Theorem 3.2 — "systematically improvable" 이 정확히 무슨 뜻인가 ★

여기가 제목의 근거다. **어떤 QM 모델에** 대해 **무엇을 올리면** 어디로 수렴하는가:

**(a) 대상 QM 모델** (§3.2) — Kohn–Sham DFT 가 **아니라** 타이트바인딩이다:
> `H_ij(u) := φ(u_j − u_i)` (i≠j), `H_ii := 0`,  u_0 := 0, φ = hopping integral [14]
> `V^q(u) := (f^q(H))_{0,0}`,  `f^q(ε) := ε(1 + e^{ε/(k_B T)})⁻¹`  (T = **전자온도**, 화학퍼텐셜 0)

즉 **총에너지가 아니라 자리에너지 `V^q` 를 직접** 근사한다(Chen–Ortner [11,12] 의 국소성 결과 위에서).
그리고 **n(이웃 수)을 상수로 고정**한다 — 저자 스스로 *"이 가정을 없애는 것은 전혀 자명하지 않다"*
(*"lifting this limitation not at all trivial"*)고 적는다.

**(b) 주장**:
> **Theorem 3.2.** n, δ₀, M_{δ₀}, k_BT 에만 의존하는 `C > 0`, `ρ > 1` 이 존재해서, 임의의 m ∈ ℕ 에 대해
> 차수 m 의 `p_m ∈ ℙ_perm ∩ ℙ_rot` 이 존재하고
> **(3.5)** `sup_{u: max_i |u_i| ≤ R} |V^q(u) − p_m(u)| < C ρ^{−m}`

**즉 "체계적 개선"의 정확한 뜻 = 다항식 차수 m 을 올리면 오차가 `ρ^{−m}` 으로 지수적으로 준다.**
파라메트릭 포텐셜(EAM 등)처럼 형태가 고정돼 어디서 멈추는 게 아니라, **손잡이를 돌리면 QM 모델로
수렴하는 수열**이라는 것. (⚠ 수렴 대상은 "실험"이 아니라 **맞춘 QM 모델**이다.)

**(c) 증명 도구**: Prop 3.3 (Hackbusch–Khoromskij [16]) — `[-1,1]^n` 위 Chebyshev–Gauss–Lobatto 보간의
Bernstein 타원 `E_ρ` 기반 오차한계 `2(1 + 2π⁻¹log n)^m M_ρ(f) ρ^{−m}/(ρ−1)`. 5단계 증명(φ 한계 →
H(u) 한계 → 보간다항식 한계 → 대칭화). `Fig. 3` 이 `E_ρ ⊂ 𝒱_δ` 를 그림으로 보여 준다.
**Step 5** 에서 회전에 대한 Haar 측도 적분으로 회전불변화하는데, 저자는 *"회전 적분은 증명의 도구일 뿐이고
실제로는 `V(u) = Σ c_α B_α(u)` 로 직접 만들면 회전불변은 구성상 자동"* 이라고 덧붙인다.

**(d) 실전에서의 번역 (§5.1)** — 차수 m 은 사용자가 직접 못 돌린다. 실제 손잡이는 **기저 개수 `#A`**:
> 차수 m 의 다항식 공간 차원의 조잡한 상한이 `(n+1)^m` ⇒ 지수수렴이 **기저 수에 대한 대수(algebraic) 감쇠**로
> 번역된다. 실제로 `Fig. 5` 에서 **(#A)^−0.227** 이 관측된다.

⛔ **저자의 정직한 유보**: 텅스텐 실험은 Kohn–Sham DFT DB 인데 Theorem 3.2 는 타이트바인딩용이다.
> "We did not prove algebraic convergence of MTP to this model; however, we will observe it numerically."

---

## 5. 실무 구현 (§4)

### 5.1 (R3) 을 만족시키기 — 반경함수 도입

§3 의 순수 다항식 `M_{μ,ν}` 는 (R3)(원자 출입 매끄러움)을 **만족하지 않는다**. 그래서 `|u_i|^{2μ}` 를
임의의 반경함수로 갈아 끼운다:

> **(4.1)** `M̃_{μ,ν}(u) := Σ_{i=1}^{n} f_{μ,ν}(|u_i|) u_i^{⊗ν}`
> 예: `f_{μ,ν}(r) = r^{−μ−ν} f_cut(r)` 또는 `f_μ(r) = e^{−k_μ r} f_cut(r)`, `f_cut(r) = 0` for `r ≥ R_cut`
> `B̃_α(u) := ᵅ∏_{i=1}^{k} M̃_{α_ii, α'_i}(u)` ,  **`V(u) = Σ_{α∈A} c_α B̃_α(u)`**

`A` = **사전에 고정하는** α 인덱스 집합, `c_α` = 훈련으로 정하는 계수.
저자 주석: `f_{μ,ν}` 는 **NNP 의 "radial symmetry functions" [7] 또는 GAP 의 radial basis [3] 와 본질적으로 같은 역할**.

⭐ **이 한 줄이 T1 의 뼈대다** — `V` 는 `c` 에 대해 **완전히 선형**이다. 비선형성은 전부 `B̃_α(u)` 안
(위치 u 에 대한 비선형)에 있고, **학습 파라미터에 대해서는 선형**이다.

### 5.2 계산 절차 — precomputation / evaluation 분리

- **모멘트 성분**: `m_{μ,β}(u) := Σ_i f_{μ,ν}(|u_i|) ∏_{j=1}^{d} u_{i,j}^{β_j}`, `|β| = ν`.
  ν 가 클수록 `M_{μ,ν}` 안에 **중복 성분**이 많다 (예: 각 `M_{μ,2}` 는 9성분인데 대칭성으로 **최대 6개만 다르다**).
- **텐서값 일반화** `B̂_{ᾱ,α}` 를 도입해 모든 `B_α` 를 **두 텐서의 곱**으로 재귀 표현한다
  (3항 이상 곱보다 **미분이 싸기 때문**). 행·열을 재배열하면 표현 방법이 여러 개인데,
  **결과 텐서의 차원 합이 최소가 되는 것**을 고른다.
- **Precomputation (오프라인)**: `A` 를 입력받아 (1) `B_α ↔ b_i` 대응 (2) `μ_i, β_i` (3)
  `b_i = Σ_j c_j b_{ℓ_j} b_{k_j}` 의 튜플 `(i,c,ℓ,k)` 를 출력.
- **Evaluation (온라인)**: u 를 받아 ① `m_{μ_i,β_i}` 계산 ② 튜플로 나머지 `b_i` 계산 ③ 스칼라인 것만 추림.
- **힘** = 에너지를 원자 위치로 **역방향 미분(reverse-mode differentiation)** [22 Linnainmaa 1976].
  (= 오늘날의 backprop. 1976년 문헌을 인용한다.)

---

## 6. 학습 = 정칙화된 선형회귀 (§4.2) ★ — γ 가 있어야 할 자리에 무엇이 있나

### 6.1 선형계

DB `X = {x^(k)}, k = 1..K` (구조 k 는 `N^(k)` 원자), 참조값 `E^q(x^(k)) = E^(k)`, `−∇E^q(x^(k)) = f^(k)`.
과결정 선형계를 세운다:

> `Σ_{i=1}^{N^(k)} Σ_{α∈A} c_α B(Dx_i^{(k)}) = E^(k)`
> `∂/∂x_j^{(k)} Σ_i Σ_α c_α B(Dx_i^{(k)}) = −f_j^{(k)}`
> 행렬 형태로 **`Xc = g`**

> ⭐ **이 `X` 가 D-optimality/maxvol 이 나중에 올라탈 바로 그 설계행렬이다.** 행 = 훈련 데이터(에너지/힘 방정식),
> 열 = 기저 `B_α`. 행렬식·부피·볼록껍질 같은 말이 의미를 가지려면 이 `X` 가 있어야 하고,
> `X` 가 있으려면 모델이 **c 에 선형**이어야 한다. **이 논문은 그 무대를 만들었지 그 위에서 γ 를 정의하지 않았다.**

### 6.2 정칙화 — `ℓ_p`, p ∈ {0, 1, 2}

> `min_c ||Xc − g||²` s.t. `||c||²_{ℓp} ≤ t`  ⟺ (p ≥ 1) `min_c ||Xc − g||² + γ||c||²_{ℓp}`

**`ℓ₂` (§4.2.1)**:
> `c = (XᵀX + γ diag(XᵀX))⁻¹ Xᵀg`

⚠ 벌점행렬이 **단위행렬이 아니라 `diag(XᵀX)`** 다 — 이유를 저자가 밝힌다: 그래야 스케일이
**DB 크기와 각 `B_α` 의 스케일에 대해 공분산 `XᵀX` 와 호환**된다. (우리 cascade predictor 가
표준화 없이 릿지를 걸면 딱 이 지점이 깨진다.)
`γ` 는 **16-fold 교차검증**으로 정한다: DB 를 겹치지 않는 16조각으로 나누고, 각 조각을 뺀 16개 모델을
학습해 RMS 오차를 재고, **16개 평균 CV RMS 가 최소가 되는 γ** 를 고른다.

**`ℓ₀` (§4.2.2)** — 희소화:
> `min_c ||Xc − g||` s.t. `||c||_{ℓ₀} = N_nz` ⇒ 정확도 목표에 닿는 **최소 `N_nz`** 를 택한다
> 고정된 A 에 대해 `c = ((XᵀX)_{AA})⁻¹ (Xᵀg)_A`

`ℓ₁`(lasso [29])도 희소해를 주지만 **`ℓ₀` 가 훨씬 더 희소**하다(precomputation 비용은 더 든다).
푸는 방법 = **압축센싱의 matching pursuit 계열 greedy 를 유전 알고리즘으로 확장** (population 상한 `N_cap`):
1. `𝒜 = {∅}` 에서 시작
2. 각 A 에 대해 `‖Xc−g‖` 를 가장 줄이는 `i ∉ A` 를 붙인다 (greedy)
3. **Crossover**: 두 집합 A, A′ 를 무작위로 쪼개 교차 조합 `A₁∪A′₂`, `A′₁∪A₂` 생성
4. **Local search**: `A\{j}` 로 하나 빼고 `∪{i}` 로 하나 넣어 개선되면 채택 (교환 탐색)
5. 상위 `N_cap` 개만 남김 → 목표 정확도까지 2–5 반복

### 6.3 ⛔ 여기에 없는 것 — active learning / γ / maxvol

이 절이 학습의 **전부**다. 그리고 이 절은 **완전히 passive** 다:
DB 를 통째로 받아 → `Xc = g` 를 한 번 푼다. **MD 를 돌리며 외삽 배위를 골라 DFT 로 라벨링하고
재학습하는 루프가 없다.** 문턱값도 없고, 새 배위가 훈련 분포 안인지 밖인지 판정하는 지표도 없다.

⭐ 다만 **구조적으로는 D-optimality 와 쌍둥이인 알고리즘이 이미 여기 있다**:
`ℓ₀` 는 `X` 의 **열(기저 `B_α`) 부분집합을 골라** `((XᵀX)_{AA})⁻¹` 를 쓴다.
나중의 active learning 은 같은 부분행렬 대수를 **행(원자배위)** 에 적용해 부피(행렬식)를 최대화한다.
**"열 선택 → 행 선택"의 전치**가 2016 → 2017 의 이동이다. (⚠ 이건 우리 해석이지 논문 문장이 아니다.)

---

## 7. 수치실험 — 텅스텐 (§5)

### 7.1 세팅

- DB: **libatoms.org** 의 텅스텐 QM DB (**GAP 코드와 함께 공개**). **9,693 configurations**, **≈150,000 원자환경**.
- 비교 대상: **GAP₆** ([27] Szlachta/Bartók/Csányi, PRB 90, 104108) = **I-S-GAP** ([26]).
- 참조이론: **Kohn–Sham DFT**, 전자온도 **1000 K**.
- `R_cut = 4.9 Å`, `R_min = 1.9 Å`.
- 반경함수: `f̂_{μ,ν}(r) = r^{−ν−2} r^μ (R_cut − r)²` (r < R_cut), 0 (r ≥ R_cut)
  → 각 ν 마다 `[R_min, R_cut]` 위에서 가중치 `r^{2ν}(r − R_min)(R_cut − r)` 로 **직교정규화**.
  설계 의도를 저자가 하나씩 설명한다: **`r^{−ν}` 는 `r^{⊗ν}` 를 상쇄**, **`r^{−2}` 는 가까운 원자에 우선순위**,
  **`(R_cut − r)²` 는 매끄러운 절단**.

### 7.2 `Fig. 5` — 수렴 (기저 개수 손잡이)

두 가지 α 집합을 비교한다:
- `A_N = {α : deg(B_α) ≤ N}` — 단순 차수 제한 (`deg(f_{μ,ν}) = μ+1` 관례, 상수함수는 0)
- `A′_N = {α : deg(B_α) ≤ N + 8(#α)}` — `#α` = α 의 길이. 즉 **다체항에 차수 예산을 더 준다**
  (= `deg(f_{μ,ν}) = μ+5` 관례와 동치)

**그림에서 실제로 읽은 것** (`fig_5.png`, 축·마커 직접 판독):
- x축 `#A` **로그 30 → 10,000** (눈금 50 / 100 / 1000 / 10000), y축 `RMS error` **로그 0.05 / 0.1 / 0.2**
  (⚠ **y축에 단위 라벨이 없다** — 캡션의 "RMS fitting error in forces" 와 `Table 5.1` 로 보아 eV/Å)
- 곡선 **2개 + 점선 1개**: 파랑 ● `err(A′_N)`, 빨강 ■ `err(A_N)`, 검정 점선 `0.3(#A)^−0.227`
- 파랑은 `#A ≈ 42` 부터 `≈ 9,300` 까지 **13점**, 빨강은 `#A ≈ 60` 부터 `≈ 3,000` 까지 **9점**
- **파랑 끝점 `figure-read ≈ (42, 0.21) → (9,300, 0.042)`** / 빨강 `≈ (60, 0.20) → (3,000, 0.063)`
- ⭐ **파랑이 겹치는 전 구간에서 빨강보다 아래**다 (같은 `#A` 에서 오차 `figure-read ≈` 10 % 낮음).
  → 본문의 *"slightly better choice is `A′_N`"* 과 **일치**. 다체항에 예산을 더 주는 게 이득이다.
- 점선(−0.227 기준선)은 두 곡선 **아래**를 지나며, 파랑은 오른쪽 끝에서 점선에 **접근**한다.
  플롯 구간에서 파랑의 기울기는 점선보다 **살짝 가파르게** 보이는데 (`figure-read ≈ −0.30`),
  이건 저자가 직접 적은 *"작은 `#A` 에서 더 빠른 대수수렴의 preasymptotic 영역"* 과 맞물린다
  ⇒ **−0.227 은 꼬리(점근) 기울기로 읽어야 한다.**
- 저자 경고 재확인: **"−0.227 은 MTP 의 보편상수가 아니라 DB 에 의존한다."**

### 7.3 `Table 5.1` — GAP 대비 정확도·비용 (전수 전사)

| | GAP | MTP₁ | MTP₂ |
|---|---|---|---|
| CPU time/atom [ms] | **134.2 ± 2.6** | **2.9 ± 0.5** | **0.8 ± 0.2** |
| basis functions | 10,000 | 11,133 | 760 |
| **Fit** 힘 RMS [eV/Å] | 0.0633 | **0.0427** | 0.0633 |
| **Fit** 상대 [%] | 4.2 % | **2.8 %** | 4.2 % |
| **CV** 정칙화 γ (=ℓ₂ 파라미터) | – | 3·10⁻⁹ | 0 |
| **CV(16-fold)** 힘 RMS [eV/Å] | – | 0.0511 | 0.0642 |
| **CV** 상대 [%] | – | 3.4 % | 4.3 % |

- 상대오차의 분모 = **전 configuration 의 전 힘성분 RMS = 1.505 eV/Å**.
- GAP 오차는 **[26] 의 데이터로 계산**한 것 (저자가 GAP 을 새로 학습시킨 게 아니다).
- CPU 시간에 **초기화(precomputation)와 이웃목록 구성은 안 들어간다** (⚠ MTP 의 precomputation 이
  ℓ₀ 에서 비싸다고 §4.2.2 가 자백했는데, 그 비용이 이 표에서 빠져 있다).
- **과적합 판정**: MTP₂ 는 fit 0.0633 → CV 0.0642 (**Δ 1.4 %**) = 과적합 아님.
  MTP₁ 은 fit 0.0427 → CV 0.0511 (**Δ 20 %**) = 정칙화가 필요했다.
  저자 예상: DB 를 크게 키우면 MTP₁ 의 CV 오차가 fit 오차까지 내려올 것 (대수감쇠가 계속되므로).

---

## 8. 논문이 스스로 남긴 한계 (§6 결론)

1. **"This work is done under the assumption that all atoms are chemically equivalent."**
   → **단일 원소 전용**. 다성분은 **미래 연구**로 식만 던진다:
   > `M_{μ,ν} = Σ_j f_{μ,ν}(|x_j − x_i|, t_i, t_j) (x_j − x_i)^{⊗ν}`
   > (t = 원자종. "We leave exploring this path to future publications.")
   ⇒ **argyrodite(Li·P·S·Cl 4종)에 쓰인 MTP 는 전부 이 논문 *이후* 의 일반화에 근거한다.**
2. Theorem 3.2 는 **n 을 상수로 고정**한 가정 위에 있고, 저자가 그 제약 해제를 *"전혀 자명하지 않다"* 고 인정.
3. Theorem 3.2 의 대상은 **타이트바인딩**이고, 텅스텐 실험의 **Kohn–Sham DFT 수렴은 증명 없이 관측만**.
4. `Fig. 5` 의 지수 −0.227 은 **DB 의존**, 보편상수 아님.
5. **에너지 오차·응력 오차·MD 안정성·물성(탄성/포논/결함) 검증이 전부 없다.** 힘 RMSE 하나로 끝난다.

---

## 9. Figure set ★

| Fig | 내용 (무엇을 보여주나) | 우리가 참고할 점 |
|---|---|---|
| 3 | Thm 3.2 증명용 복소평면 그림. **검정 사각형 `𝒱_δ`**(Re ∈ [−1.4, 1.4], Im ∈ [−0.4, 0.4] = R=1, δ=0.4 정의와 정확히 일치) · **파란 타원 `ℰ_ρ`**(ρ=1.4 Bernstein 타원, 반축 `figure-read ≈ ±1.05 / ±0.345` = `(ρ±ρ⁻¹)/2` 와 일치) · **빨간 선분 [−1,1]**. 둘 다 [−1,1] 을 품고 `ℰ_ρ ⊂ 𝒱_δ` | **우리 축과 무관**(순수 해석학 보조도해). 인용 가치 없음. 크롭은 수동 bbox — 벡터 도형이라 자동 추출에서 빠졌다 |
| 5 | **힘 RMS fitting error vs 기저 개수 `#A`** (양축 로그). 파랑 `err(A′_N)`, 빨강 `err(A_N)`, 점선 `0.3(#A)^−0.227`. 파랑이 전 구간 아래 = **다체항에 차수 예산을 더 주는 `A′_N` 이 유리** | ★ **"systematically improvable" 의 유일한 실증**. **우리 UMA 에는 이 그림을 그릴 축이 없다** — 사전학습 모델이라 `#A` 에 해당하는 사용자 손잡이가 없다(→ §11). 오차 수렴 그림을 **로그–로그 + 기준 멱함수 점선**으로 그리는 양식은 우리 J-1 힘정확도 그림에 그대로 차용 가능 |

> Table 5.1 (GAP 대비 CPU/기저수/힘 RMSE/CV) 은 크롭하지 않고 **§7.3 에 전수 전사**했다 — 표는 PDF 텍스트가 정확하다.

## 10. Post-processing ★

우리가 평소 쓰는 의미의 후처리(NEB/Bader/COHP/DOS/ESW…)는 **하나도 없다.** 이 논문의 "후처리" 는
전부 **회귀 진단**이다. 그래도 우리에게 이식 가능한 관행이 셋 있다:

- **무엇**: ① 정칙화 경로(`ℓ₀/ℓ₁/ℓ₂` 3종 비교) ② **16-fold 교차검증**으로 정칙화 세기 선택 + 과적합 판정
  ③ **로그–로그 수렴 플롯 + 기준 멱함수 점선**으로 수렴차수 읽기 ④ **상대오차 정규화**(분모 = 데이터 자체의 힘 RMS)
- **도구**: **QUIP / libatoms** (Bartók-Pártay 가 MTP 를 QUIP 안에 구현 → GAP 과 동일 코드베이스에서 비교).
  CPU 벤치는 **단일코어 노트북(i7-2675QM)**. pymatgen/VESTA/LOBSTER 류는 **등장하지 않는다**.
- **수치화·기록 방식**: 표 하나(`Table 5.1`)에 **CPU/atom · 기저 수 · fit 오차 · CV 오차**를 같이 싣는다.
  ⭐ **정확도와 비용을 같은 표에 두는 이 양식이 이 논문의 서사 그 자체**다 — "GAP 과 같은 정확도를 168배 싸게"
  라는 주장이 표 한 장에서 읽힌다. 우리 MLIP 비교표도 이 형식이어야 한다.

---

## 11. 우리 UMA 대비 ★★ — T1(외삽 대리지표)에 실제로 걸리는 것

> ⚠ 물성 비교가 아니다. **계산기끼리의 비교**다. `comparison_vs_ours.md` **§J** 로만 간다.

| 항목 | 이 논문 (MTP) | 우리 (UMA-s-1p1, omat) | 판정 |
|---|---|---|---|
| 파라미터 선형성 | **c 에 완전 선형** `V = Σ c_α B̃_α(u)` (§5.1) | **비선형 등변 GNN** | 🔴 **구조적 차이**. 설계행렬 `X` 자체가 우리에겐 없다 |
| 설계행렬 `X` | `Xc = g` 로 명시적으로 존재 (§6.1) | 존재하지 않음 | 🔴 maxvol/D-optimality 가 **정의될 무대가 없다** |
| 외삽 판정 지표 | ⛔ **이 논문엔 없음** (후속 논문에서 등장) | ⛔ **없음** (T1 = 우리 최대 공백) | ⚠ 둘 다 없지만 **이유가 다르다** — MTP 는 "아직", UMA 는 "원리적으로" |
| 정확도 손잡이 | **기저 수 `#A`** → `(#A)^−0.227` 대수수렴 (`Fig. 5`) | **없음** (사전학습 고정 가중치) | 🔴 **우리는 "더 정확하게" 를 살 수 없다.** 남은 손잡이 = ①파인튜닝 ②committee |
| 훈련 | passive, 1회 회귀. 정칙화는 **16-fold CV** | 사전학습 (우리는 학습 안 함) | ⚠ 우리는 **held-out 검증 자체가 없다** (§12-②) |
| 화학종 | **단일 원소 가정** (§8-1). 다성분은 미래 연구 | Li·P·S·Cl·O·B·Nd 다성분 | 🔴 이 논문의 정리들은 **우리 계를 안 덮는다** |
| 장거리 정전기 | **없음**. 저자가 "Coulomb 계는 (2.2) 밖" 이라고 명시 (§4.1) | UMA 도 단거리 그래프 (명시적 Ewald 없음) | ⚠ **같은 함정을 공유**한다 — MTP 만의 약점이 아니다 |
| R_cut | **4.9 Å** (일반론 5–10 Å) | 우리 MD 는 UMA 기본 컷오프 | ⚠ 이온성 황화물엔 4.9 Å 는 짧다. Lee 랩 argyrodite MTP 는 **6 Å**(kim2026) |
| 참조이론 | 남의 DFT DB (전자온도 1000 K) | 우리 QE PBE / UMA 는 OMat24(PBE·PBE+U) | ⚠ 직접 비교 불가 |
| 정확도 보고 | 힘 RMSE **+ 데이터 힘 RMS(1.505 eV/Å) 로 정규화한 %** | 우리 J-1 은 eV/Å 절대값만 | ✅ **바로 베낄 것** — % 정규화 없이는 "0.05 eV/Å 이 좋은가" 를 못 말한다 |

### 11.1 T1 에 대한 최종 판정 (이 논문이 바꾼 것 / 안 바꾼 것)

**✅ 확정된 것 (본문 근거 있음)**
1. **MTP 는 계수에 선형이다** — `V(u) = Σ_{α∈A} c_α B̃_α(u)`, 학습은 `Xc = g` (§5.1, §6.1).
   ⇒ 우리 T1 문서의 *"MTP 는 선형 기저 위에서 정의된다"* 부분은 **이 논문이 정본**이다.
2. **그 선형성 위에 부분행렬 대수가 이미 있다** — `c = ((XᵀX)_{AA})⁻¹(Xᵀg)_A` (§6.2 ℓ₀).
   ⇒ "D-optimality 가 공짜로 나온다"는 우리 서술은 **여기까지가 근거**다.
3. **γ 는 이 논문에 없다** (전수 검색). ⇒ **§15 로 기록 정정.**
4. **`lev_max` 도 이 논문에 없다.** 여기 손잡이는 `deg(B_α) ≤ N` + `#α`/`μ`/`ν` 상한.

**⛔ 이 논문으로 못 닫는 것**
- γ_select/γ_break 의 **정의식과 문턱 근거** → **Podryabinkin & Shapeev 2017** (Comput. Mater. Sci. 140, 171–180,
  arXiv 1611.09346) 또는 **Gubaev 2019** / **Novikov 2021 MLIP package** 를 받아야 닫힌다.
  (talk §99-10 의 3b·3b′·3c 가 아직 인입 대기 중)
- 다성분 MTP 의 실제 형식 → 이 논문은 **식 하나를 미래 연구로 던지고 끝**.

**✅ 그래도 T1 설계에 바로 쓰는 것**
- "UMA 에 γ 를 못 옮긴다" 의 논증을 이제 **선형성 → 설계행렬 → 부분행렬 부피** 3단으로 쓸 수 있다.
  (전에는 덱 숫자 2/5/10 만 갖고 있었다.)
- **선별 문턱 ≠ 중단 문턱** 의 논리는 이 논문에 없다(후속). 그건 계속 덱 인용으로 남는다 — **citable=no**.
- **`Fig. 5` 스타일 수렴 플롯이 우리에겐 그릴 수 없다**는 사실 자체가 T1 의 동기다:
  MTP 는 "기저를 키워 수렴을 보였다" 로 신뢰를 얻는데, **UMA 는 그 축이 없으므로
  신뢰를 다른 축(궤적 스냅샷의 UMA vs DFT 단일점 오차, 모델 committee 불일치)에서 벌어야 한다.**

---

## 12. 적용 인사이트 (우리 연구에 어떻게)

**① `Fig. 5` 를 우리 언어로 번역하면 — 우리는 "정확도를 살 수 없다"**
MTP 사용자는 `#A` 를 42 → 9,300 으로 키워 힘 RMSE 를 `figure-read ≈ 0.21 → 0.042` (5배) 낮췄다.
UMA 사용자인 우리에겐 그 손잡이가 없다. **그래서 우리 신뢰 논증은 "수렴을 보였다" 가 될 수 없고
"범위 안에 있음을 보였다" 가 되어야 한다.** 이게 T1 이 선택이 아니라 필수인 이유다.
(J-5 의 **PET-MAD LLPR 불확실도 = γ 대용품** 노선과 정확히 같은 결론에 다른 경로로 도달한다.)

**② 16-fold CV + `Δ(fit, CV)` 를 과적합 판정으로 쓰는 관행 — 우리 cascade predictor 에 그대로 필요**
MTP₂ Δ 1.4 % = 건강, MTP₁ Δ 20 % = 정칙화 필요. 이 한 줄 진단을 우리는 안 하고 있다.
**[Kauwe 2021] J-4 의 "held-out test 미보고" 지적과 완전히 같은 구멍**을 다른 분야 논문이 또 짚는다
= 두 번째 독립 선례. `random_state=42` 단일 시드로 끝내는 지금 방식은 두 문헌 모두에 어긋난다.

**③ 상대오차 정규화 (분모 = 데이터셋 자체의 힘 RMS)**
이 논문은 `1.505 eV/Å` 로 나눠 `2.8 % / 4.2 %` 를 보고한다. 우리 J-1 은 절대값만 쓴다.
**같은 0.05 eV/Å 도 딱딱한 계에선 훌륭하고 무른 계에선 형편없다.** 우리 UMA 힘 정확도 보고에
`RMS(F_ref)` 열을 추가하는 건 계산 0회로 되는 개선이다.

**④ 비용–정확도를 한 표에 (`Table 5.1` 양식)**
"MTP₂ = GAP 정확도 · 168배 빠름" 은 표 한 장이 만든 주장이다. 우리 MLIP 비교
(UMA / MACE-MP-0 / SevenNet-0 / PET-MAD)도 **ms/atom · 파라미터 · 힘 오차 · held-out 오차**를
같은 표에 넣어야 한다. 지금은 정확도 얘기와 비용 얘기가 다른 문서에 흩어져 있다.

**⑤ ⚠ 이식 함정 — "MTP 가 GAP 보다 168배 빠르다" 를 우리 계로 옮기지 말 것**
텅스텐 **단일 원소**, `R_cut 4.9 Å`, 2016년 노트북 단일코어, **precomputation 제외** 조건이다.
Li·P·S·Cl 4종 + `R_cut 6 Å` + 무질서 골격이면 기저 수가 폭증한다(다성분 확장은 이 논문에 없다).
Lee 랩 kim2026 이 `lev_max 16` 을 kim2024 대비 **~10배 비용**이라 적은 게 그 현실이다.

---

## 13. 인용 가능 문장 (deck/paper 용)

- "MTP 는 원자환경을 moment tensor `M_{μ,ν} = Σ_i f_{μ,ν}(|u_i|) u_i^{⊗ν}` 의 텐서 축약으로 기술하며,
  포텐셜이 계수에 **선형**이므로 학습이 정칙화된 최소제곱 `Xc = g` 로 환원된다 [Shapeev, *Multiscale Model. Simul.* **14** (2016) 1153]."
- "이 기저는 순열·회전·반사 불변 다항식 전체를 **스팬**하며(Thm 3.1), 타이트바인딩 QM 자리에너지에 대해
  다항식 차수 m 에 **지수적으로**(`Cρ⁻ᵐ`) 수렴한다(Thm 3.2) — 이것이 'systematically improvable' 의 정의다 [ibid.]."
- "텅스텐 DFT 데이터베이스(9,693 구조, 약 150,000 원자환경)에서 MTP 는 **760개 기저**로 GAP 과 동일한
  힘 RMSE(0.0633 eV/Å, 상대 4.2 %)를 내면서 원자당 CPU 시간을 **134.2 → 0.8 ms** 로 줄였다 [ibid.]."
- ⚠ 반대 방향으로도 인용 가능해야 한다: "MTP 의 원논문은 **모든 원자가 화학적으로 동등하다는 가정** 위에
  세워졌고, 다성분 확장은 결론에서 미래 과제로만 제시된다 [ibid., §6]."

## 14. ⚠ 주의 / 한계 (critical — over-claim 방지)

1. **🔴 이 논문에 γ(외삽등급)가 있다고 말하면 틀린다.** `Table 5.1` 의 γ 는 **ℓ₂ 정칙화 파라미터**(3·10⁻⁹ / 0).
   덱 슬 16 의 `γ_select 2 / γ_break 10↔5↔2` 는 **후속 논문 소관**이다.
2. **단일 원소 전용.** 다성분은 §6 결론의 **식 한 줄**이 전부. 우리 계(4–7종)에 이 논문의 정리를 근거로
   내밀 수 없다.
3. **하전·분극계는 저자 스스로 범위 밖이라 적었다** (§2, p.1155). LPSCl 은 정확히 그 계다.
   장거리 정전기 항 **0개**. → MTP 든 UMA 든 **단거리 사이트에너지 합**이라는 같은 가정 위에 있고,
   *"우리 계에서 이 가정이 통한다"* 는 이 논문이 아니라 **실측(예: intercage hop 통계, 유전응답)** 으로 대야 한다.
4. **검증 축이 힘 RMSE 하나뿐이다.** 에너지 MAE·응력·MD 안정성·탄성/포논/결함 형성E **전무**.
   J-1 의 교훈("평균 RMSE 가 낮아도 목표 물성이 틀릴 수 있다")이 이 논문에는 아예 시험되지 않았다.
5. **CPU 비교가 유리하게 잘려 있다** — "초기화(precomputation)와 이웃목록 구성 제외". 그런데 §4.2.2 는
   ℓ₀ precomputation 이 비싸다고 스스로 밝힌다. **168배는 상한값으로 읽어야 한다.**
   또한 GAP 을 저자가 재최적화한 게 아니라 [26] 의 공개값을 쓴 **비대칭 비교**다.
6. **Theorem 3.2 ↔ 수치실험의 모델 불일치**: 정리는 타이트바인딩, 실험은 Kohn–Sham DFT.
   저자도 *"we did not prove … we will observe it numerically"* 라 적는다. **"MTP 는 DFT 로 수렴함이 증명됐다"는 과장.**
7. **Thm 3.1 은 기저가 아니라 스패닝 집합**이다 → 중복·악조건 내장. 정칙화 없이 쓰면 안 된다.
8. **2016년 논문이다.** 이후 10년의 MTP(다성분·active learning·MLIP-2/3 패키지·MPI)는 전부 여기 없다.
   **"MTP = 이 논문" 으로 등치하면 안 된다.**
9. ⛔ **`comparison_vs_ours.md` 물성 4축(A/B/C/D) 에 이 논문을 넣지 않는다** — σ·ESW·탄성·gap 이 **0건**이라
   행을 만들면 `n/a` 로만 채워져 표가 무의미해진다. **§J 방법론 축의 `🔧 방법 원전` 블록에만 둔다.**

---

## 15. ★★ 우리 기록 정정 — "γ 의 원전" 지목 (2026-08-26)

**정정 전 (틀렸다)**
`papers/kim2026_li_argyrodite_sei_reactive_md.md` §19 N10:
> "우리 T1 문서에서 γ 정의를 인용할 때는 이 논문이 아니라 **[32] Shapeev 2016** · [39] Gubaev 2019 원전을 직접 쓸 것."

**정정 후 (본문 확인 결과)**
- **Shapeev 2016 (이 논문) 에는 γ 가 없다.** 확인 방법: 전문 텍스트 전수 검색 —
  `active learn` 0 / `maxvol` 0 / `D-optimal`·`optimality` 0 / `extrapolat` 0 / `grade` 0 / `uncertain` 0.
  이 논문의 `γ` 는 **ℓ₂ 정칙화 파라미터**다.
- **Shapeev 2016 이 정본인 것**: MTP 의 **기저**(`M_{μ,ν}`, `B_α`, Thm 3.1/3.2) 와 **선형성**
  (`V = Σ c_α B̃_α`, `Xc = g`) — 즉 **γ 가 성립할 수 있는 전제**.
- **γ 의 원전은 이 논문이 아니다.** talk §99-10 의 3b′ 가 지목한
  **Podryabinkin & Shapeev 2017** (Comput. Mater. Sci. **140**, 171–180, arXiv 1611.09346)
  이 가장 유력하나 — ⚠ **아직 본문을 안 봤다. 서지만 확인된 상태다.**
  **확정은 그 PDF 를 받아 읽은 뒤**로 미룬다. Gubaev 2019 는 합금 고속탐색 *응용* 편일 가능성이 높다.

**반영한 파일**: `papers/kim2026_li_argyrodite_sei_reactive_md.md` §18·§19 ·
`kb/open_items.md` T1 · `comparison_vs_ours.md` §J · `talks/lee2026_skku_mlip_materials_design.md` §99-10.

**부수 정정**: `papers/kim2024_mtp_argyrodite_disorder_gb.md` 의 *"레벨 `lev_max` 로 복잡도 제어 … (Shapeev 2016)"* —
**`lev_max`/`level` 이라는 말은 이 논문에 없다.** 이 논문의 손잡이는 `deg(B_α) ≤ N` (+ `#α`/`μ`/`ν` 상한)이고
`level` 명명은 MLIP 패키지(Novikov 2021) 쪽이다. 개념 계보는 맞지만 **용어 출처는 갈라 적어야 한다.**

---

## 16. 기법 용어 미니사전

- **파라메트릭 vs 논파라메트릭 포텐셜** — 회귀분석 용어. 파라메트릭 = 파라미터 수가 고정(EAM, Tersoff…)이라
  **정확도에 천장이 있다**. 논파라메트릭 = 파라미터를 늘리면 참 함수로 수렴 → "systematically improvable".
- **moment tensor `M_{μ,ν}`** — `Σ_i |u_i|^{2μ} u_i^{⊗ν}` (실무판은 `Σ_i f_{μ,ν}(|u_i|) u_i^{⊗ν}`).
  `M_{0,0}` = 이웃 원자 수, `M_{0,1}` = 질량중심, `M_{0,2}` = 관성텐서. **μ = 반경 가중, ν = 텐서 랭크(각도 차수)**.
- **`B_α` (basis polynomial)** — `M` 들을 대칭행렬 α 가 지시하는 대로 축약해 만든 **스칼라**. 대각 = μ, 비대각 = 축약 다리 수.
  본질적으로 **k체 함수**. `B_α = M_{μ₁,1}·M_{μ₂,1}` (내적), `M_{μ₁,2}:M_{μ₂,2}` (Frobenius) 등.
- **텐서 축약(contraction)** — 두 텐서의 지표를 짝지어 더해 랭크를 낮추는 연산. 내적·행렬곱·trace 의 일반화.
  회전 불변식을 **구성적으로** 만드는 표준 수단이다 (그래서 (R2) 가 공짜).
- **제1 기본정리 (first fundamental theorem, O(d))** — Weyl [30]. 회전불변 다항식 ⟺ 내적 `u_i·u_j` 들의 다항식.
  MTP 완비성 증명의 출발점.
- **Bernstein 타원 `ℰ_ρ`** — 복소평면에서 `|ζ−1|+|ζ+1| ≤ ρ+ρ⁻¹`. Chebyshev 보간 오차가 `ρ^{−m}` 으로
  줄어드는 이유를 주는 영역. `Fig. 3` 의 파란 타원.
- **Chebyshev–Gauss–Lobatto 노드** — 다항식 보간에서 Runge 현상을 피하는 표준 격자. Prop 3.3 의 도구.
- **`ℓ₀` / `ℓ₁` / `ℓ₂` 정칙화** — 계수 벡터 c 에 거는 벌점. `ℓ₂`(릿지) = 매끄럽게 줄임(희소 아님),
  `ℓ₁`(lasso) = 희소, `ℓ₀` = **비영 개수 자체를 고정** → 가장 희소하지만 조합최적화라 비쌈.
  이 논문은 `ℓ₀` 를 **greedy + 유전 알고리즘(crossover/local search)** 으로 푼다.
- **k-fold 교차검증** — DB 를 k 조각으로 나눠 각각을 빼고 학습·평가. 여기선 **k = 16**.
  `fit 오차` vs `CV 오차` 의 간격이 **과적합의 눈금**이다 (MTP₁ 20 % vs MTP₂ 1.4 %).
- **설계행렬(design matrix) `X`** — 행 = 훈련 방정식(에너지/힘), 열 = 기저. `Xc = g`.
  **D-optimality/maxvol 은 이 `X` 의 부분행렬 부피(행렬식)를 최대화하는 이야기**이므로,
  `X` 가 없는 모델(비선형 GNN)에는 정의되지 않는다. ← **T1 의 논리 축**
- **역방향 미분(reverse-mode differentiation)** — 오늘날의 backpropagation. 힘 = −∂E/∂x 를 한 번의
  역방향 순회로 전부 얻는다. 이 논문은 **Linnainmaa 1976 [22]** 을 인용한다.
- **QUIP / libatoms** — Csányi 그룹의 포텐셜 프레임워크(GAP 의 집). 저자가 여기에 MTP 를 넣어 **같은 코드에서**
  GAP 과 CPU 시간을 비교했다 (사사 참조).
- **GAP (Gaussian Approximation Potential)** — 원자밀도를 구면조화로 전개(SOAP)하고 **가우시안 과정 회귀**로
  맞추는 MLIP [4, 27]. **비선형 커널 회귀**라 MTP 와 회귀모델이 근본적으로 다르다.
- **NNP (Behler–Parrinello)** — 반경/각도 대칭함수 50–100개를 신경망에 넣는 MLIP [7,8].
  이 논문의 평가: 결과는 설득력 있으나 **서술자 완비성은 미해결**.
- **SNAP** — bispectrum + **선형회귀** [28]. **선형이라는 점에서 MTP 와 형제**이고, 그래서 SNAP 계열도
  원리적으로는 D-optimality 형 active learning 을 얹을 수 있다.

---

## 17. 본 그림 / 안 본 그림 (정직 기록)

- **크롭**: 2장 (`fig_5.png` 자동, `fig_3.png` **수동 bbox** — 벡터 도형이라 자동 추출이 걸렀다).
- **실제로 Read 로 본 것**: **2/2 전부** (`Fig. 3`, `Fig. 5`). **안 본 그림 0장.**
- **본문 서술과 어긋난 것**: **없음.** 다만 `Fig. 5` 의 곡선 기울기는 `figure-read ≈ −0.30` 으로
  본문이 명시한 −0.227 보다 가팔라 보인다 — 이건 모순이 아니라 저자가 같은 문단에서 밝힌
  *"작은 `#A` 의 preasymptotic 더 빠른 수렴"* 과 정합이고, **−0.227 은 점근 꼬리 기울기**로 읽는 게 맞다.
- **`Table 5.1` 은 이미지로 안 봤다** — 표는 PDF 텍스트가 정확하므로 `pdftotext` 전사로 대체(§7.3, 전수).
- **전문 21 pp 는 전부 읽었다** (본문 페이지 1153–1173, 참고문헌 31개 포함). SI 없음.

File: litdb/papers/sharafi2017_llzo_surface_chemistry_li_wetting_interfacial_resistance.md
<!-- digest 표준 양식 (paper-level STANDALONE) · 깊이 기준 = papers/zuo2022_chlorination_cathode_interface.md
     2026-11-24 litdb-curator 첫 작성 (병렬 실행 — INDEX · comparison 은 메인 세션이 합친다).
     크롭 11 장 (도구 9 + 손 크롭 2: fig_S1 · tab_S1) 중 10 장을 Read 로 봤다 · SI 동영상 셋은 5 초 간격 프레임 43 장 + 1 fps 꼬리 시트 2 장.
     우리 점착 W 값은 싣지 않는다 (위치만: db/properties/adhesion.json · db/properties/wad_*). 아래 W·θ 는 전부 이 논문 값이다. -->

# Surface Chemistry Mechanism of Ultra-Low Interfacial Resistance in the Solid-State Electrolyte Li₇La₃Zr₂O₁₂ — Sharafi et al. (*Chem. Mater.* **2017**, 29, 7961–7968)

> slug `sharafi2017_llzo_surface_chemistry_li_wetting_interfacial_resistance` · DOI `10.1021/acs.chemmater.7b03002` · type `mixed (exp: XPS · 녹은 Li 접촉각 · EIS · DC 사이클 + DFT: Li|X 점착 일 → Young–Dupré 접촉각)` · PDF `litdb/inbox/sharafi2017_llzo_wetting_main.pdf` (본문 8 쪽) + `litdb/inbox/sharafi2017_llzo_wetting_SI1.pdf` (SI 4 쪽 · `Fig. S1`–`S4` · `Table S1`–`S2`) + SI 동영상 셋 `…_movie1.avi` (52 s) · `…_movie2.avi` (62 s) · `…_movie3.avi` (106 s) · digested `2026-11-24` · status ✅ · 태그 **[외부 · 가넷 LLZO · argyrodite 아님]**
> elements: Li, La, Zr, O, Al, C, H
> methods: DFT, EOS, XPS, adhesion

> **저자**: Asma Sharafi† · Eric Kazyak† (두 사람 공동 1저자) · Andrew L. Davis · Seungho Yu · Travis Thompson · Donald J. Siegel · Neil P. Dasgupta\* · **Jeff Sakamoto**\* — University of Michigan (기계공학과 · 재료공학과 · Michigan Energy Institute · Applied Physics Program, Ann Arbor) · \* 교신 = Dasgupta · Sakamoto
> **서지**: *Chem. Mater.* **29** (18), 7961–7968 (2017) · 접수 2017-07-18 · 수정 2017-08-11 · 게재 2017-09-01 · 연구비 = 미 DOE Advanced Battery Materials Research (BMR) DE-EE-00006821 (Sharafi · Yu · Siegel · Sakamoto) + NSF GRFP DGE 1256260 (Kazyak) + Kwanjeong 교육재단 (Yu) · 이해충돌 없음 · SI 동영상 세 편은 첫 화면에 **옛 작업 제목** *"Enabling stable and low resistance Li-Li₇La₃Zr₂O₁₂ interfaces through controlled surface chemistry"* 을 단다

> **계보**: Sharafi 2016 *J. Power Sources* (175 °C 전처리 · ref 6) → Sharafi 2017 *J. Mater. Chem. A* (공기 노출 · 표면 화학 · ref 13) → **본 논문** (오염층 → 젖음 → 계면 저항을 DFT 접촉각까지 한 줄로 잇는다) · DFT 표면 모형은 ref 16 (Liu 2016) · 19 (Thompson 2017) · 20 (Ling 2014) 에서 왔고 UBER 는 ref 34 (Smith · Hong · Srolovitz 1994).

---

## 0. 이 digest 를 읽는 법 — 우리에게 왜 중요한가

우리 점착 보고서 (`docs/collab/wad_dem_interface_adhesion_report_2026_11_24.html`) **7 절 'Li 친화성 정량화'** 가 제안만 해 둔 방법 — *Li 금속 | 재료 점착 일 W 를 DFT 로 내고, 같은 방법으로 낸 Li 표면 에너지로 Young–Dupré 식 cos θ = W / γ_Li − 1 에 넣어 젖음각으로 바꾼다* — 을 **2017 년에 그대로 해 보고 녹은 Li 접촉각과 맞춰 본 선례**가 이 논문이다.

읽을 축은 넷이다.
1. **Li 친화성을 어떻게 쟀나** — 녹은 Li 방울 (sessile drop) · 동영상의 굴러 떨어짐 대 뒤집어도 붙어 있음 (§4d · §5.2).
2. **W → θ 식을 어떻게 썼나** — σ_Li = Li(001) 20 층 PBE 슬랩 0.452 J m⁻² · registry 강체 탐색 → UBER 거리 → 이온 이완 (§4e · §5.3).
3. **계산과 측정을 어떻게 맞췄나** — Li₂CO₃ 는 142° 대 142° 로 맞고, 깨끗한 LLZO 는 62° 대 95° 로 33° 벌어진다. 저자는 남은 오염 ≈15 % 로 설명한다 (§5.3 · §10 에서 우리 검산).
4. **오염 표면의 효과** — Li₂CO₃ · LiOH 가 덮인 LLZO 는 Li 를 밀어내고 (141–146°) 계면 저항이 크다 · 닦고 굽으면 95° · 2 Ω cm² (§5.1 · §5.4).

> **본 digest 에서 실제로 본 그림 (2026-11-24)**: `Fig. 1` · `Fig. 2` · `Fig. 3` · `Fig. 4` · `Fig. 5` · `Fig. S1` (손 크롭) · `Fig. S2` · `Fig. S3` · `Fig. S4` · `Table S1` (손 크롭 확인용) — **10 장** + 판독용 확대 렌더 셋 (`Fig. 1d` 500 dpi · `Fig. 4c` 500 dpi · `Fig. 5a` 600 dpi · 임시 폴더라 저장 안 함).
> 안 본 것: `Table S2` 크롭 PNG (SI 2 쪽 렌더와 PDF 글자로 읽었다 — 표는 글자가 정확하다).
> SI 동영상: 5 초 간격 프레임 43 장을 접촉 시트로 전부 보고, 그중 14 장을 원본 크기로 봤다 (§9 의 Video 행에 번호) + 5 초 간격이 놓친 '굴러 떨어지는 순간' 을 1 fps 꼬리 시트 2 장으로 확인했다.
> ⚠ 프레임 k 의 영상 시각은 **(k − 0.5) × 5 s** 다 (2.5 · 7.5 · 12.5 s …) — PSNR 로 확인: `movie1_010.jpg` = 47.5 s.
> 그림에서만 읽은 값은 **`figure-read ≈`** 로 표시했다. ✎ 표시는 우리 산수 (논문에 없는 값) 다.

---

## 1. 한 줄 요약

LLZO 표면의 **Li₂CO₃ · LiOH 오염층이 Li 를 밀어낸다** — 녹은 Li 접촉각이 오염 표면에서 **141–146°** (순수 Li₂CO₃ 142° 와 같다), 습식 연마 + 500 °C 열처리로 오염을 걷어 내면 **95°** 이고, DFT 점착 일은 Li|LLZO **0.667** vs Li|LiOH **0.191** vs Li|Li₂CO₃ **0.096 J m⁻²** (θ 61.6 / 125.3 / 142.0°) 로 같은 순서다. 오염을 걷은 표면은 175 °C 전처리 뒤 **R_Li–LLZO 2 Ω cm²** (열처리 없음 400 Ω cm²) · **CCD 0.3 mA cm⁻²** · ±0.2 mA cm⁻² 100 사이클 동안 임피던스가 거의 안 변한다.

⚠ 'Li 가 LLZO 를 잘 적신다' 는 **DFT (62°)** 이야기다. 측정한 가장 깨끗한 표면은 **95°** 로 90° 를 살짝 넘는다 — θ < 90° 를 친Li 로 부르는 우리 7 절 정의로는 경계선 소Li 다 (§10-③).

---

## 2. 메타 / 동기 / 질문

| 항목 | 내용 |
|---|---|
| 계 | 입방 Al 도핑 LLZO **Li₆.₂₅Al₀.₂₅La₃Zr₂O₁₂** (고상법 · 급속 유도 핫프레스 1100 °C · 62 MPa · 1 h · 상대밀도 > 97 %) · 대조 = 냉간 압착 Li₂CO₃ · 금속 Li |
| 던지는 질문 | Li–LLZO 계면 저항을 **코팅 없이** 액체 전해질 수준 (≈10 Ω cm², ref 5–7) 아래로 낮출 수 있나 · 그때 표면 화학 → Li 젖음 → 계면 저항의 **기전 고리**는 무엇인가 |
| 문헌 갭 (서론) | 코팅 연구는 경험적이었다 — Au 스퍼터 (Tsai · 58 Ω cm² · 25 °C · ref 8) 는 '균일 전도' 를, Al₂O₃ (Han · ref 9) 는 'Li 젖음 향상' 을 기전으로 댔지만 Han 은 EIS 없이 DC 에서 외삽했다 · 젖음의 **정량 측정**과 표면 화학의 직접 상관은 없었다 |
| 선행 사실 | LLZO 는 공기에서 Li₂CO₃ · LiOH · 기타 탄소종 오염층을 만든다 (ref 7 · 12) · 비활성 분위기 건식 연마로 ≈1000 → ≈100 Ω cm² 까지 (ref 7 · 13) |
| 이 논문의 답 | 습식 연마 (WP) + 비활성 분위기 열처리 (HT) 가 오염을 가장 잘 걷는다 → 녹은 Li 접촉각 142 → 95° · DFT 순서 일치 · R 400 → 2 Ω cm² · CCD 0.3 mA cm⁻² |

---

## 3. 핵심 수치 총정리 ★

### 3a. 표면 화학 (XPS · `Fig. 1` · `Fig. S1`)

| 양 | 값 | 조건 / 출처 |
|---|---|---|
| C:(La+Zr) 원자비 — WP | `figure-read ≈` **25** (열처리 없음) · **14.5** (200 °C) · **4.5** (400 °C) · **2.4** (500 °C) | `Fig. 1a` 빨간 네모 · 300 °C 점 없음 |
| C:(La+Zr) — DP | 열처리 없음 = **La · Zr 검출 안 됨** (축 꼭대기 30 에 찍고 화살표로 표시 — 값이 아니라 자리표시) · 400 °C `figure-read ≈` **9.7** | `Fig. 1a` 파란 세모 |
| WP 표면 O 종 (총 조성 %) 수산화물 / 탄산염 / 산화물 | 열처리 없음 `figure-read ≈` **29.7 / 3.8 / 2.2** · 200 °C **10.7 / 11.6 / 5.3** · 400 °C **5.5 / 6.9 / 14.6** · 500 °C **5.0 / 4.9 / 20.9** | `Fig. 1d` 누적 면적 (500 dpi 확대로 판독) · 꼭짓점은 RT · 200 · 400 · 500 °C 뿐 (그 사이는 직선 보간) |
| DP 400 °C O 1s | 여전히 탄산염 (−CO₃) 이 주봉 · −OH 둘째 · 금속 산화물 어깨 작음 | `Fig. S1` |
| 결론 (본문) | ① WP 가 DP 보다 탄산염이 적다 ② HT ≤ 500 °C 는 LiOH 는 걷지만 Li₂CO₃ 는 덜 걷는다 ③ WP + HT 가 둘 다 가장 잘 걷는다 | p. 7963 |

### 3b. 녹은 Li 접촉각 (측정 · `Fig. 2`)

| 표면 | θ | 비고 |
|---|---|---|
| 순수 Li₂CO₃ (냉간 압착) | **142°** | `Fig. 2a` |
| DP-LLZO | **146°** | 모든 LLZO 중 최대 · `Fig. 2b` |
| WP-LLZO | **141°** (본문) · **142°** (`Fig. 2c` 라벨) | ⚠ 본문과 그림이 1° 어긋난다 |
| WP + HT (500 °C) LLZO | **95°** | `Fig. 2d` |
| 반복 수 · 오차 | **n/a** (그림 한 장씩 · 오차 · 전진/후퇴각 없음) | |

### 3c. DFT 점착 일 · 접촉각 (`Table S2` · `Fig. 3`) ★

| 계면 | 원자 수 | 면내 셀 a × b (Å) | Li 변형 ε_x / ε_y (%) | **W_ad (J m⁻²)** | **θ (°)** | UBER 최소 거리 (Å) |
|---|---|---|---|---|---|---|
| Li(001) / LLZO(001) | 570 | 18.421 × 18.421 | −0.43 / −0.43 | **0.667** | **61.6** | 1.96 |
| Li(001) / Li₂CO₃(001) | 252 | 16.864 × 10.032 | −1.83 / −2.67 | **0.096** | **142.0** | 3.04 |
| Li / LiOH | 260 | 14.140 × 14.140 | −0.18 / −0.18 | **0.191** | **125.3** | 2.32 |

- 본문 반올림: 0.67 J m⁻² → 62° · 0.10 J m⁻² → 142° · LiOH 125° · "Li|LLZO 가 Li|Li₂CO₃ 의 거의 7 배" (✎ 0.667 / 0.096 = 6.95).
- σ_Li: 본문 **0.45**, Methods **0.452 J m⁻²** (Li(001) 20 층 슬랩). ✎ `Table S2` 의 θ 는 **0.452** 로 정확히 재현된다 (61.60 · 141.96 · 125.27°). 0.45 로 넣으면 61.2 · 141.9 · 125.1° 다.
- 벌크 격자 (Murnaghan 맞춤 · `Table S1`): Li **3.436 Å** · LLZO **13.026 Å** · Li₂CO₃ **a 8.432 / b 5.016 / c 6.312 Å · β 114.67°** · LiOH **a 3.535 / c 4.408 Å**.
- 강체 탐색 (이완 전) 값 `figure-read ≈`: Li|LLZO 최저 **≈ −0.48 J m⁻² @ ≈2.0 Å** (`Fig. S2b`) · Li|Li₂CO₃ **≈ −0.05 @ ≈3.0 Å** (`Fig. S3b`) · Li|LiOH **≈ −0.17 @ ≈2.25–2.3 Å** (`Fig. S4`) — 부호는 그림 그대로 (§10-⑥).

### 3d. 계면 저항 (EIS · `Fig. 4`)

| 양 | 값 | 조건 |
|---|---|---|
| R_bulk + R_gb (WP + HT 500 °C 셀) | **500 Ω cm²** · 전처리 전후 불변 | `Fig. 4c` · ✎ figure-read 첫 호 끝 ≈502 (조립 직후) · ≈520 (전처리 뒤) |
| R_Li–LLZO 조립 직후 (같은 셀) | 본문 **"approximately 400 Ω cm²"** · `figure-read ≈` 둘째 호 폭 **≈270 Ω cm²** (≈502 → ≈773) | ⚠ 본문과 그림이 어긋난다 (§10-⑨) |
| R_Li–LLZO 175 °C 12 h 전처리 뒤 | **2 Ω cm²** | 같은 셀 |
| R_Li–LLZO (전처리 뒤) vs HT 온도 | 열처리 없음 **400** (`figure-read ≈` ±50) · 200 °C `figure-read ≈` **100** (±20) · 300 °C **≈10** (±5) · 400 °C **≈2** (±1) · 500 °C **2** (±1) Ω cm² | `Fig. 4d` · N = 3 · 오차 = 표준편차 |
| 특성 주파수 표지 | 첫 호 꼭대기 **6 MHz** · 둘째 호 꼭대기 **400 Hz** | `Fig. 4c` ✎ C = 1/(2π f R) = 1/(2π·400·270) ≈ **1.5 µF cm⁻²** — 논문이 말한 계면 CPE 차수 10⁻⁶ F 와 맞다 |

### 3e. 임계 전류 밀도 · 사이클 (`Fig. 5`)

| 양 | 값 | 조건 |
|---|---|---|
| CCD (WP + HT 500 °C) | **0.3 mA cm⁻²** | 상온 · 0.01 → 1 mA cm⁻² 계단 · `Fig. 5a` |
| 단락 모양 | `figure-read ≈` 단락 직전 계단 분극 **±0.07 V** → ≈11.6 h 에 −0.10 V 바늘 뒤 붕괴 · 그 뒤 전류가 ≈1 mA cm⁻² 까지 올라가도 전압은 ±0.03 V 안 | `Fig. 5a` (600 dpi 확대) |
| DC 총저항 vs EIS | **230** vs **240 Ω cm²** | ✎ 0.07 V / 0.3 mA cm⁻² ≈ 233 Ω cm² 로 맞다 |
| 문헌 대비 | Buschmann (ref 23) R 5483 → CCD `figure-read ≈` 0.01 · Sharafi 2016 (ref 6) 512 → ≈0.05 · Cheng (ref 7) 37 → ≈0.15 · **본 연구 2 → 0.3** mA cm⁻² | `Fig. 5b` (막대 · x 는 범주축 · 단위 오기 'Ω.cm⁻²') · 결론의 "CCD 두 배" = Cheng 대비 |
| 사이클 | ±0.2 mA cm⁻² · 100 사이클 · 상온 · 캡션 0.4 mAh cm⁻² · 20 사이클마다 EIS | `Fig. 5d` · ✎ 파란 점선 ≈0 · 42 · 81 · 121 · 163 · 205 h → 사이클당 ≈2.05 h → 반 사이클 ≈1 h ≈ 0.2 mAh cm⁻² (0.4 는 한 사이클 합으로 읽힌다) |
| 사이클 중 분극 · 임피던스 | `figure-read ≈` ±0.045–0.050 V 로 평탄 · 0–100 사이클 Nyquist 겹침 (≈18 → ≈250 Ω cm² · 꼭대기 ≈88 @ 1.5 MHz · 꼬리 100 Hz) | `Fig. 5c` · `Fig. 5d` |

---

## 4. 재료 & 방법 — 같은 축을 흉내 낼 때 필요한 조건 전부 ★

### 4a. LLZO 시편
- 입방 Al 도핑 **Li₆.₂₅Al₀.₂₅La₃Zr₂O₁₂** · 고상 합성 (ref 13 에 상세) · 하소 분말을 **급속 유도 핫프레스 (RIHP) 1100 °C · 62 MPa · 1 h · 흑연 다이 · Ar** → 상대밀도 > 97 %.
- 저속 다이아몬드 톱으로 **1 ± 0.2 mm** 원판 · 평행면을 위해 **400 grit SiC 로 공기 중 건식 연마**.

### 4b. 표면 처리 (DP · WP · HT)
- **DP (건식 연마)**: 400 → 600 → 1200 grit 사포 (Norton) · 손 연마 · **공기 중 · 연마액 없음**.
- **WP (습식 연마)**: 자동 연마기 EcoMet 300 Pro (Buehler) · 1200 사포로 갈고 → Technotron 연마포 (Leco) + **글리콜계 다이아몬드 페이스트 증량제** (연마액) + 다이아몬드 15 → 6 → 1 → 0.5 µm · 단계마다 에탄올 세척 · 끝나자마자 Ar 글러브박스로.
- **HT (열처리)**: 연마 (공기 중) 직후 Ar 글러브박스로 옮겨 **MgO 보트 · 200–500 °C (100 °C 간격) · 180 min · 승·강온 4 °C min⁻¹** · 머플로 (MTI).

### 4c. XPS
- Kratos Axis Ultra · O-링 밀폐 이송기로 **공기 노출 없이** 글러브박스 → 초고진공.
- 탐사 스캔 pass energy 160 eV · Shirley 배경 · Kratos 감도 계수 (La 3d · Zr 3p · C 1s · O 1s · Li 1s) · CasaXPS.
- 코어 스캔 pass energy 20 eV · **C–C 284.8 eV** 로 보정.
- O 1s 세 성분: **LiOH 531.1** · **Li₂CO₃ 532** · **산화물 528.6–529 eV**. C 1s 네 성분: 우발 탄소 284.8 · C–O ≈286 · O–C=O 289 · Li₂CO₃ 290 eV.

### 4d. 녹은 Li 접촉각 ★ (전부)
1. 글러브박스 안 핫플레이트 위 도가니에서 Li 박을 녹인다. 녹는 동안 위에 **불순물 막** (박 표면의 산화물 · 질화물 · 탄산염으로 추정) 이 뜬다 → 핀셋 · 면도날로 걷는다 → 막이 안 보일 때까지 반복해 **순수한 액체** 로 만든다.
2. 냉간 압착 Li₂CO₃ · 처리한 LLZO 를 **300 °C 핫플레이트** 에 올린다 (Ar 글러브박스 · 시편 > Li 녹는점 180 °C 보장 목적).
3. **T > 180 °C 로 데운 스테인리스 주사기**로 녹은 Li 를 표면에 짠다 (주사기 안에서 굳지 않게).
4. 방울과 표면의 **접선 각**을 잰다 — 세 계면 장력 (γ_SV · γ_SL · γ_LV) 의 역학 평형 = Young 식 (본문은 'Young-Dupree's equation' 으로 적는다 · ref 28 = Young 1805).
5. 카메라 Grasshopper GRAS-50S5M-C + Fujinon HF75SA-1 렌즈 · ImageJ 접촉각 플러그인.
- 논문이 강조한 차이: 녹은 Li 를 **따로** 짜서 올린다 — LLZO 위에서 Li 박을 직접 녹이면 박의 자연 피막이 계면에 끼어 젖음이 그 막의 영향을 받는다.
- **안 적은 것**: 방울 부피 · 측정 시점 (짠 뒤 몇 초) · 시편 실제 온도 (핫플레이트 설정 300 °C 만) · 반복 수 · 전진/후퇴각 · 표면 거칠기.

### 4e. DFT ★ (전부 · 없는 것은 n/a)
- **코드**: VASP · 평면파 · PAW (원소별 PAW 판 n/a).
- **범함수**: PBE (GGA) · **LiOH 에만 vdW-DF2 를 "추가로"** — LiOH (001) 층 사이 약한 결합 때문 (어느 단계에 썼는지 n/a · §10-⑦).
- **ENCUT 450 eV** · SCF 수렴 **10⁻⁵ eV** · 힘 **< 0.05 eV Å⁻¹**.
- **k 점** (Monkhorst–Pack): Li|LLZO **3 × 3 × 1** · Li|Li₂CO₃ **4 × 4 × 1** · Li|LiOH **4 × 4 × 1** (벌크 · σ_Li 슬랩의 k 점 n/a).
- **벌크 격자**: E–V 를 **Murnaghan EOS** 로 맞춤 (`Table S1`).
- **LLZO 모형**: 입방 다형 · Li 부분 점유 **24d 0.542 · 96h 0.448** (ref 3) — ✎ 24 × 0.542 + 96 × 0.448 = 56.0 Li / 단위포 = **Li₇La₃Zr₂O₁₂ (Al 없음)**. 부분 점유를 어떤 배열 하나로 바꿨는지 (SQS · 무작위 · 최저 에너지) **n/a** · (001) 종결 **n/a**.
- **σ_Li**: Li **(001) 20 층 슬랩 → 0.452 J m⁻²** (변형 · k 점 n/a).
- **계면 셀**: 저에너지 면끼리 (ref 16 · 19 · 20) · **Li 쪽 격자를 늘이고 줄여 상대 면에 맞춤** (변형 −0.18 … −2.67 %) · **진공 8 Å** · 셀당 계면 **하나** (쌍극자 보정 n/a).
  - ✎ 셀 맞춤 역산 (논문 미기재): LLZO 면 = 입방 면의 **√2 × √2 R45°** (13.026 × √2 = 18.42 Å) 에 Li(001) **√29 × √29** (3.436 × √29 = 18.50 Å → −0.44 %) · Li₂CO₃ 면 = **2a × 2b** (16.864 × 10.032 Å) 에 Li(001) **5 × 3** (17.18 × 10.31 Å → −1.84 / −2.68 %) · LiOH 면 = **4a × 4a** (14.14 Å) 에 Li(001) **√17 × √17** (14.17 Å → −0.19 %) — 세 변형이 `Table S2` 와 0.02 %p 안에서 맞는다 (a_Li 를 3.4355 Å 로 두면 −0.43 · −1.83 / −2.66 · −0.18 % 로 거의 그대로 나온다 — 반올림 차).
  - ✎ 원자 수 역산 (추정): Li₂CO₃ 계 252 = Li₂CO₃ 2 × 2 면 두 c 반복 (2 × 96) + Li 4 층 (4 × 15) · LiOH 계 260 = LiOH 4 × 4 두 c 반복 (2 × 96) + Li 4 층 (4 × 17) — **Li 슬랩이 4 층일 가능성** (σ_Li 는 20 층). LLZO 계 570 은 한 가지로 안 갈린다.
- **계면 거리**: 두 슬랩을 법선 방향으로 **강체 이동** → E–거리를 **UBER** 로 맞춤 → 최소 거리 1.96 · 3.04 · 2.32 Å.
- **면내 위치 (translation · registry)**: Li|LLZO = 거리 2 Å 고정 **5 × 5 격자** W_ad 등고선 (`Fig. S2a`) → 낮은 다섯 곳 UBER (`Fig. S2b`) · Li|Li₂CO₃ = 거리 3 Å 고정 · Li 슬랩 대칭으로 줄인 빨간 상자 안 **4 × 4 격자** 총에너지 등고선 (`Fig. S3a`) → 최저 (x = 0, y = 0.25) UBER (`Fig. S3b`) · Li|LiOH = 위치를 옮겨도 W_ad 가 거의 같아 UBER 만 (`Fig. S4`). **채택 = 최저 한 곳** (평균 아님).
- **이완**: UBER 거리에서 이온 이완 · Li|LLZO (570 원자) 는 각 슬랩의 **계면 반대쪽 절반 고정** · Li|Li₂CO₃ · Li|LiOH 는 **전부 이완** · 뒤의 둘로 시험했더니 고정 유무가 W_ad 를 크게 바꾸지 않았다 (숫자 n/a).
- **W 식 (본문 그대로)**: `W_ad = E_int − E_Li-slab − E_LLZO-slab` (면적 나눗셈 없음 · 이 부호면 붙은 계에서 음수 — 보고 값은 양수) → **Young–Dupré** `W_ad = σ_Li (1 + cos θ)` 로 θ. 고립 슬랩을 이완했는지 n/a.
- AIMD · MLIP · DFT+U · 스핀 · 띠틈 · DOS · Bader · 전하 분석: **없음**.

### 4f. 전기화학
- Li 전극: 스테인리스 주걱으로 긁어 새 면을 낸다 · Li|LLZO|Li 셀을 **350 kPa 일축압** 으로 계속 누른다.
- EIS: 조립 직후 · **진폭 100 mV** · **7 MHz – 1 Hz** · Biologic VMP-300 · EC-Lab V11.02 · **접촉 면적 1.26 cm²** 로 규격화.
- **전처리**: 셀을 **175 °C 12 h** 가열 (ref 6) → 상온으로 식혀 다시 EIS.
- 등가회로 (`Fig. 4b`): R_uncomp + (R ∥ CPE) 세 개 = 벌크 · 입계 · Li–LLZO 계면 · CPE 이상도 α (1 = 이상 축전기) · Q 차수 **10⁻¹² · 10⁻⁸ · 10⁻⁶ F** (ref 35 · 36).
- CCD: 상온 · 0.01 → 1 mA cm⁻² · 셀 전압이 0 V 로 떨어지는 전류 = CCD (서론 정의: Li 침투로 단락이 나는 가장 낮은 전류) · 사이클: ±0.2 mA cm⁻² · 20 사이클마다 EIS · **모든 시험 3 회 반복** (본문).
- ⚠ R_Li–LLZO 가 **계면 하나 값인지 두 계면 합인지** 안 적었다 (`Fig. 4a` 그림엔 계면 둘 · `Fig. 4b` 회로엔 R_Li–LLZO 하나).

---

## 5. 결과 — 섹션별 상세 (그림 실독 포함)

### 5.1 표면 화학 — 무엇이 덮여 있고 무엇이 걷히나 (`Fig. 1` · `Fig. S1`)
- `Fig. 1a` (C:(La+Zr) 원자비 · 0–30 · x 0–600 °C): 처리만 한 표면 (DP · WP · 열처리 없음) 은 오염층이 La · Zr 신호를 거의 다 가린다 — DP 는 **검출 안 됨** (축 꼭대기에 찍은 자리표시), WP 는 `figure-read ≈`25. WP 는 200 °C 14.5 → 400 °C 4.5 → 500 °C 2.4 로 떨어진다. DP 는 400 °C 에서도 ≈9.7 로 WP 400 °C (≈4.5) 의 두 배다. 낮을수록 벌크 LLZO 에 가깝다 (우발 탄소는 늘 남는다).
- `Fig. 1b` (O 1s · 534–526 eV): DP-Control 은 **Li₂CO₃ (≈532 eV) 가 주봉**, WP-Control 은 **−OH (≈531 eV) 가 주봉** — 연마액이 탄산염 재형성을 막는다는 해석. WP-400 °C 에서 금속 산화물 (≈529 eV) 봉이 가장 커지고 Li₂CO₃ · −OH 가 비슷하게 남으며, WP-500 °C 에서 산화물이 압도한다.
- `Fig. 1c` (C 1s · 292–282 eV): 네 스펙트럼 모두 **C–C (284.8 eV) 가 압도**하고 C–O (≈286) 어깨 · O–C=O (≈289) · Li₂CO₃ (≈290) 는 작은 혹이다. 스펙트럼마다 높이를 따로 맞춘 꼴이라 (✎ 추정) 패널 사이 절대량 비교는 못 한다.
- `Fig. 1d` (WP · O 종이 총 조성에서 차지하는 % · 누적 면적): 수산화물은 `figure-read ≈`29.7 → 10.7 → 5.5 → 5.0 % 로 꾸준히 준다. 산화물은 2.2 → 5.3 → 14.6 → 20.9 % 로 는다. 탄산염은 3.8 → **11.6** → 6.9 → 4.9 % 로 200 °C 에서 세 배로 뛰었다가 돌아온다 — 본문의 *"탄산염은 거의 그대로"* 는 그림과 정확히 같지 않다 (§10-⑩).
- `Fig. S1` (DP · O 1s): DP-400 °C 도 −CO₃ 가 주봉이고 −OH 가 둘째, 산화물은 어깨뿐 — **DP 는 400 °C 로 구워도 탄산염 표면**이다.
- 해석 (본문): LiOH 가 400–500 °C 에서 빠지는 것은 TGA · 질량분석 · 제일원리 계산 선행 결과 (ref 13 · 14) 와 맞다 → WP 로 다시 생긴 층 (수산화물 위주) 이 HT 로 더 쉽게 걷힌다 → **WP + HT 가 Li 와 붙이기 전 표면을 다스리는 방법**.

### 5.2 녹은 Li 접촉각과 동영상 (`Fig. 2` · SI Video 1–3)
- `Fig. 2a` Li₂CO₃ **142°** — 방울 아래쪽 3 분의 1 에 얼룩덜룩한 밝은 띠가 비친다 (거친 압착 펠릿의 반사로 보인다 · 논문 언급 없음). `Fig. 2b` DP-LLZO **146°** (방울 표면에 글러브박스 장갑 구멍과 사람이 비친다 — 거울 같은 액체 금속). `Fig. 2c` WP-LLZO **142°** (본문 141°). `Fig. 2d` WP + HT-LLZO **95°** — 방울이 눈에 띄게 납작하고 접선이 거의 수직이다. 빨간 접선은 손으로 그은 선이다.
- 해석 (본문): DP-LLZO ≈ 순수 Li₂CO₃ — DP 표면이 거의 Li₂CO₃ 라 당연 · WP-LLZO 141° 는 XPS 의 수산화물 · 탄산염 층과 맞는다 · 500 °C HT 뒤 95° 는 오염이 걷혀 벌크 LLZO 에 가까워졌기 때문이라는 **가설**.
- 동영상 (5 초 간격 프레임 + 1 fps 꼬리 시트로 직접 봤다 · §9 의 Video 행): Li₂CO₃ · DP-LLZO 에서는 Li 가 **구슬처럼 굴러 떨어지고 표면에 흔적이 안 남는다**. WP + HT-LLZO 에서는 주사기를 올리면 Li 가 **목이 길게 늘어나며 표면에 붙어 남고**, 원판을 **뒤집어도 매달려 있다**. 접촉각 숫자보다 이 대비 (굴러 떨어짐 대 뒤집어도 붙음) 가 '점착' 차이를 더 직접 보여 준다.

### 5.3 DFT — 점착 일에서 접촉각으로 (`Fig. 3` · `Table S1` · `Table S2` · `Fig. S2`–`S4`) ★
- `Fig. 3a` Li(001)/Li₂CO₃(001): 위쪽 Li 슬랩 (청록 · 4–5 줄로 보인다) 이 탄산염 층 (흰 C · 빨간 O) 위에 질서 있게 얹혀 있다 — **W_ad 0.1 J m⁻² · θ 142°**. `Fig. 3b` Li(001)/LLZO(001): LLZO (노랑 La · 초록 Zr · 빨강 O · 청록 Li) 가 무질서해 보이고 계면 근처 Li 줄이 흐트러져 있다 — **W_ad 0.67 J m⁻² · θ 62°**. LLZO 쪽 종결 · Li 층 수는 그림에도 글에도 없다.
- **순서 일치**: DFT LLZO (0.667) ≫ LiOH (0.191) > Li₂CO₃ (0.096) ↔ 측정 WP + HT 95° < WP 141° ≈ Li₂CO₃ 142° ≈ DP 146°. 정량으로는 Li₂CO₃ 하나가 142 vs 142° 로 맞는다 (저자 표현 *"excellent agreement"*).
- **깨끗한 LLZO 의 33° 차** (계산 62° vs 측정 95°): 저자는 *"500 °C 뒤에도 탄산염 또는 수산화물이 ≈15 % 남아 있어서"* 라고 설명한다 (근거 그림 번호를 원문은 '2d' 로 적었는데 XPS 는 `Fig. 1d` 다). ✎ 우리 검산: 화학적으로 섞인 표면을 Cassie 선형 혼합 (cos θ = Σ fᵢ cos θᵢ) 으로 보고 15 % 를 면적 분율로 넣으면 0.85 × cos 61.6° + 0.15 × cos 142° → **θ ≈ 73°** · 95° 를 만들려면 오염 면적이 **≈45 %** 여야 한다. 혼합 모형 · 15 % 의 뜻 (원자 % 인지 면적인지) 은 가정이다 → §10-④.
- **Li|LiOH 125°** 도 Li₂CO₃ 처럼 젖지 않는 쪽 — 즉 두 오염 상 **모두** 소Li 다.
- `Fig. S2a` (Li|LLZO · 2 Å 고정 · 5 × 5): 색 막대가 **−0.46 … −0.48 J m⁻²** — 면내 위치에 따른 차이가 `figure-read ≈` **0.02 J m⁻²** 뿐이다. 파란 극소 (0.2, 0.8) · (0.4, 0.6) · (0.2, 0.4) · (0.0, 0.6) · (0.4, 0.0) 가 `Fig. S2b` 의 다섯 곡선이고, 다섯 UBER 곡선이 거의 겹쳐 **≈2.0 Å 에서 ≈ −0.48 J m⁻²** 로 바닥을 친다 (점 1.5 · 1.75 · 2.0 · 2.25 · 2.5 · 3.0 Å · 곡선은 4 Å 까지 외삽). 등고선의 x 0.6–0.8 부채꼴 무늬는 성긴 격자의 보간 흔적이다.
- `Fig. S3a` (Li|Li₂CO₃ · 3 Å 고정): 위 그림 = Li 슬랩 원자 6 × 4 점 (주기 경계 포함 → 고유 5 × 3) 과 빨간 상자 (Li–Li 간격 하나) · 아래 등고선 색 막대 **−1362.665 … −1362.715 eV** → ✎ 0.05 eV / 169.2 Å² ≈ **0.005 J m⁻²** — 더 평평하다. `Fig. S3b` (x = 0, y = 0.25): 점 2.0 (+0.12) · 2.25 (+0.03) · 2.5 (−0.02) · 2.7 (−0.04) · 2.9 (−0.05) · 3.1 · 3.3 · 3.5 Å, UBER 최소 `figure-read ≈` **−0.048 @ ≈3.0 Å**.
- `Fig. S4` (Li|LiOH): 점 1.5–3.5 Å (0.25 Å 간격), 최소 `figure-read ≈` **−0.17 @ ≈2.25–2.3 Å** (본문 2.32 Å) · 세로축 라벨이 'W₋ad' 로 찍혀 있다 (오식).
- ⭐ **강체 탐색 값과 최종 값이 꽤 다르다** — Li|LLZO ≈0.48 → **0.667** · Li|Li₂CO₃ ≈0.05 → **0.096** · Li|LiOH ≈0.17 → **0.191** J m⁻² (`figure-read` → `Table S2`). 둘 사이에 있는 단계는 이온 이완뿐이라 그 기여로 읽힌다 (논문은 이 차이를 말하지 않는다). ✎ 강체 값을 Young–Dupré 에 넣으면 θ ≈ **86° · 153° · 129°** — LLZO 는 측정 95° 에 오히려 가깝다. **순서 (LLZO ≫ LiOH > Li₂CO₃) 는 강체 · 이완 둘 다 같고, 깨끗한 LLZO 의 절대 θ 는 이완 단계에 25° 쯤 흔들린다** → §8 · §11-②.

### 5.4 계면 저항 (`Fig. 4`)
- `Fig. 4a` 셀 그림 (Li | LLZO 펠릿 (R_bulk + R_gb) | Li · 계면 둘에 R_Li–LLZO 표지) · `Fig. 4b` 회로 (R_uncomp → R_bulk ∥ CPE_bulk → R_gb ∥ CPE_gb → R_Li–LLZO ∥ CPE_Li–LLZO).
- `Fig. 4c` (WP + HT 500 °C · x · y 0–800 Ω cm²): 조립 직후 (빈 원) = 큰 호 0 → `figure-read ≈`502 (꼭대기 ≈220 · 6 MHz) + 둘째 호 ≈502 → ≈773 (꼭대기 ≈100 · 400 Hz). 전처리 뒤 (찬 원) = 큰 호만 ≈520 에서 끝나고 둘째 호가 사라진다. 빨간 점선 (회로 맞춤) 이 둘 다 잘 따라간다. 본문: 벌크 + 입계 **500 Ω cm² 불변**, 계면 **≈400 → 2 Ω cm²**. 벌크 · 입계 호는 하나로 겹쳐 있어 회로의 두 원소로 가르는 것은 맞춤에 기댄다 — 논문도 합 (500) 만 쓴다.
- `Fig. 4d` (전처리 뒤 R_Li–LLZO vs HT 온도 · 삽도 0–20 Ω cm²): 400 (±≈50) → 100 (±≈20) → 10 (±≈5) → 2 → 2 Ω cm². 로그로 보면 **가장 큰 하강 (≈10 배) 은 200 → 300 °C** 인데 300 °C 에는 XPS · 접촉각이 **없다**. 본문: R 하강이 XPS 의 온도 경향 · HT 뒤 젖음 향상과 *"closely follows"* → *"표면 화학 · 젖음 · 계면 저항이 강하게 이어진다는 정량 증거"*.

### 5.5 CCD · 사이클 (`Fig. 5`)
- `Fig. 5a` (왼축 전압 ±0.2 V 검정 · 오른축 전류 ±1 mA cm⁻² 빨간 점선 · 0–20 h): 계단마다 분극이 옴 저항처럼 커지다가 ≈11.6 h 에 무너진다 → **CCD 0.3 mA cm⁻²**. 단락 뒤 전류가 ≈1 mA cm⁻² 까지 올라도 전압은 ±0.03 V 근처의 잡음 — 전형적 단락 모양.
- `Fig. 5b`: R_Li–LLZO 가 작을수록 CCD 가 크다 (5483 → 0.01 · 512 → 0.05 · 37 → 0.15 · 2 → 0.3) → *"CCD 와 R_Li–LLZO 는 반비례"* · *"더 낮추면 CCD 가 더 오를 수 있다"*. 네 점은 **서로 다른 연구** (조성 · 밀도 · 압력 · 전처리 다름) 의 범주 막대다 (§10-⑫).
- `Fig. 5c`: 0 · 20 · 40 · 60 · 80 · 100 사이클 Nyquist 가 포개진다 (보이는 것은 노랑 60 · 빨강 100 — 나머지가 밑에 깔린다) · 호 하나 ≈18 → ≈250 Ω cm² · 계면 호가 안 보인다 (2 Ω cm² 수준).
- `Fig. 5d`: 205 h 동안 분극 ±0.045–0.050 V 평탄 · 단락 징후 없음. ⚠ 이 셀의 총저항 (≈240 Ω cm²) 은 `Fig. 4c` 셀의 벌크 + 입계 (500) 의 절반이다 — **다른 셀** (두께 등 n/a).
- 저자의 마무리: 낮은 R 이 Li 금속 음극 셀을 연다 · R 을 낮추면 CCD 가 오른다 · 0.3 mA cm⁻² 은 차량용에는 아직 모자란다 · 깨끗하고 분명한 계면이 부반응 · 기계 열화를 줄인다.

---

## 6. 메커니즘 종합 — 보인 것과 추론한 것

**저자의 고리**: 공기 노출 → Li₂CO₃ · LiOH 층 → Li 와 약하게 붙음 (DFT W 0.1–0.2 J m⁻²) · 녹은 Li 가 안 퍼짐 (141–146°) → 접촉 불량 → 큰 R_Li–LLZO → 낮은 CCD. WP 가 탄산염 재형성을 막고 HT 가 수산화물을 걷어 → 산화물 표면 → 젖음 (95°) · 점착 (DFT 0.67) → R 2 Ω cm² → CCD 0.3.

| 고리 | 직접 보인 것 | 추론 · 빈칸 |
|---|---|---|
| 오염 → 걷힘 | XPS (`Fig. 1` · `Fig. S1`) | 300 °C XPS 없음 · 탄산염 추이 비단조 |
| 오염 → 소Li | 녹은 Li 접촉각 4 점 · 동영상 셋 · DFT 순서 | 접촉각은 끝점 둘 (WP · WP + HT 500) 뿐 · 200–400 °C 없음 · 반복 · 오차 없음 |
| 젖음 → R | 같은 온도 경향 (`Fig. 4d`) | **접촉 면적 · 공극을 직접 본 자료 없음** (단면 · 영상 없음) · 상관이지 인과 시험이 아니다 |
| 전처리 175 °C 12 h | 조립 직후 ≈400 (또는 ≈270) → 2 Ω cm² (`Fig. 4c`) | `Fig. 4d` 는 전처리 **뒤** 값만 · 다른 HT 온도의 조립 직후 값이 없어 '표면 화학' 과 '녹는점 바로 아래 Li 크리프' 의 몫이 안 갈린다 |
| R → CCD | 이 연구 1 점 + 문헌 3 점 (`Fig. 5b`) | 같은 셀 계열 안의 R–CCD 곡선 없음 |

---

## 7. 우리 DFT 대비 ★ (→ `../our_dft_baseline.md` · 점착 보고서 7 절)

> 우리 쪽 **W 값은 싣지 않는다** — 값은 원장 `db/properties/adhesion.json` · `db/properties/wad_*` 와 보고서 `docs/collab/wad_dem_interface_adhesion_report_2026_11_24.html` 2 절에서만. 우리 Li|X 점착 → 젖음각은 **아직 계산하지 않았다** (보고서 7 절 = 제안). 이 논문 계는 가넷 LLZO 라 `our_dft_baseline.md` 의 argyrodite 물성 (띠틈 · σ · 탄성 · ESW) 과 겹치는 물성이 없다 → 아래는 **방법 대조**다.

### 7a. 항목별 대조 — 같은 틀인가

| 항목 | 이 논문 | 우리 (보고서 부록 A · 7 절) | 차이 / 이유 |
|---|---|---|---|
| 보고하는 W | **W_ad** = 이완한 계면 − 고립 슬랩 (고립 슬랩 이완 여부 n/a) | **고정 기하 W_sep** (분리 끝점 10 Å · 12 Å 와 0.01 J m⁻² 안) | 같은 이름 다른 양일 수 있다. Young–Dupré 에 맞는 것은 평형 점착 일이다 → 우리가 θ 를 낼 때 **어느 W 인지 선언**해야 한다 · 이 논문 자료로는 강체 → 이완 차가 Li\|LLZO 에서 `figure-read ≈`0.19 J m⁻² (θ 86 → 62°) |
| 범함수 · 분산 | PBE · 분산 보정 없음 (LiOH 만 vdW-DF2 · 범위 n/a) | PBE + D3(BJ) (2체 헤드라인 · 3체 민감도 열) | W ≈ 0.1 J m⁻² 인 약결합 계면에서는 분산 항이 θ 를 크게 바꿀 수 있다 — ✎ θ ≈ 142° 근처에서 dθ/dW ≈ **2° / 0.01 J m⁻²** |
| γ_Li | Li(001) 20 층 PBE 슬랩 **0.452 J m⁻²** · 계면도 Li(001) | "같은 방법 · 같은 Li 면 (Li(100) · Li(110)) 으로" (7 절) | **같은 원칙** — 이 논문이 그대로 했다. litdb 대조: [Wang22Res] `Table S2` 의 γ_Li(100) 0.46 J m⁻² 와 같은 차수 (`papers/wang2022_resistive_decomposing_interfaces_se_alkali_metal.md`) |
| registry | 강체 격자 탐색 → **최저 한 곳** | registry 여럿의 **평균 + 범위** | Li 쪽은 강체 탐색 폭이 ≤0.02 J m⁻² (Li\|LLZO) · ≈0.005 (Li\|Li₂CO₃) 라 이 차이는 작을 것 — 이완 뒤에도 그런지는 이 논문이 안 보였다 |
| 변형 | 연한 쪽 (Li) 을 상대 격자에 맞춤 (−0.18 … −2.67 %) | 흡착층을 SE 격자에 맞춤 | 같은 관례 · γ_Li 는 변형 없는 Li 로 냈을 것 (n/a) |
| 진공 · 끝점 | 진공 8 Å · UBER 맞춤 (자료 3–3.5 Å 까지 · 곡선은 4–5 Å 외삽) | 끝점 10 Å · 12 Å 점검 | 이 논문은 진공 · 끝점 수렴 점검이 없다 |
| 이완 | UBER 거리에서 이온 이완 · LLZO 뒤쪽 절반 고정 | LPSCl 쌍은 UMA + D3 이완 · SE 반대쪽 절반 고정 | 비슷한 꼴 |
| 종결 · 무질서 | LLZO 종결 n/a · Li 부분 점유를 배열 하나로 (규칙 n/a) · Al 없는 Li₇ 모형 | LPSCl 종결 둘 (S 바깥 · Li·PS₄ 바깥) 을 따로 | 우리 쪽이 더 엄격하다 — 종결을 안 적으면 W 를 재현할 수 없다 |
| 실험 대조 | 녹은 Li sessile drop (> 180 °C) | 없음 (7 절: 순서 비교용 · 실험과 함께 판단) | 이 논문도 0 K 고체 Li W 로 녹은 Li 각을 겨눴다 — Li₂CO₃ 는 맞고 깨끗한 LLZO 는 33° 차 → 우리 7 절의 "순서를 견주는 데 쓴다" 를 지지하는 선례 |

### 7b. 오염 표면 — 우리 계로 옮길 때
- 이 논문의 두 오염 상 **Li₂CO₃ · LiOH 는 argyrodite 표면에도 생긴다** — litdb `papers/kim2026_moisture_surface_degradation_lpscl_dryroom.md` 반응식 (1) `Li₆PS₅Cl + 6H₂O → LiCl + Li₃PO₄ + 2LiOH + 5H₂S` · (2) `2LiOH + CO₂ → Li₂CO₃ + H₂O`. ⇒ 건조실에 노출된 LPSCl 이나 Ag–C 층 표면이 Li 와 닿을 때, 이 논문의 Li|Li₂CO₃ · Li|LiOH 값 (PBE · 0.096 · 0.191 J m⁻²) 이 **문헌 기준점**이 될 수 있다. 단 방법 (분산 없음 · 강체 vs 이완) 을 같이 적는다.
- 반대로 **Li|LPSCl 은 Li|LLZO 와 다르다** — LLZO 는 Li 와 (거의) 안 반응하지만 LPSCl 은 Li₂S · Li₃P · LiCl 로 분해된다 (`comparison_vs_ours.md` §E). 이 논문의 '깨끗한 표면 = 잘 붙는다' 는 반응하지 않는 계면의 이야기다.
- litdb 문헌 대 문헌 (값은 그쪽 논문 값 · 방법 다름): [Wang22Res] 가 쓴 두 문턱 — Yang 의 공극 억제 **0.7 J m⁻²** · Seymour 의 **W > 2γ_metal** — 에 이 논문 Li|LLZO **0.667** 을 대면 둘 다 미달이다 (0.667 < 0.7 · < 2 × 0.452 = 0.904). Young–Dupré 로는 W = 2γ_Li 가 **θ = 0° (완전 젖음)** 이라 Seymour 문턱과 같은 점이다 · 깨끗한 LLZO 는 부분 젖음 구간 (γ_Li < W < 2γ_Li) 에 있다.

---

## 8. DFT · 계산 방법 — 재현용 요약 ★

| 항목 | 값 |
|---|---|
| code / version | VASP (판 n/a) · PAW · 평면파 |
| functional + vdW | PBE · 분산 보정 없음 · LiOH 에만 vdW-DF2 추가 (적용 단계 n/a) |
| ecut | 450 eV |
| k-points | 3 × 3 × 1 (Li\|LLZO) · 4 × 4 × 1 (Li\|Li₂CO₃ · Li\|LiOH) |
| 수렴 | SCF 10⁻⁵ eV · 힘 0.05 eV Å⁻¹ |
| 셀 · nat | 570 · 252 · 260 원자 · 면내 18.421² · 16.864 × 10.032 · 14.140² Å² · 진공 8 Å · 계면 하나 |
| 벌크 | Murnaghan EOS 맞춤 (`Table S1`) |
| 무질서 처리 | LLZO 24d 0.542 · 96h 0.448 → **배열 하나** (선택 규칙 n/a) |
| σ_Li | Li(001) 20 층 → 0.452 J m⁻² |
| 계면 탐색 | registry 강체 격자 (5 × 5 · 4 × 4) → UBER 거리 → 이온 이완 (LLZO 뒤쪽 절반 고정) |
| 보고량 | W_ad (J m⁻²) → θ = arccos(W_ad / σ_Li − 1) |
| DFT+U · AIMD · MLIP · 전자구조 | 없음 |

---

## 9. Figure set ★

<!-- 동영상 행의 첫 칸은 로마 숫자 (Ⅰ · Ⅱ · Ⅲ) 다 — 웹앱이 이 표 첫 칸의 아라비아 숫자를 그림 번호로 읽어 Fig. 1–3 에 주석을 붙이기 때문 -->

| Fig | 내용 | 우리 활용 |
|---|---|---|
| 1a | C:(La+Zr) 원자비 vs 열처리 온도 (0–600 °C) · WP 25 → 14.5 → 4.5 → 2.4 · DP 는 처리만 하면 La · Zr 검출 안 됨 (축 꼭대기 자리표시) · DP 400 °C ≈9.7 (`figure-read ≈`) | 오염 정도를 한 숫자로 — 우리 표면 오염 판정 (XPS) 에 그대로 쓸 수 있는 지표 |
| 1b,c | O 1s (DP-Control = Li₂CO₃ 주봉 · WP-Control = −OH 주봉 · WP-400 → 500 산화물 우세) · C 1s (C–C 압도 · 카보네이트 290 eV 는 작은 혹) | O 1s 세 성분 (531.1 / 532 / 528.6–529 eV) 분해가 오염 판정의 실체 — 0.9 eV 차 두 봉을 가르는 맞춤 의존 |
| 1d | WP 표면 O 종 누적 면적 — 수산화물 29.7 → 5.0 % · 산화물 2.2 → 20.9 % · 탄산염 3.8 → 11.6 → 6.9 → 4.9 % (`figure-read ≈`) · 300 °C 점 없음 | '탄산염 거의 그대로' 는 그림과 정확히 같지 않다 · 본문 '≈15 % 남음' 의 근거로 읽기 어렵다 (§10) |
| 2a–d | 녹은 Li 방울 사진 — Li₂CO₃ 142° · DP-LLZO 146° · WP-LLZO 142° (본문 141°) · WP + HT 95° (손으로 그은 접선) | Li 친화성 실험 대조의 원형 · 반복 · 오차 · 전진/후퇴각이 없다는 점까지 기억 |
| 3a,b | Li(001)/Li₂CO₃(001) W 0.1 · θ 142° · Li(001)/LLZO(001) W 0.67 · θ 62° 원자 구조 | 우리 7 절 'W → θ' 그림의 선례 · 종결 · Li 층 수를 적지 않은 것은 따라 하지 않는다 |
| 4a,b | Li–LLZO–Li 셀 그림 · 등가회로 (R_uncomp + 세 R ∥ CPE) | 계면 저항을 계면 하나 값으로 적었는지 확인하는 습관 (이 논문은 안 적었다) |
| 4c | 조립 직후 vs 175 °C 전처리 뒤 Nyquist — 벌크 + 입계 ≈500 · 계면 호 `figure-read ≈`270 → 사라짐 (본문 ≈400 → 2) | 전처리 (녹는점 바로 아래 Li 크리프) 가 큰 몫을 한다 · 본문 400 과 그림 270 의 불일치 |
| 4d | 전처리 뒤 R_Li–LLZO vs HT 온도 — 400 → 100 → 10 → 2 → 2 Ω cm² (N = 3 · ± 표준편차) | '젖음 ↔ 저항' 상관의 정량 축 · 300 °C 에 표면 자료가 없다 |
| 5a | DC 계단 0.01 → 1 mA cm⁻² · 0.3 mA cm⁻² 에서 단락 · 분극 ±0.07 V → 붕괴 | CCD 판독 꼴 (전압 붕괴 · 그 뒤 전류 무관 잡음) |
| 5b | CCD vs R_Li–LLZO (Buschmann · Sharafi 2016 · Cheng · 본 연구) 범주 막대 | 연구 간 비교라 인과 근거가 아니다 · x 단위 오기 |
| 5c | 0–100 사이클 Nyquist 겹침 (≈18 → ≈250 Ω cm²) | 사이클 중 계면 안정 판정 꼴 |
| 5d | ±0.2 mA cm⁻² 100 사이클 · 205 h · 분극 ±0.045–0.05 V | 0.4 mAh cm⁻² 는 한 사이클 합으로 읽힌다 (✎) |
| S1 | DP-Control vs DP-400 °C O 1s — 400 °C 에도 −CO₃ 주봉 | 건식 연마 + 열처리로는 탄산염이 안 걷힌다는 근거 |
| S2a | Li–LLZO 2 Å 고정 5 × 5 registry W 등고선 (−0.46 … −0.48 J m⁻²) | Li 쪽 registry 의존이 ≈0.02 J m⁻² 로 작다 — 우리 registry 수를 정할 때 참고 |
| S2b | 낮은 다섯 registry 의 W–거리 UBER (최저 ≈ −0.48 @ ≈2.0 Å) | **강체 W ≈0.48 vs 최종 0.667** — 이완 기여의 크기 |
| S3a | Li 슬랩 평면 (5 × 3) + 대칭으로 줄인 상자 안 총에너지 등고선 (폭 0.05 eV ≈ 0.005 J m⁻² ✎) | 대칭으로 탐색 영역을 줄이는 법 |
| S3b | Li–Li₂CO₃ (x = 0, y = 0.25) UBER (최저 ≈ −0.048 @ ≈3.0 Å) | 약결합 계면의 넓고 얕은 우물 · 강체 ≈0.05 → 최종 0.096 |
| S4 | Li–LiOH UBER (최저 ≈ −0.17 @ ≈2.3 Å) | 강체 ≈0.17 → 최종 0.191 · 세로축 라벨 오식 |
| Table S1 | 벌크 격자 (Li 3.436 · LLZO 13.026 · Li₂CO₃ 8.432/5.016/6.312 β 114.67° · LiOH 3.535/4.408 Å) | 셀 맞춤 역산의 입력 |
| Table S2 | 세 계면 원자 수 · 면내 셀 · Li 변형 · W_ad · θ | 이 논문의 핵심 표 — θ 는 σ_Li 0.452 로 재현된다 |
| Video Ⅰ | SI Video 1 (Li₂CO₃ · 52 s) — 본 장: `movie1_001` (2.5 s 제목) · `movie1_004` (17.5 s · 주사기에 매달린 거울 같은 Li 방울이 원판에 점처럼 닿음 · 안 퍼짐) · `movie1_009` (42.5 s · 핀셋 접근) · `movie1_010` (47.5 s · 슬로모션 재생 시작) + 접촉 시트 001–010 + `movie1_tail_1fps_sheet.jpg` (36–51 s: 43 s 에 방울이 사라지고 원판이 깨끗 · 슬로모션에서 핀셋이 방울을 떨구자 원판에 맞고 바로 굴러 떨어짐 · 흔적 없음) | 소Li 의 동영상 판정 꼴 = '떨어진 방울이 머물지 못하고 흔적 없이 굴러 나감' |
| Video Ⅱ | SI Video 2 (DP-LLZO · 62 s) — 본 장: `movie2_003` (12.5 s · 'Dry Polished LLZO' · 주사기 방울이 원판에 닿음) · `movie2_010` (47.5 s · 떨어진 구슬 · '(Tilting for roll-off)') · `movie2_012` (57.5 s · 기울이자 원판 위를 굴러다님) + 접촉 시트 001–012 + `movie2_tail_1fps_sheet.jpg` (44–61 s: 61 s 에 원판이 비어 있다 = 굴러 떨어짐 · 흔적 없음) | DP-LLZO ≈ Li₂CO₃ (접촉각 146 vs 142°) 를 눈으로 확인하는 자료 |
| Video Ⅲ | SI Video 3 (WP + HT LLZO · 106 s) — 본 장: `movie3_002` (7.5 s · 반들거리는 원판 위 방울) · `movie3_007` (32.5 s · 주사기를 올리자 Li 가 볼링핀 모양으로 길게 늘어나며 넓은 바닥으로 붙어 있음) · `movie3_011` (52.5 s · 주사기에서 떨어져 원판 위에 돔으로 남음) · `movie3_015` (72.5 s · 기울여도 안 굴러감) · `movie3_019` (92.5 s · 핀셋으로 원판을 들어 돌림) · `movie3_020` (97.5 s · **원판을 뒤집었는데 Li 방울이 아래에 매달려 있음**) · `movie3_021` (102.5 s · 다시 놓인 원판 · 방울 바닥에 주름진 껍질) + 접촉 시트 001–021 | 친Li (점착) 의 동영상 판정 꼴 = '목이 늘어나도 표면에 남음 · 뒤집어도 붙음' — 접촉각 95° 보다 강한 증거 |

---

## 10. 비판 — 이 논문의 약한 곳 ★

1. **접촉각에 통계가 없다.** 표면마다 사진 한 장 · 손으로 그은 접선 · 반복 수 · 오차 · 전진/후퇴각 (이력) 이 없다. 전기화학은 "모든 시험 3 회" 라 적었지만 접촉각에 해당하는지 불명. 4 점 중 셋이 141–146° 에 몰려 있어 차이를 가를 힘이 약하다.
2. **측정 조건이 계산과 다르다.** 측정은 녹은 Li (> 180 °C · 핫플레이트 300 °C 설정) 의 γ_LV 를, 계산은 **0 K 고체 Li(001) 표면 에너지**를 쓴다. 논문은 이 대치를 논하지 않는다. ✎ σ_Li 를 ±10 % 바꾸면 Li|LLZO θ 는 **50–70°** 로 ±10° 흔들리고 Li₂CO₃ θ 는 **140–144°** 로 ±2° 만 흔들린다 → **'142 vs 142° 일치' 는 σ_Li 에 둔감한 자리라서 쉬운 일치**이고, 정작 민감한 자리 (LLZO) 에서 33° 가 벌어진다.
3. **'Li 가 LLZO 를 잘 적신다' 는 계산 이야기다.** 측정한 가장 깨끗한 표면은 **95° > 90°** 다. 저자는 이를 '상대적으로 친Li' 로 서술하지만 θ < 90° 를 친Li 로 보는 정의로는 경계선 소Li 다.
4. **'15 % 남음' 설명이 정량으로 맞지 않는다.** ① 근거 그림 번호를 원문은 '2d' 로 적었는데 사진 패널이다 (XPS 는 `Fig. 1d`) · ② `Fig. 1d` 500 °C 판독은 수산화물 ≈5.0 + 탄산염 ≈4.9 ≈ **10 %** (총 조성) · O 종 안에서는 ≈32 % — 어느 쪽도 15 % 가 아니다 · ③ ✎ 15 % 를 면적으로 놓고 Cassie 선형 혼합을 하면 θ ≈ 73° (95° 에는 ≈45 % 필요). 다른 후보 (σ_Li 대치 · 이완 의존 · 종결 · Al 도핑 · 반응성 젖음) 는 시험하지 않았다.
5. **DFT 모형이 실험 조성과 다르다.** 계산 LLZO 는 Al 없는 Li₇ 모형 (24d 0.542 · 96h 0.448 → Li 56 / 단위포) 이고 실험은 Li₆.₂₅Al₀.₂₅. 부분 점유를 어떤 배열 하나로 바꿨는지 · (001) 종결이 무엇인지 · Li 슬랩이 몇 층인지 안 적었다 — 재현할 수 없다.
6. **W 의 부호 · 정의가 흔들린다.** 본문 식 `W_ad = E_int − E_Li-slab − E_LLZO-slab` 에는 면적 나눗셈이 없고, 이 부호면 붙은 계에서 음수다. SI 그림 (`Fig. S2`–`S4`) 은 실제로 음수 (−0.48 · −0.05 · −0.17) 로 그리고 `Table S2` 는 양수 (0.667 · 0.096 · 0.191) 로 적는다. 크기도 다르다 (강체 대 이완) — 이 차이를 한 줄도 설명하지 않는다.
7. **범함수가 계마다 섞였을 수 있다.** LiOH 에만 vdW-DF2 를 "추가로" 썼다는데 벌크 격자에만인지 계면 W 까지인지 안 적었다. 계면 W 에 썼다면 PBE σ_Li 와 섞인 θ 다. 나머지 두 계는 분산 보정이 없다 — W ≈ 0.1 J m⁻² 짜리 약결합 계면 (Li₂CO₃) 에서 분산 항은 θ 를 10° 단위로 움직일 수 있다 (✎ dθ/dW ≈ 2° / 0.01 J m⁻²).
8. **진공 8 Å · 계면 하나 셀 · 쌍극자 보정 없음.** UBER 를 3–3.5 Å 이상 떼어 맞출 때 반대쪽 진공이 줄어드는지 (셀 높이를 같이 늘렸는지) 안 적었다. 끝점 · 진공 수렴 점검이 없다.
9. **`Fig. 4c` 와 본문이 어긋난다.** 조립 직후 계면 호 폭은 `figure-read ≈`**270 Ω cm²** (≈502 → ≈773) 인데 본문은 *"approximately 400 Ω cm²"* 라 한다. 400 은 `Fig. 4d` 의 열처리 없는 시료 (전처리 뒤) 값과 같은 숫자다 — 섞였을 가능성. 계면 하나 값인지 두 계면 합인지도 안 적었다.
10. **본문 서술 몇 곳이 그림과 다르다.** WP-LLZO 141° (본문) vs 142° (`Fig. 2c`) · *"탄산염은 거의 그대로"* vs `Fig. 1d` 3.8 → 11.6 → 4.9 % · 결론의 *"2 Ω cm⁻²"* (단위 오기) · `Fig. 5b` x 축 *"Ω.cm⁻²"* · `Fig. S4` 세로축 *"W₋ad"*.
11. **전처리 몫이 안 갈린다.** 2 Ω cm² 는 **175 °C 12 h** (Li 녹는점 180.5 °C 바로 아래 · Li 크리프로 접촉을 넓히는 단계) 뒤 값이다. `Fig. 4d` 는 전처리 뒤만 보여 주므로 HT 온도별로 '표면 화학이 한 몫' 과 '전처리가 한 몫' 이 섞여 있다. 접촉 면적 · 공극을 직접 본 자료 (단면 · 영상) 도 없다 — '젖음 → 저항' 은 상관이다.
12. **CCD 비교가 연구 간 비교다.** `Fig. 5b` 의 네 점은 조성 · 밀도 · 압력 · 전처리가 다른 연구들이고 x 축은 범주다. 같은 셀 계열에서 R 을 바꿔 가며 잰 CCD 곡선이 없어 '반비례' 는 경향 진술에 그친다. (litdb `lei2026_se_particle_size_effects_review.md` 는 같은 그룹의 다른 2017 논문이 결정립 ≈5 → ≈600 µm 에서 CCD 0.3 → 0.6 mA cm⁻² 를 보고한 것을 2 차로 정리한다 — CCD 는 R_Li–LLZO 말고 다른 변수로도 움직인다.)
13. **EIS 진폭 100 mV.** 소신호 선형성 점검 (진폭 의존) 이 없다. ✎ 0.1 V 를 셀 총저항 ≈240–500 Ω cm² 로 나누면 교류 전류 진폭 ≈0.2–0.4 mA cm⁻² — CCD (0.3) 와 같은 차수다 (반주기에 옮기는 전하는 작아 도금 우려는 작다).
14. **반응성 젖음을 다루지 않는다.** 녹은 Li 는 강한 환원제이고 Li₂CO₃ · LiOH 와 반응할 수 있다. 300 °C 핫플레이트 위 WP-LLZO 는 측정 중에도 약하게 '열처리' 된다 (얼마나 오래 놓였는지 n/a). 측정각이 순수 Young 각인지 반응이 섞인 각인지 가를 자료가 없다.
15. **그래도 강한 곳.** 공기 노출 없는 XPS 이송 · 녹은 Li 의 산화막을 걷어 내고 따로 짜서 올린 점 · registry 와 거리를 둘 다 탐색한 계면 계산 · DC 와 EIS 총저항의 교차 확인 (230 vs 240 Ω cm²) · 동영상으로 남긴 점착 대비는 지금 기준으로도 좋은 습관이다.

---

## 11. 적용 인사이트 ★ (점착 보고서 7 절 · Ag–C 층 · DEM 입력)

1. **7 절 방법의 선례로 그대로 쓸 수 있다** — 순서: registry 강체 탐색 (성긴 격자로 충분 · Li 쪽 폭 ≤0.02 J m⁻²) → UBER 로 거리 → 이온 이완 → W → 같은 방법 · 같은 Li 면의 γ_Li 로 θ. 이 논문이 빠뜨린 것 (종결 · Li 층 수 · 고립 슬랩 이완 여부 · 진공 수렴 · 분산 보정) 을 우리 카드에 먼저 적는다.
2. **강체 W 와 이완 W 를 둘 다 싣는다.** 이 논문 자료로 Li|LLZO 는 강체 ≈0.48 → 이완 0.667 J m⁻² · θ 86° → 62° 다. 우리 보고서의 '고정 기하 W_sep' 으로 θ 를 내면 이 차이를 어디에 놓는지부터 선언해야 한다.
3. **순서는 튼튼하고 절대 θ 는 약하다.** LLZO ≫ LiOH > Li₂CO₃ 는 강체 · 이완 · σ_Li ±10 % 어디서도 안 뒤집힌다. 깨끗한 계면의 절대 θ 는 25° 단위로 흔들린다 → 7 절의 "재료 사이의 순서를 견주는 데 쓴다" 는 문장이 맞는 자리다.
4. **θ 와 함께 σ_Li 민감도 띠를 싣는다.** θ ≈ 60° 근처는 σ_Li ±10 % 에 ±10° · θ ≈ 140° 근처는 ±2° — 친Li 쪽 재료 (Ag 등) 일수록 띠가 넓다.
5. **오염 상은 따로 계산할 표면이다.** Li₂CO₃ · LiOH 가 덮이면 Li 젖음이 그 상의 성질로 바뀐다 (DFT 0.1–0.2 J m⁻² · 측정 141–146°). Ag–C 층의 Ag · 탄소 표면에 탄산염 · 수산화물 · 산화물이 있으면 깨끗한 Ag(111) · 흑연 값으로 그 층의 Li 친화성을 말할 수 없다 → 7-1 표에 '오염 표면 (Li₂CO₃ · LiOH 류)' 행을 추가할 근거.
6. **실험 쪽이 녹은 Li 접촉각을 잴 경우의 사양** — 이 논문 절차 (Li 산화막 걷기 · 데운 주사기 · Ar 핫플레이트 · ImageJ 접선) 에 이 논문이 빠뜨린 것 (반복 ≥ 3 · 전진/후퇴각 · 시편 실제 온도 · 놓인 시간 · 방울 부피) 을 더한다. 동영상의 '굴러 떨어짐 / 뒤집어도 붙음' 은 값싼 질적 판정이라 같이 남긴다.
7. **문턱과의 관계** — Young–Dupré 로 θ = 90° ⇔ W = γ_Li · θ = 0° ⇔ W = 2γ_Li (= Seymour 의 접촉 유지 문턱). 공극 · 접촉 유지 문턱과 젖음각을 같은 W 축에서 읽을 수 있다 — 단 문턱마다 방법이 달라 우리 값은 같은 방법으로 낸 것끼리만 견준다.

---

## 12. 인용 가능 문장 (영문 초안)

- "Sharafi et al. combined DFT works of adhesion with the Young–Dupré relation, using the DFT surface energy of Li(001) (0.452 J m⁻²), and reproduced the molten-Li contact angle measured on Li₂CO₃ (142° calculated and measured), whereas the clean Li|LLZO interface was predicted to wet more strongly (62°) than the heat-treated LLZO surface measured (95°)."
- "Surface Li₂CO₃ and LiOH layers on LLZO are lithiophobic (calculated W_ad = 0.096 and 0.191 J m⁻², θ = 142° and 125°), and removing them by wet polishing and heat treatment at 400–500 °C lowered the Li|LLZO interfacial resistance, measured after preconditioning at 175 °C, from about 400 to 2 Ω cm²."
- "In that study the ordering of wettability (LLZO > LiOH > Li₂CO₃) was robust, whereas the absolute contact angle of the clean interface depended on the computational protocol; we therefore use calculated contact angles to rank materials, not to predict measured angles."

---

## 13. 주의 / 한계 (인용 규율)

- **가넷 LLZO 값이다** — argyrodite (comp1 · modelc) 물성과 같은 줄에 놓지 않는다. 우리 W 값은 원장 (`db/properties/adhesion.json` · `db/properties/wad_*`) 에서만 오고, 이 논문 W 와 나란히 두려면 방법 (분산 · 강체/이완 · 면 · 종결) 을 같이 적는다.
- **"Li 가 LLZO 를 잘 적신다" 를 단독 인용하지 않는다** — 계산 62° 와 측정 95° 를 같이 쓴다.
- **2 Ω cm² 는 175 °C 12 h 전처리 · 350 kPa 뒤 값**이고 계면 하나 값인지 두 계면 합인지 불명이다 — 다른 계와 견줄 때 이 조건을 붙인다.
- **"142 vs 142° 일치" 를 방법 검증의 근거로 쓰지 않는다** — σ_Li 에 둔감한 자리의 일치이고, 분산 보정 없는 PBE 값이다.
- **"≈15 % 남은 오염" 은 그림으로 재현되지 않는다** (§10-④) — 그 설명을 옮겨 쓰지 않는다.
- CCD 0.3 mA cm⁻² · "문헌 최고 수준" 은 2017 년 기준이다. litdb `burov2026_li_llzo_charge_transfer_mlmd.md` 가 정리한 이후 값 (Krauskopf 의 R_ct 0.08 Ω cm² · 상한 해석) 처럼 계면 저항 기록은 그 뒤 더 낮아졌다.

---

## 14. 기법 용어 미니사전

- **sessile drop (정적 방울법)** — 평평한 고체 위에 액체 방울을 올리고 옆에서 찍어 방울과 표면이 만나는 접선 각 θ 를 잰다. 이 논문은 녹은 Li 를 300 °C 시편 위에 올렸다.
- **Young 식** — γ_SV = γ_SL + γ_LV cos θ. 고체–기체 · 고체–액체 · 액체–기체 세 계면 장력이 접촉선에서 힘 평형을 이룬다는 식.
- **점착 일 W_ad · Young–Dupré 식** — 붙은 두 면을 떼어 새 면 둘을 만드는 데 드는 에너지 / 면적 (W = γ_SV + γ_LV − γ_SL). Young 식과 합치면 W = γ_LV (1 + cos θ). 이 논문은 γ_LV 자리에 DFT Li(001) 표면 에너지 σ_Li 를 넣었다. W = 2γ 면 θ = 0° (완전 젖음) · W = γ 면 90° · W → 0 이면 180°.
- **친Li / 소Li (lithiophilic / lithiophobic)** — Li 가 퍼져 붙으면 친Li, 방울로 뭉쳐 굴러가면 소Li. 흔히 θ < 90° 를 친Li 로 부른다.
- **UBER (universal binding energy relation)** — 두 면 사이 결합 에너지–거리 곡선이 물질과 상관없이 비슷한 꼴 (깊이 · 위치 · 폭만 다른) 을 따른다는 경험 관계 (ref 34 · 식은 이 논문에 없다). 강체로 떼어 가며 잰 몇 점에 맞춰 최소 거리를 얻는다.
- **translation state / registry** — 두 면을 옆으로 얼마나 밀어 겹쳤는가. 격자로 훑어 가장 안정한 위치를 고른다 (이 논문) 또는 여러 위치를 평균한다 (우리).
- **Murnaghan EOS** — 부피에 따른 에너지 곡선 맞춤식. 최소점에서 평형 격자 상수를 얻는다.
- **vdW-DF2** — 전자 밀도로 분산력 (반데르발스) 을 계산에 넣는 범함수. 층 사이가 약하게 붙은 LiOH 에만 썼다.
- **Shirley 배경 · 감도 계수 · 우발 탄소 (adventitious carbon)** — XPS 봉 아래 배경을 빼는 표준 방법 · 원소마다 신호 세기를 원자 수로 바꾸는 계수 · 공기에서 저절로 앉는 탄화수소 (C–C 284.8 eV · 에너지 보정 기준으로 쓴다).
- **Nyquist 그림 · CPE · 특성 주파수** — 임피던스의 실수부 (x) 와 허수부 (−y) 를 주파수마다 찍은 그림. 과정 하나 (벌크 · 입계 · 계면) 가 반원 하나다. CPE (constant phase element) 는 이상 축전기 대신 쓰는 원소. 반원 꼭대기 주파수 f 와 저항 R 로 C = 1/(2π f R) 를 얻어 어느 과정인지 가른다 (벌크 ≈10⁻¹² · 입계 ≈10⁻⁸ · 계면 ≈10⁻⁶ F).
- **CCD (임계 전류 밀도)** — 전류를 계단으로 올릴 때 Li 가 전해질을 뚫어 단락 나는 가장 낮은 전류. 단락이 나면 전압이 0 근처로 무너지고 전류를 더 올려도 안 따라 오른다.
- **전처리 (preconditioning)** — 조립한 Li|LLZO|Li 셀을 175 °C 에 12 h 두어 (Li 녹는점 180.5 °C 바로 아래) Li 가 기어 들어가 접촉을 넓히게 하는 단계.
- **DP · WP · HT** — 건식 연마 (공기 중 · 연마액 없음) · 습식 연마 (글리콜계 연마액 + 다이아몬드) · Ar 분위기 열처리 (200–500 °C · 3 h).
- **Cassie 혼합 (✎ 우리 검산에 쓴 것)** — 화학적으로 다른 조각이 섞인 표면의 겉보기 각을 cos θ = Σ fᵢ cos θᵢ (fᵢ = 면적 분율) 로 어림하는 식. 이 논문은 쓰지 않았다.

---

## 🔗 이어 읽기 · 바로잡기 (2026-11-24b 묶음)

> 같은 날 둘째 묶음 12 편 (`litdb/_curation/batch_2026_11_24b/batch.json`) 의 끝 보고에서 이 카드에 걸리는 것만 모았다 (2026-11-24). 위 본문은 고치지 않았다 — 겹치면 이 절이 우선한다.

- Kasemchainan 2019 서론은 'LLZO CCD as low as 0.6 mA cm⁻²' 의 근거로 이 논문 (그 논문 ref 14) 을 든다 — 이 논문의 CCD 는 **0.3 mA cm⁻²** (WP + HT 500 °C · `Fig. 5a`) 다. 0.6 을 이 논문 값으로 옮기지 않는다 (`kasemchainan2019_critical_stripping_current_dendrite_on_plating` §10).
