Repository: yonghoon7153-source/Yonghoon-DEM-DFT

# 📚 LITDB — 문헌 단일 시스템 (**SE·DFT 축 + DEM·MPM 축, 두 트랙**)

> **앞으로 논문은 여기서만 본다.** 여러 곳(db/literature, kb/papers, db/properties, Excel)에 흩어진 문헌을 한 곳에서 생각·참고·비교하기 위한 통합 MD 시스템.

## 왜 트랙이 둘인가
`INDEX.md` 는 argyrodite 전해질 축이라 접촉역학·MPM·건식전극 digest 가 들어갈 자리가
없다. 그래서 한때 64편이 **어느 인덱스에도 없었다**(open_items #7). 축을 나눠 그 구멍을
닫았고, 한 분모로 세면 “159편 중 98편 미언급” 같은 **가짜 미결**이 나온다
(`comparison_vs_ours.md:8`). 분리는 실측 근거가 있는 결정이다 — 합치지 말 것.

⚠ 이 표의 **편수는 적지 않는다.** 손으로 쓴 수는 반드시 낡는다(README 자신이 세 번 틀렸다).
현재값은 `python3 tools/litdb/build_index.py --check` 로 본다.

File: litdb/papers/sharma2023_nmc_single_crystal_anisotropic_nanoindentation.md (part 1 of 2)
# 단결정 NMC622 결정립을 **EBSD 방위와 짝지어** 나노압입 → **이방 탄성상수 C_ij 6개** 역산 (VRH: E 140.16 GPa · ν 0.253) + 소결 펠릿 NMC111/532/622/811 의 **압입탄성률 M · 경도 H · 압입인성 K_c** — Sharma, Meng, Wu, de Vasconcelos, Li, Zhao (Extreme Mech. Lett. 2023, Purdue · SJTU)

> slug `sharma2023_nmc_single_crystal_anisotropic_nanoindentation` · DOI `10.1016/j.eml.2022.101920` · type `exp (EBSD-correlated Berkovich CSM nanoindentation + Vlassak anisotropic inversion → C_ij, VRH; Oliver–Pharr M·H; cube-corner pop-in K_c; sintered NMC pellets)` · PDF `899bbfca-1-s2.0-S2352431622001961-main.pdf` + SI `aa0c780f-1-s2.0-S2352431622001961-mmc1.pdf` · digested `2026-09-26` · status ✅

> 본문 8 pp = *Extreme Mechanics Letters* **58** (2023) **101920** (PDF 쪽 = 인쇄 쪽 1–8).  SI 7 pp (mmc1) 은 인쇄 쪽 번호가 **19–25** 로 붙어 있다 —
> 이 카드의 **"SI p. k" 는 PDF 쪽**이고 괄호에 인쇄 쪽을 단다 (SI p. k = 인쇄 18 + k).
> **본문 8쪽 · SI 7쪽 전부 실독** (Table S1 알고리즘 · Table S2 식 · Fig S1–S4 포함).  그림·표 **12장** (본문 Fig 1–6 + SI Fig S1–S4 + SI Table S1–S2) 전부
> `litdb/figures/sharma2023_nmc_single_crystal_anisotropic_nanoindentation/` — **전 12장 손으로 다시 잘랐고 전부 육안 확인** (§5 끝).
> 판독값은 `tools/litdb/sharma2023_verify.py` 가 커밋된 크롭에서 다시 낸다 → `figures/<slug>/digitized.csv` (97행).
> ★ 이 카드는 **원장 SELF-51** 의 AM 입력(E_AM 140 · ν_AM 0.25 · K_IC 1.0/0.3 · H_AM) 뿌리 감사로 만들었다 — §0 · §7 · §8.
> 짝 카드: `xu2017_nmc532_nanoindentation_modulus_hardness_toughness` (같은 Zhao 그룹, NMC532 이차입자) · `sedlatschek2026_nmc811_grain_boundary_strength_micro_tensile` (이 논문을 [23] 으로 2차 인용).

---

## 0. ★ SELF-51 확인값 — 이것부터 (2026-09-26 PDF 원문 대조, 본문 + SI)

| 질문 | 확인값 | 근거 (쪽 · 그림 · 표) | 등급 |
|---|---|---|---|
| **서지** | N. Sharma, D. Meng, X. Wu, L. S. de Vasconcelos, **L. Li\***, **K. Zhao\*** — *Extreme Mechanics Letters* **58** (2023) **101920**, DOI 10.1016/j.eml.2022.101920.  접수 2022-08-26 · 수정 2022-11-01 · 수락 2022-11-03 · 온라인 2022-11-13 | p. 1 머리 | stated |
| **★ 시료는 무엇인가 (Sedl26 의 "NMC811 pellets" ↔ 제목 "single crystalline" 모순)** | **둘 다 맞고, 서로 다른 시료다.**  ① **이방성 (C_ij) 부분 = NMC622 만**: 합성 그대로의 **단결정 NMC622 분말** ([29] Qian 2020) → 볼밀 30–35 min → Ø13 mm 냉간 성형 (4 톤, 3 min) → **대기 소결** (결정립 성장) → 연마 + 이온빔 연마 → **소결 펠릿 안의 큰 결정립 하나하나**에 Berkovich 압입 + **압입 자리마다 EBSD 방위** (108 자리).  즉 **"단결정" = 결정립 단위 측정**이고, 시편 자체는 **다결정 소결 펠릿**이다.  ② **조성 비교 (Fig 6) 부분 = "sintered pellets of NMC111 and NMC811"** (+ 자기 그룹 선행 NMC532 [23]) — 분말 형태 · 소결 조건 · 결정립 크기 · 밀도 · 방위 **전부 미보고**, XRD 만 (Fig S4).  ⇒ **NMC811 을 "단결정" 이라 부른 곳은 논문 어디에도 없다.** | p. 2 (*"on large grains of single crystalline LiNi0.6Mn0.2Co0.2O2 … We first perform nanoindentation on sintered NMC pellets"*) · p. 2–3 방법 · p. 5 (*"sintered pellets of NMC111 and NMC811 (XRD profiles in Figure S4)"*) · SI p. 7 | stated |
| **★ "230 GPa" 의 정체** | **Fig 6a 의 NMC811 M_exp = 229.9 ± 40.55 GPa (N = 80)** — Berkovich · CSM · 압입깊이 200 nm · Oliver–Pharr 의 **"effective (elastic/) indentation modulus"**, 방위 **미분해** (무작위 결정립).  ⚠ **영률 E 가 아니다** (C_ij 에서 나온 E 는 NMC622 의 140.16 뿐).  ⚠ 게다가 M_exp 정의가 **모호**하다 — SI Table S2 식은 분자에 **(1 − ν²)** 가 있어 **영률 꼴**인데, 같은 표가 그 값을 **평면변형 탄성률 E′** 로 쓰고 본문은 이방성 역산의 **압입탄성률** 표적으로 쓴다 (§8-1).  ν 값은 **적혀 있지 않다** | p. 6 Fig 6 캡션 · SI p. 3 (인쇄 21) Table S2 | stated (정의 모호) |
| **"14.2 GPa" · "0.271 MPa√m" (Sedl26 인용)** | **NMC811 H = 14.17 ± 3.32 GPa** (Fig 6b) · **NMC811 K_c 평균 = 0.271 MPa m^½** (Fig 6d; **± · N 없음**) — 둘 다 **소결 펠릿, 방위 미분해** | p. 6 Fig 6 캡션 | stated |
| **Q1. 단결정 E (방위별 · 조성)** | **NMC622 만.**  C₁₁ 194.89 · C₁₂ 133.74 · C₁₃ 11.85 · C₁₄ 8.61 · C₄₄ 74.14 · C₃₃ 177.24 GPa (108 자리 평균) → VRH **E 140.16 GPa · ν 0.253** (p. 5).  방위별 **압입탄성률**: 기저면 (0001) **172.2** ↔ 기둥면 **127 GPa** (Fig 5b 색막대 인쇄값).  방위별 **영률**은 논문에 없다 → 우리 산수 E[0001] **176.4** · 기저면 내 **100.2** · 최소 **95.4** (c 에서 ≈76°) (§3-1, derived).  **NMC811 단결정 상수는 없다** | p. 5 Fig 5 · Eq. 10 | stated / 그림 인쇄 / derived(ours) |
| **Q2. ν** | **ν = 0.253** = 자기 C_ij 에서 **VRH 로 계산** (측정·가정 아님, NMC622).  Oliver–Pharr 변환에 쓴 NMC 의 ν 는 **기호만 있고 값이 없다** (Table S2: *"υ is the Poisson's ratio of NMC"*).  압자: E_i 1141 GPa · ν_i 0.07 | p. 5 · SI p. 3 (인쇄 21) | stated / 값 미기재 |
| **Q3. K 값 · 방법** | **K_c 평균 (Fig 6d): NMC111 0.162 · NMC532 0.296 · NMC622 0.258 · NMC811 0.271 MPa m^½** — **±·N 없음**, 방위 **미분해**.  전 조성 범위 **0.05–0.65**.  중앙값은 평균보다 낮다: **≈0.103 / 0.227 / 0.212 / 0.221** (판독).  방법: **cube-corner** 압입 → **pop-in 법** (본문 인용: 균열길이를 pop-in 에서 [42] Morris–Cook 2004 · half-penny 형상 [41] Field–Swain–Dukino 2003; SI 식 자체엔 인용 없음): 이상 곡선 = **h_min = 100 nm 까지 2차 다항식** 맞춤 → **감소강성(reduced stiffness) 의 급변**으로 pop-in 검출 → **c = √2·h_m + (Q·E′/H − √2)·h_x, Q = 4.55** → **K_c = α (M_exp/H)^½ F / c^{3/2}, α = 0.036**, E′ = Fig 6a 의 M_exp.  균열 가정: 본문 *"half-penny"* ↔ SI *"penny-shaped radial"* (표현 불일치).  **제외 기준**: h_min 이전 pop-in 은 세지 않음 (그 이상 명시 기준 없음) — Fig S1: h_min 50 nm 는 *"discards too many tests (due to fewer pop-in events)"*, ≥150 nm 는 *"more spread"* | p. 6 본문 · Fig 6 캡션 · SI p. 3 (인쇄 21) Table S2 · SI p. 4 (인쇄 22) Fig S1 | stated / 중앙값 digitized |
| **Q3-b. K 의 방법 민감도 (NMC622, N = 174)** | Fig S1 정규곡선 봉우리 **≈ 0.20 / 0.23 / 0.32 MPa m^½** (h_min 50 / 100 / 150 nm) — 분석 인자 하나로 **중심이 +55 %** 움직인다 | SI p. 4 (인쇄 22) | digitized (±0.005) |
| **Q4. H (방위별?) · 스케일** | **H: NMC111 9.37 ± 2.94 · NMC532 14.29 ± 2.53 · NMC622 9.92 ± 3.11 · NMC811 14.17 ± 3.32 GPa** (Oliver–Pharr, Berkovich CSM 200 nm) — **방위 미분해**.  스케일: 이상 Berkovich 압흔 한 변 **≈1.5 µm @200 nm** (우리 산수) · Fig S2 실측 압흔 윤곽 **≈2–2.5 µm** 가 **≈9.6 × 8.6 µm 결정립 하나 안**에 (판독; S2 캡션은 조성을 안 밝힌다 — 문맥상 NMC622) ⇒ **결정립 내부(단결정) 국소 경도** — 입자·전극 스케일 양이 아니다.  NMC811 펠릿은 결정립 크기 미보고라 "결정립 내부" 인지 **확인 불가** | p. 6 Fig 6 캡션 · p. 3 · SI p. 5 (인쇄 23) Fig S2 | stated / digitized / derived |
| **± 의 정의** | **어디에도 없다** (SD 인지 SE 인지).  단 판독: Fig 6a·b 의 **수염 반폭이 8개 모두 ±값과 일치** (M ≤ 0.12 GPa · H ≤ 0.011 GPa 차) → 그림은 "평균 ± 그 값" 을 수염으로 그렸다.  N = 65–80 에서 그 값을 SE 로 읽으면 M 의 SD 가 **320–520 GPa** 가 되어 비물리적 ⇒ **SD 로 읽는 것이 유일하게 말이 된다** (우리 추론, 원문 명시 아님) | Fig 6 · 우리 판독 | 정의 미기재 |
| **우리 E_AM 140 · ν_AM 0.25** | ★ **이 논문의 NMC622 VRH 쌍 (140.16 · 0.253) 과 −0.10 % · −1.2 %** — Hertz 가 보는 E/(1−ν²) 로 **149.3 vs 149.7 (−0.27 %)**.  옛 코드 주석의 어느 출처보다 가까운 **숫자 짝**이라 **원출처 후보 1순위** — 단 리포 이력으로는 **확인 불가** (값이 git 이전 2026-04-24 임포트부터 있다).  ⚠ 부류: **NMC622 결정립 상수의 등방 평균** (치밀 결정 부류) — NCM811 도, 이차입자도 아니다 | §7-1 | 판정 ⚠ (한정어 필수) |
| **우리 K_IC_AM_S 1.0 (단결정)** | ⛔ **이 논문으로 뒷받침되지 않는다.**  K_c 평균 **0.258 (NMC622 — SI 가 *"single crystals"* 로 명시)** · **0.271 (NMC811 소결 펠릿)** 의 **3.7–3.9×** (중앙값 대비 **4.5–4.7×**).  바꾸면 AM_S–AM_S Auerbach **P_c × 0.067–0.073** (derived) → 분류·σ 폼 재적합 = **1저자 결정** | §7-3 | 판정 ⛔ |
| **우리 K_IC_AM_P 0.3 (다결정 이차입자)** | 이 논문은 **이차입자를 재지 않았다.**  수치로는 NMC811 펠릿 0.271 과 +11 % · Xu 2017 펠릿 0.309 와 −3 % = **"치밀체 급"** 값 (이차입자 계면은 Xu 2017 의 **0.102**; `stallard2022` 카드의 리뷰 추정 **0.05–0.3** 에선 **상한**) | §7-3 | 판정 ⚠ (출처 아님) |
| **우리 H_AM 6.0 · `am_load_balance_jam` 밴드 "NCM811 압입경도 3–6 GPa"** | ⛔ **작은 압흔 (결정립 안, stage I) 압입경도로는 반증** — 네 조성 평균 **9.4–14.3 GPa**, 수염 아래 끝(판독)조차 **6.3–11.0**; NMC811 은 밴드 상한의 **2.36×**, 역산 3.83 의 **3.70×**.  ⚠ 밴드 안에 드는 값은 **다른 양**뿐이다: `stallard2022` 카드 §0-4 — **압흔 ≥ 결정립 (stage III)** NMC532 이차입자 **3.2–5.5 GPa** (리뷰 재수록, 2차, 사후 부합) · `wheatcroft2023` 카드 — **입자 스케일 파괴 순간 명목 접촉압 H_f 3.6 ± 0.9 GPa** (NMC811 pristine, 원뿔-구형 팁; Oliver–Pharr 경도 아님).  밴드는 그 부류로 **런 전 재등록**해야 뜻이 선다 | §7-4 | 판정 ⛔ (stage I) / ⚠ (다른 부류로 재등록) |
| **"Quinn 2020" 함정** | 이 논문의 [31] = **A. Quinn … D. P. Finegan, *Cell Reports Phys. Sci.* 1 (2020) 100137** — **EBSD 로 전극 입자 구조를 보는 방법 논문**이다 (여기선 Euler 각 → Miller 지수 변환에만 인용).  우리 코드의 *"Quinn 2020 Joule 4, 2466 (polycryst K_IC)"* 을 이것으로 **"고쳐 달지" 말 것** — K_IC 를 주는지 **미확인** | p. 3 · p. 7 참고문헌 [31] | stated (서지) |

---

## 1. 한 줄 요약

**단결정 NMC622 분말을 소결해 결정립을 키운 펠릿**에서, 결정립 108 개에 **Berkovich CSM 나노압입(200 nm)** 을 하고 **같은 자리의 EBSD 방위**를
짝지어 **Vlassak 이방 압입 이론**으로 **삼방정(−3m) 탄성상수 6 개**를 역산했다 (C₁₁ 194.89 · C₁₂ 133.74 · C₁₃ 11.85 · C₁₄ 8.61 · C₄₄ 74.14 ·
C₃₃ 177.24 GPa).  기저면 (0001) 압입탄성률이 **가장 크고 (172.2 GPa)** 기둥면들은 **≈127 GPa 로 서로 거의 같다**.  VRH 등방 평균은
**E 140.16 GPa · ν 0.253** — ★ **우리 DEM 의 E_AM 140 · ν_AM 0.25 와 소수 첫째 자리까지 같은 짝**이다 (단 **NMC622**).
이어서 **소결 펠릿 NMC111 · 622 · 811** (+ 선행 NMC532) 의 **M_exp · H · K_c** 를 비교했다: M **192.78 / 200.81 / 150.88 / 229.9 GPa**,
H **9.37 / 14.29 / 9.92 / 14.17 GPa**, K_c 평균 **0.162 / 0.296 / 0.258 / 0.271 MPa m^½** (111/532/622/811).  NMC622 가 가장 무르고 NMC811 이
가장 단단한 **비단조** 순서를 저자는 **가전자 밀도** (Ni 이온반경 ↔ Ni²⁺→Ni³⁺) 로 설명한다.  K_c 는 **조성 추세가 뚜렷하지 않다**.
⇒ 우리에게는 **(i) E_AM/ν_AM 짝의 유력한 원출처 (NMC622 한정어)**, **(ii) 단결정 NMC622 결정립의 K_c 평균 0.258 (NMC811 펠릿 0.271) — K_IC_AM_S 1.0 의 ≈ ¼**,
**(iii) 결정립 안 (작은 압흔) NMC 압입경도 ≈ 9–14 GPa — "3–6 GPa 문헌대" 는 이 부류로는 서지 않는다** (압흔 ≥ 결정립 부류는 `stallard2022` 카드)를 준다.

---

## 2. 메타

| 저자 | 소속 | 저널/년 | DOI | 소재 | 연구유형 |
|---|---|---|---|---|---|
| **Nikhil Sharma**, Dechao Meng, Xianyang Wu, Luize Scalco de Vasconcelos, **Linsen Li\*** (linsenli@sjtu.edu.cn), **Kejie Zhao\*** (kjzhao@purdue.edu) | ᵃ School of Mechanical Engineering, **Purdue University** (West Lafayette, IN) · ᵇ School of Chemistry and Chemical Engineering, **Shanghai Jiaotong University** | *Extreme Mechanics Letters* **58** (2023) **101920** (8 pp) | 10.1016/j.eml.2022.101920 | **단결정 NMC622 (LiNi₀.₆Mn₀.₂Co₀.₂O₂) 분말의 소결 펠릿** (C_ij) + 소결 펠릿 **NMC111 · NMC811** (+ 선행 NMC532 재수록) | **실험** — EBSD 연계 나노압입 + 이방 접촉역학 역산 (Vlassak) + VRH 평균 + Oliver–Pharr M·H + cube-corner pop-in K_c |

- 감사: Purdue ME (K.Z. 그룹) · SJTU (D.M., L.L.).  **연구비 번호 없음**.  이해상충 없음.
- **데이터: "Data will be made available on request."** (p. 7) — 원자료 공개 없음.
- 같은 그룹 선행: [20] de Vasconcelos 2017 *JES* (operando 나노압입 플랫폼) · [23] de Vasconcelos 2019 *Exp. Mech.* (**NMC532 의 M·H·K_c 는 이 논문에서 재수록**) ·
  [24] de Vasconcelos 2016 *EML* (grid 압입) · [27] Xu 2017 *JES* (= litdb `xu2017_…`) · [39] Sun & Zhao 2017 *JPCC* (제일원리 조성 추세).
- 분말 출처: [29] Qian 2020 *Energy Storage Mater.* 27, 140 (단결정 Ni-rich 합성·입내 균열) · [30] Qian 2021 *JES* 168, 010534 (대형 단결정 NMC622 temperature-swing 합성).
- 키워드: Nanoindentation · NMC cathode · Li-ion batteries · Mechanical properties · Anisotropy.

---

## 3. 핵심 수치 ★ (stated / SI-stated / 그림 인쇄 / digitized / derived(ours) 구분)

### 3-1. NMC622 탄성상수 (Fig 5 캡션, p. 5) + VRH (Eq. 10, p. 5)

| 양 | 값 | 등급 | 비고 |
|---|---|---|---|
| **C₁₁ / C₁₂ / C₁₃ / C₁₄ / C₄₄ / C₃₃** | **194.89 / 133.74 / 11.85 / 8.61 / 74.14 / 177.24 GPa** | stated | 108 자리 **평균** (검정 점) — 상자 = 25–75 백분위 |
| C₆₆ = (C₁₁ − C₁₂)/2 | 30.57 GPa | derived(ours) | 논문 행렬 (Fig 5a 삽입) 의 (6,6) 칸 정의 |
| 행렬 꼴 | 삼방정 −3m: (1,4) = C₁₄, (2,4) = −C₁₄, (5,6) = C₁₄ | 그림 인쇄 (Fig 5a) | |
| 안정 조건 (본문 명시) | C₁₁ > C₆₆ > 0 · C₄₄ > 0 · C₃₃ > 0 · C₆₆C₄₄ − C₁₄² > 0 · C₃₃(C₁₁ − C₆₆) − C₁₃² > 0 | stated (p. 5, [35]) | 우리 확인: C 의 최소 고유값 **28.9 GPa > 0** ✓ |
| **VRH 영률 Y** | **140.16 GPa** | stated | 우리 재계산 140.14 (Eq. 10 그대로) |
| **VRH 푸아송비 ν** | **0.253** | stated | 우리 재계산 0.2531 |
| B_V / B_R / B | 97.99 / 91.18 / **94.59 GPa** | derived(ours) | 논문은 식만 적고 B·G 값은 안 적었다 |
| G_V / G_R / G | 63.08 / 48.77 / **55.92 GPa** | derived(ours) | |
| Voigt 한계 E / Reuss 한계 E | 155.8 / 124.2 GPa | derived(ours) | VRH 140 은 이 사이 중점 |
| C₁₄ 포함 전체 삼방정 VRH | E **138.63** (−1.1 %) · ν 0.256 | derived(ours) | ⚠ Eq. 10 은 **육방 식이라 C₁₄ 를 안 쓴다** — 영향 1 % |
| **기저면 (0001) 압입탄성률** | **172.2 GPa** | 그림 인쇄 (Fig 5b 색막대 상단) | Delafargue–Ulm 근사로 우리 재계산 **173.0** (+0.5 %) ✓ |
| **기둥면 압입탄성률** | **127 GPa** (색막대 하단; (11-20) · (10-10) · (2-1-10) 이 거의 같음) | 그림 인쇄 | 본문: *"variation … across the prismatic planes is negligible"* |
| 방향별 영률 (C_ij → S = C⁻¹) | E[0001] **176.4** · 기저면 내 **100.2** (면내 등방) · 최소 **95.4** (c 에서 ≈76°) · 최대 176.4 (c 축) GPa | derived(ours) | ⚠ **c축 > 면내** — 층상 산화물 통념 ("면내가 더 단단하다") 과 **반대 방향** — §8-5 |
| 등방 집합체 압입탄성률 Y/(1−ν²) | **149.7 GPa** | derived(ours) | 측정 평균 M_exp **151.81** (108 자리) 과 −1.4 %, **150.88** (N 80) 과 −0.8 % |
| M_exp (EBSD 연계 108 자리) | **151.81 ± 23.74 GPa** | stated (p. 5) | *"the huge spread of experimental results of M_exp"* |
| 역산 허용오차 | **0.1 %** (자리마다 Er = ((M_cal − M_exp)/M_exp)²) | SI-stated (Table S1) · Eq. 9 | |

**Fig 5a 자리별 분포 (판독, `digitized.csv`)** — 평균 점 판독이 캡션 평균을 C₁₁ −0.02 · C₁₂ +0.10 · C₁₃ +0.04 · C₄₄ +0.14 GPa 로 재현 (C₁₄ −0.19,
C₃₃ +1.1 은 점이 선과 겹쳐 덜 정확).  상자(25–75 %) · 수염:

| 상수 | 상자 (Q1–Q3) | 수염 | IQR |
|---|---|---|---|
| C₁₁ | 188.6–205.4 | 177.6–222.2 | ≈ 17 GPa |
| C₁₂ | 125.4–139.9 | 109.0–147.1 | ≈ 15 |
| C₁₃ | ≈ 10–13 (선 한 줄로 뭉침) | 7.8–16.0 | ≈ 3 |
| C₁₄ | 6.5–10.1 | 1.1–15.8 | ≈ 4 |
| C₄₄ | 74.3–79.8 | 64.8–87.1 | ≈ 5.5 |
| C₃₃ | ≈ 178.7 (상자 높이 ≲ 1 GPa — 판독 한계) | (구분 불가) | ≲ 1 |

⇒ **C₁₁ · C₁₂ 만 크게 움직이고 C₃₃ 는 사실상 한 값** — 저자 설명은 *"The large variation of C11 and C12 is mostly due to the huge spread of M_exp"* (p. 5).
우리 해석은 §8-4 (자리당 방정식 1 개에 미지수 6 개).

### 3-2. 조성 비교 — Fig 6 (p. 6) · stated 평균 ± + digitized 상자

| 조성 | M_exp (GPa) · N | H (GPa) | K_c 평균 (MPa m^½) | 시료 (본문 기술) |
|---|---|---|---|---|
| **NMC111** | **192.78 ± 39.59** (N = 65) | **9.37 ± 2.94** | **0.162** | 소결 펠릿 (분말·조건 미보고) |
| **NMC532** | **200.81 ± 33.61** (N = 25) — **선행 [23] 재수록** | **14.29 ± 2.53** | **0.296** | 선행 [23] (de Vasconcelos 2019) — ⚠ H·K 의 출처 표기는 캡션 (a) 에만 |
| **NMC622** | **150.88 ± 58.35** (N = 80) | **9.92 ± 3.11** | **0.258** | 단결정 분말의 소결 펠릿 (§4-1) |
| **NMC811** | **229.9 ± 40.55** (N = 80) | **14.17 ± 3.32** | **0.271** | 소결 펠릿 (분말·조건 미보고) |

- K_c 는 **± 도 N 도 없다** (평균만).  전 조성 범위 **0.05–0.65 MPa m^½** (p. 6; ⚠ 본문은 *"in Fig. 6c"* 라 적었지만 K 상자그림은 **6d** 다).
- 저자 해석: M 은 **NMC622 최저** — 자기 제일원리 결과 [39] 와 같은 순서.  Ni 는 전이금속 중 이온반경 최대 → Ni 비율 ↑ 이면 가전자 밀도 ↓ (M ↓) 이나,
  NMC811 에선 Ni²⁺ → Ni³⁺ 로 가전자 밀도 ↑ 가 우세 → **811 > 622** (p. 5–6).  H 는 **비단조**이고 전위·슬립계 정보가 없어 해석이 어렵다고 적는다.
  M·H 는 Stallard 2022 [40] 와 *"similar range"*.  K_c 는 *"we do not observe a clear trend"* (p. 6).

**Fig 6 상자그림 판독** (`digitized.csv`; 검증 = 평균 점 판독이 캡션 평균을 **M ≤ 0.12 GPa · H ≤ 0.01 GPa · K ≤ 0.001 MPa m^½** 차로 재현;
화소 분해능 M 0.48 GPa · H 0.032 GPa · K 0.0014 MPa m^½):

| 조성 | M: Q1 / 중앙 / Q3 · 수염 | H: Q1 / 중앙 / Q3 · 수염 | K_c: Q1 / 중앙 / Q3 · 수염 |
|---|---|---|---|
| NMC111 | 179.7 / 193.6 / 207.0 · 147.8–227.2 | 8.49 / 9.44 / 10.19 · 6.35–12.25 | 0.065 / **0.103** / 0.200 · 0.029–0.352 |
| NMC532 | 188.8 / 199.4 / 211.6 · 168.2–235.3 | 13.60 / 14.35 / 15.12 · 11.83–16.87 | 0.174 / **0.227** / 0.417 · 0.117–0.636 |
| NMC622 | 135.4 / 149.5 / 166.8 · 92.7–209.7 | 9.09 / 10.05 / 10.75 · 6.83–13.05 | 0.131 / **0.212** / 0.367 · 0.080–0.596 |
| NMC811 | 221.4 / 231.5 / 242.0 · 191.0–272.0 | 13.33 / 14.32 / 15.18 · 10.97–17.61 | 0.184 / **0.221** / 0.272 · 0.166–0.282 |

- **M·H 수염 반폭 = 캡션 ± 값** (M: 39.7/33.5/58.5/40.5 vs 39.59/33.61/58.35/40.55 · H: 2.95/2.52/3.11/3.32 vs 2.94/2.53/3.11/3.32).  수염 중심은
  평균과 7/8 에서 ≤ 1.6 GPa 이내이고 **NMC111 M 만 −5.3 GPa** 어긋난다 (187.5 vs 192.78) — 그림 작도 차 (원인 미상).
- **IQR 이 ± 보다 훨씬 좁다** (M: IQR/± = 0.51–0.69, 정규분포면 1.35) ⇒ **꼬리가 두꺼운(이상점 많은) 분포**.  NMC622 M 의 IQR 31 GPa 는
  p. 5 의 108 자리 산포 ± 23.74 와 비슷한 폭인데 캡션 ± 는 58.35 — 두 NMC622 자료의 **산포가 2.5 배 다르다** (§8-2).
- **K_c 는 강하게 오른쪽으로 치우쳤다** — 평균이 중앙값의 1.2–1.6 배.  **NMC811 은 평균(0.271)이 Q3(0.272) 에 붙었고 수염 끝이 0.282** —
  그림에 없는 **이상점이 위쪽에 있어야** 이 평균이 나온다 ⇒ K 수염은 min–max 가 아니다 (정의 미기재).

### 3-3. K_c 방법 파라미터 (SI Table S2 · p. 6 · Fig S1)

| 항목 | 값 | 등급 |
|---|---|---|
| 압자 | diamond **cube-corner** (방사형 균열 생성) | stated (p. 3) |
| 균열길이 | **c = √2·h_m + (Q·E′/H − √2)·h_x** — h_m 총 변위, h_x pop-in 중 변위, **Q = 4.55** | SI-stated |
| 인성 | **K_c = α (M_exp/H)^½ · F / c^{3/2}**, **α = 0.036** (cube-corner) | SI-stated |
| E′ | *"plane strain modulus (M_exp from Figure 6a is used for the respective NMC compositions)"* — **조성 평균값**을 쓴다 (자리별 이방성 무시) | SI-stated |
| 이상 곡선 | **h_min = 100 nm 까지 다항식** (Fig 6c 캡션: *"quadratic polynomial"*) → 이탈 = pop-in | stated (p. 6) |
| pop-in 검출 | *"The algorithm finds jumps in the reduced stiffness"* | stated (p. 6) |
| 균열 형상 가정 | 본문 *"half-penny shape at small indentation depths"* [41] ↔ SI *"penny-shaped radial cracks"* | stated (불일치) |
| h_min 의 뜻 | *"the indentation depth before which no radial cracking is assumed to have taken place"* | SI-stated (Fig S1) |
| **N** | **NMC622: 174** (Fig S1) · 다른 조성 **미기재** | SI-stated |
| **h_min 감도** (Fig S1, NMC622) | 정규곡선 봉우리 **≈ 0.20 (50 nm) · 0.23 (100 nm) · 0.32 (150 nm)**; 곡선 상단 ≈ 0.60 / 0.65 / 0.89 | digitized (±0.005) |
| 예시 곡선 (Fig 6c) | pop-in 표지는 **주황 감소강성 곡선 위**에 있다: □ ≈ **135 nm** (봉우리 ≈ 9) · ◇ ≈ **195 nm** (봉우리 ≈ 15, 오른쪽 축 단위 없음); 표지 없는 봉우리 하나 더 ≈ 280 nm.  파랑 하중 곡선은 **두 가닥** — 하나는 빨강 파선을 따라 ≈ 320 nm 에서 10 mN, 다른 하나는 ≈ 140 nm 부터 아래로 갈라져 195 nm 에서 ≈ 3.6 mN · 400 nm 에서 ≈ 9.7 mN.  캡션은 파랑을 *"Load–displacement curve"* 하나로만 말한다 | digitized (≈ ±3 nm · ±0.1 mN) |
| 감소강성 축 | **단위 없음** (0–50) | 그림 인쇄 |

### 3-4. 시료 · 공정 (p. 2–3 · Fig 2)

| 항목 | 값 | 등급 |
|---|---|---|
| 출발 분말 | 합성 그대로의 **단결정 NMC622** ([29]) — 입자 ≈ 2–6 µm (Fig 1c · 2a, 10 µm 척도막대 기준 육안) | stated / digitized (육안) |
| 볼밀 | 분말 **600 mg** · Ø **10 mm ZrO₂** 볼 (볼:분말 무게비 **≈ 20**) · 아세톤 **3 mL** · 나일론 병 · **30–35 min** 고속 3D 볼밀 → **80 °C 진공 2 h** 건조 | stated |
| 성형 | Ø **13 mm** 펠릿 · 스테인리스 다이 · **4 톤 하중 3 min** (벤치톱 냉간) | stated |
| ↳ 성형 압력 | **≈ 270–300 MPa** (4 톤 = 35.6 kN [short ton] – 39.2 kN [metric] ÷ 1.327 cm²) | derived(ours) |
| 소결 | 알루미나 도가니 · 박스로 **대기** · 모든 승·강온 **3 °C/min** · 첫 **120 °C 단계** (성형 잔류응력 이완) · 등온 단계들이 결정립 크기 균일화 · 최대 결정립 크기를 XRD 이탈 없이 얻도록 최적화 | stated |
| ↳ 로 프로파일 (Fig 2c 판독) | ≈ 28 → **118 °C** (0.47 h) · **≈120 °C 1.0 h 유지** · → **449 °C** (3.32 h) · **≈450 °C 1.0 h** · → **880 °C** (6.72 h) · **≈880 °C 2.0 h** · → 30 °C (13.38 h).  마디 사이 기울기 **3.10 / 2.99 / 3.01 / −3.04 °C/min** — 본문 3 °C/min 재현 ✓ | digitized (±0.05 h · ±5 °C) |
| XRD (Fig 2d) | I(003)/I(104) **3.203 (분말) → 3.087 (소결)** · (104) 봉우리 **0.107° 저각 이동** · 기준 ICDD 00-066-0856 | stated (캡션) |
| 연마 | SiC 사포 → 3 · 1 · 0.5 µm → **0.05 µm 콜로이달 실리카** → **broad beam ion polishing** · XRD 로 구조 이탈 확인 | stated |
| 결정립 크기 | **미보고.**  판독: Fig 3 (50 µm 척도) 결정립 ≈ 수–10 µm · Fig S2 압흔 품은 결정립 ≈ 9.6 × 8.6 µm | digitized (±30 %) |
| 펠릿 밀도·기공률 | **미보고** (Fig 3a SEM 에 기공이 보인다) | n/a |
| NMC111 · NMC811 펠릿 | 분말 형태 · 성형/소결 조건 · 결정립 · 밀도 **전부 미보고**; XRD 만 (Fig S4: 소결 vs pristine, NMC811 소결체의 (003) 는 **축 상단 2.0 에서 잘림** → 비율 판독 불가) | SI-stated / n/a |

### 3-5. 측정 · 해석 조건 (p. 3 · SI Table S2)

| 항목 | 값 | 등급 |
|---|---|---|
| 분위기 | **Ar 글러브박스 안 나노압입** ([20] 플랫폼) → 밀봉 운반 → EBSD | stated |
| E·H 압자 · 모드 | **Berkovich · CSM · 압입깊이 200 nm** (β = 1.034, 면적함수 = **용융실리카 보정**) | stated / SI-stated |
| 하중 | **미기재** (200 nm 에서 H 10–14 GPa 면 ≈ 6–9 mN 급 — h_c ≈ 0.8 h 가정, 우리 산수) | n/a / derived |
| CSM 값의 깊이 창 | **미기재** (200 nm 값인지 구간 평균인지) | n/a |
| 압자 상수 | E_i **1141 GPa** · ν_i **0.07** | SI-stated |
| EBSD | **Tescan MIRA3 LHM + Symmetry S2** · Aztec 로 층상 구조의 **Kikuchi 의사대칭 제거** → Euler 각 (Bunge Z-X-Z, Fig 1d) → Miller 지수 ([31]) · IPF ∥ Z0, 상 이름 "NMC622-SC" (Fig 3b,d) | stated / 그림 인쇄 |
| 이방성 자리 수 | **108** (결정립 하나당 한 자리) | stated (p. 4 · SI Table S1) |

### 3-6. 이 논문이 **인용한** NMC·층상 산화물 기계물성 (2차 인용 — 원문 미확인 표기)

| 값 | 재료 · 방법 (이 논문의 기술) | 참고문헌 (p. 7–8, 인쇄 그대로) | 원문 상태 |
|---|---|---|---|
| E **191 ± 10 GPa** | LiCoO₂, hot pressed | [25] E.J. Cheng, N.J. Taylor, J. Wolfenstine, J. Sakamoto, *J. Asian Ceram. Soc.* 5 (2017) 113–117 | 미확인 |
| E **199 ± 12 GPa** | NMC111, hot pressed | [26] E.J. Cheng, K. Hong, N.J. Taylor, H. Choe, J. Wolfenstine, J. Sakamoto, *J. Eur. Ceram. Soc.* 37 (2017) 3213–3217 | 미확인 — litdb `so2022_dem_compaction_coated_particles_assb` 의 E_AM **199** (Cheng) 과 같은 뿌리로 보인다 (추정) |
| E **177.5 ± 19.5 GPa** | 소결 NMC532 펠릿 | [27] R. Xu, H. Sun, L.S. de Vasconcelos, K. Zhao, *JES* 164 (2017) A3333–A3341 | ✅ **litdb 카드 `xu2017_…` Table 1 로 원문 확인** (펠릿 177.5 ± 19.5) |
| E **150 ± 12 GPa** | NMC811 **박막** | [28] D. Kim, H.C. Shim, T.G. Yun, S. Hyun, S.M. Han, *Extrem. Mech. Lett.* 9 (2016) 439–448 | 미확인 |
| M **200.81 ± 33.61** (N 25) · H **14.29 ± 2.53** · K_c **0.296** | NMC532 — *"reproduced from our prior work"* (시료 부류 미기재) | [23] L.S. de Vasconcelos, N. Sharma, R. Xu, K. Zhao, *Exp. Mech.* 59 (2019) 337–347 | 미확인.  ⚠ [Sedl26] 은 같은 [23] 에서 **NMC532 이차입자 113 GPa · 7.8 GPa** 를 인용한다 — 한 논문 안의 **다른 시료** (응집체 vs 소결) 로 보이나 판정 불가 |
| K **0.05–0.3 MPa m^½** · M·H *"similar range"* | **다결정 NMC111** | [40] J.C. Stallard, … N.A. Fleck, *Joule* (2022) 1–24 (이 논문 인쇄본엔 권·쪽이 없다) | ✅ **litdb 카드 `stallard2022_cathode_mechanical_properties_review` 로 원문 확인** — *Joule* **6**, 984–1007; 0.05–0.3 은 **측정이 아니라 리뷰 추정** (σ_F = K_IC/√(π·d/2), 결함 = 결정립 절반), 대상 = 완전 리튬화 **다결정 NMC333** (= 111) |
| K **0.2–6.5 MPa m^½**, 방위별 큰 차 | **LiCoO₂** | [43] M. Qu, W.H. Woodford, J.M. Maloney, W.C. Carter, Y.M. Chiang, K.J. Van Vliet, *Adv. Energy Mater.* 2 (2012) 940–944 | 미확인 |
| (값 없음) 리튬화가 **NMC811 단결정**의 전단강도에 미치는 영향 · 캘린더링 슬립/전단띠 | NMC811 단결정 | [12] J.C. Stallard, … N.A. Fleck, *JES* 169 (2022) 040511 | 미확인 |
| (값 없음) 조성별 E 추세 (NMC622 최저) | 제일원리 | [39] H. Sun, K. Zhao, *JPCC* 121 (2017) 6002–6010 | 미확인 |

---

## 4. 실험 · 이론 방법 ★

### 4-1. 시료 — "단결정 분말 → 다결정 펠릿 → 결정립 단위 측정"
- 단결정 NMC622 분말 ([29]) 은 입자가 작아 (≈ 2–6 µm, 판독) 압입·EBSD 를 입자 하나에 하기 어렵다 → **볼밀로 풀어 성형·소결해 결정립을 키운다** (Fig 2).
- 소결 조건은 *"maximum grain size without significant deviation in the XRD peak positions and relative intensities"* 로 최적화 (p. 3) — 판정 근거는
  I(003)/I(104) **3.203 → 3.087** (양이온 혼합 소폭 증가 방향) 와 (104) 0.107° 이동 뿐.
- 결과 = **기공이 섞인 다결정 펠릿** (Fig 3a SEM 에 어두운 기공), 결정립 **≈ 수–10 µm** (판독).

### 4-2. 측정 순서 (p. 3)
연마(→ 0.05 µm + 이온빔) → **글러브박스 반입** → Berkovich **CSM 200 nm** (이방 M · 유효 M · H) / **cube-corner** (K_c) → **밀봉 운반** → 압입 자리의 **EBSD**.
⚠ 연마(콜로이달 실리카, 보통 수계) 가 대기 중인지는 **미기재** (측정만 불활성).

### 4-3. 이방 압입 이론 — Vlassak et al. [32] (Eq. 1–8, p. 3–4)
- 시료 = **이방 탄성 반무한체**, 하중은 경계에 수직, 접촉 **무마찰** [33], 참 접촉면적 = 주어진 깊이에서 **하중을 최대화**하는 면적 [34] (Barber 1974).
- 표면 그린함수: **B 행렬** B_js(t) = (1/8π²) ∫₀^{2π} ({mm}_js − {mn}_jk {nn}_kr⁻¹ {nm}_rs) dφ (Eq. 1), {mn}_jk = m_i C_ijkl n_l (Eq. 2),
  m = [cos φ sin θ; −cos φ cos θ; −sin φ], n = [−sin φ sin θ; sin φ cos θ; −cos φ] (Eq. 3–4).
- 단위 점하중의 표면 변위 **w(y) = h(θ)/r**, h(θ) = (1/8π²) α_k B_km⁻¹(y/|y|) α_m (Eq. 5; α = 표면 법선의 방향코사인).
- **타원 접촉** (장축 a · 단축 b · 이심률 e = √(1 − b²/a²) · 방위 φ): E(e) = ∫₀^{π/2} √(1 − e² sin²θ) dθ (Eq. 6),
  α(e, φ) = ∫₀^π h(θ + φ)/√(1 − e² cos²θ) dθ (Eq. 7).  Rayleigh–Ritz: 하중 ∝ 1/[α(e,φ)E(e)] → **곱을 최소화하는 (e, φ)** 가 참 접촉.
- **M_cal = 1 / [α(e,φ)(1 − e²)^{1/4}]** (Eq. 8) — 등방체면 E/(1−ν²) 로 돌아간다 (우리 확인).

### 4-4. 역산 알고리즘 (SI Table S1, SI p. 2 = 인쇄 20)
- 입력: **C 의 초기 추정값** (⚠ 값 미보고) · 자리별 M_exp · 자리별 Euler 각 (N = 108).
- 자리 i 마다: *"while E_r < tolerance do"* (⚠ 부등호 **거꾸로** 인쇄 — 뜻은 "허용오차보다 **클 동안**") —
  격자 제약으로 C 갱신 → 회전행렬 ℛ(φ₁, Φ, φ₂) 로 C → Cʳ → θ 0 → 2π 적분으로 B → h(θ) → α·E 최소화 → M_cal → E_r (Eq. 9) · **허용오차 0.1 %**.
- 출력: **자리마다** 한 벌의 C.  보고값 = **108 벌의 평균** (Fig 5a 검정 점).
- ⚠ 자리마다 **스칼라 1 개 (M_exp) 로 미지수 6 개**를 맞춘다 — 해가 유일하지 않다 (§8-4).

### 4-5. VRH (Eq. 10, p. 5)
B_V = (1/9)[2(C₁₁ + C₁₂) + 4C₁₃ + C₃₃] · B_R = C²/Q · G_V = (1/30)[Q + 12C₄₄ + 12C₆₆] · G_R = (5/2)C²C₄₄C₆₆ / [3B_V C₄₄C₆₆ + C²(C₄₄ + C₆₆)] ·
Q = C₁₁ + C₁₂ + 2C₃₃ − 4C₁₃ · C² = (C₁₁ + C₁₂)C₃₃ − 2C₁₃² · Hill = 산술평균 → **Y = 9BG/(3B + G) = 140.16 GPa · ν = (3B − 2G)/2(3B + G) = 0.253**.
(육방 식이라 **C₁₄ 는 안 들어간다** — 넣으면 138.6, §3-1.)

### 4-6. Oliver–Pharr M · H (SI Table S2, SI p. 3 = 인쇄 21)
- **M_exp = (1 − ν²) / [ (2β/S)·√(A_c/π) − (1 − ν_i²)/E_i ]** · **H = F/A_c** — β 1.034, S 동적강성 (CSM), A_c 용융실리카 보정 면적.
- ⚠ 이 식은 **시료 영률 E 의 꼴**이다 (1/E_r = (1−ν²)/E + (1−ν_i²)/E_i 를 E 로 푼 것).  **ν 값은 없다.**  같은 M_exp 를 K 식의 **E′ (평면변형 E/(1−ν²))** 로,
  그리고 Eq. 8 의 **압입탄성률 M_cal** 과 맞추는 표적으로 쓴다 — 셋이 동시에 맞으려면 **식에 ν = 0 을 넣었어야** 한다 (그러면 M_exp = 팁 보정한 E_r = E/(1−ν²)) (§8-1).

### 4-7. ★ 입자 처리 (우리 DEM "무질서 처리" 대응) — **이 측정이 보는 "입자" 는 무엇인가**
- **결정립 하나** (단결정 영역, ≈ 수–10 µm) 의 **국소 부피** — Berkovich 200 nm 압흔 한 변 ≈ **1.5 µm** (이상 기하, 우리 산수) · Fig S2 실측 윤곽 ≈ 2–2.5 µm.
  ⇒ **입계 · 기공 · 이차입자 구조를 보지 않는다** (NMC622 는 Fig S2 로 확인; NMC811 은 확인 불가).
  · `stallard2022` 카드의 정리 축 **A_P^½/d** (압흔 크기 ÷ 결정립 크기; < 0.1 = stage I 입내 소성, > 0.1 = 입계 파쇄 동반) 로 적으면: A_P = 24.5 h_c²
    (h_c 160–200 nm 가정) → A_P^½ ≈ 0.8–1.0 µm, d ≈ 5–10 µm → **A_P^½/d ≈ 0.08–0.2** (우리 산수) = **stage I 의 가장자리**.  "결정립 내부 값" 이지만
    입계 영향이 전혀 없다고 말할 여유는 없다.
- 스케일 사다리는 **같은 조성끼리만** 세운다 (조성이 섞이면 NMC622 150.9 < NMC532 펠릿 177.5 처럼 뒤집힌다):
  · **NMC811**: 이차입자 국소 **E 138 ± 24** ([Sedl26]) ↔ 소결 펠릿 **M 229.9 ± 40.55** (이 논문; → E ≈ 206–230, D6) — **≈ 1.5–1.67 배**.
  · **NMC532**: 이차입자 국소 **E 142.5 ± 11.3** ↔ 치밀 소결 펠릿 **E 177.5 ± 19.5** ([Xu17]) — **1.25 배**; 이 논문이 재수록한 [23] **M 200.81** 은 시료 부류 미기재.
  · **NMC622**: 결정립 **M 150.9** · C_ij → VRH **E 140.16** (이 논문만 — 이차입자 값 없음).
  ⚠ M 과 E 가 섞여 있다 — M ≈ E/(1−ν²) 로 ≈ 6–10 % 높게 나오는 양이다 (§8-1).  이차입자 **전체**의 압축 응답은 어느 논문도 안 쟀다.
- **방위**: NMC622 는 자리마다 EBSD 로 **해상** (그래서 C_ij 가 나온다).  M·H·K_c 조성 비교는 **무작위 방위 평균** — H·K 의 방위 의존은 **재지 않았다**.
- 우리 DEM 은 입자를 **등방 강체구 + 탄성 접촉**으로 본다 — 결정 방위도 결정립도 없다 → 이 논문의 이방성은 DEM 에 **"입자마다 다른 M(n)" 산포**로만 들어갈 수 있다 (§9-4).

---

## 5. Figure set ★ (본문 Fig 1–6 + SI Table S1–S2 + SI Fig S1–S4 = **12장, 전부 수동 재크롭·육안 확인 2026-09-26**)

| Fig | 내용 (무엇을 보여주나) | 우리가 참고할 점 |
|---|---|---|
| **Fig 1** (p. 2) | (a) 층상 격자 (Li 연보라 · 전이금속 파랑 · O 자홍), (003) · (104) 면 표시, c · a 축 (b) 위에서 본 육방 배열 (c) **단결정 NMC622 입자 SEM** (10 µm) (d) **압입 · Euler 각 정의** — 실험실 좌표 (X_r, Y_r, Z_r) 에서 Z-X-Z 회전 φ₁ → Φ → φ₂, 처음엔 기저면 ∥ X_r–Y_r | 방위 규약 (Bunge Z-X-Z) 의 원전 그림.  (c) 입자 ≈ 2–6 µm (판독) = 우리 **AM_S(단결정 소입자)** 와 같은 부류 |
| **Fig 2** (p. 3) | (a) pristine 분말 SEM (b) **소결 펠릿 단면** (결정립 성장) (c) **로 온도 프로파일** (120 → 450 → 880 °C 단계) (d) XRD: 소결 vs pristine vs ICDD 00-066-0856, (003)…(113) 지수 | 시료 이력의 유일한 증명서.  (c) 판독 = §3-4 (3 °C/min 재현).  I(003)/I(104) 3.203 → 3.087 |
| **Fig 3** (p. 4) | (a)(c) **연마 소결면 SEM** (50 µm) — 기공(어두운 부분) 보임 (b)(d) 대응 **EBSD IPF 맵** (∥ Z0, "NMC622-SC", 검정 = 미색인) | 결정립 ≈ 수–10 µm (판독) · **무작위 방위** (텍스처 없음이 VRH 비교의 전제) |
| **Fig 4** (p. 4) | 이방 반무한체 도식: (a) 좌표계 (x₁ x₂ x₃) · 방향코사인 (α₁ α₂ α₃) · 단위벡터 m n t · 각 φ (b) 단위 하중 · 점 P 위치 y · 각 θ · 변위 w | Eq. 1–5 의 기하 — 정량값 없음 |
| **Fig 5** (p. 5) | (a) **C_ij 6개의 상자그림 + 자리별 점 + 정규곡선** + 삼방정 행렬 삽입 (b) **평면 방위별 압입탄성률 3D 곡면** — (0001) 에서 172.2, (11-20) · (10-10) · (2-1-10) 에서 ≈ 127 GPa (색막대), 축 "Angle from (0001) plane" · "Angle from (1-100) plane" 0–90° | ★★★ **이 카드의 핵심**.  (a) C₃₃ 상자가 한 줄로 뭉친 것 = §8-4 의 증거 그림.  (b) 기둥면 사이 차 무시 → **실질 1축 이방성 (c ↔ ⊥c)** |
| **Fig 6** (p. 6) | (a) **M_exp** (b) **H** (Oliver–Pharr) (c) cube-corner **하중–변위** (파랑) + 100 nm 까지 2차 다항식 (검정 점선) + 빨강 파선 (캡션 미설명 — 다항식 외삽으로 보인다) + **감소강성** (주황, 단위 없음) + pop-in 표지 □ ◇ + 압흔 SEM 삽입 (1 µm) (d) **K_c** 상자그림 — 네 조성 | ★★★ **Sedl26 이 인용한 230 · 14.2 · 0.271 의 원전**.  판독 = §3-2.  (c) 는 pop-in 법이 무엇을 재는지 보여 주는 유일한 원곡선 |
| **SI Table S1** (SI p. 2 = 인쇄 20) | **역산 알고리즘** 의사코드 + Euler 회전행렬 ℛ | 초기 추정값 · 갱신 규칙이 **안 적혀 있다** (재현 불가 지점).  *"while E_r < tolerance"* 부등호 오기 |
| **SI Table S2** (SI p. 3 = 인쇄 21) | **M_exp · H · c · K_c 네 식** + 상수 (β 1.034 · E_i 1141 · ν_i 0.07 · Q 4.55 · α 0.036) | ★★ K_c 판정의 근거 표.  M_exp 식의 (1 − ν²) = §8-1 |
| **SI Fig S1** (SI p. 4 = 인쇄 22) | NMC622 K_c 산점 (N = 174) + 정규곡선, **h_min = 50 / 100 / 150 nm** 세 패널 | ★★ **K 가 분석 인자에 얼마나 흔들리나** — 봉우리 0.20 → 0.23 → 0.32 (판독) |
| **SI Fig S2** (SI p. 5 = 인쇄 23) | 소결 NMC 결정립 위 **Berkovich 압흔** SEM (2 µm) — 캡션은 조성을 안 밝힌다 (문맥상 NMC622) | 압흔 ≈ 2–2.5 µm 가 ≈ 9.6 × 8.6 µm 결정립 **안** (판독) — "결정립 내부 값" 의 증거 (NMC622 한정) |
| **SI Fig S3** (SI p. 6 = 인쇄 24) | cube-corner 압흔 6개: 방사형 균열 + **전단띠(shear bands)** · 슬립 흔적, 척도 2 µm | ★ **소성이 섞인다** — pop-in LEFM 가정의 한계를 저자 스스로 보인 그림.  (a)(c) 에선 균열이 **결정립 경계 쪽으로** 뻗는 것처럼 보인다 (육안 — 경로 분석은 논문에 없다) |
| **SI Fig S4** (SI p. 7 = 인쇄 25) | **NMC111 · NMC811 소결 vs pristine XRD** (Bragg 표지) | 811/111 시료의 유일한 기록.  소결 (003) 이 축 상단에서 **잘려** 양이온 혼합 비율을 못 읽는다 |

**크롭 방법** (재현용 — 전부 `figures.json` 의 `recrop` / `manual_crop` 에 bbox 와 이유가 있다):
- 자동 크롭 (`tools/litdb/extract_figures.py`) 11장 + 제외 1장 (tS2).  **12장 모두 다시 렌더** (300 dpi, 백색 여백 제거: 세 채널 > 244, 여백 14 px):
  · **결함 3건을 고쳤다** — ① **fig_S1**: 자동 크롭이 y 265.1 pt (Ghostscript 글꼴 bbox 가 부푼 캡션 블록 윗변) 에서 멈춰 **세 패널 아래 라벨
    "h_min = 50nm / 100nm / 150nm" (잉크 y 268.8–278.6) 이 잘렸다** → 임베디드 래스터 (95.6, 72.0, 516.4, 280.8) + 2 pt, 캡션 잉크는 y 296.2 부터라 안 섞인다.
    ② **tab_S1**: 자동 크롭이 (a) y 75.6 에서 시작해 알고리즘 상자의 **굵은 윗선 (잉크 72.0–73.7) 을 떨어뜨렸고** (b) y 572 까지 내려가 **5줄 캡션 "Table S1. …"
    을 통째로 끌어들였다** → clip (110, 68, 509, 450), 캡션 잉크는 y 466.1 부터.  ③ **tab_S2**: 자동 추출이 *"거의 백지(1.000)"* 로 **제외** (표가 캡션 **위**에
    있는데 아래를 봤다) → 표 괘선 x 99.7–512.4 · y 72.0–306.4 pt 로 수동 (벡터), 캡션 잉크는 y 336.5 부터.
  · 나머지 9장은 **내용 동일** — 쪽 전폭 (x 31.6–563.7) 으로 잡혀 좌우 흰 여백이 넓던 것을 임베디드 래스터 경계 + 2 pt 로 좁혔다 (Fig 1–6 은 300 dpi 원본 래스터 1:1).
- 쪽 머리말 (y 36.6–43.2) · "Downloaded from" 도장 · 본문 혼입 · 여러 그림 합쳐짐 — **없음** (육안 확인).
- ⚠ `--slug sharma2023_nmc_single_crystal_anisotropic_nanoindentation --clean` 으로 다시 뽑으면 **이 12장 손질이 전부 사라진다** (tab_S2 소실 · S1 라벨 잘림 · S1 표 캡션 혼입이 돌아온다) —
  `pdf_map.tsv` 주석 참조.  판독 상수 (`sharma2023_verify.py` 의 축 보정) 도 이 크롭 기준이다.

---

## 6. Post-processing ★ (그들이 한 것 + 우리가 한 것)

### 6-1. 그들의 수치화
- **C_ij**: 자리별 역산 (Table S1) → 108 벌 **평균** · 상자그림 (25–75 %) · 정규곡선 겹침 (Fig 5a).  방위별 M 곡면은 **평균 C_ij 로 계산** (Fig 5b).
- **등방 상수**: VRH (Eq. 10) → Y · ν.
- **M · H**: Oliver–Pharr (Table S2), 조성별 상자그림 + 평균 ± (Fig 6a,b).  N 65 / 25 / 80 / 80.
- **K_c**: 다항식 기준곡선 (h_min 까지) → 감소강성 급변 = pop-in → c → K_c (Table S2) · 상자그림 + 평균 (Fig 6d) · h_min 감도 (Fig S1).
- 도구 · 코드 · 소프트웨어 이름: EBSD 후처리 **Aztec** · 장비 **Tescan MIRA3 LHM + Symmetry S2** 만 명시.  압입기 기종 · 역산 코드 · 플롯 도구 **미기재** (그림 양식은 Origin 풍).

### 6-2. 우리의 디지타이즈 (재현 = `python3 tools/litdb/sharma2023_verify.py`)
1. 축 틀 (긴 검정 선) · 눈금 (틀 안쪽 짧은 선) 을 **화소로 자동 검출** → 선형 보정 (틀 위/아래 = 축 최대/0).
2. 상자·중앙값 = 상자 폭 (≈ 91 px) 의 수평선, 수염 끝 = 좁은 수평선 (≈ 57 px), **평균 점 = 9 × 9 정사각 침식을 통과하는 화소의 무게중심**.
3. **검증**: 평균 점 판독이 캡션 평균을 재현 — M 192.79/200.92/150.87/229.86 (stated 192.78/200.81/150.88/229.9) · H 9.379/14.287/9.923/14.180
   (9.37/14.29/9.92/14.17) · K 0.1620/0.2964/0.2577/0.2719 (0.162/0.296/0.258/0.271) · C_ij (§3-1).  ⇒ **중앙값·사분위 판독도 같은 보정이라 ±1 화소 정확도**.
4. Fig 2c 소결로 = 빨강 표지 (7 × 7 침식) · Fig S1 = 가장 키 큰 연결성분 (정규곡선) 의 최우측 = 봉우리 (scipy).
5. ⚠ 판독값은 **TREND/보조** 다 — 인용은 stated 값으로, 판독값은 "(판독)" 을 붙인다.

### 6-3. 우리의 산수 (derived(ours) 원장 — 전부 stated 입력)

| # | 무엇 | 결과 | 비고 |
|---|---|---|---|
| D1 | Eq. 10 재계산 | Y **140.14** · ν **0.2531** (논문 140.16 · 0.253) | ✅ 논문 산술 재현 |
| D2 | C₁₄ 포함 전체 삼방정 VRH | Y **138.63** (−1.08 %) · ν 0.2557 | 논문 식이 C₁₄ 를 버린 효과 = 1 % |
| D3 | 방향 영률 E(l) = 1/S′₃₃₃₃ | c축 **176.4** · 기저면 **100.2** · 최소 **95.4** (c 에서 76°) | 논문에 없는 양 |
| D4 | Delafargue–Ulm M(0001) | **173.0** vs 색막대 172.2 | 색막대가 C_ij 와 정합 |
| D5 | Y/(1−ν²) | **149.7** vs M_exp 151.81 / 150.88 | 역산이 M_exp 를 **압입탄성률**로 다뤘다는 증거 (§8-1) |
| D6 | M → E (M 이 평면변형률 탄성률일 때) | NMC811 **206.4–215.5** (ν 0.32–0.25) · NMC622 135.4–141.4 · NMC111 173.0–180.7 · NMC532 180.2–188.3 | M 이 이미 E 라면 229.9 등 그대로 |
| D7 | G_c = K²/M | NMC111 **0.136** · NMC532 **0.436** · NMC622 **0.441** · NMC811 **0.319 J m⁻²** | 평면변형 LEFM, 평균 K 기준 |
| D8 | 우리 (140, 0.25) vs VRH | E −0.10 % · ν −1.21 % · E/(1−ν²) 149.3 vs 149.7 (−0.27 %) | §7-1 |
| D9 | K_IC_AM_S 1.0 → 0.258 / 0.271 / 0.212 (622 중앙값) | Auerbach P_c × **0.067 / 0.073 / 0.045** · δ_c × 0.164 / 0.175 / 0.126 | `fracture_model.py` 식 (P_c ∝ K², δ_c ∝ K^{4/3}) |
| D10 | K_IC_AM_P 0.3 → 0.271 | P_c × 0.816 · δ_c × 0.873 | [Sedl26] 카드 D13 과 같다 |
| D11 | E_AM_S 140 → 212 / 215.2 / 229.9 (ν 0.253) | E* × 1.52 / 1.54 / 1.64 → P_c × 0.66 / 0.65 / 0.61 · δ_c × 0.57 / 0.56 / 0.52 | AM_S–AM_S 만.  AM–SE 접촉 E* 는 E_SE,eff 1.35 가 지배 (≈ 0.03 %) |
| D12 | SC/PC K 비 (같은 Zhao 그룹 · 같은 pop-in 법) | 0.258–0.271 (이 논문 결정립) / 0.102 (Xu 이차입자 계면) = **2.53–2.66** → P_c 비 **6.4–7.1×** | 우리 1.0/0.3 = 3.33 → **11.1×** |
| D13 | H 비 | NMC811 14.17 = 밴드 상한 6 의 **2.36×** · 기본 4.0 의 3.54× · 역산 3.83 의 **3.70×**; NMC622 9.92 = 1.65× / 2.48× / 2.59× | §7-4 |
| D14 | Berkovich 200 nm 이상 기하 | 한 변 **1.50 µm** · 투영면적 0.98 µm² | 결정립 ≈ 9 µm 의 ≈ ⅙ |
| D15 | 성형 압력 | 4 톤 / Ø13 mm = **268–296 MPa** | 톤 정의에 따라 |

---

## 7. 우리 DEM+MPM 대비 ★  (기준 = 작업 브랜치 `claude/stoic-knuth-NObVQ` 코드, 2026-09-26 확인 — `our_dem_baseline.md` 는 자리표시)

| 항목 | 이 논문 | 우리 | 같은 점 / 다른 점 / 왜 |
|---|---|---|---|
| **AM 조성** | C_ij = **NMC622** · M/H/K = 111/532/622/811 | **NCM811** (생산) | ⛔ C_ij · VRH (140.16 · 0.253) 는 **NMC622** — NCM811 로 옮기면 조성 전이.  NMC811 은 M·H·K 만 (방위 미분해) |
| **E_AM — AM_S (단결정 규약)** | NMC622 결정립 C_ij → VRH **140.16**; **NMC811 소결 펠릿 M 229.9 ± 40.55** (방위 평균, 결정립 내부인지 미확인 → E ≈ 206–230, D6) | **140 GPa** (AM_P 와 같은 값; `input_real_*.liggghts` `youngsModulus 1.4e8 1.4e8 0.135e7`, `fracture_model.E_AM`, `dem_input_values.py:47`) | ⚠ **값 = NMC622 VRH 와 같다 · NCM811 치밀체로는 ≈ 1.5× 부드럽다** (단 M/E 정의 모호 · 811 시료 이력 미상).  압밀엔 영향 무시 (AM–SE E* 는 SE 가 지배), **AM_S 파괴 분류**엔 P_c × 0.61–0.66 (D11) |
| **E_AM — AM_P (다결정 이차입자)** | **재지 않았다** | 140 | 출처는 [Sedl26] **138 ± 24** (NMC811) · [Xu17] **142.5 ± 11.3** (NMC532) 그대로 |
| **ν_AM** | **0.253** (VRH 계산값, NMC622) · O–P 변환 ν 미기재 | **0.25** (`fracture_model.NU_AM`, `dem_input_values.py:48`, LIGGGHTS `poissonsRatio 0.25 0.25 0.30`) | ✅ **숫자 출처 후보** (−1.2 %).  작업 브랜치의 *"ν ≈ 0.25 표준 (Xu 2017)"* 은 오귀속 (Xu 는 0.3 가정) — 라벨만 바꾸면 된다 |
| **탄성 이방성** | M: 127 (기둥면) – 172.2 (기저면) = **±15 %** (평균 ≈ 150 기준) · E_dir 95–176 (D3) | 등방 구 | DEM 은 방위가 없다 — 입자별 접촉강성 산포 (±15 %) 로만 표현 가능.  AM–SE 접촉엔 무의미, AM–AM 힘사슬엔 2차 효과 |
| **H_AM** | 소결 펠릿 **9.37–14.29 GPa** (NMC811 **14.17 ± 3.32**; NMC622 는 결정립 내부 확인) | `fracture_model.H_AM` **6.0** (informational) · `am_load_balance_jam` 기본 **4.0**, 밴드 **"NCM811 압입경도 3~6"** (`:27-28`), 역산 **3.83** · `analyze_tabor_regime.py:79-80` σ_y,AM = H/3 = **2.0** | ⛔ 밴드와 **안 겹친다** (§7-4).  ⚠ 스케일: 결정립 나노 H (압흔 1.5–2.5 µm) 는 입자 스케일 **크라운 접촉압의 상한 쪽** 양.  (Stage-E Tabor 면적은 **H_SE** 를 쓴다 — `plastic_coverage.py:351`, H_AM 무관) |
| **K_IC — AM_S** | 평균 **0.258 (NMC622 단결정 결정립) · 0.271 (NMC811 소결 펠릿)**, 중앙값 ≈ 0.21–0.22 (판독), 방법 조건부 (h_min 50→150: 0.20→0.32) | **1.0** (`K_IC_AM_S`, 주석 *"Liu 2020"* — 실재 미확인) | ⛔ **3.7–3.9×** 과대 → P_c **× 0.067–0.073** (D9) |
| **K_IC — AM_P** | **재지 않았다** (이차입자 없음) | **0.3** (주석 *"Quinn 2020"* — 실재 미확인) | 0.3 ≈ 이 논문 NMC811 펠릿 0.271 (+11 %) ≈ [Xu17] 펠릿 0.309 = **치밀체 급**.  이차입자 계면은 [Xu17] **0.102** |
| **SC/PC K 비** | 결정립 0.26–0.27 ÷ [Xu17] 계면 0.102 = **2.5–2.7** (같은 그룹·법, 조성 다름) | 3.33 (→ P_c 11×, `docs/paper_brittle_caveat.md:159, 462–463`) | 방향 (SC > PC) ✅, **크기 둘 다 ≈ 3–4× 과대** · P_c 비 11× → **≈ 6.4–7.1×** |
| **G_c (AM)** | 0.32–0.44 J m⁻² (NMC811·622, D7) | 우리 값 함의 (K²(1−ν²)/E): AM_S **6.7** · AM_P **0.60** J m⁻² | AM_S 가 **15–21×** 과대 |
| **입자 처리** | 소결 펠릿 안 **결정립 하나** (≈ 수–10 µm), 압흔 1.5–2.5 µm | **강체 구 = 입자 하나** (AM_P = 이차입자, AM_S = 소형 단결정), hooke/hysteresis **접촉** 탄성 (형상 불변) | AM_S (≈ 2–6 µm 단결정 입자, Fig 1c) 는 이 논문의 **결정립과 같은 부류**다 — 그래서 AM_S 입력의 원전이 될 수 있다 |
| **상태** | pristine · 전기화학 이력 **없음** · Ar 글러브박스 | 압밀 = pristine 분말 | ✅ 상태 정합 (Xu 2017 의 SOC·사이클 교란이 없다) |
| **MPM** | — | AM = **얼린 scaffold** (E_AM 미사용) | 영향 0 |

### 7-1. E_AM 140 · ν_AM 0.25 — **"숫자는 이 논문, 부류는 NMC622 결정"**
- 우리 (140, 0.25) 는 이 논문의 **NMC622 VRH (140.16, 0.253)** 와 **E −0.10 % · ν −1.2 %** (D8).  리포에 올라온 옛 출처 (지어진 서지 · "Xu 2017 PRX") 어느 것보다
  **둘을 한꺼번에** 맞히는 짝이다 ⇒ **원출처 후보 1순위**.  그러나 입력 파일의 1.4e8 · 0.25 는 git 이력 이전 (2026-04-24 전체 임포트) 부터 있어 **확인 불가** —
  *"출처였다"* 가 아니라 *"일치한다"* 로만 쓴다.
- ⚠ **부류 교정**: `xu2017` 카드 §7-1 은 *"우리 140 = 이차입자 응집체 부류"* 라고 판정했다.  그 판정은 **NMC532/811 응집체 값 (142.5 · 138) 과의 정합**으로는 옳지만,
  같은 숫자가 **NMC622 결정립 상수의 등방 평균**이기도 하다 ⇒ **140 이라는 값만으로는 부류를 판정할 수 없다.**  NCM811 치밀체 (소결 펠릿) 부류는 이 논문 기준
  **≈ 206–230** (D6 — 방위 평균 · M/E 정의 모호 · 결정립 내부인지 미확인) 이다.
- 판정: **AM_P = 140 유지** (출처 [Sedl26] · [Xu17]) · **AM_S = 140 은 "Assumed (= AM_P)"** — NCM811 치밀체 기준으로는 ≈ 1.5× 부드럽다.  AM_S 에 NCM811 치밀체 값을
  넣을지는 **감도 팔 {140, 215}** 을 먼저 보고 1저자가 정한다 (압밀·σ_ion 영향 ≈ 0, AM_S 파괴 분류에 P_c × 0.65).

### 7-2. ν_AM 0.25 — **라벨만 바꾸면 되는 항목**
- 값 0.25 는 이 논문의 **0.253** (NMC622, 적합 C_ij 의 VRH) 로 방어된다.  Hertz 가 보는 E/(1−ν²) 에서 ν 의 몫은 0.25 ↔ 0.253 사이 **0.1 %** — 수치 영향 없음.
- 한정어: **측정이 아니라 계산값**이고, 그 C_ij 가 **비유일 적합**이다 (§8-4).  작업 브랜치의 *"(Xu 2017)"* · *"(ceramic)"* 표기를 이 출처로 교체 (§9-1).
- 같은 날 정본에 들어온 `stallard2022` 카드 §0-2 는 *"ν_AM 출처 없음 유지"* 로 판정했다 (그 리뷰엔 ν 값이 없다) — **이 카드가 그 빈칸의 첫 원문 후보**다.
  그 카드가 남긴 포인터 (`so2022_dem_compaction_coated_particles_assb` 가 ν_AM 0.25 를 **Cheng [37]** — NMC333 hot-pressed, 이 논문의 [26] 과 같은 논문일 가능성 — 에
  귀속) 는 **두 번째 후보** (원문 미확인).  둘 중 어느 것이 우리 0.25 의 뿌리인지는 리포 이력으로 가릴 수 없다.

### 7-3. K_IC — **AM_S 1.0 은 이 논문과 ≈ 4 배 어긋난다**
- 이 논문의 NMC622 인성은 **단결정 결정립 안**에서 잰 값이다 (SI Fig S1: *"NMC622 single crystals"*) — 평균 **0.258** · NMC811 소결 펠릿 **0.271** · 중앙값 0.21–0.22 (판독).
  ⚠ Fig 6d 의 NMC622 N 은 미기재 — SI S1 의 N = 174 와 같은 자료인지 불명 (S1 h_min 100 nm 곡선 봉우리 ≈ 0.23 ≠ 평균 0.258, §8-3).
  우리 AM_S 1.0 은 그 **3.7–3.9×** (중앙값 대비 4.5–4.7×).  **1.0 을 뒷받침하는 값은 이 논문에 없다** — 채택 h_min 100 nm 에서 가장 큰 개별값이 ≈ 0.65
  (Fig 6d · S1), h_min 을 150 nm 로 올려도 ≈ 0.8 (판독).
  (LiCoO₂ 의 0.2–6.5 [43] 는 **2차 인용 · 다른 소재**라 근거가 못 된다.)
- 바꾸면 AM_S–AM_S **P_c × 0.067–0.073 (1/14–1/15)** · δ_c × 0.16–0.18 (D9) — 혼합쌍 (기하평균) 은 0.548 → ≈ 0.28.  `fracture_aware_excluded_pct` (σ_ionic T1 β_F) ·
  `frac_severe_force_pct` (σ_e 22.5 β_Fe) 가 걸려 있어 **분류 재실행 + 두 폼 재적합** = **1저자 결정** (Xu 카드 §7-3 과 같은 처방).
- ⚠ **방법이 다르다** — 이 논문은 **예리한 압자 + pop-in 추정 균열길이**, 우리 Auerbach 는 **구–구 헤르츠 원뿔균열**.  그리고 K 가 **h_min 하나로 ±30–40 %** 움직인다 (Fig S1).
  그래도 **자릿수 · 서열**은 선다: 결정립 0.26–0.27 ≈ 치밀 펠릿 0.31 ([Xu17]) ≫ 이차입자 계면 0.10 ([Xu17]).
  `stallard2022` 카드의 **리뷰 추정 0.05–0.3** (다결정 NMC333, σ_F ∝ d^−½ 에 결함 = 결정립 절반) 과 그 카드의 이차입자 자료 중앙 **≈ 0.19** (그 카드 derived) 까지 놓으면,
  **다결정 쪽 0.10–0.30 · 결정립 쪽 0.26–0.27** 로 **두 부류가 0.26–0.30 에서 겹친다** — "단결정이 다결정의 3.3 배" 라는 우리 규약보다 **간격이 좁다**.
- AM_P 0.3: 이 논문은 **출처가 아니다** (이차입자 없음).  [Sedl26] 이 0.271 을 **입계 K** 로 빌려 쓴 것은 **재해석**이다 — 이 논문의 K 는 결정립 안 방사형 균열이고
  균열 경로 (입내/입계) 를 분석하지 않았다 (Fig S3 에선 일부 균열이 결정립 경계 쪽으로 뻗는 것처럼 보일 뿐이다 — 육안).

### 7-4. H_AM — **"NCM811 압입경도 3–6 GPa" 밴드: 작은 압흔(stage I) 부류로는 반증, 큰 압흔(stage III) 부류로만 짝이 있다**
- 이 논문: 네 조성 **평균 9.37–14.29**, **NMC811 14.17 ± 3.32 GPa**.  판독 수염의 아래 끝도 **6.3 (111) · 6.8 (622) · 11.0 (811)** — 밴드 3–6 과 겹치는 것은
  111·622 분포의 **맨 아래 꼬리**뿐이다.
- 누적 (작은 압흔 부류): [Xu17] NMC532 이차입자 **8.6 ± 1.3** (1 mN) · [Sedl26] 이 인용한 **7.8 / 8.9 / 8.6 / 14.2** (14.2 = **이 논문 14.17 로 원문 확인**) · 이 논문 **9.4–14.3**.
  ⇒ **"문헌 압입경도 3–6" 은 작은 압흔 부류의 어느 원문으로도 서지 않는다.**
- ⚠ 다른 부류의 짝: `stallard2022` 카드 §0-4 — 리뷰가 다시 그린 **압흔 ≥ 결정립 (A_P^½/d 1.1–4.6, stage III "granular flow")** 의 NMC532 이차입자 H **5.5 → 3.2 GPa**
  (2차 · 벡터 판독, 1차 출처 미표기) 가 밴드와 겹친다 — 그 카드는 이를 **"사후 부합"** 이라 부르고 *"stage-III 부류로 런 전에 재등록"* 을 권고한다.  이 논문의 압흔은
  A_P^½/d ≈ 0.08–0.2 (§4-7) = **stage I 가장자리** 라 그 부류와 **다른 양**이다.
- ⚠ 또 하나의 짝 (가장 가까운 물리): `wheatcroft2023_nmc811_secondary_particle_fracture_insitu_sem` 카드 — NMC811 이차입자를 원뿔-구형 팁 (R 0.71 µm) 으로
  눌러 **깨질 때의 명목 접촉압 H_f = P_f/A(h) = 3.6 ± 0.9 GPa** (pristine; Oliver–Pharr 경도 아님, 입자 전체 변형 포함).  `am_load_balance_jam` 의 H_AM (크라운 지지압) 과
  **물리가 가장 가까운 실측**이 밴드 안에 있다 — 그러면 밴드의 이름은 *"압입경도"* 가 아니라 *"입자 스케일 파괴 제한 접촉압"* 이어야 한다 (그 카드의 권고와 같다).
- ⚠ 스케일 한정 (반증의 범위): 이 H 는 **소결 펠릿 위 · 압흔 ≈ 1.5–2.5 µm (NMC622 는 결정립 내부 확인) · 압입크기효과 가능 영역**의 값이다.  `am_load_balance_jam` 의 H_AM 은 **입자 스케일
  크라운 지지압** (입계 파쇄·기공 포함) 이라 나노 H 는 그 **상한 쪽**이다 ⇒ 4.0/3.83 이 "입자 유효 지지압" 으로 방어될 여지는 남지만, 그러면 **"문헌 앵커 = 비순환"**
  논거가 사라진다.  그 모듈 자신의 등록 규칙 (*"역산값이 그 밴드 밖이면 모델이 틀린 것"*) 에 문헌 H 를 넣으면 **역산 3.83 은 기각**된다 — 1저자 판단.
- 두께 예측 자체는 H_AM 에 둔감 (VACUOUS 기록) → **숫자 재계산은 불요**, 흔들리는 것은 **판정 문장 · 사전등록 밴드**.

### 7-5. frame [5] 로 본 자리
- 이 논문은 **DEM 도 MPM 도 아니다** — 두 모델의 **AM 재료 입력** 원전이다.  DEM 쪽: AM–AM 접촉의 **E·ν** (압밀 영향 작음) + 파괴 분류의 **K_IC** (영향 큼) +
  하중분담 모델의 **H_AM** (판정 문장).  MPM 쪽: AM 은 얼린 scaffold → **영향 0**.
- 가진 반쪽: **결정 한 알의 탄성 이방성 (NMC622) · 소결 펠릿의 H · K (NMC622 는 결정립 내부)**.  없는 반쪽: **입계 · 이차입자 · 전극** (접촉망 · 압밀 · 수송) — 전부 우리 쪽 (또는 [Sedl26] · [Xu17] 의 층).

---

## 8. ★★ 비판적 검토 — 원고에 옮기기 전 확인할 것 (내부 불일치 · 재현 불가 지점)

1. **M_exp 의 정의가 세 갈래다** — SI Table S2 식은 분자 **(1 − ν²)** = **시료 영률 E** 꼴인데 (ν 값 없음), 같은 표는 M_exp 를 **평면변형 E′** 로 K 식에 넣고,
   본문은 Vlassak **압입탄성률 M_cal** (등방이면 E/(1−ν²)) 과 맞춘다.  **우리 산수 D5** (VRH E/(1−ν²) = 149.7 ≈ 평균 M_exp 151.8) 는 역산이 M_exp 를
   **압입탄성률로 다뤘다**는 쪽을 지지한다 ⇒ **230 GPa 를 "NMC811 영률" 로 인용하지 말 것** — 최대 (1−ν²) ≈ 6–10 % 차의 **정의 모호 값**이다.
