Repository: yonghoon7153-source/Yonghoon-DEM-DFT

# 📚 LITDB — 문헌 단일 시스템 (**SE·DFT 축 + DEM·MPM 축, 두 트랙**)

> **앞으로 논문은 여기서만 본다.** 여러 곳(db/literature, kb/papers, db/properties, Excel)에 흩어진 문헌을 한 곳에서 생각·참고·비교하기 위한 통합 MD 시스템.

## 왜 트랙이 둘인가
`INDEX.md` 는 argyrodite 전해질 축이라 접촉역학·MPM·건식전극 digest 가 들어갈 자리가
없다. 그래서 한때 64편이 **어느 인덱스에도 없었다**(open_items #7). 축을 나눠 그 구멍을
닫았고, 한 분모로 세면 “159편 중 98편 미언급” 같은 **가짜 미결**이 나온다
(`comparison_vs_ours.md:8`). 분리는 실측 근거가 있는 결정이다 — 합치지 말 것.

⚠ 이 표의 **편수는 적지 않는다.** 손으로 쓴 수는 반드시 낡는다(README 자신이 세 번 틀렸다).
현재값은 `python3 tools/litdb/build_index.py --check` 로 본다.

File: litdb/papers/shen2026_thf_cpme_cosolvent_quasi_solid_sulfur_lis.md (part 1 of 2)
<!-- digest 표준 양식 (paper-level STANDALONE) · 깊이 기준 = papers/zuo2022_chlorination_cathode_interface.md
     2026-11-25 신규 — 논문 에이전트 (배치 2026-11-25b #1 · 사용자 업로드 '논문에이전트 부탁해요'). 두 세션으로 나눠 썼다:
       ① 1 세션 (컨테이너 재시작으로 중단): 그림 크롭 · figures.json 손질 (손 크롭 6 = S5 · S7 · S19 · TOC · 식 블록 2 · 다시 자름 2 = S11 · S18 · 잘린 캡션 복원).
       ② 2 세션 (이 digest): 본문 11 pp + SI 25 pp 글자층 전문 정독 · 크롭을 **다시 직접 봤다** (아래 §0 목록) · 확대 판독 · 산수 검산.
     ⛔ 그림 폴더는 `extract_figures.py --clean` 으로 다시 돌리지 않는다 — 손 크롭 6 장 · 다시 자른 2 장이 지워진다.
     talk 인입 대기열: `grep -l "논문 에이전트 인입 대기열" litdb/talks/*.md` → lee2026_skku_mlip_materials_design.md 하나 · 이 논문 행 없음 (확인).
     ⚠ 이 논문은 **액체 (sparingly solvating) 전해질 Li–S 전지** 논문이다 — argyrodite SE 물성 4축 (A–D) 에 행을 만들지 않는다.
       쓰는 곳은 방법 (AIMD 용매화 · 분자 DFT 결합에너지 · β-S₈ 면 흡착) · 개념 (Li₂S 성장 형태 · 준고체 반응 · 용매화 껍질) · 보고 규약 감사.
     우리 점착 W 값 · li2s 계열 값은 싣지 않는다 (위치만). 새 li2s 카드 · 트랙 · 런을 제안하지 않는다 (li2s 계열 2026-11-16 닫힘). -->

# Interacting Cosolvents-Regulated Solvation for Rapid Quasi-Solid-State Sulfur Reactions in Li–S Batteries — Shen, Zhu et al. (*ACS Nano* 2026, ASAP)

> slug `shen2026_thf_cpme_cosolvent_quasi_solid_sulfur_lis` · DOI `10.1021/acsnano.6c12314` · type `mixed — exp 주 (Raman · ⁷Li/²³Na/¹H/¹⁷O NMR · GITT/PITT/CV/in situ EIS · operando XRD · operando S K-edge XANES · SEM/EDS · XPS · 코인/파우치) + 계산 보조 (VASP PBE-D3 AIMD 2 계 50 ps · Gaussian 16 B3LYP-D3(BJ) 분자 결합에너지 · β-S₈ 세 면 흡착 (방법 미기재) — NEB 0 · MLIP 0 · DOS/Bader/COHP 0)` · PDF `litdb/inbox/shen2026_thf_cpme_cosolvent_quasi_solid_sulfur_lis_main.pdf` (본문 11 pp · sha256 `391c8669…a484a`) + `…_SI.pdf` (SI 25 pp · Fig. S1–S20 · Table S1–S2 · 참고문헌 11 · sha256 `97267702…8ee8f4`) · digested `2026-11-25` · status ✅ · 태그 **[외부 · 액체 전해질 Li–S (SSE) · 비-argyrodite]**
> elements: Li, S, O, C, N, F
> methods: DFT, AIMD, XPS, Raman

> **저자**: **Chunli Shen**# · **Lujun Zhu**# (# 공동 1저자) · Mengxue He · Wencong Feng · Xufeng Hong · Yuanrui Li · **Yatao Liu\*** · Chenyan Ma · Lei Zheng · **Quanquan Pang\*** — 北京大学 材料科学与工程学院 (Beijing Key Laboratory for Theory and Technology of Advanced Battery Materials: Shen · Zhu · Feng · Hong · Y. Li · Pang) · 北京化工大学 (State Key Laboratory of Organic–Inorganic Composites, College of Chemical Engineering: He · Y. Liu) · 中国科学院 高能物理研究所 (Ma · Zheng). 교신 qqpang@pku.edu.cn · liuyatao@buct.edu.cn.
> 접수 2026-06-29 · 수정 2026-11-06 · 수락 2026-11-06 (수정과 수락이 같은 날) · *ACS Nano* ASAP (권 · 쪽 미정 — PDF 쪽 표기 'XXXX, XXX, XXX−XXX'). 자금: 北京市自然科学基金 Z220020 · NSFC 92372115 · 2252500158 · 22609013 · 22679009 · 中国石油–北大 전략협력 · New Cornerstone Science Foundation (XPLORER PRIZE) · 昌平区 'U35 培苗' CHPU35202502002. XANES = BSRF 4B7A 빔라인. 이해 상충 없음 선언.
> 기여 진술: C.S. · L.Z. 가 구상 · 설계 / M.H. · W.F. · X.H. 실험 보조 / Y.L. · Y.L. · C.M. · L.Z. · Q.P. 분석 · 토론 — **계산 (AIMD · DFT) 을 누가 했는지는 적혀 있지 않다.**
> **계보**: Cheng 2016 *ACS Energy Lett.* (SSE 개념 · ref 15) → Lee 2017 *ACS Cent. Sci.* (SSE 반응 경로 · ref 13 · Pang 공저) → Pang 2018 *Nat. Energy* (전해질 망 구조로 준고체 전환 · ref 14) → Liu 2023 *Joule* (반용매로 길들인 QSSSR · ref 16) → Liu 2025 *Nat. Chem.* 17, 614 (같은 Pang 그룹 · 표면 국소 '상 매개자' 분자 · ref 26) → **본 논문** (매개자 분자 대신 **두 용매의 상호작용**으로 같은 '표면 국소 용매화' 를 노린다).
> 🔗 **이어 읽기 (litdb Li–S)**: 액체 Li–S — `guan2026_feco_vs_in2s3_li2s_electrocrystallization` (Scharifker–Hills 판정 감사 · 같은 식 4 개) · `wei2026_data_driven_hea_mediator_lis` (같은 *ACS Nano* 2026 ASAP · PITT · 흡착 보고량 감사) · `luo2026_lis_separator_crystal_engineering_review` · `lin2026_p_doped_compounds_li_s_review` / 전고체 Li–S — `wang2025_miec_tis2_lps_three_phase_interface_lis_assb` · `cronk2026_lis_cathode_interphase_chemistry` · `cronk2026_lis_positive_electrode_geometry_fem` · `wu2026_asslsb_li2s_reaction_mechanisms_engineering_review` — 대응은 §14.

---

## 0. 이 digest 를 읽는 법

**읽기축 (우리 트랙에서의 자리)**: 이 논문은 황화물 SE 가 아니라 **액체 전해질** (1 M LiTFSI · CPME 또는 CPME/THF) Li–S 전지다. 우리가 가져올 것은 셋이다 — ① **계산 방법 대조** (VASP AIMD 용매화 · Gaussian 분자 결합에너지 · β-S₈ 면 흡착 ↔ 우리 UMA MLIP-MD · ORCA r2SCAN-3c · QE 슬랩), ② **개념** (Li₂S 2D/3D 성장 · '준고체 (quasi-solid-state) 황 반응' · 용매화 첫 껍질/바깥 껍질 · 재충전 β-S₈ 면 방향), ③ **보고 규약 반례** (본문 수치가 자기 그림과 어긋나는 자리가 많다 — §10).

**판정 요약 (§6 · §10 상세)**:

| 주장 | 판정 | 핵심 근거 |
|---|---|---|
| THF 를 조금 (22:3 v/v) 넣으면 Li₂S₆ 용해도는 낮게 (≈50 → ≈80 mM[S]) 유지되고 셔틀이 안 생긴다 | ✅ 데이터가 받친다 | 용해도 사진 · GITT 과충전 없음 · 셔틀 전류 ≈0–6 µA (figure-read) |
| 이온전도도 4 배 · t₊ 0.40 → 0.56 · 분극 감소 · Li₂S 산화 과전압 감소 | ✅ 방향은 받친다 · ⚠ 숫자 몇 개는 그림과 다르다 | `Fig. 1a` 막대 ≈0.22 / ≈1.11 (본문 0.3 / 1.2) · 본문 '12 vs 70 mV' 는 그림에서 안 나온다 |
| THF 가 첫 껍질에 '일부 (~0.5)' 들어간다 | ⚠ 한 상자 · 50 ps · **Li⁺ 2 개** (원자 수 산수) — CN 0.5 = 사실상 THF 한 분자 | §5.2 · 관측창 ≈0.18 eV |
| THF–CPME '쌍극자 결합' 이 바깥 껍질의 자유 THF 를 묶는다 | 🔴 근거가 약하다 — 이량체 0.21 eV 하나 (THF–THF · CPME–CPME 기준 없음) · Raman 이동은 띠 겹침으로도 설명된다 | §5.3 |
| Li₂S 는 CPME 에서 2D, CPME/THF 에서 3D 로 자란다 (PITT) | ⚠ 피크 **뒤** 감쇠에서만 갈린다 · 유한한 준고체 반응물의 고갈로도 같은 꼴 · S₈ t_m 본문 '2.28 h' ↔ 그림 '1.8 h' | §5.7 |
| THF 는 β-S₈ (−221) 에 가장 세게 흡착해 그 면이 드러난다 | 🔴 슬랩 DFT 방법 전무 · 면 사이 차 ≈0.06–0.10 eV · CPME (19 원자) 가 THF (13 원자) 보다 ≈4–9 배 약하게 붙는다 · CPME 쪽은 본문 '(300)' ↔ SI '(130)' 모순 | §5.10 |
| 고율 성능 우위 (4 C 668 · 5 C 480 mAh g⁻¹) | ⚠ **0.5–3 C 에서는 CPME 셀이 더 높다** (`Fig. S18` · figure-read) — 우위는 4–5 C 에서만 | §5.13 |
| 3.6 mg cm⁻² · 5.5 µL mg⁻¹ 에서 800 mAh g⁻¹ 200 사이클 안정 | 🔴 **용량 제한 사이클**로 보인다 (방전이 1.2 V 가 아니라 ≈800 mAh g⁻¹ · ≈2.0 V 에서 끝난다 — `Fig. S19`) · 논문은 안 밝힌다 | §5.13 |
| 2.44 Ah 파우치 434 Wh kg⁻¹ · 40 사이클 '안정' | ⚠ 40 사이클에 ≈61 % (figure-read) · 포장 제외 · 함의 평균 전압 ≈1.82 V (우리 산수) | §5.13 |

**본 digest 에서 실제로 본 그림 (2 세션 · 2026-11-25)** — 크롭 31 장 중:

- 원해상도로 본 것 **22 장**: `Scheme 1` · `Fig. 1` · `Fig. 2` · `Fig. 3` · `Fig. 4` · `Fig. 5` · `Fig. S1` · `Fig. S3` · `Fig. S4` · `Fig. S8` · `Fig. S9` · `Fig. S10` · `Fig. S11` · `Fig. S12` · `Fig. S13` · `Fig. S14` · `Fig. S15` · `Fig. S16` · `Fig. S17` · `Fig. S18` · `Fig. S19` · `Fig. S20` (본문 6 + SI 16 — 이 중 `Fig. S1` · `S3` 은 축소 시트로도 한 번 더) + 식 블록 2 장 (`eq_01_02` · `eq_03_06`) — 합 24 장.
- 확대해서 다시 읽은 패널: `Fig. 1a` · `Fig. 2d` · `Fig. 2e` · `Fig. 3b` · `Fig. 3c` · `Fig. 4c` · `Fig. 4e` · `Fig. 5b,c` · `Fig. 5e` · `Fig. 5h` · `Fig. S8` 원래 래스터 (왼쪽 둘 · 가운데 셋 분자 그림).
- 축소 접촉 시트로만 본 것 4 장: `Fig. S2` · `Fig. S5` · `Fig. S6` · `Fig. S7` (내용 · 인쇄 숫자만 확인).
- **안 본 것**: `fig_toc.png` (TOC 그림 — figures.json 캡션상 `Scheme 1` 가운데 그림과 같은 원화) · `Table S1` · `Table S2` (표는 PDF 글자층으로 읽었다).
- 그림에서만 읽은 값은 **`figure-read ≈`** 로 적었다. 픽셀 판독 정밀도는 눈금 간격의 ≈ ±2–5 % 다.

---

## 1. 한 줄 요약

약용매화 에테르 **CPME** (cyclopentyl methyl ether) 에 중간 용매화 에테르 **THF** 를 22:3 (v/v) 만 섞은 1 M LiTFSI 전해질이 Li₂S₆ 용해도를 ≈80 mM[S] 로 낮게 묶어 셔틀 없이 '준고체' 황 반응을 유지하면서, 이온전도도 (0.3 → 1.2 mS cm⁻¹) · 분극 · Li₂S/S₈ 핵생성 속도를 개선하고 재충전 β-S₈ 의 우세 반사를 (300)/(130) → (−221) 로 바꾼다고 보고한다. 저자 해석은 "THF 일부가 Li⁺ 첫 껍질에 들어가 **반응 표면에서만** 폴리설파이드를 용매화하고, 바깥 껍질의 THF 는 CPME 와 쌍극자 결합해 묶여 있다" 이다. 실험 방향 (셔틀 억제 + 동역학 개선) 은 대체로 받쳐지지만, 그 **분자 기전** 근거 (Li⁺ 2 개 · 50 ps AIMD · 이량체 하나 · 방법 미기재 슬랩 흡착) 는 얇고, 본문 수치가 자기 그림과 어긋나는 자리가 열 곳 넘는다.

## 2. 메타 / 동기 / 질문

| 항목 | 내용 |
|---|---|
| 계 | 1 M LiTFSI in CPME · CPME/THF (22:3 v/v, 본문의 'CPME/THF') · CPME/THF (1:1 v/v, 대조) · (neat THF 는 `Fig. 2d` 셔틀 전류에만 나온다 — 본문 소개 없음) |
| 양극 | S/Ketjen black (70 wt% S, 155 °C 12 h 용융 확산) · 얇은 ≈1 mg cm⁻² (E/S 15 µL mg⁻¹) · 두꺼운 ≈5 mg cm⁻² (PTFE 자립막) · 모델 전극 S₈@CP (탄소종이 위 나노 S) · 파우치 4 mg cm⁻² (양면) |
| 음극 | Li 금속 (파우치 125 µm · N/P 1.87) |
| 질문 | 약용매화 전해질 (SSE) 은 폴리설파이드 (LiPS) 용해를 막아 희박 전해질에서 '준고체 황 반응 (QSSSR)' 을 가능하게 하지만, 약한 용매화 때문에 S/LiPS/Li₂S 입자 **표면의 전하 이동** 이 느려 고체–고체 전환이 느리다. **벌크는 약용매화로 두면서 반응 표면에서만 용매화를 켤 수 있나?** |
| 배경 (대안의 한계 · 저자 정리) | 국소 고농도 전해질 (LHCE · 양이온–음이온 회합) 과 불소 에테르 (극성↓) 도 LiPS 용해를 줄이지만, 염 · 하이드로플루오로에테르 희석제 비율이 높아 밀도 > 2 g cm⁻³ · 불소 에테르는 합성 비용이 크다 — 그리고 준고체 LiPS 의 SRR 동역학이 느려 저율에 묶인다. 같은 그룹의 전작 (Liu 2025 *Nat. Chem.*) 은 단일 약용매화 용매 + '상 매개자' 분자 (bis(dimethylthiocarbamoyl) sulfide) 로 표면 국소 용액 영역을 만들었지만 이온전도도가 아쉬웠다 → 이번엔 공용매로. CPME 는 저유전율 · 사이클로펜틸 입체 장애로 LiPS 를 덜 녹이고 밀도가 낮다 (본문 '< 0.5 mS cm⁻¹' 이 약점) |
| 답 (저자) | 용매화 세기가 다른 두 용매를 쌍극자 상호작용으로 묶는다 — CPME 가 벌크 (바깥 껍질) 의 약용매화를 정하고, 첫 껍질에 들어간 THF 일부가 반응 표면에서 생기는 LiPS 를 그때그때 용매화해 '표면 국소 용액 반응' 을 만든다 (`Scheme 1`) |
| 연구 유형 | 실험 주 · 계산 보조 (계산은 해석 받침 그림 다섯: `Fig. 1d–h` · `Fig. S4` · `Fig. S8` · `Fig. 4e` · `Fig. S15`) |
| 우리와의 거리 | 황화물 SE 물성 4축 (A 이온 · B 산화 · C 기계 · D 전자) 수치 비교 없음. 방법 · 개념 · 보고 규약 쪽만 닿는다 (§7) |

## 3. 핵심 수치 총정리 ★

> 규율: 아래는 전부 **문헌 소환값**이다 — 우리 db 절대값과 한 표에 섞지 않는다. 본문 명시값과 `figure-read ≈` 를 칸마다 구분했다.
> 온도는 따로 적지 않으면 25 °C.

### 3a. 전해질 구조 · 수송

| 물성 | CPME | CPME/THF (22:3) | CPME/THF 1:1 | 출처 · 비고 |
|---|---|---|---|---|
| 이온전도도 σ (mS cm⁻¹) | **0.3** | **1.2** | n/a | 본문 · `Table S1` (Swagelok · PTFE 고리 내경 6 mm × 0.2 mm) — ⚠ `Fig. 1a` 막대는 figure-read ≈0.22 (5 점 0.16–0.28) · ≈1.11 (5 점 0.99–1.23) 이라 본문 값은 막대가 아니라 위쪽 끝이다 (§10-⑮) |
| `Table S1` 나머지 | CPME 0.5 M 0.2 · 2.5 M 0.83 | 24:1 0.85 · 23:2 1.02 · 22:3 1.2 | — | 모두 1 M (CPME 단독만 농도 변화) — 2.5 M CPME (0.83) 와 24:1 (0.85) 는 σ 가 같다 → 수송과 용매화를 가를 대조군 후보인데 셀 시험이 없다 (§10-⑳) |
| t_Li⁺ | **0.40** | **0.56** | n/a | `Fig. S1` · Li\|Li · 40 µL · ΔV 10 mV · 식 (2) (벌크 저항 보정 Bruce–Vincent 꼴) — ⚠ 옴 법칙 검산 (§10-⑭) |
| TFSI⁻ Raman 분율 (AGG / CIP / SSIP) | 65 / 24 / 11 % | 46 / 45 / 9 % | n/a | `Fig. S2` · S–N–S 띠 SSIP ≈736 · CIP ≈742 · AGG ≈748 cm⁻¹ |
| ⁷Li NMR | figure-read ≈ −0.70 ppm | figure-read ≈ −0.62 ppm (저자장 이동) | — | `Fig. 1c` · 외부 기준 0.1 M LiCl/D₂O |
| 겉보기 DN (²³Na NMR 환산, kcal mol⁻¹) | **6.54** (δ −9.09) | **8.71** (δ −8.29) | **10.17** (δ −7.38) | `Fig. S3` · NaTFSI 10 mM · 보정선 FEC 9.0 / ACN 14.1 / DME 20 / DMSO 29.8 — CPME 는 최저 보정점 (FEC 9.0) 아래 **외삽** |
| 문헌 용매 상수 (본문 인용) | ε 4.7 · DN 10 | THF: ε 7.6 · DN 20 | — | 본문 (ref 33) — ⚠ 같은 논문의 측정 DN (CPME 6.54) 과 다르다 (방법이 다르다) |
| Li₂S₆ 용해도 | **≈50 mM[S]** | **≈80 mM[S]** | **≈600 mM[S]** | `Fig. 2a–c` 삽입 사진 · 본문 — 측정법 (적정 · UV-vis 등) 미기재 |
| 셔틀 전류 (S/C 양극 · 정전위 충전) | ≈0–6 µA (2.1–2.9 V, figure-read) | ≈0–5 µA | 2.35 V ≈20 · 2.9 V ≈27 µA (figure-read) | `Fig. 2d` — neat THF: 2.30 V ≈13 · 2.35 V ≈84 · 2.40 V ≈214 · 2.50 V ≈215 · 2.9 V ≈109 µA (figure-read). 본문 "20/213 µA → 1.2 µA at 2.3 V" 는 그림의 2.35 · 2.40 V 값이다 (§10-⑬) |

### 3b. 계산 (전부 문헌 소환값 · 방법은 §4e · §8)

| 양 | 값 | 출처 | 비고 |
|---|---|---|---|
| Li⁺ 첫 껍질 CN (AIMD) — CPME 계 | O(CPME) **2** + O(TFSI⁻) **2** = 4 | `Fig. 1d,f` | Li–O 첫 봉우리 figure-read ≈2.0 Å · g(r) 봉우리 높이 figure-read ≈47 (TFSI) · ≈20 (CPME) |
| Li⁺ 첫 껍질 CN (AIMD) — CPME/THF 계 | O(CPME) **≈1.5** + O(TFSI⁻) **≈2** + O(THF) **≈0.5** = 4 | `Fig. 1e,f` | 누적 CN 평탄 figure-read ≈1.45 · ≈1.9 · ≈0.47 · g(r) 봉우리 ≈135 (TFSI) · ≈92 (CPME) · ≈52 (THF) — 부분 g(r) 높이는 그 O 종류의 벌크 밀도로 나눈 값이라 소수 종에서 커진다 (높이만으로 통계를 판정하지 않는다 · 통계 문제는 Li⁺ 2 개 · 50 ps 쪽 — §5.2) |
| 상자 조성 (논문 미기재 · **우리 산수**) | a = CPME 17 + LiTFSI 2 (355 원자) · b = CPME 15 + THF 4 + LiTFSI 2 (369 원자) | 원자 수 · 상자 길이에서 역산 | 밀도 ≈1.06 / ≈1.08 g cm⁻³ · [Li⁺] ≈0.93 / ≈0.91 M · `Fig. 1g,h` 상자 스냅숏에 Li⁺ 초록 구 2 개 (figure-read) 와 맞는다 · 다른 정수해는 1.8 M 이상이거나 THF 과반 (§5.2) |
| O(THF)···H(CPME) 거리 | AIMD 스냅숏 2.59 · 2.67 · 2.90 Å / 고립 이량체 2.49 Å (+ H(THF)···O(CPME) 2.77 Å) | `Fig. S4` | 본문은 "average … approximately" 라 쓰고 `Fig. S4b` 캡션은 "representative snapshot" — 평균인지 한 장인지 불분명 |
| CPME–THF 결합에너지 | **0.21 eV** | `Fig. 1h` · `Fig. S4a` · 본문 | Gaussian 16 B3LYP-D3(BJ)/6-311+G(d,p) · 부호 규약 · BSSE · 기준 이량체 (THF–THF · CPME–CPME) 없음 |
| Li₂S₆–용매 결합에너지 (기상) | CPME figure-read ≈ −0.76 · THF ≈ −1.02 · 2THF ≈ −1.96 · THF–CPME ≈ −1.73 · 2CPME ≈ −1.51 eV | `Fig. S8` | 본문에 숫자 없음 · ⚠ **왼쪽 두 막대의 분자 그림이 x 축 라벨과 뒤바뀌어 있다** (§5.4) · 다섯 값의 가산성은 x 축 라벨 쪽을 지지 |
| THF 흡착 β-S₈ | (−221) figure-read ≈ −0.27 · (130) ≈ −0.22 · (300) ≈ −0.17 eV | `Fig. 4e` | 슬랩 방법 미기재 |
| CPME 흡착 β-S₈ | (130) figure-read ≈ −0.056 · (−221) ≈ −0.048 · (300) ≈ −0.018 eV | `Fig. S15` | y 축 0 ~ −0.10 eV · 298 K kT = 0.0257 eV 의 0.7–2.2 배 |

### 3c. 동역학 · 상 변화

| 측정 | CPME | CPME/THF | 출처 · 비고 |
|---|---|---|---|
| GITT 방전 모양 | 준이중 평탄 (≈2.2 V) | 준이중 평탄 (≈2.2 V) | `Fig. 2a,b` · 0.05 C 20 min 펄스 / 2 h 휴지 · 1:1 은 고전적 두 평탄 + 과충전 (`Fig. 2c`) |
| 율 의존 분극 (0.05 → 0.2 C, 둘째 평탄) | figure-read ≈0.5 V 내려감 (≈2.2 → ≈1.68 V) | figure-read ≈0.06 V (≈2.17 → ≈2.11 V) | `Fig. 2e` — 본문은 "12 mV vs 70 mV at 0.2 C" (그림에서 재현 안 됨 · §10-⑧) |
| PITT Li₂S 석출 피크 | i_m **0.056 mA** · t_m **4.27 h** (계단 2.12 V) | i_m **0.062 mA** · t_m **2.88 h** (계단 2.14 V) | `Fig. 3a` · −20 mV 계단 · 환원 전류 상한 20 µA |
| PITT S₈ 재석출 피크 | i_m **0.230 mA** · t_m **3.7 h** (계단 2.34 V) | i_m **0.362 mA** · t_m **1.8 h** (그림 인쇄) — 본문 '2.28 h' (계단 2.28 V) | `Fig. 3c` · ⚠ 본문 2.28 h 는 그림의 전압 2.28 V 를 시간으로 옮겨 적은 것으로 보인다 (§10-⑥) |
| Scharifker–Hills 판정 | Li₂S · S₈ 모두 2D 쪽 (2DP–2DI 사이) | Li₂S · S₈ 모두 3D 쪽 (3DP 근처 · 그 아래) | `Fig. 3b,d` · 이론 곡선은 I/I_m 축으로 바르게 그려져 있다 (우리 검산 §5.7) |
| 겉보기 D_Li (GITT) | 10⁻¹⁶–10⁻¹⁰ cm² s⁻¹ | 중간 DOD · SOC 에서 figure-read ≈1–2 자릿수 높음 | `Fig. S9` · 식 · 매개변수 미기재 ("established methods") |
| CV 산화 피크 (0.1 → 0.3 mV s⁻¹) | figure-read ≈2.62 → ≈2.71 V · ≈1.3 → ≈2.55 mA | figure-read ≈2.49 → ≈2.54 V · ≈3.7 → ≈5.4 mA (뾰족) | `Fig. S11` · CPME 의 주 환원 피크 figure-read ≈1.45 V |
| operando XRD — 20 % DOD 의 S₈ 남은 양 | figure-read ≈93 % | figure-read ≈50 % | `Fig. 4c` · 본문은 "~80 % vs ~60 % consumption at ~20 % DOD" — 그림에선 ≈28 % DOD 의 값이다 (§10-⑦) |
| 결정 Li₂S 첫 출현 | figure-read ≈55 % DOD | figure-read ≈61 % DOD | `Fig. 4c` (본문 "delayed") |
| 충전 중 Li₂S 소멸 | figure-read ≈76 % SOC | figure-read ≈48 % SOC | `Fig. 4c` — SI 는 "Li₂S 소비 속도는 비슷하다" (`Fig. S13` 본문) 라 써서 그림과 어긋난다 |
| S₈ 재생 시작 | figure-read ≈53 % SOC | figure-read ≈44 % SOC (본문 ~40 %) | `Fig. 4c` |
| 재충전 β-S₈ 우세 반사 | (130) ≈26.0° 가 가장 크고 (300) ≈24.6° 둘째 (figure-read) — 본문은 "(300)" | (−221) ≈24.05° | `Fig. 4d` · `Fig. S13` · 기준 분말 패턴 · 집합조직 계수 없음 |
| 결정자 크기 (Scherrer 로 보임 · 식 미기재) | Li₂S ≈6–7.5 nm · 충전 β-S₈ ≈50–225 nm | Li₂S ≈4.5–6.5 nm · 충전 β-S₈ ≈35–70 nm | `Fig. S14` (figure-read) |
| S K-edge XANES 특징 | LiPS 2471.0 eV 가 완충전 뒤에도 남는다 | LiPS 2471.0 eV 가 완충전에서 사라진다 | `Fig. 4f,g` · S₈ 2472.5 · Li₂S 2476.0 eV (본문) · TFSI⁻ figure-read ≈2480.5 · ≈2485 eV |

### 3d. 셀 성능

| 조건 | CPME | CPME/THF | 출처 · 비고 |
|---|---|---|---|
| 0.2 C/0.1 C · 얇은 전극 · 150 cyc | 1350 → 927 mAh g⁻¹ (69 %) | 첫 1,327 mAh g⁻¹ · 88 % | `Fig. 5a–c` — 본문 '전압 이력 12 mV vs 70 mV' 의 정의 미기재 · 첫 사이클 방전 둘째 평탄–충전 평탄 차 figure-read ≈0.63 V vs ≈0.15 V |
| 율 (`Fig. S18` · 0.5/1/2/3/4/5 C) | figure-read ≈1300 / ≈1130 / ≈1030 / ≈950 / ≈225 / ≈180–200 · 본문 4 C 226 | 1177 / 1000 / 875 / 783 / 668 / 480 (SI 본문) | ⚠ **0.5–3 C 에서는 CPME 가 더 높다** · 되돌아온 0.5 C 도 ≈1100 vs ≈925 (figure-read) |
| 0.5 C/0.2 C 장기 | ≈290 cyc 에서 멈춤 · ≈640 (figure-read) | 500 cyc 728 mAh g⁻¹ (시작 figure-read ≈1180 → ≈62 %) | `Fig. 5d` |
| 3.6 mg cm⁻² · 5.5 µL mg⁻¹ · 0.3 C/0.2 C | n/a | 800 mAh g⁻¹ · 200 cyc | `Fig. 5e` — 흩어짐 0 인 평탄선 · CE ≈100–103 % · `Fig. S19` 첫 방전이 ≈800 mAh g⁻¹ · ≈2.0 V 에서 끝남 → **용량 제한 사이클로 보인다** |
| 4.7 mg cm⁻² · 3.2 µL mg⁻¹ · 0.2 C/0.1 C | n/a | 본문 "5.2 mAh cm⁻² over 50 cycles" · figure-read 1144 → 742 mAh g⁻¹ (≈5.4 → ≈3.5 mAh cm⁻²) | `Fig. S20` |
| 5 mg cm⁻² · 3 µL mg⁻¹ · 0.1–2 C | figure-read 0.1 C ≈4.4 · 2 C ≈0.6 mAh cm⁻² | 0.1 C **5.4** · 2 C **2.1** mAh cm⁻² | `Fig. 5f,g` |
| 파우치 (`Table S2`) | 첫 ≈1.0 · 둘째 ≈1.4 → 28 cyc ≈0.22 Ah (figure-read) | **2.44 Ah** · **434 Wh kg⁻¹** (포장 제외) · 40 cyc — figure-read 40 cyc ≈1.49 Ah (≈61 %) | `Fig. 5h` · 4 mg cm⁻² (한 면) · E/S 2 µL mg⁻¹ · N/P 1.87 · 0.1 C · 1.2–3 V |
| 파우치 검산 (**우리 산수**) | — | S 질량 ≈2.09 g (8 면 × 65.28 cm² × 4 mg) · 이용률 ≈1168 mAh g⁻¹ · 함의 평균 방전 전압 ≈1.82 V (434 Wh kg⁻¹ × 10.22 g / 2.44 Ah) · 포장 포함 (12.50 g) ≈355 Wh kg⁻¹ · 전해액 4.15 g ↔ 2 µL mg⁻¹ × 2089 mg ≈4.18 mL | `Table S2` |

## 4. 재료 & 방법 — 같은 축을 흉내 낼 때 필요한 조건 전부 ★

### 4a. 전해질
- LiTFSI (99.9 %, MREDA) 120 °C 진공 24 h 건조 · THF (> 99 %) · CPME (> 99.9 %) (Aladdin) · 4 Å 분자체 3 일 건조.
- 1 M LiTFSI in CPME · THF · CPME/THF (22:3 또는 1:1, v/v). 본문 'CPME/THF' = **22:3**. 수분 함량 (Karl Fischer) 미기재.
- 몰비 환산 (**우리 산수** · 문헌 밀도 CPME 0.86 · THF 0.889 g cm⁻³ 가정): 22:3 v/v → CPME 188.9 : THF 37.0 mmol → THF/CPME 몰비 ≈0.20 (THF 몰분율 ≈16 %).

### 4b. 전극 · 시약
- **S/KB 복합체**: S + Ketjen black (XFNANO) 155 °C 12 h 용융 확산 (S 70 wt%) → 복합체 : Super P : PVDF = 8:1:1 (NMP) · 탄소 코팅 Al 박 · 60 °C 진공 12 h · 지름 10 mm.
- **두꺼운 전극** (> 3 mg cm⁻²): 같은 복합체 : Super P : PTFE 에멀전 = 8:1:1 · 반죽 · 반복 압연 자립막 · ≈5 mg cm⁻².
- **Li₂S₆ 분말**: S (Sigma-Aldrich) + Super-Hydride (1.0 M LiEt₃BH in THF) **8:3 몰비** · 60 °C 용해 → 진공 건조 → 노란 분말. ⚠ 8:3 은 S/Li = 2.67 → 화학량 Li₂S₅.₃ 이다 (Li₂S₆ 이면 3:1 · **우리 산수**).
- **S₈@CP 모델 전극**: 탄소종이를 Caro 산 (진한 H₂SO₄ 20.0 mL + H₂O₂ 2.0 mL) 에 60 s → 세척 · 150 °C 2 h. 나노 S = 티오황산나트륨 + 진한 HCl + PVP (Mn ≈40,000) 1 h → 원심 · 1 wt% PVP 수용액 재분산 → **CS₂ 에 녹여** 탄소종이에 떨어뜨림 (drop-cast). ⚠ CS₂ 에 녹이면 '나노입자' 모양은 사라진다 — 최종 S 의 형태 · 양 (mg cm⁻²) 미기재.

### 4c. 전기화학
- **코인**: CR2032 · Celgard 2500 · Li 금속 · 1.2–3.0 V · 25 °C (Neware CT-4008Tn). E/S 기본 15 µL mg⁻¹ (얇은 ≈1 mg cm⁻²) · 두꺼운 (> 3 mg cm⁻²) 5 µL mg⁻¹ (본문) — 실제 그림은 5.5 (`Fig. 5e`) · 3 (`Fig. 5f,g`) · 3.2 (`Fig. S20`) µL mg⁻¹. ⚠ 1.2 V 하한이 용량 제한 사이클 (`Fig. 5e` · `Fig. S19`) 과 맞지 않는다 (§10-⑩).
- **GITT**: C/20 (0.05 C) 20 min 펄스 + 2 h 휴지 · D_Li 는 "established methods" (식 · 면적 · 몰부피 미기재).
- **PITT** (S₈@CP · 두 칸 셀 · 양극 쪽 전해액 30 µL): OCV 6 h 휴지 → OCV 에서 −20 mV 계단 · 계단마다 환원 전류 상한 20 µA (C/100). 핵생성 해석 = Scharifker–Hills 네 식 (식 (3)–(6), `eq_03_06` 크롭으로 확인):
  2DI `I/I_m = (T/T_m) exp[−½ (T² − T_m²)/T_m²]` · 2DP `I/I_m = (T/T_m)² exp[−⅔ (T³ − T_m³)/T_m³]` · 3DI `(I/I_m)² = (1.9542/(T/T_m)) [1 − exp(−1.2564 T/T_m)]²` · 3DP `(I/I_m)² = (1.2254/(T/T_m)) [1 − exp(−2.3367 T²/T_m²)]²`.
  ⚠ 배경 (용량성 · 잔류 LiPS 환원) 전류 빼기 · 시간 원점 (계단 시작) 규약 미기재.
- **CV**: 0.1–0.3 mV s⁻¹ · 1.2–3.0 V.
- **EIS**: Gamry IFC1010 · 10 mHz–100 kHz · 5–10 mV · 등가회로 R1–(R2‖Q2)–(R3‖Q3)–Q4 (`Fig. S10a`) · **DRT** (MATLAB DRT tools) 를 했다고 적었지만 DRT 결과 그림은 없다.
- **Li‖Cu**: 3 mAh cm⁻² 증착 → 1.0 V 까지 박리 · 1 mA cm⁻² — **CE 값 · 그림 없음** (SEM `Fig. S16` 만).
- **σ**: Swagelok (본문 한 문단 안에서 '스테인리스' 와 '몰리브덴 전극' 이 둘 다 나온다) · PTFE 고리 내경 6 mm · 두께 0.2 mm · 전해액 400 µL · 500 kHz–1 Hz · 10 mV · R_b = Nyquist 고주파 x 절편 · `σ = l/(R_b × S)` (식 (1)).
  검산 (**우리 산수**): l/S = 0.02 cm / 0.283 cm² = 0.0707 cm⁻¹ → σ 1.2 mS cm⁻¹ 이면 R_b ≈59 Ω · 0.3 이면 ≈236 Ω.
- **t_Li⁺**: Li\|Li · 40 µL · ΔV 10 mV · `t = I^ss R_b^ss (ΔV − I⁰R_i⁰) / [I⁰ R_b⁰ (ΔV − I^ss R_i^ss)]` (식 (2) · `eq_01_02` 크롭으로 확인 — 벌크 저항 비까지 곱한 보정형).

### 4d. 분석
- **Raman**: DXRxi (Thermo) · 532 nm.
- **NMR**: 400 MHz (Bruker AVZHD400 · 北大 Beijing NMR Center) · 3 mm 관 · ⁷Li 외부 기준 0.1 M LiCl/D₂O (5 mm 동축관). ²³Na (DN 환산) · ¹H · ¹⁷O 측정 조건은 SI 그림 캡션 정도만.
- **SEM**: Hitachi SU-8200 · EDS 매핑 (`Fig. S12`) — 세척 여부 미기재 (TFSI⁻ 도 S 를 품는다 — §10-⑱).
- **XPS**: ESCALAB 250Xi · Li\|Li · Li–S 셀 '10 사이클' 뒤 CPME 로 세척 (Methods) — `Fig. S17` 캡션은 '20 사이클' (§10-⑯).
- **operando XRD**: Rigaku SmartLab 9 kW · Cu Kα (1.5406 Å) · 2θ 20–60° · 0.01° 간격 · 2.5° min⁻¹ · Be 창 셀 (Tianjin Aida Hengsheng) · 자립 S 양극 2–3 mg cm⁻² · 0.1 C · 한 사이클에 패턴 ≈50–60 장. 정량 (`Fig. 4c` '정규화 세기') 에 쓴 반사 · 적분법 미기재 · Scherrer 식 · 기기 퍼짐 보정 미기재 (`Fig. S14`).
- **operando XANES**: S K-edge · BSRF 4B7A · 형광 모드. 선형결합맞춤 (LCF) 없음 — 봉우리 위치 정성 판독만.

### 4e. 계산 (전부) ★

| 계산 | 적힌 것 | 안 적힌 것 |
|---|---|---|
| **AIMD** (`Fig. 1d–h` · `Fig. S4b`) | VASP 5.4.4 · PAW · PBE · DFT-D3 (Grimme · SI 참고문헌 8 = D3 2010 · 9 = BJ 감쇠 2011 → D3(BJ) 로 보임) · ENCUT 520 eV · **Γ 점만** · 두 계 "a-b CPME and THF" 355 · 369 원자 · 입방 상자 15.30 · 15.40 Å ("실험 밀도에 가깝게") · 298 K · NVT · Nosé–Hoover · **50 ps** · 1 fs | 분자 수 · 조성 (§5.2 에서 우리가 역산) · 초기 구조 생성 (packmol · 고전 MD 선평형 여부) · 생산 구간 (50 ps 전체가 '평형' 이라 적혀 있다) · RDF/CN 평균 구간 · 시드 수 (하나로 보인다) · H 질량 · 수렴 기준 · 계 b 의 이름 (본문 'THF' 는 CPME/THF 로 보인다) |
| **분자 DFT** (`Fig. S4a` · `Fig. S8`) | Gaussian 16 · B3LYP · 6-311+G(d,p) · D3(BJ) · 기하 최적화 | 결합에너지 식 · 부호 규약 (`Fig. S4a` 는 ΔE = **+0.21** eV, `Fig. S8` 는 **음수**) · BSSE (counterpoise) · 내재 용매 모형 · 진동 (ZPE · 열 · 엔트로피 → ΔG) · 허수 진동 점검 · 배좌 탐색 · 스핀 상태 (닫힌 껍질 단일항으로 보임) |
| **β-S₈ 면 흡착** (`Fig. 4e` · `Fig. S15`) | 면 셋 (−221) · (300) · (130) · 흡착 분자 THF · CPME 각 하나 · 그림 삽입 구조 | **전부** — 코드 · 범함수 · 분산 보정 · 슬랩 두께 · 진공 · k 격자 · 면 셀 크기 (덮임률) · 흡착 자리 · 방향 표본 · 고정 층 · 기준 상태 (기상 분자 · 맨 슬랩) · 식. Computational 절에 이 계산이 아예 없다 |

> 원자 수 단서: 상자 길이 15.3 Å 는 LiTFSI 2 개를 담는 크기다 (1 M × 3.58 nm³ ≈ 2.2 개 · **우리 산수**). Li⁺ 2 개로 낸 CN 은 **Li⁺ 두 개의 시간 평균**이다.

### 4f. 파우치
- 양극: S/활성탄 (70 wt% S) 85 wt% + CNT 4 + Super P 6 + LA133 5 (수계) · 탄소 코팅 Al · 50 °C 12 h · 양면 4 mg cm⁻² (한 면).
- 양극 4 장 (68 × 96 mm) · Li 5 장 (125 µm · 71 × 99 mm) · PE 분리막 · 알루미늄 파우치 · E/S 2 µL mg⁻¹ · N/P ≈1.87 (Li 3860 · S 1672 mAh g⁻¹ 기준) · 0.1 C · 1.2–3 V · 25 °C.
- `Table S2` 질량: 전극 + 분리막 6.07 g · 전해액 4.15 g · 포장 + 탭 2.28 g.
- N/P 검산 (**우리 산수** · Li 밀도 0.534 g cm⁻³): Li 125 µm 한 장 ≈25.8 mAh cm⁻² · 양극 한 면 6.69 mAh cm⁻² → 안쪽 음극 한 장이 양극 두 면을 맡는다고 세면 ≈1.93 · 전체 Li (5 장 × 70.3 cm²) / 전체 S 로 세면 ≈2.6. 1.87 은 앞의 셈법 (Li 밀도를 조금 낮게 잡은) 에 가깝다 — 셈법 미기재.

---

## 5. 결과 — 절별 상세 (그림 실독 포함)

### 5.1 용매화 구조 — 분광 (`Fig. 1a–c`, `Fig. S1`, `Fig. S2`, `Fig. S3`)
- **σ** (`Fig. 1a`): 막대 + 측정점 다섯 + 정규분포 곡선. figure-read: CPME 막대 ≈0.22 mS cm⁻¹ (점 ≈0.28 · 0.26 · 0.23 · 0.19 · 0.16 → 평균 ≈0.22) · CPME/THF 막대 ≈1.11 (점 ≈1.23 · 1.20 · 1.10 · 1.03 · 0.99 → 평균 ≈1.11). 본문 · `Table S1` 의 0.3 · 1.2 는 막대 (평균) 가 아니라 오차막대 위끝 (≈0.28 · ≈1.23) 에 가깝다. 비는 막대 기준 ≈5.0 배 · 본문 기준 4.0 배.
- **t_Li⁺** (`Fig. S1`): 0.40 → 0.56. 크로노암페로그램 x 축이 (a) 'Time (h)' (0–3000) · (b) 'Time (s)' (0–3500) — (a) 는 초로 보인다 (라벨 오류). SI 해석: "THF 가 t₊ 를 올렸을 수 있다".
- **Raman S–N–S** (`Fig. 1b` · `Fig. S2`): 띠 중심 이동은 눈에 띄지 않는다 ("비슷한 TFSI⁻ 용매화 에너지"). 맞춤 분율 AGG 65 → 46 % · CIP 24 → 45 % · SSIP 11 → 9 % — "THF 가 TFSI⁻ 응집을 일부 깨고 → 작은 Li⁺–염 덩어리 → 전도도↑". 맞춤 조건 (선 모양 · 폭 고정 여부) 미기재.
- **⁷Li NMR** (`Fig. 1c`): CPME ≈ −0.70 → CPME/THF ≈ −0.62 ppm (figure-read) 저자장 이동 → "THF 일부가 Li⁺ 용매화에 참여".
- **DN** (`Fig. S3`): ²³Na NMR 화학 이동을 알려진 DN 용매 넷 (FEC · ACN · DME · DMSO) 의 직선에 대입 → 6.54 · 8.71 · 10.17 kcal mol⁻¹. 보정선의 R² · 오차 미기재 · CPME 는 보정 범위 밖 외삽 · THF 50 % (1:1) 에서도 10.17 로 neat THF (20) 의 절반 → 선택적 용매화를 시사하지만 논문은 거기까지 안 간다.

### 5.2 AIMD — 첫 껍질 · 바깥 껍질 (`Fig. 1d–h`, `Fig. S4b`)
- **결과** (`Fig. 1d–f` 실독): Li–O 첫 봉우리 figure-read ≈2.0 Å · 첫 껍질 반경 ≈2.6 Å 안쪽에 CN 평탄. CPME 계 = O(CPME) 2 + O(TFSI⁻) 2 · CPME/THF 계 = O(CPME) ≈1.5 + O(TFSI⁻) ≈2 + O(THF) ≈0.5 (총 4 유지). 저자: "THF 가 첫 껍질에 일부 들어가지만 (CPME:THF 3:1) CPME 가 지배하는 약용매화 성격은 안 깬다".
- **바깥 껍질** (`Fig. 1g,h` · `Fig. S4b`): 첫 껍질 밖 (> 3 Å) THF 의 O 가 CPME 의 H 와 2.59 · 2.67 · 2.90 Å → 고립 CPME–THF 쌍 2.49 Å 와 "가깝다" → "바깥 THF 는 고립되지 않고 CPME 망에 묶여 있어 바깥 껍질에서 LiPS 를 용매화하지 않는다".
- **상자 조성 역산 (논문 미기재 · 우리 산수)**: CPME C₆H₁₂O = 19 원자 · THF C₄H₈O = 13 · LiTFSI LiC₂F₆NO₄S₂ = 16.
  - 계 a (355 원자 · 15.30 Å): 19x + 16z = 355 의 물리적 해는 **x = 17 · z = 2** 하나 (다음 해는 LiTFSI 21 + CPME 1). 밀도 ≈1.06 g cm⁻³ · [Li⁺] ≈0.93 M.
  - 계 b (369 원자 · 15.40 Å): 19x + 13y + 16z = 369 에서 z = 2 면 (x, y) = **(15, 4)** 또는 (2, 23 — THF 과반이라 `Fig. 1f` 의 CN 과 안 맞음) · z = 4 면 (14, 3) 이 있지만 [Li⁺] ≈1.8 M · 밀도 ≈1.26 g cm⁻³ 라 1 M 과 안 맞는다. ⇒ **CPME 15 + THF 4 + LiTFSI 2** (밀도 ≈1.08 · [Li⁺] ≈0.91 M).
  - `Fig. 1g,h` 의 상자 스냅숏에 Li⁺ (초록 구) 가 **두 개씩** 보인다 (figure-read) — 역산과 맞는다.
  - 상자의 THF/CPME 몰비 4/15 ≈0.27 은 실험 22:3 v/v (≈0.20 · §4a) 보다 ≈1.4 배 THF 가 많다.
- **이것이 뜻하는 것**: CN(THF) ≈0.5 = Li⁺ 둘 중 하나에 THF 한 분자가 50 ps 내내 붙어 있었다는 것과 같은 크기다 (반대로 두 Li⁺ 가 THF 를 반씩 번갈아 가졌을 수도 있지만, 그것을 가를 교환 횟수 · 잔류 시간은 보고되지 않았다). g(r) 첫 봉우리가 50–135 로 높은 것은 부분 g(r) 을 소수 종 (상자에 THF 4 · TFSI⁻ 2) 의 벌크 밀도로 나눈 정규화 탓이 커서, 높이만으로 '껍질이 얼었다' 고 판정하지는 않는다 — 문제는 **표본 수 (Li⁺ 2 개 × 50 ps × 궤적 1)** 다.
- **관측창 한 줄** (`tools/sei/collect_neb.py --obs_window 298 50e-12 2`): 관측창 (298 K · 50 ps · 기회 2 = Li⁺ 2 개 · ν₀ 10¹³ s⁻¹ 가정 · 정상성 가정): 기대 사건 1 ≈0.18 eV (검출 63 %) · 95 % 검출 ≈0.15 eV. (기회를 Li⁺ 2 × 배위 자리 4 = 8 로 잡으면 ≈0.21 · ≈0.18 eV.) — 이 논문의 주장은 '반응 없음' 이 아니라 '껍질 조성' 이지만, 같은 논리로 **껍질 교환 장벽이 이 창보다 높으면 CN 은 초기 배치의 기억**이다. 50 ps 한 궤적의 CN 0.5 로 '첫 껍질에 THF 가 일부 들어간다' 를 정량화할 수 없다.

### 5.3 용매–용매 '쌍극자' 상호작용 (`Fig. 1i`, `Fig. S4a`, `Fig. S5`, `Fig. S6`, `Fig. S7`)
- **¹H NMR** (`Fig. 1i` · `Fig. S5`): 혼합에서 THF · CPME 의 ¹H 가 둘 다 고자장 이동 → "전하 재분배". `Fig. S5` 의 CPME 봉우리 이동은 figure-read ≈3.441 → ≈3.439 ppm (≈0.002 ppm) — 기준 물질 · 반복 측정 없이 판단하기 어려운 크기다.
- **Raman C–O–C** (`Fig. S6` 축소 시트): CPME ≈892 · CPME/THF ≈896 · THF ≈909 cm⁻¹ (figure-read). 본문은 "두 용매의 띠가 혼합에서 반대 방향으로 이동 · CPME 청색 이동" 이라 쓰지만 혼합 스펙트럼에는 **띠가 하나**뿐이다 — 909 cm⁻¹ 의 THF 띠 (몰분율 ≈16 %) 가 892 cm⁻¹ CPME 띠에 겹치기만 해도 무게중심이 몇 cm⁻¹ 오른쪽으로 간다. 분해 맞춤 없이 '상호작용에 의한 이동' 으로 읽을 수 없다.
- **¹⁷O NMR** (`Fig. S7` 축소 시트): THF ≈20.0 → 혼합 ≈20.2 ppm (figure-read 저자장 이동) · **CPME 는 봉우리가 안 보인다** (평탄선).
- **이량체 DFT** (`Fig. S4a` · `Fig. 1h` 삽입): THF–CPME 한 쌍 · O(THF)···H–C(CPME 메틸) 2.49 Å + H(THF)···O(CPME) 2.77 Å 두 접촉 · ΔE = 0.21 eV → 본문 "강한 쌍극자–쌍극자 인력 · 강한 전자 유도 효과". 본문의 Supporting Information 소개 문단은 이것을 "dihydrogen-bonding interaction" 이라 부른다 (이수소 결합은 H···H 다 — 그림의 접촉은 C–H···O).
- **판정**: 0.21 eV (≈4.8 kcal mol⁻¹) 는 기상 에테르 이량체에서 흔한 크기이고, 액체에서 THF 는 CPME 든 THF 든 이웃과 비슷한 접촉을 한다. '특별한 짝' 을 말하려면 **섞임 에너지** E(AB) − ½[E(AA) + E(BB)] 가 필요한데 THF–THF · CPME–CPME 이량체가 없다. AIMD 의 O···H 2.59–2.90 Å 도 O · H 반데르발스 반경 합 (≈2.7 Å · 일반 지식) 근처라 조밀한 액체의 보통 접촉과 구별되지 않는다.

### 5.4 Li₂S₆–용매 결합 (`Fig. S8`)
- 다섯 착물 (기상 · Gaussian): figure-read **CPME ≈ −0.76 · THF ≈ −1.02 · 2THF ≈ −1.96 · THF–CPME ≈ −1.73 · 2CPME ≈ −1.51 eV**. 본문은 숫자를 안 쓰고 "구조 · 결합에너지를 `Fig. S8` 에" 라고만 한다.
- ⚠ **분자 그림 뒤바뀜** (원래 래스터 확대): x 축 'Li₂S₆-CPME' 막대 위 그림의 용매는 **고리 안에 O 가 있는 5 원 고리 (= THF)**, 'Li₂S₆-THF' 막대 위는 **사이클로펜틸–O–CH₃ (= CPME)** 다. 오른쪽 셋 (2THF · THF–CPME · 2CPME) 은 라벨과 그림이 맞는다.
  - 어느 쪽이 맞나 — **가산성 검산 (우리 산수)**: x 축 라벨대로면 2×(−0.76) = −1.52 ≈ 2CPME −1.51 · −1.02 + (−0.76) = −1.78 ≈ THF–CPME −1.73 · 2×(−1.02) = −2.04 ≈ 2THF −1.96 으로 세 쌍이 다 맞는다. 그림대로 (THF −0.76 · CPME −1.02) 면 2THF 예측 −1.52 (실제 −1.96) · 2CPME 예측 −2.04 (실제 −1.51) 로 틀린다. ⇒ **x 축 라벨이 맞고 왼쪽 두 그림이 바뀌어 들어간 것**으로 읽는다 (그림 편집 오류).
- 크기와 배위: 모두 \|E\| < 2 eV 라 배위수 규칙 (≳ 2 eV · `D-2026-10-05-adsorption-site-coordination`) 문턱 아래다. 그래도 자리를 보면 — 기상 Li₂S₆ 의 Li 는 S 2–3 개에만 배위된 **저배위 자리**이고 (그림 판독 · 정밀하지 않음), 에테르 O 하나가 그 자리를 채우는 에너지다. 전해액 속 Li⁺ 는 이미 O 4 개에 둘러싸여 있으므로 (논문 자신의 `Fig. 1f`) 이 값은 '용액 속 LiPS 용매화 세기' 가 아니라 **기상 맨 Li 자리의 포화 에너지**다.
- 보고량 정의 (회신 N 기준): Li₂S₆ 는 사슬 · 고리 · Li 다리 배좌가 여럿이고 용매 결합 자리도 둘이다 — 선택 규칙 (최저 배좌 탐색 · 앙상블) 이 안 적혀 있으면 착물마다 스칼라 하나는 **정의되지 않은 양**이다. BSSE · 용매 · ΔG 도 없다.
- 해석 사용처: 본문은 "THF 가 LiPS 와 더 세게 상호작용" 을 정성적으로만 쓴다 (THF − CPME = −0.26 eV · 분자 하나당). 용해도 50 vs 80 mM[S] (1.6 배) 를 이 기상 차이로 설명하지는 않는다 — 용해도는 고체 Li₂S₆ 격자 대비 **용액 자유에너지**의 문제다.

### 5.5 GITT · 용해도 · 셔틀 (`Fig. 2a–d`, `Fig. S10e–g`)
- **GITT** (`Fig. 2a–c` 실독): CPME · CPME/THF 둘 다 ≈2.2 V 부근 준이중 평탄 (QSSSR 의 표지) · 방전 ≈1250 / ≈1300 mAh g⁻¹ (figure-read) · 충전이 3.0 V 에 닿는다 (과충전 없음). CPME/THF 1:1 은 ≈2.35 · ≈2.1 V 두 평탄 (고전적 용해–석출) · 방전 ≈1080 · 충전이 ≈2.3 V 에서 1400 mAh g⁻¹ 넘게 이어진다 ('Severe shuttle').
- **용해도** (삽입 사진): 50 mM[S] (옅은 노랑) · 80 mM[S] (노랑) · 600 mM[S] (진한 적갈색). 저자: "< 100 mM[S] 이 근본적 QSSSR 유지에 중요".
- **셔틀 전류** (`Fig. 2d` 확대): 네 계열 (THF · CPME/THF 1:1 · CPME/THF · CPME). figure-read 값은 §3a. CPME · CPME/THF 는 2.1–2.9 V 전 구간 ≈0–6 µA. 본문 "CPME and CPME/THF reduce shuttle currents from 20/213 μA to 1.2 μA at 2.3 V in comparison with the CPME/THF (1:1) electrolyte" — 20 µA 는 1:1 의 **2.35 V** 값, 213 µA 는 **neat THF** 의 **2.40 V** 값이다 (2.30 V 에서는 각각 ≈8 · ≈13 µA). 캡션은 'current densities' 인데 단위는 µA (면적 미기재).
- `Fig. S10e–g` 의 GITT (EIS 병행 셀) 도 같은 모양: CPME ≈1070 · CPME/THF ≈1080 · 1:1 방전 ≈1250 → 충전 ≈1900 mAh g⁻¹ (figure-read).

### 5.6 율 의존 분극 · CV · EIS · D_Li (`Fig. 2e`, `Fig. S9`, `Fig. S10`, `Fig. S11`)
- **율 의존 방전** (`Fig. 2e` 실독): CPME 는 0.05 → 0.2 C 에서 둘째 평탄이 ≈2.2 → ≈1.68 V (figure-read ≈0.5 V) 로 떨어지고 첫 평탄 끝 (≈550 mAh g⁻¹) 부터 기운다 — "Li₂S₄ → Li₂S 단계의 병목". CPME/THF 는 ≈2.17 → ≈2.11 V (≈0.06 V). 충전 쪽 (오른쪽) 은 CPME 0.1 C 에서 Li₂S 산화 시작 봉우리 (삽입 1) 가 커지고 충전 끝 (삽입 2) 이 올라간다.
- 본문 "markedly lower polarization at the same rate (12 mV vs 70 mV at 0.2 C)" — 그림에서 읽히는 분극 차 (≈0.06 vs ≈0.5 V) 와 크기가 다르다. 12 · 70 mV 는 `Fig. 5` 의 '전압 이력' 숫자와 같다 (§5.13 · §10-⑧).
- **CV** (`Fig. S11` 실독): CPME/THF 산화 피크 figure-read ≈2.49 (0.1 mV s⁻¹) → ≈2.54 V (0.3) · 높이 ≈3.7 → ≈5.4 mA · 폭이 매우 좁다 (뾰족 — 핵생성형 산화의 모양). CPME 산화 피크 ≈2.62 → ≈2.71 V · ≈1.3 → ≈2.55 mA (넓다). 환원: CPME/THF ≈2.17 · ≈2.06 V (작음) · CPME 는 ≈2.09 · ≈1.95 V 작은 피크와 **≈1.45 V 큰 넓은 피크** (Li₂S 형성이 이 낮은 전위까지 밀린다). 두 패널 y 축 범위가 다르다 (0.006 vs 0.003 A). Randles–Sevcik (피크 전류 대 √v) 분석은 없다.
- **in situ EIS** (`Fig. S10` 실독): 방전 (OCP → 1.2 V) · 충전 (OCP → 3 V) Nyquist 를 세로로 **겹쳐 띄워** 그렸다 (y 값이 절대값이 아니다). 맞춤 R2 · R3 숫자는 **보고되지 않았다**. 그림 폭으로 보면 CPME 반원이 가장 크고 (방전 ≈300–900 Ω) CPME/THF 가 작다 (≈150–450 Ω). ⚠ SI 본문 "1:1 은 충전 중 임피던스가 눈에 띄게 커진다" — 1:1 충전 패널의 x 축은 0–200 Ω 으로 셋 중 가장 작고 3 V 쪽 스펙트럼이 OCP 쪽보다 짧아 보인다 (겹쳐 그린 그림이라 판독 확신도 낮음).
- **겉보기 D_Li** (`Fig. S9` 실독): 10⁻¹⁶–10⁻⁹ 로그 축 · 방전 60–70 % DOD 에서 둘 다 최저 (≈10⁻¹⁵–10⁻¹⁶) · 중간 DOD (30–60 %) · 중간 SOC (30–80 %) 에서 CPME/THF 가 ≈1–2 자릿수 높다 (figure-read). GITT D 는 단일상 고용체 확산 식 (Weppner–Huggins) 을 전환 반응에 쓰는 것이라 '겉보기' 다 — 논문도 'apparent' 라 부른다. 계산 식 · 매개변수 미기재.

### 5.7 PITT — Li₂S · S₈ 핵생성과 성장 (`Fig. 3a–d`) ★
- **왜 PITT 인가**: SSE 에서는 LiPS 가 거의 안 녹아서, 고전적인 'Li₂S₈ 음극액 (catholyte) 에서 Li₂S 석출 보기' 를 못 한다. 그래서 탄소종이에 S 를 얹은 S₈@CP 를 계단 전위로 몰아 전류–시간 곡선에서 핵생성 피크를 찾는다.
- **Li₂S** (`Fig. 3a` 실독): 계단마다 짧은 용량성 스파이크 뒤, 특정 계단 (CPME/THF **2.14 V** · CPME **2.12 V**) 에서 넓은 석출 피크가 나온다. 인쇄값 i_m 0.062 vs 0.056 mA · t_m **2.88 h vs 4.27 h** (본문 일치). CPME/THF 는 **덜 낮은 전위 (작은 과전압)** 에서 더 빨리 석출한다 — 주장 쪽으로 보수적인 비교다.
- **S₈** (`Fig. 3c` 확대): CPME/THF 피크 i_m ≈0.36 mA · 인쇄 **t_m = 1.8 h** (계단 **2.28 V**) · CPME i_m ≈0.23 mA · t_m = 3.7 h (계단 2.34 V). 본문 "shorter growth duration (tm, 2.28 h vs 3.70 h)" 의 **2.28 h 는 그림의 2.28 V 를 시간으로 옮긴 것**으로 보인다 (그림은 1.8 h). 여기서도 CPME/THF 가 **낮은 충전 전위**에서 더 빨리 — 역시 보수적 비교.
- **무차원 맞춤** (`Fig. 3b` 우리 확대 · `Fig. 3d`): 우리 검산 — 이론 곡선은 y 축 라벨 (i/i_m) 그대로 그려져 있다. t/t_m = 0.5 에서 3DI ≈0.92 · 3DP ≈0.69 (식 (5)·(6) 의 제곱근) · 2DI ≈0.73 · 2DP ≈0.45 가 그림과 맞는다 (2.5 에서 3DI 0.85 · 3DP 0.70). guan2026 `Fig. 6` 처럼 (I/I_m)² 와 I/I_m 를 한 축에 섞은 오류는 **여기엔 없다**.
  - 피크 **전** (t/t_m 0.5–1): 두 전해질이 거의 겹친다 (0.5 에서 figure-read ≈0.80 · ≈0.77) — 2DI (0.73) 와 3DI (0.92) 사이라 **판별력이 없다**.
  - 피크 **뒤**: CPME/THF 는 3DP 바로 아래 (2.0 에서 ≈0.75 vs 3DP 0.78 · 2.5 에서 ≈0.63 vs 0.70) · CPME 는 t/t_m ≈1.88 에서 0.4 로 떨어져 2DI (같은 자리 0.53) 보다도 빨리 꺼진다. S₈ (`Fig. 3d`) 도 같은 갈림.
- **해석의 한계**: Scharifker–Hills 식은 **용액에서 반무한 확산으로 공급되는** 반응물이 평평한 전극 위 핵에 석출된다고 가정한다. 여기 반응물은 탄소종이 위에 떨어뜨린 **유한한 준고체 S/LiPS** 이고 용해도는 50–80 mM[S] 다. 피크 뒤 감쇠는 '2D 대 3D 성장' 뿐 아니라 **반응물 고갈 · 막힘** 으로도 생긴다 — CPME 곡선이 2DI 보다 빨리 꺼지는 것이 오히려 그 신호일 수 있다. 저자는 이 대안을 다루지 않는다. 배경 전류 빼기 · 반복 셀 수도 없다.
- 판정: '**THF 가 Li₂S · S₈ 석출을 빠르게 한다**' (t_m · i_m · 전위) 는 받쳐진다. '**2D → 3D 로 성장 양식이 바뀐다**' 는 모형 의존 해석이다 (SEM `Fig. 3e–h` 가 정성적으로 보탠다).

### 5.8 SEM · EDS — 석출 모양 (`Fig. 3e–h`, `Fig. S12`)
- `Fig. 3e` CPME 방전: 섬유 표면이 매끈한 막 (구멍 없음) → '2D Li₂S'. `Fig. 3f` CPME/THF 방전: 거친 표면 · 섬 모양 입자 → '3D Li₂S'. `Fig. 3g` CPME 충전: 막 같은 S₈ 영역 몇 개 → "S 수율 낮음". `Fig. 3h` CPME/THF 충전: 입자형 S₈ 층. 축척 1 µm. 캡션은 (e–h) 를 전부 "CPME/THF" 라 적었지만 (e)·(g) 는 CPME 다 (캡션 오류).
- `Fig. S12` (방전 뒤 SEM + S EDS): CPME/THF 쪽 S 신호가 섬유에 빽빽하다. 그런데 `Fig. S12c` 는 섬 입자보다 **구멍 (pit)** 이 많은 표면으로 보인다 (figure-read). EDS 정량 (at%) 없음 · 세척 여부 미기재 — **LiTFSI 도 S 를 품는다**.
- 저자 결론 (`Fig. 3i,j`): 첫 껍질의 THF 가 '표면 매개자' 로 막 생긴 LiPS 를 용매화해 국소 용액상 반응을 만든다 → 3D 석출 · 높은 S 이용률.

### 5.9 operando XRD — 결정상의 시간표 (`Fig. 4a–d`, `Fig. S13`, `Fig. S14`) ★
- **등고선** (`Fig. 4a,b` CPME/THF · `Fig. S13` CPME 실독): 방전 시작 α-S₈ (222) ≈23.1° · (026) ≈25.9° · (311) ≈26.7° · (040) ≈27.7° 가 ≈300 mAh g⁻¹ 안에 사라지고, 방전 끝에 Li₂S (111) ≈27° 의 넓고 흐린 띠가 생긴다. 충전 끝에 **β-S₈** (단사정) 반사가 나온다 — CPME/THF: (−221) ≈24.05° (가장 강함 · 충전 마지막 ≈15 %) + (130) ≈26.0° · CPME: (130) ≈26.0° (가장 강함 · ≈500 mAh g⁻¹ 부터) + (300) ≈24.6°. 두 전해질 모두 처음부터 끝까지 ≈25.55° 에 세로줄이 하나 있다 (셀 부품 반사로 보임 · 논문은 언급 없음).
- **정량** (`Fig. 4c` 확대): 각 상의 세기를 자기 최댓값으로 정규화한 곡선이다 (어느 반사 · 어떻게 적분했는지 미기재). figure-read 값은 §3c.
  - 방전: CPME/THF 의 S₈ 는 처음부터 꾸준히 줄고 (20 % DOD ≈50 % 남음), CPME 의 S₈ 는 ≈22 % DOD 까지 거의 그대로 (≈93 %) 있다가 22–33 % 사이에 한꺼번에 사라진다. **둘 다 ≈33–35 % DOD 에서 결정 S₈ 가 0** 이 된다. 본문 "~80 % S₈ consumption at ~20 % DOD vs ~60 %" 는 그림에서 **≈28 % DOD** 의 값 (≈75 % vs ≈60 %) 이다 — 20 % DOD 에서 실제 차이는 ≈50 % vs ≈7 % 로 본문보다 크다.
  - 결정 Li₂S 첫 출현 ≈61 % (THF) vs ≈55 % (CPME) DOD — "THF 에서 늦다" (≈6 %p · 그 사이 비정질 중간체 경로라는 해석).
  - 충전: Li₂S 는 CPME/THF 에서 ≈48 % SOC 까지 사라지고 CPME 는 ≈76 % SOC 까지 남는다 → SI (`Fig. S13` 해설) 의 "**Li₂S 소비 속도는 두 전해질이 비슷하다**" 와 **어긋난다**. S₈ 재생은 ≈44 % vs ≈53 % SOC.
- **결정자 크기** (`Fig. S14` 실독): Li₂S (111) 봉우리 (`Fig. S14a`) 가 26.3–27.7° 에 걸친 **넓고 잡음 많은 언덕**이다. 크기 Li₂S ≈4.5–7.5 nm (THF 쪽 ≈1 nm 작음 — 이 잡음에서 Scherrer 맞춤 오차보다 크다고 보기 어렵다). 충전 β-S₈ 는 CPME/THF ≈35–70 nm vs CPME ≈50–225 nm · CPME 방전 중 S₈ 크기는 ≈80 → ≈265 nm 로 커진다.
  - ⚠ CPME 방전 S₈ 크기 점 (35–48 % DOD) 은 `Fig. 4c` 에서 S₈ 세기가 ≈0–5 % 인 구간이다 — 사라진 봉우리에서 크기를 맞춘 셈이다. 실험실 Cu Kα 에서 100–200 nm 를 넘는 Scherrer 크기는 기기 퍼짐에 묻혀 신뢰가 떨어진다 (기기 보정 미기재 · 일반 지식).
  - ⚠ `Fig. S14b` 는 방전 (아래 축 DOD) 과 충전 (위 축 SOC) 을 한 x 축에 겹쳤는데, Li₂S 크기가 **DOD ≈5–50 %** 에도 찍혀 있다 — `Fig. 4c` 로는 결정 Li₂S 가 ≈55 % DOD 전에는 없다. 어느 점이 어느 축인지 판독이 불확실하다.
- **집합조직 (preferred orientation) 주장** (`Fig. 4d`): "β-S₈ 가 CPME/THF 에서 (−221), CPME 에서 (300) 우선 방위". 그림의 CPME 충전 산물은 **(130) ≈26.0° 가 가장 크다** · (300) ≈24.6° 는 둘째 (figure-read). 무질서 분말 β-S₈ 의 기준 세기비 · 집합조직 계수 (예: Harris 계수) 없이 봉우리 높이만으로 방위를 말했다. SI (`Fig. S15` 해설) 는 CPME 가 **(130)** 을 키운다고 써서 본문 '(300)' 과도 다르다.

### 5.10 β-S₈ 면 흡착 DFT (`Fig. 4e`, `Fig. S15`) ★
- **값** (확대 판독): THF (−221) ≈ −0.27 · (130) ≈ −0.22 · (300) ≈ −0.17 eV / CPME (130) ≈ −0.056 · (−221) ≈ −0.048 · (300) ≈ −0.018 eV. 삽입 그림 = S₈ 고리 몇 층 슬랩 위 분자 하나 (두께 · 셀 크기 판독 불가).
- **논리**: "흡착이 센 면은 성장이 늦어 드러난다" (흡착-억제 면 노출) → THF 가 (−221) 에 가장 세다 → CPME/THF 에서 (−221) 우세 (`Fig. 4d`) 와 맞는다. SI: CPME 는 (130) 에 가장 세다 → CPME 가 (130) 노출 · 성장을 돕는다.
- **문제**:
  1. **방법 전무** — Computational 절에 슬랩 계산이 없다 (§4e). 범함수 · 분산 보정 여부조차 모른다.
  2. **크기 순서가 이상하다** — CPME (19 원자) 가 같은 면에서 THF (13 원자) 보다 **≈4–9 배 약하게** 붙는다 (면마다 3.9 · 5.6 · 9.4 배 — figure-read 비). S₈ 분자결정 표면은 극성 자리가 없어 분산력이 주가 될 텐데, 같은 D3 처리라면 큰 분자가 더 세게 붙는 쪽이 자연스럽다 — 두 계산이 같은 설정인지 의심된다 (판정 불가).
  3. **면 사이 차가 작다** — THF 0.05–0.10 eV (298 K kT 의 2–4 배) · CPME 0.01–0.04 eV (0.3–1.5 kT). 분자 하나 · 자리 하나 · 진공 속 값에 이 정도 차로 면 선택성을 말하기 어렵다 (자리 · 방향 표본 오차가 이 크기다).
  4. **경쟁 흡착이면 결론이 바뀐다** — 그 숫자대로면 CPME/THF 전해질 (몰비 CPME:THF ≈5:1) 에서 THF 가 **세 면 모두**에서 CPME 를 이긴다 (−221 에서 Boltzmann 인자 exp(0.22/0.0257) ≈5×10³ · **우리 산수**). 그러면 면 선택성은 THF 자신의 순서 (−221 > 130 > 300) 에서만 오고, CPME 단독 전해질의 (130)/(300) 경쟁은 0.04 eV 차의 문제다.
  5. **본문 · SI · 그림 셋이 다른 말** — CPME 의 우세 면: 본문 '(300)' · SI '(130)' · `Fig. 4d` 가장 큰 봉우리 (130).
- 배위수 규칙: \|E_ads\| ≤ 0.27 eV — 물리흡착 규모라 `D-2026-10-05-adsorption-site-coordination` 문턱 (≳ 2 eV) 훨씬 아래 · 해당 없음.

### 5.11 operando S K-edge XANES (`Fig. 4f,g`)
- 특징 (본문): LiPS 2471.0 eV (말단 S 의 전가장자리) · S₈ 2472.5 eV · Li₂S 2476.0 eV. 그림 (실독) 에는 TFSI⁻ 의 큰 봉우리 (figure-read ≈2480.5 · ≈2485 eV) 가 스펙트럼을 지배한다 — 형광 신호가 **전해질의 S 까지** 함께 본다.
- CPME/THF (`Fig. 4f`): 방전 초기에 2471.0 eV 가 생기고 충전에서 줄어 **완충전에 사라진다** ('Li₂Sₓ disappears') · S₈ 2472.5 eV 가 다시 지배. CPME (`Fig. 4g`): 2471.0 eV 가 **완충전 뒤에도 남는다** ('Li₂Sₓ remains') → 불완전 재산화.
- 같은 그림의 전압–시간 (figure-read): CPME/THF 방전 ≈340 · 충전 ≈370 min / CPME 방전 ≈250 · 충전 ≈210 min — 같은 전류라면 CPME 셀이 XAS 셀에서 용량을 덜 냈다. 선형결합맞춤 (LCF) · 종 분율 정량 없음.

### 5.12 Li 금속 쪽 (`Fig. S16`, `Fig. S17`)
- `Fig. S16` (Li‖Cu 3 mAh cm⁻² 증착 SEM 실독): CPME = 3–8 µm 덩어리 사이 틈 · CPME/THF = 맞붙은 조밀한 덩어리 → "조절된 증착". Methods 에는 Li‖Cu **CE 시험**이 있는데 CE 값 · 그림은 어디에도 없다.
- `Fig. S17` (S 2p XPS 실독): CPME · CPME/THF 는 169–170.5 eV ('Li₂SO₄/Li₂S₂–S₂O₆' 로 이름 붙임) 가 지배 · 1:1 은 Li₂S (≈160.2) · Li₂S₂ (≈161.6) · 163–164.5 eV 성분이 지배 (폴리설파이드 유래 SEI). SI: "LiPS 일부가 Li 에 닿지만 CPME/THF 에서는 1:1 보다 적다". 세기 정규화 · 정량 없음 · 169–170 eV 는 TFSI⁻ (–SO₂CF₃) 잔류와 겹치는 자리 · 캡션 '20 사이클' ↔ Methods '10 사이클'.

### 5.13 셀 성능 (`Fig. 5`, `Fig. S18`, `Fig. S19`, `Fig. S20`, `Table S2`)
- **0.2 C/0.1 C 150 사이클** (`Fig. 5a–c` · 확대): 본문 값 §3d. 전압 곡선 실독 — CPME/THF 첫 사이클 방전 둘째 평탄 ≈2.11 V · 충전 평탄 ≈2.26 V (차 ≈0.15 V) · CPME 는 ≈1.66 V · ≈2.29 V (차 ≈0.63 V). 본문 "large voltage hysteresis (70 mV)" · "small voltage hysteresis of only 12 mV remains over 150 cycles" 는 이 차이들과 크기가 다르다 (정의 미기재 · 사이클에 따른 **변화량**일 가능성). 그리고 CPME/THF 도 150 번째 방전에서 둘째 평탄이 거의 사라져 기울어진다 (≈2.0 V → 1.2 V 경사) — 용량 유지 88 % 뒤에 **전압 (에너지) 저하**가 있다.
- **율** (`Fig. S18` 실독): CPME/THF 0.5/1/2/3/4/5 C = 1177/1000/875/783/668/480 (SI 인쇄 · 그림 ≈1200 → 450 일치) · 돌아온 0.5 C ≈925. **CPME 는 0.5–3 C 에서 더 높다** (figure-read ≈1300 · ≈1130 · ≈1030 · ≈950) · 4 C ≈225 · 5 C ≈180–200 으로 무너졌다가 다시 3 C ≈910 · 0.5 C ≈1100 으로 돌아온다 (CPME/THF 의 같은 자리 ≈710 · ≈925 보다 높다). SI 의 "**surpassing the cell with CPME electrolyte**" 는 4–5 C 에서만 참이다. CPME 셀에는 36 번째 사이클 근처에 ≈810 mAh g⁻¹ 점 하나가 따로 찍혀 있다 (설명 없음).
- **0.5 C/0.2 C** (`Fig. 5d`): CPME/THF 500 사이클 728 mAh g⁻¹ (시작 ≈1180 → ≈62 %) · CPME 는 ≈290 사이클에서 끝 (≈640).
- **3.6 mg cm⁻² · 5.5 µL mg⁻¹** (`Fig. 5e` 확대 · `Fig. S19`): 방전 용량이 1–200 사이클 내내 **흩어짐 없는 평탄선 ≈800 mAh g⁻¹** · CE ≈100 → ≈103 %. `Fig. S19` (같은 조건 · 15 µL 전해액 · 첫 사이클) 의 방전은 **≈800 mAh g⁻¹ · ≈2.0 V 에서 끝난다** (Methods 하한 1.2 V 보다 0.8 V 위) · 충전은 ≈820 mAh g⁻¹ 에서 3.0 V. ⇒ **방전 용량을 800 mAh g⁻¹ 로 자른 용량 제한 사이클**로 읽힌다. 그러면 '200 사이클 800 mAh g⁻¹ 안정' 은 측정된 유지율이 아니라 **설정값을 200 번 채웠다**는 뜻이다. 논문 어디에도 용량 제한이 적혀 있지 않다.
- **4.7 mg cm⁻² · 3.2 µL mg⁻¹** (`Fig. S20` 실독): 1144 (1 cyc) → ≈1100 (2–11 cyc) → 742 mAh g⁻¹ (50 cyc) · 면적 용량 ≈5.4 → ≈3.5 mAh cm⁻² (**우리 산수**). 본문 "sustains a decent areal capacity of 5.2 mA h cm⁻² over 50 cycles" 는 초기 값이다 (50 사이클 유지율 ≈65 %). 초록의 "5.2 mA h cm⁻² with an E/S ratio of 3 μL mg⁻¹" 는 이 셀 (E/S 3.2) 의 숫자와 `Fig. 5f` (E/S 3) 의 조건을 섞은 것으로 보인다 (`Fig. 5f` 0.1 C 는 5.4).
- **5 mg cm⁻² · 3 µL mg⁻¹ 율** (`Fig. 5f,g`): CPME/THF 0.1 C ≈5.5 (본문 5.4) · 2 C ≈2.0 (본문 2.1) · CPME 0.1 C ≈4.4 · 2 C ≈0.6 mAh cm⁻² (figure-read) — 이 조건 (두꺼운 전극 · 희박 전해액) 에서는 CPME/THF 가 전 율에서 앞선다 (`Fig. S18` 의 얇은 전극과 대조).
- **파우치** (`Fig. 5h` 확대 · `Table S2`): CPME/THF 2.44 Ah (1 cyc) → ≈1.89 (9) → ≈1.83 (10) → ≈1.70 (20) → ≈1.58 (30) → ≈1.49 Ah (40) — 40 사이클 ≈61 % · 8 → 10 사이클 사이 한 번 크게 떨어진다. CE ≈97–100 %. CPME 파우치 1.01 → 1.43 (2) → 0.80 (4) → 0.22 Ah (28) · CE ≈63–94 %. 본문 "maintains stable cycling for 40 cycles". 434 Wh kg⁻¹ 은 **포장 제외** 첫 사이클 값이고 (함의 평균 전압 ≈1.82 V · 포장 포함 ≈355 Wh kg⁻¹ · §3d 우리 산수), 셀 한 개다.

## 6. 메커니즘 종합 (`Scheme 1`, `Fig. 3i,j`) — 논증 사슬 판정

- **`Scheme 1`** (실독): 화산형 곡선 · 가로축 = LiPS 용해도 (왼쪽 낮음 → 오른쪽 높음 · 세로축 이름 없음). 왼쪽 CPME = '준고체 반응 · AGG/CIP · 느린 SRR · 2D Li₂S' · 꼭대기 CPME/THF = '준고체 반응 · 쌍극자 결합 · THF 우선 배위 · 빠른 SRR · 3D Li₂S' · 오른쪽 1:1 = '고체–액체–고체 반응 · 용매화된 Li⁺ · 자유 음이온 · 자유 용매 · 심한 셔틀 · 3D Li₂S'. 가운데 양극 그림: 3D S₈ (s) · 비정질 Li₂Sₓ (s) · '표면 국소 용매화 Li₂Sₓ (sol)' · 3D Li₂S (s). (TOC 그림은 이 가운데 그림과 같은 원화 — figures.json 캡션 · 이번 세션에 안 봄.)
- 곡선의 점은 **셋뿐**이다 (CPME · 22:3 · 1:1). `Table S1` 에 24:1 · 23:2 전해질이 있지만 σ 만 쟀고 셀 시험이 없다 — '화산' 의 모양은 데이터가 아니라 그림이다.

| 단계 | 주장 | 근거 | 판정 |
|---|---|---|---|
| ① | THF 가 σ (4 배) · t₊ (0.40 → 0.56) 를 올린다 | `Table S1` · `Fig. 1a` · `Fig. S1` · Raman AGG↓ CIP↑ | ✅ 방향 (본문 σ 값은 막대보다 크다) |
| ② | THF 일부 (~0.5) 가 첫 껍질에 들어간다 | ⁷Li 저자장 이동 · DN 6.54 → 8.71 · AIMD CN | ✅ 정성 · ⚠ 정량 (AIMD Li⁺ 2 개 × 50 ps × 1 궤적) |
| ③ | 바깥 껍질 THF 는 CPME 와 쌍극자 결합해 벌크 LiPS 를 용매화하지 않는다 | 이량체 0.21 eV · ¹H/¹⁷O NMR 미세 이동 · Raman 띠 · AIMD 스냅숏 O···H | 🔴 기전 근거 약함 (기준 이량체 없음 · Raman 은 겹침으로 설명 가능 · O···H 는 보통 접촉 거리). 단 **결과** (용해도 ≈80 mM[S] · 셔틀 없음) 는 직접 쟀다 ✅ |
| ④ | 반응 표면에서만 LiPS 가 국소 용매화된다 | XANES 2471 eV LiPS 가 생겼다 사라진다 · PITT 동역학 | ⚠ 추론 — 공간 분해 증거 (표면 대 벌크) 없음. 80 mM[S] 의 벌크 용해 LiPS 로도 같은 그림이 가능 |
| ⑤ | Li₂S · S₈ 핵생성 · 성장이 빨라지고 2D → 3D | PITT t_m · i_m · 계단 전위 · S–H 맞춤 · SEM | ✅ '빨라진다' · ⚠ '2D → 3D' (모형 의존 · 유한 반응물 고갈 대안) |
| ⑥ | THF 의 면 선택 흡착이 β-S₈ 방위를 (−221) 로 바꾼다 | `Fig. 4d` 봉우리 높이 · `Fig. 4e` / `Fig. S15` DFT | 🔴 기준 패턴 · 집합조직 계수 없음 · DFT 방법 전무 · 면 차 0.05–0.10 eV · CPME 쪽 본문 ↔ SI 모순 |
| ⑦ | 실용 성능 (고율 · 희박 전해액 · 파우치) | `Fig. 5` · `Fig. S18`–`S20` · `Table S2` | ✅ 두꺼운 전극 율 (`Fig. 5f,g`) · 0.2 C 150 사이클 · ⚠ 얇은 전극 율 (CPME ≤ 3 C 우위) · 🔴 `Fig. 5e` 용량 제한 · ⚠ 파우치 40 사이클 ≈61 % |

**빠진 대조군 (가장 큰 교락)**: CPME/THF 의 동역학 개선 대부분이 **벌크 수송** (σ 4–5 배 · t₊ 1.4 배) 만으로도 설명될 수 있다 — 두꺼운 전극 · 희박 전해액에서 분극과 율 성능은 전해질 이온 저항에 직접 걸린다. 같은 σ 의 대조 전해질 (`Table S1`: CPME 2.5 M **0.83** ≈ CPME/THF 24:1 **0.85** mS cm⁻¹) 이 논문 안에 있는데 셀에 넣지 않았다. '표면 국소 용매화' 를 수송과 떼어 내려면 그 둘을 같은 셀 조건에서 비교했어야 한다 (zuo2022 digest 의 R_ion 교락과 같은 꼴 — `papers/zuo2022_chlorination_cathode_interface.md` §10-②).

---

## 7. 우리 계산 대비 ★★ (`../our_dft_baseline.md` · `db/properties/`)

> 규율: 문헌 수치는 소환값이다 — 이 논문의 숫자와 우리 절대값을 한 표에 놓지 않는다. 이 논문은 **액체 전해질**이라 A–D 물성 4축 비교 행이 없다. 아래는 **방법**과 **개념**만 맞댄다.

### 7a. 방법 대조 — 같은가 다른가

| 항목 | 이 논문 | 우리 | 차이 / 이유 |
|---|---|---|---|
