Repository: yonghoon7153-source/Yonghoon-DEM-DFT

# 📚 LITDB — 문헌 단일 시스템 (**SE·DFT 축 + DEM·MPM 축, 두 트랙**)

> **앞으로 논문은 여기서만 본다.** 여러 곳(db/literature, kb/papers, db/properties, Excel)에 흩어진 문헌을 한 곳에서 생각·참고·비교하기 위한 통합 MD 시스템.

## 왜 트랙이 둘인가
`INDEX.md` 는 argyrodite 전해질 축이라 접촉역학·MPM·건식전극 digest 가 들어갈 자리가
없다. 그래서 한때 64편이 **어느 인덱스에도 없었다**(open_items #7). 축을 나눠 그 구멍을
닫았고, 한 분모로 세면 “159편 중 98편 미언급” 같은 **가짜 미결**이 나온다
(`comparison_vs_ours.md:8`). 분리는 실측 근거가 있는 결정이다 — 합치지 말 것.

⚠ 이 표의 **편수는 적지 않는다.** 손으로 쓴 수는 반드시 낡는다(README 자신이 세 번 틀렸다).
현재값은 `python3 tools/litdb/build_index.py --check` 로 본다.

File: litdb/papers/shin2026_bh4_reorientation_li_transport_li6ps5x.md
# Enhancing Li⁺ Ion Transport via Dynamic Coupling With Borohydride Reorientation in Li₆PS₅X Argyrodites — Shin, Han, Kim 외 (*Small* 2026)

> slug `shin2026_bh4_reorientation_li_transport_li6ps5x` · DOI `10.1002/smll.73722` · type `exp(고체 NMR 주) + AIMD 보조` ·
> *Small* **2026**, 22, e73722 · Open Access (CC BY-NC) · 접수 2026-03-02 / 수정 2026-04-10 / 게재수락 2026-04-29 ·
> 본문 12 pp + SI 38 pp + **Video S1 (mp4, ⛔ 우리 미판독 — §8c)** · digested 2026-08-26 · status ✅
> (본문 12 pp 전수 + **SI 38 pp 전수** 정독 · 그림 36장 크로핑 · **본문 `Fig. 1`–`Fig. 4` + `Fig. S8` 고해상 실물 판독**)
>
> elements: Li, P, S, B, H, Cl, Co
> methods: DFT, AIMD, MD, NMR
> *(⚠ 이 논문의 주력 기법인 **고체 NMR — MAS · SLR(1/T₁) · PFG · 2D EXSY** 는 webapp 용어집 어휘 목록에 없어
>  `methods:` 줄에 못 넣었다 → 2026-10-28 용어집에 `nmr_shift` (NMR 화학적 이동) 가 생겨 `NMR` 을 넣었다 (화학적 이동 카드 · SLR · PFG · EXSY 개별 항목은 아직 없다). 기법 설명은 §4.3·§6·§12 에 있다. 계산 쪽은 순수 AIMD 이고
>  DOS/COHP/Bader/NEB/BVSE/탄성/포논/ESW 는 **전부 0건**이다.)*
>
> 🎤 **관련 발표**: `talks/lee2026_skku_mlip_materials_design.md` §99-10 대기열 **8번** · **덱 밖**(덱은 2026-07 자료집, 이 논문은 랩 발표목록 **[20]**) ·
> ⛔ 그 talk 은 citable=no — **이 논문이 정본이고, 덱/구술과 어긋나면 이 논문이 이긴다**

---

## 0. 이 digest를 읽는 법

이 편은 앞의 세 편(Shapeev·Park·Luo)과 **성격이 다르다**. 방법 원전도, 남의 계도 아니다 —
**Li₆PS₅X 그 자체**, 우리 comp1(Li₆PS₅Cl)·modelc(Li₅.₄PS₄.₄Cl₁.₆) 와 **같은 host** 다.
그래서 `comparison_vs_ours.md` 의 **물성 A축(이온전도)** 에 들어간다 (§J-7 방법 원전이 **아니다**).

읽는 순서:
- **먼저 §3** — 조성 전수와 σ·Ea·D 를 방법 라벨과 함께.
- **다음 §5.3 + §10.1–10.4** — 이 digest 의 핵심. 계산부의 **자유 파라미터 2개**(χ_c, 가중식 단위)를
  우리가 직접 재현·역산해서 "2배 이상" 이라는 헤드라인이 어디서 왔는지 밝힌 부분.
- **§7** — 우리 축과의 대조. **BH₄ 는 우리 cascade 도펀트 축에 없다.**
- **§8b** — 회전 자유도가 우리 축에 **왜 아직 없는지**, 그리고 기존 궤적 재사용으로 넣을 수 있는지.

⚠ **인용 규율**: 이 논문의 σ·D 는 전부 **소환값**이다. 우리 db 절대값과 같은 줄에 놓지 않는다.
실험 EIS/PFG 값은 방법 병기 후 인용 가능, **계산 σ 절대값은 인용 금지**(이유 §10.1–10.3).

---

## 1. 한 줄 요약

**BH₄⁻ 를 Li₆PS₅X 의 halide/free-S²⁻ 자리(4a·4d)에 넣으면 σ 가 0.7 → 16.4 mS/cm 로 오르는데,
그 원인이 (i) 4a·4d **양쪽 동시 점유**가 만드는 Li-cage 크기 균일화(정적)와 (ii) BH₄⁻ **회전이
Li⁺ hop 과 시간적으로 맞물리는** paddle-wheel-유사 기구(동적) 둘이라고 주장한다.
(ii)는 **주장에 그치지 않고 두 가지로 측정됐다** — ¹¹B/⁷Li SLR 의 **Ea 평행성**(실험)과
**회전 구속 MD 에서 D 가 2–3배 감소**(계산) + **31개 hop 중 28개가 ±0.2 ps 안에서 회전과 동반**(통계).
다만 σ 절대값을 실험에 맞춘 부분은 **자유 파라미터 2개**로 지탱된다 (§10).**

---

## 2. 메타 / 동기 / 문헌 계보

### 2.1 서지 (표지 재확인 완료)

| 항목 | 값 |
|---|---|
| 저자 | **Yoonju Shin**¹'² · **Ji-Hoon Han**³ · **Ji Seon Kim**⁴ (**세 사람 공동 제1저자**) · Dokyung Kim¹ · Sunghee Min¹'² · Jung Woo Kang⁴ · **Sangdoo Ahn**²\* · **Sang Uck Lee**⁴\* · **Young Whan Cho**³\* · **Young Joo Lee**¹'²\* |
| 소속 | ¹ **KBSI** (한국기초과학지원연구원, 서울) · ² **중앙대 화학과** · ³ **KIST 수소에너지소재연구센터** · ⁴ **성균관대 화학공학부** (= 이상욱 랩) |
| 저널 | ***Small* 2026, 22, e73722** · DOI `10.1002/smll.73722` · Open Access CC BY-NC |
| 키워드 | argyrodite · lithium battery · **molecular dynamics** · **NMR spectroscopy** · **paddle–wheel mechanism** |
| 지원 | 기초연구사업 RS-2023-NR076505 · 나노소재기술개발 RS-2024-00405185 (과기정통부/NRF) |
| 참고문헌 | 본문 73건 · SI 22건 |

> 🔑 **역할 분담이 서지에 그대로 보인다**: NMR(KBSI + 중앙대) / 합성·수소저장 물질(KIST) / **계산(성균관대 이상욱 랩)**.
> 계산부는 §5.3·§6 이고, 이상욱 랩의 **자기 선행 방법**(Jun & Lee 2022, 우리 digest `jun2022_argyrodite_ion_cage_size_descriptor`)을
> 그대로 확장한 것이다 (§10.1).

### 2.2 이 논문이 서 있는 paddle-wheel 계보 (★ 질문 4)

논문이 직접 정리한 계보 (본문 p.2 + p.6):

| 진영 | 근거 | 이 논문의 참고문헌 |
|---|---|---|
| **찬성 (원류)** | Li₂SO₄·Na₃PO₄·Li₃PS₄ 에서 "음이온 회전 무질서가 높은 양이온 전도와 동시 발생" | [27] **Jansen 1991** *Angew* ("Volume Effect **or** Paddle-Wheel Mechanism") · [28] Karlsson & McGreevy 1995 *SSI* · [29] Wilmer 1999 *Physica B* (Na₃PO₄ **QENS**) · [30] Zhang 2020 *Matter* |
| **찬성 (BH₄ 계)** | LiBH₄ 자체가 halide 안정화로 RT 초이온전도체 · 회전이 Li 확산과 연동 | [44] Maekawa 2009 *JACS* · [45] Epp & Wilkening 2010 *PRB* · [46] Soloninin 2009 *JSSC* |
| **찬성 (argyrodite + BH₄, 직전 선행)** | "**Dual polyanion mechanism**" | [22] **P. Wang 2024** *Adv. Energy Mater.* 14, 2401549 · [21] P. Wang 2023 *AFM* 33, 2307954 (**"4a/4d 완전 점유가 필요"**) |
| **⛔ 반대 (정면)** | **같은 BH₄-치환 argyrodite** 를 MD 로 보고 *"회전·진동이 아니라 **Li⁺–BH₄⁻ 정전기 상호작용 약화**가 원인"* | [31] **Y. Sun 2022** *Matter* 5, 4379 — 제목이 *"…and **Lack of Paddle-Wheel Effect** in Pseudohalogen-Substituted Li Argyrodites"* |
| **⛔ 반대 (일반)** | *"초이온전도체에 paddle-wheel 효과는 존재하지 않는다"* | [53] **B. Jun, S.-W. Lee, Kam, Ceder 2024** *PNAS* 121, e2316493121 |
| **⛔ 반대/우회** | *"paddle-wheel 너머의 수송 기구"* · 저온 paddlewheel 은 **유리질** 한정 | [50] Fang & Jena 2020 *Nat. Commun.* · [49] Smith & Siegel 2020 *Nat. Commun.* |
| **중립 (PS₄ 는 회전 안 한다)** | argyrodite 의 PS₄³⁻ 는 회전이 아니라 **진동**만 | [49–53] |

> **이 논문의 위치**: **[31] Sun 2022 와 [53] Ceder 2024 에 대한 정면 반박 시도**다.
> 논문의 전략은 "회전이 있다/없다" 가 아니라 **"BH₄⁻ 는 돌고 PS₄³⁻ 는 안 돈다 — 그러니 회전이 원인이면
> BH₄ 쪽만 효과가 나야 하고, 실제로 그렇다"** 는 **대조군 설계**다 (`Fig. 3f`, `Fig. 2d–f` 의 ³¹P vs ¹¹B).
> ⚠ 다만 **[31]·[53] 의 반론 논거 자체를 정면으로 다루지는 않는다** — [31] 은 "정전기 약화" 라고 한 문장
> 소개하고 넘어가고, [53](PNAS "Nonexistence") 은 **참고문헌 목록에만 있고 본문 논의가 없다**. (§10.7)

### 2.3 우리 litdb 안의 이웃

| 우리 digest / 항목 | 관계 |
|---|---|
| **`jun2022_argyrodite_ion_cage_size_descriptor`** (Jun & Lee, *JMCA* 2022, 10, 7888) | 🔴 **이 논문 계산부의 직계 부모.** SI ref [18]. Li-cage 크기 균일도 기술자 + **Boltzmann 가중식** + **χ_c^7.14 결정화도 보정**이 전부 거기서 왔다. 우리는 그 방법을 **2026-08-04 에 이미 금지 목록에 올렸다** (jun2022 §10 N10: *"χc^7.14 이식 금지 · Eq(6–8) 가중식 이식 금지 · σ 절대값 인용 금지"*). 이 논문의 `Table S7`(Li₆PS₅Cl, σ_bulk^0.8 = 3.82) 은 **Jun 2022 의 값 그대로**다 (우리 jun2022 digest §8.2 표에 `18.79 → 3.82` 로 이미 재현돼 있다) |
| **`kim2024_mtp_argyrodite_disorder_gb`** (Nano Energy 2024, 124, 109436) | 본문 ref [51]. 같은 랩의 **MTP argyrodite** 논문. ⚠ **그런데 이 논문은 MTP 를 안 쓰고 순수 AIMD 를 썼다** (§10.8). 그 digest §S7–S8 이 *"S 궤적(PS₄ 회전) + PS₄ 고정 D 비교"* 를 이미 기록해 뒀다 — **이 논문 `Table S9` 의 회전구속 실험과 같은 계열** |
| **`famprikis2019_fundamentals_inorganic_sse`** | paddle-wheel 을 리뷰 수준에서 정의(§Atomic scale) · **QENS 가 직접 증거**라고 명시(refs 35,36) — 이 논문은 **QENS 를 안 썼다** (NMR SLR 로 대체, §10.6) |
| `INDEX.md` 149행 (미digest, 📄) | *"Fluorine-Like **BH₄-Doped Li₆PS₅Cl**"* (ACS AMI 2024): LPSCl 1.53 mS/cm·0.296 eV → **Li₆PS₅Cl₀.₉(BH₄)₀.₁ 2.83 mS/cm·0.288 eV**. **소량 BH₄ 도 σ 를 1.85× 올린다**는 독립 데이터점 |

---

## 3. 핵심 물성 (수치 총정리)

### 3.1 ★ 질문 1 — 무엇을 도핑했고 조성이 정확히 무엇인가

**일반식 (SI p.2 명시)**: **Li₇₋ₓ₋ᵧPS₆₋ₓ₋ᵧ(BH₄)ₓClᵧ**

⇒ **BH₄⁻ 는 X 자리(halide 자리) 에 들어간다. 별도 자리가 아니다.**
정확히는 argyrodite 의 **non-bridging S²⁻ / halide 가 공유하는 4a·4d 자리**이고,
BH₄⁻ 는 그 자리에서 **S²⁻ 와도 Cl⁻ 와도 경쟁**한다. 전하는 Li 로 보상된다
(S²⁻ 1개 → BH₄⁻ 1개면 Li⁺ 1개가 빠진다 ⇒ 아래첨자 7−x−y).

| 시료 | 합성 투입비 **LiBH₄ : LiCl** | **정련 조성** (Rietveld) | **σ_RT (EIS)** | **a (Å)** | **BH₄⁻ 자리점유** (Rietveld) | **BH₄ 분율** |
|---|---|---|---|---|---|---|
| **SE-high** | 2 : 0.5 | **Li₅.₃₅PS₄.₃₅(BH₄)₁.₁₅Cl₀.₅** | **16.4 mS/cm** | 9.9636(8) | 4a **0.614** / 4d **0.535** | x = 1.15 → **X 자리의 57.5 %** |
| **SE-inter** | 1.25 : 0.75 | **Li₅.₅₆PS₄.₅₆(BH₄)₀.₆₉Cl₀.₇₅** | **7.9 mS/cm** | 9.9085 | 4a **0.380** / 4d **0.309** | x = 0.69 → **34.5 %** |
| **SE-low** | 2.5 : 0 (**Cl 없음**) | **Li₆.₆₄PS₅.₆₄(BH₄)₀.₃₆** | **0.7 mS/cm** | 10.0034(19) | 4a **0.36** / 4d **0** | x = 0.36 → **18 %** |

- Rietveld 는 전부 **F4̄3m (No. 216)**, `Table S1`–`Table S3`. R_wp = 3.70 / 3.16 / 4.08 %.
- 4a+4d 점유 합이 정련 조성과 정확히 닫힌다: 0.614+0.535 = 1.149 ≈ **1.15** ✓ · 0.380+0.309 = 0.689 ≈ **0.69** ✓.
- `Table S1`·`Table S2` 에서 **Cl 점유는 정련하지 않고 0.25 / 0.375 로 고정**돼 있다 (X-선으로 Cl↔S 구별이 어려움). ⚠ §10.5.
- **SE-low 는 별도 합성이 아니다** — SE-high 계열 시료를 **200 °C 1 h 가열**해 열분해시켜 σ 를 0.7 mS/cm 로 떨군 것 (SI p.2).
  ⇒ **SE-low 는 조성만 다른 게 아니라 결정성·상순도까지 다르다** (§10.5).

**⚠ 계산에 쓴 조성은 위 셋 중 아무것도 아니다:**

| 계산 모델 | 조성 | Cl | 4a·4d BH₄ 점유 |
|---|---|---|---|
| 주 모델 | **Li₅PS₄(BH₄)₂** = `Li₂₀P₄S₁₆(BH₄)₈` (80원자) | **0** | **4a·4d 100 % 완전 치환** |
| 대조 모델 | **Li₆PS₅Cl** (= 우리 comp1) | 100 % | BH₄ **0** |

논문의 변론: *"simplified model systems … enabling **isolation of the intrinsic effect of BH₄⁻** on Li⁺
transport **without the influence of halide anions**"* (본문 p.5). 논리는 이해되지만,
**실험한 세 조성(BH₄ + Cl 혼합)은 한 번도 계산되지 않았다.** (§10.4)

### 3.2 ★ 질문 3 — Li⁺ 수송이 실제로 얼마나 좋아졌나 (방법 라벨 필수)

| 값 | SE-high | SE-inter | SE-low | **방법** |
|---|---|---|---|---|
| **σ_RT** | **16.4** | **7.9** | **0.7** mS/cm | **EIS** (SS/SE/SS, 120 mg, φ6 mm 지르코니아, **566 MPa 냉간가압 → 188 MPa·25 °C 측정**, 1 MHz–100 Hz, 100 mV) |
| σ_RT (가압·소결 후) | **26.1** (SE-high-hp) / 16.4 (SE-high-cp) | — | — | EIS, 동일 조건 (`Table S11`) |
| **Ea (⁷Li)** | **0.27** | **0.29** | **0.35** eV | **⁷Li SLR (1/T₁) BPP 피팅**, 고온 쪽 (`Table 2`·`Table S4`) |
| Ea,LT (⁷Li) | 0.11 | 0.11 | 0.13 eV | 저온 쪽 Arrhenius (= (β−1)·Ea 관계) — **intra-cage hop 잠정 배정** |
| **Ea (¹¹B)** | **0.28** | **0.30** | **0.34** eV | **¹¹B SLR** = **BH₄⁻ 회전** |
| **Ea (³¹P)** | **0.18** | **0.16** | **0.16** eV | **³¹P SLR** = PS₄³⁻ 재배향/국소운동 |
| **Ea (확산)** | **0.29** | **0.31** | **0.33** eV | **PFG NMR**, 298–343 K, D(T) Arrhenius (`Fig. 4e`, `Table S11`) |
| **D_avg (298 K)** | **8.4** | **4.4** | 측정 불가(느림) | ×10⁻¹² m²/s, **PFG NMR** (`Table S11`) |
| D_fast(intragranular) | 9.8 (82 %) | 5.1 (83 %) | — | ×10⁻¹² m²/s, PFG 다성분 피팅 |
| D_slow(intergranular) | 1.4 (18 %) | 0.79 (17 %) | — | ×10⁻¹² m²/s |
| D_avg (SE-high-cp / -hp) | 11.0 / **14.0** | — | — | ×10⁻¹² m²/s |
| **τ_c⁻¹ (T_max)** | **≈1.5×10⁹ s⁻¹ @ 322 K** | — | — | ⁷Li SLR 극대점 (ω_L τ_c ≈ 1) |
| σ (τ_c 로부터) | **≈15 mS/cm** | — | — | Einstein–Smoluchowski (`Eq. S1`, ℓ = **2.4 Å** = 48h–24g 거리) → **Nernst–Einstein** (`Eq. S2`, N_Li = 1.86×10²⁸ m⁻³) |

**계산 쪽 (전부 소환값 · 인용 금지 대상):**

| 값 | 숫자 | 방법 |
|---|---|---|
| σ_300K, Li₅PS₄(BH₄)₂, 배열별 | O1O1 **557.97** / O1O2 **388.47** / O2O1 **265.72** / O2O2 **319.43** mS/cm | AIMD 500–900 K Arrhenius → **300 K 외삽** (`Table S5`) |
| σ_bulk (χ_c = 1) | **274.5** mS/cm | Boltzmann 가중 (`Eq. S4`–`S7`) |
| σ_bulk (χ_c = **0.6**) | **7.2** mS/cm | ×χ_c^7.14 (`Eq. S8`) → *"실험 7.0 과 excellent agreement"* |
| σ_bulk, Li₆PS₅Cl (χ_c = **0.8**) | **3.82** mS/cm | 동일 (`Table S7`, **Jun 2022 값 그대로**) |
| **D(500 K), BH₄ 자유** | O1O1 **3.35** / O1O2 2.69 / O2O1 3.11 / O2O2 3.23 (×10⁻⁹ m²/s) | AIMD (`Table S9`) |
| **D(500 K), BH₄ 회전 구속** | **1.51** / 1.32 / 1.18 / **1.06** (×10⁻⁹ m²/s) | 구속 AIMD → **2.2× / 2.0× / 2.6× / 3.0× 감소** |
| **Ea (AIMD)** | ⛔ **논문에 없다** | — |
| ↳ **우리가 역산** | **≈0.13 / 0.14 / 0.17 / 0.16 eV** | 논문 자기 값 2개로: `Table S9` D(500 K) + `Table S5` σ(300 K)→NE 역환산 D(300 K) ⇒ Arrhenius 2점. **§10.3 참조** |
| Li-cage 크기 (300 K RDF) | 4a **2.52–2.58** / 4d **2.53–2.55** Å, 4a−4d 차 ≤0.05, **STD 0.031–0.054 Å** | AIMD 300 K 20 ps Li⁺–B RDF 첫 피크 (`Table S8`, `Fig. S4`) |
| 배열 상대안정성 E_rel | O1O1 **0** / O1O2 7.1 / O2O2 7.3 / O2O1 **14.8** meV/atom | DFT 정적 (`Table S5`) |

### 3.3 셀 성능 (부수)

- **NCM811(LiNbO₃ 코팅) / SE-high / Li–In**: 1 C, 30 °C, **100 사이클 후 초기 대비 96 % 유지** (`Fig. 5a`).
  활물질 로딩 8 mg/cm², 컷오프 2.0–3.7 V vs Li⁺/Li–In. 1 C = 1.26 mA.
- **LCO / SE-high / Li–In** (ex situ NMR 전용 셀): 로딩 40.7 mg/cm², 1 C = 5.28 mA.

---

## 4. 재료 & 실험 방법

### 4.1 합성
- **2단계 고에너지 볼밀(HEBM)**: ① Li₂S + P₂S₅ 먼저 → ② **LiBH₄ + LiCl 추가 투입**.
  이유: LiBH₄ + P₂S₅ 를 직접 밀면 **H₂S(독성)·Li₂S·B₂S₃ 부산물**이 격렬히 생긴다 (SI ref [1] Kharbachi 2020).
- SE-low: 위 시료를 **200 °C 1 h 열처리** → 열분해로 σ 0.7 mS/cm.

### 4.2 구조 분석
- **XRD**: Bruker D8 ADVANCE, Cu Kα (1.540598 Å), 2θ 10–90°, step 0.03°. **7.5 µm 폴리이미드 필름 밀봉**(공기 민감).
- **Rietveld**: TOPAS v.5, 2θ 10–90°. ⚠ *"XRD 데이터 품질이 BH₄⁻ 의 **H 위치 정련을 허용하지 않아 B–H 를 1.1 Å 로 고정**"*,
  *"F4̄3m 대칭 안에서 BH₄⁻ 배향은 2가지가 가능하고 **두 배향 동일 점유를 가정**"*.
- **SEM**: JEOL JSM-7800F Prime, 5 kV.

### 4.3 고체 NMR (★ 질문 2 — 실험 쪽)
| 측정 | 장비·조건 |
|---|---|
| **MAS NMR** | Bruker AVANCE NEO **600 MHz** (KBSI 서울센터 DS101). ⁷Li 232.17 / ³¹P 242.87 / ¹¹B 192.49 MHz. **MAS 22 kHz**. ⁷Li·³¹P 직접여기, **¹¹B 는 TRIP 펄스열**. 90° 펄스/반복지연 = ⁷Li 4 µs/3 s · ³¹P 4 µs/60 s · ¹¹B 2 µs/3 s |
| **★ SLR (T₁)** | **정적 조건**(MAS 아님), **inversion-recovery 또는 saturation-recovery** (두 방법 결과 유사), **온도 220 → 380 K** |
| **PFG NMR** | Bruker AVANCE NEO **400 MHz** + **Diff50** 고자기장구배 프로브 (DS110). **stimulated echo (π/2–π/2–π/2)**, δ = **1–2.5 ms**, g = **1.5 → 28 T/m, 64 단계**, **Δ = 20–70 ms**, T = 298–343 K |
| **ex situ MAS (사이클 시료)** | Bruker AVANCE III HD 400 MHz (WS004), **1.9 mm 프로브, MAS 30 kHz**. ⁷Li 155.55 / ³¹P 162.04 / ¹¹B 128.42 MHz |
| **2D EXSY** | ⁷Li–⁷Li, **t₁ 2048 증분, 혼합시간 50–200 ms**, 25 % 충전 시료 |
| 화학이동 기준 | ⁷Li: 1 M LiCl(aq) 0 ppm · ³¹P: 85 % H₃PO₄ 0 ppm · ¹¹B: 1 M 붕산 **19.6 ppm** |

---

## 5. 결과 — 섹션별 상세

### 5.1 구조 (`Fig. 1`, `Table 1`, `Table S1`–`Table S3`) — **실물 판독**

**`Fig. 1b` XRD (실물 확인)**: 세 곡선 모두 argyrodite 주상. **SE-low(초록)만 피크가 뚜렷하게 넓다**(결정성 저하).
🔴 **본문–그림 모순 1건**: 본문은 *"XRD results confirm that all samples contain **only argyrodite phases**"*
라고 쓰는데, **`Fig. 1b` 범례에는 `▼ Unknown phase` 가 있고 초록(SE-low) 곡선 위 2θ ≈ 14°·30.5° 에 ▼ 가 찍혀 있다.**
⇒ SE-low 는 단일상이 아니다. (§10.5)

**`Fig. 1c`**: Li₅PS₄(BH₄)₂ 구조 — BH₄⁻(4a) 초록 / BH₄⁻(4d) 보라 / PS₄³⁻ 파랑 / Li⁺ 하늘색.

**`Fig. 1d` ⁷Li MAS (실물 확인)**: 축 2 → −1 ppm. **SE-high 0.3 ppm(매우 좁음) · SE-inter 0.4 ppm(좁음) ·
SE-low 1.1 ppm(뚜렷하게 넓음)**. 좁을수록 Li⁺ 운동이 빠르다(motional narrowing).
SE-low 의 **양(+)의 큰 이동**은 Li⁺–음이온 정전기 상호작용이 강함 = 이동도 낮음.

**`Fig. 1e` ³¹P MAS (실물 확인)**: 축 110 → 70 ppm. SE-high **89 ppm 단일·대칭** · SE-inter **87 ppm 단일·약간 넓음** ·
SE-low **93 / 89 / 85 세 어깨가 겹친 넓은 신호**. 참고: Li₆PS₅X 의 PS₄³⁻ 는 X = Cl⁻/BH₄⁻/Br⁻/I⁻ 에 대해
**≈84 / 90 / 92 / 96 ppm**. Li₆PS₅I 는 4a=I·4d=S 완전 정렬이라 **날카로운 단일선**.
⇒ SE-high/inter 의 단일 Gaussian = **S²⁻·Cl⁻·BH₄⁻ 가 4a/4d 에 무작위로 섞인 균질 무질서**.
SE-low 의 다중 어깨는 `Note S1` 이 설명: PS₄³⁻ 3차 배위껍질이 (S²⁻)₆ … (BH₄⁻)₆ 까지 **7가지 국소환경**으로 갈린다 + 결정성 저하.

**`Fig. 1f` ¹¹B MAS (실물 확인)**: 축 −35 → −50 ppm.
- SE-high: 비대칭 → 2성분 분해 = **−42 ppm (4a, 54 %)** + **−40 ppm (4d, 45 %)**
- SE-inter: **−41 ppm (4a, 55 %)** + **−41 ppm (4d, 46 %)**
- SE-low: **−42 ppm 단일 대칭 = 4a only**
⇒ **NMR 이 Rietveld 의 4a/4d 배분을 독립 확인**한다 (`Table 1`: 0.614/0.535 → 53.4 %/46.6 %; NMR 54/45).
⚠ SE-inter 는 두 성분의 이동이 **−41 로 같아** 분해가 사실상 선폭 차이에만 의존한다 (§10.5).

### 5.2 ★★ 미시 동역학 — SLR NMR (`Fig. 2`, `Table 2`, `Table S4`) — **실물 판독**

**이것이 "coupling 을 실험으로 쟀나" 의 실험 쪽 답이다.**

**`Fig. 2a–c` (실물 확인)**: y = ln(1/T₁) [s⁻¹] −4 … 3, x = 1000/T [K⁻¹] 2.2 … 5.2 (= 380 … 190 K, 위축은 °C).
세 핵종이 **각각 뚜렷한 극대(T_max)** 를 갖는다. 점 밀도가 매우 높다(핵종당 눈으로 세어 **20점 이상**).

| T_max (K) | ⁷Li | ³¹P | ¹¹B |
|---|---|---|---|
| SE-high | **322** | 274 | **269** |
| SE-inter | **328** | 286 | **274** |
| SE-low | **361** | 298 | **298** |

**세 가지 읽기 (논문의 핵심 논거)**:
1. **σ 가 클수록 T_max 가 낮은 온도로 이동** (SE-low > SE-inter > SE-high) = Li⁺ 동역학이 빠르다.
   특히 SE-low 의 ⁷Li T_max = 361 K 은 다른 둘보다 크게 높다 — σ 가 10× 낮은 것과 부합.
2. **³¹P·¹¹B 의 극대가 ⁷Li 보다 낮은 온도**에 있다 = **PS₄·BH₄ 의 국소 운동이 Li hop 보다 빠르다**.
3. 🔑 **세 핵종의 T_max 가 시료를 가로질러 *같은 방향으로 함께* 이동한다** — 이것이 "coupling" 의 1차 증거.

**`Fig. 2d–f` (실물 확인)**: y = ln(τ₀/τ_c), x = 1000/T 2.6 … 5.0. 세 직선이 깨끗하다.
- **⁷Li 와 ¹¹B 직선이 사실상 겹친다**(SE-high 0.27 vs 0.28 eV, SE-inter 0.29 vs 0.30, SE-low 0.35 vs 0.34).
- **³¹P 만 확연히 위(빠름)에, 기울기도 다르다**(0.16–0.18 eV, 시료 간 거의 불변).

🔑🔑 **논문의 "dynamic coupling" 정량 지표 = 이것이다**:
> **Li⁺ 병진(⁷Li Ea)과 BH₄⁻ 회전(¹¹B Ea)이 세 시료 모두에서 0.01 eV 이내로 일치하고,
> 시료를 가로질러 **같은 순서(SE-high < SE-inter < SE-low)로 함께 움직인다.**
> 반면 PS₄³⁻(³¹P)은 Ea 가 시료와 **무관**(0.16–0.18)하고 절대값도 절반이다.

**BPP 이론 (본문 `Eq. 1`·`Eq. 2`, SI `Eq. S3`)**:
- `1/T₁ ≈ τ_c / (1 + (ω_L τ_c)^β)` — 수정 BPP, **β = 비대칭 파라미터(1 < β ≤ 2)**
- 이상적 BPP(무상관 등방)는 **β = 2, 좌우대칭**. 상관운동이면 **1 < β < 2, 저온쪽 기울기 완만**
- `Ea(고온쪽, BPP) = (β − 1) · Ea,LT(저온쪽, Arrhenius)`

`Table 2`·`Table S4` 판독:
- **⁷Li β ≈ 1.3–1.4** ⇒ **Li⁺ hop 은 상관운동**(Coulomb 상호작용/구조 무질서). **³¹P β ≈ 1.8–2.0** ⇒ 거의 이상적 BPP.
  **¹¹B β ≈ 1.1–1.2** ⇒ **가장 상관성이 크다**.
- **τ₀⁻¹ (전지수인자)**: ⁷Li 는 SE-low(2.0×10¹⁴) > SE-inter(6.3×10¹³) > SE-high(5.4×10¹³) — **σ 와 역상관**.
  논문 해석: *"향상된 전도도는 국소 hop 시도 빈도 증가나 무질서 증가에서 오지 않는다.
  오히려 Li⁺ 수송이 **추가적 엔탈피 기여로 도움받아** 더 효과적이 된다"* (ν_p,0 감소 = 포논 진동수↓ 또는 ΔS↓).
- **¹¹B τ₀⁻¹ 도 ⁷Li 와 같은 방향**(6.1×10¹⁴ > 5.9×10¹⁴ > 2.8×10¹⁴), **³¹P 는 반대 방향**(1.7 < 3.0 < 9.3 ×10¹²).
  ⇒ 전지수인자까지 ⁷Li–¹¹B 가 함께 움직인다.

**SI `Note S2` — τ_c 로부터 σ 재구성 (독립 교차검증)**:
T_max = 322 K 에서 ω_L τ_c ≈ 1 ⇒ **τ_c⁻¹ ≈ 1.5×10⁹ s⁻¹**
→ `D = ℓ²/6τ` (3D Einstein–Smoluchowski), **ℓ = 2.4 Å** (XRD 정련의 48h–24g 거리)
→ **D = 1.4×10⁻¹¹ m²/s @ 322 K**
→ Nernst–Einstein (N_Li = 1.86×10²⁸ m⁻³) → **σ ≈ 15 mS/cm**, 측정 16.4 와 정합.
✅ 이건 **자기 완결적이고 방어 가능한 검증**이다 (§10 에서 비판하지 않는다).

**SI p.13–14 의 추가 해석 (본문에 없는 내용)**:
> *"intra-cage Li⁺ jump 가 주로 일어날 때 BH₄⁻ 는 **쉽게 회전**해서 낮은 Ea,LT 를 준다.
> 반대로 고온쪽에서는 BH₄⁻ 회전이 **inter-cage Li⁺ jump 와 결합**하고 **인접 이동 Li⁺ 에 방해받아**
> 회전 장벽이 높아진다."*
⇒ **"방해받는다" 는 회전→hop 이 아니라 hop→회전 방향의 결합**을 말한다. **인과 방향은 NMR 로 못 가린다** (§10.6).

### 5.3 ★★ 계산 (`Fig. 3`, `Table S5`–`Table S10`, `Note S3`–`Note S5`) — **실물 판독**

**`Fig. 3a`**: Li₅PS₄(BH₄)₂ 구조 (4a·4d 모두 BH₄).

**`Fig. 3b` (실물 확인)**: y = Diffusivity (cm²/s), **10⁻⁶ … 10⁻³ 로그축**; x = 1000/T **0.8 … 3.5**(위축 T 1200 … 300 K).
🔴 **실제 데이터 점은 1000/T ≈ 1.1 – 2.0 (= 900 – 500 K) 구간에만 있다.** 3.33(300 K) 의 점은
**Arrhenius 직선을 연장해서 찍은 외삽점**이다 (캡션 명시: *"extrapolated to 300 K"*).
🔴 **네 배열이 500–900 K 에서는 오차막대 안에서 겹치는데, 300 K 외삽점에서는 2.1배로 벌어진다.**
그리고 **파랑(O1O1)은 고온에서 무리의 아래쪽인데 기울기가 가장 완만해서 300 K 에서 가장 위로 올라간다** —
**순위가 뒤집힌다.** ⇒ 우리 **T15 규율**(순위·비율 주장에 시뮬레이션 온도의 D 병기)의 전형 사례 (§10.3).

**`Fig. 3c` (실물 확인)**: 같은 축, **Li₆PS₅Cl 의 4c(=4d) Cl 점유 0/25/50/75/100 %**, **600–1200 K** 데이터.
- 시뮬레이션 온도(1000/T ≈ 1.0–1.7)에서 다섯 곡선은 **최대 ~4배** 차이.
- 300 K 외삽에서는 **10⁻¹⁰ ~ 8×10⁻⁷ cm²/s = 약 10⁴ 배** 차이 (`Table S7`: 0.02 vs 115–183 mS/cm).
⇒ **4자릿수 차이는 외삽이 만든 것**이다. 0 % 곡선의 300 K 오차막대는 **한 자릿수 이상**으로 그려져 있다(그림 실물).

**`Fig. 3d`**: Li⁺ 확률밀도 등가면 — 3D 연결망(보라)이 셀을 관통.
**`Fig. 3e` (실물 확인)**: **self-part van Hove 상관함수** `4πr²G_s(t,r)`, x = t 0–18 ps, y = r 0–10 Å, 색 0–1.
r ≈ 0 의 밝은 점에서 시작해 **t ≈ 4 ps 부터 r ≈ 4 Å 로, 18 ps 에 r ≈ 6–7 Å 까지 띠가 번진다** →
"Inter-cage diffusion" 라벨. ⚠ 우리 T12 카드의 판정: **G_s 만 갇힘 판별력이 있고 G_d 는 없다** — 이 논문도 **G_s 만** 썼다. ✅ 정합.

**`Fig. 3f` (실물 확인) — 이 논문에서 가장 설득력 있는 그림.**
같은 셀 안에서 **PS₄³⁻ 의 P·S 궤적(노랑/파랑)은 각자 자리에서 작은 뭉치**로만 흔들리는데,
**BH₄⁻ 의 H 궤적(빨강)은 B 를 중심으로 구(球)를 가득 채운다.** = **PS₄ 는 진동, BH₄ 는 회전.**
⇒ 논문의 대조군 설계가 **그림 하나로 성립**한다. (원본 궤적은 **Video S1** — ⛔ 우리 미판독, §8c)

**`Fig. 3g` (실물 확인) — paddle-wheel 의 직접 증거로 내세운 그림.**
- 좌축 **Distance (Å) 2.5–5.5** (검정 실선 = Li#14 ↔ B#20 거리)
- 우축 **Rotation from t = 0 (°) 40–160** (분홍 점선 4개 = B–H1…H4)
- x = **Time 2.5 – 20.0 ps**. 데이터는 **1 ps 이동평균 평활**.
- **노란 음영 ≈ 7.5 – 9.7 ps** 에 `Paddlewheel effect` 라벨.
**실제로 보이는 것**: 7.5 ps 까지 Li–B 거리가 **≈2.5–2.8 Å 로 평평**하다가 음영 구간에서 **5.2 Å 로 급등**(= cage 탈출).
**같은 구간에 B–H2/H3/H4 회전각이 ≈50–80° → 150–165° 로 함께 급등**한다.
⚠ **B–H1(가장 옅은 분홍)은 80° 부근까지만 올라간다** — 네 결합이 다 같이 뛰지는 않는다(사면체 회전축 근처 H).
⚠ 회전각이 **t = 0 기준 누적각**이므로 "되돌아옴"은 표현되지 않는다.

**`Fig. S8` + `Table S10` — 통계 검증 (실물 확인)**
`Fig. S8a`: x = **Δt = 0.1 ps 동안의 회전각 (°) 0–140**, 좌 y = 확률 (%) 0–21, 우 y = 누적 (%) 0–100.
히스토그램은 **20–30° 에 최빈(≈20 %)**, 꼬리가 140° 까지. 누적선이 **60° 에서 ≈80 %** ⇒ **60° 초과는 ≈20 %**.
표본 **1,598,400개** (= 8 BH₄ × 4 B–H × ≈50,000 스텝, 100 ps AIMD @ 500 K, O1O1 배열).
- **Δt = 0.1 ps 를 고른 이유**: B–H 굽힘·신축 주기 0.01–0.03 ps 보다 훨씬 길어 **분자내 진동을 걸러낸다**. ✅ 타당.
- **회전 사건 정의**: 4개 B–H 중 **최대 각 > 60° over Δt = 0.1 ps**.
- **Li hop 정의**: 특정 BH₄⁻ 중심 cage 기준, Li–B 거리가 **2.6 Å 안 → 4.6 Å 밖** (또는 역) 으로 **Δt = 0.1 ps 안에** 변함.
  (cage 반경 2.5–2.6 Å 은 `Table S8` RDF 에서 옴 ⇒ 자기 일관됨)
- **상관 판정**: 두 사건이 **±0.2 ps 안**에서 검출.
- 🔑 **결과: 100 ps 안에서 Li hop 31건, 그중 28건이 회전과 동반 = 90.32 %.** (`Table S10` 전수 게재, 3건은 FALSE)
- 논문의 논거: *"큰 각 회전은 전체 분포의 20 % 뿐인데 Li hop 근처에 90 % 로 나타난다 = **강한 시간적 농축**"*.

**`Table S9` — 회전 구속 실험 (인과 방향 검증)**
BH₄⁻ 의 **회전 자유도를 인위적으로 구속**한 AIMD 를 배열 4개 모두에 대해 별도 수행:
D(500 K) 가 **3.35 → 1.51 / 2.69 → 1.32 / 3.11 → 1.18 / 3.23 → 1.06** (×10⁻⁹ m²/s)
⇒ **2.0 – 3.0배 감소** (본문 표현 *"reduced by nearly half"* 는 보수적 표현).
⚠ **"어떻게 구속했는지" 는 SI 어디에도 없다** (selective dynamics? rigid-body? H 질량 증가?). §10.6

**`Table S8` + `Note S5` — 정적 축 (cage 크기 균일성)**
Li⁺–B RDF 첫 피크 위치를 **Li-cage 크기**로 정의 (`Fig. S4`), **300 K AIMD 20 ps** 궤적에서,
셀 안 **BH₄ 중심 cage 8개(4a 4개 + 4d 4개)** 각각.
| 배열 | 4a (Å) | 4d (Å) | 4a−4d | **STD** | σ^0.6 |
|---|---|---|---|---|---|
| O1–O1 | 2.56 | 2.53 | 0.03 | **0.031** | **14.5** |
| O1–O2 | 2.53 | 2.54 | −0.01 | 0.037 | 10.1 |
| O2–O1 | 2.52 | 2.55 | −0.03 | 0.040 | 6.9 |
| O2–O2 | 2.58 | 2.54 | 0.04 | **0.054** | 8.3 |
⇒ *"STD 가 가장 작은 O1–O1 이 σ 가 가장 높다"* — Jun & Lee 2022 기술자의 재확인.
⚠ **4점이고 O2–O1 ↔ O2–O2 에서 순서가 뒤집힌다**(STD 0.040 → 6.9 vs 0.054 → 8.3). §10.4
⚠ 여기 σ^0.6 (14.5/10.1/6.9/8.3) 은 `Table S5` 값(558/388/266/319)에 χ_c^7.14 을 곱한 것이다 — 배열별 값이지, 최종 7.2 가 아니다.

**`Note S3` — 배열 앙상블을 하나로 접는 식 (★ 우리가 직접 재현했다)**
```
P_i(E) ∝ exp(−ΔE/kT)          (S4)   ΔE = 최안정 배열 대비 상대에너지
P_i(σ) ∝ exp(−Δσ/kT)          (S5)   Δσ = 최저전도 배열 대비 전도도 차   ← ⚠ 차원이 안 맞는다
P_i    = P_i(E)·P_i(σ)        (S6)
σ_bulk = Σ P_i σ_i            (S7)   (ΣP_i = 1 로 정규화)
```
**우리 재현 결과** (`tools/` 없이 즉석 계산, 아래 §10.1 에 전문):
- `Table S5` 4배열 → **σ_bulk(χ=1) = 274.57** vs 논문 `Table S6` **274.5** ✅ **3자리 일치**
- `Table S7` 6배열 → **σ_bulk(χ=0.8) = 3.78** vs 논문 **3.82** ✅ (σ_RT 반올림 차)
⇒ 식은 **`Δσ [mS/cm]` 를 `kT [meV]` 로 나눈다**는 뜻이다. **차원이 없는 임의 척도**다. (§10.1)

**`Note S4` + `Fig. S6` + `Table S6` — 결정화도 보정**
`σ_exp = σ_calc · χ_c^7.14` (`Eq. S8`, 출처 = Jun & Lee 2022 = SI ref [18], 회귀 원본은 ref [19] Jung 2020 *Nano Lett.*)
`Table S6`: χ_c = 1.0 → **274.5** / 0.9 → 129.4 / 0.8 → 55.8 / 0.7 → **21.5** / **0.6 → 7.2** / 0.5 → 1.9 mS/cm.
논문은 **χ_c = 0.6 을 "채택(adopted)"** 하고 *"실험 7.0 (ref 5 = Jang 2023 Adv. Sci.) 과 excellent agreement"* 라고 쓴다.
⚠ **χ_c 를 측정한 데이터는 이 논문에 없다.** (§10.2)

### 5.4 거시 동역학 — PFG NMR (`Fig. 4`, `Fig. S9`–`Fig. S15`, `Table S11`) — **실물 판독**

**Stejskal–Tanner** (`Eq. 3`): `I = I₀ exp(−DB)`, `B = γ²g²δ²(Δ − δ/3)`.
정상확산이면 **단일 지수** = ln I vs B 직선. 다성분이면 `Eq. 4`: `I = I₀ Σ p_k exp(−D_k B)`.

**`Fig. 4a` (실물 확인)**: SE-high 분말. ln I vs B (0–10 ×10¹¹ s·m⁻²). **명확히 굽은 곡선** = 최소 2성분.
Δ = 20/30/40/50 ms 곡선이 **서로 벌어진다**(Δ-의존) = **제한확산(restricted diffusion)**.
파란 점선(intragranular, 가파름) + 주황 점선(intergranular, 완만) 로 분해.
**`Fig. 4b` (실물 확인)**: **SE-high-hp**(566 MPa·120 °C·2 h 열간가압). **거의 직선**이고 Δ-의존이 사라졌다.

**`Fig. 4c`**: 모식도 — 분말(입자 분리, 파랑 intragranular / 주황 intergranular) vs 가압(입자 융합, 경로 연결).

**`Fig. 4d` (실물 확인)**: 좌축 D (×10⁻¹² m²/s, 0–35), 우축 intergranular 분율 (%, 0–60).
막대 4조: 주황 = intergranular / 하늘 = intragranular / 빗금 = 평균.
figure-read (표와 대조 ✅): SE-inter (0.9 / 5.1 / 4.4) · SE-high (1.5 / 9.8 / 8.4) ·
SE-high-cp (6.5 / 14.7 / 11.0) · SE-high-hp (**10.0 / 19.0 / 14.0**).
주황 선(느린 성분 분율): **≈17 % → ≈17 % → ≈45 % → ≈55 %**.
⚠ 본문은 *"16 % → 45 % → 55 %"* 라고 쓰는데 `Table S11`·`Fig. S10a` 는 **18 %** 다. 사소한 불일치. (§10.5)

**`Fig. 4e` (실물 확인)**: ln[D(m²s⁻¹)] vs 1000/T, **x 축이 2.9 – 3.4 뿐** (= **298 – 345 K, 폭 47 K**).
시료당 점이 **5–6개**. Ea 라벨: SE-high-hp **0.30** / SE-high-cp **0.32** / SE-high **0.29** / SE-inter **0.31** / SE-low **0.33** eV.
🔴 **같은 물질(SE-high)의 세 가공 상태가 0.29 / 0.32 / 0.30 eV 로 벌어진다** — 즉 **가공 산포(0.03 eV)가
시료 간 차이(SE-high 0.29 → SE-inter 0.31 = 0.02 eV)보다 크다.** (§10.5)

**`Fig. 4f`**: SEM (SE-high 위 / SE-high-hp 파단면 아래). hp 는 입자가 융합돼 있다. 스케일바 5 µm.
평균 변위 (2Dt)^½ ≈ **0.9 µm** (Δ = 50 ms) — **입자 크기와 비슷** ⇒ Δ-의존이 나오는 이유.

**최고 σ**: **SE-high-hp = 26.1 mS/cm** (동시 가압 + 소결).

### 5.5 계면 / 사이클 (`Fig. 5`, `Fig. S17`, `Fig. S18`) — **페이지 렌더로 판독**

- **`Fig. 5a`**: NCM811/SE-high/Li–In, 1 C·30 °C·100 cyc, **96 % 유지**, 방전 ≈130 mAh/g 안정.
- **`Fig. 5d`** (SE 영역 ⁷Li): pristine → 25 % → 100 % 충전에서 **거의 변화 없음** = SE 벌크 안정.
- **`Fig. 5e`** (양극 영역 ⁷Li, −40…160 ppm): 충전에 따라 **상자성 신호가 ~100 ppm 으로 이동** = **Co³⁺ → Co⁴⁺** 산화.
- **`Fig. 5f`** (반자성 확대): 양극 영역의 **선폭이 충전과 함께 크게 넓어진다** — SE 영역과 대조적.
  원인 3가지 제시: (1) Co⁴⁺ 상호작용·벌크 자화율 (2) **CEI 신생상** (3) **Li⁺ 교환 촉진**.
- **`Fig. 5g,h`** (⁷Li–⁷Li **2D EXSY**, 25 % 충전): 대각선 상자성 LCO(~60 ppm)는 넓고 균질.
  반자성(~0 ppm)은 **별 모양(star-shaped)** — argyrodite 의 높은 Li 이동도 → Lorentzian → 2D FT 에서 별 모양.
  **F2 절편**(`Fig. 5h` 우측)에서 **LiCl (−1.1 ppm, top)** 과 **Li₂S (2.3) + Li₃PS₄ (0.9) (bottom)** 배정
  (표준시료 대조 = `Fig. S18`). **뚜렷한 교차피크** = SE ↔ CEI ↔ 양극 사이 **빠른 Li⁺ 교환**.
- **`Fig. S17`** (ex situ ³¹P·¹¹B): **SE 영역·양극 영역 모두 충전 상태에 따라 눈에 띄는 변화 없음**
  ⇒ 논문 주장: BH₄-치환 argyrodite 는 사이클 중 **구조 무결성 유지**, CEI 는 **자기제한적(self-limiting)**.
- 대조 문헌 [69–73]: Li₆PS₅Cl 은 고전위에서 **Li₃PS₄ + LiCl + S + P₂S₅** 로 산화분해.
  ⇒ 여기서는 **Li₂S/LiCl 기반 CEI** 가 초기 1사이클에 형성되고 그 뒤 멈춘다.

⚠ **이 절은 정성적이다** — CEI 두께·조성 정량, XPS, 임피던스 성장 곡선이 **없다**. (§10.7)

---

## 6. DFT / 계산 방법 ★

| 항목 | 값 | 출처 |
|---|---|---|
| **코드** | **VASP 5.4.4** | SI p.5 |
| **의사퍼텐셜** | **PAW** | SI p.5 |
| **범함수** | **PBE (GGA)** · ⛔ **vdW 보정 없음** (D3/optB 언급 0) | SI p.5 |
| **DFT+U** | ⛔ **없음** | — |
| **평면파 컷오프** | **500 eV** | SI p.5 |
| **k-point (이완)** | **3×3×3 Monkhorst–Pack** | SI p.5 |
| **k-point (AIMD)** | **Γ-only (1×1×1)** | SI p.5 |
| **이완 수렴** | 잔류력 **< 0.02 eV/Å**, 격자상수 + 내부좌표 **동시** 최적화 | SI p.5 |
| **AIMD 앙상블** | **NVT, Nosé–Hoover** | SI p.5 |
| **AIMD 온도** | **5점, 500–900 K** (Li₅PS₄(BH₄)₂) / **600–1200 K** (Li₆PS₅Cl, `Fig. 3c`) · *"구조 융해가 관측되지 않는 영역"* | SI p.5 + `Fig. 3b,c` |
| **시간 간격** | **2 fs** | SI p.5 |
| **총 시간** | ⚠ **고정값 없음** — *"수렴 기준(이온전도도의 이동 표준편차 + 유효 Li hop 수)에 따라 **자동 결정**"* | SI p.5 |
| ↳ 실제 확인되는 길이 | **100 ps @ 500 K** (통계분석, `Table S10`) · **20 ps @ 300 K** (RDF, `Note S5`) · **20 ps** (`Fig. 3g`) · **18 ps** (`Fig. 3e` van Hove) | SI/본문 |
| **셀 / 원자수** | **Li₂₀P₄S₁₆(BH₄)₈ = 80 원자** (Li 20 · P 4 · S 16 · B 8 · H 32) = **관용 입방 단위포 1개**, a ≈ 10 Å | `Fig. S5` 라벨 |
| ↳ Li₆PS₅Cl 셀 | ⛔ **명시 없음** (Li₂₄P₄S₂₀Cl₄ = 52원자 단위포로 추정되나 **논문 미기재 → n/a**) | — |
| **★ 무질서 처리** | 🔑 **enumerate 도 SQS 도 아니다.** `F4̄3m` 대칭이 허용하는 **BH₄⁻ 배향 2가지(O1 = 인접 PS₄³⁻ 와 정렬 / O2 = 반정렬)** 를 **4a·4d 두 자리에 조합** → **배열 4개(O1O1, O1O2, O2O1, O2O2)**. 각각 별도 AIMD → **Boltzmann 가중**으로 하나로 접음. Li₆PS₅Cl 은 **4c 자리 Cl 점유 0/25/50/75/100 % × 대응 공간군(F4̄3m, R3m, P2₁22, P2mm, R3m, F4̄3m) 6배열** | `Note S3`, `Fig. S5`, `Table S7` |
| ↳ ⚠ **Li 자리 무질서** | **배열 앙상블 없음** — Li 부분점유는 단일 배치로 고정된 것으로 보인다 (명시 없음). **우리 config-variance 지적의 4번째 데이터점** | — |
| **시드 수 / 재현** | ⛔ **명시 0.** (모델·온도당 단일 궤적으로 읽힌다) | — |
| **오차막대 출처** | ⛔ **명시 0.** `Fig. 3b,c` 에 막대는 그려져 있으나 정의(블록평균? 피팅오차?) 없음 | — |
| **MLIP** | ⛔ **사용 안 함** — 순수 AIMD. (같은 랩이 argyrodite MTP 를 이미 갖고 있는데도, §10.8) | — |
| **NEB / 포논 / 탄성 / DOS / Bader / COHP** | ⛔ **전부 없음** | — |
| **작업 관리** | **CCpy** (`github.com/91bsjun/CCpy`) | SI p.5 |

### 6b. 계산 후처리 목록

| 후처리 | 도구·구현 | 수치화·기록 방식 |
|---|---|---|
| **D (확산계수)** | MSD → Einstein. **MSD 창·자유절편 여부 ⛔ 미기재** | `Fig. 3b,c` 로그 Arrhenius, 300 K **외삽** |
| **σ** | **Nernst–Einstein** (`Eq. S2`, **Haven = 1 암묵**) | `Table S5`·`Table S7` |
| **배열 앙상블 접기** | **자체 식** `Eq. S4`–`S7` (Jun & Lee 2022 상속) | `Table S6` |
| **결정화도 보정** | **경험식** `σ_exp = σ_calc·χ_c^7.14` (`Eq. S8`) | `Fig. S6`·`Table S6` |
| **Li 확률밀도** | 등가면 (`Fig. 3d`) — 도구 미기재 | 정성 |
| **★ van Hove 자기상관** `4πr²G_s(t,r)` | 도구 미기재 (우리 T12 카드 판정 = `pymatgen-diffusion` 계열) | `Fig. 3e` 히트맵, **컬러 정규화 0–1** |
| **★ Li–B RDF → cage 크기** | RDF 첫 피크 위치, 8 cage 개별 → 4a/4d 평균 + **전체 STD** | `Table S8`·`Fig. S4` |
| **★ BH₄ 회전각** | **B→H 결합벡터의 두 시각 사이 부호없는 각(0–180°)**. `Fig. 3g` 는 t=0 기준 누적, `Fig. S8`·`Table S10` 은 **Δt = 0.1 ps 슬라이딩** | 히스토그램 + 누적확률 (`Fig. S8a`) |
| **★ 회전–hop 상관** | **사건 분류 + ±0.2 ps 동시발생 카운트** (통계 검정 아님) | `Table S10` 31행 전수 게재 |
| **★ 회전 구속 대조 MD** | ⛔ **구현 방법 미기재** | `Table S9` |
| **궤적 시각화** | (VESTA/OVITO 추정, 미기재) | `Fig. 3f`, **Video S1 (mp4)** |

---

## 7. 우리 DFT 대비 (comp1 / modelc) → `../our_dft_baseline.md`

> ⚠ **먼저**: 그들 σ·D 는 **소환값**이고, 계산 σ 는 **자유 파라미터 2개로 실험에 맞춘 값**이다 (§10.1–10.2).
> 우리 db 절대값과 **같은 줄에 놓지 않는다.**

| 축 | 그들 | 우리 (comp1 → modelc) | 판정 |
|---|---|---|---|
| **host** | **Li₆PS₅X (X = Cl, BH₄)** — 같은 F4̄3m argyrodite | **Li₆PS₅Cl → Li₅.₄PS₄.₄Cl₁.₆** | ✅✅ **같은 물질계.** 이번 인입 4편 중 유일 |
| **엔진** | **AIMD** (VASP/PBE/PAW/500 eV/Γ) | **MLIP-MD** (UMA-s-1p1 omat, Langevin NVT) | ⚠ **직접 비교 금지** — 힘 계산 축이 다르다 (our_dft_baseline.md 경고) |
| **MD 온도점** | **5점 500–900 K** (BH₄) / **600–1200 K** (LPSCl) | **600 / 800 / 1000 K 3점** (400·500 K 는 판정 제외) | 🔶 그들이 온도점은 많고, **우리가 저온을 제외한 판단은 그들 500 K 포함과 어긋난다** — 그러나 **양쪽 다 300 K 는 외삽** |
| **300 K 값** | **외삽** (`Fig. 3b,c` 3.33 점) | **외삽 안 함** — σ 절대값 인용 자체를 금지 | ✅ **우리 쪽이 방어적** |
| **무질서 처리** | **음이온 배향 4배열 / Cl 자리 6배열 → Boltzmann 가중** · Li 배치는 단일 | **disorder_ensemble** (modelc 3-seed 등) | 🔶 **양쪽 다 config-variance 오차막대는 없다.** 이 논문은 그 계보의 **4번째 데이터점** (deklerk 배열당 단일 · kim2024 가중 단일셀 · jun2022 반쪽 · **shin2026 배향만**) ⇒ 우리 §3-2 카드 **신규성 유지** |
| **Ea (실험 기준)** | **⁷Li SLR 0.27–0.35 eV** · **PFG 0.29–0.33 eV** | comp1 **0.253** / modelc **0.224** eV (MLIP-MD, 단일궤적) · modelc 3-seed **0.197 ± 0.032** | 🔶 **우리 값이 계통적으로 낮다.** ⚠ 방법 아티팩트 가능성 큼: (i) 그들은 실험(NMR), 우리는 MD (ii) UMA-MD 는 600–1000 K 창, NMR 은 220–380 K 창 (iii) 우리는 순수 결정, 실험은 다상·다결정. **"우리 Ea 가 낮다"를 물리 주장으로 쓰지 말 것** |
| **Ea (계산 기준)** | ⛔ **논문에 없다.** 우리 역산 **≈0.13–0.17 eV** (§10.3) | comp1 0.253 / modelc 0.224 eV | 🔴 **그들 AIMD Ea 가 우리보다도 0.08–0.12 eV 낮다** — 그리고 **자기 실험값(0.29–0.33)의 절반이다.** 이건 방법 차이가 아니라 **그들 계산부의 내부 불일치**다 (§10.3) |
| **D 절대값** | O1O1 **3.35×10⁻⁹ m²/s @ 500 K** | comp1 3.09×10⁻⁶ / modelc **7.90×10⁻⁶ cm²/s @ 600 K** (= 3.09/7.90 ×10⁻¹⁰ m²/s) | ⚠ **온도가 달라 직접 비교 불가.** 굳이 보면 **500 K 에서 그들 D 가 우리 600 K D 보다 4–10배 크다** — 조성(BH₄ 완전치환) + 낮은 Ea 때문. **인용 금지** |
| **Cl 무질서 ↔ σ** | `Table S7`: 4c Cl 점유 **0 % → 0.02 · 50 % → 115–183 · 100 % → 0.57 mS/cm** (**10⁴ 배**) | comp1 → modelc **D 2.6배↑, Ea↓** (Cl↑ → Li 공공↑ → 빠름) | ✅ **방향 일치.** 🔴 **다만 그들의 10⁴ 배는 600–1200 K 외삽이 만든 것**(시뮬레이션 온도에서는 ~4배). 우리 T15 규율 그대로 |
| **BH₄ 도펀트** | **핵심 도펀트** | ⛔ **우리 cascade 도펀트 축에 BH₄ 가 없다** | 🔴 **공백 확인** — §8a |
| **회전 자유도** | **핵심 기술자** (¹¹B Ea · 회전각 히스토그램 · 구속 MD) | ⛔ **우리 축에 아예 없다** (정적: 자리·채널·BVSE·blocking) | 🔴 **공백 확인** — §8b |
| **결정화도 보정** | **χ_c^7.14 채택** (0.6 / 0.8, 시스템별로 다르게) | **없음 + σ 절대값 미인용** | ✅ **같은 병, 다른 약. 우리 쪽이 방어적** (jun2022 digest §10 N10 과 동일 판정) |
| **band gap / ESW / 탄성** | ⛔ 계산 0건 | comp1 2.066 / modelc 2.099 eV; onset 2.256 V; E_VRH 22.06/27.66 GPa | **비교 대상 없음** |

### 7b. 이 논문이 우리 축 A(이온전도)에 **실제로 더해 주는 것**

1. **✅ 같은 host 의 독립 σ 사다리** — Li₆PS₅X 에서 X 자리를 **BH₄⁻ 로 채우면 σ 가 0.7 → 16.4 mS/cm**.
   우리 comp1 → modelc (Cl 증량) 이 **D 2.6배** 인 것과 **같은 방향, 훨씬 큰 폭**.
   ⇒ *"X 자리 화학이 argyrodite σ 의 주 손잡이"* 라는 우리 서사의 **네 번째 독립 지지**.
2. **✅ EIS 이외의 σ 검증 경로** — `Note S2` 의 **τ_c → Einstein–Smoluchowski → Nernst–Einstein** 사슬이
   EIS 16.4 를 15 로 재현한다. 우리도 MLIP-MD 의 τ(hop) 로 같은 교차검증을 할 수 있다 (계산 0회 추가).
3. **✅ 가압·소결이 σ 를 1.6배 (16.4 → 26.1) 올린다** — 우리 DEM 축(접촉 기하 지배)의 **실측 앵커**.
   그리고 **PFG 로 intra/inter granular 를 분해**해서 그 1.6배가 **입계 성분(D 1.4 → 9.9 ×10⁻¹² m²/s, 7배)**에서
   온다고 정량 배정한다. `[Cronau]`(stack pressure)·`[Miao23]`(황화물 GB 무시 가능) 계보의 **정량판**.
4. **🔴 우리 T15 규율의 새 사례** — 외삽이 순위를 만든 사례가 두 개(`Fig. 3b` 배향 4개 · `Fig. 3c` Cl 6개).

---

## 8. 적용 인사이트

### 8a. ★ BH₄ 를 우리 cascade 도펀트 축에 넣을 만한가

| 판정 항목 | 내용 |
|---|---|
| **자리** | X 자리(4a·4d) — 우리 cascade 의 **Cl/S 자리와 같은 자리**다. 자리 규칙 충돌 없음 |
| **크기** | BH₄⁻ 유효 반경 **r = 2.03 Å** (본문 p.2 인용) vs Cl⁻ 1.81 · Br⁻ 1.95 · I⁻ 2.16 · S²⁻ 1.84 Å ⇒ **Br⁻ 와 I⁻ 사이**. 격자 팽창(9.91 → 10.00 Å) 도 그에 부합 |
| **전하** | **−1** (Cl⁻ 와 동일) ⇒ Li 공공 생성 메커니즘이 **Cl 치환과 같다**. 우리 modelc 서사(Cl↑ → Li↓ → vacancy↑) 를 그대로 잇는다 |
| **⛔ UMA 로 다룰 수 있나** | 🔴 **먼저 검증이 필요하다.** ① **H 를 포함한 분자성 음이온**이고 ② our CLAUDE.md 는 **UMA 를 Li₃N 에 금지**한 전례가 있다(결정론적 편향). BH₄⁻ 는 **B–H 신축 0.01–0.03 ps 주기**의 빠른 자유도라 **dt 2 fs 로 적분 자체가 아슬아슬**하다. **UMA 로 LiBH₄ 결정의 격자상수·B–H 거리(1.1–1.2 Å)·회전 장벽을 먼저 재는 음성테스트 없이 도펀트 축에 넣지 말 것** |
| **⛔ 우리 정적 기술자로 잡히나** | 🔴 **잡히지 않는다.** BVSE 는 **점 이온 R0 파라미터**(softBV Li–S 2.105 / Cl 2.249 / O 1.466) 기반이고 **BH₄⁻ 에 대한 Li–X R0 가 없다**. 다원자 회전체를 점으로 뭉개면 이 논문의 결론(회전이 절반)을 **원리적으로 못 본다** |
| **판정** | 🔶 **"넣을 만하지만 지금 축으로는 못 잰다."** 화학적으로는 Cl 축의 자연스러운 확장인데, **우리 기술자(BVSE·blocking·정적 채널)가 다원자 회전 음이온을 다룰 수 없다.** ⇒ 넣으려면 **기술자를 먼저 늘려야 한다**(§8b) |

### 8b. ★ 회전 자유도 — 우리 축에 **없다**. 기존 궤적 재사용으로 넣을 수 있나?

**결론: PS₄³⁻ 회전 자기상관은 우리 기존 UMA-MD 궤적에서 후처리로 뽑을 수 있다. T12(van Hove)·T14(CSM) 와 같은 계열이다.**

가능한 이유:
- 필요한 것은 **P–S 결합벡터의 시간열**뿐이다. 우리 궤적(comp1/modelc, 600/800/1000 K, 200 ps, dt 2 fs)에 **이미 들어 있다.**
- 이 논문의 지표는 전부 그 위에서 계산된다:
  ① **회전각 히스토그램** — `Fig. S8a` 식: `θ(t, Δt) = angle(u_PS(t), u_PS(t+Δt))`, Δt 는 **P–S 신축 주기보다 크게**
  ② **배향 자기상관** `C_ℓ(t) = ⟨P_ℓ(u(0)·u(t))⟩` (ℓ = 1, 2) → τ_rot → **Arrhenius Ea_rot**
     ⇒ 이것이 **¹¹B/³¹P SLR Ea 의 계산 대응물**이고, 우리 Li Ea 와 **직접 비교 가능한 같은 단위**다
  ③ **회전–hop 동시발생 카운트** — Li hop 정의는 우리 MSD 파이프라인에 이미 있는 개념(cage 반경은 BVSE 채널에서)
- **새 시뮬레이션 0회.** 200 ps × 3온도 × 3시드 궤적이면 통계는 이 논문(31 hop)보다 **압도적으로 낫다**.

⚠ **한계 (정직하게)**:
- 우리 host 에는 **BH₄ 가 없다**. 우리가 잴 수 있는 것은 **PS₄³⁻ 회전**이고, **이 논문이 "PS₄ 는 회전 안 한다"고 판정한 대상**이다.
  ⇒ **우리 예상 결과는 "PS₄ 회전 상관시간이 길다 = 회전 안 한다"** 이고, 그건 **이 논문 재확인**이지 신규가 아니다.
  **신규가 되려면** (i) Cl 함량(comp1 → modelc)에 따라 PS₄ 회전이 **얼마나** 달라지는지를 재거나
  (ii) 우리 도펀트(B₂O₃·O 치환)가 PS₄ 회전을 바꾸는지를 재야 한다 — **거긴 문헌 공백이다.**
- **UMA 가 회전 장벽을 맞게 주는지는 미검증**이다. 회전은 **국소 각도 자유도**라 힘 오차에 민감하다.
  ⇒ **T1(외삽 대리지표)** 와 같은 검증이 회전에도 필요하다: 회전 좌표를 따라 UMA vs DFT 단일점.

**⇒ 제안 (사용자 판단용, 아직 kb 에 안 넣었다): `T16` — "기존 UMA-MD 궤적에서 PS₄³⁻ 배향 자기상관·회전 Ea 후처리"**
(T12·T14 와 같은 **"새 시뮬레이션 0회, 기존 궤적 재사용"** 계열. 규모 소, 우선순위 2–3)

### 8c. ⛔ 우리가 읽지 못한 것 — **미판독**

| 자료 | 상태 |
|---|---|
| **`74. Sup2) Shin2026_BH4_Reorientation.mp4`** (= SI Supporting File 2, *"VideoS1. trajectories of PS4 and BH4 polyhedra"*, 5.7 MB) | 🔴 **미판독.** 우리 도구는 **동영상을 볼 수 없다.** 본문 p.6 이 *"BH₄⁻ tetrahedra undergo pronounced rotational reorientation on the simulation timescale (`Fig. 3f`, **Video S1**)"* 로 인용하는 자료다. ⇒ **`Fig. 3f` 의 정지 궤적으로 대체 판독했고, 그것으로 "PS₄ 진동 vs BH₄ 회전" 대조는 충분히 보였다.** 다만 **회전이 연속 회전인지 불연속 점프인지(2-mode 여부)** 는 동영상이 답할 수 있고 우리는 못 봤다 |

---

## 9. Figure set ★

| Fig | 내용 | 우리 활용 |
|---|---|---|
| 1a | 폴리음이온 회전 ↔ Li⁺ 이동 결합 모식도 | 발표용 개념 그림. **주장이지 데이터 아님** |
| 1b | XRD 3시료 (● argyrodite, ▼ unknown) | 🔴 **본문–그림 모순 증거**: 본문 "only argyrodite" 인데 SE-low 에 ▼ 2개 · SE-low 피크가 크게 넓음(결정성↓) |
| 1c | Li₅PS₄(BH₄)₂ 구조 (BH₄@4a 초록 / BH₄@4d 보라 / PS₄ 파랑 / Li 하늘) | **4a·4d 두 자리를 구분해 그리는 그림틀** — 우리 modelc 자리 그림에 이식 가능 |
| 1d | ⁷Li MAS: 0.3 / 0.4 / **1.1 ppm** | 선폭·이동으로 Li 이동도를 정성 판정하는 법. SE-low 만 넓고 +이동 |
| 1e | ³¹P MAS: 89 / 87 / **93·89·85** | X 자리 무질서의 지문. **단일 Gaussian = 무작위 혼합 무질서** 판정 근거 |
| 1f | ¹¹B MAS 분해: **−42(4a,54 %) + −40(4d,45 %)** … SE-low **4a only** | 🔑 **NMR 이 Rietveld 자리점유를 독립 확인**하는 방법. 우리 XRD-only 정련 신뢰도 논의에 인용 가능 |
| 2a–c | ⁷Li/³¹P/¹¹B **SLR 1/T₁ vs 1000/T**, T_max 표기 | 🔑🔑 **coupling 실험 증거 ①**: σ↑ ⇒ 세 핵종 T_max 가 **함께** 저온 이동. ¹¹B·³¹P 극대가 ⁷Li 보다 저온 = 국소운동이 더 빠름 |
| 2d–f | 정규화 상관율 ln(τ₀/τ_c) + **Ea 라벨** | 🔑🔑 **coupling 실험 증거 ②**: **⁷Li 와 ¹¹B 직선이 겹친다**(0.27/0.28, 0.29/0.30, 0.35/0.34), **³¹P 만 따로**(0.16–0.18, 시료 무관). **우리 축에 이식할 정량 지표의 원형** |
| 3a | Li₅PS₄(BH₄)₂ 계산 셀 (4a·4d 완전 치환) | ⚠ **실험 3조성 중 아무것도 아니다** — 이상화 말단조성 |
| 3b | **D vs 1000/T, 배향 4배열, 500–900 K → 300 K 외삽** | 🔴 **T15 사례**: 시뮬레이션 온도에서 겹치는 4곡선이 300 K 외삽에서 2.1배로 갈리고 **순위가 뒤집힌다** |
| 3c | **D vs 1000/T, Li₆PS₅Cl 4c-Cl 0–100 %, 600–1200 K → 300 K 외삽** | 🔴 **T15 사례 2 + 우리 축 A 지지**: Cl 자리 무질서가 σ 를 지배(방향은 우리와 일치). **10⁴ 배는 외삽 산물**(시뮬 온도에서는 ~4배) |
| 3d | Li⁺ 확률밀도 등가면 | 3D 연결망 그림틀. 우리 BVSE 채널 등가면과 **같은 목적, 다른 방법** |
| 3e | **self-part van Hove `4πr²G_s(t,r)`** (t 0–18 ps, r 0–10 Å) | 🔑 **우리 T12 카드와 정확히 같은 도구.** t≈4 ps 부터 r≈4 Å 띠, 18 ps 에 6–7 Å. **G_d 는 안 썼다 = 우리 판정(G_s 만 판별력)과 정합** |
| 3f | **단일 H 궤적(빨강, 구를 채움) vs P·S 궤적(뭉치)** | 🔑🔑 **이 논문에서 가장 강한 그림.** "PS₄ 진동 / BH₄ 회전" 대조군 설계가 그림 하나로 성립. **우리 PS₄ 회전 후처리(§8b)의 결과 그림틀** |
| 3g | **Li#14–B#20 거리(검정, 2.5–5.5 Å) + B–H 회전각(분홍, 40–160°) vs 시간 2.5–20 ps**, 7.5–9.7 ps 음영 | 🔑🔑 **coupling 계산 증거 ①(단일 사건)**. Li–B 2.5→5.2 Å 급등과 회전각 50–80→150–165° 급등이 **동시**. ⚠ **B–H1 은 80° 까지만** = 네 결합이 다 뛰지는 않음. ⚠ 1 ps 이동평균 평활 |
| 4a,b | Stejskal–Tanner ln I vs B, **SE-high(굽음·Δ의존) vs SE-high-hp(직선)** | 🔑 **가압이 수송 형태 자체를 바꾼다**는 직접 증거. 우리 DEM 축의 실험 앵커 |
| 4c | 분말 vs 가압 모식도 (intra 파랑 / inter 주황) | 발표용 |
| 4d | D 막대 + **intergranular 분율(주황선) 17→17→45→55 %** | 🔑 **σ 1.6배(16.4→26.1) 의 출처를 입계 성분으로 정량 배정**. `[Cronau]`·`[Miao23]` 의 정량판 |
| 4e | **ln D vs 1000/T (298–345 K 만!), Ea 0.29–0.33 eV** | 🔴 **비판 근거**: 같은 물질 SE-high 의 세 가공 상태가 0.29/0.32/0.30 → **가공 산포 > 시료 간 차이**. 온도폭 47 K·점 5–6개 |
| 4f | SEM SE-high vs SE-high-hp 파단면 | 입자 융합 확인. 평균 변위 0.9 µm ≈ 입자 크기 |
| 5a | NCM811 풀셀 1 C 100 cyc **96 %** | 성능 앵커(정성) |
| 5b,c | 전압곡선 + 셀 모식도 | ex situ 시료 채취점 표시 |
| 5d | ex situ ⁷Li MAS (**SE 영역**) — 변화 없음 | **SE 벌크가 사이클 중 안정**하다는 근거 |
| 5e,f | ex situ ⁷Li MAS (**양극 영역**) — Co³⁺→Co⁴⁺ 이동 + **선폭 확대** | 축 B(산화) 정성 앵커. ⚠ 정량 없음 |
| 5g,h | ⁷Li–⁷Li **2D EXSY** — 별 모양 반자성 + **LiCl / Li₂S / Li₃PS₄ 배정** | 🔑 **CEI 조성을 NMR 로 잡는 법.** 우리 XPS anchor 표의 **NMR 짝** 후보 (Li₂S 2.3 / Li₃PS₄ 0.9 / LiCl −1.1 ppm) |
| S1–S3 | 정적 ⁷Li/³¹P/¹¹B 스펙트럼 220–380 K | **220 K 에서도 좁은 Gaussian** = 저온에서도 이미 빠름. 사분극 패턴 부재 |
| S4 | Li⁺–BH₄⁻ RDF, cage 크기 정의 | **cage 크기 = RDF 첫 피크 위치** 조작정의. 우리 BVSE 채널 정의와 대조 |
| S5 | **배향 4배열 O1O1/O1O2/O2O1/O2O2** 구조 | **무질서 처리의 전부.** O1 = PS₄ 와 정렬 / O2 = 반정렬 |
| S6 | σ_bulk vs χ_c (0.5–1.0, 1.9 → 274.5) | 🔴 **자유 파라미터의 민감도 곡선.** χ_c 0.05 만 바꿔도 σ 가 3배 |
| S7 | 4a–4d cage 간 inter-cage 경로 모식도 | 우리 채널 그림틀 대조 |
| S8a,b | **회전각 히스토그램(Δt=0.1 ps, 1.6 M 표본) + 상관 모식도** | 🔑🔑 **coupling 계산 증거 ②(통계).** 최빈 20–30°, **60° 초과 ≈20 %**. cage 경계 2.6 Å. **§8b 후처리의 구현 사양서** |
| S9,S10 | PFG 다성분 피팅 (D·분율 표기) | intra/inter 분해의 실제 피팅 |
| S11–S15 | 각 시료 PFG 온도 시리즈 | SE-low 298 K 는 **"Too slow to be measured"** (빈 패널) |
| S16 | SEM SE-high / SE-inter | SE-inter 가 더 융합돼 있음 ⇒ Δ-의존 작음 |
| S17 | ex situ ³¹P·¹¹B (SE·양극) | **충전에 따른 변화 없음** = BH₄ 골격 유지 |
| S18 | EXSY F2 절편 + 표준시료 (Li₂S/Li₃PS₄/LiCl) | CEI 배정 근거 |
| Table 1 | 시료 3종: 투입비·σ·a·BH₄ 점유 | **조성 전수의 출처** |
| Table 2 | BPP 피팅 결과 (Ea·β·τ₀⁻¹·T_max) × 3핵 × 3시료 | 🔑 **coupling 정량 지표의 원표** |
| Table S1–S3 | Rietveld 전수 (좌표·점유·R 인자) | ⚠ **Cl 점유는 정련 안 하고 고정**(0.25/0.375) |
| Table S4 | BPP + **Ea,LT + C** 추가 | Ea = (β−1)Ea,LT 관계. ⁷Li Ea,LT ≈ 0.11 = intra-cage 잠정 배정 |
| Table S5 | 배열별 E_rel + σ(300 K) | 🔴 **우리가 재현한 가중식의 입력** |
| Table S6 | σ_bulk vs χ_c 표 | 🔴 **χ_c = 0.6 이 왜 골라졌는지 알 수 있는 표** |
| Table S7 | **Li₆PS₅Cl** 6배열 E_rel + σ_RT + σ_bulk^0.8 = 3.82 | 🔴 **Jun 2022 값 그대로.** 우리 jun2022 digest §8.2 에 이미 `18.79 → 3.82` 로 재현돼 있다 |
| Table S8 | cage 크기 4a/4d + STD + σ^0.6 | 정적 축. ⚠ 4점, 순서 1회 역전 |
| Table S9 | **BH₄ 자유 vs 구속 D(500 K)** | 🔑🔑 **coupling 계산 증거 ③(인과).** 2.0–3.0배 감소. ⚠ 구속 방법 미기재 |
| Table S10 | **Li hop 31건 전수 분류** (Li–B 거리·최대회전각·시각·Δt·TRUE/FALSE) | 🔑🔑 **원자료를 통째로 공개했다** — 재현 가능. 28/31 = 90.32 % |
| Table S11 | PFG D(298 K) fast/slow/평균 + 분율 + Ea | 🔑 우리 DEM 축 실측 앵커 |

---

## 10. 주의 / 한계 (over-claim 방지) ★

### 10.1 🔴🔴 배열 가중식 `Eq. S5` 는 **차원이 맞지 않고**, 결과를 지배한다 — 우리가 재현했다

`P_i(σ) ∝ exp(−Δσ/kT)` 에서 **Δσ 는 전도도, kT 는 에너지**다. 나눌 수 없다.
우리가 **논문 값을 3자리까지 재현**해서 실제로 무엇을 했는지 확정했다:

> **`Δσ [mS/cm]` 를 `kT [meV]` 로 나눈다.** (즉 "1 mS/cm ↔ 1 meV" 라는 임의 환산)

재현: `Table S5` 4배열 → **σ_bulk(χ=1) = 274.57** (논문 `Table S6` **274.5**) ✅
`Table S7` 6배열 → **σ_bulk(χ=0.8) = 3.78** (논문 **3.82**) ✅

**그 결과 가중치 배분이 이렇게 된다** (Li₅PS₄(BH₄)₂):

| 배열 | E_rel (meV/atom) | σ (mS/cm) | **최종 가중치** |
|---|---|---|---|
| **O1O1 (최안정, 최고 σ)** | 0 | 557.97 | **0.0019 %** |
| O1O2 | 7.1 | 388.47 | 0.99 % |
| **O2O1 (최불안정, 최저 σ)** | 14.8 | 265.72 | **84.81 %** |
| O2O2 | 7.3 | 319.43 | 14.20 % |

🔴 **열역학적 바닥상태가 가중치의 2만분의 1 을 받고, 가장 불안정한 배열이 85 % 를 받는다.**
즉 `Eq. S4`(열역학)는 사실상 **아무 일도 하지 않고**, σ_bulk ≈ σ_min 이다.
"율속 성분을 반영한다" 는 철학 자체는 이해되지만, **척도가 임의**라서 결과를 물리로 방어할 수 없다.
(σ 를 µS/cm 로 적었으면 100 % 가 O2O1 에, S/m 로 적었으면 거의 균등 → σ_bulk 360)

⇒ **우리 결론**: 이 가중식으로 나온 σ_bulk 를 **우리 db 에 이식 금지**.
(이미 `jun2022` digest §10 N10 에 *"Eq(6–8) 가중식 이식 금지"* 로 올려 뒀다 — **재확인**)

### 10.2 🔴🔴 "excellent agreement" 는 **χ_c 를 시스템마다 다르게 골라서** 나온 숫자다

- Li₅PS₄(BH₄)₂ 에는 **χ_c = 0.6** → 7.2 mS/cm ("실험 7.0 과 excellent agreement")
- Li₆PS₅Cl 에는 **χ_c = 0.8** → 3.82 mS/cm
- 본문 §2.3: *"7.2 mS/cm, **more than twice** that of Li₆PS₅Cl (3.82)"*

**우리 계산**: χ_c 는 두 계에 **공통으로 곱해지는 인자**이므로, **같은 χ_c 를 쓰면 비율은 항상 14.75배**다.

| χ_c (양쪽 공통) | BH₄ (mS/cm) | LPSCl (mS/cm) | 비율 |
|---|---|---|---|
| 0.6 | 7.16 | 0.485 | **14.75×** |
| 0.7 | 21.5 | 1.46 | **14.75×** |
| 0.8 | 55.8 | 3.78 | **14.75×** |
| 1.0 | 274.6 | 18.6 | **14.75×** |

🔴 **즉 이 계산이 실제로 말하는 것은 "15배" 이고, 논문이 보고하는 "2배 이상" 은 χ_c 를 0.6 과 0.8 로
따로 고른 결과다.** 두 χ_c 중 **어느 것도 측정되지 않았다** (XRD 결정화도 정량 없음).
참고로 실험 비교는 SE-high 16.4 vs 일반 LPSCl 1.5–3 = **5–8배** 이므로, **15배도 2배도 실험과 안 맞는다.**

⚠ 게다가 비교 대상 σ_exp = 7.0 mS/cm 은 **이 논문 시료가 아니다** — SI ref [20] = Jang 2023 *Adv. Sci.* 의
Li₅PS₄(BH₄)₂ 값이다. **이 논문의 SE-high 는 16.4 mS/cm** 다.

⇒ **⛔ "계산이 실험 σ 를 재현했다" 는 문장을 이 논문 근거로 인용 금지.**
(허용: *"조성이 다른 문헌 시료에 대해, 결정화도 파라미터를 조정하면 실험 자릿수와 맞출 수 있다"* 정도)

### 10.3 🔴 계산 Ea 가 **논문에 없고**, 역산하면 자기 실험값의 **절반**이다

논문은 D 와 σ 는 표로 주면서 **AIMD 활성화에너지를 한 번도 보고하지 않는다.**
우리가 논문 자기 값 두 개로 역산했다 (`Table S9` D(500 K) + `Table S5` σ(300 K) → Nernst–Einstein 역환산, a ≈ 9.96–10.10 Å):

| 배열 | D(500 K) [m²/s] | D(300 K) [m²/s] (σ 로부터) | **Ea (역산)** |
|---|---|---|---|
| O1O1 | 3.35×10⁻⁹ | 4.45×10⁻¹⁰ | **0.128–0.130 eV** |
| O1O2 | 2.69×10⁻⁹ | 3.10×10⁻¹⁰ | 0.137–0.140 eV |
| O2O1 | 3.11×10⁻⁹ | 2.12×10⁻¹⁰ | 0.171–0.174 eV |
| O2O2 | 3.23×10⁻⁹ | 2.55×10⁻¹⁰ | 0.161–0.164 eV |

🔴 **AIMD Ea ≈ 0.13–0.17 eV 인데, 같은 논문의 ⁷Li SLR Ea = 0.27–0.35 eV, PFG Ea = 0.29–0.33 eV 다.**
**2–2.5배 차이**이고, 논문은 이 불일치를 **한 줄도 언급하지 않는다.**

그리고 이게 §10.2 와 연결된다: **χ_c 보정은 온도 무관 상수배**라 **Ea 를 못 고친다.**
즉 σ 절대값을 χ_c 로 맞춰도 **온도 의존성은 여전히 틀려 있다.** 그리고 **Ea 가 낮으면
500–900 K → 300 K 외삽이 반드시 과대평가**된다 — 실제로 raw σ_calc 가 실험의 **39배**(274.5 vs 7.0)다.
⇒ **χ_c 는 그 과대평가를 사후에 지우는 노브**로 작동하고 있다.

### 10.4 🔴 실험한 조성을 한 번도 계산하지 않았다 + 정적 축의 표본이 4점

- 실험: **Li₅.₃₅PS₄.₃₅(BH₄)₁.₁₅Cl₀.₅** 등 **BH₄ + Cl 혼합**
- 계산: **Li₅PS₄(BH₄)₂** (Cl 0) 와 **Li₆PS₅Cl** (BH₄ 0) — **혼합계 0건**
⇒ 실험의 핵심 변수(BH₄ ↔ Cl 경쟁 점유)를 계산이 **다루지 않는다.**
논문의 변론(*"halide 영향 없이 BH₄ 고유효과 분리"*)은 타당하지만, **`Fig. 3` 결과를
`Table 1` 시료의 설명으로 쓰는 순간 논리 비약**이 된다.

- `Table S8` 의 "cage 크기 균일성 ↔ σ" 주장은 **점 4개**이고, **O2–O1(STD 0.040 → σ 6.9)** 와
  **O2–O2(STD 0.054 → σ 8.3)** 에서 **순서가 뒤집힌다**. 4점 중 1점 역전 = 상관 주장으로는 약하다.
- 그리고 그 σ 는 §10.1 의 배열별 값이므로, **STD 축과 σ 축이 같은 가중식을 공유**한다.

### 10.5 🔴 시료 3개가 "조성만 다른" 것이 아니다 + 본문–그림 불일치 3건

1. **SE-low 는 열분해 산물**이다(200 °C 1 h). 조성·결정성·상순도가 **동시에** 다르다.
   ⇒ *"BH₄ 를 4a·4d 양쪽에 넣어야 빠르다"* 라는 결론에서 SE-low 는 **깨끗한 대조군이 아니다.**
2. 🔴 **본문 "all samples contain only argyrodite phases" ↔ `Fig. 1b` 의 `▼ Unknown phase` 2개(SE-low)** — 직접 모순.
3. 🔴 본문 *"slow component increases from **16 %**"* ↔ `Table S11`·`Fig. S10a` **18 %**.
4. 🔴 **자리 표기 불일치**: `Table S1`–`Table S3` 은 **4a / 4d**, `Table S7`·`Fig. 3c` 는 **4a / 4c**.
   (F4̄3m 에서 4c(¼¼¼) 와 4d(¾¾¾) 는 다른 자리다.) 물리 결론은 안 바뀌지만 **인용 전 확인 필요**.
5. `Table S5` O2–O2 전도도가 **"319/43"** 으로 인쇄돼 있다 (`Table S8`·본문 맥락상 **319.43** 의 오식).
6. **Cl 점유를 정련하지 않고 고정**했다(`Table S1` 0.25, `Table S2` 0.375). X-선으로 Cl(Z=17) ↔ S(Z=16) 구별이
   거의 불가능하기 때문인데, **그러면 4a/4d 의 BH₄ 대 Cl 배분은 사실상 가정**이 된다.
   중성자 회절이 정답인데 **이 논문에는 없다.**
7. **SE-inter 의 ¹¹B 2성분이 둘 다 −41 ppm** — 분해가 화학이동 차이가 아니라 **선폭 차이에만 의존**한다.

### 10.6 🔶 "coupling" 의 증거 강도 — 정확히 어디까지인가

| 증거 | 강도 | 한계 |
|---|---|---|
| **⁷Li ↔ ¹¹B Ea 일치 (0.27/0.28, 0.29/0.30, 0.35/0.34) + 시료 간 평행 이동** | **강** (독립 3시료 × 2핵종) | **상관이지 인과가 아니다.** Li 와 BH₄ 가 **같은 국소 장벽 지형**을 느끼기만 해도 Ea 는 같아진다 |
| **³¹P 는 따로 논다 (0.16–0.18, 시료 무관)** | **강** — 좋은 음성 대조군 | ✅ 이건 진짜 좋은 설계다 |
| **`Table S9` 회전 구속 → D 2.0–3.0배 감소** | **가장 강한 인과 증거** | ⛔ **구속 구현 방법이 SI 에 없다.** 회전을 얼릴 때 **병진·B–H 진동까지 얼었는지**, **셀 압력이 바뀌었는지** 알 수 없다. 재현 불가 |
| **`Fig. 3g` 단일 사건 동시성** | 약(일화) | 논문 자신이 *"single illustrative event"* 라고 인정하고 `Table S10` 으로 보강 |
| **`Table S10` 28/31 = 90.32 %** | **중** | ⚠ 3중 문제: ① **hop 이 31건뿐**(100 ps, 1궤적, 1배열, 1온도 500 K). **오차막대·이항 신뢰구간 없음** ② **baseline 20 % 는 "결합 1개" 기준인데 사건 판정은 "4결합 중 최대"** — 최대값 기준 baseline 은 훨씬 높아야 한다(우리 지적, 논문 미논의). 이 보정 없이는 "농축 4.5배" 를 못 쓴다 ③ **방향성 검정 없음** — 회전이 hop 을 **앞서는지** 안 봤다(±0.2 ps 대칭창). 실제로 SI p.14 는 **hop → 회전 방해**(반대 방향)도 서술한다 |
| **QENS** | ⛔ **없음** | `[Famprikis19]` 가 paddle-wheel 의 **직접 증거**로 지목한 기법. 이 논문은 NMR SLR 로 대체. **회전의 기하(점프각·축)를 못 본다** |

⇒ **정직한 요약**: *"회전이 Li 수송에 **기여한다**"* 는 **측정됐다**(구속 MD + 통계).
*"paddle-wheel 이 σ 향상의 **주 원인**"* 은 **측정되지 않았다** — 정적 축(cage 균일성)과의 **기여도 분해가 없다.**
논문 자신도 결론에서 *"cooperative roles of site occupancy **and** anion dynamics"* 로 병렬 표현한다.

### 10.7 🔶 반론 문헌을 정면으로 다루지 않는다

- **[31] Sun 2022 *Matter*** (제목에 *"Lack of Paddle-Wheel Effect"*, **같은 pseudohalogen-치환 argyrodite**)
  → 본문 p.2 에 **한 문장** 소개하고, 반박 시도 없음.
- **[53] Jun, Lee, Kam, Ceder 2024 *PNAS*** (*"The Nonexistence of a Paddlewheel Effect in Superionic Conductors"*)
  → **참고문헌 목록에만 있고 본문 논의 0.** ⚠ 이 논문 결론과 정면 충돌하는 편인데 침묵한다.
- **[21] Wang 2023** 의 *"4a/4d **완전** 점유가 필요"* 를 인용하면서, 자기 시료는 **최대 57.5 %** 다.
  논문도 *"국소 결함·치환 정도의 영향을 배제할 수 없다"* 고 인정한다.

### 10.8 🔶 방법 선택의 이상함 + 계면 절의 얕음

- **같은 랩(이상욱)이 argyrodite MTP 를 이미 갖고 있다**(본문 ref [51] = 우리 `kim2024_mtp_argyrodite_disorder_gb`).
  그런데 **여기서는 순수 AIMD 80원자·Γ-only** 를 썼다. **왜 MTP 를 안 썼는지 설명이 없다.**
  (추정: BH₄ 의 H 를 MTP 훈련셋이 안 다뤄서 — 그러나 **논문이 말하지 않으므로 추정일 뿐**)
- **총 시뮬레이션 시간이 "자동 결정"** 이라 **모델·온도별 길이가 공개되지 않는다** ⇒ **재현 불가**.
- **MSD 창·자유절편 여부 미기재** ⇒ 우리 규율(2–50 ps 고정)과 대조 불가.
- **§2.5(계면) 는 정성적이다** — CEI 두께·조성 정량 0, XPS 0, 임피던스 성장 0.
  *"self-limiting passivating CEI"* 는 **³¹P·¹¹B 가 안 변한다**는 음성 증거에 기댄다.

### 10.9 ✅ 반대로, 이 논문에서 **믿고 쓸 수 있는 것**

1. **`Table 1` 조성·자리점유** — Rietveld 와 ¹¹B NMR 이 **독립적으로 같은 4a/4d 배분**을 준다.
2. **`Fig. 2` SLR 전체** — 점 밀도 높고, 3핵종 × 3시료 × BPP 피팅이 `Table 2`·`Table S4` 로 전수 공개.
3. **`Note S2` τ_c → σ ≈ 15 mS/cm** — 자기 완결적 교차검증.
4. **`Fig. 4` PFG 전체** — Δ-의존, 다성분 분해, 가압 효과. **원데이터가 `Fig. S9`–`Fig. S15` 로 전부 공개**.
5. **`Fig. 3f`** — PS₄ 진동 vs BH₄ 회전 대조. 그림 하나로 자명.
6. **`Table S10`** — 31건 원자료 전수 공개. 재분석 가능(우리가 baseline 을 다시 계산할 수 있다).

---

## 11. 인용 가능 문장 (deck / 원고용)

- (조성·자리) *"Li₆PS₅X argyrodite 에서 BH₄⁻ 는 halide/free-S²⁻ 가 공유하는 4a·4d 자리를 점유하며
  (Li₇₋ₓ₋ᵧPS₆₋ₓ₋ᵧ(BH₄)ₓClᵧ), Rietveld 와 ¹¹B MAS NMR 이 독립적으로 같은 4a/4d 배분을 준다."* [Shin26, `Table 1`·`Fig. 1f`]
- (실험 σ, 방법 병기) *"BH₄⁻ 를 X 자리의 57.5 % 까지 넣은 Li₅.₃₅PS₄.₃₅(BH₄)₁.₁₅Cl₀.₅ 의 σ_RT 는
  **EIS 로 16.4 mS/cm**(566 MPa 냉간가압, 188 MPa·25 °C 측정)이고, 열간가압 소결 후 **26.1 mS/cm** 까지 오른다."* [Shin26, `Table 1`·`Table S11`]
- (★ coupling, 실험) *"⁷Li 와 ¹¹B 의 스핀-격자 완화가 주는 활성화에너지가 세 시료 모두에서 0.01 eV 이내로 일치하고
  (0.27/0.28 · 0.29/0.30 · 0.35/0.34 eV) 시료를 가로질러 함께 이동하는 반면, ³¹P(PS₄³⁻)는 0.16–0.18 eV 로
  시료와 무관하다."* [Shin26, `Table 2`]
- (★ coupling, 계산·인과) *"BH₄⁻ 의 회전 자유도를 구속한 AIMD 에서 500 K Li⁺ 확산계수가 네 배향 배열 모두에서
  2.0–3.0배 감소한다."* [Shin26, `Table S9`]
- (★ coupling, 통계) *"500 K·100 ps AIMD 궤적에서 검출된 31건의 inter-cage Li⁺ hop 중 28건(90.3 %)이
  ±0.2 ps 안에 인접 BH₄⁻ 의 60° 초과 재배향과 동반했다."* [Shin26, `Table S10`] ⚠ **baseline 보정 미실시 — §10.6 ② 병기**
- (PS₄ 는 안 돈다) *"같은 셀 안에서 PS₄³⁻ 는 진동만 하고 BH₄⁻ 만 회전한다 — 단일 H 원자의 궤적이 B 주위 구를 채우는 반면
  P·S 궤적은 자리에 국한된다."* [Shin26, `Fig. 3f`]
- (DEM 축) *"PFG NMR 이 입내(intragranular) 확산과 입계 횡단(intergranular) 확산을 분해한 결과, 가압·소결로 σ 가
  16.4 → 26.1 mS/cm 로 오르는 동안 느린(입계) 성분의 D 가 1.4 → 9.9 ×10⁻¹² m²/s 로, 그 분율이 18 → 55 % 로 커진다."* [Shin26, `Table S11`·`Fig. 4d`]
- (⚠ 비판적 인용) *"argyrodite 배열 앙상블을 하나의 σ_bulk 로 접고 경험적 결정화도 보정 χ_c^7.14 를 곱하는 문헌 관행에서,
  χ_c 는 측정값이 아니라 시스템별로 선택되는 자유 파라미터다 — 같은 논문 안에서 BH₄ 계에 0.6, Li₆PS₅Cl 에 0.8 이
  쓰였고, 같은 χ_c 를 쓰면 두 계의 계산 비율은 2배가 아니라 15배다."* [Shin26 §10.2 + Jun22 우리 감사]

### ⛔ 인용 금지
1. **계산 σ 절대값**(274.5 · 7.2 · 3.82 · 배열별 265–558 mS/cm) — §10.1·10.2
2. **"계산이 실험 σ 를 재현했다 / excellent agreement"** — §10.2
3. **"BH₄ 계가 Li₆PS₅Cl 보다 2배 이상 빠르다(계산)"** — §10.2 (같은 χ_c 면 15배)
4. **`Eq. S4`–`S8` 가중식·χ_c^7.14 를 우리 파이프라인에 이식** — §10.1 (jun2022 §10 N10 과 동일 판정)
5. **`Fig. 3c` 의 "Cl 무질서가 σ 를 10⁴ 배 바꾼다"** — 시뮬레이션 온도에서는 ~4배. §10.3·T15
6. **"paddle-wheel 이 σ 향상의 주 원인"** — 기여도 분해 없음. §10.6
7. **SE-low 를 조성 대조군으로** — 열분해 산물이다. §10.5

---

## 12. 기법 용어 미니사전

- **Argyrodite 4a / 4c / 4d 자리** — 공간군 F4̄3m 에서 4a=(0,0,0), 4c=(¼,¼,¼), 4d=(¾,¾,¾).
  Li₆PS₅X 는 P 가 4b, PS₄ 의 S 가 16e, **자유 S²⁻ 와 X⁻ 가 4a·4d 를 나눠 쓴다.** 이 배분이 σ 를 지배한다.
  (이 논문은 `Table S7` 에서만 4c 로 적는다 — §10.5-4)
- **Li-cage** — 각 4a/4d 음이온을 둘러싼 Li 다면체. **inter-cage hop 이 장거리 확산의 율속 단계**다.
  이 논문은 cage 크기를 **Li⁺–B RDF 첫 피크 위치**로 조작정의한다(`Fig. S4`).
- **SLR (spin-lattice relaxation, 1/T₁)** — 핵스핀이 격자와 에너지를 주고받는 속도.
  **국소 운동의 상관시간 τ_c 가 Larmor 주기 1/ω_L 과 같아질 때 최대**가 된다(ω_L τ_c ≈ 1).
  ⇒ **T_max 위치가 그 자체로 운동 빠르기의 척도**이고, 좌우 기울기가 Ea 를 준다. **µs–ns 창**.
- **BPP (Bloembergen–Purcell–Pound)** — SLR 을 τ_c 로 기술하는 고전 모형(1948). `1/T₁ ∝ τ_c/(1+(ω_Lτ_c)^β)`.
  **β = 2 = 이상적·무상관·좌우대칭**. **1 < β < 2 = 상관운동**(Coulomb·무질서) → 저온쪽 기울기가 완만.
  `Ea(고온) = (β−1)·Ea,LT(저온)`.
- **PFG NMR (pulsed field gradient)** — 자기장 구배로 스핀에 위치 표식을 붙이고 Δ(20–70 ms) 뒤 얼마나
  퍼졌는지 재는 **거시 확산 측정**. **µm 스케일·ms 시간창** ⇒ SLR(µs–ns, Å 스케일)과 상보적.
  `I = I₀exp(−DB)`, `B = γ²g²δ²(Δ−δ/3)` (Stejskal–Tanner).
  **곡선이 굽으면 다성분**, **Δ 를 바꿔 값이 변하면 제한확산**(입자 크기에 갇힘).
- **EXSY (exchange spectroscopy)** — 2D NMR. **혼합시간(50–200 ms) 동안 자리를 바꾼 스핀이 교차피크**로 나타난다.
  ⇒ SE ↔ CEI ↔ 양극 사이 Li⁺ 교환의 직접 증거.
- **paddle-wheel 기구** — SO₄²⁻·PO₄³⁻·BH₄⁻ 같은 **다원자 음이온의 회전이 양이온 이동을 돕는다**는 가설.
  1991 Jansen 이 *"부피효과냐 paddle-wheel 이냐"* 로 정식화. **직접 증거의 표준 기법은 QENS**(중성자).
- **van Hove 상관함수** — `G_s(r,t)` = 같은 입자가 시간 t 뒤 거리 r 에 있을 확률(self-part).
  `4πr²G_s` 지도에서 **띠가 r ≈ cage 크기에 머물면 갇힘, 계속 번지면 장거리 확산**.
  ⚠ 우리 T12 판정: **G_d(distinct-part)는 전도도 판별력이 없다** — 이 논문도 G_s 만 썼다.
- **Nernst–Einstein / Haven ratio** — `σ = N q² D /(k_B T)`. **H_R = 1 가정**은 상관운동이 강한 계에서
  근사이고 오차 방향이 미상이다(`[Famprikis19]` 가 명시적으로 유보). 이 논문도 H_R 을 언급하지 않는다.
- **χ_c 결정화도 보정 `σ_exp = σ_calc·χ_c^7.14`** — AIMD 가 **완전결정**을 보므로 실제 다결정 시료보다
  σ 를 과대평가한다는 경험 보정. **회귀 8점·R² 0.616**(우리 jun2022 감사). **지수 7.14 자체는 정직한 최소제곱값**이지만,
  **χ_c 를 측정하지 않고 고르면 자유 파라미터가 된다.**
- **O1 / O2 배향** — BH₄⁻ 사면체가 인접 PS₄³⁻ 와 **정렬(O1)** 인지 **반정렬(O2)** 인지.
  F4̄3m 대칭이 허용하는 두 가지. 4a·4d 조합으로 배열 4개.
- **회전 구속 MD (rotationally constrained AIMD)** — 회전 자유도만 얼려 놓고 같은 MD 를 돌려
  **회전의 기여를 인과적으로 분리**하는 대조 실험. ⚠ 이 논문은 결과만 있고 **구현 기술이 없다**.

---

## 13. 변경 이력

- **2026-08-26** 최초 작성 (본문 12 pp + SI 38 pp 전수 · 그림 36장 크로핑 ·
  `Fig. 1`·`Fig. 2`·`Fig. 3`·`Fig. 4`·`Fig. S8` **고해상 크롭 실물 판독** · `Fig. 5`·`Fig. S1`–`Fig. S18`·표 전부는
  **PDF 페이지 렌더로 판독** · **Video S1(mp4) 미판독 §8c**).
  자체 재현 2건: **`Eq. S4`–`S7` 가중식 3자리 재현**(§10.1) · **AIMD Ea 역산**(§10.3).
</content>
</invoke>
