Repository: yonghoon7153-source/Yonghoon-DEM-DFT

# 📚 LITDB — 문헌 단일 시스템 (**SE·DFT 축 + DEM·MPM 축, 두 트랙**)

> **앞으로 논문은 여기서만 본다.** 여러 곳(db/literature, kb/papers, db/properties, Excel)에 흩어진 문헌을 한 곳에서 생각·참고·비교하기 위한 통합 MD 시스템.

## 왜 트랙이 둘인가
`INDEX.md` 는 argyrodite 전해질 축이라 접촉역학·MPM·건식전극 digest 가 들어갈 자리가
없다. 그래서 한때 64편이 **어느 인덱스에도 없었다**(open_items #7). 축을 나눠 그 구멍을
닫았고, 한 분모로 세면 “159편 중 98편 미언급” 같은 **가짜 미결**이 나온다
(`comparison_vs_ours.md:8`). 분리는 실측 근거가 있는 결정이다 — 합치지 말 것.

⚠ 이 표의 **편수는 적지 않는다.** 손으로 쓴 수는 반드시 낡는다(README 자신이 세 번 틀렸다).
현재값은 `python3 tools/litdb/build_index.py --check` 로 본다.

File: litdb/papers/sjolin2023_accelerated_workflow_antiperovskite_sse.md
<!-- digest 표준 양식 (paper-level STANDALONE). 깊이 기준 = papers/zuo2022_chlorination_cathode_interface.md
     2026-09-22 신규. 그림 8/8 실독 + 표 2장은 PDF 텍스트 전수 전사(표 이미지는 안 봄 — 관례).
     이 digest 의 무게중심은 §4b(워크플로 전수)와 §7(우리 cascade 와의 단계별 대조)다 —
     1저자가 물은 것이 "이 논문의 accelerated workflow 가 우리 cascade 스크리닝과 겹치나" 이기 때문이다. -->

# Accelerated Workflow for Antiperovskite-based Solid State Electrolytes — Sjølin et al. (*Batteries & Supercaps* **6**, e202300041, 2023)

> slug `sjolin2023_accelerated_workflow_antiperovskite_sse` · DOI `10.1002/batt.202300041` · type `DFT 전용 (실험 0 · VASP relax + hull + GPPD + NEB. **MD 0건 · 온도 0건**)` · PDF `litdb/inbox/12. Accelerated_workflow_antiperovskite_SSE_MAIN.pdf` (10 pp: 본문 8 pp + refs 2 pp) · digested `2026-09-22` · status ✅ · 태그 **[외부]** **[⛔ 산화물/반안정상 antiperovskite — 물성 4축 진입 금지]** **[★★ 스크리닝 깔때기 *구조* 원전]** **[🔧 방법 원전 — 대리 NEB]**

> elements: Li, Na, Mg, H, B, C, N, O, F, P, S, Cl, Se, Br, Te, I, As, Cd, Pd, Pt, Hg
> methods: DFT, NEB, ESW

> **저자**: **Benjamin H. Sjølin**ᵃ, **Peter B. Jørgensen**ᵃ, **Andrea Fedrigucci**ᵃᵇ, **Tejs Vegge**ᵃ, **Arghya Bhowmik\***ᵃ, **Ivano E. Castelli\***ᵃ — ᵃ **DTU Energy** (Department of Energy Conversion and Storage, Technical University of Denmark, Lyngby) · ᵇ **EPFL** THEOS (Lausanne). OA CC BY-NC. NordBatt 2022 초청 특집.
> **자금**: EU H2020 **BIG-MAP** 957189 · **BATTERY 2030PLUS** 957213 · Independent Research Fund Denmark 1032-00269B · **VILLUM FONDEN DeepDFT** 00023105.
> **데이터/코드**: 데이터는 **Materials Cloud** [69] 공개(BIG-MAP DMP). 코드는 *"will be made available"* — ESW 는 BIG-MAP App Store, S-NEB 는 GitHub/GitLab. ⚠ **미래시제다. 2023년 논문에 실제 링크가 없다.**

> ⚠⚠ **SI 는 우리 inbox 에 없다.** 그리고 이 논문에는 **본문에 Supporting Information 절 자체가 없다** — 저자들은 SI 대신 Materials Cloud 저장소를 가리킨다(Data Availability). 즉 **"SI 를 못 구해서 못 읽은 것"이 아니라 "SI 로 존재하지 않는 것"** 이다. 그러므로 본문에 없는 수치(원자별 좌표, 1317종 전수 표, 개별 ESW 상·하한, CI-NEB 수렴 이력)는 **Materials Cloud 를 직접 받지 않는 한 이 digest 로 복원할 수 없다**. 아래에서 "n/a" 는 전부 그 뜻이다.

---

## 0. 이 digest 를 읽는 법 — 1저자가 물은 것과, 이 편이 실제로 답하는 것

1저자 질문은 **"accelerated workflow 가 정확히 무엇이고 우리 cascade 와 겹치나"** 였다. 답을 먼저 적는다.

| 물음 | 답 | 어디 |
|---|---|---|
| workflow 가 뭔가 | **6단 순차 게이트 깔때기** (relax → 구조적합 → hull → 밴드갭 → ESW → 대리 NEB → CI-NEB). 1317 → 815 → 114 → 29 → 14 → 10 | §4b · `Fig. 3` |
| 뭐가 "accelerated" 인가 | 깔때기 자체가 아니라 **마지막 단 하나** — CI-NEB 를 **전하밀도 위의 NEB + SCF 2회**(S-NEB)로 갈아끼운 것. **10–30× · MAE 73 meV** | §4c |
| 우리 cascade 와 겹치나 | **겹치는 단 2개**(hull-류 안정성 · **grand-potential ESW**), **그들만 2개**(밴드갭 게이트 · 대리 NEB→CI-NEB 검증층), **우리만 3개**(**기계 G5** · **MLIP-MD 유한온도 D/Ea** · **무질서 앙상블**) | §7a |
| 선점됐나 | **아니다** — 물체(정비화학량 신조성 열거 ↔ 고정 host 도핑)·수송엔진(0 K NEB ↔ 유한온도 MLIP-MD)·축(기계 0)이 전부 다르다. **다만 한 가지를 그들이 갖고 우리는 없다: 싼 수송 대리자의 *오차예산*** | §7c |
| MD 규약은 | **MD 가 아예 없다.** `AIMD` 1회(서론에서 "대안" 으로 이름만) · `molecular dynamics` 1회 · **`MSD`·`Arrhenius`·`Haven`·`Nernst`·`300 K` 전부 0회** · `temperature` 2회(둘 다 서론 산문) | §7b |
| 보고량이 잘 정의됐나 | **무질서는 애초에 없다**(5원자 완전질서 셀) — 그 축은 면제다. 그러나 **① 열린 껍질 상태 선언 0**(`spin`·`ISPIN` **0회**인데 A-자리에 전이금속 전체가 들어 있다) **② 경로 선택 규칙 0** **③ 완화 basin 1개**(rattle σ=0.01 Å 단일 시드) ⇒ **다른 종류로 같은 병이 있다** | §12-D |
| ESW 조작적 정의는 | *"화합물이 그 전기화학 퍼텐셜 구간에서 **convex hull 위에 있는** 퍼텐셜 범위"* + **알칼리 산화물 제외** + **E_hull 만큼 에너지를 인위적으로 내림** ⇒ **두 겹으로 넓힌 창**. 그리고 **폭만 싣고 상·하한을 하나도 안 싣는다** | §4d · §12-E |

---

## 1. 한 줄 요약

DTU/BIG-MAP 이 **antiperovskite `X₃BA` (X = Li·Na·Mg) 1317 조성**을 대상으로 *relax → 구조적합 → convex hull → 밴드갭 → grand-potential ESW → 이동장벽* 순의 **6단 다중타깃 깔때기**를 돌려 **14종**을 남기고, 그 마지막 단에서 **CI-NEB 대신 "정적 전하밀도 위의 NEB + 단일점 SCF 2회"(S-NEB)** 를 써 비용을 **10–30배** 줄이면서 **평균절대오차 73 meV**를 유지했다.

⚠ **그리고 저자 스스로 결론에서 인정한다 — 찾아낸 14종은 전부 이미 알려진 것이다.** *"there are no new SSE candidates to be found in the Pm-3m space group with the compositions examined herein."* ⇒ **이 편의 산물은 물질이 아니라 *방법과 깔때기 구조*다.**

---

## 2. 메타 / 동기 / 질문

| 항목 | 내용 |
|---|---|
| 물질군 | **Antiperovskite `X₃BA`**, 공간군 **Pm-3m**, **5원자 단위격자**. `Fig. 1` 실독: **A = 큐브 꼭짓점(1a)** · **B = 체심(1b)** · **X = 면심(3c)**, X 6개가 B 를 감싸 **X₆B 팔면체**를 이룬다. 예: `Li₃OCl` 은 A=Cl(꼭짓점)·B=O(체심)·Li(면심) |
| 왜 antiperovskite | *"charge inverted crystals"* — 보통 결정의 양·음이온을 맞바꾼 것. 초이온전도·초전도·거대자기저항·음의 열팽창·발광 등이 보고됨 [16–23]. SSE 쪽에서는 **`Li₃OCl`·`Li₃OBr` 이 중온에서 비교적 높은 Li 전도 + 물에서 양성 분해산물** [24] |
| 조성공간 | `Fig. 2` 실독 — **X (연두) = Li, Na, Mg 셋뿐** / **B (주황) = H, B, C, N, O, F, P, S, Cl** (작고 전기음성인 9종) / **A (파랑) = 나머지 거의 전부**(Li, Be, Al, Si, **전이금속 전열**, Ga–Br, Rb–I, Cs–At, La …). X·A·B 는 서로 달라야 한다 ⇒ **총 1317 조성** |
| 던지는 질문 | ⓐ 이 공간에 아직 모르는 SSE 후보가 있나 ⓑ **NEB 라는 병목**을 스크리닝 안에서 어떻게 치우나 |
| 동기(서론) | SSB 의 3대 장벽 — ① σ_ion 부족 ② ESW 좁음(>5 V 양극·금속 음극에 견뎌야) ③ 계면저항. 기존 계보: LISICON(낮은 σ, 좁은 창) → LATP·페로브스카이트 티탄산염(Ti⁴⁺→Ti³⁺ 환원으로 전자전도 상승) → **황화물 LGPS(액체 수준 σ, 그러나 대기 중 H₂S)** → LIPON·garnet(창 >3.5 V, σ 낮음). *"이상적 SSE 는 아직 없다"* ⇒ **다중타깃 스크리닝이 필요하다** |
| 가속 선행 | NEB 가속 3갈래를 인용: 결정대칭으로 이미지 수 줄이기 [30] · **ML 로 TS 예측** [31,32] · **가우스과정 회귀** [33]. 그리고 **전하밀도 기반 기술자** [28,34–37] — *"완전 하전 양이온은 전기음성 음이온 골격의 원자가 전하밀도를 거의 안 건드리며 지나간다"* [34] |
| 워크플로 엔진 | **MyQueue** [38] + **ASE** [39] + **VASP** [40,41]. 선행 자기 워크플로 = 인터칼레이션 전극용 [27] |
| ⛔ 스코프 경고 | **황화물 0건 · argyrodite 0건 · 도핑 0건 · 무질서 0건 · MD 0건 · 기계물성 0건.** 우리 계와 겹치는 물질은 **하나도 없다** |

---

## 3. 핵심 물성 (수치) — 전수

### 3a. `Table 2` — 마지막까지 간 14종 (전수 전사 + 우리 유도 3열)

> ⚠ 출판사 조판이 화학식 대문자를 흘린다(`Li₃Fte`·`Li₃Hse`·`Li₃Ocl`). 화학적으로는 `Li₃FTe`·`Li₃HSe`·`Li₃OCl` 이다 — 아래는 **정상 표기로 복원**했고 값은 손대지 않았다. *기울임* = **S-NEB top 10 밖**(4종).
> ⚠ `E‡_S` 열은 **이미 w_S = 0.470 로 스케일된 값**이다(표 캡션 명시). 원값은 우리가 역산해 붙였다.

| # | 화합물 | E_hull [eV/at] | Gap [eV] | ESW [V] | **E‡_S (scaled)** [meV] | **E‡_NEB** [meV] | 🔎 원 S-NEB (=/0.470) | 🔎 scaled/CI | 🔎 CI 순위 → S 순위 |
|---:|---|---:|---:|---:|---:|---:|---:|---:|:---:|
| 1 | **Li₃SI** | **0.195** | 3.7 | **2.52** | 272 | **175** | 579 | **1.554** | **1 → 6** 🔴 |
| 2 | **Li₃FSe** | 0.057 | 3.8 | 2.13 | **124** | 194 | 264 | 0.639 | 2 → **1** |
| 3 | Li₃FTe | 0.065 | 3.0 | 1.58 | 166 | 198 | 353 | 0.838 | 3 → 2 |
| 4 | Li₃HSe | **0.017** | 3.6 | **1.01** | 184 | 265 | 391 | 0.694 | 4 → 3 |
| 5 | Li₃HTe | **0.012** | 3.1 | **1.03** | 224 | 293 | 477 | 0.765 | 6 → 4 |
| 6 | **Li₃OCl** | 0.145 | **4.9** | **2.86** | 424 | 380 | 902 | 1.116 | 10 → 10 |
| 7 | *Li₃OBr* | 0.157 | 4.5 | 2.80 | 478 | 419 | 1017 | 1.141 | 11 → 11 |
| 8 | Na₃FSe | 0.044 | 2.0 | 1.58 | 227 | 279 | 483 | 0.814 | 5 → 5 |
| 9 | Na₃SI | 0.172 | 2.5 | 2.01 | 292 | 313 | 621 | 0.933 | 7 → 7 |
| 10 | Na₃OCl | 0.139 | 2.0 | 1.73 | 418 | 329 | 889 | 1.271 | 8 → 9 |
| 11 | Na₃FTe | 0.022 | 2.1 | 1.40 | 298 | 355 | 634 | 0.839 | 9 → 8 |
| 12 | *Na₃OBr* | 0.138 | 1.9 | 1.85 | 478 | 459 | 1017 | 1.041 | 12 → 12 |
| 13 | *Na₃OI* | 0.138 | 2.0 | 1.15 | 563 | 553 | 1198 | 1.018 | 13 → 13 |
| 14 | *Mg₃NAs* | 0.053 | **1.3** | 1.21 | 826 | **616** | 1757 | 1.341 | 14 → 14 |

**🔎 우리가 이 표에서 유도한 것 (논문 미보고)**

| 유도량 | 값 | 함의 |
|---|---|---|
| **원 S-NEB / CI-NEB 비** | 평균 **2.13** · 중앙 **2.08** · 범위 **1.36 – 3.31** | **w_S = 0.470 ≈ 1/2.13.** 즉 스케일 인자는 물리가 아니라 **빠진 이완에너지의 역수**다(§4c) |
| **14종 Spearman ρ (S-NEB ↔ CI-NEB)** | **0.925** | 순위는 잘 맞는다 — 그런데… |
| **최대 순위 이동** | **5칸 · 그 대상이 하필 `Li₃SI`** (CI-NEB 1위 → S-NEB 6위) | 🔴 **깔때기에서 상위 1–3 종만 쫓는다면 최고 후보를 6번째로 본다.** "top 10 집합이 같다" 는 주장은 **집합**에 대해 참이고 **순서**에 대해 거짓이다 |
| 14종만의 재계산 MAE/MRE | **65 meV / 21.1 %** | 논문의 73 meV/20 %(28종)와 같은 자리 ✓ |
| **top-10 집합 일치의 실체** | 떨어진 4종 = **CI-NEB 하위 4종과 정확히 같다** | ✅ 사실이다. 다만 **14 중 10 을 고르는 문제**라 난이도가 낮다 |

### 3b. `Table 1` — S-NEB vs CI-NEB 오차 (PDF 텍스트 전수)

| 군 | MAE [meV] | SD [meV] | MRE [%] |
|---|---:|---:|---:|
| Li₃BA (10종) | 56 | 58 | 22 |
| Na₃BA (13종) | 49 | 47 | 17 |
| **Mg₃BA (5종)** | **171** | **91** | 23 |
| **전체 (28종)** | **73** | **96** | **20** |

🔴 **Mg 가 MAE 를 3배로 끌어올린다.** 저자 해석: *"이 화합물들이 모델의 기저 가정 — 이동 이온을 **완전 하전 점전하**로 다룰 수 있다 — 를 깬다"*. Mg²⁺ 라서. 그리고 자기 결론에서 *"이 방법론의 사용을 **1가 이동이온**으로 제한할 수 있다"* 고 적는다.

### 3c. 본문에만 있는 수치 (표 밖)

| 양 | 값 | 위치 |
|---|---|---|
| 총 조성 수 | **1317** | §Workflow |
| 구조적합 탈락 | **−502 (38 %)**, 그중 **≈50 은 힘 수렴 실패** | §Workflow Results |
| hull 탈락 | **−701 (86 %)** | 〃 |
| 밴드갭 탈락 | **−85 (75 %)** | 〃 |
| ESW 탈락 | **−15** (29 → 14) | `Fig. 3` |
| S-NEB top-10 탈락 | **−4** | `Fig. 3` |
| 스케일 인자 | **w_S = 0.470** · **w_CD = 7.55×10³** | §Surrogate NEB · `Fig. 6` |
| 속도비 | **S-NEB 는 CI-NEB 내부 이미지 1장당 10–30배 빠름** | §Surrogate NEB |
| S-NEB 실패율 (B-자리 원소별) | **P 76 % · B 74 % · C 41 %** / 그 외 전부 **≤15 %**(대부분 Mg₃BA) | §Workflow Results |
| 28종 중 육안 판정 실패 | **4종**(⚠ `Fig. 7` 은 **6종**을 라벨한다 — §12-B) | 〃 |
| **Class I 예외** (`Li₃PHg`, `Na₃PCd`, `Na₃PHg`) | ESW **0.05–0.15 V** | 〃 |
| **Class II 예외** (d⁸ Pd/Pt: Li·Na 수소화물·불화물의 Pt, `Li₃FPd`) | ESW **0.01–0.46 V**(리튬 백금산염 2종이 최대) | 〃 |
| **실험 대조 (전체 2점뿐)** | `Li₃SI` ESW **10 V** [62] vs 계산 2.52 V · `Li₃SI` 장벽 **0.29 eV** [62] vs CI-NEB 0.175(S-NEB 0.272) · `Li₃FSe` 장벽 **0.18 eV** [64] vs CI-NEB 0.194(S-NEB 0.124) | §Workflow Results |
| 미합성 | **불화물 4종 + `Na₃OI` + `Mg₃NAs`** = 6종 (나머지 8종은 합성됨) | 〃 |
| K·Ca 로의 확장 | **Ca 는 실패** — 잔류 부분전하 때문에 전하밀도 장벽이 국소 peak 대신 **넓고 평평한 골**이 되어 TS 식별 불가 | §Conclusions |

### 3d. ⛔ 이 논문에 **없는** 물성 (우리 축과의 접점을 먼저 닫는다)

| 물성 | 상태 |
|---|---|
| **σ (이온전도도) S/cm** | ❌ **0건.** 장벽만 있고 전도도로 환산하지 않는다(시도조차 안 한다) |
| **D (확산계수)** | ❌ **0건. MD 자체가 없다** |
| **Ea (아레니우스)** | ❌ **0건** — `Arrhenius` 0회. E‡ 는 **0 K 단일 hop 장벽**이지 아레니우스 Ea 가 아니다 |
| **기계 (E/B/G, C_ij)** | ❌ **0건** |
| **DOS·PDOS·밴드구조** | ❌ **0건.** 밴드갭은 relax 의 고유값 두 개 차이로 때운다(§4a) |
| **Bader · COHP · ELF · phonon** | ❌ 전부 0건 |
| **무질서·SQS·공공농도** | ❌ **0건.** `disorder`·`SQS`·`concentration`·`dilute` 전부 **0회** |
| **온도** | ❌ **전 계산이 0 K.** `temperature` 2회는 둘 다 서론 산문 |
| **스핀 편극** | ❌ **`spin` 0회 · `ISPIN` 0회** — 그런데 A-자리에 전이금속이 전부 들어 있다(§12-D) |

---

## 4. DFT/계산 방법 ★ — 전수

### 4a. 공통 DFT 설정

| 항목 | 값 | 비고 |
|---|---|---|
| **코드** | **VASP** [40,41], 버전 미기재. 구조·잡 관리는 **ASE** + **MyQueue** | |
| **functional** | **PBE (GGA)** [43]. **vdW 보정 없음** | |
| **pseudo/PAW** | *"the **materialsproject set** in the ASE-VASP interface"* — **MP 와 호환되게** 고른 것 | ⭐ hull 을 MP 에서 가져오므로 **필수 선택**이다. 이 한 줄이 §4e 의 정합성을 지탱한다 |
| **ecut** | **520 eV** (MP 표준) | ρ-cut 별도 기재 없음 |
| **k-points** | 단위격자 **7×7×7 Γ-centred** / 슈퍼셀 **4×4×4 Γ-centred** | ⭐ 슈퍼셀이 2×2×2 이므로 **유효 k-밀도가 대략 보존**된다(7/2≈3.5 → 4). ziemke2026 의 "셀이 바뀌어도 5×5×5 고정" 실수를 **안 한다** |
| **완화** | **셀 + 원자좌표 동시**, F_max **0.02 eV/Å**, **CG**, **대칭 고려 없음** | |
| **초기 흔들기** | 원자좌표를 **σ = 0.01 Å 정규분포로 rattle** | ⚠ **단일 시드. 재현 시드값 미기재** |
| **smearing** | **Gaussian, 0.05 eV** | |
| **전하밀도 해상도** | **NGX/NGY/NGZ = 50 고정** | ⭐ S-NEB 의 격자 보간이 여기 얹히므로 **고정이 맞다**. 다만 셀 부피가 다르면 **Å 당 격자점이 달라진다** — 논문은 이를 언급 안 한다 |
| **DFT+U** | ❌ **0건** (`+U` 0회) — 전이금속이 A-자리에 잔뜩 있는데 | §12-D |
| **스핀** | ❌ **0건** | §12-D |

### 4b. ★① Accelerated workflow — 단계별 전수 (`Fig. 3` 실독)

> `Fig. 3` 는 깔때기 도형이다. **밑줄 친 굵은 숫자 = 그 단에 들어온 화합물 수**, **빨간 기울임 숫자 = 그 기준에서 잃은 수**. 오른쪽 주황 상자는 S-NEB 의 3단계 인셋.

| 단 | 이름 | 통과 기준 | 들어옴 | 잃음 | 남음 | 엔진 |
|---:|---|---|---:|---:|---:|---|
| **0** | **Structural Relaxation** | — (전수 완화) | — | — | **1317** | VASP PBE, 7×7×7 |
| **1** | **Antiperovskite Structure Check** | **5조건 전부**: ① 셀 각 **90 ± 2°** ② 셀 길이 서로 **0.5 Å 이내** ③ X–A 거리 서로 **0.5 Å 이내** ④ X–B 거리 서로 **0.5 Å 이내** ⑤ **팔면체 각 90 ± 13°** | 1317 | **−502** (38 %) | **815** | 기하 판정 |
| **2** | **Convex Hull** | **E_hull < 0.2 eV/atom** | 815 | **−701** (86 %) | **114** | **pymatgen `phase_diagram`** + **Materials Project** [44–46] |
| **3** | **Band Gap** | **gap > 0.5 eV** | 114 | **−85** (75 %) | **29** | PBE 고유값(§4f) |
| **4** | **Electrochemical Stability** | **ESW > 1 V** | 29 | **−15** | **14** | **Grand Potential Phase Diagram**(§4d) |
| **5** | **Surrogate NEB (S-NEB)** | **E‡_S 하위 10종** | 14 | **−4** | **10** | 전하밀도 NEB + SCF 2회(§4c) |
| **6** | **CI-NEB** | (검증층, 탈락 없음) | 10 | — | **10** | ASE CI-NEB + FIRE |

**⚠ `Fig. 3` 와 본문이 어긋나는 지점 1건 (경미하나 적어 둔다)**: 도형에서 S-NEB 단은 **14종**을 받는다. 그러나 §Surrogate NEB 는 *"ESW 단까지 온 **모든** 화합물에 CI-NEB 를 돌렸다"* 고 하고 그 수가 **28종**(= ESW 단에 **진입한 29 − `Li₃PHg` 1)이다. 즉 **S-NEB/CI-NEB 쌍은 실제로 29종에 대해 계산됐고**, 도형은 *생산 경로*만 그린다. 벤치마크 비용은 깔때기 그림에 안 들어 있다.

**깔때기 설계 철학 (저자 서술)**: *"계산 부하가 균형 잡혀 있다 — 각 단에서 계산 비용은 올라가고 조사 대상 수는 줄어든다."* 그리고 5원자 정육면체 셀로 제한한 이유를 **명시적으로 변호**한다: *"팔면체 틸팅 같은 왜곡을 재현하지 못하지만, 5원자 셀이 큰 화학공간의 빠른 스크리닝을 가능케 한다. 왜곡 조사는 입방 스크리닝에서 살아남은 소수 후보에 남겨둔다. 이 접근이 **위양성·위음성을 만들 수 있음을 인정**하되, **덜 제한적인 필터 기준**으로 위음성 위험을 제한하려 한다."*

### 4c. **S-NEB (Surrogate NEB)** — 이 논문의 유일한 "accelerated" 부품

3단계다 (`Fig. 3` 인셋 = *Charge Density Path Minimization → Transition State Identification → Single Point Calculations*):

1. **전하밀도 경로 최소화** — 완화된 단위격자의 **정적 원자가 전하밀도(VASP `CHGCAR`)를 퍼텐셜 에너지면 대신** 쓴다. 격자점 사이는 **삼선형(tri-linear) 보간**으로 기울기를 얻는다. NEB 구현은 **PyTorch-AutoNEB** [54] 기반: N+2 피벗, 양끝 고정, 스프링 상수 k, 손실 L(pᵢ) = 보간된 전하밀도.
   - 식 (2): `E(p) = Σᵢ₌₁ᴺ L(pᵢ) + Σᵢ₌₀ᴺ ½k‖pᵢ₊₁ − pᵢ‖²`
   - 식 (3): `Fᵢ = −∇E(p) = F^L_i + F^S_i`, 그리고 표준 NEB [55] 처럼 **손실력은 경로에 수직으로만, 스프링력은 평행으로만** 작용하게 투영한다.
   - k 민감도를 없애려고 **매 반복 후 점을 경로를 따라 재분배**(= **string method** [56]).
   - 접선은 **Henkelman–Jónsson 개선 접선** [57] (안장점 근처 안정화·꼬인 경로 완화).
   - **초기화: 두 공공 위치 사이 선형보간 20점** · **2000 스텝** · **학습률 0.5** · **모멘텀 0.1**.
2. **TS 식별** — 위에서 나온 경로의 최대점 위치 = **X°**(`Fig. 5` 의 큰 초록 구).
3. **단일점 SCF 2회** — **2×2×2 슈퍼셀 두 개**: ⓐ X 자리 하나가 빈 **공공 상태**(`Fig. 4a`) ⓑ 그 이온을 **X° 위치에 놓은 TS 상태**(`Fig. 4b`). **식 (1): `E‡_S = E^DFT_TS − E^DFT_vac`**

> 🔴🔴 **결정적 한 줄** — *"Both supercells are 2×2×2, **neither of which are re-relaxed**."*
> ⇒ **이온 이완이 전혀 없다.** 공공 셀도, TS 셀도 완화된 *단위격자*를 그냥 2×2×2 로 깐 것이다.
> ⇒ **이것이 w_S = 0.470 의 정체다.** §3a 의 우리 유도: 원 S-NEB/CI-NEB = 평균 **2.13배**. 즉 **스케일 인자는 "빠진 이완에너지를 통째로 흡수하는 fudge factor"** 이고, 그 흡수가 화합물마다 **1.36–3.31배(2.4배 범위)** 로 흔들리는 것이 잔차 MAE 73 meV 의 출처다.

### 4d. ★⑤ ESW 의 **조작적 정의** — 전수 (우리 `HZ-esw-reduction-limit-label` 대조용)

원문 그대로 옮긴다. **이 편은 외부 관례 표본으로 값어치가 있다.**

1. **기준쌍**: *"the active pairs are **Li/Li⁺, Na/Na⁺, and Mg/Mg²⁺**, depending on the compound."*
2. **정의**: *"Determination of the ESW can be achieved using **Grand Potential Phase Diagrams (GPPDs)** [8,45,50], which entails **varying the electrochemical potential of the relevant element**. **The range of potentials, where the compound lies on the convex hull for that electrochemical potential range, is the ESW of the compound.**"*
   ⇒ **✅ 이것은 "hull 위에 있는 μ 구간" 이다.** 우리 언어로 옮기면 **`evolution == 0` 인 구간**이고, `HZ-esw-reduction-limit-label` 이 *"이게 맞는 정의"* 라고 적은 바로 그것이다. **우리 버그(`red = max(V | evolution > 1e-6)`)에 해당하는 관례는 이 편에 없다.**
3. **조작 ①(넓히기)**: *"antiperovskite 가 **알칼리 금속 산화물로 분해되는 것은 일반적으로 동역학적으로 억제**된다는 것이 알려져 있으므로 [51], **그 산화물들을 ESW 계산에서 제외**했다. 제외하면 **더 넓은 ESW** 가 나오며, 이것이 실험 ESW 에 더 가까울 것이다."*
4. **조작 ②(넓히기)**: *"물질이 hull 위에 있어야 ESW 를 계산할 수 있으므로, **DFT 에너지를 그 화합물의 E_hull(eV/at) 만큼 인위적으로 낮춘다 (소수 2자리로 올림)**. 따라서 여기 GPPD 들은 일반적으로 **준안정 상도(metastable phase diagram)** 에 관한 것이다."*
5. **문턱**: **ESW < 1 V 는 탈락.** *"실용적 SSE 사용을 허용할 만큼만 크게."*
6. **저자 자인 한계**: *"여기서 계산된 **밴드갭과 ESW 둘 다 X-이온 공공이 없는 antiperovskite 에 관한 것**이고, 이는 실험에서 측정·사용되는 방식을 온전히 대표하지 않는다. **더 정확한 조성(즉 X-이온 공공이 있는)으로 스크리닝하는 것이 밴드갭과 ESW 에 매우 중요하다**(Binninger 등 [52] 이 설명한 대로). 그러나 계산비용이 크게 늘어 작은 무공공 단위격자 관점에서만 조사한다."*
   ⇒ 이 자인은 **`[Schw21]`(schwietert2021 intrinsic vs decomposition window)과 같은 축**이다. §9 참조.

> ⛔ **그리고 이 편은 상·하한을 하나도 안 싣는다.** `Table 2` 의 `ESW [V]` 는 **폭**이다. `Li₃OCl` 2.86 V 가 **0→2.86** 인지 **1.4→4.26** 인지 이 논문만으로는 **알 수 없다**. ⇒ 우리 `reduction_limit_V`·`oxidation_limit_V` 라벨 논쟁에 **직접 대응시킬 수 없다** — 대응되는 것은 **정의 문장**뿐이다.

### 4e. 열역학 안정성 (hull) 정의

- **pymatgen `phase_diagram` 모듈** [45,46] + **Materials Project** 상도.
- *"형성에너지가 convex hull 아래면 열역학적으로 안정."* + **완화**: *"DFT 에너지의 부정확성, 가능한 동역학적 안정성, 준안정성 때문에 기준을 완화해 **E_hull < 0.2 eV/atom** 을 포함한다. 이 값은 **다형체 합성가능성의 준안정 문턱**에 맞춘 것이다 [42,47,48]."*
- **자인한 약점**: *"convex hull 계산은 Materials Project DB 에 기반하므로 **주어진 화학계의 상도가 완전하다는 보장이 없다**. 따라서 일부 화합물은 **DB 에 빠진 종 때문에** hull 기준을 통과했을 수 있다."*

### 4f. 밴드갭 정의 — ⭐ 우리 규약과 **부분 일치**

원문: *"밴드갭은 **완화 계산에서 얻은 두 k-점 에너지의 차이**로 추정한다 — ① **마지막 점유 밴드의 최고에너지 k-점**, ② **첫 비점유 밴드의 최저에너지 k-점**. 그 k-점들이 실제 gap 의 k-점과 근사적으로 일치한다고 가정한다. … 이는 이미 계산된 완화 데이터를 쓰므로 전도체와 절연체를 가르는 싼 방법이다. **이 근사법으로 일부 화합물이 오분류될 것을 예상해야 한다.** 이 연구에서는 **0.5 eV 컷오프**를 쓴다."*

| 축 | 이 편 | 우리 규약(CLAUDE.md) | 판정 |
|---|---|---|---|
| 판독 방식 | **VBM/CBM 고유값** | **VBM/CBM 고유값** | ✅ **같다** (DOS-threshold 아님) |
| 계산 종류 | **relax 런의 고유값 재사용** (smearing 0.05 eV) | **fixed-occupations nscf 전용 런** | 🔴 **다르다** — smearing 이 걸린 relax 스펙트럼에서 "마지막 점유 밴드" 를 고르는 것은 부분점유 구간에서 모호하다 |
| k-격자 | relax 의 **7×7×7** 그대로 (밴드 경로 없음) | 전용 격자 | ⚠ 저자 스스로 *"오분류 예상"* |
| functional | PBE (**과소평가 자인**: *"PBE is known to underestimate band gaps"* [49]) | PBE (같은 자인) | ✅ 같은 한계, 같은 인식 |

---

## 5. Figure set ★

> 크로핑 10장(그림 8 + 표 2) 전부 `litdb/figures/sjolin2023_accelerated_workflow_antiperovskite_sse/`. **그림 8/8 실독.** 표 2장(`tab_1`·`tab_2`)은 관례대로 **PDF 텍스트로 전사**(`tab_2` 는 화학식 대문자 복원 확인용으로 1회 훑었다).

| Fig | 내용 (무엇을 보여주나) | 우리 활용 |
|---|---|---|
| 1 | **Pm-3m antiperovskite `X₃BA` 단위격자.** 실독: A(파랑)=꼭짓점 1a · B(주황 소구)=체심 1b · X(연두 대구)=**면심 3c**, X₆B 팔면체 반투명 표시 | ⭐ **`ziemke2026_li3ocl_substitutional_defects.md` §10-E 의 외부 교차검증.** 거기서 본문이 Li 를 3d(모서리중심)로 적고 자기 그림은 3c(면심)를 그려 모순이었는데, **이 편의 그림이 3c 를 독립적으로 확인**한다 (⚠ 원점 선택 의존이므로 "A 를 원점에 둘 때" 라는 단서 필요) |
| 2 | **조성공간 주기율표 색칠.** X(연두)=Li·Na·Mg / B(주황)=H·B·C·N·O·F·P·S·Cl / A(파랑)=나머지 대부분(전이금속 전열 포함) | ⭐ **"공간을 어떻게 선언하나" 의 한 쪽짜리 표준.** 우리 cascade 에는 이런 그림이 없다 — 89종 도펀트 풀을 주기율표로 칠하면 **큐레이션이라는 사실이 한눈에 보인다**(정직성 강화). ⚠ A-자리에 전이금속이 다 들어 있는데 스핀 선언이 0인 것도 이 그림에서 드러난다 |
| 3 | **깔때기 도형** — 1317 → 815 → 114 → 29 → 14 → 10, 각 단 사이 탈락수 빨간 기울임(−502/−701/−85/−15/−4). 오른쪽 주황 인셋 = S-NEB 3단계 | ⭐⭐⭐ **우리 `cascade_screening_funnel*.json` 의 waterfall 을 그림으로 만들 때 베낄 양식.** 우리가 이미 갖춘 것(단별 통과/탈락수)을 **한 장으로 보여주는 형식**이 여기 있다. ⛔ 단 우리 풀은 **발견 깔때기가 아니라 큐레이션 풀**이므로 `pool_provenance` 문구를 그림에도 박아야 한다 |
| 4 | **S-NEB 의 두 슈퍼셀.** a) 공공 상태(흰 구=공공, 회색=이동 예정 X°) b) TS 상태(회색 X° 가 중간 위치로 이동). 2×2×2 | ⭐ **"대리 장벽 = 두 단일점의 차" 를 그림으로 선언하는 방식.** ⚠ 두 그림 모두 **완화되지 않은 격자**라는 사실은 그림으로는 안 보인다 — 본문에만 있다 |
| 5 | **`Li₃OCl` 의 최소 전하밀도 경로.** 직선 = 초기 경로, 붉은 구 사슬 = 최종 경로 + NEB 점, 큰 초록 구 = 찾은 TS(X°). 등치면 **38 · 160 meV/Å** | ⭐ **가장 교육적인 그림.** 경로가 직선에서 확연히 **위로 휘어** 두 노란 lobe(고밀도=음이온) 사이 안장을 넘는다 ⇒ "양이온은 전하밀도 골짜기를 따라간다" 를 한 장으로 보여준다. **우리 BVSE 채널 맵과 같은 물리, 다른 장(場)** — BVSE 는 결합원자가, 이쪽은 원자가 전하밀도 |
| 6 | **정확도 산점도.** x = E_CI−NEB [meV] 0–1200, y = ε‡ [meV] 0–1200, 점선 = parity. 파랑 = S-NEB(w_S 스케일), 주황 = CD(w_CD 스케일). ● Li₃BA ◆ Na₃BA ▼ Mg₃BA | ⭐⭐ **"싼 대리자를 비싼 기준에 대고 재는" 그림의 표준형.** 실독: **주황 CD 는 X-이온마다 거의 수평** — Na 다이아몬드는 x 190→560 인데 y **figure-read ≈ 70–200 meV** 로 붙박이, Mg 삼각형은 x 615→970 에 y **≈ 395–590** ⇒ **전하밀도 장벽 자체는 정보가 없다.** 파랑 S-NEB 는 parity 를 따라가되 **Mg 삼각형 5점이 전부 위쪽**(예 x≈620→y≈830, x≈965→y≈1180, figure-read) ⇒ Mg MAE 171 meV 의 시각적 출처. **⛔ 우리에게 이 그림이 없다** — G4 BVSE 프록시를 어떤 기준에도 대 본 적이 없다(§7a) |
| 7 | **오차 분해.** x = Transition State Displacement(TSD, S-NEB TS 의 X° ↔ CI-NEB TS 의 X° 거리) [Å] 0–1.15, y = Relative Error [%] −40…+56, 색 = Average Structural Displacement(ASD, 두 구조 원자쌍 평균거리) 0.00–0.36 Å. 점선 = 선형추세 | ⭐⭐ **"대리자가 언제 틀리는지" 를 두 기하량으로 진단하는 설계.** 실독: 본체는 TSD<0.5 Å·ASD 0.03–0.10 Å(연두) 에 몰려 있고 추세선을 따른다. 라벨된 이탈점 **6개**: `SI`(●, Li₃SI) TSD≈0.47/err≈**+56 %**/ASD≈0.25 · `CTe`(▼) 0.92/+22 % · `CSe`(▼) 0.81/≈0 % · `SI`(◆, Na₃SI) 0.52/−7 %/**ASD≈0.36(최대)** · `PCd`(◆) 1.12/−26 % · `PHg`(◆) 1.12/−35 %. 추세선이 TSD=0 에서 **≈−27 %(figure-read)** 로 0 을 안 지나가는데, 저자는 이를 *"식 (5) 최적화의 인공물"* 로 설명 |
| 8 | **실패 vs 성공의 전하밀도.** a) `Na₃PCd` = **실패** — 초록 TS 가 셀 모서리 근처에 잘못 잡혔고 파란 저밀도 영역이 **셀 가장자리에서 끊긴다** b) `Li₃FSe` = **성공** — 파란 저밀도가 셀 안에서 **닫힌 고리**를 이루고 초록 TS 가 그 안에 있다 | ⭐⭐⭐ **진단 기준이 그림 한 장으로 조작화된다: "닫힌 고리인가."** 우리가 BVSE 채널맵을 볼 때 쓰는 "iso 이하 연결성" 과 **같은 판정**이다. ⛔ 다만 **"육안 검사"** 라고 쓴다 — 자동화된 위상 판정이 아니다(§12-C) |
| Table 1 | S-NEB vs CI-NEB 의 MAE/SD/MRE (군별 + 전체) | 오차예산 보고 양식. **SD 96 meV > MAE 73 meV** 를 숨기지 않고 싣는 것이 정직하다 |
| Table 2 | 14 후보의 E_hull / Gap / ESW / E‡_S / E‡_NEB | §3a 전수. **다섯 축을 한 표에** 놓는 형식 자체가 우리 cascade 챔피언 표의 참고형 |

---

## 6. Post-processing ★

| 무엇 | 도구 | 수치화·기록 방식 |
|---|---|---|
| **열역학 안정성** | **pymatgen `phase_diagram`** + **Materials Project** REST | `E_hull` [eV/atom], 컷 0.2 |
| **전기화학 창** | **Grand Potential Phase Diagram** (pymatgen 계열, [8,45,50] = Ong/Ceder/Zhu 계보) | **폭 [V] 만** 기록. 상·하한 미기록 |
| **밴드갭** | VASP relax 출력 고유값 재사용 (별도 nscf 없음) | 두 k-점 에너지 차 [eV], 컷 0.5 |
| **전하밀도 위 NEB** | **자작** — PyTorch-AutoNEB [54] 기반 + string method [56] + Henkelman–Jónsson 접선 [57] | 경로 20점, TS 좌표 X° 산출 |
| **장벽(대리)** | VASP SCF 단일점 ×2 | `E‡_S = E_TS − E_vac` [meV], **w_S 로 스케일** |
| **장벽(기준)** | **ASE CI-NEB** + **FIRE** [53] 최적화기 (*"ASE CI-NEB 구현이 이 최적화기와 가장 잘 맞는다"*) | **내부 이미지 = Li·Na 1개, Mg 3개** 🔴(§12-A) |
| **오차 분석** | 자작 — TSD(X° 거리) · ASD(원자쌍 평균거리) | `Fig. 7`. **⚠ 두 구조를 정렬(align)하지 않는다** — *"하나는 벌크로, 다른 하나는 TS 로 완화됐으므로 균일 병진·회전이 변위에 영향을 준다"* 고 **자인** |
| **실패 진단** | **육안 검사(visual inspection)** | *"28종 중 `Fig. 7` 에서 이미 이탈점으로 식별된 것만 모델 실패를 보였다"* |
| ❌ 안 한 것 | Bader · COHP/LOBSTER · DOS/PDOS · ELF · phonon · BVSE · 탄성 · MD/MSD | 전부 0건 |

---

## 7. 우리 DFT 기준(`our_dft_baseline.md`) · 우리 cascade 와의 대조 ★

> ⛔ **수치 대조가 성립하는 칸은 0개다.** 물질이 안 겹친다(황화물 argyrodite ↔ 산화/황/수소 antiperovskite). 아래는 전부 **구조·방법 대조**다.

### 7a. ★① 사다리 단별 대조 — 겹치는 단 / 그들만 / 우리만

우리 쪽 정본은 `tools/cascade/build_screening_funnel.py` + `db/properties/cascade_screening_funnel_v2.json`(waterfall) + `tools/oxidation/esw_cascade_batch.py` + `db/properties/oxidation_stability_cascade_v3_pinned.json` 이다.

**우리 사다리 (v2 실측 waterfall)**: 큐레이션 풀 **89** → **G1** 구조안정(Δe<0) **89** → **G2** 전기화학 창(window>0.05 V) **84** → **G3** 산화 onset(≥ host 2.14 V) **45** → **G4** Li 수송(BVSE 프록시 norm>0.30) **28** → **G5** 기계(E ≤ 중앙값 AND G/B ≤ 중앙값) **1**(`WO₃`).

**🔵 겹치는 단 (2개)**

| 축 | [Sjølin23] | 우리 | 같은가 |
|---|---|---|---|
| **열역학 안정성** | **E_hull < 0.2 eV/at** (절대 · MP 상도 · pymatgen) | **G1**: `Δe = E(doped) − E(host) < 0` (**host 상대** · UMA MLIP 에너지) | ⚠ **같은 질문, 다른 좌표계.** 그들은 절대 hull, 우리는 host 상대. **둘 다 공허하다** — 그들은 86 % 를 죽이니 안 공허하고, **우리 G1 은 89/89 통과 = `vacuous`(풀 큐레이션)** 로 JSON 에 스스로 적혀 있다 |
| **grand-potential ESW** | **GPPD, μ(Li/Na/Mg) 스윕, hull 위 구간 = ESW, 컷 1 V** | **G2/G3**: 같은 `get_element_profile` 계보(Zhu 2015 원전 공유), 컷은 window>0.05 V 와 ox≥2.14 V | ✅ **방법 가계가 같다.** 차이: ⓐ 그들은 **폭**만, 우리는 **onset 절대값**도 ⓑ 그들은 **알칼리 산화물 제외 + E_hull 만큼 에너지 인하** 라는 **두 겹의 넓히기**, 우리는 **LiS₄/SCl₃/Li₅PS₄Cl₂ 제외**(Gil-González 상집합) **한 겹** ⓒ 우리는 **`phase_set_id` 해시로 경쟁상 집합을 고정**한다 — **이 편에는 그런 장치가 없다**(MP 스냅샷 버전조차 미기재) ⇒ ⭐ **이 한 칸은 우리가 앞선다** |

**🟠 그들에만 있는 단 (2개)**

| 축 | 내용 | 우리에게 뜻하는 것 |
|---|---|---|
| **밴드갭 게이트** (gap > 0.5 eV) | **114 → 29 · 75 % 를 죽인다.** 그들 깔때기에서 **hull 다음으로 강한 필터** | 🔴 **우리 깔때기에 이 단이 없다.** 우리 JSON 의 `electronic_insulation_diagnostic` 는 **`DIAGNOSTIC_ONLY — 게이트 아님`** 이고, 그 이유를 스스로 적었다: ① 89종 전수의 우리 계산 gap 이 없다(canonical gap 은 host/챔피언 소수만) ② `themes.json` 의 `gap_lit_eV` 는 **문헌 전형값 ±0.5 eV 큐레이션**이라 게이트로 쓰면 큐레이션이 결과를 만든 꼴. ⇒ **그들의 해법이 우리에게 그대로 오지 않는다** — 그들은 갭을 **자기가 전수 계산**했고(싼 근사로), 우리는 **문헌값을 빌려왔다**. ⭐ 다만 **"싼 갭 근사로 전수 계산한다"** 는 길은 우리에게도 열려 있다(§14-T2) |
| **대리 NEB → CI-NEB 2층 검증** | 싼 대리자(S-NEB)로 랭킹 → 비싼 기준(CI-NEB)으로 **상위만** 정밀 + **오차예산 공표**(MAE 73 meV, SD 96, MRE 20 %, ρ=0.925) | 🔴🔴 **이것이 이 논문이 우리를 이기는 유일한 칸이다.** 우리 **G4 는 BVSE 프록시**(`bvs_li_proxy_score`)인데 **어떤 기준에도 대 본 적이 없다** — JSON 에 `arbitrariness_flag: true` 가 박혀 있고, 문헌대응으로 Xiao/Kahle 을 들지만 **우리 프록시 자체의 오차는 미측정**이다. 게다가 그 프록시는 **Adams-2003 파라미터**라 우리 정본 softBV(R₀ Li–S 2.105 / Li–Cl 2.249, b=0.37)와 **다른 파라미터셋**이고, `blocking<0.6` 상속상수가 G4 탈락 36종 중 **31종을 혼자 죽인다**. ⇒ ⭐⭐ **§14-T1 이 여기서 나온다** |

**🟢 우리에만 있는 단 (3개)**

| 축 | 우리 | 그들 | 판정 |
|---|---|---|---|
| **G5 기계** (E_young ≤ 48.2 GPa AND G/B ≤ 0.77) | 28 → **1** — 가장 강한 단 | ❌ **기계 0건** | ⭐ 우리 JSON 이 이미 *"문헌 대응 없음. Xiao/Sendek 는 기계 축을 안 봤고 Kahle 2020 은 명시적으로 배제"* 라고 적는다. **[Sjølin23] 은 그 목록에 추가되는 네 번째 사례다** |
| **유한온도 수송 (MLIP-MD)** | UMA-s-1p1(omat) Langevin NVT, 600/800/1000 K, D·Ea·σ | ❌ **전 계산 0 K.** 장벽 E‡ 만 | ⭐⭐ **범주가 다르다.** E‡ 는 **단일 hop 안장점 높이**이고 우리 Ea 는 **아레니우스 기울기**다. 협동운동·상관·다중경로가 들어가면 둘이 안 같다. ⛔ **그들의 E‡ 와 우리 Ea 를 같은 표에 올리면 안 된다** |
| **무질서 앙상블** | SQS/배열 앙상블 + 멀티시드 규율 | ❌ **무질서 개념 자체가 없다**(`disorder` 0회) — 다만 그들 계는 **정비화학량 완전질서**라 원리상 필요가 없다 | ⚠ **면제이지 우월이 아니다.** 단 그들이 §4d 에서 자인했듯 **"실제 쓰이는 조성 = 공공 있는 조성"** 이고, 공공이 들어가는 순간 배열 문제가 생긴다 — **그들은 그 문턱 앞에서 멈췄다** |

### 7b. ★③ MD·전도도 규약 한 줄 대조 — **판정 아님, 나란히만**

> 🔴 **먼저 못박는다: 이 논문에는 MD 가 없다.** 아래 표의 왼쪽 열은 거의 전부 "없음" 이다. 그것이 대조의 결론이다.

| 항목 | [Sjølin23] | 우리 (comp1 / modelc / lpsocl) |
|---|---|---|
| **AIMD 인가 MLIP 인가** | **둘 다 아니다** — MD 없음. `AIMD` 는 서론에 **"대안 중 하나"** 로 1회 등장할 뿐 | **MLIP-MD** (UMA-s-1p1, omat) |
| **엔진** | VASP 정적 DFT (relax + SCF 단일점 + CI-NEB) | UMA MLIP + Langevin |
| **셀 / 원자수** | 단위격자 **5원자**(relax·CHGCAR) · 장벽용 **2×2×2 = 40원자**(공공 1개 → **39원자**) | box331 **558원자** |
| **온도 목록** | ❌ **없음. 전부 0 K** | **600 / 800 / 1000 K** (400/500 K 제외 판정) |
| **온도당 시간** | ❌ 없음 | equilib **5 ps** / prod **200 ps** |
| **앙상블·dt·thermostat** | ❌ 없음 | **Langevin NVT**, dt **2 fs**, friction **0.02** |
| **MSD 적합 창** | ❌ 없음 (**`MSD` 0회**) | **2–50 ps 고정** |
| **절편 자유 여부** | ❌ 해당 없음 | **자유절편 D** |
| **다중원점(multi-origin)** | ❌ 해당 없음 | 사용 |
| **Haven 처리** | ❌ **`Haven` 0회 · `Nernst` 0회.** 전도도로 환산 자체를 안 한다 | **Nernst–Einstein, H_R = 1 을 명시 가정** |
| **아레니우스 점 개수** | ❌ **0점** (`Arrhenius` 0회) | **3점** (600/800/1000 K) |
| **오차막대 / 시드** | **σ·D 에 대해 해당 없음.** 장벽 쪽 오차는 **CI-NEB 대비 MAE/SD/MRE** 로 보고 (SD 96 meV) | 멀티시드 규율 (modelc 3-seed Ea 0.197±0.032) |
| **보고량** | **E‡ [meV]** = 0 K 단일 hop 안장점 높이 | **MSD → D → σ(NE, H=1)**, 그리고 Ea |
| **무질서** | **0건**(완전질서 5원자 셀) | 배열 앙상블 규율 |

⇒ **겹치는 온도가 0개이고 겹치는 보고량도 0개다.** 이 편과 우리 사이에 **동역학 수치를 나란히 놓을 자리는 존재하지 않는다.**

### 7c. ★① 선점 판정 — 한 문장

> **선점되지 않았다**: 물체(정비화학량 antiperovskite 신조성 열거 ↔ 고정 황화물 host 에 대한 도펀트 치환), 수송 엔진(0 K 단일 hop CI-NEB ↔ 유한온도 MLIP-MD 아레니우스), 축 구성(기계·무질서 0 ↔ 우리 G5 + 앙상블)이 전부 다르고, **겹치는 것은 "다단 게이트 + grand-potential ESW" 라는 *설계 관용구*뿐인데 그 관용구의 원전은 이 편이 아니라 Zhu 2015 / Xiao 2019 / Sendek 2017 이고 우리 funnel JSON 이 이미 그 셋을 `literature_analog` 로 인용하고 있다.** — 다만 **단 하나, "싼 수송 대리자를 비싼 기준에 대고 재서 오차예산을 공표한다"** 는 칸은 그들이 갖고 우리는 비어 있다(§14-T1).

### 7d. 우리 기준값과의 *방법* 대조 (수치 아님)

| 축 | [Sjølin23] | 우리 | 판정 |
|---|---|---|---|
| 코드 | **VASP** (ASE·MyQueue) | **QE** (+ UMA) | ⚠ 다르다 — ecut·pseudo 비교 무의미 |
| functional | PBE, vdW 없음 | PBE | ✅ 같다 |
| pseudo | **MP 세트**(ASE-VASP) — hull 정합성을 위해 **의도적으로** | 파일명 고정 PAW | ⭐ **그들의 선택이 옳다** — hull 을 MP 에서 가져오면 pseudo 도 MP 여야 한다. **우리가 MP hull 을 쓰는 ESW 경로에도 같은 정합성 질문이 있다** (우리는 조성만 넘기므로 해당 없음 — 그러나 명시해 둘 값어치는 있다) |
| ecut | 520 eV (MP 표준) | 70 Ry / 560 Ry (**8×**) | — 코드가 달라 비교 불가 |
| k-격자 | **셀 크기에 맞춰 7×7×7 → 4×4×4 로 조정** | 계별 고정(셀 불변) | ⭐ **그들이 규율을 지킨다.** ziemke2026 의 "5×5×5 고정, 유효 Δk 3.1배 불균일" 과 정반대 — **좋은 사례 1건 확보** |
| 밴드갭 | relax 고유값 2개 차, smearing 0.05 eV, 컷 0.5 eV | **fixed-occ nscf VBM/CBM** (comp1 2.066 / modelc 2.099 eV) | ✅ 판독축 같음 / 🔴 런 종류 다름(§4f) |
| ESW 정의 | **hull 위 μ 구간** (폭만) | onset 2.256 V · OCV 1.717 V · ⛔ `reduction_limit_V` 라벨 계통오류(`HZ-esw-reduction-limit-label`) | ⭐ **그들의 정의 문장이 우리 수정안과 같다**(§12-E) |
| 결함 형식론 | **공공 1개 / 2×2×2 · 전하보상 0 · 보정 0 · 이완 0** | `ndo_lpscl16` 은 화학식 수준 전하중성 | ⚠ 그들은 **X 공공 1개 = 중성 제거**(동일원자가라 전하 문제가 안 생긴다) — ziemke 와 달리 **여기서는 무보정이 정당하다.** 문제는 전하가 아니라 **이완 0** 이다 |
| 보고량 카드 | ❌ 0건 | `kb/templates/estimand_card.md` | ⭕ 우리가 앞선다(§12-D) |

---

## 8. ★② 반안정상(antiperovskite) 축 — `ziemke2026` 과 잇기

> 우리 litdb 에 같은 물질(`Li₃OCl`)을 다루는 편이 이미 있다: **`papers/ziemke2026_li3ocl_substitutional_defects.md`** (arXiv 2609.12300v1 · 미심사 · ⛔ 원고 인용 금지). **중복 서술하지 않는다** — 아래는 **연결과 충돌**만.

### 8a. 둘이 같은 것 (재서술 안 함, 링크만)

- 물질: `Li₃OCl`, 공간군 **Pm-3m**, **5원자** 단위격자. 구조 배치(A=Cl 꼭짓점 / B=O 체심 / Li=면심 3c)는 **이 편 `Fig. 1` 이 독립 확인**한다 → ziemke digest §10-E 의 "본문 vs 그림 모순" 판정이 **외부에서 지지된다**.
- 둘 다 PBE, 둘 다 vdW 없음, 둘 다 MD 0건, 둘 다 기계물성 0건.

### 8b. 🔴 두 편이 **어긋나는 지점 3건** (이게 §8 의 본론)

| # | 충돌 | [Sjølin23] | [Ziemke26AP] | 누가 이기나 |
|---|---|---|---|---|
| **1** | **`Li₃OCl` 이 얼마나 안정한가** | **E_hull = 0.145 eV/atom** — 자기들 컷 0.2 의 **73 % 지점**. 즉 *"준안정 문턱 안쪽에 겨우"* | **hull 을 한 번도 언급하지 않는다**(`E_hull` 0건). pristine 을 **문제없는 host** 로 놓고 그 위에 10종 치환을 얹는다 | ⭐ **[Sjølin23] 이 이긴다.** 심사 통과 + MP 상도 명시 + 값이 있다. ⇒ **ziemke 가 "안정한 host 에 결함을 넣었다" 고 읽히는 서술은 이 값 앞에서 약해진다** — 0.145 eV/at 준안정 모체에 **33 % 치환**을 얹은 것이다 |
| **2** | **Li 이동장벽** | **CI-NEB 380 meV**(2×2×2, 공공 매개) + S-NEB 424 meV | **NEB 0건.** §4 결론에서 스스로 *"needed"* 라고 적는다 | ⭐ **[Sjølin23] 이 ziemke 가 비워둔 칸을 채운다.** ziemke digest §12-2 의 "이 편은 넣어야 할 것을 안 알려준다" 에 대해 **숫자 하나가 생긴다** — 단 ⛔ **우리 db 로 이식 금지**(다른 계·다른 코드·다른 정의) |
| **3** | **격자상수** | 미보고 (`Table 2` 에 a 열이 없다) | **a = 3.88 Å, V = 58.58 Å³** (단 digest §3a 가 `d(Li–O) ≡ a/2` 자기모순을 잡아냈다) | ⚖ **대조 불가** — Sjølin 이 a 를 안 싣는다. ⇒ **ziemke 의 pristine 행을 외부에서 검산할 수단이 이 편에도 없다** |

### 8c. 우리 **황화물 축으로 전달되는 것 / 안 되는 것**

| | 내용 |
|---|---|
| ✅ **전달됨 (전부 방법·구조, 수치 0건)** | ① **깔때기 양식**(`Fig. 3`) ② **ESW 조작적 정의 문장**(§4d — 우리 라벨 수정안의 외부 표본) ③ **싼 대리자 + 오차예산 공표** 라는 보고 규율 ④ **실패 진단을 그림 한 장으로 조작화**(`Fig. 8` 의 "닫힌 고리") ⑤ **k-격자를 셀 크기에 맞춰 조정**한 좋은 사례 ⑥ **조성공간을 주기율표로 선언**하는 표현(`Fig. 2`) |
| ⛔ **전달 안 됨** | ① **모든 물성 수치** — 물질이 안 겹친다(폴리음이온 `PS₄³⁻` 없음, free S²⁻ 없음, Li 자리 다중분할 없음) ② **E‡ ↔ 우리 Ea** 대응(범주 차이, §7b) ③ **`w_S = 0.470`** — 이것은 *그들의 미완화 슈퍼셀* 에 대한 보정치이지 일반 상수가 아니다 ④ **S-NEB 자체를 우리 계에 바로 적용**하기 — 우리 host 의 B-자리에 해당하는 것이 **P**(PS₄ 중심)인데 이 편이 측정한 **P 실패율이 76 % 로 최악**이다(§13-3) ⑤ **ESW 값** — 두 겹으로 넓혀 놓았다 |

---

## 9. 절별 결과 — 논문이 실제로 한 말 (전수)

### 9.1 서론 — 왜 전하밀도인가
SSB 3대 장벽 열거 후 SSE 계보 정리(LISICON → LATP/페로브스카이트 → LGPS 황화물 → LIPON/garnet). *"이상적 SSE 는 아직 없다. 한 물성에 집중한 재료공학은 다른 물성을 해칠 수 있으므로 SSE 탐색은 **다중타깃**이어야 한다."* → charge inverted crystals 소개 → antiperovskite. 계산 워크플로 문헌 [26–28] 후 **핵심 문장**: *"일반적으로 열역학 물성 계산은 동역학 물성 계산보다 훨씬 적은 시간·자원을 쓴다. … NEB 는 많은 DFT 시뮬레이션을 요구한다 — 고정된 두 끝점 사이의 여러 내부 이미지를 수많은 사이클에 걸쳐 최적화해 안장점을 찾기 때문이다. **이미지 효과를 피하려면 슈퍼셀이 필요**하고, DFT 의 **3제곱 스케일링** 때문에 비용이 더 는다. 따라서 **전통적 DFT 기반 NEB 는 대규모 스크리닝에 적절하지 않다.**"*
→ 전하밀도 기술자 [28,34–37] 의 물리: *"완전 하전 양이온은 **전기음성 음이온을 품은 host 격자를 골격의 원자가 전하밀도에 영향을 주지 않고 통과**할 수 있다"* [34]. 기존은 점전하 [28,34] 또는 유한크기 이온 [36] 으로 국소 정전 상호작용을 탐침. 그런데 *"host 격자 전하밀도의 **단순한 위상 분석**만으로도 근사 확산 경로를 줄 수 있다 — 그 경로는 음이온 근처 고밀도를 피해 저밀도 골짜기를 따라 삽입 자리들을 잇는다. 따라서 전자 전하밀도를 **정적 퍼텐셜로 삼아 NEB 알고리즘을 돌려** 두 점 사이 경로를 최적화할 수 있다"* [35,37]. 결정적 비용 논거: **"전하밀도는 SCF 한 번이면 얻어진다."**

### 9.2 Computational Methods — §4 전체가 여기서 나왔다
(§4a–4f 참조. 추가로) 워크플로는 *"일반적이며 어떤 결정구조에도 적용 가능"* 이라고 두 번 주장한다.

### 9.3 Results — Surrogate NEB 벤치마크
- **벤치마크 집합**: ESW 단까지 온 전부 = **28종** (Li 10 · Na 13 · Mg 5). 각주: ***`Li₃PHg` 제외 — CI-NEB 완화 중 구조가 분해되기 시작해 슈퍼셀 안에 Hg 클러스터가 형성됐다.***
- **스케일 도입 이유**: *"S-NEB 장벽의 크기가 CI-NEB 장벽보다 크다는 것이 발견되어, 비교를 위해 스케일 파라미터 w 를 도입했다."* 식 (4)·(5). **w_S = 0.470**.
- **자인한 대가**: *"스케일 파라미터 도입의 단점은 **S-NEB 가 장벽을 직접 추정하기보다 화합물을 *랭킹*하는 데 더 적합해진다**는 것이다 — w 를 몇 개의 NEB 장벽에서 추정해야 하므로."*
- **CD 는 쓸모없다** (`Fig. 6`): *"다른 연구 [34,36,37,58] 에 근거한 우리의 초기 가정은 CD 장벽이 CI-NEB 장벽과 **어느 정도 상관**을 보이리라는 것이었다. `Fig. 6` 에서 보듯 **그렇지 않아 보인다** — CD 장벽은 X-이온마다 **거의 상수**다. Na₃BA·Mg₃BA 군에서 특히 뚜렷하고, 선형 추세선이 **거의 수평**이다."*
- **S-NEB 는 쓸 만하다**: 단일 스케일값으로 세 X-이온을 다 맞춘다. *"의도된 용법은 랭킹이다. 따라서 일반적으로 CI-NEB 에 대고 가중치를 '보정' 할 필요가 없다."*
- **속도**: *"28 데이터점 기준, S-NEB 는 CI-NEB 가 쓰는 **내부 이미지 1장당 10–30배** 빠르다."*
- **Mg 편차 해석**: 점전하 가정 파괴. *"사실이라면 이 방법론의 사용이 **1가 이동이온으로 제한**될 수 있다. 따라서 유망한 2가 이온들은 이 방법론의 사정권 밖일 수 있다 [59]."*
- **오차의 출처** (`Fig. 7`): TSD(=X° 위치 차)와 ASD(=원자쌍 평균 변위) 두 지표. *"초기 구조들의 차이는 조사하지 않았다 — TS 가 둘 중 덜 안정한 배치라 오차에 가장 크게 영향을 줄 것이므로."* / *"구조를 정렬하지 않는다 — 하나는 벌크로, 다른 하나는 TS 로 완화되므로 균일 병진·회전이 변위에 영향을 준다."* / *"오차는 낮은–중간 변위에서 TSD 의 **선형** 함수. ASD 가 크면 그 선형 추세에서 **뚜렷한 경향 없이** 벗어난다. 따라서 X° 위치 차이는 예상대로 장벽에 큰 영향을 주지만, **원자 위치의 전반적 불일치는 예측 불가능한 차이**를 낳는다. 추세선이 TSD=0 에서 0 이 아닌 것은 **식 (5)가 TSD·ASD 정보를 전혀 안 쓰기 때문에 생기는 인공물**이다."*
- **실패 기전** (`Fig. 8`): *"전하밀도 구조가 **단위격자 안의 닫힌 고리**에서 **셀 모서리에서 끝나는 열린 영역**으로 바뀐다. 그래서 최소 전하밀도가 셀 모서리에 있게 되고 X° 가 B-원자들 **사이**에서 잘못 발견된다."* / **원인의 정량화**: *"X° 위치는 A-원자와 B-원자의 **상대적 전하밀도 기여**로 정해진다 — 큰 기여는 경로에 척력으로 작용한다. 따라서 **B-원자의 기여가 A-원자보다 훨씬 크면** 경로가 셀 모서리로 가서 S-NEB 가 실패한다."*
- **실패율**: 구조검사를 통과한 전 화합물의 전하밀도를 조사한 결과 **B-자리가 P 인 것의 76 %, B 인 것의 74 %, C 인 것의 41 %** 가 실패 취약. 다른 B-자리 원소는 최대 15 %, 그 대부분이 Mg₃BA. *"Mg 화합물의 높은 실패율은 +2 전하로 인한 불완전한 점전하 거동 탓일 수 있다."*

### 9.4 Results — Workflow Results
- 탈락 해부(§3c 수치). *"구조검사가 502 후보(38 %)를 제거했다 ⇒ 상당수가 Pm-3m 보다 **다른 관련 공간군에서 더 안정**하다. 일부(~50)는 완화가 설정된 힘 기준에 못 미쳐서."*
- *"convex hull 기준이 701(86 %)을 더 제거 ⇒ **화학공간의 매우 큰 비율이 열역학 안정성 부족으로 거부**됐다."*
- **거부의 진짜 원인**: *"첫 세 단에서 거부된 화합물의 조성을 살펴보면, **단위격자의 전하중성을 허용하지 못하는 것**이 가장 큰 원인이었다. X-이온을 1·2족으로 제한했으므로 A·B 이온이 양전하를 상쇄해야 한다. 이는 **많은 전이금속을 배제**한다 — **5원자 단위격자가 A·B 이온의 혼합 산화수를 허용하지 않기 때문**이다."*
- **통과자의 화학**: Li₃BA·Na₃BA 는 **16족·17족** A/B 조합, Mg₃BA 는 **15족만** 또는 **14족+16족**. *"이는 페로브스카이트에서 앞서 발견된 것과 잘 맞는다 [60]."*
- **예외 2류** (§3c 표): **Class I** `Li₃PHg`·`Na₃PCd`·`Na₃PHg` — *"P 가 10 개의 원자가 전자를 수용할 수 있기에만 전하중성이 가능. Cd·Hg 는 d¹⁰ 금속이라 최외각 s 전자 2개를 P 에 잃고도 매우 안정. 두 전자를 쉽게 잃는 다른 원소가 P 와 함께 발견되지 않은 것은 **A-이온 이온반경에 대한 엄격한 요구** 때문일 수 있고, 이는 **Goldschmidt 허용인자의 유사물**을 시사한다 [61]."* **Class II** d⁸ 귀금속 Pd·Pt — *"Pt 는 Li·Na 의 수소화물·불화물 둘 다에, Pd 는 `Li₃FPd` 에서만. 두 전자를 받으면 s·d 오비탈이 채워지므로 실질 −2 산화수가 가능."* → **둘 다 ESW 가 못 쓸 수준**(0.05–0.15 / 0.01–0.46 V).
- **결론부**: *"밴드갭 기준을 통과한 29 중 **14 만이** 더 볼 만큼 큰 ESW 를 가진다."*

### 9.5 Results — 실험 대조와 **자인한 신규성 부재**
- *"결과는 실험·계산 연구를 모두 확인해 준다 [14,62–66] — **불화물, `Na₃OI`, `Mg₃NAs` 를 제외하면 전부 합성된 적이 있다**. 이는 본 연구의 **신규성에 부정적으로 작용**하지만, 이런 워크플로를 쓰는 것에 대한 강력한 논거다 — **해당 분야 지식을 가진 연구자만큼 효과적으로 화합물을 발견할 수 있음이 분명하기 때문**이다."*
- *"이 연구와 관련된 실험 데이터는 이 합성된 화합물들에 대해서조차 매우 희박하다 — ESW 는 **`Li₃SI` 의 10 V** [62] 하나뿐이고, 외삽된 이동장벽도 **`Li₃SI` 0.29 eV, `Li₃FSe` 0.18 eV** [62,64] 뿐이다."*
- *"ESW 의 큰 차이는 분해의 **동역학적 억제** 때문일 수 있다 — GPPD 는 순수 열역학이라 이를 포함하지 않는다."*
- *"`Li₃SI` 의 계산 장벽은 **0.12 eV 낮다**. 이동 중 구조의 **상당한 재조직** 때문일 수 있다. **흥미롭게도 S-NEB 장벽이 실험에 훨씬 가깝다.** `Li₃FSe` 는 계산과 실험 장벽이 훨씬 가깝다."*
- *"S-NEB 추정 기준 top 10 에 못 든 재료는 `Table 2` 에 기울임. **S-NEB 와 CI-NEB 가 같은 10 종을 최선으로 식별**하며, 랭킹 순서만 약간 다르다. 이는 정전기 기반 방법이 **비용의 일부로 화합물을 꽤 잘 랭킹할 수 있음**을 보여준다."*

### 9.6 Conclusions
- *"찾아낸 후보들은 전부 다른 연구가 이미 식별한 것이며, 이는 **여기서 조사한 조성으로는 Pm-3m 공간군에서 찾을 새 SSE 후보가 없음**을 시사한다. 그러나 이는 이 필터링 워크플로의 적용성을 말해 준다 — 연구자들이 수년에 걸쳐 발견한 많은 화합물을 빠르게 식별했기 때문이다."*
- S-NEB 의 장점 2: ① 속도 10–30× ② **전하밀도 재사용** — *"초기 SCF 의 전하밀도를 모든 관심 이동에 재사용할 수 있다. 단위격자·슈퍼셀 내 **어떤 경로든 같은 전하밀도로 최적화**되기 때문. 따라서 **혼합조성계의 다양한 원자배치에서의 이동 조사**를 상대적으로 적은 비용으로 할 수 있다."* ⭐ **이 한 문장이 §14-T3 의 근거다.**
- 확장 아이디어: *"**선형 스케일링 머신러닝 전하밀도 계산** [67] 을 DFT 대신 쓰면 더 빨라질 수 있다."* (= 저자 그룹의 DeepDFT)
- 약점 2: ① **원소 의존 실패** — *"일부 원소가 전하밀도를 바꿔 경로 최소화가 실패한다. 이 원소들은 **원자에서 너무 멀리 전하를 제공**한다. 본 연구에서는 **P, B, C** 가 있을 때 이 문제가 두드러졌다."* ② **CD 장벽 자체는 쓸모없다** — *"주로 **장벽의 영점을 정할 수 없기** 때문. SCF 에서 얻은 정적 전하밀도는 X-이온이 최적 경로를 따라 움직일 때 전하밀도가 어떻게 **변하는지**에 대한 통찰을 주지 않는다. 이것이 대신 공공·TS 슈퍼셀의 SCF 계산을 쓴 주된 이유이며, **전하밀도로 장벽 높이를 추정한 다른 방법들의 성공과는 맞지 않는다** [34,36,37,58]."*
- K·Ca 확장 실패(§3c).

---

## 10. 기법 미니 용어집 (이 digest 를 혼자 읽기 위한 최소치)

| 용어 | 뜻 | 이 논문에서 |
|---|---|---|
| **Antiperovskite** | 보통 페로브스카이트 `ABX₃`(양이온 A·B + 음이온 X)의 전하를 뒤집은 것 — **음이온 2종 + 양이온 3개**. 여기 표기는 `X₃BA` (X=양이온) | `Li₃OCl`: Li₃ 가 양이온, O·Cl 이 음이온 |
| **Pm-3m** | 단순입방 최고대칭 공간군. 5원자 원형셀. 팔면체 틸팅 같은 왜곡을 **표현 못 한다** | 스크리닝을 싸게 만든 대가 |
| **E_hull (energy above hull)** | 그 조성에서 가능한 **가장 안정한 상 조합** 대비 초과 에너지. 0 이면 바닥, >0 이면 준안정 | 컷 0.2 eV/atom = 다형체 합성가능 관례 문턱 |
| **GPPD (Grand Potential Phase Diagram)** | 한 원소(여기선 Li/Na/Mg)의 **화학퍼텐셜 μ 를 변수로 놓고** 그린 상도. μ 는 전극 전위와 `μ_Li(φ) = μ⁰_Li − eφ` 로 연결된다 | ESW = 화합물이 hull 위에 **머무는 μ(=전위) 구간** |
| **ESW (Electrochemical Stability Window)** | 전해질이 산화도 환원도 안 되는 전위 폭 | ⚠ 이 편은 **폭만** 싣는다 |
| **NEB (Nudged Elastic Band)** | 두 끝점 사이에 이미지(중간 구조) 사슬을 놓고 스프링으로 묶어 **최소에너지 경로(MEP)** 를 찾는 방법. 힘을 경로에 수직/평행으로 투영하는 것이 핵심 | 식 (2)(3) |
| **CI-NEB (Climbing Image)** | NEB 확장 — **최고에너지 이미지만 스프링에서 풀어** 안장점으로 기어오르게 한다. 정확한 TS 를 준다 | **내부 이미지 1개(Li·Na) / 3개(Mg)** 🔴 |
| **String method** | NEB 변형 — 매 반복 후 이미지를 경로를 따라 **균등 재분배**. 스프링 상수 k 민감도를 없앤다 | [56], 채택 |
| **S-NEB (이 논문의 명명)** | **정적 전하밀도**를 퍼텐셜면 삼아 NEB 를 돌려 TS 좌표를 얻고, 그 좌표로 **SCF 2회**(공공·TS)를 쳐서 장벽을 얻는 대리법 | 식 (1) |
| **CD barrier** | 위 전하밀도 경로의 최대·최소 전하밀도 차 자체를 장벽 대용으로 쓴 값 | 🔴 **상관 없음**(`Fig. 6`) — 영점을 못 정한다 |
| **CHGCAR** | VASP 의 전하밀도 격자 파일. 여기선 **원자가 전자 전하밀도**를 격자로 읽어 삼선형 보간 | `NG(X/Y/Z)=50` 고정 |
| **TSD / ASD** | 이 논문의 자작 진단량 — **TSD** = 두 방법의 TS 에서 이동이온 X° 사이 거리 / **ASD** = 두 구조 원자쌍 평균 거리 | `Fig. 7` 두 축 |
| **FIRE** | Fast Inertial Relaxation Engine. 관성·감쇠를 쓰는 구조 최적화기 | ASE CI-NEB 와 궁합 [53] |
| **MyQueue** | DTU 의 워크플로/큐 관리 파이썬 도구 | [38] |
| **위양성/위음성 (false positive/negative)** | 스크리닝에서 잘못 통과시킨 것 / 잘못 떨어뜨린 것 | 저자는 *"덜 제한적 기준으로 **위음성**을 줄인다"* 고 선택을 밝힌다 ⭐ |

---

## 11. ★④ 보고량이 잘 정의됐나 — 우리 규율로 심사

> 우리 규율(CLAUDE.md §계산 규율): ***"admissible state 가 여럿인데 선택·집계 규칙이 없으면 스칼라 보고량은 정의되지 않는다."*** 위험 신호 = 열린 껍질 · 자성 기판 · 산화환원 활성.

| 층 | 이 논문 | 판정 |
|---|---|---|
| **무질서(자리 점유) 배열** | **해당 없음.** `X₃BA` 는 정비화학량 완전질서 5원자 셀이고 각 자리에 원소가 하나씩이다. 배열 자유도가 **구조적으로 0** | ✅ **면제.** Morgan 2021 식 "무질서 수준당 배열 1개, 선택 기준 0" 문제는 **여기 없다** |
| **완화 basin** | **rattle σ = 0.01 Å 단일 시드 → CG, 대칭 고려 없음.** 시드값·반복·다중 시작점 **0** | 🔴 **선언 없음.** 0.01 Å 은 작아서 대개 같은 basin 에 떨어지겠지만, **502종이 구조검사에서 탈락**했다는 것은 **완화가 실제로 다른 상으로 흘러갔다**는 뜻이다. 그 흐름이 시드 의존인지 검사가 없다 |
| **스핀 / 열린 껍질** | 🔴🔴 **`spin` 0회 · `ISPIN` 0회 · `+U` 0회.** 그런데 `Fig. 2` 의 **A-자리에 Cr·Mn·Fe·Co·Ni 를 포함한 전이금속 전열**이 들어 있다 | 🔴🔴 **우리 규율이 정확히 겨누는 실패.** 열린 껍질 TM 화합물의 **E_hull 과 밴드갭은 스핀 상태 선택 없이는 스칼라로 정의되지 않는다.** 저자들은 *"전이금속은 5원자 셀이 혼합 산화수를 허용 안 해서 대부분 탈락했다"* 고 말하는데 — **그 탈락 판정 자체가 스핀 미선언 계산의 hull 값에 의존한다.** ⇒ **701종 hull 탈락의 일부는 상태 선택 실패의 그림자일 수 있고, 논문은 이를 검사하지 않는다** |
| **이동 경로 선택** | 🔴 *"두 공공 위치 사이 선형보간 20점"* — **어느 두 자리인지, 왜 그 쌍인지 0줄.** 이상적 Pm-3m 이라면 최근접 X–X hop 은 **대칭적으로 유일**하므로 문제가 없다. 그러나 구조검사 허용오차가 **각 ±2°, 팔면체 각 ±13°, 길이 0.5 Å** 라 **통과한 구조들은 정확한 Pm-3m 이 아니다** ⇒ 등가였던 hop 들이 **갈라진다** | 🔴 **집계 규칙 0.** 갈라진 hop 중 어느 것을 보고했는지, 최저인지 평균인지 첫 번째인지 알 수 없다. 화합물 하나당 **경로 1개** |
| **공공 농도** | 🔴 2×2×2 슈퍼셀(40원자)에 공공 **1개**. `X₃BA` 면 X 자리 24개 중 1개 = **4.17 %**. `concentration`·`dilute` **0회**, 크기 수렴 검사 **0건** | ⚠ **묽은극한 선언 없음.** 그들 자신이 서론에서 *"이미지 효과를 피하려면 슈퍼셀이 필요"* 라 적어 놓고 **그 효과를 재지 않는다** |
| **보고량 카드류 사전 선언** | ❌ 0건 | ⭕ **우리 `estimand_card.md` 가 이 편의 ②③④ 를 전부 잡아낸다** |

**⇒ 판정 한 문장**: *"무질서 축은 구조적으로 면제되지만, **스핀 상태 · 경로 선택 · 완화 basin** 세 층에서 admissible state 가 여럿인데 선택·집계 규칙이 하나도 선언돼 있지 않다. 특히 **스핀** 은 1317종 중 전이금속을 A-자리에 가진 대다수에 걸리며, 그 계산이 **701종 hull 탈락 판정의 근거**다."*

---

## 12. ⚠ 비판 — 방법 의존성과 결함

### 12-A. 🔴🔴 **"gold standard" 가 내부 이미지 1개짜리 CI-NEB 다**

*"the number of internal images is one for Li and Na compounds and three for Mg compounds."*

- 내부 이미지 **1개**짜리 CI-NEB = 사실상 **중간점 하나를 안장점으로 기어오르게 한 제약완화**다. **경로 모양을 못 준다.** 다중 안장점·중간 준안정점·경로 분기를 **원리상 못 본다**.
- 그러므로 S-NEB 의 오차 73 meV 는 **"참값 대비 오차"가 아니라 "또 하나의 싼 근사 대비 오차"** 다. 진짜 MEP 대비 오차는 **이 논문 어디에도 없다**.
- 대칭 hop(이상적 Pm-3m)이면 안장점이 중점에 있어 1-이미지도 맞다 — 그러나 §11 에서 보듯 **통과 구조는 정확한 Pm-3m 이 아니다**. `Li₃SI` 의 *"이동 중 상당한 구조 재조직"*(저자 자인)이 바로 그 경우이고, **그 화합물이 최대 오차(+56 %)를 낸다**(`Fig. 7`).
- ⇒ ⛔ **인용 금지**: *"S-NEB 가 CI-NEB 를 73 meV 안에서 재현한다"* 를 *"정확한 이동장벽을 73 meV 안에서 준다"* 로 옮기지 말 것.

### 12-B. 🔴 **본문이 `Fig. 7` 을 잘못 센다 — 그림을 봐서 잡았다**

본문: *"Visual inspection of the 28 compounds showed model failure for only **the 4** already identified as outliers in Figure 7."*
**그러나 `Fig. 7` 에 라벨된 이탈점은 6개다** (실독): `SI`(● Li₃SI) · `CTe`(▼) · `CSe`(▼) · `SI`(◆ Na₃SI) · `PCd`(◆) · `PHg`(◆).

- 우리 해석(figure-read 로 해소): **실패 4 = `Mg₃CTe`·`Mg₃CSe`·`Na₃PCd`·`Na₃PHg`** — 전부 B-자리가 **C 또는 P** 이고, 이것이 본문의 *"P 76 % · B 74 % · C 41 %"* 및 `Fig. 8a`(`Na₃PCd`) 와 정확히 맞는다.
- 나머지 2개(`Li₃SI`·`Na₃SI`)는 **모델 실패가 아니라 구조 재조직 이탈점**이다 — `Fig. 7` 색(ASD ≈ 0.25 · **0.36 = 최대**)이 그것을 말한다.
- ⇒ 결함 자체는 **문장의 부정확**이지 결과 오류가 아니다. 다만 **그림을 안 보고 본문만 읽으면 "이탈점 4개" 로 잘못 옮기게 된다.** (우리가 그럴 뻔했다.)

### 12-C. ⚠ **스케일 인자가 in-sample 이고, 실패 판정이 육안이다**

- `w_S = 0.470` 은 **같은 28종에서 적합되고 같은 28종에서 평가된다.** held-out **0건**, cross-validation **0건**. 파라미터 1개·표본 28개라 파국은 아니지만, **MAE 73 meV 는 예측오차가 아니라 적합잔차**다.
- 🟢 **완화 사유**: 랭킹 용도에서는 w 가 **단조 스케일**이라 순위를 안 바꾼다 ⇒ *"top 10 집합이 같다"* 는 결론은 **w 와 무관하게 성립**한다. 저자도 *"랭킹에는 보정이 필요 없다"* 고 정확히 말한다. ✅ 이 부분은 정직하다.
- 🔴 **그러나 `Table 2` 의 `E‡_S` 열은 스케일된 절대값으로 인쇄돼 있다** — 독자가 이 수를 "장벽" 으로 가져가기 쉽다. **오차예산(MAE 73 · SD 96)이 표와 다른 페이지에 있다.**
- **실패 판정이 "visual inspection"** — 알고리즘·문턱 **0줄**, 재현 불가. 그런데 이 판정이 **"P/B/C 가 나쁘다"** 는 이 논문의 유일한 일반화 규칙을 떠받친다.

### 12-D. 🔴 보고량 — **스핀 0줄** (§11 로 이관, 여기서는 결론만)

전이금속이 A-자리 공간 전체를 차지하는데 `spin`·`ISPIN`·`+U` 가 **셋 다 0회**다. **701종 hull 탈락 판정이 그 위에 서 있다.**

### 12-E. ⚠ **ESW 가 두 겹으로 넓혀져 있고, 폭만 실린다** (⑤)

| 조작 | 방향 | 크기 |
|---|---|---|
| **알칼리 금속 산화물 제외** | 창을 **넓힌다** | 미정량. 저자가 *"더 넓은 ESW 가 나오며 실험에 더 가까울 것"* 이라 **의도를 밝힌다** ✅ |
| **E_hull 만큼 에너지 인하** (소수 2자리 올림) | 창을 **넓힌다** | `Li₃SI` 은 **0.20 eV/atom** 을 내렸다. `Li₃OBr` 0.16 · `Li₃OCl` 0.15 · `Na₃SI` 0.18. **준안정도가 클수록 더 많이 내리므로 준안정 화합물이 유리해진다** 🔴 |

- ⇒ **`Table 2` 의 ESW 는 "이 화합물이 실제로 가질 창" 이 아니라 "그 화합물을 인위적으로 안정화하고 특정 분해상을 뺐을 때의 창"** 이다. 저자가 *"metastable phase diagram"* 이라고 스스로 부른다 — 정직하지만, 표의 헤더는 그냥 `ESW [V]` 다.
- **상·하한이 없다** ⇒ 우리 `HZ-esw-reduction-limit-label` 의 라벨 문제(환원 한계를 `max(V | evolution>0)` 로 잡는 off-by-one)에 **직접 대응시킬 수 없다**. 가져올 수 있는 것은 **정의 문장 한 줄뿐**이고, 그 한 줄은 **우리 수정안을 지지한다**:
  > *"The range of potentials, where the compound lies on the convex hull for that electrochemical potential range, is the ESW."*
  ⇒ **"hull 위에 있는 구간"** = 우리 언어의 **`evolution == 0` 구간** = `ocv_self_decomposition_V → oxidation_limit_V`. ⭐ **외부 관례 표본 1건 확보** (앞선 표본: `[Schw21]` 1.72/2.01 · `[Nolan18]` 정의 문장).
- **`Li₃SI` ESW 계산 2.52 V vs 실험 10 V (≈4배)** 는 이 방법 계열의 **상한 경고**다 — 넓히는 조작을 둘이나 하고도 실험의 1/4 이다.

### 12-F. ⚠ **이완이 빠진 채로 "장벽" 이라 부른다**

`E‡_S = E_TS − E_vac`, **두 셀 모두 미완화**. 이것은 장벽이 아니라 **미완화 단일점 에너지 차**다. 그래서 원값이 CI-NEB 의 **평균 2.13배**(우리 유도)이고, 그 배율이 **1.36–3.31 로 2.4배 범위**에서 흔들린다. 논문은 이 배율 분포를 **제시하지 않는다** — `w_S` 라는 스칼라 하나로 덮는다.

### 12-G. ⚠ 5원자 셀이 만드는 구조적 편향 (저자 자인 + 우리 추가)

- 저자 자인: 틸팅 등 왜곡 표현 불가, 위양성·위음성 가능.
- **우리 추가**: *"5원자 셀이 A·B 이온의 혼합 산화수를 허용하지 않는다"* 는 그들의 설명은, **결과를 설명하는 것이 아니라 설계가 결과를 만든 것**이다. 즉 *"전이금속 antiperovskite 가 불안정하다"* 가 아니라 *"전이금속이 들어갈 수 있는 조성을 셀이 못 표현한다"* 가 옳다. **논문은 이 둘을 구분하지 않는다.**

### 12-H. ⚠ 자잘한 것

- **MP 상도 스냅샷 버전·entry 목록 미기재** ⇒ hull 과 ESW 를 **재현할 수 없다**. 우리 `phase_set_id` 계약이 정확히 이 공백을 메운다.
- **코드 공개가 미래시제** (*"will be made available"*) — 2023년 논문. 링크 0.
- `Table 2` 화학식 대문자가 조판에서 흘렀다(`Li₃Fte` 등). 경미하나 자동 파싱하면 깨진다.
- **CI-NEB 수렴 기준(힘·스텝) 미기재** — *"same settings as Structural Relaxations"* 라고만. NEB 에서 0.02 eV/Å 을 어디에 적용했는지(수직력? 총력?) 불명.
- **`Li₃PHg` 제외**가 각주로만 처리된다. CI-NEB 중 **Hg 클러스터가 형성됐다**는 것은 그 계의 **모델 자체가 깨졌다**는 신호인데, 같은 화합물이 **hull·gap·ESW 는 통과**했다. ⇒ **앞 단들이 못 잡는 실패 유형이 있다** — 우리 cascade 의 `n_structures=0` 정직 종료와 같은 종류의 신호다.

---

## 13. ★⑥ 우리에게 **불리한** 결론 (따로 모은다)

> 아래는 이 편이 **우리 쪽 약점을 드러내거나 우리 계획을 깎는** 항목만이다. 좋게 읽지 않는다.

1. **🔴🔴 우리 G4 에는 오차예산이 없다.** 이들은 싼 수송 대리자를 **비싼 기준에 대고 재서 MAE/SD/MRE/산점도를 공표**했다. 우리 `ionic_transport norm` 은 **BVSE 프록시 단 하나**이고, ① 정본 softBV 와 **다른 파라미터셋**(Adams-2003)이며 ② `blocking<0.6` 이라는 **상속 상수**가 G4 탈락 36종 중 **31종을 혼자 죽이고** ③ `arbitrariness_flag: true` 가 JSON 에 박혀 있으며 ④ **어떤 NEB·MD 기준에도 대 본 적이 없다**. ⇒ *"우리 깔때기의 수송 단은 검증된 적이 없다"* 는 말이 **외부 대조군을 얻었다.**
2. **🔴 우리 깔때기에 전자 절연 게이트가 없다.** 그들에게 밴드갭은 **114 → 29, 75 % 를 죽이는 두 번째로 강한 필터**다. 우리는 `DIAGNOSTIC_ONLY` 이고 그 근거가 *"89종 전수 갭이 없다"* 다. ⇒ **없어서 안 하는 것이지 안 해도 돼서 안 하는 것이 아니다.**
3. **🔴 S-NEB 를 우리 계에 그대로 못 쓴다 — 그것도 그들 데이터가 말한다.** 그들이 잰 실패율은 **B-자리가 P 일 때 76 %** 로 전체 최악이다. 우리 host `Li₆PS₅Cl` 의 골격 중심은 **PS₄³⁻ 의 P** 다. 구조 유형은 다르지만 실패 기전(*"B-원자의 전하밀도 기여가 A-원자보다 훨씬 크면 경로가 셀 모서리로 간다"*)은 **폴리음이온 골격에서 더 심해질 이유는 있어도 덜할 이유는 없다.** ⇒ *"우리도 전하밀도 NEB 로 싸게 가자"* 는 제안이 나오면 **먼저 `Fig. 8` 식 닫힌고리 검사를 우리 CHGCAR 로 해봐야 한다.**
4. **⚠ "워크플로가 새 물질을 못 찾았다" 는 결론이 우리 cascade 의 기대치도 깎는다.** 1317종 · 6단 · 대규모 계산의 산물이 **이미 알려진 14종**이었다. 우리 풀은 **89종 큐레이션**이고 `pool_provenance` 가 *"발견 깔때기가 아니다"* 라고 스스로 적는다. ⇒ **"스크리닝이 새 물질을 준다" 는 서술은 이 편이 직접 반례다.** 우리가 쓸 수 있는 서술은 *"이미 알려진 후보를 **체계적으로 재발견**하고 **순위를 매겼다**"* 까지다.
5. **⚠ 우리 G1 이 공허하다는 것이 다시 확인된다.** 그들의 hull 단은 86 % 를 죽인다. 우리 G1 은 **89/89 통과 = `vacuous_kind: pool_curated`**. 이 대비는 우리 JSON 이 이미 자백한 것이지만, **외부 숫자가 옆에 놓이면 더 아프다.**
6. **⚠ 5원자 셀조차 "무질서 없음" 을 선언하는데 우리는 배열 앙상블을 들고도 아직 카드가 미완이다.** 그들은 무질서가 **없어서** 면제지만, 우리는 **있는데** 집계 규칙이 계마다 다르다(600 K 3-시드 ↔ 담금질 시드 5 IQR, 풀링 금지). ⇒ *"우리가 무질서를 다룬다"* 는 우위 주장은 **카드가 다 채워진 계에서만** 유효하다.
7. **⚠ 그들은 실험 앵커가 2점뿐이라고 *스스로 적는다*. 우리는 그 문장조차 없다.** `Li₃SI` 0.29 eV · `Li₃FSe` 0.18 eV 두 점을 명시하고 자기 값과 나란히 놓는다(그리고 한 점은 틀린다). **우리 cascade 89종에 대응하는 실험 앵커가 몇 점인지 우리는 세어 본 적이 없다.**

---

## 14. 우리가 가져갈 것 / 절대 안 가져갈 것

### ⭕ 가져갈 것 (전부 **방법·규율**, 물성 수치 **0건**)

| # | 내용 | 우리 쪽 대응·다음 행동 |
|---|---|---|
| **T1** ⭐⭐⭐ | **싼 대리자에는 오차예산을 붙인다.** "기준 대비 MAE/SD/MRE + parity 산점도 + 순위상관 + 실패 유형" 한 세트 | **우리 G4 BVSE 프록시를 기준에 대야 한다.** 최소형: 이미 있는 **MLIP-MD 챔피언 D** 몇 종에 대해 `bvs_li_proxy_score` 를 **순위상관 하나만** 내도 지금보다 낫다. ⚠ **보고량 카드 먼저** — 무엇을 기준으로 삼을지(D? Ea? 채널%?)를 **결과 보기 전에** 정한다 |
| **T2** ⭐⭐ | **"싼 전수 근사 + 비싼 소수 정밀" 의 2층 구조를 물성마다 만든다.** 그들은 갭에도 이걸 했다(relax 고유값 재사용 = 비용 0) | 우리 `electronic_insulation_diagnostic` 를 **게이트로 승격하려면** 89종 전수의 *싼* 갭이 필요하다. **UMA 는 코온–샴 고유값을 안 준다**(`[Basu26]` 실측 ρ≈0) ⇒ **싼 DFT 단일점 갭** 경로를 검토. ⛔ 문헌 `gap_lit_eV` 를 게이트로 쓰는 것은 계속 금지 |
| **T3** ⭐⭐ | **"전하밀도 한 번 → 모든 경로 재사용"** — 저자 결론의 핵심 문장. *"혼합조성계의 **다양한 원자배치**에서의 이동을 상대적으로 적은 비용으로"* | 🟢 **이것이 우리 무질서 앙상블과 정확히 맞물린다.** 배열 N 개에 대해 SCF N 회만 치고 **배열 안의 모든 hop** 을 같은 CHGCAR 로 훑을 수 있다면, 지금 MLIP-MD 로만 보는 배열 의존성에 **정적 축 하나**가 붙는다. ⚠ §13-3 의 P-실패 위험을 **먼저** 확인 |
| **T4** ⭐ | **깔때기를 그림 한 장으로**(`Fig. 3`): 단별 **진입수(굵게) + 탈락수(빨강)** | 우리 `cascade_screening_funnel_v2.json` 의 `waterfall`(89/89/84/45/28/1)이 이미 그 데이터다. ⛔ 그림에 **`pool_provenance` 한 줄**(*"큐레이션 풀 · 발견 깔때기 아님"*)을 **반드시 박는다** |
| **T5** ⭐ | **"덜 제한적 기준으로 위음성을 줄인다" 를 설계 선택으로 명시**한다 | 우리 게이트 문턱(0.05 V · 2.14 V · 0.30 · 중앙값)은 **어느 오류를 줄이려는 선택인지** 어디에도 안 적혀 있다. `threshold_sensitivity` 는 있지만 **방향 선언**이 없다 |
| **T6** ⭐ | **실패를 그림으로 조작화한다**(`Fig. 8` 의 "닫힌 고리 vs 셀 모서리에서 끊김") | 우리 BVSE 채널% 가 **iso 이하 연결성**을 이미 본다. `Fig. 8` 처럼 **성공 1장/실패 1장을 나란히** 싣는 형식을 우리 그림 규약에 넣을 값어치가 있다 |
| **T7** | **셀 크기가 바뀌면 k-격자를 바꾼다**(7×7×7 → 4×4×4 for 2×2×2) | ziemke2026 T3 와 같은 규율의 **양성 사례**. 우리 Track1/Track2 처럼 셀이 다른 계를 비교할 때 적용 |
| **T8** | **ESW 정의 문장의 외부 표본** | `HZ-esw-reduction-limit-label` 의 fix 근거에 **세 번째 외부 표본**으로 추가(§12-E) |
| **T9** | **탈락 사유를 화학으로 해부한다** (*"전하중성 불가가 최대 원인"* · 통과자는 16·17족 조합) | 우리는 **"왜 염화물이 0/19 냐"** 같은 질문에 CSV 되읽기 말고 답할 게 없었다(`build_screening_funnel.py --audit_raw` 주석). **탈락자의 화학적 공통점**을 한 문단으로 쓰는 관행을 도입 |

### ⛔ 절대 안 가져갈 것

| 금지 | 사유 |
|---|---|
| **`Table 2` 의 모든 수치** (E_hull·Gap·ESW·E‡) | 계가 다르다(antiperovskite ↔ argyrodite). 게다가 ESW 는 **두 겹으로 넓혀져 있고**(§12-E), 갭은 smearing relax 고유값이며(§4f), E‡ 는 **이완 0**(§12-F) |
| **E‡ 를 우리 Ea 옆에 놓기** | **범주가 다르다** — 0 K 단일 hop 안장점 ↔ 유한온도 아레니우스 기울기(§7b) |
| **`w_S = 0.470`** | 그들의 *미완화 2×2×2 슈퍼셀* 에 대한 경험 보정치. **다른 셋업에 옮기면 아무 의미 없다** |
| **"MAE 73 meV = 정확한 장벽" 으로 읽기** | 기준이 **1-이미지 CI-NEB** 다(§12-A) |
| **"S-NEB 와 CI-NEB 가 같은 랭킹" 으로 읽기** | **집합은 같고 순서는 다르다.** `Li₃SI` 가 1위 → 6위(§3a) |
| **"P/B/C 가 전하밀도법을 깬다" 를 일반법칙으로** | 판정이 **육안**이고, 통계 모집단이 *"구조검사를 통과한 화합물"* 로 한정된다 |
| **`Li₃SI` ESW 10 V (실험)** | 이 편의 2차 인용(ref 62). 원전 미확인 |
| **"이 워크플로가 SSE 를 발견한다"** | 저자 본인이 **신규 후보 0** 을 결론에 적는다 |

---

## 15. 열린 질문 (우리 쪽으로 넘어오는 것)

1. **우리 G4 의 기준을 무엇으로 삼을 것인가.** `[Sjølin23]` 은 CI-NEB 를, `[Kahle20]` 은 FPMD D 를 썼다. 우리는 **MLIP-MD D 밖에 없고 그 절대값 인용이 금지**돼 있다(2026-09-18 인용정책). ⇒ **순위상관만으로 오차예산을 세울 수 있나?** 카드에서 먼저 답해야 한다.
2. **전하밀도 NEB 를 우리 계에서 시험해 볼 가치가 있나.** 우리는 `Li₆PS₅Cl` CHGCAR 을 **이미 갖고 있다**(LOBSTER 경로 SCF 산출물). **`Fig. 8` 식 닫힌고리 검사 한 번**이면 P 실패 위험을 **계산 없이** 판정할 수 있다 — 비용이 사실상 0 인 시험이다.
3. **`Li₃OCl` 축을 우리가 들 이유가 있나.** 현재 litdb 에 두 편(`[Ziemke26AP]` 미심사 · 본 편)이 있고 **둘이 §8b 에서 충돌**한다. 우리 캠페인은 황화물이므로 **답은 아마 "없다"** 이지만, `[Ziemke26AP]` 를 방법 반면교사로 계속 쓰려면 **이 편의 E_hull 0.145 를 그 옆에 붙여 두어야** 한다.
4. **"준안정 상을 hull 로 끌어내려 ESW 를 재는" 조작을 우리는 하나?** 우리 `esw_cascade_batch.py` 는 **하지 않는다**(조성을 그대로 넣는다). 도핑 조성 다수가 hull 위에 없을 텐데 — **그때 pymatgen 이 무엇을 반환하는지** 확인한 적이 있나? 이 편이 그 문제를 만나 **명시적 조작으로 해결**했다. 우리도 **만났거나, 조용히 지나쳤다.** ⇒ 확인 대상.
5. **전이금속 도펀트의 스핀 상태를 우리는 선언하나.** 우리 cascade 풀에 `CrCl₃`·`MoO₃`·`WO₃`·`SnO₂`·`ZnO` 등이 있고 **최종 생존자가 `WO₃`** 다. `[Sjølin23]` 의 스핀 0줄은 **남 얘기가 아니다** — 우리 UMA 상대에너지가 스핀을 어떻게 다루는지 카드에 한 줄이 필요하다.

---

<sub>📎 2026-09-22 신설. **그림 8/8 실독** (`fig_1`–`fig_8` @ `litdb/figures/sjolin2023_accelerated_workflow_antiperovskite_sse/`), 표 2장(`tab_1`·`tab_2`)은 관례대로 **PDF 텍스트 전수 전사**(`tab_2` 는 화학식 대문자 복원 확인용 1회 판독). **SI 없음** — inbox 에도 없고 논문 자체에도 SI 절이 없다(Materials Cloud 저장소로 대체). 인용위험·비교 판정은 `comparison_vs_ours.md` **§J-39** 블록 (병합 대기: `_pending_index_sjolin2023_accelerated_workflow_antiperovskite_sse.md`).</sub>
