Repository: yonghoon7153-source/Yonghoon-DEM-DFT

# 📚 LITDB — 문헌 단일 시스템 (**SE·DFT 축 + DEM·MPM 축, 두 트랙**)

> **앞으로 논문은 여기서만 본다.** 여러 곳(db/literature, kb/papers, db/properties, Excel)에 흩어진 문헌을 한 곳에서 생각·참고·비교하기 위한 통합 MD 시스템.

## 왜 트랙이 둘인가
`INDEX.md` 는 argyrodite 전해질 축이라 접촉역학·MPM·건식전극 digest 가 들어갈 자리가
없다. 그래서 한때 64편이 **어느 인덱스에도 없었다**(open_items #7). 축을 나눠 그 구멍을
닫았고, 한 분모로 세면 “159편 중 98편 미언급” 같은 **가짜 미결**이 나온다
(`comparison_vs_ours.md:8`). 분리는 실측 근거가 있는 결정이다 — 합치지 말 것.

⚠ 이 표의 **편수는 적지 않는다.** 손으로 쓴 수는 반드시 낡는다(README 자신이 세 번 틀렸다).
현재값은 `python3 tools/litdb/build_index.py --check` 로 본다.

File: litdb/papers/song2025_insitu_ct_dem_cathode_calendering_nominal_stress_breakage.md (part 1 of 2)
<!-- digest 표준 양식 확장 (paper-level STANDALONE). ★ = 사용자가 특히 원한 항목. 깊이 기준 = bazzoun2026_dem_fem_rnm_ionic.md ·
     형식 이웃 = kodama2020_high_pressure_insitu_xct_sulfide_se_voxel_simulation.md (누른 채 X 선 CT + 영상 기반 계산) · lu2020_insitu_nanoct_calendering_microstructural_evolution.md
     (in situ 나노 CT 기둥 압축 · 이 논문 ref 15) · 주제 이웃 = he2026_dem_calendering_inhomogeneity_areal_density.md (이 논문을 [38] 로 인용) ·
     zhang2026_xct_dem_cathode_calendering_peel_calibration.md (X-CT 초기 구조 → DEM 캘린더링) · wheatcroft2023_nmc811_secondary_particle_fracture_insitu_sem.md (같은 꼴의 명목 강도 P_f/D²).
     쪽 표기 = 학술지 논문 번호 120667 의 쪽 p.1–10 (PDF 쪽 = 인쇄 쪽) · 보충 자료 (Supplementary Material · Word PDF 8 쪽 · 쪽 번호 없음) = 'SI p.n' (PDF 쪽).
     SI 의 식에는 번호가 없다 — 이 카드는 나온 순서대로 S1–S12 로 부른다 (크롭 파일 이름 eq_S01 … eq_S12 와 같다).
     값 표지: [인쇄] = 본문 · 표 · 그림 안 글자로 적힌 값 · [판독] = 그림에서 읽은 값 (재현 = litdb/figures/<slug>/digitized.csv 269 행 — PDF 에 박힌 원 래스터 (본문 300 dpi · SI 168–263 dpi)
     에서 눈금 표시 · 그림 틀의 직선 맞춤 · 막대 윗변 · 표식 중심 · 곡선 행 판독 · 인쇄값 1.38 · 20.31 · 19.99 · 23.10 · 16.84 % · 11.66 · 9.84 · 10.72 · 9.61 µm 를 같은 판독으로 재현해 확인) ·
     [카드 산술] = 인쇄 · 판독 값으로 이 카드가 계산한 값 (식 병기) · [카드 추론] · [카드 관찰] = 이 카드의 해석 · [미확인] = 원문 (본문 10 쪽 + SI 8 쪽 전수) 에 없음.
     본문 · SI 18 쪽은 전부 렌더 이미지와 텍스트 층으로 읽었다 ('GPa' · 'MPa' · 'breakage' · 'fracture' · 'crush' 낱말은 텍스트 층 전수 검색). -->
# 액체 LIB 양극 (NCM9055 + PVDF + 도전재 95 : 2.5 : 2.5 · SE 없음) 을 X 선 CT 안에서 지름 200 µm 평두 압자로 누른 채 (in situ · 다섯 단계 · 두께 87.5 → 44 µm) 찍고, 그 CT 입자를 등가 구 942 개로 옮긴 DEM (탄성 구 + 평행 결합 · E 47 GPa) 으로 캘린더링 치밀화를 본 논문 — 파괴 위험 = 명목 응력 σm = f_max/d² · 문턱 ≈200 MPa (5.5 µm · 6 mN 인용) · 위험 입자 1.38 % (압축비 35 %) → 20.31 % (50 %) · '2 GPa' 는 원문에 없음 — Song · Tan · Gao · He · Wu · Li · Yang · Mao · Song · Chen (Powder Technol. 2025)

> slug `song2025_insitu_ct_dem_cathode_calendering_nominal_stress_breakage` · DOI `10.1016/j.powtec.2025.120667` · type `experiment + DEM (in situ X-ray CT 압축 스테이지 · CT 기반 등가 구 DEM · 평행 결합 · 액체 LIB NCM 양극 캘린더링 · 입자 파괴 위험 판정 · MPM · FEM 없음)` · PDF `469527f8-56._Insights_into_cathode_densification_of_calendering_process_by_the_combination_of_in-situ_CT_and_DEM.pdf` (+ SI `ff6be7e4-56.__Sup_Insights_into_cathode_densification_of_calendering_process_by_the_combination_of_in-situ_CT_and_DEM.pdf`) · digested `2026-11-12` · status ✅
>
> **저자**: **Yanjie Song** (ᵃ · 제 1 저자) · Li Tan (ᵃ) · Kai Gao (ᵃ) · **Chunwang He\*** (ᵃ · 교신) · Yikun Wu (ᵇ) · Na Li (ᶜ) · Le Yang (ᵃ) · Yiqi Mao (ᵈ) · Wei-Li Song (ᵃ) · **Hao-Sen Chen\*** (ᵃ · 교신) — ᵃ Institute of Advanced Structure Technology, Beijing Institute of Technology (베이징 100081) · ᵇ Dept. of Engineering Mechanics, Tsinghua Univ. · ᶜ State Key Laboratory of Advanced Metallurgy, Univ. of Science and Technology Beijing · ᵈ State Key Laboratory of Advanced Design and Manufacturing for Vehicle Body, Hunan Univ. · 원제 *"Insights into cathode densification of calendering process by the combination of in-situ CT and DEM"* · *Powder Technology* **453** (2025) 120667 (본문 10 쪽 · Supplementary Material 8 쪽 = 그림 S1–S9 · 표 S1 · 번호 없는 식 12 개 · 참고문헌 1) · 접수 2024-11-18 · 수정 2025-01-02 · 승인 01-15 · 온라인 01-17 · 핵심어 Lithium-ion battery · Calendering · Discrete element method (DEM) · In-situ CT · Densification · 연구비 National Key R&D Program of China (2022YFB3305400) · NSFC (12302163) · 감사 = 다롄 이공대 Ji Shunying 연구실 (구형 DEM 계산 · 시각화) · 기여: Song = 초고 · 소프트웨어 · 방법 · 조사 / Tan = 시각화 · 방법 / Gao = 조사 / He = 검토 · 편집 · 구상 / Wu · Yang · W.-L. Song · Chen = 구상 (+ 지도 · 과제 관리 · 연구비) / Li = 시각화 · 지도 / Mao = 지도 (p.9) · 자료 = *"No data was used for the research described in the article."* (p.9 — 공개 자료 · 코드 없음) · SI 표지의 저자 순서는 Le Yang 이 Na Li 앞 (본문과 다름).
> **이웃 카드 (링크만)**: [`he2026_dem_calendering_inhomogeneity_areal_density`](he2026_dem_calendering_inhomogeneity_areal_density.md) (이 논문을 [38] 로 인용 · '2 GPa 문턱의 원출처' 라고 적은 카드 · L187 · L692 — **다른 그룹** (USTB + BAIC BJEV)) · [`zhang2026_xct_dem_cathode_calendering_peel_calibration`](zhang2026_xct_dem_cathode_calendering_peel_calibration.md) (X-CT 초기 구조 → 등가 구 DEM 캘린더링 · **다른 그룹** (Xiangtan Univ.) · 이 논문을 인용하지 않음) · [`wang2027_ncm811_effective_bulk_modulus_mapper_dfs_gnn`](wang2027_ncm811_effective_bulk_modulus_mapper_dfs_gnn.md) (**같은 그룹** — Chunwang He · Le Yang · Hao-Sen Chen (BIT)) · [`wheatcroft2023_nmc811_secondary_particle_fracture_insitu_sem`](wheatcroft2023_nmc811_secondary_particle_fracture_insitu_sem.md) (같은 꼴의 명목 강도 σ_F = P_f/D² · 평판 207 ± 49 MPa) · [`lu2020_insitu_nanoct_calendering_microstructural_evolution`](lu2020_insitu_nanoct_calendering_microstructural_evolution.md) (이 논문 ref 15 — '옆 구속 없는 기둥 압축' 비판의 대상 쪽) · [`sangros2019_dem_calendering_lib_electrode`](sangros2019_dem_calendering_lib_electrode.md) (ref 17) · [`sangros2020_lib_electrode_dem_mech_elec_ionic`](sangros2020_lib_electrode_dem_mech_elec_ionic.md) (ref 19) · [`xu2023_realistic_am_shape_cgmd_calendering`](xu2023_realistic_am_shape_cgmd_calendering.md) (ref 11) · [`meyer2017_calendering_compaction_resistance_line_load_exponential_model`](meyer2017_calendering_compaction_resistance_line_load_exponential_model.md) (ref 4) · [`kodama2020_high_pressure_insitu_xct_sulfide_se_voxel_simulation`](kodama2020_high_pressure_insitu_xct_sulfide_se_voxel_simulation.md) (누른 채 CT 의 SE 쪽 짝) · ⚠ 성 · 연도만 같은 **다른 논문**: [`song2025_electrochemo_mechanical_microelectrode_ees`](song2025_electrochemo_mechanical_microelectrode_ees.md) (Jihun Song 외 · EES) · [`song2025_porous_argyrodite_modulus_fracture_toughness`](song2025_porous_argyrodite_modulus_fracture_toughness.md) (Song · Shi · Pakhare · Sheldon · Guduru · ACS AEM).
> **판독 원자료**: `litdb/figures/song2025_insitu_ct_dem_cathode_calendering_nominal_stress_breakage/digitized.csv` (269 행 — Fig 2c · 4a · 4b · 6a · 6b · 7b · 8 · 9a · 9b · 10a · 10b · 11e · 11f · 12e · 12f · S5 · S7) · 그림 크롭 93 장 (도구 22 = 그림 21 + 표 1 **전부 다시 자름** + 손 71: 그래픽 초록 1 · 패널 30 · 식 20 · 근거 문단 20) — `figures.json`.

---

## 0. 결론 먼저 — 우리 질문에 대한 답

**한 문장**: 실험실 제작 NCM9055 양극 (활물질 : PVDF : 도전재 = 95 : 2.5 : 2.5 · SE 없음) 을 폴리카보네이트 관 안에서 **지름 200 µm 평두 (원뿔대) 압자** 로 변위 제어로 누르며 **누른 채** X 선 CT (Zeiss Xradia 520 Versa · 화소 0.5 µm · 90 kV · 투영 2,401 장) 를 다섯 단계 (두께 87.5 → 74.5 → 66.5 → 50 → 44 µm) 찍고, 첫 단계 CT 의 입자를 **등가 구 942 개** (상자 100 × 100 × 87.5 µm · 옆 주기 경계 · 처음 입자 부피 분율 43.98 %) 로 옮긴 DEM (Hertz 탄성 접촉 + 평행 결합 = 바인더 · E 47 GPa · ν 0.25) 을 단단한 평판으로 눌러 힘–변위 · 기공률을 견준 뒤, 힘 사슬 · 평균 응력 · fabric 텐서 · **입자별 명목 응력 σm = f_max/d² (그 입자의 최대 접촉력 ÷ 지름²)** 로 '파괴 위험 입자' 를 센다 (위험 분율 **1.38 %** @ 압축비 35 % → **20.31 %** @ 50 %) — 문턱 숫자는 본문에 찍혀 있지 않고 (그림 9a 의 화살표 = 200 MPa [판독] · 근거 문장 = *"NMC particle with a size of 5.5 μm … exceeding 6 mN [38]"* → 198 MPa [카드 산술]), **he2026 이 이 논문에서 빌렸다는 '2 GPa' 는 본문 · 보충 자료 어디에도 없다.**

| 우리 질문 | 이 논문이 주는 것 | 표지 · 쪽 |
|---|---|---|
| ① he2026 의 파괴 문턱 '2 GPa' 가 여기 있는가 | **없다.** 'GPa' 낱말은 SI 표 S1 의 영률 (47 GPa) 한 곳뿐 · 본문의 'MPa' 는 *"0-400 MPa"* 한 문장과 그림 축뿐.  이 논문의 판정 = **명목 응력 σm = f_max/d²** (식 3) 이 문턱을 넘는 입자 수 · 문턱 ≈200 MPa — 2 GPa 의 1/10 이고 **정의도 다르다** (Z 축 응력 성분 · 입자 평균 응력 텐서가 아니라 최대 접촉력 ÷ 지름²) | [인쇄] p.6 식 (3) · Fig 9 · [판독] 화살표 200.3 MPa · [카드 산술] 6 mN ÷ (5.5 µm)² = 198.3 MPa · §3-8 |
| ② 문턱의 근거 (측정 / 인용 / 가정) | **인용 한 문장 + 가정.**  값 = [38] Maeng 외 2020 의 나노압입 (5.5 µm · 6 mN) 을 옮긴 것 — 이 논문의 측정이 아니다 · 정의 꼴 = [37] Lobo-Guerrero & Vallejo 2005 · 저자 스스로 *"The breakage criteria used in DEM is various and controversial [36]"* · 5.5 µm 한 크기의 값을 **모든 크기 (4–14 µm) 에 같은 σm 으로** 쓴 것은 가정 (크기 무관 강도) · [38] 원문은 정본에 카드 없음 (재료 · 압자 · 판정 [미확인]) | [인쇄] p.6 · 참고문헌 p.10 · [카드 관찰] |
| ③ in situ CT 장치 (스테이지 · 하중 · 화소) | 투명 폴리카보네이트 관 (바깥지름 6 mm) · 시료 받침 봉을 스텝 모터 (20 K-2AB-12.7) 로 밀어 올림 · 위쪽 고정 압자 (다이아몬드 · 접촉면 지름 200 µm · 원뿔대) · S 형 미소 하중계 (*"millinewtons accuracy"*) · 시료 > 500 × 500 µm · 측정 최대 ≈5.6 N (단계 E) · CT = Xradia 520 Versa · 90 kV · 89 µA · 20× · **화소 0.5 µm** · 노출 7.5 s × 투영 2,401 장 (단계당 ≈5.0 h [카드 산술]) · 영상 971 × 999 화소 | [인쇄] p.2 · Fig 1 · S1 · S2 · [판독] 5,640 mN |
| ④ CT → DEM 넘김 | 문턱 분할 + 입자 분리 → 입자마다 **같은 자리 · 같은 크기의 구 하나** (*"bijective mapping"*) · 근거 = NCM9055 의 높은 구형도 · 넘기는 것은 **처음 (단계 A) 의 중심 · 크기뿐** (응력 · 접촉 이력 없음) · 942 개 · 지름 4–14 µm (평균 8.92 µm) · 100 × 100 µm (옆 주기) × 87.5 µm · 바인더 · 도전재는 영상에서 공기와 구분되지 않아 **'기공' 으로 셈** (ε_pore+binder) · DEM 에서는 평행 결합으로만 표현 | [인쇄] p.3 · p.4 · p.8 · Fig 2 |
| ⑤ 접촉 모델 · 입력값 · 맞춘 값 | 입자–입자 Hertz (법선 강성 k = E\*√R\* δ^½ 로 인쇄) + 평행 결합 (Potyondy–Cundall · 결합 조건 L ≤ (1 + f_b)(r_A + r_B) · **f_b = 0.3**) · 표 S1 = 밀도 4.75 g/cm³ · **E 47 GPa · ν 0.25 (SI Ref. 1 = Lundkvist 외 2024)** · 반발계수 0.25 · 결합 강성 계수 0.1 · 본문은 이 다섯을 *"the fitted parameters listed in Table S1"* 이라 부르지만 **어느 것을 무엇에 맞췄는지 적지 않는다** · 마찰 · 접선 법칙 · 결합 반경 · 결합 강도 · 감쇠 · 시간 간격 · 판 속도 = [미확인] | [인쇄] p.3 식 (1)(2) · SI p.3–5 · 표 S1 |
| ⑥ 검증 (힘–변위 · 기공률) | 힘–변위: DEM 평판 평균 응력 f(d) 를 원뿔대 압자 식으로 힘으로 바꾼 *"Equivalent simulation"* 곡선 ↔ 7 회 넘는 압축의 띠 — 곡선은 변위 ≈9–29 µm 에서 띠 **아래** (하한의 0.85–0.92 배) · ≈29–39 µm 에서 띠 안 · ≈39 µm 위에서 띠 **위** (43 µm 에서 상한의 1.13 배) · 단계 점 대비 계산 ÷ 측정 = 0.50 (B) · 0.75 (C) · 1.05 (D) · 1.20 (E) · 기공률 (ε_pore+binder): DEM 56.0 → 48.9 → 43.1 → 31.4 → 27.7 % ↔ CT 56.0 → ≈49 → 39.0 → 35.7 → 25.0 % (차 0 · 0 · +4.1 · −4.2 · +2.7 %p) · 오차 지표 · 판정 기준은 원문에 없다 (*"good agreement"*) | [판독 · 카드 산술] Fig 4a · 4b · §3-4 · §3-5 |
| ⑦ 누른 채 / 뺀 뒤 | **전부 누른 채** (변위를 멈춘 채 촬영) · 하중을 뺀 영상 · 되돌아옴 · 이완 기록 **없음** · DEM 도 제하 없음 | [인쇄] p.2–4 · [미확인] 유지 중 하중 이완 |
| ⑧ DEM 이 본 것 | 압축비 10–20 %: 힘은 주로 바인더 결합이 전달 · 위층부터 · 30–35 %: 굵은 힘 사슬이 위에서 아래까지 관통 · 40–50 %: 큰 기공이 메워져 재배열이 끝난 *"uniform compression stage"* · 평균 응력 σzz 11.6 → 42.2 → 111.3 MPa · σxx ≈ σyy = σzz 의 0.46 → 0.56 → 0.69 배 (압축비 20 · 35 · 50 %) | [인쇄] p.5 · [판독 · 카드 산술] Fig 10a |
| ⑨ 입경 효과 (합성 모델 · 압축비 50 %) | 평균 6 · 9 · 12 µm (표준편차 1.5) → 위험 분율 **17.33 · 19.99 · 23.10 %** · 평균 9 µm 에서 표준편차 0.5 · 1.5 · 2.5 → ≈19.4 [판독] · 19.99 · **16.84 %** — 작은 입자가 *"lubricant"* | [인쇄] p.8 · Fig 11 · 12 |
| ⑩ 저자가 적은 한계 | 단계 D · E 는 *"extensive particle fragmentation"* 과 기공 붕괴로 CT 가 *"analytically meaningless"* → 정량 분석은 A–C 만 · 실험 ↔ 계산 차이 = *"the image quality, as well as the plastic deformation and breakage of the particles [29]"* · 앞으로 *"improve the resolution of images and focus on the deformation and fracture failure of active particles"* | [인쇄] p.4 · p.9 |

⛔ **한정어 (떼지 말 것)**: ① **SE 가 없다** — 액체 전해질용 LIB 양극 (AM 95 wt% + PVDF + 도전재) 이고 무른 상은 다공 탄소-바인더다 (우리 계와 수송 상 · 무른 상이 다르다) ② 압축은 **다이 안 일축 압밀이 아니라 지름 200 µm 평두 압자의 압입** — 시료가 더 넓어 (> 500 µm) 옆으로 밀려날 수 있고, 측정된 것은 **압력이 아니라 힘** 이다 (압력 환산은 SI 의 원뿔대 식 + 옆면 저항 무시 가정 · 압자 반각 α 는 인쇄되지 않음) ③ '파괴 위험' 은 **사후 표지** — DEM 입자는 깨지지 않고 압밀 곡선에 되먹임이 없다 · 깨진 입자를 CT 에서 세어 견준 것도 아니다 ④ 문턱 ≈200 MPa 는 본문에 숫자로 없다 (그림 화살표 + 인용 한 문장) ⑤ DEM 기공률은 겹침을 한 번만 세는 값이라 압축비 50 % 에서 구 부피 합 기준보다 **15 %p 높다** [카드 산술] ⑥ 단계 D 의 두께는 본문 50 µm ↔ 그림 ≈54.6 µm 로 어긋난다 ⑦ DEM 입자는 탄성 구다 (소성 · 파괴 없음 · 결합이 끊어지는지와 마찰 계수는 적혀 있지 않다) — AM 부피 분율이 무작위 조밀 충전 (0.64) 에 닿는 압축비 ≈31 % [카드 산술] 를 넘는 구간은 겹침으로만 치밀해진다.
⇒ **절대값 전이**: 우리 재료 (LPSCl · NCM + SE 복합) 로 옮길 수 있는 **값은 없다** (SE 없음 · E 47 GPa 는 우리 DEM 의 E_AM 140 GPa 와 다름 · 압입 기하).  옮길 수 있는 것은 **정의와 교훈** — (a) 입자 파괴 위험의 크기 정규화 지표 σm = f_max/d² 와 그 문턱의 실제 값 (≈200 MPa · 2 GPa 아님) (b) CT ↔ DEM 기공률을 견줄 때의 연산자 함정 (겹침 · 고체 보존 · 제 3 상) (c) CT 입자 → 등가 구 넘김의 절차.

---

## 0-1. ★ 고른 의도 대조 (후보 표 N-56 의 '왜' 칸)

의도 원문: *"조건 R7 — "2 GPa 문턱의 원출처 + in-situ CT × DEM · 문턱의 재료 근거를 확인하려면 필수" (he2026 L692) · he2026 의 파괴 판정 = Z 축 응력 > 2 GPa 입자 세기 · 정의는 [38] Song 2025 에서 차용 (L187)"* + 지시서 덧붙임: *"2 GPa 가 원문 어디에 · 어떤 근거 (측정 / 인용 / 가정) 로 · 어떤 정의 (입자 평균 응력 / 접촉 응력 / 압괴 강도) 로 나오는지 … 없으면 '없음'"* · *"in-situ CT 장치 · X-CT → DEM 넘김 방법 · 접촉 모델 · 맞춘 값 · 검증 · 누른 채 / 뺀 뒤"*.

| 의도의 문장 | 판정 | 원문 위치 · 값 · 측정 조건 |
|---|---|---|
| "2 GPa 문턱의 원출처" | **없음** | 본문 10 쪽 + SI 8 쪽의 텍스트 층 전수 검색: 'GPa' = SI p.5 표 S1 *"Particle Young's modulus, GPa … 47, Ref. 1"* **한 곳** · 'MPa' = p.6 *"the nominal stress within the range of 0-400 MPa is divided into 8 intervals"* 한 문장 + 그림 축 (Fig 9a · 10a · 11e · 11f · 12f · S5) · 숫자 '2' 뒤에 GPa 가 오는 곳 없음.  그림 안 글자 (렌더 확인) 에도 2 GPa · 2000 MPa 없음 (축 최대 = Fig 9a 400 MPa) |
| "he2026 의 파괴 판정 = Z 축 응력 > 2 GPa 입자 세기 · 정의는 [38] Song 2025 에서 차용" | **없음 (값 · 정의 둘 다 다름)** | 이 논문의 판정 = p.6 §3.3.2 식 (3) **σm = f_max/d²** (*"the maximum contact force is used to calculate the nominal stress [37]"*) — 방향 성분이 아니다 (최대 접촉력의 크기) · 입자 평균 응력 텐서도 아니다 (그것은 식 (4) 로 따로 정의돼 전극 평균에만 쓰인다 · Fig 10a).  문턱 ≈200 MPa.  같은 힘을 he2026 카드의 산술 (힘 ÷ πr²) 로 바꿔도 6 mN ÷ (π · 2.75² µm²) = 253 MPa · 두 점 압축 구의 평균 축응력 6F/(πd²) 으로 바꿔도 0.38 GPa [카드 산술] — 어느 환산으로도 2 GPa 가 되지 않는다 |
| (덧붙임) 어디에 | **채움 (이 논문 자신의 판정에 대해)** | p.6 §3.3.2 "Particle stress and fabric tensor" 둘째 · 셋째 문단 · 식 (3) · Fig 9 (a) 분포 + *"Breakage risk"* 화살표 (b) 위험 없는 입자 비율 vs 압축비 (c–h) 위험 입자 3D · 2D · 참고문헌 [36]–[38] (p.10) · SI 에는 파괴 관련 내용 없음 |
| (덧붙임) 어떤 근거 — 측정 / 인용 / 가정 | **채움: 인용 + 가정 (측정 아님)** | 인용 = *"From the experimental study of nanoindentation, the NMC particle with a size of 5.5 μm have a significant risk of fracture when exceeding 6 mN [38]"* ([38] = Maeng · Chung · Min · Shin, J. Power Sources 448 (2020) 227395 · 코어-쉘 고니켈 양극재 논문 — 원문 미확인 · 정본 카드 없음) · 가정 = 그 한 점 (5.5 µm · 6 mN) 을 명목 응력으로 바꿔 모든 입경에 같은 문턱으로 씀 · 문턱 숫자 자체는 인쇄되지 않음 |
| (덧붙임) 어떤 정의 — 입자 평균 응력 / 접촉 응력 / 압괴 강도 | **채움: 압괴 강도 꼴의 명목 응력** | σm = (한 입자에 걸린 접촉력 가운데 최댓값) ÷ (그 입자 지름)² — 단면적 (πd²/4) 도 접촉 면적도 쓰지 않는다 · 정본 `wheatcroft2023` 의 σ_F = P_f/D² 와 같은 꼴 [카드 관찰] · 접촉력에 결합 (바인더) 힘이 들어가는지 [미확인] |
| "문턱의 재료 근거를 확인" | **일부** | 재료 근거 = 위 인용 한 문장뿐.  이 논문의 입자 (NCM9055 · D50 9.43 µm [인쇄 SI Fig S8]) 로 잰 강도 · 인성 · 압괴 시험 **없음** · [38] 입자 (5.5 µm) 와 크기 · 조성이 같은지 적지 않음 · CT 에서 본 파쇄 (단계 D · E) 와 DEM 위험 분율을 수로 견주지 않음 |
| "in-situ CT × DEM" | **채움** | §0 표 ③–⑥ · §4 |
| (덧붙임) in-situ CT 장치 · 하중 · 화소 | **채움 (일부 값 미기재)** | 장치 · 화소 0.5 µm · 촬영 조건 = p.2 · Fig S1 · S2 [인쇄] · 하중 = 힘 (mN) 으로만 (Fig 4a · 단계 B–E 751 · 1,310 · 2,853 · 5,640 mN [판독]) · 하중계 정격 · 모터 분해능 · 유지 시간 · 온도 [미확인] |
| (덧붙임) X-CT → DEM 넘김 | **채움** | p.3: 문턱 분할 · 입자 분리 → 등가 구 (자리 · 크기 일대일) · 942 개 · 100 × 100 × 87.5 µm · 주기 x · y · 처음 입자 분율 43.98 % · 분할 문턱 값 · 분리 알고리즘 · 등가 지름 정의 (부피 등가인지) [미확인] |
| (덧붙임) 접촉 모델 · 맞춘 값 | **일부** | Hertz + 평행 결합 (식 1 · 2 · SI S1–S6) · 표 S1 다섯 값 · f_b 0.3 — '맞춘 값' 이 어느 것인지 · 맞춘 대상 · 절차는 없음 (§4-3) |
| (덧붙임) 검증 (힘–변위 · 기공률) | **일부** | Fig 4a · 4b 한 쌍 · 오차 수치 없음 · 이 카드 판독으로 계산 ÷ 측정 0.50–1.20 · 기공률 차 ≤ 4.2 %p (§3-4 · §3-5) |
| (덧붙임) 누른 채 / 뺀 뒤 | **누른 채만** | 다섯 단계 모두 변위를 멈춘 채 촬영 · 뺀 뒤 자료 없음 |
| (덧붙임) 같은 그룹인가 — zhang2026 · he2026 | **둘 다 다른 그룹** | 이 논문 = BIT (He · Chen 교신) + 칭화 · USTB · 후난 · he2026 = Yuhong He 외 (USTB + BAIC BJEV) · zhang2026 = Xiao Zhang 외 (Xiangtan Univ.) — 저자 겹침 없음 (소속 기관 하나 — USTB — 가 겹칠 뿐이다: 이 논문의 Na Li).  같은 그룹 카드는 `wang2027_ncm811_effective_bulk_modulus_mapper_dfs_gnn` |
| 가리킨 카드의 서지 | **채움 (같다)** | he2026 L692 *"Song 2025 (Powder Technol. 453, 120667)"* = 원문과 같다 · 후보 표의 저자 · 제목 · DOI 도 원문과 같다 (제 1 저자 이름 전체 = Yanjie Song) |
| 가리킨 카드의 **2 차 인용 값** | **다름 → 카드 문제** | he2026 L187 *"Z축(압축방향) 축응력 > 2 GPa 인 입자 … 정의는 [38] Song 2025 에서 차용"* · L367 *"문턱은 [38] 차용"* · L503 *"[38] 차용이고 …"* · L692 *"2 GPa 문턱의 원출처"* — 원문에는 2 GPa 도 Z 축 응력 판정도 없다.  어긋남이 he2026 **원문** 의 귀속 오류인지 그 **카드** 의 오독인지는 he2026 원문을 다시 봐야 가릴 수 있다 (이 작업 자리에 그 PDF 없음) — 그 카드는 고치지 않았다 (관련 카드 한 줄만 더함).  ⚠ 번호 우연: he2026 의 [38] = 이 논문이고, **이 논문의 [38] = Maeng 2020** (6 mN 의 출처) 이다 [카드 관찰] |

⇒ **의도 대조 결과: 일부** — in situ CT × DEM · 파괴 판정의 정의 (식 3) · 근거 (인용 한 문장) · 장치 · 넘김 · 검증은 원문에서 못 박았다.  그러나 의도의 핵심인 **'2 GPa' 는 원문에 없다** (문턱 ≈200 MPa · 정의도 Z 축 응력이 아니라 f_max/d²) · 문턱의 재료 근거는 인용 한 문장뿐이다.
⚠ 덤으로 풀린 것 하나: he2026 카드가 *"미출처"* 라 적은 **E_NCM 47 GPa · ν 0.25** (그 카드 L80 · L514) 와 같은 숫자 쌍이 이 논문 SI 표 S1 에 있고 출처가 **Lundkvist 외 2024 (Powder Technol. 443, 119873)** 로 적혀 있다 — he2026 이 이 논문에서 가져간 것이 문턱이 아니라 이 입력값일 가능성 [카드 추론 · he2026 · Lundkvist 원문 미확인].

---

## 1. 한 줄 요약
서로 다른 압연 시료를 ex situ 로 견주면 시료 차이가 섞이고 (p.2), 기존 in situ 나노 CT 기둥 압축은 옆 구속이 없어 가장자리 입자가 옆으로 밀려 나간다 (p.2 · [16]) 는 동기에서, **넓은 전극 (> 500 µm) 을 지름 200 µm 평두 압자로 누르는 미소 하중 스테이지** 를 CT 안에 넣어 하중을 재며 다섯 단계를 **누른 채** 찍는다 — 처음에는 압자 쪽 (위층) 이 먼저 눌리는 불균일 압축 (입자 간 거리 판 쪽 −15.61 % ↔ 박 쪽 −10.35 % · A → C), 그 뒤 힘 사슬이 두께를 관통하며 균일 압축으로 넘어가 강성이 급히 오른다.  첫 단계 CT 의 입자를 등가 구로 옮긴 결합 DEM (탄성 구 + 바인더 결합) 이 힘–변위 띠 · 기공률을 따라간다고 보고, 그 접촉력으로 입자별 명목 응력 σm = f_max/d² 를 세어 과압축 (압축비 50 %) 에서 입자의 **20.31 %** 가 파괴 위험에 들고 (35 % 에서는 1.38 %) · 큰 입자일수록 위험하며 · 입경 분포가 넓으면 (작은 입자가 섞이면) 위험이 준다고 결론짓는다.  SE · 탈압 · 수송 계산은 없다.

## 2. 메타
| 저자 | 저널/년 | DOI | 소재 (SE/CAM) | 연구유형 |
|---|---|---|---|---|
| Yanjie Song · Li Tan · Kai Gao · Chunwang He\* · Yikun Wu · Na Li · Le Yang · Yiqi Mao · Wei-Li Song · Hao-Sen Chen\* (BIT · 칭화 · USTB · 후난대) | Powder Technology 453 (2025) 120667 · 본문 10 쪽 + SI 8 쪽 | 10.1016/j.powtec.2025.120667 | **SE 없음** — CAM = NCM9055 (Ni 89.60 · Co 5.18 · Mn 5.22 mol% · D50 9.43 µm · Ningbo Ronbay) 95 wt% + PVDF 2.5 + 도전 탄소 2.5 · 액체 전해질용 LIB 양극 (전해질 · 셀 없음 — 건조 전극의 역학만) | 실험 (in situ X 선 CT 압입 · 힘–변위 · DVC) + **DEM** (CT 기반 등가 구 · Hertz + 평행 결합 · 3D) — 수송 · 전기화학 · FEM · MPM 없음 |

---

## 3. 핵심 수치 (★ 전부 쪽 · 표지 병기)

### 3-1. 시료 · 분말 · 장치 상수 (p.2 · SI Fig S1 · S2 · S8)

| 항목 | 값 | 표지 · 쪽 |
|---|---|---|
| 전극 | 실험실 제작 · 활물질 : 바인더 (PVDF) : 도전 탄소 = **95 : 2.5 : 2.5** (질량) · 처음 활물질층 두께 **87.5 µm** · 집전체 재질 · 두께 · 면적 하중 · 건조 조건 [미확인] | [인쇄] p.2 · p.3 |
| 활물질 | **NCM9055** (Ningbo Ronbay New Energy Technology) · 분말 성적서 사진 (SI Fig S8 · 캡션은 "NMC900505"): Li 6.85 wt% · **Ni 89.60 · Co 5.18 · Mn 5.22 mol%** · **D10 6.87 · D50 9.43 · D90 12.94 · Dmin 4.45 · Dmax 19.09 µm** (레이저) · 탭 밀도 2.61 · 겉보기 밀도 1.81 g/cm³ · BET 0.6159 m²/g · 형상 "Spherical" (SEM) · 첫 방전 217.8 mAh/g (0.2 C · 4.25–2.5 V) · 첫 효율 90.7 % · pH 11.81 · Li₂CO₃ 0.0919 · LiOH 0.4169 wt% · H₂O 251 ppm | [인쇄] SI p.7 Fig S8 |
| 입자 밀도 (DEM 입력) | 4.75 g/cm³ — 탭 밀도 ÷ 입자 밀도 = 0.549 · 겉보기 0.381 [카드 산술] | [인쇄] SI 표 S1 |
| 스테이지 | 투명 **폴리카보네이트 관** (바깥지름 6 mm — 선원 · 검출기를 가까이 대기 위해) 안에서 시료 받침 봉을 모터로 수직 구동 · 관 위에 **고정 압자** · 스텝 모터 20 K-2AB-12.7 (YPF Motors) · S 형 미소 인장 하중계 (Bengbu Chino Sensor) · *"real-time loading data with millinewtons accuracy"* · 나사 조절 봉으로 압자 위치 고정 · 조절 (SI p.1) | [인쇄] p.2 · Fig 1a · 1b · S1 |
| 압자 | *"a diamond structure with a diameter of 200 μm for contact area"* · 원뿔대 (frustum · SI Fig S4) · 평평한 끝 반지름 r = 100 µm · **반각 α 미인쇄** (역산 ≈50° [카드 산술 · §3-4]) | [인쇄] p.2 · SI p.4 |
| 시료 크기 · 반복 | 모든 시료 > 500 × 500 µm (*"to avoid the lateral particle displacement and overflow"*) · 압축 실험 **7 회 넘게** (*"More than 7 sets"*) · 변위 제어 · 속도 · 유지 시간 · 온도 · 분위기 [미확인] | [인쇄] p.2 |
| CT | Zeiss **Xradia 520 Versa** (최고 분해능 300 nm) · **90 kV** · 89 µA (8.0 W [카드 산술]) · 대물 20× (광학 배율 19.86) · **화소 0.5 µm** (본문 *"a resolution of 500 nm"*) · 노출 7.5 s · **투영 2,401 장** (본문 "2401 slices") · 카메라 비닝 2 · 재구성 비닝 1 · 영상 971 × 999 화소 (시야 ≈486 × 500 µm [카드 산술]) · 선원 필터 LE6 · 재구성 필터 Smooth(0.5) · 빔 경화 상수 0.05 · 기록 일시 2024-07-14 | [인쇄] p.2 · SI Fig S2 (장비 화면) |
| CT 비용 | 노출만 7.5 s × 2,401 = 18,008 s = **≈5.0 h / 단계** → 다섯 단계 ≈25 h [카드 산술] · 평균 입자 지름당 17.8 화소 (8.92 ÷ 0.5) [카드 산술] | — |
| 영상 처리 | 문턱 분할 + 입자 분리 (도구 · 문턱 값 [미확인]) · 변형 = Avizo 의 DVC 모듈 · 시각화 = SDEM (Ji 그룹 [28]) | [인쇄] p.3 · p.4 |

### 3-2. ★ 다섯 단계 — 전부 누른 채 (p.3 · Fig 3 · 4)

본문: *"five loading stages are selected … marked as A, B, C, D, and E in Fig. 3(a), with the initial active layer thickness of 87.5 μm, subsequently reduced to 74.5 μm, 66.5 μm, 50 μm, and 44 μm. Due to the high initial porosity of sample, the final stage E reaches a compressive ratio of nearly 50 %."* (p.3)

| 단계 | 두께 [인쇄] | 변위 (87.5 − 두께) | Fig 4a 별: 변위 · 힘 [판독] | Fig 4b 점의 변위 [판독] | 압축비 [카드 산술] | 평두 면 평균 압력 상한 F ÷ πr² [카드 산술] | 옆면 몫을 뺀 추정 [카드 산술 · 가정] |
|---|---|---|---|---|---|---|---|
| A | 87.5 µm | 0 | 0.0 µm · ≈0 (판독 30 mN = 눈금 분해능 수준) | 0.0 | 0 | — | — |
| B | 74.5 | 13.0 | 12.76 µm · **751 mN** | 13.01 | 14.9 % | 23.9 MPa | ≈21 MPa |
| C | 66.5 | 21.0 | 20.62 µm · **1,310 mN** | 20.98 | 24.0 % | 41.7 MPa | ≈35 MPa |
| D | **50** | **37.5** | **32.41 µm** · **2,853 mN** | **32.94** | 본문 두께로 42.9 % · 그림 변위로 37.0–37.6 % | 90.8 MPa | ≈72 MPa |
| E | 44 | 43.5 | 42.73 µm · **5,640 mN** | 43.47 | 49.7 % (그림 변위로 48.8–49.7 %) | 179.5 MPa | ≈136 MPa |

- ⚠ **단계 D 가 어긋난다**: 본문 두께 50 µm (변위 37.5 µm) ↔ Fig 4a · 4b 의 D 점은 변위 32.4–32.9 µm (두께 ≈54.6–55.1 µm).  다른 네 단계는 본문 = 그림 (±0.8 µm).  어느 쪽이 맞는지 원문으로 가를 수 없다 — 이 카드의 단계 D 산술은 두 값을 다 적는다.
- 'F ÷ πr²' = 힘이 전부 지름 200 µm 평평한 면에 걸린다고 본 **상한** (원뿔대 옆면도 전극에 묻혀 힘을 받는다).  '옆면 몫을 뺀 추정' = SI 의 원뿔대 식 (S8) 에 tan α 1.21 (역산 · §3-4) 과 "f(d) 의 모양이 DEM 다항식과 같다" 는 가정을 넣어 f(d) 를 되풀이 계산한 값 — 거친 추정이다.
- ⇒ 이 실험이 닿은 평균 압력은 **많아야 ≈140–180 MPa** (단계 E) [카드 산술].  원문은 압력 (MPa) 으로 적지 않는다 (힘 · 변위 · 압축비만).
- 촬영은 변위를 멈춘 채 (단계당 ≈5 h) — 그 사이 하중이 얼마나 풀렸는지 (이완) 는 적혀 있지 않다 [미확인].

### 3-3. CT → DEM 초기 모델 (p.3 · p.8 · Fig 2 · SI Fig S7)

- 입자 **942 개** · 지름 *"primarily ranges from 4 to 14 μm, approximately following a normal distribution, with a mean diameter near 9 μm"* (p.3) · 평균 **8.92 µm** · 5–13 µm 가 **98.72 %** (p.8) [인쇄].
- Fig 2c 막대 (세로축 "Volume fraction" · 1 µm 구간 · 가운데 5.5 … 13.5 µm) [판독]: 0.85 · 2.83 · 7.93 · 18.05 · 27.05 · 23.87 · 13.95 · 4.02 · 1.31 % (4–5 µm 막대는 판독 한계 아래).  5–13 µm 합 = 98.5 % ≈ 인쇄 98.72 % · 막대를 부피 분율로 보고 수 평균으로 바꾸면 **8.94 µm** ≈ 인쇄 8.92 µm → 막대와 98.72 % 는 **부피 기준** 으로 읽힌다 [카드 산술 · 추론].
- 상자 **100 × 100 µm (x · y 주기) × 87.5 µm** = 875,000 µm³ · 처음 입자 부피 분율 **43.98 %** (*"same with the real electrode"* · 기공 56.02 %) [인쇄 p.3 · p.8] → 고체 384,825 µm³ · 입자당 408.5 µm³ (부피 등가 지름 9.21 µm) · **고체 기둥 높이 38.48 µm** [카드 산술].
- 상자 한 변 = 평균 지름의 11.2 배 · 두께 = 9.8 배 (A) → 4.9 배 (E) [카드 산술].  분말 성적서 D50 9.43 µm (레이저) ↔ CT 수 평균 8.92 µm.
- RVE 근거: 본문 *"which is large enough to be modeled as a representative volume element (RVE) of electrode"* (p.3) · SI 에는 제목 "RVE size" 와 Fig S7 만 있고 설명 문장이 없다.  Fig S7 [판독]: CT 영역 한 변 40 · 60 · 80 · 100 · 120 µm → 기공률 **59.9 (55.7–64.2) · 62.9 (61.0–64.9) · 64.3 (63.1–65.5) · 66.0 (65.1–67.0) · 66.1 (65.5–66.7) %** — 100 µm 부터 평탄 (오차 막대 ±4.3 → ±0.6 %p).  ⚠ 그런데 평탄 값이 **≈66 %** 로 본문 · DEM 의 56.02 % 보다 10 %p 높다 (설명 없음 · 영역의 두께 범위 · 오차 막대 정의 · 표본 수 [미확인]).

### 3-4. ★ 힘–변위 대조 (Fig 4a · SI p.4–5 · Fig S4 · S5 · 식 S7–S12)

DEM 은 평판 (주기 상자) 을 누르므로 평균 응력 f(d) 를 내고, 실험은 원뿔대 압자의 **힘** 을 잰다 — 저자는 f(d) 를 식 S12 로 압자 힘 F(d₀) 로 바꿔 (*"an equivalent result inferred from the average stress"* p.3) 측정 띠와 견준다.

| 변위 | 측정 띠 하한–상한 [판독] | 띠 가운데 | *"Equivalent simulation"* [판독] | 계산 ÷ 띠 가운데 [카드 산술] | DEM 평균 응력 f(d) — Fig S5 곡선 [판독] | 같은 변위의 인쇄 다항식 값 [카드 산술] |
|---|---|---|---|---|---|---|
| 10 µm | 274–637 mN | 455 | 253 mN | 0.56 | 8.6 MPa | 7.5 MPa |
| 20 | 1,054–1,740 | 1,397 | 899 | 0.64 | 28.6 | 24.6 |
| 30 | 2,358–3,327 | 2,843 | 2,412 | 0.85 | 69.8 | 61.6 |
| 40 | 4,188–5,385 | 4,786 | 5,519 | 1.15 | 152.3 | 134.3 |
| 43 | 4,793–6,057 | 5,425 | 6,834 (곡선 끝 43.0 µm · 6,878 mN) | 1.26 | 186.1 | 166.0 |

- 계산 곡선은 변위 **≈9–29 µm 에서 띠 아래** (하한의 0.85–0.92 배) · ≈29–39 µm 에서 띠 안 · **≈39 µm 위에서 띠 위** (43 µm 에서 상한의 1.13 배) [판독 · 카드 산술].  단계 별표 대비 계산 ÷ 측정 = **0.50 (B) · 0.75 (C) · 1.05 (D) · 1.20 (E)**.  저자 표현은 *"The good agreement between the load-strain curves in Fig. 4"* (p.4) — 오차 수치 · 판정 기준 없음.
- 기울기 [카드 산술]: 띠 가운데 94 mN/µm (10 → 20 µm) → 194 mN/µm (30 → 40 µm) = 2.1 배 · 계산 65 → 311 mN/µm = 4.8 배 — **계산이 초반에 너무 무르고 후반에 너무 뻣뻣하다.**  원문의 설명: 초반 = *"the main deformation is the reduction of pores, and particles are not contacted directly"* · 후반 = *"with the particles overlapping, there is a sudden increase in the load"* (p.4) · 차이의 원인 = 영상 품질 + *"the plastic deformation and breakage of the particles [29]"* (p.4 · 기공률 문단).
- 측정 띠의 정의 (범위인지 표준편차인지) [미확인] — 본문은 *"Based on the multiple compressive experiments, the load-strain relationship of electrode was fitted, as shown in the blue area"*.  띠 상한 ÷ 하한 = 2.3 (10 µm) → 1.65 (20) → 1.41 (30) → 1.29 (40) [카드 산술] = 시료 간 산포가 크다.
- 원뿔대 환산 (SI p.4): 가정 *"the lateral resistance during the indenter's penetration into the active layer does not need to be considered"* · F(d₀) = f(d₀)·πr² + 2π∫₀^{d₀} f(d₀ − x)(r tan α + tan²α·x) dx (식 S8) · f(d) = A d + B d² + C d³ + D d⁴ (*"quadratic function"* 로 인쇄 — 4 차식) · **A · B · C · D = 4.90e11 · 2.00e16 · 4.08e20 · 2.21e25** (SI 단위 · Pa/m^n) [인쇄 SI p.5].
- ⚠ 인쇄 계수로 계산한 f(d) 는 Fig S5 곡선 판독보다 변위 10 µm 이상에서 **11–17 % 낮다** (43 µm: 166.0 ↔ 186.1 MPa) — 두 값을 다 적는다.
- **α 는 어디에도 없다.**  인쇄 다항식 + 식 S12 로 Fig 4a 의 계산 곡선을 되맞추면 tan α = 1.21 ± 0.02 (α ≈ 50° · 변위 ≥ 25 µm) [카드 산술] · Fig 1c 단면의 옆면 기울기 ≈49–53° [판독 · 거침] 와 맞는다.  이때 옆면 항의 몫 = 7 % (10 µm) → 20 % (30) → **24 % (43 µm)** · 접촉 반지름 100 → 152 µm.

### 3-5. ★ 기공률 대조와 연산자 (Fig 4b · SI p.6 Fig S6)

정의: *"The overlap between particles due to the compression process are considered, and all materials except active particles are modeled as pores to facilitate the calculation."* (p.3–4) — 세로축 이름 **ε_pore+binder** (활물질이 아닌 것 = 전부 기공 · 바인더 · 도전재 포함).  CT 쪽 근거: *"Due to the low density of binder and conductive carbon, it is difficult to distinguish them from the air in CT images, so that the measurement of pore is based on the inference of distance between active particles."* (p.4)

| 단계 (두께) | ε CT [판독] | ε DEM [판독] | DEM − CT | 고체 보존일 때 ε (구 부피 합) = 1 − 38.48 ÷ 두께 [카드 산술] | DEM 겹침 부피 ÷ 구 부피 [카드 산술] | CT 고체 기둥 (1 − ε)·두께 [카드 산술] | AM 부피 분율 (보존 가정) [카드 산술] |
|---|---|---|---|---|---|---|---|
| A (87.5 µm) | ≈56.0 % (DEM 표식에 가려짐) | 56.01 % (본문 56.02) | 0 | 56.02 % | 0 | 38.5 µm | 43.98 % |
| B (74.5) | ≈49 % (가려짐) | 48.89 | ≈0 | 48.35 | 1.1 % | ≈38.0 µm (−1 %) | 51.7 |
| C (66.5) | **39.01** | **43.10** | **+4.1 %p** | 42.13 | 1.7 % | 40.6 µm (**+5.4 %**) | 57.9 |
| D (그림 54.6 · 본문 50) | **35.65** | **31.45** | **−4.2 %p** | 29.48 (본문 두께면 23.03) | 2.8 % | 35.1 µm (−8.7 % · 본문 두께면 32.2 µm) | 70.5 (본문 두께면 77.0) |
| E (44) | **24.95** | **27.69** | **+2.7 %p** | **12.54** | **17.3 %** | 33.0 µm (**−14.2 %**) | **87.5** |

- **DEM 기공률은 겹침을 한 번만 세는 값 (합집합) 이다** [카드 추론 — 인쇄 문장 *"overlap … considered"* + 숫자]: 구 부피를 그대로 더하면 (고체 보존) 단계 E 의 기공률은 12.5 % 인데 DEM 은 27.7 % — **15.2 %p** 의 차이가 겹침 속으로 사라진 부피다 (구 부피의 17.3 %).  D → E 구간에서는 판 변위 10.6 µm 가운데 5.6 µm (53 %) 가 겹침 증가로 갔다 [카드 산술].
- **CT 쪽은 고체가 보존되지 않는다**: C 에서 +5.4 % (입자가 붙어 보임 — SI p.6 *"It is evident that these particles fuse during the compression process, thereby impacting the accuracy of porosity measurements"*) · D · E 에서 −9 % · −14 % (저자: 파쇄 · 기공 붕괴로 CT 자료가 *"analytically meaningless"* p.4 · 압자 밑에서 옆으로 밀려난 몫과 구분되지 않는다 [카드 추론]).
- SI p.6 의 해석 문장: *"The DEM result on the right demonstrates particle overlap, which mitigates the discrepancy between calculated and experimental results."* — DEM 의 겹침이 CT 의 '붙은 입자' 와 닮아 차이를 줄인다는 뜻.  즉 두 기공률의 일치 (차 ≤ 4.2 %p) 는 **둘 다 고체를 보존하지 않는 연산자끼리의 일치** 다 [카드 관찰].
- AM 부피 분율 (보존 가정) 이 무작위 조밀 충전 0.64 에 닿는 두께 = 38.48 ÷ 0.64 = **60.1 µm (압축비 31.3 %)** [카드 산술] — 단계 C (57.9 %) 와 D (70.5–77 %) 사이.  그 뒤의 치밀화는 단단한 구로는 불가능하고 DEM 에서는 겹침으로, 실물에서는 파쇄 · 옆 유출로만 일어난다 [카드 추론].
- 코팅 밀도 [카드 산술 · 고체 보존 · 옆 유출 없음 가정]: AM 면적 질량 = 4.75 g/cm³ × 38.48 µm = 18.3 mg/cm² · 코팅 (÷ 0.95) 19.2 mg/cm² · 밀도 2.20 (A) → 2.58 (B) → 2.89 (C) → 3.53 (D 그림) → **4.37 g/cm³ (E)** — E 의 값은 입자 밀도 4.75 의 92 % 로 실물 전극에서 나올 수 없는 값 = 단계 E 의 '두께 44 µm' 는 압자 밑 국소 두께이고 그 밑의 재료가 보존되지 않았다는 뜻 [카드 추론].

### 3-6. CT 정량 — 단계 A–C 만 (p.4–5 · Fig 5 · 6 · 7)

저자가 D · E 를 뺀 이유: *"Over-compaction in stages D and E disrupts the internal structure of the electrode, causing extensive particle fragmentation and significantly compromising CT data accuracy. Additionally, the collapse of porous structures exceeds the limitations of CT device, rendering the data analytically meaningless."* (p.4)

- **변형 (DVC · Fig 5)**: 부피 렌더 위에 변형률 증분 구름 (색 막대 −0.2 … 0 [판독]) — A: 압자가 닿기 시작 · 위쪽 입자 위주 · 집전체 쪽은 거의 변형 없음 → B: 최대 변위가 전극 위쪽 (압자 밑) = *"a non-uniform compression process"* → C: *"the internal homogenization is increased, leading to a more uniform strain distribution"* (p.4).  변형률 숫자 · DVC 창 크기 · 오차 [미확인].
- **배위수 (Fig 6a)** [판독 → 카드 산술]: 평균 **4.21 (A) · 4.33 (B) · 5.10 (C)** · 최빈 4 (A · B) → 5 (C) · 최대 9 (A) → 11 (C).  이웃 판정 거리 [미확인] (*"the variation of number for neighbors … within a certain range near the particle"* p.5).
- **입자 간 거리 분포 (Fig 6b · '접촉 쌍' 의 중심 거리 · 1 µm 구간)** [판독 → 카드 산술]: 10 µm 미만 몫 **36.5 % (A) → 50.7 % (B) → 65.1 % (C)** · 8–9 µm 구간 12.6 → 17.8 → 24.0 % · 분포 평균 11.1 (A) → 9.7 µm (C) (Fig 7b 의 판 · 박 평균과 맞는다).  원문: *"there is a left shift of peak … the dominant pore size between particles is decreasing"* (p.5).
- **판 쪽 / 박 쪽 (가운데 높이에서 가름 · Fig 7)**: 판 쪽 **11.66 → 9.84 µm (−15.61 %)** · 박 쪽 **10.72 → 9.61 µm (−10.35 %)** (A → C) [인쇄 p.5] · 단계 B 는 10.70 · 9.98 µm [판독].  처음의 위아래 차 (11.66 ↔ 10.72) 는 *"the gravitational settling of active particles in the slurry"* [30] 로 설명 · 결론 *"the upper layer is compressed more severely than lower layer, indicating a non-uniform compressive stage in early calendering process"* (p.5).
- [카드 산술] 평균 중심 거리 − 평균 지름 (8.92 µm) = 이웃 사이 표면 틈 ≈2.7 (판 쪽) · 1.8 µm (박 쪽) @ A → ≈0.9 · 0.7 µm @ C.  DEM 의 결합 조건 f_b = 0.3 은 평균 쌍에서 틈 ≤ 0.3 × 8.92 = 2.7 µm — 단계 A 의 이웃 틈과 같은 크기다 [카드 관찰 — 원문은 f_b 를 *"related to the binder content"* 라고만 적는다].

### 3-7. DEM — 힘 사슬 (p.5 · Fig 8)

- 표시: 사슬의 굵기 · 색 = 접촉력 크기 · 접촉 = 입자 직접 접촉 + 평행 결합을 통한 간접 상호작용 (결합은 두 중심을 잇는 선 위라 법선 방향이 같다) (p.5).
- 압축비 **10 · 20 %**: *"the force chains are mainly carried by the binder between particles, so that they are evenly distributed throughout the particles. Besides, the strong force chains appear at the upper layer."*
- **30 · 35 %**: *"several extremely strong chains penetrate from the top to bottom of the current collector, and the direction of the maximum cluster distribution composed of strong chains is mostly in the up-down direction."*
- **40 · 50 %**: *"the large pores between particles have been filled and the particles are no longer rearranged. Therefore, the contact force network remains unchanged, indicating a uniform compression stage. Totally, the electrode exhibits an evolution from a discrete body to a continuous body with the compaction process."*
- 색 막대 범위 [판독]: 10 % ≈0.8–4.2 mN · 20 % ≈4.4–7.0 · 30 % ≈4.7–7.9 · 35 · 40 · 50 % ≈0.1–13.2 mN — **판마다 눈금이 달라** 색으로 판끼리 크기를 견줄 수 없다.
- 힘 사슬의 정량 (강한 사슬의 정의 · 힘 분포 · 관통 판정 기준) 은 없다 — 그림 관찰뿐.

### 3-8. ★★ 파괴 위험 — 식 (3) · Fig 9 (p.6 §3.3.2) — 이 카드의 핵심

원문 (p.6 · 가운데 한 문장 생략): *"The contact forces of single particle based on the contact force network can be used to determine whether it will be crushed. The breakage criteria used in DEM is various and controversial [36]. Here, the maximum contact force is used to calculate the nominal stress [37], defined as: **σm = fmax / d²** (3) where σm is the nominal stress of a particle, fmax is the max contact force and d is the particle diameter. … Considering three compression ratios, the nominal stress within the range of 0-400 MPa is divided into 8 intervals, as shown in Fig. 9(a). It can be seen that with the compressive loading increasing, the nominal stress of electrode particles increases significantly. From the experimental study of nanoindentation, the NMC particle with a size of 5.5 μm have a significant risk of fracture when exceeding 6 mN [38]. For the condition of CR = 50 %, the number of particles with a risk of breakage reached 20.31 %, which is much higher than that at the condition of CR = 35 %, i.e., 1.38 % of breakage risk, as shown in Fig. 9(b)."*

**(가) 문턱** — 본문에 숫자로 없다.  ① Fig 9a 의 주황 화살표 *"Breakage risk"* 가 가리키는 곳 = **200.3 MPa** [판독] (50 MPa 구간 여덟 개의 넷째 · 다섯째 경계) ② 인용 문장의 5.5 µm · 6 mN 을 식 (3) 에 넣으면 6 mN ÷ (5.5 µm)² = **198.3 MPa** [카드 산술] ③ 200 MPa 넘는 막대의 합이 인쇄 위험 분율과 맞는다 (압축비 50 %: 19.9–20.1 ↔ 20.31 % · 합성 모델 Fig 11f · 12f: 19.96 · 23.08 · 16.78 ↔ 19.99 · 23.10 · 16.84 % — 압축비 35 % 만 ≈0.9 ↔ 1.38 % 로 어긋난다).  ⇒ 문턱 ≈200 MPa (= 0.2 GPa).

**(나) σm 분포 (Fig 9a · 입자 수 분율 %)** [판독]

| σm 구간 (MPa) | 압축비 20 % | 35 % | 50 % |
|---|---|---|---|
| 0–50 | 89.8 | 36.9 | 4.2 |
| 50–100 | 9.0 | 41.2 | 18.1 |
| 100–150 | ≈0.4 | 16.4 | 30.6 |
| 150–200 | — | 3.6 | 26.4 |
| 200–250 | — | ≈0.9 | 14.2 |
| 250–300 | — | — | 4.2 |
| 300–350 | — | — | 1.2 |
| 350–400 | — | — | ≈0.3 |
| 평균 σm [카드 산술 · 구간 가운데값 가중] | ≈30 MPa | ≈70 MPa | ≈149 MPa |
| 200 MPa 넘는 합 [카드 산술] ↔ 인쇄 | — | ≈0.9 % ↔ **1.38 %** | 19.9–20.1 % ↔ **20.31 %** |

(막대 합 99.0–99.3 % — 나머지는 판독 한계 아래의 낮은 막대.  35 % 의 인쇄 1.38 % 는 막대 합 ≈0.9 % 보다 크다 — 942 개 가운데 13 개 = 1.380 % 와 정확히 맞으므로 인쇄 값 쪽이 원자료로 보인다 [카드 산술].)

**(다) 위험 분율 vs 압축비 (Fig 9b — 세로축 "Particle proportion without risk of breakage")** [판독 → 100 − 값]

| 압축비 | 20 % | 25 % | 30 % | 35 % | 40 % | 45 % | 50 % |
|---|---|---|---|---|---|---|---|
| 위험 분율 | 0.21 | 0.33 | 0.44 | **1.39** (인쇄 1.38) | 3.32 | 8.47 | **20.31** (인쇄 20.31) |

- 35 % 부터 압축비 5 %p 마다 ≈2.4–2.6 배씩 는다 (1.39 → 3.32 → 8.47 → 20.31) [카드 산술].
- 942 개 기준 1.38 % = 13 개 · 20.31 % ≈191.3 개 (191 개 = 20.28 % · 192 개 = 20.38 % — 정수 비가 아니다) [카드 산술].
- 단계와 맞대면: 단계 C (압축비 24.0 %) ≈0.3 % · 단계 D (그림 37.6 % · 본문 42.9 %) ≈2.4–6.3 % [판독 보간] · 단계 E (49.7 %) ≈20 %.  ⚠ CT 는 D 에서 이미 *"extensive particle fragmentation"* 을 보았다고 적지만 **깨진 입자를 세지 않았고 DEM 위험 분율과 견주지 않았다** — 판정의 검증은 없다 [카드 관찰].

**(라) 문턱 힘 = 0.1983 × d² mN (d 는 µm)** [카드 산술]: 3.2 mN (지름 4 µm) · 6.0 (5.5) · 7.1 (6) · 15.8 (8.92) · 16.1 (9) · 28.6 (12) · 38.9 mN (14 µm).  강도를 **크기와 무관한 상수** 로 둔 셈이다 (인용은 5.5 µm 한 점뿐).

**(마) 그 힘에서의 탄성 접촉 상태** [카드 산술 — 표 S1 의 E 47 GPa · ν 0.25 → E\* = E ÷ 2(1 − ν²) = 25.1 GPa · 교과서 Hertz F = (4/3) E\* √R\* δ^1.5 · 지름 9 µm 같은 크기 쌍 R\* = 2.25 µm]: 문턱 힘 16.1 mN 에서 겹침 δ ≈0.47 µm (지름의 5.2 %) · 접촉 반지름 ≈1.03 µm · **평균 접촉 압력 ≈4.9 GPa** (최대 ≈7.3 GPa).  명목 응력 0.2 GPa 인 순간의 접촉면 압력이 수 GPa 라는 뜻 — 'GPa 급' 숫자는 접촉 압력을 볼 때만 나온다 (원문은 이 양을 계산하지 않는다).

**(바) 다른 정규화로 바꾼 6 mN · 5.5 µm** [카드 산술]: ÷ d² = 198 MPa (원문 정의) · ÷ 단면적 πd²/4 = 253 MPa · 두 점 압축 구의 부피 평균 축응력 6F ÷ (πd²) = 379 MPa.

**(사) 그 밖**: 위험 입자의 공간 분포 = Fig 9(c–e) 3D · (f–h) 2D 단면의 빨간 입자 — 판 라벨은 **CR = 40 · 45 · 50 %** (Fig 9a 와 본문은 20 · 35 · 50 %) · 단면에서 빨간 입자는 큰 입자가 많다 [그림 관찰].  원문: *"the choice of higher mechanical loads promotes high energy density electrodes, but reduces the mechanical integrity of the active particles. Particle breakage can induce the f formation and growth of the solid electrolyte interphase (SEI), leading to lithium inventory loss [39]."* (p.6)

### 3-9. 평균 응력 · fabric 텐서 (p.6–8 · 식 4–6 · Fig 10)

| 압축비 | σxx | σyy | σzz (MPa) [판독] | (σxx + σyy) ÷ 2σzz [카드 산술] | 평균 압력 (세 성분 평균) | F^dev_xx | F^dev_yy | F^dev_zz [판독] |
|---|---|---|---|---|---|---|---|---|
| 20 % | 5.4 | 5.2 | 11.6 | 0.46 | 7.4 MPa | +0.0016 | −0.0043 | +0.0027 |
| 35 % | 23.9 | 23.0 | 42.2 | 0.56 | 29.7 | +0.0185 | +0.0106 | −0.0290 |
| 50 % | 77.8 | 74.9 | 111.3 | 0.69 | 88.0 | +0.0382 | +0.0328 | −0.0707 |

- 원문: *"σxx and σyy are almost same, and σzz is higher in the normal direction under all calendering conditions. … Fdev_xx is slightly higher than Fdev_yy, and σxx is slightly higher than σyy in all operating conditions, indicating that the average contact stress is related to the physical of fabric tensor and reflects the initial non-uniformity of structure. This is also very consistent with the phenomenon observed by Ge et al. [12]."* (p.8)
- [카드 관찰] fabric 편차의 대각합 ≈0 (0.0000 · 0.0001 · 0.0003) — 판독의 자기 점검.  **z 성분이 음수로 커진다** (접촉 법선이 면내 쪽으로 치우침 · 50 % 에서 F_zz = 1/3 − 0.071 = 0.263) — 원문은 이 부호를 논하지 않는다.
- ⚠ [카드 산술] 평판이 받는 평균 응력 f(d) (Fig S5) 와 식 (4) 의 σzz 는 정지 평형이면 같아야 하는데 σzz ÷ f = **0.51 · 0.57 · 0.57** (Fig S5 곡선 기준 · 압축비 20 · 35 · 50 % = 변위 17.5 · 30.6 · 43.75 µm) · 인쇄 다항식 기준 0.61 · 0.65 · 0.64 — 원문 설명 없음 (식 4 의 부피 V · 합에 결합력이 들어가는지 [미확인]).

### 3-10. 평균 입경의 효과 — 합성 모델 (p.8 §3.4.1 · Fig 11 · 압축비 50 %)

조건: 평균 지름 6 · 9 · 12 µm · 정규 분포 · 표준편차 1.5 · 상자 100 × 100 × 87.5 µm · 처음 기공률 56.02 % (CT 모델과 같게) [인쇄 p.8] · 입자 수 · 생성법 · 시드 [미확인].

| 모델 | σxx | σyy | σzz (MPa) [판독 Fig 11e] | 평균 σm [카드 산술 Fig 11f] | 위험 분율 [인쇄] | 200 MPa 넘는 막대 합 [판독] |
|---|---|---|---|---|---|---|
| 평균 6 µm | 69.5 | 69.8 | 117.1 | ≈130 MPa (높은 두 구간 미판독) | **17.33 %** | 14.7 % + 미판독 2.6 % |
| 평균 9 µm | 78.1 | 76.5 | 125.0 | ≈151 | **19.99 %** | 19.96 % |
| 평균 12 µm | 78.8 | 81.3 | 124.4 | ≈161 | **23.10 %** | 23.08 % |

- 원문: *"both the average stress and the average nominal stress of particle aggregates increase with the increasing particle size … The risk of particle fracture after over-compaction is significantly increased with the increase in average particle size."* (p.8) — σzz 는 6 → 9 µm 에서만 오르고 (117 → 125) 9 → 12 µm 는 같다 (125.0 ↔ 124.4) [판독].
- CT 기반 모델 (평균 8.92 µm) 과 합성 9 µm 모델: 위험 분율 20.31 ↔ 19.99 % · σzz 111.3 ↔ 125.0 MPa (+12 %) [판독].

### 3-11. 입경 분포 폭의 효과 — 합성 모델 (p.8 §3.4.2 · Fig 12 · 평균 9 µm · 압축비 50 %)

| 표준편차 | F^dev_xx | F^dev_yy | F^dev_zz [판독 Fig 12e] | 0–50 MPa 구간 몫 [판독 Fig 12f] | 평균 σm [카드 산술] | 위험 분율 |
|---|---|---|---|---|---|---|
| 0.5 | 0.048 | 0.038 | −0.086 | 0.6 % | ≈154 MPa | ≈19.4 % [판독 · 본문에 숫자 없음] |
| 1.5 | 0.045 | 0.036 | −0.080 | 2.8 % | ≈151 | 19.99 % [인쇄 §3.4.1] |
| 2.5 | 0.038 | 0.037 | −0.075 | **17.5 %** | ≈127 | **16.84 %** [인쇄] |

- 원문: *"a more-particle filling would contribute to the symmetry of the structure, especially the filling of small particles, which dissolves the inhomogeneity of particle distribution of the initial structure. Besides, the larger range of particle size distribution in Fig. 12(c) effectively reduces the average nominal stress of overall particles, and the proportion of breakage risk particles is only 16.84 %, which is the smallest value in three cases."* · 결론 *"large particles will be easier to break during the calendering, and the presence of small particles will act as a "lubricant" to fill the gaps between the large particles, and will enrich the mechanical transfer network to evenly distribute the load to all the particles"* (p.8).
- [카드 관찰] 분포가 넓은 모델에서 준 것은 주로 **거의 하중을 받지 않는 입자 (0–50 MPa) 의 몫이 0.6 → 17.5 % 로 는 것** 이다 — 위험 분율은 입자 수 기준이라 하중을 안 받는 작은 입자가 많아지면 분모가 커진다.  위험 입자의 **부피 몫** 은 원문에 없다 [미확인].

### 3-12. 인쇄 불일치 · 오식 (렌더로 확인한 것 — 고치지 않고 적는다)

1. 단계 D 두께: 본문 50 µm ↔ Fig 4a · 4b ≈54.6 µm (§3-2).
2. Fig 9(c–e) 라벨 CR = 40 · 45 · 50 % ↔ Fig 9(a) · 본문 20 · 35 · 50 %.
3. 파괴 문턱이 숫자로 인쇄되지 않음 (화살표와 인용 문장뿐).
4. 압축비 35 % 의 200 MPa 넘는 막대 ≈0.9 % ↔ 인쇄 1.38 %.
5. 식 (4): *"σij = (1/V) Σ v_i^c f_i^c"* — 아래첨자가 i · i 로 같고, 설명도 *"v_i^c is the contact force and f_i^c is the contact force"* (가지 벡터 · 접촉력이어야 뜻이 통한다 [카드 관찰]).
6. SI: f(d) 를 *"quadratic function"* 이라 부르나 4 차식 · 식에 d 와 d₀ 가 섞임 (f(d) = Ad + Bd₀² + …).
7. SI 인쇄 계수로 계산한 f(d) ↔ Fig S5 곡선: 11–17 % 차 (§3-4).
8. SI 본문의 그림 가리킴: *"The shape of the indenter is shown in Fig. S2"* (실제 Fig S4) · *"Fig. S3 shows the relationship between the average stress and displacement"* (실제 Fig S5) · *"In Fig. S3, the black part …"* (실제 Fig S6).
9. 압자 반각 α 값 없음.
10. Fig S7 기공률 ≈66 % ↔ 본문 · DEM 56.02 %.
11. 재료 이름: 본문 "NCM9055" ↔ Fig S8 캡션 "NMC900505".
12. 본문 p.2 한 곳 *"in-situ nano-mechanical stage"* ↔ 그 밖 전부 "micro-mechanical".
13. Fig 8 색 막대 범위가 판마다 다름.
14. SI 표지의 저자 순서 (Le Yang 이 Na Li 앞) ↔ 본문.
15. Fig S2 장비 화면의 거리 단위 "mm" (Source-RA 10501.3418 · Detector-RA 18054.1973 — µm 로 읽어야 말이 된다 [카드 추론] · 기하 배율 2.72 [카드 산술]).
16. f_b: *"Thus, we will facilitate its possible impact on the calculation results in the discussion part."* (p.3) — 뒤에 f_b 민감도 논의가 없다.
17. *"2401 slices are collected for reconstruction"* — 장비 화면은 "# of Projections 2401" (투영 수).
18. SI 의 Hertz 강성 k = E\*√R\* δ^½ — 교과서 Hertz 의 접선 강성 2E\*√(R\*δ) · 할선 (4/3)E\*√(R\*δ) 의 계수가 없다 (오식인지 코드가 그런지 [미확인]).
19. 오탈자: "arethe" · "byfb" · "the f formation" · "ball -stick".

---

## 4. ★ 방법 — 장치 · 측정 사슬 · 계산

### 4-1. 장치와 설계 논리 (p.2 · Fig 1 · SI Fig S1)
- **왜 이 장치인가** — 선행 in situ CT 비판: *"Although the particle movement has been tracked in the small-sized samples under in-situ CT, the lateral movements and spilling of particles near the edges do not accurately characterize the physical mechanisms of real calendering processes, due to the lack of constraints [16]."* (p.2 · [16] = Daemi 외 2019 나노 압축 · 정본 `lu2020_insitu_nanoct_…` 카드가 같은 시험대의 한계로 적은 것과 같은 지적) → *"By improving the samples and obtaining quantitative loads, we can conduct more realistic calendering experiments"*.
- **평판으로 단순화**: *"Considering the enormous dimensional difference between the roller diameter and the thickness of active layer in real calendering process, a same densification process can be simplified by applying a flat pressure loading instead of high-fidelity rolling simulation."* (p.2)
