Repository: yonghoon7153-source/Yonghoon-DEM-DFT

# 📚 LITDB — 문헌 단일 시스템 (**SE·DFT 축 + DEM·MPM 축, 두 트랙**)

> **앞으로 논문은 여기서만 본다.** 여러 곳(db/literature, kb/papers, db/properties, Excel)에 흩어진 문헌을 한 곳에서 생각·참고·비교하기 위한 통합 MD 시스템.

## 왜 트랙이 둘인가
`INDEX.md` 는 argyrodite 전해질 축이라 접촉역학·MPM·건식전극 digest 가 들어갈 자리가
없다. 그래서 한때 64편이 **어느 인덱스에도 없었다**(open_items #7). 축을 나눠 그 구멍을
닫았고, 한 분모로 세면 “159편 중 98편 미언급” 같은 **가짜 미결**이 나온다
(`comparison_vs_ours.md:8`). 분리는 실측 근거가 있는 결정이다 — 합치지 말 것.

⚠ 이 표의 **편수는 적지 않는다.** 손으로 쓴 수는 반드시 낡는다(README 자신이 세 번 틀렸다).
현재값은 `python3 tools/litdb/build_index.py --check` 로 본다.

File: litdb/papers/stavola2023_thick_nmc111_lpscl_lithiation_gradient_tortuosity.md
<!-- digest 표준 양식 확장 (paper-level STANDALONE). ★ = 사용자가 특히 원한 항목. 깊이 기준 = bazzoun2026_dem_fem_rnm_ionic.md ·
     형식 이웃 = schlautmann2023_se_particle_size_composite_transport.md (같은 크기 묶음 · EIS-TLM) · kim2026_operando_neutron_thick_nmc811_interior_hotspot.md (후막 반응 분포 · 이 논문을 ref [19] 로 인용).
     쪽 표기: 본문 = 학술지 인쇄 쪽 p.1273–1280 (PDF 1 쪽 = p.1273 … PDF 8 쪽 = p.1280).  SI = 인쇄 쪽 번호 1–29 (SI PDF n 쪽 = SI p.n).
     값 표지: [인쇄] = 본문 · SI 문장 · 표 · 그림 안 글자로 적힌 값 · [판독] = 그림에서 읽은 값 (200 dpi 크롭 · 축 눈금 기준 · TREND 전용) ·
     [우리 산술] = 인쇄값으로 우리가 다시 한 계산 (식 · 가정을 그 자리에 적음) · [추정] = 논문이 말하지 않은 우리 해석 · [미확인] = 본문 8 쪽 + SI 29 쪽 전수에 없음.
     원문 전수: 본문 8 쪽 텍스트 층 전부 + SI 29 쪽 텍스트 층 전부 정독 · 식 (2)–(4) · SI 식 S4–S7 · S12 · 표 S4 는 렌더 이미지로 기호 대조 (텍스트 층이 깨져 있음).
     그림 크롭 28 장 = 본문 Fig. 1–6 + TOC 그림 + SI Fig. S1–S17 + SI 표 S6–S9 — 전부 열어 봄 (figures/<slug>/ · figures.json 에 원본 쪽 · bbox (pt) · 캡션 원문). -->
# 후막 (≈110 µm) **무탄소** NMC111–Li₆PS₅Cl 복합양극의 **두께 방향 리튬화 기울기** — operando 에너지분산 X 선 회절 (EDXRD) 20 µm 층 깊이 분석 · 차단셀 EIS-TLM 유효 전도도 · tortuosity factor (τ²) · COMSOL 맞춤: CAM 70 ↔ 80 wt% 사이에서 반응이 먼저 일어나는 쪽이 **집전체 ↔ 분리막**으로 뒤집히고 ("70–80 flip"), 첫 충전 동안 SE 상의 τ² 가 조립 직후 값보다 커진다 — Stavola · Sun · Guida · Bruck · Cao · Okasinski · Chuang · Zhu · Gallaway (ACS Energy Lett. 2023)

> slug `stavola2023_thick_nmc111_lpscl_lithiation_gradient_tortuosity` · DOI `10.1021/acsenergylett.2c02699` · type `exp + continuum model (operando EDXRD depth profiling 20 µm slices @ APS 6-BM · ion-/electron-blocking symmetric-cell EIS + T-type TLM → σ_ion,eff · σ_el,eff · τ² · COMSOL 6.0 two-row particle model fitted to EDXRD; no DEM/MPM)` · PDF `ff909173-6._Lithiation_gradients_and_tortuosity_factors_in_thick_NMC111-argyrodite_solid-state_cathodes.pdf` (본문 8 쪽) + `f8ebd243-6._Sup_Lithiation_gradients_and_tortuosity_factors_in_thick_NMC111-argyrodite_solid-state_cathodes.pdf` (SI 29 쪽) · digested `2026-10-30` · status ✅
> topic: size_effect (SE 입도 효과)
> 묶음 역할: **두께 방향 수송 앵커** (이 논문에서 SE 입도는 변수가 아니다 · LPSC 입경 [미확인])
>
> **저자 · 소속 (p.1273 · p.1278 · SI p.1)**: Alyssa M. Stavola¹ · Xiao Sun² · Dominick P. Guida¹ · Andrea M. Bruck¹ · Daxian Cao² · John S. Okasinski³ · Andrew C. Chuang³ · **Hongli Zhu**²\* · **Joshua W. Gallaway**¹\* (¹ Northeastern Univ. Chemical Engineering · ² Northeastern Univ. Mechanical & Industrial Engineering · ³ Argonne National Laboratory, Advanced Photon Source, X-ray Science Division) · 교신 j.gallaway@northeastern.edu · h.zhu@northeastern.edu · *ACS Energy Lett.* **8** (2023) 1273–1280 · 접수 2022-11-27 · 승인 2023-01-18 · 출판 2023-02-02 · **CC-BY 4.0** · 연구비 NSF CBET-ES-1924534 · 빔라인 APS **6-BM** (DOE DE-AC02-06CH11357) · 이해충돌 없음 [인쇄 p.1278–1279].
> **정본 litdb 이웃 (링크만)**: [`kim2026_operando_neutron_thick_nmc811_interior_hotspot`](kim2026_operando_neutron_thick_nmc811_interior_hotspot.md) (이 논문을 ref [19] 로 인용 · 후막 NMC811 operando 중성자 · "가운데 반응대") · [`zhang2023_pfib_multiscale_imaging_4d_thick_cathode`](zhang2023_pfib_multiscale_imaging_4d_thick_cathode.md) (후막 두께 방향 리튬화 기울기 — **액체** 전해질 · 주제 이웃) · [`minnmann2021_jes_charge_transport_bottlenecks`](minnmann2021_jes_charge_transport_bottlenecks.md) (이 논문이 따른 차단셀 EIS-TLM 방법 = ref [42]) · [`bielefeld2020_effective_ionic_conductivity_binder`](bielefeld2020_effective_ionic_conductivity_binder.md) (τ 용어 · 14 % 공극 가정의 출처 = SI ref 5) · [`shi2019_high_am_loading_particle_size_assb`](shi2019_high_am_loading_particle_size_assb.md) (CAM/SE 크기비 λ = ref [53]).

---

## 0. 결론 먼저 — 우리 질문 (50 kg 4차년도 SE 입도 보고 · p6 두께 방향 · p4 수송 tortuosity) 에 대한 답

| Q | 판정 (한 줄) | 근거 |
|---|---|---|
| **Q1 두께 방향 불균일이 저율 (C/10) 에서도 생기나** | **예, 크다.** 첫 충전 중간 시점의 층간 최대 리튬 차 Δx = **0.145** (70 wt%) · **0.209** (70 wt% 코팅) · **0.24** (80 wt%) · **0.338** (40 wt%) = 순환 용량 (Δx 0.5 기준) 의 **29 · 42 · 48 · 67 %** | [인쇄 p.1275] · `Fig. 3a` |
| **Q2 어느 쪽이 먼저 반응하나** | 70 · 40 wt% = **집전체 쪽 먼저** (분리막 쪽이 늦음) · 80 wt% = **분리막 쪽 먼저** (집전체 쪽이 늦음) = **"70–80 flip"**. 저자 판정: 원인 = 유효 전자 ↔ 이온 전도 (곧 tortuosity factor) · 교환전류 (i₀) 를 넓게 바꿔도 모델 결과는 거의 안 변함 (수송 제한) | [인쇄 p.1275 · p.1277] · `Fig. 2` · `Fig. 5` · `Fig. S15` |
| **Q3 tortuosity factor 값** | 조립 직후 차단셀 EIS (성형 50 · 150 MPa · 측정 50 MPa): τ²_LPSC **9.63** (70) · **15.62** (80) · **2.49** (40) · **392.44** (95) · τ²_NMC **3.37** (70) · **1.28** (80) · **60.18** (40) [Table S8] · 멱법칙 a_LPSC **2.365** · a_NMC **2.511** · 첫 충전 중 (COMSOL 맞춤) a_LPSC **2.7** · a_NMC **2.0** → τ²_LPSC **10.40** (70) · **25.81** (80) | [인쇄 p.1276–1277 · SI Table S8 · S9] |
| **Q4 ★ 우리 검산 — 이온 τ² 열의 상 분율** | **Table S8 의 이온 τ² 는 식 (3) 에 LPSC 가 아니라 NMC 부피분율을 넣은 값과 일치한다** (95 · 80 · 70 · 40 wt% 네 행이 0–2 % 안 · 같은 행 전자 τ² 가 쓴 ε 와 소수 셋째 자리까지 같다). 식 (3) 그대로 (ε_LPSC) 다시 내면 **8.39 (40) · 9.19 (70) · 8.43 (80) · 40.2 (95)** — 40–80 wt% 에서 거의 **평평**. ⇒ 본문 *"70 % 에서 LPSC 가 문턱 근처 · 80 % 에서 두 배 넘게"* 는 EIS 자료로 서지 않는다 [우리 산술 · 추정 — 논문은 이 계산을 밝히지 않음]. *"운전 중 LPSC τ² 가 커진다"* 는 방향은 남고 80 wt% 에서 오히려 크다 (COMSOL 이 요구한 유효 이온 σ = EIS 값의 **0.93 배 (70)** · **0.34 배 (80)**, ε 규약과 무관한 비교) | §3-5 · §9-1 |
| **Q5 우리 p6 · p4 에 쓸 것** | ① 시료 두께 **≈110 µm** = 우리 D2 · D3 판 높이 **122.5 · 125.9 µm** 와 같은 급 → 그들의 **20 µm × 6 층** 이 우리 z 구간 규약 후보 ② 그들의 τ² 식 (3) = 우리 **수송 tortuosity (tau2 = φ_SE·σ₀/σ_eff, 제곱근 아님)** 와 같은 양 — 단 φ 는 **14 % 공극 가정** (미측정) ↔ 우리 DEM 은 공극 창발 (D2 16.74 · D3 18.96 %) ③ 우리 가압 상태 tau2 = 그들의 **조립 직후** EIS 값에 대응 → 운전 중 값은 더 클 수 있다 (80 wt% 에서 특히) ④ **SE 입도 축에는 쓸 수 없다** (LPSC 입경 [미확인] · 입도 변수 없음) ⑤ 무탄소 계 = 우리 망의 전자 채널 (AM–AM 접촉만) 과 같은 꼴 | §8 |

⇒ **한 문장**: 아지로다이트 (LPSC) 후막 양극에서 *"두께 방향 반응 분포는 C/10 에서도 크고, 방향은 유효 이온 ↔ 전자 전도 균형이 정하며, 그 균형을 정하는 τ² 는 조립 직후와 운전 중이 다르다"* 는 것을 **operando 회절로 직접 잰** 첫 논문급 자료 — 우리 p6 (두께 방향) 의 실험 짝이자 p4 (수송 tortuosity) 의 정의 · 크기 기준점.  단 **반응 분포 결과 (용량 ≈40–70 mAh g⁻¹ 로 낮은 셀)** · **14 % 공극 가정** · **이온 τ² 계산의 상 분율 의심** 세 한정어를 떼면 안 된다.

---

## 1. 한 줄 요약
무탄소 NMC111 (평균 9.3 µm) + 자체 합성 Li₆PS₅Cl 복합양극 (30 mg, ≈110 µm; 40 % 는 ≈155 µm) 을 50 MPa 에서 C/10 로 돌리며 APS 6-BM 의 EDXRD 로 20 µm 층마다 NMC (003)·(101)·(104) 를 재 c/a → 국소 Li 함량 (1 − x) 을 시간–깊이 지도로 냈다.  CAM 70 wt% 는 집전체 쪽, 80 wt% 는 분리막 쪽이 먼저 탈리튬화되며 (flip), 40 wt% 는 분리막 쪽이 크게 뒤처지고 방전 초기에 분리막 쪽이 거꾸로 계속 탈리튬화되는 **전류 역전** 까지 보였다.  차단셀 EIS-TLM 으로 잰 유효 전도도에서 τ² 와 멱법칙 (τ² = ε^−a) 을 맞추고, COMSOL 두 줄 입자 모델을 EDXRD 에 맞추면 LPSC 의 a 가 2.36 → 2.7 로 커져 *"첫 충전 중 SE 망의 τ² 가 커진다 (NMC 수축 → 접촉 재배열)"* 고 결론한다.

## 2. 메타 / 동기 / 질문

| 저자 | 저널 / 년 | DOI | 소재 (CAM / SE) | 연구유형 |
|---|---|---|---|---|
| Stavola · … · Zhu\* · Gallaway\* (Northeastern · Argonne APS) | *ACS Energy Lett.* **8**, 1273–1280 (2023) | 10.1021/acsenergylett.2c02699 | **NMC111** (LiNi₁/₃Mn₁/₃Co₁/₃O₂, MSE Supplies, 평균 9.3 µm) ± LLSTO (Li₀.₃₅La₀.₅Sr₀.₀₅TiO₃) 비정질 15–20 nm 코팅 · **Li₆PS₅Cl** 자체 합성 · **탄소 · 바인더 없음** · 반쪽셀 In–Li 음극 | operando EDXRD + 차단셀 EIS-TLM + COMSOL |

- **동기 (p.1273, SI Fig. S1)**: Li 금속 (얇은) 음극과 맞추려면 양극이 두꺼워야 한다 (관점 논문이 45–200 µm 제시 [18]) · SI Fig. S1 의 에너지 밀도 계산은 *"양극 > 100 µm 가 사실상 필수"* (예외 = N/P 175 의 두꺼운 Li 박) [인쇄 SI p.8].  문헌 ASLB 양극은 대부분 얇다.  ASLB 는 액체계와 달리 ① tortuosity factor 가 크고 CAM 분율 60–75 % 근처에서 크게 흔들리며 [41, 42] ② SE 가 흘러 들어가 적시지 못하고 ③ 단일 이온 전도체라 전해질 농도 기울기가 없다 — 그래도 전류 불균일은 없어지지 않는다 (Davis 2021 [39], 상대 전극 쪽 집중) [인쇄 p.1274].
- **질문**: CAM 분율 (40 · 70 · 80 wt%) 과 코팅이 두께 방향 리튬화 기울기의 **크기 · 방향** 을 어떻게 바꾸는가 · 그 원인이 tortuosity factor 인가 · 운전 중 τ² 는 조립 직후와 같은가.

## 3. 핵심 수치 ★ (전부 쪽 · 표지 병기)

### 3-1. 셀 · 재료 · 조건
| 항목 | 값 | 표지 · 출처 |
|---|---|---|
| CAM | NMC111, MSE Supplies · SEM 평균 **9.3 µm** (`Fig. S4`) | [인쇄 SI p.1 · p.11] |
| CAM 코팅 (일부 셀) | LLSTO 습식 코팅 · XRD · TEM 으로 **비정질 15–20 nm** | [인쇄 SI p.1] |
| SE | Li₆PS₅Cl: P₂S₅ · Li₂S · LiCl 화학량 → 50 mL 스테인리스 자 + ZrO₂ 볼 (10 · 5 mm) **500 rpm 10 h** 볼밀 → 유리관 봉입 **550 °C 6 h** 열처리 | [인쇄 SI p.1] |
| **SE 입경** | **[미확인]** — 본문 · SI 어디에도 LPSC 입경 · PSD 없음 (`Fig. S5` = 혼합물 SEM 뿐) | — |
| SE 순수 σ (EIS) | **1.900 × 10⁻³ S cm⁻¹** (0 wt% CAM 행) · COMSOL 입력은 **2 × 10⁻³ S cm⁻¹** | [인쇄 Table S8 · Table S4] |
| NMC111 순수 σ_el (EIS) | **1.88 × 10⁻⁴ S cm⁻¹** (100 wt% CAM 행) | [인쇄 Table S8] |
| 탄소 · 바인더 | **없음** — *"To lessen degradation, no carbon additive was used"* [43] | [인쇄 p.1275] |
| 혼합 | 막자 손 혼합 (비율 = 본문) | [인쇄 SI p.1] |
| 셀 성형 | LPSC 200 mg → 지름 **12.6 mm** 펠릿 **300 MPa** → 양극 30 mg 올려 **100 MPa** → In–Li 를 반대편에 **100 MPa** · 집전체 Cu (음극) · Al (양극) · 운전 · operando 중 **50 MPa** 지그 | [인쇄 SI p.1] |
| 양극 두께 | **≈110 µm** (70 · 80 wt%, 6 층) · **≈155 µm** (40 wt%, LPSC 밀도가 낮아 8 층) · 10 mg 70 % 셀 ≈50 µm (3 층, `Fig. 1c–f` · `Fig. S7`) | [인쇄 p.1275 · SI p.2] |
| 순환 | 정전류 **C/10** (**1C = 160 mA g⁻¹**, 활물질 질량 기준) · **2.5–4.0 V vs Li–In** · 실온 | [인쇄 SI p.2 · p.1275] |
| 공극 | **14 % 가정** (측정 아님 · refs 7, 41, 42, 48, 49 · SI ref 5 = Bielefeld 2020) | [인쇄 p.1276 · Table S8 각주] |

### 3-2. 로딩 (`Table S1`) 과 우리 환산
| CAM wt% | NMC 면적 로딩 [인쇄] | NMC 질량 (30 mg 중) | 면용량 @160 mAh g⁻¹ | C/10 전류밀도 | 비고 |
|---|---|---|---|---|---|
| 40 | **9.5 mg cm⁻²** | 12 mg | ≈1.54 mAh cm⁻² | ≈0.15 mA cm⁻² | [우리 산술 · 면적 π(0.63 cm)² = 1.247 cm²] |
| 70 | **16.6 mg cm⁻²** | 21 mg | ≈2.69 | ≈0.27 | 같음 (16.84 ↔ 인쇄 16.6) |
| 80 | **19.0 mg cm⁻²** | 24 mg | ≈3.08 | ≈0.31 | 같음 (19.25 ↔ 19.0) |
| 70 (10 mg 셀) | **5.5 mg cm⁻²** | 7 mg | ≈0.88 | ≈0.09 | 얇은 셀 |

- 부피 평균 이동전류 (C/10, 110 µm, 13.72 mm³): 70 wt% ≈ **0.0245** · 80 wt% ≈ **0.028 mA mm⁻³** [우리 산술] → `Fig. S10` 색 막대 (0–0.06 mA mm⁻³) 에서 80 wt% 분리막 층의 최대 ≈0.06 = 평균의 **≈2 배** [판독 + 우리 산술].

### 3-3. EDXRD 사양 (SI p.2 · Fig. S2–S3)
- 6-BM-A · Ge 검출기 **2θ = 2.26°** · 백색광 20–200 keV (50 keV 아래는 금속 필터로 제거) · 게이지 부피 **2 mm × ≈5.6 mm × 0.02 mm** (슬릿 d_i 0.02 mm · d_s 0.2 mm) · LaB₆ 보정 · Savitzky–Golay 평활 [인쇄].
- 층 간격 20 µm · 측정 시간 게이지 부피당 **10 s** (70 %) · **30 s** (80 · 40 %) [인쇄].
- 게이지 부피 = 양극 부피의 **1.48 %** [인쇄 `Fig. S3`] — 두께 120 µm 로 계산하면 1.48 %, 110 µm 면 1.62 % [우리 산술] → 그들은 120 µm 로 셈 (Fig. S3 그림의 두께 표기 120 µm 와 같음).
- c/a → Li: Li₍₁₋ₓ₎Ni₁/₃Mn₁/₃Co₁/₃O₂ (0 < x < 0.5) 에서 **x = (c/a − 4.9722) / 0.3552** (Buchberger 2015) · (003) (101) (104) 최소제곱 (60–150 keV 가 잘 보임) · (10-2) 는 Al 박과 겹쳐 뺌 · 이중 봉우리 = 이중 가우스 적합 후 높이 가중 평균 (식 S14) [인쇄 SI p.2 · p.12].

### 3-4. 리튬화 기울기 (본문 p.1275–1276)
| 지표 | 80 wt% | 70 wt% | 70 wt% 코팅 | 40 wt% | 표지 |
|---|---|---|---|---|---|
| 첫 충전 중간의 최대 Δx (순환 용량 대비) | **0.24 (48 %)** | **0.145 (29 %)** | **0.209 (42 %)** | **0.338 (67 %)** | [인쇄] |
| 먼저 반응하는 쪽 (첫 충전) | **분리막** | 집전체 | 집전체 (코팅이 첫 충전 모양은 안 바꿈) | 집전체 (분리막 쪽 크게 지연 · 불완전) | [인쇄] |
| 첫 방전 끝 기울기 | < 0.02 | < 0.02 | **0.07** 유지 | < 0.02 | [인쇄] |
| `Fig. 3a` 중간 시점 Li 함량 (분리막 10 µm → 집전체) | ≈0.66 → 0.90 (110 µm) | ≈0.85 → 0.69 (90 µm) → 0.74 | ≈0.89 → 0.70 | ≈1.00 → 0.72 (150 µm) | [판독] |
| 첫 충전 · 첫 방전 총 반응량 \|Δx\| (`Fig. 3b–e`) | ≈0.32–0.41 · ≈0.11–0.19 | ≈0.36–0.43 · ≈0.14–0.21 | ≈0.31–0.42 · ≈0.17–0.24 | ≈0.18–0.43 · ≈0.12–0.34 | [판독] |
- 40 wt% 는 *"19 vol % CAM 뿐이라 전자 퍼콜레이션 경로가 비효율"* → 분리막 쪽으로 전자가 못 간다 [인쇄 p.1276].  방전 1 초기에 분리막 층이 **1.2 h** 동안 계속 탈리튬화 (전류 역전) — 층간 Li 기울기가 분리막 쪽 NMC → 집전체 쪽 NMC 로 Li⁺ 를 미는 **입자 간 Li 수송** [인쇄 p.1276 · `Fig. S10e` note 2–5: 방전 1 에서 층 1 의 (1 − x) 0.79 → 0.74, 방전 2 에서 0.73 → 0.71 → 0.76 → 0.73].
- 측방향 분포도 있다: 각 단계 시작 직후 게이지 부피의 이동전류가 평균보다 작음 → **원주 쪽이 먼저 반응, 중심은 ≈1 h 안에 따라잡음** (두께 방향 결론에는 큰 영향 없다고 판단, 논문 범위 밖) [인쇄 SI p.17].
- ⚠ `Fig. 3a` 판독으로 40 wt% 의 차는 ≈0.28 — 인쇄 0.338 과 어긋난다 (40 % 는 `Fig. S9` 에서 0.338 급 차가 다른 시점에 보임) [판독 · §9-6].

### 3-5. 유효 전도도 · tortuosity factor — `Table S8` 전문 + 우리 재계산 ★★
| CAM wt% | CAM vol%\* | LPSC vol%\* | σ_el,eff (S cm⁻¹) | τ²_NMC (EC) | σ_ion,eff (S cm⁻¹) | τ²_LPSC (IC) [인쇄] | **τ²_LPSC 재계산 (ε_LPSC)** [우리 산술] | f_ion = σ_ion,eff/1.9e-3 [우리 산술] |
|---|---|---|---|---|---|---|---|---|
| 100 | 86 % | — | **1.88 × 10⁻⁴** | — | — | — | — | — |
| 95 | 78 % | 8 % | — | — | **3.785 × 10⁻⁶** | **392.44** | **40.2** | 0.0020 |
| 80 | 56 % | 30 % | **8.16 × 10⁻⁵** | **1.28** | **6.758 × 10⁻⁵** | **15.62** | **8.43** | 0.0356 |
| 70 코팅 | 44 % | 42 % | **2.66 × 10⁻⁵** | **3.54** | **8.045 × 10⁻⁵** | **11.85** | **9.92** | 0.0423 |
| 70 | 44 % | 42 % | **2.45 × 10⁻⁵** | **3.37** | **8.682 × 10⁻⁵** | **9.63** | **9.19** | 0.0457 |
| 64 | 38 % | 48 % | **1.45 × 10⁻⁵** | **4.92** | — | — | — | — |
| 50 | 26 % | 60 % | **2.02 × 10⁻⁶** | **24.52** | — | — | — | — |
| 40 | 20 % | 66 % | **6.11 × 10⁻⁷** | **60.18** | **1.495 × 10⁻⁴** | **2.49** | **8.39** | 0.0787 |
| 0 | 0 % | 86 % | — | — | **1.900 × 10⁻³** | — | — | 1 |

\* *"calculated assuming 14% void"* [인쇄 SI p.23].

- **식** (p.1276, 렌더 대조): (2) σ_i,eff = L / (R_i A) · (3) **τ_i² = (σ_i,bulk / σ_i,eff) · ε_i** · (4) **τ_i² = 1 / ε_i^{a_i}** (a = 0.5 = Bruggeman) [인쇄].  ⇒ τ² (3) = **우리 tau2 = 수송 tortuosity** (φ_SE·σ₀/σ_eff, 제곱근 아님 · CLAUDE.md τ 명명 규약) 와 같은 식.
- **★ 상 분율 검산** [우리 산술]: 표의 τ² 와 σ 로 ε* = τ²·σ_eff/σ_bulk 를 거꾸로 풀면 —
  · 전자 열: 80 → 0.5556 · 70 → 0.4392 · 64 → 0.3795 · 50 → 0.2635 · 40 → 0.1956 (= NMC 분율 56 · 44 · 38 · 26 · 20 % ✓ 반올림 안).
  · 이온 열: 95 → **0.7818** · 80 → **0.5556** · 70 → **0.4400** · 40 → **0.1959** = **NMC 분율** (78 · 56 · 44 · 20 %) 이지 LPSC 분율 (8 · 30 · 42 · 66 %) 이 아니다.  80 · 40 wt% 는 같은 행 전자 열과 **소수 넷째 자리까지 같은 ε** 를 쓴다.
  · 코팅 행은 두 열 다 ε* ≈ **0.50** (0.5009 · 0.5018) — 44 · 42 % 어느 것과도 안 맞는다 (별도 불일치).
  ⇒ 이온 τ² 열은 상 분율 열이 뒤바뀐 계산일 가능성이 크다 [추정 — 논문은 계산표를 공개하지 않음].  `Fig. 4b` 의 LPSC 점 · 멱법칙 a_LPSC 2.365 · Table S9 *"From EIS"* · *"fit of all EIS"* 열 · 본문 *"tipping point at 70% … more than doubling at 80%"* 가 이것을 물려받는다.  COMSOL 식 S7 은 (1 − ε_void − ε_NMC) = LPSC 분율을 **제대로** 쓴다 → 모델 맞춤값 (a_LPSC 2.7) 은 이 의심과 무관.
- **TLM 적합값 ↔ 표 S8 대조** [우리 산술]: σ = 1/(R′ A) (R′ = 단위 길이당 저항 Ω cm⁻¹, A = 1.2469 cm²) 로 Table S6 R_ion (40 · 70 · 80 · 95 %) 과 Table S7 R_el (40 · 50 · 64 · 70 · 80 %) 이 표 S8 값을 **네 자리까지 재현**한다.  예외: Table S7 의 **70%-LLSTO R_el = 9968 Ω cm⁻¹ → 8.0456 × 10⁻⁵ S cm⁻¹ = 표 S8 의 코팅 "이온" 값** 이고, 표 S8 의 코팅 전자 2.66 × 10⁻⁵ 에 해당하는 적합값 (R_el ≈ 30,150 Ω cm⁻¹) 은 어디에도 없다 · Table S6 에는 코팅 행 자체가 없다 ⇒ 코팅 행의 출처 사슬이 끊겨 있다 [우리 산술 · §9-3].
- 저항 원자료 (SI p.20): 이온차단셀 저주파 저항 **80 % ≈110 Ω · 50 % ≈5000 Ω · 40 % > 10,000 Ω** [인쇄] · 전자차단셀은 고주파 x 절편과 호 폭이 CAM 증가와 함께 커짐 [인쇄].

### 3-6. 세 방법의 tortuosity factor — `Table S9` 전문 [인쇄 SI p.23]
| CAM wt% | ε_NMC | ε_LPSC | EIS τ²_NMC | EIS τ²_LPSC | 멱법칙 (a_NMC 2.511) τ²_NMC | 멱법칙 (a_LPSC 2.365) τ²_LPSC | COMSOL (a_NMC 2.0) τ²_NMC | COMSOL (a_LPSC 2.7) τ²_LPSC |
|---|---|---|---|---|---|---|---|---|
| 95 | 0.78 | 0.08 | — | 392.44 | 1.87 | 392.82 | 1.64 | 915.50 |
| 80 | 0.56 | 0.30 | 1.28 | 15.62 | 4.29 | 17.24 | 3.19 | **25.81** |
| 70 | 0.44 | 0.42 | 3.37 | 9.63 | 7.86 | 7.78 | 5.17 | **10.40** |
| 64 | 0.38 | 0.48 | 4.92 | — | 11.35 | 5.67 | 6.93 | 7.26 |
| 50 | 0.26 | 0.60 | 24.52 | — | 29.44 | 3.35 | 14.79 | 3.97 |
| 40 | 0.20 | 0.66 | 60.18 | 2.49 | 56.90 | 2.67 | 25.00 | 3.07 |
- 멱법칙 · COMSOL 열은 ε^(−a) 로 정확히 재현된다 (예: 0.42^−2.7 = 10.40 · 0.30^−2.7 = 25.81) [우리 산술].
- **ε 규약과 무관한 비교** [우리 산술]: COMSOL 이 요구한 유효 이온 σ = 2 × 10⁻³ · ε_LPSC^(1+2.7) = **8.07 × 10⁻⁵ (70 %)** · **2.33 × 10⁻⁵ S cm⁻¹ (80 %)** ↔ EIS 8.68 × 10⁻⁵ · 6.76 × 10⁻⁵ → **0.93 배 · 0.34 배**.  ⇒ "운전 중 SE 망이 나빠진다" 는 **80 wt% 에서만 뚜렷**하고 70 wt% 는 거의 같다.
- NMC: COMSOL 의 시작 (x = 1) 유효 σ_el = 1.33 × 10⁻⁴ · ε_NMC³ = 1.13 × 10⁻⁵ (70) · 2.34 × 10⁻⁵ (80) ↔ EIS 2.45 × 10⁻⁵ · 8.16 × 10⁻⁵ → 0.46 · 0.29 배 [우리 산술] — 본문 *"NMC values were near those derived from the EIS"* 보다 차이가 크다.

### 3-7. COMSOL 모델 사양 (SI p.3–7)
| 항목 | 값 |
|---|---|
| 기하 | 지름 **9.3 µm** NMC 원 **24 개 (2 줄 × 12)** → 두께 110 µm · 양옆 LPSC 통로 2 줄 (분리막 쪽 끝이 벌크 SE 와 닿음) · 집전체 쪽 끝 두 입자가 집전체와 전자 접촉 (`Fig. S14`) |
| 물리 | Battery Design + Transport of Diluted Species · Time Dependent with Initialization · 초기화 "Secondary" 전류분포 · BDF 기본 · 10 h C/10 충전 (식 S2: I = V·ρ·m·SC / 10 h) |
| NMC 확산 (식 S4) | D = 5·10^(4(1−x)/0.25 − 17) m² s⁻¹ (x ∈ [1, 0.75]) · 5·10⁻¹³ (x < 0.75) — 여기 x 는 Li 함량으로 읽힘 [추정 · 본문 x (탈리튬 정도) 와 기호 반대] (Sharma 2022) |
| NMC 전자 σ (식 S5) | σ = 10^(2(1.05 − x)/0.8 − 4) S cm⁻¹ → x = 1 에서 1.33 × 10⁻⁴ · x = 0.55 에서 1.78 × 10⁻³ (**충전 중 ≈13 배 증가**) [우리 산술] |
| 유효 σ (식 S6 · S7) | σ_NMC,eff = σ_bulk · ε_NMC^(1+a_NMC) · σ_LPSC,eff = σ_bulk · (1 − ε_void − ε_NMC)^(1+a_LPSC) |
| 교환전류 (식 S12) | i₀ = (C_NMC/SA_NMC)·10^((1−x)/0.075 − 2) A m⁻² (x ∈ [1, 0.9]) · …10^(0.1/0.075 + (0.9−x)/0.35 − 2) (x < 0.9) (Park 2021) · 대안 = Liu 2023 (`Fig. S15`, 결과 비슷) · 문헌식 7 종 표 S3 |
| 기타 (표 S4) | σ_SSE,bulk 2 × 10⁻³ S cm⁻¹ · ε_NMC 0.44 (70) · 0.56 (80) · ε_void 0.14 · C_s,max 4.9 × 10⁴ mol m⁻³ · α_a = α_c = 0.5 · ρ_NMC 3.8 g cm⁻³ · m 0.7 / 0.8 · SC 160 mAh g⁻¹ · T 293.15 K |
| 맞춤 결과 (표 S2) | **a_NMC = 2.0 · a_LPSC = 2.7** (70 · 80 % 의 flip 과 Li 값에 맞춤) |

### 3-8. 그림 시간축에서 읽은 용량 [판독 + 우리 산술 · 정전류 C/10 · 1C = 160 mA g⁻¹ 가정 — 논문은 용량 · 쿨롱효율을 보고하지 않는다]
| CAM wt% | 충전 1 (h → mAh g⁻¹) | 방전 1 | 충전 2 | 방전 2 | 첫 쿨롱효율 |
|---|---|---|---|---|---|
| 80 | 6.6 → ≈106 | 2.7 → ≈43 | 2.5 → ≈40 | 2.4 → ≈38 | ≈41 % |
| 70 | 7.5 → ≈120 | 4.2 → ≈67 | 4.8 → ≈77 | 4.6 → ≈74 | ≈56 % |
| 40 | 6.1 → ≈98 | 3.7 → ≈59 | 4.1 → ≈66 | 3.9 → ≈62 | ≈60 % |
| 70 코팅 | 6.2 → ≈99 | 3.4 → ≈54 | 3.8 → ≈61 | 3.6 → ≈58 | ≈55 % |
- 교차 확인: `Fig. 3b–e` 의 충전 1 \|Δx\| ≈0.4 ↔ 방전 1 ≈0.2 (절반만 되돌아옴) 와 같은 그림.  ⇒ **가역 용량 ≈40–77 mAh g⁻¹ 의 셀**에서 잰 기울기다 (§9-2).

## 4. 방법 ★

### 4-1. 측정 사슬
EDXRD (백색광 · 고정 2θ) → 20 µm 층별 회절 → (003) (101) (104) 위치 → 육방 격자 a · c (식 S1) → c/a → x (Buchberger 선형식) → 층별 (1 − x)(t) → ① 시간–깊이 색지도 (`Fig. 2`, 2D 선 그림 `Fig. S8–S9`) ② 첫 충전 중간 단면 (`Fig. 3a`) ③ 단계별 총 반응량 \|Δx\| (`Fig. 3b–e`) ④ 시간 미분 → 국소 이동전류 mA mm⁻³ (`Fig. S10`) ⑤ 봉우리 분열 추적 (`Fig. 6` · `S16` · `S17`).  70 % 셀은 깊이 ξ 로 정규화한 짝수 차 르장드르 다항식 (P₀ · P₂ · P₄ · …, 집전체에서 0 플럭스 경계) 으로 맞춤 (식 S15) · 80 % 셀은 80–100 ↔ 100–120 µm 층 사이 **불연속** 때문에 다항식 맞춤 실패 (직선 연결로만 표시) [인쇄 SI p.14–15].

### 4-2. 유효 전도도 측정 (SI p.2 · p.18–23)
- 이온차단셀 (전자 σ): 30 mg 양극을 **50 MPa** 로 스테인리스 사이에 성형.  전자차단셀 (이온 σ): SE 150 mg **150 MPa** → 양극 30 mg **150 MPa** → SE 150 mg **150 MPa** → 양쪽 In–Li (In 50 mg · Li 1 mg) · 스테인리스 집전.  EIS 는 전부 **50 MPa** 에서 · 1 MHz–0.01 Hz · 10 mV · **6 점/decade** · BioLogic SP-150 [인쇄].
- ⚠ operando 셀의 양극은 **100 MPa**, EIS 셀은 **50 · 150 MPa** 로 눌렀다 — τ² 를 잰 미세구조와 반응 분포를 잰 미세구조가 같은 압밀 상태가 아니다 [인쇄 사실 + 추정].
- TLM (Siroma 2015 [47] 의 정의): 이온 (IC) = T 형 open-open (Z_ion = R_ion · Z_el = R_el · Z_int = R1/Q1 + Q2 · 끝 고정 Z_HFR = R · Z_LiIn = Q/R, 식 S16) · 전자 (EC) = 대칭 T 형 PP (Z_int = R1/Q1 · 끝 Z_p = Q_p, 식 S17) · 시도한 변형 IC 7 개 · EC 13 개 · 덜 중요한 저항은 자유 · 두 셀 동시 전역 맞춤은 안 함 (Minnmann 2021 과 같은 방식) [인쇄 SI p.21–22].

### 4-3. 입자 처리 ★ · 시뮬레이션 · frame[5]
- **입자 모델 없음** — COMSOL 은 **균질화 연속체** (Bruggeman 지수로 τ² 를 흡수) 위에 원형 NMC 24 개를 2D 로 늘어놓은 **기하 장식**이다: 입자 접촉 · 접촉 면적 · SE 입자 형상 · 공극 위치 없음 · LPSC 는 연속 통로 [인쇄 SI p.24].  τ² 가 *"점 접촉"* 을 담는다는 설명은 Bielefeld [41] 인용으로만 [인쇄 p.1277].
- **입자 구분**: 강체 · 소성 어느 것도 계산하지 않음.  NMC 수축 (탈리튬 중) → 접촉 재배열 → τ² 증가는 **가설** (*"rearrangement of particle contacts is expected"*) [인쇄 p.1277].
- **frame[5]**: 이 논문은 **수송의 결과 (반응 분포)** 를 실측하고 수송 물성 (σ_eff · τ²) 을 거시적으로 잰다 = 우리 DEM 이 맡는 접촉망 수송의 **바깥 · 하류 관측량**.  없는 반쪽 = 미세구조 (입경 · 공극 실측 · 접촉망) · 기계 (MPM 의 형상 소성).

### 4-4. 기법 미니 용어집
- **EDXRD (energy-dispersive X-ray diffraction)** — 백색 X 선 + 고정 각 2θ 검출, 에너지 축이 d 간격 역수에 대응.  슬릿으로 만든 작은 **게이지 부피**에서만 회절을 받아, 셀을 움직이며 층별 (깊이별) 결정 구조를 잰다.
- **c/a ↔ x** — 층상 산화물은 탈리튬화되면 산소층 반발로 c 가 늘고 a 가 준다 → c/a 가 Li 함량의 눈금.
- **봉우리 분열 (peak bifurcation)** — 한 반사가 두 봉우리로 갈라지는 것; 입자 안 · 입자 사이 조성 이중성 (두 상처럼 보임).  원인 후보: 이중 조성 · 입경 효과 · 전도 경로 · 표면막 (본문 [32, 51, 52, 56]).
- **이동전류 (transfer current, mA mm⁻³)** — 국소 (1 − x) 의 시간 변화 × 용량 밀도 = 부피당 반응 전류.
- **tortuosity factor τ²** — φ·σ_bulk/σ_eff (식 3).  **경로 길이 τ (= Δl/Δx) 와 다른 양** — SI p.3 이 이 둘을 구분하고 Landesfeind 의 "effective tortuosity" 가 τ² 와 같다고 적는다 [인쇄].  ⇒ 우리 규약: tau2 = 수송 tortuosity ↔ τ_geo = 기하 tortuosity.
- **Bruggeman 지수 a** — τ² = ε^(−a) 의 a.  a = 0.5 가 고전 Bruggeman (액체 다공 전극).  여기 2–2.7 = 고체 복합체에서 연결이 훨씬 나쁘다는 뜻.
- **T 형 TLM · 차단셀** — `schlautmann2023` · `minnmann2021` 카드 §용어집 참조 (이온 레일 · 전자 레일 · 계면 가로대).

## 5. 결과 — 절별 (그림 실독 포함)

### 5.1 얇은 셀 (≈50 µm) 은 층간 차가 작다 (`Fig. 1c–f` · `Fig. S7`)
70 % 코팅 · 10 mg 셀, 3 층.  (003) (101) (104) 가 충전 중 이동 · 방전에 되돌아옴 (붉은 선 = 시작, 초록 = 충전 끝, 파랑 = 끝).  *"In this thin electrode, only small differences in local reaction rate were detected"* [인쇄 p.1274].  ⚠ 캡션은 (a)–(c) 만 설명 · 그림은 (c)–(f) 까지 있음 (f = 전압 · 전류 · 시간 0–≈12.3 h) [판독].

### 5.2 두꺼운 셀 (≈110 · 155 µm) — 큰 기울기와 "70–80 flip" (`Fig. 2` · `Fig. 3` · `Fig. S8–S9`)
- `Fig. 2` 색지도 (1 − x 0.5–1.0): 80 % 는 처음 3 h 안에 층 1–2 (분리막 쪽) 가 파랗게 (탈리튬) 되고 층 6 (집전체) 이 늦다 · 70 % 는 집전체 쪽부터 · 40 % 는 분리막 쪽 (층 1) 이 끝까지 붉다 (Li 많음) [판독].
- `Fig. 3a`: 첫 충전 중간 단면 — 80 % 만 분리막 쪽이 낮다 (0.66 → 0.90), 나머지는 분리막 쪽이 높다 [판독].
- `Fig. 3b–e`: 단계별 총 반응량 — 80 % 는 분리막 → 집전체로 감소, 70 % 는 가운데 약간 볼록, 40 % 는 분리막 (0.18) → 집전체 (0.43) 로 크게 증가 [판독].
- 기울기는 **항상 충전 중에 쌓이고 방전에서 펴진다** (코팅 없는 셀 방전 1 끝 < 0.02) · 코팅 셀은 충전 1 뒤 전류 분포가 고르게 되어 처음 생긴 기울기 0.07 이 방전 끝까지 남는다 [인쇄 p.1275–1276].
- `Fig. S10` (이동전류): 80 % 는 충전 1 에 **분리막 (2–3 h) → 내부 → 집전체 (5–6.5 h) 로 이동하는 반응파**, 70 · 40 % 는 반대 방향 [인쇄 SI p.16].

### 5.3 유효 전도도 · τ² (`Fig. 4` · `Table S8–S9`)
- `Fig. 4a`: σ_el,eff 는 CAM 40 → 80 wt% 에서 6.1 × 10⁻⁷ → 8.2 × 10⁻⁵ (두 자릿수 이상 ↑), σ_ion,eff 는 1.5 × 10⁻⁴ → 6.8 × 10⁻⁵ 로 완만히 ↓ 하다가 95 % 에서 3.8 × 10⁻⁶ 로 급락.  **두 곡선이 ≈78–80 wt% 에서 교차** [판독] — 80 % 셀이 이온 ↔ 전자 균형점 근처에 있다는 뜻 [추정].
- 저자 해석: σ_el,eff 는 *"초기 (완전 리튬화) 상태의 값"* 이고 NMC 전자 σ 는 (1 − x) 가 줄면 커지므로 충전 중 진화한다 [인쇄 p.1276].
- `Fig. 4b` + 본문: a_LPSC = 2.36 · a_NMC = 2.51 → 70 % τ²_LPSC 7.78 · τ²_NMC 7.86, 80 % 17.24 · 4.29 (멱법칙 값) → *"LPSC phase was near a tipping point at 70% CAM"* [인쇄 p.1277] — ⚠ §3-5 상 분율 검산과 충돌.

### 5.4 COMSOL 모델 — flip 재현 · τ² 가 운전 중 커진다 (`Fig. 5` · `Fig. S14–S15`)
- a_LPSC 2.7 · a_NMC 2.0 에서 flip 과 Li 값이 맞음: 70 % 는 3.7 · 6.0 · 8.2 h 에 **집전체 쪽 (0–30 µm)** 반응이 앞서고, 80 % 는 3.7 · 6.0 · 9.0 h 에 **분리막 쪽 (70–105 µm)** 이 앞선다 (`Fig. 5`, 파란 점선 *"Region of greater reaction"*) [인쇄 + 판독].
- 저자: EIS 보다 LPSC 는 높고 NMC 는 낮다 → *"tortuosity factor evolved in composite cathodes during cycling under compression"* · NMC 가 탈리튬 중 수축 → 접촉 재배열 · Shi [53] 의 CAM/SE 크기비가 충전 중 바뀌어 이온 σ 가 나빠짐 [인쇄 p.1277] · *"extraordinary values but … in general agreement"* (Bielefeld · Minnmann [41, 42]).
- i₀ 를 크게 바꿔도 (그리고 Liu 2023 의 i₀ 식, `Fig. S15`) 결과가 비슷 → **수송 제한** (Naik 2022 [54] 예측과 일치) [인쇄 p.1277].

### 5.5 봉우리 분열 (`Fig. 6` · `Fig. S6` · `S16` · `S17`)
- 모든 셀에 분열이 있으나 **코팅 없는 70 %** 가 훨씬 뚜렷 (4.7 h 에 두 봉우리 극대 분리) · 코팅 셀은 4.0 h 에 가장 뚜렷하나 끝내 완전 분리 안 됨 [인쇄 p.1277–1278].
- 분열은 국소 Li 함량 **0.7–0.75** 에서 가장 강함 (층 3 · 6: 4.0–5.5 h · 늦은 층 1: 5.5–6.5 h) [인쇄].
- 80 % 층 1 은 2.5–3.5 h 에 **연구 중 최대 이동전류**를 받으면서 분열은 작다 → *"high current can actually mask bifurcation locally"* · 늦은 층 6 은 충전 1 내내 · 방전 1 까지 분열 [인쇄 p.1278 · SI p.27].
- 해석: 코팅 없는 NMC 표면의 분해 생성물 (LPSC–NMC 열역학 불안정) → i₀ 감소 → 분열 증가 (Park 2021 [51] 가설과 정합) [인쇄 — 분해막 자체는 미측정].

### 5.6 결론 (p.1278, 인쇄)
1. 액체계처럼 전류 분포는 분리막 쪽 · 집전체 쪽 어느 쪽으로도 기울 수 있다 — 단 이 계는 τ² 가 크고 **작은 조성 변화에도 유효 전도도가 크게 변한다**.
2. τ² 는 크고 **첫 충전 중 변하며**, 특히 SE 의 τ² 가 크게 는다.
3. C/10 의 낮은 율에서도 NMC 봉우리 분열이 보이고 층별로 분해된다 (Li 0.7–0.75) · 전류가 몰린 곳에서는 두 봉우리가 함께 움직여 분열이 가려진다.

## 6. Figure set ★ (크롭 28 장 = `figures/stavola2023_thick_nmc111_lpscl_lithiation_gradient_tortuosity/`)
| Fig | 내용 | 우리 활용 |
|---|---|---|
| TOC | 백색광 EDXRD 개념 + 110 µm 셀 · 충전 중 깊이별 (1 − x) 곡선 1–13 (0–150 µm) | 개념도 |
| 1 | (a) 110 µm 셀 · 6 층 (20 µm) 모식 (b) NMC111 구조 (MO₆ 슬랩 · Li⁺) (c–e) 50 µm 셀 (003)(101)(104) 시간 계열 (f) 전류 · 전압–시간 (0–≈12.3 h) | 층 구간 규약 · 얇은 셀 대조 |
| 2 ★ | 80 · 70 · 40 · 70 코팅 셀의 (1 − x) 시간–층 색지도 + 전압 (시간 세로축) · 점선 = 단계 경계 · "1" = 충전 1 중간 | ★ **두께 방향 반응 분포의 실측 원판** · flip |
| 3 ★ | (a) 충전 1 중간 깊이 단면 (0–150 µm) (b–e) 단계별 \|Δx\| vs 무차원 깊이 (0 = 분리막) | ★ p6 대조 표적 (방향 · 크기) |
| 4 ★ | (a) σ_el,eff · σ_ion,eff vs CAM wt% (로그 1e-7–1e-2 · 위축 vol%) (b) τ² vs 상 분율 + 멱법칙 | ★ p4 — 수송 tortuosity 크기 기준 · ⚠ 이온 τ² 상 분율 의심 (§3-5) |
| 5 | COMSOL 2 줄 입자 모델의 (1 − x) — 70 % (3.7 · 6.0 · 8.2 h) · 80 % (3.7 · 6.0 · 9.0 h) · 반응 앞선 구역 표시 | flip 재현 · 균질화 모델의 꼴 |
| 6 | 코팅 · 비코팅 70 % 의 (003) 왼/오른 봉우리 에너지 (마커 크기 = 세기) + 전압 · 표준편차 띠 | 분열 = 표면막 지표 (우리 범위 밖) |
| S1 | 비에너지 · 에너지 밀도 vs 양극 두께 (20–300 µm) · CAM 40/70/80 · SE 층 20/120/220 µm · N/P 0.2–175 | 후막 동기 (예: 100 µm · 20 µm SE · N/P 0.2 ≈ 290–320 Wh kg⁻¹, ≈640–880 Wh L⁻¹ [판독]) |
| S2 | (a) 압축 지그 속 셀 (b) 6-BM-A 실험실 사진 (c) EDXRD 기하 (d_i · d_s · 2θ) | 방법 |
| S3 | 게이지 부피 (2 mm × 5.6 mm × 20 µm) 를 양극 (지름 12.66 mm · 120 µm) 에 축척 표시 · 세로 60 배 과장 | 부피 1.48 % |
| S4 | NMC111 SEM (50 · 20 µm 막대) — 구형 이차입자, 평균 9.3 µm | CAM 크기 |
| S5 | NMC111 + LPSC 혼합물 SEM (20 · 10 µm) — LPSC 가 NMC 를 덮는 모습 | SE 크기 정량 없음 |
| S6 | (003) 이중 가우스 적합 예 (층 3 · 2.7 h) · 65.56 / 66.28 keV · 63.8 keV = LPSC 봉우리 | 분열 처리 |
| S7 | 50 µm 셀 층 1–3 의 (003) · 전압 | 얇은 셀 |
| S8 ★ | 80 · 70 · 70 코팅의 (1 − x) 깊이 단면 (단계 4 개 × 시점 색) + 르장드르 맞춤 | 기울기의 시간 진화 · 80 % 층 6 불연속 |
| S9 | 40 % 의 같은 그림 (8 층, 0–150 µm) | 분리막 쪽 지연 |
| S10 ★ | 국소 이동전류 지도 (0–0.06 mA mm⁻³) + 40 % 발산 색지도 (역전 = 파랑, note 2–5) | 반응파 · 전류 역전 · 피크 ≈2× 평균 |
| S11 | 이온차단 · 전자차단 셀 모식 | 방법 |
| S12 | 차단셀 Nyquist 원자료 (40–95 %) + TLM 맞춤 | 저항 원자료 |
| S13 | TLM 회로 (IC open-open · EC PP · Z_int · Z_p) | 방법 |
| S14 | COMSOL 영역 — NMC 9.3 µm × 24 · SE 통로 · e⁻ / Li⁺ 경로 | 균질화 모델 꼴 |
| S15 | Liu i₀ 로 다시 푼 70 · 80 % | 동역학 둔감 |
| S16 | 코팅 · 비코팅 70 % 의 (003) 시간별 · 층별 | 분열 |
| S17 | 80 % 의 (003) (0 · 2.1 · 4.4 · 5.9 · 7.3 h) + 봉우리 에너지 | 전류 집중 = 분열 가림 |
| 표 S6 · S7 | TLM 적합 매개변수 (IC · EC) | §3-5 재현 대조 |
| 표 S8 ★★ | 유효 σ · τ² 전체 | **이 카드 수치의 정본** |
| 표 S9 ★ | 세 방법의 τ² | 운전 중 τ² 변화의 근거 |

## 7. Post-processing ★
- **무엇을**: 회절 → 격자 상수 (식 S1, 최소제곱) → c/a → x (선형 보정식) → 층 × 시간 지도 → 르장드르 짝수 다항식 맞춤 (70 % 셀) → 이동전류 (시간 미분 × 용량 밀도) · 봉우리 이중 가우스 (높이 가중, 식 S14) · TLM 맞춤 (식 S16–S17) → σ = 1/(R′A) → τ² (식 3) → 멱법칙 (식 4) · COMSOL 에서 a 를 손으로 맞춤.
- **도구**: Savitzky–Golay 평활 · COMSOL 6.0 · TLM 맞춤 도구 · 그림 도구 [미확인] (논문에 이름 없음) · 반복 셀 · 오차막대 없음 (σ · τ² 표 단일값).
- **안 한 것**: 공극 측정 (14 % 가정) · SE 입경 · 단면 영상 정량 · 반복 셀 · 같은 압밀의 EIS ↔ operando 셀 · 용량 · 쿨롱효율 보고 · 모델 맞춤의 오차 범위 (a 2.0 · 2.7 은 손 맞춤 단일값).
- **우리 후처리 (이 카드)**: 로딩 → 면용량 · 전류밀도 · 이동전류 평균 · 그림 시간축 → 용량 · τ² 상 분율 역산 · TLM 적합값 → σ 재현 · COMSOL σ_eff ↔ EIS σ_eff 비 · 식 S5 의 σ_NMC(x) 증가폭 — 전부 §3 표에 식과 함께.

---

## 8. 우리 DEM+MPM 대비 ★ (우리 값의 출처 = `docs/50kg/report_y4/storyline_draft1.md` · `docs/50kg/report_y4/lit_se_size_map_20261030.md` · CLAUDE.md τ 명명 규약)

### 8-1. 비교표
| 항목 | 이 논문 | 우리 (50 kg 4차년도) | 같음 / 다름 · 왜 |
|---|---|---|---|
| 계 | NMC111 9.3 µm + 자체 합성 LPSC (입경 [미확인]) · **무탄소** · 40/70/80/95 wt% | NCM D6 단일 + LPSCl 단분산 대리 D50 0.7 · 1 · 2 · 3 µm · **85 wt%** | 같은 산화물–아지로다이트 · 우리 85 wt% 는 그들 80 wt% 보다 AM 쪽 → 그들 기준이면 **이온 제한 (분리막 쪽 먼저)** 영역 [추정] |
| 두께 | ≈110 µm (6 층) · ≈155 µm (40 %) | D2 · D3 판 높이 **122.5 · 125.9 µm** (끝 mesh) | **같은 급** — 20 µm 층 6 개를 z 구간 규약으로 빌릴 수 있다 [추정 · 권고] |
| 압밀 | SE 층 300 MPa · 양극 **100 MPa** · 운전 50 MPa · EIS 셀 50 / 150 MPa | 목표 300 MPa → 판 고정 이완 (끝 판 압력 279.8 · 291.4 MPa) · 언로딩 없음 | 그들 양극은 우리보다 **훨씬 덜** 눌렸다 · 운전 압력 축은 우리 모델에 없음 |
| 공극 | **14 % 가정** (측정 안 함) | DEM 판 고정 공극 **D2 16.74 · D3 18.96 %** (ε_sphere) | 그들 φ 는 가정값 → τ² 의 φ 인자가 불확실 · 우리는 공극이 창발 |
| 수송 tortuosity | τ² = φσ₀/σ_eff (식 3) · LPSC 9.63 / 15.62 (인쇄) · 9.19 / 8.43 (ε_LPSC 재계산) · 운전 중 맞춤 10.40 / 25.81 (70 / 80 wt%) | tau2 = φ_SE·σ₀/σ_eff (제곱근 아님) · p4 주 그림 = 기하 ↔ 수송 tortuosity 짝 · **값 = 계산 전** (storyline §2 4쪽 = 틀) | **같은 정의** (φ 전극 부피 기준 둘 다) · 우리 가압 상태 = 그들 **조립 직후**에 대응 → 운전 중 값과 섞지 않는다 |
| f = σ_eff/σ₀ | 0.0457 (70) · 0.0356 (80) · 0.0787 (40) [우리 산술] | p5 주 그림 f(d) · 계산 전 | 자릿수 기준점 (조성 · 압밀 · 공극 다름) |
| 전자 채널 | NMC 접촉망뿐 (무탄소) · σ_el,eff 8.16 × 10⁻⁵ (80) | 망 전자 채널 = AM–AM 접촉 (탄소 유무 [미확인], size map p4) | **같은 꼴** — 무탄소 전자 경로 자료로 우리 전자 f 를 볼 수 있다 · 단 그들 σ_NMC 는 SOC 따라 ≈13 배 변함 (식 S5) |
| 두께 방향 분포 | **operando 반응 분포 (상대 Li 함량 · 층 20 µm)** | p6 = 가압 상태 z 구간 SE 분율 · 전위 강하 · 소산 몫 (1 V 선형 이온 망) · **반응률 아님** (`KG50B-01`) | ★ 우리는 반응을 안 푼다 — 그들의 결과를 **우리 z 구간 소산 몫의 방향과 정성 대조**하는 데까지 [추정] |
| 시뮬레이션 | COMSOL 균질화 + 2D 원 24 개 · a 손 맞춤 | DEM 강체구 (SE 유효 E 1.35 GPa) → Kirchhoff 접촉망 (Holm 협착) | 그들은 τ² 를 **맞춘다** · 우리는 구조에서 **계산한다** (frame[4]: 서로 맞추지 않음) |

### 8-2. 50 kg 문헌 지도 (`lit_se_size_map_20261030.md` §6 순위 6) 에서의 자리
- **p6 (두께 방향)** — 지도 §3: *"12 편 중 두께 방향 분포 낸 논문 없음"* → 이 논문이 **첫 실측 짝**.  보여 주는 것: (i) C/10 에서도 층간 Δx 가 순환 용량의 29–67 % (ii) 방향은 CAM 분율 (= 이온 ↔ 전자 균형) 로 뒤집힌다 (iii) 기울기는 충전에서 쌓이고 방전에서 풀린다.  우리 p6 는 반응을 안 풀기 때문에 **직접 검증은 불가** — 쓸 수 있는 문장의 꼴: *"후막 아지로다이트 양극에서는 저율에서도 두께 방향 반응 분포가 크고 그 방향이 유효 전도 균형에 따른다는 실측이 있다 (Stavola 2023) — 우리 p6 는 그 균형을 정하는 구조 쪽 (z 구간 SE 분율 · 이온 전위 강하) 을 본다."*
- **p4 (수송 tortuosity)** — 우리 tau2 와 **같은 식**의 실측값 · 크기 (9–16, 80 wt% 운전 중 25.8) 와 *"조립 직후 ≠ 운전 중"* 한정어를 준다.  ⚠ 이온 τ² 인용 시 §3-5 상 분율 검산을 각주로.
- **p7 (다음 = 3D 전기화학)** — 다음 보고의 검증 표적: 같은 두께 (≈110–126 µm) · 층 20 µm 의 SOC(z, t).  저율 (C/10) 에서 이미 flip 이 생기므로 *"반응 분포의 방향"* 이 첫 대조 지표가 된다 [추정].
- **입도 축 (p1 · p2 · p3 · p5)** — **쓸 수 없다** (SE 입도 변수 없음 · 입경 미기재).  리뷰 카드 (`lei2026_se_particle_size_effects_review`) 가 요약한 Jeong 2024 (작은 SE → 두께 방향 SOC 기울기 작음) 가 p6 의 입도 쪽 문헌이다 (원문 카드 없음 · [미확인]).

### 8-3. τ 규약 대조 (CLAUDE.md 2026-10-03 · *"tortuosity factor = τ² (tau2) 에만"*)
- 이 논문은 규약을 **지킨다**: τ² 를 tortuosity factor 로, τ = Δl/Δx (경로 길이) 를 따로 정의 (SI p.3) · Landesfeind 의 effective tortuosity = τ² 라고 적는다.  ⇒ 우리 표기로 **"수송 tortuosity (tau2)"** 로 옮긴다.
- 우리 키: `tau2_ion_<mode>` ↔ 그들 τ²_LPSC · f = σ_eff/σ₀ ↔ 그들 σ_ion,eff/σ_ion,bulk (= 1/N_M).
- 그들의 Bruggeman 지수 a (τ² = ε^−a) 는 우리 폼에 없다 — 우리는 a 를 맞추지 않고 망에서 tau2 를 낸다.

### 8-4. frame[4] / [5]
- frame[5]: 이 논문 = **수송 결과 (실측) + 거시 수송 물성** · 우리 DEM = **그 수송 물성을 낳는 접촉망** · MPM = 형상 · 공극 (이 논문 없음).  세 칸이 겹치지 않는다.
- frame[4]: 그들 COMSOL 의 a 는 **EDXRD 에 맞춘** 값이고 EIS 와 다르다 → 그 차이를 *"τ² 가 운전 중 변한다"* 는 정보로 읽었다 = 우리 인식론 (불일치 = 정량된 정보) 과 같은 읽기.  단 그 차이에는 압밀 상태 (EIS 50/150 vs operando 100 MPa) · ε 가정 · 이온 τ² 계산 의심이 함께 섞여 있다 (§9).

## 9. 비판 / 주의 / 한계 ★ (over-claim 방지)
1. **이온 τ² 의 상 분율** — §3-5: 표 S8 의 이온 τ² 4 행이 ε_NMC 로 계산한 값과 0–2 % 안에서 같고, ε_LPSC (식 3 의 정의) 로는 재현 안 된다.  인용은 **σ_ion,eff (측정값)** 로 하고 τ² 는 재계산값을 병기할 것 [우리 산술 · 추정].
2. **셀 성능이 낮다** — 논문은 용량을 보고하지 않지만 그림 시간축으로 첫 충전 ≈98–120 · 첫 방전 ≈43–67 mAh g⁻¹ · 첫 쿨롱효율 ≈41–60 % [판독 + 우리 산술, §3-8].  무탄소 · 코팅 없는 NMC111 / LPSC 를 4.0 V vs Li–In (≈4.6 V vs Li [추정 · In–Li ≈0.6 V vs Li 가정]) 까지 충전한 셀 — 분해 · 비가역 손실이 큰 상태에서 잰 기울기다.
3. **코팅 행 출처 끊김** — 표 S8 코팅 행의 ε* ≈0.50 (두 열) · 전자 σ 2.66 × 10⁻⁵ 의 적합값 부재 · 표 S7 의 70%-LLSTO R_el 이 표 S8 의 코팅 "이온" σ 를 준다 [우리 산술].
4. **공극 14 % 는 가정** — 측정하지 않았다.  양극은 100 MPa (operando) · 50/150 MPa (EIS) 로만 눌렸으므로 실제 공극은 더 클 수 있다 [추정].  φ 와 τ² 가 그만큼 불확실.
5. **EIS 셀과 operando 셀의 압밀이 다르다** (50 · 150 ↔ 100 MPa) — *"τ² 가 운전 중 변했다"* 는 비교에 압밀 차가 섞인다 [추정].
6. **수치 · 그림 불일치**: 40 % 최대 Δx 0.338 (인쇄) ↔ `Fig. 3a` 판독 ≈0.28 · 본문 *"19 vol % CAM"* ↔ 표 S8 20 % · `Fig. 4a` 위축이 100 wt% = 100 vol% (표 S8 은 86 %) · `Fig. 1` 캡션 (a)–(c) ↔ 그림 (a)–(f) · 본문 *"NMC values were near"* ↔ τ² 3.37 → 5.17 · 1.28 → 3.19 (1.5–2.5 배) [판독 · 우리 산술].
7. **80 % 셀 층 5–6 불연속** — 르장드르 맞춤 실패 (SI p.15).  게이지 부피가 집전체 · 경계에 걸렸을 가능성 [추정] — 80 % 의 집전체 쪽 "지연" 크기는 조심해서 읽을 것.
8. **모델은 2D 균질화 + 장식 입자** — 접촉 · 공극 · SE 형상이 없고 a 두 개를 손으로 맞춤 · 맞춤 오차 · 유일성 미보고.  *"동역학이 아니라 수송"* 결론은 이 모델 안에서의 민감도다.
9. **SE 입경 · NMC 입경 분포 없음** (NMC 는 평균 9.3 µm 한 수) → 크기비 λ 를 계산할 수 없다 · Shi [53] 의 크기비 논리 (충전 중 CAM 수축 → λ 변화) 는 **가설**.
10. **반복 없음** — 조성마다 셀 하나 · σ · τ² 단일값 · 오차막대 없음.
11. **측방 불균일** (SI p.17) — 게이지 부피 (2 × 5.6 mm) 가 중심부만 본다; 원주 쪽이 먼저 반응한다는 보고가 있으므로 층별 값은 **중심부 국소값**.
12. **SI 식의 x 기호** — 식 S4 · S5 · S12 의 x 는 Li 함량으로 읽힌다 (본문 x = 탈리튬 정도와 반대) [추정].
13. **전이 한계 (우리 쪽)**: NMC111 9.3 µm ↔ NCM D6 · 무탄소 · 100 MPa · Li–In 반쪽셀 · 4.6 V 급 상한 · 공극 가정 — 우리 300 MPa 가압 침대와 **절대값 대조 금지**, 방향 · 자릿수 · 정의만.

## 10. 적용 인사이트
1. **p6 z 구간 규약** — 두께 ≈120 µm 급 침대에서 **20 µm × 6 구간** (분리막 쪽 = 구간 1) 을 쓰면 이 논문의 층과 1:1 로 놓인다.  우리 p6 의 *"z 구간 SE 분율 · 전위 강하 · 소산 몫"* 을 그 칸에 그리면 다음 보고 (3D 전기화학) 의 SOC(z) 와도 같은 칸이 된다 [권고 · 1저자 결정].
2. **p4 문장 한정어** — *"우리 tau2 는 가압 (조립) 상태의 값이며, 실측에서는 첫 충전 중 SE 망 τ² 가 조립 직후보다 커질 수 있다 (80 wt% NMC111–LPSC 에서 모델 맞춤 유효 이온 σ 가 EIS 의 0.34 배)."*
3. **85 wt% 의 위치** — 그들 σ_el,eff ↔ σ_ion,eff 교차가 ≈78–80 wt% (무탄소) 이므로, 우리 85 wt% 는 무탄소라면 **이온 제한 쪽** · 반응이 분리막 쪽에 몰리는 영역일 가능성 [추정].  우리 p6 의 이온 전위 강하가 분리막 쪽 구간에 몰리는지 보는 것이 이 논문과 맞닿는 첫 관측이다.
4. **이온 τ² 인용 규칙** — 이 논문 τ² 를 쓸 때는 σ_ion,eff (측정) 를 먼저 적고 τ² 는 ε_LPSC 재계산값 (9.19 · 8.43) 을 병기.  표의 15.62 를 그대로 쓰면 φ 인자 두 배 오차를 옮긴다 [우리 산술].
5. **무탄소 전자 채널 기준점** — 전자 f 를 볼 때 NMC111 σ_bulk 1.88 × 10⁻⁴ · 80 wt% σ_el,eff 8.16 × 10⁻⁵ (τ²_NMC 1.28) 가 *"AM–AM 접촉망만으로"* 의 실측 자릿수다 (NCM 조성 · 입경 다름) [추정].

## 11. 인용 가능 문장 (deck/paper용 — 표지 그대로)
- "Operando depth-resolved EDXRD (20 µm slices) of ≈110 µm, carbon-free NMC111–Li₆PS₅Cl cathodes cycled at C/10 under 50 MPa revealed lithiation gradients of Δx = 0.145–0.338 at mid-charge (29–67 % of the cyclable capacity), with the reaction front starting at the current collector for 70 wt% CAM but at the separator for 80 wt% CAM (Stavola et al., *ACS Energy Lett.* 2023)."
- "The same work reports that the electrolyte-phase tortuosity factor required to reproduce the operando gradients (Bruggeman-type exponent 2.7) exceeds that derived from blocking-cell impedance of the as-assembled cathodes (2.36), attributing the increase to contact rearrangement during NMC shrinkage on charge."
- ⚠ 각주용: "Recomputing the ionic tortuosity factors in their Table S8 with the electrolyte volume fraction of their Eq. 3 gives ≈8.4–9.9 for 40–80 wt% CAM (our arithmetic); the tabulated values coincide with those obtained using the NMC volume fraction instead."
- 국문: *"후막 (≈110 µm) 무탄소 NMC111–LPSC 양극은 C/10 에서도 두께 방향 리튬화 차가 순환 용량의 29–67 % 에 이르고, CAM 70 → 80 wt% 에서 먼저 반응하는 쪽이 집전체 → 분리막으로 뒤집힌다 (operando EDXRD · 셀 성능 낮음 · 공극 14 % 가정)."*

## 12. 참고문헌 — 우리가 더 볼 것 (원문 목록 서지 그대로 + 이유)
| 번호 | 서지 (원문 그대로) | 왜 |
|---|---|---|
| 34 | Li, Z.; Yin, L.; Mattei, G. S.; … "Synchrotron Operando Depth Profiling Studies of State-of-Charge Gradients in Thick Li (Ni0.8Mn0.1Co0.1) O2 Cathode Films." Chem. Mater. 2020, 32 (15), 6358−6364. | 액체계 후막 NMC811 의 같은 방법 · 전류 역전 선례 (kim2026 카드 ref 18 과 같은 논문) |
| 39 | Davis, A. L.; Goel, V.; … Dasgupta, N. P. "Rate limitations in composite solid-state battery electrodes: revealing heterogeneity with operando microscopy." ACS Energy Letters 2021, 6 (8), 2993−3003. | 황화물 복합 전극에서 전류가 상대 전극 쪽에 몰림 — 무농도기울기에서도 불균일 |
| 41 | Bielefeld, A.; Weber, D. A.; Janek, J. "Modeling effective ionic conductivity and binder influence in composite cathodes for all-solid-state batteries." ACS Appl. Mater. Interfaces 2020, 12 (11), 12821−12833. | 정본 카드 있음 (`bielefeld2020_effective_ionic_conductivity_binder`) — τ² 용어 · 14 % 공극 |
| 42 | Minnmann, P.; … Janek, J. "Editors' Choice—Quantifying the Impact of Charge Transport Bottlenecks in Composite Cathodes of All-Solid-State Batteries." J. Electrochem. Soc. 2021, 168 (4), 040537. | 정본 카드 있음 (`minnmann2021_jes_charge_transport_bottlenecks`) — 같은 차단셀 TLM |
| 47 | Siroma, Z.; … Ioroi, T. "Mathematical solutions of comprehensive variations of a transmission-line model of the theoretical impedance of porous electrodes." Electrochim. Acta 2015, 160, 313−322. | 정본 카드 있음 (`siroma2015_transmission_line_model_porous_electrode_impedance`) |
| 51 | Park, J.; Zhao, H.; Kang, S. D.; Lim, K.; Chen, C.-C.; Yu, Y.-S.; Braatz, R. D.; Shapiro, D. A.; Hong, J.; Toney, M. F.; et al. "Fictitious phase separation in Li layered oxides driven by electro-autocatalysis." Nat. Mater. 2021, 20 (7), 991−999. | 봉우리 분열 · i₀ 식 원전 |
| 53 | Shi, T.; Tu, Q.; … Ceder, G. "High active material loading in all-solid-state battery electrode via particle size optimization." Adv. Energy Mater. 2020, 10 (1), 1902881. | 정본 카드 있음 (`shi2019_high_am_loading_particle_size_assb`) — λ |
| 54 | Naik, K. G.; Vishnugopi, B. S.; Mukherjee, P. P. "Kinetics or Transport: Whither Goes the Solid-State Battery Cathode?" ACS Appl. Mater. Interfaces 2022, 14 (26), 29754−29765. | 수송 ↔ 동역학 제한 지도 |
| 17 | Naik, K. G.; Chatterjee, D.; Mukherjee, P. P. "Solid Electrolyte−Cathode Interface Dictates Reaction Heterogeneity and Anode Stability." ACS Appl. Mater. Interfaces 2022, 14 (40), 45308−45319. | 반응 불균일 모델 |
| 44 | Landesfeind, J.; … Gasteiger, H. A. "Tortuosity determination of battery electrodes and separators by impedance spectroscopy." J. Electrochem. Soc. 2016, 163 (7), A1373. | 정본 카드 있음 (`landesfeind2016_tortuosity_eis_electrodes_separators`) |
| 50 | Tjaden, B.; Cooper, S. J.; Brett, D. J.; Kramer, D.; Shearing, P. R. "On the origin and application of the Bruggeman correlation for analysing transport phenomena in electrochemical systems." Current opinion in chemical engineering 2016, 12, 44−51. | Bruggeman 지수 (정본 tjaden2018 카드와 같은 저자 · 다른 해) |

## 원문 대조 기록 (이 카드 작성 중 직접 확인한 것 · 2026-10-30)
- 본문 8 쪽 · SI 29 쪽 텍스트 층 전수 정독 (`pdftotext`) · 식 (2)–(4) · 식 S4–S7 · S12 · 표 S4 는 텍스트 층이 깨져 렌더 이미지로 기호 확인 · 서지 = 1 쪽 인쇄 + PDF 메타 (SI 메타 제목 *"2022 Stavola Sun EDXRD supplemental information V13"*).
- 크롭 28 장 (본문 6 + TOC + SI 그림 17 + SI 표 4) 을 전부 열어 봄 · 그림은 임베드 래스터 1 장씩이라 clip = 래스터 bbox (+2 pt) · 표는 캡션 ~ 각주 영역 · 200 dpi `pdftoppm` 렌더 → PIL 자르기 · 흰 여백 자동 정리 · 표 S7 · S8 은 첫 자르기가 잘리거나 아래 문단을 물어 다시 잘랐다.
- `Fig. 2` 단계 경계 시간 · `Fig. 3a` 단면 · `Fig. 6` 시간은 확대 판독 (±0.2 h · ±0.02 Li) · `Fig. S12` Nyquist 원자료는 수치 판독하지 않음 (SI p.20 인쇄 저항값만 씀).
- 우리 산술: 로딩 환산 · τ² 상 분율 역산 (전자 · 이온 열) · TLM 적합값 → σ (표 S6 · S7 → S8) · COMSOL σ_eff ↔ EIS · 식 S5 증가폭 · 시간축 → 용량 — 전부 이 문서 §3 에 식과 함께.
- 정본 litdb 확인 (coordinator 사전 확인 + `git grep -i stavola` on `origin/claude/friendly-meitner-lldvar`): 같은 논문 카드 없음 · 직접 인용은 `kim2026_operando_neutron_thick_nmc811_interior_hotspot` ref [19] 에만 (`zhang2023_pfib_multiscale_imaging_4d_thick_cathode` 는 주제 이웃).

## 🔗 관련 카드
- 후막 · 두께 방향 반응: `kim2026_operando_neutron_thick_nmc811_interior_hotspot` (ref [19] 로 인용 · 같은 질문의 중성자판) · `zhang2023_pfib_multiscale_imaging_4d_thick_cathode` (액체계 후막 리튬화 기울기) · `kato2018_thick_electrode_assb_cycle_tortuosity` (600 µm ASSB 후막의 율속 → τ) · `qin2026_bilayer_cathode_cgmd_dem_graded_thick_electrode` · `luan2025_graded_cathode_400whkg_pouch` · `wang2026_dryprocess_thick_cathode_failure_ncm94`.
- τ² · 차단셀 방법: `minnmann2021_jes_charge_transport_bottlenecks` · `siroma2015_transmission_line_model_porous_electrode_impedance` · `bielefeld2020_effective_ionic_conductivity_binder` · `bielefeld2019_microstructural_modeling_composite_cathode` · `landesfeind2016_tortuosity_eis_electrodes_separators` · `tjaden2018_tortuosity_review_calculation_approaches` · `nguyen2020_electrode_tortuosity_factor` · `kaiser2018_ion_transport_limitations_assb_sulfide_electrodes` · `asano2017_ncm111_li3ps4_composite_electronic_ionic_conductivity` (NCM111 복합체 σ_e · σ_ion).
- NMC 전자 σ 의 Li 의존: `aminchiang2016_nmc_electronic_ionic_transport_vs_li`.
- SE 입도 묶음 (같은 주제 태그): `lei2026_se_particle_size_effects_review` (리뷰 `Fig. 5c · f` = Jeong 2024 의 SE 입도 × 두께 방향 SOC — 이 카드의 입도 쪽 짝) · `kawaguchi2026_se_size_soc_dependent_cathode_resistance` · `schlautmann2023_se_particle_size_composite_transport` · `shi2019_high_am_loading_particle_size_assb`.
- 같은 묶음 (10-30 스테이징 · 다른 에이전트 · 제목만 확인): `yano2026_se_psd_width_ionic_tortuosity_dem` (PSD 폭 × 이온 tortuosity · DEM) · `lin2025_submicron_lpscl_cathode_li_kinetics` (EIS-τ · 서브 µm LPSCl) · `yadav2021_lpscl_sieved_psd_impedance_tortuosity` (전도도 기반 tortuosity).

## 🗨️ Q&A 로그
<!-- "Q&A 작성해줘" 트리거 시 직전 질문/답 누적 -->
