Repository: yonghoon7153-source/Yonghoon-DEM-DFT

# 📚 LITDB — 문헌 단일 시스템 (**SE·DFT 축 + DEM·MPM 축, 두 트랙**)

> **앞으로 논문은 여기서만 본다.** 여러 곳(db/literature, kb/papers, db/properties, Excel)에 흩어진 문헌을 한 곳에서 생각·참고·비교하기 위한 통합 MD 시스템.

## 왜 트랙이 둘인가
`INDEX.md` 는 argyrodite 전해질 축이라 접촉역학·MPM·건식전극 digest 가 들어갈 자리가
없다. 그래서 한때 64편이 **어느 인덱스에도 없었다**(open_items #7). 축을 나눠 그 구멍을
닫았고, 한 분모로 세면 “159편 중 98편 미언급” 같은 **가짜 미결**이 나온다
(`comparison_vs_ours.md:8`). 분리는 실측 근거가 있는 결정이다 — 합치지 말 것.

⚠ 이 표의 **편수는 적지 않는다.** 손으로 쓴 수는 반드시 낡는다(README 자신이 세 번 틀렸다).
현재값은 `python3 tools/litdb/build_index.py --check` 로 본다.

File: litdb/papers/stewart2001_dem_pept_bladed_mixer_detailed_comparison.md
<!-- digest 표준 양식 확장 (paper-level STANDALONE). ★ = 사용자가 특히 원한 항목. 깊이 기준 = bazzoun2026_dem_fem_rnm_ionic.md ·
     본 = kodama2020_high_pressure_insitu_xct_sulfide_se_voxel_simulation.md (절 번호 · 머리 요약 상자 · 의도 대조 꼴) ·
     형식 이웃 = chandratilleke2010_blade_speed_flow_mixing_cylindrical_mixer.md · chandratilleke2012_particle_scale_mixing_index.md (같은 그룹 · 같은 믹서 계열 DEM) ·
     hare2026_dem_pept_dry_mixing_nmc622_eirich.md (DEM ↔ PEPT 검증의 다른 예).
     쪽 표기 = 인쇄 쪽 p.5457–5471 (PDF 쪽 N = 인쇄 5456 + N).  보충 자료 (SI) 없음 (본문 15 쪽 · 안내 없음).
     값 표지: [인쇄] = 본문 · 표 · 그림 범례에 숫자로 적힌 값 · [판독] = 그림에서 읽은 값 (이 카드에는 없다 — 정량 비교 값은 전부 표 2 에 인쇄돼 있다) ·
     [카드 산술] = 인쇄 값으로 이 카드가 계산한 값 (식 병기) · [카드 추론] · [추정] = 이 카드의 해석 · [다른 카드] = 정본 litdb 카드의 값 · 문장 ·
     [미확인] = 원문 (15 쪽 전수) 에 없음.  원문 15 쪽은 텍스트 층 전수 + 표 · 식 · 근거 문단을 렌더 (300–400 dpi) 로 대조했다
     (텍스트 층에서 합자 'fl' · 'fi' · 'ff' · 'ffi' 가 '!' · ';' · '9' · 'F' 로 깨진다 — 숫자 · 식은 렌더로 확인). -->
# 2 날개 수직 원통 믹서 (지름 249 mm · 날 높이 40 mm · 1 rad/s) 의 유리구 유동을 PEPT (양전자 방출 입자 추적 · 3D) 로 재고 같은 계의 DEM (16,000 구 · 단분산 5 mm) 다섯 경우와 셀마다 견준 논문 — 다섯 경우는 미끄럼 · 구름 마찰 (μ_s 0.2–0.5 · μ_r 0–0.05 mm) 만 바꾸고 영률 E = 2.16 × 10⁶ N/m² 는 Zhou 1999 더미 쌓기 계산의 값을 그대로 고정 (실제 유리 E · 낮춘 이유 · E 민감도 없음) · 날 영역을 뺀 속도장 r² 0.80–0.95 · 기준 셋 가운데 하나 이상 맞는 셀 25–61 % · "가장 좋은 한 벌은 없다" — 뒤 논문들 (2010 · 2012) 이 쓴 마찰 한 벌 = case D (49 %) — Stewart · Bridgwater · Zhou · Yu (Chem. Eng. Sci. 2001)

> slug `stewart2001_dem_pept_bladed_mixer_detailed_comparison` · DOI [미확인] (원문에 DOI 인쇄 없음 — 첫 쪽 바닥에 PII `S0009-2509(01)00190-7` 만) · type `DEM (in-house soft-sphere · Cundall–Strack + rolling friction · Hertz-form normal + Mindlin–Deresiewicz-form tangential + viscous damping · softened E fixed) + experiment (PEPT 3D tracer tracking) — bladed mixer granular flow validation (no compaction · no unloading · no transport)` · PDF `323da842-45._Simulated_and_measured_flow_of_granules_in_a_bladed_mixer_a_detailed_comparison.pdf` · digested `2026-11-12` · status ✅
>
> **원제**: *Simulated and measured flow of granules in a bladed mixer—a detailed comparison* (p.5457)
> **저자**: R. L. Stewart (a) · **J. Bridgwater\*** (a · 교신) · Y. C. Zhou (b) · A. B. Yu (b) — (a) Department of Chemical Engineering, University of Cambridge (Pembroke Street, Cambridge CB2 3RA, UK) · (b) Centre for Computer Simulation and Modelling of Particulate Systems, School of Materials Science and Engineering, The University of New South Wales (Sydney NSW 2052, Australia) (p.5457) · *Chemical Engineering Science* **56** (2001) 5457–5471 (15 쪽 · SI 없음) · 호 (issue) · 접수 · 승인 날짜 = 원문에 인쇄 없음 [미확인] · 연구비 EPSRC · 기술 지원 Positron Imaging Centre (University of Birmingham) · RLS 지원 Cambridge Commonwealth Trust (p.5470) · 키워드 *Mixing; Granular materials; DEM; Blade; Design* (p.5457).
> **이웃 카드 (링크만)**: [`chandratilleke2012_particle_scale_mixing_index`](chandratilleke2012_particle_scale_mixing_index.md) (ref 12 로 인용 · 가리킨 카드) · [`chandratilleke2010_blade_speed_flow_mixing_cylindrical_mixer`](chandratilleke2010_blade_speed_flow_mixing_cylindrical_mixer.md) (ref 10 · 같은 그룹의 같은 계열 믹서 DEM) · [`chibwe2020_nnsi_segregation_index`](chibwe2020_nnsi_segregation_index.md) ([46] 으로 인용) · [`hare2026_dem_pept_dry_mixing_nmc622_eirich`](hare2026_dem_pept_dry_mixing_nmc622_eirich.md) (DEM ↔ PEPT · 건식 혼합) · [`jadidi2023_dem_batch_solid_mixers_review`](jadidi2023_dem_batch_solid_mixers_review.md) (배치 믹서 DEM 리뷰) · [`ai2011_rolling_resistance_contact_models_dem`](ai2011_rolling_resistance_contact_models_dem.md) (이 논문 τ_r 꼴의 부류 · 원전 Zhou 1999 = 그 카드 ref 17).
> **판독 원자료**: 없음 (정량 값 = 표 2 · 본문 [인쇄]) · 크롭 **49 장** (그림 13 · 표 2 = 도구가 만든 15 장 전부 다시 자름 · 식 16 · 근거 문단 18) — `litdb/figures/stewart2001_dem_pept_bladed_mixer_detailed_comparison/figures.json`.

---

## 0. 결론 먼저 — 우리 질문에 대한 답

**한 문장**: 지름 249 mm 수직 원통에 높이 40 mm 평판 날 둘을 단 믹서에서 유리구 (4.5–5.5 mm · 2.8 kg · ≈16,000 개) 를 1 rad/s 로 섞으며 추적자 한 알을 PEPT 로 한 시간 넘게 따라가 3D 유동장을 만들고, 같은 계를 단분산 5 mm 구 16,000 개의 DEM (Cundall–Strack + 구름마찰 · **E = 2.16 × 10⁶ N/m² 고정**) 으로 **마찰만 바꾼 다섯 경우** (A–E) 돌려 셀 (15 mm) 마다 속도 · 속력 · 방향 · 날–셀 경과 시간 · 분산 지수를 견준다 — μ_s 0.2 (A) 만 크게 틀리고 0.3–0.5 는 큰 그림이 맞지만 (날 영역 뺀 속도장 r² 0.93–0.95) **"no one set of assumptions was best"** 이고, 영률은 *"used to simulate the piling process of glass beads (Zhou et al., 1999)"* 값을 가져와 **한 번도 바꾸지 않았다** — 실제 유리 E · 낮춘 이유 · E 를 바꾼 팔은 원문 어디에도 없다.

| 우리 질문 | 이 논문이 주는 것 | 표지 · 쪽 |
|---|---|---|
| ① 연화 영률의 값 · 출처 | E = **2.16 × 10⁶ N/m²** (표 1) · *"Table 1 lists the parameters used in the present simulation, which have been used to simulate the piling process of glass beads (Zhou et al., 1999)."* — **실제 유리 E · '낮췄다' · 낮춘 이유 · E 를 바꾼 팔 = 없음** ('Young' 은 p.5459 힘 설명 · 표 1 · 기호표 세 곳뿐) | [인쇄] p.5459–5460 · 표 1 · 크롭 `txt_p3_…` |
| ② 무엇에 맞췄나 | **맞춘 값 없음** — 다섯 경우는 μ_s 0.2 · 0.3 · 0.3 · 0.3 · 0.5 / μ_r 0.025 · 0 · 0.025 · 0.05 · 0.025 mm 의 민감도 · 최적 한 벌을 고르지 않았다 | [인쇄] p.5459 · 표 2 |
| ③ 어디까지 검증 | **한 속도 (1 rad/s · 실험 1.04 rad/s 를 1/1.04 로 보정)** · 유리구 (실험 4.5–5.5 mm · 모의 단분산 5 mm) · ≈16,000 개 · 모의 25 s (앞 5 s 버림) ↔ PEPT 한 시간 이상 · 셀 15 mm · 지표 9 + 영역별 기준 셋 | [인쇄] p.5458–5462 · 표 2 |
| ④ 일치 정도 | 속도장 r² (날 영역 포함) **0.57 · 0.88 · 0.87 · 0.85 · 0.91** · (뺌) **0.80 · 0.95 · 0.95 · 0.93 · 0.95** · 속도 기울기 0.33 · 0.92 · 0.89 · 0.80 · 1.12 · 기준 셋 가운데 하나 이상 맞는 셀 **25 · 60 · 61 · 49 · 59 %** (A–E) | [인쇄] 표 2 |
| ⑤ 뒤 논문이 쓴 한 벌 | μ_s 0.3 · μ_r 0.05 mm (= 5 × 10⁻⁵ m) = **case D** — 셀 49 % · 경사각 24° (실험 21°) · 평균 분산 지수 24 mm (실험 32) · *"cases A and D only met the criteria near the blades and in the slow moving parts of the heaps"* | [인쇄] 표 2 · p.5468–5469 · [다른 카드] 2010 §3-1 · 2012 §3-1 L60 |
| ⑥ DEM 한계 문장 | *"DEM is based on simple models about inter-particle interactions which may not fully represent the physics, and some of required parameters are not readily available"* · 모양: *"difficult or more often impossible when using DEM, which is limited currently by computing power"* · 25 s 도 *"demanding computationally"* · 날 근처 큰 차 = 입자–날 마찰 = 입자–입자 마찰 가정 | [인쇄] p.5469 · 5460 · 5464 |
| ⑦ 압밀 · 탈압 · 소성 · 수송 | **없다** — 저속 중력 유동 (Fr ≈ 0.013 [카드 산술]) · 압력 · 기공 · 되돌아옴 · 입자 변형 · 전도 0 | — |

⛔ **한정어 (떼지 말 것)**: ① **유리구 · mm 크기 · 비점착 · 건조** (공기 · 습도 · 대전 언급 없음 [미확인]) ② **1 rad/s 한 속도** ③ **E 고정** — E 가 결과를 바꾸는지 이 논문으로는 **모른다** ④ 경우마다 런 **한 번** (반복 · 시드 산포 [미확인]) ⑤ 모의 = 단분산 5 mm · 날 받침 무시 · 날을 축에서 벽까지로 늘림 ↔ 실험 = 4.5–5.5 mm · 축과 날 사이 6.5 mm ⑥ 벽 · 바닥 · 날 = 입자와 **같은 물성 · 같은 마찰** (표 1 머리).
⇒ **절대값 전이**: **없다** — 유리 mm 구의 유동 자료 · 압밀 · 기공 · 응력 · 수송 숫자 0.  옮길 수 있는 것은 ① 방법 (DEM 출력을 **측정과 같은 연산자로 바꿔** 비교 · 영역별 다지표 · 통계 검정이 아닌 오차 기준) ② **인용 고리의 실상** — "연화 E 로도 실험과 잘 맞는다" 는 이 논문에서 **시험된 적이 없다** (마찰만 바꿨다).

---

## 0-1. ★ 고른 의도 대조 (후보 표 N-45 의 '왜' 칸)

의도 원문: *"k · l — 같은 날개 믹서의 DEM ↔ PEPT 대조 = chandratilleke2012 가 영률을 실제 유리구 10⁹ → 2.16 × 10⁶ N/m² 로 낮추고 "실험과 잘 맞음" 이라 한 근거 (ref 12 · 17) · 연화 보정값을 무엇에 맞췄고 어디까지 검증했는지 (카드 따옴표는 한국어 옮김이라 영어 원문 문장 확인도 겸함)"* — 가리킨 카드 = `chandratilleke2012_particle_scale_mixing_index` (L61 · L49 · L305).  측정 조건 공통: **흐르는 중** (누른 채 · 뺀 뒤 해당 없음 · 압력 없음) · 온도 언급 없음 · 진밀도 = 모의 입자 밀도 2500 kg/m³ (실제 유리구 밀도 [미확인]).

| 의도의 문장 | 판정 | 원문 위치 · 값 · 측정 조건 |
|---|---|---|
| (k · l) "같은 날개 믹서의 DEM ↔ PEPT 대조" | **채움** (기하 '같음' 은 일부) | 실험 믹서 (Fig 1 · p.5458): 지름 **249 mm** · 축 **32 mm** · 날 높이 **40 mm** · 길이 **102 mm** · 축 표면과 날 사이 **6.5 mm** (16 + 6.5 + 102 = 124.5 = 249/2 [카드 산술] → 날이 벽까지) · *"The blades were flush with the floor"* · 벽 SiC 도료 · 바닥 Perspex + 얇은 플라스틱 판 · 날 스테인리스 · 모의 = *"the bracket holding the blade was ignored and it was assumed that the blades extended directly from the shaft to the mixer wall"* (p.5459) · 2012 모의 믹서 = 날 106 mm · 벽 틈 2.5 mm · 바닥 틈 7.5 / 0 mm [다른 카드 2012 §3-1 L58] → **'같은 믹서' 가 아니라 '같은 지름 · 날 높이의 비슷한 믹서'** · 흐름 중 · 1 rad/s |
| "chandratilleke2012 가 영률을 실제 유리구 10⁹ → 2.16 × 10⁶ N/m² 로 낮추고" | **값 채움 · 나머지 없음** | 이 원문의 E = **2.16 × 10⁶ N/m²** (표 1 · 같은 값) [인쇄].  **'실제 유리구 10⁹' · '낮췄다' · 이유 (시간 간격 · 계산 시간) = 원문 15 쪽에 없다** — 'Young' 은 세 곳 (p.5459 *"the material properties such as Young's modulus E and Poisson's ratio ν"* · 표 1 · 기호표 *"E Young's modulus, Pa"*) 뿐 · 유리의 물성 값 0 · '10⁹' 0 |
| "“실험과 잘 맞음” 이라 한 근거 (ref 12)" | **일부** | 저자 결론 *"Apart from case A, in which the sliding friction coefficient was too low, the DEM simulations have achieved good general agreement with the experimental data."* (p.5469) — 그러나 **다섯 경우 모두 E 가 같아** (표 1) '연화 E 로도 맞는다' 는 **시험되지 않았다**.  뒤 논문들이 쓴 마찰 한 벌 (μ_s 0.3 · μ_r 0.05 mm) = **case D** — 셀 49 % (다섯 가운데 넷째) · 경사각 24° (실험 21°) · 평균 분산 지수 24 mm (실험 32 mm) [인쇄 표 2] · *"cases A and D only met the criteria near the blades and in the slow moving parts of the heaps, although case D was much more accurate than case A"* (p.5468–5469) · 최상 = *"The best simulation cases (B, C and E)"* (p.5469) |
| "(ref 17)" | **해당 없음** (이 원문 밖) | 2012 의 ref 17 = Chandratilleke 2009 (2012 카드 L49 계보 *"Chandratilleke 2009 · 2010 [ref 17 · 18]"*) · 서지 · 내용 [미확인] |
| "연화 보정값을 무엇에 맞췄고" | **없음** | **맞추지 않았다** — 값은 Zhou et al. (1999) 의 유리구 더미 쌓기 (piling) 계산에서 그대로 가져왔다 (p.5459 · 크롭 `txt_p3_dem_model_parameters_zhou1999_setup_five_cases.png`) · 이 논문이 바꾼 것 = μ_s · μ_r 둘뿐 (*"A range of sliding and rolling friction coefficients were used to study their effect on particle flow"* p.5459) · Zhou 1999 가 E 를 무엇에 맞췄는지는 이 원문에 없음 [미확인 · 정독 n 후보 · wishlist L208] |
| "어디까지 검증했는지" | **채움** | 날 속도 **1 rad/s 하나** (실험 1.04 rad/s → *"the velocity field scales linearly with blade speed (Stewart & Bridgwater, 2001), so a correction of 1/1.04 has been applied"* p.5461) · 유리구 · ≈16,000 · 셀 15 mm (값 5 개 이상) · 지표 9 (표 2) + 영역별 기준 셋 (Δv_mspd < 0.2 · Δv_spd < 0.2 · Δv_SD < 2.5 · p.5468) · 모의 25 s (앞 5 s 버림) · 평균 속도 정확도 *"approximately 15% for the PEPT experiment and 7% for the DEM simulations"* (p.5461).  **검증되지 않은 것**: E · 감쇠 c · ν · 날 속도 · 입자 크기 · 점착 · 다른 믹서 기하 |
| "(카드 따옴표는 한국어 옮김이라 영어 원문 문장 확인도 겸함)" | **일부** | 이 원문 영어 문장 = 위 p.5459 · p.5469 (크롭 `txt_p3_…` · `txt_p13_conclusions_…`).  **2012 원문의 영어 문장 = [미확인]** (2012 PDF 가 이 작업 트리 inbox 에 없다).  같은 그룹 2010 의 같은 주장 영어 원문 [다른 카드 · `chandratilleke2010_…` 크롭 `txt_p02_glass_like_mu_r_5e-5m_mu_s_0p3_e_1e9_to_2p16e6_dt_5us.png`]: *"Young's modulus E, however, was reduced from 10⁹ of real glass beads to 2.16 × 10⁶ to reduce computational time; this approach has been found to be able to produce reliable results.9,12"* — 근거 refs 9 · 12 = Zhou 2004 · Zhou 1999 (**Stewart 2001 아님**) · 이유 = 'computational time' (time step 이라는 낱말 아님) |
| (꼭 뽑을 것) 계산 방법 · 입자 수 · 차원 · 비용 | **채움 (비용은 일부)** | 3D DEM · 16,000 구 · dt **5 × 10⁻⁵ s** (표 1) · 25 s = 500,000 걸음 [카드 산술] · *"to operate for even this period was demanding computationally"* (p.5460) · 하드웨어 · 벽시계 시간 [미확인] |

**가리킨 카드의 2 차 인용 대조** (`chandratilleke2012_particle_scale_mixing_index` — 고치지 않는다):

| 가리킨 카드 줄 | 이 원문 | 판정 |
|---|---|---|
| L49 계보 *"Stewart 2001 PEPT 비교 [ref 12]"* | DEM ↔ PEPT 대조 논문 | **같음** |
| L58 믹서 *"(Stewart 2001 실험 믹서와 유사)"* | 지름 · 날 높이 같음 · 날 길이 · 틈 다름 | **같음** ('유사' 가 맞다) |
| L61 *"★ 영률 \| '실제 유리구 10⁹ N m⁻²' → 2.16 × 10⁶ N m⁻² 로 낮춤 (시간 간격 때문) · '실험과 잘 맞음' (ref 12 · 17)"* | 2.16 × 10⁶ = 같은 값 · '10⁹' · '낮춤' · '시간 간격' = 이 원문에 없음 · '잘 맞음' = 결론의 *"good general agreement"* (단 E 미시험) | **2012 원문 문장 대조 [미확인]** · 이 원문 기준으로는 '근거' 가 E 를 지지하지 않는다 · ⚠ 이 원문 dt **5 × 10⁻⁵ s** ↔ 2012 dt **2–5 × 10⁻⁶ s** (같은 E · 같은 지름 5 mm 계열) [카드 관찰] |
| L32 *"PEPT 비교로 정당화 (선행 연구 ref 12 · 17)"* · L305 *"같은 믹서 DEM ↔ PEPT 대조 (연화 정당화의 근거)"* | E 를 바꾸지 않았고 연화를 말하지 않는다 | ⚠ **카드 문제 (경미 · 표현)** — '연화 정당화의 근거' 가 아니라 **'연화 E (Zhou 1999 값 · 고정) 로 돈 DEM 의 마찰 민감도 · 유동 검증'** · '같은 믹서' 는 L58 의 '유사' 와 어긋남 |
| L60 *"구름마찰 μ_r = 5 × 10⁻⁵ m · 미끄럼마찰 μ_s = 0.3 · ρ = 2500 · ν = 0.3 · 감쇠 c = 0.3"* | 표 1 · 표 2 의 case D 마찰 + 나머지 표 1 값과 같다 | **같은 값** [카드 대조] — 그 한 벌은 이 원문의 최상 셋 (B · C · E) 이 아니다 |
| L274 *"E ÷ 463 + 선행 PEPT 대조로 '유동은 맞다'"* | 큰 특징 (더미 · 소용돌이 · 오르내림) 은 모든 경우에서 맞다 (p.5469) · 세부 속도는 아무 경우도 전 영역에서 맞지 않음 | **일부** — 'case D 는 날 근처 · 더미의 느린 부분에서만 기준 충족' 한정어 빠짐 |
| L305 서지 *"Stewart RL, Bridgwater J, Zhou YC, Yu AB. Chem Eng Sci. 2001;56:5457–5471"* | 저자 순서 · 학술지 · 권 · 쪽 · 연도 = 원문 첫 쪽과 같음 | **같음** (제목 없음 — 원제는 위 머리) |

⇒ **의도 대조 결과: 일부** — DEM ↔ PEPT 의 같은 계열 믹서 대조 · E = 2.16 × 10⁶ N/m² · 검증 범위 (1 rad/s · 마찰 다섯 경우 · 셀 지표) 는 **채움**; '실제 유리 10⁹ 에서 낮춤' · '낮춘 이유' · '연화 값을 맞춘 대상' 은 **원문에 없음** (E 는 Zhou 1999 에서 가져와 고정 · 마찰만 바꿈) · 2012 의 영어 원문 문장은 [미확인].

---

## 1. 한 줄 요약
투명 벽 너머로만 보던 기존 혼합 실험이 3D 유동을 놓치고 벽 영향을 받는다는 문제 (p.5457) 에서 출발해, **PEPT 추적자 한 알을 한 시간 넘게 따라가 2 날개 믹서 안 전 침대의 3D 유동을 재고** 같은 계의 DEM 다섯 경우를 **측정과 똑같은 방식** (궤적 → 0.05 s 재표본 → 6 점 속도 → 15 mm 셀) 으로 바꿔 견준다 — 날 앞에 더미가 서고 그 안에 소용돌이가 돌며 날 위로 넘거나 더미 면을 따라 흘러내리는 유동을 모든 경우가 재현하지만 (r² 높음), **미끄럼 마찰 0.2 는 속도를 ⅓ 로 낮게** 내고 0.3–0.5 끼리는 차이가 작아 (*"the structure of flow is determined largely by geometric factors"*) · 세부 속도는 경우마다 다른 영역에서 맞는다 (*"no one set of assumptions was best"*) — 저자는 *"a single global criterion could prove to be dangerously misleading"* 라 결론짓고, DEM 의 영률 (2.16 × 10⁶ N/m²) 은 선행 더미 쌓기 계산에서 가져와 다루지 않는다.

## 2. 메타
| 저자 | 저널/년 | DOI | 소재 | 연구유형 |
|---|---|---|---|---|
| R. L. Stewart · J. Bridgwater\* (Cambridge) · Y. C. Zhou · A. B. Yu (UNSW) | Chem. Eng. Sci. 56 (2001) 5457–5471 · 15 쪽 | [미확인] (PII S0009-2509(01)00190-7) | **유리구** — 실험 4.5–5.5 mm · 2.8 kg · ≈16,000 개 / 모의 단분산 5 mm × 16,000 · ρ 2500 kg/m³ · ν 0.3 · **E 2.16 × 10⁶ N/m²** · 벽 · 날 = 입자 물성 · **SE · AM 없음** | **실험 (PEPT 3D 추적)** + **DEM** (자체 코드 · Cundall–Strack + 구름마찰 · 마찰 민감도 다섯 경우) — 유동 검증 · 압밀 · 탈압 · 수송 없음 |

> ★ **계보 (이 원문 + 정본 카드)**: Zhou 1999 (*Physica A* 269 — 구름마찰 · 유리구 더미 쌓기 · **이 논문 매개변수의 출처**) → **이 논문 (2001 · 1 rad/s · 마찰 다섯 경우 ↔ PEPT)** → Zhou 2004 (*Chem. Eng. Sci.* 59 — 미시 동역학 · [다른 카드] 2010 ref 9) → Chandratilleke 2010 (*Ind. Eng. Chem. Res.* 49 — 2–100 rpm · dt 5 µs · *"validated against the PEPT measurements as detailed by Stewart et al."*) → Chandratilleke 2012 (*AIChE J.* 58 — PSMI · 20 rpm · dt 2–5 µs).  같은 E (2.16 × 10⁶) 와 같은 마찰 한 벌 (case D) 이 2010 · 2012 로 이어진다 [다른 카드 대조].
> ★ **같은 실험실의 앞 연구**: Stewart & Bridgwater (2001, *"Granular flow over a flat-bladed stirrer"*, Chem. Eng. Sci., in press) — 2 mm 구 · 더미 안 소용돌이 · *"the velocity field scales linearly with blade speed"* (p.5461 · p.5462 · p.5463 인용) · 카드 없음.

---

## 3. 핵심 수치 (★ 전부 쪽 · 표지 병기)

### 3-1. 믹서 · 층 · 운전 (p.5458 · Fig 1)
| 항목 | 값 | 표지 · 쪽 |
|---|---|---|
| 믹서 | 수직 원통 · 평판 날 둘 (마주 봄) · 지름 **249 mm** · 축 **32 mm** · 날 높이 **40 mm** · 날 길이 **102 mm** · 축–날 간격 **6.5 mm** · 날이 바닥과 같은 높이 (*"flush with the floor"*) · 벽까지 닿음 | [인쇄] p.5458 · Fig 1 (치수 mm) |
| 표면 | 벽 · 바닥 · 날 모두 매끈 — 벽 = 탄화규소 (SiC) 도료 · 바닥 = Perspex + 얇은 플라스틱 판 · 날 = 스테인리스 · 가벼운 재료 (감마선 투과) · Novosad (1964, 1968) 의 날 하나짜리와 비슷 | [인쇄] p.5458 |
| 구동 | *"approximately 1 rad/s (10 rpm)"* · 가변 속도 모터 · 축 회전 센서로 날 위치 계산 · 실험은 **1.04 rad/s** (구동 정확도 한계) → 실험 속도를 1/1.04 로 보정 (선행: 속도장이 날 속도에 비례) | [인쇄] p.5458 · p.5461 · 1 rad/s = **9.55 rpm** · 날 끝 선속도 **0.1245 m/s** · Froude ω²R/g = **0.0127** [카드 산술] |
| 층 (실험) | **2.8 kg** 유리구 · 지름 **4.5–5.5 mm** · *"approximately 16 000 beads"* · 추적자 = 층에서 뽑은 한 알 (지름 분포 가운데) | [인쇄] p.5458 |
| 층 (모의) | 단분산 **5 mm × 16,000** | [인쇄] p.5458 · 표 1 |
| 질량 검산 | 16,000 × (π/6)(5 mm)³ × 2500 kg/m³ = **2.62 kg** ↔ 인쇄 2.8 kg (−6.5 %) → 2.8 kg 이면 밀도 2674 kg/m³ 이거나 17,112 개 · 4.5–5.5 mm 균일 분포의 ⟨d³⟩ = 126.25 mm³ (+1 %) | [카드 산술] · 실제 유리구 밀도 [미확인] |
| 층 높이 | 인쇄 없음 · 축–벽 고리 (반지름 16–124.5 mm) 에 16,000 개 · 고체 분율 0.64 · 0.60 · 0.55 가정 → **34 · 36 · 40 mm** (날 높이 40 mm 와 같은 크기) | [미확인] · [카드 산술 · φ 가정] |
| 단면 (그림) | 바닥 **0.000–0.015 m** · 날 꼭대기 **0.030–0.045 m** · 더미 꼭대기 **0.060–0.075 m** | [인쇄] Fig 5–10 · 13 머리 |

### 3-2. DEM 모델 · 매개변수 (p.5459–5460 · 표 1 · 식 1–2)
| 항목 | 값 | 표지 · 쪽 |
|---|---|---|
| 모델 | *"based on the DEM originally proposed by Cundall and Stack (1979) but modified by incorporating a rolling friction model in the rotational equation of a particle (Zhou, Wright, Yang, Xu, & Yu, 1999)"* ('Stack' = 인쇄 그대로 · 참고문헌도 'Stack, O. D. L.') | [인쇄] p.5459 · 크롭 `txt_p3_…` |
| 운동 식 | 식 (1) 병진: dv_p/dt = (1/m_p) Σ_q (f_cn + f_cs + f_dn + f_ds) + g · 식 (2) 회전: dω_p/dt = (1/i_p) Σ_q [R_p × (f_cs + f_ds) + τ_r] | [인쇄] p.5459 · `eq_01_*` · `eq_02_*` |
| 법선 접촉 | f_cn = −√2 E / (3(1 − ν²)√\|R_p\|) · δ_n^{3/2} · R_p (R_p = 중심 → 접점 벡터 · 크기 R) — 같은 크기 두 구의 Hertz 꼴 (4/3)E*√R* δ^{3/2} 와 같다 [카드 산술] | [인쇄] p.5459 · `eq_f_cn_*` |
| 접선 접촉 | f_cs = −(μ_s\|f_cn\|/\|δ_s\|) [1 − (1 − min{\|δ_s\|, δ_s,max}/δ_s,max)^{3/2}] δ_s — Mindlin–Deresiewicz 꼴 · **δ_s,max 의 식 = 이 원문에 없음** ([다른 카드] 2010 Table 1: μ_s(2−ν)/(2(1−ν))·δ_n) | [인쇄] p.5459 · `eq_f_cs_*` · [미확인] |
| 법선 감쇠 | f_dn = −c (3 m_p E / (√2(1 − ν²)) · √(\|R_p\| δ_n))^{1/2} v_n | [인쇄] p.5459 · `eq_f_dn_*` |
| 접선 감쇠 | f_ds = −c (6 m_p μ_s \|f_cn\| √(1 − \|δ_s\|/δ_s,max) / δ_s,max)^{1/2} v_s | [인쇄] p.5459 · `eq_f_ds_*` |
| 구름 토크 | τ_r = −μ_r \|f_cn\| ω̂_p (자기 각속도 방향 · 크기 일정) — *"arises from the resulting elastic hysteresis loss and time-dependent deformation (Tabor, 1955)"* | [인쇄] p.5459 · `eq_tau_r_*` |
| **표 1** | N **16,000** · 시간 간격 T **5 × 10⁻⁵ s** · d **5 mm** · μ_r **0–0.05 mm** · μ_s **0.2–0.5** · ρ **2500 kg/m³** · ν **0.3** · **E 2.16 × 10⁶ N/m²** · c (c_s = c_n) **0.3** · *"The wall and blade are assumed to have the same properties as particles"* | [인쇄] p.5460 · `tab_1.png` |
| 매개변수 출처 | *"Table 1 lists the parameters used in the present simulation, which have been used to simulate the piling process of glass beads (Zhou et al., 1999)."* | [인쇄] p.5459 |
| 생성 · 운전 | 16,000 개를 믹서 안에 무작위 생성 → 중력 정착 **0.5 s** → 1 rad/s 회전 · *"with the simulated flow reaching steady state in half a second"* · 날 받침 무시 · 날 = 축에서 벽까지 | [인쇄] p.5459 |
| 기록 · 길이 | 모의 **≈25 s** (*"to operate for even this period was demanding computationally"*) · 위치 기록 **0.02 s** 마다 · 앞 **5 s** 버림 | [인쇄] p.5460 |
| 비용 | 하드웨어 · 벽시계 시간 · 이웃 탐색 · 적분법 | [미확인] · 25 s ÷ 5 × 10⁻⁵ s = **500,000 걸음** [카드 산술] |
| 단위 어긋남 | 기호표 μ_r = *"coefficient of rolling friction, dimensionless"* ↔ 표 1 · 2 = mm · 토크 식은 길이 단위가 필요 | [인쇄] p.5470 · [카드 관찰] |

### 3-3. ★ 다섯 경우와 비교 지표 (표 2 전부 · p.5460)
| 지표 | A | B | C | D | E | 실험 |
|---|---|---|---|---|---|---|
| μ_s | 0.2 | 0.3 | 0.3 | 0.3 | 0.5 | — |
| μ_r (mm) | 0.025 | 0 | 0.025 | 0.05 | 0.025 | — |
| 더미 경사각 | 18° | 20° | 22° | 24° | 25° | **21°** |
| 평균 분산 지수 | 13 mm | 27 mm | 26 mm | 24 mm | 32 mm | **32 mm** |
| 속도장 r² (날 영역 포함) | 0.57 | 0.88 | 0.87 | 0.85 | 0.91 | — |
| 속도장 r² (날 영역 뺌) | 0.80 | 0.95 | 0.95 | 0.93 | 0.95 | — |
| 최소 날–셀 시간 (평활 순위 r²) | 0.91 | 0.95 | 0.95 | 0.95 | 0.96 | — |
| 평균 날–셀 시간 (평활 순위 r²) | 0.61 | 0.85 | 0.85 | 0.79 | 0.88 | — |
| 방향 (궤적) r² | 0.87 | 0.86 | 0.91 | 0.93 | 0.91 | — |
| 속력 r² | 0.66 | 0.91 | 0.91 | 0.90 | 0.94 | — |
| 속도 상관 기울기 | 0.33 | 0.92 | 0.89 | 0.80 | 1.12 | — |
| 속력 상관 기울기 | 0.39 | 0.94 | 0.94 | 0.88 | 1.03 | — |
| 기준 셋 가운데 하나 이상 맞는 셀 (날 영역 포함) | 25 % | 60 % | 61 % | 49 % | 59 % | — |
- 전부 [인쇄] 표 2 (`tab_2.png` · 텍스트 층과 칸마다 대조).  *"all the values quoted being significant at the 1% level or better"* (p.5462).
- 원문 해석: case E 가 속도장 상관 최고 · B–D 다음 · A 나쁨 (p.5464) · μ_s 0.3 은 속도가 조금 낮고 0.5 는 조금 높다 · 낮은 마찰이면 *"the particles tend to be pushed around as a block"* · 높은 마찰은 벽 · 바닥 저항으로 날 위로 밀어 올려 날 상대 속도 ↑ · 구름 마찰 ↑ = 속력 ↓ 이지만 미끄럼보다 약하다 (p.5464–5465).
- [카드 관찰] **경사각은 μ_r 와 μ_s 를 따라 단조** (A 18° → E 25°) · 실험 21° 는 B (20°) 와 C (22°) 사이 · 분산 지수는 E 만 실험과 같다 · **case D 는 경사각 (+3°) · 분산 (−8 mm) · 셀 비율 (49 %) 에서 B · C · E 보다 나쁘다**.

### 3-4. 비교 방법 — DEM 출력을 PEPT 꼴로 (p.5459–5462 · 식 3–7)
| 단계 | 내용 | 표지 · 쪽 |
|---|---|---|
| 궤적 뽑기 | DEM 에서 입자 궤적 여럿을 뽑아 **한 시간 이상** 의 자료로 묶음 (궤적 경계에 특수 값) · 앞 5 s 버림 | [인쇄] p.5460 · 3,600 s ÷ 20 s = 궤적 **180 개 이상** [카드 산술 · 최소] |
| 재표본 | DEM 0.02 s · PEPT 평균 0.07 s → 둘 다 **0.05 s** 간격으로 선형 보간 | [인쇄] p.5460–5461 |
| 기준틀 | 날 상대 (날이 멈추고 층이 도는 것처럼) | [인쇄] p.5461 |
| 속도 | 식 (3) **6 점 방법** — 11 점 가중 (0.1 · 0.15 · 0.25 · 0.25 · 0.15 · 0.1 · 합 1) · *"While the DEM simulations calculate velocity directly, only the velocities calculated using the method above have been used."* | [인쇄] p.5461 · `eq_03_*` · `txt_p5_six_point_…` |
| 셀 | **15 mm** 정육면체 · 셀당 값 **5 개 이상** (대부분 30 개 넘음) · 겹치는 6 점 속도는 하나만 | [인쇄] p.5461 |
| 정확도 | 셀 평균 속도 **±15 % (PEPT) · ±7 % (DEM)** · 느린 곳에서 % 오차 큼 · 절대 오차는 날 뒤 낙하 영역 빼고 비슷 | [인쇄] p.5461 |
| 오차 지표 | 식 (4a) Δv_spd = \|v̄_expt − v̄_sim\| / \|v̄_expt\| · (4b) ÷ 실험 속력 중앙값 · (4c) ÷ √(SE_expt² + SE_sim²) (두 쪽 독립 측정 수가 같다고 가정) | [인쇄] p.5461 · `eq_04a–c_*` |
| 날–셀 경과 시간 | 식 (5a) 평균 · (5b) 최소 (마지막으로 날을 넘은 뒤 시간) · 잘못 센 넘음 줄이기 = Jones & Bridgwater (1997) | [인쇄] p.5461–5462 · `eq_05a_*` · `eq_05b_*` |
| 순위 변환 | 소용돌이 안에서 **100 s** 까지 머묾 ↔ 밖은 **6 s 안** · DEM 25 s 로는 긴 시간을 못 봄 → 0–1 순위로 바꿔 비교 (분포 치우침 제거) | [인쇄] p.5462 · `txt_p6_transit_…` |
| 분산 지수 | 식 (6) Δt = 날 한 번 지남 **3.14 s** 뒤 변위의 표준편차 · *"a measure of mixing on the scale of the whole system. It does not represent the mixing at the particle diameter scale."* | [인쇄] p.5462 · `eq_06_*` (1 rad/s 날 둘 → π s ✓ [카드 산술]) |
| 상관 | 식 (7) r² (벡터는 성분마다 한 값) · 순위 r² = Spearman · 이웃 셀 평균으로 평활 | [인쇄] p.5462 · `eq_07_*` · ⚠ 분자 인쇄 = (ΣXY **+** ΣXΣY/N)² — 표준 꼴은 **−** [카드 관찰 · 오식으로 보임] |
| 셀 기준 셋 | **Δv_mspd < 0.2 · Δv_spd < 0.2 · Δv_SD < 2.5** (하나라도 맞으면 그 셀 '정확') · 2.5 = 자유도 5 의 대략 95 % 신뢰 구간 · *"the ΔvSD criterion is not a statistical test, it is a measure of error"* | [인쇄] p.5468 · `txt_p12_…` |
| PEPT 오차의 영향 | 모의 위치에 PEPT 크기 오차를 더해도 분산 지수 **+5 % 이하** | [인쇄] p.5466 |

### 3-5. 영역별 결과 (p.5463–5469 · 그림 3–13)
- **표면 (Fig 3)**: 날 앞 큰 더미 · 날 뒤 평평 · 더미 꼭대기는 실험이 E 를 뺀 모든 경우보다 높다 · 경사각은 B · C 가 실험에 가장 가깝다 (p.5463).  셀 = 추적자가 0.5 s 넘게 머문 1 cm 정육면체 (캡션).
- **유동 (Fig 4 · 5)**: 바닥에서 날 쪽으로 · 날 앞과 벽에서 올라 더미 → 날 위로 넘거나 더미 면을 따라 내려와 바닥에서 바깥으로 퍼지며 다시 합류 · 모든 경우가 더미 안 소용돌이를 재현 · *"The flow is very similar to that for 2 mm beads"* (p.5463).
- **속도 분포**: 셀 안 왜도 · 첨도 ≈ 0 (정규 분포에 가깝다) · 예외 = PEPT 의 날 면 (측정 오차가 날 뒤 위치를 앞으로 보이게 함) (p.5463).
- **날 근처**: 큰 차의 대부분이 날 근처 — PEPT 오차 + *"the simplifying assumption that the particle–blade friction coefficient is the same as the particle–particle friction coefficient"* · 날 옆 셀을 빼면 r² 크게 오름 (p.5464 · `txt_p7_p8_…`).
- **최소 날–셀 시간 (Fig 6)**: '앞면' 이 지나는 순서는 모든 경우 (A 빼고) 실험과 비슷 · A 는 25 s (분석 20 s) 동안 소용돌이 가운데까지 못 감 → 빈칸 (p.5464).
- **평균 날–셀 시간 (Fig 7)**: 실험은 100 s 재순환까지 기록 · DEM 은 20 s 가 한계 → 그림은 매우 다르지만 최댓값의 자리는 같다 (p.5465).
- **분산 (Fig 8)**: 높은 분산 = 날을 넘거나 더미로 내려가는 갈림 자리 · 소용돌이 가장자리를 감쌈 · 속도 표준편차가 고르고 첨도 ≈ −0.1 → *"the velocity field does not change significantly with time"* (진동 흐름 아님) · **모의는 날 꼭대기 벽 근처의 높은 분산 영역을 못 냄** · 평균은 E 가 실험에 가장 가깝다 (p.5465–5466 · `txt_p9_p10_…`).
- **방향 · 속력 (Fig 9 · 10)**: 방향은 모든 경우 비슷 (r² 높음) · 속력은 A 빼고 비슷하되 더미 안 느린 영역의 크기 · 모양이 다르다 · 방향과 크기를 나누면 기울기가 1 에 더 가깝다 (p.5466).
- **분포 (Fig 11)**: A 빼고 히스토그램이 실험과 비슷 — *"they are not useful for making detailed comparisons. For example, the histograms for cases B–D appear more similar to the experimental results than those of case E, yet more rigorous comparisons of speed and velocity have shown that case E is certainly closer"* (p.5466 · `txt_p10_…`).
- **오차 지도 (Fig 12 · case B · 날 꼭대기 단면)**: Δv_spd 는 더미 안 느린 영역에서 크다 (속력이 작아서) · Δv_mspd 로 보면 그 영역은 낮음–중간 · 둘 다 날 뒤 낙하 영역에서 크다 · Δv_SD 로 보면 낙하 영역 일부는 차이가 불확도보다 작다 (p.5466–5468).
- **기준 충족 (Fig 13)**: A · D 는 날 근처와 더미의 느린 부분에서만 · B · C 는 바닥과 더미 안에서 가장 정확 · E 는 바닥의 빠른 얕은 영역은 맞고 더미 밑 바닥은 덜 · 벽 쪽 더미의 빠른 영역은 B · C 보다 낫다 (p.5468–5469 · `txt_p12_p13_…`).

### 3-6. ★ [카드 산술] — 연화 E 가 이 유동에서 무엇을 바꾸나 (원문에 없는 계산 · 식 병기)
| 양 | 식 | 값 |
|---|---|---|
| 법선 강성 계수 | K = √2 E √R / (3(1 − ν²)) (R = 2.5 mm) | **55,947 N m^−3/2** (2010 카드 §0-1 의 같은 계수와 같다 [다른 카드]) |
| 한 알 무게에서의 겹침 | δ = (W/K)^{2/3} · W = ρ(π/6)d³ g = 1.605 mN | **9.4 µm = 0.19 % d** |
| 무게 10 배 (층 바닥 ≈ 8 층 [추정]) | ×10^{2/3} | **43.5 µm = 0.87 % d** |
| Hertz 충돌 시간 (0.1 m/s) | t_c = 2.868 (m*²/(R* E*² v))^{1/5} · m* = m/2 · R* = R/2 · E* = E/(2(1 − ν²)) | **1.49 ms ≈ dt 의 30 배** |
| 같은 (1 m/s) | 위 식 | **0.94 ms ≈ dt 의 19 배** |
| E = 10⁹ Pa 이면 (2010 · 2012 가 '실제 유리' 라 쓴 값 [다른 카드]) | t_c ∝ E^{−2/5} (463^{−0.4} = 0.086) | **0.128 ms (0.1 m/s) ≈ dt 의 2.6 배** · 0.081 ms (1 m/s) ≈ 1.6 배 |
| Rayleigh 시간 | T_R = πR√(ρ/G)/(0.1631ν + 0.8766) · G = E/(2(1 + ν)) | **466 µs** → dt/T_R = 0.107 |
- **읽는 법 [카드 추론]**: 이 dt (50 µs) 는 **연화 E 에서만** 충돌 하나를 수십 걸음으로 풀고, '실제 유리' 라고 뒤 논문이 쓴 10⁹ Pa 에서는 2–3 걸음이 된다 → E 를 낮춘 효과는 **시간 간격을 크게 쓰게 한 것** 과 맞물린다 — 그러나 **원문은 이 이유를 말하지 않는다** (2010 의 '계산 시간을 줄이려고' 문장은 그 논문 것).  한편 이 저속 유동에서 겹침은 0.2–0.9 % d 로 작아 **연화가 바꾸는 것은 충돌 시간 · 겹침 · 접촉 수** (2010 저자: 무른 입자 → 접촉 ↑ · 그 카드 §0-1 [다른 카드]) 이고 유동 구조 (기하 · 마찰이 정함) 가 E 에 둔감한지는 **시험되지 않았다**.
- 2010 은 같은 E · 같은 지름에서 *"maximum allowable"* dt **54 µs** 를 적고 (그 카드 §3-1 [다른 카드]) — 이 논문의 50 µs 는 그 바로 아래다.
- 모의 길이: 25 s = 1 rad/s 로 **3.98 회전** · 분석 20 s = 날 **6.37 번** 지남 [카드 산술] — 평균 날–셀 시간 (100 s 재순환) 비교가 막힌 이유.

---

## 4. ★ 방법 — 장치 · 측정 사슬 · 계산

### 4-1. PEPT (p.5458–5459)
유리 추적자를 사이클로트론의 ³He 빔으로 때려 산소 일부를 ¹⁸F (반감기 **110 min**) 로 바꾼다 → 양전자 소멸 → 반대 방향 511 keV 감마선 둘 → 두 검출기 사이 직선들의 교점이 추적자 위치.  한계 (p.5458–5459): 양전자 평균 자유 행로 **≈1 mm** · 감마선 쌍이 완전히 일직선이 아님 · 많이 휘어짐 · 쌍의 **0.5 %** 만 검출 · 감마선 위치 불확도 **1 mm** → 여러 점을 모아 위치 추정 · 빠를수록 정확도 ↓ · 추적 한계 **2 m/s** · *"A tracer moving at 1 m/s can be located to within 5 mm 20 times per second."* · 실험 = **한 시간 이상** 한 알 · 층 전체 거동은 한 알이 여러 번 지난 것으로 추정 (p.5462 *"differences in the behaviour of particles from any area have to be inferred from multiple visits to that area"*).

### 4-2. DEM (식 1–2 · 힘 다섯)
§3-2 표와 크롭 `eq_01_02_forces_governing_set.png` (식 1–2 + 힘 · 토크 다섯을 이름표와 함께 한 장) · 각 식 따로 `eq_01_*` · `eq_02_*` · `eq_f_cn_*` · `eq_f_cs_*` · `eq_f_dn_*` · `eq_f_ds_*` · `eq_tau_r_*`.  *"Obviously, the inter-particle forces depend on the normal deformation δ_n,pq and tangential deformation δ_s,pq as a result of collision between particles p and q, as well as the material properties such as Young's modulus E and Poisson's ratio ν."* (p.5459).

### 4-3. 비교 사슬 (재구성)
PEPT (1.04 rad/s · 한 시간+) → 위치 목록 → 0.05 s 재표본 → 날 상대 좌표 → ×1/1.04 → 6 점 속도 → 15 mm 셀 평균 (≥ 5 값) → 속도 · 속력 · 방향 · 날–셀 시간 · 분산 장  ⟷  DEM (1 rad/s · 25 s · 경우 다섯) → 궤적 여럿 (앞 5 s 버림 · 0.02 s 기록) → **같은 사슬** → 셀마다 r² · 기울기 · Δv 세 꼴 · 기준 셋 충족 셀 비율 (표 2 · Fig 12–13).
- **압력을 뺄 때 (탈압)**: 해당 없음 — 하중 · 압축 단계가 없다.

### 4-4. ★ 입자 처리 · DEM 한계 · 소성 · 차원 · 탈압
- **(i) DEM 한계 진술 = 있음 (일반론 + 이 계의 단순화)**:
  - 서론 (p.5457–5458): *"DEM simulations are based only on force balances with simple models of inter-particle forces so they are relevant to any granular flow problem. However, DEM simulations require the solution of several equations of motion for each particle. As even a small granular system can contain millions of particles it can take an impracticably long time to solve real problems. Furthermore, without accurate flow data from real systems it is impossible to validate these models or to decide on future directions for development."* (`txt_p1_p2_methods_review_dem_cost_validation.png`)
  - 비용 (p.5460): *"DEM simulations, on the other hand, record every particle location and speed as well as the forces acting on it for periods of approximately 25 s; to operate for even this period was demanding computationally."*
  - 경계 마찰 (p.5464): 날 근처 큰 차를 *"the simplifying assumption that the particle–blade friction coefficient is the same as the particle–particle friction coefficient"* 탓으로.
  - 결론 (p.5469): *"DEM is based on simple models about inter-particle interactions which may not fully represent the physics, and some of required parameters are not readily available. In fact, although focused on friction coefficients only, the results in this paper clearly highlight the effects of material properties and hence the need for their proper selection for realistic numerical simulations."* · *"While PEPT can be readily employed with particles of any shape this is difficult or more often impossible when using DEM, which is limited currently by computing power."* · *"none was able to accurately predict the velocity of every part of the bed"* (`txt_p13_dem_simple_models_parameters_shape_single_criterion.png` · `txt_p13_conclusions_…`).
  - 이 계의 단순화 (p.5458–5459): 실험 4.5–5.5 mm → 모의 단분산 5 mm · 날 받침 무시 · 벽 · 날 = 입자 물성.
  - ⚠ **영률 연화는 한계로도 · 방법으로도 말하지 않는다** — 값만 표 1 에.
- **(ii) 소성 · 큰 변형 = 논의 없음** — 유리구 · 저속 · 무게 정도의 하중 (겹침 0.2–0.9 % d [카드 산술]) 이라 소성이 필요 없는 계.  구름 토크를 *"elastic hysteresis loss and time-dependent deformation (Tabor, 1955)"* 로 설명하는 것이 변형 관련 유일한 문장 (에너지 소산 대리 · 형상 변화 아님).  우회 · 비용: 해당 없음 · E 를 낮춘 이유 없음.
- **(iii) 차원**: PEPT · DEM 모두 **3D** · 결과는 3D 장을 2D 단면 (높이 셋) 으로 그림 (p.5463).  2D 에 관한 문장 (p.5457): 투명 벽 너머 실험은 *"unable to capture the full three-dimensional motion of particles that occurs in process equipment, and most have focused on two-dimensional flows. Furthermore, the effect of the wall on particle motion raises questions about the reliability of quantitative flow data from these experiments."* (`txt_p1_intro_transparent_wall_2d_flows_unreliable.png`) — 2D 계산 → 3D 전이의 정량 진술은 없다.
- **(iv) 탈압**: 해당 없음 (하중 없음).

### 4-5. 기법 미니 용어집
- **PEPT (positron emission particle tracking)** = 방사성 추적자 한 알이 내는 감마선 쌍으로 불투명한 장치 안 위치를 실시간으로 잡는 측정 — 층 전체 장은 한 알의 긴 궤적으로 재구성.
- **날 상대 기준틀** = 날이 멈추고 층이 도는 것처럼 좌표를 돌림 — 주기 유동을 정상 유동으로 본다.
- **6 점 방법** = 앞뒤 다섯 점씩 11 점 차분을 가중 평균한 속도 (측정 잡음 감쇠).
- **날–셀 경과 시간** = 그 위치에 오기까지 마지막으로 날을 넘은 뒤 걸린 시간 (체류 시간과 비슷한 양).
- **분산 지수** = 한 셀에서 출발한 변위 (Δt = 날 한 번 지남) 의 표준편차 — 계 전체 척도의 혼합.
- **결정 계수 r²** = 두 장의 셀 값이 한 직선으로 설명되는 몫 (기울기가 1 · 절편이 0 이면 일치) · 순위 r² = 단조 관계 (Spearman).
- **연화 영률** = 접촉 강성을 실제보다 낮춘 E — 충돌 시간이 길어져 큰 시간 간격을 쓸 수 있다 (겹침 · 접촉 수는 늘어난다).

---

## 5. Figure set ★
| Fig | 내용 | 우리 활용 |
|---|---|---|
| 1 | 실험 장치 (지름 249 · 축 32 · 날 40 × 102 · 축–날 6.5 mm) | 믹서 기하 원본 · 2010 · 2012 모의와의 차 (틈) |
| 2 | 두 입자 사이 힘 · 토크 그림 (2D 도식) | 식 기호 (f_cn · f_cs · f_dn · f_ds · τ_r · R_p) |
| 3 | 표면 모양 — 실험 + 경우 A–E (1 cm 셀 · 높이 음영) | 더미 경사 (표 2) 의 그림 |
| 4 | 유동 경로 화살표 | 더미 · 소용돌이 · 합류의 정성 그림 |
| 5 | ★ 속도장 (수직 성분 음영 · 수평 화살표 · 바닥 / 날 꼭대기 / 더미 꼭대기) | DEM ↔ 측정 장 비교의 보고 꼴 |
| 6 | 최소 날–셀 시간 | '앞면' 진행 · A 의 빈칸 (짧은 모의) |
| 7 | 평균 날–셀 시간 | 100 s 재순환 ↔ 20 s 모의 — 길이 한계 |
| 8 | 분산 지수 (날 한 번 지난 뒤 변위 SD) | 모의가 못 낸 날 꼭대기 벽 근처 고분산 |
| 9 | 단위 속도 (방향) | 방향은 모든 경우 비슷 |
| 10 | 속력 | 더미 안 느린 영역 크기 차 |
| 11 | 속도 성분 · 속력 히스토그램 (32 칸) | ⚠ 분포가 비슷해도 세부는 다르다 (B–D ↔ E) |
| 12 | 오차 지도 세 꼴 (case B · 날 꼭대기 단면) | Δv_spd · Δv_mspd · Δv_SD 가 영역마다 다른 이야기 |
| 13 | 기준 충족 수 (0–3) · 경우 A–E | A · D 는 날 근처 · 느린 더미만 |
| 표 1 · 2 | 매개변수 · 비교 지표 전부 | §3-2 · §3-3 |
| 식 크롭 16 장 | `eq_01_translational_motion` · `eq_02_rotational_motion` · `eq_f_cn_normal_contact_force` · `eq_f_cs_tangential_contact_force` · `eq_f_dn_normal_viscous_damping` · `eq_f_ds_tangential_viscous_damping` · `eq_tau_r_rolling_friction_torque` · `eq_01_02_forces_governing_set` (한 장 묶음) · `eq_03_six_point_velocity_cell_mean` · `eq_04a/b/c_*` · `eq_05a/b_*` · `eq_06_dispersion_index` · `eq_07_coefficient_of_determination` | 보고서 DEM 절 (힘 법칙) · 검증 절 (지표 식) |
| 근거 문단 18 장 | `txt_p1_*` (초록 · 서론 2D 벽 · 방법 비교 · DEM 비용) · `txt_p2_*` (믹서 · 층) · `txt_p2_p3_*` (PEPT 한계) · `txt_p3_*` (모델 · 매개변수 출처 · 생성 · 다섯 경우) · `txt_p3_p5_*` (변환 · 25 s) · `txt_p5_*` (1.04 보정 · 6 점 · 셀 · 정확도) · `txt_p6_*` (경과 시간 · 분산) · `txt_p7_p8_*` (날 마찰 가정) · `txt_p9_p10_*` (분산 · PEPT 오차) · `txt_p10_*` (히스토그램) · `txt_p12_*` (기준 셋) · `txt_p12_p13_*` (경우별 영역) · `txt_p13_*` (결론 · DEM 한계) | 원문 인용용 |

## 6. Post-processing ★
- **무엇을**: PEPT · DEM 궤적 → 재표본 → 날 상대 → 6 점 속도 → 15 mm 셀 장 (속도 · 속력 · 방향 · 날–셀 시간 · 분산) → r² · 기울기 · Δv 세 꼴 · 기준 충족 셀 비율 · 히스토그램.
- **안 한 것**: E · 감쇠 · 날 속도 민감도 · 경우마다 반복 (산포) · 날 · 벽 마찰을 따로 둔 경우 · 입자 크기 분포를 넣은 모의 · 힘 · 응력 · 접촉 수 분석 (*"forces on particles which cannot be measured experimentally"* 는 장점으로만 언급 p.5469) · 혼합 지수 (Lacey 등).
- **이 카드의 후처리**: 판독 없음 · [카드 산술] = 날 길이 검산 · 질량 검산 · 층 높이 (φ 가정) · rpm · Froude · 걸음 수 · 궤적 수 하한 · Hertz 계수 · 겹침 · 충돌 시간 · Rayleigh 시간 (§3-6) · case D 대조.

---

## 7. 우리 DEM+MPM 대비 → `our_dem_baseline.md` (⚠ 정본 브랜치에서는 값 자리표시 상태 — 우리 수치는 CLAUDE.md · 정본 비교 문서 출처를 병기해 적는다)

### 7-1. 비교표
| 항목 | 이 논문 | 우리 | 같음 / 다름 · 왜 |
|---|---|---|---|
| 계 | 유리구 mm · 비점착 · 저속 중력 유동 (Fr 0.013) | 압밀 DEM: LPSCl + NCM · µm · 300 MPa / 믹서 DEM: SE + AM · 점착 (CED) · 드럼 (Fr ≈ 0.08 [비교 문서 §H 줄]) | 재료 · 크기 · 하중 · 점착 전부 다름 |
| 접촉 법칙 | Hertz 꼴 법선 + Mindlin–Deresiewicz 꼴 접선 + 점성 감쇠 + 방향 일정 구름 토크 | 압밀 DEM = LIGGGHTS hooke/hysteresis (CLAUDE.md) · 믹서 = 구름 `cdt` [비교 문서 · 리포 미대조] | 같은 '연성 구 DEM' 부류 · 법선 꼴 다름 |
| 영률 연화 | 2.16 × 10⁶ N/m² (고정 · Zhou 1999 값) · 실제 유리 E 미언급 | 압밀 DEM SE E_eff **1.35 GPa** = 24 GPa 의 ÷18 · **기공 300 MPa 에 보정** (CLAUDE.md) · 믹서 SE 1 × 10⁷ Pa [다른 카드 2012 L180 · 리포 미대조] | **목적이 다르다** (§7-3) — 배수 · 값 옮기지 않는다 |
| 맞춘 값 | 없음 (마찰 다섯 경우의 민감도) | 압밀 DEM = E_eff 하나를 기공에 · MPM = σ_y 하나를 순수 SE 기공에 | 이 논문은 R5 의 '하나만 맞춤' 조차 하지 않는다 |
| 검증 자료 | PEPT 3D 유동장 (속도 · 시간 · 분산) | 기공 (랩 표준 10–13 %) · 두께 · σ (문헌) | 관측량이 다르다 |
| 겹침 | 0.2–0.9 % d (무게 하중 · [카드 산술]) | 순수 SE 300 MPa ⟨δ⟩ ≈ 11 % d · 복합 겹침 1.75 % (CLAUDE.md 2026-06-06) | 겹침 체제가 다르다 — 이 논문 연화는 겹침이 작은 영역 |
| 소성 · 형상 | 없음 | DEM 없음 (연화가 대리) · MPM = J2 소성 형상 변화 | — |
| 탈압 | 없음 | DEM 언로딩 키트 (진행) · MPM 제하 없음 | 표적 없음 |

### 7-2. ★ 랩 기준과 나란히 (판정 없이)
| 출처 | 재료 · 크기 | 조건 | 진밀도 분모 | 기공 |
|---|---|---|---|---|
| **랩 표준** | LPSCl | 300 MPa | **1.64** (고정) | **10–13 %** |
| 이 논문 | 유리구 4.5–5.5 mm (모의 5 mm · ρ 2500) | 흐름 중 · 압력 없음 | 해당 없음 | **없음** (층 높이 · 기공 미인쇄) |
- 이 논문에는 랩 표준과 나란히 놓을 숫자가 **하나도 없다** — 압밀 · 기공 · 진밀도를 다루지 않는다.  §3-1 의 층 높이 34–40 mm 는 고체 분율을 **가정한** 산술이라 이 표에 넣지 않는다.

### 7-3. ★ 연화 영률의 인식론 (frame [2]) — 같은 '연화' 가 아니다
- **이 논문 (와 그 계보)**: E 는 **유동 계산을 감당하게 하는 수치 값** (2010 의 *"to reduce computational time"* [다른 카드]) · 관측량 (유동장) 이 E 에 둔감하리라 **가정** — 그 가정은 이 논문에서 **시험되지 않았다** (E 고정 · 마찰만 바꿈).  겹침 0.2–0.9 % d 의 작은 겹침 영역 [카드 산술].
- **우리 압밀 DEM**: E_eff 1.35 GPa (÷18) 는 **소성 · 재배열 · 입계 미끄럼의 대리** — 관측량 (기공) 이 E 에 **직접** 걸리므로 기공 실험에 **보정** (CLAUDE.md frame [2] · 순수 SE Cronau 겹침 11–12 % · MPM 교차 확인).  겹침 ≈ 11 % d.
- ⇒ (1) "연화 DEM 이 실험과 맞았다" 는 이 논문 (과 2010 · 2012 의 인용) 을 우리 18 배 연화의 **근거로 쓰지 않는다** — 맞춘 대상 · 체제 · 겹침 크기가 다르고, 이 논문은 E 를 바꾸지도 않았다.  (2) 우리 **믹서 DEM 의 연화** (시간 간격용 · 이 논문과 같은 인식론) 를 정당화하려면 **E 를 바꾼 팔** (예: ×1 · ×10) 이 필요하다 — 이 논문이 그 팔을 주지 않는다 [카드 추론].  (3) 정본 비교 문서 §H-3 의 `hare2026_…` '연화 정당화의 검증된 선례' 와 견주면, 이 논문은 **E 를 상수로 둔 유동 검증** 이다 — '검증된 연화' 표기를 이 논문에 붙이지 않는다.

### 7-4. frame[4] · [5] — 어느 반쪽을 가졌나
- **가진 것**: 3D 유동 측정 (PEPT) ↔ 같은 계 DEM 의 **방법론적으로 엄격한** 비교 (같은 측정 연산자 · 영역별 · 다지표 · 통계 검정이 아닌 오차 기준).
- **없는 것**: 압밀 · 소성 · 기공 · 수송 · MPM · 연속체.  ⇒ DEM / 검증 쪽에 **비교 설계의 교훈** 만 준다 (값 0).

---

## 8. ★ 자세한 분석 — 우리 계획에 무엇을 주나
(이름 = 정독 지시서 3 절.  우리 값 = CLAUDE.md: DEM 18 배 연화 · E_eff 1.35 GPa · 순수 SE Heckel P_y 138 MPa · σ_y_eff 46 MPa / MPM E 1.53 GPa · σ_y 0.30 GPa · ν 0.49 (K 25.5 GPa) / 랩 표준 = 순수 SE 300 MPa 기공 10–13 % · 진밀도 1.64 g/cm³ — 고정 · 판정 대상 아님.)

| 이름 | 이 논문이 주는 것 | 못 주는 것 · 한정어 |
|---|---|---|
| **단계 0** (기공 연산자 · 판정 기준 결과 전 등록) | ★ (1) **측정 연산자 맞추기** — DEM 이 속도를 직접 알면서도 *"only the velocities calculated using the method above have been used"* (p.5461): 계산을 측정과 **같은 사슬** (재표본 · 6 점 · 셀 · 최소 값 수) 로 바꾼 뒤 비교 → 우리 기공 · 두께 · 피복을 SEM · CT 와 견줄 때도 해상도 · 문턱 · 단면 규칙을 계산 쪽에 같이 적용 (2) **오차 기준을 미리 정한 숫자로** (0.2 · 0.2 · 2.5) 두고 *"not a statistical test"* — 계산과 실험은 다른 모집단이라 통계 검정은 자료 양만 가린다 (p.5468) (3) **지표 여럿 + 영역별** (*"a single global criterion could prove to be dangerously misleading"* p.5469) | 등록 시점 (결과 전인지) 은 원문에 없다 [미확인] · 기공 연산자 자체는 없음 |
| **단계 1** (3D 메모리 · 장 수) | 크기 감각만: 16,000 구 × 500,000 걸음 (2001 년) 이 *"demanding computationally"* | 하드웨어 · 시간 [미확인] |
| **단계 2 · 3** (2D MPM · 접촉 표현 비교) | 없음 | — |
| **단계 4 · 5** (순수 SE · 복합 압밀) | 없음 | 압밀 · 기공 0 |
| **단계 6** (탈압) | 없음 | 하중 없음 |
| **단계 7** (형상 · 피복 · 수송) | 없음 — 분산 지수는 *"does not represent the mixing at the particle diameter scale"* (계 전체 척도) | 수송 0 |
| **후보 D0** (지금 DEM) | 같은 부류 (연성 구 · 연화 E · 감쇠 · 구름) 의 **유동 검증 원전** — 연화 E 고정 · 마찰 민감도 (0.2 → 0.3 큰 변화 · 0.3 → 0.5 작음 · 구름 < 미끄럼) | E 민감도 없음 → 우리 E_eff (압밀 보정) 의 근거 아님 (§7-3) |
| **후보 A′-0** (판 · 벽 · AM 자리 접촉 규칙) | ★ 날 근처 큰 차를 **'입자–날 마찰 = 입자–입자 마찰' 가정** 탓으로 (p.5464) · 날 옆 셀을 빼면 r² ↑ → 경계 (판 · 벽 · 다이) 마찰은 **입자끼리와 따로** 매개변수화 · 기록 | 경계 마찰을 바꾼 계산은 없다 (크기 미상) |
| **후보 A · A′ · B · C · C′ · M0** | 없음 | — |
| **U0–U6** | 없음 (단위 시험 없음) — 비교 방법 (§3-4) 만 U6 류 수렴 보고 꼴의 참고 | — |
| **R1–R7** | **R2** (미끄럼 · 분리): 유동에서 미끄럼 마찰이 가장 큰 손잡이 · 0.3 이상은 기하가 정함 · **R5** (맞추는 값은 하나): 마찰 두 개를 바꾼 다섯 경우가 서로 다른 영역에서 맞는다 → 하나로 모든 영역을 맞출 수 없다는 사례 (맞춘 지표 하나 + 점검 지표 여럿의 근거) | R1 · R3 · R4 · R6 · R7 없음 |
| **결과 전 대조 항목** | 없음 (유리 mm 구 유동 값은 우리 계의 표적이 못 된다) | 값 전이 금지 |
| **흐름 밖: 믹서 Ⓒ** | ★ (1) 믹서 DEM 검증을 **장 (field) 단위 · 영역별** 로 하는 꼴 (속도 · 방향 · 속력 · 체류 · 분산) (2) 같은 연화 인식론 — 우리 믹서 E (시간 간격용) 를 검증하려면 E 를 바꾼 팔 필요 (3) 마찰 0.3 이상이면 유동 구조가 기하로 정해진다는 관찰 (유리 · 비점착 한정) | 점착 (우리 CED) · 크기비 · 회전 속도 다름 |

- **재료 · 차원 · 조건 차이**: 유리구 mm ↔ LPSCl · NCM µm · 비점착 ↔ 점착 (믹서) · 무게 하중 ↔ 300 MPa · 3D = 같음 · 1 rad/s 수직 날 믹서 ↔ 우리 드럼 믹서 · 압밀 다이.

## 9. 적용 인사이트 (내 연구에 어떻게)
1. **'검증된 연화' 인용은 무엇을 바꿨는지까지 따라간다** — 2010 · 2012 의 "연화 E 로도 실험과 맞는다" 는 이 원문에서 E 를 고정하고 마찰만 바꾼 비교다 (매개변수 출처 = Zhou 1999 더미 쌓기).  우리 frame [2] 서술에서 이 계열을 연화의 근거로 들지 않는다 (§7-3).
2. **계산을 측정과 같은 연산자로 바꿔 비교한다** — DEM 속도를 그대로 쓰지 않고 PEPT 와 같은 6 점 · 셀 사슬로 만든 것처럼, STEP3 · DEM 기공 · 피복을 CT · SEM 과 견줄 때 해상도 · 문턱 · 단면 규칙을 계산 쪽에 적용한다 (단계 0 · 결과 전 대조).
3. **영역별 다지표 보고** — 표 2 처럼 r² · 기울기 · 영역별 기준 충족 비율을 함께 · 분포 (히스토그램) 비교만으로 경우를 고르지 않는다 (B–D 가 분포로는 낫게 보였지만 E 가 더 가까웠다).
4. **경계 마찰을 따로 둔다** — 판 · 벽 · 다이 마찰을 입자끼리 값으로 두면 경계 근처 오차가 커진다 (A′-0 · R2).
5. **모의 길이가 비교 가능한 관측량을 정한다** — 25 s 모의로 100 s 재순환을 못 봐 순위 비교로 바꿨다 → 정착 · 이완 · 혼합 판정의 시간 창을 관측량의 시간 척도에 맞춰 결과 전에 적는다.

## 10. 인용 가능 문장 (deck/paper용 — 표지 그대로)
- "In a two-bladed vertical mixer (249 mm, 1 rad/s), DEM simulations of 16,000 glass-like spheres reproduced the PEPT-measured three-dimensional flow features, but only friction coefficients were varied; the Young's modulus (2.16 × 10⁶ N/m²) was taken unchanged from an earlier pile-formation simulation (Stewart et al., Chem. Eng. Sci. 56 (2001) 5457–5471, Table 1 and p. 5459)."
- "No single set of DEM friction parameters was best: cells meeting at least one velocity criterion were 25–61 % across five cases (Stewart et al. 2001, Table 2)."
- 국문: *"Stewart 2001 은 연화 영률을 바꾸지 않았다 — 그 DEM ↔ PEPT 일치는 마찰 민감도의 결과이지 연화의 검증이 아니다."*
- 국문: *"계산을 측정과 같은 연산자로 바꿔 비교하고, 하나의 전역 지표에 기대지 않는다 (Stewart 2001, p.5461 · p.5469)."*

## 11. 주의/한계 (over-claim 방지 · 원문 비판)
1. **영률 연화가 서술 없이 고정** — 실제 유리 E · 낮춘 이유 · 민감도 0 · 출처 = Zhou 1999 더미 쌓기 (다른 유동).
2. **"good general agreement"** ↔ 셀 기준 충족 25–61 % · 날 근처 큰 차 · 날 꼭대기 벽 근처 고분산 미재현 — 큰 그림 일치 · 세부 불일치를 같이 인용.
3. **한 속도 (1 rad/s)** — 뒤 논문의 20 rpm (2012) · 2–100 rpm (2010) 은 이 검증 범위 밖 [카드 관찰].
4. **경우마다 런 한 번** · 모의 25 s (분석 20 s) · 시드 산포 [미확인].
5. **단분산 5 mm 모의 ↔ 4.5–5.5 mm 실험** · 질량 2.8 kg ↔ 16,000 × 5 mm × 2500 = 2.62 kg (−6.5 %) [카드 산술].
6. **실험 속도 1.04 rad/s 를 1/1.04 로 선형 보정** — 근거 = 같은 실험실의 in press 논문 (2 mm 구).
7. **식 (7) 분자의 '+'** — 표준 r² 식은 '−' [카드 관찰].
8. **기호표 μ_r '무차원'** ↔ 표 1 · 2 'mm' · 토크 식 = 길이.
9. **δ_s,max 정의 없음** (접선 식 두 곳에 쓰임).
10. **'Cundall and Stack (1979)'** (본문 · 참고문헌) — 정본 카드 `chandratilleke2010_…` 는 'Strack' 으로 적는다 [다른 카드].
11. 서론 *"The correspondence between the model and the simulation is assessed in detail"* (p.5458) — '실험과 모의' 의 뜻으로 보임 · *"For the PEPT simulation"* (p.5458) = PEPT 실험을 모의한 DEM.
12. 그림 10 설명의 *"slow moving (blue) zones"* (p.5466) ↔ 인쇄본은 회색조.
13. 식 (1) 의 + g 가 굵은 글씨 (벡터) 아님 — 기호표에는 벡터 · 크기 둘 다 있다.

## 12. 참고문헌 — 우리가 더 볼 것 (원문 목록 서지 그대로 + 이유 한 줄)
| # | 서지 (원문 그대로) | 왜 | 정본 카드 |
|---|---|---|---|
| Zhou 1999 | Zhou, Y. C., Wright, B. D., Yang, R. Y., Xu, B. H., & Yu, A. B. (1999). Rolling friction in the dynamic simulation of sandpile formation. Physica A, 269, p 536. | ★ **E = 2.16 × 10⁶ N/m² 를 포함한 표 1 매개변수의 출처** — 그 값을 무엇에 맞췄는지 (k · l) · 구름 토크 꼴 원전 | 없음 (`wishlist.md` L208 · `ai2011_…` ref 17 인용) |
| Stewart & Bridgwater 2001 | Stewart, R. L., & Bridgwater, J. (2001). Granular flow over a flat-bladed stirrer, Chemical Engineering Science, in press. | 속도장 ∝ 날 속도 (1/1.04 보정 근거) · 2 mm 구 소용돌이 · 100 s 재순환 | 없음 (서지 일부만 — 권 · 쪽 없음) |
| Cundall & Stack 1979 | Cundall, P. A., & Stack, O. D. L. (1979). A discrete numerical model for granular assemblies. Géotechnique, 29, 47–65. | DEM 원전 (k — 단단한 구 · 연성 접촉 가정의 출발) · 'Stack' 인쇄 그대로 | 없음 |
| Tabor 1955 | Tabor, D. (1955). Mechanics of rolling friction II. Proceedings of the Royal Society A, 229, 198–220. | 구름 저항 = 탄성 이력 손실 (τ_r 의 물리 근거) | 없음 |
| Parker 1993 | Parker, D. J., Broadbent, C. J., Fowles, P., Hawkesworth, M. R., & McNeil, P. (1993). Positron emission particle tracking—a technique for studying flow within engineering equipment. Nuclear Instrumentation and Methods, 326, 592–607. | PEPT 방법 원전 | 없음 |
| Jones & Bridgwater 1997 | Jones, J. R., & Bridgwater, J. (1997). Using positron emission particle tracking to model a mixer as a series of interconnected tanks. The 1997 Jubilee research event, IChemE (pp. 409–412). | 잘못 센 날 넘음 줄이는 방법 | 없음 |
| Laurent 2000 | Laurent, B., Bridgwater, J., & Parker, D. J. (2000). Motion in a particle bed agitated by a single blade. A.I.Ch.E. Journal, 46, 1723–1734. | 날 하나 수평 믹서 PEPT | 없음 |
| McCarthy 1996 | McCarthy, J. J., Shinbrot, T., Metcalfe, G., Wolf, J. E., & Ottino, J. M. (1996). Mixing of granular materials in slowly rotated containers. A.I.Ch.E. Journal, 42, 3351–3363. | 투명 벽 관찰 혼합 (2D 의 예) | 없음 |
| Novosad 1964 · 1968 | Novosad, J. (1964). Studies on granular materials. I. Kinematics of granular materials mixed by a mechanical impeller. Collection of Czechoslovak Chemical Communications, 29, 2681–2696. · Novosad, J. (1968). Studies on granular materials. V. Experimental determination of material of granular material mixed by a mechanical impeller. Collection of Czechoslovak Chemical Communications; 33, 4164. | 날 하나 믹서 원형 · 토질역학 접근 | 없음 |
- 같은 그룹 · 이 원문 뒤 (다른 카드가 인용): Zhou, Yu, Stewart, Bridgwater 2004 (*Chem. Eng. Sci.* 59, 1343–1364 — 2010 카드 ref 9 · `wishlist.md` L260) · Chandratilleke 2009 (2012 카드 ref 17 · 서지 [미확인]).

---

## [미확인] 목록
- DOI · 호 (issue) · 접수 · 승인 날짜 (원문 인쇄 없음 · 2010 카드 목록의 '(19)' 는 그 논문의 표기).
- 실제 유리구의 밀도 · 영률 · 마찰 · 반발 계수 (실험 측정 없음).
- DEM: δ_s,max 식 · 적분법 · 이웃 탐색 · 하드웨어 · 벽시계 시간 · 경우마다 반복 · 시드.
- 층 높이 · 고체 분율 (실험 · 모의) · 공기 영향 · 습도 · 대전.
- Zhou 1999 가 E = 2.16 × 10⁶ 를 무엇에 맞췄는지 (그 논문 안).
- 2012 논문의 영률 영어 문장 (2012 PDF 없음) · 2012 ref 17 (Chandratilleke 2009) 의 서지 · 내용.
- 기준 셋 (0.2 · 0.2 · 2.5) 을 결과 전에 정했는지.

## 원문 대조 기록 (이 카드 작성 중 직접 확인한 것 · 2026-11-12)
- 서지: 후보 표 N-45 (Stewart RL, Bridgwater J, Zhou YC, Yu AB. Chem Eng Sci. 2001;56:5457–5471 · 제목 · DOI 없음) = 원문 첫 쪽과 같음 · 원제 · 소속 · 키워드 보탬 · DOI 는 원문 · PDF 문서 정보에 없음 (문서 정보 제목 = 'PII: S0009-2509(01)00190-7' · 2001-09-15 생성) · SI 없음 (15 쪽 텍스트 층 전수).
- 숫자: 텍스트 층 + 렌더 대조 — 249 · 32 · 6.5 · 40 · 102 mm · 1 rad/s (10 rpm) · 1.04 rad/s · 2.8 kg · 4.5–5.5 mm · 16 000 · 110 min · 511 keV · 0.5 % · 1 mm · 2 m/s · 5 mm · 20 /s · 0.5 s · 25 s · 5 s · 0.02 · 0.07 · 0.05 s · 15 mm · 5 · 30 · 15 % · 7 % · 100 s · 6 s · 20 s · 3.14 s · 1 % · 0.2 · 0.2 · 2.5 · 95 % · 5 % · 60 % · −0.1 · −1 · 표 1 (9 칸) · 표 2 (14 행 × 5 칸) — 전부 위치 확인.
- 'Young' 3 회 (p.5459 · 표 1 · 기호표) · '10⁹' · 'reduce' (E 관련) · 'time step' (표 1 의 'Time step' 한 번뿐) · 'calibrat' · 'air' · 'drag' · 'seed' 0 회 · 'glass' = 구슬 · 추적자 이름뿐.
- 그림 · 표 크롭: 도구 (`extract_figures.py --clean`) 15 장 전부 다시 자름 — 표 1 · 2 (쪽 전체로 잘림 → 표 영역) · 그림 5–10 · 12 (단면 높이 머리줄 잘림 · 여백 고르지 않음) · 그림 13 (아래 절반만) · 그림 1–4 · 11 (래스터 경계 + 고른 6 pt 여백).  식 16 · 근거 문단 18 은 손으로 (400 dpi) — 49 장 전부 열어 봄.
- 정본 중복 확인: papers/ 파일 목록 (stewart · bridgwater · pept · bladed) · '5457' · 'bladed mixer' · 'Simulated and measured' · 'Stewart' grep — 자기 카드 없음 (chandratilleke2010 · 2012 · chibwe2020 인용뿐 · jadidi2023 · hlushkou2018 · nadeem2023 는 낱말만 · thorat2009 · mohammadijam2014 · doerrer2021 의 'Stewart' 는 다른 인물).
- 2010 의 영어 문장은 정본 카드 크롭 (`litdb/figures/chandratilleke2010_…/txt_p02_glass_like_…` · `txt_p03_validated_against_pept_stewart_extension.png`) 을 열어 확인.

## 🔗 관련 카드
- 이 논문을 인용한 카드: `chandratilleke2012_particle_scale_mixing_index` (ref 12) · `chandratilleke2010_blade_speed_flow_mixing_cylindrical_mixer` (ref 10) · `chibwe2020_nnsi_segregation_index` ([46]).
- 같은 계열 믹서 DEM: `chandratilleke2010_blade_speed_flow_mixing_cylindrical_mixer` · `chandratilleke2012_particle_scale_mixing_index` · `jadidi2023_dem_batch_solid_mixers_review`.
- DEM ↔ PEPT · 연화 인식론: `hare2026_dem_pept_dry_mixing_nmc622_eirich` · `lischka2025_dem_eirich_intensive_mixer_dry_mixing`.
- 접촉 · 구름 법칙: `ai2011_rolling_resistance_contact_models_dem` · `thorntonyin1991_oblique_impact_elastic_spheres_adhesion`.

## 🗨️ Q&A 로그
<!-- "Q&A 작성해줘" 트리거 시 직전 질문/답 누적 -->
