Repository: yonghoon7153-source/Yonghoon-DEM-DFT

# 📚 LITDB — 문헌 단일 시스템 (**SE·DFT 축 + DEM·MPM 축, 두 트랙**)

> **앞으로 논문은 여기서만 본다.** 여러 곳(db/literature, kb/papers, db/properties, Excel)에 흩어진 문헌을 한 곳에서 생각·참고·비교하기 위한 통합 MD 시스템.

## 왜 트랙이 둘인가
`INDEX.md` 는 argyrodite 전해질 축이라 접촉역학·MPM·건식전극 digest 가 들어갈 자리가
없다. 그래서 한때 64편이 **어느 인덱스에도 없었다**(open_items #7). 축을 나눠 그 구멍을
닫았고, 한 분모로 세면 “159편 중 98편 미언급” 같은 **가짜 미결**이 나온다
(`comparison_vs_ours.md:8`). 분리는 실측 근거가 있는 결정이다 — 합치지 말 것.

⚠ 이 표의 **편수는 적지 않는다.** 손으로 쓴 수는 반드시 낡는다(README 자신이 세 번 틀렸다).
현재값은 `python3 tools/litdb/build_index.py --check` 로 본다.

File: litdb/papers/suharno2026_planetary_ballmill_dem_fea_nd2o3_nmc811_hybrid_supercapacitor.md (part 1 of 2)
<!-- digest 표준 양식 (paper-level STANDALONE) · 깊이 기준 = shen2026_thf_cpme_cosolvent_quasi_solid_sulfur_lis.md (절 구성 · 판정 요약 상자 · figure-read 표기)
     2026-11-26 신규 — 논문 에이전트 (API 인입 · 본문 24 pp 만 · SI · 부속 파일 없음). 코팅 공정 DEM 트랙의 비교 문헌으로 들어왔다.
     2026-11-26 정본 반입 — 그림 크롭 fig_* 78 장을 같은 화소의 JPEG (품질 92 · 4:4:4) 로 다시 저장 (원 래스터가 JPEG · 35.5 → 11.6 MB) · 표 · 식 · 근거 문단 10 장 = PNG 그대로.
     그림: 본문 그림 19 장이 전부 ≈300 dpi 래스터라 원래 래스터에서 잘랐다 (다시 표본화 없음) — 전체 그림 19 + 패널 · 부분 59 + 표 5 + 식 1 + 근거 문단 4 = 88 장 · 전부 Read 로 열어 봤다 (목록 = 그림 폴더 figures.json).
     값 표지: [인쇄] = 본문 · 표 · 그림 안 글자 / figure-read ≈ = 그림에서 읽은 값 (눈금 간격의 ±2–5 %) / [우리 산술] = 원문 값으로 이 카드가 계산 (식 · 가정 병기) / [우리 해석] = 이 카드의 해석 / [미확인] = 원문 24 쪽 전수에 없음.
     이 논문에는 번호 식이 없다. 비교에 쓴 우리 자료 = 코팅 과정 DEM 구현 가능성 메모 (2026-11-26) · 이종기술 논지 (비준 10-05) · chen2004 · dave2003 · frankenberg2025 정본 카드. -->

# Morphological optimization and discrete element method simulation of kinetic energy during Li₁.₁Ni₀.₈Mn₀.₁Co₀.₁O₂ particle bonding with Nd₂O₃ additives: toward hybrid supercapacitor electrode materials — Suharno, Wicaksono, Astuti (*Chem. Pap.* 2026, online)

> slug `suharno2026_planetary_ballmill_dem_fea_nd2o3_nmc811_hybrid_supercapacitor` · DOI `10.1007/s11696-026-06115-3` · type `mixed — DEM (Altair EDEM 2022.3 · 분쇄 매체 (알루미나 공) 만 · 분체 없음 · Hertz–Mindlin (no slip) · 통 자전만 (공전 없음) · 100 / 300 / 500 rpm · 5 s · 보정 0) + FEA (단일 입자–공 충돌 · 선형 탄성 · 파괴 기준 없음 · 32 m/s 지정) + exp (유성 볼밀 30 min · DLS 입도 · XRF · EDS · XRD · FTIR · FE-SEM) — 전기화학 0 (앞선 논문 인용만)` · PDF `paper.pdf` (본문 24 pp · sha256 `c63a5afd…fcf274` · SI 없음) · digested `2026-11-26` · status ✅ · 태그 **[외부 · 유성 볼밀 공정 DEM · 산화물 양극 · 하이브리드 슈퍼커패시터 · 비-황화물]**
> elements: Li, Ni, Mn, Co, O, Nd, Al
> methods: DEM, FEA, XRD, XRF, FTIR, SEM, EDS, DLS

> **저자**: **Bambang Suharno**¹ · **Mahruri Arif Wicaksono**¹·²\* (교신) · **Widi Astuti**³ — ¹ Department of Metallurgical and Materials Engineering, Faculty of Engineering, University of Indonesia (Depok) · ² Industrial Engineering Study Program, Sumatera Institute of Technology (South Lampung) · ³ Research Center of Mineral Technology, National Research and Innovation Agency (BRIN, Bandar Lampung).
> *Chemical Papers* (Institute of Chemistry, Slovak Academy of Sciences · Springer) · 접수 2026-08-18 · 수락 2026-11-17 · 권 · 쪽 미정 (online first). 자금: SEED FUNDING PUBLICATION, Faculty of Engineering University of Indonesia 2025 (PKS-3713/UN2.F4.D/PPM.00.00/2025) · BRIN 공동연구. 'Author contributions' 칸에 기여 진술 대신 이해 상충 문장이 들어가 있다 (기여 진술 없음). Data availability = *"No datasets were generated or analysed during the current study"* (데이터를 만든 논문인데 이렇게 적혔다).
> **계보**: Wicaksono 2025a (*Next Mater.* 9, 100987 — 같은 조성 계열 Nd 0.3–0.9 wt% 의 전기화학 + DEM 으로 입자 모양 · 회전 속도 · 공/분체 지름비 효과) → **본 논문** (세 회전 속도 · 단일 충돌 FEA · XRF/PSA/SEM-EDS 새 자료 · 전기화학 반복 안 함). 같은 그룹 Wicaksono 2025b (La 첨가 LiNMC).
> 🔗 **이어 읽기 (litdb · 공정 DEM)**: 같은 장치 꼴의 '제대로 된' 판 `frankenberg2025_milling_dry_processed_sulfide_cathode_microstructure` (유성 볼밀 · 볼만 · 공전 포함 · 분체 묻은 볼 보정 · E_col · f_col · E_m) · 코팅 장치 DEM `chen2004_mechanofusion_dry_coating_dem_2d_host_scraper_inner_piece_collision_frequency` · `dave2003_dry_coating_dem_mechanofusion_hybridizer_maic_three_devices` · 회전 통 운동 꼴 `mellmann2001_transverse_bed_motion_rotating_cylinders_slumping_rolling_cascading_froude` — 대응은 §14.

---

## 0. 이 digest 를 읽는 법

**읽기축 (우리 트랙에서의 자리)**: 이 논문은 황화물 SE 도, 전고체도 아니다 — **산화물 양극 분말 (Li₁.₁NMC811 꼴 + Nd₂O₃ 0.3–0.9 wt%) 을 유성 볼밀로 30 min 가는 공정**을 DEM · FEA · 분말 분석으로 묶은 논문이다. 우리가 가져올 것은 셋이다 — ① **공정 DEM 의 설계 선택 대조** (분체를 빼고 매체만 · 공전을 뺀 운동 · 보정 없는 접촉 매개변수 · Rayleigh 시간 간격 비율 · 지표가 무엇인가) — 우리 코팅 과정 DEM 메모의 같은 칸들과 1:1 로 맞댈 수 있다, ② **DEM → 단일 충돌 연속체 (FEA) 넘김** 구조 — 우리 메모의 'DEM → MPM 단일 충돌' 과 같은 꼴인데, 여기서는 넘김이 끊겨 있다 (속도를 DEM 에서 안 가져옴), ③ **보고 규약 반례** — 표 · 본문 · 그림이 같은 계를 말하지 않는 자리가 열 곳 넘는다 (§10). 값 자체를 우리 입력으로 옮길 것은 사실상 없다 (§8 A 등급 0 건).

**판정 요약 (§6 · §10 상세)**:

| 주장 | 판정 | 핵심 근거 |
|---|---|---|
| 회전 속도를 올리면 매체 속도 · 충돌 빈도 · 에너지 전달이 커진다 (초록) | 🔴 받쳐지지 않는다 | 100 · 300 rpm 출력이 사실상 같다 (본문 같은 값 0.299 m/s · 4.64×10⁻⁴ J · 우리 판독 곡선 상관 r = 0.999) · 500 rpm 값은 물리적으로 불가능한 크기 (§5.4–5.5) · **충돌 빈도 · 에너지 소산 자료는 논문 어디에도 없다** |
| 500 rpm 이 가장 활발한 매체 운동 | 🔴 수치 인공물로 보인다 | 회전 시작 (t = 0.1 s) **전** 인 0.05 s 에 88.8 m/s (벽 속도 2.62 m/s 의 34 배 [우리 산술]) · 위치에너지 0.146 J 은 표 2 조건 (공 30 개 · 5 mm · 통 높이 150 mm) 의 최대치 0.0114 J 의 13 배 [우리 산술] |
| t ≈ 3 s 의 급변은 물리 체제가 아니다 | ✅ 저자 스스로 철회 | 세 속도 모두 같은 시각 · 원인 미상 (p.10–11) — 게다가 1.2–3.0 s 구간은 세 양 · 세 속도 모두 **흔들림 0 직선** (출력 공백 또는 정지 구간으로 보인다 [우리 해석]) |
| 선형 탄성 FEA 에서 접촉 응력이 산화물 압축 강도를 크게 넘는다 → 접촉부가 균열 시작 자리 | ✅ 결론 방향은 맞다 · ⚠ 숫자는 어긋난다 | 본문 최대 4.2×10¹⁰ Pa (42 GPa) ↔ `Fig. 12a` 축 (MPa) figure-read ≈4.3×10³ MPa (4.3 GPa) — **10 배 차** · 손계산 Hertz 로도 같은 결론 (자유 입자 p₀ ≈14 GPa [우리 산술]) · 32 m/s 는 DEM 에서 온 값이 아니다 |
| 500 rpm 이 가장 좁은 입도 분포 (315–455 nm 에 ≈95 %) | ✅ 데이터가 받친다 (한 번 측정) | `Fig. 13c` · 표 3 (D50 357 nm · span 0.38) · DLS · 반복 없음 |
| 100 rpm = 가장 작은 모드 (247 nm) · 300 rpm = 두 봉우리 (µm 응집) | 🔴 **그림 · 표와 반대** | `Fig. 13a` (라벨 100 RPM) 이 두 봉우리 · `Fig. 13b` (300 RPM) 가 한 봉우리 ≈220–250 nm · 표 3 도 그림 쪽 (100 rpm D50 1,736 nm · 300 rpm 258 nm) — 본문 기술만 반대로 붙어 있다 (§5.7) |
| '분쇄 (100) → 재응집 (300) → 해응집 (500)' 기전 | ⚠ 추정 (저자 스스로 '가능한 설명') · 라벨 문제에 걸려 있다 | 시간별 PSA · SEM 없음 · 라벨을 그림 · 표 쪽으로 읽으면 '100 에서 µm 덩어리 남음 → 300 에서 가장 고움 → 500 에서 좁지만 굵어짐' 이 된다 |
| XRF · EDS 가 Nd 존재를 확인 | ✅ 존재는 · ⚠ 양은 아니다 | XRF Nd₂O₃ 1.314 · 2.735 · 3.200 wt% (명목의 3.6–4.6 배) · EDS 0.14–0.50 wt% Nd (비단조 · 검출 한계 근처) |
| Ni:Co:Mn 이 명목 0.8:0.1:0.1 과 크게 다르다 (Ni ≈0.53–0.56 · Co ≈0.31–0.35) | ✅ 저자 스스로 보고 · 원인 미상 | XRF · EDS 둘 다 같은 쪽으로 어긋남 — 'NMC811' 이라는 이름 자체가 실측과 안 맞는다 |
| Nd 가 격자에 들어갔는지 모른다 → 'Nd₂O₃-modified' | ✅ 정직한 한정 | XRD 주 반사 유지 · FTIR 이동 없음 · Nd³⁺ 0.983 Å ↔ 3b 자리 0.53–0.69 Å · 0.002–0.005 Nd/f.u. |
| 하이브리드 슈퍼커패시터에 이롭다 | ⏸ 시험 안 함 (저자 명시) | 이 속도 계열의 전기화학 0 · 앞선 논문 수치만 인용 (그것도 Nd 첨가가 출력 · 유지율을 **낮췄다**) |

**이 digest 에서 실제로 본 그림 (2026-11-26)** — 크롭 88 장 전부 Read 로 열었다 (잘림 · 이웃 침범으로 다시 자른 것 10 장 포함 — figures.json `note`).

- 전체 그림 19 장을 원래 해상도로 봤고, 패널은 따로 잘라 다시 봤다: `Fig. 6a–d` · `Fig. 9a–c` · `Fig. 10a–c` · `Fig. 12a,b` · `Fig. 13a–c` · `Fig. 14` (전 범위 + 750–500 cm⁻¹ 확대) · `Fig. 16–19` (저배율 · 고배율 SEM · EDS 지도 · EDS 스펙트럼 표 각각).
- 부분 그림 (패널 글자가 없는 도식): `Fig. 1` (실험 줄 · CAD · DEM 두 장) · `Fig. 2` (기구 · DEM 두 장) · `Fig. 3` (격자 · 충돌) · `Fig. 4` (공 · 통 · Simulator 통 · Analyst 벡터 · 흐름 상자) · `Fig. 5` (다섯 단면) · `Fig. 7` (옆 · 격자 · 확대 · 단면 격자) · `Fig. 11` (넷).
- 확대 · 측정: `Fig. 3` 격자 그림을 2.5 배로 키워 척도 막대에 대고 공 · 입자 지름을 쟀다 (§5.6) · `Fig. 9` · `Fig. 10` 은 곡선을 픽셀로 따서 rpm 사이 모양을 비교했다 (§5.4–5.5).
- 표 1–5 는 PDF 글자층에서 읽고 크롭과 대조했다. 그림에서만 읽은 값은 **figure-read ≈** 로 적었다.

---

## 1. 한 줄 요약

Nd₂O₃ (0.3 · 0.6 · 0.9 wt%) 를 넣은 Li₁.₁Ni₀.₈Mn₀.₁Co₀.₁O₂ (LiNMC) 분말을 알루미나 유성 볼밀로 100 · 300 · 500 rpm 에서 30 min 갈고, (i) 알루미나 공 30 개만 넣은 EDEM 모사 (통 자전만 · 보정 없음) 로 매체 운동을 보고, (ii) 100 µm 입자에 5 mm 공이 32 m/s 로 부딪히는 선형 탄성 FEA 로 접촉 응력이 산화물 강도를 넘는다는 것을 보이고, (iii) DLS 입도로 500 rpm 이 가장 좁은 분포 (315–455 nm 에 ≈95 %) 임을 보고해 '500 rpm 최적' 이라 결론 낸 논문이다. 실험 쪽 결론 (500 rpm 이 가장 좁다) 은 한 번 측정으로 받쳐지지만, **DEM 은 100 과 300 rpm 을 구별하지 못하고 500 rpm 값은 표에 적힌 계로는 물리적으로 불가능**하며, 표 · 본문 · 그림이 공 개수 · 크기 · 응력 · 입도 라벨에서 서로 어긋난다 — 공정 DEM 으로서 이 논문이 주는 것은 결과가 아니라 **'무엇을 하면 안 되는지' 의 목록**이다.

## 2. 메타 / 동기 / 질문

| 항목 | 내용 |
|---|---|
| 계 | Li₁.₁Ni₀.₈Mn₀.₁Co₀.₁O₂ (명목) + Nd₂O₃ 0 · 0.3 · 0.6 · 0.9 wt% (전구체 혼합물 총질량 대비) · 전구체 Sigma-Aldrich (종류 [미확인]) — ⚠ **소성 단계가 적혀 있지 않다** ("milled … and were subsequently in Atmosphere conditions" p.7 · 문장 미완) |
| 장치 | Biobase Vertical Planetary Ball Mill · 알루미나 통 · 알루미나 공 · 'ball-to-powder mass ratio of 10 ball to 12 g sample' · 30 min · 100 / 300 / 500 rpm (p.7) · 공 크기 · 개수 · 통 크기 (실험) [미확인] |
| 용도 (저자 설정) | 하이브리드 슈퍼커패시터 (HSC) 양극 — 그러나 이 논문에서 전기화학은 안 했다 |
| 질문 | 유성 볼밀 속 공의 운동 · 충돌 에너지는 직접 보기 어렵다 → DEM · FEA 로 보고, 같은 속도로 간 분말의 입도와 엮어 '공정–구조' 관계를 세운다 (p.2–3) |
| 앞선 논문과의 차이 (저자) | ① 세 속도 비교 + 같은 속도로 간 분말의 PSA 와 대조 ② 단일 입자 충돌 FEA 추가 ③ XRF · PSA · FE-SEM/EDS 새 자료 (p.2–3) |
| 답 (저자) | 500 rpm = 가장 활발한 매체 운동 (상대 경향) + 가장 좁은 입도 (≈95 % 가 315–455 nm · µm 응집 없음) → '조절된 고에너지 유성 밀링' 이 유망 (p.22) |
| 연구 유형 | 공정 실험 + 계산 보조 (DEM 그림 7 장 · FEA 그림 3 장 · 표 2 장) |
| 우리와의 거리 | 황화물 SE · 압축 · 이온 경로 없음. **공정 DEM 의 방법 · 보고 규약** 쪽에서만 닿는다 (§7 · §8) |

## 3. 핵심 수치 총정리 ★

> 규율: 전부 **문헌 소환값**이다 — 우리 DEM 덱 값과 한 표에 섞지 않는다 (우리 값은 §7 · §8 의 따로 된 칸에만). [인쇄] / figure-read ≈ / [우리 산술] 을 칸마다 구분했다.

### 3a. DEM (매체 = 알루미나 공) — 전부 '상대 경향' 으로만 쓰라고 저자가 적었다

| 양 | 100 rpm | 300 rpm | 500 rpm | 출처 · 비고 |
|---|---|---|---|---|
| 공 속도 0.05 s | ≈0.34 m/s | ≈0.34 m/s | **88.80 m/s** | 본문 p.12 · `Fig. 10` — ⚠ 회전은 t = 0.1 s 에 시작 (표 2) → 0.05 s 값은 회전 전이다 |
| 공 속도 0.10 s · 0–1 s | 0.22–0.27 m/s | 0.22–0.27 m/s | 38.56 m/s (0.10 s) · 이후 2–27 m/s | 본문 · 500 rpm 은 figure-read ≈75 m/s 둘째 봉우리 (≈1.05 s · 본문 언급 없음) |
| 공 속도 1.3–3 s (평탄) | **0.299 m/s** | **0.299 m/s** | ≈13 m/s | 본문 · `Fig. 10` — 세 곡선 모두 이 구간이 흔들림 0 직선 |
| 공 속도 3 s 뒤 | 0.57–1.17 m/s (figure-read 평탄 ≈1.17) | 같음 | > 40 m/s (figure-read 봉우리 ≈43 · 이후 ≈7–15) | 본문 · `Fig. 10` |
| 위치에너지 (공 전체 합 · 기준면 임의) 0.05–0.96 s | 음수 · 10⁻⁴ J 자릿수 | 같음 | ≈ −0.065 J (0.10 s) | 본문 p.11 · `Fig. 9` |
| 위치에너지 ≈1.01 s | ≈7.2×10⁻⁴ J | 같음 | ≈0.228 J | 본문 |
| 위치에너지 1.2–2.9 s | **4.64×10⁻⁴ J** | **4.64×10⁻⁴ J** | **0.146–0.147 J** | 본문 · figure-read 같음 |
| 위치에너지 3–5 s | ≈0 (작은 흔들림) | 같음 | ≈0 ± 0.01 J (figure-read) | 본문 · `Fig. 9` |
| 300 → 500 rpm 위치에너지 비 | — | ≈7×10⁻⁴ J | ≈0.23 J (≈300 배) | 본문 p.12 — *"cannot be explained by the increase in rotational speed alone"* (저자) |
| 운동에너지 (300 rpm 만) | — | 0–1 s 10⁻⁵–10⁻⁴ J · 1.16–2.98 s **6.97×10⁻⁵ J** · ≈3 s 뒤 **≈9.7×10⁻⁴ J** (3.5–4.95 s 9.4–9.8×10⁻⁴) | — | 본문 p.10 · `Fig. 8` (100 · 500 rpm 운동에너지는 안 냈다) |
| 공 평균 각속도 (EDEM · 300 rpm) | — | 0–1 s 176–281 rpm · 1.16–2.98 s ≈95 rpm · ≈3 s 봉우리 > 580 rpm · 3.5 s 뒤 300–360 rpm | — | 본문 · `Fig. 8` — *"mean angular velocity of the grinding balls … not the imposed jar speed"* |
| 'Total force' (300 rpm) | — | 0–1 s 0.018–0.036 N (figure-read 봉우리 ≈0.047 N at ≈1.08 s) · 평탄 **0.00415 N** · 3 s 뒤 **0.05–0.06 N** | — | 본문 · `Fig. 8` — 정의 (합 · 평균 · 어느 접촉) 없음 |
| 충돌 빈도 · 에너지 소산 · 충돌 에너지 분포 | — | — | — | **없음** — 초록 · 그림 1 해설에 '충돌 빈도' 가 나오지만 자료는 0 |

**[우리 산술] — 표 2 조건 (Al₂O₃ ρ 3950 kg m⁻³ · 공 5 mm × 30 · 통 안지름 100 mm × 높이 150 mm) 으로 낸 기준선**

| 양 | 값 | 식 · 가정 |
|---|---|---|
| 공 하나 질량 · 30 개 합 | 0.259 g · **7.76 g** | m = ρπd³/6 |
| 통 부피 · 공 부피 분율 | 1,178 mL · 공 1.96 mL = **0.17 %** (덩어리 기준 0.6 충전 ≈0.28 %) | 실험 채움률 35 % 와 **두 자릿수** 차 |
| 공/분체 질량비 (DEM 공 ÷ 실험 분체 12 g) | ≈0.65 : 1 | 실험의 '10 : 12' 와 대략 맞음 — 보통 볼밀의 10 : 1 – 20 : 1 과 정반대 쪽 |
| 벽 속도 v = ωR | 0.524 · 1.571 · **2.618 m/s** | R = 50 mm |
| Froude Fr = ω²R/g | **0.56 · 5.03 · 13.97** | 수평축 회전 통이라고 둘 때의 체제 지표 |
| 임계 회전수 n_c = (30/π)√(g/(R − r)) | **≈137 rpm** → 100 · 300 · 500 rpm = 0.73 · 2.19 · 3.64 n_c | 수평축이면 300 · 500 rpm 은 원심 (벽에 붙어 같이 돎) 체제 — 축 방향은 원문 [미확인] |
| 위치에너지 최대 폭 (공 30 개를 바닥 → 통 꼭대기 150 mm) | **0.0114 J** | M g H — 500 rpm 의 0.146 J (평균 높이 1.92 m 에 해당) · 0.228 J (3.0 m) 는 이 계로 불가능 |
| 100 · 300 rpm 평탄 4.64×10⁻⁴ J 의 뜻 | 기준면 위 평균 6.1 mm | 가능한 크기 |
| 운동에너지 → 속도 환산 (300 rpm) | 6.97×10⁻⁵ J → 전체 합이면 v_rms 0.13 m/s · 공 하나 평균이면 0.73 m/s / 9.7×10⁻⁴ J → 0.50 · 2.74 m/s | 어느 해석도 `Fig. 10` (0.299 · 0.57–1.17 m/s) 과 안 맞는다 → 각 출력의 통계 정의가 없다 |
| 500 rpm 속도의 크기 | 88.8 m/s = 벽 속도의 **34 배** · 13 m/s = 5 배 · 40 m/s = 15 배 · 통 지름만큼 자유낙하 ≈1.4 m/s | 회전 통 속 공은 벽 속도 + 낙하 속도를 크게 넘을 수 없다 |
| 시간 간격 (표 2 '5 s' 오기) | Rayleigh T_R = πr√(ρ/G)/(0.1631ν + 0.8766) = **1.82×10⁻⁶ s** → 40 % = **7.3×10⁻⁷ s** · 5 s = 6.9×10⁶ 걸음 | 표 2 의 G · ν 로 |
| 표 2 G · ν 에서 나오는 알루미나 E | **214.7 GPa** | E = 2G(1 + ν) — FEA 에는 같은 알루미나를 **380 GPa** 로 넣었다 (§10-⑦) |
| 공–공 Hertz 겹침 (벽 속도로 정면 충돌) | 지름의 0.05 · 0.11 · 0.17 % | 실 강성 매체라 겹침 문제는 없다 |

### 3b. FEA (단일 입자 충돌)

| 양 | 값 | 출처 · 비고 |
|---|---|---|
| 형상 | LiNMC 구 100 µm + 알루미나 공 5 mm · 입자는 강체 받침 위 (아래면 병진 구속) | p.5 [인쇄] — ⚠ `Fig. 3` 격자 그림의 입자는 척도 막대로 figure-read ≈1 mm (§5.6) |
| 재료 | LiNMC E 170 GPa · ν 0.30 · ρ "4.800 kg m⁻³" (= 4,800 · Cvenk 2026 인용) / 알루미나 E 380 GPa · ν 0.22 · ρ 3,950 | p.5 · 표 2 |
| 접촉 · 해법 | 마찰 면–면 접촉 · Coulomb μ 0.20 (가정) · explicit dynamics · 선형 탄성 등방 · 손상 · 파괴 기준 없음 | p.5 |
| 격자 | 사면체 · 접촉부 최소 **2 µm** (본문) ↔ **1 mm** (표 2) · 민감도 점검 '5 · 2 · 1 mm' (p.13) | 단위가 서로 안 맞는다 (§10-⑥) |
| 충돌 속도 | **32 m/s** (공의 초기 조건 · DEM 에서 옮긴 값 아님 · '가혹한 상한') | p.5 · p.14 — 500 rpm 벽 속도의 12.2 배 [우리 산술] |
| 응력 이력 (본문) | ≈1.0×10⁻⁵ s 까지 ≈0 → 1.1×10⁻⁵ s **1.8×10¹⁰ Pa (18 GPa)** → 1.2–1.3×10⁻⁵ s **4.2×10¹⁰ Pa (42 GPa)** 최대 → **2.1×10¹⁰ Pa** → 끝 (2.0×10⁻⁵ s) **3.6×10¹⁰ Pa** | p.13 [인쇄] |
| 응력 이력 (그림) | 축 'Stress (MPa)' 0–5×10³ · figure-read 1.2×10⁻⁵ s ≈1.83×10³ · **1.3×10⁻⁵ s ≈4.28×10³** · 1.4×10⁻⁵ s ≈4.15×10³ · 1.5×10⁻⁵ s ≈2.19×10³ · 2.0×10⁻⁵ s ≈3.70×10³ MPa | `Fig. 12a` — **본문의 1/10** · 봉우리 시각도 1.3–1.4 (본문 1.2–1.3) |
| 보고 응력 | 입자 최대 von Mises 등가 응력 (p.13) — 방법 문단은 '최대 · 최소 주응력도 비교' 라 적었다 (p.5) | 주응력 값은 안 냈다 |
| 비교 기준 | 산화물 압축 강도 150–700 MPa (표 1) | 본문 42 GPa → 60–280 배 · 그림 4.3 GPa → 6–29 배 [우리 산술] — 어느 쪽이든 '넘는다' 는 같다 |
| 손계산 대조 [우리 산술] | 자유 입자–공 Hertz (E* 127 GPa · R* 49 µm · 32 m/s): 최대 접촉압 p₀ ≈**14 GPa** · 겹침 1.5 µm / 강체 받침 위 입자 (공 질량이 다 실림): 탄성 겹침 해 ≈151 µm > 입자 지름 → 탄성 영역 밖 · 공 운동에너지 0.132 J = 입자 질량당 5.3×10⁷ J/kg | FEA 가 내는 결론 ('강도의 수십 배') 은 Hertz 한 줄로도 나온다 |

### 3c. 분말 실험

| 측정 | 값 | 출처 · 비고 |
|---|---|---|
| PSA 기술 (본문) 100 rpm | 주 분포 151.57–513.71 nm · 봉우리 246.98 nm (15.89 %) · 218.60 (15.80 %) · 279.04 (14.18 %) · 580.41 nm 0.56 % | p.14 — **그림의 '300 RPM' 패널 모양** |
| PSA 기술 (본문) 300 rpm | 279.04–454.69 nm + 1,363.97–4,622.81 nm 두 봉우리 · 356.20 nm (10.55 %) · 315.27 (8.80 %) · 402.44 (8.39 %) · 2,222.51 (8.54 %) · 1,967.14 (8.34 %) | p.14 — **그림의 '100 RPM' 패널 모양** |
| PSA 500 rpm | 279.04–454.69 nm · 356.20 nm **34.42 %** · 315.27 (26.10 %) · 402.44 (25.51 %) · 454.69 (8.94 %) → 315–455 nm **94.97 %** · 315–402 nm **86.03 %** · µm 응집 없음 | p.15 · `Fig. 13c` · 합 검산 ✓ [우리 산술] |
| 분포 폭 비 (본문 라벨) | 100 rpm 513.71/151.57 ≈**3.4** (꼬리 580 nm) ↔ 500 rpm 454.69/279.04 ≈**1.6** | p.15 · 검산 ✓ |
| 표 3 D10 / D50 / D90 / span | 100 rpm **331 / 1,736 / 3,340 nm · 1.73** · 300 rpm **179 / 258 / 392 · 0.83** · 500 rpm **297 / 357 / 434 · 0.38** | 표 3 ('1.736' · '3.340' 은 천 단위 점) · span 검산 1.733 · 0.826 · 0.384 ✓ [우리 산술] — 그림 라벨과 일치 · 본문 기술과 반대 |
| XRF (검출 산화물 100 % 정규화 · Li 못 봄) | LiNMC: MnO 10.626 · Co₃O₄ 35.257 · NiO 54.117 / 0.3 %: 10.576 · 34.908 · 53.202 · Nd₂O₃ **1.314** / 0.6 %: 11.651 · 32.265 · 53.348 · **2.735** / 0.9 %: 10.794 · 33.350 · 52.655 · **3.200** wt% | 표 4 · Malvern Panalytical Epsilon 4 · 무표준 |
| XRF Nd₂O₃ / 명목 | 4.38 · 4.56 · 3.56 배 (본문 '3.6–4.6') | [우리 산술] ✓ |
| XRF Ni:Co:Mn (몰) | 0.549–0.558 : 0.314–0.336 : 0.114–0.128 | 본문 p.16 · 우리 재계산 0.552 : 0.334 : 0.114 (LiNMC) 등 ✓ |
| Li₂O 제외 효과 | 명목 조성의 산화물 기준 Li₂O ≈18 wt% → 나머지 ≈20 % 부풀림 | 본문 ('Li2O3' 오기) · 우리 산술 18.0 % ✓ — 이것만으로는 3.6–4.6 배의 ×1.2 만 설명된다 |
| EDS (정규화 질량 %) | LiNMC Ni 40.98 · Co 26.35 · Mn 7.57 · O 25.09 / 0.3 %: 31.29 · 20.83 · 6.42 · 41.25 · Nd **0.21** / 0.6 %: 36.96 · 22.21 · 9.00 · 31.68 · Nd **0.14** / 0.9 %: 35.23 · 21.79 · 8.35 · 34.14 · Nd **0.50** | 표 5 · `Fig. 16–19` 스펙트럼 표와 같은 값 (확인) · O 25–41 % 로 크게 흔들림 |
| EDS Ni:Co:Mn (몰) | 0.544:0.348:0.107 · 0.531:0.352:0.116 · 0.538:0.322:0.140 · 0.535:0.330:0.135 | 표 5 · 우리 재계산 ✓ |
| EDS Nd₂O₃ 환산 | 0.24 · 0.16 · 0.58 wt% | 표 5 · ×1.166 검산 ✓ |
| 명목 Nd / f.u. | 0.002–0.005 | 본문 p.19 · 우리 산술 0.0017 · 0.0035 · 0.0052 ✓ |
| XRD 반사 | (003) ≈18.7° · (101) 36.7° · (006)/(102) 38.2° · (104) 44.5° · (105) 48.5° · (107) 58.5° · (108)/(110) 64–65° · 약한 띠 29–36° (Nd 없는 시료에도) | p.18 · `Fig. 15` — 그림은 ≈36.7° 봉우리에 '(006)' · ≈38.3° 에 '(102)' 를 붙였고 ≈68.7° '(113)' 은 본문에 없다 (본문 36.7° = (101)) · ⚠ 기록 조건 'step of 5°' (p.7 · 오기로 보임) |
| FTIR | O–H 3200–3600 · O–H 굽힘 ≈1600 · 탄산염 ≈1430 · 860 cm⁻¹ (Li₂CO₃ 추정 · 네 시료 모두) · M–O ≈700 · 550–560 cm⁻¹ · 이동 판별 불가 | p.17 · `Fig. 14` |
| SEM | 수 µm 2 차 입자 = 수백 nm 다면체 1 차 입자 덩어리 · 0.9 % 에 Nd 많은 점 | p.19 · `Fig. 16–19` — XRF · XRD · FTIR · SEM 은 전부 **300 rpm 시료** (p.7) |

### 3d. 전기화학 — 이 논문에는 없다 (앞선 논문 인용 · 하이브리드 슈퍼커패시터)

| 양 | 값 | 출처 |
|---|---|---|
| 비정전용량 | 44.20 F g⁻¹ (무첨가) → 67.34 F g⁻¹ (0.9 wt%) | p.22 · Wicaksono 2025a 인용 ('F g11' 오기) |
| 출력 밀도 | 74.35 → 50.92 W kg⁻¹ (**감소**) | 같음 |
| 500 사이클 유지율 | Nd 첨가 80.01–85.73 % ↔ 무첨가 **100 %** | 같음 — Nd 첨가가 유지율을 낮췄다 |

## 4. DEM 설정 · 물성 · 접촉 모델 (표) ★

> 크롭: `tab_2.png` (표 2 · p.6) · `txt_p6_p7_dem_scope_limits.png` (범위 · 한계 문단) · `txt_p5_fea_setup.png` (FEA 문단) · `tab_1.png` (표 1).

### 4a. DEM

| 항목 | 원문 값 | 위치 | 비고 · 어긋남 |
|---|---|---|---|
| 코드 | **Altair EDEM 2022.3** · CAD = SolidWorks | 표 2 · p.3 | CPU / GPU 엔진 '하드웨어에 따라' (어느 쪽인지 [미확인]) |
| 이산 요소 | **알루미나 분쇄 공만 · 분체 없음** | 표 2 · p.6 | 제목의 'particle bonding' · 'Nd₂O₃ additives' 는 DEM 에 없다 (p.7 저자 명시: 배위수 · 공극률 못 냄) |
| 공 지름 / 개수 | **5 mm / 30** | 표 2 | ⚠ `Fig. 4` Creator 의 공은 ±5 mm 상자 (10 mm) 를 채운다 (figure-read) · `Fig. 1` · `Fig. 5` 렌더링의 공은 한 투영 겹에서만 수십–100 개 넘게 보이고 지름이 통 안지름의 ≈1/10 (figure-read) — 표 2 와 그림이 같은 계가 아니다 |
| 통 | 안지름 **100 mm × 높이 150 mm** | 표 2 | 실험 통 크기 [미확인] · 축 방향 (수직 · 수평) · 중력 방향은 본문에 'gravity acts in the negative Z-direction' (p.11) 한 줄뿐 |
| 공 · 벽 재료 | **Al₂O₃: ρ 3,950 kg m⁻³ · ν 0.22 · G 8.8×10¹⁰ Pa** (Avrampos & Vosniakos 2024 — 분말층 용융 체질 논문) | 표 2 · p.6 | `Fig. 4` 흐름 상자는 **'drum jar used (Steel)'** · 본문은 같은 재료 (알루미나) 를 실험 · 모사에 썼다고 강조 (p.2) |
| 접촉 모델 | **Hertz–Mindlin (no slip)** | 표 2 · p.4 | 점착 · 소성 · 구름 저항 모형 종류 [미확인] |
| 반발계수 (공–공 / 공–벽) | **0.50 / 0.50** | 표 2 | 보정 없음 (문헌값) |
| 정마찰 (공–공 / 공–벽) | **0.40 / 0.40** | 표 2 | 〃 |
| 구름마찰 (공–공 / 공–벽) | **0.01 / 0.01** | 표 2 | 〃 |
| 운동 | **통 자전만 100 · 300 · 500 rpm · 공전 (sun wheel) 없음 · 회전 시작 t = 0.1 s** | 표 2 · p.6 | 원심 · Coriolis 가속을 못 담는다 (저자) → 유성 볼밀이 아니라 '회전 통' 모사 |
| 시간 간격 / 총 시간 | **'5 s (40 % of Rayleigh time step) / 5 s'** | 표 2 | '5 s' 는 오기 — 40 % Rayleigh 면 7.3×10⁻⁷ s [우리 산술] · 적분 = '고정 시간 간격 Euler' (p.6) |
| 실험 조건 (참고) | 공/분체 질량비 '10:12' · 채움률 35 % | 표 2 | DEM 공 부피 분율 0.17 % [우리 산술] — 채움률을 흉내 내지 않았다 |
| 보정 · 검증 | **없음** — 안식각 · 낙하 시험 · 동력 · 고속 촬영 0 · '정량 검증 주장 안 함 · 비교는 정성' | p.6–7 | frankenberg2025 는 분체 묻은 볼로 접촉값을 보정했다 (§7) |
| 해석 출력 | 공 방향 · 에너지 · 'von Mises stress' · 접촉 힘 · 격자 묶음 (grid group) · 시간 그래프 | p.6 · `Fig. 4` · `Fig. 7` | 강체 구 DEM 의 'von Mises' · 'max stress position' 이 무엇인지 정의 없음 |
| 시드 · 반복 | 1 런씩 | — | — |

### 4b. FEA

| 항목 | 원문 값 | 위치 | 비고 |
|---|---|---|---|
| 형상 | 입자 100 µm 구 · 공 5 mm | p.5 · 표 2 | `Fig. 3` 의 입자 figure-read ≈1 mm |
| 구성 | 선형 탄성 등방 · 손상 · 파괴 기준 없음 | p.5 · 표 2 | 항복 · 소성 없음 |
| LiNMC | E 170 GPa · ν 0.30 · ρ 4,800 kg m⁻³ (Cvenk 2026) | p.5 | 2 차 인용 (그 논문 = 전고체 양극 기계 모델) |
| 알루미나 | E 380 GPa · ν 0.22 · ρ 3,950 | p.5 | DEM 의 G 와 맞추면 E 215 GPa |
| 접촉 | 마찰 면–면 · μ 0.20 (가정) | p.5 | 표 2 는 'actual contact formulation / actual particle constraints' (자리표시 문구가 그대로 남았다) |
| 경계 | 입자 아래 강체 받침 · 병진 구속 | p.5 | `Fig. 3` · `Fig. 11` 은 **통 벽 조각** 과 공 사이의 입자로 그려져 있다 |
| 하중 | 공 초기 속도 32 m/s (DEM 에서 안 옮김) | p.5 · p.14 | `Fig. 12b` 는 1.1×10⁻⁵ s 까지 ≈0 · 이후 32 m/s **일정** (부딪힌 공이 감속하지 않는다) |
| 격자 | 사면체 · 최소 2 µm (본문) / 1 mm (표 2) · 민감도 5 · 2 · 1 mm · 'Mesh Quality · Skewness' | p.5 · 표 2 · p.13 | 민감도 결과값 없음 |
| 시간 | 0–2.0×10⁻⁵ s · 출력 1×10⁻⁶ s 간격 (figure-read 21 점) | `Fig. 12` | 봉우리를 놓칠 수 있는 성긴 출력 |

### 4c. 재료 물성 (표 1 · 문헌값 · DEM 에는 안 쓰였다 — FEA 강도 비교에만)

| 성질 | NiO | MnO₂ | Co₃O₄ | Nd₂O₃ |
|---|---|---|---|---|
| 밀도 (g cm⁻³) | 6.67 | 5.03 | 6.11 | 6.51 |
| 경도 (Mohs) | 5.5 | 6.0 | 6.5 | 6.0 |
| 영률 (GPa) | 140–200 | 20–50 | 240–280 | 80–110 |
| 체적 탄성률 (GPa) | 180 | 37 | 194 | 90 |
| 전단 탄성률 (GPa) | 105 | 18 | 110–130 | 32 |
| 푸아송비 | 0.21–0.26 | 0.18–0.20 | 0.27–0.30 | 0.25 |
| 압축 강도 (MPa) | 300–500 | 150–250 | 400–700 | 250–350 |
| [우리 산술] K · G 에서 낸 E · ν | 264 GPa · 0.26 | 46.5 · 0.29 | ≈299 · 0.24 (G 120) | 85.8 · 0.34 |

- 출처: Nunes 2021 (NiO 슈퍼커패시터 논문) · Ma 2021 (MnO₂ 제일원리) · Xiong 2018 (**Co₂O₃** 분말 논문) · Wicaksono 2025b — 기계 물성 편람이 아니다. NiO 는 K · G 와 E 범위가 서로 안 맞는다 (264 vs 140–200 GPa) · Nd₂O₃ 는 ν 가 안 맞는다 (0.34 vs 0.25).
- LiNMC 자체의 강도는 없다 — 균열 판단을 **구성 산화물의 압축 강도**로 대신했다 (층상 산화물 입자 강도 ≠ 이원 산화물 압축 강도).

### 4d. 실험 조건

| 항목 | 값 | 위치 |
|---|---|---|
| 밀 | Biobase Vertical Planetary Ball Mill · 알루미나 통 · 공 | p.7 |
| 밀링 | 30 min · 100 / 300 / 500 rpm · '10 ball to 12 g sample' · 대기 (문장 미완) | p.7 |
| 시료 배정 | PSA = 각 속도 (Nd 함량 [미확인]) · XRF · XRD · FTIR · FE-SEM/EDS = **300 rpm 시료** | p.7 |
| PSA | HORIBA Nano Partica SZ-100V2 · DLS (분산매 · 농도 · 초음파 [미확인]) | p.7 |
| XRF | Malvern Panalytical Epsilon 4 · 무표준 · 검출 산화물 100 % 정규화 | p.7 |
| XRD | PANalytical X'Pert³ Powder · Cu Kα · 2θ 10–90° · 'step of 5°' | p.7 |
| FTIR | Bruker Invenio-R · KBr · 4000–350 cm⁻¹ | p.7 |
| FE-SEM/EDS | Thermo Fisher Quattro · 20 kV | p.7 |

## 5. 결과 — 절별 상세 (그림 실독 포함 · 모든 수치) ★

### 5.1 연구 틀 · 장치 (`Fig. 1`, `Fig. 2`, `Fig. 3`, `Fig. 4`)

- `Fig. 1` (p.4 · `fig_1.jpg` · 부분 `fig_1_experiment_row.jpg` · `fig_1_cad_model.jpg` · `fig_1_dem_views.jpg`): 위 줄은 실험 — 전구체 접시 (흰 분말 + 검은 분말) → 통 속 전구체 (작은 공 여러 개가 보인다) → 밀 두 장 (조작 화면이 있는 외관 · 뚜껑을 연 내부의 통 넷) → 검은 '균질화 전구체'. 아래 줄은 모사 — SolidWorks CAD (통 둘 · 모터) → 'Discreate Element Method' (위에서 본 원 속 공 · 벽 쪽 고리는 초록–주황, 가운데는 파랑) → 'Vector of Discreate Element Method' (벽을 따라 도는 화살표). 오탈자 'Discreate' 는 그림 안 글자 그대로다.
- `Fig. 2` (p.5 · `fig_2_mechanism.jpg` · `fig_2_dem_side.jpg` · `fig_2_dem_vectors.jpg`): 모터가 판을 돌리고 판 위 통 둘이 제 축으로도 도는 유성 기구 모식도 + 통 확대 두 장 (공 · 공 속도 화살표). 본문 p.4 는 공전 + 자전의 이중 운동을 '정의한다' 고 적었지만, DEM 은 자전만 했다 (§4a).
- `Fig. 3` (p.5 · `fig_3_mesh_section.jpg` · `fig_3_collision.jpg`): FEA 형상 — 꺾인 통 벽 조각 (사면체 격자) · 벽에 붙은 작은 입자 · 격자 공 (척도 0–10 mm) → 공이 벽을 때리고 접촉부에 빨간 점 ('Fragmentation of particle') 이 흩어진 그림. 빨간 점은 파괴 기준이 없는 해석 (§4b) 에서 무엇을 뜻하는지 원문이 정의하지 않는다 — **그림용 표지**로 보인다 [우리 해석].
- `Fig. 4` (p.7 · 부분 다섯 장): EDEM 의 Creator (공 · 통 · 회전 축) → Simulator (통) → Analyst (벡터) 흐름. 흐름 상자에 '재료 (Poisson · 밀도 · 전단 탄성률) → 통 형상 (**Steel**)' · '경계 조건 (초기 속도)' · '시간 간격 · 엔진' · '방향 · 에너지 · von Mises 응력 · 힘'. Creator 의 공은 (−5, −5, −5)–(5, 5, 5) mm 상자에 꽉 찬다 → 지름 ≈10 mm (figure-read).

### 5.2 DEM 단면 · 순간 그림 (`Fig. 5`, `Fig. 6`, `Fig. 7`)

- `Fig. 5` (p.8 · `fig_5_view_jar.jpg` · `fig_5_section_z/y/x/3d.png`): 'View of ballmill in jar' (공 색 = 위치 · 속도 · 에너지 중 무엇인지 원문이 단정 안 함 — p.8 'position, velocity, or energy levels') + Z · Y · X · 3D 단면 속도 벡터. Y 단면 (Z 위 · X 왼쪽) 에서 화살표가 오른쪽 벽을 따라 굽은 띠를 이루고 왼쪽 아래에 빨강–주황 큰 화살표가 몰린다. 본문 해석: 벽 근처 공은 벽을 따라 올라가고 가운데 · 자유면 공은 떨어지는 '폭포 (cascading)' 순환 (p.8). 어느 rpm · 어느 시각인지 [미확인]. 렌더링된 공 개수는 30 을 훨씬 넘는다 (figure-read).
- `Fig. 6` (p.9 · `fig_6a–d.png`): 시각별 옆 · 위 그림 + 확대 ('Direction of movement' · 'Max stress position').
  - (a) 1 s: 옆 그림 (Y 위) 에서 공이 통 높이의 ≈2/3 까지 차 있고 왼쪽 벽 쪽이 빨강. 위 그림 (Z 위) 은 **꽉 찬 원판이 통째로 도는 소용돌이** — 바깥 고리 빨강 · 가운데로 갈수록 초록 → 파랑 (반지름에 비례하는 속도 = 강체 회전 꼴) [우리 해석].
  - (b) 2 s · (c) 3 s: 경로가 비대칭 · 흩어짐 (원문 대체 문구 기준 · 본문 설명 없음).
  - (d) 4–5 s: 옆 그림에서 공이 **통 높이 전체**에 걸쳐 수평 화살표로 퍼지고, 위 그림은 **벽을 따라 도는 고리 + 비어 가는 가운데** (파랑 화살표 몇 개). 'Max stress position' 은 벽 바로 옆 빨강 고리를 가리킨다.
  - 본문 해석 (p.8–9): 벽 근처 빨강 · 주황 (빠름) ↔ 가운데 파랑 (느림) · 위 그림의 나선 흐름 = 회전 통의 전형 · 바깥 층은 정돈된 회전 · 안쪽은 무작위 → 에너지 전달이 고르지 않고 고에너지 충돌은 벽 근처.
  - ⚠ 4–5 s 의 '벽 고리 + 빈 가운데' 는 **원심 체제 (벽에 붙어 같이 도는 고리)** 의 모습과 맞는다 — 그 체제에서는 공끼리 상대 속도가 작아 충돌이 '세다' 고 읽을 수 없다 (chen2004 의 긁개 없는 경우와 같은 꼴) [우리 해석].
- `Fig. 7` (p.10 · `fig_7_side_jar.jpg` · `fig_7_grid_side.jpg` · `fig_7_zoom.jpg` · `fig_7_top_grid.jpg`): EDEM grid group (격자 칸 묶음) 으로 칸별 순간 속도를 본다. 확대 칸에 빨강 · 주황 · 노랑의 큰 아래 방향 화살표 (빠른 낙하) · 단면 격자 (Z 위 · X 왼쪽) 에 오른쪽 벽을 따라 도는 띠와 가운데의 흩어진 화살표. 칸별 수치 (평균 속도 · 공 수) 는 안 냈다.

### 5.3 시간 그래프 — 운동에너지 · 각속도 · 힘 (300 rpm · `Fig. 8`)

- `Fig. 8` (p.10 · `fig_8.jpg` · 한 그림에 y 축 셋: 왼쪽 운동에너지 J · 빨강 각속도 RPM · 파랑 총 힘 N).
- 0–1.1 s: 운동에너지 figure-read ≈4–10×10⁻⁵ J · 각속도 ≈170–290 rpm · 힘 ≈0.02–0.04 N (≈0.4 s · ≈1.08 s 에 봉우리 ≈0.04 · ≈0.047 N).
- 1.16–2.98 s: 셋 다 **완전 평탄** — 각속도 ≈95 rpm (figure-read ≈90) · 운동에너지 6.97×10⁻⁵ J · 힘 0.00415 N. 저자 해석 = 동적 평형 (p.10).
- ≈3 s: 셋 다 급등 — 각속도 > 580 rpm (봉우리 ≈3.1 s) · 운동에너지 ≈9.7×10⁻⁴ J ('거의 한 자릿수') · 힘 0.05–0.06 N. 3.5–4.95 s: 운동에너지 9.4–9.8×10⁻⁴ J · 각속도 300–360 rpm · 힘 0.05–0.06 N.
- 저자 (p.10–11): 3 s 급변은 세 속도에서 **같은 시각**이라 설정 탓일 수 있고 원인 미상 → **물리 체제로 해석하지 않는다**.
- [우리 산술] 공 30 개 무게 합 = 0.076 N · 'total force' 0.05–0.06 N 은 같은 자릿수 — 정의 (접촉력 합 · 평균 · 벽 힘) 가 없어 더 못 읽는다. 흔들림 0 의 1.2–3.0 s 평탄은 입자계의 실제 평형 (요동이 남는다) 이라기보다 **출력이 없는 구간을 직선으로 이은 것** 또는 정지 구간처럼 보인다 [우리 해석].

### 5.4 위치에너지 (`Fig. 9a–c`)

- 정의 (p.11): EDEM 의 중력 위치에너지 = 공 질량 × g × 기준면 위 높이, **공 전체 합** · 기준면은 임의라 음수 가능 · 변화만 해석.
- 공통 꼴: 0 s 에 0 → 0.05–0.96 s 음수 (생성 뒤 가라앉음) → ≈1.01 s 양수로 급등 → 1.2–2.9 s 평탄 → 3–5 s ≈0 근처 작은 흔들림.
- 크기: 100 · 300 rpm = 10⁻⁴ J 자릿수 (≈1.01 s 7.2×10⁻⁴ · 평탄 4.64×10⁻⁴ J) · 500 rpm = −0.065 J (0.10 s) · 0.228 J (≈1.01 s) · 0.146–0.147 J (평탄) — figure-read 와 본문 일치.
- 저자 (p.12): 300 ↔ 500 rpm 의 ≈300 배 차는 속도만으로 설명 안 됨 (통 · 공 수 · 질량이 같으니까). 100 · 300 rpm 이 거의 같다 = '이 범위에서는 큰 동역학 변화 없음'.
- [우리 산술 · 판독]: ① 표 2 계의 위치에너지 최대 폭은 0.0114 J — 500 rpm 의 0.146 J (평균 높이 1.92 m) · 0.228 J (3.0 m) 는 **불가능**. ② 픽셀로 딴 곡선을 0–1 로 정규화해 비교하면 100 ↔ 300 rpm r = 0.9991 · 100 ↔ 500 rpm r = 0.987 — **세 곡선의 모양이 같고 500 rpm 은 크기만 ≈300 배**다. 회전 속도가 바뀌어 운동이 바뀐 것이 아니라 **500 rpm 런의 계 (공 질량 · 수 · 단위 · 기준면) 가 다르다**는 쪽이 자연스럽다 [우리 해석]. ③ 3 s 뒤 위치에너지 ≈0 은 공이 축 둘레에 고르게 퍼진 고리 (`Fig. 6d`) 와 맞는다 — 수평축이면 고리의 무게중심이 축 높이다 [우리 해석].

### 5.5 공 속도 (`Fig. 10a–c`)

- 100 · 300 rpm (p.12): 0 → 0.05 s 에 ≈0.34 m/s → 1 s 까지 0.22–0.27 m/s → 1.3–3 s **0.299 m/s 평탄** → ≈3.03 s 급등 → 0.57–1.17 m/s (figure-read 3.5 s 뒤 ≈1.15–1.18 m/s 평탄).
- 500 rpm: 0.05 s **88.80 m/s** → 0.10 s 38.56 m/s → 1 s 까지 2–27 m/s → (figure-read ≈1.05 s 에 ≈75 m/s 봉우리) → 1.3–3 s ≈13 m/s 평탄 → ≈3 s 에 > 40 m/s (figure-read ≈43) → 이후 ≈7–15 m/s.
- 저자: rpm ↑ → 속도 ↑ · 요동 ↑ — 그러나 *"because the 100 and 300 rpm cases are nearly identical, a proportional relationship between rotational speed and media velocity cannot be established"* (p.13).
- [우리 산술 · 판독]: ① 픽셀 곡선 상관 100 ↔ 300 rpm **r = 0.9994** (정규화 평균 차 0.036) — 사실상 같은 런. 100 rpm 의 3 s 뒤 ≈1.17 m/s 는 100 rpm 벽 속도 0.52 m/s 의 2.2 배 (평균이면 불가능 · 최대값이면 낙하 공으로 가능 — 통계 정의 없음). ② 500 rpm 의 0.05 s 88.8 m/s 는 **회전 시작 (0.1 s) 전**이고 벽 속도 (2.62 m/s) 의 34 배 · 0.05 s 자유낙하 속도 (0.49 m/s) 의 180 배 → 생성 겹침 폭발 같은 **수치 인공물**로 보인다 [우리 해석]. ③ 그러면 '500 rpm 이 가장 활발' 이라는 DEM 결론은 근거를 잃는다 — 100 = 300 이고 500 은 인공물이라 **rpm 효과를 보인 DEM 비교는 없다**.

### 5.6 FEA 단일 충돌 (`Fig. 11`, `Fig. 12a,b`)

- `Fig. 11` (p.13 · 부분 넷): 공–벽 충돌 설정 (척도 0–20 mm) · 빨간 점 '파편' · 접촉 확대 · 응력 등고선 ('Maximal Stress' 가 벽 쪽 접촉 바로 안 · 빨강 → 파랑). ⚠ 등고선이 그려진 구는 `Fig. 3` 에서 'Ballmill' 로 표지된 ≈5 mm 구와 같은 모양 · 크기다 (척도로 figure-read) — 본문의 '100 µm 입자 응력' 이 그림의 어느 몸체인지 그림만으로 가릴 수 없다 [그림 관찰].
- 본문 해석 (p.13): 최고 응력 집중 = 입자–공 · 입자–입자 접촉부 · 압축 강도 (150–700 MPa) 를 넘는 자리 = 균열 시작 후보 · 취성 재료는 더 작게 깨지고 연성 재료는 변형 뒤 깨진다 (Wcislik 2021 — 금속 연성 파괴 논문 인용).
- `Fig. 12a` (p.14 · `fig_12a.jpg`): §3b 의 표 — 본문 수치 (18 · 42 · 21 · 36 GPa) 는 그림 축 (MPa) 값의 **10 배**다 (그림 봉우리 ≈4.3 GPa). 저자 스스로 42 GPa 는 '재료가 실제로 견디는 응력이 아니라 수치 상한' · 격자 크기에 민감 · 실제 입자는 훨씬 일찍 깨진다고 적었다 (p.13–14).
- `Fig. 12b` (`fig_12b.jpg`): 'Velocity of Collision' — 1.1×10⁻⁵ s 까지 ≈0.5 m/s (figure-read) → 1.2×10⁻⁵ s ≈32.8 → 이후 32.0 m/s 일정. 저자: 이건 **지정 하중**이지 계산 결과가 아니다 (p.14). [우리 해석] 초기 조건이 32 m/s 면 0 s 부터 32 여야 하고, 부딪힌 뒤 감속해야 한다 — 그림은 어느 쪽도 아니다 (속도 지정 = 변위 구동에 가깝고, 그래서 응력이 끝까지 다시 오른다).
- 형상 측정 [figure-read]: `Fig. 3` 격자 그림을 2.5 배 키워 척도 막대 (10 mm = 438 px) 에 대면 공 지름 ≈5.0 mm ✓ · 벽에 붙은 입자 지름 ≈**1.0 mm** · 벽 두께 ≈1.1 mm — 표 2 의 '격자 최소 1 mm' 와는 맞지만 본문의 '입자 100 µm · 격자 2 µm' 와는 안 맞는다.
- 저자 결론 (p.13): 접촉부 = 파괴 시작 자리 · 파편 크기 예측에는 파괴 · 손상 모델이 필요 · 충돌 속도는 하나만.

### 5.7 PSA — 입도 분포 (`Fig. 13a–c`, 표 3) ★

- `Fig. 13a` (라벨 **100 RPM** · x 0–7,000 nm): 두 봉우리 — figure-read ≈356 nm 10.55 % (≈280–455 nm) + ≈2,220 nm ≈8.5 % (≈1,200–5,900 nm · 꼬리 ≈6,600 nm).
- `Fig. 13b` (라벨 **300 RPM** · x 100–800 nm): 한 봉우리 — figure-read ≈220 nm ≈15.8 % · ≈247 nm ≈15.9 % · ≈279 nm ≈14.2 % · ≈150–655 nm.
- `Fig. 13c` (라벨 **500 RPM** · x 200–600 nm): figure-read ≈279 nm 5 % · 315 nm 26.1 % · 356 nm **34.4 %** · 402 nm 25.5 % · 455 nm 8.9 % · 247 · 513 · 580 nm ≈0 — **0 이 아닌 칸이 다섯 개**뿐인 분포.
- 본문 (p.14–15) 은 100 rpm 에 `Fig. 13b` 의 숫자 (246.98 nm 15.89 % …) 를, 300 rpm 에 `Fig. 13a` 의 숫자 (356.20 nm 10.55 % · 2,222.51 nm 8.54 % …) 를 붙였다. **표 3 은 그림 라벨과 같은 쪽**이다 (100 rpm D50 1,736 nm · span 1.73 / 300 rpm D50 258 nm · span 0.83). 즉 '그림 + 표' ↔ '본문' 이 100 · 300 rpm 을 서로 바꿔 말한다 — 어느 쪽이 맞는지 원문으로는 못 가린다.
  - 본문 쪽을 믿는 근거: SEM (300 rpm 시료) 에 수 µm 2 차 입자가 보인다 (`Fig. 16–19`) — 300 rpm 에 µm 집단이 있다는 본문과 맞는다 (DLS 분산 상태 ≠ 건조 SEM 이라 약한 근거).
  - 그림 · 표 쪽을 믿는 근거: 패널 라벨 · 축 범위 · 표 3 의 D 값이 서로 맞는다 (두 곳).
- 500 rpm 선택 이유 (p.15): 모드 크기가 아니라 **폭 + µm 응집 없음** — 100 rpm (본문 라벨) 주 분포 151.57–513.71 nm (비 ≈3.4) vs 500 rpm 279.04–454.69 nm (비 ≈1.6). 좁고 굵은 덩어리 없는 분포 = 고른 충전 · 슬러리 거동에 유리 (문헌 근거 · 이 논문에서 안 잼).
- 기전 (p.15–16 · 저자 스스로 '가능한 설명'): 저속 = 분쇄 · 300 = 재응집 · 500 = 해응집. **냉간 압접 (cold welding)** 은 연성 금속 분말 (Mg-Ca 기계 합금화) 의 일이지 취성 산화물 (LiNMC) 에서는 기대 안 됨 (Suryanarayana 2001) → 산화물 응집은 **'갓 깨진 미세 입자의 높은 표면 에너지에 의한 부착 + 반복 충격 아래 압밀'** 이 더 그럴듯 · 고에너지 밀링의 결정자 크기 하한 (İlhan 2011) 이 비단조 크기 변화와 맞는다 · 확인하려면 시간별 PSA · 전자현미경이 필요 (안 함).
- [우리 산술] 두 라벨 어느 쪽이든 D50 은 rpm 에 **비단조**다 (그림 · 표 라벨: 1,736 → 258 → 357 nm). 그리고 DEM 은 100 = 300 rpm 이라 이 차이 (어느 라벨이든 100 ↔ 300 의 큰 차이) 를 설명하지 못한다 — 'DEM 과 실험이 정성적으로 맞는다' (p.22) 는 500 rpm 한 점의 순위에만 걸린다.

### 5.8 XRF (표 4)

- Nd₂O₃ 측정값은 명목과 같이 오른다 (1.314 · 2.735 · 3.200 wt%) → Nd 존재 확인. 그러나 명목의 3.6–4.6 배.
- 저자가 든 원인 셋: ① Li 를 못 봐서 정규화가 ≈20 % 부풀림 (산화물 기준 Li₂O ≈17–18 wt% · 본문 'Li2O3' 오기) ② Li 함유 산화물 기지 속 미량 원소의 무표준 정량 불확도 (기질 효과 · 보정 한계) ③ Nd 입자의 불균일 분포에 따른 표본 · 입경 효과.
- 전이금속 산화물은 시료 사이 차가 작다: NiO 52.7–54.1 · Co₃O₄ 32.3–35.3 · MnO 10.6–11.7 wt%. Ni:Co:Mn 몰비 (XRF 0.549–0.558 : 0.314–0.336 : 0.114–0.128) 가 명목 0.8:0.1:0.1 과 **크게 다르다** (Ni 낮고 Co 높음) — XRF · EDS 가 같은 쪽으로 어긋나 '측정 우연이 아니라 체계적' · 원인 (전구체 비율 · 순도 · 분석 보정) 미상 (p.16).
- [우리 산술] Li₂O 정규화 효과는 ×1.2 — 3.6–4.6 배의 대부분은 설명 안 된다.

### 5.9 FTIR (`Fig. 14`)

- `fig_14_full_range.jpg` (4000–400 cm⁻¹ · 위에서 무첨가 · 0.3 · 0.6 · 0.9 %) · `fig_14_inset_750_500.jpg` (750–500 cm⁻¹ 확대 · y 라벨 없음).
- 띠: O–H 3200–3600 (넓음 · 흡착 수분) · O–H 굽힘 ≈1600 · 1000–1500 산소 작용기 · 탄산염 잔류 · ≈1430 (CO₃²⁻ 비대칭 신축 · 그림에서 가장 깊은 골) · ≈860 (면외 굽힘 · 뾰족한 골) → 잔류 Li₂CO₃ (Ni 많은 층상 산화물에 흔함) · 네 시료 모두 · M–O ≈700 · 550–560 cm⁻¹ (넓은 특징).
- 결론: 시료 사이 모양 같고 체계적 이동을 가릴 수 없음 → Nd 격자 편입의 증거 아님 · Nd–O 진동은 700 아래에서 M–O 와 겹침 · Nd 수산화물 · 탄산염 기여도 배제 못 함 (0.3–0.9 wt% 라 약할 것).
- [그림 관찰] 확대 그림에서 곡선 순서가 (위에서) 무첨가 · 0.6 · 0.3 · 0.9 % 로 전체 그림의 쌓은 순서 (무첨가 · 0.3 · 0.6 · 0.9) 와 다르다 — 확대 그림은 세로로 띄우지 않은 원 투과율일 수 있다 (y 축 없음 · 원문 설명 없음).

### 5.10 XRD (`Fig. 15`)

- `fig_15.jpg` (p.18): 10–90° · 네 시료를 세로로 띄움 · 라벨 (003) · (006) · (102) · (104) · (105) · (107) · (108) · (110) · (113) · y 축 'Intencity (Counts)' (오탈자 그대로).
- 본문: (003) ≈18.7° 층상 특징 · 36.7° (101) · 38.2° (006)/(102) · 44.5° (104) · 48.5° (105) · 58.5° (107) · 64–65° (108)/(110) → 층상 구조 유지 · 날카로운 봉우리 = 결정성 좋음 · 세기비 · 폭 차는 Rietveld 없이 Nd 편입으로 못 돌림 · 체계적 이동 없음 · 29–36° 약한 띠는 무첨가에도 있어 Nd 탓이 아님 (0.6 · 0.9 % 에서 수 · 세기 조금 많음).
- ⚠ 캡션은 '(a) 전체 · (b) 25–40° · 70–90° 확대' 라는데 **인쇄된 그림은 전체 그림 하나뿐**이다 — 패널 b 가 없다.
- Nd 위치 논증 (p.19): 셋 다 가능 — 층상 격자 치환 · 따로 된 Nd 상 · 표면 Nd₂O₃. 6 배위 Nd³⁺ 0.983 Å ↔ 3b 자리 Ni²⁺ 0.69 · Ni³⁺ 0.56 · Co³⁺ 0.545 · Mn⁴⁺ 0.53 Å (Shannon 1976) → 큰 국소 변형 · Li 3a (Li⁺ 0.76 Å) 는 크기는 가깝지만 전하 보상 필요 · 명목 0.002–0.005 Nd/f.u. → 격자상수 변화가 실험실 XRD 분해능 근처 · 0.9 % 의 Nd 많은 점 = 따로 된 Nd₂O₃ 입자 쪽. → **'Nd₂O₃-modified LiNMC'** 로 부른다 (Nd-doped 아님) · 확인에는 고분해 회절 Rietveld + XPS + SEM-EDS.

### 5.11 FE-SEM / EDS (`Fig. 16–19`, 표 5)

| 그림 | 저배율 | 고배율 | EDS 지도 | 스펙트럼 표 (정규화 질량 %) |
|---|---|---|---|---|
| `Fig. 16` LiNMC (`fig_16_*`) | 15,000× · 5 µm 척도 · 둥근 ≈15 µm 덩어리 (figure-read) | 100,000× · 1 µm · 각진 다면체 1 차 입자 ≈150–500 nm (figure-read) | O · Ni · Co · Mn 고르게 | Ni 40.98 · Co 26.35 · O 25.09 · Mn 7.57 (합 질량 58.69 %) |
| `Fig. 17` 0.3 % (`fig_17_*`) | 25,000× · 5 µm · 두 덩어리 (왼쪽 판상 결정 · 오른쪽 둥근) | 100,000× · 가운데 밝은 작은 입자 덩어리 | + Nd (드문드문) | O 41.25 · Ni 31.29 · Co 20.83 · Mn 6.42 · **Nd 0.21** (Nd 순계수 129) |
| `Fig. 18` 0.6 % (`fig_18_*`) | 50,000× · 2 µm · 다면 덩어리 | 150,000× · 500 nm | + Nd (드문드문) | Ni 36.96 · O 31.68 · Co 22.21 · Mn 9.00 · **Nd 0.14** (순계수 95) |
| `Fig. 19` 0.9 % (`fig_19_*`) | 20,000× · 5 µm | 100,000× · 1 µm | + Nd — **오른쪽 위 Nd 많은 점** (figure-read) | Ni 35.23 · O 34.14 · Co 21.79 · Mn 8.35 · **Nd 0.50** (순계수 314) |

- 본문 (p.19): 무첨가도 비교적 고르지만 응집 일부 · 0.3 % 에서 더 고르게 · 0.6 % 가장 균질 · 접촉 개선 · 0.9 % 균질하지만 Nd 점 → 높은 첨가량은 첨가제의 국소 응집을 부른다. 1 차 입자 경계가 겹쳐 자동 분할 불가 → 크기 정량은 PSA 로 · SEM 은 모양 · 응집만.
- 정직한 한정 (p.19): Ni:Co:Mn 몰비는 시료 사이 거의 같다 · Nd (0.14–0.50 wt%) 는 EDS 검출 한계 근처이고 명목 따라 단조 증가하지 않는다 → '균질성 향상' 주장은 **Ni · Co · Mn · O 지도의 고름**에 한정 · Nd 균질성은 더 높은 공간 분해능 EDS 가 있어야.
- [그림 관찰] SEM 날짜 표지는 모두 10/3/2024 · 배율이 시료마다 다르다 (15k · 25k · 50k · 20k) — 덩어리 크기 · '균질성' 비교가 같은 시야 조건이 아니다.

### 5.12 '예상 함의 · 한계' 절 (p.19–22)

- 기대 (문헌 근거 · 시험 안 함): ① 1 차 입자가 작아지면 Li⁺ 고체 확산 길이 ↓ (시간 ∝ 길이²) → 율 특성 ② 좁은 분포 + 굵은 덩어리 없음 → 활물질 · 도전재의 고른 충전 → 전자 침투 · 전류 분포 균일 ③ 비표면적 ↑ → 표면 (용량성) 저장 ↑ 이지만 부반응도 ↑ ④ Ni · Co · Mn 고른 분포 → 국소 활성 편차 ↓.
- 한계 다섯 (저자 명시): (i) 이 속도 계열 전극 시험 없음 (ii) Nd 결정학적 위치 미정 (iii) DEM = 매체만 · 유성 운동 단순화 · 보정 없음 → 절대 속도 · 에너지 비정량 (iv) FEA = 선형 탄성 · 파괴 기준 없음 → 상한 응력 (v) XRF 반정량.

## 6. 메커니즘 · 논증 흐름 ★

저자의 사슬과 각 고리의 판정:

| # | 고리 | 근거 | 판정 |
|---|---|---|---|
| 1 | 유성 볼밀 속 공 운동 · 충돌 에너지가 분말 균질화를 정한다 | 문헌 (Cabello 2024 · Lu 2012 · Burmeister 2022) | ✅ 일반론으로 타당 — 이 논문이 새로 보인 것은 아님 |
| 2 | 매체만 넣은 DEM 의 매체 속도 · 에너지가 분말이 겪는 응력 조건을 대리한다 | p.7 서술 | ⚠ 대리 자체는 흔한 방법 (frankenberg2025 도 볼만) — 그러나 응력 조건 지표 (충돌 에너지 분포 · 빈도 · 비에너지) 를 하나도 안 냈다 → 대리가 '속도 그림' 에서 멈춘다 |
| 3 | rpm ↑ → 매체 속도 · 에너지 ↑ (DEM) | `Fig. 8–10` | 🔴 100 = 300 rpm (같은 런으로 보임) · 500 rpm 은 회전 전 88.8 m/s · 불가능한 위치에너지 → 고리가 끊겼다 |
| 4 | 접촉 응력 ≫ 강도 → 접촉부가 깨진다 (FEA) | `Fig. 11–12` | ✅ 방향은 맞지만 사소하다 — 32 m/s 로 때리면 무엇이든 강도를 넘는다 (Hertz 손계산과 같은 결론) · 속도가 DEM 에서 오지 않아 3 과 연결이 없다 · 본문 응력 10 배 오기 |
| 5 | 그래서 500 rpm 에서 깨짐 ↔ 응집 균형이 가장 좋아 분포가 좁다 (PSA) | `Fig. 13` · 표 3 | ⚠ '500 rpm 이 가장 좁다' 는 측정 (1 회) 으로 받쳐짐 · '왜' 는 3 · 4 가 끊겨 있어 계산이 받치지 못함 · 100 ↔ 300 라벨 충돌 |
| 6 | 응집 = 갓 깨진 미세 입자의 높은 표면 에너지 부착 + 압밀 (냉간 압접 아님) | 문헌 추론 (p.15–16) | ⚠ 그럴듯한 정성 설명 · 표면 에너지 · 점착 · Bond 수 · 시간 분해 자료 없음 |
| 7 | Nd 는 존재하지만 위치는 모른다 | XRF · EDS · XRD · FTIR | ✅ 정직한 결론 |
| 8 | 균질 · 좁은 분포 → 하이브리드 슈퍼커패시터 성능 ↑ | 문헌 | ⏸ 시험 안 함 · 앞선 논문 자료는 Nd 첨가가 출력 · 유지율을 낮췄다 |

**이 사슬에서 계산이 실제로 하는 일**: DEM 은 '공이 벽 근처에서 빠르고 가운데에서 느리다' 는 그림 (`Fig. 5–7`) 을 주고, FEA 는 '세게 때리면 접촉부 응력이 크다' 를 준다. 둘 다 실험 결과 (500 rpm 이 좁다) 를 **예측하지도 설명하지도 않는다** — 저자도 '정성 비교' 로 물러났다. 남는 실험 결론은 '30 min 에서 500 rpm 의 DLS 분포가 가장 좁았다 (1 회)' 하나다.

**부호 · 크기 · 경로 점검 (회신 N 식 — 이 양이 이 계에서 정의되는가)**:
- 'DEM 의 매체 에너지' 는 정의되는가 → 계가 표 2 와 그림에서 다르고 (공 크기 · 수), 출력 통계 (전체 · 평균 · 최대) 가 정의되지 않아 **스칼라 보고량이 정의되지 않는다**.
- 'FEA 최대 응력' 은 정의되는가 → 파괴 · 항복 없는 선형 탄성에서 접촉 최대 응력은 격자 크기에 따라 발산하는 양이라 **값이 정의되지 않는다** (저자도 인정) — 정의되는 것은 '강도 초과 여부' 라는 이진 판정뿐이다.

## 7. 우리 연구 대비 ★★ (코팅 과정 DEM 메모 2026-11-26 · 이종기술 논지 비준 10-05 · 정본 카드)

> 프레임: 우리 DEM 은 수송 (접촉망) 과 공정 (혼합 · 코팅) 을 맡고, 소성 형상 변화는 MPM 몫이다 (frame [5]). 이 논문은 **공정 DEM 의 '장치 규모 매체 운동' 칸**에만 걸치고, 분체 · 점착 · 코팅 · 압축 · 접촉망은 전혀 없다. DEM 과 MPM 은 각자 실험에 앵커한다 (frame [4]) — 이 논문의 DEM 은 실험 앵커 (보정) 가 0 이다.

### 7a. 방법 대조 — 같은가 다른가

| 축 | 이 논문 | 우리 (코팅 DEM 메모 · B2 덱) | 같은 / 다른 · 왜 |
|---|---|---|---|
| 코드 | Altair EDEM 2022.3 (상용) | LIGGGHTS-PUBLIC 3.8 계열 | 다름 — 접촉 법칙 이름은 같아도 구현 · 출력 정의가 다르다 |
| 무엇을 푸나 | **매체 (공) 만** · 분체 0 | 3 상 parcel (AM_P · AM_S · SE) + 벽 · (MF 메모: 호스트 단일상 S0 → 3 상 S1) | 다름 — 메모의 '전환 기준' (§5-2 ③) 이 가는 길 (호스트 전용 → SI · v_n 분포 추출) 과 같은 단순화 방향이지만, 이 논문은 그 분포조차 안 냈다 |
| 장치 · 운동 | 회전 통 (자전만) · 100 mm × 150 mm · 100–500 rpm · Fr 0.56–14 [우리 산술] · 긁개 · 안쪽 조각 없음 | B2 드럼 R 12.58 mm · 76.7 rpm · Fr 0.0827 · 벽 0.101 m/s / MF 메모 25 mm · 1000–2000 rpm · Fr 14.0–55.9 · 벽 1.31–2.62 m/s · 고정 안쪽 원통 + 고정 긁개 | **우연한 맞물림**: 이 논문 500 rpm 의 Fr (13.97) ≈ 우리 MF 1000 rpm (14.0) · 벽 속도 (2.618 m/s) ≈ 우리 MF 2000 rpm (2.62) [우리 산술]. 그러나 긁개 · 안쪽 조각이 없는 초임계 회전 통 = chen2004 의 '긁개 없음' 처럼 벽에 붙어 같이 도는 체제 (`Fig. 6d` 고리) — 우리 메모 §1-2 한정어 (i) '긁개 생략 불가' 의 **반례 사례**다 |
| 접촉 | Hertz–Mindlin (no slip) · 점착 0 · 소성 0 | `hertz` 또는 `hooke/hysteresis` + SJKR 점착 (CED 기하평균) | 같은 Hertz 계열 · 우리 쪽이 점착 · 접촉 이력 소산을 더 갖는다 |
| 강성 | 실 알루미나 (G 88 GPa → E 215 GPa) | 연화 (E_SE 200 MPa · E_AM 1.037 GPa · CGF 151.4) | 다름 — 매체는 mm 급 · 개수 30 이라 실 강성이 싸다 · 우리는 µm 급 parcel 10⁵ 개라 연화가 필수 (메모 §2-1) |
| 시간 간격 | 40 % Rayleigh (→ 7.3×10⁻⁷ s [우리 산술]) | 상별 Rayleigh 의 **20 %** (SE 가 결정 · 2.373×10⁻⁷ s) | 우리 쪽이 보수적 · 같은 Rayleigh 식 |
| 보정 · 검증 | 0 (문헌 접촉값 · 측정 0 · 정성 비교) | 사전등록 · 1 % 겹침 계약 · chen2004 멱지수 재현을 S0 관문으로 (메모 §5-2 ①) | 다름 — 이 논문이 '보정 없는 장치 DEM 이 무엇을 못 하는가' 를 보여 준다 |
| 지표 | 공 속도 · 위치에너지 · 운동에너지 · 각속도 · 'total force' · 격자 칸 벡터 · 'von Mises' (정의 없음) | 지속 부착 분율 · SE 군집 분포 · 호스트당 배위수 · 영역별 입자당 충돌 빈도 · (v_n, v_t) 분위수 · Kwade SI · SN · 겹침 분포 (메모 §4) | 다름 — 우리 메모의 지표 목록이 이 논문에 **하나도** 없다 (충돌 빈도는 초록에만) |
| 연속체 넘김 | FEA 단일 충돌 · 32 m/s 지정 (DEM 무관) · 선형 탄성 | DEM (v_n, v_t, SI 분위수) → MPM 단일 충돌 (SE J2 소성 · dave2003 세 경우) (메모 §3 ④ · §5-2 ②-3) | **같은 구조 · 다른 실행** — 이 논문이 넘김을 끊어 둔 자리 (속도를 DEM 분포에서 안 뽑음 · 항복 없음) 가 우리 설계에서 반드시 이어야 할 자리 |

### 7b. 정본 공정 DEM 카드와의 대조 (같은 '장치 규모 매체 · 호스트 DEM' 축)

| 항목 | 이 논문 | frankenberg2025 (유성 볼밀) | chen2004 (MF 2D) | dave2003 (세 장치 개관) |
|---|---|---|---|---|
| 장치 운동 | 자전만 | 해 바퀴 + 속도비 k = −2 (공전 포함) | 회전 챔버 + 고정 안쪽 조각 + 고정 긁개 | MF · Hybridizer · MAIC |
| 매체 / 호스트 | 알루미나 공 5 mm × 30 (그림은 더 많고 큼) | 볼만 (분체 묻은 상태로 보정: 반발 0.15 · 구름 0.045 · 마찰 0.5/0.55) | host 1500 개 (2D · 연화 K1) | host (MF · Hybridizer) · 자석 (MAIC) |
| 출력 | 속도 · 에너지 시간 그래프 (통계 정의 없음) | 충돌당 에너지 E_col · 빈도 f_col 분포 → 비에너지 E_m (Kwade) · 축척식 E_col ∝ n^2.3–2.6 | 영역별 입자당 빈도 · 법선 충돌 속도 · 안쪽 조각 힘 ∝ ω^1.98 | 충돌 빈도 · 평균 충돌 속도 ∝ rpm^1.01 (Hybridizer) |
| 실험 앵커 | 없음 (PSA 와 '정성' 비교) | E_m 축 위에 PSD · 기공 · σ_ion · 용량 | Yokoyama 실험 힘의 멱지수 꼴 | 정성 서술 |
| rpm 효과 | 100 = 300 · 500 인공물 → 보이지 못함 | 단조 (E_col ∝ n^≈2.5) | 힘 ∝ ω² | 속도 ∝ rpm |
| 분체 · 게스트 · 점착 | 0 | 0 (보정으로 간접) | 0 | 0 (Δt ≤ 10⁻⁹ s 장벽 명시) |

→ **같은 '볼만 DEM' 이라도 frankenberg2025 는 (i) 장치 운동을 다 넣고 (ii) 접촉값을 분체 묻은 볼로 보정하고 (iii) 충돌 에너지 분포로 비에너지를 내서 (iv) 실험 미세구조 · 수송을 그 축 위에 올렸다** — 이 논문은 넷 다 빠졌다. 우리 메모의 S0 관문 (chen2004 멱지수 재현) 은 (iv) 대신 (iii) 의 건전성을 먼저 확인하는 장치다.

### 7c. 이종기술 논지 (코팅 · 분산 · 표면 에너지 · Bo) 와 닿는 곳

| 논지 요소 | 이 논문 | 판정 |
|---|---|---|
| §2-4 '혼합기 안에서는 평형이 아니라 살아남는 접촉' · 미세 분말은 혼합 전부터 덩어리 | 산화물 응집 = 갓 깨진 미세 입자의 높은 표면 에너지 부착 + 반복 충격 압밀 (p.16 · 정성) · 에너지 ↑ 가 응집을 단조로 줄이지 않는다 (D50 비단조) | 방향은 같은 그림 · 숫자 (γ · W · Bo) 0 · 산화물 분쇄 ≠ 황화물 SE 건식 혼합 — **배경 (C)** |
| §2-7 소성 변형 (무른 황화물은 접촉부가 눌려 실효 접착 ↑) | '냉간 압접은 연성 금속 일 · 취성 산화물엔 기대 안 됨' (Suryanarayana 2001 인용) | 거울상 — 우리 SE (LPSCl) 는 무른 쪽이라 이 논문이 배제한 기전이 오히려 살아 있다 [우리 해석] · 배경 (C) |
| P1 (비코팅 침대에서 SE–SE 같은 상 응집이 남는다) | 0.9 wt% 에서 첨가제 (Nd₂O₃) 의 국소 덩어리 (EDS 한 지도) · 낮은 함량은 고름 | 게스트끼리 응집이 함량 따라 생긴다는 정성 관찰 — Nd 는 EDS 검출 한계 근처 · 지도 1 장 · 무작위 대비 없음 → 배경 (C) |
| §5 관측량 (무작위 대비 · 덩어리 크기 분포) | 없음 (EDS 지도 눈대중) | 반례 — '균질' 을 정량 없이 말하면 이렇게 된다 |
| 코팅 (AM 표면 = SE) | 없음 — Nd₂O₃ 는 코팅이 아니라 섞인 첨가제 · 피복 · 막 두께 측정 0 | 무관 |

### 7d. 🔑 층위를 갈라 쓴 결론 (원고 · 발표 · 내부)

- **원고 · 발표에 쓸 수 있는 것**: '유성 볼밀 DEM 에서 공전을 빼면 원심 · Coriolis 가속이 빠져 절대 에너지를 옮길 수 없다' (저자 명시 한정) · '단일 충돌 선형 탄성 FEA 의 최대 응력은 상한이며 격자에 민감하다' (저자 명시) — **둘 다 일반 원칙의 예시**로만, 이 논문 숫자 없이.
- **내부 설계 근거로 쓸 것**: §8 의 B 등급 — 특히 (i) 긁개 없는 초임계 회전 통의 벽 고리 (`Fig. 6d`) · (ii) 회전 시작 전 88.8 m/s 같은 생성 인공물 · (iii) 흔들림 0 평탄 구간 · (iv) 표 ↔ 렌더 불일치 → 우리 S0 · S1 사전등록의 QC 항목.
- ⛔ **쓰지 않을 것**: 이 논문의 DEM 속도 · 에너지 값 · FEA 응력 값 · 100 · 300 rpm PSA 라벨에 걸린 기전.

## 8. 우리 연구로 가져갈 reference ★★ (표)

> 등급: **A** = 바로 입력값 · **B** = 비교 · 방향 (설계 · QC · 대조 기준) · **C** = 배경. 값은 원문에서 확인한 것만 — 확인 못 한 것은 [미확인]. '우리 어디에' 의 §번호는 코팅 과정 DEM 구현 가능성 메모 (2026-11-26) 와 이종기술 논지 (비준 10-05) 의 절이다.
> **A 등급 0 건** — 이유: 우리 덱의 입력 (연화 강성 · parcel 크기 · 점착 CED) 과 같은 양이 이 논문에 없고, 있는 물성 (알루미나 · LiNMC) 은 2 차 인용이거나 논문 안에서 서로 어긋난다. 알루미나 부품을 실제로 모델하게 되면 원전 (Avrampos 2024 · Cvenk 2026) 을 직접 확인한 뒤에야 A 로 올릴 수 있다.

| # | 항목 | 원문 위치 | 값 또는 식 | 우리 어디에 | 조건 차이 | 등급 |
|---|---|---|---|---|---|---|
| 1 | 분체를 빼고 매체만 푸는 장치 DEM — 결과는 '매체 운동' 이지 분체 상태가 아니다 | p.6 · p.7 · 표 2 (`txt_p6_p7_dem_scope_limits.png`) | "only the grinding balls are represented … velocities and energies … refer to the grinding media" · 배위수 · 공극률 못 냄 | 메모 §5-2 ③ (호스트 전용 MF DEM → SI · v_n 분포 → MPM/PBE 전환) · §3 ① | 매체 = mm 알루미나 공 ↔ 우리 = NCM 호스트 parcel · 이 논문은 분포 지표를 안 내 대리가 끊겼다 | B |
