Repository: yonghoon7153-source/Yonghoon-DEM-DFT

# 📚 LITDB — 문헌 단일 시스템 (**SE·DFT 축 + DEM·MPM 축, 두 트랙**)

> **앞으로 논문은 여기서만 본다.** 여러 곳(db/literature, kb/papers, db/properties, Excel)에 흩어진 문헌을 한 곳에서 생각·참고·비교하기 위한 통합 MD 시스템.

## 왜 트랙이 둘인가
`INDEX.md` 는 argyrodite 전해질 축이라 접촉역학·MPM·건식전극 digest 가 들어갈 자리가
없다. 그래서 한때 64편이 **어느 인덱스에도 없었다**(open_items #7). 축을 나눠 그 구멍을
닫았고, 한 분모로 세면 “159편 중 98편 미언급” 같은 **가짜 미결**이 나온다
(`comparison_vs_ours.md:8`). 분리는 실측 근거가 있는 결정이다 — 합치지 말 것.

⚠ 이 표의 **편수는 적지 않는다.** 손으로 쓴 수는 반드시 낡는다(README 자신이 세 번 틀렸다).
현재값은 `python3 tools/litdb/build_index.py --check` 로 본다.

File: litdb/papers/sun2026_dem_extrusion_recirculation_dry_electrode.md
<!-- digest 표준 양식. ★ = 사용자가 특히 원한 항목. COMPREHENSIVE / paper-level STANDALONE digest. -->
# 트윈스크류 **압출(extrusion) + 재순환(recirculation)** 무용매 공정을 DEM 으로 — 3D 프린팅용 필라멘트 미세구조 — Sun / Vigneaux / Franco (Batteries & Supercaps 2026)

> slug `sun2026_dem_extrusion_recirculation_dry_electrode` · DOI `10.1002/batt.202500211` · type `DEM (LIGGGHTS: Hertz + SJKR 점착 + CDT 구름마찰; 트윈스크류 압출기 STL + 재순환 회로) + GeoDict 복셀 유효물성` · PDF `bb4a7605-09._Discrete_Element_Method_Modeling_of_an_Extrusion_Process_with_Recirculation_for_Dry_Manufacturing_of_Lithium-Ion_Battery_Electrodes.pdf` · digested `2026-09-19` · status ✅ · Open Access CC-BY

> ⚠ **보충자료(SI) 미열람** — 사용자가 의도적으로 제외했다. 본문이 SI 로 넘긴 값들
> (**c_CED 점착에너지밀도 = S4**, **F1–F4 의 폴리머·CNF 질량비 = S2**, 재순환 동영상)은
> 이 카드에서 **전부 `n/a`** 이고, 추정하지 않았다.

---

## 1. 한 줄 요약

**Franco 그룹(LRCS Amiens)이 자기네 ARTISTIC 제조-시뮬 사슬을 "압출(hot-melt extrusion)" 공정으로 확장한
방법론 논문** — 실험 트윈스크류 압출기(TSE)를 CAD 로 뜨고 **50 배 축소**해 LIGGGHTS 에 넣고,
**AM(LFP 응집체, ⌀10 µm) + BC(폴리머 3종 + 탄소나노섬유 혼합 응집체, ⌀5 µm)** 두 종의 구 463,200 개를
**재순환 회로**로 돌리며 회전수·투입순서·체류시간이 출구 필라멘트 미세구조(porosity·τ·D_eff·σ_e)를
어떻게 바꾸는지 본다.

★ **우리 질문 [19b]("선형 물체를 DEM 에 넣을 수 있나")에 대한 답은 명확한 "NO — 그리고 그 대가가 관측됐다"** 이다:
**탄소나노섬유(CNF)는 DEM 물체가 아니다.** CNF 는 ① **Halpin–Tsai 식으로 BC 구의 유효 Young률 안에** 섞여 들어가고
② 전도도 쪽에서는 **모든 F1–F4 에 동일한 σ_BC = 10 S/m** 로 균질화된다. 그 결과 이 모델의 σ_e 순위는
**실험(Boudeville 2024)과 정반대로 뒤집히고**, 저자 스스로 원인을 *"우리 모델은 CNF 배향을 담을 공간해상도가 없다"*
고 명시한다. ⇒ **"섬유를 구의 유효물성으로 lumping 하면 σ_e 의 순서 자체를 잃는다"** 는 **문헌에서 실제로 관측된 실패**다
(우리 PTFE 피브릴 Ø0.25×L40 µm 를 MPM/복셀에서만 표현하고 DEM 물체로 넣지 않는 선택의, 반대편 증거).

⚠ 공정이 **다르다**: 이들은 **170 °C 용융 압출 → 3D 프린팅 필라멘트**(LIB, 액체전해질, LFP), 우리는
**상온 냉간압밀 300 MPa**(ASSB, LPSCl + NMC811). **절대값 전이 금지**, 옮길 수 있는 것은 *방법론·실패양상·규율*이다.

---

## 2. 메타

| 저자 | 저널/년 | DOI | 소재 (AM/바인더/도전제) | 연구유형 |
|---|---|---|---|---|
| **Pei Sun**(LRCS + LAMFA), **Paul Vigneaux***(교신, LAMFA UPJV + UMPA ENS Lyon), **Alejandro A. Franco***(교신, LRCS UMR CNRS 7314, Université de Picardie Jules Verne, Amiens + RS2E + Institut Universitaire de France) | **Batteries & Supercaps 2026, 9, e202500211** (접수 2025-03-21, 개정 2025-05-23, ©2025 Wiley-VCH, **CC-BY Open Access**) | **10.1002/batt.202500211** | **AM = LiFePO₄(LFP) 응집체** / **BC = PP + PCL + PBE(폴리에틸렌계 엘라스토머) 3종 폴리머 + 탄소나노섬유(CNF)** 혼합 응집체 | **DEM 전용**(LIGGGHTS) + **GeoDict 복셀 후처리**; 자체 실험 **없음** (실험은 동일 랩 협력자 Boudeville 2024 [19]) |

**계보 (우리 litdb 안에서의 자리)**
- **전작 = Paredes-Goyes 2024** (Batter. Supercaps 7, e202300441) [26] — 같은 그룹의 1세대 압출 DEM.
  본 논문은 그 위에 ⓐ **실제 스크류 형상**, ⓑ **재순환 회로**, ⓒ **4 조성(F1–F4)**, ⓓ **투입순서 2종** 을 얹은 판이다.
  (입자 크기·밀도·복원계수·마찰·구름마찰은 **전작 그대로 계승**.)
- **실험 짝 = Boudeville 2024** (J. Power Sources 593, 233973) [19] — 같은 기계·같은 재료계의 실험 원본.
  모델 기하·질량비 0.45:0.55·LFP 응집체 0.3–20 µm 가 전부 여기서 왔다.
- 같은 그룹 litdb 카드: `alabdali2023_cgmd_wet_manufacturing_ssb_cathode` ·
  `wet_processing_resolved_am_ssb_cathode_manufacturing`(Weitze 2024, **multisphere resolved AM**) ·
  `ngandjong2021_dem_calendering_digital_twin` · `xu2023_realistic_am_shape_cgmd_calendering` ·
  `galvezaranda2024_time_dependent_dl_calendering_microstructure` · `galvezaranda2025_paml_vgg16_dem_slurry_drying` ·
  `vijay2025_hybrid_cgmd_dl_slurry_microstructure` · `zhang2023_pfib_multiscale_imaging_4d_thick_cathode`.
- 건식공정 축: `liu2025_dry_processing_high_energy_li_batteries_review`(§ **PEM = 분말압출성형**, Sotomayor [61] = 본 논문 [21]) ·
  `mun2025_dry_electrode_technology_assb_review`(§ roll-to-roll **extrusion type**) · `lee2025_corolling_dryprocess_lpscl_ptfe`.
- GeoDict 축: `positioning_vs_geodict.md` — ★ 본 논문은 **"DEM 이 구조를 만들고 GeoDict 이 물성을 잰다"** 의 교과서적 사례다
  (우리 positioning 문서가 말하는 "GeoDict 는 구조를 못 만든다" 의 **예외가 아니라 증거**: 구조는 DEM 이 만들었다).

---

## 3. 핵심 수치 ★

> 표기 규약 — **stated** = 본문/표/그림 주석에 인쇄된 값 · **digitized** = 그림에서 눈으로 읽은 값(**TREND only**, 오차 ±0.01 수준) ·
> **DERIVED(ours)** = 이 카드가 논문의 stated 값으로 계산한 값(논문이 적은 것이 아님 — 인용 시 반드시 그렇게 표기).

### (가) 기하·규모 — **50 배 축소된 압출기**
| 항목 | 값 | 출처 |
|---|---|---|
| 압출기 출구 직경 (모델 / 실험) | **60 µm / 3000 µm** = **1/50 선형 축소** | stated |
| 재순환 회로 | **직경 60 µm 일정한 원통 파이프**(실기는 폭/깊이 가변 채널 — 단순화) | stated (가정 7) |
| 모델 압출기 총부피 | **≈ 1.17 × 10⁻⁴ cm³** | stated |
| 투입 입자 초기 총부피 | **4 × 10⁻⁵ cm³** | stated |
| 충전율 (입자부피 / 압출기 총부피) | **≈ 34 %** (스크류 점유부피 제외 전 값) | **DERIVED(ours)** |
| CAD·메시 | SolidWorks → Blender + MeshLab → **STL 을 LIGGGHTS 벽으로** | stated |

### (나) 입자 — **2 종 · 각각 단분산 구**
| 항목 | AM | BC | 출처 |
|---|---|---|---|
| 대표물질 | **LFP 응집체(순수)** | **PP+PCL+PBE + CNF 혼합 응집체** | stated |
| 직경 / 반경 | **10 µm / 5 µm** | **5 µm / 2.5 µm** | stated (Fig 2) |
| PSD | **단분산 1개 값** (실험 LFP 응집체 실측 **0.3–20 µm** 를 10 µm 하나로 붕괴) | **단분산 1개 값** | stated |
| 개수 | **21,200** | **442,000** (합 **463,200**) | stated |
| 질량비 (BC : AM) | **0.45 : 0.55** | | stated (실험 [19] 값) |
| 부피 (구 부피 합) | **1.11 × 10⁷ µm³** | **2.89 × 10⁷ µm³** → 합 **4.00 × 10⁷ µm³ = 논문의 4×10⁻⁵ cm³ ✓** | **DERIVED(ours)** |
| 고체 중 부피분율 | **27.7 vol%** | **72.3 vol%** | **DERIVED(ours)** |
| 밀도 | **≈ 3.5 g cm⁻³** | **≈ 1.1 g cm⁻³** | **DERIVED(ours)** — 아래 §3(마) |

### (다) 재료 파라미터 (Table 1) — 단위가 함정이다
> 논문 단위 `pg µm⁻¹ µs⁻²`. **1 pg µm⁻¹ µs⁻² = 1 kPa** (DERIVED 환산).

| 입자 | E [pg µm⁻¹ µs⁻²] (stated) | **= E (SI 단위)** DERIVED | **×1000 되돌린 "실제"** DERIVED | ν (stated) |
|---|---|---|---|---|
| **AM (LFP)** | **123.9 × 10³** | **123.9 MPa** | **≈ 123.9 GPa** | 0.280 |
| **BC–F1** | **112.14** | **112.1 kPa** | ≈ 112 MPa | 0.438 |
| **BC–F2** | **102.39** | 102.4 kPa | ≈ 102 MPa | 0.448 |
| **BC–F3** | **92.33** | 92.3 kPa | ≈ 92 MPa | 0.459 |
| **BC–F4** | **72.38** | 72.4 kPa | ≈ 72 MPa | **0.481** |
| **Wall** | **200 × 10³** | **200 MPa** | **≈ 200 GPa (= 강철 ✓)** | 0.280 |

- ★ **"Young률을 추정 인자 1000 으로 낮췄다"** (가정 5, stated). 벽 200 GPa(강철)이 되돌아오는 것이 그 환산의 **자체 검산**이다.
- ★ **AM/BC 강성 대비 = 1,105×(F1) … 1,712×(F4)** (DERIVED). 참고: 우리 계는 E_CAM/E_SE(real) ≈ **5.8–7.3×** 다 — **두 자릿수 다른 물성 레짐**.
- F1→F4 는 **PP 질량분율이 줄어드는 순서**(stated)이고 그에 따라 E↓·ν↑(**0.481 = 거의 비압축**)다.
  ⚠ **각 F 의 폴리머·CNF 질량비 실수치는 SI S2** → **n/a**.
- E_BC 는 **Halpin–Tsai 식(eq 17–19)** 으로 계산: `E_BC = E_m (1+ηξφ_f)/(1−ηφ_f)`, `η=(E_f/E_m−1)/(E_f/E_m+ξ)`, `ξ=2 l_f/d_f`.
  **여기가 CNF 가 들어가는 유일한 역학 통로다** — `l_f`, `d_f`, `E_f`, `φ_f` 실수치는 **SI → n/a**.
- ν_BC 는 **혼합물 법칙(rule of mixtures)**.

### (라) 공정 파라미터
| 항목 | 값 | 출처 |
|---|---|---|
| 스크류 회전수 | **500 / 2500 / 5000 rpm** (= 실험 **50 rpm** 의 10 / 50 / 100 배) | stated |
| 타임스텝 | **Δt = 0.15 Δt_c = 0.02176 µs** (Rayleigh 기준, **AM 이 지배**) | stated |
| 총 스텝 | **70 M Δt** | stated |
| **물리 시간** | **≈ 1.52 s** (70e6 × 0.02176 µs) | **DERIVED(ours)** |
| **회전수 환산** | 5000 rpm 에서 **≈ 127 회전**, 500 rpm 에서 **≈ 12.7 회전** | **DERIVED(ours)** |
| 계산비 | **1 런당 8–10 주** (MatriCS HPC, UPJV) — "달성 가능한 시간 한계에 근접" | stated |
| 총 런 수 | **12 DEM 시뮬레이션** | stated |
| 투입 기간 | 순차(sequential) **14 M Δt**(BC 7 + AM 7) / 동시(simultaneous) **7 M Δt** | stated |
| 분석 구간 | 미세구조 분석 **10 M Δt 부터**, 장기 평균 **30–70 M Δt** | stated |

### (마) DERIVED 검산 3종 (이 카드의 자체 계산 — 논문 서술 아님)
1. **밀도**: Rayleigh 식 `Δt_c = πR√(ρ/G)/(0.8766+0.1631ν)` 을 AM 에 대해 역산 →
   `G_AM = E/(2(1+ν)) = 48,398 모델단위 = 48.4 MPa`, `ρ_AM ≈ 3.51 g cm⁻³` (**LFP 3.6 과 정합**).
   질량비 0.45:0.55 와 입자수·반경에서 `ρ_AM/ρ_BC ≈ 3.19` → **ρ_BC ≈ 1.10 g cm⁻³** (**폴리올레핀과 정합**).
2. **그들 문장의 자체검증**: 같은 식을 BC–F1 에 넣으면 `Δt_c(BC) ≈ 1.39 µs ≫ Δt_c(AM) ≈ 0.145 µs` —
   논문의 *"BC 를 쓰면 타임스텝이 커져서 바람직하지 않다"* 와 **부호·크기 모두 일치** ✓ (⇒ 위 밀도 역산이 신뢰할 만하다).
3. **런 회계**: 회전수 연구 6팔(순차 3 + 동시 3, 이 중 동시-500 은 실패) + 조성 연구에서 새로 추가된 6팔
   (F1/F3/F4 × 2 투입) = **12 팔** — 논문의 "총 12" 와 일치 ✓.

### (바) 결과 ① — porosity (Fig 6 그림 안에 인쇄된 평균, **30–70 M Δt 평균**, 5000 rpm)
| 필라멘트 | 순차 투입 φ | 동시 투입 φ | E_BC (kPa) |
|---|---|---|---|
| **F1** | **0.276** | **0.282** | 112.1 |
| **F2** | **0.266** | **0.274** | 102.4 |
| **F3** | **0.256** | **0.261** | 92.3 |
| **F4** | **0.218** | **0.224** | 72.4 |
- 값 출처 = **stated(그림 주석)**. ★ **E_BC ↓ → porosity ↓ 단조**, 그리고 **가속적**:
  F1→F3 은 E 10 kPa 당 φ −0.01 인데, F3→F4 는 E −20 kPa 에 **φ −0.04**(2 배 민감) (stated).
- **조성 전체 폭 = 0.276 − 0.218 = 0.058 (5.8 %p)**.
- ⚠ F4 가 **시간 변동이 가장 크다**(stated) — 무른 입자일수록 출구 미세구조가 요동친다.

### (사) 결과 ② — 회전수가 porosity 를 지배한다 (Fig 5, F2)
| 회전수 | 순차 투입 (Fig 5a) | 동시 투입 (Fig 5b) |
|---|---|---|
| **500 rpm** | 30 M 에서 **0.54** → 0.45 → **0.42 대 평탄** → 70 M 에 **0.375** (정상상태 아님; 28 M 전에는 Sample 1 에 입자 자체가 없었다) | **런 실패**(LIGGGHTS **segmentation fault**, stated) |
| **2500 rpm** | 20 M 이후 급락 → **0.20 대 평탄**(노즐 막힘) | 0.40 → **0.24 (막힘)** → 49 M **0.395 로 급반등**(막힘 해소) → 67 M **0.29** |
| **5000 rpm** | 21 M 에 최저 **0.255** → **0.30–0.345 진동** | **0.31–0.35 진동, 평균 ≈ 0.325** (본문: "30–36 % 사이, 최종 ≈ 33 %") |
> 위 표 값은 **digitized (TREND only)**; 괄호 안 본문 인용값(25 %, 29 %, 30–36 %, 33 %)만 stated.

★★ **DERIVED(ours) 핵심 대비**: 2500 → 5000 rpm 에서 porosity 가 **≈ +0.12 (12 %p)** 움직인다.
같은 논문의 **조성 전체 효과는 5.8 %p** 다. ⇒ **공정-속도(수치 편의로 고른 노브)가 재료 효과의 약 2 배**다.

### (아) 결과 ③ — 전달물성 (Table 2, GeoDict, 30–70 M Δt 평균) **전부 stated**
| | 순차 τ | 순차 D_eff [m² s⁻¹] | 순차 σ_e [S m⁻¹] | 동시 τ | 동시 D_eff | 동시 σ_e |
|---|---|---|---|---|---|---|
| **F1** | 2.949 | 0.111 | **1.541** | **2.907** | **0.115** | **1.547** |
| **F2** | 3.020 | 0.105 | 1.615 | 2.967 | 0.110 | 1.635 |
| **F3** | 3.102 | 0.100 | 1.726 | 3.059 | 0.103 | 1.728 |
| **F4** | **3.450** | **0.080** | **2.037** | 3.388 | 0.083 | **2.053** |
- 상 전도도 입력: **σ_BC = 10 S m⁻¹**, **σ_AM = 0.001 S m⁻¹** (stated). ⇒ **BC 가 전자망, AM 은 사실상 절연**
  (= 우리 ASSB 와 **역할이 반대**: 우리는 NMC(AM)가 전자망, LPSCl(SE)가 이온망).
- ★★ **DERIVED(ours) — 이 σ_e 열은 porosity 의 재서술이다**: σ_BC 는 **F1–F4 에서 동일한 10 S m⁻¹** 이므로
  조성 간 σ_e 차이는 **오직 구조(φ·접촉)** 에서 온다. 실제로 σ_e 는 φ 와 **완벽 단조 역상관**
  (φ 0.276→0.218 = −21 % 일 때 σ_e 1.541→2.037 = **+32 %**).
  ⇒ **이 표는 "CNF 를 더 넣으면 σ_e 가 어떻게 되나" 에 대해 정보를 담고 있지 않다.**
  (우리 원장 `CL-65` 의 *"active_surface 는 porosity 의 대수 항등식"* 과 **같은 부류의 함정**이다.)
- **DERIVED(ours) formation factor**: σ_eff/σ_BC = 0.154 (F1) → 0.204 (F4).
  BC 의 총부피분율 φ_BC ≈ 0.723 × (1−φ) ≈ 0.52 → Bruggeman 지수로 읽으면 ≈ 2.9 (F1). 물리적으로 무리 없는 수준.

### (자) 결과 ④ — 접촉·분포 지표
| 지표 | 값 | 출처 |
|---|---|---|
| **AM–AM 배위수 컬러바** (Fig 5c, t=70 M) | **0 – 19** | stated(컬러바) |
| **BC–BC 배위수 컬러바** (Fig 7, Sample 2, F1) | **0 – 127** | stated(컬러바) |
| **RDF 1차 피크 (순차)** | BC–BC **(4.85 µm, g=17.19)** · BC–AM **(7.35, 25.84)** · AM–AM **(9.95, 16.97)** | stated(그림 주석) |
| **RDF 1차 피크 (동시)** | BC–BC **(4.85, 16.95)** · BC–AM **(7.35, 24.69)** · AM–AM **(9.95, 16.68)** | stated |
| **겹침(overlap) δ** | BC–BC **0.15 µm (반경합의 3.0 %)** · BC–AM **0.15 µm (2.0 %)** · AM–AM **0.05 µm (0.5 %)** | **DERIVED(ours)** — δ = 반경합 − RDF 1차 피크 위치. ⚠ RDF 빈 간격이 0.05 µm 라 **분해능 한계**가 바로 이 크기 |
| 혼합 균질도 회귀 (Fig 8b) | 5 구역 AM 질량 표준편차 피크의 **회귀 기울기 = −0.8040** (체류시간 ↑ → 균질 ↑) | stated |
| 구역별 AM 질량 (Fig 8a) | 초기 피크 ~400 ng → 장기 **200–320 ng 진동** (A–E 5 구역) | digitized |
| sd 추이 (Fig 8b) | ~80 ng @18 M → **~20 ng @70 M** | digitized |

⚠ **배위수 주의**: 단분산 강체구의 *접촉* 배위수 상한은 ~12 다. **19(AM–AM)·127(BC–BC)** 은
**접촉 수가 아니라 컷오프 반경 안의 이웃 수**로 읽어야 한다(정의는 본문에 없음 → **정의 n/a**).
우리 Z(접촉 기반)와 **같은 이름·다른 양** — 숫자 직접 비교 금지.

---

## 4. 시뮬레이션 방법 ★

### 4.1 코드·솔버
- **DEM = LIGGGHTS** [30] (Kloss 2012). 전처리 SolidWorks → Blender → MeshLab → **STL 벽**.
- **후처리 = GeoDict** [36] (Math2Market **상용**, 복셀 기반) — porosity · **tortuosity factor** · **effective diffusivity** ·
  **effective electrical conductivity**. (모듈명은 본문에 안 적힘; 값의 종류로 보아 MatDict/DiffuDict/ConductoDict 계열.
  **복셀 해상도·도메인 크기·경계조건 = 본문에 없음 → n/a**.)
- **MPM/연속체 역학 = 없음.** **열·온도 = 없음**(가정 3). **유동/점성 = 없음**. **액체 브리지(모세관력) = 명시적으로 제외**(계산비 이유).

### 4.2 접촉법칙 (전부 본문 eq 1–15)
```
F_n = ( F_SJKR + F_Hertz^n + F_Gravity ) · n̂
F_t = − min( µ_t |F_Hertz^n| , | k_t δ_n^{1/2} − γ_t δ_n^{1/4} v_r^t | ) · t̂
F_SJKR    = − c_CED · A                       (eq 3)   ← 점착
A         = (π/4d²)(d−R_i−R_j)(d+R_i−R_j)(d−R_i+R_j)(d+R_i+R_j)   (eq 6)  ← 접촉 렌즈 면적
F_Hertz^n = k_n δ_n^{3/2} − γ_n δ_n^{1/4} v_r^n          (eq 4)
k_n = (4/3) E_ef √R_ef     k_t = 8 G_ef √R_ef            (eq 7, 9)
γ_n , γ_t  = 복원계수 e 기반 점탄성 감쇠                  (eq 8, 10)
τ_CDT = µ_r k_n δ_n R_ef · ω̂_{r,s}                        (eq 15)  ← 구름마찰 (Constant Directional Torque)
Δt_c  = π R_k √(ρ_k/G_k) / (0.8766 + 0.1631 ν_k)          (eq 16)  ← Rayleigh
```
- **점착 = SJKR (Simplified Johnson–Kendall–Roberts)**, 인력 = `c_CED × 접촉면적`.
  **역할**: *"BC 는 압출 온도에서 유사-용융(pseudomolten) 상태다. 겹침을 허용하는 고체 입자에
  접촉면 점착력을 걸어 **고점성 유체를 흉내낸다**"* (가정 2, stated).
  ⚠ **c_CED 수치는 SI S4 → n/a.** 쌍별(AM-AM / AM-BC / BC-BC / 입자-벽) 값이 다른지도 **본문에 없음**.
- **복원계수 e · 마찰 µ_t · 구름마찰 µ_r**: *"전작 [26] 과 **같은 값**"* 이라고만 적고 **본문에 수치 없음 → n/a**.
- **본드(bonded-particle) 모델 없음** · **multisphere 없음** · **JKR/DMT 정식 점착 없음** · **소성(항복) 접촉 없음**.
  ⇒ **탄성 Hertz + 점착 + 마찰**이 전부다. **입자는 영원한 강체 구**다.

### 4.3 ★ 입자 처리 (DEM 판 "무질서 처리") — **판정**
| 축 | 이 논문 | 판정 |
|---|---|---|
| 형상 | **완전 구 2종** (AM 10 µm, BC 5 µm) | **sphere-only** |
| PSD | **각 종 단분산 1값** — 실험 0.3–20 µm 를 **10 µm 하나로 붕괴** | **mono × 2 = bi-disperse (크기비 2:1)** |
| 소성 | **없음** — 접촉 소성도, 형상 소성도 없음. 겹침 δ 는 순수 **탄성 Hertz** | **rigid, 순탄성** |
| 파쇄 | **명시적으로 제외**: *"1차 분자 파괴도, 응집체 파편화도 고려하지 않는다"* (가정 6) | **없음** |
| coarse-graining | ★ **입자를 굵히지 않고 기계를 줄였다** — *"입자는 이미 coarse-grained 응집체라 더 굵히면 물성이 모호해진다. 그래서 압출기를 선형 축소한다"* (stated) | **역방향 CG** |
| 강성 조정 | **E 를 일괄 ×1/1000** (가정 5) | **연화 있음, 단 앵커 없음** |
| 첨가제(CNF) | **DEM 물체 아님** — §4.4 | **균질화(homogenized)** |

★ **크기비 2:1 + 각 종 단분산** ⇒ 이 침대에서는 **Furnas/McGeary 식 충전 최적점이 원리적으로 나올 수 없다**
(우리 12:4:1 bimodal 과 근본적으로 다른 패킹 문제). 이 논문의 porosity 변화는 **전적으로 강성·공정 이력**이 만든다.

### 4.4 ★★ **섬유(CNF)/피브릴을 DEM 이 어떻게 다루는가 — 우리 [19b] 의 직접 답**
**결론부터: 다루지 않는다. 섬유는 DEM 에 존재하지 않는다.**

1. **역학 채널** — CNF 는 **Halpin–Tsai 반경험식(eq 17–19)** 으로 **BC 구 한 개의 유효 Young률 안으로 접혀 들어간다**.
   `ξ = 2 l_f/d_f` 라는 **종횡비(aspect ratio) 항이 식 안에는 있지만**, 그것이 만드는 것은 **스칼라 E_BC 하나**다.
   ⇒ **배향도 없고, 길이도 없고, 이웃 입자를 가로질러 다리를 놓지도 않는다.**
2. **전달 채널** — GeoDict 에 들어가는 것은 **"BC 상 = 10 S m⁻¹ 균질 매질"** 뿐이다.
   **F1–F4 가 CNF 함량이 다름에도 σ_BC 는 넷 다 같은 10 S m⁻¹** 이다(stated).
   ⇒ **전도도 계산에 CNF 정보가 1비트도 들어가지 않는다.**
3. **본드/멀티스피어/대리 파라미터**: **없다.** bonded-particle 도, 겹친 구 사슬도, "섬유 대리 마찰/점착 증가"도 없다.
   유일한 대리항은 위 두 개(E 안의 ξ, σ 안의 10 S/m)뿐이다.
4. **PTFE 는 아예 재료계에 없다.** 이 공정의 바인더는 **열가소성 3종(PP/PCL/PBE)** 이고 **용융 압출**이다.
   **PTFE 전단-피브릴화(우리와 `lee2025`·`matthews2024`·`mun2025` 가 다루는 그 기전)는 이 논문의 대상이 아니다.**
   본문에서 "fibrillation" 은 **서론에서 다른 건식공정(dry mixing/coating)을 열거할 때 딱 한 번** 나오고,
   모델에는 등장하지 않는다.
5. ★★ **그 대가가 측정됐다**: 저자 스스로 —
   > *"이는 실험 필라멘트 측정[19]과 **반대**다. 실험에서는 **F1 의 전자전도도가 가장 높았다**. …
   > 우리 모델은 CNF 가 BC 입자 내부에 **균일 분포**한다고 가정하는데, 실제로는 더 복잡하게 분포한다.
   > 다시 말해 **우리 모델은 전자전도도를 높이는 CNF 배향을 담을 공간해상도가 없다**."* (stated)

   모델은 F1 을 **σ_e 최저**(1.541)로, F4 를 최고(2.037)로 내놓는다. **실험은 F1 이 최고**다. ⇒ **순위 역전**.
6. ★ **같은 그룹은 그 기계장치를 이미 갖고 있다** — `wet_processing_resolved_am_ssb_cathode_manufacturing`
   (Weitze/Franco 2024)에서 **harmonic bond 로 묶은 multisphere** 로 비구형 AM 을 표현했다.
   ⇒ **"DEM 이 선형/비구형 물체를 못 넣는다"가 아니라, 이 논문에서 넣지 않기로 선택한 것**이고,
   **그 선택의 비용이 σ_e 순위 역전으로 드러났다.**

### 4.5 도메인·프로토콜·시드
- **도메인 = 실제 기계 형상**(트윈스크류 + 배럴 + 재순환 파이프), 주기경계 **없음**, RVE **아님**.
- **서보/PID 없음, 목표응력 없음** — 구동은 **스크류 회전**뿐. (우리 300 MPa 서보와 범주가 다르다.)
- **샘플링 위치 2곳** (Fig 2): **Sample 1 = 출구 노즐**(= "필라멘트"), **Sample 2 = 재순환 직선 구간**(더 넓어 분포 통계용).
- **시드/반복 = 없음.** 조건당 **1 런**. 오차막대도, 반복 실현도, 앙상블도 **없다**.
- **가정 9종 (stated, 요지)**: ①입자=응집체 ②BC=유사용융(점착으로 흉내) ③**온도 없음** ④물성은 [19,26] 문헌값(직접 측정 아님)
  ⑤**E ×1/1000** ⑥**파쇄 없음** ⑦재순환 회로 원통 단순화 ⑧기계 형상은 비례축소 ⑨출구 근처를 필라멘트로 간주,
  **공기 중 냉각에 따른 미세구조 완화(relaxation)는 고려 안 함**.

---

## 5. Figure set ★

| Fig | 내용 (무엇을 보여주나) | 우리가 참고할 점 |
|---|---|---|
| **1** | SF 3D 프린팅 전체 공정 모식: 재료군 A(LFP) + B(PP/PCL/PBE + CNF) → TSE → 필라멘트 → FFF 프린터 | 우리 공정(냉간압밀)과 **다른 가지**임을 한눈에 — 전이 금지선의 그림 |
| **2** | ★ 실기 사진 2장 + 축소 CAD + 입자 정의(**R_AM=5 µm 파랑, R_BC=2.5 µm 분홍**) + **Sample 1(출구)/Sample 2(재순환)** 위치 | **실험 기계를 STL 로 뜨는 워크플로**; 샘플링 위치를 *공정 위치*로 잡는 발상(우리 RVE 와 대비) |
| **3** | 입자 i–j 간 힘 모식 (F_SJKR, F_Hertz, F_gravity, τ_CDT) | 점착 DEM 의 최소 구성 — 우리 `adhesionStiffness` 3×3 과 대응 축 |
| **4** | ★ 투입순서 2종 스냅샷: 순차(t=7/10/15 M, "AM after BC, one by one") vs 동시(t=0/7/15 M, "side to side") | **투입순서 = 실험 관행 vs 산업 관행** 을 시뮬 변수로 올린 사례 |
| **5a** | ★★ **F2 순차, porosity vs 시간, 3 회전수** — 500 rpm 0.42 대 / 2500 rpm **0.20 대** / 5000 rpm 0.30–0.345 | ★★ **공정 속도가 porosity 를 12 %p 움직인다** = 우리 플래튼 Mach 함정(`CL-80/82/83`)의 압출판 |
| **5b** | **F2 동시, 2 회전수** — 2500 rpm 이 막힘(0.24) → 49 M 에 막힘 해소로 **0.395 스파이크** | **비물리 아티팩트(클로깅)가 곡선에 그대로 남는다**; 정상상태 판정의 어려움 |
| **5c** | ★ 70 M 스냅샷 3장, **AM–AM 배위수 컬러(0–19)**: 500 rpm = 배럴에 갇힘(고 CN) / 2500 rpm = 말단 클로깅 / 5000 rpm = 전 계통 균일(저 CN) | 배위수를 **공간 분포 컬러맵**으로 쓰는 표현(우리는 스칼라 Z 평균) |
| **6a** | ★★ **순차 투입, F1–F4 porosity vs 시간**, 인쇄 평균 **0.276 / 0.266 / 0.256 / 0.218** | ★ **E_BC ↓ → φ ↓ 단조·가속** = 우리 "E 가 porosity 바닥을 정한다"(Varkey 카드 결론)의 **폴리머판 독립 재현** |
| **6b** | **동시 투입** 같은 그림, **0.282 / 0.274 / 0.261 / 0.224** — 최저점–평균 간격이 순차보다 작다 | 투입순서가 **수렴 속도**를 바꾼다(정상값은 거의 안 바꾼다) |
| **7** | ★ **Sample 2 의 BC–BC 배위수 컬러(0–127) + RDF 3종**(BC-BC 4.85 / BC-AM 7.35 / AM-AM 9.95 µm) | ★ **RDF 로 "섞임" 을 정량**: **BC–AM 피크가 가장 높다 = 클러스터링보다 혼합 배열이 우세**; 피크가 반경합보다 **안쪽**(겹침) |
| **8a** | ★ 재순환 회로의 **5 구역(A–E)** 모식 + 구역별 **AM 질량 vs 체류시간** | **공간 균질도를 구역 질량으로 재는 법** — 우리 층분리/분산 지표 후보 |
| **8b** | ★★ 5 구역 AM 질량의 **표준편차 vs 체류시간 + 회귀(기울기 −0.8040)** | ★ **"섞임의 수렴" 을 단조 감소 지표 하나로 압축** — 우리 `--add-rng-per-phase` 조성축 분리와 결이 같은 진단 |

---

## 6. Post-processing ★

- **porosity (Fig 5 경로)**: 해석식 **eq 20** `φ = 1 − (V_AM + q·V_BC)/V_total`, **q = 10 %** = *"BC 입자 내부의 미세공극을
  대표하는 추정값, **파라미터 조정(parameter adjustment)으로 취함**"* (stated).
  ⚠ **q 는 측정값이 아니라 맞춘 값**이고, **eq 20 을 인쇄된 그대로 읽으면 BC 고체가 10 %만 계수된다** —
  물리 서술("BC 안의 미세공극")과 **부호가 맞지 않는다**. §10 의 정량 불일치 참조.
- **porosity/τ/D_eff/σ_e (Fig 6·Table 2 경로)**: **GeoDict 복셀 솔버**. Sample 1 을 **1 M Δt 마다** 잘라 계산.
  - **σ_e**: 상별 전도도(BC 10 / AM 0.001 S m⁻¹)를 복셀에 칠하고 연속체 전도 문제를 푼다 →
    *"BC–BC 접촉이 많을수록 연속 전도경로가 늘어 유효 전도도가 올라간다"* (stated).
  - **D_eff / τ**: 공극(void)의 형태·연결성을 반영 (stated).
- **배위수 (CN)**: AM–AM(Fig 5c), BC–BC(Fig 7). **정의·컷오프 미기재 → n/a**.
- **RDF g(r)**: AM–AM / AM–BC / BC–BC, 0–15 µm.
- **혼합 균질도**: 재순환 직선부에 **같은 부피의 5 구역(A–E)** 을 잡아 **구역별 AM 질량**을 시계열로 → **구역 간 표준편차** →
  **피크들에 선형회귀(기울기 −0.8040)**. *"당연한 현상이지만, 우리 모델은 그것을 **정량화하는 도구**를 준다"* (stated).
- **장기값 정의**: *"초반엔 크게 요동치나 약하게 진동하는 값으로 수렴한다. 그 평균을 장기 안정값의 근사로 본다"* →
  **30–70 M Δt 산술평균**으로 모든 비교를 한다 (stated).

---

## 7. 우리 DEM+MPM 대비 → `our_dem_baseline.md`

> ⚠ 이 브랜치의 `our_dem_baseline.md` 는 **값 0 개의 자리표시**다. 아래 "우리" 열은
> CLAUDE.md 정본 서술(frame [1]–[5], E_eff 1.35 / MPM 1.53·σ_y / 300 MPa 냉간압밀 / STEP3 복셀 FV / 접촉망 Holm)에
> 근거한 것이고, **수치 인용 전에는 정본 승격이 선행되어야 한다.**

| 항목 | Sun 2026 (이 논문) | 우리 (DEM + MPM) | 차이 / 왜 |
|---|---|---|---|
| **공정** | **트윈스크류 용융 압출 + 재순환**, 170 °C, 구동 = 회전 | **냉간압밀 300 MPa**, 구동 = 플래튼 | ★ **공정 자체가 다르다** — 전단·이송·체류시간 축 vs 단축 압축. **절대값 전이 전면 금지** |
| **소재계** | **LFP + PP/PCL/PBE + CNF** (LIB, 액체전해질용 필라멘트) | **LPSCl + NMC811 + VGCF + PTFE** (ASSB) | ★ 위상 반대: 그들은 **공극 = 나중에 전해액이 채울 좋은 것**, 우리는 **공극 = 나쁜 것(SE 고체망이 이온을 나른다)** |
| **전도상 역할** | **BC(바인더+탄소)가 전자망**, AM(LFP)은 절연(0.001 S m⁻¹) | **AM(NMC)이 전자망**, SE(LPSCl)가 이온망 | ★ **σ_e 의 담지상이 반대** — 그들 결론을 우리 σ_e 논의에 직접 옮기면 안 된다 |
| **코드** | **LIGGGHTS** ✓ | **LIGGGHTS** ✓ | **같음** — 입력 관용구·STL 벽·덤프 구조가 그대로 읽힌다 |
| **접촉법칙** | Hertz(탄성) + **SJKR 점착** + CDT 구름마찰 | **hooke/hysteresis** + 3×3 `adhesionStiffness` + Stage-E 소성면적 보정 | 둘 다 **접촉 수준**; 우리는 이력(hysteresis) + 소성 **면적** 보정이 있고, 그들은 **점착으로 용융을 흉내** |
| **입자 소성** | **없음**(강체 구, 파쇄도 없음) | DEM 도 없음(frame [2]) → **MPM 이 담당**(진짜 형상 소성) | ★ **frame [5] 재확인**: 2026 년 최신 압출 DEM 도 형상 소성이 없다 = MPM 이 메우는 칸이 여전히 비어 있다 |
| **강성 연화** | **E ×1/1000** (기하 축소·계산비 명분, **앵커 없음**) | **E_SE 24 → 1.35 GPa (18×)**, ★ **실험 앵커 3중**(Cronau overlap 11–12 % · MPM 독립 재현 · Heckel) | ★★ **우리가 더 엄격하다**: 같은 "연화" 라도 그들은 *선언*, 우리는 *보정+교차검증*. 인용할 때 **선례로 쓰되 정당화로 쓰지 말 것** |
| **강성 대비** | E_AM/E_BC ≈ **1,100–1,700×** | E_CAM/E_SE ≈ **5.8–7.3×** | 두 자릿수 다른 레짐 — "무른 상이 흘러 단단한 골격을 감싼다" 그림이 **우리 계에는 그대로 성립하지 않음** |
| **PSD** | **단분산 ×2, 크기비 2:1** | **12:4:1 bimodal** | ★ 그들 침대에서는 **Furnas dip 이 원리적으로 불가** |
| **첨가제·섬유** | ★ **CNF = DEM 물체 아님** (Halpin–Tsai 로 E 에, 균질 10 S/m 로 σ 에) | ★ **PTFE 피브릴 Ø0.25×L40 µm (AR≈160) = MPM/복셀에만 존재, DEM 물체 아님** | ★★ **둘 다 섬유를 DEM 밖에 둔다 — 그런데 결과가 다르다**: 그들은 σ_e 를 **섬유 정보 없이** 계산해 **순위가 뒤집혔고**, 우리는 섬유를 **복셀 격자에서 실제 기하로 스탬프**해 σ 에 넣는다(`PTFE_STAMP=centerline`) |
| **전달 솔버** | **GeoDict 복셀 연속체**(상용) — 접촉 구속저항 항 **없음** | **접촉망 Kirchhoff + Holm `R=1/(2σr_c)`** (웹앱) **와** **복셀 FV STEP3**(킷) **둘 다** | ★ `CL-81`: 복셀 FV 는 접촉망의 **`CONTACT_FREE` 가지**(계면저항 항 = 정확히 0) 위에 있다. **그들 σ_e 도 같은 가지**이고, 그들에겐 그 아래로 깎아줄 접촉망이 **없다** |
| **전달 채널** | σ_e + D_eff + τ (이온 없음, 열 없음) | **σ_ionic + σ_e + σ_thermal 삼중항** | 우리 우위 |
| **검증** | **없음**(정량 비교 "infeasible" 자인) + **σ_e 순위는 실험과 역전** | 각 모델을 **실험에 독립 보정**(frame [4]) | ★ 우리 규율이 더 강하다 |
| **반복/불확실성** | **조건당 1 런, 오차막대 없음** | 다중 시드·replicate·PI 밴드(σ 폼 LOOCV·부트스트랩) | ★ 그들의 "투입순서 우위"(Δ 0.4–1.5 %)는 **우리 기준으로 보고 불가** |
| **공정 속도 노브** | **5000 rpm** = *"막히지 않는 값"* 으로 선택 (실험 50 rpm 의 100×) | `--platen-mach 0.03` 고정 + **기하 규칙 경고**(CL-80/82/83) | ★★ **같은 함정의 두 사례**: 속도가 *물리*가 아니라 *수치 편의*로 정해지면 **결과 지표가 그 선택을 따라간다**(여기선 12 %p) |
| **RVE / 주기경계** | 없음(실기 형상 전체) | 주기 RVE | 그들은 **공정 스케일**, 우리는 **재료 스케일** — 상보적 |
| **후처리 도구** | **GeoDict(상용)** | 자체 복셀 FV + 접촉망 솔버(무료) | `positioning_vs_geodict.md` 그대로 — **우리는 구조 생성 + 두 종류 σ 를 모두 가진 superset** |

---

## 8. 적용 인사이트 (우리 연구에 어떻게) ★

- **① ★★ [19b] 판정 근거 확보 — "섬유를 구의 유효물성으로 접으면 σ_e 의 *순위*를 잃는다"의 문헌 사례.**
  우리는 PTFE 피브릴을 DEM 물체로 넣지 않는 대신 **복셀 격자에 실제 기하로 스탬프**한다(`centerline`, `CL-60`).
  Sun 2026 은 **그 반대 선택(완전 균질화)의 결과**를 보여준다: F1–F4 에 **같은 σ_BC=10 S/m** 을 주는 순간
  σ_e 열은 **porosity 의 재서술**이 되고, **실험 순위가 뒤집힌다**.
  ⇒ 우리 `ptfe_stamp=off` 를 기각한 사전등록 논거(*"실재하는 상을 전도격자에서 통째로 빼는 것은 부호가 정해진 오류"*)에
  **제3자 실패 사례**가 붙는다. **인용 가능**.
  ⚠ 단, 우리 것은 **절연 피브릴을 차단체로 그리는 문제**이고 그들 것은 **전도 섬유를 도체로 못 그리는 문제**다 —
  방향이 반대이므로 *"같은 결함"* 이 아니라 *"같은 부류(상 해상도 결손)의 반대 부호"* 로 적을 것.

- **② ★ 공정-속도 아티팩트의 크기를 재는 선례.**
  회전수 2500→5000 rpm 이 porosity 를 **≈12 %p** 움직이는데 조성 전체 효과는 **5.8 %p** 다(DERIVED).
  우리 플래튼 결함 트랙(`docs/mpm_platen_kinematic_stop_defect.md`, `fam_platen_prereg_20260812.md`)이
  *"정지 프레임이 porosity 를 정한다"* 고 자기 계에서 발견한 것과 **정확히 같은 구조**다.
  ⇒ **문헌에도 같은 함정이 있다**는 것을, 우리 프레임의 **일반성 논거**로 쓸 수 있다
  (우리는 그것을 진단하고 `--platen-mach` 로 봉인했고, 그들은 진단하지 않았다).

- **③ ★ 혼합 균질도 지표(5 구역 질량 sd + 회귀) 는 우리가 바로 쓸 수 있다.**
  우리 침대에도 **z-구역별 상 질량의 표준편차**를 시간/압력의 함수로 찍으면
  ⓐ 조성 분리(segregation) ⓑ graded-z(백로그 A7) 의 의도된 구배 ⓒ `--add-rng-per-phase`(`CL-77`)가 분리하려는
  morphology 교란을 **하나의 단조 지표**로 볼 수 있다. 계산비 0(덤프 후처리).

- **④ E(무른 상) ↓ → porosity ↓ 의 독립 재현 (폴리머판).**
  Varkey 카드의 결론(*"porosity 관계식에는 E_SE 강성항이 필요하다"*)이 **전혀 다른 재료·공정**에서 또 나왔다:
  E_BC 112→72 kPa 에서 φ 0.276→0.218. 게다가 **가속적**(마지막 구간에서 민감도 2 배).
  ⇒ 우리 porosity 관계식의 **E 항이 비선형(포화/가속)** 이어야 한다는 방향의 약한 외부 증거.
  ⚠ **약한** 증거다: 그들 E 는 ×1/1000 축척된 값이고 앵커가 없다.

- **⑤ 공정 사슬의 빈칸 확인.** 그들 자신이 *"이 필라멘트를 3D 프린팅하면 노즐에서 다시 녹아 재배열되는데
  그건 이 모델로 못 한다"*, *"공기 냉각 중 미세구조 완화는 안 넣었다"* 고 적는다.
  ⇒ **제조-시뮬 사슬은 어디서 끊기는가**의 실례. 우리 사슬(STEP1 DEM → STEP2 MPM → STEP3 σ → STEP4 전기화학)이
  **끝까지 이어져 있다**는 것이 상대적 강점임을 보여주는 대조군.

---

## 9. 인용 가능 문장 (deck/paper 용)

- "In a state-of-the-art DEM model of solvent-free twin-screw extrusion (Sun, Vigneaux & Franco,
  *Batteries & Supercaps* 2026), the carbon nanofibres are **not discrete DEM objects**: they enter only through a
  Halpin–Tsai effective modulus of the binder–carbon sphere and through a single homogeneous phase conductivity
  (10 S m⁻¹, identical for all four formulations). The resulting effective electronic conductivity therefore tracks
  porosity alone and **inverts the experimental ranking of the four filaments**, which the authors attribute
  explicitly to the model's lack of spatial resolution for fibre orientation."
- "Sun et al. report that changing only the screw speed from 2500 to 5000 rpm shifts the extruded-filament porosity
  by roughly twelve percentage points, whereas the entire formulation series spans less than six — i.e. a process-rate
  parameter chosen for numerical convenience dominates the material variable under study."
- "Their Young's moduli are reduced by an estimated factor of 1000 for computational tractability and are declared,
  not calibrated; by contrast our 18× effective softening of E_SE is anchored to three independent experimental
  observables (pure-SE overlap, MPM densification, Heckel P_y)."
- (⛔ **쓰면 안 되는 문장**: "압출 DEM 이 우리 porosity 와 일치한다" / "그들 σ_e 값을 우리 전극에 대입" —
  공정·소재·전도상 역할·스케일이 전부 다르다.)

---

## 10. 주의 / 한계 (over-claim 방지) ★

**(A) 저자 스스로 밝힌 것**
1. *"시간·공간 척도가 모두 축소/확대되어 **실험과의 직접 정량 비교는 불가능(infeasible)**하다. 다만 **추세 변화**가
   실험 이해에 도움이 된다"* — ★ **논문 전체가 relative-only 라벨을 달고 있다.** 우리가 절대값을 옮기면 **그 라벨을 어기는 것**이다.
2. **온도·점성·모세관력·파쇄·냉각완화 = 전부 없음.** 용융 압출을 **점착 강체구**로 흉내낸 모델이다.
3. σ_e 가 **실험과 역전** — 원인은 CNF 공간해상도 결손(§4.4).
4. 재순환 회로 형상 단순화(원통), 물성은 문헌 차용(직접 측정 아님).

**(B) 이 카드가 찾은 정량 불일치 — 인용 시 반드시 알고 쓸 것 (DERIVED, 우리 산술)**
5. ★ **porosity 관례가 논문 안에서 통일되어 있지 않다.**
   **같은 런(F2·순차·5000 rpm)** 인데 **Fig 5a 는 ≈0.30–0.345 (평균 ≈0.32)**, **Fig 6a 는 0.266** 이다 — **약 0.05 차이**.
   독립 검산: Table 2 에 표준 정의 `D_eff/D₀ = ε/τ` 를 적용해 ε 를 역산하면
   **0.327 / 0.317 / 0.310 / 0.276 (F1–F4)** 가 나와 **Fig 6 값보다 일관되게 +0.051–0.058 높다**.
   ⇒ **두 오프셋(≈0.05)이 일치한다** = §3.1 의 eq 20 경로와 §3.2 의 GeoDict 경로가 **다른 porosity 관례**를 쓰고 있다.
   ★ 이것이 *"두 그림이 서로 다른 런"* 이 아니라 *"같은 런의 두 관례"* 라는 방증: **런 회계가 12 에서 딱 맞는다**(§3 마-3) —
   F2 를 두 번 돌렸다면 14 가 되어야 한다.
   (한 가지 자기일관 해석: eq 20 이 실제로는 `1 − (V_AM + (1∓q)V_BC)/V_total` 형태로 구현됐다 — 인쇄된 `q·V_BC` 로는
   숫자가 재현되지 않는다.) **결론: 이 논문의 porosity 절대값은 관례를 명시하지 않으면 인용 불가.**
   ⚠ **우리 자신의 ε_sphere ↔ ε_union 1.251 %p 오프셋 사건과 같은 부류**다 — 남의 논문에서도 같은 실수가 난다는 증거로만 쓰고,
   *"그들이 틀렸다"* 가 아니라 *"관례가 미기재"* 로 적을 것.
6. **D_eff 의 단위 `m² s⁻¹` 는 물리적으로 성립하지 않는다**(값 0.08–0.115). 정규화 비(D_eff/D_bulk)로 읽어야 뜻이 맞는다.
   **논문에 정규화 기준이 적혀 있지 않다 → 절대 인용 금지.**
7. **Fig 8b 의 축 라벨(ng)과 범례(pg)가 불일치**한다. 기울기 −0.8040 의 **단위도 미기재**. 추세(단조 감소)만 쓸 것.
8. **σ_e 열은 독립 정보가 아니다**: σ_BC 가 F1–F4 에서 동일하므로 σ_e 순위 = φ 순위의 역(§3 아).
   **"조성이 σ_e 를 이렇게 바꾼다" 로 읽으면 안 된다.**
9. **본문이 Table 번호를 잘못 가리킨다**: *"F1–F4 의 DEM 파라미터는 **Table 2**"* 라고 적었으나 Table 2 는 결과표이고
   파라미터는 **Table 1** 이다. (사소하지만 인용 시 표 번호 확인 필요.)
10. **본문의 "porosity ≈ 25 %"(2500 rpm 막힘 구간)와 Fig 5a 의 0.20 대 평탄부가 어긋난다** — 본문은 *"같은 자릿수"* 로 뭉갠다.

**(C) 우리 쪽 전이 제한**
11. **공정 전이 금지선**: 용융 압출 ≠ 냉간압밀. 여기 porosity(0.22–0.28)는 **고온 점착 강체구가 좁은 유로를 통과한 결과**이고,
    우리 15.6 %(DEM real_14) / 10 %(Minnmann pure-SE @300 MPa)와 **같은 양이 아니다.**
12. **소재 전이 금지선**: LFP + 열가소성 폴리머(E 대비 1,100×) ≠ LPSCl + NMC811(E 대비 ~6×).
    **halide≠LPSCl 규칙과 같은 등급의 제한**이고, 여기선 **폴리머≠세라믹**이라 더 강하다.
13. **강체구 바닥 규칙 재확인**: 이 논문도 **형상 소성이 없다** — 다만 그들 φ 0.22 가 우리의 *"강체구 바닥 ~20 %"* 보다
    낮아 보이는 것은 **소성 덕이 아니라** ⓐ 점착 + ⓑ 겹침 허용(δ 최대 3 % of d) + ⓒ q-보정 + ⓓ 관례 미통일 때문이다.
    ⇒ **"압출 DEM 이 20 % 바닥을 깼다" 로 읽지 말 것.**
14. **배위수 19 / 127 은 접촉 배위수가 아니다**(컷오프 이웃 수로 추정, 정의 미기재). 우리 Z 와 나란히 적지 말 것.
15. **반복 없음 → 투입순서(순차 vs 동시) 결론은 보고 불가 등급.**
    Δσ_e = +0.4 ~ +1.2 %, Δτ = −1.4 ~ −1.8 % 인데, 같은 신호가 시간축에서 ±10 % 로 진동하고 **시드 반복이 0** 이다.
    게다가 **동시 투입이 porosity 는 더 높은데 σ_e 도 더 높다** — 그들 자신이 조성 계열에 쓴 기전
    (*"공극↑ → 접촉↓ → σ_e↓"*)과 **부호가 반대**다. ⇒ **방향은 흥미롭지만 크기는 노이즈와 구분되지 않는다.**
16. **SI 미열람**으로 `c_CED`·`e`·`µ_t`·`µ_r`·F1–F4 조성이 **전부 n/a** — 이 카드로 **그들 모델을 재현할 수 없다.**
    재현이 필요하면 SI(S2·S4) + 전작 [26] 을 별도로 확보할 것.

---

## 11. ★ 사용자 질문 6 항 — 압축 답변

| # | 질문 | 답 |
|---|---|---|
| **1** | **PTFE 피브릴화를 DEM 이 표현하는가?** | ⛔ **NO.** PTFE 는 재료계에 **없고**(바인더는 PP/PCL/PBE 용융), 탄소나노섬유(CNF)도 **DEM 물체가 아니다**. 본드·멀티스피어·섬유 대리입자 **전무**. CNF 는 ⓐ **Halpin–Tsai 유효 E** 와 ⓑ **균질 σ_BC = 10 S m⁻¹** 두 개의 **스칼라 대리 파라미터**로만 존재한다. "fibrillation" 은 서론에 **딱 1 회**(다른 공정 열거) 등장. ★ **그 대가가 관측됨**: σ_e 순위가 **실험과 역전**, 저자가 원인을 "CNF 배향 해상도 없음" 으로 자인. ★ 같은 그룹은 **multisphere(Weitze 2024)** 기계장치를 이미 갖고 있으므로, 이것은 **불가능**이 아니라 **선택**이다. |
| **2** | **재순환이 무엇을 바꾸나 / 전단 이력이 구조에 남나** | 재순환 = **실기에 존재하는 회로**를 모델에 넣은 것이고, 동시에 **입자 손실 방지 + 계산비 절감** 장치다(같은 입자를 계속 재사용). 효과는 **두 층**: ⓐ **누적 체류시간(residence time)이 균질도를 단조 개선**(5 구역 AM 질량 sd 회귀 기울기 **−0.8040**, ~80→~20 ng) = **전단·이송 이력이 구조에 남는다**; ⓑ 그러나 **출구 porosity 는 30 M 이후 "약하게 진동하는 평균"으로 수렴**해 더 이상 내려가지 않는다 ⇒ **이력은 "섞임"에 남고 "치밀화"에는 거의 안 남는다.** ⚠ 5000 rpm 에서만 여러 바퀴가 돌았고(≈127 회전), 500 rpm 은 **1 바퀴도 못 채웠다**. |
| **3** | **점착/결합 모델과 파라미터·출처** | **SJKR**(Simplified JKR): `F = −c_CED · A`, A = 접촉 렌즈 면적(eq 6). 용도 = **용융 폴리머의 고점성을 흉내**. **bonded-particle 모델 없음.** **c_CED 값 = SI S4 → n/a.** 복원계수·마찰·구름마찰(CDT)은 *"전작 [26] 과 동일"* 이라고만 적고 **본문 수치 없음 → n/a**. E·ν 만 Table 1 에 있고 **E 는 ×1/1000 축척**(가정 5). |
| **4** | **구조/성능을 어떤 양으로 내나** | **porosity**(두 경로: eq 20 해석식 / GeoDict 복셀) · **tortuosity factor** · **effective diffusivity** · **effective electrical conductivity**(전부 GeoDict) · **배위수**(AM–AM, BC–BC — 컷오프 이웃 수) · **RDF**(3 쌍, 피크 위치·높이) · **구역별 AM 질량 + 표준편차 회귀**(혼합 균질도). **이온전도도·열전도도·응력·접촉력·Heckel·coverage = 없음.** |
| **5** | **입자 종·크기·규모·coarse-graining** | **2 종 · 각각 단분산 구**: AM ⌀10 µm(21,200 개) + BC ⌀5 µm(442,000 개) = **463,200 개**, 질량비 BC:AM = 0.45:0.55, 총 입자부피 4×10⁻⁵ cm³. ★ **입자를 굵히는 coarse-graining 은 거부**(이미 응집체라 물성이 모호해진다) — 대신 **압출기를 50× 축소**했다(출구 3000→60 µm). 그 대가로 **회전수를 10–100× 올려** 동역학 유사성을 맞추려 했다. 실험 LFP 응집체 **0.3–20 µm** 분포는 **10 µm 한 값으로 붕괴**. |
| **6** | **실험 대조가 있나** | **간접적이고, 있는 한 곳에서는 어긋난다.** 실험 원본 = **Boudeville 2024 [19]**(같은 랩, 같은 기계·재료): 기계 형상·질량비·입자크기 분포가 거기서 왔다. 그러나 **정량 비교는 "infeasible" 로 스스로 배제**했고, **유일한 정량 접점인 σ_e 순위는 F1 에서 역전**됐다. 그 밖에 *"동시 투입이 더 잘 섞인다"* 가 타 실험(Gao 2024 [38])과 **정성 일치**한다고 적는다. ⇒ **검증된 모델이 아니라 "방법론 프레임워크"** 로 읽어야 한다(저자도 그렇게 부른다). |

---

## 🔗 관련 카드
- 다음 단계 (같은 1저자 · 2026-11-23 추가): `sun2026_fff_printing_extruded_filament_sph_dry_electrode_preprint` — 압출 DEM 필라멘트를 FFF 3D 프린팅 입자 모델 (LAMMPS RHEO · SPH 점성 BC + 고체 구 AM) 의 공급 원료로 쓴 ChemRxiv 원고 (동료 심사 전 · 이 카드 논문 = 그 원고의 ref [37] · 방법 절의 필라멘트 출처는 [36] Paredes-Goyes 2024).

## 🗨️ Q&A 로그
<!-- "Q&A 작성해줘" 트리거 시 직전 질문/답 누적 -->
