Repository: yonghoon7153-source/Yonghoon-DEM-DFT

# 📚 LITDB — 문헌 단일 시스템 (**SE·DFT 축 + DEM·MPM 축, 두 트랙**)

> **앞으로 논문은 여기서만 본다.** 여러 곳(db/literature, kb/papers, db/properties, Excel)에 흩어진 문헌을 한 곳에서 생각·참고·비교하기 위한 통합 MD 시스템.

## 왜 트랙이 둘인가
`INDEX.md` 는 argyrodite 전해질 축이라 접촉역학·MPM·건식전극 digest 가 들어갈 자리가
없다. 그래서 한때 64편이 **어느 인덱스에도 없었다**(open_items #7). 축을 나눠 그 구멍을
닫았고, 한 분모로 세면 “159편 중 98편 미언급” 같은 **가짜 미결**이 나온다
(`comparison_vs_ours.md:8`). 분리는 실측 근거가 있는 결정이다 — 합치지 말 것.

⚠ 이 표의 **편수는 적지 않는다.** 손으로 쓴 수는 반드시 낡는다(README 자신이 세 번 틀렸다).
현재값은 `python3 tools/litdb/build_index.py --check` 로 본다.

File: litdb/papers/sun2026_ml_sulfur_additive_lnmo_graphite_bdtt.md
<!-- digest 초판 2026-10-03 (논문 에이전트 · 표준 판 · 대피 세션 `claude/evac-2026-10-02` — 커밋은 부모 세션이 한다).
     ① 크롭 14장(본문 `Fig. 1`–`5` · SI `Fig. S1`–`S8` · `Table 1`) 중 **그림 13장 전부 실독**. `Table 1` 은 PDF 텍스트로 읽었다(이미지 안 봄).
        `Fig. 4a` 는 PDF 내장 원본(1500×1270)을 2배 확대해 다시 봤고, `Fig. S7`·`Fig. S8` 은 저자 점선을 픽셀로 재서 두께를 냈다.
        SI 8쪽 전부에 표가 없음을 페이지 렌더로 확인했다 (본문이 가리키는 `Table S1` 은 SI PDF 에 없다 — XLSX 가 그 자리로 보인다).
     ② SI XLSX 1440행 전수 감사 — 단위·선택필터·중복·서술자 재계수(RDKit)·분할 재현(scikit-learn). 전부 **(우리 재분석)** 표시.
     ③ 단위 판정용 **대조 계산** (PySCF B3LYP/6-31+G(d,p) 단일점 12건 + DFT 이완 2건) — **보고량이 아니다**. 수치는 `figures/<slug>/dataset_summary.csv`.
        `Fig. S3` LSV 두 곡선은 색 마스크로 픽셀 판독했다(§6-3).
     ④ 트랙: 흡착에너지 보고량 대조는 **SDCP 축 (사용자 1저자)**. 우리 SDCP 값은 인용하지 않는다 (마감 문서 ⛔ — 08-28 중성형 "타 코드·문헌 절대값과의 직접 비교" ·
        09-30 C-12 "문헌 절대값과 방법 명시 없이 나란히 놓기" · "원고·SI·슬라이드 게재").
     ⑤ 액체 전해질 · LNMO‖흑연 → **A–D 물성 4축 진입 금지**. 연결은 방법 축(§J)뿐이다. -->

# Screening "Cathode-Stable and Anode-Reactive" Sulfur-Based Additives for LiNi₀.₅Mn₁.₅O₄‖Graphite Pouch Cells via a Machine Learning Approach — Sun et al. (*J. Phys. Chem. Lett.* 2026)

> slug `sun2026_ml_sulfur_additive_lnmo_graphite_bdtt` · DOI `10.1021/acs.jpclett.6c02511` · type `mixed (ML 회귀 + 분자 DFT + 슬랩 DFT + 고전 MD + exp 파우치/반전지/분광)` · PDF `litdb/inbox/Sun 2026 - ML screening sulfur-based additives LNMO graphite pouch (JPCL 6c02511).pdf` (본문 11 pp · Letter · 권호 미배정) + `litdb/inbox/Sun 2026 - Sup) ML screening sulfur-based additives LNMO graphite pouch (JPCL 6c02511) SI.pdf` (SI 8 pp: Experimental · DFT/MD 방법 · `Fig. S1`–`S8` · **표 없음**) + `litdb/inbox/Sun 2026 - Sup1 ML dataset (JPCL 6c02511).xlsx` (1 시트 · 1440 행 × 27 열) · digested `2026-10-03` · status ✅ · 태그 **[외부]**

> elements: S, O, C, H, Li, Ni, Mn, F, P, B
> methods: DFT, MD, XPS

> **저자**: **Jinlong Sun** · Shinuo Kang · Xiaobing Lou · Ming Shen · **Bingwen Hu\*** — 전원 **华东师范大学 East China Normal Univ.** 물리학원 (나노포토닉스·첨단기기 공정연구센터(교육부) · 상하이 자기공명 중점실험실 · 의학 자기공명·분자영상 연구소). 교신 `bwhu@phy.ecnu.edu.cn` · 접수 **2026-07-27** / 수정 2026-09-04 / 수락 **2026-09-09** · 자금: 국가중점R&D 2024YFE0115300 · NSFC 22272055·22202071·22172049 · ECNU 다기능 혁신플랫폼(004 · EPR) · ⚠ **이해상충 선언: 관련 특허 출원 중 (CN 202511332793.1)**.
>
> **계보**: 같은 그룹의 "relative-high concentration electrolyte" 편(Fan · **Sun** · Ma · Chen · Lou · Hu, *JPCL* 2026, 17(5), 1534–1540 — ref 27, Li 금속 · 확산 NMR·EPR 영상) 위에 올린 응용편이다 (이 편 1저자가 그 편 공저자). 자기공명(NMR·EPR) 그룹이라 용매화를 NMR 로 본다. ML 은 이 그룹의 첫 시도로 보인다(본문에 자체 선행 ML 인용 없음).
>
> **관련 digest**: `jung2026_pamps_cnt_crosstalk_high_loading_lmb` (**같은 관측(음극 S-rich SEI)을 다른 경로로 만든 실측 사례** — 양극에서 *산화된* 술폰산 조각이 건너가 음극 SEI 에 쌓인다 · §9-4) · `deng2026_polysulfate_layer_moisture_oxidation_lpsc` (**DTD = BDTT 의 단량체**가 LPSC 표면 S²⁻ 로 개환중합된다 — 황화물 계로 옮길 때의 진짜 반응 · §11-④) · `gao2026_sib_electrolyte_ai_review` (§4b LUMO↔ESW 혼용 반면교사) · `zhu2015_esw_grand_potential_origin` (HOMO–LUMO 창 vs 중성 Li 평형 — 우리 ESW 정의의 원전) · `honrao2021_interpretable_ml_sse_anode_coatings` (SHAP·PFI 감사 선례 §J-11) · `tu2026_diffusion_descriptor_ml_li_sse_interface` (랜덤 분할 인플레이션 §J-8) · `kauwe2021_ml_materials_properties_dissertation_sparks` (ML 기준선 §J-4) · `lee2026_eecfp_dnn_electrolyte_ce_lmb` (액체 전해질 ML 의 다른 형식 — 문헌 CE 회귀) · `wu2026_ml_driven_electrolyte_interface_design_review` (ML×전해질·계면 리뷰, 고체 쪽) · `patil1987_self_doped_conducting_polymers` (SDCP 축 — 화학은 다르고 연결은 흡착 보고량 규율 하나).

> **본 digest 에서 실제로 본 그림 (2026-10-03)**: `Fig. 1` · `Fig. 2` · `Fig. 3` · `Fig. 4`(+ 내장 원본 2배 확대) · `Fig. 5` · `Fig. S1` · `Fig. S2` · `Fig. S3` · `Fig. S4` · `Fig. S5` · `Fig. S6` · `Fig. S7` · `Fig. S8` — **그림 13장 전부**. `Table 1` 은 이미지로 안 봤다(PDF 텍스트가 정확).
> 그림에서만 읽은 값은 **`figure-read ≈`**, 논문에 없는 우리 계산·산수는 **(우리 재분석)** · **(우리 대조 계산)** · **(우리 산수)** 로 표시했다.
> **그림 ↔ 본문 불일치 4건 + 캡션 오기 3건**을 찾았다 — `Fig. S3`(LSV) · `Fig. S6`(패널 지목) · `Fig. S5b`(SI 서술) · `Fig. 4a`("Repel") / `Fig. 1` 캡션 "GPR" · `Fig. S1` 캡션 앞문장 · `Fig. S5b` 패널 "discharge" (§13-A).

> ⛔ **트랙·데이터 규율**: 이 논문은 **액체 전해질 · LNMO‖인조흑연(AG) · 분자 첨가제**다 → 우리 황화물 SE **물성 4축(A–D)과 수치 대조 금지**. 이 digest 는 **우리 값을 하나도 인용하지 않는다.** 연결은 ① ML 감사 방법(§J-4·§J-8·§J-11) ② "산화안정성" 축 명명(§B — 축 이름을 붙여 쓴다) ③ 흡착에너지 보고량 규율(SDCP 트랙 · 사용자 1저자 · 회신 N) 셋뿐이다.
> ✅ **talk 역링크 점검함**: `grep -l "논문 에이전트 인입 대기열" litdb/talks/*.md` → `lee2026_skku_mlip_materials_design.md` 하나뿐이고(대기열 #1–#9, MTP/SevenNet/SKKU 계열) **이 논문은 거기 없다** ⇒ 역링크 작업 없음.

---

## 0. 이 digest 를 읽는 법 — 왜 우리에게 필요한가

논문의 줄거리는 단순하다: **"HOMO 를 ML 로 예측 → S=O 가 HOMO 를 낮춘다 → S=O 4개짜리 후보 셋 → DFT LUMO 까지 보고 BDTT 선정 → 파우치 45 °C 유지율 24.71 → 82.73 %"**. 우리는 액체 전해질을 안 하니 첨가제 자체는 관심 밖이다. 이 편에서 가져갈 것은 넷이다.

| # | 가져갈 것 | 왜 우리에게 | 어디서 |
|---|---|---|---|
| ① | **공개 데이터셋으로 ML 주장을 직접 다시 재 본 사례** | 우리 cascade 예측기 감사(§J-4·§J-8·§J-11)의 체크리스트를 *남의 공개 데이터*에 실제로 돌려 본 사례다. 결과는 *"규약 함정은 있는데 크기는 작다 — 대신 '비선형 GBR 이 필요하다' 는 주장이 무너진다"* | §5 · §9-1 |
| ② | **엑셀 머리말 단위 오기 판정** | `HOMO (Hartree)` 열은 **eV** 다(1440/1440 산술 증거). `LUMO (Hartree)` 열은 형식만 Hartree 꼴이고 **값 수준이 재현되지 않는다 → 미확정**. 남의 데이터셋을 받아 쓸 때의 검사 순서 표본 | §5-1 |
| ③ | **HOMO ≠ 산화전위** — 그리고 이 논문은 산화 쪽 전기화학 검증이 **0** 이다 | 우리 "산화안정성" 은 grand-potential **축 B①(분해 onset, 층①)** 이다. 고립 분자 HOMO 는 그 어느 층과도 같은 양이 아니다. 축 이름 없이 섞이면 틀린다 | §9-2 |
| ④ | **자성 산화물 표면 위 단일 E_ads** — 우리 회신 N 규칙의 *외부 실례* | LNMO 는 Mn⁴⁺/Ni²⁺ 자성 기판이다. 스핀·+U·자기배열·vdW 선언 **전부 0**, 자세 **1개**인 채 +0.124 eV 한 숫자. 우리 SDCP 가 여덟 번 반려되며 배운 *"admissible state 가 여럿인데 선택·집계 규칙이 없으면 스칼라 보고량은 정의되지 않는다"* 의 정면 사례다. 우리 카드 `kb/methodology/estimand_before_running_2026_08_28.md` §4 *"남들은 쉽게 하는데"* 목록의 **네 번째 표본** 후보 | §9-3 |

---

## 1. 한 줄 요약

PubChem 에서 뽑은 **황 2개짜리 C/H/O/S 분자 1440종**의 B3LYP HOMO 를 결합 개수 서술자 23개로 회귀(GBR, 시험 R 0.847)하고 SHAP 으로 **"S=O 가 HOMO 를 낮춘다"** 를 끌어낸 뒤, 그 원리로 **손으로 만든 후보 3종**(BDTD·BDTT·TDT)을 DFT HOMO/LUMO 로 가려 **BDTT**(4,4′-bi-1,3,2-dioxathiolane 2,2,2′,2′-tetraoxide = 에틸렌 설페이트 이량체)를 고르고, 1 wt% 첨가로 **1 Ah LNMO‖AG 파우치 3.5–4.85 V · 1 C · 45 °C · 500 cycle 유지율을 24.71 % → 82.73 %** 로 올렸다고 보고한다. 기전은 *"BDTT 는 용매화에 안 끼고(NMR·MD), 흑연에만 약하게 붙어(E_ads −0.039 vs LNMO +0.124 eV) 먼저 환원돼 S-rich·얇은 SEI 를 만들고, 그것이 Mn crosstalk 를 막는다(ICP Mn 2284.1 → 538.4 ppm)"*. ⚠ 산화 쪽 검증(양극 LSV·4.85 V 부유전류)은 없고, 흡착에너지는 상태 선언 없는 단일 배치다.

---

## 2. 메타 / 질문 / 설계

| 항목 | 내용 |
|---|---|
| 계 | **고전압 스피넬 LNMO**(LiNi₀.₅Mn₁.₅O₄, 평탄 ≈4.7 V, 이론 146.7 mAh g⁻¹, ≈650 Wh kg⁻¹ — 서론) ‖ **인조흑연 AG** 파우치 · 액체 전해질 |
| 기준 전해질 (대조군) | **1 mol dm⁻³ LiPF₆ in DMC/FEC/TTE (1:2:3 v/v) + 1 wt% LiODFB** — 저자는 "국소 고농도 전해질(LHCE)" 이라 부른다. LiODFB 는 양극 CEI 형성제 역할(문헌 주장) |
| 시험 전해질 | 위 + **1 wt% BDTT** |
| 던지는 질문 | "양극에서는 안 산화되고(cathode-stable) 음극에서는 먼저 환원되는(anode-reactive)" 황계 첨가제를 시행착오 없이 고를 수 있나 |
| 설계 원칙 | ① **낮은 HOMO** = 산화 저항 (ML 타깃) ② **낮은 LUMO** = 먼저 환원 → SEI 참여 (DFT 로만 확인) |
| ML 의 역할 (실제) | 라이브러리 **순위 매기기가 아니다**. "S=O 수를 늘려라" 라는 **설계 휴리스틱**을 SHAP 으로 뽑고, 그 원리로 **저자가 만든 3종**의 HOMO 를 예측한 것까지다 (§6-2) |
| 실험 검증 사슬 | LSV(환원) → XPS(S 분포) → 파우치(20·45 °C) → EIS(반전지) → NMR·MD(용매화) → DFT 흡착 → DRT · TOF-SIMS · SEM/EDS · TEM · ICP |
| 데이터 공개 | ✅ XLSX(HOMO·LUMO·SMILES·분자식·서술자 23열) · ⛔ 코드·분할 인덱스·시드·학습된 모델 없음 |

---

## 3. 핵심 수치 (논문에 적힌 것 전부)

### 3a. ML (`Table 1` · `Fig. 1` · `Fig. S1`)

| 항목 | 값 | 비고 |
|---|---|---|
| 데이터 | **1440 분자** (PubChem, C·S·H·O 만, MW < 300 g mol⁻¹) | ⚠ 숨은 필터: **S 정확히 2 · O ≥ 4** (우리 재분석, §5-2) |
| 서술자 | 결합 9종(C−C, C=C, C≡C, C−S, C−O, C=O, S−O, S=O, S−S) + Ring-S + 원자수(C, O, S) + 배위수(C4, C3, C2, S5, S4, S3, S2, S1, O2, O1) = **23개** | 상세는 "`Table S1`" 이라 적었으나 SI PDF 에 없다 |
| 분할 | **무작위** 85 % 학습/검증(**1226**) · 15 % 독립 시험(**217**) | ⚠ 1226 + 217 = **1443 ≠ 1440** (우리 산수) |
| 튜닝 | 격자탐색 + 학습셋 내 **5-fold CV**. SVR: C ∈ {0.1, 1, 10}, γ ∈ {"scale", 0.1, 1}. GBR: n_estimators ∈ {100, 200}, learning_rate ∈ {0.05, 0.1}, max_depth ∈ {3, 5} | 최적 GBR = **lr 0.05 · depth 5 · n 200** |
| **SVR** 학습 / 시험 | R **0.936 / 0.823** · MAE **0.174 / 0.272** · MAPE **2.45 / 4.07 %** · RMSE **0.236 / 0.412** | 본문은 0.94/0.82 로 반올림 · MAE·RMSE 단위는 eV (명시 없음) |
| **GBR** 학습 / 시험 | R **0.959 / 0.847** · MAE **0.148 / 0.261** · MAPE **2.09 / 3.88 %** · RMSE **0.191 / 0.385** | 본문 0.96/0.85 |
| CV 결과 | *"GBR 이 평균 R 이 더 높고 표준편차가 더 작다"* | ⛔ **숫자 없음** (본문·SI 어디에도) |
| SHAP 상위 | **S=O · C · O1 · O** (고영향), 그다음 C−O · C−S · C4 · S3 · C−C · C3 · Ring-S · S2 · C=C · C=O · S−O · O2 · S4 · S−S · S1 · C2 (`Fig. 1c` 의 20개) | S=O 높음 → SHAP ≈ −0.3~−0.4 eV, 낮음 → ≈ +0.1~+0.2 eV (`figure-read ≈`) |
| 예측 HOMO (`Fig. S1`) | **BDTD −7.97 · BDTT −8.78 · TDT −8.70 eV** | 세 분자 모두 데이터셋에 **없다** (우리 재분석) |

### 3b. 분자 DFT (`Fig. S2` · Gaussian 16 · B3LYP/6-31+G(d,p))

| 분자 | 구조 (`Fig. S1` 판독) | LUMO | HOMO | 갭 (우리 산수) | ML 예측 − DFT HOMO (우리 산수) |
|---|---|---|---|---|---|
| **BDTD** | 고리 아황산염(에틸렌 설파이트) 2개가 C4–C4′ 로 연결 · C₄H₆O₆S₂ · S=O **2** | **−1.08** | **−7.99** | 6.91 | +0.02 |
| **BDTT** | 고리 황산염(에틸렌 설페이트 = DTD) 2개가 C4–C4′ 로 연결 · C₄H₆O₈S₂ · S=O **4** | **−1.00** | **−8.91** | 7.91 | +0.13 |
| **TDT** | 6원 고리 황산염 2개가 스피로 탄소 공유(펜타에리트리톨 고리 이황산 꼴) · C₅H₈O₈S₂ · S=O **4** | **−0.28** | **−8.89** | 8.61 | +0.19 |

선정 논리 (본문): BDTD·BDTT 는 LUMO 가 비슷한데 BDTT 의 HOMO 가 더 낮다 → 산화 저항 우위. TDT 는 HOMO 가 낮지만 LUMO −0.28 eV 가 높아 먼저 환원되기 어렵다 → **"낮은 HOMO + 낮은 LUMO" 둘 다 만족하는 BDTT**. `Fig. S2` 의 ESP 색축 **±2.17 eV**.
⚠ 분자 이름(BDTD·TDT 의 IUPAC)은 논문에 없다 — 위 구조 서술은 그림 판독이다.

### 3c. 파우치 (`Fig. 2a,b` · 1 Ah 설계 · 3.5–4.85 V · 1 C)

| 조건 | 전해질 | 초기 방전 (Ah) | 끝 (Ah) | 유지율 (논문) | 유지율 (우리 산수) |
|---|---|---|---|---|---|
| 20 °C · 300 cyc | 대조 | **0.8258** | **0.6877** | **83.28 %** | 83.28 % ✓ |
| 20 °C · 300 cyc | +BDTT | **0.8152** | **0.7060** | **86.60 %** | 86.60 % ✓ |
| 45 °C · 500 cyc | 대조 | **0.9052** | **0.2328** | **24.71 %** | ⚠ **25.72 %** (1.01 %p 어긋남) |
| 45 °C · 500 cyc | +BDTT | **0.9476** | **0.7839** | **82.73 %** | 82.72 % (반올림) |

- 그림 삽입 사진의 라벨: **"1 Ah · 250 g/m² · N/P=1.15"** (`figure-read` — SI 본문은 N/P 숫자가 빠져 있다).
- 45 °C 대조군 곡선은 ≈300 cycle 까지 거의 선형으로 ≈0.72 Ah 로 내려오다가 **≈350 cycle 이후 가속 붕괴**(rollover)해 500 cycle 에서 ≈0.23 Ah 가 된다. 같은 구간에서 대조군 CE 가 ≈400 cycle 부터 내려간다 (`figure-read ≈`). BDTT 는 끝까지 완만(≈0.95 → ≈0.78).
- 20 °C 두 곡선은 ≈148 cycle 에서 **동시에 계단**처럼 떨어진다 (`figure-read`) — 전해질이 아니라 시험 중단·장비 사건의 흔적으로 보인다(논문 언급 없음).
- ⛔ 셀 수(n)·오차막대·반복 실험 **미기재**.

### 3d. 임피던스 (`Fig. 2c,d` · `Fig. S5` · `Fig. 5a,b`)

| 측정 | 논문 서술 | 그림 판독 |
|---|---|---|
| AG‖Li, 0.1 C 화성 3 cycle 후 (`Fig. 2c`) | BDTT 의 고주파 반원이 **현저히 작다** = R_SEI ↓ | 대조군은 고주파 특징이 Z′ ≈ 270 Ω 까지 −Z″ ≈ 100 Ω 평탄으로 이어진 뒤 꼬리, BDTT 는 Z′ ≈ 130 Ω 근처에서 꼬리로 넘어간다 (`figure-read ≈`) — **등가회로 적합값 없음** |
| LNMO‖Li, 같은 조건 (`Fig. 2d`) | 두 계가 **거의 겹친다** = BDTT 는 CEI 에 안 낀다 | 둘 다 Z′ ≈ 300 Ω 반원 후 꼬리, 겹침 ✓ (`figure-read ≈`) |
| AG‖Li 작동 전 / 첫 방전 후 (`Fig. S5a,b`) | 작동 전 차이 없음 / 첫 방전 후 BDTT 가 **"훨씬 작은 계면저항"**, 대조군은 저주파 가파른 직선(분극·확산 방해) | 작동 전 겹침(반원 ≈100 Ω) ✓. **첫 방전 후는 BDTT 호가 오히려 Z′ ≈ 260 Ω 까지 이어지고(대조군 ≈190 Ω 에서 꺾임) 그 뒤 둘째 작은 호(→ ≈360 Ω)** — 차이는 저주파 꼴이지 "더 작은 계면저항" 이 눈에 보이지 않는다 (`figure-read ≈`, §13-A) |
| LNMO‖Li 작동 전 / 첫 충전 후 (`Fig. S5c,d`) | 둘 다 비슷하게 높다 → BDTT 는 CEI 에 안 낀다 | 두 계 모두 반원 없는 기울어진 직선, 겹침 ✓ |
| DRT, 첫 충전 1.9 → 0.1 V, 0.05 V 간격 (`Fig. 5a,b` · 전위창으로 보아 AG‖Li — 셀 구성 명시 없음) | τ1(고주파) = 옴/접촉, τ2 = SEI 통과 Li⁺ 수송, τ3(중주파) = 전하이동, τ4(저주파) = 물질수송. 대조군 τ1 이 전 전위에서 높고, BDTT 는 **≈1.5 V 근처에서만** 높다. τ2 는 BDTT 가 낮고 **1.7–1.9 V** 에서 차이가 크다. τ3·τ4 차이 없음 | 색축 γ 0–100 Ω (100 에서 포화). 대조 τ1 띠는 전 구간 적색(≥100), BDTT τ1 은 황록(≈60–70)이고 **≈1.55–1.6 V** 에 적색 반점 (`figure-read ≈`). 구간 경계(log τ): τ1 ≈ −3.4~−2.3 · τ2 ≈ −2.3~−1.3 · τ3 ≈ −1.3~−0.2 · τ4 ≈ −0.2~1.2 |

### 3e. 용매화 — NMR + 고전 MD (`Fig. 3`)

| 항목 | 값 |
|---|---|
| ⁷Li NMR | 두 계 모두 단일 봉우리 ≈ **−0.80 ppm**, 이동 없음 (`figure-read`; 논문은 수치 미기재) |
| ¹⁹F NMR | PF₆⁻ 이중선 ≈ **−73.2 / −74.7 ppm** (J_PF 분열), 두 계 동일 (`figure-read`). 창은 −72.5~−75 ppm 만 보였다 |
| Li⁺–ODFB | g(r) 봉우리 **"50 에 근접"**(그림 ≈48 @ ≈0.21 nm) · 배위수 **≈0.3** — "강한 배위·낮은 배위수" |
| Li⁺–BDTT | **유의한 봉우리 없음** · 배위수 **≈0** (그림상 ≈0.22 nm 에 g ≈1.5 의 작은 혹 — `figure-read`) |
| Li⁺–용매 배위수 | **FEC ≈2.3 · DMC ≈1.2 · TTE ≈0** (g(r) 첫 봉우리: DMC ≈24 · FEC ≈19 @ ≈0.21 nm, `figure-read`) |
| PF₆⁻–(ODFB, BDTT, DMC, FEC, TTE) | 전부 g(r) ≲ 2, 안정 배위 없음 |

### 3f. 흡착 DFT (`Fig. 4` · VASP PBE)

| 표면 | E_ads | 저자 해석 |
|---|---|---|
| **LNMO (001)** | **+0.124 eV** | 양수 = 열역학적으로 불리 · "반발" → CEI 에 안 낀다 |
| **흑연 (AG; 그림상 2층 슬랩)** | **−0.039 eV** | 음수 = 자발적 흡착 경향(약하지만) → IHP 진입 → 먼저 환원 |

참고 (우리 산수): kT(20 °C) = 25.3 meV · kT(45 °C) = 27.4 meV ⇒ |−0.039| ≈ **1.4–1.5 kT**, +0.124 ≈ **4.5–4.9 kT**.

### 3g. 표면·조성 분석

| 기법 | 결과 (논문) | 그림 판독 / 비고 |
|---|---|---|
| XPS S 2p, 화성 후 BDTT 파우치 (`Fig. S4`) | 음극 AG 에 **강한 S 신호**, 양극 LNMO 는 **극히 약해 무시할 수준** | AG: 이중선 두 쌍 ≈168.8/170.0 eV 와 ≈161.8/163.0 eV (`figure-read ≈`; 귀속은 논문에 없다 — 통상 고산화 S(VI/IV) 류와 황화물 류). ⛔ **대조군(무첨가) XPS 없음** |
| SEM/EDS 음극, 화성 후 0.1 C × 3 (`Fig. S6`) | BDTT 쪽 SEI 가 매끈·조밀, 대조군은 거칠고 덩어리 · BDTT 쪽 S 가 많다 · P 는 비슷 | 대조 S 지도(`Fig. S6b`)는 거의 검고 BDTT(`Fig. S6e`)는 보라 점이 촘촘 ✓. 정량(at.%)·SEM 축척 막대 **없음** |
| TEM 음극 SEI (`Fig. S7`) | BDTT 쪽이 **뚜렷이 얇다** · 둘 다 **< 10 nm** | 저자 점선 간격: 대조 ≈ **7.3 nm** · BDTT ≈ **2.5 nm** (`figure-read ≈`, 10 nm 축척 막대 기준 우리 픽셀 측정) |
| TEM 양극 CEI (`Fig. S8`) | BDTT 가 CEI 에 유의하게 기여하지 않는다 | 저자 점선 간격: 대조 ≈ **9.4 nm** · BDTT ≈ **9.6 nm** (`figure-read ≈`) |
| TOF-SIMS 음극 SEI 깊이 (`Fig. 5c`) | BDTT 쪽 **S⁻·SO₂⁻ ↑**(S⁻ 특히) · **PO₂⁻·LiF₂⁻ ↑**(표면) · C₂HO⁻·CH₂⁻ 비슷 | 3D 렌더만 — 깊이 축·스퍼터 속도·색 눈금 **없음**. 대조군에도 S⁻ 가 표면에 보인다 |
| **ICP** 음극 Mn, 장기 사이클 후 | 음극 질량 대비 **2284.1 ppm → 538.4 ppm** | 감소 **76.4 %**, **4.24 배** (우리 산수). ⛔ 사이클 수·온도·시료 수·그림 **없음** |

---

## 4. 계산 방법 ★

### 4-1. ML (본문 p.C)

- **모델**: SVR · GBR (구현 라이브러리 **미기재** — 하이퍼파라미터 이름으로 보아 scikit-learn). 캡션의 "GPR" 은 오기다(§13-A).
- **타깃**: HOMO 에너지 하나. *"더 음수인 HOMO = 산화 저항 ↑ → LNMO 에서의 조기 분해 억제"* 라는 전제.
- **라벨 계산 수준**: **명시 없음.** SI 의 Gaussian 단락(B3LYP/6-31+G(d,p) — "Li⁺ solvation structures … geometry optimization, frequency analysis, and molecular orbital calculations")이 유일한 단서다. 용매 모형·분산 보정·형태(conformer) 탐색 **미기재**. 우리 대조 계산은 HOMO 가 이 수준과 MAE 0.26 eV 로 맞는다는 정도까지 확인했다 (§5-1).
- **분할**: 무작위 1회 85/15. 골격(scaffold)·그룹 분할 **없음**. 시드 **미기재**.
- **CV**: 학습셋 내 5-fold — **하이퍼파라미터 탐색 전용**. 점수 미보고.
- **지표**: Pearson R (주) · MAE · RMSE · MAPE. R² 아님에 주의.
- **해석**: SHAP summary plot (학습셋 전 샘플). PFI·부분의존·상호작용 **없음**.
- **기준선(Dummy·선형)**: **없음**.

### 4-2. 분자 DFT (SI p.S3)

- **code**: Gaussian 16 Rev. C.01 · **B3LYP/6-31+G(d,p)** · 구조최적화 + 진동 + MO.
- 용매 모형(PCM/SMD) · 분산 보정(D3) · 전하·다중도 · 형태 탐색 **미기재** (중성 닫힌 껍질로 추정).
- 쓰인 곳: `Fig. S2` 의 HOMO/LUMO (그리고 아마 XLSX 의 HOMO 라벨).

### 4-3. 슬랩 DFT (SI p.S3 · `Fig. 4`)

| 적힌 것 | 값 |
|---|---|
| code | VASP · PAW |
| functional | GGA-PBE |
| ecut | 450 eV |
| SCF 수렴 | 1×10⁻⁶ eV |
| 힘 수렴 | 0.01 eV Å⁻¹ |
| k-점 | "Monkhorst–Pack" (격자 **미기재**) |
| 면 | 그림 제목에서만: **LNMO (001)** · 흑연은 그림상 **2층** |

| ⛔ 안 적힌 것 (전부) |
|---|
| **스핀 분극 여부 · 자기 배열(LNMO 는 Mn⁴⁺ d³ / Ni²⁺ d⁸ 페리자성) · DFT+U(U 값) · vdW 보정(D2/D3/…)** |
| 슬랩 두께·진공·초격자 크기·원자 수·고정층 · 쌍극자 보정 · 종단 · Ni/Mn 배열(정렬 P4₃32 vs 무질서 Fd-3m) · **Li 함량**(그림상 리튬화 상태) |
| 흡착 자세·자리 수(그림상 **각 1개**) · E_ads 정의식·기준(분자 상자 크기) · 전하 분석 |

### 4-4. 고전 MD (SI p.S4)

| 항목 | 값 |
|---|---|
| code | GROMACS 2020 |
| 힘장 | **GAFF** (Sobtop + Multiwfn 생성) · 이온 매개변수 *"Merz–Kollman optimized OPC3 water"* · **RESP 전하** (ORCA 6.0, B3LYP/def2-TZVP) |
| 상자 | 5.0 × 5.0 × 5.0 nm³ 입방 · 3D PBC |
| 조성 | **Li⁺ 88 · PF₆⁻ 72 · ODFB⁻ 16 · BDTT 10 · FEC 332 · TTE 240 · DMC 143** (전하중성 88 = 72 + 16 ✓) |
| 상호작용 | LJ 컷오프 1.0 nm · PME |
| 절차 | 최급강하 → 다단 평형 **NPT 390 K** (V-rescale · Parrinello–Rahman) → **생산 5 ns · 2 fs** |
| ⚠ 우리 산수 | 상자 질량 기준 **LiODFB ≈ 2.06 wt% · BDTT ≈ 2.20 wt%** (실험은 각 1 wt%) · 초기 상자 PF₆⁻ ≈ 0.96 M · BDTT ≈ 0.13 M · (FEC+DMC)/Li⁺ ≈ 5.4 |
| ⛔ 미기재 | 전하 스케일링 여부 · 평형 시간 · RDF 기준 원자(분자 질량중심인지 O 원자인지) · 평균 구간 · **BDTT 없는 대조 MD** (한 상자뿐) · 390 K 를 고른 이유 |

### 4-5. 무질서 처리

**n/a** — 슬랩 LNMO 의 Ni/Mn 배열을 적지 않았다. 분자 계산은 단일 형태.

---

## 5. 데이터셋(XLSX) 감사 ★★ — 전부 (우리 재분석)

> 도구: openpyxl · RDKit 2026.03 · scikit-learn 1.9 · PySCF 2.14 (scratchpad venv). 요약 수치는 `litdb/figures/sun2026_ml_sulfur_additive_lnmo_graphite_bdtt/dataset_summary.csv`.
> ⛔ 이 절의 숫자는 **논문 값이 아니다.** 인용할 땐 "(우리 재분석)" 을 반드시 붙인다.

### 5-1. 단위 감사 — `HOMO (Hartree)` 는 eV · `LUMO (Hartree)` 는 미확정

**분포** (1440 행):

| 열 | 최소 | p05 | 중앙값 | p95 | 최대 | 평균 ± sd | 소수 자릿수 |
|---|---|---|---|---|---|---|---|
| `HOMO (Hartree)` | **−9.528** | −8.345 | **−7.126** | −6.130 | **−4.591** | −7.148 ± 0.678 | 6–9 자리 |
| `LUMO (Hartree)` | **−0.2973** | −0.1674 | **−0.0930** | −0.0297 | **+0.0284** | −0.0953 ± 0.0428 | **전부 ≤ 5 자리** (5자리 1287 · 4자리 137 · 3자리 14 · 2자리 2) · 양수 28 행 |

**판정 근거**

| # | 증거 | HOMO | LUMO |
|---|---|---|---|
| ① | **산술 지문** — 값 ÷ 27.2114 가 소수 5자리(= Gaussian 의 Hartree 출력 자릿수)로 떨어지나 | ✅ **1440/1440** 이 정확히 *(5자리 Hartree) × 27.2114*. 다른 환산계수(27.211386 · 27.2116 · 27.211 · 27.21)는 0/1440. 예: 첫 행 −8.5988024 = −0.31600 × 27.2114 | ✗ 1/1440 (우연) — 대신 **원값 자체가 5자리** = Gaussian Hartree 출력 꼴 그대로 |
| ② | 논문 자기 축 | `Fig. 1a,b` 축 이름 **"DFT HOMO (eV)"**, 범위 −9.5~−4.8 = 열 분포와 일치 | ML 에 안 쓰였다 — 축 없음 |
| ③ | 물리적 범위 | Hartree 로 읽으면 −259~−125 eV = 불가능 | eV 로 읽으면 1440 분자 LUMO 가 **−0.30~+0.03 eV (sd 0.043 eV)** 에 몰린다 — 방향족·카보닐·설폰산염이 섞인 집합에서 비물리적으로 좁다. 게다가 논문 자신의 `Fig. S2` LUMO(BDTD −1.08 · BDTT −1.00 eV)가 **그 범위 밖**이 된다. Hartree 로 읽으면 −8.09~+0.77 eV (sd 1.16 eV) |
| ④ | **대조 계산** (B3LYP/6-31+G(d,p), 기체상, RDKit ETKDG+MMFF 기하 단일점 · 중성 9종) | ✅ 데이터셋과 **MAE 0.26 eV · 최대 0.77 eV · r 0.89** (n 9) | ✗ **어느 단위로도 안 맞는다**: eV 로 읽으면 우리보다 **+0.36~+2.75 eV** 높고, Hartree 로 읽으면 **−0.25~−2.64 eV** 낮다. 상관 **r = 0.54** (n 9). 공액 분자 1종(티오펜 알데하이드 설폰산)만 Hartree 판독이 0.25 eV 로 맞는다 |
| ⑤ | 기하 민감도 (B3LYP/6-31G(d) 이완 후 6-31+G(d,p) 단일점, 2종) | 메탄디설핀산 HOMO −7.462 (데이터 −7.244, Δ 0.22) · 티오펜-2-일메틸 황산 −7.081 (데이터 −7.198, Δ 0.12) | LUMO 이동은 **−0.34 eV**(−1.016 → −1.355) · **−0.13 eV**(−1.317 → −1.444) 뿐. 데이터 Hartree 판독(−2.552 · −3.415 eV)과 여전히 **1.2 · 2.0 eV** 차 — 기하로 설명되지 않는다 |
| ⑥ | 대조 계산의 눈금 확인 — 같은 파이프라인으로 **BDTT** | HOMO **−9.07** (논문 `Fig. S2` −8.91) | LUMO **−1.045** (논문 −1.00) — 우리 파이프라인이 논문의 후보 계산을 **0.16 / 0.05 eV** 로 재현한다. 그런데 데이터셋 LUMO 는 재현이 안 된다 |

⇒ **판정**
- **`HOMO (Hartree)` 열 = eV 다. 머리말이 틀렸다.** (확정 — ①②③④ 넷이 독립적으로 같은 답)
- **`LUMO (Hartree)` 열 = 미확정.** 형식(원값 5자리)과 분산 크기는 **Hartree 쪽**을 가리키지만, 값이 논문 자신의 계산 수준(B3LYP/6-31+G(d,p))으로 **재현되지 않는다**(r 0.54 · 공액 알데하이드 1종을 빼면 Hartree 판독이 우리보다 1.5–2.6 eV 더 낮다). 기하 탓만으로는 설명이 안 된다(⑤). **라벨 계산 수준이 HOMO 와 다르거나, 형태·상태가 다르다** — 논문에 단서가 없다.
- 실무: LUMO 열은 ML 타깃이 아니라 논문 결론에는 영향이 없다. ⛔ **이 열을 재사용하지 않는다** (어느 단위로 읽어도 27배 또는 1–3 eV 틀릴 수 있다).

### 5-2. 선택 필터 역추적 — 공개된 것보다 좁다

- 원소: C·H·O·S 만 ✓ · MW **144.2–298.5** (중앙 258.3) < 300 ✓ · 무거운 원자 7–19.
- ⚠ **1440 분자 전부 S 가 정확히 2개**, **O 는 4–10개**(4개 769 · 5개 239 · 6개 277 · 7개 67 · 8개 77 · 9개 5 · 10개 6), C 1–13.
  → 본문의 "C·S·H·O 만, MW < 300" 필터로는 이 집합이 나오지 않는다. **S₂O≥4 필터가 숨어 있다.** 그래서 **DTD·에틸렌 설파이트·1,3-프로판 설톤·설포레인·DMSO·티오펜**(전부 S 1개)이 **하나도 없다** (RDKit 정규 SMILES 대조).
  → 그런데 S₂O≥4 는 **필요조건일 뿐**이다 — 그 조건을 만족하는 **MMDS**(메틸렌 메탄디설포네이트, C₂H₄O₆S₂ · 상용 첨가제)와 후보 3종 자신도 없다. 1440 은 **선택 기준이 공개되지 않은 부분표본**이다.
  → 서술자 **`S` 열은 1440 행 전부 2 — 정보량 0** (그래서 `Fig. 1c` SHAP 상위 20 에 없다).
  → 후보 3종(C₄H₆O₆S₂ · C₄H₆O₈S₂ · C₅H₈O₈S₂)은 이 영역 **안**이다. 데이터셋이 후보 쪽에 맞춰 짜였거나 후보가 데이터셋 영역 안에서 골라졌다 — 어느 쪽인지 논문은 말하지 않는다.
- 골격(Murcko): 고유 245 · **비고리 625 (43 %)** · 벤젠 237 · 티오펜 85 · 설포레인 37.
- 고리 황산염 에스터(BDTT 의 모티프)는 **3종뿐**, O–S(=O)₂–O 모티프 전체는 97종.

### 5-3. 중복·충돌 — 같은 입력에 다른 라벨

| 항목 | 값 |
|---|---|
| **동일 SMILES 중복** | **36 그룹 · 여분 50 행** — 입체정보가 지워진 입체이성질체/형태로 보인다. 같은 문자열에 HOMO 가 다르다: `CC(CSSCC(C)C(=O)[O-])C(=O)[O-]` ×4 → **−6.58 / −6.10 / −6.63 / −5.37 eV (폭 1.26 eV)** |
| **서술자 벡터 충돌** | 1440 분자 → 고유 벡터 **1079**. 둘 이상이 같은 벡터를 공유하는 그룹 **213 개 · 574 분자 (39.9 %)**. 그룹 내 HOMO 폭 중앙 **0.246 eV** · 최대 **1.263 eV** · 0.5 eV 넘는 그룹 39 |
| 서술자만 쓰는 모델의 이론 하한 | 같은 벡터 → 같은 예측이므로, 그룹 평균 예측자의 (표본 내) MAE **0.053 eV** 가 바닥 |
| **무작위 85/15 에서 새는 양** (20 시드 평균) | 시험 분자의 **37.5 %** 가 학습셋에 **똑같은 서술자 벡터**를 갖고, **5.3 %** 는 **똑같은 SMILES** 를 갖는다 |

### 5-4. 서술자 재계수 — 표가 SMILES 와 어긋난다

RDKit 그래프로 23 열을 다시 셌다 (케쿨레 결합 기준).
- **원자수·배위수 열(C, O, S, C4 … O1)은 1437–1440/1440 일치** — 이 부분은 깨끗하다.
- **결합·고리 열은 많이 어긋난다.** 비방향족 923 분자 중 **342 (37 %)** 가 한 열 이상 다르다(중성·C=S 없는 분자만 봐도 253). 유형:

| 어긋남 | 행 수 | 예 (데이터 / RDKit) | 성격 |
|---|---|---|---|
| **Ring-S 과소** | 130 | `C1CSSC1(C(=O)O)C(=O)O` 1 / 2 · `CCOC(=O)C1(C(=C)S(=O)CCS1=O)C` 0 / 2 | **오류** |
| C=S 를 C−S 로 셈 | 57 | `C(CC(=S)C(=O)O)C(=S)CCC(=O)O` C−S 2 / 0 | 규약 (C=S 열이 없다) |
| C−O 과소 | 38 | `C1OC(C(O1)CS(=O)(=O)O)CS(=O)(=O)O` 3 / 4 | **오류** (고리 닫힘 결합 누락으로 보임) |
| C=C 과소 | 34 | `CCSCCC(=C(CCSCC)C(=O)O)C(=O)O` 0 / 1 | **오류** |
| 카복실레이트 C=O = 0 | 18 | `CCSCCC(=C(CCSCC)C(=O)[O-])C(=O)[O-]` 0 / 2 | **오류** |
| S−S 과소 | 11 | `CCS(=O)(=O)S(=O)(=O)O` 0 / 1 | **오류** |

- 방향족 517 분자: 케쿨레 규약으로 2/517, 방향족 결합 제외 규약으로 270/517 만 일치 — **방향족 결합 처리 규약이 문서화되지 않았다**.
- ⇒ "Ring-S" 같은 열은 SHAP 해석의 대상인데 **정의대로 세어져 있지 않다.** SHAP 이 말하는 것은 *"이 표의 Ring-S 열"* 의 효과이지 화학적 고리 S 의 효과가 아니다.

### 5-5. 하전종 52 행 — 계산 상태 미선언

- **이가 음이온(알짜 −2) 52 행**(설폰산염·카복실산염 등) + 전하 분리 중성 3 행. 분자식 열은 **52 행 전부 전하를 지운다** (`C6H4O8S2-2` → `C6H4O8S2`).
- 이 52 행의 HOMO 는 중앙 **−7.47 eV** 로 중성과 같은 대역이다. **기체상 이가 음이온이라면 불가능하다** — 대조 계산: 에탄-1,2-디설핀산염 전하 −2 기체상 HOMO **+2.63 eV** · LUMO **+6.73 eV** (데이터 HOMO −8.231). 같은 골격을 **전하 0(전자 2개 제거)** 으로 돌리면 HOMO −7.48 · LUMO −6.43 eV.
- ⇒ 이 행들은 **전하 0 으로 계산됐거나(전하를 잃은 분자식과 정합) 암묵 용매로 계산됐다** — 어느 쪽이든 **논문에 없다**. Hartree 판독 LUMO 최저 4 행(−8.09 ~ −7.43 eV)과 HOMO–LUMO 갭 최소 4 행(0.36–0.50 eV)이 전부 이 이가 음이온이다. **라벨 3.6 % 가 상태 미정의 값**이다.

### 5-6. 재현 — 분할 규약을 바꾸면 얼마나 변하나

GBR 은 논문 최적값(lr 0.05 · depth 5 · n 200) 고정. 23 서술자 그대로.

| 규약 | 시험 R | 시험 MAE (eV) | 시험 RMSE (eV) |
|---|---|---|---|
| **논문** `Table 1` (무작위 1회) | **0.847** | **0.261** | **0.385** |
| 무작위 85/15 × 20 시드 | **0.877 ± 0.020** [0.831, 0.905] | **0.243 ± 0.013** [0.216, 0.264] | 0.323 ± 0.030 [0.279, 0.385] |
| 서술자 벡터 그룹 분할 (쌍둥이 금지) × 5 | 0.860 ± 0.019 | 0.248 ± 0.004 | 0.339 ± 0.020 |
| Murcko 골격 분할 (비고리 = 각자) × 5 | 0.844 ± 0.039 | 0.273 ± 0.023 | 0.355 ± 0.037 |
| Murcko 골격 분할 (비고리 = 한 묶음) × 5 | **0.787 ± 0.044** | **0.299 ± 0.011** | 0.375 ± 0.012 |
| **선형 회귀** (같은 23 서술자) 무작위 × 20 | **0.846 ± 0.021** | **0.277 ± 0.018** | 0.359 ± 0.027 |
| S=O 개수 **하나만** 선형 × 20 | 0.659 ± 0.034 | 0.389 ± 0.024 | — |
| **SVR** (논문 격자, 5-fold) 원 서술자 × 5 | **0.884 ± 0.013** | **0.232 ± 0.008** | 0.308 ± 0.017 |
| SVR + 표준화 × 5 | 0.881 ± 0.018 | 0.234 ± 0.010 | 0.310 ± 0.025 |

읽는 법:
1. **논문 GBR 값은 재현된다** — 우리 20 시드 분포의 아래쪽 끝(R 최소 0.831 · MAE 최대 0.264 · RMSE 최대 0.385)에 든다. 논문의 분할 한 번이 분포의 불리한 쪽이었을 뿐이다.
2. **분할 누출 효과는 작다** — 쌍둥이를 막아도 R 0.877 → 0.860, 골격 분할에서 0.79–0.84. 결합 개수 서술자가 원래 거칠어서 "외울 것" 이 적다. [Tu27ML] 의 0.99 같은 인플레이션(§J-8)과는 범주가 다르다.
3. 🔴 **"GBR 이 SVR 보다 낫다" 는 재현되지 않는다** — 같은 격자·같은 CV 로 SVR 0.884 vs GBR 0.877. 논문의 R 차 0.024 는 **분할 한 번의 흔들림(±0.02) 안**이다.
4. 🔴 **"GBR 이 복잡한 비선형 관계를 잡는다" 는 근거가 약하다** — 선형 회귀가 R 0.846 / MAE 0.277 로 GBR(0.877 / 0.243)과 0.03 차다.
5. **S=O 휴리스틱은 ML 없이도 보인다** — S=O 개수별 평균 HOMO: **0개 −6.60 (n 424) · 1개 −6.78 (28) · 2개 −7.02 (379) · 3개 −7.24 (46) · 4개 −7.63 (546) · 6개 −8.51 eV (17)**. 단조 감소. 화학적으로도 당연하다 — 이 집합의 HOMO 는 대개 S 고립전자쌍이고, S 를 S(=O)₂ 로 산화하면 그 쌍이 사라진다.
6. **후보 예측 재현** (20 시드 GBR, RDKit 서술자): **BDTD −8.06 ± 0.12 · BDTT −8.93 ± 0.17 [−9.18, −8.40] · TDT −8.69 ± 0.19 eV** — 논문(−7.97 · −8.78 · −8.70)이 전부 이 안에 든다. ⚠ 그러나 **BDTT 와 TDT 의 예측 차(논문 0.08 eV)는 시드 흔들림(±0.17)·MAE(0.26)보다 작다** — ML 은 두 후보를 가르지 못한다. 실제로 가른 것은 DFT **LUMO** 다.
7. BDTT 의 서술자 최근접 이웃(L1)은 알킬 (비스)황산 수소 에스터들이고 HOMO **−8.67 ~ −9.08 eV** — 예측값이 그 동네 평균이다.

---

## 6. 결과 — 절별 (논문 순서)

### 6-1. ML 모델과 SHAP (`Fig. 1` · `Table 1`)
- `Fig. 1a` SVR · `Fig. 1b` GBR 패리티 그림 (축: x "DFT HOMO (eV)", y "Predicted HOMO (eV)", 둘 다 ≈ −9.5 ~ −4.8). 범례 Training/Test R = 0.94/0.82 (SVR) · 0.96/0.85 (GBR).
- 두 그림 모두 **오른쪽 아래에 같은 시험 이상치 무리** — DFT ≈ −5.3~−5.6 eV 인데 예측 ≈ −6.8~−7.8 eV (`figure-read ≈`). 데이터셋에서 HOMO 가 −5.6 eV 보다 높은 행은 **10 행(0.7 %)뿐**이고(최대 −4.59), 그중 **5 행이 설펜(C=SO₂)·황 일리드(S=C) 꼴 반응성 중간체**, 1 행이 위 1.26 eV 폭 중복 이가 음이온의 −5.37 eV 다 (우리 재분석) — **이상치는 모델보다 "PubChem 에서 딸려 온 특이종 + 라벨 잡음" 쪽 문제**로 보인다.
- `Fig. 1c` SHAP: S=O 가 맨 위. 빨강(값 큼) ≈ −0.3~−0.4, 파랑(값 작음) ≈ +0.1~+0.2 (`figure-read ≈`). C(탄소 수)는 반대 방향(많을수록 HOMO ↑). 본문 결론: *"S=O 수를 늘리면 프론티어 궤도 에너지가 낮아진다."*
- ⚠ 초록은 이것을 *"S=O 가 **첨가제 효과(additive effectiveness)** 에 영향을 주는 핵심 구조"* 라고 적는다 — SHAP 이 보인 것은 **예측 HOMO** 에 대한 기여이지 첨가제 효과가 아니다.

### 6-2. 후보 3종 → BDTT (`Fig. S1` · `Fig. S2`)
- *"이 원리에 따라 대표 분자 3종을 **구성했다(constructed)**"* — 라이브러리를 훑어 순위를 낸 것이 아니다. 세 분자는 데이터셋에 없다.
- 예측 HOMO (`Fig. S1`): −7.97 / −8.78 / −8.70 eV. DFT (`Fig. S2`): HOMO −7.99 / −8.91 / −8.89 · LUMO −1.08 / −1.00 / −0.28 eV. ML–DFT 차 0.02–0.19 eV.
- 본문은 이 일치를 *"모델의 신뢰성과 예측력을 더 보여준다"* 고 쓰지만, **n = 3 이고 셋 다 MAE(0.26) 안**이라 그 이상을 말하지 않는다.
- 선정은 결국 **"BDTD 보다 HOMO 가 낮고, TDT 보다 LUMO 가 낮다"** — HOMO 차 0.92 eV(BDTD 대비), LUMO 차 0.72 eV(TDT 대비) (우리 산수).

### 6-3. LSV — 환원 쪽만 (`Fig. S3`)
- **Li‖스테인리스** 반전지, 3.0 → 0 V 음극 주사(1 mV s⁻¹, SI). 전류는 A 단위(면적 미정규화).
- 본문: *"BDTT 전해질은 **≈2.0 V 에서 뚜렷한 환원 전류 개시** — 대조군은 더 낮은 전위에서야 분해 신호."*
- 🔴 **그림은 그렇게 보이지 않는다**: 두 곡선은 3.0–2.0 V 에서 겹치고, 빨간 상자(≈2.0–1.8 V) 안에서 BDTT(파랑)가 아주 조금 위에 있다가, **≈1.9 V 에서 역전해 ≈0.6 V 까지는 오히려 대조군(주황) 전류가 더 크다**. 색 마스크 픽셀 판독 (`figure-read ≈`): 1.95 V 파랑 5.8×10⁻⁵ > 주황 4.6×10⁻⁵ A · 1.85 V 주황 7.9×10⁻⁵ > 파랑 6.6×10⁻⁵ · 1.6 V 1.9×10⁻⁴ vs 1.4×10⁻⁴ · 1.1 V 3.9×10⁻⁴ vs 3.1×10⁻⁴ · 0.8 V 5.4×10⁻⁴ vs 5.0×10⁻⁴ A. BDTT 가 앞서는 구간은 **≈0.1 V 폭 · 10⁻⁵ A 급**이다. "뚜렷한" 개시도 "대조군은 더 낮은 전위에서야" 도 그림으로 지지되지 않는다.
- ⛔ **산화 쪽 LSV 는 없다.** HOMO 로 세운 "cathode-stable" 을 직접 재는 실험(양극 주사·4.85 V 정전위 부유전류)이 이 논문에 **0 건**이다 (§9-2).

### 6-4. XPS — S 가 어디 있나 (`Fig. S4`)
- BDTT 파우치를 화성 후 분해: **AG 표면 S 2p 강함**(두 이중선), **LNMO 표면 거의 평탄**.
- 본문: *"이 원소 분포가 BDTT 가 양극에서 산화 분해되지 않고 음극 SEI 에만 선택적으로 참여함을 **직접** 보여준다."*
- 판정은 §9-4: 대조군 XPS 가 없고, **양극에서 산화된 조각이 음극으로 건너가 쌓여도 같은 그림**이 나온다 — 그게 바로 crosstalk 다 (`jung2026_…` 이 그 경로를 실측했다).

### 6-5. 파우치 (`Fig. 2a,b`) — 수치는 §3c
- 20 °C: 차이 작다(83.28 vs 86.60 %) — 저자도 *"제한적 개선"*.
- 45 °C: 24.71 vs 82.73 %. 대조군의 극적인 낮은 값은 **≈350 cycle 이후 rollover** 가 만든 것이다. 색 마스크 픽셀 판독(마커 중심, `figure-read ≈`): 대조 **0.72 (300 cyc) → 0.68 (350) → 0.61 (400) → 0.49 Ah (450)**, BDTT 0.85 → 0.84 → 0.82 → 0.80 Ah. 즉 300 cycle 시점 유지율은 **≈80 % vs ≈90 %** (우리 산수) — 차이의 대부분이 마지막 150 cycle 에서 생긴다.
- 45 °C 에서 BDTT 셀의 **초기 용량이 더 크다**(0.9476 vs 0.9052 Ah), 20 °C 에서는 더 작다(0.8152 vs 0.8258) — 논문 언급 없음.

### 6-6. EIS (`Fig. 2c,d` · `Fig. S5`) — 수치는 §3d
- 결론 구조: AG‖Li 에서 BDTT 가 R_SEI ↓, LNMO‖Li 에서 차이 없음 → **"SEI 만 바꾸고 CEI 는 안 바꾼다"**.
- `Fig. 2c` 는 그 서술과 맞는다. `Fig. S5b` 는 SI 서술("훨씬 작은 계면저항")과 그림이 어긋난다(§13-A). 어느 쪽도 **등가회로 적합 수치가 없다.**

### 6-7. 용매화 — NMR + MD (`Fig. 3`) — 수치는 §3e
- 논리: ⁷Li·¹⁹F 이동 없음 → BDTT 가 Li⁺–PF₆⁻ 배위·용매화 껍질을 안 바꾼다 → **"자유 상태(free-state)"** 로 떠 있다가 계면에서 직접 반응. MD 가 Li⁺–BDTT 배위수 ≈0 으로 그것을 "확인". 종합 문장은 *"NMR 과 MD 를 합치면 … Li⁺–용매 배위도, Li⁺–PF₆⁻ · PF₆⁻–용매 상호작용도 안 바뀐다"* 이다.
- 저자는 FEC 2.3 · DMC 1.2 · TTE 0 을 *"전형적인 국소 고농도 전해질 구조"* 라 부른다 — ⚠ (FEC+DMC)/Li⁺ ≈ 5.4 (우리 산수)는 고농도라기보다 **보통 농도 + 희석제**다.
- ⚠ 판정은 §13: 1 wt% 첨가제는 NMR 평균 이동에 원래 둔감하고, MD 는 BDTT 없는 대조 상자가 없으며 390 K · 첨가제 ≈2 배 농도다. **Li⁺–PF₆⁻ RDF 는 그림에 없다** — "Li⁺–PF₆⁻ 가 안 바뀐다" 의 MD 쪽 근거는 제시되지 않았고, "안 바뀐다" 는 비교 대상(무첨가 MD)이 없어 MD 로는 원리적으로 말할 수 없다.

### 6-8. 흡착 (`Fig. 4`) — 수치는 §3f · 판정은 §9-3
- `Fig. 4a` 제목 **"BDTT adsorption on LNMO (001)"**, E_ads = +0.124 eV, 화살표 "Repel". 초기 구조: BDTT 가 세로로 서서 아래 고리 O 가 표면 회색 원자(Ni 로 보임)·초록 Li 옆에 있다. **최종 구조에서도 고리 O 가 표면 Li(초록)에 결합선으로 이어져 있다** (원본 2배 확대 판독) — "반발" 화살표는 만화이고 분자가 떨어져 나간 기하가 아니다. 표면 최상층 O 도 흐트러져 있다.
- `Fig. 4b` **"BDTT adsorption on AG"**, E_ads = −0.039 eV, "Attract". 흑연 **2층**, 분자는 기울어진 채 표면에서 떨어져 있고(최종에서도 S=O 가 표면을 향한 채 수 Å 위), 납작하게 눕지 않았다.
- 같은 그림이 초록 TOC 그림으로도 쓰였다 (`Fig. 4b` 부분).

### 6-9. DRT + TOF-SIMS (`Fig. 5`) — 수치는 §3d·§3g
- DRT 서술의 핵심은 **"τ1 = 옴 저항(Rs)"** 인데, 순수 옴 저항은 이완시간이 없어 DRT 에 봉우리로 나타나지 않는다 — τ1(log τ ≈ −3, ≈160 Hz 대역, 우리 산수)은 접촉/SEI 류 과정이다. 본문도 같은 문단에서 그것을 *"SEI 의 내부 저항"* 으로 읽는다 — **용어가 섞였다**.
- TOF-SIMS 는 3D 렌더 12개뿐이다(깊이 프로파일 곡선 없음).

### 6-10. SEM/EDS · TEM (`Fig. S6`–`S8`) — 수치는 §3g
- 본문은 S 지도를 *"`Fig. S6(a)` 가 BDTT, `Fig. S6(b)` 가 대조"* 라고 지목한다 — **캡션·그림상 (a)는 대조군 SEM, BDTT S 지도는 (e)** 다 (§13-A).
- TEM: 음극 SEI 가 BDTT 쪽에서 ≈2.5 nm vs ≈7.3 nm, 양극 CEI 는 ≈9.6 vs ≈9.4 nm (`figure-read ≈`). 각 1장씩이고 통계 없음.

### 6-11. ICP Mn
- 음극 질량 대비 Mn **2284.1 → 538.4 ppm**. 본문: *"조밀한 S-rich 초기 계면이 강한 장벽으로 이동 TM 의 석출·촉매 전파를 막아 crosstalk 열화를 근본적으로 완화."*
- ⚠ **어느 셀(20/45 °C · 몇 cycle)의 음극인지 없다.** 45 °C 500 cycle 이라면 대조군은 rollover 후 셀이라 Mn 이 많은 것이 원인인지 결과인지 가를 수 없다.

### 6-12. 저자 자신의 한계 문장 (p.I)
*"이 작업은 양극 산화에 취약한 후보를 걸러내는 **빠른 HOMO 기반 분류**에만 집중했다. 앞으로는 LUMO 를 타깃으로 음극 우선 피막 형성 첨가제를 거르고, HOMO–LUMO 갭으로 고전압 안정 용매를 찾겠다."* — ML 이 LUMO 를 안 다뤘다는 것을 저자도 인정한다.

---

## 7. Figure set ★

| Fig | 내용 | 우리 활용 |
|---|---|---|
| 1 | (a) SVR · (b) GBR 패리티(학습/시험, R 0.94/0.82 · 0.96/0.85), (c) GBR SHAP summary(학습셋, 상위 20 서술자 — S=O·C·O1·O). ⚠ 캡션 "(b) GPR" 은 오기, 패널은 GBR | ML 감사 사례 (§9-1). 패리티의 오른쪽 아래 시험 이상치 무리(DFT ≈ −5.5 eV)는 PubChem 특이종(설펜·황 일리드)과 중복 라벨이 몰린 영역이다 (§6-1). 우리 cascade 에 SHAP 을 붙일 때 **"정보 0 열(S=2 상수)·정의 오류 열(Ring-S)을 먼저 걸러야 한다"** 의 사례 |
| 2 | (a) 20 °C 300 cyc · (b) 45 °C 500 cyc 파우치 용량·CE (1 Ah · 250 g/m² · N/P 1.15 삽입), (c) AG‖Li · (d) LNMO‖Li Nyquist (0.1 C 화성 3회 후) | 우리 축 아님. **rollover 가 만든 유지율 대비** 읽는 법의 예 — 같은 그림에서 300 cycle 시점 대비는 훨씬 작다. 45 °C 대조 24.71 % 는 본문 용량으로 계산하면 25.72 % |
| 3 | (a) ⁷Li · (b) ¹⁹F NMR (대조·BDTT 동일), (c)–(f) RDF·배위수: Li⁺–(ODFB, BDTT) · Li⁺–(DMC, FEC, TTE) · PF₆⁻–(ODFB, BDTT) · PF₆⁻–(DMC, FEC, TTE) | 우리 축 아님. **대조 MD 없는 "안 바뀐다" 주장**의 예. 고전 MD 조건(390 K · 5 ns · 2배 농도)을 그대로 따라 하지 않는다 |
| 4 | (a) BDTT on LNMO (001), E_ads +0.124 eV "Repel" (최종에도 O–Li 결합선 남음), (b) BDTT on AG 2층, E_ads −0.039 eV "Attract" | ⭐ **SDCP 흡착 보고량 규율의 외부 반례** (§9-3) — 자성 기판·상태 미선언·자세 1개·vdW 미기재. ⛔ 두 값을 어떤 우리 E_ads 옆에도 놓지 않는다 |
| 5 | (a)(b) 첫 충전 중 DRT 전위–log τ 지도(τ1–τ4, γ 0–100 Ω 포화), (c) TOF-SIMS 3D(S⁻·SO₂⁻·PO₂⁻·LiF₂⁻·C₂HO⁻·CH₂⁻) | DRT 를 전위 축으로 펼치는 표현 양식은 참고할 만하다. ⚠ "τ1 = 옴 저항" 용어 혼용 · 색축 포화 · TOF-SIMS 정량 없음 |
| S1 | 후보 3종 구조 + GBR 예측 HOMO (BDTD −7.97 · BDTT −8.78 · TDT −8.70 eV). ⚠ 캡션 첫 문장은 SHAP 캡션의 잔재 | 후보 구조의 유일한 출처 (이름은 논문에 없다). 우리 GBR 재현 −8.06 / −8.93 / −8.69 (§5-6) |
| S2 | DFT LUMO/HOMO 준위도 + ESP 표면 (BDTD −1.08/−7.99 · BDTT −1.00/−8.91 · TDT −0.28/−8.89 eV, 색축 ±2.17 eV) | BDTT 선정의 실제 근거. 우리 대조 계산 BDTT −1.045/−9.07 eV 로 눈금 확인 (§5-1 ⑥) |
| S3 | Li‖스테인리스 음극 LSV 3.0 → 0 V (대조 vs BDTT), 빨간 상자 ≈2.0–1.8 V | 🔴 **본문 서술("뚜렷한 2.0 V 개시")과 그림 불일치** — ≈1.9 V 아래로는 대조군 전류가 더 크다(픽셀 판독). **산화 LSV 없음** (§9-2) |
| S4 | BDTT 파우치 화성 후 S 2p XPS: (a) AG 강한 두 이중선(≈168.8 · ≈161.8 eV 2p₃/₂, `figure-read`) · (b) LNMO 거의 평탄 | 대조군 XPS 없음 · crosstalk 경로와 구분 불가 (§9-4). 귀속은 논문에 없다 |
| S5 | AG‖Li (a) 작동 전 · (b) 첫 방전 후 / LNMO‖Li (c) 작동 전 · (d) 첫 충전 후 Nyquist | 🔴 (b) 는 SI 서술("훨씬 작은 계면저항")과 어긋난다 — BDTT 호가 더 길다(≈260 vs ≈190 Ω, `figure-read`). 패널 라벨 "discharge" vs 캡션 "charge" |
| S6 | 음극 SEM (a 대조 · d BDTT) + EDS S (b · e) · P (c · f) | 🔴 본문 패널 지목 오류 (S6(a)/(b) → 실제 (e)/(b)). 정량·축척 없음 |
| S7 | 음극 AG 표면 TEM (a 대조 · b BDTT), 10 nm 축척 | SEI 두께 ≈7.3 vs ≈2.5 nm (`figure-read`, 저자 점선 픽셀 측정) — 1장씩 |
| S8 | 양극 LNMO 표면 TEM (a 대조 · b BDTT), 10 nm 축척 | CEI ≈9.4 vs ≈9.6 nm (`figure-read`) — "BDTT 는 CEI 에 안 낀다" 와 정합 |
| Table 1 | SVR·GBR 학습/시험 R · MAE · MAPE · RMSE (§3a) | 우리 재현은 GBR 시험값을 20 시드 분포의 아래 끝에서 재현, SVR 은 오히려 GBR 과 같거나 낫다 (§5-6). ⛔ 우리 LODO 숫자와 같은 표에 놓지 않는다 (§J-8 규율) |

---

## 8. Post-processing ★

| 무엇 | 도구 | 수치화·기록 방식 |
|---|---|---|
| HOMO/LUMO | Gaussian 16 | 준위도 + ESP 색 표면 (`Fig. S2`) — 표 없음 |
| ESP 표면 | Multiwfn 로 보임 (명시 없음) · VMD(SI ref 4) | 색축 ±2.17 eV |
| RDF·배위수 | GROMACS (`gmx rdf` 로 보임) | g(r) 실선 + 누적 N(r) 점선 겹쳐 그리기 — 배위수는 본문에 소수 1자리 |
| SHAP | (라이브러리 미기재) | summary(beeswarm) plot 1장 |
| DRT | **미기재** (소프트웨어·정칙화·이완 구간 정의 없음) | 전위 × log τ 색지도, 4 구간 점선 |
| E_ads | VASP | 숫자 2개, 그림 속 인쇄 |
| XPS 적합 | 미기재 | 이중선 두 쌍, 귀속 없음 |
| TOF-SIMS | 미기재 (장비도 없음) | 3D 렌더 |
| ICP | 미기재 (장비도 없음) | 본문 숫자 2개 |
| ML | 미기재 (scikit-learn 로 보임) | 패리티 + 표 1 |

---

## 9. 감사 — 요청 항목별 판정

### 9-1. ML 프로토콜 — 우리 감사 축과의 연결 (이미 판정된 것은 다시 논증하지 않는다)

| 감사 항목 | 이 논문 | 연결 | 판정 |
|---|---|---|---|
| 분할 | 무작위 1회 85/15 · 골격/그룹 분할 없음 | §J-4 ("종 단위 그룹 분할 필수") · §J-8 ([Tu27ML] 랜덤 90/10) | 🔴 같은 병. **단 크기는 작다** — 우리 재현에서 골격 분할로 R 0.877 → 0.787–0.844 (§5-6). [Tu27ML] 범주(0.99)와 다르다 |
| CV 의 용도 | 학습셋 5-fold = 하이퍼파라미터 탐색 전용, 점수 미보고 | §J-8 *"CV 점수를 성능으로 안 쓴다"* | ⚠ 같은 꼴. "CV 가 강건함을 확인" 이라 쓰지만 숫자 0 |
| 중복·쌍둥이 | 동일 SMILES 36 그룹 · 동일 서술자 39.9 % · 시험의 37.5 % 가 학습에 쌍둥이 | §J-8 "모구조 파생물 분리" | 🔴 누출 경로가 있다 (효과는 위처럼 작다) |
| 기준선 | Dummy·선형 **없음** | §J-4 "무작위 → 최근접 → 모델 사다리" · §J-8 T3-a/T3-b | 🔴 **선형 회귀가 R 0.846** (우리 재현) — 기준선이 있었으면 "비선형 GBR 필요" 주장이 서지 않았다 |
| 시드 반복·오차막대 | 없음 | §J-4 · §J-8 | 🔴 SVR vs GBR 차(0.024)가 시드 흔들림(±0.02) 안 |
| 라벨 잡음 | 단일 형태 B3LYP · 중복 라벨 폭 최대 1.26 eV · 이가 음이온 52 행 상태 미정의 | §J-8 "라벨 잡음 ≈0 이면 R² 상한 1.0" | ⚠ 이 데이터는 잡음 0 이 **아니다** — 같은 SMILES 36 그룹의 라벨 폭 중앙 **0.16 eV** · 최대 1.26 eV (16 그룹 > 0.2 eV) (우리 재분석). 형태·입체·상태 잡음이 시험 MAE 0.26 eV 와 **같은 자릿수**다 |
| 서술자 | 결합 개수(이성질체 구분 불가) · 표 자체에 계수 오류 | §J-17 (descriptor 표현) | 🔴 1079/1440 고유 · Ring-S 과소 130 행 등 (§5-4) |
| 중요도 방법 | SHAP (학습셋) 만 · PFI·상관 클러스터링 없음 | §J-11 ([Honrao21] 은 불순도 중요도 거부 + 상관 클러스터링 후 PFI) | ⚠ [Honrao21] 보다 한 단계 아래. 상관 서술자(**S=O ↔ O1 r = 0.81** · O ↔ O1 0.44, 우리 재분석)가 묶이지 않아 SHAP 배분이 임의적일 수 있다 — `Fig. 1c` 의 3·4위 O1·O 는 일부가 S=O 의 그림자일 수 있다. "S=O 가 핵심" 은 **단변수 평균으로 이미 보이는 사실**(§5-6 ⑤)이라 결론 자체는 맞다 |
| 해석가능성 검증 | 후보 3개 예측이 DFT 와 맞음 (n 3) | §J-11 *"검증이 없을 뿐"* | ⚠ n 3, 모두 MAE 안 — 검증이라기보다 일화 |
| 게이트↔지표 | 목적 = "산화 취약 후보 탈락" (불리언 분류) · 훈련 = 회귀 R | §J-11 *"게이트가 불리언이면 회귀 R² 는 그 게이트를 보증 안 한다"* | 🔴 같은 구멍. 탈락 문턱 HOMO 가 정의되지 않았다 |
| 재현성 | ✅ XLSX 공개 · ⛔ 코드·분할·시드 없음 | §J-11 "기계판독 데이터 0본" 대비 | ⭕ **[Honrao21] 보다 낫다** — 데이터가 있어서 이 감사가 가능했다 |

⇒ 요약: **이 논문의 ML 은 "틀린" 것이 아니라 "하는 일이 작다"** — S=O 휴리스틱(단변수로도 보이는 것)을 SHAP 으로 포장했고, 실제 선택은 DFT LUMO 가 했다. 제목의 "Screening … via ML" 은 과대표현이다.

### 9-2. HOMO 를 산화안정성 대리로 — 어디까지 검증했나

1. **양이 다르다.** 고립 분자 기체상 HOMO(Koopmans 류 근사)는 **전해질 속 산화전위**가 아니다. 빠진 것: 용매화·이온쌍(Li⁺ 배위나 음이온 착물은 궤도 준위를 크게 옮긴다) · 이온화 후 구조이완(수직 vs 단열) · 전극 표면 촉매 효과 · 반응 경로(산화 후 개환·SO₂ 방출 같은 화학 단계). B3LYP 의 −HOMO 는 이온화 에너지보다 대개 2–3 eV 작다(범함수 의존) — 절대값이 아니라 같은 수준끼리의 **순위**만 뜻이 있다.
2. **논문이 한 검증 = 0 (산화 쪽).** `Fig. S3` 은 **환원 주사뿐**이다. 양극 쪽 근거는 ① `Fig. 2d`·`Fig. S5c,d` LNMO‖Li EIS 겹침(화성 직후 · 첫 충전 후) ② `Fig. S4b` LNMO 표면 S 신호 없음 ③ `Fig. S8` CEI 두께 동일 — 셋 다 **"BDTT 가 CEI 에 *고체로* 남지 않았다"** 까지만 말한다. 산화돼 **녹는 생성물·기체(SO₂ 등)로 빠졌는지**는 못 가른다. 4.85 V 에서의 부유전류·가스 분석·전해질 사후 NMR 이 없다.
3. **우리 축과의 관계** (§B — 축 이름을 붙인다): 우리 "산화안정성" 은 **축 B① = 0 K grand-potential 분해 onset (층①, S²⁻-limited)** 이다 — 결정 고체의 열역학 상평형 양이다. 분자 HOMO 와는 정의·계·상태가 전부 다르다. `zhu2015_esw_grand_potential_origin` 이 이미 *"Goodenough HOMO–LUMO 창은 전자 준위 기반, 우리는 중성 Li 평형 기반"* 으로 갈라 놓았다. `gao2026_sib_electrolyte_ai_review` §4b 의 LUMO↔ESW 혼용과 같은 함정이다. ⛔ **"HOMO 가 낮다 = 산화안정" 문장을 우리 원고에 축 이름 없이 옮기지 않는다.**
4. 저자에게 공정하게: 분자 첨가제 분야에서 HOMO/LUMO 1차 선별은 관행이고, 저자 스스로 *"rapid HOMO-based triage"* 라고 물러선다(§6-12). 문제는 그 뒤의 **실험 검증이 산화 쪽을 비워 둔 것**이다.

### 9-3. 흡착에너지 (`Fig. 4`) — 보고량이 정의되는가 (회신 N 규칙)

> **규칙** (CLAUDE.md 계산 규율 · 회신 N 문구): *admissible state 가 여럿인데 선택·집계 규칙이 없으면 스칼라 보고량은 정의되지 않는다.* 열린 껍질 · 자성 기판 · 산화환원 활성은 그 위험 신호다.

| 위험 신호 | LNMO (001) | 흑연 |
|---|---|---|
| 흡착질 열린 껍질? | ✅ 아니다 — BDTT 는 닫힌 껍질 중성 분자 | 같음 |
| **자성 기판?** | 🔴 **그렇다** — Mn⁴⁺(d³)·Ni²⁺(d⁸) 페리자성 스피넬 | 아니다 |
| **산화환원 활성?** | 🔴 **그렇다** — Ni²⁺/Ni³⁺/Ni⁴⁺ (4.85 V 에서 대부분 탈리튬화 Ni⁴⁺) | 계산 슬랩은 Li 없는 흑연 — 상태 하나 |
| 논문이 선언한 상태 | **없음** — 스핀 분극·자기 배열·+U·Li 함량·종단·전하 상태 전부 미기재 | vdW 미기재 · 층 2 |
| 자세·자리 표본 | **1개** (세로로 선 한 자세) | **1개** (기운 한 자세) |
| 기준 상태 | E_ads 정의식·분자 기준(상자)·슬랩 기준 미기재 | 같음 |
| 판정 | 🔴 **스칼라 보고량이 정의되지 않는다.** 상태 s = (스핀·자기 basin·U·Li 함량·자세) 중 무엇인지 모르는 E_ads(s) 하나다. 게다가 **리튬화 슬랩**(그림상 Li 다수)이라 *4.85 V 의 양극 표면*(탈리튬화)과 다른 상태다 — "양극에서 안 붙는다" 의 근거로 쓰기엔 상태부터 어긋난다 | 🟡 상태는 하나로 잘 정의되지만 **방법이 지배 물리를 뺐다**: 물리흡착은 분산이 본체인데 vdW 언급이 없다. PBE 단독이면 −0.039 eV 는 사실상 0 이다. 분산 보정을 넣으면 이런 크기의 분자는 보통 훨씬 더 음수로 간다 — **크기·부호의 근거로 쓸 수 없다** |

- 두 값의 차 0.163 eV 와 크기(1.4–4.9 kT)는 **자세 하나·vdW 유무·스핀 basin 하나만 바꿔도 뒤집힐 수 있는 폭**이다. `Fig. 4a` 최종 구조가 여전히 O–Li 결합선을 보이는데 E_ads 가 양수라는 것도, 슬랩 재구성(표면 O 흐트러짐)이 에너지에 섞였을 가능성을 시사한다(그림 판독 기반 추정).
- **우리 SDCP 와의 대조 (트랙: SDCP = 사용자 1저자 · 수치 비교 아님 · 우리 값 인용 안 함)**: 우리 SDCP 흡착(C-12)도 같은 부류의 계(닫힌 껍질 분자 + **자성·산화환원 활성** 층상 산화물)다. 지금 닫혀 있는 우리 값은 PBE+U+D3 · 자기 배열 선언 · 진공 두께·기체 스핀 대조 통과까지 해 놓고도 **"한 자세·한 자기 배열 · 민감도 미측정"** 이라는 이유로 **citable false · 원고·SI·슬라이드 게재 금지**다 (`D-2026-09-30-sdcp-c12-close-hold-stage2` · `db/properties/sdcp_c12_closed_2026_09_30.json`). 이 논문의 +0.124 eV 는 **그 선언조차 없는 "한 자세 · 자기 배열 미기재"** 값이고, 그것으로 기전을 세운다.
  ⚖ **비판은 그대로 돌아온다** — 우리도 한 자세 값밖에 없다. 차이는 계산이 아니라 **서술 범위**다 (우리는 인용 금지로 묶었고, 이 논문은 기전 근거로 썼다). ⇒ `kb/methodology/estimand_before_running_2026_08_28.md` §4 *"저들이 더 어려운 문제를 쉽게 푼 것이 아니라, 우리가 거부하는 검사를 건너뛴 것이다"* 의 **네 번째 표본**(tu2026 · wang2026 · deng2026 다음)으로 올릴 만하다 — ⛔ 카드 수정은 이 digest 범위 밖이라 제안만 한다.
- `deng2026_…` 의 B④ 감사(§B 표: k = 1×1×1 · vdW 없음 · 흡착 구성 1개씩)와 **같은 꼴**이다.

### 9-4. 실험 사슬 — 주장별 증거 지도

| 주장 | 증거 | 세기 | 같은 데이터로 남는 대안 |
|---|---|---|---|
| BDTT 는 양극에서 안 산화된다 | HOMO(분자) · LNMO‖Li EIS 겹침 · LNMO XPS S 없음 · CEI TEM 동일 · E_ads +0.124 | 🔴 약 — 산화 전기화학 0 건 | 산화돼 **녹는 생성물·기체**로 빠지고 CEI 에 안 남는 경우 (전부 같은 그림) |
| BDTT 는 음극에서 **먼저 환원**된다 | LUMO(분자) · LSV(`Fig. S3`) · AG XPS S · EDS S · TOF-SIMS S⁻ | 🟡 중 — **S 가 SEI 에 들어간 것은 확실**, "먼저(우선)" 는 LSV 가 지지 못한다 | **양극에서 산화된 BDTT 조각이 음극으로 건너가 환원·침착** — `jung2026_…` 이 술폰산 고분자에서 바로 이 경로(HSO₃⁻ → Li₂SO₃/Li₂SO₄-rich SEI)를 양극 S 물질수지로 실측했다. 이 논문은 대조군 XPS·양극 S 물질수지가 없어서 둘을 가를 수 없다 |
| 용매화 구조 불변 → 자유 상태 | ⁷Li·¹⁹F NMR 이동 없음 · MD Li⁺–BDTT CN ≈0 | 🟡 중 — 1 wt% 첨가제는 평균 이동에 둔감하고 MD 대조 상자 없음 | BDTT 가 일부 Li⁺ 와 약하게 배위해도 1 wt% 에서는 NMR 평균이 거의 안 움직인다 |
| 흑연에 붙고 LNMO 에는 안 붙는다 | E_ads −0.039 / +0.124 | 🔴 약 — §9-3 | 방법·상태 선택에 따라 뒤집힐 수 있는 폭 |
| SEI 가 얇고 조밀·S-rich·무기질 많음 | TEM(1장씩) · SEM · EDS(정성) · TOF-SIMS(3D 렌더) · DRT τ2 | 🟡 중 — 방향은 일관, 정량 없음 | — |
| 그 SEI 가 crosstalk(Mn 석출)를 막는다 | ICP Mn 2284.1 → 538.4 ppm | 🟡 약–중 — 조건·n 미기재 | 대조군 셀이 이미 rollover 로 망가진 상태라 Mn 이 결과일 수 있다 |
| 그래서 45 °C 유지율 24.71 → 82.73 % | 파우치 1조 (n 미기재) | 🟡 성능 자체는 사실 · 인과는 위 사슬에 기댄다 | 첨가제가 전해질 소모·LiPF₆ 분해·가스 발생을 다른 경로로 줄였을 수도 |

---

## 10. 우리 DFT 대비 — 방법 수준만 (⛔ 수치 대조 금지)

| 항목 | 이 논문 | 우리 | 차이 / 이유 |
|---|---|---|---|
| "산화안정성" 의 정의 | 고립 분자 기체상 B3LYP **HOMO** | 결정 고체 0 K **grand-potential 분해 onset = 축 B① 층①** (S²⁻-limited) | **다른 양**. 서로 옮기지 않는다 (§9-2) |
| 흡착에너지 | PBE · 스핀/U/자기/vdW 미기재 · 자세 1 · 대조 분자 없음 | SDCP C-12: PBE+U+D3 · 자기 배열 선언 · 진공·기체 스핀 대조 · PTFE 대조 조각 — **그래도 한 자세·한 자기 배열이라 citable false** (2026-09-30 마감) | 우리 규율로는 이 논문 값이 **정의되지 않은 스칼라**다 (§9-3). ⚖ 한 자세라는 약점은 우리도 같다 — 차이는 서술 범위(우리는 인용 금지) |
| ML 검증 규약 | 무작위 1회 · 시드 1 · 기준선 없음 | cascade: LODO 등 그룹 규약 · (기준선·시드 반복은 §J-4·§J-8 작성 시점 기준 우리도 미보고 — 우리 쪽 숙제 T3-a/b) | 비판이 그대로 돌아온다 — **기준선 사다리는 우리도 아직 없다** |
| 데이터 공개 | XLSX 만 (코드·분할 없음) | CSV + provenance + sha256 | 우리가 낫다 — 그러나 이 편은 데이터를 내서 **검산 가능**했다 |
| 무질서 | LNMO Ni/Mn 배열 미기재 | 우리는 배열을 선언하고 앙상블/대표 배열을 명시 | — |

---

## 11. 적용 인사이트 (내 연구에 어떻게)

- ① **남의 공개 ML 데이터셋을 받으면 이 순서로 본다**: 머리말 단위(산술 지문) → 숨은 선택 필터(원소·개수 분포) → 중복·서술자 충돌 → 서술자 재계수 → 하전·상태 → 기준선(선형·단변수) → 분할 규약 바꿔 재현. DFT 대조 계산을 빼면 전부 표 하나로 도는 검사이고, 이 편에서 **넷(단위 오기 · S₂O≥4 필터 · 서술자 오류 · SVR=GBR)이 나왔다**. 우리 cascade 감사(§J-8 T3-a/b)의 "싼 기술자만의 R² · Dummy/선형 사다리" 를 미루지 말아야 할 이유가 하나 더 생겼다 — *기준선이 없으면 "비선형 모델이 필요했다" 는 문장이 공짜로 통과한다.*
- ② **"산화안정성" 은 항상 축 이름과 함께** — 분자 HOMO(이 편) · 고체 grand-potential onset(우리 B① 층①) · 탈리튬화 골격 유지(층②) · 동역학 LSV onset 은 다른 양이다. 이 편은 *HOMO 로 설계하고 산화 실험은 안 한* 사례로 인용할 수 있다.
- ③ **회신 N 규칙의 외부 실례 확보** — 자성 산화물 위 단일 E_ads(+0.124 eV)로 기전을 세운 편. SDCP 관련 리뷰 답변에서 *"왜 우리는 한 자세 값을 인용하지 않나"* 를 설명할 때 쓸 수 있다 (트랙: SDCP = 사용자 1저자). ⛔ 우리 숫자와는 나란히 놓지 않는다 — 우리 C-12 값은 원고·SI·슬라이드 게재 자체가 금지다.
- ④ **황화물 계로 옮길 때의 진짜 질문은 HOMO 가 아니다** — BDTT 는 DTD(에틸렌 설페이트) 이량체이고, `deng2026_…` 은 **DTD 가 LPSC 표면 S²⁻ 를 개시제로 개환중합**된다는 것을 보였다. 즉 고리 황산염은 황화물 SE 앞에서 **친핵 개환 반응성**이 먼저다. 누군가 "BDTT 류를 황화물 전지 첨가제·코팅으로" 라고 하면, 이 편의 "cathode-stable" 은 전이되지 않는다 — 물을 것은 S²⁻ 와의 반응이다.
- ⑤ 데이터셋 HOMO 열(eV · B3LYP/6-31+G(d,p) 로 ±0.26 eV 재현)은 S₂ 유기분자 HOMO 벤치마크로 재사용 가능하다. **LUMO 열은 쓰지 않는다.**

---

## 12. 인용 가능 문장 (deck / paper 용)

- "Sun et al. trained a gradient-boosting model on DFT HOMO energies of 1440 sulfur-containing organic molecules (C/H/O/S only, MW < 300 g mol⁻¹) and used SHAP to motivate S=O-rich additives; the selected additive (BDTT) raised the 45 °C capacity retention of a 1 Ah LiNi₀.₅Mn₁.₅O₄‖graphite pouch cell from 24.71 % to 82.73 % after 500 cycles at 3.5–4.85 V (cell count not reported)." — ✅ 논문 진술 범위 안.
- "In that work the molecular HOMO energy served as the oxidation-stability criterion, and no anodic voltammetry was reported." — ✅ 사실 진술 (§9-2).
- (방법 논의용) "Adsorption energies on magnetic, redox-active oxide surfaces are often reported as a single number without declaring the spin/magnetic state or sampling adsorption poses (e.g., +0.124 eV for BDTT on LiNi₀.₅Mn₁.₅O₄(001) in Sun et al.)." — ✅ 그 논문의 미기재 사실만 말한다.
- ⛔ "BDTT 가 양극에서 산화되지 않는다(실험적으로 확인)" — 산화 실험이 없다.
- ⛔ "ML 로 1440 분자를 스크리닝해 BDTT 를 찾았다" — 후보는 손으로 만든 3종이다.

---

## 13. 주의/한계 (over-claim 방지)

### 13-A. 그림 ↔ 본문 불일치 · 오기 (실독으로 찾은 것)

| # | 위치 | 본문/캡션 | 그림 (실독) |
|---|---|---|---|
| 1 | `Fig. S3` LSV | "BDTT 전해질이 ≈2.0 V 에서 **뚜렷한** 환원 개시, 대조군은 더 낮은 전위에서야" | 두 곡선이 2.0 V 에서 거의 겹치고(차 ≈10⁻⁵ A), **≈1.9 V 에서 역전해 ≈0.6 V 까지 대조군 전류가 더 크다** (픽셀 판독 §6-3) |
| 2 | `Fig. S6` | 본문이 BDTT S 를 "S6(a)", 대조를 "S6(b)" 로 지목 | 캡션·그림상 (a) = 대조 SEM, BDTT S 지도 = **(e)**, 대조 S 지도 = (b) |
| 3 | `Fig. S5b` | SI: BDTT 가 첫 방전 후 "훨씬 작은 계면저항" | BDTT 고주파 호가 **더 길다**(≈260 vs ≈190 Ω, `figure-read`) — 차이는 저주파 꼴 |
| 4 | `Fig. 4a` | "Repel" (반발) | 최종 구조에서도 BDTT 고리 O 가 표면 Li 에 결합선으로 붙어 있다 |
| 5 | `Fig. 1` 캡션 | "(b) **GPR**" | 패널 라벨·본문·`Table 1` 은 **GBR**. GPR 모델은 논문 어디에도 없다 |
| 6 | `Fig. S1` 캡션 | 첫 문장 "The color of each point indicates the magnitude of the corresponding feature value…" | SHAP 그림 캡션의 잔재 — `Fig. S1` 은 구조 그림이다 |
| 7 | `Fig. S5b` 패널 | 패널 글씨 "After the first **discharge**" | 캡션은 "after the first **charge**" |

### 13-B. 내부 수치 불일치
- 45 °C 대조 유지율 **24.71 %** vs 본문 용량 0.2328/0.9052 = **25.72 %** (1.01 %p).
- 분할 **1226 + 217 = 1443** vs 데이터셋 **1440**.
- 시험 전압창: 그림·본문 **3.5–4.85 V** vs SI Experimental **"3.5–5.0 V"**.
- 본문 "`Table S1`" 참조 — **SI PDF 에 표가 없다**.
- SI 텍스트 결손: 전극 치수("× 57 mm and anodes mm, 64 mm × 59 mm") · N/P 숫자 · 코인셀 전해질량 단위("approximately 40 of electrolyte") · LSV 문장("frequency range of 10⁵ to 10⁻¹ scan rate") — 편집 단계 손상으로 보인다.

### 13-C. 방법 한계 (중요도 순)
1. **ML 은 스크리닝이 아니다** — 후보 3종을 손으로 만들었고 ML 은 그 셋을 가르지 못한다(BDTT–TDT 예측차 0.08 eV < MAE 0.26). 선택은 DFT LUMO 가 했다. 제목·초록 과대표현.
2. **산화 쪽 검증 0** — HOMO 대리, 산화 LSV·부유전류·가스·사후 전해질 분석 없음.
3. **E_ads 보고량 미정의** (§9-3) — 자성·산화환원 기판, 상태 선언 0, 자세 1, vdW 미기재, 리튬화 슬랩.
4. **데이터셋 품질** — HOMO 머리말 단위 오기 · LUMO 열 재현 불가 · 숨은 S₂O≥4 필터 · 중복 36 그룹(라벨 폭 최대 1.26 eV) · 서술자 계수 오류(비방향족 37 %) · 이가 음이온 52 행 상태 미정의.
5. **ML 비교 주장** — GBR > SVR 은 시드 흔들림 안, 선형 기준선이 거의 같다(우리 재현).
6. **MD** — 390 K(실험 20/45 °C) · 첨가제 ≈2 배 농도 · 5 ns · BDTT 10 분자 · 대조 상자 없음 · Li⁺–PF₆⁻ RDF 미제시.
7. **NMR** — 1 wt% 첨가제에 대한 평균 이동은 원래 둔감 · ¹⁹F 는 PF₆⁻ 이중선 창만.
8. **전기화학 통계** — 셀 수·오차막대 없음. 45 °C 의 큰 차이는 대조군 rollover 가 만든다.
9. **DRT** — 방법 미기재, "τ1 = 옴 저항" 개념 혼용, 색축 포화.
10. **TOF-SIMS·ICP** — 장비·조건 미기재, ICP 시료 조건 없음.
11. **COI** — 특허 출원 중.

### 13-D. ⛔ 인용 금지
- E_ads **+0.124 / −0.039 eV** 를 어떤 우리 흡착에너지(SDCP 포함) 옆에 놓는 것 — 상태·방법이 정의되지 않았다.
- XLSX **LUMO 열**을 eV 로든 Hartree 로든 수치로 쓰는 것.
- XLSX **HOMO 열**을 "Hartree" 로 읽는 것 (eV 다).
- 이 논문의 HOMO 를 우리 **ESW / 산화 onset(축 B①)** 과 같은 문장에 축 이름 없이 놓는 것.
- R **0.847** (또는 0.85) 를 우리 cascade 의 LODO·그룹 CV 숫자와 같은 표·같은 슬라이드에 놓는 것 (§J-8 규율 — 다른 자).
- "GBR 이 SVR 보다 우월" · "비선형 관계 포착" — 우리 재현으로 지지되지 않는다.
- "BDTT 는 양극에서 산화되지 않는다(실험 확인)" — 산화 실험 없음.
- 45 °C 유지율 대비를 셀 수 없이 "재현성 있는 개선" 으로.
- 우리 재분석 숫자(§5)를 논문 값처럼 — 항상 "(우리 재분석)".

---

## 14. 기술 미니 용어집

| 용어 | 한 줄 설명 |
|---|---|
| **HOMO / LUMO** | 가장 높은 점유 / 가장 낮은 비점유 분자궤도의 에너지. 분자 첨가제 분야에서 "HOMO 낮음 = 산화 어려움 · LUMO 낮음 = 환원 쉬움" 의 1차 근사로 쓴다. 범함수·기저·용매·상태에 따라 수 eV 움직이는 **근사적 지표**다 |
| **Hartree (Eₕ)** | 원자 단위 에너지. 1 Eₕ = 27.2114 eV. Gaussian 은 궤도 에너지를 Hartree 로 소수 5자리까지 찍는다 — 이 지문으로 §5-1 을 판정했다 |
| **GBR (gradient boosting regression)** | 얕은 결정트리를 하나씩 더해 이전 잔차를 줄여 가는 앙상블. 하이퍼파라미터: 트리 수(n_estimators) · 학습률 · 최대 깊이 |
| **SVR (support vector regression)** | 오차 ε 안은 벌점 없이 두고 커널로 비선형 관계를 맞추는 회귀. C = 정칙화, γ = RBF 커널 폭 |
| **GPR** | 가우스 과정 회귀 — 이 논문에는 **없다** (캡션 오기) |
| **Pearson R / MAE / RMSE / MAPE** | 선형 상관계수 / 평균 절대오차 / 제곱평균제곱근 오차 / 평균 절대 백분율 오차. R 은 R² 가 아니다(0.847 → R² ≈ 0.72) |
| **5-fold CV · 격자탐색** | 학습셋을 5등분해 번갈아 검증하며 하이퍼파라미터 조합을 고르는 절차. 성능 추정이 아니라 **선택 도구**로 쓰였다 |
| **무작위 vs 골격(scaffold) 분할** | 무작위는 비슷한 분자가 학습·시험에 갈라져 들어간다(낙관). Murcko 골격 분할은 같은 고리 뼈대를 한쪽에만 둔다(새 화학계에 대한 일반화) |
| **SHAP** | 협력게임 이론의 Shapley 값으로 각 서술자가 개별 예측을 기준값에서 얼마나 밀었는지 나누는 방법. 상관된 서술자 사이에서 배분이 임의적일 수 있다 |
| **서술자 충돌** | 서로 다른 분자가 같은 서술자 벡터를 갖는 것 — 결합 "개수" 서술자는 이성질체를 구분 못 한다 |
| **LSV (linear sweep voltammetry)** | 전위를 한 방향으로 쓸며 전류를 재는 법. 여기서는 Li‖스테인리스에서 음극 방향(환원)만 |
| **EIS · Nyquist** | 작은 교류로 임피던스를 재 실수(Z′)–허수(−Z″) 평면에 그린 것. 고주파 반원 ≈ 계면 피막 저항 |
| **DRT (distribution of relaxation times)** | 임피던스를 이완시간 분포 γ(τ) 로 풀어 겹친 과정(접촉·SEI·전하이동·확산)을 시간척도로 가르는 법. 순수 옴 저항은 봉우리가 없다 |
| **TOF-SIMS** | 이온빔으로 표면을 깎으며 튀어나온 이차이온 질량을 재는 깊이 분석. 반정량 |
| **RDF g(r) · 배위수 N(r)** | 기준 입자 주위 거리 r 의 상대 밀도 / 그것을 적분한 이웃 수. 첫 봉우리 뒤 N(r) 의 고원이 1차 배위수 |
| **IHP (inner Helmholtz plane)** | 전극 표면에 직접 흡착한 종이 놓이는 전기이중층의 가장 안쪽 면 |
| **LHCE (국소 고농도 전해질)** | 소량의 용매화 용매에 염을 진하게 녹이고 비용매화 희석제(TTE 등)로 묽힌 전해질 |
| **crosstalk** | 한 전극에서 생긴 부산물(용출 TM 이온·산화 조각)이 전해질을 건너 반대 전극의 계면을 바꾸는 현상. LNMO 에서는 Mn 용출 → 흑연 위 석출이 대표적 |
| **rollover** | 사이클 후반 용량이 갑자기 가속 감소하는 현상 (전해질 고갈·Li 석출 등) |
| **E_ads (흡착에너지)** | E(슬랩+분자) − E(슬랩) − E(분자). 음수 = 흡착이 유리. 자성·산화환원 기판에서는 **어느 전자 상태끼리 뺐는지**가 정의의 일부다 |
| **admissible state / 보고량 정의** | 우리 회신 N 규칙 — 물리적으로 정당한 해가 여럿인데 고르는 규칙이 없으면 스칼라 하나는 정의되지 않는다 |
