Repository: yonghoon7153-source/Yonghoon-DEM-DFT

# 📚 LITDB — 문헌 단일 시스템 (**SE·DFT 축 + DEM·MPM 축, 두 트랙**)

> **앞으로 논문은 여기서만 본다.** 여러 곳(db/literature, kb/papers, db/properties, Excel)에 흩어진 문헌을 한 곳에서 생각·참고·비교하기 위한 통합 MD 시스템.

## 왜 트랙이 둘인가
`INDEX.md` 는 argyrodite 전해질 축이라 접촉역학·MPM·건식전극 digest 가 들어갈 자리가
없다. 그래서 한때 64편이 **어느 인덱스에도 없었다**(open_items #7). 축을 나눠 그 구멍을
닫았고, 한 분모로 세면 “159편 중 98편 미언급” 같은 **가짜 미결**이 나온다
(`comparison_vs_ours.md:8`). 분리는 실측 근거가 있는 결정이다 — 합치지 말 것.

⚠ 이 표의 **편수는 적지 않는다.** 손으로 쓴 수는 반드시 낡는다(README 자신이 세 번 틀렸다).
현재값은 `python3 tools/litdb/build_index.py --check` 로 본다.

File: litdb/papers/sun2026_ssb_interface_electromechanical_gaps_account.md (part 1 of 2)
<!-- digest 표준 양식 (paper-level STANDALONE · 깊이 기준 = zuo2022_chlorination_cathode_interface.md).
     2026-11-23 litdb-curator (대피 세션 · git 미사용): 크롭 8 장 전부 실독 + 확대 크롭 4 (Fig. 3 전압 곡선 · Fig. 4a Rs 보정 · Fig. 8a 좌·우) + 식 (1)–(4) · χ 렌더 대조.
     그림 자르기 도구는 다시 돌리지 않았다 (공유 _sources.json 보호). figures.json 은 캡션 5 개 (f1 f2 f4 f7 f8) 만 PDF 캡션 블록으로 고쳤다 (caption_fix · 원문은 caption_auto).
     값 규율: 우리 값은 our_dft_baseline.md · canonical_registry.json 에서만 · 점착 W 값은 싣지 않는다 (위치만) · 문헌 수치는 소환값 (출처 논문 병기) · 우리 수송값 없음. -->

# Critical Gaps in Understanding Solid-State Battery Interfaces from an Electromechanical Perspective — Sun · Qian · Zhong · Bo (*Acc. Chem. Res.* 2026, ASAP)

> slug `sun2026_ssb_interface_electromechanical_gaps_account` · DOI `10.1021/acs.accounts.6c00669` · type `Account (자기 그룹 작업 요약 · 새 자료 0) — exp 재수록 (operando 공초점 Raman 응력 매핑 · DAC 보정 · refs 3·4) + 연속체 모델 재수록 (R2D = 위상장 + FEM · 전역 정전류 구속 · ref 1) + 열역학 유도 (식 2–4 · χ · ref 26) · 원자단위 계산 0` · PDF `litdb/inbox/bcb8e7ad-Critical_Gaps_in_Understanding_Solid-State_Battery_Interfaces_from_an_Electromechanical_Perspective.pdf` (11 쪽 · ASAP 원고판 · 권·쪽 `XXXX` · 그림 8 · 식 4 + χ · 참고문헌 49 · SI 없음) · digested `2026-11-23` · status ✅ · 태그 **[외부]**

> elements: Li, P, S, Cl, Ni, Co, Mn, O, Sn, In
> methods: Raman, elastic

> **저자**: **Zhe-Tao Sun**§ · **Minfan Qian**§ · Jincheng Zhong · **Shou-Hang Bo\*** (§ 공동 1저자) — Shanghai Jiao Tong Univ. Future Battery Research Center (Global Institute of Future Technology) · Bo 는 State Key Lab of Synergistic Chem-Bio Synthesis 겸 · 투고 2026-08-17 · 수정 2026-10-19 · 수락 2026-10-29 · NSFC 12426304 · 22393902 · 22222204 · 이해충돌 없음 선언. 사사에 *"theoretical insights from Prof. Hong Zhu through density-functional calculations"* 가 있지만 **본문에 DFT 결과·조건은 한 줄도 없다.**
>
> **계보 (이 Account 가 묶는 자기 작업)**: ref 1 Sun 2025 *Phys. Rev. Lett.* 135, 068001 (**R2D**) · ref 2 Zhou 2025 *J. Am. Chem. Soc.* 147, 41492 (3D operando 광음향 현미경 · Li 도금) · ref 3 Zhou 2025 *ACS Energy Lett.* 10, 4304 (**Nonambient Thermodynamics** · SOS–SOC) · ref 4 Hu 2022 *Cell Rep. Phys. Sci.* 3, 100938 (DAC 보정 3D 응력 지도 · Li 금속) · ref 26 Chen 2024 *ACS Energy Lett.* 9, 5373 (**Hard–Soft Pairing**). litdb 안 같은 그룹: `[Yuan26LCE]` (위상장 담당이 Z.-T. Sun · S.-H. Bo · `papers/yuan2026_layered_composite_electrolyte_stress_homogenization_li_metal.md`) · `[Liu26FIRE]` (Bo 교신 MLIP 프리프린트) · `[Xiao20Rev]` (Bo 공저 계면 안정 리뷰 = 이 Account 의 ref 19).

> **본 digest 에서 실제로 본 그림**: `Fig. 1` `Fig. 2` `Fig. 3` `Fig. 4` `Fig. 5` `Fig. 6` `Fig. 7` `Fig. 8` — **크롭 8 장 전부** + 확대 크롭 (`Fig. 3` 전압 곡선 · `Fig. 4a` Rs 보정 · `Fig. 8a` 왼쪽 · 오른쪽) + 식 (1)–(4) · χ 를 PDF 에서 따로 렌더해 글자층과 대조.
> 안 본 것: 1 쪽 목차 그림 (번호 없음 · 자르지 않음). **인용 원전 49 편은 하나도 읽지 않았다** — §10-⑮ 의 인용 감사는 **제목 수준**이다.
> 그림에서만 읽은 값은 **`figure-read ≈`** 로 적는다. 이 Account 의 숫자는 **전부 앞선 자기 논문의 재수록**이다 (원전 ref 를 매 행에 단다).

---

## 0. 이 digest 를 읽는 법

이 Account 는 SJTU Bo 그룹의 2022–2025 작업 넷 (refs 1–4) 과 Hard–Soft Pairing (ref 26) 을 **"고체–고체 계면은 전기화학만이 아니라 전기-기계 결합 문제다"** 라는 한 틀로 엮은 요약이다. 새 측정·새 계산은 없다.

우리에게 걸리는 축은 셋이다.

1. **양극 쪽 산화 · CEI (B 축)** — Raman 응력 셀이 **Li|LPSC|NCM** 이고 첫 사이클 창이 `figure-read ≈` **2.5–4.2 V** 다 (`Fig. 3`). 우리 셀 형식 · 작동창 (2.5–4.25 V vs Li/Li⁺) 과 같다. 저자들이 '인장 응력' 으로 읽은 LPSC PS₄³⁻ Raman 띠 이동이 **우리 산화 사다리의 어느 계단 위에서** 일어났는지를 §7d 에서 맞대 본다.
2. **기계 축 (C)** — 탄성 수치가 **0** 이다. G · K · V̄ 를 '설계 손잡이' 로 말할 뿐이라 우리 E_VRH · B₀ 와 값 비교는 성립하지 않는다 (§7b).
3. **협업 접점** — DEM (입자 해상 · 접촉 손실 · 적층압) · 점착 W (계면 박리 — **값 없이 위치만**) · Ag–C 인터레이어 crack (Hard–Soft Pairing · 입계 침투) · [혁주] LZO 코팅 양극 (Raman 띠 가역성으로 '응력 대 화학' 을 가르는 실험 후보) — §7e.

> ⚠⚠ **이 Account 의 'GPa 급 응력' 은 측정법 하나에서 온다** — LPSC PS₄³⁻ 띠의 위치 이동을 **압축 전용** DAC 보정 직선 (0 → ≈2 GPa) 으로 환산해 **인장** 0–1.5 GPa 로 그린 값이다. 같은 크기의 띠 이동은 LPSC 의 화학 변화로도 생기고 (litdb 소환 −3 ~ −10 cm⁻¹ · §10-②), 그들의 측정창 전체가 우리 계산의 열역학적 산화 구간 안이다. ⇒ **우리 원고 · 발표에 '측정된 응력' 으로 옮기지 않는다** (§14).

---

## 1. 한 줄 요약

고체–고체 계면에서는 삽입 부피 변화가 액체처럼 풀리지 않아 **국소 응력이 MPa–GPa 로 쌓이고**, 그 응력이 **평형 전위 (식 4: σ_h ΔV̄/F)** 와 **반응 속도 (η_mech)** 를 바꾸므로, Nernst · Butler–Volmer · P2D 를 **"응력을 입력으로 받는" 이론과 시공간 정합 다중모드 영상**으로 다시 세워야 한다 — 근거는 자기 그룹의 Raman 응력 지도 (LPSC 국소 '정수압' `figure-read ≈` 0–1.5 GPa · SOS–SOC 상관 Rs 0.66 vs 0.93) 와 R2D 모델 (η_mech ≈ −100 / +110 mV vs 반응 분극 ≈4 mV · 첫 충전 95.8 % · 첫 방전 84.8 %).

⚠ 단 **'응력' 귀속 · '기계가 용량을 깎는다' 귀속은 둘 다 분리 검증이 없다** — Raman 쪽은 화학 · 열 교락과 보정 범위 밖 외삽 (§10-①②), R2D 쪽은 기계 끄기 대조 없이 P2D 와만 비교했고 같은 꼴 식을 3D 로 푼 문헌은 결합 효과가 ≈2 mV 다 (§10-⑩).

---

## 2. 메타 / 동기 / 질문

| 항목 | 내용 |
|---|---|
| 형식 | *Accounts of Chemical Research* Account — 자기 그룹 작업 요약 · 전망. 본문 5 절 (Introduction · Mapping the stress field · Electromechanical bidirectional coupling mechanism · Multiphysics coupled model · Outlook) |
| 대상 계 | **Li₆PS₅Cl (LPSC)** + **LiNi₀.₈₃Co₀.₁₂Mn₀.₀₅O₂ (Raman 셀의 'NCM')** / **NCM811 (R2D 모델)** / Li 금속 · Li 합금 음극 (Li₃Sn · Li₀.₆In — ref 26) · 고분자 전해질 (Hard–Soft 대조) |
| 던지는 질문 | 액체 계면용 전기화학 (EDL · 용매화 · Butler–Volmer · Marcus) 을 기계적으로 구속된 고체–고체 계면에 그대로 써도 되나? |
| 진단 | "No" — 액체는 부피 변화를 흘려 풀지만 고체는 격자에 원자를 묶어 화학 변형이 **탄성 에너지로 쌓인다** (p. B). 그러면 **PV 항이 전기화학 자유에너지와 견줄 만해지고** (p. B) 응력이 퍼텐셜 에너지면을 비튼다 |
| 두 패러다임 (p. C) | ① **화학 불안정** — 계산 스크리닝 · XPS (refs 17–20) · '전자 절연 + 이온 전도 계면상은 부동태, 혼합 전도 계면상은 전자 누설로 계속 열화' → 10 년의 보호 코팅 ② **전기-기계** — 접촉 손실 · 입자 균열 · 덴드라이트 침투는 화학만으로 설명 안 됨 → GPa 급 응력이 독립 실패 기전 (refs 22–24) → '화학 호환에서 전기-기계 호환으로' (ref 25). 그런데 **응력은 여전히 열역학 · 동역학 변수의 공식 자리가 없다** — 이 Account 가 채우려는 빈칸 |
| 그룹의 세 수단 | ① submicron in situ Raman 응력-전기화학 매핑 (SOS · SOC 공간 상관 · ref 3) ② 결합 정량 — Nernst 에 기계 과전압 항 · 파괴역학에 전기화학 항 (refs 2 · 26) → **Hard–Soft Pairing** ③ 전극 적응형 다중물리 **R2D** (ref 1) |
| 전망 (p. I) | ① 기계 변수를 1 급 입력으로 받는 고체–고체 고유 전기화학 이론 ('완전 전기-기계 속도 법칙') ② 시공간 정합 다중모드 영상 (PAM + Raman + iSCAT + XCT · 같은 ROI · 같은 적층압 · 온도 · 전류 · 이력 · 시간축) → Real 3D |

---

## 3. 핵심 수치 총정리 ★

> 출처 열의 ref 는 **이 Account 가 그 수치를 가져온 자기 논문**이다. `figure-read ≈` = 그림에서만 읽은 값. *우리 산수* = 이 digest 가 계산한 값 (식 병기).

### 3a. Raman 응력 보정 (LPSC · DAC · `Fig. 2`)

| 항목 | 값 | 조건 / 출처 |
|---|---|---|
| 보정식 (식 1) | **ω = ω₀ − κσ** · σ = 국소 정수압 응력 근사 (GPa · **인장 +**) · `Fig. 2b` 안의 꼴은 ω = κP + ω₀ · **P = −σ** | p. D · refs 3 · 4 |
| ω₀ (LPSC) | **428.985 cm⁻¹** | p. D |
| κ (LPSC) | **5.393 cm⁻¹ GPa⁻¹** (R² = **0.981**) | p. D |
| 보정 압력 범위 | 정수압 **압축** 0 → "up to ∼2 GPa" · `figure-read ≈` 점은 0–2.1 GPa · 피크 ≈428 → ≈440 cm⁻¹ · 2.1 GPa 근처에 직선 아래로 떨어진 점 1 개 | `Fig. 2b` · DAC + ruby (압력계) + Ar (압력 매체) |
| 지도 격자 | `figure-read ≈` **100 × 100 µm** (−50 … +50 µm) · 표시 점 (0, 0) · (30, 30) | `Fig. 2b` 아래 왼쪽 |
| 지도 색막대 | `figure-read ≈` 눈금 **0 · 50 · 1000 · 1500** (간격이 같다 → '50' 은 '500' 의 오기로 보임) · **단위 없음** ('Stress') | `Fig. 2b` 아래 오른쪽 · §10-⑭ |
| *우리 산수* — 분해능 환산 | **1 cm⁻¹ ≙ 185 MPa** (1/κ) · 1.5 GPa ≙ **8.1 cm⁻¹** · 1.2 GPa ≙ 6.5 cm⁻¹ · "hundreds of MPa" ≙ ≈0.5–2 cm⁻¹ | κ = 5.393 |

### 3b. 첫 사이클 응력 진화 (Li|LPSC|NCM · `Fig. 3`)

| 항목 | 값 | 조건 / 출처 |
|---|---|---|
| 양극 | **LiNi₀.₈₃Co₀.₁₂Mn₀.₀₅O₂** ("NCM") | p. E · ref 3 |
| 셀 | 압력 유지 · 광학 창 셀 (`Fig. 2a` 아래) · 같은 시야를 **중단된 SOC 에서 반복 매핑** (quasi in situ) · 적층압 값 **n/a** | p. E |
| 본문 주장 | 국소 응력이 사이클 중 **"hundreds of MPa"** 출렁인다 · 탈리튬 (1→3) 이 입자를 수축시켜 LPSC 를 **인장**으로 당김 (파란 영역 성장) · 리튬화 (3→5) 가 되돌림 | p. E |
| 영상 점 (전압) | `figure-read ≈` ① **2.55 V** (0 % SOC) · ② **3.78 V** (50 % SOC · 충전) · ③ **4.2 V** (100 % SOC) · ④ **3.69 V** (50 % SOC · 방전) · ⑤ **2.5 V** (방전 끝) | `Fig. 3` 아래 (확대 크롭) |
| 가로축 | **라벨 · 단위 없음** · 충전 0 → 180 (끊김) → 역방향 180 → 20 · `figure-read ≈` ③ ≈190 · ④ ≈100 · ⑤ ≈56 | `Fig. 3` |
| *우리 산수* — 첫 사이클 쿨롱 효율 | 역방향 축이 '남은 충전량' 이라면 방전 ≈190 − 56 ≈ **134** → CE ≈ **70 %** — ⚠ 축 정의 미기재라 **가정** | `Fig. 3` figure-read |
| 색막대 | **0 → 1.5 GPa** · 왼쪽 끝 0 에 **"Compressive"** · 오른쪽 1.5 에 "Tensile" (음수 눈금 없음) | `Fig. 3` · §10-④ |
| 지도 판독 | `figure-read ≈` ①② 주황 · 연파랑 (≈0–0.5 GPa) · ③ 진파랑 영역 다수 (≈1.0–1.5 GPa) · ④ 진파랑 남음 · ⑤ **진파랑 영역 여럿이 남는다** — '되돌아감' 은 **부분적** | `Fig. 3` · 시야 축척 20 µm (첫 지도) |

### 3c. SOS–SOC 상관 (`Fig. 4`)

| 항목 | 값 | 조건 / 출처 |
|---|---|---|
| SOC 대리량 | NCM ≈500 cm⁻¹ 띠가 **A₁g · E_g** 두 모드로 갈라지는 정도 = **Rs** ("resolution of peak splitting") · Rs ↑ = SOC ↑ · **정의식은 Account 에 없다 (n/a · ref 3)** | p. E |
| Rs 보정 (`Fig. 4a` 아래) | `figure-read ≈` 차단 전압 **3.0 V → 0.49 · 3.57 → 0.63 · 3.74 → 0.71 · 3.95 → 0.78 · 4.2 V → 0.88** (점 5 개 · 오차막대 없음) | `Fig. 4a` 확대 크롭 |
| 고인장 영역 | **평균 Rs 0.66** (대표 입자 **0.68** · `Fig. 4c`) | p. E |
| 저인장 영역 | **평균 Rs 0.93** (최대 **1.18** · `Fig. 4d`) | p. E |
| 지도 (`Fig. 4b`) | 색막대 **−200 → 1200 MPa** · 축척 10 µm · `figure-read ≈` 고인장 핵 1000–1200 MPa · 지름 ≈4–5 µm · 지도 대부분 0–200 MPa | `Fig. 4b` |
| 스펙트럼 (`Fig. 4c,d`) | `figure-read ≈` (c) LPSC ※ ≈425 cm⁻¹ (1.0) · NCM ◆ ≈475 (0.52) · ≈545 (0.61) / (d) LPSC ≈425 (0.93) · NCM ≈470 (1.0) · ≈550 (1.0) | 정규화 세기 |
| ⚠ *우리 판독* | 저인장 평균 0.93 · 최대 1.18 은 **보정의 맨 위 (4.2 V · 0.88) 보다 크다** — 이 보정으로는 SOC 로 못 바꾼다 | §10-⑤ |
| 시료 수 | 영역당 입자 수 · 셀 수 **n/a** | — |

### 3d. 시간 척도 (p. E)

| 항목 | 값 | 출처 |
|---|---|---|
| SOC 전파 | 짧은 거리 · 느림 — mA/cm² 전류에 묶여 **초–시간** 동안 이웃 입자에만 영향 | p. E |
| SOS 전파 | 굳은 SE 기지를 **탄성파 > 5000 m/s** 로 · '전극 전체에 사실상 순간' · **µs 안에** 먼 입자의 탈리튬까지 억누름 | p. E |
| 근거 계산 | 과도 탄성동역학 모델 — **Huamei Li et al. "submitted"** (미출판): 국소 기계 교란이 **수백 µm 전극을 µs 안에** 휩쓴다 | p. E |
| *우리 산수* — LPSC 종파 속도 | v_L = √(E(1−ν)/((1+ν)(1−2ν)ρ)) · E **18.5–28 GPa** (McGrogan 유리 · Ning 나노압입 — litdb 소환) · ν 0.3 가정 · ρ ≈1.86 g cm⁻³ (litdb 결정학 밀도) → **≈3.7–4.5 km/s** · 100 µm 통과 **≈22–27 ns** | 결론 (µs 이하) 은 안 바뀐다 · '> 5000' 은 황화물에 다소 높다 |

### 3e. 열역학 (p. E–G)

| 항목 | 값 / 꼴 | 출처 |
|---|---|---|
| 기계 일의 크기 | **σ_h ≈ 1 GPa 에서 부분 몰 기계 일 ∼10 kJ mol⁻¹ ≈ 반응 자유에너지의 "nearly 10 %"** | p. E |
| *우리 산수* | 10 kJ mol⁻¹ ÷ 1 GPa = **V̄ ≈ 10 cm³ mol⁻¹** 를 암묵 가정 (Li 금속 몰부피 12.97 · `koerver2018` digest) · 3.7–3.8 V 양극 반응 (FE ≈ 357–367 kJ mol⁻¹) 이면 **≈2.7–2.8 %** — '10 %' 는 ≈1.04 V 반응 (≈100 kJ mol⁻¹) 에서만 | §10-⑦ |
| 식 (2) | dG = −S dT − V₀ Σᵢⱼ εᵢⱼ dσᵢⱼ + Σₖ μₖ dnₖ + φ dq (작은 변형 · 응력을 독립변수로 Legendre 변환) | p. E |
| 식 (3) | μᵢ(T, σ_h) = μᵢ⊖(T) + RT ln aᵢ − V̄ᵢ σ_h (등방 화학 팽창 근사 · μ = Larché–Cahn 확산 퍼텐셜 · Maxwell 관계 (∂μₖ/∂σᵢⱼ)_{T,n} = −V₀(∂εᵢⱼ/∂nₖ)_{T,σ}) | p. F |
| 식 (4) 비주변 Nernst | **E_eq^σ = E_eq⊖ + (RT/F) ln(a_Li⁺^SE / a_Li^CAM) + σ_h (V̄_Li^CAM − V̄_Li^SE)/F** | p. F |
| *우리 산수* — 식 4 의 크기 | **1 GPa × 1 cm³ mol⁻¹ ÷ F = 10.4 mV** → 셋째 항 ≈ **10.4 mV × (σ_h/GPa) × (ΔV̄/cm³ mol⁻¹)** | F = 96485 C mol⁻¹ |
| 저자가 든 이상화 5 개 | ① 가역 과정 (소성 · 마찰 · 파괴 소산 무시) ② 준정압 (미분하는 동안 σ 일정) ③ 작은 변형 \|εᵢⱼ\| < 1 % (V₀ 일정 — Li 금속 · Si 에서 깨짐) ④ 등방 화학 팽창 (σ_h 로 압력 대체 · 편차 응력 버림) ⑤ 온전한 계면의 작용–반작용 (CAM · SE 가 같은 크기 반대 방향 응력 — 공극 · 접촉 손실 · 응력 차폐에서 깨짐) ⇒ **"first-order baseline rather than an exact physical law"** | p. F |
| 전단 기준 | 전해질이 Li 보다 **≈2.2 배** 굳어야 덴드라이트 억제 (Monroe–Newman 계열 · '널리 인용' · 실제로는 실패 — Ahmad–Viswanathan) | p. F · refs 31–33 · 36 |
| χ (Hard–Soft) | **χ = (G_SSE/G_anode) / (V̄_SSE/V̄_anode)** · χ > 1 → 전류가 골짜기로 (자가 평탄화) · χ < 1 → 봉우리로 (덴드라이트 · 박리) | p. G · ref 26 |

### 3f. R2D 결과 (Li|LPSC|NCM811 · `Fig. 8`)

| 항목 | 값 | 출처 |
|---|---|---|
| 양극 입자 응력 | "GPa-level hydrostatic stress fluctuations" · `figure-read ≈` 충전 끝 **+2.5–3 GPa (인장 · 진보라)** · 방전 끝 **−1.5 ~ −2.5 GPa (압축 · 연파랑)** · 색막대 ±3 GPa | p. I · `Fig. 8a` |
| **η_mech** | **≈ −100 mV (방전 상태) · ≈ +110 mV (충전 상태)** | p. I |
| 반응 분극 (전기화학) | **≈ 4 mV** | p. I |
| 첫 충전 | 이론 용량의 **95.8 %** ('이론' 의 정의 n/a) | p. I |
| 첫 방전 | 첫 충전의 **84.8 %** | p. I |
| P2D 대조 | 작은 전기화학 분극만 예측 → 기계 기인 손실을 못 잡는다 (수치 n/a) | p. I |
| 전압 · 시간 | `figure-read ≈` **3.55–4.25 V** 삼각파 · 주기 ≈4.2 h · 0–28 h 에 ≈6.5 사이클 ('long-term') · 첫 점 ≈3.5 V | `Fig. 8a` |
| 음극 | 처음엔 거시적으로 고른 도금 → 국소 응력 · 전류 집중으로 **SE 입계로 돌출** · 방전 때 완전히 안 물러나 잔류 돌출이 다음 사이클을 편향 | p. I · `Fig. 8a` |
| 입계 위상 (`Fig. 8b`) | 그물형 입계 = 돌출을 옆으로 돌려 구동력 소산 · 부분 부동태 / **Y 형 (삼중점)** = 응력 · 전류 집중 → **"jump nucleation"** → 빠른 단락 | p. I |
| 수치 조건 | 모듈러스 · V̄ · j₀ · C-rate · 경계 조건 · 격자 · 입자 수 · 2D 가정 (평면 변형?) **전부 n/a** (ref 1) | — |

### 3g. Hard–Soft Pairing 지도 (`Fig. 6` · ref 26)

| 패널 | 축 | `figure-read ≈` 경계 | 판정 영역 |
|---|---|---|---|
| (a) Harder-to-hard · 세라믹 전해질 + 고모듈러스 Li 합금 음극 (LAA) | x = V̄_Li⁺^SSE / V̄_Li^LAA **0–1.0** · y = G_SSE/G_LAA (로그 0.1–10) | 실선 ≈0.4 (x = 0) → 아래 끝 (x ≈ 0.87) · 점선 ≈0.7 → (x ≈ 0.95) | 곡선 **아래 = Stable (χ > 1)** · 위 = Unstable |
| (b) Softer-to-soft · 고분자 전해질 + 저모듈러스 합금 | x **1–6** · y 같음 | 실선 > 10 (x ≈ 1.1) → ≈2.9 (x = 6) · 점선 ≈8 → ≈1.5 | 곡선 **위 = Stable** · 아래 = Unstable |
| 공통 | 실선 · 점선이 무엇인지 **범례 · 캡션 · 본문 모두 없음** | — | §10-⑨ |
| 실험 사례 (본문) | 세라믹 전해질에서 **Li₃Sn 은 평탄 · 무른 Li₀.₆In 은 긴 사이클에서 빨리 열화** (수치 n/a) | p. G | — |

### 3h. 이 digest 의 검산 모음 (*우리 산수*)

| 검산 | 식 · 입력 | 결과 | 쓰는 곳 |
|---|---|---|---|
| 식 4 의 단위 크기 | σ_h ΔV̄ / F | **10.4 mV / (GPa · cm³ mol⁻¹)** | §7c · §12 |
| '10 kJ/mol @ 1 GPa' 의 암묵 V̄ | W/σ | **≈10 cm³ mol⁻¹** | §10-⑦ |
| SOS–SOC 의 SOC 차를 전위로 | `Fig. 4a` 보정 (figure-read) 으로 Rs 0.66 → ≈3.63 V · 0.93 → ≈4.3 V (4.2 V 위 외삽) | 국소 평형 전위 차 **≈0.6–0.7 V** ≙ ≈60–68 kJ mol⁻¹ | §10-⑤ |
| 그 차를 식 4 로 내려면 | Δσ ≈ 1 GPa (지도 핵 대 배경) | ΔV̄ ≈ **60–70 cm³ mol⁻¹** 필요 (Li 금속의 ≈5 배) · NCM-811 V̄ 최대 ≈20 (x ≈ 0.24 · `koerver2018` 판독) 으로는 ≲0.2 V | §10-⑤ |
| Eshelby 고립 구 (NCM811 완전 충전) | σ_in = −4G_m K_p e* / (3K_p + 4G_m) · e* = −0.065 (`koerver2018` 판독 x ≈ 0.15) · K_p ≈146 GPa (E 175 · ν 0.3 — `benhadjali2026_oneway` SI 소환) · G_m ≈7.1 GPa (E 18.5 · ν 0.3) | 입자 내부 **≈ +0.58 GPa** · **입자 밖 기지의 정수압 = 0** (점 팽창장은 편차 응력뿐) | §10-③ · §10-⑩ |
| GPa 인장 아래 임계 결함 | a_c = (K_Ic/σ)²/π (Y = 1) · K_Ic 0.17 (다공 LPSC 펠릿) · 0.23 (70Li₂S–30P₂S₅ 유리) · 0.69 MPa m^½ (LPSC 나노압입) — 전부 litdb 소환 | 1 GPa: **≈9 · 17 · 150 nm** · 1.5 GPa: ≈4 · 7.5 · 67 nm | §10-③ |
| 2 차 탄성 에너지 (우리 압력 어림 규칙) | P²V/(2B) · comp1 V₀ 254.16 Å³/f.u. (13 원자) · B 21.7–32.5 GPa | 1 GPa: **≈1.9–2.8 meV/atom** (≈24–37 meV/f.u.) · 2 GPa: ≈7.5–11.2 meV/atom | §7c |
| 1 차 응력 일 | σ ΔV̄ | 1 GPa · 1 cm³ mol⁻¹ = **10.4 meV / Li** | §7c |
| 우리 산화 개시를 창 아래 끝 위로 | (2.5 V − 개시) × F | 개시 2.14 / 2.256 / 2.36 V 에 대해 **34.7 / 23.5 / 13.5 kJ mol⁻¹ per e⁻** → 1 GPa 면 ΔV/n_e **≈35 / 24 / 14 cm³ mol⁻¹** 필요 | §7d |
| LPSC 환원 한계를 Li 금속까지 | 1.717 V × F | **≈166 kJ mol⁻¹ per e⁻** → 1 GPa 면 166 cm³ mol⁻¹ | §7e |
| Raman 화학 이동의 '응력 환산' | Δω/κ | −3 ~ −3.5 cm⁻¹ ≙ **0.56–0.65 GPa** · −5.4 ~ −7 ≙ 1.0–1.3 · −8 ≙ 1.48 · −10 ≙ **1.85 GPa** | §10-② |

---

## 4. 재료 & 방법 — Account 가 밝힌 것 / 안 밝힌 것

### 4a. Raman 응력 매핑 (refs 3 · 4)
- **원리**: 압전분광 효과 (piezospectroscopic) — 변형이 격자를 비틀어 광학 포논 진동수가 움직인다. 공초점 Raman 으로 점마다 스펙트럼 → 피크 위치 → 식 (1) 로 σ.
- **보정**: 고압 과학의 프로토콜 — DAC 안에 SE 입자 · ruby (형광으로 압력 판독) · Ar (정수압 매체) 를 넣고 압력을 올리며 피크를 잰다 (`Fig. 2a` 위). 사사에 Wenge Yang 그룹이 DAC 보정을 도왔다고 적혀 있다.
- **셀**: 압력 유지 · 광학 창 셀 (`Fig. 2a` 아래) — 맨 위가 '활물질 + LPSC + CNF' 복합양극 (`figure-read`), 그 아래 LPSC 분리막, 맨 아래 Li. **레이저는 복합양극 윗면** (창 바로 아래) 을 친다.
- **매핑**: 격자 점별 레이저 주사 (`Fig. 2b` 아래 왼쪽 · 100 µm 격자) → 응력 등고 지도. 저자: "2 차원 · 3 차원" 지형을 드러낸다 (3D 는 ref 4).
- **Account 에 없는 것 (n/a)**: 레이저 파장 · 출력 · 노출 · 회절격자 · 분광 분해능 · 피크 맞춤 함수 (단일 Lorentzian 인지 다성분인지) · 맞춤 불확도 · 온도 통제 · 레이저 가열 확인 · 셀 적층압 · NCM 코팅 여부 · 시야 수 · 반복 셀 수.

### 4b. SOC 대리량 Rs (ref 3)
- 같은 초점 부피에서 LPSC 띠 (응력) 와 이웃 NCM 띠 (SOC) 를 함께 얻는다. NCM 의 ≈500 cm⁻¹ 띠가 탈리튬에 따라 **A₁g · E_g** 로 갈라지는 '분리도' 를 Rs 로 정량 (p. E). **Rs 의 정의식 · 맞춤 절차는 Account 에 없다.**
- 보정은 '차단 전압' 축 (`Fig. 4a`) — Rs ↔ 전압 ↔ SOC 의 2 단 환산이다.

### 4c. 광음향 현미경 (PAM · refs 2 · 30 · 48)
- 기계 신호가 탄성파로 퍼지는 점을 이용해 **전기화학을 건드리지 않고** 기계장을 시공간으로 본다는 구상 (p. E). 운전 중 전지에서의 실현은 "significant methodological challenges" 라고 저자 스스로 적는다.

### 4d. 열역학 유도 (p. E–F)
- 출발 = Gibbs 의 불균일 평형 기본식 (유체용 · 스칼라 V dP) → 고체 계면에서는 비등방 · 편차 응력 때문에 깨진다 → Monroe–Newman (refs 31–33) 이 Li–고분자 계면에서 스칼라 압력을 응력 기여로 바꿨다 (Li 금속 V̄ 고정) → 저자: 응력 텐서를 독립 변수로 올리는 Legendre 변환 → 식 (2) → 일정 T · σ 에서 삽입 이온 수로 미분 + 등방 화학 팽창 → 식 (3) → 계면 전기화학 퍼텐셜 균형 → 식 (4).
- 전기 일 φ dq 는 셀 전압을 만들 때만 되살린다 (φ_s − φ_l).

### 4e. 양방향 결합 (`Fig. 5`)
- 정방향: 삽입 → 화학 변형 ε_chem → 굳은 기지가 선형 탄성 σ = ℂ:ε^el 로 구속 → GPa 급 정수압 · 편차 응력.
- 역방향: σ 가 전기화학 퍼텐셜에 **η_mech** 로 들어가 국소 반응 속도를 누르고 계면 전류를 재분배 (그림: φ_s − φ_l + η_mech − E⊖ · **η_mech ∝ σ · V̄**).
- 설계 손잡이: 응력은 ℂ (거시적으로 G · K) 에 비례 → 정수압 / 편차 분해 시 **계면 전단 불안정은 편차 응력 ∝ G** 가 몬다 → G 는 합금 · 복합으로 계면 양쪽에서 따로 조절 가능 → 남은 자유도 = V̄.

### 4f. R2D (ref 1 · `Fig. 7`)
- **철학 = 전극 적응형**: 전극마다 변형 양식에 맞는 방법을 배정 — 음극 (Li 금속 · 큰 변형 · 움직이는 계면 · 입계) = **위상장** (확산 계면 · 질서 매개변수 ξ · 입자 φᵢ) / 양극 (고정 기하 입자 · 응력장) = **FEM** (예리한 계면 · 'SE-Carbon' 기지 속 NCM 원).
- **전역 정전류 구속**: 두 전극이 같은 셀 전류를 공유 — `Fig. 7` 의 *"Equivalence: Li⁺ flux out ≡ Li⁰ growth"* — 이것이 위상장 확산 계면과 FEM 예리한 계면을 수학적으로 잇는다.
- 앞선 방법과의 차이 (p. H): 위상장 (큰 변형 · 위상 변화 · 덴드라이트, refs 26 · 44–46) 과 FEM (고정 기하 응력, refs 31–33 · 47) 은 따로였고, 큰 변형 + 움직이는 경계 + 완전 양방향 전기-화학-기계 결합을 한 자기무모순 전지 정식화에 담은 것은 없었다.
- **Account 에 없는 것**: 지배 방정식 전부 · 물성 표 · 경계 조건 · 격자 · 2D 가정 (평면 변형/평면 응력) · 입자 수 · 기지 모듈러스 · NCM811 의 V̄(x) · 교환 전류 · C-rate · 컷오프 전압 · 계면상 (SEI · CEI) 화학 유무.

### 4g. 전망의 기법 (p. I)
- PAM (음향 신호 처리로 광학이 못 보는 숨은 Li 퇴적 · refs 2 · 30 · 48) + Raman (국소 화학 · 응력) + iSCAT (간섭 산란 현미경 · 단일 입자 이온 동역학 · ref 49) + XCT (3D 구조) 를 **같은 ROI · 같은 적층압 · 온도 · 전류 밀도 · 사이클 이력 · 시간 시계**로 동기화 → 실패 위치 찾기를 넘어 '전기-기계 연쇄' 를 재구성 → 같은 자료가 Real 3D 모델의 실제 3D 기하 · 경계 조건을 공급.

---

## 5. 결과 — 절별 상세 (그림 실독 포함)

### 5.1 서론 · `Fig. 1` — 용매화 완충에서 기계 구속으로
- 액체 · 기체 계면 이론 (EDL ref 5 · 용매화 ref 6 · 흡착 ref 7) 은 **계면이 기계적으로 구속되지 않는다**는 전제를 공유 → 고체의 PV 항 ≈ 0 → 전기화학 자유에너지가 유일한 구동력. Butler–Volmer · Marcus (refs 8–12) 도 기계 일을 무시.
- `Fig. 1a` (실독): 전극 표면의 EDL · 용매화 껍질 확대 · "Conforming Interface" 에 *Stress relaxation* 화살표.
- `Fig. 1b` (실독): "Mechanically Strained Interface" · "Contact Loss" · "Crack Propagation" · 격자 뒤틀림 모식 + 'Stress Accumulation (σ)' 색막대 (Low → High · 수치 없음) · 아래 화살표 *"No Solvation Shell / Limited Stress Dissipation"*.
- `Fig. 1c,d` (실독): 반응 좌표 대 자유에너지 (**a.u.**). (d) 에 곡선 셋 — Chem only (주황 점선 · 가장 낮은 장벽) · Chem + Elec (파랑) · Chem + Elec + Mech (빨강 점선 · 가장 높은 장벽 · 생성물 고원도 올라감). η_elec 은 주황→파랑 봉우리 차, η_mech 는 파랑→빨강 봉우리 차, ΔG‡ 는 바닥→빨강 봉우리.
- ⚠ (d) 는 과전압을 **장벽을 올리는 손실** 로 그렸다. 통상 전기화학에서 걸어 준 과전압은 구동 방향 장벽을 **낮춘다** — 그림은 '추가로 넘어야 할 구동력' 이라는 뜻으로 읽어야 한다 (§10-⑫). 또 식 (4) 는 **평형 전위** 이동인데 그림은 **장벽 높이** 로 그렸다 — 열역학 항과 동역학 항이 한 그림에 섞였다.

### 5.2 응력장 매핑 · `Fig. 2` (refs 3 · 4)
- (a) 실독: DAC (다이아몬드 · 가스켓 · SE 입자 파랑 점 · ruby 빨강 원 · Ar 회색) + 창 셀 확대 (Raman laser 초록 원뿔 → 'Active material / LPSC + CNF' 층 → 'LPSC' → 'Li').
- (b) 실독: 스펙트럼 (350–500 cm⁻¹, 0–2 GPa 색) 에서 주 피크가 ≈428 → ≈440 cm⁻¹ 로 선형 이동 → 'Peak fitting' → 보정 직선 (ω = κP + ω₀ · P = −σ) → 'Raman area scan' (광학 현미경 사진 위 격자) → 'Apply Calibration curve ω = ω₀ − κσ' → '2D stress mapping' (주황 0 ~ 진파랑 1500 · 단위 없음).
- 저자: McDowell 리뷰 (ref 27) 가 Raman 을 화학-기계 현상의 필수 수단으로 꼽았고, 피크 이동법이 가넷 산화물 · 할라이드로 확장돼 (refs 28 · 29) **"독립 그룹 간 교차 검증"** 이 됐다 — ⚠ 두 ref 의 **제목**은 저압 전고체 리뷰와 **페로브스카이트 태양전지** 논문이다 (§10-⑮).

### 5.3 첫 사이클 응력 진화 · `Fig. 3` (ref 3)
- 위 화살표: 1→3 "More Tensile stress" · 3→5 "More Compressive stress".
- 지도 다섯 장 (실독): ① 0 % SOC 거의 주황 · ② 50 % 연파랑 늘어남 · ③ 100 % **진파랑 영역 다수** · ④ 방전 50 % 진파랑 남음 · ⑤ 방전 끝에도 **진파랑 영역 여럿** — 본문의 'reverses this trend' 는 방향만 맞고 크기는 부분적이다.
- 전압 곡선 (확대 실독): 2.55 → 3.65 V 로 바로 뛰고 3.7–3.8 V 대를 지나 4.2 V 에서 끝 · 방전은 4.2 → 3.7 → 3.5 V 부근에서 꺾여 2.5 V. **우리 셀 작동창 2.5–4.25 V 와 같은 틀**이다.
- 해석의 사슬: NCM (Ni 83 %) 탈리튬 → 입자 수축 → 둘러싼 LPSC 를 당김 → LPSC 띠 적색편이 → '인장'.

### 5.4 SOS–SOC 군집 · `Fig. 4` (ref 3)
- 같은 초점에서 LPSC 응력 신호와 이웃 NCM 의 SOC 신호를 동시에 얻는다.
- `Fig. 4a` (실독): 다섯 스펙트럼이 아래 (연분홍) 에서 위 (진빨강) 로 SOC 증가 · 점선 상자 ≈450–580 cm⁻¹ 안에서 한 봉우리가 둘로 갈라진다 → 'Quantified via Rs' → Rs 대 차단 전압 5 점 (§3c).
- `Fig. 4b` (실독): 왼쪽 아래 파란 점선 상자 'High Tensile Stress Region' — 진남색 핵 (≈1000–1200 MPa) 하나 · 오른쪽 위 주황 점선 상자 'Low Tensile Stress Region' — 지도 대부분은 0–200 MPa. **'고인장 영역' 은 사실상 지름 ≈4–5 µm 핵 하나**다.
- `Fig. 4c,d` (실독): (c) LPSC 봉우리가 우세하고 NCM 두 봉우리가 낮고 덜 갈라짐 (Rs 0.68) · (d) NCM 두 봉우리가 LPSC 만큼 높고 깊게 갈라짐 (Rs 1.18).
- 저자 결론: 고인장 영역의 입자는 **낮은 국소 SOC 에 갇히고**, 이완 영역의 입자는 자유롭게 탈리튬한다 → "SOS–SOC electromechanical clustering" → 미시 응력은 부산물이 아니라 **전기화학 이용률을 정하는 능동 구동자**.

### 5.5 시간 척도 불일치 · 분리 (p. E)
- SOC 는 느리고 가깝다 (초–시간 · 이웃) / SOS 는 빠르고 멀다 (> 5000 m/s · µs · 전극 전체) → 작은 SOC 요동이 입자 부피를 바꾸고 → 응력을 전극 전체에 µs 안에 '방송' → 먼 입자의 탈리튬까지 억누름 → 되먹임으로 셀 규모 연쇄 → 거시 용량 손실.
- 분리 수단: 시뮬레이션 (미출판 과도 탄성동역학) + 실험 (PAM 으로 기계장만 선택적으로).

### 5.6 비주변 열역학 · 식 (2)–(4) (p. E–F)
- '주변압 (≈1 atm) 이면 W = PΔV 무시' 가 고체 전지에서 뒤집힌다 → 1 GPa 에서 ∼10 kJ/mol.
- 식 (3) 의 셋째 항: 기지가 인장 (σ_h > 0) 이거나 0 으로 이완될수록 μ 를 낮춰 **삽입을 돕는다**.
- 식 (4) 의 셋째 항: 평형 전위가 정수압 × (V̄_CAM − V̄_SE) / F 만큼 이동.
- 저자 자신의 경고: 이상화 5 개가 실제 고체 전지에서 자주 깨진다 → **1 차 기준선**.

### 5.7 양방향 결합 · `Fig. 5` · G 대 K (p. F)
- `Fig. 5` (실독): 왼쪽 위 'Conventional mechanics σ = ℂ:ε^el' → (Chemical strain + ε_mech) → 오른쪽 위 'Mechanics with electrochemistry **σ = ℂ:(ε^el − ε_chem)**' / 왼쪽 아래 'Conventional Electrochemistry φ_s − φ_l − E⊖' → (Stress overpotential + η_mech) → 오른쪽 아래 'Electrochemistry with stress φ_s − φ_l + η_mech − E⊖ · η_mech ∝ σ · V̄' · 가운데 'Bidirectional coupling' 의 위→아래 η_mech · 아래→위 ε_chem 화살표.
- ⚠ 본문은 ε^el 을 '순수 탄성 변형' 이라 부르는데 그림은 ε^el 에서 ε_chem 을 또 뺀다 — 표준형은 **σ = ℂ:(ε − ε_chem)** (ε = 전체 변형) 이다 (§10-⑬).
- 설계: 계면 전단 불안정은 **G** 가 정한다 (편차 응력 ∝ G) — K 가 아니다 → G 를 합금 · 복합으로 조절하면 Li 저장 화학을 안 건드리고 전단 응력을 다룰 수 있다.

### 5.8 Hard–Soft Pairing · `Fig. 6` (ref 26)
- 논증: Newman 기준은 전단 모듈러스 축 하나 + V̄ 고정 Li 금속 → Ahmad–Viswanathan (ref 36) 이 V̄ 축을 더해 '전해질이 Li 보다 ≈2.2 배 굳어야' 기준이 실제로 실패하는 이유를 설명 (고분자 · 세라믹은 모듈러스뿐 아니라 전해질 속 Li V̄ 도 다르다) → Hard–Soft Pairing 이 마지막 단계: 음극이 Li 금속일 필요가 없으니 **음극 쪽 V̄ 도 합금으로 조절** → χ.
- 처방: 세라믹 (낮은 V̄ 비) = **높은 모듈러스 합금 음극 (hard-to-hard)** · 고분자 (큰 V̄ 비) = **유연한 저모듈러스 음극 (soft-to-soft)** · 화학 (= V̄) 을 정하면 **모듈러스 비가 주 손잡이**.
- 독립 지지로 든 것: 고모듈러스 성분으로 기계 호환을 추구하는 금속공학 설계 (ref 37) · 유연한 바인더로 저압에서도 전자망 유지 (refs 38–40).
- `Fig. 6` 실독 · 판독 → §3g. ⚠ 본문 χ 식으로는 (a) 의 판정 방향이 재현되지 않는다 (§10-⑨).

### 5.9 P2D 대 R2D · `Fig. 7` (ref 1)
- '입자-전극 기계 혼선 (particle-to-electrode mechanical crosstalk)': 한 입자의 국소 응력이 고체 기지를 통해 이웃의 기계 과전압을 바꾸고 → 전류 재분배 → 국소 SOC 이동 → 응력장 변화 (되먹임).
- P2D (Doyle–Fuller–Newman · refs 41–42) 는 다공 전극을 유효 연속체로 균질화 → 액체에선 대체로 괜찮지만 고체에선 입자 기하 · 접촉 위상 · 입계 경로 · 응력 국재 · 입자 간 상호작용을 평균해 지운다.
- `Fig. 7` (실독): 위 '실제 고체 전지 기하' (Al | 파랑 · 노랑 입자 + 검은 탄소 사슬 | 전해질 | 음극 | Cu) · 아래 왼쪽 'Homogenized Pseudo 2D model' → '1D simplification' (Cathode · Electrolyte · Anode 선분) · 아래 오른쪽 'Heterogenous Real 2D model' (Cathode 원들 + 다결정 Electrolyte φ₁…φ₁₀ + Li 와 ξ) → 'Finite Element' (SE-Carbon 속 Cathode 원 · 격자) ⇄ 'Equivalence: Li⁺ flux out ≡ Li⁰ growth' ⇄ 'Phase Field' (φᵢ · φⱼ 입계 · ξ).
- ⚠ P2D 그림의 음극은 입자형 (흑연류) 인데 R2D 는 Li 금속이다 — 그림의 대비는 개념도다.

### 5.10 R2D 결과 · `Fig. 8` (ref 1)
- 양극 (본문 · `Fig. 8a` 실독): NCM811 입자가 삽입 · 탈리 동안 GPa 급 정수압 요동 → 큰 η_mech (방전 ≈ −100 · 충전 ≈ +110 mV) ≫ 반응 분극 ≈4 mV → "기계 과전압이 용량 방출의 지배 장벽" → 충방전 조기 종료 → 첫 충전 95.8 % · 첫 방전 84.8 %. P2D 는 이 손실을 못 잡는다 → "용량 열화는 고립 입자 실패의 합이 아니라 기계 매개 혼선의 집단 결과".
- 삽화 (실독): 충전 끝 입자 진보라 (≈+2.5–3 GPa) · 방전 끝 연파랑 (≈−1.5 ~ −2.5 GPa) · **t = 0 삽화의 입자는 흰색** (색막대로는 −3 GPa 인데 초기 무응력 상태로 읽는 것이 자연스러워 색 대응이 불명확) · 기지 (갈색) 의 응력은 **색칠되지 않았다**.
- 음극: 처음엔 고른 도금 → 국소 응력 · 전류 집중으로 SE 입계로 돌출 (입계가 '더 나은 전자 접근성 · 더 낮은 기계 저항' 을 준다는 설정) → 방전에 다 안 물러남 → 비가역 누적 → 다음 사이클 편향.
- `Fig. 8b` (실독): 'Anode evolution in last charge cycle before reaching short circuit' — 위 줄 (굵은 빨강 **그물형** 입계): Li (회색) 전선이 위에 머무름 (빨간 틀) / 아래 줄 (굵은 빨강 **Y 형** 입계): 입계 아래쪽에 떨어진 회색 조각이 생기고 ('jump nucleation') 끝 (파란 틀) 에 회색 필라멘트가 바닥 근처까지 닿음. 축척 · 시간 눈금 없음.
- 설계 규칙 (저자): Li 돌출 억제에는 SE 의 화학 · 기계 물성뿐 아니라 **입계 연결성** 설계가 필요.

### 5.11 전망 — 두 전선 (p. I)
1. **고체–고체 고유 전기화학 이론**: 기계 쪽 — 화학 변형이 유체로 못 풀리니 GPa 응력 · 접촉 변화 · 소성 · 파괴 · 이력 의존 변형이 자유에너지 지형에 들어가야 / 전기화학 쪽 — 용매화 껍질 · 자유 재배향 유전체 없이 두 격자 사이에서 전하 이동 → 전이상태 장벽은 농도 · 전기 과전압만이 아니라 **격자 불일치 · 접촉 기하**가 정한다 → '완전 전기-기계 속도 법칙' (경험 보정 Butler–Volmer 가 아니라).
2. **시공간 정합 다중모드 영상** (§4g).

---

## 6. 논증 사슬 판정

| 단계 | 주장 | 근거 | 실제로 잰 · 계산한 것 | 판정 |
|---|---|---|---|---|
| ① | 고체 계면은 GPa 급 정수압을 "routinely" 견딘다 | `Fig. 2`–`Fig. 4` (refs 3 · 4) | LPSC PS₄³⁻ 띠 위치 → **압축 0–2 GPa** 보정 직선으로 환산 → **인장** 0–1.5 GPa 표시 | △ 띠 이동은 사실 · '응력' 귀속은 미분리 (화학 · 열 · 보정 범위 밖) |
| ② | 충전 중 NCM 수축이 LPSC 를 인장으로 당기고 방전에서 되돌린다 | `Fig. 3` | 같은 시야 5 점 · 적색편이 1→3 증가 · 4–5 에서 부분 감소 | △ 방향은 그림과 맞음 · 되돌아감은 부분적 · 측정창 전체가 우리 열역학 산화 구간 (§7d) |
| ③ | 인장이 탈리튬화를 눌러 국소 SOC 를 낮춘다 | `Fig. 4` | Rs 0.66 vs 0.93 상관 · n 미기재 | △ 상관은 보임 · 인과 · 크기 미검증 — 식 4 로는 SOC 차의 ≲⅓ (§10-⑤) · 접촉 손실이 더 간단 |
| ④ | SOS 가 > 5000 m/s 탄성파로 µs 안에 먼 입자까지 누른다 | 본문 · 미출판 | 공개 계산 0 | ✗ **도착 시간 ≠ 영향 범위** (정적장 r⁻³ 감쇠 · §10-⑥) |
| ⑤ | 1 GPa → ∼10 kJ/mol ≈ 반응 자유에너지의 ≈10 % | 본문 | 암묵 V̄ ≈ 10 cm³/mol | △ 차수는 V̄ 에 달림 · 3.7–3.8 V 반응이면 ≈3 % |
| ⑥ | 비주변 Nernst (식 4) | 식 (2)–(4) | σ_h ΔV̄/F 1 차 항 · 이상화 5 개 자인 | ✓ 1 차 기준선으로 타당 — 우리 B② 구속 ESW 와 **같은 꼴** (§7c) |
| ⑦ | 계면 전단 불안정은 G → Hard–Soft Pairing | `Fig. 6` (ref 26) | 안정 지도 | △ 원리는 Monroe–Newman / Ahmad–Viswanathan 계열 · **본문 χ 식이 (a) 와 반대 판정** · 곡선 범례 없음 |
| ⑧ | P2D 는 기계 손실을 못 보고 R2D 는 본다 | `Fig. 7` · `Fig. 8a` (ref 1) | η_mech ±100–110 vs 4 mV · 95.8 % · 84.8 % | △ 모형 내부 비교 · **기계 끄기 대조 미기재** · 같은 꼴 식의 3D 완전결합 문헌은 ≈2 mV (§10-⑩) |
| ⑨ | 입계 위상이 Li 침투를 정한다 | `Fig. 8b` (ref 1) | 모식적 시뮬레이션 두 줄 · 축척 없음 | △ 정성 · 입계 물성은 모델 입력 (n/a) |
| ⑩ | 화학 호환 → 전기-기계 호환 · 새 이론 + 다중모드 영상 | §5 (p. I) | — | 전망 (검증 대상 아님) |

---

## 7. 우리 DFT 와의 대조 ★★ (`../our_dft_baseline.md` · `db/properties/canonical_registry.json`)

### 7a. 비교가 성립하는 것 / 안 하는 것

| 우리 축 | 이 Account 에 있는 것 | 판정 |
|---|---|---|
| 탄성 (E · B · G · C_ij) | 수치 **0** — G · K · ℂ 를 개념으로만 | 값 비교 **불가** |
| 부분 몰 부피 V̄_Li (SE 쪽) | 식 4 · χ 의 핵심 입력인데 수치 **0** | 둘 다 공백 — 우리가 DFT 로 낼 수 있는 양 (§12-⑤ 후보) |
| 산화 개시 · 창 | 측정창 (≈2.5–4.2 V) 만 · 개시 논의 0 | **창 위치 대조만** (§7d) |
| 환원 (Li 쪽) | R2D 의 Li 입계 침투 — 계면상 화학 0 | 대조 행 하나 (§7e) |
| 띠틈 · 전자구조 | 0 ('입계의 전자 접근성' 을 R2D 입력으로 쓰지만 수치 없음) | n/a |
| 이온 수송 (σ · D · Ea) | 0 | n/a |
| 점착 · 계면 결합 | 이상화 ⑤ '온전한 계면' 이 깨진다는 말뿐 | 값 비교 금지 (규율) — 위치만 §7e |
| 장벽 (Ea) | 0 — `Fig. 1d` 의 ΔG‡ 는 a.u. 모식 | **홉 수 검산 대상 없음** |
| 짧은 MD '무반응' | 0 | **관측창 규칙 대상 없음** |
| 흡착에너지 | 0 | **배위수 규칙 대상 없음** |

### 7b. 항목별 대조

| 항목 | 이 논문 | 우리 (DFT · 레지스트리) | 차이 / 이유 |
|---|---|---|---|
| LPSC 영률 · 체적 모듈러스 | n/a | comp1 **E_VRH 22.06** (`elastic-dft-relaxedion-comp1comp2-v1`) · modelc **27.66 GPa** (`elastic-dft-relaxedion-modelc-standalone`) · comp1 **B₀ 26.233** · modelc **21.71 GPa** (`b0-dft-bm3-v1`) | 그들 값이 없어 차이 없음. ⚠ E_VRH 두 값은 **비교군이 달라** 순위 · 증감을 말하지 않는다 (`HZ-elastic-cross-composition` CONDITIONAL) |
| LPSC 전단 G (χ 의 입력) | n/a | **레지스트리 미등록** (숫자 싣지 않음) | χ 를 우리 계로 계산하려면 G 등록이 먼저다 |
| 'Raman 응력' 0–1.5 GPa | LPSC 띠 이동 환산값 | — | **다른 양** — 탄성 상수가 아니라 국소 응력 추정이다. 우리 E_VRH · B₀ 옆에 두지 않는다 |
| 응력–전위 결합의 꼴 | 식 4: **σ_h(V̄_CAM − V̄_SE)/F** (1 차) | B② `tools/oxidation/constrained_esw.py`: **φ_ox(K) = φ_ox0 + K_eff·ΔV_ox/n_e** (Fitzhugh 구속 앙상블 · 1 차) · 값은 `db/properties/constrained_esw_*.json` (레지스트리 미등록 → 숫자 싣지 않음) | **같은 꼴** — K_eff ↔ −σ_h (압축 +) · ΔV 를 반응 부피로 쓰느냐 Li 부분 몰 부피 차로 쓰느냐만 다르다 |
| 압력 어림 규칙 | — | **ΔE_V ≈ −P²V/(2B)** · \|P\| ≤ 2 GPa 면 EOS 생략 (CLAUDE.md · Nd Q1 근거) | **다른 양** (§7c) |
| 셀 · 작동창 | Li\|LPSC\|NCM83 · `figure-read ≈` 2.5–4.2 V (Raman) · NCM811 · ≈3.55–4.25 V (R2D) | 셀 작동창 **2.5–4.25 V vs Li/Li⁺** | **같은 틀** (Raman 셀) |
| 산화 개시 | n/a | **2.14 V** (LiS₄ 포함 · grand-potential 경계의 Li-rich facet 값 · 다음 breakpoint **2.36 V**) · **2.256 V** (GG 상 집합) · 이후 2.385 V (P₂S₇ + S) · 3.326 V (SCl) · modelc 3.388 V (PCl₅) | 그들의 영상 점 5 개가 **전부 우리 개시 위** (§7d) |
| 환원 한계 | n/a | **1.717 V** (Li 교환 0 의 가장자리) | R2D 의 Li 침투는 이 아래 (0 V) — 계면상 화학이 모델에 없다 (Account 서술 기준) |
| 띠틈 | n/a | comp1 2.066 · modelc 2.099 eV (fixed-occ nscf) | 무관 — 'wide-gap' 수준만 |

### 7c. 🔑 우리 압력 어림 규칙과의 관계 — 같은 'GPa' 가 아니다

- **우리 규칙** (CLAUDE.md 데이터 규율): 기준 셀에서 이온 이완 → 셀마다 **ΔE_V ≈ −P²V/(2B)** → \|P\| ≤ 2 GPa 이고 결론을 못 바꾸면 EOS 생략. 이것은 **셀 자신의 잔류 압력이 총에너지에 주는 2 차 보정**이다.
  - *우리 산수* (comp1 V₀ 254.16 Å³/f.u. · 13 원자 · B 21.7–32.5 GPa): 1 GPa → **1.9–2.8 meV/atom** (24–37 meV/f.u.) · 2 GPa → 7.5–11.2 meV/atom.
- **Account 의 주장**: 이미 걸린 응력 σ 가 반응의 부피 변화 ΔV̄ 에 일을 한다 — **1 차 항 σ·ΔV̄**.
  - *우리 산수*: 1 GPa × 1 cm³ mol⁻¹ = **10.4 meV / Li** · ΔV̄ 10 cm³ mol⁻¹ 이면 104 meV / Li.
- ⇒ **같은 1 GPa 에서 1 차 항이 2 차 항보다 Li 하나당 수 배–수십 배 크다.** 우리 규칙을 *"GPa 이하 응력은 반응 에너지에 무시해도 된다"* 로 읽으면 **틀린다** — 그 규칙은 반응 자유에너지의 응력 의존을 다루지 않는다. 반응 쪽 1 차 항은 우리 B② 구속 ESW 가 같은 꼴로 이미 갖고 있다 (§7b).
- 부호 규약 대응: 식 4 는 **인장 +** (σ_h > 0) · 우리 `constrained_esw.py` 는 **구속 (압축) +** (K_eff > 0). 팽창형 분해 (ΔV > 0) 는 압축에서 눌리고 (창 넓어짐) 인장에서 쉬워진다 (창 좁아짐).

### 7d. 🔑 `Fig. 3` 의 다섯 영상 점을 우리 산화 사다리에 놓으면 (`kb/concepts/se_redox_frontier.md` §4 ④)

| 영상 점 (`figure-read ≈`) | 우리 grand-potential 에서 그 전위의 LPSC (comp1) | Raman 에 걸리는 것 |
|---|---|---|
| ① 2.55 V (0 % SOC) | 개시 2.14 / 2.256 V · 2.385 V (P₂S₇ + S) 위 → **이미 열역학적 산화 구간** | 아직 분해 전 (동역학) 일 수 있다 — 기준 지도 |
| ② 3.78 V (50 %) | 3.326 V (SCl · Cl⁻ 산화) 위 | P–S–P (P₂S₇⁴⁻) 계열 · 원소 S · Cl 산화 산물이 **평형상** |
| ③ 4.2 V (100 %) | 같은 구간 · 창 맨 위 (우리 4.25 V 와 같은 끝) | 위와 같음 · 가장 깊은 산화 |
| ④ 3.69 V (50 % 방전) | 다시 내려와도 3.326 V 위 | 0 K 평형은 가역성을 말하지 않는다 (산물이 되돌아가는지 미정) |
| ⑤ 2.5 V (방전 끝) | 창 아래 끝 · 여전히 개시 위 | 잔류 '인장' = 잔류 응력 **또는 남은 산물** — 구분 불가 |

- **판정**: 그들이 '인장 증가' 로 읽은 구간 (①→③) 은 우리 계산에서 **LPSC 가 산화돼 P₂S₇⁴⁻ (P–S–P) 계열 · S · Cl 산물로 가는 평형 구간**과 정확히 겹친다. P₂S₇⁴⁻ 띠는 ≈401–405 cm⁻¹ · P₂S₆⁴⁻ ≈385 cm⁻¹ (litdb `calpa2019` 소환) 로 PS₄³⁻ (≈420–429) 의 **아래쪽**에 있어, 분리되지 않은 성분이 단일 피크 맞춤 위치를 **낮은 쪽 (= Bo 보정의 '인장')** 으로 끈다. *우리 산수* (상한 꼴): 분리 안 된 성분의 분율 f · 띠 간격 ≈20–40 cm⁻¹ 이면 중심 이동 ≲ f × (20–40) cm⁻¹ — **f 가 수 % 면 'hundreds of MPa' (≈0.5–2 cm⁻¹) 와 같은 크기**다. 이것은 반박이 아니라 **분리하지 않았다는 지적**이다.
- **우리 결론의 강건성**: 식 4 의 응력 항으로 우리 개시 (2.14 / 2.256 / 2.36 V) 를 창 아래 끝 (2.5 V) 위로 올리려면 **σ·ΔV/n_e = 34.7 / 23.5 / 13.5 kJ mol⁻¹ per e⁻** 가 필요하다 → 1 GPa 면 반응 부피가 전자당 **≈35 / 24 / 14 cm³ mol⁻¹**. 게다가 Account 가 잰 부호 (충전 중 LPSC **인장**) 는 팽창형 분해를 **돕는** 쪽이라 개시를 **내린다**. ⇒ **"우리 창 전체가 열역학적 산화 구간" 은 Account 가 주장하는 응력 크기 · 부호 아래에서 그대로 선다.** 단 **압축** 구속이 GPa 급이고 반응 부피가 크면 다음 breakpoint (2.36 V) 쪽 여유 (0.14 V) 는 넘을 수 있다 — 그게 B② 의 영역이다.
- ⚠ **B② (구속 창 확대) 를 양극 계면 근거로 쓸 때**: Account 측정을 믿는다면 충전 끝 NCM 둘레 LPSC 는 **인장**이다 → 1 차 항의 부호가 '구속이 창을 넓힌다' 와 **반대**다. B② 를 인용할 땐 **응력 부호 (압축 가정)** 를 같은 문장에 적는다.

### 7e. 협업 접점 (DEM · 점착 W · Ag–C · [혁주])

| 접점 | Account 가 주는 것 | 우리 쪽 위치 | 판정 |
|---|---|---|---|
| **DEM** (입자 해상 · 적층압 · 접촉) | P2D 균질화 비판 = 입자 해상 모델의 필요 · 이상화 ⑤ '온전한 계면' 이 공극 · 접촉 손실에서 깨진다는 자인 · R2D 는 **접촉 손실을 모델에 안 넣었다** (Account 서술 기준) | DEM 쪽 값은 이 digest 에 싣지 않는다 (DEM 세션 몫) | DEM 이 R2D 의 빈칸 (접촉 위상 · 박리) 을 채우는 짝 — SOS–SOC 의 '고립 입자' 해석 (§10-⑤) 은 DEM 의 접촉 수로 직접 시험 가능 |
| **점착 W** (계면 박리) | 이상화 ⑤ · '인장 → 박리' 서사 · χ < 1 → delamination | `kb/projects/wad_lpscl_agc_vgcf_plan_2026_09_23.md` · `db/properties/wad_round2_vasp_result_2026_11_19.json` · `kb/projects/wad_dem_reply_draft_2026_09_23.md` — **W 값 없음 (위치만)** | Account 에 점착 수치 0 · 대조 없음 |
| **Ag–C 인터레이어 crack** | Hard–Soft Pairing (Li 합금 음극 · Li₃Sn 대 Li₀.₆In · χ) · R2D 의 **입계 침투 · Y 형 삼중점 jump nucleation** | `docs/collab/agc_interlayer_crack_calc_2026_11_16.html` (열역학 · Li 환원 사다리 · Ag₂S 경계) | ① Li–Ag 합금도 LAA 다 — χ 로 짝을 따지려면 G (Li–Ag 상) · V̄ 가 필요 (우리 원장에 없음) ② **응력 크기 검산**: LPSC 환원 한계 1.717 V 를 Li 금속 (0 V) 쪽 조건에서 응력으로 메우려면 ≈166 kJ mol⁻¹ per e⁻ (1 GPa 면 166 cm³ mol⁻¹) — Ag–C 문서의 열역학 판정 (Ag₂S 안정 경계와 Li–Ag 합금 전위 사이 1 V 이상 간격) 도 GPa 응력 (≈10 mV/GPa/cm³ mol⁻¹) 으로는 **안 뒤집힌다** ③ 'crack 을 따라 Ag · Li 가 올라간 관찰' 은 R2D 의 입계 침투 그림과 기하가 닮았다 — 그러나 R2D 는 정성 · 입계 물성 입력 n/a |
| **[혁주] LZO 코팅 NCA\|LPSC** | 1 패러다임 (보호 코팅) 대 2 패러다임 (전기-기계) 의 경계 · Raman PS₄ 띠 | `kb/projects/hyeokju_lzo_interface_2026_11_16.md` | 실험 쪽 **후보 제안** (1저자 = 혁주 · 결정 아님): 코팅 유무 셀에서 PS₄³⁻ 띠 이동의 **가역성**을 같이 보면 '응력' 과 '계면 화학' 을 가를 수 있다 — 선례 `[Chen24SCL]` (NCM622 · LiNbO₃ 품질별 첫 사이클 −3 cm⁻¹ 비가역 vs ≈0 가역 · 2.5–4.2 V 창). ⚠ 혁주 문서가 그은 선 (보호 효과는 실험과 함께 · 두 계면 따로로 차단 효과 증명 안 함) 을 넘지 않는다 |

### 7f. 문헌 대 문헌 (litdb 소환값 — 우리 값 아님)

| 양 | 이 Account | 다른 litdb 문헌 | 판정 |
|---|---|---|---|
| 셀 수준 응력 | 국소 GPa | Koerver 2018 operando 축 응력 σ₁₁ ≈ **0.06 MPa** (LCO) · ≈ **1.5 MPa** (Li/NCM-811) [판독 · `koerver2018_…`] | **다른 양** (거시 축 응력 vs 국소 정수압) — 평균 응력 정리로 묶인다 (§10-③) |
| 복합체 국소 응력 (적층압 몫) | — | Ohashi 2020 복셀 FEM (LGPS + ZrO₂ · 100 MPa): SE 평균 최소 주응력 **≈49–88 MPa** · ZrO₂ ≈153 MPa [판독 · `[Ohashi20]`] | 적층압만으로는 수십–백 MPa 대 |
| 3D 완전결합 FEM 의 결합 효과 | η_mech **±100–110 mV** (R2D · 2D) | Ben Hadjali 2026 (NMC622/LPSCl · 적층압 68 MPa · μ = μ₀ + RT ln X − Ωσ_h 같은 꼴): 완전결합이 평균 과전압을 **≈2.3 mV** 더 키움 · 집전체 면 평균 σzz −78 → +35 → −110 MPa [판독 · `benhadjali2026_fully_coupled_…`] | **≈50 배 차** — 같은 식 꼴이라도 η_mech 은 모형 (2D/3D · ΔV · 경계 · Ω) 에 크게 의존 |
| 단방향 3D FEM 입자 응력 | NCM811 ±2.5–3 GPa (figure-read) | Ben Hadjali 2026 (NMC811 · 9 / 68 MPa): AM 평균 von Mises **318–463 MPa** [판독 · `benhadjali2026_oneway_…`] | 자릿수 차 |
| operando Raman PS₄³⁻ (독립 그룹) | 0–8 cm⁻¹ 를 0–1.5 GPa 로 | `[Chen24SCL]` NCM622\|LiNbO₃\|LPSC 0.1 C 첫 사이클: 1–4 cm⁻¹ · 충전 중 적색편이 · LNO-300/850 끝 **≈ −3 cm⁻¹ 비가역** · LNO-600 **≈0 가역** · κ 없음 (정성) · 위치가 ≈1 cm⁻¹ 계단 (CCD 화소) [figure-read] | 방향 (충전 중 적색편이) 은 같다 · **비가역분이 코팅 품질과 같이 움직인다** = 화학 교락의 정황 |
| PS₄³⁻ 의 화학 이동 | — | 수분: 425 → 417 · 428 → 418 cm⁻¹ (`[He26Cl4D]` · 미출판 원고) · Li₂S 와 밀링한 복합체의 환원 (LPSCl → LPS): 본문 425 → 418 · 원자료 최대 425.8 → 420.4 cm⁻¹ (`[Cronk26]` · `cronk2026_lis_cathode_interphase_chemistry` digest) | 응력 환산 **1.0–1.9 GPa** 와 같은 크기 |
| LPSC 파괴인성 · 경도 | — | K_Ic **0.17** (다공 펠릿 · `[Song25Mech]`) · **0.69** MPa m^½ (나노압입 · Ning 2023 — `[Song25Mech]` 경유) · 유리 0.23 (`mcgrogan2017_…`) · LPSCl H ≈ **1.87 GPa** (25 °C · `papakyriakou2021_…` 판독) | GPa 인장을 균열 없이 견디기 어렵다 (§10-③) |
| NCM-811 Li 부분 몰 부피 | n/a (식 4 입력) | V̄ ≈2 (x 0.9–0.6) → 3.0 (0.47) → 6 (0.35) → 12 (0.30) → 17–20 cm³ mol⁻¹ (0.26–0.24) [판독 · `koerver2018_…` `Fig. 2b`] | 식 4 의 크기는 고 SOC 에서만 커진다 |

---

## 8. DFT/계산 방법 ★

**원자단위 계산은 없다.** code · functional · pseudo/PAW · k · ecut · 초격자 · DFT+U · AIMD · MLIP · 무질서 처리 **전부 n/a**. 사사의 *"density-functional calculations"* (Hong Zhu) 는 본문에 결과 · 조건이 없다.

있는 '계산' 은 연속체뿐이다 (§4f).
- **R2D** (ref 1): 위상장 (음극 Li · 큰 변형 · 움직이는 계면 · 입계 φᵢ · Li 질서 매개변수 ξ) + FEM (양극 입자 · 선형 탄성 · 화학 변형) + 전역 정전류 구속 (Li⁺ 유출 ≡ Li⁰ 성장) · 전극 적응형 격자 · 2D. 사사에 SJTU 수학과 Zhenli Xu · Shenggao Zhou 가 알고리즘 개발에 참여.
- **과도 탄성동역학** (Huamei Li et al. · 미출판): 조건 n/a.
- **식 (2)–(4) · χ**: 해석적 유도 (§3e).
- ⇒ 우리 계산과 **방법 축이 겹치지 않는다**. 겹치는 것은 식 4 의 꼴 (우리 B②) 뿐이다.

---

## 9. Figure set ★

| Fig | 내용 | 우리 활용 |
|---|---|---|
| 1a,b | 고체–액체 (EDL · 용매화 · 'Stress relaxation') vs 고체–고체 (변형된 계면 · 접촉 손실 · 균열 · 격자 뒤틀림 · 응력 누적 색막대 무수치) | 발표용 개념도 — '1 패러다임 (화학) → 2 패러다임 (전기-기계)' 대비. 수치 없음 |
| 1c,d | 자유에너지 대 반응 좌표 (a.u.) — Chem only < Chem + Elec < Chem + Elec + Mech · η_elec · η_mech · ΔG‡ | ⚠ 과전압을 **장벽 상승** 으로 그림 (통상 규약과 반대) · 열역학 (식 4) 과 장벽을 섞음 — 인용 시 '모식' 으로만 |
| 2a | DAC (다이아몬드 · ruby · Ar · SE) 보정 + 압력 유지 광학 창 셀 (레이저 → 복합양극 윗면 → LPSC → Li) | Raman 응력법의 장치 기준 — 레이저 · 분광 조건 n/a |
| 2b | 압력별 LPSC 스펙트럼 (0–2 GPa) · 보정 직선 (ω₀ 428.985 · κ 5.393 · R² 0.981) · 100 µm 격자 · 2D 지도 (색막대 0/50/1000/1500 무단위) | 1 cm⁻¹ ≙ 185 MPa 환산 근거 · ⚠ **압축 전용 보정** · 색막대 '50' 오기 추정 |
| 3 | Li\|LPSC\|NCM83 첫 사이클 5 점 응력 지도 (0–1.5 GPa · 0 쪽에 'Compressive') + 전압 곡선 (`figure-read ≈` 2.55 → 3.78 → 4.2 → 3.69 → 2.5 V · 가로축 무라벨) | ★ **우리 셀 형식 · 작동창과 같은 계** — 다섯 점이 전부 우리 산화 개시 위 (§7d) · 방전 끝에도 '인장' 잔류 = 응력 또는 산물 |
| 4a | NCM A₁g/E_g 분리 스펙트럼 + Rs 대 차단 전압 (`figure-read ≈` 3.0 → 0.49 … 4.2 → 0.88) | SOC 대리량의 보정 범위 — 0.93 · 1.18 은 범위 밖 (§10-⑤) |
| 4b | LPSC 응력 지도 (−200 → 1200 MPa · 10 µm) · 고인장 핵 하나 (≈1000–1200 MPa · ≈4–5 µm) vs 저인장 영역 | '고인장 영역' 이 사실상 핵 하나 — n 미기재 |
| 4c,d | 고인장 (Rs 0.68 · LPSC 우세) vs 저인장 (Rs 1.18 · NCM 우세) 스펙트럼 | 두 초점의 LPSC/NCM 세기비가 달라 **초점 부피 구성 자체가 다르다** — 비교의 교락 |
| 5 | 양방향 결합 도식 (σ = ℂ:(ε^el − ε_chem) · η_mech ∝ σ·V̄ · ε_chem ↔ η_mech) | 우리 B② 의 1 차 항과 같은 꼴 (§7c) · ⚠ ε^el 표기가 본문 정의와 어긋남 |
| 6 | Hard–Soft Pairing 안정 지도 — (a) 세라믹 · V̄ 비 0–1 · 곡선 아래 안정 / (b) 고분자 · V̄ 비 1–6 · 곡선 위 안정 · 실선/점선 범례 없음 | Ag–C (Li–Ag 합금) 짝 판단의 틀 후보 — 단 **본문 χ 식으로는 (a) 가 재현 안 된다** · G · V̄ 입력이 우리 원장에 없음 |
| 7 | 실제 전지 기하 · P2D 균질화 (1D 선분) · R2D (FEM 양극 ⇄ 'Li⁺ flux out ≡ Li⁰ growth' ⇄ 위상장 음극) | DEM/연속체 결합 서술의 개념도 — R2D 에 **접촉 손실이 없다** 는 점이 DEM 과의 분업 지점 |
| 8a | R2D Li\|LPSC\|NCM811 사이클 (`figure-read ≈` 3.55–4.25 V · ≈6.5 사이클/28 h · 입자 σ_h 충전 끝 +2.5–3 · 방전 끝 −1.5 ~ −2.5 GPa · 기지 응력 미표시 · t = 0 흰색) | η_mech ±100–110 mV · 84.8 % 의 출처 — ⚠ 3D 완전결합 문헌 ≈2 mV · Eshelby 어림의 4–5 배 응력 · 삼각파 전압 (단순 OCV) |
| 8b | 마지막 충전의 음극 — 그물형 입계 (전선 머묾) vs Y 형 (jump nucleation → 단락) | Ag–C crack 의 '입계 · 균열을 따라 오르는 Li' 와 기하가 닮은 정성 그림 — 축척 · 물성 없음 |

---

## 10. 비판 — 이 Account 의 약한 곳 ★

① **보정은 압축으로만 했는데 지도는 인장을 그린다.** DAC 는 정수압 **압축** 0 → ≈2 GPa 만 준다 (`Fig. 2b`). 지도의 값은 전부 **인장** (+) 이다 — `Fig. 3` 0–1.5 GPa · `Fig. 4b` 최대 1.2 GPa. 즉 **보정 직선을 부호 반대 영역으로 외삽**했다. 정수압 인장은 DAC 로 만들 수 없으니 불가피하지만, 포논 진동수의 부피 의존이 인장 쪽에서도 같은 기울기라는 확인이 Account 에 없다. 또 보정은 **정수압**인데 실제 계면은 편차 응력이 크다 (저자 자신의 이상화 ④) — 편차 응력은 띠를 가르거나 넓히는데, 단일 위치로 읽으면 그 정보가 '정수압' 에 섞인다.

② **띠 이동 = 응력 이라는 귀속이 분리되지 않았다 — 이 Account 에서 가장 큰 구멍.** LPSC PS₄³⁻ 띠는 응력 말고도 움직인다. litdb 소환값만으로도: 수분 노출 **−8 · −10 cm⁻¹** (`[He26Cl4D]` · 미출판 원고) · Li₂S 에 의한 환원 **−7 cm⁻¹** (`[Cronk26]`) · NCM\|LPSC 첫 사이클의 **비가역 −3 ~ −3.5 cm⁻¹** 가 코팅 품질과 같이 움직임 (`[Chen24SCL]`). Bo 보정으로 환산하면 각각 **1.5 · 1.9 · 1.3 · 0.6 GPa** — 지도의 전 범위와 같은 크기다. 그리고 그들의 측정창 (≈2.5–4.2 V) 은 **전부 우리 계산의 열역학적 산화 구간**이라 (§7d) NCM 둘레 LPSC 는 바로 그 자리에서 P–S–P · S · Cl 산물 쪽으로 가는 중이다. 레이저 가열 (검은 NCM 이 흡수) 도 같은 방향 (적색편이 = '인장') 으로 읽힌다. 분해능도 문제다 — `[Chen24SCL]` 의 같은 띠는 ≈1 cm⁻¹ 계단 (CCD 화소) 으로만 움직였고, 1 cm⁻¹ = **185 MPa** 다. **'hundreds of MPa' 는 1–2 화소**다. 레이저 · 분광 · 맞춤 · 온도 조건은 Account 에 **하나도 없다** (n/a).

③ **GPa 정수압 인장이 황화물 안에서 균열 없이 버틸 수 있나 — 세 가지 검산.**
- **파괴역학**: a_c = (K_Ic/σ)²/π 에 litdb 의 K_Ic (0.17 · 0.23 · 0.69 MPa m^½) 를 넣으면 1 GPa 에서 임계 결함 **≈9 · 17 · 150 nm**, 1.5 GPa 에서 ≈4 · 7.5 · 67 nm (*우리 산수*). 냉간 압축 복합양극의 기공 · 입계 · 접촉 틈은 이보다 크다. 정수압 인장은 모든 주응력이 인장이라 가장 불리하다. ⇒ 1–1.5 GPa 인장이 **사이클마다 쌓였다 풀리는** 그림 (`Fig. 3`) 은 균열 · 공동화 없이 설명하기 어렵다.
- **Eshelby**: 고립된 구형 입자가 등방으로 수축하면 **입자 밖 기지의 정수압 응력은 0** 이다 (점 팽창의 변위장 ∝ r̂/r² 는 발산이 0 — 기지에는 반지름 인장 + 원주 압축의 편차 응력뿐). 정수압 인장은 **입자 안**에 생긴다 (*우리 산수* §3h: NCM811 완전 충전 ≈ +0.58 GPa). 그런데 Raman 은 **기지 (LPSC)** 의 정수압을 GPa 로 읽었다 — 고립 입자 그림과 맞지 않고, 집단 효과 · 경계 구속이 필요하다 (Account 에 논의 없음).
- **평균 응력 정리**: 체력이 없는 정적 평형에서 물체 전체의 부피 평균 응력 = 경계 견인력의 평균 (⟨σᵢⱼ⟩ = V⁻¹ ∮ tᵢ xⱼ dS). 적층압 셀의 경계는 피스톤 · 다이와 **접촉**만 하니 (당기지 못한다) 전체 평균은 압축 (≈ −적층압) 이거나 0 이다. `Fig. 3` ③ 처럼 LPSC 면적 상당 부분이 ≈1 GPa 인장이면 나머지 상이 그만큼 **압축**이어야 하는데, 탈리튬 수축 중인 NCM 은 오히려 **인장** 쪽이다 (R2D `Fig. 8a` 도 충전 끝 입자 +2.5–3 GPa). ⇒ 지도가 부피 평균을 대표하지 않거나 (창 아래 표면 · 국소 선택), '응력' 에 응력 아닌 것이 섞였다.

④ **`Fig. 3` 그림 결함 셋.** (i) 색막대가 **0 → 1.5 GPa** 인데 0 쪽 끝에 **"Compressive"** 를 달았다 — 인장 + 규약이면 0 은 무응력이지 압축이 아니다 (음수 눈금 없음). `Fig. 4b` 는 −200 MPa 까지 있어 규약이 그림마다 다르다. (ii) 가로축에 **라벨 · 단위가 없다** (mAh g⁻¹ 로 추정) — 역방향 축 해석에 따라 첫 사이클 CE 가 `figure-read ≈` 70 % 로 나오는데 확정 못 한다. 이 창 셀이 일반 펠릿 셀보다 비가역이 크다면 ⑤ 의 잔류 '인장' 과 같이 읽어야 한다. (iii) 본문은 3→5 에서 경향이 **"reverses"** 한다고 쓰지만 ⑤ 방전 끝에 진파랑 영역이 여럿 남는다 — **부분 가역**이다.

⑤ **SOS–SOC 의 크기가 식 4 로 안 나온다 — 접촉 손실이 더 간단한 설명이다.** (i) **Rs 보정 범위 밖**: 보정의 맨 위는 4.2 V 에서 0.88 인데 저인장 영역 평균이 **0.93**, 최대 **1.18** 이다 — 이 보정으로는 SOC 로 못 바꾼다. (ii) **크기**: 보정을 그대로 쓰면 Rs 0.66 ≈ 3.63 V · 0.93 ≈ 4.3 V (외삽) → 같은 순간 두 입자의 국소 평형 전위 차가 **≈0.6–0.7 V** (≈60–68 kJ/mol). 식 4 로 이 차를 내려면 Δσ ≈ 1 GPa 에서 ΔV̄ **≈60–70 cm³/mol** (Li 금속 몰부피의 ≈5 배) 가 필요하다. NCM-811 의 V̄ 최대 ≈20 cm³/mol (`koerver2018` 판독) 로는 **≲0.2 V** 다 (*우리 산수*). ⇒ 관측된 SOC 차는 평형 열역학 응력 효과로는 너무 크다 — **동역학 고립** (접촉 손실 · 이온/전자 경로 단절) 이 더 간단하다. 그리고 '인장으로 당겨진 계면' 은 바로 **박리 직전** 상태다. (iii) **순환성**: NCM 의 A₁g · E_g 모드 자체가 응력에 민감하다 — '응력 → Rs' 와 'SOC → Rs' 가 분리되지 않으면 상관이 일부 자기 상관일 수 있다. (iv) `Fig. 4c,d` 의 LPSC/NCM 세기비가 크게 다르다 — 두 초점의 **부피 구성**부터 다르다. (v) 영역당 입자 수 · 셀 수 · 통계 검정 **n/a** — `Fig. 4b` 의 '고인장 영역' 은 사실상 핵 하나다.

⑥ **'빠른 전파' 와 '먼 거리 영향' 을 섞었다.** 탄성파 속도는 응력이 **언제** 도착하는지를 말할 뿐 **얼마나 큰지**를 말하지 않는다. 한 입자의 부피 변화가 만드는 정적 응력은 **r⁻³** 로 줄어든다 — 입자 반지름의 10 배 거리에서 근처 값의 10⁻³ 이다. '먼 입자의 탈리튬까지 억누른다' 는 집단 (평균장) 응력이나 경계 구속으로만 가능하고, 그 계산은 미출판 (Huamei Li et al. "submitted") 이다. 덧붙여 '> 5000 m/s' 는 황화물에 다소 높다 — litdb E 18.5–28 GPa · ν 0.3 · ρ 1.86 이면 **≈3.7–4.5 km/s** (*우리 산수*) — 결론 (ns–µs) 은 안 바뀐다.

⑦ **"∼10 kJ/mol ≈ 반응 자유에너지의 nearly 10 %" 의 기준이 없다.** 10 kJ/mol @ 1 GPa 는 **V̄ ≈ 10 cm³/mol** 를 깔고 있다 (Li 금속 12.97 에 가깝다 · 삽입 양극의 V̄ 는 대개 그보다 작다). 그리고 3.7–3.8 V 양극 반응 (≈360 kJ/mol) 이면 비율은 **≈3 %** 다. '10 %' 는 ≈1 V 반응에서만 맞는다. 어떤 반응인지 적지 않았다.

⑧ **식 4 의 부호 · 크기는 Account 에 없는 입력에 달렸다.** (i) 셋째 항의 부호는 **V̄_CAM − V̄_SE** 의 부호다 — 'LPSC 인장 → NCM 탈리튬 억제' 가 맞으려면 V̄_CAM > V̄_SE 여야 하는데 **두 값 다 n/a** (SE 쪽 V̄_Li 는 litdb 어디에도 없다). (ii) 이상화 ⑤ (양쪽 같은 σ_h) 는 ③ 의 Eshelby 와 정면으로 어긋난다 — **입자 안과 기지의 정수압은 다르다** (고립 입자면 기지 0). Raman 은 **기지** 응력을 쟀고 SOC 를 정하는 것은 **입자 안** 응력이다.
