Repository: yonghoon7153-source/Yonghoon-DEM-DFT

# 📚 LITDB — 문헌 단일 시스템 (**SE·DFT 축 + DEM·MPM 축, 두 트랙**)

> **앞으로 논문은 여기서만 본다.** 여러 곳(db/literature, kb/papers, db/properties, Excel)에 흩어진 문헌을 한 곳에서 생각·참고·비교하기 위한 통합 MD 시스템.

## 왜 트랙이 둘인가
`INDEX.md` 는 argyrodite 전해질 축이라 접촉역학·MPM·건식전극 digest 가 들어갈 자리가
없다. 그래서 한때 64편이 **어느 인덱스에도 없었다**(open_items #7). 축을 나눠 그 구멍을
닫았고, 한 분모로 세면 “159편 중 98편 미언급” 같은 **가짜 미결**이 나온다
(`comparison_vs_ours.md:8`). 분리는 실측 근거가 있는 결정이다 — 합치지 말 것.

⚠ 이 표의 **편수는 적지 않는다.** 손으로 쓴 수는 반드시 낡는다(README 자신이 세 번 틀렸다).
현재값은 `python3 tools/litdb/build_index.py --check` 로 본다.

File: litdb/papers/swinkels1983_hip_densification_plastic_yield_creep_mechanisms.md (part 1 of 2)
<!-- digest 표준 양식 확장 (paper-level STANDALONE). ★ = 이 묶음 (후보 표 N-65 · 정독 117 · 대피 세션) 에서 꼭 뽑으라고 한 항목.
     본 = mcgrogan2017_compliant_brittle_li2s_p2s5_glass_nanoindentation.md (절 번호 · 머리 요약 상자 · 메타 줄 · 서지 표 · 그림 표 꼴) · 같은 계보 = arzt1982_particle_coordination_densification_spheres.md (서로 가리킴 · 이 논문의 식 (21)–(23) = 그 카드의 식 (18) · (16) · (21)).
     원문 = Acta metall. 31 (11) 1829–1840 (1983) 스캔본 12 쪽 — 쪽마다 300 dpi 1 비트 띠 이미지 26–28 장 + 사진 (8 비트 회색 · PDF p.3 · p.6) + 숨은 OCR 층.  OCR 층은 첫 저자 머리글자 ('F. 9.') · 표 숫자 · 식 기호를 깨뜨린다 → 서지 · 식 · 표 · 캡션은 전부 쪽 렌더 (170–200 dpi 전 단 + 식 · 표 250–400 dpi 확대) 에서 읽었다.
     쪽 표기 = 학술지 쪽 p.1829–1840.  PDF 쪽 = 학술지 쪽 − 1828 (크롭 이름의 pN 과 figures.json 의 page 는 PDF 쪽).  보충 자료 (SI) 없음 · 표 3 · 번호 붙은 식 24 (+ 번호 없는 p₃ 정의 1) · 그림 25 · 참고문헌 52.
     값 표지: [인쇄] = 본문 · 표 · 그림 안 글자 · [판독] = 그림에서 읽은 값 (재현 = litdb/figures/<slug>/digitized.csv 86 행 — 300 dpi 크롭에서 축 눈금 최소제곱 + 표지 = 원판 열림 연산 뒤 무게중심 · 방법은 행마다) ·
     [카드 산술] = 인쇄 · 판독 값으로 이 카드가 계산한 값 (식 병기) · [카드 해석] = 원문에 말이 없어 카드가 읽은 뜻 · [우리 산술] = 우리 쪽 값과 견주는 계산 (원문에 없다) · [미확인] = 원문 12 쪽 전수에 없음.
     시뮬레이션 (DEM · FEM · MPM) 은 없다 — 해석 모델 + 실험 논문. -->
# 열간 등방 가압 (HIP) 의 치밀화 기전 — 납 · 주석 · PMMA 분말을 기름 압력 용기에서 누르며 밀도를 연속으로 잼 (납 3.52–10.35 · 주석 1.38–13.79 MPa · 27–150 °C · 24 h) · 첫 30 s = 소성 항복 · 그 뒤 = 멱법칙 크리프 (압력 지수 6.5) · 옛 모델 (배위수 일정 · 둥근 기공) 은 30 s 밀도와 안 맞고 크리프 속도를 약 두 자릿수 크게 냄 → Arzt 1982 의 배위수 n_f(Δ) · 접촉 면적 A_c(Δ) + 뾰족한 (cusp) 기공으로 고친 새 모델 (식 21–24 · 속도 5 배 · 밀도 1 % 안) — Swinkels · Wilkinson · Arzt · Ashby (Acta metall. 1983)

> slug `swinkels1983_hip_densification_plastic_yield_creep_mechanisms` · DOI `[미확인]` · type `theory + exp (hot-isostatic pressing of lead · tin · PMMA powders in an oil-pressurised press with continuous densification measurement; plastic-yield and power-law-creep densification models of the powder compact rebuilt with increasing coordination number, contact area and cusped pores on the Arzt 1982 random dense packing geometry; Heckel; uniaxial compressive creep tests — 시뮬레이션 없음)` · PDF `c9bde523-65._Mechanisms_of_hot-isostatic_pressing.pdf` · SI 없음 · digested `2026-11-16` · status ✅
>
> **저자**: F. B. Swinkels ¹,⁴ · D. S. Wilkinson ² · E. Arzt ³ · M. F. Ashby ⁴ — ¹ School of Mechanical Engineering, New South Wales Institute of Technology, NSW, Australia · ² McMaster University, Department of Metallurgy, Canada · ³ Max-Planck-Institut fur Metallforschung, Stuttgart, F.R.G. · ⁴ Cambridge University, Engineering Department, Cambridge, U.K. — *Acta metall.* **31** (11) 1829–1840 (1983) · *"Printed in Great Britain. All rights reserved"* · `0001-6160/83/$3.00 + 0.00` · Copyright © 1983 Pergamon Press Ltd · *(Received 17 April 1983; in revised form 27 May 1983)* · 감사 = S.E.R.C.
> **DOI**: 인쇄면에 없다.  후보 표 N-65 · `benhadjali2026_wip_vs_cup_pressing_assb_cathode_dem` L436 의 `10.1016/0001-6160(83)90129-3` 은 **2 차 기록**이다 (PDF 파일 메타데이터의 제목 칸이 `PII: 0001-6160(83)90129-3` 이라 같은 PII 를 가리키지만 이것도 인쇄면이 아니다).
> **이웃 카드 (링크만)**: [`arzt1982_particle_coordination_densification_spheres`](arzt1982_particle_coordination_densification_spheres.md) (참고 [36] = 그 논문 · 배위수 · 접촉 면적 식의 원전) · [`german2014_coordination_number_powder_densification`](german2014_coordination_number_powder_densification.md) (같은 Z(D) 축 · 문헌 113 쌍) · [`kakar1967_deformation_theory_hot_pressing`](kakar1967_deformation_theory_hot_pressing.md) (식 (5) 와 같은 부피 보존 꼴 · 원문은 같은 저자의 1968 두 편 [5, 6] 을 인용) · [`benhadjali2026_wip_vs_cup_pressing_assb_cathode_dem`](benhadjali2026_wip_vs_cup_pressing_assb_cathode_dem.md) (참고 [23] = 이 논문 · 후보 표 근거 칸) · [`dixit2022_isostatic_pressing_ssb_large_scale_manufacturing_review`](dixit2022_isostatic_pressing_ssb_large_scale_manufacturing_review.md) (참고 [30] = 이 논문) · [`lee2025_heckel_argyrodite_powder_densification_nanoindentation`](lee2025_heckel_argyrodite_powder_densification_nanoindentation.md) (LPSCl Heckel · 경도) · [`martinbouvard2003_dem_composite_cold_compaction`](martinbouvard2003_dem_composite_cold_compaction.md) (Arzt Z(D) 를 DEM 과 대조).
> **판독 원자료**: `litdb/figures/swinkels1983_hip_densification_plastic_yield_creep_mechanisms/digitized.csv` (86 행 — Fig. 20 · 21 축 눈금 · 표지 40 개 · 실선 (새 모델) 표본 · Fig. 16 · 17 칠캐스트 크리프 표지 7 개 · Fig. 11 · 12 등밀도 선 기울기) · 크롭 81 장 (그림 25 + 패널 8 · 표 3 · 식 25 · 근거 문단 20 · 전부 손 크롭 · 다시 자름 0) — `figures.json`.

---

## 0. 결론 먼저 — 우리 질문에 대한 답

**한 문장**: 압력 아래 분말의 밀도를 **연속으로** 재려고 기름 압력 용기 두 칸 사이의 피스톤 변위를 스트레인 게이지로 읽는 열간 등방 가압기를 만들어 (Fig. 1 · 식 1), **체 거른 납 · 주석 분말 (100–200 µm · 평균 150 µm)** 을 1.38–13.79 MPa · 27–150 °C 에서 24 h 눌렀더니, 압력을 올리는 첫 **30 s 의 치밀화는 소성 항복**, 그 뒤는 **멱법칙 크리프** (치밀화 속도의 압력 지수 **6.5** · 100 °C 납 · 주석 모두) 였고, 기존 모델 (배위수 일정 · 둥근 기공) 은 30 s 밀도와 맞지 않고 (Figs 20–21) 크리프 속도를 **약 두 자릿수 크게** 냈다 (p.1837).  PMMA 구 (0.7 MPa · 110 °C) 의 SEM 이 보여 준 **뾰족한 (cusp) 기공과 늘어나는 접촉 이웃 수** 를 Arzt 1982 의 무작위 조밀 충전 기하 (n_f,i 7.3 · Δ_i/Δ₀ 0.64) 로 넣어 새 모델 (식 21–24) 을 만들었고, 크리프 쪽은 칠캐스트 크리프 자료로 **치밀화 속도 5 배 · 밀도 1 % 안** (Fig. 25 · 주석 한 시험) 에 들어왔다.
**DEM · MPM · FEM 계산 · 황화물 · 복합체 · 일축 금형 · 탈압 회복은 이 논문에 없다.**  압력은 **등방** (기름) 이고 재료는 **금속 · 고분자** 다.

| 우리 질문 (이 묶음) | 이 논문이 주는 것 | 표지 · 쪽 |
|---|---|---|
| ① ★ 잰 재료 · 분말 | **납 · 주석**: 받은 분말을 체로 **100–200 µm** (표 각주 *"Average particle diameter = 150 µm"*) · 납은 불규칙 꼴 (Fig. 2a) · 산화막 제거 (납 = 5 % 아세트산 + 2 % 과산화수소 수용액 · 주석 = 1 % HCl 알코올) → 알코올 헹굼 · 진공 건조 · 곧바로 주머니에 · **PMMA**: 거의 구형 **50–100 µm** (Fig. 4) — 기공 모양 관찰용 (물성 표 없음) | [인쇄] p.1830 · 표 1 · 2 각주 |
| ② ★ 장치 · 밀도 연속 측정 | 압력 용기 두 칸 (안 칸 = 실리콘 기름 일정 부피 · 바깥 칸 = 저장조) 사이 피스톤 · 분말은 위 마개에 매단 유연 주머니 (고무 · 납 · 주석) · 수압 펌프 + 축압기로 압력 일정 · 피스톤 변위 → 캔틸레버 스트레인 게이지 → **식 (1) Δ/Δ₀ = (Δ_f/Δ₀)(V_f/V)** · 온도 ±0.5 °C · **재현성 ±2 %** · 압력 도달까지 **약 30 s** · 시험 **24 h** · 영시 = 시험 압력에 처음 닿은 때 · 최종 밀도 Δ_f/Δ₀ = 시험 끝 **침지법 [17]** (보정용) | [인쇄] p.1829–1832 · Fig. 1 |
| ③ ★ 압력 · 온도 · 측정 상태 | 납 **3.52–10.35 MPa** (27–150 °C) · 주석 **1.38–13.79 MPa** (27–150 °C) · PMMA **0.7 MPa · 110 °C** · 크리프 시편용 압분 **60 MPa · 150 °C · 30 min** (기공 < 1 %) · 밀도는 **누른 채 연속** (영시 → 24 h) + 시험 끝 침지 (뺀 뒤) · 분모 Δ₀ = 입자 재료 밀도 (표 3: 납 1.14 × 10⁴ · 주석 7.3 × 10³ kg/m³) | [인쇄] 표 1–3 · p.1830–1832 |
| ④ ★ 기전 · 단계별 치밀화 식 | **소성 항복**: 초기 (4) · (5) · (6) · 최종 (7) · 중간 (8) · 경험식 Heckel (9) · (10) · 온도 (19) · (20) · 새 모델 (21) · (22) · (23) + p_eff ≥ 3σ_y / **점성 유동**: (11) · (12) / **멱법칙 크리프**: (13) · (14) · 최종 (15) · (16) · 중간 (17) · 초기 (18) · 새 초기 (24) / **확산**: 식 없음 (*"do not contribute significantly in the experiments discussed here"*) | [인쇄] p.1834–1839 · 식 크롭 25 장 |
| ⑤ ★ 소성 항복 치밀화 (압력 ↔ 상대 밀도 ↔ 항복 세기) | 옛: (6) Δ/Δ₀ = (Δ_i/Δ₀)(1 + p_eA_f/(2πn_fσ_ya²)) (n_f 일정) · (7) p₃ > −(2/3)σ_y ln(1 − Δ/Δ₀) · (8) p₂ > −(σ_y/√3) ln(1 − Δ/Δ₀).  새: 식 (21)–(23) + **p_eff ≥ 3σ_y** → [카드 산술] **p_e/σ_y = (9/4π)·n_f(Δ/Δ₀)·(Δ/Δ₀)·(Δ/Δ₀ − 0.64)** (원문은 이 닫힌 꼴을 인쇄하지 않았다 — Fig. 20 · 21 의 실선과 ln 단위 0.01–0.03 안 [판독]).  σ_y = **인장 유동 세기** · 300 K 값 납 **18.5** · 주석 **21.8 MN/m²** [50] · 온도 식 (19).  적용 구간 = 초기 단계 (시험한 30 s 밀도 Δ/Δ₀ ≈ 0.64–0.86) | [인쇄] p.1835 · 1837 · 1838–1839 · 표 3 |
| ⑥ 크리프 | 치밀화 속도의 압력 지수 **6.5** (100 °C · 납 · 주석 · Figs 11–12) — *"agreeing well with that for steady-state creep of cast samples"* · 표 3 문헌 n 납 **5** [48] · 주석 **6.6** [49] · [판독] 칠캐스트 100 °C 기울기 납 **≈6.1** (4 점) · 주석 **≈7.3** (3 점) · 소결 시편은 칠캐스트보다 크리프 저항이 크다 (*"because (we believe) of the oxide coating"*) | [인쇄] p.1832–1833 · [판독] Figs 16–17 |
| ⑦ 기공 모양 · 배위수 | 소성 · 크리프 = **뾰족한 기공** · 원형 목 · 접촉 이웃 수 증가 · 기공 둥글어짐은 고밀도에서 목끼리 부딪칠 때만 (Fig. 13–15) · 자유 표면은 구의 일부로 바깥으로 부풀고 유효 입자 반지름이 커져 전 밀도에서 **다면체** (Fig. 24) · n_f = 7.3 + 9.5(Δ − Δ_i)/Δ₀ (< 0.85) … → Δ/Δ₀ = 1 에서 **13.70** [카드 산술] | [인쇄] p.1832–1833 · 1837–1838 |
| ⑧ ★ 모델 ↔ 실험 | 옛 소성 모델: *"Agreement is poor"* (Figs 20–21) · 옛 크리프 모델: 실측 속도가 **약 두 자릿수 느림** (Figs 22–23 · 150 °C) · 새 소성 모델: *"much better"* 이지만 고압에서 밀도를 **계통적으로 과소** (30 s 동안의 크리프로 설명 — 20 s 크리프를 더한 일점쇄선) · 새 크리프 모델 (24) + (16): 속도 **5 배** · 밀도 **1 %** 안 · 초기 → 최종 전환 **Δ/Δ₀ ≈ 0.95** | [인쇄] p.1837 · 1839 · 1840 · 표 §3-7 |
| ⑨ ★ DEM 한계 · 소성 · 2D / 3D · 탈압 | **DEM 말 없음** (입자 계산 없음) · 소성 · 크리프의 어려움 = *"Approximate solutions exist for the contact area …"* · *"An exact solution for the constrained creep indentation at the contact faces is difficult …"* · 모델은 3D (무작위 조밀 충전 구) · 2D ↔ 3D 말 없음 · **탈압 회복 없음** (침지 밀도는 시험 끝 뒤 · 식 (1) 이 그 값을 누른 채 곡선의 끝에 맞춘다) | §4-8 |
| ⑩ 절대값 전이 | **우리 재료 (Li₆PS₅Cl · NCM) 의 값이 아니다** — 금속 열간 (T/T_M 납 0.50–0.71 · 주석 0.59–0.84 [카드 산술]) · 등방 · 단분산 이상화.  **무차원 꼴 (p_e/σ_y ↔ Δ/Δ₀) 과 단계 · 기하 규칙** 만 가져온다 | §7 |

⛔ **한정어 (떼지 말 것)**: ① 재료 = **납 · 주석 · PMMA** (황화물 아님) · **열간** (27–150 °C · 금속의 상동 온도 0.50–0.84) ② **등방 압력** (실리콘 기름 매체 · 분말은 수소 퍼지한 주머니 안 — 우리는 일축 금형) ③ 모델 = **단분산 · 무작위 조밀 충전 · 평균 입자 하나** (Δ_i/Δ₀ 0.64 · n_f,i 7.3) — 실제 납 분말은 불규칙 100–200 µm ④ **'30 s 밀도' 는 압력을 올리는 30 s 동안의 결과** — 고압에서는 크리프가 섞인다 (원문의 설명) ⑤ 그림 20–21 의 가로축 정규화에 쓴 회귀 상수 (K₁ · K₂ · C_T) 는 **인쇄되지 않았다** — 표 3 값으로는 그림 점의 가로 위치가 재현되지 않는다 [판독 · §3-7] ⑥ 이 논문에 **기전 지도 (그림) 는 없다** ⑦ **탈압 · 되돌아옴 없음**.

---

## 0-1. ★ 고른 의도 대조 (후보 표 N-65 의 '왜' 칸)

의도 원문: *"후보 M0 (균질화 압밀 계보) — "HIP 기전 지도 (Arzt 계열 · 정본 arzt1982_particle_coordination_densification_spheres 와 이웃)""* (가리킨 카드 = `benhadjali2026_wip_vs_cup_pressing_assb_cathode_dem` L436) · 지시서 덧붙임: *"치밀화 속도 식 (소성 항복 · 멱법칙 크리프 · 확산 등 기전별 · 초기 단계 / 최종 단계) 을 식 번호별로 … 기호 · 가정 (구 충전 · 배위수 · 접촉 면적 ↔ 상대 밀도) · 재료 값 (납 · 주석 · PMMA) · 실험 장치 (밀도 연속 측정) · 모델 ↔ 실험 비교를 표로"*

| 의도의 문장 | 판정 | 원문 위치 · 값 · 측정 조건 |
|---|---|---|
| "후보 M0 (균질화 압밀 계보)" | **채움** | 모든 모델이 **입자를 풀지 않는 평균 입자 하나 / 단위 셀** 모델이다 — 두 구의 서로 누름 (Fig. 18) · 기공 하나를 둘러싼 두꺼운 구각 (Fig. 19) · 새 모델은 Arzt 의 무작위 조밀 충전 평균 기하 [35, 36] (p.1838) · 경험식 Heckel (9)–(10) 도 같은 축 (p.1835–1836) |
| "HIP 기전 …" | **채움** | 등방 가압의 기전 셋 (소성 항복 · 점성 유동 · 멱법칙 크리프) 을 식으로 · 확산은 *"do not contribute significantly in the experiments discussed here we shall not discuss them further"* (p.1834) · 실험 조건 = *"almost always, plastic yielding and power-law creep were the dominant mechanisms"* (p.1836) |
| "… 기전 **지도**" | **없음** | 압력–밀도 (또는 온도) 평면 위 기전 영역 그림은 **이 논문에 없다**.  서론이 *"the competing effect of the possible mechanisms has been considered through the development of pressure sintering diagrams [8, 14]"* (p.1829) 라고 앞선 지도 (Wilkinson & Ashby 1975 [8] · Wilkinson 학위논문 [14]) 를 인용할 뿐이다.  이 논문이 식 (24) 의 차원 논증으로 인용한 [37] Arzt · Ashby · Easterling, *Metall. Trans.* **14A**, 211 (1983) 은 `arzt1982_…` L460 이 그 논문 본문의 역할을 *"HIP 멱법칙·확산 크리프 속도식, 기구 지도"* 로 적은 참고 (그쪽 [15]) 다 — 지도 내용은 원문 [미확인] |
| "Arzt 계열 · arzt1982 와 이웃" | **채움** | 참고 [36] = *E. Arzt, Acta metall.* **30**, 1883 (1982) · 새 모델의 식 (21) A_c = 3(Δ − Δ_i)a²/Δ₀ · (22) n_f(Δ) · (23) p_eff = 4a²Δ₀p_e/(x²n_fΔ) 는 `arzt1982_…` 의 식 (18) a = 3(D − D₀) · (16) Z(D) · (21) P_eff = 4πp/(aZD) 와 **같은 식** (R = a = 1 단위로 바꾸면 항등 [카드 산술 · §4-3]) · 저자 E. Arzt 공저 |
| (덧붙임) "치밀화 속도 식 — 기전별 · 초기 / 최종 단계 — 식 번호별" | **채움** (확산은 없음) | 식 (1)–(24) 를 번호마다 따로 잘랐다 (+ 번호 없는 p₃ 정의) · 단계 = 초기 (stage 1: 4–6 · 18 · 24) · 중간 (stage 2: 8 · 17) · 최종 (stage 3: 7 · 15 · 16) · 점성 (11–12) · 경험식 (2–3 · 9–10 · 13 · 19–20) — §4-2 표.  **확산 기전의 속도 식은 없다** (표 3 에 확산 상수만 · Fig. 23 의 '격자 · 입계 확산 기여' 곡선은 식 없이 그림에만) |
| (덧붙임) "기호 · 가정 (구 충전 · 배위수 · 접촉 면적 ↔ 상대 밀도)" | **채움** | 기호 표 §4-5 · 가정: 옛 모델 n_f 일정 · 둥근 기공 (p.1836) ↔ 새 모델 무작위 조밀 충전 Δ_i/Δ₀ = 0.64 · n_f,i = 7.3 · 뾰족한 목 기하 (Fig. 24) · A_f = 셀 표면 *"roughly 4πa²"* (p.1835) |
| (덧붙임) "재료 값 (납 · 주석 · PMMA)" | **일부** | 납 · 주석 = 표 3 (원자 부피 · 버거스 벡터 · 녹는점 · 밀도 · 전단 탄성률 · 확산 · 증발 · 크리프 · 항복 세기 · 온도 계수 — 출처 [29]–[52]) · **PMMA 물성은 없다** (관찰용 · 밀도 · 항복 · 점도 [미확인]) |
| (덧붙임) "실험 장치 (밀도 연속 측정)" | **채움** | Fig. 1 (부품 14 개) · 식 (1) · 스트레인 게이지 보정 곡선 [15] · ±0.5 °C · ±2 % · 30 s · 24 h (p.1829–1831) |
| (덧붙임) "모델 ↔ 실험 비교" | **채움** (정규화 상수는 [미확인]) | Figs 20–23 · 25 + 본문 (p.1837 · 1839 · 1840) — 비교 표 §3-7.  ⚠ 그림 20–21 의 가로축 (p_e/σ_y) 은 회귀한 상수로 정규화돼 있고 그 값은 인쇄되지 않았다 [판독 대조 §3-7] |

**가리킨 카드 · 같은 논문을 인용한 카드의 2 차 인용 대조** (카드 줄은 고치지 않는다 — 다른 점은 카드 문제로 보고):

| 카드 (줄) | 옮긴 값 · 표기 | 원문 | 판정 |
|---|---|---|---|
| `benhadjali2026_wip_vs_cup_pressing_assb_cathode_dem` L436 (서지) | *"F.B. Swinkels, D.S. Wilkinson, E. Arzt, M.F. Ashby, Mechanisms of hot-isostatic pressing, Acta Metallurgica 31 (1983) 1829–1840. https://doi.org/10.1016/0001-6160(83)90129-3."* | 저자 넷 · 순서 · 제목 · 학술지 (*Acta metall.*) · 권 31 · 쪽 1829–1840 · 1983 = 같다 · 호 = **11** (그 줄에 없음) · DOI = 인쇄면에 없음 (2 차 기록) | **채움** (서지) |
| 같은 줄 (설명 칸) | *"카드 없음 — HIP 기전 지도 (Arzt 계열 · 정본 `arzt1982_…` 와 이웃)"* | 기전 · Arzt 계열 = 맞다 · **지도 그림은 없다** (서론 [8, 14] 인용뿐 · 지도는 [37] 쪽) | **일부** — "지도" 는 기대와 다름 (경미) |
| `dixit2022_isostatic_pressing_ssb_large_scale_manufacturing_review` L215 | *"등방 = 벽 마찰 없음 → 같은 압력에서 평균 밀도 · 균일성 ↑ \| [29] Radomir 2012 · [30] Swinkels 1983 · [31] du Plessis 2020 \| p.3938"* (리뷰 문장의 인용 묶음) | 이 논문에 벽 마찰 · 밀도 균일성 · 같은 압력의 등방 ↔ 금형 대조 문장이 **없다** — 서론의 *"most models apply to isostatic pressing while most of the data are collected in die-pressing experiments"* (p.1829) 뿐 | **없음** (리뷰의 귀속 — 그 카드는 리뷰를 그대로 옮겼으니 카드 오류 아님 · 기록만) |
| `dixit2022_…` L459 (참고 [30] 서지) | *"Swinkels, F. B.; Wilkinson, D. S.; Arzt, E.; Ashby, M. F. Mechanisms of Hot-Isostatic Pressing. Acta Metall. 1983, 31 (11), 1829−1840."* | 같다 (호 11 포함) | **채움** |
| `dixit2022_…` L60 | *"[23] Swinkels 1983 = 이 논문의 [30] (서지 대조 일치)"* | 같다 | **채움** |
| `arzt1982_particle_coordination_densification_spheres` L460 (그 원문 참고 [15]) | *"E. Arzt, M. F. Ashby and K. E. Easterling, Metall. Trans. To be published."* · *"impingement 이후 (2단계) 처리가 있을 수 있음 [미확인]"* | 이 논문 참고 [37] = *"E. Arzt, M. F. Ashby and K. E. Easterling, Metall. Trans. 14A, 211 (1983)."* — 출판 서지가 여기서 보인다 | 정보 (그 카드의 [미확인] 하나의 서지 실마리 · 원문 내용은 이 작업에서도 [미확인]) |
| `arzt1982_…` L453 (그 원문 참고 [8]) | *"H. F. Fischmeister and E. Arzt, Powder Metall. To be published."* | 이 논문 [35] = *"H. F. Fischmeister and E. Arzt, Powder Metall. In press."* — 권 · 쪽 여전히 없음 (`german2014_…` 가 출판판 후보를 적어 둠) | 정보 |
| `arzt1982_…` L111 (§4-3 HIP 멱법칙 크리프 행) | *"dD/dt ∝ √a/(aZ)ⁿ (식 24)"* | 이 논문 식 (24) 는 Δ̇ ∝ (x/a)·A·(p_eff/3)ⁿ · p_eff ∝ 1/(x²n_fΔ) → **x^(1−2n)·n_f^(−n)** · Arzt 의 √a/(aZ)ⁿ (a ∝ x²) 도 **x^(1−2n)·Z^(−n)** [카드 산술] | **같은 축척** (교차 확인) |

⇒ **의도 대조 결과: 일부** — "균질화 압밀 계보 (M0) · HIP 기전 · Arzt 계열" 과 덧붙임 (식 번호별 · 단계별 · 기호 · 가정 · 납 · 주석 값 · 연속 측정 장치 · 모델 ↔ 실험) 은 **채움**; **"기전 지도" 는 없음** (지도는 서론이 인용한 [8] · [14] 쪽 · [37] 은 `arzt1982_…` 가 지도로 적은 참고 — [미확인]) · **PMMA 물성 · 확산 속도 식 · 그림 20–21 의 정규화 회귀값은 없음**.

---

## 1. 한 줄 요약
가압 소결 (HIP) 모델은 많았지만 시험할 자료가 없었다 — 모델은 대개 등방인데 자료는 대개 금형 가압이었고, 같은 재료의 크리프 · 치밀화 자료가 함께 있지 않았다.  저자들은 밀도를 연속으로 재는 등방 가압기를 만들어 녹는점이 낮은 납 · 주석 (그리고 기공 관찰용 PMMA) 을 누르고, 같은 분말로 크리프 시편도 만들어 재료 상수를 직접 쟀다.
그 결과 첫 30 s 는 소성 항복, 그 뒤는 멱법칙 크리프였고 (압력 지수 6.5), 둘 다 기존 모델과 크게 어긋났다 — 원인 둘: 기존 모델은 **배위수가 일정** 하고 **기공이 둥글다** 고 두는데, 실제로는 배위수가 늘고 기공은 뾰족하다.
Arzt (1982) 의 무작위 조밀 충전 기하로 배위수 · 접촉 면적을 밀도의 함수로 넣자, 소성 항복 모델은 30 s 밀도와 훨씬 잘 맞았고 (고압은 과소) 크리프 모델은 속도를 5 배 · 밀도를 1 % 안에서 맞췄다.

## 2. 메타
| 저자 | 저널/년 | DOI | 소재 | 연구유형 |
|---|---|---|---|---|
| F. B. Swinkels · D. S. Wilkinson · E. Arzt · M. F. Ashby (NSW Inst. Tech. · McMaster · MPI Stuttgart · Cambridge) | Acta metall. 31 (11) 1829–1840 (1983) · Pergamon · 접수 1983-04-17 · 수정 1983-05-27 | [미확인] (인쇄면 없음 · 2 차 기록 10.1016/0001-6160(83)90129-3) | **납 · 주석 분말** (100–200 µm) · **PMMA 구** (50–100 µm) — SE · CAM 없음 | 실험 (열간 등방 가압 · 밀도 연속 측정 · 일축 압축 크리프) + 해석 모델 (소성 항복 · 점성 · 멱법칙 크리프 · 새 모델) |

- **1저자 메모와의 대조**: 저자 넷 · 순서 · 제목 · 학술지 · 권 31 · 쪽 1829–1840 · 1983 — **같다**.  덧붙임 ① 첫 저자 머리글자 = **F. B.** (OCR 층의 'F. 9.' 는 오독 · 참고 [13] 에도 *"F. B. Swinkels, Ph.D. Thesis, Cambridge Univ. (1980)"*) ② 호 = **11** ③ **DOI 는 인쇄면에 없다** (후보 표 · 가리킨 카드의 DOI = 2 차 기록) ④ 학술지 표기 = *Acta metall.* (후보 표 *Acta Metallurgica* 는 같은 학술지의 풀이름).
- **글의 꼴**: 초록 (영 · 불 · 독) → 1 Introduction → 2 Experimental method (2.1 press · 2.2 materials · 2.3 density measurements · 2.4 creep tests) → 3 Experimental results (3.1 densification data · 3.2 pore geometry · 3.3 uniaxial compressive creep tests) → 4 Models for pressure sintering (4.1 plastic yielding · 4.2 viscous flow · 4.3 power-law creep) → 5 Analysis of data, and comparison with models (5.1 · 5.2) → 6 Modifications to pressure sintering models (6.1 neck geometry and co-ordination number · 6.2 plastic yielding · 6.3 power-law creep) → 7 Conclusions → 감사 → 참고문헌 52.  그림 25 · 표 3 · 식 24 (+1) · SI 0.
- *"This report is necessarily brief; more details of the experimental method can be found in the theses of Wilkinson [14] and Swinkels [13]"* (p.1829) — 장치 · 보정의 세부는 학위논문 [미확인].
- **원문 안 어긋남 (초록 번역)**: 프랑스어 초록 = *"du plomb, de l'étain et d'alliages"* (PMMA 대신 '합금') · 독일어 초록 = *"Heißextrusion"* (열간 압출) — 영어 초록 · 본문과 다르다 (번역 오류로 읽힌다 [카드 해석]).

---

## 3. 핵심 수치 (★ 전부 쪽 · 표지 병기)

### 3-1. ★ 장치 · 밀도 측정 (p.1829–1832 · Fig. 1 · 식 1–3 · `fig_1.png` · `txt_p1_press_continuous_density.png` · `txt_p2_density_definition_protocol.png` · `txt_p3_curve_fit_immersion.png`)
| 항목 | 원문 | 표지 · 쪽 |
|---|---|---|
| 압력 용기 | 두 칸 — 움직이는 피스톤이 든 안 슬리브로 나뉨 · 안 칸 = *"a sealed compartment containing a constant volume of silicone oil"* · 바깥 칸 = 같은 기름의 저장조 · 수압 펌프로 가압 · 축압기로 일정 유지 | [인쇄] p.1829 |
| 분말 | 안 칸 위에 매단 유연 주머니 (고무 · 납 · 주석 — 재료에 맞춰) · 다공 마개로 진공 · 기체 퍼지 · 수소로 거듭 퍼지 | [인쇄] p.1829–1830 |
| 밀도 신호 | 분말이 치밀해지면 피스톤이 위로 → 피스톤 대의 경사면을 미끄러지는 캔틸레버 끝 → 고온 스트레인 게이지 (Fig. 1 의 9 · 10) → 보정 곡선 [15] | [인쇄] p.1829 · 1831 |
| 식 (1) | **Δ/Δ₀ = (Δ_f/Δ₀)(V_f/V)** — V · V_f = 챔버의 현재 · 최종 부피 · Δ_f = 압분체 최종 밀도 · Δ₀ = 입자 재료 밀도 (*"Thus Δ/Δ₀ tends to the value 1 as full density is approached"*) | [인쇄] p.1829–1830 · `eq_01_…` |
| 가열 · 온도 | 바깥 저항 띠 넷 · 가운데 두 띠 사이 열전대로 **±0.5 °C** · 시편 옆 둘째 열전대로 감시 · 예열 → 시편 넣고 안정 (30 min) | [인쇄] p.1830 |
| 압력 이력 | *"It takes about 30 sec to reach the test pressure after which both the temperature and pressure are held constant for the duration of the test (24 h)"* · 영시 = 시험 압력에 처음 닿은 때 | [인쇄] p.1830 |
| 재현성 | *"Reproducibility in density measurements is ±2%"* | [인쇄] p.1830 |
| 곡선 맞춤 | 식 (2) (Δ/Δ₀ − C₁)/(C₂ − Δ/Δ₀) = kt^m (C₁ · C₂ · k · m 선형 회귀 [13]) · 식 (3) 속도 = 미분 — *"Equations (2) and (3) are used only for curve-fitting to get densification-rates, and have no fundamental significance"* | [인쇄] p.1831 |
| 최종 밀도 | *"The final relative density, Δ_f/Δ₀, of each specimen is measured by an immersion method [17] at the end of each test, for calibration purposes"* — **뺀 뒤** 값 | [인쇄] p.1831–1832 |

- [카드 산술] 식 (2) 를 Δ/Δ₀ 로 풀면 Δ/Δ₀ = (C₁ + C₂kt^m)/(1 + kt^m) · 미분하면 **Δ̇/Δ₀ = mk(C₂ − Δ/Δ₀)t^(m−1)/(1 + kt^m)** — 인쇄된 식 (3) 은 t^(m−1) 이 괄호 위첨자 자리에 놓였다 (조판) · 곱 인자로 읽어야 식 (2) 의 미분이 된다.
- [카드 해석] 식 (1) 은 '누른 채' 밀도를 **시험 끝 침지 밀도 (뺀 뒤)** 에 맞춰 환산한다 — 압분체 부피가 챔버 부피를 그대로 따른다는 가정 · 탈압 회복이 있으면 누른 채 곡선 전체가 그만큼 낮게 매겨진다 (원문은 회복을 다루지 않는다).
- [판독 · 눈] Fig. 5 (주석 4.90 MPa · 100 °C) 의 가장 낮은 점은 세로축 바닥 0.75 근처 · 끝 ≈0.907 ↔ 표 2 같은 조건 영시 **0.722** → 최종 **0.907** — 그림은 영시 밀도 (0.722) 가 축 아래라 보이지 않는다.

### 3-2. 재료 · 표 3 (p.1830 · 1837 · `txt_p2_materials.png` · `tab_3.png`)
- 녹는점이 낮은 분말이 필요해 납 · 주석 · PMMA (p.1830).  금속 분말 (Figs 2 · 3) 은 체로 **100–200 µm** · 산화막 제거 (납 5 % 아세트산 + 2 % 과산화수소 수용액 · 주석 1 % HCl 알코올) → 알코올 헹굼 → 진공 건조 → 곧바로 주머니에 (산화 최소화) → 처음 부피 측정 뒤 가압기에.  PMMA = 체 거른 *"almost spherical particles with a diameter range of 50–100 µm"* (Fig. 4).
- 표 3 *"Material data"* (전사 · 단위 · 참고 번호는 인쇄 그대로):

| 성질 | 납 | [ ] | 주석 | [ ] |
|---|---|---|---|---|
| 원자 부피 (m³) | 3.03 × 10⁻²⁹ | | 2.76 × 10⁻²⁹ | |
| 버거스 벡터 b (m) | 3.49 × 10⁻¹⁰ | | 3.02 × 10⁻¹⁰ | |
| 녹는점 T_M (K) | 600 | | 505 | |
| 밀도 Δ₀ (kg/m³) | 1.14 × 10⁴ | | 7.3 × 10³ | |
| 전단 탄성률 µ (MN/m²) | 7.4 × 10³ | [38] | 1.56 × 10⁴ | [29] |
| µ 의 온도 계수 (K⁻¹) | −1.28 × 10⁻³ | [38] | −2.75 × 10⁻³ | [39] |
| 표면 에너지 γ_s (인쇄 단위 *"J/m"*) | 0.61 | [40] | 0.68 | [41] |
| 격자 확산 전지수 D_0v (m²/s) | 1.37 × 10⁻⁴ | [40] | 9.1 × 10⁻⁴ | [43] |
| 격자 확산 활성화 Q_v (kJ/mol) | 109 | [42] | 105 | [43] |
| 입계 확산 전지수 δ_bD_0b (m³/s) | 8.1 × 10⁻¹⁴ | [44] | 3.0 × 10⁻¹⁵ | [45] |
| 입계 확산 활성화 Q_b (kJ/mol) | 65.7 | [44] | 39.9 | [45] |
| 표면 확산 전지수 δ_sD_0s (m³/s) | 2.6 × 10⁻¹¹ | [46] | 2.2 × 10⁻¹¹ | [46] |
| 표면 확산 활성화 Q_s (kJ/mol) | 75 | [46] | 64 | [46] |
| 증발 전지수 P₀ (MN/m²) | 7.9 × 10³ | [47] | 1.0 × 10⁴ | [47] |
| 증발 활성화 Q_vap (kJ/mol) | 186 | [47] | 285 | [47] |
| 멱법칙 크리프 상수 A′ (인쇄 *"Power-lax"* · m²/s) | 2.5 × 10⁸ | [48] | 5.5 × 10¹⁴ | [49] |
| 멱법칙 크리프 지수 n | 5 | [48] | 6.6 | [49] |
| 멱법칙 크리프 활성화 Q_crp (kJ/mol) | 96 | [48] | 94 | [49] |
| **항복 응력 σ_y (MN/m²)** | **18.5** | [50] | **21.8** | [50] |
| 항복의 온도 의존 C_T (K⁻¹) | 4.8 × 10⁻³ | [51] | 3.7 × 10⁻³ | [52] |

- 각주 (인쇄): *"†Approximated by δ_sD_0s ≈ 0.074 b m³/s and Q_s ≈ 0.125 T_M kJ/mol."* (표 안의 † 표지 자리는 스캔에서 보이지 않는다 [미확인]).
- [카드 산술] 식 (19) σ_y = σ_y0[1 − (T − 300)C_T] 에 표 3 값을 넣으면 납 27 · 51 · 75 · 100 · 125 · 150 °C → **18.5 · 16.4 · 14.2 · 12.0 · 9.8 · 7.6 MN/m²** · 주석 → **21.8 · 19.9 · 17.9 · 15.9 · 13.9 · 11.9 MN/m²** · 상동 온도 T/T_M 납 **0.50–0.71** · 주석 **0.59–0.84**.
- PMMA 의 밀도 · 항복 · 점도 · 유리 전이 [미확인] (원문에 없음).

### 3-3. ★ 표 1 · 2 — 영시 (위) / 최종 (아래) 상대 밀도 (p.1832 · `tab_1.png` · `tab_2.png` · 250 dpi 렌더에서 전사)
각주 (두 표 같음): *"1. Top figure is the zero-time relative density and the bottom figure is the final relative density.  2. All tests were for 24 h.  3. Average particle diameter = 150 µm."*

**표 1 — 납** (압력 MPa × 온도 °C · 영시 / 최종):
| p (MPa) | 27 | 51 | 75 | 100 | 125 | 150 |
|---|---|---|---|---|---|---|
| 3.52 | | | | | | 0.698 / 0.877 |
| 4.90 | | | | | 0.749 / 0.901 | 0.758 / 0.916 |
| 6.21 | | | | 0.761 / 0.908 | 0.758 / 0.920 | 0.779 / 0.938 |
| 7.59 | | | 0.782 / 0.914 | 0.789 / 0.922 | 0.814 / 0.938 | 0.830 / 0.947 |
| 8.97 | | 0.786 / 0.921 | 0.784 / 0.916 | 0.808 / 0.935 | 0.856 / 0.949 | 0.855 / 0.959 |
| 10.35 | 0.787 / 0.898 | 0.809 / 0.913 | 0.831 / 0.939 | 0.841 / 0.946 | 0.857 / 0.961 | |

**표 2 — 주석**:
| p (MPa) | 27 | 51 | 75 | 100 | 125 | 150 |
|---|---|---|---|---|---|---|
| 1.38 | | | | | | 0.644 / 0.820 |
| 2.07 | | | | | 0.670 / 0.868 | 0.695 / 0.876 |
| 3.10 | | | | 0.691 / 0.851 | 0.676 / 0.916 | 0.741 / 0.925 |
| 4.90 | | | 0.708 / 0.864 | 0.722 / 0.907 | 0.745 / 0.932 | 0.780 / 0.959 |
| 6.97 | | 0.734 / 0.864 | 0.730 / 0.903 | 0.774 / 0.939 | 0.842 / 0.964 | |
| 10.48 | 0.756 / 0.871 | 0.789 / 0.919 | 0.796 / 0.944 | 0.823 / 0.967 | | |
| 13.79 | 0.793 / 0.915 | 0.823 / 0.949 | 0.864 / 0.966 | | | |

- [카드 산술] 시험 수 납 **20** · 주석 **21** · 영시 납 0.698–0.857 · 주석 0.644–0.864 · 최종 납 0.877–0.961 · 주석 0.820–0.967 · 24 h 동안 늘어난 밀도 평균 납 **0.129** (0.093–0.179) · 주석 **0.158** (0.102–0.240).
- 같은 압력에서 온도가 오르면 대체로 밀도가 오르지만, 이웃 칸이 **±2 % 재현성 안에서 거꾸로** 인 곳이 있다 (납 6.21 MPa 100 ↔ 125 °C 영시 0.761 ↔ 0.758 · 8.97 MPa 51 ↔ 75 °C 0.786 ↔ 0.784 · 주석 3.10 MPa 100 ↔ 125 °C 0.691 ↔ 0.676 · 6.97 MPa 51 ↔ 75 °C 0.734 ↔ 0.730) [카드 확인 — 원문은 말하지 않는다].
- **원문 안 어긋남**: Fig. 14 캡션 *"lead … for 24 h at 150°C and 2.52 MPa (87.7% density)"* ↔ 표 1 에서 150 °C · 최종 **0.877** 은 **3.52 MPa** 칸 (2.52 MPa 시험은 표에 없다) — 둘 중 하나의 오식 (Fig. 15 주석 2.07 MPa · 87.6 % 는 표 2 와 같다).
- 영시 밀도 = 압력을 올린 약 30 s 의 결과 → 그림 20 · 21 의 '30 s density' 와 같은 양으로 읽힌다 (§3-7 판독이 개수 · 분포로 뒷받침).

### 3-4. 치밀화 곡선 · 속도 · 압력 지수 (p.1832–1833 · Figs 5–12 · `txt_p4_exponent_6p5.png`)
- Figs 7 · 8: 100 °C 의 밀도–시간 (납 6.21 · 7.59 · 8.97 · 10.35 MPa / 주석 3.10 · 4.90 · 6.97 · 10.48 MPa · 0–1500 min) · Figs 9 · 10: 같은 자료의 속도 (min⁻¹) vs 상대 밀도 (10⁻¹–10⁻⁶ · 0.7–1.0) · Figs 11 · 12: 같은 밀도에서의 속도 vs 압력 (납 Δ/Δ₀ = 0.825 · 0.85 · 0.875 · 0.9 · 0.925 / 주석 0.8–0.925).
- *"An exponent of 6.5 was found for both lead and tin at 100°C, agreeing well with that for steady-state creep of cast samples of the same materials (see below)"* (p.1832) · 그림 안 기울기 삼각형 **6.5** [인쇄].
- [판독] Fig. 11 (납) 그은 직선 다섯의 로그–로그 기울기 **≈6.0–6.1** (50 px 격자에서 끝점 읽기 · ±5–10 px) · Fig. 12 (주석) 여섯 선 **≈5.5–7.8** (평균 ≈6.6 · 거칠게) — 둘 다 삼각형 6.5 와 같은 크기.
- 속도 단위는 min⁻¹ (Figs 6 · 9–12 · 25a) ↔ s⁻¹ (Figs 22a · 23a) — 그림마다 다르다.

### 3-5. 기공 모양 (p.1832–1833 · 1837–1838 · Figs 13–15 · 24 · `txt_p4_p5_pore_geometry_cusped.png` · `txt_p9_p10_neck_geometry_coordination.png`)
- PMMA (110 °C · 0.7 MPa · Fig. 13): *"circular contact necks form at short times, with no pore rounding. As the necks grow, the free surfaces of the particles move into the pore space maintaining a sharply cusped pore shape, and the number of contact-neighbours per particle increases. Pore rounding occurs only at high densities when growing necks impinge on each other, and the rate of neck growth is low."* (p.1832–1833) · [판독 · 눈] Fig. 13 밀도 ≈0.825 (10 min) → ≈0.95 (≈10³ min).
- 납 (150 °C · 87.7 %) · 주석 (150 °C · 2.07 MPa · 87.6 %) 광학 단면 (Figs 14 · 15) 도 같다 · *"This pore geometry is quite different from that which develops during pressureless sintering and which is used in models for pressure sintering"* (p.1833).
- 기전과 모양 (p.1837): *"diffusion gives pore-rounding, while plastic flow and power-law creep give cusped pores. When both diffusion and creep contribute, the shape lies somewhere in between these extremes."* · 모양이 중요한 이유 = 목의 최대 곡률이 비치밀화 기전 (표면 확산) 의 구동력을 정하고 · 일부 치밀화 기전 (입계 확산) 에 영향 · 접촉 면적 → 목의 접촉 압력.
- Fig. 24 (p.1838): *"Material enters the neck in such a way that the free surface of the particle expands outwards into the pore, remaining a segment of a sphere as it does so. The effective particle radius increases as densification advances, and the pore remains cuspy. Once full density is reached, the initially spherical particles have become polyhedra."* · 캡션: 기공 표면 곡률 반지름이 a → a₁ 로 커진다.

### 3-6. 일축 압축 크리프 (p.1832 · 1833 · Figs 16–17 · `txt_p4_creep_specimens.png`)
- 시편: (1) 납 · 주석 압분체를 **150 °C · 60 MPa · 30 min** 가압 소결 (기공 **< 1 %**) → 원기둥 가공 · (2) 같은 분말을 원료로 칠캐스트 · 두 묶음 모두 **압축** 크리프 (일정 하중) (p.1832).
- 결과 (p.1833): *"the sintered material is more creep-resistant than the chill-cast material because (we believe) of the oxide coating on the particles. The data from case [cast] samples are in good agreement with other published results."*
- Fig. 16 (납): Weertman [48] 단결정 (95 · 97 · 99 °C) · 소결 납 (51 · 100 · 135 · 175 °C 파선) · 칠캐스트 100 °C (실선) · Fig. 17 (주석): Breen & Weertman [49] 93 °C · 소결 (51 · 100 · 150 °C) · 칠캐스트 100 °C.
- [판독] 칠캐스트 100 °C (축 눈금 최소제곱 · 잔차 ≤ 0.013 decade): 납 σ 1.55 · 1.83 · 2.33 · 2.97 MPa → 2.2 × 10⁻⁸ · 4.6 × 10⁻⁸ · 1.9 × 10⁻⁷ · 1.2 × 10⁻⁶ s⁻¹ → **n ≈ 6.1** · 주석 2.02 · 2.49 · 2.96 MPa → 7.4 × 10⁻⁹ · 3.6 × 10⁻⁸ · 1.2 × 10⁻⁷ s⁻¹ → **n ≈ 7.3** (점 3 개) — 새 크리프 모델 (Fig. 25) 이 쓴 A · n 은 이 칠캐스트 자료다 (*"the creep data (A and n) of the chill-cast materials (Figs 16 and 17) are used"* p.1839) · **그 A · n 숫자는 인쇄되지 않았다** [미확인].

### 3-7. ★ 모델 ↔ 실험 비교 (p.1837 · 1839 · 1840 · Figs 20–23 · 25)
| 비교 | 그림 · 조건 | 원문의 판정 | 이 카드의 판독 · 산술 |
|---|---|---|---|
| 옛 소성 모델 (6) · (7) · (8) ↔ 30 s 밀도 | Figs 20 (납) · 21 (주석) · ln[1/(1 − Δ/Δ₀)] vs p_e/σ_y · 파선 *"Old models (stage 1 + 2)"* | *"Agreement is poor"* (p.1837) | 가파른 파선 = 식 (8) 의 ln = √3·p_e/σ_y 기울기 (p_e/σ_y 0.6–1.0 에서 1.04–1.73) 와 같은 꼴 [판독 · 카드 산술] · 왼쪽 아래 파선 (식 6) 은 p_e/σ_y 0.25 에서 ln ≈ 0.8 (Δ ≈ 0.55) — 그 계산에 쓴 Δ_i 는 인쇄되지 않았다 [미확인] |
| 새 소성 모델 (21)–(23) + p_eff ≥ 3σ_y ↔ 30 s 밀도 | 같은 그림 · 실선 | *"much better than for previous models, although, at high pressures, the densities are systematically underestimated"* (p.1839) | 실선은 [카드 산술] 닫힌 꼴 p_e/σ_y = (9/4π)n_fΔ(Δ − 0.64) 보다 ln 단위 0.01–0.03 아래 [판독] · 점 − 닫힌 꼴: 납 p_e/σ_y < 0.8 평균 **+0.02** (13 점) · ≥ 0.8 **+0.16** (7 점 · 최대 +0.27) · 주석 < 0.6 **+0.01** · ≥ 0.6 **+0.17** (최대 +0.36) [판독 + 카드 산술] |
| 새 소성 + 20 s 크리프 | 같은 그림 · 일점쇄선 | *"assuming the full test pressure to be maintained for 20 s out of the total of 30 s"* — 고압 과소의 설명 | 일점쇄선은 크리프 적분이 필요해 이 카드가 재현하지 않았다 |
| 옛 크리프 모델 (16) · (17) · (18) ↔ 속도 · 밀도 | Figs 22 (납 150 °C · 3.52 MPa) · 23 (주석 150 °C · 3.10 MPa) · 단계 1 · 2 · 3 | *"The experimental densification-rates are about two orders of magnitude slower than the models predict"* (p.1837) | [판독 · 눈] 같은 밀도에서 모델 곡선이 실측보다 ≈2 decade 위 · Fig. 23(a) 에는 *"Contribution by boundary diffusion"* · *"Lattice diffusion contribution"* 곡선도 (식 없이 그림에만) · 단계 1 → 2 ≈0.65 · 2 → 3 ≈0.9 [판독 · 눈] |
| 새 크리프 모델 (24) + 최종 (16) ↔ 속도 · 밀도 | Fig. 25 (주석 **100 °C · 10.5 MPa** · 칠캐스트 A · n) | *"predicts the densification-rates to within a factor of five, and predicts the densities to within 1%, of those observed"* (p.1840) · 전환 *"at a density of about Δ/Δ₀ ~ 0.95"* (p.1839) | 납에 대한 새 크리프 모델 그림은 없다 (본문 *"both lead and tin moderately well"* p.1839 ↔ 그림은 주석 하나) · [판독 · 눈] Fig. 25(b) 첫 점 ≈0.90 · 끝 ≈0.965 ↔ 표 2 (10.48 MPa · 100 °C) 0.823 → 0.967 (첫 점은 영시 뒤) |
| ★ 그림 20–21 의 가로축 정규화 | p_e/σ_y · σ_y = 식 (19) · *"Using published values for the 300 K yield stress (Table 3) K₁, K₂ and C_T are found by a linear regression analysis"* (p.1837) | 회귀값 K₁ · K₂ · C_T 인쇄 없음 | [판독 + 카드 산술] Fig. 20 점 **20 개** = 표 1 시험 20 개 · ln 값 분포가 표 1 영시 밀도와 평균 +0.014 안 · Fig. 21 점 **20 개** ↔ 표 2 **21 개** (짝 없는 하나 = 13.79 MPa · 75 °C · 0.864 · ln ≈ 2.0 = 그림 위 끝) · 그러나 **가로 위치는 표 3 값 (납 18.5 MN/m² · 4.8 × 10⁻³ · 주석 21.8 · 3.7 × 10⁻³) 으로 재현 안 됨** (짝 맞춤 rms 0.08 · 0.09) · 두 상수를 풀면 납 **σ_y0 ≈ 14.5 · C_T ≈ 3.2 × 10⁻³** · 주석 **≈ 21.5 · 5.2 × 10⁻³** 에서 rms 0.02 — 추정 · 원문 값 [미확인] |

- ⇒ 이 그림들을 우리 쪽 대조선으로 쓸 때는 **표 1 · 2 의 밀도 + 정규화를 직접 다시 계산** 하고 그림의 가로축을 옮겨 쓰지 않는다 [카드 해석].

---

## 4. ★ 방법 — 모델 사슬 · 식 전수 · 입자 처리 · 이 묶음의 네 질문

### 4-1. 단계 구분 (p.1835 · `txt_p7_stages_plastic_yielding.png`)
*"During the initial stage the compact is idealised as an aggregate of individual particles with small, sharply curved contacts between them. During the final stage, the pores are idealised as an array of isolated spherical holes. Some authors introduce a further intermediate stage, idealising the pores as a connected network of cylindrical holes, but the approximation is a poor one, and is seldom useful [13] except for interpolating between the initial and final stages."*

### 4-2. 옛 모델 (Section 4) 과 새 모델 (Section 6) — 식 번호별 (전부 식 크롭)
| 식 | 쪽 | 원문 식 (인쇄 기호) | 기전 · 단계 · 뜻 | 판독 메모 · 크롭 |
|---|---|---|---|---|
| (1) | 1829 | Δ/Δ₀ = (Δ_f/Δ₀)(V_f/V) | 측정 — 챔버 부피 → 상대 밀도 | 확실 · `eq_01_relative_density_from_chamber_volume.png` |
| (2) | 1831 | (Δ/Δ₀ − C₁)/(C₂ − Δ/Δ₀) = kt^m | 경험 맞춤 [16] | 확실 · `eq_02_…` |
| (3) | 1831 | Δ̇/Δ₀ = mk(C₂ − Δ/Δ₀)t^(m−1)/(1 + kt^m) | (2) 의 미분 | t^(m−1) 이 괄호 위첨자 자리에 인쇄 (§3-1) · `eq_03_…` |
| (4) | 1835 | p₁ ≈ 3σ_y | 소성 · 초기 — 평판 압자 미끄럼선 해 [18] · σ_y = *"tensile flow strength"* | 확실 · `eq_04_…` |
| (5) | 1835 | Δ/Δ₀ = (Δ_i/Δ₀)[1 + (3/2)(x/a)²] | 소성 · 초기 — 배위수 일정 기하 [5, 6] (x = 목 반지름 · a = 입자 반지름) | 확실 · `eq_05_…` |
| (6) | 1835 | Δ/Δ₀ = (Δ_i/Δ₀)(1 + p_eA_f/(2πn_fσ_ya²)) | 소성 · 초기 — (4) + (5) | 확실 · `eq_06_…` · [카드 산술] 접촉당 힘 p_eA_f/n_f = πx²·3σ_y → x² = p_eA_f/(3πn_fσ_y) → (5) |
| (7) | 1835 | p₃ > −(2/3)σ_y ln(1 − Δ/Δ₀) | 소성 · 최종 — 두꺼운 구각의 소성 붕괴 [4] (Fig. 19) | 확실 (2/3) · `eq_07_…` · [카드 산술] (15) 1 − Δ/Δ₀ = (ρ/b)³ 를 넣으면 p₃ > 2σ_y ln(b/ρ) |
| — | 1835 | p₃ = p_e − p_i + 2γ_s/ρ | 최종 단계 구동 압력 (p_i 기공 안 기체 압력 · ρ 기공 반지름 · γ_s 표면 에너지) | 번호 없음 · `eq_u1_stage3_driving_pressure_p3.png` |
| (8) | 1835 | p₂ > −(σ_y/√3) ln(1 − Δ/Δ₀) | 소성 · 중간 — 축 방향으로 구속된 원통각 [14] · p₂ = p_e + γ_s/ρ · 열린 기공이라 p_i = 0 | 확실 · `eq_08_…` |
| (9) | 1835 | d(Δ/Δ₀)/d(p_e/σ_y) = K(1 − Δ/Δ₀) | 경험 — Heckel [19, 20] *"likens compaction to a first-order chemical reaction"* | 확실 · `eq_09_…` |
| (10) | 1835 | ln[1/(1 − Δ/Δ₀)] = K₁p_e/σ_y + K₂ | (9) 적분 · K₁ · K₂ 무차원 | 분자가 *"0_e"* 로 인쇄 (오식 — (9) 를 적분하면 p_e) · `eq_10_…` |
| (11) | 1836 | Δ̇/Δ₀ = (3p_e/4η)(1 − Δ/Δ₀) | 점성 · 최종 — Murray 외 [21] (MacKenzie–Shuttleworth [22] 의 2γ_s/ρ 를 p_e 로) | 확실 · `eq_11_…` |
| (12) | 1836 | ln[(1 − Δ/Δ₀)/(1 − Δ_i/Δ₀)] = −3p_et/4η | (11) 적분 | *"p^t_e"* 로 인쇄 (곱 p_e·t) · `eq_12_…` |
| (13) | 1836 | Δ̇/Δ₀ ∝ p_eⁿ | Williams [24] 의 멱법칙 (Cu · Fe · Al · Th · Zr · Ag · Mg · Be) | 확실 · `eq_13_…` |
| (14) | 1836 | ε̇_ss = Aσⁿ | 정상 상태 멱법칙 크리프 (A = 온도 의존 상수) | 확실 · `eq_14_…` |
| (15) | 1836 | Δ/Δ₀ = 1 − (ρ/b)³ | 구각 바깥 반지름 b — 질량 보존 | 확실 · `eq_15_…` |
| (16) | 1836 | Δ̇/Δ₀ = A(Δ/Δ₀)(1 − Δ/Δ₀) / {2[1 − (1 − Δ/Δ₀)^(1/n)]ⁿ} · ((3/2n)p₃)ⁿ | 크리프 · 최종 — Wilkinson & Ashby [8] | 확실 · `eq_16_…` |
| (17) | 1836 | Δ̇/Δ₀ = √3A(Δ/Δ₀)(1 − Δ/Δ₀) / [1 − (1 − Δ/Δ₀)^(1/n)]ⁿ · ((√3/n)p₂)ⁿ | 크리프 · 중간 (원통각) [8] | 확실 · `eq_17_…` |
| (18) | 1836 | Δ̇/Δ₀ = (3/4π)(Δ/Δ₀)²(n_fA_fx/a³) A ((3/2n)(A_f/πx²)p_e)ⁿ | 크리프 · 초기 — 단단한 반구 '코어' 가 구형 공동처럼 팽창 [8, 32, 33] | 확실 · `eq_18_…` · [카드 해석] 괄호 안 응력에 n_f 가 없다 (식 (6) 의 접촉당 힘 p_eA_f/n_f 와 다른 꼴 · 원문 설명 없음 · [8] 원문 [미확인]) |
| (19) | 1837 | σ_y = σ_y0[1 − (T − 300)C_T] | 항복 세기 온도 의존 (σ_y0 = 300 K 값 · T 절대 온도) | 확실 · `eq_19_…` |
| (20) | 1837 | ln[1/(1 − Δ/Δ₀)] = K₁p_e/{σ_y0[1 − (T − 300)C_T]} + K₂ | (10) + (19) | 확실 · `eq_20_…` |
| (21) | 1838 | A_c = πx² = 3(Δ − Δ_i)a²/Δ₀ | 새 — 뾰족한 목의 접촉 면적 [35, 36] | 확실 · `eq_21_…` |
| (22) | 1838 | n_f = n_f,i + 9.5(Δ − Δ_i)/Δ₀ (Δ/Δ₀ < 0.85) · = n_f,i + 2 + 9.5(Δ/Δ₀ − 0.85) + 881(Δ/Δ₀ − 0.85)³ (≥ 0.85) | 새 — 배위수 · Δ_i/Δ₀ = 0.64 · n_f,i = 7.3 | 확실 · `eq_22_…` |
| (23) | 1838 | p_eff = 4a²Δ₀p_e/(x²n_fΔ) | 새 — 접촉 하나의 유효 압력 | 확실 · `eq_23_…` |
| (24) | 1839 | Δ̇/Δ₀ = 5.3(Δ/Δ₀)^(2/3)(Δ_i/Δ₀)^(1/3)(x/a) A (p_eff/3)ⁿ | 새 크리프 · 초기 — 차원 논증 [37] · 1/3 = 구속 계수 | 확실 · `eq_24_…` |

- 좌변의 점 (Δ̇) 은 (3) · (11) · (16)–(18) · (24) 에서 확인 (식 크롭).
- [카드 산술] 식 (22) 두 갈래는 Δ/Δ₀ = 0.85 에서 9.295 ↔ 9.300 (0.005 차) · Δ/Δ₀ = 1 에서 **13.70** (= 7.3 + 2 + 1.425 + 2.973).

### 4-3. ★ 새 소성 항복 모델 — 닫힌 꼴 · 적용 구간 (p.1838–1839 · `txt_p10_initial_packing_values.png` · `txt_p11_yield_model_30s_creep.png`)
*"Plastic yielding occurs as long as p_eff ≥ 3σ_y [equation (4)]. This result is plotted as solid lines in Figs 20 and 21."* (p.1839)

[카드 산술] (21) 의 x² = 3(Δ − Δ_i)a²/(πΔ₀) 를 (23) 에 넣고 p_eff = 3σ_y 로 두면, D = Δ/Δ₀ · D_i = 0.64 로 **p_e/σ_y = (9/4π)·n_f(D)·D·(D − D_i)** (9/4π = 0.7162).  Fig. 20 · 21 의 실선과 같은 곡선이다 (판독 실선이 ln 0.01–0.03 아래 · §3-7).

| D = Δ/Δ₀ | p_e/σ_y | ln[1/(1 − D)] | n_f | A_c/a² = 3(D − 0.64) | 총 접촉 면적 ÷ 4πa² = n_fA_c/(4πa²) | p_eff/p_e |
|---|---|---|---|---|---|---|
| 0.66 | 0.071 | 1.079 | 7.49 | 0.060 | 0.036 | 42.4 |
| 0.70 | 0.237 | 1.204 | 7.87 | 0.180 | 0.113 | 12.7 |
| 0.75 | 0.493 | 1.386 | 8.35 | 0.330 | 0.219 | 6.08 |
| 0.80 | 0.809 | 1.609 | 8.82 | 0.480 | 0.337 | 3.71 |
| 0.85 | 1.189 | 1.897 | 9.30 | 0.630 | 0.466 | 2.52 |
| 0.87 | 1.361 | 2.040 | 9.50 | 0.690 | 0.521 | 2.20 |
| 0.90 | 1.657 | 2.303 | 9.89 | 0.780 | 0.614 | 1.81 |
| 0.95 | 2.348 | 2.996 | 11.13 | 0.930 | 0.824 | 1.28 |
| 0.97 | 2.742 | 3.507 | 11.96 | 0.990 | 0.942 | 1.09 |
(전부 [카드 산술] · 원문 식 (21)–(23) · Δ₀ = 1 · a = 1 단위)

- **국소 Heckel 기울기** K₁,eff = d ln[1/(1 − D)]/d(p_e/σ_y) = **0.73 (D 0.70) · 0.70 (0.75) · 0.72 (0.80) · 0.92 (0.90) · 1.14 (0.95)** · p_e/σ_y 0.5 → 1.0 의 할선 **0.72** [카드 산술] — 새 모델은 Heckel 좌표에서 **직선이 아니다** (기울기가 D 와 함께 커진다 = 배위수 증가의 '기하 경화' 가 앞에서, 881(D − 0.85)³ 의 급증이 뒤에서).  옛 최종 단계 (7) 은 정확히 K₁ = 3/2 (*"if K₁ is set equal to 3/2, equation (10) is almost identical with equation (7)"* p.1836).
- **적용 구간**: 원문이 시험한 30 s 밀도는 Δ/Δ₀ ≈ 0.64–0.86 (ln 1.0–2.0 · Figs 20–21 축) · 그림의 실선은 p_e/σ_y ≈ 0.3–1.0 (납) · 0.07–0.8 (주석) 에서만 그렸다 [판독] · 크리프 쪽은 초기 → 최종 전환이 Δ/Δ₀ ≈ 0.95 (p.1839) · 이 닫힌 꼴로 D → 1 (p_e/σ_y = 3.53 [카드 산술]) 을 말하는 것은 원문 밖이다.
- 재현용 최소 코드 (원문 식 그대로):
```python
import numpy as np
from scipy.optimize import brentq
Di, n0 = 0.64, 7.3                                     # Delta_i/Delta_0 , n_f,i  (p.1838)
nf = lambda D: n0 + 9.5*(D-Di) if D < 0.85 else n0 + 2 + 9.5*(D-0.85) + 881*(D-0.85)**3   # eq (22)
x_of_D = lambda D: 9/(4*np.pi)*nf(D)*D*(D-Di)          # p_e/sigma_y from eqs (21)-(23) with p_eff = 3 sigma_y
D_of_x = lambda x: brentq(lambda D: x_of_D(D)-x, Di+1e-12, 1.0)
print(x_of_D(0.85), D_of_x(1.0))                       # 1.189 , 0.8263
```

### 4-4. 경험식 Heckel 과 온도 (p.1835–1837 · `txt_p8_heckel_k1_three_halves.png` · `txt_p8_p9_plastic_30s_regression.png`)
- *"Note that if K₁ is set equal to 3/2, equation (10) is almost identical with equation (7). Moreover, at low Δ/Δ₀ it reduces to an equation with the form of equation (5). Thus it approximates both the initial and final stage models. It has been found to fit the compaction data of iron, copper, nickel and tungsten powder well over a wide range of pressures and densities. This fit means that the models, too, are a good description."* (p.1836)
- 5.1 절 (p.1836–1837): *"In our experiments it took 30 s to fully apply the pressure. We assume that densification during that time is by plastic yielding only, and compare the density after 30 s with the models for plastic yielding."* → 식 (10) 을 비교 틀로 · 식 (19) · (20) · 표 3 의 300 K σ_y 로 K₁ · K₂ · C_T 회귀 (값 인쇄 없음).
- [카드 해석] 원문의 Heckel K 는 p_e/σ_y 에 대한 기울기다 — 압력 (MPa) 에 대한 기울기 1/P_y 와는 **σ_y 하나만큼** 다르다 (K = K₁ · K_P · … 같은 연결식은 원문에 없다).

### 4-5. 기호 (원문 정의 그대로 · 쪽)
| 기호 | 뜻 | 쪽 |
|---|---|---|
| Δ · Δ₀ · Δ_f · Δ_i | 압분체 밀도 · 입자 재료 밀도 · 최종 밀도 · 초기 밀도 (Δ/Δ₀ = 상대 밀도) | 1829–1830 · 1835 |
| V · V_f | 챔버의 현재 · 최종 부피 | 1830 |
| C₁ · C₂ · k · m | 식 (2) 맞춤 상수 | 1831 |
| p_e · p₁ · p₂ · p₃ · p_i | 외부 압력 · 국소 압입 압력 · 중간 · 최종 단계 구동 압력 · 기공 안 기체 압력 | 1835 |
| σ_y · σ_y0 · C_T | 입자 재료의 **인장 유동 세기** · 300 K 값 · 온도 계수 | 1835 · 1837 |
| x · a · A_f · n_f | 목 반지름 · 입자 반지름 · 입자 하나를 담은 셀의 표면 (*"roughly 4πa²"*) · 배위수 | 1835 |
| ρ · b · γ_s | 기공 반지름 · 구각 바깥 반지름 · 표면 에너지 | 1835–1836 |
| K · K₁ · K₂ | Heckel 상수 (무차원) | 1835–1836 |
| η · A · n · ε̇_ss | 점도 · 크리프 상수 (온도 의존) · 크리프 지수 · 정상 상태 변형률 속도 | 1836 |
| A_c · n_f,i · p_eff | 접촉 면적 πx² · 처음 배위수 (7.3) · 접촉의 유효 압력 | 1838 |

### 4-6. 가정 · 적용 범위 (원문)
| 가정 / 범위 | 원문 근거 | 쪽 |
|---|---|---|
| 첫 30 s 치밀화 = 소성 항복만 | *"We assume that densification during that time is by plastic yielding only"* — 고압에서 깨진다고 스스로 보완 (20 s 크리프) | 1836–1837 · 1839 |
| 그 뒤 = 멱법칙 크리프 지배 | *"Under these conditions, power-law creep is the dominant mechanism"* (150 °C · 3.5 / 3.1 MPa) | 1837 |
| 확산 무시 | *"since they do not contribute significantly in the experiments discussed here we shall not discuss them further"* | 1834 |
| 옛 모델: n_f 일정 · 둥근 기공 | *"First, the number of contacts per particle n_f, is assumed constant; in reality it increases with density. Second, the pore is assumed to be rounded; our observations and those of Matthews [34] show that it remains cuspy."* | 1836 |
| 새 모델: 무작위 조밀 충전 출발 | *"starting from a dense random packing of spherical particles, the evolution of the contact area (πx²) and the co-ordination number (n_f) can be calculated. The results agree well with model experiments [35, 36]"* · Δ_i/Δ₀ = 0.64 · n_f,i = 7.3 | 1838 |
| 구속 계수 | 소성 3 (식 4) · 크리프 1/3 (*"The factor 1/3 in the brackets is again a 'constraint' factor [as in equation (4)] which reflects the indentation-like geometry"*) | 1835 · 1839 |
| 크리프 자료 선택 | *"an uncertainty lies in the choice of creep data. The hot pressed materials exhibited much lower bulk creep rates than the remelted and chill-cast materials"* → 칠캐스트 자료 사용 | 1840 |
| 압력 형태 | 등방 (실리콘 기름 매체 · 유연 주머니) — 서론: *"most models apply to isostatic pressing while most of the data are collected in die-pressing experiments"* | 1829 |

### 4-7. 입자 처리 ★ (DEM 판 "무질서 처리")
| 항목 | 이 논문 | 우리 어휘로 |
|---|---|---|
| 형상 | 실험: 납 불규칙 · 주석 불규칙 · PMMA 구 · 모델: **단분산 구** → 목이 자라며 자유 표면이 구의 일부로 부풀고 (유효 반지름 증가) 전 밀도에서 다면체 (Fig. 24) | Arzt 원거리 재분배 (잘린 구) 의 관찰 근거 · 우리 ε_sphere 의 'bulge' 규약과 같은 그림 |
| 소성 | 접촉 소성 (p₁ ≈ 3σ_y) + 기공 둘레 구각 소성 붕괴 + 멱법칙 크리프 (속도 의존) | CONTACT 소성 + 기공 SHAPE 의 해석 대리 — 입자 하나하나의 형상 계산은 없다 |
| 배위수 | 옛: 일정 · 새: n_f(Δ) (Arzt) 7.3 → 13.70 | DEM 은 CN 을 직접 잰다 · MPM 은 배위수 개념이 없다 |
| 입도 | 체 거른 100–200 µm (평균 150) · 모델은 단분산 | 다분산 · 이종 (AM 12 : 4 : SE 1) 은 다루지 않는다 |
| 재배열 | 서론에서 기전으로 언급 (*"cause rearrangement of the particles [1–3]"*) · 모델에는 없다 (무작위 조밀 충전에서 출발) | DEM 의 재배열 몫은 이 모델 밖 |
| 개체 | 평균 입자 · 평균 접촉 하나 (평균장) | 힘사슬 · 불균질 · 하중 분담 없음 |
| 밀도 규약 | Δ/Δ₀ = 압분체 밀도 ÷ 입자 재료 밀도 (질량 보존) | ε = 1 − Δ/Δ₀ = ε_sphere 쪽 규약 (`arzt1982_…` §4-4 와 같음) |

### 4-8. ★ 이 묶음의 네 질문 (원문 문장과 위치)
1. **DEM (단단한 구 · 점접촉) 의 한계를 말했나** — **말 없음** (입자 계산이 없다).  평균장 모델의 한계로 읽을 문장은 결론의 *"Published models for the densification of a powder compact by these two mechanisms do not agree with the data. The models are deficient in at least two regards: they assume a constant co-ordination number for a particle, whereas in reality, it increases with density; and they assume a rounded pore shape, whereas in reality it is sharply cusped."* (p.1839).
