Repository: yonghoon7153-source/Yonghoon-DEM-DFT

# 📚 LITDB — 문헌 단일 시스템 (**SE·DFT 축 + DEM·MPM 축, 두 트랙**)

> **앞으로 논문은 여기서만 본다.** 여러 곳(db/literature, kb/papers, db/properties, Excel)에 흩어진 문헌을 한 곳에서 생각·참고·비교하기 위한 통합 MD 시스템.

## 왜 트랙이 둘인가
`INDEX.md` 는 argyrodite 전해질 축이라 접촉역학·MPM·건식전극 digest 가 들어갈 자리가
없다. 그래서 한때 64편이 **어느 인덱스에도 없었다**(open_items #7). 축을 나눠 그 구멍을
닫았고, 한 분모로 세면 “159편 중 98편 미언급” 같은 **가짜 미결**이 나온다
(`comparison_vs_ours.md:8`). 분리는 실측 근거가 있는 결정이다 — 합치지 말 것.

⚠ 이 표의 **편수는 적지 않는다.** 손으로 쓴 수는 반드시 낡는다(README 자신이 세 번 틀렸다).
현재값은 `python3 tools/litdb/build_index.py --check` 로 본다.

File: litdb/papers/tabakovic2026_mechanical_stress_eis_ica_drt_dfn.md
<!-- digest 표준 양식. ★ = 사용자가 특히 원한 항목. COMPREHENSIVE / paper-level STANDALONE digest. -->
# 기계 응력(정수압 σ_h 1–10 MPa)이 LIB 의 **EIS · DRT · ICA** 를 어떻게 바꾸나 — DFN(PyBaMM) + 2-스케일 선형탄성 역학 **완전 결합 시뮬레이션** · "우세 전극" 가설 — Tabaković · Katrašnik · Zelič (SSRN 프리프린트, **동료심사 전**)

> slug `tabakovic2026_mechanical_stress_eis_ica_drt_dfn` · DOI `n/a (SSRN abstract 6915446 — 프리프린트, DOI 미기재)` · type `continuum (DFN/P2D in PyBaMM + 2-scale linear-elastic particle/electrode mechanics; simulated EIS·DRT·ICA; graphite/NMC liquid-electrolyte pouch; SSRN preprint — not peer reviewed)` · PDF `0e142df6-2._Impact_of_Mechanical_Stress_on_Electrochemical_Impedance_Spectra_and_Incremental_Capacity_of_the_Lithium-Ion_Battery.pdf` (27 pp, SI 없음 — 부록 A·B 포함) · digested `2026-09-23` · status ✅

> elements: Li, Ni, Mn, Co, O, C
> methods: —

> ⚠⚠ **세 줄 경고 — 인용 전에 반드시.**
> ① **동료심사 전 프리프린트**다 (모든 쪽에 *"This preprint research paper has not been peer reviewed"*). 서지에 연도·DOI 가 없다 — slug 의 2026 은 **PDF 메타데이터 생성일 2026-06-10** 과 인용 최신권(2026)에서 온 **추정**이다.
> ② **실험 0 건 · 액체 전해질 graphite/NMC LIB** 다. 고체전해질·접촉저항은 **모델에 없다** (*"no electrical contact is modeled"*). ASSB 적층압 효과로 옮기지 않는다.
> ③ 이 digest 가 벡터 경로로 그림을 재어 보니 **(a) 그려진 전압 이동이 논문 자신의 식(Eq. 44)과 Table 3 값이 주는 크기의 정확히 10배**이고 **(b) EIS 변화의 기전으로 든 "화학량 조정" 이 부록 그림에서는 ~10⁻⁶ 수준**이다 (§10 · §13). ⇒ **수치(mV/MPa, % R_ct)는 인용 금지**, 정성 결론(SoC 에 따라 부호가 바뀐다)만 조건부로.

---

## 1. 한 줄 요약

**DFN(P2D) 전기화학 모델에 입자·전극 2-스케일 선형탄성 역학(농도 유발 + 입자 상호작용 유발 응력)을 완전 결합해, 정수압 0 / 1 / 10 MPa 에서 ICA · EIS · DRT 를 *시뮬레이션* 으로 뽑았다.**
결과: (i) ICA 피크가 **모두 저전압 쪽으로 평행 이동**(10 MPa 에서 크게, 1 MPa 에서도 보임), (ii) 고정 전압 EIS 에서 전하전달 호가 **3.64 V(SoC 30 %) 에서 줄고 · 3.72 V(50 %) 에서 거의 불변 · 3.98 V(80 %) 에서 커진다**, (iii) DRT 3 봉우리(≈10⁻³ s 양극 전하전달 · ≈10⁻² s 음극 전하전달 · ≈10⁰–10¹ s 전해질 확산+전하전달)가 압력에 따라 크기·시상수가 바뀐다.
해석 틀은 **Gibbs 자유에너지 최소화** — 응력이 Li 화학퍼텐셜을 `μ = μ_c − Ω σ_h` 로 바꾸고, 전셀에서는 **Ω·E·ν 와 OCP 기울기의 경쟁에서 이기는 "우세 전극"** 이 이동 방향을 정한다 (여기선 Ω 가 한 자릿수 큰 **양극**). 저자들은 이것으로 *"압력↑ 이 임피던스를 줄인다 vs 늘린다"* 는 실험 문헌의 상반된 보고를 **SoC·재료 의존**으로 화해시킨다고 주장한다.

## 2. 메타

| 항목 | 값 |
|---|---|
| 저자 | **Jasmina Tabaković**, **Tomaž Katrašnik**, **Klemen Zelič\*** (교신 klemen.zelic@fs.uni-lj.si) |
| 소속 | Univ. Ljubljana, Faculty of Mechanical Engineering — Lab. for Internal Combustion Engines and Electromobility |
| 서지 | **SSRN 프리프린트** (abstract 6915446) · *Preprint not peer reviewed* · 저널·DOI·게시일 **미기재** |
| 날짜 근거 | PDF 메타데이터 creationDate **2026-06-10** · 참고문헌 최신 = ref 64 (*J. Mech. Phys. Solids* 163 (2026) 106421) · 웹 인용 "dostopano 17.07.2025" |
| 자금 | EU Horizon 2020 (NEXTCELL 101069910, ADVAGEN 101069743, FASTEST 101103755, NEXTBMS 101103898, PULSELiON 101069686) · 오스트리아 FFG MoSiLIB · 슬로베니아 ARIS P2-0401 · GC-0004 |
| 키워드 | LIB, DFN, mechanical stress, EIS, DRT, ICA |
| 코드 | PyBaMM 확장 (공개 여부 **미기재**) · DRT 는 상용 **RelaxIS**(rhd instruments, Ciucci RBF 방식) |
| 연구 유형 | **순수 시뮬레이션** — 실험 검증 0 건. 파라미터는 Mohtat 2020(graphite/NMC 파우치, PyBaMM 데이터셋) + Cheng 2017(NMC 역학) + Laresgoiti 2015(흑연 역학) |

## 3. 핵심 수치 ★

### 3.1 응력 · 운전 조건

| 항목 | 값 | 비고 |
|---|---|---|
| 가한 정수압 σ_h | **0 Pa · 1 MPa · 10 MPa** (본문 "1–10 MPa 범위") | 선택 근거: 상용 셀 내부압 + 산업 모듈 외부 적층압 **0–10 MPa** (refs 40, 59, 60). ⚠ 부호(압축/인장) 규약 **본문 미명시** |
| ICA | **C/100**, 충전 → 4.2 V · 방전 → 3.0 V, Savitzky–Golay 평활 | Fig. 2 |
| 준평형 방전 | **C/1000** | Fig. A.5 |
| EIS 운전점 | **3.64 V · 3.72 V · 3.98 V** = 무가압 셀의 **SoC 30 · 50 · 80 %** | Fig. 3 · Fig. 4 |
| EIS 방식 | kHz–mHz 로그 간격, 각 주파수마다 **정현 전류를 전체 DFN 에 인가** → 수 주기 시간적분 → 전압을 정현 피팅(진폭·위상·평균) → Z | 섭동 진폭·정확한 주파수 범위 **미기재** |
| DRT | **RelaxIS** (RBF 이산화, Ciucci 계열) · γ(τ) 무차원 | 정규화 파라미터 **미기재** |

### 3.2 Table 3 — 모델 파라미터 (graphite/NMC 파우치, Mohtat 2020)

| 파라미터 | 양극 (NMC) | 분리막 | 음극 (흑연) |
|---|---|---|---|
| 두께 [µm] | 67 | 12 | 62 |
| 입자 반경 R [µm] | 3.5 | – | 2.5 |
| 활물질 분율 ε_s | 0.445 | – | 0.610 |
| 공극률 ε_e | 0.3 | 0.4 | 0.3 |
| Bruggeman | – | 1.5 | – |
| c_s,max [mol m⁻³] | 35 380 | – | 28 746 |
| 반응속도상수 k [mol m⁻² s⁻¹ (mol m⁻³)⁻¹·⁵] | 5.0·10⁻¹¹ | – | 1.1·10⁻¹¹ |
| 전극 전도도 σ [S m⁻¹] | 100 | – | 100 |
| 이중층 C_DL [F m⁻²] | 0.2 | – | 0.2 |
| α | 0.5 | – | 0.5 |
| 화학량 (SoC = 1) | 0.033 | – | 0.8332 |
| 화학량 (SoC = 0) | 0.890 | – | 0.002 |
| 고체 확산 D_s [m² s⁻¹] | 8·10⁻¹⁵ | – | 5·10⁻¹⁵ |
| **영률 E_p [GPa]** | **199** (Cheng 2017) | – | **15** (Laresgoiti 2015) |
| 푸아송비 ν | 0.25 | – | 0.3 |
| **부분몰부피 Ω** (표 단위 표기 "cm³ mol⁻¹") | **1.25·10⁻⁵** | – | **3.1·10⁻⁶** (Laresgoiti) |
| 전해질 c_e0 [mol m⁻³] · 확산 D_e · 전도도 κ [S m⁻¹] · t⁺ | 1000 · "5.2·10⁻²¹"(단위 없음) · 1.3 · 0.38 | | |
| 총 전극 면적 [m²] · 셀 밀도 | 0.2050 · "3100 [g cm⁻³]" | | |

⚠ 표기 문제 3건 (§10-5): Ω 의 단위(값은 m³ mol⁻¹ 로 읽어야 효과가 보인다) · D_e 5.2·10⁻²¹ (액체 전해질 통상값과 10 자릿수 이상 차이, 단위 없음) · 셀 밀도 3100 "g cm⁻³" (kg m⁻³ 로 보인다). **α_m(응력 수정 전하전달계수)은 표에 없다.**

### 3.3 결과 수치 — 본문 서술 (정성) + 이 digest 의 **벡터 경로 판독** (figure-read ≈, vector)

> PDF 의 곡선이 **벡터 경로**라 좌표를 직접 뽑았다(축 눈금 텍스트/틀로 보정). 픽셀 판독보다 정밀하지만 **여전히 그림에서 온 값**이다.

| 양 | 0 Pa | 1 MPa | 10 MPa | 출처 |
|---|---|---|---|---|
| **ICA 피크 전압 이동** (곡선 정렬, 3.45–3.70 V) | 기준 | 충전 **−1.0 mV** · 방전 **−0.9 mV** | 충전 **−9.8 mV** · 방전 **−9.6 mV** | Fig. 2 (벡터) |
| ICA 주요 봉우리 위치 (충전) | 3.515 · 3.558 · 3.589 · **3.642** · 3.836 V | 3.514 · 3.557 · 3.588 · 3.642 · 3.836 | 3.505 · 3.548 · 3.579 · **3.632** · 3.829 | Fig. 2 (벡터) |
| ICA 봉우리 높이 | 2.36 · 1.09 · 1.50 · **3.43** · 1.30 | 동일 (±0.001) | 동일 (±0.001) | ⇒ **형상 불변 · 평행 이동뿐** |
| **준평형(C/1000) 방전 전압 오프셋** | 기준 | **−0.97 mV** (Q 0.5–4.5 Ah 전 구간 균일) | **−9.74 mV** (균일) | Fig. A.5 (벡터) |
| 셀 용량 | ≈ **4.97 Ah** (Fig. A.5 끝점) | 〃 | 〃 | Fig. A.5 |
| Nyquist 호 폭 (Re_골 − Re_고주파) @3.64 V | 8.85 mΩ | 8.72 mΩ | **8.36 mΩ (−5.5 %)** | Fig. 3a (벡터) |
| 〃 @3.72 V | 8.00 | 7.99 | **8.04 (+0.5 %)** | Fig. 3b |
| 〃 @3.98 V | 8.74 | 8.84 | **9.31 (+6.5 %)** | Fig. 3c |
| Nyquist 호 끝(골) Re @3.64 / 3.72 / 3.98 V | 9.65 / 8.80 / 9.55 mΩ | 9.51 / 8.79 / 9.64 | 9.07 / 8.77 / 10.03 | Fig. 3 |
| DRT 봉우리 1 (τ ≈ 1.0–1.2 ms, 양극 CT+DL) 높이 @3.64/3.72/3.98 V | 0.00292 / 0.00291 / 0.00250 | 0.00284 / 0.00284 / 0.00236 | **0.00271 / 0.00270 / 0.00221** (전 전압에서 ↓) | Fig. 4 (벡터) |
| DRT 봉우리 2 (τ ≈ 10–12 ms, 음극 CT+DL) | 0.00690 / 0.00608 / 0.00600 | 0.00690 / 0.00616 / 0.00611 | **0.00654 / 0.00617 / 0.00627** (저SoC ↓ · 고SoC ↑) | Fig. 4 |
| DRT 봉우리 3 (전해질 확산+CT) τ · 높이 @3.64 V | 4.85 s · 0.00053 | 4.84 s · 0.00056 | **4.17 s · 0.00099** (τ ↓, 높이 ×1.9) | Fig. 4a |
| 〃 @3.72 V | 2.83 s · 0.00036 | 2.88 s · 0.00046 | **2.53 s · 0.00101** (×2.8) | Fig. 4b |
| 〃 @3.98 V | 2.35 s · 0.00050 | 2.58 s · 0.00060 | **3.22 s · 0.00117** (τ ↑, ×2.3) | Fig. 4c |
| 부록 상태 @"3.64 V": 양극 고상전위 | ≈3.6386 V | ≈3.6376 V | ≈**3.6289 V** | Fig. A.6 (래스터 판독) |
| 〃 전해질 전위 | ≈−0.1210 V | ≈−0.1207 V | ≈**−0.1178 V** | Fig. A.6 |
| 양극 표면농도 c_s,surf 변화 (10 MPa − 0) | — | — | **−0.023 / −0.023 / +0.035 mol m⁻³** @3.64/3.72/3.98 V (상대 ~10⁻⁶) | Fig. B.7 (벡터) |

- 본문 서술과 **방향은 전부 일치**: 봉우리 1 은 모든 전압에서 감소, 봉우리 2 는 SoC 에 따라 역전, 봉우리 3 은 압력·SoC 와 함께 커지고 τ₃ 는 저SoC 에서 짧아지고 고SoC 에서 길어진다. ⚠ 본문은 봉우리 3 을 *"~10¹ s"* 로 적었으나 그림 위치는 **≈2–5 s** 다.
- ⚠ ICA 의 y 축 라벨은 **[As/V]** 인데, 벡터로 적분하면 ∫(dQ/dV)dV = **0.995 (충전) / −1.000 (방전)** — 곡선은 **용량으로 정규화**돼 있다 (A.5 의 ≈5 Ah 와 단위가 맞지 않는다).

## 4. 모델 · 방법 ★

### 4.1 전기화학 (DFN / P2D, Table 1)
- 두 스케일: 전극 두께 x (φ_s, φ_e, c_e) + 구형 입자 반경 r (c_s(r)), 반응은 입자 표면에서만.
- 고상 Fick 확산 (Eq. 1–4), 고상 전하보존 (Eq. 5–9), 전해질 물질·전하보존 (Eq. 10–16), 세공벽 유속 J_TOT = J_BV + J_DL (Butler–Volmer Eq. 17 + 이중층 Eq. 18), `j0 = k √(c_e c_s,surf (c_s,max − c_s,surf))` (Eq. 19), 과전압 `η = φ_s − φ_e − E_ref` (Eq. 21).
- 수치: 두 스케일 모두 **유한체적**, 전극–분리막 경계는 **조화평균**.

### 4.2 역학 (Table 2)
- **거시(전극)**: `Σ_ij = C^H_ijkl (e_kl − e₀ δ_kl)`, `e₀ = (Ω_H/3)(c_s,avg − c_s0)`, `∇·Σ = 0`; **상호작용 유발 응력** `Σ_ij = f_s ⟨σ^i_ij⟩_s` (Eq. 25, Wu & Lu 2019).
- **미시(입자)**: 동일·등방·**선형탄성 구**, 소변형. 중심 대칭 · 표면 무견인 경계. 구성식 (Eq. 29–30) `ε = (1/E)(σ − ν…) + (Ω/3) c̃`. 해석해 (Zhang–Shyy–Sastry 2007) 로 σ_rr, σ_θθ, **σ_h(r) = (2ΩE_p/(3(1−ν)))(⟨c̃⟩ − c̃/3)** 류 (Eq. 33–35).
- **결합 변수**: 표면 정수압 `σ_h,surf = σ^c_h(R) + ⟨σ^i_h⟩_s` (Eq. 38) = 농도 몫 + 입자 상호작용 몫.

### 4.3 역학 → 전기화학 결합 3 식
1. **유효 확산** (Chu & Lee 1994): `D_eq = D_s (1 + 2Ω² E_p c_s / (9 R_g T (1 − ν)))` (Eq. 39)
2. **화학퍼텐셜**: `μ = μ_c(c_s) − Ω σ_h` (Eq. 40) → **과전압** `η_m = Φ_s − Φ_e − E_ref(c_s,surf) − Ω σ_h,surf / F` (Eq. 41)
3. **응력 증강 Butler–Volmer**: `J = (j0/F) exp[(α_m − α) Ω σ_h,surf /(R_g T)] · [exp(−Fα η_m/R_gT) − exp(F(1−α) η_m/R_gT)]` (Eq. 42) — ⚠ **α_m 값 미기재**

### 4.4 해석 틀 — Gibbs 자유에너지 (Eq. 43–44)
`G = H − TS + U_e − ½∫σ:ε dV` → 평형에서 `Φ_s − Φ_e − E_ref − Ω σ_h / F = 0`.
- **ICA(전류 소거, 전압 자유)**: 응력이 평형을 깨면 **전압(U_e 항)이 움직여** 되돌린다 → 피크가 이동.
- **EIS(전압 고정)**: 전압이 못 움직이므로 **입자 화학량(삽입 전하)** 이 조정된다고 주장 — *"압축은 고정 전압에서 탈리를, 인장은 삽입을 촉진"*. 전셀에서는 **우세 전극의 화학량은 줄고 다른 쪽은 늘도록** SoC 가 조정되고, j0(c_s,surf) 가 비단조라 **R_ct 변화의 부호가 SoC 에 따라 바뀐다** (저농도: j0 기울기 양 → R_ct ↓ · 고농도: 음 → R_ct ↑ · ~50 %: ≈0).
- **우세 전극**: ICA 는 E_p·ν·Ω 가, EIS 는 거기에 **OCP 기울기**까지 더해 정한다. 이 셀은 **양극 우세** (Ω 가 음극보다 거의 한 자릿수 큼).

### 4.5 입자 처리 ★ (우리 "무질서 처리"의 대응)
**동일 반경 구 하나(전극당)의 평균장** — 입도분포·형상·접촉망 없음. 입자 간 상호작용은 **평균 응력 ⟨σ^i⟩** 로만(접촉 개별 없음). **접촉 저항·접촉 면적은 모델에 없다** ⇒ 실험에서 보고되는 *"압력에 따른 옴 저항 평행 이동"* 은 원리적으로 재현 불가 (저자 명시).

## 5. Figure set ★

| Fig | 내용 (무엇을 보여주나) | 우리가 참고할 점 |
|---|---|---|
| 1 | 양방향 결합 도식 — 전기화학(연속체 n_p/n_n 입자 열) ↔ 역학(연속체 응력장 + 입자 응력), 교환 변수 c_s,surf·σ_h,surf·j·c_s,avg·σ^i_ij | 응력 결합의 **통로가 σ_h 하나**뿐이라는 것 — 접촉 통로가 없다 |
| 2 | ICA dQ/dV vs V (2.75–4.25 V), σ_h = 0 / 1 / 10 MPa, 충전(+)·방전(−), 확대 삽도(눈금 없음) | 피크 **평행 이동 ≈ −1 mV/MPa** (벡터 판독), 높이 불변 — 형상 정보 없음. ⚠ y 라벨 [As/V] 이지만 정규화 곡선 |
| 3 | Nyquist (−Im vs Re, 0–0.020 Ω) @3.64 / 3.72 / 3.98 V × 3 응력 | 호 폭 **−5.5 % / +0.5 % / +6.5 %** @10 MPa (벡터) — **SoC 에 따라 부호 역전**. 옴 평행 이동 없음(접촉 미모델) |
| 4 | DRT γ(τ), τ 10⁻⁵–10³ s, 같은 3 전압 × 3 응력 | 봉우리 3 개의 **시상수 귀속**(10⁻³ 양극 CT · 10⁻² 음극 CT · 수 s 전해질 확산+CT) — 우리 `assign_drt_peak` 대역표와 대조할 LIB 선례 |
| A.5 | C/1000 준평형 방전 V–Q (0–5 Ah), 3 응력 + 확대 삽도 | **균일 −0.97 / −9.74 mV** 오프셋 (벡터) = OCV 강체 이동 |
| A.6 | @"3.64 V" 내부 상태 6 패널 — 전해질 농도·전위, 음극/양극 표면농도, 음극/양극 고상전위 | ⚠ 양극 고상전위(= 셀 전압, 음극 φ_s = 0 고정)가 **3.6386 → 3.6289 V** — 즉 이 상태들은 **같은 SoC**, 같은 전압이 아니다 (§10-2) |
| B.7 | 양극 표면농도 x-분포 @3 전압 × 3 응력 (오프셋 표기 +2.244e4 · +1.637e4 · +7.563e3) | 응력에 의한 변화 **0.02–0.04 mol m⁻³ (상대 ~10⁻⁶)** — 본문 기전을 떠받치기엔 너무 작다 (§10-3) |
| Table 1 | P2D 지배방정식·경계조건 | DFN 표준형 |
| Table 2 | 역학 지배방정식·경계조건 | 입자 해석해 + 상호작용 응력 |
| Table 3 | 파라미터 (§3.2) | 단위 표기 문제 3건 |

### 5.1 크롭 색인 — `litdb/figures/tabakovic2026_mechanical_stress_eis_ica_drt_dfn/`

| 파일 | 대상 | 확인 |
|---|---|---|
| `fig_1.png` · `fig_2.png` · `fig_3.png` · `fig_4.png` | 본문 Fig. 1–4 (**본문 그림 4개 = 크롭 4장**, 도구 자동) | 4장 전부 Read 로 봄 |
| `fig_A5.png` · `fig_A6.png` · `fig_B7.png` | 부록 Fig. A.5 · A.6 · B.7 (3장) — ⚠ 캡션 "Figure A.5:" 형식을 추출기가 못 읽어 **수동 clip 렌더**(300 dpi, 그림 경계만; figures.json 에 `manual_crop` 표기) | 3장 전부 Read 로 봄 |
| `tab_1.png` · `tab_2.png` · `tab_3.png` | Table 1–3 | 텍스트층으로 전사(이미지 판독 안 함) |

쪽 전체 스크린샷 없음. Graphical Abstract(p1, 번호 없는 요약 그림)는 잘라내지 않았다. 워터마크 *"Preprint not peer reviewed"* 는 원문 쪽에 박혀 있어 크롭에도 남는다.

## 6. Post-processing ★

- **ICA**: C/100 시뮬 전압–용량 → dQ/dV → Savitzky–Golay 평활 → 한 그림에 겹쳐 피크 이동 비교.
- **EIS**: 주파수마다 정현 전류 → DFN 시간적분 → 정현 피팅 → Z(ω) → Nyquist. (주파수 목록·진폭·주기 수 미기재)
- **DRT**: RelaxIS (RBF 이산화) → γ(τ) vs log τ, 무차원. 봉우리 귀속은 Rüther et al. (2024) 시상수 해석을 따름. 정규화 λ 미기재.
- **정량 표 없음** — 모든 결과가 그림이다. 이 digest 의 수치(§3.3)는 벡터 경로 판독.

## 7. 우리 대비 — EIS/DRT 파이프라인 · 적층압 작업 (→ `our_dem_baseline.md` 는 정본에 값 0 개 자리표시; 우리 도구는 작업 브랜치 기준)

| 항목 | 이 논문 | 우리 | 같은가 / 다른가 · 이유 |
|---|---|---|---|
| 계 | graphite/NMC **액체 전해질** 파우치 (≈5 Ah, 면적 0.205 m²) | **황화물 ASSB** (LPSCl + NCM811, 반쪽셀 STEP4) | **다름** — 이온 경로·계면이 전혀 다르다. 값 전이 금지 |
| EIS 생성 | 전체 DFN 을 **시간영역 정현 섭동**으로 풀어 Z 추출 | `scripts/eis_drt_ica.py` — STEP3/STEP4 물리에서 **등가회로 소자를 유도**한 해석적 Randles `R0 + R_ct/(1+jωR_ctC_dl) + Z_Wo` | 방법 형제(물리 기반 합성 EIS). 그들은 **확산·전해질을 공간 해상**, 우리는 **미세구조 σ 삼중·반응면을 해상** — 서로 빈 반쪽 |
| DRT | 상용 RelaxIS (RBF), γ 무차원 | 자체 **Tikhonov(2차 미분) + NNLS**, λ = 1e-3, γ(ln τ) in Ω·cm² | 규약이 달라 **γ 절대값 비교 불가**. 봉우리 **시상수 귀속**만 대조 가능 |
| ICA | C/100, Savitzky–Golay | `ica_dqdv` — Savitzky–Golay (smooth_V 0.005 V) | 같은 평활 계열. ⚠ 그들 효과(≈1 mV/MPa)는 우리 평활 창(5 mV)보다 작다 |
| 압력 통로 | **화학퍼텐셜 Ω σ_h** (+ D_eq, BV 전인자) — **접촉 없음** | **접촉 면적/협착**(DEM Holm · Stage-E Tabor · STEP3 복셀 σ) — **Ω σ_h 없음** | **정확히 서로 반대쪽 통로.** 합치면 적층압 효과 = 접촉 몫 + 열역학 몫 (§8-①) |
| 압력 범위 | 1–10 MPa (LIB 모듈) | 제조 300 MPa · ASSB 운전 적층압 5–70 MPa (Doux 2020 계열, 우리 CLAUDE.md 3종 압력 구분) | 그들 범위는 우리 운전압의 **아래쪽 끝**만 겹친다 |
| 운전점 정의 | "3.64 V = 무가압 SoC 30 %" — ⚠ 부록 상태는 **같은 SoC · 다른 전압** (§10-2) | STEP4 SoC/전압 창 규약 (x0/x100) | 압력 간 EIS 비교는 **SoC 고정인지 전압 고정인지** 반드시 명시해야 한다는 교훈 (§8-②) |
| frame[4] | 실험 검증 없음 → **교차검증 상대가 아니다** | — | "일치/불일치" 를 말할 대상이 아니다. 방법·기전 가설의 원전으로만 |
| frame[5] | 가진 반쪽 = 응력–전기화학 **열역학** 결합 | 없는 반쪽 = 접촉·미세구조·SE | 우리 DEM/MPM(접촉·구조) 과 **직교**하는 통로 |

## 8. 적용 인사이트 (우리 연구에 어떻게)

### ① ★★ 적층압이 임피던스에 들어가는 **두 번째 통로의 크기 상한** — "접촉만 보면 된다" 의 정량 근거
점착 트랙 문서(작업 브랜치 `docs/adhesion_agc_interlayer_20260923.md` §2)는 *"구동압이 바꾸는 것은 실접촉 면적"* 이라고 적었다. 이 논문은 **접촉을 뺀** 순수 열역학 통로를 따로 계산해 준다: 논문 자신의 식 (Eq. 44) + Table 3 Ω 로 **(Ω_p − Ω_n)σ_h/F = 0.097 mV MPa⁻¹**, 그들 그림에 찍힌 값은 **0.97 mV MPa⁻¹** (10배 불일치 — §10-1). 어느 쪽이든 **OCV 의 강체 이동(mV 급)** 이고 저항 스케일이 아니다.
⇒ 5–70 MPa 적층압에서 ASSB 임피던스를 바꾸는 주역은 **접촉(Holm·면적)** 이라는 우리 구도가 유지되며, 이 통로는 **보정 항 후보**로만 남긴다. ⚠ LIB 파라미터 · 선형 외삽 · 논문 내부 불일치 — **숫자는 인용 금지, 자릿수만**.

### ② ★★ **압력 간 EIS/DRT 비교 규약** — SoC 고정인가 전압 고정인가를 적는다
이 논문의 핵심 정성 결론(**같은 셀도 측정 SoC 에 따라 압력 효과의 부호가 뒤집힐 수 있다**)은 우리가 적층압별 EIS 를 비교하거나 실험 EIS(`eis_fit.py`)와 대조할 때 **운전점 정의를 고정하라**는 요구로 옮겨진다. 동시에 이 논문 자신이 그 규약을 흐린다(본문 "고정 전압" ↔ 부록 "같은 SoC") — **반면교사**.

### ③ ★ DRT 봉우리 **시상수 귀속 표의 LIB 선례**
10⁻³ s (양극 CT+DL) · 10⁻² s (음극 CT+DL) · 수 s (전해질 확산 + CT 결합). 우리 `assign_drt_peak` / `drt_band_map` 대역표(ASSB: R_SE·R_interface·R_CT·Warburg)와 **계가 달라 값은 옮기지 않되**, *"확산 봉우리가 순수 수송이 아니라 계면 동역학과 결합돼 움직인다"*(봉우리 3 의 τ 가 SoC 에 따라 반대로 움직임)는 해석 규율은 옮길 만하다.

### ④ ⛔ **ICA 로 압력 효과를 보려면 mV 이하 분해능**이 필요하다 — 우리 평활 창으로는 안 보인다
그들 효과는 형상 불변 평행 이동 ≈ 1 mV/MPa(그림) 또는 0.1 mV/MPa(식). 우리 `ica_dqdv` 평활 창 5 mV 로는 **1–10 MPa 효과가 창 안에 묻힌다**. ICA 를 압력 진단에 쓰려면 평활 전략부터 바꿔야 한다 — 현재 우선순위 아님.

## 9. 인용 가능 문장 (deck/paper 용)

- "In a DFN model fully coupled to particle- and electrode-scale elasticity (no contact resistance), hydrostatic stress shifts the incremental-capacity peaks rigidly to lower voltage and changes the charge-transfer arc with a state-of-charge-dependent sign (Tabaković, Katrašnik & Zelič, SSRN preprint, not peer reviewed)."
- ⚠ **mV/MPa · % R_ct 수치는 인용하지 않는다** (§10-1·2·3). 인용하려면 원 저자 확인 또는 게재본 대기.

## 10. 주의 / 한계 (over-claim 방지) — 비판적으로

1. **🔴 크기가 논문 자신의 식과 10배 어긋난다 (이 digest 의 벡터 판독 + 산술).** Eq. 44 와 Table 3 의 Ω 로 전셀 오프셋은 `(Ω_p − Ω_n)σ_h/F = (1.25·10⁻⁵ − 3.1·10⁻⁶) m³ mol⁻¹ × 1 MPa / F = 0.097 mV` (1 MPa 당). 그림(Fig. A.5)은 **0.97 mV (1 MPa) · 9.74 mV (10 MPa)** — 정확히 **10배**. 부록 Fig. A.6 에서 전극별로 보면 `Φ_s − Φ_e` 가 양극 **−12.9 mV**, 음극 **−3.2 mV** (10 MPa) 인데 Ω σ_h/F 는 각각 1.30 · 0.32 mV → **두 전극 모두 정확히 10배**. ⇒ 모델 안의 유효 |σ_h| 가 라벨의 10배(≈100 MPa)이거나 Ω 가 표의 10배로 쓰였을 가능성 — 논문은 이 크기를 한 번도 식과 대조하지 않는다. **mV/MPa 인용 금지.**
2. **🔴 "고정 전압" 과 "같은 SoC" 가 섞여 있다.** 본문: *"For EIS, a constant voltage is enforced"* → 화학량이 조정된다. 그런데 부록 Fig. A.6 의 "@3.64 V" 상태에서 양극 고상전위(음극 φ_s = 0 이므로 곧 셀 전압)가 **3.6386 → 3.6376 → 3.6289 V** 로 A.5 의 오프셋만큼 내려가 있다 = **같은 SoC, 다른 전압** 이다. 본문이 기전 증거로 인용한 Fig. B.7 도 같은 성격이다.
3. **🔴 기전의 크기가 안 맞는다.** Fig. B.7 의 응력 유발 표면농도 변화는 **0.02–0.04 mol m⁻³ (상대 ~10⁻⁶, Δx ~10⁻⁶)** 인데, `j0 ∝ [c(c_max − c)]^½` 로는 R_ct 가 ~10⁻⁶ 만 바뀐다. 그림 3 의 호 변화는 **±5–6 %**. ⇒ 본문이 든 "화학량 조정 → j0 → R_ct" 경로는 **자기 부록 그림으로 뒷받침되지 않는다.** 더 그럴듯한 후보는 Eq. 42 의 직접 응력 전인자 `exp[(α_m − α)Ωσ_h/R_gT]` (Ωσ_h/R_gT = 0.050 @10 MPa, Table 3 Ω) 인데 **α_m 이 미기재**라 확인 불가 — 논문은 이 항을 논의하지 않는다 (이 digest 의 추론).
4. **부호 서술의 자기모순** — 본문은 *"압축에서 개별 전극의 평형 전위가 Li/Li⁺ 대비 **올라간다**"* 고 하는데, Fig. A.6 에서는 두 전극 모두 `Φ_s − Φ_e` 가 **내려간다**. 또 *"압축은 고정 전압에서 탈리를 촉진"* 과 *"응력은 두 전극의 화학량을 모두 늘리는 경향"* 이 같은 절에 나란히 있다. 가한 σ_h 의 **부호 규약이 명시되지 않았다**.
5. **표기 오류·누락** — Ω 단위 "cm³ mol⁻¹"(값은 m³ mol⁻¹ 로만 말이 됨) · D_e "5.2·10⁻²¹"(단위 없음, 액체 전해질 통상 ~10⁻¹⁰ m² s⁻¹ 급과 10 자릿수 이상 차이) · 셀 밀도 "3100 g cm⁻³" · ICA y 라벨 [As/V](실제는 정규화) · **α_m 미기재** · 봉우리 3 "~10¹ s"(그림 ≈2–5 s) · 인용 저자명 오기(ref 15 = **B. Wu, W. Lu** 인데 본문은 *"Bin and Wei"*·*"Bin and Wu"*).
6. **검증 0 건** — 실험 EIS·ICA 와의 대조가 전혀 없다. *"상반된 실험 보고를 화해시킨다"* 는 주장은 **모델 내부의 가능성 제시**이지 실험 재현이 아니다. 인용된 실험들(refs 34–43)은 대부분 **접촉·기공·전해질 습윤**이 섞인 셀인데 모델은 그 통로를 전부 뺐다.
7. **압력 = 정수압 σ_h 하나** — 실제 셀의 일축 적층압·편차응력·세퍼레이터 압축(기공 감소)은 없다. 전해질 쪽 기계 효과(기공 닫힘 → 이온 경로)도 없다.
8. **평균장 입자** — 전극당 동일 반경 구 하나, 입도분포·접촉망 없음. 우리 DEM/MPM 의 "분포" 축과 비교 불가.
9. **동료심사 전** — 위 1–5 가 심사에서 고쳐질 수 있다. 게재본이 나오면 이 카드를 재검토한다.

## 11. 논증 흐름 (절별)

1. **서론** — 기계 응력은 수송계수·계면 동역학·미세구조 손상을 바꾼다. 기존 모델은 입자를 고립시켜 **입자 간 상호작용 응력**을 무시(그런데 농도 응력과 같은 크기, refs 11–14) → Wu & Lu 2019 다중스케일 모델 채택. EIS·DRT·ICA 는 널리 쓰이나 **압력 효과 보고가 상반**(감소: refs 34–38 / 증가: refs 39–43), Warburg 꼬리만 본 연구(refs 44–45), DRT 는 실험 전용(refs 46–50), ICA 로 결합을 본 연구는 없음(Samad 의 dQ/dF 가 가장 가까움, ref 51).
2. **모델 (§2)** — DFN + 역학 + 결합 3 식, Mohtat 파라미터.
3. **진단 기법 (§3)** — 1–10 MPa, ICA C/100, EIS 시간영역 정현, DRT RelaxIS.
4. **ICA (Fig. 2)** — 모든 피크 저전압 이동 → Gibbs 수지로 설명, 우세 전극 = 양극 (A.5 기준선 하강, A.6 내부 상태).
5. **EIS (Fig. 3)** — 고정 전압에서 화학량이 조정 → R_ct: 3.64 V ↓ · 3.72 V ≈ · 3.98 V ↑; j0(c_s,surf) 기울기 부호로 설명 (B.7 인용).
6. **DRT (Fig. 4)** — 봉우리 1(양극 CT) 전 전압 ↓ · 봉우리 2(음극 CT) SoC 역전 · 봉우리 3(확산+CT) 압력·SoC 와 함께 ↑.
7. **결론** — 응력-인지 진단·예측 도구의 기초. 상반된 문헌은 재료(우세 전극)·SoC 의존으로 화해.

## 12. 용어 미니 사전

| 용어 | 뜻 |
|---|---|
| **DFN / P2D** | Doyle–Fuller–Newman 다공전극 모델 — 전극 두께(x) + 입자 반경(r) 두 차원 |
| **정수압 σ_h** | 응력 텐서 대각합/3. 부호 규약에 따라 압축이 음 또는 양 — 이 논문은 규약 미명시 |
| **부분몰부피 Ω** | Li 1 mol 삽입 시 호스트 부피 변화. 응력이 화학퍼텐셜을 Ω σ_h 만큼 바꾼다 |
| **우세 전극 (predominant electrode)** | 두 전극 중 응력 유발 전위 변화가 더 큰 쪽 — 전셀 이동 방향을 정한다 (Ω·E·ν·OCP 기울기 경쟁) |
| **ICA (dQ/dV)** | 용량을 전압으로 미분 — 상전이·스테이징이 봉우리로 나타남 |
| **DRT** | 임피던스를 이완시간 분포 γ(τ) 로 역변환해 겹친 과정을 분리 |
| **Chu–Lee D_eq** | 응력 구배가 확산을 가속하는 효과를 유효 확산계수로 넣은 식 |
| **상호작용 유발 응력** | 이웃 입자의 팽창·수축이 한 입자에 주는 응력 (평균장 ⟨σ^i⟩) |

## 13. 🧮 파생 계산 원장 (`derived(ours)`) — 벡터 판독 + 산술

### 13-1. 그림 → 수치 (PyMuPDF 벡터 경로, 축 보정)
- Fig. 2: x 눈금 2.75–4.25 V 텍스트 중심으로 선형 보정 (0.00710 V pt⁻¹). 곡선 정렬(3.45–3.70 V, 0.1 mV 격자) 최적 이동 = 충전 −1.0 / −9.8 mV, 방전 −0.9 / −9.6 mV.
- Fig. 3: 눈금이 글리프(텍스트 아님)라 **축 틀**(0–0.020 Ω 양축)로 보정. 호 폭 = 골의 Re − 최고주파 Re.
- Fig. 4: x 는 10⁻⁴…10² 눈금 표시선, y 는 0.000–0.006 눈금 표시선으로 보정.
- Fig. A.5: Q 0–5 Ah · V 2.8–4.2 V 텍스트 눈금 보정 → Q 0.5–4.5 Ah 9 점에서 −0.95…−1.02 mV (1 MPa) · −9.58…−9.77 mV (10 MPa).
- Fig. B.7: y 오프셋 표기(+2.244e4 등) + 눈금으로 보정 → 10 MPa − 0 Pa 평균 차 −0.023 / −0.023 / +0.035 mol m⁻³ (x 전 구간에서 거의 상수).
- Fig. A.6: **래스터** (4298 × 2223) — 눈으로 판독: 양극 φ_s ≈3.6386 / 3.6376 / 3.6289 V, φ_e ≈ −0.1210 / −0.1207 / −0.1178 V.

### 13-2. 식과의 대조
- `Ω σ_h / F` (Table 3 Ω 를 m³ mol⁻¹ 로): 양극 1.25·10⁻⁵ × 10⁷ / 96485 = **1.30 mV**, 음극 3.1·10⁻⁶ × 10⁷ / 96485 = **0.32 mV** (10 MPa).
- 전셀 `(Ω_p − Ω_n)σ_h/F` = **0.974 mV @10 MPa** ↔ 그림 **9.74 mV** → 비 **10.0**.
- A.6 전극별 `Δ(Φ_s − Φ_e)` @10 MPa: 양극 (−9.7) − (+3.2) = **−12.9 mV**, 음극 0 − (+3.2) = **−3.2 mV** ↔ 식 1.30 · 0.32 mV → 둘 다 **≈9.9–10.0배**. 역산 유효 |σ_h| = 12.9 mV × F / Ω_p ≈ **100 MPa** (음극으로도 ≈100 MPa).
- Ω 를 표기대로 cm³ mol⁻¹ 로 읽으면 효과는 10⁻⁶ 배로 사라진다 → 표 단위가 틀렸다는 판단의 근거.
- Eq. 42 전인자 크기: Ω_p σ_h / (R_g T) = 125 / (8.314 × 298) = **0.050** (10 MPa, T = 298 K 가정 — 논문 T 미기재) → (α_m − α) ~ O(1) 이면 j0 **~5 %** 변화 = 그림 3 의 호 변화 크기와 같은 자릿수.

### 13-3. 규모 환산
- ICA 적분: ∫(dQ/dV)dV = 0.995 (충전) / −1.000 (방전) → **정규화 곡선**.
- 셀 ASR 규모: 호 끝 Re ≈ 9 mΩ × 0.205 m² ≈ **18 Ω cm²** (전극 면적 기준, 이 digest 산술).
