Repository: yonghoon7153-source/Yonghoon-DEM-DFT

# 📚 LITDB — 문헌 단일 시스템 (**SE·DFT 축 + DEM·MPM 축, 두 트랙**)

> **앞으로 논문은 여기서만 본다.** 여러 곳(db/literature, kb/papers, db/properties, Excel)에 흩어진 문헌을 한 곳에서 생각·참고·비교하기 위한 통합 MD 시스템.

## 왜 트랙이 둘인가
`INDEX.md` 는 argyrodite 전해질 축이라 접촉역학·MPM·건식전극 digest 가 들어갈 자리가
없다. 그래서 한때 64편이 **어느 인덱스에도 없었다**(open_items #7). 축을 나눠 그 구멍을
닫았고, 한 분모로 세면 “159편 중 98편 미언급” 같은 **가짜 미결**이 나온다
(`comparison_vs_ours.md:8`). 분리는 실측 근거가 있는 결정이다 — 합치지 말 것.

⚠ 이 표의 **편수는 적지 않는다.** 손으로 쓴 수는 반드시 낡는다(README 자신이 세 번 틀렸다).
현재값은 `python3 tools/litdb/build_index.py --check` 로 본다.

File: litdb/papers/tao2023_dry_mixing_degree_ptfe_fiberization_dry_nmc622_cathode.md
<!-- digest 표준 양식 확장 (paper-level STANDALONE). ★ = 사용자가 특히 원한 항목. 깊이 기준 = bazzoun2026_dem_fem_rnm_ionic.md ·
     본 카드 = kollenda2024_time_sensitivity_calendered_electrode_springback_storage.md (절 번호 · 머리 요약 상자 · 메타 줄 · 서지 표 · 그림 표 꼴) ·
     형식 이웃 = kim2024_r2r_dry_10mah_nca_cathode_ptfe_two_step_calendering.md (같은 축: 액체 LIB 건식 PTFE 양극) · kim2026_pregranulation_ptfe_dry_nca_cathode_crack_delithiation.md (이 논문을 ref 28 로 인용).
     쪽 표기 = 학술지 인쇄 쪽 p.1–6 (= PDF 쪽) · SI = 별도 PDF 5 쪽 (SI p.n = SI PDF 쪽 n · p.1 = 제목 · p.2–4 = 그림 S1–S7 · p.5 = 표 S1–S2).
     값 표지: [인쇄] = 본문 · 표 · 그림 안 글자로 적힌 값 · [판독] = 그림에서 읽은 값 (원 래스터 픽셀에서 · 눈금 표시로 맞춘 선형 축 · 재현 = litdb/figures/<slug>/digitized.csv 292 행) ·
     [카드 산술] = 인쇄 · 판독 값으로 이 카드가 계산한 값 (식 병기) · [카드 추론] = 이 카드의 해석 · [미확인] = 원문 (본문 6 쪽 + SI 5 쪽 전수) 에 없음.
     본문은 텍스트 층 (PyMuPDF) 과 렌더 이미지로 다 읽었다. -->
# 건식 혼합 '정도' (= 볼밀 시간 10 · 30 · 60 분) 가 건식 PTFE 양극을 바꾼다 — 액체 LIB NMC622 : 카본블랙 : PTFE = 92 : 3 : 5 · ≈7.2 mAh/cm² · ≈153 µm 로 부하 · 두께를 맞춘 세 전극에서 박리 접착 5 · 8 · 4 N/m · Rct 228.6 · 183.1 · 240.1 Ω · C/2 방전 79.1 · 88.6 · 59.3 mAh/g 는 30 분이 최선 (역 U 자) 인데 자립 막 인장은 시간 따라 오른다 (10 분 = 예압 0.19 MPa 에서 실패 · 60 분 0.43 MPa) — 저자 기전 = 짧으면 PTFE 덜 섬유화 · 길면 '갈림과 열' 로 섬유가 끊겨 PTFE–카본블랙 막이 NMC 를 덮고 2 차 입자가 1 차로 깨짐 (SEM 정성) · 최적 시간은 장비 · 조건 (혼합 에너지 · 발열) 에 달림 — Tao · Steinhoff · Sawicki · Sharma · Sardo · Bishtawi · Gibbs · Li (J. Power Sources 580, 2023)

> slug `tao2023_dry_mixing_degree_ptfe_fiberization_dry_nmc622_cathode` · DOI `10.1016/j.jpowsour.2023.233379` · type `experiment (dry process · dry powder mixing — 건식 PTFE NMC622 양극 · 진동 볼밀 10 · 30 · 60 분 · SEM/EDX · 180° 박리 · 자립 막 인장 · 반쪽 셀 impedance (EIS) · 화성 · 율속 — 계산 없음 · 액체 전해질 LIB · 압연 압력 미기재)` · PDF `3499fbf8-94._Unraveling_the_impact_of_the_degree_of_dry_mixing_on_dry-processed_lithium-ion_battery_electrodes.pdf` · digested `2026-11-22` · status ✅
>
> **저자**: **Runming Tao** (a) · Bryan Steinhoff (b) · Conrad H. Sawicki (a) · Jaswinder Sharma (a) · Kahla Sardo (b) · Amer Bishtawi (b) · Tillman Gibbs (b) · **Jianlin Li\*** (a · 교신 lij4@ornl.gov) — a Electrification and Energy Infrastructures Division, Oak Ridge National Laboratory (ORNL), Oak Ridge, TN 37831 · b Navitas Systems, Ann Arbor, MI 48108 · *Journal of Power Sources* **580** (2023) **233379** · 접수 2023-06-07 · 수정 2023-06-27 · 승인 2023-06-30 · 온라인 2023-07-11 · © Elsevier · UT-Battelle (DOE 계약 DE-AC05-00OR22725) 공공 접근 문구 · 연구비 DOE Advanced Materials and Manufacturing Technologies Office · SEM = ORNL Center for Nanophase Materials Sciences · 사의 = Navitas System · Cabot Corporation · Arkema · G. Polizos (그림) · Yu Gu (EIS 맞춤) · 자료 = *"Data will be made available on request"* [인쇄 p.1 · p.6].  SI = 5 쪽 (그림 S1–S7 · 표 S1–S2 · 본문 없음).
> **이웃 카드 (링크만)**: [`kim2026_pregranulation_ptfe_dry_nca_cathode_crack_delithiation`](kim2026_pregranulation_ptfe_dry_nca_cathode_crack_delithiation.md) (이 논문을 ref 28 로 인용 — '건식 혼합 정도 = 믹서 V2 축의 선례' · §0-1) · [`kang2026_multiscale_inverse_design_ptfe_fibrillation_dry_electrode`](kang2026_multiscale_inverse_design_ptfe_fibrillation_dry_electrode.md) (ref 19 로 인용) · [`kim2024_r2r_dry_10mah_nca_cathode_ptfe_two_step_calendering`](kim2024_r2r_dry_10mah_nca_cathode_ptfe_two_step_calendering.md) (같은 축: PTFE 섬유화 온도 · 인장 ≈0.43–0.86 MPa) · [`frankenberg2025_milling_dry_processed_sulfide_cathode_microstructure`](frankenberg2025_milling_dry_processed_sulfide_cathode_microstructure.md) (황화물 복합 양극에서 볼밀 '세기 · 시간' — 우리 계에 더 가까운 정본) · [`wolf2026_extruder_vs_batch_mixing_core_shell_dry_sulfide_cathode`](wolf2026_extruder_vs_batch_mixing_core_shell_dry_sulfide_cathode.md) (압출 ↔ 배치 혼합 — 이 논문 그림 S6 의 '방식' 대비와 같은 방향).
> **판독 원자료**: `litdb/figures/<slug>/digitized.csv` (292 행 — 그림 S5 볼밀 막 인장 세 곡선 · 그림 S6 TSE 막 인장 두 곡선 · 그림 6 사이클별 방전 용량 · 그림 7 정규화 0.9 전압 · 그림 1 · 2 축척 막대 길이) · 그림 크롭 54 장 (도구 17 = 다시 자름 4 + 손 37 = 패널 19 · 근거 문단 18) — `figures.json`.  **번호 붙은 식 없음** (실험 논문 · 등가회로는 그림 4 삽입 패널 `fig_4_inset.png`) — 식 크롭 0.

---

## 0. 결론 먼저 — 우리 질문에 대한 답

**한 문장**: 같은 조성 (NMC622 : Denka 카본블랙 : PTFE 601X = 92 : 3 : 5 wt) 을 진동 볼밀 (Retsch MM400) 로 **10 · 30 · 60 분** 섞어 캘린더로 자립 막을 만들고 집전체에 붙인 세 전극 (부하 ≈7.2 mAh/cm² · 두께 ≈153 µm 로 맞춤 = 같은 밀도) 에서, **박리 접착 · 전하 전달 저항 · 중율 (C/3–C/2) 용량 · C/2 분극은 30 분이 최선인 역 U 자**이고 **자립 막 인장 강도는 혼합 시간에 따라 오른다** (10 분 = 예압 0.19 MPa 를 못 견딤 · 30 분 ≈0.41 [판독] · 60 분 0.43 MPa [인쇄]) — 저자는 이것을 **'짧으면 PTFE 가 덜 섬유화 · 길면 갈림과 열로 섬유가 끊기고 PTFE–카본블랙 막이 NMC 를 덮으며 NMC 2 차 입자가 1 차 입자로 깨진다'** (SEM 정성) 로 설명하고, **최적 시간은 장비 · 조건 (혼합 에너지 · 발열) 에 달려 다른 장비에서는 다를 수 있다**고 스스로 적는다 (p.6).  ⛔ 혼합 에너지 · 볼밀 진동수 · 볼 · 분량 · 온도 · 혼합 지수 · 압연 조건 · 기공률은 **원문에 없다**.

| 우리 질문 | 이 논문이 주는 것 | 표지 · 쪽 |
|---|---|---|
| ① 무엇을 (조성 · 혼합 · 성형) | NMC622 (LiNi₀.₆Mn₀.₂Co₀.₂O₂ · Targray · 받은 그대로) : 카본블랙 (Denka) : PTFE (601X) 분말 = **92 : 3 : 5 wt** · **볼밀 Retsch MM400** · **10 · 30 · 60 분** (DPE-10 · 30 · 60) → 캘린더 → **자립 막** → 집전체에 라미네이션 · **≈7.2 mAh/cm² · ≈153 µm** (그림 S1 154 · 152 · 152 µm) *"for comparable porosity and comparison"* | [인쇄] p.2 · 그림 S1 |
| ② '혼합 정도' 의 정의 | *"the degree of dry mixing is monitored by the dry mixing time"* (초록 p.1 · p.2) — **시간 하나** · 에너지 · 진동수 · 볼 · 온도 · 혼합 지수 = 없음 | [인쇄] p.1–2 · [미확인] |
| ③ 분말 · 전극 형태 (시간별) | 10 분 = 고르지 않음 · PTFE 덜 섬유화 · 덩어리 PTFE · NMC 2 차 입자 대부분 온전 / 30 분 = 박편 · 잘 섞임 · 섬유화 · *"few"* 2 차 입자 → 1 차 / 60 분 = PTFE 가 큰 그물 · NMC 를 덮음 · 매끈 · 뚜렷한 섬유 없음 · *"more"* 2 차 입자 파쇄 · *"grinding and its generated heat"* · 전극 윗면 = 세 전극 모두 탄소 많은 곳 ↔ 1 차 입자 많은 곳 (EDX S2–S4) · 섬유는 **단면에만** (특히 DPE-30) · 윗면 = 캘린더 전단으로 2 차 입자가 깨진 조밀한 1 차 입자 층 | [인쇄] p.3 · 그림 1 · 2 · S1–S4 (정성 · 시야 하나씩) |
| ④ 기계 | **박리 접착 5 · 8 · 4 N/m** (DPE-10 · 30 · 60) [인쇄] · **인장 UTS**: DPE-10 예압 단계 실패 (시작 ≈0.17 MPa → 0.09) · DPE-30 ≈0.408 · DPE-60 **0.43** [인쇄] (≈0.427 [판독]) · 곡선 끝 변형 ≈0.29 · 0.29 · 0.37 % [판독] · 비교: Navitas **트윈스크류 압출 (TSE)** NMC811 막 92 wt% (PTFE 5 %) ≈2.79 MPa · 96 wt% (PTFE 2 %) ≈0.73 MPa [판독 그림 S6] | p.3–4 · 그림 3 · S5 · S6 |
| ⑤ 전기화학 (반쪽 셀 · 액체) | Rs 2.7 · 2.4 · 2.9 Ω · **Rct 228.6 · 183.1 · 240.1 Ω** · '기울기' ≈0.8 (표 S1 Zw 0.816 · 0.787 · 0.806) · ICE 91.6 · 92.8 · 91.4 % · ≈180 mAh/g (C/10) · 율속 표 S2 (C/2 **79.1 · 88.6 · 59.3** · 1C 10.4 · 12.8 · 8.0 · 회복 C/3 127.5 · 138.2 · 107.7 mAh/g) · C/2 정규화 0.9 전압차 **0.347 · 0.322 · 0.380 V** · 순서 DPE-30 > DPE-10 > DPE-60 | [인쇄] p.4–6 · 표 S1 · S2 · 그림 4–7 |
| ⑥ 저자 결론 · 한계 | *"a moderate degree of DM is favorable"* · *"the optimal DM time depends on the DM techniques and condition which dictate the mixing energy and heat generation. It could be different when using different DM equipment and conditions"* · 방식 · 조성이 인장에 큰 산포 (TSE) | [인쇄] p.4 · p.6 |
| ⑦ 모델 | **없음** — 계산 없음 · Randles 등가회로 맞춤 (ZFit) 뿐 | p.4 · 그림 4 |
| ⑧ 압력 · 탈압 | 캘린더 · 라미네이션 조건 (하중 · 간극 · 온도 · 속도 · 횟수) **0 건** · 되돌아옴 측정 없음 · 기공률 숫자 없음 (같은 부하 · 두께 = 같은 밀도로 맞춤) | [미확인] |

⛔ **한정어 (떼지 말 것)**: ① **액체 전해질 LIB 의 건식 PTFE 막 양극** — 고체전해질 없음 · 우리 계 (NCM811 + LPSCl 복합 양극 · 일축 300 MPa) 와 재료 · 성형 · 바인더 다 다름 ② **'혼합 정도' = 볼밀 시간 하나** (같은 장비 · 같은 조건 가정) — 에너지 · 진동수 · 볼 · 분량 · 온도 미기재 → **시간 값 (30 분) 은 옮길 수 없다** (저자도 같은 말 p.6) ③ 형태 판단은 **SEM 정성 · 시야 하나씩** (입도 · 섬유 길이 · 피복률 숫자 없음) ④ 접착 · 인장 · EIS · 율속 = **시료 하나씩 (반복 · 오차 막대 없음)** ⑤ 인장 시료는 **120 µm** (전극 ≈153 µm 와 다름 · 이유 미서술) ⑥ 저자의 '과혼합은 응집 (cohesion) 도 약하게' 문장 (p.6) 은 **자기 인장 자료 (DPE-60 최고) 와 반대** (§3-7).
⇒ **절대값 전이**: 하지 않는다.  **전이 가능한 것** = (i) '혼합 정도' 축에서 **성질마다 최적이 다르다** (접착 · Rct · 율속 = 역 U · 막 인장 = 단조 증가) — 혼합 팔은 관측량을 둘 이상 결과 전에 등록해야 한다 (ii) **혼합은 활물질을 깬다** — 2 차 → 1 차 입자 파쇄가 혼합 (분말) 단계에서 이미 시간 따라 늘고, 캘린더 윗면에서 또 생긴다 (R7 의 정성 근거) (iii) **혼합 시간은 장비에 묶인 양** — 에너지 · 발열을 같이 적지 않으면 축이 옮겨지지 않는다 (iv) **'고른 정도 (균일)' 와 '성질 최적' 은 다른 양** — 세 전극 모두 EDX 에서 탄소 · NMC 가 갈려 있는데 성질은 30 분에서 최선 [카드 추론].

---

## 0-1. ★ 고른 의도 대조 (후보 표 N-94 의 '왜' 칸)

의도 원문: *"믹싱 — "건식 혼합 정도 = 믹서 V2 축의 선례""* · 가리킨 카드 = `kang2026_multiscale_inverse_design_ptfe_fibrillation_dry_electrode` (L397 · ref 19) · `kim2026_pregranulation_ptfe_dry_nca_cathode_crack_delithiation` (L422 · ref 28).  '믹서 V2' 의 뜻 = 정본 비교 문서 `comparison_vs_ours_DEM.md` H 절의 kim2026 줄 *"믹서 V2 는 '순서' 와 '시간 · 에너지' 를 두 팔로"* (같은 절 kim2024_optimal 줄: V1 = 같은 총 SE 에서 코팅 상태).

| 의도의 문장 | 판정 | 원문 위치 · 값 · 측정 조건 |
|---|---|---|
| "믹싱" (이 논문이 혼합 공정 축의 자료인가) | **채움** | 바꾼 변수는 **건식 혼합 시간 하나** — 같은 조성 92 : 3 : 5 · 같은 부하 ≈7.2 mAh/cm² · 같은 두께 ≈153 µm (p.2 · 그림 S1) · 볼밀 Retsch MM400 · 상온 여부 · 발열 측정 없음 |
| "건식 혼합 정도" | **채움 (정도 = 시간)** | *"the degree of dry mixing is monitored by the dry mixing time"* (p.1 초록) · *"dry mixing time (degree of dry mixing)"* (p.2) · 10 · 30 · 60 분 [인쇄 p.2] — 균일도 · 에너지 · 섬유화도의 숫자는 없음 (SEM · EDX 정성) |
| "= 믹서 V2 축의 선례" — '시간' 팔 | **채움 (정성)** | 시간에 따라 성질이 **역 U 자**: 접착 5 · 8 · 4 N/m (p.3 · 그림 3) · Rct 228.6 · 183.1 · 240.1 Ω (p.4 · 표 S1) · C/2 79.1 · 88.6 · 59.3 mAh/g (표 S2) · C/2 분극 0.347 · 0.322 · 0.380 V (p.6) / **단조**: 자립 막 인장 (10 분 실패 → 0.43 MPa @60 분 · p.4 · 그림 S5) — 액체 LIB · 반쪽 셀 · 25 °C 여부 미기재 · 시료 하나씩 |
| (V2 의 다른 팔) '에너지' | **없음** | 볼밀 진동수 · 볼 크기 · 개수 · 재질 · 통 부피 · 분량 · 투입 에너지 · 온도 = 원문 0 건.  저자 스스로 *"the optimal DM time depends on the DM techniques and condition which dictate the mixing energy and heat generation"* (p.6) — 에너지 축은 말로만 |
| (V2 의 다른 팔) '순서' | **없음** | 세 성분을 한 번에 넣음 (p.2) — 순서 바꾼 팔 없음 (순서 팔의 선례 = kim2026 PGP) · 서론에 *"The mixing equipment, time (degree), sequence, and temperature all could affect the electrode properties"* (p.2) 한 문장 |
| "선례" (첫 보고인가) | **일부** | 저자 주장 *"Dry mixing impact is reported for the 1st time"* (하이라이트 p.1) · *"investigated for the first time"* (p.6) — 그러나 같은 논문이 건식 공정 혼합의 역할을 이미 [22] (Gyulai 2023 ACS AEM) · [13, 23] 로 인용 (p.2) ⇒ '정도 (시간)' 한 축에 대한 주장으로 좁혀 읽는다 [카드 추론] |
| (우리 계 대응) 믹서 V2 = SE · AM 복합 양극 혼합 | **없음** | 고체전해질 없음 · PTFE 섬유화가 지배하는 건식 막 · 진동 볼밀 (우리 = 드럼 믹서 DEM · Lacey M) — 시간 값 · 성질 값 전이 금지 |

**2 차 인용 대조 (가리킨 카드 — 고치지 않음)**:
- `kang2026_multiscale_inverse_design_ptfe_fibrillation_dry_electrode` **L397**: *"Tao, R. et al. Unraveling the impact of the degree of dry mixing on dry-processed lithium-ion battery electrodes. J. Power Sour. 580, 233379 (2023)."* + *"**건식 혼합 정도** = 믹서 V2 선례"* — 서지 원문과 같다 (권 580 · 논문 번호 233379 · 2023) · **값 인용 없음** → 대조할 수치 없음.
- `kim2026_pregranulation_ptfe_dry_nca_cathode_crack_delithiation` **L422**: 저자 8 명 (R. Tao, B. Steinhoff, C.H. Sawicki, J. Sharma, K. Sardo, A. Bishtawi, T. Gibbs, J. Li) · 제목 · *J. Power Sources 580 (2023) 233379* — 원문 첫 쪽과 같다 · **값 인용 없음**.
- ⇒ **카드 문제 없음** (두 줄 모두 서지 + 의도 표지뿐).

⇒ **의도 대조 결과: 일부** — '건식 혼합 정도 (= 시간)' 의 선례로는 **채움** (같은 조성 · 같은 밀도에서 시간만 바꾼 세 점 · 성질별 역 U / 단조) · **V2 의 에너지 팔 · 순서 팔 · 혼합 지수 · SE 복합 계는 없음** · '첫 보고' 는 저자 주장 (원문이 앞선 혼합 문헌 [22] 을 스스로 인용).

---

## 1. 한 줄 요약
건식 (무용매) 전극 공정은 '분말 → 막' 으로 바로 가지만 그 첫 단계인 **건식 혼합 (DM) 의 정도**가 무엇을 바꾸는지는 거의 보고되지 않았다는 문제 제기에서 출발해, **혼합 정도를 혼합 시간으로 재기로 하고** (10 · 30 · 60 분 · 진동 볼밀) 같은 조성 · 같은 부하 · 같은 두께의 건식 PTFE NMC622 양극 셋을 만들어 비교한다.  **10 분은 PTFE 가 덜 섬유화되고 재료가 고르지 않아 막이 약하고 (인장 예압 단계 실패) 접착 5 N/m, 30 분은 섬유가 가장 많고 접착 8 N/m · Rct 최소 · 중율 용량 최고, 60 분은 갈림과 발열로 섬유가 끊겨 PTFE–카본블랙이 NMC 를 덮는 막이 되고 NMC 2 차 입자가 더 깨져 접착 4 N/m · Rct 최대 · 율속 최저** — 다만 자립 막 인장 강도만은 60 분이 가장 높다 (0.43 MPa).  결론 = 중간 정도의 혼합이 고부하 건식 전극에 좋다 · 최적 시간은 장비와 조건 (혼합 에너지 · 발열) 이 정한다.

## 2. 메타
| 저자 | 저널 / 년 | DOI | 소재 | 연구 유형 |
|---|---|---|---|---|
| R. Tao · B. Steinhoff · C. H. Sawicki · J. Sharma · K. Sardo · A. Bishtawi · T. Gibbs · J. Li\* (ORNL · Navitas Systems) | J. Power Sources **580** (2023) 233379 · 6 쪽 + SI 5 쪽 | 10.1016/j.jpowsour.2023.233379 | **액체 전해질 LIB 건식 양극** — NMC622 (Targray) + 카본블랙 (Denka) + PTFE (601X) 92 : 3 : 5 wt · 비교군 Navitas TSE NMC811 막 (92 · 96 wt%) · **고체전해질 없음** | 실험 (공정 변수 1 개 · 형태 · 기계 · 전기화학) — **시뮬레이션 없음** |

---

## 3. 핵심 수치 (★ 전부 쪽 · 표지 병기)

### 3-1. 재료 · 조성 · 제조 (p.2 §2.1 · 그림 S1)
| 항목 | 값 | 표지 · 쪽 |
|---|---|---|
| 활물질 | **LiNi₀.₆Mn₀.₂Co₀.₂O₂ (NMC622 · Targray) — "As-received"** · 본문이 *"NMC secondary particles"* · *"primary particles"* 라 부름 (2 차 입자 = 다결정 응집) · 입경 · 형상 [미확인] | [인쇄] p.2–3 |
| 도전재 · 바인더 | 카본블랙 (Denka · 등급 [미확인]) · PTFE **"601X"** 분말 (제조사 [미확인]) | [인쇄] p.2 |
| 조성 | **92 : 3 : 5 (질량)** NMC : 카본블랙 : PTFE | [인쇄] p.2 |
| 혼합 | **볼밀 Retsch Ball Mill MM400** (진동 볼밀) · **10 · 30 · 60 분** → DPE-10 · DPE-30 · DPE-60 (원문 *"were Ded by a ball mill"* — 'DMed' 의 오기) · 진동수 · 볼 크기 · 개수 · 재질 · 통 · 분량 · 쉼 · 온도 [미확인] | [인쇄] p.2 · [미확인] |
| 성형 | 혼합 분말 → **캘린더 → 자립 막 (free-standing film)** → **집전체에 라미네이션** — 롤 지름 · 간극 · 하중 · 온도 · 속도 · 통과 횟수 · 라미네이션 조건 · 집전체 종류 · 두께 [미확인] | [인쇄] p.2 · Scheme 1 |
| 부하 · 두께 | **≈7.2 mAh/cm² · ≈153 µm** (*"controlled at … for comparable porosity and comparison"*) · 그림 S1 단면 **154 · 152 · 152 µm** (그림 안 글자 · 60 µm 막대) | [인쇄] p.2 · 그림 S1 |
| 기공률 · 밀도 | **원문에 숫자 없음** — 부하 · 두께를 같게 해 '비슷한 기공' 으로 맞췄다고만 함 | [미확인] |
| 비교군 (Navitas) | **트윈스크류 압출기 (TSE)** 로 섞은 **NMC811 (LiNi₀.₈Mn₀.₁Co₀.₁O₂)** 양극 막 **92 wt% (PTFE 5 %) · 96 wt% (PTFE 2 %)** — 나머지 성분 · 압출 조건 · 막 두께 · 인장 조건 [미확인] | [인쇄] p.4 · 그림 S6 |

### 3-2. ★ 혼합 시간별 형태 — 분말 (그림 1) · 전극 (그림 2 · S1–S4) [인쇄 문장 · SEM 정성]
| 시간 | 분말 (그림 1 · p.3) | 전극 (그림 2 · p.3) |
|---|---|---|
| **10 분** | *"the material distribution is not uniform"* · *"the PTFE was not fully fiberized and there is residual bulk PTFE"* · *"The NMC secondary particles were mostly intact at micron scale"* (1a · 1b) | 윗면: 세 전극 모두 *"some carbon-rich regions between the NMC secondary particles and some carbon-lean regions especially among the primary NMC particles resulted from the fracture of NMC secondary particles"* (2a–c · EDX S2–S4 *"segregated signals of carbon and NMC species"*) |
| **30 분** | *"flake-like morphology and is well mixed with the NMC particles"* · *"the PTFE binder is fiberized, and few NMC secondary particles are broken into primary particles"* · *"The PTFE-carbon black network seems denser than that in the DPE-10"* (1c · 1d) | 고배율 윗면 (2d–f): *"no clear PTFE fiber can be observed on the DPEs surface"* · 단면 (2g–i): *"There are PTFE fibers observed in the cross-section images, especially the DPE-30 electrode (Fig. 2h)"* · *"30-min DM seems proper and creates more PTFE fibers than the other two conditions"* |
| **60 분** | *"the PTFE seems turning into a large network (Fig. 1e) between or coated on the NMC particles (Fig. 1f). The NMC particle surface becomes smoother, and no significant PTFE fiber is observed"* · *"the extended mixing time not only leads to more NMC secondary particles fracture into primary particles, but also diminishes the formed PTFE fibers"* · *"can be attributed to the grinding and its generated heat during DM"* | 윗면 ↔ 단면 차이의 저자 이유: *"probably due to higher shear at the surface disassembling the NMC secondary particles into primary particles and embedding the PTFE fibers between the NMC particles"* · 단면은 분말 (1b · 1d · 1f) 과 닮음 *"showing the PTFE fiber and more intact NMC secondary particles"* · 그림 S1 *"the fine NMC primary particles form a dense surface layer"* |
- ⚠ **배율 표기 [판독 · 카드 산술]**: 그림 1 의 '100 µm' 막대 길이 = 1a · 1c **63 px** ↔ 1e **127 px** (원 래스터 300 dpi · `digitized.csv`) ⇒ 같은 '저배율' 칸인데 **1e 가 2.0 배 확대** — 세 분말의 저배율 형태를 같은 배율로 견주면 안 된다 (원문 언급 없음).  5 µm 막대 (1b · 1d · 1f) 는 모두 63 px 로 같다.  그림 2 의 막대는 아홉 칸 모두 56–57 px (20 · 2 · 5 µm).
- 형태 지표 (섬유 길이 · 지름 · 섬유화도 · 2 차 입자 파쇄 비율 · 입도 분포 · 피복률 · 혼합 지수) 는 **숫자로 낸 것이 없다** — 그림마다 시야 하나.

### 3-3. ★ 기계 — 접착 (그림 3) · 인장 (그림 S5) · 방식 비교 (그림 S6)
| 항목 | DPE-10 | DPE-30 | DPE-60 | 표지 · 쪽 |
|---|---|---|---|---|
| **180° 박리 접착 (막 ↔ 집전체)** | **5 N/m** | **8 N/m** | **4 N/m** | [인쇄] p.3 · 그림 3 막대 위 글자 · 시료 수 · 오차 · 박리 폭 · 속도 [미확인] |
| 인장 시작 응력 (예압 뒤) | ≈0.17 MPa (예압 0.19 MPa 아래) | ≈0.186 | ≈0.186 | [판독] 그림 S5 |
| **UTS (자립 막)** | *"fails during the pre-loading stage"* (최대 = 시작점 ≈0.17 → 끝 ≈0.093 MPa) | **≈0.408 MPa** @ 변형 ≈0.10–0.13 % | **0.43 MPa** [인쇄 p.4] (≈0.427 @ ≈0.19–0.24 % [판독]) | [인쇄] p.4 · [판독] 그림 S5 |
| 마지막 변형 (곡선 끝) | ≈0.29 % | ≈0.29 % (끝 응력 ≈0.167) | **≈0.37 %** (끝 ≈0.074) | [판독] |
- 시험법 (p.2): Mark-10 인장기 + ESM303 세로 받침대 · **120 µm 두께 · 20 mm × 31 mm (폭 × 길이) · 0.4 mm/min · 예압 0.19 MPa** (*"to ensure repeatable tensile testing"*) · 접착 = Mecmesin Friction Peel Tear (10 N 모듈).  ⚠ 인장 시료 두께 120 µm ≠ 전극 ≈153 µm (같은 막을 더 눌렀는지 · 다른 막인지 미서술).
- **응력 계단** [판독]: 세 곡선이 ≈**0.0185 MPa** 간격의 계단 — 단면 20 mm × 0.120 mm = 2.4 mm² 에서 ≈**0.044 N** [카드 산술] ⇒ 하중계 분해능 계단으로 보인다 [카드 추론] · UTS 0.41 ↔ 0.43 MPa 차이 (≈0.02) 는 **계단 하나** 크기다.
- 저자 해석: *"increased blending may improve the cohesion of the free-standing electrode, which in turn can improve the ultimate tensile strength and ductility"* · *"this improved mechanical strength does seem to come at the cost of adhesion, making DPE-30 the overall better electrode, as it has comparable strength though slightly lower ductility"* (p.4).
- **방식 · 조성 비교 (그림 S6 · Navitas TSE · NMC811)** [판독]: 92 wt% (PTFE 5 %) UTS **≈2.79 MPa** @ ≈0.74–0.78 % · 끝 ≈1.07 % / 96 wt% (PTFE 2 %) **≈0.73 MPa** @ ≈0.57–0.62 % · 끝 ≈0.88 % · 곡선 시작 ≈0.04–0.12 MPa (0.19 MPa 예압 흔적 없음 → 시험 조건이 같은지 [미확인]) — 저자: *"These TSE-based electrodes … can exhibit higher ultimate tensile strength, even with lower PTFE content"* · *"the increased fibrilization can be caused either by DM time or by methodology"* (p.4).  [카드 산술] TSE 92 % / 볼밀 DPE-60 ≈ 2.79 / 0.43 ≈ **6.5 배** · TSE 96 % (PTFE 2 %) / DPE-60 (PTFE 5 %) ≈ 1.7 배 — ⛔ NMC811 ↔ 622 · 랩 · 막 두께 · 시험 조건이 다 다르다 (통제 비교 아님).

### 3-4. ★ 전기화학 — EIS (그림 4 · 표 S1) · 화성 (그림 5) · 율속 (그림 6 · 표 S2) · 분극 (그림 7 · S7)
**셀 (p.2)**: CR2032 반쪽 셀 · Li 박 · Celgard 2325 · Gen II (1.2 M LiPF₆ EC/EMC 3 : 7 wt · Tomiyama) · Ar 글러브박스 O₂ · H₂O < 0.1 ppm · Maccor 4000 · 율속 = **C/5 CC 충전 (1C = 180 mA/g) + 4.3 V CV (0.05C 까지) → 여러 전류 CC 방전 · 3.0–4.3 V** · EIS = BioLogic VSP3 · 10 mV · 10 mHz–1 MHz · ZFit (EC-Lab V11.43) · 전극 지름 · 면적 · 전해액 양 [미확인].

| 항목 | DPE-10 | DPE-30 | DPE-60 | 표지 · 쪽 |
|---|---|---|---|---|
| Rs (Ω) | 2.7 | 2.4 | 2.9 | [인쇄] p.4 · 표 S1 |
| **Rct (Ω)** | **228.6** | **183.1** | **240.1** | [인쇄] p.4 · 표 S1 — 조립 직후 (화성 전) 반쪽 셀 · Li 상대극 몫 포함 · Ω·cm² 환산 불가 (면적 [미확인]) |
| 표 S1 'Zw' (단위 없음) | 0.816 | 0.787 | 0.806 | [인쇄] 표 S1 — 본문 *"the linear fittings … are highly parallel … (slope is at around 0.8)"* (p.4–5) 과 같은 수 → 저주파 직선 기울기로 읽힘 [카드 추론] |
| ICE (C/10 · 3.0–4.3 V) | 91.6 % | 92.8 % | 91.4 % | [인쇄] p.5 · 그림 5 |
| 가역 방전 (C/10) | ≈180 mAh/g (세 전극) | | | [인쇄] p.5 — *"the DM does not exhibit obvious impact on the prepared DPEs at low current density"* |
| 방전 C/5 · C/3 · C/2 | 170.5 · 144.7 · **79.1** | 171.7 · 150.8 · **88.6** | 168.2 · 122.7 · **59.3** | [인쇄] 표 S2 (p.5 본문 = DPE-30 줄) |
| 방전 1C · 2C · 3C | 10.4 · 4.3 · 2.4 | 12.8 · 4.3 · 2.8 | 8.0 · 2.7 · 0.4 | [인쇄] 표 S2 |
| 회복 C/3 (평균) | 127.5 | **138.2** | 107.7 | [인쇄] 표 S2 · p.5 |
| C/2 정규화 0.9 전압차 (C/10 − C/2) | **0.347 V** | **0.322 V** | **0.380 V** | [인쇄] p.6 (판독 재확인 ≈0.35 · 0.33 · 0.39 V — C/10 ≈3.54–3.55 · C/2 3.194 · 3.221 · 3.150 V · 그림 7) |
- 저자: 중율 (C/3–C/2) 에서 DPE-30 최고 · *"The discharge capacity is similar at higher rate due to limitation on mass transport in high loading electrodes (7.2 mAh cm−2)"* · *"The rate performance of DPEs follows the order: DPE-30 > DPE-10 > DPE-60, which is consistent with the EIS results"* (p.5) · Rct 차이는 *"may be link to the distribution of PTFE-carbon black network, which is more uniformed in the DPE-30"* (p.4).
- **사이클별 [판독 그림 6]** (각 율 5 사이클): C/3 6–10 사이클 DPE-30 153.8 → 147.6 · DPE-10 147.8 → 141.6 · DPE-60 130.6 → 116.7 · C/2 11–15 DPE-30 94.7 → 84.5 · DPE-10 85.3 → 74.3 · DPE-60 62.8 → 56.7 · **회복 C/3 31 → 34 사이클 DPE-30 144.0 → 135.3 · DPE-10 135.9 → 123.4 · DPE-60 123.6 → 99.3** (35 번째 표시는 오른쪽 테에 잘려 낮게 읽힌다 — ≈131 · ≈120 · ≈95) — 판독 평균이 표 S2 와 ≤ 1.2 mAh/g 차 (C/3 150.7 · 144.6 · 122.5 · C/2 88.4 · 79.0 · 59.2 · 회복 137.9 · 127.3 · 106.5 — DPE-30 · 10 · 60 순).  ⇒ 회복 C/3 블록 안에서 DPE-60 이 가장 빨리 떨어진다 (31 → 34 사이클 −19.7 % ↔ DPE-30 −6.0 % · DPE-10 −9.2 % [카드 산술 · 판독]) — 원문 언급 없음.

### 3-5. 카드 산술 (원문 숫자만으로)
- **NMC 부하** = 7.2 mAh/cm² ÷ 180 mAh/g = **40.0 mg/cm²** · 전극 (NMC 92 wt%) **43.5 mg/cm²** [카드 산술 — 가정: 부하 환산 기준 = 원문의 1C 정의 180 mA/g · 실제 환산 기준은 미기재].
- **겉보기 밀도** = 43.5 mg/cm² ÷ 153 µm = **≈2.84 g/cm³** (그림 S1 152–154 µm 이면 2.82–2.86) [카드 산술 — 가정: 153 µm = 막 두께 (집전체 제외)] · 기공률은 성분 진밀도가 원문에 없어 [미확인].
- **전류 밀도** (7.2 mAh/cm² 기준): C/10 0.72 · C/5 1.44 · C/3 2.4 · **C/2 3.6** · 1C 7.2 · 2C 14.4 · 3C 21.6 mA/cm² [카드 산술].
- **율 유지** C/2 ÷ C/5: DPE-10 46.4 % · DPE-30 **51.6 %** · DPE-60 35.3 % · **회복 C/3 ÷ 처음 C/3**: 88.1 · **91.6** · 87.8 % [카드 산술 · 표 S2].
- **역 U 의 크기**: 접착 30 분 / 10 분 = 1.6 배 · / 60 분 = 2.0 배 · Rct 10 분 / 30 분 = +24.8 % · 60 분 / 30 분 = +31.1 % · C/2 용량 30 분 대비 10 분 −10.7 % · 60 분 −33.1 % [카드 산술].
- **분극 ↔ Rct**: ΔV(0.9 · C/2) 순서 (30 < 10 < 60) = Rct 순서 (30 < 10 < 60) — 저자 주장 *"shares coherence"* (p.6) 와 같다 · 다만 Rct 는 조립 직후 · ΔV 는 율속 뒤 측정.

### 3-6. 저자가 든 기전 문장 (이 논문 안 근거 = SEM 정성 · 측정 없음)
- 혼합의 역할: *"the mixing process also plays an essential role on the electrode properties and performance in DP [22], which dictates the homogeneity of electrode composition and fiberization of pre-polytetrafluoroethylene (PTFE) binder [13,23]. The mixing equipment, time (degree), sequence, and temperature all could affect the electrode properties."* (p.2)
- 과혼합: *"These phenomena of DPE-60 powder mixture can be attributed to the grinding and its generated heat during DM."* (p.3) · *"excessive DM time can break the PTFE fibers and turn them into a PTFE-carbon black film, possibly due to excessive heat. Both reduce the interface area between PTFE, carbon black and NMC particles, and weaken the mechanical strength of the DPEs including cohesion and adhesion strength. Consequently, the charge transfer resistance increases and rate performance decreases."* (p.6)
- 접착: *"DPE-30 … presents the highest adhesion strength owing to more PTFE fibers generated increasing contact area between the electrode and current collector. In brief, shorter DM time (i.e., 10 min) is not sufficient to fully fiberize PTFE while extended DM time (i.e., 60 min) can break the PTFE fibers."* (p.3)
- 윗면 전단: *"higher shear at the surface disassembling the NMC secondary particles into primary particles and embedding the PTFE fibers between the NMC particles"* (p.3)
- 장비 의존: *"the optimal DM time depends on the DM techniques and condition which dictate the mixing energy and heat generation. It could be different when using different DM equipment and conditions."* (p.6) · 그런데 결론: *"The established factors of the DM should be highly transferrable to and versatile for other DPE systems."* (p.6)

### 3-7. 인쇄값 · 주장끼리 어긋남 (원문 비판 — §11 에 다시)
1. **과혼합 = 응집 약화?** p.6 · 결론은 짧은 · 긴 혼합 *"Both … weaken the mechanical strength of the DPEs including cohesion and adhesion"* 이라 쓰는데, 자기 인장 자료는 **DPE-60 이 UTS · 연신 최고** (p.4 · 그림 S5) — 응집은 60 분이 가장 높다.
2. **섬유 감소 ↔ 섬유화 증가**: p.3 은 60 분이 *"diminishes the formed PTFE fibers"* 라 쓰고, p.4 는 같은 DPE-60 의 높은 UTS 를 *"as the degree of PTFE fibrilization can be increased"* 로 설명 — 섬유화 정도를 잰 자료가 없어 어느 쪽인지 가를 수 없다.
3. 그림 2 캡션 *"(d – e) High-magnification"* = (d – f) 의 오기 · 그림 1e 막대 길이 2 배 (§3-2).
4. 인장 시료 120 µm ↔ 전극 ≈153 µm (이유 미서술).
5. 하이라이트 *"fits industrial roll-to-roll manufacturing manner"* ↔ 실험은 실험실 볼밀 + 캘린더 (R2R 조건 · 속도 0 건) [카드 추론].
6. 표 S1 'Zw' 칸 단위 없음 · 본문은 *"a constant phase element (Cdl)"* 라 부르는데 삽입 회로는 축전기 기호 + 'Cdl' · 그림 안에 'Zw' 와 'W' 를 함께 인쇄.
7. 오탈자: *"were Ded"* · *"owing to i high toxicity"* · *"Ahigher magnification"* · *"tThe morphology"* · *"free-sanding"* · *"may be link to"* · *"more uniformed"* · *"maximum strain experience"* · 그림 S4 의 O 지도에 큰 글자 표지 없음.

---

## 4. ★ 방법 — 장치 · 측정 사슬 · 해석

### 4-1. 장치
진동 볼밀 Retsch MM400 · 캘린더 (기종 [미확인]) · 라미네이터 (기종 [미확인]) · SEM-EDX Zeiss Merlin VP (ORNL CNMS) · 박리 시험기 Mecmesin Friction Peel Tear (10 N 모듈 · 180°) · 인장 Mark-10 + ESM303 · Maccor 4000 · BioLogic VSP3 (EC-Lab V11.43 ZFit) [인쇄 p.2].

### 4-2. 측정 사슬 (재구성)
분말 3 종 (92 : 3 : 5) → 볼밀 10 · 30 · 60 분 → 분말 SEM (그림 1) → 캘린더 → 자립 막 → (인장: 120 µm · 20 × 31 mm 막 · 그림 S5) → 집전체 라미네이션 → 전극 (≈7.2 mAh/cm² · ≈153 µm · 그림 S1) → 윗면 · 단면 SEM + EDX (그림 2 · S2–S4) → 180° 박리 (그림 3) → CR2032 반쪽 셀 → 조립 직후 EIS (그림 4 · 표 S1) → C/10 화성 3 사이클 (그림 5) → 율속 C/5 → 3C → C/3 회복 (그림 6 · 표 S2 · S7) → 정규화 방전 곡선 (그림 7).  비교: Navitas TSE NMC811 막 인장 (그림 S6).

### 4-3. 해석
- '혼합 정도' = 시간 (하나의 장비 · 조건) · 형태 = SEM 서술 · 맞춤 = Randles 회로 (Rs · Rct · CPE · Warburg) · 율속 = 5 사이클 평균 · 분극 = 정규화 0.9 에서의 C/10 ↔ C/2 전압차.
- 통계 · 반복 · 오차 막대 · 유의성 검정 = 없음 (그래프마다 곡선 · 막대 하나).

### 4-4. ★ 입자 처리 · DEM 한계 · 소성 · 차원 · 탈압
- **(i) DEM 한계 진술 = 말 없음** — 계산을 하지 않는다 · DEM 인용도 없다.
- **(ii) 소성 · 큰 변형을 계산에 넣는 어려움 = 논의 없음** — 이 논문의 '변형' 은 전부 실험 관측 문장이다: PTFE 섬유화 (전단으로 늘어남) · 60 분의 섬유 끊김 · PTFE–카본블랙 막 (발열 추정) · NMC 2 차 입자 → 1 차 입자 파쇄 (혼합 중 · 캘린더 윗면 전단).  'plastic' 이라는 낱말은 쓰지 않는다 · 섬유화 정도 · 파쇄 비율 · 온도 측정 없음 ⇒ **기전은 SEM 에 기댄 설명**.
- **(iii) 차원**: SEM 2D 영상 (윗면 · 단면) 뿐 · 3D 영상 · 계산 없음 · 2D → 3D 진술 없음.
- **(iv) 탈압**: **없음** — 캘린더 · 라미네이션 뒤 두께 회복 · 기공 측정 없음 · 인장은 막의 응집 강도이지 하중 해제 거동이 아니다.

### 4-5. 기법 미니 용어집
- **건식 공정 (DP · dry process)** = 용매 없이 분말을 섞어 바로 막으로 만드는 전극 제조 — PTFE 가 전단으로 섬유 (fibril) 가 되어 입자를 묶는다.
- **PTFE 섬유화 (fiberization / fibrillation)** = PTFE 1 차 입자가 전단 · 연신으로 가는 실 모양으로 늘어나는 것 — 건식 막의 '그물' 바인더.
- **혼합 정도 (degree of DM)** = 이 논문에서 혼합 시간 (같은 장비 · 조건에서의 누적 처리량의 대리값).
- **자립 막 (free-standing film)** = 집전체 없이 캘린더로 만든 막 — 인장 (응집) 을 따로 잴 수 있다.
- **응집 ↔ 접착 (cohesion ↔ adhesion)** = 막 안에서 서로 붙잡는 힘 (인장) ↔ 막과 집전체 사이 (박리).
- **Randles 회로** = Rs (옴) + [Cdl (CPE) ∥ (Rct + Zw)] — 고주파 절편 = Rs · 반원 지름 = Rct · 저주파 직선 = 확산 (Warburg).
- **ICE (initial Coulombic efficiency)** = 첫 사이클 방전 / 충전 용량.
- **트윈스크류 압출 (TSE)** = 두 스크류가 연속으로 반죽 · 전단하는 혼합 방식 (배치 볼밀과 다른 '방식').

---

## 5. Figure set ★
| 그림 · 표 | 내용 | 크롭 | 우리 활용 |
|---|---|---|---|
| Scheme 1 | 건식 혼합 → 캘린더 (자립 막) → 라미네이션 개념도 | `sch_1.png` | — (조건 값 없음) |
| Fig 1 | ★ 분말 SEM 10 · 30 · 60 분 × 저 · 고배율 — 섬유화 · 덩어리 · 2 차 입자 파쇄 · PTFE 막 | `fig_1.png` (다시 자름) · `fig_1a`–`fig_1f.png` | 믹서 V2 의 '형태' 관측 꼴 · R7 (혼합 중 AM 파쇄) · ⚠ 1e 배율 2 배 |
| Fig 2 | 전극 윗면 저 · 고배율 + 단면 — 윗면 ≠ 단면 | `fig_2.png` (다시 자름) · `fig_2a`–`fig_2i.png` | 표본 위치 함정 (윗면 = 캘린더 전단층) |
| Fig 3 | ★ 180° 박리 접착 5 · 8 · 4 N/m | `fig_3.png` | 역 U (흐름 밖 · 결과 전 대조 꼴) |
| Fig 4 | EIS Nyquist + Randles 삽입 | `fig_4.png` · `fig_4_inset.png` | Rct 역 U · 등가회로 (식 대신) |
| Fig 5 | C/10 화성 3 사이클 (ICE) | `fig_5.png` · `fig_5a`–`fig_5c.png` | 저율에서는 혼합 차이 없음 |
| Fig 6 | ★ 율속 C/5 → 3C → C/3 회복 | `fig_6.png` | 중율에서만 갈림 · 회복 블록 하락 (판독) |
| Fig 7 | 정규화 방전 C/10 · C/2 | `fig_7.png` | 분극 0.347 · 0.322 · 0.380 V |
| Fig S1 | 단면 두께 154 · 152 · 152 µm | `fig_S1.png` | 같은 두께 · 윗면 조밀층 |
| Fig S2–S4 | SEM-EDX (C · F · O · Ni · Mn · Co) — 세 전극 모두 탄소 ↔ NMC 갈림 | `fig_S2.png` · `fig_S3.png` · `fig_S4.png` | '균일도 ≠ 성질 최적' 의 근거 |
| Fig S5 | ★ 볼밀 막 인장 (UTS 단조 증가) | `fig_S5.png` (다시 자름) | 응집 축은 단조 |
| Fig S6 | TSE NMC811 막 인장 (92 · 96 wt%) | `fig_S6.png` (다시 자름) | 혼합 '방식' 효과 (통제 아님) |
| Fig S7 | 율별 충방전 곡선 | `fig_S7.png` | — |
| 표 S1 | Rs · Rct · Zw | `tab_S1.png` (도구) | Rct 값 |
| 표 S2 | 율별 평균 방전 용량 | `tab_S2.png` (도구) | 율속 값 |
| 근거 문단 18 | 서지 · 하이라이트 · 초록 · 서론 (혼합 변수) · ★ 제조 92 : 3 : 5 · MM400 · 10/30/60 · 7.2 · 153 · 박리 · 인장 방법 · 셀 · ★ 분말 형태 · ★ 윗면 ↔ 단면 · ★ 접착 · ★ 인장 · TSE · EIS · 화성 · 율속 · 분극 · ★ 기전 요약 (에너지 · 발열) · 결론 · 참고 [11]–[23] | `txt_p*.png` | 원문 인용용 |
- 그림 크롭은 도구 관례대로 **캡션 제외** (캡션은 `figures.json`) · 표는 캡션 포함.  식 크롭 0 (번호 식 없음).

## 6. Post-processing ★
- **무엇을 (원문)**: 평균 (율속 5 사이클) · Randles 맞춤 (ZFit) · 정규화 방전 곡선의 0.9 지점 전압차 · SEM 서술.
- **안 한 것**: 혼합 지수 · 섬유화도 · 입도 분포 · 파쇄 비율 · 기공률 · 밀도 · 온도 · 투입 에너지 · 반복 시료 · 오차 · Ω·cm² 환산 · 압연 이력.
- **이 카드의 후처리**: 원 래스터 판독 292 행 (`digitized.csv` — 그림 S5 · S6 인장 시작 · 최대 · 끝 + 곡선 표본 · 그림 6 사이클별 표시 중심 · 그림 7 0.9 지점 전압 · 그림 1 · 2 축척 막대 px) · 부하 · 밀도 · 전류 밀도 · 유지율 · 역 U 크기 · 응력 계단 → 하중 계단 [카드 산술].  재현 스크립트 = 작업 스크래치 (`dig_curves2.py` · `fig6_read.py` · `fig7_read.py` · `make_digitized.py` · `make_crops.py`) — 값은 csv 와 이 카드에 있다.

---

## 7. 우리 DEM+MPM 대비 → `our_dem_baseline.md` (⚠ 정본 브랜치에서는 값 자리표시 상태 — 우리 수치는 CLAUDE.md · 정본 비교 문서 H 절 출처를 병기해 적는다)

### 7-1. 비교표
| 항목 | 이 논문 | 우리 | 같음 / 다름 · 왜 |
|---|---|---|---|
| 계 | 액체 LIB **건식 PTFE 막 양극** NMC622 92 · CB 3 · PTFE 5 wt% · 자립 막 → 라미네이션 | ASSB 복합 양극 NCM811 + LPSCl (+ 첨가) · 일축 300 MPa 가압 (CLAUDE.md) | 바인더 그물 (PTFE 섬유) 이 지배하는 막 ↔ 소성 SE 가 빈 곳을 채우는 펠릿 — 재료 · 성형 다 다름 |
| 혼합 장치 · '정도' | 진동 볼밀 MM400 · 시간 10 · 30 · 60 분 (에너지 미기재) | 드럼 믹서 DEM (LIGGGHTS · 단단한 구 + SJKR CED 점착) · 정도 = 회전 수 (바퀴) · 지표 = 3D 칸 Lacey M (CLAUDE.md 믹서 행) | 둘 다 '시간 (횟수) 축' · 우리 모델에는 **PTFE 섬유화 · 입자 파쇄 · 발열이 없다** — 이 논문이 성질을 가른다고 본 세 기전이 다 모델 밖 |
| 혼합 결과 지표 | SEM · EDX 정성 (세 전극 모두 탄소 ↔ NMC 갈림) · 성질 (접착 · Rct · 율속 · 인장) | 조성 균일 Lacey M (층상 캠페인 8 바퀴 뒤 M 0.96–1.00 · CLAUDE.md) | 우리 지표는 '조성 균일' 만 · 이 논문의 최적은 균일이 아니라 **바인더 미세구조 · AM 파쇄** 에서 온다 [카드 추론] |
| AM 파쇄 | 혼합 시간 ↑ → NMC 2 차 → 1 차 파쇄 ↑ (정성) · 캘린더 윗면 전단으로 또 파쇄 | DEM AM_P = 깨지지 않는 구 (Auerbach 판정은 후처리) · MPM AM = 고정 강체 | 우리 초기 침대 (무작위 비중첩 삽입 · H 절 머리) 에는 혼합 이력에 따른 AM 크기 분포 변화가 없다 |
| 수송 | Rct (조립 직후 반쪽 셀) · 율속 · 분극 | 접촉망 σ_ion · σ_e · κ (Kirchhoff · Holm) + STEP3 복셀 σ (PTFE = 중심선 한 셀 절연 규약 · CLAUDE.md CL-60) | 60 분의 'PTFE–카본블랙 막이 NMC 를 덮음' = 표면 막 — 우리 중심선 규약은 표면 막을 표현하지 못한다 (CLAUDE.md CL-49 '표면 코팅 효과는 복셀이 못 봄') |

### 7-2. ★ 랩 기준과 나란히 (판정 없이 · **랩 표준과 다른 문헌 값 = 다른 재료 · 다른 공정**)
| 출처 | 재료 | 상태 | 진밀도 분모 | 기공 · 밀도 |
|---|---|---|---|---|
| **랩 표준** | 순수 LPSCl | 300 MPa | **1.64 g/cm³** (고정) | **기공 10–13 %** |
| 이 논문 (DPE-10 · 30 · 60) | NMC622 92 · CB 3 · PTFE 5 wt% · 액체 LIB 건식 막 | 캘린더 + 라미네이션 뒤 (압력 · 온도 미기재) | 원문에 없음 | 겉보기 밀도 **≈2.84 g/cm³** [카드 산술 · 가정 둘] · 기공 [미확인] (세 전극 같은 밀도로 맞춤) |
- 이 표는 **"랩 표준과 다른 문헌 값"** 의 자리다 — 고체전해질이 없는 막이고 압력 대응도 없다.  뜻을 가질 수 있는 것은 **'혼합 정도를 비교할 때 최종 밀도를 같게 맞췄다'** 는 설계 (같은 부하 · 같은 두께) 뿐이다.

### 7-3. ★ 18 배 연화 · 우리 믹서 모델과 견줄 자리 (frame [2] · [5])
- 우리 DEM (E_SE 24 → E_eff 1.35 GPa · 18 배 연화 · 순수 SE Heckel P_y 138 MPa) · MPM (E 1.53 · σ_y 0.30 · ν 0.49) 은 **가압 단계**의 모델이다 — 이 논문은 가압 앞의 **혼합 단계**만 바꾸고 압연 조건을 주지 않으므로 이 값들과 견줄 숫자가 없다.
- 견줄 자리는 **혼합 → 초기 구조** 쪽이다: 이 논문은 혼합 시간이 (a) 바인더 그물 (섬유 ↔ 막) (b) AM 입도 (2 차 → 1 차 파쇄) (c) 도전재 분포 를 동시에 바꾼다고 본다 — 우리 드럼 믹서 DEM 은 (c) 의 조성 균일만 계산하고 (a) (b) 는 원리적으로 못 낸다 (구 · 비파괴 · 바인더 없음) [카드 추론].
- 정본 카드들이 이미 적은 경계 (`asylbekov2023_*`: CB 분쇄는 DEM 밖 PBE · `lischka2025_*`: 툴 충돌이 CB 분쇄 지배 · `frankenberg2025_*`: 유성 볼밀 비에너지 ↑ = LPSCl 분쇄 + NCM–LPSCl 융합 응집체 + 기공 ↓ → 용량 ↑, 그 위 (≈500 ± 100 J/g 넘어) 는 용량 ↓ — 그 카드 제목) 와 같은 방향 — 이 논문은 그 경계에 **PTFE 섬유화 · AM 2 차 입자 파쇄** 두 항목을 더한다 (액체 LIB · 정성).
- ★ **역 U 의 짝**: 우리 계 (황화물 복합 양극) 의 '혼합 세기 최적' 은 `frankenberg2025_*` 가 **비에너지 (J/g)** 로 준다 (그 카드 제목 값) — 이 논문은 같은 꼴을 **시간** 으로만 준다.  믹서 V2 의 에너지 팔 결과 전 대조는 frankenberg 쪽 · 이 논문은 '시간만 적으면 옮겨지지 않는다' 의 사례 [카드 추론].

### 7-4. AM_P (다결정 · 대입자) ↔ AM_S (단결정 · 소입자) 와 견줄 자리
- 이 논문의 NMC622 는 *"secondary particles"* 로 불리는 다결정 응집 입자 (입경 [미확인]) — 우리 AM_P 쪽 형태다.  **혼합만으로 2 차 → 1 차 파쇄가 시간에 따라 는다** (10 분 *"mostly intact"* → 30 분 *"few"* → 60 분 *"more"*) ⇒ AM_P 가 가압 전에 이미 일부 '작은 입자' 로 바뀌어 있을 수 있다는 정성 경고 (우리 PSD 입력은 혼합 전 값) [카드 추론].
- AM_S (단결정) 비교군 없음.

### 7-5. frame[5] — 어느 반쪽을 가졌나
- **가진 것**: 혼합 단계 하나를 바꾼 **같은 밀도** 세 전극의 형태 (정성) · 기계 (접착 · 응집) · 수송 (Rct · 율속 · 분극) 한 벌.
- **없는 것**: 압력 · 응력 · 미세구조 숫자 · 혼합 에너지 · 계산 · 고체전해질.  ⇒ DEM · MPM 어느 반쪽의 **입력**도 아니고, 우리 믹서 V2 (순서 · 시간 · 에너지) 계획에 **'관측량을 둘 이상 · 에너지 대리값 · 같은 최종 밀도' 를 결과 전에 등록하게 만드는 선례**다.

---

## 8. ★ 자세한 분석 — 우리 계획에 무엇을 주나
(이름 = 정독 지시서 3 절.  우리 값 = CLAUDE.md: DEM 18 배 연화 · E_eff 1.35 GPa · 순수 SE Heckel P_y 138 MPa / MPM E 1.53 GPa · σ_y 0.30 GPa · ν 0.49 / 랩 표준 = 순수 SE 300 MPa 기공 10–13 % · 진밀도 1.64 g/cm³ — 고정 · 판정 대상 아님.)

| 이름 | 이 논문이 주는 것 | 못 주는 것 · 한정어 |
|---|---|---|
| **단계 0** (기공 연산자 · 판정 기준 결과 전 등록) | ★ (1) **혼합 팔 비교는 같은 최종 밀도에서** — 이 논문은 부하 · 두께를 같게 맞춰 (≈7.2 mAh/cm² · ≈153 µm) 혼합 효과를 밀도에서 떼었다 → 우리 혼합 → 가압 팔도 '같은 최종 기공' 과 '같은 압력' 두 비교를 따로 등록 (2) **관측량을 둘 이상** — 접착 · Rct · 율속은 역 U, 막 인장은 단조 → '최적 혼합' 은 관측량마다 다르다 (3) **'정도' 의 단위** — 시간만 적으면 장비 밖으로 옮겨지지 않는다 (저자 p.6) → 에너지 · 회전 수 · 온도를 같이 등록 (4) **분해능** — 인장 응력 계단 ≈0.0185 MPa (≈0.044 N) [판독 · 카드 산술] → UTS 0.41 ↔ 0.43 MPa 는 계단 하나 | 순수 SE · 압력별 기공 · 진밀도 |
| **단계 1 · 2 · 3** | 없음 (계산 없음) | — |
| **단계 4** (3D 순수 SE · σ_y 하나 맞춤) | 없음 — SE 없음 | — |
| **단계 5** (3D 복합 압밀) | 정성 경고 하나: 가압 전 침대는 혼합 이력을 가진다 — AM 2 차 입자 일부가 혼합에서 이미 1 차로 깨짐 · 바인더 · 도전재가 AM 표면을 덮는 정도가 혼합 시간에 따라 다름 → 우리 초기 침대 (무작위 비중첩 삽입) 와 다르다 | 액체 LIB PTFE 막 · 압력 · 기공 숫자 없음 |
| **단계 6** (탈압 · 되돌아옴) | 없음 — 되돌아옴 측정 없음 · 인장 = 응집 강도 | — |
| **단계 7** (형상 · 피복 · 수송) | ★ (1) **같은 밀도에서도 혼합이 Rct (+31 %) · C/2 용량 (−33 %) 을 바꾼다** — 기하 (밀도) 가 아니라 바인더 · 도전재의 **덮는 방식**이 수송을 가른다 (저자 해석 · 정성) (2) 표면 막 (60 분 'PTFE–카본블랙 막이 NMC 를 덮음') 은 우리 STEP3 PTFE 중심선 규약 (CLAUDE.md CL-60) 이 표현 못 하는 꼴 (3) **윗면 ≠ 단면** — 피복 · 형태를 SEM 윗면 한 장으로 판정하지 않는다 | Ω·cm² 환산 불가 · 반쪽 셀 (Li 상대극 몫) · 액체 전해질 |
| **후보 D0** (지금 DEM) | 우리 믹서 DEM 이 가진 것 = 조성 균일 (Lacey M) · 못 가진 것 = PTFE 섬유화 · AM 파쇄 · 발열 — 이 논문이 '최적' 을 만든다고 본 세 기전 | DEM 한계 진술 없음 (계산 없는 논문) |
| **후보 A′-0 · A · A′ · B · C · C′ · M0** | 없음 | — |
| **U0–U6** | 없음 | — |
| **R1–R6** | 없음 (R6 SE 형상 = SE 없음) | — |
| **R7** (AM 파괴) | ★ 혼합 시간 ↑ → NMC 2 차 입자 → 1 차 파쇄 ↑ (10 *"mostly intact"* · 30 *"few"* · 60 *"more"*) · 캘린더 윗면 전단 → 조밀한 1 차 입자 층 (그림 S1) — **가압 전 공정 (혼합) 이 이미 AM 을 깬다** 는 정성 근거 · kim2024 (1 차 압연 압력 → 파쇄) 와 함께 '공정 이력 → 파쇄' 묶음 | 파쇄 정량 · 입도 · 결정 형태 · 시료 수 없음 · SEM 한 장씩 |
| **결과 전 대조 항목** | (흐름 밖 표지로만) 역 U 의 꼴: 접착 5 · 8 · 4 N/m · Rct 228.6 · 183.1 · 240.1 Ω · C/2 79.1 · 88.6 · 59.3 mAh/g · ΔV 0.347 · 0.322 · 0.380 V / 단조: UTS 실패 · ≈0.41 · 0.43 MPa — '액체 LIB · 건식 PTFE NMC622 · 진동 볼밀 시간' 표지 필수 | 시간 값 (30 분) · 크기 전이 금지 |

- **재료 · 차원 · 조건 차이**: 액체 LIB 건식 PTFE 막 ↔ 우리 ASSB 일축 냉간 가압 복합 양극 · 바인더 그물 (PTFE 섬유) ↔ 소성 SE · 진동 볼밀 ↔ 드럼 믹서 DEM · 2D SEM 정성 ↔ 우리 3D 계산 · 압력 미상 ↔ 300 MPa · 시간 (분) ↔ 회전 수 (바퀴).

## 9. 적용 인사이트 (내 연구에 어떻게)
1. **혼합 팔은 관측량을 둘 이상 결과 전에 적는다** — 같은 시간 축에서 접착 · Rct · 율속은 30 분 최선 (역 U) 인데 막 인장은 60 분 최선 (단조) 이었다 (p.3–5 · 그림 S5).  '최적 혼합' 은 관측량의 이름과 같이 말한다 (믹서 V2 · 단계 0).
2. **'균일' 과 '좋음' 을 같은 양으로 두지 않는다** — 세 전극 모두 EDX 에서 탄소 ↔ NMC 가 갈려 있는데 (S2–S4) 성질은 30 분에서 최선 · 저자 기전 = 섬유 ↔ 막 · 파쇄 (정성).  우리 Lacey M 이 1 에 닿은 뒤에도 '혼합 정도' 는 다른 경로 (바인더 · 파쇄 · 표면 덮임) 로 결과를 바꿀 수 있다 [카드 추론].
3. **시간은 장비에 묶인 양** — 저자도 *"optimal DM time depends on the DM techniques and condition which dictate the mixing energy and heat generation"* (p.6).  우리 믹서 V2 의 시간 팔 값을 이 논문의 30 분에 견주지 않는다 · 에너지 · 온도 대리값을 함께 등록 — 황화물 복합 양극에서 같은 역 U 를 **비에너지 (J/g)** 로 준 정본 = `frankenberg2025_*` (그 카드 제목: ≈500 ± 100 J/g 최적).
4. **혼합은 AM 을 깬다 (R7)** — 가압 전 침대의 AM 입도는 원료 PSD 가 아닐 수 있다.  실험 앵커를 쓸 때 '혼합 뒤 입도' 를 따로 재거나 [미확인] 표지.
5. **방식이 시간보다 큰 손잡이일 수 있다** — TSE 막은 PTFE 2 % 로도 볼밀 PTFE 5 % 막보다 UTS 가 높았다 (≈0.73 ↔ 0.43 MPa · 다른 NMC · 랩 · 시험) — `wolf2026_*` (압출 ↔ 배치) 와 같은 방향 · 통제 비교 아님.
6. **윗면 SEM 으로 혼합 · 피복을 판정하지 않는다** — 캘린더 윗면은 전단으로 2 차 입자가 깨진 조밀층이고 섬유는 단면에만 보였다 (p.3 · 그림 2 · S1).

## 10. 인용 가능 문장 (deck/paper용 — 표지 그대로)
- "In dry-processed NMC622 cathodes (NMC : carbon black : PTFE = 92 : 3 : 5 wt%, ~7.2 mAh cm⁻², ~153 µm), ball-milling the powder for 10, 30 or 60 min gave peel adhesion of 5, 8 and 4 N m⁻¹, charge-transfer resistances of 228.6, 183.1 and 240.1 Ω and C/2 discharge capacities of 79.1, 88.6 and 59.3 mAh g⁻¹ — an optimum at an intermediate degree of dry mixing (Tao et al., J. Power Sources 580 (2023) 233379)."
- "The free-standing film strength did not follow the same optimum: the 10-min film failed during the 0.19 MPa pre-load, whereas the ultimate tensile strength rose to 0.43 MPa after 60 min of mixing (Tao et al. 2023, Fig. S5)."
- "The authors attribute over-mixing to 'the grinding and its generated heat', which breaks PTFE fibers into a PTFE–carbon black film and fractures NMC secondary particles into primary particles, and note that 'the optimal DM time depends on the DM techniques and condition which dictate the mixing energy and heat generation' (Tao et al. 2023, pp. 3, 6)."
- 국문: *"같은 조성 · 같은 밀도의 건식 PTFE NMC622 양극에서 볼밀 혼합 시간 10 · 30 · 60 분 → 접착 · Rct · 중율 용량은 30 분 최선 (역 U) · 자립 막 인장은 60 분 최선 (단조) — 액체 LIB · 혼합 에너지 미기재 (Tao 2023)."*
- 국문 (금지 표지): *"Tao 2023 의 '30 분' 을 다른 혼합기 · 우리 드럼 믹서의 최적 시간으로 옮기지 않는다 — 저자 스스로 최적 시간이 장비 · 조건 (혼합 에너지 · 발열) 에 달렸다고 적었다."* · *"'과혼합이 응집을 약하게 한다' 를 이 논문 근거로 쓰지 않는다 — 자기 인장 자료는 60 분이 최고다."*

## 11. 주의/한계 (over-claim 방지 · 원문 비판)
1. **혼합 조건 미기재** — 볼밀 진동수 · 볼 · 통 · 분량 · 쉼 · 온도 · 투입 에너지 0 건 → '정도' 는 이 장비 · 이 조건 안의 시간뿐.
2. **압연 · 라미네이션 조건 0 건** — 하중 · 간극 · 온도 · 속도 · 횟수 → 압력 · 밀도 이력 대응 불가 · 세 분말을 같은 두께로 누르는 데 든 힘 (혼합 정도 → 압축성) 도 [미확인].
3. **기공률 · 진밀도 미인쇄** — '비슷한 기공' 은 부하 · 두께를 같게 한 설계의 결과로만 말함.
4. **형태는 SEM 정성 · 시야 하나** — 섬유화도 · 파쇄 비율 · 입도 · 피복률 · 혼합 지수 숫자 없음.
5. **반복 · 오차 없음** — 접착 막대 · 인장 곡선 · EIS · 율속 모두 시료 하나 (원문 기준) · 인장 계단 ≈0.0185 MPa (분해능) [판독].
6. **과혼합 = 응집 약화 문장 (p.6 · 결론) ↔ 자기 인장 자료 (DPE-60 최고)** — 모순 (§3-7).
7. **'섬유 감소' (p.3) ↔ 'DPE-60 섬유화 증가' (p.4)** — 같은 DPE-60 에 반대 설명.
8. **인장 시료 120 µm ≠ 전극 153 µm** · TSE 시험 조건 · 두께 미기재 (그림 S6 곡선에 0.19 MPa 예압 흔적 없음).
9. **EIS = 조립 직후 반쪽 셀** (Li 상대극 · SEI 전) · 면적 미기재 → Ω·cm² 환산 불가 · 표 S1 'Zw' 단위 없음.
10. **'첫 보고' 주장** — 같은 논문이 건식 혼합의 역할을 [22] (Gyulai 2023) 로 인용 → '정도 (시간)' 에 한정해 읽는다.
11. **하이라이트의 R2R 부합** 주장은 실험 범위 밖 (실험실 볼밀 + 캘린더).
12. **그림 1e 배율 2 배** (막대 127 vs 63 px) · 그림 2 캡션 '(d – e)' 오기 · 그림 S4 O 표지 · 오탈자 다수 (§3-7).
13. ⚠ 이 카드의 판독은 원 래스터 픽셀 · 눈금 맞춤이라 축 오차는 작지만 (≤0.12 눈금 단위) **[판독]** 표지로만 인용 · 밀도 · 전류 밀도는 **[카드 산술] (가정: 부하 환산 180 mA/g · 153 µm = 막 두께)**.

## 12. 참고문헌 — 우리가 더 볼 것 (원문 목록 서지 그대로 + 이유 한 줄 · 이 학술지 양식은 제목을 싣지 않는다)
| # | 서지 (원문 그대로) | 왜 | 정본 카드 |
|---|---|---|---|
| 22 | A. Gyulai, W. Bauer, H. Ehrenberg, ACS Appl. Energy Mater. 6 (2023) 5122–5134, https://doi.org/10.1021/acsaem.2c03755. | 건식 공정에서 혼합의 역할 — 이 논문 '첫 보고' 주장의 비교 대상 (예비 혼합 → 캘린더 품질) | 없음 (후보 표 N-103 · `kim2026_*` · `nam2026_*` 가 인용) |
| 23 | H. Bockholt, W. Haselrieder, A. Kwade, Powder Technol. 297 (2016) 266–274, https://doi.org/10.1016/j.powtec.2016.04.011. | '혼합이 조성 균일 · PTFE 섬유화를 정한다' 문장의 출처 — 고강도 혼합의 원전 계열 (H 절) | 없음 (정본의 Bockholt 인용 = 2013 ECS Trans. 등 다른 논문) |
| 13 | Y. Lu, C.-Z. Zhao, H. Yuan, J.-K. Hu, J.-Q. Huang, Q. Zhang, Matter 5 (2022) 876–898, https://doi.org/10.1016/j.matt.2022.01.011. | 같은 문장의 둘째 출처 (건식 전극 · PTFE 섬유화) | 없음 |
| 17 | R. Tao, B. Steinhoff, X.-G.S. Sun, Kahla, B. Skelly, H. Meyer, C. Sawicki, G. Polizos, X. Lyu, Z. Du, J. Yang, K. Hong, L. Jianlin, Chem. Eng. J. (2023), doi: 10.1016/j.cej.2023.144300. | 같은 그룹의 건식 공정 (저자 목록 표기 깨짐 원문 그대로) — 그림 S6 Navitas TSE 막과 같은 계열인지 [미확인] | 없음 (`lee2025_pvp_*` 가 제목과 함께 인용) |
| 15 | W. Yao, M. Chouchane, … M. Zhang, Y.S. Meng, Energy Environ. Sci. (2023), https://doi.org/10.1039/D2EE03840D. | 건식 공정 인용 묶음 [11–17] 의 하나 (Meng 그룹) | 없음 |
| 11 · 12 · 14 · 16 | Z. Du, C.J. Janke, J. Li, C. Daniel, D. Wood, J. Electrochem. Soc. 163 (2016) A2776 · M. Al-Shroofy, Q. Zhang, J. Xu, T. Chen, A.P. Kaur, Y.-T. Cheng, J. Power Sources 352 (2017) 187–193 · B. Ludwig, Z. Zheng, W. Shou, Y. Wang, H. Pan, Sci. Rep. 6 (2016) 1–10 · J. Li, J. Fleetwood, W.B. Hawley, W. Kays, Chem. Rev. 122 (2022) 903–956 | 건식 공정 배경 묶음 | 없음 |
| 20 · 21 | M. Wang, D. Dang, A. Meyer, R. Arsenault, Y.-T. Cheng, J. Electrochem. Soc. 167 (2020), 100518 · G.-W. Lee, J.H. Ryu, W. Han, K.H. Ahn, S.M. Oh, J. Power Sources 195 (2010) 6049–6054 | 슬러리 (습식) 공정의 혼합 효과 인용 | 없음 |

---

## [미확인] 목록
- 볼밀 진동수 · 볼 (크기 · 개수 · 재질) · 통 부피 · 분량 · 쉼 · 혼합 중 온도 · 투입 에너지.
- 캘린더 · 라미네이션 조건 (롤 · 간극 · 하중 · 온도 · 속도 · 횟수) · 집전체 종류 · 두께.
- 전극 기공률 · 성분 진밀도 · 실제 부하 (mg/cm²) 와 그 환산 기준.
- NMC622 입경 · 형상 · 2 차 입자 크기 · 카본블랙 등급 · PTFE '601X' 제조사.
- 섬유화도 · 파쇄 비율 · 혼합 지수 (숫자).
- 박리 폭 · 속도 · 시료 수 · 인장 반복 수 · 오차.
- 인장 시료 (120 µm) 가 전극 (≈153 µm) 과 어떤 관계인지.
- Navitas TSE NMC811 막의 나머지 성분 · 압출 조건 · 두께 · 인장 조건.
- 셀 전극 면적 · 전해액 양 · 시험 온도.

## 원문 대조 기록 (이 카드 작성 중 직접 확인한 것 · 2026-11-22)
- 서지: 후보 표 N-94 · 가리킨 카드 두 줄 (R. Tao, B. Steinhoff, C.H. Sawicki, J. Sharma, K. Sardo, A. Bishtawi, T. Gibbs, J. Li · 제목 · J. Power Sources 580 (2023) 233379) = 원문 첫 쪽 · 머리글과 같음 · DOI `10.1016/j.jpowsour.2023.233379` = 첫 쪽 아래 인쇄 · **다른 점 없음** (원문 이름 전체: Runming · Bryan · Conrad H. · Jaswinder · Kahla · Amer · Tillman · Jianlin).
- 숫자: 텍스트 층 + 렌더 이미지로 대조 — 92:3:5 · MM400 · 10 · 30 · 60 min · ~7.2 mAh cm⁻² · ~153 µm · 154 · 152 · 152 µm · 10 N · 120 µm · 20 × 31 mm · 0.4 mm min⁻¹ · 0.19 MPa · 1.2 M · 3:7 · 0.1 ppm · C/5 · 180 mA g⁻¹ · 0.05C · 4.3 V · 3.0–4.3 V · 10 mV · 10 mHz–1 MHz · V11.43 · 5 · 8 · 4 N m⁻¹ · 0.43 MPa · 92 · 96 wt% · 5 · 2 % PTFE · 2.7 · 2.4 · 2.9 Ω · 228.6 · 183.1 · 240.1 Ω · 0.8 · 0.816 · 0.787 · 0.806 · 91.6 · 92.8 · 91.4 % · ~180 mAh g⁻¹ · ≤C/5 · 표 S2 21 칸 · 138.2 · 0.347 · 0.322 · 0.380 V · 46 % (서론 에너지) · 날짜 넷 — 전부 위치 확인.
- 판독: 그림 S5 · S6 · 6 · 7 은 원 래스터 (본문 ≈300 dpi · SI ≈200 dpi) 의 눈금 표시로 축을 맞춤 — 인쇄 끝값 0.43 MPa (판독 0.427) · 표 S2 평균 (판독 평균 차 ≤ 1.2 mAh/g) · 0.347 · 0.322 · 0.380 V (판독 0.35 · 0.33 · 0.39) 와 일치.
- 원문 전수 검색 ('plastic' · 'simulation' · 'DEM' · 'porosity' 숫자 · 'energy' 숫자 · 'temperature' 값): 'porosity' 는 *"comparable porosity"* 한 번 · 혼합 에너지 · 온도 값 없음 · 시뮬레이션 없음.
- 정본 중복 확인: papers/ 목록 (`git ls-tree`) 에 tao* · steinhoff* · sawicki* 없음 · DOI · '233379' · 'degree of dry mixing' · 'Steinhoff' grep = `kang2026_*` L397 · `kim2026_*` L422 (인용만) · 같은 저자 같은 해 다른 논문 (Tao 2023 ACS AMI · Chem. Eng. J.) 은 `lee2025_pvp_*` 의 인용 줄뿐 (카드 없음).

## 🔗 관련 카드
- 이 논문을 인용한 카드: `kang2026_multiscale_inverse_design_ptfe_fibrillation_dry_electrode` (ref 19 · L397) · `kim2026_pregranulation_ptfe_dry_nca_cathode_crack_delithiation` (ref 28 · L422) — §0-1 대조.
- 건식 PTFE 막 (액체 LIB): `kim2024_r2r_dry_10mah_nca_cathode_ptfe_two_step_calendering` (섬유화 온도 · 인장 · 2 단 압연 파쇄) · `matthews2024_ptfe_nanofibril_network` (PTFE 나노 섬유 그물 형성) · `kang2026_*` (AM 입경 → 섬유화) · `kim2026_*` (순서 = 과립화 먼저).
- 혼합 정도 · 세기 (황화물 복합 양극 — 우리 계에 더 가까움): `frankenberg2025_milling_dry_processed_sulfide_cathode_microstructure` (볼밀 에너지 · 시간 · 볼 DEM) · `kissel2025_cathode_mixing_quality_cam_utilization_reproducibility_press_cells` (진동밀 ↔ 손 막자 · 셀 산포) · `hayakawa2022_high_shear_mixer_dry_mixing_ncm523_lpscl_composite_cathode` (칼날 속도 사다리) · `kim2013_mixing_method_dry_wet_ball_mixer_lco_li2s_p2s5_composite_cathode` (세 혼합 방식) · `wolf2026_extruder_vs_batch_mixing_core_shell_dry_sulfide_cathode` (압출 ↔ 배치) · `schmitt2026_chemomech_stability_dry_cathode_separator_sheets` (볼밀 예비 혼합 뒤 덩어리) · `nam2018_dry_vs_slurry_mixed_electrode_binder_coverage_premixing_pouch`.
- 혼합 DEM · 모델 경계: `lischka2025_dem_eirich_intensive_mixer_dry_mixing` · `asylbekov2023_cb_fragmentation_pbe_dem_dry_mixing` · `kissel2026_mechanofusion_derived_cathode_composite_microstructures_scalable`.
- 건식 전극 리뷰: `nam2026_dpe_microstructure_review`.

## 🗨️ Q&A 로그
<!-- "Q&A 작성해줘" 트리거 시 직전 질문/답 누적 -->
