Repository: yonghoon7153-source/Yonghoon-DEM-DFT

# 📚 LITDB — 문헌 단일 시스템 (**SE·DFT 축 + DEM·MPM 축, 두 트랙**)

> **앞으로 논문은 여기서만 본다.** 여러 곳(db/literature, kb/papers, db/properties, Excel)에 흩어진 문헌을 한 곳에서 생각·참고·비교하기 위한 통합 MD 시스템.

## 왜 트랙이 둘인가
`INDEX.md` 는 argyrodite 전해질 축이라 접촉역학·MPM·건식전극 digest 가 들어갈 자리가
없다. 그래서 한때 64편이 **어느 인덱스에도 없었다**(open_items #7). 축을 나눠 그 구멍을
닫았고, 한 분모로 세면 “159편 중 98편 미언급” 같은 **가짜 미결**이 나온다
(`comparison_vs_ours.md:8`). 분리는 실측 근거가 있는 결정이다 — 합치지 말 것.

⚠ 이 표의 **편수는 적지 않는다.** 손으로 쓴 수는 반드시 낡는다(README 자신이 세 번 틀렸다).
현재값은 `python3 tools/litdb/build_index.py --check` 로 본다.

File: litdb/papers/thorat2009_quantifying_tortuosity_porous_liion.md
<!-- digest 표준 양식 확장 (paper-level STANDALONE).  ★ = 사용자가 특히 원한 항목.  깊이 기준 = bazzoun2026_dem_fem_rnm_ionic.md,
     τ 묶음 형식 기준 = landesfeind2016_… · tjaden2018_… · taufactor_… · pouraghajan2018_… (같은 BYU Wheeler 군의 후속 비교 논문).
     이 논문은 시뮬레이션이 아니라 액체 전해질 LIB 의 *tortuosity 측정법* 논문이다 → §4 를 측정 사슬 (정의식 → 셀 → 시험 → 1D 모델 역산) 로 쓴다.
     값 표지: stated = 본문·캡션·표 원문 / 그림 인쇄값 = 그림 안에 숫자로 찍힌 값 / 판독 = 그림 점·곡선에서 읽은 값 (TREND 전용 — 정밀 수치로 옮기지 말 것)
     / 파생 = 카드 작성자 계산 (식 명시) / 우리 유도 = 원문 식에서 카드 작성자가 끌어낸 극한·축약 (원문에 없음, 검산 §10-3). -->
# 다공 LIB 재료의 tortuosity 정량 — 분리막 (AC 임피던스 ↔ 분극-중단 일치 · Li 전극 계면저항 분리) + LiFePO₄ 활물질 막 τ = 1.8 ε^−0.53 (일반화 Bruggeman τ = γε^(1−α), α 1.53 · γ 1.8) — Thorat (J. Power Sources 2009)

> slug `thorat2009_quantifying_tortuosity_porous_liion` · DOI `10.1016/j.jpowsour.2008.12.032` · type `exp (liquid-LIB tortuosity 측정 — polarization-interrupt (restricted diffusion, eRDM 원조) + AC impedance (분리막 전용) + 1D COMSOL 연속체 역산; 일반화 Bruggeman τ = γε^(1−α))` · PDF `26. Quantifying tortuosity in porous Li-ion battery materials.pdf` · digested `2026-10-03` · status ✅
>
> ★ **정의 판정 (이 카드의 목적)** — 이 논문의 **τ 는 제곱 없는 tortuosity factor** 다: `κ_eff = κε/τ` (Eq. 1) · `D_eff = Dε/τ` (Eq. 2) — *"Eqs. (1) and (2) serve as the definition of τ used in the present work"* · *"our tortuosity is the square of the one used by Abraham [11]"* · MacMullin `N_M = τ/ε` (모두 p.592).
> 원문 낱말은 "tortuosity" 뿐 ("tortuosity factor" 0 회) 이지만 양은 Tjaden κ = τ² · Landesfeind τ · COMSOL τ_F 와 같은 **tortuosity factor** → 우리 규약 **tau2** 척도다 (√ 아님).
> **Bruggeman α 는 f 지수 관례**: `κ_eff = κε^α` (Eq. 3) ⇔ `τ = ε^(1−α)` (Eq. 4), 단분산 구 α ≈ 1.5 (p.593) · 일반화 `τ = γε^(1−α)` (Eq. 5) — **τ = γε^(−α) 꼴이 아니다**.  맞춤 결과 **τ = 1.8 ε^−0.53** (Eq. 18, p.598) = α 1.53 · γ 1.8 (LiFePO₄ 중심 활물질 막, ε ≈ 0.30–0.565 판독).  지수 −0.53 = 1 − α (Landesfeind 관례로 쓰면 α_L = 0.53).
> α = 1.5 · γ = 1 이면 τ = ε^−½ = **COMSOL Bruggeman τ_F = ε_p^(−1/2) 와 같은 꼴 · 같은 양** (결정 5 — §8-0 ⑤).
>
> 출처 PDF = `litdb/inbox/26. ….pdf` (9 쪽, **SI 없음**).  PDF 쪽 n ↔ 학술지 인쇄 쪽 **591 + n** (PDF 1 = p.592 … PDF 9 = p.600).  아래 쪽 표기는 전부 인쇄 쪽이다.  식 · 표 · 그림 번호 = 원문 번호.
> 수식 · 표 · 그림 쪽은 전부 렌더로 읽었다 — 텍스트 추출은 τ · ε · κ · α · γ 를 잃는다 (예: Eq. 8 좌변의 ε 가 사라진다).

---

## 0. 결론 먼저 (정의 판정 + 핵심 수치)

| 질문 | 답 | 근거 (식·쪽) |
|---|---|---|
| τ 는 τ 인가 τ² (tortuosity factor) 인가? | **tortuosity factor (제곱 없음) — 우리 tau2 척도** | Eq. 1–2 · "square of the one used by Abraham" · N_M = τ/ε (p.592) |
| Bruggeman 꼴 · 지수 관례 | τ = ε^(1−α) (Eq. 4), α = κ_eff ∝ ε^α 의 지수 (단분산 구 ≈ 1.5) · 일반화 τ = γε^(1−α) (Eq. 5) | p.593 |
| 맞춤값 | **γ = 1.8 · α = 1.53** → τ = 1.8 ε^−0.53 (Eq. 18) · 평균제곱근 분율 편차 2.7 % · 최대 4.7 % | p.598 (stated) · Fig. 9 |
| 자료 범위 | LiFePO₄ 막 (원 · 다수) + LiCoO₂ 막 (삼각 · 4 점) + 탄소섬유 LiFePO₄ 막 (네모 · 3 점) · ε ≈ 0.30–0.565 · τ ≈ 2.40–3.46 · 점 ≈ 28 | Fig. 9 (판독) |
| Bruggeman 대비 | "nearly two times (γ = 1.8)" — 파생: 1.8·ε^−0.03 = **1.83–1.87×** (ε 0.565 → 0.30) | p.598 · §10-3 |
| 분리막 (Celgard 2400, ε 0.37, 25 µm) | **true τ = 3.15** (층수 N 에 대한 τ_app·N 의 기울기) · **τ_app (1 장) = 6.12** (Patel 5.98) · 비영 절편 = Li 전극 표면 저항 | Fig. 7 · p.597 |
| 두 방법 (AC ↔ PI) 일치? | 원문 "satisfactory agreement" · 절편 "essentially the same" (합친 자료 하나로 맞춤).  판독 기반 우리 적합: 기울기 AC ≈ 3.4 · PI ≈ 2.9 (차 ≈ 15 %, TREND) | p.597 · Fig. 7 · §10-3 |
| 계면 저항 크기 | τ_surf = 14.8 (가정 L_surf 2.5 µm · ε_surf 0.37) · **R_surf·A = 2.56 Ω cm²** (두 전극 합) · 옴 + 확산 둘 다 | Eq. 16–17 (p.597) |
| 전극막에 AC 를 안 쓴 이유 | 전자 전도 막은 고주파에서 이온 ↔ 전자 경로를 오가며 전류가 흐른다 → R∞ 가 주는 것은 (κ+σ)_avg 이지 κ_eff 가 아니다 → **막 τ 는 PI 로만** | Eq. 13–15 · Fig. 5 (p.596) |
| 측정 불확도 | 한 셀 · 편극 전류 5 종 독립 맞춤 → **τ 표준오차 1.1 % (90 % 신뢰수준)** · 셀 간 편차는 Fig. 9 산포 | p.598 (stated) |
| 두께 전이 | ≈100 µm 막으로 정한 상관식으로 140 µm · ε 0.45 막의 이완 기울기를 **예측 모드**로 재현 | Fig. 11 (p.598–599) |
| eRDM 인가 eSCM 인가 (Nguyen 분류) | **eRDM (관통형 · conventional τ)** — 막이 분리막 사이에 있어 Li⁺ 가 막을 관통 | Fig. 2 (p.594) · nguyen 카드 §4-A |

---

## 1. 한 줄 요약
BYU Wheeler 군이 액체 전해질 LIB 의 **분리막 (Celgard 2400)** 과 **집전체에서 벗긴 활물질 막 (LiFePO₄ · LiCoO₂)** 의 tortuosity 를 **대칭 Li | 분리막 | (막) | 분리막 | Li 파우치셀**과 **1D COMSOL 수송 모델 역산**으로 직접 잰 논문.  분리막은 AC 임피던스 (고주파 절편 → κ_eff) 와 분극-중단 (restricted diffusion — 정전류 2 분 뒤 전류를 끊고 셀 전위의 반로그 감쇠 기울기 → D_eff) 두 방법이 일치했고, **층수 N 을 바꾼 두께 시리즈** (τ_app·N = τ·N + τ*) 로 Li 전극 표면 저항 (SEI · 퍼짐) 을 분리해 true τ = 3.15 (겉보기 6.12) 를 얻었다.  활물질 막은 전자 전도 때문에 AC 를 버리고 분극-중단만으로 τ 를 재서 일반화 Bruggeman **τ = 1.8 ε^−0.53** (α 1.53 ≈ Bruggeman 1.5, 앞계수 γ 1.8 ≈ 2 배) 을 얻었다.  우리에게는 **(i) tortuosity factor (tau2) 정의 · f 지수형 Bruggeman α 관례의 원출처 (Tjaden Eq. 8 = 이 논문 Eq. 5)**, **(ii) eRDM (관통형) 측정의 원조**, **(iii) 두께 시리즈로 끝 (계면) 저항을 빼는 법**, **(iv) 혼합 전도 막에서 고주파 임피던스가 무엇을 재는가**를 준다 — 수치는 액체 LIB 라 전이 불가.

## 2. 메타
| 저자 | 저널/년 | DOI | 재료계 | 연구유형 |
|---|---|---|---|---|
| **Indrajeet V. Thorat**(a), David E. Stephenson(a), Nathan A. Zacharias(a), Karim Zaghib(b), John N. Harb(a), **Dean R. Wheeler**(a, 교신) — (a) Brigham Young University 화학공학과 (Provo, UT) · (b) Institut de Recherche d'Hydro-Québec (Varennes, QC) | **J. Power Sources 188 (2009) 592–600** (호 번호는 PDF 에 인쇄 없음 — [미확인]) | **10.1016/j.jpowsour.2008.12.032** | 액체 LIB: 전해질 1 M LiPF₆ EC:DEC 1:1 (w:w) · 분리막 Celgard 2400 (PP, 25 µm) · 활물질 막 84 wt% LiFePO₄ (Hydro-Québec) 또는 LiCoO₂ (Alfa Aesar) + 4 wt% 카본블랙 + 4 wt% 흑연 + 8 wt% PVdF (또는 탄소 8 wt% → 탄소섬유) | **실험 (측정법)** + 1D 거시균질 연속체 모델 (COMSOL Multiphysics 3.4) — 미세구조 시뮬레이션 없음 |

- 접수 2008-11-05 · 수정본 2008-12-09 · 수락 2008-12-10 · 온라인 2008-12-24 (p.592).  © 2008 Elsevier — OA 표기 없음.
- 연구비: 미국 DOE BATT 프로그램 (DE-AC02-05CH11231) · Naval Research Laboratory (N00173-08-2-C012).  TEM 분석 지원 R. R. Vanfleet (BYU 물리천문학과).
- 키워드: Tortuosity · Li-ion battery · Porous electrodes · Ionic mass transport · LiFePO₄.
- **SI 없음.**  참고문헌 29 · 그림 11 · 표 1 · 식 18.

---

## 3. 핵심 수치 ★

### 3-1. 분리막 Celgard 2400 — Fig. 7 · Eq. 16–17 (p.597)
| 양 | 값 | 표지 |
|---|---|---|
| ε_sep | 0.37 (Patel [12] 과 같은 다공도) | stated (p.593 · p.597) |
| 두께 L_sep | 25 µm (장당) | stated (p.594) |
| true τ (Fig. 7 기울기, AC + PI 합친 선형 맞춤) | **3.15** | stated |
| τ_app (분리막 1 장) | **6.12** (Patel [12] 5.98 과 "good agreement") | stated (⚠ §10-2 — 그림의 N = 1 점과 대조) |
| 시험 층수 N | 1 · 2 · 3 · 4 · 6 · 8 | 판독 (Fig. 7 가로축) |
| τ_app·N (N = 1 → 8) | AC ≈ 7.0 · 10.0 · 12.2 · 14.5 · 23.4 · 30.5 / PI ≈ 7.4 · 9.7 · 11.4 · 14.6 · 20.7 · 27.6 | 판독 (TREND) |
| 절편 τ* | 원문 수치 없음 — Eq. 16 역산 **2.96** (파생) · 그림 판독 ≈ 3 | 파생 · 판독 |
| 계면층 가정 | L_surf = 2.5 µm · ε_surf = ε_sep = 0.37 (값 자체는 중요치 않다 — 저항만 맞고 부피분율이 무시할 만하면 됨) | stated |
| τ_surf (Eq. 16) | **14.8** | stated |
| R_surf·A (Eq. 17, 두 전극 표면층 합) | **2.56 Ω cm²** | stated |
| Bruggeman 대비 | 3.15 ÷ 0.37^−½ = **1.92** (원문 결론 "approximately two times", p.599) | 파생 |
| N_M = τ/ε · f = ε/τ · √τ | 8.51 · 0.117 · 1.77 | 파생 |

### 3-2. 활물질 막 — Fig. 8 · Fig. 9 · Eq. 18 (p.598)
| 양 | 값 | 표지 |
|---|---|---|
| 상관식 | **τ = 1.8 ε^−0.53** (Eq. 18) → α = 1.53 · γ = 1.8 | stated |
| 맞춤 품질 | 평균제곱근 분율 편차 **2.7 %** · 최대 절대 분율 편차 **4.7 %** | stated |
| 대표 맞춤 (Fig. 8) | LiFePO₄ 막 **115 µm · ε 0.45** · 2 분 1.25 mA cm⁻² 편극 → 최적 **τ = 2.82** · 민감도 곡선 **τ = 2.67** ("differs from the best fit by 5 %") | stated + 그림 인쇄값 |
| Eq. 18 @ ε 0.45 | 2.75 → Fig. 8 의 2.82 는 상관식보다 +2.6 % | 파생 |
| 측정 불확도 | 한 셀 · 편극 전류 5 종 독립 맞춤 → 표준오차 **1.1 %** (90 % 신뢰수준) · 이 밖에 셀 간 편차 (제작 · 재료 차) | stated |
| 막 두께 | Fig. 9 의 ε 0.45 점 = **≈100 µm** · 예측 검증 막 **140 µm** (ε 0.45) — 다른 ε 점의 두께는 미기재 | stated · [미확인] |
| 그림 축 | 세로 "Tortuosity (τ)" (= tau2 양) · 가로 "Porosity (ε)" | 그림 인쇄값 |
| ε 범위 · τ 범위 | ε ≈ 0.30–0.565 · τ ≈ 3.46 → 2.40 | 판독 |
| 점 수 | LiFePO₄ ≈ 21 · 탄소섬유 LiFePO₄ 3 (ε ≈ 0.49–0.50, τ ≈ 2.56–2.78) · LiCoO₂ 4 (ε ≈ 0.45 · 0.51–0.52, τ ≈ 2.52–2.85) | 판독 (겹친 점 가능) |
| 상관식 값 (ε → τ · Bruggeman ε^−½ · 배수 · N_M · √τ) | 0.30 → 3.41 · 1.83 · 1.87× · 11.4 · 1.85 / 0.45 → 2.75 · 1.49 · 1.84× · 6.1 · 1.66 / 0.565 → 2.44 · 1.33 · 1.83× · 4.3 · 1.56 | 파생 (Eq. 18) |

### 3-3. 모델 입력 물성 (p.595–596, stated)
| 물성 | 값 · 식 | 출처 (원문) |
|---|---|---|
| 염 확산계수 D(c) | **D = 2.582×10⁻⁵ exp(−2.856c)** cm² s⁻¹ (c in mol dm⁻³) (Eq. 10) → 1 M 에서 1.48×10⁻⁶ cm² s⁻¹ (파생) | Stewart & Newman [23] (LiPF₆ in 1:1 (w:w) EC/DEC · restricted diffusion + UV/vis 농도 측정) |
| 전해질 전도도 κ(c) | **κ = κ_ref[1.262(c/c_ref)/(1 + 0.2(c/c_ref)² + 0.08(c/c_ref)⁴) + 0.014]** (Eq. 11) · **κ_ref = 7.8 mS cm⁻¹ @ c_ref = 1 mol dm⁻³** · c = 0 의 작은 비영값은 수치 안정용 | 모양 함수 [18] · κ_ref [28] (EM Industries 기술보고) |
| 양이온 운반율 t₊⁰ | 0.36 (고정) | [18] |
| 활동도 보정 1 + d ln f±/d ln c | **1 로 둠** — Stewart–Newman [27] 은 1 M LiPF₆ 1:1 EC/EMC 에서 ≈ 2.5 를 쟀지만, 이 시험은 1 M 주변 작은 농도 변화라 이완 시간상수 · τ 에 큰 영향이 없다고 판단 | p.595 |
| Li 교환전류밀도 i₀ | **0.41 mA cm⁻²** @ 1 mol dm⁻³ (AC 임피던스로 얻음) | p.595 |
| 전극 경계 | 양 Li 표면 Butler–Volmer ([18] 의 Eq. 6) | p.595–596 |

### 3-4. Table 1 — 문헌 tortuosity 를 τ = γε^(1−α) 꼴로 (p.593, stated)
| 저자 [ref] | γ | α | τ | ε | 구조 | 파생 검산 γε^(1−α) |
|---|---|---|---|---|---|---|
| MacMullin & Muccini [17] | 1 | 1.6–1.7 | 4–5 | 0.1 | 구형 사암 입자 층 | 3.98–5.01 (맞음) |
| Abraham [11] | 7.3 | 1 | 7.3 | 0.32 | 분리막 (Celgard 2400) | 7.30 (맞음) |
| Djian et al. [20] | 1 | 2.46 | 5.3 | 0.32 | 분리막 (Celgard 2400) | 5.28 (맞음) |
| Patel et al. [12] | 1 | 2.8 | 6.0 | 0.37 | 분리막 (Celgard 2400) | 5.99 (맞음) |
| Doyle et al. [10] | 1 | 3.3 | 2.9 | 0.63 | LiMn₂O₄ 전극 | 2.89 (맞음) |
| Stephenson et al. [18] | **18** | 1.5 | 21–27 | 0.43–0.71 | LiCoO₂ 전극 | 21.4–27.5 (맞음) — ⚠ 본문 p.598 은 같은 [18] 을 **"γ = 21"** 로 적는다 (§10-2) |

- 원문 요지 (p.593): 앞선 연구 대부분은 **γ = 1 로 두고 α 를 맞추거나, α = 1.5 로 두고 γ 를 맞췄다** — *"Without multiple experiments at different ε values, one cannot determine the proper relationship between τ and ε, if any."*  ⇒ 이 논문이 여러 ε 에서 직접 재서 γ · α 를 **둘 다** 정했다는 점이 핵심이다.
- Celgard 2400 값이 군마다 다른 것은 시료 다공도 차이로 보인다 (Djian · Abraham 0.32 ↔ Patel · 이 논문 0.37).
- Doyle [10] (LiMn₂O₄) 과 Stephenson [18] (LiCoO₂) 은 **방전곡선 맞춤**으로 τ 를 정했다 — 반응속도 · 수송 · 열역학 등 다른 과정이 섞였을 수 있다.  Doyle 은 겔 전해질이라 고분자–액체 혼합의 지연 효과까지 들어 있다 (p.593).
- Bruggeman 은 균일 구 + 연속 전도상에서 Patel [12] · Pavlin [21] 이 재확인했고, Patel 의 수치 모사는 구가 아닌 입자 형태에서 τ 가 Bruggeman 보다 높았다 (p.593).
- p.592 는 Abraham 의 τ 가 이 논문 τ 의 √ 라고 적는다 — 표의 7.3 이 이 논문 정의로 환산된 값인지는 표에 적혀 있지 않다 [미확인].

### 3-5. 셀 · 시료 · 시험 조건 (stated, p.594–595)
| 항목 | 값 |
|---|---|
| 셀 | 금속화 고분자 필름 파우치 (Class PPD Shield Pack) · Ar 글러브박스 (수분 0.9 ppm · O₂ < 0.25 ppm) · 외부 압축 **68 kPa** (대기압 위) |
| 전극 | Li 박 (Alfa Aesar) **4 cm²** · Cu 집전체 위 · 양쪽 대칭 |
| 분리막 | Celgard 2400, PP, 25 µm, 1–8 장 |
| 활물질 막 | 84 wt% AM (LiFePO₄ Hydro-Québec / LiCoO₂ Alfa Aesar) + 4 wt% 카본블랙 (XC-72R, 20–30 nm) + 4 wt% 흑연 (SFG-6, 5.5–7.5 µm) + 8 wt% PVdF (Kynar 741).  탄소섬유판: 카본블랙 + 흑연 (8 wt%) → 탄소섬유 (PR-19, 지름 100–200 nm · 길이 30–100 µm) |
| 제조 | PVdF 를 NMP 에 녹임 · 활물질 + 탄소 건식 혼합 → 초음파 균질기 · 닥터블레이드로 Al 박 **광택면 (두꺼운 산화막, 접착층 없음 — 박리를 쉽게)** 에 도포 · 120 °C 진공 (15 mmHg) 밤샘 건조 · **10 cm²** 로 절단 (Li 전극보다 커서 모든 Li⁺ 가 막을 지나게) · 캘린더로 두께 조절 · **무게와 두께로 다공도 계산** · 0.009 인치 면도날로 Al 박리 (Fig. 3) |
| 분극-중단 | Maccor 4300 · SEI 형성 사이클 (0.5 mA cm⁻² 10 분 → 3 분 휴지 → 역방향) · 정전류 **2 분** → 전류 차단, 셀 전위가 0 에 가까워질 때까지 이완 → 역방향 2 분 → 이완 · 여러 전류밀도에서 반복 (Fig. 6 · 8: 1.25 mA cm⁻²) |
| AC 임피던스 | 분극-중단 뒤 · Gamry · 전류 제어 · **100 Hz – 100 kHz** · 진폭 0.025 mA cm⁻² · R∞ = 고주파 실축 절편 (분리막 셀만) |
| 맞춤 | 반로그 이완 곡선의 기울기 (시간상수) 를 재현하도록 τ 를 바꿈 · 이완 **처음 2 분** 의 제곱오차 합 최소 · 전류밀도 · 극성마다 반복 → 평균 |

- σ_ionic(SE) · E_SE · porosity@P · coverage · Z · Heckel: **n/a** (액체 LIB 측정법 논문 — 압밀 · 고체전해질 없음).

---

## 4. ★ 방법 — 측정 사슬 + 1D 모델

### 4-1. 정의식 (원문 번호 · 쪽, 렌더 확인)
| 식 (쪽) | 원문 식 | 뜻 |
|---|---|---|
| **Eq. 1 (p.592)** | **κ_eff = κε/τ** | τ 의 정의 (전도).  κ = 전도상 (액체 전해질) 고유 전도도 |
| **Eq. 2 (p.592)** | **D_eff = Dε/τ** | τ 의 정의 (확산).  τ 가 κ · D 에 "같은 함수꼴로" 들어간다고 가정 ([10]) |
| (본문, p.592) | N_M = τ/ε | MacMullin 수 (Patel [12] 관례) |
| (본문, p.592) | ε = 전도상 부피분율 = 막의 다공도 · 염 플럭스 · 전류밀도는 **겉보기 (superficial) 전극 · 분리막 면적** 기준 · 곧은 균일 단면 평행 통로면 τ = 1, 굴곡 통로면 τ > 1 | 정규화 규약 |
| **Eq. 3 (p.593)** | **κ_eff = κε^α** | Bruggeman (α = Bruggeman 지수) |
| **Eq. 4 (p.593)** | **τ = ε^(1−α)** | Eq. 1 과 Eq. 3 을 같게 놓은 것.  연속 전도상 + 단분산 절연 구에서 **α ≈ 1.5** (경험, [16, 17]) — 전지 모사에 흔히 쓰인다 |
| **Eq. 5 (p.593)** | **τ = γε^(1−α)** | "generalized form of the Bruggeman relation [14]" — γ · α 는 형태 · 다공도 · 재료 · 입도분포에 의존할 수 있는 상수 |
| **Eq. 18 (p.598)** | **τ = 1.8ε^−0.53** | 이 논문 활물질 막 맞춤.  *"This means α = 1.53 in Eq. (4) … However, the tortuosity obtained in this work is nearly two times (γ = 1.8) higher than that predicted by the Bruggeman relation."* |

- 관례 정리: α 는 **f = κ_eff/κ ∝ ε^α 의 지수** (구 1.5) — Tjaden α · COMSOL "porosity to the power of 1.5" 와 같고, Landesfeind α (τ = ε^−α, 구 0.5) 와는 **1 차이** 난다 (α_L = α − 1).  γ 는 ε = 1 에서도 τ = γ (≠ 1) 로 남는 앞계수 — 원문 이름 *"scaling parameter / scaling factor"* (p.598).

### 4-2. 셀 배치 (Fig. 1–3, p.594–595)
- 분리막 셀 (Fig. 1): Li 박 | 분리막 N 장 (전해질 함침) | Li 박.  restricted diffusion 법 ([22, 23]) 과 맞는 **양끝 닫힌 1D 확산** 배치.
- 막 셀 (Fig. 2): Li 박 | 분리막 | **집전체에서 벗긴 활물질 막** | 분리막 | Li 박.  분리막이 막을 Li 전극에서 **전자적으로 격리**한다 — 실험 셀의 진짜 전극은 언제나 Li 박 한 쌍이고, "cathode film" 은 조성 · 구조로 부르는 이름일 뿐이다 (p.594).
- ⇒ Li⁺ 는 막을 **관통**해야 한다 (막 면적 10 cm² > Li 4 cm²) → Nguyen 분류의 **eRDM** (관통형 · conventional τ).

### 4-3. 분극-중단 (polarization-interrupt = restricted diffusion) — 무엇을 재나
- 정전류 2 분 → 한쪽 Li 에서 Li⁺ 생성 · 다른 쪽에서 소모 → 셀을 가로지르는 염 농도 구배.  전류를 끊으면 구배가 **확산으로만** 풀리고, 셀 전위 (농도 과전압) 가 지수적으로 감쇠한다 → 반로그 그래프의 직선 기울기 = 확산 시간상수.
- 1D 모델에서 τ (분리막 셀) 또는 막 τ (막 셀 — 분리막 · 표면층 τ 고정) 를 바꿔 그 기울기를 재현한다 (p.597–598).
- **우리 유도 (원문에 없음)**: 이완 중 I = 0 이고 Eq. 6 이 i 를 x 에 무관하게 두므로 i = 0 → Eq. 8–9 는 ε ∂c/∂t = ∂/∂x(D_eff ∂c/∂x) = (Dε/τ) ∂²c/∂x² → **∂c/∂t = (D/τ) ∂²c/∂x²** (1 M 주변 선형화).  양끝 닫힘 (N = 0) 단층의 가장 느린 비균일 모드 감쇠율 = **π²D/(τL²)** → 시간상수 L²τ/(π²D).
  - ① 단층이면 **ε 가 약분**되고 PI 는 τ/D 를 잰다 — 가정한 D (Eq. 10) 의 오차가 τ 에 1:1 로 들어간다.
  - ② L² 의존이 모델에 내재한다 (Fig. 11 두께 검증이 이것을 시험한 셈이다).
  - ③ 여러 층이 쌓인 실제 셀에서는 층별 εL (용량) 이 고유값에 섞인다 — 그래서 원문은 닫힌 식 대신 전체 1D 모델로 역산했다.
  - Fig. 8 에서 τ 를 2.82 → 2.67 로 줄인 곡선이 늦은 시간에 더 낮게 (더 빨리 감쇠) 가는 것 (판독) 이 ① 과 맞다.

### 4-4. AC 임피던스 — 분리막 전용 (Eq. 12–15, Fig. 4–5, p.596)
- 고주파에서는 농도가 일정 (c = c_ref → κ = κ_ref) 하고, 전극 표면 전하이동 임피던스는 이중층 용량의 낮은 임피던스 때문에 무시된다 → **R∞ = (1/A) Σ_j L_j/κ_j,eff** (Eq. 12) → Eq. 1 로 τ.
- 분리막 셀의 R∞ 는 Fig. 4 고주파 실축 절편 (판독 ≈ 3 Ω · 원호는 가장 낮은 주파수 쪽 끝점 ≈ 18 Ω 까지, 닫히지 않음).
- **전자 전도 막에는 안 된다** (p.596): 고주파 · 큰 계면적 극한에서 이온 ↔ 전자 경로 사이 전류 이동 저항이 무시할 만해져 교류가 **두 경로를 오가며** 최소저항 경로로 흐른다 (Fig. 5 의 저항 사다리 예).  연속체로 쓰면
  - R∞ = R_sep + R_surf + L/((κ+σ)_avg·A) (Eq. 13) · 1/σ_avg = ∫₀ᴸ dx/σ(x) (Eq. 14) · 1/κ_avg = ∫₀ᴸ dx/κ(x) (Eq. 15) (⚠ 인쇄식에는 1/L 이 빠졌다 — §10-2).
  - AC 가 주는 것은 (κ+σ)_avg 이고, 국소 κ(x) · σ(x) 가 **음의 상관**이면 (κ+σ)_avg > κ_avg + σ_avg 다 → 건식 전자전도도 σ_avg 를 따로 재서 빼도 κ_avg 가 안 나온다.  ⇒ *"we make no attempt in this work to extract κ_avg and hence τ from R∞ values"* (p.596).
  - 분리막은 σ ≈ 0 이라 이 문제가 없다 → AC 는 분리막 τ 와 PI 검증에만 쓰고, **막 τ 는 PI 로만** 정했다.

### 4-5. 1D 모델 (COMSOL Multiphysics 3.4 — Stephenson [18] 모델을 셀 기하에 맞게 수정, p.595–596)
| 식 | 원문 | 뜻 |
|---|---|---|
| Eq. 6 | ∂i/∂x = 0 | 액체상 겉보기 전류 보존 |
| Eq. 7 | i = −κ_eff ∂φ/∂x + (2κ_eff RT/F)(1 − t₊⁰)(1 + d ln f±/d ln c) ∂ ln c/∂x | 농축용액 이원 전해질 (대류 없음 · t₊⁰ 일정) — 층마다 그 층의 κ_eff · 활동도 보정 = 1 |
| Eq. 8 | **ε** ∂c/∂t = −∂N/∂x | 염 보존 (좌변 ε — 텍스트 추출에서 빠지므로 주의) |
| Eq. 9 | N = −D_eff ∂c/∂x + i t₊⁰/F | 양이온 겉보기 몰플럭스 — 층마다 그 층의 D_eff |
| 경계 | x = 0 (Li 음극): Butler–Volmer · x = L: i = I · 양끝 N = I/F · 층 경계에서 c · N · φ · i 연속 · 양극 쪽 BV 로 셀 전위 | 셀 전위 = 두 반응 과전압 + 층별 옴 강하 + 층별 농도 과전압의 합 |
| Eq. 10–11 | D(c) · κ(c) (§3-3) | 고유 물성 (문헌) |

### 4-6. 두께 시리즈로 계면 저항 분리 (§5.1.3, Eq. 16–17, p.597)
- 세로축 τ_app·N = 전극 사이 **무차원 총저항**.  Fig. 7 에서 τ_app·N = τ·N + τ* — **기울기 = 분리막 자체의 true τ**, **비영 절편 τ*** = 분리막과 무관한 Li 전극 표면 저항 (SEI 및/또는 퍼짐 저항 — 전극 표면의 활성 산화환원 자리가 분리막 기공과 정렬되지 않을 수 있음).
- AC 와 PI 의 절편이 *"essentially the same"* → 그 저항은 **옴 성분과 확산 성분을 둘 다** 가진다.  전기 저항만으로 모델하면 함께 일어나는 농도 분극을 놓친다.
- 모델링 장치: 각 Li 전극 옆에 얇은 다공층 (L_surf 2.5 µm · ε_surf = ε_sep 0.37) 을 두고 τ_surf = τ*·L_sep·ε_surf/(2·L_surf·ε_sep) = 14.8 (Eq. 16).  고주파 저항으로 쓰면 R_surf·A = 2·L_surf·τ_surf/(κ·ε_surf) = 2.56 Ω cm² (Eq. 17).
- 막 셀 모델에는 **겉보기가 아닌 true τ (3.15)** 를 분리막에 쓰고 표면층을 따로 넣었다.
- 원문 결론 (p.599): 앞선 연구자들이 이 계면 저항을 분리막 저항에 **무심코 포함**했을 수 있다 → "apparent tortuosity" 라는 이름.  셀 모델에는 true τ 가 더 적합하다.  계면층은 이온 전류와 **같은 τ 로** 염 확산도 막는다 (이 전해질에서).

### 4-7. 시뮬레이션 · 입자 처리 ★
- **미세구조 시뮬레이션 없음** — DEM / MPM / FEM 미세구조 / RNM / 복셀 해석 모두 없음.  모델은 **1D 거시균질 연속체 (Newman 형 농축용액 수송, COMSOL 3.4)** 하나이고, 미세구조는 층마다 τ (= κ_eff · D_eff 의 보정) 한 숫자로만 들어간다.
- 입자 처리: 실제 막 (TEM, Fig. 10 — LiFePO₄ 가 **비단분산 · 비구형**, 축척 0.2 µm) · 입자를 풀지 않는다.  원문은 Bruggeman 이 단분산 절연 구에서만 정확하고, 실제 (비단분산 · 비구형 + 탄소 첨가제) 계는 더 큰 τ 를 갖는다고 해석한다 — *"the Bruggeman relation is a limiting case for particulate systems"* (p.598).
- 접촉 · 압밀 · 소성: 해당 없음 (외부 압축 68 kPa 만).

### 4-8. 기법 미니 용어집
| 용어 | 뜻 |
|---|---|
| restricted diffusion (RDM) | 양끝이 닫힌 셀에서 농도 구배를 만든 뒤 확산만으로 풀리는 과정을 보는 시간영역 확산계수 측정 ([22, 23]) — 원래 벌크 전해질 · 분리막용 |
| polarization-interrupt (PI) | 정전류 편극 → 전류 차단 → 셀 전위 이완 기울기로 D_eff 를 얻는 이 논문의 시험 이름 (= restricted diffusion).  Nguyen 2020 은 집전체를 벗긴 전극막에 쓴 이 변형을 **eRDM** 이라 부른다 |
| R∞ | 나이퀴스트 고주파 실축 절편 = 직렬 이온 저항 (농도 일정 · 전하이동 무시 극한) |
| apparent tortuosity τ_app | Li 전극 계면 저항이 섞인 분리막 τ (1 장 6.12) |
| true / actual tortuosity | 층수 시리즈 기울기 = 분리막 자체 τ (3.15) |
| τ* | 층수 시리즈 절편 (무차원 계면 저항) |
| surface layer | 계면 저항을 옴 + 확산 둘 다로 넣으려고 Li 옆에 둔 가상의 얇은 다공층 (τ_surf 14.8) |
| scaling factor γ | 일반화 Bruggeman 의 앞계수 (ε = 1 에서 τ = γ) |
| MacMullin number N_M | κ/κ_eff = τ/ε |
| superficial | 겉보기 (전체 단면) 면적 기준 플럭스 · 전류밀도 |

---

## 5. Figure set ★
| Fig | 내용 (무엇을 보여주나) | 우리가 참고할 점 |
|---|---|---|
| 1 (p.594) | 분리막 셀 모식 — Li 박 \| 분리막 \| Li 박 | 관통형 대칭셀의 최소 배치 |
| 2 (p.594) | 막 셀 모식 — Li \| 분리막 \| 박리 활물질 막 \| 분리막 \| Li | **eRDM 위상** = 우리 두 띠 Dirichlet 관통 tau2 와 같은 위상.  ASSB 판은 Kaiser Type-B (Li \| SE \| 복합체 \| SE \| Li) |
| 3 (p.595) | 면도날로 Al 집전체를 막에서 벗기는 사진 | 박리 전처리 — Pouraghajan 2018 이 이 단계가 τ 를 바꾸는 경우를 보고 (그 카드 §8-0 ③) |
| 4 (p.595) | 분리막 셀 나이퀴스트 — R∞ (판독 ≈ 3 Ω) 에서 시작하는 큰 원호 (판독 ≈ 18 Ω 까지, 미폐합) | 고주파 절편만 수송에 쓴다 — 원호 (Li 계면) 는 버린다.  셀의 분리막 장수는 캡션에 없음 |
| 5 (p.596) | 막 안 전자 경로 (5 · 15 · 3 · 1 Ω) 와 이온 경로 (10 · 5 · 1 · 15 Ω) 사다리 — 전류가 경로를 오가며 최소저항으로 흐름 (그림 인쇄값) | **혼합 전도 막에서 고주파 R∞ ≠ 이온 저항** — ASSB 복합양극 EIS 앵커에 전자 차단 (또는 이온 차단) 배치가 필요한 이유 |
| 6 (p.597) | 분리막 3 장 셀: 2 분 편극 (판독 ≈ 0.11 V) → 이완, 반로그 직선 감쇠 (판독 ≈ 10⁻² → 1.3×10⁻⁴ V, 122 → 180 s) · 모델 일치 | 이완 기울기 하나로 τ 를 정하는 그림 — 판독 시간상수 ≈ 13 s ↔ 단층 공식 12 s (§10-3) |
| 7 (p.597) | τ_app·N vs N (1–8 장) · AC (삼각) 와 PI (원) · 합친 선형 맞춤 — **기울기 = true τ 3.15 · 절편 τ*** | ★ **두께 시리즈 분리법** — 우리 망의 띠 끝 단락 (음의 절편 예상) 을 같은 방식으로 잴 수 있다 (§8-0 ⑦).  두 방법 일치의 실제 폭 (판독 기울기 3.4 vs 2.9) |
| 8 (p.598) | LiFePO₄ 막 (115 µm · ε 0.45) 이완 · 모델 τ = 2.82 (최적) vs 2.67 (−5 %) · 편극 판독 ≈ 0.17 V | 5 % τ 차가 늦은 시간 곡선을 눈에 띄게 가른다 → PI 의 τ 분해능.  늦은 시간 자료는 ≈ 1.5×10⁻⁴ V 단위로 계단진다 (기기 분해능으로 보임 — 판독) — 원문이 처음 2 분만 맞춘 것과 맞다 |
| 9 (p.598) | τ vs ε (활물질 막) — LiFePO₄ · 탄소섬유 LiFePO₄ · LiCoO₂ · 맞춤 τ = 1.8 ε^−0.53 (그림 안 인쇄) | ★ **α 1.53 · γ 1.8 의 원자료** (Tjaden Eq. 8 · Landesfeind Fig. 21 이 인용).  재료 · 탄소 형태가 달라도 같은 질량 조성이면 같은 띠 |
| 10 (p.599) | LiFePO₄ 입자 TEM (축척 0.2 µm) — 비단분산 · 비구형 | Bruggeman 이탈 (γ) 의 정성 근거 — 입경 수치는 없다 |
| 11 (p.599) | 140 µm · 45 % 막 이완 (편극 판독 ≈ 0.2 V) — ≈100 µm 막에서 정한 τ 로 **예측** · 기울기 일치 (모델 곡선이 자료보다 조금 아래 — 판독) | 두께 전이 검증 (기울기만 — 절대 전위 일치는 주장하지 않는다) |
| Table 1 (p.593) | 문헌 τ 를 γ · α · τ · ε 로 정리 | 관례 (γ 고정 vs α 고정) 가 섞인 문헌값을 한 꼴로 읽는 틀 |

---

## 6. Post-processing ★
- **무엇**: (i) 분리막 — R∞ → Eq. 12 · Eq. 1 → τ_app → τ_app·N vs N 선형 맞춤 → 기울기 τ · 절편 τ* → Eq. 16–17 (계면층 τ_surf · R_surf A).  (ii) PI — 반로그 이완 곡선 → 1D 모델 τ 스캔 → 이완 처음 2 분 제곱오차 합 최소 → 전류밀도 · 극성별 반복 평균.  (iii) 막 — 분리막 · 표면층 고정, 막 τ 만 맞춤 → τ vs ε 멱함수 맞춤 (Eq. 18, 평균제곱근 분율 편차 2.7 %).  (iv) 두께 예측 검증 (Fig. 11).
- **도구**: COMSOL Multiphysics 3.4 (유한요소) · Maccor 4300 · Gamry 주파수 응답 분석기.
- **수치화 · 플롯 · 기록**: 표 없이 그림 (Fig. 7 · 9) 과 본문 대표값만.  불확도 = 한 셀 전류 5 종 맞춤 표준오차 (1.1 %, 90 %) + 셀 간 산포 (Fig. 9).

### 6-bis. 논증 흐름 (절 순서)
1. 거시균질 모델의 정확도는 τ 에 달렸는데 직접 측정이 거의 없고, Bruggeman α = 1.5 는 검증 없이 쓰인다 (§1).
2. 일반화 Bruggeman 꼴 (Eq. 5) 로 문헌값을 정리하면 γ 고정 · α 고정 관례가 섞여 있다 — 여러 ε 의 직접 측정이 있어야 둘을 가른다 (§2 · Table 1).
3. 대칭 Li 셀 + 두 시험 (AC · PI) + 1D 모델 (§3–4).  막은 전자 전도 때문에 AC 불가 → PI 만 (§4.2).
4. 분리막: 두 방법 일치 → PI 를 믿을 수 있다.  층수 시리즈로 Li 계면 저항 분리 → true τ 3.15 (§5.1).
5. 막: τ = 1.8 ε^−0.53 — 지수는 Bruggeman, 앞계수는 ≈ 2 배.  큰 지수를 맞춘 문헌은 γ = 1 가정이나 다른 모델 결함을 보상했을 수 있다 (§5.2.2).
6. 두께 예측 검증 (§5.2.3) → 결론: τ 는 전해질과 무관한 기하 변수 · 분리막과 막 모두 Bruggeman 의 ≈ 2 배 · 다공도에 따른 전자/액체 저항 절충 (§6).

---

## § τ 정의 대조 — 우리 규약 매핑

> 우리 규약 (CLAUDE.md τ 명명 규약, 1저자 비준 10-03): f = σ_eff/σ₀ · **tau2** = φ·σ₀/σ_eff = φ/f (= tortuosity factor) · tau = √tau2 · τ_geo = 최단 경로/두께 · τ_e = electrode tortuosity factor (우리에 없음).
> 우리 접촉망 tau2 = 간선 재료 σ₀ 3.0 mS/cm (펠릿값, `CL-91`) 위에 SE–SE Holm 협착 (hertz 면적 = LIGGGHTS c_cpl[22] 교차 원판 · 반공간 Maxwell R_c = 1/(2σa)) 을 직렬로 더한 **모델 tau2**.  CF 가지 = 모델 내부 기준선 · FULL/CF = 모델 내부 협착비.

| 이 논문 기호 | 원문 정의 (식 · 쪽) | 원문 이름 | 정규화 — 어느 부피 · 어느 단면 · 어느 σ₀ | 우리 다섯 양 중 | 비고 |
|---|---|---|---|---|---|
| **τ** (막 · 분리막 true) | κ_eff = κε/τ (Eq. 1) · D_eff = Dε/τ (Eq. 2), p.592 | "tortuosity" (분리막 기울기 값은 "true/actual tortuosity") — **"factor" 0 회** | ε = 전도상 (액체) 부피분율 = 총 다공도 (무게 · 두께 계산, 쓴 밀도 미기재) · 단면 = 겉보기 (superficial) 전체 · **σ₀ = 순수 액체 전해질 고유값 — 셀에서 재지 않은 문헌값** (κ_ref 7.8 mS/cm @1 M [28] · D(c) = Stewart–Newman [23]) | **tau2** (관통형 conventional tortuosity factor) | 원문이 "Abraham τ 의 제곱" 이라고 명시 (p.592) → Abraham 의 τ 자리 = 우리 tau |
| **τ_app** | κε·A·R∞/(N·L_sep) (Eq. 12 + Eq. 1), p.596–597 | apparent tortuosity | 같음 + **Li 전극 계면 저항 포함** | tau2 + 끝 (경계) 저항 | 우리 FULL tau2 에 경계 효과 (띠 끝 단락 · 판 근처 층) 가 섞인 것과 같은 자리 — 부호는 반대 (우리 띠 끝은 저항 0 → T↓) |
| **τ*** | τ_app·N = τ·N + τ* 의 절편 (Fig. 7) | intercept | 무차원 총저항 단위 | 대응 없음 (전극 계면) | 두께 시리즈로만 분리된다 |
| **τ_surf** | Eq. 16 = 14.8 | effective tortuosity of the surface layer | 가정 L_surf · ε_surf | 대응 없음 (모델링 장치) | 값 자체는 물리량이 아니다 — R_surf·A 2.56 Ω cm² 가 물리량 |
| **N_M** | τ/ε (p.592) | MacMullin number | ε 불필요 | **1/f** | 원문은 값을 따로 보고하지 않는다 |
| **α** | κ_eff = κε^α (Eq. 3) ⇔ τ = ε^(1−α) (Eq. 4) | Bruggeman exponent | f 지수 | tau2_B = φ^(1−α) → α 1.5 면 φ^−½ (우리 `sigma_bruggeman` = φ^1.5, `network_conductivity.py:1124–1125`) | **Tjaden · COMSOL 의 1.5 와 같은 관례** · Landesfeind α_L = α − 1 (0.5) · √T 관례 (α − 1)/2 (0.25) |
| **γ** | τ = γε^(1−α) (Eq. 5) · 맞춤 1.8 (Eq. 18) | scaling parameter / scaling factor (p.598) | ε = 1 에서 τ = γ | tau2 상관식의 앞계수 — 우리 열 없음 | 액체에서는 순수 구조 효과 (σ₀ 모호성 없음).  SE 에서는 기준 상태를 흡수할 수 있다 (§8-0 ⑦) |
| **κ · D** | "intrinsic conductivities / diffusivities of the conductive phase" (p.592) | intrinsic | 미세구조 없는 벌크 액체 | **σ₀** — ⚠ 우리 σ₀ = SE 펠릿 3.0 (펠릿 미세구조 포함, `CL-91`) | 메모 v2 부록 ② 의 세 기준 상태 중 **"치밀 고유 σ = 1"** 부류 (Park 와 같은 부류 — 액체라 모호성 없음) |
| **κ_eff · D_eff** | effective (Eq. 1–2) | effective | 겉보기 전체 단면 · 막 두께 | σ_full (FULL) 의 자리 | PI 는 D_eff, AC 는 κ_eff — τ 가 둘에 같다고 가정 |
| **ε** | porosity / void fraction (p.592) | porosity | 총 (닫힌 기공 구분 없음) | φ_SE (전 SE 구 부피 합 — 비관통 포함) | 전도상이 기공 (액체) ↔ 고체 SE 로 뒤집힌다 |
| **(κ+σ)_avg** | Eq. 13–15 | — | 이온 + 전자 국소 합의 조화평균 | **대응 없음** (우리는 이온 · 전자 망을 따로 푼다) | 혼합 전도 막에 고주파 AC 를 쓰면 생기는 양 |
| (본문) | 곧은 균일 단면 평행 통로 → τ = 1, 굴곡 → τ > 1 (p.592) | — | — | 연속체 tau2 ≥ 1 (Wiener) 의 서술 | 우리 CF T < 1 (26/157) 은 이 범주 밖 = 원기둥 bulk 산물 (결정 11) |

**판정**
1. 이 논문의 τ 는 **제곱 없는 tortuosity factor (tau2)** 다 — Eq. 1 의 자리 (ε/τ) 와 "Abraham τ 의 제곱" 문장이 직접 정한다.  원문 낱말이 "tortuosity" 여도 우리 규칙상 **'tortuosity factor' (tau2)** 로 부른다.  √ 값과 맞대지 않는다 — 예: 분리막 3.15 = tau2 척도 (√ 로 1.77) · 막 2.44–3.41 (√ 로 1.56–1.85, 파생).
2. **Bruggeman α = f 지수 관례** (κ_eff ∝ ε^α, 구 1.5).  α = 1.5 · γ = 1 이면 τ = ε^−½ — COMSOL Bruggeman τ_F = ε_p^(−1/2) 와 같은 꼴 · 같은 양 (§8-0 ⑤).
3. **σ₀ 기준**: 이 논문 = **순수 액체 전해질 벌크 (문헌값 κ_ref 7.8 mS/cm · D(c))** · 우리 = **SE 펠릿 3.0 mS/cm** (펠릿 입계 · 잔류기공 포함).  액체는 전도상 내부 접촉저항이 0 이라 τ · γ 가 순수 기공 구조 효과인 반면, 우리 FULL tau2 는 펠릿 대비 기하 + SE–SE 협착 묶음이다.  값 대조는 결정 4 (순수 SE 기준 상태) 뒤에만.
4. **관통형 (eRDM)** — 막이 분리막 사이에 있어 Li⁺ 가 막을 지나야 한다 → conventional τ (dead-end 는 부피로만 세진다).  우리 두 띠 Dirichlet 망 tau2 와 같은 위상이고 τ_e (편측 접근) 가 아니다.
5. 키 (새 규약): 이 논문 τ ↔ `tau2_ion_<mode>` 의 정의 · γ · α ↔ 상관식 메타 (지수 관례 표지 "f 지수 (κ_eff ∝ ε^α)" 필수 — 메모 v2 결정 15 · 부록 결정 15 보강).

---

## 7. 우리 DEM+MPM 대비  →  `our_dem_baseline.md`

> ⚠ `our_dem_baseline.md` 는 **자리표시 (값 0)** 다 — 비교는 코드 정의 (메인 리포 작업 트리 HEAD `a022f77fe`, 읽기만) 와 판단 메모 v2 (`docs/reviews/tau_conventions_judgment_v2_20261003.md`) · 부록 (`…_addendum_lit10_20261003.md`) 으로 한다.
> **frame [5]**: 이 논문은 **수송 반쪽의 측정법**만 가진다 (액체 기공상 τ).  역학 · 형상 · 압밀은 없다.  우리 쪽 대응은 DEM 접촉망 tau2 (Kirchhoff) 와 STEP3 복셀 tau2 (CONTACT_FREE 가지) — 둘 다 **관통형**이라 이 논문 (eRDM) 쪽 정의다.
> **frame [4]**: 이 논문 수치로 우리 모델을 맞추지 않는다 (액체 LIB).  쓰는 것은 ① 정의 · 관례 ② 두께 시리즈 분리법 ③ 혼합 전도 막에서 고주파 AC 가 무엇을 재는가 뿐이다.

| 항목 | 이 논문 | 우리 | 같음 / 다름 · 이유 |
|---|---|---|---|
| 전도상 | 액체 전해질 (기공 연속체) | SE 고체 입자 (DEM 구 접촉망) / STEP3 복셀 | **다름** — 우리만 SE–SE 접촉 협착이 있다 |
| τ 정의 | τ = ε·κ/κ_eff (= ε·D/D_eff), 제곱 없음 | tau2 = φ·σ₀/σ_eff | **같은 꼴** |
| 경계조건 | 관통 (막 양쪽 분리막 → Li) | 바닥 · 위 띠 관통 Dirichlet (띠 정의 `network_conductivity.py:225–249` · 메모 v2 §7) | **같은 위상 (eRDM)** |
| σ₀ | 순수 액체 벌크 (문헌값) | SE 펠릿 3.0 (`CL-91`) | **성격 다름** (기준 상태, 결정 4) |
| 끝 (경계) 저항 | Li 전극 표면 (SEI · 퍼짐) — 옴 + 확산, **두께 시리즈로 분리** (τ* · R_surf A 2.56 Ω cm²) | 띠 끝 단락 (띠 안 SE 를 g_boundary ≫ g_bulk 로 전극에 묶음 → T 를 최대 ≈ 4r_SE/L 낮춤, 메모 v2 §3-6) · 판 근처 층 | **다른 물리 · 같은 자리 (경계)** — 부호 반대 (Thorat 은 T↑, 우리 띠 끝은 T↓).  분리 방법 (기울기/절편) 은 그대로 옮길 수 있다 |
| 망 내부 "접촉저항" | 없음 (액체 연속체) | SE–SE Holm 협착 (FULL 가지) | 이 논문에 대응 없음 |
| ε 회계 | 무게 · 두께 다공도 (총) | 구-합 φ_SE (질량 보존 · 겹침 이중계상) | 같은 "총 부피분율" 계열 — 이 논문의 다공도 계산 밀도 미기재 |
| Bruggeman 배수 (tau2 ÷ φ^−½) | 막 ≈ 1.83–1.87× · 분리막 ≈ 1.92× (파생) | 코퍼스 H 중앙 3.40 (IQR 2.54–6.71) · P 5.42 (메모 v2 §3-5, 1세대 협착식 포함) | **값 대조 금지** — 상 · σ₀ · 전도 기구가 다르다.  "Bruggeman 보다 크다" 는 방향만 같은 부류 |
| ε 지수 | f 지수 α 1.53 (액체 · ε 0.30–0.565 · 퍼콜 문턱에서 멀다) | 우리 T(φ) 는 모델 퍼콜 문턱 φ_c 0.195–0.200 근처에서 급변 (메모 v2 §3-8 ②).  고체 전해질 계 문헌: Froboese (이 논문 Eq. 5 와 같은 꼴, f 지수) (α, γ) = (3.67, 0.87) · (2.9, 1) — 고분자 + 유리구 모델계 · Kaiser 5.6–5.7 = **tau2 지수 관례** (f 지수로 6.6–6.7) + 전인자 ≈ 0.17 (판독) | **전이 불가** — 액체 연속 기공상의 ε^α 꼴은 문턱이 있는 고체 입자망에 그대로 맞지 않는다.  지수를 비교할 때 관례 (f · tau2 · √) 와 γ 처리를 같이 적는다 |
| 전자 채널 | 막의 전자 전도는 측정 방해 요인 (Eq. 13) | 이온 · 전자 망을 따로 푼다 (`_el_`) | 우리 두 σ 를 더해 혼합 전도 막의 AC R∞ 를 예측할 수 없다 (조화평균은 가산이 아니다) |
| 입자 처리 | 실제 막 · 입자 비해상 (1D 균질) | 강체 구 + 연화 E (형상 소성 없음) | 이 논문은 미세구조를 풀지 않는다 |
| 시뮬레이션 | 1D Newman 형 연속체 (COMSOL 3.4, 측정 해석 도구) | 3D DEM 접촉망 Kirchhoff · STEP3 복셀 FV | 다른 층위 — 비교 대상이 아니다 |

---

## 8. 적용 인사이트 (내 연구에 어떻게)

### 8-0. 닫는 것 — eRDM 원조 · Bruggeman 지수 α 관례

**① 이 논문의 tortuosity 정의** — **κ_eff = κ·ε/τ (Eq. 1) · D_eff = D·ε/τ (Eq. 2)** (p.592).  ⇒ **τ = 우리 tau2** (tortuosity factor, 제곱 없음).  원문이 *"our tortuosity is the square of the one used by Abraham [11]"* 이라고 스스로 적어 τ² 척도임을 못 박고 (해석이 아니라 원문 명시), MacMullin N_M = τ/ε (= 우리 1/f) 도 같은 쪽에서 준다.  σ₀ = 순수 액체 전해질 문헌값 (κ_ref 7.8 mS/cm · Stewart–Newman D).

**② 맞춘 Bruggeman 꼴 · 값**
| 질문 | 답 (쪽) |
|---|---|
| 꼴 | **τ = γ·ε^(1−α)** (Eq. 5, p.593) — **τ = γ·ε^(−α) 꼴이 아니다**.  α = κ_eff ∝ ε^α 의 지수 (Eq. 3) · γ = 1 이면 Eq. 4 τ = ε^(1−α) |
| 값 | **γ = 1.8 · α = 1.53** → **τ = 1.8 ε^−0.53** (Eq. 18, p.598) · 지수 −0.53 = 1 − α (Landesfeind 관례 τ = f·ε^−α 로 쓰면 f = 1.8 · α_L = 0.53) |
| 자료 | 활물질 막 τ (PI 만) — LiFePO₄ 중심 (≈ 21 점) + 탄소섬유 LiFePO₄ 3 점 + LiCoO₂ 4 점 (판독), 질량 조성 동일 (84/8/8).  맞춤에 LiCoO₂ · 섬유 점이 들어갔는지는 미기재 [미확인] |
| 기공률 범위 | ε ≈ **0.30–0.565** (판독 — 본문 수치 없음) · ε 0.45 점 두께 ≈ 100 µm (stated) |
| 품질 | 평균제곱근 분율 편차 2.7 % · 최대 4.7 % (stated) · 한 셀 반복 표준오차 1.1 % (90 %) |
| 해석 (원문) | 지수는 Bruggeman (1.5) 과 거의 같고 앞계수가 ≈ 2 배 → "scaled Bruggeman" 으로 잘 예측된다 · γ 는 구성 · 입자 형태에 따라 조정할 수 있다 · 큰 지수를 맞춘 문헌 [10, 13] 은 γ = 1 가정 또는 다른 모델 결함을 보상했을 수 있다 (p.598) |

**③ 분리막 두 방법 (AC 임피던스 · 분극-중단) 의 일치**
- 원문: *"The first thing to note is the satisfactory agreement between the AC-impedance and restricted-diffusion experiments"* · 두 방법의 절편이 *"essentially the same"* (p.597).  합친 자료 하나의 선형 맞춤 → true τ = **3.15** (기울기) · τ_app (1 장) = **6.12** (Patel 5.98).
- 판독 기반 우리 적합 (TREND · 원문은 방법별 기울기를 내지 않는다): **AC ≈ 3.4 · PI ≈ 2.9** (합친 기울기 3.15 를 판독이 재현 → 판독 신뢰 확인) · 점별 AC/PI −5 … +13 % (N = 6 · 8 에서 AC 가 10–13 % 높다) · 절편 AC ≈ 2.7 · PI ≈ 3.6.  ⇒ "일치" 는 **≈ 15 % 폭의 정성적 일치**다.  τ 가 κ 와 D 에 같은 값으로 들어간다는 Eq. 1–2 의 가정을 이 폭 안에서 지지한다.
- 의미: 분리막에서 두 방법이 맞으니 PI 를 믿을 수 있다 → 막 (AC 불가) 은 PI 로만 잰다 — 이 논리가 **eRDM 의 출발점**이다.
- ⚠ 막에서는 두 방법 교차 확인이 **없다** (AC 불가, §4-4) — 막 τ 의 방법 간 일치는 이 논문이 보이지 않는다.

**④ 전극 필름 자료**
- 조성 · 제조 · 박리 · 두께: §3-5 · §3-2.  대표 맞춤 τ = 2.82 (LiFePO₄ 115 µm · ε 0.45, Fig. 8) · 두께 예측 검증 140 µm (Fig. 11).
- 활물질 (LiCoO₂) 이나 탄소 형태 (섬유) 를 바꿔도 같은 질량 조성이면 같은 띠에 든다 (Fig. 9) — 원문은 입자 형태 · 크기나 탄소 종횡비가 달라도 상대 질량분율이 같다는 사실만 적고 원인은 단정하지 않는다.

**⑤ 결정 5 — COMSOL 의 Bruggeman τ_F = ε^(−1/2) 관례와 같은 꼴인가 · 이름**
- **같은 꼴 · 같은 양이다.**  Thorat Eq. 1 κ_eff = κ·**ε/τ** ≡ COMSOL Eq 6-6 f_e = **ε_p/τ_F** (메모 v2 §1, BDM UG p.376) — τ 가 ε 를 나누는 같은 자리.  Thorat Eq. 4 (γ = 1) 에 α = 1.5 를 넣으면 **τ = ε^−½ ≡ COMSOL Bruggeman τ_F = ε_p^(−1/2)** (p.377).  ⇒ Thorat τ = COMSOL τ_F = 우리 tau2.
- 이름: Thorat "tortuosity" (τ) · COMSOL "fluid tortuosity factor" (τ_F) — 이름은 다르고 양은 같다.  우리 규칙대로 둘 다 **tortuosity factor (tau2)** 로 부른다.
- Thorat 형 γ 척도 상관식 (γ ≠ 1 또는 α ≠ 1.5) 은 COMSOL "Bruggeman" 선택지 (γ = 1 · α = 1.5 고정) 로는 넣을 수 없고, **"Tortuosity" 선택지에 τ_F = 1.8 ε^−0.53 처럼 tau2 값을 직접** 넣어야 한다 (COMSOL p.377 *"For the Tortuosity model, specify the tortuosity factor is τF"* — 메모 v2 §1 인용).  ⇒ COMSOL 칸에 들어가는 것은 tau2 이지 √ 값이 아니라는 결정 5 의 판단과 같은 방향이다.
- ⚠ 이 논문은 **배터리 인터페이스 GUI 문제를 닫지 않는다** — COMSOL 3.4 에 자기 지배식 (Eq. 6–9) 을 직접 넣었다 (p.595).  배터리 Porous Electrode 노드의 보정식 확인 (GUI Equation 캡처) 은 그대로 필요하다.
- ⇒ **결정 5 권고 변경 없음** (√T 에서 COMSOL 낱말 제거 · T 행 신설 · GUI 캡처 뒤 T 에 "COMSOL 입력" 표지).  보강 문장 후보: *"COMSOL τ_F 는 Thorat (2009) 의 τ (κ_eff = κε/τ) 와 같은 tortuosity factor 이다 — γ 가 붙은 상관식은 Tortuosity 선택지에 tau2 로 넣는다."*

**⑥ 명명 규약 (CLAUDE.md ★★)**
| 이 논문 | 우리 이름 · 키 | 주의 |
|---|---|---|
| τ ("tortuosity") | **tortuosity factor = tau2** · `tau2_ion_<mode>` | 원문에 "factor" 가 없다 — 이름이 아니라 식 (Eq. 1) 으로 판정 |
| Abraham 의 τ (이 논문 τ 의 √) | tau · `tau_ion_<mode>` | 같은 "τ" 기호가 문헌마다 √ 만큼 다르다 |
| α (Bruggeman exponent) | 상관식 메타 — **"f 지수 관례 (κ_eff ∝ ε^α · 구 1.5)"** 표지 | Landesfeind α (0.5) · √T 관례 (0.25) 와 혼동 금지 (메모 v2 §1 ⑤) |
| γ ("scaling factor") | 상관식 앞계수 (열 없음) | "factor" 낱말이 tortuosity factor 와 겹친다 — 우리 문서에서는 "앞계수 γ" 로 |
| τ_app ("apparent tortuosity") | (열 없음) — 경계 저항이 섞인 tau2 | 후속 문헌의 "apparent" 와 뜻이 같은지 문헌마다 확인 (§10-4 Pouraghajan 행) |
| N_M | 1/f | — |

**⑦ 결정 16 의 다른 결정에 주는 것**
- **결정 11 (CF 지위 · 협착비) · 메모 v2 §3-6 띠 끝 단락**: 이 논문의 **두께 시리즈 분리** (τ_app·N = τ·N + τ*, Fig. 7) 는 우리 망의 경계 효과를 **실측으로** 빼는 틀이다.  메모 v2 는 띠 끝 단락을 상한 추정 (T 하향 ≤ 4r_SE/L, 코퍼스 중앙 6 %) 으로만 두었다.  같은 설계점에서 두께만 다른 침대 2–3 개의 T·L vs L 을 그리면 **기울기 = 끝 효과 없는 T**, **절편 = 띠 끝 단락 (음수 예상)** 이 나온다 (우리 제안 · 미구현).  한 침대의 z 부분 망으로도 할 수 있지만, 자른 면마다 같은 띠 규칙으로 새 띠가 생기므로 절편은 내부 구조의 띠 끝 효과만 재고 판 근처 벽 층 효과는 빠진다.  또 p.592 의 *"곧은 균일 단면 평행 통로면 τ = 1, 굴곡이면 τ > 1"* 은 연속체 tau2 ≥ 1 의 또 하나의 서술이다 — CF 의 T < 1 (26/157) = 원기둥 bulk 산물이라는 판단과 맞다.  **권고 변경 없음** (진단 후보 하나 추가).
- **결정 4 (순수 SE 게이트)**: ① 액체에서는 σ₀ (벌크 전해질) 가 모호하지 않아 γ 1.8 이 **순수 기공 구조 효과**다.  SE 복합체에서 T(φ) 에 Thorat 형 상관식을 맞추면 γ 에 **기준 상태 (펠릿 σ₀ + SE–SE Holm)** 가 섞인다 → γ 는 T_pure,ours 로 정규화한 뒤에만 보고하거나 "기준 상태 포함 γ" 로 표지한다.  ② 분리막 1 장의 τ_app (6.12) 가 true τ (3.15) 의 1.94 배다 (파생) — **얇은 층에서는 전극 계면 저항이 겉보기 τ 를 두 배로 만들 수 있다** → 실험 앵커가 두께 시리즈로 계면을 분리했는지를 사전등록 앵커 장부에 넣는다 (부록 결정 4 ⓑ ε 장부 · ⓓ σ₀ 메타 옆).  **권고 변경 없음.**
- **결정 13 (τ_e)**: 이 논문 = eRDM (관통형 conventional τ) 의 원조이고 τ_e 와의 비교는 없다 → "부호 불정" 유지.  **권고 변경 없음.**
- **결정 14 (전자 · 열)**: 혼합 전도 막에서 고주파 R∞ 는 (κ+σ)_avg (조화평균 — 국소 음의 상관이면 κ_avg + σ_avg 보다 크다) 를 준다 (Eq. 13–15) → 우리 이온 · 전자 망 σ 를 따로 풀어 더한 값은 AC 측정과 같은 양이 아니다.  전자 T 를 정의할 때 실험 앵커는 이온 차단 배치 (또는 건식 측정) 여야 한다는 한정어의 근거다.  **권고 변경 없음.**

### 8-1. 그 밖의 인사이트
- ① **eRDM 위상의 ASSB 판 = Kaiser Type-B** (Li | SE | 복합체 | SE | Li — SE 층이 복합체를 Li 에서 전자적으로 격리) — Thorat Fig. 2 (분리막이 막을 격리) 와 같은 배치다.  차이: 액체는 염 확산 (t₊⁰ 0.36) 이 있어 **이완 (D_eff)** 을 쟀고, 단일 이온 SE 는 염 확산이 없어 **DC Li⁺ 전류**로 κ_eff 를 직접 잰다 (kaiser 카드 §4-3).  우리 두 띠 Dirichlet 망은 이 위상의 직류 극한이다.
- ② **PI 의 τ 는 τ/D 다** (§4-3 우리 유도) — 가정한 고유 D 의 오차가 τ 로 1:1 전파된다.  AC 쪽은 κ_ref 오차가 1:1.  ⇒ 실험 tau2 는 **가정한 고유값에 비례**한다 (메모 v2 §3-1 의 비대칭 지적과 같은 부류) — 우리 망 T 에서는 σ₀ 가 약분되지만 실험 쪽은 아니다.
- ③ **"큰 지수 = γ = 1 가정의 보상" 경고** (p.598): ε^α 하나로 맞추면 앞계수 결손이 지수로 들어간다.  Froboese 는 같은 자료에서 γ 를 풀면 α 3.67 (γ 0.87), γ = 1 로 묶으면 α 2.9 — γ 처리만으로 지수가 0.8 움직인다.  ⇒ 우리 T(φ) 를 문헌 지수와 비교할 때 **관례 (f · tau2 · √) 와 γ 처리를 같이** 적는다.
- ④ **두께 시리즈 = 내부 기준**: 같은 셋업 안의 알려진 구조 (분리막) 로 계면을 지우는 논리 — 결정 4 (순수 SE 침대로 T 를 정규화) 와 같은 생각이다.
- ⑤ **Celgard 2400 도 곧은 통로가 아니다** (τ 3.15 @ ε 0.37, p.597 · p.599) — "단순해 보이는 구조도 Bruggeman 의 ≈ 2 배".  연속 기공상도 τ > 1 이라는 사실은 우리 CF 가지를 "협착 없는 물리적 기준선" 으로 읽지 말라는 결정 11 과 같은 결이다.

## 9. 인용 가능 문장 (deck/paper용)
- "Thorat et al. (J. Power Sources 188, 592–600, 2009) defined tortuosity through κ_eff = κε/τ and D_eff = Dε/τ, so their τ is a tortuosity factor — they note it is the square of the tortuosity used by Abraham."
- "For electrolyte-filled LiFePO₄-based cathode films (porosity ≈ 0.30–0.57, read from their Fig. 9), polarization-interrupt measurements gave τ = 1.8 ε^−0.53, i.e. a Bruggeman exponent α = 1.53 in the κ_eff = κε^α convention with a prefactor γ = 1.8, nearly twice the classical Bruggeman tortuosity (Thorat et al., 2009)."
- "The tortuosity of a Celgard 2400 separator obtained from AC impedance and from polarization-interrupt experiments agreed; the slope of τ_app·N versus the number of separators gave τ = 3.15, whereas a single separator showed an apparent τ of 6.12 because of an interfacial resistance at the lithium electrodes (Thorat et al., 2009)."
- "The high-frequency impedance of an electronically conducting porous film reflects a combined ionic-plus-electronic average conductivity rather than the ionic conductivity alone, so Thorat et al. did not extract film tortuosities from R∞ (2009, Eqs. 13–15)."

## 10. 주의/한계 (over-claim 방지)

### 10-1. 범위
- ⚠ **액체 전해질 LIB** (1 M LiPF₆ EC:DEC · PVdF + 탄소 막).  LPSCl 전고체로 수치 **전이 불가** — 쓰는 것은 정의 · 관례 · 분리법 · 혼합 전도 논증뿐이다.
- ⚠ **τ 표가 없다** — Fig. 9 의 점 값 · ε 범위는 판독 (TREND 전용).  본문 수치는 Eq. 18 · 2.7 % · 4.7 % · 1.1 % · 3.15 · 6.12 · 14.8 · 2.56 Ω cm² · 2.82 / 2.67 (Fig. 8 인쇄값) 뿐이다.
- ⚠ γ = 1.8 · α = 1.53 은 **이 막 조성 (84/8/8, PVdF)** 과 ε 0.30–0.565 범위의 값이다.  외삽 금지 — 특히 ε → 1 에서 τ → 1.8 (≠ 1) 은 맞춤 꼴의 산물이다 (Tjaden 지적).
- ⚠ 막 τ 는 **PI 한 방법**이다.  두 방법 교차 확인은 분리막뿐이다.
- ⚠ 막 τ 는 1D 모델 가정을 물려받는다: 활동도 보정 = 1 · t₊⁰ 0.36 고정 · D(c) · κ(c) 문헌식 · 분리막 셀에서 정한 표면층을 막 셀에도 그대로.  §4-3 유도대로 단층이면 τ ∝ D_가정 — 고유 D 의 오차가 τ 로 그대로 간다.
- ⚠ 다공도는 무게 · 두께로 계산했고 쓴 밀도 (LiFePO₄ · 탄소 · PVdF) 는 미기재 [미확인].  다른 ε 점들의 막 두께도 미기재.
- ⚠ 분리막 τ 는 한 다공도 (0.37) 의 값이다 — 분리막에는 α · γ 분리가 없다 ("≈ 2 배" 는 1.92 한 점, 파생).
- ⚠ 1.1 % 는 한 셀 반복성이다 · 셀 간 편차는 더 크다 (Fig. 9 산포 · 상관식 대비 최대 4.7 %).
- ⚠ Fig. 11 은 기울기 (시간상수) 일치만 주장한다 — 절대 전위는 모델이 자료보다 조금 낮다 (판독).

### 10-2. 원문 안의 불일치 · 오기 (렌더로 확인 — 인용 시 주의)
- **Stephenson [18] 의 γ**: Table 1 (p.593) = **18** ↔ 본문 (p.598) = **"γ = 21"**.  Table 1 의 τ 21–27 @ ε 0.43–0.71 은 γ = 18 일 때만 재현된다 (γ 21 이면 24.9–32.0, 파생) → 본문 21 은 τ 하한 (21) 과 헷갈린 것으로 보인다 (우리 판단).
- **분리막 1 장 τ_app = 6.12**: 본문은 "the apparent tortuosity measured for one separator" 라 적지만, Fig. 7 의 N = 1 두 점은 판독 ≈ 7.0 (AC) · 7.4 (PI) 이고 6.12 는 **적합선의 N = 1 값** (3.15 + τ* 2.96 = 6.11, 파생) 과 같다 → 6.12 가 단일 측정인지 맞춤값인지 원문이 가르지 않는다 (판독 기반 · 그림 해상도 한계).
- **"α = 1.53 in Eq. (4)"** (p.598): γ = 1.8 이 붙으므로 맞는 식은 Eq. (5) 다 (Eq. 4 에는 γ 가 없다) — 사소한 참조 오기 (우리 판단).
- **Eq. 14–15 차원**: 인쇄식 1/σ_avg = ∫₀ᴸ dx/σ(x) 는 우변에 길이 차원이 하나 더 있다.  Eq. 13 이 L/((κ+σ)_avg·A) 를 쓰므로 평균은 (1/L)∫₀ᴸ dx/σ(x) 여야 한다 (우리 판단 — 결론 무관).
- **Eq. 8 좌변 ε** — 오기가 아니다.  텍스트 추출이 ε 를 잃으므로 옮길 때 렌더로 확인할 것 (이 카드는 렌더값).
- **참고문헌 [12]** Patel et al. 이 "J. Power Sources 122 (1993) 1233" 으로 인쇄됐다 — [11] Abraham (Electrochim. Acta 38 (1993) 1233) 과 연도 · 쪽이 같다 → 인쇄 오류 의심 · 정확한 서지 [미확인].  [10] 저자명 "Tarascaon" (사소).
- **Fig. 4** 셀의 분리막 장수 미기재 (판독 R∞ ≈ 3 Ω 은 Fig. 7 적합선 · A 4 cm² 로 N ≈ 3–4 에 해당 — 파생 · 확인 불가).
- **Fig. 9** 맞춤에 쓴 점 집합 (LiFePO₄ 만 / 전부) 미기재.
- **Fig. 7 두 방법 "essentially the same intercept"** — 판독 적합 절편 AC ≈ 2.7 · PI ≈ 3.6 (TREND) → 정성 서술로 읽을 것.

### 10-3. 우리 검산 (원문에 없는 계산 — 값만 기록)
- **Table 1 재현**: γε^(1−α) 로 여섯 행 모두 표의 τ 와 반올림 안에서 일치 (MacMullin 3.98–5.01 · Abraham 7.30 · Djian 5.28 · Patel 5.99 · Doyle 2.89 · Stephenson (γ 18) 21.4–27.5).
- **Eq. 18**: ε 0.30 / 0.45 / 0.565 → τ 3.41 / 2.75 / 2.44 · Bruggeman 배수 1.87 / 1.84 / 1.83 · N_M 11.4 / 6.1 / 4.3 · f 0.088 / 0.164 / 0.232 · √τ 1.85 / 1.66 / 1.56.
- **분리막**: 3.15 ÷ 0.37^−½ = 1.92 · N_M 8.51 · f 0.117 · √ 1.77 · τ_app/τ = 6.12/3.15 = 1.94.
- **Eq. 16 역산**: τ* = 14.8 × 2 × 2.5 / 25 = **2.96** (ε_surf = ε_sep 이라 약분) · τ + τ* = 6.11 (≈ 6.12).
- **Eq. 17**: 2 × 2.5×10⁻⁴ cm × 14.8 / (7.8×10⁻³ S/cm × 0.37) = **2.564 Ω cm²** (원문 2.56 — κ = κ_ref 사용 확인).  같은 단위로 분리막 1 장 (true τ) = 2.73 Ω cm² — 두 전극 표면층 합이 분리막 1 장과 비슷한 크기다.
- **Eq. 11**: κ(1 M) = 7.7995 mS/cm ≈ κ_ref (모양 함수가 c_ref 에서 1 로 정규화됨) · κ(0) = 0.109 mS/cm (원문의 "small non-zero value").
- **Eq. 10**: D(1 M) = 1.485×10⁻⁶ cm² s⁻¹.
- **Fig. 8**: 2.82 vs Eq. 18 @0.45 (2.748) = +2.6 % · 2.67/2.82 = −5.3 % (캡션 "5 %").
- **이완 시간상수 (자릿수 검산)**: 단층 L²τ/(π²D) — 분리막 3 장 (75 µm, τ 3.15) 12.1 s ↔ Fig. 6 판독 기울기 ≈ 13 s (같은 자릿수 · 표면층 무시).  막 셀 (분리막 2 + 막 115 µm + 표면층) 의 균일 RC 선 근사 66 s ↔ Fig. 8 판독 ≈ 47 s (근사가 층 이질성을 못 다뤄 ≈ 1.4× — 같은 자릿수까지만).
- **Fig. 7 판독 적합**: 합친 기울기 3.15 · 절편 3.14 (원문 3.15 · Eq. 16 역산 2.96 과 정합) · AC 만 3.40 / 2.67 · PI 만 2.91 / 3.61.
- **R∞ (Fig. 4)**: Fig. 7 적합선 · A 4 cm² · κ_ref 로 N = 3 → 2.69 Ω · N = 4 → 3.37 Ω ↔ 판독 ≈ 3 Ω.

### 10-4. 이 논문을 인용하는 기존 카드 대조 (8 장 — 카드는 고치지 않음, 메인 판단)
| 카드 · 행 | 카드 서술 (요지) | 원문 (쪽) | 판정 |
|---|---|---|---|
| `tjaden2018_…` 41 | "지수 −0.53 ⇒ α = 1.53, γ = 1.8 … 그래프에 올린 양은 τ² 다 (원문은 'tortuosity values' 라고만 씀 — 우리 해석)" | Eq. 1 (κ_eff = κε/τ) · "square of the one used by Abraham" (p.592) | 지수 부호 · α · γ **맞음**.  τ² 판정은 **Thorat 원문이 직접 정의**한다 → "해석" 을 "원문 정의 (Eq. 1)" 로 올릴 수 있다 |
| `tjaden2018_…` 41 | "LiFePO₄ · LiCoO₂ 양극 (AC impedance + polarisation-interrupt)" | 막 τ 는 **PI 만** — AC 는 분리막 전용 (p.596 "we make no attempt … to extract κ_avg and hence τ from R∞ values") | **어긋남** — 방법 귀속 부정확 (같은 카드 178 행은 맞게 적었다) |
| `tjaden2018_…` 71 · 153 | "LiFePO₄ and LiCoO₂ \| 1.8 \| 1.53" · "τ²_Bruggeman = γ·ε^(1−α)" | Eq. 5 · Eq. 18 (p.593 · p.598) | **맞음** (Tjaden τ² = Thorat τ).  맞춤에 LiCoO₂ 점이 들어갔는지는 원문 미기재 (경미) |
| `tjaden2018_…` 480 | "J Power Sour. 2009;188(2):592–600 … (지수로 보아 τ² 양)" | PDF 에 호 번호 인쇄 없음 · Eq. 1 정의 | 호 "(2)" 는 이 PDF 로 확인 불가 [미확인] · τ² 는 원문 정의로 확정된다 |
| `landesfeind2016_…` 72 · 90 · 91 · 376 · 393 | Thorat 의 τ = ε^(1−α) · α_Thorat = 1 + α_L = m · Eq. 7 τ = f·ε^−α 관례 | Eq. 3–5 (p.593) | **맞음** (재매개 f = γ · α_L = α − 1) |
| `landesfeind2016_…` 305 | "LFP 84/8/8, 감자형 300–600 nm \| 분극-차단 확산 + Eq. 7 맞춤" | 84 AM / 4 CB + 4 흑연 / 8 PVdF (p.594) 는 맞음 · 입경 · 모양 수치는 **없다** — TEM Fig. 10 의 "non-monodisperse and non-spherical" (축척 0.2 µm, p.598–599) 뿐 · 방법 = 분극-**중단** (Li⁺ 가역 1 M LiPF₆ — 차단 전해질 아님) · 맞춘 식 = 자기 Eq. 5 | "감자형 300–600 nm" 는 Thorat 원문으로 확인할 수 없다 (Landesfeind 자신의 서술이면 그 표기 권장) [미확인] · "차단" 낱말이 blocking-electrolyte 와 헷갈릴 수 있다 · Eq. 7 ≡ Eq. 5 재매개는 맞음 |
| `landesfeind2016_…` 509 | "τ = ε^(1−α) 관례 … + f·ε^−α 꼴의 출처" | 인쇄 꼴 = γ·ε^(1−α) (Eq. 5) | 경미 — f·ε^−α 는 Landesfeind 쪽 재매개 |
| `froboese2019_…` 136 · 308 | "α ≈ 1.5 (ref 34, Thorat 2009)" · f 지수 관례 | p.593 "α ≈ 1.5 … often used in battery simulations" · 맞춤 1.53 | **맞음** |
| `hlushkou2018_…` 168 · 364 | 대칭셀 Li \| 전해질 \| 복합전극 \| 전해질 \| Li [22] 의 직렬 합 · eRDM (관통형) 원조 | Fig. 2 · Eq. 13 (p.594 · p.596) | **맞음** |
| `kaiser2018_…` 153 | "Thorat [10] \| LFP · LCO (액체) \| ε 0.57 → 0.30 \| τ_eff 2.5 → 3.5 \| 정상 Li⁺ 전류" | Fig. 9 판독 ε 0.30–0.565 · τ 3.46–2.40 (p.598) · 막 τ = **과도 이완 (D_eff)** 측정 (p.595 · p.597–598) | 범위 **맞음** (같은 tau2 양 — Kaiser Eq. 2).  "정상 Li⁺ 전류" 는 Thorat 측정 (이완 확산) 과 다르다 — 재인용 표의 Kaiser 쪽 분류일 수 있다 (경미) |
| `kaiser2018_…` 185 | Type-B (전자 차단 Li⁺ 전류) 의 원조 [10] | Fig. 2 — 분리막이 막을 Li 에서 전자적으로 격리 (p.594) | 위상 **맞음** · 측정량은 다름 (Thorat 염 확산 이완 ↔ Kaiser DC 전류) |
| `nguyen2020_…` 19 · 57 · 233 | "κ₀ = 0.046 S m⁻¹ (10 mM TBAClO₄, ref 16 = Thorat)" · "κ₀ 값 출처" | Thorat 전해질 = **1 M LiPF₆ EC:DEC 1:1 (w:w)** (p.594) · κ_ref **7.8 mS/cm** (p.596) — TBAClO₄ · 10 mM · 0.046 S/m **없음** | **어긋남** — Thorat 에 없는 값.  0.046 S/m = Landesfeind 2016 의 10 mM TBAClO₄ κ 0.46 mS/cm (landesfeind2016 카드 140–141 · 249 행) 와 같다 → Nguyen 원문 각주 귀속 오류이거나 카드 판독 오류 — **Nguyen PDF 대조 필요** [미확인] |
| `nguyen2020_…` 58 | "c_dl 0.01 F m⁻² — 각주 2: refs 9, 16" | Thorat 에 이중층 용량 값 없음 (p.596 은 "low impedance of double-layer capacitance" 정성 문장뿐) | **어긋남** (ref 16 몫) — 위와 같은 대조 필요 |
| `nguyen2020_…` 14 · 66 · 241 | eRDM = Thorat (시간영역 restricted-diffusion · 관통 D_eff · 분리막 τ 선행 필요) | p.594–598 | **맞음** ("정상상태 flux" 는 Nguyen 수치 구현의 정의 — Thorat 실험은 과도) |
| `park2019_…` 14 · 462 | "MacMullin number (N_m = τ/ε) [13]" | p.592 N_M = τ/ε | **맞음** |
| `pouraghajan2018_…` 112 · 137 | 분리막 층수 선형 맞춤 = Thorat 법 · PI 원조 | Fig. 7 (p.597) | **맞음** |
| `pouraghajan2018_…` 146 | "COMSOL 1D restricted-diffusion 모델 (Thorat [24]) 이 같은 기울기를 내는 τ = 'apparent tortuosity'" | Thorat 의 "apparent" = **Li 계면 저항이 섞인 분리막 값** (p.597 · p.599) · 막 τ 는 그냥 τ | Pouraghajan 자신의 용어라면 Thorat 용법과 **뜻이 다르다**는 표지가 필요 (카드 오류인지 원문 용어인지는 Pouraghajan 원문으로) |
| `pouraghajan2018_…` 431 | "restricted-diffusion 모델 식과 두께 의존 (L² ?) 확인" | 닫힌 L² 식 **없음** — 1D COMSOL 모델 (Eq. 6–11) 역산 · 두께 전이는 Fig. 11 예측 런 하나 (p.598–599) | 열린 질문의 답: 원문에 식은 없다 · Eq. 8–9 에서 단층 감쇠율 π²D/(τL²) (§4-3 우리 유도) |

- **"τ = 1.8 ε^−0.53" 류 문장 점검 결과**: 8 장 어디에도 그 문자열 그대로는 없다.  옮긴 꼴은 Tjaden 의 "γ = 1.8 · α = 1.53 · τ²_Bruggeman = γ·ε^(1−α)" 와 Landesfeind 의 "τ = f·ε^−α (Thorat 관례)" · Kaiser 의 범위값뿐이다 — **지수 부호 (−0.53 = 1 − α) · τ vs τ² (Thorat τ = tau2) · 전극막 (분리막 아님) 은 전부 맞다.**  어긋난 것은 Tjaden 41 행의 방법 귀속 (AC + PI → PI 만) 하나다.  그 밖의 어긋남 = Nguyen 카드의 κ₀ · c_dl 귀속 (Thorat 에 없는 값) · Landesfeind 305 행의 입경 서술 (Thorat 원문으로 확인 불가).

### 10-5. 판단 메모 v2 정정 후보
- **없음** — 메모 v2 의 이 논문 관련 문장 (§8-2 *"eRDM 원조 · α 관례 \| §1 Bruggeman 행"* · §1 표 ⑤ *"Bruggeman α: Tjaden/COMSOL 1.5 (f 지수)"*) 중 원문과 어긋나는 것은 없다.
- 보강 후보 셋 (정정 아님):
  - ① §1 명명표에 Thorat 열 (또는 주석): τ "tortuosity" = κ_eff = κε/τ (Eq. 1, p.592) = tau2 · *"square of the one used by Abraham"* · N_M = τ/ε · Bruggeman τ = ε^(1−α) (Eq. 4) · 일반화 τ = γε^(1−α) (Eq. 5, p.593) — **Tjaden Eq. 8 (γ 붙인 꼴) 의 원출처**.
  - ② §3-5 Bruggeman 배수 행의 "액체 전극 ≈ 1.5–3×" 에 **Thorat LiFePO₄ 막 ≈ 1.8× (γ, p.598) · Celgard 2400 ≈ 1.9× (파생 3.15/0.37^−½)** 추가.
  - ③ §8-2 "eRDM 원조" 의 뜻을 한정: restricted diffusion 자체 ([22] Newman & Chapman · [23] Stewart & Newman) 의 원조가 아니라 **집전체를 벗긴 전극막에 적용한 첫 직접 측정**이다 (원문 p.593 *"We are not aware of prior experimental evaluation of the tortuosity of porous electrodes independent of other processes in the cell"*).
- 같이 볼 것: 메모 v2 §8-2 의 Stephenson 2007 행 (*"리뷰 목록에서 접촉망에 가장 가까운 모형"*) — 이 논문 Table 1 · p.598 에 그 연구의 τ (γ 18 또는 21 · α 1.5) 가 **방전곡선 맞춤값**이고 이 논문의 직접 측정으로 대체된다고 적혀 있다.  그 행을 볼 때 τ 값은 인용하지 말 것 (정정 아님 · 주의).

---

## 11. 참고문헌 — 우리가 더 볼 것 (원문 목록 서지 그대로 + 이유 한 줄)
| 원문 ref | 목록 서지 (그대로) | 왜 볼 만한가 |
|---|---|---|
| [11] | K. Abraham, Electrochim. Acta 38 (1993) 1233. | "Thorat τ = Abraham τ 의 제곱" — √ 관례 τ 의 원례 · Table 1 7.3 이 환산값인지 확인 |
| [12] | K.K. Patel, J.M. Paulsen, J. Desilvestro, J. Power Sources 122 (1993) 1233. | 분리막 τ_app 5.98 · 다른 형태의 수치 모사 (구가 아니면 Bruggeman 초과) — ⚠ 인쇄 서지 의심 (§10-2) |
| [14] | D.A.G. Bruggeman, Ann. Phys. 24 (1935) 636. | Bruggeman 원전 — α 1.5 (f 지수) 의 출처 |
| [16] | R.M.D.L. Rue, C.W. Tobias, J. Electrochem. Soc. 106 (1959) 827. | 단분산 구 α ≈ 1.5 경험 근거 |
| [17] | R.B. MacMullin, G.A. Muccini, AIChE J. 2 (1956) 393. | MacMullin 수 · 사암 구 층 α 1.6–1.7 |
| [18] | D.E. Stephenson, E.M. Hartman, J.N. Harb, D.R. Wheeler, J. Electrochem. Soc. 154 (12) (2007) 1146. | 같은 군의 모델 원형 (COMSOL 지배식) · 메모 v2 §8-2 "접촉망에 가장 가까운 모형" — τ 는 방전곡선 맞춤값 |
| [20] | D. Djian, F. Alloin, S. Martinet, H. Lingnier, J.Y. Sanchez, J. Power Sources 172 (2007) 416. | Celgard 2400 (ε 0.32) α 2.46 — 분리막 관례 비교 |
| [21] | M. Pavlin, T. Slivnik, D. Miklavčič, IEEE Trans. Biomed. Eng. 49 (1) (2002) 80. | 균일 구 Bruggeman 재확인 |
| [22] | J. Newman, T.W. Chapman, AIChE J. 19, 1973 (343). | restricted diffusion 법의 원형 |
| [23] | S.G. Stewart, J. Newman, J. Electrochem. Soc. 155 (2008) F13. | D(c) 식 (Eq. 10) — PI τ 가 이 값에 비례한다 (§8-1 ②) |
| [10] | M. Doyle, J. Newman, A.S. Gozdz, N. Schmutz, J.-M. Tarascaon, J. Electrochem. Soc. 143 (1996) 1890. | 방전곡선 맞춤 α 3.3 — "큰 지수 = 보상" 사례 |
| [29] | I.V. Thorat, V. Mathur, J.N. Harb, D.R. Wheeler, J. Power Sources 162 (2006) 673. | 다공도에 따른 전자/액체 저항 절충 · 두께 최적화 (같은 군) |

## 12. 관련 카드
- `pouraghajan2018_tortuosity_polarization_interrupt_vs_blocking_electrolyte` — 같은 BYU 군의 후속: PI (이 논문 법) vs 차단 전해질 EIS 실측 비교 · 분리막 층수 맞춤 (Celgard 3501 τ 3.24).
- `nguyen2020_electrode_tortuosity_factor` — 이 논문 법을 eRDM 으로 분류 · τ_e 정의 정본 (§10-4 의 κ₀ 귀속 확인 대상).
- `tjaden2018_tortuosity_review_calculation_approaches` — 명명 정본 (κ = τ²) · Eq. 8 = 이 논문 Eq. 5.
- `landesfeind2016_tortuosity_eis_electrodes_separators` — α 관례 대조 (α_L = α − 1) · LFP 문헌 대조 (Fig. 21).
- `kaiser2018_ion_transport_limitations_assb_sulfide_electrodes` — eRDM 위상의 ASSB 판 (Type-B) · 문헌 τ 표에 이 논문.
- `froboese2019_microstructure_ionic_conductivity_assb_electrode` — 같은 꼴 (그 카드 Eq 12 = 이 논문 Eq. 5) · α ≈ 1.5 를 이 논문에서 인용 · 고분자 모델계 맞춤 (3.67, 0.87) · (2.9, 1).
- `hlushkou2018_void_space_ion_transport_assb_cathode` · `park2019_electrode_design_methodology_assb_3d` — 대칭셀 법 · N_M = τ/ε 정의 인용.
- `taufactor_tortuosity_factor_tomography_tool` — 관통형 τ (= 이 논문 τ) 의 영상 기반 계산 도구.

## Q&A 로그
<!-- "Q&A 작성해줘" 트리거 시 직전 질문/답 누적 -->
