Repository: yonghoon7153-source/Yonghoon-DEM-DFT

# 📚 LITDB — 문헌 단일 시스템 (**SE·DFT 축 + DEM·MPM 축, 두 트랙**)

> **앞으로 논문은 여기서만 본다.** 여러 곳(db/literature, kb/papers, db/properties, Excel)에 흩어진 문헌을 한 곳에서 생각·참고·비교하기 위한 통합 MD 시스템.

## 왜 트랙이 둘인가
`INDEX.md` 는 argyrodite 전해질 축이라 접촉역학·MPM·건식전극 digest 가 들어갈 자리가
없다. 그래서 한때 64편이 **어느 인덱스에도 없었다**(open_items #7). 축을 나눠 그 구멍을
닫았고, 한 분모로 세면 “159편 중 98편 미언급” 같은 **가짜 미결**이 나온다
(`comparison_vs_ours.md:8`). 분리는 실측 근거가 있는 결정이다 — 합치지 말 것.

⚠ 이 표의 **편수는 적지 않는다.** 손으로 쓴 수는 반드시 낡는다(README 자신이 세 번 틀렸다).
현재값은 `python3 tools/litdb/build_index.py --check` 로 본다.

File: litdb/papers/tovar2026_cold_spray_cathode_composite_dem_plastic_elastic_bond.md (part 1 of 2)
# 냉간분무(cold spray) 양극 복합분말 증착을 탄소성(elastoplastic) 결합구 DEM 으로 — NMC622 단일입자 충돌: 기판 항복응력이 주로 지배 (영률이 그다음) · 사선 충돌은 증착을 죽인다 · PVDF 최소량 문턱 · 입자만 한 크레이터만 돕는다 — Tovar et al. (Surf. Coat. Technol. 541 (2026) 134102)

> slug `tovar2026_cold_spray_cathode_composite_dem_plastic_elastic_bond` · DOI `10.1016/j.surfcoat.2026.134102` · type `DEM (elastoplastic bonded-sphere, single-particle impact) + experiment (cold spray · CFD-DEM · high-speed video · profilometry)` · PDF `2a8911cb-Cold_Spray_Deposition_of_Cathode_Composites_Modeled_via_a_DEM_Plastic_Elastic_Bond_Framework.pdf` (최종판 15 쪽) + SI `6a8cf469-Sup_Cold_Spray_Deposition_of_Cathode_Composites_Modeled_via_a_DEM_Plastic_Elastic_Bond_Framework.pdf` (9 쪽) · 처음 판 = Journal Pre-proof `dcce51a3-69._Cold_spray_deposition_of_cathode_composites_modeled_via_a_DEM_plastic_elastic_bond_framework.pdf` (44 쪽) + SI `a75745a2-69._Sup_Cold_spray_deposition_of_cathode_composites_modeled_via_a_DEM_plastic_elastic_bond_framework.pdf` · digested `2026-11-02` · 최종판 대조 `2026-11-23` · status ✅
>
> **서지 (최종판 p.1 · 2026-11-23 원문 대조)**: Alejandro Gallegos Tovar\* (UC Davis 화공) · Eunjeong Kim · Nadira Surghani · Erika P. Ramos · John Roehling · Steven Hoover · Harry B. Radousky · Jianchao Ye (LLNL) · Denny John · Ambreen Nisar · Sohail Mohammed (FIU · UTEP 겸) · Arvind Agarwal (FIU · VCU 겸) · Alexander A. Baker (LLNL) · Jennifer S. Curtis (UC Davis) — **인쇄 순서 그대로 14 명** (Baker 는 13 번째) · *"Cold spray deposition of cathode composites modeled via a DEM plastic–elastic bond framework"* · *Surface & Coatings Technology* **541** (2026) **134102** (15 쪽 · 논문 번호 = 쪽 표기) · 접수 2026-08-05 · 수정 2026-10-19 · 채택 2026-10-29 · **온라인 2026-10-30** (p.1) · 권 날짜 2026-12-01 (PDF 메타데이터 `prism:coverDate` — 쪽에는 인쇄 안 됨) · 판 = Version of Record (메타데이터 `jav:journal_article_version` VoR) · ISSN 0257-8972 · © 2026 Elsevier B.V. · 교신 = Tovar (a.gallegos0320@hotmail.com 은 원문 표기).
> **최종판 대조 결과 (§14)**: 본문 그림 15/15 · SI 그림 8/8 · 표 1–2 (셀 전수) · 식 (1)–(31) · 본문 숫자 · 카드가 옮긴 인용 문장의 내용 = **Pre-proof 와 같다**.  바뀐 것 = 서지 (권 · 논문 번호 · 온라인 날짜) · 쪽 배치 (44 → 15 쪽 · 그림 · 표가 본문 안으로) · CRediT 의 저자 이름 오기 1 건 고쳐짐 ('Nissar' → 'Nisar') · 최종판 PDF 에 그래픽 초록 · 하이라이트 없음.  이 카드 쪽 정정 = 저자 순서 · '항복응력 ≫ 영률' 표현 · 인용 꼴 둘 (§14-2).
> **이웃 카드 (링크만)**: [`clemmer2024_bpm_elastic_grain_compaction_beyond_jamming`](clemmer2024_bpm_elastic_grain_compaction_beyond_jamming.md) (3D BPM 압밀 · 탄성만 — 이 논문의 '결합 수준 소성' 이 그 카드에 없는 반쪽) · [`xu2023_dem_bonded_particle_fracture_calendering`](xu2023_dem_bonded_particle_fracture_calendering.md) (결합 입자 파괴 · 캘린더링) · [`sankar2026_fiber_scale_dem_carbon_felt_manufacturing`](sankar2026_fiber_scale_dem_carbon_felt_manufacturing.md) (LAMMPS BPM 섬유) · [`thorntonyin1991_oblique_impact_elastic_spheres_adhesion`](thorntonyin1991_oblique_impact_elastic_spheres_adhesion.md) (이 논문 ref [47]) · [`giannis2021_stress_based_multicontact_dem`](giannis2021_stress_based_multicontact_dem.md) (형상 방법의 비용 장벽) · [`wheatcroft2023_nmc811_secondary_particle_fracture_insitu_sem`](wheatcroft2023_nmc811_secondary_particle_fracture_insitu_sem.md) (NMC 입자 분할 하중 실측).
> **크롭** (`litdb/figures/tovar2026_cold_spray_cathode_composite_dem_plastic_elastic_bond/` · `figures.json`) **55 장** = 본문 그림 15 (Pre-proof 렌더 그대로 · 최종판과 내용 같음) + 그래픽 초록 1 (최종판 PDF 에 없음 · Pre-proof 렌더) + SI 그림 8 (그대로 · 최종판 SI 렌더와 화소 같음) + 표 2 · 식 10 (**최종판에서 다시 렌더** · 파일 이름 그대로 · 내용 같음 — Pre-proof 크롭의 대각 워터마크 · 쪽 넘김 이음매가 없어짐) + 근거 문단 19 (`txt_*` · 최종판 · 2026-11-23 새로).

## 0. 판독 범위 · 이 카드 읽는 법

- **읽은 것 (2026-11-23 · 최종판)**: 본문 PDF **15 쪽 전수** (p.1 표제 · 초록 · p.1–14 본문 · p.14 CRediT · 감사 · 부록 안내 · 데이터 · p.14–15 참고문헌 [1]–[65]) + SI **9 쪽 전수** (Word 원고 · p.1 표지 · p.2 그림 S1–S2 · p.3–4 · p.7 매개변수 연구 본문 · p.3 · 5 · 6 · 8 · 9 그림 S3–S8).  텍스트 층 전수 + 그림 · 표 · 식이 있는 쪽은 렌더로 확인.
- **처음 판 (2026-11-02 · Journal Pre-proof)**: 본문 PDF 44 쪽 전수 (1쪽 표지 · 본문 2–18쪽 · 참고문헌 19–24쪽 · 캡션 24–25쪽 · 표 25–27쪽 · 하이라이트 28쪽 · 그림이 29–44쪽에 **한 쪽에 하나씩** 따로 실림) + SI 9 쪽 전수.  ⚠ 그 PDF 는 2026-11-23 에 작업 트리 inbox 에 없다 — 최종판 대조는 **이 카드의 옮겨 적기 · 인용 · Pre-proof 크롭 (화소)** 을 기준으로 했다 (§14).
- **본 그림 (크롭 PNG 를 하나씩 열어 확인)**: 본문 `Fig. 1`–`Fig. 15` **15/15** + 그래픽 초록(GA) + SI `Fig. S1`–`Fig. S8` **8/8** + `Table 1`·`Table 2` + 식 (1)–(31) 렌더 10장 + 근거 문단 19 장.  **안 본 그림 없음.**
- **쪽 표기**: 이 카드의 `p.N` = **최종판 쪽** (2026-11-23 부터) · SI 는 `SI p.N` (두 판 같은 쪽).  Pre-proof 쪽 번호는 `figures.json` 의 옛 크롭 항목 (`page`) 에만 남는다.
- **수치 표지**: `stated` = 본문·표 글자 · `figure-read ≈` = 그림에서 읽음 (추세용, 자릿수 정밀도 없음) · `그림 안 글자` = 그림 속에 인쇄된 숫자 · `우리 산수` = 논문 식·값으로 우리가 계산한 것 (논문 주장이 아님) · `[미확인]` = 원문 (최종판 15 쪽 + SI 9 쪽) 에 없음.
- ⚠ **소재계 = NMC622 : PVDF : 카본블랙(CB C65)** — 황화물 SE 가 **한 톨도 없다** (서론은 고체전지를 동기로 들지만 분말은 LIB 조성). LPSCl 값과 같은 표에 놓지 않는다.
- ✅ **최종판 대조 (2026-11-23)**: *Surf. Coat. Technol.* **541** (2026) **134102** — 인용은 이 서지로.  그림 · 표 · 식 · 숫자는 Pre-proof 와 같아 이 카드의 값은 그대로 쓸 수 있다 (옛 경고 *"Journal Pre-proof — 권호·쪽 미정 · 최종판에서 숫자가 바뀔 수 있다"* 를 이것으로 바꿈 · 대조 목록 = §14).

## 0-1. ★ 결론 먼저 — 우리 질문에 대한 답 (2026-11-23 보강)

**한 문장**: 냉간분무 (N₂ 70 psi · 300 °C) 로 쏜 NMC622 : PVDF : CB 응집 입자 하나가 금속 기판에 **160 m/s 로 부딪히는 순간 (≈10⁻⁷ s)** 을 Ø1 µm 강체 구 수천 개를 탄소성 가상결합으로 묶은 **3D 결합구 DEM** 으로 풀어, 붙느냐 (반발계수 0) 튀느냐가 **기판의 소성 에너지 흡수 — 주로 항복응력, 그다음 영률** — 로 갈림을 보인다; 압밀 · 기공 · 수송 계산은 없고 실험과는 **서열**로만 맞춘다.

| 우리 질문 | 이 논문이 주는 것 | 표지 · 쪽 |
|---|---|---|
| ① 순수 SE · 복합 양극의 압력별 기공 (누른 채 / 뺀 뒤) | **없음** — 압밀이 아니라 단일 입자 고속 충돌 · SE 없음 · 기공 · 밀도 측정 0 (증착 '부피' · 단면 높이뿐 · 결론의 *"less dense deposits"* 도 밀도를 재지 않음) | [인쇄] p.3 · p.9 · p.13 · Fig 12 |
| ② 판정 · 측정 정의 | 반발계수 COR = 충돌 후 ÷ 충돌 전 속도 · **정상값 0 ⇒ 증착** · 0 이 아닌 값이 클수록 증착이 어렵다 (p.7) · 실험 = 광학 프로파일로미터 증착 부피 · 단면 (각도 실험은 ≥3 회 평균 · p.3) | [인쇄] p.7 · p.3 |
| ③ 하중을 뺀 뒤 · 되돌아옴 | **결합 수준만** — 제하는 늘 탄성 기울기 · 탄소성 / 소성 구간에서 0 까지 빼면 **잔류각** (굽힘) · 잔류 변위 (법선) · 재하는 탄성선을 따라가다 뼈대에 다시 붙는다 (식 5 · 11 · Fig 4 · p.4–5) · 입자 수준 = 반발 (COR) · **압밀 탈압 없음** | [인쇄] p.4–5 |
| ④ 입자 형상 · 접촉 · 균열 | 결합이 항복하면 응집체 모양이 영구히 바뀔 수 있다 — 그러나 NMC 입자는 *"yields but does not undergo substantial plastic behavior"* (p.8) · 결합 파단 → 기판 · 입자 chipping (SI p.4 · Fig S4 · S5) · 주 소산 = **기판 소성 압흔** | [인쇄] p.8 · SI p.4 |
| ⑤ 계산의 정체 | **3D 결합구 DEM (BPM)** — Ø1 µm 강체 구 2,499 개 (FCC → 구 절단 · ν 0.74) 입자 + 12,716 개 (11 층 × 34 × 34 단순 정사각 격자) 기판 = 구 15,215 개 [우리 산수] · 결합 = Potyondy–Cundall 탄성 + Guo 2018 굽힘 탄소성 + Suehr 2025 법선 탄소성 + 파단 · 비결합 접촉 = Hertz + Mindlin–Deresiewicz + Coulomb · 감쇠 e 0.60 / e_b 0.88 · Hamaker vdW · Δt 2.20 × 10⁻¹² s · 160 m/s · **코드 이름 · 경계조건 · 계산 시간 미기재** | [인쇄] p.3–7 · Table 1–2 |
| ⑥ 실험 대조 | **서열만** — 속도 범위 겹침 (예측 ≈120–210 ↔ 실측 114–185 m/s · p.7) · 각도 (DEM COR ↑ ↔ 증착 부피 ↓ · 30° 이상 증착 거의 0 · p.9) · 기판 서열 ↔ PVDF 최소량 (Al 예외 = 산화막으로 해석 · p.10) · 크레이터 실험 0 | [인쇄] p.7 · p.9–10 |
| ⑦ DEM (단단한 구 · 점접촉) 한계 진술 | 점접촉 DEM 에 대한 직접 문장은 **없다** — 대신 JKR 응집체 DEM 이 *"does not reflect the mechanical behavior of solid metal or ceramic particles relevant to cold spray"* (p.2) · 조밀 결합 기판은 *"suppress local deformation and prevent realistic indentation"* (p.6) · 정사각 격자의 결합 수 부족 → 탑 · 리지 · 요철이 *"mechanically unstable and collapse under impact"* (p.10) · *"qualitative mechanical trends rather than quantitative deposit dimensions"* (p.7) | [인쇄] §4-8 |
| ⑧ E · 항복 (우리 frame [2] 와) | 결합 영률 E_b = **실재 E** (NMC 1.99 × 10¹¹ Pa · 기판 = 문헌값) · **항복을 복합체 유효값으로 낮춤** (NMC σ0 9.3 MPa · α 1.2 — *"apparent hardening arises from microstructural mechanisms such as pore collapse, grain rearrangement, binder deformation, and interfacial sliding"* p.6) · 우리 DEM 은 **강성**을 18 배 연화 — 같은 인식론 · 다른 손잡이 (§7) | [인쇄] p.6 · Table 1 |
| ⑨ 저자 한계 · 향후 | PVDF 퍼짐 · 부착 · 산화막 · 온도 연화 · 다입자 효과 없음 · **단일 크기** 응집체 (실제 = 결정립 크기 · 기공 · 바인더 분포 불균일) · *"quantitative agreement with experiments is not expected at this stage"* · 향후 = 여러 구 크기 · 표면화학 부착 · 다입자 충돌 | [인쇄] p.14 |

⛔ **한정어 (떼지 말 것)**: ① 재료 = NMC622 : PVDF : CB (LIB 조성 · SE 0) · 기판 = 금속 여섯 ② 공정 = 냉간분무 **단일 입자 고속 충돌** (160 m/s · ≈10⁻⁷ s) — 준정적 압밀 아님 (우리 판 속도와 ≈1.6 × 10⁷ 배 · §4-7) ③ DEM = 단일 실행 · 단일 격자 방위 (SI `Fig. S8` 의 흔들림 ≈0.02–0.03 이 기판 사이 차와 같은 크기) ④ 표 σ0 일부 (Al · Cu · W) 와 유도 한계 · SS316 E_b 가 서로 어긋남 (§4-7 — **최종판에서도 그대로**) ⑤ DEM 코드 · 경계조건 · 계산 비용 미기재.
⇒ **절대값 전이**: COR · 기판 서열 · PVDF 문턱 · 크레이터 문턱은 우리 LPSCl · NCM 압밀로 **옮길 값이 아니다**.  옮길 수 있는 것은 방법 (결합 수준 탄소성 · 제하 법칙 · 격자 배위수가 강성 손잡이가 된다는 경고) 과 비용 감각 (§7b).

## 0-2. ★ 고른 의도 대조 (보강 의도 · 2026-11-23)

후보 표 (`S8_candidates.md`) 의 행이 **아니다** — 1저자 11-23 업로드 *"논문에이전트 부탁"* (최종 출판본 15 쪽 + SI 9 쪽) · 처음 카드 = 2026-11-02 Journal Pre-proof (커밋 `9ae6f2080`).  의도 = 지시서 덧붙임 ①–⑤.

| 의도의 문장 | 판정 | 원문 위치 · 값 · 조건 |
|---|---|---|
| ① 서지를 최종판 (권 · 논문 번호 · 쪽 · 출판일) 으로 | **채움** | p.1 머리 · 꼬리: *Surface & Coatings Technology* **541** (2026) **134102** · 15 쪽 · 접수 2026-08-05 · 수정 10-19 · 채택 10-29 · 온라인 **10-30** · 권 날짜 2026-12-01 (메타데이터 · 쪽에 없음) · DOI 같음 |
| ② 'Journal Pre-proof — 권호 · 쪽 미정 · 숫자가 바뀔 수 있다' 경고를 대조 결과로 | **채움** | §0 마지막 줄 · 머리 상자 · §14 |
| ③ Pre-proof 로 적은 숫자 · 그림 · 표를 한 줄씩 대조 — 바뀐 곳만 고침 | **채움** | 본문 그림 15 (흐림 뒤 회색 차 ≤ 15/255) · SI 그림 8 (화소 차 0) · 표 1–2 (셀 전수 같음 — SS316 E_b 2.00 × 10¹⁰ 포함) · 식 31 (기호 같음) · 본문 숫자 전부 같음 → **원문 쪽에서 바뀐 것 = 서지 · 쪽 배치 · CRediT 오기 하나** (§14-1) · 카드 쪽 정정 넷 (§14-2) |
| ④ 최종판 SI 9 쪽 ↔ 카드의 SI 내용 (빠진 것만 더함) | **채움** | 같은 쪽 구성 · 그림 화소 같음 · 더한 것 = SI p.3–4 스윕 범위 원문 · SI p.4 본문 *"normal and shear mode"* ↔ `Fig. S4` 캡션 *"(b) bending"* 어긋남 · SI p.7 끝 문장 (PVDF 가 *"enhance cohesion and reduce particle shattering"* — 실험 해석 · 측정 아님) (§4b · §10) |
| ⑤ 크롭 = 최종판에서 달라진 그림 · 표만 새로 · 이름 · 경로 유지 | **채움 (한정)** | 본문 그림 15 · SI 8 = 내용 같아 **그대로** · 그래픽 초록 = 최종판 PDF 에 없어 Pre-proof 크롭 그대로 · 표 2 · 식 10 = 내용은 같지만 Pre-proof 크롭의 대각 *"Journal Pre-proof"* 워터마크 · 표 쪽 넘김 이음매 · Pre-proof 쪽 번호가 최종판과 달라 **최종판에서 다시 렌더** (이름 그대로) · 근거 문단 19 새로 (CURATOR_BRIEF 11-12 규칙 · ≤ 20) |
| 대기열 메모 *"최종 출판본 15 쪽 + SI 9 쪽"* | **채움** | 본문 15 쪽 (p.15 = 참고문헌 끝) · SI 9 쪽 |
| 이 카드를 가리킨 정본 카드 · 문서의 2 차 인용 | **채움 (값 같음)** | `thorntonyin1991_…` L60–62 (Mindlin–Deresiewicz · Coulomb · K_c [47] · ref [47] 서지) = 최종판 p.5 · ref [47] 과 같음 · `comparison_vs_ours_DEM.md` [Tovar26CS] (σ0 9.3 MPa · α 1.2 · 2,499 구 · 인용 *"the particle yields …"*) · '분할' 줄 (860/9.3 · ≤ ≈27 MPa) = 같음 — 단 그 절 머리의 *"Journal Pre-proof"* 표지와 *"기판 항복응력 ≫ 영률"* 바꿔 쓰기는 이번 커밋에서 갱신 · `clemmer2024_…` · `xu2023_dem_bonded_…` · `hiramatsu1966_…` · `dang2019_…` = 이름만 (값 없음) |

⇒ **의도 대조 결과: 채움** — 서지 · 경고 · 숫자 · 그림 · 표 · SI 대조와 크롭 갱신을 다 했다 · 원문 쪽 변경은 서지 · 쪽 배치 · 오기 하나뿐.

## 1. 한 줄 요약

저압 냉간분무(질소 70 psi · 300 °C, 입자 속도 **≈120–210 m/s**)로 NMC622 복합 양극을 쌓을 때 **입자가 붙느냐 튀느냐**를, 응집 입자 하나(Ø1 µm 강체 구 **2,499개**를 FCC 로 묶은 것)가 결합구 기판(구 **12,716개**)에 부딪히는 **탄소성 가상결합 DEM** 으로 풀었다 — 붙음(반발계수 COR → 0)을 정하는 것은 **기판이 소성으로 에너지를 먹는 능력**이고 그 손잡이는 **주로 항복응력, 그다음 영률** (본문 p.8 *"primarily to the yield stress … and, to a lesser extent, the Young's modulus"* · 초록 · 결론은 둘을 함께 *"dominate"* · *"exert the strongest influence"* · SI p.7 *"yield stress is the dominant factor"*), 사선 충돌은 법선 운동량을 줄여 증착을 죽이며(실험: 30° 부터 증착 ≈0), 실험상 **PVDF 가 없으면 아무 기판에도 안 붙는다**(최소량 Cu 1 wt% … W ≈4 wt%), 크레이터는 **폭 w/d ≳ 0.8 · 깊이 h/d > 0.2** 일 때만 돕는다.  ⚠ 실험과의 일치는 **서열(정성)뿐**이고 DEM 에는 PVDF·화학·온도·다입자가 없다 (저자 명시).

## 2. 메타

| 저자 | 저널/년 | DOI | 소재 | 연구유형 |
|---|---|---|---|---|
| **Alejandro Gallegos Tovar**\* (UC Davis 화공) · Eunjeong Kim · Nadira Surghani · Erika P. Ramos · John Roehling · Steven Hoover · Harry B. Radousky · Jianchao Ye (LLNL) · Denny John · Ambreen Nisar · Sohail Mohammed · Arvind Agarwal (FIU 기계·재료; Mohammed 는 UTEP 겸, Agarwal 은 VCU 겸) · Alexander A. Baker (LLNL) · **Jennifer S. Curtis** (UC Davis) — 최종판 p.1 인쇄 순서 (2026-11-23 정정: 옛 줄은 Baker 를 LLNL 묶음 안 9 번째에 적었다) | *Surface & Coatings Technology* **541** (2026) **134102** · 15 쪽 · 온라인 2026-10-30 (처음 판 = Journal Pre-proof · PII S0257-8972(26)00954-0 — 최종판 쪽에는 PII 인쇄 없음) | 10.1016/j.surfcoat.2026.134102 | **NMC622 (Targray) : PVDF (100–500 nm, Nanochemazone) : CB C65 (MSE Supplies)** = 90 : x : 2 wt% (x = 0–5) · 기판 Al · Cu · steel · SS316 · Inconel 625 · W | DEM (탄소성 결합구, 단일입자 충돌) + 실험 (냉간분무 · CFD/CFD-DEM · 고속영상 · 광학 프로파일로미터) |

- 접수 2026-08-05 · 수정 2026-10-19 · 채택 2026-10-29 · **온라인 2026-10-30** (최종판 p.1) · \*교신 = Tovar.
- 지원: U.S. DOE / LLNL DE-AC52-07NA27334 · LLNL LDRD 24-ERD-014 · Strategic Deterrence Academic Collaboration Team-University Program Award (p.14).
- 데이터: *"Data will be made available on request."* (최종판 p.14 · 2026-11-23 정정 — 옛 줄 *"Data will be available upon request."* 은 원문 꼴이 아니었다) · **DEM 코드 이름·버전·공개 여부 미기재** (최종판 15 쪽 텍스트 층 전수 검색: LIGGGHTS/LAMMPS/EDEM/Rocky/in-house 어느 낱말도 없음).
- 선행 실험편 = 같은 그룹 **Kim et al., *ACS Appl. Mater. Interfaces* 17 (49) (2025) 67152–67159 · DOI 10.1021/acsami.5c17931** (ref [27]: 냉간분무 NMC622 복합 양극, 전기화학 동작 확인 — *"retain full electrochemical functionality … relative to tape cast electrodes"* p.3) — 이 논문은 그 공정 조건·CFD-DEM 속도를 그대로 가져온다.

## 3. 핵심 수치

| 양 | 값 | 조건 | 표지 | 비고 |
|---|---|---|---|---|
| 노즐 조건 | N₂ **70 psi** (우리 산수 ≈0.48 MPa) · **300 °C** 입구 · 분말 공급 **≈0.001 kg/s** | De Laval 노즐, 목 하류에 Venturi 주입 | stated (p.2–3) | TTEC LLC Versatile Cold Spray System (글러브박스 안) |
| CFD-DEM 예측 입자 속도 | **≈120–210 m/s** (크기 클수록 느림: 노즐 벽과 소산 충돌) | 크기 구간 0–5 … 20–25 µm | stated (범위 · p.7) · 구간별은 figure-read | `Fig. 1d`=`Fig. 6a`: 중앙값 ≈201 / ≈177 / ≈153 / ≈135 / ≈120 m/s |
| 고속영상 실측 속도 | **114–185 m/s** (군집 4개의 평균) | i-Speed 727 · 150,000 fps · 노출 2 µs · 섀도그래프 | stated (p.7) | `Fig. 6b` 오차막대 figure-read ≈84–248 m/s · **군집 크기 미측정** |
| 일반 냉간분무 속도 (비교) | 300–1200 m/s | 문헌 [63] | stated (p.7) | 이 계는 **저속 영역** |
| DEM 입자 | Ø1.0 µm 구 **2,499개**, FCC 를 구로 잘라냄, 충전율 **ν = 0.74** | — | stated (p.6) | 응집체 지름은 **미기재** (p.6 은 *"chosen based on the particle-size distribution used in experiments"* 라고만) → 우리 산수 ≈15 µm (`Fig. 5b` figure-read ≈14–15 µm) |
| DEM 기판 | 같은 Ø1.0 µm 구 **12,716개** = **11 층 × 34 × 34** 단순 정사각 격자 | 모든 최근접 쌍 = 가상결합 | stated (p.6) | 기판 ≈34 × 34 × 11 µm (우리 산수) |
| 충돌 속도 | **160 m/s** (CFD-DEM 예측과 맞춤) | 법선 충돌 기본 | stated (`Table 1` · p.7) | 어느 크기 구간의 값인지 미기재 (figure-read: 10–15 µm 중앙 ≈153) |
| 시간 간격 | **Δt = 2.20 × 10⁻¹² s** | — | stated (`Table 1`) | 모의 시간 ≈210 ns (`Fig. 7` 축, figure-read) → ≈9.5 × 10⁴ 스텝 (우리 산수) |
| 반발 감쇠 | 접촉 **e = 0.60** (입자–입자 · 입자–판 공통) · 결합 **e_b = 0.88** | 식 (23) · (29) | stated (p.5) | β_c ≈0.160 · β_b ≈0.041 (우리 산수) |
| Hamaker 상수 | **A_H = 23.4 × 10⁻¹⁹ J** · 차단 거리 4 × 10⁻¹⁰ m · 이웃 범위 10 × 10⁻⁶ m | 식 (30)(31) | stated (p.6 · `Table 1`) | 출처 미표기 |
| NMC 결합 물성 | E = E_b **1.99 × 10¹¹ Pa** · ν 0.25 · μ 0.6 · ρ **5394 kg/m³** · σ0 **9.30 × 10⁶ Pa** · σ_normal = σ_shear **8.60 × 10⁸ Pa** · α **1.2** | 복합체 **유효값** | stated (`Table 1` p.7 · 근거 문장 p.6) | σ0 · α · ρ 는 NMC–PVDF–CB 복합체를 대표하도록 정한 값 (측정 아님) |
| 기판 6종 σ0 | Al 3.00 × 10⁷ · Cu 8.00 × 10⁷ · steel 2.05 × 10⁸ · SS316 2.50 × 10⁸ · Inconel 2.56 × 10⁸ · W 7.50 × 10⁸ Pa | "general literature values" (p.6) | stated (`Table 1`·`Table 2` · p.7) | ⚠ 유도 한계 행과 어긋남 (§4-7) |
| 기판별 COR (법선 160 m/s) | **Al 0.00** · Cu ≈0.010 · steel ≈0.073 · SS316 ≈0.098 · Inconel ≈0.107 · **W ≈0.196** | 단일 실행 | figure-read (`Fig. 8a` p.9, GA) | 본문 stated: **증착은 Al 에서만** · W 가 최고 |
| 각도별 COR (Al) | 0° 0.00 · 3° 0.00 · 6° ≈0.00 · 15° ≈0.013 · 20° ≈0.11 · 30° ≈0.17 · 45° ≈0.27 · 60° ≈0.36 | DEM | figure-read (`Fig. 11a` p.11) | |
| 각도별 증착 부피 (Al, 실험) | 0° ≈47.5 · 30° ≈0.5 · 45° ≈0.1 · 60° ≈0 mm³ | 90:5:2 분말 · 각 조건 ≥3회 평균 (p.3) | figure-read (`Fig. 11a`) | stated (p.9): **30° 이상에서 측정 가능한 증착 거의 없음** |
| PVDF 0 wt% | **어느 기판에도 증착 없음** | 실험 | stated (p.3 · p.9) | |
| 증착 시작 PVDF | **Cu 1 wt%** · steel / SS316 / Inconel / Al **2–3 wt%** · **W ≈4 wt%** | 실험 | stated (p.9–10) | `Fig. 12c` |
| 5 wt% 증착 부피 | Cu ≈82 · steel ≈56 · SS316 ≈51 · Al ≈48 · Inconel ≈42 · W ≈41 mm³ | 실험 | figure-read (`Fig. 12c` p.12) | 고-PVDF 에서는 W ≈ Inconel |
| Al 증착 원뿔 높이 | 2 wt% ≈150 · 3 wt% ≈790 · 4 wt% ≈2,210 · 5 wt% ≈2,570 µm | 실험 (프로파일로미터) | figure-read (`Fig. 12b` p.12) | 2→3 · 3→4 wt% 에서 크게 뜀 (stated p.9) |
| 기판 감도 (Inconel 기준) | 항복응력비 10³ 배 감소 → COR 0.3 → 0.0 · 영률비 10⁵ 배 감소 → COR 0.2 → 0.0 | SI 일인자-일변경 | stated (SI p.7) | → "항복응력이 지배" |
| 크레이터 문턱 | **w/d ≳ 0.8 이고 h/d > 0.2** 일 때만 COR 0 (증착) | SS316 기판 · d = 12 / 9 / 5 / 2 µm | stated (p.11 · p.13) | `Fig. 14` 그림 안 글자: (a) 0.08 · (b) 0.06 · (c) ≈0.00 |

## 4. 방법 ★

### 4-1. 실험 — 공정 · CFD · 속도 검증 · 증착 측정 (최종판 p.2–3 · p.7 · 근거 문단 `txt_p3_angle_pvdf_experiments` · `txt_p7_velocity_validation`)

- **장치**: TTEC LLC Versatile Cold Spray System, 글러브박스 내장. 가압 N₂ → 가열 → 수렴–발산 **De Laval 노즐**로 가속. 기류가 정상 상태가 되면 **목(throat) 하류**에서 Venturi 효과로 분말 주입(≈0.001 kg/s) → 기판으로 (`Fig. 1a`).
- **분말 준비**: NMC622 + PVDF + 아크릴 볼 16개(Ø9.5 mm)를 250 mL 플라스틱 병에 넣고 롤러 80 rpm **16 h** → CB 추가 후 **3 h** 더 (`Fig. 1b` SEM).
- **CFD**: ANSYS Fluent v24.2, 70 psi · 300 °C 정상 기류 (`Fig. 1c`, 색 막대 0–900 m/s). **CFD-DEM** 기체–입자 결합으로 출구 입자 속도를 크기별 예측 (`Fig. 1d`). 세부는 [27] 로 미룸.
- **속도 검증**: i-Speed 727 (iX Cameras), 단일 펄스 노출 **2 µs**, **150,000 fps**, Rosco Braq Cube 4C LED 백라이트 (1800 lm, 12 W) 섀도그래프; ProAnalyst 2023 (Xcitex) 로 **입자 군집(cluster)** 을 손으로 추적 (`Fig. S1`·`Fig. S2`).
- **각도 실험**: 기울임 스테이지로 **0°–60°** (`Fig. 2`), 90:5:2 분말 → Al 기판, 70 psi · 300 °C, **각 조건 ≥3회 반복 평균**. 각도 범위는 [27] CFD-DEM 에서 큰 응집체가 노즐을 **최대 ≈60°** 로 빠져나간다는 결과에서 정함.
- **PVDF 실험**: PVDF **0–5 wt% (1 wt% 간격)**, 6개 기판 (Al · Cu · steel · SS316 · Inconel · W). 증착물은 **Keyence VR 3100 광학 프로파일로미터**로 측정 (부피 · 단면 형상).
- (2026-11-23 보탬 · 최종판 p.3) 각도 실험의 동기 문장: *"Spraying at different angles and geometries is essential for applying cold spray to complex substrate shapes and for handling particles exiting the nozzle at steep angles, enabling practical solid state battery manufacturing."* · PVDF 를 빼면 *"no cathode deposition is observed"* (p.3) · 90:5:2 전극은 [27] 에서 *"retain full electrochemical functionality"* (기울어진 전압 곡선 · 방전 용량 · 장기 사이클 — 테이프 캐스트 전극 대비 · 이 논문에서 다시 재지 않음).

### 4-2. DEM 결합 모델 — 식 (1)–(18) (최종판 p.3–5 · 렌더 크롭 `eq1-4` · `eq5` · `eq6-10` · `eq11-12` · `eq13-16` · `eq17-18` — 2026-11-23 최종판에서 다시 렌더)

이웃 구를 **질량 없는 유연한 원기둥 가상결합**으로 잇는다 (Guo 2013 [42] 의 틀 · `Fig. 3`). 결합 반지름 **r_b = r_s**(구 반지름), 길이 **l_b = 2 r_b**, 단면 A = π r_b², I = π r_b⁴/4, I_p = π r_b⁴/2, E_b = 2(1+ν)G_b.

- **탄성 증분 (Potyondy & Cundall [45])** — 상대 병진·회전 속도 × dt:
  - dF_bⁿ = Kⁿ_b,e dδⁿ = (E_b A / l_b) v_rⁿ dt (1) · dF_bᵗ = (G_b A / l_b) v_rᵗ dt (2)
  - dM_bⁿ = (G_b I_p / l_b) ω_rⁿ dt — 비틀림 (3) · dM_bᵗ = (E_b I / l_b) ω_rᵗ dt — 굽힘 (4)
- **굽힘 탄소성 (Guo 2018 [43])** — 등가 단조 하중의 뼈대 곡선 (5): 탄성 기울기 K^ben_b,e → 탄소성 기울기 K^ben_b,ep → 완전소성 (증분 0).
  - 탄성 한계각 θ_e-lim = σ0 l_b / (E_b r_b) (6) · M_e-lim = σ0 I / r_b (7)
  - K^ben_b,ep = ½ K^ben_b,e = E_b I / (2 l_b) (8) · θ_p-lim = θ_e-lim + (M_p-lim − M_e-lim) / K^ben_b,ep (9)
  - 완전소성 모멘트 **M_p-lim = (4/3) σ0 r_b³** (10) — 꽉 찬 원형 단면의 소성 모멘트.
  - 제하는 **늘 탄성 기울기**로, 탄소성·소성 구간에서 0 까지 제하하면 **잔류각**이 남는다; 재하는 그 탄성선을 따라가다 뼈대에 다시 붙는다 (`Fig. 4a`).
- **법선 탄소성 (Suehr 2025 [44], UC Davis 학위논문)** — 인장·압축 모두 (11):
  - δ_e-lim = σ0 l_b / E_b (12) · F_e-lim = σ0 A (13) · Kⁿ_b,ep = ½ Kⁿ_b,e (14)
  - δ_p-lim = δ_e-lim + (F_p-lim − F_e-lim) / Kⁿ_b,ep (15) · **F_p-lim = α σ0 A** (16), α = 큰 소성변형 유동응력 / 항복응력 (경화 인자). 소성 한계 너머 법선력 일정 (`Fig. 4b`).
  - (2026-11-23 보탬 · 최종판 p.5) 원문 정의 끝: α 는 *"obtained from the stress-strain curve for the material"* — 그런데 NMC 의 1.2 는 곡선에서 얻은 값이 아니라 복합체의 겉보기 경화를 대표하도록 **정한** 값이다 (p.6 · §4-4) · 최종판은 이 문장의 α 를 *"where a is …"* (이탤릭 a) 로 찍었다 (식 (16) 은 α — 조판 오기 · §10-23).
- **결합 파단 (Potyondy & Cundall [45])**: σ_b^max = F_bⁿ/A + ∣M_bᵗ∣ r_b / I > σ_normal (17) **또는** τ_b^max = ∣F_bᵗ∣/A + ∣M_bⁿ∣ r_b / I_p > τ_shear (18).
- ⚠ **전단력 · 비틀림은 탄성만** (식 (2)(3)) — 탄소성은 굽힘·법선 두 모드에만 있다.

### 4-3. 운동 · 접촉 · 감쇠 · 반 데르 발스 — 식 (19)–(31) (최종판 p.5–6 · 크롭 `eq19-20` · `eq21-24` · `eq25-28` · `eq29-31`)

- 구마다 뉴턴 방정식: m_s ẍ_s = F_c + F_cd + m_s g + F_vdW + F_b + F_bd (19) · J_s Θ̈_s = M_c + M_cd + M_b + M_bd (20), J_s = (2/5) m_s r_s².
- **비결합 구 사이 접촉**: 법선 **Hertz** [46] · 접선 **Mindlin–Deresiewicz** 정지마찰 (하중–변위 이력 반영) → Coulomb 상한 μFⁿ_c 에서 미끄럼 [47]. 결합력·모멘트는 Guo 2019 [48] 의 증분식으로 갱신.
- **접촉 감쇠**: F_cdⁿ,ᵗ = β_c √(5/6) √(2 m_s\* Kⁿ,ᵗ_c) vⁿ,ᵗ_c (21)(22) (K_c = Thornton & Yin [47]) · β_c = −ln e / √(π² + ln² e) (23), **e = 0.60** — 저자: *"consistent baseline … isolates the influence of material properties and impact conditions"* · M_cd = r × F_cd (24).
- **결합 감쇠** (결합 입자 안의 탄성파 소산): F_bdⁿ,ᵗ = β_b √(2 m_s\* Kⁿ,ᵗ_b) v_rⁿ,ᵗ (25)(26) · M_bd = β_b √(2 J_s\* K^tor,ben_b) ω_r (27)(28) · β_b 식 (29), **e_b = 0.88** ("결합 상호작용은 접촉보다 소산이 작다").
- **vdW (Hamaker [49])**: 구–구 F_pp = (A_H/12)·2 r_s2 / ((r_s2/r_s1 + 1) x_pp²) (30) (r_s1 = r_s2) · 구–기판 F_pw = (A_H/6) r_s / x_pw² (31). **응집체의 모든 구가 기판에 끌린다.** 차단 4 × 10⁻¹⁰ m, 이웃 10 µm 이내.
- **상호작용 요약 (stated)**: 응집체 안 = vdW + 결합 + 비결합 접촉 · 기판 안 = 결합 + 접촉만 (vdW 없음) · 입자–기판 = 접촉 + vdW.

### 4-4. 설정 · 파라미터 (`Table 1` · `Table 2` 전사 — 최종판 p.7 · 근거 문단 `txt_p6_setup_spheres_grid_cost_bonds` · `txt_p6_density_alpha_literature_values`)

- 입자 = 구 2,499개 FCC → 구로 절단 (ν 0.74) — *"mechanically coherent surrogate for a single NMC622–PVDF–CB composite particle"*. 기판 = 정사각 격자 11 층 × 34 × 34 (12,716개) — *"lower-coordination grid … to avoid unrealistically high stiffness; preliminary tests showed that densely bonded substrates suppress local deformation and prevent realistic indentation"*.
- 구 크기 1.0 µm: *"preliminary tests showed that the sphere resolution did not affect the qualitative trends"* (데이터 미제시). 기판 크기: 경계 효과가 무시할 만하도록 골랐다 (데이터 미제시).
- ★ (2026-11-23 보탬 · 최종판 p.6) **구 크기 = 비용 타협** — *"Hence, this size therefore offers a suitable balance between physical fidelity and computational cost, since smaller constituent spheres would substantially increase the number of particles in the simulation."* · 응집체 크기: *"The particle agglomerate size is chosen based on the particle-size distribution used in experiments"* (숫자는 없음 — 우리 산수 ≈15 µm · §4-7) · 기판: *"selected to ensure that domain size effects associated with the depth, width, and height of the substrate boundary are negligible"* (자료 없음).
- 기판 생성 뒤 **모든 최근접 쌍을 결합**으로 변환; 입자를 위에 두고 초기 속도 부여 (`Fig. 5`).
- 입자 밀도 5394 kg/m³ = 복합체 **유효 밀도** (NMC 문헌값은 ≈4500 이라고 스스로 적음) — *"a sensitivity analysis (Fig. S8) varying ρ over the range reported in the literature confirmed that the main trends and conclusions are insensitive to the exact value of ρ"* (p.6 · 옛 줄의 *"(Figure S8)"* 는 최종판 꼴로 고침) (⚠ §10-9: S8 은 **기판** 밀도 스윕).
- α = 1.2: NMC 결정 자체는 경화가 거의 없지만(α ≈ 1) 복합 응집체는 **기공 붕괴 · 입자 재배열 · 바인더 변형 · 계면 미끄럼**으로 겉보기 경화가 생긴다 — 그것을 1.2 로 대표 (stated).
- W 는 문헌상 소성 수용력이 작아 증착이 안 되는 **음성 대조 기판** [50].
- (2026-11-23 보탬 · 최종판 p.6) 기판 다섯을 고른 이유: *"Aluminum, copper, steel, stainless steel 316, and Inconel 625 are tested since they are materials of interest in the manufacture of solid-state batteries."* · 기판 물성 = *"general literature values, as the simulations are designed to capture comparative mechanical trends rather than to reconstruct the detailed metallurgical microstructure of each substrate"* — 그 출처 [53]–[62] 는 **웹 자료** (AZoM 물성 쪽 · matweb · china-casting.com · kupfer.de · ezlok.com · Special Metals 기술 자료 · 접속일 2026-04-30 / 08-04 · 참고문헌 p.15) — 합금 · 조질도 미기재 (§10-13 · §10-24).

| 물성 | NMC (입자) [51,52] | Al [53,54] | Cu [55,56] | steel [57,58] | SS316 [59] | Inconel 625 [60] | W [61,62] |
|---|---|---|---|---|---|---|---|
| r_s (m) | 0.50 × 10⁻⁶ | 0.50 × 10⁻⁶ | 0.50 × 10⁻⁶ | 0.50 × 10⁻⁶ | 0.50 × 10⁻⁶ | 0.50 × 10⁻⁶ | 0.50 × 10⁻⁶ |
| ρ (kg/m³) | 5394 | 2710 | 8940 | 7850 | 8027 | 8440 | 19300 |
| E (Pa) | 1.99 × 10¹¹ | 6.80 × 10¹⁰ | 1.21 × 10¹¹ | 1.93 × 10¹¹ | 2.00 × 10¹¹ | 2.07 × 10¹¹ | 4.00 × 10¹¹ |
| ν | 0.25 | 0.32 | 0.34 | 0.25 | 0.28 | 0.29 | 0.28 |
| μ | 0.6 | 0.40 | 0.53 | 0.415 | 0.42 | 0.80 | 0.78 |
| E_b (Pa) | 1.99 × 10¹¹ | 6.80 × 10¹⁰ | 1.21 × 10¹¹ | 1.93 × 10¹¹ | **2.00 × 10¹⁰** ⚠ | 2.07 × 10¹¹ | 4.00 × 10¹¹ |
| σ0 (Pa) | 9.30 × 10⁶ | 3.00 × 10⁷ | 8.00 × 10⁷ | 2.05 × 10⁸ | 2.50 × 10⁸ | 2.56 × 10⁸ | 7.50 × 10⁸ |
| σ_normal (Pa) | 8.60 × 10⁸ | 3.10 × 10⁸ | 2.10 × 10⁸ | 5.15 × 10⁸ | 5.15 × 10⁸ | 9.00 × 10⁸ | 2.20 × 10⁹ |
| σ_shear (Pa) | 8.60 × 10⁸ | 2.07 × 10⁸ | 1.72 × 10⁸ | 4.00 × 10⁸ | 4.00 × 10⁸ | 9.00 × 10⁸ | 2.20 × 10⁹ |
| α | 1.2 | 2.0 | 3.5 | 3.0 | 2.5 | 3.0 | 3.0 |
| θ_e-lim (rad) | 9.34 × 10⁻⁵ | 3.02 × 10⁻⁴ | 8.34 × 10⁻⁴ | 2.06 × 10⁻³ | 2.51 × 10⁻³ | 2.57 × 10⁻³ | 7.54 × 10⁻³ |
| θ_p-lim (rad) | 2.23 × 10⁻⁴ | 7.22 × 10⁻⁴ | 1.99 × 10⁻³ | 4.94 × 10⁻³ | 6.02 × 10⁻³ | 6.16 × 10⁻³ | 1.81 × 10⁻² |
| δ_e-lim (m) | 4.67 × 10⁻¹¹ | 1.51 × 10⁻¹⁰ | 4.17 × 10⁻¹⁰ | 1.03 × 10⁻⁹ | 1.26 × 10⁻⁹ | 1.28 × 10⁻⁹ | 3.76 × 10⁻⁹ |
| δ_p-lim (m) | 6.54 × 10⁻¹¹ | 4.52 × 10⁻¹⁰ | 2.50 × 10⁻⁹ | 5.15 × 10⁻⁹ | 5.03 × 10⁻⁹ | 6.43 × 10⁻⁹ | 1.88 × 10⁻⁸ |
| Δt (s) · A_H (J) · 충돌속도 | 2.20 × 10⁻¹² · 23.4 × 10⁻¹⁹ · 160 m/s | — | — | — | — | — | — |

(표의 σ_shear 는 본문 식 (18) 의 τ_shear 와 같은 양 — 표기만 다르다.)

### 4-5. 입자 처리 ★ — 이것이 **어떤 종류의 소성**인가 (이름 붙여서)

- **입자 = 결합구 응집체 (bonded-particle model, BPM)**: 단분산 Ø1 µm **강체 구**(형상 불변) 2,499개를 FCC 로 묶은 것. 크기 분포 0 (단분산 · 단일 입자). 1차 입자·기공·바인더 분포는 표현하지 않는다 (저자 한계 명시).
- **소성은 결합 수준(lattice/bond plasticity)**: 구 사이 가상결합이 **굽힘·법선**으로 항복하면 잔류각·잔류변위가 남아 **응집체의 모양이 영구히 바뀔 수 있다**. ⇒ 우리 분류로는
  - **우리 DEM 의 "접촉 소성 프록시(δ 겹침)"가 아니다** — 비결합 구 접촉은 순수 Hertz + 감쇠 (접촉 소성 0).
  - **우리 MPM 의 "연속체 형상 소성(J2 · 부피보존 유동)"도 아니다** — 하위 구가 강체라 부피는 구 부피 합으로 고정되고, 변형은 **격자 결합의 항복 + 하위 구 재배열**로만 생긴다. 격자 종류(입자 FCC vs 기판 단순입방)가 강성·항복 거동을 정한다 = **격자 의존 이산 소성**.
  - 결합 파단으로 **입자 분할(chipping · 파편)** 이 실제로 일어날 수 있다 (`Fig. 7b` · `Fig. 14b` 에 떨어져 나간 구가 보임) — 우리 DEM 의 Auerbach "분류만" 과 다르다.
- ⚠ **그런데 NMC 입자는 거의 안 변한다**: 저자 스스로 *"the resulting permanent deformation of the particle remains minimal … the particle yields but does not undergo substantial plastic behavior"* (p.8 · 원문 순서 — 2026-11-23 옛 줄의 앞뒤를 바로잡음 · 근거 문단 `txt_p8_particle_yields_minimal`). 항복변형률 σ0/E_b = **4.7 × 10⁻⁵** (우리 산수)라 거의 모든 결합이 'plastic' 판정을 받지만 기하 변화는 작다 — 결합 상태 색지도의 빨강 ≠ 큰 소성변형 (§10-6).
- 기판도 같은 결합구라 **기판의 소성 압흔(indentation)·크레이터 형성**이 이 모델의 주 소산 경로로 그려진다.

### 4-6. 판정 기준 · 출력

- **COR (coefficient of restitution) = 충돌 후 속도 / 충돌 전 속도** (응집체). **정상 상태 COR = 0 ⇒ 증착 성공**, 0 이 아닌 값이 클수록 증착이 어렵다 (stated · p.7 · 근거 문단 `txt_p7_p8_cor_definition_al_w`). `Fig. 7` 은 시간에 따른 순간 속도비.
- 결합 상태 지도: 탄성(검정) / 탄소성(초록) / 소성(빨강), 법선·굽힘 모드 따로, 입자 중심을 지나는 **결합 길이 2개 두께 단면** (`Fig. 5b` · `Fig. 9` · `Fig. 14` · `Fig. S4` · `Fig. S5`).
- 결합 응력 지도: σ_b^max · τ_b^max, 색 막대 상한 = 기판·입자 중 큰 강도 (`Fig. 11c,d`, 8.6 × 10⁸ Pa).
- 감도 시험: 기판 물성을 하나씩 올리고 내림 (밀도 · 영률 · 포아송비 · 마찰 · 법선강도 · 전단강도 · 항복응력), 기준 = Inconel 625 (SI). 항복응력비 1–10,000 · 영률비 0.001–100 (SI p.4 stated · 근거 문단 `txt_si_p3_p4_parametric_ranges`) · 밀도비 0.5–3.5 (`Fig. S8` 축 figure-read — 본문 범위 숫자 없음).
- ⛔ **없는 출력**: 에너지 분해(운동→결합 소성일 · 접촉 감쇠 · 결합 감쇠 · vdW) · 잔류변형 · 압흔 깊이·지름 정량 · 반복/시드 산포 · 계산 시간.

### 4-7. 우리 산수 점검 (논문 식·표로 재계산 — 논문 주장 아님)

- **입자 지름**: N ≈ 0.74 (D/d)³ → 2,499개 ⇒ **D ≈ 15.0 µm**. 크레이터 연구의 12 / 9 / 5 / 2 µm 입자에 같은 1 µm 구를 쓰면 ≈1,279 / 540 / 93 / **6개** (구 수는 본문 미기재).
- **질량·에너지**: m_s ≈ 2.82 × 10⁻¹⁵ kg · 입자 ≈7.06 × 10⁻¹² kg · 160 m/s 운동에너지 ≈9.0 × 10⁻⁸ J. 응집체 겉보기 밀도 0.74 × 5394 ≈ **3,992 kg/m³**.
- **시간 간격**: NMC 결합 Kⁿ = E_b A / l_b ≈ 1.56 × 10⁵ N/m · √(m_s/Kⁿ) ≈ 1.34 × 10⁻¹⁰ s → Δt / √(m/K) ≈ **0.016** (보수적).
- **표의 유도 한계와 σ0 의 정합** (식 (6) · (12) 로 역산한 σ0):

| 재료 | 표 σ0 (MPa) | θ_e-lim 로 역산 σ0 (MPa) | δ_e-lim 로 역산 σ0 (MPa) | 비 (역산/표) | θ_p/θ_e (표) | δ_p/δ_e (표) vs 2α−1 |
|---|---|---|---|---|---|---|
| NMC | 9.30 | 9.3 | 9.3 | **1.00** | 2.39 | 1.40 vs 1.4 |
| Al | 30.0 | 10.3 | 10.3 | **0.34** ⚠ | 2.39 | 2.99 vs 3.0 |
| Cu | 80.0 | 50.5 | 50.5 | **0.63** ⚠ | 2.39 | 6.00 vs 6.0 |
| steel | 205 | 199 | 199 | 0.97 | 2.40 | 5.00 vs 5.0 |
| SS316 (E_b = 2.00 × 10¹¹ 로 계산) | 250 | 251 | 252 | 1.00 | 2.40 | 3.99 vs 4.0 |
| SS316 (표의 E_b = 2.00 × 10¹⁰ 로 계산) | 250 | 25.1 | 25.2 | **0.10** ⚠ | — | — |
| Inconel 625 | 256 | 266 | 265 | 1.04 | 2.40 | 5.02 vs 5.0 |
| W | 750 | 1508 | 1504 | **2.01** ⚠ | 2.40 | 5.00 vs 5.0 |

  - θ_p/θ_e 는 식 (6)–(10) 에서 재료와 무관하게 1 + 2(16/3π − 1) ≈ **2.395**, δ_p/δ_e = 2α − 1 — 표는 둘 다 3자리로 맞는다 (표 안의 한계값끼리는 정합).
  - ⇒ **SS316 의 E_b = 2.00 × 10¹⁰ 은 오기일 가능성이 높다** (유도 한계 · `Fig. S7` 문헌점 위치 E비 ≈1.0 · `Fig. 8c` 모두 2.00 × 10¹¹ 과 맞음 — 추정).
  - ⇒ **Al · Cu · W 는 유도 한계가 표 σ0 와 ×0.34 · ×0.63 · ×2.0 어긋난다.** `Fig. S6` 의 문헌점(빈 표지)은 표 σ0 위치(σ0 비 3.2 · 8.6 · 80.6)에 찍혀 있다 → **실제 시뮬에 어느 σ0 가 들어갔는지 이 논문으로 확인 불가.**
- **결합 응력 상한** (식 (16)(10)(17)): 법선력 ≤ α σ0 A, 굽힘 모멘트 ≤ (4/3) σ0 r_b³ ⇒ σ_b^max ≤ (α + 16/3π) σ0:
  - NMC **≈27 MPa ≪ σ_normal 860 MPa** · Al ≈111 MPa < 310 MPa ⇒ **식대로면 NMC · Al 결합은 법선(인장·굽힘) 파단이 불가능**하고 파단은 탄성·상한 없는 전단(식 (18))으로만 난다. Cu 416 > 210 · steel 963 > 515 · SS316 1049 > 515 · Inconel 1203 > 900 · W 3523 > 2200 MPa 는 법선 파단 가능.
  - ⚠ 그런데 `Fig. 11c` (0°) 의 **입자 내부 σ_b^max 띠가 8.6 × 10⁸ Pa 눈금 상단 색(주황–노랑)** 에 닿는다 → 식 (11)–(17) 과 그림이 모순. 구현이 서술과 다르거나(예: 압축·인장 상한 처리) 그림의 양이 식 (17) 과 다를 수 있다 — **확인 불가**.
- **항복변형률 σ0/E_b**: NMC 4.7 × 10⁻⁵ · Al 4.4 × 10⁻⁴ · Cu 6.6 × 10⁻⁴ · steel 1.06 × 10⁻³ · SS316 1.25 × 10⁻³ · Inconel 1.24 × 10⁻³ · W 1.9 × 10⁻³.
- **vdW 크기**: 차단 거리에서 구–구 ≈6.1 × 10⁻⁷ N · 구–기판 ≈1.2 × 10⁻⁶ N (구 하나당) vs NMC 결합 탄성한계력 σ0 A ≈7.3 × 10⁻⁶ N.
- **격자 실효 강성**: 단순입방 결합 격자의 축방향 강성 ≈ (π/4) E_b (중심력 결합만 센 거친 추정) — **E_b = E 를 넣어도 거시 E 는 E 가 아니다** (격자 보정 없음).
- **PVDF 실제 질량분율**: 90 : x : 2 는 합이 100 이 아님 → x/(92+x) = 1.08 · 2.13 · 3.16 · 4.17 · 5.15 wt% (x = 1–5).
- **우리 압밀과의 속도 비**: 160 m/s ÷ 우리 LIGGGHTS 판 속도 0.01 mm/s ≈ **1.6 × 10⁷**.
- (2026-11-23 보탬) **같은 Δt 로 준정적 압밀을 돌린다면**: 판이 1 µm 움직이는 데 1 × 10⁻⁶ m ÷ 1 × 10⁻⁵ m/s = 0.1 s → 0.1 ÷ 2.20 × 10⁻¹² ≈ **4.5 × 10¹⁰ 걸음** (질량 · 시간 척도 조정 없음 가정) · 이 논문의 한 충돌 ≈9.5 × 10⁴ 걸음의 ≈4.8 × 10⁵ 배 — 결합구 DEM 의 Δt 는 하위 구 크기 · 실재 E 에 묶여 있어 (√(m_s/Kⁿ) ∝ d √(ρ/E) — 구를 10 배 작게 하면 Δt 도 ≈10 배 작아진다) 준정적 압밀로 옮기면 걸음 수가 먼저 벽이다.
- (2026-11-23 보탬) **구 수**: 이 논문 한 계산 = 2,499 + 12,716 = **15,215 개** · 우리 SE (⌀1 µm) 를 하위 구 ⌀0.1 µm 로 풀면 입자당 ≈0.74 × 10³ ≈ 740 개 → real_14 SE 32,832 개 ≈ **2.4 × 10⁷ 개** (§7 ④ 의 3 × 10⁶–3 × 10⁷ 범위 안).

### 4-8. ★ DEM 한계 · 소성을 넣기 어려운 이유 · 차원 · 탈압 — 원문 문장 (최종판 쪽 · 2026-11-23 보강)

인용 서지: A. Gallegos Tovar et al., *Surf. Coat. Technol.* **541** (2026) 134102.

- **(i) DEM (단단한 구 · 점접촉) 의 한계 — 직접 문장은 없다.**  이 논문은 점접촉 구 DEM 을 쓰지 않고 처음부터 결합구 응집체를 쓴다.  가까운 문장:
  - 응집 입자 DEM 의 앞 갈래 (JKR 응집체) 에 대해: *"While JKR adhesion theory well describes weakly-bound pharmaceutical powders, it does not reflect the mechanical behavior of solid metal or ceramic particles relevant to cold spray."* (p.2 · `txt_p2_continuum_limits_dem_bonded_agglomerates`).
  - 결합구 격자 자체의 한계: *"preliminary tests showed that densely bonded substrates suppress local deformation and prevent realistic indentation"* (p.6) — 격자 배위수가 강성 손잡이가 된다 · *"because each constituent sphere has a limited number of bonds due to the square grid, tall or narrow topographies such as towers, ridges, repeated patterns, or irregular asperities are mechanically unstable and collapse under impact … Higher-resolution substrates would be required to simulate a broader range of roughness topographies."* (p.10 · `txt_p10_crater_resolution_limit`).
  - 정량 한계: *"the simulations are intended to reproduce qualitative mechanical trends rather than quantitative deposit dimensions"* (p.7 · `txt_p7_qualitative_trends_only`) · *"the DEM particle is represented as a single-size bonded-sphere agglomerate, whereas real NMC622–PVDF–CB particles contain heterogeneous grain sizes, porosity, and binder distribution"* (p.14 · `txt_p14_limitations_3d_future`).
  - 연속체 쪽 한계 (DEM 을 고른 이유): *"Continuum models applied to model these fast impacts cannot capture localized contact phenomena, particle fracture, or substrate-dependent adhesion."* (p.2).
- **(ii) 소성을 입자 계산에 넣는 길 · 비용**: 원문 논리 = 충돌 속도에서 *"plastic deformation dominates the energy loss during impact"* (p.2 · [35–41]) → 응집체 구 사이에 가상결합을 두면 *"deform through bending, twisting, compression, and extension of these bonds"* → *"elastoplastic and fully plastic bond behavior [43,44], enabling permanent deformation"* (p.2).  우회 = **결합 수준 탄소성** (굽힘 · 법선만 · 전단 · 비틀림은 탄성 · §4-2).  맞춘 값 = **없음** (σ0 9.3 MPa · α 1.2 · ρ 5394 는 복합체를 '대표하도록 정한' 값 · e 0.60 은 *"consistent baseline"* · 기판 = 웹 문헌값) · 검증 = 실험 서열 · 비용 = *"smaller constituent spheres would substantially increase the number of particles"* (p.6) · 계산 시간 · 하드웨어 미기재.  어려움의 고백 = NMC 입자는 결합이 다 항복해도 *"the available impact energy is insufficient to drive significant geometric change within the particle"* (p.8) — 결합 소성 표지가 형상 변화를 뜻하지 않는다.
- **(iii) 차원**: **3D** — *"the DEM framework provides a discrete, three-dimensional tool"* (p.14) · 결합 상태 그림은 입자 중심을 지나는 *"two-bond length thick slice"* (p.6) = 3D 의 표시용 단면 · 2D 계산 · 2D → 3D 전이 진술 없음.
- **(iv) 압력을 뺄 때**: 압밀 탈압은 다루지 않는다.  결합 하나의 제하 법칙만 있다 — *"Unloading always proceeds with the elastic stiffness K^ben_b,e, and unloading to zero moment from the elastic-plastic or the plastic regime leaves a residual angle, indicating permanent deformation. Reloading follows the elastic unloading path until it rejoins the backbone curve."* (p.4–5 · `txt_p4_p5_bond_unloading_residual_angle` · 법선도 같은 꼴 · `Fig. 4b`) · 입자 수준의 '되돌아옴' = 반발 속도 (COR) — 0 이면 붙음.

## 4b. 절별 결과 — 논문 논증 흐름 그대로

**흐름 한 줄**: CFD-DEM 속도(120–210 m/s)를 고속영상으로 확인 → 그 속도로 단일입자 충돌 DEM → COR 로 증착 판정 → 기판 서열은 주로 항복응력 (그다음 영률) 이 정함 → 사선 충돌은 법선 운동량을 줄여 증착 억제(실험과 서열 일치) → 실험상 PVDF 없으면 증착 0, 필요량 서열이 DEM COR 서열과 일치(Al 만 예외 = 산화막 화학, 모델 밖) → 입자만 한 크레이터는 가둠·맞물림·소산으로 증착을 연다.

### 3.1 CFD-DEM 입자 속도 검증 (`Fig. 6` · 최종판 p.7–8)
- 예측 출구 속도 **≈120–210 m/s** (`Fig. 6a`, 크기 구간 0–5 → 20–25 µm 로 단조 감소; 원인 = 큰 입자가 노즐 내벽과 더 소산적으로 충돌).
- 고속영상: 입자 **군집 4개** 추적 → 평균 **114–185 m/s** (`Fig. 6b`; figure-read 군집 1 ≈114 (84–144) · 2 ≈129 (96–162) · 3 ≈185 (122–248) · 4 ≈175 (153–197) m/s). 저자 판정 = *"good agreement"* → 이 속도를 DEM 초기 조건으로 사용.
- ⚠ 검증은 **범위 겹침**뿐 — 군집 크기를 재지 않아 크기별 예측과 1:1 대조가 아니다.

### 3.2 기판 재료 효과 (`Fig. 7`–`Fig. 9`, SI `Fig. S3`–`Fig. S8` · 최종판 p.7–8 · SI p.3–9)
- **Al = 증착, W = 반발** (`Fig. 7`): Al 위에서는 입자가 서서히 파고들고(기판 소성변형) 순간 속도비가 **≈0.77 × 10⁻⁷ s 에 ≈0.04 로 떨어진 뒤 ≈1.5 × 10⁻⁷ s 무렵 ≈0 으로** 수렴 (figure-read). W 위에서는 얕은 압흔만 남기고 **≈0.55 × 10⁻⁷ s 에 전환 → COR ≈0.20 으로 유지** (figure-read).
- **6개 기판 COR** (`Fig. 8a`, figure-read): Al 0 · Cu ≈0.01 · steel ≈0.073 · SS316 ≈0.098 · Inconel ≈0.107 · W ≈0.196 → 서열 **W (최난) > Inconel ≈ SS ≈ steel (중간) > Cu ≈ Al (최이)** (stated).
- **무엇이 지배하나** (SI 일인자 감도, Inconel 기준 · `Fig. S3`):
  - 항복응력비 1 → ≈5 에서 COR 0, 문헌값(≈27.5) ≈0.11, 100 ≈0.17, 1000·10000 ≈0.30 (figure-read). 영률비 0.001 → 0, 0.01 ≈0.077, 0.1 ≈0.10, 문헌값(≈1.04) ≈0.11, 10 ≈0.125, 100 ≈0.20 (figure-read).
  - stated: **항복응력 10³ 배 감소 → COR 0.3 → 0.0 · 영률 10⁵ 배 감소 → 0.2 → 0.0** ⇒ *"yield stress is the dominant factor"*. 나머지(밀도·포아송비·마찰·법선/전단강도)는 *"no significant consistent influence"* (SI p.7).
  - 기전 (stated): 항복응력이 높으면 기판이 덜 소성변형 → 에너지 흡수 ↓ → 운동에너지가 반발로 돌아옴 (극단에선 기판이 변형 못 하고 **표면 chipping**); 영률이 높으면 탄소성 전이까지 더 큰 응력 필요 → 소산 ↓.
  - 6개 기판 전부 같은 경향 (`Fig. S6` 항복응력 · `Fig. S7` 영률 · `Fig. S8` 밀도). figure-read: 같은 σ0 비에서도 W 가 늘 높다(σ0 비 1 에서 이미 ≈0.04), Al 이 늘 낮다(σ0 비 100 에서 ≈0.08, 1000 이상 ≈0.19 포화) — 영률·밀도 차의 몫.
- **결합 상태 지도** (`Fig. 9`): Al 은 기판 **대부분이 법선·굽힘 모두 소성(빨강)** → 큰 소산 → 최저 COR. W 는 접촉부 근처 작은 소성 영역뿐, 나머지 탄성. NMC 입자는 두 경우 모두 **완전소성(빨강)** 이지만 *"the available impact energy is insufficient to drive significant geometric change"* — 구 겹침·굽힘각이 작다 = **"항복은 하지만 실질 소성은 작다"** (stated).
- 결론 (stated): 법선 충돌 증착은 **기판 소성**이 정하고 그 손잡이는 항복응력 > 영률 — 원문 *"substrate plasticity, governed primarily by yield stress and, to a lesser extent, Young's modulus, controls whether an NMC particle can dissipate sufficient impact energy to achieve deposition under normal impact conditions"* (p.8) · 같은 쪽 앞 문장은 *"both the yield stress and Young's modulus significantly affect the plastic deformation of the substrate"*. Ni-rich NMC 가 본질적으로 취성이라 **기판이 에너지를 먹어 줘야** 한다.
- (2026-11-23 보탬 · SI) SI p.4 본문은 `Fig. S4` 를 *"post-impact elastoplastic bond states in the normal and shear mode"* 라 부르는데 캡션은 *"(a) Normal and (b) bending bond networks"* (SI p.5) — 본문 'shear' ↔ 캡션 'bending' 어긋남 · 높은 항복응력 끝에서 *"the substrate exhibits no plastic or elastic–plastic bonds, and only minor chipping is observed"* (SI p.4) · 영률 스윕 끝에서 *"the substrate behaves effectively as a brittle material: it deforms very little … and instead undergoes localized chipping"* (SI p.4) · SI p.7 끝: NMC 의 취성은 *"mitigated experimentally through the addition of binder phases such as PVDF, which enhance cohesion and reduce particle shattering"* — 실험 해석 문장 (DEM 에 PVDF 없음 · 파쇄 감소를 잰 자료 없음).

### 3.3 분사 각도 효과 (`Fig. 10`, `Fig. 11` · 최종판 p.9 · 근거 문단 `txt_p9_angle_30deg`)
- DEM: Al 위 0°–60° (`Fig. 10` 은 입자 속도를 법선에서 θ 만큼 기울여 초기화). COR 0° 0 → 15° ≈0.013 → 20° ≈0.11 → 30° ≈0.17 → 45° ≈0.27 → 60° ≈0.36 (figure-read, `Fig. 11a` 왼축).
- 실험: 증착 부피 0° ≈47.5 mm³ → 30° ≈0.5 → 45°·60° ≈0 (figure-read, 오른축); 단면 (`Fig. 11b`): 0° 는 높이 ≈2.57 mm · 밑지름 ≈8.5 mm 원뿔, 30° 이상은 거의 평평 (figure-read).
- 기전 (stated): 법선 입사가 법선 운동량을 최대화 → 소성변형↑ 반발↓; 사선은 접선력 → 미끄럼. 응력 지도 (`Fig. 11c,d`): 0° 는 입자·기판 모두 충돌부 고응력 + 깊은 관입; **30° 는 입자 응력이 오히려 낮다** (에너지 일부는 기판 변형, 일부는 잔류 운동에너지로 → 반발); **60° 는 기판이 거의 안 변해 에너지가 입자 안에 남는다** → 입자 외곽 구에 국부 전단응력↑, 기판 결합 파단·변형 최소.
- ⚠ 본문은 *"even as early as 30°"* 라고 쓰지만 실험점은 0·30·45·60° 뿐이고 DEM 은 **15–20° 에서 이미 COR > 0** — 문턱각은 실험으로 좁혀지지 않았다.

### 3.4 바인더 효과 (`Fig. 12` · 최종판 p.9–10 · 근거 문단 `txt_p9_p10_pvdf_thresholds` · `txt_p10_alignment_al_exception`)
- 실험: **0 wt% PVDF = 어느 기판에도 증착 없음**. PVDF ↑ → 증착 ↑ (모든 기판 단조). Al 원뿔 높이는 **2→3 wt%, 3→4 wt% 에서 크게 뜀** (`Fig. 12b`). 원뿔 모양 = 분사 플룸 중심의 질량 유속이 높아서 ([27]).
- 시작 문턱 (`Fig. 12c`, stated): **Cu 1 wt% · steel/SS316/Inconel/Al 2–3 wt% · W ≈4 wt%**.
- **DEM 과의 "정렬"** (stated, 정의 한정): *"'alignment' refers only to the substrate-dependent ordering … not to the binder-mediated adhesion mechanisms"*. COR 이 높은 기판일수록 PVDF 가 더 필요하다는 서열 가설 → Cu < {steel, SS316, Inconel} < W 는 일치.
- **예외 = Al**: DEM 은 가장 쉬운 기판(COR 0)인데 실험은 중간 PVDF 가 필요. 저자 해석: 절연성 **Al₂O₃ 층이 PVDF 부착을 억제** ([64] Watanabe 2025 인용) — DEM 에는 산화막·표면에너지·바인더 퍼짐이 없다. 선행편 [27] 단면에서 PVDF 가 입자 사이 기공을 채우며 **녹지 않고 변형·기공 충전으로 기계적 가교**를 만든다는 관찰과 정합 (stated).
- 저자 명시: DEM 은 PVDF 의 부착·퍼짐·변형을 **모델하지 않으므로 PVDF 가 증착을 돕는 기전을 설명하지 않는다** — 기판 의존 기계적 서열만 재현.

### 3.5 이상화된 거칠기 = 크레이터 (`Fig. 13`–`Fig. 15` · 최종판 p.10–13 · 근거 문단 `txt_p10_crater_resolution_limit` · `txt_p10_p13_crater_setup_thresholds`)
- 왜 크레이터뿐인가 (stated): 정사각 격자라 구당 결합 수가 적어 **탑·리지·반복 패턴·불규칙 요철은 충돌에 무너진다** → 의미 있는 상호작용이 안 나옴. 크레이터는 기계적으로 안정. ⇒ **결론은 이 크레이터 기하에만 적용**, 일반 거칠기로 일반화 금지 (저자 한정) · *"Higher-resolution substrates would be required to simulate a broader range of roughness topographies."* (p.10 · 2026-11-23 보탬).
- 설정: 기판 중앙의 구 줄을 지워 높이 h · 폭 w 크레이터 (`Fig. 13`; figure-read 예시: w ≈15 µm · h ≈5 µm). h/d · w/d = 0.0–1.4. 기판 = **SS316** (평판이면 증착 없음). d = 12 · 9 · 5 · 2 µm.
- 폭이 좁으면 (`Fig. 14a`, w/d 0.43 · h/d 0.21 → COR 0.08 그림 안 글자) 입자가 못 들어가 크레이터 모서리 접점에만 소성 → 반발. **w/d ≳ 0.8** 부터 증착 가능.
- 폭이 충분해도 얕으면 (`Fig. 14b`, w/d 0.99 · h/d 0.07 → COR 0.06) 가둠·접촉 면적이 부족 → 바로 아래 국부 소성 + 반발.
- 넓고 깊으면 (`Fig. 14c`, w/d 0.99 · h/d 0.35 → COR ≈0.00) 입자가 크레이터에 **완전히 박힘** — 아래 · 옆면 모두 소성 영역 확대 → 증착.
- `Fig. 15` (w/d > 0.80 만): h/d < 0.2 는 COR ≈0.06–0.07 (12 µm 0.07 → 0.060 · 9 µm 0.11 → 0.067 · 5 µm 0.17 → 0.070), h/d > 0.2 는 대부분 ≈0 (figure-read). **예외**: 2 µm 입자 h/d ≈0.41 → **COR ≈0.143** (본문 미논의).
- 평판 SS316 COR ≈0.098 (`Fig. 8a`) 대비 좁은 크레이터 0.08 · 얕은 크레이터 0.06 — 크레이터는 증착 문턱 전에도 COR 을 낮춘다 (figure-read 대비).

### 4. 결론 · 향후 (저자 · 최종판 p.13–14 · 근거 문단 `txt_p14_limitations_3d_future`)
- 항복응력 · 영률이 증착에 가장 큰 영향 (소성 = 냉간분무의 1차 소산 기전). 사선 충돌 = 법선 운동량↓ · 미끄럼↑ · 소성↓ → *"smaller and less dense deposits"* (⚠ 밀도는 재지 않음 — §10-18). 일부 취성 재료는 최소 바인더량이 필요. 크레이터는 입자 크기와 비슷할 때만 돕는다.
- 한계 명시: PVDF 퍼짐·부착 · 산화막 · 온도 연화 · 다입자 효과 없음; 단일 크기 응집체 (실제는 결정립 크기·기공·바인더 분포가 불균일) → **정량 예측은 기대하지 않는다**; 프레임워크는 재료 무관이라 금속·세라믹·복합분말로 확장 가능.
- 향후: **여러 구 크기의 복합 입자 · 표면화학 기반 부착 모델 · 다입자 충돌**.
- (2026-11-23 보탬 · p.14) 차원 · 성격: *"Overall, the DEM framework provides a discrete, three-dimensional tool for probing the mechanics of cold spray deposition."* · 한계의 범위: *"These missing physics naturally limit quantitative predictive capability, but they do not affect the mechanistic trends that the model is designed to resolve."* — 뒤 문장은 주장이지 시험이 아니다 (빠진 물리를 넣어 서열이 유지되는지 본 계산 없음).

## 5. Figure set ★

| Fig | 내용 (무엇을 보여주나) | 우리가 참고할 점 |
|---|---|---|
| GA | 그래픽 초록: Al COR(t) + 스냅샷 · 기판별 COR · 기판별 σ0 · PVDF 증가에 따른 Al 위 증착 사진 · 각도별 COR/증착 부피 | 논문 전체 한 장 지도 (숫자는 본문 그림과 같음) |
