Repository: yonghoon7153-source/Yonghoon-DEM-DFT

# 📚 LITDB — 문헌 단일 시스템 (**SE·DFT 축 + DEM·MPM 축, 두 트랙**)

> **앞으로 논문은 여기서만 본다.** 여러 곳(db/literature, kb/papers, db/properties, Excel)에 흩어진 문헌을 한 곳에서 생각·참고·비교하기 위한 통합 MD 시스템.

## 왜 트랙이 둘인가
`INDEX.md` 는 argyrodite 전해질 축이라 접촉역학·MPM·건식전극 digest 가 들어갈 자리가
없다. 그래서 한때 64편이 **어느 인덱스에도 없었다**(open_items #7). 축을 나눠 그 구멍을
닫았고, 한 분모로 세면 “159편 중 98편 미언급” 같은 **가짜 미결**이 나온다
(`comparison_vs_ours.md:8`). 분리는 실측 근거가 있는 결정이다 — 합치지 말 것.

⚠ 이 표의 **편수는 적지 않는다.** 손으로 쓴 수는 반드시 낡는다(README 자신이 세 번 틀렸다).
현재값은 `python3 tools/litdb/build_index.py --check` 로 본다.

File: litdb/papers/tu2026_diffusion_descriptor_ml_li_sse_interface.md (part 1 of 3)
# A diffusion descriptor integrated machine learning approach toward the discovery of solid-state electrolytes for lithium metal batteries — Junye Tu / Ningbo Liao (JMST 2027)

> 🎤 **5분 발표 대본 + Figure별 예상 Q&A**: `litdb/papers/tu2026_diffusion_descriptor_ml_li_sse_interface__seminar_5min_qa.md` (2026-08-28, 발표용 — 수치 검증은 이 digest 가 정본)

> slug `tu2026_diffusion_descriptor_ml_li_sse_interface` · DOI `10.1016/j.jmst.2026.05.071` ·
> type `CASTEP-DFT(계면 슬랩) + CI-NEB + AIMD + 고전 ML 회귀(GBRT/RF/XGB/SVR) 스크리닝` ·
> *J. Mater. Sci. Technol.* **280 (2027) 18–26** · 접수 2026-02-19 / 수정 2026-05-15 /
> 수리 2026-05-31 / 온라인 **2026-06-12** ·
> 본문 **9 pp** + SI **6 pp** · digested 2026-08-28 · status ✅
> (본문 9 pp 전수 정독 + **SI 6 pp 전수 정독** — `Fig. S1` · `Table S1`–`Table S7` 전부 판독,
> 본문 `Fig. 1`–`Fig. 6` **6장 전부** + `Fig. S1` = **크로핑 7장 전수 실물 판독**,
> `Fig. 1d` 는 650/800 dpi 재렌더로 재확인)
>
> ⚠ **연도 표기**: 저널 권차는 **2027**(© 2027 Elsevier)이지만 온라인 공개는 **2026-06-12** 다.
> slug 는 `tu2026` 이고 **인용할 때는 2027 로 쓴다.** 이 불일치는 Elsevier 선공개 관행이다.
>
> **저자** Junye Tu, Rongyao Chen, Pengchong Xu, Haofeng Qiu, Duo Yang, Wei Xue, **Ningbo Liao\***
> — 전원 **温州大学 Wenzhou University** 기전공학원 (Wenzhou 325035, China) 단일 기관
> 과제: **NSFC 51675384 · 51202164** · 교신 `nliaonliaowzu@163.com`
> 데이터 공개: ⛔ **없다** — 저장소·구조파일·학습셋·코드 **전부 미공개**. SI 도 표 7개 + 그림 1개뿐.
>
> 🔑 **이 논문은 우리 cascade ML 과 정확히 같은 영역이다** — "싼 기술자로 비싼 DFT 라벨을 예측해
> 스크리닝한다". 그래서 이 digest 의 **제1 목적은 §7 의 교차검증 규약 판정**이다.
> 저자 보고 `R² = 0.99` 를 그대로 인용하면 안 된다 — 그 값이 **어느 규약에서 나왔는지**가 §7 에 있다.
>
> ⚠ **우리와 문제설정이 다르다.** 우리는 *host 조성 개질*(Cl 비·B₂O₃·O 치환)의 **벌크** 물성을 보고,
> 이 논문은 *Li 금속/SSE **계면***의 형성에너지·장벽을 본다. 즉 **경쟁이 아니라 이웃 축**이다.
> 다만 **ML 방법론 축(J)에서는 정면 비교 대상**이다.

> elements: Li, La, Zr, O, P, N, S, Cl, Br, I, Al, Ta, Nb, Sn, Si, W, B, F, Sb, Bi, Ba, Sr, Rb, C, Y, Ga, Te, Ge, Na, Mg, As, Se, Fe, Mn
> methods: DFT, AIMD, NEB, DOS, PDOS, elastic

<!-- 태그 주석 (2026-08-28):
     · methods 는 논문이 **실제로 하는 것만**이다. DFT(CASTEP/PBE/ultrasoft) · AIMD(MSD 300/400/500 K) ·
       NEB(CI-NEB, 경로 2종) · DOS/PDOS(`Fig. 1`·`Fig. 5`) · elastic(전단탄성률 8종).
       ⛔ **Bader 는 하지 않는다** — 전하는 **Hirshfeld**(기술자 #11)와 CDD(Δρ)로만 본다.
       ⛔ ICOHP·COBI·LOBSTER·ELF·BVSE·EOS·phonon·ESW·XPS·Raman·MLIP 전부 없다.
       ⛔ **MLIP 아님** — 여기의 "ML" 은 표 형태 기술자에 얹은 고전 회귀(GBRT/RF/XGB/SVR)이지
       원자간 퍼텐셜이 아니다. glossary MLIP 페이지에 잘못 걸리면 안 된다.
     · elements 는 SSE 6종(LLZO=Li·La·Zr·O / LiPON=Li·P·O·N / LPS=Li·P·S / LPSX=Li·P·S·Cl,Br,I)
       + `Fig. 2` 좌상단에 실제로 찍힌 도펀트 28종 전수. -->

---

## 0.1 🎤 발표용 안내 — 이 digest 를 논문세미나에 쓰는 법

> **이 절은 길잡이다. 사실의 정본은 §3–§6·§7 의 「사실 기록」 소절이다. 둘을 섞지 마라.**
> 각 기술자 절(§6)과 각 단계 절(§5) 안에는 **「🎤 발표」 소절**이 따로 있고, 거기에
> **입으로 읽을 수 있는 완성된 발화문**이 인용부호 안에 들어 있다. 발표 중에는 그것만 보면 된다.

### 이 논문의 "단위"가 두 개다 — 어느 쪽을 뼈대로 쓸지 먼저 고른다

`kim2025_csp…` 는 **결정상**이, `wang2026_interface…` 는 **계면상**이 논증 단위였다.
이 논문은 단위가 **두 겹**이다.

| 뼈대 | 단위 | 절 | 언제 고르나 |
|---|---|---|---|
| **A. 파이프라인** | **스크리닝 단계 5개** (구조·도펀트 준비 → DFT 라벨 생성 → 기술자 DB → ML 학습·선택 → DFT 재검증) | **§5** | 청중이 ML 스크리닝을 처음 보는 경우. **12–15분 발표라면 이쪽을 권한다.** |
| **B. 기술자** | **기술자 30종** (동결 3종 + 전자구조 2종 + 원소 6종 + one-hot 6종 + 부기 13종) | **§6** | 청중이 ML 을 아는 경우, 또는 **우리 cascade 와 비교하는 것이 발표 목적**인 경우 |

**권장: A 를 뼈대로 깔고, §5.3(기술자 DB) 슬라이드에서 B 의 §6.1·§6.2·§6.7 세 개만 파고든다.**
30개를 다 설명하면 20분이 그대로 날아가고, 실제로 중요한 건 세 개다
(동결 형성에너지 36.52 % · 동결 장벽 28.67 % · one-hot LLZO 10.63 %).

### 읽는 순서 — 1쪽부터 읽지 마라

이 논문은 **`Fig. 4` 한 장을 설명하는 글**이고, 본문 서론·방법은 그 그림을 정당화하는 장치다.

1. **`Fig. 4k`·`Fig. 4l` 파이 두 개부터 본다** (p.22). 여기서 논문의 정체가 끝난다 —
   형성에너지 예측의 36.52 % 가 **`Freeze γf`**, 확산장벽 예측의 28.67 % 가 **`Freeze E_B`** 다.
   즉 **"싼 DFT 로 비싼 DFT 를 맞힌다"** 가 이 논문의 전부다. 이걸 먼저 알고 읽어야 나머지가 보인다.
2. **`Fig. 4i`·`Fig. 4j` 막대**. R² 가 **네 알고리즘 전부** 0.92–0.99 다. 이게 §7 판정의 출발점이다.
3. **`Table 1`** (p.20). 학습 라벨의 실체 8행. 오차범위가 **±0.0001–0.0037** 이다 — 라벨 잡음 ≈ 0.
4. **`Fig. 3` 상관 히트맵** (p.21). 30×30. **본문은 "다중공선성이 낮다"고 하는데
   |r| = 1.00 쌍이 실제로 있다**(§6.3). 발표에서 제일 반응이 좋은 자리다.
5. **§2 계산방법** (p.19). CASTEP·PBE·380 eV·3×3×1. **AIMD 조건이 없다**는 걸 여기서 확인한다.
6. **`Table 2` + `Table S4`** (p.22, SI p.3). ML 이 내놓은 21종. ★ **그중 3종이 학습셋이다**(§5.5).
7. **`Fig. 6`** (p.24). NEB 경로 2종 + MSD 3온도. **MSD 가 원점부터 완전 직선**인 것을 본다(§4e).
8. **SI 는 세 곳만**: `Table S3`(문헌 MAE 비교 — 단위가 다른 값을 나란히 놓는다) ·
   `Table S6`(Ea 0.0196–0.0340 eV — **자기 NEB 값의 1/10**) · `Fig. S1i–l`(절제 실험, **수치 없음**).

### 발표 슬라이드 뼈대 제안 (12–15분, 파이프라인 A 축)

| # | 슬라이드 | 띄울 그림 | 한 문장 |
|---|---|---|---|
| 1 | 문제 | (자체) | Li 금속/SSE 계면을 DFT 로 하나씩 계산하면 조합이 너무 많다 |
| 2 | 전체 흐름 | `Fig. 2` | 구조·도펀트 → DFT 라벨 → 기술자 DB → ML → DFT 재검증의 닫힌 고리 |
| 3 | 단계 ① 계 준비 | `Fig. 1` | SSE 6종 × 도펀트 28종 = **174개** 계면을 만든다 |
| 4 | 단계 ② 라벨 | `Table 1` | 라벨은 형성에너지 γf 와 NEB 장벽 E_B 두 개다 |
| 5 | 단계 ③ 기술자 ★ | `Fig. 3` | 기술자 30개. **핵심은 "동결 모델" 3개** — 전해질을 얼려 1/10 비용으로 같은 양을 미리 계산 |
| 6 | 기술자 중요도 ★ | `Fig. 4k,l` | 36.52 % / 28.67 % 가 그 동결값이다 |
| 7 | 단계 ④ ML | `Fig. 4i,j` | GBRT R² 0.99, RF R² 0.93 |
| 8 | ⚠ 그 R² 가 무슨 뜻인가 | `Fig. 4a`–`h` 축 | γf 축이 −16~+10, E_B 축이 0~3 eV — **넓은 범위 위의 R²** 다 |
| 9 | 단계 ⑤ 재검증 | `Table 2` | 4종을 DFT 로 다시 계산해 맞는지 본다 |
| 10 | 결과 | `Fig. 6a`–`d` | B-LLZO 장벽 0.069 eV, 채널폭 3.19 → 4.08 Å |
| 11 | AIMD | `Fig. 6e` | 300–500 K MSD → D. **여기가 이 논문의 제일 약한 고리**(§4e) |
| 12 | 우리와의 접점 | (자체) | 우리도 같은 구조다 — 다만 **폴드를 다르게 자른다**(§10) |
| 13 | 한계 | (자체) | 라벨 잡음 0 · 랜덤 분할 · 절제 실험 수치 없음 (§7·§17) |

### ⛔ 발표에서 말하면 안 되는 것 — 통합 목록

1. ⛔ **"이 모델은 R² 0.99 로 정확하다"를 아무 단서 없이 말하기.**
   그 값은 **① 랜덤 90/10 분할 ② 라벨 잡음 ≈ 0(±10⁻³–10⁻⁴) ③ γf 범위 −16~+10 eV/Å²(폭 26)
   ④ 입력에 라벨의 싼 버전(`Freeze γf`)이 들어 있음** 의 결과다.
   말하려면 **"이 규약에서의 0.99"** 라고 네 조건을 붙인다(§7).
2. ⛔ **우리 cascade 수치(LOOCV 0.089 · LODO −0.18 · L2DO −0.25)를 이 논문의 0.99 옆에 나란히 놓기.**
   **범주가 다르다.** 우리는 도펀트군을 통째로 빼고, 이 논문은 랜덤으로 뺀다.
   발표에서 두 숫자를 한 슬라이드에 놓으면 청중은 "우리가 못한다"로 읽는다.
   말해야 한다면 **"같은 축에서 잰 값이 아니다"** 를 먼저 말하고 숫자는 생략한다.
3. ⛔ **"AIMD 로 이온전도도를 검증했다"** — `Table S7` 의 σ 는 **계산식도 캐리어 밀도도 안 적혀 있고,
   `Table 3` 의 D 로 재현되지 않으며, D 순위와 σ 순위가 서로 다르다**(§4e-③). 인용 금지.
4. ⛔ **`Table 3` 의 D 절대값(0.8–8.5 ×10⁻⁵ cm²/s)을 우리 D 옆에 놓기.**
   이건 **Li 금속을 포함한 계면 셀 전체의 MSD** 이고, 300 K 에서 실험 LPSCl 보다 3자릿수 빠르다.
   우리 규율상 **MD 절대값은 원래 인용 금지**이고, 이 값은 그보다 더 나쁘다(§4e-②).
5. ⛔ **`Table S6` 의 활성화에너지(0.02–0.03 eV)를 "낮은 장벽"으로 소개하기.**
   같은 논문의 NEB 장벽이 **0.069–0.30 eV** 다. 5–10배 어긋나고 논문은 화해시키지 않는다(§17-3).
   그리고 그 (Ea, D₀) 쌍은 **8계 중 6계에서 `Table 3` 과 정확히 10배 어긋난다**(§4e-①, 우리가 계산).
6. ⛔ **"21종의 새 후보를 발굴했다"를 그대로 말하기.**
   그중 **Li/Ta-LLZO · Li/Sn-LPS · Li/Sn-LPSCl 3종은 `Table 1` 의 학습셋 자신**이고,
   `Table S4` 에 적힌 값은 그 학습 라벨과 반올림까지 같다(§5.5). "21종 중 18종" 이라고 말한다.
7. ⛔ **"전단탄성률이 높아 덴드라이트를 억제한다"를 LPSCl 에 적용하기.**
   논문 자신의 기준(Li 금속 4.2 GPa 의 2배 = 8.4 GPa)에 **LPSCl 7.36 GPa 는 미달**이다.
   논문 문장은 8종을 뭉뚱그리는데 개별로 보면 LPSCl 만 기준을 못 넘는다(§17-6).
8. ⛔ **"동결 기술자가 있어야 정확도가 나온다"를 절제 실험 근거로 말하기.**
   `Fig. S1i`–`l` 은 **수치가 하나도 없다**. 본문도 *"slightly decreased"* 라고만 쓴다.
   그리고 **확산장벽 쪽은 절제 자체를 안 했다** — 제목의 "diffusion descriptor" 에 대한
   절제 증거가 **0 건**이다(§6.2).
9. ⛔ **이 논문의 밴드갭(LPSCl 2.293 eV)을 우리 정본(2.066 / 2.099 eV)과 나란히 놓고
   "우리가 더 작다"고 말하기.** 둘 다 PBE 지만 코드(CASTEP vs QE)·의사퍼텐셜(ultrasoft vs 우리 규약)·
   컷오프(380 eV)·무질서 배열이 전부 다르다. 우리 baseline 이 정한 **±0.2–0.3 eV 흔들림 창 안**이다.
   말할 수 있는 최대치는 **"둘 다 wide-gap 절연체이고 값이 같은 구간에 있다"** 까지(§10-D).

---

## 0.5 처음 읽는 사람을 위한 배경 (이 논문이 전제하는 것들)

이 논문은 개념 설명을 거의 하지 않는다. 아래 6개를 모르면 그림이 안 읽힌다.

**① 계면 형성에너지 γf 와 부착일 W_ad 는 같은 말이 아니다 (원래는).**
- `γf = (1/2A)·[E_Li/SSE − n·E_Li − m·E_SSE − E_str]` (식 2) — **벌크 기준**에서 잰다.
  `E_str` = 격자 부정합 때문에 생긴 변형에너지를 빼 준다. **양수면 계면을 만드는 데 에너지가 든다.**
- `W_ad = (1/2A)·[E_Li/SSE − E_Li − E_SSE]` (식 3) — **슬랩 기준**에서 잰다.
  "붙어 있는 것을 떼는 데 드는 일". **원래는 부호가 반대라야 한다**(§17-2).
- ⚠ **이 논문에서는 실질적으로 같은 양이다.** 식 (1) 흡착에너지 `E_ads` 와 식 (3) 분자가 **글자 그대로 같고**,
  실제로 `Table 1` 전체에서 `W_ad = |E_ads| / (2A)` 가 **소수 4자리까지 성립한다**(§6.3에서 우리가 검산).
  ⇒ **두 기술자는 상수배 관계**이고, 그래서 `Fig. 3` 에서 **r = −1.00** 이 뜬다.

**② "동결(frozen/freeze) 모델" — 이 논문의 핵심 장치.**
> *"These feature descriptors are calculated from frozen interfacial models that are constructed by
> fixing the atomic position of the electrolyte layer, which cuts down the number of atomic degrees
> of freedom and facilitates rapid convergence."*
전해질 층 원자를 **고정**하고 Li 쪽만 완화한다 → 자유도가 줄어 **full DFT 의 1/10 시간**.
그 싼 계산에서 나온 γf·W_ad·E_B·일함수를 **기술자로** 쓰고, **완전 완화한 값**을 **라벨로** 쓴다.
⇒ 이 논문의 ML 은 **"싼 근사값 → 비싼 정답값"의 보정(delta-learning) 구조**다.
이걸 모르면 R² 0.99 를 "구조만 보고 맞혔다"로 오해한다.

**③ CI-NEB 확산장벽 E_B, 그리고 이 논문의 경로가 두 개라는 것.**
NEB = 시작·끝 구조 사이에 이미지를 늘어놓고 최소에너지 경로를 찾는 방법. CI = 정상점을 정확히 잡는 개량.
이 논문은 **Path 1 = 계면을 수직으로 뚫고 Li 금속으로 들어가는 경로**,
**Path 2 = 계면을 따라 옆으로 가는 경로** 둘을 잰다(`Fig. 6a`–`d` 범례 P1/P2).
⚠ **본문·표가 어느 경로 값을 쓰는지 밝히지 않는다** — 그래서 같은 계의 장벽이 두 자리에서
0.063 과 0.069 로 다르게 적힌다(§17-4).

**④ 도펀트가 들어가는 자리.**
> *"The Zr atom of LLZO, P atom of LiPON, S atom of LPS and LiPSX were substituted by the doping elements."*
- LLZO → **Zr(양이온) 자리**. Ta-LLZO 는 표준.
- LiPON → **P 자리**.
- **LPS·LPSX → S(음이온) 자리.** ★ 여기가 문제다 — 도펀트 28종에 Ba·Sr·Rb·Na·Mg·Fe·Mn·Y·Ga·Al·Sn 처럼
  **양이온만 되는 원소**가 들어 있는데 그것들을 **S²⁻ 자리**에 넣는다. 전하보상 논의도 없다(§17-1).

**⑤ Nernst–Einstein 과 이 논문의 σ.**
σ = n q² D / (k_B T). **n(캐리어 밀도)을 뭘로 잡느냐로 값이 수백 배 달라진다.**
이 논문은 `Table S7` 에 σ 를 4종 적어 놓고 **식도 n 도 쓰지 않는다** ⇒ 재현 불가(§4e-③).

**⑥ R² 는 "얼마나 잘 맞히나"가 아니라 "분산을 얼마나 설명하나"다.**
`R² = 1 − Σ(y−ŷ)² / Σ(y−ȳ)²`. 분모가 **라벨의 분산**이므로,
**라벨 범위가 넓으면 같은 절대오차로도 R² 가 올라간다.**
이 논문의 γf 범위는 `Fig. 4a` 축에서 **−16 ~ +10 eV/Å²(폭 26)** 이고 test MAE 는 0.12–0.13 이다.
⇒ **R² 0.99 는 "폭 26 짜리 자로 0.13 을 맞혔다"** 는 뜻이다. 이 감각이 §7 판정의 절반이다.

---

## 1. 한 줄 요약

**LLZO·LiPON·Li₃PS₄·Li₆PS₅X(X=Cl,Br,I) 6종 SSE 를 Li 금속 (100)면에 붙인 계면 슬랩을
CASTEP-PBE 로 만들고, 도펀트 28종을 넣어 174개 계면의 형성에너지 γf 와 CI-NEB 장벽 E_B 를
라벨로 확보한 뒤 — 전해질 층을 얼린 "동결 모델"에서 같은 양을 1/10 비용으로 미리 계산해
기술자로 넣고 — GBRT/RF 회귀로 γf(R² 0.99)·E_B(R² 0.93)를 예측해 876 조합에서 21 후보를
고르고 그중 4종(B-LLZO · Sn-LiPON · B-LPS · Al-LPSCl)을 DFT 로 재검증한 스크리닝 논문.**

⚠ 단 **① 교차검증이 랜덤 분할이고 ② 라벨 잡음이 사실상 0 이며 ③ 예측 대상의 싼 버전이 입력에 있고
④ prospective 검증 표본이 4개**다. 그래서 이식 가능한 것은 **"동결 모델로 기술자를 만든다"는 설계**이지
**R² 값**이 아니다.

---

## 2. 메타

| 항목 | 값 |
|---|---|
| 저널 / 형식 | *J. Mater. Sci. Technol.* **280 (2027) 18–26** · Research Article |
| DOI | `10.1016/j.jmst.2026.05.071` |
| 날짜 | 접수 2026-02-19 · 수정 2026-05-15 · 수리 2026-05-31 · **온라인 2026-06-12** |
| 저자 키워드 | Lithium metal anode · Machine learning · Solid-state electrolytes · Materials discovery · First principles · Performance prediction |
| 교신 | **Ningbo Liao** (温州大学 기전공학원) |
| 소속 | **단일 기관** — College of Mechanical & Electrical Engineering, Wenzhou University |
| 자금 | NSFC **51675384**, **51202164** |
| 계산 자원 | ⛔ 미기재 |
| 데이터 공개 | ⛔ **없음** (저장소·코드·학습셋·구조 전부) |
| 본문 | 9 pp · 그림 **6** · 표 **3** |
| SI | 6 pp · 그림 **S1**(1장, 12패널) · 표 **S1**–**S7** · 참고문헌 20 |
| 본문 참고문헌 | 54 |
| 자기인용 | SI ref [8] Xu/Xue/**Liao** *Surf. Interfaces* 40 (2023) 103128 = 본문 ref [34] · SI ref [9] Xu/**Tu**/Yang/Xue/**Liao** *Surf. Interfaces* 59 (2025) 105981 · SI ref [11] Xie/Feng/Zhang/**Liao** *JSSC* 318 (2023) 123771 — **`Table S5` 문헌 비교 7행 중 3행이 자기 그룹 논문** |
| 우리 repo 연결 | `sendek2017_ml_screening_12k_conductors`(ML 스크리닝 원조) · `kauwe2021_ml_materials_properties_dissertation_sparks`(CV 규약 기준선) · `kim2025_csp_metastable_edge_sharing_sse`(MLIP+탐색) · `wang2026_interface_stability_kinetics_sulfide_assb`(계면 슬랩 규약) |

### 2b. 이 논문이 **하지 않는 것** (은폐 방지 목록)

| 안 한 것 | 확인 방법 |
|---|---|
| **실험** | 0 건. 저자 7인 전원 계산. 비교는 전부 문헌 소환(refs 40–47, SI refs 15–20) |
| **Bader 전하** | 없음. 기술자 #11 은 **Hirshfeld**, 그림은 CDD(Δρ) |
| **ICOHP/COHP/LOBSTER** | 없음 |
| **ELF · BVSE · phonon · EOS · ESW** | 없음 |
| **MLIP(원자간 퍼텐셜)** | 없음 — ML 은 표 기술자 위의 고전 회귀 |
| **group/leave-one-chemistry-out CV** | 없음 (§7) |
| **SHAP · permutation importance** | 없음 — 중요도는 **ridge regressor** 로 뽑는다(§6-머리말) |
| **AIMD 앙상블·온도조절기·시간간격·셀크기** | **본문·SI 어디에도 없다.** `Fig. 6e` 축에서 **100 ps** 만 읽힌다 |
| **표면에너지 수치** | *"lower than those of …"* 라고만 쓰고 **값이 하나도 없다** |
| **학습셋·후보풀 공개** | 없음. "876 datasets" 의 분해도 없다 |
| **오차막대(ML)** | 없음. 시드 반복 없음 |

---

## 3. 핵심 수치 (소환값 — ⛔ 우리 db 절대값과 섞지 말 것)

### 3a. `Table 1` — 학습 라벨의 실체 (검증용 8계, 전수 전사)

| 계면 | γf (eV/Å²) | W_ad (eV/nm²) | E_ads (eV) | E_B (eV) |
|---|---:|---:|---:|---:|
| Li/LLZO | 3.6073 ± 0.0037 | 2.4656 ± 0.0053 | −8.9828 ± 0.0015 | 0.1346 ± 0.0005 |
| Li/Ta-LLZO | **9.9068** ± 0.0004 | 2.4846 ± 0.0032 | −9.0522 ± 0.0009 | 0.1056 ± 0.0003 |
| Li/LiPON | 0.2724 ± 0.0003 | 2.4221 ± 0.0069 | −9.2865 ± 0.0018 | 0.2568 ± 0.0007 |
| Li/C-LiPON | 0.5317 ± 0.0001 | 0.8811 ± 0.0017 | −3.3783 ± 0.0004 | 0.2418 ± 0.0009 |
| Li/LPS | 0.2568 ± 0.0003 | 1.0567 ± 0.0021 | −3.6943 ± 0.0006 | 0.2643 ± 0.0019 |
| Li/Sn-LPS | 2.3904 ± 0.0009 | 3.1808 ± 0.0035 | −11.1207 ± 0.0010 | 0.1745 ± 0.0004 |
| **Li/LPSCl** | 0.2420 ± 0.0002 | 2.4871 ± 0.0058 | −9.9516 ± 0.0015 | **0.3002** ± 0.0010 |
| Li/Sn-LPSCl | 1.1745 ± 0.0011 | 2.5941 ± 0.0052 | −10.3639 ± 0.0013 | 0.2386 ± 0.0005 |

★ **오차범위가 10⁻³–10⁻⁴** 다. 본문: *"three independent calculations exhibit minor errors that
range from 10⁻³ to 10⁻⁴."* ⇒ **라벨 잡음 ≈ 0.** 이것이 §7 판정의 핵심 전제다.
⚠ "세 번의 독립 계산"이 **무엇을 바꾼 것인지 논문이 말하지 않는다.** 결정론적 DFT 는 같은 입력에
같은 답을 주므로, 바뀐 것은 초기 정합(registry)이거나 초기 배치일 텐데 규약이 없다.

### 3b. `Table 2` — ML 예측 vs DFT 재계산 (prospective 검증 **n=4**)

| 계면 | γf(ML) | γf(DFT) | **Δγf** | E_B(ML) | E_B(DFT) | **ΔE_B** | W_ad | E_ads |
|---|---:|---:|---:|---:|---:|---:|---:|---:|
| Li/B-LLZO | 10.129 | 10.269 | **0.140** | 0.104 | 0.069 | **0.035** | 3.70 | −13.487 |
| Li/Sn-LiPON | 1.092 | 1.080 | 0.012 | 0.198 | 0.233 | **0.035** | 2.92 | −11.20 |
| Li/B-LPS | 2.535 | 2.564 | 0.029 | 0.164 | 0.155 | 0.009 | 3.51 | −12.29 |
| Li/Al-LPSCl | 1.364 | 1.361 | 0.003 | 0.172 | 0.206 | **0.034** | 2.28 | −9.14 |

★ **γf 는 잘 맞고 E_B 는 안 맞는다.** ΔE_B 가 0.009–0.035 eV 인데, **선택된 21후보의 장벽 전 범위가
0.069–0.260 eV** 다 ⇒ **오차가 결정 구간의 18 %** 다. 그리고 이 4점의 오차조차 모델 자신의
test MAE(`Fig. 4j` figure-read ≈ **0.16 eV**)보다 훨씬 작다 — 표본 4개의 우연이거나, 다시 맞춘 것이다.

### 3c. `Table 3` — AIMD 확산계수 (10⁻⁵ cm²/s), 전수 전사

| 계면 | 300 K | 400 K | 500 K | D₅₀₀/D₃₀₀ |
|---|---:|---:|---:|---:|
| Li/LLZO | 2.676 ± 0.077 | 3.921 ± 0.059 | 5.172 ± 0.076 | 1.93 |
| **Li/B-LLZO** | 5.381 ± 0.095 | 6.420 ± 0.120 | **8.484** ± 0.144 | 1.58 |
| Li/LiPON | 1.119 ± 0.026 | 1.412 ± 0.032 | 1.774 ± 0.050 | 1.59 |
| Li/Sn-LiPON | 1.330 ± 0.023 | 1.731 ± 0.024 | 2.170 ± 0.036 | 1.63 |
| Li/LPS | 1.054 ± 0.011 | 1.313 ± 0.036 | 1.950 ± 0.049 | 1.85 |
| Li/B-LPS | 2.359 ± 0.043 | 2.863 ± 0.025 | 3.937 ± 0.105 | 1.67 |
| **Li/LPSCl** | **0.843** ± 0.019 | 1.055 ± 0.027 | 1.229 ± 0.024 | **1.46** |
| Li/Al-LPSCl | 1.553 ± 0.021 | 1.924 ± 0.034 | 2.837 ± 0.047 | 1.83 |

⚠ **300 → 500 K 에서 D 가 겨우 1.5–1.9 배** 늘어난다. 정상적인 고체 이온전도체라면
Ea 0.25 eV 에서 **약 60 배** 늘어야 한다. 이 완만함이 §4e 의 모든 문제의 근원이다.

### 3d. `Table S6` — Arrhenius 결과 · **⚠ 우리 검산 포함**

| 계면 | Ea (eV, 논문) | D₀ (10⁻⁴ cm²/s, 논문) | Ea (eV, **우리 3점 재적합**) | **(Ea,D₀)→D(300 K) / `Table 3` D(300 K)** |
|---|---:|---:|---:|---:|
| Li/LLZO | 0.0340 | 1.00 | 0.0423 | **1.00** ✅ |
| Li/B-LLZO | 0.0239 | 1.36 | 0.0283 | **1.00** ✅ |
| Li/LiPON | 0.0236 | 2.82 | 0.0292 | **10.11** 🔴 |
| Li/Sn-LiPON | 0.0254 | 3.58 | 0.0312 | **10.08** 🔴 |
| Li/LPS | 0.0317 | 3.56 | 0.0380 | **9.91** 🔴 |
| Li/B-LPS | 0.0264 | 6.56 | 0.0318 | **10.02** 🔴 |
| Li/LPSCl | 0.0196 | 1.79 | 0.0242 | **9.95** 🔴 |
| Li/Al-LPSCl | 0.0314 | 5.27 | 0.0372 | **10.07** 🔴 |

🔴🔴 **8계 중 6계에서 `Table S6` 의 (Ea, D₀)가 `Table 3` 의 D(300 K)를 정확히 10배로 재현한다.**
LLZO 두 계만 자기일관적이다. ⇒ **두 표 사이에 자릿수 오류가 있다** (D₀ 열의 지수 또는 `Table 3` 단위).
어느 쪽이 맞는지는 논문만으로 판정 불가. **재현: 아래 한 줄.**

```python
# Ea·D0 로 D(300 K) 를 되짚어 Table 3 과 비교
import math; k=8.617333e-5
D=lambda Ea,D0: D0*1e-4*math.exp(-Ea/(k*300))
print(D(0.0196,1.79), 0.843e-5)   # → 8.39e-05  vs  8.43e-06  (10.0배)
```

★ 그리고 **논문의 (Ea,D₀)는 3점 최소제곱 적합이 아니다.** LLZO 로 검산하면 D(300 K)는 정확히
맞는데 D(400 K)는 −5 %, D(500 K)는 −12 % 어긋난다 ⇒ **300 K 에 앵커를 박고 기울기를 따로 준 값**이다.
우리 3점 재적합값(오른쪽 셋째 열)이 항상 **약 1.2배 크다**.

### 3e. 밴드갭 · 전단탄성률 (본문 §3.1, `Fig. 1`)

| 물질 | 밴드갭 (eV) | 전단탄성률 G (GPa) | 비고 |
|---|---:|---:|---|
| LLZO (I4₁/acd) | 3.982 | 58.86 | 실험 소환 4.3 eV(ref 40) / 56 GPa(ref 42) |
| Ta-LLZO | 3.422 | 63.96 | |
| LiPON Li₂PO₂N (Cmc2₁) | 5.587 | 41.26 | 실험 소환 6 eV(ref 41) / 37 GPa(ref 43) |
| C-LiPON | 4.721 | 39.24 | |
| LPS Li₃PS₄ (Pnma) | **2.164** | 12.51 | |
| Sn-LPS | 1.242 | 16.20 | |
| **LPSCl Li₆PS₅Cl (F-43m)** | **2.293** | **7.36** | ★ 우리 축과 직접 대조(§10) |
| Sn-LPSCl | 1.588 | 8.59 | |
| (기준) Li 금속 | — | **4.2** | 논문이 인용한 값(ref 22) |

★ **LPSCl G = 7.36 GPa 는 Li 의 1.75배**로, 논문 자신이 인용한 Monroe–Newman 2배 기준을 **못 넘는다**.
그런데 본문은 8종을 뭉뚱그려 *"strong ability to inhibit lithium dendrites"* 라고 쓴다(§17-6).

### 3f. ML 성능 (본문 + `Fig. 4i,j` figure-read)

| 타깃 | 모델 | R² (test) | MAE (test) | 출처 |
|---|---|---:|---:|---|
| **형성에너지 γf** | **GBRT** | **0.99** | **0.12** | 본문·초록 명시 |
| | RF | ≈0.98 | ≈0.45 | `Fig. 4i` figure-read ≈ |
| | XGB | ≈0.99 | ≈0.45 | `Fig. 4i` figure-read ≈ |
| | SVR | ≈0.99 | ≈0.37 | `Fig. 4i` figure-read ≈ |
| **확산장벽 E_B** | **RF** | **0.93** | ≈**0.16** | R² 본문 명시 / MAE `Fig. 4j` figure-read ≈ |
| | GBRT | ≈0.94 | ≈0.17 | `Fig. 4j` figure-read ≈ |
| | XGB | ≈0.93 | ≈0.18 | `Fig. 4j` figure-read ≈ |
| | SVR | ≈0.92 | ≈0.19 | `Fig. 4j` figure-read ≈ |

★★ **네 알고리즘이 전부 같은 값을 낸다** — SVR(선형계열 커널 회귀)까지 0.99 다.
**알고리즘을 아무거나 써도 같다 = 과제가 쉽다**는 신호이지 모델이 좋다는 신호가 아니다(§7-③).

### 3g. `Table S7` — 이온전도도 (⛔ 재현 불가, 인용 금지)

| 물질 | σ (S/cm) | ⚠ `Table 3` D(300 K)에서 역산한 **필요 캐리어밀도** (우리 계산) |
|---|---:|---:|
| B-LLZO | 8.78×10⁻⁴ | 2.6×10¹⁸ cm⁻³ |
| Sn-LiPON | 1.86×10⁻⁵ | 2.3×10¹⁷ cm⁻³ |
| B-LPS | 7.77×10⁻⁴ | 5.3×10¹⁸ cm⁻³ |
| **Al-LPSCl** | **5.61×10⁻³** | 5.8×10¹⁹ cm⁻³ |

🔴 **σ 순위가 D 순위와 다르다.** D 순위는 B-LLZO(5.38) > B-LPS(2.36) > Al-LPSCl(1.55) > Sn-LiPON(1.33)
인데 σ 순위는 **Al-LPSCl > B-LLZO > B-LPS > Sn-LiPON** 이다. Nernst–Einstein 이라면 n 이 250배
차이나야 설명되는데, **식도 n 도 논문에 없다.** ⇒ ⛔ 인용 금지.

---

## 4. 계산 방법 전부 ★ (본문 §2 = 재현에 필요한 숫자가 있는 유일한 곳)

### 4a. DFT 공통

| 항목 | 값 | 우리 규약과의 거리 |
|---|---|---|
| 코드 | **CASTEP** (Materials Studio) | 우리는 QE — **코드가 다르다** |
| 범함수 | **PBE / GGA** | 같음 |
| 의사퍼텐셜 | **ultrasoft** | 우리는 PAW/NC — 다름 |
| 컷오프 | **380 eV** | 낮은 편. `Table S1` 수렴시험 근거 |
| k-mesh | **3×3×1** Monkhorst–Pack | 슬랩이라 z 방향 1. `Table S2` 근거 |
| 최적화 | conjugate gradient | |
| 에너지 수렴 | 2×10⁻⁵ eV/atom | |
| 힘 기준 | **0.1 eV/Å** (본문은 *"maximum stress"* 라 부른다 — 단위상 **힘**이다) | 느슨하다. `kim2025` 는 0.04 |
| 변위 기준 | 0.05 Å | |
| SCF | 2×10⁻⁵ eV/atom | |
| 진공층 | **20 Å** (z축) | |
| 스핀 | ⛔ 미기재 (도펀트에 Fe·Mn 이 있는데도) | 🔴 |
| DFT+U | ⛔ 없음 (Fe·Mn 도펀트가 있는데) | 🔴 |
| vdW 보정 | ⛔ 없음 | |

⚠ **`Table S1`·`Table S2` 수렴시험을 그대로 믿기 어렵다.**
`Table S1`: 컷오프 340→500 eV 에서 값이 −320.98950 → −320.99024 = **7.4×10⁻⁴ eV/atom 변화**.
`Table S2`: k 2×2×1→5×5×1 에서 **1.0×10⁻⁴ eV/atom 변화**.
울트라소프트 의사퍼텐셜에서 컷오프를 160 eV 흔들었는데 원자당 1 meV 도 안 움직이는 것은
**비정상적으로 평평하다**. 그리고 표의 열 이름이 *"Interfacial energy (eV/atom)"* 인데
값이 −320.99 다 — 이건 **계면에너지가 아니라 총에너지/원자**다. **열 이름이 틀렸다.**

### 4b. 계면 모델

| 항목 | 값 |
|---|---|
| SSE 6종 | LLZO `I4₁/acd` · Li₂PO₂N(LiPON) `Cmc2₁` · Li₃PS₄(LPS) `Pnma` · Li₆PS₅X `F-43m` (X=Cl,Br,I) |
| 노출면 | LLZO **(001)** · LiPON **(010)** · LPS **(010)** · LPSX **(100)** |
| 상대면 | Li 금속 **(100)** |
| 면 선택 근거 | *"rich lithium-ion diffusion channels and lower surface energy"* — ⛔ **표면에너지 값 없음** |
| 슈퍼셀 | LiPON **2×1×1** · LPS **2×1×1** · Li 금속 **4×4×1** · ⛔ **LLZO·LPSX 는 미기재** |
| 격자 부정합 | **<5 %** |
| 두께 | *"evaluated through convergence tests"* (ref 35 = Boettger 1994) — ⛔ **값 없음** |
| 도펀트 자리 | LLZO **Zr** · LiPON **P** · LPS/LPSX **S** |
| 도핑 농도 | ⛔ **미기재** (본문·SI 전수 검색). `Fig. 5d` 에서 셀당 **1개** 로 보이나 확정 불가 |
| **무질서 처리** | ⛔ **없다.** LPSX 의 S/Cl 4a·4c 무질서·Li 부분점유를 **한 번도 언급하지 않는다** 🔴🔴 |

★ **계면 면적을 우리가 역산했다** (§6.3의 `W_ad = |E_ads|/(2A)` 항등식에서):
LLZO **1.822 nm²** · LiPON **1.917 nm²** · LPS **1.748 nm²** · LPSCl **2.000 nm²**.
LPSCl 의 2.00 nm² = 200 Å² 는 **Li bcc(100) 4×4 (a=3.51 Å → 14.04² = 197 Å²)** 와 정합한다 —
즉 **Li 금속 슬랩의 면적이 계면 면적을 정한다**. 논문이 안 적은 값을 우리가 복원한 셈이다.

### 4c. CI-NEB

- **climbing-image NEB**, 경로 **2종**(P1 = 계면 수직 관통 → Li 금속 진입 / P2 = 계면 방향 이동).
- 이미지 개수·스프링상수·수렴 기준 ⛔ 전부 미기재. `Fig. 6a`–`d` 에서 **경로 좌표에 점 6개**(0, 0.2,
  0.4, 0.6, 0.8, 1.0)가 찍혀 있으므로 **중간 이미지 4–5개**로 보인다 (figure-read ≈).
- 정상점은 4계 전부 **경로 0.6** 부근이다 (figure-read).
- ⚠ **본문·표가 P1/P2 중 어느 값을 쓰는지 안 밝힌다** → §17-4 의 수치 불일치 3건의 원인.

### 4d. 전자구조·기계

- DOS/PDOS: `Fig. 1`(벌크 SSE 8종, 원소분해) · `Fig. 5a`–`d`(계면 4종, 층분해).
- **밴드구조**: `Fig. 1` 세 번째·네 번째 열. k-경로가 **G–F–Q–Z–G 로 8종 전부 동일**하다 —
  입방(F-43m LPSCl)·정방(I4₁/acd LLZO)에 **같은 일반 경로**를 썼다는 뜻이고,
  진짜 CBM 이 그 경로 밖이면 갭이 틀어진다. ⚠ (단 LPSCl 은 **Q 점에서 전도띠가 2.3 eV 로 내려온다**
  — 800 dpi 재렌더로 확인했다. 즉 2.293 eV 는 **간접갭**이고 화살표와 밴드가 일치한다.)
- CDD(전하밀도차) Δρ + **"charge transfer values"**: `Fig. 5e`–`h` 의 면평균 Δρ 곡선의 **최댓값**을
  전자 수(e)로 보고한다 — Li/LLZO 37.73 · Li/LiPON 23.18 · Li/LPS 13.71 · Li/LPSCl 28.87 e →
  도핑 후 39.33 · 30.46 · 31.69 · 31.54 e.
  ⚠ **이건 원자별 분할 전하가 아니라 면적분 곡선의 봉우리값**이다. "전하이동 37.73 e" 를
  Bader 전하처럼 읽으면 안 된다.
- **탄성**: 전단탄성률 G 8종(§3e). 계산 방식(유한변형? 응력–변형? clamped/relaxed-ion?)
  ⛔ **한 줄도 없다.** 🔴 — 우리 규율상 **relaxed-ion 인지 clamped-ion 인지 모르면 비교 불가**인데,
  우연히도 값이 우리 relaxed-ion 과 맞는다(§10-C).

### 4e. AIMD — 🔴 **이 논문의 가장 약한 고리**

**사실 기록.** 본문 §2 전체에서 AIMD 에 대해 적힌 것은 다음 한 문장뿐이다.
> *"Ab initio molecular dynamics calculations were employed to evaluate the dynamic diffusion
> performance of lithium-ions, and the diffusion coefficient was calculated by mean-square
> displacements (MSD) [39]."*

⇒ **앙상블 · 온도조절기 · 시간간격 · 셀 크기 · 평형화 시간 · MSD 창 · 시드 수 · Haven 비 — 전부 없다.**
`Fig. 6e` 축에서 읽히는 것은 **온도 300/400/500 K, 시간 0–100 ps** 뿐이다.
`Table 3` 의 ± 값(0.011–0.144 ×10⁻⁵)이 **어디서 온 것인지도 안 적혀 있다**(시드? 창 분할? 블록 평균?).

**우리 판정 (셋 다 우리가 낸 것이고, 저자 주장이 아니다).**

**① 표 사이 10배 불일치** — §3d. `Table S6`(Ea, D₀) 로 D(300 K)를 되짚으면
**LiPON·LPS·LPSCl 계열 6계 전부에서 `Table 3` 의 정확히 10배**가 나온다. LLZO 2계만 맞다.

**② D 절대값이 물리적으로 불가능한 영역이다.**
`Table 3` Li/LPSCl D(300 K) = **8.43×10⁻⁶ cm²/s**. 실험 Li₆PS₅Cl 의 300 K Li 확산계수는
대략 10⁻⁸ cm²/s 급이다 ⇒ **약 3자릿수 빠르다.** 그리고 `Fig. 6e` 를 실제로 보면
**8개 곡선 전부가 t=0 부터 완전한 직선**이다 — 탄도영역도, 케이지 고원도, 곡률도 없다.
고체 이온전도체의 300 K MSD 는 **반드시** 초기 고원을 갖는다.
⇒ 가장 그럴듯한 해석: **MSD 가 Li 금속 슬랩의 Li 까지 함께 평균한 것**이다.
(보강 증거: **Li 금속 융점이 453.7 K** 이므로 **500 K 패널에서 Li 슬랩은 액체다.**
그러면 액체다운 선형 MSD 와 아주 작은 겉보기 활성화에너지가 자연히 나온다.)
⚠ 이건 **우리 추론**이다 — 논문은 구역분해 MSD 를 보고하지 않으므로 확정할 수 없다.

**③ 자기 NEB 와 5–10배 어긋난다.** `Table S6` Ea = **0.0196–0.0340 eV** 인데
같은 계의 CI-NEB 장벽은 **0.069–0.300 eV** 다. 0.02 eV 는 상온 k_BT(0.026 eV)보다 작아
**장벽이 없는 것과 같다.** 논문은 두 값을 같은 절에 나란히 놓고 화해시키지 않는다.

**④ `Table S7` σ 는 재현 불가** — §3g.

⇒ **결론: 이 논문의 AIMD 층은 인용 대상이 아니다.** 쓸 수 있는 것은 *"도핑이 D 를 높이는 방향"*
이라는 **부호**뿐이고, 그 부호조차 Al-LPSCl 에서 **Ea 가 오히려 올라간다**(0.0196 → 0.0314)는
자기 데이터와 충돌한다 (논문은 이를 *"pre-exponential factor D₀ 상승 = 배위 엔트로피 증가"* 로 설명한다).

### 4f. ML 설정 (본문 §2 마지막 문단이 전부다)

| 항목 | 값 | 출처 |
|---|---|---|
| 알고리즘 | **GBRT · RF · SVR · XGB** 4종 | 본문 |
| 데이터 크기 | **174** instances | 본문 |
| 데이터 구성 | *"six types of SSE doped with 28 elements"* → **6 × (28+1) = 174** ✅ (무도핑 6종 포함) | 본문 + `Fig. 2` 도펀트 표 |
| SSE 6종 | LLZO · LiPON · LPS · LPSCl · LPSBr · LPSI | `Fig. 3` 기술자 #25–30 |
| 도펀트 28종 | Al Ta Nb Sn / Si W B F / Sb Bi Ba Sr / Rb Br C Y / Ga Te Ge Na / Mg As Se I / Cl Fe Mn O | `Fig. 2` 좌상단 (figure-read, 7×4 격자) |
| 분할 | **90 % train / 10 % test** | 본문 |
| 정규화 | *"The initial dataset was normalized"* | 본문 |
| **교차검증** | **"10-fold cross-validation on the training set"** — 용도는 **하이퍼파라미터 탐색**이라고 명시 | 본문 |
| 그룹 분할 | ⛔ **없다** (§7) | 전수 검색 |
| 평가지표 | MSE · MAE · R² · RMSE | 본문 |
| 기술자 수 | **30** | `Fig. 3` 범례 |
| 중요도 방법 | **ridge regressor** | 본문 §3.2 |
| 시드·반복 | ⛔ 없음 | |
| 스크리닝 풀 | *"over 876 datasets"* — ⛔ **분해 없음** (876/6 = 146 인데 도펀트가 146종일 리 없다) | 본문 §3.3 |
| 최종 후보 | **21** (= `Table 2` 4 + `Table S4` 17) | 본문 + SI |

---

## 5. ★★ 단계(stage)별 해부 — 발표 뼈대 A

> `Fig. 2` 가 이 파이프라인의 공식 도해다. 다섯 상자(**Material Properties Collection** →
> **First Principles Calculations** → **Database Construction** → **Algorithm Models** →
> **Performance Prediction**)와 맨 아래 되먹임 화살표(**First-Principles Verification**)로 되어 있다.
> 아래 §5.1–§5.5 가 그 다섯 단계 + 되먹임이다.
>
> **각 절은 「사실 기록」과 「🎤 발표」로 나뉜다. 섞지 마라.**
> 「🎤 발표」의 인용부호 안은 **그대로 소리내어 읽을 수 있는 문장**이다.

---

### 5.1 단계 ① — 계 준비: SSE 6종 × 도펀트 28종 × Li(100)

#### 사실 기록

- **SSE 6종**: LLZO(`I4₁/acd`) · Li₂PO₂N(`Cmc2₁`) · Li₃PS₄(`Pnma`) · Li₆PS₅Cl/Br/I(`F-43m`).
- **노출면**: LLZO(001) · LiPON(010) · LPS(010) · LPSX(100) — 각각 Li 금속 **(100)** 에 붙인다.
  선택 근거는 *"rich lithium-ion diffusion channels and lower surface energy"* 인데
  **표면에너지 값이 하나도 없다**. 대조군으로 언급만 되는 면: LLZO(110) · LiPON(101) · LPS(100) ·
  LPSCl/Br/I(111).
- **슈퍼셀**: LiPON 2×1×1 · LPS 2×1×1 · Li 4×4×1. 부정합 <5 %. **LLZO·LPSX 슈퍼셀은 미기재**.
- **도펀트 28종**을 `Fig. 2` 좌상단 표에서 전수 판독: Al Ta Nb Sn / Si W B F / Sb Bi Ba Sr /
  Rb Br C Y / Ga Te Ge Na / Mg As Se I / Cl Fe Mn O.
- **도펀트 자리**: LLZO→Zr, LiPON→P, **LPS·LPSX→S**.
- 검증용 8계(`Table 1`)는 이 174개의 부분집합이고, 선택 근거는
  *"current experiments proved that a passivation interphase layer … formed at the interfaces"*(ref 31).
- **⛔ 무질서 처리 없음.** Li₆PS₅Cl 의 S²⁻/Cl⁻ 4a·4c 자리 무질서와 Li 부분점유(48h)를
  본문·SI 어디에서도 언급하지 않는다. 단일 배열 하나로 계산한 것으로 보인다.
- **⛔ 도핑 농도 미기재.** `Fig. 5d` 그림에서 셀당 Al 1개로 보이지만 확정 불가.

#### ⚠ 우리가 본 문제

**🔴 음이온 자리에 양이온 원소를 넣는다.** LPS·LPSX 계열(6종 중 **4종**, 데이터 174개 중 **116개**)은
도펀트가 **S²⁻ 자리**로 들어간다. 그런데 28종 중 화학적으로 S 자리에 앉을 수 있는 것은
**F·Cl·Br·I·O·Se·Te** (7종) 정도이고, 넓게 봐도 As·Sb·Bi·C·Si·Ge 까지다.
**Ba·Sr·Rb·Na·Mg·Fe·Mn·Y·Ga·Al·Ta·Nb·W·Sn·B** 를 S 자리에 넣는 것은 전하보상 논의 없이는
물리적 의미가 없다. 논문은 전하보상을 **한 번도** 언급하지 않는다.
⇒ **학습셋의 상당 부분이 "화학적으로 존재하지 않는 구조"** 이고, 그것이 `Fig. 4a` 의
γf −16 eV/Å² 같은 극단값과 `Fig. 4e` 의 E_B 3 eV 를 만든다. §7-② 판정과 직결된다.

#### 🎤 발표

**전환** (앞 슬라이드 "문제"에서 넘어오며):
> "그러면 이 사람들이 뭘 계산했는지부터 보겠습니다."

**이렇게 말한다** (`Fig. 1` 을 띄우고 왼쪽 구조 네 줄을 위에서 아래로 짚으며):
> "행이 네 개 있는데, 위에서부터 LLZO 라는 산화물 가넷, LiPON 이라는 얇은 막 전해질,
> 그 다음이 Li3PS4, 맨 아래가 우리한테 익숙한 Li6PS5Cl 입니다.
> 여기에 브롬, 요오드 짜리까지 합치면 전해질이 여섯 종류고요.
> 각각을 리튬 금속 100면에 붙여서 계면 슬랩을 만듭니다.
> 그리고 도펀트를 스물여덟 개 집어넣습니다. 여섯 곱하기 스물아홉 — 무도핑도 하나씩 세니까 —
> 해서 **백일흔네 개** 계면이 이 논문 데이터 전부입니다."

(잠깐 멈추고, 톤을 낮춰서)
> "여기서 한 가지 짚고 넘어가야 할 게 있습니다. 도펀트가 들어가는 자리인데요,
> LLZO 는 지르코늄 자리, LiPON 은 인 자리에 넣습니다. 여기까진 상식적입니다.
> 그런데 **황화물 계열은 황 자리에 넣습니다.** 음이온 자리죠.
> 도펀트 목록에 바륨, 스트론튬, 루비듐, 나트륨, 철, 망간 같은 게 들어 있는데
> 이걸 황 자리에 넣는다는 건, 솔직히 화학적으로는 잘 안 되는 이야기입니다.
> 전하 보상 얘기가 논문에 한 줄도 없고요.
> 이게 나중에 성능 지표를 해석할 때 다시 나옵니다. 일단 기억만 해 두시면 좋겠습니다."

**막히는 용어**
- **슬랩(slab)**: 결정을 한 방향으로 잘라 표면을 만든 판. 위아래에 진공을 20 Å 넣어
  주기 이미지끼리 안 닿게 한다.
- **격자 부정합(lattice mismatch)**: 두 물질의 격자상수가 달라 억지로 맞출 때 생기는 변형.
  이 논문은 5 % 이내로 맞췄다고 한다.

**논증에서의 역할**: 이 단계가 **학습 데이터의 정의역 전체**를 정한다. 뒤에 나오는 R² 도,
"21개 후보"도 전부 이 174개 안의 이야기다. 이 단계를 빼면 나머지가 무엇에 대한 말인지 사라진다.

**나올 질문과 답**

- Q. *"왜 하필 그 면들을 골랐나요?"*
  > **논문이 뭐라 하는지**: "리튬 확산 채널이 많고 표면에너지가 낮아서" 라고 씁니다.
  > **어디가 약한지**: 그런데 **표면에너지 값을 하나도 안 적어 놨습니다.**
  > 다른 면보다 낮다고만 하고 숫자가 없어서, 이 선택을 우리가 검증할 방법이 없습니다.

- Q. *"Li6PS5Cl 은 황이랑 염소가 자리를 섞어 앉는 무질서가 유명한데, 그건 어떻게 처리했나요?"*
  > **논문이 뭐라 하는지**: 아무 말도 없습니다. 본문에도 보충자료에도 무질서라는 말 자체가 안 나옵니다.
  > **어디가 약한지**: 배열 하나를 고른 것으로 보이는데, 어느 배열인지 안 밝혔습니다.
  > 아지로다이트에서 배열은 밴드갭도 확산도 눈에 띄게 바꾸니까, 이건 꽤 큰 공백입니다.

**우리 것과 한 줄**: 우리도 host 를 고정하고 도펀트를 넣지만, **우리는 양이온 자리와 음이온 자리를
설계 변수로 명시하고 전하보상 방식을 열로 갖고 다닌다** — 이 논문에는 그 열이 없다.

---

### 5.2 단계 ② — 라벨 생성: 완전 완화 DFT 로 γf 와 E_B 를 잰다

#### 사실 기록

- 라벨은 **두 개**다: 계면 **형성에너지 γf**(식 2, eV/Å²)와 **CI-NEB 확산장벽 E_B**(eV).
- 부산물로 **부착일 W_ad**(식 3, eV/nm²)와 **흡착에너지 E_ads**(식 1, eV)도 계산한다 —
  다만 이 둘은 **라벨이 아니라 기술자**로 들어간다(§6.3).
- `Table 1` 8계가 이 라벨의 공개된 전부다. 나머지 166개는 **미공개**.
- 라벨 잡음: *"three independent calculations … errors range from 10⁻³ to 10⁻⁴"* ⇒ **≈ 0**.
- 라벨 범위(`Fig. 4` 축 figure-read): **γf −16 ~ +10 eV/Å²** · **E_B 0 ~ 3 eV**.
  ⚠ `Table 1`·`Table S4` 에 실린 값은 γf 0.24–9.91, E_B 0.10–0.30 — **공개된 것은 전 범위의
  좁은 일부**다.

#### ⚠ 우리가 본 문제

**라벨의 범위와 결정 구간이 100배 어긋난다.** E_B 라벨은 0–3 eV 에 퍼져 있는데,
실제로 "좋은 후보"를 가르는 구간은 **0.069–0.30 eV** 다. 모델은 0–3 을 잘 맞히도록 학습되고
R² 도 0–3 위에서 계산되는데, 쓰이는 곳은 **왼쪽 아래 10 % 구간**이다.
`Fig. 4e`–`h` 를 실제로 보면 **참값 1.0 eV 근처에서 예측이 0.7–1.5 로 흩어진다**(figure-read ≈).
즉 **모델의 오차가 결정 구간 전체 폭보다 크다.**

#### 🎤 발표

**전환**:
> "자, 백일흔네 개 계면을 만들었으면 이제 각각에 정답을 붙여야 합니다. 그게 이 단계입니다."

**이렇게 말한다** (`Table 1` 을 띄우고 오른쪽 두 열을 손으로 감싸며):
> "정답, 그러니까 라벨은 두 개입니다. 하나는 **계면 형성에너지**, 감마 f 라고 씁니다.
> 계면을 만드는 데 에너지가 드느냐 아니냐를 봅니다.
> 다른 하나는 **확산 장벽**, E B 입니다. 리튬 이온 하나를 계면 너머로 옮기는 데 넘어야 할 언덕이죠.
> 이 두 개를 넵 계산으로, 그리고 완전 완화 계산으로 얻습니다."

(표의 오차 열을 짚으며)
> "여기 오차 범위를 한번 보시죠. 플러스마이너스 0.0037, 0.0004, 0.0002 …
> 십의 마이너스 삼승, 사승 수준입니다. 사실상 **잡음이 없는 라벨**이에요.
> 이게 뒤에 나올 결정계수 0.99 를 이해하는 데 굉장히 중요합니다.
> 잡음이 없는 라벨은 원리적으로 완벽하게 맞힐 수 있거든요.
> 실험값이었으면 절대 이런 숫자가 안 나옵니다."

**막히는 용어**
- **CI-NEB**: 시작 구조와 끝 구조 사이에 중간 이미지를 여러 개 놓고 고무줄로 연결해
  최소에너지 경로를 찾는 방법. CI 는 그중 제일 높은 이미지를 정상점 쪽으로 밀어 올리는 개량.
- **eV/Å²**: 단위 넓이당 에너지. 흔히 쓰는 J/m² 로는 1 eV/Å² ≈ 16 J/m² 다.
  ⚠ 이 논문의 γf 는 최대 10 eV/Å² 로 매우 크다 — 벌크 기준이라 표면 형성 몫이 다 들어간다.

**논증에서의 역할**: 이 단계가 **"정답"의 정의**다. 뒤에 ML 이 맞히는 것은 사람의 물성 감각이 아니라
**이 정의로 계산된 숫자**다. 라벨 정의가 흔들리면 R² 는 아무 의미가 없다.

**나올 질문과 답**

- Q. *"세 번 독립 계산했다는데, 결정론적인 DFT 를 세 번 돌리면 같은 답이 나오지 않나요?"*
  > **논문이 뭐라 하는지**: 세 번 독립 계산의 오차가 10의 −3 ~ −4 승이라고만 씁니다.
  > **어디가 약한지**: 말씀하신 게 맞습니다. 같은 입력이면 같은 답이 나와야 하죠.
  > 그러니까 뭔가를 바꿔서 세 번 돌린 건데, **뭘 바꿨는지 안 적어 놨습니다.**
  > 아마 계면을 겹치는 상대 위치를 바꿨을 텐데, 규약이 없어서 확인할 수 없습니다.

- Q. *"확산 장벽을 왜 AIMD 가 아니라 NEB 로 잡았나요?"*
  > **논문이 뭐라 하는지**: 특별한 설명이 없습니다. 둘 다 하는데 라벨은 NEB 쪽입니다.
  > **왜 합리적인지**: 백일흔네 개를 다 AIMD 로 돌리는 건 현실적으로 불가능합니다.
  > NEB 는 훨씬 싸고 결정론적이라 라벨로 쓰기 좋습니다.
  > **어디가 약한지**: 대신 NEB 는 **경로를 사람이 정해 줘야** 합니다.
  > 이 논문은 경로를 두 개 잡았는데, 나중에 보면 어느 걸 보고했는지가 자리마다 다릅니다.

**우리 것과 한 줄**: 우리도 라벨을 계산으로 만드는 구조는 같지만, **우리 라벨(MLIP-MD 확산비)은
시드에 따라 흔들리는 잡음 있는 라벨**이고 이쪽은 잡음이 없다 — 이 차이가 §7 판정의 절반이다.

---

### 5.3 단계 ③ — 기술자 DB: "동결 모델" 이 이 논문의 발명이다 ★★

#### 사실 기록

- 기술자는 **두 갈래**로 나뉜다고 본문이 명시한다.
  - **material descriptors**: atomic radius, atomic density, atomic mass, melting point, electronegativity
  - **interface descriptors (신규)**: **formation energy, adhesion energy, diffusion barrier**
- 신규 기술자의 계산 방식:
  > *"These feature descriptors are calculated from **frozen interfacial models** that are constructed
  > by **fixing the atomic position of the electrolyte layer**, which cuts down the number of atomic
  > degrees of freedom and facilitates rapid convergence of the model [50,51].
  > To obtain the novel interface descriptors, the frozen models can significantly reduce computation
  > time to **one-tenth** of full first-principles calculations."*
- 실제 기술자 목록은 **`Fig. 3` 범례에만** 있고 본문에 없다. **총 30개** — 전수는 §6 머리말.
- 상관 분석: Pearson 히트맵(`Fig. 3`). 본문 주장 —
  *"The predominantly light-colored distribution … suggests a **low multicollinearity**."*
  그리고 *"The redundant features with a high correlation relationship are **excluded** from the dataset."*

#### ⚠ 우리가 본 문제 (2건)

**① 본문이 인용한 상관계수 2개가 자기 그림과 다르다.**
본문: *"model energy and SSE model energy, atomic number and atom mass, with the correlation
coefficient of **0.98** and **0.99**"*.
`Fig. 3` 실측(figure-read): (#1,#2) = **0.96**, (#15,#16) = **1.00**. 둘 다 어긋난다.

**② "다중공선성이 낮다"가 자기 그림과 반대다.** `Fig. 3` 에서 |r| ≥ 0.90 쌍을 우리가 전수 뽑았다:

| 쌍 | r | 성격 |
|---|---:|---|
| **#6 Freeze Adhesion ↔ #9 Adsorption Energy** | **−1.00** | 🔴 **정확히 상수배 관계** (§6.3에서 증명) |
| **#22 Li Numbers ↔ #25 LLZO** | **−1.00** | 🔴 one-hot 과 완전 중복 |
| #15 Atomic Number ↔ #16 Atom Mass | **1.00** | 사실상 같은 양 |
| #10 Binding Energy ↔ #22 Li Numbers | −0.98 | 본문이 유일하게 인정한 쌍 |
| #1 Model Energy ↔ #2 SSE Energy | 0.96 | |
| #3 Li Energy ↔ #26 LiPON | −0.96 | |
| #4 Cell Volume ↔ #23 Dopant number | 0.95 | |
| #4 Cell Volume ↔ #26 LiPON | 0.90 | |
| #21 Element Number ↔ #26 LiPON | −0.90 | |

⇒ **|r| = 1.00 쌍이 두 개 있는데 "다중공선성이 낮다"고 쓴다.**
그리고 *"redundant features … are excluded"* 라고 해 놓고 **`Fig. 3` 은 30개를 다 그린다** —
**제거 후 몇 개가 남았는지 논문 어디에도 없다.**

#### 🎤 발표

**전환**:
> "여기가 이 논문의 진짜 알맹이입니다. 제목에 '확산 기술자'라고 붙인 이유가 여기 있습니다."

**이렇게 말한다** (`Fig. 2` 가운데 상자 "Database Construction" 을 가리키며):
> "머신러닝을 하려면 입력이 있어야 하죠. 보통은 원자 반지름이나 전기음성도, 녹는점 같은
> 원소 물성을 씁니다. 계산이 공짜니까요. 이 논문도 그건 다 씁니다.
> 그런데 그것만으로는 계면 성질을 못 맞힙니다. 계면이라는 게 원소 물성의 함수가 아니거든요."

(한 박자 쉬고, 목소리에 힘을 주며)
> "그래서 이 사람들이 넣은 게 **동결 모델**입니다. 아이디어는 이겁니다.
> 계면 계산이 비싼 이유는 원자를 다 풀어놓고 힘이 0 이 될 때까지 움직여야 하기 때문이에요.
> 그런데 **전해질 쪽 원자를 통째로 얼려 버리면** 자유도가 확 줄어서 금방 수렴합니다.
> 논문 표현으로 **full 계산의 십분의 일 시간**이라고 합니다.
> 그렇게 싸게 얻은 형성에너지, 부착에너지, 확산장벽을 **입력으로** 쓰고,
> 완전히 풀어서 얻은 값을 **정답으로** 씁니다."

(청중을 보며)
> "그러니까 이 모델이 하는 일은, 정확히 말하면 '구조를 보고 성질을 예측한다'가 아니라
> **'싼 계산을 비싼 계산으로 보정한다'** 입니다. 델타 러닝에 가까운 구조예요.
> 이걸 알고 봐야 뒤에 나오는 결정계수 0.99 가 무슨 뜻인지 정확히 읽힙니다."

**막히는 용어**
- **동결 모델(frozen model)**: 원자 일부를 고정하고 나머지만 완화하는 계산.
  표면 계산에서 아래쪽 층을 고정하는 것과 같은 관례인데, 여기서는 **전해질 층 전체**를 고정한다.
- **다중공선성(multicollinearity)**: 입력끼리 서로 강하게 상관되어 있는 상태.
  모델이 어느 입력 때문에 답이 나왔는지 구분을 못 하게 만든다.
- **피어슨 상관계수**: 두 변수의 **선형** 관계 세기. −1 에서 1 사이.
  ⚠ 비선형 관계는 못 잡는다 — 그래서 "0 이니까 독립"이라고 말할 수 없다.

**논증에서의 역할**: 제목이 이 단계에서 나온다. 이 단계를 빼면 논문은
"흔한 기술자로 흔한 회귀를 돌렸다"가 되어 신규성이 사라진다.

**나올 질문과 답**

- Q. *"동결 모델로 이미 장벽을 계산할 수 있으면, 그냥 그 값을 쓰지 왜 머신러닝을 하나요?"*
  > **논문이 뭐라 하는지**: 동결값은 근사이고 완전 완화값이 정확하다는 전제입니다.
  > 머신러닝은 그 차이를 메우는 역할입니다.
  > **어디가 약한지**: 그런데 **동결값 하나만으로 얼마나 맞는지를 논문이 안 보여 줍니다.**
  > 동결값 대 완전값 산점도가 있었으면 "머신러닝이 얼마나 보탰나"를 바로 알 수 있는데, 그게 없어요.
  > 이게 이 논문에서 제가 제일 아쉬운 부분입니다.

- Q. *"기술자끼리 겹치면 문제 아닌가요?"*
  > **논문이 뭐라 하는지**: 히트맵이 전체적으로 옅으니까 다중공선성이 낮다고 씁니다.
  > 그리고 겹치는 건 뺐다고 합니다.
  > **어디가 약한지**: 그림을 실제로 보면 **상관계수가 정확히 마이너스 1인 쌍이 두 개** 있습니다.
  > 하나는 부착에너지와 흡착에너지인데, 이건 나중에 보여 드리겠지만
  > **정의상 같은 숫자를 상수로 나눈 것**입니다.
  > 그리고 "뺐다"고 했는데 **몇 개를 빼서 몇 개가 남았는지 논문에 안 나옵니다.**

**우리 것과 한 줄**: 우리도 축 사이 상관을 본다 — `tools/doping/axis_corr_csv.py` 로
유효 4축이 **|ρ| ≤ 0.32** 이고 |ρ| > 0.85 쌍이 없음을 확인했다.
같은 검사를 하고 결과가 **정반대**로 나온 사례다.

---

### 5.4 단계 ④ — ML 학습·모델 선택

#### 사실 기록

- 4종(GBRT/RF/XGB/SVR)을 **두 타깃**(γf, E_B)에 각각 학습 → 8개 모델.
- 분할 **90/10**, 정규화, **10-fold CV 는 하이퍼파라미터 탐색용**이라고 본문이 명시.
- 선택 결과: **γf → GBRT**(R² 0.99, MAE 0.12) · **E_B → RF**(R² 0.93).
- `Fig. 4a`–`h` 가 8개의 parity plot(범례 **Train Data / Test Data**), `Fig. 4i,j` 가
  4지표 막대(범례도 Train/Test), `Fig. 4k,l` 이 중요도 파이.
- `Fig. S1a`–`h` 는 **학습곡선**. x = 학습표본 20→140, 곡선 2개(Training score / **Cross validation score**).
  figure-read ≈: γf 는 CV 점수가 20개에서 **0.56–0.67** → 140개에서 **0.98–0.99** 로 수렴.
  E_B 는 20개에서 **0.62–0.67** → 140개에서 **0.90–0.94**. ⚠ E_B 쪽은 140에서도 **아직 오르는 중**이다.
- `Fig. S1i`–`l` 은 **`Freeze γf` 를 뺀 절제 실험**의 parity plot 4장.
  본문 언급은 한 문장뿐: *"The GBRT model without using the frozen system descriptors shows a
  **slightly decreased accuracy**."* ⛔ **수치가 없다.**
- `Table S3` 은 이 모델의 (MAE 0.12, R² 0.99)를 문헌 7개와 나란히 놓는다.

#### ⚠ 우리가 본 문제 (3건)

**① `Table S3` 의 MAE 비교는 성립하지 않는다.** 나열된 MAE 가 0.12 / 0.491 / **2.72** / 0.17 /
0.13 / **16.23** / **91.98** / 0.37 이다. **단위도 타깃도 전부 다른 값**을 한 열에 세워 놓고
"우리가 제일 작다"고 한다. 16.23 이나 91.98 은 아예 다른 물리량이다.
그리고 R² 열을 보면 **0.99 가 이미 3행**(this work, SANN, Polynomial Regression)이다.

**② 절제 실험에 수치가 없다.** `Fig. S1i`–`l` 을 눈으로 보면 (i) RF·(k) XGB 는 test 점이
확실히 흩어지는데 **(j) GBRT 는 `Fig. 4b` 와 거의 구별이 안 된다**(figure-read).
즉 **정작 선택된 모델(GBRT)에서는 동결 기술자를 빼도 별 차이가 없어 보인다.**
`Fig. 4k` 는 그 기술자가 36.52 % 라고 하는데, 절제하면 안 떨어진다 — 둘 다 맞으려면
"다른 기술자가 대신 떠받친다"는 뜻이고, 그건 **중복이 있다**는 말이다.

**③ 🔴🔴 확산장벽 쪽은 절제 실험 자체가 없다.** `Fig. S1i`–`l` 은 **γf 전용**이다.
제목에 걸린 **"diffusion descriptor"** 의 기여를 보여 주는 절제 증거가 **논문에 0건**이다.

#### 🎤 발표

**전환**:
> "기술자를 다 모았으면 이제 학습을 시킵니다."

**이렇게 말한다** (`Fig. 4i`,`Fig. 4j` 막대를 띄우고 오른쪽 끝 R² 막대들을 훑으며):
> "알고리즘 네 개를 비교했습니다. 랜덤 포레스트, 그래디언트 부스팅, XGBoost, 서포트 벡터 회귀.
> 각 묶음 맨 오른쪽 막대가 결정계수, R 스퀘어입니다.
> 형성에너지 쪽 — 왼쪽 그림인데요 — **네 개가 전부 0.98, 0.99** 입니다.
> 확산 장벽 쪽도 **전부 0.92에서 0.94** 고요."

(손으로 네 묶음을 가로로 쓸며)
> "여기서 저는 오히려 좀 조심스러워집니다.
> **알고리즘을 아무거나 써도 같은 점수가 나온다**는 건, 모델이 좋다는 뜻이 아니라
> **과제가 쉽다**는 뜻일 때가 많거든요.
> 서포트 벡터 회귀까지 0.99 가 나오면, 답이 입력 어딘가에 거의 그대로 들어 있다고 의심해 봐야 합니다."

(`Fig. 4a` 로 넘겨 x축 눈금을 짚으며)
> "그래서 축을 한번 보시죠. 가로축이 **마이너스 16 에서 플러스 10** 입니다. 폭이 26 이에요.
> 그런데 논문이 자랑하는 평균절대오차는 0.12 입니다.
> 폭 26짜리 자로 0.12 를 맞힌 거니까 결정계수가 0.99 가 안 나오면 그게 이상한 거죠.
> 저는 이 숫자를 '정확하다'로 읽기보다 **'라벨 범위가 넓다'** 로 읽는 게 정직하다고 봅니다."

**막히는 용어**
- **결정계수 R²(알 스퀘어)**: 1 빼기, 잔차제곱합 나누기 전체분산. **분모가 라벨의 분산**이라
  라벨이 넓게 퍼져 있으면 같은 오차로도 값이 올라간다.
- **10-fold 교차검증**: 데이터를 열 조각으로 나눠 아홉 개로 학습하고 하나로 시험하기를 열 번.
  ⚠ 이 논문에서는 **하이퍼파라미터 고르는 용도**로만 쓴다고 명시한다.
- **절제 실험(ablation)**: 기술자 하나를 빼고 다시 학습해서 성능이 얼마나 떨어지는지 보는 실험.
  "이 기술자가 정말 필요한가"를 증명하는 표준 방법.

**논증에서의 역할**: 여기가 논문의 세일즈 포인트다. 초록에 나가는 숫자 두 개(0.99, 0.12)가
전부 이 단계 산물이다.

**나올 질문과 답**

- Q. *"결정계수 0.99 면 굉장히 좋은 것 아닌가요?"*
  > **논문이 뭐라 하는지**: 높은 정확도와 신뢰성의 증거라고 씁니다.
  > **어떻게 읽어야 하는지**: 조건을 네 개 붙여야 합니다.
  > 첫째, 분할이 **랜덤**입니다. 화학군을 통째로 빼는 방식이 아니에요.
  > 둘째, 라벨이 DFT 값이라 **잡음이 사실상 0** 입니다.
  > 셋째, 라벨 범위가 폭 26 으로 매우 넓습니다.
  > 넷째, **입력 안에 정답의 싼 버전이 들어 있습니다.**
  > 이 네 조건에서의 0.99 이지, 새로운 화학계로 넘어갔을 때의 0.99 가 아닙니다.

- Q. *"동결 기술자가 없으면 얼마나 나빠지나요?"*
  > **논문이 뭐라 하는지**: 보충자료 그림 S1 에 산점도가 있고, 본문은 "약간 떨어진다"고만 씁니다.
  > **어디가 약한지**: **숫자가 없습니다.** R² 도 MAE 도 안 적어 놨어요.
  > 그리고 더 문제는, **확산 장벽 쪽은 절제 실험을 아예 안 했습니다.**
  > 논문 제목이 '확산 기술자를 넣은 머신러닝'인데, 그 기술자가 정말 필요했는지에 대한
  > 직접 증거가 논문에 없는 셈입니다.

**우리 것과 한 줄**: 우리는 같은 자리에서 **도펀트를 통째로 빼는 폴드(LODO)** 를 돌렸고
그래서 음수가 나왔다 — **점수가 낮은 게 아니라 자를 다르게 댄 것**이다(§7·§10-E).

---

### 5.5 단계 ⑤ — 스크리닝과 DFT 되먹임 검증

#### 사실 기록

- *"By accelerated discovery of new SSEs from **over 876 datasets**, we identify **21 additional
  promising candidates** (`Table S4`), which exhibit high interfacial formation energies
  (**> 1 eV/Å²**) and lower diffusion barriers than those of the systems with undoped electrolytes."*
- 선별 기준은 이 한 문장이 전부다: **γf > 1 eV/Å²** + **E_B < 무도핑 대응계**.
- 21 = `Table 2` 의 4 + `Table S4` 의 17.
- 그중 4종(**Li/B-LLZO · Li/Sn-LiPON · Li/B-LPS · Li/Al-LPSCl**)을 **완전 DFT 로 재계산**해
  `Table 2` 에 ML 값과 나란히 싣는다 = **이 논문의 유일한 prospective 검증**.
- 되먹임 화살표(`Fig. 2` 하단 **First-Principles Verification**)가 이 단계다.
- 최우수: **Li/B-LLZO** — γf 10.269 eV/Å², E_B 0.069 eV, W_ad 3.70 eV/nm², E_ads −13.487 eV,
  D(300 K) 5.381×10⁻⁵ cm²/s.
- 합성 가능성 언급: 전기방사+1단 소결 / 마그네트론 스퍼터링 / 메카노케미컬 / 고상반응(refs 41, 52–54).

#### ⚠ 우리가 본 문제 (3건)

**① 🔴 "21개 신규 후보" 중 3개가 학습셋이다.** `Table S4` 를 `Table 1` 과 대조하면:

| `Table S4` 행 | γf | E_B | `Table 1`(학습셋) | 판정 |
|---|---:|---:|---|---|
| Li/Ta-LLZO | 9.91 | 0.106 | 9.9068 / 0.1056 | 🔴 **동일** |
| Li/Sn-LPS | 2.39 | 0.175 | 2.3904 / 0.1745 | 🔴 **동일** |
| Li/Sn-LPSCl | 1.17 | 0.239 | 1.1745 / 0.2386 | 🔴 **동일** |

⇒ **`Table S4` 의 값은 ML 예측이 아니라 학습 라벨 그 자체**이고, "발굴"이 아니다.
정직한 표현은 **"21종 중 18종이 신규"** 다.

**② "876 datasets" 이 분해되지 않는다.** 174 는 6×29 로 정확히 떨어지는데 876 은 어떤 곱으로도
설명되지 않는다(876/6 = 146). 후보 풀의 정의가 없으므로 **enrichment(농축률)를 계산할 수 없다** —
21/876 = 2.4 % 라는 숫자는 **분모를 모른 채로는 무의미하다**.

**③ prospective 검증이 n = 4 다.** 그리고 그 4점의 E_B 오차(0.009–0.035 eV)가
모델 자신의 test MAE(figure-read ≈ 0.16 eV)보다 **훨씬 작다**. 우연이거나, 선택된 4점이
학습 분포의 중심이라는 뜻이다. **음성 사례(예측이 틀린 경우)가 하나도 보고되지 않았다.**

#### 🎤 발표

**전환**:
> "학습이 끝났으면 이제 실제로 써 봐야죠. 새 후보를 뽑고, 그게 맞는지 다시 DFT 로 확인합니다."

**이렇게 말한다** (`Fig. 2` 아래쪽 되먹임 화살표를 따라 손으로 그으며):
> "여기 맨 아래 화살표가 이 논문 설계에서 제일 마음에 드는 부분입니다.
> 머신러닝이 후보를 내면, 그걸 **다시 첫 원리 계산으로 돌려서 확인**합니다.
> 예측만 하고 끝내는 게 아니라 고리를 닫아요."

(`Table 2` 를 띄우고 왼쪽 두 열을 짚으며)
> "이게 그 결과입니다. 왼쪽이 머신러닝 예측, 그 옆이 DFT 재계산이고요.
> 형성에너지 쪽은 잘 맞습니다. 10.129 대 10.269, 1.092 대 1.080 — 거의 붙었습니다."

(오른쪽 두 열로 옮기며, 톤을 조금 바꿔서)
> "그런데 확산 장벽 쪽을 보시면 얘기가 좀 달라집니다.
> 0.104 라고 예측했는데 실제로는 0.069, 0.198 이라 했는데 0.233,
> 0.172 라 했는데 0.206 입니다.
> 차이가 0.03 eV 정도 되는데요, 문제는 **이 논문이 고른 후보 스물한 개의 장벽 전체 범위가
> 0.069 에서 0.26 사이**라는 겁니다.
> 그러니까 **오차가 판단 구간의 5분의 1** 이에요.
> 형성에너지 예측은 믿을 만하고, 장벽 예측은 순위를 가릴 만큼 정밀하진 않다 —
> 저는 이렇게 정리하는 게 맞다고 봅니다."

(마지막으로, 조심스럽게)
> "그리고 하나만 더 말씀드리면, 보충자료 표 S4 에 실린 열일곱 개 후보 중에서
> **세 개가 학습에 쓴 계와 같습니다.** 값도 반올림까지 똑같고요.
> 그러니까 '새로 발굴한 21종' 이라기보다는 **18종** 이라고 하는 게 정확합니다."

**막히는 용어**
- **prospective 검증**: 모델을 만든 뒤 **아직 라벨이 없는** 대상을 예측하고, 그 다음에 실제로
  계산·측정해서 맞는지 보는 것. retrospective(이미 있는 데이터로 뒤돌아보기)와 구별된다.
- **농축률(enrichment)**: 무작위로 뽑았을 때 대비 몇 배나 좋은 것을 골랐는가.
  분모(후보 풀)와 기저율(base rate)을 알아야 계산된다.

**논증에서의 역할**: 이 단계가 없으면 "예측 잘했다"로 끝난다. 되먹임 고리가 있어서
논문이 **스크리닝 방법론**으로 성립한다. 다만 표본 4개는 방법론의 성능 증명으로는 얇다.

**나올 질문과 답**

- Q. *"네 개만 검증한 걸로 충분한가요?"*
  > **논문이 뭐라 하는지**: 예측과 첫 원리 계산이 매우 잘 일치한다고 씁니다.
  > **어디가 약한지**: 네 개는 통계적으로 아무것도 보증하지 못합니다.
  > 그리고 **실패 사례가 하나도 안 나옵니다.** 스물한 개를 다 검증했으면
  > 몇 개가 틀렸는지 알 수 있었을 텐데요.
  > 다만 공정하게 말하면, 이 정도 규모의 논문에서 네 개 재검증도 하는 경우가 많지는 않습니다.

- Q. *"876 이라는 숫자는 어디서 나온 건가요?"*
  > **논문이 뭐라 하는지**: "876개가 넘는 데이터셋에서" 라고만 씁니다.
  > **어디가 약한지**: 어떻게 876 이 되는지 설명이 없습니다.
  > 학습셋 174 는 여섯 곱하기 스물아홉으로 딱 떨어지는데, 876 은 안 떨어집니다.
  > 분모를 모르면 "스물한 개를 골랐다"가 얼마나 잘한 건지 계산할 수가 없습니다.
