Repository: yonghoon7153-source/Yonghoon-DEM-DFT

# 📚 LITDB — 문헌 단일 시스템 (**SE·DFT 축 + DEM·MPM 축, 두 트랙**)

> **앞으로 논문은 여기서만 본다.** 여러 곳(db/literature, kb/papers, db/properties, Excel)에 흩어진 문헌을 한 곳에서 생각·참고·비교하기 위한 통합 MD 시스템.

## 왜 트랙이 둘인가
`INDEX.md` 는 argyrodite 전해질 축이라 접촉역학·MPM·건식전극 digest 가 들어갈 자리가
없다. 그래서 한때 64편이 **어느 인덱스에도 없었다**(open_items #7). 축을 나눠 그 구멍을
닫았고, 한 분모로 세면 “159편 중 98편 미언급” 같은 **가짜 미결**이 나온다
(`comparison_vs_ours.md:8`). 분리는 실측 근거가 있는 결정이다 — 합치지 말 것.

⚠ 이 표의 **편수는 적지 않는다.** 손으로 쓴 수는 반드시 낡는다(README 자신이 세 번 틀렸다).
현재값은 `python3 tools/litdb/build_index.py --check` 로 본다.

File: litdb/papers/tu2026_diffusion_descriptor_ml_li_sse_interface__seminar_5min_qa.md
# 🎤 Tu et al. JMST 280 (2027) 18–26 — 5분 발표 대본 + Figure별 예상 Q&A

**A diffusion descriptor integrated machine learning approach toward the discovery of solid-state electrolytes for lithium metal batteries** — Tu, Chen, Xu, Qiu, Yang, Xue, Liao* (Wenzhou Univ.) · DOI 10.1016/j.jmst.2026.05.071

> 출처: 1저자 업로드 PDF (`260828_Tu et al. …5분 발표 대본+Figure별 예상 QA.pdf`, 2026-08-28 텍스트 추출·줄병합 정리 — 내용 무수정).
> ⚠ 수치는 발표용 소환값 — 검증본은 digest `tu2026_diffusion_descriptor_ml_li_sse_interface.md`
> (이 논문의 방법 결함 판정 §7·§16 포함 — 대본의 🔒 답변들이 그 판정에 근거한다).
> 형식 재사용: `kb/templates/seminar_script_5min_template.md`

---

260828_Tu et al., _J. Mater. Sci. Technol._ 280 (2027) 18–26
—5  분 발표 대본    + Figure     별 예상  Q&A Tu et al., J. Mater. Sci. Technol. 280 (2027) 18–26 — 5분 발표 대본 + Figure별 예상 Q&A A diffusion descriptor integrated machine learning approach toward the discovery of solid- state electrolytes for lithium metal batteries Tu, Chen, Xu, Qiu, Yang, Xue, Liao* (Wenzhou Univ.) · DOI 10.1016/j.jmst.2026.05.071

작성 2026-08-28 · 대본 ≈ 5분 · Abstract + Fig. 1–6

운용 원칙 (읽고 시작할 것) 대본에서는 지적을 먼저 꺼내지 않는다. 논문을 있는 그대로 소개하고, 비판은 전부 Q&A 쪽에 넣어뒀다. 질문이 들어오면 그때 꺼낸다. 답변 톤은 "논문은 이렇게 말한다 → 이건 이렇게 읽는 게 맞다" 2단이다. 논문을 깎아내리는 톤이 아니라, 숫자의 뜻을 정확히 좁혀 주는 톤으로 간다.
⚠️ 답변 안에 🔒 표시가 붙은 것은 먼저 말하지 않는다. 그 질문이 정확히 들어왔을 때만 꺼낸다.

1부 — 발표 대본 (약 5분)
① 도입 · Abstract (약 45초) 오늘 볼 논문은 원저우대 Ningbo Liao 그룹이 올해 6월에 낸 겁니다. 제목이 "확산 기술자를 결합한 머신러닝으로 고체전해질을 발굴한다" 인데요. 문제의식은 이렇습니다. 지금까지 전고체 배터리 소재 탐색은 대부분 벌크 전해질 을 봤습니다. 이온전도도가 얼마냐, 밴드갭이 얼마냐. 그런데 실제 셀 성능을 결정하는 건 리튬 금속과 전해질이 만나는 계면 이거든요. 계면은 데이터가 없어서 머신러닝을 못 돌리고 있었습니다. 슬랩이 원자 수백 개짜리라 DFT 한번 돌리는 게 너무 비싸요. 이 논문은 그 데이터 문제를 푸는 방법을 제안합니다. 전해질 여섯 종류에 도펀트 스물여덟 개를 넣어서계면 백일흔네 개를 계산하고, 거기에 머신러닝을 얹어서 팔백일흔여섯 개 조합을 훑은 다음 스물한 개후보를 골라냈습니다. 그중 네 개는 다시 DFT 로 확인했고요. 보고된 성능은 결정계수 0.99, 평균절대오차 0.12 입니다.

② Fig. 1 — 대상 물질과 전자구조 (약 40초) 먼저 뭘 계산했는지 보겠습니다. 행이 네 개인데요. 위에서부터 LLZO 라는 산화물 가넷, LiPON, 그 다음 Li₃PS₄, 맨 아래가 우리한테 익숙한 Li₆PS₅Cl 입니다. 브롬, 요오드까지 하면 전해질이 여섯 종류고요. 각각을 리튬 금속 100면에 붙였습니다. 왼쪽이 무도핑, 오른쪽이 도핑된 구조입니다. 가운데 두 열이 밴드구조입니다. 밴드갭을 보면 LLZO 가 3.98, LiPON 이 5.59, Li₃PS₄ 가 2.16, Li₆PS₅Cl 이 2.29 eV 입니다. 산화물이 넓고 황화물이 좁죠. 황의 3p 궤도가 산소 2p 보다 에너지가 높아서 그렇습니다. 이게 황화물이 리튬 금속에 약한 근본 이유이기도 하고요. 오른쪽 PDOS 를 보면 산화물은 산소가, 황화물은 황이 발란스 상단을 지배합니다. 그리고 여기서 전단탄성률도 같이 계산했는데, LLZO 가 58.9 GPa, 황화물이 7에서 16 GPa 정도로 산화물이 훨씬 단단하게나옵니다.

③ Fig. 2 — 전체 워크플로 (약 40초) 이게 논문의 설계도입니다. 상자 다섯 개가 순서대로 이어져 있습니다. 왼쪽 위가 소재 물성 수집 인데, 여기 표에 도펀트 스물여덟 개가 다 찍혀 있습니다. 알루미늄, 탄탈럼, 주석, 붕소, 안티모니 같은 것들이고요. 왼쪽 아래가 제일원리 계산, 계면에너지랑 확산장벽을 뽑습니다. 가운데가 데이터베이스 구축, 여기서 기술자를 만듭니다. 오른쪽 위가 알고리즘, 랜덤포레스트 ·GBRT·XGBoost·SVR 네 개를 비교하고, 오른쪽 아래가 성능 예측 입니다.

제가 이 그림에서 제일 좋게 보는 건 맨 아래 화살표입니다. First-Principles Verification 이라고 적혀있는데, 머신러닝이 후보를 내면 그걸 다시 DFT 로 돌려서 확인합니다. 예측만 하고 끝내는 게 아니라 고리를 닫아요.

④ Fig. 3 — 기술자와 상관 히트맵 (약 35초) 기술자가 서른 개인데, 목록이 이 그림 범례에만 있습니다. 크게 세 갈래입니다. 첫째, 계산으로 얻은 에너지 계열 — 모델 총에너지, 결합에너지, 흡착에너지 같은것들. 둘째, 원소 물성 — 원자반지름, 전기음성도, 녹는점. 셋째, 25번부터 30번까지는 어느 전해질인지표시하는 꼬리표 입니다. 여기서 논문의 핵심 장치가 5번, 6번, 7번인데요. Freeze 가 붙은 것들입니다. 전해질 층 원자를 통째로고정해 놓고 계산한 장벽·부착에너지·형성에너지예요. 자유도가 줄어서 완전 계산의 십분의 일 시간이면

된다고 합니다. 그 싼 값을 입력으로 넣고, 완전히 푼 값을 정답으로 씁니다. 히트맵 자체는 전반적으로 옅은 색인데, 논문은 이걸 다중공선성이 낮다는 근거로 씁니다.

⑤ Fig. 4 — 성능과 기술자 중요도 ★ (약 75초) 이 논문의 핵심 그림입니다. 패널이 열두 개인데 세 덩어리로 보시면 됩니다. 위 두 줄, a 부터 h 까지가 예측 대 실제 산점도 입니다. 위쪽 네 개가 형성에너지, 아래쪽 네 개가 확산장벽이고, 각각 모델 네 개씩이에요. 분홍이 학습 데이터, 초록이 시험 데이터입니다. 대체로 대각선에 잘붙어 있습니다. i 와 j 가 성능 막대 입니다. 각 묶음 맨 오른쪽이 결정계수인데, 형성에너지 쪽은 네 모델이 전부 0.98에서 0.99, 확산장벽 쪽은 0.92에서 0.94 입니다. 논문은 형성에너지는 GBRT, 확산장벽은 랜덤포레스트를골랐습니다. 그리고 아래 k 와 l 이 기술자 중요도 파이 인데, 여기가 이 논문의 정체입니다. 형성에너지 쪽을 보면 제일 큰 조각이 36.52 퍼센트, 동결 형성에너지 입니다. 그 다음이 도펀트 에너지 18.58, 결합에너지 13.42, 그리고 LLZO 라는 꼬리표가 10.63 이고요.

확산장벽 쪽은 28.67 퍼센트가 동결 확산장벽, 그 다음이 일함수 18.91, 전기음성도 12.15, 밴드갭 11.58 입니다. 정리하면 이렇습니다. 이 모델이 하는 일은 "구조를 보고 성질을 예측한다" 가 아니라 "싼 계산을 비싼 계산으로 보정한다" 에 가깝습니다. 계산화학에서 델타 러닝이라고 부르는 구조인데, 원소 물성만 넣고 계면 에너지를 맞히겠다는 것보다는 훨씬 현실적인 설계입니다.

⑥ Fig. 5 — 발굴된 네 계면의 전자구조 (약 40초) 머신러닝이 최종적으로 내놓은 게 네 개입니다. B-LLZO, Sn-LiPON, B-LPS, Al-LPSCl. 위쪽이 구조와 층분해 DOS 입니다. 도핑된 쪽이 페르미 준위 근처에서 날카로운 봉우리가 서는 걸 볼 수있는데, 논문은 이걸 화학결합이 형성되고 흡착이 강해진 신호로 해석합니다. 아래쪽 e 부터 h 가 전하밀도차 입니다. 왼쪽이 구조, 오른쪽 곡선이 계면에 수직한 방향으로 전하 변화를 면평균한 겁니다. 파란 덩어리가 전자가 모인 곳인데, 도핑된 쪽에서 계면 근처로 전자가 더 몰립니다. 논문은 이 곡선의 최댓값을 전하이동량으로 보고하는데, Li/LLZO 가 37.7 에서 B-LLZO 39.3 으로, Li/LPS 는 13.7 에서 31.7 로 늘어납니다.

그리고 이 네 계면의 흡착에너지가 −9 에서 −13.5 eV 로, 무도핑 대비 전반적으로 더 음수입니다.

⑦ Fig. 6 — 확산 경로와 동역학 (약 55초) 마지막으로 리튬이 실제로 어떻게 움직이는지입니다. a 부터 d 까지 왼쪽 그림이 확산 경로인데, 경로를 두 개 잡았습니다. P1 은 계면을 수직으로 뚫고 리튬금속으로 들어가는 경로, P2 는 계면을 따라 옆으로 가는 경로 입니다. 가운데 프로파일이 NEB 장벽이고요. B-LLZO 가 0.069 eV 로 가장 낮습니다. 논문이 인용한 비교군인 Ta-LLZO 가 0.106 이니까 그보다 낮은 거죠.

그리고 오른쪽 구조 그림에 화살표로 표시된 게 있는데, 도핑하면 확산 채널의 폭이 넓어진다 는 겁니다. B-LLZO 는 3.19 옹스트롬에서 4.08 로, Al-LPSCl 은 4.13 에서 5.02 로 벌어집니다. 리튬 공공이 생기면서 통로가 열리고, 뛰어갈 자리가 늘어난다는 설명입니다. 오른쪽 e 가 AIMD 로 얻은 MSD 입니다. 300, 400, 500 K 세 온도에서 100 피코초까지 돌렸고, 기울기에서 확산계수를 뽑았습니다. 온도가 올라가면 확산계수가 커지고, B-LLZO 가 가장 큰 값을 보입니다.

⑧ 마무리 (약 20초) 정리하면, 이 논문의 기여는 계면 스크리닝용 데이터를 싸게 만드는 방법 입니다. 전해질을 얼린 근사 계산을 기술자로 쓰고, 완전 계산을 정답으로 쓰는 구조인데, 이 발상 자체는 다른 계에도 그대로 옮길 수있습니다. 그리고 예측한 걸 다시 DFT 로 확인해서 고리를 닫았다는 점도 볼 만합니다. 여기까지 하겠습니다.

2부 — Figure별 예상 Q&A 각 항목: Q(처음 듣는 사람) → A(읽어 본 사람). 🔒 = 먼저 꺼내지 않는 방어 카드.

Abstract /   전체 설계
Q1.계면을 본다는 게 벌크를 보는 것과 뭐가 다른가요? 벌크는 주기 경계 안에 전해질만 넣고 돌리면 됩니다. 원자 수십 개면 돼요. 계면은 두 물질의 슬랩을 격자 부정합 5 % 이내로 맞춰서 붙이고, 위아래로 진공을 20 Å 넣어야 합니다. 그러면 원자가 수백 개가 되고 계산량이 한두 자릿수 뜁니다. 그래서 벌크 데이터베이스는 수만 개짜리가 있는데 계면 데이터베이스는 없는 거고요. 이 논문은 그 공백을 메우려고 한 겁니다.

Q2. 174개가 학습 데이터 전부인가요? 머신러닝 치고 너무 적지 않나요? 적습니다. 6 곱하기 29 — 무도핑 하나씩 포함해서 — 해서 174 예요. 다만 이건 이미지 분류 같은 데서쓰는 규모랑 비교하면 안 되고, 계산 데이터셋으로는 이 정도가 보통입니다. 논문도 그걸 의식해서 보충자료에 학습곡선을 넣어놨는데, 140개쯤에서 점수가 평평해지는 걸 보여줍니다. 🔒 다만 시험셋이 174 의 10 %니까 열일곱 개입니다. 결정계수 차이를 논하기엔 표본이 얇고, 논문에 오차막대나 시드 반복이없어서 그 차이가 유의한지는 알 수 없습니다.
Q3. 876 은 어디서 나온 숫자인가요?

스크리닝 대상 조합의 크기라고 씁니다. 학습은 174 로 하고, 876 개를 모델로 훑어서 21개를 골랐다는구조예요. 🔒 다만 876 이 어떤 곱으로 나오는지 논문에 설명이 없습니다. 174 는 6 × 29 로 딱 떨어지는데 876 은 6 으로 나누면 146 이라 안 떨어져요. 분모를 모르면 "21개를 골랐다" 가 무작위보다 얼마나 나은지 계산할 수가 없습니다.
Q4. 이런 방법이 실제로 실험으로 이어진 사례가 있나요?

이 논문 안에는 실험이 없습니다. 저자 일곱 명 전원 계산 그룹이고요. 비교는 전부 문헌 인용으로 합니다. 마지막에 합성 방법을 네 가지 나열하긴 하는데 — 전기방사, 스퍼터링, 메카노케미컬, 고상반응 — 어느 후보에 어느 공정인지는 대응이 없습니다.
Q5. 그래서 이 논문에서 뭘 가져갈 수 있나요?

숫자보다 설계입니다. "싼 근사 계산을 기술자로 넣고 비싼 계산을 정답으로 쓴다" 는 구조인데, 계면이든 벌크든 라벨이 비싼 문제면 어디든 옮길 수 있어요. 그리고 예측 → DFT 재검증으로 고리를 닫은 것도배울 만합니다.
Q6. 초록에 classifier 라고 적혀 있던데 분류 문제인가요?

아니요, 회귀입니다. 형성에너지랑 장벽이라는 연속값을 예측하니까요. 용어를 잘못 쓴 겁니다. 본문에서도 "nonlinear classification algorithms" 라고 한 번 더 나오는데, Fig. 4 가 전부 산점도인 걸 보면 회귀가 맞습니다.

Fig. 1 —   구조 · 밴드갭 · 전단탄성률
Q1.왜 하필 이 면들을 골라서 붙였나요? 리튬 확산 채널이 많고 표면에너지가 낮아서라고 씁니다. LLZO 는 001, LiPON 과 Li₃PS₄ 는 010, LPSX 는 100 면이고요. 🔒 다만 표면에너지 값을 하나도 안 적어놨습니다. "다른 면보다 낮다" 고만 하고 숫자가 없어서 이 선택을 검증할 방법이 없어요.
Q2. 황화물 밴드갭이 산화물보다 훨씬 작은데 이게 문제가 되나요?

네, 그게 황화물의 근본 약점입니다. 갭이 좁다는 건 전기화학적 안정창이 좁다는 뜻이고, 리튬 금속 전위에서 쉽게 환원됩니다. 실제로 LPSCl 은 리튬과 만나면 Li₂S, Li₃P, LiCl 로 분해돼요. 다만 그 분해산물이전자를 안 통해서 반응이 자기억제되기 때문에 셀이 도는 겁니다. 이걸 자기부동태화라고 합니다.
Q3. 계산한 밴드갭이 실험값이랑 얼마나 맞나요?

논문 자신이 비교를 해놨는데, LLZO 는 3.98 대 실험 4.3, LiPON 은 5.59 대 실험 6.0 입니다. 둘 다 계산이 작게 나왔죠. PBE 범함수가 원래 밴드갭을 계통적으로 과소평가합니다. 그래서 절대값보다는 물질 간순서를 보는 게 맞습니다. 🔒 논문은 이걸 "comparable" 이라고만 쓰는데, 방향이 일관되게 과소인 건 PBE 의 알려진 성질이라 크게 문제 삼을 건 아닙니다.

Q4. 전단탄성률은 왜 같이 계산했나요?

Monroe-Newman 이라는 오래된 기준이 있습니다. 고체전해질의 전단탄성률이 리튬 금속의 두 배를 넘으면 덴드라이트가 물리적으로 억제된다는 선형탄성 해석이에요. 리튬이 4.2 GPa 니까 8.4 GPa 가 기준선이 됩니다. 논문이 그 기준을 인용하면서 자기 계산값을 제시한 겁니다.
Q5. 그럼 여기 나온 물질들은 다 그 기준을 넘나요?

LLZO 59, LiPON 41, Li₃PS₄ 12.5 는 넘습니다. 🔒 그런데 LPSCl 이 7.36 GPa 예요. 리튬의 1.75배라 기준 미달입니다. 논문 본문은 여덟 종을 뭉뚱그려서 "덴드라이트 억제 능력이 강하다" 고 쓰는데, 개별로보면 LPSCl 만 탈락이고요. 그리고 최종 후보에 Al-LPSCl 이 들어 있습니다. 다만 공정하게 말하면 Monroe 기준 자체가 요즘은 비판을 많이 받습니다. 실제 덴드라이트는 균질 탄성체를 밀어내면서 자라는 게 아니라 결정립계나 기공 같은 결함을 따라 침투하거든요.
Q6. Ta 를 넣으면 LLZO 가 좋아진다는 게 무슨 얘기인가요?

LLZO 는 정방정과 입방정 두 상이 있는데, 입방정이 이온전도도가 백 배쯤 높습니다. Ta 를 지르코늄 자리에 넣으면 전하 균형을 맞추느라 리튬 함량이 줄고, 리튬 배열이 무질서해져서 입방정이 안정화됩니다. 이게 표준적인 설명이고요. 🔒 다만 이 논문의 LLZO 계산은 공간군이 I4₁/acd, 즉 정방정입니다. 입방정안정화를 논하면서 정방정 구조로 계산한 셈인데, 정방정 슬랩에서는 그 메커니즘이 나올 수가 없습니다. 문헌 지식을 가져온 서술로 보입니다.
Q7. 도핑하면 밴드갭이 줄어드는데 이건 좋은 건가요 나쁜 건가요?

일반적으로는 나쁜 신호입니다. 갭이 좁아지면 전자 전도 가능성이 올라가니까요. Sn-LPS 가 2.16 에서 1.24 로 꽤 많이 줍니다. 다만 이 논문에서는 밴드갭을 확산장벽 예측의 기술자로만 쓰고, 안정성 지표로해석하지는 않습니다.

Fig. 2 —   워크플로
Q1.   도펀트 스물여덟 개는 어떻게 고른 건가요?

선정 기준이 논문에 없습니다. 그림 왼쪽 위 표에 목록만 있어요. 알칼리, 알칼리토, 전이금속, 준금속, 할로겐이 골고루 들어 있는 걸 보면 주기율표에서 넓게 훑은 것 같습니다.
Q2. 도펀트가 어느 자리에 들어가나요?

LLZO 는 지르코늄 자리, LiPON 은 인 자리입니다. 여기까진 상식적이고요. 황화물 계열은 황 자리 에 넣습니다. 🔒 여기가 좀 걸립니다. 도펀트 목록에 바륨, 스트론튬, 루비듐, 나트륨, 철, 망간처럼 양이온만되는 원소가 들어 있는데, 그걸 S²⁻ 자리에 넣는 거예요. 전하 불균형이 크게 생기는데 전하 보상 얘기가논문에 한 줄도 없습니다. 문헌에서 아지로다이트 도핑은 보통 인 자리나 할라이드 자리에 하거든요.
Q3. 그럼 학습 데이터에 존재하지 않는 구조가 섞여 있다는 건가요?

그럴 가능성이 있습니다. 여섯 종 중 네 종이 황화물이니까 174 개 중 116 개가 황 자리 치환이에요. 절반이 넘습니다. 🔒 그리고 Fig. 4 의 형성에너지 축이 마이너스 16 까지 내려가는데, 그런 극단값이 어디서나왔을지 생각해 볼 여지가 있습니다.
Q4. 되먹임 화살표가 실제로 돌아간 건가요, 그림만 그런 건가요?

실제로 돌렸습니다. Table 2 가 그 결과예요. 머신러닝이 예측한 값과 다시 DFT 로 계산한 값을 나란히실어놨습니다. 네 개고요. 이건 이 논문에서 확실히 잘한 부분입니다. 예측만 하고 끝내는 논문이 훨씬 많거든요.
Q5. 네 개 검증한 걸로 방법이 검증됐다고 할 수 있나요?

통계적으로는 아무것도 보증하지 못합니다. 그리고 실패 사례가 하나도 보고되지 않았어요. 스물한 개를다 검증했으면 몇 개가 틀렸는지 알 수 있었을 텐데요. 다만 공정하게 말하면, 이 규모의 논문에서 네 개재검증도 안 하는 경우가 훨씬 많습니다.
Q6. 알고리즘 네 개는 왜 비교했나요?

표 형태 데이터 회귀에서 표준으로 쓰는 네 개입니다. 랜덤포레스트는 트리를 여러 개 만들어 평균 내는배깅, GBRT 는 앞 트리의 잔차를 다음 트리가 맞히는 부스팅, XGBoost 는 GBRT 에 정규화랑 속도 최적화를 얹은 거고요. SVR 만 커널 기반으로 계열이 다릅니다.

Fig. 3 —   기술자와 상관 히트맵
Q1.동결 모델이 정확히 뭔가요? 계면 계산이 비싼 이유는 원자를 다 풀어놓고 힘이 0 이 될 때까지 움직여야 해서입니다. 그런데 전해질쪽 원자를 통째로 고정하면 자유도가 확 줄어서 금방 수렴해요. 논문은 완전 계산의 십분의 일 시간이라고 합니다. 그 싸게 얻은 값을 입력으로 쓰고, 완전히 푼 값을 정답으로 씁니다.
Q2. 그럼 정답 비슷한 걸 입력에 넣는 거 아닌가요? 반칙 아닌가요?

좋은 질문인데, 반칙은 아닙니다. 델타 러닝 이라고 부르는 표준 기법이에요. 싼 방법으로 대강 구하고 머신러닝으로 차이만 배우는 겁니다. 오히려 원소 물성만 넣고 계면 에너지를 맞히겠다는 것보다 훨씬 현실적이죠. 🔒 다만 이런 설계를 하면 꼭 같이 보고해야 하는 게 있습니다. "동결값을 머신러닝 없이 그냥썼으면 결정계수가 얼마였나" — 그게 베이스라인이에요. 0.95 에서 0.99 로 올린 거면 얘기가 다르고 0.6 에서 0.99 면 또 다르거든요. 그 비교가 논문에 없습니다.

Q3. 동결 계산이 정말 10분의 1 인가요?

한 줄 적혀 있고 근거 데이터는 없습니다. 시간 측정값도, 몇 계에서 쟀는지도 없어요. 자유도가 줄면 빨라지는 건 맞으니까 방향은 믿을 만한데 배수는 검증이 안 됩니다.
Q4. 히트맵이 옅으면 좋은 건가요?

기술자끼리 안 겹친다는 뜻이니까 일단 좋은 신호입니다. 겹치면 모델이 어느 입력 때문에 답이 나왔는지 구분을 못 하거든요. 🔒 다만 그림을 실제로 뜯어보면 상관계수가 정확히 마이너스 1 인 쌍이 있습니다. 6번 동결 부착에너지와 9번 흡착에너지인데, 식 1번과 식 3번을 나란히 놓고 보면 분자가 글자 그대로 같아요. 식 3은 그걸 면적의 두 배로 나눈 것뿐입니다. Table 1 에서 흡착에너지를 부착일로 나눠보면같은 전해질 안에서 소수 넷째 자리까지 같은 숫자가 나옵니다. 그게 계면 면적이고요. 그러니까 이 기술자는 새 정보를 0 비트 넣는 셈입니다.
Q5. 그럼 겹치는 건 뺐다고 하지 않았나요?

본문에 "중복 기술자는 제외했다" 고 씁니다. 🔒 그런데 몇 개를 빼서 몇 개가 남았는지가 논문 어디에도없습니다. 그림에는 서른 개가 다 그려져 있고요. 학습에 실제로 쓴 기술자 수를 알 수가 없습니다.
Q6. 25번부터 30번까지가 꼬리표라는 게 무슨 뜻인가요?

원핫 인코딩입니다. "이 계가 LLZO 인가 아닌가" 를 0 또는 1 로 넣은 거예요. 물리량이 아니라 범주 표시입니다. 여섯 종류니까 열이 여섯 개 생기고 각 행에서 하나만 1 이 됩니다. 🔒 이게 뒤에 중요해지는데, Fig. 4 에서 LLZO 꼬리표 하나가 형성에너지 예측의 10.63 퍼센트를 차지합니다. 그리고 원핫이 있으면새로운 전해질이 왔을 때 여섯 칸이 전부 0 이 돼서 모델이 한 번도 본 적 없는 입력이 됩니다.
Q7. 변형에너지 항은 왜 넣은 건가요?

격자 부정합 때문에 생기는 변형을 형성에너지에서 빼주려고 넣은 항입니다. 두 물질 격자상수가 다른데억지로 붙이면 변형이 생기잖아요. 그 몫을 제거해야 순수한 계면 기여가 나옵니다. 🔒 다만 히트맵에서이 행만 유독 새하얗습니다. 다른 무엇과도 상관이 0.11 을 안 넘고, 중요도 파이에도 안 나와요. 부정합을 5 % 이내로 맞춰놨으니 변형에너지가 다 고만고만해서 거의 상수에 가까울 가능성이 큽니다.

Fig. 4 —   성능과 중요도 ★ 질문이 제일 많이 나올 자리
Q1.   결정계수 0.99 면 굉장히 좋은 것 아닌가요?

숫자만 보면 그렇습니다. 다만 결정계수를 볼 때는 세 가지를 먼저 확인해야 합니다. 폴드를 어떻게 잘랐나, 라벨에 잡음이 있나, 라벨 범위가 얼마나 넓나. 이 논문은 무작위로 90 대 10 으로 잘랐고요. 라벨이 DFT 값이라 오차가 10의 마이너스 3승, 4승 수준입니다. 사실상 잡음이 없어요. 잡음 없는 라벨은 원리적으로 결정계수 1.0 까지 갈 수 있습니다. 실험값이면 상한이 훨씬 낮고요. 그리고 형성에너지 축이 마이너스 16 에서 플러스 10, 폭이 26 인데 평균절대오차가 0.12 입니다. 폭 26 짜리 자로 0.12 를 맞힌 거예요. 그래서 저는 이 숫자를 "정확하다" 보다 "같은 여섯 전해질 안에서 일부를 무작위로 빼고 나머지로 학습하면 뺀 걸 잘 맞힌다" 로 좁혀서 읽는 게 정직하다고 봅니다.
Q2. 무작위로 자르면 뭐가 문제인가요?

LLZO 계가 스물아홉 개 있는데 무작위로 10 % 를 떼면 시험셋에 있는 LLZO 는 학습셋에도 스물여섯 개가 남아 있습니다. 그러면 모델이 "아, LLZO 구나. LLZO 는 대략 이 값이지" 하고 외우면 되거든요. 새로운 걸 예측하는 게 아니라 본 걸 기억하는 겁니다. 🔒 실제로 LLZO 꼬리표가 중요도 4위로 10.63 퍼센트를 차지합니다. 새 도펀트나 새 전해질로 나가려면 그 그룹을 통째로 빼고 검증해야 하는데, 그 실험이논문에 없습니다.
Q3. 네 알고리즘이 다 비슷한 점수가 나온 건 좋은 신호 아닌가요?

보통은 반대로 읽습니다. 알고리즘을 아무거나 써도 같은 점수가 나온다는 건 모델이 좋다는 뜻이 아니라 과제가 쉽다 는 뜻일 때가 많아요. 특히 SVR 까지 0.99 가 나오면, 답이 입력 어딘가에 거의 그대로 들어 있다고 의심해 봐야 합니다. 🔒 그리고 실제로 그렇습니다. 중요도 1위가 동결 형성에너지, 즉 정답의싼 버전이거든요. 산점도 네 개가 육안으로 구별이 안 되는 것도 같은 얘기고요.
Q4. 형성에너지는 GBRT, 장벽은 랜덤포레스트를 고른 이유가 있나요?

물성 특성으로 설명이 됩니다. 형성에너지는 동결값이라는 거의 정답에 가까운 입력이 있어서 잔차만 깎으면 되거든요. 잔차를 순차적으로 깎는 부스팅 계열, 즉 GBRT 에 유리합니다. 장벽은 값 범위가 0.06 에서 0.3 eV 로 좁고 노이즈 비중이 커요. 잔차를 계속 깎으면 노이즈까지 학습해버리니까, 평균 내는 랜덤포레스트가 안전합니다. 이건 교과서적인 패턴이라 결과 자체는 납득이 갑니다.
Q5. 중요도는 어떻게 계산한 건가요?

릿지 회귀로 뽑았다고 본문에 적혀 있습니다. 🔒 이게 조금 이상한데, 실제로 예측에 쓴 모델은 GBRT 랑랜덤포레스트, 즉 비선형 트리거든요. 트리 모델은 자체 중요도가 있는데 굳이 선형 모델로 뽑았습니다. 그리고 릿지 계수는 입력끼리 겹치면 임의로 갈라지는 성질이 있는데, 이 데이터에는 상관 마이너스 1 인쌍이 있고요. 요즘 표준은 SHAP 이나 permutation importance 인데 둘 다 안 썼습니다. 그래서 저는 이숫자를 정확한 기여도보다는 순위 정도로 읽습니다.
Q6. 동결 기술자를 빼면 얼마나 나빠지나요?

보충자료에 절제 실험 산점도가 있고, 본문은 "약간 떨어진다" 고만 씁니다. 🔒 숫자가 없습니다. 결정계수도 평균절대오차도 안 적어놨어요. 그리고 더 문제는, 확산장벽 쪽은 절제 실험 자체가 없습니다. 논문

제목이 "확산 기술자를 결합한" 인데, 그 기술자가 정말 필요했는지에 대한 직접 증거가 없는 셈이에요.
Q7. 일함수가 확산장벽 예측 2위인 게 좀 뜻밖인데요, 전자 성질로 이온 이동을 예측하는 건가요?

말이 안 되는 건 아닙니다. 리튬 금속과 전해질을 붙이면 일함수 차이만큼 전자가 넘어가고 계면에 전위차가 생깁니다. 그 전위차가 리튬 이온이 느끼는 정전기 환경을 바꾸니까 계면 장벽의 대리 변수가 되는건 물리적으로 그럴듯해요. 🔒 다만 그 설명을 논문이 하지 않습니다. 중요도 숫자만 적어놨어요. 그리고 여덟 계면의 일함수 값을 표에 하나도 안 실어서 재현이 안 됩니다.
Q8. 평균절대오차 0.12 는 큰 건가요 작은 건가요?

단위가 eV/Å² 인데, 형성에너지 값이 0.24 에서 10.3 까지 퍼져 있습니다. B-LLZO 의 10.27 기준으로는 1.2 퍼센트니까 아주 작고요, 🔒 LPSCl 의 0.24 기준으로는 50 퍼센트입니다. 즉 값이 작은 황화물 영역에서는 예측이 거의 무의미해집니다. 그런데 최종 후보 중 Al-LPSCl 이 1.36, Sn-LiPON 이 1.09 로 그 영역에 있어요.
Q9. 보충자료의 문헌 비교표는 어떻게 봐야 하나요?

평균절대오차를 문헌 일곱 개랑 나란히 놓고 자기가 제일 작다고 합니다. 🔒 그런데 나열된 값이 0.12, 0.49, 2.72, 16.23, 91.98 이런 식이에요. 16 이나 92 가 나오는 연구는 아예 다른 물리량을 예측한 겁니다. 단위도 대상도 다른 값을 한 열에 세우면 비교가 성립하지 않아요. 그리고 결정계수 열을 보면 0.99 가 이미 세 줄입니다.

Fig. 5 —   발굴된 계면의 전자구조
Q1.전하밀도차 그림은 어떻게 읽는 건가요? 붙인 뒤의 전자밀도에서 각각 따로 있을 때의 밀도를 뺀 겁니다. 파란 덩어리가 전자가 모인 곳, 노란 게빠져나간 곳이에요. 오른쪽 곡선은 그걸 계면에 수직한 방향으로 면적분해서 1차원으로 편 겁니다. 어디서 어디로 전자가 옮겨갔는지를 보는 거죠.
Q2. 전하이동 39.33 e 라는 게 원자 하나당인가요?

아니요, 이건 원자별로 나눈 전하가 아닙니다. 면평균한 곡선의 최댓값을 전자 수로 보고한 거예요. 🔒 그래서 Bader 전하처럼 읽으면 안 됩니다. 셀 크기랑 면적에도 의존하고요. 참고로 이 논문은 Bader 를안 하고, 원자별 전하는 Hirshfeld 로만 봅니다.
Q3. 흡착에너지가 더 음수가 되는 게 좋은 건가요?

논문은 흡착이 강해져서 계면이 안정해졌다고 해석합니다. 🔒 다만 흡착에너지 하나로는 잘 붙은 것과반응해버린 것을 구분할 수 없습니다. 둘 다 에너지를 음수로 만들거든요. 예를 들어 Sn-LPS 는 흡착에너지가 마이너스 3.69 에서 마이너스 11.12 로 세 배가 됩니다. 그런데 Sn⁴⁺ 는 리튬에 의해 Li-Sn 합금으로

환원되는 게 잘 알려져 있어요. LGPS 의 게르마늄이랑 같은 자리입니다. 그러면 이 세 배는 접착이 아니라 환원의 서명일 수도 있습니다. 논문이 그 둘을 가르는 계산은 하지 않습니다.
Q4. 그럼 뭘로 가려야 하나요?

계면 안정성은 보통 분해 반응 에너지 로 봅니다. Li 과 SSE 의 pseudo-binary 상평형도를 그려서 어떤상으로 분해되는지, 그 반응에너지가 얼마인지를 계산하는 방식이에요. Ceder 그룹의 2015년 논문 이후로 이게 표준이 됐고요. 이 논문은 그걸 안 하고 계면 슬랩 에너지 하나로 판단합니다.
Q5. 계면 밴드갭이 0 이라고 나와 있는데 이건 무슨 뜻인가요?

🔒 계면이 전자를 통한다는 뜻입니다. B-LLZO 와 Al-LPSCl 이 0 eV, B-LPS 가 0.018, Sn-LiPON 이 0.115 예요. 전자가 통하면 전해질 분해가 계면에서 멈추지 않고 안쪽으로 계속 파고듭니다. 혼합전도 계면이라고 부르는데, LGPS 가 리튬 금속에서 실패하는 게 정확히 이 메커니즘이에요. 논문은 여기에 단서를 하나 답니다 — "이 전자구조는 계면의 국부적 특성만 반영하고 벌크 물성이 아니다" 라고요. 다만 위험 논의는 없습니다.
Q6. 그럼 이 후보들은 못 쓰는 건가요?

거기까지 단정하긴 어렵습니다. 슬랩 계산의 갭은 표면 상태 때문에도 0 이 나올 수 있고, 얇은 분해층이형성된 뒤의 상태는 또 다를 수 있거든요. 🔒 다만 논문의 §2 를 보면 이 전해질들을 고른 이유가 "전자절연성 부동태층이 생긴다는 게 실험으로 확인되어서" 라고 적혀 있습니다. 전자절연성을 선정 기준으로삼았는데 최종 후보 네 개가 전부 갭 0 이면, 그 대비는 짚어볼 만합니다.
Q7. DOS 에서 페르미 준위 근처 봉우리가 강한 흡착의 증거라는 게 맞나요?

날카로운 상태가 생기는 건 새 결합이 형성됐다는 신호로는 읽을 수 있습니다. 🔒 다만 결합이 생겼다는것과 그 결합이 유익하다는 건 다른 얘기예요. Li-Sn 이나 Li-Al 결합이 생기면 그것도 봉우리를 만드는데, 그건 합금화이고 전해질 입장에서는 분해거든요.

Fig. 6 —   확산 경로와 AIMD
Q1. NEB  가 뭔가요? 시작 구조와 끝 구조 사이에 중간 이미지를 여러 개 늘어놓고, 고무줄로 이어서 최소에너지 경로를 찾는방법입니다. CI 는 climbing image 의 약자인데, 그중 제일 높은 이미지를 정상점 쪽으로 밀어 올려서 장벽을 정확히 잡는 개량이고요.
Q2. 경로를 두 개 잡았다는데 표에 실린 건 어느 쪽인가요?

🔒 논문이 안 밝힙니다. 그래서 같은 계의 장벽이 자리마다 다르게 적혀 있어요. B-LLZO 가 본문에서는 0.063, Table 2 에서는 0.069 입니다. 같은 절 안에서도 "가장 낮은 장벽 0.069" 라고 썼다가 몇 문단 뒤

에 "가장 낮은 장벽 0.063" 이라고 씁니다. 그림에서 읽어보면 P1 이 0.070, P2 가 0.063 쯤 되니까 표는 P1, 본문은 P2 를 인용한 것 같은데 확정은 못 합니다.

Q3. 결합이 끊어지고 새 구조가 생긴다는 게 확산 얘기인가요?

🔒 좋은 지적입니다. 논문 문장을 그대로 보면 "B-O, Sn-O, P-S, P-Al 결합이 끊어지면서 BO₃, SnON₂, PS₂B, PS₃ 구조가 형성되고 Li-O, Li-S, Li-Al 결합이 생긴다" 고 되어 있어요. 이건 확산 경로 서술이라기보다 화학반응식에 가깝습니다. NEB 는 주어진 두 끝점 사이의 경로를 찾는 방법이라, 끝점이 반응 전과반응 후면 나오는 건 확산장벽이 아니라 반응장벽이거든요. 0.063 eV 를 확산으로 읽으면 훌륭한 값이고, 반응으로 읽으면 상온에서 장벽 없이 분해가 진행된다는 뜻이 됩니다. 상온 열에너지가 0.026 eV 니까요.
Q4. 리튬 공공이 생겨서 채널이 넓어진다는 설명은 어떤가요?

기하적으로는 맞는 얘기입니다. 공공이 생기면 통로가 열리고 뛸 자리가 늘어나죠. 🔒 다만 계면에서 리튬 공공이 생긴다는 건 리튬이 전해질을 환원하면서 소모되고 있다는 신호이기도 합니다. 논문은 그 구분 없이 긍정적으로만 해석합니다.
Q5. MSD 곡선이 다 직선인데 이게 정상인가요?

🔒 이게 좀 걸리는 부분입니다. 고체 이온전도체의 상온 MSD 는 보통 초반에 고원이 생겨요. 이온이 자기 자리에서 진동만 하다가 한참 뒤에 뛰기 시작하니까요. 그 구간을 지나야 진짜 확산 영역인데, 이 그림은 여덟 곡선 전부가 원점부터 완전한 직선입니다. 초반 구간의 기울기로 확산계수를 뽑으면 크게 과대평가됩니다.
Q6. 확산계수 값 자체는 어떤가요?

Li/LLZO 300 K 가 2.68 × 10⁻⁵ cm²/s 로 나옵니다. 🔒 참고로 LLZO 벌크의 실험값은 10⁻⁸ 에서 10⁻⁷ 급이고, 물 속 물분자 확산계수가 2 × 10⁻⁵ 예요. 즉 LLZO 결정 안의 리튬이 물 속 물분자만큼 빠르다는 결과입니다. 2, 3 자릿수 과대평가로 보입니다. 한 가지 가능성은, MSD 를 셀 전체로 재면서 리튬 금속 슬랩의 리튬까지 같이 평균했을 경우예요. 리튬금속 융점이 453 K 라서 500 K 패널에서는 슬랩이 액체거든요. 그러면 액체다운 선형 MSD 랑 아주 작은 활성화에너지가 자연스럽게 나옵니다. 다만 논문이 구역분해 MSD 를 안 보고해서 확정은 못 합니다.
Q7. AIMD 조건은 어떻게 되나요?

🔒 없습니다. 본문에 "AIMD 로 동적 확산 성능을 평가했고 MSD 로 확산계수를 구했다" 한 문장이 전부예요. 앙상블, 온도조절기, 시간간격, 셀 크기, 평형화 시간, 시드 수 전부 안 적혀 있습니다. 그림 축에서 온도 세 개랑 100 피코초라는 것만 읽힙니다. 재현이 불가능한 상태고요.
Q8. 보충자료에 활성화에너지가 0.02 eV 로 나오던데 그게 맞나요?

🔒 이게 좀 이상합니다. 같은 논문의 NEB 장벽이 0.069 에서 0.30 eV 거든요. 같은 물리량을 두 방법으로 구했는데 5배에서 10배 차이가 나는데, 논문이 그 둘을 나란히 놓고 화해시키지 않습니다. 그리고

가 상온 열에너지인데 활성화에너지가 그보다 작으면 사실상 장벽이 없다는 뜻이 됩니다. 0.026 eV LLZO 실험 활성화에너지가 0.3 eV 니까 10배 차이고요. 아마 MSD 가 과대평가되면서 온도 의존성이 눌린 결과일 겁니다.
Q9. 이온전도도 비교표는 믿을 만한가요?

🔒 Al-LPSCl 이 5.61 × 10⁻³ S/cm 로 제일 높게 나옵니다. 비교 대상이 Al-LLZO 10⁻⁵, Fe-LiPON 10⁻⁵, 고분자 전해질 10⁻⁵, 10⁻⁶ 인데 죄다 박막이나 고분자 계열이에요. 정작 무도핑 LPSCl 실험값이 10⁻³ 급인데 그게 표에 없습니다. 그러니까 5.61 × 10⁻³ 는 상용 LPSCl 이랑 같은 자릿수예요. 그리고 이 값을 어떻게 환산했는지 — 캐리어 밀도를 뭘로 잡았는지 — 가 없어서 재현이 안 됩니다.
Q10. 그럼 이 그림에서 뭘 가져갈 수 있나요?

방향성 정도입니다. 도핑하면 채널이 넓어지고 확산이 빨라지는 경향이 있다, 정도까지요. 절대값이나 활성화에너지는 인용하기 어렵습니다. NEB 쪽 장벽은 상대 비교로는 쓸 수 있을 것 같고요.

3부 — 슬라이드용 캡션 · 요약 (article-skill 포맷)
0. Paper Title : A diffusion descriptor integrated machine learning approach toward the discovery of solid-state electrolytes for lithium metal batteries

0-1. Paper Info : J. Mater. Sci. Technol. (2027) 280: 18-26

================================================================================

1-1. Fig.1 Caption : The atomic configurations, band gaps, and PDOSs of (a) LLZO and Ta-LLZO, (b) LiPON and C-LiPON, (c) LPS and Sn-LPS, (d) LPSCl and Sn-LPSCl.

1-2. Fig.1 Summary : Shows band gaps 1.24-5.59 eV and PDOS for six SSEs before/after doping.

--------------------------------------------------------------------------------

2-1. Fig.2 Caption : The schematic framework of machine learning accelerated first principles calculations for screening novel SSEs for lithium anode.

2-2. Fig.2 Summary : Outlines the five-stage FPML screening loop closed by DFT verification.

--------------------------------------------------------------------------------

3-1. Fig.3 Caption : The heat map for Pearson correlation coefficients of the feature descriptors in ML algorithm.

3-2. Fig.3 Summary : Maps pairwise correlation among 30 descriptors including 3 frozen-model ones.

--------------------------------------------------------------------------------

4-1. Fig.4 Caption : The predicted interfacial formation energies from algorithms: (a) RF, (b) GBRT, (c) XGB, and (d) SVR; The predicted diffusion barriers from algorithms: (e) RF, (f) GBRT, (g) XGB and (h) SVR; The MAE, MSE, RMSE and R2 of algorithms on (i) formation energy and (j) diffusion barrier prediction; The feature importance of descriptors in predicting (k) formation energy and (l) diffusion barrier.

4-2. Fig.4 Summary : Compares four regressors; frozen descriptors dominate at 36.5% and 28.7%.

--------------------------------------------------------------------------------

5-1. Fig.5 Caption : The atomic configurations and DOSs of (a) Li/B-LLZO, (b) Li/Sn-LiPON, (c) Li/B-LPS, and (d) Li/Al-LPSCl, the charge density differences and charge transfer values of (e) Li/LLZO and Li/B-LLZO, (f) Li/LiPON and Li/Sn-LiPON, (g) Li/LPS and Li/B-LPS, (h) Li/LPSCl and Li/Al-LPSCl.

5-2. Fig.5 Summary : Shows DOS and charge density difference for four ML-screened interfaces.

--------------------------------------------------------------------------------

6-1. Fig.6 Caption : The diffusion path and barrier of lithium ion in (a) Li/B- LLZO, (b) Li/Sn-LiPON, (c) Li/B-LPS, and (d) Li/Al-LPSCl, (e) the temperature- dependent MSDs of lithium-ions in these interfaces.

6-2. Fig.6 Summary : Gives CI-NEB barriers 0.063-0.233 eV and MSD-derived D at 300- 500 K.

부 — 질문이 안 나올 때 던질 씨앗 (선택)

발표 후 정적이 흐르면 아래 중 하나를 스스로 던져서 논의를 연다. 전부 논문 비판이 아니라 방법론적 관심 으로 들리는 형태다. "동결 계산만 써도 어느 정도 맞을 텐데, 머신러닝이 얼마나 보탠 건지 궁금하신 분 계실까요?" "이 방법을 양극 쪽 계면에 그대로 옮길 수 있을지 생각해 볼 만합니다." "기술자에 기하 정보가 거의 없는데, 통로 연결성 같은 걸 넣으면 어떨까요?" "라벨이 DFT 값이라 잡음이 없는데, 실험값을 라벨로 쓰면 상황이 어떻게 달라질까요?"

Used Skills: article-skill (3   부 캡션·요약 포맷)

File: litdb/papers/uma2026_family_of_universal_models_for_atoms.md
<!-- digest 표준 양식. ★ = 사용자가 특히 원한 항목. 이 논문은 [외부·methods·우리 엔진의 1차 사양서] -->
# UMA: A Family of Universal Models for Atoms — Wood, Dzamba, Fu, Gao, Shuaibi, Barroso-Luque et al. (FAIR at Meta, arXiv 2506.23971v2, 2026-03-04)

> slug `uma2026_family_of_universal_models_for_atoms` · arXiv `2506.23971v2` (DOI 미부여 — preprint) · type `MLIP (foundation model) · 방법론/데이터셋` · PDF `f56cf7f7-64._UMA__A_Family_of_Universal_Models_for_Atoms.pdf` (inbox #64) · digested `2026-08-25` · status ✅ · 태그 **[외부·methods·엔진사양]**
> **저자**: Brandon M. Wood¹†\*, Misko Dzamba¹\*, Xiang Fu¹\*, Meng Gao¹\*, Muhammed Shuaibi¹\*, Luis Barroso-Luque¹\*, Kareem Abdelmaqsoud², Vahe Gharakhanyan¹, John R. Kitchin², Daniel S. Levine¹, Kyle Michel¹, Anuroop Sriram¹, Taco Cohen¹, Abhishek Das¹, Ammar Rizvi¹, Sushree Jagriti Sahoo¹, Zachary W. Ulissi¹, C. Lawrence Zitnick¹† — ¹FAIR at Meta, ²Carnegie Mellon Univ. (ChemE). \*공동1저자, †교신
> 모델 <https://huggingface.co/facebook/UMA> · 코드 <https://github.com/facebookresearch/fairchem>

> elements: H, C, N, O, F, Si, S, Mg, Ca, Fe, Cu, Pt
> methods: DFT, MLIP, MD, phonon, elastic

---

## 0. 이 digest 를 읽는 법

이 논문은 **재료 논문이 아니다. 우리 계산기의 사양서다.**
우리 캠페인의 MLIP-MD 전부(`comp1` · `modelc` · `+B₂O₃` · `LPSOCl` 의 D·Ea, cascade 스크리닝,
SEI 정찰 NEB)가 **UMA-s-1p1, task `omat`** 위에서 돌아간다. 그러니 여기서 얻어야 할 것은
Li₆PS₅Cl 의 물성값이 아니라 **"우리가 쓰는 그 체크포인트가 정확히 무엇이고, 어디까지 유효하며,
저자들이 어디서 깨진다고 적어 뒀는가"** 다.

⚠ 먼저 알아야 할 두 가지 — 이 digest 를 오독하지 않기 위해:

1. **논문에 `lithium`·`diffus*`·`ionic`·`sulfide`·`halide` 라는 단어가 단 한 번도 안 나온다**
   (전문 34쪽 전수 검색, 0회). 우리가 이 모델로 재는 바로 그 물성 — **Li 이온 확산계수·이온전도도 —
   을 이 논문은 검증하지 않는다.** MD 관련 검증은 **NVE 에너지 보존 통과/실패 한 칸**뿐이다.
2. **우리가 쓰는 것은 `UMA-S-1.1`(=`uma-s-1p1`) 이고, 이건 본문 표의 `UMA-S` 와 아키텍처가 같다**
   (`Table 1` 각주: *"UMA-S-1.1 has identical architecture as UMA-S"*). 그런데 **부록 G 가
   그 1.1 의 `omat` task 를 콕 집어 "unphysical" 이라고 적었다** (§11). 이 두 문장을 같이 읽는 것이
   이 digest 의 핵심이다.

---

## 1. 한 줄 요약

**5개 도메인·5개 서로 다른 DFT 규약의 4.6억 구조를 한 모델에 밀어 넣고, "task" 를 입력으로 받아
어느 규약을 흉내 낼지 고르게 만든 다목적 MLIP 계열**이다. Mixture of **Linear** Experts(MoLE)로
파라미터는 키우되 활성 파라미터는 6 M 으로 묶어 **1,000원자를 초당 16스텝(1.4 ns/day)** 으로 돌리면서
Matbench-Discovery F1 최고치(UMA-M 0.929)까지 낸다. **대가는 "task 를 고르는 순간 참조 범함수가
정해진다"는 점과, 우리가 쓰는 1.1 버전의 `omat` task 가 결합영역 밖에서 최대 100 eV 대의
비물리적 진동을 보인다는 점**(`Fig. 7`)이다.

---

## 2. 메타 / 동기

| 항목 | 내용 |
|---|---|
| 저자 / 소속 | FAIR at Meta (+ CMU ChemE) · 공동1저자 6인 |
| 출처 | arXiv:2506.23971 **v2 (2026-03-04)** — v1 은 2025-06. 저널 게재본 아님 |
| 유형 | 파운데이션 MLIP 계열 + 학습 스케일링 법칙 + 벤치마크 |
| 학습량 | **459,156,663 구조 / 300억+ 원자** (`Table 11`) |
| 라이선스 | "commercially permissive (일부 지역·사용 제한)" — 논문 §1 명시 |
| 우리와의 관계 | **우리 MLIP-MD 표준 엔진의 원논문.** 대체·비교 대상이 아니라 **근거 문서** |

**동기**(§1): DFT 는 O(n³), MLIP 는 O(n) 이지만 지금까지의 MLIP 는 도메인마다 따로 학습돼
일반화가 안 됐다. 저자들의 착안은 *"task = 화학 도메인 + 그 도메인의 DFT 설정"* 으로 정의하고,
**서로 다른 level of theory 를 한 모델 안에 공존**시키는 것. 이게 되면 촉매·분자·재료·분자결정·MOF 를
한 체크포인트로 커버한다.

---

## 3. 핵심 수치 총정리

### 3.1 모델 계열 ★ (`Table 1`)

| 모델 | 총 파라미터 | **활성** 파라미터 | 1k원자 추론/초 | 80 GB GPU 최대 원자 | 보존적(conservative) |
|---|---|---|---|---|---|
| **UMA-S** (= 우리 1.1 과 **동일 아키텍처**) | 150 M | **6 M** | **16** | **100k+** | ✓ |
| UMA-S-1.2 | 290 M | 6 M | 24 | 100k+ | ✓ |
| UMA-M | **1.4 B** | 50 M | 3 | 10k+ | ✓ |
| UMA-L | 700 M | 700 M | 1.6 | 1k+ | **✗** |

- 측정 조건(각주 + Appendix D): **H100 80 GB**, 6 Å 안에 원자당 ≈50 이웃인 주기계(fcc 탄소 a=3.8 Å),
  PyTorch 2.6.0 / CUDA 12.4 / **TF-32**, `torch.compile` + CUDA graphs + MoLE 사전병합, 그래프 생성 제외.
- **UMA-L 만 비보존**(직접 힘 예측 head) — 그래서 NVE MD 에서 에너지가 안 보존된다(`Table 16` ✗).
  우리가 S 를 쓰는 한 이 함정은 비켜 간다.
- ⚠ `Table 1` 은 "6 M active" 인데 `Table 3` 헤더는 "UMA-S (6.6M)" 이다. 반올림 표기 차이로 보이나
  **논문이 두 값을 병기한 채 두었다** — 인용할 땐 `Table 1` 의 6 M 을 쓴다.

### 3.2 재료(우리 축) 정확도 ★ (`Table 2` / `Table 13` / `Table 15`, 단위 meV·meV/Å·meV/Å³)

| 모델 | WBM E/atom | WBM 힘 | WBM 응력 | HEA E/atom | HEA 힘 | HEA 응력 |
|---|---|---|---|---|---|---|
| **UMA-S-1.1 (우리 것)** | **20.2** | **62.8** | **4.4** | 24.9 | 83.7 | 3.5 |
| UMA-S-1.2 | 17.4 | 54.2 | 4.1 | **17.2** | 62.8 | 2.9 |
| UMA-M-1.1 | 18.2 | 50.7 | 4.2 | 21.9 | 69.0 | 3.5 |
| (문헌) eSEN-30M-**OMat** | 16.2 | 49.6 | 4.1 | 20.0 | 59.5 | 3.2 |
| (문헌) eqV2-86M-**OMat** | **14.9** | **46.3** | **3.6** | 20.3 | 47.0 | 2.7 |
| **"실용 목표"(저자 제시)** | **10–20** | — | — | 10–20 | — | — |

> ★★ **우리에게 제일 중요한 한 줄**: **UMA-S-1.1 의 재료 힘 MAE 는 62.8 meV/Å (WBM)** 이다.
> 이건 **WBM(Materials-Project 계열 무기결정 전수) 위의 값**이고, 우리가 kgy 에서 잰
> **Li₃PS₄ 힘 MAE 30.0 meV/Å** 과는 **데이터셋도 라벨 범함수도 다르다**. 나란히 놓되 빼지 말 것 (§15-④).
- OMat24 자체 split(`Table 15`, UMA-S 기준): val 11.3 / 57.1 / 2.9 (force cosine 0.98),
  OOD-Composition 11.5 / 57.0 / 3.0, OOD-Element 9.9 / 56.9 / 2.6 → **OOD 에서도 힘 오차가 거의 안 늘어난다**
  (같은 데이터 생성 규약 안에서의 OOD 라는 점은 §19 에서 비판).

### 3.3 물성 벤치마크 (`Table 4` / `Table 14` / `Table 16`)

| 지표 | UMA-S-1.1 | UMA-M-1.1 | 비교(eSEN-30M-OAM) |
|---|---|---|---|
| Matbench-Discovery **F1** | 0.913 | **0.929** (최고) | 0.925 |
| MBD 에너지 MAE | 0.020 eV/atom | 0.018 | 0.018 |
| **κ_SRME** (열전도, 낮을수록 좋음) | 0.204 | 0.176 | 0.170 |
| 포논 ω_max MAE | 18.82 K | 14.81 K | 15.00 K |
| 자유에너지 MAE | 5.48 kJ/mol | 3.87 | 4.00 |
| **탄성 G_vrh MAE** | **9.47 GPa** | 8.57 | 9.13 |
| **탄성 K_vrh MAE** | **5.16 GPa** | 4.78 | 5.73 |
| **NVE MD 에너지 보존** | **✓** | ✓ | ✓ |
| AdsorbML 성공률 | 66.80 % | 72.25 % | — (eqV2-OC20 60.80 %) |

> ⚠ **탄성 MAE 9.5 GPa (G) / 5.2 GPa (K) 는 우리 값 스케일과 같은 자릿수다** —
> 우리 DFT E_VRH 는 comp1 22.06 / modelc 27.66 GPa, B₀ 26.23 / 21.71 GPa.
> ⇒ **UMA 로 탄성상수를 재서 조성 간 5 GPa 차이를 주장하면 안 된다.** (우리는 실제로 탄성은
> DFT 로만 재고 있다 — 이 표가 그 규율의 외부 근거다.)

### 3.4 속도 (`Table 3`, **steps/second**, H100 80 GB 단일 GPU, FP32/TF32)

| 원자 수 | UMA-S | UMA-S-1.2 | UMA-M | eSEN-30M-OAM | Orb-v3 | MACE-MPA-0 | MACE-OFF23-L |
|---|---|---|---|---|---|---|---|
| 100 | 44 | 53 | 21 | 8 | 77 | 38 | 89 |
| **1,000** | **16** | 24 | 3 | 1.7 | 30 | 24 | 20 |
| 10,000 | 1.6 | 1.3 | 0.2 | OOM | 3.7 | 2.9 | OOM |
| 50,000 | 0.2 | 0.2 | OOM | OOM | OOM | OOM | OOM |
| 100,000 | 0.1 | 0.1 | OOM | OOM | OOM | OOM | OOM |

- 1,000원자 16 steps/s → 논문 표기 **"1.4 ns/day"** ⇒ 역산하면 **저자들의 dt 는 1 fs** (16×86,400×1 fs = 1.38 ns).
  **우리 dt 는 2 fs 이므로 같은 스텝수가 2.8 ns/day** 이고, 우리 **prod 200 ps(10만 스텝)는 ≈1.7시간**
  (1,000원자 기준. 우리 52원자 셀은 훨씬 빠르지만 원자당으로는 훨씬 비싸다 — 바로 아래).
- ⭐ **우리 셀 크기 논쟁에 바로 걸린다**: 100원자 44 → 1,000원자 16 (**10배 원자에 2.75배 느림**)
  ⇒ **원자당 3.6배 싸진다.** 우리가 kgy 에서 잰 52원자 6920 µs/atom·step → 416원자 1532
  (**4.5배**)와 **같은 방향·같은 크기의 현상**이다 (`kb/results/uma_force_accuracy_li3ps4_2026_08_19.md` §5-3).
  ⇒ **"셀을 키우는 게 시간을 늘리는 것보다 싸다"는 우리 결론이 논문 자체 벤치마크로도 지지된다.**

---

## 4. 모델 계열과 버전 계보 ★ (우선순위 ①)

```
UMA-S      150M/6M   ── 아키텍처 동일 ──▶  UMA-S-1     ──▶  UMA-S-1.1  ◀── 우리가 쓰는 것
                                                              │
                                             (재학습·데이터 추가) ▼
                                                          UMA-S-1.2   290M/6M, 64 experts
UMA-M      1.4B/50M  ──▶ UMA-M-1.1
UMA-L      700M dense (비보존, proof-of-principle)
```

- **UMA-S**: "속도·정확도 절충. 장시간 MD 같은 계산집약 용도에 적합" (§2.1 원문). ← 우리 용도와 정확히 일치.
- **UMA-M**: "가장 범용. 이완·진동해석의 DFT 대체재로도 쓸 만하다".
- **UMA-L**: 스케일링 한계 시연용. **비보존** ⇒ MD 금지.
- **1 → 1.1**: OMol25 preview(75 M) 대신 전체 데이터로 학습 + **size-extensivity 버그 수정**
  (§E.1: *"resolved a size extensive bug later discovered"*) + OMat24 샘플링 비율 4 → 2.
  ⚠ **"size-extensive 버그"의 내용·영향 범위를 논문이 설명하지 않는다.** 우리 1.1 은 수정본 쪽이다.
- **1.1 → 1.2** (§A.7): ① **처음부터 끝까지 FP32 보존적 학습** ② L0 채널에 charge balancing 추가
  ③ **experts 32 → 64** ④ **task 별 출력 head** ⑤ 단일원자 예측 가능 ⑥ RBF 64 → 32
  ⑦ **OMat24 를 AIMD / Rattled 로 분리**해 비율·손실계수를 따로 ⑧ 데이터 추가(OMol25+OPoly26, OC22,
  OC25, **diatomic 데이터**, 전 데이터셋 단일원자).
  ⇒ **1.2 의 변경 목록 자체가 1.1 의 약점 목록이다** (§15-⑥).

---

## 5. 아키텍처 ★ (§2.2–2.3)

**기반**: **eSEN**[23] — 등변(equivariant) 그래프 신경망. 원자를 노드, 6 Å 이내 쌍을 엣지로 두고
구면조화 노드 임베딩을 message passing 으로 갱신. 엣지 블록의 핵심 연산이 **eSCN convolution**.
각 층 = 엣지 블록 → 노드 feed-forward + residual, 층마다 normalization. 마지막에 task-무관 노드
feed-forward 하나로 에너지를 낸다.

**UMA 가 eSEN 에 더한 것 3가지**:

1. **전하 · 스핀 다중도 · DFT task 임베딩** (§2.2.1)
   - 전하/스핀은 정수 하나씩 → 하전·라디칼 계를 다룰 수 있게.
   - **task 는 5개 학습 데이터셋의 DFT 설정 중 어느 것을 재현할지 고르는 스위치**다.
     "A single dataset is specified and a random vector corresponding to it is fed into the network."
   - 세 임베딩을 concat → 1-layer FFN → **각 층의 L=0(구면조화 0차) 채널에 더한다**. 같은 임베딩이
     MoLE 라우팅의 global embedding 으로도 쓰인다.
   - ⚠ **우리 계에 함의**: UMA 에는 **스핀 상태를 우리가 고를 자유가 사실상 없다**(정수 입력이지만
     `omat` 은 전부 비자성 라벨). `kb/methodology/site_preference_protocol_2026_08_11.md` 의
     *"UMA 는 Ni 자기상태를 고르지 못한다"* 규율이 여기서 나온다.

2. **MoLE (Mixture of Linear Experts)** (§2.3)
   $$y=\sum_k \alpha_k (W_k x) \;\;\Longrightarrow\;\; y = W^{*}x,\quad W^{*}=\sum_k \alpha_k W_k$$
   - 전문가가 **선형**이라 가중합을 **미리 합쳐 놓을 수 있다** → 추론 시 추가 비용 0.
     이게 "1.4 B 파라미터인데 50 M 만 활성" 의 정체다.
   - α 는 **시간에 불변인 전역 정보**(원소 조성·전하·스핀·task)만으로 계산한다 —
     3-layer MLP + softmax, Σα=1. **상대좌표·이웃정보는 일부러 뺐다**:
     그래야 MD 중 α 가 안 변해 **한 번 병합하면 궤적 내내 재사용**된다.
   - 선형이라 **회전 등변성·에너지 평활성이 깨지지 않는다** (일반 MoE 는 깨진다).
   - UMA-S 는 **32 experts**. 1→8 에서 큰 이득, 8→32 에서 유의미, **32→128 은 무시할 수준**(`Fig. 2` 우하).
   - ⚠ **α 가 조성으로 결정된다**는 건 **같은 조성이면 배열이 달라도 같은 유효 가중치**라는 뜻이다.
     우리처럼 **같은 조성 안의 무질서 배열을 비교**하는 용도에서는 "전문가 선택"이 도움을 주지 않는다.

3. **에너지 참조 정규화** (§A.6) — 다섯 규약의 절대에너지를 한 head 로 다루기 위해
   $$E_{\text{ref}} = E_{\text{DFT}} - \sum_i^N \big(E_{i,\text{DFT}} - \Delta H_{f,i}\big)$$
   ($E_{i,\text{DFT}}$ = 그 데이터셋 DFT 설정으로 계산한 **고립원자** 에너지, $\Delta H_{f,i}$ = Mendeleev 의
   원소별 생성열). 여기에 OC22 방식 선형 참조를 덧씌우고, 타깃은 μ=0, σ=**Force RMS** 로 정규화.
   ⇒ ★ **우리가 `bench_against_dft.py` 에서 "원소별 상수 offset 을 train 에서 적합해 test 에 적용"한
   보정이, 이 논문의 참조 스킴과 같은 종류의 조작**이다 (우리 적합값 Li +0.0931 / P +0.0310 / S +0.1242 eV/atom,
   R² 0.620). **UMA 의 절대 총에너지를 다른 코드의 총에너지와 직접 비교하면 안 되는 이유**가 여기 있다.

---

## 6. 학습 절차 (§2.4, §A.1–A.5)

**2단계 학습** — 이게 "conservative 인데도 학습이 가능했던" 이유다.

| 단계 | 정밀도 | 힘 | 응력 | max neighbors | 최대 LR | E/F/S 손실계수 |
|---|---|---|---|---|---|---|
| **Pre-train** | **BF16** | **직접 예측**(head) | 없음 | **30** | 8×10⁻⁴ | 10 / 30 / — |
| **Fine-tune** | **FP32** | **autograd**(−∇E) | autograd | **300** | 4×10⁻⁴ | 20 / 2 / 1 |

- 공통: 6 Å cutoff, AdamW, cosine schedule, warmup 0.01 epoch(factor 0.2), grad-clip 100,
  EMA 0.999, weight decay 1×10⁻³.
- **BF16 이 FP16 보다 안정하지만 정확도는 20–50 % 떨어진다** — FP32 로 **데이터의 1 % 미만만**
  파인튜닝해도 거의 회복된다고 보고(§A.1). ⚠ *"20–50 % 저하"* 는 근거 수치 없이 서술만 있다.
- **UMA-S 하이퍼**(`Table 6`/`Table 7`): 32 experts, **4 블록**, L_max 2, M_max 2, 128 채널, RBF 64,
  글로벌 배치 88k 원자, **사전학습 1.68 M 스텝 + 파인튜닝 1 M 스텝**.
- **학습 자원**(`Table 8`): UMA-S = H200 140 GB **128장 × 5일**(pretrain) + **256장 × 5일**(finetune).
  UMA-M 은 각 14일, UMA-L 은 H100 128장 25일.
- 병렬화(§A.2): graph parallelism(노드 내 2 or 4) + FSDPv1(1 B 초과 MoLE 층만) + DDP.

> ⚠ **"L_max=2, 4블록" 은 생각보다 작은 모델이다.** UMA-S 의 표현력은 MACE-MPA-0 급(9 M)과
> 비슷한 규모이고, 정확도의 상당 부분은 **데이터 양**에서 온다. 이건 §19 비판과 연결된다.

---

## 7. 학습 데이터 · task 별 참조 DFT ★★ (우선순위 ②③)

### 7.1 다섯 데이터셋 (`Table 11`)

| Dataset | 도메인 | 학습 구조 수 | 라벨 | 원소 수 | 평균 원자수 | Force RMS | 샘플링 비율 |
|---|---|---|---|---|---|---|---|
| **OMat24** | **재료(무기 결정)** | **100,824,585** | **E, F, S** | **89** | **19** | **2.83** | **4** |
| OMol25 | 분자 | 75,889,983 | E, F | 83 | 52 | 0.985 | 4 |
| OC20++ | 촉매(표면+흡착) | 229,054,043 | E, F | 56 | 77 | 0.624 | 1 |
| OMC25 | 분자결정 | 24,870,226 | E, F, S | **12** | 130 | 0.103 | 2 |
| ODAC25 | MOF(DAC) | 28,517,826 | E, F | 70 | 178 | 0.046 | 1 |
| **합계** | | **459,156,663** | | | 최대 350원자 | | |

### 7.2 ★★ task 별 참조 DFT — **task 를 고르는 것이 곧 범함수를 고르는 것이다** (§B)

| task | 코드 | 범함수 | 기저/의사퍼텐셜 | 비고 |
|---|---|---|---|---|
| **`omat`** ← **우리가 쓰는 것** | **VASP** | **PBE** | **PAW (OMat24 설정)** | ⚠ **OMat24 와 Materials Project 의 의사퍼텐셜 버전·일부 원소 선택이 다르다.** 그래서 **재료 벤치마크용으로는 MPtrj + sAlex 로 추가 파인튜닝**해 규약을 맞췄다(§B.1, §A.4) |
| `omol` | **ORCA** | **ωB97M-V** | def2-TZVPD (국소기저) | 전하·스핀 비중성 계 포함 |
| `oc20` | VASP | **RPBE** | PAW | 표면+흡착. OC20 All 133 M + MD 38 M + Rattled 17 M + clean surface 14 M + **신규 mAds 22 M** |
| `omc` | VASP | **PBE + D3** | PAW | 분자결정. **원소 12종뿐**(OE62 유래, **Li·As·Se·Te 제외**), 최대 300원자 |
| `odac` | VASP | **PBE + D3** | PAW | MOF. ODAC25 ∩ ODAC23 부분(29 M), k-점 밀도를 올려 재계산 |

> ★★★ **우리 규약에 대한 정확한 진술**:
> **우리 MLIP-MD 는 "PBE(VASP/PAW, OMat24 설정) 를 흉내 내는 표면" 위에서 돈다.**
> 우리 QE 계산은 **PBE + USPP(ecut 60/480)** 이므로 **범함수는 같고 구현·의사퍼텐셜은 다르다.**
> ⇒ "우리 MD 와 우리 DFT 가 같은 이론 수준" 이라고 말해도 되지만, **"같은 계산"이라고는 못 한다.**
> ⇒ 그리고 **PET-MAD 라벨은 PBEsol** 이었다 — 우리 Li₃PS₄ 벤치(힘 30.0 meV/Å)가 **범함수 교차 측정**인
> 이유가 여기 있다 (`kb/results/uma_force_accuracy_li3ps4_2026_08_19.md` §4-3 의 반론 항목).

> ⚠ **중요한 함정 하나 더**: 공개 재료 벤치마크(Matbench-Discovery, 포논, 탄성) 수치는
> **MPtrj+sAlex 파인튜닝본**으로 낸 값이다(`Table 4`·`Table 14` 캡션 명시). **HuggingFace 에서 받는
> `uma-s-1p1` 의 `omat` task 가 그 파인튜닝본과 같은 가중치인지 논문이 명시하지 않는다.**
> ⇒ **F1 0.913 · κ_SRME 0.204 를 "우리가 돌리는 그 모델의 성능" 으로 인용하면 위험하다.**

### 7.3 무기물 커버리지 — 황화물·할로겐화물이 들어 있나 ★

**직답: 논문은 원소 수준으로만 말한다. 화합물 계열(황화물/할로겐화물) 을 명시한 문장은 없다.**

- 근거로 제시된 것은 `Fig. 1` 의 **원소쌍 2D 히트맵**뿐이다 — 축이 "Elements 1–94" 이고
  개별 원소 라벨이 없어서 **Li–S, Li–Cl, P–S 쌍의 카운트를 그림에서 읽을 수 없다.**
  본문 진술은 *"방사성 원소를 제외한 거의 전 화학공간을 덮는다"* 뿐이다.
- 정량으로 말할 수 있는 것: **OMat24 89원소 · 1.008억 구조 · 평균 19원자 · E/F/S 라벨 · 샘플링 비율 4(최고)**.
  다섯 중 **재료가 (분자와 함께) 가장 높은 가중치**를 받는다.
- `Fig. 1` 을 실제로 보면 **Materials(OMat24) 패널이 다섯 중 가장 조밀**하다 (거의 전 영역이
  10⁶–10¹⁰ counts 로 채색, 흰 줄 = 빠진 원소). Molecules 는 세로/가로 흰 띠가 많고,
  OMC 패널은 **거의 백지**(12원소). — `figure-read`
- ⛔ **그러므로 "UMA 가 아르지로다이트를 학습했다" 고 말할 수 없다.** 말할 수 있는 것은
  **"Li·P·S·Cl 이 모두 OMat24 89원소 안에 있고, 그 조합쌍이 히트맵에서 비어 있지 않다"** 까지다.
  실제로 우리가 아는 유일한 정량 근거는 **우리가 직접 잰 Li₃PS₄ 힘 MAE 30.0 meV/Å** 이다.

### 7.4 HEA 테스트셋 (이 논문이 새로 만든 것, §E.2) — **무질서 처리 참고**

- 5,000+ 고엔트로피 합금 이완 궤적. 최대 6원소 조합을 **SQS(special quasirandom structure)** 로
  fcc/bcc/hcp 에 decorate. DFT 는 OMat24 설정.
- ⇒ ★ **우리 무질서 처리(enumerate + UMA relax 로 배열 고르기)와 방법론적으로 같은 계열**이다.
  다만 저자들의 SQS 는 **금속 합금**이고 우리는 **이온성 무질서(S²⁻/Cl⁻ 4a/4d)** 라 전이가 자동은 아니다.

---

## 8. 스케일링 법칙 (§4.1, `Fig. 3`, `Table 12`)

- FLOP 근사 $C(N,D)\approx\kappa ND$. 등변 GNN 은 **κ ≈ 270 FLOPs/파라미터/원자**
  (= 9 FLOPs/파라미터/엣지, l_max 4·m_max 2·이웃 30 기준) — **LLM(κ=6)보다 2–3 자릿수 크다.**
- IsoFLOPs 실험: 3×10¹⁸ ~ 1×10²⁰ FLOPs 6구간, dense(`Fig. 3a`) vs MoLE 8-expert(`Fig. 3b`) 각각 U자 곡선.
  `figure-read ≈` 1e20 곡선 최저점이 dense ≈ 0.92 @ 3–4×10⁷ 활성파라미터, MoLE ≈ 0.85 @ ~2.5×10⁷.
- 우리 학습예산 O(10²²) FLOPs, **1 epoch = 500억 원자**(`Fig. 3d` 의 수평 점선).
  이 예산의 compute-optimal dense 모델 크기가 **~700 M** ⇒ 그게 UMA-L 이다.
- **MoLE 이득**: 같은 손실을 **Δ ≈ 2.5 ± 0.2배 적은 활성 파라미터**로 (UMA-M 기준, `Fig. 3e`).
  모델이 커질수록 이득이 줄어(700 M active 8-expert 는 거의 없음) — 저자 가설: **데이터 크기가 한계**.
- 계수(`Table 12`): α(모델) dense 0.61 / MoLE 0.56, β(데이터) 0.39 / 0.44, α̂ −0.29 / −0.25.
- **2–3 epoch 안에서 학습을 끝냈다** — 더 돌리면 과적합해 로그선형에서 벗어난다.

---

## 9. 결과 — 섹션별

### 9.1 멀티태스크 vs 싱글태스크 (§4.2, `Fig. 2` 우상)

MoLE 없이 멀티태스크로 학습하면 **대부분** 싱글태스크보다 나빠지고, MoLE 을 붙이면 역전한다.
`figure-read ≈` (정규화 에너지 MAE, 싱글=1.00):

| 데이터셋 | 멀티태스크(MoLE 없음) | 멀티태스크 + MoLE |
|---|---|---|
| **OMat24** | ≈ **1.02** | ≈ **0.96** |
| OC20 | ≈ 1.10 | ≈ 0.78 |
| OMol25 | ≈ 1.23 | ≈ 0.80 |
| OMC25 | ≈ 1.16 | ≈ 0.93 |
| ODAC23 | ≈ **0.91** | ≈ 0.70 |

> ★ **우리 축에서 읽어야 할 것**: **OMat24 가 다섯 중 MoLE 이득이 가장 작다** (≈4 %).
> 즉 **"여러 도메인을 같이 배워서 재료가 좋아졌다"는 주장이 재료에서는 가장 약하다.**
> 재료가 이득을 보는 게 아니라, **재료가 다른 도메인을 떠받치고 있다**고 읽는 게 그림에 더 맞는다.
> ⚠ 그리고 본문은 *"multi-task models trained without MoLE **always** perform worse than single-task"*
> 라고 쓰는데, **같은 그림의 ODAC23 막대(≈0.91)는 싱글태스크보다 좋다.** "always" 는 과장이다(§19).

### 9.2 재료 (§4.4 Materials)

- WBM·HEA 두 OOD 테스트셋. **UMA-M 이 eSEN-30m-OMat 같은 전용 SOTA 와 대등**.
- **UMA-L 은 HEA 에서 에너지·힘이 오히려 나빠진다** — 저자 해석: "OMat 데이터셋에 과적합, HEA 가 어렵다".
  ⇒ **크다고 좋은 게 아니라는 반례가 논문 안에 있다.**
- Matbench-Discovery F1 **0.929 (UMA-M)** = 당시 최고. 보존적 모델(S·M)이 포논계 지표
  (κ_SRME, 자유에너지, 전단/체적탄성)에서도 강하다.

### 9.3 ★ MD 관련 검증은 무엇인가 (우선순위 ⑥)

논문이 MD 에 대해 하는 검증은 **정확히 두 가지**다:

1. **NVE MD 에너지 보존 시험** (`Table 4`·`Table 14`·`Table 16` 의 ✓/✗ 한 칸, 방법은 ref [23] = eSEN 논문).
   UMA-S/M ✓, **UMA-L ✗**. **수치가 아니라 통과/실패**만 보고한다.
2. **속도** (`Table 3`, §4.3): 1,000원자 16 steps/s = **1.4 ns/day**, 최대 100k+ 원자.

**없는 것**:
- ⛔ 확산계수(D) 검증 **없음** ("diffus" 0회)
- ⛔ 이온전도도(σ) 검증 **없음** ("ionic"·"conductiv"의 3회는 전부 **thermal** conductivity)
- ⛔ MSD·아레니우스·Green–Kubo·Nernst–Einstein **없음**
- ⛔ 온도 상한, 골격 융해, 열역학 앙상블(NVT/NPT) 논의 **없음** — thermostat 얘기가 아예 없다.
- 열수송(κ_SRME 0.204)은 **조화·비조화 포논** 기반이라 **이온 홉핑과 다른 물리**다. 대리 지표로 못 쓴다.

> ★★ **결론(우리 규율의 근거)**: **"UMA 로 잰 D·Ea 의 신뢰도는 이 논문이 보증하지 않는다."**
> 논문이 보증하는 것은 **힘·에너지·응력의 평균 오차와 에너지 보존성**까지다.
> ⇒ 우리 규율 *"σ 절대값 인용 금지, 비율도 멀티시드 판정만"* 은 **논문 근거의 공백을 정확히 메우는 규율**이다.
> 우리가 과했던 게 아니라, **논문이 그 축을 안 잰 것**이다.

### 9.4 나머지 도메인 (요약)

- **촉매**: 총에너지 두 번 빼서 흡착에너지를 만드는 방식으로 OC20 S2EF 에서 이전 SOTA 대비 **오차 ~80 % 감소**.
  AdsorbML 성공률 UMA-L 이 EquiformerV2 대비 **+25 %**.
- **분자**: OMol25 OOD-Comp / PDB-TM. UMA-M 이 전용 eSEN-sm-cons 를 능가. 리간드 변형에너지는
  "DFT 참조에 근접".
- **분자결정**: CSP 7차 블라인드 테스트 타깃에서 **격자에너지 ≤ 3 kJ/mol**, UMA-S 가 전용 eSEN-S-OMC 를 능가.
- **MOF**: ODAC OOD-L/T 에서 최고 (UMA-S-1.1 289.9 meV / 13.3 meV/Å).

---

## 10. 추론 효율 (§4.3, Appendix D)

- MoLE 사전병합 + `torch.compile` + CUDA graphs. 1,000원자 초과에선 **엣지 단위 activation
  checkpointing** 으로 메모리↔속도 교환 → 100k+ 원자 적재.
- 그래프 생성은 벤치마크에서 제외했지만 **자체 CUDA 구현이라 최대 계에서도 처리량 10 % 이내 감소**.
- 멀티 GPU 추론(graph parallelism)은 **이 논문 범위 밖**, 후속 예고.
- 2026-03 갱신: 100/1000원자에 `execution_backend=umas_fast_gpu` (turbo 모드 기본).
  **UMA-S-1.2 는 fairchem 2.16.0+ 필요.**

> ⚠ **우리 gabia/kgy 환경 함의**: 표의 수치는 **H100 · TF-32 · torch.compile** 기준이다.
> 우리 A6000/RTX3090 은 다르고, **pw.x 와 UMA 동시 실행 금지**(VRAM) 규율도 그대로다.
> **논문 속도표를 우리 벽시계 예측에 그대로 쓰면 안 된다 — 스케일링 경향만 가져온다.**

---

## 11. ★★★ Diatomics — 우리가 쓰는 바로 그 버전의 병리 (Appendix G, `Fig. 7`–`Fig. 9`, `Table 26`)

이 부록이 이 digest 에서 제일 중요하다. 원문 그대로:

> *"Previous versions of UMA (**1 and 1.1**) struggled with this task and showed **unphysical behavior**
> at times. In particular, **the OMat task produced large energy fluctuations beyond the bonding region**
> (`Fig. 7`). It was unclear if these issues originated from the model, the data, or the training procedure."*

**우리가 쓰는 것이 정확히 그 1.1 이고, 우리가 쓰는 task 가 정확히 그 `omat` 이다.**

### 11.1 `Fig. 7` 실제로 본 것 (UMA-S-1.1) — `figure-read`

- **좌 = `omat` task**. 축: x 거리 0.5–6 Å, y 상대에너지 **−10 ~ +165 eV**. 8쌍(C–C, O–O, Pt–Pt,
  Si–Si, Cu–Cu, Mg–Mg, Fe–O, Ca–O).
  결합영역(≈1–1.5 Å)엔 정상적인 최소가 있는데, **그 바깥에서 곡선이 수십~160 eV 로 솟았다가 다시
  내려오는 거대한 혹**이 생긴다. 예: Fe–O ≈ +163 eV @ 3.5 Å → +78 @ 4.3 Å → +140 @ 5.0 Å;
  Ca–O ≈ +140 @ 4 Å; O–O ≈ +138 @ 4 Å; Mg–Mg ≈ +155 @ 4.8 Å; Pt–Pt ≈ +85 @ 2.4 Å;
  C–C ≈ +52 @ 3.1 Å. 6 Å(컷오프)에서 대부분 0 근처로 복귀.
- **우 = `omol` task**. y 축 −10 ~ +55 eV. 최소는 물리적(N–N ≈ −10 eV @ 1.1 Å 등)이지만
  **긴 거리 점근선이 0 이 아니라 +3 ~ +8 eV** 에 놓인다.

### 11.2 이 병리를 **어떻게 읽어야 하는가** (과잉 해석 방지)

- **diatomic 은 진공 속 원자 2개**다. OMat24 는 **주기적 벌크 결정**뿐이라 이 배치는 **분포 밖(OOD)의
  극단**이다. ⇒ **"UMA 가 벌크 LPSCl MD 에서 100 eV 를 튀긴다"는 뜻이 아니다.**
- 그러나 **어디가 위험한지를 정확히 지목**해 준다: **저배위·진공·해리 방향의 배치**.
  = 슬랩+진공, adatom, 표면 이탈, 희박 결함, 분자 탈리, **결합이 끊어지는 경로의 중간 이미지**.
- 그리고 **혹이 1.5–6 Å 구간에 있다**는 게 나쁘다. 이 거리는 MD 중 **2차 배위권**의 실제 거리다.
  다체 환경에서 상쇄되는지 논문이 보이지 않았다 ⇒ **모른다**가 정직한 답.

### 11.3 1.2 에서 무엇이 고쳐졌나 (`Fig. 8`, `Fig. 9`, `Table 26`)

- `Fig. 8` (1.2, **diatomic 데이터 없이** 학습한 미공개본): **`omat` 곡선이 전부 매끈**해졌다 —
  단일 최소(−3 ~ −7 eV, 1.2–2.2 Å) 후 3–4 Å 에서 0 으로 감쇠. ⇒ **혹의 원인이 데이터가 아니라
  학습 절차/데이터 비율**이었다는 뜻 (1.2 는 FP32 보존적 + OMat24 AIMD/Rattled 분리).
- `Fig. 9` (공개된 1.2, diatomic 데이터 포함): `omat`·`omol` 둘 다 매끈 + 정확.
  ⚠ 다만 `figure-read`: **6.0 Å 바로 앞에서 N–N 이 +6 eV 로 튄다**(컷오프 envelope 아티팩트),
  N–N 은 **1.85 Å 근처에 작은 가짜 장벽**이 남아 있다 — 본문도 "학습 데이터 탓으로 보인다"고 인정.

| 모델 | OMat E MAE | OMat F MAE | OMol E MAE | OMol F MAE |
|---|---|---|---|---|
| UMA-S-1.2 **diatomic 데이터 없이** | 128.6 meV | 279.6 meV/Å | 2429.5 | 1326.9 |
| UMA-S-1.2 **포함**(공개본) | **37.8** | **52.5** | **60.5** | **103.4** |

> ⚠ **`Table 26` 에 1.1 행이 없다.** 즉 **우리 모델의 diatomic 오차는 논문에 숫자로 없다** —
> `Fig. 7` 로 정성적으로만 알 수 있다. (그림만 보면 1.1 은 위 두 행보다 훨씬 나쁠 것이 명백하다.)

### 11.4 `omol` 점근선 문제 (저자 설명)

두 원자가 ~5.5 Å 를 넘으면 envelope 함수가 엣지를 0 으로 죽여 **서로 모르는 원자 2개**가 되는데,
**전역 전하·스핀은 둘 다에게 그대로 적용**된다 (N₂ 의 스핀 1 이 N 원자 각각에 붙어 비물리적).
⇒ **전역 전하/스핀 임베딩의 구조적 한계**. 우리는 `omat` 만 쓰므로 직접 해당은 없지만,
**"전역 스칼라를 원자에 뿌리는 설계는 계가 쪼개질 때 깨진다"** 는 교훈은 그대로 남는다.

---

## 12. 저자가 명시한 한계 (§6) ★ (우선순위 ⑤)

원문이 짧다(두 문단). 전부 옮기면:

1. **장거리 상호작용**: 컷오프 6 Å. message passing 으로 유효 수용영역은 더 크지만,
   **6 Å 넘게 떨어진 입력은 문제**다. 예시: *"흡착질이 촉매 표면에서 7 Å 에서 출발하면 모델은
   이를 **상호작용하지 않는 독립 구조 2개**로 본다."*
   ⇒ ⭐ **우리 계에 직결**: 슬랩+adatom, 계면 초기배치, NEB 초기 이미지에서 **7 Å 이상 떨어진
   초기 상태의 에너지는 신뢰 불가**. `kb/methodology/site_preference_protocol_2026_08_11.md` 의
   "조각 사이 점수 빼기 금지" 규율과 **같은 얘기**다.
2. **전하·스핀**: *"각 이산 전하/스핀이 별도 임베딩을 쓰기 때문에 **보지 못한 스핀·전하로의 일반화가
   제한된다**."*
   ⇒ ⭐ 우리 SDCP 라디칼(doublet)·Ni 자기상태 문제의 원문 근거.
3. (윤리) 오남용 가능성 언급.

**§6 에 없는 한계 = 논문이 스스로 안 적은 것** (우리가 채워야 하는 것):
- 온도 상한 / 고온 MD 안정성
- 이온 수송·확산
- 특정 화학계(황화물·할로겐화물·프닉타이드) 경고 — **없다**
- 부록 G 의 diatomic 병리가 **§6 한계 절에 반영돼 있지 않다** (부록에만 있다) ← §19 비판

---

## 13. Figure set ★

| Fig | 내용 (무엇을 보여주나) | 우리가 참고할 점 |
|---|---|---|
| 1 | 5개 데이터셋의 원소쌍 커버리지 히트맵(Elements 1–94) + 합산. 상단 우측에 데이터셋 크기↔손실 개념도 | **무기물 커버리지의 유일한 근거.** 단 축에 원소 라벨이 없어 **Li–S/Li–Cl 쌍은 읽을 수 없다** — "황화물을 배웠다"는 주장 불가 |
| 2 | (좌) eSEN+MoLE 아키텍처 · (중) MoE vs MoLE 라우팅 · (우상) 태스크별 정규화 에너지 MAE 막대 · (우하) 전문가 수별 검증손실 | 우상 막대가 핵심: **OMat24 의 MoLE 이득이 다섯 중 최소(≈4 %)**. ODAC23 막대는 본문의 "always worse" 를 반증 |
| 3 | dense vs MoLE IsoFLOPs (a,b), compute↔파라미터(c), compute↔데이터(d), 손실↔활성파라미터 오버레이(e) | MoLE 이 **Δ≈2.5배** 적은 활성파라미터로 같은 손실. 우리에겐 "왜 6 M active 인데 쓸 만한가"의 답 |
| 4 | UMA-L 사전학습 곡선(싱글 vs 멀티태스크, 에너지·힘) | **안 봤다**(정규화 축이라 우리 축에 정보 적음). 본문 요지: 싱글태스크는 힘에 과적합, 멀티는 안 함 |
| 5 | 32개 전문가 각각의 원소별 평균 계수(주기율표 32장, log scale −4.8~−0.8) | 전문가가 **주기율표 영역별로 분화**한다(우상 비금속 담당, s-block·란타넘 담당 등). ⚠ 원소기호가 안 찍혀 있어 **Li/S/Cl 개별 값은 못 읽는다** |
| 6 | 태스크×전문가 계수의 평균·분산 히트맵 (oc20/omat/omol/omc/odac × 32) | **omat 과 oc20 이 전문가를 많이 공유**한다(본문과 일치). omc/odac 은 소수만 사용 ⇒ 우리 `omat` 은 "붐비는" 영역에 있다 |
| 7 | **UMA-S-1.1 diatomic 곡선** (좌 omat / 우 omol) | ★★★ **우리 모델·우리 task 의 병리 원본.** omat 좌측에 +50~165 eV 짜리 거대한 혹. 저배위·진공 배치 금지의 1차 근거 |
| 8 | UMA-S-1.2(미공개, diatomic 데이터 없음) 곡선 | 같은 8쌍이 **매끈**해졌다 ⇒ 혹의 원인은 데이터 부족이 아니라 **학습 절차** |
| 9 | UMA-S-1.2 공개본(diatomic 데이터 포함) | 매끈+정확. 단 6 Å 직전 N–N +6 eV 스파이크, 1.85 Å 가짜 장벽 잔존 |
| Table 1 | 모델 계열 요약(파라미터·속도·최대원자·보존성) | **UMA-S-1.1 = UMA-S 아키텍처** 각주가 여기 |
| Table 2 | 도메인별 테스트 MAE (재료/촉매/분자/분자결정/MOF) | 우리 축은 WBM·HEA 열. UMA-S-1.1 힘 **62.8 meV/Å** |
| Table 3 | 원자수별 steps/s (7개 모델) | 원자당 비용이 **큰 셀에서 싸진다** — 우리 416원자 처방의 외부 근거 |
| Table 4 | Matbench-Discovery·포논·탄성·AdsorbML·NVE MD | **NVE MD ✓/✗ 가 MD 관련 유일한 검증.** 탄성 MAE 9.5/5.2 GPa |
| Table 11 | 5개 데이터셋 통계(크기·원소수·평균원자·Force RMS·샘플비율) | OMat24 **89원소·1억 구조·비율 4** |
| Table 26 | 1.2 의 diatomic E/F MAE (데이터 유무 비교) | **1.1 행이 없다** — 우리 모델의 diatomic 오차는 논문에 수치로 없다 |

---

## 14. Post-processing ★

이 논문은 물성 후처리 논문이 아니라 **모델 논문**이라, "post-processing" 은 곧 **평가 파이프라인**이다.

| 무엇 | 도구/규약 | 수치화 방식 |
|---|---|---|
| 에너지/힘/응력 MAE | 자체 split (WBM, HEA, OOD-Comp/Element) | meV, meV/Å, meV/Å³ |
| **열역학 안정성** | **Matbench-Discovery**[59] — 기하최적화 후 에너지로 hull 위 안정성 분류 | F1 / DAF / precision / accuracy / MAE / RMSE / R² |
| **포논·열전도** | MDR phonon[47], κ_103[56] | κ_SRE, **κ_SRME**, ω_max·ω_avg MAE [K], 엔트로피·C_v·자유에너지 MAE |
| **탄성** | MP elastic tensor[16,35] — **응력텐서와 그 셀변형 미분** | G_vrh, K_vrh MAE [GPa] |
| **에너지 보존** | NVE MD (ref [23] 방식) | **✓/✗ 이진 판정만** |
| 흡착 | AdsorbML[43] — ⚠ **DFT 없이 돌 수 있게 변형**(ML 최소값이 DFT 최소의 0.1 eV 이내면 성공) | 성공률 % |
| CSP | CCDC 7차 블라인드 테스트 타깃 | 격자에너지 [kJ/mol], Kendall rank, RMSD [Å] |
| 전문가 분석 | 검증 부분집합(OMat 1만·OC20 5천·OMol 2만·OMC 1만·ODAC23 5천)에서 원소–전문가 평균계수 | log mean coefficient 히트맵(`Fig. 5`,`Fig. 6`) |
| **diatomic 단위시험** | 원자 2개 거리 스캔 | 상대에너지 곡선 + E/F MAE (`Table 26`) |

> ⭐ **우리가 바로 훔쳐 쓸 것**: **diatomic 곡선 스캔**은 DFT 0회에 10분이면 도는 **엔진 건전성 단위시험**이다.
> Zhang npj 2026 도 "Li–Li diatomic turning point" 를 신뢰성 3종 세트 중 하나로 썼다.
> ⇒ **우리 계 쌍(Li–S, Li–Cl, P–S, Li–O, Li–P)에 대해 `omat` task 로 같은 스캔을 돌리는 것**이
> 이 digest 가 만들어내는 가장 싼 후속 작업이다 (§15-② 참조).

---

## 15. ⭐⭐ 우리 시야 — 판정

### ① 우리 MLIP-MD 규약이 논문 근거와 어디까지 맞나

| 우리 규약 | 논문이 뒷받침하나 | 판정 |
|---|---|---|
| **UMA-s-1p1, task `omat`** | `Table 1` 각주(UMA-S 와 동일 아키텍처) · §2.1("장시간 MD 에 적합") | ✅ **적합한 선택.** S 는 보존적이고 가장 빠르다 |
| **Langevin NVT, dt 2 fs, friction 0.02** | ⛔ **논문에 thermostat·dt 논의가 전혀 없다** | ⚪ **논문 무관 — 우리 규약**. 근거는 ASE 관례와 우리 수렴 시험 |
| equilib 5 ps / prod 200 ps | ⛔ 없음 | ⚪ 우리 규약 |
| **MSD 창 2–50 ps** | ⛔ 없음 | ⚪ 우리 규약 |
| **아레니우스 600/800/1000 K** | ⛔ 없음. **온도 상한 논의 자체가 없다** | ⚠ **Zhang npj(MACE-MP-0 이 LGPS 골격을 1050 K↑에서 녹임)의 경고가 여전히 유일한 근거.** UMA 에 대해선 우리 골격-MSD 실측(LPSOCl 10런)이 근거 |
| Nernst–Einstein(Haven=1) σ | ⛔ 없음 | ⚪ 우리 규약. **σ 절대값 인용 금지** 유지 |
| **에너지 보존 가정** | ✅ `Table 4`/`16` NVE ✓ (UMA-S) + 우리 유한차분 프로브(δ 의존성으로 확인) | ✅ **이중 확인됨** |

**요약**: **논문이 보증하는 것은 "힘/에너지/응력이 평균적으로 정확하고 힘이 −∇E 다" 까지.**
**MD 프로토콜 전체(온도·시간창·앙상블·통계)는 우리가 스스로 세운 것이고, 논문은 그 어느 것도 검증하지 않았다.**

### ② ⛔ Li₃N 금지(2026-06)를 논문이 예고하는가 — **직접 예고는 없다. 간접 경고는 세 겹으로 있다.**

**직접**: ⛔ **없다.** 논문에 `lithium`·`nitride` 없음. 특정 화학계 경고 없음. §6 한계 절에 화학계 언급 없음.

**간접 (우리 판정을 사후적으로 설명하는 서술 3개)**:
1. **`Fig. 7` — 우리 버전(1.1)·우리 task(`omat`)의 비물리적 곡선.** Li₃N 계산은 **슬랩(진공 15 Å) +
   adatom** 이었다. 즉 **저배위·진공 배치** = `Fig. 7` 이 병리를 보인 바로 그 영역.
2. **§6 장거리 한계** — 6 Å 컷오프, "7 Å 떨어지면 독립 구조 2개로 본다". adatom 확산 경로의
   초기/말기 이미지가 정확히 이 조건.
3. **`Fig. 5`/`Fig. 6` 전문가 분포** — 전문가가 주기율표 영역별로 갈리는데, 우리 판정이 나온
   **Li-rich 프닉타이드(Li₃N, Li₃P, Li₃Nd)** 는 OMat24 안에서도 희소 조성군이다.
   (⚠ 이건 **그림의 정성적 인상**이지 논문이 한 주장이 아니다.)

> ★ **정직한 결론**: **논문은 Li₃N 을 경고하지 않았다. 우리 금지 판정은 여전히 우리 실측에만 근거한다.**
> 다만 **부록 G 는 "1.1 의 `omat` 은 결합영역 밖에서 신뢰할 수 없다"고 명시**하므로,
> **우리 금지 조항에 붙일 외부 인용문이 이제 생겼다.**
> ⇒ 규율 문구 제안: *"UMA-s-1p1 의 `omat` task 는 저자 스스로 결합영역 밖 비물리적 거동을 보고했다
> (arXiv:2506.23971v2, Appendix G, `Fig. 7`). 진공·저배위·해리 경로에는 쓰지 않는다."*

**⇒ 즉시 할 수 있는 검증(DFT 0회, ~10분)**: `omat` task 로 **Li–N, Li–P, Li–S, Li–Cl, Li–O, P–S**
diatomic 스캔(0.7–6 Å). Li–N 곡선이 `Fig. 7` 좌측 같은 혹을 보이면 **금지 판정의 기전이 확정**된다.
같은 스캔에서 Li–S/Li–Cl 이 매끈하면 **LPSCl 계열 사용의 근거가 하나 더 생긴다.** 비대칭적으로 싸다.

### ③ ⛔ b2o3 O-자리 −6.63 eV 사례 — **사실관계부터 정정한다**

의뢰 메모에는 *"UMA 선호를 DFT 가 −6.63 eV 로 뒤집었다"* 고 돼 있는데,
`kb/methodology/b2o3_doping_chemistry.md` §6d–§6e 를 다시 읽으면 **반대다**:

- **UMA 예측**(C(40,3)=9880 전수 + relax): **O 3개 전부 P 로 (BS₄ + PS₃O/PS₂O₂), B 는 O 회피** —
  4개 base config 전부 동일.
- **DFT 판정**(QE PBE, 64원자): O-on-P 가 O-on-B 보다 **ΔE = −6.63 eV** 로 승.
- ⇒ **DFT 가 뒤집은 것은 UMA 가 아니라 (a) HSAB 휴리스틱 예측(§6c "B 가 더 oxophilic") 과
  (b) 원논문 `Fig. 1b` 의 "BO unit" 가정**이다. **UMA 는 DFT 와 같은 답을 냈다.**
- 문서 원문: *"메커니즘 확정 (3중 일치): UMA(multi-config) + HSAB + DFT 모두 B→BS₄, O→oxygenated phosphate"*.

**그러면 이 사례는 UMA 에 대해 무엇을 말하나**:
- ✅ **긍정 사례다.** 붕소·산소가 섞인 황화물(우리 계 중 OMat24 분포에서 가장 낯설 후보)에서
  **UMA 의 자리선호 순위가 DFT 와 일치**했고, 격차가 6.6 eV 라 **method 불확실성과 무관**했다.
- ⚠ 단, **그때 우려의 근거("UMA 는 B 화학을 희소하게 배웠다")는 이 논문으로도 확인 불가**다 —
  `Fig. 1` 로는 B–O·B–S 쌍 카운트를 읽을 수 없다(§7.3).
- ⚠ 그리고 **자리 순위가 맞았다고 에너지 절대값이 맞는 건 아니다** — `Table 2` 의 20 meV/atom 은
  64원자면 **1.3 eV** 규모다. **meV 박빙 비교에 UMA 를 쓰지 않는다**는 규율은 그대로다.
  (b2o3 top motif 간 차이가 **~2 meV/atom** 이었다 — 이건 UMA 로 못 가른다.)

**분포 밖 외삽 경고와의 연결**: 논문의 OOD 경고는 **§6(장거리)** 과 **부록 G(진공 diatomic)** 두 곳이다.
b2o3 자리선호는 **벌크 주기계 안의 원자 치환**이라 두 경고 어느 쪽에도 안 걸린다.
⇒ **"분포 밖 외삽 때문에 b2o3 가 위험했다"는 서사는 성립하지 않는다.** 위험했던 건 **에너지 해상도**였다.

### ④ ★ Li₃PS₄ 힘 벤치(우리 실측) ↔ 논문 보고값 — **나란히 놓되 빼지 말 것**

| | 우리 측정 | 논문 보고 |
|---|---|---|
| 값 | **힘 MAE 30.0 meV/Å** (Li 13.2 / P 36.8 / S 40.9) | **62.8 meV/Å** (WBM), 83.7 (HEA), OMat24 val 57.1 |
| 모델 | UMA-s-1p1 `omat` | UMA-S-1.1 (동일) |
| 데이터 | PET-MAD 배포 Li₃PS₄, **243구조, 16–64원자, α/β/γ** | WBM 전수(무기결정 수만~수십만), HEA 5000+ |
| 라벨 DFT | **QE 7.2+SIRIUS, PBEsol, SSSP, 110/1320 Ry, 비자성** | **VASP, PBE, PAW (OMat24 설정)** |
| 참조 정렬 | 원소별 offset 을 train 에서 적합(R² 0.620) | 학습 시 HOF+선형 참조 내장 |

**⇒ 두 수를 빼서 "우리 계에서 2배 정확하다" 고 말하면 안 된다.** 이유 3가지:
1. **범함수가 다르다**(PBEsol 라벨 vs PBE 학습). 힘은 offset 에 둔감하지만 무감하지 않다.
2. **모집단이 다르다**. WBM 은 원소·구조가 극단적으로 다양하고, 우리 243구조는 **한 조성의 3상**뿐이다.
   좁은 분포에서 오차가 작게 나오는 건 당연하다.
3. **최악값이 다르다**. 우리 최악 힘 0.477 eV/Å = 평균의 16배. 논문은 최악값을 보고하지 않는다.

**말할 수 있는 것**: *"UMA-s-1p1 의 힘 오차는 이 논문이 재료 전반에서 보고한 50–85 meV/Å 대와
같은 자릿수이며, 우리가 직접 잰 황화물(Li₃PS₄) 부분집합에서는 30 meV/Å 로 그 범위 안쪽이다."*
— 이 정도가 방어 가능한 문장이다.

### ⑤ 확산·이온전도 검증 부재 — **우리가 메워야 할 구멍의 정확한 크기**

논문이 안 한 것 ↔ 우리가 이미 한 것을 맞대면:

| 논문에 없는 것 | 우리가 가진 대체 근거 |
|---|---|
| D·σ 검증 | PET-MAD Li₃PS₄ σ(T) 비교(범용/전용 σ 비 0.88–0.98) — **다른 모델**이지만 "범용 MLIP 가 황화물 σ 를 잡는다"의 유일한 정량 사례 |
| 온도 상한 | 우리 골격-MSD 실측(LPSOCl 10런, 1000 K 에서 골격 β≈0) + Zhang npj 의 MACE 반례 |
| 시드 산포 | 우리 modelc 3-seed Ea 0.197±0.032 eV |
| 셀 크기 | 우리 52 vs 416원자 비용 실측 + `Table 3` 경향 |
| 장벽(NEB) | ⛔ **아무 근거도 없다.** 논문·우리 벤치 둘 다 장벽을 안 잰다 ⇒ **NEB 0.528 vs MD 0.253 격차는 여전히 미해결** |

### ⑥ 1.1 → 1.2 로 올릴 것인가 — **판단 보류, 단 근거는 명확해졌다**

**올릴 이유**: 부록 G 의 병리가 **1.1 에만** 있고 1.2 에서 고쳐졌다. WBM 힘 62.8 → 54.2,
HEA 에너지 24.9 → 17.2 meV/atom, 속도 16 → 24 steps/s(1k원자). 전부 우리에게 유리한 방향.

**올리지 말아야 할 이유** (더 무겁다):
1. **우리 db 전체가 1.1 위에 세워져 있다.** comp1/modelc/+B₂O₃/LPSOCl 의 D·Ea, cascade 3,615행,
   SEI 정찰 — 모델을 바꾸면 **비교 가능성이 끊긴다**. 우리 규율은 이미 "절대값 금지·비율만" 이라
   **비율의 기반이 통일돼 있다는 게 유일한 자산**이다.
2. **1.2 는 `fairchem>2.16.0` 을 요구**한다 — gabia/kgy env 전면 갱신 + pw.x 동거 규율 재확인.
3. **1.2 의 정확도 향상이 우리 결론을 바꿀 만한가**를 아무도 안 쟀다. 힘 MAE 62.8→54.2(−14 %)가
   D 비율을 뒤집을 근거는 없다.

**⇒ 처방**: **"바꾸지 않는다. 대신 1.2 를 committee 멤버로 추가한다."**
같은 계열이라 탈상관은 약하지만, **1.1 vs 1.2 불일치가 곧 "부록 G 병리가 우리 계에 걸리는지"의
직접 측정**이 된다. 이게 PET-MAD 를 넣는 것보다 **싸고 표적이 정확하다**(env 하나만 더).

### ⑦ ★ 같은 날 들어온 외부 감사와 짝지어 읽기 — `kalikadien2026_uma_tm_catalyst_conformer_ranking`

이 digest 는 **판매자의 사양서**다. 짝이 되는 **외부 감사**가 litdb 에 같이 있다
(Kalikadien & Pidko, *J. Phys. Chem. A* **2026**, 130, 1897–1904, DOI 10.1021/acs.jpca.5c07061).

| | [UMA] 이 논문 | [Kalikadien] 감사 |
|---|---|---|
| 모델 | UMA-S-1.1 | **UMA-S-1.1 (동일)** |
| task | `omat` 포함 5종 | **`omol` 만** (⇒ 우리 task 아님) |
| 무엇을 쟀나 | 힘·에너지·응력 MAE, 벤치마크 | **DFT 최적화 기하 위 single-point 상대에너지 랭킹** |
| 결과 | 평균 오차 우수 | **집계 R² 0.96–0.97 / RMSE 2.4–4.9 kJ/mol 인데, 리간드별 랭킹 신뢰율 84 %(강직)→53 %(유연), 61 %(Ru)→44 %(Mn)** |
| 실패가 몰린 곳 | (미보고) | **상대에너지 차 2–5 kJ/mol(≈21–52 meV, 원자 수십 개 착물 ⇒ 원자당 1 meV 미만) 인 near-degenerate 영역** |

> ★★ **두 논문을 겹치면 하나의 문장이 나온다**: **"UMA 의 평균 오차는 훌륭하고, 그 평균이 감추는 것은
> 근접한 후보들 사이의 순위다."**
> 이건 우리가 이미 세 번 마주친 얘기다 — ① b2o3 top motif **~2 meV/atom** 차이(§15-③),
> ② 우리 Li₃PS₄ 벤치의 **최악 힘 = 평균의 16배**, ③ Kauwe 2021 §2.5(*평균 RMSE 가 낮아도 목표 물성은 틀릴 수 있다*).
> ⇒ **UMA 는 "후보를 좁히는 도구", 판정은 DFT** 라는 우리 규율(`site_preference_protocol_2026_08_11.md`)이
> 외부 논문으로 다시 확인된 셈이다.
> ⚠ 단 그쪽은 **`omol` task · single-point · 유기금속**이다. **힘·이완·MD·장벽을 하나도 안 잰다.**
> **우리 `omat` MD 로 결론을 직수입하지 말 것.**

---

## 16. 우리 DFT/MLIP 기준 대비 → `../our_dft_baseline.md`

| 항목 | 이 논문 | 우리 | 차이 / 이유 |
|---|---|---|---|
| **엔진** | UMA-S-1.1(=UMA-S 아키텍처), `omat` | **동일** | ✅ 같은 체크포인트 |
| **참조 범함수** | `omat` = VASP/PAW **PBE** (OMat24 설정) | 우리 DFT = QE **PBE** + USPP (60/480 Ry) | **범함수 동일, 구현·의사퍼텐셜 다름** ⇒ 총에너지 직접 비교 금지 |
| 힘 정확도 | WBM **62.8** meV/Å | Li₃PS₄ 부분집합 **30.0** meV/Å (PBEsol 라벨) | 모집단·라벨이 달라 **빼지 않는다**(§15-④) |
| 탄성 | G_vrh MAE **9.47** GPa, K_vrh **5.16** GPa | E_VRH 22.06/27.66, B₀ 26.23/21.71 GPa (**DFT**) | ⇒ **UMA 로 탄성 조성차 주장 금지**. 우리는 DFT 로만 잰다 ✅ |
| 밴드갭 | ⛔ 다루지 않음(전자구조 출력 없음) | 2.066 / 2.099 / 1.9671 / 2.2309 eV (PBE fixed-occ nscf) | **섞을 여지 자체가 없다** |
| D / Ea | ⛔ **검증 없음** | comp1 0.253 / modelc 0.224 eV, D(600 K) 3.09/7.90×10⁻⁶ cm²/s | ⚠ **논문 무보증 영역.** "절대값 금지·비율만" 규율 유지 |
| 에너지 보존 | NVE ✓ (S/M), ✗ (L) | 유한차분 프로브 δ 의존성으로 확인(0.198 % @ δ=0.005) | ✅ **독립 이중 확인** |
| 셀 크기 경제성 | 100→1000원자: 원자당 **3.6배** 저렴 | 52→416원자: 원자당 **4.5배** 저렴 | ✅ 같은 현상, 같은 방향 |
| 최대 계 크기 | 100k+ 원자 (80 GB) | 최대 416원자 사용 | 우리는 하드웨어가 아니라 **통계 설계**가 제약 |
| 무질서 처리 | HEA 는 **SQS** decorate | 우리는 enumerate + UMA relax | 방법 계열 동일, **이온성 무질서로의 전이는 미보증** |

---

## 17. ⭐ 검산 기록 — 내가 실제로 확인한 것 / 어긋난 것

**본 그림 (7/9)**: `Fig. 1`, `Fig. 2`, `Fig. 3`, `Fig. 5`, `Fig. 6`, `Fig. 7`, `Fig. 8`, `Fig. 9` — 8장.
**안 본 그림**: `Fig. 4`(사전학습 곡선, 정규화 축이라 우리 축에 정보 없음).
표(`tab_*.png`) 25장은 PDF 텍스트로 직독(이미지 판독보다 정확).

**본문과 어긋나거나 애매한 곳**:
1. ⚠ **§4.2 의 "always"** — *"multi-task models trained without MoLE **always** perform worse than
   single-task"* 인데, **같은 `Fig. 2` 의 ODAC23 막대는 ≈0.91 로 싱글태스크보다 좋다**. 반례가 자기 그림에 있다.
2. ⚠ **`Table 1` 6 M active ↔ `Table 3` 헤더 6.6 M** — 같은 모델의 활성 파라미터가 두 값.
3. ⚠ **`Table 4`(본문) ↔ `Table 14`(부록)의 UMA-S-1.1 행이 분자 열에서만 다르다**
   (ligand-strain 4.86 vs 5.2, Dist-SR 20.4 vs 26.7, Dist-LR 194.7 vs 256.7). 재료 열은 동일.
   부록 E.1 이 "1/1.1 은 전체 OMol25 로 학습" 이라 하지만 **어느 표가 어느 학습본인지 명시가 없다**.
4. ⚠ **`Table 26` 에 1.1 행이 없다** — 병리를 그림으로만 보이고 수치화하지 않았다.
5. ⚠ **부록 G 의 병리가 §6 "Limitations" 에 반영돼 있지 않다.** 본문만 읽으면 놓친다.
6. ✅ **확인됨**: `Table 1` 각주가 *"UMA-S-1.1 has identical architecture as UMA-S"* 를 명시 —
   우리 모델을 본문 표에 대응시킬 근거.
7. ✅ **확인됨**: 전문 34쪽 문자열 검색 — `diffus` 0회, `ionic` 0회, `lithium` 0회, `sulfide` 0회,
   `halide` 0회, `conductiv` 3회(전부 thermal).

---

## 18. 인용 가능 문장 (deck / 원고용)

- "UMA-S is a conservative, 6 M-active-parameter model that reaches ~16 MD steps per second for
  1,000 atoms (1.4 ns/day) on a single 80 GB GPU (Wood et al., arXiv:2506.23971v2, Table 1)."
- "The `omat` task of UMA corresponds to VASP/PAW PBE labels from the OMat24 dataset
  (100.8 M structures, 89 elements); the molecular task uses a different level of theory
  (ORCA ωB97M-V/def2-TZVPD), so task selection is a choice of reference DFT."
- "For inorganic materials the reported test errors of UMA-S-1.1 are 20.2 meV/atom and 62.8 meV/Å
  on WBM, within the authors' own 10–20 meV/atom 'practical utility' band for energies."
- "The authors report that UMA versions 1 and 1.1 show unphysical diatomic potential energy curves
  for the `omat` task beyond the bonding region (Appendix G, Fig. 7); we therefore restrict our use
  of UMA-s-1p1 to periodic bulk configurations and validate any low-coordination or vacuum geometry
  against DFT."
- "UMA reports no validation of ionic diffusivity or ionic conductivity; its only molecular-dynamics
  criterion is NVE energy conservation."

⛔ **쓰면 안 되는 문장**: "UMA 는 황화물 고체전해질에서 검증되었다" · "UMA 가 이온전도도를 재현한다" ·
"UMA 로 잰 Ea 는 DFT 급이다" — **셋 다 이 논문에 근거가 없다.**

---

## 19. 주의 / 한계 (비판)

1. **⚠ 벤치마크가 전부 자기 데이터 규약 안에 있다.** "OOD" 라 부르는 WBM/OOD-Composition/OOD-Element 도
   **OMat24 와 같은 DFT 설정으로 만든** 데이터다. **정말 분포 밖**(다른 코드·다른 범함수·다른 물성)
   에서의 성능은 **부록 G 의 diatomic 이 유일한 시험이고, 거기서 1.1 은 실패했다.**
   ⇒ 우리 Li₃PS₄ 벤치(PBEsol 라벨)가 오히려 **논문보다 강한 종류의 시험**이다.
2. **⚠ 물성 검증이 "정적 물성"에 쏠려 있다.** hull 안정성·포논·탄성·흡착에너지는 전부
   **최소점 근방**의 양이다. **장벽·확산·상전이 같은 비평형 양은 하나도 없다.**
   Zhang npj 2026 의 교훈("힘 0.16 eV/Å 인 모델도 CI-NEB 전이상태 RRMSE 22.8 %")이
   **이 논문의 표로는 절대 잡히지 않는다.**
3. **⚠ 한계 절(§6)이 두 문단뿐이고, 자기 부록의 최악 결과를 담지 않았다.** 화학계별 경고 0건.
   ⇒ **"저자가 경고하지 않았으니 안전하다" 는 추론이 이 논문에는 특히 위험하다.**
4. **⚠ 공개 체크포인트와 논문 수치의 대응이 불명확하다.** 재료 벤치마크는 MPtrj+sAlex 파인튜닝본,
   본문 표는 그 표기를 캡션에만 두고, HuggingFace 배포본이 무엇인지 논문이 말하지 않는다.
5. **⚠ 1.2 변경사항을 "추후 공개" 로 미뤘다**(§A.7 마지막 줄). 즉 **현재 최선 모델의 학습 세부는
   논문에 없다.** 재현 가능성이 버전마다 다르다.
6. **⚠ "20–50 % 정확도 저하"(BF16), "10 % 이내 처리량 감소"(그래프 생성) 같은 수치가 근거 표 없이
   본문 서술로만** 나온다.
7. **⚠ preprint** — 동료심사 안 거쳤다. 인용 시 arXiv 번호와 버전(v2, 2026-03-04)을 반드시 명시.
8. **⚠ 우리 쪽 편향 주의**: 이 논문은 **우리가 이미 쓰고 있는 도구의 자기 소개서**다.
   "우리 선택이 옳았다" 는 확증편향에 빠지기 쉬운 자료이므로, **§19-1·2 를 항상 같이 인용**한다.

---

## 20. 기법 용어 미니사전

- **MLIP (Machine-Learning Interatomic Potential)**: DFT 로 계산한 (구조 → 에너지·힘) 쌍을 학습해
  퍼텐셜 에너지면 E({r}) 를 근사하는 모델. 힘은 보통 −∇E.
- **conservative / non-conservative**: 힘을 **에너지의 미분(autograd)** 으로 얻으면 보존적 —
  NVE MD 에서 에너지가 보존된다. 힘을 **별도 출력 head 로 직접 예측**하면 비보존 — 빠르지만
  MD 에서 에너지가 표류한다. **UMA-L 이 비보존, S/M 은 보존적.**
- **task (UMA 용어)**: 화학 도메인 + **그 도메인의 DFT 설정**. `omat`/`omol`/`oc20`/`omc`/`odac`.
  **task 를 바꾸는 것 = 참조 범함수를 바꾸는 것.**
- **MoE / MoLE**: 여러 전문가 가중치의 조합. 전문가가 **선형**이면(MoLE) 미리 합쳐 하나의 행렬로
  만들 수 있어 추론 비용이 안 늘고 등변성도 안 깨진다.
- **active parameters**: 한 번의 추론에 실제로 곱해지는 파라미터 수. MoLE 병합 덕에
  총 1.4 B 여도 활성 50 M.
- **eSEN / eSCN**: 구면조화 기반 등변 GNN 계열 아키텍처(eSEN)와 그 안의 효율적 합성곱(eSCN).
  **L_max** = 사용하는 구면조화 최대 차수(클수록 각도 표현력↑·비용↑). UMA-S 는 L_max 2.
- **BF16 / FP32 / TF32**: 수치 정밀도. BF16 은 지수부가 넓어 학습이 안정하지만 정밀도가 낮다.
- **HOF referencing**: 서로 다른 DFT 설정의 절대에너지를 비교 가능하게 만들려고,
  고립원자 에너지와 원소 생성열로 원점을 옮기는 것.
- **WBM**: Wang–Botti–Marques 데이터셋 — 치환으로 생성한 무기결정 대량 집합. Matbench-Discovery 의 기반.
- **HEA**: high-entropy alloy. 이 논문이 새로 만든 SQS 기반 테스트셋.
- **SQS (special quasirandom structure)**: 유한 셀로 무작위 고용체의 상관함수를 최대한 흉내 내는 배열.
- **κ_SRME**: 열전도도 예측의 대칭 상대 평균오차. 낮을수록 좋고, **비조화 포논**까지 맞아야 낮아진다.
- **AdsorbML**: 흡착 전역최소 탐색 성공률 벤치마크.
- **envelope function**: 컷오프 근처에서 엣지 기여를 0 으로 부드럽게 죽이는 함수.
  `Fig. 9` 의 6 Å 스파이크가 이 함수의 아티팩트.

---

## 21. INDEX / comparison 에 넣은 항목 (충돌 회피용 기록)

- `INDEX.md` → **🤖 MLIP 방법론** 절 **맨 위 행**으로 추가(이 축의 0번 = 사양서).
- `comparison_vs_ours.md` → **J-0 출처표에 [UMA] 추가** + **새 소절 `J-0b. [UMA] 우리 계산기의 사양서`**
  + **J-6 에 UMA 전용 ⛔ 3건** 추가.
