Repository: yonghoon7153-source/Yonghoon-DEM-DFT

# 📚 LITDB — 문헌 단일 시스템 (**SE·DFT 축 + DEM·MPM 축, 두 트랙**)

> **앞으로 논문은 여기서만 본다.** 여러 곳(db/literature, kb/papers, db/properties, Excel)에 흩어진 문헌을 한 곳에서 생각·참고·비교하기 위한 통합 MD 시스템.

## 왜 트랙이 둘인가
`INDEX.md` 는 argyrodite 전해질 축이라 접촉역학·MPM·건식전극 digest 가 들어갈 자리가
없다. 그래서 한때 64편이 **어느 인덱스에도 없었다**(open_items #7). 축을 나눠 그 구멍을
닫았고, 한 분모로 세면 “159편 중 98편 미언급” 같은 **가짜 미결**이 나온다
(`comparison_vs_ours.md:8`). 분리는 실측 근거가 있는 결정이다 — 합치지 말 것.

⚠ 이 표의 **편수는 적지 않는다.** 손으로 쓴 수는 반드시 낡는다(README 자신이 세 번 틀렸다).
현재값은 `python3 tools/litdb/build_index.py --check` 로 본다.

File: litdb/papers/var2026_sulfide_se_mechanical_properties_local_indentation_pellet.md (part 1 of 2)
<!-- digest 표준 양식 확장 (paper-level STANDALONE). ★ = 이 묶음 ([DEM 우선 (수영)] 문헌 보강 · 2026-11-10) 에서 꼭 뽑으라고 한 항목.
     본 = lee2025_heckel_argyrodite_powder_densification_nanoindentation.md (같은 재료 · 같은 종류의 측정 — 절 번호 체계를 그대로 따랐다).
     쪽 표기 = 논문 쪽 p.1–7 (논문 번호 239292 · PDF 쪽 = 인쇄 쪽).  SI 는 "SI p.n" (SI PDF 쪽 = 인쇄 쪽 1–8 · 부록 이름 = Appendix 1–8).
     값 표지: [인쇄] = 본문 · SI · 그림 안에 숫자로 적힌 값 · [판독] = 그림에서 읽은 값 (재현 = litdb/figures/<slug>/digitized.csv 153 행 —
     원 래스터 (Fig. 3 1835×1265 · Fig. 4 1658×799 · Appendix 7 504×379 px) 의 눈금 보정 + 표지 중심 · Appendix 3 은 벡터 경로) ·
     [카드 산술] = 인쇄 · 판독 값으로 이 카드가 계산한 값 (식 병기) · [카드 해석] = 원문에 말이 없어 카드가 읽은 뜻 ·
     [정본 카드] = 다른 정본 카드가 원문 확인한 값 (그 카드 이름 병기) · [미확인] = 원문 (본문 + SI 전수) 에 없음.
     원문 15 쪽 (본문 7 + SI 8) 은 글자 층 + 렌더 이미지로 전부 읽었다.  이 논문에는 표가 없다 · 식은 본문 1 개 + SI 2 개 · 시뮬레이션 (DEM · FEM · MPM) 은 없다. -->
# 오일로 덮어 대기 중에서 찍는 고속 나노압입 (XPM · 1 mN · 400 점 / 8 분 + k-means) 으로 잰 Li₆PS₅Cl 입자의 경도 · 환산 탄성률과 냉간 펠릿의 압력별 상대밀도 — ~10 µm 분말 100 / 220 / 400 MPa: 상대밀도 0.68 / 0.73 / 0.78 (진밀도 1.87 g/cm³ · 몰드 안 · 하중 뺀 뒤) · H 545 → 665 MPa · E_r 15.3 → 24.0 GPa · 2 mN 유지 120 s 에 깊이 ≈350 → ≈500 nm (크리프) · 완전 소성 접촉 압밀 식은 압력을 ≈3 배 낮게 준다 (소성 지수 I_p ≈ 12) — Var · Barthel · Maiza · Sicsic · Bregiroux · Laberty-Robert (J. Power Sources 2026)

> slug `var2026_sulfide_se_mechanical_properties_local_indentation_pellet` · DOI `10.1016/j.jpowsour.2026.239292` · type `experiment (oil-protected fast nanoindentation XPM mapping + k-means · single-indent creep hold · cold die compaction of powder pellets → geometric relative density · densification vs analytical plastic-contact compaction model (Baumard · Johnson plasticity index) · porosity = 1 − d only — 시뮬레이션 없음)` · PDF `9b03252b-15._The_mechanical_properties_of_solid_sulfur_electrolytes_a_local_approach_for_a_multiscale_design.pdf` · SI `d1a22951-15._Sup_The_mechanical_properties_of_solid_sulfur_electrolytes_a_local_approach_for_a_multiscale_design.pdf` · digested `2026-11-10` · status ✅
>
> **저자**: Kethsovann Var¹ (Sorbonne LCMCP · Renault Ampere) · **Etienne Barthel\***¹ (ESPCI Paris, SIMM) · Sofiane Maiza · David Sicsic (Renault Group, Ampere — Battery Innovations) · Damien Bregiroux (LCMCP) · **Christel Laberty-Robert\*\***¹ (LCMCP · RS2E) — ¹ 공동 기여 (*"These authors contributed equally"*) · \* 교신 둘 · *J. Power Sources* **668** (2026) **239292** (본문 7 쪽 = 내용 5 쪽 + 참고문헌 2 쪽 · SI 8 쪽) · 접수 2025-10-16 · 수정 2025-12-12 · 승인 2026-01-06 · 온라인 2026-01-27 · **CC BY** · 지원 = Renault group-Ampere · DIM Respore (나노압입기) · 이해 상충 신고 = Laberty-Robert 가 Renault SAS 지원을 받음 · 자료 = 요청 시.
> **이웃 카드 (링크만)**: [`lee2025_heckel_argyrodite_powder_densification_nanoindentation`](lee2025_heckel_argyrodite_powder_densification_nanoindentation.md) (같은 재료 · 가압 중 Heckel + 8 mN 나노압입) · [`faka2026_particle_size_consolidation_strain_lpscl`](faka2026_particle_size_consolidation_strain_lpscl.md) (입경별 가압 중 밀도) · [`miss2026_insitu_conductivity_porosity_pressure_compaction`](miss2026_insitu_conductivity_porosity_pressure_compaction.md) (가압 중 ↔ 놓은 뒤 두께) · [`wang2024_hot_pressed_lpscl_pressure_invariant_conductivity`](wang2024_hot_pressed_lpscl_pressure_invariant_conductivity.md) · [`larson2025_hot_pressing_argyrodite_low_stack_pressure_conductivity`](larson2025_hot_pressing_argyrodite_low_stack_pressure_conductivity.md) (냉간 펠릿 밀도 · 100 mN 나노압입) · [`thompson2026_high_pressure_densification_lps_lpscl_xrd_tomography`](thompson2026_high_pressure_densification_lps_lpscl_xrd_tomography.md) · 본문 ref [38] = [`song2025_porous_argyrodite_modulus_fracture_toughness`](song2025_porous_argyrodite_modulus_fracture_toughness.md) · ref [33] = [`deng2016_elastic_superionic_electrolytes_dft`](deng2016_elastic_superionic_electrolytes_dft.md) · ref [7] (DOI 기준) = [`doux2020_stack_pressure_assb`](doux2020_stack_pressure_assb.md) · 접촉 영역 지도 = [`mesarovicfleck2000_dissimilar_elastoplastic_indentation`](mesarovicfleck2000_dissimilar_elastoplastic_indentation.md) · 압밀 기하 = [`arzt1982_particle_coordination_densification_spheres`](arzt1982_particle_coordination_densification_spheres.md).
> **판독 원자료**: `litdb/figures/var2026_sulfide_se_mechanical_properties_local_indentation_pellet/digitized.csv` (153 행 — Fig. 3a · 3b · 3e · 4a · 4b · Appendix 3 · Appendix 7 · 군집 표 · SPM 높이 눈금).

---

## 0. 결론 먼저 — 우리 질문에 대한 답

**한 문장**: ~10 µm Li₆PS₅Cl 분말 200 mg 을 ⌀13 mm 스테인리스 컵 몰드에서 100 · 220 · 400 MPa 로 냉간 가압한 뒤 **몰드에서 꺼내지 않고** (누르는 힘은 뺀 상태로) 캘리퍼로 잰 **상대밀도 0.68 · 0.73 · 0.78** (분모 = 진밀도 1.87 g/cm³) 과,
그 펠릿 표면을 광유로 덮어 대기 중에서 1 mN 으로 400 점씩 찍은 고속 나노압입 (XPM) 의 "입자 꼭대기" 군집 평균 — **경도 H 545 → 665 MPa · 환산 탄성률 E_r 15.3 → 24.0 GPa** — 을 준다.  2 mN 을 120 s 유지하면 압입 깊이가 ≈350 → ≈500 nm 로 자란다 (점소성).
완전 소성 접촉을 가정한 해석 압밀 식 (식 (1)) 은 필요한 압력을 **≈3 배 낮게** 주고, 저자는 그 까닭을 *접촉이 탄성과 완전 소성 사이 (소성 지수 I_p ≈ 12 ≪ 100)* 로 본다.  **계산 모델 (DEM · FEM · MPM) 은 없고 · 탈압 회복은 재지 않았다.**

| 우리 질문 (이 묶음) | 이 논문이 주는 것 | 표지 · 쪽 |
|---|---|---|
| ① ★ 재료 · 진밀도 | Li₆PS₅Cl ("argyrodite") **~10 µm** (출처 [미확인]) · 상용 **Ampcera 1 µm · < 1 µm** (그림 표기 "1 µm (cryo.)") · 대조 Li₃YBr₂Cl₄ (공급사 표기 1–2 µm) · LATP.  **진밀도 ρ_LPSCl = 1.87 g/cm³** (*"ρLPSCl = 1,87 g.cm-3"* — 출처 · 측정 여부 미기재) = **랩 표준 (1.64 g/cm³) 과 다른 문헌 값** | [인쇄] p.2–3 · SI p.8 |
| ② ★ 압력별 펠릿 상대밀도 | ~10 µm Li₆PS₅Cl: **100 MPa 0.68 · 220 MPa 0.73 · 400 MPa 0.78** (*"final relative density"*) → 기공 32 · 27 · 22 % [카드 산술 1 − d] · 벌크 밀도 1.27 · 1.37 · 1.46 g/cm³ [카드 산술 d × 1.87] · Li₃YBr₂Cl₄ 400 MPa ≈ 0.85.  **상태 = 하중 뺀 뒤 · 몰드 안 (탈형 안 함) · 질량 ÷ (πr²·두께) · 두께 = 캘리퍼 (±0.01 mm) 5 점 평균** · 유지 시간 · 온도 · 가압 속도 [미확인].  ⚠ 가운데 압력은 본문 220 MPa ↔ 그림 (Fig. 3a · 4b) 200 MPa | [인쇄] p.3 · SI p.8 · [판독] |
| ③ ★ 입자 경도 · 탄성률 | XPM (Berkovich · 1 mN · 1 µm 간격 400 점 · 부하 0.5 s) + k-means (k = 2) 의 높은 군집 평균: **H 545 (100 MPa) · ≈530 [판독] (220) · 665 MPa (400)** · **E_r 15.3 ± 0.5 · 19.7 ± 0.2 · 24.0 ± 1.0 GPa** · 입경별 (400 MPa) 10 µm 24.0 / 670 · 1 µm 25.6 ± 0.4 / 780 · < 1 µm 28.6 ± 1.4 GPa / 870 MPa · 대표값 **E_r ≈ 25 GPa · H ≈ 600 MPa**.  펠릿 (시료) 사이 흩어짐은 훨씬 크다: 400 MPa 15 시료 H ≈ 0.40–0.94 GPa · E_r ≈ 18.7–29.6 GPa [판독] | [인쇄] p.3–4 · [판독] Fig. 3a · 3b |
| ④ ★ 크리프 | 10 µm 펠릿의 평평한 꼭대기에 2 mN · 유지 30 s / 120 s: 깊이 ~350 nm → ~425 nm (30 s) → 500 nm 가까이 (120 s) (본문 문장 그대로는 §3-5) · 판독 = 유지 끝 415 nm (30 s) · 482 nm (120 s) · 120 s 끝에서도 ≈0.4 nm/s 로 계속 자람 · 10 mN 20 s 유지에 +376 nm (Appendix 3) | [인쇄] p.4 · [판독] Fig. 4a · SI p.4 |
| ⑤ ★ 항복 세기로의 환산 | **원문은 하지 않았다** — σ_y 값 · H/3 같은 식이 없다.  쓰는 곳은 식 (1) 의 P/H 와 소성 지수 I_p = 3E_r a/(HR) 뿐 (그 '3' 은 H ≈ 3σ_y 를 넣은 꼴로 읽힌다 [카드 해석]).  ⇒ 이 카드도 환산하지 않는다 | p.4 |
| ⑥ ★ 탈압 때 되돌아오는 양 | **재지 않았다** — 펠릿 밀도는 하중 뺀 뒤 한 상태뿐 (가압 중 값 없음).  있는 것은 압입 제하 곡선 (총 깊이의 16–28 % 회복 [판독]) 과 Appendix 7 의 "측정압 10 → 150 MPa 에 σ ≈3 배" 뿐 | [판독] Fig. 4a · SI p.4 · p.7 |
| ⑦ ★ DEM 한계 · 소성이 어려운 이유 | DEM 이라는 낱말이 본문 · SI 에 **없다** (말 없음).  닿는 문장 = 접촉 영역: *"fully plastic contacts are expected only when the plasticity index Ip exceeds ~100 … Ip ≃ 12 … It is not clear how Baumard's model can be quantitatively adapted to this intermediate case"* · 우회 = 접촉 압력에 배수 3 (*"only a crude approximation"*, 맞춘 값 1 개 · 자료 3 점) | [인쇄] p.4–5 |
| ⑧ 2D / 3D | 실험 (3D 실제 펠릿) · 해석식은 구 무작위 충전 (d₀ ≃ 0.64) 기하.  2D 계산 · 2D → 3D 전이에 대한 말 **없음** | — |
| ⑨ "다중 스케일 설계" 에서 계산 모델 | 쓰지 않았다.  입자 값 (H · E_r) → 해석 압밀 식 한 번이 전부이고, 뒤 일로 *"correlate these local mechanical insights with electrochemical performance"* 만 적는다 | [인쇄] p.6 |
| ⑩ 절대값 전이 | **같은 재료 (Li₆PS₅Cl) 라 입자 경도 · 펠릿 밀도는 조건을 붙여 견줄 수 있다** — 단 밀도는 ~10 µm 분말 · 하중 뺀 뒤 · 1.87 기준 (우리 SE 는 ⌀1 µm 급 · 랩 표준 1.64) · 경도는 1 mN · 0.5 s 값 (시간 의존).  Li₃YBr₂Cl₄ · LATP 값은 우리 재료 값이 아니다 | §7 |

⛔ **한정어 (떼지 말 것)**: ① 상대밀도의 분모는 **1.87 g/cm³ (출처 미기재)** — 랩 표준 1.64 로 다시 읽으면 0.775 · 0.832 · 0.889 (기공 22.5 · 16.8 · 11.1 %) [카드 산술 — 원문 값 아님] ② 밀도는 **~10 µm 분말에만** 있다 (1 µm · < 1 µm Li₆PS₅Cl 펠릿의 밀도는 본문 · SI 어디에도 없다) ③ **하중 뺀 뒤 · 몰드 안** — 가압 중 값도 다이 밖 값도 아니다 ④ 가운데 압력 220 (본문) ↔ 200 MPa (그림) ⑤ 유지 시간 · 온도 · 프레스 · 반복 펠릿 수 (밀도) [미확인] ⑥ 경도는 **빠른 (≈0.5 s) 1 mN 압입** 의 군집 평균이고 ± 의 뜻이 적혀 있지 않다 · 시료 사이 범위 (반폭) 는 ± 의 4–6 배 ⑦ 압입 간격 1 µm < 압흔 크기 ≈1.9 µm [카드 산술] ⑧ 압밀 식의 배수 3 은 3 점에 맞춘 어림.

---

## 1. 한 줄 요약
공기 · 수분에 민감한 황화물 SE 를 글러브박스나 SEM 연결 장치 없이 재려고, 펠릿을 몰드째 광유로 덮어 **대기 중** 나노압입기에 올린다 (McGrogan 2017 의 오일 보호를 가져옴).  냉간 펠릿 표면은 거칠고 입자끼리 약하게 붙어 있어 큰 하중 (10 mN) 에서는 입자 재배열로 변위가 튄다 →
**작은 하중 (1 mN) · 빠른 매핑 (20 µm × 20 µm 에 400 점 · 8 분)** 으로 찍고 **k-means (k = 2)** 로 "꼭대기 (높은 값)" 군집만 평균해 입자 재료 값을 얻는다.
Li₆PS₅Cl 의 H 는 성형압에 거의 무관 (545 → 665 MPa) 인데 E_r 는 15.3 → 24.0 GPa 로 오른다 — 저자 해석 = 무른 입자 뭉치 위의 단단한 입자를 누르면 탄성률이 낮게 재진다 (경도는 덜 영향).  2 mN 유지 시험은 강한 크리프를 보이고, 완전 소성 접촉 압밀 식 (Baumard) 은 측정 밀도를 내는 데 필요한 압력을 ≈3 배 낮게 준다.

## 2. 메타
| 저자 | 저널/년 | DOI | 소재 (SE) | 연구유형 |
|---|---|---|---|---|
| K. Var¹ · **E. Barthel\***¹ · S. Maiza · D. Sicsic · D. Bregiroux · **C. Laberty-Robert\*\***¹ (Sorbonne Univ. – CNRS LCMCP · RS2E FR 3459 · Renault Group Ampere AMV-CPB5 · ESPCI Paris PSL – SIMM) | J. Power Sources 668 (2026) 239292 · CC BY · 키워드 *Mechanical properties · Argyrdodite (원문 철자) · Nanoindentation* | 10.1016/j.jpowsour.2026.239292 | **Li₆PS₅Cl** ~10 µm (출처 미기재) · Ampcera 1 µm · < 1 µm — **단일상 SE 분말만 (CAM 없음)** · 대조 Li₃YBr₂Cl₄ · LATP | 실험 — 냉간 다이 가압 · 기하 밀도 · 오일 보호 고속 나노압입 + k-means · 유지 압입 · 해석 압밀 식 · (SI) 이온전도도 · XRD · XPS |

- **1저자 메모와의 대조**: 저자 (Var · Barthel · Maiza · Sicsic · Bregiroux + Laberty-Robert) · 제목 · J. Power Sources 668 (2026) 239292 · DOI 모두 PDF 1 쪽 · 머리글과 **같다** (다른 점 없음).  덧붙임: 교신 = Barthel · Laberty-Robert · 공동 기여 표시 = Var · Barthel · Laberty-Robert.
- 글의 꼴: 번호 없는 도입 → "Methodology" 문단 → **1. Data analysis** → **2. Result and discussion** (결론 문단 포함) — 짧은 논문 (그림 4 + graphical abstract · 식 1 · 표 0 · 참고문헌 43).

---

## 3. 핵심 수치 (★ 전부 쪽 · 표지 병기)

### 3-1. ★ 재료 · 장치 · 시료 (p.2–3 · SI p.2 · p.8)
| 항목 | 값 | 표지 · 쪽 |
|---|---|---|
| SE (주 시료) | Li₆PS₅Cl "argyrodite" — *"ca 10 μm diameter particles"* · *"~10 μm particles"* · *"large-grain (10 μm diameter)"* | [인쇄] p.2 · p.3 · p.4 |
| 그 분말의 출처 | **[미확인]** — 본문은 밝히지 않는다.  SI Appendix 2 는 오일 반응성 시험을 *"a synthesized argyrodite pellet"* 로 했다고 쓰고 바로 다음 문단에서 *"using Ampcera argyrodite pellets"* 라고 쓴다 (둘이 같은 시료인지 불명) | SI p.2 · `txt_S2a_…` |
| SE (입경 비교) | *"a commercial Li6PS5Cl powder (Ampcera) with particle sizes of 1 μm and <1 μm"* · Fig. 3b 가로축 표기 = "10 µm · 1 µm · **1 µm (cryo.)**" ("cryo." 의 뜻 [미확인]) | [인쇄] p.3 · Fig. 3b |
| 입도 분포 · 측정법 | **[미확인]** (D50 · 분포 · SEM 없음 — 전부 명목 크기) | 본문 · SI 전수 |
| 대조 재료 | **Li₃YBr₂Cl₄** *"supplier-reported particle size of 1–2 μm"* (공급사 이름 없음) · **Li₁.₅Al₀.₅Ti₁.₅(PO₄)₃ (LATP)** 펠릿 (오일 유무 검증용) | [인쇄] p.3 |
| 표면 조성 (XPS) | 새 펠릿 표면 **Li₆.₅PS₄.₅Cl₁.₃O₀.₈** (표면 아황산염 조금 + Li₂S 소량) · 탄소 25 at.% vs 아지로다이트 62 % → 오일에 담근 뒤 탄소 90 % · 아지로다이트 6 % | [인쇄] SI p.3 |
| 시료량 · 분위기 | **200 mg** · 글러브박스 (H₂O < 1 ppm) 안에서 가압 | [인쇄] p.2 |
| 성형압 | *"pressures ranging from 100 to 400 MPa"* — 시료는 **100 MPa (6 개) · 220 MPa (2 개) · 400 MPa (15 개)** | [인쇄] p.2 · p.3 |
| 몰드 | *"home-made mold"* — **304L 스테인리스** 컵: 구멍 지름 **13 mm** · 바깥 폭 20 mm · 높이 5 mm · 구멍 깊이 3 mm (바닥 2 mm [카드 산술 5 − 3]) | [인쇄] SI p.2 (Fig. S1 그림 안 치수) |
| 펠릿 치수 | *"a diameter of 13 mm and a thickness between 0.8 and 1.2 mm, depending on the applied pressure"* → 두께/지름 ≈ 0.06–0.09 (얇은 원판) | [인쇄] p.2 · 비 [카드 산술] |
| 꺼내지 않음 | *"The pellet is formed and stored within the mold to avoid microcrack formation that could occur during demolding process."* | [인쇄] p.2 |
| 오일 | 광유 1–2 mL (*Ultragrade performance vacuum oil - Edwards*) 로 펠릿 표면을 덮고 글러브박스 밖으로 → 대기 중 압입 · 압입 작업은 6 h 안 (오일 속 6 h 는 XRD 무변화 · 일주일 뒤 녹색 반점) | [인쇄] p.2 · SI p.2–3 |
| 프레스 · 펀치 · 가압 속도 · **유지 시간** · 온도 · 윤활 | **[미확인]** (*"cold sintering"* 이라는 말뿐 — 상온 가압으로 읽힌다 [카드 해석]) | 본문 · SI 전수 |
| 400 MPa 의 힘 | ≈ 53 kN (⌀13 mm 단면 1.327 cm²) | [카드 산술] |

### 3-2. ★ 압력별 펠릿 상대밀도 · 기공률 (p.3 · SI p.8)
원문 문장 (p.3): *"We applied this method to argyrodite pellets composed of ~10 μm particles, compacted at different pressures: 100 MPa (6 samples), 220 MPa (2 samples), and 400 MPa (15 samples), see Fig. 3a. The corresponding final relative density were 0.68, 0.73, and 0.78, respectively. Detailed compaction data are provided in Appendix 8."* (같은 문장이 한 번 더 반복되고 두 번째는 *"Appendix 7"* 을 가리킨다 — 밀도 식은 Appendix 8 에 있다.)

| 성형압 (MPa) | 상대밀도 d [인쇄] | 기공 1 − d [카드 산술] | 벌크 밀도 d × 1.87 (g/cm³) [카드 산술] | 두께 = 0.200 g ÷ (1.327 cm² × ρ) (mm) [카드 산술] | 랩 표준 1.64 로 다시 읽은 d · 기공 [카드 산술 — 원문 값 아님] |
|---|---|---|---|---|---|
| 100 | **0.68** | 32 % | 1.272 | 1.185 | 0.775 · 22.5 % |
| 220 (그림 표지는 200) | **0.73** | 27 % | 1.365 | 1.104 | 0.832 · 16.8 % |
| 400 | **0.78** | 22 % | 1.459 | 1.033 | 0.889 · 11.1 % |
| (300 — 선형 보간) | ≈0.755 (가운데 = 200) · ≈0.752 (= 220) | ≈24.5–24.8 % | ≈1.41 | — | ≈0.86 · ≈13.9–14.2 % |

- **정의 (SI p.8, Appendix 8)**: (1) d = ρ_exp/ρ_th · *"ρLPSCl = 1,87 g.cm-3"* · (2) ρ_expérimental = mass_exp ÷ (radius² · π · thickness_pellet).  *"The thickness is measured using a digital caliper with an accuracy of ± 0.01 mm. It is determined by subtracting the average of five height measurements taken with the mold and the pellet from the average of five measurements taken with the mold alone."* — 즉 **컵 몰드의 빈 깊이 − 펠릿이 든 깊이** (5 점: Fig. S8 사진의 빨간 점 다섯 — 가운데 + 사방 [카드 해석]).
- **상태 [카드 해석]**: 캘리퍼로 몰드째 재므로 **프레스 하중은 이미 뺀 뒤** · 펠릿은 몰드 안 (옆은 몰드 벽에 갇힌 채) — "가압 중 (in-die, 하중 아래)" 도 "다이 밖 (out-of-die)" 도 아닌 **"하중 뺀 뒤 · 다이 안"** 상태다 (정본 `miss2026_insitu_…` 카드의 "놓은 뒤 (다이 안)" 과 같은 상태).  원문은 "final" 이라고만 쓴다.
- **질량 기준**: 넣은 분말 질량 ÷ 기하 부피 (질량 = 200 mg 로 읽힌다 — "mass_exp" 를 따로 달았는지 [미확인]).
- **불확도 [카드 산술]**: 두께 ±0.01 mm ÷ 1.03–1.19 mm = ±0.8–1.0 % → d ±0.006–0.008 (캘리퍼 분해능만 · 5 점 평균 전).  d 의 ± · 밀도를 잰 펠릿 수는 원문에 없다 [미확인] (6 · 2 · 15 는 압입 시료 수).
- ⚠ **본문 "두께 0.8–1.2 mm"**: 200 mg · ⌀13 mm · 1.87 g/cm³ 면 0.8 mm 는 d ≈ 1.01, 1.2 mm 는 d ≈ 0.67 [카드 산술] — 아래 끝 0.8 mm 는 Li₆PS₅Cl 세 압력 (1.03–1.19 mm) 의 값이 아니다 (다른 재료 · 다른 질량의 펠릿일 수 있다 [미확인]).
- **Li₃YBr₂Cl₄**: *"At a compaction pressure of 400 MPa, the relative density reaches approximately 0.85"* (그 재료의 진밀도 값은 원문에 없다 [미확인]).
- **없는 것**: 1 µm · < 1 µm Li₆PS₅Cl 펠릿의 밀도 · 초기 (붓기 · 다짐) 충전밀도 · 가압 중 높이 · 다이 밖 밀도 · 반복 통계 · 단면 영상 기공.

### 3-3. ★ 진밀도 1.87 g/cm³ — 랩 표준과 다른 문헌 값
- [인쇄] SI p.8 한 줄뿐: *"ρLPSCl = 1,87 g.cm-3 et ρexp is given by the following equation (2)"* (소수점 쉼표 · 'et' 는 원문 그대로).  **인용 · 계산 방법 · 측정 여부가 없다.**
- 우리 랩 표준 진밀도는 **1.64 g/cm³** 이다 → 이 논문의 1.87 은 **"랩 표준과 다른 문헌 값"** 으로만 적는다.  기공 % 를 다른 자료와 나란히 놓을 때는 분모를 같이 적거나 **벌크 밀도 (g/cm³)** 로 놓는다 (§3-2 넷째 · 여섯째 칸 · §7-2).
- 다른 정본 카드가 적은 분모 (값 그대로 · [정본 카드]): `miss2026_insitu_…` 1.87 (Adeli 2019 인용) · `doux2020_…` 1.860 · `ohno2020_…` 결정학 1.86 · 피크노미터 1.874 · `larson2025_…` 1.83 · `faka2026_…` 압밀 시료 Rietveld 결정밀도 (DEM 입력 ρ 1.87) · `lee2025_heckel_…` · `wang2024_…` · `tron2023_…` · `beutl2024_…` 1.64.

### 3-4. ★ 나노압입 (XPM) — 조건 · 값 · 산포 (p.2–4 · Fig. 1–3 · SI p.5)
| 항목 | 값 | 표지 · 쪽 |
|---|---|---|
| 장치 · 팁 | Hysitron TI Premier (Bruker) · Berkovich (*"relatively wide angle (146◦)"*) · 해석 = *"the associated Triboscan software"* — **해석법 이름 (Oliver–Pharr 등) · 면적 함수 보정 · 열 표류 처리는 적혀 있지 않다 [미확인]** | [인쇄] p.2 |
| 환경 | 몰드 안 펠릿 + 광유 · 글러브박스 밖 대기 | [인쇄] p.2 |
| 매핑 (XPM) | *"over a 20 μm × 20 μm square area …, 400 indentations at a 1 mN load are performed with a 1 μm spacing. Using the fast mapping mode, the mapping is completed in 8 min."* (점당 1.2 s [카드 산술]) · 시료당 최대 4000 점 / 6 h | [인쇄] p.2 |
| 하중 함수 | 삼각형: 0 → 1 mN (0.5 s) → 0 (1 s) · 유지 없음 | [인쇄 — Fig. 1 안 모식 그래프] |
| 압입 깊이 (1 mN) | **[미확인]** — 원문에 없다.  H 0.6–0.67 GPa · 이상 Berkovich (A = 24.5 h²) 면 접촉 깊이 ≈ 0.25–0.26 µm · 압흔 한 변 ≈ 1.9–2.0 µm [카드 산술 √(P/24.5H) · √(4A/√3)] — **1 µm 간격보다 크다** (이웃 압흔의 영향은 원문이 다루지 않는다) | [카드 산술] |
| 지형 (SPM) | 매핑 직후 나노압입기의 SPM 모드로 조금 더 넓은 영역 (Fig. 2b 축 0–30 µm) 을 주사 (*"in situ over a slightly larger area immediately after indentation"*) · 높이 눈금 800.2 / −622.6 nm (400 MPa, Fig. 2c) · 698.0 / −639.9 nm (100 MPa, Fig. S5c) · 547.1 / −689.2 nm (Li₃YBr₂Cl₄, Fig. 3c) | [인쇄 — 그림 안] |
| 군집 | k-means · **k = 2** · 유클리드 거리 · 무작위 초기 중심 → 수렴까지 반복 (입력 변수 · 정규화 여부 [미확인] — 그림은 E_r–H 평면) | [인쇄] p.2 · SI p.4 |
| 채택 규칙 | 높은 값 군집 = 돌기 **꼭대기** → 그 평균을 입자 재료 값으로 · 낮은 값 군집 = 낮은 자리 (넓은 팁이 여러 면에 닿는 인공물) → 버림 | [인쇄] p.2–3 |
| 군집 점 수 | 400 MPa (Fig. 2d): Green 213 (낮음) · **Red 172 (높음)** = 385/400 · 100 MPa (Fig. S5d): 표 "Green 264 · Red 125" = 389/400 (⚠ 패널 (c) 의 점을 세면 빨강 ≈222 · 초록 ≈115 [판독] — 표의 색 이름이 뒤바뀐 것으로 보인다 [카드 해석]) · graphical abstract: k = 3, Vert 91 · Rouge 210 · Bleu 81 (어느 시료인지 [미확인]) | [인쇄 — 그림 안] · [판독] |

**값 (높은 군집 평균)** — ~10 µm Li₆PS₅Cl, 성형압별 (p.3 · Fig. 3a):

| 성형압 (MPa) | 시료 수 [인쇄] | H (MPa) | E_r (GPa) | 시료별 점의 범위 [판독 ±15 MPa · ±0.4 GPa] |
|---|---|---|---|---|
| 100 | 6 | **545** [인쇄] (판독 546) | **15.3 ± 0.5** [인쇄] (판독 15.36) | H ≈ 373 · 398 · 447 · 596 · 683 · 800 (여섯 평균 550) · E_r ≈ 13.7–17.8 |
| 220 (그림 가로 위치 200) | 2 | **≈530** [판독 — 본문에 값 없음] | **19.7 ± 0.2** [인쇄] (판독 19.71) | H ≈ 512 · 546 |
| 400 | 15 | **665** [인쇄] (판독 666 · 입경 문장은 670) | **24.0 ± 1.0** [인쇄] (판독 24.00) | H ≈ 0.40–0.94 GPa (분리되는 점 398 · 425 · 490 · 538 · 603 · 780 · 840 · 880 · 935 + 650–740 에 겹친 ≈6 점) · E_r ≈ 18.7–29.6 |

- 본문: *"The hardness (H) … remains nearly constant within measurement dispersion, increasing moderately by ~20 %, from H = 545 MPa at 100 MPa to H = 665 MPa at 400 MPa. In contrast, the reduced modulus shows a much stronger dependence on compaction, increasing by ~60 %"* (p.3) — [카드 산술] 665/545 = 1.22 · 24.0/15.3 = 1.57 · 가운데 점 H ≈530 은 100 MPa 값보다 낮다 (단조 아님, 시료 2 개).
- **± 의 뜻은 적혀 있지 않다 [미확인]** (표준편차 · 표준오차 · 군집 안 산포 중 무엇인지).  시료별 점의 범위 (400 MPa E_r 18.7–29.6 GPa) 는 반폭 ≈5.5 GPa 로 ±1.0 의 약 5 배다 [판독] — ± 는 시료 평균의 표준오차 크기로 보인다 [카드 해석].
- **E_r 가 성형압에 따라 오르는 까닭 (저자, p.3)**: *"it is well established that indenting a stiff particle (modulus Ep) embedded in a softer surrounding medium (modulus Es < Ep) yields a reduced effective indentation modulus. In contrast, hardness, being governed by more localized plastic deformation, is much less influenced by the mechanical properties of the surrounding medium [40,41]"* → 압밀이 될수록 E_s → E_p.  *"While a comprehensive theoretical model for such granular systems is still lacking, we consider the modulus measured at the highest compaction density (24.0 ± 1.0 GPa) to be a reasonable approximation of Ep."*
- **문헌 대조 (원문이 든 값, p.3)**: 28.5 ± 3.5 GPa (Papakyriakou [35], 글러브박스) · 33.0 ± 5.0 GPa (*"Ai et al. [39]"*, SEM 안 — 참고문헌 목록의 Ai 는 [36]) · **24.7 GPa (DFT [33] = Deng 2016)** · ~4 GPa (Song [38], 굽힘).  ⚠ 정본 `deng2016_elastic_superionic_electrolytes_dft` 카드 (원문 Table III 확인) 의 Li₆PS₅Cl 은 **E 22.1 GPa** 다 — 원문이 적은 24.7 과 다르다 (그대로 둔다).  정본 `song2025_porous_…` 카드의 값은 4.7 ± 1.1 GPa (공극 13 %).
- **E_r → E [카드 산술 — 원문은 환산하지 않았다]**: 1/E_r = (1 − ν²)/E + (1 − ν_i²)/E_i, 다이아몬드 E_i 1141 GPa · ν_i 0.07 · 시료 ν 0.37 (Deng 2016 카드) 가정 → E_r 24.0 → **E ≈ 21.2 GPa** · E_r 25 → **≈ 22.1 GPa** · E_r 15.3 → 13.4 · 28.6 → 25.3 GPa.  원문은 E_r 를 "reduced modulus" · "reduced Young's modulus" · "Young's modulus" 로 섞어 부른다.

**입경별 (p.3 · Fig. 3b · 3e)** — 성형압은 1 µm 가 400 MPa (Fig. 3e 캡션) · < 1 µm 는 [미확인]:

| 분말 | E_r (GPa) [인쇄] | H (MPa) [인쇄] | 시료별 점 [판독] |
|---|---|---|---|
| ~10 µm | 24.0 ± 1.0 | 670 | (위 400 MPa 줄) |
| Ampcera 1 µm | 25.6 ± 0.4 | 780 (Fig. 3e 오차막대 ≈ ±35 [판독]) | H ≈ 722 · 760 · 775 · 790 · 945 · E_r ≈ 23.9–27.7 |
| Ampcera < 1 µm ("1 µm (cryo.)") | 28.6 ± 1.4 | 870 (판독 865) | H ≈ 495 · 628 · 810 · 940 · 1235 · E_r ≈ 22.9–34.6 |

- 저자: *"a moderate increase in both reduced Young's modulus and hardness as particle size decreases … This trend likely reflects subtle structural changes induced during the powder fabrication or pellet compaction processes."* (p.3) — 재료가 달라진 것인지 측정 조건 탓인지는 가르지 않았다.
- ⚠ [카드 산술 · 지적] 1 mN 압흔 한 변 ≈ 1.6–1.7 µm (H 0.78–0.87 GPa · 이상 Berkovich) 는 1 µm · < 1 µm 입자보다 **크다** — 그 두 분말에서는 "입자 하나" 가 아니라 입자 여럿을 한꺼번에 누른 값이다 (원문은 Li₃YBr₂Cl₄ 에 대해서만 *"clustering with k = 2 produced results close to the surface average"* 라고 적는다).

### 3-5. ★ 크리프 — 2 mN 유지 30 s / 120 s (p.4 · Fig. 4a)
- 조건 [인쇄]: *"large-grain (10 μm diameter) argyrodite pellets"* · 지형 주사로 돌기 꼭대기의 평평한 자리를 찾아 그 가운데에 한 점씩 · *"standard exponential (constant strain rate) loading, with a slightly higher peak load (2 mN) and an extended hold period at peak load … either 30 s or 120 s"* · 펠릿 성형압 · 변형률 속도 값 · 반복 수 [미확인] (그림은 곡선 두 개).
- 값 [인쇄]: *"An initial indentation depth of ~350 nm increases to ~425 nm after 30 s and nearly 500 nm after 120 s."*
- [판독] (Fig. 4a 색 곡선 추적 · ±5 nm · ±0.5 s — `digitized.csv`):

| 곡선 | 최대 하중 도달 | 유지 시작 뒤 +5 s · +10 s · +20 s | 유지 끝 (깊이) | 제하 뒤 남은 깊이 | 제하 때 회복 |
|---|---|---|---|---|---|
| 30 s (파랑) | t ≈ 16 s (그때 깊이 ≈ 300 nm, 아직 빠르게 증가 · ≈3 s 뒤 ≈350) | 363 · 380 · 402 nm | t ≈ 45.3 s · **415 nm** | 330 nm | 85 nm (최대 깊이의 20 %) |
| 120 s (주황) | t ≈ 18.5 s | (파랑에 가려 t ≈ 46 s 부터 보임: 423 → 451 (t 76 s) → 469 (106 s) → 481 nm (136 s)) | t ≈ 137.4 s · **482 nm** | 407 nm | 75 nm (16 %) |

- [카드 산술] 유지 끝 30 s 구간 (t 106 → 136 s) 에 +12 nm = **≈0.4 nm/s** — 120 s 에도 멈추지 않았다.  깊이 350 → 482 nm 는 **+38 %**; 일정 하중에서 겉보기 경도 ∝ 1/h² 이면 (350/482)² = 0.53 배 (총 깊이 기준 어림 · 참고만 — 원문은 이 환산을 하지 않았다).
- 저자 해석 [인쇄]: *"These simple tests clearly demonstrate the pronounced viscoplastic behavior of sulfide-based solid electrolytes."* · *"During simple powder pressing for battery preparation, viscoplasticity also enables the material to absorb and dissipate energy, promoting more uniform densification and improved contact between particles. Therefore, such materials tend to show lower hardness in conventional microindentation experiments, which involve longer loading times, compared to fast nanoindentation measurements."* (p.4) — 크리프 지수 · 변형률 속도 민감도 같은 정량 분석은 없다.

### 3-6. 10 mN 압입 — 입자 재배열 (p.2 · SI p.4 · Fig. S3)
- 본문: *"due to the cold sintering, the particle assembly has a rather poor cohesion. For example, with an indentation experiment at high load (10 mN), the force curve typically exhibits displacement jumps (red circles in, Appendix 3 (Fig. S3) originating from particle rearrangements."* (p.2)
- [판독 — 벡터 경로, 정확] 부하 시작 t ≈ 7 s (≈0.22 mN 예비 단) → 지수 부하로 **10 mN 도달 t = 40.1 s** → 유지 20 s (t = 60.1 s) → 제하 5 s.  깊이: 10 mN 도달 때 **3662 nm** → 유지 끝 **4038 nm** (+376 nm, +10 %) → 제하 뒤 **2900 nm** (회복 1138 nm = 최대의 28 %).  변위 튐 (빨간 원) = 1598 nm (4.35 mN) · 1889 nm (4.89 mN) · 2955 nm (7.52 mN).  어느 성형압의 펠릿인지 [미확인].
- [카드 산술 — 참고만] 총 깊이로 본 겉보기 값 P/(24.5 h²) = 10 mN/(24.5 × 3.66² µm²) ≈ **30 MPa** — 같은 식으로 2 mN · 350 nm 는 ≈ 670 MPa (XPM 의 H 665 MPa 와 같은 크기).  즉 10 mN 압입은 입자 재료가 아니라 **입자 뭉치의 무너짐** 을 잰다 (경도 값으로 쓰지 않는다).

### 3-7. ★ 압밀 모델 — 식 (1) · 소성 지수 · 배수 3 (p.4–5 · Fig. 4b)
- 대표값 [인쇄]: *"for argyrodite, representative values are Eᵣ ≈ 25 GPa for the reduced Young's modulus and H ≈ 600 MPa for hardness."*
- **식 (1)** (Baumard & Coupelle [42] 로 인용): **P/H = d²(d − d₀)/(1 − d₀)** · *"d is the relative density and d0 ≃ 0.64 is the initial packing density before compaction begins"* — d₀ 는 가정값 (이 분말의 초기 충전밀도를 잰 것이 아니다).
- 저자: *"This compaction curve … qualitatively follows the trend of our experimental data, though it significantly underestimates the pressure required for a given density. This discrepancy arises from a key assumption in Baumard's model: that interparticle contacts are fully plastic."*
- **소성 지수 (Johnson [43] 로 인용)**: *"fully plastic contacts are expected only when the plasticity index Ip exceeds ~100. The plasticity index is defined as Ip = 3Era/HR where a is the radius of the contact zone between two spheres of radius R. Compaction from the initial density (~0.64) to the final density (~0.80) corresponds to a volumetric strain of ~30 %, or roughly 10 % linear strain, implying a/R ≃ 0.1. Given that 3E/H ≃ 125, when approaching maximum compaction, the plasticity index Ip ≃ 12, well below the threshold for fully plastic contacts. In this regime, the mean contact pressure pm is less than H, meaning that significantly higher compaction pressures are required than those predicted by the fully plastic assumption."*
- **우회**: *"It is not clear how Baumard's model can be quantitatively adapted to this intermediate case but qualitatively, a reasonable match to the experimental data is obtained by scaling the contact pressure pm by a factor of three (Fig. 4b dotted line). Although this adjustment is only a crude approximation and quantitative interpretations should be made with caution, … the results still offer practical insights for optimization."* (p.4–5 — 원문에 같은 뜻의 구절이 두 번 겹쳐 인쇄돼 있다.)
- **저자의 설계 결론**: *"for argyrodite, with the mechanical properties measured in this paper, the 10 μm diameter is slightly too large. Reducing particle size increases the plasticity index, thereby lowering the compaction pressure needed to achieve a given density. Likewise, the low hardness reported for Li3YBr2Cl4 by Hennequart et al. [37], possibly due to strong viscoplastic creep, could explain (Eq. (1)) the relatively high density and improved surface quality of the corresponding pellets."* (p.5)

**Fig. 4b 판독 + 검산** (f(d) = d²(d − 0.64)/0.36):

| d [인쇄] | P/H (그림 표지) [판독] | → P (H = 600 MPa) | f(d) [카드 산술] | 식 (1) 이 주는 P = 600 f | (P/H)/f = 자료 ÷ 식 (1) | P/f = 식에 맞는 "H" |
|---|---|---|---|---|---|---|
| 0.68 | 0.167 | 100 MPa | 0.0514 | 31 MPa | 3.24 | 1.95 GPa |
| 0.73 | 0.334 | **200 MPa** (본문의 220 이면 0.367) | 0.1332 | 80 MPa | 2.50 (220 이면 2.75) | 1.50 (1.65) GPa |
| 0.78 | 0.667 | 400 MPa | 0.2366 | 142 MPa | 2.82 | 1.69 GPa |

- 모델 곡선 [판독]: 긴 파선 "1 (Baumard)" = f(d) (0.002 안) · 점선 "1/3" = **3.0 × f(d)** · 짧은 파선 "2/3" = **2.0 × f(d)** (다섯 점 1.98–2.01 배 — 범례가 뜻하는 1/(2/3) = 1.5 배가 아니다).
- [카드 산술 · 지적 ①] 원문 산술: 0.64 → 0.80 은 0.80/0.64 − 1 = **25 %** (또는 1 − 0.64/0.80 = 20 %) 부피 변형 · 선 변형 ≈ 7–8 %.  그리고 선 변형 ε 로 서로 다가간 두 구의 기하 접촉 반지름은 a/R = √(2ε − ε²) ≈ **0.38–0.44** (ε 0.075–0.10) 이지 0.1 이 아니다 → 같은 식으로 I_p ≈ **48–55** (원문 12).  문턱 ~100 아래라는 결론은 같지만 여유는 훨씬 작다.
- [카드 산술 · 지적 ②] 원문 기준 (I_p > ~100) 을 그대로 쓰면 완전 소성 접촉은 a/R ≈ **0.8** (= 100/125) 에서야 온다 — 구 접촉이라는 가정이 이미 깨진 큰 변형이다.
- [카드 해석 · 지적 ③] 논리의 방향: 접촉 평균압 p_m 이 H 보다 **낮으면** 같은 접촉 기하에서 접촉이 받치는 힘은 줄어든다 — 식 (1) 의 H 자리에 p_m (< H) 을 넣으면 예측 압력은 더 **낮아진다** (자료와 더 벌어진다).  그림의 점선은 반대로 3 × f(d) 다.  원문은 p_m 을 식에 어떻게 넣었는지 적지 않았다 [미확인] — 배수 3 은 **유도가 아니라 자료에 맞춘 값** 으로 읽는다.
- [카드 해석 · 지적 ④] I_p = 3E_r a/(HR) 에는 입자 크기가 a/R 로만 들어간다 — *"Reducing particle size increases the plasticity index"* 의 경로는 원문에 설명이 없다.
- [카드 산술 — 정본 `arzt1982_…` 카드의 식 (16) · (18) · (19) · (21) 로] 접촉 항복 f/a = 3σ_f · a = 3(D − D₀) · Z = 7.3 + 9.5(D − D₀) 를 P_eff = 4πp/(aZD) 에 넣으면 p/(3σ_f) = aZD/4π = 0.050 · 0.128 · 0.225 (D 0.68 · 0.73 · 0.78) ↔ 식 (1) 의 0.051 · 0.133 · 0.237 — **3–5 % 안에서 같은 수**.  즉 식 (1) 은 "접촉 평균압 = H = 3σ_f 인 완전 소성 접촉 + 단분산 구 무작위 충전 기하" 계열이다.

### 3-8. 이온전도도 — 성형압 × 측정압 (SI p.7 · Appendix 7 · Fig. S7)
그림 제목 *"25 °C Pelletizing Pressure vs. Ionic Conductiviy"* · 캡션 *"Variation of the conductivity as function of the pelletized pressure (MPa) for different operating pressure."* — 어느 분말인지 · 셀 · 전극 · 질량 · 주파수 · 유지 시간 [미확인].  σ (mS/cm) [판독 ±0.01]:

| 측정 (operating) 압력 ↓ / 성형압 → | ≈180 | ≈360 | ≈540 | ≈720 | ≈900 MPa |
|---|---|---|---|---|---|
| 150 MPa | 1.36 | 1.43 | 1.54 | 1.56 | **1.63** |
| 100 MPa | 1.36 | 1.40 | 1.44 | 1.53 | 1.57 |
| 75 MPa | 1.33 | 1.36 | 1.37 | 1.41 | 1.52 |
| 50 MPa | 1.23 | 1.20 | 1.17 | 1.23 | 1.34 |
| 25 MPa | 0.91 | 0.83 | 0.78 | 0.85 | 0.76 |
| 10 MPa | 0.49 | 0.46 | 0.51 | 0.44 | 0.45 |

- SI 본문: *"It clearly appears that operating pressures above 50 MPa are required to obtain reliable and reproducible values. Moreover, increasing the pelletizing pressure systematically enhances the measured conductivity, regardless of the applied measurement pressure."*
- [판독 + 카드 산술] 성형압 180 → 900 MPa 에서 측정압 150 · 100 · 75 MPa 는 +20 · +15 · +14 %, 50 MPa 는 +9 % (540 MPa 에서 최저) 이지만 **25 MPa 는 −16 % · 10 MPa 는 −8 %** — *"regardless of the applied measurement pressure"* 는 그림과 맞지 않는다.  같은 성형압 (360 MPa) 에서 측정압 10 → 150 MPa: 0.46 → 1.43 mS/cm = **3.1 배**.
- ⚠ 이 그림의 성형압 (≈180–900 MPa) 은 압입 · 밀도 자료의 세 압력 (100 · 220 · 400 MPa) 과 다른 세트다 (본문은 *"the sample pressed at these different pressures"* 라고 쓴다).

### 3-9. 대조 재료 — Li₃YBr₂Cl₄ · LATP (우리 재료 값이 아니다)
- **Li₃YBr₂Cl₄** (공급사 1–2 µm · 400 MPa · d ≈ 0.85): 네 실험 평균 **E_r 24.0 ± 0.4 GPa · H 700 ± 52 MPa** (Fig. 3e 막대 판독 24.0 · ≈690) · 표면이 더 매끈해 (펀치 결이 찍힌 얕은 이랑) k = 2 군집 결과가 면 평균에 가깝다 · Hennequart [37] 의 미소압입 **H ≈ 300 MPa** (같은 400 MPa) 와 2 배 넘게 다르다 — 저자는 측정 시간 척도 (점소성) 차이로 본다 [인쇄] p.3–4.  ⚠ Fig. 3d 의 색 막대는 "H (GPa) 0.5–1.3" 인데 캡션은 *"XPM map of the reduced modulus"*.
- **LATP** (오일 영향 검증): *"Young's moduli — 107.5 ± 2.4 GPa (without oil) and 110.6 ± 4.5 GPa (with oil)"* [인쇄] p.3 · SI Fig. S6 의 축은 "Normal force (mN) 0–1.000 · Normal displacement (µm) 0–3.5" — 변위 ≈3 µm 와 맞으려면 최대 하중은 1000 mN 으로 읽어야 한다 [카드 해석] (XPM 과 다른 하중 · 다른 장치로 보인다).  ⚠ 오일이 **Li₆PS₅Cl 의 압입값** 에 주는 영향은 직접 비교하지 않았다 (LATP 의 탄성률 + Li₆PS₅Cl 의 XRD · XPS 로만 확인).

---

## 4. ★ 방법 — 측정 사슬 · 입자 처리 · 이 묶음의 네 질문

### 4-1. 측정 사슬
분말 200 mg → 글러브박스 (H₂O < 1 ppm) 안 ⌀13 mm 304L 컵 몰드에서 100 · 220 · 400 MPa 가압 (유지 시간 미기재) → 하중 뺌 → 몰드째 캘리퍼 5 점 (빈 몰드 깊이 − 펠릿 든 깊이) → d = 질량/(πr²t)/1.87 → 광유 1–2 mL 로 덮음 → 대기 중 TI Premier: XPM (20 × 20 점 · 1 µm 간격 · 1 mN · 8 분) → SPM 모드 지형 → (E_r, H) 400 점 k-means (k = 2) → 높은 군집 평균 = 그 시료의 입자 값 → 시료 (펠릿) 여러 개 평균 (6 · 2 · 15) → 따로: 꼭대기 한 점 2 mN 유지 30 / 120 s · 10 mN 한 점 → 대표값 (E_r 25 GPa · H 600 MPa) 을 식 (1) · 소성 지수에 넣어 d–P 자료 3 점과 견줌.
- 안 한 것: 가압 중 높이 · 다이 밖 밀도 · 탈압 회복 · 초기 충전밀도 · 유지 시간 영향 · 단면 영상 · 입도 분포 · σ_y 환산 · 압입 깊이 / 간격 영향 · Li₆PS₅Cl 의 오일 유무 압입 비교 · 어떤 수치 모사도.

### 4-2. 입자 처리
- 실험 — 실제 분말.  "입자 하나" 는 떼어 낸 입자가 아니라 **냉간 펠릿 표면에 박힌 입자의 꼭대기** 다 (주변은 느슨한 입자 뭉치 — 그래서 E_r 가 성형압을 탄다).
- 해석 모델 속 입자 = **같은 크기의 구** · 접촉은 서로 독립 · 접촉 평균압 = H (완전 소성) · 초기 충전 d₀ ≃ 0.64 · 입자 재배열 · 파쇄 · 입도 분포 · 시간 의존 없음.
- 우리 대응: DEM = 구 + hooke/hysteresis 접촉 (형상 불변 · 속도 무관) · MPM = J2 연속체 (형상 소성 · 속도 무관) — 이 논문이 잰 **시간 의존 (크리프)** 은 두 모델 모두에 없다.

### 4-3. ★ 이 묶음의 네 질문 (원문 문장과 위치)
1. **DEM (단단한 구 · 점접촉) 의 한계를 말했나** — **말 없음** (본문 · SI 에 DEM · discrete element · simulation 이라는 낱말이 없다).  접촉 법칙의 유효 범위에 닿는 문장은 §3-7 의 소성 지수 문단 (p.4) 하나: 압밀 끝 (d ≈ 0.8) 의 입자 접촉은 탄성도 완전 소성도 아닌 사이 영역이라 완전 소성 접촉식이 압력을 ≈3 배 낮게 준다.
   - [카드 산술 — 정본 `mesarovicfleck2000_…` 카드와 엮음] 같은 재료의 두 구면 E\* = E_r/2 · R₀ = R/2 라 원문의 I_p = 3E_r a/(HR) 은 그 카드의 무차원군 aE\*/(R₀σ₀) 에 σ₀ = H/3 을 넣은 것과 같다.  그 카드의 경계: Hertz 상한 2.5 · 완전 소성 plateau 진입 ≳ 50 (이상 소성) / ~100 (경화 m = 3) · 유한 변형 진입 a/R₀ ≳ 0.16 (Brinell) · ~0.06–0.1 (구 쌍).  원문의 I_p ≈ 12 는 **탄소성 천이 구간**, a/R = 0.1 은 a/R₀ = 0.2 로 **유한 변형 진입선을 이미 넘는다** — 작은 변형 접촉 법칙 (Hertz · similarity) 이 서지 않는 자리다.
2. **소성 · 큰 변형을 계산에 넣기 어려운 이유와 우회 · 비용** — 저자의 말: (a) 접촉이 "intermediate case" 라 해석식을 정량적으로 고칠 방법이 분명하지 않다 (p.4) (b) 무른 입자 뭉치에 박힌 입자의 압입은 *"a comprehensive theoretical model … is still lacking"* (p.3) (c) 재료가 점소성이라 경도가 측정 시간에 따라 달라진다 (p.4).  **우회 = 접촉 압력에 배수 3** — 맞춘 값 1 개 · 맞춘 대상 = 자기 d–P 자료 3 점 · 검증 = 없음 (같은 3 점) · 계산 비용 = 해석식이라 0 · 저자 스스로 *"crude approximation"*.
3. **2D 인가 3D 인가** — 실험은 3D 실물 · 해석식은 3D 구 무작위 충전.  2D 계산은 없고 2D → 3D 전이에 대한 말도 없다.
4. **압력을 뺄 때의 거동** — 다루지 않았다.  펠릿은 하중 뺀 뒤 한 번만 쟀고 (가압 중 값이 없어 회복량을 낼 수 없다), 꺼내지 않는 이유로 *"to avoid microcrack formation that could occur during demolding"* 만 적는다.  간접 자료 둘: 압입 제하의 탄성 회복 (총 깊이의 16–28 % [판독]) · 측정압을 10 → 150 MPa 로 올리면 σ 가 ≈3 배 (Fig. S7 [판독]) — 뒤쪽은 하중을 뺀 펠릿의 접촉이 느슨해진다는 정황일 뿐 치수 회복 값이 아니다 [카드 해석].

### 4-4. 기법 미니 용어집
- **XPM (accelerated property mapping)**: 압입 한 점을 ≈1 s 에 끝내 격자로 수백 점을 찍는 고속 나노압입 매핑 (Bruker Hysitron).
- **환산 탄성률 E_r (reduced modulus)**: 압입 제하 강성에서 나오는, 압입자와 시료 탄성이 합쳐진 값 — 1/E_r = (1 − ν²)/E + (1 − ν_i²)/E_i.
- **k-means (k = 2)**: 400 점을 (E_r, H) 가 가까운 것끼리 두 무리로 나누는 군집법 — 여기서는 "꼭대기 (유효)" 와 "골 (인공물)" 을 가르는 데 쓴다.
- **소성 지수 I_p = 3E_r a/(HR)** (원문 정의): 접촉이 탄성에서 완전 소성으로 넘어간 정도를 재는 무차원 수 (원문 문턱 ~100).
- **상대밀도 d · 기공 1 − d**: 벌크 밀도 ÷ 진밀도 — 진밀도 값에 따라 달라지므로 분모를 같이 적는다.
- **"하중 뺀 뒤 · 다이 안"**: 프레스 힘은 없지만 펠릿이 아직 다이 (몰드) 안에 있는 상태 — 가압 중 (in-die under load) · 다이 밖 (out-of-die) 과 구분.

---

## 5. Figure set ★
| 그림 (크롭 파일) | 내용 | 우리 활용 |
|---|---|---|
| Fig. 1 (`fig_1.png`) | 방법 모식: ① 몰드 안 펠릿 + 광유 ② 20 µm 영역 400 점 매핑 ③ 통계 처리로 입자 값 · 삽입 = 하중 함수 (1 mN · 0.5 s 부하 · 0.5 s 제하) | 측정 조건 (하중 함수는 여기에만 있다) |
| Fig. 2 (`fig_2.png`) | 400 MPa Li₆PS₅Cl: (a) E_r 지도 12–31 GPa (b) SPM 3D (30 µm 주사, 빨간 점선 = 높은 영역) (c) SPM 2D + 군집 색 (높이 800.2 / −622.6 nm) (d) E_r–H 산점도 k = 2 (Green 213 · Red 172) | 군집 규칙의 근거 — 높은 값 = 꼭대기 |
| Fig. 3a (`fig_3.png`) | 성형압별 H (왼축) · E_r (오른축): 큰 표지 = 평균 · 작은 표지 = 시료 · Baranowski [29] Li₃PS₄ 점 (판독 4.6 · 8.8 · 12.1 GPa @ 75 · 150 · 300 MPa) | ★ 입자 경도 · 탄성률 + 시료 간 산포 (가운데 점은 200 MPa 자리) |
| Fig. 3b | 입경별 ("10 µm · 1 µm · 1 µm (cryo.)") H · E_r | 입경 축 — 단 압흔 > 입자 (§3-4) |
| Fig. 3c–e | Li₃YBr₂Cl₄: (c) SPM 2D (d) XPM 지도 (색 막대 "H (GPa)") (e) Li₆PS₅Cl (1 µm) vs Li₃YBr₂Cl₄ 막대 | 대조 재료 (전이 안 함) |
| Fig. 4a (`fig_4.png`) | 2 mN 유지 30 s · 120 s 의 힘 · 깊이 vs 시간 | ★ 크리프 곡선 + 제하 회복 [판독] — U3 (눌렀다 떼기) 의 실험 쪽 모양 |
| Fig. 4b | P/H vs d: 자료 3 점 · 식 (1) · 배수 2 · 3 곡선 | ★ 완전 소성 접촉식이 ≈3 배 낮다 |
| graphical abstract (`fig_GA.png`) | E 지도 20–31 GPa + k = 3 산점도 (Vert 91 · Rouge 210 · Bleu 81) — 시료 미상 | 참고 (본문은 k = 2) |
| 식 (1) (`eq_01_baumard_compaction.png`) | P/H = d²(d − d₀)/(1 − d₀) | 완전 소성 접촉 압밀식 (= Arzt 계열, §3-7) |
| Fig. S1 = Appendix 1 (`fig_S1.png`) | 몰드 치수 (구멍 13 mm · 폭 20 mm · 높이 5 mm · 깊이 3 mm) | 펠릿 기하 · "몰드 안" 상태의 뜻 |
| Fig. S2 = Appendix 2 (`fig_S2.png`) | 오일 반응성: (a) XRD (LPSCl vs + Oil) (b) XPS Cl 2p · P 2p · S 2p | 오일 보호의 화학 근거 (6 h) |
| Fig. S3 = Appendix 3 (`fig_S3.png`) | 10 mN 압입: (a) 힘–시간 (b) 힘–깊이, 변위 튐 3 곳 | 입자 뭉치의 무너짐 (경도 아님) |
| Appendix 4 (`txt_S4_kmeans_method.png`) | k-means 절차 설명 (글만) | 후처리 정의 |
| Fig. S5 = Appendix 5 (`fig_S5.png`) | 100 MPa Li₆PS₅Cl 의 Fig. 2 대응 4 패널 · 구역 1 (압입 뒤 무너짐) · 2 (유지) | 낮은 밀도에서의 인공물 · 군집 표 색 뒤바뀜 의심 |
| Fig. S6 = Appendix 6 (`fig_S6.png`) | LATP 압입 곡선 — 오일 없음 (A) · 있음 (B) | 오일이 탄성률을 안 바꾼다는 검증 (LATP 한정) |
| Fig. S7 = Appendix 7 (`fig_S7.png`) | σ vs 성형압 (≈180–900 MPa) × 측정압 6 수준 (25 °C) | 하중 뺀 펠릿의 σ 는 측정압을 강하게 탄다 [판독] |
| Fig. S8 = Appendix 8 (`fig_S8.png` · `eq_S8_density_formula_caliper.png`) | 몰드 안 펠릿 사진 (1,3 cm · 측정 5 점) · 밀도 식 (1) (2) · ρ_LPSCl 1,87 · 캘리퍼 문장 | ★ 밀도 측정 연산자 · 진밀도 |
| 근거 문단 6 + 3 장 (`txt_p2_…` · `txt_p3_…` ×2 · `txt_p4_…` ×2 · `txt_p5_…` · `txt_S2a/b_…` · `txt_S7_…`) | 압밀 · 압입 조건 · 밀도 / 경도 / 탄성률 문장 · 크리프 · 소성 지수 · 배수 3 의 한정어 · 오일 시험 · σ 문장 | 인용 근거 (이 논문은 표가 없어 값이 전부 본문에 있다) |

## 6. Post-processing ★
- **무엇을**: 400 점 (E_r, H) → k-means (k = 2) → 높은 군집 평균 → 시료 평균 ± (정의 미기재) · 기하 밀도 (질량 / πr²t / 1.87) · 식 (1) 과 P/H–d 비교 (H = 600 MPa 로 정규화) · 소성 지수 어림.
- **도구**: Triboscan (압입 해석) · k-means 구현 [미확인] · 그림 축 표기에 프랑스어가 남아 있다 (Vert · Rouge · Bleu · Intensité · Particule).
- **이 카드의 후처리**: Fig. 3 · 4 · S3 · S7 판독 (`digitized.csv`) · 벌크 밀도 · 두께 · 랩 표준 기준 재계산 · f(d) 검산 · 군집 색 점 세기 · E_r → E 환산 · 정본 카드 (Arzt · Mesarović–Fleck · Deng) 와의 대조 산술.

---

## 7. 우리 DEM+MPM 대비 → `our_dem_baseline.md` (우리 수치는 CLAUDE.md · `docs/` 의 값을 출처와 함께 적는다)

### 7-1. 비교표
| 항목 | 이 논문 | 우리 | 같음 / 다름 · 왜 |
|---|---|---|---|
| 시료 | 순수 Li₆PS₅Cl 분말 (~10 µm · 1 µm · < 1 µm) | 복합 양극 (NCM + Li₆PS₅Cl, SE 반지름 0.5 µm 급) · 순수 SE 침대 (보정용) | 순수 SE 끼리만 견준다 · 밀도 자료는 ~10 µm 뿐 |
| 밀도의 상태 | 하중 뺀 뒤 · 몰드 안 · 1.87 기준 · ⌀13 mm × ≈1 mm | DEM = 300 MPa 판 정지 + 판 고정 이완 (하중 아래) · 순수 SE 기준 = 기공 10–13 % · 진밀도 1.64 (1저자 11-10 Q5, CLAUDE.md) | 상태와 분모가 둘 다 다르다 — §7-2 처럼 벌크 밀도로 옮겨 견준다 |
| 300 MPa 근처 순수 SE | 보간 d ≈ 0.755 (1.87) = 벌크 ≈1.41 g/cm³ = 1.64 기준 기공 ≈14 % [카드 산술] | 기준 창 10–13 % (1.64 기준 = 벌크 1.43–1.48 g/cm³, 정본 비교 문서 10-14 줄) | ~10 µm 분말의 하중 뺀 값이 창 위 끝보다 ≈1 %p 성기다 — 입경 · 상태가 달라 판정 아님 |
| 입자 탄성 | E_r 24–25 GPa (→ E ≈ 21–22 GPa [카드 산술]) | DFT E_VRH 22.06 GPa · B₀ 26.23 · ν 0.360 (물성) · DEM 1.35 · MPM 1.53 GPa (연화 대리) | 물성 층은 같은 자릿수 — 연화값은 다른 층 (frame[2]) |
| 입자 경도 · 항복 | H 0.55–0.67 GPa (1 mN · 0.5 s) — σ_y 환산 없음 | MPM `--sigma-y` 0.30 GPa = Hencky 편차 변형 문턱 (문헌 항복과 그대로 견주지 않는다 — CLAUDE.md frame [1] 주석) | 견줄 환산 규칙은 결과 전에 등록한다 (이 카드는 환산하지 않는다) |
| 시간 의존 | 2 mN 유지 120 s 에 깊이 +38 % (크리프) | DEM · MPM 모두 속도 무관 구성식 | **우리 모델에 없는 물리** — 실험 밀도는 유지 시간과 함께 적어야 한다 |
| 접촉 영역 | 탄소성 천이 (I_p ≈ 12, 카드 산술로는 ≈50) · 완전 소성식은 ≈3 배 과소 | DEM 접촉 = hooke/hysteresis (연화 E) · Stage-E 면적 보정에 Tabor 면적 (A = F/H) | 접촉 평균압이 H 에 못 미친다는 저자 논증 (접촉 압력 · 면적을 잰 것은 아니다) — §7-3 |
| 탈압 | 없음 | 언로딩 시험 (등록 단계) | 대조점 없음 |
| 수송 | SI 그림 하나 (σ vs 성형압 × 측정압) | 접촉망 σ (다이 안 접촉) | 하중 뺀 펠릿의 저압 σ 와 직접 견주지 않는다 (10 → 150 MPa 에 3 배) |

### 7-2. ★ 기존 LPSCl 압밀 카드와 나란히 — 300 MPa 근처 (값 · 조건을 그대로 · 기존 카드는 고치지 않는다)
| 카드 | 분말 | 상태 (측정 연산자) | 분모 (g/cm³) | 그 카드의 값 | 벌크 밀도 (g/cm³) |
|---|---|---|---|---|---|
| **이 논문** | Li₆PS₅Cl ~10 µm | 하중 뺀 뒤 · 몰드 안 · 캘리퍼 5 점 · 200 mg ⌀13 mm | 1.87 [인쇄] | d 0.68 (100) · 0.73 (220, 그림 200) · 0.78 (400) → 기공 32 · 27 · 22 % | 1.27 · 1.37 · 1.46 · 300 보간 ≈1.41 [카드 산술] |
| `lee2025_heckel_…` | 상용 Li₆PS₅Cl (POSCO JK · 입경 미확인) | 가압 중 · 연속 1 mm/min · DIC · ⌀8 mm × 5 mm | 1.64 [인쇄] | 기공 29 · 21 · 14.9 · 10.3 % @ 100 · 200 · 300 · 400 MPa [그 카드 판독] | 1.17 · 1.30 · 1.40 · 1.47 [카드 산술 (1 − ε) × 1.64 — 인쇄 분모를 글자 그대로 쓸 때] |
| `faka2026_…` | AMG Li₆PS₅Cl D50 4 · 11 · 20 · 40 µm | 가압 중 · ⌀6 mm · 100 mg | 압밀 시료 Rietveld 결정밀도 | 300 MPa ρ_rel 73.7 · 77.5 · 84.0 · 87.1 % · **11 µm: 69.2 (100) · 74.0 (200) · 77.5 (300) · 80.3 % (400)** [그 카드 판독] | — (분모 숫자가 그 카드에 없다) |
| `miss2026_insitu_…` | µc-Li₅.₅PS₄.₅Cl₁.₅ (조성 다름) | 가압 중 / 놓은 뒤 (다이 안) / 다이 밖 · 80 mg ⌀10 mm | 1.87 (Adeli 2019) | 300 MPa: 가압 중 7.1–7.6 % · 놓은 뒤 8.6 % · 400 MPa 뒤 다이 밖 9.5 % [그 카드 재계산 · 판독] | 놓은 뒤 ≈1.71 [카드 산술 1.87 × (1 − 0.086)] |
| `wang2024_…` | MSE Supplies Li₆PS₅Cl (SEM 판독 ≈0.5–1 µm) | 냉간 20 °C · 다이 밖 · 마이크로미터 · 0.18 g ⌀12.7 mm | 1.64 [인쇄] | 150 · 300 · 450 MPa → 기공 19.2 · 13.5 · 8.5 % (1.64) / 28.8 · 23.8 · 19.4 % (1.86) [그 카드 산술] | 1.33 · **1.42** · 1.50 [그 카드 판독 · 표] |
| `larson2025_…` | 자체 합성 Li₆PS₅Cl 0.93 ± 0.57 µm | 냉간 300 MPa · 다이 밖 · 0.24 g ⌀12.7 mm | 1.83 | 평균 87.5 % [그 카드 인쇄] | ≈1.60 [그 카드] |
| `thompson2026_…` | NEI Li₆PS₅Cl ≈5 µm (추정) | 준등방 · 하중 아래 · X-선 흡수 밀도 | 같은 압력의 결정밀도 | 331–334 MPa ≈16 % [그 카드 산술] | 1.56 [그 카드 판독] |
| `tron2023_…` · `beutl2024_…` (INDEX.md 묶음 표) | 상용 · NEI ≈1 µm | 360 MPa 펠릿 | 1.64 | — | 1.55–1.60 · ≥ 1.49 |

- **읽는 법**: 300 MPa 근처 순수 LPSCl 계열의 벌크 밀도가 카드에 따라 **≈1.40–1.71 g/cm³** 로 흩어진다 (분말 · 입경 · 상태 · 조성이 다 다르다).  이 논문의 ~10 µm 값 (≈1.41 @300 보간 · 1.46 @400) 은 **성긴 쪽 끝** — `wang2024` 냉간 (1.42 @300) · `lee2025` (1.40 @300, 그 분모를 글자 그대로 쓸 때) 와 같은 높이이고 `larson2025` (1.60) · `miss2026` (≈1.71, 다른 조성) 보다 낮다.
- **같은 재료 · 가장 가까운 입경** = `faka2026` 의 11 µm (가압 중): 69.2 · 74.0 · 77.5 · 80.3 % ↔ 이 논문 (하중 뺀 뒤) 68 · 73 · [75.5 보간] · 78 % — **1–2.3 %p 안** (분모가 둘 다 결정밀도 계열일 때).  놓은 뒤 값이 가압 중 값보다 낮다는 방향 · 크기 (정본 `miss2026` 의 SE 두께 회복 0.3–2.8 %) 와도 어긋나지 않는다 — 다만 분말이 다르므로 일치의 증거로 쓰지 않는다.
- **경향이 갈리는 곳**: 이 논문의 초록은 *"smaller or softer particles achieve higher density and smoother surfaces at lower pressures"* 라고 쓰고 본문 끝 (p.5) 도 입경을 줄이면 같은 밀도에 필요한 압력이 낮아진다고 쓰지만, 작은 Li₆PS₅Cl 의 밀도 자료는 없다 (근거 = 재료가 다른 Li₃YBr₂Cl₄ 0.85 와 식 (1) · 소성 지수 논증).  같은 재료를 입경만 바꿔 가압 중 밀도를 잰 `faka2026` 은 **반대 순서** (300 MPa 에서 40 µm 87.1 % > 4 µm 73.7 %) 다 — 두 값을 그대로 둔다.

**경도 · 탄성률 나란히 (Li₆PS₅Cl · [정본 카드])**:

| 카드 | 방법 · 하중 · 시간 | 시료 상태 | H (GPa) | E 또는 E_r (GPa) |
|---|---|---|---|---|
| **이 논문** | Berkovich · **1 mN · 부하 0.5 s · 유지 없음** · 오일 · 대기 | 냉간 펠릿 (d 0.68–0.78, 1.87 기준) 꼭대기 군집 | **0.545–0.665** (~10 µm) · 0.78 (1 µm) · 0.87 (< 1 µm) | E_r 15.3–24.0 · 25.6 · 28.6 |
| `lee2025_heckel_…` | 8 mN · 부하 4 s · 유지 2 s · 제하 4 s · Oliver–Pharr · SEM 안 | 치밀 펠릿 (단면 공극 2.5 %) | 1.41 ± 0.24 | E 27.6 |
| `larson2025_…` | Berkovich · 최대 100 mN (깊이 ≈2.5 µm · 입자 수십 개) · 글러브박스 | 냉간 300 MPa / 150 °C 열간 (≈88 %, 1.83 기준) | 0.72 ± 0.16 / 0.78 ± 0.25 | E_r 10.6 / 22.1 |
| `jung2026_sio2_…` | 다이아몬드 팁 나노압입 · Oliver–Pharr (ν 0.30 가정) · 잔류 깊이는 최대 70 µN 에서 | (그 카드 참조) | 1.34 | E 28.6 |
| `lee2026_mechanical_halogen_…` | 60 µN 압입 잔류 자국 → σ_ys = 3P/(2πc²) · AFM 힘 분광 | (그 카드 참조) | — (σ_ys 92 MPa) | E 8.0 (AFM-FS) |
| `song2025_porous_…` | mm 크기 외팔보 굽힘 / (2차 인용) Ning 2023 나노압입 | 공극 13 % 펠릿 / 300 °C 소결 | — | 4.7 ± 1.1 (벌크) / 28.0 ± 1.8 |
| `deng2016_…` · 우리 DFT | 제1원리 | 결정 | — | 22.1 (ν 0.37) · 22.06 (ν 0.360) |

- H 가 카드에 따라 **0.55 → 1.41 GPa (2.6 배)** 다.  ⚠ 이 논문의 해석 (느린 시험일수록 경도가 낮다) 대로라면 부하 · 유지가 더 긴 `lee2025` (4 s + 2 s) 가 더 낮아야 하는데 **더 높다** — 시료 밀도 (치밀 ↔ 냉간) · 압입 크기 · 표면 상태 · 조성이 함께 다르므로 시간 척도 하나로 정리되지 않는다 [카드 지적].
- 성형이 덜 된 펠릿에서 E_r 가 낮게 나오는 것 (이 논문 100 MPa 15.3 · `larson2025` 냉간 10.6 GPa) 은 두 카드가 같은 방향이다.

### 7-3. 접촉 영역 — 우리 접촉 법칙 · 재설계 후보에 주는 것
