Repository: yonghoon7153-source/Yonghoon-DEM-DFT

# 📚 LITDB — 문헌 단일 시스템 (**SE·DFT 축 + DEM·MPM 축, 두 트랙**)

> **앞으로 논문은 여기서만 본다.** 여러 곳(db/literature, kb/papers, db/properties, Excel)에 흩어진 문헌을 한 곳에서 생각·참고·비교하기 위한 통합 MD 시스템.

## 왜 트랙이 둘인가
`INDEX.md` 는 argyrodite 전해질 축이라 접촉역학·MPM·건식전극 digest 가 들어갈 자리가
없다. 그래서 한때 64편이 **어느 인덱스에도 없었다**(open_items #7). 축을 나눠 그 구멍을
닫았고, 한 분모로 세면 “159편 중 98편 미언급” 같은 **가짜 미결**이 나온다
(`comparison_vs_ours.md:8`). 분리는 실측 근거가 있는 결정이다 — 합치지 말 것.

⚠ 이 표의 **편수는 적지 않는다.** 손으로 쓴 수는 반드시 낡는다(README 자신이 세 번 틀렸다).
현재값은 `python3 tools/litdb/build_index.py --check` 로 본다.

File: litdb/papers/vu2019_soft_grain_compression_beyond_jamming_dic.md (part 1 of 2)
<!-- digest 표준 양식. COMPREHENSIVE / paper-level STANDALONE digest. 깊이 기준 = bazzoun2026_dem_fem_rnm_ionic.md · 꼴 · 절 번호 = cardenasbarrantes2022_soft_hard_grains_compaction_experiment_dic.md · cantor2020_compaction_model_highly_deformable_particles.md -->
# 무른 입자 (초탄성 실리콘 · 탄소성 한천 하이드로겔) 의 2D 일축 단계 압축 실험 — 재밍점을 지나 공칭 충전율 (packing fraction) 1.34 까지, 대변형 DIC 로 입자 내부 오른쪽 Cauchy–Green 변형장 · 접촉 판정 (경계 0.5 mm 근접 + 변형 1 % · contact criterion) · 특정 접촉 길이 (specific contact length) · 입자 / 빈틈 모양 · 재료에 따라 자리가 바뀌는 두 번째 교차 φ0 — 같은 장치 계열 (2022 혼합 실험) 의 선행판 — Vu, Barés (Phys. Rev. E 2019)

> slug `vu2019_soft_grain_compression_beyond_jamming_dic` · DOI `10.1103/PhysRevE.100.042907` · type `experiment 2D (초탄성 실리콘 원기둥 · 탄소성 (elastoplastic) 한천 1 % 하이드로겔 원기둥 각각 · 이분산 20 / 30 mm · 약 100 개 · 일축 단계 압축 + 1 분 이완 · 평판 스캐너 2400 dpi 영상 + 대변형 DIC · 재료마다 3 회)` · PDF `aee63143-12._Soft-grain_compression_Beyond_the_jamming_point.pdf` · digested `2026-11-10` · status ✅
>
> ⚠⚠ **먼저 읽을 것 — 다섯 겹의 전이 금지**: ① **2D** (높이 15 mm 원기둥의 **바닥면**만 본다 · 위는 자유 — 평면 응력 쪽 조건) ·
> ② 재료 = **실리콘** (E 0.45 MPa · ν 0.495 · 초탄성 · 비압축) 과 **한천 1 % 하이드로겔** (E 10 kPa · ν 0.15 · Ep 1.8 kPa · σy 500 Pa ·
> **압축성** 탄소성) — 우리 SE (LPSCl) · AM (NCM) 이 아니다 · ③ 압력 **kPa 대 이하** (그림 2a 의 축 글자는 'MPa' 지만 kPa 의 오기로
> 보인다 [카드 추론] · 응력 정의 자체가 '힘 ÷ 계 너비') · ④ 충전율 φ 는 **입자 처음 모양 넓이** 기준의 공칭값 (소성은 1.34 까지 —
> I2 로 보면 실제 넓이 분율 ≤ 0.99 [카드 산술]) · ⑤ **하중 쪽만** (하중을 뺀 뒤의 되튐 · 잔류 형상은 재지 않았다) · **수치 계산 대조 없음**.
> ⇒ **절대값 전이 0 건.**  가져오는 것 = (a) **영상에서 접촉을 정하는 규칙** (근접 + '힘을 받는다' 는 국부 변형 증거) 과 그 문턱의
> 크기 · 근거 (b) **소성 (영구 변형) 입자**의 재밍 뒤 압밀에서 무엇이 언제 바뀌는지 (접촉망이 굳고 · 두 번째 교차) 의 **모양**
> (c) 입자 안 변형 통계 (평균 · 폭 · PDF · 반지름 분포) 의 **정의** (d) 재밍점 · 충전율 정의가 결과를 얼마나 바꾸는지의 실례.
>
> ⚠ **그림과 본문이 어긋나는 곳 (원문 그대로 둘 다 적음 · §12-B)**: 그림 3a · 3b 의 그려진 맞춤선 기울기 **2.24 · 1.69** [판독] ↔ 본문 ·
> 캡션 **2.63 · 1.23** (같은 열의 그림 3f 는 0.234 ↔ 0.23 으로 맞는다) · 그림 3a 맨 아래 눈금 글자 '0.05' (균등 간격이면 0.10 자리) ·
> 그림 2a 축 단위 'MPa' · 본문이 그림 7 의 소성 패널을 'Fig. 10(d)–(f)' 로 부름 · 충전율 정의 문장의 비가 거꾸로.
>
> **같은 그룹 · 같은 장치 계열** (LMGC Montpellier): 이 카드 = **장치 선행판** (무른 입자만 · 초탄성 + 소성 · 2019) →
> `cardenasbarrantes2022_soft_hard_grains_compaction_experiment_dic` (같은 장치 · 실리콘 + PVC 혼합 · 2022 Letter — 이 논문이 그 ref [12] ·
> 접촉 판정 문턱을 이 논문으로 넘김).  수치 쪽 형제: `cantor2020_…` (2D 원전) · `cardenasbarrantes2020_…` (혼합) ·
> `cardenasbarrantes2021_soft_pentagons_…` (오각형) · `cardenasbarrantes2022_soft_spheres_3d_…` (3D) · 소성 원판 MPM =
> `nezamabadi2022_mpm_cd_plastic_particle_compaction` · `nguyen2017_mpm_bpm_deformable_particle_compaction` (이 논문 ref [45] 계보).
>
> 쪽 표기: 이 카드의 **p. N = 042907-N** (본문 p. 1–13 · 참고문헌 p. 13–15).

---

## 0. 이 논문이 우리에게 *왜* 중요한가 (한눈 positioning)

[DEM 우선 (수영)] 트랙은 AM + SE 를 가압부터 탈압까지 한 모델로 누르고, 그 모델이 **입자 형상 변형 (SE 소성)** 을 내야 한다는
조건을 세웠다 (1저자 11-10 Q2).  같은 그룹 묶음의 다른 카드들은 **초탄성 (가역)** 입자뿐인데, 이 논문은 같은 장치로 **소성 (탄소성)
입자**를 초탄성 입자와 나란히 누른 유일한 실험이다.  그리고 2022 혼합 실험이 "[12] 를 보라" 로 넘긴 **접촉 판정 규칙의 원문**이
여기에 있다.

| 우리가 필요한 것 | 이 논문이 주는 것 |
|---|---|
| **입자 사이 접촉을 정하는 규칙** (우리 MPM 피복 · 재설계 후보의 배위수 · 접촉 길이) | p. 4: 두 입자 경계가 **0.5 mm** 보다 가깝고 **그리고** 경계에서 **1.5 mm** 안의 von Mises 척도가 \|𝒞 − 1\| > **0.01** 이면 접촉 — *"The choice of 1% is just above the noise measurement value"* · 접촉 길이 = 같은 기준을 경계 위에서 국부적으로 적용.  [카드 산술] 작은 입자 지름 (20 mm) 의 **2.5 %** 근접 · **7.5 %** 띠 · 문턱 ≈ 출발 잡음 σ_𝒞 (≈ 7 × 10⁻⁴ [판독]) 의 **14 배** |
| **소성 입자**가 재밍을 훨씬 지나 어떻게 치밀해지는가 | 한천 (E 10 kPa · σy 500 Pa · ν 0.15) 을 전역 변형 **≈ 40 %** · 공칭 φ **1.34** 까지 — 특정 접촉 길이가 φ0p ≈ **0.99** 까지 선형 뒤 준선형 · φ > **1.15** 에서 접촉 길이 분포가 겹친다 (*"the contact network of the packing is frozen"*) · 입자 평균 모양이 **압축 축을 따라서만** 납작 · 입자 안이 고르게 소성 흐름 (전단 띠 없음) |
| 입자 **안** 변형장의 통계 (MPM 누적 변형장과 견줄 정의) | F = ∇u + I · C = FᵀF · 불변량 · 고유값 · 𝒞 = √(C : C) (식 2–4) 의 PDF · 평균 · 표준편차 · 반지름 분포 · 주방향 — 초탄성은 φh0 ≈ **0.795** 에서 m_𝒞 최소 (팽창이 압축을 앞지름) · 소성은 φ0p ≈ **0.99** 에서 σ_𝒞 · m_λ1 · σ_I2 가 꺾인다 |
| 재밍점 · 충전율 **정의**가 결과를 얼마나 바꾸는가 | φc ≈ **0.737** ± 0.02 (RCP 0.842 보다 낮은 이유 다섯 · p. 5) · 이 논문 그림 2c 판독으로 Z 법칙 계수 k 가 φc 기준 **≈ 2.0** ↔ 압력 상승 기준 (φ 0.70–0.71) **≈ 4.0–4.8** [판독 + 카드 산술] · 공칭 φ 1.34 ↔ 실제 넓이 분율 ≤ 0.99 [카드 산술] |
| 2D 재설계 비교 (단계 2–3) 의 **외부 대조 후보** | 재료값 (E · ν · Ep · σy) · 크기 · 개수 · 마찰 처리 · 단계 + 이완 절차 · 멈춤 조건이 모두 글로 적혀 있고 저자가 *"It could also be used to benchmark numerical models"* (p. 13) 라고 쓴다 — 단 **평면 응력 쪽** 조건 · σ 단위 불확실 |

⚠ 하중 쪽만 · 2D · kPa 이하 · 모델 재료 · 시료 3 개 · 수치 대조 없음 · 보충 자료 없음.

### 0-1. 이 묶음의 네 질문에 대한 답 (원문 위치와 함께)

| 질문 | 원문 | 카드 정리 |
|---|---|---|
| **(i) DEM (단단한 구 · 점접촉) 의 한계** | **'DEM' 이라는 낱말이 없다 (말 없음).**  닿는 문장: p. 1 *"Around the jamming point it is possible to consider that these particles are ruled by a linear elastic behavior since the stress and so the deformations are assumed to be small [12–14]. However, far beyond the jamming point it is necessary to consider a more complicated local behavior for the particle materials; different mechanisms more complicated than elasticity are at play: hyperelasticity, plasticity, damage, fracture, etc."* · p. 1 열린 질문 *"(ii) Are some elements of the Hertz contact framework still valid in this state?"* · p. 12 *"the stress grows superlinearly with φ (see Fig. 2) which is not what is expected for Hookean particles [31] or for soap bubbles [9] where a linear regime is observed."* | 이 논문은 DEM 을 돌리지 않았고 질문 (ii) 에 수치로 답하지 않는다.  실험으로 보인 것: (a) 초탄성 응력이 재밍 뒤 **초선형** (σ − σc ∝ (φ − φc)^β, β ≈ 1.2 → 1.5 [판독 + 카드 산술]) — 선형 (Hookean) 접촉 그림과 꼴이 다르다 · (b) 입자가 **다각형**이 되고 (그림 1f) 접촉 길이가 둘레의 41 % (초탄성) · 77 % (소성) 까지 [판독] — 점접촉 가정의 반대 끝 · (c) 소성 입자는 φ > 1.15 에서 접촉망이 굳은 뒤 **재료 자체의 압축**으로 치밀해진다 — 구 입자 접촉 모델에 그 자유도가 없다 (카드 해설) |
| **(ii) 소성 · 큰 변형이 왜 어려운가 / 우회 · 비용** | p. 1: *"However, little is known for bulk material particles and not so many methods exist to measure mechanical interactions at the grain scale"* · *"nothing exists for local (subgranular) measurements in soft granular systems in a highly strained state"* · 수치 모형 ([45] MPM + bonded particle · [46] 변형 다각형) 은 *"produced few experimental results [47] and they all only focus on particle geometry variations and macroscopic observable changes without looking at the material evolution down to the particle scale"* · p. 4: *"since we compare materials with very different behaviors and elastic moduli, not to make any further assumptions about the exact material behaviors, we do not deal with the stress tensor nor the energy fields"* | **우회 = 계산이 아니라 측정** — 구성식 가정 없이 변위장 → 변형 텐서만 낸다 (응력 · 에너지 장은 일부러 안 냄).  비용: 실험마다 사진 100–200 장 (≈ 520 Mpx · 한 장 스캔 ≈ 10 분) · 큰 재배열 때 사람 손으로 첫 추정 · 입자 ≈ 100 개 · 재료마다 3 회.  [카드 산술] 한 단계 ≈ 0.25 + 1 + 10 분 → 초탄성 ≈ 115 단계 ≈ 22 h · 소성 ≈ 214 단계 ≈ 40 h (스캔 외 시간 미기재 · 처음 길이 270 mm 가정).  맞춘 값 = **없음** (법칙 적합 없음 · 그림의 맞춤선 기울기뿐) |
| **(iii) 2D 인가 3D 인가 · 2D → 3D 전이** | **2D** — 원기둥 **바닥면** 영상 (p. 2: *"imaged from below with the scanner"*) · 결론 p. 13 *"highly strained soft disks packing"* | 3D 로 옮기는 것에 대한 문장 **없음**.  평면 응력 / 평면 변형률이라는 말도 **없다** — 그러나 초탄성 (ν 0.495) 의 I2 평균이 0.958 까지 내려가 (그림 8b 판독) 바닥면 넓이가 평균 ≈ 2 % 줄었다 = 위가 자유라 높이 방향으로 부풀 수 있는 조건 (카드 산술 + 추론).  확장 과제로 든 것: 깨지는 · 다분산 · 부푸는 입자 · 다른 하중 · 다공 재료 (p. 13) |
| **(iv) 압력을 뺄 때의 거동** | **다루지 않는다** — 하중 단계만 (p. 2: 0.5 mm 이동 → 1 분 정지 → 스캔) · 멈춤은 *"when particles pop out of the scanner glass due to force chain buckling"* (p. 3) | 소성 입자의 **영구 변형**은 하중을 건 채의 모양 (그림 1f · 4d · 10g–h) 으로만 보인다 — 하중을 뺀 뒤 남는 모양 · 되튐 · 이력 (탄소성의 핵심) 은 **측정 없음**.  탈압 근거로 쓸 수 없다 |

---

## 1. 한 줄 요약

**KR:** 평판 스캐너 유리 위에 놓인 약 100 개의 이분산 원기둥 (지름 20 · 30 mm · 높이 15 mm) 을 2D 피스톤 (270 × 202 mm²) 으로 0.5 mm 씩
일축 압축하고 (1 분 이완) 2400 dpi 영상에 대변형 DIC 를 걸어, **초탄성 실리콘** (E 0.45 MPa · ν 0.495) 과 **탄소성 한천** (E 10 kPa ·
ν 0.15 · σy 500 Pa) 각각에서 입자별 변위장 · 오른쪽 Cauchy–Green 변형 텐서 · 경계 · 접촉 · 빈틈을 쟀다.  초탄성은 φc ≈ 0.737 에서
재밍 (Z ≈ 4 · f_NR ≈ 0.9 · 응력 상승) 뒤 응력이 **초선형**, 소성은 처음부터 재밍 상태로 응력이 **준선형** 이다.  특정 접촉 길이는 재밍 뒤
선형으로 늘고 (소성은 φ0p ≈ 0.99 뒤 준선형 · φ > 1.15 에서 접촉망이 굳음), 입자 안 변형 통계 (𝒞 · λ1 · I2 의 평균 · 표준편차) 는
재밍점 말고도 **두 번째 교차** (초탄성 φh0 ≈ 0.795 · 소성 φ0p ≈ 0.99) 를 보인다 — 저자 해석은 재료 안의 압축 · 팽창 · 전단 경쟁이고,
그래서 위치가 재료에 따라 다르다.  저자는 변형장이 재밍과 그 너머를 기술하는 좋은 관측량이며 배위수 · 비-래틀러 분율을 대신할 수
있다고 결론 짓는다.

**EN:** About 100 bidisperse cylinders (20/30 mm, 15 mm high) on a flatbed scanner are compressed uniaxially in 0.5 mm steps (1 min rest)
in a 270 × 202 mm² piston; a large-displacement DIC applied to 2400 dpi images gives, for hyperelastic silicone (E = 0.45 MPa,
ν = 0.495) and elastoplastic 1 % agar hydrogel (E = 10 kPa, ν = 0.15, σy = 500 Pa), each grain's displacement and right Cauchy–Green
fields, boundaries, contacts and the voids.  Contacts are detected when two edges are closer than 0.5 mm and the von Mises strain within
1.5 mm of the boundary deviates by more than 1 % from 1.  Hyperelastic packings jam at φc ≈ 0.737 and the stress then grows
superlinearly; plastic packings start jammed and the stress grows sublinearly.  The specific contact length grows linearly after jamming
(plastic: sublinear beyond φ0p ≈ 0.99, frozen network beyond φ ≈ 1.15).  Local strain statistics show a second, material-dependent
crossover deep in the jammed state (φh0 ≈ 0.795 hyperelastic, φ0p ≈ 0.99 plastic), attributed to a competition between compression,
dilation and shear.  No unloading, no simulation.

**우리에게 왜 중요한가 (3 줄):** ① **접촉 = '닿음' 이 아니라 '힘을 받음'** 이라는 판정 규칙의 원문과 그 문턱 — 우리 MPM 피복은
근접 띠만 쓰고 (원장 `MPMC-02`), 재설계 후보 (A′ · B) 의 배위수 · 접촉 길이 정의도 같은 질문을 받는다.  ② 같은 장치 · 같은 절차로
**소성 입자**를 누른 실측 — "SE 형상 변형 필수" (1저자 11-10) 를 내건 재설계가 입자 수준에서 내야 할 **현상의 순서** (선형 → 포화 ·
접촉망 굳음 · 모양이 압축 축 방향으로만 납작) 를 준다.  ③ 같은 자료에서 **재밍점 · 충전율의 정의만 바꿔도** 법칙의 계수가 2 배 넘게
움직인다 — 우리 단계 0 (판정 규칙을 결과 전에 적기) 의 직접 근거.

---

## 2. 메타

| 항목 | 내용 |
|---|---|
| 제목 | Soft-grain compression: Beyond the jamming point |
| 저자 | **Thi-Lo Vu**, **Jonathan Barés**\* (교신 · jonathan.bares@umontpellier.fr) — 2 명 |
| 소속 | Laboratoire de Mécanique et Génie Civil, Université de Montpellier, CNRS, Montpellier 34000, France (두 저자 같음) |
| 저널 | **Physical Review E 100, 042907 (2019)** · 15 쪽 (발행 정보 줄 "2470-0045/2019/100(4)/042907(15)" = 4 호) |
| DOI | 10.1103/PhysRevE.100.042907 |
| 날짜 | Received 23 March 2019 · **published 22 October 2019** (채택일 인쇄 없음) |
| 판권 | ©2019 American Physical Society |
| 장치 · 재료 상표 | 스캐너 **CanoScan 9000F Mark II** · 실리콘 **Moldstar 15 slow (Smooth-On)** [48] · 한천 **A10752 agar powder (Alfa Aesar)** [49] · 안료 Silc Pig black [54] · 반짝이 Cast Magic silver [55] |
| 코드 | 영상 후처리 PYTHON 코드 (입자 추적 · DIC · 장 계산) `https://git-xen.lmgc.univ-montp2.fr/Image/granular_dic` [58] · 방법 문서 HAL `medihal-01540230` [57] · DIC 의 바탕 = Vu 외 Exp. Mech. 59, 453 (2019) [50] |
| 감사 | G. Camp · S. Devic · R. Mozul (기술 지원) · M. Renouf · É. Azéma · V. Huon (토론) |
| 자금 | **[미확인]** — 감사의 글에 과제 · 자금 문장이 없다 |
| 그림 · 표 · 식 · 문헌 | 그림 **10** · 표 **0** · 식 **(1)–(5)** · 참고문헌 **65** |
| 보충 자료 | **미수령** — 본문 · 참고문헌 어디에도 Supplemental Material 언급이 없고 (낱말 검색) inbox 에 보충 PDF 가 없다 · 있는지 [미확인] |
| 소재 | ⛔ SE · CAM 아님 — 모델 재료 (실리콘 · 한천 하이드로겔) 원기둥.  응용 동기 = 상처 치유 · 세포 단층 · 배아 · 암 침윤 · 거품 · 에멀전 · 금속 / 플라스틱 / 세라믹 분말 소결 (p. 1) |
| 연구유형 | **실험** (2D 일축 단계 압축 + 영상 · DIC) + 관측량 통계.  이론 · 수치 계산 없음 |

**1저자 메모의 서지와 대조**: 저자 (Vu · Barés) · 제목 · Phys. Rev. E 100, 042907 (2019) — **원문과 같다** (다른 점 없음).  메모에
없던 것 = 1저자 이름 **Thi-Lo** · 날짜 둘 · 4 호 · 15 쪽.

---

## 3. 핵심 수치 — 본문 / 판독 / 카드 산술 구분

> 표기: **본문** = 본문 · 캡션에 인쇄된 값 (쪽 표기) · **[판독]** = 그림에서 읽음 (원 래스터 1015 px 폭에서 눈금을 화소로 찾고 곡선 색의
> 화소 중앙값을 읽음 · 원값은 그림 폴더 `digitized.csv` · TREND 전용) · **[카드 산술]** = 카드가 논문 숫자로 계산 (식 병기) ·
> **[미확인]** = 원문에 없음.
> ★ 그림 2 · 3 · 6–9 는 **대표 실험 한 번** (재료마다 하나) 이고 음영은 그 실험 안의 95 % 띠 (힘 신호 평균 · 입자 평균 · 6 단계 평활) 다.
> 그림 4 · 5 · 10 만 세 실험 평균이다.  실험 사이 흩어짐은 φc ± 0.02 하나만 적혀 있다.

### 3-1. 입력 · 설정 (전부 본문)

| 양 | 값 | 위치 |
|---|---|---|
| 피스톤 안쪽 처음 크기 | **270 × 202 mm²** (네 벽) | p. 2 |
| 구동 | 스테퍼 모터가 나사를 돌려 **한 벽을 직사각형의 긴 변 방향으로** 이동 → 움직이는 벽 = **202 mm 쪽** (카드 해석) · 그 벽을 잡는 **힘 센서 2 개** | p. 2 |
| 힘 기록 | **100 Hz** 연속 (단계식 압축 동안) | p. 2 |
| 한 단계 | 벽이 **0.5 mm** 를 **2 mm/min** 으로 이동 → **1 min** 정지 (*"enough for the particle to rearrange and the whole packing to relax as verified on the stress signal"*) → 아래에서 스캔 | p. 2 |
| 영상 | **2400 dpi (10.5 µm/px)** · 8 비트 ≈ **19 × 27 (kpx)²** (본문 다른 곳 ∼520 Mpx) · 한 장 스캔 **≈ 10 min** · 실험마다 **100–200 장** | p. 2 · 3 |
| 최대 전역 변형 | **40 %** (소성) · 초탄성은 **∼20 %** (그 뒤 입자가 유리에서 튀어 오름) | p. 2 · 3 |
| 초탄성 입자 | 실리콘 · **E = 0.45 MPa** · **ν = 0.495** [50] · *"very close to an ideal hyperelastic one [50]"* · 그림 1b = **20 N** 으로 누른 사진 | p. 2 |
| 소성 입자 | **1 % 한천 하이드로겔** · 준정적 하중에서 *"almost like a perfect elastoplastic material"* [50] · **E = 10 kPa** · **ν = 0.15** · 소성 계수 **Ep = 1.8 kPa** · 항복 응력 **σy = 500 Pa** · 그림 1c = **0.2 N** | p. 2 |
| 크기 | 이분산 원기둥 지름 **20 · 30 mm** · 높이 **15 mm** (두 재료 같음) — *"The bidispersity permits to avoid grain crystallization"* | p. 2 |
| 개수 | 실험마다 **약 N = 100** · 작은 : 큰 **개수비 ≈ 3** (일정하게) | p. 2 |
| DIC 무늬 | 실리콘 = 검은 안료 섞기 + 틀 바닥에 은 반짝이 얇게 · 한천 = 검은 인도 잉크 **0.29 %** + 금속 반짝이 **0.05 %** (질량) · 반짝이 **25 µm** → 상관 길이 **≈ 50 µm** (바닥면) | p. 2 |
| 반복 | 재료마다 **3 회** (초기 배치가 매번 다름) | p. 3 · 4 |
| 마찰 처리 | 초탄성 = 유리에 식물성 기름 (점도 **60 mPa·s**) — 바닥 정지 마찰을 거의 없애고 빛 투과를 좋게 · *"This oil also makes the interparticle friction vanishing"* · 소성 = 탈이온수를 넣어 같은 효과 · 증발을 막으려 위에서 물을 떨어뜨려 늘 젖은 상태 | p. 3 |
| 멈춤 | *"Experiments are stopped when particles pop out of the scanner glass due to force chain buckling"* — 초탄성 ∼20 % · 소성은 그 두 배 | p. 3 |
| 준비 | 초탄성 = 재밍을 볼 만큼 **느슨하게** · 소성 = 손으로 **RCP 가까이 조밀하게** (깊은 재밍 상태로 가려고) · 둘 다 손으로 · 분리 · 결정화 피함 | p. 3 |
| 입자 찾기 | 첫 장을 **300 µm** 가우스로 흐리게 → 이진화 → 작은 입자 지름의 **3/4** 인 이상 입자 상과 합성곱 → 최고값의 **99 %** 로 이진화 → 무게중심 | p. 3 |
| 추적 | **200 × 200 px** 부분 영상 · FFT 상관 (1 px) → Nelder–Mead 로 위치 · 회전 (식 1) · 이동 > **100 px** 또는 큰 회전이면 사람이 첫 추정 | p. 3 |
| 입자 안 DIC | 정규 격자 상관 칸 **40 px (400 µm)** (무늬의 8 배) · 변위 정확도 **0.01 px (100 nm)** | p. 3 |
| 접촉 판정 | 경계 사이 **0.5 mm** 미만 **그리고** 경계에서 **1.5 mm** 안의 \|𝒞 − 1\| > **0.01** | p. 4 |

### 3-2. 결과 숫자 (본문)

| 양 | 값 | 위치 |
|---|---|---|
| 재밍점 (초탄성) | **φc ≈ 0.737** · 실험마다 **± 0.02** (작은 계 · 초기 조건) · 마찰 없는 등방 RCP **0.842** [25] 보다 낮다 — 이유 (i) 완전 무마찰 아님 (ii) 벽 마찰 (iii) 윤활액의 모세관 다리 (iv) 일축 압축 (v) 작은 계 | p. 5 · 그림 2 |
| 등방 배위수 | **Zc = 4** (미끄러운 입자의 등방 정역학 값) · 재밍은 Z ≲ 4 에서 지나감 (남은 마찰 · 모세관 인력 탓) | p. 5 · 그림 2 |
| 배위수 증가 시작 | Z 가 **2.5** 바로 위에 머물다 **φ ≈ 0.692** 부터 급증해 Z = 4 로 · 그 뒤 소성과 같은 완만한 구간 (*"square-root increase"* 와 일치 · 계수 미기재) | p. 5 |
| 비-래틀러 분율 | 재밍점 값 **f_c ≈ 0.9** (인쇄는 "fc 0.9" — 기호 빠짐) · 소성도 같음 · 전단 재밍된 마찰 입자의 0.83 [32] 보다 크다 · 둘 다 1 로 포화 | p. 5 |
| 특정 접촉 길이 L | 초탄성: 잡음 수준 아래 → **φ ≈ 0.692** 부터 선형, 기울기 **∼2.63** · 소성: 기울기 **∼1.23** 으로 선형 → **φ0p ≈ 0.99** 에서 준선형 (φ0p 는 실험마다 안정) | p. 5 · 그림 3 |
| 비구형도 A_s (소성) | φ0p 부터 **기울기 0.23** 의 선형 · 최대 비구형도 **1.22** (변형 다각형 모의 [46] 의 1.25 와 가깝다) | p. 6 |
| 접촉망 굳음 (소성) | **φ > 1.15** 에서 P(l) 곡선이 겹침 → *"the contact network of the packing is frozen"* · 빈틈 모양도 더 변하지 않음 | p. 6–7 |
| 빈틈 | 비구형도 대부분 **≈ 3** + 거듭제곱 꼬리 · 견고성 대부분 **≈ 0.6** (밀도와 함께 조금 증가) · 두 재료 차이 없음 | p. 7–8 |
| 두 번째 교차 (초탄성) | m_𝒞 가 **φh0 ≈ 0.795** 에서 최소 뒤 증가 · σ_𝒞 기울기 **0.08** (재밍 아래) · **0.28** (φh0 위) | p. 8 · 그림 6 |
| 두 번째 교차 (소성) | m_𝒞 선형 감소 (**기울기 −0.30**) 뒤 φ > **1.2** 포화 · σ_𝒞 **0.31** → **0.05** (φ0p ≈ 0.99) | p. 9 · 그림 6 |
| λ1 | 초탄성 평균 기울기 **0.12 · 0.54** · 표준편차 **0.14 · 0.54** (φc 교차) · 소성 평균은 φ0p 에서 최대 뒤 **0.094** 로 감소 · 표준편차 **0.39 · 0.087** | p. 9 · 그림 7 |
| I2 | 초탄성 σ_I2 **0.18 · 0.42** (φc 교차) · 소성 평균 **0.84** 로 감소 · σ_I2 **0.83** 뒤 평탄 · 높은 φ 에서 I2 **0.3–0.7** 평탄 분포 | p. 11 · 그림 8 |

### 3-3. 그림에서 읽은 값 (digitized — TREND 전용 · 한 실험)

| 그림 | 값 [판독] |
|---|---|
| 2a 초탄성 σ (축 글자 'MPa') | 0.29 @ φ 0.69 · 0.74 @ 0.72 · **1.5 @ φc 0.737** · 2.9 @ 0.75 · 6.5 @ 0.775 · 11.8 @ 0.80 · 16.9 @ 0.82 · **21.6 @ 0.835 (끝)** |
| 2b 소성 σ (축 글자 'kPa') | 0.09 @ 0.85 · 0.25 @ 0.90 · 0.38 @ 0.95 · **0.46 @ φ0p 0.99** · 0.64 @ 1.10 · 0.77 @ 1.20 · 0.87 @ 1.30 · **0.89 @ 1.335 (끝)** |
| 2c 초탄성 Z | 2.55 @ 0.66 · 2.66 @ 0.69 · 3.00 @ 0.70 · 3.65 @ 0.72 · **4.01 @ 0.737** · 4.17 @ 0.75 · 4.34 @ 0.78 · 4.51 @ 0.80 · **4.70 @ 0.835** |
| 2d 소성 Z | **4.17 @ 0.807** · 4.46 @ 0.85 · 4.61 @ 0.90 · 4.99 @ 0.99 · 5.16 @ 1.10 · 5.37 @ 1.20 · 5.48 @ 1.30 · **5.56 @ 1.338** |
| 2e 초탄성 f_NR | 0.46 @ 0.657 · 0.55 @ 0.692 · 0.80 @ 0.72 · **0.92 @ 0.737** · 0.96 @ 0.75 · **1.00 @ 0.81 이상** |
| 2f 소성 f_NR | **0.88 @ 0.807** · 0.93 @ 0.85–0.90 · 0.96 @ 0.95–0.99 · 0.99 @ 1.10 · **1.00 @ 1.17 이상** |
| 3a 초탄성 L | ≈ 0.09 (φ ≤ 0.69 · 잡음 수준) → 0.16 @ 0.72 · **0.20 @ φc** · 0.29 @ 0.78 · 0.33 @ 0.80 · **0.41 @ 0.835** (균등 눈금 판독 — ⚠ 맨 아래 눈금 글자 문제 §12-B) |
| 3b 소성 L | **0.20 @ 0.81** · 0.28 @ 0.85 · 0.37 @ 0.90 · 0.44 @ 0.95 · **0.51 @ 0.99** · 0.62 @ 1.10 · 0.70 @ 1.20 · 0.76 @ 1.28 · **0.77 @ 1.33** |
| 3c · 3d A_n | 초탄성 0.977 → 0.972 @ φc → **0.924 @ 0.835** · 소성 0.965 → 0.883 @ 0.99 → **0.697 @ 1.335** |
| 3e · 3f A_s | 초탄성 1.0238 → (재밍까지 평평) → **1.0316 @ 0.835** · 소성 1.027 → 1.045 @ 0.99 → **1.121 @ 1.33** |
| 3g · 3h 빈틈 총넓이 A_r (mm²) | 초탄성 15–19 (φ ≤ 0.69) → **최대 ≈ 57 @ φ ≈ 0.745** → 39.6 @ 0.83 · 소성 **54.7 @ 0.815** → 21 @ 0.99 → **3.5 @ 1.33** |
| 3i · 3j 견고성 S | 초탄성 ≈ 0.44 → 0.53 · 소성 0.58 @ 0.90 → 0.66 (평탄) |
| 3k · 3l 빈틈 비구형도 | 초탄성 ≈ 5.1–5.5 → 3.8 · 소성 3.5 → 3.0–3.4 |
| 4 (세 실험) | P(l) 첫 봉우리 ≈ 7 @ l 0.13 (초탄성) · ≈ 3.1 @ 0.17 (소성) → 끝 봉우리 ≈ 1.9 @ 0.42 (초탄성 · 꼬리 0.73) · ≈ 1.5 @ 0.65–0.75 (소성 · 꼬리 0.93) · 소성 a_s 꼬리 ≈ **1.25** · 소성 a_n 늦은 봉우리 ≈ 0.75 |
| 6b 초탄성 m_𝒞 | 1.0002 @ 0.666 · **1.0003 @ ≈ 0.70 (최대)** · 0.9987 @ φc · **0.9961 @ φ 0.79–0.80 (최소)** · 0.9975 @ 0.834 |
| 6c 초탄성 σ_𝒞 | **≈ 7 × 10⁻⁴ @ 0.66 (출발 잡음)** · 0.0037 @ 0.70 · 0.0069 @ φc · 0.0158 @ φh0 · 0.0245 @ 0.83 |
| 6e · 6f 소성 m_𝒞 · σ_𝒞 | m_𝒞 0.997 @ 0.81 → 0.945 @ 0.99 → **0.869 @ 1.335** · σ_𝒞 0.032 @ 0.90 → ≈ 0.052 @ 0.99 → **0.077 @ 1.335** |
| 6a · 6d 삽도 색 막대 | 초탄성 입자 𝒞 0.97–1.03 · 소성 입자 0.80–1.18 (φ0 근처) |
| 7b · 7e m_λ1 | 초탄성 1.001 → 1.012 @ φc → **1.064 @ 0.83** · 소성 1.002 → **1.016 @ 0.99 (최대)** → **0.991 @ 1.33** |
| 7c · 7f σ_λ1 | 초탄성 0.0017 → 0.013 @ φc → 0.057 @ 0.83 · 소성 0.020 @ 0.85 → 0.072 @ 0.99 → 0.107 @ 1.33 |
| 8b · 8e m_I2 | 초탄성 1.000 → 0.996 @ φc → 0.974 @ 0.80 → **0.958 @ 0.83** · 소성 0.996 → 0.850 @ 0.99 → 0.653 @ 1.20 → **0.558 @ 1.335** |
| 8c · 8f σ_I2 | 초탄성 0.002 → 0.016 @ φc → 0.053 @ 0.83 · 소성 0.129 @ 0.95 → 0.191 @ 1.10 → **≈ 0.20 (평탄)** |
| 10 (세 실험 · 가장 큰 φ 곡선) | 초탄성 큰 입자: 중심 ≈ 0.976 · 최고 ≈ 1.0045 @ r/R ≈ 0.8 · 작은 입자: 중심 ≈ 0.988 · 최고 ≈ 1.012 @ r/R ≈ 0.7 · 소성 큰 / 작은 입자: 중심 ≈ 0.877 / 0.884 → 가장자리 근처 ≈ 0.858 / 0.857 (±0.002) |

### 3-3b. ★ 그림의 맞춤선 기울기 — 그려진 선 ↔ 인쇄 값 (11-10 · 카드 검사)

> 방법: 각 패널의 녹색 파선 화소를 RANSAC 로 골라 직선을 맞추고, 같은 패널의 눈금 간격으로 자료 단위 기울기로 바꿨다 (`digitized.csv`
> 의 slope 행).  같은 방법이 10 개 패널에서 인쇄 값과 ±6 % 안에서 맞으므로 방법 오차는 작다.

| 패널 | 그려진 선 [판독] | 인쇄 (캡션 · 본문) | 판정 |
|---|---|---|---|
| 3a 초탄성 L | **2.24** (균등 눈금) · 2.61 (맨 아래 '0.05' · 맨 위 '0.40' 두 글자만 믿을 때 — 눈금이 불균등해야 성립) | **2.63** | ⚠ 어긋남 (−15 %) 또는 눈금 글자 오기 |
| 3b 소성 L | **1.69** | **1.23** | ⚠ 어긋남 (그려진 선이 37 % 가파름) |
| 3f 소성 A_s | 0.234 | 0.23 | 맞음 |
| 6c 초탄성 σ_𝒞 | 0.079 · 0.286 | 0.08 · 0.28 | 맞음 |
| 6e · 6f 소성 m_𝒞 · σ_𝒞 | −0.294 · 0.317 · 0.047 | −0.30 · 0.31 · 0.05 | 맞음 |
| 7b 초탄성 m_λ1 | 0.111 · **0.608** | 0.12 · **0.54** | 가파른 선만 −11 % |
| 7c · 7e · 7f λ1 | 0.136 · 0.505 · −0.095 · 0.398 · 0.086 | 0.14 · 0.54 · 0.094 · 0.39 · 0.087 | 맞음 (7e 는 인쇄에 부호 없음) |
| 8c · 8e · 8f I2 | 0.172 · 0.424 · −0.848 · 0.843 | 0.18 · 0.42 · 0.84 · 0.83 | 맞음 |

⇒ **접촉 길이 기울기 (이 논문이 '재료 성질을 재는 도구' 라 내세운 값) 만 그림과 본문이 맞지 않는다.**  재료 사이 비 (초탄성 ÷ 소성) 는
인쇄 2.14 ↔ 그려진 선 1.33 (또는 1.54) [카드 산술] — *"greatly differ from one material to another"* (p. 12) 의 크기가 줄어든다.

### 3-4. [카드 산술] 확인 계산

| 계산 | 결과 | 의미 |
|---|---|---|
| 공칭 φ 의 정의 → 전역 변형 | 처음 넓이 합 고정 · 상자만 줄면 φ = φ0/(1 − ε) → 초탄성 ε = 1 − 0.657/0.835 = **0.213** · 소성 1 − 0.807/1.338 = **0.397** | 본문 "∼20 %" · "40 %" 와 맞는다 = φ 는 **상자 운동학** 그대로다 (입자 넓이 변화가 φ 에 안 들어감) |
| 단계 수 · 실험 시간 | 0.213 × 270 / 0.5 ≈ **115** 단계 · 0.397 × 270 / 0.5 ≈ **214** 단계 (처음 길이 270 mm 가정) · 단계당 0.25 + 1 + 10 min ≈ 11.3 min → **≈ 22 h** · **≈ 40 h** | 본문 "100 to 200 pictures" 와 맞음 · 한천은 40 h 동안 적셔 가며 (물 빠짐 미측정) |
| 입자 수 검산 | 처음 φ × 상자 넓이 = 0.657 × 54,540 = 35,830 mm² (초탄성) · 0.807 × 54,540 = 44,014 mm² (소성) · (작은 3 + 큰 1) 한 묶음 = 3 × 314.2 + 706.9 = 1,649 mm² → **N ≈ 87 · 107** | 본문 "around N = 100" 과 맞음 (그림이 처음 상자에서 시작했다는 가정) |
| 작은 입자의 넓이 몫 | 3 × 400 / (3 × 400 + 900) = **0.57** | 개수 3 : 1 이면 넓이로는 57 : 43 |
| 영상 해상도 | 20 mm = **1,905 px** · 30 mm = **2,857 px** · 상관 칸 40 px = **0.42 mm** (본문 400 µm) → 작은 입자 ≈ **1,800** 칸 · 큰 입자 ≈ **4,000** 칸 (칸이 겹치지 않는 tiling 가정) | 입자 내부 변형장을 잴 만큼 촘촘 · 경계 (칸 중심) 는 실제 가장자리보다 반 칸 ≈ 0.2 mm 안쪽 |
| ★ 접촉 문턱의 크기 | 0.5 mm = 작은 지름의 **2.5 %** = **1.2 칸** · 1.5 mm = **7.5 %** = **3.6 칸** · 1 % ≈ 출발 잡음 σ_𝒞 (≈ 7 × 10⁻⁴) 의 **≈ 14 배** | 근접 문턱은 경계 표현의 안쪽 치우침 (≈ 0.2 mm × 2) 보다 조금 큰 값 — 닿은 두 입자의 '칸 중심 경계' 사이 거리를 허용하는 크기로 보인다 (카드 추론 · 원문 근거 없음) |
| 초탄성 σ 단위 | 21.6 **kPa** × (0.202 m × 0.015 m) = **65 N** · 'MPa' 면 65 kN | kPa 이면 같은 장치 2022 의 κ = 1 끝 힘 (≈ 95 N · 그 카드 판독) 과 같은 자릿수 → 축 글자 'MPa' 는 오기로 보인다.  본문 정의 '힘 ÷ 계 너비' 면 단위가 N/m 라 어느 쪽도 정확히 맞지 않는다 [미확인] |
| σ/E · σ/σy | 초탄성 끝 21.6 kPa / 450 kPa ≈ **0.048** (kPa 가정) · 소성 끝 0.89 / 10 ≈ **0.089** · σ/σy = 0.89/0.5 ≈ **1.8** · φ0p 에서 0.46/0.5 ≈ **0.92** | ★ 소성의 두 번째 교차 φ0p ≈ 0.99 는 벽 응력이 **σy 에 닿는 자리** 와 겹친다 (저자 말 없음 · 2D 벽 응력 ↔ 재료 항복을 같은 축으로 본 카드 관찰) |
| 초탄성 응력 지수 | σ − σc vs φ − φc (σc 1.5): β = ln(5.0/1.4)/ln(0.038/0.013) ≈ **1.19** · ln(20.1/5.0)/ln(0.098/0.038) ≈ **1.47** | '초선형' 의 크기 · 지수가 압밀과 함께 커진다 |
| ★ Z 법칙의 계수 ↔ 재밍점 선택 (그림 2c 0.0025 간격 판독 · 원점 지나는 √ 맞춤) | (φJ, ZJ) = (0.737, 4.00): **k = 1.98** (자유 지수 0.88) · (0.720, 3.65): 3.01 · (0.712, 3.40): 3.74 · (0.709, 3.31): **3.98** · (0.700, 3.00): **4.80** (자유 지수 0.58–0.61) | 같은 자료에서 재밍점만 바꿔 **k 가 2.4 배** 움직인다.  2022 Letter 의 정의 (압력 상승 시작 · κ 1 에서 ZJ 3.30) 를 쓰면 k ≈ 4.0 — 그 논문의 4.9 · 2020 시뮬 5.1 과 가까워진다 |
| ★ 실제 넓이 분율 (I2 = det C = J², 2D) | φ_실제 ≈ φ × ⟨J⟩ ≤ φ × √m_I2 (Jensen) — 소성: 0.99 × √0.850 = **0.913** · 1.10 × √0.743 = 0.948 · 1.20 × √0.653 = 0.970 · 1.335 × √0.558 = **0.997** (분산 보정 σ_I2 0.20 이면 ≈ 0.98) · 초탄성: 0.835 × √0.958 = **0.817** | 소성의 'φ > 1' 은 처음 넓이 기준이라 생긴 값이고 실제 바닥면 넓이 분율은 1 아래 (빈틈 3.5 mm² 와 정합) · 상관 칸이 경계 띠를 덮지 않아 근사 |
| 초탄성 바닥면 넓이 −2 % | 비압축 (ν 0.495) 이면 높이 ≈ **+2.2 %** (1/0.979) | 위가 자유인 평면 응력 쪽 조건의 흔적 (추론 · 본문 말 없음) — 2022 카드의 κ 0.5 −8 % (φ(ε) 역산) 와 같은 부류 |
| 소성 바닥면 넓이 −25 % | √0.558 = 0.747 | ν 0.15 라 높이 증가는 작을 것 → **부피 감소** (물 빠짐 포함 여부 미측정) — 비압축 SE 에는 없는 체제 |
| 한천 무차원 값 | σy/E = **0.05** · Ep/E = **0.18** · E/σy = **20** | 같은 그룹 MPM 소성 원판 (`nezamabadi2022_…`: E/σy 25 · ν 0.45) 과 E/σy 는 같은 자리, ν 는 반대 끝 |

### 3-5. ★ 이 논문에 **없는** 값 (찾으러 갔다가 없다고 확인)

- 마찰 계수 실측값 (기름 · 물로 "거의 없앴다" 는 말뿐 — 같은 장치 2021 학회판은 실리콘 0.05 ± 0.02 · 2022 카드 §3-1b)
- 실험별 정확한 입자 수 · 작은 / 큰 개수 · 처음 상자 길이 (270 mm 가 압축 시작 길이인지)
- 응력의 단위 · 나눈 넓이 (힘 ÷ 계 너비라는 정의 · 높이 15 mm 를 곱했는지)
- 높이 방향 변형 · 입자 질량 (한천의 물 빠짐)
- 접촉 판정 문턱의 독립 검증 (광탄성 · 힘 측정 · 손으로 센 접촉과의 대조)
- 하중을 뺀 뒤의 상태 (되튐 · 잔류 형상 · 이력)
- 수치 계산 · 이론식 · 맞춘 법칙 (그림의 맞춤선 기울기만)
- 실험 사이 흩어짐 (φc ± 0.02 하나뿐) · 세 실험 각각의 곡선
- 𝒞 의 정규화 (√(C : C) 는 무변형에서 √2 인데 그림은 1)
- 보충 자료 · 자금

---

## 4. 방법 ★

### 4-1. 장치 · 절차 (그림 1a · p. 2)

- 평판 스캐너 위의 압축 장치 (Vu 외 [50] 에서 소개한 것) — 네 벽의 안쪽 직사각형 **270 × 202 mm²** · 스테퍼 모터 → 나사 → **긴 변 방향**으로
  한 벽 이동 (그림 1 의 y 축 · 오른쪽으로) · 그 벽에 힘 센서 둘 (전역 응력 σ, 100 Hz).
- **단계식**: 0.5 mm 를 2 mm/min 으로 → 1 분 정지 (응력 신호로 이완 확인) → 아래에서 2400 dpi 스캔 (≈ 10 분).
- 무늬: 바닥면에 25 µm 반짝이 → 상관 길이 ≈ 50 µm (DIC 용).
- 마찰: 초탄성은 기름 (60 mPa·s) · 소성은 탈이온수 (계속 적심).
- 멈춤: 힘 사슬 좌굴로 입자가 유리에서 튀어 오르면 (초탄성 ∼20 % · 소성 ∼40 %).

### 4-2. 영상 처리 — 입자 찾기 → 추적 → 입자 안 DIC (p. 3)

1. **입자 찾기** (첫 장 I0): 반짝이는 입자 ↔ 어두운 바탕 → **300 µm 가우스** 흐림 → 이진화 (바탕 0 · 입자 1) → 가장 작은 입자 지름의 **3/4**
   인 이상 입자 상과 **합성곱** → 최고값의 **99 %** 로 이진화 → 고립 영역의 무게중심 = 중심 · 넓이 = 지름 [40, 41].
2. **추적**: 입자마다 **200 × 200 px** 부분 영상 → 다음 장 전체와 **FFT** 합성곱 (1 px 정확도) → **Nelder–Mead** 로 식 (1) 최대화
   (부분 화소 위치 + 회전 θ0) · 큰 재배열 (이동 > 100 px · 큰 회전) 은 사람이 그래픽 화면에서 첫 추정 → 강체 운동을 뺀 입자별 영상 묶음
   = *"pictures of a complex compression tests on fixed particles"*.
3. **입자 안 대변형 DIC**: 첫 단계에 입자 위 **정규 격자** (상관 칸 **40 px = 400 µm**) → 칸 중심을 FFT (거친 추정) → 상관 최대화 (회전 무시)
   로 추적 → 입자별 변위장 uᵢⁿ(x, y) (입자에 붙은 좌표) · 정확도 **0.01 px (100 nm)** (자세한 것은 [50, 57] · 코드 [58]).

식 (1) (p. 3): `F(x0, y0, θ0) = Σ_{x,y ∈ square} [ Iᵢⁿ(x, y) ∗ T_{x0,y0,θ0}{I_{n+1}}(x, y) ]²` — T = 좌표 (x0, y0) · 각 θ0 로 기울인
크기 200 의 정사각 부분 영상을 보간하는 함수 · 첫 추정 = FFT 결과와 θ0 = 0.

### 4-3. 입자 수준 관측량 (p. 3–4 · 식 2–5)

| 관측량 | 정의 (원문) | 비고 |
|---|---|---|
| 변형 기울기 | **F = ∇u + I** (식 2) | 입자마다 · 입자에 붙은 좌표 |
| 오른쪽 Cauchy–Green | **C = FᵀF** (식 3) — *"reflects the differences between the metrics of the deformed and undeformed bodies"* · E = ½(C − I) (작은 변형이면 탄성론의 ε) | 큰 변형에서는 C 를 쓴다 (불변량이 에너지 밀도 · 구성식에 바로 쓰임) |
| 불변량 | I1 = tr C · **I2 = ½[(tr C)² − tr C²]** · I3 = det C (식 4) · *"in the 2D case I2 = I3"* | I2 = det(F)² = 넓이 비의 제곱 (p. 11) — I2 < 1 눌림 · = 1 무변형 · > 1 팽창 |
| 고유값 · 고유벡터 | λ1 · λ2 · v1 · v2 | λ2 결과는 λ = 1 에 대칭인 곡선이라 생략 |
| von Mises 척도 | **𝒞 = √(C : C)** | ⚠ 인쇄 그대로면 무변형에서 √2 (2D) — 그림 · 본문은 **1** 로 다룬다 (정규화 미기재) · 편차 성분이 아니라 C 전체의 이중 축약이라 넓이 변화도 담는다 |
| 응력 · 에너지 | **다루지 않는다** — *"not to make any further assumptions about the exact material behaviors"* | 변형 기울기에서 구할 수 있다고만 적음 [50, 59] |
| 경계 · 모양 | 첫 단계에서 상관 칸 중심들의 **볼록 껍질**에 든 점을 표시 → 추적 → 선형 보간 = 모양 함수 ρᵢⁿ(θ) (극좌표) | *"it is not possible to differentiate particle edges near the contact regions"* 라서 원 영상 경계를 쓰지 않는다 |
| 이방성 a_n | min_θ{ρ(θ) + ρ(θ + π)} ÷ max_θ{ρ(θ) + ρ(θ + π)} · 긴 쪽 방향 = θm | 원 = 1 · 다각형 보간이라 무변형에서도 1 아래 (≈ 0.977 · 0.965 [판독]) |
| 비구형도 a_s^p | **p²/(4πa)** (식 5 · p = 둘레 · a = 넓이 · [46]) | 원 = 1 · 무변형 ≈ 1.024 · 1.027 [판독] |
| 접촉 · 접촉 길이 | §4-6 | — |
| 빈틈 | 입자 아닌 영역의 **끊긴 섬** (계 가장자리에 닿은 것은 뺌) · 넓이 a_r · 비구형도 a_s^v (식 5) · 견고성 s = 빈틈 넓이 ÷ 그 빈틈을 품는 가장 작은 볼록 영역의 넓이 | 그림 3 은 계 가운데의 빈틈 평균 · 그림 5 의 a_r 은 가장 큰 입자 넓이로 나눔 |

### 4-4. 전역 관측량 (p. 4)

| 양 | 정의 (원문) | 카드 주석 |
|---|---|---|
| 압축 응력 σ | *"defined as the measured force over the system width"* | 그대로면 힘 ÷ 길이 (N/m) — 그림 축은 'MPa' (초탄성) · 'kPa' (소성) · 단위 [미확인] (§3-4) |
| 충전율 φ | *"the ratio between the area of the box prescribing the particles and the sum of the particle areas measured from their initial shape ρ0(θ). This definition implies that φ can be greater than 1 for compressible materials."* | ⚠ 문장의 비가 거꾸로 (그대로면 늘 > 1) — 뜻은 **처음 넓이 합 ÷ 상자 넓이** (공칭 · 상자 운동학 그대로 · §3-4) |
| 배위수 Z | 계의 접촉 총수 ÷ 비-래틀러 (NR) 입자 수 [30, 60] | Zc = 4 를 등방 정역학 값으로 쓰므로 접촉 하나를 양쪽 입자에서 세는 관례로 보인다 (카드 추론) |
| 비-래틀러 | 힘 받는 접촉이 **2 개 이상**인 입자 · f_NR = NR 수 ÷ 전체 수 | '힘 받는' = 아래 접촉 판정 (변형 문턱) 을 지난 접촉 |

### 4-5. 시료 · 반복 · 통계 (p. 3–4 · 그림 2 캡션)

- 재료마다 **3 회** (초기 배치 매번 다름) — 그림 대부분은 **"two significant experiments, one for each sort of materials"** · 세 실험 평균은
  표시한 그림 (4 · 5 · 10) 만.
- 그림 2 음영 = **95 % 오차띠** — σ 는 힘 신호 평균 · Z 는 입자별 배위수 평균 · f_NR 은 6 단계 평활 (한 실험 안의 띠).
- *"from one experiment to the other, σ(φ), Z(φ), and fNR(φ) curves do not collapse"* (p. 5) — 모양은 같으나 겹치지 않는다 (작은 계 · 초기 조건).

### 4-6. ★★ 접촉 판정 — 정밀 읽기 (이 묶음에서 이 논문의 쓸모 1 · p. 4 · `eq_04a_boundary_tracking_contact_criterion.png`)

**규칙 (원문)**: *"Contacts between particles are detected using these boundaries and the strain field information. If two particles have
their edges closer than a certain threshold (0.5 mm) and if, close to the particle boundaries (1.5 mm), the von Mises strain 𝒞 differs from
its average value by more the 1% (|𝒞 − 1| > 0.01), then the particles are considered to be in contact. The choice of 1% is just above the
noise measurement value. This high von Mises strain variation means that locally the deformation is high enough to consider that the
contact actually bears a force. The contact length is directly deduced from this criterion applied locally [see Fig. 1(d)] and the specific
contact length, l, is then defined as the ratio between this contact lengths and the particle perimeter."*

| 요소 | 내용 | 카드 읽기 |
|---|---|---|
| 조건 ① 근접 | 두 경계 (칸 중심의 볼록 껍질 · 선형 보간) 사이 < **0.5 mm** | 작은 지름의 2.5 % · 1.2 칸 [카드 산술] · 경계 표현이 실제 가장자리보다 반 칸 (≈ 0.2 mm) 안쪽이므로 닿은 두 입자의 표현 경계 사이는 ≈ 0.4 mm 일 수 있다 — 0.5 mm 는 그 간격을 받아들이는 크기로 보인다 (카드 추론) |
| 조건 ② 하중 증거 | 경계에서 **1.5 mm** 안의 𝒞 가 평균 (= 1) 에서 **1 %** 넘게 벗어남 | 1.5 mm = 3.6 칸 · 7.5 % d · '1 % 는 잡음 바로 위' — 그림 6a 의 가장 낮은 φ 분포 꼬리가 \|𝒞 − 1\| ≈ 0.01–0.02 까지 퍼져 있어 (≈ 10⁻² 수준 · 판독) "꼬리 바로 위" 라는 뜻으로 읽힌다 · 표준편차 기준으로는 ≈ 14 σ |
| 뜻 | *"the contact actually bears a force"* — **기하 접촉이 아니라 힘 받는 접촉** | 그래서 재밍 전 Z ≈ 2.5–2.7 · f_NR ≈ 0.45 (힘 받는 접촉만 센 값) |
| 접촉 길이 | 같은 기준을 경계 위 점마다 국부 적용 → 접촉 구간의 길이 · l = 접촉 길이 ÷ 둘레 · L = ⟨l⟩ | 벽 접촉 포함 여부는 이 논문에 없다 (2022 학회판 정의는 벽 포함 · 2022 카드 §5-4) [미확인] |
| 검증 | **없음** — 독립 측정 (광탄성 · 힘 · 손 계수) 대조 · 문턱 민감도 (0.5 · 1.5 mm · 1 % 를 바꿨을 때) 둘 다 없다 | 그림 3a 의 L 이 재밍 전 '잡음 수준' (≈ 0.09 [판독]) 에 머문다는 서술이 유일한 단서 |
| 한계 (저자) | 큰 변형에서 원 영상으로 가장자리를 못 가림 → 칸 중심 경계 | 접촉 자리의 경계가 가장 부정확한 곳 = 판정이 가장 필요한 곳 |

**우리에게 옮기는 법 (값이 아니라 꼴)**: 접촉 (또는 피복) = **근접 문턱 (지름 대비 %)** ∧ **하중 문턱 (국부 변형 · 응력이 측정 · 수치
잡음의 몇 배)** — 두 문턱과 잡음 기준을 결과 전에 적는다.  우리 DEM 은 겹침 δ > 0 이 곧 힘이라 조건 ② 를 자동으로 만족하지만, 우리 MPM
소성 피복은 근접 띠 (Hertz 0.13 · Tabor 0.26 µm · 주 리포 CLAUDE.md) 만 쓴다 → 소성 증분이 씨앗 치우침과 같은 크기라는 열린 결함
(`MPMC-02`) 을 가르는 두 번째 조건의 후보 (§10-3).

### 4-7. ★ 입자 처리 (실험이라 '진짜' — 무엇이 진짜이고 무엇이 근사인가)

| 질문 | 이 실험 |
|---|---|
| 입자 형상 변화 | **진짜** — 초탄성은 거의 원 (평균) · 소성은 모서리 날카로운 다각형 (그림 1f · 4d) |
| 소성 (영구 변형) | **진짜 재료** (한천 · E 10 kPa · σy 500 Pa · Ep 1.8 kPa) — 단 **하중을 건 채만** 봤다 (잔류 형상 미측정) |
| 압축성 | 초탄성 ν 0.495 (거의 비압축) · 소성 ν 0.15 (압축성 · *"permits us to get highly compressed systems with φ larger than 1"*) |
| 접촉 | 진짜 접촉 · 마찰 ≈ 0 (기름 · 물) · 판정 = 영상 근접 + 변형 문턱 (§4-6) · 모세관 인력 있음 (저자) |
| 차원 | **준 2D** — 바닥면만 본다 · 위는 자유 · 높이 방향 측정 없음 · 바닥면 넓이가 준다 (I2 · §3-4) |
| 크기비 | 20 : 30 mm (1.5 배) · 작은 : 큰 개수 ≈ 3 |
| 측정 해상도 | 10.5 µm/px · 상관 칸 0.4 mm · 변위 0.01 px |

---

## 5. 결과 — 절별 상세

### 5-1. 전역 관측량 (III.A · 그림 2 · p. 4–5)

- **응력** (그림 2a · 2b): 초탄성은 응력이 0 근처인 과도 구간 뒤 **초선형**으로 급증 · 소성은 곧바로 **준선형** · 둘 다 포화 없음.  초탄성의 두 구간 =
  비재밍 (입자가 자유롭게 움직여 체적탄성률 0 · 미끄러운 입자가 이를 돕는다) ↔ 재밍 (더 이상 재배열 못 하고 무질서 상태에서 항복 응력을 갖는다).
  *"The local evolution of the packing deep in this last regime is what we mainly investigate in this paper."*
- **재밍점** φc ≈ 0.737 ± 0.02 — RCP 0.842 보다 낮은 이유 다섯 (§3-2).  소성은 큰 처음 밀도로 준비해 처음부터 재밍 (비재밍 구간이 거의 없다).
- **배위수** (그림 2c · 2d): 초탄성은 Z 가 2.5 바로 위에서 머물다 φ ≈ 0.692 부터 급증해 Z = 4 에 → 그 뒤 소성과 같은 완만한 구간 — 많은
  실험 · 수치에서 본 **√ 증가**와 일치 [9–11, 24, 31] · 비누 거품의 선형 [11] 과는 다르다 (거품은 벌크 재료 입자가 아니라서).  재밍은 Z ≲ 4 = Zc
  에서 지나가고 그 위는 점점 과정정 (hyperstatic).
  [카드 산술] 이 자료에서 √ 계수는 재밍점 선택에 따라 2.0–4.8 (§3-4) — 저자는 계수를 적지 않았다.
- **비-래틀러 분율** (그림 2e · 2f): 비단조로 1 까지 증가 · 초탄성은 Z 와 같은 범위에서 급증해 재밍점에서 f_c ≈ 0.9 · 소성도 같은 관찰 · 전단 재밍된
  마찰 입자의 0.83 [32] 보다 크다.
- 전역에서는 응력 말고는 두 재료의 차이가 없다 · 곡선이 매끈하지 않은 것은 **급격한 재배열** (전단 중 관찰 [56] 과 비슷) · 실험마다 곡선이 겹치지
  않는다.
- **특정 접촉 길이** (그림 3a · 3b · p. 5): 초탄성은 잡음 수준 아래 → φ ≈ 0.692 (배위수 증가와 같은 시작 · 유한 크기의 아치 · 남은 바닥 마찰로
  힘 사슬이 서기 시작) 부터 선형 (기울기 ∼2.63 · 그려진 선 2.24) · 소성은 선형 (∼1.23 · 그려진 선 1.69) 뒤 φ0p ≈ 0.99 에서 준선형 · φ0p 는
  실험마다 안정 (φc 와 달리 초기 조건에 크게 의존하지 않음).

### 5-2. 입자 · 빈틈 모양의 평균 (그림 3 · p. 6)

- **이방성 · 비구형도**: 초탄성은 재밍 전 거의 1 · 재밍 뒤 각각 감소 · 증가 = *"an important and continuous deformation of the particles from
  their initial circular shape"* · 다각형 보간이라 무변형에서도 정확히 1 이 아님.  소성은 A_n 이 천천히 → 준선형으로 감소 · A_s 는 점점 증가해
  φ0p 부터 기울기 0.23 의 선형.
- 재밍 근처의 A_s(φ) 는 Boromand 외 [46] 의 눌린 다각형 수치 모의와 같은 경향 · 최대 비구형도 1.22 도 그들의 1.25 와 가깝다 (이 1.22 가 무엇의
  최대인지는 [미확인] — 그림 3f 의 평균 끝은 1.12 · 그림 4f 의 꼬리는 ≈ 1.25 [판독]).
- **빈틈 총넓이**: 초탄성은 재밍점까지 들쭉날쭉 증가 (재배열 · 접촉 생성으로 틈새 빈틈이 거의 다 생김) → 그 뒤 입자 변형과 **빈틈 쪽으로의 재료
  흐름**으로 감소 · 소성은 처음부터 빈틈이 다 있어 곧바로 준선형 감소.
- **빈틈 견고성 · 비구형도**: 초탄성은 φ ≈ 0.692 까지 오차 안에서 일정 → S 증가 · A_s^v 감소 → 평탄 · 소성은 곧바로 같은 방향 → 평탄.  평탄 =
  빈틈이 다 생긴 뒤 모양은 닮은꼴로 넓이만 준다.

### 5-3. 입자 기하의 분포 (III.B.1 · 그림 4 · p. 6–7)

- **P(l)**: 두 재료 모두 가우스 꼴 · 평균 · 표준편차 증가 = 접촉이 늘고 각 접촉이 길어지며 크기 다양성도 커진다.  소성 φ > 1.15 에서 곡선이 겹친다 =
  *"the contact network of the packing is frozen"* · 그 뒤 계의 변화는 주로 **입자 재료의 압축성** — φ > 1.15 에서 빈틈 모양이 안 변하는 것과 정합.
- **P(a_n)**: 처음 1 근처의 좁은 가우스 → 평균 감소 · 표준편차 급증 = 강한 힘 사슬의 입자가 더 변형 · 소성 φ > 1.15 에서 넓은 가우스 봉우리가 다시
  생긴다 = 대부분이 같은 식으로 변형 (모서리 날카로운 다각형 · 그림 1f).
- **P(a_s)**: 처음 1 근처 → 평균 · 표준편차 증가 · 소성에서도 **포화 없이** 계속 변한다 (l · a_n 과 다름).
- **주축 방향 θm × 이방성**: 처음엔 선호 방향 없음 (등방 압축 같음 — 입자 재배열이 변형을 고르게 함) → 몇 % 변형 뒤 선호 방향이 나타나 커진다 —
  **압축 축에 수직으로 납작** · 소성 (변형이 더 큼) 이 진폭이 크다.

### 5-4. 빈틈 기하의 분포 (III.B.2 · 그림 5 · p. 7–8)

- 빈틈 넓이 PDF 는 여러 자릿수에 걸쳐 **거듭제곱 꼴**로 정렬되고 밀도와 함께 작은 쪽으로 이동 (지수 미기재) · 비구형도 PDF 는 한 곡선에 겹친다 (대부분
  ≈ 3 · 나머지는 거듭제곱 꼬리) · 견고성 대부분 ≈ 0.6 (밀도와 함께 조금 증가) · 어느 관측량이든 두 재료 차이 없음.

### 5-5. 입자 안 변형장 (III.C · 그림 6–9 · p. 8–11)

- 재밍점 아래의 변형은 무시할 만하다 (경계 효과 — 벽을 따른 힘 사슬 — 때문에 정확히 0 은 아님) · 재밍점 위에서는 변형장이 커져 의미 있는 관측량.
- **𝒞 · 초탄성** (그림 6a–c): 처음 = 잡음 폭의 뾰족한 가우스 (𝒞 = 1) → 왼쪽으로 이동 · 넓어짐 (계속 압축되어 𝒞 < 1) · 강하게 하중 받는 가장자리
  근처는 𝒞 > 1 (비압축이라 *"matter is pushed apart normally to the compression direction"*).  m_𝒞 는 1 근처 → 재밍 직전 (압축 방향만 침투한 약한
  힘 사슬) 천천히 감소 → 재밍점 (모든 방향 침투) 에서 빠르게 감소 → **φh0 ≈ 0.795 에서 최소** → 증가 = 비압축 재료의 **팽창이 압축보다 빨리
  커지는 점**.  σ_𝒞 는 계속 증가 · 재밍 아래 0.08 · φh0 위 0.28 · 그 사이 매끈한 교차 · 로그 눈금에서 꼬리가 비대칭 (팽창 · 압축 영역의 분포가 다름)
  · 왜도는 크게 안 변함.
- **𝒞 · 소성** (그림 6d–f): 봉우리가 빠르게 왼쪽으로 가고 **돌아오지 않는다** (압축성) · 가장 하중 받는 접촉 바로 옆 아주 좁은 곳 말고는 어디나 𝒞 < 1
  (*"Material compressibility does not induce matter rearrangements normally to the compression direction"*) · m_𝒞 선형 감소 (−0.30) 뒤 φ > 1.2 포화 ·
  σ_𝒞 0.31 → 0.05 (φ0p ≈ 0.99) = 깊은 재밍에서의 미시적 변화 · 꼬리 비대칭 (1 넘는 값 거의 없음 · 왼쪽 지수 꼬리).
- **λ1** (그림 7): 초탄성은 하중 받는 곳에서 λ1 이 커지고 나머지는 1 근처 → 평균 · 표준편차가 비재밍 · 재밍 두 선형 구간 (φc 교차) · **φh0 에서 꺾임
  없음** (*"λ1 is not a sensitive marker of the competition between compression and dilation"*).  소성 (본문은 'Fig. 10(d)–(f)' 로 표기 — 그림 7 의 오기):
  낮은 λ1 쪽 지수 꼬리 · 전단되는 자리에서 높음 · 평균은 φ0p 에서 최대 뒤 0.094 로 감소 (*"isotropic compression dominate over shear"*) · 표준편차 0.39 →
  0.087.  λ2 는 λ = 1 에 대칭 (생략).
- **I2** (그림 8): 초탄성 PDF 는 평균이 줄어도 **대칭** · I2 = det(F)² (라그랑주 좌표의 넓이 비의 제곱) · 평균은 비재밍에서 일정 · 표준편차 0.18 →
  재밍 뒤 평균 급감 · 표준편차 0.42 (압축 · 팽창 영역으로 갈라짐).  소성: 봉우리가 왼쪽으로 가며 넓어져 I2 0.3–0.7 의 평탄 분포 · 거의 완전 압축성이라
  어디나 I2 < 1 · 접촉 근처가 가장 작다 · 평균은 놀랍게도 선형 (0.84) · φ0p 에서 꺾임 없음 · 표준편차는 φ0p 아래 0.83 → 위 평탄 = *"the system is so
  deformed that there are almost no void anymore and the matter deforms homogeneously in the compression direction just like a bulk material would do"*.
  I1 도 비슷 (생략).
- **θ1** (그림 9): 처음 등방 또는 x · y 축 쪽 → 초탄성은 압축 방향에 수직으로 늘어남 · 소성은 가로축 두 엽 (압축에 수직 방향의 변형 세기가 크다 ·
  입자가 주로 그 방향으로 짓눌림).  둘째 고유벡터는 90° 돌린 같은 그림 (생략).

### 5-6. 입자 안 국부 변형 · 평균 모양 (III.D · 그림 10 · p. 11–12)

- ⟨𝒞⟩θ(r) (반지름 방향 평균 · 큰 / 작은 입자 따로 · 세 실험): 초탄성은 처음 고르게 1 → 중심과 가장자리 바로 근처가 빠르게 감소 · 그 사이 (가장자리에서
  몇 mm 안쪽) 는 증가해 1 을 넘기도 함 = **전단 지배 띠** · 작은 입자에서 대비가 더 크다 (단일 입자 관찰 [50] 과 정합).  소성은 어디나 감소 · 가장자리
  몇 mm 안에서 더 빨리 — *"plastic materials do not resist well shear strain and tend to plastically deform homogeneously in the whole particle"* · 전단이
  지배하는 영역이 없다.
- 평균 모양 ⟨ρ⟩(θ): 초탄성은 거의 안 변함 (높은 φ 에서 위 · 아래 가장자리만 조금 안으로 — 비압축 + 변형장이 거의 등방) · 소성은 **압축 축을 따라서만**
  뚜렷이 납작 (압축성 · 작은 ν · 변형장이 주로 가로 방향) · 작은 입자가 큰 입자보다 더 변형.

### 5-7. 결론 · 저자가 적은 확장 (IV · p. 12–13)

- 방법: DIC + 평판 스캐너 = 데시미터에서 마이크로미터까지 · 고전 거시 측정에 더해 입자 기하 · 빈틈 기하 · 변위 · 변형장을 *"a so far never reached
  accuracy"* 로.
- 𝒞 (와 고유값 · 불변량의 평균 · 표준편차) 는 재밍 (φc) 과 **두 번째 강성 전이** (φ0) 를 모두 보여 주는 관측량 — φ0 는 재료에 따라 다르고 압축 · 팽창 ·
  전단 경쟁의 급변 때문이라고 봄 · *"We believe it could replace the coordination [61] or the fraction of NR [64] as an observable that rules the system
  behavior."*
- 초탄성 응력의 초선형 (Hookean · 거품의 선형과 다름) · 소성의 준선형 (소성 계수 < 탄성 계수).
- 접촉 길이: 재밍 구간에서 선형 → (소성) 천천히 포화 · 기울기가 재료마다 크게 달라 재료 성질 탐침 (생물 계) · 변형 다각형 모의와 달리 φ > 1 에서 비구형도가
  선형 증가.
- 빈틈 총넓이는 φc 에서 최대 = 대부분의 접촉 · 빈틈이 재밍점에서 생기고 그 뒤 크기만 준다 · 재밍 신호가 여러 관측량에 보인다 (σ 증가 · Z ≈ 4 · 이방성 감소 ·
  비구형도 증가 · σ_𝒞 · m_λ1 · σ_λ1 · m_I2 · σ_I2 의 교차).
- 두 번째 교차 φ0 (소성 0.99 · 초탄성 0.795) 는 *"never been observed before"* · 재료 성질 · 압축 이력 · 입자 기하에 따른다.
- 초탄성은 더 단단해 재배열로 응력을 줄이고 소성은 소성 변형으로 같은 일을 한다 · 그림 1f 의 조밀 충전은 상피 세포 · 거품과 닮았다.
- *"We believe this work could become a reference point to build up a currently lacking theory of the mechanical properties of material made of soft
  particles. It could also be used to benchmark numerical models simulating the compression of these sorts of materials."* · 깨지는 · 다분산 · 부푸는 입자 ·
  다른 하중 · 다공 재료로 확장 가능.

---

## 그림별 (원 캡션 요지 + MPM 관점)

> 파일: `litdb/figures/vu2019_soft_grain_compression_beyond_jamming_dic/` · 본문 그림 10 장 = 도구 크롭 (300 dpi · 캡션 제외 · 테두리 잉크 0 ·
> 원 래스터가 크롭 안 · **다시 자른 것 없음**) · 식 · 본문 문단 18 장 = 손으로 그린 300 dpi 크롭 (`kind=equation` · 줄 사이 빈 틈에서 잘라 이웃 줄
> 잉크 0 · 두 단 / 두 쪽에 걸친 것은 세로로 이어 붙임) · 판독 원값 `digitized.csv` (225 행).  전부 열어 확인.

| 파일 | 원 캡션 요지 | MPM 관점 (재설계가 재현해야 할 것 · 후보 대응) |
|---|---|---|
| `fig_1.png` | 그림 1 — (a) 장치 개요 (스캐너 위 단계 압축 · 힘 기록) · (b)(c) 초탄성 (실리콘 · 20 N) · 소성 (한천 · 0.2 N) 입자 사진 · (d) 초탄성 충전의 합성 영상: 변위 크기 (왼쪽) · 원 영상 (가운데) · λ2 장 (오른쪽) · 빨간 선 = 접촉 · 주황 막대 = 회전 · 분홍 = 빈틈 · (e)(f) 가장 많이 눌린 상태 (초탄성 20 % · 소성 40 %) | 2D 피스톤 (안쪽 270 × 202 mm² · 한 벽이 긴 변 방향으로 이동 · 힘 센서 둘 · 100 Hz) 이 무른 원기둥 (20 · 30 mm · 높이 15 mm · ≈ 100 개 · 작은 : 큰 ≈ 3) 을 0.5 mm 씩 누르고 1 분 쉰 뒤 2400 dpi 로 찍는다.  (f) 소성 입자는 모서리 날카로운 다각형 — 하중을 건 채의 모양 (뺀 뒤는 안 찍음).  재설계 모델의 '입자별 경계 · 접촉 · 입자 내부 변형장' 출력을 한 실험에서 대조할 수 있는 드문 형식 (2D · kPa · 모델 재료) |
| `fig_2.png` | 그림 2 — 압축 응력 σ (a, b) · 배위수 Z (c, d) · 비-래틀러 분율 f_NR (e, f) vs φ, 초탄성 (파랑 · 왼쪽) · 소성 (빨강 · 오른쪽) · 세로 파선 φc = 0.737 · 가로 파선 Zc = 4 · 한 실험 · 음영 = 95 % 띠 | 초탄성 응력은 φc 까지 거의 0 → 초선형 (끝 ≈ 21.6 · 축 글자 'MPa' 는 kPa 의 오기로 보임) · 소성은 처음부터 준선형 (끝 0.89 kPa · φ0p 에서 ≈ σy).  Z 2.6 → 4.0 @ φc → 4.7 · 소성 4.2 → 5.6.  ⚠ Z 법칙 계수가 재밍점 선택에 따라 2.0 ↔ 4.8 — 재설계의 φJ 판정 규칙을 결과 전에 (단계 0).  ⚠ 음영은 실험 사이 흩어짐이 아니다 |
| `fig_3.png` | 그림 3 — 평균 특정 접촉 길이 L (a, b) · 평균 이방성 A_n (c, d) · 비구형도 A_s^p (e, f) · 빈틈 총넓이 A_r (g, h) · 평균 견고성 S (i, j) · 빈틈 비구형도 A_s^v (k, l) vs φ · 녹색 파선 = 기울기 2.63 (a) · 1.23 (b) · 0.23 (f) · 세로 파선 φc 0.737 / φ0p 0.99 · 한 실험 | (a)(b) 특정 접촉 길이 = 우리 '피복' 과 같은 계열의 2D 관측량 — 초탄성 0.09 (잡음) → 선형 → 0.41 · 소성 0.20 → 선형 (φ0p 까지) → 준선형 0.77.  ⚠ 그려진 맞춤선 2.24 · 1.69 ↔ 인쇄 2.63 · 1.23 (같은 열 (f) 는 맞음) · (a) 눈금 글자 '0.05' 문제.  빈틈 총넓이는 재밍점에서 최대.  재설계 MPM 의 소성 피복 · SE 형상 출력과 '꼴' (선형 → 포화 · 교차점) 을 견줄 관측량 |
| `fig_4.png` | 그림 4 — 입자별 특정 접촉 길이 P(l) (a, b) · 이방성 P(a_n) (c, d) · 비구형도 P(a_s^p) (e, f) · 주축 방향 × 이방성 (g, h) 의 PDF, φ 색 · 세 실험 평균 | 소성 φ > 1.15 에서 P(l) 이 겹친다 = 접촉망이 굳고 그 뒤 압밀은 재료 압축 — 비압축 SE 에는 없는 체제.  소성 a_n · a_s 늦은 봉우리 = 같은 식으로 변형한 다각형.  주축이 압축 축에 수직으로 정렬.  ⚠ 색 막대 범위 (0.70–0.90) 가 대표 실험의 끝보다 넓다 (세 실험 평균의 범위로 보임) |
| `fig_5.png` | 그림 5 — 빈틈 넓이 P(a_r) (가장 큰 입자 넓이로 나눔 · a, b) · 빈틈 비구형도 P(a_s^v) (c, d) · 견고성 P(s) (e, f) 의 PDF · 세 실험 평균 · 앞 넷은 로그–로그 | 빈틈 넓이 = 거듭제곱 꼴 (밀도와 함께 작은 쪽으로) · 비구형도 ≈ 3 봉우리 + 거듭제곱 꼬리로 겹침 · 견고성 ≈ 0.6.  두 재료 차이 없음.  우리 MPM 기공 지도의 기공 모양 · 크기 분포와 견줄 2D 견본 (값 전이 없음) |
| `fig_6.png` | 그림 6 — 입자 안 von Mises 변형의 PDF P(𝒞) (a 초탄성 · d 소성 · 삽도 = 큰 입자의 𝒞 장, φ0 근처) · 평균 m_𝒞 (b, e) · 표준편차 σ_𝒞 (c, f) · 녹색 파선 기울기 0.08 · 0.28 (c) · −0.30 (e) · 0.31 · 0.05 (f) · 세로 파선 φc · φh0 0.795 · φ0p 0.99 · 한 실험 | 초탄성 m_𝒞 1.0003 → 0.9961 (φh0 최소) → 0.9975 = 비압축 재료의 팽창이 압축을 앞지르는 점 · 소성 m_𝒞 1 → 0.87 · σ_𝒞 교차 φ0p.  두 번째 교차의 자리가 재료에 따라 다르다 — MPM SE 누적 변형 분포 (평균 · 폭 · 꼬리) 의 견본.  ⚠ 같은 장치 2022 Letter 의 ⟨𝒞⟩ (0.97 대) · σ_𝒞 (10⁻⁴ 대) 와 크기가 다르다 (통계 정의 차이로 보임) |
| `fig_7.png` | 그림 7 — 큰 고유값 λ1 의 PDF (a 초탄성 · d 소성 · 삽도 = λ1 장) · 평균 m_λ1 (b, e) · 표준편차 σ_λ1 (c, f) · 기울기 0.12 · 0.54 (b) · 0.14 · 0.54 (c) · 0.094 (e) · 0.39 · 0.087 (f) · 한 실험 | 소성 평균 λ1 이 φ0p 에서 최대 뒤 감소 = 평균적으로 등방 압축이 전단을 이기는 점 · 초탄성은 φh0 에서 꺾임 없음.  그려진 선 (b) 의 가파른 쪽은 0.61 [판독] (인쇄 0.54).  ⚠ 본문은 이 소성 패널을 'Fig. 10(d)–(f)' 로 부른다 (p. 9 · 오기) |
| `fig_8.png` | 그림 8 — 둘째 불변량 I2 의 PDF (a 초탄성 · d 소성 · 삽도 = I2 장) · 평균 m_I2 (b, e) · 표준편차 σ_I2 (c, f) · 기울기 0.18 · 0.42 (c) · 0.84 (e) · 0.83 (f) · 한 실험 | I2 = det C = 넓이 비의 제곱 (2D).  초탄성 평균 0.958 = 바닥면 넓이 −2 % (평면 응력 쪽 흔적 · 카드 추론) · 소성 0.558 → 공칭 φ 1.34 의 실제 넓이 분율 ≤ 0.99 [카드 산술].  '충전율 정의' 의 함정을 수치로 보여 주는 패널 — 우리 공칭 / 실제 기공률 보고와 같은 축 |
| `fig_9.png` | 그림 9 — λ1 주방향 θ1 의 극좌표 PDF (a 초탄성 · b 소성) · 삽도 = 고유벡터 장 · 한 실험 | 처음 등방 → 압축 축에 수직으로 정렬 (소성이 훨씬 강함).  우리 MPM 소성 변형장의 주방향 분포와 견줄 '방향' 관측량 (같은 일축) |
