Repository: yonghoon7153-source/Yonghoon-DEM-DFT

# 📚 LITDB — 문헌 단일 시스템 (**SE·DFT 축 + DEM·MPM 축, 두 트랙**)

> **앞으로 논문은 여기서만 본다.** 여러 곳(db/literature, kb/papers, db/properties, Excel)에 흩어진 문헌을 한 곳에서 생각·참고·비교하기 위한 통합 MD 시스템.

## 왜 트랙이 둘인가
`INDEX.md` 는 argyrodite 전해질 축이라 접촉역학·MPM·건식전극 digest 가 들어갈 자리가
없다. 그래서 한때 64편이 **어느 인덱스에도 없었다**(open_items #7). 축을 나눠 그 구멍을
닫았고, 한 분모로 세면 “159편 중 98편 미언급” 같은 **가짜 미결**이 나온다
(`comparison_vs_ours.md:8`). 분리는 실측 근거가 있는 결정이다 — 합치지 말 것.

⚠ 이 표의 **편수는 적지 않는다.** 손으로 쓴 수는 반드시 낡는다(README 자신이 세 번 틀렸다).
현재값은 `python3 tools/litdb/build_index.py --check` 로 본다.

File: litdb/papers/wang2015_graphite_cleavage_energy.md
<!-- digest 초판 2026-09-28 (논문 에이전트 · 점착 트랙 C|C 대조 사전등록 `D-2026-09-28-wad-cc-graphite` 의 문헌 앵커).
     ① 그림 6장 전부 실독 (Fig. 1 은 자동 크롭이 위를 잘라 손 재크롭 · SI Fig. 1 은 도구가 번호 공백으로 놓쳐 손 크롭)
     ② GSFE 식은 텍스트 추출이 부호·기호를 잃어서 PDF 페이지를 렌더해 원식으로 읽었다 → c2 항 인쇄 오류 발견
     ③ SI Table 4 + C44 로 σ0 를 다시 풀어 22.7 mJ/m² 재현 (우리 산수 §5c)
     ④ "0.37 과 0.39 는 다른 양" 과 CE/BE/EE/2γ 용어 교통정리가 이 digest 의 제1 목적이다. -->

# Measurement of the cleavage energy of graphite — Wang et al. (*Nat. Commun.* **6**, 7853, 2015)

> slug `wang2015_graphite_cleavage_energy` · DOI `10.1038/ncomms8853` (arXiv:1506.00536) · type `exp (자기수축 전단력 측정) + 이론 (APNGB 모형, GSFE 입력 = ACFDT-RPA 이중층 그래핀)` · PDF `litdb/inbox/Wang 2015 - Measurement of the cleavage energy of graphite (Nat Commun 6 7853).pdf` (본문 7 pp) + `litdb/inbox/Wang 2015 - Sup) … SI.pdf` (SI 8 pp: `Fig. S1`–`S2` · `Table S1`–`S4` · Supplementary Note 1) · digested `2026-09-28` · status ✅ · 태그 **[외부]**

> elements: C
> methods: DFT, elastic

> **저자**: **Wen Wang**¹ · Shuyang Dai² · Xide Li¹ · Jiarui Yang¹ · **David J. Srolovitz**²³\* · **Quanshui Zheng**¹⁴⁵\* (¹Tsinghua Univ. Engineering Mechanics — CNMM · Applied Mechanics Lab ²UPenn MSE ³UPenn MEAM ⁴Tsinghua XIN Center ⁵Tsinghua State Key Lab of Tribology) · 접수 2015-03-10 · 수락 2015-06-19 · 게재 2015-08-28 · **OA CC BY 4.0** · 자금: 실험 = NSFC 11227202·1147215 + 973 2013CB934200·2010CB631005 + SRFDP 20130002110043 + Cyrus Tang Foundation / 이론 = US DOE BES EFRC DE-SC0012575 · 기여: Q.Z. 설계 · W.W. 실험 · W.W./X.L./J.Y. 장치 제작 · S.D. 계산 수행 · D.J.S. 계산 설계
>
> **계보**: Zheng 2008 *PRL* (흑연 미세 플레이크 **자기수축** 발견, ref 29) → Liu 2012 *PRL* (마이크로 **초윤활** · lock-in 관측, ref 31) → **본 논문** (자기수축을 벽개에너지 측정법으로). 이론은 Dai–Xiang–Srolovitz 2013/2014 *Acta Mater.* 의 fcc (111) 비틀림 입계 Peierls–Nabarro 모형(ref 44·45)을 흑연으로 옮긴 것이다.
>
> **관련 digest**: `maurer2015_mbd_adsorbates_metal_surfaces` (분산 모델 폭 · PBE+MBD 흑연 48 meV/C) · `giovannetti2008_doping_graphene_metal_contacts` (Ag\|그래핀 약결합군) · `spencerjolly2023_ag_graphite_interlayer_operando_xrd` (Ag–C 인터레이어) · `liao2025_interfacial_adhesion_li_plating_carbon_interlayer` (실용 박리 인성 — **다른 부류의 양**) · `endo2001_vgcf_basic_properties_battery_applications` (VGCF).

> **본 digest 에서 실제로 본 그림 (2026-09-28)**: `Fig. 1`(손 재크롭본) · `Fig. 2` · `Fig. 3` · `Fig. 4` · `Fig. S1`(손 크롭) · `Fig. S2` — **그림 6장 전부**. 표는 `Table S1`·`Table S2` 를 이미지로도 봤다 (텍스트 추출이 행 정렬을 흐렸다). `Table S3`·`Table S4` 는 PDF 텍스트로 읽었고, 값은 `Table S2` 크롭 하단에도 찍혀 있어 교차 확인했다.
> 본문 p.6 의 GSFE 식은 **페이지를 렌더해 원식을 읽었다** (텍스트 추출은 `c0 = −3(…)` 의 마이너스와 μ 기호를 잃는다 — `2 ≤ B ≤ 9 μm` 가 "9 mm" 로, `0.659 μN V⁻¹` 가 "mN" 으로 나온다).
> 그림에서만 읽은 값은 **`figure-read ≈`**, 논문에 없는 우리 계산은 **(우리 산수)** 로 표시했다.

---

## 0. 이 digest 를 읽는 법 — 왜 이 논문이 필요한가

우리 무음극 셀은 **LPSCl | Ag–C (Ag + Denka Black) 인터레이어 | VGCF 호스트** 다. DEM 에서 탄소–탄소 입자 접촉(덴카–덴카 · 덴카–VGCF · VGCF–VGCF)의 점착일 w 를 **C|C 한 숫자**가 대표하고, 그 숫자는 우리 **흑연 층간 대조 계산**(QE · PBE+D3(BJ) 2체 · 강체 분리 W_sep · registry AB/SP/AA — 사전등록 카드 `db/properties/wad_cc_graphite_prereg_2026_09_28.json` (2026-09-28 ratified · `results_seen: false`), 결정 `D-2026-09-28-wad-cc-graphite` active)에서 나온다.
이 논문이 그 대조의 **유일한 실험 앵커**다. 계획서 `kb/projects/wad_lpscl_agc_vgcf_plan_2026_09_23.md` §흑연 대조가 *"0.37 / 0.39 의 원 논문 … litdb 에 아직 없다. 봉인 전에 PDF 로 인입한다"* 라고 적은 바로 그 편이다.

⚠⚠ **이 논문의 숫자들은 서로 다른 양이다 — 이것부터.**

| 숫자 (J/m²) | 무엇 | 어떻게 얻었나 | 우리 계산의 짝 |
|---|---|---|---|
| **0.37 ± 0.01** | **비정합(incommensurate) 쌍결정** 의 벽개에너지 Γ(φ) = 2γ − σ(φ), 비틀림각 16–54° | **직접 측정** — 50 시료, 전단력 ÷ 플레이크 폭 | registry 를 **고르게 평균한** 강체 W_sep (= 면내 회전이 임의인 입자 접촉) |
| **0.39 ± 0.02** | **이상 ABAB 적층** 의 벽개에너지 Γ(0) = 2γ | 0.37 **+ 이론 σ₀ ≈ 0.022** (APNGB 모형 · GSFE = ACFDT-RPA 이중층 그래핀) — **측정 + 계산 합성값** | **AB registry** 강체 W_sep |
| 0.20 | 기저면 표면에너지 γ | = 0.39 / 2 (정의상 정확) | W_sep(AB) / 2 |
| 0.33 | 층간 결합에너지 BE | ≈ 0.85 × 0.39 (ref 47 의 이론 계수) | 벌크 ↔ 낱장 분리 — 벽개 슬랩과 **다른 계산** |
| 0.46 | 박리에너지 EE | = 0.39 / 0.85 (ref 47 의 "CE ≈ 0.85 EE") | 🔴 **환산 방향 의심 → 인용 보류** (§4-3) |

---

## 1. 한 줄 요약

흑연의 **자기수축(self-retraction)** — 기저면 비틀림 입계로 붙은 두 단결정 플레이크를 초윤활 상태에서 옆으로 밀어내면, 새 자유면을 만드는 비용 때문에 원위치로 되돌아가려는 힘이 생긴다 — 을 이용해, 그 되돌림 힘과 균형을 이루는 전단력 F_app 를 플레이크 폭 B 로 나눠 **Γ = F_app / B** 로 벽개에너지를 **직접** 쟀다. 비정합 쌍결정에서 **0.37 ± 0.01 J/m²** (50 시료 · 한 변 2–9 μm · φ 16–54° · 22–198 °C 에서 온도·각도 무관 · 대기 중). 이상 AB 값 **0.39 ± 0.02 J/m²** 는 여기에 이론적 대각 비틀림 입계에너지 σ₀ ≈ 22 mJ/m² 를 더한 **합성값**이다.

---

## 2. 메타 / 동기 / 질문

| 항목 | 내용 |
|---|---|
| 시료 | **HOPG** (Veeco ZYH · ZYB) 를 식각한 **메사**: 한 변 B = 2–9 μm, 높이 ~1 μm. HOPG 는 벽돌담형 다결정 — 결정립 폭 수–수십 μm, [0001] 두께 수–수십 nm, 공통 [0001] 축 주위로 **무작위 회전** → 결정립 사이 (0001) 계면은 평면 **순수 비틀림 입계**. 메사를 가로지르는 입계 하나가 위 플레이크(GF2)·아래 플레이크(GF1)의 경계가 된다 |
| 던지는 질문 | ① 흑연 기저면 벽개에너지(CE)를 **직접·정확히** 잴 수 있나 ② 온도·비틀림각에 따라 변하나 ③ 잰 값(비정합)을 이상 AB 적층값으로 어떻게 옮기나 |
| 실험 쪽 갭 | 기존 값은 전부 **간접** — 0.14(서론)/0.19(Discussion)–0.72 J/m² 로 흩어지고 합의가 없다 (`Table S1`, Supplementary Note 1). 그 표 안에는 2SE·EE·BE·CE 가 **섞여** 있다 |
| 이론 쪽 갭 | 통상 DFT 는 장거리 vdW 를 못 그린다(ref 21). 대안: Grimme 보정(ref 22 = **D2**, 2006) · 비국소 범함수(vdW-DF2, ref 23) · meta-GGA · **ACFDT-RPA** · **QMC**. 이론값 0.03–0.51 J/m² (`Table S2`) |
| 논문의 해법 | 자기수축 + 초윤활 → 되돌림 힘 = −Γ B → **힘 한 개와 길이 한 개**로 에너지를 잰다. 입계에너지 σ(φ) 는 이방성 Peierls–Nabarro 입계 모형(**APNGB**)으로 따로 계산 |

---

## 3. 핵심 수치 총정리 ★

### 3a. 측정

| 물성 | 값 | 조건 | 출처 |
|---|---|---|---|
| **비정합 CE Γ** | **0.37 ± 0.01 J/m²** | 50 시료 · B 2–9 μm · φ 16–54° · 대기 | 본문 p.4 · 초록 |
| ±0.01 의 뜻 | **미기재** (s.d.? s.e.?) | `Fig. 3b` 11점 figure-read 산포 0.36–0.385 → 표본 간 s.d. ≈ 0.01 과 정합 | §10-⑩ |
| Γ vs 온도 | 거의 불변 | **22–198 °C**, RH 22 ± 5 %, B = 4 μm 시료 3개 × 각 5회 (오차막대 = s.d.) | `Fig. 3a` · figure-read 전 점 0.36–0.39 |
| Γ vs 비틀림각 | 불변 | **11 시료** (B = 3 μm, 시료마다 다른 φ) · **20 °C** · 각 5회 | `Fig. 3b` · figure-read 0.36–0.385 |
| 대표 곡선 | B = 4 μm · H = 1 μm 정사각 메사 · **22 ± 1 °C · RH 25 ± 2 %** | 평탄부 figure-read ≈ 1.45–1.5 μN → 1.47 μN ÷ 4 μm = **0.37 J/m²** (우리 산수 — 본문 값과 일치) | `Fig. 2a` |
| 반복성 | 10 사이클 이상 같은 평탄부 | 시료·온도를 바꿔도 견고 | 본문 p.3 · `Fig. 2d` |
| 전단 속도 | ~25 nm/s | loading·unloading 한 사이클 ~100 s (본문) · figure-read 60–70 s (`Fig. 2d`) | 본문 p.2 |
| 산일 에너지 (오염 마찰) | 온도↑ 에 감소 | figure-read: 22 °C 0.037–0.075 → 57 °C 이상 0.01–0.04 J/m² (비단조, 0 으로 안 감) | `Fig. 3a` 삽도 |

### 3b. 힘 센서 보정 (`Fig. S1`, Methods)

| 항목 | 값 |
|---|---|
| 힘 센서 | FemtoTools **FT-S100** — 분해능 **5 nN**, 대역 최대 **8 kHz** |
| 보정기 | **D-LFC**(diamagnetic lateral force calibrator): 영구자석 4개 위에 부양한 열분해흑연 판, F = k x |
| 고유진동수 | **7.2 Hz** (고속 카메라 FASTCAM SA3 궤적의 FFT) |
| 스프링상수 | **k = m ω_n² = 0.013 ± 0.0002 N/m** (판 질량 m 은 미기재) |
| 센서 감도 | **0.659 ± 0.002 μN/V** (= k v t / S) · figure-read `Fig. S1c,d` ≈ 0.68–0.69 μN/V (§10-⑩) |
| 절차 | 측정마다 시료를 D-LFC 로 바꿔 보정을 다시 확인. 탐침축과 전단방향 사이 각 θ 에 대해 F_app = F cos θ 이지만 "매번 in situ 보정하므로 비스듬한 접촉은 문제가 안 된다" (본문) |

### 3c. 이론 (APNGB)

| 양 | 값 | 비고 |
|---|---|---|
| **σ₀** — 대각 비틀림 입계에너지 (강체 · 비정합 = **GSFE 전체 평균**) | **≈ 22 mJ/m²** | 오차 < ~5 mJ/m² (본문 p.5) · Discussion 은 *"maximum value σ = 0.02 ± 0.005 J/m²"* · `Fig. 4a` 수평선 figure-read ≈ 22.4 · 우리 재구성 **22.7** (§5c) |
| σ(φ) 포화 | 포화값의 90 % 에 **~4°** 안에서 도달 | `Fig. 4a` |
| 임계각 φ_c ≈ b / w | **≈ 3.7°** | b ≈ 0.2 nm (부분전위 버거스 벡터, 논문 어림) · w ≈ 3 nm (전위핵 폭) — §10-⑫ |
| 전위핵 폭 w | **≈ 3 nm** | `Fig. 4a` 삽도 (φ = 1°) 초록 선 폭 · 전자현미경 관측(ref 46)과 정합 |
| 비정합 영역 | φ_c ≤ φ ≤ 60° − φ_c (≈ 4–56°) | 이 범위에서 σ(φ) ≈ σ₀ |
| 적층결함 에너지 γ_sf | **≈ 0.85 mJ/m²** | ABAB\|CACA · `Table S4` |
| APNGB 계산 범위 | 0.1° ≤ φ ≤ 12° | 그 위는 대칭·포화로 연장 (`Fig. 4b`) |
| **Γ(0) = Γ + σ₀ = 2γ** | **0.37 + 0.02 = 0.39 ± 0.02 J/m²** | 본문 p.5 · Discussion 은 *"should be considered definitive"* |

### 3d. 환산값 (Discussion — ref 47 Gould 2013 의 관계식을 0.39 에 적용)

| 양 | 값 (J/m²) | 관계식 | 판정 |
|---|---|---|---|
| 기저면 표면에너지 γ | **0.20** | γ = CE/2 | ✅ 정의상 정확 (AB 기준) |
| 층간 결합에너지 BE | **0.33** | BE ≈ 0.85 CE | ⚠ 이론 계수 (유도 없음) — "측정값" 아님 |
| 박리에너지 EE | **0.46** | CE ≈ 0.85 EE | 🔴 **방향 의심 — 인용 보류** (§4-3) |

### 3e. `Table S1` — 기존 **실험**값 (J/m²)

| 방법 (SI ref) | 적층 | 값 | type | Supplementary Note 1 의 설명 |
|---|---|---|---|---|
| Heat of wetting (Girifalco & Lad 1956) | – | 0.26 | EE | 43 meV/atom |
| TEM collapsed tube (Benedict 1998) | – | 0.21 ± 0.06 | BE | 비틀려 무너진 나노튜브 TEM + 힘장 모형 외삽 · 35 ± 10 meV/atom |
| TD spectroscopy (Zacharia 2004) | – | 0.32 ± 0.03 / **0.37 ± 0.03** | EE / **CE** | PAH 열탈착 · 52 ± 5 / 61 ± 5 meV/atom — CE 는 EE 에서 **추정** |
| CNT retraction (Kis 2006) | Incommensurate | 0.28–0.4 | 2SE | 원문 SE 0.14–0.20 (22.9–32.7 meV/atom) 을 2배 |
| Mesoscopic (Liu 2012) | AB | 0.19 ± 0.01 | BE | AFM 캔틸레버 형상 + FEM · 31 ± 2 meV/atom — SI 는 *"통상 L-J 를 써서 크게 과소"* 라 평함(ref 20) |
| SEM peeling (Roenbeck 2014) | – | 0.4 ± 0.18 / 0.72 ± 0.32 | 2SE / 2SE | MWCNT–그래핀 박리력 + 분자역학 접촉면적 · SE 0.2 ± 0.09 또는 0.36 ± 0.16 (튜브 단면 가정에 따라). SI Note 는 "Michael et al." 로 적었다 — 제1저자 Michael R. Roenbeck 의 **이름** |
| **This work** | **Incommensurate / AB** | **0.37 ± 0.01 / 0.39 ± 0.02** | **CE / CE** | |

### 3f. `Table S2` — 기존 **이론**값 (J/m²)

| 방법 (SI ref) | 적층 | 값 | type | 비고 (Supplementary Note 1) |
|---|---|---|---|---|
| DFT-LDA (Charlier 1994) | AB / AA | 0.12 / 0.06 | BE / BE | 20 meV/atom (AB) |
| DFT-LDA (Wang Y. 2000) | AB | 0.31 | BE | 51 meV/atom — LDA 의 우연한 근접 |
| GGA (Rydberg 2003 *Surf. Sci.*) | AB | ~0.03 | BE | LDA 보다도 작다 |
| (이름칸 빈칸 — ref 9 의 vdW-DF 로 읽힌다) | AB | 0.15 | BE | Rydberg ref 9·10 = 0.15 (25 meV/atom) |
| vdW-DF (Rydberg 2003 *PRL*) | AB | 0.15 | BE | |
| vdW-DF (Ziambaras 2007) | AB | 0.32 | EE | |
| "vdW-DF" (Ortmann 2006) | AB | 0.51 | EE | ⚠ 이 ref 의 제목은 *"Semiempirical van der Waals correction …"* (DFT-D) — 분류 오류 · Note 의 "vdW-DF 11–13 → EE 0.29–0.32" 와도 모순 |
| vdW-DF (Chakarova-Käck 2006) | AB / AB | 0.29 / 0.31 | EE / CE | 벤젠·나프탈렌 흡착에서 외삽 · 48 / 50.5 meV/atom |
| Semi-empirical (Hasegawa 2004) | AB | 0.33–0.37 | BE | 54–61 meV/atom (ref 14·15) |
| Semi-empirical (Hasegawa 2007) | – | 0.37 | BE | |
| QMC (Spanu 2009) | AB | 0.34 | BE | 56 meV/atom |
| ACFDT-RPA (Lebègue 2010) | AB | 0.29 | BE | 48 meV/atom |
| LCAO-S2+vdW (Savini 2011) | Turbostratic / AB | 0.43 ± 0.02 / 0.49 | EE / EE | 70 ± 4 / 80 meV/atom · ⚠ Note 는 0.43 을 **BE** 라 적음 (표와 모순) |

⚠ **D3 · D3(BJ) · D4 · MBD 행은 없다.** 서론이 드는 Grimme 보정은 D2(2006) 원전 인용 한 번뿐이다.

### 3g. `Table S3` · `Table S4`

| 표 | 값 |
|---|---|
| `Table S3` 이방성 탄성상수 (GPa, Cousins & Heggie 2003 실험 정리) | C11 **1060** · C12 **180** · C13 **7.9** · C33 **36.5** · C44 **5.05** |
| `Table S4` GSFE 맞춤값 (mJ/m²) | γ_sf **0.85** · γ_sp **9.4** · γ_sp′ **29.0** · γ_peak **53.9** |

### 3h. 단위 환산 (우리 산수)

a0 = 2.46 Å 가정 → **한 층 원자 1개당 면적 √3·a0²/4 = 2.620 Å²** → 1 meV/atom = 0.006115 J/m².

| 양 | J/m² | meV/atom (한 층 기준) |
|---|---|---|
| 비정합 Γ | 0.37 | **60.5** |
| AB Γ(0) | 0.39 ± 0.02 | **63.8 ± 3.3** (계획서 값과 같다) |
| σ₀ | 0.022 | 3.60 |
| γ_peak (AA) | 0.0539 | 8.82 |
| γ_sp′ | 0.0290 | 4.74 |
| γ_sp (SP) | 0.0094 | 1.54 |
| γ_sf | 0.00085 | 0.14 |

⚠ "meV/atom" 의 원자는 **접촉층 한 장의 원자**다. 이중층 문헌은 두 층 원자로 나눠 절반을 적기도 한다. 사전등록 카드의 셀 a = 2.46604 Å 면 원자당 면적 2.633 Å², 0.39 J/m² ≡ 64.1 meV/C 로 0.3 meV 달라진다.

---

## 4. "어느 양이 어느 양인가" — 층간 에너지 용어 교통정리 ★★

> 문헌 흑연 값이 뒤섞이는 자리가 바로 여기다. 이 논문 자신도 섞는다 (§4-4 ⑤).

### 4-1. 정의 (본문 p.2·p.6 + Supplementary Note 1)

| 기호 | 이름 | 정의 (논문) | 이 논문 값 | 우리 계산에서의 짝 |
|---|---|---|---|---|
| **CE = Γ** | cleavage energy | 결정을 기저면 하나를 따라 **두 반쪽**으로 가르는 에너지 (면적당) | 0.37 (비정합) · 0.39 (AB) | 두꺼운\|두꺼운 블록 강체 분리 W_sep (사전등록 카드 S33 · 먼 끝점) |
| **2γ (2SE)** | 표면에너지의 2배 | 벽개로 생긴 자유 표면의 초과에너지 × 2 — **CE(AB) 와 정의상 같다** | 0.39 → γ = 0.20 | W_sep(AB) |
| **BE** | binding energy | **층당·면적당**, 벌크를 낱장 층들로 떼는 에너지 (보통 층간거리를 전부 균일하게 무한대로) | 0.33 (환산) | 벌크 흑연 vs 고립 그래핀 N 장 — 벽개 슬랩과 **다른 계산** |
| **EE** | exfoliation energy | 벌크 **표면에서 맨 위 한 층**을 떼어내는 에너지 (면적당) | 0.46 (환산, 방향 의심) | 사전등록 카드 **M41**(4층 위 그래핀 1장 떼기)이 이 형 — 단 기판이 4층 |
| **σ(φ)** | (0001) 비틀림 입계에너지 | 두 결정이 [0001] 둘레로 φ 만큼 돌아 만난 계면의 초과에너지 (완전결정 대비) | 0 (φ = 0) → **≈ 22 mJ/m²** (φ ≳ 4°) | registry 평균 초과에너지 = ⟨γ_GSFE⟩ |
| **γ_GSFE(u)** | 일반화 적층결함 에너지 | 반무한 두 **강체** 결정을 (0001) 면에서 u 만큼 평행이동한 에너지 − 완전 ABAB 에너지 | `Table S4` · 식 §5b | W_sep(AB) − W_sep(registry u) |
| **Γ(φ)** | 비틀림 쌍결정 벽개에너지 | **Γ(φ) = 2γ − σ(φ)** | 0.37 | = ⟨W_sep(u)⟩ (강체 · 비정합 근사) |

### 4-2. 관계식

- **정확**: γ = CE(AB)/2 · Γ(φ) = 2γ − σ(φ) · σ(0) = 0 · σ(φ ≥ φ_c) ≈ σ₀ = ⟨γ_GSFE⟩ (강체 · 비정합).
- **근사 (ref 47 인용 — 논문 안에 유도 없음)**: BE ≈ 0.85 CE · CE ≈ 0.85 EE.

### 4-3. 🔴 EE = 0.46 J/m² 는 환산 방향이 의심스럽다 (우리 판단)

- **쌍가산(pairwise) 층간 모형**으로 보면: n 층 떨어진 두 층 사이 면적당 결합을 w(n) 이라 할 때 BE = Σₙ w(n) (층당), EE = Σₙ w(n) (표면 한 층이 아래 모든 층과), CE = Σₙ n·w(n) (벽개면을 가로지르는 거리 n 쌍이 n 개). ⇒ **EE ≈ BE < CE**. 논문의 BE ≈ 0.85 CE 는 이 틀과 맞지만 **CE ≈ 0.85 EE (즉 EE > CE) 는 반대 방향**이다.
- **논문 SI 의 같은 출처 쌍도 전부 CE > EE 다**: Zacharia (TDS) EE 0.32 · CE 0.37 → CE/EE = **1.16** · Chakarova-Käck (vdW-DF) EE 0.29 · CE 0.31 → **1.07** (우리 산수).
- ⇒ **0.46 은 인용 보류.** ref 47 (Gould et al., *J. Chem. Phys.* 139, 224704, 2013) 원문으로 부등호 방향을 확인하기 전에는 쓰지 않는다. 0.20 은 문제없고, 0.33 은 방향은 맞지만 **이론 계수를 거친 환산값**이다.
- 우리 사전등록 카드의 **S33(3\|3 가르기 = CE 형)** 과 **M41(그래핀 1장 떼기 = EE 형, 기판 4층)** 이 이 방향을 계산 안에서 보여 준다. 단 D3 2체는 쌍가산이라 EE < CE 가 **거의 구조적으로** 나온다 — 독립 검증은 아니다.

### 4-4. 문헌 값을 옮길 때 체크리스트

1. **type** (2SE / EE / BE / CE) 부터 — 같은 J/m² 라도 BE ≈ 0.85 CE 면 15 % 차다.
2. **적층** (AB / 비정합 / turbostratic / AA) — AB 대비 비정합은 σ₀/0.39 ≈ **5.6 %**, AA 는 γ_peak/0.39 ≈ **14 %** 낮다 (강체 GSFE 기준, 우리 산수).
3. **면적당 vs 원자당** — 원자가 한 층인지 두 층인지.
4. **이중층 그래핀 vs 흑연** — 이중층 값은 흑연 계면에너지를 ~15 % 과소 (본문 Methods, ref 47 근거).
5. ⚠ **이 논문도 섞는다**: 서론은 기존 범위를 "0.14–0.72" 라 했는데 0.14 는 Kis 의 **SE**(2SE 0.28 의 절반)다. Discussion 은 "0.19–0.72 (or 0.43 ± 0.29)" 라 했는데 **0.43 ± 0.29 는 0.14–0.72 의 중점 ± 반폭**이다 (우리 산수 — 0.19–0.72 면 0.455 ± 0.265). 그리고 그 범위를 "cleavage energies" 라 불렀지만 표 안에는 BE·EE·2SE 가 섞여 있다. 이론 범위 "0.03–0.51 (0.27 ± 0.24)" 는 산술이 맞는다.

---

## 5. 방법 ★

### 5a. 실험 — 자기수축으로 벽개에너지 재기

**원리 (본문 p.2, `Fig. 1a,b`)**
- 초윤활 비틀림 계면에서 위 플레이크를 x 만큼 밀면: 자유면 **2Bx** 가 새로 생기고 입계 **Bx** 가 사라진다 → **ΔG = (2γ − σ(φ)) B x = Γ(φ) B x > 0**.
- 되돌림 힘 **F_ret = −dG/dx = −Γ(φ) B** (산일 무시). 준정적 loading·unloading 에서 F_app 가 F_ret 와 균형 → **Γ(φ) = F_app / B**.
- 가장자리 길이는 밀어도 그대로라 모서리 에너지는 힘에 안 들어간다 (우리 해석).
- 폭 B 는 SEM (FEI Quanta FEG 450) 으로 잰다.

**시료·장치 (p.2)**
- HOPG 메사 (ref 29·31 방식 · 반응성 이온 식각). 한 변 2–9 μm, 높이 ~1 μm. 메사 안에 표면과 평행한 입계가 메사 전체를 가로지르는 경우가 흔하다.
- FT-S100 힘 센서를 마이크로매니퓰레이터(Kleindiek MM3A)에 **고정**, 시료는 세라믹 히터 위 **XYZ 스테이지**(XMT XP-611). 탐침 끝이 위 플레이크 옆면을 밀고(그냥 밀어 붙인 접촉), 스테이지가 아래를 **~25 nm/s** 로 옮긴다. 전부 광학현미경(Zeiss Axio Scope.A1) 아래.
- ⚠ `Fig. 1c` 에 **진공 챔버**가 그려져 있고 캡션도 *"control the temperature and vacuum"* 인데, **보고된 데이터는 전부 대기(ambient)** 다 (§10-⑨).

**곡선 해석 (`Fig. 2`)**
- loading: (I) 탐침 탄성 변형 → (II) 식각으로 생긴 **가장자리 화학결합 파단** (날카로운 스파이크) → (III) **평탄부 F_app = −F_ret** (초윤활, 새로 드러나는 면은 오염 전이라 기울기 0).
- unloading: (i) 탐침 탄성 해제 → (ii) **오염 마찰 F_cf** — 되돌아오는 플레이크 가장자리가 흡착물을 빗자루처럼 밀어내며 쌓이니 후퇴 거리에 비례해 커진다 → (iii) 원위치 복귀 (loading (I) 과 겹침).
- **산일 에너지** = loading (III) 와 unloading (ii) 사이 면적 ÷ (평탄부 폭 w × 폭 B) (캡션 정의 — §10-⑪).
- 온도를 올리면 흡착 평형 농도가 줄어 unloading 이 loading 에 붙는다 → **동적 마찰은 무시 가능, 되돌림은 ~100 °C 이상에서 초윤활**, loading 은 전 온도에서 초윤활 (평탄·온도 무관).

**비틀림각 φ 재기 (p.4, `Fig. 3b` 삽도)** — **lock-in 효과**: 위 플레이크를 돌려 자기수축이 사라지는 각(정합 AB, 미끄럼 장벽 = 이론 전단강도)까지 필요한 회전각이 곧 φ.

**통계** — 평균 Γ 는 50 시료. `Fig. 3a` 는 3 시료 × 5회 (s.d.), `Fig. 3b` 는 11 시료 × 5회 (s.d.).

### 5b. 이론 — APNGB (anisotropic Peierls–Nabarro grain boundary) 모형

**틀** — 쌍결정 = 반무한 두 흑연 결정이 공통 (0001) 면에서 [0001] 축 회전으로 만난다. 입계에너지 = **양쪽 결정의 탄성 변형에너지** + **계면 misfit 에너지**(= GSFE 로 기술, 정상 결합이 끊긴 만큼). 계면의 disregistry(어긋남) 에 대해 총에너지를 최소화한다. fcc Al·Cu·Ni 의 (111) 비틀림 입계에서 원자 계산과 잘 맞았고(ref 43·44), 층간이 층내보다 훨씬 약해 전위핵이 넓은 흑연에서는 더 정확할 것이라고 저자들은 본다.

**입력은 둘뿐** — ① 이방성 탄성상수 (실험, `Table S3`) ② GSFE.

**GSFE 함수형 (본문 p.6 — 렌더한 원식 그대로)**. 여기서 φ·ψ 는 **변위**다 (비틀림각 φ 와 같은 글자 — 논문 표기). `Fig. S2` 축으로 보면 φ ∥ [11-20] (zigzag, 주기 a0), ψ ∥ [1-100] (armchair, 주기 √3·a0) 이다 (우리 판독).

```
γ(φ,ψ) = c0
  + c1 [ cos(2π/a0·(φ + ψ/√3)) + cos(2π/a0·(φ − ψ/√3)) + cos(4πψ/(√3·a0)) ]
  + c2 [ cos(2π/a0·(φ + √3ψ)) + cos(2π/a0·(φ − √3ψ)) + cos(8πψ/(√3·a0)) ]   ← 인쇄 그대로 (§10-①: 셋째 항은 cos(4πφ/a0) 여야 대칭)
  + c3 [ cos(2π/a0·(2φ + 2ψ/√3)) + cos(2π/a0·(2φ − 2ψ/√3)) + cos(8πψ/(√3·a0)) ]
  + c4 [ sin(2π/a0·(φ − ψ/√3)) − sin(2π/a0·(φ + ψ/√3)) + sin(4πψ/(√3·a0)) ]
  + c5 [ sin(2π/a0·(2φ − 2ψ/√3)) − sin(2π/a0·(2φ + 2ψ/√3)) + sin(8πψ/(√3·a0)) ]
c0 = −3(c1 + c2 + c3)        # 원점 = 완전 ABAB 에서 γ = 0
```
- 독립 매개변수 5개 (c1–c5). cos · sin 항은 셀 평균이 0 이므로 **셀 평균 ⟨γ⟩ = c0** — 이것이 곧 σ₀ 다 (우리 확인).
- sin 항(c4·c5)이 AB 에서 한쪽(적층결함)과 다른 쪽(AA)을 가른다.

**맞춤 조건 (Methods · `Fig. S2`)** — C44 (AB 최소점의 기저면 전단 곡률) + GSFE 4점:

| 점 | 뜻 | `Fig. S2` 위치 (가로 [1-100], 세로 [11-20]) | 값 (mJ/m²) |
|---|---|---|---|
| AB | 완전 ABAB (원점) | 네 모서리 · (√3a0/2, a0/2) | 0 |
| **γ_peak** | 지형 최대 = **AA** | (√3a0/3, 0) · (√3a0/3, a0) · 등가점 (5√3a0/6, a0/2) | **53.9** |
| **γ_sf** | 적층결함 ABAB\|CACA | (2√3a0/3, 0) · (2√3a0/3, a0) | **0.85** |
| **γ_sp** | armchair 방향 불안정 적층결함 (안장점) | SF 와 다음 AB 사이 (figure-read ≈ 0.85·√3a0) | **9.4** |
| **γ_sp′** | zigzag [11-20] 방향 불안정점 = AB 에서 zigzag 로 a0/2 | (√3a0, a0/2) | **29.0** |

**값의 출처와 오차 (Methods)**
- γ_sp · γ_sp′ · γ_peak = 저자들의 *"최근"* **ACFDT-RPA 이중층 그래핀** 계산 — **인용 번호가 없다**. 이중층은 흑연 계면에너지를 ~15 % 과소평가한다(ref 47)며 오차 **~15 %** 로 둔다.
- γ_sf 는 오차 **~100 %** — *"LDA 가 분산력을 못 그려서"* 라는 설명으로 보아 LDA 값으로 읽힌다 (출처 명시 없음). 너무 작아 입계에너지에 영향이 없다.
- GSFE 전체 평균 오차 ~15 % → σ₀ 오차 < ~5 mJ/m².
- ⚠ `Table S4` 가 RPA 원값인지 15 % 를 보정한 값인지, **층간거리를 고정했는지 registry 마다 이완했는지** 논문이 밝히지 않는다.

**결과 해석 (p.5)**
- 작은 각: 입계 = 2D 전위망. 나선전위가 **부분전위로 해리**해 거의 삼각형 망 — 교대 삼각형이 ABAB\|ABAB (완전) 과 ABAB\|CACA (적층결함) 영역. 전위핵(초록) 폭 **w ≈ 3 nm**, 교차점(빨강)이 misfit 최대.
- 전위 간격 d ≈ b/φ 가 핵 폭 w 와 같아지는 **φ_c ≈ b/w ≈ 3.7°** 에서 핵이 겹친다 → 그 이상은 **두 강체 결정의 비정합 접촉**이고 에너지는 거의 전부 misfit → **GSFE 전체 평균 = σ₀ ≈ 22 mJ/m²**. 60° − φ_c 도 같다 (60° 회전 = 에너지가 아주 작은 쌍정).
- 금속(fcc (111))은 σ(φ) 가 30° 근처까지 계속 오르는데, 흑연은 약한 층간 결합 · 강한 층내 결합 때문에 **몇 도 안에서 포화**한다 — 이것이 **측정 Γ 가 16–54° 에서 각도 무관**인 이유.

### 5c. 우리 재구성 — SI 수치만으로 σ₀ ≈ 22 mJ/m² 가 다시 나오나 (우리 산수 · 논문에 없음)

- 가정 (논문 미기재): a0 = 2.46 Å · 층간 d = 3.35 Å · SP 는 SF→AB 중점 · AB 곡률 ∂²γ/∂u² = C44/d = **150.7 mJ m⁻² Å⁻²**.
- **대칭형(c2 셋째 항 = cos 4πφ/a0)으로 풀면**: c1…c5 = −5.755, −1.495, −0.328, −11.250, −1.040 mJ/m² → **c0 = ⟨γ⟩ = 22.74 mJ/m²** (격자 수치 평균도 22.74). 최소 0 (AB) · 최대 **53.90 (AA)** · SF→AB 경로 최대 9.49 (중점에서 0.035 a_CC 이탈) · zigzag 경로 최대 29.0 (중점) · 곡률 등방. ⇒ **논문 "≈ 22" 와 `Fig. 4a` 수평선(figure-read ≈ 22.4)을 재현한다.**
- **인쇄된 식 그대로 풀면**: c0 = 20.70 이고 곡률이 방향에 따라 갈린다 (∂²γ/∂φ² = 76.3 vs ∂²γ/∂ψ² = 150.7 mJ m⁻² Å⁻²). 육방 대칭이면 기저면 전단 곡률은 등방이어야 하므로 **인쇄 식은 오식**으로 판단한다 (§10-①).
- C44 조건을 빼고 c3 = 0 으로 4점만 맞추면 c0 = 21.75 (그때 함의 C44 = 4.19 GPa).
- ⇒ **σ₀ 는 맞춤 세부에 둔감하다 (20.7–22.7 mJ/m²) — Γ 로는 0.5 % 안.** 계산 스크립트는 세션 스크래치에만 두었다 (repo 에 올리지 않음).

---

## 6. 결과 — 그림별 상세 (실독)

### 6.1 `Fig. 1` — 측정 개념도 (손 재크롭본)
- **a**: 파란 플레이크 **GF2 (위)** · 회색 **GF1 (아래)**, 폭 B · 길이 L. **b**: 위 플레이크를 F_app 로 붙잡고 아래를 x 만큼 전단. **c**: 장치 — 진공 챔버 · 대물렌즈 · *in situ* 보정 힘 센서 · 시료 · 온도 제어 · XYZ 스테이지 · 전단 방향(왼쪽 화살표).
- ⚠ 캡션은 *"GF1 (blue) and GF2 (grey)"* — **그림 라벨(GF2 = 파랑, 위)과 반대**. 본문도 *"upper graphite flake (GF2 blue)"* 와 *"the upper flake GF1 was stationary"* 가 섞여 있다 (§10-⑦). 측정 논리에는 영향 없다.

### 6.2 `Fig. 2` — 힘–변위 곡선 ★
- **a (22 °C)**: y = Force (μN) −0.5–2.5, x = Displacement (nm) 0–700. loading(빨강 실선) (I) 120 → 155 nm 선형 상승 → (II) figure-read ≈ **2.05 μN** 스파이크 후 1.55 로 낙하 → (III) **≈ 1.45–1.5 μN 평탄** (~690 nm 까지). unloading(파랑 점선) (i) ~690 nm 에서 ≈ 0.85 로 떨어지고 → (ii) 650 nm 0.85 → 150 nm 0.55 로 서서히 감소 → (iii) 60–110 nm 에서 0.
  ⇒ 1.47 μN ÷ 4 μm = **0.37 J/m²** (우리 산수 — 본문 값과 같다).
  figure-read: 22 °C 에서는 (iii) 이 (I) 보다 ~50 nm 왼쪽에 있다 — "겹친다" 는 50 · 119 °C 에서만 정확하다.
- **b (50 °C)**: (III) ≈ 1.45, unloading ≈ 1.03 (180 nm) → 1.2 (800 nm), 사이 빗금 = 산일, w ≈ 180 → 800 nm. 스파이크 ≈ 2.0.
- **c (119 °C)**: 스파이크 ≈ 1.75 (작아짐), (III) ≈ 1.45–1.47, unloading ≈ 1.3–1.4 로 거의 붙는다.
- **d (22 °C 시간 궤적)**: 0–260 s 에 4 사이클. 변위 최대 figure-read ≈ 750 · 850 · 1050 · 850 nm, 힘 스파이크 ≈ 2.1–2.2 μN, 평탄 ≈ 1.5 μN, 되돌아오는 동안 1.0 → 0.5 로 계단식 감소. 사이클당 ≈ 60–70 s (본문 "~100 s").
- **e**: 광학 사진 — 밀린 메사(탐침이 옆면을 민다) / 되돌아온 메사. 스케일바 4 μm.
- 🔑 **loading 평탄부는 22 · 50 · 119 °C 에서 모두 ≈ 1.45–1.5 μN** — 새로 드러나는 면은 오염 전이라 평탄부가 CE 그 자체다. **unloading 만** 온도에 따라 올라와 붙는다 → 두 곡선의 차이 = 오염 마찰.

### 6.3 `Fig. 3a` — Γ vs 온도 ★
- y = Cleavage energy (J/m²) 0–0.45, x = Temperature (°C) 0–200. 시료 3개 (B = 4 μm; 빨강 원·파랑 사각·검정 삼각) × figure-read ≈ 22 · 57 · 80 · 88(시료 1) · 97 · 130 · 160 · 190 °C.
- **전 점이 0.36–0.39 J/m²**, 파란 점선 0.37 에 붙어 있고 온도 경향이 없다. 오차막대(5회 s.d.)는 figure-read ≲ 0.005.
- **삽도 — 산일 에너지 vs 온도**: 22 °C 시료 1 ≈ 0.075 · 시료 2 ≈ 0.044 · 시료 3 ≈ 0.037 J/m² → 57 °C 부터 0.015–0.036 → 100 °C 부근 ≈ 0.01 (시료 2·3) · 0.033 (시료 1) → 190 °C 0.013–0.029. ⇒ "온도에 따라 감소" 는 22 → 57 °C 첫 단계만 뚜렷하고, 그 뒤는 0.01–0.04 에서 흩어진 평탄이다 — **0 으로 가지 않는다** (§10-⑨).

### 6.4 `Fig. 3b` — Γ vs 비틀림각 ★
- 20 °C, 11 시료 (B = 3 μm). φ figure-read ≈ 15.5 · 18 · 18.5 · 22 · 39 (2–3 점 겹침) · 44 · 47.5 · 49.5 · 52 · 54°. Γ **0.36–0.385**, 경향 없음.
- 삽도: lock-in 상태로 돌린 플레이크 SEM 사진과 각 φ 표시.
- ⚠ **16° 보다 작은 각은 없다** — 이론이 변화를 예측하는 0–4° 구간은 측정되지 않았다. 따라서 0.39 의 σ₀ 는 **전적으로 이론**이다 (§10-②).

### 6.5 `Fig. 4a` — σ(φ), 0–12° ★
- 검정 삼각 = 총 · 빨강 사각 = misfit (GSFE) · 파랑 원 = 탄성. **검은 수평선 figure-read ≈ 22.4 mJ/m²** = 강체 비정합 (GSFE 전체 평균).
- 총: 0.1° ≈ 4.5 → 1° ≈ 15.5 → 2° ≈ 17.5 → 4° ≈ 20 (포화의 ~90 %) → 12° ≈ 21.7. misfit: 0.1° ≈ 2 → 1° ≈ 11 → 12° ≈ 21. 탄성: 0.7–1° 에서 ≈ 5 로 최대, 4° ≈ 2, 12° ≈ 0.7.
- **삽도 (φ = 1°)**: [1-100] 0–48 nm × [-1-120] 0–40 nm, 색 0–7 mJ/m². 삼각 전위망, 교차점(빨강) 간격 figure-read ≈ 13–14 nm — 모아레 주기 a0 / (2 sin(φ/2)) = 14.1 nm 와 맞는다 (우리 산수).
- ⚠ 색막대 상한이 ≈ 7 mJ/m² 인데 AA 교차점 중심은 원리상 γ_peak = 53.9 여야 한다 → 색이 포화됐거나 다른 정규화다. 설명이 없다 (§10-⑬).

### 6.6 `Fig. 4b` — 0–60° 전체
- **아래**: σ(φ) 가 0° · 60° 에서 0, 그 사이 ≈ 20–22 평탄 ("~22 mJ m⁻²" 화살표). 녹색 점선 = fcc (111) 비틀림 입계의 전형 모양 (30° 근처 ≈ 55 로 최대 — 흑연과 대비용).
- **위**: Γ(φ) 가 0° 에서 **390** → ~4° 안에서 **≈ 370** 으로 급락 → 평탄 ≈ 369–370 → 60° 에서 390 복귀. 빨간 선 = 측정 범위 16–54°. 390 과 평탄부 사이에 "~22 mJ m⁻²" 화살표.

### 6.7 `Fig. S1` — 힘 센서 보정 (손 크롭본)
- **a**: 부양된 열분해흑연 시편 변위 (pixel) — ±27 px 에서 8 s 동안 지수 감쇠, 빨간 포락선(자유진동 이론)과 겹친다.
- **b**: FFT — 단일 봉우리 figure-read ≈ 7 Hz (본문 7.2 Hz).
- **c (loading 보정)**: D-LFC 힘(파랑 실선) 0 → ≈ 2.15 μN (≈ 83 s), 센서 전압(빨강 점) 0 → ≈ 3.1 V, 보정 후 센서 힘(파랑 점선)이 D-LFC 선과 겹친다.
- **d (unloading 보정)**: 1.85 → 0 μN (≈ 72 s), 2.7 → 0 V.
- figure-read 감도 ≈ **0.68–0.69 μN/V** — 본문 0.659 ± 0.002 와 ~4 % 차. 판독 오차 범위일 수 있어 판정은 보류한다 (§10-⑩).

### 6.8 `Fig. S2` — GSFE 지형 ★
- 색 0 → 0.05+ J/m² (짙은 빨강 ≈ 0.054). 가로 [1-100] 0 → √3·a0, 세로 [11-20] 0 → a0.
- 표시점 네 개(γ_peak · γ_sf · γ_sp · γ_sp′)와 AB 최소 위치는 §5b 표 그대로다. 오른쪽 가운데 큰 빨간 봉우리(≈ 5√3a0/6, a0/2)는 AA 의 격자 등가점, 가운데 짙은 파랑 두 곳은 SF 등가점(≈ √3a0/6, a0/2)과 AB 등가점(√3a0/2, a0/2) (우리 좌표 판독).
- **우리에게 중요한 것**: 지형이 **AA 주변만 높고 나머지는 넓게 낮다** — 그래서 면적 평균 σ₀ (22) 가 AA 봉우리(53.9)의 절반에도 못 미치고, SP(9.4)의 두 배를 넘는다. 고대칭점 몇 개의 **개수 가중 평균은 틀린 평균**이다 (§7c).

---

## 7. 우리 DFT 대비 ★★ (`../our_dft_baseline.md` · 점착 트랙)

> 규율: 문헌 수치는 **소환값**이다. **우리는 흑연 층간을 아직 계산하지 않았다** (사전등록 카드 `db/properties/wad_cc_graphite_prereg_2026_09_28.json` — 2026-09-28 ratified · `results_seen: false`). 아래 어디에도 "우리 흑연 값" 은 없다.
> ⛔ 흑연은 아지로다이트 물성 4축(A–D)이 아니다 — `comparison_vs_ours.md` 에는 물성 표 행이 아니라 **§J-50 실측 앵커 블록**으로 들어간다.

### 7a. 우리가 잴 양 (사전등록 카드 기준 — 결과 전)

| 항목 | 우리 (사전등록 카드 · 결과 전) |
|---|---|
| 방법 | QE 7.4.1 · PBE + D3(BJ) (`dftd3_version=4`) · **`dftd3_threebody=.false.` (2체 헤드라인, ATM 은 별도 열 — `D-2026-09-23-wad-d3-twobody-atm-separate` active)** |
| 보고량 | **W_sep = [E(far) − E(bound)] / A** — bound 는 z 제약 이완, far 는 위 블록 강체 이동 (이완 없음) |
| 모델 | **S33** (6층을 3\|3 에서 가름 = CE 형) · **M41** (4층 위 그래핀 1장 = EE 형 · V2 와 같은 기하) · 두께 점검 S44 · M61 |
| registry | **AB · SP · AA** (1×1 셀의 대칭 비등가 고극점 셋) |
| 대조 판정 | W(S33_AB) 가 **0.31–0.47 J/m²** 안인가 (Codex 파일럿 허용오차 — 측정 불확도 아님) · 수치 게이트 ΔW ≤ 0.01 (끝점 · ecut · k · smearing) · 두께 ≤ 0.02 |

### 7b. 어느 실험 숫자를 어느 계산량에 대나

| 우리 양 | 대응 실험량 | 근거 | 주의 |
|---|---|---|---|
| **W_sep(S33, AB)** | **0.39 ± 0.02** (Γ(0) = 2γ) | 정의상 같은 양 (반무한 AB 결정 가르기) | 0.39 는 **측정 + RPA σ₀ 합성값**. σ₀ 오차 < 0.005 라 합성 몫의 불확도는 작다 |
| **⟨W_sep(u)⟩ — registry 면적 평균** | **0.37 ± 0.01** (비정합 Γ, 직접 측정) | 강체 비정합 근사: Γ = 2γ − ⟨γ_GSFE⟩ = ⟨W_sep(u)⟩ | **RPA 를 거치지 않고 순수 측정과 붙는 유일한 경로**. 대신 우리 D3 의 σ₀ 가 들어간다 |
| W_sep(AB) − ⟨W_sep(u)⟩ = σ₀(D3) | σ₀ ≈ 22 mJ/m² (RPA 이중층 기반 · ~15 %) | `Fig. 4a` 수평선 · 우리 재구성 22.7 | 합격 판정이 아니라 **진단** — 크게 벗어나면 D3 의 registry 의존성(GSFE 모양)이 RPA 와 다르다는 뜻 |
| W_sep(SP) · W_sep(AA) 각각 | 실험값 없음. 논문 GSFE 로는 W(AB) − 9.4 · − 53.9 mJ/m² | `Table S4` | ⚠ 논문 GSFE 의 층간거리 규약 미상 · 우리는 registry 별 z 이완 → **값 대 값 대조 불가** |
| DEM C\|C 접촉 w (덴카–덴카 · 덴카–VGCF · VGCF–VGCF) | **0.37** (무작위 회전 = 비정합) | 면내 회전이 [0°, 60°) 에 고르게 퍼지면 φ_c–(60° − φ_c) ≈ 4–56° 가 **87 %** (우리 산수) — 입자 접촉은 거의 전부 비정합 | DEM 입력 칸이 **w (= W)** 라서 (계획서 DEM 회신: JKR F = 1.5πR\*·w) 0.37 을 그대로 쓴다. γ 칸에 0.20 을 넣으면 AB 값(2γ = 0.39)을 쓰는 셈 — 비정합은 γ_eff = 0.185 |

⇒ **0.39 는 "AB 대조 계산의 기준", 0.37 은 "DEM 이 실제로 쓰는 입자 접촉의 기준"** 이다. 사전등록 카드 §6 의 헤드라인 후보(W_inc(S33, 2성) + [W_AA, W_AB] 괄호 + 실험 0.37 병기)가 이 대응과 같다.

### 7c. registry 세 점에서 σ₀ 를 뽑는 법 — 논문 GSFE 로 미리 시험 (우리 산수)

- **2성(two-star) 푸리에 보간** (AB = BA 대칭, SF 비대칭 0.85 mJ/m² 무시): ⟨γ⟩ ≈ **¼·ΔE_AA + ¾·ΔE_SP** (ΔE_X = W(AB) − W(X)) ⇔ **W_inc ≈ (W_AA + 3·W_SP)/4**. 사전등록 카드 §5 의 식과 **같다** (독립 유도로 확인).
- 논문 GSFE 에 넣으면: ¼·53.9 + ¾·9.4 = **20.5 mJ/m²** vs 논문 ≈ 22 · 우리 5-매개변수 재구성 22.7 → σ₀ **−7 ~ −10 %**, Γ 로는 **0.4–0.6 %**. 같은 보간이 zigzag 점을 27.4 로 예측 (논문 29.0).
- **1성**(AA 만 → (2·W_AB + W_AA)/3): 18.0 mJ/m² (−18 ~ −21 %). SP 만 쓰면 28.2 (+24 ~ +28 %). ⇒ **AB · SP · AA 세 점이 최소 집합**이다.
- 카드의 절단 민감도 진단(2성 ↔ 1성 차)에 대한 사전값: 논문 GSFE 에서 σ₀(2성) − σ₀(1성) = 20.5 − 18.0 = **2.5 mJ/m²**, 2성의 실제 절단 오차는 우리 재구성(22.7) 기준 **2.2 mJ/m²** (논문 "≈ 22" 기준이면 1.5) → 이 진단은 크기를 제대로 잡는다. 1성 일관성 비 r = (W_AB − W_SP)/(W_AB − W_AA) 는 논문 GSFE 에서 9.4/53.9 = **0.174** (1성 순수 푸리에면 1/9 = 0.111).
- ⛔ 고대칭점 **개수 가중** 평균 ((2·AB + 3·SP + 1·AA)/6 = **13.7**)은 틀린 평균이다 — σ₀ 는 변위 공간의 **면적 평균**이다.
- ⚠ **이완 편향 (우리 판단 · 논문 밖)**: 사전등록 카드는 registry 마다 z 를 이완한다. 실제 비정합 계면은 층간거리가 **하나**다. "각 registry 의 최소를 평균" ≤ "공통 거리에서의 평균의 최소" 이므로 **registry 별 이완 W 를 평균하면 W_inc 를 과대(σ₀ 를 과소) 평가하는 쪽**이다. 크기 어림: ½·(C33/d)·Var_u(d_u) — C33 = 36.5 GPa (`Table S3`), d = 3.35 Å 면 C33/d ≈ 1.09 J m⁻² Å⁻² 라, registry 간 층간거리 산포(표준편차)가 0.05 Å 면 ≈ 1.4 mJ/m², 0.1 Å 면 ≈ 5 mJ/m². 카드가 registry 별 이완 층간거리를 기록하므로 결과 뒤에 이 항을 사후 어림할 수 있다.
- 넷째 registry 가 필요해지면 SF(AB 와 0.85 mJ/m² 차 — D3 수치 잡음 이하일 것)보다 **γ_sp′ 점(AB 에서 zigzag 로 a0/2)** 이 2성 보간 검증에 쓸모 있다 — 1저자 결정 사항 (카드는 셋으로 봉인했다).

### 7d. 우리 V2 (Ag(111)\|그래핀) 와의 관계 — ⛔ 값 비교 금지

- V2 (`db/properties/wad_aprime_pilot_result_v2_2026_09_26.json`): Ag(111)\|그래핀 **단층** PBE+D3(BJ) W_sep 0.435 J/m² (끝점 8 Å) · 0.449 (10 Å) · G3 FAIL · G4 k 축 미검증 · ATM 열 −0.069 / −0.076.
- **다른 쌍이다** (Ag–C 계면 · 그래핀 단층). 원장 허용 문구도 *"P2(LPSCl\|흑연)의 대조가 아니다 · 그래핀 단층은 흑연 두께 수렴 대체물이 아니다"* 다. **0.435 와 0.37 / 0.39 를 같은 줄에 두지 않는다.**
- 옮길 것은 **과정 교훈 둘**뿐이다:
  ① V2 의 G3 FAIL = 분리 끝점 8 → 10 Å 에서 W 가 **+0.0136 J/m²** (분산 꼬리). 이 논문의 CE 는 **완전 분리** 양이므로 C\|C 의 far 끝점은 꼬리를 흡수해야 한다 — 카드가 ≥ 10 Å 로 봉인하고 12 Å 검사를 붙인 것이 이 교훈이다.
  ② V2 의 ATM 3체 열이 −0.07 J/m² 급이었다. **실험 Γ 는 다체 효과를 전부 품은 값**이므로, 흑연 대조는 **2체 헤드라인과 +ATM 열을 둘 다** 0.39 / 0.37 옆에 적어야 "대조" 의 뜻이 산다 (헤드라인 2체 결정은 그대로).

### 7e. 이 digest 가 찾은 기존 기록의 어긋남 (고치는 것은 메인 세션 몫)

1. **계획서의 0.37 / 0.39**: `kb/projects/wad_lpscl_agc_vgcf_plan_2026_09_23.md` §흑연 대조(L185)는 기준을 **0.39 (AB)** 로 적었는데, 단계 표(L381)는 아직 *"문헌 소환값 ~0.37 J/m² 와 비교"* 다 (09-28 인입 줄 L189 와 사전등록 카드는 이미 옳게 나눴다 — L381 한 줄만 남았다). 이 digest 판단: **AB registry W_sep ↔ 0.39**, **registry 평균 ↔ 0.37**.
2. **Maurer 의 PBE+MBD "흑연 층간 결합" 48 meV/C ≈ 0.29 J/m²** 를 CE 허용대(0.31–0.47)와 대어 *"밖"* 이라 한 판정 (`maurer2015` digest §(d) · `comparison_vs_ours.md` §J-43 · 계획서 L157 · 사전등록 카드 §4 GC 문구 — 커밋 fc05bdf5): 48 meV/C 가 **BE**(결합에너지)라면 이 논문 관계 BE ≈ 0.85 CE 로 CE 환산 ≈ **0.35 J/m²** (우리 산수) → 허용대 **안**이다. **BE 를 CE 허용대로 잰 비교일 수 있다.** 원전(Ambrosetti 2014)의 양 정의를 확인하기 전까지 "밖" 판정은 보류가 맞다. → 사전등록 카드는 결과 전 보강(status_history 2026-09-28 "보강")에서 이 곁말을 철회했다. **계획서 L157 · §J-43 · `maurer2015` digest 에는 아직 남아 있다.**
3. **사전등록 카드 §8 (커밋 fc05bdf5 판)** 이 유도값 *"박리에너지 0.46"* 을 그대로 옮겼다 — §4-3 의 방향 문제로 인용 보류를 권했고, 같은 결과 전 보강에서 "인용 보류" 표시가 붙었다.

### 7f. 문헌 이론값 채점 — 논문은 **하지 않았다** (우리 산수)

같은 type 끼리만 댄다 (논문 환산값 BE 0.33 · CE 0.39 기준, EE 는 환산 신뢰 불가로 제외).

| type | 기준 (논문 환산) | `Table S2` 값 | 기준 대비 (±10 % 안은 굵게) |
|---|---|---|---|
| BE | 0.33 | LDA 0.12 · 0.31 / GGA ~0.03 / vdW-DF 0.15 / semi-empirical 0.33–0.37 · 0.37 / QMC 0.34 / ACFDT-RPA 0.29 | **semi-empirical 0.33 (0 %)** ~ 0.37 (+12 %) · **QMC 0.34 (+3 %)** · **LDA 0.31 (−6 %, 우연)** · RPA 0.29 (−12 %) · vdW-DF 0.15 (−55 %) · LDA 0.12 (−64 %) · GGA ~0.03 |
| CE | 0.39 | vdW-DF (Chakarova-Käck) 0.31 | 0.31 (−21 %) — 안에 드는 것 없음 |

- 1세대 vdW-DF 는 BE (0.15, −55 %) · CE (0.31, −21 %) 에서 약하게 붙는다 (EE 는 기준 자체가 불확실해 판정 보류). **D3 계열 행은 없어서 우리 PBE+D3(BJ) 는 이 논문으로 채점되지 않는다.**
- 논문이 방법에 대해 말한 것은 세 문장뿐이다: *"ACFDT-RPA 와 QMC 가 다른 제일원리 방법보다 vdW 층간 결합을 가장 정확히 준다"* (GSFE 입력 선택의 근거) · *"가장 정확한 방법들도 편차가 크다"* (Discussion) · *"이 측정은 경쟁 이론 접근을 가르는 데 이상적이다"* (초록·Discussion). 어느 범함수가 맞는지는 **말하지 않는다**.

### 7g. 이 논문이 **못** 주는 것

- D3 · D3(BJ) · D4 · MBD 수치 — **0건**.
- 층간거리 · registry 별 이완 · 22 °C 미만 · 진공 조건 데이터 — 없음.
- **실제 탄소 입자 접촉**: Denka Black (`liao2025` digest 기준 "비정질 탄소 · ≈ 30 nm") 과 VGCF 의 접촉은 평탄한 단결정 기저면이 아니다. 0.37 은 **깨끗하고 평탄한 기저면 접촉의 w** 이고, 거칠기 · 곡률 · 모서리 · 작용기 · 오염이 실효 점착을 얼마나 낮추는지는 이 논문 밖이다 (사전등록 카드 §7 도 같은 선을 긋는다).

---

## 8. DFT/계산 방법 ★ (템플릿 §4 대응)

- **code / version**: n/a (APNGB 수치 코드 · RPA 코드 모두 미기재)
- **functional + vdW**: GSFE 3점 = **ACFDT-RPA 이중층 그래핀** (저자들 "최근" 계산 · 인용 없음) · γ_sf = LDA 로 추정 (오차 설명에서 유추)
- **pseudo/PAW · k-points · ecut · supercell/nat**: 전부 n/a
- **DFT+U · AIMD · MLIP · 무질서 처리**: n/a
- **탄성**: 실험 이방성 탄성상수 (`Table S3`, Cousins & Heggie 2003)
- **특이사항**: GSFE = 두 반무한 **강체** 결정 (층간거리 규약 미기재) · APNGB 0.1–12°
- ⇒ **재현할 수 있는 계산 정보가 없다.** 이 논문을 "RPA 벤치마크" 로 인용하면 안 된다 — RPA 결합에너지는 이 논문에 없고(`Table S2` 의 Lebègue 0.29 BE 는 소환값), 있는 것은 GSFE 맞춤 4점뿐이다.

---

## 9. Figure set ★

| Fig | 내용 | 우리 활용 |
|---|---|---|
| 1 | 측정 개념도 — 비틀림 쌍결정 GF2(위, 파랑)/GF1(아래, 회색) · 전단 · 장치 (진공 챔버 그림 있음). ⚠ 캡션의 GF1/GF2 색 배정이 그림과 반대 · 자동 크롭이 위를 잘라 손 재크롭 | 발표용 개념도. "힘 한 개 ÷ 폭 = 벽개에너지" 한 장 설명 |
| 2a–c | 힘–변위 22 · 50 · 119 °C: loading (I) 탄성 → (II) 가장자리 결합 파단 스파이크 → (III) 평탄 ≈ 1.45–1.5 μN; unloading 은 오염 마찰로 낮았다가 온도↑ 에 붙는다 | **loading 평탄부 = CE** (새 표면) · 1.47 μN ÷ 4 μm = 0.37 검산 · 산일 = 오염 효과의 크기 |
| 2d | 22 °C 시간 궤적 4 사이클 (변위 750–1050 nm · 사이클 figure-read 60–70 s) | 반복성 근거 |
| 2e | 광학 사진 — 밀린/되돌아온 메사 (스케일바 4 μm) | — |
| 3a | Γ vs 22–198 °C (마지막 점 figure-read ≈ 190 °C), 시료 3개 — 전 점 0.36–0.39 · 삽도 산일 에너지 0.075 → 0.01–0.04 J/m² (0 이 되지 않음) | **Γ 의 온도 무관** → 0 K DFT 와 상온 측정을 대는 근거 (22 °C 미만은 외삽) |
| 3b | Γ vs φ 15.5–54° (11 시료, 20 °C) — 0.36–0.385 · 삽도 lock-in SEM | **비정합 영역 전체에서 각도 무관** → DEM 무작위 회전 접촉에 0.37 한 값 · ⚠ 0–4° 미측정 |
| 4a | APNGB σ(φ) 0–12°: 총 · misfit · 탄성 + 강체 비정합 수평선 ≈ 22.4 · 삽도 φ = 1° 전위망 (모아레 ≈ 14 nm, 색막대 0–7 mJ/m²) | **σ₀ = GSFE 면적 평균** 의 그림 근거 · 우리 σ₀(D3) 진단의 표적 |
| 4b | 0–60° σ(φ) (흑연 vs fcc 모양) · Γ(φ) 390 → ≈ 370 평탄 · 측정 범위 빨간 선 | "0.37 + 0.022 = 0.39" 한 장 · 흑연은 몇 도 안에서 포화 |
| S1 | D-LFC 보정: 감쇠 진동 · FFT ≈ 7 Hz · loading/unloading 보정 (figure-read 감도 ≈ 0.68–0.69 μN/V) · 도구가 놓쳐 손 크롭 | 힘 눈금의 출처 · 계통오차 어림 (§10-⑩) |
| S2 | GSFE 지형 (색 0–0.05 J/m²) + 맞춤 4점 위치 (γ_peak · γ_sf · γ_sp · γ_sp′) | **registry ↔ 좌표 대응표** — 우리 AB/SP/AA 가 지형 어디인지 · 넷째 점 후보(γ_sp′) |
| Table S1 | 기존 실험 7행 (type 2SE/EE/BE/CE 혼재 · 0.19–0.72) | **type 을 붙여서만** 인용 · Zacharia CE 0.37 은 추정값 |
| Table S2 | 기존 이론 16행 (0.03–0.51) · ⚠ ref 12 분류 · Savini type 모순 · D3 없음 | 같은 type 끼리 채점 (§7f) |
| Table S3 | 이방성 탄성상수 C11 1060 · C12 180 · C13 7.9 · C33 36.5 · C44 5.05 GPa | GSFE 곡률(C44/d) · 이완 편향 어림(C33/d) |
| Table S4 | GSFE 맞춤값 γ_sf 0.85 · γ_sp 9.4 · γ_sp′ 29.0 · γ_peak 53.9 mJ/m² | σ₀ 재구성 22.7 (§5c) · 2성 보간 사전 시험 20.5 (§7c) |

---

## 10. 비판 / 한계 ★

① **GSFE 식 인쇄 오류.** 본문 p.6 의 c2 괄호 셋째 항이 **cos(8πψ/(√3·a0))** 로 c3 괄호의 항을 반복한다. 이러면 c2 괄호가 대칭 별(star)이 아니게 되고, 우리 재구성에서 기저면 전단 곡률이 방향에 따라 2 배 갈린다(76.3 vs 150.7 mJ m⁻² Å⁻²). **cos(4πφ/a0)** 로 두면 곡률이 등방이 되고 σ₀ 22.7 이 재현된다 (§5c). 발표된 σ₀ 에는 영향이 없어 보인다 — 식을 옮겨 쓸 사람만 조심하면 된다.

② **0.39 는 측정이 아니다.** 측정 각도가 전부 포화 영역(16–54°)이라 실험은 σ(φ) 를 가를 수 없다. σ₀ 는 전적으로 이론이다. 불확도가 작아서(< 0.005) 실용상 문제는 작지만, Discussion 의 *"should be considered definitive"* 는 과장이다.

③ **GSFE 입력의 출처가 불투명하다.** *"our recent ACFDT-RPA calculations"* 에 인용 번호가 없고, 코드 · k · cutoff · **층간거리 규약**이 없다. `Table S4` 가 RPA 원값인지 15 % 보정값인지, γ_sf 가 어디서 왔는지(LDA 로 읽힐 뿐) 밝히지 않는다.

④ **환산 계수 BE ≈ 0.85 CE · CE ≈ 0.85 EE 는 유도 없이 ref 47 인용이다.** 특히 **EE 방향은 쌍가산 틀과 SI 문헌 쌍 둘 다와 반대**다 (§4-3) → EE 0.46 인용 보류.

⑤ **범위 서술이 스스로 어긋난다.** 서론 0.14 vs Discussion 0.19 · "0.43 ± 0.29" 는 0.14–0.72 의 중점 ± 반폭 · BE · EE · 2SE 를 한데 모아 "cleavage energies" 라 부름 (§4-4 ⑤).

⑥ **`Table S2` 분류 문제.** ref 12 (Ortmann 2006, 제목상 semi-empirical DFT-D) 를 vdW-DF 로 분류했고, 그 값 0.51 (EE) 은 Note 의 "vdW-DF 11–13 → EE 0.29–0.32" 와 모순이다. Savini 0.43 ± 0.02 (turbostratic) 는 표에서 EE, Note 에서 BE 다.

⑦ **GF1/GF2 라벨 혼동.** 캡션 *"GF1 (blue), GF2 (grey)"* ↔ 그림 (GF2 = 파랑, 위) ↔ 본문 *"upper flake GF1 was stationary"* 와 *"upper graphite flake (GF2 blue)"*. 측정 논리엔 영향 없다.

⑧ **교차참조 오류.** *"the elastic energy is negligible over this angle range — Fig. 3a"* 는 `Fig. 4a` 여야 한다.

⑨ **대기 중 측정 · 진공 대조 없음.** *"insensitive to impurities from the atmosphere"* 의 근거는 "loading 은 새 표면을 만든다" 는 논리와 온도 무관성이지 진공 대조가 아니다 (`Fig. 1c` 에 진공 챔버를 그려 놓고도). 삽도 산일 에너지는 190 °C 에서도 0.01–0.03 J/m² 로 0 이 아니다 → *"~100 °C 이상에서 되돌림도 초윤활"* 은 근사다.

⑩ **불확도 표기.** ±0.01 이 s.d. 인지 s.e. 인지 없다 (figure-read 산포는 s.d. ≈ 0.01 과 맞는다). 계통오차 — D-LFC k 의 ±1.5 % 만으로 Γ 에 ±0.006 J/m² (우리 산수), 여기에 B 측정 오차와 탐침 각도가 더해진다 — 가 ±0.01 에 들었는지 불명이다. figure-read 감도 0.68–0.69 vs 본문 0.659 μN/V (~4 %) 는 판독 오차일 수 있어 판정 보류로 남긴다.

⑪ **산일 에너지 정규화가 모호하다.** 캡션 정의(면적 ÷ w·B)로 `Fig. 2b` 를 읽으면 ≈ 0.08–0.09 J/m² (`Fig. 2a` 22 °C 는 ≈ 0.19) 인데, `Fig. 3a` 삽도의 같은 온도대 값은 0.015–0.075 다. ÷ 2wB (새 표면 두 장)로도 여전히 약간 크다 — 정규화 정의가 다르거나 시료가 다르다 (논문 미기재). CE 에는 영향 없다.

⑫ **부분전위 b ≈ 0.2 nm.** 흑연 기저면 Shockley 부분전위는 a0/√3 ≈ 0.142 nm (a0 = 2.46 Å), 완전전위는 0.246 nm 다. b = 0.142 면 φ_c ≈ 2.7°, 0.246 이면 4.7° (우리 산수) — "몇 도 안에서 포화" 결론은 그대로다.

⑬ **`Fig. 4a` 삽도 색막대 상한 7 mJ/m²** vs AA 중심 53.9 — 설명 없음.

⑭ **통계의 층.** 평균 0.37 은 50 시료이지만, 온도 의존(3 시료)과 각도 의존(11 시료)은 작은 표본이다. 각도는 시료마다 하나라 "각도 효과" 와 "시료 간 차" 가 분리되지 않는다 (둘 다 0 이라 결론엔 무해).

---

## 11. 적용 인사이트 ★

1. **C\|C 대조는 두 줄로 낸다**: W_sep(AB) ↔ **0.39** (측정 + RPA σ₀) · W_inc = (W_AA + 3·W_SP)/4 ↔ **0.37** (순수 측정). 두 번째 줄이 RPA 없이 실험과 붙는 유일한 경로다.
2. **DEM 탄소–탄소 접촉의 w 앵커는 0.37 (비정합)** — 입자 회전이 임의면 87 % 가 비정합 영역이다. 0.37 대비 AB 값(0.39)을 넘기면 ~5 % 과대, AA 값(강체 GSFE 로 0.39 − 0.054 ≈ 0.34)을 넘기면 ~9 % 과소다 (우리 산수).
3. **registry 효과(σ₀/Γ ≈ 5.6 %)는 분산 모델 차이보다 작다.** 허용대 0.31–0.47 이 ±20 % 인데 σ₀ 는 그 1/4 쯤이다 → 대조의 합격/불합격을 가르는 것은 registry 가 아니라 **분산 모델 · 두께 · 끝점**이다.
4. **이 논문 CE 는 반무한 · 완전분리 양**이다 → V2 교훈(8 → 10 Å +0.0136) + 이중층 → 흑연 ~15 % (ref 47) 때문에 **두께 수렴(ΔW ≤ 0.02)과 끝점 ≥ 10 Å 는 필수**다. 카드가 둘 다 봉인했다.
5. **실험 Γ 는 다체 효과를 다 품었다** → 대조 표에 2체와 +ATM 을 **둘 다** 적는다.
6. **registry 별 이완 평균은 W_inc 를 과대 쪽으로 민다** (§7c) — 카드가 기록하는 층간거리로 사후 어림 한 줄을 붙이면 좋다.
7. **인용 규율**: 0.37 = *"incommensurate bicrystal, measured"* · 0.39 = *"ideal AB, measurement + APNGB/RPA"* · 0.33 = *"derived"* · **0.46 = 보류**.
8. **남은 정리 (메인 세션 몫)**: 계획서 L381 의 "~0.37 과 비교" (L185·L189 와 어긋남) · Maurer 48 meV/C 의 BE/CE 혼용 가능성이 남은 자리 (계획 L157 · §J-43 · `maurer2015` digest — 카드는 결과 전 보강에서 철회) · EE 0.46 (카드는 보류 표시 완료).

---

## 12. 인용 가능 문장 (영문 초안)

- "The basal-plane cleavage energy of graphite, measured directly with the self-retraction method, is 0.37 ± 0.01 J m⁻² for incommensurate (twisted, 16°–54°) bicrystals and is independent of temperature (22–198 °C) and twist angle (Wang et al., *Nat. Commun.* 2015)."
- "The ideal AB-stacked value, 0.39 ± 0.02 J m⁻², adds a Peierls–Nabarro estimate of the large-angle twist-boundary energy (≈22 mJ m⁻², the average of an ACFDT-RPA-based generalized stacking-fault energy) to the measurement; it is a measurement-plus-theory value."
- "Because randomly oriented carbon particles meet almost exclusively at incommensurate twist angles, we compare the registry-averaged DFT separation energy with the directly measured incommensurate value (0.37 J m⁻²), and the AB-registry value with 0.39 J m⁻²."
- ⚠ (조건부) "Using the conversion factors quoted by Wang et al., the basal surface energy is 0.20 J m⁻² and the interlayer binding energy ≈0.33 J m⁻²." — **EE 0.46 은 쓰지 않는다.**

## 13. 주의 / 한계 (인용 규율)

- ⛔ 0.37 과 0.39 를 "graphite cleavage energy" 한 이름으로 섞지 않는다 — **적층(비정합 / AB)** 을 붙인다.
- ⛔ 0.39 를 "측정값" 이라 부르지 않는다 — "측정 + 이론(σ₀)".
- ⛔ **EE 0.46 인용 보류** (§4-3).
- ⛔ BE · EE · 2SE · CE 문헌값을 같은 열에 두지 않는다 — type 을 붙인다.
- ⛔ 이 논문 값을 우리 Ag\|그래핀 V2 (0.435 / 0.449) 와 같은 줄에 두지 않는다.
- ⛔ "RPA 가 0.39 를 재현" 같은 문장 금지 — RPA 결합에너지는 이 논문에 없다.
- ⛔ 흑연 값을 아지로다이트 물성 4축(A–D)에 넣지 않는다.
- ⚠ HOPG · 평탄 기저면 · 깨끗한 새 표면 · 대기 조건이다 — 실제 입자 접촉의 실효 w 는 더 작을 수 있다.
- ⚠ σ₀ 는 RPA 이중층 기반(~15 %)이지만 Γ 로는 ≈ 1 % 불확도다.

## 14. 기법 용어 미니사전

- **자기수축 (self-retraction)**: 초윤활 계면으로 붙은 흑연 플레이크를 옆으로 밀었다 놓으면 저절로 원위치로 돌아오는 현상. 밀린 만큼 드러난 두 면의 표면에너지가 되돌림 힘이 된다 (Zheng 2008).
- **초윤활 (superlubricity)**: 두 결정 격자가 서로 어긋나(비정합) 원자 요철이 상쇄되어 미끄럼 마찰이 거의 0 인 상태. 같은 방향(정합)이면 요철이 맞물려 장벽이 생긴다.
- **lock-in**: 위 플레이크를 돌려 정합(AB) 방향에 맞으면 미끄럼이 갑자기 잠기는 현상. 거기까지 돌린 각이 원래 비틀림각이다.
- **비틀림 입계 (twist grain boundary)**: 두 결정이 계면에 수직인 축 둘레로만 돌아 만난 입계. 흑연 (0001) 에서는 층 사이 하나가 곧 입계다.
- **정합 / 비정합 (commensurate / incommensurate)**: 두 격자가 공통 주기를 갖는지. 무작위 각도로 만나면 사실상 비정합이고, 계면 에너지는 모든 상대 위치(registry)의 **면적 평균**이 된다.
- **GSFE (generalized stacking fault energy)**: 두 강체 반쪽을 한 면에서 평행이동할 때의 에너지 지형. 흑연에서는 AB(최소) · SP(안장) · AA(최대) · SF(적층결함, 거의 최소) 가 지형의 이정표다.
- **registry**: 두 층의 상대 위치 (AB · SP · AA …). DFT 의 작은 주기 셀은 registry 하나만 볼 수 있다.
- **Peierls–Nabarro 모형 / APNGB**: 계면의 어긋남을 연속 변위장으로 두고 "양쪽 탄성에너지 + 계면 misfit(GSFE)" 을 최소화하는 모형. APNGB 는 이를 이방성 탄성과 비틀림 입계로 넓힌 것.
- **부분전위 · 전위핵 폭**: 작은 각 비틀림 입계는 나선전위 망이고, 흑연에서는 전위가 두 부분전위로 갈라진다. 층간이 약해 핵이 ~3 nm 로 넓다 → 몇 도만 돌려도 핵이 겹쳐 비정합 한계에 닿는다.
- **ACFDT-RPA**: 단열 연결 요동-산일 정리 + 무작위 위상 근사로 상관에너지를 계산하는 방법. 분산(vdW)을 원리적으로 포함해 층상 물질 결합의 고정밀 기준으로 쓰인다 (QMC 와 함께).
- **D-LFC**: 반자성 열분해흑연 판을 자석 위에 띄운 횡방향 힘 보정기. 고유진동수와 질량으로 스프링상수를 정하고, 알려진 변위로 알려진 힘을 준다.
- **HOPG**: 고배향 열분해흑연. c 축은 잘 정렬되고 면내 방향은 결정립마다 무작위 — 그래서 결정립 사이 계면이 자연스러운 비틀림 입계가 된다.
- **모아레 주기**: 각 φ 만큼 돈 두 격자가 만드는 맥놀이 무늬 주기 ≈ a0 / (2 sin(φ/2)). 1° 면 ≈ 14 nm, 16° 면 ≈ 0.9 nm.
