Repository: yonghoon7153-source/Yonghoon-DEM-DFT

# 📚 LITDB — 문헌 단일 시스템 (**SE·DFT 축 + DEM·MPM 축, 두 트랙**)

> **앞으로 논문은 여기서만 본다.** 여러 곳(db/literature, kb/papers, db/properties, Excel)에 흩어진 문헌을 한 곳에서 생각·참고·비교하기 위한 통합 MD 시스템.

## 왜 트랙이 둘인가
`INDEX.md` 는 argyrodite 전해질 축이라 접촉역학·MPM·건식전극 digest 가 들어갈 자리가
없다. 그래서 한때 64편이 **어느 인덱스에도 없었다**(open_items #7). 축을 나눠 그 구멍을
닫았고, 한 분모로 세면 “159편 중 98편 미언급” 같은 **가짜 미결**이 나온다
(`comparison_vs_ours.md:8`). 분리는 실측 근거가 있는 결정이다 — 합치지 말 것.

⚠ 이 표의 **편수는 적지 않는다.** 손으로 쓴 수는 반드시 낡는다(README 자신이 세 번 틀렸다).
현재값은 `python3 tools/litdb/build_index.py --check` 로 본다.

File: litdb/papers/wang2018_lco_nmc_electronic_ionic_conductivity_vs_ni.md
# LCO · NMC333/532/622/811 의 전자·이온 전도도를 **Ni 함량의 함수로** 분리 측정 (SPS 치밀 펠릿 · 이온차단 Ag 전극) — Wang et al. (J. Power Sources 2018, Univ. of Washington)

> slug `wang2018_lco_nmc_electronic_ionic_conductivity_vs_ni` · DOI `10.1016/j.jpowsour.2018.05.005` · type `experiment (impedance + DC polarization, SPS-sintered pellet, Ag ion-blocking)` · PDF `b515aea1-1-s2.0-S037877531830466X-main.pdf` · digested `2026-09-25` · status ✅

> SI = `f0e95785-1-s2.0-S037877531830466X-mmc1.pdf` (12 pp: Table S1 · Fig S1–S11 · Supplemental Note).
> 본문 8 pp = J. Power Sources **393** (2018) **75–82**.  **이 카드의 "p." 는 저널 쪽(75–82)**, SI 는 "SI p." (1–12).
> 그림 20장(본문 8 + SI 11 + Table S1) 전부 `litdb/figures/wang2018_lco_nmc_electronic_ionic_conductivity_vs_ni/` —
> **Fig 1·Fig 6 은 수동 크롭**(캡션이 그림 오른쪽 옆에 있어 자동 크로퍼가 제외), 나머지는 임베디드 래스터 경계로 재크롭 (§6 끝).
>
> **짝 카드 = `aminchiang2016_nmc_electronic_ionic_transport_vs_li`** (같은 질문을 **리튬 함량 x** 축으로 잰 논문).
> 이 카드는 **Ni 함량** 축이다.  ⚠ **둘은 같은 "합성 그대로" 상태에서 σ_e 가 70–1000배 어긋난다** (§3-5) —
> 반드시 나란히 읽을 것.

---

## 0. ★ 원고 각주용 확인값 — 이것부터 (2026-09-25 PDF 원문 대조)

| 질문 | 확인값 | 근거 (쪽 · 그림 · 표) | 등급 |
|---|---|---|---|
| **NMC811 σ_e** | **∼4.1 × 10⁻³ S cm⁻¹ @ 20 °C** | p. 78 §3.3 본문 + Fig 4f (p. 79) | **stated** (Fig 4f 디지타이즈 ≈ 4.0 × 10⁻³ 로 재확인) |
| **4.1 × 10⁻³ 은 어느 조성?** | **NMC811 이다.**  NMC532 는 **1.3 × 10⁻³** | p. 78 §3.3: *"NMCs show higher σe values, increasing from ∼2.2 × 10⁻⁶ S cm⁻¹ for NMC333 to ∼4.1 × 10⁻³ S cm⁻¹ for NMC811 at 20 °C … from NMC333 to NMC532 (1.3 × 10⁻³ S cm⁻¹ at 20 °C)"* | stated · Fig 4f 디지타이즈 NMC532 **1.32 × 10⁻³** / NMC811 **≈4.0 × 10⁻³** 로 교차확인 |
| **온도** | **20 °C** (LCO·532·622·811).  ⚠ **NMC333 상온점만 실제 25 °C** (§3-1 주) | p. 78, Fig 4b 범례, Fig 4f x 위치 | stated + 그림 판독 |
| **시료 상태** | **합성 그대로(as-received) 분말 → SPS 치밀 펠릿.**  충방전 이력 없음.  저자 표현 *"stoichiometric"* (= 완전 리튬화 ≈ 방전 상태, Li₁₋ₓ 의 x ≈ 0).  ⚠ **Li 함량 화학분석(ICP 등) 없음** | p. 76 §2.1 · p. 78 §3.3 | stated / 상태는 **미검증 주장** |
| **측정법** | **2단자 대칭 펠릿, 양면 Ag paste = 전자전도·이온차단 전극.**  **DC 분극**(V–I_e 기울기 = R_e) + **EIS**(Huggins 2-반원 해석) | p. 76 §2.3 · Fig 1 (p. 77) | stated |
| **5 × 10⁻⁵ S cm⁻¹** | **이 논문 어디에도 없다** (본문·그림·SI 전수).  NMC811 σ_e 는 측정 전 구간(−20…100 °C) **≈7.6 × 10⁻⁴ … 3.2 × 10⁻²** | §3-4 | 확인 |
| **우리 입력 대비** | STEP3 σ_e(NCM811) **1.0 × 10⁻² = 이 논문 NMC811(20 °C) 의 2.4×** · DEM 접촉망 **50 mS cm⁻¹ = 12×** | §3-6 | DERIVED |
| **σ_i (이온)** | NMC811 **6.3 × 10⁻³ S cm⁻¹ @20 °C** 라고 **주장** | p. 78 §3.4 · Fig 5f | stated — ⛔ **인용 금지** (§8: 방법·내부정합·타 실측 3방향에서 불성립) |

---

## 1. 한 줄 요약

**첨가제·바인더 없는 단상 펠릿** 5종(LCO · NMC333 · NMC532 · NMC622 · NMC811)을 **SPS(800 °C, 40 MPa, 5 min, 상대밀도 > 98 %)** 로
만들고 양면에 **이온차단 Ag 전극**을 붙여, **DC 분극과 EIS 로 σ_e 와 σ_i 를 한 시료에서 분리했다**고 주장하는 논문.
σ_e(20 °C) 는 **LCO 5 × 10⁻⁸ → NMC333 2.2 × 10⁻⁶ → NMC532 1.3 × 10⁻³ → NMC811 4.1 × 10⁻³ S cm⁻¹**, E_a,e 는 **0.40 → 0.25 eV**.
★ **리포에서 NMC811 의 합성-그대로(방전 상태) σ_e 를 단상 펠릿으로 준 유일한 측정**이다 (짝 카드 A&C 는 333/532 뿐).
⚠ 그러나 **σ_i 주장(Ni-rich NMC ∼10⁻³ S cm⁻¹, "comparable to good solid electrolytes")은 성립하지 않는다** —
논문 **자신의 D̃ 와 Nernst–Einstein 을 넣으면 격자에 있는 Li 보다 3–20배 많은 가동 Li⁺ 가 필요**하다 (§8-2).
⇒ **σ_e 만 인용하고, σ_i 는 인용하지 않는다.**  우리 "AM = 이온 절연" 가정은 이 논문으로 흔들리지 않는다.

---

## 2. 메타

| 저자 | 소속 | 저널/년 | DOI | 소재 | 연구유형 |
|---|---|---|---|---|---|
| **Shanyu Wang**, Mengyu Yan, Yun Li (⚠ SI 표기 "April Li"), Carolina Vinado, **Jihui Yang\*** | Materials Science & Engineering Dept., **University of Washington** (Seattle) | J. Power Sources **393** (2018) **75–82** | 10.1016/j.jpowsour.2018.05.005 | LiCoO₂ · **NMC333** (LiNi₁/₃Mn₁/₃Co₁/₃O₂) · **NMC532** (LiNi₀.₅Mn₀.₃Co₀.₂O₂) [3종 MTI Corp.] · **NMC622** (LiNi₀.₆Mn₀.₂Co₀.₂O₂) · **NMC811** (LiNi₀.₈Mn₀.₁Co₀.₁O₂) [2종 Battery500 Consortium] | **실험** — SPS 펠릿 EIS + DC 분극 · 4단자 σ + Seebeck · 액체 반쪽셀 율특성 + CV |

- 투고 2018-03-04 / 개정 2018-04-28 / 승인 2018-05-01 / 온라인 2018-05-10.
- 자금: UW Clean Energy Institute · Washington Research Foundation · DOE EERE VTO **BMR (Battery500, DE-EE0007762)**.
- **4단자 σ + Seebeck (300–780 K)** 을 곁들였다 (Fig S9) — 열전재료 측정에서 흔한 구성이지만 **장비·전극 배치는 미기재**.
- 본문 ref **[15] = Amin & Chiang 2016** (짝 카드) — 저자는 그것을 **"polarization [15]" 방법의 예**로만 인용하고,
  **값이 수 자릿수 다르다는 사실은 논하지 않는다.**
- ⚠ **본문에 Figure/Table 별 반복측정·오차막대가 하나도 없다** (조성당 펠릿 1개로 보인다 — 명시 없음).

---

## 3. ★★★ 확인값 상세 — 사용자 질문 1–5

### 3-1. σ_e (전자전도도) 조성별 — **stated + digitized**

| 조성 | **σ_e @20 °C — 본문 stated** (p. 78) | Fig 4f digitized (DC) — 253 / 293 / 333 / 373 K | E_a,e DC / EIS (Fig 6 라벨) |
|---|---|---|---|
| LCO | **5 × 10⁻⁸** (DC) · **5.9 × 10⁻⁸** (EIS) · 100 °C **2.2 × 10⁻⁶** | 7.1e-9 / **5.5e-8** / 4.8e-7 / **2.2e-6** | 0.40 / 0.40 |
| NMC333 | **2.2 × 10⁻⁶** (*"at 20 °C"* — ⚠ 아래 주) | 1.8e-7 / **3.2e-6 (298 K)** / 1.0e-5 / 3.1e-5 | 0.35 / 0.36 |
| NMC532 | **1.3 × 10⁻³** | 2.4e-4 / **1.3e-3** / ≈7.6e-3 / ≈1.6e-2 | 0.29 / 0.29 |
| NMC622 | **본문에 값 없음** | 4.5e-4 / **≈2.5e-3** / 8.5e-3 / ≈2.4e-2 | 0.27 / 0.27 |
| NMC811 | **4.1 × 10⁻³** | ≈7.6e-4 / **≈4.0e-3** / ≈1.4e-2 / ≈3.2e-2 | **0.25 / 0.24** |

단위 S cm⁻¹.  "≈" = 마커가 겹쳐 **보정 격자 위 육안 판독**(±0.05 dex), 나머지 = 색-분류 blob 중심 **자동 판독**(±0.02 dex) — 절차 §5-4.
- **자동 판독이 본문 stated 를 재현한다**: LCO 5.5 × 10⁻⁸ (stated 5 × 10⁻⁸) · LCO 100 °C 2.23 × 10⁻⁶ (stated 2.2 × 10⁻⁶) ·
  NMC532 1.32 × 10⁻³ (stated 1.3 × 10⁻³).  ⇒ 축 보정 신뢰.
- **E_a 재현**: Fig 4f 디지타이즈 Arrhenius 로 NMC333 **0.347 eV** (라벨 0.35) · LCO **0.389 eV** (라벨 0.40).
- **온도**: DC 는 **−20 · 20 · 60 · 100 °C 네 점**, EIS 는 **−20…100 °C 20 °C 간격 일곱 점** (Fig 5 범례, Fig 6).
- ⚠ **NMC333 의 상온 DC 점은 25 °C 다** — Fig 4b 범례 **"25 °C"**, Fig 4f 의 x ≈ **298 K**, Fig 6 'Polarization' 패널
  1000/T ≈ **3.36**.  그런데 본문(p. 78)과 Fig S4b 라벨은 **20 °C**.  본문 2.2 × 10⁻⁶ 은 25 °C 점(3.2 × 10⁻⁶)을
  E_a 0.35 eV 로 20 °C 에 내린 값 **2.5 × 10⁻⁶ (DERIVED)** 과 12 % 차 = 판독 오차 안.  ⇒ **NMC333 은 "≈2–3 × 10⁻⁶ (20–25 °C)"** 로 쓴다.
- **4단자 σ** (저자 해석 = σ_e + σ_i, p. 80 · Fig S9a): **NMC622 5.9 × 10⁻³ · NMC811 2.1 × 10⁻² S cm⁻¹ @ 28 °C**,
  E_a 0.26 / 0.24 eV (S9 캡션).  **EIS 총 전도도(σ_e+σ_i) @30 °C: 7.9 × 10⁻³ / 1.2 × 10⁻²** (p. 80).
- **Seebeck 양(+) = 정공 다수캐리어** (p. 80, Fig S9b): ~300 K 에서 NMC622 ≈ 122 · NMC811 ≈ 78 µV K⁻¹ (digitized).
- 저자가 인용만 한 값(측정 아님): LiNiO₂ σ_e ≈ **0.1 S cm⁻¹**, E_a ≈ 0.19 eV [32 Molenda 2002] (p. 80) ·
  LCO σ_e 문헌 **10⁻¹⁰–10² S cm⁻¹** (p. 75, refs 3·9·10) · 박막/소결체 10⁻⁶–10⁻² (p. 78).

### 3-2. σ_i (이온전도도) 조성별 — ⛔ **값은 남기되 인용 금지** (§8)

| 조성 | σ_i @20 °C — stated (p. 78) | Fig 5f digitized — 253 / 293 / 373 K | E_a,i — Fig 6c 라벨 / 본문 (p. 81) |
|---|---|---|---|
| LCO | **2.3 × 10⁻⁷** · −20 °C **1.1 × 10⁻⁸** · 100 °C **2.5 × 10⁻⁵** | 1.0e-8 / 2.3e-7 / 2.4e-5 | 0.57 / 0.57 |
| NMC333 | **3.2 × 10⁻⁶** | 9.8e-7 / 3.2e-6 / 3.3e-5 | 0.27 / 0.27 |
| NMC532 | **1.7 × 10⁻³** | ≈5.6e-4 / 1.7e-3 / ≈1.3e-2 | 0.25 / 0.25 |
| NMC622 | **3.4 × 10⁻³** | ≈1.1e-3 / 3.3e-3 / ≈2.0e-2 | 0.22 / 0.22 |
| NMC811 | **6.3 × 10⁻³** | ≈3.3e-3 / 6.2e-3 / ≈2.2e-2 | ⚠ **0.14 (그림) vs ∼0.16 (본문)** |

- 저자 서술: LCO 는 **σ_i ≈ 5 × σ_e** (*"electronic transport is rate-limiting"*, p. 78); **NMC532/NMC333 σ_i ≈ 500×**;
  *"σi of Ni-rich NMCs is notably high, comparable to those of good solid electrolytes … promising for thick electrodes or
  solid-state batteries"* (p. 78) · Conclusions: *"notably high ionic conductivity of ∼10⁻³ S cm⁻¹"* (p. 82).
- σ_i Arrhenius 는 **ln(σ_i T) vs 1000/T** 로 적합 (Fig 6c 축 = `ln(σ_iT/(S·K/cm))`, p. 81 식).

### 3-3. 방법 한눈에 (상세 §4)

| 항목 | 이 논문 |
|---|---|
| 시료 | 상용/컨소시엄 분말 **그대로** → **SPS 800 °C · 40 MPa 일축 · 5 min** → ⌀ ∼12.5 mm · 두께 ∼2–3 mm, **상대밀도 > 98 %** |
| 전극 | 양면 **Ag paste 분무 → 110 °C 진공 2 h** = 전자전도·**이온차단** (Fig 1a) |
| 셀 | **2단자 대칭** (4단자 아님) · 측정 중 **진공 밀봉** · Maccor 항온조 **−20…100 °C** · PARSTAT 4000A |
| σ_e | **DC 분극**: 정전압 스텝(±0.2…±3 V, 스텝당 ≈33–83 min, Fig S3–S7) 끝 전류 I_e → **V–I_e 직선 기울기 = R_e** (Fig 4a–e) → σ_e = L/(R_e·A) |
| σ_e·σ_i | **EIS 0.01 Hz–10 MHz, 진폭 50 mV** · Huggins [23] 해석: **저주파 반원 = 전자 shunt(끝점 R_e)**, **고주파 반원 = 이온 응답(지름 R_iR_e/(R_i+R_e))** · 등가회로 [R_i–CPE_int] ∥ R_e ∥ CPE_geo (Fig 1b 인셋) |
| 교차검증 | DC σ_e ↔ EIS σ_e (Fig S8) · 4단자 σ ↔ EIS (σ_e+σ_i) (p. 80) |
| 비교 전기화학 | 액체 반쪽셀 80:10:10 (AM:Super P:PVDF), ∼7 mg cm⁻², 2.8–4.4 V: **율특성** (Fig 3) · **CV → Randles–Sevcik D̃** (Fig S10–S11) |

### 3-4. ★ "NMC σ_e = 5 × 10⁻⁵ S cm⁻¹ (Wang 2018)" — **이 논문에 없는 값이다**

- **전수 확인** (본문 8 pp + SI 12 pp + 그림 판독): **5 × 10⁻⁵ S cm⁻¹ 도, 5 × 10⁻³ S m⁻¹ 도 stated 로 나오지 않는다.**
- **NMC811** 은 측정한 **모든 온도·모든 기법**에서 **7.6 × 10⁻⁴ S cm⁻¹ 이상**이다 (σ_e DC −20 °C 가 최저, Fig 4f).
  상온에서는 **4.1 × 10⁻³ (DC) · 2.1 × 10⁻² (4단자)**.  ⇒ **5 × 10⁻⁵ 는 이 논문의 NMC811 상온값보다 82× 낮다.**
- 이 논문 그림에서 5 × 10⁻⁵ 에 **가장 가까운 점**은 전부 **NMC333 의 100 °C** 값이다 (digitized): σ_e **3.1 × 10⁻⁵ (DC, Fig 4f)** ·
  **≈3.8 × 10⁻⁵ (EIS, Fig S8a)** · σ_i **3.3 × 10⁻⁵ (Fig 5f)**; 그 다음 LCO σ_i 100 °C **2.5 × 10⁻⁵** (stated).
  ⇒ **조성(333 ≠ 811)도 온도(100 °C ≠ RT)도 안 맞는다.**  "Wang 2018 의 NMC σ_e" 로 5 × 10⁻⁵ 를 쓰는 것은 **이 논문으로 재현 불가**.
- **계보 (정본 litdb 기준)**: 같은 **5 × 10⁻³ S m⁻¹** 가 LRCS/Franco 계열 모델의 **공통 입력**으로 나온다 —
  `ngandjong2021_dem_calendering_digital_twin` (FEM 방전, *"similarly to values found experimentally [77]"*) ·
  `alabdali2023_cgmd_wet_manufacturing_ssb_cathode` (NMC622, refs [36–38]) · `zhang2023_pfib_multiscale_imaging_4d_thick_cathode`
  (Table S3, **[S2] Wang 2018** 로 귀속).  ⇒ **Zhang 2023 의 Wang 2018 귀속은 원문으로 뒷받침되지 않는다.**
  (⚠ ngandjong 의 [77] 과 alabdali 의 [36–38] 이 무엇인지는 이 세션에서 **미확인**.)
- **가설 (검증 불가 · 인용 금지)**: 가수 "5 × 10⁻³" 는 이 논문의 Ni-rich 상온값을 **S cm⁻¹ 로 읽은 것**(NMC811 σ_e 4.1 × 10⁻³ ·
  NMC622 4단자 5.9 × 10⁻³ · NMC811 σ_i 6.3 × 10⁻³)과 자릿수가 같다 — **S cm⁻¹ → S m⁻¹ 단위 미끄러짐**이면 정확히 100× 가 빠진다.
  그러나 ngandjong2021 이 이미 같은 값을 쓰고 있어 **계보의 기원은 이 논문 이전일 수도 있다.**

### 3-5. ★★ Amin & Chiang 2016 과 나란히 — **같은 "합성 그대로" 상태에서 70–1000배 어긋난다**

| 항목 | **Wang 2018 (이 카드)** | **Amin & Chiang 2016 (짝 카드)** |
|---|---|---|
| 조성 | LCO · 333 · 532 · 622 · **811** | 333 · 532 (erratum: 523→532) |
| 분말 | MTI (LCO·333·532) · Battery500 (622·811) | TODA America |
| 치밀화 | **SPS 800 °C · 40 MPa · 5 min** (진공, 흑연 다이) → > 98 % | 340 MPa 성형 + **900 °C · 12 h 대기 소결** → 96–98 % |
| σ_e 전극 | **Ag/NMC/Ag 2단자** (DC + EIS) | **Ag/NMC/Ag 2단자** (DC + EIS, C ≈ 5 × 10⁻¹¹ F 로 grain 확인) |
| σ_i 셀 | **이온차단 셀에서 반원 분리** (Huggins) | **전자차단 Li/PEO/NMC/PEO/Li** (Warburg + DC 분극) |
| **σ_e 합성-그대로, 30 °C 환산** | NMC333 **3.5 × 10⁻⁶** · NMC532 **1.9 × 10⁻³** (DERIVED: 20 °C stated × 자기 E_a) | NMC333 **5.0 × 10⁻⁸** · NMC532 **1.9 × 10⁻⁶** (digitized) |
| **비 (Wang / A&C)** | **NMC333 70× · NMC532 1000×** (DERIVED) | — |
| E_a,e (합성-그대로) | 333 **0.35** · 532 **0.29** eV | 333 **0.48** · 532 **0.42** eV |
| σ_i | 333 3.2 × 10⁻⁶ · 532 **1.7 × 10⁻³** (20 °C) | 333 **9.1 × 10⁻⁹** (51 °C) · 532 **8.7 × 10⁻⁹** (50 °C) |
| D̃ | CV(복합전극) 0.5–4.6 × 10⁻⁹ cm² s⁻¹ (25 °C) | 탈분극(펠릿) 1.3–5.0 × 10⁻¹⁰ (RT) · AC 1.5–5.5 × 10⁻⁸ (50–61 °C) |

- ★ **A&C σ_e(x) 사다리에 Wang 의 "합성-그대로" 값을 올리면** (DERIVED, **정렬용 눈금** — 같은 시료라는 주장 아님):
  Wang NMC333 ≈ **A&C x ≈ 0.07** · Wang NMC532 ≈ **A&C x ≈ 0.53 (반충전!)**.  두 조성이 **서로 다른 x 에 떨어지므로**
  "Wang 시료가 조금 탈리튬됐다" 하나로는 설명되지 않는다.
- ⇒ **정직한 결론: 합성-그대로 NMC 의 σ_e 는 실험실 간 10²–10³ 산포다.**  E_a 도 Wang 이 체계적으로 낮다
  (A&C 에서 E_a 는 탈리튬화할수록 **떨어지는** 양이다 — Wang 값은 A&C 의 x ≈ 0–0.1 사이에 해당).
- **원인 후보 (우리 · 미검증)**: ① **공정** — SPS 는 진공·흑연 다이·펄스 전류라 표면 Li 손실·탄소 오염·환원을 낳을 수 있다
  (저자는 반대로 *"clean the grain boundaries"* 라 주장, 소결 후 **표면 연마 여부 미기재**) ② **분말 출처**(MTI·Battery500 vs TODA)
  ③ **결정립** — Wang 은 1차입자 수백 nm 그대로(GB 밀도 큼), A&C 는 900 °C 12 h(결정립 성장, 크기 미보고).
  ⚠ 대기 소결 900 °C/12 h 쪽이 Li 손실(=정공 증가)이 더 클 법한데 **σ_e 는 오히려 A&C 가 낮다** → "Li 손실" 하나로도 부호가 안 맞는다.
- **σ_i 는 5–6 자릿수 어긋난다** — 이쪽은 산포가 아니라 **방법의 문제**다 (§8).

### 3-6. ★ 우리 값 대비 (질문 5)

| 우리 값 | 자리 | 이 논문 NMC811 DC **4.1 × 10⁻³ @20 °C** 대비 | 25 °C 환산(E_a 0.25) 4.8 × 10⁻³ 대비 | 4단자 **2.1 × 10⁻² @28 °C** 대비 | EIS 총 1.2 × 10⁻² @30 °C 대비 |
|---|---|---|---|---|---|
| **σ_e(NCM811) = 1.0 × 10⁻² S cm⁻¹** — STEP3 복셀 `AM_S` (`scripts/step3_sigma.py:93`, **유효 입력·corpus-fit**) | 복셀 FV | **2.4×** 위 | 2.1× | **0.48×** (아래) | 0.83× |
| σ_e = 5 × 10⁻³ — STEP3 `AM_P` | 복셀 FV | 1.2× | **1.03×** | 0.24× | 0.42× |
| **σ_AM = 50 mS cm⁻¹ = 5 × 10⁻² S cm⁻¹** — DEM 접촉망 `SIGMA_AM_ELECTRONIC` (`scripts/network_conductivity.py:57`, 라벨 *"NCM811 grain interior, discharged"*) | 접촉망 | **12×** 위 | 10× | 2.4× | 4.2× |

- ⇒ **STEP3 의 1.0 × 10⁻² 는 이 논문 NMC811 상온 σ_e 의 2.4× — 같은 자릿수.**  `AM_P` 5 × 10⁻³ 은 25 °C 환산값과 **사실상 같다**.
  ★ **A&C 기준보다 훨씬 관대하다** — A&C 의 합성-그대로 NMC333/532 (30 °C) 에 대면 같은 1.0 × 10⁻² 가 **5 × 10³ – 2 × 10⁵ ×** 위다.
  A&C 는 811 을 안 쟀고, 이 논문은 811 을 쟀다.
- ⇒ **DEM 50 mS cm⁻¹ 는 이 논문 상온 전 값(DC · EIS · 4단자) 보다 위** (최소 2.4×).  이 논문에서 50 에 가장 가까운 것은
  **NMC811 100 °C DC ≈ 3.2 × 10⁻² (digitized)** 뿐이다.  ⇒ 라벨 *"discharged"* + 값 50 의 조합은 **여전히 문헌 지지 없음**
  (A&C 카드 판정과 **방향 동일, 크기만 2.7 × 10⁴ – 10⁶ × → ∼10× 로 줄어든다**).
- ⚠ 이 비교는 **재료값 ↔ 유효 입력** 비교다 — 우리 값은 탄소 데코레이션·SOC·미해상 기전을 럼핑한 **유효 계수**(frame[2])이지
  단상 σ 의 주장이 아니다.  "우리 값이 문헌과 일치" 라고 쓰지 않는다 — **"같은 자릿수"** 까지만.

---

## 4. 실험 방법 ★ (우리 값이 "어떤 종류의 σ" 인지 가르는 자리)

### 4-1. 시료 (p. 76 §2.1, p. 77 §3.1, SI p. 1–3)
- 분말: **LCO · NMC333 · NMC532 = MTI Corporation** / **NMC622 · NMC811 = Battery500 Consortium** (DOE EERE).
  글러브박스 보관·**받은 그대로 사용**, 고-Ni(532·622·811) 특히 811 은 공기·수분 노출 최소화.
- **SPS**: **800 °C · 일축 40 MPa · 5 min** → ⌀ **∼12.5 mm**, 두께 **∼2–3 mm**, **상대밀도 > 98 %**.
  저자 논거: 저온·단시간이라 Li 승화·상분해 최소화, 전기장 플라즈마가 입자 표면을 활성화하고 **"clean" 입계**를 만든다.
- **XRD** (Fig 2): 분말·펠릿 모두 R-3m α-NaFeO₂ 층상, (006)/(102)·(108)/(110) 분리 뚜렷.  **SPS 후 불순물상 미검출.**
  I(003)/I(104): LCO **1.73** · 333 **2.20** · 532 **2.12** · 622 **2.16** · 811 **1.79**; **Li/Ni mixing < 3 %** (Table S1 — **분말**만 정련, 펠릿 아님).
- **형상** (Fig S1–S2): LCO = 1–10 µm 불규칙 덩어리; NMC = 1–20 µm 2차입자(meatball) ← **수백 nm 1차입자**.
  SPS 후 **결정립 크기 거의 불변**(LCO ∼1–10 µm · NMC 수백 nm), 파단면에 2차입자 해체 + 1차입자 방사형 배열.
  ⚠ Fig S2 파단면(2000×)에는 **검은 입계 틈이 군데군데 보인다** (NMC333·NMC622) — "noticeable pores 없음" 은 저자 판정.
- **시료 치수** (Fig 4 주석, DC 계산용):

  | 조성 | 두께 | 면적 |
  |---|---|---|
  | LCO | 2.28 mm | 48.3 mm² |
  | NMC333 | 2.82 mm | **126 mm²** |
  | NMC532 | 2.38 mm | 72.3 mm² |
  | NMC622 | 2.38 mm | 36.9 mm² |
  | NMC811 | 2.81 mm | 44.3 mm² |

  ⚠ ⌀ 12.5 mm 원판 = 122.7 mm² 인데 **NMC333 만 전면**이고 나머지는 37–72 mm² — 전극 면적이 펠릿보다 작았는지·쪼갰는지 **미기재**.

### 4-2. 전극·셀·환경 (p. 76 §2.3)
- 양면 **Ag paste 분무 → 110 °C 진공 2 h**(용매 제거).  Ag = **전자전도·이온차단** (Fig 1a).
- **PARSTAT 4000A**, Maccor 항온조 **−20…100 °C**, 측정 중 **진공 밀봉**(공기·수분 차단).
- ⚠ **2단자** — 접촉/전극 저항 분리는 EIS 반원 해석에 의존한다.  (4단자는 NMC622·811 에만 따로, §4-5.)

### 4-3. DC 분극 → σ_e (p. 76 · p. 78 §3.3 · Fig 1c · Fig 4 · Fig S3–S7)
- 원리 (p. 76): 이온차단 전극에 정전압 → **평형 후 이온 전류는 완전히 막히고 잔류 전류 = 전자 전류 I_e** → **V–I_e 기울기 = R_e**.
- **프로토콜 (Fig S3–S7 판독)**: 스텝당 ≈ **33–83 min**.
  NMC333 = **±0.2…±1.0 V (0.2 V 간격)** · NMC532/622/811 = **±0.5…±2.0 V (0.5 V 간격)** ·
  LCO = ±1…±3 V (−20·60·100 °C), **±0.5…±2 V (20 °C)**.  ⚠ 본문(p. 76)은 *"−2 to 2 V (−3–3 V for LiCoO₂)"* — NMC333 은 ±1 V 까지만 했다.
- 저자: *"All V–Ie plots show a good linearity"* (p. 78).  ⚠ 우리 판독은 **일부 비선형·시간 드리프트**를 본다 (§8-5).

### 4-4. EIS → σ_e + σ_i (p. 76 · p. 78 §3.4 · Fig 1b · Fig 5)
- **0.01 Hz – 10 MHz, 진폭 50 mV**, 7개 온도.
- **Huggins [23] 해석** (p. 76): 혼합전도체 + 이온차단 전극의 두 반원 =
  **저주파: 전자저항 ∥ 기하 커패시턴스**, **고주파: 이온저항 ∥ 기하 커패시턴스**.  저주파 꼬리 없음(계면 커패시턴스가 전자 전류로 단락).
  Fig 1b: **고주파 끝점 = R_iR_e/(R_i+R_e)**, **저주파 끝점 = R_e**.  등가회로 **[R_i – CPE_int] ∥ R_e ∥ CPE_geo**.
- 결과 서술 (p. 78): *"The low-frequency semicircle is attributed to the electronic shunt while the high-frequency semicircle
  can be assigned to the ionic response."*  두 반원이 떨어져 있거나 **겹친(depressed) 경우 모두 적합**했다고 한다.
- Nyquist 축은 **Ω·cm 로 규격화** (Fig 5).  LCO ≤ 20 °C 비저항 **10⁷–10⁸ Ω·cm**; 고온에서는 저주파 반원이 창 안에 다 안 들어온다.
- ⚠ **각 반원의 커패시턴스 값을 보고하지 않는다** — grain / GB / 전극 반원을 가를 근거가 본문에 없다 (§8-1).

### 4-5. 4단자 σ + Seebeck (p. 80 · Fig S9)
- NMC622·NMC811 만.  **~300–780 K**.  저자는 이것을 **σ = σ_e + σ_i** 로 읽는다 (S9 캡션).  장비·전극 형상 **미기재**.
- 28 °C: **NMC622 5.9 × 10⁻³ · NMC811 2.1 × 10⁻² S cm⁻¹** (stated).  780 K 부근 NMC811 ≈ 3.8 · NMC622 ≈ 1.7 S cm⁻¹ (digitized).
- Seebeck **양(+)**, 온도와 함께 감소 (NMC811 ≈ 78 → ≈ 6 µV K⁻¹, NMC622 ≈ 122 → ≈ 60 µV K⁻¹, digitized) = **p형**.

### 4-6. 액체 반쪽셀 (p. 76 §2.2 · Fig 3 · SI Note)
- 전극 **AM 80 : Super P 10 : PVDF 10 wt%** (NMP, Thinky 30 min, 닥터블레이드, 120 °C 진공 12 h), **∼7 mg cm⁻²**, ⌀ 12.7 mm.
- 2032 코인, Li 250 µm, Celgard 2500 (25 µm PP), **1.0 M LiPF₆ EC:EMC 3:7 (wt) + 2 wt% VC**.
- 율특성: **2.8–4.4 V, 25 °C**, C/5 로 규격화; **1C = 160 (LCO·333) · 170 (532) · 180 (622) · 200 (811) mA g⁻¹** (Fig 3 캡션).
- CV: 0.1–1.0 mV s⁻¹.  ⚠ 온도 **20 °C (본문 §2.2) vs 25 °C (SI Note)**, 범위 **2.8–4.4 V (SI Note) vs NMC811 2.8–4.6 V (Fig S10e)**.

### 4-7. CV → D̃ (SI Note p. 7–9 · Fig S10–S11)
- **Randles–Sevcik** (SI eq 1): `I_M = 2.69 × 10⁵ · n^{3/2} · A · D̃^{1/2} · v^{1/2} · ΔC`.
  n·ΔC 는 **160–180 mAh g⁻¹** 로 계산; NMC811 은 **가장 큰 봉우리**(충전 ∼3.82 V · 방전 ∼3.66 V) 사용.
- 저자 단서: *"the calculated D̃ by CV is **probably underestimated**, due to the complexity of reactions of the entire
  electrochemical cell and geometric uncertainty"* — **추세용**.

---

## 5. 핵심 수치 ★ (stated / digitized / DERIVED 구분)

### 5-1. Table S1 — 분말 XRD 정련 (SI p. 1, **stated**)

| 시료 | a (Å) | c (Å) | c/3a | R_wp (%) | R_p (%) | I₀₀₃/I₁₀₄ | Li/Ni mixing (%) |
|---|---|---|---|---|---|---|---|
| LiCoO₂ | 2.8193 | 14.0719 | 1.664 | 7.7 | 5.6 | 1.73 | / |
| NMC111 (=333) | 2.8605 | 14.2358 | 1.659 | 7.0 | 5.5 | 2.20 | 1.0 |
| NMC532 | 2.8713 | 14.2549 | 1.655 | 6.6 | 5.1 | 2.12 | 2.6 |
| NMC622 | 2.8693 | 14.2257 | 1.653 | 6.2 | 4.6 | 2.16 | 2.2 |
| NMC811 | 2.8746 | 14.2157 | 1.648 | 6.0 | 4.7 | 1.79 | 2.7 |

- 본문 (p. 81): LCO 대비 NMC333 격자 **c +1.16 %, ab +1.46 %**.  Mn⁴⁺ 분율 **0.33 (333) → 0.1 (811)**.  Li/Ni mixing ∼1 % → 2–3 %.
- ⚠ 표기 **"NMC111" = NMC333** (Table S1 · Fig 5f · Fig 6 · Fig S8 · Fig S11).

### 5-2. 율특성·용량 (p. 77–78, Fig 3, **stated**)
- C/5 대비 유지율: **LCO** ∼90 % @1C · ∼85 % @2C · **∼70 % @5C** / **NMC333** ∼80 % @2C · **∼50 % @5C** /
  **NMC622·NMC811** ∼90 % @2C · **∼80 % @5C** (둘이 최고).
- 용량 ∼160 mAh g⁻¹ (333) → **∼200 mAh g⁻¹ (811)**.  Ni ↑ → 방전전압 ↑·충전전압 ↓ (분극 감소).  811 곡선 모양 차이 = 상전이(M→H2→H3).

### 5-3. CV D̃ (Fig S11 패널 라벨 · SI p. 8, **stated**, 25 °C, 액체 복합전극)

| 조성 | D̃ 충전 (cm² s⁻¹) | D̃ 방전 |
|---|---|---|
| LiCoO₂ | 2.1 × 10⁻⁹ | 2.77 × 10⁻¹⁰ |
| NMC111 | 1.71 × 10⁻⁹ | 4.82 × 10⁻¹⁰ |
| NMC532 | 3.17 × 10⁻⁹ | 6.95 × 10⁻¹⁰ |
| NMC622 | ⚠ **3.36 × 10⁻¹⁰** (S11d 라벨) — S11f 에는 **≈3.4 × 10⁻⁹** 로 찍힘 | ⚠ **1.36 × 10⁻¹⁰** (라벨) — S11f **≈1.4 × 10⁻⁹** |
| NMC811 | **4.55 × 10⁻⁹** | **1.66 × 10⁻⁹** |

- SI 본문: NMC811 ∼4.6 / ∼1.7 × 10⁻⁹ = NMC333 의 **∼2.7 / ∼3.5 배**.  Noh et al.(GITT) 은 333→811 **∼10³ 배** 증가를 봤다고 소개.
- CV 봉우리(0.1 mV s⁻¹): LCO 산화 ∼4.08 / 환원 ∼3.81 V · NMC333/532/622 ∼3.85–3.9 / ∼3.6–3.65 V ·
  NMC811 추가 쌍 ∼4.06·4.26 / ∼3.92·4.14 V (M→H2, H2→H3).  분극: LCO **0.27 V (0.1 mV s⁻¹) → 0.75 V (1 mV s⁻¹)** ·
  NMC333 0.23 · 532 0.19 · **811 0.16 V**.

### 5-4. 디지타이즈 절차 (재현용)
- **모든 그림이 임베디드 래스터**(벡터 아님) → 원해상도 래스터(Fig 4: 1777 × 1186 px, Fig 5: 2131 × 1344, S8: 1098 × 545)에서 판독.
- **축 보정은 눈금 검출**로: Fig 4f — 프레임 x 1256.5–1748 px = **240–380 K** (20 K 주눈금 69.9 px),
  y 604–1094 px = **10⁻¹–10⁻¹⁰** (54.6 px/decade); Fig 5f — 240–380 K (84.3 px/20 K), **10⁻¹–10⁻⁹** (73.7 px/decade).
- 마커: 범례 마커 색을 팔레트로(LCO 흑 · 333 적 · 532 청 · 622 자홍 · 811 암적) → 색-분류 + 7 × 7 침식으로 선 제거 → blob 중심.
  Ni-rich 3종은 **마커가 서로 가려** 자동 분리 불가 → **0.05 dex 보정 격자를 얹은 6× 확대에서 육안 판독** (표에 "≈").
- **검증**: 자동 판독이 stated 3값(LCO 20 · 100 °C, NMC532 20 °C)을 **±10 % 안**에서 재현 (+10 % · +1 % · +1.5 %), Arrhenius E_a 가 Fig 6 라벨을 재현 (§3-1).

### 5-5. ★ DERIVED — 논문 자신의 V–I 원자료로 σ_e 재계산 (우리 판독, ±10–15 %)

Fig S4–S7 스텝 끝 전류 + Fig 4 치수(§4-1) → σ_e = L/(R·A):

| 조성 (20 °C) | 판독 | R | **σ_e 재계산** | stated / plotted |
|---|---|---|---|---|
| NMC811 | ±2 V → +13.7 / −13.3 mA | ≈146–148 Ω | **4.3 × 10⁻³** | 4.1 × 10⁻³ ✅ (전 스텝 거의 옴 거동) |
| NMC532 | ±2 V → +8.7 / −8.9 mA | ≈227 Ω | **1.45 × 10⁻³** | 1.3 × 10⁻³ ✅ — ⚠ 단 **+0.5 V 에선 588 Ω (5.6 × 10⁻⁴)**: 비선형 |
| NMC622 | ±2 V → +9.6 / −8.2 mA | ≈225 Ω | **2.9 × 10⁻³** | Fig 4f ≈ 2.5 × 10⁻³ ✅ |
| NMC333 (실제 25 °C) | ±1 V → +18.2 / −22.2 µA | ≈49.5 kΩ | **4.5 × 10⁻⁶** | Fig 4f **3.2 × 10⁻⁶** ⚠ **1.4× 차** |

- ⚠ **NMC333 의 1.4× 차는 −20 · 60 · 100 °C 에서도 1.41–1.44× 로 일정**하다 → 판독 오차가 아니라 **치수(면적/두께) 장부 불일치**로 보인다.
  **NMC811 은 −20 °C 1.15× · 60 °C 1.37× · 100 °C 1.22×** — 일정하지 않고, 고바이어스 전류가 스텝 안에서 **오르는** 구간과 겹친다.
- ⇒ **NMC811 · NMC532 의 stated σ_e 는 논문 자신의 원자료로 재현된다** (각주 인용에 충분).  NMC333 절대값은 **±40 % 로 읽을 것**.

### 5-6. ★ DERIVED — Nernst–Einstein 자기정합 (§8-2 의 근거표)

σ_i = n e² D / (k_B T) 에 **논문 자신의 σ_i (20 °C) 와 CV D̃ (25 °C, 충전)** 를 넣어 **필요한 가동 Li⁺ 농도 n** 을 역산,
**격자 Li 농도 n_Li** (Table S1 격자, Z = 3: **2.95 × 10²² cm⁻³**) 와 비교:

| 조성 | σ_i (S cm⁻¹) | D̃ 충전 (cm² s⁻¹) | 필요 n (cm⁻³) | **n / n_Li** | (방전 D̃ 로) |
|---|---|---|---|---|---|
| NMC333 | 3.2 × 10⁻⁶ | 1.71 × 10⁻⁹ | 2.9 × 10²⁰ | **0.01** ✅ 가능 | 0.04 |
| NMC532 | 1.7 × 10⁻³ | 3.17 × 10⁻⁹ | 8.5 × 10²² | **2.9** ⛔ | 13 |
| NMC622 | 3.4 × 10⁻³ | 3.36 × 10⁻⁹ (S11f 값) | 1.6 × 10²³ | **5.4** ⛔ | 13 |
| NMC811 | 6.3 × 10⁻³ | 4.55 × 10⁻⁹ | 2.2 × 10²³ | **7.4** ⛔ | **20** |

- ⇒ **Ni-rich 3종 모두 격자에 있는 Li 전부보다 3–20배 많은 가동 Li⁺ 가 필요하다 = 물리적으로 불가능.**
  Haven 비 H_R = 0.3 을 관대하게 허용해도 NMC811 **2.2×**, NMC622 **1.6×** 로 여전히 > 1 (NMC532 는 0.87 = Li 의 87 % 가 가동 — 역시 비현실적).
  또 D̃ = Θ·D_σ (열역학 인자 Θ ≥ 1) 이므로 D̃ 로 계산한 n 은 **최소 필요량**이다.
  역으로 모든 Li 가 가동이라 해도 N–E D = **3.4 × 10⁻⁸ cm² s⁻¹ (NMC811)** — 자기 CV D̃ 의 **7× 위**인데, 보통은 D̃ ≥ D_σ 여야 한다.
- ⚠ **이 논증의 약점 (정직하게)**: 저자는 CV D̃ 가 *"probably underestimated"* 라고 쓴다.  NMC811 의 참 D̃ 가 CV 값의 **7–20배**면
  n/n_Li 가 1 아래로 내려온다.  다만 독립 **펠릿** 측정(A&C 탈분극, RT **1.3–5.0 × 10⁻¹⁰**)은 CV 값보다 **오히려 낮다** —
  "D̃ 가 실은 10⁻⁸ 급" 이라는 증거는 리포 litdb 에 없다.
- 저자도 SI 에서 절반은 인정한다: *"Considering the relatively small variation of D̃ (within an order of magnitude), n_i also largely
  changes with varying TMs, however, **an accurate determination of n_i is needed**"* (SI p. 9).  ⚠ 그 n_i 가 **n_Li 를 넘는다**는
  계산은 논문에 없다 — **이 표가 우리 계산**이다.

---

## 6. Figure set ★ (본문 8 + SI 11 + Table S1 = 20, **전부 크롭·육안 확인 2026-09-25**)

| Fig | 내용 | **우리가 재사용할 것** |
|---|---|---|
| **1** | (a) 이온차단·전자전도 전극 사이 펠릿 개략 (b) Huggins 2-반원 Nyquist 개략 + 등가회로 [R_i–CPE_int] ∥ R_e ∥ CPE_geo, 끝점 R_iR_e/(R_i+R_e) · R_e (c) DC: I(t) 가 I_i+I_e → I_e 로 감쇠, V–I_e 기울기 = R_e | ★ **방법의 전제 그 자체** — §8-1 비판의 대상.  우리 EIS 모듈(`eis_drt_ica.py`) 의 회로 어휘와 대조 |
| **2** | XRD (a) 원분말 (b) SPS 펠릿, 5종, 주요 면지수 표시 | 상순도 근거 (SPS 후 불순물상 없음) |
| **3** | (a) C/5 규격화 율특성 C/5→5C→C/5, 7 mg cm⁻², 2.8–4.4 V, 25 °C (b) 2번째 사이클 C/5 전압곡선 | "Ni ↑ → 율특성 ↑" 관찰 — ⚠ **80:10:10 액체셀이라 AM σ_e 가 율속인지는 이 그림으로 판정 불가** |
| **4** | (a–e) 5종 **V–I_e 직선** (4 온도) + 시료 두께·면적 주석 (f) **σ_e vs T (240–380 K, 로그 10⁻¹⁰–10⁻¹)** | ★★★ **이 카드의 핵심** — NMC811 4.1 × 10⁻³ 의 근거.  ⚠ (b) NMC333 범례 **25 °C** |
| **5** | (a–e) 5종 Nyquist (−20…100 °C, Ω·cm 규격화, 고온 인셋) (f) **σ_i vs T** | ⛔ σ_i 는 인용 금지 — (f) 는 §8 비판용으로만 |
| **6** | Arrhenius: σ_e ×2 기법, σ_i (ln σT) + (d) E_a 요약 vs Ni 함량 | E_a,e 0.40→0.25 · E_a,i 0.57→0.14.  ⚠ **패널 (a) 안 라벨 "EIS" · (b) "Polarization" = 캡션·본문과 반대** (§8-6) |
| **7** | 밴드 개략 LCO / NMC333 / NMC811 — V_Li⁺ 준위, E_F, E_a,e = VBM–V_Li 간격, eg/t2g 점유 | 정공(p형) 기전 서술 — 정성 그림 (계산 아님) |
| **8** | (a) 층상 LiTMO₂ 구조 (b) Oh–Th–Oh 이동 경로 에너지 개략 ("triangle bottleneck") | E_a,i 감소 기전 서술 — 정성 그림 |
| **S1** | 원분말 SEM (LCO 2000× · NMC532 2500×/10000× · NMC333·622 5000× · NMC811 2000×) | 1차/2차입자 크기 |
| **S2** | SPS 펠릿 파단면 SEM, 5종 × 2000/5000/10000× | 치밀도 정성 확인 — ⚠ 입계 틈 일부 보임 |
| **S3–S7** | 5종 DC 분극 I(t) 스텝, 각 −20 · 20 · 60 · 100 °C (S4b 라벨 20 °C) | ★ **§5-5 재계산의 원자료** · 비선형/드리프트 판독 근거 |
| **S8** | σ_e DC vs EIS (a) σ_e vs T (b) ln σ_e vs 1000/T | DC–EIS 일치 (293 K 에서 마커 폭 ≈ 0.1 dex 안) |
| **S9** | (a) 4단자 σ (300–780 K) + Arrhenius 인셋 E_a 0.24/0.26 eV (b) Seebeck | 4단자 NMC811 **2.1 × 10⁻² @28 °C** · p형 확인 |
| **S10** | 5종 CV 0.1–1.0 mV s⁻¹ | 봉우리 전위·분극 |
| **S11** | (a–e) I_M vs v^½ Randles–Sevcik + D̃ 라벨 (f) D̃ · σ_i vs Ni 함량 | §5-6 N–E 자기정합의 D̃.  ⚠ (d) NMC622 라벨 지수 10⁻¹⁰ vs (f) 10⁻⁹ |
| **Table S1** | 분말 격자상수·R_wp·I₀₀₃/I₁₀₄·Li/Ni mixing | §5-1 |

⚠ **오차막대 없음** (모든 그림).  반복측정 산포를 쓸 수 없다.

**크롭 메모** (재추출 시 필독, `litdb/pdf_map.tsv` 에도 적었다): 모든 그림이 쪽마다 **임베디드 래스터 1장**이고 래스터 밖에
그림 요소가 없다(3쪽의 벡터 350개는 크기 0 인공물, 7쪽 1개는 본문 분수선) ⇒ **클립 = 래스터 경계 + 백색 여백 제거**가 정확하다.
`extract_figures.py` 자동 크롭은 **Fig 1·Fig 6 을 제외**(캡션이 그림 오른쪽 옆 = "그래픽 없음" 판정)했고, **Fig S4 에는 앞 그림 캡션
한 줄이 섞였으며**, 본문 그림들에 페이지 여백이 들어갔다 → 20장 전부 래스터 경계로 다시 잘랐다 (`figures.json` 의 `manual_crop` / `recrop`).

---

## 7. 논지 흐름 · 저자 기전 (Post-processing)

### 7-1. 적합·수치화
- σ_e: **Arrhenius σ_e = σ₀,e exp(−E_a,e / k_BT)** — ln σ_e vs 1000/T 직선 (Fig 6a·b).
- σ_i: **σ_i = (σ₀,i / T) exp(−E_a,i / k_BT)** — ln(σ_iT) vs 1000/T 직선 (Fig 6c).
- DC: V–I_e 선형회귀 기울기 → R_e (Fig 4a–e).  EIS: Zview 류 등가회로 적합(소프트웨어 미기재).
- 반복·오차 추정 없음.  σ 는 전부 **단일 시료의 점 값**.

### 7-2. σ_e 기전 (p. 80, Fig 7)
1. Seebeck + → **정공이 다수캐리어** (LCO [17] · NMC622 · NMC811 · LiNiO₂ [32]).
2. **LCO**: 밴드갭 > 2 eV, VBM = Co t2g (완전 점유).  계산상 최저 형성에너지 결함 = **Co_Li (공여) · V_Li (수용), ∼0.55 eV** [35, 36].
   고온 공정에서 Li 휘발 → **V_Li 지배 → VBM 에 정공**.  E_a,e ≈ 0.4 eV ≈ V_Li 형성 0.55 eV 와 "acceptable agreement".
   화학량론 LCO 는 정공이 극히 적어 σ_e 가 낮다 (저자: 우리 LCO 가 문헌보다 낮은 것은 **거의 화학량론**이라서).
3. **NMC**: VBM = **부분 점유 Ni³⁺/⁴⁺ eg** — Co t2g 보다 에너지가 높아 **VBM–V_Li 간격(=E_a,e) 축소** → σ_e ↑, E_a,e ↓.
   Ni ↑ → eg 밴드 넓어짐 + **E_F 하강** → 정공 ↑.  단 TM–O 결합의 이온성이 밴드 분산을 줄여 **호핑 전도**(금속보다 이동도 낮음).
4. 저자 결론: NMC333 → NMC532 에서 **σ_e 거의 3 자릿수 점프**, 532 → 811 은 작은 변화.

### 7-3. σ_i 기전 (p. 81, Fig 8)
1. LCO E_a,i ≈ **0.57 eV** (계산 [38] 과 일치 주장) → NMC333 **0.27** (2배 이상 하락) → 532 **0.25** → 622 **0.22** → 811 **0.16 (본문) / 0.14 (그림)**.
2. 기전 ①: **격자 팽창**(특히 c) → Oh–Th–Oh 경로의 **사면체·삼각 병목 확대** → 장벽 ↓ [31 Kang–Ceder].
3. 기전 ②: **Mn⁴⁺ 분율 감소 (0.33 → 0.1)** → 중간 사면체 자리의 Li⁺ 와 면공유 TM 팔면체 사이 **정전 반발 약화**.
4. Li/Ni mixing (∼1 → 2–3 %) 효과는 위 둘에 묻힌다.
5. E_a,i 감소는 **구조 기원**이고 E_a,e·σ_e 와 **상관 없다**(열 포논 매개 호핑) (p. 82).

### 7-4. 율특성 귀속 (p. 77–78, p. 80)
*"The excellent rate capability of Ni-rich NMCs … is mainly attributed to their high σe and σi."*
⚠ **상관이지 인과 검증이 아니다** — 전극은 **Super P 10 wt%** 가 전자망을 지배하는 80:10:10 액체셀이고,
2차입자 형상(Fig S1)·C-rate 정의(1C = 160–200 mA g⁻¹, 재료별 상이)·D̃ 도 함께 바뀐다.

---

## 8. ★★ 비판적 검토 — σ_i 를 인용하면 안 되는 이유 + σ_e 의 한정어

### 8-1. 방법: 이온차단 셀의 "두 번째 반원 = 이온" 배정
- σ_i 는 **오직 반원 배정**에서 나온다 — 고주파 반원을 R_i ∥ R_e 로 읽는 순간 σ_i 가 정해진다.
  그런데 치밀 **다결정** 펠릿의 두 반원은 교과서적으로 **grain + grain-boundary** (또는 bulk + 전극접촉) 응답이기도 하다.
- 그 둘을 가르는 표준 근거(**각 반원의 유효 커패시턴스**: grain ~10⁻¹²–10⁻¹¹ F · GB ~10⁻¹¹–10⁻⁸ F · 전극 계면 ~10⁻⁷–10⁻⁵ F,
  Irvine–Sinclair–West 1990 의 표준 구분)를 **보고하지 않는다.**
  (짝 카드 A&C 는 같은 Ag/NMC/Ag 셀에서 반원 **하나** + C ≈ 5 × 10⁻¹¹ F 로 **grain** 을 확인했다.)
- **전자차단 셀**(Li|PEO/LiI|NMC 또는 Li|SE|NMC) 교차측정이 **없다.**
- ★ **대안 해석 (우리)**: 전자만 흐른다고 보고 고주파 반원 = grain(R_g), 저주파 반원 = GB(R_gb) 라 하면, 저자 식으로 뽑은
  "σ_i" 는 σ_e × R_gb/R_g 가 된다.  NMC811 의 σ_i/σ_e = 6.3/4.1 = **1.5** 는 R_gb/R_g = 1.5 — **수백 nm 결정립 다결정에서
  아주 평범한 비**다.  ⇒ **데이터는 "이온 전도 0" 과도 모순 없이 맞는다.**

### 8-2. 내부정합: 자기 D̃ + Nernst–Einstein → 격자 Li 보다 많은 가동 Li⁺ (§5-6)
- **NMC333 은 통과**(가동 Li 1 %), **Ni-rich 3종은 모두 불가능**(n/n_Li = 2.9 · 5.4 · 7.4, 방전 D̃ 로는 13–20).
- 즉 **σ_i 가 크다는 주장과 D̃ 가 작다는 자기 측정이 동시에 참일 수 없다.**

### 8-3. 외부 실측과 충돌
- **A&C 2016 전자차단 셀**: σ_ion(NMC333 · 532, 합성-그대로) **8.7–9.1 × 10⁻⁹ S cm⁻¹ @50–51 °C** →
  Wang NMC532 **1.7 × 10⁻³ @20 °C** 는 **2 × 10⁵ 배** 위 (온도 불리한 쪽에서도).
- **같은 NMC811 + LPSCl 복합양극 실측** (`bazzoun2026_dem_fem_rnm_ionic`, Li₆PS₅Cl + NMC811 POSCO, 400 MPa, full-blocking EIS):
  σ_eff,ion **0.137 → 0.101 → 0.065 mS cm⁻¹** 이 **f_CAM 70 → 75 → 80 wt% 로 갈수록 떨어진다** (LPSCl 펠릿 1.02 mS cm⁻¹).
  NMC811 이 정말 **6.3 mS cm⁻¹ (LPSCl 의 6배)** 라면 AM 을 늘릴수록 이온 경로가 **늘어야** 한다.
  (⚠ AM|SE 계면 저항이 AM 을 사실상 차단할 수도 있으므로 **결정적 반증은 아니다** — 그러나 **Wang 값을 지지하지 않는다**.)
- 리포 litdb 의 다른 **AM 고유 전달물성** 카드(A&C)는 **반대 결론**(AM = 이온 절연에 가깝다)이다.

### 8-4. 시간척도 — DC 평탄부와 EIS 저주파 끝점은 "이온 차단 상태" 가 아니다 (DERIVED)
- 화학확산(화학량론 분극) 이완 τ_δ = L²/(π²D̃): NMC811 펠릿 L = 2.81 mm, **자기 CV D̃ 4.55 × 10⁻⁹ → τ_δ ≈ 20 일**
  (방전 D̃ 로 56 일, 모든 Li 가동의 N–E D 로도 2.8 일).  DC 스텝은 **≈50 min** 이고 **스텝 직후부터 전류가 평탄**하다
  (Fig S7b: 1 V ≈ 6.7–6.8 mA 가 50 min 내내), EIS 하한은 0.01 Hz.
- 이온 전류가 **몇 분 안에** 차단되려면 D̃ ≳ **10⁻⁵–10⁻⁴ cm² s⁻¹** (액체 전해질 수준)가 필요하다 — 자기 CV D̃ 의 10⁴ 배.
- ⇒ 그 평탄부는 **총 전도(σ_e + σ_i)** 여야 한다.  그런데 평탄부에서 나온 값이 **4.3 × 10⁻³** (§5-5) 이므로,
  σ_i 가 주장대로 6.3 × 10⁻³ 이라면 평탄부는 **≥ 1.04 × 10⁻² (20 °C)** 였어야 한다 → **저자 σ_i 는 자기 DC 데이터와도 모순.**
- 반대로 읽으면 이것이 **σ_e 쪽의 안전판**이다: 저자 "σ_e" 는 사실상 **2단자 총 전도도(= σ_e 의 상한)** 이고,
  A&C 대로 σ_i ≪ σ_e 라면 **그대로 σ_e 로 읽어도 된다.**  (⚠ D̃ 크기에 기대는 조건부 논증 — 결론의 방향은 D̃ 가 10⁻⁵ 미만인 한 불변.)

### 8-5. σ_e 쪽 한정어 (σ_e 는 쓰되 이것을 붙인다)
1. **2단자** (Ag paste) — 4단자 값(NMC811 2.1 × 10⁻² @28 °C)이 2단자 DC(4.1 × 10⁻³ @20 °C, 28 °C 로 ≈ 5.3 × 10⁻³ DERIVED)보다 **∼4× 높다**.
   저자는 4단자를 σ_e+σ_i 로 읽지만, **2단자 쪽에 접촉·입계 저항이 남았을 가능성**도 같은 크기로 열려 있다.
2. **비선형·드리프트** (Fig S5b 등 우리 판독): NMC532 20 °C 는 +0.5 V 에서 R ≈ 588 Ω, +2 V 에서 ≈ 227 Ω (**2.6× 차**),
   고바이어스 스텝에서 전류가 **시간에 따라 오른다** (NMC532 2 V: 7.3 → 8.7 mA).  2 V × 125 mA (NMC532 100 °C) ≈ 0.25 W → **Joule 발열** 후보.
   ⇒ 논문의 σ_e 는 **±2 V 까지의 선형 적합값**이다.
3. **"합성-그대로 = 화학량론"은 미검증** — 펠릿 Li 함량 측정 없음.  A&C 와 70–1000× 차 (§3-5).
4. **NMC333 치수 장부 1.4× 불일치** (§5-5).
5. **단일 시료, 오차막대 없음.**

### 8-6. 내부 불일치 목록 (원고 인용 전 확인용)
| # | 자리 | 불일치 |
|---|---|---|
| 1 | Fig 6 (p. 80) | 캡션·본문: *(a) DC polarization, (b) EIS* ↔ **그림 안 라벨: (a) "EIS", (b) "Polarization"**.  데이터 밀도(7 vs 4 온도)와 Fig 6d 범례는 **그림 안 라벨 쪽**과 맞는다 → **캡션이 뒤바뀜** |
| 2 | E_a,i NMC811 | Fig 6c·6d **0.14 eV** ↔ 본문 p. 81 **∼0.16 eV** |
| 3 | NMC333 상온 | Fig 4b 범례·Fig 4f·Fig 6 **25 °C** ↔ 본문 p. 78·Fig S4b **20 °C** |
| 4 | NMC333 σ_e | V–I 원자료 + 기재 치수 → 4.5 × 10⁻⁶ ↔ Fig 4f 3.2 × 10⁻⁶ (4 온도 모두 ≈1.4×) |
| 5 | LCO DC | Fig 4a 20 °C 점은 **±1…±3 V** ↔ Fig S3b 20 °C 는 **±0.5…±2 V** 만; 100 °C +3 V: Fig 4a ≈ 15 µA ↔ S3d 끝 전류 ≈ 25 µA |
| 6 | DC 전압 범위 | 본문 *"−2 to 2 V"* ↔ NMC333 은 ±1 V 까지 (S4) |
| 7 | D̃ NMC622 | S11d 라벨 **3.36 × 10⁻¹⁰ / 1.36 × 10⁻¹⁰** ↔ S11f 에 **≈3.4 / 1.4 × 10⁻⁹** |
| 8 | CV 조건 | 온도 20 °C (본문 §2.2) ↔ 25 °C (SI Note) · 범위 2.8–4.4 V (SI Note) ↔ NMC811 2.8–4.6 V (Fig S10e) |
| 9 | 저자명 | 본문 "Yun Li" ↔ SI "April Li" |

⇒ **NMC811·NMC532 σ_e 의 stated 값에는 영향 없음** (둘 다 원자료로 재현, §5-5).  E_a,e·E_a,i 의 소수 둘째 자리와 NMC333 절대값은 흔들린다.

---

## 9. 우리 DEM+MPM 대비 (frame[4] · frame[5])

> ⚠ **이 논문에는 DEM·MPM·접촉역학·미세구조 모델이 하나도 없다.**  frame[4] 교차검증 상대가 **아니라 재료 입력 앵커**다.
> frame[5] 로는 **양쪽 σ_e 솔버(DEM 접촉망 · STEP3 복셀) 공통의 σ_AM 입력**에만 걸린다.

| 항목 | 이 논문 | 우리 | 판정 / 이유 |
|---|---|---|---|
| **σ_e(NCM811) 복셀 입력** | 합성-그대로 NMC811 **4.1 × 10⁻³ S cm⁻¹ @20 °C** (DC, 2단자) · 4단자 2.1 × 10⁻² @28 °C | STEP3 `AM_S` **1.0 × 10⁻²** (corpus-fit, 유효) | ✅ **같은 자릿수** — 2.4× 위 / 4단자의 0.48×.  "문헌 범위 안(2단자–4단자 사이)" 까지만 서술 |
| **σ_AM (DEM 접촉망)** | 위와 동일 | **5 × 10⁻²**, 라벨 *"NCM811 grain interior, discharged"* | ⚠ **상온 모든 값보다 위 (2.4–12×)**.  A&C 판정(라벨 부적합)은 **방향 유지, 크기 축소** |
| **σ_e 의 조성 의존** | Ni 0.33 → 0.5 에서 **∼600×** (20 °C), 0.5 → 0.8 은 ∼3× | 폼에 **Ni 축 없음** (단일 소재 811) | 지금은 무해.  NCA·저-Ni 프리셋(`--cam`)을 쓸 때 **σ_AM 을 조성별로 바꿔야** 한다는 근거 |
| **σ_e 온도 의존** | E_a,e **0.25 eV (NMC811)** | STEP3/DEM σ 는 **T 무관 스칼라** | 25 → 60 °C 에서 **×2.8** (DERIVED) — 열 결합(Joule #29) 시 σ_e(T) 훅의 **AM 앵커 후보** |
| **AM 이온전도** | σ_i ∼10⁻³ S cm⁻¹ **주장** | **AM = 이온 절연** (`voxel_conductivity.py:108` `'AM': 0.0`, DEM 이온망 AM 제외) | ✅ **우리 가정 유지** — 이 논문 σ_i 는 §8 로 불성립.  근거는 여전히 **A&C 전자차단 실측** |
| **D̃ (STEP4 D_s 대조)** | CV 복합전극 D̃ 0.5–4.6 × 10⁻⁹ cm² s⁻¹ = **0.5–4.6 × 10⁻¹³ m² s⁻¹** | STEP4 poly 기본 **3 × 10⁻¹⁴ m² s⁻¹** | ⚠ 이 D̃ 는 **Randles–Sevcik 겉보기값**(저자: 과소평가 가능)이라 **대조 앵커로 부적합**.  A&C 탈분극 D̃ 가 더 낫다 |
| 모델링 검증 대상 | 없음 | — | frame[4] 아님 |

### ★ 반드시 붙일 통제 경고
1. **SPS 소결 세라믹 ≠ 전극 입자.**  결정립은 원분말 1차입자(수백 nm) 그대로라 **GB 밀도는 실제 2차입자와 비슷**할 수 있지만,
   **흑연 다이·진공·펄스전류** 공정 이력은 전극 입자에 없다.
2. **합성-그대로 σ_e 는 실험실 간 10²–10³ 산포** (A&C vs Wang).  **한 값을 "the" NMC σ_e 로 쓰지 않는다.**
3. **2단자 vs 4단자 ∼4×.**  어느 쪽이 "진짜 σ_e" 인지 이 논문은 정하지 못한다.
4. **digitized ≠ stated** — 원고에는 stated (20 °C: 2.2 × 10⁻⁶ · 1.3 × 10⁻³ · 4.1 × 10⁻³ · LCO 5 × 10⁻⁸) 를 쓰고,
   NMC622 는 **"≈2.5 × 10⁻³ (digitized from Fig 4f)"** 로만.
5. **σ_i 전부 인용 금지.**

---

## 10. 적용 인사이트 — 우리 연구에 어떻게

**① ★★★ σ 표 각주 (원고, 즉시)** — §13 의 영문 각주를 그대로 쓸 수 있다.  핵심은 **세 문장**:
(i) 우리 1.0 × 10⁻² 는 **유효 입력**이다, (ii) 합성-그대로 NMC811 단상 펠릿은 **4.1 × 10⁻³ (2단자, 20 °C) – 2.1 × 10⁻² (4단자, 28 °C)** 이고
우리 값은 그 사이, (iii) 합성-그대로 NMC 의 σ_e 는 **실험실 간 10²–10³ 산포 + 탈리튬화로 4–5 자릿수 상승**.

**② ★★ σ_AM 감도 프로브의 아래 끝점이 바뀐다.**  A&C 카드는 `SIGMA_AM_ELECTRONIC` 0.05 → **0.0138** (A&C 30 °C 최대) 프로브를 제안했다.
이 논문으로 **NMC811 합성-그대로 4.1 × 10⁻³** 이라는 **811 고유 아래 끝점 후보**가 생겼다 ⇒ 프로브 격자를
**{5 × 10⁻², 1.0 × 10⁻², 4 × 10⁻³}** 로 잡으면 "우리 값 · 4단자 근방 · 2단자 합성-그대로" 를 한 번에 덮는다 (⚠ **사전등록 후 실행**, CL-48 형식).

**③ ★ AM = 이온 절연 가정 — 방어 문장이 하나 늘었다.**  "AM 이온전도 ∼mS cm⁻¹" 라는 반대 문헌(이 논문)이 존재한다는 것을 리뷰어가
지적할 수 있다 ⇒ §8-2 의 **N–E 자기모순(가동 Li⁺ > 격자 Li)** + §8-3 **복합양극 σ_eff,ion 이 AM ↑ 에 따라 감소** 두 줄로 선제 방어.

**④ ★ σ_e(T) 훅의 AM 앵커.**  E_a,e(NMC811) **0.25 eV** (DC) / 0.24 (EIS·4단자) — Joule 발열 맵(#29 v1/v2)이 T 를 올리는 자리에서
AM 전자망이 **어떻게 반응하는지** 를 쓸 수 있는 유일한 811 값.  ⚠ 합성-그대로 상태의 E_a 이고, 탈리튬화하면 작아진다(A&C).

**⑤ `--cam` 프리셋 (NCA/저-Ni) 의 σ_e 조성 스케일.**  333 → 532 에서 ∼600× 점프, 532 → 811 은 ∼3× — **Ni ≥ 0.5 에서 포화**.
저-Ni 조성으로 가면 σ_AM 을 같은 값으로 두면 안 된다는 근거 (단 A&C 는 같은 비교에서 37.6× — **크기는 여전히 불확실**).

---

## 11. 한계

### 11-1. 저자가 밝힌 것
1. CV D̃ 는 *"probably underestimated"* — 전 셀 반응 복잡성·기하 불확실성 (SI p. 8).
2. D̃ 와 D_self 는 보통 크게 다르다; **n_i 정확한 결정이 필요** (SI p. 9).
3. LCO 고온에서 저주파 반원이 측정 창에 일부만 들어온다 (p. 78).
4. 811 의 다른 전압 곡선 = 복잡한 상전이 (p. 78).

### 11-2. 우리가 추가하는 것 (논문이 말하지 않은 것)
- **σ_i 배정의 근거 부재**(커패시턴스 미보고, 전자차단 교차측정 없음) · **N–E 자기모순** (§8).
- **A&C 와의 10²–10³ (σ_e) · 10⁵–10⁶ (σ_i) 불일치를 논하지 않는다** — ref [15] 로 인용하면서.
- **펠릿 Li 함량 미측정**, 소결 후 **표면 처리 미기재**, 전극 면적 < 펠릿 면적 이유 미기재.
- **단일 시료 · 오차막대 없음 · 반복성 정보 없음.**
- **2단자 σ_e 와 4단자 σ 의 ∼4× 차를 "well agreeing" 이라 쓴다** (4단자를 σ_e+σ_i 로 읽는 해석에 의존).
- 내부 불일치 9건 (§8-6).

---

## 12. 기법 미니 용어집

- **SPS (spark plasma sintering)**: 흑연 다이에 분말을 넣고 **펄스 직류를 흘리며 가압** — 수 분 만에 치밀화.  저온·단시간이 장점,
  **진공·흑연 환경(환원성·탄소 오염 가능)** 이 단점.
- **이온차단(ion-blocking) 전극**: Ag 처럼 Li⁺ 를 주고받지 못하는 전극.  **정상상태에서는 전자만** 흐른다 → σ_e.
  단 "정상상태" 도달 시간은 **τ_δ = L²/(π²D̃)** (화학량론 분극 이완) — mm 펠릿이면 D̃ 에 따라 **시간~수십 일**.
- **Huggins 2-반원 해석**: 혼합전도체 + 이온차단 전극 → 고주파(R_i ∥ R_e ∥ C_geo) + 저주파(계면 커패시턴스로 이온 경로 차단 → R_e).
  ⚠ 같은 모양이 **grain + GB (brick-layer)** 로도 나온다 — **커패시턴스로 구분**해야 한다.
- **Brick-layer 커패시턴스 판별**: grain ~10⁻¹² – 10⁻¹¹ F, GB ~10⁻¹¹ – 10⁻⁸ F, 전극/계면 ~10⁻⁷ – 10⁻⁵ F.
- **전자차단(electron-blocking) 셀**: Li | PEO-LiI (또는 SE) | 시료 | … | Li — 전자를 막아 **이온만** 흐르게 → σ_i 의 표준 측정.
- **Nernst–Einstein**: σ_i = n e² D / (k_B T).  **n ≤ 격자 Li 농도**라는 상한이 σ_i 의 자기정합 점검이 된다 (§5-6).
- **Haven 비 H_R**: D_tracer / D_σ.  상관 이동이면 < 1 (보통 0.3–1).  N–E 를 H_R 만큼 보정.
- **Randles–Sevcik (CV)**: I_peak ∝ n^{3/2} A D̃^{1/2} v^{1/2} ΔC — 복합전극에서는 **겉보기 D̃** (면적·ΔC 가정에 민감).
- **Seebeck 계수**: 부호로 다수캐리어 판별 (+ = 정공, p형).
- **Small-polaron 호핑**: 국소 격자변형을 동반한 캐리어의 열활성 이동, E_a ~0.1–0.5 eV.

---

## 13. 인용 가능 문장 (deck / 원고용)

- **★ 원고 σ 표 각주 (영문, 그대로 사용 가능)**:
  > "The NCM811 electronic conductivity used in our voxel solver (σ_e = 1.0 × 10⁻² S cm⁻¹) is an effective, corpus-calibrated input
  > and not a measured single-phase value.  For scale, dense (> 98 %) additive-free pellets of as-received NMC811 prepared by spark
  > plasma sintering give σ_e ≈ 4.1 × 10⁻³ S cm⁻¹ at 20 °C (two-electrode DC polarization with ion-blocking Ag electrodes,
  > E_a ≈ 0.25 eV), and a four-probe measurement of the total conductivity of the same material gives 2.1 × 10⁻² S cm⁻¹ at 28 °C
  > [Wang et al., J. Power Sources 393 (2018) 75, Secs. 3.3 and 3.5, Fig. 4f and Fig. S9].  Our input lies between these two values.
  > Pristine-state values reported for the same NMC compositions differ by two to three orders of magnitude between laboratories
  > [Amin & Chiang, J. Electrochem. Soc. 163 (2016) A1512; Wang et al.], and σ_e rises by four to five orders of magnitude on
  > delithiation [Amin & Chiang]."
  (⚠ "two to three orders" 의 근거 = §3-5 DERIVED 70× · 1000× — A&C 쪽 값이 digitized 라 **각주에는 숫자 대신 자릿수로** 쓴다.)
- "Across LiCoO₂ → NMC333 → NMC532 → NMC811, the room-temperature electronic conductivity of dense single-phase pellets rises from
  ∼5 × 10⁻⁸ to ∼4 × 10⁻³ S cm⁻¹ while the hole activation energy falls from ∼0.40 to ∼0.25 eV (Wang et al. 2018)."
- ⛔ **쓰면 안 되는 문장**:
  - *"NMC σ_e = 5 × 10⁻⁵ S cm⁻¹ (Wang et al. 2018)"* — **논문에 없는 값** (§3-4).
  - *"NMC532 σ_e = 4.1 × 10⁻³ S cm⁻¹"* — 4.1 × 10⁻³ 은 **NMC811** 이다.
  - *"Ni-rich NMC is a fast Li⁺ conductor (∼10⁻³ S cm⁻¹, comparable to solid electrolytes)"* — §8 로 불성립.
  - *"our σ_AM = 50 mS cm⁻¹ agrees with literature"* — 이 논문 상온 모든 값보다 2.4–12× 위.

---

## 14. 관련 카드 (litdb 내부 교차참조)

- **`aminchiang2016_nmc_electronic_ionic_transport_vs_li`** — ★ 짝 카드.  **x(리튬 함량) 축**, 333/532, **전자차단 셀로 σ_ion** 실측.
  이 카드는 **Ni 축**, 811 포함, **σ_ion 은 불성립**.  ⇒ **σ_e(811 절대값) = 이 카드, σ_e(SOC 형상)·σ_ion = A&C.**
  ⚠ A&C 카드 §3-6 사다리의 `[Zhang23] 0.05 mS cm⁻¹ (SI ref Wang 2018)` 행은 **귀속 자체가 원문으로 재현 불가**(§3-4) — 정정은 비준 대상이라 그 카드는 건드리지 않았다.
- `zhang2023_pfib_multiscale_imaging_4d_thick_cathode` · `alabdali2023_cgmd_wet_manufacturing_ssb_cathode` · `ngandjong2021_dem_calendering_digital_twin`
  — **σ_AM = 5 × 10⁻³ S m⁻¹** 계보 (§3-4).  Zhang 만 이 논문으로 귀속.
- `bazzoun2026_dem_fem_rnm_ionic` — NMC811 + LPSCl 복합양극 σ_eff,ion 실측 (§8-3 반증 근거).
- `trevisanello2021_sc_pc_ncm_cracking_diffusion` — σ_S/σ_P 오귀속 판정.  이 카드는 **결정성(SC/PC) 축을 재지 않았다** → 그 판정과 무관.
- `oh2026_bimodal_composite_cathode` — Table S15 σ_NCM 2.45 / σ_NCWA 13.7 mS cm⁻¹ (모델 입력).  이 논문 NMC811 4.1 mS cm⁻¹ (20 °C) 와 **같은 자릿수**.
- `luan2025_graded_cathode_400whkg_pouch` — φ_AM < 0.3 외삽 금지(퍼콜레이션 문턱 축).  이 카드는 σ_AM **크기** 축.

---

## 🗨️ Q&A 로그
<!-- "Q&A 작성해줘" 트리거 시 직전 질문/답 누적 -->
