Repository: yonghoon7153-source/Yonghoon-DEM-DFT

# 📚 LITDB — 문헌 단일 시스템 (**SE·DFT 축 + DEM·MPM 축, 두 트랙**)

> **앞으로 논문은 여기서만 본다.** 여러 곳(db/literature, kb/papers, db/properties, Excel)에 흩어진 문헌을 한 곳에서 생각·참고·비교하기 위한 통합 MD 시스템.

## 왜 트랙이 둘인가
`INDEX.md` 는 argyrodite 전해질 축이라 접촉역학·MPM·건식전극 digest 가 들어갈 자리가
없다. 그래서 한때 64편이 **어느 인덱스에도 없었다**(open_items #7). 축을 나눠 그 구멍을
닫았고, 한 분모로 세면 “159편 중 98편 미언급” 같은 **가짜 미결**이 나온다
(`comparison_vs_ours.md:8`). 분리는 실측 근거가 있는 결정이다 — 합치지 말 것.

⚠ 이 표의 **편수는 적지 않는다.** 손으로 쓴 수는 반드시 낡는다(README 자신이 세 번 틀렸다).
현재값은 `python3 tools/litdb/build_index.py --check` 로 본다.

File: litdb/papers/wang2020_br_rich_argyrodite_fast_ion_conduction_origin.md
<!-- digest 표준 양식 (paper-level STANDALONE). 2026-10-13 litdb-curator 작성.
     그림 11장(본문 8 + SI 3)을 전부 Read 로 실제로 보고 figure-read 값을 넣었다.
     SI 표 5개(Table S1–S5)는 자동 크로퍼가 캡션을 못 잡아(Word-PDF 의 첨자 분절) 손으로 잘라 figures.json 에 manual_crop 로 등록했다.
     짝 논문(Feng 2020, Li₆₋ₓPS₅₋ₓCl₁₊ₓ)은 같은 날 다른 에이전트가 digest 중이다 — §7e 에 교차 자리만 둔다. -->

# Fast Ion Conduction and Its Origin in Li₆₋ₓPS₅₋ₓBr₁₊ₓ — Wang et al. (*Chem. Mater.* **2020**, 32, 3833–3840)

> slug `wang2020_br_rich_argyrodite_fast_ion_conduction_origin` · DOI `10.1021/acs.chemmater.9b05331` · type `mixed — exp (EIS · lab XRD · ⁶Li/⁷Li/³¹P MAS NMR · ⁷⁹Br QCPMG · ⁶Li→⁷Li 추적자 교환) + DFT (VASP-PBE 구조 · GIPAW ⁶Li 화학이동) + AIMD (Li 밀도맵 2장) · ⚠ 배치별 점프율은 자체 계산이 아니라 de Klerk 2016 (Li₆PS₅Cl · 450 K) 표값 차용` · PDF 본문 `ae97ed2c/55d3846b` (8 pp, 원고 번호 cm9b05331) = `litdb/inbox/Wang2020 ChemMater Fast Ion Conduction and Its Origin in Li6-xPS5-xBr1+x.pdf` + SI `ae97ed2c/e3f79cfb` (5 pp · Table S1–S5 · Fig. S1–S3) = `litdb/inbox/Sup) Wang2020 ChemMater Fast Ion Conduction and Its Origin in Li6-xPS5-xBr1+x.pdf` · digested `2026-10-13` · status ✅ · 태그 **[외부]** · **사용자 논문 세미나 발표 논문 (2026-10)**

> elements: Li, P, S, Br, I
> methods: DFT, AIMD, NMR

> **저자**: **Pengbo Wang**, Haoyu Liu, Sawankumar Patel, **Xuyong Feng**, Po-Hsiu Chien, **Yan Wang** (Samsung Research America · MIT DMSE), **Yan-Yan Hu\*** (Florida State Univ. 화학·생화학 + NHMFL 자기공명센터) · Received 2019-12-23 · Revised 2020-04-10 · Published 2020-04-10 · NSF DMR-1847038 · NMR 전부 NHMFL (NSF/DMR-1644779 + State of Florida) · 이해상충 없음 · **[외부]**.
>
> **짝 논문**: Feng, X. *et al.* "Enhanced ion conduction by enforcing structural disorder in Li-deficient argyrodites Li₆₋ₓPS₅₋ₓCl₁₊ₓ" (*Energy Storage Mater.* 2020) — 같은 Hu 그룹, 같은 측정 세트(⁶Li 자리 분율 · ⁷Li T1 · ³¹P · 할로겐 NMR · 추적자 교환 · AIMD)를 Cl 로 돌린 편. digest 는 `papers/feng2020_li_deficient_argyrodite_cl_disorder.md` (2026-10-13 다른 에이전트 작성 중 — slug 는 그 그림 폴더 이름 기준). 이 Br 편 본문은 그 Cl 편을 **인용하지 않는다**.
>
> **계보**: [de Klerk 2016] AIMD 원전 (4d 할로겐 75 % 최적 · 0 % = intercage 0 · 100 % = doublet 붕괴) → **본 논문** (Br 실험으로 같은 그림을 확인하려 함 · 점프율은 de Klerk 의 Cl 값을 그대로 씀) → [He 2023 리뷰] 가 이 편을 ref 138 로 소환해 "1S3X 배치 → 24g 점유↑ → 고속전도" 사슬을 확정 사실처럼 옮김 (`papers/he2023_halogen_chemistry_solid_electrolytes.md`).

---

## 0. 이 digest 를 읽는 법 — 왜 우리에게 걸리나

**논문의 질문**: Br 을 과잉으로 넣은 Li₆₋ₓPS₅₋ₓBr₁₊ₓ 에서 전도도가 왜 오르나 — "기원(origin)" 을 원자 단위로 보이겠다.

**논문의 답 (저자 서사)**: Br 이 늘면 케이지 중심 자리(4d)에 Br⁻ 가 앉는 비율이 늘고(³¹P NMR 로 P 주변 4d 배치 5종을 분해), 그중 **1S3Br**(P 주변 4d 넷 중 S 1 · Br 3) 배치가 "가장 빠른 점프" 를 준다 → 그 분율이 x 와 함께 늘어 전체 점프율이 오른다. 동시에 Li 가 **24g** 자리로 재분포하고(⁶Li NMR), 추적자 교환이 24g 가 전도 경로임을 보인다.

**우리에게 걸리는 이유 셋**:
1. **우리 modelc = Li₅.₄PS₄.₄Cl₁.₆ = 이 계열의 x = 0.6 (Cl 판)** 이다. 이 논문의 x = 0.6 Br 시료는 ³¹P 로 4d-Br **71.7 %** 이고, 우리 modelc 셀은 4d-Cl **60 %** (화학량론 최소값) · 4a-Cl 100 % 다. 이 논문의 "기원" 논리가 우리 modelc 해석에 옮겨지는지가 핵심이다 (§7d).
2. 논문이 쓰는 그림 — **0 % 4d 할로겐 = 케이지 고립 · 50 % = 연결 · 100 % = 다시 고립** — 은 우리 comp1 (4d-Cl 0 %) 과 comp2 (Li₆PS₅Cl₀.₅Br₀.₅) 무질서 앙상블 d = 0 / 0.5 / 1.0 과 **같은 축**이다. 우리 MLIP-MD 결과가 이 그림과 같은 모양을 보인다 (§7c 5–7행 · 방향만).
3. 우리 db 의 판정 문장 *"VACANCY is the robust conductivity lever"* (`db/properties/comp2_md_arrhenius.json` `physics_verdict`) 와 이 논문 계열(+He 2023 리뷰)의 *"4d 배치가 기원"* 이 **서로 다른 레버를 지목한다**. 둘 다 교란돼 있다 — 이 논문은 x(공공)와 4d-Br 이 공선이고, 우리 comp1→modelc 쌍은 공공 · Cl 량 · 4d-Cl(0→60 %)이 한꺼번에 바뀐다 (§7d).

**근거 강도 한 줄 판정 (§6 에서 전개)**: σ↑·Ea↓ 측정과 ³¹P 기반 4d-Br 증가는 **실측**이다. "1S3Br 이 최적" 은 **de Klerk 의 Cl·450 K 표값을 곱해 만든 모형의 산물**이라 순환적이고, "24g 가 전도 경로" 는 **⁶Li 두 성분 분해와 추적자 교환의 물리 해석에 구멍**이 있다 (§10-B). 즉 **상관은 보였고 인과는 보이지 않았다.**

---

## 1. 한 줄 요약

고상 합성(수동 혼합 → 300 °C 12 h → 펠릿 450–550 °C 12 h 진공 소결)한 Li₆₋ₓPS₅₋ₓBr₁₊ₓ 에서 총 이온전도도가 **≈5.5 → 10.2 mS cm⁻¹ (21 °C, x = 0 → 0.5–0.7)**, Ea 가 **0.227 → 0.178 eV** (log σ 아레니우스, 20–120 °C)로 좋아지고, ³¹P MAS NMR 은 4d 자리의 Br 분율이 **37 → 72 %** 로 늘며 P 주변 배치가 이항(무작위) 분포를 따른다고 보인다. 저자는 이를 de Klerk 의 배치별 점프율과 곱해 **"1S3Br 배치 분율이 전체 점프율을 정한다"** 고 결론하지만, 그 점프율은 Cl·450 K 차용값이고 x 와 4d-Br 이 공선이라 **배치 효과를 공공 효과와 분리하지 못했다**.

## 2. 메타 / 동기 / 질문

| 저자 | 저널/년 | DOI | 조성 | 연구유형 |
|---|---|---|---|---|
| P. Wang, H. Liu, S. Patel, X. Feng, P.-H. Chien, Y. Wang, Y.-Y. Hu\* (FSU · NHMFL · Samsung Research America/MIT) | *Chem. Mater.* 2020, 32, 3833–3840 | 10.1021/acs.chemmater.9b05331 | Li₆₋ₓPS₅₋ₓBr₁₊ₓ, x = 0, 0.1, 0.2, 0.3, 0.5, 0.6, 0.7 (+ 0.8 불순물) · 기준시료 Li₅.₇PS₄.₇IBr₀.₃ | 실험(EIS · XRD · 다핵 NMR) + DFT(구조·NMR 계산) + AIMD(밀도맵) |

**동기 (서론)**
- Li₆PS₅X 의 전도도는 4d 자리 S²⁻/X⁻ 혼합에 크게 좌우된다는 것이 기존 설명이다: Li₆PS₅I 는 4d 에 I 가 0 (I(4d) = 0), Li₆PS₅Br·Cl 은 Br(4d) 43 %·Cl(4d) 63 % (Rayavarapu 2012, ref 16), σ 는 I 4.6×10⁻⁷ · Br 7.2×10⁻⁴ · Cl 7.4×10⁻⁴ S cm⁻¹ (refs 6, 8, 16 소환값).
- 24 Li/cell 이 24g·48h 에 부분 점유하며 점프는 doublet · intracage · intercage 세 종류 (de Klerk 2016, ref 15). 4d 점유가 Li 분포를 바꾸고 그것이 수송을 정한다는 것이 작업 가설이다.
- 할라이드/S 무질서를 키우는 기존 방법은 P 자리 양이온 치환 (Ge-I argyrodite, Kraft 2018, ref 10). 이 논문은 **음이온 쪽(Br 과잉)** 으로 같은 일을 하겠다는 것.

**질문**: (i) Br 과잉이 σ 를 얼마나 올리나 (ii) 4d 의 Br/S 배치를 국소적으로 셀 수 있나 (³¹P) (iii) 그 배치와 Li 분포(24g/48h)가 σ 와 어떻게 묶이나 (iv) 어떤 Li 자리가 실제로 전도에 쓰이나 (추적자 교환).

---

## 3. 핵심 수치 총정리 ★

> 표기: **stated** = 본문/SI 글자로 적힌 값 · **figure-read ≈** = 그림에서 우리가 읽은 값(본문 명시값 아님) · **우리 산수** = 논문에 없고 우리가 유도한 값.

### 3a. 이온전도 — EIS (`Fig. 2`)

| x | 조성 | σ (21 °C) `Fig. 2b` figure-read ≈ | Nyquist 절편 R `Fig. 2a` figure-read ≈ | log σ @20 °C `Fig. 2c` figure-read ≈ (→ σ) | log σ @120 °C `Fig. 2c` figure-read ≈ | Ea (eV) stated (`Fig. 2c` 범례) |
|---|---|---|---|---|---|---|
| 0 | Li₆PS₅Br | 5.48 mS cm⁻¹ | ≈128 Ω | −2.56 (**≈2.75 mS cm⁻¹**) | −1.57 (≈27 mS cm⁻¹) | **0.227** |
| 0.1 | Li₅.₉PS₄.₉Br₁.₁ | 5.55 | ≈120 Ω | — | — | — |
| 0.2 | Li₅.₈PS₄.₈Br₁.₂ | 6.12 | ≈98 Ω | — | — | — |
| 0.3 | Li₅.₇PS₄.₇Br₁.₃ | 7.80 | ≈70 Ω | −2.20 (≈6.3) | −1.41 (≈39) | **0.183** |
| 0.5 | Li₅.₅PS₄.₅Br₁.₅ | 10.2 | ≈55 Ω | −2.04 (≈9.1) | −1.22 (≈60) | **0.188** |
| 0.6 | Li₅.₄PS₄.₄Br₁.₆ | **측정값 없음** (그림 전부에 σ 점 없음) | — | — | — | — |
| 0.7 | Li₅.₃PS₄.₃Br₁.₇ (LiBr 18 % 포함) | 10.2 | ≈55 Ω | −2.02 (≈9.5) | −1.24 (≈57) | **0.178** |
| 0.8 | Li₅.₂PS₄.₂Br₁.₈ | "감소" (stated) — **그림에 점 없음** | — | — | — | — |

- **헤드라인 (stated)**: 초록·결론 *"11 mS cm⁻¹ at 25 °C · Ea 0.18 eV (Li₅.₃PS₄.₃Br₁.₇)"* / 본문 *"10 mS cm⁻¹ at 21 °C ... doubles that of Li₆PS₅Br"*. 25 °C 값은 그림에 측정점이 없다 — 21 °C 10.2 에 Ea 0.178 을 적용하면 ×1.10 → 11.2 mS cm⁻¹ (우리 산수)로 맞으니 **외삽값**으로 읽는다.
- ⚠ **x = 0 의 σ 가 그림마다 다르다**: `Fig. 2b` 5.48 (21 °C) vs `Fig. 2c` 2.75 (20 °C) — **2배**. 그래서 "x = 0 → 0.7 향상" 이 `Fig. 2b` 로는 **1.86×**, `Fig. 2c` 로는 **3.47×** 다 (우리 산수). x = 0.3 도 7.8 vs 6.3. 같은 조성의 다른 펠릿으로 보이나 논문은 설명하지 않는다 (§10-C2).
- **Ea 정의**: `Fig. 2c` 세로축이 `log σ (S cm⁻¹)` 이고 범례 Ea 를 우리가 두 끝점 기울기로 재현하면 0.226 / 0.178 eV — **σ 아레니우스(σ = σ₀ e^(−Ea/kT))** 다. **σT 아레니우스(= D 아레니우스)로 바꾸면 +k·T_eff ≈ +0.029 eV** (293–393 K 창 · 우리 산수) → 0.256 / 0.207 eV. 우리 MD Ea 는 D 기준이라 **이 0.029 eV 를 빼고 나란히 놓으면 틀린다**.
- **prefactor (우리 역산, `Fig. 2c` figure-read)**: σ₀ ≈ **22 S cm⁻¹ (x = 0) → 11 S cm⁻¹ (x = 0.7)** (20 °C·120 °C 두 점에서 같은 값). Ea 하강(−0.049 eV)이 RT 에서 주는 이득 e^(0.049/kT) ≈ 7× 중 **절반을 σ₀ 감소가 깎는다** — `kraft2017` 의 Meyer–Neldel 상쇄와 같은 모양.
- **홉 수 검산 (D-2026-09-27-barrier-hop-count)**: Γ = ν₀·exp(−Ea/kT), ν₀ = 10¹³ s⁻¹ **가정**, T = 298 K → Ea 0.227 eV: Γ ≈ 1.5×10⁹ s⁻¹ (1/Γ ≈ 0.69 ns) · Ea 0.178 eV: Γ ≈ 9.8×10⁹ s⁻¹ (1/Γ ≈ 0.10 ns). "빠른 전도" 서술과 차수 모순 없음. (이 Ea 는 펠릿 총 저항의 겉보기 값이다 — 단일 홉 장벽이 아니다.)
- **EIS 측정 조건 (stated)**: In 블로킹 전극 · 원통 셀 · Gamry Reference 600+ · **1 Hz–5 MHz** · σ = L/(S·R) · 변온 CSZ MicroClimate 챔버 **20–120 °C (20 °C 간격 6점, `Fig. 2c`)**. **펠릿 성형 압력 · 상대밀도 · 두께 · 등가회로 · 진폭 · 반복수 · 오차막대 = 전부 없음.** `Fig. 2a` 는 21 °C 에서 **반원 없이 스파이크(전극 분극 꼬리)만** 보인다 → 입내/입계 분리 불가 = **총 σ**.
  - 우리 역산: 6 mm 다이 면적(0.283 cm²)을 가정하면 L = σ·S·R ≈ **2.0 mm (x = 0) · 1.6 mm (x = 0.7)** — 두께 기재가 없어 이것이 유일한 단서다 (가정 의존).

### 3b. 구조 — XRD (`Fig. 1` · `Fig. S1` · `Table S1`)

**Rietveld (x = 0 만, `Table S1`, stated)**: F-43m · **a = 9.969976 Å** (esd 없음) · χ² 1.55 · R_wp 7.273 % · lab XRD Cu Kα1.

| 원자 | 자리 | x | y | z | 점유 | U_iso (Å²) |
|---|---|---|---|---|---|---|
| Li1 | 48h | 0.307100 | 0.025100 | 0.692900 | **0.407** | 0.0557 |
| Li2 | 24g | 0.250000 | 0.017000 | 0.750000 | **0.148** | 0.0557 |
| P1 | 4b | 1 | 0.5 | 1 | 1 | 0.0366 |
| S1 | 16e | 0.119772 | −0.119772 | 0.619772 | 1 | 0.0440 |
| S2 | 4d | 3/4 | 3/4 | 3/4 | **0.756** | 0.0367(17) |
| S3 | 4a | 1 | 1 | 1 | 0.244 | 0.0475(21) |
| Br1 | 4a | 1 | 1 | 1 | 0.756 | 0.0367(17) |
| Br2 | 4d | 3/4 | 3/4 | 3/4 | **0.244** | 0.0475(21) |

- ⇒ **4d-Br = 24.4 %** (본문 인용). ⚠ U_iso 가 **같은 자리 두 종에 서로 다르게**(4d: S 0.0367 vs Br 0.0475) 묶여 있다 — 제약이 "자리별" 이 아니라 "교환 짝별"(S2=Br1, S3=Br2)이다. 점유율과 U 는 상관이 강해 이 제약이 24.4 % 를 움직일 수 있다 (§10-C5).
- **Li 총량 (우리 산수)**: 48 × 0.407 + 24 × 0.148 = **23.09 Li/cell** (명목 24) · 24g 몫 **15.4 %**. ⚠ ⁶Li NMR 은 x = 0 에서 24g **37 %** (§3c) — **2.4배 차**. 논문은 둘을 대조하지 않는다. (참고: `kraft2017` 중성자 Li₆PS₅Br 은 48h 0.441 · 24g 0.119 → 24g 몫 ≈ 11.9 %, 4d-Br ≈ 22 %.)
- **거리 (우리 계산 — `Table S1` 좌표를 F-43m 으로 전개)**: 48h–48h **doublet 1.61 Å** (24g 를 사이에 둠, 48h–24g 0.81 Å) · **intracage 2.37 Å** · 최단 **intercage 3.07 Å** · Li(48h)–4d 2.38 / –4a 2.73 / –S(16e) 2.47 Å · Li(24g)–4d 2.32 / –S(16e) 2.29 / –4a 3.53 Å · P–S 2.07 · **P–4d 4.32 Å (×4) · P–4a 4.98 Å (×6)**. ⚠ 본문은 doublet 을 "0.19 nm" 라 적는데 이는 ref 28 (Kong 2010) 소환값이고 **자기 정련 좌표로는 1.61 Å** 다. 교차 확인: `kraft2017` 중성자(figure-read) doublet Cl ~1.5 · I ~1.2 Å · intercage Cl ~2.7 · I ~3.3 Å — Br 은 그 사이일 것이니 우리 계산 1.61 / 3.07 Å 이 문헌 범위에 들고, "0.19 nm" 가 어긋난다.
  - 읽을거리: **24g Li 는 4a 음이온과 결합하지 않는다**(3.53 Å) — 4d 음이온 + S(16e) 2개만 본다. 48h Li 는 4d(2.38) 와 4a(2.73) 를 둘 다 본다. 그래서 "4d 가 S²⁻ → Br⁻ 로 바뀌면 24g 의 환경이 직접 바뀐다" 는 그림은 기하로는 자연스럽다.
- **격자상수 vs x (`Fig. 1d`, figure-read ≈)**: x = 0 **9.959** · 0.1 9.966 · 0.3 9.975 · 0.5 **9.983 Å** — 선형(Vegard). 전 구간 **+0.024 Å (+0.24 %)**. (311) 피크(≈29.75°)가 작은 각으로 이동 (`Fig. 1c` 확대창). ⚠ **같은 x = 0 의 a 가 `Table S1` 9.970 vs `Fig. 1d` 9.959 — 0.011 Å 차**, Vegard 전 범위의 절반에 가깝다 (다른 측정/정련으로 보임 · §10-C6).
- **상 경계 (stated)**: x ≤ 0.5 단일상 (`Fig. 1c`: x = 0, 0.1, 0.3, 0.5 만 도시 — **x = 0.2 · 0.6 의 XRD 없음**). x = 0.7 · 0.8 에 **LiBr** (`Fig. S1` 별표 ≈28°·32.5°·46.5° figure-read). **x = 0.7 의 LiBr 양 = 18 %** (`Fig. S1` 캡션, *"based on Rietveld refinement"* — **wt%/mol% 단위 없음 · 정련 결과 미제시**). 본문은 같은 시료를 *"a small amount of impurities"* 라 부른다 (§10-C1). x = 0.8 은 주 피크가 갈라진다(`Fig. S1` figure-read — 두 번째 argyrodite 유사상 또는 대칭 저하) = 본문 *"significant structural change"*.
  - 우리 산수: 공칭 argyrodite 에서 LiBr 만 빠지면 Li − S = 1 관계가 깨진다 (Li₍₆₋ₓ₋z₎PS₍₅₋ₓ₎Br₍₁₊ₓ₋z₎) — **할라이드 공공 또는 제3상**이 같이 있어야 질량수지가 맞는다. 즉 x = 0.7 시료의 argyrodite 상은 **x = 0.7 조성이 아니다**.

### 3c. Li 자리·동역학 — ⁶Li MAS · ⁷Li T1 (`Fig. 3` · `Fig. 4`)

| x | ⁶Li 실험 이동 (ppm) `Fig. 3b` figure-read ≈ | ⁶Li 계산 이동 (ppm, x 는 0.125 단위) `Fig. 3b` figure-read ≈ | 24g 분율 (%) `Fig. 3c` figure-read ≈ | 48h 분율 (%) | ⁷Li T1 (ms) `Fig. 4` figure-read ≈ |
|---|---|---|---|---|---|
| 0 | 1.62 | 1.61 (x = 0) | **37.0** | 63.1 | **124.5** |
| 0.1 | 1.58 | 1.565 (0.125) | 38.1 | 62.0 | 132 |
| 0.2 | 1.58 | 1.52 (0.25) | 39.9 | 60.2 | 136 |
| 0.3 | 1.505 | 1.42 (0.375) | 41.3 | 58.7 | 142 |
| 0.5 | 1.305 | 1.32 (0.5) | 49.1 | 51.0 | 168.5 |
| 0.6 | 1.22 | 1.24 (0.625) | **50.7** | 49.3 | 192.5 |
| 0.7 | 1.20 | 1.13 (0.75) | 50.4 | 49.6 | **192.5** |

- **⁶Li 두 성분 (stated, x = 0)**: 24g **1.62 ppm** · 48h **1.59 ppm** — **차 0.03 ppm**. `Fig. 3a` 실물은 **비대칭 단일 봉우리 하나**를 두 성분으로 나눈 것이다 (24g = 왼쪽·넓은 성분, 48h = 오른쪽·좁은 성분 · 선형 함수 미기재).
  - 우리 산수: 11.74 T 에서 ⁶Li Larmor 73.6 MHz → **0.03 ppm = 2.2 Hz**. 두 선이 따로 보이려면 두 자리 사이 교환이 **≲ 10 s⁻¹** 여야 한다. 그런데 24g↔48h 는 doublet 점프(그들 자신의 AIMD·de Klerk 에서 가장 빠른 점프, ≥10⁹–10¹¹ s⁻¹)다 → **교환이 9자릿수 이상 빨라 한 선으로 합쳐져야 한다** (§10-B1 의 핵심).
  - **SI DFT 대조 (`Fig. S3` · `Table S3`)**: Li 를 24g 에만 둔 구조 ≈ **1.95 ppm**(figure-read ≈), 48h 에만 둔 구조는 **0.48–1.88 ppm** 분포(24개, 평균 **1.27 ppm** — 우리 산수). 정적 자리 차는 ≈0.7 ppm 인데 실험 분리는 0.03 ppm — **실험이 운동 평균된 상태라는 증거를 논문 자신의 계산이 준다.**
- **전체 선 이동 1.62 → 1.20 ppm** 은 계산(GIPAW, 2×1×1 최저에너지 구조)과 ±0.03–0.07 ppm 로 맞는다. SI 해석: 이웃 Li 수가 줄면(Li 결핍) 이동이 작아진다 — 즉 **이 일치는 '공공이 Li 국소 환경을 바꾼다' 를 지지하지, 4d 배치를 지지하는 것이 아니다.**
- **⁷Li T1**: x 와 함께 **124.5 → 192.5 ms (×1.55)**. 저자 해석: BPP 모델 빠른 운동 극한(ω₀τc ≪ 1, eq 2: 1/T1 = 3γ⁴ħ²τc/(2r₀⁶))에서 **T1 이 길수록 τc 가 짧다 = 빠르다**. *"attempt jump frequency (1/τc,0) ~10¹² s⁻¹ is observed for Li₆PS₅Br"* — **변온 T1 데이터는 논문·SI 어디에도 없고** 문장 끝에 ref 30 (Hanghofer 2019, ³¹P 완화) 이 붙어 있다 (자기 측정인지 소환값인지 불분명). 측정 온도·자기장·펄스열 미기재.
  - 우리 산수: Li 밀도만으로도 x = 0 → 0.7 에서 n_Li 가 ×0.883 → 이핵·동핵 쌍극자 완화율이 대략 그만큼 준다 → T1 **×1.13 은 운동과 무관하게** 나올 수 있다. 남는 몫은 ×1.37.

### 3d. 4d 배치 — ³¹P MAS · ⁷⁹Br QCPMG (`Fig. 5` · `Fig. S2`)

**4d 자리 Br 분율 (%)** — `Fig. S2b` figure-read ≈ (³¹P 막대 위 숫자는 `Fig. 5c` 상단 박스 "4d positions occupied by S (%)" 의 100 − 값과 일치)

| x | ³¹P | ⁷⁹Br (오차막대) | 화학량론 최소값 (= x) | 4a 의 S 분율 (우리 산수: 1 − [(1+x) − Br(4d)]) | 음이온 자리 혼합 엔트로피 (k_B/f.u., 우리 산수) |
|---|---|---|---|---|---|
| 0 | **37.0** (±0.3) | 33.5 (≈18–48) | 0 | **36.9 %** | 1.32 |
| 0.1 | 37.7 | 41 (≈26–55) | 10 | 27.6 % | 1.25 |
| 0.2 | 38.6 | 42 (≈26–58) | 20 | 18.5 % | 1.15 |
| 0.3 | 40.0 (±1) | 46 (≈28–64) | 30 | 9.9 % | 1.00 |
| 0.5 | 58.7 (±2.3) | 57.5 (≈37–78) | 50 | 8.5 % | 0.97 |
| 0.6 | **71.7** (±0.6) | 59 (≈36–82) | 60 | 11.6 % | 0.96 |
| 0.7 | **71.5** (±3.3) | 70.5 (≈47–94) | 70 | **1.4 %** | **0.67** |

- **⁷⁹Br 오차막대는 ±15–23 %p** — "³¹P 와 잘 맞는다" 는 이 폭 안에서의 일치라 **독립 검증력이 약하다**. ³¹P 오차막대(±0.3–3)는 적합 오차만 보인다(분해 모형 불확도 미포함).
- ⚠ **x = 0 의 4d-Br 이 방법마다 다르다**: XRD 24.4 % · ³¹P 37.0 % · ⁷⁹Br 33.5 % · 그리고 DFT 모형(`Table S2`)은 37.5 %. 문헌은 22 % (`kraft2017` 중성자) ~ 43 % (Rayavarapu 2012). 논문은 본문에서 XRD 의 24.4 % 를 *"considerable site disorder"* 근거로 쓰고, 나머지 해석은 ³¹P 값을 쓴다 — **조정 없이 둘을 섞는다**.
- **고 x 에서 4d-Br ≈ 화학량론 최소값**: x = 0.5 · 0.6 · 0.7 에서 4d-Br 58.7 · 71.7 · 71.5 vs 최소 50 · 60 · 70. 즉 **늘어난 4d-Br 은 대부분 조성이 강제한 것**이고(4a 가 Br 로 차면 남는 Br 은 4d 로 갈 수밖에 없다), 4a↔4d **반전(anti-site, 4a 의 S)** 은 오히려 36.9 % → 1.4 % 로 **줄어든다**. 음이온 자리 혼합 엔트로피도 1.32 → 0.67 k_B/f.u. 로 **절반이 된다** (공칭 조성 가정 · 우리 산수). ⇒ 초록·결론의 *"enforced disorder" · "increasing ... entropy"* 는 **무엇을 무질서라 부르느냐에 따라 부호가 바뀐다** (4d 의 Br 분율 ↑ / 4a↔4d 혼합 ↓). `jun2022` ESI 검증(§21.10)이 계산 쪽에서 같은 말을 했다 — *"4c(=4d)의 X 비율이 오르는 건 조성이 강제하는 것이라 정보가 없다. 정보는 4a 쪽에 있다."*

**P 주변 4d 배치 분율 (%)** — `Fig. 5c` figure-read ≈ (빨강 = ³¹P 실측 P1–P5 · 파랑 = 이항 예측)

| x | 4S (P1) | 3S1Br (P2) | 2S2Br (P3) | 1S3Br (P4) | 4Br (P5) |
|---|---|---|---|---|---|
| 0 | 16.2 / 16.2 | 38 / 37.5 | 33.5 / 32.5 | 13 / 12.5 | — / 2 |
| 0.1 | 15 / 15 | 37.5 / 36.5 | 34.5 / 33 | 13 / 13 | — / 2 |
| 0.2 | 14.5 / 14.5 | 35 / 36.5 | 35 / 33.5 | 14.5 / 13.5 | 1 / 2 |
| 0.3 | 14 / 14 | 32.5 / 36 | 35 / 33.5 | 16.5 / 14.5 | 2.5 / 2 |
| 0.5 | 2.3 / 2.3 | 13 / 14.5 | 38 / 34 | 31 / 35.5 | 15.5 / 13.5 |
| 0.6 | 0.6 / 0.6 | 10 / 6 | 24.5 / 24 | 41.5 / 42 | 24 / 27 |
| 0.7 | 1.1 / 1.1 | 8.5 / 9 | 25 / 28.5 | **44** / 40 | 22 / 21 |

- ³¹P 다섯 성분 위치 (`Fig. 5b` figure-read ≈): P1 ≈93.3 · P2 ≈92–92.7 · P3 ≈90.2–91.5 · P4 ≈88.8–89.9 · P5 ≈88.0 ppm — **P2–P4 위치가 x 에 따라 ≈1 ppm 씩 움직인다** (적합에서 위치를 자유롭게 둔 것). P5 는 x ≤ 0.1 에서 검출 안 됨, x ≥ 0.3 에서 다섯 성분 모두.
- ⚠ **이항 예측이 무엇에 고정됐나 (우리 역산)**: 4S 패널에서 파랑과 빨강이 **전 x 에서 완전히 겹친다**. x = 0.5 · 0.7 의 파랑 점은 박스 라벨(4d-S 41.5 · 28.6 %)이 아니라 **y = P1^(1/4) = 0.389 · 0.324** 로 계산한 이항값과 맞는다. ⇒ 이항 비교는 **P1 하나에 y 를 맞춘 1-파라미터 검정**이고, 그래서 박스 라벨(헤드라인 "70 % Br")과 이항에 쓴 y(67.6 %)가 고 x 에서 3–4 %p 어긋난다.

### 3e. 점프율 모형 — eq 4·5 · `Table S4` · `Table S5` · `Fig. 6`

- **eq 4 (Nernst–Einstein)**: σ = n e² z² D/(H_R k T) = n e² z² a² R/(2 H_R k d T) · **eq 5**: R_overall = Σ P_i × R_i (P_i = ³¹P 배치 분율, R_i = 배치별 율속 점프율).
- **`Table S4` (stated)** — 캡션 *"Limiting jump rates of Li⁺ of different configurations at 4d sites in **Li₆PS₅Cl**.(ref 2 = de Klerk 2016)"* · 첫 행 머리말이 *"Cl occupancy at **4c** sites (%)"* (de Klerk 의 자리 표기 그대로):

| 4d 할로겐 점유 | 0 % | 25 % | 50 % | 75 % | 100 % |
|---|---|---|---|---|---|
| 배치 | 4S | 3S1Cl | 2S2Cl | 1S3Cl | 4Cl |
| 율속 단계 | — | intercage | intercage | intercage | doublet |
| 율속 점프율 (10⁹ s⁻¹) | — | 17.9 | 31.2 | **62** | 2.1 |

  ✅ **우리 대조**: `deklerk2016` digest 의 SI Table S2 (**450 K**) 율속값 1.79 / 3.12 / 6.20 / 0.21 ×10¹⁰ s⁻¹ 와 **정확히 같다**. 즉 **R_i 는 이 논문의 계산이 아니다** — Cl 계 · 450 K · Li₆ (공공 없음) · 1×1×1 셀 AIMD 값이다. 본문은 *"based on AIMD simulations (Table S4).15"* 라고만 써서 자체 계산으로 읽힐 여지가 있다.
- **`Table S5` (stated)** R_overall (10⁹ s⁻¹): x = 0 **24.5** · 0.1 24.9 · 0.2 25.4 · 0.3 26.1 · 0.5 32.6 · 0.6 34.4 · 0.7 **35.8** (= `Fig. 6` 의 2.45–3.58 ×10¹⁰ s⁻¹).
  - 재현 (우리 산수): `Table S4` × `Fig. 5c` 분율로 ±1–3 안에서 재현된다 (x = 0: 이항 24.5 · ³¹P 25.1 / x = 0.7: 이항 35.9 · ³¹P 36.8 / x = 0.5 만 33.8–35.4 vs 표 32.6). 어느 분율(³¹P 실측 vs 이항)을 썼는지는 x 마다 다르게 맞는다 — 본문은 *"from ³¹P NMR"* 이라고만 한다.
  - **R_overall 안에서 1S3Br 항의 몫 (우리 산수)**: x = 0 **≈31 %** → x = 0.7 **≈69–74 %**. R_1S3X = 62 가 표에서 가장 크니 **"1S3Br 이 전체 점프율을 정한다" 는 모형의 구조에서 나온다** (§10-A2).
  - **설명력 (우리 산수)**: x = 0 → 0.3 에서 R 은 **+6.5 %** (24.5 → 26.1)인데 σ 는 **+42 %** (`Fig. 2b`) / **+129 %** (`Fig. 2c`). x = 0.5 → 0.7 에서 R 은 +10 %, σ 는 0 %. 겹치는 구간은 0.3 → 0.5 하나다.
- **`Fig. 6b`** 1S3Br 분율 (= ³¹P P4) figure-read ≈ 13 · 13.2 · 14.3 · 16.3 · 31 · 41.5 · 44 % 와 R_overall 이 겹친다 — 두 세로축 범위를 따로 잡아 포갠 그림이다.

### 3f. ⁶Li → ⁷Li 추적자 교환 (`Fig. 8`, **x = 0 만**)

- 조건 (stated): Li₆PS₅Br 펠릿을 ⁶Li 호일 둘 사이에 · Arbin(본문 "Abrin") · **10 µA cm⁻¹ [sic, cm⁻² 의 오기로 보임]** · 30 분마다 전류 반전 · **100 회**. 그 뒤 ⁶Li MAS.
- 결과 (stated): 차 스펙트럼 적합 **24g 65.3 % · 48h 34.7 %** · 정규화(원시료 24g = 1) 후 **24g ×4.37 · 48h ×1.88**.
- `Fig. 8c` figure-read ≈: 원시료 24g 1.00 · 48h **1.62** → 교환 후 24g **4.37** · 48h **3.05**. 우리 산수: 더해진 ⁶Li 의 24g 몫 = 3.37/(3.37 + 1.43) = **70 %** — 차 스펙트럼 적합 65.3 % 와 5 %p 어긋난다.
- `Fig. 8a` 실독: **교환 후 스펙트럼(빨강)이 원시료(파랑)보다 훨씬 넓다** (꼬리가 2.0–1.3 ppm 까지). 논문은 선폭 변화를 논하지 않는다 (§10-B2).
- 우리 산수 (전하량): 반주기 30 분 × 10 µA cm⁻² = 0.018 C cm⁻² = 1.1×10¹⁷ Li⁺ cm⁻² → 펠릿 Li 밀도(2.42×10²² cm⁻³, a = 9.97 Å 기준)로 **≈46 nm 두께어치**. 방향이 계속 바뀌니 순 이동은 0 이다. 반면 σ(5.5 mS cm⁻¹)에서 NE(H = 1)로 낸 D ≈ 3.6×10⁻⁸ cm² s⁻¹ 이면 100 h 의 √(2Dt) ≈ **1.6 mm** — **⁶Li 를 펠릿 안으로 넣는 것은 바이어스가 아니라 동위원소 자기확산**이다.

### 3g. DFT 모형 (`Table S2` · `Table S3`)

**`Table S2` (stated) — 2×1×1 슈퍼셀 원자 수**

| x | 0 | 0.125 | 0.25 | 0.375 | 0.5 | 0.625 | 0.75 |
|---|---|---|---|---|---|---|---|
| Li | 48 | 47 | 46 | 45 | 44 | 43 | 42 |
| S 총 (4a / 4d) | 40 (3 / 5) | 39 (2 / 5) | 38 (1 / 5) | 37 (0 / 5) | 36 (0 / 4) | 35 (0 / 3) | 34 (0 / 2) |
| Br 총 (4a / 4d) | 8 (5 / 3) | 9 (6 / 3) | 10 (7 / 3) | 11 (8 / 3) | 12 (8 / 4) | 13 (8 / 5) | 14 (8 / 6) |
| 4d-Br (우리 산수) | 37.5 % | 37.5 % | 37.5 % | 37.5 % | 50 % | 62.5 % | 75 % |

- 원자 수 104 (x = 0) → 98 (x = 0.75). 본문은 *"98−106 atoms"* — 표대로면 98–104.
- 읽을거리: **x ≥ 0.375 에서 DFT 모형은 4a 를 Br 로 다 채우고 남는 Br 만 4d 에** 둔다 = 우리 modelc 와 **같은 장식 원리**(화학량론 최소 반전). x = 0 모형의 4d-Br 37.5 % 는 XRD 24.4 % 가 아니라 ³¹P 37 % 에 맞춘 것으로 보이나 선택 근거 미기재.
- **`Table S3` (stated)**: Li 를 48h 에만 둔 Li₆PS₅Br (비완화) 의 Li 24 개 화학이동 1.88–0.48 ppm 과 이웃 Li 거리 — 1번 이웃 2.35 Å · 2·3번 2.86 Å. 회색 행(1.88·1.87 = 이웃 3개 / 1.00–0.48 = 2.35 Å 이웃 없음)은 캡션 설명 없이 음영 처리 — SI 본문 *"each Li ion should be surrounded by at least another Li ion within 2.5 Å"* 의 근거로 쓰인다.

---

## 4. 재료 & 방법 — 이온전도 축에서 우리가 같은 것을 흉내 낼 때 필요한 조건 전부 ★

### 4a. 합성 (stated)
- 원료 Li₂S (99.98 %, Sigma) · P₂S₅ (99 %, Sigma) · LiBr (99 %, Sigma), 사용 전 건조 · Ar 글러브박스(MBraun).
- **마노 막자 수동 혼합** (볼밀 없음) → 석영관 Ar 봉입 → **1 °C min⁻¹ 로 300 °C, 12 h** → 재분쇄 → **6 mm SS 몰드로 펠릿** → **450–550 °C, 12 h, 진공 소결**.
- ⚠ **조성별 소결 온도 미기재** (450–550 범위만) · 냉각 속도 미기재 · 펠릿 성형 압력 미기재. 저자 자신이 인용한 Gautam 2019 (ref 13) 가 *"Li₆PS₅Br 의 자리 무질서는 합성 이력에 따라 동결된다"* 를 보인 편이다 — 열 이력이 조성과 교란될 수 있다.

### 4b. EIS — 이온전도 체크리스트
| 항목 | 이 논문 |
|---|---|
| 온도 범위 · 점 수 | 20–120 °C · 6점 (`Fig. 2c`) / 단일점 21 °C (`Fig. 2a,b`) |
| 전극 | In 블로킹, 원통 셀 |
| 장비 · 주파수 | Gamry Reference 600+ · 1 Hz–5 MHz (진폭 미기재) |
| 펠릿 | 6 mm SS 몰드 성형 → 소결 펠릿 그대로 측정 · **압력 · 상대밀도 · 두께 없음** |
| 측정 중 가압 | 언급 없음 |
| 등가회로 | **없음** (`Fig. 2a` 는 스파이크만 — 실수축 절편을 R 로 쓴 것으로 보임) |
| 입내/입계 분리 | **없음 → 총 σ** (21 °C 에서 반원이 5 MHz 대역 밖) |
| 아레니우스 | log σ vs 1000/T 직선 (σT 아님) · x = 0, 0.3, 0.5, 0.7 네 조성만 |
| 반복 · 오차막대 | **없음** (조성당 1 펠릿으로 보임) |
| 전자전도도 · DC 분극 | 없음 |
| PFG NMR · Haven 비 | 없음 (eq 4 에 H_R 이 있으나 값 없음) |

### 4c. XRD (stated)
펠릿을 갈아 Ar 글러브박스에서 홀더에 담고 **진공그리스 + Kapton 필름**으로 밀봉 (`Fig. 1b` 의 2θ ≈ 20° 넓은 언덕) · PANalytical X'Pert Pro · **Cu Kα1 (1.5406 Å)** · 45 kV/40 mA · 상온 · 1.16° min⁻¹ · 2θ 10–80°. Rietveld 는 **Li₆PS₅Br 하나만** (GSAS-II): 척도 → 영점 → Chebyshev 6항 배경 → pseudo-Voigt → 격자 → 좌표 → U_iso 순. Br/S 4a·4d 점유는 *"U_iso 에 제약 · 점유 합 1"*. ⚠ 중성자 · 싱크로트론 **없음** (본문은 lab XRD 를 "high-resolution" 이라 부른다).

### 4d. 고체 NMR (stated)
- ⁶/⁷Li · ³¹P MAS: **Bruker AVANCE III-500 (11.7 T)** · 2.5 mm ZrO₂ 로터 · **25 kHz**. ⁶/⁷Li 단일 펄스 · ³¹P 스핀에코. 기준 LiCl −1.1 ppm (⁶/⁷Li) · 85 % H₃PO₄ 0 ppm (³¹P).
- ⁷⁹Br 정적 **QCPMG**: **830 MHz (19.6 T)** · 자작 3.2 mm 프로브 · 기준 KBr 54.5 ppm. 선폭 ~2000 ppm · T2 수 µs.
- **⁷Li T1**: 펄스열 · 온도 · 자기장 · 적합식 **미기재**.
- **⁶Li 정량 조건(재순환 지연)** 미기재 — ⁶Li 는 T1 이 길어 정량 적분에 5T1 조건이 필요하다.
- 스펙트럼 분해 프로그램 미기재.

### 4e. 추적자 교환 (stated) — §3f 참조. **x = 0 시료 한 번**.

### 4f. 계산 — §8 에 전부.

---

## 5. 결과 — 절별 상세 (그림 실독 포함)

### 5.1 구조 · 상 (`Fig. 1`, `Fig. S1`, `Table S1`)
`Fig. 1a` 는 이상적 질서 구조(4d = S, 4a = Br)를 그리고, 저자는 S²⁻ 0.184 nm · Br⁻ 0.196 nm 반경이 비슷해 4a/4d 교환이 생긴다고 설명한다. PS₄ 의 S(16e)는 강한 공유결합이라 치환이 드물다. `Fig. 1b` Rietveld (R_wp 7.27 %) 차곡선은 최강 피크 두 개(≈25.5°, ≈30°)에서 눈에 띄는 잔차를 남긴다 (figure-read). x = 0–0.5 는 입방 유지 · 격자 선형 팽창(`Fig. 1d`). 저자는 *"enlarged ion diffusion channels"* 가능성을 말하지만 +0.24 % 팽창에 대한 정량 연결은 없다. x = 0.7 · 0.8 은 LiBr 공존(`Fig. S1`), x = 0.7 은 *"x = 0.5 와 구조·기능이 비슷하고 Li 분포만 조금 다르다"* 며 이후 논의에 포함한다.

### 5.2 전도도 (`Fig. 2`)
`Fig. 2a` Nyquist 는 21 °C 에서 x 가 커질수록 스파이크가 왼쪽(작은 R)으로 이동한다 (≈128 → 55 Ω). `Fig. 2b` 는 **x = 0.5 와 0.7 이 같은 10.2 mS cm⁻¹** 로 고원을 이룬다 — "x = 0.7 이 최고" 는 그림으로는 x = 0.5 와 구분되지 않는다. `Fig. 2c` 아레니우스는 x = 0.5 와 0.7 의 점이 전 온도에서 겹치고(120 °C 에서는 0.5 가 근소하게 위), Ea 는 0.183 (0.3) · 0.188 (0.5) · 0.178 (0.7) 로 **0.01 eV 안에서 비단조** — 오차 없이 순위를 말할 수 없다. x = 0 은 120 °C 와 20 °C 끝점이 직선 아래로 처지는 약한 곡률이 보인다 (figure-read).

### 5.3 ⁶Li NMR 과 24g 분율 (`Fig. 3`, `Fig. S3`, `Table S3`)
저자는 1.62 / 1.59 ppm 두 성분을 24g / 48h 로 지정하고, 지정 근거로 "Li 를 24g 에만 · 48h 에만 둔 두 비완화 구조의 GIPAW 계산에서 24g 의 이동이 더 크다" 를 든다 (`Fig. S3`). x 가 커지면 24g 성분이 37 → 50 % 로 커지고(`Fig. 3c`), 저자는 이를 *"Br⁻ → S²⁻ 치환이 부른 Li 점유 무질서 증가 — 정적·동적 둘 다"* 로 읽는다. 전체 선 이동(`Fig. 3b`)은 계산과 잘 맞는다. **실독 소견**: `Fig. 3a` 의 모든 x 에서 보이는 것은 **봉우리 하나**이고, 성분 분리는 선 모양 비대칭을 두 성분으로 맞춘 결과다. 봉우리는 x 가 커질수록 오른쪽(작은 ppm)으로 이동하고, x = 0.5 에서 가장 넓다 (x = 0.6·0.7 은 다시 좁아진다).

### 5.4 ⁷Li T1 (`Fig. 4`)
T1 과 σ 를 한 그림에 겹쳐 둘 다 x 와 함께 오른다는 것을 보인다. T1 은 x = 0.6 → 0.7 에서 평탄(192.5 ms 두 점), σ 는 0.5 → 0.7 에서 평탄. x = 0.5 → 0.6 에서 T1 은 +14 % 인데 그 구간 σ 는 측정점이 없다.

### 5.5 ³¹P NMR — 배치 다섯 종 (`Fig. 5`)
P 의 두 번째 배위권 4d 네 자리를 S/Br 이 채우는 다섯 배치(4S · 3S1Br · 2S2Br · 1S3Br · 4Br)를 P1–P5 다섯 성분으로 지정한다. 저 Br 에서도 무질서가 크고, P1(4S)은 전 시료에서 분해되며 x 와 함께 준다. 이항식(eq 3)으로 예측한 분율과 실측이 맞으니 *"Br⁻/S²⁻ 는 4d 를 통계적으로 무작위하게 점유한다"* 가 결론이다. 1S3Br · 4Br 는 x 와 함께 증가, 4S · 3S1Br 는 x = 0.3 → 0.5 에서 급락, 2S2Br 은 변화가 작다. **실독 소견**: x ≤ 0.1 스펙트럼은 93.3 ppm 의 날카로운 P1 외에는 넓은 덩어리라 다섯 성분 분해가 사실상 모형 의존이다. 성분 위치는 고정되지 않았다(§3d). **31P 성분 지정을 받치는 계산(배치별 ³¹P GIPAW)은 없다** — 4Br 쪽으로 갈수록 이동이 작아진다는 단조 가정만으로 지정했다. P 에서 4.98 Å 에 있는 **4a 이웃 6개**(4d 4개는 4.32 Å)의 S/Br 효과는 고려하지 않는다.

### 5.6 ⁷⁹Br QCPMG (`Fig. S2`)
⁷⁹Br(스핀 3/2)는 사중극자 상호작용이 커서 신호가 수천 ppm 으로 퍼지고 T2 가 수 µs 라, QCPMG 로 감도를 얻고 분해능을 버린다. 지정 기준시료 Li₅.₇PS₄.₇IBr₀.₃: I 는 4a 를 강하게 선호하니 Br 이 4d 로 밀려나 **4d 성분이 커진다** (`Fig. S2a` 맨 위 스펙트럼의 넓은 스파이클릿 외피가 실제로 가장 크다 — figure-read). 4a 는 고대칭 자리라 사중극자가 약해 날카롭다 → ≈100 ppm 부근 스파이클릿 = Br(4a), 나머지 = Br(4d). `Fig. S2b` 가 ³¹P 와 ⁷⁹Br 의 4d-Br 분율을 비교한다 (§3d 표).

### 5.7 점프율 모형 (`Fig. 6`, `Table S4`, `Table S5`)
배치마다 "율속 점프"(장거리 확산에 필요한 세 점프 중 가장 느린 것)가 다르다는 de Klerk 의 그림을 받아, eq 5 로 R_overall 을 만들고 σ 와 양의 상관을 보인다(`Fig. 6a`). *"순수한 x = 0.7 시료라면 더 높았을 것 — 소량의 불순물이 σ 를 조금 낮췄다"* 로 x = 0.7 에서의 어긋남을 처리한다. `Fig. 6b` 에서 1S3Br 분율과 R_overall 이 나란히 가니 *"1S3Br 배치가 전체 점프를 정하는 주요인"* 이라 결론하고, *"4d 의 70 % Br 점유가 최고 σ 를 준다"* 와 정합한다고 쓴다.

### 5.8 AIMD (`Fig. 7`)
1×1×1 셀에 4d-Br 0 · 25 · 50 · 75 · 100 % 를 만들었다고 쓰지만 **보여 준 것은 0 % 와 50 % 의 500 K Li 밀도 등가면 두 장**이다. `Fig. 7a` (0 %): 각 케이지 안에 48h 쌍(doublet)과 intracage 연결만 있고 **케이지 사이 밀도가 없다** → intercage 점프 부재 = 국소 확산. `Fig. 7b` (50 %): 케이지가 이어진 3D 망. 저자는 *"50 % 모형에서 intercage 가 두드러지고 doublet 은 준다 → 저 Br 에서는 intercage 가, 고 Br 에서는 doublet 이 율속"*, *"100 % Cl/Br 점유에서는 doublet 이 극히 드물어져 케이지가 다시 끊긴다"* 고 쓴다 — **100 % 의 데이터는 제시되지 않았고 문장도 "Cl/Br" 로 de Klerk 결과와 섞여 있다.** 등가면 값 · 궤적 길이(">100 ps") · 점프 수 · D · MSD 없음.
- **관측창 (D-2026-10-05-md-observation-window 의 거울상 적용)**: "0 % 에서 intercage 점프 없음" 은 유한 궤적의 부재 관측이다 — Ea_max ≈ kT·ln(ν₀ t) = **0.30 eV** (T = 500 K · t = 100 ps · ν₀ 10¹³ s⁻¹ **가정**) · Li 24개 자리를 더하면 + kT·ln 24 → **≈0.43 eV**. 즉 "고립" 은 *"그 셀에서 intercage 장벽이 ≈0.3–0.4 eV 보다 높다"* 까지만 말한다.

### 5.9 추적자 교환 (`Fig. 8`)
⁶Li 호일 사이에서 100 회 순환한 뒤 ⁶Li 신호가 두 성분 모두 커지나 24g 가 더 커졌다(×4.37 vs ×1.88) → *"24g 자리가 이온 전도에서 더 자주 방문된다"*. 이 방법은 Hu 그룹이 **고분자–세라믹 복합 전해질**에서 상(phase)별 경로를 가르던 기법(refs 31–34: LLZO-PEO, LGPS-PEO)이다 — 거기서는 상들이 공간적으로 떨어져 있어 서로 교환하지 않는다.

### 5.10 결론 문장 (stated)
① 4d 의 Br⁻/S²⁻ 혼합을 Br 총량으로 "강제" 했다 ② 최고 11 mS cm⁻¹ (25 °C) · 0.18 eV ③ ³¹P·⁷⁹Br 이 혼합을 독립적으로 탐침 ④ 1S3Br 분율이 전체 Li⁺ 점프율에 큰 영향 → 4d 30 % S · 70 % Br 인 Li₅.₃PS₄.₃Br₁.₇ 이 최고 σ ⑤ 24g 분율이 σ 와 양의 상관, 추적자 교환이 24g 가 전도에 *"instrumental"* 임을 확인 ⑥ 조성·구조 엔트로피 증가로 이온 이동이 빨라지는 현상은 다른 계에도 있다.

---

## 6. "기원" 주장의 논리와 근거 강도 — 상관인가 인과인가 ★

| # | 주장 | 근거 | 종류 | 강도 (우리 판정) |
|---|---|---|---|---|
| C1 | Br 과잉 → σ↑ · Ea↓ | EIS (`Fig. 2`) | 직접 측정 | **중–강** — 방향은 확실. 크기는 그림 간 불일치(x = 0 의 2배)·n = 1·오차 없음 |
| C2 | x 가 커지면 4d-Br 이 는다 | ³¹P (`Fig. 5`) · ⁷⁹Br (`Fig. S2`) | 측정 + 분해 모형 | **중** — 경향은 확실하나 고 x 에서는 **조성이 강제한 몫**이 대부분 |
| C3 | 4d 의 Br/S 는 무작위(이항) | ³¹P 분율 vs eq 3 | 측정 vs 1-파라미터 모형 | **약–중** — 5성분 자유 분해 · y 를 P1 에 고정 · 4a 이웃 무시 |
| C4 | 24g 점유가 x 와 함께 는다 | ⁶Li 2성분 분해 (`Fig. 3`) | 측정 + 지정 | **약** — 0.03 ppm 분리는 빠른 교환과 양립 불가 (§10-B1) |
| C5 | 24g Li 가 전도에 "instrumental" | 24g 분율–σ 상관 (n = 6) + 추적자 교환 (x = 0 만) | **상관** + 해석 | **약** — 자리 선택적 농축은 빠른 교환과 모순 · 계면상·선폭 변화 미검토 |
| C6 | 1S3Br 배치가 전체 점프율을 정한다 | Σ P_i R_i (R_i = de Klerk Cl·450 K) | **모형 · 차용값** | **약 / 순환** — R_1S3X 가 표 최댓값이니 몫이 커지는 것은 구조적 귀결 · x 와 공선 |
| C7 | 4d 의 Br 이 케이지를 잇는다 (0 % 고립 · 50 % 연결) | AIMD 밀도맵 2장 (`Fig. 7`) | 계산 (정성) | **중** — de Klerk(Cl)·우리 comp2(UMA)와 같은 방향. 단 2장 · 정량 없음 |
| C8 | 격자 팽창이 통로를 넓힌다 | Vegard (`Fig. 1d`) | 추측 | **약** — +0.24 %. Cl 계열은 수축하는데도 σ 가 오른다 (`adeli2019`) |
| C9 | T1 ↑ = Li 운동 ↑ | ⁷Li T1 (`Fig. 4`) | 측정 + 모델(BPP 빠른 극한) | **약–중** — 변온 데이터 없음 · Li 희석만으로 ×1.13 |

**한 문단 판정**: 이 논문이 **측정한 것**은 (a) σ·Ea 의 향상 (b) 4d-Br 분율의 증가 (c) ⁶Li 전체 선의 이동과 T1 증가다. **"기원"** 을 말하려면 이 셋 중 어느 것이 σ 를 **움직이는지** 를 갈라야 하는데, x 하나를 바꾼 계열에서는 공공 수(x) · 4d-Br · 24g 분율 · T1 이 **모두 x 와 함께 단조로 움직여** 어떤 것과도 상관이 나온다. 그 교착을 푸는 장치가 eq 5 인데, 그 R_i 는 다른 계(Cl)·다른 온도(450 K)·다른 조성(Li₆)의 계산값이라 **이 계에서 무엇이 율속인지를 독립적으로 시험하지 않는다**. ⇒ **"Br 과잉이 σ 를 올린다" 는 확립 · "1S3Br·24g 가 그 이유다" 는 가설 수준.**

---

## 7. 우리 DFT 대비 ★★ (`../our_dft_baseline.md` · `db/properties/` 원장 확인 후)

### 7a. 먼저 확인한 원장 (값을 옮기지 않고 위치만)
- `db/properties/canonical_registry.json` — MD Ea 항목은 `md-ea-*` 비교군(modelc 3-seed canonical · comp1 단일 궤적 provisional · comp2 ordered/disorder provisional · box331 gen2). **1저자 인용정책(2026-09-18): σ · D · Ea 모두 계 간 상대차로만.** ⇒ 이 digest 에는 우리 MD 절대값을 **싣지 않는다.**
- `db/properties/citation_hazards.json` — `HZ-cross-system-Ea` (**BLOCKED**, 계간 Ea 직접 비교) · `HZ-comp1-Ea-diffusive-gate` (**HOLD**, comp1 확산영역 게이트).
- `kb/results/mlip_md_diffusive_gate_2026_08_01.md` — comp1 ordered **0/6 확산 (케이지)** · comp2 d = 0.50 **9/9 확산** · comp2 d = 1.00 **1/9 확산 (8/9 케이지)**.
- `db/properties/comp2_disorder_ensemble.json` — comp2 = **Li₆PS₅Cl₀.₅Br₀.₅** 52원자 · UMA-s-1p1 · 600/800/1000 K · d = 2·n_swap/n_free = **4d 의 할로겐 분율** (`tools/modelc_v3/disorder_ensemble_diffusion.py`). d = 0.50 Ea 는 *"ordered 보다 낮다 까지만 · 값 정밀 인용 금지"*, d = 1.00 은 *"게이트 FAIL · 비단조성 주장 금지"*.

### 7b. 우리 셀의 4d 배치 — 이 논문의 언어로 다시 셌다 (2026-10-13, 읽기 전용 분석)
`db/structures/` 의 구조를 읽어 자유 음이온을 4d(P 4개가 ≈4.3 Å) / 4a(P 가 4.65 Å 안에 0–1개)로 나누고, P 마다 가장 가까운 4d 넷의 S/할로겐을 셌다 (주기 이미지 포함 — ASE `neighbor_list`).

| 우리 셀 | 4a | 4d | P 국소 배치 분포 | Σ P_i R_i (Table S4 대입 · 예시) |
|---|---|---|---|---|
| comp1 `comp1_V0_k444.cif` (52 at) | Cl 4/4 | **S 4/4 (할로겐 0 %)** | **4S 100 %** | 0 (intercage 없음) |
| comp2 ordered `comp2_V0_v3_relaxed.xyz` (52 at) | Cl 2 + Br 2 | S 4/4 (0 %) | 4S 100 % | 0 |
| comp2 d = 0.50 / 1.00 (1×1×1 입방 → P 마다 4d 넷이 전부 다른 원자) | — | 50 % / 100 % | **2S2X 100 % / 4X 100 %** | 31.2 / 2.1 |
| modelc `modelc_v3_62atom_V0.cif` (62 at) · `modelc_relaxV0_3x3x1.xyz` (558 at) | **Cl 5/5 (100 %)** | **Cl 3/5 (60 %) = 화학량론 최소** | **1S3X 40 % · 3S1X 40 % · 4X 20 % · 2S2X 0 · 4S 0** | 32.4 |
| (참고) 이항 b = 0.6 | — | 60 % | 4S 2.6 · 3S1X 15.4 · 2S2X 34.6 · 1S3X 34.6 · 4X 13.0 % | 35.2 |

- ⚠ modelc 62원자 셀은 1×1×5 원시격자 쌓기라 **P 하나가 보는 4d 넷이 고유 원자 2개뿐**(주기 이미지 중복)이다 — 배치 분포가 셀 모양에 묶여 있고 이항이 아니다 (5 P 표본). 558원자는 그 복제라 분포가 같다.
- ⚠ Σ P_i R_i 열은 **이 논문의 모형을 우리 셀에 대입한 예시**일 뿐이다 (R_i 는 Cl·450 K·Li₆ 값). 인용 금지.

### 7c. 항목별 대조 — 같은가 다른가

| 항목 | 이 논문 (Br, 소환값) | 우리 (Cl, comp1 / modelc / comp2) | 차이 / 이유 |
|---|---|---|---|
| 1. 계 · 축 | Li₆₋ₓPS₅₋ₓBr₁₊ₓ, x 0–0.7 | comp1 x = 0 · modelc x = 0.6 (Cl) · comp2 Li₆PS₅Cl₀.₅Br₀.₅ | **할라이드가 다르다** — Br 은 4a 선호(x = 0 4d-Br 22–43 % 문헌 산포), Cl 은 4d 를 잘 채운다 (`kraft2017` 62 % · `adeli2019` x = 0.5 83 %) |
| 2. 4d 할로겐 분율 | x = 0: 37 % (³¹P) / 24.4 % (XRD) · x = 0.6: 71.7 % | comp1 **0 %** · modelc **60 %** (4a 100 %) | 우리 comp1 은 실험 Li₆PS₅X 어느 것보다 질서 → de Klerk/이 논문의 **"intercage 없음" 끝점**에 앉아 있다 |
| 3. 실험 Cl-rich 의 실제 장식 | — | `adeli2019` 중성자 x = 0.5: **4a-Cl 61.5 % · 4d-Cl 83.4 %** | **우리 modelc (4a 100 % · 4d 60 %) 는 실험 Cl-rich 장식이 아니라 '최소 반전' 장식**이다 — 4a 의 S 반전(38.5 %)이 없다. 오히려 이 Br 논문의 고 x 그림(4a ≈ Br 100 %)과 닮았다 |
| 4. σ · Ea | σ 5.5 → 10.2 mS cm⁻¹ (21 °C) · Ea 0.227 → 0.178 (log σ) | comp1 → modelc **빨라지는 방향**만 (값은 원장, 인용 정책상 생략) | **방향 일치 · 크기 비교 불가** — EIS 총 σ vs MLIP-MD 벌크 · σ-아레니우스 vs D-아레니우스(**+0.029 eV**) · 20–120 °C vs 600–1000 K · 실험 x = 0 은 이미 4d-Br 37 % 인데 우리 comp1 은 0 % |
| 5. 0 % 4d 할로겐 | AIMD 500 K: 케이지 고립 (`Fig. 7a`) | comp1 ordered (4S 100 %): MLIP-MD **6/6 케이지** (β 0.17–0.79) | **같은 방향.** 단 우리 게이트 문서는 이를 *"저이동도 계에서 200 ps 가 짧다 = 측정 실패"* 로 기록한다 → **인과로 쓰지 않는다** |
| 6. 50 % 4d 할로겐 | AIMD 500 K: 케이지 연결 (`Fig. 7b`) | comp2 d = 0.50 (2S2X 100 %): **9/9 확산** · Ea 가 ordered 보다 **낮다** (provisional · 방향만) | **같은 방향 — 사실상 같은 설정**(1×1×1 셀 · 4d 50 %)을 UMA 로 다시 한 셈. 우리 쪽은 **Li₆ 고정(공공 0)** 이라 "공공 없이 4d 레버만으로" 의 대조군이 된다 |
| 7. 100 % 4d 할로겐 | "doublet 붕괴 → 재고립" (데이터 미제시 · de Klerk Cl 값) | comp2 d = 1.00 (4X 100 %): **8/9 케이지 · 게이트 FAIL** | 겉보기 같은 방향. **원장이 비단조성 주장을 금지**한다 (d = 1.0 은 측정이 안 된 상태) |
| 8. 격자 | +0.24 % 팽창 (x 0 → 0.5) | Cl-rich 는 **수축** (`adeli2019` 9.8598 → 9.8061 Å) | **"팽창 → 통로 확장" 은 Cl 로 전이되지 않는다** — 수축하는데도 σ 가 오른다 |
| 9. 24g 점유 | 37 → 50 % (⁶Li 2성분 분해) | 없음 | 미검증 (§10-B1). 우리 궤적에서 셀 수는 있다 (§12-②) |
| 10. Haven 비 | eq 4 에 H_R · 값 없음 | NE H = 1 (명시) | 둘 다 측정 안 함 (`adeli2019` Cl 실측 0.3 → 0.23) |
| 11. 무질서 처리 | DFT: 정전기 사전선별 20개 → 최저 E 1개 (2×1×1, 98–104 at) · AIMD 1×1×1 | modelc 단일 배치 · comp2 3 config/level | 둘 다 소수 배치 |
| 12. 온도 축 | EIS 20–120 °C · AIMD 500 K · 차용 R_i 450 K | MD 600/800/1000 K | **겹치는 온도 없음** |

### 7d. 🔑 이 논문의 "기원" 논리가 우리 modelc 로 옮겨지나 — 항목별 판정

| 논리 고리 | modelc (Cl, x = 0.6) 로 이식 | 근거 |
|---|---|---|
| ① 4d 에 할로겐이 앉으면 케이지가 이어진다 | **✅ 정성적으로 옮겨진다** | de Klerk(Cl 원전) · 이 논문 `Fig. 7` (Br) · 우리 comp2 d-스캔(UMA, Cl/Br) 세 갈래가 같은 방향. modelc 는 4d-Cl 60 % 라 이 레버가 켜져 있다 |
| ② "1S3X 가 최적(75 %)" | **⛔ 숫자로는 안 옮겨진다** | 최적 % 는 방법 의존 (de Klerk 75 % · `jun2022`/`kim2024` 계열 25–50 % · `kb/concepts/ordered_vs_disordered.md` §4). 그리고 아래 ⑤ |
| ③ 격자 팽창 → 통로 확장 | **⛔ 안 옮겨진다** | Cl-rich 는 수축 |
| ④ 24g 재분포가 전도를 이끈다 | **❓ 미확정** | 이 논문의 근거(⁶Li 분해 · 추적자)가 약하다. 짝 논문(Cl)이 같은 주장을 한다 — §7e 에서 대조 |
| ⑤ Σ P_i R_i 를 Cl-rich 에 적용 | **⛔ 방향이 뒤집힌다 (우리 산수)** | Cl 계열 중성자 점유(x = 0: 4d-Cl 61.5 % — Kraft 2017 시료 / x = 0.5: 83.4 % — Adeli 2019 시료)를 이항에 넣으면 R_overall **35.5 → 28.8 (−19 %)** 인데 Adeli 자기 계열의 실측 σ 는 **2.5 → 9.4 mS cm⁻¹ (3.8×)**. 83 % 에서는 4X 배치가 48 % 라 Li₆ 기준 R_4X(2.1)가 지배한다 — **공공이 있는 조성에서는 R_i 자체가 바뀐다**는 것을 이 모형이 못 담는다. 단서: x = 0 점유와 σ 의 시료가 다르고, 4d 측정법(중성자 vs ³¹P)도 이 Br 편과 다르다 |
| ⑥ "공공이 아니라 배치" (He 2023 리뷰가 이 편과 Feng 2020 을 묶어 쓴 말) | **⚠ 이 편으로는 성립 안 한다** | 이 Br 편 본문에는 *"결핍 때문이 아니다"* 라는 문장 자체가 없고, x 와 4d-Br 이 공선이라 가를 수 없다. 반대로 우리 db 의 *"VACANCY is the robust lever"* 도 comp1→modelc 교란쌍에서 나온 것이다. **우리 comp2 d-스캔(Li₆ 고정)은 4d 레버가 공공 없이도 존재함을 보인다** — 둘 다 레버이고, 우리 데이터로 어느 쪽이 *the* 레버인지는 가르지 못한다 (`kb/concepts/ordered_vs_disordered.md` 의 *"조성 고정 disorder-% 스캔 전엔 인과로 쓰지 않는다"* 와 같은 결론) |
| ⑦ 상 경계 | **⚠ 같은 위치** | Br: x ≤ 0.5 단일상 · x = 0.7 LiBr 18 % · **x = 0.6 미확인**. Cl (`adeli2019`, 550 °C): x = 0.5 끝물질 · x = 0.6 LiCl → 3.3 mS cm⁻¹. 우리 modelc (x = 0.6) 는 **두 할라이드 모두에서 이 합성법의 고용한계 밖**이다 (공정 의존 — 문헌 20.2 mS cm⁻¹ 사례는 `comparison_vs_ours.md` §A) |

**modelc 서사에 쓸 수 있는 형태 (권고 문장 — 결정은 사용자)**: *"In modelc, the stoichiometry forces 60 % of the cage-center (4d) sites to hold Cl⁻; literature AIMD (de Klerk 2016; Wang 2020) and our composition-fixed comp2 ensemble both indicate that halide on 4d connects the Li cages. Li vacancies and 4d halide occupancy change together in our comp1→modelc pair, so we do not assign the transport gain to either one alone."*

### 7e. 짝 논문 (Feng 2020, Li₆₋ₓPS₅₋ₓCl₁₊ₓ) 교차 자리
`papers/feng2020_li_deficient_argyrodite_cl_disorder.md` (작성 중). 그 편 그림 캡션(그림 폴더 `figures.json` 만 확인)에 따르면 같은 측정 세트를 Cl 로 돌렸고 **³⁵Cl NMR 로 4a/4d 를 직접 봤으며 변온 Nyquist(`Fig. S2`)와 Li₆PS₅Cl 의 소결 온도 비교(`Fig. S6`·`Fig. S7`)가 있다**. 대조할 것: ① Cl 판 ⁶Li 24g/48h 분리 폭과 같은 운동 평균 문제 ② Cl 판에서도 R_i 를 de Klerk 에서 가져왔는지 ③ Cl 판의 4d-Cl 값이 `adeli2019` 중성자(61.5 → 83.4 %)와 맞는지 ④ 소결 온도 비교가 이 Br 편 §10-C4 (조성별 소결 온도 미기재)를 메우는지 ⑤ 추적자 교환의 차 스펙트럼 해석 차이 (그 편 캡션: *"both Li sites are ⁶Li enriched"*).

---

## 8. DFT/계산 방법 ★

- **code / version**: VASP (PAW) — 버전 미기재.
- **functional + vdW**: GGA-PBE · vdW 보정 **없음**.
- **pseudo / PAW**: *"the latest PAW potential files available in the VASP"* — 원소별 데이터셋(Li_sv 등) 미기재.
- **ecut / k-points / supercell / nat**: **520 eV** · **1×2×2** (2×1×1 슈퍼셀) · 98–104 원자 (`Table S2`; 본문 "98–106") · 셀 매개변수까지 완화.
- **DFT+U**: 없음. **MLIP**: 없음. **NEB**: 없음. **BVSE**: 없음.
- **무질서 처리**: Materials Project **mp-985591** (Li₆PS₅Br) 를 출발로 Li⁺/공공 · S²⁻/Br⁻ 배열을 **정전기 에너지로 사전선별** (pymatgen) → x 마다 **최저 정전기 에너지 20개**를 DFT 최적화 → **총에너지 최저 1개**로 NMR 계산. 자리별 원자 수는 `Table S2`. (SQS · 앙상블 평균 없음.)
- **NMR 계산**: Yates–Pickard–Mauri 선형응답(GIPAW) · 화학이동 기준(σ_ref) **미기재**. SI 의 24g-only / 48h-only 구조는 **비완화**(Li 를 Wyckoff 자리에 묶어 두려고) · MagresView 로 시각화.
- **AIMD**: NVT · **2 fs** · 100 K 에서 시작해 목표 온도로 승온 · **>100 ps** · `Fig. 7` = 1×1×1 셀 (52원자급) · **500 K**. 4d-Br 0/25/50/75/100 % 셀 생성(보고는 0·50 % 만). **열욕 · ENCUT · k · 원자 수 · 점프 판정 기준 미기재** (방법론 출처로 ref 26 = Wang Y. *et al.* *Nat. Mater.* 2015 를 단다).
- **점프율**: **자체 계산 아님** — `Table S4` = de Klerk 2016 Li₆PS₅Cl 450 K (§3e).
- **특이사항**: DFT 모형의 x = 0 장식(4d-Br 37.5 %)과 XRD 정련(24.4 %)이 다르다 · 계산 6Li 이동 비교는 2×1×1 최저 에너지 구조 하나씩.

## 9. Figure set ★

| Fig | 내용 | 우리 활용 |
|---|---|---|
| 1a | 이상적 질서 Li₆PS₅Br (4d = S 빨강 · 4a = Br 초록 · 16e S · 4b P · Li 24g/48h 구분 없음) | 자리 표기 정본 그림 — **케이지 중심 = 4d**. 우리 comp1 이 정확히 이 배열(Cl 판) |
| 1b | Li₆PS₅Br Rietveld (lab Cu Kα1, R_wp 7.27 %) · 2θ ≈ 20° Kapton 언덕 · 최강 두 피크 잔차 figure-read | 4d-Br 24.4 % 의 출처. 중성자 아님 — Li 점유는 신뢰 낮음 |
| 1c | x = 0, 0.1, 0.3, 0.5 XRD + (311) 확대(≈29.75°) + LiBr·Li₂S 기준 | **x = 0.2 · 0.6 의 XRD 없음** — 우리 x = 0.6 에 해당하는 시료의 상순도 미확인 |
| 1d | 격자 vs x (figure-read ≈ 9.959 → 9.983 Å, 선형) | +0.24 % — "통로 확장" 근거로 약함. `Table S1` 9.970 과 0.011 Å 불일치 |
| 2a | 21 °C Nyquist, 스파이크만 (절편 figure-read ≈128 → 55 Ω) | **총 σ** · 입계 분리 없음. 두께 미기재 |
| 2b | σ(21 °C) vs x: 5.48 · 5.55 · 6.12 · 7.80 · 10.2 · 10.2 figure-read | x = 0.5 = 0.7 고원 · x = 0.6/0.8 점 없음 |
| 2c | 아레니우스 20–120 °C, log σ, Ea 0.227/0.183/0.188/0.178 | σ-아레니우스(+0.029 eV 보정 필요) · **x = 0 이 `Fig. 2b` 와 2배 다름** · σ₀ 22 → 11 S cm⁻¹ (우리 역산) |
| 3a | ⁶Li MAS (x 0–0.7) 2성분 분해 (24g 채움 · 48h 빈) | **단일 봉우리의 분해** — 0.03 ppm(2.2 Hz) 분리는 빠른 교환과 모순 (§10-B1) |
| 3b | ⁶Li 이동 실험 1.62 → 1.20 vs GIPAW 계산 1.61 → 1.13 ppm | 계산–실험 일치의 가장 단단한 고리 — **공공이 Li 환경을 바꾼다**의 근거 |
| 3c | 24g/48h 분율 (37 → 50 %) + σ | 상관 n = 6 · 공통 원인 x. 인과 아님 |
| 4 | ⁷Li T1 124.5 → 192.5 ms + σ | 변온 없음 · Li 희석으로 ×1.13 설명 가능 |
| 5a | P 주변 4d 다섯 배치 그림 (4S … 4Br) | **우리 셀 분석(§7b)의 언어** — P 국소 배치로 셀을 센다 |
| 5b | ³¹P MAS 5성분 분해 (P1 ≈93.3 … P5 ≈88.0 ppm, 위치 이동 ≈1 ppm) | 분해 모형 의존 · ³¹P 계산 없음 · 4a 이웃 무시 |
| 5c | 배치 분율 실측 vs 이항 + 상단 4d-S % 박스 (63.1 … 28.6) | 4d-Br 37 → 72 % — **고 x 는 화학량론 최소에 붙는다** · 이항은 P1 에 고정 (우리 역산) |
| 6a | R_overall (2.45 → 3.58 ×10¹⁰ s⁻¹) + σ | R 은 차용 R_i 의 가중합 · 저 x 설명력 거의 없음 |
| 6b | 1S3Br 분율 vs R_overall | **구조적으로 겹칠 수밖에 없는 그림** (R_1S3X 최대) |
| 7a | AIMD 500 K 0 % 4d-Br: 케이지 고립 + doublet/intracage/intercage 화살표 | 우리 comp1 (4S 100 %) 케이지 판정과 같은 그림 · **관측창 ≈0.30–0.43 eV** |
| 7b | AIMD 500 K 50 % 4d-Br: 케이지 연결 | 우리 comp2 d = 0.50 (UMA, 9/9 확산)과 같은 설정 · 같은 방향 |
| 8a | ⁶Li 원시료 vs 교환 후 + 차 스펙트럼 | **교환 후 선이 크게 넓어짐** — 계면상/구조 변화 미검토 |
| 8b | 차 스펙트럼 2성분 적합 (24g ≈1.645 · 48h ≈1.60 ppm figure-read) | 65.3 : 34.7 — 막대(70 : 30)와 5 %p 불일치 |
| 8c | 정규화 적분: 24g 1 → 4.37 · 48h 1.62 → 3.05 figure-read | 자리 선택적 농축 = 빠른 교환과 모순. x = 0 한 번 |
| S1 | x = 0.7 · 0.8 XRD + LiBr 별표, 캡션 "LiBr 18 %" | 헤드라인 시료가 불순 · 단위 없음 · 0.8 피크 갈라짐 |
| S2 | ⁷⁹Br QCPMG 스펙트럼 (a) + 4d-Br ³¹P vs ⁷⁹Br 막대 (b) | ⁷⁹Br 오차 ±15–23 %p — 독립 검증력 약함 |
| S3 | 24g-only (≈1.95 ppm) vs 48h-only (0.5–1.9 ppm) GIPAW 분포 | **정적 차 ≈0.7 ppm vs 실험 0.03 ppm** = 운동 평균의 증거 |
| Table S1 | Li₆PS₅Br Rietveld 좌표 · 점유 · U_iso | 4d-Br 24.4 % · Li 23.1/cell · 거리 계산의 입력 (doublet 1.61 Å) |
| Table S2 | DFT 2×1×1 모형의 4a/4d 원자 수 (x 0–0.75) | x ≥ 0.375 에서 4a 를 Br 로 채우는 장식 = 우리 modelc 원리와 동일 |
| Table S3 | 48h-only 구조의 Li 24개 이동 · 이웃 거리 | 이웃 Li 수 ↔ 이동 관계 (공공 효과) |
| Table S4 | 배치별 율속 점프율 — **de Klerk 2016 Li₆PS₅Cl 450 K 그대로** | **차용값** — Br 계 인용 금지 |
| Table S5 | R_overall vs x (24.5 → 35.8 ×10⁹ s⁻¹) | 모형 산물 — 측정 아님 |

## 10. 비판 — 이 논문의 약한 곳 ★

### A. 계산 근거
① **"DFT 가 1S3Br 최적을 밝혔다" 의 DFT 는 남의 계산이다.** `Table S4` 의 R_i 는 de Klerk 2016 의 **Li₆PS₅Cl · 450 K · 공공 없는 1×1×1 셀** AIMD 값과 소수점까지 같다(`deklerk2016` digest SI Table S2 대조). 표 머리말도 de Klerk 의 "4c" 표기를 그대로 달고 있다. 본문은 *"based on AIMD simulations (Table S4).15"* 로만 적는다. de Klerk 스스로 *"Br·I 는 최적 분포가 다를 것"* 이라 적었다 (`deklerk2016` §요약). 이 논문 자체 AIMD 는 밀도맵 두 장이 전부다.
② **Σ P_i R_i 는 "가장 느린 단계가 정한다" 와 논리가 반대다.** 저자는 율속(직렬) 언어를 쓰면서 배치별 율을 **산술평균(병렬)** 한다. 직렬이면 4S(율 0) 영역이 전체를 막고, 병렬이면 가장 빠른 1S3Br 이 지배한다 — 실제 다결정 확산은 그 사이(퍼콜레이션)다. 그리고 R_1S3X = 62 가 표의 최댓값이니 **1S3Br 몫이 31 → 69–74 % 로 커지는 것은 모형의 구조적 귀결**이다 (`Fig. 6b` 는 시험이 아니라 항등식에 가깝다).
③ **모형이 σ 변화를 거의 설명하지 못하는 구간이 있다.** x = 0 → 0.3: R +6.5 % vs σ +42 % (`Fig. 2b`) / +129 % (`Fig. 2c`). x = 0.5 → 0.7: R +10 % vs σ 0 %. 또 eq 4 에 있는 캐리어 밀도 n 은 x = 0 → 0.7 에서 −11.7 % 인데 `Fig. 6a` 비교에서 빠져 있다 (넣으면 예측비가 더 작아진다).
④ **AIMD 의 75 · 100 % 는 "만들었다" 만 있고 결과가 없다.** "100 % 에서 다시 고립" 은 *"100 % Cl/Br"* 이라는 표현처럼 de Klerk 결과와 섞인 서술이다. 0 % "고립" 도 100 ps · 500 K 의 부재 관측이라 **장벽 ≳0.3–0.43 eV** 까지만 말한다 (§5.8 관측창).
⑤ **AIMD 설정 대부분이 비어 있다** — 열욕 · ENCUT · k · 원자 수 · 궤적 길이(">100 ps") · 시드 · 점프 판정.

### B. NMR 해석
① 🔴 **⁶Li 24g/48h 두 성분은 물리적으로 따로 존재할 수 없다.** 분리 0.03 ppm = 2.2 Hz (⁶Li 73.6 MHz) → 두 선이 살아남으려면 교환 ≲ 10 s⁻¹. 그런데 24g↔48h 는 doublet 점프(≥10⁹–10¹¹ s⁻¹)이고, 저자 스스로 *"liquid-like"* 운동(1/τc,0 ~10¹² s⁻¹)을 말한다. 저자 자신의 계산(`Fig. S3`)은 정적 24g/48h 차를 ≈0.7 ppm 으로 주는데 실험은 0.03 ppm — **실험 선은 운동으로 평균된 한 선**이다. 그러니 두 성분 분해의 "24g 분율 37 → 50 %" 는 **결정학적 자리 점유가 아니다** (선 모양의 비대칭 — 예: 입자 표면/내부 · 조성 불균일 · 미량 상 — 을 나눈 숫자일 가능성). XRD(`Table S1`)의 24g 몫 15.4 % · 중성자(`kraft2017`) ≈12 % 와도 2.4–3배 다르다. **이 논문의 24g 서사 전체가 이 지정 위에 서 있다.** (우리 해석 — 논문에 없는 논증)
② 🔴 **추적자 교환의 자리 선택적 농축도 같은 이유로 성립하지 않는다.** 24g·48h 가 ns 로 교환하면 들어온 ⁶Li 는 즉시 평형 분포로 퍼져 **두 성분의 농축 배율이 같아야** 한다. 4.37 vs 1.88 배가 다르다는 것은 두 성분이 **서로 교환하지 않는 다른 Li 집단**(공간적으로 떨어진)이라는 뜻이다. 더해: (a) 바이어스로 반주기마다 움직이는 Li 는 ≈46 nm 어치이고 방향이 계속 바뀌므로, ⁶Li 를 넣는 것은 **자기확산**(√2Dt ≈ 1.6 mm)이다 — "경로가 ⁶Li 로 칠해진다" 는 그림이 맞지 않는다. (b) Li 금속과 100 h 접촉하면 argyrodite 는 Li₂S · LiBr · Li₃P 계면상을 만든다 — **⁶Li 가 많은 계면상**이 차 스펙트럼에 섞였을 수 있고, `Fig. 8a` 의 큰 선폭 증가가 그 신호일 수 있다. 논문은 둘 다 논하지 않는다. (c) 막대(70 : 30)와 차 스펙트럼 적합(65.3 : 34.7)이 5 %p 다르다. (d) x = 0 한 번뿐. 이 기법은 원래 **고분자–세라믹 복합체**(상들이 공간적으로 분리)용이다(refs 31–34).
③ **³¹P 5성분 분해의 자유도가 크다** — 성분 위치·폭을 x 마다 움직였고(≈1 ppm), 저 x 스펙트럼은 넓은 덩어리다. 성분 지정(P1–P5)은 단조 가정이며 **배치별 ³¹P 계산이 없다**. P 에서 4.98 Å 의 **4a 이웃 6개**(그것도 S/Br 혼합)는 무시했다.
④ **이항 "무작위" 검정은 1-파라미터에 고정돼 있다** — 파랑 점이 y = P1^(1/4) 로 계산된 것으로 역산되고(4S 패널 완전 일치), 박스 라벨 y(헤드라인 "70 % Br")와 고 x 에서 3–4 %p 어긋난다 (우리 역산).
⑤ **⁷⁹Br 의 "좋은 일치" 는 ±15–23 %p 오차막대 안의 일치**다.
⑥ **⁷Li T1** — 변온 데이터 없음 · 측정 조건 미기재 · 빠른 운동 극한 가정의 근거가 ref 30 에 기댄 한 문장. Li 희석(×0.883)만으로 T1 ×1.13. 스핀 3/2 의 사중극자 완화는 BPP 쌍극자 식에 없다.

### C. 측정 · 시료
① **헤드라인 시료가 불순하다** — x = 0.7 에 LiBr **18 %** (단위 없음 · 정련 미제시)인데 본문은 *"a small amount of impurities"*. 질량수지상 argyrodite 상은 x = 0.7 이 아니다 (§3b). "70 % Br at 4d 가 최고 σ" 는 이 시료의 ³¹P 값이다.
② **그림 간 수치 불일치** — x = 0: `Fig. 2b` 5.48 vs `Fig. 2c` 2.75 mS cm⁻¹ (2배), x = 0.3: 7.8 vs 6.3. "doubles" 는 `Fig. 2b` 에서만 성립한다. 오차막대 · 반복 없음 (`ohno2020`: 같은 배치도 연구실에 따라 σ 가 수 배 흩어진다).
③ **x = 0.5 와 0.7 이 구분되지 않는다** (10.2 = 10.2 · Ea 0.188 vs 0.178, 오차 없음) — "x = 0.7 최고" 는 측정 해상도 밖.
④ **조성별 소결 온도 미기재** (450–550 °C) — 자리 무질서가 열 이력으로 동결된다는 ref 13 을 저자가 인용하면서도 조성 축과 열 이력 축을 분리하지 않았다.
⑤ **XRD 정련 제약이 이상하다** — 같은 자리 두 종에 서로 다른 U_iso, 좌표·점유·격자 esd 없음, Li 총량 23.1/cell (−3.8 %). 4d-Br 24.4 % vs ³¹P 37 % 를 본문이 조정 없이 섞어 쓴다.
⑥ **같은 x = 0 의 격자가 `Table S1` 9.970 vs `Fig. 1d` 9.959 Å** — Vegard 전 범위(0.024 Å)의 절반 크기 차.
⑦ **결측** — x = 0.2 · 0.6 XRD 없음 · x = 0.6 σ 없음 · x = 0.8 σ 없음 · 펠릿 밀도/두께/압력 없음 · 등가회로 없음 · 입계 분리 없음 · 전자전도도 없음 · PFG 없음 · Haven 비 없음.

### D. 서술 · 자잘한 것
① 본문 doublet 거리 *"0.19 nm"* (ref 28 소환) vs 자기 정련 좌표 1.61 Å (우리 계산) · `kraft2017` 중성자 Cl ~1.5 / I ~1.2 Å.
② 초록 25 °C 11 mS cm⁻¹ 은 측정점이 없는 외삽값 (21 °C 10.2 × 1.10).
③ "Density Function Theory"(SI 표 제목) · "Abrin" · "10 µA cm⁻¹" · "(ev)" · 본문 원자 수 98–106 vs 표 98–104.
④ 결론의 "엔트로피 증가" 일반론 — 이 논문의 자기 데이터로 음이온 자리 혼합 엔트로피는 x 와 함께 **준다** (1.32 → 0.67 k_B/f.u., 공칭 조성 · 우리 산수). 늘어나는 것은 **4d 의 Br 분율**과 **Li 공공**이다.

## 11. Post-processing ★
- **무엇**: Rietveld (x = 0) · Vegard 선형 적합 · Nyquist 절편 → σ = L/(S·R) · log σ 아레니우스 직선 적합 · ⁶Li/³¹P 선 모양 분해(성분 적분 → 정규화 분율) · BPP T1 해석(빠른 극한) · 이항 분포(eq 3) · Nernst–Einstein(eq 4) · 가중 점프율 합(eq 5) · GIPAW ⁶Li 이동 · AIMD Li 밀도 등가면 · 추적자 차 스펙트럼.
- **도구**: GSAS-II (Rietveld) · pymatgen (정전기 사전선별) · VASP (DFT/GIPAW/AIMD) · MagresView (SI 이동 시각화) · Gamry (EIS) · 선 모양 적합 프로그램 · 밀도 시각화 도구 **미기재**.
- **수치화·기록 방식**: 핵심 수치는 그림에만 있고 표는 SI 의 Rietveld 1개 · 모형 2개(`Table S4`·`Table S5`) · DFT 원자 수 · 이동 목록뿐이다. σ · T1 · 24g 분율 · 배치 분율은 **숫자 표가 없다** — 이 digest 의 해당 값은 전부 figure-read 다.

## 12. 적용 인사이트 ★

① **우리 comp2 d-스캔은 이 논문 `Fig. 7` 의 UMA 판이다.** 같은 1×1×1 셀 · 같은 4d 할로겐 축(0/50/100 %) · Li₆ 고정. 이걸 *"공공 없이 4d 레버만으로 케이지가 이어진다"* 의 우리 쪽 대조군으로 쓸 수 있다 — 단 d = 0 (comp2 ordered) 의 게이트가 아직 미검사이고 d = 1.0 은 측정 실패 상태다. 정식 주장이 되려면 **결과 전에** 그 둘의 처리(긴 궤적 또는 큰 셀)를 보고량 카드로 정한다.
② **T0 재분석 두 가지 (새 계산 0회 · 기존 궤적)**: (a) 우리 궤적에서 Li 의 **24g/48h 체류 분율**을 세면 `Fig. 3c` 의 계산판이 된다 — 우리 MD 는 자리를 *정의*할 수 있어 NMR 지정 문제가 없다. (b) de Klerk 2018 (`deklerk2018_diffusion_analysis_md_beta_li3ps4`) 방식으로 **점프를 doublet/intracage/intercage 로 분류해 셀별 율속 단계를 직접 잰다** — 이 논문이 빌려 온 `Table S4` 를 우리 계(Cl·Cl-rich·UMA)에서 자체 측정하는 셈. 둘 다 기존 도구 확장(`disorder_ensemble_diffusion.py` 계열)으로 한다.
③ **modelc 장식의 민감도**: 우리 modelc 는 "최소 반전" 장식(4a Cl 100 % · 4d 60 %)이고, 실험 Cl-rich(`adeli2019` 중성자)는 4a 에 S 38.5 % · 4d-Cl 83 % 다. 이 차이가 우리 결론(전자구조 · 탄성 · 수송)을 얼마나 움직이는지는 **미검토**다 — 장식 하나를 더 두는 것은 새 계산이라 보고량 카드부터.
④ **서술 규율**: modelc 를 설명할 때 *"vacancy 가 레버"* 도 *"1S3X 최적"* 도 단독으로 쓰지 않는다 (§7d 권고 문장). 우리 db `comp2_md_arrhenius.json` 의 `physics_verdict` 문장(*"VACANCY is the robust conductivity lever"*)은 교란쌍에서 나온 것이라 이 논문과 같은 종류의 과잉 해석이다 — 고칠지는 사용자 결정 (원장 파일이라 이 digest 에서는 건드리지 않았다).
⑤ **Ea 를 문헌과 나란히 놓을 때**: 이 논문은 σ-아레니우스라 **+0.029 eV** 보정이 필요하고, 실험 x = 0 은 이미 무질서(4d-Br 37 %)라 우리 질서 comp1 과 "같은 x = 0" 이 아니다.
⑥ **세미나 방어용**: "Br 과잉 → σ↑" 는 다른 그룹 결과와 같은 방향이라 단단하다. "기원" 은 질문을 받으면 **세 갈래(de Klerk AIMD · 이 논문 밀도맵 · 우리 comp2)가 같은 방향을 가리키는 4d 연결 그림** 까지만 방어하고, 24g·1S3Br 정량은 방어하지 않는다.

## 13. 인용 가능 문장 (영문 초안)
- *"In Li₆₋ₓPS₅₋ₓBr₁₊ₓ, the total ionic conductivity of sintered pellets rises from ≈5.5 mS cm⁻¹ (x = 0) to ≈10 mS cm⁻¹ (x = 0.5–0.7) at 21 °C, with the apparent activation energy (log σ Arrhenius, 20–120 °C) decreasing from 0.227 to ≈0.18 eV (Wang et al., Chem. Mater. 2020)."*
- *"³¹P MAS NMR indicates that the Br fraction on the cage-center 4d site increases from ≈37 % (x = 0) to ≈71 % (x = 0.6–0.7); at high x this is close to the stoichiometric minimum imposed by the composition."*
- *"AIMD Li-density maps at 500 K show isolated Li cages when all 4d sites hold S²⁻ and connected cages at 50 % Br on 4d (Wang et al. 2020), in line with de Klerk et al. (2016)."*
- ⛔ 쓰지 않는다: *"24g Li is the conduction pathway"* · *"the 1S3Br configuration maximizes Li⁺ conduction"* · *"11 mS cm⁻¹"* 를 조성·불순물 단서 없이.

## 14. 주의 / 한계 (인용 규율)
- ⛔ **`Table S4`·`Table S5` 를 Br 계의 계산값으로 인용 금지** — de Klerk 2016 Cl·450 K 차용값과 그 가중합이다.
- ⛔ **24g 분율 · 추적자 농축을 "자리 점유" 로 인용 금지** (§10-B1·B2).
- ⛔ **11 mS cm⁻¹ / 0.178 eV 는 "x = 0.7 공칭 · LiBr 18 % 포함 · 25 °C 는 외삽" 단서와 함께만.** x = 0.5 와 구분되지 않는다.
- ⛔ **Ea 를 우리 MD Ea 옆에 놓지 않는다** — EIS 총 σ · σ-아레니우스 · 20–120 °C vs MLIP-MD 벌크 D · 600–1000 K. 그리고 우리 쪽은 계 간 상대차 정책이 걸려 있다 (`HZ-cross-system-Ea`).
- ⚠ **x = 0 의 σ 는 5.5 와 2.75 mS cm⁻¹ 중 무엇인지 불명** — 인용 시 그림 번호를 단다.
- ⚠ **4d-Br (x = 0) 은 방법을 명시** — XRD 24.4 % / ³¹P 37 % / ⁷⁹Br 33.5 ± 15 %.
- ⚠ **"최적 4d %" 를 이 논문으로 인용하지 않는다** — 원전은 de Klerk(Cl), 값은 방법 의존.
- ⚠ 우리 셀 분석(§7b)의 Σ P_i R_i 열은 예시 — 인용 금지.

## 15. 기법 용어 미니사전
- **4a / 4d (argyrodite 자유 음이온 자리)**: F-43m 에서 PS₄ 에 속하지 않는 음이온 자리 둘. **4d = Li 케이지의 중심**(Li 24개가 둘러쌈), 4a = 케이지 사이. 문헌마다 원점 설정이 달라 de Klerk·Adeli 는 같은 자리를 **4c** 로 부른다.
- **24g / 48h**: Li 자리. 48h 는 S₃X 사면체 안의 비중심 자리, 두 48h 가 면을 공유하는 곳 한가운데가 24g. 48h–24g–48h = **doublet**.
- **doublet / intracage / intercage 점프**: 48h 쌍 안 · 같은 케이지의 이웃 쌍 사이 · 다른 케이지 사이. 장거리 확산엔 셋 다 필요하고 가장 느린 것이 **율속**.
- **nS(4−n)X 배치**: P 하나를 둘러싼 4d 네 자리 중 S 가 n 개인 배치. 4S · 3S1X · 2S2X · 1S3X · 4X.
- **MAS (magic-angle spinning)**: 시료를 54.74° 로 고속 회전시켜 고체 NMR 선을 좁히는 기법.
- **화학이동 / 운동 평균**: 자리마다 공명 주파수가 다르지만, 원자가 두 자리 사이를 주파수 차보다 빨리 오가면 NMR 은 **가중평균 한 선**만 본다(합체, coalescence). 두 선이 따로 보이려면 교환 속도 ≲ 2π·Δν.
- **T1 (스핀–격자 완화)**: 들뜬 핵 자화가 열평형으로 돌아오는 시간. 원자 운동의 상관시간 τc 에 따라 변하고, 빠른 운동 쪽(ω₀τc ≪ 1)에선 T1 이 길수록 빠르다. **BPP** = 이 관계의 고전 모델.
- **QCPMG**: 사중극자 핵(⁷⁹Br 등)의 아주 넓은 선을 반복 에코로 "스파이클릿" 묶음으로 받아 감도를 얻는 펄스열 (분해능은 잃는다).
- **GIPAW**: 주기 고체에서 NMR 화학 차폐를 PAW/의사퍼텐셜로 계산하는 선형응답 방법 (Pickard–Mauri · Yates).
- **⁶Li → ⁷Li 추적자 교환**: 천연 Li(⁷Li 92.4 %)를 ⁶Li 금속과 맞대어 ⁶Li 가 들어간 자리를 ⁶Li NMR 로 본다. 상이 공간적으로 분리된 복합체에서 경로를 가르는 데 쓰인 기법.
- **이항 분포 (eq 3)**: 4d 가 독립적으로 확률 y 로 S 이면 P 주변 배치 확률 = C(4,n) yⁿ (1−y)⁴⁻ⁿ.
- **Nernst–Einstein · Haven 비**: σ = n q² D/(H_R k T). H_R = (추적자 D)/(전하 D) — 상관된 운동이면 1 보다 작다.
- **σ-아레니우스 vs σT-아레니우스**: σ = σ₀e^(−Ea/kT) 로 맞추면 σT 로 맞춘 값보다 Ea 가 ≈kT(여기선 0.029 eV) 작게 나온다. D 의 Ea 는 σT 쪽과 같다.
- **화학량론 최소 반전**: Li₆₋ₓPS₅₋ₓX₁₊ₓ 에서 X 가 1+x 개인데 4a 는 1 개뿐이라 **x 만큼은 반드시 4d 로** 가야 한다. 그 이상이 진짜 4a↔4d 반전(anti-site).
- **관측창 (MD 부재 관측)**: 길이 t 의 궤적이 못 보는 장벽 하한 Ea_max ≈ kT·ln(ν₀ t) (+ kT ln n).

---

## 🗨️ Q&A 로그
(세미나 질의응답이 나오면 여기에 누적)
