Repository: yonghoon7153-source/Yonghoon-DEM-DFT

# 📚 LITDB — 문헌 단일 시스템 (**SE·DFT 축 + DEM·MPM 축, 두 트랙**)

> **앞으로 논문은 여기서만 본다.** 여러 곳(db/literature, kb/papers, db/properties, Excel)에 흩어진 문헌을 한 곳에서 생각·참고·비교하기 위한 통합 MD 시스템.

## 왜 트랙이 둘인가
`INDEX.md` 는 argyrodite 전해질 축이라 접촉역학·MPM·건식전극 digest 가 들어갈 자리가
없다. 그래서 한때 64편이 **어느 인덱스에도 없었다**(open_items #7). 축을 나눠 그 구멍을
닫았고, 한 분모로 세면 “159편 중 98편 미언급” 같은 **가짜 미결**이 나온다
(`comparison_vs_ours.md:8`). 분리는 실측 근거가 있는 결정이다 — 합치지 말 것.

⚠ 이 표의 **편수는 적지 않는다.** 손으로 쓴 수는 반드시 낡는다(README 자신이 세 번 틀렸다).
현재값은 `python3 tools/litdb/build_index.py --check` 로 본다.

File: litdb/papers/wang2022_resistive_decomposing_interfaces_se_alkali_metal.md (part 1 of 2)
<!-- digest 표준 양식 (paper-level STANDALONE). 깊이 기준 = papers/zuo2022_chlorination_cathode_interface.md
     2026-09-22 초판. 1저자 지정 1번 임무 = **선점(preemption) 판정**.
     그림 11장 실독(본문 5 + SI 6). 표 9장은 PDF 텍스트 전사(이미지로 안 읽음).
     ⚠ 이 digest 안의 "★ digest 재계산" 표시는 **논문이 보고하지 않은 것을 우리가 유도한 것**이다. -->

# The resistive nature of decomposing interfaces of solid electrolytes with alkali metal electrodes — Wang, Panchal, Sai Gautam & Canepa (*J. Mater. Chem. A* **2022**, 10, 19732–19742)

> slug `wang2022_resistive_decomposing_interfaces_se_alkali_metal` · DOI `10.1039/d2ta02202h` · type `calc 전용 (DFT + MTP-MD, 실험 0회 — 실험은 전부 인용)` · PDF `litdb/inbox/3. JMaterChemA_2022_Wang_Canepa_Resistive_decomposing_interfaces_SE_alkali_metal_MAIN.pdf` (본문 11 pp) + `litdb/inbox/3. Sup) JMaterChemA_2022_Wang_Canepa_Resistive_decomposing_SI.pdf` (ESI 23 pp, `Fig. S1`–`S13` · `Table S1`–`S9`) · digested `2026-09-22` · status ✅ · 태그 **[외부·계면역학·★★선점 판정 대상]**

> elements: Li, Na, P, S, Cl, O, N
> methods: DFT, AIMD, MD, MLIP

> **저자**: **Juefan Wang**ᵃ, **Abhishek A. Panchal**ᵃ, **Gopalakrishnan Sai Gautam**ᵇ, **Pieremanuele Canepa**\*ᵃᶜ
> ᵃ Dept. of Materials Science and Engineering, **National University of Singapore** · ᵇ Dept. of Materials Engineering, **IISc Bangalore** · ᶜ Chemical and Biomolecular Engineering, NUS
> 접수 2022-03-20 / 수락 2022-06-06 / 온라인 2022-06-07 · **CC BY-NC 4.0** · 연구비 NRF Fellowship **NRFF12-2020-0012** · 계산자원 **NSCC Singapore**
> **코드·퍼텐셜 공개**: `github.com/caneparesearch/MTP-Li_interface_binaries.git` (학습된 MTP 전부)
>
> **계보**: Lepley & Holzwarth (Li\|Li₂O·Li₂S·Li₃PO₄·Li₃PS₄ 계면 DFT, ref 26) → Yang & Qi(lithiophilic, ref 27) / Seymour & Aguadero(bond-breaking 판정식, ref 28) / Yang et al.(고전MD Li₂O plating, ref 29) → **본 논문**(20계 전수 + MTP-MD 로 수송까지). 실험 앵커는 **Wenzel **2018**(ref 14 = *Solid State Ionics* **318**, 102–112 · ⛔ 2026-09-22 정정: 종전 표기 "2016" 은 우리 digest 의 연도 오타였다 — Wang22 원문 ref 14 는 2018 이고, `chaney2024` ref 11 과 **같은 논문**이다. 옆 ref 15 `Richards 2016` 에 끌린 것으로 보인다), 아르지로다이트 XPS → Li₂S·LiX·Li₃P)과 **Schwietert 2020**(ref 22).
> **우리 litdb 안에서의 위치**: `dutra2025_atomistic_modelling_ml_se_review.md` §6 표가 이 논문을 *"work of adhesion = 우리 §2b 보호율의 인접 정식화. **선점 확인 필요**"* 로 올려 뒀다 — **이 digest 가 그 미결 항목을 닫는다** (판정: §9).

---

## 0. 이 digest 를 읽는 법 — 1저자 지정 읽기축 (2026-09-22)

이 편은 우리 캠페인과 **주제가 붙어 있지만 계가 다르다**. 그래서 순서를 이렇게 읽는다.

| 순서 | 절 | 묻는 것 |
|---|---|---|
| ① | **§3b** | **접합일(W_adhesion) 전수표 20계** — 값·정의·단위 |
| ② | **§9** | **선점 판정** 🔴/🟡/🟢 + **구분선 한 문장** + **계 전수 목록** + **검색 실측 횟수** |
| ③ | **§10** | 우리 `db/properties` 와의 방법 대조 (**방법이 다르면 값 이식 금지**) |
| ④ | **§13 · §14** | 비판 · **우리에게 불리한 결론** |
| ⑤ | 나머지 | 수치·그림·방법 전부 |

⛔ **이 편의 수치는 전부 소환값이다.** 우리 `db/properties/*.json` 절대값과 같은 표에 놓지 않는다.
⛔ 특히 **D\*·Ea 절대값 이식 금지** — 계가 Li 금속·Li₂S·Li₃P·LiCl **이원화합물**이고, 아르지로다이트 자체는 **한 번도 계산되지 않았다**(§9-3).

---

## 1. 한 줄 요약

황화물 SE(Li₃PS₄·**Li₆PS₅Cl**·Na₃PS₄)와 LiPON 이 알칼리 금속에 닿아 **분해된 뒤 생기는 이원화합물**(Li₂S·Li₃P·LiCl·Li₂O·Li₃N·Na₂S·Na₃P·Na₂O)과 금속 사이의 **20개 계면**을 정적 DFT 슬랩으로 만들어 **접합일 W_adhesion** 을 전수 계산하고, 그중 아르지로다이트 유래 3계(Li\|Li₂S·Li\|Li₃P·Li\|LiCl)에 대해 **계면마다 따로 학습한 moment-tensor potential(MTP)** 로 8320원자·10–20 ns MD 를 돌려 Li 수송을 잰 결과 — **Li₃P 만 통하고 Li₂S·LiCl 은 막는다**. 그런데 분해식상 **Li₂S 가 5배 과량**이므로 아르지로다이트\|Li 금속 계면은 전체적으로 **저항성**이라는 것이 결론이다.

---

## 2. 메타 / 동기 / 질문

**동기.** 황화물 SE 는 Li 금속에 대해 열역학적으로 불안정해서 Li₂S·Li₃P·LiX 로 분해한다(Wenzel XPS). 그 뒤 생기는 계면은 **다상·불균질**이라 실험으로 각 상의 기여를 가를 수 없다. 저자들은 *"분해가 끝난 뒤의 세계"* 를 원자단위로 재구성한다.

**이 논문이 묻는 것 두 가지.**
1. **역학** — 어느 분해산물이 Li 금속과 **붙어 있나**? (박리·공극 생성 관점)
2. **수송** — 그 계면을 Li⁺ 가 **가로지를 수 있나**? (면수직 = out-of-plane 성분)

**묻지 않는 것 (중요).**
- SE(Li₆PS₅Cl) **자신**의 표면·계면은 **한 번도 만들지 않는다**. 본문이 스스로 인정한다 — *"we have not considered the interfacial stability between binary compounds and Li₆PS₅Cl"*.
- 분해가 **얼마나 진행되는가**(속도·두께·시간)는 다루지 않는다. 분해는 **완전히 끝난 것으로 가정**(Eq. 8).
- 전자전도·면저항·임피던스를 **수치로 계산하지 않는다** (§3-i).

---

## 3. 핵심 수치 총정리 ★

### 3a. 표면에너지 γ (J m⁻², PBE) — `Table S2`·`Table S3`, Wulff 는 `Fig. 1`

> 슬랩식 Eq.(1) `γ = lim(N→∞) (E_slab − N·E_bulk)/2S`, 진공 **15 Å**, γ 수렴 **0.01 J m⁻² 이내**.
> 선택 기준 = **Tasker 판정**(화학양론·비극성·대칭(반전중심 포함)).

| 물질 | 최저 γ 면 | γ | 종단 | 그 다음 면들 (γ) |
|---|---|---|---|---|
| **Li (bcc)** | **(100)** | **0.46** | Li | (110) 0.50 |
| **Na (bcc)** | **(110)** | **0.21** | Na | (100) 0.22 — **사실상 동률** |
| **Li₂S** | **(111)** | **0.33** | **Li 만** | (110) 0.51 · (211) 0.72 |
| **Li₃P** | **(001)** | **0.48** | Li 만 | (101) 0.67 · (110) 0.72 · (211) 0.75 · (221) 0.79 · (212) 0.85 · (102) 0.86 · (201) 0.87 · (111) 0.89 · (100) **1.39** |
| **LiCl** | **(100)** | **0.12** ⭐ | **Li & Cl** | (210) 0.21 · (110) 0.30 · (221) 0.31 · (211) 0.38 |
| **Li₂O** | **(111)** | **0.53** | Li 만 | (110) 0.92 · (211) 1.17 |
| **Li₃N** | **(100)** | **0.52** | **Li & N** | (210) 0.71 · (110) 0.81 · (102) 1.01 · (212) 1.09 · (2̄12) 1.24 |
| **Na₂S** | **(111)** | **0.26** | Na 만 | (110) 0.40 · (211) 0.55 |
| **Na₃P** | **(001)** | **0.33** | Na 만 | (201) 0.38 · (101) 0.39 · (211) 0.42 · (110) 0.43 · (221) 0.46 · (212) 0.47 · (111) 0.51 · (102) 0.52 · (100) 0.78 |
| **Na₂O** | **(111)** | **0.35** | Na 만 | (110) 0.60 · (211) 0.76 |

⭐ **LiCl(100) γ = 0.12 J m⁻² 는 이 표에서 압도적으로 낮다** (2등 Na(110) 0.21 의 절반, Li₂S(111) 0.33 의 1/3).
`Fig. 1d` 의 Wulff 가 거의 **완전한 직육면체**인 것이 그 결과다 — (100) 이 부피를 다 먹고 (110) 은 모서리만 남는다.
👉 W_adhesion = γ_A + γ_B − σ 이므로 **γ 가 작은 상은 구조적으로 접합일이 작을 수밖에 없다.** LiCl 의 "안 붙음"은 계면 화학이 아니라 **자기 표면이 이미 너무 안정해서**다. (⚠ 이 해석은 우리 것 — 논문은 이 인과를 명시하지 않는다.)

⚠ **본문 오기 1건** (`Fig. 1` 실독 + `Table S2` 대조): 본문 p.2 가 *"for Li₃P, LiCl, **Li₃N**, and Na₃P, the **{001}-type** surfaces have the lowest γ"* 라고 쓰는데, `Fig. 1h` 와 `Table S2` 는 Li₃N 의 최저면이 **(100)** 이다. Li₃N 은 P6/mmm 육방정이라 (100)(주상면)과 (001)(기저면)은 **다른 면**이다. LiCl 은 입방정이라 {100}≡{001} 이므로 무해, **Li₃N 만 틀렸다.**

### 3b. ★★ 계면 에너지 3종 — **20계 전수표** (`Table S4` + `Fig. 2a,b`, 단위 전부 **J m⁻²**)

> **정의 3종 (이 표의 열)**
> - **E_f** (Eq. 2) = `[E_AB − (N_A E_A + N_B E_B)]/2S` — **탄성변형 + 화학결합 둘 다 포함**. 계면모델은 대칭(양쪽 계면 2개)이라 분모가 **2S**.
> - **σ** (Eq. 3) = 같은 식이되 벌크 기준을 **면내 격자를 계면에 고정한 구속완화** `E_A(z)`,`E_B(z)` 로 바꾼 것 → **화학결합만**.
> - **W_adhesion** (Eq. 4) = `γ_A + γ_B − σ` — **변형 제외한 접합일**. ★ **논문 본문이 쓰는 정본이 이것이다.**
> - (대안) **W_adhesion(Eq. 5)** = `γ_A + γ_B − E_f` — **변형 포함**. `Fig. S7`(Li)·`Fig. S8`(Na).
> - 탄성변형에너지 = **E_f − σ**.
> ⚠ **부호 관례**: `W_adhesion` 이 **클수록 잘 붙는다**. `σ` 는 **작을수록** 안정.
> ⚠ **격자 부정합 흡수 위치**: 기본은 **금속 쪽을 변형**시킨다(이원화합물이 더 단단하므로). **예외 4계**는 이원화합물 쪽을 변형 — `Li(100)‖Li₂S(111)`, `Li(100)‖Li₂O(111)`, `Li(110)‖Li₂O(111)`, `Na(100)‖Na₂S(111)`.

| # | 계면 | 셀 매칭 | 부정합 % | **E_f** | **σ** | **W_adh (Eq.4)** ★ | **W_adh (Eq.5)** ✎ | **E_strain = E_f−σ** ✎ | 2γ_metal | **>2γ?** | **>0.7?** |
|---|---|---|---|---|---|---|---|---|---|---|---|
| 1 | Li(110)‖**Li₂S**(110) | 3×5 / 2×3 (γ=70.53°) | 5.10 | 0.565 | 0.462 | **0.545** | 0.445 | +0.103 | 1.00 | ✗ | ✗ |
| 2 | Li(100)‖**Li₂S**(111) | 4×4 / 2×2 (62.47°) | **14.17** | 0.423 | 0.319 | **0.470** | 0.367 | +0.104 | 0.92 | ✗ | ✗ |
| 3 | Li(100)‖**Li₃P**(001) | 2×3 / √3×√5 (70.04°) | 6.14 | 0.326 | 0.261 | **0.675** ⭐ | 0.614 | +0.065 | 0.92 | ✗ | ✗(근소) |
| 4 | Li(110)‖**LiCl**(100) | 1×3 / 1×2 (90°) | 5.55 | 0.493 | 0.507 | **0.115** | 0.127 | **−0.014** 🔴 | 1.00 | ✗ | ✗ |
| 5 | Li(100)‖**LiCl**(100) | 3×3 / 2×2 (90°) | **0.19** | 0.521 | 0.544 | **0.045** 🔻최저 | 0.059 | **−0.023** 🔴 | 0.92 | ✗ | ✗ |
| 6 | Li(100)‖**LiCl**(110) | 4×5 / 2×3 (64.76°) | 2.96 | 0.543 | 0.528 | **0.237** | 0.217 | +0.015 | 0.92 | ✗ | ✗ |
| 7 | Li(110)‖**LiCl**(110) | 3×3 / 2×2 (90°) | 0.20 | 0.503 | 0.535 | **0.263** | 0.297 | **−0.032** 🔴 | 1.00 | ✗ | ✗ |
| 8 | Li(100)‖**Li₂O**(111) | 4×4 / 2×2 (62.47°) | 7.37 | 0.655 | 0.627 | **0.359** | 0.335 | +0.028 | 0.92 | ✗ | ✗ |
| 9 | Li(110)‖**Li₂O**(111) | 4×5 / 3×3 (61.02°) | 1.73 | 0.732 | 0.706 | **0.323** | 0.298 | +0.026 | 1.00 | ✗ | ✗ |
| 10 | Li(100)‖**Li₂O**(110) | 2×4 / 1×3 (90°) | 5.00 | 0.403 | 0.362 | **1.010** | 0.977 | +0.041 | 0.92 | **✓** | ✓ |
| 11 | Li(110)‖**Li₂O**(110) | 4×4 / 3×3 (90°) | 1.00 | 0.588 | 0.563 | **0.853** | 0.832 | +0.025 | 1.00 | ✗ | ✓ |
| 12 | Li(100)‖**Li₃N**(100) | 4×5 / 4×4 (64.82°) | 2.82 | 0.284 | 0.249 | **0.723** | 0.696 | +0.035 | 0.92 | ✗ | ✓ |
| 13 | Li(110)‖**Li₃N**(100) | 1×3 / 1×4 (64.76°) | 5.72 | 0.387 | 0.192 | **0.823** | 0.633 | **+0.195** ⚠최대 | 1.00 | ✗ | ✓ |
| 14 | Li(100)‖**Li₃N**(110) | 5×5 / 4×3 (67.85°) | 2.91 | 0.276 | 0.235 | **1.034** ⭐최고 | 0.994 | +0.041 | 0.92 | **✓** | ✓ |
| 15 | Li(110)‖**Li₃N**(110) | 3×5 / 4×3 (90°) | **9.01** | 0.329 | 0.312 | **1.000** | 0.981 | +0.017 | 1.00 | **≈(동률)** ⚠ | ✓ |
| 16 | Na(110)‖**Na₂S**(110) | 3×3 / 2×2 (90°) | 3.80 | 0.315 | 0.308 | **0.302** | 0.295 | +0.007 | 0.42 | ✗ | ✗ |
| 17 | Na(100)‖**Na₂S**(111) | 4×4 / 2×2 (61.93°) | 6.97 | 0.340 | 0.307 | **0.175** 🔻 | 0.140 | +0.033 | 0.44 | ✗ | ✗ |
| 18 | Na(100)‖**Na₃P**(001) | 2×4 / √3×√7 (76.10°) | 3.27 | 0.192 | 0.191 | **0.362** | 0.358 | +0.001 | 0.44 | ✗ | ✗ |
| 19 | Na(100)‖**Na₂O**(110) | 2×4 / 1×3 (90°) | 7.00 | 0.262 | 0.220 | **0.606** | 0.558 | +0.042 | 0.44 | **✓** | ✗ |
| 20 | Na(110)‖**Na₂O**(110) | 1×2 / 1×1 (90°) | 7.01 | 0.278 | 0.177 | **0.650** ⭐ | 0.532 | +0.101 | 0.42 | **✓** | ✗ |

✎ = **digest 재계산** (`Table S2/S3` 의 γ + `Table S4` 의 E_f·σ 로 우리가 유도. `Fig. S7` 실독값과 ±0.02 이내 일치 — 검증됨).

**전수표에서 읽히는 것 5가지**
1. **아르지로다이트 3형제 순위**: `Li‖LiCl (0.045–0.263) ≪ Li‖Li₂S (0.470–0.545) < Li‖Li₃P (0.675)`. **Eq.4·Eq.5 어느 쪽으로 봐도 순위가 안 바뀐다** (Eq.5: 0.059–0.297 < 0.367–0.445 < 0.614). ✅ **순위는 튼튼하다.**
2. **LiPON 3형제**: `Li‖Li₃P (0.675) ≪ Li‖Li₂O (최대 1.010) ≈ Li‖Li₃N (최대 1.034)` → Li₂O·Li₃N 이 Li 금속에 직접 붙고 Li₃P 는 **하부층**으로 밀린다. Hood(ref 23) 실험과 일치.
3. **Na 는 전반적으로 Li 보다 낮다** (Na 최대 0.650 vs Li 최대 1.034). 저자는 이유를 대지 않는다 — γ_Na 가 γ_Li 의 절반(0.21–0.22 vs 0.46–0.50)인 것이 직접 기여다 (Eq.4 의 γ_A 항). ✎ 우리 해석.
4. **면방위·종단이 물질보다 셀 수도 있다.** 같은 Li₂O 인데 (111) 종단(Li 만)은 0.323–0.359, (110) 종단(Li & O)은 0.853–1.010 — **3배 차이**. 논문 설명: (111)은 **Li 만 노출**이라 금속 쪽 Li 가 **결합할 음이온이 없다**.
5. 🔴 **LiCl 계면 4개 중 3개에서 `σ > E_f` 즉 탄성변형에너지가 음수다** (−0.014 / −0.023 / −0.032). 정의상 `E_A(z) ≥ E_A` 이므로 **`σ ≤ E_f` 가 항등적으로 성립해야 한다** → 수치적 비일관. 크기 자체는 작지만 **그 계의 W 가 0.045–0.263 이라 오차가 신호의 5–70 %** 다. §13-① 참조.

### 3c. 두 개의 "붙었다" 판정 기준 (논문이 인용해 적용)

| 기준 | 출처 | 문턱 | 이 논문에서 통과한 계 |
|---|---|---|---|
| **공극 억제** (20–30 MPa 외압 하) | Yang et al. (ref 29, 고전 MD) | **W_adh > 0.7 J m⁻²** | Li: #10,11,12,13,14,15 (Li₂O(110)·Li₃N 전부) — **Na 는 0계** |
| **Li 스트리핑 중 접촉유지** (bond-breaking) | **Seymour & Aguadero** (ref 28) | **W_adh > 2γ_metal** | Li: **#10, #14, #15 만** / Na: **#19, #20 만** |

⚠ **#15 Li(110)‖Li₃N(110) 은 W=1.000 vs 2γ_Li(110)=1.00 — 정확히 동률이다.** 논문은 통과로 센다. `Table S2` 의 γ 가 소수 2자리라 **판정이 반올림 안에 있다**. 우리가 이 기준을 쓸 때는 **경계값**으로 표시한다.
⭐⭐ **아르지로다이트 분해산물(Li₂S·Li₃P·LiCl) 은 두 기준 중 어느 것도 통과하지 못한다.** 최선인 `Li(100)‖Li₃P(001)` 의 0.675 도 Yang 문턱 0.7 을 **근소하게** 못 넘고, 2γ_Li(100)=0.92 에는 한참 못 미친다. ← **이 논문에서 우리에게 제일 값어치 있는 단일 사실.**

### 3d. 벌크 이원화합물 Li 수송 (`Fig. 3` 실독 + `Table S7`)

| 계 | **MTP-MD Ea (eV)** | 실험 Ea (eV, 논문 인용) | `Fig. 3` 온도점 (figure-read) |
|---|---|---|---|
| **Li 금속** | **0.13 ± 0.014** | — (**공란**) | `Fig. 3` 에 **없음** |
| Li 금속 + V_Li | 0.13 ± 0.026 | — (**공란**) | `Fig. 3` 에 **없음** |
| **Li₂S** (완전결정) | **1.57 ± 0.104** | 0.70 (T<800 K) / **1.52** (T>800 K) [ref 1 Altorfer 1992] | **≈1150 · 1000 · 900 · 800 K** ⚠ |
| **Li₂S + V_Li** | **0.31 ± 0.002** | — | 800·700·600·500·400·300 K |
| **Li₃P** (완전결정) | **1.06 ± 0.053** | **0.18** [ref 2 Nazri 1989] | 900·800·700 K (**3점뿐**) |
| **Li₃P + V_Li** | **0.15 ± 0.007** ⭐ | 0.18 | 800·700·600·500·400·300 K |
| **LiCl + V_Li** | **0.40 ± 0.005** | **0.51** [ref 3 Court-Castagnet 1993] | ≈800·700·600·500 K (**저온 없음**) |
| LiCl (완전결정) | **없음** | — | *"확산 사건이 너무 적어 D 를 못 냈다"* (본문 명시) |

- ⚠ **`Fig. 3` figure-read 로 나온 본문과의 어긋남**: 완전결정 Li₂S 계열의 최고온 점이 **1000/T ≈ 0.86**, 즉 **T ≈ 1150 K** 다 (727 °C=1000 K 눈금보다 **왼쪽**). 그런데 Methods §7.2 는 *"MD simulations were performed in the temperature range of **300–1000 K** at intervals of 100 K"* 라고만 적는다. **`Fig. 3` 이 그 범위를 넘는다.** Ea(Li₂S) = 1.573 eV 는 이 점에 크게 의존한다(우리 무가중 재적합 = **1.50 eV**, 논문 가중적합 1.573±0.104 와 오차막대 안에서 일치 → 축 보정 자체는 검증됨).
- ⭐ **논문이 스스로 인정하는 모순**: 완전결정 Li₂S 의 계산값 1.573 이 실험 1.52(고온)와 맞고, 공공 넣은 Li₂S 의 0.313 은 실험과 안 맞는다. 반대로 Li₃P 는 **공공 있는 쪽(0.155)** 이 실험 0.18 과 맞는다. ⇒ **"어느 결함농도를 실제 계면이 갖는가" 가 미결인 채로 남는다.**
- ✎ **우리가 유도한 `Fig. 3` 정량 대조** (calibrated pixel-read, 논문 미보고): Li₃P+Vac 800→300 K 에서 **log D 1.60 decade** → Ea 0.153 eV ✓ / Li₂S+Vac **3.32 decade** → 0.316 eV ✓ / LiCl+Vac 700→500 K **1.14 decade** → 0.414 eV ✓ / Li₃P 완전결정 900→700 K **1.72 decade** → 1.12 eV ✓. **네 계 전부 `Table S7` 과 재현** ⇒ 축 보정 신뢰 가능.

### 3e. ★★ 계면 Li 추적확산도 D\* (`Table S8`, cm² s⁻¹, MTP-MD)

> **관례 확인 (우리가 MSD 그림에서 역산해 확증)**: `D* = MSD_total/(6t)` 이고, **in-plane·out-of-plane 성분도 같은 6t 로 나눈다** → **in-plane + out-of-plane = total** (즉 성분은 "방향별 확산계수"가 아니라 **3D D\* 에 대한 기여분**이다). `Fig. S12b` 총 MSD 31 Å² / 10 ns → 5.2×10⁻⁸ ≈ `Table S8` 4.86×10⁻⁸ ✓, `Fig. S13b` 1.1 Å² / 10 ns → 1.8×10⁻⁹ ≈ 1.81×10⁻⁹ ✓.
> **공공**: 계면영역에 **무작위 1.1 %** 도입 (벌크는 0.8 %).

| T (K) | Li(100)‖Li₃P(001)<br>**metal** | **binary** | Li(110)‖Li₂S(110)<br>**metal** | **binary** | Li(110)‖LiCl(100)<br>**metal** | **binary** |
|---|---|---|---|---|---|---|
| 1000 | 9.80e−5 | 7.70e−5 | – | – | 1.28e−4 | 1.15e−4 |
| 900 | 7.49e−5 | 6.26e−5 | 8.74e−5 | 9.71e−5 | 9.07e−5 | 1.00e−4 |
| 800 | 5.64e−5 | 5.40e−5 | 5.93e−5 | 5.46e−5 | 7.12e−5 | 4.36e−5 |
| 700 | 3.90e−5 | 2.98e−5 | 4.49e−5 | 3.98e−5 | 5.58e−5 | 3.66e−5 |
| 600 | 2.27e−5 | 2.13e−5 | 3.73e−5 | 2.17e−5 | 2.44e−5 | 9.13e−6 |
| 500 | 1.25e−5 | 1.12e−5 | 2.79e−5 | 8.08e−6 | 7.60e−6 | 9.26e−8 |
| **400** ★ | **3.76e−6** | **3.03e−6** | **1.89e−7** | **4.86e−8** | **1.15e−6** | **1.81e−9** 🔻 |
| 300 | 5.11e−7 | 2.49e−7 | 4.08e−8 | 3.19e−9 | **2.99e−10** | 2.94e−10 |

**400 K 성분 분해** (`Fig. 4e`,`4f`,`Fig. S9c` — total 은 `Table S8`, in-plane 은 **figure-read**)

| 계면 | 영역 | **in-plane** (figure-read ≈) | **out-of-plane** ✎ | total (표) |
|---|---|---|---|---|
| Li(100)‖Li₃P(001) | Li 금속 | **≈3.55e−6** | ≈1.9–2.0e−7 | 3.76e−6 |
| | Li₃P | **≈2.81e−6** | ≈1.9–2.0e−7 | 3.03e−6 |
| Li(110)‖Li₂S(110) | Li 금속 | ≈1.7e−7 | ≈2e−8 | 1.89e−7 |
| | Li₂S | **막대 분해 불가** (너무 작다) | — | 4.86e−8 |
| Li(110)‖LiCl(100) | Li 금속 | **≈1.07e−6** | ≈8e−8 | 1.15e−6 |
| | LiCl | **막대가 안 보인다** | — | 1.81e−9 |

⚠⚠ **본문 서술 오류 2건** (`Fig. 4e`·`Fig. S9c` 실독으로 확인):
- 본문 p.6: *"high values of Li⁺-D\* in both the **in-plane** (within bulk systems, **3.03×10⁻⁶ to 3.76×10⁻⁶**)"* → 이 두 수는 `Table S8` 의 **total** 이다. 진짜 in-plane 은 **2.81–3.55×10⁻⁶**. 인용할 때 **"in-plane" 이라고 옮기면 안 된다.**
- 본문 p.6: *"in Li(110)‖Li₂S(110) **and** Li(110)‖LiCl(100) … low in-plane (**4.86×10⁻⁸ to 1.89×10⁻⁷**)"* → 이 구간은 **Li₂S 계면 전용**이다. **LiCl 계면의 Li-금속 쪽은 1.15×10⁻⁶ 로 그 구간의 6–24배 위**다. 즉 *"두 계가 다 느리다"* 는 문장은 **Li 금속 쪽에서는 성립하지 않는다.**
  → 정확한 서술: *"LiCl 계면에서 막히는 것은 **LiCl 쪽(1.81×10⁻⁹)** 이고, 그 옆 Li 금속은 오히려 잘 움직인다."*

### 3f. ✎ 계면 D\* 의 아레니우스 성질 — **digest 재계산 (논문 미보고)**

`Table S8` 을 그대로 아레니우스 적합한 값. **논문은 계면 Ea 를 한 번도 보고하지 않는다.**

| 계열 | Ea (전 온도 300–1000 K) | Ea (600–1000 K) | Ea (300–500 K) |
|---|---|---|---|
| Li₃P 계면 · metal | 0.192 | 0.187 | 0.207 |
| Li₃P 계면 · Li₃P | 0.208 | 0.173 | 0.247 |
| Li₂S 계면 · metal | 0.323 | **0.128** | **0.395** |
| Li₂S 계면 · Li₂S | 0.425 | **0.222** | **0.484** |
| LiCl 계면 · metal | 0.445 | **0.201** | **0.676** |
| LiCl 계면 · LiCl | 0.542 | **0.322** | 0.353 |

🔴 **Li₂S·LiCl 계면은 아레니우스가 아니다** — 고온창과 저온창의 기울기가 **2–3배** 다르다. 단일 Ea 로 요약하면 안 된다. Li₃P 계면만 전 구간 0.19–0.21 로 일관.

### 3g. 🔴🔴 ✎ 같은 Li 금속인데 세 계면에서 D\* 가 갈린다 — **digest 재계산 (논문 미보고, 이 편 최대 약점)**

`Table S8` 의 **Li 금속 쪽** 값만 뽑아 비교한다. 세 계면 모두 **같은 bcc Li, 같은 1.1 % 공공**이고 면방위만 (100)/(110)/(110) 이다.

| T (K) | Li₃P 계면 | Li₂S 계면 | LiCl 계면 | **최대/최소** |
|---|---|---|---|---|
| 1000 | 9.80e−5 | – | 1.28e−4 | **1.3×** |
| 900 | 7.49e−5 | 8.74e−5 | 9.07e−5 | **1.2×** |
| 800 | 5.64e−5 | 5.93e−5 | 7.12e−5 | **1.3×** |
| 700 | 3.90e−5 | 4.49e−5 | 5.58e−5 | **1.4×** |
| 600 | 2.27e−5 | 3.73e−5 | 2.44e−5 | **1.6×** |
| 500 | 1.25e−5 | 2.79e−5 | 7.60e−6 | **3.7×** |
| **400** | 3.76e−6 | 1.89e−7 | 1.15e−6 | **19.9×** |
| **300** | 5.11e−7 | 4.08e−8 | **2.99e−10** | **1709×** 🔴 |

**MTP 를 1000 K 에서 학습했고**(§4d), 세 계면은 **각각 따로 학습된 별개의 퍼텐셜**이다(본문이 전이성 없음을 명시). 결과는 교과서적이다 — **학습한 온도에서는 세 모델이 1.2–1.6× 안에서 일치하고, 학습창 밖(300 K)에서 1709× 로 벌어진다.** 물리적 차이(면방위·변형 5.1–6.1 %)로 3자릿수를 설명하기는 어렵다. ⇒ **계면 사이의 D\* 비교는 이 논문에서 통제되지 않았다** (§13-③).

### 3h. AIMD 대조 (`Table S9`) — 논문이 "reasonable agreement" 라 부르는 것

| T (K) | Li₃P 계면 AIMD | (MTP metal/binary) | Li₂S 계면 AIMD | (MTP) | LiCl 계면 AIMD | (MTP) |
|---|---|---|---|---|---|---|
| 1000 | 1.02e−4 | 9.80e−5 / 7.70e−5 | 1.41e−4 | – / – | 1.73e−4 | 1.28e−4 / 1.15e−4 |
| 900 | 7.78e−5 | 7.49e−5 / 6.26e−5 | 1.16e−4 | 8.74e−5 / 9.71e−5 | 1.23e−4 | 9.07e−5 / 1.00e−4 |
| 800 | 6.07e−5 | 5.64e−5 / 5.40e−5 | 1.02e−4 | 5.93e−5 / 5.46e−5 | 1.19e−4 | 7.12e−5 / 4.36e−5 |

✎ 비율(AIMD/MTP, metal 기준): Li₃P **0.96–1.08** ✅ / Li₂S **1.33–1.72** / LiCl **1.35–1.67**.
⚠ **800 K 에서 Li₂S·LiCl 은 AIMD 가 MTP 의 1.7–1.9배**다. `Table S9` 는 **metal/binary 분할이 없어** 무엇과 비교하는지도 불명확하고 **오차막대가 없다**. *"reasonable agreement"* 는 Li₃P 에만 해당한다.

### 3i. 🔴 "resistive" 를 무엇으로 쟀나 — **면저항·두께·전자전도 전부 0**

| 양 | 이 논문이 계산했나 | 실측 검색 횟수 (본문 텍스트) |
|---|---|---|
| **추적확산도 D\*** (cm² s⁻¹) | ✅ **유일한 정량 지표** | — |
| 면저항 / ASR (Ω cm²) | ❌ | `"area specific resistance"` **0회** · `"ASR"` **0회** |
| 분해층 **두께** (nm) | ❌ | — (`Fig. 5` 도식에 **축척 없음**) |
| **전자전도도** (S cm⁻¹) | ❌ | `"electronic conductivity"` **0회** (Li₃P 가 *"appreciable electronic conductivity"* 라는 **정성 문장 1개**, ref 56 소환) |
| 이온전도도 σ (S cm⁻¹) | ❌ (**D\*→σ 환산 안 함**) | `"S cm"` **1회** = 서론의 *"10⁻² S cm⁻¹"* 일반 진술 |
| 임피던스 | ❌ | `"impedance"` **3회** — 전부 **남의 실험 인용** |
| **밴드갭 / DOS** | ❌ | `"band gap"` **0회** · `"DOS"` **0회** |

👉 **논문 제목의 "resistive" 는 "out-of-plane D\* 가 작다" 뿐이다.** 면저항·두께·전자누설로 번역된 적이 없다. ⛔ **우리가 이 논문을 "계면 저항 수치 근거" 로 인용하면 안 된다.**

### 3j. 격자상수 검증 (`Table S1`, PBE vs 실험)

Li 3.44/3.48 · Li₂S 5.71/5.69 · Li₃P 4.23,7.56/4.27,7.59 · LiCl 5.15/5.13 · Li₂O 4.64/4.60–4.70 · Li₃N 3.64,3.87/3.65,3.88 · Na 4.19/4.23 · Na₂S 6.54/6.53 · Na₃P 4.95,8.82/4.95,8.79 · Na₂O 4.54/4.49 — **전부 ≤1.2 % 오차.** PBE 로서 정상.

---

## 4. 계산 방법 — 우리가 같은 축을 흉내 낼 때 필요한 조건 전부 ★

### 4a. DFT (정적 — γ·E_f·σ·W_adh)
| 항목 | 값 |
|---|---|
| 코드 | **VASP** (PAW) |
| 범함수 | **PBE (GGA)**. ⛔ **vdW 보정 없음** · ⛔ **DFT+U 없음** · 스핀 언급 없음 |
| 원자가 배치 | Li s¹p⁰ · N s²p³ · O s²p⁴ · Na s¹p⁰ · P s²p³ · S s²p⁴ · Cl s²p⁵ |
| 파라미터 세트 | **pymatgen `MITRelaxSet`** |
| ecut | **520 eV** |
| k-점 | **k-point density 25 Å⁻¹** (자동 생성) |
| 수렴 | 전에너지 **10⁻⁵ eV/cell**, 이온스텝 간 에너지차 **10⁻⁴ eV** |
| 진공 | **15 Å** (γ 를 0.01 J m⁻² 내로 수렴) |
| 슬랩 두께 | 이원화합물 **≥10 Å**, **Li 12 Å · Na 14 Å** (금속은 계면영향이 더 깊다 — ref 26) |
| 계면 모델 | **대칭** (계면 2개, A‖B‖A) → 모든 식의 분모가 **2S** |
| 계면 생성 | **Taylor et al. 알고리즘**(ref 43) — 격자 부정합 최소화 배열 탐색 |
| 완화 조건 | **Fully-relaxed** 가 기본. 검증용으로 Fix-metal / Fix-binary (§4g) |

### 4b. AIMD (MTP 학습셋 생성용)
- VASP · **ecut 400 eV** · **Γ 점만** · **NVT + Nosé–Hoover** · **dt 2 fs**
- **1000 K 에서 14–20 ps** (앞에 **2 ps 온도램프**) → **배열 7000–10 000개** (≈매 스텝 저장)
- 슈퍼셀(완전결정): **Li 4×4×4 = 128원자** · **Li₂S 2×2×2 = 96** · **Li₃P 3×3×3 = 216** · **LiCl 3×3×3 = 216**
- 공공 셀(0.8 %): **Li 4×4×4 −1 = 127** · **Li₂S 2×2×4 −1 = 191** · **Li₃P 3×3×3 −1 = 215** · **LiCl 3×3×3 −1 = 215**
  - ★ 0.8 % 의 근거: **1200 K 합성 · 결함생성에너지 0.5 eV** → `exp(−0.5/k·1200)` = **0.79 %** ✎(우리 검산 ✓)
  - 전하보상 = **jellium 균일배경**
- 계면 셀(공공 **1.1 %**, 계면영역에만 무작위): **Li(110)‖Li₂S(110) 520원자** · **Li(100)‖Li₃P(001) 406** · **Li(110)‖LiCl(100) 439**
- **저온 검증셋**: 300 K / 500 K 에서 각 **4 ps · 2000 스냅샷**

### 4c. MLIP — **Moment Tensor Potential (MTP)**
| 항목 | 값 |
|---|---|
| 패키지 | **MLIP** (Shapeev 그룹, ref 69) |
| 손실 가중 (E : F : σ) | **100 : 10 : 1** (광범위 시험 후 결정) |
| `lev_max` | **10** |
| `R_cut` | **5 Å** |
| 학습 MAE (1000 K) | 에너지 **0.32–0.87 meV/atom**, 힘 **11.8–31.3 meV Å⁻¹** (`Table S6`) |
| 검증 MAE (300/500 K) | 에너지 **0.15–8.05 meV/atom**, 힘 **5.4–23.0 meV Å⁻¹** |
| ⚠ **계마다 별도 학습** | *"one major limitation … lack of transferability … requiring significant retraining of MTP with new training sets for each distinct interface"* — **10개 모델**(Li·Li+V·Li₂S·Li₂S+V·Li₃P·Li₃P+V·LiCl+V·계면 3종) |

⚠ `Table S6` 에서 **Li 금속만 검증 MAE 가 유독 크다** (에너지 **8.05 / 5.55 meV/atom** @300/500 K — 다른 계는 전부 <1.5). 즉 **가장 못 맞추는 성분이 Li 금속**이고, 정작 §3g 의 3자릿수 발산이 거기서 난다.

### 4d. MTP-MD (생산)
| 항목 | 값 |
|---|---|
| 엔진 | **LAMMPS** |
| 앙상블 | **NVT + Nosé–Hoover** |
| **dt** | **1 fs** (AIMD 의 2 fs 와 다름) |
| 온도 | **300–1000 K, 100 K 간격** (⚠ `Fig. 3` 은 ~1150 K 까지 — §3d) |
| 온도 램프 | **100 ps** |
| 평형화 | **1 ns** |
| 생산 | **"at least 10 ns"** — 실측: `Fig. S11` **20 ns** (Li₃P 계면) · `Fig. S12`·`Fig. S13` **10 ns** |
| 최대 계 | **8320 원자** = 520원자 Li₂S 계면 셀의 **16배 복제** ✎ |

### 4e. D\* 정의와 오차 (§7.3)
- Eq.(6): `D*(T) = lim(t→∞) (1/2dt)(1/N)Σ⟨|r_i(t)−r_i(0)|²⟩`, **d = 3** → **분모 6t** (우리 MSD 역산으로 확증, §3e)
- Eq.(7): 아레니우스 `D* = D₀ exp(−Ea/k_BT)`
- **오차**: He et al.(ref 71) 방식 — **log D\* 의 분산 역수로 가중한 최소제곱**. Eq.(9) `s(log D*)² = s(D*)²/D*²`
- **σ 추정**: 궤적을 **비중첩 구간 N 개로 쪼개** 표준편차. LiCl 실측 예시 — **10 구간 1.48e−8 / 100 구간 2.13e−8 / 1000 구간 6.73e−8**. → **10 구간 채택**
  - 🔴 *"구간을 많이 나눌수록 σ 가 커지니 적게 나눈다"* 는 **선택 논리가 거꾸로다**. 구간이 적을수록 σ 추정 자체의 자유도가 낮아 **과소추정**된다. §13-⑤.
- **MSD 적합창**: `Fig. S11`–`S13` 실독 — **t=0 부터 전 궤적**을 직선적합하고 **절편이 크게 0 이 아니다**(예 `Fig. S12a` total 절편 ≈17 Å²). 탄도영역 배제·다중 시간원점 평균에 대한 언급 **없음**.

### 4f. 무질서(disorder) 처리 — **해당 없음이 결론**
- 계가 **완전 질서 이원화합물**(Li₂S·Li₃P·LiCl·Li₂O·Li₃N·Na₂S·Na₃P·Na₂O) + **bcc 금속**이라 **점유 무질서 자체가 없다.**
- ⛔ **SQS 0회 · enumeration 0회 · 앙상블 0회.** 무작위성이 들어가는 곳은 **계면영역 공공 배치(1.1 %)** 하나뿐이고, **시드 수·배열 수를 밝히지 않는다** → **공공 배치 앙상블 = 1개로 추정**.
- 저자 자신이 범위를 긋는다: *"we have restricted our study to the crystalline structures … defects, grain boundaries, and lattice disorder all affect Li⁺ transport significantly."*
- ⇒ **아르지로다이트의 본질인 Cl/S 자리 무질서는 이 논문의 사정거리 밖이다.** 우리 축과 갈리는 1차 지점.

### 4g. 계면 모델 검증 2종 (§7.4)
1. **구속완화 3종 비교** (`Fig. S6` 실독): Li(100)‖Li₃P(001) — Fully-relaxed **0.326** / Fix-metal **≈0.350** / Fix-binary **≈0.350** (Δ ≈ **+0.024**). Na(110)‖Na₂O(110) — **0.278 / ≈0.382 / ≈0.371** (Δ ≈ **+0.10**).
   → Li 계는 방법의존 작음, **Na 계는 E_f 의 36 %** 가 움직인다.
2. **금속 슬랩 두께 수렴** (`Fig. S10` 실독 — 이 그림은 추출기가 놓쳐 **SI 19쪽을 직접 렌더해서 봤다**):
   - Li(100)‖Li₃P(001): n_Li = **15·21·27·33** → E_f **0.332·0.332·0.322·0.333** — **평탄** ✅
   - Li(110)‖Li₂S(110): n_Li = **44·74·103·133** → E_f **0.504·0.499·0.581·0.593** — 🔴 **+0.094 J m⁻² 로 드리프트하며 최대 두께에서도 계속 오르는 중**
   - ⚠ **두 계의 n_Li 구간이 겹치지 않는다** (15–33 vs 44–133) — 같은 두께에서 비교한 적이 없다.
   - 논문 결론: *"the variations of E_f … are **not significant**"* → **Li₂S 에는 성립하지 않는다.** §13-②.

### 4h. ⛔ 이 논문이 **하지 않은** post-processing
**NEB 0 · Bader 0 · COHP/ICOHP 0 · DOS/PDOS 0 · ELF 0 · phonon 0 · 탄성상수 0 · BVSE 0 · ESW/grand-potential 0 · Haven 비 0 · 전하해석 0.**
(`"elastic"` 5회는 전부 **"elastic strain"** 이라는 단어일 뿐 탄성상수 계산이 아니다.)

---

## 5. Figure set ★

| Fig | 내용 | 우리 활용 |
|---|---|---|
| 1 | Li₂S·Li₃P·Li₂O·LiCl·Na₂S·Na₃P·Na₂O·Li₃N **Wulff 형상** + 최저 γ·종단. LiCl 은 거의 완전 직육면체 | **γ 사다리의 원전.** ⭐ **LiCl(100) 0.12 J m⁻² 가 표 전체 최저** = "LiCl 이 안 붙는" 구조적 원인. ⚠ 본문의 *"Li₃N 은 {001}"* 는 오기 — 그림·표 다 **(100)** |
| 2a | **Li 계면 15개**의 E_f·σ·W_adh 막대 | **접합일 전수표의 그림판.** 우리 §3b 표와 1:1. LiCl 3계는 σ 막대가 E_f 보다 **높다**(= 변형에너지 음수, §13-①) |
| 2b | **Na 계면 5개** 같은 막대 (y 상한 0.65) | Na 는 전반적으로 낮다 — Li↔Na 비교 시 **y축 상한이 다르다는 점**을 반드시 같이 본다 |
| 2c–f | Li(110)‖Li₂S(110) · Na(110)‖Na₂S(110) · Li(100)‖Li₃P(001) · Na(100)‖Na₃P(001) 완화 구조 | **금속 쪽이 항상 더 많이 재배열**한다는 시각 증거 (= 금속이 더 무르다) |
| 3 | 벌크 이원화합물 **아레니우스** (Li₂S·Li₂S+Vac·Li₃P·Li₃P+Vac·LiCl+Vac 5곡선) | Ea 사다리. ⚠ **figure-read: Li₂S 완전결정 최고온점이 ≈1150 K** 로 Methods 의 300–1000 K 범위 밖 |
| 4a–d | Li₃P 계면 / Li₂S 계면 **0 ns vs 5 ns** 스냅샷 (400 K) | **Li₃P 는 5 ns 에 완전 혼합**(녹색 금속 Li 가 Li₃P 안으로), **Li₂S 는 격자가 그대로** — 논문 주장의 가장 강한 시각 증거 |
| 4e,f | 400 K **in-plane / out-of-plane / total D\*** 막대, **두 패널 y축 동일(0–5e−6)** | ⭐ 같은 축을 쓴 게 핵심 — Li₂S 패널은 막대가 **안 보인다**. ⚠ 본문이 total 을 "in-plane" 이라 적었다(§3e) |
| 5 | Li 금속 위 분해층 **거시 도식** — Li₃P(+위에 Li₃PS₄) 작게, **Li₂S 크게**, **LiCl 아주 작게**; Li⁺ 화살표가 Li₃P 만 통과, Li₂S·LiCl 은 **✗** | **논문의 결론 그림.** ⚠ **축척·두께·면적비가 전부 정성적**이다 — 여기서 두께나 면적%를 읽어 오면 안 된다 |
| S1 | Li(100)‖Li₂S(111)·Li(100)‖Li₃P(001)·Na(100)‖Na₂S(111)·Na(100)‖Na₃P(001) 구조 | (안 봄) |
| S2 | **LiCl 계면 4종** 완화 구조 | 실독 — **(a) Li(110)‖LiCl(100) 은 양쪽 격자가 거의 그대로 + 사이에 가시적 간극**(= 젖지 않는 접촉). (b)(d) 는 금속 쪽만 크게 재배열 |
| S3 | Li₃N 계면 4종 | (안 봄) |
| S4 | Li₂O 계면 4종 | (안 봄) |
| S5 | Na₂O 계면 2종 | (안 봄) |
| S6 | **Fully-relaxed / Fix-metal / Fix-binary** E_f 비교 | 실독 — Li₃P 0.326→0.350 (**Δ0.024**), Na₂O 0.278→0.382/0.371 (**Δ0.10**). **Na 는 방법의존이 크다** |
| S7 | Li 계면 **Eq.5(변형 포함) W_adh** | 실독 — **순위 불변**. 단 #13 Li(110)‖Li₃N(100) 은 0.823→**0.633** (Δ0.19), LiCl 3계는 **Eq.5 가 오히려 크다**(변형에너지 음수) |
| S8 | Na 계면 Eq.5 W_adh | (안 봄 — `Table S3`+`Table S4` 로 재계산해 §3b 표에 넣음) |
| S9 | Li(110)‖LiCl(100) 0/5 ns + 400 K D\* 막대 | 실독 — **5 ns 에 LiCl 은 완벽한 결정, Li 금속은 액체처럼 흐트러진다.** (c) 에서 "Li in LiCl" 막대는 **보이지 않는다** |
| S10 | **E_f vs Li 슬랩 f.u. 수** 수렴 | 실독(직접 렌더) — Li₃P 평탄, 🔴 **Li₂S 는 0.50→0.59 로 계속 상승 = 미수렴** |
| S11 | Li₃P 계면 400 K MSD (dx²·dy²·dz²·total), **20 ns** | 실독 — 금속 total ≈4350 Å², Li₃P ≈3570 Å². ⚠ 적합선이 **t=0 부터** 그어져 있고 절편이 0 이 아니다. (a) dy² 는 후반 포화하는데 직선이 계속 올라간다 |
| S12 | Li₂S 계면 400 K MSD, **10 ns** | 실독 — 금속 total ≈137 Å², **Li₂S ≈31 Å²**. ⚠ Li₂S 쪽 dy²(21) ≫ dx²(6) = **면내 자체가 3.5배 이방** — 논문 미언급 |
| S13 | LiCl 계면 400 K MSD, **10 ns** | 🔴 **결정적.** (b) LiCl 쪽 MSD 가 **계단 2–3개**이고 total 이 **≈1.1 Å²** — **한 번의 도약거리(≈13 Å²)에도 못 미친다** = 확산이 아니라 진동. 1.81e−9 은 **측정값이 아니라 상한** |
| Table S1–S9 | 격자·γ·계면에너지·결합거리·MTP MAE·Ea·D\*(MTP)·D\*(AIMD) | **이미지로 안 읽고 PDF 텍스트로 전사** (표는 텍스트가 정확) |

---

## 6. Post-processing ★

| 기법 | 썼나 | 도구·세부 |
|---|---|---|
| **Wulff 구성** | ✅ | `Fig. 1` — pymatgen 계열(명시는 없으나 `MITRelaxSet` 사용 정황). **화학양론·비극성·대칭 면만** |
| **계면 셀 매칭** | ✅ | **Taylor et al. 알고리즘**(ref 43). 결과는 `Table S4` 의 `Dimensions`·`Mismatch` 열 |
| **MSD → D\*** | ✅ | `D* = MSD/6t`, 성분별 분해(dx²/dy²/dz²) — `Fig. S11`–`S13` |
| **아레니우스 가중적합** | ✅ | **He et al. 방식**(ref 71) · log D\* 분산 역수 가중 · 비중첩 10구간 |
| **AIMD ↔ MTP 교차검증** | ✅ | `Table S9` (800/900/1000 K 3점, 오차막대 없음) |
| **슬랩 두께 수렴 / 구속완화 대조** | ✅ | `Fig. S10` / `Fig. S6` |
| **결합거리 분석** | ✅ | `Table S5` — 벌크 Li–음이온 거리 `a` vs 계면 첫 몇 층의 거리 `b`. 대체로 **b < a**(계면에서 결합이 짧아짐). 예: Li(110)‖Li₂S(110) a=2.47 / b=2.35–2.74 |
| NEB · Bader · COHP · DOS · ELF · phonon · 탄성 · ESW | ❌ | **전부 0회** (§4h) |

---

## 7. 결과 — 섹션별 상세 (그림 실독 포함)

### 7.1 표면 선별 (§2, `Fig. 1`)
Tasker 판정으로 화학양론·비극성·대칭 면만 추려 γ 를 계산하고 Wulff 를 그린다. 핵심 관찰 두 개.
- **Li₃N 과 LiCl 만 "Li + 음이온" 종단**을 갖는다. 나머지(Li₂S·Li₂O·Na₂S·Na₃P·Na₂O·Li₃P)의 최저 γ 면은 **양이온만 노출**한다.
- 이 종단 차이가 §7.3 의 Li₂O(111) vs Li₂O(110) 역전을 설명한다 — **금속 쪽 Li 가 결합할 음이온이 표면에 있어야 잘 붙는다.**

### 7.2 계면 에너지 (§3, `Fig. 2a,b`)
- Li 계에서 가장 잘 붙는 것은 **Li₃N 계열** (W_adh **0.8–1.0**, σ ≈ 0.25 이하). 가장 안 붙는 것은 **LiCl** (W 0.045–0.263, σ 0.507–0.544 로 **σ 는 최대**).
- Na 계: 최고 **Na(110)‖Na₂O(110) 0.650**, 최저 **Na(100)‖Na₃P(001) 0.362**. (⚠ 본문은 *"least stable 은 Na(100)‖Na₃P(001)"* 라 쓰는데 `Table S4` 상 최저 W 는 **Na(100)‖Na₂S(111) 0.175** 다. 본문은 **σ 기준**으로 말한 듯하나 — σ 도 Na₃P 0.191 이 Na₂S 0.307 보다 **작다**. 본문 문장이 표와 안 맞는다. ✎ 우리 확인 사항, §13-⑥)
- **Eq.5(변형 포함) 로 바꿔도 부호·크기·순위가 대체로 유지**된다는 것이 저자 주장이고, `Fig. S7` 실독으로 **순위는 맞다**. 단 개별값은 최대 **0.195 J m⁻²**(#13) 움직인다.

### 7.3 계면 구조 재배열 (§3 후반, `Fig. 2c–f`·`Fig. S1–S5`)
- **거의 모든 계면에서 금속 쪽이 더 많이 재배열**한다 → 금속이 이원화합물보다 무르다는 재확인(ref 44).
- **예외 2계**: `Li(110)‖Li₃N(110)`, `Li(110)‖LiCl(100)` — 재배열이 거의 없다. `Fig. S2a` 실독에서 후자는 **두 격자가 그대로 마주보고 사이에 가시적 간극**이 있다. 즉 *"잘 맞아서 안정"* 이 아니라 *"서로 무시해서 안 움직임"* 에 가깝다.
- **격자 부정합 ≥5 % 면 에피택시로 못 본다**는 기준 제시. `Li₂S(111)‖Li(100)` 의 **14.2 %** 는 *"실제로는 안 생길 수 있다"* 고 저자 스스로 배제 쪽으로 읽는다.
- **Li₂S 의 곤란**: Wulff 상 지배면은 (111)인데 그 면은 Li(100) 과 14.2 % 부정합이다. 부정합이 낮은 (110)(5.1 %)은 **Wulff 부피를 거의 안 차지한다** ⇒ *"Li₂S‖Li 계면은 큰 구조 재배열을 겪고 실제 소자에서 **박리에 취약**할 것"*.

### 7.4 벌크 수송 (§4 전반, `Fig. 3`)
§3d 표 참조. 논문이 끌어내는 결론은 하나 — **공공이 Li₂S·Li₃P 의 Ea 를 크게 낮추고, Li₃P(0.155)가 Li₂S(0.313)보다 빠르다**(ref 52 와 일치).

### 7.5 ★ 계면 수송 (§4 후반, `Fig. 4`·`Fig. S9`)
- 대상 3계는 **각 이원화합물에서 W_adh 가 가장 큰 배열**로 골랐다. **예외**: LiCl 은 최고가 `Li(110)‖LiCl(110)`(0.263)인데 **AIMD 비용 때문에** `Li(110)‖LiCl(100)`(0.115)을 썼다고 명시.
  ✎ 즉 **LiCl 계면은 "최선" 이 아니라 "싼 것" 으로 대표됐다** — 다만 0.263 도 Li₂S 최저 0.470 보다 낮아 순위는 안 바뀐다.
- `Fig. 4a→c` (Li₃P, 0→5 ns, 400 K): **녹색(금속 Li)과 남색(Li₃P 의 Li)이 서로 상대 영역으로 대량 침투**. 격자가 사실상 사라진다.
- `Fig. 4b→d` (Li₂S, 0→5 ns): **Li₂S 격자는 그대로**, 금속 쪽만 층이 기울어지고 남색 몇 개가 넘어온다.
- `Fig. S9a→b` (LiCl): **LiCl 은 완벽하게 결정, Li 금속은 액체처럼 흐트러진다.** ← 이 비대칭이 §3g·§13-④ 의 단서다.
- **모든 계면에서 out-of-plane ≪ in-plane** ⇒ *"계면을 가로지르는 Li 이동은 제한적"*.

### 7.6 논의 (§5)
- **W_adhesion 을 계면 역학안정성의 서술자로 제안**하고, 두 외부 판정기준(Yang 0.7 / Seymour 2γ)에 자기 데이터를 걸어 본다(§3c).
- **LiPON**: 결과가 Hood(ref 23) 와 맞는다 — Li₂O·Li₃N 이 Li 금속에 직접, Li₃P 는 하부층.
- **아르지로다이트**: `Li₆PS₅Cl + 8Li → 5Li₂S + Li₃P + LiCl` (Eq. 8). **Li₂S 가 5배 과량**이므로 *"Li 침투경로는 Li₂S 의 낮은 전도도에 의해 제한된다"*.
- **LiCl 은 W 가 작아 Li 금속과 닿는 면적이 무시할 만하다** → *"LiCl 은 계면 Li 수송에 직접 관여하지 않을 것"*.
- **정직한 자기제한 3건**: ① 계면 20개뿐(전체 배열공간은 수천) ② Li₃P 의 전자전도가 **계속 반응시켜 계면상을 키울 수 있다** ③ **이원화합물↔SE 계면(예 Li₃P‖Li₆PS₅Cl, Li₂S‖Li₆PS₅Cl) 을 계산하지 않았다** — *"loss of contact between the SE and its decomposition products may also contribute to increased impedance"*.

---

## 8. 메커니즘 종합 (`Fig. 5`)

```
                 Li₆PS₅Cl  (미반응 SE)
        ┌────────────────────────────────────┐
   Li₃PS₄│ Li₃P │        Li₂S (크다)      │LiCl│   ← 분해층
        └──┬───┴──────────┬──────────────┴─┬──┘
   ────────┼──────────────┼────────────────┼────────  Li 금속
           ↑ 통과          ✗ 막힘           ✗ 막힘
```
- **양(Eq. 8)**: Li₂S : Li₃P : LiCl = **5 : 1 : 1** (몰). ✎ 부피로는 **71.5 : 18.0 : 10.5 %** (PBE 격자상수로 우리가 환산)
- **접합**: Li₃P(0.675) > Li₂S(0.545) ≫ LiCl(0.263) → **LiCl 은 젖지 않아 접촉면적이 작다**
- **수송(400 K)**: Li₃P 3.03e−6 ≫ Li₂S 4.86e−8 ≫ LiCl 1.81e−9
- **결론**: 유일한 통로 Li₃P 는 **양이 적고**(1/7 몰), 양이 많은 Li₂S 는 **막는다** ⇒ 분해계면 전체가 **저항성**
- **미해결로 남긴 것**: Li₃PS₄ 가 하부층으로 존재(>0 V), 이원화합물↔SE 계면, Li₃P 의 전자전도에 의한 지속 분해

---

## 9. ★★ 1저자 지정 — 선점 판정 · 계 전수 목록 · 검색 실측

### 9-1. 접합일(work of adhesion) — **계산했나? → 했다. 정의와 방법은 이렇다**

| 질문 | 답 |
|---|---|
| **계산했나** | ✅ **20계 전수**, 단위 **J m⁻²** (§3b 표) |
| **어떤 정의** | **Dupré 형** `W_adh = γ_A + γ_B − σ` (Eq. 4, **변형 제외**). 대안으로 `γ_A + γ_B − E_f` (Eq. 5, **변형 포함**). ⛔ **"separation work" 나 "ideal work of adhesion" 이라는 말은 논문에 안 나온다** — 본문 표현은 *"the work done to part two adherent surfaces to an infinite distance"* 로, **ideal(=강체분리) 이 아니라 완전이완 분리**다 |
| **어떤 방법** | **정적 DFT 슬랩**. VASP·PBE·520 eV·k-density 25 Å⁻¹. 대칭 계면(2S). **완전이완이 기본**, 구속완화는 검증용 |
| **기준상태** | γ 는 **완전이완 벌크**(Eq. 1), σ 의 기준은 **면내격자를 계면에 고정한 구속이완 벌크** `E_A(z)`·`E_B(z)` |
| **온도·압력** | **0 K, 0 기압.** Gibbs 에너지를 DFT 전에너지로 근사하고 **pV·엔트로피 무시**를 명시 |

**⚠ `okuno2020` 0.8 J m⁻² 앵커와의 대조 — 같은 양이 아니다**

| | **[Wang22]** (이 편) | **okuno2020 → barai2021 `Fig. 11`** (우리 기존 앵커) |
|---|---|---|
| 계면 | **Li 금속 ‖ 분해 이원화합물** (음극측) | **황화물 SE ‖ 산화물 양극** (양극측) |
| 양의 이름 | **W_adhesion** (접합일) | **Ψ_t = 계면 파단문턱 / 파괴에너지** (lattice-spring 모델 입력) |
| 값 | Li₂S 0.545 · Li₃P 0.675 · LiCl 0.263 (최선 배열) | **0.8 J m⁻²**(황화물) vs 2.0(LLZO) |
| 나온 곳 | 자체 DFT | barai2021 이 **refs 69,70 에서 소환**(Li₃PS₄ 기준) |
| 쓰임 | 박리 여부 정성판정 | 연속체 파괴 모델의 **문턱 입력** |

🔴 **숫자가 0.8 vs 0.675 로 가까워 보이지만 같은 표에 놓으면 안 된다.** 계면이 다르고(음극측 vs 양극측), 재료쌍이 다르고, 정의가 다르다(접합일 vs 파단문턱). `barai2021` digest 가 이미 *"Bucci 의 γ>5 와 Barai 의 Ψ_t 를 같은 표에 놓지 말 것"* 이라고 그어둔 것과 **같은 종류의 금지**다.

### 9-2. 🟡 **선점 판정 — 인접(adjacent). 겹치지 않는다.**

> **구분선 (한 문장)**
> **[Wang22] 는 아르지로다이트를 한 번도 슬랩으로 만들지 않고 *분해가 끝났다고 가정한 뒤 남은 이원화합물‖금속* 20계만 잰다 — 우리 축은 *분해 이전의 도핑된 아르지로다이트 자체* 가 어떤 산물을 어떤 양으로 내놓고 그 산물의 전자누설·역학이 어떻게 바뀌는가이므로, 두 연구는 같은 계면의 *앞뒤* 를 맡는다.**

| 우리가 하는/하려는 것 | [Wang22] 가 했나 | 판정 |
|---|---|---|
| SE(comp1/modelc/+B₂O₃/LPSOCl) **벌크** 이온수송·Ea·D | ❌ | 🟢 무관 |
| SE **밴드갭·DOS·ICOHP·ELF·Bader** | ❌ (전부 0회) | 🟢 무관 |
| SE **탄성(E/B/G)·EOS·phonon** | ❌ | 🟢 무관 |
| SE **ESW / grand-potential 산화창** | ❌ (0회) | 🟢 무관 |
| **SE ‖ NCM (양극측) W_ad** (`db/properties/adhesion.json`) | ❌ (양극 0계) | 🟢 무관 |
| **음극측 분해 *산물 목록*** (`anode_interface_b2o3.json`, grand-potential) | ❌ 열역학 계산 없음 — **Eq. 8 을 문헌(ref 14,15,52)에서 가져다 씀** | 🟡 **인접** (같은 질문, 다른 방법) |
| **Li 금속 ‖ Li₂S / Li₃P / LiCl 의 접합일** | ✅ **했다** | 🔴 **여기만 선점** |
| **Li 금속 ‖ Li₂S / Li₃P / LiCl 의 계면 Li 수송** | ✅ **했다**(3계, MTP-MD) | 🔴 **여기만 선점** |
| **SE ‖ 분해산물 계면** (Li₆PS₅Cl‖Li₂S 등) | ❌ **명시적으로 안 했다고 적어 둠** | 🟢 **공백 — 저자가 후속으로 지목** |
| **Cl 함량(x)이 분해산물 조성비를 바꾸는 효과** | ❌ (Li₆PS₅Cl 하나만, Cl 스윕 0) | 🟢 **공백** |
| **도펀트(B₂O₃·O·Nd)가 산물을 바꾸는 효과** | ❌ | 🟢 **공백** |
| **무질서(Cl/S 자리) 효과** | ❌ (§4f — SQS·enumeration 0회) | 🟢 **공백** |

**⇒ 최종 판정: 🟡 인접.** 단 **한 칸만 🔴** 이다 — *"Li 금속과 Li₂S·Li₃P·LiCl 의 접합일/계면수송을 DFT+MLIP 로 구한다"* 는 계산을 우리가 그대로 하면 **중복**이다. 우리 차별점은 그 세 값을 **입력으로 받아** ① **조성(Cl 함량·도핑)이 산물 비율을 바꾸는 축**, ② **SE↔산물 계면**(저자 공백), ③ **무질서** 로 가는 것이다.

### 9-3. 계 전수 목록 — **SE × 알칼리 금속 조합**

**★ 중요: 이 논문은 "SE ‖ 금속" 계면을 *하나도* 만들지 않았다.** 만든 것은 전부 **"분해산물 이원화합물 ‖ 금속"** 이다.

| SE (분해 전, 계산 안 함) | 금속 | 실제로 만든 계면 |
|---|---|---|
| **Li₆PS₅Cl** (아르지로다이트) | Li | Li‖**Li₂S**(2계) · Li‖**Li₃P**(1계) · Li‖**LiCl**(4계) = **7계** |
| **Li₃PS₄** | Li | Li‖Li₂S · Li‖Li₃P (위와 **같은 계면 재사용**) |
| **LiPON** (Li_xPO_yN_z) | Li | Li‖**Li₂O**(4계) · Li‖**Li₃N**(4계) · Li‖Li₃P = **8+1계** |
| **Na₃PS₄** | Na | Na‖**Na₂S**(2계) · Na‖**Na₃P**(1계) = **3계** |
| (LiPON 의 Na 유사체 개념) | Na | Na‖**Na₂O**(2계) |
| **합계** | | **Li 15계 + Na 5계 = 20계** |

**Li₆PS₅X (X=Br, I) 는 전혀 다루지 않는다.**

### 9-4. 🔎 검색 실측 (PDF→텍스트 전수, 본문/ESI 각각)

| 검색어 | **본문** | **ESI** |
|---|---|---|
| `argyrodite` (대소문자 무시) | **13회** | **0회** |
| `Li6PS5Cl` | **17회** | **0회** |
| `Li6PS5X` | **1회** (Wenzel 인용 문장) | 0회 |
| `Li6PS5Br` / `Li6PS5I` | **0회 / 0회** | 0/0 |
| `Li3PS4` | 7회 | 0회 |
| `Na3PS4` | 3회 | 0회 |
| `LiPON` | 4회 | 0회 |
| `ESW` / `electrochemical stability window` | **0회 / 0회** | 0/0 |
| `grand potential` / `grand-potential` | **0회 / 0회** | 0/0 |
| `interface_reactivity` / `interfacial reaction energy` / `pseudo-binary` | **0 / 0 / 0** | 0 |
| `NEB` | **0회** (정규식이 잡은 1건은 수식의 `N·E_bulk`) | 0회 |
| `Bader` / `COHP` / `DOS` / `phonon` / `band gap` | **0 / 0 / 0 / 0 / 0** | 0 |
| `electronic conductivity` | **0회** (*"appreciable electronic conductivity"* 라는 정성 표현만 1회) | 0 |
| `ASR` / `area specific resistance` | **0 / 0** | 0 |

👉 **아르지로다이트는 13번 언급되지만 계산된 적은 0번이다.** 언급은 전부 ① 분해식 출처 ② 결론의 적용대상 ③ 동기 서술이다.

### 9-5. ESW / grand-potential / interface_reactivity — **방법 대조 불가(=0회)**

| 우리 `db/properties` | [Wang22] 대응 | 판정 |
|---|---|---|
| `esw_lis4excluded.json` (onset 2.256 V, grand-potential, MP 상집합) | **없음** | ⛔ **대조 불가** — 이 논문은 열역학 안정창을 전혀 계산하지 않는다 |
| `anode_interface_b2o3.json` (open-Li `get_element_profile`) | **없음** — 분해식 Eq. 8 은 **문헌 인용** | ⛔ **값 이식 금지.** 단 **정성 대조는 가능**(§10-3) |
| `b2o3_esw.json` 등 | **없음** | ⛔ |

**⇒ ESW·grand-potential 축에서 이 논문으로부터 가져올 수 있는 값은 0 이다.** 가져올 것은 **W_adhesion 과 이원화합물 D\*/Ea** 뿐이고, 그것도 **소환값·정성순위로만**.

### 9-6. 저항(resistive) 정량 — **D\* 하나뿐** (§3i 표 재확인)
- **단위**: cm² s⁻¹ (추적확산도). **Ω·cm² 아님, S cm⁻¹ 아님, nm 아님.**
- 제목의 *"resistive"* → 본문 근거는 **`Fig. 4`·`Fig. S9` 의 out-of-plane D\* 가 in-plane 보다 훨씬 작다** 는 것.
- **σ(=전도도) 로 환산하지 않았다** (Nernst–Einstein 적용 0회, Haven 비 0회, 전하수밀도 언급 0회).

---

## 10. 우리 DFT / `db/properties` 대비 ★★

기준: `litdb/our_dft_baseline.md` + `db/properties/adhesion.json` + `db/properties/anode_interface_b2o3.json`.

### 10-1. 방법 대조표

| 항목 | **[Wang22]** | **우리** | 판정 |
|---|---|---|---|
| 코드 | **VASP** PAW | **QE** (+GPU) | ⚠ 다름 — E/셀 절대값 비교 금지 |
| 범함수 | **PBE**, vdW 0, +U 0 | PBE | ✅ 같은 층위 |
| ecut | **520 eV** (≈38 Ry) | 70/560 Ry (norm 규약 다름) | ⚠ 직접 비교 불가(코드 관례가 다르다) |
| k-점 | **density 25 Å⁻¹** | 계별 지정 | ⚠ |
| **MLIP** | **MTP** (`lev_max 10`, `R_cut 5 Å`), **계마다 별도 학습**, 학습 1000 K | **UMA-s-1p1 (omat)**, **사전학습 범용**, 미세조정 없음 | 🔴 **성질이 다르다** — 우리는 전이성을 사전학습으로 사고, 이들은 계별 학습으로 산다. §13-③ 이 우리에게 주는 교훈이 여기 있다 |
| MD 엔진/앙상블 | **LAMMPS · NVT Nosé–Hoover** | **ASE · Langevin NVT** (friction 0.02) | ⚠ 써모스탯이 다르다 |
| dt | **1 fs** | **2 fs** | ⚠ |
| 길이 | 램프 100 ps + 평형 1 ns + **생산 10–20 ns** | 평형 5 ps + **생산 200 ps**(일부 400 ps) | 🔴 **그쪽이 25–100배 길다** |
| 온도점 | **300–1000 K, 100 K 간격 (8점)** | **600/800/1000 K (3점)** | ⚠ §10-4 참조 |
| **MSD 적합창** | **0 ~ 전 궤적**, 절편 자유, 다중원점 언급 없음 | **2–50 ps 고정**, 자유절편, 다중원점(gen2) | 🔴 **다른 보고량** — D\* 를 직접 비교하면 안 된다 |
| D\* 정의 | `MSD/6t`, 성분도 **같은 6t** | `MSD/6t` | ✅ 같다 |
| **무질서** | **없음**(질서 이원화합물). 공공 배치 **시드 수 미기재** | **SQS·앙상블·시드 명시** | ✅ **우리가 낫다** |
| 오차막대 | log D\* 분산 가중 + **비중첩 10구간** | 시드 재표본 (modelc 3-seed ±0.032 eV) | ⚠ 서로 다른 오차원 |
| σ 환산 | **안 함** | NE(Haven=1), **절대값 인용 금지** | — |

### 10-2. 값 대조 — **무엇을 옮겨도 되고 무엇은 안 되나**

| 양 | [Wang22] | 우리 | 이식 가능? |
|---|---|---|---|
| **W_adhesion (J m⁻²)** | Li‖Li₂S 0.545 · Li‖Li₃P 0.675 · Li‖LiCl 0.263 (최선 배열) | `adhesion.json` SE‖NCM **1.05–1.11**(MLIP melt-quench, **비-canonical**) | 🔴 **금지.** 계면이 다르고(음극 vs 양극), 방법이 다르다(정적 DFT vs MLIP 담금질). **순위와 기전만** 가져온다 |
| **γ (J m⁻²)** | Li(100) 0.46 · Li₂S(111) 0.33 · LiCl(100) **0.12** | `adhesion.json` γ_SE comp1 **1.211** / comp3 0.565 / comp4 0.45 | 🔴 **금지.** 우리 γ_SE 는 아르지로다이트 표면, 저쪽은 이원화합물 표면 — **다른 물질**. 단 *"LiCl 표면이 이례적으로 안정하다"* 는 **정성 사실은 쓸 수 있다** |
| **Ea (eV)** | Li₂S+Vac 0.313 · Li₃P+Vac 0.155 · LiCl+Vac 0.399 | comp1 0.253 / modelc 0.224 (MLIP-MD) | 🔴 **금지 (다른 물질이다).** 다만 **"Li₂S·LiCl 이 아르지로다이트보다 Ea 가 높다"** 는 **부등호는 유효** |
| **D\* (cm² s⁻¹)** | 계면 400 K 1.8e−9 ~ 3.8e−6 | comp1 3.09e−6 / modelc 7.90e−6 @600 K | 🔴 **금지** — 온도·창·계·퍼텐셜이 전부 다르다 |
| **ESW / 산화 onset** | **없음** | 2.256 V | — 대조 불가 |
| **밴드갭** | **없음** | comp1 2.066 / modelc 2.099 eV | — 대조 불가 |
| **탄성** | **없음** | E_VRH 22.06 / 27.66 GPa | — 대조 불가 |

### 10-3. 🔴 **우리 `anode_interface_b2o3.json` 과 어긋나는 점 — 확인 필요**

[Wang22] Eq.(8) 및 그것이 근거로 든 XPS(Wenzel ref 14, Schwietert ref 22)는 **Li 금속 접촉 산물 = Li₂S + Li₃P + LiCl** 이다. LPSCl1.6 로 균형을 맞추면
```
Li₅.₄PS₄.₄Cl₁.₆ + 8 Li  →  4.4 Li₂S + Li₃P + 1.6 LiCl        ✎ (우리 균형, Wang Eq.8 과 같은 형태)
```
그런데 우리 `db/properties/anode_interface_b2o3.json` 의 **0 V(Li metal) 행**은
```
Li5.4P1S4.4Cl1.6 → Li3P + 1.6 LiCl + 4.4 S + 0.8 Li      ← Li₂S 가 없고 원소 S 가 Li 금속과 공존
```
- **Li₂S 가 산물 목록에 아예 없다**, 대신 **원소 S** 가 들어 있고 **Li 금속이 생성물 쪽**에 있다. Li 금속과 원소 S 가 평형공존하는 것은 열역학적으로 성립하기 어렵다(Li+S→Li₂S 가 크게 발열).
- 원인 후보: `tools/oxidation/anode_interface_stability.py:78` 의 `st = min(steps, key=|V−Va|)` 가 **`get_element_profile` 이 돌려준 구간 경계 중 엉뚱한 것을 집었거나**, pymatgen `Reaction` 문자열의 **방향(Li 흡수↔방출)** 이 그대로 찍혔을 가능성.
- **영향 범위**: 이 파일이 실제로 쓰는 판정은 `min_product_gap_eV` / `leaky_products` 이고, **Li₃P(0.7 eV)가 지배**하므로 *"Li₃P 가 전자누설원"* 이라는 결론 자체는 안 바뀐다. 하지만 **`reaction` 문자열은 인용하면 안 된다.**
- **권고**: `get_element_profile` 의 `evolution`(Li 흡수량, 부호 포함)을 같이 기록하도록 고치고, 0 V 행을 재도출한다. **기대값은 `+8 Li → 4.4 Li₂S + Li₃P + 1.6 LiCl`** 이다.
- 이 발견은 **[Wang22] 가 없었으면 안 잡혔다** — 외부 편이 우리 원장을 감사한 사례.

### 10-4. ✅ **우리 온도창 선택(600/800/1000 K)을 지지하는 새 근거**

§3g 표가 보이는 것: 같은 Li 금속인데 **600–1000 K 에서는 세 MTP 가 1.2–1.6× 안에서 일치**하고 **400 K 에서 20×, 300 K 에서 1709×** 로 벌어진다.
우리 `md_conductivity_protocol.md` 는 **400/500 K 를 아레니우스에서 제외**한다. 지금까지 그 사유는 ① 통계부족(He 2018 이 반박) ② 창 규약 붕괴(He 2018 이 지지) 였는데, **[Wang22] 가 세 번째 사유를 준다 — MLIP 자체의 외삽 발산.** 우리 UMA 는 계별 학습이 아니라 사전학습이라 발산 양상이 다를 수 있지만, **"학습/검증 온도 밖에서 D\* 를 신뢰하지 않는다" 는 규율의 독립 근거**다.
⚠ 단 **인과는 확정 아님** — 면방위·변형이 다른 것도 사실이므로, *"모델 발산이 유력한 설명"* 까지가 정직한 서술이다.

### 10-5. ✎ **digest 재계산 — Cl 함량이 음극측 계면을 어떻게 바꾸나 (논문 미보고)**

> **가정 4개를 먼저 적는다**: ① 분해 완결(Eq. 8 형) ② 접촉 **면적비 = 부피비** ③ 경로는 **병렬**(면적가중 컨덕턴스) ④ [Wang22] 의 D\*·W 를 그대로 사용(세 계면이 서로 다른 MTP 라는 §3g 문제는 그대로 물려받는다).
> **⇒ 자릿수 감각용이다. 수치를 인용하지 않는다.**

산물 부피비 (PBE 격자로 환산: Li₂S 46.5 · Li₃P 58.6 · LiCl 34.2 Å³/f.u.)

| | Li₂S | Li₃P | **LiCl** |
|---|---|---|---|
| **comp1** Li₆PS₅Cl (+8Li → 5:1:1) | **71.5 %** | 18.0 % | **10.5 %** |
| **modelc** Li₅.₄PS₄.₄Cl₁.₆ (+8Li → 4.4:1:1.6) | **64.4 %** | **18.4 %** | **17.2 %** |

**① 면적가중 접합일** (최선 배열 W: Li₂S 0.545 · Li₃P 0.675 · LiCl 0.263)
- comp1 **0.539 J m⁻²** → modelc **0.520 J m⁻²** = **−3.5 %**
- (최악 배열로 계산해도 0.462 → 0.435 = **−5.8 %**)
👉 **Cl-rich 가 음극측 접합일을 낮추긴 하지만 폭이 작다.** ⛔ *"Cl-rich 가 Li 금속 접합을 크게 망친다"* 는 **이 계산으로 말할 수 없다.**
