Repository: yonghoon7153-source/Yonghoon-DEM-DFT

# 📚 LITDB — 문헌 단일 시스템 (**SE·DFT 축 + DEM·MPM 축, 두 트랙**)

> **앞으로 논문은 여기서만 본다.** 여러 곳(db/literature, kb/papers, db/properties, Excel)에 흩어진 문헌을 한 곳에서 생각·참고·비교하기 위한 통합 MD 시스템.

## 왜 트랙이 둘인가
`INDEX.md` 는 argyrodite 전해질 축이라 접촉역학·MPM·건식전극 digest 가 들어갈 자리가
없다. 그래서 한때 64편이 **어느 인덱스에도 없었다**(open_items #7). 축을 나눠 그 구멍을
닫았고, 한 분모로 세면 “159편 중 98편 미언급” 같은 **가짜 미결**이 나온다
(`comparison_vs_ours.md:8`). 분리는 실측 근거가 있는 결정이다 — 합치지 말 것.

⚠ 이 표의 **편수는 적지 않는다.** 손으로 쓴 수는 반드시 낡는다(README 자신이 세 번 틀렸다).
현재값은 `python3 tools/litdb/build_index.py --check` 로 본다.

File: litdb/papers/wang2022_two_parameter_space_dendrite_constriction.md (part 1 of 2)
<!-- digest 표준 양식 (paper-level STANDALONE). 깊이 기준 = papers/zuo2022_chlorination_cathode_interface.md · 형식 = papers/agarwal2026_umlip_applicability_domain_ssb_interfaces.md
     2026-11-10 신규 작성 (논문 에이전트 · 사용자 읽기 목록 120 번 · cascade 트랙 = 사용자 1저자).
     읽는 이유: 문헌 갭 보고서 `reports/황화물 분해 부피 도펀트 문헌 갭.md` 가 "갭을 단정하기 전에 본문을 봐야 하는 다섯 편" 의 1 순위로 꼽은 편 (그때는 초록 수준).
     사용자 지정 질문 6 개 → §4 (쪽 · 절 · 그림/표 번호를 달아 답함).
     그림: 크롭 22 장 (본문 그림 6 + SI 그림 15 + SI 표 1). 자동 21 + 손 크롭 1 (`Fig. S11` — 도구가 번호 공백으로 보고) · 재크롭 1 (`Fig. S1` — 표지 저자 줄이 딸려 들어옴).
           크롭 PNG 를 Read 로 직접 본 것 17 장: `Fig. 1`–`6` 전부 · `Fig. S1` `S2` `S3` `S6` `S7` `S8` `S10` `S12` `S13` `S15` · `Table S1` (이 표는 글자 표가 아니라 XPS 원시 스펙트럼 격자라 이미지로 봤다).
           나머지 5 장 (`Fig. S4` `S5` `S9` `S11` `S14`) 은 SI 쪽 렌더 + 축소 대조판으로만 봤다 (크롭 PNG 를 원본 크기로 열지 않았다).
     ⚠ 이 논문의 그림은 전부 래스터 (벡터 경로 없음) 다. 'figure-read ≈' 값은 PDF 에 박힌 원본 래스터에서 축 눈금 픽셀과 막대 윗변 · 마커 중심 픽셀을 찾아 환산한 것이다 (논문이 표로 준 값이 아니다).
       검산: (가) `Fig. 1C` 왼쪽 K* 막대 25.19 ↔ 본문 25.1 GPa (나) y = 0 막대 8.44 ↔ 본문 8.4 GPa (다) Br 계열 E_hull 31–76 ↔ 본문 "30−75 meV/atom"
             (라) 세 패널의 원조성 마커 = Li 5.5 · P 1.0 · S 4.5 · Cl 1.5 (마) `Fig. S1a` 의 20 · 30 · 36 GPa 곡선이 한 Vε 로 서로 맞고 x = 0.4 에서 K* = 39.7 GPa 재현.
     '✎' = 우리 산술 (논문에 없는 값). '[추정]' = 우리 해석. 우리 쪽 숫자는 원장 경로만 가리킨다 (cascade 는 마감 파일 허용 문장만 · 절대 반응에너지 · 수송값 · W 값 없음). -->

# A Two-Parameter Space to Tune Solid Electrolytes for Lithium Dendrite Constriction — Wang, Ye, Chen & Li (*JACS Au* **2**, 886–897 (2022))

> slug `wang2022_two_parameter_space_dendrite_constriction` · DOI `10.1021/jacsau.2c00009` · type `HT thermodynamic screening (DFT 자료 기반 · Materials Project 124,497 물질 × Li 금속 pseudo-binary convex hull · 구속 앙상블) + ML (조성만 · Extremely Randomized Trees) + exp (halide 치환 argyrodite 고상 합성 · XPS 깊이 프로파일 · FIB-EDS · 다층 전고체 셀)` · PDF 업로드 `99bc2dd1-120._A_two-parameter_space_…pdf` (본문 12 pp = 886–897) + `884ad2f5-120._Sup_A_two-parameter_space_…pdf` (SI 13 pp: `Fig. S1`–`S15` · `Table S1` · ML 상세 1 쪽) · 사용자 읽기 목록 120 번 · digested `2026-11-10` · status ✅ · 태그 **[외부 · Xin Li 그룹 (구속 앙상블 계열) · ★ cascade 갭 판정 대상 · ⛔ 물성 4축 아님 (값이 ML 상대 지표)]**
> elements: Li, P, S, Cl, F, Br, I, Ge
> methods: DFT, XPS

> **저자 (표지 그대로)**: **Yichao Wang**† · **Luhan Ye**† (†공동 1 저자) · **Xi Chen** · **Xin Li**\* — John A. Paulson School of Engineering and Applied Sciences, **Harvard University**. 교신 `lixin@seas.harvard.edu`.
> 접수 2022-01-05 · 수정 · 수리 2022-03-14 · 게재 2022-03-29 · © 2022 The Authors (ACS · 공개 접근 — 표지에 CC 아이콘 · 문구는 확인 못 함).
> 기여: X.L. = 물리적 그림 구상 · 총괄 / **Y.W. · X.C. = DFT 고처리량 계산 + ML** / Y.W. · L.Y. = 실험. 이해상충 없음 (신고).
> 자금: MassCEC Catalyst Award · Harvard Climate Change Solutions Fund · Harvard Data Science Initiative Fund · Harvard Physical Sciences and Engineering Accelerator Award · CNS (NSF) · XSEDE.
> **자료 공개 없음** — 124,497 물질의 K\* · E_hull 표 · 학습 모델 · 코드 어느 것도 SI 에 없다 (SI 는 PDF 한 편: 그림 15 + 표 1 + ML 설명 1 쪽).
> 🎤 **관련 발표**: 해당 없음 — `litdb/talks/lee2026_skku_mlip_materials_design.md` §99-10 인입 대기열을 확인했고 이 논문은 그 표에 없다.
> 계보: Xin Li 그룹 구속 앙상블 연작의 **Li 금속 쪽 판**이다. 양극 전압 쪽 K_crit = ref 9 → `fitzhugh2021_sei_design_constrained_ensemble` (목록 121) · pseudo-binary 고처리량의 전편 = ref 16 → `fitzhugh2019_ht_functionally_stable_interfaces_sulfide` (목록 122) — 둘 다 **같은 날 병행 작성**됐다. 이 digest 의 판독 · 판정은 그 둘을 보기 전에 끝냈고, 끝에 대조해 맞물리는 곳에만 가리킴을 달았다 (§11.3). 전압 창 (구속 ESW) 판 = ref 12 → `gilgonzalez2022_synergistic_cl_constricted_esw` (우리 약칭 [GG]). 리뷰 `wang2025_ai_ecosystems_electrolyte_interface_ssb` 의 그림 8E–G 원본이 이 논문이다 (그 digest §14b '구해야 할 논문' 2 번 · §12-③ 미결 → 이 문서 §11.3 에서 답함).

---

## 0. 이 digest 를 읽는 법 — 먼저 걸리는 이름 넷

1. **이 논문의 'LPSCl' 은 Li₆PS₅Cl 이 아니다.** 약어 표 (p. 896) 대로 **LPSCl = Li₅.₅PS₄.₅Cl₁.₅** (Cl-rich) 이고 **LPSCl-X = Li₅.₅PS₄.₅Cl₁.₅₋ᵧXᵧ** (X = F, Br, I) 다. 우리 조성으로는 **modelc 명목 (Li₅.₄PS₄.₄Cl₁.₆) 에 가깝고 comp1 (Li₆PS₅Cl) 이 아니다.** Li₆PS₅Cl 은 본문에 이름으로만 나오고 값이 없다.
2. **이 논문의 'E_hull' 은 hull 위 에너지 (energy above hull) 가 아니다.** 물질과 Li 금속을 섞은 pseudo-binary 에서 **가장 큰 반응에너지의 크기** = |G_RXN(x₀, 0 GPa)| 다 (p. 886). 우리 문서 · MP 에서 쓰는 E_hull (그 조성의 준안정도) 과 **같은 이름 · 다른 양**이다.
3. **'K\*' 는 탄성 상수가 아니다.** 반응에너지를 반응 부피 팽창으로 나눈 **임계값** (식 3) 이고 단위만 GPa 다. 우리 B₀ · E_VRH 옆에 같은 양으로 놓지 않는다.
4. **X (할로겐) 양이 세 벌이다** — 합성 명목 y = 0.4 (F) · 0.15 (Br, I) / DFT 계산 X₀.₂₅ (셋 다) / ML 최소화 때 고정한 값 F 0.25 · Br 0.375 · I 0.375 (XPS 로 정함). 어느 숫자가 어느 조성의 것인지 매번 확인해야 한다.

읽는 순서 — 갭 판정만 필요하면 **§4**, 식과 회계는 **§5**, 도펀트별 숫자는 **§6.2**, 믿어도 되는지는 **§14**.

**본 그림 / 안 본 그림** — 크롭 22 장 중 17 장을 PNG 로 직접 봤다 (본문 `Fig. 1`–`6` 전부 + SI 11 장). `Fig. S4` · `S5` · `S9` · `S11` · `S14` 다섯 장은 SI 쪽 렌더와 축소 대조판으로만 봤다. 본문 서술과 어긋난 그림이 여럿 있었다 (§14-18 에 목록).

---

## 1. 한 줄 요약

Li 금속과 닿은 전해질을 **두 숫자** — 구속이 없을 때의 계면 분해 구동력 **E_hull** 과, 그 분해를 기계적 구속으로 멈추는 데 필요한 **임계 유효 탄성률 K\*** — 로 놓고, "**K\* 는 낮게 (< 20 GPa), E_hull 은 0 이 아니라 적당히 (10–150 meV/atom)**" 가 덴드라이트를 가두는 (dynamic stability) 조건이라고 주장한다. Materials Project 124,497 물질 전부에 대해 Li 금속과의 pseudo-binary 로 두 값을 계산하고, 조성만 입력으로 받는 트리 앙상블 ML 로 임의 조성에 외삽해 **Li₅.₅PS₄.₅Cl₁.₅ 와 그 F · Br · I 치환체, LGPS** 의 'K\* 최소화 조성' 을 찾는다 (Li 과잉 · S 결핍 방향). 합성한 입자 표면이 그 방향의 조성 기울기 (저자 용어 core–shell · XPS 로 ≈ 240 nm) 를 갖는다고 보고, LPSCl-X 를 중앙층으로 넣은 다층 셀이 8.6–30 mA/cm² 에서 1–2 만 사이클을 돈다 (대조 셀은 1,000 사이클 안에 80 %). ⚠ **반응 부피 변화 (reaction strain) 는 식의 기호로만 나오고 어느 조성에 대해서도 숫자가 없다. 도펀트는 할로겐 셋뿐이고, 도펀트별 K\* · E_hull 은 ML 예측 막대 그림 (표 없음) 이며 그 E_hull 축은 0.915 eV 를 통째로 뺀 값이다.** 양극 쪽은 다루지 않는다.

---

## 2. 메타

| 저자 | 저널/년 | DOI | 계 | 연구유형 |
|---|---|---|---|---|
| Y. Wang†, L. Ye†, X. Chen, X. Li\* (Harvard SEAS) | *JACS Au* **2**, 886–897 (2022) | 10.1021/jacsau.2c00009 | Li₅.₅PS₄.₅Cl₁.₅ · Li₅.₅PS₄.₅Cl₁.₅₋ᵧXᵧ (X = F, Br, I) · Li₁₀GeP₂S₁₂ / Li 금속 (0 V) 계면 · MP 전 물질 124,497 종 | HT 열역학 + ML + 합성 · 분석 · 셀 |

- 랩 표준 표기: *JACS Au*, 2, 886 (2022).
- 출처 표지: **[외부]** (Harvard Xin Li 그룹 · 우리 그룹 아님 · 팔로우 랩 아님).
- 분량: 본문 그림 6 · 식 3 · 표 0 · 참고문헌 30 / SI 그림 15 · 표 1 (스펙트럼 격자) · 참고문헌 1.

---

## 3. 이 논문이 던지는 질문 (Introduction 의 구조 · p. 886–888)

1. 전고체 셀은 액체가 없어 **분해가 국소 응력장을 만든다.** 기계적으로 잘 구속하면 그 응력이 이후 분해의 준안정성 · 속도 안정성을 바꾼다. 이를 정량화한 것이 구속 앙상블 (constrained ensemble) 이다 — 반응 변형 (reaction strain) 이 양인 분해는 국소 유효 탄성률 **K_eff** 가 충분히 크면 억제된다 (refs 7–9).
2. K_eff 는 미세구조 · 재료 강도 · 성형압 · 스택압 · 조립 절차가 섞인 **국소 값**이고 추정만 가능하다. 지금까지는 K_eff 를 훑으며 실험과 견줬다.
3. Li 금속 0 V 계면에서 반응의 Gibbs 에너지 G_RXN(x, K_eff) 는 K_eff 가 커질수록 0 으로 간다. **모든 혼합 조성 x 에서 0 이 되는 문턱이 K\***, 구속 없을 때 가장 큰 |G_RXN| 이 **E_hull** 이다.
4. **동역학**: 빈틈 · 균열 표면에서는 K_eff^min ≈ 0 이라 분해가 일어나지만, 분해 산물이 그 빈 공간을 다 메우면 주변 벽에 눌려 K_eff 가 올라간다. 공간이 메워지는 시점에 K_eff^max > K\* 이면 분해가 **K_eff = K\*** 에서 멈춘다.
5. K_eff^max 는 셀 설계로 거의 정해지고 **황화물 셀에서는 약 20 GPa** 라고 쓴다 (refs 7, 8, 10, 13 — 이 논문에서 재지 않았다). 그래서 **K\* 를 20 GPa 보다 충분히 아래로** 설계한다.
6. ★ 반직관 — 분해를 **없애려 하지 않고 환영한다.** *"we actually welcome a certain level of decomposition"* (p. 887). 국소적으로 구속이 깨진 곳에서 균열이 생기면 K_eff 가 다시 0 으로 떨어져 분해 ↔ 균열의 양의 되먹임이 돈다. 그것을 끊으려면 **분해가 균열 전파보다 빨리 균열을 메워야** 한다 — 분해 산물이 *"concrete or glue"* 구실을 한다 (p. 887–888). 그 속도를 간접으로 재는 가장 단순한 열역학량으로 E_hull 을 쓴다.
7. 따라서 **낮은 K\* + 충분한 (적당한) E_hull** 의 2 매개변수 공간. 이상적 E_hull 범위는 *"not known a priori and is not universal"* 이라 **K\* 를 먼저 최소화하고 E_hull 은 나중에 본다** (p. 888).
8. K\* 와 선행 개념 **K_crit** (ref 9 · Fitzhugh 2021 *EES*) 의 차이 (p. 887): K_crit 은 무기 화합물 (양극 등) 과 전해질을 섞을 때 미리 생긴 계면상이 **양극 전압**에서 더 분해되지 않을 문턱이고 고정된 한 조성 x₀ 에서만 본다. K\* 는 흑연 보호층 때문에 조립 때는 Li 와 닿지 않다가 사이클 중 덴드라이트로 닿는 **0 V 계면**이라, 모든 x 에서 0 을 요구한다.

---

## 4. ★ 갭 질문에 대한 답 — `reports/황화물 분해 부피 도펀트 문헌 갭.md` 판정

> 보고서의 잠정 결론: *"개념 (분해 부피 · 구속 · 이로운 분해 산물) 은 선점됐고, 비어 있는 것은 한 아지로다이트 호스트에서 도펀트별로 매긴 숫자 표"*. 이 결론이 본문 · SI 를 읽어도 서는가.

### 4.1 여섯 질문

| # | 질문 | 답 | 근거 위치 |
|---|---|---|---|
| 1a | HT + ML 세트에 어떤 물질이 들어 있나 | **Materials Project 의 전 물질 124,497 종** (조성 벡터는 원소 103 종 · Lr 까지). 물질마다 Li 금속과의 pseudo-binary 하나. **목록 · 표 · 자료 파일 없음** — 결과는 parity 그림 두 쌍뿐 | p. 888 (서론 마지막 문단) · p. 889 'Machine Learning' · p. 890 · SI p. 12 · `Fig. S15` |
| 1b | 이름으로 계산된 조성 | Li₅.₅PS₄.₅Cl₁.₅ · Li₅.₅PS₄.₅Cl₁.₅₋ᵧXᵧ (X = F, Br, I · y = 0–1.25) · Li₁₀GeP₂S₁₂ · 예시 P₂S₇ · LiCl. **Li₆PS₅Cl 은 정성 서술만 (값 없음) · Li₃PS₄ · Li₇P₃S₁₁ 은 한 번도 안 나온다** | p. 888 · p. 890–892 · `Fig. 1C` · `Fig. 2` · `Fig. S1` · `Fig. S2` · `Fig. S7` |
| 1c | 도핑 · 치환 아지로다이트가 있나 | **있다 — 할로겐 3 종 (F · Br · I) 을 Cl 자리에.** 그 밖의 원소 (O · 양이온) 는 0 | p. 888 · `Fig. 1C` · `Fig. S2` |
| 1d | 호스트 하나에 대한 도펀트별 값이 표 · 그림으로 나오나 | **표 0. 그림 3 패널** — `Fig. 1C` (Br) · `Fig. S2a` (I) · `Fig. S2b` (F), 각각 y = 0, 0.25, …, 1.25 여섯 점의 K\* · E_hull 막대. 단 ⓐ **ML 예측** ⓑ **K\* 를 최소화한 뒤의 조성**의 값이다 (가로축은 Li₅.₅PS₄.₅Cl₁.₅₋ᵧXᵧ 의 y 지만 최적화된 조성의 Cl 은 y 와 무관하게 ≈ 2 — §6.2) ⓒ **명목 도핑 조성 그대로의 값은 `Fig. 2` 에서 무도핑 · LGPS 와 한 점**으로 뭉쳐 있다 (*"all show similar values"*) | `Fig. 1C` · `Fig. S2` · `Fig. 2` 캡션 · p. 891 |
| 2a | E_hull 의 정의 · 식 | pseudo-phase A_xB_{1−x} (물질 + Li 금속) 의 hull 에너지 Hull(x, 0 GPa) = G_RXN(x, 0 GPa) 의 **최대 크기**. **식 (2)**: E_hull = −min_x Hull(x, K_eff) = max_x \|Hull(x, K_eff)\| · K_eff = 0 에서의 값을 2 매개변수의 한 축으로 쓴다. 단위 eV/atom = **혼합물 (물질 + Li) 원자당** | p. 886 · p. 888–889 식 (2) · p. 890 |
| 2b | 구속 분해 에너지 | **식 (1)**: Hull(x, K_eff) = Hull(x, 0 GPa) + K_eff·V(x)·ε(x) (G_RXN < 0 일 때) · 아니면 0. 변형에 **선형**인 항이다 | p. 888 식 (1) |
| 2c | 임계 탄성률 K\* | **식 (3)**: K\* = max_x { −Hull(x, 0 GPa) / (V(x)·ε(x)) }. ε(x) ≤ 0 이면 ε := 0 으로 두고 **K\* = ∞**. Li 에 본래 안정하면 E_hull = K\* = 0 | p. 889 식 (3) · p. 890 |
| 2d | reaction strain 의 정의 | **이 논문에 식이 없다.** *"both the volume (V) of the pseudo phase and the reaction strain (ε) are different [at different x]"* 한 문장과 *"following the procedure from our previous works"* (refs 9, 16) 뿐. 그런데 같은 날 digest 된 두 편을 보면 ref 16 (`fitzhugh2019_…`) 은 부피를 아예 무시하고 (ΔG ≈ ΔE) ref 9 (`fitzhugh2021_…`) 는 V⁰ 를 *"reference volume"* 한 마디로만 적는다 — 식의 원전은 그 앞 연작 (이 논문 refs 10 · 11 · 13) 이고 litdb 에 없다 | p. 888 |
| 2e | Li 저장소 처리 | **에너지**: Li 금속이 pseudo-binary 의 한 끝점이다 ('0 V' = 상대가 Li 금속). 혼합 분율 x 를 훑어 가장 나쁜 x 를 쓴다 — μ_Li 를 고정한 열린계 (grand-potential) 표현이 아니라 **닫힌 혼합의 최솟값**이다. **부피**: 명시 없음. ✎ `Fig. S1a` 를 역산하면 V·ε 가 전 구간 양수 (1.0–6.5 Å³/atom) 인데, 소모된 Li 금속 부피를 반응물에 넣으면 음수가 될 수밖에 없다 → **[추정 · 근거 강함] Li 금속 부피는 기준 부피에 들어가지 않는다 (전해질 부피 기준의 팽창)** | p. 888–889 · `Fig. 1A` · `Fig. S1` · §5.3 |
| 2f | 부피 정규화 | 에너지 · K_eff·V·ε 모두 **pseudo-phase 원자당** (`Fig. S1` 세로축 eV/atom · 가로축 "x Li + (1−x) P₂⸝₉S₇⸝₉" = 물질 화학식을 원자 1 개로 정규화). V(x) 의 분모가 무엇인지는 미기재 | `Fig. S1` · 식 (1) |
| 3 | 분해 부피 변화 (ΔV/V · reaction strain) 가 조성별 숫자로 보고되나 | **아니다.** ε · V 는 식 (1) · (3) 의 기호로만 나오고, 본문 · SI 어디에도 어느 조성의 ε · ΔV/V 숫자 · 그림 · 표가 없다. 부피 변화를 되찾을 수 있는 곳은 예시 `Fig. S1a` (P₂S₇∣Li) 하나뿐이고 그것도 우리가 K_eff 의존성에서 역산해야 한다 (§5.3). K\* 에 ε 가 접혀 들어가 있지만 어느 x 에서의 값인지 몰라 풀 수 없다 | p. 888–890 전체 · SI 전체 |
| 4 | "> 120,000 계면" 이라는 수가 이 논문에 있나 | **있다.** *"over 120 000 material interfaces to Li metal"* · *"over 120 000 material entries … from the Materials Project"* · *"all the 120 000 interphases"* (p. 888) · 정확한 수 **124,497** (p. 889 · p. 890 · SI p. 12). 뜻은 '**MP 물질 하나 × Li 금속' pseudo-binary 가 124,497 개**'다 — 서로 다른 전해질 계면 모델 12 만 개가 아니다 | p. 888 · p. 889 · p. 890 · SI p. 12 |
| 5 | 양극 쪽 (산화) 도 다루나 | **Li 금속 쪽만.** 계산은 전부 0 V 계면. 양극 전압 쪽 K_crit 은 선행 연구 (ref 9) 로 돌리고 개념 비교만 한다. *"the cathode interface stability is not the focus of the current work"* | p. 887 · p. 894 |
| 6 | 보고서 서술 중 본문과 어긋나는 것 | §4.2 | — |

### 4.2 보고서 문장 대조 (21 행 · 69 행 · 206 행 + 걸리는 이웃 행)

| 보고서 | 적힌 내용 | 본문 대조 | 판정 |
|---|---|---|---|
| 21 행 | "Li 금속 쪽에서 두 매개변수 (E_hull · K\*) 로 공간을 짠다 (HT + ML)" · 초록 인용문 · "K\* 를 20 GPa 보다 훨씬 아래로" | 셋 다 맞다 (초록 · p. 887). **빠진 것**: 설계 목표는 양쪽이다 — **K\* < 20 GPa 그리고 10 < E_hull < 150 meV/atom** (p. 888). 이 논문의 새 주장은 K\* 가 아니라 **E_hull 이 너무 낮으면 안 된다**는 쪽이다 | ⭕ 틀리지 않음 · 보탤 것 있음 |
| 21 행 | "그 HT 세트에 어떤 조성이 들어갔는지는 확인하지 못했다" | MP 전 물질 124,497 종 (목록 없음) + 위 1b | 확인됨 |
| 69 행 | "계산 (HT+ML)+실험" · "(E_hull, K\*) 공간 · 조성으로 위치 조정" · "Li 금속 쪽만 · 조성 범위 미확인" | 맞다. 조성 범위 = 할로겐 3 종 · 한 호스트 + LGPS | ⭕ |
| 206 행 | "HT+ML 세트의 조성 (도핑 아지로다이트 · Li₃PS₄ · Li₇P₃S₁₁?)" | 도핑 아지로다이트 **있음 (할로겐만)** · Li₃PS₄ · Li₇P₃S₁₁ **없음** | 답함 |
| 206 행 | "'> 120,000 계면' 진위" | 참 (124,497) — 단 뜻은 'MP 물질 × Li' | 답함 |
| 206 · 226 행 | "도핑 아지로다이트가 있으면 B 의 음극 쪽 '도펀트 축' 주장을 접는다" | **조건이 부분적으로 걸렸다** — §4.3 | 🔴 문구 수정 필요 |
| 19 행 | "치환체로 분해 부피를 해상한 계열은 지금까지 이 Cl 축 하나다" | ε 숫자로는 여전히 그렇다 (이 논문은 ε 를 안 낸다). 단 **할로겐 (F · Br · I) 축에서 ε 가 접힌 K\* 가 그림으로 있다**는 단서를 달아야 한다 | 🟡 단서 필요 |
| 47 행 | "Xin Li 계열은 V_SE 로 정규화한다 … Li 저장소를 부피 수지에 넣는지가 적혀 있지 않다" | 이 논문에도 **적혀 있지 않다.** `Fig. S1a` 역산으로는 Li 금속 부피가 빠져 있다 ([추정]) — 우리 `tools/oxidation/constrained_esw.py` 가 쓰는 규약 (소모 · 방출 Li 는 저장소 · 구속 고체 부피에 안 센다) 과 같은 쪽 | 🟡 한 칸 채움 (추정) |
| 55 행 | "Xin Li 계열에서 양의 reaction strain 은 이롭다" | 맞다 (ε ≤ 0 이면 K\* = ∞ · p. 889). **추가**: 이 논문은 한 걸음 더 간다 — 분해 자체를 균열 충전재로 **환영한다** | ⭕ + 보탤 것 |
| 59 행 | "탄성률을 … 상평형을 옮기는 자유에너지 페널티로만 썼고 균열 · 공극 핵생성 예측에는 쓰지 않았다" | 맞다. 이 논문의 균열 논의는 전부 정성 서술이다 (응력 · 파괴 기준 계산 0) | ⭕ |
| 207 행 | Fitzhugh 2021 (*EES*) 은 안 읽음 | 이 논문 p. 887 의 요약으로는 그 편이 **양극 전압 쪽** 계면상의 K_crit 이다 (무기 화합물 × 전해질의 사전 형성 계면상 · 고정 x₀). 보고서가 "구속 계열과 목적이 겹치지 않는다" 고 본 양극 쪽에 구속 계열 선행이 있다는 뜻이다. 같은 날 목록 121 로 digest 됐다 → 판정은 `fitzhugh2021_sei_design_constrained_ensemble` §7 에서 | 🟡 그 digest 로 넘김 |

### 4.3 판정 — 갭은 서지만 문구를 좁혀야 한다

**이 논문이 이미 한 것** — Li 금속 쪽 · 아지로다이트 호스트 하나 (Li₅.₅PS₄.₅Cl₁.₅) · 할로겐 치환 3 종 × 농도 6 점 · 구속 임계값 K\* 와 분해 구동력 E_hull 을 도펀트별 그림으로 · 조성 조정으로 그 좌표를 옮긴다는 설계 원리 · 합성과 셀 실증.

**이 논문에 없는 것**
- ① **분해 부피 변화 (ΔV/V · ε) 의 숫자** — 어느 조성에도 0 건.
- ② **숫자 표** — 0 건 (막대 그림뿐 · 자료 비공개).
- ③ **할로겐 밖의 도펀트** (O · Sb · Ge · Si · Sn · Al · Zn · Cu · B · Nd · Bi 등) — 0 건. (LGPS 의 Ge 는 호스트 원소다.)
- ④ **명목 도핑 조성에서의 도펀트별 값** — 한 점으로 뭉쳐 있다. 도펀트별로 갈린 값은 'K\* 최소화 조성' 의 것이고 그 조성은 도핑 격자가 아니다 (§6.2 · §14-5 · 7).
- ⑤ **구조를 본 계산 (DFT hull) 값** — 도펀트별 값은 전부 조성만 보는 ML 이고 E_hull 축은 0.915 eV 를 뺀 값이다 (§14-1).
- ⑥ **양극 쪽** · ⑦ **부피 회계의 선언** (Li 저장소 · 기체) · ⑧ **역학 환산** (응력 · 파괴 기준).

**권고 (결정은 사용자 몫)** — 보고서의 판정 규칙 (206 · 226 행) 을 글자대로 적용하면 "음극 쪽 도펀트 축" 을 통째로 새롭다고 쓰는 문구는 접어야 한다. 남는 주장은 이렇게 좁혀진다: *"Li 금속 쪽에서 할로겐 치환 3 종에 대해 구속 임계값 (K\*) 형태의 ML 예측은 있다 (Wang–Li 2022). 분해 부피 변화 자체를 도펀트별 숫자로, 회계를 선언하고, hull 기반으로, 할로겐 밖 도펀트와 양극 전위까지 낸 표는 없다."* 즉 보고서의 한 줄 결론은 **"도펀트별로 매긴 숫자" → "도펀트별로 매긴 ΔV/V 숫자 표 (회계 선언 포함 · 할로겐 밖 · 두 전위)"** 로 고치면 선다.

---

## 5. 정의와 식 — 보고량 수준으로 풀어 쓰기 (p. 886–890 · `Fig. 1A` · `Fig. S1`)

### 5.1 pseudo-binary 설정

- 물질과 Li 금속을 원자 분율로 섞은 가상의 상 (pseudo-phase) A_xB_{1−x}. `Fig. 1A` 가로축 *"x in 1−x material + x Li"* · `Fig. S1` 가로축 *"x in pseudo phase [x Li + (1−x) P₂⸝₉S₇⸝₉]"* — 물질 화학식을 원자 1 개로 정규화하므로 **x = 혼합물 속 Li 금속의 원자 분율**이다.
- Hull(x, 0 GPa) = G_RXN(x, 0 GPa) — pseudo-phase 가 그 조성의 평형 상 조합으로 분해할 때의 반응에너지. pymatgen 상도 (ref 15) 로 MP 에너지에서 계산. 단위 eV/atom (혼합물 원자당 · 음수).
- '0 V' 는 상대가 Li 금속이라는 뜻이다. 저자 표현은 *"a pseudobinary electrochemical interface calculation between the two at 0 V"* (p. 887) 인데, 계산은 혼합 분율 x 의 함수로 그리고 x 에 대해 최댓값을 고르는 꼴이다 (`Fig. 1A` · `Fig. S1`) — μ_Li 를 고정하고 Li 양을 자유롭게 두는 grand-potential 표현이 아니다.
- x 는 **0.1 간격 격자**로 훑는다 (`Fig. S1` 의 점 11 개 · ML 입력 *"x from 0 to 0.9"* · p. 889). ✎ 진짜 kink 가 격자 사이에 있으면 E_hull 이 조금 작게 나온다 (P₂S₇ 예시에서 두 직선 구간을 이어 보면 6 % 안팎 · 우리 외삽).

### 5.2 식 (원문 전사)

- **식 (1)** — 구속 hull: Hull(x, K_eff) = Hull(x, 0 GPa) + K_eff·V(x)·ε(x) if G_RXN(x, K_eff) < 0 ; = 0 if G_RXN(x, K_eff) ≥ 0.
- **식 (2)** — E_hull = −min_{0≤x≤1} Hull(x, K_eff) = max_{0≤x≤1} |Hull(x, K_eff)|. 2 매개변수 공간의 축은 K_eff = 0 에서의 값 |Hull(x₀, 0 GPa)| 이다 (p. 886 · p. 890).
- **식 (3)** — K\* = max_x { −Hull(x, 0 GPa) / (V(x)·ε(x)) }. *"If ε(x) ≤ 0, ε(x) will be defined to be 0 and K\* will become infinite. For the situation where the material is intrinsically stable with Li, both E_hull and K\* are zero by definition."*
- *"although in general K\* increases when E_hull increases, there is not a simple analytical relationship between K\* and E_hull"* — |Hull| 이 최대인 x 와 V·ε 이 최소인 x 가 다를 수 있어서다 (p. 890).
- [봄] 식 (1) 의 페널티는 **변형에 선형**이다 (½Kε² 꼴이 아니다). 식에서 K_eff 가 하는 일은 반응 팽창 ΔV = V·ε 에 곱해지는 유효 압력이다. 그래서 **K\* 는 차원으로나 꼴로나 |ΔE_rxn| / ΔV_rxn** — 반응을 p·ΔV 일로 상쇄하는 임계 압력과 같다 (유도는 이 논문에 없다 · 같은 그룹 2021 편이 p = K_eff·ε_RXN 과 추가 항 K_eff·ε_RXN·V⁰ 를 적는다 — `fitzhugh2021_sei_design_constrained_ensemble` §4.2).

### 5.3 ✎ `Fig. S1a` 역산 — 식 검산 + 부피 회계의 단서

`Fig. S1a` (P₂S₇∣Li) 의 마커를 읽으면 (figure-read ≈ · eV/atom):

| x (Li 분율) | 0 GPa | 20 GPa | 30 GPa | 36 GPa | 39.7 GPa | ✎ V·ε (Å³/atom) | ✎ \|Hull\|/(V·ε) (GPa) |
|---|---|---|---|---|---|---|---|
| 0.1 | −0.231 | −0.102 | −0.042 | 0 | 0 | 1.03 | 35.8 |
| 0.2 | −0.462 | −0.201 | −0.071 | 0 | 0 | 2.09 | 35.4 |
| 0.3 | −0.694 | −0.301 | −0.106 | 0 | 0 | 3.15 | 35.3 |
| 0.4 | −0.885 | −0.439 | −0.217 | −0.082 | 0 | 3.57 | **39.7** |
| 0.5 | −1.024 | ≈ −0.46 | −0.174 | 0 | 0 | 4.54 | 36.1 |
| 0.6 | **−1.164** | −0.473 | −0.128 | 0 | 0 | 5.54 | 33.7 |
| 0.7 | −1.088 | −0.281 | 0 | 0 | 0 | 6.46 | 27.0 |
| 0.8 | −0.724 | −0.187 | 0 | 0 | 0 | 4.30 | 27.0 |
| 0.9 | −0.363 | −0.095 | 0 | 0 | 0 | 2.15 | 27.1 |

- V·ε = [Hull(x, K) − Hull(x, 0)] / K 로 냈다 (1 eV/Å³ = 160.218 GPa). 20 · 30 · 36 GPa 세 곡선이 같은 V·ε 를 준다 (x = 0.4 에서 셋 다 3.57) → **식 (1) 의 선형성이 그림에서 확인된다.**
- 마지막 열의 최댓값이 x = 0.4 의 **39.7 GPa** — 그림 범례의 *"39.7 GPa = K\*"* 와 일치한다. E_hull 을 주는 조성은 x₀ = 0.6 (1.16 eV/atom) 인데 **K\* 를 정하는 조성은 x = 0.4** 다. 식 (3) 이 '가장 큰 |Hull|' 이 아니라 '모든 x' 를 요구한다는 것의 실례다.
- **부피 회계** — V·ε 는 전 구간 양수이고 x = 0.7 (P₂S₇ 의 완전 환원 P₂S₇ + 20 Li → 7 Li₂S + 2 Li₃P 는 x = 20/29 = 0.69) 근처에서 최대다. Li 금속 (≈ 20–22 Å³/atom) 은 생성물 속 Li 보다 부피가 크므로, 소모된 Li 금속의 부피를 반응물에 넣으면 이 반응의 부피 변화는 음수가 된다 (생성물 7 Li₂S + 2 Li₃P ≈ 445 Å³ ↔ Li 20 개만으로 ≈ 410–430 Å³ — 교과서 결정 부피를 쓴 우리 어림 · 논문에 없는 값). 그림은 양수다 → **[추정] 기준 부피는 전해질 (물질) 쪽만이고 Li 는 밖에서 들어오는 것으로 센다.** 같은 그룹의 [GG] (ε_RXN = (V_products − V_SE)/V_SE) · 2021 편의 그림 1d (부피 행에 고체 상만 · Li 는 조성 행에만 — `fitzhugh2021_…` §4.4) · 우리 `constrained_esw.py` 와 같은 규약이다.
- 이 표가 **이 논문에서 반응 부피를 숫자로 되찾을 수 있는 유일한 자리**이고, 대상은 전해질이 아니라 예시 물질 P₂S₇ 다.

### 5.4 ✎ K\* 크기의 물리적 검산 (LPSCl)

완전 환원 Li₅.₅PS₄.₅Cl₁.₅ + 8 Li → 4.5 Li₂S + 1.5 LiCl + Li₃P 에서 — 반응에너지를 문헌의 환원 전위 단계 (≈ 1.7 V 와 ≈ 0.9 V 부근 · 8 전자) 로 어림하면 화학식당 ≈ 11–12 eV, 생성물 부피에서 전해질 부피를 뺀 팽창이 화학식당 ≈ 70–85 Å³ (Li 금속 부피 제외 · 교과서 결정 부피) → |ΔE|/ΔV ≈ 0.13–0.17 eV/Å³ = **21–27 GPa**. 본문의 **K\* = 25.1 GPa** 와 같은 자리다. 즉 K\* ≈ 25 GPa 는 'Li 부피를 뺀 회계 + 완전 환원' 이면 자연스럽게 나오는 크기다 (자릿수 검산 · 입력은 논문 밖 일반 값 — 인용 금지). 같은 어림에서 혼합물 원자당 반응에너지는 ≈ 0.5–0.6 eV/atom 인데 논문의 E_hull 은 237 meV/atom 이다 — §14-1.

---

## 6. 핵심 수치 총정리 ★

### 6.1 계산 규모 · ML (`Fig. 1B` · `Fig. S15` · p. 889 · SI p. 12)

| 항목 | 값 | 위치 |
|---|---|---|
| HT 대상 | Materials Project **124,497** 물질 (조성 · 에너지 · 부피) × Li 금속 | p. 889 · SI p. 12 |
| ML 입력 | 원소 103 종 (Lr 까지) 조성 벡터 (합 = 1) · K\* 모델에는 x (0–0.9) 를 추가 입력 | p. 889 |
| ML 목표 | K\* (그 x 에서의 값) · 분해 에너지 | p. 889 |
| 모델 | 결정 트리 앙상블 — **Extremely Randomized Trees · 트리 30 개** | SI p. 12 |
| 분할 | 학습 80 : 검증 20 | p. 889 |
| 분해 에너지 오차 | 학습 **0.040** · 검증 **0.063** (eV/atom 으로 읽힘 · MAE 인지 RMSE 인지 미기재) | `Fig. S15a,b` |
| K\* 오차 | 학습 **0.81** · 검증 **0.91** (GPa) | `Fig. S15c,d` |
| 최적화 | 학습한 모델 위에서 **격자 탐색** · 원소마다 상대 조성 변화 **±50 %** 제약 (`Fig. 1C` · `Fig. S2`) · `Fig. 2` 는 20–50 % | p. 889 · p. 891 · SI p. 12 |
| E_hull 영점 | LiCl (DFT 로 Li 에 ≈ 0 eV) 근처 조성 Li₀.₄₉Cl₀.₄₉S₀.₀₁P₀.₀₁ 의 ML 예측이 **0.915 eV** → `Fig. 1C` · `S2` · `S7` 의 분해 에너지를 전부 **0.915 eV 내린다** | p. 889 · SI p. 12 |
| DFT (자체) | Li₅.₅PS₄.₅Cl₁.₅ · Li₅.₅PS₄.₅Cl₁.₂₅X₀.₂₅ (X = F, Br, I) · Li₁₀GeP₂S₁₂ 의 에너지 · 부피 — *"the same setup as that for mp-985592 Li₆PS₅Cl in the Materials Project"* · **그 결과값은 어디에도 없다** | p. 888 |

`Fig. S15` 를 본 것 (figure-read): 분해 에너지 parity 의 점 구름이 **참값 ≈ −0.1 eV/atom 에서 수평으로 잘려 있다** (0 과 −0.1 사이에 점이 없다) · 축은 −2.0–0.0 eV/atom. K\* parity 의 축은 **5–25 GPa** 이고 띠가 양 끝까지 닿아 있다.

### 6.2 도펀트별 K\* · E_hull — `Fig. 1C` (Br) · `Fig. S2a` (I) · `Fig. S2b` (F)

> ⚠ 전부 **ML 예측 · K\* 최소화 뒤 조성**의 값이고 `figure-read ≈` 다 (본문이 준 숫자는 25.1 · 8.4 GPa · 237 · "30−75" meV/atom · "around 10 GPa" 뿐). E_hull 은 0.915 eV 를 뺀 값. 조성은 그림의 마커 (화학식 단위 · 합 ≈ 12.5).

**원조성 (왼쪽 패널 · 세 그림 공통)** — K\* **25.1–25.2 GPa** (본문 25.1) · E_hull 막대 **≈ 191–196 meV/atom** (세 패널에서 같은 높이 · ⚠ 본문은 237 · `Fig. 2` 원은 ≈ 241 — 막대가 본문보다 ≈ 20 % 낮다).

| y | **Br** K\* (GPa) / E_hull (meV/atom) | Br 조성 Li · P · S · Cl · Br | **I** K\* / E_hull | I 조성 Li · P · S · Cl · I | **F** K\* / E_hull | F 조성 Li · P · S · Cl · F |
|---|---|---|---|---|---|---|
| 0.00 | 8.4 / < 2 (축 바닥) | 7.42 · 0.50 · 2.39 · 2.24 · 0 | 8.5 / < 2 | 7.44 · 0.50 · ≈2.4 · 2.23 · 0 | 8.5 / < 2 | 7.45 · 0.49 · 2.40 · 2.23 · 0 |
| 0.25 | 7.8 / 31 | 7.09 · 0.51 · 2.47 · 2.19 · 0.25 | ≈ 8.1 / 14 | 7.29 · 0.51 · 2.36 · 2.19 · 0.24 | 10.0 / 54 | **7.91 · 0.49 · 3.13 · 0.74 · 0.24** |
| 0.50 | 7.2 / 36 | 7.00 · ≈0.5 · 2.39 · 2.14 · 0.49 | 8.9 / 30 | 7.13 · ≈0.5 · ≈2.3 · 2.15 · 0.51 | 9.9 / **막대 없음** | 8.65 · ≈0.5 · 2.15 · 0.74 · 0.49 |
| 0.75 | 6.9 / 48 | 6.95 · 0.44 · 2.42 · 1.89 · 0.75 | 8.2 / 41 | 7.14 · 0.42 · 2.30 · 1.90 · 0.75 | 10.4 / 17 | 8.47 · 0.45 · 2.12 · ≈0.7 · 0.74 |
| 1.00 | 6.6 / 56 | 6.77 · 0.45 · 2.26 · 2.04 · 1.00 | ≈ 7.7 / 29 | 7.25 · 0.41 · 2.04 · 1.83 · 1.00 | 11.0 / 49 | 8.28 · 0.44 · 2.07 · 0.67 · 1.00 |
| 1.25 | 6.3 / 76 | 6.54 · 0.45 · 2.25 · 2.00 · 1.24 | 7.7 / 43 | 7.13 · 0.44 · 1.98 · 1.74 · 1.25 | 11.6 / 78 | 8.12 · 0.43 · 2.02 · 0.67 · 1.25 |

읽을 것:
- **y = 0 (도핑 없이 최소화)**: K\* 25.1 → 8.4 GPa · E_hull → ≈ 0 (본문 *"0 meV/atom"* · `Fig. 2` 에서는 ≈ 0.36). 조성 Li₇.₄P₀.₅S₂.₃Cl₂.₂ (캡션).
- **Br**: E_hull 이 y 에 따라 단조 증가 (31 → 76) · K\* 6–8 GPa (본문은 *"around 10 GPa"*).
- **I**: 14 → 30 → 41 → 29 → 43 — 단조가 아니다.
- **F**: 54 → (막대 없음) → 17 → 49 → 78 — **톱니**다. y = 0.50 에는 E_hull 막대가 아예 없다 (축 바닥 ≈ 2 meV/atom 아래). K\* 는 10–12 GPa 로 셋 중 가장 높다.
- **가로축 라벨과 실제 조성이 다르다** — 라벨은 *"y in Li₅.₅PS₄.₅Cl₁.₅₋ᵧXᵧ"* 인데 최적화된 조성의 Cl 은 Br · I 계열에서 y 와 무관하게 **1.7–2.2** 다 (명목이면 y = 1.25 에서 0.25 여야 한다). F 계열은 반대로 Cl 이 **≈ 0.7** 로 떨어진다. 즉 이 막대는 '할로겐을 y 만큼 넣은 아지로다이트' 의 값이 아니라 **'Li–P–S–Cl 을 K\* 최소 쪽으로 옮기고 X 를 y 로 고정한 조성'** 의 값이다.
- ✎ y = 0 조성 Li₇.₄₂P₀.₅₀S₂.₃₉Cl₂.₂₄ 를 원조성 Li₅.₅PS₄.₅Cl₁.₅ 와 견주면 **P −50 % · Cl +49 % 가 허용 한계 (±50 %) 그대로**이고 S −47 % 도 한계 근처다 (Li +35 % 는 합 12.5 를 맞추는 나머지). 최적점이 제약 상자의 모서리에 있다 (§14-5).
- ✎ 같은 조성의 전하 수지: 양이온 7.42 + 5 × 0.50 = 9.92 ↔ 음이온 2 × 2.39 + 2.24 = 7.02 → **전자 2.9 개 과잉** (화학식 12.5 원자당). S²⁻ · Cl⁻ 로 두면 P 의 형식 전하가 ≈ −0.8 — P⁵⁺ → P³⁻ 환원 (8 전자) 의 ≈ 70 % 를 이미 지난 조성이다. 'Li 과잉' 은 전하 중성을 넘어선 (미리 환원된) 조성이라는 뜻이다.

### 6.3 `Fig. 2` — 2 매개변수 공간의 네 점 (figure-read ≈)

| 점 | K\* (GPa) | E_hull (meV/atom) | 무엇 |
|---|---|---|---|
| 파랑 — LPSCl-core · LGPS-core · LPSCl-X-core | 24.8 | 241 | 명목 조성 Li₅.₅PS₄.₅Cl₁.₅ · Li₁₀GeP₂S₁₂ · Li₅.₅PS₄.₅Cl₁.₁F₀.₄ · Li₅.₅PS₄.₅Cl₁.₃₅Br₀.₁₅ · Li₅.₅PS₄.₅Cl₁.₃₅I₀.₁₅ — **다섯 조성이 한 점** (본문 25.1 GPa · 237 meV/atom) |
| 주황 — LGPS-min(K\*)-shell | 17.7 | 104 | Li₁₄.₂Ge₀.₉P₁.₈S₈ |
| 빨강 — LPSCl-X-min(K\*)-shell | 8.7 | 38 | Li₇.₉P₀.₅S₃.₁Cl₀.₇F₀.₂₅ · Li₇.₁P₀.₅S₂.₄Cl₂.₂Br₀.₃₇₅ · Li₇.₂P₀.₅S₂.₃Cl₂.₂I₀.₃₇₅ — **세 조성이 한 점** |
| 초록 — LPSCl-min(K\*)-shell | 8.5 | 0.36 | Li₇.₄P₀.₅S₂.₃Cl₂.₂ |

- 세로축은 로그 (10⁰–10³) · 가로축 라벨은 단위 없이 *"K\*"*.
- 저자가 겨누는 곳은 **빨강 · 주황 주변** (*"The central region … around LPSCl-X-min and LGPS-min should be targeted"*) 이다. **초록 (E_hull 최저) 은 목표가 아니라 반례**다 — E_hull 이 너무 낮아 균열을 못 메운다는 쪽.
- ✎ 빨강 한 점은 §6.2 표에서 세 조성을 보간한 값 (F₀.₂₅ ≈ 10.0 GPa · 54 / Br₀.₃₇₅ ≈ 7.5 · 33 / I₀.₃₇₅ ≈ 8.5 · 22) 의 평균 (8.7 GPa · 36 meV/atom) 과 맞는다. 즉 도펀트 셋은 실제로는 K\* 7.5–10 GPa · E_hull 22–54 meV/atom 에 흩어져 있고 그림이 한 점으로 그렸다.
- 목표 창 **K\* < 20 GPa · 10 < E_hull < 150 meV/atom** 은 *"estimated from the comparison of the predicted metrics … with the tested performances of known electrolytes"* (p. 888) — 이 네 점과 셀 성능을 맞춰 **사후에** 정한 것이다.

### 6.4 LGPS — `Fig. S7b,c` (figure-read ≈)

| 조성 변화 제약 (%) | 5 | 10 | 20 | 50 | 100 |
|---|---|---|---|---|---|
| K\* (GPa) | 24.0 | 23.5 | 20.8 | 6.9 | 4.6 |
| 분해 에너지 (eV/atom · 0.915 뺀 값) | +0.26 | +0.24 | +0.19 | **−0.01** | **−0.16** |
| 조성 분율 Li / S / P / Ge | 0.42 / 0.46 / 0.085 / 0.04 | — | 0.47 / 0.39 / 0.095 / 0.05 | 0.70 / 0.24 / 0.04 / 0.02 | 0.77 / 0.14 / 0.01 / 0.08 |

- 곡선은 **다섯 제약값의 꼭짓점을 직선으로 이은 것**이다 (20 % 와 50 % 사이는 계산점이 없다).
- 캡션: *"A relative small change in composition such as 30 % can decrease the K\* to below 20 GPa along with a relatively large decomposition energy of 147 meV/atom."* ✎ 직선 위 30 % 는 ≈ 16 GPa · ≈ 126 meV/atom 이고, 147 meV/atom 은 K\* ≈ 17.7 GPa (제약 ≈ 27 %) 자리다. `Fig. 2` 의 주황 점은 (17.7 GPa · 104 meV/atom) — **같은 LGPS-min 의 E_hull 이 그림마다 104 · 126 · 147 로 다르다.**
- ⚠ 제약 50 % 이상에서 **분해 에너지가 음수**다. 식 (2) 의 E_hull 은 크기라 음수가 될 수 없다 (§14-3).
- 50 % 에서 S · P · Ge 가 전부 −50 % (한계값) 이다 — LPSCl 과 같은 '상자의 모서리'.

### 6.5 코어–쉘 조성 — XPS 깊이 프로파일 (`Fig. 3B` · `Fig. S3` · `Fig. S6b` · `Fig. S7a` · figure-read ≈ mol %)

| 시료 | 깊은 쪽 (밀링 430 s · LGPS 는 130 s) Li / S / Cl / P / X | 표면 (0 s) Li / S / Cl / P / X | 표면에서의 변화 |
|---|---|---|---|
| LPSCl (무도핑) | 47 / 30 / 14 / 8.8 / — | 53 / 25 / 15 / 6.5 / — | Li↑ S↓ P↓ Cl 약간↑ |
| LPSCl-Br | 49.7 / 28.8 / 11.8 / 8.2 / 1.3 | 54.8 / 22.8 / 14.2 / 5.9 / 2.0 | Li↑ S↓ P↓ Cl↑ Br↑ |
| LPSCl-F | 48.5 / 27.0 / 10.1 / 7.8 / 6.6 | 50.2 / 23.8 / 16.6 / 6.3 / **3.2** | Li 약간↑ · S↓ P↓ · Cl↑ · **F↓ (절반)** |
| LPSCl-I | 44.6 / 30.2 / 13.3 / 9.0 / 3.0 | **43.3** / 25.0 / 18.1 / 6.3 / **7.2** | **Li 변화 없음 (오히려 −1)** · S↓ P↓ · Cl↑ · I↑ (2.4 배) |
| LGPS (Ge 포함) | 44 / 42.5 / — / 6.8 / Ge 6.8 | 50 / 38 / — / 7.0 / Ge 5 | Li↑ S↓ Ge↓ · **P 변화 없음** |

- 깊이 점은 넷뿐이다 (0 · 30 · 130 · 430 s). 큰 변화는 **0 s 점 하나** (스퍼터 전 표면) 에 몰려 있고 130 s 점은 430 s 와 거의 같다 (Cl 만 F · I 시료에서 깊이 전체에 걸쳐 기운다).
- 깊이 눈금: Ar⁺ 1 keV 의 Ta₂O₅ 밀링 속도 0.26 nm/s 에 **체적탄성률 비 (Ta₂O₅ ≈ 140 GPa ÷ LPSCl 계 ≈ 20 GPa = 7)** 를 곱해 1.82 nm/s 로 환산 → 130 s ≈ 240 nm · 430 s ≈ 780 nm. 저자의 '쉘 두께 ≈ 240 nm' 는 이 환산에서 나온다 (p. 890 · p. 892).
- 정량은 Li · P · S · Cl · X 다섯 원소의 합이 100 이다. **O 1s · C 1s 는 어디에도 없다.**
- FIB-EDS 선 프로파일 (`Fig. 3A` · `Fig. S6a` · 세기비 · 점 간격 ≈ 200 nm · figure-read ≈): LPSCl-Br 코어 S 0.72 · P 0.23 · Cl 0.02–0.03 · Br 0.02 → 가장자리 ≈ 0.4–0.5 µm 에서 S 0.35–0.40 · Cl 0.33–0.40 · P 0.12–0.15 · Br 0.11–0.12. 무도핑 LPSCl 코어 S 0.72 · P 0.23 · Cl 0.05 → 바깥 가장자리 ≈ 1.2 µm 에서 S 0.36–0.53 · Cl 0.22–0.31 · **P 0.25–0.36 (증가)** · 입자 안쪽 균열 가장자리 (점 20–22) 에서는 S 0.47–0.55 · Cl 0.27–0.37 · P 0.17–0.18 (감소).

### 6.6 Li 증착 뒤 XPS (`Fig. S8`) — 분해 세기의 실험 순서

비대칭 셀 Li-G ∣ LPSCl ∣ LGPS ∣ (시험 전해질) 에서 방전으로 Li 를 시험 전해질에 증착한 뒤 (전류 · 용량 미기재):

| | LPSCl | LPSCl-F | LPSCl-Br | LPSCl-I | LGPS |
|---|---|---|---|---|---|
| 환원된 S (S 2p 분율) | 9 % | 17 % | 17 % | 13 % | 17 % |
| 환원된 P (P 2p 분율) | 4 % | 6 % | 10 % | 4 % | 2 % |
| 펠릿 색 | 회색 · 은색 (Li 금속) | 짙은 회색 | 짙은 회색 | 짙은 회색 | 검정 |

저자: LPSCl 이 가장 약하게 분해 — `Fig. 2` 의 E_hull 순서와 맞다. (환원된 P 는 LGPS 가 가장 낮다.)

### 6.7 셀 (`Fig. 4` · `Fig. 5` · `Fig. S9`–`S12` · 55 °C · 스택압 250 MPa · 양극 2 mg/cm²)

| 셀 | 조건 | 결과 | 위치 |
|---|---|---|---|
| 대조 Li-G ∣ LPSCl ∣ LNO@811 (단층 · 같은 총 두께) | 20 C = 8.6 mA/cm² | 초기 방전 120 mAh/g · **1,000 사이클 안에 80 %** (figure-read: 80 % 는 ≈ 300–400 사이클 · 1,000 사이클에 ≈ 68 mAh/g · 2,300 사이클에 ≈ 35) · 다른 대조 셀 다수는 첫 충전에서 단락 (`Fig. S9` 2 개) | `Fig. 4B,D` · p. 893 |
| Li-G ∣ LPSCl ∣ **LPSCl-F** ∣ LPSCl ∣ LNO@811 | 0.5 C 5 회 뒤 20 C | **25,000 사이클** · figure-read 20 C 용량 ≈ 91 (시작) → ≈ 94 (최대 · ≈ 2,500) → ≈ 82 (10,000) → ≈ 73 (20,000) → ≈ 70 (25,000) mAh/g · 그림의 80 % 선 (≈ 70 mAh/g) 에 ≈ 24,000–25,000 사이클에 닿음 · 0.5 C 용량 ≈ 148 | `Fig. 4A,B` |
| Li-G ∣ LPSCl ∣ **LPSCl-Br** ∣ LPSCl ∣ LNO@811 | 같음 | **16,600 사이클** · figure-read ≈ 90 → ≈ 79 (5,000) → ≈ 73 (10,000) → ≈ 69 (끝) · 80 % 선 (≈ 70 mAh/g) 에 ≈ 12,000 사이클 전후로 닿고 그 뒤 선을 따라간다 · 0.5 C ≈ 137 | `Fig. 4C,D` |
| Li-G ∣ LPSCl ∣ **LPSCl-I** ∣ LGPS ∣ 811 (양극 복합체도 LGPS) | 율 시험 | 0.5 C ≈ 200 · 20 C (8.6 mA/cm²) **128 mAh/g** · 23 C (10 mA/cm²) ≈ 110 으로 3,000 사이클 | `Fig. 5A,B` |
| 같은 구성 | 20 mA/cm² · 30 mA/cm² | 81 · 70 mAh/g 에서 시작해 각각 **17,000 사이클** (figure-read 끝 ≈ 69 · ≈ 57 → 유지율 ≈ 85 % · ≈ 81 %) | `Fig. 5D` |
| 같은 구성 | 전류 계단 | 17.2 / 25.8 / 34.4 / **43 mA/cm²** 에서 101 / 81 / 62 / 46 mAh/g · 낮은 전류로 돌아오면 회복 | `Fig. 5C,F` |
| 쿨롱 비효율 | 20 C | LPSCl-F · Br: 본문 *"10⁻⁴–10⁻³"* — figure-read: 0 을 중심으로 ±5 × 10⁻⁴ 의 계단 띠 (음수 포함) · Br 셀은 첫 ≈ 500 사이클에 0.05–0.07 | `Fig. S10` |
| 쿨롱 비효율 | 20 · 30 mA/cm² | 본문 *"on the order of 10⁻³"* — figure-read: **20 mA/cm² 는 전 구간 음수 (0 ~ −0.010)** · 30 mA/cm² 는 +0.004–0.010 | `Fig. S12` |
| 에너지 밀도 (양극 활물질 기준) | — | 20 C 450 Wh/kg (평균 3.53 V) · 0.5 C 774 Wh/kg (3.80 V) | p. 890 |

- 저자 결론: 중앙층에 LPSCl-X 를 쓰면 사이클 안정성이 **적어도 10 배** (LGPS 중앙층은 같은 조건에서 10,000 사이클 · ref 4).
- 낮은 양극 로딩 (2 mg/cm²) · 높은 스택압은 저자가 한계로 적는다 (p. 894–895).

### 6.8 사이클 뒤 분석 (`Fig. 6` · `Fig. S13` · `Fig. S14`)

| | 대조 LPSCl (8.6 mA/cm² · ≈ 2,000–2,500 사이클) | LPSCl-I (30 mA/cm² · 17,000 사이클) |
|---|---|---|
| Li 1s | 밀링 0–430 s 내내 같은 모양 · 54.4 eV (저자: Li 금속) 큰 봉우리 + 55.9 eV (Li⁺) | 0 s 에서는 54 eV 쪽이 크고 밀링할수록 55.9 eV 쪽으로 옮겨 감 |
| 조성 (figure-read ≈) | Li **≈ 90 %** 로 일정 · Cl ≈ 7–8 % · S ≈ 2 % · P ≈ 0–1 % | Li 93 → 79 → 60 → 53 % · S 4 → 27 % · Cl → 12 % · P → 6 % · I → 2 % (0 → 430 s) |
| S 2p | 변화 없음 (`Fig. S14b`) · **P 2p 는 신호가 거의 없다** (`Fig. S14c`) | 환원된 S 성분이 보임 (`Fig. 6G`) |
| 단면 SEM | 큰 기공 (`Fig. S13` a₂) · 미세균열 망 (a₄) | LPSCl-I 층은 치밀 (c₂) · LPSCl-Br 층도 치밀 (b₂) · 음극 쪽 LPSCl 층은 균열 (b₃ · c₃) |

저자 해석: 대조 셀은 Li 금속이 LPSCl 층 전체의 균열로 침투했고 분해가 부족했다. LPSCl-I 는 Li 침투 · 분해가 쉘 영역에 국한됐다.

---

## 7. 논증 사슬 판정 — 고리마다 무엇이 받치나

| # | 고리 | 근거 | 판정 |
|---|---|---|---|
| 1 | 양의 반응 변형을 가진 분해는 K_eff ≥ K\* 에서 준안정화된다 | 선행 (refs 7–9) · 식 (1) | 틀의 전제 — 이 논문에서 다시 검증하지 않는다 |
| 2 | 황화물 셀의 K_eff^max ≈ 20 GPa | 인용 한 문장 (refs 7, 8, 10, 13) | **가정** (이 논문 측정 0) |
| 3 | 분해가 균열을 빨리 메워야 하고 그 속도의 대리량이 E_hull 이다 | 논리 · *"simplest thermodynamic quantity … to indirectly estimate this kinetic effect"* | **가설** — 속도 · 부피 충전의 직접 관측 0 |
| 4 | 124,497 물질의 K\* · E_hull → 조성 ML | `Fig. S15` | 조성만 · 학습 범위가 목표 창을 비켜 감 (§14-1 · 2) |
| 5 | K\* 최소화 조성은 Li 과잉 · S (P) 결핍 | `Fig. 1C` · `Fig. S2` · `Fig. S7b` | 제약 상자의 모서리 (§14-5) |
| 6 | 합성 입자 표면이 그 방향이다 (core–shell) | XPS · EDS | **부분 일치** — F 의 Cl · I 의 Li · LGPS 의 P 는 어긋남 · LiCl 석출이라는 다른 설명이 있다 (§14-12 · 14) |
| 7 | 쉘 조성이 `Fig. 2` 의 목표 영역에 든다 | `Fig. 2` | X 양 · 제약 폭을 XPS 에 맞춰 정했다 → 독립 예측이 아니다 (§14-8 · 11) |
| 8 | LPSCl-X 중앙층 셀이 10 배 넘게 오래 간다 | `Fig. 4` · `Fig. 5` | **관측** (조건당 셀 1 개 · 다층 구성 교락 · §14-15) |
| 9 | 사이클 뒤 LPSCl 은 Li 금속 침투 · LPSCl-I 는 표면에서 멈춤 | `Fig. 6` · `Fig. S13` | 관측 — 단 대조 조건이 다르고 Li 금속 배정에 O 1s 가 없다 (§14-13 · 17) |
| 10 | ⇒ "적당한 E_hull + 낮은 K\*" 가 설계 원리 | 1–9 | 데이터가 가르는 것은 **E_hull 한 축** (실패 0.36 ↔ 성공 38 meV/atom) 이고 K\* 는 두 경우가 같다 (8.5 ↔ 8.7 GPa · §14-10) |

---

## 8. DFT/계산 방법 ★

- **code / functional / PAW / k-points / ecut**: **직접 쓰지 않는다.** *"calculated using DFT with the same setup as that for mp-985592 Li₆PS₅Cl in the Materials Project"* 한 문장 (p. 888). MP 표준이면 VASP · PBE (GGA) · PAW · 520 eV 다 ([추정]).
- **자체 DFT 대상**: Li₅.₅PS₄.₅Cl₁.₅ · Li₅.₅PS₄.₅Cl₁.₂₅X₀.₂₅ (X = F, Br, I) · Li₁₀GeP₂S₁₂ 의 에너지 · 부피. 셀 크기 · 원자 수 · **분수 점유의 배열 방법 (무질서 처리) 미기재**. 결과값 미보고 — 본문의 조성별 값은 전부 *"predicted by machine learning"* 이다 (`Fig. 2` 캡션).
- **HT 입력**: MP 의 124,497 물질 (조성 · 에너지 · 부피 · 구속 없는 0 K 값). MP 판 · 조회 날짜 미기재.
- **열역학**: pymatgen 상도 (ref 15) 로 pseudo-binary hull → 식 (1)–(3). 엔트로피 · 온도 · 기체 상 처리 · 준안정 상 제외 규칙에 대한 언급 없음.
- **DFT+U · vdW · 스핀**: 미기재 (MP 설정 위임).
- **AIMD · MLIP · NEB**: 없다.
- **ML**: §6.1 — scikit-learn 류 Extremely Randomized Trees (구현 미기재) · 트리 30 · 80 : 20 · 격자 탐색 · ±50 % (또는 20–50 %) 제약 · LiCl 영점 보정.
- **무질서 처리**: 계산 쪽은 '조성만' 이라 구조가 아예 없다. *"our electrolyte design to minimize K\* is based only on the machine learning of compositional information, regardless of the crystal phases"* (p. 892).

---

## 9. Post-processing · 실험 방법 ★

- **합성**: Li₂S · P₂S₅ · LiCl · LiF · LiBr · LiI 를 Ar 하에 16 h 볼밀 → 석영관 Ar 흐름 **550 °C 1 h** · 승온 5 °C/min · **냉각 1 °C/min**. 조성 Li₅.₅PS₄.₅Cl₁.₅ · Li₅.₅PS₄.₅Cl₁.₁F₀.₄ · Li₅.₅PS₄.₅Cl₁.₃₅Br₀.₁₅ · Li₅.₅PS₄.₅Cl₁.₃₅I₀.₁₅. LGPS 는 구매 (MSE · 325 mesh).
- **XRD** (`Fig. S4`): LPSCl · LPSCl-Br 는 F4̄3m 단상 · **LPSCl-F · LPSCl-I 는 불순물 상이 있다** (상 미동정). SEM (`Fig. S5`): 입자 수 µm – ≈ 30 µm.
- **SEM-FIB-EDS**: FEI Helios 660 · 10 kV · 시료 이송 중 공기 노출 ≈ 15 s · FIB 로 자른 입자 단면의 선 스캔 · 'intensity ratio' (보정 방법 미기재).
- **XPS**: Thermo K-Alpha+ · 진공 이송 모듈 · 빔 400 µm (단면 측정 70 µm) · Ar⁺ 단원자 1 keV 밀링 · survey 스펙트럼으로 정량 · Avantage 로 피팅. 밀링 속도 환산은 §6.5.
- **셀**: Li 박 (Ø 6.3 mm · 25 µm · 1.62 mAh · 5.2 mAh/cm²) 위에 흑연 막 (Ø 9.5 mm · 흑연 95 + PTFE 5 wt % · Li : 흑연 용량비 2.5 : 1) ∣ LPSCl 30 mg (120 µm) ∣ 중앙층 100 mg (400 µm) ∣ (분리층 60 mg · 240 µm) ∣ 양극 복합체. 양극: LiNbO₃ 1.9 wt % 코팅 NMC811 (LiNi₀.₈₃Mn₀.₀₆Co₀.₁₁O₂ 단결정) 70 + LPSCl 또는 LGPS 30 wt % (+ PTFE 3 %) · **2 mg/cm²**. 성형 460 MPa · **스택압 250 MPa** · **55 °C** · 1 C = 150 mA/g · 전압 창은 그림에서 ≈ 2.5–4.3 V.
- **수치화 · 기록**: 표 0. 계산값은 본문 문장 몇 개 (25.1 · 8.4 GPa · 237 · 30–75 · 147 meV/atom · 0.915 eV) 와 막대 · 원 그림뿐. 원자료 비공개.

---

## 10. Figure set ★

| Fig | 내용 (무엇을 보여주나) | 우리 활용 |
|---|---|---|
| 1A | E_hull · K\* 정의 도식 — Hull(x, K_eff) 가 K_eff = 0 (가장 깊음) 에서 K_eff = K\* (전 구간 0) 로 올라온다. 가로축 "x in 1−x material + x Li". **봄** | 닫힌계 pseudo-binary 에 구속 항을 얹는 그림 — 우리 cascade 축 ③ (Li 금속 닫힌계 최소 kink) 에 부피 항을 더할 때의 개념도 |
| 1B | 계산 흐름 — 조성 · 에너지 · 부피 → HT (이산 점) → ML (103 차원 · 연속) → K\* 가 작은 조성과 그때의 E_hull. **봄** | '이산 hull 값을 조성 ML 로 이어 최적화' 의 선례 — §14 의 함정 목록과 같이 본다 |
| 1C | Br 계열: 원조성 (왼쪽) 과 K\* 최소화 조성 (오른쪽 · y = 0–1.25) 의 원소별 조성 · K\* (청록 막대 · 선형 0–30 GPa) · E_hull (빗금 막대 · 로그 ≈ 2–1000 meV/atom). **봄 + 래스터 픽셀 판독 (본문 수치 3 개로 검산)** | ⭐ 갭 질문 1 의 답 — 도펀트별 값은 이 꼴 (ML 막대) 로만 있다. 가로축 라벨과 실제 조성이 다르다는 것을 조성 마커로 확인 |
| 2 | (K\*, E_hull) 평면의 네 점 — core (파랑) · LGPS-min (주황) · LPSCl-X-min (빨강) · LPSCl-min (초록). **봄 + 픽셀 판독** | 목표는 빨강 · 주황 주변이고 초록은 반례 — `wang2025_ai_ecosystems…` §12-③ 미결의 답 · 다섯 조성 / 세 조성이 한 점으로 뭉쳐 있다 |
| 3A,B | LPSCl-Br 입자: FIB 단면 EDS 선 프로파일 (세기비) · XPS 깊이 프로파일 (mol % · 0 / 30 / 130 / 430 s). **봄 + 픽셀 판독** | 'Li · Cl 과잉 / S · P 결핍 표면' 의 실측 — [Zeng22Cl] 의 서냉 LiCl 껍질과 같은 현상인지 대조할 자료 |
| 4A–D | LPSCl-F · LPSCl-Br 중앙층 셀의 전압 곡선과 20 C 사이클 (대조 셀 초록). **봄 + 곡선 추적** | 셀 조건 (2 mg/cm² · 250 MPa · 55 °C) 이 우리와 다르다 — 사이클 수를 옮기지 않는다 |
| 5A–F | LPSCl-I ∣ LGPS ∣ 811 셀의 율 특성 · 20 / 30 mA/cm² 장기 사이클 · 전류 계단 이력. **봄** | 43 mA/cm² 주장의 근거 — 면적 기준 · 사이클당 용량을 같이 읽는다 (§14-15) |
| 6A–G | 사이클 뒤 단면 XPS — 대조 LPSCl (Li ≈ 90 % 일정) vs LPSCl-I (깊이에 따라 회복) · Li 1s · S 2p 피팅. **봄** | 'Li 금속 침투' 판정의 근거와 한계 (O 1s 없음) |
| S1 | K\* 계산 예시 — P₂S₇∣Li (K_eff 0 / 20 / 30 / 36 / 39.7 GPa) · LiCl∣Li (전 구간 0). **봄 (재크롭) + 픽셀 판독** | ⭐ 식 (1) · (3) 을 숫자로 검산할 수 있는 유일한 그림 · 부피 회계 (Li 제외) 의 단서 — §5.3 |
| S2 | I · F 계열의 `Fig. 1C` 꼴. **봄 + 픽셀 판독** | F 계열 E_hull 의 톱니 (54 → 없음 → 17 → 49 → 78) = 트리 모델의 조각 상수 성질 |
| S3 | LPSCl-F · LPSCl-I 의 XPS 정량. **봄 + 픽셀 판독** | F 는 표면에서 줄고 I 는 2.4 배 · I 시료는 Li 과잉이 아니다 — 본문 *"similar trends"* 와 어긋남 |
| S4 | XRD + 분말 사진 — F · I 시료에 불순물. 쪽 렌더 · 축소판으로만 봄 | 도핑이 격자에 들어갔다는 증거가 없다는 점 |
| S5 | 분말 SEM. 쪽 렌더 · 축소판으로만 봄 | — |
| S6 | 무도핑 LPSCl 의 EDS 선 프로파일 · XPS 깊이. **봄** | EDS 에서는 가장자리 P 가 늘고 XPS 에서는 준다 — 두 측정이 어긋남 |
| S7 | LGPS 의 XPS · 제약 폭에 따른 최적 조성 · K\* 와 분해 에너지. **봄 + 확대 판독** | 분해 에너지가 음수까지 내려가는 그림 = 영점 보정이 조성마다 맞지 않는다는 증거 |
| S8 | Li 증착 뒤 S 2p · P 2p 피팅과 펠릿 사진 (5 종). **봄** | 분해 세기의 실험 순서 (환원된 S 9 % vs 13–17 %) |
| S9 | 첫 충전에서 단락된 대조 셀 2 개. 쪽 렌더 · 축소판으로만 봄 | 대조 셀의 생존자 편향 |
| S10 | LPSCl-F · Br 셀의 쿨롱 비효율. **봄** | 0 주변 ±5 × 10⁻⁴ 계단 띠 = 측정 분해능 |
| S11 | LPSCl-I ∣ LGPS 셀의 저율 사이클 (5 C ≈ 156–161 · 1.5 C ≈ 189 · 0.5 C ≈ 206 mAh/g). 손 크롭 · 축소판으로만 봄 | — |
| S12 | 20 · 30 mA/cm² 셀의 쿨롱 비효율. **봄** | 20 mA/cm² 는 전 구간 음수 — 값으로 부반응을 논할 수 없다 |
| S13 | 사이클 뒤 펠릿 단면 SEM (대조 · LPSCl-Br · LPSCl-I 셀). **봄** | 균열 형상의 정성 대비 (시야 선택 · 사이클 수가 다르다) |
| S14 | 사이클 뒤 단면의 Cl 2p · S 2p · P 2p · I 3d 변화. 쪽 렌더 · 축소판으로만 봄 | 대조 셀에 P 2p 신호가 없다는 점 |
| S15 | ML parity — 분해 에너지 (학습 0.040 · 검증 0.063) · K\* (0.81 · 0.91). **봄 + 확대** | 점 구름이 −0.1 eV/atom 에서 잘려 있다 — 목표 창 (10–150 meV/atom) 의 대부분이 학습 범위 밖 |
| Table S1 | LPSCl · LPSCl-F · -Br · -I 의 Li · P · S · Cl · X 원시 XPS (0 / 30 / 130 / 430 s). **이미지로 봄 (스펙트럼 격자라 글자 표가 아니다)** | 0 s 스펙트럼이 전부 가장 약하고 Li 1s 가 낮은 결합에너지 쪽 — 스퍼터 전 표면층의 존재 |

---

## 11. 우리 DFT 대비 → `our_dft_baseline.md` · `db/properties/` 원장

> 규율: 문헌 수치는 소환값이다. 아래 '우리' 칸에는 원장에서 인용이 허용된 것만 싣고, cascade 는 마감 파일의 허용 문장 범위에서 방법 · 정의만 적는다. 원장과 어긋나면 원장이 이긴다.

### 11.1 방법 · 정의 대조표

| 항목 | 이 논문 | 우리 | 차이 / 이유 |
|---|---|---|---|
| 조성 | 'LPSCl' = Li₅.₅PS₄.₅Cl₁.₅ · 할로겐 치환 · LGPS | comp1 Li₆PS₅Cl · modelc Li₅.₄PS₄.₄Cl₁.₆ · cascade 91 설계 (양이온 전구체의 도핑 조성) | 논문의 호스트는 우리 **modelc 쪽**이다. comp1 값은 논문에 없다. 겹치는 도펀트는 없다 (논문 = 할로겐만) |
| Li 금속 쪽 구동력 | E_hull = max_x \|Hull(x, 0)\| — 물질 + Li 금속 pseudo-binary · 혼합물 원자당 · **조성만 보는 ML** (비-MP 조성) · 0.915 eV 이동 | cascade 축 ③: MP 닫힌계 pseudo-binary 의 **최소 kink 반응에너지** (도핑 조성은 hull 평형 상 혼합) · 호스트 대비 차만 본다 (`cascade_axis_li_anode_estimand_2026_11_04.json`) | **같은 종류의 양**이다 (닫힌 혼합의 최솟값). 다른 점 — 그들은 ML 외삽 · 우리는 hull 직접 / 그들은 구속 항이 있고 우리는 없다 / 우리는 도펀트 행방과 산물 갭 등급을 보고 그들은 산물을 보지 않는다. ⛔ 절대값끼리 놓지 않는다 (우리 쪽은 상대값만 · 그들 값은 이동된 ML 값) |
| 0 V 산물 | 미기재 (XPS 로 '환원된 S · P' 까지만) | Li₂S + Li₃P + LiCl (grand-potential · 축 ③ 앵커 게이트) | 논문은 산물 화학 · 산물 물성을 변수로 쓰지 않는다 (전자 부동태는 ref 12 를 들어 변수에서 뺀다 · p. 887) |
| 반응 부피 | ε(x) · V(x) — 기호만 · 숫자 0 · 회계 미선언 ([추정] Li 제외) | 호스트 조성용 계산기 `tools/oxidation/constrained_esw.py` (ΔV = V_products(고체) − V_SE · Li 는 저장소) · 결과 `db/properties/constrained_esw_*.json` (⚠ `HZ-esw-reduction-limit-label` CONDITIONAL 범위) · 도펀트별 값은 **없다** | 회계 규약은 같은 쪽으로 보인다. 도펀트별 ΔV/V 숫자는 **양쪽 다 없다** — 갭 보고서 B 방향이 겨누는 자리 |
| 구속 임계값 | K\* = max_x \|Hull\|/(V·ε) · LPSCl 25.1 GPa (ML) | 없다 (우리 constrained ESW 는 전압 창의 가장자리 이동으로 냈다) | 우리 축 ③ 의 kink 반응식 + MP 몰부피면 K\*(x) 를 hull 로 직접 낼 수 있다 (§12-③) |
| 기계 | K_eff^max ≈ 20 GPa (가정) · 'LPSCl 계 체적탄성률 ≈ 20 GPa' (출처 없음 · XPS 밀링 환산용) | B₀ comp1 26.23 · modelc 21.71 GPa (BM3 · `canonical_registry.json` `b0-dft-bm3-v1` · 조성 간 비교는 `HZ-elastic-cross-composition` CONDITIONAL) | ⛔ K_eff · K\* 는 B₀ 와 **다른 양**이다 (국소 유효 구속 · 반응의 임계값). 논문이 쓴 '≈ 20 GPa' 는 우리 modelc B₀ 와 같은 자릿수라는 것까지만 |
| 산화 쪽 | 없음 | 산화 onset (grand-potential · 축 ① · 값은 `our_dft_baseline.md`) 등 4 축 | ⚪ 겹치지 않는다 |
| 무질서 | 구조 없음 (조성만) | SQS · 배열 앙상블 | 논문의 '도핑' 은 격자 자리 · 고용 여부와 무관한 조성 숫자다 |
| 셀 조건 | 2 mg/cm² · 250 MPa · 55 °C · 2.5–4.3 V | 우리 셀 작동창 2.5–4.25 V (CLAUDE.md) | 전압 창은 비슷하나 로딩 · 압력이 다르다 — 사이클 수를 옮기지 않는다 |

### 11.2 트랙별 판정

| 우리 판정 · 트랙 | 이 논문과의 관계 | 근거 |
|---|---|---|
| **cascade 갭 보고서 B (분해 부피 → 접촉 · 응력)** | 🟡 **부분 선점 — 문구를 좁히면 선다** | §4.3. 할로겐 3 종 · K\* 형태 · ML 그림은 있다. ΔV/V 숫자 · 표 · 할로겐 밖 · hull 기반 · 양극 쪽 · 회계 선언 · 역학 환산은 없다 |
| **cascade 갭 보고서 A (이로운 분해 산물 점수)** | ⚪ 겹치지 않음 · 개념 선례 하나 | 이 논문은 산물의 물성 (갭 · Li 수송 · 금속 소수상) 을 보지 않는다. 다만 '분해가 이롭다' 를 **부피 · 속도 논리** (균열 충전) 로 편 음극 쪽 선례다 — A 의 '산물 품질' 논리와 다른 갈래 |
| **cascade 축 ③ (Li 금속 닫힌계) · 묶음 마감** (`cascade_axes_bundle_closed_2026_11_05.json`) | 🟡 **같은 종류의 양 · 좋은 방향의 해석이 다르다** — 마감은 그대로 | 축 ③ 카드는 '덜 발열 = 좋은 방향' · '더 발열 = 위험 표시' 로 봉인했다. 이 논문은 **너무 덜 발열이면 덴드라이트를 못 가둔다**고 주장한다 (근거는 ML 좌표 4 점 + 셀 3 종). 우리 마감의 금지 문장이 이미 "Li 금속과 안정 · 덴드라이트를 막는다" 를 말하지 않게 해 두었으므로 충돌은 아니다. ⛔ 재개 사유가 아니다 (마감 §5 의 조건 밖). 새 축 카드를 열 때 목적 선언에 이 반대 논리를 선택지로 올린다 (§12-②) |
| **cascade D_rel 마감 · MLIP-MD 규약** | ⚪ 무관 | 수송 · MD 없음 |
| **ESW 산화 4 축 · CEI (Nd) · b2o3** | ⚪ 무관 | 산화 쪽 · O · B · Nd 0 건 |
| **기계 (B₀ · E_VRH)** | ⚪ 다른 양 · 연결점 하나 | K_eff^max ≈ 20 GPa 가정이 전해질 강성 규모라는 것. 논문은 그 값을 재지 않았다 |
| **§E 'Cl-rich 유불리'** (comparison §E) | 🟢 **같은 방향의 세 번째 편** | Cl-rich (Li₅.₅PS₄.₅Cl₁.₅) 는 Li 와의 화학 안정은 좋지만 (음극 접촉 바닥층에 적합) 덴드라이트를 가두는 중앙층으로는 실패 — [GG] ('적당한 불안정') · [Zeng22Cl] (x = 1.6 이 CCD 최저) · [Kang26Site] 와 방향이 같다. 단 [GG] 와 이 편은 같은 그룹이라 독립 근거 둘로 세지 않는다 · 기전 설명은 편마다 다르다 |
| **li2s · W_ad · SDCP** | ⚪ 무관 | — |

### 11.3 litdb 의 관련 digest 와 엮기

| digest | 이 논문과의 관계 |
|---|---|
| `fitzhugh2021_sei_design_constrained_ensemble` (이 논문 ref 9 · 목록 121 · 같은 날 digest) | **K\* 의 전신 K_crit.** 그 편은 **양극 전압 (2–4 V)** 에서 코팅 물질 2 만여 종 × 고정 SE 4 종의 계면상을 보고, 이 편은 **0 V (Li 금속)** 에서 MP 전 물질을 본다. 둘 다 조성만 보는 트리 대리모형으로 조성을 '최적화' 한다. '분해가 빈틈 · 균열을 메워 스스로 멈춘다' 는 서사는 그 편의 Broader context 에 이미 있다 — 이 편이 보탠 것은 **E_hull 의 하한** (너무 낮으면 못 메운다) 이다. 그 digest §6.6 은 대리모형이 K_crit ≤ 25 GPa 자료로만 학습됐다고 추론한다 — 이 편의 K\* parity 축도 25 GPa 에서 끝난다 (§14-4) |
| `fitzhugh2019_ht_functionally_stable_interfaces_sulfide` (이 논문 ref 16 · 목록 122 · 같은 날 digest) | pseudo-binary 고처리량 (67,062 물질 × LSPS) 의 전편. 이 논문은 구속 hull 의 계산 절차를 refs 9 · 16 에 맡기는데, 그 digest 에 따르면 2019 편은 **부피 · 엔트로피를 무시한다** (ΔG ≈ ΔE) → V(x) · ε(x) 의 식은 거기에도 없다 |
| `gilgonzalez2022_synergistic_cl_constricted_esw` ([GG] · 이 논문 ref 12) | **직계 형제.** [GG] 는 전압 창 (K_eff = 0 / 10 / 20 GPa) · ε_RXN = (V_products − V_SE)/V_SE 를 쓰고 'LPSCl1.0 의 적당한 불안정이 덴드라이트에 유리' 를 정성으로 말했다. 이 편이 그것을 (K\*, E_hull) 좌표로 옮기고 *"Li₆PS₅Cl 쉘의 경계선 E_hull"* 로 다시 설명한다 (값은 안 준다). [GG] 가 든 '분해 계면상은 전부 전자 절연' 이 이 편에서 전자 부동태를 변수에서 빼는 근거다 |
