Repository: yonghoon7153-source/Yonghoon-DEM-DFT

# 📚 LITDB — 문헌 단일 시스템 (**SE·DFT 축 + DEM·MPM 축, 두 트랙**)

> **앞으로 논문은 여기서만 본다.** 여러 곳(db/literature, kb/papers, db/properties, Excel)에 흩어진 문헌을 한 곳에서 생각·참고·비교하기 위한 통합 MD 시스템.

## 왜 트랙이 둘인가
`INDEX.md` 는 argyrodite 전해질 축이라 접촉역학·MPM·건식전극 digest 가 들어갈 자리가
없다. 그래서 한때 64편이 **어느 인덱스에도 없었다**(open_items #7). 축을 나눠 그 구멍을
닫았고, 한 분모로 세면 “159편 중 98편 미언급” 같은 **가짜 미결**이 나온다
(`comparison_vs_ours.md:8`). 분리는 실측 근거가 있는 결정이다 — 합치지 말 것.

⚠ 이 표의 **편수는 적지 않는다.** 손으로 쓴 수는 반드시 낡는다(README 자신이 세 번 틀렸다).
현재값은 `python3 tools/litdb/build_index.py --check` 로 본다.

File: litdb/papers/wang2024_hot_pressed_lpscl_pressure_invariant_conductivity.md
<!-- digest 표준 양식 확장 (paper-level STANDALONE · litdb-curator 정의).  ★ = 사용자가 특히 원한 항목.
     깊이 기준 = bazzoun2026_dem_fem_rnm_ionic.md · 형식 이웃 = miss2026_insitu_conductivity_porosity_pressure_compaction.md · lee2025_heckel_argyrodite_powder_densification_nanoindentation.md.
     쪽 표기: "p.n" = 본문 PDF n 쪽 = 인쇄 "(n of 12)".  SI 는 "SI p.Sn" = SI 인쇄 번호 (SI PDF 쪽 = n + 1 · PDF 1 쪽 = 표지).
     값 표지: [인쇄] = 본문 · 표 · 범례 · SI 에 숫자로 적힌 값 · [판독] = 그림에서 읽은 값 (TREND 전용 · ± 병기 · 원자료 litdb/figures/<slug>/digitized.csv) ·
     [우리 산술] = 이 논문 밖 우리 계산 · 다른 정본 카드 값과 엮은 계산 · [정본 카드] = 다른 litdb 정본 카드의 값 (그 카드가 원문 확인) ·
     [미확인] = 본문 12 쪽 + SI 6 쪽을 전부 읽고도 없음 · [추정] = 해석.
     읽은 범위: 본문 12 쪽 (텍스트 추출 + 110 dpi 렌더 전 쪽 육안) · SI 6 쪽 (표지 + S1–S5, 렌더 전 쪽 육안) · 그림 S4 · 1b · 3c · 7b · 9 는 5–6 배 렌더에서 테두리 보정 판독.
     이 논문은 실험 논문이다 — 시뮬레이션 (DEM · MPM · FEM) 은 없다. -->
# 열간 가압 (hot pressing) 한 Li₆PS₅Cl 단독 펠릿 — 가압 온도 20–200 °C · 압력 150–450 MPa · 분말 질량 스윕의 겉보기 밀도 (densification · porosity) 와 이온전도도, 측정 스택압 0–8 MPa 에서 σ ≈2.7 mS/cm 불변 ↔ 냉간 펠릿 ≈20 배 변동 — Wang (ChemSusChem 2024)

> slug `wang2024_hot_pressed_lpscl_pressure_invariant_conductivity` · DOI `10.1002/cssc.202400718` · type `experiment (hot-press powder compaction · densification · porosity · EIS impedance · XRD · XPS · SEM — 시뮬레이션 없음)` · PDF `3._Chemical_and_Electrochemical_Characterization_of_Hot-Pressed_Li6PS5Cl_Solid_State_Electrolyte_Operating_Pressure-Invariant_High_Ionic_Conductivity.pdf` (+ SI `3._Sup_Chemical_and_Electrochemical_Characterization_of_Hot-Pressed_Li6PS5Cl_Solid_State_Electrolyte_Operating_Pressure-Invariant_High_Ionic_Conductivity.pdf`) · digested `2026-10-14` · status ✅
>
> **서지 (PDF p.1 · p.12 · SI 표지에서)**: Yang Wang\*, Ryan Lim, Karl Larson, Aidan Knab, Daniela Fontecha, Spencer Caverly, Juhye Song, Chanhwi Park, Paul Albertus\*, Gary W. Rubloff, Sang Bok Lee\*, Alexander C. Kozen\* — *"Chemical and Electrochemical Characterization of Hot-Pressed Li6PS5Cl Solid State Electrolyte: Operating Pressure-Invariant High Ionic Conductivity"*, **ChemSusChem 2024, 17, e202400718** (12 쪽 · Research Article · 호 21 = 출판사 내려받기 띠 "1864564x, 2024, 21" 표기) · DOI 10.1002/cssc.202400718 · 접수 2024-04-03 · 수정 2024-05-16 · 온라인 2024-06-06 [인쇄 p.12].
> **소속 [인쇄 p.1]**: Univ. of Maryland (화학 · 생화학 — Wang, Lim, Lee / 화공 — Larson, Albertus / 재료 — Knab, Fontecha, Rubloff, Lee, Kozen / 물리 — Caverly / Institute for Systems Research — Rubloff) · **SK on Next Generation Battery R&D Center (대전 — Song, Park)** · Univ. of Vermont 물리 (Kozen).  지원 = SK On 연구협약 #23063259 (열간 가압 공정 · 분석 · 셀 시험) · US DOE BES DE-SC0021070 · U.S.-Israel Energy Center (BIRD, 압력 의존 σ 측정) [인쇄 p.11].
> **관련 정본 카드 (링크만 — 값은 그 카드가 원문 확인)**: [`doux2020_stack_pressure_assb`](doux2020_stack_pressure_assb.md) (이 논문 ref [35]) · [`ohno2020_interlab_ionic_conductivity_argyrodite`](ohno2020_interlab_ionic_conductivity_argyrodite.md) · [`cronau2021_stack_pressure_ionic_conductivity`](cronau2021_stack_pressure_ionic_conductivity.md) · [`lee2025_heckel_argyrodite_powder_densification_nanoindentation`](lee2025_heckel_argyrodite_powder_densification_nanoindentation.md) · [`miss2026_insitu_conductivity_porosity_pressure_compaction`](miss2026_insitu_conductivity_porosity_pressure_compaction.md) (이 논문을 ref 20 으로 인용) · [`thompson2026_high_pressure_densification_lps_lpscl_xrd_tomography`](thompson2026_high_pressure_densification_lps_lpscl_xrd_tomography.md) · [`kakar1967_deformation_theory_hot_pressing`](kakar1967_deformation_theory_hot_pressing.md).
> **같은 묶음 (10-14b · 승격 전 스테이지 — 링크 대신 slug 만)**: `larson2025_hot_pressing_argyrodite_low_stack_pressure_conductivity` (같은 UMD 그룹 · 이 논문 3 저자가 1 저자) · `tron2023_lpscl_ccd_ambient_pressure` · `beutl2024_round_robin_coin_cell_sulfide_assb` — Tron · Beutl 은 1.64 를 "crystallographic" 이라 부르고, Larson SI 는 이론밀도를 "XRD 격자상수로 계산" 했다고 적는다 (그 값은 그 카드 몫) (§0-1).
> **판독 원자료**: `litdb/figures/wang2024_hot_pressed_lpscl_pressure_invariant_conductivity/digitized.csv` (S4 · 1b · 3c · 7b · 9 · 3a/3b 첫 점) · 그림 크롭 27 장 (본문 그림 10 · 표 4 · SI 그림 6 · 근거 문장 7).

---

## 0. 우리에게 — 지금 묻는 다섯 질문의 답 (결론 먼저)

**한 문장**: 상용 Li₆PS₅Cl (MSE Supplies) 0.18 g 을 ⌀12.7 mm 다이에서 450 MPa · 200 °C 로 눌러 **겉보기 밀도 1.69 g/cm³ · σ 3.56 mS/cm** (표 값), 같은 펠릿을 측정 스택압 0–8 MPa 로 바꿔 재면 **σ ≈2.73 ± 0.05 mS/cm 로 평평** (판독 · CV 1.9 %), 같은 450 MPa 의 냉간 (20 °C) 펠릿은 **1.50 g/cm³ · 0.66 mS/cm** (표) 이고 스택압 0 → 8 MPa 에서 **≈0.02 → 0.47 mS/cm 로 ≈20 배** 움직인다 (판독).  ⚠ 그런데 공극 · "≈100 % 치밀" 의 기준인 **"theoretical density of LPSCl (1.64 g cm⁻³)" 에는 인용도 산출 근거도 없고, 이 논문 자신의 펠릿이 1.66 · 1.69 로 그 값을 넘는다** (101–103 %) — 결정학 밀도 ≈1.86 기준이면 최고 펠릿도 공극 ≈9 % 다 [우리 산술].

| # | 우리 질문 | 이 논문이 주는 것 | 표지 · 쪽 |
|---|---|---|---|
| 1 | **SE 진밀도 1.64 의 출처** | 본문 한 곳뿐: *"Compared to the theoretical density of LPSCl (1.64 g cm−3), the 0.180 g pellet shows nearly 100 % densification and the 0.120 g and 0.240 g pellet show 93.2 % and 99.8 % densification respectively."* — **인용 번호 없음 · 측정인지 계산인지 없음 · 라벨 = "theoretical"**.  SI 에는 밀도 문장 · 표가 **없다**.  ⚠ 작업 지시가 SI 에서 찾으라 한 문장 (*"based on dimensional measurements and the theoretical density of LPSCl (1.64 g cm-3)"*) 과 **"LPSCl-25/-50/-100" 표기는 이 논문 본문 · SI 어디에도 없다** (§0-1) | [인쇄 p.2–3] · SI 전수 [미확인] |
| 1′ | 1.64 는 결정학 밀도인가 | **아니다 (이 논문 자료로 반증)**: 자기 표의 겉보기 밀도 1.66 (Table 2 · 3) · **1.69** (Table 3) > 1.64 → 101 · 103 % · 결론은 1.69 를 *"near-theoretical density"* 라 부른다 (p.10).  격자상수는 이 논문에 없다 → 정본 `ohno2020` 카드의 a = 9.85910 Å (Rietveld) 로 Z = 4: **1.860 g/cm³** · 1.64 가 되려면 a = **10.28 Å** 필요.  피크노미터 (다른 로트) 1.874 [정본 카드].  이 논문 ref [35] (Doux 2020) 는 TD **1.860** 을 썼다 [정본 카드 doux2020 · Table S2] | [인쇄 p.3–4 · p.10] · [우리 산술] |
| 2 | 펠릿 제작 · 측정 조건 | MSE Supplies 상용 분말 · **입경 (D50) 없음** (SEM 판독 ≈0.5–1 µm 구형 + 2–3 µm 덩어리) · 질량 0.120 / **0.180** / 0.240 g · 다이 ⌀12.7 mm (면적 1.27 cm²) · MTI 유압 프레스 · 온도 조절 다이 (25–250 °C) · 압력 150 / 300 / **450** MPa · 온도 20 / 100 / 150 / 175 / **200** °C · **유지 시간 없음** (가열 → 히터 끔 → 다이 < 60 °C 까지 압력 유지) · 두께 = **다이에서 꺼낸 뒤** 디지털 마이크로미터 · 겉보기 밀도 = m/(A·t) · 상대밀도는 Table 1 세 점만 (1.64 기준) · **공극률은 숫자로 안 냄** — 두 기준 재계산 표 §3-2 | [인쇄 p.2 · p.10–11] · [판독 Fig 5a] |
| 3 | σ ↔ 압력 · 온도 | **가압압** (150 °C): 150 / 300 / 450 MPa → 1.92 / 2.62 / 2.93 mS/cm · **가압 온도** (450 MPa): 20 / 100 / 150 / 175 / 200 °C → 0.66 / 1.61 / 2.67 / 2.98 / 3.56 · **작동 (측정) 스택압** 0–8 MPa: 열간 2.73 ± 0.05 (기울기 1.53 · 12.16, R² 0.05 · 0.26) · 냉간 0.02 → 0.47 (기울기 57.62 · 58.44, R² 0.99 · 0.98 — 단위 표기 "S cm⁻¹ P⁻¹" 는 그림 대조로 **µS cm⁻¹ MPa⁻¹** 크기) · 측정 온도 [미확인] | [인쇄 Table 2–4 · p.8] · [판독 Fig 9] |
| 4 | 측정 재현성 | **시료 수 n · 오차 막대 정의 없음** (Fig 1b · 3c · S4 에 막대만 — S4 판독 σ ±0.08–0.15 mS/cm · ρ ±0.02 g/cm³).  같은 처방 (0.18 g) 이 표마다 다르다: 150 °C/300 MPa **2.07 (Li 셀) ↔ 2.62 (Cu 셀)** · 150 °C/450 MPa **ρ 1.66 · σ 2.93 ↔ ρ 1.60 · σ 2.67** · 200 °C/450 MPa **3.56 (표) ↔ ≈2.73 (압력 셀, 판독)** = 실험 간 9–27 %.  한 런 안 잡음 CV ≈1.9 % (Fig 9b 판독).  실험실 간 비교 없음.  EIS = Bio-Logic VSP 1 MHz–100 mHz · 10 mV / 압력 시험 SP-300 7 MHz–100 mHz · 10 mV · 6 점/decade · 차단 전극 = 함께 누른 Cu 박 (100 µm) · 정상 상태 판정 [미확인] | [인쇄 p.2–3 · p.8 · p.11] · [판독] · [우리 산술] |
| 5 | 우리 DEM/MPM 과 — 순수 SE 보정 표적 | **냉간 (20 °C) 다이 밖 겉보기 밀도 150 / 300 / 450 MPa = 1.33 / 1.42 / 1.50** (S4b 판독 · 450 은 표 인쇄) → 공극 **1.64 기준 19.2 / 13.5 / 8.5 %** · **1.86 기준 28.8 / 23.8 / 19.4 %** [우리 산술].  세대 2 표적 (ε_union 10–13 % · 300 MPa + 이완 · 1.64 기준) 과 견주면 이 논문 300 MPa 점은 **1.64 기준이면 창 위 끝 (13.5 %) · 1.86 기준이면 창보다 ≈11 %p 위**.  Heckel 3 점 [우리 산술]: P_y ≈ **354–370 MPa (1.64) · 731–757 MPa (1.86)** — 다이 밖 · 3 점 · 판독 | [판독 Fig S4b] · [인쇄 Table 3] · [우리 산술] |

### 0-1. 작업 지시의 두 항목이 이 논문에 없다 — 확인 범위와 지시자를 위한 단서

- **확인 범위**: 본문 12 쪽 (pdftotext 전문 검색 `dimension` · `relative` · `1.64` · `LPSCl-` · `-25` · `-50` · `-100` + 렌더 전 쪽 육안) · SI 6 쪽 (표지 + S1–S5 렌더 전 쪽 육안 · 캡션 이미지 포함).  ⇒ *"dimensional measurements"* 낱말 · 상대밀도 표 · *"LPSCl-25/-50/-100"* 라벨 **0 건**.  SI 는 그림 S1–S6 (등가회로 · 가압 온도 × 압력 3×3 · XPS 측량 스펙트럼) 과 설명뿐이다.
- **단서 (내 담당 밖 · 같은 묶음의 다른 PDF 를 텍스트 검색만 했다 — 쪽 확인은 그 카드 몫)**: ① 이 논문 3 저자 **Karl Larson** 이 1 저자인 같은 UMD 그룹의 다른 논문 (ACS Appl. Energy Mater., *"Hot Pressing Argyrodite Solid Electrolyte Powders Results in >2 mS cm−1 Ionic Conductivity at 20 °C and <1 MPa Operating Pressure"*) 의 SI 에 *"S2 Physical parameters of all samples tested for ionic conductivity. Theoretical density was calculated from XRD derived lattice parameters."* 가 있다 — 지시의 문장 · 표 · 시료 라벨은 그쪽일 가능성이 크다 [추정].  ② 같은 묶음 Tron (JES) 은 *"crystallographic density of 1.64 g cm−3"* 을 ref 22 = **Doux 2020** 에 귀속하는데, 정본 `doux2020` 카드에 따르면 Doux 는 TD **1.860** 을 썼다 → 오귀속 가능 [추정].  ③ 같은 묶음 round-robin (Electrochem. Sci. Adv. 2024) 은 1.64 를 ref [37] (Zhou, Park, Sun, Lalère, Adermann, … ) 에 귀속.  ④ 검증 후보 (가설 · 숫자 없음): 1.64 가 LPSCl 이 아닌 다른 상 — 예컨대 이 분말의 불순물 상 Li₂S — 의 밀도와 섞여 퍼졌을 가능성.  Li₂S 결정 밀도를 원문으로 확인한 정본 카드가 없어 여기 값을 적지 않는다 [미확인] — 확인하면 한 줄로 가를 수 있다.
- ⇒ 1.64 의 계보는 **이 논문에서는 끊겨 있고** (인용 없음), 묶음 전체에서 한 번에 대조해야 한다.

### 0-2. 1저자 결과 전 규칙 (`docs/density_generations_20261014.md` §7) 을 이 논문 자료에 대어 보면

규칙: *"펠릿 겉보기 밀도 ρ = m/(πr²t) 는 골격 (진) 밀도의 아래 한계만 준다 — ρ 가 측정 불확도를 넘어 1.64 보다 크면 그 로트에서 1.64 는 진밀도일 수 없다 · ρ ≤ 1.64 이면 못 가른다."*

| 이 논문 펠릿 | ρ (인쇄) | 판정 (규칙 그대로) | 붙는 한정어 |
|---|---|---|---|
| 200 °C · 450 MPa · 0.18 g | **1.69** (Table 3) · S4b 막대 ≈ ±0.02 [판독] | **1.64 초과 (+3.0 %) → MSE 로트에서 1.64 는 진밀도일 수 없다** | 면적 = 다이 면적 1.27 cm² 가정 (꺼낸 뒤 지름 미측정 — 지름이 1.5 % 커야 1.64 로 내려온다 [우리 산술]) · 두께 불확도 [미확인] · Cu 박 두께 처리 [미확인] |
| 150 °C · 450 MPa / 175 °C · 450 MPa | 1.66 · 1.66 | 초과 (+1.2 %) — 막대 ±0.02 와 겹침 → **단독으로는 못 가른다** | 같은 |
| 20 °C · 450 MPa (냉간) | 1.50 | ≤ 1.64 → 못 가른다 | — |

⇒ 이 논문은 **우리 랩 로트가 아니므로** 우리 1.64 를 기각하지 않는다.  그러나 *"1.64 = 문헌의 이론 (진) 밀도"* 라는 뒷받침으로는 **쓸 수 없다** — 1.64 를 이론밀도라 부른 바로 이 논문이 1.69 를 쟀다.  저자가 말하는 비정질화가 밀도를 1.64 위로 올린다는 근거도 원문에 없다 [추정].

---

## 1. 한 줄 요약

**열간 가압 (150–200 °C, 450 MPa) 이 Li₆PS₅Cl 단독 펠릿을 "융합된" 치밀 응집체로 만들어 σ 를 냉간 대비 5.4 배 (0.66 → 3.56 mS/cm, 표) 올리고, 무엇보다 측정 중 스택압 의존을 없앤다** (0–8 MPa 에서 ≈2.7 mS/cm 평평 ↔ 냉간 ≈0.02–0.47).  XRD · XPS 로 화학 변화가 없음을 보이고, Li/LPSCl/Li 사이클 (냉간 66 사이클 단락 ↔ 열간 100 사이클 안정) · 1500 h 달력 노화 (임피던스 ≈15 배 ↔ ≈6 배) 로 치밀화의 전기화학적 이득을 보인다.  우리에게 값진 것은 ① **같은 겉보기 밀도에서 σ 가 3 배 갈리는 자료** (밀도만으로 σ 가 안 정해진다 = 접촉 품질 변수) ② **측정 스택압 0–8 MPa 의 σ 연속 곡선** (냉간 · 열간) ③ **냉간 다압력 겉보기 밀도 3 점** — 그리고 ④ 1.64 "이론밀도" 가 자기 자료와 모순된다는 반례다.

## 2. 메타

| 저자 | 저널/년 | DOI | 소재 | 연구유형 |
|---|---|---|---|---|
| Y. Wang\*, R. Lim, K. Larson, A. Knab, D. Fontecha, S. Caverly, J. Song, C. Park, P. Albertus\*, G. W. Rubloff, S. B. Lee\*, A. C. Kozen\* (UMD · SK on · UVM) | ChemSusChem **17** (2024) e202400718 | 10.1002/cssc.202400718 | **Li₆PS₅Cl 단독** (MSE Supplies 상용 분말, Li₂S 불순물 피크 있음) · 전극 Li 금속 (0.60 mm) / Cu 박 (100 µm) | 실험 — 열간 가압 공정 스윕 + EIS · XRD · XPS · SEM · 정전류 사이클 · 달력 노화 · 측정 스택압 시험 |

## 3. 핵심 수치

### 3-1. 펠릿 제작 (Experimental Methods p.10–11 · Results p.2–4) ★

| 항목 | 값 | 표지 |
|---|---|---|
| 분말 | *"Commercially available Li6PS5Cl (LPSCl) powder (MSE Supplies)"* · 로트 · 입경 · 순도 [미확인] | [인쇄 p.10] |
| 입경 | **D50 등 PSD 없음** [미확인].  SEM 냉간 표면 (Fig 5a, 5 µm 막대) 에서 둥근 입자 ≈0.5–1 µm + 납작해진 2–3 µm 덩어리 [판독 · 정량 아님]; 본문 *"spherical constituent LPSCl particles"* | [인쇄 p.5] · [판독] |
| 불순물 | XRD ≈27° 2θ 작은 피크 = *"Li2S impurities in our commercially purchased LPSCl powder"* | [인쇄 p.4] |
| 프레스 · 다이 | MTI 유압 프레스 · **온도 조절 다이 (25–250 °C)** · ⌀**12.7 mm** · Ar 글러브박스 (MBraun) | [인쇄 p.10] |
| 열 · 압력 이력 | *"The die set was heated to a certain temperatures then the heating program was turned off to let the die set cool. Pressure was maintained until the temperature of the die set was below 60 °C."* — **승온 속도 · 등온 유지 시간 · 가압 시점 (가열 전/후) · 총 유지 시간 없음** [미확인] | [인쇄 p.10] |
| 질량 | 0.120 · **0.180** · 0.240 g (질량 스윕은 150 °C · 300 MPa) · 압력 · 온도 스윕은 0.180 g · XRD 시료는 0.24 g | [인쇄 p.2 · p.10] |
| 압력 | 150 · 300 · **450** MPa (*"only able to press at pressures up to 450 MPa due to the limitations of our experimental apparatus"*) | [인쇄 p.3 · p.10] |
| 온도 | 20 (냉간) · 100 · 150 · 175 · **200** °C (*"the temperature limit of our experimental apparatus"*) — ⚠ 초록은 *"after hot pressing up to 250 °C"* 라 쓰지만 자료는 200 °C 까지 | [인쇄 p.1 · p.4 · p.10] |
| 정의 | *"Pellets pressed at optimized conditions will be referred to as hot pressed pellets"* (= 450 MPa · 200 °C · 0.18 g) · *"pellets pressed at 20 °C but at the same pressure and with the same mass … cold pressed pellets"* | [인쇄 p.4] |
| 면적 | *"All pellets in this work have the same cross-sectional surface area (1.27 cm2)"* — 다이 면적 (π·0.635² = 1.2668 [우리 산술]) · 꺼낸 뒤 지름 측정 없음 | [인쇄 p.10] |
| 두께 측정 | 질량 스윕: *"The pressed pellets were then removed from their pressing apparatus … We then measured the thicknesses of the pellets using a micrometer and calculated the apparent density"* · 방법 절: *"The thickness of each pellet was precisely measured with a digital micrometer"* · 압력 시험: *"VINCA digital micrometer"* ⇒ **상태 = 다이에서 꺼낸 뒤 · 무하중 · (열간은) 60 °C 미만까지 가압 냉각 뒤** | [인쇄 p.2 · p.10 · p.11] |
| Cu 박 | 100 µm Cu 박을 ⌀12.7 mm 원판으로 잘라 에탄올 초음파 · 80 °C 진공 건조 하룻밤 → **두 장으로 분말을 감싸 함께 가압** (Cu/LPSCl/Cu) — 두께에서 Cu 박을 어떻게 뺐는지 [미확인] | [인쇄 p.3 · p.10] |
| Li 전극 | 0.60 mm Li 칩 (MTI) ⌀12.7 mm 펀칭 · 표면 세정 안 함 (*"to prevent further aggravating the surface roughness"*) · ⌀12.7 mm split press cell (MTI) · LC-100 글러브박스 | [인쇄 p.10–11] |

⚠ Cu 박 처리 [추정]: 같은 처방 (150 °C · 300 MPa · 0.18 g) 의 겉보기 밀도가 Cu 없는 Li 셀 펠릿 (Table 1) 과 Cu 박 펠릿 (Table 2) 에서 **둘 다 1.64** 다 → Cu 박 두께는 빼고 계산한 것으로 보인다 (빼지 않았다면 2×100 µm 가 더해져 ≈1.37 g/cm³ 로 나온다 [우리 산술]).  가압 중 Cu 박이 얇아졌는지는 모른다.

### 3-2. 표 1–3 (인쇄) 과 두 기준 공극 재계산 ★★

**표 원문 [인쇄 p.3 · p.4]**:

| Table | 조건 | 값 |
|---|---|---|
| 1 (Li/LPSCl/Li, 150 °C · 300 MPa) | 질량 0.12 / 0.18 / 0.24 g | 두께 **0.62 / 0.87 / 1.16 mm** · 밀도 **1.53 / 1.64 / 1.64** g cm⁻³ · σ **1.92 / 2.07 / 2.05** ×10⁻³ S cm⁻¹ |
| 2 (Cu/LPSCl/Cu, 150 °C · 0.18 g) | 가압 150 / 300 / 450 MPa | 밀도 **1.42 / 1.64 / 1.66** · σ **1.92 / 2.62 / 2.93** |
| 3 (Cu/LPSCl/Cu, 450 MPa · 0.18 g) | 가압 20 / 100 / 150 / 175 / 200 °C | 밀도 **1.50 / 1.56 / 1.60 / 1.66 / 1.69** · σ **0.66 / 1.61 / 2.67 / 2.98 / 3.56** |

본문 [인쇄 p.2–3]: 0.12 g · 0.24 g = **93.2 % · 99.8 %** · 0.18 g = *"nearly 100 % densification"* (모두 1.64 기준) · σ 는 밀도와 선형 (**R² 0.982**, Fig 1b — 세 점) · *"The calculated densities are near ~100 % of the theoretical density of LPSCl"*.

**두 기준 재계산 [우리 산술]** — t_calc = m/(ρ·A) (A = 1.2668 cm²) · ε = 1 − ρ/ρ_ref (ρ_ref = 1.64 인쇄 "theoretical" / 1.86 결정학, a = 9.85910 Å · Z = 4 · M 268.40 g/mol):

| 시료 (상태 = 다이 밖) | ρ (g/cm³) | t_calc (mm) | ρ/1.64 | **ε (1.64)** | ρ/1.86 | **ε (1.86)** | 출처 |
|---|---|---|---|---|---|---|---|
| T1 0.12 g · 150 °C · 300 MPa | 1.53 | 0.619 (인쇄 0.62) | 93.3 % | 6.7 % | 82.3 % | 17.7 % | 인쇄 |
| T1 0.18 g · 150 °C · 300 MPa | 1.64 | 0.866 (0.87) | 100.0 % | 0.0 % | 88.2 % | 11.8 % | 인쇄 |
| T1 0.24 g · 150 °C · 300 MPa | 1.64 | 1.155 (1.16) | 100.0 % | 0.0 % | 88.2 % | 11.8 % | 인쇄 (인쇄 두께 1.16 mm 로 다시 세면 1.633 = 99.6 % — 인쇄 "99.8 %" 는 두께 반올림 ±0.005 mm 안) |
| T2 150 °C · 150 MPa | 1.42 | 1.001 | 86.6 % | 13.4 % | 76.3 % | 23.7 % | 인쇄 |
| T2 150 °C · 300 MPa | 1.64 | 0.866 | 100.0 % | 0.0 % | 88.2 % | 11.8 % | 인쇄 |
| T2 150 °C · 450 MPa | 1.66 | 0.856 | 101.2 % | **−1.2 % (불가능)** | 89.2 % | 10.8 % | 인쇄 |
| **T3 20 °C · 450 MPa (냉간)** | **1.50** | 0.947 | 91.5 % | **8.5 %** | 80.6 % | **19.4 %** | 인쇄 |
| T3 100 °C · 450 MPa | 1.56 | 0.911 | 95.1 % | 4.9 % | 83.9 % | 16.1 % | 인쇄 |
| T3 150 °C · 450 MPa | 1.60 | 0.888 | 97.6 % | 2.4 % | 86.0 % | 14.0 % | 인쇄 |
| T3 175 °C · 450 MPa | 1.66 | 0.856 | 101.2 % | **−1.2 % (불가능)** | 89.2 % | 10.8 % | 인쇄 |
| **T3 200 °C · 450 MPa (열간)** | **1.69** | 0.841 | 103.0 % | **−3.0 % (불가능)** | 90.9 % | **9.1 %** | 인쇄 |
| S4b 20 °C · 150 MPa | 1.325 | 1.072 | 80.8 % | 19.2 % | 71.2 % | 28.8 % | 판독 ±0.005 |
| **S4b 20 °C · 300 MPa** | **1.418** | 1.002 | 86.5 % | **13.5 %** | 76.2 % | **23.8 %** | 판독 |
| S4b 200 °C · 150 MPa | 1.569 | 0.906 | 95.7 % | 4.3 % | 84.4 % | 15.6 % | 판독 |
| S4b 200 °C · 300 MPa | 1.625 | 0.874 | 99.1 % | 0.9 % | 87.4 % | 12.6 % | 판독 |

⇒ **1.64 기준은 인쇄값 3 칸에서 음의 공극**을 낸다 (S4b 판독까지 넣으면 150 °C · 300 / 450 MPa (1.650 · 1.664) 와 200 °C · 450 MPa (1.692) 도 음수) — 그 기준이 이 재료의 골격 밀도가 아니라는 가장 직접적인 증거.  1.86 기준이면 공극은 9.1 % (최고 열간) – 28.8 % (냉간 150 MPa) 로 전부 물리적이다.
⇒ 교차 실험실 [정본 카드 doux2020]: Doux 2020 (NEI LPSCl · ⌀13 mm · 200 mg · **370 MPa 냉간 · 다이 밖**) 실측 **1.522 g/cm³** → TD 1.860 기준 18 % — 이 논문 냉간 450 MPa **1.50** 과 **겉보기 밀도 자체가 맞는다**.  두 실험실이 갈리는 것은 측정이 아니라 **기준 밀도 (1.64 ↔ 1.86) 뿐**이다 [우리 산술].

### 3-3. 가압 온도 × 압력 3×3 — SI Fig S4 (SI p.S3) [판독] ★

| 가압 온도 | 150 MPa σ · ρ | 300 MPa σ · ρ | 450 MPa σ · ρ |
|---|---|---|---|
| 20 °C | 0.45 · 1.325 | 0.60 · 1.418 | 0.66 · 1.505 (표 3 = 0.66 · 1.50) |
| 150 °C | 1.92 · 1.422 (= 표 2) | **2.50** · 1.650 (표 2 = **2.62** · 1.64) | 2.93 · 1.664 (= 표 2 · ⚠ 표 3 은 **2.67 · 1.60**) |
| 200 °C | 2.27 · 1.569 | 2.95 · 1.625 | 3.56 · 1.692 (= 표 3) |

(σ mS/cm · ρ g/cm³ · 판독 ±0.02 · ±0.005 · 오차 막대 σ ≈ ±0.08 (20 °C) – ±0.15 (150 · 200 °C) · ρ ≈ ±0.02 — n · 정의 [미확인].)
- 150 °C 계열은 표 2 값을 썼고 (S4a 300 MPa 2.50 만 표 2 의 2.62 와 어긋남 — 판독 오차보다 크다), 같은 150 °C · 450 MPa 를 표 3 은 다른 펠릿 (1.60 · 2.67) 으로 적었다.
- 200 °C · 150 MPa (ρ 1.57) 의 σ 2.27 이 150 °C · 300 MPa (ρ 1.65) 의 2.50 에 가깝다 — 밀도가 0.08 낮아도 σ 는 ≈9 % 낮을 뿐이다 [판독] → 가압 온도가 밀도와 따로 접촉을 바꾼다는 신호 [추정] (§3-6).

### 3-4. 측정 (작동) 스택압 0–8 MPa — Fig 9 · Table 4 (p.8–9) ★★

- 장치 [인쇄 p.11]: MTI split coin cell (PSC20P) + 절연 분리판 + 로드셀 (HBM U93) 을 로드 프레임에 · McMaster 스프링 (#9657K322) 을 볼트로 조여 하중 · 수준기로 일축 정렬 · Biologic SP-300 PEIS **7 MHz–100 mHz · 10 mV · 주파수당 2 점 평균 · 6 점/decade** · **50 N 간격 0 → 1000 → 0 N** · 각 펠릿 두께 VINCA 마이크로미터 · σ = *"real impedance contribution estimated from the local minima in the spectra before the large tailing associated with the blocking electrode interface"* (= 총 저항).
- 환산 [인쇄 p.8]: *"between 0 to 1000 N, which roughly converts to testing pressures between 0 and 8 MPa"* — [우리 산술] 1000 N / 1.27 cm² = **7.87 MPa** · 50 N = 0.394 MPa (판독 x 간격과 같다).
- **열간 (200 °C · 450 MPa) [판독 Fig 9b]**: 올림 20 점 평균 **2.749** (2.683–2.836) · 내림 18 점 평균 2.706 (2.642–2.795) · 전체 **2.728 ± 0.053 mS/cm (CV 1.9 %)** — 본문 *"nearly constant ionic conductivity of approximately 2.74×10−3 S cm−1, regardless of increasing or decreasing measurement pressure"*.
- **냉간 (20 °C · 450 MPa) [판독 Fig 9a]**: 올림 0 → 7.9 MPa **≈0.02 → 0.465** mS/cm (≈20 배) · 내림은 같은 압력에서 거의 늘 더 높다 (예: 1.97 MPa 0.102 ↔ 0.195 · 3.94 MPa 0.214 ↔ 0.257) · 0 MPa 로 돌아오면 ≈0.014 — 본문 *"almost always larger when the pressure was decreasing, indicating additional densification of the cold pressed pellet during the testing process"*.
- **Table 4 [인쇄 p.9]**: 20 °C 기울기 **57.62 (올림) · 58.44 (내림)** · R² **0.99 · 0.98** / 200 °C **1.53 · 12.16** · R² **0.05 · 0.26**.  단위 인쇄 *"S cm−1 P−1"* — [우리 산술] 그림의 적합선 (20 °C: 0 → 7.9 MPa 에서 ≈0 → 0.465 mS/cm) 기울기 ≈0.058 mS cm⁻¹ MPa⁻¹ = **58 µS cm⁻¹ MPa⁻¹** → 인쇄 숫자는 **µS cm⁻¹ MPa⁻¹ 크기**다 (단위 오기).
- **열간 / 냉간 비 [우리 산술 · 판독]**: 0 MPa ≈130 배 · 0.8 MPa ≈39 · 1.6 ≈27 · 3.2 ≈18 · 4.7 ≈11 · 6.3 ≈6 · 7.9 MPa ≈6 배.  결론의 *"consistently ~10 times higher … even at very low operational pressure (i.e., <10 MPa)"* 는 이 범위의 대략값이다.
- ⚠ 초록 *"near-theoretical conductivities at external pressures below 14 MPa"* — 보인 자료는 **7.9 MPa 까지** (+ Li 셀 ≈10 MPa) 다.  14 MPa 근거 [미확인].

### 3-5. 전기화학 (Li/LPSCl/Li, 작동압 ≈10 MPa) — Fig 7 · 8 · S1 (p.6–8)

| 항목 | 냉간 (20 °C) | 열간 (200 °C) | 표지 |
|---|---|---|---|
| 정전류 0.02 mA cm⁻² · 1 h/반사이클 (0.02 mAh cm⁻²) · ±5 V | 과전압 초기 크게 → ≈**25 mV** 유지 → **≈53 사이클 급락 → 66 사이클 단락** | ≈**10 mV** 로 100 사이클 이상 안정 (첫 10 사이클 증가 뒤 평탄) | [인쇄 p.6] · Fig 7a |
| 임피던스 vs 사이클 (11 사이클마다 EIS) | 0: ≈136 Ω → 44: ≈466 → 단락 뒤 ≈36–42 Ω [판독] · 본문 *"initially had twice the cell impedance, dramatically dropping to ~9.6 Ω cm−2"* | 0: ≈39 Ω → 99: ≈268 Ω [판독] · 본문 *"reaching ~213 Ω cm−2 after 100 cycles"* | [인쇄 p.6] · Fig 7b |
| 단위 점검 [우리 산술] | 9.6 은 그림 값 (≈36 Ω) 과 어느 규약 (÷A 28 · ×A 46) 으로도 안 맞는다 [미확인] | 268 Ω ÷ 1.267 cm² = **211.6** ≈ 213 → **면적으로 나눈 값**으로 보인다 (ASR = R·A 면 ≈340 Ω cm²) | — |
| 달력 노화 1500 h (EIS 연속: 16 회 무휴 → 20 회 45 min → 64 회 2 h 45 min → 이후 8 h 휴지 · 총 2 개월) | ≈**4200 Ω** · 처음 대비 ≈**15 배** | ≈**450 Ω** 안정 · ≈**6 배** | [인쇄 p.8 · p.11] · Fig 8 |
| SI Fig S1 (0 · 600 · 1200 h Nyquist) | 반원 끝 ≈0.45 → ≈2.5 → ≈3.7 kΩ [판독] | ≈0.1 → ≈0.55 → ≈0.65 kΩ (삽입도) [판독] | [인쇄 SI p.S2] |
| 사이클 후 XPS 전하 이동 | ≈**4.4 eV** | ≈**1.0 eV** | [인쇄 p.9] |
| 사이클 후 표면 조성 (Cl 정규화) | Li6.60P0.87S4.02Cl | Li6.71P0.89S4.49Cl (가압 직후 열간 = Li6.12P0.96S4.68Cl) | [인쇄 p.10] |

해석 (저자): 치밀화 → 공극 · 내부 표면적 감소 → Li 와 닿는 면적 · 분해 반응 경로 감소 · 덴드라이트 통로 감소 · 냉간 단락은 *"high electronic conductivity of LPSCl or … other structural reasons"* 로 추측 [인쇄 p.6–7 · p.10].

### 3-6. 같은 밀도, 다른 σ — 밀도만으로 σ 가 정해지지 않는다 [판독 · 인쇄 · 우리 산술] ★★

| 겉보기 밀도 | 낮은 σ 쪽 | 높은 σ 쪽 | 배수 |
|---|---|---|---|
| ≈1.42 g/cm³ | 20 °C · 300 MPa → **0.60** [판독 S4] | 150 °C · 150 MPa → **1.92** [인쇄 T2] | **×3.2** |
| ≈1.56–1.57 | 100 °C · 450 MPa → 1.61 [인쇄 T3] | 200 °C · 150 MPa → 2.27 [판독 S4] | ×1.4 |
| 1.66 | 150 °C · 450 MPa → 2.93 [T2] | 175 °C · 450 MPa → 2.98 [T3] | ×1.0 |

- 기울기 [우리 산술]: 질량 스윕 (Fig 1b, 같은 150 °C · 300 MPa) dσ/dρ ≈ **1.27 mS cm⁻¹ per g cm⁻³** (R² 0.985 — 인쇄 0.982 와 맞음) ↔ 온도 스윕 (Table 3) ≈ **14.9** (R² 0.960) — **열 배 넘게 다르다**.  같은 밀도 변화라도 온도로 얻은 것은 σ 를 훨씬 크게 올린다 = 입자 사이 목 (neck) · 입계 (GB) 품질이 별도 변수 [추정].  저자도 *"the reduction of grain boundaries due to densification and necking of the constituent particles … is the origin of increased ionic conductivity"* (p.4–5) 라 쓴다.
- MWBH 꼴 대조 [우리 산술 · 가정 = σ = σ₀(1−ε)^1.5 · ε 는 1.86 기준 · σ₀ 미지]: 열간 (ε 9.1 %) 3.56 이면 σ₀ ≈4.1 → 냉간 (ε 19.4 %) 예측 ≈2.97 ↔ 표 0.66 = **≈4.5 배 낮다** · 같은 압력 셀끼리면 열간 2.73 → σ₀ ≈3.15 → 냉간 예측 ≈2.28 ↔ 8 MPa 판독 0.465 = **≈4.9 배**.  정본 `miss2026` 카드의 *"ε > 0.2 = 계면 접촉 지배 (σ 가 MWBH 보다 최대 ≈4 배 낮음)"* 와 같은 방향 · 크기 (재료 다름 — Li₅.₅PS₄.₅Cl₁.₅) [추정].

### 3-7. XRD · XPS · SEM (p.4–6 · SI p.S4–S5)

- **XRD** (Fig 4): 20 °C · 200 °C 펠릿 피크 위치 동일 (LPSCl 구조 [36–38]) · ≈27° Li₂S · *"the hot pressed pellet has a lowered intensity by 1/3 to 1/2 even though the background signals are at the same level"* → 결정 분율 감소 = 일부 **비정질화** 해석.  ⚠ 그림은 *"normalized"* 라 적혀 있어 세기 비교의 근거 (정규화 방식 · 내부 표준 · Rietveld) [미확인].  측정: Bruker D8 Advance · Cu Kα 1.542 Å · 5–80° · 0.02° · 0.75 s/step · 0.25° Soller · Ni 필터 · LynxEye · 0.24 g 펠릿 · 기밀 돔 홀더 (그림은 20–60° 만).
- **SEM** (Fig 5): 20 °C = 느슨한 구형 입자 + 공극 · 150 °C = 더 치밀 · **200 °C = 구형 입자가 사라진 "fused" 표면 + 바늘 모양 돌기** (*"indicating some degree of amorphization"*) · 단면 (d–f, 20 µm 막대) + 펠릿 사진.  Hitachi SU-70 · SE 모드 · 10 kV · 글러브박스에서 반으로 꺾은 단면 · 공기 노출 < 20 s.
- **XPS** (Fig 6 · S5): S 2p (PS₄³⁻ + 작은 Li₂S) · P 2p (PS₄³⁻) · Cl 2p (LiCl 라벨) — 두 펠릿 같은 피크 → *"no chemical changes induced during the hot pressing process"* · 측량 스펙트럼에 F 1s ≈1 at% (*"spurious vacuum system contamination"*).  Kratos Ultra DLD · Al Kα 1487 eV · UHV 직송 · 측량 1 eV/PE 160 · 고분해 0.1 eV/PE 20 · CasaXPS · Shirley · C–C/C–H 285.0 eV 보정 (사이클 후 시료는 일부러 보정 · 중화 안 함).
- ⚠ SI Fig S6b (200 °C, 사이클 후 측량) 에 **"Ca 2p" 라벨 피크**가 있는데 SI 본문은 *"no additional elemental peaks evident"* 라 쓴다 [판독 SI p.S5].

## 4. 방법 ★ (시뮬레이션 없음 — 실험 방법과 "입자 처리" 관점)

- **시뮬레이션**: 없다 (DEM · MPM · FEM · RNM 0).  등가회로 피팅 (EC-lab Z-fitting) 만 있다.
- **입자 처리 ★ (우리 DEM 의 "무질서 처리" 짝)**: 실제 분말 — 냉간 펠릿은 **구형 입자가 형상을 대체로 유지한 채 접촉** (SEM 5a), 150–200 °C 는 **진짜 입자 형상 변화 · 융합** (5c "fused") 이다 (소성 흐름인지 확산 소결인지는 이 논문이 가르지 않는다).  즉 이 논문의 온도 축은 우리 frame [1]/[2] 의 구분 — 접촉 소성 (δ-겹침 프록시) ↔ 입자 형상 흐름 — 을 **실험이 직접 가른** 사례다: 같은 450 MPa 에서 형상 흐름이 켜지면 (200 °C) 밀도 +12.7 % · σ ×5.4.
- **EIS (표 1–3)**: Bio-Logic VSP · **1 MHz–100 mHz · 10 mV** · EC-lab Z-fit.  등가회로 (SI p.S1–S3): Li 셀 = R1 (*"overall circuit contact resistance"*) – R2/Q2 (LPSCl bulk) – R3/Q3 (Li/LPSCl) (Fig S2) · Cu 셀 = R1 – R2/Q2 – R3/Q3 (Cu/LPSCl) – **Q4 (diffusion)** (Fig S3).  ⚠ 방법 절 본문은 *"two R/CPE … representing the impedance of the LPE and bulk LGPS"* · *"Li/LGPS/Li"* 라 적는다 — 그룹 전작 (LGPS) 문장의 잔재로 SI 회로와 어긋난다 [인쇄 p.11].
- **질량 스윕의 논리** [인쇄 p.2 · SI p.S1]: 반원 크기가 질량 (두께) 에 비례 → 반원 = 펠릿 bulk · 크기가 비슷한 꼬리 = Li/LPSCl 계면 (*"formed immediately upon contact"*).  *"Increasing pellet thickness helps us identify bulk ionic conductivity contribution (left semicircle) and interfacial resistance contribution (rightmost semicircle)."*
- **압력 시험 (Fig 9)**: §3-4.  σ = 꼬리 앞 국소 최소의 실수부 (총 저항) — 표 1–3 의 회로 분해와 **다른 추출법**이다.
- **겉보기 밀도**: m / (1.27 cm² × t) · t = 꺼낸 뒤 마이크로미터.
- **사이클 · 노화 · 사후 XPS**: §3-5.  *"Hot and cold pressed samples were tested simultaneously in all cases to prevent temporal anomalies."* [인쇄 p.11]

## 5. Figure set ★ (크롭 = `litdb/figures/<slug>/`)

| Fig | 무엇을 보여주나 | 우리가 쓸 점 |
|---|---|---|
| 1 (p.2) | (a) Li/LPSCl/Li Nyquist, 0.12 / 0.18 / 0.24 g (150 °C · 300 MPa) · (b) σ vs 겉보기 밀도 3 점 (R² 0.982) | 두께 스윕으로 bulk ↔ 계면 가르기 — 우리 DC 분극 σ_e 측정에도 같은 설계 (§8) · ⚠ 고주파 절편 ≈32 / 56 / 72 Ω [판독] 도 질량과 함께 커진다 → R1 을 "접촉" 으로만 둔 해석이 모호 [추정] |
| 2 (p.3) | Cu/LPSCl/Cu Nyquist, 150 / 300 / 450 MPa (150 °C) — (b) 고주파 확대: 반원 없이 바로 차단 꼬리 | 열간 펠릿은 첫 점 (≈22–48 Ω) 이 표 2 σ 로 기대되는 펠릿 저항 (23–41 Ω [우리 산술]) 과 ±20 % 안 |
| 3 (p.4) | Cu/LPSCl/Cu Nyquist, 20–200 °C (450 MPa) + (c) σ vs 가압 온도 선형 | ⚠ (a) 20 °C · 100 °C 의 **첫 점이 Re ≈0.8 · ≈1.1 kΩ** [판독] — 표 3 σ (0.66 · 1.61) 로 기대되는 펠릿 저항 ≈113 · ≈45 Ω [우리 산술] 의 **≈7 · ≈25 배**.  국소 최소로 읽으면 σ_total ≈0.09 · ≈0.06 mS/cm [우리 산술] — 표 3 냉간 값은 큰 R1 등을 빼고 낸 "bulk" 몫으로 보인다 [추정 · 피팅값 미공개] · 100 °C 가 20 °C 보다 큰 저항으로 그려진 것도 표 3 순서와 반대 |
| 4 (p.5) | XRD 20 · 200 °C (쌓음 · 겹침, 정규화) | 구조 유지 · Li₂S 불순물 · 세기 1/3–1/2 감소 (비정질화 주장 — 정량 근거 약함) |
| 5 (p.5) | SEM 표면 (20 · 150 · 200 °C) · 단면 · 펠릿 사진 | **MPM morphology 대조 후보** — 냉간 = 구형 + 공극 · 200 °C = 융합 (우리 MPM champion 의 "core-preserved + boundary flattening" 은 냉간–150 °C 쪽) [추정] |
| 6 (p.6) | XPS S 2p · P 2p · Cl 2p 가압 직후 (20 · 200 °C) | 화학 동일 — 열간 가압이 화학을 안 바꾼다는 근거 |
| 7 (p.7) | (a) Li/LPSCl/Li 정전류 100 사이클 · (b) 임피던스 vs 사이클 | 냉간 단락 66 사이클 · 단위 문제 (Ω cm⁻²) · x 축 라벨 *"Cycle Number (1/s)"* 오기 |
| 8 (p.7) | 달력 노화 1500 h 절대 · 상대 임피던스 | 냉간 ≈15 배 · 열간 ≈6 배 — 공극 → 반응 면적 논리 |
| 9 (p.8) | **σ vs 측정 스택압 0 → 8 → 0 MPa** (냉간 · 열간) | ★ 측정 압력 의존의 크기 (냉간 ≈20 배 · 이력) · 열간 평탄 CV ≈1.9 % = 한 런 잡음 바닥 |
| 10 (p.9) | 사이클 후 XPS (전하 이동 4.4 ↔ 1.0 eV) | 절연 분해물 두께 대리 지표 |
| T1–T4 | §3-2 · §3-4 | 원값 |
| S1 (SI p.S2) | 노화 0 · 600 · 1200 h Nyquist | 노화 반원 크기 |
| S2 · S3 (SI p.S2–S3) | 등가회로 (Li 셀 · Cu 셀 + Q4) | R1 = "contact" 처리 관행 |
| S4 (SI p.S3) | **가압 온도 × 압력 3×3 의 σ · 밀도** (오차 막대) | ★ 다압력 밀도 (Heckel 3 점) · 같은 밀도 다른 σ |
| S5 · S6 (SI p.S4–S5) | XPS 측량 (가압 직후 · 사이클 후) | F ≈1 at% 오염 · S6b Ca 2p 라벨 (본문 무언급) |

## 6. Post-processing ★

- **σ 추출 두 가지**: (i) 표 1–3 = EC-lab 등가회로 피팅의 R2 (bulk) → σ = t/(R2·A) · (ii) Fig 9 = 꼬리 앞 국소 최소 실수부 (총 저항) → σ_total.  **두 값은 같은 양이 아니다** — 냉간 펠릿에서 특히 (§5 Fig 3 행).
- **겉보기 밀도**: m/(A·t) · A = 다이 면적 · 상대밀도 = ρ/1.64 (Table 1 의 세 점만 숫자).
- **선형 적합**: σ vs ρ (R² 0.982) · σ vs 가압 온도 (Fig 3c, R² 인쇄 없음 — [우리 산술] 0.985 · 0.0161 mS cm⁻¹ °C⁻¹) · σ vs 측정 압력 (Table 4).
- **상대 임피던스**: 첫 측정으로 나눔 (Fig 8b).
- **XPS**: CasaXPS 피크 면적 ÷ 감도 · Shirley · 사후 시료는 전하 이동 자체를 지표로 (S1 · S2 · P1 · Cl1 표지만 · 화학종 분해 안 함).
- 도구: EC-lab · CasaXPS · Origin 계열 그림 (추정).  원자료 공개 = *"available from the corresponding author upon reasonable request"* [인쇄 p.11].

## 7. 우리 DEM+MPM 대비 (→ `our_dem_baseline.md` 는 정본 브랜치에서 아직 자리표시 — 아래 우리 값은 작업 브랜치 CLAUDE.md · `docs/reviews/dem_protocol_gen2_plan_draft_20261014.md` · `docs/density_generations_20261014.md` 에서)

| 항목 | 이 논문 | 우리 | 같음 / 다름 / 이유 |
|---|---|---|---|
| SE 진밀도 기준 | "theoretical" **1.64** — 인용 · 근거 없음 · 자기 자료 1.66–1.69 가 넘는다 | 세대 2 = **1.64** (D4 · D10, 1저자 보고 표 · 랩 측정법 리포 미기록) · 세대 1 덱 = 2.0 · 결정학 1.86 | 숫자를 공유하지만 **이 논문은 1.64 의 독립 근거가 못 된다** (오히려 1.64 가 골격 밀도가 아니라는 반례) |
| 순수 SE 300 MPa 공극 (보정 표적 관련) | 냉간 · 다이 밖: **13.5 % (1.64) / 23.8 % (1.86)** [판독 S4b] | 세대 2 표적 **ε_union 10–13 %** (300 MPa + 이완 끝 · 1.64 기준 · D6 · D9) · 옛 "순수 SE 300 MPa 10 %" 앵커는 `CL-94` 로 출처 철회 | 1.64 기준이면 **창 위 끝**에 닿는다 · 1.86 이면 창보다 ≈11 %p 위.  ⚠ 상태가 다르다 (다이 밖 무하중 ↔ 이완 끝 프레임 — 계획서 Q9 의 2-7 대조) · 연산자 다르다 (실험 = 질량 공극 = ε_sphere 짝 ↔ 표적 = ε_union) |
| 450 MPa 냉간 | **8.5 % (1.64) / 19.4 % (1.86)** [인쇄 ρ 1.50] | 다압력 세대 2 Heckel (D8) 계획 | 같은 분말의 다른 압력 점 |
| Heckel | 냉간 3 점 (150/300/450 · 다이 밖): **P_y 354–370 MPa (1.64) · 731–757 MPa (1.86)** · R² 0.99–1.00 [우리 산술] | DEM 순수 SE (세대 1 · E 1.35 · 4 압력) **P_y 138 MPa** · 정본 lee2025 다이 안 294–344 (1.64 기준) | 정의 · 상태 · 기준이 다 다르다 — "DEM 이 2.6–5.5 배 무르다" 로 바로 읽지 말 것 (다이 밖 밀도는 회복을 포함 · 3 점) |
| 치밀 SE σ | 열간: **3.56 (표 3, 회로 bulk)** · **2.73 ± 0.05 (압력 셀, 총 저항)** | σ_grain **3.0 mS/cm** (Cronau 2021 SI S2c µC 펠릿 고적층압 평탄의 하단 — CL-91) | 같은 크기 — 정본 cronau2021 카드의 *"µC 는 고적층압 (≥146 MPa) 에서야 평탄"* ↔ 이 논문은 열간 가압으로 **0–8 MPa 에서 이미 평탄**.  ⇒ 3.0 = "잘 붙은 치밀 LPSCl 펠릿" 수준이라는 해석과 맞다 [추정] |
| 접촉 지배 (냉간) | 같은 밀도 1.42 에서 σ ×3.2 · 냉간 σ 가 MWBH 대비 ≈4.5 배 낮음 [우리 산술] | DEM = 접촉망 (Holm 1/(2σa) · Stage-E 면적) — **공극만 보는 Bruggeman 이 아니다** | ★ 우리 접촉망이 "같은 ε, 다른 σ" 를 낼 수 있는 구조라는 점의 **실험 표적** (같은 ε 에서 접촉 반경만 바꿔 σ 가 ×3 움직이는지 — 미실행) |
| 측정 스택압 의존 | 냉간 0 → 8 MPa ≈20 배 · 이력 (내림 > 올림) | 우리 σ 는 침대의 정적 접촉 · σ_grain 고정 — 측정 압력 축 없음 | 우리 모델 밖.  다만 DC 분극 σ_e 실측 (SBE · DBE) 을 해석할 때의 교란 변수로 중요 (§8) |
| 온도 | 가압 온도 20–200 °C (형상 소성 · 융합) | DEM · MPM 모두 온도 없음 (MPM σ_y 는 상온 보정값) | 이 논문 온도 축은 우리 밖 — MPM 에서 σ_y(T) 로 흉내 낼 수 있으나 앵커 없음 [추정] |
| 입경 | D50 없음 · SEM ≈0.5–1 µm [판독] | 랩 SE ≈1 µm (세대 2 표 · 1저자 슬라이드) · DEM r_SE 0.5 µm | 크기대가 비슷하다 (정량 아님) |
| frame [5] 소속 | 실험 — 역학 (밀도 · morphology) + 수송 (σ) 둘 다 | DEM = 수송 · 패킹 / MPM = 형상 소성 | DEM 쪽 = σ vs 측정압 · 같은 밀도 다른 σ / MPM 쪽 = 냉간 ↔ 열간 morphology · 다압력 밀도.  **어느 쪽도 이 논문에 맞춰 서로를 맞추지 않는다 (frame [4])** |

**통제 한정어 (주장 전에 먼저)**: ① 우리 DEM 은 강체 구 + 접촉 소성 프록시 — 형상 흐름 없음 → 열간 (200 °C) 펠릿과 직접 비교 대상이 아니다 · ② 실험 공극 숫자는 **기준 밀도가 정한다** (1.64 ↔ 1.86 사이 ≈10–12 %p) · ③ 다이 밖 값은 하중 제거 회복을 포함 · ④ 판독값은 TREND (±0.005–0.02) · ⑤ 이 논문 로트 ≠ 우리 로트 · ⑥ 표 값 (회로 bulk) 과 압력 셀 값 (총 저항) 은 다른 양.

## 8. 적용 인사이트 (내 연구에 어떻게)

1. **진밀도 결정 (1.64 ↔ 1.86) 은 보정 표적을 ≈10 %p 옮긴다** — 이 논문은 그 결정을 대신해 주지 않지만, *"1.64 = 문헌 이론밀도"* 근거로는 못 쓴다는 것을 보인다 (자기 자료 1.69).  두 실험실 (Doux 370 MPa 1.522 · 이 논문 450 MPa 1.50) 의 **겉보기 밀도 자체는 맞는다** → 보정은 "질량 + 두께 (겉보기 밀도)" 로 하고 공극 숫자는 기준을 바꿔 가며 같이 적는 것이 안전하다 (계획서 D9 의 ε_sphere 보존과 같은 방향).
2. **세대 2 순수 SE 보정 점 후보** (상태 맞춤 = 2-7 다이 밖): 냉간 150 / 300 / 450 MPa → ρ 1.33 / 1.42 / 1.50 — 3 압력 Heckel 대조까지 한 논문에서.  ⚠ 유지 시간 미기재 · n 미기재 · 판독.
3. **SBE · DBE DC 분극 σ_e 비 2.77 (kgy · SBE 4.47 / DBE 12.4 mS/cm) 을 다시 재야 하나** — 이 논문은 σ_e 를 재지 않았으므로 **유추**다: (a) 냉간 펠릿은 측정 스택압 0 → 8 MPa 에서 이온 σ 가 ≈20 배 · 같은 압력에서도 올림/내림이 최대 ≈2 배 다르다 → 두 펠릿을 **같은 스택압 · 같은 이력**으로 쟀는지가 비의 크기를 좌우한다 · (b) 같은 처방의 실험 간 차이는 9–27 % → **비 2.77 의 방향 (DBE > SBE) 은 이 크기의 흩어짐으로 뒤집히기 어렵다**, 크기는 n ≥ 3 · 고정 스택압 · 두께 2 종 (접촉 저항 분리 — 이 논문 질량 스윕 설계) 이 있어야 선다 · (c) 이 논문처럼 **두 시료를 동시에** (*"tested simultaneously … to prevent temporal anomalies"*) · (d) DC 분극은 총 저항 (접촉 포함) 이므로 회로 분해 값과 섞지 않는다.  ⇒ 재측정 판단의 첫 단계 = kgy 측정의 스택압 · 두께 측정 상태 · 전극 (차단층) 기록 확인 [권고 · 1저자 결정].
4. **접촉망 검증 표적**: "같은 겉보기 밀도 1.42 에서 σ ×3.2" (냉간 300 MPa ↔ 150 °C · 150 MPa) — 우리 DEM 접촉망에서 같은 ε 의 침대에 접촉 반경 (Hertz → Tabor/Stage-E) 만 바꿔 σ 가 그만큼 움직이는지가 가능한 검사다 (미실행 · 결과 전 등록 필요).
5. **MPM morphology 대조 후보**: Fig 5a (냉간 450 MPa) ↔ MPM champion · Fig 5c (200 °C 융합) = 더 낮은 σ_y 또는 확산 소성 — 정량 앵커는 아님.

## 9. 인용 가능 문장 (deck/paper용 — 표지 그대로)

- "Hot pressing commercial Li₆PS₅Cl at 450 MPa and 200 °C (Wang et al., *ChemSusChem* 2024) raised the apparent pellet density from 1.50 to 1.69 g cm⁻³ and the ionic conductivity from 0.66 to 3.56 mS cm⁻¹ relative to cold pressing (their Table 3), and the hot-pressed pellet's conductivity stayed at ≈2.7 mS cm⁻¹ when the measuring stack pressure was cycled between 0 and ≈8 MPa (their Fig. 9b, our reading)."
- "In the same study the cold-pressed pellet's conductivity rose roughly twenty-fold between 0 and ≈8 MPa of measuring stack pressure (≈0.02 → 0.47 mS cm⁻¹, read from their Fig. 9a)."
- 국문: *"Wang 2024 는 1.64 g/cm³ 를 LPSCl 이론밀도로 적었지만 근거를 밝히지 않았고 같은 논문의 열간 펠릿이 1.69 g/cm³ 로 그 값을 넘는다 — 결정학 밀도 (≈1.86) 기준이면 최고 펠릿의 공극은 ≈9 % 다 (우리 계산)."*

## 10. 주의 · 한계 (over-claim 방지 · 원문 비판)

1. **1.64 "theoretical density" — 인용 · 근거 없음 · 자기 자료와 모순** (1.66 · 1.69 → 101 · 103 %) · 결론의 *"near-theoretical density (1.69 g cm−3)"* 와 본문의 *"theoretical density of LPSCl (1.64 g cm−3)"* 가 한 논문 안에서 충돌한다.  이 논문의 "≈100 % 치밀" 은 **그대로 옮기지 않는다** — 1.86 기준이면 9–12 % 공극.
2. **"near-theoretical ionic conductivity"** — 초록이 정한 이론값 ≈1×10⁻² S cm⁻¹ 대비 3.56 mS/cm 는 ≈36 % 다.
3. **초록 ↔ 자료**: *"up to 250 °C"* ↔ 자료 200 °C · *"below 14 MPa"* ↔ 시험 7.9 MPa (+ ≈10 MPa Li 셀).
4. **표 · 그림 사이 불일치**: 같은 처방 150 °C · 450 MPa 가 표 2 (1.66 · 2.93) 와 표 3 (1.60 · 2.67) 에서 다르다 · S4a 150 °C · 300 MPa 2.50 ↔ 표 2 2.62 · Fig 3a 냉간 · 100 °C 의 고주파 실수부 (≈0.8 · ≈1.1 kΩ) ↔ 표 3 σ 가 함의하는 펠릿 저항 (≈113 · ≈45 Ω) · 열간 σ 3.56 (표 3) ↔ 2.73 (압력 셀).
5. **n · 오차 정의 · 측정 온도 · 측정 스택압 (Cu 셀 표 2–3) · 유지 시간 · 승온 이력** 없음.
6. **단위 · 상호참조 오기**: Table 4 *"S cm−1 P−1"* (크기는 µS cm⁻¹ MPa⁻¹) · *"Ω cm−2"* (213 ≈ R/A) · 본문 *"Figure S3"* = SI 의 S4 · SI S2 캡션 *"Figure S5, and Figure S6"* (실제로는 XPS 측량) · S3 캡션 *"Figure 3"* (압력 스윕은 Fig 2) · 방법 절 *"LPE and bulk LGPS"* · *"Li/LGPS/Li"* (전작 잔재) · Fig 7a x 축 *"(1/s)"* · SI S4 단락 중복.
7. **비정질화 주장**: XRD 세기 1/3–1/2 감소 (정규화 그림) + SEM 형상만 — 결정 분율 정량 (Rietveld · 내부 표준 · PDF) 없음.
8. **σ_total ↔ σ_bulk**: 표 1–3 은 회로 분해, Fig 9 는 총 저항 — 냉간 펠릿에서 둘이 크게 다를 수 있다 (§5 Fig 3).  "냉간 대비 5.4 배 (표)" 와 "6–130 배 (Fig 9)" 를 같은 양으로 묶지 않는다.  Fig 3a 를 총 저항 (국소 최소) 으로 읽으면 냉간 σ_total ≈0.09 mS/cm 라 열간/냉간 비는 **≈40 배** 쪽이다 [판독 · 우리 산술 · 추정] — Fig 9 (같은 총 저항 추출) 의 범위와 같은 편이다.
9. **냉간 압력 의존의 원인 미분리**: 저자는 *"additional densification"* (펠릿 내부) 으로 읽지만 함께 누른 **Cu 박–펠릿 계면 접촉**의 몫과 가르지 않았다 [추정].
10. **단일 로트 · 단일 공급처 · 단독 SE 펠릿** — 복합 양극 아님 (우리 SBE · DBE 와 직접 비교 불가).
11. **판독값**은 TREND 전용 (S4 ±0.005–0.02 · Fig 9 ±0.005–0.01 · Fig 7b ±5 Ω) — 자릿수 이상의 정밀도로 옮기지 않고 범위로 적는다.

## 11. 기법 미니 용어집

| 용어 | 이 카드에서의 뜻 |
|---|---|
| 겉보기 밀도 (apparent density) | 펠릿 질량 / (면적 × 마이크로미터 두께) — 공극 포함 |
| 이론 · 골격 · 진밀도 | 공극 없는 고체 밀도.  결정학 = Z·M/(N_A·a³) · 피크노미터 = 기체 치환 실측.  이 논문의 "theoretical" 1.64 는 출처 없음 |
| 상대밀도 · 공극률 | ρ/ρ_ref · 1 − ρ/ρ_ref — **ρ_ref 를 무엇으로 두느냐가 값을 정한다** |
| 열간 · 냉간 가압 | 다이를 가열 (100–200 °C) 하며 가압 ↔ 상온 (20 °C) 가압.  여기서 hot pressed = 450 MPa · 200 °C |
| 가압압 (fabrication) ↔ 작동 · 측정 스택압 (operating) | 펠릿을 만드는 압력 (150–450 MPa) ↔ 셀을 재거나 돌릴 때 거는 압력 (0–8 · ≈10 MPa) |
| 차단 전극 (blocking) | 이온을 통과시키지 않는 전극 (Cu) — 저주파 꼬리 (축전) 가 생긴다 |
| 대칭 셀 | 같은 전극 둘 (Li/SE/Li · Cu/SE/Cu) |
| Nyquist · 고주파 절편 · 국소 최소 | −Im Z vs Re Z · 가장 높은 주파수 쪽 실수부 · 반원과 꼬리 사이의 −Im 최소점 (총 저항 근사) |
| CPE (Q) | 불완전 축전기 (상수 위상 요소) |
| 등가회로 R1–R2/Q2–R3/Q3(–Q4) | 접촉 · bulk · 계면 · 확산 |
| PEIS | 정전위 임피던스 분광 |
| ASR | 면적 비저항 = R × A (Ω cm²) |
| Heckel | ln(1/(1−D)) = K·P + A · P_y = 1/K |
| MWBH | 공극 보정 σ = σ₀(1−ε)^1.5 꼴 (정본 miss2026 카드) |
| 달력 노화 (calendar aging) | 전류 없이 시간만 흘린 뒤의 임피던스 증가 |
| 전하 유도 XPS 이동 | 절연 표면이 대전돼 결합 에너지가 높게 밀리는 현상 — 절연 분해물 두께 대리 |

## 12. Supporting Information 전수 (SI 6 쪽 — 표지 + S1–S5)

| SI 쪽 | 내용 | 표지 |
|---|---|---|
| 표지 (PDF 1) | ChemSusChem Supporting Information · 제목 · 저자 12 명 | — |
| S1 (PDF 2) | 설명문: S1 = 노화 EIS · S2 = Li 셀 회로 (R1 *"overall circuit contact resistance"* · R2/Q2 bulk · R3/Q3 Li/LPSCl · *"Qs are constant phase elements"* · 두께 증가로 bulk (왼쪽 반원) ↔ 계면 (오른쪽 반원) 구분) · S3 = Cu 셀 회로 (+ Q4 *"bulk diffusion term … ion-diffusion tail at low frequencies with blocking electrodes"*) | [인쇄] |
| S2 (PDF 3) | Fig S1 (노화 0 · 600 · 1200 h, 20 · 200 °C) · Fig S2 (Li 셀 회로) | [인쇄 · 판독] |
| S3 (PDF 4) | Fig S3 (Cu 셀 회로) · S4 설명 (*"increased densification and associated ionic conductivity increases from increasing pressing temperature and pressure, up to the limits of our instrumentation"*) · **Fig S4 (3×3)** | [인쇄 · 판독] |
| S4 (PDF 5) | Fig S5 (XPS 측량, 가압 직후 20 · 200 °C · 0.18 g · 450 MPa · F ≈1 at%) · 같은 단락이 두 번 | [인쇄] |
| S5 (PDF 6) | Fig S6 (XPS 측량, 100 사이클 후 · 0.02 mAh cm⁻²) — 200 °C 쪽 Ca 2p 라벨 · F 1s 없음 | [인쇄 · 판독] |

⇒ **SI 에는 표 · 밀도 문장 · 시료 라벨 (LPSCl-25 등) · 격자상수 · 입경 · 피크노미터가 없다.**

## 13. 참고문헌 중 우리와 닿는 것 (번호 = 이 논문의 번호 · 원문 p.11–12 그대로)

- [19]–[21] 같은 그룹 LGPS 열간 가압 (J. Electrochem. Soc. 2021, 168, 010533 · Mater. Adv. 2022 · ACS Appl. Energy Mater. 2023, 6, 8266) + [22] Y. Fei et al., IOP Conf. Ser. Mater. Sci. Eng. 2018, 394, 022038 (다른 그룹 — 넷이 한 묶음으로 인용됨) — *"directly pressing … between 100 °C and 300 °C can densify sulfide SSE pellets"* (p.2).
- [23] Papakyriakou et al., J. Power Sources 2021, 516, 230672 — 다른 SSE 열간 가압의 기계적 개선.
- [35] **J.-M. Doux, H. Nguyen, D. H. S. Tan, A. Banerjee, X. Wang, E. A. Wu, C. Jo, H. Yang, Y. S. Meng, Adv. Energy Mater. 2020, 10, 1903253** — 이 논문은 *"pressing pressure has the most direct impact on the densification … grain boundary reduction"* 문장에 인용 (1.64 문장이 아님) · 정본 카드 `doux2020_stack_pressure_assb`.
- [36]–[38] Boulineau 2012 · Rao & Adams 2011 · Yu 2016 (구조 · 결정성 논쟁) · [39] S. Wang 2021 AEM (유리상 σ) · [43] Schweiger 2022 JACS (입계 국소 무질서).
- [44]–[46] LPSCl 단락 (Kasemchainan 2019 Nat. Mater. 등) · [48] Gao 2022 Joule · [49] Faka 2023 Energy Adv. · [51] Albertus 2021 ACS Energy Lett. (작동압 < 10 MPa 산업 합의) · [52] Baer 2020 JVST A (XPS 대전) · [53] Tan 2019 ACS Energy Lett.

## 🗨️ Q&A 로그
<!-- "Q&A 작성해줘" 트리거 시 직전 질문/답 누적 -->
