Repository: yonghoon7153-source/Yonghoon-DEM-DFT

# 📚 LITDB — 문헌 단일 시스템 (**SE·DFT 축 + DEM·MPM 축, 두 트랙**)

> **앞으로 논문은 여기서만 본다.** 여러 곳(db/literature, kb/papers, db/properties, Excel)에 흩어진 문헌을 한 곳에서 생각·참고·비교하기 위한 통합 MD 시스템.

## 왜 트랙이 둘인가
`INDEX.md` 는 argyrodite 전해질 축이라 접촉역학·MPM·건식전극 digest 가 들어갈 자리가
없다. 그래서 한때 64편이 **어느 인덱스에도 없었다**(open_items #7). 축을 나눠 그 구멍을
닫았고, 한 분모로 세면 “159편 중 98편 미언급” 같은 **가짜 미결**이 나온다
(`comparison_vs_ours.md:8`). 분리는 실측 근거가 있는 결정이다 — 합치지 말 것.

⚠ 이 표의 **편수는 적지 않는다.** 손으로 쓴 수는 반드시 낡는다(README 자신이 세 번 틀렸다).
현재값은 `python3 tools/litdb/build_index.py --check` 로 본다.

File: litdb/papers/wang2025_miec_tis2_lps_three_phase_interface_lis_assb.md
<!-- digest 표준 양식 (paper-level STANDALONE) · 깊이 기준 = papers/zuo2022_chlorination_cathode_interface.md
     2026-09-23 신규 — 1저자 연구실 논문세미나 3번. 1저자 지정 읽기축: "DFT 계산 중점 — 우리 계산이 참고할 게 있나".
     ① 본문 12 pp + SI 71 pp 전문 읽음 ② 크로핑 55장 중 9장 실독 + 원본 래스터 확대 2장 + 벡터 좌표 추출 2패널
     ③ figshare 구조 8 파일을 풀어 **구조 감사**(ASE 3.29 이웃목록 · 형식전하 · 변위) — repo 에는 안 넣음(scratch 에서만)
     ④ 도구 크롭 결함: 본문 Fig. 1–5 가 캡션 단(왼쪽 열) 폭으로 잘려 Fig. 3i(밴드갭)·Fig. 5a–c 가 빠져 있었다 → 전폭으로 재렌더(figures.json bbox 갱신). -->

# Overcoming the conversion reaction limitation at three-phase interfaces using mixed conductors towards energy-dense solid-state Li–S batteries — Wang et al. (*Nat. Mater.* **2025**, 24, 243–251)

> slug `wang2025_miec_tis2_lps_three_phase_interface_lis_assb` · DOI `10.1038/s41563-024-02057-x` · type `mixed (exp 주 + VASP-PBE DFT·AIMD·LOBSTER 보조)` · PDF `litdb/inbox/0923-3. NatMater_2025_Wang_MIEC_three-phase_interface_LiS_ASSB_MAIN.pdf` (본문 12 pp) + `0923-3. Sup) NatMater_2025_Wang_MIEC_SI1.pdf` (SI 71 pp · Fig S1–S39 · Table S1–S11 · Note 1–8) + `0923-3. Sup) NatMater_2025_Wang_MIEC_figshare_structures.zip` (구조 8 파일) · digested `2026-09-23` · status ✅ · 태그 **[외부 · 유리 Li₃PS₄ 계 — 아지로다이트 아님]**
> elements: Li, P, S, Ti, Mo, Fe, F
> methods: DFT, AIMD, ICOHP, LOBSTER, DOS, PDOS, XPS, Raman, ESW, NMR
> 🔗 **관련 (2026-10-06)**: `lee2025_halide_segregation_uhs_mixing_li_chalcogen_assb` — 같은 Li–S 양극 계면 축 · 할로겐 아지로다이트 + 원심혼합 편석(LiX) 경로.
> 🔗 **관련 (2026-11-25)**: `shen2026_thf_cpme_cosolvent_quasi_solid_sulfur_lis` — 액체 SSE 쪽 '표면 국소 용매화' (전고체에선 불가능 → MIEC 가 대신) · VASP AIMD 보고 항목 비교 (이쪽 액체 50 ps · Li⁺ 2 개).

> **저자**: **Daiwei Wang**¹, Bharat Gwalani², Dominik Wierzbicki³, **Vijay Singh**⁴⁵, Li-Ji Jhang⁶, **Tomas Rojas**⁴⁵, Rong Kou¹, Meng Liao¹, Lei Ye¹, Heng Jiang¹, Shuhua Shan¹, Alexander Silver⁷, **Anh T. Ngo**⁴⁵, Yonghua Du³, Xiaolin Li², **Donghai Wang\***¹⁸ — ¹Penn State ME · ²PNNL · ³NSLS-II BNL · ⁴UIC ChemE · ⁵Argonne MSD · ⁶Penn State ChemE · ⁷Penn State MSE · ⁸SMU ME. 교신 donghaiwang@smu.edu. 접수 2023-11-13 · 수리 2024-10-21 · 온라인 2025-01-06. DOE EERE BMR DE-EE0008862 + Battery500. 심사위원 Yan Yao 외 익명.
> **계산 담당 = V. Singh · T. Rojas · A. T. Ngo (UIC/ANL, 저자기여 문장)** · 계산자원 Argonne LCRC **Bebop** · 계산 데이터 figshare `10.6084/m9.figshare.27257931`.
> 🎤 관련 발표 없음 — `litdb/talks/*.md` 인입 대기열(유일하게 대기열이 있는 `lee2026_skku_…`)에 이 논문 행이 없다 (2026-09-23 확인).
> 같은 날 세미나 1·2번: `zhang2026_anode_free_asslsb_li2s_pi3_na_current_collector` · `liu2026_li4sns4_mediator_low_barrier_li2s` (그림 폴더 이름 기준 — digest 는 병렬 작성 중이라 slug 가 바뀔 수 있다).

---

## 0. 이 digest 를 읽는 법 — 1저자 지정 읽기축

1저자 요청은 *"li2s 관련 DFT 계산이 많았어 — 우리 계산이 참고할 게 있는지"* 다. 먼저 경계를 긋는다.

- ⚠ **이 논문의 DFT 는 Li₂S 를 계산하지 않는다.** 계산 대상은 **유리 전해질 셀 4개(LPS · MIEC10 · MIEC20 · MIEC30)** 뿐이다. Li₂S 는 실험(방전 산물 · UV-vis 정량 · XPS)에만 나온다. 세미나의 "Li₂S DFT" 는 1·2번 논문 몫이다.
- 논문 본체는 **실험**(Li–S 전고체전지, 황 양극의 전해질을 전자·이온 혼합전도체 MIEC 로 바꿈)이고, 계산은 **SI Note 1–2 + Methods 두 문단**이 전부다: PBE 밴드갭 · 원자사영 DOS · AIMD Li 확산 Arrhenius · LOBSTER ICOHP.
- 그래서 이 digest 는 ① 실험 결과를 전부 정리하고 ② **계산 절을 figshare 구조 파일로 감사**한다 — 논문이 안 적은 셀 크기·조성·결합 상태를 파일에서 직접 읽었다(§4b).

> 🔑 **감사 결과 세 줄** (§4b · §10, 우리 산수 — 논문 주장 아님)
> 1. 공개된 "Final" 유리 구조에 **PS₄ 사면체가 거의 없다** — LPS **0/13**, MIEC10 **0/12**, MIEC20 **2/10**, MIEC30 **0/9** 개의 P 만 S 4개와 결합. 논문 자신의 ³¹P NMR 은 P 의 **84–100 %** 가 PS₄³⁻ 라고 한다(`Table S1`). 대신 셀마다 **P–P 결합 3–7개 · S–S 결합 11–15개** · Ti–P 접촉이 있다.
> 2. **형식전하가 안 맞는다** — Li⁺/P⁵⁺/Ti⁴⁺/S²⁻ 로 세면 LPS **+1** · MIEC10 **+4** · MIEC20 **0** · MIEC30 **+2** (정수 원자로 반올림하면서 깨짐). LPS 셀은 전자수가 **홀수**다. NELECT·스핀 언급은 없다.
> 3. ⇒ 보고된 밴드갭(1.27/0.63/0.21/0.19 eV)·ICOHP·AIMD Ea 는 **실험 유리와 화학이 다른 결함 많은 모델**의 성질이다. LPS DOS 에는 주 전도대 아래 **순수 S 성분의 고립 봉우리**(`figure-read ≈` 1.1–1.5 eV)가 있다 — S–S σ\* 결함 띠로 보이는 모양이다(추정).
> **모델이 맞는 곳도 있다**: Ti 주변(Ti–S 배위수 평균 5.0 · 평균 2.41 Å)은 EXAFS(pristine MIEC20 **4.9 ± 0.6 · 2.46 ± 0.04 Å**, `Table S10`)와 오차 안에서 맞는다.

> **본 digest 에서 실제로 본 그림 (2026-09-23)**: `Fig. 2` `Fig. 3`(전폭 재크롭 후) `Fig. 4` `Fig. 5`(전폭 재크롭 후) `Fig. S7` `Fig. S9`(+원본 래스터 a·b 패널 확대) `Fig. S10`(+원본 래스터 a 패널 확대) `Fig. S11` `Table S4` — **9장**. 벡터 좌표를 직접 뽑은 패널: `Fig. 3h`(20점) · `Fig. 4d`(1,000점).
> **안 본 것**: `Fig. 1`(개념도 — 캡션으로 대신) · `Fig. S1`–`Fig. S6` · `Fig. S8` · `Fig. S12`–`Fig. S39`(`Fig. S11` 제외) — 캡션·본문 텍스트로만 읽었다. 표 `Table S1`–`Table S3` · `Table S5`–`Table S11` 는 PDF 텍스트로 읽었다(표는 텍스트가 정확).
> 그림에서만 읽은 값은 **`figure-read ≈`**, PDF 벡터 좌표에서 뽑은 값은 **`vector-read`** 로 표시한다.

---

## 1. 한 줄 요약

황 양극에서 전해질(75Li₂S·25P₂S₅ 유리 = **LPS**)을 **TiS₂ 를 10–30 mol% 녹인 비정질 Li–Ti–P–S 혼합전도체(MIEC)** 로 바꾸면 이온전도는 그대로(~3×10⁻⁴ S cm⁻¹, 25 °C)인데 전자전도가 **5.67×10⁻⁸ → 6.52×10⁻³ S cm⁻¹** 로 오르고, 황이 "황–탄소–전해질 삼상계면"뿐 아니라 **황–MIEC 이상(二相)계면**에서도 반응해 — S 50 wt% · 탄소 10 wt% 양극에서 활성 황 비율 **74.1 → 87.3 %**, Li₂S 전환도 **<80 → >94 %**, 방전용량 **>1,450 mAh g⁻¹**, 2C **1,000 사이클**을 얻는다.

⚠ 계산 부분(갭·DOS·AIMD·ICOHP)은 논문 결론의 **보조 설명**이고, 그 모델 구조는 실험 유리와 결합 화학이 다르다(§4b). 결론의 무게는 실험이 진다.

---

## 2. 메타 / 동기 / 질문

| 항목 | 내용 |
|---|---|
| 문제 | 전환형(conversion) 양극(S · FeS₂ · FeF₃ · 황 고분자)은 전자·이온 전도가 둘 다 나빠서 **활물질·탄소·전해질 셋이 만나는 삼상계면**에서만 반응한다. 황이 많아질수록 그 계면이 모자라 **"dead sulfur"** 가 생긴다 |
| 기존 해법의 한계 | 황·탄소·전해질·첨가제·계면을 각각 손봤지만 **"삼상계면 의존" 자체는 안 바꿨다** → 결국 탄소·전해질을 많이 넣어야 해서 에너지밀도가 깎인다 (`Fig. S1` 에너지밀도 추정) |
| 제안 | 양극의 전해질을 **MIEC** 로 교체 → 황–MIEC 두 상만 만나도 전자와 Li⁺ 가 같이 온다 (`Fig. 1b` "dual-phased Li–S ASSB"). 분리막은 여전히 전자절연 SE(LPSBI = Li₇P₂S₈Br₀.₅I₀.₅) |
| MIEC 조성 | **MIECx = (100−x)% 75Li₂S·25P₂S₅ + x% TiS₂ (몰비), x = 10·20·30**. 유성 볼밀 500 rpm 20 h, 비정질 |
| 부가 주장 | ① 충방전 중 Ti⁴⁺ 산화수는 안 바뀌고 **Ti–S 배위가 가역적으로 변한다**(S 공공 생성·부분 회복) ② 방전 후 황 속에 **Ti-rich · P-lean Li–Ti–P–S 혼합전도 도메인**이 박힌다(APT) ③ 다른 전환형 양극(PSD · FeS₂ · FeF₃)과 MoS₂ 기반 MIEC 에도 통한다 |

---

## 3. 핵심 수치 총정리 ★

> 전압은 **vs Li–In/Li⁺** 가 기본이다. 논문 환산은 **+0.62 V → vs Li/Li⁺** (본문 dQ/dV 괄호 표기 · SI p.3 "adding 0.62 V"). 셀은 Li–In‖LPSBI‖양극, **55 MPa · 60 °C** 가 기본.

### 3a. 재료 — LPS 와 MIEC (`Fig. 3`, `Table S1`)

| 항목 | LPS | MIEC10 | MIEC20 | MIEC30 | 출처 |
|---|---|---|---|---|---|
| 구조 | 비정질 | 비정질 | 비정질 | 비정질 | XRD 홀더 피크만 (`Fig. 3d`) · SAED halo (`Fig. 3b`) |
| ³¹P NMR PS₄³⁻ 면적 | **88.91 %** (83.09 ppm) | **84.14 %** | **85.73 %** | **100.00 %** (FWHM 12.99 ppm) | `Table S1` |
| P₂S₇⁴⁻ | — | 5.05 % | 5.72 % | — | `Table S1` |
| P₂S₆⁴⁻ | 11.09 % | 10.81 % | 8.55 % | — | `Table S1` |
| Ti 결합 | — | Ti⁴⁺–S | **Ti 2p 456.3 / 462.3 eV = Ti⁴⁺ in Ti–S** | Ti⁴⁺–S | `Fig. 3f` · `Fig. S6b,c` |
| Ti–P 결합 | — | 없음 | **없음** (본문 "no bond was formed between Ti and P", ref 36) | 없음 | 본문 p.4 |

### 3b. 전도도 — DC 분극, 1 h 정상전류 (`Fig. 3g,h`, `Table S2`, `Table S3`)

| | LPS | MIEC10 | MIEC20 | MIEC30 |
|---|---|---|---|---|
| σ_Li⁺ 25 °C (S cm⁻¹) | 2.6×10⁻⁴ | 3.0×10⁻⁴ | 3.1×10⁻⁴ | 2.2×10⁻⁴ |
| σ_Li⁺ 100 °C | 4.02×10⁻³ | 2.98×10⁻³ | 3.56×10⁻³ | 3.23×10⁻³ |
| **Ea (이온, eV)** | **0.347** | **0.295** | **0.309** | **0.341** |
| **σ_e⁻ 25 °C (S cm⁻¹)** | **5.67×10⁻⁸** | **2.45×10⁻⁶** | **2.95×10⁻⁴** | **6.52×10⁻³** |
| σ_e⁻ 40 / 60 / 80 / 100 °C | 1.98e-7 / 5.12e-7 / 1.23e-6 / 2.77e-6 | 2.55e-6 / 3.36e-6 / 1.68e-5 / 3.51e-5 | 3.76e-4 / 4.56e-4 / 5.96e-4 / 7.61e-4 | 8.72e-3 / 1.26e-2 / 1.48e-2 / 1.77e-2 |
| *우리 산수* σ_e 겉보기 Ea (ln σ 적합, 25–100 °C) | 0.48 eV | 0.36 eV (비아레니우스: 25–60 °C 평평 → 60→80 °C 5배 점프) | 0.12 eV | 0.13 eV |

- 측정법: 전자 = **Cu‖시료‖Cu, 0.1 V, 1 h**(시료 면적 0.7854 cm²) · 이온 = **Li‖Li₆PS₅Cl‖시료‖Li₆PS₅Cl‖Li**(LPSC 가 전자차단층), ±20/20/10/10/5 mV @ 25/40/60/80/100 °C, 기준셀 Li‖LPSC‖Li 저항을 빼는 **차감법** (`Fig. S7`).
- *우리 산수*: 이온 Ea 는 **ln σ 대 1/T** 적합으로 네 값이 소수 셋째 자리까지 재현된다(ln σT 로 하면 0.375/0.324/0.338/0.371). → 논문 Ea 는 σT 가 아니라 σ 기준.
- ⚠ **`Fig. 3h` 의 LPS 곡선은 `Table S3` 와 다르다** (`vector-read`, PDF 벡터 좌표): 40/60/80/100 °C 에서 그림 **2.81e-7 / 7.22e-7 / 3.26e-6 / 5.22e-6** vs 표 1.98e-7 / 5.12e-7 / 1.23e-6 / 2.77e-6 (**1.4–2.7×**). 25 °C 와 MIEC 세 곡선은 표와 1–2 % 안에서 맞는다. 인용은 **표 값**으로.

### 3c. 계산 수치 (전부 PBE · 논문 보고값)

| 양 | LPS | MIEC10 | MIEC20 | MIEC30 | 출처 |
|---|---|---|---|---|---|
| **PBE 밴드갭** | **1.27 eV** | **0.63 eV** | **0.21 eV** | **0.19 eV** | 본문 p.4 · `Fig. 3i` · Note 1 (판독 방법 미기재 — §5.4) |
| DOS 특징 | VBM·CBM 모두 S p | VBM = S p, CBM = **Ti d** | 〃 | 〃 (Ti d 세기 ↑) | `Fig. S9` · Note 1 |
| **AIMD Li Ea** | **0.28 eV** | **0.22 eV** | **0.18 eV** | **0.15 eV** | `Fig. S10a` · Note 2 (500–900 K) |
| ICOHP S–P (eV/bond, 양수 표기) | 7.35 | 7.71 | 7.58 | 7.04 | `Table S4` |
| ICOHP Ti–S / Ti–P / Ti–Li | — | 4.18 / 2.56 / 0.16 | 4.96 / 1.95 / 0.12 | 5.15 / 2.65 / 0.14 | `Table S4` |
| ICOHP Li–P / Li–S, **Case I** (Ti 없음) | 0.39 / 1.15 | 0.20 / 1.25 | 0.93 / 0.95 | 0.69 / 1.02 | `Table S4` |
| ICOHP Li–P / Li–S, **Case II** (Ti 인접) | — | 0.05 / 1.00 | 0.24 / 0.93 | 0.22 / 1.11 | `Table S4` |

- AIMD `figure-read ≈` log₁₀D (축은 "Log(D)" 뿐 — Ea 역산이 맞으므로 **밑이 10 인 것은 확인**, 단위 **cm² s⁻¹ 는 가정**이다. 아래 MSD 어림은 전부 이 가정 위에 있다) — 900/800/700/600/500 K: **LPS −4.17 / −4.36 / −4.70 / −4.93 / −5.46** · **MIEC20 −4.21 / −4.39 / −4.57 / −4.60 / −5.10** · **MIEC30 −4.36 / −4.44 / −4.62 / −4.70 / −5.07** · MIEC10 은 600 K −4.84 · 500 K −5.19 만 보이고 나머지는 다른 표지에 가린다. *우리 산수*: 이 값으로 재적합하면 0.285 / 0.182 / 0.155 eV — 논문 Ea 와 맞는다(판독 검산).

### 3d. 황 이용률의 기원 — 황 함량 스윕 (`Fig. 2`, S/C/LPS = x/10/100−x, ~4 mgS cm⁻², 0.1C)

| 황 함량 | 30 wt% | 40 wt% | 50 wt% |
|---|---|---|---|
| 1st 방전 (mAh g⁻¹) | **1,601.6** | `figure-read ≈` 1,290 | **824.0** |
| 에너지밀도 (양극무게 기준, Wh kg⁻¹) | `figure-read ≈` 960 | `figure-read ≈` 1,020 | **810.2** (최저) |
| 활성 황 비율 | **96.1 %** | `figure-read ≈` 81.5 % | **58.5 %** |
| Li₂S 전환도 | **100 %** | `figure-read ≈` 95 % | **84 %** |

- 이용률 감소분의 **~81.9 %** 가 dead S(비활성 황) 탓, 나머지가 Li₂S₂→Li₂S 미완 전환 탓 (본문 p.3).
- `Fig. 2c–e` (그림 실독): 방전 후 50 wt% 전극의 Raman 지도에서 **α-S₈ 가 남은 자리(Site 2)가 LPS(PS₄³⁻) 신호도 가장 센 자리**다 → dead S 는 **전해질과 닿아 있는데 전자가 없어서** 죽은 황이라는 해석과 맞는 그림이다.

### 3e. 셀 성능 — S/C/전도체 = 50/10/40 (`Fig. 4`)

| 항목 | S-C-LPS | S-C-MIEC10 | S-C-MIEC20 | S-C-MIEC30 | 조건 |
|---|---|---|---|---|---|
| 1st 방전 0.1C | **838.6** | **946.8** | **1,281.6** | **1,343.2** | 1.5–2.0 mgS cm⁻², 0.8–2.5 V (`Fig. 4a`) |
| rate 0.1/0.2/0.5/1C | — | — | **1,430.3 / 1,275.1 / 934.1 / 629.7** | 0.5·1C 에서 LPS 아래로 역전 | `Fig. 4c` |
| RT 1st 0.1C (~1.5 mgS cm⁻², 10 h BM) | 583.3 | 920.5 | **1,471.1** | 1,544.2 | `Fig. S17a` |
| RT rate 0.1/0.2/0.5C | — | — | 1,198.5 / 909.7 / 550.8 | — | `Fig. S17d` |

- **dQ/dV** (`Fig. 4b`): 방전 피크 I **1.49 V** · II **1.42 V** (vs Li 2.11 · 2.04), 충전 피크 III **1.69 V** (vs Li 2.31). 0.8 V 부근 경사 = **SE(MIEC) 환원**. 충전 ~2.22 V(vs Li 2.84) = PS₄³⁻ 산화 (Note 4).
- **1,000 사이클** (`Fig. 4d`, S-C-MIEC20, **2.025 mgS cm⁻²**, 2C CCCV, 2.5 V 에서 0.1C 컷오프): 논문 "**97.6 % capacity retention based on the second cycle**", ">930 mAh g⁻¹". `vector-read`(1,000점): **1st 754 · 2nd 848 · 최대 941(≈453번째) · 마지막 828 mAh g⁻¹** → 2nd 대비 97.6 %(논문과 일치) · **최대 대비 88.0 %**.
- 고로딩 (`Fig. S16c`): **5.505 mgS cm⁻²**, 0.5C 방전(4.611 mA cm⁻²)/0.1C 충전, **면적용량 ~5.303 mAh cm⁻² 로 고정**(=963.5 mAh g⁻¹) 60 사이클 — ⚠ **용량제한 사이클**이다(자유 방전 아님).
- RT (`Fig. S17e`): 0.3C CCCV, 1st 1,130.4 → 400 사이클 후 1,370.6 mAh g⁻¹(오히려 증가).
- Li 금속 음극 · **8 MPa** (`Fig. S18`): Li₆PS₅Cl 분리막, ~1.2 mgS cm⁻², 1C 방전 / 0.3C CCCV 충전, 1.5–2.8 V vs Li: MIEC20 **>1,100 mAh g⁻¹ · 100 사이클** vs LPS **<570** 후 단락.
- GITT (`Fig. 4e`, 0.05C 60 min 펄스 · 4 h 휴지): 방전용량 **1,316.9 vs 1,597.1**, 말기 OCV **1.49 V vs 1.17 V** (vs Li 2.01 · 1.79) → MIEC20 이 Li₂S 까지 더 깊게 전환.
- 다른 전환형 양극 (`Fig. 4g`, ~4 mg cm⁻², 0.1C 또는 0.1 A g⁻¹) `figure-read ≈`: 황 840 → 1,410 · PSD 900 → 1,250 · FeS₂ **LPS 셀 고장** → 1,000 · FeF₃ 360 → 480 mAh g⁻¹ (LPS → MIEC20).

### 3f. 활성 황·전환도 정량 (`Fig. 4f`, `Table S9`, ~4 mgS cm⁻², 0.1C)

| 볼밀 | S-C-LPS 활성 / 전환 | S-C-MIEC20 활성 / 전환 | 방전용량 (LPS → MIEC20) |
|---|---|---|---|
| 6 h | **58.5 % / 79.8 %** | **70.1 % / 94.4 %** | 824.0 → 1,177.2 |
| 10 h | `figure-read ≈` 67 % / 69.7 % | `figure-read ≈` 81 % / 98.9 % | 832.0 → 1,424.8 |
| 20 h | **74.1 %** / 77.0 % | **87.3 %** / 95.2 % | **1,000.2 → 1,469.9** (에너지 979.8 → **1,451.5 Wh kg⁻¹**) |

- 전환도는 SE 기여를 빼는 **컷오프 전압 U(0.88 / 0.98 / 1.08 V)에 따라 최대 ~7 %p** 움직인다. 위 표는 U = 0.98 V 값. **10 h · U 0.88 V 에서 101.9 %**(>100 %)가 나온다 — 방법 정밀도의 상한을 스스로 보여준다(§10).

### 3g. MIEC 의 산화환원·구조 변화 (`Fig. 5a–c`, `Table S10`, Note 6)

| 상태 | Ti–S CN | Ti–S R (Å) | σ² | 비고 |
|---|---|---|---|---|
| pristine MIEC20 (분말) | **4.9 ± 0.6** | **2.46 ± 0.04** | 0.007 | ★ 모델과 대조할 값 (§4b) |
| pristine S-C-MIEC20 | 5.6 ± 0.7 | 2.52 ± 0.04 | 0.008 | |
| 방전 0.8 V | **4.2 ± 0.4** | **2.33 ± 0.02** | 0.011 | S 공공 생성 해석 |
| 충전 2.0 V | 4.4 ± 0.5 | 2.47 ± 0.03 | 0.008 | |
| 충전 2.5 V | 4.6 ± 0.3 | 2.51 ± 0.03 | 0.008 | 거리 거의 복귀, CN 부분 복귀 |

- EXAFS k 범위 2.8–8.1 Å⁻¹ (Artemis). Ti K-edge pre-edge **~4,968 eV**(1s→3d)가 방전 중 ↑ 충전 중 ↓ — `figure-read`: **2.5 V 충전 후에도 pristine 보다 높다**(완전 복귀 아님).
- Ti 2p XPS: 0.8 V 방전에서도 **Ti⁴⁺ 그대로**(`Fig. 5a`). 대조군 LPS–TiS₂ 혼합물은 **결정 LiTiS₂(Ti³⁺, 455.6 eV)** 로 바뀐다. 0 V 까지 방전하면 MIEC20 도 Ti³⁺/Ti²⁺(454.6 eV) · LiₓP · Li₂S 가 나온다(Note 6).

### 3h. 복합양극 전도도 (`Table S11`, DC 분극, SS‖복합체‖SS · Li‖LPSC‖복합체‖LPSC‖Li)

| | S-C-LPS | S-C-MIEC10 | S-C-MIEC20 | S-C-MIEC30 |
|---|---|---|---|---|
| σ_e 25 / 60 °C (mS cm⁻¹) | 40.8 / 42.4 | 49.3 / 57.6 | 54.1 / 58.1 | 97.9 / 99.1 |
| σ_Li 25 / 60 °C (mS cm⁻¹) | 0.0026 / 0.0217 | 0.0028 / 0.0224 | 0.0042 / 0.0243 | 0.0048 / 0.0271 |

- 복합체 안에서 **σ_e/σ_Li ≈ 10⁴** — 탄소 10 wt% 로 전자망은 이미 넉넉하고 **이온 경로가 병목**이다. MIEC 는 복합체 σ_Li 를 25 °C 에서 1.6×(0.0026→0.0042), 60 °C 에서 1.12× 올린다.

---

## 4. DFT/계산 방법 ★★ — 논문이 적은 것 전부 + 빠진 것

> 출처: Methods "Modelling of solid electrolytes" (본문 p.10) · 본문 p.4–5 · SI Note 1–2 · `Fig. S9` · `Fig. S10` · `Table S4`. **"빠진 것" 칸의 괄호 안은 figshare 파일에서 우리가 읽은 값**이다.

| 항목 | 논문이 적은 것 | 빠진 것 / 파일에서 읽은 것 |
|---|---|---|
| 코드 | **VASP** (ref 47) | 버전 없음 |
| 범함수 | **PBE** — ⚠ Methods 에는 범함수 이름이 없다. 본문 p.4 와 Note 1 에만 있다 | vdW 언급 없음 |
| 유사퍼텐셜 | **PAW** (refs 47–49) | 데이터셋(Li vs Li_sv, Ti vs Ti_pv/Ti_sv) 없음 |
| ecut | **600 eV** | — |
| k-점 | **Γ-중심 4×4×4 "in all calculations"** | AIMD 에도 4×4×4 였는지 불명 (100 원자 AIMD 에 4×4×4 는 비싸다 — Γ-only 였을 수 있다) |
| 스메어링 | **Gaussian 0.01 eV** | — |
| 이완 | 원자 힘 **< 0.01 eV Å⁻¹** | 셀 이완 여부 없음 (파일: 입방 그대로, a 13.04 → 13.047 / 13.023 / 13.037 / 12.998 Å — 부피만 바뀐 모양) |
| DFT+U | 없음 | Ti 3d 에 U 없음 → Ti-d 전도대 위치가 U 에 민감(방향: U 를 넣으면 갭 ↑) |
| 스핀 | 언급 없음 | LPS 셀 전자수 **홀수**(Li 1e 로 409, Li_sv 로 485) |
| 구조 생성 | **"실험 몰비를 복제한 상자에 모든 원자를 무작위 배치"** | 셀 크기 없음 (**95–102 원자 · 13.04 Å 입방**). 초기 최단거리 MIEC20 **1.27 Å**(Li–P) · 1.36 Å(S–S) — 겹침 검사 없음 |
| 용융–담금질 | **1,000 K 까지 70 K ps⁻¹ 가열 → 3 ps 유지 → 70 K ps⁻¹ 냉각** → 목표 온도 | 담금질 속도 = **7×10¹³ K s⁻¹** (우리 li2s 소셀 카드 10¹² K s⁻¹ 의 70배) |
| AIMD | **NVT** · dt **1 fs** · EDIFF **10⁻⁶ eV** · **500/600/700/800/900 K 각 ≥ 50 ps** | 온도조절기·시드 수·궤적 수 없음 (온도당 1개로 읽힌다) · 평형 구간 없음 |
| 확산계수 | "Li 의 MSD 로 추정" → Arrhenius | **MSD 적합 창 · unwrap 여부 · 오차막대 없음**. MSD 곡선 그림 없음 |
| 밴드갭 | "Based on PBE, computed band gaps …" | **DOS 가장자리인지 고유값인지 · 어느 구조(초기/최종/평균)인지 없음** · 배열 1개 |
| DOS | 원자사영 DOS, **E_F = 0** (`Fig. S9`) | y 축 단위 "states eV/atom"(원자당 40 은 불가능 → 원소별 합으로 보임) |
| COHP | **LOBSTER** (refs 49–52) · off-site COHP/ICOHP **per bond** · 최근접 쌍 S–P · Ti–S · Ti–P · Ti–Li · Li–P · Li–S · "ICOHP at the Fermi level" | **기저 · charge spilling · 스냅샷 · 거리 컷오프 · LOBSTER 버전 없음**. **부호 관례 없음**(표는 양수 = −ICOHP) |
| 방법 원전 | "according to ref. 46 … reproduced here for completeness" | ⚠ ref 46 = **Singh et al., *JCTC* 11, 64 (2015) — Co₃O₄ DFT 벤치마크**(유리 모델링 원전이 아님, 계산 담당 저자 자기인용) ⇒ 실질적으로 이 두 문단이 프로토콜의 전부 |
| 데이터 | figshare `10.6084/m9.figshare.27257931` | **구조 8 파일만** (VASP POSCAR 형식 Initial ×4 · CONTCAR 형식 Final ×4, Final 은 속도 블록 0 = 이완 출력). **에너지·힘·궤적·입력 파일 없음** |

### 4b. figshare 구조 감사 ★★★ (우리 산수 — 논문에 없는 내용)

> 방법: zip 을 scratch 에 풀어 ASE 3.29 `neighbor_list` 로 셌다(repo 에 안 넣음). 컷오프 P–S 2.5 · S–S 2.3 · P–P 2.5 · Ti–S 2.9 · Ti–P 2.7 · Li–S 3.0 Å. **P–S 거리 분포에 2.3–3.0 Å 가 비어 있어** P 배위수는 컷오프 2.3–2.8 Å 어디서 끊어도 같다(검산함). 형식전하 = Li⁺ · P⁵⁺ · Ti⁴⁺ · S²⁻.

| 셀 ("Final") | 원자 | 조성 | a (Å) | ρ (g cm⁻³) | 형식전하 | PS₄ 인 P / 전체 (NMR PS₄ %) | P 배위수 분포 | P–P | S–S | Ti CN(S) 평균 · Ti–S 평균 | Ti–P < 2.7 Å | 최단 Li–P |
|---|---|---|---|---|---|---|---|---|---|---|---|---|
| LPS | 102 | Li₃₈P₁₃S₅₁ | 13.047 | 1.721 | **+1** (홀수 전자) | **0/13** (88.9) | CN1 ×1 · CN2 ×5 · CN3 ×7 | 6 | 13 | — | — | 2.81 Å |
| MIEC10 | 100 | Li₃₄Ti₃P₁₂S₅₁ | 13.023 | 1.794 | **+4** | **0/12** (84.1) | CN0 ×1 · CN1 ×2 · CN2 ×5 · CN3 ×4 | 7 | 15 | 5.00 · 2.445 Å | 3 | 2.73 Å |
| MIEC20 | 95 | Li₃₀Ti₅P₁₀S₅₀ | 13.037 | 1.769 | **0** | **2/10** (85.7) | CN1 ×1 · CN2 ×4 · CN3 ×3 · CN4 ×2 | 3 | 11 | 5.00 · 2.414 Å | 1 | 2.42 Å |
| MIEC30 | 95 | Li₂₇Ti₈P₉S₅₁ | 12.998 | 1.878 | **+2** | **0/9** (100) | CN1 ×4 · CN2 ×3 · CN3 ×2 | 6 | 13 | 4.88 · 2.398 Å | 2 | 2.68 Å |

- **조성 반올림**: 실험 몰비를 S = 51 에 맞추면 MIEC10 = Li 34.4 · P 11.5 · Ti 2.55, MIEC30 = Li 26.8 · P 8.9 · Ti 7.65, LPS = Li 38.25 · P 12.75. 모델은 P·Ti 를 **올림**해서 전하가 깨졌다. MIEC20 만 정확히 맞는다(Li₃₀Ti₅P₁₀S₅₀). 원료(Li₂S · P₂S₅ · TiS₂)가 모두 중성이라 **실험 조성은 자동으로 전하 중성**이다 — 모델만 어긋난다.
- **밀도**: LPS 모델 1.72 g cm⁻³ 는 논문이 에너지밀도 계산에 쓴 SE 밀도 **1.9 g cm⁻³**(SI p.3)보다 **~9 % 낮다**. 네 셀 모두 같은 13.04 Å 상자에서 출발했다.
- **Initial → Final 변위** (최소 이미지): Li 중앙값 **5.3–6.5 Å**(무작위 위치 기준값 6.4 Å — 완전히 뒤섞임), P **2.2–3.0 Å**, S **2.9–3.9 Å**, Ti **1.1–2.0 Å**. ⇒ "Final" 은 무작위 출발 구조의 단순 이완이 아니라 **MD 를 거친 구조**다. 다만 골격 원자(P·S·Ti)는 몇 Å 밖에 안 움직였다 — 3 ps 용융으로는 **P–P · S–S 를 끊고 PS₄ 로 재배열할 시간이 없었던 것**과 맞는다.
- **해석** (추정): P–P 결합·저배위 P 는 P 가 환원된 상태(P⁴⁺·P³⁺)이고 S–S 결합은 S 가 산화된 상태다. 두 가지가 **한 셀 안에 같이 있다** = 산화환원이 섞인 채 얼어붙은 비평형 구조다. 바닥상태라면 둘이 반응해 P⁵⁺ + S²⁻ (= PS₄³⁻)가 돼야 한다. 형식전하가 +1/+4/+2 인 셀에서 남는 전자가 Ti-d 로 가지 않고(`Fig. S9` 에서 E_F 가 Ti-d 띠 아래) **이 P 환원 결합들이 흡수한 것**으로 보인다.
- **맞는 부분**: Ti 는 S 5개와 결합(CN 4.9–5.0, 2.40–2.45 Å) — EXAFS pristine MIEC20 **4.9 ± 0.6 · 2.46 ± 0.04 Å** 와 맞다. **틀린 부분**은 P–S 골격이다.

---

## 5. 결과 — 섹션별 상세 (그림 실독 포함)

### 5.1 낮은 황 이용률의 기원 (`Fig. 2`, `Fig. S2`–`Fig. S4`)
- 황 30 → 50 wt% 에서 1st 방전 1,601.6 → 824.0 mAh g⁻¹. 50 wt% 에서는 **수 µm 황 미세입자**가 표면에 드러나고(`Fig. 2b` SEM-EDS) 방전 후에도 결정 S₈ 가 남는다(`Fig. S3d` XRD).
- **정량법** (Methods, `Fig. 2f`): 방전한 펠릿을 사이클로헥세인에 6 h 초음파 → 원심분리 → 264 nm UV-vis 흡광도. 황은 비극성이라 녹고 Li₂S·Li₂S₂·SE·탄소는 안 녹는다. 검량선 **A₂₆₄ = 0.87556 C − 0.01101 (R² 0.9999, 0.5–4 mM)**, 기준용액(LPSBI·KB·Li₂S·LPS 또는 MIEC20 을 담근 것) 흡광도 0.12 를 뺀다. 활성 황 = (전체 − dead)/전체, 전자수 n_e = 3.6 Q_elec · M_S / (F · 활성 분율), 전환도 = n_e/2.
- 논문 자신의 단서: **LPS 의 용량 기여를 무시했으므로 이 전환도는 실제보다 높게 나온다**(본문 p.3).

### 5.2 MIEC 합성·구조 (`Fig. 3a–f`, `Fig. S5`, `Fig. S6`, `Table S1`)
- 수십 µm 응집 입자(`Fig. 3a`), Ti·S·P 균일 분포(`Fig. 3c` STEM-EDS), XRD 는 **홀더(◆) 피크만**(`Fig. 3d` 실독 — 2θ 18°·30° 부근 넓은 halo).
- ³¹P NMR: PS₄³⁻ 가 지배적, **Ti–P 결합 없음**. `Fig. 3e` 의 x 축 라벨은 **"Chemical shift (cm⁻¹)"** 로 인쇄돼 있다 — ppm 의 오기.
- Ti 2p 456.3 / 462.3 eV → **Ti⁴⁺ 가 S 와 결합**(소량 Ti–O 성분 포함, `Fig. 3f`).

### 5.3 전도도와 그 해석 (`Fig. 3g,h`, `Table S2`, `Table S3`, `Fig. S7`, `Fig. S8`)
- 이온전도는 네 조성이 거의 같고(`Fig. 3g` 실독: 온도별 점이 겹친다) Ea 만 조금 낮다(0.347 → 0.295–0.341). **MIEC30 의 Ea 0.341 은 LPS 0.347 과 사실상 같다** — "MIEC 는 Ea 가 더 작다" 는 MIEC10·20 에만 성립한다.
- 전자전도는 TiS₂ 가 늘수록 **10² → 10⁵ 배**. 논문은 이를 좁아진 PBE 갭으로 설명한다(§5.4).

### 5.4 밴드갭·DOS — 판독법 판정 ★★ (`Fig. 3i`, `Fig. S9`, Note 1)

**논문이 말한 것**: PBE 갭 1.27 / 0.63 / 0.21 / 0.19 eV. LPS 는 VBM·CBM 모두 S p, MIEC 는 **CBM 이 Ti d** 이고 TiS₂ 가 늘수록 CBM 근처 Ti-d 세기가 커진다. σ = A exp(−E_g/2kT) 이므로 갭이 줄면 σ_e 가 지수적으로 는다 → "σ_e 의 TiS₂ 의존은 갭 변화에서, 온도 의존은 CBM 근처 Ti-d 상태에서 온다".

**판독법 판정 (우리)**:
1. **판독 방법이 적혀 있지 않다.** 갭과 관련된 그림은 **E_F = 0 인 원자사영 DOS(`Fig. S9`) 하나**뿐이다(Gaussian 0.01 eV · 4×4×4). 막대그래프 `Fig. 3i` 는 숫자만 준다.
2. **어느 구조 위인지도 없다.** Methods 의 "Further calculations were performed after completing AIMD trajectories" 로 보아 **AIMD 뒤 이완한 단일 구조(= figshare "Final")** 로 읽힌다. 배열 평균 없음.
3. `Fig. S9a`(LPS, 원본 래스터 확대 실독): VB 의 S 성분은 **E_F(0)에서 끝난다** — E_F 가 VB 꼭대기에 붙어 있다. 그 위로 **순수 S 성분의 작은 고립 봉우리가 `figure-read ≈` 1.1 eV 에서 시작해 1.2–1.4 eV 에 최대, 1.55 eV 에서 다시 0**, 주 전도대(P 성분 동반)는 **≈1.6 eV** 부터. 1.27 eV 는 이 고립 봉우리의 시작~꼭대기 사이다.
   - ⇒ **"갭" 이 호스트 전도대까지가 아니라 결함 띠까지다.** 이 봉우리는 P 성분이 없는 순수 S 상태라, 구조의 **S–S 결합 13개의 σ\* 반결합 상태**로 보는 것이 자연스럽다(추정 — 두 독립 관측 ① 구조 파일의 S–S 결합 ② DOS 의 S-only 고립 띠가 같은 방향).
   - E_F 가 VB 꼭대기에 붙은 것은 **홀수 전자 셀**(§4b)과 맞는 그림이다(반만 찬 준위에 E_F 가 걸린다). 선 자체도 **기울어져 그려져 있다** — 플로팅 프로그램의 수직선이 아니라 손으로 얹은 표지다.
4. `Fig. S9b`(MIEC10 확대 실독): S VB 끝 `figure-read ≈` −0.3 eV, Ti-d 시작 ≈ +0.5 eV → 가장자리 간격 ≈0.8 eV (보고 0.63 eV — 래스터 해상도·Gaussian 퍼짐 안). 여기서는 E_F 가 VB 꼭대기에서 떨어져 **갭 안**(VB 쪽에 가깝게)에 있다 — 형식전하 +4 셀인데도 E_F 가 Ti-d 띠 아래라, 남는 전자가 Ti 로 가지 않았다는 §4b 해석과 맞는다.
5. **결론**: 이 갭들은 **"결함 많은 단일 모델의 Kohn–Sham 갭, 판독 방법 미상"** 이다. 우리 분류로는 `gap-fixedocc-eigenvalue-v1` 묶음에 들어갈 수 없고, 레지스트리가 금지하는 `dos_threshold_readout` 과 같은 등급으로 취급해야 한다. LPS 1.27 eV 는 **유리 Li₃PS₄ 의 PBE 갭** 으로 인용하면 안 된다 — 호스트 전도대는 `figure-read ≈` 1.6 eV 부터다.

**σ ∝ exp(−E_g/2kT) 논증 검산 (우리 산수)**:

| 쌍 | 갭 차 | 예측 σ_e 비 (25 °C) | 실측 비 (`Table S3`) |
|---|---|---|---|
| MIEC10 / LPS | 0.64 eV | **2.6×10⁵** | **43** |
| MIEC20 / MIEC10 | 0.42 eV | 3.6×10³ | 120 |
| MIEC30 / MIEC20 | 0.02 eV | **1.5** | **22** |
| MIEC30 / LPS | 1.08 eV | 1.3×10⁹ | 1.2×10⁵ |

- 앞의 두 쌍은 **예측이 수천 배 과대**, 마지막 쌍은 **15배 과소**다. 순서만 맞고 크기는 어느 방향으로도 안 맞는다 → **σ_e 를 정하는 것은 갭이 아니라 캐리어 농도·Ti-S 망의 연결(percolation)** 쪽이다. MIEC20 → 30 에서 갭이 0.02 eV 밖에 안 바뀌는데 σ_e 가 22배 뛰는 것이 그 증거다.
- 흥미로운 곁가지: 겉보기 전자 Ea(0.48 / 0.36 / 0.12 / 0.13 eV)는 E_g/2(0.64 / 0.32 / 0.11 / 0.10 eV)와 **기울기로는** 비슷하게 간다. 그러나 앞인자가 조성마다 수 자릿수 달라 "갭이 σ_e 를 설명한다" 로 올릴 수는 없다.
- 온도 의존 설명("CBM 근처 Ti-d 상태 때문")도 자기 데이터와 어긋난다 — **σ_e 온도 의존이 가장 큰 것은 Ti 가 없는 LPS** 다(겉보기 Ea 0.48 eV).

### 5.5 AIMD Li 확산 + ICOHP ★★ (`Fig. S10`, `Table S4`, Note 2)

**논문이 말한 것**: AIMD Ea 0.28 / 0.22 / 0.18 / 0.15 eV — "실험과 일관". TiS₂ 가 들어가 Li–S · Li–P 상호작용이 약해져 Li 가 더 자유롭게 움직인다. S–P 가 가장 강한 결합(7.35 eV/bond), TiS₂ 를 넣어도 S–P 공유성은 거의 안 변한다. Ti–S(4–5) · Ti–P(2–3) 가 강하고 **Li–Ti 는 약해(~0.2) Li 확산을 거의 막지 않는다**. Case II 에서 Li–P · Li–S 공유성이 줄어 이동도가 오른다.

**그림 실독 (`Fig. S10`)**: (a) y 축 "Log(D)" 단위 없음, x 축 1000/T 1.11–2.00, 조성당 5점, 선형 적합과 Ea 라벨. 점들이 선에서 꽤 떨어져 있다 — 특히 **MIEC20 600 K 점이 선 위로 튄다**. 오차막대 없음. (b) LPS·MIEC10 구조 그림에 Li–S(검은 원)·Li–P(빨간 원) 쌍 표시, 그림 라벨이 **"Case I: No Ti near by" / "Case II: Ti near by"**.

**검산과 문제점 (우리)**:
1. **Case I/II 정의가 문서 안에서 반대다.** `Fig. S10` 캡션과 그림 라벨은 *Case I = Ti 없음, Case II = Ti 인접*. Note 2 본문은 *"with (Case I) and without (Case II) connection to Ti atoms"* — 거꾸로다. LPS 값이 Case I 열에 들어 있으므로 **캡션·그림 쪽(Case I = Ti 없음)이 맞는 것으로 읽는다**(3 대 1).
2. **"Li–P · Li–S 가 약해진다" 는 Case II 에만 성립한다.** Case I(Ti 없음)에서는 Li–P 가 **0.39 → 0.93(MIEC20) · 0.69(MIEC30)** 로 오히려 2.4 · 1.8 배 **세진다**. 전체 Li 평균은 보고되지 않는다. ICOHP 추세는 비단조인데 AIMD Ea 는 단조 감소다 — 둘을 잇는 다리가 없다.
3. **Ti–P "결합" 은 모델의 산물이다.** 모델에 Ti–P 2.42–2.64 Å 접촉이 있어 ICOHP 1.95–2.65 eV/bond 가 나온다. 논문은 같은 글에서 **NMR 로 Ti–P 결합을 부정**한다 — 표에 올리면서 그 모순을 언급하지 않는다.
4. **Li–P 를 "최근접 쌍" 으로 다룬 것 자체가 결함 구조의 표지다.** PS₄ 사면체 안의 P 는 S 에 가려 Li 가 2.4–2.8 Å 까지 못 온다. 모델에서는 P 가 저배위라 최단 Li–P 가 **2.42–2.81 Å** 다.
5. **S–P 7.35 eV/bond 는 PS₄ 의 P–S 가 아니다** — LPS 모델에 PS₄ 가 0개다(P 배위수 1–3). 결합이 적은 P 의 P–S 가 더 세게 나오는 것은 결합차수 보존으로 예상되는 방향이다(추정).
6. **AIMD Ea 순위가 실험과 뒤집힌다.** AIMD: LPS 0.28 > MIEC10 0.22 > MIEC20 0.18 > **MIEC30 0.15(최저)**. 실험: LPS 0.347 > **MIEC30 0.341** > MIEC20 0.309 > MIEC10 0.295. MIEC 셋 사이 순서가 정반대이고 MIEC30 은 실험에서 LPS 와 같다. "consistent with the experimental observation" 은 *"MIEC < LPS"* 한 방향에만 해당한다.
7. **통계**: 온도당 궤적 1개 · 50 ps · Li 27–38 개. *우리 산수*(`figure-read` D 로, 단위 cm² s⁻¹ 가정): 500 K 에서 LPS 의 50 ps MSD ≈ **10 Å²** — Li 하나당 평균 **한 번 남짓 도약**한 양이다.

**자기이미지(감김) 한계 대조 (우리 산수 — 참고만, D 단위 cm² s⁻¹ 가정)**: 우리 li2s 소셀 유리 카드가 쓰는 기준 **(d/2)²** 를 이 셀에 대면 13.04 Å → **42.5 Å²**. `figure-read` D 와 가우스 근사(p90 ≈ 2.08 × 평균)로 5 ps lag p90 MSD 를 어림하면 LPS **900 K ≈ 42 Å²(한계에 닿음)** · 800 K ≈ 27 · 700 K ≈ 12 · 600 K ≈ 7 Å². → **900 K 한 점만 닿는다.** 900 K 를 빼고 다시 적합해도 Ea 는 **0.282 / 0.178 / 0.160 eV**(LPS/MIEC20/MIEC30)로 거의 그대로다 — 순위를 만든 것은 감김이 아니다. 500 K 를 빼면 MIEC20·30 이 0.138 · 0.130 으로 오히려 더 낮아진다. (unwrap 여부를 논문이 안 적어서 감김 자체가 있었는지는 모른다 — 50 ps MSD 가 900 K 에서 ≈200 Å² 로 L²/2 = 85 Å² 를 크게 넘으니, 접힌 좌표를 썼다면 고온 D 가 눌렸어야 한다.)

### 5.6 전기화학 (`Fig. 4`, `Fig. S11`–`Fig. S21`, Note 3–5)
- **실용 전위창** (`Fig. S11` 실독, Note 3): 0.5–2.5 V 에서 S-C-MIEC20 은 `figure-read ≈` 1st 1,470 → 5th 1,200 mAh g⁻¹ 로 빠르게 줄고(S-C-LPS 는 `figure-read ≈` 960 → 1,090 으로 증가) — MIEC20 이 0.8 V 아래에서 LPS 보다 빨리 환원되기 때문. **0.8–2.5 V 에서 LPS·MIEC10·MIEC20 은 안정, MIEC30 은 계속 퇴화**. 논문 설명: MIEC30 은 σ_e 가 높고 PS₄³⁻ 가 적어 산화·환원이 빨라 창이 좁아진다.
  - 탄소+SE 전극(C-LPS/MIEC, Super C 30 : SE 70): C-LPS 가 사이클에 따라 **~440 mAh g⁻¹** 까지 활성화, C-MIEC10 ~300, C-MIEC20 ~250 (`figure-read ≈`, `Fig. S11e`). 탄소 없는 Li-In‖SE 셀(`Fig. S11f`)에서는 **MIEC20·30 만** 충방전된다(LPS·MIEC10 ≈ 0) — 전자전도가 있어야 SE 자체가 활물질처럼 반응한다.
- **SE 의 용량 기여** (Note 4, `Table S5`): 1st 방전에서 U = 0.98 V 기준 LPS 35.3 · MIEC20 85.0 · MIEC30 138.1 mAh gS⁻¹. C-SE 셀 1st 방전으로 고정하면 20.9 / 75.0 / 134.0 / 215.8 mAh gSE⁻¹. 뺀 뒤에도 MIEC 쪽 황 용량이 크다는 것이 논문 주장.
- **대조군** (Note 5): ① 탄소를 19.5 wt% 로 늘린 S-C-LPS-H → 1st 1,131.5 → 2nd 481.4 → 947.5 mAh g⁻¹(이온 경로 부족) ② TiS₂ 첨가(S/C/LPS/TiS₂ = 50/10/30.51/9.49) → 969.2 mAh g⁻¹ (LPS 838.6 < TiS₂ 첨가 < MIEC20 1,281.6), 고율에서 최저(TiS₂ 는 이온 절연). 40 wt% S 에서도 MIEC20 1,374.3 mAh g⁻¹ · CE 88.8 % vs TiS₂ 첨가 1,031.4 · 75.2 %.
- **MIEC30 의 퇴화 원인** (`Fig. S13c` XPS): 1st 사이클 뒤 MIEC30 에서 **P⁰ · Li₂S 가 남는다** — 비가역 환원으로 생긴 P⁰ 가 이온 경로를 막고 Li₂S 가 다 안 돌아간다.
- MoS₂ 로 만든 MIEC(80 % LPS – 20 % MoS₂)도 용량을 올린다(`Fig. S21`).

### 5.7 MIEC20 의 구조 변화 (`Fig. 5a–c`, `Fig. S22`–`Fig. S26`, Note 6–7)
- 0.8–2.5 V 사이클 후에도 비정질 유지(`Fig. S23`). PS₄³⁻ 의 산화환원 경로는 일반 티오인산염과 같다(Schwietert 2020 인용).
- **Ti 산화수는 0.8 V 까지 그대로**(TiS₂ 는 LiTiS₂ 로 환원되는 것과 대조). 대신 **Ti–S 배위수가 5.6 → 4.2(방전) → 4.6(충전)**, 거리 2.52 → 2.33 → 2.51 Å. pre-edge ↑ = 중심대칭이 깨진 저배위 Ti(4·5배위 Ti 광물의 pre-edge 가 뚜렷하다는 ref 42).
- MIEC20 만으로 만든 양극(탄소 없음, ~8 mg cm⁻²)의 EIS/DRT (Note 7): A1(0.001–0.1 s) = 전자 수송, A2(>10 s) = 고체 확산. 방전 중 A2 ↓, 0.8 V 에서 A1·A2 ↑(절연성 Li₂S·P⁰ 생성), 충전 후 원래보다 작아짐.

### 5.8 다중스케일 영상 (`Fig. 5d–f`, `Fig. S27`–`Fig. S36`)
- 탄소–황 복합체의 황 **83.94 wt%**(TGA; 명목 50 : 10 = 83.3 %) → 황이 탄소 기공에 다 안 들어가 결정 황 피크가 남는다(`Fig. S27`).
- STEM-EDS (`Fig. 5d` 실독): 복합 분말에서 **Ti 신호가 탄소·황이 많은 곳, P 가 약한 곳에 몰린다**(흰 점선 영역). 원래 MIEC 입자 안에서는 Ti·P 가 균일했으므로 볼밀 중에 Ti 가 황 쪽으로 분리된 것으로 해석.
- APT (`Fig. 5e,f`, 방전 후, LEAP 4000XHR · 레이저 40 K · 100 pJ · 125 kHz · 검출률 0.3 %): 황은 탄소가 많은 곳(기공 안)에, P 는 탄소가 적은 곳(MIEC 벌크는 기공 밖)에, **Ti 는 황·탄소가 많은 곳**에 → **Ti-rich · P-lean Li–Ti–P–S 도메인이 황–SE 경계에서 황 속으로 박혀 있다**(`Fig. S36d` 도식).
  - `figure-read`: 2D 지도 색막대가 "(at%)" 인데 최댓값이 C 0.3 · S 0.8 · P 0.25 · **Ti 0.06** — at% 로 읽으면 방전 전극의 S 가 1 % 미만이라 안 맞고, 분율로 읽으면 S 80 % 라 역시 어색하다. **단위가 모호하다** — 상대 분포로만 읽는다. 팁은 **하나**다.

### 5.9 복합양극 수송과 DRT (`Fig. S37`–`Fig. S39`, `Table S11`, Note 8)
- 복합양극 σ_e·σ_Li 는 MIEC 쪽이 크다(§3h). 60 °C DRT 에서 A1(0.1–1 s, 계면 이온 수송)·A2(1–10 s, 고체 확산)가 S-C-LPS 쪽에서 훨씬 크고, 첫 사이클 뒤 S-C-MIEC20 은 줄고 S-C-LPS 는 늘어난다(LPS 산화 탓으로 해석). RT 에서도 같은 경향.

---

## 6. 메커니즘 종합 (`Fig. 1`)

1. 기존 양극: SE 는 이온만, 탄소는 전자만 → 반응은 **S/C/SE 삼상 접점**에서만. 황이 많으면(50 wt%) µm 황 덩어리가 접점을 못 만나 dead S.
2. MIEC 양극: 황이 **MIEC 와 닿기만 하면** 전자·Li⁺ 가 같이 온다 → 이상 접점도 반응 자리. 방전 중 MIEC 의 Ti–S 가 가역적으로 S 공공을 만들며(Ti⁴⁺ 유지) 혼합전도 유지.
3. 볼밀·방전 중 Ti 가 황 쪽으로 분리돼 **황 속에 Ti-rich 혼합전도 도메인**이 생기고, 이것이 황 입자 안쪽까지 Li₂S₂ → Li₂S 전환을 끌고 간다.
4. **대가**: σ_e 가 너무 크면(MIEC30) SE 자체의 산화환원이 빨라져 창이 좁아지고 P⁰ 가 쌓여 퇴화한다 — MIEC20 이 최적.

---

## 7. 우리 계산과의 대조 ★★ — 참고할 것 / 비교하면 안 되는 것

> 규율: **문헌 수치는 소환값이다 — 우리 db 절대값과 한 표에 섞지 않는다.** 그래서 우리 값은 §7a 에 **따로** 적고, 아래 소절들은 *방법·규약* 을 대조한다.
> 원장 확인 순서(CLAUDE.md): `canonical_registry.json` → `citation_hazards.json` → `decisions.json`. 2026-09-23 확인.
> 병합 위치: `comparison_vs_ours.md` **§J-45**(방법 감사 전문) · §D(갭 포인터 행) · §A(Ea 포인터 주석) · 약칭 `[Wang25MIEC]` / `comparison_vs_ours_DEM.md` §B(복합양극 σ). 같은 날 세미나 1번 `[Zhang26PI3]` 는 §J-44.

### 7a. 우리 원장 (값 · status · 금지) — 이 블록은 문헌값과 섞지 않는다

- **밴드갭** (`comparison_group` `gap-fixedocc-eigenvalue-v1`, `prohibitions: dos_threshold_readout`): comp1 **2.066 eV**(canonical, k888) · modelc **2.099 eV**(canonical, k882). 방법 = QE · fixed-occupations nscf 의 VBM/CBM 고유값. 대상은 **결정 Li₆PS₅Cl 계**(무질서 배열 1개).
- **ICOHP P–S** (`icohp-lobster-perbond-v1`, LOBSTER · all-PAW · ext-basis · nbnd 500 · spilling < 5 %): comp1 **−5.938**(canonical; ⚠ **−5.944 는 낡은 요약값** — `HZ-comp1-icohp-ps-stale-5944` CONDITIONAL) · modelc **−5.9997**(canonical, k663). 부호: **결합 = 음수**.
- **2026-09-23 LOBSTER 대조군** (`db/properties/nd_icohp_frozen4f_result_2026_09_23.json`, **`citable: false`** — 원인규명 측정의 대조군, *비율·방향 서술만*): modelc_nd_doped 120 원자 · frozen-4f · spilling 1.19 % · 기저 546 함수(P/S/Cl 3d 미사용) · Gaussian 0.02 → **P–S −5.669 (39 결합) · Li–S −1.658 (198 결합)**.
- **MD** (결정계): UMA-s-1p1(omat) · Langevin NVT · dt 2 fs · 600/800/1000 K · MSD 창 2–50 ps · 3 시드. ⭐ **1저자 인용정책 2026-09-18: 절대값을 안 쓰고 계 간 상대차로만 쓴다** (Ea 포함).
- **li2s 소셀 유리 트랙** — ⛔ **이 트랙의 1저자는 사용자가 아니다(외부 1저자).** 아래는 판단이 아니라 참고 정보다. `lpscl_amorphous` Li₄₈P₁₂S₄₈Cl₁₂ **120 원자 · L 13.98 Å** · 담금질 **10¹² K s⁻¹(1050 ps)** · MD 전 구조 게이트 **PS₄ 보존율 1.0000 · 최단 원자간 > 2.0 Å · 밀도**(L-1 시드 실측 ρ 1.6212 · PS₄ 1.0000 · 최단 2.037 Å) · 온도 400/465/550 K · 구조 시드 5 · **600 K 는 (d/2)² = 48.88 Å² 기준으로 배제** · 담금질 스캔 Tg ≈ 400–450 K. 전부 `citable: false`.

### 7b. 밴드갭 — 직접 비교가 안 되는 이유 (1.27 eV ↔ comp1)

| 축 | 이 논문 | 우리 규약 | 판정 |
|---|---|---|---|
| 물질 | **유리 Li₃PS₄**(+TiS₂) | 결정 Li₆PS₅Cl (free S²⁻ · Cl⁻ 있는 아지로다이트) | 물질이 다르다 |
| 판독 | 미기재 — E_F=0 DOS 그림만 | fixed-occ nscf 고유값만 · DOS 문턱 금지 | 같은 묶음에 못 넣는다 |
| 구조 | 결함 모델 1개(PS₄ 0/13, S–S 13) | 결정 셀 | LPS 1.27 은 **결함 띠 기준**일 가능성 (§5.4) |
| 전자수 | LPS 셀 홀수 · 스핀 미기재 | 닫힌 껍질 | — |
| ⇒ | | | ⛔ **값 비교 금지 · 방향("유리가 결정보다 좁다")도 결론 못 낸다.** 말할 수 있는 최대: *"Ti⁴⁺ d⁰ 가 티오인산염의 CBM 을 Ti 3d 로 끌어내린다"* 는 **정성 물리** — 이건 XPS(Ti⁴⁺)·EXAFS 와도 맞고 모델의 Ti 환경도 맞는 부분이다 |

- 🔧 **우리 규율에 보탤 점 (제안)**: 비정질·결함 셀에서는 **"첫 빈 상태까지의 갭" 과 "호스트 전도대까지의 갭"** 을 같이 적고, 첫 빈 상태의 성분(예: S–S σ\*)을 projwfc 로 확인한다. 우리 fixed-occ nscf 규칙은 *판독* 문제만 막고 *무엇이 LUMO 인가* 는 안 묻는다.

### 7c. ICOHP — 부호·기저·구조가 다 다르다

| 축 | 이 논문 | 우리 규약 | 판정 |
|---|---|---|---|
| 부호 | **양수 표기**(= −ICOHP), 명시 없음 | **결합 = 음수** | 옮길 때 부호부터 뒤집힌다 |
| 코드·기저 | VASP-PAW → LOBSTER, 기저·spilling 미기재 | QE all-PAW → LOBSTER ext-basis, spilling 기록 | 기저 의존 미상 |
| 대상 결합 | S–P 가 **PS₄ 사면체의 P–S 가 아니다**(P CN 1–3) | PS₄ 사면체 P–S | 결합 자체가 다르다 |
| 쌍 정의 | "최근접" · 컷오프 미기재 · Case I/II 정의 모순 | per-bond · 거리 기록 | — |
| ⇒ | 크기 차(그들 7.35 vs 우리 5.9 대)는 **원인 분리 불가** | | ⛔ **절대·상대 모두 비교 금지.** "유리에서 P–S 가 더 세다" 로 읽지 않는다 |

- 🔧 **가져올 것 하나 — 분석 설계**: **같은 쌍의 ICOHP 를 "도펀트 인접/비인접" 으로 나눠 보는 것**(Case I/II). 우리 Nd·도펀트 ICOHP 에서 Li–S · Li–Cl 을 Nd 인접/비인접으로 가르면 "도펀트가 Li 결합을 약하게 하나" 를 국소적으로 물을 수 있다. 단 **정의·거리 기준을 결과 보기 전에 한 번만 적는다** — 이 논문은 캡션과 본문에서 정의가 뒤집혔다.

### 7d. AIMD ↔ 우리 MD — 다른 계산기, 다른 계

| 축 | 이 논문 | 우리 (결정계 · 소셀 유리 카드) | 판정 |
|---|---|---|---|
| 힘 | PBE AIMD | UMA-s-1p1 (MLIP-MD) | "둘 다 AIMD" 로 쓰지 않는다 |
| 셀 | 95–102 원자, 13.04 Å | 결정 box · 소셀 유리 120 원자 13.98 Å | — |
| 유리 생성 | 무작위 배치 → 3 ps @1000 K → **7×10¹³ K s⁻¹** 냉각, NVT | 소셀 카드: 10¹² K s⁻¹ NPT 담금질 + **구조 게이트(PS₄ 1.0000 · 최단 > 2 Å · 밀도)** | 그들 구조는 **우리 게이트를 전부 못 넘는다**(PS₄ 0–20 % · 초기 최단 1.27 Å) |
| 온도 | 500–900 K | 결정 600/800/1000 · 소셀 유리 400/465/550 (600 배제) | 그들 온도 전부가 **우리 카드 Tg(400–450 K, 10¹² K s⁻¹) 위** — 더 빠른 담금질이면 모델 Tg 는 더 높다(방향 추정) ⇒ 500–900 K 는 **과냉 액체 동역학**을 쟀을 수 있다 |
| 통계 | 온도당 1 궤적 · 오차막대 없음 | 결정 3 시드 · 유리 구조 시드 5 (IQR, 풀링 금지) | — |
| ⇒ | | | ⛔ **Ea 값을 우리 Ea 옆에 놓지 않는다** (정책: 우리 Ea 도 계 간 상대차로만). 감김 기준은 900 K 한 점에만 닿고 순위를 안 바꾼다(§5.5) |

- 💬 **li2s 트랙 외부 1저자에게 넘길 참고 정보 (판단 아님)**: ① 구조 게이트(PS₄ 보존율)가 **왜 필요한지의 외부 반례**가 여기 있다 — 게이트 없이 만든 ~100 원자 유리가 PS₄ 를 거의 잃었고, 그 위에서 갭·ICOHP·Ea 가 보고됐다. ② 무작위로 만든 셀에는 **형식전하 중성 검사**를 같이 거는 것이 싸다 — 이 논문 셀 4개 중 3개가 반올림으로 깨졌다. ③ 감김 기준 (d/2)² 을 이 셀(13.04 Å)에 대면 42.5 Å² 이고 900 K 만 닿는다.

### 7e. 도펀트 cascade 의 전자 갭 게이트 — 참고만

- 우리 cascade 에 **TiO₂ · TiF₄ 행이 있다**(`cascade_all_302_2026_08_25.csv`, cation_site **P_4b**, x = 0.0625 · 0.25). Nb₂O₅ · Ta₂O₅ · ZrO₂ · HfO₂ · WO₃ · MoO₃ · V₂O₅ 등 d⁰ 전이금속도 있다. 그 CSV 에는 **갭 열이 없다**(확인). 전자절연 축의 게이트 승격 조건은 `kb/projects/screening_roadmap_2026_07.md` §S2 에 있다 — 상태는 이 digest 에서 판정하지 않는다.
- 이 논문이 주는 것: **Ti⁴⁺(d⁰)가 티오인산염에서 빈 Ti 3d 를 CBM 으로 내려 σ_e 를 10²–10⁵ 배 올린다는 실측 용량–반응 곡선**(유리 · 10–30 mol% TiS₂, 25 °C σ_e 5.67e-8 → 2.45e-6 → 2.95e-4 → 6.52e-3). 우리 문헌 감사(`kb/reviews/litdb_dopant_sota_2026_09_09.md` — `kim2026_hts_li3sc2po43_coating_midni_ncm` 의 깔때기 실물: band gap ≥ 2 eV 가 154 → 150, **2.6 %** 만 거름)가 "밴드갭 게이트는 거의 vacuous" 였는데, **d⁰ TM 도핑은 그 게이트가 실제로 걸릴 수 있는 드문 부류**라는 외부 근거다 (그 깔때기는 산화물 코팅 계라 부류가 다르다).
- ⛔ **크기는 못 옮긴다**: 유리 vs 결정, 10–30 mol% vs 우리 x 0.0625–0.25(P 자리), Ti 5배위(EXAFS) vs 아지로다이트 P 자리 사면체. 그리고 §5.4 가 보였듯 **σ_e 는 갭보다 Ti–S 망의 연결에 더 민감**하다 — 단일 셀 갭 게이트는 방향만 준다.

### 7f. figshare 유리 구조를 UMA↔DFT 외부 시험 세트로? — 판정: **부적합(OOD 스트레스 표본으로만)**

- 원자 수는 적당하다(95–102). 그러나 ① **DFT 라벨(에너지·힘)이 없다** — 우리가 DFT 를 돌리면 "외부" 인 것은 기하뿐이다 ② 화학이 대표성이 없다 — **PS₄ 0–20 % · P–P · S–S · Ti–P** 는 우리가 MD 로 보는 LPSCl 유리의 국소환경이 아니다 ③ **Cl 이 없고 Ti 가 있다** ④ 3/4 셀이 형식전하 비중성 ⑤ Initial 4개는 무작위 겹침 구조(최단 1.27 Å)라 쓸 수 없고 Final 4개만 남는다.
- ⇒ li2s 트랙 G1(UMA↔DFT 대조)의 대용품이 아니다. 굳이 쓴다면 **"UMA 가 산화환원이 섞인 비평형 P–S 화학에서 얼마나 벗어나나"** 를 보는 OOD 표본 정도다. 지금 계산은 안 한다(요청대로).

### 7g. DEM 트랙과 닿는 곳 (`comparison_vs_ours_DEM.md` §B)

- **복합양극 수송 앵커**: S/KB/SE = 50/10/40 Li–S 복합체의 σ_e **40.8–97.9 mS cm⁻¹** · σ_Li **0.0026–0.0048 mS cm⁻¹** (25 °C, DC 분극, 294 MPa 압착·55 MPa 측정). 전자:이온 ≈ 10⁴ → **이온 경로가 병목**이라는 방향은 우리 σ 삼중항 프레임과 같다. ⚠ Li–S · 유리 SE · 탄소 KB 계라 값은 이식 금지.
- **새 지표의 개념 근거**: 반응을 정하는 것이 AM–SE 접촉 면적이 아니라 **AM–SE–C 삼상 접점**이라는 주장. 우리 DEM 접촉망은 AM–SE(이온)·AM–C(전자) 접촉을 따로 세지만 **삼중 접점 밀도는 안 센다** — 필요해지면 접촉망에서 셀 수 있는 양이다(제안만).

### 7h. 산화·환원 축(B)과 닿는 곳 — 정성만

- 실용 창 0.8–2.5 V vs Li–In(= 1.42–3.12 V vs Li, +0.62)에서 LPS·MIEC10·20 안정, **σ_e 가 가장 큰 MIEC30 만 계속 분해** — *"전자전도가 SE 분해를 가속한다"* 는 우리 §D/§E 서술(전자절연 산물이어야 자기제한)의 **양극 쪽 실측 사례**. 유리 LPS 계라 전위값은 우리 grand-potential 창과 비교하지 않는다.

---

## 8. Figure set ★

| Fig | 내용 (무엇을 보여주나) | 우리 활용 |
|---|---|---|
| 1 | 개념도: (a) 기존 Li–S ASSB — S/C/SE 삼상 접점에서만 반응, 고립 S 는 dead (b) 이중상 ASSB — 양극에 MIEC, 황–MIEC 계면에 혼합전도 도메인 (캡션으로만 읽음) | DEM: 삼상 접점 밀도 지표의 개념 근거 |
| 2a | S 30/40/50 wt%: 1st 방전 1,601.6 → 824.0 mAh/g, 양극무게 에너지 50 wt% 810.2 Wh/kg (figure-read ≈ 40 wt% 1,290 · 에너지 960/1,020/810) | 황 함량–이용률 트레이드오프 |
| 2b–e | SEM-EDS·Raman: 50 wt% 에서 µm 황 입자, 방전 후 S₈ 가 남은 자리(Site 2)가 LPS 신호도 최대 | dead S = SE 와 닿았는데 전자 없음 |
| 2f,g | UV-vis 정량 검량선(264 nm, R² 0.9999) · 활성 S 96.1 → 58.5 % · 전환 100 → 84 % | 정량법 (계산 무관) |
| 3a–c | MIEC20 분말 SEM · TEM/SAED halo · STEM-EDS 균일 Ti/S/P | — |
| 3d,e | XRD 비정질(홀더 피크만) · ³¹P NMR PS₄³⁻ 83 ppm 우세 (x 축 단위 cm⁻¹ 오기) | ★ figshare 모델 PS₄ 0–20 % 와 정면 충돌 |
| 3f | Ti 2p 456.3/462.3 eV = Ti⁴⁺–S | d⁰ Ti — 갭 논리의 전제 |
| 3g | σ_Li 25–100 °C, 네 조성 거의 같음 | TiS₂ 가 이온전도를 안 바꾼다 |
| 3h | σ_e 25–100 °C (25 °C 5.67e-8 → 6.52e-3 S/cm) · ⚠ LPS 곡선이 Table S3 와 1.4–2.7배 다름 (vector-read) | d⁰ TM 함량–σ_e 용량반응 앵커 (§7e) |
| 3i | PBE 갭 막대 1.27/0.63/0.21/0.19 eV — 판독 방법 미기재 | ⛔ comp1 2.066 과 비교 금지 (§7b) |
| 4a,b | 1st 0.1C 방전 838.6/946.8/1,281.6/1,343.2 · dQ/dV I 1.49 · II 1.42 · III 1.69 V vs Li–In · SE 환원 ~0.8 V | +0.62 V 환산 규약 |
| 4c | rate: MIEC20 1,430.3/1,275.1/934.1/629.7 · MIEC30 은 0.5·1C 에서 LPS 아래 | σ_e 과다의 대가 |
| 4d | 2C CCCV 1,000 사이클 (2.025 mgS/cm²) · 97.6 % 는 2nd(848) 대비 — vector-read 최대 941 대비 88.0 % | 인용 시 기준 사이클 명시 |
| 4e | GITT 1,316.9 vs 1,597.1 mAh/g · 말기 OCV 1.49 vs 1.17 V | — |
| 4f | 볼밀 6/10/20 h 활성 S·전환도: 58.5/79.8 → 70.1/94.4 (6 h), 20 h 74.1 vs 87.3 | — |
| 4g | 다른 전환형 양극 PSD·FeS₂·FeF₃ 에서도 MIEC20 우세 (FeS₂ 는 LPS 셀 고장) | — |
| 5a | Ti 2p: 0.8 V 방전·2.5 V 충전에서도 Ti⁴⁺ | — |
| 5b,c | Ti K-edge pre-edge 4,968 eV 방전↑충전↓ (2.5 V 에서도 pristine 위) · EXAFS Ti–S 2.52 → 2.33 → 2.51 Å | ★ 모델 Ti 환경(CN 5.0 · 2.41 Å)이 EXAFS 와 맞는 부분 |
| 5d | STEM-EDS: 복합 분말에서 Ti 가 C/S-rich · P-lean 영역으로 | — |
| 5e,f | APT(방전 후): Ti-rich P-lean 도메인 · 색막대 at% 최대 0.06–0.8 (단위 모호) · 팁 1개 | — |
| S1 | 에너지밀도 추정식 (SE 밀도 1.9 g/cm³ 가정 · 평균전압 +0.62 V · N/P 2 · 막 30 µm) | 모델 LPS 밀도 1.72 와 대조 |
| S7 | DC 분극 전류–시간: Li/LPSC/X/LPSC/Li (25 °C) · Cu/MIEC20/Cu (25–100 °C) | σ 측정법 |
| S9 | 원자사영 DOS, E_F=0 · LPS 에 주 CB 아래 S-only 고립 봉우리 (figure-read ≈ 1.1–1.5 eV) · E_F 선이 기울게 그려짐 | ★ 갭 판독 모호성의 실물 (§5.4) |
| S10 | (a) AIMD Arrhenius 500–900 K, Ea 0.28/0.22/0.18/0.15, 오차막대 없음 (b) ICOHP 쌍 그림, Case I = No Ti near by · Case II = Ti near by | ★ §5.5 · §7d |
| S11 | 실용 전위창: 0.5–2.5 V 에서 MIEC20 퇴화 · 0.8–2.5 V 안정 · C-LPS ~440 mAh/g 까지 활성화 · 탄소 없이 MIEC20·30 만 충방전 | 축 B 정성 참고 |
| S13 | rate 곡선 + XPS: MIEC30 에서 P⁰ · Li₂S 잔류 | MIEC30 퇴화 원인 |
| S16 | 사이클 비교 · 1,000번째 곡선 · 고로딩 5.505 mgS/cm² (면적용량 5.303 mAh/cm² 고정) | 용량제한 시험임을 명시 |
| S17 | RT: 1st 583.3/920.5/1,471.1/1,544.2 · 0.3C 400 사이클 1,130.4 → 1,370.6 | — |
| S18 | Li 음극 · 8 MPa · LPSC 분리막: MIEC20 >1,100 mAh/g 100 사이클 vs LPS <570 (단락) | — |
| S25 | Ti K-edge XAS·EXAFS 적합 곡선 (Table S10 의 그림판) | — |
| S36 | APT 층별 지도 + Ti-rich 도메인 도식 | — |
| S37 | 복합양극 DC 분극 (SS/복합체/SS · Li/LPSC/복합체/LPSC/Li) | DEM §B 앵커의 측정 그림 |
| Table S1 | ³¹P NMR 분해: PS₄³⁻ 88.9/84.1/85.7/100 % | 모델 PS₄ 0/0/20/0 % 와 대조 (§4b) |
| Table S2 | σ_Li 와 Ea 0.347/0.295/0.309/0.341 (ln σ 적합) | AIMD 순위와 MIEC 간 뒤집힘 |
| Table S3 | σ_e 25–100 °C | 겉보기 전자 Ea 재적합 (우리 산수) |
| Table S4 | ICOHP per bond (양수 = −ICOHP): S–P 7.35 … · Case I/II | ★ §5.5 · §7c |
| Table S5 | SE 의 1st 방전 용량 기여 (U 0.88/0.98/1.08 V · 고정값) | — |
| Table S9 | 전환도 추정 (U 의존 ~7 %p, 한 칸 101.9 %) | 정량법 정밀도 한계 |
| Table S10 | EXAFS 적합: pristine MIEC20 CN 4.9 ± 0.6 · 2.46 ± 0.04 Å | 모델 Ti 환경 검증값 |
| Table S11 | 복합양극 σ_e · σ_Li (25 · 60 °C) | DEM §B 앵커 (§7g) |

---

## 9. Post-processing ★

- **밴드갭**: PBE, 판독 방법 미기재. 도구 미기재.
- **DOS**: 원자사영(원소별) DOS, E_F = 0, gnuplot 풍 래스터(`Fig. S9`) — 원본 해상도 1210×803 JPEG.
- **ICOHP**: LOBSTER, "per bond · 최근접 쌍", 결과는 표 하나(`Table S4`) — COHP 곡선 그림은 **없다**.
- **AIMD**: Li MSD → D → log D vs 1000/T 선형 적합 → Ea (엑셀풍 그림 `Fig. S10a`, 878×1052 JPEG). 창·오차 없음.
- **실험 후처리**: Athena/Artemis(XAS, 3 스캔 평균) · DRTtools(Gaussian 이산화, pyDRTtools) · UV-vis 검량선 · dQ/dV 적분으로 SE 기여 분리(컷오프 U 세 개 + C-SE 셀 고정값).
- **우리가 한 후처리** (이 digest): figshare 구조 ASE 이웃목록·형식전하·변위 분석 · `Fig. 3h`/`Fig. 4d` PDF 벡터 좌표 추출 · `Fig. S9`/`Fig. S10` 원본 JPEG 확대 판독 · Table S2/S3 Arrhenius 재적합 · σ ∝ exp(−E_g/2kT) 비 검산 · (d/2)² 감김 한계 어림.

---

## 10. 비판 — 이 논문의 약한 곳 ★

1. 🔴 **계산 모델이 실험 유리가 아니다.** 공개 구조에서 P 의 PS₄ 비율 0–20 %(NMR 84–100 %) · P–P 3–7 · S–S 11–15 · Ti–P 접촉(§4b). 3 ps 용융 + 7×10¹³ K s⁻¹ 담금질 + 무작위 출발(겹침 검사 없음)의 결과로 보인다. 갭·DOS·ICOHP·Ea 가 전부 이 위에서 나왔는데 구조 검증(RDF·배위수·NMR 대조)이 **한 줄도 없다**.
2. 🔴 **형식전하 비중성 셀** (LPS +1 · MIEC10 +4 · MIEC30 +2) · LPS 홀수 전자 · 스핀·NELECT 언급 없음.
3. 🔴 **갭 판독 방법 미기재** + LPS DOS 의 고립 S 봉우리 → 1.27 eV 는 결함 띠 기준일 수 있다(호스트 CB `figure-read ≈` 1.6 eV).
4. 🟠 **σ_e ∝ exp(−E_g/2kT) 설명이 자기 데이터와 크기로 안 맞는다** (예측 2.6×10⁵ vs 실측 43 · 예측 1.5 vs 실측 22, §5.4). 온도 의존을 Ti-d 로 설명하지만 온도 의존이 가장 큰 것은 Ti 없는 LPS 다.
5. 🟠 **AIMD**: 온도당 1 궤적 · 오차막대 없음 · MSD 창 미기재 · MIEC 간 Ea 순위가 실험과 정반대인데 "consistent" 라고 쓴다.
6. 🟠 **ICOHP**: Case I/II 정의가 캡션과 본문에서 반대 · 부호 관례 미기재 · 추세 비단조를 논의 안 함 · Ti–P 를 NMR 로 부정해 놓고 모델 Ti–P ICOHP 를 보고.
7. 🟡 방법 인용(ref 46)이 **Co₃O₄ DFT 벤치마크**라 프로토콜을 문서화하지 않는다. Methods 에 범함수 이름이 없다.
8. 🟡 **`Fig. 3h` LPS 곡선 ≠ `Table S3`** (40–100 °C 1.4–2.7배, vector-read).
9. 🟡 그림 표기 오류: `Fig. 3e` NMR 단위 cm⁻¹ · `Fig. S9` y 단위 "states eV/atom" · E_F 선 기울어짐 · `Fig. S10a` D 단위 없음 · APT 색막대 단위 모호.
10. 🟡 **"97.6 % 용량유지" 는 2번째 사이클(848) 대비** — 최대(941) 대비 88.0 % (vector-read). 초록의 ">1,000 cycles" 는 맞지만 유지율 기준을 붙여 인용해야 한다.
11. 🟡 **고로딩 결과는 용량제한 사이클**(5.303 mAh cm⁻² 고정) — 963.5 mAh g⁻¹ 은 설정값이다.
12. 🟡 **전환도 정량의 정밀도**: 컷오프 U 에 따라 ~7 %p, 한 칸이 101.9 %. ">94 %" 는 U 0.88·0.98 V 에서만 성립(1.08 V 면 92.5 %, 고정값이면 93.2 %).
13. 🟡 MIEC 자체가 산화환원 활성이라(SE 기여 20.9–215.8 mAh gSE⁻¹) "황 이용률 향상" 과 "SE 용량 기여" 의 분리가 휴리스틱(dQ/dV 컷오프)에 기대고 있다 — 논문은 두 방법으로 교차확인했다고 쓰지만 둘 다 같은 가정(컷오프 아래 = SE)이다.
14. 🟢 **잘한 점**: 대조군이 탄탄하다 — 탄소 증량(S-C-LPS-H) · TiS₂ 첨가(같은 Ti 함량) · 볼밀 시간 3단 · 다른 전환형 양극 3종 · MoS₂ MIEC · RT · Li 금속 8 MPa. **계산 데이터를 공개했다**(그래서 이 감사가 가능했다). Ti 국소구조는 모델과 실험이 맞는다.

---

## 11. 적용 인사이트 ★ (우리 연구에 어떻게)

1. **"물성 전에 구조 게이트"** 의 외부 반례 — 무작위 배치 + 짧은 용융으로 만든 ~100 원자 유리는 PS₄ 를 거의 잃는다. 우리 li2s 소셀 카드의 PS₄ 보존율 게이트가 **왜 필요한지** 를 보여준다(판단은 그 트랙 외부 1저자 몫 — 정보로 전달). 무작위 생성 셀에는 **형식전하 중성 검사**가 싸고 효과적이다.
2. **갭은 게이트, σ_e 예측기가 아니다** — 이 논문 자기 데이터로 exp(−E_g/2kT) 가 수천 배 틀린다. 우리 §D 의 [Wu26]·[Ma] 판정과 같은 결론을 **d⁰ TM 계**에서 한 번 더 확인. 비정질 셀에서는 "첫 빈 상태 vs 호스트 CB" 를 구분해 적는다.
3. **cascade d⁰ TM(Ti·Nb·Ta·Zr) 행은 전자 게이트가 실제로 걸릴 수 있는 자리** — Ti⁴⁺ 3d 가 CBM 을 끌어내리는 실측 용량–반응(10 mol% TiS₂ 에서 σ_e 43배). 우리 TiO₂/TiF₄(P_4b) 행에 fixed-occ nscf 갭을 붙일 때 이 방향을 기대치로 삼되 크기는 옮기지 않는다.
4. **ICOHP 국소환경 분해**(도펀트 인접/비인접)는 좋은 분석 설계다 — 정의를 결과 전에 한 번만 박으면.
5. DEM: **삼상 접점(AM–SE–C) 밀도** 는 우리 접촉망에 없는 지표다 — Li–S 류 전환형이나 MIEC 코팅을 볼 일이 생기면 셀 수 있다.

---

## 12. 인용 가능 문장 (영문 초안)

- "Incorporating 10–30 mol% TiS₂ into 75Li₂S·25P₂S₅ glass raised the room-temperature electronic conductivity from 5.67×10⁻⁸ to 6.52×10⁻³ S cm⁻¹ while the ionic conductivity remained at ~2–3×10⁻⁴ S cm⁻¹ (DC polarization) [Wang25]."
- "Replacing the solid electrolyte in a 50 wt% S cathode with the Li–Ti–P–S mixed conductor increased the active-sulfur fraction from 74.1% to 87.3% and the Li₂S conversion degree from <80% to >94% [Wang25]."
- "Ti remains Ti⁴⁺ upon lithiation to 0.8 V vs Li–In/Li⁺, while its Ti–S coordination number decreases from 5.6 to 4.2 and partially recovers to 4.6 on charge (EXAFS) [Wang25]."
- (⚠ 계산값을 쓸 때만) "The reported PBE band gaps (1.27–0.19 eV) were obtained on single ~100-atom melt-quenched models [Wang25]; in the deposited structures, only 2 of 44 P atoms are tetrahedrally coordinated by S, in contrast to the 84–100% PS₄³⁻ fraction from ³¹P NMR (our analysis of the figshare data)."

---

## 13. 주의 / 한계 (인용 규율)

- ⛔ **"PBE gap of glassy Li₃PS₄ = 1.27 eV"** 로 인용 금지 — 판독 미상 · 결함 모델 · 홀수 전자 셀. 쓰려면 *"PBE, 단일 ~100 원자 모델, 판독 미기재"* 를 붙인다.
- ⛔ 갭·ICOHP·AIMD Ea 를 **우리 comp1/modelc 값과 같은 표·같은 줄**에 두지 않는다 (물질·방법·구조·부호가 다 다르다).
- ⛔ ICOHP 를 옮길 때 **부호**(그들 양수 = −ICOHP)를 먼저 확인한다. Ti–P · Li–P 값은 모델 산물이라 인용하지 않는다.
- ⛔ AIMD Ea 순위(MIEC30 최저)를 "TiS₂ 가 Li 확산을 돕는다" 의 근거로 쓰지 않는다 — 실험 Ea 순위와 MIEC 간 반대다.
- ⚠ 실험 σ 값은 **유리 LPS/MIEC 의 DC 분극 값**이다 — 아지로다이트·결정계로 옮기지 않는다. `Fig. 3h` 대신 `Table S3` 를 쓴다.
- ⚠ "97.6 % retention" 은 **2nd 사이클 대비**, 고로딩 963.5 mAh g⁻¹ 은 **용량제한 설정값**.
- ⚠ li2s 트랙 관련 서술(§7a · §7d)은 **참고 정보**다 — 그 트랙의 판단·결정은 외부 1저자에게 있다.
- ⚠ §4b · §5.4 · §5.5 의 구조·산수는 **우리 분석**이고 논문 주장이 아니다. 특히 "LPS 갭 = S–S σ\* 결함 띠" 는 추정이다(DOS 재계산 없이 확정 불가).

---

## 14. 기법 용어 미니사전

- **MIEC (mixed ionic–electronic conductor)**: 이온과 전자를 둘 다 나르는 물질. 여기서는 Ti⁴⁺ 가 든 Li–P–S 유리.
- **삼상 경계 / 삼상계면 (three-phase boundary)**: 활물질·전자전도체(탄소)·이온전도체(SE)가 한 점에서 만나는 곳. 전자와 이온이 동시에 와야 반응하므로 전환형 양극은 여기서만 반응한다. MIEC 를 쓰면 **이상 경계**(황–MIEC)도 반응 자리가 된다.
- **dead sulfur**: 전자·이온 경로가 끊겨 방전에 참여 못 한 황.
- **전환도 (conversion degree)**: 활성 황 1 몰당 받은 전자수 / 2 (S → Li₂S 가 2전자).
- **DC 분극 (DC polarization)**: 한쪽 운반자를 막는 전극(이온 차단 Cu, 전자 차단 LPSC)으로 정상전류를 재 σ 를 얻는 법.
- **GITT**: 짧은 전류 펄스 + 긴 휴지를 반복해 평형 전위(OCV)와 과전압을 가르는 법.
- **dQ/dV**: 용량을 전압으로 미분 — 반응마다 봉우리가 서서 어느 반응이 얼마나 용량을 냈는지 가른다.
- **XANES pre-edge**: 흡수 가장자리 앞 작은 봉우리(Ti 1s→3d). 중심대칭이 깨진(저배위) Ti 일수록 커진다.
- **EXAFS CN / R**: 흡수 원자 주변 이웃 수와 거리. 여기서는 Ti–S.
- **APT (atom probe tomography)**: 나노 팁을 원자 단위로 증발시켜 3D 원소 지도를 만드는 법.
- **DRT (distribution of relaxation times)**: 임피던스를 이완시간 분포로 풀어 겹친 과정을 가르는 법.
- **ICOHP**: 결합 한 쌍의 결합 에너지 기여를 적분한 값. **LOBSTER 원출력은 결합이 음수** — 이 논문은 부호를 뒤집어 양수로 적었다.
- **Case I / Case II**: 같은 Li–S·Li–P 쌍을 근처에 Ti 가 없을 때/있을 때로 나눈 분해 (그림·캡션 기준).
- **용융–담금질 (melt-quench)**: 원자를 녹였다가 빠르게 식혀 유리 구조를 만드는 계산 절차. 너무 빠르거나 짧으면 비평형 결합(P–P · S–S)이 얼어붙는다.
- **형식전하 중성 (formal charge balance)**: 산화수로 센 양전하·음전하 합이 0 인가. 무작위로 원자 수를 반올림하면 깨진다.
- **S–S σ\***: 두 S 가 결합할 때 생기는 빈 반결합 궤도. 폴리설파이드·원소 S 에서 주 전도대 아래에 뜬다.
- **자기이미지(감김) 한계 (d/2)²**: 주기 셀에서 원자가 셀 폭 절반만큼 움직이면 자기 이미지와 상관이 생긴다 — MSD 를 믿을 수 있는 상한의 어림(우리 li2s 소셀 카드의 기준).
