Repository: yonghoon7153-source/Yonghoon-DEM-DFT

# 📚 LITDB — 문헌 단일 시스템 (**SE·DFT 축 + DEM·MPM 축, 두 트랙**)

> **앞으로 논문은 여기서만 본다.** 여러 곳(db/literature, kb/papers, db/properties, Excel)에 흩어진 문헌을 한 곳에서 생각·참고·비교하기 위한 통합 MD 시스템.

## 왜 트랙이 둘인가
`INDEX.md` 는 argyrodite 전해질 축이라 접촉역학·MPM·건식전극 digest 가 들어갈 자리가
없다. 그래서 한때 64편이 **어느 인덱스에도 없었다**(open_items #7). 축을 나눠 그 구멍을
닫았고, 한 분모로 세면 “159편 중 98편 미언급” 같은 **가짜 미결**이 나온다
(`comparison_vs_ours.md:8`). 분리는 실측 근거가 있는 결정이다 — 합치지 말 것.

⚠ 이 표의 **편수는 적지 않는다.** 손으로 쓴 수는 반드시 낡는다(README 자신이 세 번 틀렸다).
현재값은 `python3 tools/litdb/build_index.py --check` 로 본다.

File: litdb/papers/wang2026_dryprocess_thick_cathode_failure_ncm94.md
# 건식 후막 양극(NCM94 80 wt%, 6.5 mAh cm⁻²)의 실패 기전 — in-situ 압력 + 3전극 EIS/DRT — Wang & Wang (J. Mater. Chem. A 2026)

> slug `wang2026_dryprocess_thick_cathode_failure_ncm94` · DOI `10.1039/d6ta04392e` · type `exp (실험 전용 — 시뮬레이션 0)` · PDF `5ed000af-58._Failure_mechanisms_of_dryprocessed_thick_cathodes...pdf` (본문 10 p) + `a1c02008-58._Sup_...pdf` (SI 14 p) · digested `2026-08-19` · status ✅

> elements: Li, P, S, Cl, Ni, Co, Mn, Ti, In, C, F

---

## ★ 한 문장 결론 — 이게 무엇이고 우리에게 왜 중요한가

**우리 SBE/DBE 침대와 같은 계열(건식 PTFE 피브릴 + VGCF + Ni-rich 층상 + 황화물 argyrodite)의
6.5 mAh cm⁻² 후막 양극을, 시뮬레이션 없이 오직 실험으로 "어디서 죽는가"만 끝까지 분해한 논문**이다.
답은 **"기계적 거시 파손이 아니라 (a) 계면 화학분해 + (b) 계면 접촉 미시손실"** 이고,
그 근거가 우리에게 값진 두 가지 형태로 나온다 — ① **in-situ 스택압 궤적**(110 MPa 셀에서
충전 중 **−1.95 MPa**, 사이클마다 바닥이 **−0.30 MPa 씩 래칫**) ② **DRT 4-피크 분해에서
`D1 = 양극 입자 간 고체–고체 접촉저항` 이 한 사이클 내내 *안 변한다*** (변하는 것은 D2 계면
이온수송과 D3/D4 전하이동).
**D1 이 바로 우리 Kirchhoff/Holm 접촉망이 계산하는 그 양**이므로, 이 논문은
**"접촉망 저항은 사이클 내 상수, 열화는 화학·계면 항에 있다"** 는 frame[5] 분업을
실험으로 **한 셀 안에서** 확인해 준다.
⚠ 단 — **복합체 σ_e·σ_ion 실측이 0건**이다(사용자 관심축 ②③ 는 이 논문으로 못 채운다).
그리고 **SE 가 Li₅.₄PS₄.₄Cl₁.₆ (Cl-rich)** 로 우리 Li₆PS₅Cl 가 **아니다**.

---

## 0. 약어·핵심개념 (우리 맥락으로 번역)

| 약어 | 뜻 | 우리 맥락 |
|---|---|---|
| **NCM94** | LiNi₀.₉₄Co₀.₀₄Mn₀.₀₂O₂, **단결정(SC)** 2–4 µm | 우리 AM_S 크기대와 동급. **다결정(PC) 없음 = monomodal SC** ⇒ Furnas dip 레버 없음 |
| **LPSCl (이 논문)** | **Li₅.₄PS₄.₄Cl₁.₆** = **Cl-rich argyrodite** | ⚠ **우리 Li₆PS₅Cl 이 아니다.** Cl-rich 는 σ 가 2–3× 빠른 계열 |
| **VGCF** | vapor-grown carbon fiber, **1 wt%** | 우리 침대 **3 wt%** — 그들이 1/3 |
| **PTFE** | 건식 피브릴 바인더, **1 wt%** | 우리 SBE 와 **동일 1 wt%** (DBE 는 0.5+SDCP 0.5) |
| **LTO** | Li₄Ti₅O₁₂ "zero-strain" 음극 | 압력 신호를 **양극 단독**으로 귀속시키기 위한 트릭 |
| **Li–In** | In/LiIn 기준전극·음극 (offset ≈ +0.62 V → vs Li) | 이 논문의 **모든 전압은 vs In/LiIn** |
| **DRT** | distribution of relaxation times — EIS 를 τ 축으로 분해 | 우리 `scripts/eis_drt_ica.py` 와 같은 도구 |
| **D1/D2/D3·D4** | τ 10⁻⁶–10⁻⁵ / 10⁻⁵–10⁻² / 10⁻²–10⁰ s | **D1 = 양극 입자 간 접촉 = 우리 Holm 접촉망**, D2 = 계면상 이온수송, D3·D4 = 표면 전하이동 |
| **H1→M→H2→H3** | Ni-rich 층상의 상전이 3단 | H2→H3(≈3.6 V vs Li-In = 4.22 vs Li)이 **c축 붕괴 = 부피수축**의 자리 |
| **I(003)/I(104)** | XRD 세기비 = Li⁺/Ni²⁺ cation mixing 지표 | 1.99(초기) → 1.40(3.8 V 300 cyc) |

---

## 1. 배경 / 동기 (Introduction)

- 후막(thick) 전극은 불활성 성분 비율을 줄여 에너지밀도를 올리는 직선적 경로지만, ASSB 에서는
  **Li⁺·e⁻ 경로가 길어져 동역학 지체(kinetic hysteresis)** 를 낳는다.
- 습식(슬러리) 공정 후막의 고전적 결함 3 가지를 명시: **(1) 건조 중 응력 불균일 → 크랙/박리,
  (2) 두께↑ → 수송경로↑ → 임피던스↑·율특성↓, (3) 고체–고체 계면은 액체처럼 연속 이온망을
  못 만든다** → 활물질 이용률·용량 손실.
- 기존 대응 4 갈래를 정리 (전부 **문헌 인용**, 그들 자신의 실험 아님):
  1. **용액 계면공학** — Park/Kim: 에탄올에 Li₆PS₅Cl 을 녹여 NCM622 공극에 침투 → 180 °C 제거.
     로딩 **17 mg cm⁻²** 에서 가역용량 **136 mAh g⁻¹**.
  2. **재료 동역학 최적화** — 3D Li⁺ 확산채널을 가진 **단결정** 선호, **작은 SE 입자**로 경로 단축.
     (⇒ 이 논문 자신이 SC-NCM94 + 미분 SE 를 택한 근거)
  3. **바인더/용매 폐해 억제** — Zhang: 에틸셀룰로오스 바인더가 **0.5–1 wt% 면 용량↑, 2 wt% 초과면
     전하수송 장벽 → 이용률↓**. 황화물은 극성용매에 민감.
     ⇒ ★ **바인더 함량 임계 1–2 wt%** 라는 문헌 숫자 — 우리 PTFE 1 wt% 가 딱 그 경계.
  4. **전자전도 시너지** — 탄소 도전재 과다는 **SE 분해를 촉진** → 전자전도와 계면 부반응 사이 균형.
     ⇒ 이 논문이 VGCF 를 **1 wt% 로만** 넣은 이유 (우리 3 wt% 와 정반대 선택).
- **그들의 기여 주장**: AM 80 wt% · 6.5 mAh cm⁻² 후막 건식막 + **in-situ 압력 모니터링** +
  **3전극 EIS + DRT** 로 실패 기전을 분해.

---

## 2. 재료 · 제작 · 셀

### 2.1 건식 양극막 (SI §1.1.1)

| 항목 | 값 | 출처 |
|---|---|---|
| 조성 | **NCM94 : LPSCl : VGCF : PTFE = 80 : 18 : 1 : 1 wt%** | stated |
| NCM94 | LiNi₀.₉₄Co₀.₀₄Mn₀.₀₂O₂, GEM (Wuxi) — **단결정, 2–4 µm, 매끈, 응집 없음** | stated (Fig 1d) |
| SE | **Li₅.₄PS₄.₄Cl₁.₆**, Changan Auto-Smart Technology | stated |
| VGCF·PTFE | Zhongchuang Xinhang | stated |
| 혼합 | **Thinky AR100 유성믹서** — NCM94+LPSCl **10 min** → VGCF+PTFE 추가 **1 min** | stated |
| 성막 | **80 °C 핫플레이트 위 캘린더링** → freestanding 막 | stated |
| 두께 (미가압) | **177.3 µm** | stated (Fig 1f) |
| 면적용량 | **6.5 mAh cm⁻²** | stated |

★ 공정이 우리 침대 생성과 **같은 계열**: Thinky 믹서 + PTFE 전단 피브릴화 + 캘린더링.
(우리 kit 이름에도 `..._thinky` 태그가 있다.)
⚠ **혼합 시간이 매우 짧다**(1 min) — Lee 2025 의 co-rolling(120 °C, 다단 압하)과 달리
피브릴화 정도를 정량하지 않았다.

### 2.2 셀 조립 (SI §1.2) — ★ 압력을 DERIVED 로 환산

| 단계 | 하중 | 시간 | **DERIVED(ours) 압력** |
|---|---|---|---|
| LPSCl 펠릿 (60 mg) | 0.5 t | 10 s | **62 MPa** |
| 양극막 + 펠릿 일체화 | **4 t** | 5 min | **≈ 500 MPa** |
| 풀스택 (Al foil/복합체/Li–In) | **4 t** | 5 min | **≈ 500 MPa** |
| 3전극: RE 사이 펠릿 2×30 mg | 1 t | 5 min | 125 MPa |
| 3전극: 최종 스택 | 3.5 t | 5 min | 437 MPa |
| Li–In 합금화 | 3.5 t | 10 min | 437 MPa |

> **DERIVED(ours)** — SI 는 톤(t)만 준다. **다이 지름 10 mm 가정** (SI 가 Li–In 다이만 "10 mm"라 명시;
> 나머지는 같은 다이로 가정), A = 0.7854 cm², 1 tf = 9.80665 kN ⇒ 1 t ↔ **124.9 MPa**.
> ⚠ 다이 지름이 다르면 전부 틀린다 — 이 환산은 **가정 의존**이다.

- **작동 스택압**: Li–In 셀 **200 MPa**, LTO 셀 **110 MPa** (SI §1.4, stated).
  본문은 **"100–200 MPa 는 ASSB 성능에 악영향 없음이 확인된 범위"** 라고 쓰지만 **출처 인용이 없다** (⚠ §15).
- 셀 3종: ① NCM94\|LPSCl\|Li–In (2전극, 성능·GITT·EIS)
  ② NCM94\|LPSCl\|**RE**\|LPSCl\|Li–In (3전극, in-situ EIS/DRT) ③ NCM94\|LPSCl\|**LTO** (in-situ 압력, N/P = 1.6)
- 시험온도 **30 °C**, 전압창 2.0 – (3.5/3.6/3.7/3.8) V vs In/LiIn; LTO 셀은 1.3–2.8 V.
- EIS: Biologic VSP, **7 MHz – 10 mHz**, AC 진폭 **10 mV**.

### 2.3 ★ DERIVED(ours) — 우리 침대와 맞대기 위한 환산

> ⚠ **아래는 전부 우리 계산**이고 논문에 없는 값이다. 가정을 매 줄에 적었다.

| 유도량 | 값 | 가정 |
|---|---|---|
| **1C 면적전류** | **6.5 mA cm⁻²** (0.1C 0.65 · 0.5C 3.25 · **2C 13.0**) | 1C ≡ 설계 면적용량 6.5 mAh cm⁻² |
| NCM94 로딩 | **31.4 – 32.5 mg cm⁻²** | 비용량 200–207 mAh g⁻¹ (그들 0.1C 실측 205.9/207.0) |
| 복합체 로딩 | **39.3 – 40.6 mg cm⁻²** | ÷0.80 |
| **φ_AM (고체기준)** | **58 – 63 vol%** | ρ = NCM 4.8 · SE 1.64–2.0 · VGCF 2.0 · PTFE 2.2 g cm⁻³ |
| **φ_SE (고체기준) = SE/solid** | **34 – 38 vol%** | 동일 ⇒ **우리 46.7 % 보다 SE 가 적다 = AM-rich** |
| 탄소+바인더 (고체기준) | 3.3 – 3.6 vol% | 동일 |
| ρ_theoretical (복합체) | **3.50 – 3.76 g cm⁻³** | 동일 |
| ρ_film (미가압, 177.3 µm) | 2.22 – 2.29 g cm⁻³ | 위 로딩 |
| **ε (미가압 막)** | **34.5 – 41.1 %** | 위 두 줄 |
| **ε (사이클 후, 127.1 µm)** | **8.6 – 17.8 %** | 〃 |
| **ε (사이클 후, 138.9 µm)** | **16.4 – 24.8 %** | 〃 |
| **두께 감소율 (가정 무관)** | **−28.3 / −25.9 / −21.7 / −27.6 %** (3.5/3.6/3.7/3.8 V) | 177.3 µm → 127.1/131.4/138.9/128.4 µm, **둘 다 stated SEM** |
| **σ_ion (분리막, 겉보기)** | **≈ 4.3 – 5.4 mS cm⁻¹** | R_s = 9.4 Ω cm², 60 mg/10 mm 다이, ρ_pellet 1.5–1.9 g cm⁻³ ASSUMED |

★ **두께 감소율만 가정에서 자유롭다** (두 값 모두 논문의 SEM 실측). 그리고 그 값이
**컷오프 전압 순서를 따르지 않는다** (3.7 V 가 가장 두껍다) ⇒ **6.6 %p 산포는 셀-간 편차**이지
전압 효과가 아니다. §15 참조.

---

## 3. 결과 ① — 재료 특성 (Fig 1, S1–S3)

### 3.1 XRD (Fig 1a, S1)
- **NCM94**: (003)(101)(006)(102)(104)(105)(107)(108)(110)(113). (003) 18.7° 강·예리 = 층상 결정성 높음.
  37–38° 의 (006)/(102) 분리 + 64–65° 의 (108)/(110) 분리 ⇒ **R3̄m 육방 α-NaFeO₂ 구조, 불순물 없음**.
- **I(003)/I(104) = 1.99** (stated) ⇒ Li⁺/Ni²⁺ 무질서 낮음(정렬).
- **LPSCl**: (111) ≈15°, (220) ≈18° (입방상 확인), (311) ≈26° (강·예리 = 결정성 양호),
  (331)/(422) 30–32° (할로겐 지표). 10–25° 광폭 융기 = **공기민감 시료 보호용 폴리이미드 필름**.
- **건식 복합막**: NCM94 신호가 지배(80 wt%)하나 **Fig S1 확대(20–36°)에서 LPSCl 특성피크가 살아 있다**
  ⇒ **무용매 건식 공정이 모든 성분의 결정구조를 보존**.

### 3.2 형태 (Fig 1d–f, S2)
- **Fig 1d** NCM94 원분말: **단결정 형상, 매끈, 2–4 µm, 뚜렷한 응집 없음** (scale 5 µm).
- **Fig 1e** 막 표면: NCM94 / LPSCl / VGCF+PTFE 가 **응집 없이 고르게** 분포 (scale 4 µm).
  본문 서술 — **VGCF 는 나노섬유망**, **PTFE 는 전단 하에 고도로 피브릴화된 3D 망**을 형성하고
  그 공정이 **NCM94 표면을 LPSCl 로 코팅하는 것을 돕는다**.
  ⚠ **정량 0** — 피브릴 직경·길이·면적분율 어느 것도 재지 않았다.
- **Fig S2** EDX (Ni/S/P): 공간 분포 균일 ⇒ 무용매 공정 타당성.
- **Fig 1f** 단면: **가시적 크랙 없음**, 두께 **177.3 µm** (미가압, scale 50 µm),
  NCM94·LPSCl 이 **수직 방향으로 균일**.

### 3.3 ★★ AFM 나노역학 (Fig S3) — **이 논문 최대의 뜻밖의 소득**

| 위치 | **Young's modulus (stated, 도판 내 소프트웨어 출력값)** |
|---|---|
| Point 1 | **3.056 GPa** |
| Point 2 | **2.248 GPa** |
| Point 3 | **1.263 GPa** |
| (ours) 평균 / 범위 | **≈ 2.19 GPa / 1.26 – 3.06 GPa (2.4× 산포)** |

- 방법: 광학현미경으로 3점 선정 → AFM 힘–거리 곡선(Deviation [V] vs Z position [nm], ±371 nm)
  → 소프트웨어가 **Young's modulus** 를 계산해 박스에 출력.
- ⚠ **접촉모델(Hertz/DMT/Sneddon)·팁 반경·팁 물성·ν 가정 전부 미공개** ⇒ 절대값은 방법 의존.
- ⚠ 이것은 **복합막의 국소 유효 모듈러스**(NCM+SE+PTFE+공극 혼합)이지 **SE 단일상 물성이 아니다**.
- 본문은 이 값을 쓰지 않고 **"good local mechanical integrity"** 한 줄로만 언급.

★ **왜 값진가** — 우리 frame[2] 의 핵심 서술은 *"E_eff 1.35(DEM)/1.53(MPM) GPa 는 물성이 아니라
granular 재배열을 럼핑한 연화 프록시이고, 실제 E_SE 는 22–24 GPa"* 이다.
이 AFM 은 **실제 건식 복합막의 µm-스케일 유효 강성이 1.3–3.1 GPa** 임을 **독립 실측**으로 보여준다.
⇒ 우리 E_eff 가 **"실측 가능한 복합막 유효 강성 밴드 안에 있다"** 는 **최초의 같은-공정 문헌 앵커**.
⚠⚠ **그러나 같은 양이 아니다** (§13, §15 에서 엄격히 구분) — 우리 E_eff 는 **SE 입자에 부여하는
접촉강성**이고 그들 값은 **막 전체의 압입 응답**이다. "우리 1.35 가 실측 2.19 와 맞았다" 는
**금지 문장**이다. 쓸 수 있는 것은 **자릿수·밴드 정합**뿐.

### 3.4 XPS (pristine, Fig 1b·c)
- **P 2p**: **131.7 eV** 단일 성분 = argyrodite **PS₄³⁻** 사면체.
- **S 2p**: **161.6 eV** = PS₄³⁻ (스핀–궤도 이중선).
- ⇒ **가공 전 분해 생성물 0** — 건식 공정 자체는 SE 를 분해시키지 않는다. (§9 의 사이클 후와 대비되는 기준선)

---

## 4. 결과 ② — 전기화학 성능 (Fig 2, S4–S7)

**모든 셀: 6.5 mAh cm⁻² · 200 MPa · 30 °C · vs In/LiIn**

### 4.1 율특성 (Fig 2a) — stated

| 컷오프 | 0.1C | 0.2C | 0.5C | 1C | **2C** | (ours) 2C/0.1C |
|---|---|---|---|---|---|---|
| **3.5 V** | 144.5 | 129.5 | 94.4 | 53.1 | **17.5** | **12.1 %** |
| **3.6 V** | 167.9 | 146.1 | 110.3 | 71.5 | **27.4** | **16.3 %** |
| **3.7 V** | 193.8 | 169.5 | 128.2 | 85.9 | **31.5** | **16.3 %** |
| **3.8 V** | 205.9 | 187.1 | 150.8 | 112.4 | **54.9** | **26.7 %** |
(mAh g⁻¹) · 시퀀스 0.1/0.2/0.5/1/2C 각 5 cyc 후 **1C 복귀** (Fig 2a 마지막 구간)

- 초록 헤드라인 **"2C 에서 54.9 mAh g⁻¹"** 은 **가장 높은(=가장 해로운) 3.8 V 컷오프** 값이다.
- 본문 *"2C 에서 3.8 V 가 3.5 V 를 38.0 mAh g⁻¹ 앞선다"* → 실제 54.9−17.5 = **37.4** (⚠ 0.6 오차, §15).
- ★ **율특성이 나쁘다** — 2C 에서 최선이 27 %. **명백히 수송-제한 후막** = 우리 STEP4 가 겨냥하는 영역.

### 4.2 장기 사이클 0.5C 300 cyc (Fig 2b) — stated

| 컷오프 | 1st | 50th (retention) | 100th | 200th | **300th** | **retention** |
|---|---|---|---|---|---|---|
| 3.5 V | 90.7 | 89.2 (98.3 %) | 84.1 (92.7 %) | 77.3 (85.2 %) | **71.7** | **79.1 %** |
| 3.6 V | 122.2 | 117.6 (96.2 %) | 112.5 (92.1 %) | 102.9 (84.2 %) | **93.2** | **76.3 %** |
| 3.7 V | 138.1 | 132.3 (95.8 %) | 126.0 (91.2 %) | 115.7 (83.8 %) | **102.9** | **74.5 %** |
| 3.8 V | 153.5 | 140.7 (91.7 %) | 129.2 (84.2 %) | 117.4 (76.5 %) | **108.9** | **70.9 %** |
- Coulombic efficiency ≈ **100 %** 전 구간 (digitized, Fig 2b 우축).
- ⚠ **Fig 2b 범례는 3.5 V 300th 를 71.1 로 인쇄**하는데 본문은 **71.7** — 79.1 % retention 은 **71.7 과만** 맞는다(§15).
- ⚠ Table S3 의 "this work: 0.5C 300th **74.5 %**" 는 **3.7 V** 값이고, 초록의 **70.9 %** 는 3.8 V 값이다.
  같은 논문 안에서 두 헤드라인이 다른 셀을 가리킨다.
- ⚠⚠ **(ours, 고배율 판독) 미기재 formation 사이클이 있다.** Fig 2b 좌단 **첫 3–5 점이 ≈170–257 mAh g⁻¹**
  로 본문이 말하는 "초기 방전용량 90.7/122.2/138.1/153.5" 보다 **훨씬 높고**, 그 뒤 곡선이 정확히
  그 네 값에서 시작한다. ⇒ **본문의 "초기"는 첫 0.5C 사이클**이고 앞의 점들은 **형성(formation)/저율
  사이클**로 보인다. **그런데 SI 어디에도 formation 프로토콜이 없다.**
  더구나 그 앞부분 점들의 **색 순서가 컷오프 순서를 따르지 않는다**(빨강 3.5 V 가 ≈250 으로
  보라 3.7 V 의 ≈196 위에 있다) — 단순 0.5C 방전이 아니라는 뜻이다.
  ⇒ **"300 cycles" 의 사이클 계수 기준과 retention 분모가 모호해진다.** 인용 시 병기 필요.

### 4.3 장기 사이클 0.1C 50 cyc (Fig 2c) — ★ 저율이 더 빨리 죽는다

| 컷오프 | 1st | 50th | retention | (참고) 0.5C 50th retention |
|---|---|---|---|---|
| 3.5 V | 143.5 | 125.0 | **87.1 %** | 98.3 % |
| 3.6 V | 172.3 | 152.1 | **88.3 %** | 96.2 % |
| 3.7 V | 202.5 | 178.0 | **87.9 %** | 95.8 % |
| 3.8 V | 207.0 | 160.5 | **77.5 %** | 91.7 % |

★★ **모든 컷오프에서 0.1C 가 0.5C 보다 나쁘다.** 그들 해석:
① NCM94/LPSCl 계면 부반응은 **화학퍼텐셜 구동 = 시간 의존** → 저율의 긴 사이클 시간이 CEI 성장·
활성 Li 소모·계면 임피던스 증가를 허용.
② 저율의 **느린 부피변화 = 긴 응력완화** → 입자–입자·전극–SE 접촉이 **점진적으로 열화**.
③ 고율의 급격한 부피변화는 **순간 응력**을 키워 계면을 **동적으로 재구성**시키는 일종의 "self-healing".
- (ours) 시간 환산: 0.1C 50 cyc ≈ **1000 h** vs 0.5C 50 cyc ≈ **200 h** (5×), 페이드는 1.7–2.7× ⇒
  **시간과 상관은 분명하나 선형 이하**.
- ⚠ 해석 ③ ("self-healing")은 **증거 0의 사변**이다 (§15).

### 4.4 전압곡선·dQ/dV (Fig S4–S7)
- **3 개 평탄부**: ≈**3.1 V** H1→M (Ni³⁺/Ni⁴⁺ 개시, 기울기 급) · ≈**3.2 V** M→H2 (평탄) ·
  ≈**3.6 V** **H2→H3** (격자 대수축 → 입자 내 기계응력 → **미세균열 + 용량감쇠의 1차 원인**).
- 컷오프 사다리의 물리: 3.5 V = H2→H3 **미발동**(가장 안정, 용량 최저) → 3.6 V 초기 발동 →
  3.7 V 완전 발동(수축 큼) → 3.8 V 완전 + **부분 비가역** (용량 최대, 수명 최악).
- dQ/dV(S5·S7): 컷오프↑ → 산화·환원 피크 **이동 폭↑**(분극↑), **환원 피크 세기 ≪ 산화 피크**
  (비가역성↑·활성 Li 손실·구조열화), 피크 광폭화·세기감소(동역학 지체·계면접촉 악화).
  3.8 V 에서 M→H2·H2→H3 피크의 세기감쇠가 최대.
- **Fig S4/S6 각 패널의 1st/10th/50th/100th/200th/300th 곡선이 좌로 이동**하며 용량 감소.

### 4.5 분극 과전압 (Fig 2d) — **digitized**
- 4 컷오프 모두 **기저 ≈ 0.05 V** 로 평탄, ~12 h 근처 작은 융기(충↔방 전환),
  ~18–22 h 이후 **급상승 → 0.45 – 0.9 V**.
- 시간축 0–25 h ⇒ **0.1C 데이터로 추정(ours)**.
- ⚠ **"분극 과전압"의 정의(η 인가, 충–방 히스테리시스 ΔV 인가)가 논문에 없다.**
  (ours) 0.05 V @0.65 mA cm⁻² ⇒ ASR = **77 Ω cm² (η 해석)** 또는 **38 Ω cm² (ΔV=2η 해석)**.
  전자는 Table S1 의 1st cycle R_ct2 = 83.8 Ω cm² 와 **잘 맞는다**(교차검증) — 다만 정의가
  불확실하므로 **인용 금지, 정합 확인용으로만**.

---

## 5. 결과 ③ — GITT 동역학 (Fig 3)

- 4 패널 = 4 컷오프, 각각 **Potential (V vs In/LiIn)** [빨강, 좌축] + **log(D_Li / cm² s⁻¹)** [파랑, 우축].
  총 시간 3.5 V ≈ 120 h → 3.8 V ≈ 160 h.
- **digitized 밴드**: 중간 평탄부 **log D ≈ −7.4 … −7.9**, 양 끝·H2→H3 구간에서 **−8.4 … −8.9** 로 하강.
  3.7·3.8 V 패널은 **75–100 h 구간에 뚜렷한 깊은 딥**(= H2→H3 자리).
- 그들 해석:
  - 3.5 V: 평탄부 완만·전압 스텝 작음·완화 빠름 = H1→M 초기, 균일 구조·연속 Li⁺ 경로 → **D 높음**.
  - 3.6–3.7 V: 긴 평탄부 + 큰 전압스텝 + 느린 완화 = **H2→H3**, **c축 급수축 → 내부응력 → Li⁺ 경로
    왜곡 → D 급감**.
  - 3.8 V: 깊은 탈리튬화 → Li 농도 자체가 낮아 D↓ + 표면 부반응·격자 왜곡이 **이동 활성화에너지↑**.
    최저점에서 약간 회복하나 전체적으로 낮은 수준.
- **Fig 2d 의 분극 급등(충전 말·방전 초)과 동일 위치** ⇒ 고전압 이온수송 열화가 성능 저하에 기여.

⚠⚠ **이 D 값을 우리 STEP4 에 넣지 말 것.**
그들의 **10⁻⁷·⁵ cm² s⁻¹ ≈ 3×10⁻⁸** 는 우리 앵커(`docs/ncm_sc_poly_electrochem_anchors.md`:
poly 4×10⁻¹⁵…3×10⁻¹⁴ m² s⁻¹ = 4×10⁻¹¹…3×10⁻¹⁰ cm² s⁻¹; SC 1.5×10⁻¹⁵–1×10⁻¹⁴ m² s⁻¹)
**보다 100–1000× 크다**. (ours, 가설) GITT 의 특성면적 S 를 **기하 전극면적**으로 잡으면
D ∝ S⁻² 이므로 실제 입자표면적 대비 수 자릿수 과대가 나온다 — 그들은 **S 규약을 밝히지 않았다**.
⇒ **절대값 인용 금지. 같은 셀 안의 상대 추세(H2→H3 에서 D 가 떨어진다)만 사용.**

---

## 6. 결과 ④ — 2전극 EIS, 사이클 진행 (Fig 4, Table S1)

- 셀: NCM94\|LPSCl\|Li–In, **2–3.5 V, 200 MPa, 30 °C, 0.1C, 총 50 cyc**.
- 스펙트럼: 고–중주파 **눌린 반원 2개** + 저주파 사선. 등가회로 4 요소:
  **R_s** (LPSCl 벌크) · **R_ct1** (Li–In 음극/SSE 계면) · **R_ct2** (양극/SSE 계면) · **W_o1** (반무한 Warburg).

### Table S1 (stated) + (ours) 증가배수·분담

| 사이클 | 1st | 10th | 20th | 30th | 40th | **50th** | **(ours) ×** |
|---|---|---|---|---|---|---|---|
| **R_s** (Ω cm²) | 9.4 | 8.6 | 8.5 | 8.9 | 8.6 | **8.6** | **×0.92** (안정) |
| **R_ct1** (Ω cm²) | 12.5 | 36.1 | 36.5 | 29.4 | 42.7 | **55.4** | **×4.43** |
| **R_ct2** (Ω cm²) | 83.8 | 108.0 | 134.1 | 218.7 | 307.1 | **939.7** | **×11.2** |
| (ours) 합 | 105.7 | 152.7 | 179.1 | 257.0 | 358.4 | **1003.7** | **×9.5** |
| (ours) 양극 분담 | **79.3 %** | 70.7 | 74.9 | 85.1 | 85.7 | **93.6 %** | — |

- 그들 결론: **R_s·R_ct1 은 거의 안 변하고 R_ct2 만 폭증** ⇒ NCM94/LPSCl 계면의 부반응 생성물이
  전하이동을 막는다.
- ⚠⚠ **"R_ct1 minimal change" 는 그들 자신의 표와 모순**이다 — **12.5 → 55.4 = 4.4×** 는 결코 minimal 이 아니다
  (§15). **R_s 만 진짜로 안정**하다.
- (ours) **10 사이클 구간 배수**: ×1.29 → ×1.24 → ×1.63 → ×1.40 → **×3.06**.
  **가속·초선형**이고 마지막 10 사이클이 전체 성장의 대부분을 낸다.
  단일 멱함수 R ∝ N^a 로 안 맞는다 — 국소 지수가 **10–40 cyc 0.75 → 10–50 cyc 1.35** 로 올라간다.
  ⇒ **√N 도 선형도 아니다.** ⚠ 점 6개·오차막대 없음 → **지수는 지시값**으로만.

---

## 7. 결과 ⑤ — ★ 3전극 in-situ EIS + DRT (Fig 5, Fig S8, Table S2)

### 7.1 왜 3전극인가 (본문 논지)
2전극 총 임피던스 = 양극벌크 + 양극/SSE + SSE벌크 + 음극/SSE + 음극벌크. 전극 벌크저항은 무시할 만하니
≈ SSE 벌크 + 양쪽 계면. **문제는 어느 계면이 병목인지 2전극이 구별 못 한다는 것.**
→ **RE**(Cu 세선에 In 도금, 두 LPSCl 펠릿 사이에 매립, Fig S8) 를 넣어 **양극 WE 기준 임피던스**를 직접 측정.

### 7.2 Fig 5a — 측정 지점
한 사이클의 용량–전압 곡선 위에 **충전 8점(1–8)**, **방전 7점(9–15)**. 충전용량 ≈ 250 mAh g⁻¹,
방전 ≈ 210 mAh g⁻¹ (digitized). 전압 2.0 → 3.8 V vs In/LiIn.

### 7.3 Fig 5b·d — Nyquist (Z′, Z″ 축 0–80 Ω cm²)
- **충전**: 3.0 → 3.4 V 구간(점 1–6)은 반원이 **작아지며**(R_ct↓) — Li⁺ 탈리로 계면접촉 개선 +
  가역 고용체 반응. **3.5 → 3.8 V(점 7·8)에서 급팽창** — 표면 구조 재구성 + **SE 산화분해로 고저항
  계면층** + 입자수축에 의한 접촉손실.
- **방전**: 3.8 → 3.5 V(점 9·10)에서 **급감** (Li⁺ 재삽입 → 고가 Ni 환원 → 전자전도 회복 → 분극↓).
  3.5 → 3.0 V 는 감소가 둔화·포화 — **비가역 표면상·부반응물·미세균열이 방전으로 안 되돌아온다.**
- digitized: 최대 스펙트럼(점 8)은 Z′ ≈ 80 Ω cm² 에서 Z″ ≈ 40 Ω cm² 까지 올라가는 사선;
  점 1–6 은 인셋(0–40 Ω cm²) 안에 전부 들어간다.

### 7.4 ★★ Fig 5c·e + Table S2 — DRT 4-피크 분해

| 피크 | **τ (s), stated** | **귀속 (stated)** | **우리 대응** |
|---|---|---|---|
| **D1** | **10⁻⁶ ~ 10⁻⁵** | **양극 내 입자 간(interparticle) 접촉** = 고체–고체 접촉저항 | ★★ **우리 Kirchhoff/Holm 접촉망 R = 1/(2σr_c) 가 계산하는 바로 그 양** |
| **D2** | **10⁻⁵ ~ 10⁻²** | **양극 계면상(interphase) 내부 이온수송** | 우리 STEP3 σ_ion + CEI 저항 (우리 모델엔 CEI 없음) |
| **D3, D4** | **10⁻² ~ 10⁰** | **양극 표면 전하이동** | 우리 STEP4 Butler–Volmer i₀ 항 |

- **거동 (stated)**:
  - **D1 = 사이클(충·방) 내내 상대적으로 안정** ★★
  - **D2 = 먼저 증가 → 이후 감소.** 충전 초기 입자 내 Li⁺ 농도구배 증가 → 이온플럭스 유지에 필요한
    과전압↑. **충전 말**에 비가역 상전이 + SE 산화분해 + 입자수축 접촉손실이 겹쳐 **급등**.
    방전 초 Li 재삽입으로 표면 이온전도 일시 회복하나 **두꺼워진 계면상·구조손상은 비가역 →
    초기값으로 복귀 못 함**.
  - **D3·D4 = 감소 → 증가 → 다시 감소** (계면 진화·전하이동 동역학과 정합).
- **digitized γ(τ) 정점 높이**: 충전 점 8 에서 **D4 ≈ 28.5 Ω · D3 ≈ 18 Ω · D2 ≈ 8–10 Ω · D1 ≈ 5 Ω**;
  점 7 은 D4 ≈ 11.5. 방전 점 9 는 **D4 ≈ 22.5 · D3 ≈ 15**, 점 10 은 D4 ≈ 12.
  점 1–6 · 11–15 는 전부 γ ≲ 5 Ω.
  ⚠ γ(τ) **정점 높이는 저항이 아니다** (R_i = ∫γ dlnτ) — 면적으로 읽어야 한다. 논문도 적분값을 안 준다.
  축 단위가 **Ω** (Ω cm² 아님) 인 것도 주의.
- 결론(stated): **고전압에서의 양극/전해질 계면 비가역 열화가 이온수송·전하이동 저항 증가의 핵심 인자.**

★★ **우리에게 가장 값진 한 줄** — DRT 가 **접촉 항(D1)** 과 **계면화학 항(D2)·반응 항(D3/D4)** 을
분리했고, **움직인 것은 뒤의 셋뿐**이다. 이는 우리 frame[5] 분업(DEM = 접촉망 수송 / MPM = 역학,
그리고 열화는 그 위에 얹히는 화학·반응 층)의 **실험적 지지**다.
⚠ **적용범위 한정**: 이것은 **한 사이클 안(SOC 시리즈)** 의 이야기다. **50 사이클 축(Table S1)에서는
R_ct2 가 11.2× 커진다** — 즉 "D1 안정"을 "300 사이클 동안 접촉망이 안 변한다"로 확대 해석하면 틀린다.

---

## 8. 결과 ⑥ — ★★ in-situ 스택압 (Fig 6)

### 8.1 설계
NCM94\|LPSCl\|**LTO** 풀셀. **LTO 는 "zero-strain"** (탈·삽입 시 격자 변화 미미) →
**압력 변화 전부를 양극 부피변화로 귀속**. N/P = **1.6**, **초기 스택압 110 MPa** (stated).

### 8.2 Fig 6a — 전압
1.3–2.8 V 창, **2 사이클**, 총 ≈ 56 h. 충전 0→16 h, 방전 16→29 h, 2번째 29→43→56 h.
⚠ y축이 **"Potential (V vs.In/LiIn)"** 로 인쇄돼 있으나 이것은 **NCM94\|LTO 풀셀 전압**이다 — 라벨 오류(§15).

### 8.3 Fig 6b — 압력 (digitized, ±0.05 MPa)

| 지점 | 시각 | **P (MPa)** |
|---|---|---|
| 시작 | 0 h | **107.60** |
| 완만 하강 종료 | ≈12 h | ≈107.0 |
| **충전 1 종료 = 최소** | ≈16 h | **105.65** |
| 방전 1 후 평탄 | 19–26 h | ≈106.45 |
| 사이클 2 직전 국소 최대 | ≈29–30 h | **106.72** |
| **충전 2 종료 = 최소** | ≈42–43 h | **105.35** |
| 종료 | ≈55 h | **106.31** |

**(ours) 유도량**

| 양 | 값 |
|---|---|
| 충전 1 총 강하 | **−1.95 MPa** ( = 논문의 "약 2 MPa", stated) |
| 그중 **급강하 구간**(12.5→16 h) | **−1.35 MPa** (완만 구간 −0.6 은 따로) |
| 상대 진폭 ΔP/P₀ | **1.81 %** |
| 사이클 1 후 비가역 손실 | **≈ 1.0 – 1.15 MPa** |
| **사이클 2 후 누적 비가역** | **1.29 MPa = 1.20 %** |
| **바닥 래칫 (min₁ → min₂)** | **−0.30 MPa / cycle** |
| 가역 진폭 축소 | **1.95 → 1.37 MPa** |
| 조립압(110) ↔ t=0(107.6) 차 | **2.4 MPa 가 이미 사라짐** |

### 8.4 그들 해석 + 우리 비판
- (stated) 충전 초 완만한 감소 = 연속·대체로 가역인 구조변화(내부응력 작음).
  **충전 중후반의 급강하 ≈ 2 MPa** = **주 상전이 = 격자 대수축 + 기계응력 축적**.
  방전 말에 초기값으로 **복귀하지 못함** = 비가역 구조변화 + **부분 접촉손실**.
- ★★ **부호가 우리 A10 트랙에 직접 물린다.** 충전 = **압력 감소 = 양극 수축**.
  우리 `cycle_contact_ledger.py` 의 poly-mode 분기(**SC 2 µm = 계면 debond(수축) / poly 6 µm =
  입계 내부 void(외피 팽창)**)에서, **이 논문은 SC 단독 양극**이고 **수축**을 측정했다
  ⇒ **"SC = 수축 → 계면 debond" 가 셀 레벨 실측으로 지지된다.**
  (Parks 의 poly +19 % 팽창과 부호가 반대인 것도 그 분기와 정합.)
- ⚠ **(ours) 반드시 붙일 유보 3가지**
  1. **ΔP → Δ부피 환산 불가**: 강체 다이 + 로드셀은 **준-정적부피** 경계조건이라 ΔP = (전극 부피변화)
     × (스택 유효강성)인데 **스택 강성이 미공개**다. 1.95 MPa 를 부피 %로 못 옮긴다.
  2. **t=0 이전에 이미 2.4 MPa 가 완화**됐고 초기 12 h 의 완만한 하강은 **점탄성 크리프와 구별되지 않는다**
     (휴지-only 대조군 없음). 그들이 이를 "가역 구조변화"로 귀속한 것은 **검증되지 않았다**.
  3. **LTO 가 정말 zero-strain 이라는 것도 이 논문에서 확인하지 않았다** (문헌 상식으로 가정).
- ⚠ **작동압 110 MPa** 는 문헌 작동압 원장(Doux 5 최적 · Lee2025 2 · Luan 30 운전 · Minnmann 40 측정)에서
  **가장 높다**. 그리고 Li–In 셀은 **200 MPa**. ⇒ **이 논문의 셀은 "성형압에 가까운 상태에서 계속 운전"**
  된다 = Doux/Lee 가 연구하는 **저압 void 형성 영역을 아예 안 지난다**. 압력 전이 시 주의(§15).

---

## 9. 결과 ⑦ — 사후 실패기전 분석 (Fig 7, Fig S9–S16)

### 9.1 XRD — cation mixing (Fig 7a, stated)

| 상태 | initial | 3.5 V | 3.6 V | 3.7 V | 3.8 V |
|---|---|---|---|---|---|
| **I(003)/I(104)** | **1.99** | **1.72** | **1.68** | **1.53** | **1.40** |
(300 cyc @0.5C 후) ⇒ **컷오프↑ = Li⁺/Ni²⁺ 무질서↑ = 벌크 구조열화 단조 증가**. 깔끔한 단조 사다리.

### 9.2 XPS — 계면 화학 (Fig 7b–i, 50 cyc @0.1C 후, stated 종별)

| 컷오프 | **P 2p 종** | **S 2p 종** | (ours) 분해종 수 |
|---|---|---|---|
| **3.5 V** | PS₄³⁻ + **P=O** | PS₄³⁻ + **Li₂S** | 2 |
| **3.6 V** | PS₄³⁻ + P=O | PS₄³⁻ + Li₂S + **SO₃²⁻** | 3 |
| **3.7 V** | PS₄³⁻ + P=O | PS₄³⁻ + Li₂S + **SO₄²⁻** | 3 |
| **3.8 V** | PS₄³⁻ + P=O | PS₄³⁻ + Li₂S + **Sₓ²⁻(폴리설파이드)** + **SO₄²⁻** | **4** |

- pristine 은 **PS₄³⁻ 단독**(Fig 1b·c) ⇒ **모든 분해는 사이클 중에 생긴다**.
- **3.8 V 패널(i)에서 Sₓ²⁻ 성분이 크다** (digitized: 분홍 성분이 Li₂S 와 맞먹는 면적).
- 그들 결론: 이 절연/고저항 종의 축적이 계면 임피던스·분극을 크게 올린다 → dQ/dV·EIS 결과와 정합.
- ⚠ **정량 없음** — 원자%·피크면적비·계면층 두께 어느 것도 안 준다. 종의 **존재/부재만** 쓸 수 있다.

### 9.3 SEM 사후 (Fig S9–S16 + 본문, stated)
- **표면·단면 모두 성분분포 균일 유지, 구조 온전**, **뚜렷한 구조손상·박리 없음**.
- 사이클 후 막 두께: **127.1 (3.5 V) · 131.4 (3.6) · 138.9 (3.7) · 128.4 µm (3.8)**.
- 각 전압마다 표면 SEM + BSE + EDX(Ni/S/Cl/P) + 단면 SEM/BSE 세트.
- **결론 (stated)**: 성능 저하는 **거시적 전극 파손이 아니라 활물질 벌크 구조열화 + 계면 화학반응**에서 온다.

⚠ (ours) **이 결론의 한계**: SEM 은 **µm 스케일 접촉 개구를 못 본다**. 그런데 같은 논문이
in-situ 압력(§8)에서 **비가역 1.29 MPa** 를, EIS 에서 **R_ct2 11.2×** 를 측정했다 —
즉 **접촉손실은 있는데 SEM 에 안 보이는 크기**라는 뜻이다. 이것이 정확히 **우리 CZM/접촉원장이
겨냥하는 영역**이다 (§13-C).
⚠ 두께 127.1–138.9 µm 는 **전압 순서를 안 따른다**(3.7 V 최대) ⇒ 셀-간 편차 ≳ 전압효과.
**"고전압이 전극을 더 부풀렸다/눌렀다" 로 읽으면 안 된다.**

---

## 10. 그림 한 장씩 — 무엇을 보이고 우리가 무엇을 쓰나

| Fig | 내용 | ★ 우리가 쓸 것 |
|---|---|---|
| **1a** | XRD 4종(LPSCl 층 / LPSCl-복합막 / NCM94 / 복합막), 10–80° | 건식공정이 결정구조 보존 — 정성 |
| **1b·c** | pristine XPS P 2p 131.7 eV · S 2p 161.6 eV, **PS₄³⁻ 단독** | **분해 기준선** (Fig 7 대비) |
| **1d** | NCM94 SEM — **SC, 2–4 µm, 매끈** | 우리 AM_S 크기·형상 입력의 실물 대응. **monomodal** |
| **1e** | 복합막 표면 — NCM94/LPSCl/VGCF+PTFE 균일, **PTFE 3D 피브릴망**, SE 가 CAM 표면 코팅 | 우리 CBD 피브릴 모델의 정성 그림 (⚠ 정량 0 → Lee 2025 SI Fig 17/18 쪽이 더 낫다) |
| **1f** | 단면 — **177.3 µm**, 크랙 없음, 수직 균일 | ★ **미가압 두께 기준점** (→ §2.3 두께감소율) |
| **S1** | 20–36° 확대 — 복합막에서 LPSCl 피크 생존 | 위와 동일 |
| **S2** | EDX Ni/S/P 균일 | 분산 정성 |
| **★ S3** | **AFM 3점 Young's modulus 3.056 / 2.248 / 1.263 GPa** + 광학 사진 | ★★★ **건식 복합막 유효 강성 실측 밴드 1.3–3.1 GPa** (§3.3, §13-C) |
| **2a** | 율특성 0.1→2C ×4 컷오프 | ★ **수송제한 후막의 rate 사다리** — 우리 STEP4 검증 표적 |
| **2b** | 0.5C 300 cyc ×4 + CE | ★ **retention(N) 곡선 4개** — 우리 R_int(N)/열화 궤적 형상 |
| **2c** | 0.1C 50 cyc ×4 | ★★ **저율이 더 빨리 죽는다 = 시간구동 열화** (우리 모델엔 없는 축) |
| **2d** | 분극 과전압 vs 시간 (digitized 기저 0.05 V → 말단 0.45–0.9 V) | ASR 교차검증 (⚠ 정의 미상) |
| **3a–d** | GITT + log D_Li ×4 컷오프 | ⚠ **절대 D 인용 금지**. H2→H3 에서 D 급감하는 **추세만** |
| **4** | Nyquist 6 시점 + 등가회로 (R_s, R_ct1, R_ct2, W_o1) | ★ **3항 분리 회로** = 우리 R_int 분해와 동형 |
| **5a** | 3전극 한 사이클 용량–전압 + EIS 15 지점 | 측정 프로토콜 |
| **5b·d** | 충전·방전 SOC별 Nyquist (0–80 Ω cm²) | ★ R_ct 의 **V자 SOC 의존** (충전 중 감소→급증) |
| **★ 5c·e** | **DRT γ(τ), D1–D4 귀속** | ★★★ **D1(접촉) 안정 / D2·D3·D4 변화** = frame[5] 실험 지지 |
| **6a** | LTO 셀 2 사이클 전압 (⚠ y라벨 오류) | 압력과의 시간 정렬 |
| **★ 6b** | **in-situ 압력 107.60 → 105.65 → 106.45 → 105.35 → 106.31 MPa** | ★★★ **ΔP −1.95 MPa/충전 · 래칫 −0.30 MPa/cyc · 비가역 1.20 %** |
| **7a** | 사이클 후 XRD — I(003)/I(104) 1.99→1.72/1.68/1.53/1.40 | ★ **컷오프 단조 사다리** (벌크 열화 정량 지표) |
| **7b–i** | 사이클 후 XPS P 2p·S 2p ×4 컷오프 | ★ **분해종 사다리 2→3→3→4종**, 3.8 V 에서 Sₓ²⁻ 출현 |
| **S4·S6** | 0.5C·0.1C 전압곡선 (1/10/50/100/200/300th) | 곡선 좌이동 = 용량손실 |
| **S5·S7** | dQ/dV | 상전이 가역성 열화 |
| **S8** | 3전극 셀 구성도 + 실물사진 | ★ **RE 매립 방법** (우리 EIS 분해 트랙 참고) |
| **S9–S16** | 4 컷오프 × (표면 SEM+BSE+EDX / 단면 SEM+BSE) | ★ **사이클 후 두께 4값** + "거시 파손 없음" |
| **Table S1** | R_s/R_ct1/R_ct2 × 6 사이클 | ★★ **R(N) 실측 3항** |
| **Table S2** | DRT τ ↔ 기전 귀속 | ★★ **D1 = 입자간 접촉** 정의 |
| **Table S3** | 문헌 면적용량·수명 비교 6행 | ★ 우리 후막 벤치마크 표 |

---

## 11. Post-processing — 그들이 실제로 쓴 방법

| 항목 | 방법 | 도구 (명시된 것) |
|---|---|---|
| 결정구조 | XRD, 공기민감 시료는 **폴리이미드 필름** 보호 | Malvern Panalytical Empyrean |
| 형태·원소 | **FIB-SEM 20 kV** + EDX; BSE 모드 병용 | Thermo Scios 2 HiVac + Bruker XFlash 6-60 |
| 표면화학 | XPS, P 2p·S 2p 성분분해 | Thermo ESCALAB Xi+ |
| 국소역학 | **AFM 힘–거리 → Young's modulus** (3점) | 미명시 (소프트웨어 출력만) |
| 충방전 | 정전류, 2.0–3.5/3.6/3.7/3.8 V, 30 °C | LANHE CT2001A |
| **EIS** | **7 MHz – 10 mHz, 10 mV AC** | Biologic VSP |
| **등가회로 피팅** | R_s + R_ct1 + R_ct2 + W_o1 (Fig 4 회로) | 도구 미명시 |
| **DRT** | EIS → τ 분포 분해, 4피크 귀속 | **도구·정규화(λ)·기저함수 전부 미명시** ⚠ |
| GITT | 정전류 펄스 + 완화 → D_Li | **특성길이/면적 규약 미명시** ⚠ |
| in-situ 압력 | 강체 다이 + 로드셀, LTO 대극으로 양극 귀속 | 장비 모델 미명시 ⚠ |
| dQ/dV | 정전류 곡선 미분 | — |

⚠ **재현성 관점의 결손 4건**: DRT 정규화 파라미터 · GITT 규약 · AFM 접촉모델 · 압력 셀 강성.
이 중 뒤 셋은 우리가 값을 **전이하지 못하는 직접적 이유**다.

---

## 12. 수치 총괄표 — stated / digitized / DERIVED(ours) / n/a

### ✅ stated (본문·SI 명시)
| 양 | 값 |
|---|---|
| 조성 | NCM94:LPSCl:VGCF:PTFE = **80:18:1:1 wt%** |
| SE | **Li₅.₄PS₄.₄Cl₁.₆** (⚠ Cl-rich, ≠ Li₆PS₅Cl) |
| CAM | NCM94 **단결정 2–4 µm** |
| 면적용량 | **6.5 mAh cm⁻²** |
| 미가압 막 두께 | **177.3 µm** |
| 사이클 후 두께 | **127.1 / 131.4 / 138.9 / 128.4 µm** (3.5/3.6/3.7/3.8 V) |
| **AFM E (복합막)** | **3.056 / 2.248 / 1.263 GPa** |
| 작동 스택압 | **200 MPa** (Li–In 셀) · **110 MPa** (LTO 셀) |
| 조립 하중 | 0.5 / 1 / 3.5 / **4 t** |
| 캘린더링 | **80 °C** 핫플레이트 |
| 온도 | 30 °C |
| **R_s** | 9.4 → 8.6 Ω cm² (1st → 50th) |
| **R_ct1** | 12.5 → 55.4 Ω cm² |
| **R_ct2** | **83.8 → 939.7 Ω cm²** |
| DRT τ | D1 10⁻⁶–10⁻⁵ · D2 10⁻⁵–10⁻² · D3·D4 10⁻²–10⁰ s |
| 압력 급강하 | **≈ 2 MPa** (충전 중후반) |
| I(003)/I(104) | **1.99** → 1.72 / 1.68 / 1.53 / 1.40 |
| XPS 종 | pristine PS₄³⁻; 사이클 후 P=O · Li₂S · SO₃²⁻ · SO₄²⁻ · Sₓ²⁻ |
| 용량(전부) | §4.1–4.3 표 |
| N/P (LTO 셀) | 1.6 |
| EIS 조건 | 7 MHz–10 mHz, 10 mV |

### 📉 digitized (그림에서 읽음 — **추세용, ±**)
| 양 | 값 |
|---|---|
| 압력 궤적 | 107.60 → **105.65** → 106.45 → 106.72 → **105.35** → 106.31 MPa (±0.05) |
| 분극 과전양 기저 | ≈ **0.05 V**; 말단 0.45–0.9 V |
| log D_Li | 평탄부 **−7.4 … −7.9**; 딥 **−8.4 … −8.9** ⚠ 절대값 인용 금지 |
| DRT γ 정점 | 충전 8: D4 ≈28.5 · D3 ≈18 · D2 ≈8–10 · D1 ≈5 Ω; 방전 9: D4 ≈22.5 |
| Nyquist 범위 | 최대 스펙트럼 Z′ ≈ 80, Z″ ≈ 40 Ω cm² |
| CE | ≈ 100 % 전 구간 |
| 3전극 용량 | 충전 ≈250, 방전 ≈210 mAh g⁻¹ |

### 🧮 DERIVED (ours — 논문에 없음, 가정 명시)
| 양 | 값 | 핵심 가정 |
|---|---|---|
| 다이 압력 | 0.5/1/3.5/4 t → **62/125/437/500 MPa** | **다이 Ø10 mm** |
| 1C 면적전류 | **6.5 mA cm⁻²** (2C = 13) | 1C ≡ 6.5 mAh cm⁻² |
| NCM94 로딩 | **31.4–32.5 mg cm⁻²** | q = 200–207 mAh g⁻¹ |
| **SE/solid** | **34–38 vol%** | ρ_SE 1.64–2.0 |
| φ_AM/solid | 58–63 vol% | 〃 |
| ε (미가압) | **34.5–41.1 %** | 위 전부 |
| ε (사이클 후) | **8.6–24.8 %** (4셀 × 가정 폭) | 위 전부 ⚠ **앵커로 쓰기엔 너무 넓다** |
| **두께 감소율** | **−21.7 … −28.3 %** | **가정 무관** ✅ |
| σ_ion (분리막) | **4.3–5.4 mS cm⁻¹** | Ø10 mm, ρ_pellet 1.5–1.9 |
| R_ct2 성장 | **×11.2 / 50 cyc**, 구간배수 1.29→1.24→1.63→1.40→**3.06** | — |
| R_ct1 성장 | **×4.43** (논문의 "minimal" 반박) | — |
| 양극 ASR 분담 | **79.3 % → 93.6 %** | — |
| ΔP/P₀ | **1.81 %**; 비가역 **1.20 %**; 래칫 **−0.30 MPa/cyc** | — |
| 2C/0.1C 율보존 | 12.1 / 16.3 / 16.3 / **26.7 %** | — |
| 0.1C 50cyc 시간 | ≈1000 h vs 0.5C ≈200 h | — |

### ⛔ n/a — 논문 미보고 (요청 축과 직결되는 것 우선)
| 양 | 왜 없나 |
|---|---|
| **복합체 σ_e (전자전도도)** | **DC 분극·4-probe 어느 것도 안 했다.** 사용자 관심축 ② 를 이 논문으로 **못 채운다** |
| **복합체 σ_ion** | 〃 (TLM·블로킹셀 없음). R_s 는 **분리막**이지 양극이 아님 |
| **PTFE 함량 스윕** | 1 wt% 한 점만. 관심축 ③ (Lee 2025 의 0.5/2/5 wt% 곡선) 대응값 **없음** |
| **VGCF 함량 스윕** | 1 wt% 한 점만 |
| porosity·전극밀도 | **직접 측정 0** (§2.3 는 우리 유도) |
| 로딩 (mg cm⁻²) | 미보고 ⇒ porosity 유도가 3-가정 깊이가 된 원인 |
| 피브릴 정량 | 직경·길이·면적분율 0 |
| 접촉면적·배위수·tortuosity | 미측정 |
| Heckel / 압밀곡선 / 다압력 | **압력 한 점**(성형 500, 운전 200/110) |
| σ_y, K_IC, G_c | 미측정 |
| 집전체 계면저항 | **분리 안 됨** (R_s 에 섞임). 관심축 ⑥ **n/a** |
| DRT 피크 **면적**(=저항) | γ 곡선만, 적분값 없음 |
| 스택 강성 | ⇒ ΔP → Δ부피 환산 불가 |
| 시뮬레이션 (DEM/MPM/FEM/RNM) | **0건** |

---

## 13. ★ 우리 DEM+MPM 대비 → `our_dem_baseline.md`

### 13.0 침대 대조표

| 항목 | **Wang 2026** | **우리 SBE / DBE** | 판정 |
|---|---|---|---|
| CAM | **NCM94 SC 2–4 µm, monomodal** | NMC811 (AM_P poly + AM_S SC, bimodal) | ⚠ 다름 — **dip 레버 없음** |
| SE | **Li₅.₄PS₄.₄Cl₁.₆ (Cl-rich)** | **Li₆PS₅Cl** | ⚠⚠ **다른 물질** (σ 2–3× 계열차) |
| VGCF | **1 wt%** | **3 wt%** | ⚠ 3× 차 → σ_e 직접 비교 금지 |
| PTFE | **1 wt%** | SBE **1 wt%** / DBE 0.5 | ✅ SBE 와 동일 |
| SDCP | 없음 | DBE 0.5 wt% | — |
| AM wt% | 80 | 80 | ✅ 동일 |
| **SE/solid** | **34–38 vol%** (ours 유도) | **46.7 vol%** | ⚠ 그들이 **AM-rich** |
| 두께 | **177.3 (미가압) → 127–139 µm** | **72.5 µm** | ⚠ **1.8–2.4× 두껍다** |
| 면적용량 | **6.5 mAh cm⁻²** | (real_14 ≈1.6–2 · SDCP 캠페인 3.18 · 6 mAh 케이스 존재) | 그들이 상단 |
| porosity | **8.6–24.8 % (ours, 3-가정)** | **7.9 %** | ⚠ 밴드 겹침 미미 — 비교 보류 |
| 성형압 | **≈500 MPa** (ours 환산) | 300 MPa | ⚠ 그들이 높음 |
| 운전압 | **200 / 110 MPa** | (모델은 성형 상태 고정) | ⚠ 문헌 원장 최상단 |

### 13.1 축 A — 압밀 / porosity
- **줄 수 있는 것**: **가정 무관한 두께 감소 −21.7 … −28.3 %** (177.3 µm 자립막 → 셀 안 127–139 µm).
  이것은 **500 MPa 성형 + 300 사이클** 의 합이므로 **순수 압밀량이 아니다** — 우리 MPM 압밀과
  1:1 비교 **불가**. 다만 "건식 자립막은 셀 조립에서 두께의 1/4 를 잃는다" 는 **공정 규모 감각**을 준다.
- **못 주는 것**: porosity 직접 측정·로딩·다압력. ⇒ **Heckel·P_y·porosity floor 검증 불가.**
- ⚠ 우리 유도 ε 8.6–24.8 % 는 **specific capacity + ρ_SE + 사이클후두께≈가압후두께** 3 가정에 걸려 있고
  중앙값이 ~15–18 % 로 **우리 7.9 % 의 2배**다. **앵커로 쓰지 말 것.**

### 13.2 축 B — 전달 삼중항
- ⛔ **복합체 σ_e·σ_ion 실측 0.** 사용자 관심축 ②③ 는 **이 논문으로 못 움직인다.**
  현행 밴드(**Lee 2025 34 mS/cm @VGCF 3+PTFE 0.5 · Kim 2024 38.6–65.2**)와 우리 모델
  **SBE 73 (PTFE 미차단) / 54.6 mS/cm (PTFE 차단)** 은 **그대로 유지**.
- (ours, 참고에 불과) 그들 레시피는 **VGCF 1 + PTFE 1** 로 Lee 2025 보다 **탄소는 1/3, 바인더는 2×** 다.
  Lee 의 PTFE 곡선(0.5→34, 2→4.5 mS/cm)을 로그선형 보간하면 1 wt% ≈ 12 mS/cm 인데 그것은
  **VGCF 3 wt% 기준**이므로 VGCF 1 wt% 인 그들은 더 낮을 것이다.
  ⚠⚠ **이 추론은 두 논문을 가로지르는 외삽이고 검증 불가**다 — 카드·원고에 수치로 쓰지 말 것.
- ✅ **줄 수 있는 것 하나**: **분리막 σ_ion ≈ 4.3–5.4 mS cm⁻¹ (ours, R_s 유도)**.
  ⚠ 조성이 **Cl-rich Li₅.₄PS₄.₄Cl₁.₆** 라 우리 Li₆PS₅Cl 앵커 사다리(Cronau 단결정 3.0 ·
  Lee2025 펠릿 2.19 · Minnmann/Kim 1.6 · Bazzoun 1.02)와 **같은 줄에 놓으면 안 된다**.
  **"Cl-rich 계열이 더 빠르다" 는 방향 정합**으로만.
- ★ **σ 가 아니라 τ-축으로 값진 것**: DRT 의 **D1/D2/D3·D4 시상수 창**이 우리 `eis_drt_ica.py`
  귀속표의 **외부 대조군**이 된다 (우리 Randles R0 + R_ct∥C_dl + Wo 와 배치 정합).

### 13.3 축 C — 역학 / morphology
- ★★ **AFM E = 1.26 / 2.25 / 3.06 GPa** 가 이 논문의 최대 기여.
  **우리 E_eff 1.35 (DEM) / 1.53 (MPM champion) GPa 가 그 밴드 한복판에 있다.**
- ⚠⚠ **그러나 같은 물리량이 아니다 — 이 구분을 반드시 지켜서 쓸 것**:
  | | 우리 E_eff | 그들 AFM E |
  |---|---|---|
  | 대상 | **SE 입자 하나에 부여하는 접촉/구성 강성** | **복합막 표면의 압입 응답** |
  | 포함하는 것 | 재배열·GB slide·micro-fracture 를 **럼핑** | NCM+SE+PTFE+**공극**의 국소 혼합 |
  | 방법 | 실험 porosity 에 맞춘 역산 | 힘–거리 곡선 + (미공개) 접촉모델 |
  | 산포 | — | **2.4× (3점)** |
  ⇒ **금지 문장**: "우리 1.35 GPa 가 실측 2.19 GPa 와 일치한다."
  ⇒ **허용 문장**: "건식 황화물 복합막의 µm-스케일 유효 모듈러스는 실측으로 **1.3–3.1 GPa** 대이며,
  LPSCl 단결정 22–24 GPa 보다 **한 자릿수 낮다**. 우리 연화된 E_eff (1.35/1.53) 는 물성이 아니라
  프록시지만, **그 프록시가 놓인 자리는 실측 가능한 복합막 강성 밴드 안**이다."
- ★★ **in-situ 압력의 부호**가 우리 A10 `cycle_contact_ledger.py` **poly-mode 분기를 지지**한다:
  **SC-only 양극에서 충전 = 수축** ⇒ SC 는 계면 debond 쪽. (Parks poly +19 % 팽창과 부호 반대 = 분기 정당.)
  ⚠ 셀 레벨 신호라 **입자 레벨 부피변화로 못 옮긴다** (스택 강성 미공개).
- ★ **"SEM 엔 안 보이는데 접촉은 잃는다"** — 우리 CZM(Bucci G_c 2.8±1.8 J/m²)/접촉원장이
  겨냥하는 정확한 그 영역이 실험에서 열려 있다.
  ⚠ 단 그들은 **G_c·K_IC·crack 밀도 어느 것도 안 쟀다** → 우리 CZM 파라미터 **보정에는 못 쓴다**.

### 13.4 축 D — 패킹 / Furnas dip
- **완전히 n/a.** monomodal SC-CAM 한 점, 입도 스윕 없음, packing 지표 없음.
  ⇒ 이 논문은 **D 축에 아무 것도 주지 않는다** (정직하게 기록).

### 13.5 축 E — 우리가 문헌을 검증/교차검증하는 지점
- ★ **DRT D1 안정** ↔ **우리 접촉망 σ 가 "구조가 안 변하면 안 변한다"** — 우리 STEP3/네트워크
  솔버는 정적 구조 위에서 σ 를 내므로, "한 사이클 안에서 접촉 항이 안 변한다"는 실험 관측은
  **우리 정적 접촉망 가정의 유효 창**을 실험으로 그어 준다.
- ★ **분극 기저 0.05 V ↔ R_ct2 83.8 Ω cm²** 가 (ours) ASR 환산으로 서로 맞는다 → 그들 데이터의
  **내부 자기일관성 확인** (우리가 그들에게 해 준 검산).
- ★ **양극 ASR 분담 79 % → 94 %** (ours 유도) — 우리 STEP4/R_int 가 "양극 계면이 지배한다"고
  가정하는 것의 **실험 근거**.

### 13.6 축 F — 우리가 아직 못 하는 것 (이 논문이 드러냄)
1. **시간구동(캘린더) 열화** — 0.1C 가 0.5C 보다 빨리 죽는다. 우리 STEP5/열화는 **사이클 구동**이고
   **시간 항이 없다.** ⇒ 백로그 후보.
2. **CEI/계면상 성장** — D2(계면상 이온수송)가 커지는데 우리 모델에는 **계면상 자체가 없다**.
3. **화학 분해종의 저항 기여** — P=O·Li₂S·SO₃²⁻·SO₄²⁻·Sₓ²⁻ 을 우리는 상(phase)으로 안 그린다
   (SDCP·PTFE·VGCF·SE·AM·pore 만).
4. **cation mixing 벌크 열화** — I(003)/I(104) 1.99→1.40 은 **AM 내부** 열화이고 우리 모델의 AM 은
   전기화학적으로 균질하다.
5. **작동압 200 MPa 영역** — 우리 침대는 300 MPa 성형 상태로 고정이고 **압력 해제/재가압 경로가 없다**.

### 13.7 frame[4]/[5] 판정
- **frame[4]** — 이 논문은 **모델이 0** 이므로 우리와 cross-fit 할 대상이 아니라 **외부 실험 앵커**다.
  단 앵커로 쓸 수 있는 항목이 **AFM E · 압력 궤적 · R(N) · DRT 귀속 · 두께비** 5개로 제한된다.
- **frame[5]** — 그들은 **전달(σ) 절반도, 역학(변형장) 절반도 모델로는 갖고 있지 않다.**
  대신 **셀 통합 관측(압력·임피던스·분해종)** 을 준다. 우리 분업표에 **"셀-레벨 통합 관측"**
  이라는 **세 번째 열**을 붙여 주는 논문이지, DEM/MPM 어느 쪽의 경쟁자도 아니다.

---

## 14. 인용 가능 문장 (deck / manuscript)

- "Wang et al. (J. Mater. Chem. A 2026) resolve, by DRT on a three-electrode all-solid-state cell,
  that the **inter-particle solid–solid contact resistance of the cathode (τ = 10⁻⁶–10⁻⁵ s) stays
  essentially constant across a full charge–discharge cycle**, while the interphase ionic-transport
  and charge-transfer terms move — the experimental counterpart of our division of labour in which
  the contact network sets a quasi-static transport backbone and degradation is carried by the
  interfacial chemistry."
- "In situ stack-pressure monitoring of a dry-processed 6.5 mAh cm⁻² NCM94 cathode against a
  zero-strain LTO counter-electrode shows a **≈2 MPa drop on charge from a 110 MPa initial stack
  pressure (≈1.8 % relative)** that does **not** fully recover, with the pressure floor ratcheting
  down ≈0.3 MPa per cycle (our digitisation) — a cell-level, single-crystal-cathode confirmation
  that delithiation of a Ni-rich single crystal **contracts** and opens interfacial contact."
- "AFM force–distance measurements on a pristine dry-processed sulfide composite cathode film give
  a local Young's modulus of **1.26–3.06 GPa** (three points) — an order of magnitude below the
  22–24 GPa of the LPSCl crystal, and the band in which our softened effective modulus
  (1.35 GPa DEM / 1.53 GPa MPM) sits. ⚠ The two are not the same quantity (film indentation vs
  per-particle contact stiffness); the statement is one of order of magnitude, not calibration."
- "Post-mortem SEM shows no delamination and no macroscopic cracking after 300 cycles, yet the
  same cells lose 1.2 % of their stack pressure irreversibly and grow their cathode-interface
  resistance **from 83.8 to 939.7 Ω cm² in 50 cycles (×11.2)** — i.e. the mechanical failure of a
  dry-processed thick cathode is **below SEM survey resolution**, which is precisely the length
  scale a contact-level cohesive-zone ledger addresses."
- "At every cut-off voltage the electrode fades **faster at 0.1 C than at 0.5 C** (e.g. 87.1 % vs
  98.3 % over 50 cycles at 3.5 V), which the authors attribute to time-dependent interfacial side
  reactions — a **calendar-time** degradation axis that cycle-indexed models do not carry."

---

## 15. ⚠ 주의 / 한계 / 논문 내부 불일치 (over-claim 방지)

### 15.1 소재·조건 전이 한계
1. ⚠⚠ **SE 가 Li₅.₄PS₄.₄Cl₁.₆ 이지 Li₆PS₅Cl 이 아니다.** Cl-rich argyrodite 는 σ 도 기계물성도
   다른 계열이다. **σ 앵커 사다리에 같은 줄로 올리지 말 것.**
2. ⚠ **CAM 이 NCM94** (Ni 94 %) — 우리 NMC811 보다 Ni 가 높아 H2→H3 수축이 더 크다.
   압력 진폭·용량감쇠 절대값을 NMC811 침대로 옮기지 말 것.
3. ⚠ **VGCF 1 wt%** — 우리 3 wt% 의 1/3. σ_e 관련 어떤 수치도 전이 금지.
4. ⚠ **monomodal SC** — bimodal packing/Furnas 축에 기여 0.
5. ⚠ **운전 스택압 200 / 110 MPa** = 문헌 작동압 원장 최상단. 이 셀은 **저압 void 형성 영역을 안 지난다**.
   Doux(5)·Lee2025(2)·Luan(30) 과 같은 축에 놓고 비교하면 안 된다.
6. ⚠ **압력 한 점** — 다압력 없음 ⇒ Heckel·P_y·σ-vs-P 어느 것도 못 낸다.
7. ⚠ **다이 지름 10 mm 가정**이 §2.3 압력·로딩·σ 유도 전부의 뿌리다. 틀리면 전부 스케일이 바뀐다.

### 15.2 방법 규약 결손 (전이 불가의 직접 원인)
8. ⚠⚠ **GITT D_Li 절대값 인용 금지** — 10⁻⁷·⁵ cm² s⁻¹ 는 우리 SC/poly 앵커보다 100–1000× 크다.
   특성면적 규약 미공개. (ours 가설: 기하 면적 사용 → D ∝ S⁻² 과대.) **추세만.**
9. ⚠ **DRT 정규화(λ)·기저·도구 미공개** → 피크 폭·개수가 정규화 의존일 수 있다. 4피크 분해를
   "확정된 물리"로 인용하지 말 것. **τ 창과 귀속만** 인용.
10. ⚠ **γ(τ) 정점 ≠ 저항.** R = ∫γ dlnτ 인데 적분값이 없다. 축 단위도 **Ω**(Ω cm² 아님).
11. ⚠ **AFM 접촉모델·팁·ν 미공개** → E 절대값은 방법 의존. **3점 산포 2.4×** 도 크다.
12. ⚠ **스택 강성 미공개** → **ΔP → Δ부피 환산 불가.** "2 MPa = X % 수축" 은 못 쓴다.
13. ⚠ **분극 과전압의 정의 미상**(η vs ΔV) → ASR 환산이 38 또는 77 Ω cm² 로 2× 갈린다.
14. ⚠ **초기 12 h 완만한 압력 하강**은 **점탄성 크리프와 구별되지 않는다**(휴지 대조 없음).
    조립압 110 → 측정 시작 107.6 = **이미 2.4 MPa 완화**되어 있었다.
15. ⚠ **XPS 정량 없음** — 종의 존재/부재만. 계면층 두께·양 인용 불가.

### 15.3 ★ 논문 내부 불일치 / 오류 (인용 시 반드시 교정)
16. ⚠⚠ **"R_s 와 R_ct1 의 변화가 미미하다"는 Table S1 과 모순.** R_ct1 = **12.5 → 55.4 Ω cm² = 4.4×**.
    **R_s 만** 안정하다(9.4 → 8.6). ⇒ **Li–In 음극 계면도 실제로 열화한다**는 것이 그들 자신의 데이터다.
17. ⚠ **Fig 2b 범례 71.1 vs 본문 71.7 mAh g⁻¹** (3.5 V, 300th). retention 79.1 % 는 **71.7 과만** 맞는다.
18. ⚠ **초록 70.9 % (3.8 V) vs Table S3 "this work 74.5 %" (3.7 V)** — 다른 셀을 헤드라인으로 씀.
19. ⚠ **"2C 에서 38.0 mAh g⁻¹ 차" → 실제 54.9 − 17.5 = 37.4.**
20. ⚠ **단위 표기 오류**: 논문 전반이 면적비저항을 **"Ω cm⁻²"** 로 쓴다. 정확히는 **Ω cm²**.
21. ⚠ **Fig 6a y축 "Potential (V vs.In/LiIn)"** — NCM94\|LTO **풀셀 전압**이므로 라벨이 틀렸다.
22. ⚠ **"100–200 MPa 는 성능에 악영향 없음이 확인된 범위"에 인용이 없다** — 근거 미제시 주장.
23. ⚠ **"self-healing" 해석(고율의 순간응력이 계면을 동적 재구성)은 증거 0의 사변**이다.
    같은 데이터가 "저율은 시간이 길어 부반응이 더 진행" 하나만으로도 설명된다.
24. ⚠ **사이클 후 두께 127.1–138.9 µm 가 전압 순서를 안 따른다**(3.7 V 최대). 6.6 %p 산포는
    셀-간 편차로 읽어야 하고, 여기서 팽창/수축 추세를 읽으면 안 된다.
25. ⚠ 두 소속 표기가 본문과 SI 에서 다르다 (본문 "Jiangsu Key Laboratory of **Materials and
    Technologies for Energy Storage**" vs SI "**Electrochemical Energy-Storage Technologies**").
26. ⚠⚠ **formation 프로토콜 미기재** (§4.2 마지막 항목) — Fig 2b 첫 3–5 점(≈170–257 mAh g⁻¹)이
    본문 "초기 용량"(90.7–153.5)과 다르고 색 순서도 컷오프 순서를 안 따른다. **사이클 계수 기준과
    retention 분모가 모호**하다. 300 cyc retention 을 인용할 때 이 모호성을 병기할 것.

### 15.4 무엇을 **못** 주는가 (요청 축 기준 최종)
- 관심축 **② σ_e/σ_ion 절대값** → **n/a**. 우리 73 / 54.6 mS/cm 를 이 논문으로 검증·반박할 수 없다.
- 관심축 **③ PTFE 함량 ↔ 전도도** → **n/a** (1 wt% 한 점). **Lee 2025 가 여전히 유일 곡선.**
- 관심축 **⑥ 집전체 계면저항** → **n/a** (R_s 에 섞임; 우리 R_int 12–110 Ω cm² 시나리오와 대조 불가).
  ⇒ `nam2026_primer_layer_dry_electrode_collector` 가 계속 그 축의 정본.

---

## 16. 실행 항목 (우리 백로그로)

| # | 항목 | 축 | 상태 |
|---|---|---|---|
| 1 | **AFM E 밴드 1.26–3.06 GPa** 를 `our_dem_baseline.md` §0 에 **"복합막 유효 강성(실측, 별개 물리량)"** 행으로 추가 — E_eff 행과 **분리해서** | C | 제안 |
| 2 | **압력 궤적**(ΔP −1.95 MPa/충전 · 래칫 −0.30/cyc · 비가역 1.20 %)을 A10 접촉원장의 **셀-레벨 대조값**으로 등록. ⚠ 부피 환산 금지 | C | 제안 |
| 3 | **R_ct2(N) 3항 궤적**을 `rint_eis_anchors.csv` 에 **두 번째 앵커**로 추가 (kim2025 에 이어; ⚠ 0.1C·50cyc·Cl-rich·SC 태그 필수) | F/열화 | 제안 |
| 4 | **DRT τ 귀속표(D1–D4)** 를 `eis_drt_ica.py` 의 **외부 대조 주석**으로 삽입 — 특히 **D1 = 접촉 = 우리 Holm 항** | B | 제안 |
| 5 | **시간구동 열화 축**(0.1C < 0.5C 수명) 을 STEP5 결손 목록에 등재 | F | 제안 |
| 6 | **후막 벤치마크 표**(Table S3 6행 + 이 논문)를 우리 후막 포지셔닝 슬라이드에 | — | 제안 |
| 7 | ⛔ **하지 말 것**: 이 논문 값으로 σ_e/σ_ion 앵커 밴드 수정, GITT D 채택, porosity 앵커 추가 | B/A | **금지** |

---

## 17. ★ 가장 날카로운 인사이트 3

**① DRT 가 "접촉"과 "화학"을 갈라 놨고, 움직인 것은 화학 쪽이다.**
Table S2 는 **D1(τ 10⁻⁶–10⁻⁵ s) = 양극 입자 간 고체–고체 접촉저항** 이라고 명시하고,
Fig 5c·e 는 그것이 **한 사이클 내내 안정**하다고 보인다. 변하는 것은 D2(계면상 이온수송)와
D3·D4(전하이동)다. **D1 이 우리 Kirchhoff/Holm 이 계산하는 바로 그 양**이므로, 이것은
*"정적 접촉망 위에서 σ 를 풀고, 열화는 그 위에 화학 층으로 얹는다"* 는 우리 아키텍처를
**한 셀 안에서 실험으로 지지**한다. ⚠ 유효 창은 **한 사이클**이다 — 50 사이클 축에서는
R_ct2 가 11.2× 커진다.

**② 건식 황화물 복합막의 실측 유효 강성은 GPa 대(1.3–3.1)이고, 22–24 GPa 가 아니다.**
Fig S3 의 AFM 3점(3.056 / 2.248 / 1.263 GPa)은 논문이 한 줄로 흘려보낸 값인데,
우리에겐 **frame[2] 서사의 첫 같은-공정 실측 밴드**다. 우리 E_eff (1.35 DEM / 1.53 MPM) 가
그 밴드 안에 있다. ⚠⚠ **같은 물리량이 아니므로 "일치했다"고 쓰면 안 된다** — 쓸 수 있는 것은
*"연화된 프록시가 놓인 자리가 실측 가능한 복합막 강성 대역 안"* 이라는 **자릿수 진술**뿐이다.
그래도 "18× 연화가 자의적"이라는 비판에 대한 **가장 좋은 방어선**이 새로 생겼다.

**③ "SEM 은 멀쩡한데 압력은 안 돌아오고 저항은 11배가 된다" — 이것이 우리 CZM 의 존재 이유다.**
같은 셀에서 사후 SEM 은 **박리도 크랙도 없다**고 하고, in-situ 압력은 **1.2 % 비가역 손실**,
EIS 는 **R_ct2 83.8 → 939.7 Ω cm²** 를 준다. 즉 **파손은 SEM 조사 해상도 아래**에 있다.
우리 접촉원장/CZM(Bucci G_c)이 다루는 스케일이 정확히 거기이고, 이 논문은 그 스케일의 존재를
**세 독립 관측의 불일치로** 증명한다. ⚠ 단 그들은 G_c·K_IC·균열밀도를 안 쟀으므로
**우리 CZM 파라미터 보정에는 못 쓴다** — "표적이 실재한다"는 증거이지 "표적의 값"이 아니다.

---

## 18. 같은 서랍 안 관련 카드 (교차참조)

| slug | 관계 |
|---|---|
| `lee2025_corolling_dryprocess_lpscl_ptfe` | ★★ **가장 가까운 형제** — 같은 건식·황화물·VGCF+PTFE 축. **이 논문 Table S3 의 ref [2] 가 바로 그 논문**(NCM811/LPSCl/LTO, 5 mAh cm⁻², 0.5C 500th >80 %). Lee 가 **σ_e·σ_ion·PTFE 곡선을 주고**, Wang 이 **압력·DRT·R(N)·AFM E 를 준다** = 상보 |
| `nam2026_primer_layer_dry_electrode_collector` | 집전체 계면 축의 정본 (이 논문은 그 축 **n/a**) |
| `hong2026_sulfide_cathode_binder_digitaltwin` | 황화물 양극 Dry(PTFE) vs Wet(NBR) 디지털트윈 — 모델 쪽 상대 |
| `bucci2017_chemomech_failure_assb_cycling_czm` | G_c 2.8±1.8 J/m² CZM — 이 논문이 **표적의 실재**를, Bucci 가 **값**을 준다 |
| `kim2025_impedance_decoupling_tlm_assb` | EIS 분해 방법론 축 (TLM) — 이 논문은 **3전극 RE** 로 같은 문제를 푼다 |
| `cronau2021_stack_pressure_ionic_conductivity` · `doux2020_stack_pressure_assb` | 스택압 축 — ⚠ 이 논문의 **200/110 MPa 는 그들 밴드보다 훨씬 높다** |
| `trevisanello2021_sc_pc_ncm_cracking_diffusion` · `jung2023_single_crystal_ncm_morphology` | SC vs PC 축 — 이 논문은 **SC 단독**이고 **수축**을 측정 |
| `luan2025_graded_cathode_400whkg_pouch` | 후막·고에너지 축 + φ_AM 문턱 |
| `oh2026_bimodal_composite_cathode` | bimodal 축 — 이 논문에는 **없는** 레버 |
| `minnmann2021_jes_charge_transport_bottlenecks` | σ_ion,eff·τ 실측 축 (이 논문은 **못 줌**) |

---

## 🗨️ Q&A 로그
<!-- "Q&A 작성해줘" 트리거 시 직전 질문/답 누적 -->
