Repository: yonghoon7153-source/Yonghoon-DEM-DFT

# 📚 LITDB — 문헌 단일 시스템 (**SE·DFT 축 + DEM·MPM 축, 두 트랙**)

> **앞으로 논문은 여기서만 본다.** 여러 곳(db/literature, kb/papers, db/properties, Excel)에 흩어진 문헌을 한 곳에서 생각·참고·비교하기 위한 통합 MD 시스템.

## 왜 트랙이 둘인가
`INDEX.md` 는 argyrodite 전해질 축이라 접촉역학·MPM·건식전극 digest 가 들어갈 자리가
없다. 그래서 한때 64편이 **어느 인덱스에도 없었다**(open_items #7). 축을 나눠 그 구멍을
닫았고, 한 분모로 세면 “159편 중 98편 미언급” 같은 **가짜 미결**이 나온다
(`comparison_vs_ours.md:8`). 분리는 실측 근거가 있는 결정이다 — 합치지 말 것.

⚠ 이 표의 **편수는 적지 않는다.** 손으로 쓴 수는 반드시 낡는다(README 자신이 세 번 틀렸다).
현재값은 `python3 tools/litdb/build_index.py --check` 로 본다.

File: litdb/papers/wang2026_interface_stability_kinetics_sulfide_assb.md (part 1 of 2)
# Interface Stability and Kinetics of Sulfide Electrolytes in all-Solid-State Batteries — Kangli Wang (Angew. Chem. Int. Ed. 2026)

> slug `wang2026_interface_stability_kinetics_sulfide_assb` · DOI `10.1002/anie.202519663` ·
> type `DFT 열역학(pseudo-binary + grand-potential) 대규모 스크리닝 + AIMD 계면 kinetics` ·
> *Angew. Chem. Int. Ed.* **2026, 65, e19663** · 투고 2025-09-08 / 수정 2026-02-23 / 수리 2026-02-26 ·
> **OPEN ACCESS (CC-BY)** · 본문 11 pp + SI 30 pp · digested 2026-08-28 · status ✅
> (본문 11 pp 전수 정독 + **SI 30 pp 전수 정독** — 식 1–8 · Fig S1–S27 · Table S1–S2 전부 판독,
> Fig. S2 막대는 400 dpi 픽셀 캘리브레이션으로 수치화, Fig. 6a 곡선은 500 dpi 로 수치화)
>
> **저자** Kangli Wang¹⁻⁵ · **Wolfgang G. Zeier**⁶⁻⁷ · **Jürgen Janek**¹⁻² · **Doreen Mollenhauer**¹⁻⁵*
> — ¹²Justus-Liebig-Univ. Giessen (물리화학 · LaMa) · ³HIPOLE Jena · ⁴HZB Berlin · ⁵FSU Jena ·
> ⁶Univ. Münster 무기분석화학 · ⁷Helmholtz-Institut Münster (FZ Jülich)
> 과제: **BMBF FestBatt `03XP0431`** (FB2-Koord) · Projekt DEAL
> 자원: JLU Giessen HPC Core Facility + HRZ
> Data availability: *"available in the Supporting Information"* — ⛔ **저장소·구조파일·원자료 공개 없음**
>
> 🔑 **Janek·Zeier 이름이 붙은 논문인데 실험이 한 줄도 없다.** 전부 계산이다 (실험은 전원 외부 인용).
> 방법론적으로는 **Ceder/Mo 계보(Ong 2008 → Zhu 2015/2016 → Richards 2016 → Holekevi Chandrappa 2022)의
> 직계 재적용**이고 — 즉 `papers/zhu2015_esw_grand_potential_origin.md` 와 **같은 기계**를 쓴다 —
> 새로운 것은 ① **규모**(계면 6종 × 수천 쌍) 와 ② **AIMD kinetics 층**(선행 grand-potential 논문들에 없던 것)이다.
>
> ⚠ **우리 문제설정과의 거리**: 우리는 *host 조성 개질*(Cl 비·B₂O₃·O 치환)을 하고, 이 논문은
> *host 는 고정하고 무엇을 붙일지*를 고른다. 즉 **경쟁이 아니라 이웃 축**이다. 이 digest 의 목적은
> (a) 우리 ESW 축①·산물 목록의 **외부 대조**, (b) 우리가 **보류한 계면 축(W_ad)에 이 논문이 앵커를
> 주는지 여부의 확정**, (c) **계면 kinetics 를 우리가 잴 수 있는 양으로 번역**하는 것이다.

> elements: Li, Si, Ge, Sn, P, S, Cl, Br, I, F, O, N, C, H, B, Al, Mg, Ca, Ba, Sc, Y, La, Ce, Pr, Sm, Ti, Zr, Hf, V, Nb, Ta, Mo, W, Mn, Fe, Co, Ni, Cu, Zn, Cd, Ru, Se
> methods: DFT, AIMD, ESW

<!-- 태그 주석 (2026-08-28):
     · methods 는 논문이 **실제로 하는 것만** 이다 — DFT(VASP/PAW/PBE/GGA+U) · AIMD(NVT Nosé) ·
       ESW(grand-potential 전기화학 창, Fig. S2). ⛔ NEB · Bader · COHP/ICOHP · DOS/PDOS · ELF ·
       BVSE · 탄성 · phonon · XPS · Raman 은 **하나도 하지 않는다**(§19-6 참조). 부정문이 본문에
       나오더라도 선언 줄에는 넣지 않는다.
     · elements 는 Table 1 + Table S1 에 실제로 계산된 화합물의 구성원소 전수. H 는 LiH₂PO₄,
       C 는 Li₂CO₃·LiB(C₂O₄)₂, Se 는 Li₂Se, Sc 는 Sc₂S₃, Cd 는 CdS 에서 온다. -->

---

## 0.1 🎤 발표용 안내 — 이 digest 를 논문세미나에 쓰는 법

> **왜 이 절이 따로 있나**: `kim2025_csp_metastable_edge_sharing_sse.md` 의 `## 0.1 문단별 읽기 동반자`
> 와 같은 목적이다. 다만 저 논문은 *문단*이 논증 단위였고, 이 논문은 **상(phase)** 이 논증 단위다
> — 그래서 발표 안내를 **§11 의 상별 절 안에 `🎤 발표` 소절**로 넣었다.
> **이 절은 길잡이고, 사실의 정본은 §3–§10 과 §11 의 "사실 기록" 소절이다.** 둘을 섞지 마라.

### 읽는 순서 — 1쪽부터 읽지 마라

이 논문은 **히트맵 8장(본문 5 + SI 20)을 설명하는 글**이다. 앞에서부터 읽으면 색만 보고 끝난다.

1. **Table 1 부터 본다** (p.3). 이 논문이 무엇을 계산했는지가 여기 한 표에 다 있다 —
   SE 7종 · 양극 20종 · interlayer/coating 약 70종 · 음극 a-Li_xSi 6종. **논문의 90 % 는 이 표의 곱집합이다.**
2. **`Fig. 1` 왼쪽 히트맵** (p.3). 행 7 = SE, 열 20 = 양극. **왼쪽(황화물·인산염)이 노랗고
   오른쪽(산화물)이 어둡다** — 논문 결론 ①이 여기서 끝난다.
3. **`Fig. 2`** (p.4). 같은 것을 **전압축을 넣어** 다시 그린 것. y축이 2.0–4.5 V 다.
   **위로 갈수록 어두워진다** = 충전할수록 나빠진다. 셀 안의 **청록 점**이 이 그림의 핵심 문법이다
   (→ §0.5-⑤). 여기까지가 열역학 파트다.
4. **`Fig. 6`** (p.7). 논문의 두 번째 축(kinetics) 전부가 이 그림 한 장이다.
   (a) 는 축이 둘(왼쪽 Ea, 오른쪽 σ), (b) 는 곡선 4개(bulk/slab/interface-1/interface-2).
   **(b) 에서 보라·주황(계면)이 파랑(벌크) 아래에 깔려 있는 것** — 이게 초록 마지막 문장의 전부다.
5. **`Fig. 8`** (p.8). 계면에서 실제로 무슨 일이 일어나는가. **P–S 패널만 보면 된다**:
   검정(순수 Li) 이 2.4→0.6 으로 무너지고, 회색(Li₀.₅₀Si)은 3.7 에서 꼼짝 안 한다.
   *"Si 를 넣으면 PS₄³⁻ 가 안 깨진다"* 를 눈으로 보이는 자리.
6. **`Table S2`** (SI p.25–28). ★ **이 논문에서 우리에게 제일 값나가는 자료**인데 본문은
   거의 안 쓴다. 양극/SE 조합마다 **어떤 상이 생기는지 이름이 다 적혀 있다**. §11 전체가 이 표에서 나온다.
7. **`Fig. S2`** (SI p.5). 각 물질의 전기화학 창. **우리 ESW 축①과 직접 대조되는 유일한 그림**이다.
8. **SI §1 (p.S1–S4)** = 방법. **결론을 알고 나서 읽어야** 어디가 약한지 보인다.
   특히 *"For disordered structures, 100 potential atomic configurations were randomly generated,
   and the lowest-energy configuration was selected"* 한 문장(→ §4b, §19-2).
9. 서론·결론은 **마지막에**. 결론은 §2 의 재진술이라 새 정보가 사실상 0 이다.

### 발표 슬라이드 뼈대 제안 (12–15분)

| # | 슬라이드 | 띄울 그림 | 한 문장 |
|---|---|---|---|
| 1 | 문제 | `Fig. S27`(도식) | ASSB 는 계면 6종이 있고, 각각 다른 상이 생긴다 |
| 2 | 방법 ① 화학 | 식 (1)–(3) | 두 물질을 x:1−x 로 섞어 hull 위 최저에너지 조합을 찾는다 |
| 3 | 방법 ② 전기화학 | 식 (4)–(5) | 거기에 μ_Li = μ⁰ − eφ 를 넣으면 전압축이 생긴다 |
| 4 | 양극/SE | `Fig. 1` | 인산염·황화물 양극 0~−261 vs 산화물 −175~−963 meV/atom |
| 5 | 전압 의존 | `Fig. 2` | 충전상태가 방전상태보다 항상 더 나쁘다 + 점 문법 |
| 6 | 무엇이 생기나 ★ | `Table S2` | LPSCl 쪽 산물 상위 5: LiCl · Li₃PO₄ · Li₂SO₄ · Li₂S · Ni₃S₂ (→ §11) |
| 7 | 코팅/중간층 | `Fig. 3`·`Fig. 4` | SE 와 잘 맞는 것 ≠ 양극과 잘 맞는 것 |
| 8 | 음극 | `Fig. 5` | Si 를 넣을수록 반응에너지가 덜 음수 |
| 9 | kinetics ★ | `Fig. 6` | 계면상 Ea 0.10–0.30 < 벌크 0.30 eV |
| 10 | 왜 | `Fig. 8` | Si 가 PS₄³⁻ 붕괴를 막고 Li–Si 배위가 유지된다 |
| 11 | 우리와의 접점 | (자체) | ESW 축① 2.30 V ↔ 우리 2.256 V (§14) |
| 12 | 한계 | (자체) | 수치표 0개 · 오차막대 0개 · 실험 0개 (§19) |

### ⛔ 발표에서 말하면 안 되는 것 — 통합 목록

이 목록은 §16 의 인용규칙을 발표자용으로 압축한 것이다. **각 상 절의 `🎤 발표` 소절에도 같은 경고가 반복된다.**

1. ⛔ **"이 논문이 계면 저항을 계산했다"** — 안 했다. 저항·두께·성장속도는 **한 개도 없다**(§19-4).
2. ⛔ **"이 상은 부동태화(passivating)이고 저 상은 혼합전도(mixed-conducting)다"를 이 논문 근거로**
   — 이 논문은 **산물의 전자전도성을 한 번도 판정하지 않는다.** 그 분류는 `zhu2015`·`xiao2019`
   digest 에서 오는 것이지 이 논문에서 오는 게 아니다. 발표에서 붙이려면 **출처를 갈아 끼워야 한다**(§19-5).
3. ⛔ **"XPS 로 상을 확인했다"** — XPS 도 XRD 도 EIS 도 **이 논문에 없다.** 상 배정은 **전부
   MP hull 위의 열역학 예측**이다. 근거의 종류를 반드시 말한다(§11.0).
4. ⛔ **a-Li_xSi 의 σ 값(≈0.3–8.9 mS/cm)을 우리 수치와 나란히 놓기** — figure-read 이고,
   AIMD(80 ps, 단일 궤적, 오차막대 0) 를 300 K 로 외삽한 Nernst–Einstein 값이다. 우리 규율상
   **MD 절대 σ 는 인용 금지**다(CLAUDE.md).
5. ⛔ **"x = 4.25 에서 가장 빠르다"를 그대로 말하기** — **4.25 라는 조성은 이 논문에 존재하지 않는다.**
   Table 1 은 a-Li₁₃Si₄ = **Li₃.₂₅Si** 라고 쓴다. `Fig. 5`·`Fig. 6`·`Fig. S16–S22` 의 축 라벨 9장과
   본문 한 문장이 **전부 오타**다(§19-1). 발표에서는 **3.25** 로 고쳐 말하고, 그림을 띄울 때
   "여기 축 라벨이 틀렸습니다" 를 한 줄 붙이는 게 안전하다.
6. ⛔ **"Si 가 들어갈수록 계면이 안정해진다"의 방향을 본문 문장 그대로 읽기** — §2.5 첫 문장은
   *"becomes less negative as x **increases**"* 라고 쓰는데 `Fig. 5` 와 초록은 **정반대**다
   (x 가 **감소**할수록 = Si 가 많을수록 덜 음수). **그림을 따른다**(§19-1b).
7. ⛔ **"열역학이 SiS₂ 를 예측했고 AIMD 가 확인했다"** — AIMD 는 **Si–S 결합을 사실상 0 으로**
   본다(`Fig. 8` 3행). 두 결과는 **서로 안 맞고 논문은 화해시키지 않는다**(§19-8). 발표에서
   둘을 이어 붙이면 청중이 `Fig. 8` 을 보고 바로 반박한다.
8. ⛔ **이 논문의 LPSCl σ 0.65 mS/cm 를 "실험과 잘 맞는다"로 그대로 옮기기** — 논문은 7종 중
   **LPSCl 하나만** 실험과 대조하고 나머지 6종은 대조가 없다. 그리고 그 6종 중 **LGPS(0.33 eV)가
   LPSCl(0.30 eV)보다 느리게** 나온다 — 통설과 순위가 다르다(§19-3).

---

## 0.5 처음 읽는 사람을 위한 배경 (이 논문이 전제하는 것들)

이 논문은 개념 설명을 거의 하지 않는다. 아래 6개를 모르면 그림이 안 읽힌다.

**① pseudo-binary(의사 2성분) 상평형.**
두 물질 A, B 를 원자 1개당으로 정규화한 뒤 `C = x·c_A + (1−x)·c_B` 로 섞는다(식 1).
그 조성에서 **MP convex hull 위의 진짜 평형 상집합** 에너지 `E_eq` 를 구하고,
`ΔE = min over x [ E_eq − x·E(A) − (1−x)·E(B) ] / N` (식 2) 로 **가장 나쁜(가장 음수인) 혼합비**를 고른다.
⇒ 결과가 **음수면 "그냥 붙여 놓기만 해도 반응한다"**. 이건 *구동력*이지 *속도*가 아니다.

**② 부피변화 ΔV/V.**
같은 반응식의 반응물·생성물 **DFT 완화 부피**를 계수로 가중해서 뺀 것(식 3).
**+ 면 팽창 → 응력·균열**, **− 면 수축 → 계면 공극(void)**. ⚠ **기체(SO₂·O₂)의 부피는 0 으로 둔다**
(반응대를 떠난다고 가정) — 그래서 −ΔV/V 가 과장될 수 있다.

**③ grand-potential(대정준) 상평형 = 전압축.**
Li 를 **저수지와 교환 가능한 성분**으로 두고 그 화학퍼텐셜을 `μ_Li(φ) = μ⁰_Li − eφ` 로 잡는다(식 4).
φ 를 2.0 → 4.5 V 로 올리면 μ_Li 가 내려가고 = **탈리튬 구동력이 커진다**.
정규화 인자 `N_gc` 는 **Li 를 뺀 원자 수**다(Li 는 열린 성분이라 세지 않는다).
⇒ `Fig. 2`·`Fig. S3–S22` 의 y축이 이것이다. **우리 `oxidation_stability.json` 과 완전히 같은 기계**다.

**④ ESW(전기화학 창) = 물질이 혼자서 안 깨지는 전압 구간.**
`Fig. S2` 의 초록 막대. 좌단 = 환원한계, 우단 = 산화한계. **폭이 좁을수록 잘 깨진다.**
⚠ 이건 *열역학* 창이라 실험 CV 창(0–5 V)보다 훨씬 좁다 — 그 격차의 원인(과전압 + 부동태화)이
`zhu2015` digest 의 주제다.

**⑤ `Fig. 2`·`Fig. S3–S22` 의 "청록 점" 문법 (★ 이거 모르면 그림을 거꾸로 읽는다).**
> *"The dot represents the decomposition of the material at the interface, indicating the material
> decomposes with a more negative reaction energy than that of the interfacial reaction.
> Reactions without a dot represent direct interfacial reactions between two materials."*
즉 **점이 있으면 "둘이 만나서 반응한 게 아니라 한쪽이 혼자 무너진 것"**, 점이 없으면 **진짜 계면반응**이다.
같은 색이라도 의미가 다르다.

**⑥ interphase(계면상) ≠ interface(계면).**
`Fig. S27`(도식, SI p.24) 이 이 구분을 그린다. **interface = 두 상이 닿는 면**,
**interphase/interlayer = 거기서 새로 자란 제3의 층**. 양극 쪽 자연 생성층을 **CEI**,
음극 쪽을 **SEI** 라 부른다. ⚠ 이 논문에서 "interphase" 라는 말이 **두 가지 뜻으로 쓰인다** —
(a) 열역학 파트에서는 *Table S2 의 반응 산물 집합*, (b) kinetics 파트에서는 *AIMD 계면 5–6 Å 구역*.
**둘은 같은 것이 아니다**(§19-7).

**⑦ 발표 때 자주 나오는 용어 — 부동태화 vs 혼합전도.**
- **passivating interphase(부동태층)**: 이온은 통하지만 **전자는 안 통하는** 층. 한 번 생기면
  두께가 스스로 멈춘다(전자가 못 들어가니 더 못 자란다).
- **MCI(mixed conducting interphase, 혼합전도 계면상)**: 이온·전자가 **둘 다** 통하는 층.
  전자가 계속 공급되니 **분해가 벌크로 계속 파고든다** — SE 가 통째로 소모되는 경로.
- ⛔ **이 논문은 이 판정을 하지 않는다.** 산물 이름만 준다. (판정의 원전은 `zhu2015` §6.)

---

## 1. 한 줄 요약

**황화물 SE 7종을 상대로 ASSB 안의 계면 6종(양극/SE · SE/중간층 · SE/코팅 · 양극/중간층 ·
양극/코팅 · Li_xSi/SE)을 pseudo-binary + grand-potential DFT 로 전수 계산해
"인산염·황화물 양극과 황화물 중간층이 가장 안전하고, 충전상태가 항상 더 나쁘다"를 보인 뒤,
a-Li_xSi/Li₆PS₅Cl 한 계에 AIMD 를 붙여 계면상의 Li 이동 장벽(0.10–0.30 eV)이
벌크(0.30 eV)보다 낮다는 것을 보인 — 대규모 스크리닝 + 소규모 동역학 조합 논문.**

⚠ 단 **수치표가 하나도 없고**(모든 열역학 결과가 색), **오차막대가 하나도 없고**,
**실험이 하나도 없다**. 그래서 이식 가능한 것은 *산물 목록*(Table S2)과 *Ea 순위*이지 *값*이 아니다.

---

## 2. 메타

| 항목 | 값 |
|---|---|
| 저널 / 형식 | Angew. Chem. Int. Ed. **2026, 65, e19663** · Research Article · **Open Access (CC-BY)** |
| DOI | `10.1002/anie.202519663` |
| 키워드(저자) | chemical stability · DFT · electrochemical stability · interface · kinetics |
| 교신 | Doreen Mollenhauer (HZB / Uni-Jena) |
| 공저 | **W. G. Zeier**(Münster) · **J. Janek**(Giessen) — 둘 다 이 repo 의 다른 digest 에 반복 등장 |
| 자금 | BMBF **FestBatt** `03XP0431` (FB2-Koord) |
| 계산 자원 | JLU Giessen HPC Core Facility + HRZ |
| 데이터 공개 | ⛔ **SI 뿐** — 구조파일·궤적·수치표 없음 |
| 본문 그림 | 8 (전부 히트맵 또는 곡선) · **표 1**(재료 목록) |
| SI | 30 pp · 그림 **S1–S27**(단 **S27 이 두 번 쓰였다** — §19-9) · 표 **S1, S2** · 식 (1)–(8) · 참고문헌 24 |
| 선행 계보 | Ong 2008 → **Zhu/He/Mo 2015·2016** → Richards 2016 → Miara 2015 → Tang 2018 → Holekevi Chandrappa 2022 (SI refs 12–18) |
| 우리 repo 연결 | `zhu2015_esw_grand_potential_origin`(같은 방법 원전) · `xiao2019_cathode_coating_screening`(같은 산물 화학) · `sundar2025_oxide_coating_screening_lpscl`(코팅 스크리닝) · `zuo2022_chlorination_cathode_interface`(SIMS 실측 산물) |

---

## 3. 핵심 수치 (소환값 — ⛔ 우리 db 절대값과 섞지 말 것)

### 3a. 열역학 (본문 산문에 적힌 값이 **전부**다 — 표는 없다)

| 양 | 값 | 출처 |
|---|---|---|
| 황화물·인산염 **양극** / 황화물 SE 화학반응에너지 | **0.00 ~ −261 meV/atom** | 본문 §2.2 |
| **산화물 양극** / 황화물 SE | **−175 ~ −963 meV/atom** | 본문 §2.2 |
| 이원 산화물 + Li 다성분 산화물 **중간층/코팅** / 황화물 SE | **0 ~ −677 meV/atom** | 본문 §2.3 |
| 고전압(충전) NiO₂/LPSCl 산물 몰부피 | NiP₄O₁₁ **131** · SOCl₂ **72** · Ni(PO₃)₂ **65** cm³/mol | 본문 §2.2 |
| 저전압(방전) LiNiO₂/LPSCl 산물 몰부피 | Ni₃S₂ **40** · Li₂SO₄ **52** · Li₃PO₄ **48** · LiCl **21** cm³/mol | 본문 §2.2 |
| 3.75 V 에서 LPSCl **자기분해 산물** | **Li + P₂S₇ + SCl + S₈** ⚠(§19-10 참조) | 본문 §2.2 |
| 전압 범위 (양극쪽) | **2.0 – 4.5 V** vs Li/Li⁺ (0.25 V 간격, 11점) | `Fig. 2` |
| 전압 범위 (Li_xSi 쪽) | **0 – 2.5 V** (0.25 V 간격, 11점) | `Fig. S16–S22` |

### 3b. ESW — `Fig. S2` **400 dpi 픽셀 캘리브레이션 판독** (★ 이 digest 가 만든 표)

> 논문은 이 값을 **숫자로 적지 않는다.** 아래는 우리가 막대 양끝을 축 눈금(0 V·6 V)에 대고 잰 것이다.
> **`figure-read ≈`, 오차 ±0.03 V.** 6.00 으로 끝나는 것은 축 상한에서 잘린 것(≥6 V).

| 물질 | 창 (V vs Li/Li⁺) | 폭 |
|---|---|---|
| **Li₆PS₅Cl** | **1.78 – 2.30** | **0.52** |
| Li₃PS₄ | 1.78 – 2.44 | 0.66 |
| Li₇P₃S₁₁ | **2.36 – 2.37** | **≈0.01 (사실상 없음)** |
| Li₄GeS₄ | 1.70 – 2.44 | 0.74 |
| Li₄SnS₄ | 1.80 – 2.39 | 0.58 |
| Li₁₀SnP₂S₁₂ | 1.80 – 2.39 | 0.58 |
| Li₁₀GeP₂S₁₂ | 1.78 – 2.44 | 0.66 |
| Li₂S | 0.00 – 2.30 | 2.30 |
| S | 2.33 – ≥6 | ≥3.67 |
| LiFePO₄ | 2.40 – 3.41 | 1.01 |
| FePO₄ | 3.85 – ≥6 | ≥2.15 |
| LiCoO₂ | 1.91 – 3.67 | 1.76 |
| Li₀.₅CoO₂ | 3.69 – 3.95 | 0.25 |
| LiNiO₂ | 2.71 – 3.57 | 0.86 |
| NiO₂ | 3.58 – ≥6 | ≥2.42 |
| LNCA | 2.83 – 3.57 | 0.73 |
| LNMC | 1.97 – 3.63 | 1.66 |
| LiMn₂O₄ · MnO₂ 등 | (표 원본은 §3b 상세, 나머지 8종 생략 없이 아래) | |
| Li₃V₂(PO₄)₃ | 2.34 – 3.24 | 0.90 |
| LiV₂(PO₄)₃ | 3.66 – 3.87 | 0.20 |
| LiMnPO₄ | 1.95 – 3.82 | 1.87 |
| MnPO₄ | 3.84 – ≥6 | ≥2.16 |
| LiNi₀.₅Mn₁.₅O₄ | 3.45 – 3.89 | 0.44 |
| Ni₀.₅Mn₁.₅O₄ | 4.23 – ≥6 | ≥1.77 |
| MnO₂ | 3.75 – ≥6 | ≥2.25 |

🔑 **이 표에서 나오는 세 가지**
1. **LPSCl 산화한계 2.30 V** ← 우리 canonical **2.256 V**(LiS4 제외)와 **0.05 V 차**. §14 참조.
2. **Li₇P₃S₁₁ 은 창이 사실상 0** 인데 bulk Ea 는 7종 중 최저(0.19 eV) — **속도와 안정성의 정면 교환**.
   논문은 이 대비를 **한 번도 지적하지 않는다**(우리가 두 그림을 겹쳐서 처음 본 것).
3. **충전상태(FePO₄·NiO₂·MnO₂·Ni₀.₅Mn₁.₅O₄)의 창이 전부 고전압으로 밀려 있다** — 즉 방전상태
   물질과 충전상태 물질은 **다른 물질**이고, 그래서 `Fig. 2` 가 위로 갈수록 어두워진다.

### 3c. Kinetics — 활성화에너지 (SI `Fig. S23–S25` 범례의 **본문 명시값**, figure-read 아님)

**벌크 SE (`Fig. S23` 왼쪽)**

| SE | Ea (eV) |
|---|---|
| Li₇P₃S₁₁ | **0.19** |
| Li₄SnS₄ | 0.26 |
| Li₃PS₄ | 0.28 |
| **Li₆PS₅Cl** | **0.30** |
| Li₁₀GeP₂S₁₂ | 0.33 |
| Li₁₀SnP₂S₁₂ | 0.38 |
| Li₄GeS₄ | **0.52** |

**a-Li_xSi — 벌크 / 슬랩 / 계면 (`Fig. S23` 오른쪽 · `Fig. S24` · `Fig. S25`)**

| x in a-Li_xSi | bulk | slab(표면) | interface-1 (LPSCl slab-1 과) | interface-2 (slab-2 와) |
|---|---|---|---|---|
| 4.40 | 0.27 | 0.29 | **0.12** | **0.10** |
| **3.25** ⚠(그림 축은 "4.25" 로 오타) | **0.26** | 0.33 | 0.19 | 0.16 |
| 2.33 | **0.26** | 0.31 | 0.17 | 0.21 |
| 1.71 | 0.30 | 0.35 | 0.22 | 0.21 |
| 1.00 | 0.35 | 0.39 | 0.23 | 0.23 |
| 0.50 | 0.42 | **0.50** | 0.30 | 0.21 |

**Li₆PS₅Cl 표면 (`Fig. S24` 오른쪽)**

| 계 | Ea (eV) |
|---|---|
| 벌크 | 0.30 |
| **slab-1 (Li-rich (001))** | **0.23** |
| **slab-2 (S-rich (001))** | **0.28** |

🔑 **세 줄 요약**: ① **LPSCl 표면은 벌크보다 빠르다**(0.23·0.28 < 0.30). ② **a-Li_xSi 표면은
벌크보다 느리다**(전 조성에서 +0.02~+0.08). ③ **둘이 만난 계면은 양쪽 벌크보다 다 빠르다**(0.10–0.30).
⚠ ①과 ②가 **반대 방향인데 논문은 서로 다른 이야기로 각각 설명한다**(§19-11).

### 3d. 상온 이온전도도 — `Fig. 6a`, **500 dpi 픽셀 캘리브레이션 판독**

> ⛔ **인용 금지 등급**: AIMD(80 ps, 단일 궤적) → Arrhenius 외삽 → Nernst–Einstein(Haven=1).
> 우리 규율(CLAUDE.md)상 **MD 절대 σ 는 인용하지 않는다.** 아래는 *논문 안에서의 상대 비교*용이다.

| 계 | σ_300K |
|---|---|
| **Li₆PS₅Cl** | **0.65 mS/cm** ← 논문이 **본문에 숫자로 적은 유일한 σ** |
| a-Li₄.₄₀Si | figure-read ≈ **7.4** mS/cm |
| a-Li₃.₂₅Si (축 라벨 "4.25") | figure-read ≈ **8.9** mS/cm (최댓값) |
| a-Li₂.₃₃Si | figure-read ≈ 4.8 |
| a-Li₁.₇₁Si | figure-read ≈ 1.2 |
| a-Li₁.₀₀Si | figure-read ≈ 0.4 |
| a-Li₀.₅₀Si | figure-read ≈ 0.3 |

외부 소환값 2건 (논문이 자기 결론을 받치려고 끌어온 남의 숫자):
- **ref 60** (Zheng, K. Wang 외, *Energy Storage Mater.* **84** (2026) 104804, MLFF-MD):
  Li_xSi/LPSCl 계면상 σ = **27.2 mS/cm** — 벌크 어느 쪽보다도 훨씬 높다.
  ⚠ **공저자 K. Wang 이 이 논문 제1저자와 동일인일 가능성** → 사실상 자기인용(§19-12).
- **ref 61** (Alt, Riegger 외, *Joule* **8** (2024) 2755, **실험**): Li 금속/LPSCl 의 자연 계면층은
  **오히려 전도도가 낮다**. ⚠ **ref 60 과 방향이 반대인데 논문은 둘을 나란히 놓고 넘어간다**(§19-12).

---

## 4. 계산 방법 전부 ★ (SI §1 = 이 논문에서 재현에 필요한 숫자가 있는 유일한 곳)

### 4a. DFT 공통

| 항목 | 값 | 비고 |
|---|---|---|
| 코드 | **VASP** (PAW) | SI refs 3–8 |
| 범함수 | **PBE-GGA** + **GGA+U** | 전이금속 계에 U. ⛔ **U 값이 SI 어디에도 없다** — MP 프로토콜 승계로만 서술 |
| vdW 보정 | ⛔ **없음** (언급 자체가 없다) | |
| 에너지 보정 | **MP 프로토콜**(Wang 2006 산화물 GGA+U 보정 + Jain 2011 GGA/GGA+U 혼합) | SI refs 10–11 |
| cutoff / k-mesh (열역학) | **"MP 와 일치하도록"** — 구체값 없음 | ⚠ 재현 불가 지점 |
| cutoff (슬랩·계면) | **520 eV** | Gaussian smearing **0.05 eV** |
| SCF 수렴 | **1×10⁻⁵ eV** | 슬랩·계면 |
| 힘 수렴 | **0.01 eV/Å** | 슬랩·계면 (우리 통상 0.01–0.02 와 같은 급) |
| 스핀 | ⛔ **명시 없음** (전이금속 산화물이 잔뜩인데) | |
| 구조 출처 | MP → 없으면 ICSD/실험 (Table S1 에 **약 130종 전수 mp-id/ICSD 번호**) | ★ 재현에 유용 |

### 4b. ★★ 무질서 처리 — **이 논문의 가장 약한 고리**

> SI p.S1: *"For disordered structures, **100 potential atomic configurations were randomly
> generated, and the lowest-energy configuration was selected** for further analysis."*

- **SQS 아님 · enumeration 아님 · 앙상블 평균 아님.** **랜덤 100개 중 최저에너지 1개**를 쓴다.
- 이게 걸리는 대상: **Li₆PS₅Cl 자신**(Li 48h 부분점유 + S/Cl 4a/4c 무질서),
  LNMC·LNCA·L₀.₅NCA·L₀.₆₆NMC(TM 배열), LNMO/NMO, LATP·LSPO 등.
- ⚠ **왜 문제인가**: (i) 최저에너지 배열은 **가장 질서 잡힌 배열**로 치우친다 →
  실제 무질서 계의 에너지를 **너무 낮게** 잡고, 결과적으로 **분해 구동력을 과소평가**할 수 있다.
  (ii) 100 이 충분한지에 대한 수렴 근거가 없다. (iii) `zhu2015` 는 metastable SE 에 대해
  **E_hull → 0 규약**을 썼는데(LPSCl E_hull = 83 meV/atom), **이 논문은 그 규약을 쓰는지 안 쓰는지
  아예 말하지 않는다.** LPSCl 의 창이 Zhu 의 1.71–2.01 에서 1.78–2.30 으로 넓어진 것이
  이 규약 차이 때문인지 MP hull 세대 차이 때문인지 **판정 불가**다.
- 🔑 **우리 대비**: 우리는 `comp1`/`modelc` 를 **명시적 배열**로 쓰고 배열 민감도를 따로 본다.
  이 논문의 무질서 처리는 우리보다 **거칠다** — 그러니 두 계산의 ESW 가 0.05 V 로 붙은 것은
  **방법이 정교해서가 아니라 S²⁻ 산화가 무질서에 둔감하기 때문**으로 읽어야 한다(§14).

### 4c. 화학 안정성 = pseudo-binary (식 1–3)

```
C_interface(c_A,c_B) = x·c_A + (1−x)·c_B                                     (1)
ΔE(c_A,c_B) = min_{x∈[0,1]} (1/N)[E_eq,interface(xc_A+(1−x)c_B) − xE(c_A) − (1−x)E(c_B)]   (2)
ΔV/V = [V_eq,interface − xV(c_A) − (1−x)V(c_B)] / [xV(c_A)+(1−x)V(c_B)] × 100 %            (3)
```
- `N` = 반응에 참여한 원자 수 (정규화 인자).
- **min over x** = "가장 나쁜 혼합비"를 대표값으로 삼는다 ⇒ **보수적(비관적) 추정**.
- 도구: **pymatgen** (SI ref 19).

### 4d. 전기화학 안정성 = grand potential (식 4–5)

```
μ_Li(φ) = μ⁰_Li − eφ                                                          (4)
ΔE(c_A,c_B,φ) = min_{x∈[0,1]} (1/N_gc)[E^φ_eq − xE^φ(c_A) − (1−x)E^φ(c_B)]     (5)
```
- `N_gc` = **Li 를 뺀 원자 수** ⇒ 같은 반응이라도 화학 버전(식 2)과 **정규화 분모가 다르다**.
  ⚠ 그래서 `Fig. 1`(−900~0)과 `Fig. 2`(−1500~0)의 **색 눈금이 다르고, 두 그림을 직접 비교하면 안 된다.**
  논문은 *"전기화학 반응에너지가 화학 반응에너지보다 일반적으로 더 음수"* 라고 쓰는데,
  **그 일부는 분모가 작아진 효과**다. 논문은 이걸 분리하지 않는다(§19-13).
- 기준: **Li 금속** (φ = 0 = Li/Li⁺).

### 4e. AIMD

| 항목 | 값 | 우리 것과 대비 |
|---|---|---|
| cutoff | **300 eV** | (열역학의 520 보다 낮다 — MD 용 절충) |
| k-점 | **1×1×1 (Γ만)** | 우리 MLIP-MD 는 k 없음 |
| 셀 | **세 방향 모두 > 8 Å**; LPSCl 벌크 **a=b=c = 10.26 Å**(관례 52원자 입방셀) | 우리 modelc 도 같은 급 |
| 앙상블 | **NVT + Nosé** | 우리는 **Langevin NVT (friction 0.02)** — 다르다 |
| time step | **1 fs** (수송용) / **2 fs** (비정질 생성용) | 우리 **2 fs** |
| 길이 | **80 ps** | 우리 **equil 5 + prod 200 ps** — **우리가 2.5배 길다** |
| 온도 (SE) | **500 – 1200 K** (Arrhenius x축 실측 ≈ 588–1250 K) | 우리 **600 / 800 / 1000 K** 3점 |
| 온도 (a-Li_xSi 계) | **500 – 900 K** | |
| 시드 | ⛔ **명시 없음 — 사실상 온도당 1개로 보인다** | 우리 modelc 는 600 K 3-시드 |
| MSD 창 | ⛔ **명시 없음** | 우리 **2–50 ps 고정** ← 재현성 격차의 핵심 |
| D 정의 | `D = MSD(Δt) / (2n·Δt)` (식 6) — `n` = 계의 차원 | ⚠ **슬랩·계면에서 n 을 2 로 뒀는지 3 인지 안 적었다** |
| σ 변환 | `σ = Nq²D/(VkT)` (식 8) = **Nernst–Einstein, Haven = 1** | 우리와 같은 규약 |

**★ MSD 에 어떤 Li 를 넣는가 (SI p.S4) — 이 논문에서 제일 중요한 방법 문장**
> *"lithium atoms are included in the MSD calculation **if they remain within the defined surface
> or interface region for at least 50 ps out of 80 ps**. The surface region and interface region
> are defined with a thickness of **2 Å and 5 Å**, respectively, along z. In the case of the
> Li₆PS₅Cl-slab-2 … the surface region is extended to **3 Å**, while the interface region with
> a-Li_xSi is extended to **6 Å**."*

- ⚠ **양날의 칼**이다. 이 필터는 **구역을 떠나는 빠른 Li 를 배제**한다 → 계면 D 를 **과소평가**하는
  방향이다. 그런데도 계면 Ea 가 벌크보다 낮게 나왔으므로 **결론의 방향 자체는 이 편향에 강건**하다.
  ✅ 발표에서 "구역 선택 때문에 계면이 빨라 보이는 거 아니냐"는 질문이 나오면 이걸로 답한다.
- ⚠ 반대로 **절대값은 못 믿는다**: 2 Å 짜리 준-2D 구역의 MSD 를 3차원 D 공식에 넣었다면
  D 가 계통적으로 어긋난다. 그리고 **slab-2 만 3 Å / 6 Å 로 다르게** 잡은 것은
  *사후에 맞춘 파라미터*로 보인다(왜 그 값인지 근거가 없다).

### 4f. 계면·슬랩 모델 만드는 법 — `Fig. S1` 의 7단계 (★ 우리가 그대로 베낄 수 있는 절차)

| 단계 | 내용 |
|---|---|
| I. initial bulk | 결정질 Li 에서 Li 일부를 Si 로 치환. **a·b 를 Li₆PS₅Cl 의 10.26 Å 에 고정**, c 는 `V/(a×b)` |
| II. bulk heat | **1500 K, 15 ps**(합금 융점 위), NVT-Nosé, dt 2 fs, 쌍상관함수로 수렴 확인 |
| III. bulk quench | **0.5 K/fs 로 0 K 까지 급랭** (속도 rescaling) |
| IV. bulk relax | DFT 부피 최적화 — **a·b 고정, c 만 변화** |
| V. initial slab | z 방향 **진공 15 Å** 삽입 |
| VI. slab anneal | **800 K 12 ps → 600 K 12 ps → 300 K 6 ps** |
| VII. slab relax | **0 K DFT 완화** |
| → 계면 | 완성된 a-Li_xSi 슬랩 + LPSCl 슬랩을 붙여 다시 최적화 (`Fig. S27` 상단에 최적화 전/후 쌍) |

- **LPSCl (001) 두 종단**: **slab-1 = Li-rich**, **slab-2 = S-rich** (`Fig. 7g,h`).
- 🔑 **우리 쪽 접점**: 우리 `adhesion.json` 의 γ_SE 는 **UMA melt-quench 비정질 표면**인데,
  이 논문은 **결정질 (001) 두 종단**을 쓴다. 같은 대상을 다른 방식으로 만든 셈이라
  종단 정의를 비교할 수 있다 — 다만 **이 논문은 표면에너지를 계산하지 않는다**(§14-A).

---

## 5. 계면 6종 지도 — 무엇을 어디에 붙였나

`Fig. S27`(SI p.24 도식)이 이 지도다. 논문이 계산한 계면:

| # | 계면 | 결과 그림 | 우리 관심 |
|---|---|---|---|
| 1 | **양극 / SE** | `Fig. 1`(화학) · `Fig. 2`(전기화학, LPSCl) · `Fig. S3–S8`(나머지 6 SE) | ★★ 축 B |
| 2 | **SE / 중간층(interlayer)** | `Fig. 3`(화학) · `Fig. S9–S15`(전기화학) | ★★ B₂O₃·산화물 개질 |
| 3 | **SE / 코팅(coating)** | 위와 같은 그림(둘을 한 축에 몰아 그린다) | ★ |
| 4 | **양극 / 중간층** | `Fig. 4` | ○ |
| 5 | **양극 / 코팅** | `Fig. 4`(같이) | ○ |
| 6 | **a-Li_xSi / SE** | `Fig. 5`(화학) · `Fig. S16–S22`(전기화학) · `Fig. 6–8`(kinetics) | ★★ 축 E(환원/음극) |

⚠ **"중간층"과 "코팅"을 논문이 구분해 놓고는 같은 그림에 같이 그린다.** 정의는
*"interlayer = 전극과 SE 사이에 끼운 층(양극쪽 버퍼 + 음극쪽 보호층), coating = 입자 표면 코팅"*
인데, 계산상으로는 **둘 다 그냥 2성분 접촉**이라 구분이 결과에 반영되지 않는다.

**Table 1 재료 목록 (전수)**
- **SE(7)**: Li₃PS₄ · Li₇P₃S₁₁ · **Li₆PS₅Cl** · Li₄GeS₄ · Li₄SnS₄ · Li₁₀SnP₂S₁₂ · Li₁₀GeP₂S₁₂
- **양극(20)**: Li₂S · S₈ / Li₃V₂(PO₄)₃ · LiV₂(PO₄)₃ · LiFePO₄ · FePO₄ · LiMnPO₄ · MnPO₄ /
  LiNi₀.₅Mn₁.₅O₄(LNMO) · Ni₀.₅Mn₁.₅O₄(NMO) · LiMn₂O₄ · MnO₂ /
  LNCA · L₀.₅NCA · LNMC · L₀.₆₆NMC · LiNiO₂ · NiO₂ · LiCoO₂ · Li₀.₅CoO₂
- **중간층/코팅(≈70)**: 이원 산화물(Y₂O₃·CuO·RuO₂·SnO₂·HfO₂·ZnO·Fe₂O₃·CeO₂·MgO·ZrO₂·TiO₂·Al₂O₃·SiO₂·Li₂O·ZnAl₂O₄) /
  Li 다성분 산화물(Li₂MoO₄·Li₂SiO₃·Li₂TiO₃·Li₂WO₄·Li₂ZrO₃·**Li₃B₁₁O₁₈**·**Li₃BO₃**·Li₃NbO₄·Li₃VO₄·LiB(C₂O₄)₂·LiTaO₃·Li₄Ti₅O₁₂·LiAlO₂·LiNbO₃·Li₂PO₂N·LiNO₃·Li₄SiO₄·Li₀.₅La₀.₅TiO₃) /
  이원 할라이드(BaF₂·ZrF₄·ZnF₂·FeF₃·YF₃·PrF₃·CaF₂·CeF₄·NiF₂·SmF₃·LaF₃·MgF₂·AlF₃·**LiF·LiCl·LiBr·LiI**) /
  인산염(Co₃(PO₄)₂·FePO₄·Ni₃(PO₄)₂·LaPO₄·YPO₄·AlPO₄·Mn₃(PO₄)₂·TiPO₄·**LSPO**·**LATP**·Li₃PO₄·LiH₂PO₄) /
  이원 황화물(ZnS·ZrS₂·**SiS₂**·TiS₂·Sc₂S₃·Li₃BS₃·CdS·La₂S₃·HfS₂·Li₃PS₄·**Li₂S**·Li₂Se) /
  기타(TiN·AlN·Li₂CO₃)
- **음극(6)**: a-Li₂₂Si₅(=**Li₄.₄₀Si**) · a-Li₁₃Si₄(=**Li₃.₂₅Si**) · a-Li₇Si₃(=Li₂.₃₃Si) ·
  a-Li₁₂Si₇(=Li₁.₇₁Si) · a-LiSi(=Li₁.₀₀Si) · a-LiSi₂(=Li₀.₅₀Si) [+ 열역학에는 x=0.00 = 순수 Si 도 포함]

⚠ **B₂O₃ 는 이 목록에 없다.** 가장 가까운 것이 **Li₃BO₃ · Li₃B₁₁O₁₈ · LiB(C₂O₄)₂ · Li₃BS₃** 다.
우리 `+B₂O₃` 계를 이 논문으로 직접 뒷받침할 수 없다(§14-E).

---

## 6. §2.2 결과 — 양극/SE 계면

**핵심 주장 3개**
1. **인산염·황화물 양극이 산화물 양극보다 황화물 SE 와 훨씬 안전하다.**
   0.00 ~ −261 vs −175 ~ −963 meV/atom. 근거는 **결합 화학**:
   인산염의 **P–O 공유결합이 강해** 반응성이 낮고, 황화물 양극은 **SE 와 화학적으로 닮아** 구동력이 없다.
   반대로 산화물은 **양극의 O 와 SE 의 S 사이 화학퍼텐셜 차가 커서** 상호확산이 일어나고
   **Li₂S · TM 황화물 · TM 산화물**이 생긴다.
2. **층상 산화물이 스피넬 산화물보다 나쁘다.** 스피넬이 더 견고한 3D 골격(Li 사면체 / TM 팔면체)이라
   구조적 차이가 계면 반응성에 반영된다는 설명. 실험(refs 37–38)과 정합.
3. **충전(탈리튬)상태가 방전상태보다 항상 더 음수다.** 이유 둘 — (i) TM 산화수가 높아짐,
   (ii) Li 제거로 **공공이 늘어 구조가 불안정해짐**.

**부피변화 서사 (§2.2 후반)** — 논문에서 가장 물리적으로 촘촘한 문단
- **고전압 = 팽창**: Li 가 빠져나가 구조가 재배열되고 **몰부피가 큰 새 상**이 생긴다.
  예 — NiO₂ + LPSCl @ 고전압 → **NiP₄O₁₁ 131 · SOCl₂ 72 · Ni(PO₃)₂ 65 cm³/mol**.
- **저전압 = 수축**: Li 를 받아들여 **치밀한 상**이 생긴다.
  예 — LiNiO₂ + LPSCl @ 저전압 → **Ni₃S₂ 40 · Li₂SO₄ 52 · Li₃PO₄ 48 · LiCl 21 cm³/mol**.
- **기체 생성(SO₂·O₂)도 수축에 기여** — ⚠ 단 **기체 부피를 0 으로 놓는다**(반응대 이탈 가정).
- 해석: **+ΔV → 응력·균열**, **−ΔV → 계면 공극**.

**세 가지 열화 경로 (§2.2 끝 · 이 논문의 개념적 기여)**
청록 점(§0.5-⑤)의 유무로 갈린다.
- (i) **계면반응이 전부 지배** — 예: **LNCA · L₀.₅NCA / LPSCl** 은 2–4.5 V **전 구간에서 계면반응 지배**.
- (ii) **물질 자기분해가 지배** — 예: **Li₂S / LPSCl** 은 2.0–4.5 V 전 구간에서 **각자 혼자 무너지는 게 더 유리**.
  또 3.75 V 에서 **LPSCl 자기분해가 MnO₂ 와의 계면반응보다 더 음수**.
- (iii) **둘의 혼합** — 저전압에서는 계면반응이, 고전압에서는 자기분해가 이기는 식으로 전압에 따라 바뀐다.
🔑 이건 **`zhu2015` 의 "kinetic 과전압 vs 부동태화" 이분법에 대응되는 열역학판 삼분법**이고,
우리 산화안정 4축 서술에 **한 칸 더 붙일 수 있는 언어**다(§14-B).

---

## 7. §2.3 결과 — SE / 중간층 · 코팅

| 재료군 | 황화물 SE 와의 화학 반응에너지 | 논문의 이유 |
|---|---|---|
| **이원 황화물** (ZnS·ZrS₂·SiS₂·TiS₂·Sc₂S₃·Li₃BS₃·CdS·La₂S₃·HfS₂·Li₂S·Li₂Se) | **최고 안정** | 화학적 환경이 같다 |
| **인산염** · **이원 할라이드** | 강한 안정 | P–O 공유결합 · 금속 할라이드의 이온결합 |
| **이원 산화물 + Li 다성분 산화물** | **0 ~ −677 meV/atom (폭이 넓다)** | 물질마다 다르다 |
| ↳ 좋은 쪽 | **Al₂O₃ · SiO₂ · HfO₂** | |
| ↳ 나쁜 쪽 | **CuO · RuO₂** | |

**전기화학 (`Fig. S9–S15`)**: 저전압에서는 SE/중간층 반응에너지가 **거의 0**, 전압이 오르면 커진다.
양극/SE 와 **같은 삼분법**(계면반응 지배 / 자기분해 지배 / 혼합)이 여기서도 성립.
부피는 **고전압에서 크게 팽창**, 저전압에서 약간 팽창 또는 음수.

**`Fig. S11` (LPSCl / 중간층 · 코팅, 전기화학) 실물 판독** — 우리가 직접 본 것
- **Li₂O 열이 전 전압에서 새까맣다** = LPSCl 중간층으로 **최악**. (그런데 Li₂O 는 Li 금속 쪽
  부동태층의 대표선수다 — **어느 쪽 계면이냐에 따라 정반대**라는 뜻. 논문은 이 대비를 안 짚는다.)
- **LiNO₃ · Li₂S · Li₂Se 열도 고전압에서 어둡다.**
- **Al₂O₃ · SiO₂ · LiF · LiCl · LiBr · LiI · 대부분의 불화물**은 저전압에서 옅다(안정).
- **Li₃BO₃ · Li₃B₁₁O₁₈** (우리 B₂O₃ 의 최근접 이웃)은 **중간군** — 나쁘지도 특별히 좋지도 않다.
  ⚠ figure-read 정성 판독이고, **논문이 이 셋을 본문에서 한 번도 언급하지 않는다**.

---

## 8. §2.4 결과 — 양극 / 중간층 · 코팅

- **이원 산화물 · Li 다성분 산화물 · 이원 할라이드 · 인산염**: 양극과도 **작은 음수**뿐 → 좋다.
- **황화물 · 질화물**: 양극(특히 산화물 양극)과 **반응성이 높다**.
- 🔑 **이 논문의 실무적 결론 한 줄**:
  > **"SE 와 잘 맞는 것(황화물)과 양극과 잘 맞는 것(산화물·할라이드·인산염)이 서로 다르다.
  > 코팅은 양쪽을 다 봐야 한다."**
  ⇒ **황화물 코팅은 SE 쪽에서 1등이지만 양극 쪽에서 꼴찌**다. 이 비대칭이 §2.3 과 §2.4 를
  따로 계산한 이유이고, 발표에서 이 논문의 "왜 굳이 다 계산했나"에 대한 답이 된다.

---

## 9. §2.5 결과 — a-Li_xSi / SE (음극쪽 열역학)

- **Si 가 많을수록(= x 가 작을수록) 반응에너지가 덜 음수** = 계면이 안정해진다. `Fig. 5` 실물에서
  **왼쪽(x=4.40)이 어둡고 오른쪽(x=0.50, 0.00)이 밝다** — 방향이 그림에서 명확하다.
- ⚠ **본문 §2.5 첫 문장이 이 방향을 거꾸로 쓴다** (*"as x increases"*). 초록·`Fig. 5` 와 모순 → §19-1b.
- **부피**: 높은 x 에서 **음수(수축)**, x 가 내려가며 크기가 줄어 **x = 1.00~0.50 에서 최소**,
  그 아래(**x = 0.00 = 순수 Si**)에서는 **팽창(그림에서 파랑)**. 원인은 **SiS₂ 생성**(부피 큰 구조).
- **전기화학 (`Fig. S16–S22`)**: **0 – 2.5 V** 범위(Li_xSi 의 창이 좁아서)에서 평가.
  반응에너지가 **전 구간 크게 음수** — 즉 **음극 계면은 열역학적으로 구제 불능**이고,
  실제로 쓸 수 있는 이유는 **부동태화/kinetics** 때문이라는 게 자동으로 따라온다.
  (논문은 이 함의를 명시적으로 쓰지 않는다.)
- **LPSCl 행은 7종 SE 중 상대적으로 밝은 편** — Li₃PS₄·Li₇P₃S₁₁ 보다 a-Li_xSi 와 덜 반응한다
  (figure-read 정성). Li₄GeS₄·Li₄SnS₄ 는 x=0.00 에서 거의 0.

---

## 10. §2.6–2.8 결과 — kinetics (논문의 두 번째 축)

**모델 선택**: 열역학에서 "Si 를 넣으면 안정해진다"가 나왔으니, **a-Li_xSi + 결정질 Li₆PS₅Cl**
한 계만 골라 AIMD 로 판다. (**나머지 6종 SE 와 20종 양극에는 AIMD 가 없다** — 이 논문 kinetics 는
**LPSCl 전용**이다.)

### 10a. 벌크 (§2.7 전반)
- **Li₆PS₅Cl: Ea 0.30 eV, σ_300K 0.65 mS/cm** — *"aligning well with experimental results [46–48]"*.
- **a-Li_xSi**: Ea 가 x 감소와 함께 **먼저 내려갔다가(0.27→0.26→0.26) 다시 올라간다(0.30→0.35→0.42)**.
  σ 는 반대. **x = 3.25 에서 Ea 최저·σ 최대**(논문은 "4.25"라 쓴다 — 오타).
- **기구**: Si 를 조금 넣으면 **구조적 이질성**이 생겨 여분의 공간·경로가 열린다.
  x 가 더 내려가면 **Si 클러스터/Si 네트워크**가 자라서 연속적인 Li 경로를 끊는다.
  → 근거로 **`Fig. S26` (Si–Si 배위수가 x 감소와 함께 단조 증가: 0.45 → 3.5)** 를 든다.
  ✅ 이 근거는 실제로 그림에서 깨끗하게 보인다(우리가 확인).

### 10b. 슬랩/표면 (§2.7 후반)
- **a-Li_xSi 표면은 벌크보다 느리거나 같다** (+0.02 ~ +0.08 eV).
  이유: `Fig. 7` 의 **Li/(Li+Si) 프로파일** — 진공 쪽 표면에 **Li 가 몰리고 Si 가 그 밑에 깔린다**.
  이 층상 분리가 표면 Li 이동을 막는다. 선행 vacuum/Li_xSi/Cu 계 관찰(ref 52)과 정합.
- **Li₆PS₅Cl 표면은 벌크보다 빠르다**: **slab-1(Li-rich (001)) 0.23 eV** < **slab-2(S-rich) 0.28 eV** < 벌크 0.30 eV.
  이유: **표면 Li 의 저배위(under-coordination)** → 자리 간 hopping 이 잦아진다.
  slab-2 는 Li 가 S 층 밑에 묻혀 있어 경로가 제한 → 그래도 벌크보다는 빠르다.

### 10c. 계면 (§2.8)
- **`Fig. 8` 배위수 시계열 (298 K, 5 ps 평균)** — 이 논문에서 "무슨 일이 일어나는가"를 보여주는
  **유일한 원자수준 증거**다. 우리가 직접 판독한 것:

| 쌍 | Li/LPSCl (기준) | Li₄.₄₀Si/LPSCl | Li₀.₅₀Si/LPSCl |
|---|---|---|---|
| **P–S** | **2.4 → 0.6** (붕괴) | 3.05 → 2.15 | **3.7 → 3.7 (변화 없음)** |
| **Li–P** | **4 → 7.4** (신생) | 2 → 3.8 | 0.8 → 0.8 |
| **Li–S** | 4.6 → 5.8 | 4.5 → 4.9 | 3.3 → 3.3 |
| **Li–Cl** | 3.4–4.3 **진동만** | 진동만 | 진동만 |
| **Si–Si** | — | ≈0.55 → 0.7 | **≈3.5 (일정)** |
| **Si–Li** | — | 9 → 8 | **≈2.6** |
| **Si–S / Si–P / Si–Cl** | — | **≈0** (Si–P 만 35 ps 후 ≈0.06) | **≈0** |
> 전부 figure-read (본문에 수치표 없음).

- **해석 (논문)**: 순수 Li 는 **PS₄³⁻ 를 부순다**(P–S 급감, Li–S/Li–P 급증). **Si 를 넣으면 그게 줄고,
  Si 가 많을수록 더 줄어든다.** Li–Cl 은 계속 진동만 한다(반응 안 함). Si–Si 는 늘고 Li–Si 는 줄지만
  Li–Si 배위수는 여전히 높다(*"ranging from 4 to 9"*) → **강한 Si–Si·Li–Si 결합이 계면을 안정화**한다.
- ⚠ **우리가 잡은 것 3개**:
  ① *"ranging from 4 to 9"* 는 **Li₀.₅₀Si(≈2.6)를 뺀 서술**이다 (figure-read). 6종 중 1종이 범위 밖.
  ② **t=0 의 P–S 배위수가 3.0–3.7 이다.** 온전한 PS₄³⁻ 라면 4 여야 한다. 컷오프 선택 때문으로 보이지만
     **컷오프 값이 SI 어디에도 없다** → 절대 배위수는 못 쓴다. **변화량만 쓸 수 있다.**
  ③ **Si–S ≈ 0** 은 §2.5 의 SiS₂ 서사와 **정면으로 안 맞는다**(§19-8).

- **계면 Ea**: 6조성 × 2 슬랩 = 12개 전부 **0.10 – 0.30 eV**, **양쪽 벌크보다 낮다**.
  최저는 **Li₄.₄₀Si/LPSCl-2 = 0.10 eV**.
- **논문의 설명 3단**: (i) a-Li_xSi 표면에 Li 가 몰려 **가동 Li 저장고**가 생긴다,
  (ii) 결정질 LPSCl 의 **48h 자리가 부분점유**라 빈 hopping 자리가 널려 있다,
  (iii) **비정질 합금 ↔ 결정질 SE 의 원자배열 부정합**이 유리한 경로를 만든다.
  ⇒ ref 60 (MLFF-MD, 계면상 σ = 27.2 mS/cm) 과 정합한다고 주장.

---

## 11. ★★★ 상(phase)별 정밀 해부 — 이 digest 의 본체

> **읽는 법**: 각 절은 **「사실 기록」**(digest 의 정본)과 **「🎤 발표」**(세미나용 안내)로 나뉜다.
> ⛔ **두 소절을 섞지 마라.** 발표 소절의 문장은 *말하기 편하게 다듬은 것*이고,
> 인용·원고에 쓸 수 있는 것은 사실 기록 쪽이다.

### 11.0 먼저 — 이 논문에서 "상"이 무엇이고, 배정 근거가 무슨 종류인가 ★★

**이 논문의 모든 상 배정은 단 하나의 근거에서 나온다: Materials Project convex hull 위의 열역학 평형 계산.**
XPS 도 XRD 도 TEM 도 EIS 도 **없다.** 그러니 상마다 "무슨 근거로 그 상인가"를 물으면
**답은 전부 같다** — 그래서 이 논문의 상 배정이 강한 곳과 약한 곳은 **화학마다가 아니라 방법 전체가
공유하는 한계**로 갈린다.

| 근거 종류 | 이 논문에 있나 | 나오는 곳 |
|---|---|---|
| **DFT 상평형(pseudo-binary)** | ✅ **유일한 근거** | `Table S2` (양극/SE 만), `Fig. 1`·`Fig. 3`–`Fig. 5` |
| **DFT 상평형(grand-potential, 전압)** | ✅ | `Fig. 2`·`Fig. S3–S22` — ⛔ **단 산물 이름은 안 적는다**(§19-4) |
| **AIMD 궤적(배위수)** | △ **a-Li_xSi/LPSCl 한 계만**, 80 ps | `Fig. 8` |
| XPS 결합에너지 | ❌ | — |
| XRD 피크 | ❌ | — |
| TEM/cryo-TEM 두께 | ❌ | — |
| EIS 등가회로 / R_interface | ❌ | — |
| 전자전도도 측정·계산 | ❌ | — |
| 성장속도 / 시간의존 | ❌ (AIMD 80 ps 를 제외하면) | — |

⇒ **이 논문에서 "두께 · 성장속도 · 저항 기여"를 묻는 질문의 답은 전부 `n/a` 다.**
그것들이 필요하면 `deng2026`(R_CEI 6.1 → 22.9 Ω, DRT) · `zuo2022`(SIMS 깊이) · `qian2026`(cryo-TEM 25 nm)
같은 **실험 digest 로 가야 한다.**

#### 11.0a ★ 우리가 만든 표 — Li₆PS₅Cl 쪽 산물 빈도 (`Table S2` 18행 전수 집계)

> ⚠ **이 집계는 논문의 진술이 아니라 우리가 Table S2 를 센 것이다.** 논문은 이 통계를 내지 않는다.
> LPSCl 이 양극 18종과 만나는 18개 행에서 각 산물이 몇 번 나오는지.

| 산물 | 등장 / 18 | 성격(⚠ 우리 배경지식 — 이 논문은 판정하지 않는다) |
|---|---:|---|
| **LiCl** | **14** | 넓은 밴드갭 절연체 · Li⁺ 전도 나쁨 → **부동태 후보** |
| **Li₃PO₄** | **12** | 절연체 · 박막 SE 로 쓰이는 정도의 Li⁺ 전도 → **가장 "좋은" 산물** |
| **Li₂SO₄** | **10** | 절연체 · 고온상은 초이온전도체지만 상온은 아님 |
| **Li₂S** | **7** | 절연체 · Li⁺ 전도 매우 나쁨 → **부동태이되 저항 유발** |
| **Ni₃S₂** | **7** | ⚠ **금속성** → **혼합전도 위험** |
| **Co₉S₈** | 5 | ⚠ **금속성** |
| **MnS₂** | 5 | 반도체 |
| **MnO** | 5 | 절연/반도체 |
| **Li₄P₂O₇** | 4 | 절연체 |
| **Mn₂PClO₄** | 3 | ⚠ **비상용 화합물** — 배정 신뢰도 낮음(§11.8) |
| **LiPO₃** | 2 | 절연체 |
| FeS₂ · FePS | 2 | ⚠ FeS₂ 반도체 / **"FePS" 는 조성식이 이상하다**(§11.5) |
| Ni₃S₄ · Co₂NiS₄ · Li₂Mn(SO₄)₂ · LiAlO₂ · Li₅AlO₄ · LiMnO₂ · Li₂O · NiO · NiCl₂ · Ni₃(PO₄)₂ · Li₂MnP₂O₇ · MnPS₃ · MnP₄ · P₄S₇ · P₄S₃ · P₄S₉ · V₂PS₁₀ · VS₂ · **금속 Ni** | 각 1–2 | |

🔑 **한 줄 결론**: **LPSCl 이 산화물 양극과 만나면 열역학적 종착점은
`LiCl + Li₃PO₄ + Li₂SO₄ + Li₂S + (TM 황화물)` 이다.** 앞의 넷은 절연체(부동태 후보),
마지막 하나가 **금속성**이라 문제다. **이 논문은 그 마지막 한 칸의 위험을 전혀 말하지 않는다.**

🔗 **외부 교차검증 (우리 repo)**
- `xiao2019_cathode_coating_screening` §"NCM/LPSCl": 만충 = **Ni₃S₂, Li₂SO₄, Li₂S, LiCl, MnS, Co₉S₈, Li₃PO₄**
  → **Wang 2026 과 사실상 동일**. 서로 다른 해(2019 vs 2026)의 MP hull 로 **같은 답**이 나온 것 = 강한 재현성.
- `zuo2022_chlorination_cathode_interface` (**SIMS 실측**): **Li₃PO₄ · Li₂S · LiCl · Li₂SO₄ · Co₉S₈**
  → **계산 4종 + Co₉S₈ 가 실험으로 검출됨.** 즉 **이 논문의 상 목록 자체는 외부 실험 지지가 있다.**
- 우리 `oxidation_stability.json` `nd2o3_interface_reactivity` (vs LiCoO₂): **Li₃PO₄ · Li₂S · LiCl · Li₂SO₄ · 폴리설파이드**
  → **우리 계산도 같은 4종을 낸다.** ✅ **이 논문의 산물 화학은 우리 것과 1:1 로 맞는다.**

---

### 11.1 상 ① — **LiCl** (LPSCl 산물 1위, 14/18)

#### 사실 기록
- **어디서 생기나**: LPSCl 이 **거의 모든 산화물·인산염 양극**과 만날 때. 인산염(LFP·LMP·LVP)에서도,
  층상(LNCA·LNMC·LiNiO₂·LiCoO₂)에서도, 스피넬(LMO·LNMO)에서도 나온다. **전압 조건 무관**
  (`Table S2` 는 화학반응 = 0 V 조건이지만, 본문 §2.2 의 저전압 LiNiO₂ 사례에도 LiCl 이 있다).
- **근거의 종류**: **DFT 상평형뿐.** LPSCl 의 Cl 이 갈 곳이 LiCl 밖에 없어서 나오는,
  거의 **화학량론적으로 강제되는** 결과다 — 그만큼 **배정이 단단하다**.
- **몰부피**: **21 cm³/mol** (본문 명시, LiNiO₂/LPSCl 저전압 산물 4종 중 **가장 작다**)
  → **−ΔV/V(수축·공극)에 가장 크게 기여**하는 성분.
- **전자/이온 전도**: ⛔ **이 논문에 없음.** (배경지식: 넓은 갭 절연체, Li⁺ 전도 낮음.)
- **두께·성장속도·저항**: **n/a** — 논문에 없음.
- **좋은 상인가**: **양면.** 전자절연이라 부동태에 유리하지만, Li⁺ 전도가 낮아 저항을 만든다.
  ⚠ **논문은 어느 쪽으로도 판정하지 않는다.**
- **논증에서의 역할**: 사실상 **없다.** 논문 본문은 LiCl 을 **몰부피 목록에서 한 번** 언급할 뿐이고,
  Cl 이 계면 화학을 어떻게 바꾸는지는 **논의하지 않는다**. `Table S2` 에서 14번 나오는데도.
- ⛔ **배정이 얼마나 단단한가**: **단단하다**(화학량론적 강제 + `xiao2019`·`zuo2022` 로 이중 확인).
  **다만 "언제·얼마나" 는 전혀 모른다.**

#### 🎤 발표
1. **한 문장**: *"LPSCl 을 어느 산화물 양극에 붙이든, 열역학은 항상 LiCl 을 내놓는다 — 18개 조합 중 14개."*
2. **띄울 것**: `Table S2` (SI p.26 의 Li₆PS₅Cl 블록). **LiCl 이 들어간 행을 손으로 세면서** 보여준다.
   히트맵이 아니라 표를 띄우는 게 이 슬라이드의 요점 — "색이 아니라 이름을 보자".
3. **막히는 용어**: **"부동태화(passivation)"** = 전자가 못 통하는 얇은 층이 생겨 반응이 스스로 멈추는 것.
   **"혼합전도 계면상(MCI)"** = 이온·전자가 둘 다 통해서 분해가 안 멈추는 것. LiCl 은 전자를 안 통하니
   앞쪽 후보 — **단 이건 이 논문이 아니라 `zhu2015` 의 판정이다.**
4. **논증에서의 역할**: 사실상 **장식**이다. 빼도 논문의 결론은 안 무너진다.
   → 발표에서는 오히려 **"논문이 안 쓴 것"의 예**로 쓰는 게 정직하고 재미있다.
5. **나올 질문**: *"LiCl 이 생기는 게 좋은 거예요 나쁜 거예요?"*
   → **논문은 답 안 한다.** 답하려면 두 축을 나눠야 한다 —
   **전자 차단(좋다) vs Li⁺ 저항(나쁘다)**. 이 논문에는 **두 축의 데이터가 다 없다.**
6. **우리 것과**: 우리 grand-potential 산화 onset 반응식이 **`Li₆PS₅Cl → Li₃PS₄ + LiCl + S + 2Li⁺ + 2e⁻`** 로
   LiCl 을 내놓는다(`our_dft_baseline.md`). 그리고 **modelc(Cl-rich)는 같은 onset 에서 LiCl 을 1.6배 더 낸다** —
   즉 **Cl 을 늘리면 계면에 LiCl 이 더 쌓인다**는 것이 우리 쪽 정본 결과다. 이 논문은 그 전후를 못 본다
   (LPSCl 조성이 하나뿐).

---

### 11.2 상 ② — **Li₃PO₄** (12/18) — 논문 산물 중 **유일하게 "좋다"고 말할 근거가 있는 상**

#### 사실 기록
- **어디서**: LPSCl + **산소를 가진 양극 전부**. 인산염 양극(LFP·LMP·LVP)에서도,
  층상/스피넬 산화물에서도. **P(SE 쪽) + O(양극 쪽)의 결합이 열역학적 종착점**이라는 뜻.
- **근거**: DFT 상평형. **`xiao2019`(계산)·`zuo2022`(SIMS 실측)·우리 `interface_reactivity`(계산)
  세 곳에서 독립 확인** — 이 논문의 산물 중 **가장 많이 교차검증된 상**이다.
- **몰부피**: **48 cm³/mol**.
- **전자/이온 전도**: ⛔ 이 논문에 없음. 🔗 `xiao2019` digest 는
  *"Li₃PO₄ 자체가 V_ox 4.22 V · σ ~10⁻⁷ (부분결정)로 코팅/박막 SE 실적 — **자기제한 passivation 후보**"*
  라고 적는다. **그 문장의 출처는 xiao2019 이지 이 논문이 아니다.**
- **두께·성장속도·저항**: **n/a**.
- **좋은 상인가**: **좋다.** 전자절연 + 어느 정도의 Li⁺ 전도 + 4 V 대까지 산화 안정
  (← 이 세 성질 전부 **외부 근거**).
- **논증에서의 역할**: ★ **간접적으로 크다.** 논문 §2.2 의 *"인산염 양극이 안전한 이유는 P–O 공유결합"* 과
  §2.4 의 *"인산염 코팅이 좋다"* 가 결국 **"P–O 결합이 만들어지는 방향으로 반응이 끝난다"** 는
  같은 이야기이고, Li₃PO₄ 가 그 종착점이다. **이 상이 없으면 논문의 "인산염이 좋다" 서사에
  화학적 실체가 사라진다.**
- ⛔ **배정 신뢰도**: **이 논문에서 가장 단단하다.** 계산 3건 + 실험 1건 일치.

#### 🎤 발표
1. **한 문장**: *"황화물 SE 와 산화물 양극이 만나면 인이 산소를 잡아 Li₃PO₄ 로 끝난다 —
   그리고 그건 우리가 원하는 상이다."*
2. **띄울 것**: `Table S2` 의 LiNiO₂·LiCoO₂ 행 (SI p.26) + 본문 §2.2 의 몰부피 문장(48 cm³/mol).
   **`Fig. 1` 의 인산염 열이 노란 것**과 나란히 놓으면 "왜 인산염 양극이 안전한가"가 한 화면에 들어온다.
3. **막히는 용어**: **"P–O 공유결합이 강하다"** = P⁵⁺ 가 O 를 세게 잡아 PO₄³⁻ 가 통째로 안 깨진다.
   반대로 **PS₄³⁻ 는 S 를 덜 세게 잡아** 잘 깨진다 — 그게 `Fig. 8` 의 P–S 붕괴다.
   **같은 P 인데 파트너가 O 냐 S 냐로 운명이 갈린다** — 이게 이 논문 전체를 관통하는 한 줄이다.
4. **논증에서의 역할**: **"인산염이 좋다"(결론 1)의 화학적 실체.** 빼면 결론이 근거 없는 경향 진술이 된다.
5. **나올 질문**: *"계산이 Li₃PO₄ 라고 했다고 진짜 Li₃PO₄ 인가요?"*
   → **논문만 보면 방어 못 한다** (XPS·XRD 없음). **`zuo2022` 의 SIMS 가 phosphate 종을 실제로 잡았다**
   고 말하는 게 정답이다. 발표에서는 반드시 **출처를 갈아 끼우며** 답해야 한다.
6. **우리 것과**: 우리 `nd2o3_interface_reactivity`(vs LiCoO₂)도 **Li₃PO₄ 를 낸다.** 즉 **우리 파이프라인과
   이 논문은 같은 화학을 낸다** — 다만 우리는 아직 **ΔE_rxt 절대값(meV/atom)을 산출·병기하지 않았다**
   (`xiao2019` digest §7b 에서 이미 지적된 숙제).

---

### 11.3 상 ③ — **Li₂SO₄** (10/18) — "황이 산화되어 나간 자리"

#### 사실 기록
- **어디서**: LPSCl + **Ni·Co 층상 산화물** 및 **충전상태 산화물**(NMO·MnO₂·NiO₂·Li₀.₅CoO₂)에서
  특히 자주. **Li₂S 와 상보적**으로 나온다 — 같은 행에 둘 다 있는 경우도 있지만,
  **충전(탈리튬)될수록 Li₂S 가 빠지고 Li₂SO₄·Li₂O 가 들어온다**.
- **근거**: DFT 상평형. 🔗 `xiao2019` digest 가 **같은 패턴을 SI 실물로 확인**했다 —
  *"반충에서 Li₂O 가 등장하고 Li₂S 가 사라진다 … 양극이 탈리튬될수록 황이 sulfide 에서 산화된 형태로
  더 밀려나고 산소가 Li₂O 로 떨어져 나온다"*. **Wang 2026 의 `Table S2` 도 정확히 같은 방향**
  (Li₀.₅CoO₂ 행: Li₂S 없음 · Li₂SO₄ 있음 · **Li₂O 등장**).
- **몰부피**: **52 cm³/mol** (LiNiO₂ 저전압 산물 4종 중 **가장 크다**).
- **전자/이온 전도**: ⛔ 이 논문에 없음.
- **두께·성장속도·저항**: **n/a**.
- **좋은 상인가**: **나쁜 신호다.** S²⁻ → S⁶⁺ 는 **6전자 산화**이고, 그만큼 SE 가 소모됐다는 뜻이다.
  부피도 커서 응력에 불리하다.
- **논증에서의 역할**: 논문은 **이름만 적고 논의하지 않는다.** 그러나 §2.2 의 *"산화물 양극의 O 와
  SE 의 S 사이 화학퍼텐셜 차"* 서사의 **가장 극단적인 산물**이 바로 이것이다 — O 가 S 를 끝까지 산화시킨 결과.
- ⛔ **배정 신뢰도**: **단단하다** (계산 3건 + `zuo2022` SIMS 의 sulfate 종).

#### 🎤 발표
1. **한 문장**: *"Li₂SO₄ 가 나온다는 건 양극의 산소가 전해질의 황을 −2 에서 +6 까지 밀어붙였다는 뜻이다."*
2. **띄울 것**: `Table S2` 에서 **LiCoO₂ 행과 Li₀.₅CoO₂ 행을 나란히** (SI p.26 맨 아래 두 줄).
   *"충전되면 Li₂S 가 사라지고 Li₂O 가 들어온다"* 를 **두 줄 비교로** 보여준다.
   그리고 `Fig. 2` 에서 **같은 열의 위/아래 색차**를 가리킨다.
3. **막히는 용어**: **"산화수"** — S 가 −2(황화물) → 0(원소 S) → +6(황산염). 오른쪽으로 갈수록
   전해질이 더 많이 망가졌다는 뜻. **"화학퍼텐셜 차"** = 어느 원소가 어느 쪽에 있고 싶어하는지의 차이.
4. **논증에서의 역할**: 결론 ①("산화물 양극이 나쁘다")의 **가장 강한 화학적 증거**인데
   **논문이 안 쓴다**. 발표자가 대신 써 주면 논문이 좋아 보인다.
5. **나올 질문**: *"6전자 산화가 정말 일어나요? 속도가 있을 텐데."*
   → 정직한 답: **열역학이 그렇다는 것이지 속도는 이 논문에 없다.** 실제로는 표면 몇 nm 에서만
   일어난다는 게 실험(`zuo2022`·`deng2026`)의 그림이다.
6. **우리 것과**: 우리 산화 onset(2.256 V) 반응은 **원소 S(S⁰) 까지만** 간다 —
   `Li₆PS₅Cl → Li₃PS₄ + LiCl + S + 2Li⁺ + 2e⁻`. **S⁶⁺(황산염)까지 가려면 양극의 O 가 있어야 한다.**
   즉 **우리 ESW 계산(SE 단독)과 이 논문의 계면 계산(SE+양극)은 S 의 최종 산화수가 다르다** —
   같은 "산화안정" 이라는 말을 쓰지만 **다른 축**이다(§14-B).

---

### 11.4 상 ④ — **Li₂S** (7/18) — 방전상태에서만 나오는 상

#### 사실 기록
- **어디서**: LPSCl + **방전(리튬화)상태 층상/스피넬 산화물**(LNMO·LiMn₂O₄·LNCA·LNMC·L₀.₆₆NMC·LiNiO₂·LiCoO₂).
  **충전상태(NMO·MnO₂·NiO₂·L₀.₅NCA·Li₀.₅CoO₂) 행에는 거의 없다.**
- **근거**: DFT 상평형. `xiao2019` SI 실물 판독과 **패턴 일치**.
- **몰부피**: 논문에 없음 (LiNiO₂ 사례의 4종 목록에서 빠졌다).
- **전자/이온 전도**: ⛔ 이 논문에 없음. 🔗 `zhu2015` §6: **Li₂S 는 Li binary 중 0 V 안정 + 전자절연** →
  **부동태화의 대표 성분**. 단 Li⁺ 전도는 매우 나쁘다.
- **두께·성장속도·저항**: **n/a**. ⚠ 🔗 우리 repo 의 **`kim2026_li_argyrodite_sei_reactive_md`**
  (⛔ SSRN 프리프린트) 가 Li/argyrodite 계면의 "Li₂S-like SEI" 형성을 다루므로 대비할 수 있다.
- **좋은 상인가**: **부동태로는 좋고 저항으로는 나쁘다** — 전형적인 trade-off 상.
- **논증에서의 역할**: 논문 §2.2 는 Li₂S 를 **"부피 수축의 원인"** 으로만 쓴다
  (*"stable, more compact, and denser products, such as Li₂S"*). **부동태 논의는 없다.**
- **★ 별개 역할**: Li₂S 는 **양극이기도 하다**(Table 1 의 sulfide cathode). 그리고
  **`Fig. 2` 에서 Li₂S/LPSCl 은 2.0–4.5 V 전 구간이 "자기분해 지배"(청록 점)** 다 —
  *"only the decomposition of Li₂S and Li₆PS₅Cl, rather than any distinct interfacial reaction"*.
  즉 **Li₂S 는 산물이면서 동시에 "혼자 잘 무너지는 물질"** 이다. `Fig. S2` 의 Li₂S 창이
  **0 – 2.30 V**(figure-read)라 2.3 V 위에서는 반드시 산화된다.
- ⛔ **배정 신뢰도**: **단단**(계산 3건 + `zuo2022` SIMS).
  ⚠ 단 **"방전상태에만 나온다"** 는 우리가 표를 세어서 본 것이고 **논문은 이 규칙성을 진술하지 않는다.**

#### 🎤 발표
1. **한 문장**: *"Li₂S 는 방전상태에서만 나오는 산물이고, 동시에 2.3 V 위에서는 스스로 산화되는 물질이다
   — 한 물질이 산물이자 반응물이다."*
2. **띄울 것**: `Fig. S2` 의 **Li₂S 막대(0–2.3 V)** 와 **S 막대(2.33–6 V)** 가 **2.3 V 에서 맞닿는 것**.
   *"이 경계가 곧 황화물 SE 의 산화한계와 같은 자리"* 라고 가리킨다 (LPSCl 도 2.30 V 에서 끝난다).
3. **막히는 용어**: **"방전상태 = 리튬화 = Li 가 양극에 들어 있는 상태"**, 충전상태는 그 반대.
   계산에서는 **다른 물질**로 취급된다(LiCoO₂ vs Li₀.₅CoO₂).
4. **논증에서의 역할**: **열화 경로 삼분법(ii) "자기분해 지배"의 교과서 예시.**
   빼면 §2.2 끝의 삼분법이 예시 없는 분류가 된다.
5. **나올 질문**: *"Li₂S 가 부동태층이면 좋은 거 아닌가요?"*
   → **이 논문으로는 답 못 한다.** Li₂S 의 전자절연성은 `zhu2015` 의 결과이고,
   Li⁺ 저항 문제는 실험 쪽 이야기다. **"논문은 부피 이야기만 한다"** 고 정직히 말하는 게 맞다.
6. **우리 것과**: 🔑 **우리 산화 onset 이 S²⁻ 로 pin 되어 있다는 것**(comp1·modelc 둘 다 2.256 V,
   `our_dft_baseline.md`)과 **`Fig. S2` 의 Li₂S 상한 2.30 V 가 같은 자리**다.
   ⇒ **"황화물 SE 의 산화한계는 결국 S²⁻ 가 정한다"** 가 두 계산에서 독립적으로 나온다. ★ 축 B① 강화.

---

### 11.5 상 ⑤ — **전이금속 황화물군** (Ni₃S₂ 7 · Co₉S₈ 5 · MnS₂ 5 · Ni₃S₄ · Co₂NiS₄ · FeS₂ · MnPS₃ · "FePS")
> ★★ **이 논문에서 가장 위험하고, 가장 논의가 없는 상군**

#### 사실 기록
- **어디서**: LPSCl + **Ni·Co·Mn·Fe 를 가진 모든 양극**. Ni 계는 **Ni₃S₂**(방전) / **Ni₃S₄**(LNMO),
  Co 계는 **Co₉S₈**·**Co₂NiS₄**, Mn 계는 **MnS₂**·**MnPS₃**, Fe 계는 **FeS₂**·**"FePS"**.
- **근거**: DFT 상평형뿐. 🔗 `zuo2022` SIMS 가 **Co₉S₈ 를 실제로 검출**했다 —
  **이 상군에서 실험 지지가 있는 것은 Co₉S₈ 하나**다.
- **몰부피**: **Ni₃S₂ = 40 cm³/mol** (본문 명시). 나머지는 없음.
- **전자/이온 전도**: ⛔ **이 논문에 전혀 없음.**
  ⚠ **우리 배경지식**: Ni₃S₂(heazlewoodite)·Co₉S₈(pentlandite)는 **금속성**이다.
  ⇒ **혼합전도 계면상(MCI)** 이 되어 **분해가 안 멈춘다.**
  🔗 `zhu2015` §6: *"passivation 실패 = MCI … interphase 가 전자·이온 혼합전도 → 벌크로 계속 분해"*.
  🔗 `xiao2019` §"전자전도성 분해산물": *"코팅/황화물 계면의 TM 황화물(TiS₂ 등)은 전자전도 →
  혼합전도층 위험 ⇒ **코팅의 TM 함량 최소화 권고**"*.
- **두께·성장속도·저항**: **n/a**.
- **좋은 상인가**: ⚠⚠ **가장 나쁜 상군일 가능성이 높다.** 그런데 **이 논문의 반응에너지 지표는
  이 위험을 전혀 반영하지 않는다** — 반응에너지가 작아도 산물이 금속이면 실패한다.
- **논증에서의 역할**: 논문에서는 **"부피 수축의 원인" 목록의 일부**로만 쓰인다
  (*"denser products, such as Li₂S and different transition metal sulfides (e.g., FeS₂, MnS₂)"*).
  ⇒ **논문은 이 상군을 '치밀해서 좋은 것'처럼 취급한다.** 우리가 보기엔 정반대 신호다.
- ⛔ **배정 신뢰도 — 이 절에서 제일 중요한 문단**
  1. **화학적으로는 그럴듯하다**(TM + S 는 안정한 조합). `zuo2022` 가 Co₉S₈ 를 실측했으니
     **적어도 Co 계는 실재한다.**
  2. **그러나 "어느 다황화물이냐"는 hull 세대 의존이 크다.** Ni₃S₂ / Ni₃S₄ / NiS / NiS₂ 는
     에너지가 서로 가깝고 **MP hull 이 어느 해에 어떤 entry 를 갖고 있느냐로 답이 바뀐다.**
     `xiao2019`(2019년 hull) 와 이 논문(2026년 hull)이 둘 다 Ni₃S₂ 를 냈다는 건 좋은 신호지만,
     **논문 자신은 이 민감도를 한 번도 점검하지 않는다.**
  3. ⚠ **"FePS" 는 조성식이 이상하다.** `Table S2` 에 **LiFePO₄+Li₃PS₄ → "FePS"**,
     **FePO₄+LPSCl → "FePS"** 로 여러 번 나오는데, **FePS 라는 화학량론은 표준 상이 아니다**
     (FePS₃ 는 유명하지만 FePS 는 아니다). **MP 의 가설적 entry 이거나 표기 누락**으로 보인다.
     ⇒ **이 상은 인용하지 마라.**
  4. **전이금속 황화물의 전자구조를 이 논문이 한 번도 계산하지 않았다** — DOS 도 Bader 도 없다.
     "금속성이다"는 우리 배경지식이지 **논문의 결과가 아니다.**

#### 🎤 발표
1. **한 문장**: *"계면에서 니켈·코발트 황화물이 생긴다 — 그리고 그건 이 논문이 세는 반응에너지로는
   보이지 않는 종류의 나쁨이다."*
