Repository: yonghoon7153-source/Yonghoon-DEM-DFT

# 📚 LITDB — 문헌 단일 시스템 (**SE·DFT 축 + DEM·MPM 축, 두 트랙**)

> **앞으로 논문은 여기서만 본다.** 여러 곳(db/literature, kb/papers, db/properties, Excel)에 흩어진 문헌을 한 곳에서 생각·참고·비교하기 위한 통합 MD 시스템.

## 왜 트랙이 둘인가
`INDEX.md` 는 argyrodite 전해질 축이라 접촉역학·MPM·건식전극 digest 가 들어갈 자리가
없다. 그래서 한때 64편이 **어느 인덱스에도 없었다**(open_items #7). 축을 나눠 그 구멍을
닫았고, 한 분모로 세면 “159편 중 98편 미언급” 같은 **가짜 미결**이 나온다
(`comparison_vs_ours.md:8`). 분리는 실측 근거가 있는 결정이다 — 합치지 말 것.

⚠ 이 표의 **편수는 적지 않는다.** 손으로 쓴 수는 반드시 낡는다(README 자신이 세 번 틀렸다).
현재값은 `python3 tools/litdb/build_index.py --check` 로 본다.

File: litdb/papers/wang2026_lirich_mn_cathode_solid_state_review.md (part 1 of 2)
<!-- digest 표준 양식 (paper-level STANDALONE). 깊이 기준 = papers/li2026_na_sulfide_halide_interface_review.md
     2026-09-13 작성 (inbox #118 — 2026-09-13 5편 투입분 중 누락됐던 마지막 1편).
     ⚠ 이 편은 **양극(Li-rich Mn) 리뷰**다. 우리 캠페인은 **황화물 고체전해질(Li₆PS₅Cl)** 이다.
        접점은 "LRM 양극 ↔ 황화물/할라이드 SE 계면" 절(§3.2·§3.3·§4)에만 있고, 그 바깥은 남의 무대다.
        억지로 잇지 않았다 — §7·§8 에 **닿는 곳 / 안 닿는 곳**을 갈라 적었다. -->

# Recent progress and perspectives of lithium-rich manganese-based cathodes for high-energy-density solid-state batteries — Xinru Wang, Keke Gao, Chunwen Sun\* (*Chem. Commun.* 2026, Review Article)

> slug `wang2026_lirich_mn_cathode_solid_state_review` · DOI `10.1039/d6cc03421g` · type `리뷰 (자체 계산 0 · 자체 실험 0 · 전편 문헌 종합; refs 132 · Fig 1–15 · Table 1–2 · SI 없음)` · PDF `litdb/inbox/118. LiRichMn_Cathodes_HighEnergy_SolidState_REVIEW.pdf` (31 pp) · digested `2026-09-13` · status ✅ · 태그 **[외부]**

> elements: Li, Mn, Ni, Co, O, S, P, Cl, In, F, Zr, La, Ti, Al, B, Nb, Y, Hf, Ta, Ga, N, Cr, Ru, Ir, Sn, C, Si, H, Na, Zn
> methods: DFT, DOS, ESW, elastic, XPS, Raman

> ✅✅ **2026-09-22 — 이 digest 가 요청한 원출처 중 하나가 들어왔다 (2차 인용 → 1차 출처 승격).**
> **`ref 42` = `papers/du2022_lmro_lpscl_reversible_redox_assb.md`** (Du et al., *ACS Energy Lett.* **7**, 3006−3014 (2022))
> — §11-1 표의 **우선순위 1번**이자 §10 의 **F4**·§7b 가 *"원출처를 직접 digest 해야 센다"* 고 두 번 적어 둔 바로 그 논문.
> **동일 논문 확정**(서지·문장·`Fig. 7c` = 원문 `Fig. 2d` 세 갈래 대조). **승격 3건 / 승격 불가 2건**:
> · ✅ *"≈2.5 V 가역 산화분해 · 2.3 V 아래 환원"* → **방법 확정**(CV 0.1 mV/s, `(LPSCl+VGCF 90:10)/LPSCl/In–Li`, 27 °C, **2.0–4.8 V 창과 2.5–4.8 V 창을 따로 조립**) ⇒ **축 B① 데이터점으로 셀 수 있다** (⚠ 단 저자들의 *"above 2.5 V"* 는 **[Zhu15] 계산에서 온 기대값** — 독립 관측이 아니다)
> · ✅ *"244.5 mAh g⁻¹ · 1000사이클 83 %"* → **이 논문 값이 맞다** ⇒ **§10-a 의 `Table 1` 오배치(ref 66 행) 확정**
> · ✅ `Fig. 7c` σ·`C2/m` 자릿수 → **원문 본문값으로 승격**(σ_e `LRCo0` 3.44×10⁻⁹ → `@10LN` 7.36×10⁻⁵ S cm⁻¹ = **4 자릿수↑**). ⭐ **이 digest 의 figure-read 는 신뢰할 만했다** — σ 자릿수 정확 일치, `C2/m` 만 38→**≈26 wt%**(2 %p 차)
> · ⛔ **ref 93 의 "3722 Ω"** 와 ⛔ **ref 94 의 `SO₄²⁻`/`SO₃²⁻`/`P₂Sₓ` 비가역** 은 **이 논문이 아니다** — 여전히 원출처 미확보
>   (⭐ 단 **ref 94 의 주장을 Du 2022 의 `Fig. 3c,d` 가 독립적으로 지지한다** — 1000사이클 후 `SO₃²⁻` 168.5 eV 와 `PSₓOᵧ³⁻` 133.9 eV 주성분, **본문은 그것을 서술하지 않는다**)
> 🔑 **그리고 원문이 이 리뷰가 안 준 것을 준다**: 우리 산화 onset **2.256 V 의 괄호 검증** `2.0 V(된다) < 2.256 < 2.5 V(안 된다)`
> — `comparison_vs_ours.md` **§G** 참조. ⛔ **두 값을 *비교* 하지 말고 부등식으로만 쓴다.

> 🎤 **관련 발표**: 없음 (`litdb/talks/*.md` 인입 대기열에 이 논문 없음 — `lee2026_skku_mlip_materials_design.md` 대기열 6건 중 미포함)

> **저자**: **Xinru Wang**(석사과정, 1저자) · **Keke Gao**(박사 취득 직후) · **Chunwen Sun\***(교신)
> — 전원 **중국광업대학(베이징) 中国矿业大学(北京) 化学与环境工程学院**, Beijing 100083 · `csun@cumtb.edu.cn`
> · Sun 교수: 중국과학원 물리연구소 응집물질물리 박사(2006) → TU München · NRC Canada · **UT Austin 에서 John B. Goodenough 와 포닥(2010–2011)** → 현재 CUMTB 에너지저장재료·소자 그룹장 겸 **中西班牙能源材料联合实验室(China–Spain Joint Lab) 소장**. 논문 210편+ / 피인용 22,000+
> · 지원: **NSFC 52472271** + **국가중점연구개발계획 2023YFE0115800** · 이해상충 없음
> · 접수 **2026-06-01** / 수리 **2026-08-27** / 게재 **2026-09-09** · RSC *ChemComm* **Review Article**
>
> **데이터 가용성 문구(본문 말미, 원문)**: *"No new data were generated or analysed in this study.
> All data discussed are from previously published sources and are appropriately cited."*
> ⇒ **이 편의 모든 숫자는 재인용(소환의 소환)이다.** §4 에 원출처를 번호·서지로 되짚었다.

---

## 0. 이 digest 를 읽는 법 — 범위부터

### 0a. ⛔⛔ 최상위 취급 규칙 — **이건 양극 논문이다. 우리는 전해질을 한다.**

**우리 무대는 `Li₆PS₅Cl`(comp1) / `Li₅.₄PS₄.₄Cl₁.₆`(modelc) 리튬 아지로다이트 *고체전해질* 이다.
이 리뷰의 주인공은 `xLi₂MnO₃·(1−x)LiTMO₂` *양극활물질* 이고, 31쪽 중 전해질 얘기는 §3–§4 일부뿐이다.**

그래서 이 digest 는 다른 편들과 **연결 강도를 먼저 선언하고 시작한다**:

| 구간 | 쪽수(대략) | 우리 축과의 거리 | 취급 |
|---|---|---|---|
| §1–§2 LRM 구조·전기화학·고용량 기전·5대 난제 | 1–11 (≈10 pp) | 🔴 **거의 안 닿는다** — 산소 음이온 산화환원(anionic redox)은 우리 계에 없는 화학 | 맥락으로만. 단 **§2.3 의 "음이온 p 밴드 꼭대기가 산화를 결정한다" 논증 구조는 우리 S 3p 서사와 형태가 같다**(§7a) |
| §3.1 산화물 SE (Li₃PO₄·LLZO·LATP) | 11–13 | 🟡 간접 — 우리는 산화물을 안 한다. 단 **`Fig. 9c` 는 우리 `interface_reactivity` 와 같은 질문** | §4c·§7c |
| **§3.2 황화물 SE (Li₃PS₄·`Li₆PS₅Cl`)** | 13–15 | 🟢🟢 **여기가 접점의 본체** — `Li₆PS₅Cl` 이 실명으로 나오고 산화분해 전위·산물이 적힌다 | §7b |
| **§3.3 할라이드 SE (Li₃InCl₆·Li₃InCl₄.₈F₁.₂)** | 15–17 | 🟢 접점 — "Cl 이 깊어서 산화에 강하다" 프레임이 우리 Cl-rich 서사와 **같은 단어, 다른 뜻** | §7d ⚠ 혼동주의 |
| §3.4 준고체/고분자 | 17–18 | 🔴 무관 | `Fig. 12c` LSV 정의 논의만 |
| **§4 고에너지 LRM-ASSB 의 4대 난제** (활성화 부족 / 계면 부반응 / **공간전하층** / 물리적 부정합) | 19–21 | 🟢 접점 — **§4.2 가 `Li₆PS₅Cl` 분해산물, §4.3 이 SCL, §4.4 가 탄성계수** | §7b·§7e·§10-5 |
| §5 개질 전략 (도핑/산소적층/단결정/복합체/표면) | 21–25 | 🟡 방법 프레임만 | §8 |
| §6 머신러닝 | 25–27 | 🟡 **`Fig. 15b` 의 스크리닝 깔때기 문턱 4개가 우리 4축과 1:1 대응**(§4e) | §8 |
| §7 결론·전망 | 27–29 | 🟡 — | §11 |

**⇒ 한 줄로: 31쪽 중 우리에게 실제로 걸리는 것은 §3.2·§3.3·§4 의 대략 8쪽이다. 나머지 23쪽은 배경이다.
억지로 잇지 않았고, 안 닿는 곳은 안 닿는다고 §7f 에 명시했다.**

### 0b. 1저자가 물을 법한 다섯 가지 — 답 먼저

| # | 물음 | 답 (근거 절) |
|---|---|---|
| **1** | 이 리뷰에 **우리 `Li₆PS₅Cl` 수치**가 나오나 | 🟢 **나온다. 셋이다.** ① *"`Li₆PS₅Cl` 은 **≈2.5 V 이상에서 가역적 산화분해**를 겪고 폴리설파이드를 만들며, 그 폴리설파이드는 **2.3 V 아래 방전에서 환원**된다"*(§3.2, ref 42 = Du 2022 *ACS Energy Lett.*) ② *"`Li₂MnO₃` 상과 `Li₆PS₅Cl` 사이 **계면저항 3722 Ω**"*(§4.1, ref 93) ③ 분해산물 **SO₄²⁻·SO₃²⁻·P₂Sₓ**, **>4.4 V 에서 생성되고 2.0 V 방전 후에도 잔존 = 비가역**(§4.2 + `Fig. 13c`, ref 94). ⛔ **셋 다 재인용이고 방법 표기가 없다** — 우리 2.256 V 옆에 놓지 않는다 (§7b) |
| **2** | 리뷰가 쓰는 **"전기화학 창"** 이 우리 grand-potential ESW 와 **같은 양인가** | 🔴 **아니다. 이 편에는 grand-potential 계산이 한 번도 안 나온다.** `Table 2` 의 *"황화물 <3.0 V / 할라이드 >4.0 V / 산화물 wide / 고분자 <4.5 V"* 는 **출처도 방법도 없는 학급(class) 수준 일반화**다. 유일하게 방법이 붙은 창은 `Fig. 12c` 의 **LSV 실측**(고분자)뿐이다. ⇒ **우리 2.256 V 와 같은 표에 넣는 것 자체가 범주 오류** (§4a·§10-4) |
| **3** | 계산이 등장하나 · 어떤 종류인가 | 🟡 **등장하는데 전부 인용이고 9건뿐이며, 우리 도구와 겹치는 것은 사실상 2건**이다: **(A) `Fig. 15b` 의 HT-DFT 스크리닝 깔때기** — 문턱 4개(`E_hull=0` / `E_d≤2.8 V & E_c≥4.3 V` / `|ΔE|<100 meV/atom` / `E_a<0.5 eV`)가 **우리 4축과 1:1 대응** · **(B) `Fig. 9c` 의 소결 후 Rietveld 상분율** — 우리 `interface_reactivity` 와 **같은 질문의 실험판**. 나머지 7건(HSE06 O–O 이량화, Mn⁴⁺/Mn⁷⁺ 상도, Li–O–Li DOS, `Li₂MnO₃` gap 1.89 eV, FDMNES XANES, LLZO ML 스크리닝, 탄성계수 재인용)은 **우리 계와 무관하거나 값만 있고 방법이 없다** (§4) |
| **4** | ⛔ 우리 db 와 섞으면 안 되는 값 | **전부다.** 특히 **위험한 세 개**: (i) *"황화물 영률 **≈20 GPa**"*(§4.4, ref 99) — 우리 `E_VRH` **22.06 / 27.66 GPa** 와 **우연히 가깝다**. 방법(DFT? 실측? VRH?)·조성·출처 저널(중문 硅酸盐学报) 전부 불명 ⇒ **우연 일치는 면제가 아니라 부인 선언 대상** (ii) *"`Li₂MnO₃` 밴드갭 **1.89 eV**"*(§2.4, ref 43) — 우리 comp1 **2.066** / modelc **2.099 eV** 와 가깝지만 **완전히 다른 물질**(양극 산화물 vs 전해질 황화물)이고 functional 미표기 (iii) *"황화물 창 <3.0 V"* 를 우리 2.256 V 의 "확인"으로 읽는 것 — **정의가 없는 문장이라 확인이 못 된다** (§8b) |
| **5** | 이 편에서 **진짜로** 가져올 것 | **셋이다.** ① **`Fig. 15b` 스크리닝 문턱 4개** — 우리 Stage 파이프라인에 그대로 얹을 수 있는 *수치 문턱의 문헌 선례* ② **`Fig. 9c` 의 "대조 양극(NMC811)을 같이 소결해 반응성을 상대화" 설계** — 우리 `interface_reactivity` 가 항상 절대값으로만 말하는 약점의 처방 ③ **"열화 3분류(기계/화학/전기화학)를 전해질 족마다 다르게 배정" 프레임**(`Table 2` 마지막 3행) — 우리 축 B 4분할과 **직교하는 축**이라 겹치지 않고 붙는다 (§8a) |

### 0c. 본 그림 / 안 본 그림 (크로핑 **17장 중 8장 실독**)

- ✅ **본 것 (8)**: `Fig. 4`(O 1s XPS + O⁻/O²⁻ DOS) · `Fig. 5`(**Li–O–Li 비결합 O 2p 밴드도 + HSE06 O–O 이량화 경로**) · `Fig. 7`(**8패널 — 전도도·용량기여·dQ/dV·GITT·탭밀도**, 이 편에서 수치가 제일 많다) · `Fig. 9`(**Ga-LLZO 소결 상분율 파이 9개**) · `Fig. 12`(**LSV 전기화학창**) · `Fig. 13`(**S/P K-edge XAS·TOF-SIMS·SCL — 우리 축에 제일 가까운 그림**) · `Fig. 14`(**O2 vs O3 750사이클 + 탄소첨가제 ✓/✗ 표**) · `Fig. 15`(**HT-DFT 스크리닝 깔때기 + SOC 추정**)
- ⛔ **안 본 것 (7)**: `Fig. 1`(결정구조·XRD·SAED·HAADF 갤러리) · `Fig. 2`(충방전 곡선 4패널) · `Fig. 3`(DEMS O₂ 발생 + 상도 + 계면 모식도) · `Fig. 6`(Mn⁴⁺→Mn⁷⁺ 가설 모식도) · `Fig. 8`(액체 vs 전고체 계면 모식도) · `Fig. 10`(황화물계 모식도 3패널) · `Fig. 11`(할라이드계 코팅 모식도 3패널).
  **이유**: 일곱 중 `Fig. 6`·`Fig. 8`·`Fig. 10`·`Fig. 11` 은 **순수 모식도**(수치축 없음), `Fig. 1`·`Fig. 2` 는 **LRM 결정학/충방전 갤러리**로 우리 축(이온전도·산화안정·기계·전자구조) 어디에도 안 걸린다. `Fig. 3` 은 본문 서술(DEMS 로 4.5 V 위 O₂ 검출)이 이미 충분하다.
  ⚠ **단 하나 아쉬운 것은 `Fig. 3(b)`** — 캡션이 *"Phase diagram of the Li₂MnO₃–TMO₂–LiTMO₂–Li₂TMO₂ system"* 이라 **상도(phase diagram)** 다. 우리 convex-hull 작업과 형태가 같을 수 있다. 필요하면 `litdb/figures/wang2026_lirich_mn_cathode_solid_state_review/fig_3.png` 를 다시 보면 된다.
- 📄 **표 2장(`tab_1.png`·`tab_2.png`)은 이미지로 안 봤다** — 관례대로 **PDF 텍스트에서 전 셀 복원**했다(§6). 표는 글자라 이쪽이 정확하다.
- 🔎 **그림에서만 읽은 값은 전부 `figure-read ≈` 로 표시**했다. 본문 명시값과 구분된다.

### 0d. 🟢 가져올 수 있는 것 / 🔴 가져오면 안 되는 것 (요약 — 근거는 §8)

| 🟢 전이 가능 | 왜 이쪽인가 | 🔴 전이 금지 | 왜 이쪽인가 |
|---|---|---|---|
| **`Fig. 15b` 스크리닝 문턱 4개** (`E_hull=0` · `E_d≤2.8 & E_c≥4.3 V` · `|ΔE|<100 meV/atom` · `E_a<0.5 eV`) | **문턱의 *형태* 이고, 네 개가 우리 4축과 정확히 대응**한다. 920→68→19→10 의 통과율까지 그림에 박혀 있다 | **`Li₂MnO₃` gap 1.89 eV** | **다른 물질**이다(양극 산화물). functional 미표기. 우리 2.066/2.099 와 자릿수가 같은 것은 우연 |
| **`Fig. 9c` 의 대조군 설계** (같은 SE 를 **LRM 과 NMC811 양쪽에** 소결해 상분율 비교) | **상대화 방법**이다. 우리 `interface_reactivity` 절대값(−0.3227 eV/atom)에 *"무엇 대비"* 를 붙일 틀 | **`Fig. 9c` 의 wt% 값들** | Rietveld 재인용이고 Ga-LLZO 계다. 우리 계에 대응물 없음 |
| **열화 3분류 배정표** (`Table 2` 하단 3행: 기계/화학/전기화학 열화를 족마다 severe/moderate/mild 로) | **분류 어휘**다. 우리 축 B 4분할과 **직교**해서 충돌 없이 붙는다 | **`Table 2` 의 σ·창·온도 범위 전부** | 출처 0건·방법 0건. 리뷰 저자의 정성 요약이다 |
| **"음이온 p 밴드 꼭대기가 산화를 결정한다" 논증 구조** (`Fig. 4c`·`Fig. 5b`) | **논증의 형태**가 우리 *"VBM=S 3p → onset 2.256 V 가 S-limited"* 와 동형이다 | **그 논증의 산소쪽 수치** (O 1s 530.5 eV 등) | 산소 화학이다. 우리 계에 O 음이온 산화환원이 없다 |
| **`Fig. 14f` 의 "탄소가 전자경로는 고치고 이온경로는 못 고친다" 판정** | 우리 `cho2024_conflicting_roles_conductive_additive` 와 **같은 결론의 독립 도해** | **계면저항 3722 Ω** | 재인용·셀 형상/면적/온도 미표기. 저항은 면적 정규화 없이는 무의미 |
| **`Fig. 14c` 의 3곡선 분해** (O3코팅 31.89 / O2무코팅 61.07 / O2코팅 80.05 %) | **효과 분해 설계** — 격자효과와 코팅효과를 분리한다. 우리 factorial 설계와 같은 사고 | **황화물 영률 ≈20 GPa** | ⚠⚠ **제일 위험** — 우리 22.06/27.66 GPa 와 우연히 가깝다. 방법·조성·출처 전부 불명 |
| **⚠ 애매해서 금지 쪽에 둔 것**: *"Cl 이 깊어서 할라이드가 산화에 강하다"* | 방향은 우리와 같아 보이지만 **리뷰의 Cl 은 골격(Li₃InCl₆), 우리 Cl 은 S 골격 부분치환**이다. 우리 VBM 은 Cl 을 늘려도 S 3p 이고 onset 은 2.256 V 로 **안 움직인다** | | |

---

## 1. 한 줄 요약

**리튬리치 망간계(LRM) 양극은 양이온·음이온 산화환원을 동시에 써서 250 mAh g⁻¹ 이상을 내지만, 그 고용량의 원천인 격자산소 활성화가 곧 비가역 O₂ 방출이라 초기쿨롱효율·전압감쇠·계면열화를 동시에 낳는다 — 이 리뷰는 그 딜레마를 전고체 무대로 옮겨, 네 전해질 족(산화물/황화물/할라이드/고분자)이 *서로 다른 이유로* 실패한다고 정리한다: 산화물은 기계적 부정합, 황화물은 화학+전기화학 이중열화, 할라이드는 4.6 V 위 할로겐 산화와 원소 상호확산, 고분자는 산화분해.** 처방도 족마다 다르다(산화물=접촉·응력완충 / 황화물=도핑·코팅 / 할라이드=계면결합층 / 고분자=분자설계). 마지막에 머신러닝을 "가속기"로 붙이지만, 저자들 스스로 *"the application of machine learning in LRM-based all-solid-state batteries remains limited"* 라고 인정한다.

⚠ **우리 입장에서의 한 줄**: 이 편은 **전해질을 양극의 시점에서 본** 드문 각도를 준다 — 우리가 늘 "SE 가 산화된다"고 말할 때, 저쪽에서는 *"양극이 방출한 반응성 산소종(ROS)이 SE 를 공격한다"* 고 말한다. **같은 사건의 반대편 서술**이고, 그 쪽 서술에는 **우리 0-압력 grand-potential 에 아예 없는 항(방출된 O₂/O⁻ 가 반응물로 참여)** 이 들어 있다 (§7b·§11-2).

---

## 2. 메타

| 저자 | 저널/년 | DOI | 조성 | 연구유형 |
|---|---|---|---|---|
| **Xinru Wang**, **Keke Gao**, **Chunwen Sun\*** (中国矿业大学(北京) 화학환경공학원) | ***Chem. Commun.*** (RSC) **2026**, Review Article · 접수 2026-06-01 / 수리 2026-08-27 / 게재 2026-09-09 | `10.1039/d6cc03421g` | **양극**: `xLi₂MnO₃·(1−x)LiTMO₂` · `Li₁.₂Mn₀.₅₄Co₀.₁₃Ni₀.₁₃O₂` · `Li₁.₂Ni₀.₁₃Co₀.₁₃Mn₀.₅₄O₂` · `Li₁.₂Ni₀.₂Mn₀.₆O₂` · `Li₂MnO₃` · `Li₂RuO₃` · `Li₂IrO₃` · `Li₂Ru₀.₅Sn₀.₅O₃` · `Li₁.₂Mn₀.₅₆₇Ni₀.₁₆₇Co₀.₀₆₇O₂` · O2/O3형 · **전해질**: `Li₃PO₄` · `Li₇La₃Zr₂O₁₂`(LLZO, Al/Ga 도핑) · `Li₆.₅La₃Zr₁.₅Ta₀.₅O₁₂`(LLZTO) · `Li₁.₃Al₀.₃Ti₁.₇(PO₄)₃`/`Li₁.₄Al₀.₄Ti₁.₆(PO₄)₃`(LATP) · `Li₃PS₄` · **`Li₆PS₅Cl`** · `Li₃InCl₆` · `Li₃InCl₄.₈F₁.₂` · `Li₂ZrCl₆` · `Li₃YCl₆` · PVDF-HFP/BN · poly(propanesultone) · **코팅**: `Li₃BO₃` · `LiNbO₃` · `Al₂O₃` · `CeO₂` · **음극**: Li · Li–In · GaN–Li · Si/C | **순수 리뷰** — 자체 DFT 0회, 자체 실험 0회. 본문 데이터가용성 문구가 명시 |

**구성 (본문 31 pp = 표지 1 + 본문 28 + 참고문헌 2·3)**

| 절 | 제목 | 쪽 | 핵심 |
|---|---|---|---|
| 1 | Introduction | 1–2 | LRM = >250 mAh g⁻¹ · 5대 난제 제시 |
| 2 | Overview of LRM cathodes | 2–11 | 2.1 결정구조 **2모델 논쟁**(나노도메인 vs 고용체) / 2.2 전기화학 반응경로 / **2.3 고용량 기전 4설**(산소방출·Li⁺–H⁺ 교환·음이온 산화환원·**Mn⁴⁺/Mn⁷⁺**) / 2.4 **5대 난제**(ICE·율속·전압감쇠·전압이력·압축밀도) |
| 3 | LRM in solid-state batteries | 11–18 | 3.1 산화물 / **3.2 황화물** / **3.3 할라이드** / 3.4 준고체 + **`Table 1`**(15행) · **`Table 2`**(4족 9속성) |
| 4 | Challenges of high-energy-density LRM-ASSBs | 19–21 | 4.1 활성화 부족 / **4.2 계면 부반응** / **4.3 공간전하층** / 4.4 물리적 부정합 |
| 5 | Modification strategies | 21–25 | 5.1 도핑(+**경사도핑**) / 5.2 **O2 vs O3 산소적층** / 5.3 단결정화 / 5.4 복합양극 / 5.5 표면공학 |
| 6 | Applications of machine learning | 25–27 | (1) 조성설계 (2) 개질재 스크리닝 (3) 성능예측·운용 (4) 구조진화 분석 |
| 7 | Conclusions | 27–29 | 3대 미해결 + 재료별 전망 |

**무엇이 새로운가 (저자 주장 vs 실제)**
1. 저자 주장 ①: **LRM 을 ASSB 무대로 한정해 정리**한 리뷰 — ✅ 타당하다. LRM 리뷰는 많지만 대부분 액체계이고, `Table 1` 의 15행은 **LRM-ASSB 만** 모은 것이라 실제로 유용하다.
2. 저자 주장 ②: **머신러닝 절을 넣었다** — 🟡 **과장이다**. §6 은 4개 하위주제에 논문 **10편**(ref 123–132)뿐이고, 그중 **LRM-ASSB 에 ML 을 쓴 것은 0편**이다. 저자도 마지막 문단에서 인정한다(*"remains limited"*). §10-7.
3. **가장 실질적인 신규 기여는 저자들이 신규라고 말하지 않은 것** — **`Table 2` 하단 3행의 "열화 3분류 × 전해질 4족" 배정표**다. 기계/화학/전기화학 열화를 severe–moderate–mild 로 나눠 배정하고, 거기서 족별 설계원칙을 끌어낸다. 이게 이 편에서 우리에게 제일 쓸 만한 **어휘**다 (§8a).

---

## 3. 절별 내용 — 숫자 전부

> ⚠ 전압은 **전부 vs Li⁺/Li** (일부만 vs Li–In 이고, 그건 그 자리에 명시했다 — 리뷰가 섞어 쓴다, §10-6).

### 3a. §1 Introduction — LRM 이 왜 후보인가, 왜 못 쓰나

- 기존 층상 양극(`LiFePO₄`·`LiCoO₂`·**NCM811**)은 **용량 한계에 근접**했다.
- LRM: **이론 에너지밀도 "최대 1000 Wh kg⁻¹"**(활물질 기준, §1) · **방전용량 >250 mAh g⁻¹**
  ⚠⚠ **초록은 같은 양을 "900 Wh kg⁻¹" 이라고 쓴다.** 같은 논문 1쪽 안에서 **900 ↔ 1000** 이 어긋난다 → §10-1.
- 5대 난제(여기서 이름만, 정량은 §2.4):
  ① **낮은 ICE** — 1사이클 격자산소 비가역 손실 → Li⁺ 재삽입 불가
  ② **낮은 율속** — `Li₂MnO₃` 의 본질적 저이온전도 → 전하이동저항·분극↑ → 전해질 분해 유발
  ③ **전압감쇠** — 표면 스피넬화 + 저가 TM redox 축적 → 평균 방전전위 하락
  ④ **전압이력(hysteresis)** — 에너지효율·율속 저하
  ⑤ **낮은 압축밀도** — 체적 에너지밀도 실사용값 급감

### 3b. §2.1 결정구조 — **두 모델이 아직 안 끝났다**

| 모델 | 제안자 | 화학식 | 근거 | 이 리뷰의 태도 |
|---|---|---|---|---|
| **2상 나노도메인 복합체** | Thackeray (ref 12) | `xLi₂MnO₃·(1−x)LiTMO₂` | `Fig. 1d` SAED = `R3̄m` + `C2/m` 회절 중첩(\[001\] 축 120° 회전) · `Fig. 1e` HAADF 에서 `Li₁/₃Mn₂/₃` 슬래브와 TM 슬래브가 불연속/연속 대비로 공존 (ref 21) · **중성자회절 Rietveld 가 `C2/m` 50 % + `R3̄m` 50 % 로 최적 적합** (ref 22, Mohanty) | 🟢 *"currently prevailing view"* |
| **장거리 규칙 단일상 고용체** | Dahn (ref 13) | `Li[Li_{x/3}Mn_{2x−3}TM_{1−x}]O₂` | 초격자 피크(20–25°)가 x 증가에 **연속 이동**(고정이 아니라) (ref 23) · `Fig. 1f` 수차보정 STEM 에서 TM 층이 명암 교대(밝음 Mn / 어두움 Li·Ni), **입자 전체에 상분리 없음** (ref 17, Ferreira) | 🟡 병기 |

- **공통 골격**: 둘 다 **α-`NaFeO₂`** 층상, 동일한 **입방 최조밀 산소 골격**이라 원자 스케일 공존이 가능 (`Fig. 1a`).
- `LiTMO₂`(`R3̄m`): O3형 산소 최조밀쌓임의 팔면체 자리를 Li⁺ 와 TM 이 교대 점유.
- `Li₂MnO₃`(`C2/m`): **TM 자리의 1/3 을 Li⁺ 가 점유** → 육방(`R3̄m`) → 단사(`C2/m`) 로 대칭 저하. TM 층의 각 Li⁺ 는 **Mn⁴⁺ 6개가 정육각형으로 둘러싼다** = **`LiMn₆` 벌집 초격자**.
- **`LiMn₆` 6원환 내부에 Mn 3d(t₂g)–O 2p 의 π 혼성 네트워크**가 완성된다 (ref 15). Li⁺/Mn⁴⁺ 의 전하·이온반경 차가 이 벌집 배열을 촉진 (ref 16).
- **XRD 지문**: `Fig. 1b` 의 **20–25° 약한 회절 피크** = `Li₂MnO₃` 의 `LiMn₆` 초격자 (ref 17).
- **`Fig. 1c`**: 사이클 중 Li⁺ 추출로 생긴 격자공공이 Mn 의 **층내·층간 이동**을 유발 → `LiMn₆` 초구조 파괴 → 격자산소 방출 → 비가역 상전이 (ref 19).
- ⭐ **반전(counter-intuitive) 결과 2건**:
  - Wang (ref 20): **대칭이 깨진 `LiMn₆` 가 온전한 것보다 전기화학 활성이 높다** — 입자 표면의 스피넬화를 촉진해 오히려 사이클 안정성↑.
  - Yu (ref 16): 따라서 처방은 **"벌크는 환(ring) 온전성·대칭 유지(π 결합망 보존 → TM 이동·산소방출 억제), 표면은 의도적 대칭파괴(활성 확보)"** = **공간 분리 설계**.

### 3c. §2.2 전기화학 반응경로 — 1사이클에 무슨 일이 일어나나 (`Fig. 2`)

**<4.5 V (1차 충전, `Fig. 2b` 점 1→2)** — `LiTMO₂` 에서 Li 이탈 = TM 산화:
```
xLi₂MnO₃·(1−x)LiTMO₂ → xLi₂MnO₃·(1−x)TMO₂ + (1−x)Li⁺ + (1−x)e⁻      … (1)
```
- ⚠ LRM 은 **Ni²⁺ 와 Li⁺ 의 이온반경이 비슷해 Li/Ni 자리교환이 본질적으로 잘 일어난다** (ref 25).

**4.5–4.8 V (`Fig. 2b` 점 2→3)** — `Li₂MnO₃` 활성화. 전압곡선에 **평탄부(plateau)** 출현:
```
Li₂MnO₃ → δMnO₂·(1−δ)Li₂MnO₃ + δLi⁺ + δe⁻ + (δ/2)O₂                  … (2)
```
- `Li₂O` 제거 + 산소 손실 동반 → 생성된 층상 `MnO₂` 에 **공공이 다수** → 이후 방전 시 Li⁺ 삽입자리 제공.

**방전 (점 3→4)** — Li⁺ 가 층상 `LiTMO₂` 로 재삽입 + TM 환원. **O₂ 방출이 비가역이라 추출된 Li 의 일부만 돌아온다** → 비가역 용량손실.

**2사이클 (`Fig. 2c`)** — **4.5 V 평탄부가 다시 안 나온다.** 1사이클의 음이온 산화가 TM 층 초격자 규칙성을 깨뜨렸기 때문(XRD 초격자 피크 소멸로 확인).

### 3d. §2.3 고용량의 기원 — **네 가설의 경쟁** (이 리뷰의 학술적 중심)

> 문제 설정: 4.5 V 위에서 Mn 은 이미 +4 라 더 산화가 어렵다. **그럼 그 추가 용량은 어디서 오나?**

**① 산소 방출(oxygen release) — Dahn (ref 26), 최초**
- `Li/Li[NiₓLi_{(1/3−2x/3)}Mn_{(2/3−x/3)}]O₂` (x = 1/6, 1/4, 1/3, 5/12, 1/2): **4.5 V 아래는 매끄럽고 가역, 용량 ≈120 mAh g⁻¹** (Ni·Mn 의 +4 산화).
- 4.5 V 초과 시 **긴 충전 평탄부**. in-situ XRD + 미분용량으로 **x < 1/2 에서 1차 충전 중 비가역 산소손실이 4.8 V 에서 종료** → 산소결핍 층상구조.
- Armstrong (ref 27): **DEMS 로 `Li[Ni₀.₂Li₀.₂Mn₀.₆]O₂` 가 4.5 V 위에서 O₂ 를 직접 방출**하는 것을 검출 (`Fig. 3a`). 중성자회절로 **Mn·Ni 가 표면→벌크로 확산해 Li 추출 공공을 점유**하는 구조재편 동반.
- Kim (ref 28): 경로 구체화 (`Fig. 3b`) — `Li₂MnO₃` 의 Li⁺ 추출 + O²⁻ 산화 → **불안정한 Mn 함유 중간체가 표면에 생성** → O₂ + 전기화학 활성 층상 `MnO₂` 로 분해.
  ⚠ 리뷰의 유보: *"중간체(예: `Mn⁴⁺O₃⁴⁻`)는 아직 in-situ 로 직접 확인된 바 없다"*.

**② Li⁺–H⁺ 교환 — Robertson & Bruce (ref 29)**
- 기법: XPS + AAS + TGA-MS + FTIR + **¹H MAS NMR** + XRD.
- **55 °C 에서는 이 기전이 전 과정을 지배**. 4.5 V 초과 시 알킬카보네이트/`LiPF₆` 전해액이 산화돼 **H⁺ 생성** → 재료 내 Li⁺ 와 **1:1 교환** → `Li₂₋ₓHₓMnO₃`.
- 동반: 인접 산소층 사이 **O–H–O 수소결합** 형성 → 산소 적층이 **O3형(ABCABC) → P3형(AABBCC)** 으로 전환(양성자 수용).
- **이 과정 전체에서 산소 손실이 검출되지 않는다.**
- **30 °C 에서는 산소손실이 `Li₂MnO₃` 탈리튬 초기에만 국한되고 이후 Li⁺–H⁺ 가 지배** (`Fig. 3c`).
- 🔑 **함의**: 이 기전은 **온도에 따라 지배 기전이 바뀐다**는 뜻이고, 리뷰는 *"직접적 실험증거는 여전히 희소"* 라고 단서를 단다.
  ⚠ **전고체에서는 이 기전이 원리적으로 약화된다** — H⁺ 공급원인 카보네이트 전해액이 없다. 리뷰는 이 함의를 **명시하지 않는다** (§10-8, 우리 쪽 지적).

**③ 음이온(산소) 산화환원 — 현재 가장 널리 인정**
- Koga (ref 30): **표면과 벌크의 산소 거동이 다르다.** 입자크기별 XRD 비교 → 표면 격자산소는 **과산화되어 O₂ 로 비가역 방출**(치밀상 전환), 벌크 격자산소는 **가역 산화만** 겪어 `O₂ⁿ⁻` 종 생성(구조변화 최소).
- Tarascon (ref 31, `Li₂Ru₀.₅Sn₀.₅O₃`): XPS + EPR. **Ru 3d₅/₂ 결합에너지가 4.0 V 에서 +0.7 eV**(Ru⁴⁺→Ru⁵⁺) 이동했다가 **4.6 V 에서 원래값 쪽으로 되돌아온다** → 고전압에서 Ru 가 더 산화되지 않고 **산소가 전하보상**.
  - **O 1s**: 초기 격자 O²⁻ **529.5 eV** 단일 → 4.6 V 충전 시 **≈530.5 eV 신규 피크**(O²⁻ 보다 전자밀도 낮은 종 = 과산화물 `O₂²⁻` 또는 초과산화물 `O₂⁻`) → **2.0 V 방전 후 소멸, 초기상태 복귀** = **가역** (`Fig. 4a`).
- Oishi (ref 32): `Li₂MnO₃` 의 **O K-edge XAS** 가 충전상태에서 **`Li₂O₂` 표준물과 일치** → `O₂²⁻`/`O₂⁻` 가역 생성의 직접 증거.
- Tarascon (ref 33, `Li₂IrO₃`): TEM + 중성자회절로 **O–O 이량체 직접 가시화**.
- **🔴 반론 — Bruce (ref 34, 2016)**: 고전압 생성종은 O–O 이량체가 아니라 **전자 홀을 띤 `O⁻`/`Oⁿ⁻` 이온종**일 수 있다.
  - SXAS + **RIXS** + XANES: 고전압 영역에서 **전자 홀이 Mn⁴⁺·Li⁺ 를 이웃으로 갖는 산소에 우세하게 존재**.
  - 논리: **O–(Mn⁴⁺/Li⁺) 상호작용이 O–(Ni⁴⁺/Co⁴⁺) 보다 이온성(= 공유성이 낮음)** → 국재화된 산소 홀이 **산소 원자가띠 꼭대기 근처**에 놓인다 (`Fig. 4b,c`).
  - **Raman 에 O–O 진동 특성이 없다** → O–O 이량체 형성 배제.
- **전자구조 기원 — Ceder (ref 35, Seo/Lee/Urban/Malik/Kang/Ceder *Nat. Chem.* 2016)**:
  - DOS + 산소 주변 전하/스핀밀도 계산.
  - **LRM 의 TM 층 과잉 Li 가 `Li–O–Li` 배위를 만든다.** 이 배위에서 O 2p 는 TM 과 혼성하지 않아 **고립된 비결합 상태**가 되고, 그 에너지준위가 혼성된 O 2p 띠보다 **위**에 놓인다 (`Fig. 5a,b`).
  - ⇒ 전자가 **이 비결합 궤도에서 우선 제거**되고, 깊은 탈리튬에서 홀이 뭉쳐 과산화물류를 형성.
- **경로·운명 — Chen & Islam (ref 36, *Chem. Mater.* 2016, HSE06 하이브리드 DFT)**:
  - Li⁺ 추출의 전하보상은 먼저 **O²⁻ → O⁻ 홀 산화**로 달성.
  - 그런데 `O⁻` 는 **열역학적으로 불안정** → 인접 산소의 이량화(O–O 결합) → 최종적으로 **O₂ 기체로 격자 이탈** (`Fig. 5c,d`).
  - 동시에 **Mn 이 Li 공공을 점유** → 층상 → 스피넬 구조전환 개시.
- **리뷰의 종합**: 고가역용량은 **벌크 격자산소의 가역 redox**(`O⁻`·`O₂²⁻`·`O₂ⁿ⁻`)에서 주로 오지, 비가역 방출만으로는 설명 안 된다. 다만 **가역 산화생성물의 정확한 화학종(국재 `O⁻` 홀 / O–O 이량체 / `O₂ⁿ⁻`)과 그들의 상호전환은 미해결**. 처방: RIXS · 고체 NMR · **cryo-EM** (ref 37) + 고수준 이론계산.

**④ Mn⁴⁺/Mn⁷⁺ — Radin (ref 38, *Nat. Energy* 2019), 산소 redox 가설 자체를 겨눈다**
- **공격 지점**: O K-edge XAS 의 **531 eV 흡수 피크**와 RIXS 의 **523 eV 방출 피크**는 `O⁻` 의 명확한 증거가 **아니다** — 분자산소·과산화 라디칼·분해생성물·**빔 손상** 어느 쪽에서도 나올 수 있다.
- **대안**: Li–Mn–O 열역학 상도 기반 DFT. **O–O 이량화가 속도론적으로 억제되면** 전하보상은 **Mn 이 +4 → +7 로 산화**되면서 이루어질 수 있고, 동시에 **Mn 이 팔면체 → 사면체 자리로 이동**한다.
- 준안정 `Li₁/₂MnO₃` 모델 구축 → **계산 탈리튬 전압 4.34–4.75 V** 가 실험과 잘 일치.
- **전압이력 설명**: 1차 충전에서 생긴 Mn⁷⁺ 가 TM 층 팔면체 → 사면체로 쉽게 이동하고, **그 이동의 느린 속도론이 전압이력을 만든다**. 4.5 V 활성화 평탄부가 1사이클 뒤 사라지는 것도 **Mn 의 비가역 팔면체↔사면체 이동**으로 설명 (`Fig. 6`).

### 3e. §2.4 LRM 의 5대 난제 — 정량

**(1) 낮은 ICE = 60–80 %** (`Fig. 7a`, ref 39)
- 원인: ≈4.5 V 위 충전에서 **격자산소 일부가 특히 표면에서 O₂ 로 비가역 이탈**.
- Yu (ref 40): 1사이클 후 **산소 점유율 1 → 0.934 (25 °C) / 0.896 (55 °C)**.
- 산소공공이 **TM 이온의 확산 활성화장벽을 낮추고** TM–O 팔면체 안정성을 약화 → TM 층 → Li 층 이동 가속 (`Fig. 7b`, ref 41) → **Li⁺ 삽입자리 감소** → 비가역 용량손실.
- 추가: 표면–유기전해액 부반응이 **LiF·`Li₂CO₃`** 부산물 생성 → Li⁺ 소모.
- 처방: 도핑의 **pinning 효과**(격자산소 고정) / 표면공학(전해질과 격리). ⚠ 리뷰 유보: *"율속·에너지밀도를 희생하지 않고 장기안정성을 달성하는지는 추가 확인 필요"*.

**(2) 나쁜 율속** (`Fig. 7c`, ref 42)
- 원인 ①: 산소 음이온 redox 가 TM 양이온 redox 보다 **본질적으로 느리다**.
- 원인 ②: **`Li₂MnO₃` 는 밴드갭 ≈1.89 eV 의 절연체** — Mn 3d t₂g 완전점유 + e_g 공준위 → 전자 호핑 불가 (ref 43).
  ⚠ 리뷰는 이 계산을 *"Chen et al."* 이라고 부르는데 **ref 43 의 1저자는 C. Y. Chang** 이다 → §10-2.
- 저율/고율에서 원인이 다르다:
  - **저율**: `Li₂MnO₃` 활성화가 비가역 층상→스피넬 전이를 유발 → Li⁺ 추출 방해.
  - **고율**: `Li₂MnO₃` 의 낮은 전도도가 지배 → 분극 심화·계면 전압분포 불균일 → **전해질 분해 + 두껍고 불균일한 CEI** → Li⁺ 수송 방해 (ref 44).
- 처방(대표): Zheng (ref 45) 의 **구간 온도제어 소성** — 도핑·코팅 없이 **(003) 면간거리 0.472 → 0.499 nm** 확대 → **5C 에서 140 mAh g⁻¹** (기존 공정 대비 **+40 %**).

**(3) 전압감쇠**
- 주원인: **비가역 구조전환** (ref 47). 두 상이 **서로 다른 경로**로 스피넬화한다 (`Fig. 7d`, ref 48):
  - **`R3̄m` `LiTMO₂`**: 산소방출 → TM 이 Li 층 공공으로 비가역 이동 → **원상 대비 특정 배향을 갖는** 층상→스피넬 유사 전이.
  - **`C2/m` `Li₂MnO₃`**: `Li₂O` 방출 → `C2/m` 격자에 큰 변형 → **파쇄·붕괴** → 새로 생긴 구조 안에 **비정질 스피넬이 무작위 형성**.
- 결과: 스피넬상이 Li⁺ 수송을 막고, **스피넬의 Li⁺ 삽입전위 2.8–3.0 V** 가 **원래 층상상 3.5–3.7 V** 보다 크게 낮아 평균 전위가 계속 하락.
- 부원인: **저가 redox 쌍 축적** (ref 49). 산소 손실 후 전하균형을 위해 TM 가수가 점진 하강 → **Ni²⁺/Ni³⁺ · Ni³⁺/Ni⁴⁺ · Mn³⁺/Mn⁴⁺ · Co²⁺/Co³⁺** 가 증가.
  - Hu (ref 50, 다중스케일 X선분광 + 3D 전자토모그래피): 산소의 지속 손실 → **Mn·Co·Ni 평균 가수 점진 하락** → Mn³⁺/Mn⁴⁺·Co²⁺/Co³⁺ 가 활성화되고 **더 낮은 전압창에서 작동** (`Fig. 7e`).
- 리뷰의 종합: 산소방출·구조전환·미세결함이 **서로 얽혀 다중스케일로** 작용하고, **현재 분석기술로는 그 동적 결합을 정밀하게 포착 못 한다** → 고분해능 in-situ 필요.

**(4) 전압이력(hysteresis)**
- 정의: 같은 사이클 내 충전–방전 전압차. 잉여에너지가 **열로 소산** → 에너지효율↓, 열관리 부담↑, 율속↓ (ref 51).
- **Assat (ref 52)**: 전압창 개방 실험 + 방사광 **HAXPES** → 활성화된 LRM 이 **2.0–4.8 V 넓은 창 전체에서 준정적 전압이력 ≈500 mV**. **전류 0 근처에서도 유지** ⇒ **열역학적 기원**.
  - 분해: **양이온 redox(Ni²⁺/Ni³⁺·Ni³⁺/Ni⁴⁺·Co³⁺/Co⁴⁺)는 충·방전 모두 ≈3.8 V 로 거의 같아 이력에 기여 0.**
  - **음이온 산소 redox 만 강한 비대칭**: 산화는 주로 **>4.1 V**, 대응 환원은 대부분 **<3.6 V** 로 이동 (`Fig. 7f`) ⇒ **이 분리가 전압이력의 열역학적 토대**.
- **Yu (ref 53, GITT)**: 전압이력을 **열역학 + 속도론**으로 분해.
  - **열역학 이력** = Li⁺ 추출/삽입의 **비대칭 구조경로**(음이온 redox 고유 특성) → **사이클이 지나도 안정화**.
  - **속도론 이력** = 입자 표면에 점진 형성되는 **저전도 암염상(rock-salt)** 이 Li⁺ 수송을 느리게 함 → **사이클이 지날수록 증가**.
  - ⇒ **장기 사이클에서 전압이력이 전압감쇠로 누적되는 것을 주도하는 것은 속도론 쪽** (`Fig. 7g`).
  - 처방: 표면 암염상 형성 억제 + 계면 속도론 개선.

**(5) 낮은 압축밀도** (`Fig. 7h`, ref 54)
- LRM 의 **탭밀도 1.2–2.5 g cm⁻³** 에 그쳐, 높은 이론 체적에너지밀도(VED)가 실사용에서 크게 깎인다.
- 원인 3가지: ① 전구체에서 승계된 **잔류 기공** ② **비구형 1차입자의 넓은 크기분포** ③ **`Li₂MnO₃` 상이 가압 시 소성변형 대신 파괴되는 경향**.
- ⇒ 낮은 실사용 VED 가 LRM 의 중량에너지밀도(GED) 이점을 상쇄.

### 3f. §3 전고체 무대로 — 왜 ASSB 인가 (`Fig. 8`)

리뷰가 드는 LRM-ASSB 의 이점 5가지:
1. 액체계의 액–고 계면 특성으로는 **산소방출·TM 용출·층상→스피넬 전이를 근본 해결 못 한다**.
2. SSE 는 조성이 단순 → **계면 부반응 억제**, 수명 연장.
3. **더 넓은 전기화학 안정창**이 LRM 의 **4.8 V 작동전압**에 더 맞는다.
4. SSE 는 **Mn³⁺ 용출을 막아** 입자 구조건전성과 CEI 균일성을 개선.
5. 누액·휘발 없음 → 열·화학 안정성, 발화·폭발 위험↓.

⚠ **3번은 이 리뷰 안에서 자기모순이다** — §3.2 는 황화물 창이 **<3.0 V** 라 4.5 V 를 못 버틴다고 쓴다. 즉 "SSE 는 창이 넓다"는 일반론과 "황화물은 좁다"는 각론이 충돌한다. 리뷰는 이 충돌을 §3 도입부에서 정리하지 않는다 → §10-4.

### 3g. §3.1 산화물 SE — **지배 실패모드 = 기계적 부정합**

> 리뷰의 판정: *"The primary failure mechanism for oxide electrolytes when paired with LRMs is therefore **mechanical degradation**"* — 강성 세라믹이 LRM 의 **비등방 부피변화**를 수용 못 함 → 계면 응력축적 → 등각접촉 → 점접촉 열화 → 미세균열·입자분쇄.

| 사례 | 구성 | 방법 | 수치 |
|---|---|---|---|
| **Zheng 2015** (ref 59) | `Li/Li₃PO₄/Li₂RuO₃` **박막** (`Al₂O₃` 기판, PLD 에피택셜 + RF 마그네트론 스퍼터 비정질 `Li₃PO₄`, In 또는 Li 진공증착) | 박막증착 | **redox 피크 분리 ≈0.3 V**(액체계 수준) · 0.1C 30사이클 **용량감소 없음** (`Fig. 9a`) |
| **Hikima/Kanno 2019** (ref 60) | `Li₂MnO₃` 박막(`SrTiO₃`(111) 기판 + `SrRuO₃` 버퍼) / 비정질 `Li₃PO₄` | 박막증착 | **1차 방전 279 mAh g⁻¹**(vs `Li₂RuO₃` 의 101.7) · 0.2C 5사이클 후 **270 mAh g⁻¹** · **100사이클 99 % 유지** · 표면 산소방출이 **속도론적으로 억제** |
| **Cheng 2023** (ref 61) | `Li/LLZO(Al 도핑)/LBO-LRM` — 저융점 **`Li₃BO₃`(LBO)** 를 바인더로, 에어로졸증착(ALD) 상온 후 가열 → LBO 용융이 계면 균열·공극 침투 | — | 0.1C **최대 223 mAh g⁻¹**, 10사이클 **92 %**. ⛔ **이후 감쇠 심화** — LBO 가 양극 부피변화를 수용 못 해 **양극/LBO 사이 균열** (`Fig. 9b` 단면 SEM) |
| **Timusheva 2025** (ref 77) | **Ga-LLZO + LRM 고온 공소결** | XRD Rietveld | **격렬한 계면반응** → 주로 **`La(Ni,Mn)O₃` + `Li₂ZrO₃`** 생성. *"LRM 은 Zr 에 대한 화학퍼텐셜이 높아 LLZO 골격에서 Zr 이 용출"* → 전해질 구조붕괴 + 양극 용량손실 (`Fig. 9c`) |
| **Huang 2026** (ref 78) | **LATP 분말 + LRM 기계혼합 후 800 °C 소성** | — | LATP 유도 **in-situ 표면 재구성**으로 불안정 `Li₂MnO₃` → **3D Li⁺ 채널을 갖는 스피넬상** 전환, Jahn–Teller 억제, 속이온 전도망 형성. **0.1C 1차 방전 271.83 mAh g⁻¹**. ⚠ **액체셀에서 검증된 결과** |

- 리뷰의 전망: 고온소결 조건에서 **격자정합·열역학 양립성·반응경로 설계를 동시 최적화**해 *"계면이 문제가 아니라 이온전도를 돕고 구조를 보강하는 기능요소"* 가 되게 하자 (외부 중간층을 없애 사중량·에너지밀도 손실 제거).

### 3h. §3.2 황화물 SE — **🟢🟢 우리 계가 실명으로 나오는 절**

**장점** (리뷰 서술): S²⁻ 의 **큰 반경 + 낮은 전기음성도** → Li⁺ 와의 정전상호작용 약화 → **액체전해질을 능가하는 이온전도도** (ref 79). 기계적으로 무르고 **단순 냉간가압으로 치밀화** → 양극입자와 밀착·저저항 접촉 (ref 80).

**단점 — 리뷰의 핵심 판정**:
> *"In practice, the bottleneck for sulfide electrolytes is **not mechanical degradation** … The real challenge arises from both **chemical degradation and electrochemical degradation**."*
- **전기화학적**: 황화물의 좁은 창(**<3.0 V**)이 LRM 의 고작동전압(**>4.5 V**)을 못 버팀 → 충전 중 산화분해.
- **화학적**: LRM 이 활성화될 때 방출하는 **반응성 산소종(ROS)이 S²⁻ 를 직접 산화** → 절연성 **SOₓ** 부산물 → Li⁺ 수송 방해.
- **⭐ 두 기전이 독립이 아니라 상호강화**: 전기화학 분해가 노출시킨 신생면이 다시 화학공격을 받고, 화학 분해생성물 축적이 계면저항을 계속 올린다.

| 사례 | 구성 | 수치 |
|---|---|---|
| **Nagao 2020** (ref 82 = **ref 64 와 동일 논문**, §10-3) | `Li₂RuO₃`–`Li₂SO₄` 를 기계화학적으로 혼합 → **비정질 매트릭스에 나노 양이온무질서 암염상 결정이 균일 매립** | 높은 연성 + **혼합 이온-전자 전도** → **도전재 없이** 높은 전자전도. 비정질 매트릭스 자체가 이온경로 → 이온수송을 **양극–황화물 이종계면에서 산화물 계 내부로 이동**시켜 큰 계면 전하이동저항 우회 (`Fig. 10a`). **EIS: 비정질 복합양극의 R_ct 가 음이온 redox 영역에서 거의 불변**, 기존 산화물/황화물 복합전극은 **지수적 증가**. 첫 5사이클 활성화 후 **0.028C · 1.6–4.8 V · 100 °C 에서 가역용량 ≈270 mAh g⁻¹** (양이온 산화만의 이론용량 **141 mAh g⁻¹** 을 크게 초과). **0.07C 60사이클 거의 불변** |
| **Hu 2024** (ref 83) | LRM + **VGCF** + **`Li₆PS₅Cl`(LPSC)** 복합양극 | **세 성분 분산이 불균일해 접촉이 제한적** (`Fig. 13a`). 전고체에서 산소 활성화가 액체계보다 **더 어렵다** |
| **Wang 2024** (ref 66) | **Ru 벌크도핑 + 표면 황화** → `Li₁.₂Ni₀.₁₃Co₀.₁₃Mn₀.₅₄Ru₀.₀₁O₂` → **LRM-Ru@S** + LPSC + Li–In (`Fig. 10b`) | Ru–O 강결합이 격자산소 안정화 + `Li₂MnO₃` 활성화 촉진 / 표면 황화층이 안정 계면 형성. **0.5C · 1.4–4.2 V(vs Li–In) 에서 140.6 mAh g⁻¹**, **1C 2022 사이클 후 >70 %** ⚠ "2022 사이클" 은 원문 그대로 — `Table 1` 과 충돌 (§10-3) |
| **Wu 2024** (ref 67) | **용융염법 단결정** `Li₁.₂Ni₀.₁₃Mn₀.₅₄Co₀.₁₃O₂` **300–700 nm** (코팅·귀금속 도핑 불필요) (`Fig. 10c`) | 다결정(PC)은 **전극제조 단계에서 이미 파쇄**: 원래 **10–20 μm 응집체 → 3–5 μm 불규칙 파편**. 단결정(SC)은 형상 유지. 100사이클 후 PC 는 입계균열 심각, SC 는 **입내균열 없음**. **2.0–4.8 V(vs Li⁺/Li), 60 °C: 0.05C 316 mAh g⁻¹**, **1C 300사이클 86 %** |
| **Du 2022** (ref 42) | `0.5LiNi₀.₃₃Co₀.₃₃Mn₀.₃₃O₂–0.5Li₂MnO₃` 에서 **Co·`LiNiO₂` 비율↑ / Mn↓ → `Li₂MnO₃` 분율 감소** | 이온·전자전도도 유의 상승 (`Fig. 7c`). LPSC ASSB 에서 **244.5 mAh g⁻¹**, **1000사이클 83 %** |

**🔴🔴 이 절의 마지막 문단 — 우리에게 가장 중요한 두 문장** (원문):
> *"Du et al. showed that **`Li₆PS₅Cl` undergoes reversible oxidative decomposition above approximately 2.5 V**, generating **polysulfide species that are reduced upon discharge below 2.3 V**. When the discharge cutoff voltage is not sufficiently low, **insulating products accumulate irreversibly**, blocking Li⁺ transport and accelerating capacity fading."*

- **2.5 V** = 우리 grand-potential onset **2.256 V** 와 **0.24 V 차**. [LiGaF] 2.5 · [Qian26] 2.5 · [Deng26PS] 2.85–2.9 · [Ling26] 3.05 V 와 같은 **kinetic overshoot 진영**에 정확히 놓인다 (§7b).
- ⛔ **단 이건 재인용이고 방법(CV? LSV? dQ/dV? 어떤 대극?)이 이 리뷰에 안 적혀 있다.** 원출처 ref 42 를 따로 봐야 인용 가능.
- ⭐ **"2.3 V 아래 방전에서 폴리설파이드가 환원된다 = 부분 가역" + "방전 하한이 충분히 낮지 않으면 절연물이 비가역 축적"** 은 우리 0 K 열역학에 **아예 없는 축**이다 — 우리는 방전 하한 의존성을 안 본다 (§11-2).

### 3i. §3.3 할라이드 SE — **⚠ "Cl 이라서 강하다" 가 우리와 다른 뜻인 절**

**장점**: `Li₃InCl₆` 등은 **더 넓은 창** (ref 85) → LRM 고전압과 양립 (ref 86). 산화물 양극에 대한 화학·전기화학 안정성이 황화물보다 우수. **σ > 10⁻³ S cm⁻¹** (ref 87).

**한계**:
- **기계적 열화는 심하지 않다** — LRM 을 **4.8 V 까지 충전해도 부피변화 0.088 %** 뿐이다(halide-based ASSB 기준). ⚠ 0.088 % 는 LRM 치고 **비정상적으로 작다** → §10-9.
- **화학적**: ROS 가 할라이드도 산화 → **`In₂O₃`** 등 부산물.
- **전기화학적**: 창이 **>4.0 V** 로 황화물(<3.0 V)보다 훨씬 넓지만, LRM 이 요구하는 **>4.6 V 컷오프**에서는 여전히 분해. 강산화 환경이 **할로겐 음이온 산화 + 계면 원소 상호확산**을 유발 → **Mn 용출 가속 + 표면 층상→스피넬 비가역 전이 촉진**.

| 사례 | 구성 | 수치 |
|---|---|---|
| **Yu 2023** (ref 68) | `Li₃InCl₆`(LIC) 최초 적용 + 원인규명 | **In K-edge XANES**: ≈4.5 V 에서 **In–Cl 결합길이가 짧아져 `In₂O₃` 의 In–O 에 근접**, **2.0 V 방전 후 복원 안 됨** ⇒ **LIC 비가역 산화** 확정. 부피변화 0.088 %(4.8 V) ⇒ *"지배 인자는 기계응력이 아니라 전기화학 구동 계면 부반응"*. 처방: 탄소 도전재 적정량 + **ALD 습윤·코팅으로 LRM 입계·표면에 `Li₃PO₄`(LPO) 계면층** (`Fig. 11a`). HRTEM: 무코팅은 사이클 후 **주로 스피넬**, LPO 도입 시 **층상 대부분 유지**. **0.1C 166.9 → 230.7 mAh g⁻¹**, 0.2C 100사이클 **69.1 % → 87.9 %** |
| **Zhang 2023** (ref 69) | LIC 계면반응 기전 + **`LiNbO₃` 코팅** (`Fig. 11b`) | XPS: 고전압에서 격자산소로부터 **고반응성 `O₂²⁻`** 생성 → LIC 와 반응해 **`In₂O₃`** 형성 = 전해질 산화분해. 사이클 후 SEM/TEM: **LIC 에 균열**, LRM 입자표면이 분해생성물로 덮임. `LiNbO₃` 가 양극–전해질 격리 + **`O₂²⁻` 이동 억제** + LIC 분해 저해. **0.1C 221 mAh g⁻¹**, 100사이클 양호 ⚠ `Table 1` 은 **185.0/0.05C** 라고 적는다 (§10-3) |
| **Sun 2022** (ref 70) | **표면 아황산(`SO₃²⁻`) 결합 전략** — `Li₂SO₄` 로 기계화학 볼밀 → 표면에 안정 `SO₃²⁻` 결합층 + 외층에 **비정질 황산리튬 속이온전도체** (`Fig. 11c`) | **전하보상을 불안정 격자산소에서 가역 `SO₃²⁻`/`SO₄²⁻` redox 로 이전** ⇒ 격자산소 손실과 계면 부반응 동시 억제. `Li₃InCl₄.₈F₁.₂`(LICF) + Li/In: **0.1C 248 mAh g⁻¹**, **1.0C 300사이클 81.2 %** |

**🔑 할라이드의 이중구속 (리뷰의 정리, ref 87)**:
- **In·Y 계**(`Li₃InCl₆`): 고전압은 버티나 **Li 금속에 쉽게 환원**.
- **Zr·Hf 계**(`Li₂ZrCl₆`): Li 금속 양립성은 좋으나 **LRM 에 대한 산화저항 부족**.
- ⇒ 제안: **이중층 전해질**(양극쪽 고전압 할라이드 + 음극쪽 Li 양립 황화물 버퍼) (ref 70). ⚠ 단 **질량 증가 → 전체 에너지밀도 희생**. 전망: *"고전압 안정성과 Li 금속 양립성을 **동시에** 갖는 단일 할라이드"*.

⚠⚠ **우리 Cl-rich 서사와 혼동 금지**: 이 절의 "Cl" 은 **골격 음이온**(`Li₃InCl₆` 은 Cl 만 있다)이다. 우리 modelc 의 Cl 은 **S 골격의 부분치환**(`Li₅.₄PS₄.₄Cl₁.₆`)이라 **VBM 은 여전히 S 3p 이고 onset 은 2.256 V 로 comp1 과 동일**하다. *"Cl 이 많으면 산화에 강하다"* 를 이 리뷰로 뒷받침하면 **축을 갈아끼우는 오용**이다 (§8b).

### 3j. §3.4 준고체 전해질 — (우리 축 밖, 요약만)

- **겔폴리머**: 기계강도 부족 + 좁은 창 + 낮은 σ → LRM 고전압과 부적합 (ref 91). 지배 실패모드는 **전기화학 열화**(>4.5 V 에서 주쇄 산화분해).
- **Bian 2019** (ref 73): **BN 나노필러 + PVDF-HFP** (`Fig. 12a`). BN 나노시트가 물리 가교점 + Lewis 산점이 리튬염 해리 촉진 → σ·기계강도 동시 개선. **0.2C 첫 방전 263 mAh g⁻¹**, **0.5C 300사이클 79 %**.
- **Yu 2023** (ref 72): **개환중합 poly(propanesultone) (PPS)** (`Fig. 12b`). 장쇄 PPS 가 **폴리머 HOMO 준위를 낮춰** 산화저항↑, **창 최대 5.0 V** (`Fig. 12c`). 폴리머 사슬–TFSI⁻ 수소결합이 음이온 이동 구속 → Li⁺ 해리 촉진·수율↑. **0.1C 270 mAh g⁻¹**, **0.5C 100사이클 92 %**.
- **Hu 2025** (ref 90): LATP 펠릿 양면에 **LiDFOB + `LiPO₂F₂` 이중첨가제** in-situ 중합 겔 코팅 (`Fig. 12d`). 겔이 양극입자 공극 충전. O 1s XPS 로 **격자산소 함량이 더 높음**(비가역 방출 억제 확인). **LiF + `Li₃PO₄` 풍부 CEI** 형성. **0.2C 첫 방전 276.5 mAh g⁻¹**, 100사이클 **81.7 %**.
- **Chen 2024** (ref 71): **LLZTO + 3D GaN–Li 복합음극**. 폼 구조가 **Li/LLZTO 접촉각 120° → 18°**, 전류분포 균질화·부피변화 수용. in-situ 형성된 **`Li₃N` + `Li₄Ga`** 가 Li⁺ 수송 촉진·덴드라이트 억제. 최소 액체로 LRM/LLZTO 계면 습윤 → **0.2C 200사이클 거의 100 % 유지**, **전압감쇠 0.66 mV/사이클**.

### 3k. §4 고에너지 LRM-ASSB 의 4대 난제 — **🟢 여기가 두 번째 접점**

**4.1 LRM 활성화 부족**
- LRM 자체의 낮은 전자·이온전도가 **전고체에서 증폭**된다 — 액체처럼 다공전극에 침투 못 하고 **제한적 고-고 접촉**만 형성 (ref 92).
- **Hu (ref 83)**: LRM·VGCF·`Li₆PS₅Cl` 분산 불균일 → 유효 양극/전해질 접촉영역 제한 (`Fig. 13a`). in-situ XRD + HRTEM: 사이클 중 **`Li₂MnO₃` 상의 구조변화가 극히 미미**, 특히 벌크는 거의 원상 ⇒ **ASSB 에서 LRM 활성화가 심하게 제한, 특히 벌크**.
  - **나노스케일 `LiTMO₂`/`Li₂MnO₃` 상분리가 Li⁺ 수송 이질성**을 만든다: `LiTMO₂` 에서는 Li⁺ 추출이 비교적 쉬우나 **`Li₂MnO₃` 에서는 갇혀서 이동이 어렵다** ⇒ 국소 이온수송 병목이 `Li₂MnO₃` 상의 전기화학 참여를 근본 제한.
  - **TM L₁-edge / O K-edge sXAS**: **TM 산화속도가 산소 산화속도보다 유의하게 빠르고**, 벌크 활성화는 더 제한적.
  - ⇒ **"공간적 비동기 활성화(spatially asynchronous activation)"** 제안 (`Fig. 13b`) — **ASSB 고유 현상**.
- **Liu (ref 93)**: **저전도 `Li₂MnO₃` 상과 `Li₆PS₅Cl` 사이 계면저항 3722 Ω** — 액체계보다 훨씬 커서 초기 산소 활성화를 심하게 방해. ⛔ 면적·온도·셀형상 미표기 (§8b).

**4.2 계면 부반응 — 전해질 족마다 다르다**
- **산화물**: *"ultra-wide electrochemical stability window **exceeding 6 V**"* 라 4.8 V 를 여유롭게 수용 ⇒ 계면 부반응이 핵심이 아니고, **고온소결 시 밀착 유지 + 이온 상호확산 회피**가 지배 과제.
  🔴🔴 **이 ">6 V" 는 우리 litdb 와 정면 충돌한다** — [Xiao20Rev] `Fig. 6` 의 LLZO 계산 창은 **0.09–2.97 V**, [Zhu15] 는 **0.05–2.91 V** 다. 6 V 는 차단전극 CV 관행값이지 열역학 창이 아니다 → §10-4.
- **황화물**: LRM 이 방출한 ROS 가 공격 → **절연 부산물 `SO₄²⁻`·`SO₃²⁻` + 인 화합물 `P₂Sₓ`** (`Fig. 13c`). 분광(XAS·XPS)이 **>4.4 V 충전에서 생성되고 2.0 V 방전 후에도 잔존** 확인 ⇒ **계면반응은 대체로 비가역** (ref 94). 저이온전도 부산물이 계면에 축적 → Li⁺ 수송 차단 → 용량감쇠.
- **할라이드**: `Li₃InCl₆` 은 통상 NCM 과는 계면안정성이 좋으나, **LRM 과 짝지으면** 고전압 ROS 가 산화분해를 유발해 **`In₂O₃` 같은 고임피던스 생성물** → 계면저항 비가역 상승 (`Fig. 13d`, ref 70).

**4.3 공간전하층(SCL)** (`Fig. 13e`, ref 95)
- 리뷰의 서술: 양극–SE 접촉 시 **Li 화학퍼텐셜 차**가 계면 너머 Li⁺ 재분포를 유발. *"**The higher lithium chemical potential on the cathode side** causes Li⁺ to move from the electrolyte toward the cathode, creating an Li⁺-depleted region on the electrolyte side and an Li⁺-enriched region on the cathode side."*
- 결과: 나노스케일 전하 불균일 영역(=SCL)이 Li⁺ 수송을 방해 → 계면 임피던스·분극↑ (ref 96, 97).
- *"특히 황화물계에서 심각하다 — **황화물 전해질의 본질적으로 높은 Li 화학퍼텐셜**이 산화물·할라이드보다 큰 재분포 구동력을 만든다."*
- 🔴🔴 **이 두 문장은 서로 모순이다** (앞은 "양극쪽이 높다", 뒤는 "전해질(황화물)쪽이 높다") **+ 앞 문장은 부호 자체가 틀렸다**(μ 가 높은 쪽에서 낮은 쪽으로 흐른다) **+ `Fig. 13e` 는 Li⁺ 가 전해질쪽에 *쌓인* 그림이다** → §10-5. **우리 축에 직접 걸리는 오류라 이 digest 에서 제일 무거운 지적이다.**

**4.4 물리적 부정합**
- SSE 는 액체와 달리 다공양극에 침투 못 하고 가압으로 **점접촉**만 형성. 거친 표면·내부 기공·입계·불균일 입도가 **전해질이 못 채우는 공극** 생성 → 이온적으로 단절된 영역 → σ↓, 활물질 이용률↓.
- **LRM 쪽**: 탈리튬 시 **c축 팽창, a·b축 수축**(리튬화 시 반대) → 결정학 왜곡 누적 → 거시 부피변화 → 계면 이온수송 저항 변동.
- **Li (ref 98, in-situ TEM, LiPON 전해질 + 바이어스)**: 탈리튬 중 **양극 내부에 나노공극 핵생성**, 깊은 탈리튬 후 여러 입자에 **고밀도 공극** (`Fig. 13f`). 대조실험으로 **전자빔 손상이 아니라 Li 추출이 원인**임을 확인. 공극은 **양극/전해질 계면 근처에서 먼저 생겨 벌크로 전파**, 입자마다 정도가 달라 **Li 추출 불균일** 시사. 명확한 상전이는 없었으나 **전자·이온 경로 동시 파괴 + 계면 임피던스 상승**.
- **⭐ 전해질쪽 탄성계수** (ref 99):

| 전해질 | 영률 (리뷰 기재) | 리뷰의 평가 |
|---|---|---|
| **황화물** | **≈20 GPa** | 상대적으로 유연 — 양극 치수변화를 더 잘 따라감, 계면접촉 유지에 유리 |
| **산화물** | **100–200 GPa** | 훨씬 강직 — 양극과 함께 변형 못 함 → 응력축적·접촉실패 |
| **`Li₃YCl₆`** | **≈36.89 GPa** | 황화물과 산화물 사이 |
| **`Li₃InCl₆`** | **≈18.24 GPa** | **일반 황화물보다도 무름** — 이론상 변형성 우수 |

  ⚠⚠ **우리 `E_VRH` comp1 22.06 / modelc 27.66 GPa 와 "황화물 ≈20 GPa" 가 우연히 가깝다.** 이 값은 **재인용이고 방법(DFT VRH? 나노압입? 초음파?)·조성·문헌이 전부 불명**(ref 99 = 중문 *硅酸盐学报* 2025)이다 ⇒ **우연 일치는 면제가 아니라 부인 선언 대상** (§8b·§10-10).
- **리뷰의 결론 — 화학·기계 열화의 상호강화 고리** (ref 100): 부피변화 → 계면 틈·균열 → 신생 양극면 노출 → ROS 방출 → 전해질 공격 → 고임피던스 부산물 → 물리접촉 추가 열화 → (반복).

### 3l. §5 개질 전략 — 5갈래 (요지 + 수치)

**5.1 도핑** — 양이온 치환(강한 TM–O 결합으로 산소친화력↑) 또는 음이온 도핑(산소 자리에서 산화활성↓). 큰 이온 도핑은 Li 확산채널 확장 → 율속↑. 일부 이온은 `Li₂MnO₃` 활성화 촉진, 전기화학 활성 도펀트는 자체 redox 로 용량 기여.
- **Gao (ref 101, 이 리뷰 저자 그룹의 자기인용)**: **Cr 도핑**, `Li₃InCl₆` + In–Li.
  - 무도핑: **0.5C 132.4 mAh g⁻¹**, 500사이클 후 **<100**. 실패 원인 = **1차 충전 4.8 V 중 계면저항 490 Ω → 1600 Ω 급증**(산소방출이 전해질을 분해).
  - Cr 도핑: **0.5C 224.8 mAh g⁻¹**, 500사이클 **67.34 %**. XPS 상 사이클 후 **InOₓ 종 함량 감소**. **불안정 `Oⁿ⁻` 잔존분율 19.21 %(LRM-Cr) vs 9.57 %(무도핑)** ⇒ 강한 Cr–O 공유결합이 격자산소를 안정화. 덤으로 **Cr³⁺/Cr⁶⁺ redox 로 추가 용량**.
- **⭐ Chen 2026 (ref 102) — 경사(gradient) 도핑** (`Fig. 14a`): **`Zr(SO₄)₂` 전구체로 1단 기계밀링**해 근표면 조성경사 형성.
  - 입자 외곽에서 **S–O·Zr–O 강결합**이 공격적 산소 라디칼 방출을 억제. XPS·XANES 로 **LIC 전해질에 In 함유 분해생성물이 형성되지 않음** 확인.
  - 경사층이 **양극–SE 전기화학 퍼텐셜 차를 줄여 SCL 문제 완화**.
  - **DFT: 근표면 도핑이 Li⁺ 호핑 활성화장벽을 낮춘다** (수치 없음).
  - 비정질 코팅층이 밀착접촉 + 빠른 Li⁺ 고속도로 + 활물질/전해질 격리.
  - **LIC/LPSC 이중전해질 셀: 0.1C 첫 방전 292 mAh g⁻¹, 1C 2000사이클 81.8 %** ⭐ 이 리뷰에서 **가장 좋은 전고체 성능**.

**5.2 산소 적층 배열 조정 — O3 vs O2** (`Fig. 14b`, ref 103–107)
- **O3형**: 산소층 **ABCABC**, 단위포당 TM 층 3개. 합성 유연·Li 함량 높음 → 용량 유리. 단 고전압 산소방출 → TM 이 Li 층으로 이동 → **비가역 층상→스피넬** → 전압감쇠·용량감쇠 가속.
- **O2형**: **ABAC 또는 ABCB**, 단위포당 TM 층 2개. **Li–O 와 Mn–O 팔면체의 면-대-면(face-sharing) 접촉이 TM 이동에 훨씬 높은 장벽**을 부과 → 유해 상전이·전압감쇠 억제 → 본질적 구조안정성 우수 (ref 105).
- ⛔ **O2 형의 제약**: 통상 고온 고상법으로 **직접 합성 불가** — **P2형 Na 전구체로부터 Li⁺/Na⁺ 이온교환**으로만 얻는다. 그 과정에서 Li 함량이 전구체 Na 함량에 묶여 **Li-rich 상태 달성이 어렵다** ⇒ **O2 용량이 O3 에 못 미친다** (ref 106, 107).
- **Fan 2025 (ref 108)**: O2 골격 + **LATP 코팅** = 할라이드계 ASSB 최초 O2 적용. **1C 750사이클: LATP@O3 = 31.89 % vs LATP@O2 = 80.05 %** (`Fig. 14c`) ⇒ O2 골격이 전고체계에서도 산소방출·구조열화 억제에 유효. 동시에 *"계면 코팅은 여전히 필수"*.
- 전망: **O2/O3 하이브리드** — O3 의 용량과 O2 의 안정성 결합 (ref 109, 액체/겔에서 이미 양호).

**5.3 단결정화**
- 다결정(PC): 나노 1차입자가 마이크론 2차입자로 응집, **입계·내부기공 다수**. SSE 가 내부 공극에 침투 못 함 → 이온경로 제한·이용률↓. 사이클 중 비등방 부피변화 → 인접 1차입자 사이 반복 압축·인장 → **입계 파단·입자 붕괴**. 1차입자 내부에도 미세균열. 산업 생산에서도 고온로 취출·이송 중 **파손되기 쉽다** (ref 113).
- 단결정(SC): 입계 없음 → 입계응력 원천 제거. 각 입자가 온전한 단결정이라 **기계강도 높음** → 전극가압·장기사이클에서 파단 저항. 연속 Li⁺ 확산경로.
- **Yin 2023 (ref 62)**: SC-LRM + LLZTO 공소결, 산화물계 ASSB 최초. **초기용량 ≈226 mAh g⁻¹** (`Fig. 14d`). 공소결이 계면 부반응·이온 상호확산을 유발 → **LBO 를 LRM/LLZTO 사이에 도입**.
- **Wang 2026 (ref 114)**: **이중층 전해질(LPSC + LIC) + 모놀리식 LRM 양극 + In–Li**. 산화물계와 달리 **양극 입자크기를 LIC 전해질 입자와 맞춰** 활물질을 전해질 매트릭스에 균일 매립 → Li⁺ 확산거리 단축 → **ASSB 의 음이온 redox 활성화 부족 문제 해결**.
  - **EIS + 완화시간분포(DRT)**: **>4.5 V(vs Li⁺/Li) 에서 기존 다결정 LRM 은 산소 redox 가 거의 안 일어나고, 모놀리식은 명확한 음이온 활성화**를 보인다.
  - in-situ XRD + TOF-SIMS: **계면에 LIC·LPSC 의 뚜렷한 산화분해 생성물 없음** ⇒ 우수한 화학 양립성·가역 계면반응.
  - **0.05C 첫 방전 268.4 mAh g⁻¹**, 0.5C 100사이클 후 **115.7 mAh g⁻¹**.
- **합성법의 한계** (`Fig. 14e`, ref 115): 고상법 = **심한 응집** / 졸–겔 = **1 μm 초과 입자 성장 곤란** / 용융염법 = 잘 분산된 마이크론 단결정을 주지만 **조성 제어가 제한적이고 망간 결핍**이 자주 발생. ⇒ 산업화까지 격차 큼.

**5.4 복합양극 설계** (`Fig. 14f`, ref 68)
- 핵심: LRM + SSE + 도전재 + 기능성분의 통합.
- **LICF + CNT** 조합(ref 70): LICF 가 이온수송, CNT 가 전자전도 — 기능 상보.
- ⭐ **입도 규칙 (Peng, ref 116)**: **복합양극 안의 SE 입자는 전해질층의 것보다 작아야 한다.** 작은 입자 SE 가 양극재와의 고-고 접촉을 크게 개선해 더 효율적인 이온전도망 형성. 반대로 **전해질층에는 큰 입자 SE 가 더 높은 σ** 를 준다.
- ⚠ **과량 도전탄소는 고전압에서 SE 분해를 심하게 유발**해 양극–전해질 계면반응을 악화 ⇒ 도전재의 **함량·종류·분포를 합리적으로 제어**해야 한다.

**5.5 표면공학 (코팅)**
- 코팅층 요구사항: ① **4.8 V 창 안에서 안정** ② LRM–전해질 **물리적 격리**(반응성 산소 확산 차단, 부반응·SCL 안정화) ③ **이온전도성이거나 사이클 중 이온전도체로 in-situ 전환** 가능.
- 분류: **전기화학 비활성 산화물** = `Al₂O₃`(ref 117) · `CeO₂`(ref 63) / **속이온전도체** = `LiNbO₃`(118) · `Li₃PO₄`(119) · `Li₃BO₃`(61) · LATP(108) · `Li₃InCl₆`(120).
- **전해질 족별 코팅 설계원칙 (리뷰의 정리)**:

| SE 족 | 지배 문제 | 코팅 요구사항 |
|---|---|---|
| **산화물** | 강직성 → 밀착접촉 실패 (**화학열화가 아니라 접촉**이 임피던스의 주원인) | **낮은 탄성계수 + 적응적 변형**으로 계면 공극 충전 |
| **할라이드** | 물리접촉은 좋으나 ROS 에 민감 → 산화분해(`In₂O₃`·`ClO⁻`) | **표면 코팅 + 이온 도핑 병용** — 도핑이 ROS 방출을 **원천 억제**, 코팅이 ROS 와 전해질 접촉 차단 |
| **황화물** | **SCL + 산소유발 부반응의 이중 기전** (중첩되어 각각보다 훨씬 큰 임피던스) | 산소방출 억제 + **우수한 전자절연**(전자 이동경로 차단 → SCL 구동력 약화). **유전(dielectric) 효과 코팅**도 후보 |
| **준고체** | 좁은 산화창(<4.5 V) | **더 넓은 창** + 고분자 매트릭스를 고전압 양극에서 물리적 격리 |

### 3m. §6 머신러닝 — 4갈래 (ref 121–132)

**(1) 조성설계** — **Madika (ref 123)**: LRM 1차입자 크기 데이터를 문헌에서 수집. 입력 = **화학조성(Li·Ni·Co·Mn 함량) + 공정변수(2단 소성의 온도·시간)**. **NGBoost** 확률모델 + **10-fold CV** (`Fig. 15a`), 특성중요도는 **SHAP**. 결론: **2차 소성온도가 입자크기에 가장 큰 영향, 화학조성 영향은 무시할 만함** — 기존 재료과학 이해(소성조건이 입성장 지배)와 합치. 리뷰의 평가: *"ML 이 **어느 변수가 결정적이고 어느 것이 아닌지를 자동 식별**해 연구자가 가장 효과적인 제어변수에 집중하게 한다"*.

**(2) 개질재 스크리닝** — **ref 124** (`Fig. 15b`): 고처리량 **DFT + ML** 로 **리튬 함유 플루오라이드**(예: `Li₂ZrF₆`) 코팅 스크리닝. ⛔ **리뷰는 이를 "Aykol et al." 이라 부르는데 ref 124 의 1저자는 B. Liu 다** (§10-2). **액체전해질에 한정된 연구**라고 리뷰가 명시.
- 리뷰의 제안: 전고체에서는 황화물/할라이드/산화물이 **각기 다른 계면 난제**를 가지므로 **표적 재스크리닝** 필요. 입력 = 전해질 종류 + 코팅재 물성, 출력 = 계면안정성. 도펀트는 **이온반경·전기음성도·원자가** 등을 입력, **용량유지율·전압감쇠율**을 출력으로 (ref 125).
- **⭐ Kim (ref 126) — LLZO 이중도핑 스크리닝**: **10,368 조성**.
  - 입력 = **화학기술자 145개**(전기음성도·이온반경·원자가 등) + **물리속성 2개**(단위포 원자수, 공간군 번호).
  - **Random Forest + LightGBM** 으로 **이진 분류기 5개**: **밴드갭 / 열역학 안정성 / 이온전도도 / 전단탄성률(>35.0 GPa) / Pugh 비(K/G > 1.75)**.
  - 각 모델이 독립적으로 pass/fail → **5개 전부 pass 한 것만** DFT 검증·실험 스크리닝으로.
  - **10-fold CV 정확도 0.76–0.88, F1 전부 >0.80**.
  - 최종 **61개 조성** 통과 → 그중 **미보고 5종**을 고상합성 → **Zn–Ti 공도핑 LLZO** 확보.
  - 성능: **창 ≈5.0 V**, **상온 σ 8.7 × 10⁻⁴ S cm⁻¹**, 덴드라이트 억제 우수.

**(3) 성능예측·운용**
- **Kim (ref 127)**: **30,000개 이상의 충전곡선**에 **비지도 PCA**. Mn L-edge·O K-edge sXAS + 전기화학 임피던스와 결합해 **개별 주성분을 물리기전(Mn 가수 감소, 전하이동저항 상승)과 연결**. 충전곡선 재구성 + **이상 사이클 프로파일 식별**.
- **Zhang (ref 128)**: LRM 전지 SOC 추정에서 **베이지안 필터(EKF·UKF·PF)** vs **딥러닝(LSTM · LSTM-Attention · CNN-LSTM-Attention)** 비교.
  - 열화가 심하지 않을 때: **1차 RC 모델 + EKF** 가 **오차 <1.6 %** 로 충분하고 계산이 가장 빠르다.
  - **심한 열화 시**: 기존 모델 오차가 **>6 %** 로 급증. **NN + EKF 결합은 <0.16 %** 로 억제 (`Fig. 15c`).
- 리뷰의 전망: AI 기반 BMS — 실시간 운전데이터 분석, SOC 온라인 보정, 열폭주 조기경보, 충방전 전략 최적화, 제조사슬의 불량 배치 추적.

**(4) 구조진화 분석**
- 배경: 층상→스피넬→암염 전이, 산소공공 형성·이동, TM 용출·재배열 (ref 129). in-situ XRD·XAS·TEM·RIXS 는 **데이터량·복잡도가 엄청나** 수작업 해석이 비효율.
- **Li (ref 132)**: in-situ XAS 로 **Mn/Co/Ni K-edge XANES** 실측(초기·4.4 V·4.8 V) → **FDMNES 코드**(유한차분 근접흡수단 구조 계산)로 여러 구조모델의 이론 XANES 계산 → 실험과 대조 (`Fig. 15d`).
  - 결과: **TM 층 4g 자리의 Mn 점유율 0.78 → 0.48**, **TM 층 2b 자리의 Ni 점유율 0.4 → 0.2**. **사면체 Mn 존재는 배제**. **Co 는 강한 공유결합 덕에 충전 중 안정**.
  - ⇒ **Mn·Ni 의 TM 층 → Li 층 비가역 이동이 초기 충전의 핵심 구조진화**.
- **리뷰의 자기고백**: *"Currently, the application of machine learning in **LRM-based all-solid-state batteries remains limited**"* — 제안하는 방향 3개: ① 활성화 부족 → 화성(formation) 변수(전압·온도·전류밀도) 최적화로 `Li₂MnO₃` 도메인 활성화·격자산소 가역성 예측 ② 계면 화학부정합 → 코팅 스크리닝 예측모델 ③ 물리접촉 → in-situ 특성화와 결합한 상관모델로 기계안정성 예측.

### 3n. §7 결론 — 3대 미해결 + 재료별 전망

**3대 미해결**
1. **산소종의 정밀 동정** — 국재 `O⁻` 홀인가, O–O 이량체인가, 갇힌 O₂ 분자인가, 사이클 중 어떻게 진화하나. 이 불확실성이 용량감쇠·전압감쇠 이해를 직접 제약. 처방: operando Raman·RIXS + ssNMR·**EELS**.
