Repository: yonghoon7153-source/Yonghoon-DEM-DFT

# 📚 LITDB — 문헌 단일 시스템 (**SE·DFT 축 + DEM·MPM 축, 두 트랙**)

> **앞으로 논문은 여기서만 본다.** 여러 곳(db/literature, kb/papers, db/properties, Excel)에 흩어진 문헌을 한 곳에서 생각·참고·비교하기 위한 통합 MD 시스템.

## 왜 트랙이 둘인가
`INDEX.md` 는 argyrodite 전해질 축이라 접촉역학·MPM·건식전극 digest 가 들어갈 자리가
없다. 그래서 한때 64편이 **어느 인덱스에도 없었다**(open_items #7). 축을 나눠 그 구멍을
닫았고, 한 분모로 세면 “159편 중 98편 미언급” 같은 **가짜 미결**이 나온다
(`comparison_vs_ours.md:8`). 분리는 실측 근거가 있는 결정이다 — 합치지 말 것.

⚠ 이 표의 **편수는 적지 않는다.** 손으로 쓴 수는 반드시 낡는다(README 자신이 세 번 틀렸다).
현재값은 `python3 tools/litdb/build_index.py --check` 로 본다.

File: litdb/papers/wang2027_ncm811_effective_bulk_modulus_mapper_dfs_gnn.md (part 1 of 2)
<!-- digest 표준 양식 확장 (paper-level STANDALONE). ★ = 1저자가 특히 원한 항목 (방법 · 숫자 · 그림 · 한계 · NCM 유효 체적탄성률 · NCM 기계 물성 입력 출처 · 우리 ML 예측기 대비).
     깊이 기준 = bazzoun2026_dem_fem_rnm_ionic.md · 형식 이웃 = kawaguchi2023_doe_electrode_fabrication_dry_coated_ncm_lps.md.
     쪽 표기 = "p.N" (PDF N 쪽 = 학술지 인쇄 쪽 N, 1–22 · 논문 번호 125194).  SI 파일은 없다 — 부록 A (CNN) · B (노드 특징 식) · C (감도 지표) · D (FE · 재현 환경) 가 본문 PDF p.17–21 안에 있다.
     값 표지: [인쇄] = 본문 · 표 · 그림 안에 숫자로 적힌 값 · [판독] = 그림에서 읽은 값 (litdb/figures/<slug>/digitized.csv — 300 dpi 크롭의 화소를 눈금선 또는 틀 선으로 보정해 읽음) ·
     [우리 산술] = 인쇄 · 판독값으로 우리가 다시 한 계산 (식을 그 자리에 적음) · [추정] = 우리 해석 · 가정이 든 어림 (가정을 그 자리에 적음) · [미확인] = 원문 22 쪽 전수에 없음.
     원문 22 쪽 텍스트 층 전수 + 그림 17 (본문 16 + 부록 D1) · 표 14 (본문 12 + 부록 A1 · D1) = 크롭 31 장 전부 렌더로 열람.  인용된 de Vasconcelos [25,26] 원전은 열람하지 않았다 (2차 인용만). -->

# NCM811 양극 유효 체적탄성률 K — BIB-SEM 재구성 · 복셀 FE 라벨 1000 개 + Mapper-DFS 그래프 GIN 대리모델: 3D CNN 대비 시간 −81.92 % · 그러나 CBD-기공 분율 φ 이차식 (R² 0.905) 이 GNN (0.880) 보다 낫다 · 입자 E 140 GPa = de Vasconcelos 압입값 138.73 ± 18.78 (NMC532 로 보임) 인용 — Jiarong Wang · Chunwang He · Xinwei Yang · Le Yang · Haosen Chen (베이징이공대, J. Energy Storage 2027)

> slug `wang2027_ncm811_effective_bulk_modulus_mapper_dfs_gnn` · DOI `10.1016/j.est.2026.125194` · type `FEM + ML surrogate (Abaqus voxel FE homogenization C3D8R 80³ PBC linear elastic → effective bulk modulus labels · Mapper-DFS graph + GIN GNN · voxel 3D CNN baseline · quadratic composition baseline) · microstructure (BIB-SEM → k-means → VGG-19 Gram-loss stochastic reconstruction) · porosity (true density · MIP); liquid-LIB calendered NCM811 cathode — DEM · MPM · transport 없음` · PDF `b999dbe2-16._Accelerating_NCM811_cathode_effective_bulk-modulus_prediction_for_lithium-ion_batteries_A_geometry-reduction-based_graph_neural_network.pdf` (22 pp · SI 없음 — 부록 A–D 본문 안) · digested `2026-10-27` · status ✅
>
> **원제**: *Accelerating NCM811 cathode effective bulk-modulus prediction for lithium-ion batteries: A geometry-reduction-based graph neural network* (p.1)
> **저자 · 소속 (p.1)**: Jiarong Wang · **Chunwang He\*** · Xinwei Yang · Le Yang · Haosen Chen — Institute of Advanced Structure Technology, **Beijing Institute of Technology**, Beijing 100081, China (\* 교신 chunwanghe@bit.edu.cn)
> *Journal of Energy Storage* **183** (2027) **125194** · 접수 2026-04-12 · 수정 2026-09-18 · 승인 2026-10-14 · 온라인 2026-10-23 (p.1) · 연구비 NSFC 12302163 · 중국 국가 중점 R&D 2023YFB2408000 · 베이징 자연과학기금 L2605016 (p.17) · 이해상충 없음 진술 (p.17) · **데이터 공개 진술 = "No data was used for the research described in the article."** (p.21 — 코드 · 데이터 · 재구성 부피 공개 없음).
> **계보 (링크만)**: 같은 그룹 선행 [16] X. Yang, C. He, L. Yang, W.-L. Song, H.-S. Chen, *J. Power Sources* 603 (2024) 234410 (확률 재구성 + 3D CNN 으로 역학 · 열 물성 예측 — 정본 카드 없음 · 공저자 Xinwei Yang 이 이 논문 3저자) · 방법 원형 [22] J. Chung *et al.*, *CMAME* 421 (2024) 116780 (암석 복셀 → Mapper-DFS → GNN 유효 탄성률 — 카드 없음).  NCM 기계 물성 축 정본 카드: [`sedlatschek2026_nmc811_grain_boundary_strength_micro_tensile`](sedlatschek2026_nmc811_grain_boundary_strength_micro_tensile.md) (이 논문 [26] 을 NMC532 139 GPa 로 전함) · [`xu2017_nmc532_nanoindentation_modulus_hardness_toughness`](xu2017_nmc532_nanoindentation_modulus_hardness_toughness.md) · [`sharma2023_nmc_single_crystal_anisotropic_nanoindentation`](sharma2023_nmc_single_crystal_anisotropic_nanoindentation.md) · [`stallard2022_cathode_mechanical_properties_review`](stallard2022_cathode_mechanical_properties_review.md).
> **판독 원자료**: `litdb/figures/wang2027_ncm811_effective_bulk_modulus_mapper_dfs_gnn/digitized.csv` (166 행 — 그림 5 · 10 · 11 · 13a · 16b · D1 화소 판독 + 그림 15 · 16a · 16c 의 인쇄 칸 숫자 옮김) · 크롭 31 장 `figures.json`.

---

## 0. 결론 먼저 — 우리 질문에 대한 답

**한 문장**: 상용 흑연 ‖ NCM811 **액체 LIB** 양극 (캘린더됨) 의 BIB-SEM 단면 영상을 k-means 로 AM · CBD · 기공 3상으로 나누고 CBD 와 기공을 **강성 ≈ 0 인 한 상으로 합친** 뒤, ImageNet VGG-19 의 Gram 질감 손실로 학습한 생성기로 **800³ 복셀 (0.227 µm) 부피 하나**를 만들어 **80³ (18.1 µm) 조각 1000 개**로 자르고, 각 조각의 **유효 체적탄성률 K** 를 Abaqus 복셀 FE (C3D8R · 주기 경계 · 정수압 변형률 −1.25 %) 로 계산해 라벨로 삼은 다음, 복셀을 **Mapper-DFS 그래프** (한 방향 10 구간 · 겹침 0.3 · 구간별 상별 연결 군집 = 노드) 로 줄여 **GIN 3 층 GNN** 으로 회귀했더니 — 5 분할 평균 **R² 0.880 ± 0.013 · Acc 93.28 %** 로 복셀 3D CNN (R² 0.91 ± 0.004 · Acc 93.51 %) 에 조금 못 미치면서 전 과정 시간 **397.86 s vs 2201.00 s (−81.92 %)** · GPU 메모리 **24.14 vs 4061.27 MB** 였다 — **그러나 CBD-기공 분율 φ 하나의 이차식이 R² 0.905 ± 0.003 으로 GNN 을 이겼고**, 둘을 25 : 75 로 섞어야 0.917 이 된다 (p.1 · p.9–16 · 표 6 · 8 · 12).

| 우리 질문 | 이 논문이 주는 것 | 표지 · 쪽 |
|---|---|---|
| ① ★ NCM811 유효 체적탄성률 — 값 | 두-상 (CBD-기공 강성 10⁻⁶ Pa) **13.531 ± 3.065 GPa** · 세-상 (CBD 1.8 GPa) **14.965 ± 2.899 GPa** (같은 20 개 · 상대차 9.58 %) / 라벨 1000 개 분포 평균 **≈16.1 · SD ≈3.6 GPa · 범위 ≈8–31** / 백분위 RVE 다섯 (φ 25.84 → 32.43 %) K₁₀₀ **≈19.4 · 16.5 · 15.3 · 14.6 · 10.1 GPa** | [인쇄] 표 1 p.6 · [판독] 그림 10b · D1a |
| ② ★ 그 값의 크기 감각 | 치밀 NCM (E 140 · ν 0.30) K = **116.7 GPa** → 다공 망 K 는 그 **0.09–0.17 배** · 같은 고체분율의 Hashin–Shtrikman 상한 (51.6–60.9 GPa) 의 **0.20–0.32 배** · 창 안 국소 기울기 **dK/dφ ≈ −1.2 ~ −1.7 GPa / %p** ⇒ **K ∝ φ_s^≈6** (φ_s = 1 − φ) — 목 (neck) 이 정하는 망 강성 | [우리 산술] §3-13 |
| ③ ★ NCM 기계 물성 입력의 출처 | 입자 **E 140 GPa · ν 0.30** · CBD **1.8 GPa · ν 0.30** — *"based on the experimental measurements reported by Vasconcelos et al. [25,26] … **138.73 ± 18.78 GPa** (NCM 입자) and **1.78 ± 0.35 GPa** (CB/PVDF)"* · **ν 0.30 은 출처 없음** · [25] Exp. Mech. (액체 속 in-situ 압입) · [26] Extreme Mech. Lett. 2016 (grid 압입) — 정본 `sedlatschek2026_…` 카드가 [26] 을 **NMC532 이차입자 139 GPa · H 8.9 GPa** 로 전한다 ⇒ 138.73 은 **NMC532 값**으로 보인다 (2차 대 2차 · 원전 미열람) | [인쇄] p.4–5 · p.22 · [추정] |
| ④ 그래프 축소 (Mapper-DFS) | 한 방향 (그림 7 = x 로 보임) 을 **N 10 구간 · 겹침 r 0.3** 으로 나눔 → 구간마다 **상별 DFS 연결 군집 = 노드** → 이웃 구간 군집이 **복셀을 공유하면 간선** (무방향 · 무가중 · 간선 특징 없음) · 노드 특징 **12 차원** (무게중심 3 · 축별 크기 3 · 복셀 수 · 상 표지 · 차수 · 근접 · 고유벡터 · PageRank 중심성) · **상 사이 간선은 생기지 않는다** (표 2 Step 3 — 다른 상 군집은 복셀을 공유할 수 없음) | [인쇄] p.6–8 · 표 2–3 · 부록 B · [판독] 그림 7 · [우리 해석] |
| ⑤ GNN 구조 · 학습 | GIN 3 층 (12 → 10 → 10 → 10, 층 MLP = Linear–BN–ReLU–Linear–ReLU) → 층마다 **합 풀링** → 이어붙임 30 → FC 30 → 20 → 20 → 1 · dropout 0.3 · 학습 가능 매개변수 **≈1.8 천** (CNN **≈1.9 백만** · 이차식 **3**) · 학습 720 · 검증 180 · 시험 100 · 200 에폭 · 배치 32 · lr 0.005 · 최소 검증손실 판 / **손실 함수 · 최적화기 · 학습률 조정 방식 미기재** | [인쇄] 표 4 · p.7–9 · [판독] 그림 8 · [우리 산술] · [미확인] |
| ⑥ 학습 자료 생성 (FE) | Abaqus/Standard 2021 · 복셀 1 개 = **C3D8R** 1 개 (80 × 80 × 80) · 단위 길이 좌표 · *Equation 주기 경계 · 세 주축 변위 −1/80 → **ε₁₁ = ε₂₂ = ε₃₃ = −0.0125** · 선형 정적 · 기하 비선형 끔 · K = −P/(ΔV/V₀) · 격자 10³ → 100³ 대조에서 80³ ↔ 100³ 차 **0.36–0.75 % (평균 0.61 %)** | [인쇄] p.4 · p.6 · 부록 D p.20 |
| ⑦ 검증 | Acc = 100 − SMAPE (평균만 내는 예측도 **≈82 %**) · 5 층화 무작위 분할 · **공간 묶음 분할** R² 0.873 ± 0.010 (−0.007) · Moran's I K 0.038 · 특징 제거 (−기하 **0.59** · −상 0.86 · −명시 위상 0.87) · 조성 이차식 · 혼합 · 같은 φ 짝 17 개 | [인쇄] 표 6 · 9–12 · 그림 16 · [우리 산술] |
| ⑧ ★ 우리 ML 예측기와의 비교 | 같은 교훈: **조성 · 스케일 기준선이 대부분을 설명하고 ML 은 잔차만 보탠다** (그들 = 미래 과제로 "residual GNN" 제안 · 우리 = σ 는 법칙, ML 은 구조 입력) · 그들에게 없고 우리에게 있는 것 = 중첩 CV · 예측 구간 · 외삽 관문 · n/k 규율 · 우리에게 없고 그들에게 있는 것 = **묶음 (공간) 검증** — 우리 `nested_cv` 바깥 폴드는 무작위 순열 | §7-4 · `scripts/ml_design_structure.py:273–278` |

⛔ **한정어 (떼지 말 것)**: ① 재료 = **액체 LIB** 캘린더 양극 (흑연 ‖ NCM811 · CB/PVDF) — 황화물 · LPSCl · 건식 아님 ② 1000 개 전부 **재구성 부피 하나** (원 영상 시야 58 × 58 µm²) 에서 잘랐다 — **부피 사이 일반화 없음** (저자 인정 p.14 · p.16) ③ K 는 **복셀 FE 라벨** — 실험 K 없음 (기공률만 실측 대조 21.9 · 20.7 vs 20.3 %) ④ 접촉은 **복셀 면 공유 = 완전 결합** (접촉 법칙 · 마찰 · 소성 없음) · CBD-기공 강성 ≈ 0 ⑤ 입자 E 140 은 **NCM811 측정값이 아니다** (NMC532 이차입자 압입값으로 보임 · ν 0.30 출처 없음) — 두-상 라벨의 절대값은 E_AM 에 **정비례** ⑥ 표 1 의 두-상 평균 13.531 GPa (n 20) 는 라벨 1000 개 분포 [판독 평균 ≈16.1] 보다 **2.5 GPa 낮다 (3.7 SE)** — 층화 기준 미기재 · 설명 없음 ⑦ "대표 분할" (그림 12 · 표 11) 은 GNN 에 유리한 분할이다 (GNN R² 0.906 = 5 분할 평균 + 2 SD) ⑧ 혼합 비율 · 짝 선정은 **시험 자료 위에서** 고른 사후 분석 (저자 "exploratory" 명시).

---

## 1. 한 줄 요약

영상 기반 미세구조 → 역학 물성 대리모델을 배터리 양극에 맞춰 짠 응용 논문.  Chung 2024 (암석) 의 Mapper-DFS + GNN 틀을 그대로 가져와 NCM811 양극 재구성 부피의 **유효 체적탄성률** 에 적용하고, 같은 자료 · 같은 학습 조건의 복셀 3D CNN 과 정확도 · 입력 크기 · GPU 메모리 · 전 과정 시간을 비교한다 (그림 1).  주장 = "그래프 축소가 정확도를 거의 잃지 않고 계산을 줄인다" (Acc > 90 % · 시간 −81.92 %).  후반의 견고성 절 (4.3) 이 오히려 더 중요한 결과를 낸다 — 공간 묶음 검증으로 이웃 RVE 누수가 작음을 보였지만, **CBD-기공 분율 φ 하나의 이차식이 GNN 보다 정확**하고 GNN 의 보탬은 "같은 φ 인데 K 가 다른 RVE" 를 일부 가르는 데서만 나온다 (17 짝 평균 FE 차 3.009 GPa 중 GNN 1.244 · 이차식 0.066).  저자 스스로 "조성 모델 + GNN 잔차" 구조를 미래 과제로 제안하며 끝낸다 (식 19, p.16).

## 2. 메타

| 저자 | 저널/년 | DOI | 소재 | 연구유형 |
|---|---|---|---|---|
| Jiarong Wang · **Chunwang He\*** · Xinwei Yang · Le Yang · Haosen Chen (베이징이공대 첨단구조기술연구원) | *J. Energy Storage* 183 (2027) 125194 · 22 pp | 10.1016/j.est.2026.125194 | 상용 **흑연 음극 ‖ NCM811 양극** LIB 의 **캘린더된 양극** — AM (NCM811) · CBD (CB/PVDF) · 기공.  조성 wt% · 적재량 · 두께 · 캘린더 조건 · 입경 분포 **[미확인]** | 실험 (BIB-SEM 단면 · 참밀도법 · 수은 압입 기공률) + 생성 모델 (CNN 생성기 + VGG-19 질감 손실) + FE (Abaqus 복셀 균질화) + ML (Mapper-DFS 그래프 · GIN · 3D CNN · 이차식 · 혼합).  **DEM · MPM · 수송 계산 없음** |

- 키워드 (p.1): Lithium-ion battery · NCM811 cathode · Effective bulk modulus · Graph neural network · Depth-first search.
- CRediT (p.17): J. Wang — 원고 · 방법 · 조사 · 자료 · 개념 / C. He — 감독 · 분석 · 개념 / X. Yang — **Software** · Resources / L. Yang — 검증 · 감독 / H. Chen — 감독 · 행정.
- 재현 환경 (표 D1 p.21): i9-13900K 3.00 GHz · 128 GB · RTX 4090 24 GB · Python 3.9 · PyTorch 2.7.0 + cu118 · PyTorch Geometric 2.6.1 · Abaqus/Standard 2021.
- 본문 기여 목록 (p.2): (1) BIB-SEM + 전이학습 확률 재구성 (2) 양극용 FE 균질화 라벨 + AM · 병합 CBD-pore 그래프 (3) 같은 자료 · 같은 학습 조건에서 3D CNN 대비 정확도 · 입력 축소 · GPU 메모리 · 전 과정 시간 (4) 공간 묶음 검증 · Mapper 매개변수 감도 · 특징 제거 · 조성 기준선 비교.

---

## 3. 핵심 수치 (★ 전부 쪽 · 표지 병기)

### 3-1. 재료 · 영상 · 상 분할 (p.2–4 · 그림 2–3)

| 항목 | 값 | 표지 · 쪽 |
|---|---|---|
| 셀 · 시료 | 상용 **graphite anode / NCM811 cathode** LIB 의 양극판 | [인쇄] p.2 |
| BIB-SEM | **자체 제작** 장치 — 아르곤 이온총 두 개의 넓은 빔으로 밀링 → SEM 촬영 반복 (넓은 시야 + 고해상).  시료: 새 칼날로 절단 → 유리판 위 (절단면이 판 끝 밖으로 조금) · 절연 테이프 고정 → 2D 스테이지로 위치 보정 · 차폐판을 전극 표면 가까이 평행하게 → 고진공 · 밀링 · 연마 → SEM (배율 · 초점 맞춰 회색조 영상) | [인쇄] p.2–3 · 그림 2 |
| 상 분할 | 비지도 **k-means** · 특징 = 화소 회색값 · 군집 수 **3** (AM · CBD · 기공 — 회색 대비가 뚜렷해서 선택) → **CBD 와 기공을 합쳐 2 상** (AM · CBD-pore) | [인쇄] p.4 · 그림 3 |
| 병합의 지위 | *"the CBD-pore was physically idealized as a zero-stiffness region … implemented numerically using very low equivalent stiffness … a computational simplification rather than based on the assumption that the mechanical contribution of the CBD is strictly negligible"* — 영향은 세-상 FE 로 따로 잼 (§3-3) | [인쇄] p.4 |
| 원 영상 크기 | 시야 **≈58 × 58 µm²** → **256 × 256 화소** ⇒ 복셀 한 변 **≈0.227 µm** (*"source SEM images"* 복수) | [인쇄] p.4 · 부록 D p.20 |
| 그림 3 색 | (b) 초록 · 빨강 · 파랑 3 상 (빨강 · 파랑 중 어느 쪽이 CBD 인지 캡션에 없음) · (c) 초록 AM · 파랑 CBD-pore | [판독 — 육안] 그림 3 |

### 3-2. 확률 재구성 — 전이학습 (p.4–5 · 그림 4–5 · 식 1)

| 항목 | 값 | 표지 · 쪽 |
|---|---|---|
| 착상 | 같은 그룹 Yang 2024 [16] 의 CNN 확률 재구성 프로그램 | [인쇄] p.4 |
| 생성기 | CNN — **3D 잡음 → 3D 복셀 모형** | [인쇄] p.4 · 그림 4 |
| "판별기" | **ImageNet 사전학습 VGG-19** 의 첫 (또는 전) 합성곱 층을 특징 추출기로 — 그림 4 = 80×80 · 40×40 · 20×20 · 10×10 · 5×5 다섯 층 특징 r₁₁ … r₅₁ 의 **Gram 행렬** 비교 = 적대적 판별기가 아니라 **질감 (style) 손실** · 직교 세 방향 단면 사용 | [인쇄] p.4 · [판독] 그림 4 |
| 손실 (식 1) | L(v \| {u₁ … u_D}) = Σ_d (1/N_d) Σ_n L₂(v_{d,n}, u_d) — 방향 d 별 생성 단면 v 와 기준 영상 u_d 의 2D 지각 손실 (세부 = [16]) · 본문 다른 곳은 "central cross-section image" 와 비교한다고 적음 | [인쇄] p.4 |
| 학습 | **Adam** · **1000 에폭** · 시작 학습률 **0.1** · 매 반복 손실 기록 · 100 반복마다 매개변수 저장 + 방향 단면 영상 | [인쇄] p.4 |
| 손실 곡선 | 시작 ≈**26.4** → 10 에폭 ≈24.1 → 20 ≈9.5 → 30 ≈3.7 → 50 ≈1.9 → 80 ≈1.0 → 300–800 에폭 ≈**0.5–0.6** (×10⁵) | [판독] 그림 5 (digitized.csv) |
| 검증 | *"The microstructure of the generated lithium-ion electrode is morphologically similar to that of the standard electrode"* (정성) + 기공률 한 숫자 (§3-4) — 2 점 상관 · 입경 분포 · 연결성 · 방향성 정량 대조 **없음** | [인쇄] p.4 · p.8 |
| 큰 부피 | 학습된 알고리즘으로 **800³ 복셀** 하나 생성 ([우리 산술] 한 변 ≈181 µm — 원 영상 시야 58 µm 의 ≈3 배) | [인쇄] p.8 · [우리 산술] |

### 3-3. FE 라벨 — 복셀 균질화 (p.4–6 · 표 1 · 그림 6 · 부록 D · 그림 D1)

| 항목 | 값 | 표지 · 쪽 |
|---|---|---|
| 요소 | 원 복셀 1 개 → **C3D8R** (8 절점 선형 육면체 · 감차 적분) 1 개 · 80 × 80 × 80 정규 격자 (51.2 만 요소 [우리 산술]) | [인쇄] p.4 · p.20 |
| 좌표 | 복셀 한 변 = 1 (정규화) — *"under the adopted small-strain linear-elastic homogenization formulation, this geometric normalization does not affect the calculated effective bulk modulus"* | [인쇄] p.4 · p.20 |
| 물성 (두-상) | AM: **E 140 GPa · ν 0.30** (등방 선형 탄성) / CBD-pore: **E 10⁻⁶ Pa · ν 0.30** (수치 안정용) | [인쇄] p.4 · p.20 |
| 물성 근거 | *"based on the experimental measurements reported by Vasconcelos et al. [25,26]. The measured Young's moduli of the NCM active-material particles and the CB/PVDF conductive matrix were **138.73 ± 18.78 GPa** and **1.78 ± 0.35 GPa**, respectively"* → AM 140 · CBD 1.8 (세-상 계산) · **ν 0.30 은 근거 문장 없음** | [인쇄] p.4–5 |
| 경계 · 하중 | 맞은편 면 절점 짝을 *Equation (u(x⁺) − u(x⁻) = ε(x⁺ − x⁻)) 로 묶는 **주기 경계** · 주축별 독립 주 절점 3 + 강체 이동 막는 기준 절점 · 주 절점 변위 −1 (L = 80) → **ε₁₁ = ε₂₂ = ε₃₃ = −0.0125** · εᵢⱼ = 0 (i ≠ j) · 선형 정적 · 기하 비선형 끔 | [인쇄] p.6 · p.20 (식 D.1–D.2) |
| K 정의 | K = −P/(ΔV/V₀) · P = −(σ₁₁ + σ₂₂ + σ₃₃)/3 · ΔV/V₀ = ε₁₁ + ε₂₂ + ε₃₃ ("principal" 응력 · 변형률 — 부피 평균인지 문장에 없음) | [인쇄] p.6 (식 2–4) |
| 응력장 (그림 6b) | σ₁₁ 범례 **+2.920 × 10⁹ … −1.804 × 10¹⁰** (Pa 로 보임 · Avg 75 %) · [우리 산술] 부피 평균 σ₁₁ = −K × 3 × 0.0125 ≈ **−0.57 GPa** (K 15.27) ⇒ 범례 최솟값은 평균의 **≈30 배** (범례 극값은 한 절점일 수 있음) | [인쇄] 그림 6b · [우리 산술] |
| 두-상 vs 세-상 (표 1) | 1000 개 중 **층화 무작위 20 개** · 같은 기하 · AM · 하중 · 경계: 두-상 (E_CBD "0") **13.531 ± 3.065 GPa** (CV 0.226) · 세-상 (E_CBD 1.8) **14.965 ± 2.899 GPa** (CV 0.194) · 상대차 (\|K₂ − K₃\|/K₃) **9.58 %** ([우리 산술] K₃/K₂ = 1.106) | [인쇄] 표 1 p.6 |
| 격자 수렴 (부록 D.2) | φ 분포 10 · 30 · 50 · 70 · 90 백분위 RVE 5 개 (CBD-pore **25.84 · 27.87 · 29.26 · 30.56 · 32.43 %**) · 격자 10³ · 20³ · 40³ · 80³ · 100³ (상 분율 거의 유지하며 재사상) · 80³ ↔ 100³ = **0.36–0.75 % (평균 0.61 %)** | [인쇄] p.6 · p.20 |
| 그림 D1 값 | K_N (GPa) — RVE1 39.4 → 30.7 → 19.3 → 19.5 → 19.4 · RVE2 40.9 → 28.2 → 16.9 → 16.7 → 16.5 · RVE3 34.1 → 24.8 → 15.2 → 15.3 → 15.3 · RVE4 32.1 → 23.9 → 14.6 → 14.8 → 14.6 · RVE5 30.3 → 19.0 → 10.1 → 10.1 → 10.1 (10³ → 100³) · 10³ 의 상대 편차 **1.04–2.01** | [판독] 그림 D1 (±0.1 GPa) |

### 3-4. 데이터셋 (p.8–10 · 그림 10 · 표 5)

| 항목 | 값 | 표지 · 쪽 |
|---|---|---|
| 구성 | 800³ 재구성 부피 하나 → **80³ 조각 1000 개** (10 × 10 × 10 정규 배열 · 원래 위치 지수 보존) — *"within-parent-volume microstructural variations rather than independent parent-volume realizations"* | [인쇄] p.8 |
| RVE 크기 | 80 × 0.227 ≈ **18.1 µm** 정육면체 | [인쇄] p.4 |
| 상 분율 분포 (그림 10a) | 봉우리 CBD **≈0.088** (범위 ≈0.045–0.136) · 기공 **≈0.205** (≈0.158–0.243) · AM **≈0.702** (≈0.63–0.79) | [판독] 그림 10a |
| 기공률 실측 (표 5) | **참밀도법 21.9 %** · **수은 압입 20.7 %** · 재구성 표본 평균 **20.3 %** — *"assesses the consistency of one geometric statistic … should not be interpreted as experimental validation of the FE-computed effective bulk modulus"* | [인쇄] 표 5 · p.8 |
| 영역 한정 | *"derived from a calendered NCM811 cathode, focuses on the high-density porosity regime, and represents the target domain - not a general dataset covering broad porosities or multiple chemistries"* | [인쇄] p.8 |
| K 분포 (그림 10b) | 막대 19 개 (폭 1.2 GPa) 합 ≈996 · **평균 ≈16.1 · SD ≈3.6 GPa** · 중앙 ≈15.8 · 범위 ≈8–31 · 정규 곡선 겹쳐 그림 | [판독] 그림 10b (digitized.csv) |

### 3-5. Mapper-DFS 그래프 (p.6–8 · 표 2–3 · 그림 7 · 부록 B)

| 항목 | 값 | 표지 · 쪽 |
|---|---|---|
| 절차 | **Step 1** 한 방향으로 겹치는 구간 N 개 ("Based on a certain direction" — 그림 7 의 슬랩이 **X 축에 수직** [판독]) **Step 2** 구간 안에서 DFS 로 연결 군집 → 겹치지 않게 시작점 고름 → 상 분리 (AM 은 독립 군집으로) **Step 3** 겹침 구간에서 같은 복셀을 가진 군집 쌍 = 간선 | [인쇄] p.6 · 표 2 |
| 의사코드 (표 2) | 입력 = 3D 복셀 X · 상 P = **{grain, pore}** (암석 판 이름 그대로) · N · r → 상마다: 구간 생성 → 구간 복셀 U_i → DFSClusting → SelectUniqueStarts → SeparatePhases → 군집마다 노드 (상 p) / 모든 노드 쌍에 대해 **C_ij ∩ C_kl ≠ ∅ 이면 간선** / 노드마다 특징 계산 | [인쇄] 표 2 p.7 |
| 그래프 | **무방향 · 무가중** G = (V, E) · A_ij = 1 (간선) · **간선 특징 없음** — 연결 정보는 (i) 메시지 전달 경로 (ii) 노드의 차수 · 중심성 특징 두 가지로 들어감 | [인쇄] p.6 · p.8 |
| 기준 설정 | **N = 10 · r = 0.3** (본 분석) · 노드 · 간선 수는 표본마다 다름 (가변 크기 그래프) | [인쇄] p.6–7 |
| 노드 특징 (식 7 · 표 3) | **12 차원** — 무게중심 c_i (3) · 축별 범위 l_x, l_y, l_z (3) · 복셀 수 n_i (1) · 상 표지 t_i (1 = AM · 2 = CBD-pore, 범주형) · 차수 k_i · 근접 중심성 (도달 노드 비율 보정형) · 고유벡터 중심성 (거듭제곱법 최대 1000 회 · 허용 10⁻⁶) · PageRank (α 0.85) | [인쇄] 표 3 p.8 · 부록 B p.17–18 |
| 그림 7 | 80³ 2 상 복셀 → x 방향 슬랩별 색 군집 → 노드 (무게중심 점) 수백 개 + 회색 간선 | [판독 — 육안] 그림 7 |
| 자료 크기 | 그래프 1000 개 **20.21 MB** (복셀 1000 개 500 MB — [우리 산술] 80³ × 1 byte × 1000 = 512 MB) | [인쇄] 표 8 |

### 3-6. GNN · CNN 구조 · 학습 (p.7–9 · 표 4 · 표 A1 · 그림 8–9 · 그림 11)

| 항목 | 값 | 표지 · 쪽 |
|---|---|---|
| GNN | **GIN** 합성곱 3 층: 12 → 10 → 10 → 10 (그림 8: 층마다 Aggregate-Update → **Linear → BatchNorm → ReLU → Linear → ReLU**) · 층마다 **전역 합 풀링** (10 차원 × 3) → 이어붙임 30 → **FC 30 → 20 → 20 → 1** (ReLU · Dropout 0.3) → K | [인쇄] 표 4 · p.7–8 · [판독] 그림 8 |
| 합 풀링 이유 | *"preserves the distinct contributions from all elements in the graph"* · GIN = 1-WL 수준 판별력 ("does not guarantee distinct representations for all non-isomorphic graphs") | [인쇄] p.7–8 |
| CNN | 입력 80³ × 1 (2 상) · 3D 합성곱 3 블록 (3 × 3 × 3 · BN · ReLU · 앞 두 블록 뒤 MaxPool) 64 → 128 → 256 채널 → AdaptiveAvgPool → 256 → **FC 256 → 1024 → 512 → 1** · Dropout 0.3 | [인쇄] p.8 · 표 A1 p.17 |
| 매개변수 수 | GNN **≈1,801** · CNN **≈1,897,473** (3 × 3 × 3 커널 · 편향 · BN 포함 가정) · 이차식 **3** — 본문은 CNN 을 *"comparable architectural complexity"* 라 부름 (p.6) | [우리 산술] |
| 분할 | 1000 → 학습 900 · 시험 100 → 학습 900 중 80 % 갱신 (720) · 20 % 검증 (180) · **5 층화 무작위 분할** (*"comparable sample-composition proportions"*) | [인쇄] p.9 |
| 학습 | 두 모형 모두 **200 에폭 끝까지** · 매 에폭 검증 손실 · **최소 검증 손실 판** 보존 · "Dynamic learning-rate adjustment" · GNN 배치 **32** · lr **0.005** / CNN 배치 **8** · lr **0.001** ("hyperparameter adjustment" 뒤) | [인쇄] p.9 |
| 미기재 | **손실 함수 정의 · 최적화기 (대리모델) · 학습률 조정 방식 · 초매개변수 탐색 절차** — 감도 절 (p.12) 에 *"loss weights"* 가 후보 공간으로 나와 복합 손실로 보이나 항 미기재 | [미확인] |
| 손실 곡선 (그림 11) | GNN = **왼쪽 축 0–50** · CNN = **오른쪽 축 0–0.5** (척도 다름) · 끝값 GNN ≈1.28 · CNN ≈0.13 · 학습 / 검증 곡선 여부 미기재 | [판독] 그림 11 · [추정] GNN 끝값이 GPa² 단위 MSE 라면 RMSE ≈1.1 GPa 로 MAE 1.03 과 맞는다 |

### 3-7. 정확도 — GNN vs CNN (p.10–11 · 표 6 · 그림 12–13 · 식 8–9)

| 항목 | 값 | 표지 · 쪽 |
|---|---|---|
| 지표 | **SMAPE** = (100 %/N) Σ 2\|yᵢ − ŷᵢ\|/(\|yᵢ\| + \|ŷᵢ\| + ε) · **Acc = 100 % − SMAPE** · R² = 1 − SS_res/SS_tot · *"agreement with the adopted FE homogenization labels, not experimental validation"* | [인쇄] p.10 |
| 5 분할 (표 6) | CNN **Acc 93.51 % ± 0.223 % · R² 0.91 ± 0.004** · GNN **93.28 % ± 0.293 % · 0.88 ± 0.013** | [인쇄] 표 6 p.11 |
| 대표 분할 (그림 12) | CNN R² 0.90 · Acc 93.80 % / GNN **R² 0.91 · Acc 93.95 %** — 5 분할 평균과 **순서가 뒤집힌 분할** (GNN 0.906 = 평균 + 2 SD · CNN 0.90 = 평균 − 2.5 SD [우리 산술]) · 선정 기준 미기재 | [인쇄] 그림 12 · 표 11 |
| 오차 분포 (그림 13a) | 절대 상대오차 2 % 구간 막대 — GNN 19 · 15 · 24 · 13 · 6 · 6 · 4 · 7 · 1 · 0 · 0 · 1 (0–24 %, 합 96) · CNN 21 · 22 · 15 · 9 · 13 · 6 · 7 · 2 · 1 · 1 · 0 · 1 (합 98) · 구간 중앙 평균 **6.2 · 6.0 %** (= 대표 분할 Acc 와 맞음) | [판독] 그림 13a |
| 20 % 넘는 표본 | GNN 1 · CNN 1 (22–24 %) — 본문 *"only a small number … exceeding 20%"* | [판독] · [인쇄] p.10 |
| [우리 산술] 기준점 | 라벨 분포 (판독) 의 평균만 내는 예측: **SMAPE ≈18.0 % → Acc ≈82.0 % · R² 0** ⇒ "Acc > 90 %" 는 18 % 를 ≈6.7 % 로 줄였다는 뜻 | [우리 산술] |

### 3-8. 오차 해석 — CBD-기공 분율 · 고체 오일러 밀도 (p.10–12 · 그림 14 · 표 7 · 식 10–11)

| 항목 | 값 | 표지 · 쪽 |
|---|---|---|
| 추세 (그림 14a) | 예측 K 가 CBD-pore 분율 (시험 ≈0.23–0.36) 에 따라 ≈27 → ≈10 GPa 로 단조 감소 · 고 · 저 오차 표본이 **같은 φ 범위에 섞임** · 오차 > 20 % 는 하나 | [판독 — 육안] 그림 14a · [인쇄] p.10 |
| 오일러 밀도 | ρ\*_χ = C·χ_s/N_s · **C = 10⁴** · χ_s = β₀ − β₁ + β₂ (성분 − 고리 · 터널 + 닫힌 빈 공간) · 연결 규약 (6 · 18 · 26) 미기재 | [인쇄] p.11 · [미확인] |
| 그림 14b | ρ\*_χ ≈ −6 ~ −28 · 고오차 표본은 **0 에 가까운 쪽** (회색 타원) 에 몰리지만 겹침이 커서 *"only a potential association"* | [판독] · [인쇄] p.11 |
| 표 7 | #1 (고오차) φ **32.25 %** · K_FE **10.26** · K_pred **12.61** · 오차 **22.95 %** · ρ\*_χ **−13.58** / #2 (비슷한 φ) 32.89 · 11.09 · 10.82 · 2.36 · −18.31 / #3 (비슷한 K) 36.00 · 10.08 · 10.06 · 0.22 · −21.30 | [인쇄] 표 7 p.12 |
| [우리 산술] | 재구성 이차식 (§3-13) 으로 #1 의 조성 추세값 ≈12.2 GPa — GNN 예측 (12.61) 은 **조성 추세 쪽**에, FE (10.26) 는 2 GPa 아래 ⇒ 고오차 = "φ 추세에서 벗어난 표본" 을 GNN 이 못 따라간 경우로 읽힌다 | [우리 산술 · 추정] |

### 3-9. Mapper 매개변수 감도 (p.12–13 · 그림 15 · 부록 C)

| 항목 | 값 | 표지 · 쪽 |
|---|---|---|
| 격자 | **N ∈ {6, 8, 10, 12} × r ∈ {0.10, 0.30, 0.50, 0.70}** · 같은 분할 · 같은 구조 · 같은 학습 · 같은 탐색 예산 (lr · dropout · loss weights 같은 후보 공간) | [인쇄] p.12 |
| 그래프 크기 점수 (a) | 노드 수 · 간선 수 · 평균 노드 크기 (역) · 구축 시간을 min–max 정규화 후 같은 가중 평균 × 100 · N = 12 행 **52.6 · 50.5 · 49.5 · 51.5** · N = 6 행 **28.8 · 28.5 · 29.5 · 32.4** — 본문 "≈29.9 at N = 6 → 51.0 at N = 12" ([우리 산술] 칸 평균 29.8 · 51.0) | [인쇄] 그림 15a · 부록 C.2 |
| 표현 품질 Q (b) | Q = 0.4·연결 (최대 성분 · 고립 노드) + 0.35·상 분율 충실도 + 0.25·분할 규칙성 · 66.5–72.7 · N ↑ 이면 ↑ · r ↑ 이면 ↓ | [인쇄] 그림 15b · 부록 C.3 |
| 시험 Acc (c) | **92.1–93.6 %** — 최고 **(6, 0.50) · (8, 0.70) = 93.6** · 기준 (10, 0.3) = 93.2 · 그래프를 키워도 정확도가 꾸준히 오르지 않음 | [인쇄] 그림 15c · p.12 |
| 결론 | 중간 N · r 0.30–0.50 = *"a promising parameter range rather than a definitive optimum"* | [인쇄] p.13 |
| [우리 산술] | 16 칸 범위 1.5 %p ↔ 분할 사이 Acc SD 0.29 %p (표 6) — 칸마다 반복이 없어 대부분의 칸 차이는 분할 잡음과 구별되지 않는다 | [우리 산술] |

### 3-10. 계산 효율 (p.13 · 표 8 · 그림 13b)

| 항목 | 값 | 표지 · 쪽 |
|---|---|---|
| 입력 · 메모리 | 자료 CNN **500 MB** vs GNN **20.21 MB** · 최대 GPU 메모리 CNN **4061.27 MB** (배치 8) vs GNN **24.14 MB** (배치 32) | [인쇄] 표 8 |
| 시간 (200 에폭 + 예측) | GNN: 그래프 변환 **261.78 s** + 학습 · 예측 **136.08 s** = **397.86 s (≈6.63 min)** · CNN: **2201.00 s** ⇒ **−81.92 % · 5.53 배** ([우리 산술] 학습 · 예측만 비교하면 16.2 배) | [인쇄] p.13 · 그림 13b |
| 빠진 비용 | **FE 라벨 1000 개 (51.2 만 요소 × 1000) 의 계산 시간 미보고** — 두 경로에 공통이지만 "예측 가속" 의 실제 분모는 FE 다 | [미확인] |

### 3-11. 공간 의존 · 묶음 검증 (p.13–14 · 표 9–10 · 식 12–14)

| 항목 | 값 | 표지 · 쪽 |
|---|---|---|
| 이웃 정의 | 10 × 10 × 10 격자에서 **면 공유 = 이웃** (6 이웃) | [인쇄] p.13 |
| Moran's I | K **0.038** · CBD-pore 분율 **0.042** (약한 전역 자기상관) | [인쇄] 표 9 |
| 이웃 차 | 이웃 쌍 평균 \|ΔK\| **3.869 GPa** vs 비이웃 **4.006** → 비 **0.966** | [인쇄] 표 9 |
| 묶음 분할 | 격자를 대표 방향으로 **연속 세 영역** (학습 · 검증 · 시험) 으로 나눈 분할 5 개 → R² **0.873 ± 0.010** (무작위 0.880 ± 0.013 · **−0.007**) | [인쇄] 표 10 p.14 |
| 저자 한정 | *"the present spatially grouped evaluation remains a within-parent-volume validation … do not establish cross-volume generalization"* | [인쇄] p.14 |

### 3-12. ★ 특징 제거 · 조성 기준선 · 혼합 · 같은 φ 짝 (p.14–16 · 그림 16 · 표 11–12 · 식 15–19)

| 항목 | 값 | 표지 · 쪽 |
|---|---|---|
| 특징 제거 (그림 16a) | 전체 GNN **0.88** · 기하 (무게중심 · 범위 · 복셀 수) 제거 **0.59** · 상 표지 제거 **0.86** · 명시 위상 (차수 · 근접 · 고유벡터 · PageRank) 제거 **0.87** — 간선 · GIN 은 그대로 (*"should not be interpreted as evidence that the graph connectivity itself is unimportant"*) | [인쇄] 그림 16a · p.14 |
| 조성 기준선 (식 15–16) | φ = (V_CBD + V_pore)/V_total × 100 % · **K̂_φ = a + bφ + cφ²** (같은 학습 부분집합으로 맞춤 · 계수 미보고) | [인쇄] p.14 |
| 대표 분할 (표 11) | GNN **0.90553 · 93.950 % · MAE 0.9290** · 이차식 **0.90281 · 94.309 · 0.8901** · 75 : 25 0.91761 · 94.505 · 0.8453 · **50 : 50 0.92118 · 94.791 · 0.8059** · 25 : 75 0.91625 · 94.679 · 0.8283 | [인쇄] 표 11 p.15 |
| 5 분할 (표 12) | GNN **0.880 ± 0.013 · 93.28 ± 0.29 · 1.032 ± 0.048** · 이차식 **0.905 ± 0.003 · 94.36 ± 0.13 · 0.881 ± 0.019** · **25 : 75 = 0.917 ± 0.002 · 94.62 ± 0.08 · 0.833 ± 0.011** | [인쇄] 표 12 p.16 |
| 혼합의 지위 | 고정 비 75 : 25 · 50 : 50 · 25 : 75 를 **시험 분할 위에서** 훑음 · *"not learned or continuously optimized … post-hoc exploratory analysis"* | [인쇄] p.15–16 |
| 짝 (그림 16b) | Pair 1: φ 25.823 / 25.838 (Δ **0.015 %p**) · ΔK_FE **4.885** · 이차식 0.025 · GNN **3.334** / Pair 2: 27.02 / 26.933 (Δ 0.087) · 3.138 · 0.135 · 2.428 / Pair 3: 30.192 / 30.094 (Δ 0.098) · 3.199 · 0.116 · 1.902 GPa | [인쇄] p.16 |
| 짝 막대값 | FE · 이차식 · GNN = 24.04 · 20.64 · 23.01 / 19.16 · 20.64 · 19.65 / 15.99 · 18.76 · 16.93 / 19.12 · 18.85 · 19.39 / 13.35 · 14.42 · 14.38 / 16.57 · 14.51 · 16.30 GPa (판독으로 인쇄 차이 ±0.05 GPa 재현) | [판독] 그림 16b |
| 짝 통계 (그림 16c) | Δφ ≤ 0.1 %p 이면서 \|ΔK_FE\| ≥ 2 GPa 인 짝 **17 개**: 평균 \|ΔK\| FE **3.009** · 이차식 **0.066** · GNN **1.244** GPa | [인쇄] p.16 · 그림 16c |
| 미래 제안 (식 19) | r = K_FE − K̂_φ · K̂ = K̂_φ + r̂_GNN (**잔차 GNN** — 이번 논문에서 시험하지 않음) | [인쇄] p.16 |

### 3-13. ★ 우리 산술 교차검사 (식 · 가정 그 자리에)

| 항목 | 값 | 근거 |
|---|---|---|
| 치밀 NCM | K = E/(3(1 − 2ν)) = 140/(3 × 0.4) = **116.7 GPa** · G = E/(2(1 + ν)) = **53.8 GPa** | E 140 · ν 0.30 [인쇄 p.4] |
| 다공 망 / 치밀 | RVE1–5 K₁₀₀ / 116.7 = **0.166 · 0.141 · 0.131 · 0.125 · 0.086** | [판독] 그림 D1 |
| HS 상한 대비 | 빈 공간 둘째 상의 Hashin–Shtrikman 상한 K_HS⁺ = 4G·K·φ_s/(4G + 3K(1 − φ_s)) = **60.9 · 57.9 · 55.9 · 54.1 · 51.6 GPa** → FE/HS⁺ = **0.32 · 0.28 · 0.27 · 0.27 · 0.20** | φ_s = 1 − φ (RVE1–5) |
| 이차식 재구성 | 짝 안의 인쇄 차이로 기울기 (−1.67 @25.83 · −1.55 @26.98 · −1.18 @30.14 GPa/%p) → **K̂ ≈ 101.5 − 4.589 φ + 0.0564 φ²** (φ %) — 판독 K̂(25.83) = 20.64 로 절편 · 꼭짓점 **φ ≈ 40.6 % 에서 K̂ ≈ 8.3 GPa 후 다시 오름** ⇒ 창 밖 외삽 금지 | [인쇄] p.16 + [판독] 그림 16b (계수는 원문에 없음) |
| 국소 지수 | n = −(dK/dφ)·(100 − φ)/K ≈ **6.0 (φ 26 %) · 5.8 (29 %) · 5.3 (32 %)** ⇒ 창 안에서 **K ∝ φ_s^≈6** | 위 재구성식 |
| 조성 잔차 중 GNN 몫 | (0.917 − 0.905)/(1 − 0.905) ≈ **13 %** — 이차식이 남긴 분산의 약 8 분의 1 을 GNN 이 더 설명 | 표 12 |
| 짝에서 GNN 회수율 | 1.244 / 3.009 ≈ **41 %** (결과로 고른 짝 — §10-9) | 그림 16c |
| 표 1 ↔ 분포 | 두-상 13.531 (n 20 · SE 0.69) vs 분포 평균 ≈16.06 → 차 **≈2.5 GPa = 3.7 SE** · CV 는 0.226 으로 같음 · 다섯 백분위 RVE 평균 15.2 | [인쇄] 표 1 · [판독] 그림 10b · D1 |
| 매개변수 / 학습 표본 | GNN ≈1,801 / 720 ≈ **2.5** · CNN ≈2,635 (매개변수/표본) · 이차식 3/720 | 표 4 · A1 |
| 세-상 보정 크기 | 14.965/13.531 = **1.106** (CBD ≈9 vol% [판독 그림 10a 봉우리 0.088] 에 E 1.8 GPa 를 주면 +10.6 %) | 표 1 |

---

## 4. ★ 방법 — 사슬 · 입자 처리 · 용어집

### 4-1. 측정 · 계산 사슬
상용 LIB 양극판 → BIB-SEM 단면 (자체 장치) → k-means 3 상 → CBD + 기공 병합 2 상 → (58 µm, 256²) 기준 영상 → CNN 생성기 + VGG-19 Gram 손실 (Adam · 1000 에폭) → 800³ 부피 1 개 → 80³ 조각 1000 개 (원위치 보존) → Abaqus C3D8R 복셀 FE · 주기 경계 · 정수압 −1.25 % → K 라벨 1000 개 ‖ (같은 조각) → Mapper-DFS (x 방향 10 구간 · r 0.3) → 그래프 + 12 특징 → GIN 회귀 ↔ 3D CNN (복셀 그대로) ↔ 이차식 K̂(φ) → 5 분할 · 공간 묶음 · 특징 제거 · 혼합 · 짝 비교 · 시간 · 메모리 측정.

### 4-2. ★ 입자 처리 (우리 축 언어로)
- **입자 = 복셀 덩어리** — 구도 다면체도 아니다.  입자 개념 자체가 없고 "AM 상 복셀" 만 있다.  입자–입자 접촉은 **복셀 면을 공유하면 완전 결합** (같은 재료로 이어진 목) · 공유하지 않으면 0 — **접촉 법칙 (Hertz · Holm · 마찰 · 점착 · 소성) 이 전혀 없다**.
- 재료: AM = 등방 선형 탄성 (E 140 · ν 0.30) · CBD-pore = 강성 ≈ 0 (세-상 판에서만 CBD 1.8 GPa) · 소성 · 파괴 · 이력 없음 · 작은 변형률 −1.25 % 한 번.
- 형상: 재구성기가 만든 2D 질감 통계를 3D 로 옮긴 것 — **압축 · 캘린더 과정의 물리는 없다** (top-down 재구성 · 우리 = bottom-up 분말 → 압축).
- 우리 틀로: DEM (강체 구 · Hertz 겹침 · 연화 E) 도 MPM (SE J2 형상 소성 · AM 얼림) 도 아닌 **세 번째 역학 — 정지 미세구조의 선형 탄성 균질화**.  복셀 면 = 완전 결합이라는 점에서 우리 STEP3 복셀 FV σ 가 접촉망의 `CONTACT_FREE` 가지 위에 있는 것 (원장 `CL-81`) 의 **역학판** 이다 — 이 K 는 같은 기하의 접촉망 (점접촉 · 접촉 유연성) 보다 **단단한 쪽** 값으로 읽어야 한다 [추정 — 방향 논증 · 크기 미측정].

### 4-3. Mapper-DFS 를 한 단락으로
Mapper 는 위상 자료 분석 (TDA) 의 축약 그래프다: 점 구름에 "렌즈" (여기서는 x 좌표 하나) 를 걸어 N 개의 겹치는 구간으로 덮고, 구간마다 점들을 군집으로 나눈 뒤, 겹치는 구간에서 같은 점을 공유하는 군집끼리 잇는다.  이 논문은 군집화를 **복셀 이웃 DFS (연결 성분)** 로 하고, 상마다 따로 돌린다.  그래서 노드 = "x 방향 한 슬랩 안의 한 상의 연결 덩어리", 간선 = "옆 슬랩의 같은 상 덩어리와 이어짐" 이다.  잃는 것: ① **상 사이 인접** (AM 덩어리와 CBD-pore 덩어리가 맞닿아도 간선이 없다 — 두 상 부분그래프는 전역 합 풀링에서만 만난다) ② 슬랩 안 덩어리의 내부 형상 (목 굵기 · 접촉 면적) — 특징은 무게중심 · 축별 범위 · 복셀 수뿐 ③ y · z 방향 연결은 슬랩 안 군집으로만 (간선은 x 방향 이웃 슬랩끼리) [우리 해석 — 표 2 · 그림 7].

### 4-4. GIN 을 한 단락으로
GIN (Graph Isomorphism Network) 층은 h_v ← MLP((1 + ε)·h_v + Σ_{u∈N(v)} h_u) 꼴로 이웃 특징을 **합** 해 MLP 에 넣는다 (표준 GIN 정의 — 이 논문은 식을 적지 않고 "UPDATE(AGG) + MLP" 로만 표기 · ε 학습 여부 [미확인]) — 합 집계라 1-WL 검사만큼 그래프를 가른다 (평균 · 최대 집계보다 강함).  이 논문은 층마다 그래프 전체를 합 풀링해 세 층 출력을 이어붙인다 (그림 8).  ⚠ 합 풀링 + 특징 "복셀 수 n_i · 상 표지 t_i" 가 있으면 첫 MLP 의 **ReLU 단위 하나** (예: ReLU(n_i − M·(t_i − 1)), M ≥ 최대 n_i — AM 노드의 복셀 수만 남김) 와 합 풀링만으로 **상별 총 복셀 수 ∝ 상 분율 φ** 가 바로 나온다 (겹침 구간 복셀은 두 번 세어져 비례 상수만 바뀜) — 기하 특징을 빼면 R² 가 0.88 → 0.59 로 무너지는 것 (그림 16a) 과 이차식 기준선이 GNN 만큼 잘 맞는 것이 같은 이야기로 읽힌다 [추정].

### 4-5. 기법 미니 용어집
- **BIB-SEM (broad ion beam SEM)**: 넓은 아르곤 이온 빔으로 단면을 깎고 SEM 으로 찍는 방식 — FIB-SEM 보다 시야가 넓다.
- **k-means 분할**: 화소 회색값을 K 개 무리로 나누는 비지도 군집 (여기 K = 3).
- **전이학습 확률 재구성 (Gram 질감 손실)**: 사전학습 VGG-19 층들의 특징 지도 상관 (Gram 행렬) 이 기준 영상과 같아지도록 생성기를 학습 — 질감 통계를 맞추지 3D 연결성을 직접 맞추지는 않는다.
- **C3D8R**: Abaqus 8 절점 선형 육면체 · 감차 적분 (적분점 1 개, 모래시계 제어 필요).
- **주기 경계 (PBC) · \*Equation**: 맞은편 면 절점의 변위 차를 거시 변형률 × 면 간격으로 묶는 구속.
- **유효 체적탄성률 K**: 정수압 P 와 부피 변형률의 비 — 균질화한 "부피 줄이기 어려움".
- **Hashin–Shtrikman 상한**: 두 상 부피분율 · 탄성률만 알 때 등방 복합체가 가질 수 있는 체적탄성률의 최댓값 (기하를 모를 때의 울타리).
- **Mapper · DFS**: §4-3.  DFS = 깊이 우선 탐색 (이웃 복셀을 따라가 연결 성분을 찾음).
- **GIN · 1-WL**: §4-4.  1-WL = 이웃 표지를 반복해 섞어 그래프 동형 여부를 가르는 고전 검사.
- **근접 · 고유벡터 · PageRank 중심성**: 노드가 (최단 거리로) 얼마나 가운데 있나 · 중요한 노드와 이어졌나 · 무작위 걷기에서 얼마나 자주 들르나.
- **SMAPE · Acc**: 대칭 평균 절대 백분율 오차 · 100 − SMAPE.
- **Moran's I**: 이웃끼리 값이 닮았는지 재는 공간 자기상관 (0 ≈ 무상관).
- **오일러 특성 χ = β₀ − β₁ + β₂**: 연결 성분 − 고리 · 터널 + 닫힌 빈 공간 — 음수가 클수록 터널이 많은 망.
- **층화 무작위 분할**: 조성 비율을 각 부분집합에 비슷하게 유지하며 무작위로 나눔.
- **공간 묶음 검증**: 이웃 표본이 학습 · 시험에 갈라지지 않게 공간 덩어리째 나눔.
- **특징 제거 (ablation)**: 특징 무리를 빼고 다시 학습해 성능 하락으로 기여를 잼.

---

## 5. Figure set ★ (크롭 31 장 = `litdb/figures/wang2027_ncm811_effective_bulk_modulus_mapper_dfs_gnn/`)

| Fig | 내용 | 우리 활용 |
|---|---|---|
| 1 (`fig_1.png`) | 전체 흐름: BIB-SEM → SEM 영상 → 영상 처리 → 확률 재구성 (G · D, VGG 층 80² … 5²) → 자료 큐레이션 → Mapper-DFS (복셀 → 그래프) → CNN / GNN → 정확도 · 학습 효율 | 덱에 "영상 → FE 라벨 → 대리모델" 표준 사슬의 한 장 그림으로 |
| 2 (`fig_2.png`) | BIB-SEM 절차: 양극 · 예비 절단 → 작업대 · 정렬 스테이지 → 이온 빔 가공 · SEM 촬영 | 장치 실체 (우리 측정 계획과 무관) |
| 3 (`fig_3.png`) | (a) 원 SEM (b) k-means 3 상 (c) 2 상 (AM 초록 · CBD-pore 파랑) | ★ "CBD 와 기공을 한 상으로" 라는 결정의 그림 — 우리 STEP3 는 상을 나눠 둔다 |
| 4 (`fig_4.png`) | 재구성 틀: 3D 잡음 → G → 3D 모형 → 직교 단면 ↔ SEM 직교 단면 → VGG-19 다섯 층 Gram → 손실 역전파 | 질감 손실 = 3D 목 연결은 자료가 직접 제약하지 않는다 (§10-3) |
| 5 (`fig_5.png`) | 재구성 손실 (×10⁵) 0–1000 에폭 + 단계별 정육면체 5 장 | 수렴은 처음 ≈100 에폭 [판독] |
| 6 (`fig_6.png`) | (a) SEM → 기하 모형 → 복셀 FE (AM · CBD-pore 분리) (b) σ₁₁ 분포 (Pa) | ★ 국소 응력 집중 ≈30 배 [우리 산술] — 목이 하중을 진다 |
| 7 (`fig_7.png`) | 복셀 → x 방향 슬랩별 군집 → 노드 · 간선 그래프 | ★ 필터 방향 = x 의 근거 [판독] |
| 8 (`fig_8.png`) | GNN 구조 (GIN 3 층 · Σ 풀링 · "Contact" (= Concat) · FC 3) | 매개변수 ≈1.8 천 [우리 산술] |
| 9 (`fig_9.png`) | 3D CNN 기준선 (64 · 128 · 256 → 1024 · 512 · 1) | ≈1.9 백만 [우리 산술] |
| 10 (`fig_10.png`) | (a) 3 상 부피분율 분포 (b) K 분포 + 정규 곡선 | ★ K 평균 ≈16.1 · SD ≈3.6 [판독] — 표 1 과 다름 (§10-6) |
| 11 (`fig_11.png`) | 손실 곡선 GNN (왼쪽 축 0–50) · CNN (오른쪽 축 0–0.5) | 척도가 달라 비교 불가 |
| 12 (`fig_12.png`) | 대표 분할 산점도 (a) CNN R² 0.90 · Acc 93.80 % (b) GNN R² 0.91 · 93.95 % | ⚠ 5 분할 평균과 순서가 반대 |
| 13 (`fig_13.png`) | (a) 절대 상대오차 분포 GNN (위) · CNN (아래) (b) 전 과정 시간 막대 | 시간 분해 (그래프 변환 261.78 s 가 GNN 시간의 66 % [우리 산술]) |
| 14 (`fig_14.png`) | (a) 예측 K vs φ (오차 색) (b) 오일러 밀도 vs φ (c–e) 표본 #3 · #1 · #2 의 형태 + 고체 그래프 | RVE 한 개에 큰 입자 단면이 몇 개뿐 [판독 — 육안] (§10-2) |
| 15 (`fig_15.png`) | Mapper N × r 감도 열지도 (크기 · 품질 · Acc) — 칸 값 인쇄 | 16 칸 Acc 92.1–93.6 % — 분할 잡음 수준 |
| 16 (`fig_16.png`) | (a) 특징 제거 R² (b) 같은 φ 짝 3 개의 FE · 이차식 · GNN 막대 (c) 17 짝 평균 \|ΔK\| | ★ 이 논문의 핵심 그림 — 조성 기준선의 힘과 GNN 의 몫 |
| D1 (`fig_D1.png`) | (a) K_N vs 격자 10³–100³ (b) 100³ 대비 상대 편차 | ★ 거칠게 재사상하면 2–3 배 단단해짐 (목이 굵어짐) — 40³ 부터 평탄 |
| 표 1 (`tab_1.png`) | 두-상 vs 세-상 K (20 개) | CBD 강성 몫 +10.6 % |
| 표 2 (`tab_2.png`) | Mapper-DFS 의사코드 | 상 사이 간선 없음의 근거 |
| 표 3 (`tab_3.png`) | 노드 특징 12 개 정의 · 해석 (본체 + 다음 단 각주 합성) | GNN 입력 사전 |
| 표 4 (`tab_4.png`) | GNN 층 · 크기 | — |
| 표 5 (`tab_5.png`) | 기공률 실측 21.9 · 20.7 vs 20.3 % | 유일한 실험 대조 |
| 표 6 (`tab_6.png`) | 5 분할 Acc · R² (CNN · GNN) | — |
| 표 7 (`tab_7.png`) | 고오차 #1 · 저오차 #2 · #3 | — |
| 표 8 (`tab_8.png`) | GPU 메모리 · 자료 크기 | — |
| 표 9 (`tab_9.png`) | Moran's I · 이웃 차 | — |
| 표 10 (`tab_10.png`) | 무작위 vs 공간 묶음 R² | ★ 우리 CV 에 없는 검사 (§8-2) |
| 표 11 (`tab_11.png`) | 대표 분할: GNN · 이차식 · 혼합 3 | — |
| 표 12 (`tab_12.png`) | 5 분할: GNN · 이차식 · 25 : 75 | ★ 이차식 > GNN |
| 표 A1 (`tab_A1.png`) | CNN 층 · 크기 | — |
| 표 D1 (`tab_D1.png`) | 하드웨어 · 소프트웨어 | — |

## 6. Post-processing ★
- **원문이 한 것**: k-means 분할 · 상 병합 · 재구성 손실 기록 · Abaqus 균질화 (K = −P/εᵥ) · 격자 수렴 (재사상 10³–100³) · 두-상 / 세-상 대조 (20 개) · Mapper-DFS 그래프 + 중심성 (거듭제곱법 · PageRank) · SMAPE · R² · MAE · 5 층화 분할 평균 ± SD · Moran's I · 이웃 평균 차 · 공간 묶음 분할 · 오일러 특성 (β₀ − β₁ + β₂) · Mapper 격자 16 칸 (min–max 정규화 점수) · 특징 제거 · 이차식 기준선 · 고정 비 혼합 · 같은 φ 짝 통계.
- **안 한 것**: 실험 K (압축 · 초음파 · 압입) · 재구성 3D 통계 검증 (2 점 상관 · 입경 · 목 굵기 · 연결성 · 방향성) · 다른 부피 · 다른 영상으로 재구성한 독립 시험 · RVE 크기 수렴 (80³ 만) · 예측 구간 · 불확도 · 반복 학습 시드 산포 (분할만 바꿈) · 손실 · 최적화기 공개 · FE 시간 · 코드 · 자료.
- **우리 후처리 (이 카드)**: ① 그림 10a · 10b · 13a · 16b · D1 · 5 · 11 화소 판독 (`digitized.csv` — 눈금 · 틀 보정 · 그림 16b 는 인쇄된 짝 차이를 ±0.05 GPa 로 재현해 판독 정확도를 확인) ② 그림 15 칸 숫자 · 16a · 16c 막대 숫자 옮김 ③ 치밀 K · HS 상한 · 다공/치밀 비 · 이차식 재구성 · 국소 지수 · 평균만 내는 예측의 Acc · 매개변수 수 · 조성 잔차 중 GNN 몫 · 표 1 ↔ 분포 차 · 응력 집중 배수 (§3-13).

---

## 7. 우리 DEM+MPM 대비 → `our_dem_baseline.md` (⚠ 정본 브랜치에서는 자리표시 상태 — 우리 값은 메인 리포 `docs/data/real14_reference_20260928/input_real_14.liggghts` 29–30 행 (DEM 탄성 입력) · CLAUDE.md (MPM · DFT · ML 예측기 절) · 원장 `docs/reviews/claims.json` `CL-81` · `CL-90` 을 병기해 적는다)

### 7-1. 비교표

| 항목 | 이 논문 | 우리 | 같음 / 다름 · 왜 |
|---|---|---|---|
| 계 | 액체 LIB 캘린더 NCM811 + CB/PVDF · AM ≈70 vol% · 기공 ≈20 % | 황화물 ASSB (NCM811 + LPSCl ± VGCF · PTFE · SDCP) 압축 300 MPa | ⛔ 같은 표에 값 섞지 말 것 — CAM 만 같다 |
| 미세구조 출처 | BIB-SEM 2D → 질감 손실 3D **재구성** (top-down · 부피 1 개) | 분말 → DEM 압축 (bottom-up · 설계점 수백) → MPM 소성 | 우리 positioning (예측-분말-압축) 과 정반대 쪽 |
| 역학 | **선형 탄성 복셀 FE** · 완전 결합 목 · 작은 변형 −1.25 % | DEM = 강체 구 + Hertz 겹침 (E_AM 140 · ν_AM 0.25 · E_SE 연화 1.35) · MPM = SE J2 형상 소성 (E 1.53 · ν 0.49 · σ_y 0.30) · AM 얼림 | 그들 = 정지 구조의 균질 강성 · 우리 = 압축 과정 · **둘 다 서로의 반쪽이 없다** |
| AM 입자 E · ν | **140 GPa · 0.30** ([25,26] 138.73 ± 18.78 · ν 출처 없음) | **140 GPa · 0.25** (`input_real_14.liggghts` 29–30 행) | E 같음 · ν 다름 — 아래 §7-3 |
| 접촉 | 없음 (복셀 면 공유 = 결합) | DEM: 접촉마다 Hertz/hysteresis · 수송은 접촉마다 Holm 협착 | 그들의 K 는 우리 접촉망 기준으로 **CF 가지 쪽** (§4-2) |
| 수송 | 없음 | σ_ion · σ_e · σ_th (접촉망 Kirchhoff + STEP3 복셀 FV) | 이 논문은 수송을 다루지 않는다 |
| ML | 복셀 → Mapper 그래프 → GIN (≈1.8 천 매개변수 · n 720) / 3D CNN (≈1.9 백만) / 이차식 | 설계 노브 → 구조 (numpy 선형 기저 · 중첩 CV · Laplace PI · 외삽 관문) · σ = 스케일링 법칙 (5–8 OLS) · 열 = Ridge 14 | §7-4 |
| 검증 | 기공률만 실측 · K 는 FE 라벨 대비 | frame [4] — DEM · MPM 각자 실험 앵커 | 그들의 K 는 우리 앵커가 될 수 없다 (실험 아님) |

### 7-2. frame [1]·[2]·[4]·[5] — 어느 반쪽을 가졌나
- **가진 것**: 재구성 미세구조의 **선형 탄성 균질 강성 K** (FE) 와 그 값의 **싼 대리모델** — 우리 DEM 도 MPM 도 지금 내지 않는 "압축이 끝난 구조의 작은 변형 탄성 계수" 다.
- **없는 것**: 압축 · 캘린더 과정 (형상 변화 · 재배열 · 소성) · 접촉 역학 · 수송 · 실험 K.  ⇒ frame [5] 기준으로 이 논문은 **역학 쪽의 "정지 구조" 한 칸** 만 가진다.  frame [4] — FE 라벨은 실험에 보정 · 검증되지 않았으므로 우리 DEM · MPM 의 보정 상대가 아니다 (같은 양이 실험에 없다).
- frame [1]/[2] 언어로: 이 FE 는 "형상 소성" 도 "강체 구 + 연화 E" 도 아닌 **결합된 목의 연속체 탄성** — 연화 E 가 덮는 입계 미끄럼 · 재배열 · 미세 파괴가 전부 빠져 있다.  같은 계의 실제 전극 강성은 이보다 낮을 것이다 [추정 — 우리 정본 카드 `song2025_porous_argyrodite_modulus_fracture_toughness` 에서 다공 LPSCl 펠릿 벌크 E 4.7 GPa 가 압입 28 GPa 의 ¼–⅙ 인 것이 같은 방향의 실측 예].

### 7-3. ★ NCM 기계 물성 입력의 출처 — 이 논문이 바꾸는 것 / 바꾸지 않는 것
- **우리 상태 (원장 `CL-90` · 정본 비교 파일 G 절)**: 옛 인용 *"Wang 2020, J. Power Sources 470"* 은 실재하지 않는 인용으로 철회 · E_AM 140 은 측정 범위 안 (Sedlatschek 2026 NMC811 압입 138 ± 24 GPa · Xu 2017 NMC532 이차입자 142.5 ± 11.3 · Sharma 2023 NMC622 VRH **140.16 · ν 0.253** — 정본 G 절은 우리 140 · 0.25 쌍의 원출처 후보 1 순위로 Sharma 를 든다).
- **이 논문**: 같은 140 GPa 를 NCM811 FE 에 쓰고 근거로 de Vasconcelos [25,26] 의 **138.73 ± 18.78 GPa** 를 든다 — 정본 `sedlatschek2026_…` 카드는 [26] (EML 2016) 의 값을 **NMC532 이차입자 139 GPa · H 8.9** 로, [25] (Exp. Mech.) 의 값을 113 GPa · H 7.8 로 전한다 ⇒ 138.73 은 **NMC532 이차입자 grid 압입** 값으로 보인다 [추정 — 2차 대 2차 대조 · de Vasconcelos 원전 미열람].
- ⚠ **이름 충돌 주의**: 이 논문 (Wang **2027**, *J. Energy Storage* 183, 125194 · 베이징이공대) 은 원장 `CL-90` 이 철회한 "Wang 2020" 서지와 **무관하다** — 1저자 성만 같다.  우리 문서 · 원고에서 "Wang (NCM 140 GPa)" 처럼 연도 없이 쓰면 두 서지가 섞인다 ⇒ 이 논문을 부를 때는 **연도 · 저널 · 논문 번호** 를 함께 적는다.
- **판정 (비준 대기 · 코드 · 표 무변경)**: ① 우리 E_AM 140 의 출처로 **이 논문을 쓰지 않는다** — 새 측정이 아니라 사용례 (그것도 NMC532 값을 NCM811 에 옮긴 것) ② 쓸 수 있는 문장은 *"같은 값 (140 GPa) 이 NCM811 미세구조 FE 에서도 관행으로 쓰인다 (Wang 2027, NMC532 압입값 인용)"* 수준 ③ **ν 는 갈린다** — 그들 0.30 (출처 없음) · 우리 0.25 (Sharma VRH 0.253 과 맞음) · Xu 2017 은 0.3 가정 (정본 G 절) ⇒ ν 는 "문헌 관행 0.25–0.30" 으로만 말한다 ④ [25] 의 출판 연도: 이 논문 목록은 *Exp. Mech.* 59 (3) **(2018)** · 정본 Sedlatschek · Stallard 카드는 같은 권호를 **2019** 로 적는다 — 원전 확인 전 연도를 고치지 않는다 [미확인] ⑤ de Vasconcelos 2016 EML 원전을 확보하면 "NMC532 이차입자 E (grid 압입)" 카드 하나가 생긴다 (§11).
- **K 라벨에 주는 뜻**: 두-상 모형에서 둘째 상 강성이 0 이므로 **K_eff 는 E_AM 에 정비례** (ν 고정) — 압입 산포 ±18.78/138.73 = **±13.5 %** (1 SD) 가 라벨 절대값의 계통 불확도로 그대로 들어간다 [우리 산술].  NMC811 값 (Sedlatschek 138 ± 24 · ±17 %) 으로 바꿔도 중심은 거의 같다.

### 7-4. ★ 우리 ML 예측기 방식과의 비교

| 축 | 이 논문 | 우리 (`scripts/ml_design_structure.py` · σ 법칙 · `webapp/predictor_engine.py`) | 우리에게 주는 것 |
|---|---|---|---|
| 무엇을 배우나 | 복셀 → K (물성 하나) | 설계 노브 → 구조 기술자 (φ · CN · τ · coverage …) · σ 삼중항은 **스케일링 법칙**이 소관 (ML 타깃 아님) | 그들의 결론 ("φ 이차식이 대부분, GNN 은 잔차") 은 우리 분업 ("법칙이 σ, ML 은 구조 입력") 과 **같은 교훈의 외부 사례** |
| 기준선 | 이차식 K̂(φ) 3 매개변수 — GNN 보다 정확 (0.905 vs 0.880) | σ_ionic T1 5 OLS (LOOCV 0.975) · σ_e Stage 22.5 8 OLS (0.953) · porosity 는 회귀 말고 **ε = C − φ_SE − φ_AM 항등식** | 새 대리모델을 만들 때 **조성 / 법칙 기준선을 먼저** 맞추고 그 위의 몫만 주장한다 |
| 매개변수 / 표본 | GNN 2.5 · CNN ≈2,600 · 이차식 0.004 | **n/k ≥ 15 : 1** 규율 (구조 예측기 · σ 법칙 18 : 1 · 9.5 : 1) | 그들의 GNN 은 우리 규율로는 과매개 — dropout · 조기 종료가 대신함 |
| 검증 | 5 층화 무작위 분할 + **공간 묶음 분할** · 시험 분할 위에서 혼합 비율 선택 (사후) | **중첩 CV** (항 · λ · 기저족 전부 폴드 안) · Laplace 예측 구간 + 경험 커버리지 · leverage 외삽 관문 · ⚠ 바깥 폴드 = **무작위 순열** (같은 설계점의 시드 형제가 학습 · 시험에 갈라질 수 있음 — `ml_design_structure.py:273–278`) | ★ **설계점 (시드 가족) 단위 묶음 CV** 를 하나 더 — 새 설계점으로의 일반화를 따로 잰다 (§8-2 · 제안 · 미실행) |
| 불확도 | 없음 (점 예측 · 분할 SD 만) | Bayesian Laplace PI · 커버리지 (σ_ionic 94.4 %) | 우리 쪽이 앞선다 |
| 특징 설계 | 손으로 만든 위상 특징 4 개 → 빼도 0.88 → 0.87 (거의 무정보) | 유도량 곱 70 개 = **과적합 연료** 였다 (`free_products` 규칙) | 같은 방향의 외부 증거 — "많은 손 특징 ≠ 정보" |
| 표현 | 복셀에 그래프가 없어 **Mapper 로 만든다** (상 사이 간선 없음) | DEM 은 **원래 그래프** (입자 = 노드 · 접촉 = 간선 · 간선에 면적 · 겹침 · Holm 저항) · AM–SE 간선이 실재 | 우리 자료에 GNN 을 쓴다면 Mapper 가 필요 없다 — 단 n (수백) 이 작아 지금은 정당화 안 됨 |
| 속도 동기 | FE 라벨이 비쌈 (시간 미보고) · 대리모델 비교는 CNN 대비 | 접촉망 σ 솔버는 케이스당 분 단위 · STEP3 GPU 솔브 · MPM 이 비쌈 | 대리모델의 값은 **라벨 솔버가 비싼 곳** (MPM · STEP3) 에서만 — 접촉망 σ 는 직접 푸는 게 싸다 |

### 7-5. 이종기술 논지 · 믹서 · Rint
- **이종기술 논지 (`docs/hetero_thesis.md`) · 믹서**: 닿지 않는다 (혼합 · 점착 · 코팅 · SE 없음).
- **Rint (계면 저항 항)**: 직접 대상은 아니지만 같은 구조적 결손의 역학판 — 복셀 방법은 접촉 (계면) 에 별도 항이 없어 완전 결합으로 계산된다 (우리 STEP3 σ 에서 Rint ① 이 넣으려는 계면 항이 정확히 0 인 것과 같은 꼴) [추정 — 유비만, 수치 이전 없음].

---

## 8. ★★ 우리 연구에 주는 insight (번호마다: 논문이 보인 것 → 우리에게 뜻 → 할 일)

**8-1. 조성 기준선 먼저 — 대리모델의 몫은 잔차다.**
- 논문: φ 이차식 (3 매개변수) R² 0.905 ± 0.003 > GNN 0.880 ± 0.013 · ≈1.9 백만 매개변수 CNN 도 0.91 ± 0.004 로 이차식을 0.005 넘을 뿐 · 혼합 25 : 75 = 0.917 [인쇄 표 6 · 12] ⇒ GNN 은 조성 잔차 분산의 **≈13 %** 만 더 설명 [우리 산술].
- 뜻: "미세구조 그래프가 물성을 안다" 는 주장의 대부분은 **상 분율** 이다.  우리 σ 법칙 · 구조 예측기가 이미 지키는 분업 (법칙 = 지배항, ML = 입력 · 잔차) 의 외부 확인이다.
- 할 일: 우리 대리모델 (예: STEP3 σ · MPM porosity 대리) 을 만들 때 보고 양식 = **"조성/법칙 기준선 R² → 대리모델 R² → 잔차 분산 중 몫"** 세 칸 (제안).

**8-2. 묶음 (가족) 검증을 하나 더.**
- 논문: 같은 부피에서 자른 이웃 RVE 가 학습 · 시험에 섞이는 누수를 **공간 묶음 분할** 로 따로 쟀다 (R² −0.007 · Moran's I 0.038 — 이 자료에서는 작았다).
- 뜻: 우리 구조 예측기의 중첩 CV 바깥 폴드는 무작위 순열이라 **같은 설계점의 시드 형제** (예: `_S1` … `_S5` · `seed1` … `seed5`) 가 학습과 시험에 갈라질 수 있다.  입력 (설계 노브) 이 완전히 같은 형제가 학습에 있으면 그 점의 시험은 "새 설계점" 이 아니라 "본 설계점의 새 시드" 를 맞히는 문제가 된다 → 새 설계로의 일반화 R² 를 낙관할 수 있다 [추정 — 크기 미측정].
- 할 일: `nested_cv` 에 **설계점 묶음 폴드** 선택지를 더해 무작위 폴드와 나란히 보고 (반례 먼저 · 비준 뒤 · 제안 · 미실행).  σ 법칙의 LOOCV 에도 같은 묶음 판을 한 번.

**8-3. 시험 자료 위에서 고른 것은 결과가 아니다.**
- 논문: "대표 분할" 이 GNN 에 유리 (+2 SD) · 혼합 비율을 시험 분할 위에서 고름 (대표 분할 50 : 50 · 5 분할 25 : 75 — 최적 비율도 분할마다 다름) · 짝 비교는 \|ΔK_FE\| ≥ 2 GPa 로 **결과를 보고** 고른 짝 (거짓 양성 — 이차식만으로 같은 짝을 가를 수 없는 것은 정의상 당연) [인쇄 p.15–16].
- 뜻: 우리 규율 (중첩 CV · 선택은 폴드 안 · `predictor_engine` 의 커널 max-of-6 낙관을 결함으로 등재한 것) 이 왜 필요한지의 외부 사례.
- 할 일: 이 논문 수치를 덱 · 원고에 쓸 때 **5 분할 평균 (표 12)** 만 쓰고 대표 분할 (표 11 · 그림 12) 수치는 쓰지 않는다.

**8-4. 복셀 = 완전 결합 접촉 — 역학에서도 CONTACT_FREE 가지.**
- 논문: 입자 접촉이 복셀 면 공유로만 표현된다 · 격자를 거칠게 재사상하면 (10³ · 20³) K 가 **2–3 배** 커지고 40³ (복셀 0.45 µm) 부터 평탄 [판독 그림 D1].
- 뜻: ① 이 K 는 같은 기하의 **접촉망 (점접촉) 보다 단단한 쪽** — 우리 STEP3 σ 가 접촉망의 CF 가지 위에 있다는 판정 (`CL-81`) 의 역학판 [추정] ② 거친 격자가 목을 굵게 만들어 물성을 키우는 현상 = 우리 MPM 의 "d_h/dx ≳ 3.5" 규칙 · STEP3 표현 부피 격자 의존과 같은 부류 — 단 이 논문의 40³ ↔ 80³ 평탄은 **부하를 지는 목이 0.45 µm 격자에서도 풀릴 만큼 굵다** 는 정황 [추정].
- 할 일: 우리 쪽 역학 대리를 만든다면 "복셀 완전 결합" 과 "접촉 법칙" 두 판의 차이를 먼저 한 침대에서 잰다 (제안).

**8-5. ★ NCM811 다공 망의 K — 크기 감각 (값 인용 아님).**
- 논문: AM ≈70 vol% · 결합된 목의 NCM 망 K ≈ **15–16 GPa** (치밀 116.7 의 ≈0.13 · HS 상한의 ≈0.27–0.32) · 창 안에서 **K ∝ φ_s^≈6** [판독 · 우리 산술].
