Repository: yonghoon7153-source/Yonghoon-DEM-DFT

# 📚 LITDB — 문헌 단일 시스템 (**SE·DFT 축 + DEM·MPM 축, 두 트랙**)

> **앞으로 논문은 여기서만 본다.** 여러 곳(db/literature, kb/papers, db/properties, Excel)에 흩어진 문헌을 한 곳에서 생각·참고·비교하기 위한 통합 MD 시스템.

## 왜 트랙이 둘인가
`INDEX.md` 는 argyrodite 전해질 축이라 접촉역학·MPM·건식전극 digest 가 들어갈 자리가
없다. 그래서 한때 64편이 **어느 인덱스에도 없었다**(open_items #7). 축을 나눠 그 구멍을
닫았고, 한 분모로 세면 “159편 중 98편 미언급” 같은 **가짜 미결**이 나온다
(`comparison_vs_ours.md:8`). 분리는 실측 근거가 있는 결정이다 — 합치지 말 것.

⚠ 이 표의 **편수는 적지 않는다.** 손으로 쓴 수는 반드시 낡는다(README 자신이 세 번 틀렸다).
현재값은 `python3 tools/litdb/build_index.py --check` 로 본다.

File: litdb/papers/warren2026_liquid_phase_thiophosphate_lpscl_synthesis.md
<!-- digest 표준 양식 (paper-level STANDALONE) · 깊이 기준 = papers/zuo2022_chlorination_cathode_interface.md
     2026-11-16 신규 — 논문 에이전트 (사용자 2026-11-16 "논문 에이전트 부탁할게용 · 논문 3개야" 의 한 편).
     talk 인입 대기열 확인: `grep -l "논문 에이전트 인입 대기열" litdb/talks/*.md` → lee2026_skku_mlip_materials_design.md 하나 · 이 논문 행 없음 ⇒ talk 역링크 해당 없음.
     ⚠ 이 논문의 DFT 는 **분자 클러스터 (ORCA · PBE0 · CPCM 아세토니트릴)** 다 — 아지로다이트 결정은 한 번도 계산하지 않는다.
       우리 QE PBE 주기 계산과 숫자로 대조할 자리가 없다. 대조는 방향 (환원 전자가 어디로 가나) · 화학 경로 (O 가 어디에 앉나) · 측정 정의 (σ) 만.
     무게중심 = §3d–3e (³¹P 차폐 보정 · 후보 구조 · 환원 스핀) · §4c–4d (첨부 구조 파일 6 개 + 우리 재현 검산) · §3g–3i (σ 의 측정 정의 · O 영역 근거) · §10.
     그림 폴더 손질 (2026-11-16 · 이 digest): 손 크롭 10 (`Fig. 2` · `Fig. S6` · `Table S1` · `Table S3`–`Table S7` · `Table S9` · `Table S11`) ·
       재크롭 2 (`Table S8` · `Table S10` — 도구가 엉뚱한 영역을 잘랐다) · 오탐 1 제거 (fig_S3.png = `Fig. S4` 그래픽의 바이트 복사 · `Fig. S3` 은 SI PDF 에 그래픽이 없다).
       사유는 전부 figures.json 의 `manual_crop` · `recrop` · `note` 에 있다.
     값 표기: `figure-read ≈` = 그림에서만 읽은 값 · (우리 산수) = 논문 숫자끼리 계산 · (우리 재현) = 첨부 파일로 논문 인쇄값을 다시 낸 것 ·
       문헌 수치는 전부 소환값 (우리 db 절대값과 섞지 않는다). -->

# Stable liquid-phase thiophosphate enables rapid reaction time for Li₆PS₅Cl sulfide electrolytes — Warren et al. (*J. Mater. Chem. A* 2026)

> slug `warren2026_liquid_phase_thiophosphate_lpscl_synthesis` · DOI `10.1039/d6ta05260f` · type `mixed — exp 주 (in situ Raman · ³¹P/⁷Li 용액 NMR · 액상 합성 · XRD · EIS (DRT + 등가회로) · STEM-EDX · 4D-STEM 3D ED) + 분자 DFT 보조 (ORCA · PBE0-D3BJ/def2-TZVP · CPCM ε 37.5 · ³¹P GIAO 차폐 PBE0/aug-pcSseg-2 · 조화 진동 · 스핀 밀도 — 주기 DFT 0 · MD 0 · ML 0)` · PDF 본문 `litdb/inbox/e726492b-Stable_liquid-phase_thiophosphate_…_sulfide_electrolytes.pdf` (14 pp · `Fig. 1`–`7` · `Table 1`–`3`) + SI `litdb/inbox/e726492b-Sup_Stable_liquid-phase_thiophosphate_…_sulfide_electrolytes.pdf` (23 pp · `Fig. S1`–`S14` · `Table S1`–`S11`) + 첨부 구조 파일 6 개 `litdb/inbox/e726492b_zip/*_suppl.txt` (§4c) · digested `2026-11-16` · status ✅ · 태그 **[외부]**
> elements: Li, P, S, Cl, O
> methods: DFT, Raman, NMR

> **저자**: **Zachary Warren** (ICV-CSIC Madrid · UAM) · **Randy Jalem** (NIMS GREEN Tsukuba — DFT 감독 · 검증) · **Sepideh Rahimisheikh** · **Joke Hadermann** (EMAT · Univ. Antwerp — TEM · EDX · 3D ED) · **N. C. Rosero-Navarro\*** (ICV-CSIC) · 접수 2026-06-22 · 수락 2026-10-10 · 온라인 2026-11-13 · CC BY-NC 4.0 · 데이터 *"not yet available in a public repository"* (출판 뒤 digital.csic.es 예정) · CCDC 2564007 (3D ED 구조) · 사사에 집필 보조 AI 사용 명시 (*"Anthropic AI and OpenAI as writing tools for legibility"*).
> 랩 표기: *J. Mater. Chem. A*, advance article (2026), DOI 10.1039/d6ta05260f — 권 · 쪽 미배정.
>
> **계보 (논문이 스스로 댄 것)**: 아세토니트릴 (ACN) 속 Li₂S + P₄S₁₀ 반응 기전 세 갈래 — **Wang 2020** (*Chem. Eng. J.* 393, 124706 · 단계적 케이지 열림 → P₂S₇⁴⁻ (용해) + Li₃PS₄ (침전) · ref 14) · **Calpa 2020** (*Chem. Mater.* 32, 9627 · (PS₃⁻)ₙ 고분자 사슬 · ref 11 — 이 논문의 교신저자가 공저) · **Purgatorio 2025** (*Inorg. Chem.* 64, 17754 · 대칭 고리형 중간체 · 다핵 NMR · ref 13). 이 논문은 새 구조를 제안하지 않고 **세 편이 낸 후보 (C · D = Wang, E = Purgatorio) 를 자기 Raman · NMR · 계산 차폐로 채점**한다 (본문 p.6). 같은 그룹의 동역학 논문 = ref 26 (Warren 2026 *Inorg. Chem. Front.* 13, 1432 — 이 digest 범위 밖 · 안 읽음).
>
> **대조 문서 (litdb)**: 같은 에탄올 경로의 액상 Li₆PS₅Cl — `zhou2019_solvent_engineered_argyrodite_li6ps5x_conductivity.md` (Rietveld 로 Li₃PO₄ · Li₂S 불순물을 **정량**한 편 · §7b) · 같은 교신저자 그룹의 액상 Li₇P₃S₁₁ — `calpa2019_small_li7p3s11_liquid_phase_composite_cathode.md` · 아지로다이트 ³¹P PS₄ 창 — `schwietert2020_redox_activity_vs_electrochemical_stability.md` (PS₄ 85 ppm · P–S–S–P / P₂S₇⁴⁻ 95 ppm 어깨) · `deiseroth2008_li6ps5x_argyrodite_high_li_mobility.md` · `park2026_oxygen_induced_li_intercage_conduction.md` · 우리 환원 개념 카드 `kb/concepts/se_redox_frontier.md` (CBM = P–S σ\*).

> **본 digest 에서 실제로 본 그림 (2026-11-16)** — 크롭 **34 장** (그림 20 + 표 14) 중 **그림 12 장 + 표 2 장**.
> **본문 7/7**: `Fig. 1` `Fig. 2` (손 크롭) `Fig. 3` `Fig. 4` `Fig. 5` `Fig. 6` `Fig. 7` — 전부.
> **SI 5/13**: `Fig. S4` (도구가 S3 에도 붙인 바이트 복사본으로 봄) · `Fig. S5` (³¹P 보정) · `Fig. S6` (손 크롭 · Li₄PS₄ 스핀 밀도) · `Fig. S8` (550 °C DRT) · `Fig. S12` (XRD 지수).
> **안 본 것 (그림 8 장)**: `Fig. S1` `Fig. S2` (문헌 기전 도식) · `Fig. S7` (180 °C DRT) · `Fig. S9` (등가회로) · `Fig. S10` `Fig. S11` (등가회로 맞춤) · `Fig. S13` `Fig. S14` (4D-STEM 프레임 · 역격자 단면) — 캡션 · 본문 서술만 옮겼고 그 자리에 *(안 봄)* 을 달았다. `Fig. S3` 은 **SI PDF 에 그래픽이 없다** (캡션만).
> **표 14 장은 PDF 텍스트로 전사했다** — 이미지로 본 것은 내 손 크롭을 확인한 `Table S3` · `Table S10` 둘뿐.
> **그림 ↔ 본문 어긋남 (§10 에 근거)**: ① `Fig. 2d,e` 가 표시한 **750 cm⁻¹** 봉우리를 본문 · `Table 2` 가 한 번도 다루지 않는다 ② `Fig. 2d` (1:1) 에도 **480** 표시가 있는데 본문 · `Table 2` 는 480 을 2:1 영역으로 적는다 ③ `Fig. 3a` 의 **118.1 ppm** (1:1 에서 31 일 뒤 크게 자람) 이 본문에 없다 ④ `Fig. 6d` · `Fig. S12` 의 **550 °C 시료에 Li₂S 봉우리**가 남아 있는데 본문은 말하지 않는다 ⑤ `Fig. S6b` 는 P 둘레가 **음 (빨강) 스핀** 인데 `Table S3` 은 P 에 총 스핀의 **+16 %** 를 준다 ⑥ `Fig. 6` 캡션 *"건조 시료의 높은 저항은 입계 때문"* ↔ 그 원호의 DRT 용량 ≈ 18 pF 는 벌크형 (우리 산수 · §3g) ⑦ ⁷Li 이동이 *"Li₂S 양 · 숙성에 따라 연속"* 이라는데 2:1 31 일 → 18 개월에서 되돌아간다 (`figure-read ≈`).

---

## 0. 이 digest 를 읽는 법 — 왜 우리에게 중요한가

**이 논문은 합성 · 용액 화학 논문이다.** 질문은 *"ACN 속 Li₂S + P₄S₁₀ 가 만드는 녹는 티오인산 중간체가 무엇이고, 그걸 미리 만들어 두면 Li₆PS₅Cl 을 빨리 만들 수 있나"* 다. 우리 계산 축 (이온 · 산화 · 기계 · 전자) 과 숫자로 겹치는 곳은 없다. 그래도 셋이 걸린다.

1. **조성이 우리 comp1 그대로다** (목표 Li₆PS₅Cl · 혼합비 검산 Li₆.₀₁PS₅.₀₀Cl₁.₀₁ (우리 산수 · §3f)). 그리고 그 결과물에 **Li₂S 잔류 + 국소 Li₃PO₄ 유사 영역**이 있다 — 실험 'LPSCl' 시료가 어떤 불순물 꼴을 갖는지의 사례.
2. **환원 전자의 자리 — 분자 PBE0 한 점이 우리 'CBM = P–S σ\*' 와 같은 방향을 준다.** Li₃PS₄ 에 Li 하나 (전자 하나) 를 더한 Li₄PS₄ 라디칼에서 **스핀의 80 % 가 S, 16 % 가 P** 이고 P–S 결합 넷이 전부 늘어 평균 **+0.17 Å** 다 (`Table S3` · `Fig. S6`). 우리 `kb/concepts/se_redox_frontier.md` 3 장 ② (COHP 빈 쪽 · CBM 바닥 조성) 와 방향이 같다 — 양이 다르므로 숫자는 대조하지 않는다 (§7a).
3. **O 의 자리 — '치환' 이 아니라 '분리된 인산염 영역'.** 저자들은 O 가 아지로다이트에 고르게 치환된 것이 **아니라** O 가 많은 γ-Li₃PO₄ 유사 영역으로 따로 있다고 읽는다 (`Fig. 7` · `Table 3` · `Table S11`). 우리 LPSOCl 은 **S→O 치환** 모델이다 (`Li₂₇P₅S₂₁OCl₈`). 실험의 'O 가 든 LPSCl' 과 우리 LPSOCl 을 나란히 놓기 전에 **O 가 치환인지 분리상인지**부터 물어야 한다는 사례다.

> 🧭 **판정 요약 — 논문 주장 여덟 개를 자기 데이터로 채점**
>
> | 주장 | 근거 | 강도 |
> |---|---|---|
> | ① 2:1 용액이 **분광학적으로 안정한** 지배 종으로 수렴하고 18 개월 간다 | ³¹P 단일 86.5 ppm (31 일 · 18 개월) (`Fig. 3a,c`) | **강** — 단, 용액 NMR 이 보는 **녹은 몫**에 대해서만 (고체 몫은 안 쟀다) |
> | ② 그 종은 대칭 고리 E (cyclo-[P₄S₁₂]⁴⁻ · LiPS₃ 조성) 다 | 단일선 + 계산 4 등가 P + scaled 97.4 ppm (계산이 실험보다 10.9 ppm 높다 — P₄S₁₀ 기준물의 +11.2 ppm 과 같은 쪽 · 같은 크기) + Purgatorio 와 이동값 비슷 · PS₄³⁻ 배제는 Raman ≈420 부재 + 침전 논리 | **중–약** — 저자도 *"uniquely established 가 아니다"* · 86.5 ppm 은 아지로다이트 PS₄ 창 (≈85 ppm · [Schw20] digest) 과 겹친다 · 우리 Li:P 질량수지 논리가 E 쪽을 거든다 (§4d-⑤) |
> | ③ 1:1 초기 종은 C (Li₂P₄S₁₁ · 케이지 한 다리 열림) | 두 삼중선 J 22.7 Hz = A₂X₂ 무늬와 깔끔히 맞음 (§4d-⑦) | **중** — C 는 최적화가 **수렴하지 않은** 구조라 이동값은 지시용 |
> | ④ 두 번째 리튬화가 열역학적으로 더 유리 | `Table S2` 전자 에너지 (우리 산수: −1.69 vs −4.02 eV) | **약** — Li₂S **단분자** 기준 (S 배위수 2) · C 비정류점 → 비대칭이 그 방향으로 부풀려진다 · 열역학 ≠ 속도 |
> | ⑤ 환원은 P 가 아니라 S (리간드) 중심 | Li₄PS₄ 이중항 스핀 S 80 / P 16 % · P–S 균일 신장 | **중 (정성)** — 단량체 모델 · Li 하나가 같이 붙음 · 그림의 P 둘레 부호와 표의 P +16 % 가 어긋난다 |
> | ⑥ **"~10 s 반응"** 으로 LPSC | 180 °C 건조물 Raman 426 (PS₄³⁻) · 550 °C 3 h 뒤 아지로다이트 XRD | **약 (표현)** — 수 초는 **혼합** 단계다. 아지로다이트는 550 °C 3 h 에 생기고 중간체는 **60 일 숙성**품 · 550 °C 뒤에도 Li₂S 잔류 |
> | ⑦ σ ≈ 1 mS cm⁻¹ | 총저항 252 Ω (등가회로) · 264 Ω (DRT) — 5 % 안에서 일치 | **총 σ 는 강 · 벌크/입계 분할은 약** (R₀ 3.9 Ω 를 벌크로 읽으면 σ_bulk ≈ 64 mS cm⁻¹ — 비물리 · §3g) |
> | ⑧ O 많은 Li₃PO₄ 유사 영역이 전도도 격차를 설명 | **입자 하나** EDX + 3D ED | **약 (가설)** — TEM 시료를 **에탄올**에 분산 · 초음파 (논문 스스로 O 유입 경로로 지목한 용매) · EDX O/P **5.4** (> PO₄ 의 4) ↔ 정련 '산소 결핍' · 상분율 0 |

---

## 1. 한 줄 요약

ACN 에 Li₂S : P₄S₁₀ = **2 : 1** 로 섞으면 ³¹P NMR 이 31 일 · 18 개월 뒤 **86.5 ppm 단일선 하나**로 수렴하고 (`Fig. 3`), 저자들은 분자 DFT (ORCA PBE0 · CPCM) 의 보정 차폐 · 진동수로 그것을 **Purgatorio 의 대칭 고리 [P₄S₁₂]⁴⁻ (구조 E)** 에 가장 가깝다고 *정성적으로* 읽는다 (`Fig. 4` · `Table 1` · `Table 2`). 이 '안정 중간체' 용액 (60 일 숙성) 을 에탄올 Li₂S · LiCl 용액과 **수 초** 섞어 180 °C 1 h 건조 → **550 °C 3 h** 소결하면 아지로다이트 Li₆PS₅Cl (a ≈ 9.85 Å) 이 되고 RT 총 σ **0.997 mS cm⁻¹** 다 (`Fig. 6` · `Table S9`). 다만 국소에서 **O 81.7 at% 의 γ-Li₃PO₄ 유사 영역** (입자 하나) 이 보여 전도도 격차의 원인으로 제시된다 (`Fig. 7` · `Table 3`). 계산 쪽 부산물로, 단일 PS₄ 단위의 1-전자 환원은 **스핀 80 % 가 S** 로 가는 리간드 중심 환원이라고 보인다 (`Table S3` · `Fig. S6`).

---

## 2. 메타 / 동기 / 질문

| 저자 | 저널/년 | DOI | 조성 | 연구유형 |
|---|---|---|---|---|
| Z. Warren · R. Jalem · S. Rahimisheikh · J. Hadermann · N. C. Rosero-Navarro\* | *J. Mater. Chem. A* 2026 (advance) | 10.1039/d6ta05260f | 중간체 Li₂S–P₄S₁₀ (1:1 · 2:1) in ACN → Li₆PS₅Cl | exp 주 + 분자 DFT |

- **동기 (논문 p.1–2)**: 황화물 SE 가 비싸다 — 시장 분석상 황화물 전고체 셀이 kWh 당 기존 Li-ion 의 **4–25 배** (ref 15 · SNE Research) · 산화물 전고체 공정 모형에서 SE 가 **$60/kg 아래**면 셀 **$150/kWh** 근처 (ref 16). 액상 합성이 싸고 빠른 대안인데 **기전이 문헌마다 다르다**.
- **세 기전** (`Fig. 1` ✅ · `Fig. S1` · `Fig. S2` 안 봄): (a) Calpa — P₂S₅ 단량체 → (PS₃⁻)ₙ 고분자 → Li₂S 로 PS₄³⁻ · P₂S₇⁴⁻ / (b) Wang — Li₂S 의 친핵 공격으로 케이지가 한 다리씩 열려 P₂S₇⁴⁻ (용해) + Li₃PS₄ (침전) / (c) Purgatorio — 8 원 고리 [P₄S₁₂]⁴⁻ → 4 원 고리 [P₂S₆]²⁻ → (d) P₂S₇⁴⁻ + PS₄³⁻.
- **이 논문이 짚은 문헌 판독의 약점**: ① P₂S₇⁴⁻ 에 붙여 온 **382–390 cm⁻¹ Raman 띠가 ACN 의 C–C≡N 굽힘과 겹친다** (ref 17) ② P₂S₅ 의 실체는 **P₄S₁₀** (716 · 274 cm⁻¹) 이라 몰비를 P₄S₁₀ 기준으로 고쳐 적는다 ③ Wang 의 Raman 에 716 (P=S) 이 보이는데 논의되지 않았다.
- **범위**: 1:1 과 2:1 만 (3:1 은 바로 Li₃PS₄ 가 침전). ⚠ 표기 환산 (우리 산수): **2 Li₂S : 1 P₄S₁₀ = Li₂S : P₂S₅ 1 : 1 = LiPS₃ 조성** (메타티오인산) — 구조 E (Li₄P₄S₁₂) 는 (LiPS₃)₄ 다.
- **"rapid reaction" 의 조작적 정의 (p.3)**: 미리 만든 중간체 용액을 에탄올 Li₂S/LiCl 용액과 **수 초** 섞고 곧바로 180 °C 에서 말린다는 뜻 — 양성자성 용매 속 숙성 · 환류 · 용매열 처리를 하지 않는다는 뜻이지 **결정화까지 빠르다는 뜻이 아니다**.

---

## 3. 결과 — 절별 전수 (수치 + 그림 실독)

### 3a. P₄S₁₀ 는 ACN 속에서 130 °C 까지 그대로다 (`Fig. 2a` ✅)

- 30 → 130 °C (10 °C 간격 11 스펙트럼) 내내 **716 (P=S) · 274 (P–S) · 190 cm⁻¹** 가 그대로 — *"P₂S₅ 단량체로 해리"* 가설 (ref 25) 을 이 조건에서 부정한다.
- `figure-read`: 모든 스펙트럼에 **≈920 · ≈380 cm⁻¹ 의 큰 봉우리**가 있다 — 저자 표기 없음. 본문이 말한 ACN 굽힘 (382–390) 자리와 겹치고 ≈920 은 ACN C–C 신축 자리로 보인다 (우리 읽기).
- ⚠ Raman 은 **녹은 P₄S₁₀ 와 떠 있는 고체 P₄S₁₀ 를 구별하지 못한다**. *"temperature-dependent solubility tests"* 라고 쓰지만 용해도 숫자는 없다.

### 3b. 30 °C 시간분해 Raman 과 1000 s 최종 스펙트럼 (`Fig. 2b–e` ✅)

- **조건**: 마이크로파 반응기 (Anton Paar Monowave 400) 에 붙인 Raman (Cora 5001 · 785 nm) · 밀봉관 · **30 °C · 10 s 간격 · 1000 s 까지**. 그림은 0 · 200 · 400 · 600 · 800 · 1000 s 를 보인다.
- `figure-read`: b (1:1) · c (2:1) 모두 **716 · 274 · 190 이 ≈400 s 까지 대부분 사라진다**. 캡션의 *"1:1 이 716 을 더 오래 유지"* 는 이 두 패널 크기로는 눈으로 구별되지 않고, d · e 의 1000 s 확대에서만 보인다.
- **1:1 최종 (`Fig. 2d`)**: 716 잔류 · 274 → **286** 으로 이동 · **572 근처 이중선** (`figure-read ≈` 575 · 548 두 봉우리) · 그림은 **750 · 480 (약)** 도 표시.
- **2:1 최종 (`Fig. 2e`)**: 716 소실 · **686 · 586 · 480 · 316** (그림 표시) + **750** (그림 표시) · 본문은 572 도 든다.
- **480 cm⁻¹ 해석**: 다황화물 S–S 신축 자리 (ref 27) 이지만 계산상 **고리형 P–S 골격 모드도 같은 자리** (E 의 467 cm⁻¹ — 첨부 파일 IR 세기 914 km/mol 쌍) → 저자는 단정하지 않는다. P₂S₈²⁻ 형 종 가능성도 배제하지 못한다 (p.8).
- **PS₄³⁻ (≈420 cm⁻¹) 부재**: 저자 근거 둘 — (i) ACN 속 PS₄³⁻ 는 Li⁺ 와 곧 침전 (ref 11 · 31 · 32) (ii) `Fig. 2d,e` 에 ≈420 띠가 안 보인다 (같은 그룹 ref 33 이 정량 가능함을 보였다고). ⚠ `figure-read`: 400–440 cm⁻¹ 은 **포화된 ACN ≈380 띠의 가파른 어깨 위**라 약한 띠가 가려질 수 있다.

### 3c. ³¹P · ⁷Li 용액 NMR (`Fig. 3` ✅ · `Fig. S4` ✅)

- **조건**: Bruker AVANCE 400 · ³¹P 161.9 MHz · 90° 펄스 *"3.5 ms (⁷Li) · 3.45 ms (³¹P)"* (인쇄 그대로 — 90° 펄스로 ms 는 비현실적이라 µs 의 오기로 보인다) · 이완 지연 20 s (⁷Li) · 5 s (³¹P) · 8 / 360 스캔 · 기준 1 M LiCl(aq) · 85 % H₃PO₄ · ¹H 비결합 · **거르지 않은** 반응 혼합물 · 2 일 · 31 일 (1:1 · 2:1) · 18 개월 (2:1).
  - 이동 단위 환산 (우리 산수): J 22.7 Hz = 0.140 ppm · 19.8 Hz = 0.122 ppm.
- **1:1 · 2 일**: **91.2 · 74.2 ppm** 두 주 신호, 둘 다 **삼중선 J = 22.7 Hz** (`Fig. 3c`). 고자장 쪽 작은 신호는 잔류 P₄S₁₀ 유사 (그림 표시 "Unreacted P₄S₁₀" ≈56–54 ppm) — `Fig. S4` 의 결정 P₄S₁₀ MAS **59.8707 · 54.5717 · 50.0028 ppm** 과 1:1 용액의 **56.3 ppm** 대조 (지지 증거로만).
  - `figure-read`: 그림이 **118.1 ppm** 을 표시한다 (2 일에도 작게 있고 31 일에 크게 자람) — **본문에 없다**.
- **1:1 · 31 일**: 신호가 복잡해지고 시료가 **어두워진다** → *"1:1 산물은 오래 안정하지 않다"*. `figure-read`: 91.2 · 74.2 의 삼중선은 **31 일에도 그대로 남아 있고** (`Fig. 3c` 둘째 줄), ≈118 · ≈83 · ≈54 ppm 의 새 강한 신호가 더해진다 — '분해' 보다는 '다른 종이 더 생긴다' 에 가깝다.
- **2:1 · 2 일**: **128.4 · 86.5 · 85.1 · 62.6 ppm** — 86.5 **단일선** (`figure-read`: 2 일에는 넓다), 62.6 **삼중선 J 22.7**, 85.1 **이중선 J 19.8 Hz**, 118 근처 작은 신호.
- **2:1 · 31 일 · 18 개월**: **86.5 ppm 하나**로 수렴 (날카로워짐) · `figure-read`: 85.2 근처 작은 이중선 흔적과 62.6 흔적이 남는다. 18 개월 Raman 특징도 유지 (`Fig. S3` 캡션 — 그래픽은 SI 에 없다).
- **⁷Li** (`Fig. 3b` · `figure-read ≈`): 1:1 **−2.9** · 1:1-31 일 **−2.9** · 2:1 **−2.0** · 2:1-31 일 **−1.7** · 2:1-18 개월 **−1.9 ppm**. 저자: *"Li₂S 양과 숙성에 따라 연속 이동"* — 1:1 은 31 일에 안 움직이고 2:1 은 18 개월에 되돌아간다. 저자 스스로 ⁷Li 를 구조 판별에 쓰지 않는다.
- ⚠ **용액 NMR 은 녹은 몫만 본다** — 거르지 않은 혼합물이라도 고체 몫의 신호는 (넓어서) 안 보인다. '단일 지배 종' 은 **용액 안의** 지배 종이다.

### 3d. 분자 DFT — 후보 구조 · ³¹P 보정 · 진동수 · 반응에너지 (`Fig. 4` ✅ · `Table 1` · `Table 2` · `Table S1` · `Fig. S5` ✅ · `Table S2`)

**후보 선정 기준 (p.5–6)**: (1) 질량 수지 (2) 전하 수지 (3) 분광 자료와 정합 (4) 화학적 개연성. 후보 C · D 는 Wang (ref 14), E 는 Purgatorio (ref 13) 가 낸 구조다.

**`Fig. 4` (도식 · 계산 구조 아님 — 캡션 스스로 "illustrative")**: 1:1 — A₁ (Li₂S) + B (P₄S₁₀ 케이지) → **C** (Li₂P₄S₁₁ · 케이지 한 다리가 Li–S 공격으로 열림) / 2:1 — A₂ + C → **D** (초록 경로) ⇄ 이성질화 ⇄ **E** (파랑 경로) · E 의 '케이지형' 도식이 **8 원 고리로 이완**하는 마지막 패널. 첨부 좌표로 본 실제 계산 구조는 §4c.

**³¹P 보정 (`Table S1` · `Fig. S5` ✅)** — 식 S1 δₓ = σ_ref − σₓ + δ_ref 로 비보정 이동을 내고 9 기준물의 회귀로 축척:

| Compound | # | 분류 | 계산 σ (ppm) | Scaled δ (ppm) | 실험 δ (ppm) | 잔차 (ppm) | 출처 |
|---|---|---|---|---|---|---|---|
| H₃PO₄ | 1 | organic | 304.7 | 6 | 0 | −6 | this work |
| (CH₃)₂P(O)OH | 2 | organic | 256.43 | 49.8 | 49.4 | −0.4 | SI ref 3 |
| (CH₃)₃PO | 3 | organic | 272.46 | 35.3 | 36.6 | 1.3 | SI ref 3 |
| (CH₃O)₃PO | 4 | organic | 305.16 | 5.6 | 2.3 | −3.3 | this work |
| CH₂=CHPF₂ | 5 | organic | 74.2 | 214.9 | 219.5 | 4.6 | SI ref 3 |
| HP(CH₃)₂ | 6 | organic | 415.44 | −94.3 | −99 | −4.7 | SI ref 3 |
| P₄S₃ (apical) | 7 | sulfide | 251.8 | 54 | 64.6 | 10.6 | SI ref 1 |
| P₄S₃ (basal, ×3) | 8 | sulfide | 460.89 | −135.5 | −126.4 | 9.1 | SI ref 1 |
| P₄S₁₀ | 9 | sulfide | 236.36 | 68 | 56.8 | −11.2 | SI ref 1 |

- 회귀 **δ = −0.906 σ + 282.1** · R² **0.9949** · RMSE **6.8 ppm** (n = 9 · `Fig. S5` 제목 *"PBE0/aug-pcSseg-2 // CPCM (ε=37.5)"*). 9 개 잔차로 RMSE 6.77 ppm (우리 재현).
- 세 보정 세트를 비교: 유기물만 → 유기물은 몇 ppm 안에 맞지만 **P–S 는 계통적으로 벗어남** · P–S 만 → 너무 적어 독립 보정 불가 · **합본 채택**.
- ⚠ 잔차가 큰 셋이 **전부 황화물** (+10.6 · +9.1 · −11.2) — RMSE 6.8 은 유기물 범위 (−100 … +215 ppm) 가 끌어올린 R² 위의 숫자다. 후보들이 앉은 **60–130 ppm 의 티오인산 음이온 기준물은 하나도 없다** (저자도 인정).
- ⚠ 편집: SI 본문 *"6 reference standards"* ↔ 표 · 그림 n = 9 · `Fig. S5` 점 라벨 7 · 9 가 `Table S1` 과 **서로 바뀌어** 있다 (`figure-read`: 계산 ≈54 / 실험 ≈64 점에 '9') · SI 본문은 이 그림을 *"figure S6"* 이라 부른다.

**'보정 (corrected)' 축척**: δ_corr = **1.077 δ_scaled − 16.1** — 후보 자신의 실험 이동에 맞춰 회귀 (128.4 제외). 저자: *"자기일관 기술이지 독립 검증이 아니다"* — 배정은 scaled 값 + 다중도 + Raman 에 기댄다고 명시.

**`Table 1` (전사) + 우리 결합 분석 (첨부 좌표 · §4c)** — Qⁿ = 그 P 가 몇 개의 다리 S 로 다른 P 와 이어졌나:

| 분자 | 원자 | 계산 δ scaled (ppm) | 보정 δ (ppm) | 실험 δ (ppm) | Qⁿ (우리 분석 · 파일 원자 번호) |
|---|---|---|---|---|---|
| C ᵇ | Pa | 84.8 | 75.2 | 74.2 | Q³ (P0) |
| | Pb | 88.0 | 78.7 | 74.2 | Q³ (P2) |
| | Pc | 95.4 | 86.6 | 91.2 | Q² (P1) |
| | Pd | 95.5 | 86.7 | 91.2 | Q² (P3) |
| D | Pa | 73.7 | 63.3 | 62.6 | Q³ (P2 · 가지점) |
| | Pb | 97 | 88.4 | 85.1 | Q² (P3) |
| | Pc | 97.7 | 89.1 | 85.1 | Q² (P0) |
| | Pd | 115 | 107.8 | 128.4 | Q¹ (P1 · 매달린 PS₄) |
| E | Pa–Pd | 97.4 · 97.5 · 97.4 · 97.4 | 88.8–88.9 | 86.5 | Q² × 4 (8 원 고리) |

ᵇ C 는 정류점에 수렴하지 않았다 — 이동은 대표 비정류 구조에서 낸 지시값. 각주: P–S 종의 ³¹P 차폐 계산은 **10–40 ppm 계통 오차**가 보고돼 있다 (ref 29 · 30).

- **배정 논리**: 1:1 의 74.2 · 91.2 ↔ C 의 두 P 쌍 (정성) · 삼중선 J 22.7 = 각 P 가 P–S–P 로 이웃 P 둘과 결합 / 2:1 숙성의 86.5 단일선 ↔ E 의 4 등가 P (보정 88.9) — 등가 핵끼리는 갈라짐이 안 보이므로 단일선과 정합 / D 는 2:1 초기의 62.6 · 85.1 과 '상호전환 형태' · **128.4 는 D 의 Pd 와 잔차가 오차 상단** → 배정 보류.
- **C 의 비수렴 (p.6–7)**: Li₂P₄S₁₁ 최적화가 정류점에 닿지 않고 계속 재배열 — 저자는 이것을 *"얕거나 잘 정의되지 않은 퍼텐셜 면과 정합"* · 1:1 산물의 실험적 불안정 (31 일 · 변색) 과 **"평행"** 하다고 쓰되 *"수렴 실패 자체가 불안정을 입증하지는 않는다"* 고 단서를 단다.
- **이동값 산포의 설명 (p.8)**: 화학 이동 이방성 (S–P–S 각) · 이온 세기 증가에 따른 유전 거동 변화 (*"dielectric loss"*) · Li⁺ 배위 위치 — 셋 다 **계산에 안 들어 있다** (순수 ε 37.5 · 명시 용매 · 농도 · 이온쌍 없음). 그리고 저자가 인용한 ref 30 의 제목 자체가 *"key effects due to spin–orbit and explicit solvent"* 인데 **스핀–궤도 · 명시 용매 둘 다 안 했다**.
- **Purgatorio 대조 (p.8)**: 문헌 고리 구조의 이동이 86.5 근처라 E 배정을 지지 — *"이동이 비슷하다고 같은 분자라는 뜻은 아니다"* (저자).

**`Table 2` 진동수 (전사)**:

| 실험 ν (cm⁻¹) | 계산 ν (cm⁻¹) | 모드 | 세기 (실험) | 영역 |
|---|---|---|---|---|
| 716 | 714 | P=S 신축 | S | P₄S₁₀ |
| 686 | 676 | P–S 신축 | M | 2:1 |
| 586 | 587 | 비대칭 P–S–P 신축 | M | 2:1 |
| 572 | 580 | P–S / P–S–P 신축 | M | 1:1 & 2:1 |
| 480 | 467 | 골격 P–S | M | 2:1 |
| 316 | 329 | P–S 변형 | M | 2:1 |
| 286 | 287 | P–S–P 굽힘 | M | 1:1 |
| 274 | 279 | P–S–P 굽힘 | S | P₄S₁₀ |
| 190 | 202 | 케이지/고리 변형 | W | P₄S₁₀ |

각주: 1:1 모드는 C (비정류 구조) 에서 · 허수 모드는 뺐다. ⚠ 첨부 파일로 추적한 결과는 §4d-④ — 계산 열의 출처 구조가 표에 없고, 일부는 첨부 목록과 맞지 않는다. 또 **비교 대상은 Raman 인데 첨부에는 IR 세기 (km/mol) 만** 있다 (Raman 활성 미제시).

**`Table S2` 단일점 에너지 (전사 · Eₕ · *"see attached output files"*)**:

| 구조 | 에너지 (Eₕ) |
|---|---|
| Li₂S (A) | −413.180013244802 |
| P₄S₁₀ (B) | −5346.028284520220 |
| C | −5759.270538190700 |
| D | −6172.596838459157 |
| E | −6172.598287429189 |

- 본문 (p.7): *"전하 수지를 맞춘 전자 반응에너지로 2:1 완전 리튬화 산물 형성이 크게 유리하고, 두 번째 리튬화의 구동력이 첫 번째보다 상당히 크다"* · 영점 · 열 · 엔트로피 없음 · 1:1 은 비수렴이라 '추정' · 같은 그룹 동역학 논문 (ref 26) 의 **자기촉매적 가속**과 정합한다고.
- 우리 산수 (논문은 반응에너지 숫자를 인쇄하지 않았다): **A + B → C : −0.06224 Eₕ = −1.69 eV (−39.1 kcal/mol)** · **C + A → E : −0.14774 Eₕ = −4.02 eV (−92.7 kcal/mol)** (D 로는 −3.98 eV) · 전체 2A + B → E = −5.71 eV. ⚠ 비판은 §4d-⑧.
- ⚠ **D · E 에너지가 첨부 파일과 뒤바뀌어 있다** (§4d-③).

### 3e. 형식 환원 이성질체와 단일 PS₄ 환원 사다리 (`Fig. 5` ✅ · `Table S3` · `Fig. S6` ✅)

- **`Fig. 5`**: B (P₄S₁₀) + Li₂S → **C_R** (형식상 2P⁵⁺ + 2P⁴⁺ · P–S–S–P 다리 하나) → **D_r · E_r · F_r** (형식 4P⁴⁺ · 상호전환 · S–S 다리) / **G_r** (P–P 결합 + S–S 결합 · 4P⁴⁺). 본문: C_R 과 E_r 은 관측 ³¹P 갈라짐 · Raman 과 정합하는 대칭 구조, G_r 은 *"완전 대칭 · S–S 포함 · 계산상 안정"*. **그러나 형식 환원 P 는 ³¹P 를 보정 창 밖 저자장으로 옮길 것으로 '예상' 되므로 1 차 후보에서 제외** (ref 41).
  - ⚠ 이 이성질체들의 **차폐 · 에너지 · 좌표는 어디에도 없다** (Table S2 · 첨부 파일 모두) — 계산했다고 쓴 G_r 조차 E 와의 상대 에너지가 없다. 배제 근거가 자기 계산값이 아니라 '예상' 이다.
- **형식 산화수는 장부다 (p.8)**: P–P 결합은 산화수에 0 을 더하므로 G_r 의 P 도 4⁺ — 결합이 전혀 다른 D_r–F_r 과 같은 숫자. 캡션의 *"connectivity dependence (P⁴⁺ without P–P bonds versus P⁴⁺ with them)"* 는 의존이 아니라 **무관함**을 보이는 예다 (표현 착오).
- **128.4 ppm 해석 (p.9)**: 형식 환원 · P–P 결합 티오인산은 [PS₄]³⁻ 보다 저자장 — 예: Li₄P₂S₆ 의 에탄형 [P₂S₆]⁴⁻ ≈ 105–110 ppm (ref 41). 128.4 는 그보다도 저자장이라 **배정하지 않고** *"환원 · P–P 결합 중간체와 양립"* 까지만.
- **환원 사다리 `Table S3` (전사)** — 단일 사면체 단위의 P⁵⁺ → P⁴⁺ → P³⁺ 를 중성 Li 짝이온 클러스터로:

| 종 | 형식 산화수 | 전하 / 다중도 | 전자 상태 | ⟨S²⟩ | P–S 평균 (Å) | P / S 스핀 % |
|---|---|---|---|---|---|---|
| Li₃PS₄ | P⁵⁺ | 0 / 1 | 닫힌 껍질 | — | 2.055 | — |
| Li₄PS₄ | P⁴⁺ (형식) | 0 / 2 | 열린 이중항 | 0.759 | 2.226 | 16 / 80 |
| Li₃PS₃ | P³⁺ | 0 / 1 | 닫힌 껍질 | — | 2.076 | — |

- ⟨S²⟩ 0.759 (이상값 0.75) → 스핀 오염 작음. 스핀 분할은 **Mulliken · Löwdin 이 일치**해 분할법 인공물이 아니라고. 원자 전하는 확산 기저에서 두 방법이 엇갈려 **보고하지 않음**.
- **P–S 신장**: Li₃PS₄ → Li₄PS₄ 에서 네 결합 모두 늘어 평균 **+0.17 Å** → *"P–S 반결합 성격 궤도 (σ\*(P–S)) 에 전자가 들어간 구조 서명 · 그 궤도가 S 성격이 커서 스핀이 S 에"*. Li₃PS₃ (3 배위) 는 2.076 으로 그만큼 안 는다.
- **저자 단서 (SI p.11)**: Li₄PS₄ 는 Li₃PS₄ 와 **전자 하나와 Li⁺ 하나가 같이** 다르다 · Li₃PS₃ 는 3 배위 → 기하 비교는 **지시적이지 통제 시험이 아니다** · 조성이 달라 총에너지로 환원 전위를 내지 않는다 · 단량체라 P–P · S–S 연결이 없어 `Fig. 5` 다중-P 종으로의 확장은 **추론**.
- **`Fig. S6` (손 크롭 ✅)** — (a) 전체 전자 밀도 등면 (PS₄ 를 매끈히 감쌈) (b) 스핀 밀도 등면 (등값 **0.0001 e Å⁻³** · OrcaPlot → VESTA). `figure-read`: **파랑 (양) 덩이가 각 S 에서 P–S 축에 수직인 아령 꼴**로 둘씩 (π 형 S 3p 처럼 보임) · **빨강 (음) 덩이는 P 를 감싸고 네 P–S 축을 따라 별 모양으로** 길게 뻗는다 — 캡션의 *"P 에 작은 반대 부호 밀도"* 보다 크다 (아주 낮은 등값이라 꼬리가 크게 그려진 것일 수 있다). ⚠ 표는 P 에 총 스핀의 **+16 %** 를 주는데 그림은 P 둘레가 음이다 — 둘을 같이 설명하는 문장이 없다.
- **색 관찰 (p.9)**: 1:1 이 31 일에 어두워짐 · 에탄올 LPSC 혼합액이 청록 (`Fig. 6a,b`) — 다황화물 발색단과 흔히 연관되지만 *"진단적이지 않다"* (반자성 다황화물 vs 라디칼 구별 불가 · 다른 용매계) 고 저자 스스로 적는다.

### 3f. 빠른 LPSC 합성 (`Fig. 6` ✅)

- **레시피 (p.3)**: Li₂S 179.3 mM · LiCl 90.6 mM 를 각각 에탄올 20 mL 에 (Ar) + 중간체 (2:1 · ACN · P₄S₁₀ 22.4 mM · **60 일 숙성**) 20 mL 를 빠르게 합침 → 청록 용액 → **곧바로 180 °C 1 h** (Ar 퍼지 오븐) → 펠릿 → **550 °C 3 h** (Ar).
  - 혼합비 검산 (우리 산수): P 1.792 mmol 기준 Li₂S 2.501 (에탄올 3.586 + 중간체 0.896 mmol) · LiCl 1.011 → **Li₆.₀₁PS₅.₀₀Cl₁.₀₁** — 명목 Li₆PS₅Cl 과 맞다 (LiCl ≈1 % 과잉).
- **`Fig. 6a`** 사진: Li₂S/에탄올 (흐림) · LiCl/에탄올 (맑음) · **중간체 2:1/ACN 은 선명한 노랑** (`figure-read`) · **`Fig. 6b`** 혼합액 옅은 청록.
- **`Fig. 6c`** 180 °C 건조물 Raman: **426 cm⁻¹ 강봉우리 (PS₄³⁻)** · `figure-read`: ≈500 · ≈580 cm⁻¹ 작은 띠 (논의 없음) · 저파수 쪽 배경 상승.
- **`Fig. 6d`** XRD (Cu Kα): 180 °C — `figure-read` 약한 아지로다이트 반사 + **Li₂S (×) + LiCl (▼)** · 550 °C — ICSD #418191 과 맞는 아지로다이트 + **Li₂S (×) 가 남아 있다** (그림 표시) · 10–25° 에 넓은 언덕 (논의 없음 · 시료대 창으로 보임). 본문은 550 °C 의 Li₂S 를 말하지 않는다 (`Fig. S12` 캡션은 *"possible Li₂S"*).
- **시간**: 반응 **≈10 s** · 건조 1 h · 소결 3 h (본문 p.9) — ⚠ 여기에 **중간체 숙성 60 일**이 앞에 붙는다. 단 그 용액은 18 개월 가는 **보관 가능한 전구체**라는 것이 이 논문의 실질적 가치다.
- **`Fig. 6e,f`** Nyquist: 180 °C — `figure-read` 반원 지름 ≈0.21 MΩ (107 Hz 표시가 반원 끝) 뒤 긴 직선 · 550 °C — 반원이 이 축척에서 안 보이고 ≈0.2 kΩ 에서 시작하는 직선 (107 Hz 표시는 ≈3.5 kΩ · 직선 위).

### 3g. EIS — DRT 와 등가회로 (`Fig. S7` 안 봄 · `Fig. S8` ✅ · `Fig. S9`–`Fig. S11` 안 봄 · `Table S4`–`Table S9`)

- **셀**: 가루를 Ø **0.6 cm** · **350 MPa** · 3 min 일축 가압 · Swagelok 형 셀 (실리콘 가스킷) · 스테인리스 집전 · 두께 (다이얼 캘리퍼) **0.070 cm (180 °C) · 0.071 cm (550 °C)** · 면적 0.2827 cm² · BioLogic SP-200 · **3 MHz–0.1 Hz · 20 mV** · RT. ⚠ 550 °C 시료가 소결 펠릿 그대로인지 갈아서 다시 누른 것인지 문장이 갈린다 (p.3 "pelletized and sintered" ↔ SI p.12 "pressing the electrolyte powders").
- **DRT**: pyDRTtools · 실수 + 허수 성분 · 고주파 유도 성분 고려 · 정칙화 0.001 · γ(τ)/τ vs τ 적분으로 저항 · **τ > 10⁻² s 봉우리는 집전체 쪽 과정으로 제외** · A = 벌크 · B = 입계 (저자 배정).
- **등가회로** (`Fig. S9` 안 봄): R0 + (R1‖CPE1) + CPE2 · 맞춤 구간 180 °C **500 kHz–1 Hz** (그 위는 신호 겹침으로 제외 · 잔차 −20 % 까지) · 550 °C **1 MHz–1 kHz** (잔차 < 1 %).

| SSE | DRT 봉우리 | τ (s) | 저항 (Ω) | 회로 원소 | 저항 (Ω) |
|---|---|---|---|---|---|
| 180 °C | A | 3.41×10⁻⁷ | 7015 | R0 | 1.0×10⁻¹⁰ |
| | B | 3.29×10⁻⁶ | 186893 | R1 | 214076 |
| | 합 | | 193908 | 합 | 214076 |
| 550 °C | A | 8.29×10⁻⁶ | 92 | R0 | 3.9 (`Table S8` 에는 4) |
| | B | 8.46×10⁻⁵ | 172 | R1 | 248 |
| | 합 | | 264 | 합 | 252 |

(`Table S4` · `Table S5` · `Table S6` · `Table S7` · `Table S8` 합본 — PDF 텍스트 전사)

- **`Table S9`**: σ = L/(A·R) 로 **180 °C 1.15×10⁻⁶ · 550 °C 9.97×10⁻⁴ S cm⁻¹** (등가회로 합 사용 — *"물리적 해석이 되니까"*). 우리 재현 1.157×10⁻⁶ · 9.966×10⁻⁴ ✓ · DRT 합으로는 1.28×10⁻⁶ · 9.51×10⁻⁴ (우리 산수) — **총 σ 는 두 모형이 5–10 % 안에서 맞는다.**
- **우리 산수 — 용량 C = τ/R 로 본 A/B 배정**: 180 °C A **48.6 pF** · B **17.6 pF** / 550 °C A **90 nF** · B **0.49 µF**. 기하 용량 ε₀ε_rA/L ≈ **0.35 pF × ε_r** (두 펠릿). 통상 기준 (벌크 ~pF · 입계 ~nF · 전극 ~µF) 으로 보면 ① 180 °C 의 지배 원호 (B · 187 kΩ · 17.6 pF) 는 **벌크형**이다 — `Fig. 6` 캡션의 *"입계 때문에 저항이 높다"* 와 어긋나고, 반쯤 반응한 (Li₂S · LiCl 이 남은) 건조물 자체가 잘 안 통한다는 읽기가 더 간단하다 ② 550 °C 의 A (90 nF) 는 기하 용량의 수천 배라 **벌크 이완일 수 없다** — RT LPSCl 의 벌크 반원은 3 MHz 창 밖이다. ③ 등가회로 R0 = 3.9 Ω 를 벌크로 읽으면 σ_bulk ≈ **64 mS cm⁻¹** (비물리 · 우리 산수) · DRT A 92 Ω 이면 ≈2.7 mS cm⁻¹. ⇒ **분할은 모형 의존 (3.9 vs 92 Ω — 24 배)** 이고 믿을 것은 총저항뿐이다. 그 총저항에 µF 급 접촉 과정이 섞였다면 0.997 은 재료 σ 의 **하한 쪽**이다.
- `figure-read` (`Fig. S8`): 그려진 주파수는 ≈0.3 Hz–1.2×10⁵ Hz — 측정 상한 3 MHz 위쪽 자료가 그림에 없다 · Z″ 잔차가 ≈5×10⁴ Hz 근처에서 −25 % 까지 · SI 본문은 *"10⁶ Hz 위에서 벗어난다"* 고 쓴다.
- ⚠ **펠릿 하나 · 반복 없음 · 온도 의존 없음 (Ea 없음) · 밀도 (질량) 없음.**

### 3h. XRD 수동 지수 (`Fig. S12` ✅ · `Table S10`)

| 2θ (°) | d (Å) | hkl | a (Å) |
|---|---|---|---|
| 15.6836 | 5.6458 | 111 | 9.7788 |
| 18.0879 | 4.9004 | 200 | 9.8007 |
| 25.6342 | 3.4723 | 220 | 9.8212 |
| 30.124 | 2.9642 | 311 | 9.8313 |
| 31.4876 | 2.8389 | 222 | 9.8343 |
| 39.8933 | 2.258 | 331 | 9.8423 |
| 45.0493 | 2.0108 | 422 | 9.8509 |
| 47.9611 | 1.8953 | 511/333 | 9.8483 |
| 52.4994 | 1.7416 | 440 | 9.8522 |
| 55.0776 | 1.6661 | 531 | 9.8565 |
| 59.2489 | 1.5583 | 620 | 9.8557 |

- 논문: *"평균 격자 a ≈ 9.85 Å"* → 입방 아지로다이트 정합 (Table S11 문헌 9.8482 Å · Schlenker 2020). d 는 λ = 1.5406 Å (Cu Kα₁) 로 재현된다 (우리 재현).
- 우리 산수: 11 개의 **산술 평균은 9.834 Å** · **a 가 2θ 와 함께 단조 증가** (9.779 → 9.856) — 시료 높이 · 영점 같은 각도 의존 계통 오차의 서명. 2θ ≥ 39° 6 개 평균 **9.851** (= 인쇄값) · Nelson–Riley 외삽 **9.877 Å**. 결정 밀도 (Z = 4 · M 268.40) 1.865 (a 9.85) / 1.875 (9.834) / 1.850 (9.877) g cm⁻³ — 랩 표준 '1.64' 와 무관한 1.85–1.88 묶음 (INDEX 🧮 묶음 참고).
- `figure-read` (`Fig. S12`): 지수 실선 10 개 (표의 331 · 39.9° 는 선이 없다) · 점선 *"extra γ-Li₃PO₄?"* ≈22.4° · ≈34.1° (배경 언덕 위 · 약함) · *"extra Li₂S?"* ≈27.1° 는 **뚜렷하다** (배경 위 높이가 311 봉우리의 ≈1/4 · 정량 아님) · 그 밖에 ≈36.5 · ≈53.3 · ≈61.7 · ≈62.6° 작은 미지수 봉우리. Rietveld · 내부 표준 없음.

### 3i. STEM-EDX 와 4D-STEM 3D ED — 국소 O 영역 (`Fig. 7` ✅ · `Table 3` · `Fig. S13` · `Fig. S14` 안 봄 · `Table S11`)

- **`Fig. 7`**: HAADF 상의 **판상 입자 응집체 하나** (`figure-read` 크기 ≈2 µm · 축척 1 µm) on 레이스 탄소 · O (빨강) · P (파랑) · S (노랑) 지도 — 셋 다 입자 전체에 퍼짐 · **Cl 지도는 없다**.
- **EDX 정량**: **O 81.70 · P 15.10 · S 2.82 · Cl 0.37 at%** → P : S : Cl ≈ 1 : 0.19 : 0.025. 우리 산수: **O/P = 5.41** (PO₄ 의 4 보다 35 % 많다). Li 는 EDX 로 안 보인다.
- **3D ED** (SI p.20–21): 준평행 ≈3 nm 탐침 · 256 × 256 주사 · Timepix3 · ±45° · 0.25°/프레임 · 물체 추적으로 입자별 3D ED 추출 → PETS2 — **사방정계 a 4.836(4) · b 5.775(4) · c 9.886(8) Å · V 275.9(4) Å³** 가 0.57 Å 해상도까지 1756 반사의 **99.6 %** 를 지수 · 완전도 86.7 % · 중복 3.83 (mmm) · R(obs) 13.12 % · R(all) 19.23 % · 반사 조건 0kl: l = 2n · hk0: h + k = 2n → **Pc2₁n (33) 또는 Pcmn (62)** · Jana2020 전하 뒤집기 + 운동학 · 동역학 정련 → **"산소 결핍 Li₃PO₄ 구조"** (CCDC 2564007).
- **`Table S11`** 대조: 문헌 γ-Li₃PO₄ (Deng 2015 *JACS*) **a 6.1193 · b 10.4763 · c 4.9245 Å · V ≈315.32 Å³** — SI: *"산소 결핍으로 결합이 짧아져 셀이 작다"*. 우리 산수 (축 대응 4.836↔4.9245 · 5.775↔6.1193 · 9.886↔10.4763): **−1.8 · −5.6 · −5.6 % · 부피 −12.5 %**.
- **`Table 3`** (요약 · 전사): 분말 XRD = 입방 LPSC 유사 a ≈9.85 Å (장거리 아지로다이트 지배) · STEM-EDX = O 많고 S/Cl 결핍 (국소 불균일 · 균질 LPSC 와 불합) · 3D ED = 사방정 국소 셀 (Li₃PO₄ / Li 옥시인산 유사 영역).
- **저자 결론**: XRD 만으로는 상순도를 못 잰다 · 국소 인산염 영역이 입계 · 접촉면에 있으면 적은 양으로도 펠릿 σ 를 크게 깎는다 · 에탄올 노출 · 건조 · 후처리 최적화가 필요 · 잔류 용매는 FTIR · 고체 NMR · XPS · TGA · DSC 로 **안 쟀다** (p.11 — 저자 스스로).

---

## 4. 방법 — 실험 조건 전수 + DFT/계산 방법 ★

### 4a. 실험

- **시약**: Li₂S 99.98 % · P₄S₁₀ 99 % (Sigma) · ACN 99.8 % 무수 (분자체) · 에탄올 99.9 % (분자체) · Ar 글러브박스.
- **in situ Raman**: Anton Paar Cora 5001 (785 nm) + Monowave 400 · 밀봉관 · 30 °C · 10 s 간격 · ≤1000 s · 용해도 시험 ≤130 °C · SciPy 기저선 · 봉우리 맞춤.
- **NMR**: §3c.
- **합성**: §3f.
- **XRD**: Bruker D8 Advance (Cu Kα) · 시료대 · 계수 시간 미기재.
- **EIS**: §3g.
- **TEM**: Thermo Fisher Titan 300 keV (HAADF-STEM · SuperX EDX) · Tecnai G2 200 keV (ED) · **시료를 에탄올에 분산 · 5 min 초음파** · 레이스 탄소 · Ar 글러브박스 · Gatan 진공 이송 홀더 (공기 접촉 없음) · 3D ED = ref 22 (Gholam 2026 arXiv) 워크플로 · PETS2 (ref 23) · Jana2020 (ref 24).

### 4b. DFT / 계산 방법 ★ (전수)

- **code**: ORCA (ref 28 · Neese 2011 — **판 번호 미기재**).
- **구조 최적화 · 진동수**: **PBE0-D3BJ / def2-TZVP** · def2/J 보조기저 · **RIJCOSX** · **CPCM ε = 37.5** (ACN). 수렴 기준은 SI 서론이 *"convergence criteria"* 를 준다고 했지만 **SI 어디에도 없다**.
- **³¹P 차폐**: **PBE0 / aug-pcSseg-2** · 전전자 · *"exact Coulomb"* (RI 없음) · **GIAO** · `Fig. S5` 제목상 CPCM ε 37.5 함께.
- **보정**: 9 기준물 선형 (−0.906 σ + 282.1) → 'scaled' · 후보 자기회귀 (1.077 · −16.1) → 'corrected'.
- **스핀 · 밀도**: Li₄PS₄ 이중항 (비제한 · ⟨S²⟩ 0.759) · Mulliken / Löwdin 스핀 분할 · OrcaPlot 큐브 → VESTA (등값 1×10⁻⁴ e Å⁻³).
- **에너지**: 전자 에너지만 (ZPE · 열 · 엔트로피 없음) · `Table S2` 는 첨부 출력 파일의 'FINAL SINGLE POINT ENERGY' 와 같은 숫자 (§4d-③).
- **안 한 것**: 주기 DFT (아지로다이트 · 결정 Li₂S · Li₃PS₄) 0 · 명시 용매 · 이온쌍 · 농도 0 · 스핀–궤도 0 · 형태 (conformer) · Li 배치 탐색 서술 없음 (후보당 구조 하나) · Raman 활성 계산 제시 없음 · 진동수 축척 인자 없음 · 형식 환원 이성질체의 차폐 · 에너지 0 · 수렴 안 된 C 의 처리 = '대표 비정류 구조'.
- **무질서 처리**: 해당 없음 (분자) — 대신 **Li 짝이온 배치가 차폐 · 에너지를 바꾸는 자유도**인데 탐색되지 않았다 (저자도 p.8 에서 Li⁺ 배위 효과를 산포 원인으로 든다).

### 4c. 첨부 구조 파일 6 개 — 무엇인가 (`litdb/inbox/e726492b_zip/` · 텍스트로만 읽음 · 실행하지 않음)

**형식**: ORCA 출력의 **발췌** (평문 · CRLF 줄끝). 공통 세 블록 — `CHEMICAL SHIELDING SUMMARY (ppm)` (핵마다 등방 · 이방성) · `FINAL SINGLE POINT ENERGY` (Eₕ) · `CARTESIAN COORDINATES (ANGSTROEM)` (원소 + x y z). C 와 E 는 `IR SPECTRUM` 표 (모드 · 진동수 cm⁻¹ · ε · 세기 km/mol · T² · TX/TY/TZ) 가 더 붙는다. **계산 수준을 적은 머리 · 입력 줄은 없다** — 수준은 본문 · `Fig. S5` 제목에서만 온다. `Table S2` 제목의 *"attached output files"* 가 이 파일들이다.

| 파일 | 원자 (조성) | 블록 | 구조 요약 (우리 결합 분석 · P–S ≤ 2.6 Å) | 논문 대응 |
|---|---|---|---|---|
| `li3ps4_suppl.txt` | 8 (Li₃PS₄) | 차폐 · 에너지 −1956.410882 · 좌표 | 고립 PS₄ (P–S 2.030 × 3 · 2.129 × 1) · Li 셋이 각자 S 둘을 잇고 한 S (긴 결합 쪽) 에 셋이 모임 (C₃ᵥ 꼴) | `Table S3` P⁵⁺ · σ(P) 186.769 |
| `li4ps4_suppl.txt` | 9 (Li₄PS₄) | 차폐 (**"Orbital contribution"** 머리 — 열린 껍질이라 궤도 항만 · S 값 −279 · −135 처럼 음수 → **화학 이동으로 못 쓴다**) · 에너지 −1963.770432 · 좌표 | PS₄ (P–S 2.159–2.286 · 평균 2.227) · Li 넷이 S 하나씩 단좌 (2.17–2.21 Å) | `Table S3` P⁴⁺ 라디칼 |
| `li3ps3_suppl.txt` | 7 (Li₃PS₃) | 차폐 · 에너지 −1558.237199 · 좌표 | 피라미드 PS₃ (P–S 2.073–2.080) · Li 단좌 셋 | `Table S3` P³⁺ · σ(P) 239.282 |
| `li2p4s11_structure_c_suppl.txt` | 17 (Li₂P₄S₁₁) | 차폐 · 에너지 −5759.270538 · 좌표 · IR (모드 6–44 · 35.5–713.8 cm⁻¹) | P₄S₁₀ 케이지에서 **다리 하나가 열린** 꼴 — 다리 S 5 · 말단 S 6 · Q³ 둘 (P0 · P2) + Q² 둘 (P1 · P3) · 열린 변 P1···P3 4.79 Å · Li 하나 단좌 (2.33 Å) · 하나 2 좌 (2.40 · 2.43 Å) | 구조 C (**비정류**) · `Table 1` C |
| `li4p4s12_structure_d_suppl.txt` | 20 (Li₄P₄S₁₂) | 차폐 · 에너지 **−6172.598287** · 좌표 (**IR 없음**) | **6 원 P₃S₃ 고리 (P0–P2–P3) + P2 에 매달린 PS₄ (P1 · Q¹ · 말단 S 셋)** — 다리 S 4 · 말단 S 8 · P2 = Q³ 가지점 (말단 P=S 1.93 Å) · Li 셋 2 좌 · 하나 3 좌 | 구조 D · `Table 1` D |
| `li4p4s12_structure_e_suppl.txt` | 20 (Li₄P₄S₁₂) | 차폐 · 에너지 **−6172.596838** · 좌표 · IR (모드 6–47 · 31.7–675.8 cm⁻¹) | **8 원 P₄S₄ 고리 cyclo-[P₄S₁₂]⁴⁻** — 모든 P 가 Q² (말단 1.980 · 1.984 · 다리 2.104 · 2.125 Å) · Li 넷이 각 P 의 말단 S 둘을 2 좌로 (2.348–2.352 Å) · 이웃 P···P 3.45 · 대각 4.74 Å · 거의 완전 대칭 | 구조 E · `Table 1` E |

- **빠진 것**: A (Li₂S) · B (P₄S₁₀) · `Fig. 5` 환원 이성질체 다섯 · 보정 기준물 9 · D 와 P₄S₁₀ 의 진동수 · Raman 활성 · 입력 파일.
- **잘린 IR 목록**: 17 원자 C 의 진동 모드는 45 개 (6–50) 인데 모드 44 에서, 20 원자 E 는 54 개 (6–59) 인데 모드 47 에서 끝난다 — **고진동수 쪽 6 · 12 개가 없다** (발췌가 잘렸다).

### 4d. 🔎 우리 감사 — 첨부 파일 · SI 숫자로 한 재현과 검산 (*우리 산수* · 논문 미언급)

1. **`Table 1` 은 첨부 σ 로 재현된다** — C · D 의 8 값은 0.1 ppm 안 (C P0 217.764 → 84.8 / 75.2 · D P1 184.437 → 115.0 / 107.8), E 의 네 값은 표의 Pa–Pd 순서 · 반올림 차로 ≤0.13 ppm (파일 97.43–97.53 ↔ 표 97.4–97.5). 표가 첨부 파일에서 나왔다는 것이 확인된다.
2. **`Table S3` P–S 평균 재현** — 2.055 · 2.227 · 2.076 Å ✓. 단 Li₄PS₄ 의 네 결합은 2.159–2.286 Å 로 퍼져 있어 '균일' 신장은 '전부 늘었다' 의 뜻이다 (Li₃PS₄ 의 최장 2.129 < Li₄PS₄ 의 최단 2.159).
3. **`Table S2` 의 D · E 에너지가 첨부 파일과 뒤바뀌어 있다.** D 파일 (`Table 1` 의 D 차폐 — 비등가 넷 — 와 일치) 의 에너지는 −6172.598287 = `Table S2` 의 **E** 값, E 파일 (4 등가 차폐) 은 −6172.596838 = `Table S2` 의 **D** 값. 파일대로면 **D 가 E 보다 0.00145 Eₕ = 0.039 eV = 0.91 kcal/mol 낮다** (표대로면 반대). 본문은 D/E 에너지 순서로 논증하지 않으므로 결론은 안 바뀐다 — 다만 0.9 kcal/mol 은 ZPE · 엔트로피 · 용매 없는 전자 에너지에서 어느 쪽 순서도 의미가 없는 크기다.
4. **`Table 2` 계산 열의 출처 추적** — 첨부 IR 목록에서: 587 · 580 은 **C** (587.14 · 580.23), 676 · 467 은 **E** (675.80 · 466.80/467.40), 202 는 C (202.36) · E (202.32) 둘 다, **287 은 E 에만** (287.37 · 세기 1.84) 있고 **C 에는 없다** (C 는 277.35 · 280.58) — 각주 *"1:1 모드는 C 에서"* 와 1:1 행 (286↔287) 이 안 맞는다. **329 · 714 는 첨부에 없다** (D 파일에 진동 블록이 없고 P₄S₁₀ 파일이 없다). 그리고 587 (C · 1:1 구조) 이 '2:1' 영역 행에 들어가 있다.
5. **단일 Li₃PS₄ 클러스터의 이동 — 논문이 내지 않은 숫자**: σ(P) 186.769 → scaled **112.9** · corrected **105.5 ppm** (저자 보정식 그대로). Li₃PS₃ 는 65.3 / 54.2. 아지로다이트 고체의 PS₄ 는 ≈85 ppm 근처 ([Schw20] digest · deiseroth2008 · park2026 digest 의 81–87 ppm 창 — 고체 · 다른 환경) 이고 저자 스스로 86.5 가 PS₄³⁻ 일 *"가능성"* 을 든다. ⇒ 같은 방법이 **가장 단순한 티오인산 단위에서 수십 ppm 어긋날 수 있다** — 후보들 사이의 scaled 차이 (E 97.4 · C 84.8–95.5 · D 73.7–115) 가 방법 오차와 같은 크기다. 각주의 *"10–40 ppm"* 이 그 크기다. (반대 방향 단서: 클러스터의 Li 배치가 이동을 크게 움직일 수 있다 — 이 숫자를 PS₄³⁻ 배제 근거로도 쓰지 않는다.)
   - **E 쪽을 거드는 논리 (우리 읽기 · 논문은 안 씀)**: 2:1 용액의 Li/P = **1** 이다. 용액의 지배 종이 PS₄³⁻ (Li/P = 3) 라면 P 의 **2/3 이상**이 NMR 에 안 보이는 고체에 있어야 한다. 단일 86.5 ppm 이 (LiPS₃)ₙ 형 E 라면 질량수지가 용액 안에서 닫힌다. 단 혼합물이 불균일해 고체 몫을 안 쟀으므로 결정적이지 않다.
6. **Qⁿ 순서는 절대값보다 단단하다** — 계산: Q³ (73.7–88.0) < Q² (95.4–97.7) < Q¹ (115.0) · 실험 배정: 62.6 · 74.2 < 85.1 · 86.5 · 91.2 < 128.4. 다리 S 가 많을수록 고자장이라는 같은 순서다 (논문은 Qⁿ 말을 안 쓴다).
7. **다중도 대조 (우리 읽기)** — C: Q³ 쌍 (P0 · P2) 이 서로 · 그리고 Q² 쌍 (P1 · P3) 둘과 이어진 **A₂X₂** → 둘 다 삼중선 · 같은 J ✓ (91.2 · 74.2 관측과 깔끔히 맞음). D: Pa (Q³) 는 Pb · Pc · Pd 셋과 이어져 **dt (사중선 꼴)** 가 예상되는데 관측 62.6 은 삼중선 · Pd (Q¹) 는 Pa 와 이어져 이중선이어야 하는데 `Fig. 3c` 의 128.4 는 `figure-read` 갈라짐이 안 보인다 · Pb/Pc 는 Pa 로 이중선 ✓ (85.1). ⇒ D 는 깔끔한 일치가 아니다 — 저자의 *"D 가 유일한 기술은 아니다"* 와 같은 방향.
8. **반응에너지의 기준 — Li₂S 단분자** (`Table S2` A = −413.18 Eₕ = Li₂S 한 단위): 흡착 배위수 규칙 (`D-2026-10-05-adsorption-site-coordination`) 과 같은 취지로 센다 — A 구조 파일은 없지만 Li₂S 한 분자라 **S 의 이웃은 Li 둘 (배위수 ≤2) · Li 는 S 하나** (조성으로 결정) · 고체 Li₂S (반형석) 는 S 8 · Li 4 배위. ⇒ −1.69 · −4.02 eV 는 **단분자 Li₂S 의 결합 포화 에너지를 품은 값**이다 — ACN 에 떠 있는 고체 Li₂S 에서 출발하는 반응의 구동력으로 쓰지 않는다. 또 C 가 비정류 (최적화가 계속 내려가는 중) 라 C 의 '진짜' 에너지는 더 낮을 것 → 첫 단계는 더 음, 둘째 단계는 덜 음 ⇒ **보고된 비대칭 (둘째가 훨씬 유리) 은 C 의 인공물 방향으로 부풀려진다.** 열역학 구동력은 속도 (자기촉매) 의 근거가 아니다.
   - 장벽 · MD 가 없으므로 홉 수 검산 · 관측창 한 줄은 해당 없음.
9. **σ** — `Table S9` 재현 ✓ · 용량 · R0 검산은 §3g.
10. **XRD a** — 평균 9.834 · 외삽 9.877 · 결정 밀도는 §3h.
11. **EDX · ED** — O/P 5.41 · 셀 −1.8/−5.6/−5.6 % · 부피 −12.5 % (§3i).
12. **혼합비** — Li₆.₀₁PS₅.₀₀Cl₁.₀₁ (§3f).

---

## 5. Figure set ★

| Fig | 내용 | 우리 활용 |
|---|---|---|
| 1 | ✅ 문헌 세 기전 도식 — (a) Calpa (PS₃⁻)ₙ · (b) Wang 단계적 케이지 열림 · (c) Purgatorio 8 원 [P₄S₁₂]⁴⁻ → 4 원 [P₂S₆]²⁻ · (d) P₂S₇⁴⁻ + PS₄³⁻ | 액상 기전 계보의 지도 — E (8 원 고리) 가 (c) 맨 위 구조 |
| 2a | ✅ (손 크롭) P₄S₁₀/ACN 30–130 °C Raman — 716 · 274 · 190 불변 | P₄S₁₀ 단량체 해리 부정 · ≈920 · ≈380 의 큰 봉우리 = ACN (표기 없음) |
| 2b,c | ✅ 1:1 · 2:1 의 30 °C 0–1000 s — 716 · 274 · 190 이 ≈400 s 에 대부분 소실 | b · c 차이는 이 축척에서 눈에 거의 안 띈다 |
| 2d,e | ✅ 1000 s 확대 — 1:1: 750 · 716 · 572 · 480 · 286 / 2:1: 750 · 686 · 586 · 480 · 316 | 750 은 본문 · `Table 2` 에 없음 · 1:1 에도 480 표시 · ≈420 (PS₄³⁻) 자리는 포화 ACN 띠의 어깨 |
| 3a | ✅ ³¹P (1:1 2 일 · 31 일 / 2:1 2 일 · 31 일 · 18 개월) — 91.2 · 74.2 / 128.4 · 86.5 · 85.1 · 62.6 → 86.5 단일 | 핵심 증거 · 118.1 ppm 표시는 본문에 없음 · 1:1 31 일에도 91.2 · 74.2 가 남음 |
| 3b | ✅ ⁷Li — `figure-read ≈` −2.9 · −2.9 · −2.0 · −1.7 · −1.9 ppm | 단조 이동 아님 (18 개월에 되돌아감) |
| 3c | ✅ 확대 다중선 — 삼중선 J 22.7 (91.2 · 74.2 · 62.6) · 이중선 J 19.8 (85.1) · 86.5 단일선 | 다중도로 C (A₂X₂) 는 맞고 D 는 깔끔하지 않다 (§4d-⑦) |
| 4 | ✅ 후보 구조 도식 C · D · E 와 E 의 고리 이완 (설명용 · 계산 좌표 아님) | 실제 계산 구조는 첨부 좌표 (§4c) — D 는 6 원 고리 + 매달린 PS₄, E 는 8 원 고리 |
| 5 | ✅ 형식 환원 이성질체 C_R · D_r · E_r · F_r · G_r (P–S–S–P 다리 · G_r 은 P–P 도) | 같은 P–S–S–P 모티프를 [Schw20] 은 S 산화 중간체로 장부를 적는다 — 산화수 장부 사례 · 이 구조들의 계산값은 미제시 |
| 6a,b | ✅ 전구체 사진 (중간체 2:1/ACN 노랑) · 혼합 뒤 청록 | 색은 진단적 아님 (저자) |
| 6c | ✅ 180 °C 건조물 Raman 426 cm⁻¹ (PS₄³⁻) + ≈500 · ≈580 작은 띠 | 수 초 혼합 + 180 °C 에서 이미 PS₄³⁻ |
| 6d | ✅ XRD 180 °C (약한 아지로다이트 + Li₂S + LiCl) · 550 °C (아지로다이트 + Li₂S 잔류) · ICSD #418191 | 아지로다이트는 550 °C 소결에서 · Li₂S 잔류는 본문 미언급 |
| 6e,f | ✅ Nyquist 180 °C (≈0.21 MΩ 반원 + 꼬리) · 550 °C (≈0.2 kΩ 에서 시작하는 직선) | 총저항만 판독 가능 |
| 7 | ✅ STEM-HAADF + EDX O · P · S 지도 — 응집체 하나 · Cl 지도 없음 | O 81.7 at% 근거 · n = 1 · 에탄올 분산 시료 |
| S1 | 안 봄 — Wang 기전 (SI) | — |
| S2 | 안 봄 — Calpa 기전 (SI) | — |
| S3 | 그래픽 없음 — 캡션만 (18 개월 안정성) · 해당 자료는 `Fig. 3a` 맨 아래 줄 | 도구가 S4 그래픽을 붙였던 오탐 (figures.json `fS3.note`) |
| S4 | ✅ P₄S₁₀ ³¹P MAS 59.8707 · 54.5717 · 50.0028 ppm + 1:1 용액 56.3 ppm (40–70 ppm 확대) | 잔류 P₄S₁₀ 지지 증거 |
| S5 | ✅ ³¹P 보정 9 점 · R² 0.9949 · RMS 6.8 · 1:1 선 | 황화물 3 점이 가장 벗어남 · 점 라벨 7 · 9 가 표와 바뀜 |
| S6 | ✅ (손 크롭) Li₄PS₄ (a) 전체 밀도 (b) 스핀 밀도 (0.0001 e Å⁻³) | 파랑 = S 의 π 형 아령 · 빨강 = P 와 결합축 — P +16 % 와의 부호 긴장 · 우리 CBM σ\* 카드의 분자판 |
| S7 | 안 봄 — 180 °C DRT (Nyquist · 잔차 · Bode · γ(τ) · γ(τ)/τ) | 숫자는 `Table S4` |
| S8 | ✅ 550 °C DRT — 주파수 ≈0.3 Hz–1.2×10⁵ Hz 만 그려짐 · A · B 봉우리 (τ 8.3 µs · 85 µs) | A = 90 nF → 벌크 아님 (우리 산수) |
| S9 | 안 봄 — 등가회로 R0 + R1‖CPE1 + CPE2 | — |
| S10 | 안 봄 — 180 °C 등가회로 맞춤 | — |
| S11 | 안 봄 — 550 °C 등가회로 맞춤 (캡션 'dried at 550 °C' 는 오기) | — |
| S12 | ✅ 550 °C XRD 지수 실선 + 'extra γ-Li₃PO₄?' · 'extra Li₂S?' 점선 | Li₂S 는 뚜렷 · Li₃PO₄ 는 모호 · a 의 2θ 의존 (§3h) |
| S13 | 안 봄 — 4D-STEM 프레임 + 선택 입자 회절 | — |
| S14 | 안 봄 — 역격자 단면 (반사 조건) | — |
| Table 1 | ³¹P 계산 · 보정 · 실험 (C · D · E) | 첨부 σ 로 전부 재현 (§4d-①) |
| Table 2 | 진동수 9 쌍 | 출처 구조 미표시 · 287 · 329 · 714 추적 불가 (§4d-④) |
| Table 3 | 벌크 XRD vs 국소 EDX · 3D ED 요약 | 가설 수준 |
| Table S1 | 보정 기준물 9 (손 크롭) | 티오인산 음이온 기준물 0 |
| Table S2 | 단일점 에너지 5 | D · E 가 첨부와 뒤바뀜 (§4d-③) |
| Table S3 | ✅ (손 크롭 확인) 환원 사다리 Li₃PS₄ · Li₄PS₄ · Li₃PS₃ | §7a 환원 전자 자리 행의 근거 |
| Table S4 | DRT 180 °C (손 크롭) | §3g 표 |
| Table S5 | DRT 550 °C (손 크롭) | §3g 표 |
| Table S6 | 등가회로 180 °C (손 크롭) | R0 = 1×10⁻¹⁰ (0 으로 고정된 셈) |
| Table S7 | 등가회로 550 °C (손 크롭) | R0 3.9 → σ_bulk 64 mS cm⁻¹ 비물리 |
| Table S8 | DRT vs 등가회로 비교 (재크롭) | 합은 맞고 분할은 24 배 갈림 |
| Table S9 | 총 σ (손 크롭) | 1.15×10⁻⁶ · 9.97×10⁻⁴ S cm⁻¹ |
| Table S10 | ✅ (재크롭 확인) XRD 지수 11 반사 | 평균 9.834 · 외삽 9.877 (§3h) |
| Table S11 | 벌크 · 국소 · 문헌 대조 (손 크롭 · 2 쪽 이어붙임) | ED 셀 −12.5 % 부피 · 'O 결핍' |

---

## 6. Post-processing ★

- **NMR**: H₃PO₄ (³¹P) · 1 M LiCl (⁷Li) 외부 기준 · 확대 다중선에서 J 추출 (Hz) · 정량 (적분) 없음 — ³¹P 이완 지연 5 s 라 적분도 정량적이지 않았을 것이다.
- **Raman**: SciPy 기저선 + 봉우리 맞춤 · 동역학 정량은 ref 26 으로 미룸.
- **분자 DFT**: 차폐 → 선형 보정 (scaled) → 자기회귀 (corrected) · 조화 진동수를 실험 Raman 띠에 위치로 대응 (활성 · 축척 없음) · 스핀 분할 Mulliken / Löwdin · 큐브 → VESTA 등면.
- **EIS**: pyDRTtools (정칙화 0.001) · 자작 파이썬 도구 `impedance.py` (DRT 봉우리 찾기 · 적분 · 그림 — SI p.23) · 등가회로 맞춤 (도구 미기재) · σ = L/(A·R).
- **XRD**: Bragg 수동 지수 · 반사별 a 의 평균 (Rietveld · 내부 표준 · 외삽 없음).
- **3D ED**: PETS2 (왜곡 보정 · 적분) · Jana2020 (전하 뒤집기 · 운동학 + 동역학 정련).
- **기록 방식**: 원자료 비공개 · 첨부는 출력 발췌 6 개뿐 · CCDC 2564007.

---

## 7. 우리 DFT · 원장 대비 ★ (`../our_dft_baseline.md` · `db/properties/` · `kb/concepts/se_redox_frontier.md`)

### 7a. 축별 대조

| 항목 | 이 논문 | 우리 | 차이 / 이유 |
|---|---|---|---|
| 계 · 조성 | 목표 Li₆PS₅Cl (혼합비 Li₆.₀₁PS₅.₀₀Cl₁.₀₁) · 결과물 = 아지로다이트 + Li₂S 잔류 + 국소 Li₃PO₄ 유사 영역 | comp1 = Li₆PS₅Cl | 같은 명목 조성 · 이 논문은 **아지로다이트를 계산하지 않았다** |
| 계산 방법 | ORCA 분자 클러스터 PBE0-D3BJ/def2-TZVP + CPCM · ³¹P GIAO | QE 평면파 PBE 주기 (고정셀 + EOS · 이온 이완) | 범함수 · 기저 · 경계조건 · 상이 전부 달라 **수치 대조 불가** |
| 환원 전자의 자리 | Li₄PS₄ 라디칼 — 스핀 S 80 % / P 16 % (총합 · 원자당이면 S ≈20 % 씩) · P–S 평균 +0.17 Å (`Table S3`) | **CBM = P–S σ\*** (COHP 빈 쪽 · CBM 바닥 조성 S · P 다수) — 위치: `kb/concepts/se_redox_frontier.md` 3 장 ② · `docs/figures/icohp/b2o3_COHP_ext.csv` | **같은 방향** (P–S 반결합이 차고 S 무게가 크다). **다른 양** — 분자 SOMO 의 스핀 분할 vs 고체 띠 가장자리 PDOS · PBE0 vs PBE ⇒ 숫자 (80/16 ↔ 우리 조성 %) 를 나란히 놓지 않는다 |
| 형식 산화수 | '장부' (G_r 의 P–P · D_r–F_r 의 S–S 모두 P⁴⁺) | 개념 카드도 전자를 '어느 궤도가 받나' 로 말한다 | 같은 태도 — 산화 · 환원을 산화수가 아니라 궤도 · 결합으로 읽는다 |
| P–S–P · S–S 모티프 | 합성 중간체 (C · D · E 의 P–S–P 다리 · `Fig. 5` 의 P–S–S–P) | grand-potential 산화 사다리 2 단계 산물 P₂S₇ + S (위치: `our_dft_baseline.md` 'ESW 상세') | 화학 경로가 달라 접점 없음 — 분광 지문만 방법 메모 (Raman 586 비대칭 P–S–P · 286 · 274 굽힘 · **480 은 S–S 전용 지문이 아니다**) |
| O 의 자리 | **분리된** γ-Li₃PO₄ 유사 영역 (국소 · O/P 5.4) — *"균질한 O 치환과 불합"* | LPSOCl = modelc 의 S→O **치환** (`Li₂₇P₅S₂₁OCl₈`) | 다른 O 경로. 'O 가 든 실험 LPSCl' 과 우리 LPSOCl 을 대조하려면 O 가 치환인지 분리상인지부터 |
| 이온전도도 | 총 σ 0.997 mS cm⁻¹ (RT · 펠릿 1) · 180 °C 1.15×10⁻⁶ | MLIP-MD σ — 절대값 인용 안 함 (인용 정책) | 비교 안 함 |
| 격자 | a ≈ 9.85 Å (수동 · 자기 표 평균 9.834) | V₀ (PBE BM3) — 위치: `our_dft_baseline.md` B₀ 행 | 절대 비교 안 함 (PBE 과팽창 · 인용 정책) |
| 띠틈 · 기계 | n/a | comp1 2.066 eV 등 | 해당 없음 |

### 7b. 가까운 digest 와 겹치는 것 · 어긋나는 것

- **`zhou2019_solvent_engineered_argyrodite_li6ps5x_conductivity`** — 같은 *'Li₂S · LiX 를 에탄올로 넣는'* 계열에서 Li₆PS₅Cl 결정 아지로다이트 **77(5) wt%** · Li₃PO₄ **10(2)** · LiCl **5.6(5)** · Li₂S **5.2(5) wt%** 를 Rietveld (Si 내부 표준) 로 **정량**했다 (그 digest 의 문헌값). Warren 의 Li₂S 잔류 (`Fig. 6d` · `Fig. S12`) 와 국소 Li₃PO₄ 유사 영역은 **같은 불순물 무늬**다 — Warren 은 상분율을 재지 않았다. σ 는 Zhou 2.4 mS cm⁻¹ (550 °C 6 h · 2 tons 냉간) vs Warren 0.997 (550 °C 3 h · 350 MPa) — 공정 · 측정이 달라 판정 아님.
- **`schwietert2020_redox_activity_vs_electrochemical_stability`** — 아지로다이트 PS₄ ³¹P **85 ppm** · 1 차 산화 뒤 **95 ppm 어깨 = P₂S₇⁴⁻** 이고 그 사이에 **P–S–S–P** 가 생겼다가 불균화한다고 읽는다 (그 digest). ⇒ ① Warren 의 86.5 ppm 은 고체 PS₄ 창과 겹친다 (§4d-⑤) ② Warren `Fig. 5` 의 P–S–S–P 다리 이성질체는 Schwietert 의 **S 산화** 중간체와 같은 결합 모티프다 — 한쪽은 'P 형식 환원' 으로, 한쪽은 'S 산화' 로 장부를 적는다. 산화수가 장부라는 Warren 의 말을 두 논문이 같이 보여 준다.
- **`calpa2019_small_li7p3s11_liquid_phase_composite_cathode`** — 같은 교신저자 그룹 (Rosero-Navarro) 의 ACN 액상 Li₇P₃S₁₁ 계보.
- **우리 개념 카드 `kb/concepts/se_redox_frontier.md`** — 6 장 *"정공 국재 계산은 없어요 · hybrid 로 본 적은 없어요"* 의 **환원 쪽 거울상**이 분자 PBE0 한 점으로 여기 있다 (§8-①).

---

## 8. 적용 인사이트 (우리 연구에 어떻게)

- ① **"CBM = P–S σ\*" 서술에 외부 하이브리드 한 점** — 분자 PBE0 이 *"환원 전자는 P–S 반결합 쪽으로 · 무게는 S"* 를 준다. 우리 카드의 근거는 고체 PBE COHP 다. 원고 · 발표에서 이 서술을 쓸 때 *"분자 클러스터 하이브리드 계산 (외부) 도 같은 방향"* 정도로 곁들일 수 있다 — 단 숫자 (80/16) 를 우리 조성 % 옆에 두지 않는다. 같은 꼴의 **정공** 쪽 확인 (PS₄ 클러스터에서 전자 하나를 뺀 이중항) 은 데스크톱 ORCA 로 싸게 되는 종류의 탐침이다 — 할지는 사용자 몫이고, 하게 되면 Li 배치 의존과 클러스터 · 고체 차이를 먼저 카드에 적어야 한다.
- ② **O 경로 구분** — 실험 LPSCl 의 'O' 는 치환 (PS₃O) 일 수도, 분리 Li₃PO₄ 일 수도 있다. 이 논문 (국소 분리상) · zhou2019 (Rietveld Li₃PO₄ 10 wt%) 가 후자의 사례. 우리 LPSOCl 결과를 실험과 맞댈 때 상대 논문이 어느 쪽인지 먼저 확인한다.
- ③ **σ 인용 전 측정 정의** — RT 에서 3 MHz 창이면 벌크 반원은 안 보인다. DRT 든 등가회로든 **벌크/입계 분할은 모형 의존**이고 총저항만 남는다. 용량 C = τ/R 한 줄이면 '벌크' 배정이 물리적인지 곧바로 걸러진다 (§3g) — comparison §A 의 'EIS 프로토콜 먼저' 행들과 같은 교훈.
- ④ **Raman 지문 주의** — ≈480 cm⁻¹ 은 S–S 전용이 아니다 (고리형 P–S 골격도 같은 자리) · ≈380–420 은 ACN 이 덮는다. CEI · 산화 산물을 Raman 으로 읽는 문헌을 볼 때 쓸 체크리스트.
- ⑤ **분자 계산 감사 방법** — 첨부 출력이 있으면 (a) 표를 차폐에서 다시 내 보고 (b) 에너지 표와 파일을 대조하고 (c) 결합 연결로 구조를 다시 그리는 것만으로 표 착오 (D/E 뒤바뀜) · 출처 불명 값 (Table 2) · 숨은 단서 (Li₃PS₄ 112.9 ppm) 가 나온다.

---

## 9. 인용 가능 문장 (deck/paper 용 · 영문 초안)

- "A 2:1 Li₂S–P₄S₁₀ solution in acetonitrile converges to a single dominant ³¹P resonance at 86.5 ppm that persists for 18 months; mixed with ethanolic Li₂S/LiCl and sintered at 550 °C for 3 h, it yields argyrodite Li₆PS₅Cl with a total room-temperature conductivity of about 1 mS cm⁻¹." — *J. Mater. Chem. A*, advance article (2026), DOI 10.1039/d6ta05260f.
- "In a molecular PBE0 model of the one-electron-reduced thiophosphate unit (Li₄PS₄), about 80% of the spin density resides on sulfur and every P–S bond lengthens (mean +0.17 Å), consistent with population of a P–S antibonding level." — 같은 출처 (분자 클러스터 · CPCM · 정성 근거로만).
- ⛔ 쓰지 않을 문장: *"Li₆PS₅Cl forms within seconds"* (결정화는 550 °C 3 h) · *"the intermediate is cyclo-[P₄S₁₂]⁴⁻"* (저자도 단정 안 함) · *"Li₃PO₄ domains cause the conductivity gap"* (입자 하나 · 에탄올 분산 시료).

---

## 10. 주의 / 한계 — 비판 (over-claim 방지)

1. **"rapid reaction" 은 혼합 단계의 이름이다.** 아지로다이트 XRD 는 550 °C 3 h 뒤에 나온다 (180 °C 건조물은 약한 아지로다이트 + Li₂S + LiCl · σ 1.15×10⁻⁶ S cm⁻¹). 중간체는 60 일 숙성품이다. 550 °C 소결은 표준 고상 · 액상 경로가 쓰는 결정화 조건 그대로다. 실질 기여는 **18 개월 보관 가능한 액체 전구체**다.
2. **구조 배정은 정성이다 (저자도 그렇게 쓴다).** 절대 이동의 판별력이 없다: 보정 RMSE 6.8 ppm 은 유기물 범위가 만든 숫자이고 황화물 기준물 잔차는 ±9–11 ppm · 티오인산 음이온 기준물 0 · 'corrected' 는 순환 회귀 · 같은 방법으로 Li₃PS₄ 클러스터는 112.9 ppm (§4d-⑤) · 저자 인용 ref 30 이 핵심이라 한 스핀–궤도 · 명시 용매 둘 다 없음. 판별은 **다중도 · 신호 개수**에서 온다 — C 는 맞고 D 는 깔끔하지 않다 (§4d-⑦).
3. **PS₄³⁻ 배제의 근거가 약하다.** 86.5 ppm 은 고체 PS₄ 창과 겹치고 (≈85 ppm · [Schw20]) ≈420 cm⁻¹ 부재는 포화 ACN 띠의 어깨 위에서 판정됐다. 남는 근거는 침전 논리와 Li/P 질량수지 (§4d-⑤ · 우리 읽기) 다.
4. **반응에너지 서술 (두 번째 리튬화 더 유리 · 자기촉매와 정합)** 은 Li₂S **단분자** 기준 · C 비정류 · 전자 에너지만 — 비대칭 방향이 C 인공물과 같고 열역학은 속도가 아니다 (§4d-⑧).
5. **`Table S2` 의 D · E 가 첨부 파일과 뒤바뀌었다** (§4d-③) · **`Table 2` 계산 열은 출처 구조가 없고 일부 추적 불가** (§4d-④) · 비교 대상이 Raman 인데 Raman 활성 · 축척 인자가 없다.
6. **환원 이성질체 배제가 '예상' 에 기댄다** — G_r 은 *"계산상 안정"* 이라면서 E 와의 상대 에너지 · 차폐를 안 낸다.
7. **스핀 분할 서술과 그림의 긴장** — `Table S3` P **+16 %** ↔ `Fig. S6b` P 둘레 **음 (빨강)** · 파랑 덩이는 결합축에 수직인 π 형으로 보여 *"σ\*(P–S)"* 서술과 모양이 다르다 (`figure-read` · 아주 낮은 등값이라 판정 아님). 또 80 % 는 S 넷의 **합** — 원자당 S ≈20 % 와 P 16 % 는 비슷하다. '리간드 중심' 은 총합 기준의 말이다. 모델은 Li 하나가 같이 붙은 단량체다.
8. **σ 의 분할은 모형 의존** — 550 °C 에서 R0 3.9 vs DRT A 92 Ω (24 배) · R0 를 벌크로 읽으면 64 mS cm⁻¹ (비물리) · 용량 90 nF / 0.49 µF 는 벌크가 아님 · 180 °C 의 지배 원호 (17.6 pF) 는 벌크형인데 캡션은 입계 탓 (§3g · 우리 산수). 펠릿 하나 · Ea 없음 · 밀도 없음 · 측정 펠릿이 소결체인지 재가압 가루인지 문장이 갈린다.
9. **O 영역 증거의 약점** — **입자 하나** · 대조 (LPSC 같은) 입자 EDX 없음 · Cl 지도 없음 · 상분율 0 · **TEM 시료를 에탄올에 분산 · 5 분 초음파** (논문이 스스로 Li₃PO₄ 생성 경로로 지목한 용매) ⇒ 합성 산물인지 시료 준비 인공물인지 이 설계로 못 가른다 · EDX **O/P 5.4** (PO₄ 보다 O 과잉) ↔ 정련 **'산소 결핍' Li₃PO₄** · ED 셀이 γ-Li₃PO₄ 보다 축 5.6 % · 부피 12.5 % 작은데 *"O 결핍으로 결합이 짧아져서"* 라는 설명은 근거가 없고 ED 셀 상수의 절대 보정 (표준 시료) 이 적혀 있지 않다. XRD 쪽 Li₃PO₄ 는 'possible' 수준.
10. **그림 ↔ 본문 누락** — 750 cm⁻¹ (`Fig. 2d,e`) · 118.1 ppm (`Fig. 3a`) · 550 °C 의 Li₂S (`Fig. 6d`) 가 본문에 없다 · 1:1 에도 480 표시 · 1:1 31 일에도 원래 삼중선이 남는다 · ⁷Li 비단조.
11. **XRD a ≈ 9.85 는 산술 평균이 아니다** (9.834) · a 의 2θ 단조 증가 = 각도 계통 오차 · Rietveld 없음.
12. **편집 결함 (내용 판단엔 영향 작음)** — 본문: 'initial **11P** and Raman signatures' (³¹P 오기) · ref **43** (CCDC 기탁) 을 *"prior solid-state DFT analysis of thiophosphate interfaces"* 의 근거로 인용 (인용 착오) · NMR 펄스 'ms'. SI: 표 · 그림 번호 상호참조가 여러 곳에서 하나씩 밀려 있다 — 환원 사다리를 '표 S11' · '그림 S15' 라 부름 (실제 `Table S3` · `Fig. S6`) · 보정 그림을 '그림 S6' (실제 `Fig. S5`) · DRT · 등가회로 표를 '표 S3 · S5 · S6 · S7 · S10' 로 (실제 `Table S4` · `Table S6` · `Table S7` · `Table S8` · `Table S9`) · 맞춤 그림을 '그림 S18' (실제 `Fig. S11` · 회로는 `Fig. S9`) · ED 표를 '표 S10' (실제 `Table S11`) · 기준물 '6 개' (실제 9) · R1/R2 명칭 혼용 · `Fig. S11` 캡션 'dried at 550 °C' · SI 서론이 약속한 **수렴 기준**과 **순수 P₄S₁₀ Raman** 이 SI 에 없다 (있는 것은 ³¹P MAS `Fig. S4`) · Wang 의 근거를 본문은 *"ex situ Raman"*, SI `Fig. S1` 설명은 *"in situ Raman"* 이라 한다.
13. **우리에게 쓰는 범위** — ⛔ 이 논문의 어떤 값도 우리 A–D 물성 표에 **우리 계산과 섞어** 넣지 않는다. σ 0.997 은 문헌 앵커 (총 σ · 조건 명시) 로만 · 환원 스핀은 방향 근거로만 · 반응에너지 · D/E 순서 · 이동 일치는 인용하지 않는다.

---

## 11. 기법 미니 용어집 (이 digest 를 혼자 읽기 위한)

- **³¹P 화학 이동 δ (ppm)** — 핵이 느끼는 자기장의 기준물 (85 % H₃PO₄) 대비 차이. 계산은 **차폐 σ** (클수록 고자장) 를 내므로 δ ≈ 기준 − σ 로 바꾸고, 계통 오차를 기준물 회귀로 잡는다 ('scaled').
- **GIAO** — 게이지 포함 원자 궤도. 차폐 계산이 좌표 원점 선택에 안 흔들리게 하는 표준 기법.
- **J 결합 (²J(P–S–P))** — 다리 S 를 사이에 둔 두 P 핵의 스핀–스핀 결합. 이웃 등가 P 가 n 개면 n + 1 겹선 (1:2:1 삼중선 = 이웃 둘). **서로 등가인 핵끼리는 갈라짐이 안 보인다** — E 의 단일선이 그 경우.
- **Qⁿ** — P 하나가 다리 S 로 몇 개의 다른 P 와 이어졌나 (Q⁰ = 고립 PS₄ · Q¹ = P₂S₇ 끝 · Q² = 고리 · 사슬 · Q³ = 케이지 · 가지점). 이 digest 의 분석 용어 (논문은 안 씀).
- **CPCM** — 용매를 유전 연속체 (ε) 로 두는 내재 용매 모델. 이온 세기 · 명시적 배위 · 이온쌍은 못 담는다.
- **PBE0-D3BJ / def2-TZVP · RIJCOSX** — 25 % 정확 교환 하이브리드 + Grimme D3 (Becke–Johnson 감쇠) 분산 보정 / 3 중 ζ 원자 기저 / 쿨롱 (RI-J) 과 교환 (COSX) 근사 가속.
- **aug-pcSseg-2** — 차폐 계산용으로 만든 Jensen 계열 기저 (확산 함수 포함).
- **⟨S²⟩** — 비제한 계산의 스핀 오염 지표. 이중항의 이상값 0.75 · 0.759 는 오염이 작다는 뜻.
- **Mulliken / Löwdin 분할** — 전자 · 스핀 밀도를 원자에 나누는 두 장부. 확산 기저에서 전하는 잘 흔들린다 (저자가 전하를 안 낸 이유).
- **형식 산화수** — 결합을 전기음성도로 몰아준 장부 숫자. P–P 결합은 0 을 더한다. 전자가 실제로 어디 있는지는 말해 주지 않는다.
- **DRT (이완 시간 분포)** — 임피던스를 RC 이완 시간 τ 의 분포 γ(τ) 로 뒤집어 과정별 저항을 봉우리 넓이로 읽는 방법 (정칙화 강도에 민감).
- **CPE** — 정위상 원소. 이상 축전기 대신 쓰는 경험 원소.
- **용량으로 과정 가르기** — C = τ/R · 기하 용량 ε₀ε_rA/L 와 비교 (벌크 ~pF · 입계 ~nF · 전극 ~µF 가 통상 기준).
- **3D ED / 4D-STEM 단층** — 나노 입자 하나를 기울여 가며 회절을 모아 역격자를 3 차원으로 재구성 · 셀 · 공간군 · 구조를 푼다 (PETS2 · Jana2020).
- **Nelson–Riley 외삽** — 반사별 격자 상수를 cos²θ/sinθ + cos²θ/θ 에 대해 외삽해 각도 계통 오차를 없애는 고전 방법.
- **Pcmn / Pmnb** — 같은 공간군 (No. 62) 의 다른 축 설정. γ-Li₃PO₄ 가 이 계열.
