Repository: yonghoon7153-source/Yonghoon-DEM-DFT

# 📚 LITDB — 문헌 단일 시스템 (**SE·DFT 축 + DEM·MPM 축, 두 트랙**)

> **앞으로 논문은 여기서만 본다.** 여러 곳(db/literature, kb/papers, db/properties, Excel)에 흩어진 문헌을 한 곳에서 생각·참고·비교하기 위한 통합 MD 시스템.

## 왜 트랙이 둘인가
`INDEX.md` 는 argyrodite 전해질 축이라 접촉역학·MPM·건식전극 digest 가 들어갈 자리가
없다. 그래서 한때 64편이 **어느 인덱스에도 없었다**(open_items #7). 축을 나눠 그 구멍을
닫았고, 한 분모로 세면 “159편 중 98편 미언급” 같은 **가짜 미결**이 나온다
(`comparison_vs_ours.md:8`). 분리는 실측 근거가 있는 결정이다 — 합치지 말 것.

⚠ 이 표의 **편수는 적지 않는다.** 손으로 쓴 수는 반드시 낡는다(README 자신이 세 번 틀렸다).
현재값은 `python3 tools/litdb/build_index.py --check` 로 본다.

File: litdb/papers/wei2023_linbo3_coating_cutoff_voltage_lco_argyrodite.md
<!-- digest 표준 양식 (paper-level STANDALONE). 깊이 기준 = papers/zuo2022_chlorination_cathode_interface.md
     2026-09-22 작성(스텁 → 완성본으로 통째 교체). 이전 판은 그림 크로핑 직후 세션 한도로 죽은 뼈대였다.
     이 편이 들어온 이유는 두 가지다:
       ① 코팅 5각형(LiF·LPSCl·LiNbO₃×2·LTO) 중 **SE 가 아지로다이트인 유일 축**,
       ② **cut-off 전압을 실험 축으로 돌린** 편 — 우리 §B `cei_interface_V_2026_09_19.json`
          (3.5/4.0/4.5 V) 와 **같은 축의 실측**이다.
     그림 15장 중 11장 실독(fig_1·2·3·4·5·6 / fig_S3·S5·S6·S7·S8·S9 = 12장).
     안 본 것: fig_S1(코팅 전후 XRD) · fig_S2(LCO@LNO SEM/EDX) · fig_S4(복합전극 SEM/EDS) — 셋 다
     본문 주장을 떠받치지 않는 통상 캐릭터리제이션이고 우리 4축에 안 걸린다.
     표(Table S1–S4)는 SI docx 텍스트로 읽었다 (이미지 크로핑 없음). Table S4 는 산수 검산까지 했다(§10-1). -->

# Unraveling the LiNbO₃ coating layer on battery performances of lithium argyrodite-based all-solid-state batteries under different cut-off voltages — Wei et al. (*Electrochim. Acta* **438**, 141545 (2023))

> slug `wei2023_linbo3_coating_cutoff_voltage_lco_argyrodite` · DOI `10.1016/j.electacta.2022.141545` · type `exp` (**자체 계산 0건** — DFT·MD·first-principles 모두 grep 0회) · PDF `litdb/inbox/131. ElectrochimActa_2023_Wei_LiNbO3_coating_LCO_argyrodite_cutoff_voltages_MAIN.pdf` (본문 **10 pp** · Fig 1–6 · 본문 표 0) + `131. Sup) …_SI.docx` (SI · Fig S1–S9 · **Table S1–S4** · ref 1) · digested `2026-09-22` · status ✅ · 태그 **[외부]**

> elements: Li, P, S, Cl, Co, O, Nb, In
> methods: XPS

> **저자**: **Chaochao Wei**(华中科技大 전기전자 + 화학화공), **Chuang Yu\***(华中科技大 · cyu2020@hust.edu.cn), Shaoqing Chen(南方科技大 재료), Shuai Chen, Linfeng Peng, Yuanke Wu(华中科技大), Shuping Li(CATARC 武汉 · 국가신에너지차 품질검사센터), Shijie Cheng, **Jia Xie\***(华中科技大)
> 접수 2022-08-23 / 개정 2022-10-17 / 수락 2022-11-14 / 온라인 2022-11-16 · 국가중점연구개발계획 2021YFB2400200·2021YFB2500300 + NSFC 52177214
> **같은 그룹 계보**: 이 팀(Chuang Yu / Jia Xie, HUST)이 **Li₅.₅PS₄.₅Cl₁.₅ 의 원전 그룹**이다 — ref [11] Peng *ACS AMI* 2022 (**O 도핑으로 Li₅.₅PS₄.₅Cl₁.₅ 의 수분·전기화학 안정성 향상** ← ⭐ **우리 `lpsocl`(+O) 계와 같은 발상**), ref [12] Peng *CEJ* 2022 (Cl-rich 아지로다이트 고전압·고율), ref [33] 같은 코팅을 NCM721 에 적용한 선행편. ⇒ **이 digest 를 읽을 때 ref [11] 을 다음 인입 후보로 기억해 둔다.**

---

## 0. 이 digest 를 읽는 법 — **우리 쪽 질문 다섯**

이 편은 "LiNbO₃ 코팅이 좋다" 를 또 한 번 말하는 논문이 아니다. **cut-off 전압을 축으로 돌려서
코팅의 효과가 어디서 살고 어디서 죽는지를 가른** 편이고, 그 축이 우리 §B 와 같다.
1저자가 지정한 다섯 질문에 대한 답을 먼저 박아 둔다. 근거는 본문 각 절에 있다.

| # | 질문 | 답 (한 줄) | 근거 |
|---|---|---|---|
| **1** | **cut-off 전압별로 뭐가 달라지나. 우리 onset 2.256 V 와 같은 표에 놓을 수 있나** | **코팅은 XPS 표면-S 무결성 축에서 ≈0.3–0.5 V 를 벌어준다** (우리 유도, 논문 미보고). **⛔ 우리 2.256 V 와 같은 표에는 못 놓는다** — 이 논문의 **최저 전위조차 2.52 V vs Li/Li⁺** 라 우리 onset 근처에 **데이터 점이 하나도 없다**. 놓을 수 있는 것은 *onset* 이 아니라 **onset 위쪽의 분해-진행 사다리**다 | §3·§5.6·§7a |
| **2** | **XPS 계면 산물 — 우리 `product_census` 와 겹치나. 특히 Cl** | **⛔⛔ Cl 2p 를 안 찍었다** (main·SI grep **0회**; SI 실험절이 *"to analyze the chemical state of **S element and P element**"* 라고 명시). **`SCl`(98회)·`LiCl`(88회) 는 이 편으로도 안 닫힌다.** 겹치는 것은 **sulfate·phosphate·P₂S₅ 세 부류(클래스 수준)** | §5.6·§7b |
| **3** | **LiNbO₃ 두께 — 명목/실측, 두께 효과를 쟀나** | 명목 **1 wt%**, TEM 실측 **~3 nm**(`Fig. 1d`, 입자 **1개**). **⛔ 두께 효과는 안 쟀다 — 두께가 하나뿐**이라 t/σ 최적점 논의 불가. 게다가 **1 wt% 와 3 nm 이 서로 9배 안 맞는다**(우리 유도, §10-3) | §5.1·§10-3 |
| **4** | **LCO‖아지로다이트 = 우리 `comp1\|LiCoO₂ −0.3227 eV/atom` 과 같은 계. 산물 5종이 실측에 있나** | **5종 중 3종 클래스 확인 · 1종 미확인 · 1종 측정 안 함**: `Co₉S₈`→"cobalt sulfide"(조성 미상) 🟡 · `Li₂SO₄`→SO₄²⁻ ✅클래스 · `Li₃PO₄`→"phosphates" ✅클래스 · `Li₂S` ❌ **피팅 성분에 아예 없다** · `LiCl` ❌ **Cl 2p 없음** | §7b |
| **5** | **아지로다이트가 정확히 뭔가 — 우리 comp1 과 같은가** | **`Li₅.₅PS₄.₅Cl₁.₅`** — comp1(`Li₆PS₅Cl`, x=0)이 **아니라** 우리 **modelc(`Li₅.₄PS₄.₄Cl₁.₆`, x=0.6) 바로 옆**(x=0.5, 83 % 지점)이다. ⇒ **우리 계 중 조성이 맞는 상대는 modelc** | §4·§7 |

> 🔴 **우리에게 불리한 결론이 하나 나왔다** — §10-7 · §12-3 에 따로 적었다.
> *"고체계에선 보호층을 밖에서 바르면 이온 경로를 막는다"* 의 **정량 버전이 여기선 안 선다**:
> 3 nm · σ_LNO 10⁻⁵–10⁻⁶ S/cm 의 **차단 대가는 ASR 0.03–0.3 Ω·cm²** 로,
> 그 코팅이 치우는 계면저항(**≈150–530 Ω·cm²**)보다 **3–4 자릿수 작다**(우리 유도).
> 다만 **대가가 0 은 아니다** — 저율에서 실제로 보인다(§5.2 `Fig. S6`·`Fig. 2b` figure-read).

---

## 1. 한 줄 요약

**Cl-rich 아지로다이트 `Li₅.₅PS₄.₅Cl₁.₅` 를 쓴 `LiCoO₂‖Li-In` 전고체셀에서, ~3 nm LiNbO₃ 코팅은
3.6 V(vs Li-In) 에서는 고율에서만 이득을 주고, 3.9 V 에서 이득이 최대(용량유지 82 → 95 %)이며,
4.2 V 에서는 계면 화학은 여전히 지켜주지만(표면 PS₄³⁻ 29.6 → 51.4 %) **LiCoO₂ 자체의
비가역 H2→M2 상전이**가 열화를 지배해 코팅으로 못 막는다.**

즉 **열화의 율속 단계가 전압에 따라 바뀐다** — 낮은 창에서는 *LCO↔SE 계면 화학*, 높은 창에서는
*LCO 벌크 구조*. 코팅은 앞의 것만 고친다.

---

## 2. 메타 / 동기 / 질문

**저자가 던진 질문** (서론 마지막 문단):
> *"코팅층 효과는 **전형적 전압창**에서는 많이 보고됐는데, **다른 전압창**에서는 불분명하다."*

**왜 이게 진짜 질문인가.** LiNbO₃ 코팅 문헌은 거의 전부 "코팅 O vs X" 2점 비교다
(같은 그룹 선행편 ref [33] NCM721 포함). 전압창을 축으로 돌린 순간 **코팅의 효과가 단조가 아니다**
— 3.6 V 에서 작고, 3.9 V 에서 최대, 4.2 V 에서 다시 무너진다. **비단조는 기전이 둘 이상이라는 신호**고,
이 논문의 값어치는 그 둘(계면 화학 / 벌크 상전이)을 분리한 데 있다.

**우리에게 왜 중요한가.** 코팅 5각형(LiF `hu2024` · LPSCl · LiNbO₃ 둘(이 편·`bong2023`) · LTO `kim2025`)
중 **SE 가 아지로다이트인 것은 이 편뿐**이고, **전압축을 돌린 것도 이 편뿐**이다.
우리 `cei_interface_V_2026_09_19.json` 이 `LiCoO₂ × {comp1,modelc,lpsocl} × {2.5…4.5 V}` 격자를
계산해 둔 그 자리에, **같은 양극·같은 SE 계열·같은 전압축의 실측**이 들어온다.

---

## 3. 핵심 수치 총정리 ★

### 3a. 재료
| 항목 | 값 | 출처 |
|---|---|---|
| 양극 활물질 | **LiCoO₂** (KanHoo, 중국 상용), 공간군 `R-3m` | 본문·`Fig. 1a` |
| LCO 격자 (bare) | a=b **2.8404** Å · c **14.1750** Å · **c/a 4.9905** | `Table S1` |
| LCO 격자 (coated) | a=b **2.8418** Å · c **14.1777** Å · **c/a 4.9890** | `Table S1` |
| Rietveld 품질 | bare **WRp 1.97 % · Rp 1.52 %** / coated **WRp 2.07 % · Rp 1.60 %** | `Fig. 1b,c` (figure-read — 본문 미기재) |
| 코팅 | **LiNbO₃, 명목 1 wt%**, 졸-겔(Li-ethoxide 1 M + Nb-ethoxide 0.5 M, Ar 글러브박스 밤샘 교반 → 진공건조 → **공기 중 300 °C 2 h, 5 °C/min**) | SI Experimental |
| 코팅 두께 | **~3 nm**, 비정질, 균일 (TEM 1 입자) | `Fig. 1d` |
| LCO 격자면 확인 | d = **0.32 nm** (LCO (003)) | `Fig. 1d` |
| **SE** | **`Li₅.₅PS₄.₅Cl₁.₅`** — Li₂S + P₂S₅ + LiCl, ZrO₂ 볼밀 **110 rpm 1 h** → 석영관 밀봉 **500 °C 15 h** | SI Experimental |
| SE 상 | Li₇PS₆ 형 아지로다이트(PDF#34-0688) 단일상, 불순물 피크 언급 없음 | `Fig. 1e` |
| **SE σ_ion (RT)** | **9.13 mS/cm** ⚠ **자기 아레니우스 그림과 안 맞는다** — `Fig. S3a` figure-read ≈ **5.8 mS/cm @25 °C / 6.9 @30 °C** (§10-2) | 본문 · `Fig. 1f` · `Fig. S3a` |
| **SE Ea** | **0.28 eV** (EIS, **30–70 °C 5점만**) | `Fig. S3a` |
| SE σ_e | **8.2 × 10⁻¹⁰ S/cm** (DC 분극) = `Fig. 1f` 의 **0.82 × 10⁻⁹** | 본문·`Fig. 1f`·`Fig. S3b` |
| 음극 | **Li-In 합금**, 저자 명시 **+0.62 V vs Li/Li⁺** | 본문 §1 끝 |

### 3b. 셀 / 전기화학 조건
| 항목 | 값 |
|---|---|
| 복합양극 | (LCO or LCO@LNO) : `Li₅.₅PS₄.₅Cl₁.₅` = **7 : 3 wt**, 볼밀 110 rpm 1 h. **도전재(VGCF/카본) 없음** |
| 셀 | SE층 **80 mg** 냉간압축(φ10 mm) → 복합양극 **5 mg** @ **350 MPa** → Li-In @ **150 MPa** |
| 전압창 (vs Li-In) | **1.9–3.6 / 1.9–3.9 / 1.9–4.2 V** = vs Li/Li⁺ **2.52–4.22 / 2.52–4.52 / 2.52–4.82 V** (우리 환산, +0.62) |
| 율 | 0.2C (본편) · 0.5C (`Fig. S5`) · 0.2–4C 율특성(`Fig. S6`) |
| 온도 | RT (SI 는 0 °C·60 °C 도 했다고 적었으나 **본문·SI 어디에도 그 데이터가 없다** — §10-6) |

### 3c. ★ 전압창별 결과 — 이 논문의 본체
| cut-off (vs Li-In) | | 1차 방전용량 (mAh/g) | 1차 CE | 100 cyc 용량 | 유지율 |
|---|---|---|---|---|---|
| **3.6 V** | bare | **109.0** | **93 %** | ≈108 (figure-read) | ≈99 % (우리 유도) |
| | **LCO@LNO** | **127.0** | **94 %** | ≈105 (figure-read) | — |
| **3.9 V** | bare | **141** | **92 %** | **116** | **82 %** |
| | **LCO@LNO** | **156** | **94 %** | **152** | **95 %** ⚠(152/156=97.4 % — 기준 cycle 불명, §10-5) |
| **4.2 V** | bare | **160** | **88 %** | ≈**82** (figure-read) | ≈**51 %** (우리 유도) |
| | **LCO@LNO** | **196** | **91 %** | ≈**115** (figure-read) | ≈**59 %** (우리 유도) |
| **3.6 V @0.5C** | bare | **95** | **91 %** | ≈82 | **86 %** |
| | **LCO@LNO** | **105** | **95 %** | ≈95 | **90 %** |

### 3d. ★★ XPS 표면 종 분포 (100 사이클 후, S 2p 상대면적 %) — `Table S4` + `Fig. 6`
> **S 2p 12블록 중 10블록이 자기 면적으로 재현된다** (우리 검산, 최대편차 ≤0.7 %p). 깨진 2블록은 **coated P 2p** 다 → §10-1.

| cut-off | 전극 | **PS₄³⁻** | Bridging S (P–S–P) | **SO₃²⁻** | **SO₄²⁻** | **非-PS₄ 합** (우리 유도) |
|---|---|---|---|---|---|---|
| 3.6 V | bare | **57.4** | 10.7 | 28.2 | 3.7 | **42.6** |
| | **coated** | **70.7** | 9.3 | 16.0 | 4.0 | **29.3** |
| 3.9 V | bare | **35.8** | **48.6** | 8.5 | 7.1 | **64.2** |
| | **coated** | **58.9** | **5.9** | **31.1** | 4.8 ⚠ | **41.1** |
| 4.2 V | bare | **29.6** | **43.6** | 16.7 | 10.1 | **70.4** |
| | **coated** | **51.4** | **12.3** | **31.5** | 4.8 | **48.6** |

> ⚠ **coated 3.9 V 행만 합이 100.7 % 다** (58.9+5.9+31.1+4.8). 우리 면적 검산은 SO₄²⁻ 를 **4.1 %** 로 준다
> (SO₃²⁻ 31.0) — **표의 4.8 이 오기**로 보인다. 非-PS₄ 합은 **100 − 58.9 = 41.1** 을 쓴다. 나머지 11블록은 ≤0.1 %p.

**P 2p (상대면적 %)** — `Table S4`
| cut-off | 전극 | PS₄³⁻ | P₂S₅ | phosphates |
|---|---|---|---|---|
| 3.6 V | bare | 46.7 | 47.3 | 6.0 |
| | coated | 69.3 | 24.4 | 5.8 |
| 3.9 V | bare | 34.9 | 57.4 | 7.7 |
| | coated | ⚠**50.3** | ⚠47.1 | ⚠2.6 | *(자기 면적으로 재현 안 됨 — 계산하면 41.0/53.1/5.9)* |
| 4.2 V | bare | **12.9** | 57.1 | **30.0** |
| | coated | ⚠**41.0** | ⚠53.1 | ⚠5.9 | *(면적 칸이 3.6 V 행의 복붙 — 계산하면 68.2/24.4/7.4)* |

**결합에너지 귀속** (Table S4 / 본문)
- S 2p₃/₂ : **160.83** eV `PS₄³⁻` · **162.99** `bridging S (P–S–P, P₂S₅)` · **166.48** `SO₃²⁻` · **168.78** `SO₄²⁻`
- P 2p₃/₂ : **131.25** `PS₄³⁻` · **132.58** `P₂S₅` · **134.0** `phosphates`
- ⚠ **본문은 PS₄³⁻ S 2p₃/₂ 를 161.7 eV 라고 쓰고 `Table S4` 는 160.83 eV 를 쓴다** — 같은 귀속에 0.9 eV 차. 문헌 표준(161.5–161.8) 대비 **`Table S4` 쪽이 ~0.9 eV 낮다** ⇒ **절대 BE 는 인용하지 말고 상대비율만 쓴다** (§10-4)

### 3e. ★ 저항 분해 — `Table S2` (100 사이클 후, Ω)
| cut-off | 전극 | R_SE,bulk | R_SE,gb | **R_SE/cathode** | R_SE/anode | **합계** (우리 유도) |
|---|---|---|---|---|---|---|
| 3.6 V | bare | 17.8 | 36.8 | **250** | 40.6 | **345.2** |
| | coated | 18.3 | 37.1 | **190** | 38.3 | **283.7** |
| 3.9 V | bare | 20.1 | 48.3 | **1204** | 135.6 | **1408.0** |
| | coated | 21.2 | 49.6 | **638** | 147.1 | **855.9** |
| 4.2 V | bare | 21.4 | 89.1 | **6109** | **2503.6** | **8723.1** |
| | coated | 21.9 | 85.7 | **4850** | **1890.3** | **6847.9** |

**우리 유도 (논문 미보고)**
- **코팅 보호배수 = R(bare)/R(coated) of R_SE/cathode** — 100 사이클 후: **1.32 (3.6 V) → 1.89 (3.9 V) → 1.26 (4.2 V)**. **3.9 V 에서 최대, 4.2 V 에서 붕괴** = 논문 서사의 정량판.
- **1차 사이클 중**(`Table S3`, 4.2 V 창): 충전 **3.61 (3.4 V) → 4.85 (3.8 V) → 1.77 (4.2 V)**; 방전 2.77 (3.6 V) → 2.97 (3.3 V) → 1.87 (2.6 V). **같은 비단조**.
- **R_SE,bulk 는 세 창 모두 bare/coated 차가 +2.3 ~ +5.5 %** — 같은 순수 SE 80 mg 분리층이므로 이게 **셀간 재현성 ≈±5 %** 의 실측 상한이다. ⇒ **1.26× (4.2 V) 도 노이즈 위는 맞다.**
- 🔴 **`R_SE,gb` 는 코팅이 전혀 못 지킨다** — 36.8 → 48.3 → **89.1** Ω (bare) / 37.1 → 49.6 → **85.7** (coated). **2.4배 증가가 양쪽 동일**(차 ≤4 %) ⇒ **복합양극 안의 SE 알갱이 사이 열화는 코팅 밖 현상**이다.
- 🔴🔴 **`R_SE/anode` 가 4.2 V 에서 62배 뛴다** (40.6 → 2503.6 Ω, bare). **양극 cut-off 가 왜 Li-In 계면을 62배 망치나** — 논문은 한 줄도 안 쓴다 (§10-8).

### 3f. ★ dQ/dV 상전이 & 이력 — `Fig. 2g–i` + `Fig. S7`
| 봉우리 | 위치 (vs Li-In) | 귀속 | 등장 전압창 |
|---|---|---|---|
| ① | **~3.30 V** (figure-read ≈3.30–3.33) | **H1 → H2** (육방) | 전부 |
| ② | **3.50 V** (본문) / figure-read ≈**3.45** | **H2 → M1** (육방→단사) | 전부 |
| ③ | **~3.6 V** | **M1 → H2** | 3.9 V 창부터 |
| ④ | **~3.95 V** (본문) / figure-read ≈**3.90–3.92** | **H2 → M2 (비가역)** | **4.2 V 창에서만** |

**★ 산화/환원 봉우리 이력 ΔV** (`Fig. S7`, 20/50/100 사이클) — **③의 4.2 V 값은 본문에 없다**
| 창 | bare | coated | 개선 |
|---|---|---|---|
| 3.6 V | **0.05 V** | **0.04 V** | −0.01 |
| 3.9 V | **0.13 V** | **0.07 V** | **−0.06 (46 %)** ← 본문이 인용하는 유일한 쌍 |
| **4.2 V** | **0.45 V** | **0.40 V** | **−0.05 (11 %)** ← **figure-only** |

---

## 4. 재료 & 방법 — 우리가 같은 축을 흉내 낼 때 필요한 조건 전부 ★

**합성 (SI Experimental 전문 요약)**
- **LCO@LNO (졸-겔, 1 wt% LiNbO₃)**: 무수에탄올 + Li 금속 → **리튬 에톡사이드 1 M** 제조 → **니오븀 에톡사이드 0.5 M** + LCO 분말 투입 → **Ar 글러브박스에서 밤샘 교반** → 진공건조(용매 완전증발) → 분쇄 → **공기 중 300 °C, 2 h, 승온 5 °C/min**.
  - ⚠ **소성이 공기 중 300 °C** 다. LiNbO₃ 코팅 문헌의 최대 쟁점인 **Li₂CO₃ 표면상**(본문 ref [28] Janek 그룹, FIB-SEM + ToF-SIMS)이 바로 여기서 생긴다. **이 논문은 Li₂CO₃ 를 서론에서 4회 언급하고 자기 시료에선 한 번도 안 쟀다** (§10-9).
- **`Li₅.₅PS₄.₅Cl₁.₅`**: Li₂S(Sigma 99.9 %) + P₂S₅(Macklin 99 %) + LiCl(Sigma 99.9 %) → **ZrO₂ 코팅 스테인리스 자에 ZrO₂ 볼** · **110 rpm 1 h** · 석영관 밀봉 **500 °C 15 h**.
  - ⚠ **110 rpm 1 h 은 기계화학 합성이라기엔 매우 약하다** — 사실상 혼합이고, 상형성은 500 °C 어닐링이 한다. `[Du22LMR]` 이 보인 *"같은 Li₆PS₅Cl 의 Ea 를 공정이 0.089 eV 움직인다"* 의 관점에서, **이 σ·Ea 는 "어닐링 등급"** 으로 분류한다.

**측정**
| 기법 | 장비·조건 |
|---|---|
| XRD | Rigaku MiniFlex600, Cu-Kα, 2θ 10–80°. **공기차단 필름 사용** (`Fig. 1e`·`Fig. 5a,b` 의 `♣ film` 피크 ≈21°) |
| σ_ion | 분말 **100 mg** → φ10 mm 펠릿, **스테인리스 블로킹 전극**, Solartron 1260, **0.1 Hz–7 MHz, 10 mV** |
| σ_e | DC 분극 (`Fig. S3b`: 0.4–1.2 V 5점, 전류 0.47–1.04 ×10⁻⁸ A) |
| SEM/EDS | Nova NanoSEM 450 |
| (S)TEM | Thermo Talos F200X — HRTEM · **HAADF-STEM** · 원소 맵핑 |
| **XPS** | **Thermo Scientific K-Alpha⁺** — ⛔ **"S 원소와 P 원소의 화학상태 분석" 이라고 실험절이 명시**. Cl·Co·Nb·O·Li 창 **0개** |
| EIS (셀) | 4소자 등가회로 `R_SE,bulk + (R_SE,gb‖Q) + (R_SE/cathode‖Q) + (R_SE/anode‖Q) + W` (`Fig. 3a`) |
| **DRT** | EIS 로부터 완화시간분포. ⛔ **정규화 파라미터 λ·기저함수·이산화 미보고** (§10-10) |

**⛔ 자체 계산 0건.** `DFT`·`first-principles` grep 0회. "calculat" 1회는 DRT 를 가리킨다.
⇒ **이 편은 우리 계산과 "방법이 겹치는" 편이 아니라 "무대가 겹치는" 편이다.**

---

## 5. 결과 — 섹션별 상세 (그림 실독 포함)

### 5.1 코팅·SE 캐릭터리제이션 (`Fig. 1`, `Fig. S1`–`S4`) — **실독: `Fig. 1`, `Fig. S3`**

`Fig. 1a` 는 LCO 의 `R-3m` 층상 구조 두 방향 투영(Li 보라 · Co 분홍 · O 주황).
`Fig. 1b,c` 는 bare/coated 의 Rietveld 정련 — **둘 다 diff 곡선이 평평하고, Bragg tick 위치가 동일**하며
LiNbO₃ 에 해당하는 여분 반사가 없다(비정질 + 1 wt% 라 당연). `Table S1` 의 c/a 4.9905 vs 4.9890
= **0.03 % 차** ⇒ 코팅이 LCO 벌크를 안 건드린다. ✅ 본문 서술과 그림 일치.

**`Fig. 1d` (실독)** — 좌: 50 nm 스케일에서 입자 가장자리. 우: 5 nm 확대. **LiCoO₂ 격자무늬(d=0.32 nm)가
붉은 점선까지 이어지고, 그 바깥이 비정질**이다. `3nm` 화살표가 점선 바로 바깥의 좁은 띠를 가리킨다.
- ⚠ **figure-read 주의**: "LiNbO₃" 라벨이 붙은 **오른쪽 영역 전체는 3 nm 보다 훨씬 넓다**(수십 nm).
  실제로 코팅 두께를 뒷받침하는 것은 **화살표 하나**이고, 바깥의 넓은 과립 영역은 지지막/SE 일 수 있다.
  **두께 통계(입자 여러 개·여러 지점)는 없다.**

**`Fig. 1e`** — SE XRD 가 Li₇PS₆(PDF#34-0688)에 지수화. ♣ 표시가 공기차단 필름 피크(≈21°).
- ⚠ Cl-rich 아지로다이트의 단골 불순물인 **잔류 LiCl(30.0°/34.8°)** 은 **논의가 없다**. 30.0° 는 아지로다이트 (311) 과 겹쳐 그림으로는 못 가른다.

**`Fig. 1f`** — 왼쪽 축 σ_ion **9.13 mS/cm**(주황), 오른쪽 축 σ_e **0.82 ×10⁻⁹ S/cm**(초록). 본문 8.2×10⁻¹⁰ 과 같은 수.

**`Fig. S3a` (실독)** — logσ vs 1000/T, **점 5개**, x = 2.91→3.30 (**70 °C → 30 °C, 40 K 구간뿐**),
y = −1.62 → −2.18. `Ea = 0.28 eV` 라벨.
- **우리 재적합**(5점 OLS): 기울기 −1.394 per 1000/T ⇒ **Ea = 0.277 eV** ✅ 논문값 재현.
- 🔴 **그러나 같은 직선을 25 °C 로 외삽하면 logσ = −2.24 ⇒ σ ≈ 5.8 mS/cm**, 최저 측정점 30 °C 에서도 **≈6.9 mS/cm** 다. **헤드라인 9.13 mS/cm 는 자기 아레니우스 위에 없다** (1.3–1.6배 위). 다른 펠릿/압력일 수는 있으나 논문은 아무 말이 없다 → §10-2.

**`Fig. S3b` (실독)** — 0.4–1.2 V 5점, I = 0.47→1.04 ×10⁻⁸ A, 점선 직선(원점 통과 아님, 절편 ≈0.2×10⁻⁸ A).
- **우리 검산**: 100 mg·φ10 mm 펠릿(ρ≈1.9 g/cm³ ⇒ L≈0.067 cm, A=0.785 cm²) 가정 시 σ_e ≈ **6–7 ×10⁻¹⁰ S/cm** ⇒ 보고값 8.2×10⁻¹⁰ 과 **같은 자릿수** ✅ 자기정합.

### 5.2 사이클 성능 (`Fig. 2a–f`, `Fig. S5`, `Fig. S6`) — **실독: `Fig. 2`, `Fig. S5`, `Fig. S6`**

**3.6 V 창 (`Fig. 2a,b`)** — 1차 방전 109.0(bare) vs 127.0(coated), CE 93 vs 94 %.
- 🔎 **figure-read (본문 미서술)**: `Fig. 2b` 에서 **사이클 20 이후 빨강(coated)이 검정(bare) 아래로 내려간다** (≈105 vs ≈108 mAh/g). 본문은 *"comparable"* 이라고만 쓴다. **작지만 부호가 있는 손해**다.

**`Fig. S5` (0.5C, 3.6 V)** — 1차 95(bare) vs 105(coated), CE 91 vs 95 %; 100 사이클 유지 86 vs 90 %.
**우리 검산**: 82/95 = 86 % ✅, 95/105 = 90 % ✅ — 자기정합.

**`Fig. S6` (율특성, 3.6 V) — ★ 이 편에서 우리에게 제일 중요한 SI 그림**
| 율 | bare (figure-read) | coated (figure-read) |
|---|---|---|
| 0.2C | ≈116–118 | ≈120–122 (첫 점) → ≈114 |
| 0.4C | ≈101–103 | ≈102–104 |
| 1C | ≈69–73 | ≈80–82 |
| 2C | ≈27–31 | ≈57–59 |
| **4C** | **≈0–1** | **≈19–22** |
| **0.2C 복귀** | **≈111–118** | **≈105–110** |

- **4C 에서 bare 는 사실상 0**, coated 는 ≈20 mAh/g ⇒ **고율에서 코팅의 이득은 질적이다.**
- 🔴 **0.2C 복귀 구간에서 bare 가 coated 보다 약 5 % 높다** — **본문에 한 줄도 없다.**
  0.4C 에서도 두 곡선이 겹친다. ⇒ **코팅의 이득은 "계면이 율속일 때만" 나타나고, 아닐 때는 미세한 대가가 보인다.**
  이것이 §12-3 의 근거다.

**3.9 V 창 (`Fig. 2c,d`)** — 1차 141 vs 156, CE 92 vs 94 %. 100 사이클 116(82 %) vs 152(95 %).
`Fig. 2d` 실독: 검정은 사이클 10까지 141→125 로 급락한 뒤 완만, 빨강은 **오히려 사이클 30 부근 ≈158 까지 올라갔다가** 완만 감소. ⇒ **coated 의 "95 %" 는 최대치(≈160) 기준일 때만 나온다**(152/156 = 97.4 %). §10-5.

**4.2 V 창 (`Fig. 2e,f`)** — 1차 160 vs 196, CE 88 vs 91 %. **둘 다 급락**.
- 🔎 **figure-read**: 100 사이클에서 bare ≈82, coated ≈115 ⇒ **유지율 ≈51 % vs ≈59 %** (우리 유도, 논문 미보고).
- 🔎 **figure-only 관찰**: **두 곡선 모두 사이클 55–65 부근에 계단형 급락**이 있다(빨강 ≈135→≈115). 본문은 언급 없음. 측정 중단/온도 변동/접촉 이벤트 가능성 — **연속 열화가 아니라 사건성**으로 보인다.

### 5.3 상전이 — dQ/dV (`Fig. 2g–i`, `Fig. S7`) — **실독: 둘 다**

`Fig. 2g` (3.6 V): 봉우리 2개(H1→H2 ~3.30 · H2→M1 ~3.45–3.50). **coated 의 봉우리가 훨씬 날카롭고 높다**
(≈15 vs ≈6 mAh/V — ⚠ 위/아래 패널 y축 눈금이 다르므로 직접 높이 비교가 아니라 **값**으로 비교해야 한다).
날카로운 봉우리 = 반응이 좁은 전압구간에 몰림 = **분극이 작고 반응이 균질**.

`Fig. 2h` (3.9 V): 봉우리 3개 (③ M1→H2 ~3.6 V 추가).
`Fig. 2i` (4.2 V): 봉우리 4개 — **④ H2→M2 (~3.90–3.95 V) 가 bare·coated 양쪽에 똑같이 나타난다.**
⇒ **코팅은 상전이를 막지 못한다.** 논문 결론의 핵심.

**`Fig. S7` (실독)** — 20/50/100 사이클 dQ/dV.
- (a,b) 3.6 V: ΔV 0.05 vs 0.04. 세 사이클 곡선이 거의 겹친다 ⇒ **진행성 분극 없음**.
- (c,d) 3.9 V: ΔV **0.13 vs 0.07** ✅ 본문 일치.
- (e,f) **4.2 V: ΔV 0.45 vs 0.40 — 본문에 없다.** 그리고 **산화 봉우리가 사이클에 따라 +0.15~0.17 V 이동**한다
  (bare 20th ≈3.42 → 100th ≈3.57; coated 20th ≈3.38 → 100th ≈3.55). **3.6 V 창에선 안 움직인다.**
  ⇒ **4.2 V 에서만 분극이 사이클과 함께 자란다.**

### 5.4 저항 — EIS & DRT (`Fig. 3`, `Fig. 4`, `Fig. S8`) — **실독: 셋 다**

**`Fig. 3a`** 등가회로: `R_SE,bulk`(고주파 절편) — `R_SE,gb`(중주파) — `R_SE/cathode`(중주파) — `R_SE/anode`(저주파) — W.
그림의 예시 스펙트럼은 총 ≈95 Ω 규모(신품 셀).

**`Fig. 3b–d`** 100 사이클 후 Nyquist. x축 스케일이 **600 → 2000 → 10000 Ω** 로 커진다 — 전압창만으로 **한 자릿수 반**이 움직인다.
**`Fig. 3e`** 막대: **250/190 · 1204/638 · 6109/4850** (숫자가 막대 위에 적혀 있다) ✅ `Table S2` 와 일치.

**`Fig. 4` (실독) — ⚠ 전 패널이 4.2 V 창 하나다.** (a) LCO-4.2V-charge · (b) LCO-4.2V-discharge ·
(c,d) LCO@LNO 동일. 색바가 충전 3.4→4.2 V, 방전 1.9→3.6 V 다.
- 🔴 본문은 이 그림을 근거로 *"both electrodes show larger resistances at higher upper cut-off voltages"* 라고 쓰는데,
  **`Fig. 4` 에는 다른 cut-off 가 없다.** 낮은 창 데이터는 `Fig. S8` 에 있다 → §10-11.
- DRT (e,g) bare: 주봉 **τ ≈ 10⁻² s**, γ 최대 ≈3500 Ω(충전 100 % SOC) / ≈3550(방전 초기).
  (i,k) coated: 주봉 **τ ≈ 1.5–5 ×10⁻³ s**, γ 최대 ≈1250(충전) / ≈450(방전).
  ⚠ **y축이 4000 vs 1500 으로 다르다** — 눈으로 보면 비슷해 보이지만 **값으로는 2.8×(충전)·7.9×(방전) 차이**다.
  ⇒ 본문의 *"코팅 전극이 10⁻³ s 쪽, bare 가 10⁻² s 쪽"* 은 **그림과 일치** ✅.

**`Fig. S8` (실독) — SI 캡션이 틀렸다.**
실제 내용은 **3.6 V·3.9 V 창의 in-situ EIS** 8패널(LCO-3.6V-charge/discharge, LCO-3.9V-charge/discharge, LCO@LNO 동일)인데,
SI 캡션은 *"XRD patterns of the cycled cathode mixture"* 라고 적혀 있다 — **`Fig. 5a,b` 캡션의 복붙**이다.
docx `document.xml` 에서 **이미지 8번 바로 아래에 그 캡션이 붙어 있음을 확인**했으므로 크로핑 오탐이 아니다.
**본문 인용("field impedance tests at cutoff voltages of 3.6 and 3.9 V, Fig. S8")은 그림과 맞다** ⇒ **캡션만 틀렸다.**
- 내용 자체는 본문 주장을 뒷받침한다: 3.6·3.9 V 창에서는 방전 중 반원이 크게 안 커진다(≤2000 Ω)
  — 4.2 V(`Fig. 4b`, 5000 Ω 급)와 질적으로 다르다.

### 5.5 구조·형상 (`Fig. 5`) — **실독**

**`Fig. 5a,b` XRD (사이클 후 복합양극)**
- 양쪽 다 **LCO(청색 tick) + Li₇PS₆(적색 tick) 로만 지수화**된다. **Co₉S₈·Li₂S·LiCl·Li₂SO₄·Li₃PO₄ 등 어떤 부산물 상도 지수화되지 않았다** ⇒ 부산물은 **비정질이거나 검출한계 이하**다. ★ 우리 hull 예측과의 대조에서 반드시 기억할 점(§7b).
- (003) 확대: **bare 4.2 V 만 명확한 분열(빨간 동그라미, 2θ ≈19.4–19.5° 의 위성)**. coated 4.2 V 는 넓어졌지만 **단일 봉우리 유지** ✅ 본문 일치.
- 모든 사이클 시료에서 (003) 이 **넓어진다** — 본문은 결정립 축소 + SOC 불균일로 설명.

**`Fig. 5c` bare TEM/EDX**
- **3.9 V**: 입자 **~15 µm**. 맵 = Co · O · **S · P · Cl**(500 nm). S/P/Cl 신호는 희박·노이즈성.
  본문은 *"small cracks"* 라고 하는데 **1 µm 상에서 보이는 선형 대비는 굽힘 띠(bend contour)와 구분이 안 된다** — figure-read 로는 확증 못 한다.
- **4.2 V**: 입자 **~4 µm** (급감). 맵 = Co · O · **P/S/Co 중첩 · S · P** (50 nm). **S 가 입자 가장자리에서 Co 와 겹친다** ⇒ 본문의 *"비정질 cobalt sulfide"* 근거. **Cl 맵은 4.2 V 에 없다.**

**`Fig. 5d` coated TEM/EDX**
- **3.9 V**: 입자 **~15 µm**, **Nb 맵이 고르다** ⇒ 코팅 온전. 균열·공극 없음.
- **4.2 V**: 입자 **~8 µm**. **Nb 맵이 얼룩덜룩**(부분 파괴) · S·P 가 입자 전면을 덮음 · 본문이 말한 **큰 공극(void)** 이 명암으로 보인다.
- ⚠ **입자크기 15→4 µm(bare) / 15→8 µm(coated) 는 각 조건 입자 *1개* 씩이다.** 통계 0. §10-12.

### 5.6 ★★ XPS (`Fig. 6`, `Fig. S9`, `Table S4`) — **실독: 둘 다**

**`Fig. S9` (pristine `Li₅.₅PS₄.₅Cl₁.₅` 분말)** — S 2p 는 **PS₄³⁻ 더블릿 하나**가 거의 전부고,
166–168 eV 의 "sulfites" 는 **초록 기준선에 붙은 흔적 수준**이다. P 2p 도 PS₄³⁻ 더블릿 하나.
⇒ **출발 분말은 깨끗하다.**

**`Fig. 6` (실독)** — 3(전압) × 2(전극) × 2(S 2p, P 2p) = 12 패널. S 2p 패널 안에 PS₄³⁻ % 가 상자로 박혀 있다
(파랑 bare 57.4/35.8/29.6 · 빨강 coated 70.7/58.9/51.4) ✅ `Table S4` 와 일치.

**읽히는 것 (§3d 표와 함께)**
1. **bare 는 전압이 올라갈수록 PS₄³⁻ 가 단조 감소** (57.4 → 35.8 → 29.6 %). ✅ 본문 주장 그대로.
2. **coated 도 단조 감소하되 항상 위**(70.7 → 58.9 → 51.4 %). **코팅이 표면 S 무결성을 지킨다** ✅.
3. 🔴 **그런데 "부산물이 전반적으로 적다"는 틀리다.** coated 의 **SO₃²⁻ 는 3.9 V 에서 31.1 %, 4.2 V 에서 31.5 %** 로
   **bare(8.5 %, 16.7 %)보다 2–4배 많다.** 코팅이 줄이는 것은 오직 **bridging S(P–S–P, 48.6→5.9 / 43.6→12.3 %)** 다.
   ⇒ **코팅은 부산물 총량을 줄인 게 아니라 *채널을 갈아탔다*: 황 응축(polymerization) 채널 → 산소화(sulfite) 채널.**
   pristine 에 sulfite 가 거의 없었으므로 **그 산소는 셀 안에서 왔다** — 후보는 **LiNbO₃ 코팅 자신 · LCO 의 산소 방출** 두 가지.
   **논문은 이 역전을 한 줄도 다루지 않는다.** ★★ §10-7 · §12-2 (우리 LPSOCl 서사에 직결).
4. P 2p: bare 4.2 V 에서 **phosphates 가 30.0 %** 로 폭증(3.6 V 6.0 %). **coated 는 5.8–5.9 %** 로 눌려 있다.
   ⚠ 단 **coated 의 3.9·4.2 V P 2p 는 표가 자기 면적과 안 맞는다**(§10-1) — **P 2p 의 coated 값은 인용하지 마라.**
5. **Cl 2p 패널이 없다.** pristine(`Fig. S9`)에도 없다. `LiCl`·`SCl` 확인 **불가**.

---

## 6. 메커니즘 종합

논문은 종합 모식도를 그리지 않았다. 본문 서술 + 데이터를 우리가 묶으면 **열화 지배인자가 전압에서 바뀌는 그림**이다.

```
cut-off (vs Li-In) →   3.6 V            3.9 V              4.2 V
                        │                 │                  │
LCO 상전이           H1→H2, H2→M1     +M1→H2            +H2→M2 (비가역)
                     (가역)            (가역)            부피변화·공극·입자분쇄
                        │                 │                  │
LCO|SE 계면화학      약한 산화        본격 산화          표면 거의 전부 산화
                     非PS₄ 42.6 %     非PS₄ 64.2 %       非PS₄ 70.4 % (bare)
                        │                 │                  │
코팅의 역할          거의 불필요      ★ 최대 효과        계면은 지키나
                     (고율에서만)     R비 1.89           구조가 진다 (R비 1.26)
                     ΔV 0.05→0.04     ΔV 0.13→0.07       ΔV 0.45→0.40
                        │                 │                  │
율속 단계            계면 수송        계면 화학          ★ LCO 벌크 구조
```

**세 단계 논증**
1. **3.6 V**: SE 산화가 약하고 LCO 상전이가 가역. 저율(0.2C)에서는 코팅이 남는 이득이 거의 없고(`Fig. 2b` 에선 오히려 미세 열세), **고율(1C↑)·4C 에서만** 질적 이득(`Fig. S6`).
2. **3.9 V**: SE 산화가 본격화(bare bridging-S 48.6 %). 코팅이 그 접촉을 끊어 **R_SE/cathode 절반(1204→638)·유지율 82→95 %**. **여기가 코팅의 전성기**다.
3. **4.2 V**: 코팅은 여전히 계면을 지키지만(PS₄ 29.6→51.4 %), LCO 자신이 **H2→M2 비가역 상전이**를 겪어 부피변화 → 공극 → 코팅 부분 파괴(`Fig. 5d` Nb 맵 얼룩) → 입자 분쇄. **이건 표면 처방으로 못 고친다.**

**논문의 결론 문장**(§3): 낮은 창(3.6·3.9 V)에서는 **LiCoO₂↔Li₅.₅PS₄.₅Cl₁.₅ 의 본질적 불안정성**이 성능을 지배하고,
높은 창(4.2 V)에서는 **활물질 자체의 본질적 안정성**이 지배한다.

---

## 7. 우리 DFT 와의 대조 ★★ (`../our_dft_baseline.md`, `db/properties/cei_interface_V_2026_09_19.json`)

### 7a. **cut-off 전압 축 — 우리 onset 2.256 V 를 이 표에 놓을 수 있나?**

**⛔ 직접은 못 놓는다.** 이유는 셋이고, 순서대로 결정적이다.

| # | 이유 | 구체 |
|---|---|---|
| **①** | **전압 범위가 안 겹친다** | 이 논문의 **최저 전위 = 1.9 V vs Li-In = 2.52 V vs Li/Li⁺**. 우리 onset **2.256 V** 는 그 **아래**다. ⇒ **onset 근처에 측정점이 0개.** 이 논문은 *"언제 산화가 시작되나"* 를 **한 번도 묻지 않는다** — 묻는 것은 *"이미 시작된 산화가 얼마나 진행되나"* 다 |
| **②** | **보고량이 다르다** | 우리 = **0 K 대평형 그랜드퍼텐셜 onset**(스칼라, 반응 개시 전압). 이들 = **100 사이클 뒤 표면 10 nm 의 종 분포**(진행도). 개시 ≠ 진행 |
| **③** | **측정에 ESW/CV 가 없다** | grep: `CV` 0회 · `cyclic volt` 0회 · LSV 0회. `Fig. S3b` 는 **0.4–1.2 V DC 분극(σ_e 측정)** 이지 산화창 측정이 아니다 |

**대신 놓을 수 있는 것 — 두 가지, 그리고 그게 오히려 우리에게 더 쓸모 있다.**

**(i) 분해-진행 사다리 대 우리 ΔE_rxn 사다리** (⚠ 순위 일치만, 교정 금지)

| cut-off (vs Li-In) | vs Li/Li⁺ | 실측 非-PS₄ % (bare) | 실측 (coated) | 우리 \|ΔE_rxn\| comp1 | 우리 modelc |
|---|---|---|---|---|---|
| 3.6 V | 4.22 | **42.6** | 29.3 | **1.544** (우리 격자 4.30 V) | **1.346** |
| 3.9 V | 4.52 | **64.2** | 41.1 | **1.715** (우리 격자 4.50 V) | **1.468** |
| 4.2 V | 4.82 | **70.4** | 48.6 | *(격자 밖 — 우리 상한 4.50 V)* | *(격자 밖)* |

- ✅ **부호·순위 일치**: 둘 다 전압 단조증가.
- 🔴 **기울기는 전혀 안 맞는다** — 우리 구동력은 4.30→4.50 V 에서 **+11 %**, 실측 분해도는 **+51 %**.
  **당연하다**: 구동력(ΔE)은 *반응의 세기*고 XPS % 는 *반응의 진척*이다. ⇒ ⛔ **이 표로 우리 ΔE 를 교정하지 마라.**
- ⛔ **우리 격자 상한이 4.50 V 라 이들의 최고 조건(4.82 V)을 못 받는다** ⇒ **`cei_interface_V` 에 4.8 V 칸을 추가할 실측 사유가 생겼다** (§12-1).

**(ii) ★ 코팅이 벌어주는 전압 — 우리 유도, 논문 미보고**

*coated 의 값이 bare 곡선의 어느 전압에 해당하나* 를 역보간한다.

| 축 | coated@3.9 V ↔ bare 등가 | coated@4.2 V ↔ bare 등가 | **코팅이 버는 전압** |
|---|---|---|---|
| **XPS 표면-S 무결성** (PS₄³⁻ %) | 58.9 % ≈ bare@**3.6 V**(57.4) | 51.4 % ≈ bare@**3.68 V** | **+0.30 V → +0.52 V** |
| **dQ/dV 이력** (ΔV) | 0.07 V ≈ bare@**3.675 V** | 0.40 V ≈ bare@**4.153 V** | **+0.225 V → +0.047 V** |

🔑 **두 축의 답이 갈린다.** 화학 축에선 코팅이 **0.3 → 0.5 V** 를 벌어주는데,
전기화학 분극 축에선 **0.23 → 0.05 V** 로 **줄어든다**. 4.2 V 에서 ΔV 를 지배하는 것이 계면이 아니라
**H2→M2 상전이**이기 때문이다.
⇒ ★★ **이것이 우리 §B "4축 분리" 규율의 외부 실측 사례다**: *"코팅이 몇 V 를 벌어주나"* 는 **축을 말하지 않으면 2 배에서 10 배까지 달라진다.**
(⚠ 단일 시료·오차막대 없음·100 사이클 종점 1점 ⇒ **자릿수 판단용**으로만.)

**(iii) `[Du22LMR]` 프레임과의 정합** — ✅ **들어맞는다, 단 *기울기* 로**

`[Du22LMR]` §B① 행의 프레임: *"열역학 onset 은 CV 이력곡선의 **음극 가지**에 붙고, 양극 가지와의
0.25–0.8 V 격차가 과전압이다."*
- 이 논문은 CV 를 안 찍어서 **가지를 직접 주지 못한다.**
- **대신 dQ/dV 이력 ΔV 를 준다**: **0.05 → 0.13 → 0.45 V** (bare, cut-off 3.6→4.2 V).
- 🔑 **4.2 V 창의 0.45 V 는 `[Du22LMR]` 의 0.25–0.8 V 대역 한복판에 들어온다.** ✅ **프레임 유지.**
- 🔑 **그리고 한 줄 더 준다**: 과전압은 **상수가 아니라 cut-off 의 함수로 9배 커진다**(0.05→0.45).
  ⇒ **`[Du22LMR]` 의 "0.25–0.8 V" 는 고전압 조건의 값이지 보편 상수가 아니다.**
  우리 onset 을 실측과 비교할 때 **"어느 전압까지 몰았던 셀이냐"** 를 반드시 붙여야 한다.
  ⚠ **엄밀 주의**: `[Du22LMR]` 의 격차는 **SE 산화/환원 가지**(SE 자신의 반응)이고, 여기 ΔV 는
  **LCO 의 H1↔H2 상전이 봉우리 이력**(양극 반응)이다. **같은 "과전압" 이라는 말을 쓰지만 같은 반응이 아니다.**
  ⇒ 두 수를 **같은 열에 놓되 각주를 단다.**

### 7b. ★ 계면 산물 — 우리 `comp1|LiCoO₂ −0.3227 eV/atom` 예측 5종 vs 실측, 하나씩

**우리 값**(`db/properties/interface_reactivity_results.json`, min @ x=0.5302):
`0.7423 LiCoO₂ + 0.2577 Li₆PS₅Cl → 0.08247 **Co₉S₈** + 0.1134 **Li₂SO₄** + 0.2577 **Li₃PO₄** + 0.5155 **Li₂S** + 0.2577 **LiCl**`

| 예측 산물 | 이 논문의 대응 증거 | 판정 |
|---|---|---|
| **Co₉S₈** | 본문: *"Lots of cobalt sulfide with **amorphous** phases are detected on the surface of the bare LiCoO₂"* — 근거는 `Fig. 5c` 4.2 V 행의 **HRTEM + EDX 에서 S 가 입자 가장자리에서 Co 와 중첩**. **XRD(`Fig. 5a`)에는 반사 없음**(비정질과 정합). **Co 2p XPS 0회 · 조성 결정 0회** | 🟡 **"Co–S 상이 존재한다"까지 확인. `Co₉S₈` 라는 화학종은 미확인.** (우리 hull 은 3.5 V↑에서 `CoS₂`도 준다 — 이 논문으로는 못 가른다) |
| **Li₂SO₄** | S 2p **SO₄²⁻ 168.78 eV**, bare **3.7 → 7.1 → 10.1 %**. pristine 에는 거의 없음(`Fig. S9`) | ✅ **클래스(sulfate) 확인.** ⚠ 양이온 미결정 — S 2p 로는 Li₂SO₄ vs Co-sulfate 를 못 가른다 |
| **Li₃PO₄** | P 2p **"phosphates" 134.0 eV**, bare **6.0 → 7.7 → 30.0 %** | ✅ **클래스(phosphate) 확인.** 🔎 **우리 추정(사변)**: 이 논문의 BE 가 문헌 대비 ≈0.9 eV 낮으므로(§10-4) 보정하면 ≈134.9 eV ⇒ **오르토포스페이트(Li₃PO₄, ~133.4)보다 메타/폴리포스페이트(LiPO₃, ~134.3) 쪽**이다. **우리 3.50 V 반응식이 실제로 `LiPO₃` 를 준다** — 정합. ⚠ 전하보정 가정에 얹은 추정이라 **인용 금지, 가설로만** |
| **Li₂S** | ❌ **피팅 성분 목록에 없다.** Li₂S 의 S 2p₃/₂ 는 ~160.0–160.5 eV 인데 이 논문의 **PS₄³⁻ 피크가 160.83 eV** 에 있다 ⇒ **Li₂S 가 있었다면 그 봉우리 아래 숨는다** | ❌ **확인도 배제도 안 된다.** 오히려 **이 논문의 낮은 BE 자체가 Li₂S 기여 의심의 근거**가 된다 |
| **LiCl** | ❌ **Cl 2p 측정 0회.** XRD 에 LiCl 반사 지수화 없음(단 30.0° 는 아지로다이트 (311) 과 겹침). `Fig. 5c` 3.9 V 에 **EDX Cl 맵**은 있으나 **원소 맵이지 화학상태가 아니다** | ❌ **미확인.** 우리 `product_census` 의 **`LiCl` 88회 · `SCl` 98회 는 이 편으로도 안 닫힌다** |

**★ 결론 (task ②의 답)**: **`[Du22LMR]` 이 남긴 "Cl 함유 산화산물의 XPS 증거" 열린 항목은
이 논문으로 닫히지 않는다.** 아지로다이트 계면 XPS 문헌이 **S 2p / P 2p 만 찍는 관행**이 또 한 번 확인됐다
(`[Zuo]`·`[Deng26PS]`·`[Du22LMR]`·이 편 = **4연속**). ⇒ **이건 우연이 아니라 분야 관행이다**:
Cl 2p(198–200 eV)는 LiCl 과 아지로다이트 골격 Cl⁻ 의 BE 차가 작아 분해능이 안 나오고,
Ar⁺ 에칭 없이는 표면 오염 Cl 과도 섞인다. ⇒ **우리 쪽에서 `SCl` 을 실험으로 닫고 싶으면
XPS 가 아니라 ToF-SIMS(`Zuo` 가 쓴 `Cl⁻` 프래그먼트)나 EELS/STEM-EDX 를 요구해야 한다.** (§12-4)

**고전압 자기분해 산물과의 대조** (우리 `cei_interface_V` 3.5–4.5 V)
| 우리 예측 | 이 논문 | 판정 |
|---|---|---|
| **`P₂S₇`** (comp1, 4.30/4.50 V) | P 2p **132.58 eV → "P₂S₅"** 로 귀속 | 🔑 **주목**: `[Du22LMR]` 은 **같은 132.5 eV 를 `P₂S₇⁴⁻` 로 귀속**했다. **같은 BE, 두 논문이 다른 화학종.** ⇒ **P 2p ~132.5–132.6 eV 의 귀속은 문헌에서 확정되지 않았다.** 우리 `P₂S₇` 예측은 **Wei 의 데이터와도 양립 가능**하다(귀속만 바꾸면). ⛔ **"Wei 가 P₂S₇ 를 봤다"고 쓰면 안 된다 — Wei 는 P₂S₅ 라고 썼다** |
| **원소 `S` / 폴리설파이드** | **해당 성분을 아예 안 피팅했다.** S⁰ 는 ~163.8–164.0 eV 인데 이들은 162.99(3/2)+164.17(1/2)을 **bridging S 한 종**으로 묶었다 | ⚠ **그 164.17 eV 성분이 S⁰ 일 가능성을 배제 못 한다.** `[Du22LMR]`(−S⁰− 163.6)·`[Zuo]`(폴리설파이드)는 둘 다 S⁰ 를 따로 뒀다 ⇒ **Wei 의 "bridging S" 는 과대평가일 수 있다** |
| **`SO₂`**(modelc/lpsocl, 4.00 V) | **DEMS 0회** | ❌ 확인 불가. `[Zuo]` 만 가진 축 |
| **`SCl`** | Cl 2p 없음 | ❌ 위와 같음 |

### 7c. **조성 — 우리 어느 계와 대조하나** (task ⑤)

`Li₆₋ₓPS₅₋ₓCl₁₊ₓ` 축에서:
| 계 | 조성 | x |
|---|---|---|
| 우리 **comp1** | `Li₆PS₅Cl` | **0** |
| **이 논문** | **`Li₅.₅PS₄.₅Cl₁.₅`** | **0.5** |
| 우리 **modelc** | `Li₅.₄PS₄.₄Cl₁.₆` | **0.6** |

⇒ **이 논문의 SE 는 comp1 이 아니라 modelc 의 이웃**이다 (x 축에서 **83 % 지점**, 각 원소 0.1 fu 차).
- ✅ **우리 litdb 에서 modelc 조성을 이름으로 들고 오는 실험 논문이 또 하나 늘었다**
  (`[Zuo]` 의 `Li₅.₅PS₄.₅Cl₁.₅` 와 **정확히 같은 조성** — 다른 그룹, 다른 양극(LCO vs NCM)).
- 🔴 **그러나 이 논문에는 조성 대조군이 없다** — SE 가 끝까지 하나다.
  ⇒ **우리 "Cl 늘리면 계면이 어떻게 되나"(comp1 −0.3227 vs modelc −0.3308 eV/atom)를 이 편으로 시험할 수 없다.**

### 7d. σ·Ea — ⛔ 절대값 대조 금지, 방향만

| 항목 | 이 논문 | 우리 | 판정 |
|---|---|---|---|
| σ (RT) | **9.13 mS/cm** (⚠ 자기 아레니우스는 5.8–6.9, §10-2) | **σ 절대값 인용 금지** (1저자 정책 2026-09-18) | ⛔ **비교 안 한다** |
| **Ea** | **0.28 eV** (EIS 펠릿, **30–70 °C 5점**, 입계 포함) | modelc **0.224 eV** (MLIP-MD 단일궤적) / 3-seed **0.197±0.032** | ⛔ **직접 비교 금지** — 저쪽은 **입계 포함 유효 Ea**, 우리는 **완전결정 벌크**. ✅ **방향만**: `[Du22LMR]` 의 `Li₆PS₅Cl` 3등급(0.335/0.368/0.424 eV) 대비 이 Cl-rich 값이 **전부 아래** ⇒ *"Cl 늘리면 Ea 내려간다"* 와 부호 일치. ⚠ 단 **공정(500 °C 어닐링)이 교락**이라 조성 효과로 못 읽는다 |
| σ_e | **8.2×10⁻¹⁰ S/cm** | 우리 축 아님 (band gap 2.099 eV 로 "wide-gap insulator") | 🟢 **정합적 맥락**: 10⁻¹⁰ 급 전자전도도는 wide-gap 절연체와 모순 없음. ⛔ gap 수치 직접 비교 금지(PBE 과소·무질서 민감) |

### 7e. 🔴 **우리에게 불리한 대조 — 코팅의 "이온경로 차단" 대가가 여기선 무시할 만하다**

우리 §2b 서사 *"고체계에선 보호층을 밖에서 바르면 이온 경로를 막는다"* 의 **정량 검산**(우리 유도):

| 양 | 값 | 유도 |
|---|---|---|
| 코팅 ASR (σ=10⁻⁵ S/cm) | **0.03 Ω·cm²** | t/σ = 3×10⁻⁷ cm ÷ 10⁻⁵ |
| 코팅 ASR (σ=10⁻⁶ S/cm) | **0.3 Ω·cm²** | 〃 (논문 서론이 준 LiNbO₃ 범위 10⁻⁵~10⁻⁶) |
| 실측 계면 ASR (coated, 3.6 V, 100 cyc) | **≈149 Ω·cm²** (기하면적) ~ **≈530 Ω·cm²** (LCO 실표면적 보정, 15 µm 구 가정) | 190 Ω × 0.785 cm² ; ×3.5(실표면적/기하) |
| **비율** | **코팅이 계면저항의 0.006 – 0.2 %** | — |

🔴 **결론: 3 nm · 10⁻⁵~10⁻⁶ S/cm 에서는 "코팅이 이온경로를 막는다"가 성립하지 않는다.**
막는 대가가 치우는 저항보다 **3–4 자릿수 작다.** ⇒ **우리 주장은 "코팅은 항상 수송을 해친다" 형태로는 틀린다.**

**살아남는 형태**는 이것이다 — 그리고 이 논문이 **그 증거도 준다**:
- **대가는 0 이 아니고, 계면이 율속이 아닐 때 드러난다**: `Fig. S6` 0.2C 복귀 구간 **bare 가 coated 보다 ≈5 % 높다**(figure-read) · `Fig. 2b` 사이클 20 이후 coated 가 미세 열세.
- **대가는 t/σ 에 선형**이므로 **두께·전도도가 나쁜 코팅에서만 지배적이 된다** — 예: `hu2024` 의 LiF(σ 훨씬 낮음)가 **≈1 nm 최적**을 주장하는 것과 같은 축. **LiNbO₃ 는 그 축에서 유리한 쪽 끝**에 있다.
- ⛔ **그런데 이 논문은 두께를 하나만 썼다** ⇒ **여기서 t/σ 최적점을 읽을 수 없다.** (task ③의 답)

---

## 8. 계산 방법 ★ — **없다. 그리고 그 사실이 정보다.**

| 항목 | 이 논문 |
|---|---|
| code / functional / pseudo / k-points / ecut | **해당 없음** |
| supercell / nat / DFT+U | **해당 없음** |
| AIMD / MLIP | **해당 없음** |
| 무질서 처리 (SQS/enumerate/single-config) | **해당 없음** |
| 후처리 (NEB/Bader/COHP/DOS/ELF/grand-potential) | **해당 없음** |
| 실제로 한 "계산" | ① **Rietveld 정련**(`Fig. 1b,c`, WRp 1.97/2.07 %) ② **EIS 등가회로 피팅**(4 RQ + W) ③ **DRT**(정규화 파라미터 미보고) ④ **XPS 피크 디컨볼루션**(`Table S4`) |

⇒ **우리 계산 파이프라인과 방법이 겹치는 지점은 0 이다.** 이 편의 값어치는 전적으로 **무대(LCO‖Cl-rich 아지로다이트 × cut-off 축)** 의 일치에 있다.

---

## 9. Figure set ★

| Fig | 내용 | 우리 활용 |
|---|---|---|
| 1a | LiCoO₂ `R-3m` 층상 구조 2방향 투영 (Li/Co/O) | 배경. 우리 `LiCoO₂` 양극 모델과 같은 상 확인 |
| 1b,c | bare / LCO@LNO XRD Rietveld (WRp 1.97 / 2.07 %) | 코팅이 LCO 벌크를 안 바꾼다는 통제 — `Table S1` c/a 4.9905 vs 4.9890 (0.03 %) |
| 1d | **HRTEM — LCO(d=0.32 nm) 위 비정질 LiNbO₃ ~3 nm** | **코팅 두께 실측의 유일한 근거.** ⚠ 입자 1개·화살표 1개, 통계 없음. 1 wt% 와 9배 안 맞음(§10-3) |
| 1e | `Li₅.₅PS₄.₅Cl₁.₅` XRD, Li₇PS₆ PDF#34-0688 지수화 | 우리 modelc 이웃 조성이 **단일 아지로다이트 상**으로 합성됨 확인. LiCl 불순물 논의 없음 |
| 1f | σ_ion 9.13 mS/cm · σ_e 0.82×10⁻⁹ S/cm | σ 절대값은 우리 정책상 비교 금지. σ_e 10⁻¹⁰ 은 wide-gap 서사와 정합 |
| 2a,b | 3.6 V 창 충방전·사이클 (109.0/93 % vs 127.0/94 %) | 🔎 **figure-read: 사이클 20 이후 coated 가 bare 아래** — 코팅 대가의 직접 증거 |
| 2c,d | 3.9 V 창 (141/92 %·82 % vs 156/94 %·95 %) | **코팅 최대효과 지점.** 우리 "코팅이 버는 전압" 역보간의 입력 |
| 2e,f | 4.2 V 창 (160/88 % vs 196/91 %, 둘 다 급락) | 🔎 유지율 ≈51 % vs ≈59 %(우리 유도) · **사이클 55–65 계단형 급락**(본문 미언급) |
| 2g–i | dQ/dV 1차 사이클, 상전이 4개 (H1→H2 3.30 · H2→M1 3.50 · M1→H2 3.6 · **H2→M2 3.95**) | **④ H2→M2 가 코팅 유무와 무관하게 4.2 V 창에서만** ⇒ 코팅으로 못 막는 축 |
| 3a | 4소자 등가회로 `R_bulk+R_gb+R_cathode+R_anode+W` | 우리가 문헌 R 값을 읽을 때의 정의. **R_SE/cathode 가 우리 관심 항** |
| 3b–d | 100 cyc Nyquist (x축 600→2000→10000 Ω) | 전압창만으로 총저항 1.5 자릿수 이동 |
| **3e** | **R_SE/cathode 막대: 250/190 · 1204/638 · 6109/4850 Ω** | ★ **코팅 보호배수 1.32 / 1.89 / 1.26 (우리 유도) — 3.9 V 최대·4.2 V 붕괴** |
| 4a–d | in-situ EIS, **4.2 V 창 전용** (충전 3.4→4.2 · 방전 1.9→3.6) | ⚠ 본문이 "다른 cut-off 와 비교" 근거로 잘못 인용(§10-11). `Table S3` 의 원자료 |
| 4e–l | DRT: bare τ≈10⁻² s (γ≈3500 Ω) vs coated τ≈1.5–5×10⁻³ s (γ≈450–1250 Ω) | ⚠ **y축이 4000 vs 1500 으로 다르다** — 값으로는 2.8×(충전)·7.9×(방전) 차. CEI 시간상수 축 |
| 5a,b | 사이클 후 복합양극 XRD + (003) 확대 | **부산물 상이 하나도 지수화되지 않는다** ⇒ 우리 hull 산물은 전부 비정질/검출한계 이하. **bare 4.2 V 만 (003) 분열** |
| 5c | bare TEM/EDX (3.9 V ~15 µm, Co·O·S·P·**Cl** 맵 / 4.2 V ~4 µm, S 가 Co 와 가장자리 중첩) | **"cobalt sulfide" 의 유일 근거.** Cl 은 **원소 맵만** — 화학상태 아님 |
| 5d | coated TEM/EDX (3.9 V Nb 균일 / 4.2 V ~8 µm, **Nb 얼룩 = 코팅 부분파괴 + 큰 공극**) | 4.2 V 에서 코팅이 물리적으로 깨진다는 직접 증거 |
| **6a,b** | **Ex-situ XPS S 2p·P 2p, 3 전압 × 2 전극** (PS₄³⁻ % 상자: 57.4/35.8/29.6 vs 70.7/58.9/51.4) | ★★ **우리 계면 산물 대조의 본체.** 🔴 **Cl 2p 없음** 🔴 **coated 의 SO₃²⁻ 가 bare 보다 2–4배 많다**(§10-7) |
| S1 | 코팅 전후 LCO XRD | **안 봄** — `Fig. 1b,c` 로 대체됨 |
| S2 | LCO@LNO SEM + EDX (Nb) | **안 봄** — 통상 캐릭터리제이션 |
| S3 | (a) σ 아레니우스 **30–70 °C 5점, Ea 0.28 eV** (b) DC 분극 0.4–1.2 V | ⚠ **(a) 를 25 °C 외삽하면 5.8 mS/cm** — 헤드라인 9.13 과 불일치(§10-2). (b) 는 σ_e 와 자기정합 |
| S4 | 복합양극 SEM/EDS | **안 봄** — 통상 캐릭터리제이션 |
| S5 | 0.5C, 3.6 V (95/91 %·86 % vs 105/95 %·90 %) | 유지율 자기정합 ✅ (우리 검산 82/95, 95/105) |
| **S6** | **율특성 0.2–4C**: 4C 에서 **bare ≈0 · coated ≈20 mAh/g** | ★★ **고율에서 코팅 이득이 질적.** 🔴 **0.2C 복귀에서 bare 가 ≈5 % 높다**(본문 미언급) = 코팅 대가의 증거 |
| **S7** | dQ/dV 20/50/100 cyc + **이력 ΔV: 0.05/0.13/0.45 (bare) vs 0.04/0.07/0.40 (coated)** | ★★ **4.2 V 의 0.45/0.40 은 본문에 없다.** `[Du22LMR]` 0.25–0.8 V 과전압 대역과 대조하는 우리 축의 입력 |
| **S8** | **⚠ 캡션 오류** — 실제는 **3.6·3.9 V 창 in-situ EIS 8패널**(캡션은 "XRD patterns") | 4.2 V(`Fig. 4`)와 질적으로 다름을 보임. **SI 캡션 신뢰도 하락의 근거**(§10-11) |
| S9 | pristine `Li₅.₅PS₄.₅Cl₁.₅` S 2p·P 2p (PS₄³⁻ 단일, sulfite 흔적) | ★ **출발 분말에 sulfite 가 거의 없다** ⇒ cycled coated 의 SO₃²⁻ 31 % 는 **셀 안에서 생긴 산소**다 |
| Table S1 | LCO 격자상수 (c/a 4.9905 / 4.9890) | 코팅이 벌크 불변 |
| Table S2 | 100 cyc 후 4성분 저항 전체 | ★ §3e 표의 원자료. **R_SE,gb 는 코팅 무관 · R_SE/anode 62배 폭증** |
| Table S3 | 1차 사이클 중 R_SE/cathode (4.2 V 창, 충전 3.4/3.8/4.2 · 방전 3.6/3.3/2.6 V) | ★ 1차 사이클 보호배수 3.61/4.85/1.77 (우리 유도) |
| **Table S4** | XPS 피크 면적·귀속·상대비 12블록 | ★★ §3d 의 원자료. 🔴 **coated P 2p 3.9·4.2 V 2블록이 자기 면적과 불일치**(§10-1) |

**실독 / 미독 구분**: 크로핑 15장 중 **12장 실독** (`Fig. 1`·`2`·`3`·`4`·`5`·`6` 전부 + `Fig. S3`·`S5`·`S6`·`S7`·`S8`·`S9`).
**미독 3장**: `Fig. S1`·`S2`·`S4` — 셋 다 통상 캐릭터리제이션이고 본문 주장을 떠받치지 않으며 우리 4축에 안 걸린다.
표 4개는 **SI docx 텍스트**로 읽었다(이미지 없음) — `Table S4` 는 12블록 전부 산수 검산했다.

---

## 10. 비판 — 이 논문의 약한 곳 ★

### 10-1. 🔴🔴 `Table S4` 의 coated P 2p 두 블록이 **자기 면적으로 재현되지 않는다** (우리 검산)
12블록 중 **10블록은 ≤0.7 %p 로 재현**된다. 깨진 둘:
- **3.9 V-LCO@LNO P 2p**: 표의 면적으로 계산하면 **41.0 / 53.1 / 5.9 %** 인데 표는 **50.3 / 47.1 / 2.6** 이라고 적었다.
- **4.2 V-LCO@LNO P 2p**: **면적 칸이 3.6 V 행의 복붙**(4220.3 / 2198.3 / 1285.1 / 1013.5 / 187.3 이 글자 그대로 같고 phosphates 3/2 만 358→508.7)인데, 비율은 **41.0 / 53.1 / 5.9** — 즉 **3.9 V 행이 계산해 낸 값**이다.
⇒ **한 행 밀린 복붙 + 면적 중복.** **coated 의 P 2p 백분율은 인용 불가.** S 2p 는 전부 건강하다.

### 10-2. 🔴 헤드라인 σ 9.13 mS/cm 가 **자기 아레니우스 위에 없다**
`Fig. S3a` 5점 OLS 를 25 °C 로 외삽 → **5.8 mS/cm**, 최저 측정점(30 °C)도 **6.9 mS/cm**.
**"RT 9.13" 은 30 °C 값보다 높다** — 물리적으로 거꾸로다. 다른 펠릿/압력일 수 있으나 **논문은 설명하지 않는다.**
⇒ ⛔ **9.13 을 우리 문서에 소환값으로 옮기지 마라.** 옮긴다면 *"보고 9.13, 자기 아레니우스 외삽 5.8"* 를 함께.
⚠ Ea 0.28 eV **자체는 재현된다**(우리 재적합 0.277) — 다만 **40 K·5점**이라 오차가 크다.

### 10-3. 🔴 **명목 1 wt% 와 실측 3 nm 이 9배 안 맞는다** (우리 유도, 논문 미보고)
구형 코어-쉘 근사 `w = 3tρ_LNO/(Rρ_LCO)` (ρ_LNO 4.65 · ρ_LCO 5.05 g/cm³):
- `Fig. 5` 가 보여준 입자 반경 **R ≈ 7.5 µm** + t = 3 nm ⇒ **w ≈ 0.11 wt%** (명목의 **1/9**).
- 거꾸로 w = 1 wt% 를 3 nm 로 채우려면 입자 지름 **D ≈ 1.7 µm** 여야 한다 — 관측 15 µm 와 **9배 차**.
⇒ **가능한 해석 셋**: ① 투입한 LiNbO₃ 상당량이 코팅이 아니라 **독립 입자**로 존재 ② 코팅이 **매우 불균일**(TEM 지점이 얇은 곳) ③ 입도분포가 훨씬 작다(논문에 **입도분포 데이터 없음**).
**논문은 이 검산을 하지 않았고, 두께 통계도 없다.** ⇒ **"3 nm LiNbO₃" 를 정량 입력으로 쓰지 마라.**

### 10-4. 🔴 절대 결합에너지가 **내부에서 어긋나고 문헌보다 낮다**
본문 *"S 2p₃/₂ at **161.7** eV"* vs `Table S4` **160.83 eV** — 같은 `PS₄³⁻` 귀속에 **0.9 eV 차**.
문헌 표준(161.5–161.8)과 비교하면 `Table S4` 쪽이 ≈0.9 eV 낮다 ⇒ **전하보정 기준이 명시되지 않았고(C 1s? Ar 에칭?), 일관되지 않는다.**
⇒ ⛔ **이 논문의 절대 BE 를 우리 `xps_reference_sei.csv` anchor 와 직접 맞대지 마라.** 상대비율만 쓴다.

### 10-5. ⚠ 유지율의 **기준 사이클이 정의되지 않았다**
3.9 V coated: 초기 156 · 100 사이클 152 ⇒ **97.4 %** 인데 본문은 **95 %** 라고 쓴다.
`Fig. 2d` 에서 빨강이 **사이클 30 부근 ≈160 까지 올라간다** — 그 최대치 기준이면 95 % 가 맞는다.
bare 는 116/141 = 82.3 % ⇒ **1차 기준**. ⇒ **두 전극에 다른 기준을 썼을 가능성.** 정의 미기재.

### 10-6. ⚠ SI 가 **한 적 없는 측정을 했다고 적었다**
SI Experimental: *"The electrochemical performance of the battery was tested at different cut-off voltages (3.6, 3.9, 4.2 V) **and temperatures (RT, 0 °C, 60 °C)**"* + 0 °C 활성화 절차까지 상술.
**본문·SI 어디에도 0 °C·60 °C 데이터가 없다.** ⇒ 선행편(ref [33])에서 옮겨온 문단으로 보인다.

### 10-7. 🔴🔴 **코팅이 SO₃²⁻ 를 *늘린다* — 논문이 자기 데이터의 이 부분을 서술하지 않는다**
`Table S4`(전부 S 2p, 검산 통과): SO₃²⁻ **3.9 V 8.5 → 31.1 %**, **4.2 V 16.7 → 31.5 %** (bare → coated).
논문의 서술은 *"코팅 전극의 부반응 산물 상대강도가 bare 보다 **much smaller**"* 인데, **sulfite 는 반대다.**
코팅이 실제로 누른 것은 **bridging S 하나**(48.6→5.9 / 43.6→12.3 %)다.
⇒ **정확한 서술은 "총량 감소" 가 아니라 "채널 전환"**: *황 응축(P–S–P) → 산소화(sulfite)*.
`Fig. S9` 가 **pristine 에 sulfite 가 거의 없음**을 보이므로 그 산소는 셀 안에서 왔다 —
후보는 **LiNbO₃ 코팅 자신** 과 **LCO 산소 방출** 이고, **논문은 둘 다 검토하지 않는다**
(Nb 3d·O 1s XPS 를 안 찍었으니 가를 수도 없다).

### 10-8. 🔴 **`R_SE/anode` 가 4.2 V 에서 62배 뛰는데 한 줄도 없다**
`Table S2`: 40.6 → 135.6 → **2503.6 Ω** (bare), 38.3 → 147.1 → **1890.3 Ω** (coated).
**양극 cut-off 가 Li-In 계면을 62배 망치는 것**은 ① 가용성 종의 crosstalk 이거나 ② **4-RQ 피팅이 4.2 V 에서
중·저주파 아크를 분리하지 못하는 것**이다. 후자라면 **헤드라인 `R_SE/cathode` 6109 vs 4850 자체가 흔들린다.**
⇒ **4.2 V 의 저항 분해값은 "총저항 8723 vs 6848" 수준에서만 인용한다.**

### 10-9. ⚠ **Li₂CO₃ 를 서론에서 4회 말하고 자기 시료에선 0회 측정**
서론이 ref [28](Janek, FIB-SEM + ToF-SIMS)을 들어 *"LiNbO₃ 코팅에서 Li₂CO₃ 가 중요한 영향인자"* 라고 두 문단을 쓴다.
그런데 이 논문의 소성은 **공기 중 300 °C** 이고, **C 1s·O 1s XPS 도 ToF-SIMS 도 안 찍었다.**
⇒ 자기가 세운 쟁점을 자기 시료에서 확인하지 않았다.

### 10-10. ⚠ **DRT 재현 불가** — 정규화 파라미터 λ·기저함수·이산화 미보고
DRT 봉우리 위치와 높이는 λ 에 강하게 의존한다. `Fig. 4e–l` 의 τ 와 γ 를 **정량으로 인용하면 안 된다**.
(τ 가 10⁻² → 10⁻³ 로 **자릿수 이동한다** 는 정성 결론은 견딘다.)

### 10-11. ⚠ **그림 인용 2건이 틀렸다**
① 본문: *"As shown in `Fig. 4`(a-d), both electrodes show larger resistances at **higher upper cut-off voltages than at lower voltages**"* — **`Fig. 4` 는 4.2 V 창 전용**이라 다른 cut-off 가 없다. 근거는 `Fig. S8` 이다.
② **SI 캡션 `Figure S8` = "XRD patterns of the cycled cathode mixture"** — 실제 그림은 **in-situ EIS** (docx 구조로 확인, §5.4).

### 10-12. ⚠ **입자크기 15→4 µm / 15→8 µm 이 각각 입자 1개**
`Fig. 5c,d` 의 빨간 점선 치수는 **조건당 단일 입자**다. 입도분포·N·표준편차 없음.
⇒ *"코팅이 입자 분쇄를 막는다"* 는 **일화(anecdote)** 수준이다. 방향은 XRD (003) 폭 증가와 정합하지만 **정량 인용 금지**.

### 10-13. ⚠ **대조군 설계의 한계 — 조성 하나 · 두께 하나 · 코팅물질 하나**
SE 가 `Li₅.₅PS₄.₅Cl₁.₅` 하나, 코팅이 LiNbO₃ 1 wt% 하나, 셀이 조건당 1개(반복 N 미기재).
⇒ **"Cl 함량 효과"·"두께 효과"·"코팅물질 효과" 중 어느 것도 이 논문으로 시험할 수 없다.**
`R_SE,bulk` 의 bare/coated 차 +2.3~5.5 % 가 사실상 유일한 재현성 단서다(§3e).

---

## 11. 우리 원장 매핑 (요약표)

| 우리 원장 | 이 논문이 닿는 곳 | 조치 |
|---|---|---|
| `our_dft_baseline.md` 산화 onset **2.256 V** | ⛔ **직접 비교 불가** (측정 최저 2.52 V vs Li/Li⁺) | §7a 대로 *"onset 이 아니라 onset 위 진행도"* 로만 |
| `db/properties/cei_interface_V_2026_09_19.json` (LiCoO₂ × 2.5–4.5 V) | ✅ **같은 축의 실측 사다리**. 단 이들 최고조건 **4.82 V** 가 **우리 격자 밖** | **4.8 V 칸 추가 검토** (§12-1) |
| `db/properties/interface_reactivity_results.json` comp1\|LiCoO₂ **−0.3227 eV/atom** | 🟡 산물 5종 중 **3종 클래스 확인 · Li₂S 미확인 · LiCl 측정 안 함** | §7b 표를 `oxidation_stability.json` 주석에 반영 |
| `product_census` `SCl` 98 · `LiCl` 88 | ❌ **안 닫힌다 — Cl 2p 0회** (S 2p/P 2p 만 찍는 관행 **4연속** 확인) | **ToF-SIMS/EELS 요구**로 전략 전환 (§12-4) |
| `product_census` `Li₂SO₄` 109 · `Li₃PO₄` 41 | ✅ sulfate·phosphate **클래스 확인** | — |
| `[Du22LMR]` §B① 과전압 0.25–0.8 V 프레임 | ✅ **유지 + 확장** — ΔV 가 cut-off 함수로 **0.05→0.45 V** (9배). ⚠ 단 여기 ΔV 는 **LCO 상전이 이력**이지 SE 산화/환원 가지가 아니다 | §7a(iii) 각주 그대로 |
| `[Du22LMR]` P 2p 132.5 eV = `P₂S₇⁴⁻` | ⚠ **이 논문은 같은 132.58 eV 를 `P₂S₅` 로 귀속** | **귀속 미확정**을 comparison 에 명시 |
| 코팅 5각형 (`hu2024` LiF · `bong2023` LNO · `kim2025` LTO · LPSCl) | ✅ **아지로다이트 SE 꼭짓점 채움** + **cut-off 축 유일** | INDEX/comparison 반영 |
| §2b 보호율 식 *"밖에서 바르면 경로를 막는다"* | 🔴 **정량적으로는 여기서 안 선다** (ASR 비 10⁻³–10⁻⁴) — 단 **대가의 부호는 보인다** | §7e·§12-3 대로 **조건부 형태로 약화** |
| 우리 `lpsocl`(+O 도핑) 서사 | 🟢 **예기치 않은 방증** — coated 셀에서 **sulfite 가 2–4배** 늘었다(§10-7). O 가 아지로다이트 표면 화학을 **실제로** 바꾼다 | §12-2 |

---

## 12. 적용 인사이트 ★

### 12-1. `cei_interface_V` 격자에 **4.8 V 칸을 더할 실측 사유가 생겼다**
이들의 최고 조건 **4.2 V vs Li-In = 4.82 V vs Li/Li⁺** 가 우리 상한(4.50 V) 밖이다.
그 조건이 바로 **코팅이 지는 조건**이고, 우리가 설명하고 싶은 조건이다.
**추가 비용 = `get_element_profile` 한 칸** (기존 파이프라인 재실행).

### 12-2. ★★ **O 도핑 서사의 뜻밖의 실측 근거 — 그리고 경고**
`Fig. S9` + `Table S4` 를 붙여 읽으면: **pristine 에 sulfite ≈0 → coated cycled 에서 31 %.**
⇒ **아지로다이트 표면에 산소가 들어오면 황 응축(P–S–P) 채널이 막히고 sulfite 채널이 열린다** 는
**실측 한 점**이다. 우리 `lpsocl` 이 예측하는 것과 **방향이 같다**.
⚠ **그러나 경고로도 읽어야 한다**: sulfite/sulfate 는 **절연체**다. `[Zuo]` 가 *"phosphate 가 저항원"* 논증에서
맞은 반론(Li₃PO₄ 는 코팅 전도체)과 대칭으로, **"O 를 넣으면 sulfite 가 는다" 는 그 자체로는 좋은 소식이 아니다.**
⇒ 우리 LPSOCl 서사는 **"어떤 산소화 종이 생기고 그게 전도성인가"** 까지 말해야 한다. (현재 우리 hull 은 `Li₂SO₄`·`SO₂` 를 주지 sulfite 를 안 준다 — **MP hull 에 Li₂SO₃ 가 있는지부터 확인할 일**.)

### 12-3. 🔴 **§2b "코팅이 경로를 막는다" 를 조건부로 약화해야 한다**
현재 형태(단조증가·대가항 없음)는 **이 편의 숫자 앞에서 유지되지 않는다**(§7e).
살릴 수 있는 형태:
> **대가 = t/σ_coating 의 ASR 이고, 그것이 치우는 계면 ASR 과 같은 자릿수가 될 때만 지배적이 된다.
> LiNbO₃ 3 nm(10⁻⁵–10⁻⁶ S/cm)는 그 지점에서 3–4 자릿수 아래라 대가가 안 보인다.
> 대가의 *부호*는 여전히 관측된다 — 0.2C·0.4C 에서 coated 가 bare 와 같거나 ≈5 % 낮다.**

이렇게 쓰면 `hu2024`(LiF, ≈1 nm 최적)와 **모순 없이 같은 식의 양 끝**이 된다.

### 12-4. **`SCl`/`LiCl` 을 실험으로 닫으려면 XPS 를 요구하지 마라**
아지로다이트 계면 XPS 4편 연속(`[Zuo]`·`[Du22LMR]`·`[Deng26PS]`·이 편)이 **전부 S 2p/P 2p 만** 찍었다.
분야 관행이고 이유가 있다(Cl 2p 의 LiCl↔골격 Cl⁻ BE 차가 작고 표면오염과 섞인다).
⇒ **요구할 기법은 ToF-SIMS(`Cl⁻`·`SCl⁻` 프래그먼트, `[Zuo]` 선례) 또는 STEM-EELS/EDX 라인프로파일**이다.

### 12-5. **"코팅이 버는 전압" 을 우리 표준 보고량으로 만들 수 있다**
§7a(ii) 의 역보간은 **어떤 코팅 논문에도 적용 가능한 한 줄 산수**다.
*"축 X 에서 coated@V₂ 가 bare 곡선의 어느 V 에 앉나"* → **ΔV_gain(축)**.
코팅 5각형 다섯 편에 같은 수를 뽑으면 **코팅 물질 무관 비교표**가 된다.
⚠ 반드시 **축 이름을 붙인다** — 이 논문에서만도 화학축 0.30–0.52 V vs 분극축 0.23–0.05 V 로 **갈린다.**

---

## 13. 인용 가능 문장 (영문 초안)

1. Wei *et al.* showed that for `LiCoO₂‖Li₅.₅PS₄.₅Cl₁.₅‖Li-In` cells the benefit of a ~3 nm LiNbO₃ coating is **strongly non-monotonic in the upper cut-off voltage**: negligible at 0.2 C with a 3.6 V (vs Li-In) cut-off, maximal at 3.9 V (capacity retention 82 % → 95 % over 100 cycles), and largely lost at 4.2 V, where the irreversible H2 → M2 transition of LiCoO₂ rather than the cathode/electrolyte interface governs degradation. [Wei 2023]
2. Ex-situ S 2p XPS after 100 cycles shows the surviving `PS₄³⁻` fraction of the argyrodite falling from 57.4 % to 29.6 % for bare LiCoO₂ as the cut-off rises from 3.6 to 4.2 V (vs Li-In), while the LiNbO₃-coated electrode retains 70.7 % → 51.4 % under the same conditions. [Wei 2023]
3. The interfacial resistance `R_SE/cathode` after 100 cycles rises from 250 Ω (3.6 V) to 6109 Ω (4.2 V) for the bare electrode and from 190 Ω to 4850 Ω for the coated electrode, i.e. the protective factor peaks at 3.9 V (1.89×) and collapses at 4.2 V (1.26×). [Wei 2023]
4. ⚠ *(우리 유도 — 논문 미보고, 인용 시 "our reading of their data" 로 명시)* Back-interpolating their XPS ladder, the LiNbO₃ coating is worth **≈0.3–0.5 V of cut-off** on the surface-`PS₄³⁻`-integrity axis but only **≈0.05–0.23 V** on the dQ/dV polarization axis — the "voltage gained by coating" is axis-dependent.
5. ⛔ **쓰면 안 되는 문장**: *"Wei et al. detected LiCl / SCl / Li₂S at the interface"* — Cl 2p 를 안 찍었고 Li₂S 성분을 피팅하지 않았다.
6. ⛔ **쓰면 안 되는 문장**: *"the coating reduces all side-reaction products"* — sulfite 는 오히려 2–4배 늘었다(§10-7).

---

## 14. 주의 / 한계 (인용 규율)

| # | 규율 |
|---|---|
| 1 | **문헌 수치는 소환값이다.** 이 논문의 σ·Ea·R·용량을 우리 db 절대값과 같은 표에 섞지 않는다. |
| 2 | **σ 9.13 mS/cm 단독 인용 금지** — 자기 아레니우스와 1.3–1.6배 안 맞는다(§10-2). |
| 3 | **coated 의 P 2p 백분율(3.9·4.2 V) 인용 금지** — `Table S4` 가 자기 면적과 불일치(§10-1). S 2p 는 전부 건강. |
| 4 | **절대 결합에너지 인용 금지** — 본문 161.7 vs 표 160.83 eV, 문헌 대비 ≈0.9 eV 낮다(§10-4). |
| 5 | **4.2 V 의 저항 분해값**(6109 / 4850)은 `R_SE/anode` 62배 이상(§10-8) 때문에 **총저항 수준**에서만. |
| 6 | **DRT 의 τ·γ 정량 인용 금지** — 정규화 파라미터 미보고(§10-10). 자릿수 이동(10⁻²→10⁻³)은 OK. |
| 7 | **"3 nm 코팅" 을 정량 입력으로 쓰지 말 것** — 명목 1 wt% 와 9배 불일치, 입자 1개(§10-3). |
| 8 | **"코팅이 입자 분쇄를 막는다" 는 N=1 일화** (§10-12). |
| 9 | **`Fig. S8` 의 SI 캡션은 틀렸다** — 실제는 in-situ EIS. 인용 시 내용으로 지칭한다(§10-11). |
| 10 | **이 논문은 조성·두께 대조군이 없다** — Cl 함량 효과나 두께 최적점의 근거로 쓰면 안 된다(§10-13). |
| 11 | **우리 onset 2.256 V 와 같은 표에 놓지 않는다** — 측정 최저가 2.52 V vs Li/Li⁺ 라 onset 근처 점이 0개(§7a). |
| 12 | 🎤 **talk 역링크 해당 없음** — `litdb/talks/*.md` 인입 대기열에 이 논문 없음(2026-09-22 grep 확인). |

---

## 15. 기법 용어 미니사전

- **cut-off voltage (vs Li-In)** — 충전 상한 전위를 **Li-In 합금 기준**으로 쓴 값. Li-In 2상 평탄영역은 **+0.62 V vs Li/Li⁺** 이므로 **vs Li/Li⁺ = (vs Li-In) + 0.62**. 황화물 전고체 문헌의 표준 관행이며, **기준을 안 밝히면 0.6 V 를 통째로 틀린다.**
- **dQ/dV** — 충방전 곡선을 전압으로 미분한 것. 평탄영역(상전이)이 **봉우리**가 된다. 산화 봉우리와 환원 봉우리의 전압차 **ΔV 가 이력(분극)** 이다.
- **H1 / H2 / M1 / M2** — LiCoO₂ 탈리튬 과정의 상. **H = 육방(hexagonal), M = 단사(monoclinic)**. `H1→H2`(~3.30 V vs Li-In) 는 정상 작동, `H2→M1`·`M1→H2` 도 가역. **`H2→M2`(~3.95 V) 가 비가역**이고 큰 부피변화를 동반한다 — 이 논문에서 4.2 V 창 열화의 주범.
- **bridging S (P–S–P)** — `PS₄³⁻` 사면체 두 개가 S 를 공유해 `P₂S₆⁴⁻`/`P₂S₇⁴⁻`/`P₂S₅` 형으로 **응축**된 상태의 황. S 2p₃/₂ ≈163 eV. **황화물 SE 산화의 1차 신호**다 (황이 아직 산소를 안 만난 단계).
- **sulfite (SO₃²⁻) / sulfate (SO₄²⁻)** — 황이 산소를 만나 산화된 종. S 2p₃/₂ ≈166.5 / ≈168.8 eV. **산소화 채널**의 지표.
- **DRT (distribution of relaxation times)** — EIS 를 등가회로 대신 **완화시간 τ 의 연속 분포 γ(ln τ)** 로 역변환하는 방법. 겹친 반원을 시간상수로 분리한다. **역문제라 정규화(λ)가 필수**이고, **λ 에 따라 봉우리가 갈라지거나 합쳐진다** — 그래서 λ 미보고는 재현 불가를 뜻한다.
- **`R_SE,bulk` / `R_SE,gb` / `R_SE/cathode` / `R_SE/anode`** — 이 논문의 4분할. 각각 **분리층 SE 벌크(고주파 절편)** / **복합양극 안 SE 입계(중주파)** / **활물질‖SE 계면(중주파)** / **SE‖In 박 계면(저주파)**. 주파수 대역이 겹치면 **분해가 유일하지 않다** — §10-8 의 위험.
- **ASR (area-specific resistance)** — 저항 × 면적 (Ω·cm²). 두께 t, 전도도 σ 의 균질막이면 **ASR = t/σ**. 서로 다른 셀·면적의 계면저항을 비교할 때의 공통 화폐.
- **졸-겔 코팅 (sol-gel)** — 금속 알콕사이드(여기선 Li-ethoxide + Nb-ethoxide)를 용액에서 가수분해·축합시켜 입자 표면에 박막을 남기고, 소성으로 결정화/치밀화하는 방법. **저온 소성(300 °C)에서는 비정질로 남는다** — 이 논문의 LiNbO₃ 가 그렇다.
- **grand-potential / 산화 onset (우리 쪽 용어)** — 열린 Li 저장소에 대한 대평형 퍼텐셜 `Φ = E − n_Li μ_Li`, `μ_Li = μ⁰_Li − eV`. **0 K·무한시간 열역학**이고 **과전압·핵생성·수송을 전혀 안 본다.** 그래서 실측 onset 은 항상 그 위에 있다 — 이 digest §7a 의 출발점.
