Repository: yonghoon7153-source/Yonghoon-DEM-DFT

# 📚 LITDB — 문헌 단일 시스템 (**SE·DFT 축 + DEM·MPM 축, 두 트랙**)

> **앞으로 논문은 여기서만 본다.** 여러 곳(db/literature, kb/papers, db/properties, Excel)에 흩어진 문헌을 한 곳에서 생각·참고·비교하기 위한 통합 MD 시스템.

## 왜 트랙이 둘인가
`INDEX.md` 는 argyrodite 전해질 축이라 접촉역학·MPM·건식전극 digest 가 들어갈 자리가
없다. 그래서 한때 64편이 **어느 인덱스에도 없었다**(open_items #7). 축을 나눠 그 구멍을
닫았고, 한 분모로 세면 “159편 중 98편 미언급” 같은 **가짜 미결**이 나온다
(`comparison_vs_ours.md:8`). 분리는 실측 근거가 있는 결정이다 — 합치지 말 것.

⚠ 이 표의 **편수는 적지 않는다.** 손으로 쓴 수는 반드시 낡는다(README 자신이 세 번 틀렸다).
현재값은 `python3 tools/litdb/build_index.py --check` 로 본다.

File: litdb/papers/wei2026_data_driven_hea_mediator_lis.md
<!-- digest 표준 양식 (paper-level STANDALONE) · 깊이 기준 = zuo2022_chlorination_cathode_interface.md
     2026-11-16 신규 작성 — 논문 에이전트 (사용자 2026-11-16 "논문 에이전트 부탁해용"). talk 인입 대기열에는 없다
     (`grep -l "논문 에이전트 인입 대기열" litdb/talks/*.md` → lee2026_skku_mlip_materials_design.md 하나 · 이 논문 행 없음).
     ⚠ 이 논문은 **액체 전해질 Li–S 전지의 양극 쪽 중간층 촉매 (FeCoNiCuVMn 고엔트로피 합금 나노입자 / 탄소종이)** 논문이다 —
       argyrodite SE 물성 4축 (A–D) 에 행을 만들지 않는다. 쓰는 곳은 방법·보고 규약 (데이터 기반 설계 · DFT 흡착 · DOS 창 지표 · Bader 장부 · 장벽 읽기).
     무게중심 = §0 (판정 일곱) · §4 (DFT 방법 전수) · §5.1–5.4 (스크리닝·흡착·Bader 재검산) · §5.8 (ΔG 사다리 ↔ 흡착 모순) · §6 · §7 · §10.
     그림: 크롭 74 장 (본문 Fig. 1–6 · SI Fig. S1–S57 · SI Table S1–S11) 중 14 장 실독 + 확대 7 회 (1g · 3b · 3e · 6e · 6g · 6i · S6b).
     ⚠ 그림 폴더 손질 (2026-11-16): ① 추출기가 SI 그림 57 장 **전부** 의 아래 ≈12 pt 를 잘랐다 — SI 캡션 블록이 실제 'Fig. Sx:' 줄보다
       12–15 pt 위의 빈 줄에서 시작해서다 (`Fig. S43` 의 값 라벨 −3.87 · `Fig. S44` 의 x 축 · `Fig. S36` 의 셀 아래쪽이 잘렸었다) →
       내장 이미지 아래 끝까지 (캡션 글줄 직전까지) 다시 렌더 · figures.json `manual_crop` 사유 · 옛 bbox 는 `bbox_extractor` 에 남김.
       ② `Table S1` 이 번호 공백으로 빠져 손으로 잘랐다 (figures.json `tS1.manual_crop` · `missing_labels[tS1].resolved`).
     값 표기: `figure-read ≈` = 그림 축에서 읽은 값 · "인쇄값" = 그림 속 글자 · "(우리 산수)" = 논문 숫자끼리 계산 ·
       "(우리 재현)" = 논문 정의대로 다시 계산해 인쇄값을 맞춘 것 · 문헌 수치는 전부 소환값 (우리 db 절대값과 섞지 않는다). -->

# Data-Driven Atomic Interplay Modulation Enables Dual-Functional High-Entropy Alloy Mediator for Li−S Batteries — Wei et al. (*ACS Nano* 2026, ASAP)

> slug `wei2026_data_driven_hea_mediator_lis` · DOI `10.1021/acsnano.6c18045` · type `mixed — exp 주 (초고속 Joule 가열 합성·분광·Li₂S₆ 대칭셀·PITT/GITT·in situ EIS/DRT·operando Raman·Li‖Li/Li‖Cu·코인/파우치) + DFT 보조 (VASP PBE+U 스핀 · SQS 32 원자 → (111) 4 층 슬랩 · LiPS 흡착·Bader·ΔG 사다리·Li 표면 CI-NEB 1 경로 — MD 0 · ML 0 · S 화학의 전이상태 0)` · *ACS Nano* ASAP (권·쪽 미확정, "XXXX") · PDF 본문 `542ff474-Data-Driven_Atomic_Interplay_…_Li_S_Batteries.pdf` (16 pp) + SI `dbaf65dc-Sup_Data-Driven_…_Li_S_Batteries.pdf` (38 pp · Fig. S1–S57 · Table S1–S11 · Note S1) · digested `2026-11-16` · status ✅ · 태그 **[외부]**

> elements: Li, S, Fe, Co, Ni, Cu, V, Mn, Cr, Zn, Sc, Ti
> methods: DFT, NEB, Bader, DOS, XPS, Raman

> **저자**: **Jianshuang Wei**#, **Xin Guo**#, **Jingkun Wu**# (# 공동 1저자), Xia Li, Miaoyu Lu, Yunfeng Zhang, Yao Tang, Yiming Shi, Yixiong Feng, **Zixiong Shi\*** (KAUST), **Yingze Song\*** (西南科技大 Mianyang), **Xiuju Song\*** (浙江大 기계공학원 유체동력·메카트로닉스 국가중점실험실), **Jingyu Sun\*** (苏州大 College of Energy · SIEMIS) · 접수 2026-09-17 · 수정 2026-10-23 · 수락 2026-10-26 · NSFC 52572251 / 92472110 / 22173066 · 이해충돌 없음 선언 · **구조 파일·원자료 공개 문장 없음** (DFT 구조는 SI 그림뿐).
>
> **계보 (논문이 스스로 댄 것)**: '점진 스크리닝 (progressive screening)' = 저엔트로피 합금 바탕에 원소를 하나씩 더해 촉매 성능을 보는 전략 — ref 21 (Luo … Zeng, *Angew. Chem. Int. Ed.* 64, e202419093 (2025) · Pt 기반 HEA 프로판 탈수소) · ref 22 (Han … Wu, *ACS Nano* 19, 9182 (2025) · "high d-band center" HEA Li–S). 이 논문은 ref 22 식 d-band 중심 대신 **−2–2 eV DOS 적분** 을 지표로 내세운다. ⚠ 인용 문헌 내용은 따라가 확인하지 않았다.
>
> **대조 문서 (litdb)**: 같은 장르 (액체 Li–S 양극 촉매 · DFT 반응 사다리) — `guan2026_feco_vs_in2s3_li2s_electrocrystallization.md` (FeCo-Vs-In₂S₃ · CHE 사다리 감사 · comparison §J-66) · 분리막 리뷰 `luo2026_lis_separator_crystal_engineering_review.md` (흡착 배위수·홉 수 규율의 분야 규모 반례 · §J-67) · 자성 기판 위 상태 미선언 E_ads `sun2026_ml_sulfur_additive_lnmo_graphite_bdtt.md` (§J-53) · 고엔트로피를 SE 에 쓴 편 `zhou2026_high_entropy_lgps_multicationic.md` · HEA 데이터 기반 설계 `aqib2026_multifidelity_active_learning_alloy_design.md` · 깔때기 판정 계약 `basu2026_multifidelity_bandit_dopant_screening_funnel.md` · 전고체 Li₂S 매개체 `liu2026_li4sns4_mediator_low_barrier_li2s.md`.

> **본 digest 에서 실제로 본 그림 (2026-11-16)**: `Fig. 1` (+ 1g 600 dpi 확대) · `Fig. 2` · `Fig. 3` (+ 3b · 3e 확대) · `Fig. 4` · `Fig. 5` · `Fig. 6` (+ 6e · 6g · 6i 확대) · `Fig. S2` · `Fig. S3` · `Fig. S6` (+ 6b 확대) · `Fig. S36` · `Fig. S42` · `Fig. S43` · `Fig. S44` · `Fig. S45` — **14 장**.
> 안 본 것: `Fig. S1` (5E SQS 20 배열 — S2 와 같은 꼴) · `Fig. S4`·`Fig. S5` (흡착 자세) · `Fig. S7`–`Fig. S9` (Li₂S₂ 8 배열 — 수치는 `Table S6`–`Table S8` 텍스트로) · `Fig. S10`–`Fig. S35` (S36 제외) · `Fig. S37`–`Fig. S41` · `Fig. S46`–`Fig. S57` (SEM·XPS·전기화학 보조) · **표 11 장은 이미지로 안 봤다** (PDF 텍스트가 정확 — `Table S1` 손 크롭본 포함).
> 그림에서만 읽은 값은 **`figure-read ≈`** 로 표시했다.

---

## 0. 이 digest 를 읽는 법 — 먼저 박아 둘 판정 일곱

1. **"data-driven" 의 실체 = DFT DOS 적분 8 개 + 경험식 Ω 11 개.** ML·데이터셋·회귀는 없다. 1 단계 (FeCoNiCu-X) 에서 V 가 이긴 차이는 2 위 Cr 대비 **2.2 %** (633.53 vs 619.74), 2 단계 (FeCoNiCuV-X) 에서 Mn 이 이긴 차이는 **1.4 %** (627.42 vs 618.72) — 단위는 **a.u.** (`Fig. 1b` y 축), 배열은 단일, 산포는 미보고. 2 등을 합성해 지표를 검증한 대조군이 **없다**. 게다가 단계를 넘어 보면 **FeCoNiCuV-Mn (627.42) < FeCoNiCu-V (633.53)** — 저자 스스로 지표를 "단계 안에서만" 쓰라고 못박았으므로, **5 원소 → 6 원소로 갈 결정은 지표가 내린 것이 아니다** (§5.1).
2. **기전 그림 네 장 (`Fig. 1e` · `Fig. 1f` · `Fig. 5g` · `Table S5` '전체 변화') 은 조성 장부다.** `Fig. 1e` 24.9/30.3/35.2 % = ICP 분율 (주개 정의가 합금마다 바뀐다) · `Fig. 5g` = ICP 합 · `Fig. 1f` 65.3/75.2 % 는 **우리가 정확히 재현했다** — 무작위 3-원자 자리 두 개의 '주개 범주 구성' 이 다를 확률 (Gini–Simpson 다양도). 75.2 % 는 **Mn 을 V 와 다른 범주로 셀 때만** 나오고, 합쳐 세면 **66.9 %** (5E 65.3 % 와 1.7 %p 차). 범주를 하나 늘리면 다양도는 화학과 무관하게 오른다 (§5.3).
3. **`Fig. 1g` 흡착에너지는 화학결합 규모다 — 규칙 (가) 대상.** figure-read ≈ Li₂S₈ −10.1 ~ −10.8 eV · Li₂S₆ −5.8 ~ −8.5 eV · Li₂S₄ −4.1 ~ −6.5 eV. 그림상 S 는 **산화막·수산화가 없는 금속 (111) 면의 3-배위 hollow 자리** 에 앉고 사슬이 끊겨 퍼져 있다 (`Fig. S6`). Li 원자는 **1-배위 top 자리** 에서 −3.70 ~ −3.87 eV (`Fig. S43`). ⇒ **'깨끗한 금속 자리의 S/Li 결합 포화 (황화) 에너지'** 로만 읽는다 — 실제 촉매 표면은 XPS 로 산화돼 있고 (`Fig. S16`–`Fig. S21` 본문 서술) XRD 에 스피넬 산화물 표시가 있다 (`Fig. 2c`). 저자도 "정량 예측이 아니라 정성" 이라고 적었다 (§5.2).
4. **`Fig. 1g` 와 `Fig. 4f` 는 같은 흡착 상태라면 서로 모순이다.** 촉매 간 차이에서 기체·Li 기준항이 상쇄되므로 G(Li₂S\*) − G(Li₂S₈\*) 의 촉매 간 차 = E_ads 차여야 한다. `Fig. 1g` 로는 6E − 4E = **+3.1 eV** (6E 가 3 eV 불리), `Fig. 4f` 인쇄값 합으로는 **−0.29 eV** (6E 유리). 속도결정 단계 Li₂S₂\*→Li₂S\* 만 보면 부호까지 반대다 (`Fig. 1g` +0.3 eV vs `Fig. 4f` −0.08 eV) (§5.8).
5. **'장벽' 셋 중 전이상태 계산은 하나 (Li 표면 NEB) 뿐이다.** 1.02/1.01/0.94 eV = 단계 ΔG, '4E 의 활성화 장벽 0.11 eV' = 끝점 두 개의 에너지 차. 홉 수 검산 (ν₀ 10¹³ s⁻¹ 가정 · 298 K): 0.11 eV → 평균 대기 ≈ 7×10⁻¹² s (속도론적으로 무의미한 차), 0.94 eV → Γ ≤ 1.3×10⁻³ s⁻¹ (≈ 13 분/자리) · 1.02 eV → ≤ 5.6×10⁻⁵ s⁻¹ (≈ 4.9 h). 0.15 mg · 입경 ≈ 120 nm 촉매의 표면 원자를 전부 자리로 쳐도 이 경로는 1 C 전류의 **≲ 0.3 %** 다 (§5.8 차수 검산) — '장벽 0.08 eV 감소 → 셀 동역학 향상' 서술은 차수에서 성립하지 않는다.
6. **표 장부 오류 둘.** `Table S9` 의 "평균 전하이동" 1.643 / 1.564 e 는 `Table S8` 여덟 값의 **합** 이다 (평균은 0.205 / 0.196 e · SD 0.051 / 0.092 · Welch t 0.27 → 차이 없음). `Table S5` 의 "합금 전체 Bader 변화" −0.112/−0.163/−0.310 e 는 **원소별 원자당 평균 변화의 무가중 합** 이다 — 원자수로 가중하면 32 원자 비율 기준 −0.81/−1.05/−1.46 e (§5.3).
7. **MD 는 0 건 → 관측창 규칙 (나) 는 해당 없음.** '자발 해리' 는 0 K 구조최적화에서 장벽 없이 내려갔다는 뜻이지 열적 관측창의 '무반응/반응' 이 아니다. 우리에게 쓸 것은 수치가 아니라 **보고 규약의 반면교사** — 흡착 보고량 정의 · 결합 자리 배위 · Bader 장부 · 조성 수 편향 지표 · 단계 ΔG 를 장벽으로 읽기 · 대조군 없는 스크리닝 (§7 · §11).

---

## 1. 한 줄 요약

FeCoNiCu 4 원소 합금에 3d 전이금속을 하나씩 더하며 **Ω (엔트로피/엔탈피 비) ≥ 1.1 고용체 필터 + −2–2 eV DOS 적분 지표** 로 V → Mn 을 골라 FeCoNiCuVMn (6E-HEA, ΔS_conf 1.65 R) 을 Joule 가열로 탄소종이 위에 올렸고, 이 중간층을 양극 쪽에 넣은 Li–S 코인셀이 1 C 1000 사이클 뒤 447.8 mAh g⁻¹ (주장 감쇠 0.067 %/cycle) · 5.0 mg cm⁻² 에서 첫 면적용량 5.65 mAh cm⁻² · 파우치 884.8 mAh g⁻¹ 를 냈다고 보고한다. 기전 설명 (V·Mn 이 hollow 자리의 전하 비대칭을 키워 S–S/Li–S 결합을 끊고, 자성/비자성 자리 균형이 Li 를 고르게 붙인다) 은 **조성 장부 · 상태 미선언 흡착에너지 · 단계 ΔG** 위에 서 있고, 그 셋은 서로 맞지 않는다 (§0-2 ~ §0-5).

---

## 2. 메타 / 동기 / 질문

| 항목 | 내용 |
|---|---|
| 계 | 액체 전해질 Li–S (0.5 M LiTFSI + 0.5 M LiNO₃ in DOL/DME 1:1 = LS-072) · 양극 쪽 **중간층 (interlayer)** = 탄소종이 (Toray TGP-H-060) 위 합금 나노입자 |
| 비교 계열 | **4E-MEAs** FeCoNiCu · **5E-MEAs** FeCoNiCuV · **6E-HEAs** FeCoNiCuVMn · 대조 bare CP · (일부) PP 만 |
| 던지는 질문 | HEA 촉매의 원소 조합을 시행착오 없이 고르는 '성능 지향' 기준이 있나 · 한 촉매가 양극 (LiPS 전환) 과 음극 (Li 석출) 을 동시에 고칠 수 있나 |
| 저자 정의 | **'effective compositional gain'** = 배열 엔트로피 증가가 다원소 상호작용으로 반응속도 향상까지 이어지는 경우 (단순 무질서 증가와 구분) |
| 저자 자인 (좋은 점) | ① SQS 최저에너지 구조는 "배열 앙상블 평균이 아니다" ② 표면 산화막을 뺀 모델은 "정량 예측이 아니라 정성" ③ DOS 적분은 "단계 안 스크리닝 전용이지 보편 활성 지표가 아니다" |
| 문헌 갭 (저자 서술) | 귀금속·음이온 자리 중심의 고엔트로피 해석 · 비귀금속 HEA 와 양극+음극 동시 조절은 드묾 |

---

## 3. 핵심 수치 총정리 ★

### 3a. 조성·구조·합성

| 항목 | 4E | 5E | 6E | 출처 |
|---|---|---|---|---|
| ICP 조성 (at.%) | Fe 24.9 · Co 32.1 · Ni 38.8 · Cu 4.2 | Fe 23.1 · Co 21 · Ni 22.3 · Cu 3.3 · **V 30.3** | Fe 19.7 · Co 18.4 · Ni 20.8 · Cu 5.9 · **V 29.2** · Mn 6 | `Fig. 2d` · 본문 p.5–6 |
| ΔS_conf | 1.21 R | 1.48 R | **1.65 R** | Note S1 · **(우리 재현 1.211 / 1.475 / 1.653 R)** |
| DFT SQS 원자 비 (32 원자) | 8:10:13:1 | 7:7:7:1:10 | 6:6:7:2:9:2 | Methods — ICP 와 맞춤 |
| 합금 질량 (CP 원판 Ø19 mm 당) | 0.10 mg | 0.12 mg | **0.15 mg** | Methods — ⚠ 계열 따라 +50 % |
| 결정 | fcc · (111) 43.8° · (200) 51.2° (PDF#01-071-8322 FeNi) | 같음 | 같음 + HRTEM d(111) 2.064 Å | `Fig. 2c` · `Fig. S14` |
| 산화물 | (311)/(222) 35.5°·37° 스피넬 Fe₀.₉₂Ni₀.₁₈(Fe₀.₉₃Ni₁.₀₇)O₄ 표시 | 같음 | 같음 | `Fig. 2c` — 본문 "잡음과 구별 안 됨" |
| 입경 (6E) | — | — | `figure-read ≈` 최빈 120–130 nm (분포 40–200 nm) | `Fig. 2b` 삽입 |
| Joule 가열 | 30 V · 150 A · 50 ms · 최고 1000 °C (Methods) | | | ⚠ `Fig. 2a` 모식도는 **T_max ≈ 3000 K** |

- 6E 는 **V-rich (29 %)** 이고 Mn·Cu 는 6 % 남짓이다 — 등몰 목표였다면 Mn·Cu 가 끓는점이 낮아 날아간 것이라는 게 저자 설명 (`Table S1` 끓는점 Mn 2334 K · Cu 2833 K).
- (우리 산수) ICP 로 다시 센 '자성 (Fe+Co+Ni) : 비자성 (Cu+V+Mn)' = 95.8:4.2 / 66.4:33.6 / 58.9:41.1 → `Fig. 5g` 막대와 같다.

### 3b. 스크리닝 표 (SI — 텍스트 그대로)

| 단계 | 후보 | Ω (`Table S2`) | ∫DOS(−2..2 eV) (`Table S3`·`Table S4`, a.u.) | 판정 |
|---|---|---|---|---|
| 1 | FeCoNiCu-**Sc** | **0.637** | — | Ω < 1.1 탈락 |
| 1 | FeCoNiCu-**Ti** | **0.997** | — | Ω < 1.1 탈락 (+ TiC 형성 논거) |
| 1 | FeCoNiCu-**V** | 2.625 | **633.53** | ✅ 선택 |
| 1 | FeCoNiCu-Cr | 8.347 | 619.74 | |
| 1 | FeCoNiCu-Mn | 6.13 | 617.57 | |
| 1 | FeCoNiCu-Zn | 9.526 | 451.68 | |
| 2 | FeCoNiCuV-Sc | 1.943 | 605.4 | |
| 2 | FeCoNiCuV-Ti | 2.37 | (표에 없음) | Ω 통과인데 DOS 미계산 — TiC 논거로 뺀 것으로 보임 (명시 없음) |
| 2 | FeCoNiCuV-Cr | 3.634 | 618.72 | |
| 2 | FeCoNiCuV-**Mn** | 3.5 | **627.42** | ✅ 선택 |
| 2 | FeCoNiCuV-Zn | 3.496 | 576.94 | |

- (우리 산수) 1 단계 V 의 우위 = Cr 대비 +2.2 % · Mn 대비 +2.6 %. 2 단계 Mn 의 우위 = Cr 대비 +1.4 % · Sc 대비 +3.6 %. Zn (d¹⁰, d 띠가 깊다) 만 확실히 낮다.
- (우리 산수) **단계를 넘으면 6E 직전 (FeCoNiCuV-Mn 627.42) 이 5E (FeCoNiCu-V 633.53) 보다 낮다** — 지표만 따르면 6 번째 원소를 넣지 말아야 한다.

### 3c. DFT 수치

| 양 | 4E | 5E | 6E | 출처 / 성격 |
|---|---|---|---|---|
| E_ads Li₂S₈ | `figure-read ≈` −10.8 | ≈ −10.3 | ≈ −10.1 eV | `Fig. 1g` (y 축 −12…3 eV) |
| E_ads Li₂S₆ | ≈ −6.9 | ≈ −5.8 | ≈ **−8.5** | 〃 |
| E_ads Li₂S₄ | ≈ −5.4 | ≈ −4.1 | ≈ −6.5 | 〃 |
| E_ads Li₂S₂ | ≈ −3.8 | ≈ −2.1 | ≈ −0.3 | 〃 |
| E_ads Li₂S | ≈ −2.5 | ≈ −0.6 | ≈ **+1.3** (흡열) | 〃 |
| (우리 산수) S 원자당 Li₂S₈ / Li₂S₆ | −1.35 / −1.15 | −1.29 / −0.97 | −1.26 / −1.42 eV/S | 규칙 (가) 읽기용 |
| ΔG S₈\*→Li₂S₈\* | −2.11 | −2.12 | −2.17 eV | `Fig. 4f` 인쇄값 |
| ΔG Li₂S₈\*→Li₂S₆\* | −2.60 | −2.79 | −2.80 | 〃 |
| ΔG Li₂S₆\*→Li₂S₄\* | −1.65 | **−1.50** | −1.70 | 〃 — 5E 에서 **올라간다** (본문 "모든 경로 감소" 와 반대) |
| ΔG Li₂S₄\*→Li₂S₂\* | 0.05 | 0.04 | 0.09 | 〃 — 6E 증가는 저자 인정 |
| ΔG Li₂S₂\*→Li₂S\* (RDS) | **1.02** | 1.01 | **0.94** | 〃 — 본문은 "energy barrier" 로 부름 |
| Li₂S → LiS\* + Li\* | **+0.11** ('activation barrier') | 자발 | 자발 | 본문 p.8 · `Fig. S34`–`Fig. S36` 끝점 두 개 |
| Li 표면 이동 CI-NEB (정방향) | **0.1845** | 0.179 | **0.1458** eV | `Fig. S44` 인쇄값 · 이미지 5 개 (끝점 포함) |
| 〃 끝점 차 (figure-read) | ≈ +0.131 | ≈ +0.103 | ≈ +0.028 eV | `Fig. S44` |
| (우리 산수) 역방향 장벽 | **≈ 0.053** | ≈ 0.076 | **≈ 0.118** eV | 순서가 **뒤집힌다** |
| Li 흡착 (6E, top 자리) | — | — | Co −3.87 · Fe −3.72 · Ni −3.70 eV | `Fig. S43` 인쇄값 · 4E/5E 값 없음 |
| Bader '합금 전체 변화' (Li₂S₆ 흡착) | −0.112 | −0.163 | −0.310 e | `Table S5` 인쇄값 |
| (우리 산수) 원자수 가중 합 (32 원자 비율) | −0.81 | −1.05 | −1.46 e | 슬랩이 64 원자면 두 배 |
| Li₂S₄ Bader | 0.37 | 0.64 | 1.11 e | `Table S10` |
| Li₂S₂ 전하이동 (8 배열) | — | 평균 0.205 ± 0.051 (SD) | 평균 0.196 ± 0.092 | `Table S8` (우리 산수) · `Table S9` 는 합 1.643 / 1.564 |
| Li₂S₂ Li–S 파단 (> 4 Å) | — | **3/8** (iv 4.784 · v 4.191 · vii 5.932 Å) | **1/8** (iii 4.241 Å; v 3.251 늘어남) | `Table S6`·`Table S7` (우리 셈) |

### 3d. LiPS 전환 (Li₂S₆ 대칭셀 · 온도 EIS · Raman)

| 양 | 4E | 5E | 6E | 출처 |
|---|---|---|---|---|
| 대칭셀 분극 (0.5 mV s⁻¹) | `figure-read ≈` 0.204 V | ≈ 0.200 V | ≈ 0.189 V | `Fig. 3b` 확대 |
| 피크 전류 | ≈ 2.86 mA | ≈ 3.42 mA | ≈ 3.44 mA (5E 대비 **+0.6 %**) | `Fig. 3b` 확대 |
| 6E 대칭셀 피크 | a₀ 0.1 V · b₀ 0.29 V · a −0.1 V · b −0.29 V (인쇄값) | | | `Fig. 3a` |
| Rct 아레니우스 Ea (2.35 V, 288–313 K) | **1.01** | 0.49 | **0.368** eV | `Fig. 3e` 삽입 인쇄값 |
| ln(1/R) @313 K (figure-read) | ≈ −3.06 (R ≈ 21 Ω) | ≈ −2.88 (≈ 18 Ω) | ≈ −2.79 (≈ 16 Ω) | `Fig. 3e` 확대 — 고온에서 세 셀이 1.3 배 안 |
| ln(1/R) @288 K (figure-read) | ≈ −5.85 (≈ 350 Ω) | ≈ −4.45 (≈ 86 Ω) | ≈ −3.98 (≈ 54 Ω) | 〃 — 차이는 저온 쪽이 만든다 |
| Tafel (SRR) | — | — | peak A 29.65 · peak B 23.87 mV dec⁻¹ | 본문 p.11 · `Fig. S52` |
| 휴지 20 h 용량 손실 | | | 18.7 mAh g⁻¹ (최소) | `Fig. S41b` (미독) |
| operando Raman (음극 쪽) | S₈²⁻·S₆²⁻ 가 충방전 내내 | 〃 | S₄²⁻/S₃²⁻ ≈ 475.2 cm⁻¹ 만, 방전 중 나타났다 사라짐 · 충전 중 없음 | `Fig. 3g,h` · `Fig. S25`–`Fig. S27` |

### 3e. Li 음극 (중간층을 Li 옆에 둔 배치 — §5.10)

| 양 | CP | 4E | 5E | 6E | 출처 |
|---|---|---|---|---|---|
| Li‖Li 1 mA cm⁻²·1 mAh cm⁻² | 처음 ±13 mV → ±1.5 mV · **≈ 2030 h 에서 자료 끝** | — | — | 처음 ±6.5 mV → **±1 mV · 4000 h** | `Fig. S45` figure-read |
| Li‖Li 2 mA cm⁻² | `figure-read ≈` ±18 → ±7 mV | ±9 → ±6 | ±5.5 | **±5** | `Fig. 5i` (≈ 550 h) |
| Li‖Cu 핵생성 과전압 | | | | 3.31 mV (최소) | `Fig. S47` (미독) |
| Li‖Cu CE (2 mA cm⁻²) | 87–102.5 % 산포 · ≈40 사이클에서 끝 | 91–101 % · ≈40 사이클 | ≈ 96–97 % (92 % 까지) | **≈ 99.5–100 %** (100 사이클) | `Fig. 5j` figure-read |
| Li‖Cu CE (0.5 mA cm⁻²) | | | | 평균 99 % · 500 사이클 | `Fig. S48` (미독) |
| 정상상태 전류 (분극) | ≈ 0.073 mA | ≈ 0.085 | ≈ 0.095 | ≈ 0.145 mA | `Fig. 5k` |
| t_Li⁺ | ≈ 0.55 | **≈ 0.46** | ≈ 0.55 | **≈ 0.77** | `Fig. 5l` figure-read — 4E 가 CP 보다 낮다 |

### 3f. Li–S 셀 성능

| 조건 | 6E | 비교 | 출처 |
|---|---|---|---|
| rate 0.2 / 0.5 / 1 / 2 / 3 C | 1187.8 / 1072.8 / 954.6 / 818 / 740.4 mAh g⁻¹ · 0.2 C 복귀 1173.1 | PP·CP·4E·5E 더 낮음 | `Fig. 6c` |
| 0.2 C 100 사이클 | 첫 1169.9 → 79.49 % (≈ 930) | `figure-read ≈` CP 1020→720 · 4E 1050→780 · 5E 1110→850 | `Fig. 6d` |
| 1 C 1000 사이클 | 447.8 mAh g⁻¹ · **주장 0.067 %/cycle** | `figure-read ≈` 시작 970 → (우리 산수) **0.054 %/cycle** · 5E ≈ 860→360 · 4E ≈ 760→270 (≈935 사이클에서 끝) | `Fig. 6e` 확대 |
| 0.2 C 분극 (E_C − E_D) | 0.17 V | 4E·5E 보다 낮음 | `Fig. 6b` |
| 5.0 mg cm⁻² · E/S 9.0 μL mg⁻¹ · 0.1 C | 첫 **5.65 mAh cm⁻²** → `figure-read ≈` 4.5 (6 사이클) → **≈ 4.0 (50 사이클, ≈ 71 %)** | '상용 LIB' 점선 4 mAh cm⁻² | `Fig. 6f` |
| 파우치 1.0 mg cm⁻² · E/S 10 · 0.5 C | 884.8 → 84.62 % (140 사이클, `figure-read ≈` 753) | `Table S11` 0.11 %/cycle | `Fig. 6i` 위 |
| 파우치 4.35 mg cm⁻² · E/S 10 · 0.1 C | `Table S11` 첫 613.54 · **0.2 %/cycle** | `figure-read ≈` 98 사이클 ≈ 525 → (우리 산수) **≈ 0.14 %/cycle** | `Fig. 6i` 아래 확대 |
| 모터 구동 | 30 분 | — | `Fig. 6j` |

- (우리 산수 · 가정 명시) 일반 코인셀: 전해질 70 μL · S 1.0–1.2 mg cm⁻² · 전극 면적을 Randles–Sevcik 식의 A = 1.32 cm² 로 보면 S 1.32–1.58 mg → **E/S ≈ 44–53 μL mg⁻¹** (넘치는 전해질). 1 C 1000 사이클은 이 조건이다. 양극 S 함량 = 0.8 × 0.7 = **56 wt%** (S/Super P 4:1 → S/SP:CNT:LA133 = 7:2:1).

---

## 4. 계산 방법 (DFT) ★★ — 적힌 것 전부 + 그림에서만 드러나는 것 + 안 적힌 것

### 4a. 적힌 것 (Methods p.13 + 본문 p.3)

- **code**: VASP · PAW · **스핀 편극 PBE** (GGA).
- **DFT+U (Dudarev)**: V 3.5 · Mn 4.0 · Fe 3.0 · Co 3.0 · Ni 2.5 eV — "previous HEA studies" 에서 가져왔다고만 (참고문헌 번호 없음). Cu 는 U 없음.
- **무질서 처리**: SQS 로 4·5·6 원소 모델 — 원자 비 8:10:13:1 · 7:7:7:1:10 · 6:6:7:2:9:2 (= 32 원자, ICP 와 맞춤). 본문: **"20 independent special quasi-random/random candidates"** 를 같은 설정으로 완전 이완 → **최저에너지 구조를 대표 모델로** · "배열 앙상블 평균이 아니다" 명시 (`Fig. S1`–`Fig. S3`).
- **슬랩**: 가장 안정한 벌크를 (111) 로 잘라 **4 원자층** · 진공 15 Å · 아래 2 층 고정 · 위 2 층 + 흡착물 이완.
- **ecut 500 eV** · 에너지 10⁻⁵ eV · 힘 0.02 eV Å⁻¹.
- **k**: 슬랩 최적화 **3×3×1** MP · 폴리설파이드 흡착 이완 **Γ 만** · 전자구조 **4×4×1**.
- **CI-NEB**: Li⁺ 의 면내 이동 (다음 Li 자리로) 만.
- **E_ads = E(흡착물/표면) − E(표면) − E(고립 흡착물)**.

### 4b. 그림에서만 드러나는 것 (`figure-read`)

- 벌크 SQS = **2×2×2 입방 fcc 32 원자** (`Fig. S3` — [001] 투영 5×5 격자 · 이완 뒤 원자들이 열에서 어긋나 있다).
- `Fig. S1`·`Fig. S2` 는 20 배열 그림뿐 — **에너지·SQS 상관함수 품질·최저 배열 표시가 없다**. 4E 의 20 배열 그림은 없다.
- 슬랩 표면 셀 = 능면 **4×4** (가장자리 원자 4 개 — `Fig. S36` · `Fig. S44` 삽입) → 층당 16 원자 · **4 층 ≈ 64 원자** · 면내 ≈ 4 × 최근접거리 (d(111) 2.064 Å → a ≈ 3.58 Å → 최근접 ≈ 2.53 Å → **≈ 10 Å**, 우리 산수). ⇒ 32 원자 벌크와 원자 수가 다르다 — 슬랩 조성이 벌크 비와 정확히 같은지 미기재.
- LiPS 흡착 최종 구조 (`Fig. S6`): S₈ 는 고리가 열려 아래 S 두 개가 금속에 붙음 · Li₂S₈/Li₂S₆ 는 **S 가 셀 폭 거의 전체로 퍼져 금속 (V·Co 등) 과 결합** · Li 는 위에 남음 · 6E 의 Li₂S 는 Li 하나가 떨어져 나간 해리 상태로 보인다.
- Li 흡착 (`Fig. S42`): Li 가 금속 원자 **하나 위 (top, 1-배위)** 에 결합선 하나로 그려져 있다.
- NEB (`Fig. S44`): 이미지 1–5 (중간 3 개) · 끝점 에너지가 다르다 (비대칭 경로) · 장벽을 4 유효숫자 (0.1845 · 0.1458) 로 인쇄.
- DOS (`Fig. 1b`): y 축 **"Density of states (a.u.)"** · 곡선이 뾰족뾰족 (작은 셀·성긴 k 의 모양).

### 4c. ⛔ 안 적힌 것 (재현 불가 목록 — 전부 n/a)

VASP 판 · PAW 변종 (V_sv/Mn_pv 등) · **격자상수 출처** (DFT 이완? 실험?) · 슬랩 원자 수·면내 크기 · **자기 초기화·자기 배열·최종 자기모멘트** (자성 Fe/Co/Ni/Mn + U 인데 한 줄도 없다) · **vdW 보정 (없음으로 보임)** · 쌍극자 보정 · smearing 방식·폭 · **E_ads 세 항의 k 메시** (흡착 이완 Γ vs 깨끗한 슬랩 3×3×1 — 단일점 재계산 여부) · 고립 분자 계산 상자·스핀 · **ΔG 보정 (ZPE·TS)·Li 기준 화학퍼텐셜·전위 U** · `Fig. 1g` 와 `Fig. 4f` 가 같은 구조인지 · **스크리닝 DOS (`Table S3`·`Table S4`) 의 셀·조성 (등몰?)·배열 수·벌크/슬랩·스핀합 여부·원자당 정규화·Cr/Sc/Zn/Ti 의 U** · Bader 코드·격자·부호 규약·원자당 평균 여부 · NEB 스프링·수렴 · 20 SQS 의 에너지 산포 · 구조 파일.

---

## 4′. 실험 방법 (요지 — 같은 축을 흉내 낼 때 필요한 조건)

- **전구체**: FeCl₃·6H₂O · MnCl₂·4H₂O · CuCl₂ · CoCl₂·6H₂O · NiCl₂·6H₂O · VCl₃ 각 0.1 mmol / 에탄올 1 mL (0.1 M) → 목표 조성대로 섞고 희석 → 1 h 교반 + 10 분 초음파.
- **중간층**: CP 를 Ar 플라즈마 100 W 15 분 → Ø19 mm 원판 → 60 °C 판 위에 전구체 60 μL 적하 → Joule 가열 30 V · 150 A · 50 ms · 최고 1000 °C. (전구체 담지량 비교 `Fig. S10`: 0.0002 / 0.002 / 0.02 mmol cm⁻² — 미독.) ⚠ **bare CP 대조가 플라즈마·Joule 처리를 받았는지 미기재.**
- **양극**: 나노 S : Super P 4:1 · 155 °C 12 h 용융확산 → S/SP : CNT : LA133 = 7:2:1 · Al 박 · 55 °C 진공 8 h · S 1.0–1.2 mg cm⁻² (고담지 ≈ 5.0).
- **셀**: CR2032 · Li 박 · PP 분리막 · **중간층은 양극 쪽** · 전해질 70 μL LS-072 · 1.7–2.8 V vs Li/Li⁺ · LAND · CHI760E · Princeton.
- **Li₂S₆ 대칭셀**: 같은 전극 두 장 · 0.2 M Li₂S₆ (Li₂S:S 1:5 in LS-072, 60 °C) 25 μL 씩 · CV ±1.0 V · 0.5 / 50 mV s⁻¹.
- **PITT**: 0.2 M Li₂S₈ (Li₂S:S 1:7 in tetraglyme) 25 μL 양극 쪽 + LS-072 25 μL 음극 쪽 · 방전 2.25→1.90 V 50 mV 계단 (2.25/2.2/2.15 V 2000 s · 2.1–1.9 V 3500 s) · 충전 2.2→2.5 V 100 mV 계단 3500 s · 2.0 V 곡선을 Scharifker–Hills (3DI/3DP) · BFT (2DI/2DP) 무차원 곡선과 대조.
- **흡착 시험**: 0.33 mM Li₂S₆/DME 1.0 mL 에 분쇄 시료 10 mg · 2 h · 사진 + UV-vis (`Fig. S22` 미독).
- **Li‖Li / Li‖Cu**: Li‖Li 는 **중간층을 분리막 양쪽에** · Li‖Cu 는 분리막과 Cu 사이에 · 70 μL · t_Li⁺ = Bruce–Vincent (Methods 에 'DC 50 mV' 와 'ΔV 10 mV' 가 같이 적혀 있다 · `Fig. 5k` 캡션 10 mV).
- **Ea**: Methods 는 "피크 전류의 역수 로그" 와 "1/Rct = A·exp(−Ea/RT)" 를 같은 문장에 섞어 쓴다 · R (기체상수) 로 쓰면 J mol⁻¹ 이 나오는데 보고는 eV.
- **D_Li⁺**: Randles–Sevcik I = 268600·A·C·n^1.5·D^0.5·v^0.5 · n = 2 · A = 1.32 cm² · C = 0.001 mol cm⁻³ (`Fig. S28`·`Fig. S29` 미독).

---

## 5. 결과 — 섹션별 상세 (그림 실독 포함)

### 5.1 스크리닝 — 'data-driven' 이 실제로 한 일 (`Fig. 1b` · `Table S1`–`Table S4` · Note S1)

1. 바탕: 전기음성도·원자반경이 비슷한 3d 금속 Fe·Co·Ni·Cu (`Table S1`).
2. 후보: 나머지 3d 금속 Sc·Ti·V·Cr·Mn·Zn.
3. **구조 지표** Ω = T_m·ΔS_mix / |ΔH_mix| ≥ 1.1 (Note S1 · Yang–Zhang 식 고용체 규칙) → 1 단계에서 Sc (0.637)·Ti (0.997) 탈락. Ti 는 탄소종이와 TiC 를 만든다는 논거도 더함.
4. **성능 지표** −2–2 eV DOS 적분 (단계 안에서만) → V (633.53) → 2 단계 Mn (627.42).
5. 저자 논거: 자성 원소 (Fe·Co·Ni) 가 섞여 **d 띠 중심이 양극·음극 조절 능력을 제대로 반영 못 한다** (ref 39) → 대신 E_F 근처 DOS 가 높으면 전자 이동도·적당한 흡착·활성이 높다 (refs 40·41). ⚠ d 띠 중심이 실패한다는 **비교 자료는 논문에 없다**.

판정:
- 지표 차 1.4–2.2 % 가 **단일 배열** 값이다 — 20 배열 산포를 안 보였으니 이 차가 배열 잡음보다 큰지 모른다. 우리 기록에서도 무질서 배열 산포는 작지 않았다 (양은 다르지만 comp2 무질서 MLIP-MD Ea 의 배열 산포 45 % → provisional, `kb/methodology/computational_methods_canonical.md`).
- 적분창 −2…2 eV 는 점유 (−2…0) 와 비점유 (0…2) 를 합친다. 3d 금속에서 이 값은 대부분 **d 띠 채움** 이 정한다 — d 전자가 적은 V·Cr·Mn 을 넣으면 d 상태가 창 안으로 들어오고, d¹⁰ Zn 은 빠진다. 지표가 말하는 것은 '전자가 덜 찬 원소를 넣었다' 에 가깝다.
- **U 의존**: U 는 점유 d 를 내리고 비점유 d 를 올려 ±2 eV 창 밖으로 민다. 원소마다 U 가 다르고 (V 3.5 · Mn 4.0 · Fe/Co 3.0 · Ni 2.5) Cr·Sc·Zn·Ti 의 U 는 적혀 있지 않다 → **후보끼리의 차 1–2 % 가 U 배정의 인공물이 아니라는 보증이 없다**.
- (우리 산수) 32 원자 셀이라면 −2…2 eV 창에 s+p+d 상태 전부 (원자당 18, 스핀 합) 를 넣어도 576 을 못 넘는다 → 633 은 **32 원자 셀 값이 아니거나 정규화가 다르다**. 64 원자 슬랩 (4×4×1 '전자구조' 메시) 이라면 원자당 ≈ 9.9 상태로 가능한 크기다 — 스크리닝 DOS 가 벌크인지 슬랩인지, 조성이 등몰인지 ICP 인지 모른다는 뜻이다.
- **대조군이 없다**: 합성한 세 촉매가 전부 선택된 경로 (4E → +V → +Mn) 위에 있다. 2 등 (FeCoNiCu-Cr · FeCoNiCuV-Cr) 을 합성했다면 지표가 실험 순위를 맞히는지 볼 수 있었다. 지금 자료로는 '지표가 고른 원소' 와 '아무 원소나 하나 더' 와 '촉매 질량 +50 %' 를 구별할 수 없다.
- **경로 의존**: 원소를 하나씩 탐욕적으로 더하면 짝으로만 좋은 조합 (예: FeCoNiCu + Cr + Mn) 은 원리적으로 못 찾는다.
- (우리 산수, 보조) 고용체 규칙은 보통 Ω 와 원자 크기 불일치 δ 를 같이 본다. 논문은 δ 를 계산하지 않았다. `Table S1` 의 반경 (Cordero 공유결합 반경 — Fe·Co·Mn 은 저스핀 값과 같다) 으로 ICP 조성의 δ 를 내면 4E 2.6 % · **5E 8.9 % · 6E 8.6 %** — 흔히 쓰는 문턱 6.6 % 를 넘는다. 단 합금 규칙은 금속 반경을 쓰므로 이 숫자로 판정하지는 않는다 — 요점은 **규칙의 절반을 안 봤고 표의 반경은 그 규칙용이 아니라는 것**.

### 5.2 흡착 — 무엇을 재었나 (`Fig. 1c,d,g` · `Fig. S4`–`Fig. S6` · `Fig. S42`·`Fig. S43`)

- 긴 사슬 LiPS 는 자세 두 가지를 보고 (`Fig. S4`·`Fig. S5`), 5E·6E 위에서 **자발적으로 짧은 사슬로 해리** (`Fig. S6`). 저자 해석: HEA 격자 뒤틀림이 hollow 자리 간격을 흔들어 M–S·S–S 결합을 늘리고 끊는다.
- `Fig. 1g` (확대 판독): 4E·5E·6E 모두 Li₂S₈ −10 eV 대 · Li₂S₆ 는 6E 가 가장 강함 (≈ −8.5) · Li₂S₂·Li₂S 는 6E 가 가장 약함 (≈ −0.3 · **+1.3 eV**). 저자: "Sabatier 적정 영역" — 긴 사슬은 잡고 짧은 사슬은 놓아 부동태를 피한다.
- ⛔ **규칙 (가) — `D-2026-10-05-adsorption-site-coordination` 적용**:
  - 분자 하나 기준 |E_ads| ≳ 2 eV 인 값 = Li₂S₈ · Li₂S₆ · Li₂S₄ (세 합금 전부) · Li₂S₂ (4E·5E) · Li₂S (4E) · Li 원자 (6E 세 자리). 구조 파일은 **비공개** (그림만) → 그림으로 셀 수 있는 만큼 센다.
  - **S**: `Fig. 1c,d` 모식도와 `Fig. S6` 최종 구조에서 S 는 금속 (111) 면의 hollow (3-배위) 또는 bridge 자리에 앉는다. 표면 금속은 조밀면 (배위 9) 이지만 **산화막·수산화가 없는 맨 금속** 이다 — 규칙의 '과환원 · 수산화 안 된 표면' 에 해당. 실제 시료는 표면이 산화돼 있다 (XPS · XRD 스피넬 표시 · 저자 인정).
  - **Li**: `Fig. S42` 에서 **top (1-배위)** 자리 · −3.70 ~ −3.87 eV 는 고립 Li 원자 기준 (E_ads 정의상).
  - ⇒ 이 값들은 **'산화막 없는 금속 자리에서 S (또는 Li) 결합을 채우는 에너지 — 사실상 표면 황화'** 로만 쓴다. 실제 촉매의 흡착 세기나 'V·Mn 이 만든 전하 비대칭' 기전의 근거로 쓰지 않는다. (우리 산수) S 원자당 −1.0 ~ −1.6 eV (Li₂S₈·Li₂S₆·Li₂S₄ 세 합금) — 분자 흡착이 아니라 S 원자들이 금속에 하나씩 결합한 크기다.
- ⚠ **보고량이 정의되지 않았다 (회신 N 판정)**: admissible state 가 여럿 (온전 vs 해리 · 자세 2 · Li₂S₂ 배열 8) 인데 `Fig. 1g` 의 한 숫자가 어느 상태인지·어떻게 골랐는지 (최저? 평균?) 규칙이 없다. 기판은 자성 (Fe/Co/Ni/Mn + U) 인데 스핀 상태 선언도 없다 — 우리 SDCP 흡착 8 회 반려의 양식과 같다 (`kb/methodology/estimand_before_running_2026_08_28.md`).
- ⚠ **6E 의 Li₂S +1.3 eV (흡열)**: 금속 표면 위 극성 분자 (또는 해리 조각) 가 기체 분자 + 깨끗한 표면보다 1.3 eV 불안정하다는 것은 이례적이다. **k 메시 불일치** (흡착 이완 Γ vs 깨끗한 슬랩 3×3×1) · 고립 분자 계산 조건 · 스핀 상태 중 하나가 기준을 어긋나게 했을 공산을 배제할 정보가 없다. 이 값 하나로 '약한 흡착 → 부동태 회피' 를 말할 수 없다.

### 5.3 전하 — Bader 와 조성 장부 (`Fig. 1e,f` · `Table S5` · `Table S8`–`Table S10`)

**(a) `Table S5` — 값은 원소별 '원자당 평균' 이다 (우리 검산).**
흡착 전 값을 32 원자 SQS 원자수 (8:10:13:1 · 7:7:7:1:10 · 6:6:7:2:9:2) 로 가중해 더하면 −0.039 / −0.034 / −0.041 e (≈ 0, 중성 슬랩과 맞음). 원소별 '합' 이라면 그냥 더한 값이 0 이어야 하는데 5E +0.575 · 6E +0.305 e 로 안 맞는다. ⇒ 원자당 평균.

| | 표의 '합금 전체 변화' (= 원소별 평균 변화의 무가중 합) | (우리 산수) 원자수 가중 합 · 32 원자 비율 | 슬랩 64 원자면 |
|---|---|---|---|
| 4E | −0.112 e | −0.809 e | −1.62 e |
| 5E | −0.163 e | −1.054 e | −2.11 e |
| 6E | −0.310 e | −1.462 e | −2.92 e |

- 무가중 합은 **원소 종류 수가 늘면 항이 늘어** 기계적으로 커진다 (6E 6 항 · 4E 4 항). 6E/5E 비가 표로는 1.9 배, 가중하면 1.39 배다. 순서 (4E < 5E < 6E) 는 남지만 '6E 가 가장 크게 변한다' 의 크기는 장부 방식이 부풀렸다.
- 부호: 전기음성도가 가장 낮은 V 가 −0.661 ~ −0.753, Ni 가 +0.4 대 → 이 표의 부호는 **N_bader − ZVAL (양수 = 전자 얻음)** 로 보인다 (논문 미기재 · 우리 추론). 우리 원장은 반대 (`bader_ae_*.csv`: net = ZVAL − N_bader).
- 원소의 역할이 합금마다 뒤집힌다: Fe 는 4E 에서 −0.253 (주개) · 5E/6E 에서 +0.07/+0.14 (받개). 저자 서술 "가장 전기음성도 낮은 한두 원소가 주개" 와 맞다.

**(b) `Fig. 1e` — 강한 전자주개 원자 비율 24.9 / 30.3 / 35.2 %** = ICP 분율 그대로: 4E 는 **Fe** (24.9), 5E 는 **V 만** (30.3 — Fe 23.1 은 이제 안 셈), 6E 는 **V+Mn** (29.2+6). 주개의 정의가 합금마다 바뀌고 (4E 의 Co −0.012 도 음수인데 안 셈), 계산이 아니라 조성이다.

**(c) `Fig. 1f` — "주개·받개 능력이 다른 자리 확률" 65.3 / 75.2 % — 우리 재현.**
무작위 혼합에서 3-원자 hollow 자리 두 개를 독립으로 뽑아 '주개 범주 구성' (예: V 몇 개 · 나머지 몇 개) 이 서로 다를 확률 = 1 − Σ P(구성)².
- 5E (범주 V | 나머지, p_V 0.303) → **65.27 %** ✓ (인쇄 65.3)
- 6E (범주 V | Mn | 나머지, 0.292 / 0.06 / 0.648) → **75.19 %** ✓ (인쇄 75.2)
- 6E 를 V+Mn 을 한 범주로 세면 → **66.94 %** · 4E (Fe | 나머지) → 62.33 %
⇒ 5E → 6E 의 +9.9 %p 중 **8.3 %p 는 Mn 을 별도 범주로 센 효과** 다. 범주를 늘리면 다양도는 화학과 무관하게 오른다 — **원소 수가 늘면 좋아 보이도록 만들어진 지표** 다.

**(d) Li₂S₂ 8 배열 (`Table S6`–`Table S9`).**
- 저자: "V 자리 + 자성 원소 둘이 같이 있으면 S–S/Li–S 가 잘 끊긴다". (우리 셈) S 자리 32 개 중 'V + 자성 2' 환경이 20 개 · Li–S > 4 Å 파단 4 건 중 3 건이 그 환경 (3/20) · 1 건은 아닌 환경 (5E v 의 S2 = V·V·Co, 1/12). 표본 32 자리에서 **구별 불가**. 그리고 파단은 **5E 가 3/8 · 6E 가 1/8** — 이 지표로는 6E 가 덜 끊는다.
- 저자는 이를 "6E 가 Li₂S₂ 의 과도한 전하이동을 억제해 촉매 피독을 막는다" 로 읽는다 (`Table S8`·`Table S9`). (우리 산수) 평균 0.205 vs 0.196 e · SD 0.051 vs 0.092 · Welch t = 0.27 — **차이 없음**. 그리고 `Table S9` 의 '평균' 1.643 / 1.564 는 **합** 이다.
- 반면 Li₂S₄ 에서는 전하이동이 **클수록** 좋다고 읽는다 (`Table S10` 0.37 → 0.64 → 1.11 e). 방향의 좋고 나쁨을 결과를 본 뒤 정한다 — 선언된 판정 기준이 없다.

### 5.4 합성·표징 (`Fig. 2` · `Fig. S10`–`Fig. S21`)

- `Fig. 2a` 는 관상로 (≈ 1400 K · 2 h · 상분리·입경 제어 불가) vs Joule 가열 (≈ 3000 K · 50 ms · 10⁵ K s⁻¹) **모식도** — 관상로 시료는 이 논문에서 만들지 않았다. Methods 최고온도 1000 °C 와 모식도 3000 K 가 다르다.
- `Fig. 2b`: 탄소섬유 위 입자가 고르게 박혀 있고 최빈 입경 `figure-read ≈` 120–130 nm. `Fig. 2e` HAADF 입자 ≈ 150–200 nm, 여섯 원소가 입자 전체에 분포 (Cu·Mn 신호는 성김).
- `Fig. 2c`: fcc (111) 는 탄소 넓은 봉우리 위에 얹힌 **작은 봉우리** · (200) 은 거의 안 보인다. 오른쪽 확대에서 세 시료 봉우리가 점선 (≈ 43.8–43.9°) 근처 — 본문의 'V 로 음 이동 · Mn 은 변화 없음' 을 이 해상도로 가르기 어렵다 (figure-read). 스피넬 (311)/(222) 표시는 세 시료 모두에 찍혀 있으나 본문은 '잡음과 구별 안 됨'.
- XPS: V 를 넣으면 Fe 2p 가 음 이동, Mn 을 더하면 Fe·Ni·Cu 2p 가 음 이동 (본문 — `Fig. S16`–`Fig. S21` 미독). 표면은 공기 중 산화로 여러 산화수가 섞여 있다고 저자 스스로 적는다.

### 5.5 LiPS 흡착·전환 (`Fig. 3` · `Fig. S22`–`Fig. S27`)

- 대칭셀 (`Fig. 3a,b`, 확대 판독): 분극 0.204 → 0.200 → 0.189 V · 피크 전류 2.86 → 3.42 → 3.44 mA. **4E→5E 가 주된 계단** (+20 %) 이고 5E→6E 는 +0.6 % · n = 1 · 오차막대 없음.
- 온도 EIS (`Fig. 3d,e`): 288–313 K (5 K 간격 6 점) · 2.35 V. 4E 의 288 K 반원은 ≈ 400 Ω 대, 6E 는 ≈ 70 Ω 대. Ea 1.01 → 0.49 → 0.368 eV.
  - (우리 판독) 6E·5E 점은 직선에 잘 앉지만 **4E 는 꺾여 있다**: 313→303 K 두 점의 기울기 ≈ 1.2 eV, 298→288 K 는 ≈ 0.3 eV. '1.01 eV' 는 꺾인 자료를 직선 하나로 요약한 값이다.
  - 313 K 에서 세 셀의 Rct 는 ≈ 16–21 Ω 로 1.3 배 안이다 — 차이는 낮은 온도 쪽에서 생긴다. 창 폭 25 K 의 Ea 는 오차가 크다 (오차 미보고).
  - Rct 는 Li 금속 쪽 전하이동까지 포함한 전셀 값이다 (2.35 V 코인셀).
  - 홉 수 검산 (`D-2026-09-27-barrier-hop-count` · ν₀ 10¹³ s⁻¹ 가정 · 298 K): 1.01 eV → Γ ≈ 8.3×10⁻⁵ s⁻¹ · 평균 대기 ≈ 1.2×10⁴ s · 0.368 eV → Γ ≈ 6.0×10⁶ s⁻¹ · 평균 대기 ≈ 1.7×10⁻⁷ s. ⚠ 이 Ea 는 Rct 의 겉보기 온도의존 (전해질 전도·흡착 평형 포함) 이라 단일 홉 장벽이 아니다 — 4E 셀이 1.01 eV 단일 장벽으로 움직인다면 자리당 3 시간에 한 번이다. 차수상 '장벽' 으로 읽지 않는다.
- operando Raman (`Fig. 3g,h`, 음극 쪽 창): 6E 셀에서도 방전 중 **S₄²⁻/S₃²⁻ (≈ 475 cm⁻¹) 가 음극 쪽에 나타난다** (2.707 V 부터 · 2.383–2.581 V 에서 가장 강함). 본문은 1.915 V 에서 사라진다고 했으나 그림에는 1.915 V 에 작은 봉우리가 남아 있고 1.711 V 에서 없다 (figure-read). 충전 중에는 신호 없음. 다른 셀은 S₈²⁻·S₆²⁻ 가 충방전 내내 (`Fig. S25`–`Fig. S27` 미독, 본문 서술).

### 5.6 양방향 S 반응속도 (`Fig. 4a–e` · `Fig. S28`–`Fig. S33`)

- CV 등고선 (`Fig. 4a`): 환원 peak A (≈ 2.3 V, S₈ → 긴 사슬) 가 합금 셀에서 A-i (≈ 2.4 V) · A-ii (≈ 2.2 V) 로 갈라진다 · peak B ≈ 2.0 V · 산화 peak C ≈ 2.4–2.5 V. 6E 가 가장 큰 전류.
- Randles–Sevcik D_Li⁺ 최대 = 6E (`Fig. S28`·`Fig. S29` 미독) — 다공 전극의 겉보기 값.
- PITT 핵생성 (`Fig. 4b`): 6E 의 j/j_m 곡선이 3DI 이론곡선에 겹치고 4E·5E 는 3DI 와 3DP 사이 → "3DP → 3DI 전환" (Methods 는 (j/j_m)² 대 (t/t_m)² 꼴로 적었는데 그림 축은 j/j_m 대 t/t_m).
- PITT 충전 (`Fig. 4c`): 2.2/2.3/2.4/2.5 V 계단 · 6E 의 계단 첫 스파이크가 가장 크다 (2.5 V 계단 ≈ 2.7 mA).
- GITT 내부저항 (`Fig. 4d,e`): 4E > 5E ≳ 6E. ⚠ y 축 'ohm' 값이 0.05–0.55 — 코인셀 실제 내부저항이라면 비현실적으로 작다 · 정규화 방식 미기재 → 상대 비교만.

### 5.7 in situ EIS · DRT (`Fig. 4g,h` · `Fig. S37`–`Fig. S40`)

- 첫 사이클 내내 합금 셀의 Rct 가 bare CP 보다 낮다. DRT 봉우리 8 개를 P1 내부저항 · P2 이중층 · P3 음극 SEI · P4 양극 분극 · P5 양극 전하이동 · P6 LiPS 전하이동 · P7 LiPS 확산 · P8 Li⁺ 확산 에 배정.
- `Fig. 4h` 판독: 2.8–2.5 V 에서 4E 에만 P4 가 보이고 5E·6E 는 없다 · 2.4–2.1 V 에서는 세 셀 모두 P4–P6 가 있고 크기 차가 작다 · P8 은 세 셀 모두 축 밖 (> 40 Ω). 봉우리 배정은 문헌 관행 (refs 70·71) 이고 이 셀에서 검증되지 않았다.
- 30 사이클 연속 CV (`Fig. S41a`) · 20 h 휴지 손실 18.7 mAh g⁻¹ (`Fig. S41b`) — 둘 다 미독.

### 5.8 ΔG 사다리 — 장벽이 아니고, 흡착에너지와 맞지 않는다 (`Fig. 4f` · `Fig. 1g` · `Fig. S34`–`Fig. S36`)

**(a) 무엇이 '장벽' 인가.** CI-NEB 는 Li 표면 이동에만 썼다 (Methods). 그러므로 0.94 / 1.02 eV 는 **단계 ΔG (열역학)**, 4E 의 '0.11 eV 활성화 장벽' 은 `Fig. S34`–`Fig. S36` 의 **끝점 두 개 (흡착 → 해리) 의 에너지 차** 다. ΔG 보정·Li 기준·전위는 미기재.

**(b) 홉 수 검산 (ν₀ 10¹³ s⁻¹ 가정 · 298 K · `tools/sei/collect_neb.py::hop_check`).**

| 값 | 성격 | Γ | 평균 대기 | 1 h 창 N |
|---|---|---|---|---|
| 1.02 eV (4E RDS) | 단계 ΔG → 장벽의 하한 | ≤ 5.6×10⁻⁵ s⁻¹ | ≥ 1.8×10⁴ s (≈ 4.9 h) | ≤ 0.2 |
| 1.01 eV (5E) | 〃 | ≤ 8.3×10⁻⁵ s⁻¹ | ≥ 1.2×10⁴ s | ≤ 0.3 |
| 0.94 eV (6E) | 〃 | ≤ 1.3×10⁻³ s⁻¹ | ≥ 7.9×10² s (≈ 13 분) | ≤ 4.6 |
| 0.11 eV (4E Li₂S 해리) | 끝점 차 | 1.4×10¹¹ s⁻¹ | 7×10⁻¹² s | — |
| 0.1845 / 0.179 / 0.1458 eV (Li NEB 정방향) | 전이상태 | 7.6×10⁹ / 9.4×10⁹ / 3.4×10¹⁰ s⁻¹ | 0.13 ns / 0.11 ns / 29 ps | — |
| ≈ 0.053 / 0.076 / 0.118 eV (역방향, 우리 산수) | 〃 | 1.3×10¹² / 5.2×10¹¹ / 1.0×10¹¹ s⁻¹ | 0.8 / 1.9 / 9.9 ps | — |

- 0.11 eV 는 상온에서 ps 단위로 넘는다 — '4E 는 장벽이 있고 5E·6E 는 자발' 은 속도론적으로 같은 말이다.
- 1.02 → 0.94 eV 는 자리당 22.5 배 (= exp(0.08/kT)).
- Li NEB 는 정방향 순서 (6E 가 가장 낮음) 와 **역방향 순서가 반대** 다 (끝점이 비대칭이라). 단일 경로 · 무질서 표면의 장벽 분포는 미표본 · 둘 다 ps–ns 라 Li 석출 속도의 병목이 될 크기가 아니다.

**(c) 차수 검산 — 촉매 표면만으로 전류를 댈 수 있나 (우리 산수 · 가정 전부 너그럽게).**
6E 0.15 mg (평균 몰질량 56.0 g mol⁻¹ → 1.6×10¹⁸ 원자) · 구형 120 nm (`Fig. 2b`) · a = 3.58 Å → 표면 비율 √3·a/r ≈ 1.0 % → 표면 원자 ≈ 1.7×10¹⁶ · **표면 원자 전부를 활성 자리로** · Γ ≤ 1.3×10⁻³ s⁻¹ · Li₂S₂ → 2Li₂S 당 2 e⁻ → **≤ 6.8 μA**. 1 C 전류는 S 1.32–1.58 mg × 1675 mA g⁻¹ ≈ 2.2–2.6 mA (Li₂S₂→Li₂S 는 용량의 절반을 나른다) → 촉매 경로는 **≲ 0.3 %** (0.2 C 에서도 ≲ 1.5 %). 4E (0.10 mg · 1.02 eV) 는 ≲ 0.01 %.
⇒ 실제 전환은 대부분 다른 곳 (탄소 표면·용액) 에서 일어나거나, 계산한 ΔG 가 실제 (산화·황화된) 표면의 경로가 아니다. bare CP 셀도 0.2 C 첫 용량 ≈ 1020 mAh g⁻¹ 을 낸다 (`Fig. 6d`) 는 사실과 어긋나지 않는다. **'6E 가 RDS 장벽을 0.08 eV 낮춰 Li₂S 핵생성 동역학을 촉진한다' 는 차수에서 성립하지 않는다.**

**(d) `Fig. 1g` ↔ `Fig. 4f` 상호 검산 (우리 산수 · 같은 흡착 상태 · 상태마다 슬랩 한 장이라는 가정).**
촉매 간 차를 보면 고립 분자·Li 기준항이 상쇄되므로 ΔΔG(상태 X → 상태 Y) = ΔE_ads(Y) − ΔE_ads(X) 이어야 한다.

| | `Fig. 1g`: E_ads(Li₂S) − E_ads(Li₂S₈) | `Fig. 4f`: ΔG(Li₂S₈\* → Li₂S\*) (네 단계 합) |
|---|---|---|
| 4E | −2.5 − (−10.8) = +8.3 eV | −2.60 − 1.65 + 0.05 + 1.02 = −3.18 eV |
| 5E | −0.6 − (−10.3) = +9.7 eV | −2.79 − 1.50 + 0.04 + 1.01 = −3.24 eV |
| 6E | +1.3 − (−10.1) = +11.4 eV | −2.80 − 1.70 + 0.09 + 0.94 = −3.47 eV |
| **6E − 4E** | **+3.1 eV** | **−0.29 eV** |
| **5E − 4E** | **+1.4 eV** | **−0.06 eV** |

- 속도결정 단계만: `Fig. 1g` 로 [E_ads(Li₂S) − E_ads(Li₂S₂)] 6E − 4E = (1.3 + 0.3) − (−2.5 + 3.8) = **+0.3 eV** (6E 가 불리) · `Fig. 4f` 는 0.94 − 1.02 = **−0.08 eV** (6E 가 유리) — **부호가 반대**.
- Li₂S₄\* → Li₂S₂\* 단계: `Fig. 1g` 로 6E − 4E = (−0.3 + 6.5) − (−3.8 + 5.4) = **+4.6 eV** · `Fig. 4f` 는 +0.04 eV.
- figure-read 오차 (± 0.2 eV) 로 설명되는 크기가 아니다. ⇒ 두 그림은 **다른 구조** 를 썼거나 (그렇다면 어느 쪽이 '그 상태' 인지 선택 규칙이 없다) 어느 한쪽 장부가 틀렸다. 어느 경우든 'Li₂S 흡착 상태의 에너지' 라는 스칼라가 이 논문 안에서 정의되지 않는다.

### 5.9 촉매 활성 지속성 — 작동 뒤 표면은 무엇인가
30 사이클 대칭셀 CV 와 20 h 휴지 시험만 있다 (`Fig. S41` 미독). 장기 사이클 뒤 촉매 표면 (황화·용출) 분석은 없다 — 금속 표면이 LiPS 와 만나면 `Fig. 1g` 크기로 황화된다는 것이 저자 자신의 DFT 가 말하는 바인데, 작동 중 촉매가 '금속 HEA' 로 남는다는 증거 (사후 XRD·XPS·TEM) 가 없다.

### 5.10 Li 금속 음극 (`Fig. 5` · `Fig. S42`–`Fig. S51`)

- DFT (`Fig. 5a–f`·`Fig. S42`·`Fig. S43`): Li 를 Cu·V·Mn top 자리에 놓으면 이완 중 주변 자성 원소 (Fe·Co·Ni) 쪽으로 기운다 · Fe·Co·Ni top 에서는 머문다 → "자성/비자성 자리 균형이 Li 이동을 돕는다" (`Fig. 5g`). ⚠ 조밀 금속면 위 알칼리 원자는 보통 hollow 를 좋아하고 top 은 대개 가장 불안정하다 (일반 지식) — 비대칭 표면에서 top 출발 구조가 옆으로 기우는 것은 자성과 무관하게 일어날 수 있다. 자기모멘트는 한 번도 보고되지 않았고, **Mn 을 '비자성' 으로 분류한 근거** (계산 모멘트) 가 없다 — 분류는 원소 상온 강자성 (Fe·Co·Ni) 기준으로 보인다. Li 흡착에너지는 6E 의 Co/Fe/Ni 셋만 있어 4E·5E 와 비교가 없다.
- `Fig. 5g` = ICP 합 (§3a). '균형 (59:41) 이 좋다' 는 선언이지 계산 결과가 아니다.
- **배치가 전셀과 다르다**: 전셀은 중간층이 **양극 쪽에만** 있다. Li‖Li 는 중간층을 **분리막 양쪽 (Li 와 맞닿게)**, Li‖Cu 는 **Cu 쪽** 에 둔다 — 전도성 탄소종이가 Li 와 닿으면 3D 집전체가 된다. 그러므로 `Fig. 5h–m` 은 '3D 탄소 + 금속 자리 위 Li 석출' 실험이고, 전셀에서 HEA 가 Li 를 직접 만날 일은 없다. 전셀의 음극 개선은 셔틀 감소를 통한 간접 효과일 수밖에 없다.
- Li‖Li 1 mA cm⁻² 4000 h (`Fig. S45`): 6E 가 ±1 mV 로 수천 시간 평탄 · CP 도 300–1700 h 는 ±1.5 mV 였다가 ≈ 2030 h 에서 **자료가 끝난다** (전압 급등·급락 같은 고장 신호가 그림에 없다). 1 mA cm⁻² 에서 ±1 mV 평탄은 **연질 단락 (soft short) 판별이 필요한 모양** 인데 (전도성 탄소종이가 분리막 양쪽에 있다) 휴지 OCV·EIS 추적 같은 배제 시험이 없다. 본문의 "핵생성 과전압 ≈ 1 mV" 는 대칭셀 정상 과전압을 잘못 부른 것이다.
- t_Li⁺ (`Fig. 5l`): 본문 "**DFT calculations further imply** that 6E-HEAs/CP obtains a higher t_Li⁺" — t_Li⁺ 는 Methods 상 Bruce–Vincent 실험값이다 (서술 오기). 4E (≈ 0.46) 가 bare CP (≈ 0.55) 보다 낮다 — '조성 이득' 서사와 맞지 않는 점을 본문은 언급하지 않는다. 전해질의 t_Li⁺ 는 전해질 성질이고, 다공 중간층 셀의 Bruce–Vincent 값은 계면저항 변화에 민감하다.
- SEM (`Fig. 5m`): 4E·5E 는 둥근 Li 덩어리, 6E 는 평탄·치밀 (정성).

### 5.11 Li–S 셀 성능 (`Fig. 6` · `Fig. S52`–`Fig. S57` · `Table S11`)

- rate·0.2 C 사이클은 본문 수치와 그림이 맞는다.
- **1 C 1000 사이클 감쇠율이 그림으로 재현되지 않는다**: 6E 시작 `figure-read ≈` 970 → 447.8 이면 선형 0.054 %/cycle, 기하 0.078 %/cycle. 0.067 %/cycle 이 되려면 시작 용량이 ≈ 1357 mAh g⁻¹ (선형) 이어야 한다 — 같은 셀의 1 C rate 용량 954.6 과 안 맞는다. (우연일 수 있으나 4E 곡선 760→270/935 사이클이 ≈ 0.068 %/cycle 이다.) 그림이 주장보다 **좋은** 쪽이라 과장은 아니고 장부 불일치다.
- 파우치 4.35 mg cm⁻² 도 `Table S11` 0.2 %/cycle vs 그림 ≈ 0.14 %/cycle — 같은 방향의 불일치.
- 고담지 (`Fig. 6f`): 5.65 mAh cm⁻² 는 첫 사이클 값이고 6 사이클 만에 ≈ 4.5, 50 사이클 ≈ 4.0 (≈ 71 %) · 0.1 C · E/S 9 μL mg⁻¹ (보통 '희박' 이라 부르는 문턱보다 넉넉하다). "상용 LIB 에 필적" 은 50 사이클째 4.0 = 점선 4.0 지점이다.
- 레이더 (`Fig. 6g`, 확대 판독): **Pt 를 넣은 FeCoNiCuPt 두 편 (ref 16 · ref 22) 의 선이 0.2–3 C 다섯 축 모두에서 'This work' 보다 바깥** 이다. 본문은 "비귀금속 HEA 와 Pd 를 넣은 FeCoNiVPd 보다 낫다" 로 비교 대상을 좁혀 썼다.
- `Fig. 6k`: 이 논문 0.5 C 파우치와 남의 0.1–0.2 C 값을 한 축에 놓는다.
- 파우치 1.0 mg cm⁻² (면적용량 ≈ 0.88 mAh cm⁻², 우리 산수) · E/S 10 — 결론의 "가혹한 조건" 은 과장이다.

---

## 6. 논증 사슬 판정 — 지표 → DFT 기전 → 표징 → 전기화학 → 장치

| 고리 | 주장 | 증거 | 판정 |
|---|---|---|---|
| ① 지표가 원소를 고른다 | ∫DOS 최대 = V, 그다음 Mn | 단일 배열 a.u. 값 · 차 1.4–2.2 % · U 의존 · 대조군 없음 · 단계 넘으면 6E < 5E | 🔴 고른 것은 맞지만 '지표 덕' 을 보일 수 없다 |
| ② V·Mn 이 hollow 자리 전하 비대칭을 만든다 | `Fig. 1e,f` · `Table S5` | 조성 분율 · 범주 수가 만든 다양도 · 무가중 합 | 🔴 계산된 전하 비대칭 자료가 아니다 |
| ③ 그 결과 LiPS 를 적당히 잡고 끊는다 | `Fig. 1g` · `Fig. S6` · `Table S6`–`Table S9` | 맨 금속 자리 황화 에너지 · 상태 미선언 · 파단은 5E 가 더 많음 · 전하이동 차 없음 | 🔴 |
| ④ RDS 장벽이 낮아진다 | `Fig. 4f` 0.94 vs 1.02 | 단계 ΔG · `Fig. 1g` 와 부호 모순 · 차수 검산 실패 | 🔴 |
| ⑤ 전기화학 지표가 좋아진다 | `Fig. 3`·`Fig. 4` | 일관된 순서 (4E < 5E ≤ 6E) · n = 1 · 오차 없음 · 5E→6E 차는 작은 항목이 많다 · 촉매 질량 +50 % 와 교락 | 🟠 방향은 일관, 원인 분리 불가 |
| ⑥ 음극도 같이 고친다 | `Fig. 5` | 다른 배치 (중간층이 Li 옆) · ±1 mV 단락 판별 없음 · t_Li⁺ 4E < CP | 🟠 전셀 음극 효과는 간접 효과로만 |
| ⑦ 장치 | `Fig. 6` | 넉넉한 전해질 · 낮은 담지 · 감쇠율 장부 불일치 · Pt 계열에 짐 | 🟠 성능 자체는 측정값 |

⇒ 실험 쪽 (⑤–⑦) 은 '이 중간층이 bare CP 보다 낫다' 까지는 지지한다. **'왜' (①–④) 는 사슬 고리마다 끊겨 있다.** 고엔트로피 '덕' 인지, V 30 % 의 덕인지, 촉매 질량의 덕인지, Joule 처리된 탄소의 덕인지 가를 대조군이 없다.

---

## 7. 우리 DFT 대비 ★★ (`../our_dft_baseline.md`) — 방법 대조만 · 물성 4축 수치 비교 없음

> 이 논문에는 argyrodite SE 의 σ·Ea·ESW·C_ij·gap 값이 **0 개** 다. A–D 물성 4축 표에 행을 만들지 않는다 (선례 `zhou2026_high_entropy_lgps_multicationic.md` · `aqib2026_…` · `guan2026_…`). 아래는 **방법·보고 규약** 대조다. 트랙: 우리 DFT 기준선 (사용자 1저자) — 방법 감사.

| 항목 | 이 논문 | 우리 | 차이 / 이유 |
|---|---|---|---|
| 계 | 3d 금속 합금 (111) 슬랩 + 분자 흡착 (액체 Li–S) | 황화물 절연체 SE 벌크·계면 | 물성 비교 대상 아님 |
| 코드·범함수 | VASP PAW · 스핀 PBE + Dudarev U (V 3.5 · Mn 4.0 · Fe/Co 3.0 · Ni 2.5) · vdW 언급 없음 | QE · PBE (argyrodite 에 U 없음) · W_ad ② 는 UMA+D3 | 금속 합금에 U → DOS 창 지표가 U 배정에 직접 민감 (§5.1) |
| 셀 정책 | 격자상수 출처 미기재 | argyrodite 는 고정셀 + EOS (vc-relax 금지) · 압력 어림 먼저 | 비교 불가 — 이 논문이 셀 정책을 안 적었다 |
| 무질서 | SQS 20 → 최저에너지 1 개 · "앙상블 아님" 선언 · 산포 미보고 | 단일 배열 값은 '순위만' 각주 (예: lpsocl 탄성) · comp2 무질서 MLIP-MD Ea 배열 산포 45 % 실측 → provisional | **선택 규칙 선언은 좋은 관행** — 산포를 같이 내야 1–2 % 지표 차를 판정할 수 있다 |
| k 메시 | 슬랩 3×3×1 · 흡착 Γ · DOS 4×4×1 | 계마다 카드에 선언 · 재개 규칙 (k 한 단계 탐침) | E_ads 세 항의 k 일치가 안 적혔다 — 우리 카드 양식이면 걸린다 |
| 흡착 보고량 | E_ads 하나 · 상태 (온전/해리) · 자세 · 배열 선택 규칙 없음 · 자성 기판 스핀 미선언 | SDCP 8 회 반려 → 보고량 카드 (`kb/templates/estimand_card.md`) · 마감 `db/properties/sdcp_neutral_closed_2026_08_28.json` | **같은 실패 양식의 외부 사례** (회신 N: admissible state 여럿 + 규칙 없음 → 스칼라 미정의) |
| 결합 규모·배위 | Li₂S₈ −10 eV 대 (S hollow) · Li −3.7 ~ −3.9 eV (top) · 구조 비공개 | `D-2026-10-05-adsorption-site-coordination` | 규칙 적용 → '맨 금속 자리 포화 에너지' 로만 (§5.2) |
| Bader | 원소별 원자당 평균 · 부호 규약 미기재 (N − ZVAL 로 보임) · '전체' = 무가중 합 | `bader_ae_*.csv`: 원자별 · net = ZVAL − N_bader · ZVAL 규약 사고 기록 (2026-07-30) | 부호 반대 · 장부 규칙 차이 — 우리 표를 이 논문 값 옆에 두지 않는다 |
| 장벽 | 단계 ΔG 와 끝점 차를 '장벽' 으로 · NEB 는 Li 표면 1 경로 (중간 이미지 3) | 홉 수 검산 의무 (`D-2026-09-27-barrier-hop-count`) | §5.8 — 차수 모순 |
| MD | 0 | MLIP-MD (UMA-s-1p1) · 관측창 규칙 (`D-2026-10-05-md-observation-window` + 개정 1) | 해당 없음 |
| DOS 지표 | −2…2 eV 적분 · a.u. · 단위·정규화·smearing 미기재 | 평균류 지표는 그림 표시 창과 같은 창 (−8…0 eV) 으로 계산·인용 (CLAUDE.md) | 우리 규율이 이미 막는 양식 + '단위·원자당·스핀합·smearing 명시' 를 더할 근거 |

**비교하면 안 되는 것.**
- 이 논문의 'Li₂S 분해 (Li₂S → LiS\* + Li\*)' 는 맨 금속 슬랩 위 **분자 하나** 의 0 K 최적화다 — 우리 li2s 트랙 (LPSCl@Li₂S · 2026-10-30 닫힘 · `lpscl_smallcell_glass_track_closed_2026_10_30.json`) 의 Li₂S 와 다른 양이다.
- Rct 아레니우스 Ea (1.01/0.49/0.368 eV) 는 액체 셀의 겉보기 값 — 우리 MLIP-MD Ea (계 간 상대차로만 쓰는 값) 와 같은 축이 아니다.
- t_Li⁺ · Randles–Sevcik D_Li⁺ 는 액체 전해질·다공 전극 겉보기 값 — 우리 Haven = 1 Nernst–Einstein 축과 무관.
- 금속 합금 DOS 는 우리 band gap (fixed-occ nscf 고유값) 과 비교 대상이 아니다.

---

## 8. Post-processing ★

- **무엇**: TDOS (−2…2 eV 적분) · Bader (원소별 평균 · Li₂S₆ 흡착 전후 · Li₂S₂ 8 배열 · Li₂S₄) · E_ads · 단계 ΔG 사다리 · CI-NEB (Li 표면) · 국소 환경 통계 (`Table S6`·`Table S7`) · 무작위 혼합 조합 확률 (`Fig. 1e,f`).
- **도구**: 미기재 (VESTA 류 구조 그림 · Origin 류 막대/선 그림으로 보인다). Bader 코드 미기재.
- **수치화·기록**: 표는 소수 셋째 자리 (Bader) · NEB 4 유효숫자 · 흡착에너지는 그림뿐 (표 없음) · 구조 파일 비공개 · 원자료 공개 문장 없음.
- **전기화학 후처리**: Rct 등가회로 맞춤 (`Fig. S53` 미독) · DRT · Tafel · Randles–Sevcik · Bruce–Vincent · Scharifker–Hills · GITT 내부저항.

---

## 9. Figure set ★

| Fig | 내용 | 우리 활용 |
|---|---|---|
| 1a | 개념 모식도 — 양극 쪽 중간층이 양쪽 전극을 같이 조절 (4E 'weak interaction' · 6E 'medium') | 데이터 없음. ⚠ `Fig. 1g` 로는 4E 가 Li₂S₈·Li₂S₆·Li₂S₄ 를 5E 보다 **세게** 잡는다 |
| 1b | 8 후보 TDOS (y 축 a.u.) · −2…2 eV 음영 | DOS 창 지표의 반면교사 (단위·정규화·smearing 미기재 · 뾰족한 DOS) |
| 1c,d | hollow 자리 · S–S/Li–S 파단 모식도 | 데이터 아님 |
| 1e | 강한 전자주개 비율 24.9/30.3/35.2 % | = ICP 분율 · 주개 정의가 합금마다 바뀐다 |
| 1f | 주개·받개 범주가 다른 자리 확률 65.3/75.2 % | **우리 재현** (Gini–Simpson) — Mn 을 따로 셀 때만 75.2 · 합치면 66.9 % |
| 1g | LiPS 흡착에너지 (figure-read −10.8 ~ +1.3 eV) | 규칙 (가) 대상 · `Fig. 4f` 와 모순 검산 (§5.8d) |
| 2a | Joule 가열 vs 관상로 모식도 (T_max ≈ 3000 K 표기) | Methods 1000 °C 와 불일치 · 관상로 대조 시료 없음 |
| 2b | 6E/CP SEM + 입경 분포 (최빈 ≈ 120–130 nm) | 표면 자리 수 차수 검산 입력 (§5.8c) |
| 2c | XRD — 탄소 봉우리 위 작은 fcc (111) · 스피넬 표시 | 고용체·봉우리 이동 주장 근거 약함 |
| 2d | ICP 조성 막대 | ΔS 재현 입력 |
| 2e | 6E 입자 HAADF-EDS | 원소 분포 정성 |
| 3a,b | Li₂S₆ 대칭셀 CV · 분극/피크전류 막대 | 5E→6E 피크 전류 +0.6 % (확대 판독) |
| 3c | 50 mV s⁻¹ CV | 정성 |
| 3d,e | 288–313 K EIS · Rct 아레니우스 Ea 1.01/0.49/0.368 eV | 25 K 창 · 4E 꺾임 (1.2 vs 0.3 eV) · 313 K 에서 1.3 배 안 · 홉 수 검산 |
| 3f | Li₂S₆ 대칭셀 EIS | 정성 |
| 3g,h | 음극 쪽 operando Raman — 6E 에서도 S₄²⁻/S₃²⁻ 475 cm⁻¹ | 6E 셀에서도 LiPS 가 음극까지 온다 |
| 4a | 주사속도별 CV 등고선 (peak A 가 A-i/A-ii 로 갈라짐) | — |
| 4b | Scharifker–Hills 무차원 곡선 (6E ≈ 3DI) | 방법 정의만 |
| 4c | PITT 충전 계단 2.2–2.5 V | — |
| 4d,e | GITT 내부저항 ('ohm' 0.05–0.55) | 단위·정규화 미기재 → 상대만 |
| 4f | ΔG 사다리 (인쇄값) · RDS 1.02/1.01/0.94 eV | 단계 ΔG ≠ 장벽 · `Fig. 1g` 와 RDS 부호 모순 · 홉 수 검산 |
| 4g,h | in situ EIS · DRT P1–P8 | 봉우리 배정은 문헌 관행 |
| 5a–f | Li 를 Cu·V·Mn top 에 둔 기대/실제 배치 | 1-배위 top 자리 · 자성 무관 이완 가능성 |
| 5g | 자성/비자성 원소 비 | = ICP 합 · Mn '비자성' 분류 근거 없음 |
| 5h,i | Li‖Li rate · 2 mA cm⁻² 장기 | 중간층을 Li 옆에 둔 배치 (전셀과 다름) |
| 5j | Li‖Cu CE (2 mA cm⁻²) | 6E ≈ 99.5–100 % · 프로토콜 미기재 |
| 5k,l | 정전위 분극 · t_Li⁺ ≈ 0.46–0.77 | 'DFT 가 시사' 오기 · 4E < CP |
| 5m | 사이클 후 Li SEM | 정성 |
| 6a,b | CV · GCD 0.2 C | — |
| 6c | rate 1187.8 → 740.4 mAh g⁻¹ | 본문과 일치 |
| 6d,e | 0.2 C 100 사이클 · 1 C 1000 사이클 | 0.067 %/cycle 재현 안 됨 (figure-read ≈ 0.054) |
| 6f | 5.0 mg cm⁻² · E/S 9 · 0.1 C | 50 사이클 ≈ 4.0 mAh cm⁻² (≈ 71 %) |
| 6g | 레이더 — 문헌 HEA 비교 | **Pt 함유 두 편이 전 rate 에서 바깥** |
| 6h–j | 파우치 · 모터 30 분 | 1.0 mg cm⁻² · E/S 10 |
| 6k | 초기용량·감쇠율 문헌 비교 | rate 가 섞여 있다 |
| S1,S2 | SQS 20 배열 (5E·6E) | 에너지·품질 지표 없음 → 산포 미보고 |
| S3 | 최적화 벌크 (32 원자) | 셀 크기 확인 |
| S4,S5,S6 | LiPS 흡착 자세 · 최적화 구조 | 해리 · S 가 셀 폭 전체로 퍼짐 (덮임률 큼) |
| S7,S8,S9 | Li₂S₂ 8 배열 (4E·5E·6E) | `Table S6`–`Table S8` 의 짝 (미독) |
| S34,S35,S36 | Li₂S 흡착 → '자발 분해' 끝점 | 경로 계산 없음 · 표면 셀 4×4 확인 |
| S42,S43 | Li top 자리 · 흡착 −3.70 / −3.72 / −3.87 eV (6E 만) | 1-배위 · 규칙 (가) · 4E/5E 비교 없음 |
| S44 | Li 표면 CI-NEB 0.1845 / 0.179 / 0.1458 eV | 역방향 순서 반대 · 단일 경로 |
| S45 | Li‖Li 1 mA cm⁻² 4000 h (±1 mV) | 연질 단락 배제 시험 없음 · CP 자료가 ≈ 2030 h 에서 끝남 |
| Table S1 | 전기음성도 · 반경 · 끓는점 | 값이 고전 Pauling 표와 10 개 모두 같다 (인용 출처는 Tantardini–Oganov 열화학 척도 — 대조 안 함) · 반경은 공유결합 반경 · 끓는점 출처 URL 에 `utm_source=chatgpt.com` |
| Table S2 | Ω 11 개 | 고용체 필터 (δ 미계산) |
| Table S3, Table S4 | ∫DOS(−2..2) | 차 1.4–2.2 % · 단계 넘으면 6E 직전 < 5E |
| Table S5 | Bader 원소별 | 원자당 평균 · '전체 변화' = 무가중 합 |
| Table S6, Table S7 | Li₂S₂ 주위 금속 · Li–S 거리 | 파단 5E 3/8 · 6E 1/8 |
| Table S8, Table S9 | Li₂S₂ 전하이동 | S9 '평균' = 합 · 차이 없음 |
| Table S10 | Li₂S₄ Bader 0.37/0.64/1.11 e | 방향의 좋고 나쁨을 사후에 정함 |
| Table S11 | 문헌 비교 | 감쇠율이 그림과 불일치 |

---

## 10. 비판 — 이 논문의 약한 곳 ★

🔴 **10-1. 지표 → 성능 사슬을 검증하지 않았다.** 대조군 (2 등 합성) 없음 · 지표 차 1.4–2.2 % 를 단일 배열·a.u. 로 · U 배정 의존 · 스크리닝 셀 미기재 · 6 번째 원소는 지표가 정하지 않았다 (627.42 < 633.53). 'data-driven' 은 계산 8 개 + 경험식 11 개를 부른 이름이다.

🔴 **10-2. 기전 그림이 조성 장부다.** `Fig. 1e` (ICP 분율 · 주개 정의가 바뀜) · `Fig. 1f` (범주 수가 만든 다양도 — 우리 재현 65.27/75.19 % · Mn 을 합치면 66.94 %) · `Fig. 5g` (ICP 합) · `Table S5` '전체 변화' (무가중 합) — **넷 다 원소 수가 늘면 저절로 좋아지는 양** 이다. 화학적 상호작용의 증거가 아니다.

🔴 **10-3. 흡착에너지가 정의되지 않았다.** 온전/해리 상태 선택 규칙 없음 · 자성 기판 스핀 미선언 · E_ads 세 항의 k 메시 불일치 가능 (Γ vs 3×3×1) · vdW 없음 · 맨 금속 자리의 황화 규모 (규칙 (가)) · 6E Li₂S +1.3 eV 흡열 · **`Fig. 1g` 와 `Fig. 4f` 가 같은 상태라면 6E−4E 가 +3.1 vs −0.29 eV, RDS 부호 반대** (§5.8d).

🔴 **10-4. 장벽이 아닌 것을 장벽이라 불렀고, 홉 수 검산과 차수가 맞지 않는다.** 0.94/1.02 eV = 단계 ΔG · 0.11 eV = 끝점 차 (ps 단위로 넘는 크기) · 0.94 eV 경로는 1 C 전류의 ≲ 0.3 % (§5.8c) · Li NEB 는 방향을 바꾸면 순서가 뒤집힌다.

🔴 **10-5. 실험 교락.** 촉매 질량 0.10 → 0.12 → 0.15 mg (+50 %) 이 원소 수와 같이 움직인다 · 질량·ECSA 정규화 없음 · **Joule 처리한 bare CP 대조 없음** (CP 대조의 처리 미기재) · 셀 n = 1 · 오차막대 0 · 5E→6E 차가 작은 항목 다수 (피크 전류 +0.6 %) · 넉넉한 전해질 (E/S ≈ 44–53 μL mg⁻¹ 추정) 에서 1000 사이클.

🟠 **10-6. Rct 아레니우스.** 25 K 창 · 4E 꺾임 (1.2 vs 0.3 eV) · 313 K 에서 세 셀이 1.3 배 안 · 전셀 Rct 라 Li 쪽 기여 포함 · Methods 의 '피크 전류' 와 'Rct' 혼용 · R (기체상수) 로 eV.

🟠 **10-7. '양쪽 전극 동시 조절' 의 증거 배치가 다르다.** 전셀 (중간층 = 양극 쪽) vs Li‖Li·Li‖Cu (중간층 = Li/Cu 옆) · ±1 mV 4000 h 에 단락 배제 없음 · t_Li⁺ 를 'DFT 가 시사' 로 서술 · t_Li⁺ 4E < CP 무언급 · Li 흡착은 6E 만 계산.

🟠 **10-8. 내부 불일치 목록.** T_max (모식도 3000 K vs Methods 1000 °C) · Bruce–Vincent ΔV (50 vs 10 mV) · Li‖Li 조건 (Methods 0.5/2 mA cm⁻² vs 본문 1 mA cm⁻² 4000 h) · `Table S9` 평균 = 합 · `Table S10` 제목 (5E·6E) 에 4E 행 · `Fig. 4b` 축 (j/j_m) vs Methods ((j/j_m)²) · 'd-band DOS' (서론) vs 'TDOS' (`Fig. 1b`) · 'transition DOS (TDOS)' 라는 비표준 약어 · 1 C 감쇠율 0.067 vs 그림 ≈ 0.054 %/cycle · 파우치 0.2 vs ≈ 0.14 %/cycle · Raman 소멸 전압 1.915 vs 1.711 V · ΔG Li₂S₆→Li₂S₄ 가 5E 에서 오르는데 "모든 경로 감소".

🟠 **10-9. 비교 그림.** 레이더 (`Fig. 6g`) 에서 Pt 함유 FeCoNiCuPt 두 편이 전 rate 에서 우세 — 본문은 비교군을 좁혀 썼다 · `Fig. 6k` 는 rate 가 다른 값을 한 축에.

⚪ **10-10. 사소하지만 기록.** `Table S1` 전기음성도는 고전 Pauling 값과 같은데 열화학 척도 논문을 인용 · 단위 'eV⁻¹ᐟ²' · 반경은 공유결합 반경 (본문은 Mn 을 '비슷한 반경' 이라 XRD 무변화를 설명하는데 `Table S1` 로는 Mn 1.39 Å 이 바탕 Fe·Co·Ni·Cu 1.24–1.32 Å 보다 5–12 % 크다) · 끓는점 출처 URL 의 LLM 꼬리 · '**Li⁺** 흡착/결합에너지' 는 중성 Li 원자 계산 · Ti 를 2 단계 DOS 표에서 뺀 이유 미기재 · '관상로는 상분리' 는 이 논문에서 시험하지 않은 서술.

✅ **잘한 점 (공정하게).** ① SQS 최저에너지 대표 모델이 앙상블이 아니라고 명시 ② 산화막 없는 모델은 정성용이라고 명시 ③ DOS 지표를 단계 안 전용이라고 한정 ④ ICP 로 실제 조성을 재고 DFT 원자비를 거기에 맞춤 ⑤ 전기화학 측정 항목이 넓다.

---

## 11. 적용 인사이트 ★ (우리 작업에 — 날카로운 것 순)

1. **'원소 수 편향' 영가설 시험을 지표에 붙인다.** 범주를 세거나 원소 종류별로 더하는 지표 (다양도 · 원소별 합) 는 원소가 늘면 화학과 무관하게 커진다 (`Fig. 1f` · `Table S5`). 다원소 도핑·다성분 SE 지표를 만들면 **기존 원자 일부를 '가짜 새 원소' 로 이름만 바꿔 다시 계산** 해서 지표가 오르는지 본다 — 오르면 장부 인공물이다. selftest 의 음성 경로로 넣기 좋은 꼴이다.
2. **Bader 장부 자기검사 세 줄.** ① 원자당 값과 원자수 가중 합을 같이 낸다 ② 흡착 전 깨끗한 계의 Σ nᵢqᵢ ≈ 0 (중성) 을 파싱 검사로 건다 — 이 한 줄로 이 논문의 표가 '원자당 평균' 이라는 것과 '전체 변화' 가 장부 착오라는 것이 동시에 드러났다 ③ 부호 규약 (우리 net = ZVAL − N) 을 표 머리에 적는다.
3. **흡착 ↔ 반응 사다리 상호 검산을 보고 전에 돌린다.** 같은 상태라면 촉매 간 ΔΔG(X→Y) = ΔE_ads(Y) − ΔE_ads(X). 싸고 (산수 한 줄) 이 논문에서 3 eV 모순을 잡았다. 우리 CEI 생성물 에너지·W_ad 처럼 같은 상태가 두 표에 나오는 보고에 그대로 쓸 수 있다.
4. **홉 수 검산의 '자리 수' 판을 쓸 만하다.** Γ (장벽 하한이면 상한) × 활성 자리 수 × 전자 수 ≥ 필요한 전류? — 촉매·계면 장벽 서술이 장치 속도를 설명할 수 있는지 차수로 본다 (§5.8c). `hop_check` 는 시간 창 N 만 보는데, 전류 창이 있으면 이 한 줄이 더 날카롭다 (제안 — 결정 원장 등록은 사용자 판단).
5. **스크리닝 판정 계약 — 2 등 대조와 산포 하한.** 지표 차가 배열 산포보다 커야 순위를 말할 수 있고, 2 등을 같은 조건으로 검증해야 지표가 성능을 맞힌다고 말할 수 있다. 우리 cascade (2026-10-01 닫힘) 를 다시 열 일이 생기면 재개 조건에 넣을 항목이다 (`basu2026_…` · `aqib2026_…` 와 같은 결론).
6. **규칙 (가) 의 교과서 사례로 쓴다.** 맨 금속 슬랩 + 분자 해리 + 그림만 공개 → S hollow (3) · Li top (1) 로 세고 '그 자리 포화 에너지' 로 낮춰 읽기. 저자가 스스로 '정성' 이라 적은 것과도 맞는다.

---

## 12. 인용 가능 문장 (영문 초안 — 조건 포함)

- "Wei et al. screened FeCoNiCu-based alloys element by element with an Ω ≥ 1.1 solid-solution filter and the −2 to 2 eV integrated DOS of single SQS models; the descriptor differences that selected V and Mn were 1.4–2.2% in arbitrary units, and no runner-up composition was synthesized (*ACS Nano* (2026), DOI 10.1021/acsnano.6c18045)."
- "Polysulfide adsorption energies of about −10 eV on oxide-free (111) alloy slabs, with S bound at metal hollow sites, describe the sulfidation of a bare metal surface rather than the adsorption strength of the oxidized catalyst surface."
- "Reaction free energies of 0.94–1.02 eV for Li₂S₂ → Li₂S are thermodynamic step energies, not transition-state barriers; even read as lower bounds on a barrier, they limit the per-site rate to ≤ 10⁻³ s⁻¹ at 298 K."
- ⚠ 숫자 (흡착에너지 · ΔG · Ea · 셀 성능) 를 우리 db 값 옆에 두는 문장은 쓰지 않는다 — 계·방법이 다르다.

---

## 13. 주의 / 한계 (인용 규율)

⛔ **인용 금지**
- `Fig. 1g` 흡착에너지를 '최적 흡착 (Sabatier)' 또는 V·Mn 기전의 근거로 — 맨 금속 자리 황화 에너지 · 상태 미선언 · `Fig. 4f` 와 모순.
- 0.94 / 1.02 eV 와 0.11 eV 를 '활성화 장벽' 으로 — 단계 ΔG · 끝점 차.
- `Fig. 1e`·`Fig. 1f`·`Fig. 5g`·`Table S5` '전체 변화' 를 계산된 전자구조 지표로 — 조성 장부.
- `Table S9` 의 1.643 / 1.564 e 를 '평균 전하이동' 으로 — 합이다 (평균 0.205 / 0.196 e).
- 0.067 %/cycle 을 그림 재현값으로 — 그림은 ≈ 0.054 %/cycle.
- 'DOS 적분이 HEA 활성 지표로 검증됐다' — 대조군·산포·단위 없음.
- Li‖Li 4000 h 를 Li 금속 안정화의 정량 근거로 — 단락 배제 없음 · 전셀과 다른 배치.
- 이 논문의 어떤 값도 우리 argyrodite 물성 4축 (A–D) 표에.

✅ **써도 되는 것 (조건 붙여)**
- 측정된 셀 성능값 (조건 · n = 1 명시).
- 'HEA 촉매 Li–S 논문의 보고 규약 반례' 로 — 흡착 보고량 · Bader 장부 · 단계 ΔG 를 장벽으로 읽기 · 원소 수 편향 지표.
- SQS 최저에너지 대표 + '앙상블 아님' 명시라는 관행 자체.

---

## 14. 기법 용어 미니사전

- **HEA / MEA**: 고/중엔트로피 합금. 흔한 관례는 배열 엔트로피 ΔS_conf ≥ 1.5 R 이면 고엔트로피, 1–1.5 R 이면 중엔트로피 (이 논문 4E 1.21 · 5E 1.48 · 6E 1.65 R).
- **ΔS_conf = −R Σ cᵢ ln cᵢ**: 이상 무작위 혼합을 가정한 배열 엔트로피.
- **Ω = T_m ΔS_mix / |ΔH_mix|**: 고용체 형성 경험 지표 (≥ 1.1 이면 고용체 쪽). 보통 원자 크기 불일치 δ = √(Σ cᵢ(1 − rᵢ/r̄)²) 와 같이 쓴다.
- **SQS (special quasi-random structure)**: 작은 셀에서 무작위 합금의 짧은 거리 상관을 흉내 내도록 자리를 배치한 구조. 한 장은 앙상블이 아니다.
- **d 띠 중심 (d-band center)**: 표면 d 상태 에너지의 평균 — 흡착 세기의 고전 지표 (Hammer–Nørskov). 이 논문은 자성 때문에 안 맞는다고 주장만 했다.
- **∫DOS(−2..2 eV)**: 페르미 준위 ±2 eV 안 상태 수의 적분. 이 논문의 '성능 지표' (단위 a.u.).
- **Dudarev U**: 국소 d/f 전자의 자기상호작용 오차를 고치는 보정 (U_eff 하나). 금속 합금에 쓰면 d 띠 위치·자성이 바뀐다.
- **Bader 전하**: 전자밀도의 영 흐름면으로 원자 영역을 나눠 센 전자 수. 보고 부호 규약이 논문마다 다르다.
- **E_ads**: E(흡착물/표면) − E(표면) − E(흡착물). 흡착물이 해리하면 '흡착' 이 아니라 반응에너지다.
- **ΔG 사다리 (S₈ → Li₂S)**: 흡착 상태들의 자유에너지 계단. 단계 ΔG 는 열역학이고 전이상태 장벽이 아니다.
- **CI-NEB**: 두 끝점 사이 최소 에너지 경로와 안장점을 찾는 방법 (climbing image).
- **홉 수 검산**: Γ = ν₀ exp(−Ea/kT) (ν₀ 10¹³ s⁻¹ 가정) 로 장벽이 말하는 속도의 차수를 본다.
- **Scharifker–Hills (3DI/3DP)**: 전석출 전류 과도를 무차원화해 순간/점진 3 차원 핵생성을 가르는 모형.
- **PITT / GITT**: 정전위 / 정전류 간헐 적정 — 계단마다 전류 또는 전압 이완을 본다.
- **DRT (distribution of relaxation times)**: 임피던스를 이완시간 분포로 풀어 과정별 저항 봉우리로 나누는 해석.
- **Randles–Sevcik**: CV 피크 전류 ∝ v^0.5 에서 확산계수를 내는 식 — 다공 전극에서는 겉보기 값.
- **Bruce–Vincent t_Li⁺**: 대칭셀 정전위 분극 전·후 전류와 계면저항으로 Li⁺ 운반수를 내는 실험법.
- **Tafel 기울기**: 과전압-로그 전류 직선의 기울기 — 작을수록 전하이동이 빠르다는 관례적 지표.
- **E/S 비**: 전해질 부피 / S 질량 (μL mg⁻¹). 작을수록 '희박 전해질'.
- **Joule 가열 (초고속 열충격)**: 탄소 지지체에 큰 전류를 짧게 흘려 수천 K 까지 ms 단위로 올렸다 식히는 합성법.
- **연질 단락 (soft short)**: 덴드라이트·전도성 섬유가 분리막을 부분적으로 이어 과전압이 비정상적으로 작고 평탄해지는 현상.

---

## 15. 열린 질문 (토론용)

1. `Fig. 1g` 와 `Fig. 4f` 는 같은 구조인가? 저자에게 구조 파일을 받을 수 있으면 §5.8d 모순의 원인 (상태 차이 vs 장부 착오) 을 가를 수 있다.
2. 20 SQS 의 에너지 산포와 DOS 적분 산포는? 1.4–2.2 % 차가 산포 안이면 V·Mn 선택은 동전 던지기와 구별되지 않는다.
3. FeCoNiCu-Cr · FeCoNiCuV-Cr (2 등) 을 같은 질량으로 합성하면 순위가 지표와 같을까? Joule 처리한 bare CP 는?
4. 작동 뒤 촉매 표면은 금속인가 황화물인가 (사후 XRD/XPS/TEM)? DFT 가 말하는 −10 eV 대 황화 구동력이면 금속으로 남기 어렵다.
5. Li‖Li ±1 mV 4000 h 는 단락이 아닌가 (휴지 중 OCV·EIS 추적)?
6. (우리 쪽) §11-1 의 '가짜 새 원소' 영가설 시험과 §11-2 의 Σ nᵢqᵢ 중성 검사를 우리 Bader·도핑 도구 selftest 에 넣을지 — 사용자 판단.
