Repository: yonghoon7153-source/Yonghoon-DEM-DFT

# 📚 LITDB — 문헌 단일 시스템 (**SE·DFT 축 + DEM·MPM 축, 두 트랙**)

> **앞으로 논문은 여기서만 본다.** 여러 곳(db/literature, kb/papers, db/properties, Excel)에 흩어진 문헌을 한 곳에서 생각·참고·비교하기 위한 통합 MD 시스템.

## 왜 트랙이 둘인가
`INDEX.md` 는 argyrodite 전해질 축이라 접촉역학·MPM·건식전극 digest 가 들어갈 자리가
없다. 그래서 한때 64편이 **어느 인덱스에도 없었다**(open_items #7). 축을 나눠 그 구멍을
닫았고, 한 분모로 세면 “159편 중 98편 미언급” 같은 **가짜 미결**이 나온다
(`comparison_vs_ours.md:8`). 분리는 실측 근거가 있는 결정이다 — 합치지 말 것.

⚠ 이 표의 **편수는 적지 않는다.** 손으로 쓴 수는 반드시 낡는다(README 자신이 세 번 틀렸다).
현재값은 `python3 tools/litdb/build_index.py --check` 로 본다.

File: litdb/papers/wheatcroft2023_nmc811_secondary_particle_fracture_insitu_sem.md
<!-- digest 표준 양식. ★ = 사용자가 특히 원한 항목. COMPREHENSIVE / paper-level STANDALONE digest. -->
# 다결정 NMC811 **2차입자 파괴강도 σ_F = P_f/D²** — 평판 압축 **207 ± 49 MPa** · 원뿔-구형 팁 **67 ± 21 MPa** (pristine) → 3 사이클 뒤 36 ± 15 · 4.3 V 에서 11 ± 4 MPa, 큰 입자일수록 약함, 파괴 양식은 입계(intergranular) Mode I cracking — SEM 내 in situ 미세압입 + ABAQUS 응집영역 FE — Wheatcroft · Bird · Stallard · Mitchell · Booth · Nedoma · De Volder · Cussen · Fleck · Inkson (*Batteries & Supercaps* 6, e202300032 (2023))

> slug `wheatcroft2023_nmc811_secondary_particle_fracture_insitu_sem` · DOI `10.1002/batt.202300032` · type `exp (in situ SEM micro-indentation of isolated secondary particles — cono-spherical diamond tip R 0.71 µm + diamond flat platen, Alemnis rig in FEI Nova 450; micro-XCT; Ar-ion-milled SEM cross-sections) + FEM (ABAQUS: elastic axisymmetric + 3D quarter-sphere cohesive zone)` · PDF `d97771ae-Batteries___Supercaps_-_2023_-_Wheatcroft_-_Fracture_Testing_of_Lithium_Ion_Battery_Cathode_Secondary_Particles_in_situ.pdf` (10 pp) + SI `2dfc1c88-batt202300032-sup-0001-misc_information.pdf` (11 pp) · digested `2026-09-26` · status ✅

> elements: Li, Ni, Mn, Co, O

> **읽은 범위**: 본문 10쪽 전부 (텍스트 추출 + 쪽 렌더로 ± 기호 확인 + 참고문헌 36편 전수) · **SI 11쪽 전부** (Fig. S1–S7 · Table S1–S2 · H_f · XCT · 단면 절).
> 그림 16장 전부 크롭해 육안 확인 (§5.1). 그림은 전부 **래스터**라 값은 픽셀 판독이다 — `tools/litdb/wheatcroft2023_digitize.py` → `litdb/figures/<slug>/digitized.csv`.
> **라벨 규약**: `stated` = 본문에 숫자로 적힘 (쪽 = PDF 쪽 = 인쇄 "(n of 10)") · `SI-stated` = SI 에 숫자로 적힘 (쪽 = SI 인쇄 쪽; PDF 쪽 = 인쇄 +1) ·
> `digitized` = 그림 판독 (방법·오차 §3.5, TREND 전용) · `derived(ours)` = 우리 산술 (§13 원장) · `2차 인용` = 이 논문이 **남의 값을 전한 것** (원문 미확인).
> ⚠ **± 의 정의 (SD/SE) 는 본문·SI 어디에도 적혀 있지 않다.** 그림 재구성으로 판정한 것은 §3.6 (derived).

---

## 0. ★ 이 카드를 연 질문 (SELF-51 뿌리 감사) — 결론 먼저

우리 DEM 파괴 모델(`scripts/fracture_model.py`)은 AM–AM 접촉을 **Auerbach 임계하중 `P_c = A·K_IC²·R/E*`** (A = 200) 와 Lawn 배수
(1 · 3 · 11 · 32 × P_c) 로 분류한다. K_IC_AM_P = 0.3 · K_IC_AM_S = 1.0 MPa·m^½ 는 **옛 출처가 실재 미확인**이다 (SELF-51).
[Sedl26] 카드는 *"DEM 입자 파쇄를 강도 기준으로 넣는다면 입자 단위 ≈170–210 MPa (원문 확인 후)"* 라고 적었고, 그 근거 중 하나가
이 논문의 **207 MPa** 다 (Sedl26 [38]). 원문을 대조한 결과:

| 확인 항목 | 원문 (쪽) | 판정 |
|---|---|---|
| 재료 | LiNi₀.₈Mn₀.₁Co₀.₁O₂ **NMC811, Targray**, 공침(co-precipitation) *"meatball"* **다결정** 2차입자 (p. 1, p. 8–9). 2차입자 D **6–18 µm**, 1차입자 **0.5–1.5 µm** 불규칙 다면체 (p. 9) | ✅ 우리 **AM_P (다결정)** 부류 · 우리 AM_P D 10–12 µm 는 시험 범위 **안** · ⚠ AM_S (단결정 규약) 는 **대상 밖** |
| 시험법 | SEM 안 in situ 미세압입 (Alemnis · FEI Nova 450 · 5 kV SE · 70° 관찰) — **원뿔-구형 다이아몬드 팁** (Synton MDP; FE 에서 팁 반경 **0.71 µm**) 과 **다이아몬드 평판** (지름 n/a), **하중제어 0.1 mN/s**, Si 웨이퍼 위 **고립 입자 1개씩** (p. 3, p. 9) | stated |
| **강도 정의** | 식 (1) `σθθ ≈ P/D²` [26] → **σ_F = P_f/D²** (계수 **1**), P_f = *"peak load at which intergranular cracking was observed"*, D = 2차입자 지름 (p. 3–4). 저자: *"comparable to the tensile burst strength"* (p. 4) | ✅ **명목 강도** — 인장 진응력이 아니다. 같은 논문 FE (Fig. 3c 판독) 로 중심 σθθ ≈ **0.79** · 최대 **1.38 (평판) / 4.77 (원뿔)** × P/D² (§3.5). ⚠ **같은 그룹 리뷰 [20]** (`stallard2022_…` 카드, 식 4) 는 같은 Hiramatsu–Oka 를 인용하며 **σ_F = 2.8 P_C/(π d_P²) ≈ 0.891 P/d²** 를 쓴다 → 규약 차 **12 %** (207 → ≈184 MPa, derived) |
| **207 MPa** ([Sedl26] 의 [38]) | **평판** 압축 pristine **207 ± 49 MPa** (p. 4–5, *"(Figure 3)"*). **n 은 본문에 없다** | ✅ 값은 있다 — 단 **평판 한정**. 같은 논문의 **원뿔팁 pristine 은 67 ± 21 MPa** (3.1× 낮다). Fig. 2f 판독 = **n 15** 이고 평균·산포를 재현 (§3.6) |
| 산포 · 통계 | 평균 ± 만 (정의 미기재). Weibull · 신뢰구간 **없음** | derived: ± 는 **SD** (SE 아님) — 분모 N 판이 여섯 군 전부와 맞는다 · Weibull m ≈ **4.9** (평판) · **3.6** (원뿔) (§3.6, §13) |
| 입경 의존 | 원뿔팁: *"smaller particles having greater particle strength"* (p. 8); 평판: *"almost insensitive to the diameter … to within scatter"* (p. 5) | derived: 원뿔 σ ∝ D^**−0.81** [−1.09, −0.53] (pristine), 전 군 공통 기울기 **−1.07 ± 0.15** · 평판 −0.49 [−1.02, +0.03] (유의 아님) |
| 파괴 양식 | **입계 Mode I** — 원뿔팁: 팁 바로 밑 **표면 근처**에서 개시, 천천히 아래로 전파 (Fig. 1b–c); 평판: 입자 **중심**에서 개시, 너무 빨라 한 주사선 안에서 열림 (Fig. 2c–d). 팁 밑 1차입자 **소성변형** + 약간의 **입내** 균열 (Fig. 1f) (p. 2–3) | ✅ 우리 A10 *"poly = 입계"* 가정과 같은 방향 |
| E · 강성 | 하중–변위 곡선에서 **E 를 뽑지 않았다**. FE 는 문헌값 **E 200 GPa · ν 0.3** ([20][22]) 을 넣었다 (p. 3) | **n/a** — E_AM 140 의 출처가 될 수 없다 ([Sedl26] · [Xu17-NMC] 소관) |
| **K_IC** | **재지 않았다.** FE 는 σ₀ = 200 MPa 와 **K_IC 0.05–0.2 MPa·m^½** (*"consistent with the wider literature [20]"*) 를 넣어 곡선을 그렸을 뿐, 맞춤값이 없다 (p. 5) | ⛔ **K_IC 출처 아님.** 게다가 원뿔 실측 15점 중 **11점이 가장 낮은 K 0.05 곡선보다 아래** (Fig. 3e 판독, §7.6) |
| 비교 문헌 | NMC111 평판 평균 **188 MPa** [21] (p. 4) | 2차 인용 — 원문 미확인 |

**한 줄 판정** — 이 논문은 **"다결정 NMC811 2차입자가 통째로 쪼개지는 하중" 의 실측 앵커**다. 강도-기준 파괴 판정에 **쓸 수 있다 — 단
(i) fragmentation 급 (입자 분할) 기준으로, (ii) 접촉 기하를 두 끝 (평판 207 / 원뿔 67 MPa) 으로 **브래킷**하고, (iii) pristine AM_P 에만.**
우리 Auerbach 사다리의 "fragmentation (11·P_c)" 을 명목응력으로 바꾸면 **133 MPa (R 5 µm) · 110 MPa (R 6 µm)** — **정확히 이 두 값 사이**에 떨어진다 (§7.3, derived).
K_IC 의 출처는 아니다. 그리고 **우리 코퍼스 120 케이스의 AM_P–AM_P 중앙 접촉이 바로 그 창 안에 있어서** (F/D² 중앙값 109 MPa),
어느 끝을 쓰느냐에 따라 "쪼개짐" 판정 비율이 **86 % ↔ 2.5 %** 로 뒤집힌다 (§7.4) — 기하 선택이 곧 결론이다.

---

## 1. 한 줄 요약

Sheffield · Cambridge (Faraday FutureCat) 그룹이 상용 **NMC811 다결정 2차입자** 하나하나를 **SEM 안에서** 원뿔-구형 팁 (입자–입자 접촉 모사)
과 평판 (캘린더링 모사) 으로 눌러 **깨지는 순간을 동영상으로** 보고, 하중 P_f 를 **σ_F = P_f/D²** 로 정규화했다. pristine 강도는 **평판 207 ± 49 /
원뿔 67 ± 21 MPa** — 원뿔팁에서 **3× 약하다** (접촉 밑 인장응력 집중, FE 로 설명). 균열은 **입계를 따라 Mode I** 로 나며 원뿔팁은 표면 밑에서,
평판은 **중심에서** 시작한다. 액체 반쪽셀에서 **3 사이클 (C/20·C/20·C/10) 만에 64 → 36 MPa** 로 반토막, 충전하면 **4.3 V 에서 11 MPa** 까지 떨어진다.
**큰 입자일수록 약하고** (micro-XCT: >15 µm 입자의 9.3 % 가 제조 단계에서 이미 균열), ABAQUS 응집영역 FE (σ₀ 200 MPa, K_IC 0.05–0.2 가정) 는
평판 강도의 입경 무감각과 원뿔 강도의 입경 감소를 **정성적으로** 재현한다. ⇒ 우리에게는 **DEM AM_P 파쇄 판정의 첫 실측 "입자 분할 하중"** 이자,
A10 (사이클 열화) 의 **SOC 의존 강도 곡선**의 첫 앵커다 — 단 판독이 드러낸 **내부 불일치 여섯 건**(§10) 을 같이 들고 가야 한다.

## 2. 메타

| 항목 | 내용 |
|---|---|
| 저자 | **Laura Wheatcroft**\* (a,d; 교신) · Arron Bird (a) · Joe C. Stallard (b,d) · Ria L. Mitchell (a) · Samuel G. Booth (a,d,e) · Alisyn J. Nedoma (c,d) · Michael F. L. De Volder (b,d) · Serena A. Cussen (a,d) · Norman A. Fleck (b,d) · **Beverley J. Inkson**\* (a,d; 교신) |
| 소속 | a Dept. Materials Science and Engineering, **Univ. of Sheffield** · b Dept. Engineering, **Univ. of Cambridge** · c Dept. Chemical and Biological Engineering, Univ. of Sheffield · d **Faraday Institution** (Harwell) · e Integrated Graphene Ltd (Stirling) |
| 저널 | ***Batteries & Supercaps* 2023, 6, e202300032** (10 pp; 쪽 꼬리말 인쇄). **호(issue) 5** 는 쪽 오른쪽 여백의 Wiley 다운로드 도장 *"25666223, 2023, 5, Downloaded from …"* 에서만 읽힌다 (본문 꼬리말엔 호가 없다) |
| DOI | `10.1002/batt.202300032` (SI 같은 DOI) |
| 이력 | 접수 2023-01-31 · 수정 2023-03-09 · 채택(온라인) 2023-03-15 · 판본 온라인 2023-03-27 (p. 10) |
| 라이선스 | Open access, **CC BY** (p. 1) |
| 자금 | Faraday Institution FutureCat (FIRG017) · EPSRC EP/R001766/1 (*"Friction the Tribology Enigma"* — Alemnis 미세압입기) · Sheffield Tomography Centre EP/T006390/1 · EPSRC CDT Integrated Tribology EP/L01629X/1 (A. Bird) (p. 9) |
| 데이터 | *"available from the corresponding author upon reasonable request"* — 개별 입자 값은 **그림에만** 있다 |
| 이해상충 | 없음 (p. 9) |
| 소재 | **NMC811 (Targray) 분말** (pristine) + 그 분말로 만든 **90 : 5 : 5 (NMC811 : C65 : PVDF) 무압연 전극**에서 추출한 입자 (p. 8) |
| 전해질 · 셀 | **액체** LiPF₆ in EC:DMC 50/50 (vol; **농도 미기재**), Whatman GF/F, Li 원판 8 mm, 2016 코인 반쪽셀 (p. 9) — ⚠ **ASSB 아님** |
| 연구유형 | 실험 미세역학 (in situ SEM 압축 · XCT · 단면 SEM) + 연속체 FE (ABAQUS) |
| 원문 키워드 | cathode secondary particles · electron microscopy · fracture · lithium-ion batteries · mechanical properties |

## 3. 핵심 수치 ★

### 3.1 헤드라인 — 강도 (전부 stated · 쪽 표기; ± 정의 미기재)

| 상태 (그림 기호) | 시험 | σ_F = P_f/D² (MPa) | n (본문 · 그림 판독) | 쪽 |
|---|---|---|---|---|
| **Pristine** (분말 그대로) | **평판** | **207 ± 49** | 본문 n/a · Fig. 2f **15** | p. 4–5 |
| **Pristine (P)** | 원뿔-구형 팁 | **67 ± 21** | 본문 16 · Fig. 2f/6 **15** | p. 6 |
| Electrode (E) — 셀 안 넣은 전극에서 추출 | 원뿔 | **64 ± 22** | 본문 16 · Fig. 6 **16** | p. 6 |
| Electrolyte exposed (Ex) — 반쪽셀 OCV 12 h | 원뿔 | **본문 숫자 없음** (*"increase … may be due to statistical skew"*) | 본문 6 · Fig. 6 **6** + 1 (축 밖, §3.6) | p. 6 |
| 3 사이클 뒤 **3.0 V** (방전 상태) | 원뿔 | **36 ± 15** | 본문 6 · Fig. 6 **8** | p. 6 · p. 8 |
| **3.4 V** (4번째 충전 중) | 원뿔 | **46 ± 15** (결론 p. 8: **46 ± 19**) | 본문 6 · Fig. 6 **8** | p. 6 · p. 8 |
| **3.9 V** | 원뿔 | **21 ± 12** (결론 p. 8: **20 ± 11**) | 본문 6 · Fig. 6 **15** | p. 6 · p. 8 |
| **4.3 V** | 원뿔 | **11 ± 4** | 본문 6 · Fig. 6 **8** | p. 6 |

- 서술 수치 (stated): pristine 원뿔 67 ± 21 → 4.3 V **11 ± 4** (p. 6) · *"The largest strength decrease occurred between 3.4 V and 3.9 V … (from 46 ± 15 MPa to
  21 ± 12 MPa)"* (p. 6) · 결론 *"decreases drastically after only 3 cycles (from 64 ± 22 MPa to 36 ± 15 MPa)"* (p. 8).
- 입경: *"across a range of secondary particle sizes (6–17 μm)"* (p. 6) · Ex 는 **7–14 µm**, P·E 는 **6–18 µm** (p. 6) · 4.3 V 는 최대 **12 µm** —
  *"larger secondary particles were not mechanically stable enough to survive extraction"* (p. 7) = **생존 편향**.
- 비교 (2차 인용): NMC111 평판 평균 강도 **188 MPa** [21] (p. 4).

### 3.2 기타 stated 수치

| 양 | 값 | 쪽 | 비고 |
|---|---|---|---|
| 첫 사이클 용량 (전 전극 평균; 충전/방전 구분 **미기재**) | **201 ± 2 mAh g⁻¹** | p. 5 | 3.0–4.3 V, C/20 |
| 첫 충전 과전압 | 3.9 V 까지 큰 과전압 — *"surface LiCO₃"* (원문 표기) 탓으로 추정 | p. 5 | 공기 노출 |
| 격자 거동 서술 | < 4.2 V: c 축 약간 팽창 · a 축 수축 (부피변화 작음) / > 4.2 V: **c 축 수축** (+ a, b 약간 수축) [5][15] | p. 5 | 2차 인용 |
| 팁 | Synton MDP 원뿔-구형 다이아몬드, **ν 0.07 · E 1140 GPa** (p. 9) · FE 에서 **반경 0.71 µm · E 1141 GPa · ν 0.07** (p. 3) | p. 3 · p. 9 | SI Table S1 은 ν **0.3** (§10) |
| 평판 | 다이아몬드 flat platen (Synton MDP) — **지름 n/a** | p. 9 | |
| 기판 | Si 웨이퍼 **0.38 mm**, SEM 스텁에 순간접착제 (탄소 테이프 순응성 회피) | p. 9 | FE 에서 **E 150 GPa** · ν 0.3 [24] (p. 3) — SI Table S1 은 **160** (§10) |
| 하중 | 하중제어 **0.1 mN s⁻¹**, 파괴 뒤 팁 후퇴 · 하중 드리프트 다항식 보정 · 0 하중에서 변위 0 맞춤 (Alemnis AMMDA) | p. 9 | 파괴까지 ≈40–130 s (원뿔) · ≈100–500 s (평판) (derived) |
| SEM | FEI Nova 450 · SE 상 **5 kV** · 스테이지 20° 기울임 → 압자축과 **70°** 로 관찰 | p. 9 | |
| 1차입자 | **0.5–1.5 µm**, 불규칙 다면체 (Fig. S6e) | p. 9 | |

### 3.3 FE 입력 (stated) — 본문과 SI Table S1 이 **다르다**

| 부분 | 본문 p. 3 | SI Table S1 (SI p. 2) | 각주 출처 |
|---|---|---|---|
| 2차입자 | E **200 GPa** · ν **0.3** (*"typical of those reported in the literature [20,22]"*), D **10 µm** (축대칭 탄성) | 200 · 0.3 | a) Stallard 2022 *Joule* |
| 응집영역 (cohesive zone) | σ₀ = **200 MPa** · K_IC **0.05–0.2 MPa·m^½** (p. 5) | E **200** · ν **0.0** | a) |
| 다이아몬드 압자 | 반경 **0.71 µm** · E **1141** · ν **0.07** [25] | 1141 · ν **0.3** | b) *"Defined by tip manufacturer (Alemnis)"* |
| Si 기판 | E **150** · ν 0.3 [24] | E **160** · ν 0.3 | b) (각주 c) Hopcroft 2010 은 표 안에서 **안 쓰였다**) |
| 하중 | 등고선 = **P = 10 mN** | — | — |

- 응집 법칙 (SI Fig. S2c): 선형 상승 → σ₀ @ δ₀ → 선형 연화 → 0 @ δ_f, 삼각형 넓이 = **G_IC**. K_IC ↔ G_IC 환산식은 **미기재** (n/a).
- 3D 모델: 대칭으로 **1/4 구** (Fig. S2a), 예상 파단면 (지름 평면) 에 인장 응집면 하나 (p. 5). 경계조건 Fig. S2b (대칭면 u_x = 0 · u_y = 0, 기판 바닥 고정, 압자 위 u_z 변위 부과).
- 저자 한정: *"the secondary particles are not always perfectly spherical"* (p. 5).

### 3.4 SI stated 수치 — 파괴 순간 경도 H_f · XCT

| 양 | 값 | SI 쪽 |
|---|---|---|
| **H_f 정의** | H_f = P_f / A(h), **A(h) = π(2h(0.71 + 0.505 h^1.01) − h²)** (µm), h = *"stiffness corrected tip displacement"* — TEM 팁 사진 면적으로 보정 (Fig. S3) | SI p. 4 |
| **H_f pristine** | **3.6 ± 0.9 GPa** | SI p. 5 |
| H_f 3 사이클 뒤 3.0 V | **3.3 ± 1.5 GPa** (*"not significantly effected by previous cycling"*) | SI p. 5 |
| H_f 4.3 V | **0.5 ± 0.3 GPa** | SI p. 5 |
| H_f vs D | 같은 처리군 안에서 **상관 없음** | SI p. 4–5 |
| XCT 장비 | Zeiss Xradia Versa 620 · W 투과 타깃 · CCD 16 bit 2000 × 2000 · **100 kV · 140 µA · 14 W** · 8 s/투영 · **2401 투영** · 6.5 h · LE4 필터 · 20× 대물 · 공간분해능 **0.7 µm** · binning 2 → **복셀 0.56 µm** · FOV 555 × 555 µm · FBP 재구성 · Dragonfly 분할 (역거리맵 watershed) | SI p. 5–6 |
| 분석 입자 수 | 비순환 **1028** · 4.3 V 충전 **1870** | SI p. 6 |
| 검출 가능 균열폭 | **≥ 2 µm** (*"allowed crack widths as small as 2 µm to be assessed"*) | SI p. 7 |
| **Table S2** (균열 > 2 µm 입자 비율, %) | **> 15 µm: 9.3 (비순환) / 8.5 (4.3 V)** · **10–15 µm: 0 / 2.9** · 5–10 µm: 0 / 0 | SI p. 8 |
| 전체 비율 | **0.7 % (비순환) · 0.8 % (4.3 V)** | SI p. 7 |
| 단면 | Gatan PECS 광폭 Ar⁺ 이온 연마 5 kV 1 h + 4 kV 1 h, 0° (SI p. 8) — 비순환: 입계 균열 없음/최소, 4.3 V: **방사상 입계 균열** (Fig. S6) | SI p. 8–9 |

### 3.5 그림 판독 (digitized — 방법 · 오차 · TREND 전용)

**방법** (`tools/litdb/wheatcroft2023_digitize.py`): PDF 에 박힌 래스터를 원 해상도로 꺼내 (Fig. 2 2002 × 1397 px · Fig. 6 1515 × 949 px 등),
바깥쪽 눈금 (Origin) 또는 격자선 (MATLAB, Fig. 3c·3e) 중심으로 선형 보정 → 마커 = 채도 ≥ 0.45 연결성분 중심 (붙은 둘은 위치+색상 k-means) ·
속 빈 □ 는 ±6 px 적색 픽셀 중심. **분해능**: Fig. 6 1 px = 0.021 µm · 0.15 MPa / Fig. 2f 1 px = 0.032 µm · 0.11 mN / Fig. 3e 0.037 µm · 0.44 MPa.
**검증**: 아래 평균들이 본문 평균을 ≤ 0.4 MPa 로 재현한다 (§3.6).

| 그림 | 읽은 것 | 값 (digitized) |
|---|---|---|
| **Fig. 1d** (원뿔, pristine 한 입자) | 최대하중 · 그때 변위 | **≈13.4 mN @ ≈0.92 µm**, 2–10 mN 구간 기울기 ≈16.5 mN/µm. Fig. 2f 의 (16.0 µm, 13.4 mN) 점으로 보인다 → σ ≈ 52 MPa (추정 대응) |
| **Fig. 2e** (평판, 한 입자) | 최대하중 · 변위 | **≈49.6 mN @ ≈0.56 µm**, 선형 상승 ≈99 mN/µm, 파괴 뒤 한 점 ≈13.7 mN @ 0.82 µm → 0 |
| **Fig. 2f** 평판 (15) | P_f vs D | D 7.2–18.4 µm · P_f 10.1–49.2 mN → σ 85–298 MPa · **P_f ∝ D^1.51** |
| **Fig. 2f** 원뿔 (15) | P_f vs D | D 6.2–17.4 µm · P_f 3.7–13.4 mN → σ 41–101 MPa · **P_f ∝ D^1.19** |
| **Fig. 3c** 중심선 σθθ/(P/D²) | 탄성 FE, D 10 µm | 중심 (z/D = 0) **≈0.79** (두 기하 동일) · 평판 최대 **≈1.38 @ z/D ≈ 0.37** · 원뿔 최대 **≈4.77 @ z/D ≈ 0.44** · 접촉 바로 밑은 압축 (음수) |
| **Fig. 3e** FE 절점 (평판 실선) | K_IC = 0.20 / 0.15 / 0.10 / 0.05, D = 5 · 10 · 15 · 20 µm | **0.20: 255 · 229 · 214 · 205** · 0.15: ≈214 · 198 · ≈193 · ≈193 · 0.10: 196 · ≈193 · ≈193 · ≈193 · 0.05: ≈193 (평탄, 0.10 과 겹침) |
| **Fig. 3e** FE 절점 (원뿔 점선) | 같은 격자 | **0.20: ≈213 · 145 · 113 · ≈78** · 0.15: 133 · 92 · ≈82 · ≈78 · 0.10: 94 · 85 · ≈82 · ≈77 · **0.05: 83 · 80 · 77 · ≈76** |
| **Fig. 5** 상자 (Q1 / 중앙 / Q3, MPa) | 7 군 | P 46.9 / 66.0 / 93.3 · E 47.8 / 62.4 / 71.4 · Ex 59.9 / 76.4 / 101.1 · 3.0 V 28.9 / 36.2 / 47.8 · 3.4 V 34.7 / 38.4 / 50.3 · 3.9 V 12.2 / 19.0 / 23.9 · 4.3 V 7.0 / 10.4 / 14.7. 이상점: E ≈115 · 3.4 V ≈92 · 3.9 V ≈58. Ex 수염 끝 **≈145**, Ex 평균 마커 ≈85 |
| **Fig. 6** | 76 점 (군별 n 은 §3.6) | P 41–101 · E 40–115 · Ex 60–101 · 3.0 V 6–56 · 3.4 V 29–92 · 3.9 V 7–58 · 4.3 V 6–18 MPa |
| **Fig. S7** dQ/dV | 봉우리 | 충전 날카로운 봉우리 ≈3.65 V · 넓은 봉우리 ≈3.76 V · **"c-Axis decrease" ≈4.2 V** · 측정점 1 = 3.0 · 2 = 3.4 · 3 = 3.9 · 4 = 4.3 V |

### 3.6 ★ 그림 재구성이 드러낸 것 — n · ± 정의 · 그림 간 불일치 (derived(ours) from digitized)

| 군 | 그림 n | 판독 평균 | SD (분모 N) | SD (N−1) | 본문 | 대응 |
|---|---|---|---|---|---|---|
| 평판 pristine (Fig. 2f) | **15** | **207.0** | **48.7** | 50.5 | 207 ± 49 (n 없음) | ✅ N 판 |
| 원뿔 pristine (Fig. 2f) | 15 | 67.2 | 20.6 | 21.3 | 67 ± 21 (n 16) | ✅ |
| P (Fig. 6) | 15 | 67.4 | 20.7 | 21.4 | 67 ± 21 (n 16) | ✅ (16번째 점 안 보임) |
| E (Fig. 6) | 16 | 64.4 | 21.7 | 22.4 | 64 ± 22 (n 16) | ✅ |
| Ex (Fig. 6) | 6 (+1) | 75.4 (7 점이면 **85.4**) | 16.2 | 17.8 | 숫자 없음 (n 6) | Fig. 5 평균 ≈85 · 중앙 76.4 → **7 점** (≈145 MPa 한 점이 Fig. 6 y축 0–120 밖; Fig. S4 에도 Ex ▲ 7개 — 눈으로 셈) |
| 3.0 V | **8** | 35.8 | 14.7 | 15.8 | 36 ± 15 (n **6**) | ✅ 값 · ✗ n |
| 3.4 V | **8** | 46.0 | **19.2** | 20.5 | **46 ± 15** / 결론 **46 ± 19** (n 6) | 결론 판이 맞다 · 본문 ±15 는 안 맞다 |
| 3.9 V | **15** | 20.6 | 11.9 | 12.4 | 21 ± 12 / 결론 20 ± 11 (n 6) | ✅ 값 · ✗ n |
| 4.3 V | **8** | 11.0 | 4.1 | 4.4 | 11 ± 4 (n 6) | ✅ 값 · ✗ n |

- **± 는 SE 가 아니라 SD** 다 (SE 였다면 P 는 ±5.5). 여섯 값 전부와 맞는 것은 **분모 N (모집단) SD** — N−1 판은 3.0 V (15.8) · 3.4 V (20.5) · 평판 (50.5) 에서
  반올림이 어긋난다. ⚠ 판독 오차 (≈1–3 %) 로 N 과 N−1 을 **확정 구분하지는 못한다** — 인용할 땐 *"± SD (정의 미기재)"*.
- **본문 n 과 그림이 다르다**: *"16 secondary particles for each sample (except for cycled, and electrolyte-soaked samples where six secondary particles
  were measured)"* (p. 6) ↔ 그림에 찍힌 점 **P 15 · E 16 · Ex 7 · 3.0 V 8 · 3.4 V 8 · 3.9 V 15 · 4.3 V 8**. 이 판독 n 으로 **본문 평균과 Fig. 5 사분위가
  함께 재현**된다 — 사분위 = 아래·위 반쪽의 중앙값 (홀수 n 은 중앙값 제외) 으로 **7 군 전부 ≤ 0.2 MPa** (예: 3.4 V 상자 34.7 / 38.4 / 50.3 ↔ 8 점 34.65 / 38.55 / 50.3).
  그림의 점 중 **6 개만** 골라 평균 (±1) · 사분위 (±1) · 그림의 최소/최대를 함께 맞추는 조합은 **없다** (3.0 · 3.4 · 4.3 V 각 28 조합, 3.9 V 5005 조합 — 전부 0).
- **Fig. 3e 의 평판 점은 Fig. 2f 와 다른 D 로 찍혔다.** Fig. 3e 점을 P = σ·D² 로 되돌리면 Fig. 2f 의 하중 15개 중 **14개와 ≤ 0.33 mN 로 짝**이 맞는데,
  D 는 −7 % … **+20 %** 어긋난다 (예: P_f 24.9 mN → D 9.54 (2f) vs 11.34 (3e) · 29.7 mN → 9.99 vs 11.77 · 13.2 mN → 8.34 vs 9.18 · 49.2 mN → 15.47 vs 16.28).
  Fig. 3e 좌표로 계산한 평균은 **≈184 MPa (n 14)**. 본문 *"207 ± 49 MPa (Figure 3)"* 는 **Fig. 2f 의 (D, P_f)** 에서 나온 값이다.
  원뿔 계열은 세 그림 (2f · 3e · 6) 이 서로 맞는다. ⇒ 평판 D 에 **두 벌의 측정**이 있고 어느 쪽이 맞는지는 논문으로 판정 불가 (D 측정법 **미기재**).
  (참고: Fig. 3e 평균 183.7 은 리뷰 규약으로 바꾼 0.891 × 207 = 184.4 와 **우연히** 거의 같다 — 그러나 점별로 보면 하중이 맞고 D 가 −7 … +20 % 로 제각각이라 **계수 차로는 설명되지 않는다**.)
- 참고: SI Fig. S4 의 D 좌표도 Fig. 6 과 점대점으로 맞지 않는다 (예: E 최대 D ≈17.5 vs 18.3 µm) — H_f 는 D 와 무관한 양이라 H_f 값에는 영향 없음.

### 3.7 ★ 이 논문이 **인용한** 값 · 방법 (2차 인용 — 원문 미확인) + 서지 (참고문헌 목록 그대로)

| 이 논문이 전하는 것 | 쓰인 곳 | 참고문헌 (p. 10, 원문 그대로) |
|---|---|---|
| E 200 GPa · ν 0.3 *"typical"* · K_IC 0.05–0.2 *"wider literature"* · SI Table S1 각주 a) | FE 입력 (p. 3, p. 5) | [20] J. C. Stallard, L. Wheatcroft, S. G. Booth, R. Boston, S. A. Corr, M. F. L. De Volder, B. J. Inkson, N. A. Fleck, *Joule* **2022**, *6*, 984–1007. — ✅ 정본 카드 `stallard2022_cathode_mechanical_properties_review`: 그 K_IC 는 **NMC333 강도 자료 + 결함 = 결정립 절반 (a = d/2) 가정에서 역산한 리뷰 추정 0.05–0.3** (측정 아님). 이 논문은 그 범위의 **아래쪽 0.05–0.2 만** FE 에 썼다 |
| NMC111 평판 **188 MPa** | 비교 (p. 4) | [21] D. Dang, Y. Wang, Y.-T. Cheng, *J. Electrochem. Soc.* **2019**, *166*, A2749–A2751. |
| E·ν *"typical"* (공동) · NMC532/811 압입 E·K 선행 | p. 2, p. 3 | [22] N. Sharma, D. Meng, X. Wu, L. S. de Vasconcelos, L. Li, K. Zhao, *Extrem. Mech. Lett.* **2022**, 101920. (⚠ [Sedl26] 은 같은 논문을 *58 (2023)* 으로 적는다 — 권·연도 표기 차) |
| 원뿔팁 = 입자–입자 접촉 모사 · 표면 인장 Mode I | p. 2, p. 5, p. 8 | [23] H. Tian, L. T. Gao, Z.-S. Guo, *J. Electrochem. Soc.* **2022**, *169*, 090513. |
| Si E 150 GPa | p. 3 | [24] M. A. Hopcroft, W. D. Nix, T. W. Kenny, *J. Microelectromechanical Syst.* **2010**, *19*, 229–238. |
| 다이아몬드 E 1141 · ν 0.07 | p. 3 | [25] W. C. Oliver, G. M. Pharr, *J. Mater. Res.* **1992**, *7*, 1564–1580. |
| **식 (1) σθθ ≈ P/D²** | p. 4 | [26] Y. Hiramatsu, Y. Oka, *Int. J. Rock Mech. Min. Sci. Geomech. Abstr.* **1966**, *3*, 89–90. — ⚠ [26] 원문은 미확인. 같은 그룹 리뷰 [20] 은 같은 논문 ([108]) 을 **σ_F = 2.8 P_C/(π d_P²)** (계수 ≈0.891) 로 인용한다 (`stallard2022_…` 카드 식 4) — 이 논문은 "≈" 로 계수를 **1** 로 둔다 |
| NMC 압입 E·K (Exp. Mech.) | p. 1–2 | [14] R. Xu, L. S. de Vasconcelos, J. Shi, J. Li, K. Zhao, *Exp. Mech.* **2018**, *58*, 549–559. (⚠ 우리 `xu2017_…` 카드 (JES 2017) 와 **다른 논문**) |
| 단결정 NMC811 탈리튬 시 1차입자 전단강도 감소 | p. 7 | [32] J. C. Stallard, S. Vema, D. S. Hall, A. R. Dennis, M. E. Penrod, C. P. Grey, V. S. Deshpande, N. A. Fleck, *J. Electrochem. Soc.* **2022**, *169*, 040511. |
| 큰 2차입자일수록 내부 균열 (XCT) | p. 7 | [33] A. Wade, T. M. M. Heenan, M. Kok, T. Tranter, A. Leach, C. Tan, R. Jervis, D. J. L. Brett, P. R. Shearing, *npj Mater. Degrad.* 2022 61 **2022**, *6*, 1–13. (인쇄 그대로) |
| 소결 NMC111 인장강도는 입자(grain) 가 작을수록 증가 | p. 8 | [34] W. Huddleston, F. Dynys, A. Sehirlioglu, *J. Am. Ceram. Soc.* **2020**, *103*, 1527–1535. |
| 초기 사이클 입계 균열 · 캘린더링 중 전위 활주 | p. 1, p. 6 | [17] T. M. M. Heenan … P. R. Shearing, *Adv. Energy Mater.* **2020**, *10*, 2002655. |

## 4. 방법 ★ (실험 + FE)

### 4.1 문제 설정 (p. 1–2)
Ni-rich NMC 는 사이클 중 **입계 균열**이 늘고 (Ni 함량↑ · 고 SOC c 축 수축), 균열은 새 표면 → 전해질 반응 · 전기적 고립 → 용량 손실. 개별 입자의
강도·인성은 미세구조와 파괴저항을 잇는 열쇠인데, 기존 압입 (NMC111 flat punch [21] · NMC532/811 나노압입 [14][22]) 은 **파괴 순서를 볼 수 없다**.
⇒ SEM 안에서 누르며 **동영상으로** 보고, 두 팁으로 응력상태를 바꾸고 (평판 = 큰 롤 사이 캘린더링 · 원뿔 = 이웃 입자 접촉 [23]), FE 로 해석한다.

### 4.2 시료 · 전기화학 (p. 8–9)
- 슬러리: NMC811 · C65 · PVDF 를 Ar 글러브박스에서 칭량, NMP 와 Thinky 궤도믹서로 혼합 (**볼밀 없음** — 기계 손상 최소화), C65·NMC 를 단계적으로 10 wt% PVDF/NMP 용액에 투입.
- 도포: 탄소코팅 Al 호일 (MTI) · 닥터블레이드 **200 µm** · 100 °C 1 h 건조 · 80 °C 진공 하룻밤 · 12 mm 원판 · **압연 안 함**.
- 셀: 2016 코인 (Cambridge Energy Solutions) · GF/F · 전해액 100 µL · Li 원판 8 mm · 0.5 mm 스페이서 · Maccor.
- 프로토콜: 12 h 휴지 → **C/20 형성 2회** (3.0–4.3 V, 1 h 휴지, 4.3 V 에서 < C/40 까지 유지) → **C/10 1회 완전 사이클** → **두 번째 C/10 충전**을
  **3.0 · 3.4 · 3.9 · 4.3 V** 에서 멈추고 전류 < C/20 까지 전위 유지 (*"to try to minimise any shock"*) (p. 9). 즉 *"3.0 V"* = 3 사이클 뒤 **방전 상태**.
- 추출: 셀 분해 → DMC 0.2 mL 세척 → 건조 → NMP 로 *"jet wash"* → NMP 에 **3 일** 담금 (Ar, 실온) → 교반 + **80 °C 1 h** → 웨이퍼에 드롭캐스트
  (원문 *"drop cast onto NMC wafers"* — Si 웨이퍼의 오기로 보임). pristine 은 에탄올 볼텍스 분산 → Si 웨이퍼 드롭캐스트.
- 대조군: **E** (셀에 안 넣은 전극 → 추출 공정만) · **Ex** (반쪽셀 OCV 12 h → 전해질 노출만) → 추출·전해질 영향 분리.

### 4.3 in situ 압축 (p. 2–3, p. 9; SI Fig. S1)
Alemnis 스테이지: 피에조 스택이 다이아몬드 팁을 밀고, 하중셀 (Z) 위 SEM 스텁을 X–Y 로 옮겨 입자 위에 팁을 둔다 (Fig. S1). **이웃 입자와 닿지 않고
바인더 잔여물이 안 보이는** 입자만 골랐다. 하중제어 0.1 mN/s, 연속 SE 촬영 → 균열이 보이는 **최대하중 P_f** 기록. 원뿔팁은 개시 후 균열이
*"sufficiently slow to be imaged"*, 평판은 *"too quickly to fully resolve"* (p. 3).

### 4.4 강도 정의 (p. 4)
Hiramatsu–Oka [26] 를 따라 지름방향 압축 구의 인장 원주응력이 `σθθ ≈ P/D²` 로 스케일한다고 보고 **σ_F = P_f/D²** 를 **"indentation strength"** 로 정의,
*"comparable to the tensile burst strength"*. 평판에서는 중심의 거의 균일한 인장이 기존 결함을 급파괴시켜 **중심 폭발형** 파괴가 된다 (Fig. 2c) 는 해석.
원뿔팁은 접촉 밑 인장 집중에서 시작하므로 **최대하중이 Mode I 인성에도 의존** → 입경 의존이 생긴다 (p. 7).

### 4.5 파괴 순간 경도 H_f (SI p. 4–5)
H_f = P_f / A(h), A(h) = π(2h(0.71 + 0.505h^1.01) − h²) — 구형 캡 넓이에 깊이 따라 커지는 유효 반경 (0.71 + 0.505h^1.01 µm) 을 넣은 팁 면적함수,
TEM 팁 사진 면적과 대조 (Fig. S3, h 0–3.3 µm 에서 일치). h = *"stiffness corrected tip displacement"* — ⚠ 입자 전체 압축 · 입자–기판 변형까지 포함한
변위라 A(h) 가 실제 팁 접촉면적보다 **클 수 있다** → H_f 는 실제 평균 접촉압의 **하한 쪽** (우리 판단).

### 4.6 FE (p. 3–5; SI Table S1 · Fig. S2)
1. **축대칭 탄성** (D 10 µm, E 200, ν 0.3; Si 기판; 다이아몬드 팁 R 0.71 µm 또는 평판): P = 10 mN 에서 σθθ/(P/D²) 등고선 (Fig. 3a–b) · 중심선 분포 (Fig. 3c).
   원뿔: 팁 바로 밑 강한 인장 집중 (≈4.8 P/D²), 평판: 지름 대부분에 거의 균일한 인장 (≈0.8–1.4 P/D²). 두 경우 모두 접촉 바로 밑은 압축.
2. **3D 1/4 구 + 응집면** (Fig. S2): 지름 평면에 삼각 견인–분리 법칙 (σ₀ 200 MPa · K_IC 0.05–0.2) → 손상 진행 (Fig. 3d: 팁 밑에서 개시 → 아래로 성장 →
   지름 벽개) → 최대하중 P_f/D² vs D 예측 (Fig. 3e).
3. 결과 서술: 원뿔 예측 강도는 D↑ 에 감소 = 실험 경향과 일치, 평판 예측은 σ₀ 근처에서 D 에 둔감 (낮은 K 일수록) = 실험과 일치 (p. 5).
   ⚠ 저자는 **K_IC 를 맞추지 않았다** (밴드만 그림). 1차입자 크기가 인성에 영향 (*"usual pull-out mechanisms of grains"*) 이라고 쓰지만 정량 없음.

### 4.7 XCT · 단면 (SI p. 5–9)
전극 두 개 (비순환 · 4.3 V 충전) 를 XCT → 입자를 크기 반 (> 15 · 10–15 · 5–10 · < 5 µm) 으로 묶어 > 2 µm 균열 보유 비율 (Table S2). 단면 SEM (Fig. S6) 은
4.3 V 에서 **방사상 입계 균열**, 비순환은 없음/최소. 본문은 이를 *"larger … more likely to contain internal cracks"* 와 강도의 입경 의존에 연결한다 (p. 7).

### 4.8 ★ 입자 처리 (우리 축과의 대응)
- **이 논문이 재는 대상 = 우리 DEM 구 한 개 통째**: 다결정 2차입자 (D 6–18 µm) 가 **쪼개지는 하중**. [Sedl26] 이 잰 것은 그 **안** (입계 하나, ≈1.8 µm³).
- **이 논문의 모델 처리**: FE 입자 = **균질 등방 선형탄성 구 + 지름면 응집 법칙 하나** — grain·입계 해상 없음, 입자 형상 소성 없음 (실험에선 팁 밑 1차입자
  소성이 보였는데 모델엔 없다). 하중 = **두 점 (팁–기판)** 지름방향 압축.
- **우리 DEM**: AM = 탄성 구 (E 140 GPa · ν 0.25), AM–AM 접촉은 **구–구** (R* = R/2), 입자당 접촉 **여러 개** (배위수 Z). 파괴 = 접촉력 F 의
  **사후 분류** (Auerbach P_c + Lawn 배수) — 파편 생성·형상 변화 없음. **우리 MPM**: AM = 동결 scaffold (역학 응답 0).
- ⇒ frame [5]: 이 논문은 **입자 한 개 역학의 반쪽**만 갖고 (고립 입자, 두 점 하중), **다접촉·패킹·전극 스케일 반쪽은 없다**. 우리 DEM 은 반대다
  (다접촉 하중은 있고 입자 내부 파괴는 없다). frame [4]: 이 값은 **실험 앵커**로 DEM 파괴 판정에만 대고, MPM 과 맞추지 않는다.

## 5. Figure set ★

| Fig | 내용 (무엇을 보여주나) | 우리가 참고할 점 |
|---|---|---|
| **Fig. 1** | pristine 입자 원뿔팁 압축 동영상 컷: (a) ① 팁 접촉, D 표시 (b) ② **균열 개시** (팁 옆 표면, 적색) (c) ③ 파괴 전파 (d) P–변위 (최대 ≈13.4 mN @ ≈0.92 µm, figure-read) 와 σ_f ~ P_f/D² 표시 (e) ④ 사후 — **입계 파단** 두 줄 (f) 압흔 확대 — **1차입자 압축** (스케일 5 / 2 µm) | **균열 개시 = 최대하중** — 이 논문의 P_f 는 "첫 가시 균열" 이자 "입자 분할" 이다 (우리 Lawn 사다리의 onset 과 fragmentation 을 구분하지 않는다). 팁 밑 1차입자 소성 = 접촉이 순탄성이 아니라는 증거 |
| **Fig. 2** | 평판 압축: (a)–(b) 파괴 전 ①② (c) ③ *"Fracture opens mid-raster"* (d) ④ *"Fracture opens from particle centre"* (e) 하중곡선 (최대 ≈49.6 mN @ ≈0.56 µm → 급락) (f) **P_f vs D** — 평판 □ 15 · 원뿔 ● 15 | **평판 = 중심 폭발** — 캘린더링·적층압 (평평한 큰 접촉) 모사. Fig. 2f 가 **207 ± 49 의 원자료** (§3.6) |
| **Fig. 3** | (a)(b) 탄성 σθθ/(P/D²) 등고선 (원뿔 · 평판, D 10 µm, P 10 mN; 색띠 0–4.5) (c) 중심선 분포 (d) 원뿔팁 응집영역 손상 진행 3 컷 (0 → 1) (e) **P_f/D² vs D — 실험 두 계열 + FE (K_IC 0.05–0.20)** | 우리 "명목응력 ↔ 실제 최대 인장" 환산계수의 출처 (중심 0.79 · 평판 최대 1.38 · 원뿔 최대 4.77, figure-read). ⚠ (e) 의 평판 점은 Fig. 2f 와 D 가 다르다 (§3.6) · 원뿔 실측 11/15 가 K 0.05 곡선 아래 (§7.6) |
| **Fig. 4** | 반쪽셀 전압곡선: C/20 형성 1·2, C/10 완전 1회, 미세압입용 C/10 두 번째 충전 (측정점 ① 3.0 ② 3.4 ③ 3.9 ④ 4.3 V), 회색 = c 축 팽창 구간 · 적색 = c 축 수축 구간 (> 4.2 V) | SOC 축의 정의 — **4번째 충전 중** 값이다 (≈3 사이클 이력). ASSB 사이클과 C-rate·전해질 모두 다르다 |
| **Fig. 5** | 상태별 σ_f = P_f/D² 상자그림 (25–75 %, 1.5 IQR 수염, 중앙선, 평균 □, 이상점 ◆): P · E · Ex (비순환, 청색 바탕) / 3.0 · 3.4 · 3.9 · 4.3 V (순환, 적색 바탕), **전부 원뿔팁** | **SOC 의존 강도 곡선**의 원천. 사분위가 판독 n (§3.6) 을 확인해 준다 |
| **Fig. 6** | σ_f vs D 산점 (7 군, 군별 볼록 음영) — 전 군에서 **큰 입자일수록 약함**, 4.3 V 는 D ≤ 11 µm 만 | 입경 스케일 (derived: 전 군 공통 −1.07 ± 0.15) · 생존 편향 (4.3 V) · y축 0–120 이라 Ex 한 점 (≈145) 이 **축 밖** |
| **Fig. 7** | 비순환 · 3.0 · 3.9 · 4.3 V 입자의 압축 전 (a,c,e,g) / 후 (b,d,f,h) — 3.9 · 4.3 V 는 **압축 전부터 표면 입계 균열**, 압축 균열은 팁에서 시작해 방사상으로 가며 기존 균열로 우회 | 충전 상태 입자는 **이미 균열을 갖고** 시작 — 우리 A10 poly 입계 void 누적 가정과 같은 그림 |
| **Fig. S1** | Alemnis 미세압입기 사진 + 모식 (피에조 · Z 스테이지 · 변위센서 · 팁 홀더 · 다이아몬드 팁 · 시료/스텁 · 하중셀 · X–Y 스테이지) | 장치 정의 |
| **Fig. S2** | (a) 3D FE 메시 (다이아몬드 압자 · NMC 입자 · 응집영역 · Si 기판) (b) 대칭 경계조건 (c) **삼각 견인–분리 법칙** (σ₀, δ₀, δ_f, 넓이 G_IC) | 우리 A10 CZM (Bucci δ₀ 5 nm · δ_cr 100 nm, SE 상) 과 **같은 형식 · 다른 상** (이쪽은 AM 입자 지름면) |
| **Fig. S3** | 원뿔팁 면적함수 A(h) 보정 — 계산 ■ vs TEM 실측 ●, 0–3.3 µm, ≈0–21.5 µm² | H_f 의 분모. 팁 반경 0.71 µm 의 근거 |
| **Fig. S4** | H_f vs D (7 군) — pristine ≈3.6, 4.3 V ≈0.5 GPa, 군 안에서 D 상관 없음 | **입자 스케일 "파괴 한계 접촉압"** — 우리 H_AM 3–6 GPa 밴드와 같은 자릿수 (§7.7, 다른 양 주의) |
| **Fig. S5** | (a) 비순환 전극 XCT 단면 — 큰 입자 **제조 균열** (Fracture) · 결합제/도전재 · 호일 (40 µm) (b)(c) 3D 다중 ROI 분할 > 15 µm / 10–15 µm (50 µm) | 큰 입자 = 균열 선보유 (입경-강도 연결). 우리 DEM "t = 0 무손상" 가정의 한계 |
| **Fig. S6** | 전극 단면: (a)(c) 비순환 — 입계 균열 없음/최소 (3 · 2 µm) (b)(d) 4.3 V (2번째 사이클) — **입계 균열** (5 µm) (e) pristine 파단면 — 1차입자 구조 (5 µm) | 1차입자 척도 0.5–1.5 µm 의 근거 · 충전이 입계를 연다 |
| **Fig. S7** | 완전 C/10 사이클 dQ/dV — 충전 봉우리 ≈3.65 · ≈3.76 V, **c 축 감소 ≈4.2 V**, 측정점 ①–④ | 3.4 → 3.9 V 강도 하락이 c 축 수축 **이전**이라는 주장의 근거 |
| **Table S1** | FE 기계 물성 — 2차입자 · 응집영역 · 압자 · 기판의 E · ν (+ 각주 a–c) | **본문과 두 곳이 다르다** (압자 ν 0.07 vs 0.3 · Si E 150 vs 160) (§10) |
| **Table S2** | XCT 균열 (> 2 µm) 보유 입자 비율 — 크기 반 × 비순환/4.3 V | > 15 µm: 9.3 / 8.5 % · 10–15 µm: 0 / 2.9 % · 5–10 µm: 0 / 0 % |

### 5.1 크롭 색인 — `litdb/figures/wheatcroft2023_nmc811_secondary_particle_fracture_insitu_sem/`

자동 크롭 16장 (본문 Fig. 1–7 · SI Fig. S1–S7 · SI Table S1–S2; **본문에는 표가 없다**) → **전부 Read 로 열어 확인** → **5장 손으로 재크롭**.
SI 는 파일명의 `-sup-` 로 **자동 인식**돼 S 번호가 붙었다 (`_Sup` 사본 불필요). 재크롭 근거는 `figures.json` 의 `recrop` (자동 bbox 는 `auto_bbox` 로 보존).
⚠ `--clean` 으로 재추출하면 아래 5장이 자동 bbox 로 되돌아간다 (`pdf_map.tsv` 경고 동일).

| 파일 | 쪽 (PDF) | bbox (pt) | px | 확인 |
|---|---|---|---|---|
| `fig_1.png` | 본문 2 | 40.8, 406.6, 552.7, 722.1 | 2134 × 1316 | ✅ a–f · 스케일바 5/2 µm · 축 P (mN)/Displacement (µm) |
| `fig_2.png` | 본문 3 | 40.8, 394.5, 549.8, 713.1 | 2122 × 1329 | ✅ a–f · 범례 · 축 전부 |
| `fig_3.png` | 본문 4 | **122.7, 64.6, 472.6, 535.1** | 1459 × 1961 | 🔧 **재크롭** — 자동 bbox 가 쪽 전폭 (0, 41.8, 595.3, 539.1) 이라 **머리말 괘선 + 오른쪽 Wiley 다운로드 도장**이 들어갔다 → 래스터 경계 +2 pt |
| `fig_4.png` | 본문 5 | 298.7, 552.1, 549.8, 677.1 | 1048 × 522 | ✅ 범례 · 측정점 ①–④ |
| `fig_5.png` | 본문 6 | 40.8, 282.1, 296.5, 420.0 | 1067 × 575 | ✅ 범례 · 축 |
| `fig_6.png` | 본문 6 | 40.8, 539.9, 296.1, 695.1 | 1065 × 648 | ✅ 범례 7 군 · 축 |
| `fig_7.png` | 본문 7 | 40.8, 489.3, 546.1, 713.1 | 2107 × 934 | ✅ a–h · 행 라벨 · 스케일바 |
| `fig_S1.png` | SI 2 | **68.8, 137.8, 526.4, 394.3** | 1908 × 1069 | 🔧 **재크롭** — SI 절 제목 *"Alemnis Micro-Indenter Set-Up"* 혼입 제거 |
| `fig_S2.png` | SI 4 | 64.8, 64.8, 533.5, 602.9 | 1953 × 2242 | ✅ a–c |
| `fig_S3.png` | SI 5 | **131.1, 338.2, 464.1, 595.0** | 1388 × 1071 | 🔧 **재크롭** — 위에 본문 문장 조각 *"spherical tip area formula calibration."* 혼입 제거 |
| `fig_S4.png` | SI 6 | 64.8, 251.1, 533.5, 515.5 | 1953 × 1102 | ✅ 범례 7 군 |
| `fig_S5.png` | SI 8 | 64.8, 64.8, 533.5, 323.7 | 1954 × 1079 | ✅ a–c · 스케일바 40/50 µm |
| `fig_S6.png` | SI 10 | 64.8, 64.9, 533.5, 504.0 | 1953 × 1830 | ✅ a–e (상단 *"Electrode Cross-sections"* 는 **그림 래스터 안의 제목**이라 둔다) |
| `fig_S7.png` | SI 11 | **130.9, 89.5, 464.1, 345.5** | 1389 × 1068 | 🔧 **재크롭** — SI 절 제목 *"Differential Capacity Plot"* 혼입 제거 |
| `tab_S1.png` | SI 3 | **66.0, 129.5, 531.0, 377.5** | 1938 × 1034 | 🔧 **재크롭** — 자동 bbox 가 마지막 행 직후에서 끊겨 **아래 괘선 + 각주 a)–c)** (값의 출처) 가 빠졌다 → 캡션~각주 |
| `tab_S2.png` | SI 9 | 65.8, 66.3, 532.5, 264.3 | 1945 × 826 | ✅ 캡션 + 표 전체 (표 캡션은 도구 규약대로 포함) |

판독 원자료: 같은 폴더 `digitized.csv` (179 행; 전부 `digitized`) — 생성기 `tools/litdb/wheatcroft2023_digitize.py --check` 가 본문 평균과의 대조를 출력한다.

## 6. Post-processing ★

- **하중–변위**: Alemnis AMMDA — 하중 드리프트 **다항식 보정**, 0 하중 변위 0 맞춤 (p. 9). **E · 강성 · 에너지 추출 없음.**
- **강도**: σ_F = P_f/D² (P_f = 균열 관찰 최대하중, D = 2차입자 지름 — **D 측정법 (어느 영상 · 어느 방향) 미기재**).
- **통계**: 군별 평균 ± (정의 미기재) · 상자그림 (25–75 %, 1.5 IQR, 중앙, 평균, 이상점) · 군별 볼록 음영. **검정·Weibull·신뢰구간 없음.**
  Ex 평균 상승을 *"statistical skew"* 로, 4.3 V 의 작은 D 범위를 추출 생존으로 설명 (p. 6–7) — 입경 보정 비교는 **안 했다** (우리가 §7.8 에서 함).
- **H_f**: P_f / A(h), 팁 면적함수는 TEM 팁 영상으로 검증 (SI p. 4).
- **FE**: 탄성 등고선 (무차원 σθθ/(P/D²)) · 중심선 · 응집영역 손상 (0–1) · P_f/D² 예측 곡선. 메시 수렴·요소 종류 **미기재**.
- **XCT**: FBP 재구성 → 8-bit tiff → Dragonfly: 배경·결합제 0 정규화 → 역거리맵 watershed + 침식으로 입자 ROI → 크기 반별 균열 (> 2 µm) 입자 셈.
- **도구**: ABAQUS (Dassault) · Alemnis AMMDA · Zeiss Scout-and-Scan · ORS Dragonfly · 플롯 Origin (그림 양식, 추정) · FE 플롯 MATLAB 양식 (추정).

## 7. 우리 대비 ★ — DEM AM 파괴 판정 (Auerbach) · 강도 기준 · H_AM · A10 (→ `our_dem_baseline.md` 는 정본에 값 없는 자리표시; 우리 값은 **작업 브랜치** 코드·`docs/data/case_master.csv` 기준)

### 7.1 대조표

| 항목 | 이 논문 | 우리 (작업 브랜치) | 판정 |
|---|---|---|---|
| 대상 | 다결정 NMC811 2차입자, D 6–18 µm, 1차입자 0.5–1.5 µm | AM_P = 다결정 NCM811, R_min 5–6 µm (D 10–12; `case_master` AM_P–AM_P) | ✅ 같은 부류 · 크기 **안** |
| 파괴 기준 | **강도** σ_F = P_f/D² (명목) — 입자 분할 하중 | **Auerbach** P_c = A·K²·R/E* (A 200, K_P 0.3, E* 74.67 GPa) × Lawn 1·3·11·32 (`fracture_model.py`) | 형식이 다르다 — 환산은 §7.3 (가정 명시) |
| 하중 기하 | 고립 입자 **두 점** (팁/평판 – 기판) | 구–구 접촉 **여러 개** (배위수 Z), 접촉별 분류 | ⚠ 다접촉 입자의 분할 하중은 두 점 시험값과 **다를 수 있다** (논문에 없음) |
| 파괴 모드 | 입계 Mode I 분할 (원뿔: 접촉 밑 개시 · 평판: 중심 개시) | Lawn 단계 (cone crack → multi → fragmentation → pulverization) — 연속체 반공간의 **cone crack** 서사 | ⚠ Auerbach cone crack 은 **관찰되지 않았다** — 관찰된 것은 입계 지름 분할 |
| 강도 값 | pristine 평판 **207 ± 49** · 원뿔 **67 ± 21** MPa | 강도 없음 (K 기반) | 새 앵커 |
| 입경 스케일 | 원뿔 σ ∝ D^−0.81 (pristine, derived) · 평판 ≈무관 | P_c ∝ R ⇒ **P_c/D² ∝ D^−1** | 수치는 비슷하나 **이유가 다르다** (§7.3 ④) |
| K_IC | 측정 없음 · FE 밴드 0.05–0.2 | K_P 0.3 · K_S 1.0 (출처 미확인) | ⛔ 출처 불가 (§7.6) |
| E_AM | 측정 없음 (FE 에 200 입력) | 140 GPa | 무관 ([Sedl26] · [Xu17-NMC] 소관) |
| 경도 | **H_f (파괴 순간 P_f/A)** pristine **3.6 ± 0.9** · 4.3 V 0.5 ± 0.3 GPa | H_AM 4.0 (`am_load_balance_jam.py`, "문헌대 3–6") · 역산 3.83–3.85 · 6.0 (`fracture_model.H_AM`, informational) | ⚠ **같은 자릿수 · 다른 양** (§7.7) |
| SOC · 사이클 | pristine 대비 3 사이클 뒤 ×0.49 · 4.3 V ×0.12 (입경 보정, derived) | A10 `cycle_contact_ledger` — poly 입계 void (ASSUMED-FORM) | 첫 **모양** 앵커 (§7.8) — 액체계 한정어 |
| 전해질 | 액체 LiPF₆ EC/DMC · PVDF/C65 | LPSCl ASSB | pristine 값은 **전해질 무관** (시험 전 전해질 접촉 없음) · 순환값은 전이 미검증 |

### 7.2 ★★★ 판정 — 이 강도가 **강도-기준 파괴 판정의 앵커**가 되나
1. **된다 — "입자 분할 (fragmentation 급)" 기준으로.** P_f 는 첫 가시 균열과 입자 분할이 **같은 하중**에서 일어난 값이다 (Fig. 1b–e, Fig. 2c–d).
   부분 손상 (sub-surface microcrack) 은 SEM 표면 관찰로 못 본다 ⇒ **"onset" 단계의 앵커는 아니다.**
2. **두 기하로 브래킷해야 한다.** 같은 입자군이 평판 207 · 원뿔 67 MPa — **3.1×** 차이다. 저자 자신이 원뿔 = 이웃 입자 접촉, 평판 = 캘린더링 이라고 대응시킨다.
   우리 DEM 의 매끈한 구–구 접촉 (R* = R/2 ≈ 2.5–3 µm) 은 곡률만 보면 **평판 쪽**, 실제 입자 표면의 1차입자 돌기 (반경 ≈0.25–0.75 µm) 는 팁 반경 0.71 µm 와
   **같은 척도**라 **원뿔 쪽**이다 ⇒ 어느 한 값이 "정답" 이 아니다. 둘을 **상·하한**으로 들고 가고, 결론이 그 창 안에서 안 뒤집히는지 본다.
3. **pristine AM_P 한정.** 압밀 (압축 성형) 은 사이클 전이라 pristine 값이 맞는 층이다. AM_S (단결정 규약) · D < 6 µm 는 범위 밖.
4. **명목 강도 규약 그대로 쓸 것.** σ_F 는 계수 1 의 P_f/D² 다. 실제 최대 인장으로 바꾸면 (FE Fig. 3c 판독) 평판 ≈1.38 × 207 ≈ **285 MPa**, 원뿔
   ≈4.77 × 67 ≈ **320 MPa** — 두 기하가 **하나의 임계 인장 ≈0.3 GPa** 로 거의 모인다 (derived, 탄성·figure-read; 비 3.5 vs 실측 비 3.1). 이것은 "브래킷의
   두 끝이 같은 재료 한계의 두 기하 투영" 이라는 **해석 근거**이지 인용값이 아니다.
5. **산포**: 원뿔 CV 0.32 · 평판 0.24 (pristine) — Weibull m ≈ **3.6 / 4.9** (derived, n 15). 확률적 입자 강도를 넣는다면 이 m 이 첫 후보.

### 7.3 Auerbach P_c ↔ 강도 기준 — 환산 (⚠ 가정: DEM 접촉력 F ≈ 두 점 지름 하중 P, D = 2 R_min)
우리 식 그대로 (`fracture_model.py`: A 200 · E_AM 140 · ν 0.25 → E* = E/(2(1−ν²)) = 74.67 GPa · K_P 0.3) 명목응력으로 옮긴 사다리 (derived):

| Lawn 단계 | 배수 | F (R 5 µm) | **F/D² (D 10 µm)** | F (R 6 µm) | **F/D² (D 12 µm)** | 이 논문 (pristine) 과 |
|---|---|---|---|---|---|---|
| microcrack (onset) | 1 | 1.21 mN | **12.1 MPa** | 1.45 mN | **10.0 MPa** | 대응 측정 **없음** |
| multicrack | 3 | 3.62 mN | 36.2 | 4.34 mN | 30.1 | — |
| **fragmentation** | **11** | 13.3 mN | **133** | 15.9 mN | **110** | **원뿔 67 (D 10 입경보정) 과 평판 207 사이** |
| pulverization | 32 | 38.6 mN | 386 | 46.3 mN | 321 | 평판 최대 판독 298 위 |

- ① **fragmentation 단계가 실측 분할 창 안에 있다** — 현 파라미터 (K_P 0.3) 는 이 논문과 **모순되지 않는다**.
- ② 역으로 "fragmentation = 실측 분할" 로 두면 필요한 유효 K 는 **0.21 (원뿔 기준) – 0.37 (평판 기준) MPa·m^½** (derived). "onset = 실측 분할" 로 두면
  **0.71 – 1.24** — 대응을 무엇으로 두느냐가 K 를 **3–6 배** 바꾼다 ⇒ Auerbach 의 K 는 이 체계에서 **유효 상수**이지 재료 K_IC 가 아니다.
- ③ **[Xu17-NMC] 의 2차입자 K_c 0.10 을 그대로 넣으면** fragmentation 문턱이 **14.7 MPa** (R 5 µm) — 실측 분할의 **1/4.5 (원뿔) – 1/14 (평판)** 로 떨어져
  파쇄를 크게 과대 판정한다 (derived). ⇒ [Xu17-NMC] 카드의 *"K_IC_P 0.3 ↔ 0.10 (P_c 1/8.7)"* 교체는 **A 와 Lawn 배수를 함께 다시 맞추지 않는 한**
  이 논문의 입자 분할 하중과 충돌한다. **(pop-in 계면 K_c 와 Auerbach 유효 K 는 다른 양이다.)**
- ④ 입경 스케일: 우리 사다리 F/D² ∝ D^−1 (P_c ∝ R) · 원뿔 실측 σ ∝ D^−0.81 [−1.09, −0.53] · 전 군 −1.07 ± 0.15 — **숫자는 가깝지만 기구가 다르다**:
  원뿔 시험은 팁 반경이 **고정** (0.71 µm) 인데 P_f ∝ D^1.19 로 커지므로 Auerbach (P_c ∝ 압자 반경) 로는 설명이 안 된다. **검증으로 인용 금지.**

### 7.4 ★ 우리 코퍼스의 AM_P 접촉은 이 창의 **어디에** 앉나 (derived(ours) — 작업 브랜치 `docs/data/case_master.csv`, 읽기만 함)
- AM_P–AM_P 데이터가 있는 **120 케이스**: 케이스별 **중앙 접촉** F/D² (F = `F_mN_median_AM_P-AM_P`, D = 2 × `R_min_um_median_AM_P-AM_P`, D ∈ {10, 12} µm) =
  **최소 25.7 · 25 % 75.4 · 중앙 109.1 · 75 % 134.2 · 최대 265.3 MPa** · F 중앙 14.4 mN (2.6–30.7) · F/P_c 중앙 **10.6** (2.1–22.0).
- **판정 민감도**: 중앙 접촉이 **원뿔 기준 (66.6 MPa × (D/10)^−0.81) 을 넘는 케이스 86 %**, **평판 207 을 넘는 케이스 2.5 %**, 우리 fragmentation (133) 을 넘는 케이스 26 %.
  ⇒ **기하를 무엇으로 두느냐가 결론 그 자체다** (86 ↔ 2.5 %). 현 Auerbach 판정의 F/P_c 중앙 10.6 이 fragmentation 문턱 11 바로 아래인 것도 같은 사실의 다른 얼굴이다.
- ⚠ 한정: 중앙 접촉 1개 ≠ 입자 분할 하중 (다접촉 입자는 맞은편 접촉 쌍 · 배위수가 관건) · F 는 압밀 종료 시점 · 300 MPa 급 · R_min 은 5/6 µm 두 값뿐.

### 7.5 ★ 층 구분 — 745 · 285–320 · 207 · 200 · 67 · 11 MPa 는 **같은 양이 아니다**

| 층 | 값 | 출처 | 무엇 |
|---|---|---|---|
| ① 입계 고유 강도 (무결함) | **745 MPa** (Weibull σ_ch, m 6.91, n 3) | [Sedl26] | FIB 게이지 ≈1.8 µm³ 단축 인장 — **상한** |
| ② 입자 파괴 시 최대 탄성 인장 (추정) | **≈285 (평판) · ≈320 (원뿔)** | 이 논문 × Fig. 3c (derived) | 명목강도 × FE 집중계수 — 해석용 |
| ③ 입자 명목 분할강도 (평평한 접촉) | **207 ± 49** | 이 논문 p. 5 | 두 점 지름 압축, 중심 폭발 |
| ④ FE 응집강도 입력 | **200** | 이 논문 p. 5 | **입력값** (평판 실측과 거의 같게 둔 것 — 독립 결과 아님) |
| ⑤ 입자 명목 분할강도 (날카로운 접촉) | **67 ± 21** | 이 논문 p. 6 | 접촉 밑 집중 + 인성 의존 → 입경 의존 |
| ⑥ 충전 상태 (액체 순환) | 36 (3.0 V) → **11 ± 4** (4.3 V) | 이 논문 p. 6 | 사이클·SOC 로 약화된 입자 |

- 비 (derived): 745 / 207 = **3.6** ([Sedl26] 의 *"≈4×"* 와 정합) · 745 / 67 = 11 · 745 / ≈300 (②) ≈ **2.5** = 결함·체적 (크기) 효과가 맡아야 할 몫.
- ⇒ **DEM 입자 파쇄 기준에는 ③/⑤ (브래킷)**, 입계 해상 모델 (미래 A10 poly · Voronoi CZM) 의 **입계 견인에는 ①**, **FE 응집면 강도로 옮길 때는 ④ 가 이미
  ③ 을 흡수**했다는 점 (이중계상 주의). ② 는 인용값이 아니다.

### 7.6 K_IC — 이 논문이 말하는 것 / 못 하는 것
- 재지 않았다. FE 밴드 0.05–0.2 MPa·m^½ 는 **[20] Stallard 2022 의 "wider literature"** (2차 인용). 저자는 맞춤값을 내지 않는다.
- Fig. 3e 판독 (TREND): σ₀ = 200 MPa 고정이면 **원뿔 실측 15점 중 11점이 K 0.05 곡선 (≈76–83 MPa) 보다 아래** — D ≥ 8 µm 의 41–76 MPa 는 **밴드 (0.05–0.2) 의 어떤 K 로도 안 닿는다**.
  ⇒ 이 모델틀 안에서는 실측이 **"K ≤ 0.05 이거나 σ₀ < 200 (또는 선재 결함)"** 을 요구한다. 저자는 이 불일치를 논하지 않고 **경향 일치**만 주장한다 (p. 5).
- 우리 K_P 0.3 을 이 FE 에 넣으면 원뿔 예측은 K 0.2 곡선 (D 10 µm 에서 145 MPa) **보다도 위** — 실측 (≈67) 의 2× 이상 (derived 외삽, 추정).
- **리뷰 [20] 의 틀로 되돌리면** (`stallard2022_…` 카드: σ_F = K_IC/√(π·d/2), 결함 = 결정립 절반): 이 논문의 평판 207 MPa 와 1차입자 d 0.5–1.5 µm 에서
  **K ≈ 0.18–0.32 MPa·m^½** (리뷰 계수 0.891 을 먼저 적용하면 0.16–0.28) — 우리 0.3 은 그 **위쪽 끝**, 리뷰의 NMC333 추정 0.05–0.3 과도 같은 자리 (derived D23).
  ⚠ a = d/2 는 가정이고 (a = d 면 ×1.41), 원뿔 값 (67) 은 균일 인장 시험이 아니라 이 틀에 넣지 않는다.
- ⇒ **K_IC_AM_P 0.3 · K_IC_AM_S 1.0 은 여전히 "Assumed".** 이 카드는 K 의 출처가 아니라, **Auerbach 유효 K 를 입자 분할 하중에 맞추는 보정 데이터**를 준다 (§7.3 ②).

### 7.7 H_AM "문헌대 3–6 GPa" — 이 논문의 **H_f 3.6 ± 0.9 GPa** 는 무엇인가
- H_f 는 **파괴 순간의 명목 접촉압** (P_f / A(h), 팁 R 0.71 µm, h 에 입자 전체 변형 포함) — Oliver–Pharr 압입 경도 (소성 압흔 저항) **가 아니다**.
- 그런데 `am_load_balance_jam.py` 의 H_AM 이 물리적으로 뜻하는 **"AM 크라운이 버티는 접촉 평균압"** 에는 이 양이 **가장 가까운 실측 부류**다 — 다결정 2차입자는
  압입 경도 (7.8–14.2 GPa, [Sedl26] 이 인용한 값들) 에 닿기 전에 **입계로 쪼개지므로**, 입자 스케일 지지압은 파괴가 제한한다.
- 수치: H_AM 기본 4.0 = H_f pristine 의 **+0.44 SD** · 역산 3.83–3.85 = **+0.26–0.28 SD** (derived). 3–6 밴드 안에 드는 **입자 파괴 쪽** 실측이다.
  (같은 날 정본에 들어온 `stallard2022_…` 카드는 **stage-III (압흔 ≥ 결정립) NMC532 2차입자 압입 H 3.2–5.5 GPa** 를 밴드의 첫 문헌 짝으로 적었다 — 압입 쪽.
  두 부류가 **같은 3–6 GPa 에서 만난다**: 결정립보다 큰 접촉은 입계가 끊기며 받는다는 같은 물리의 두 얼굴로 읽을 수 있다 — 우리 해석.)
- ⚠ 그러나 이것은 [Sedl26] §7.5 의 **(b) 경로 — "H_AM = 입자 스케일 유효 지지압 (입계 파쇄 포함), 압입 경도 아님" 으로 재명명** — 를 뒷받침하는 것이지,
  *"NCM811 압입 경도 문헌대 3–6"* 라벨의 출처가 되는 것이 **아니다**. 팁 반경 의존 (평판 접촉의 H_f 는 측정 없음) · 액체 순환 무관 (pristine) · h 과대 (하한 쪽) 한정어.
- ⇒ 그 모델의 등록 규칙 (*"역산값이 그 밴드 밖이면 모델이 틀린 것"*) 에 이 값을 쓰려면 **런 전에** 밴드의 정의를 "파괴 제한 접촉압" 으로 다시 등록해야 한다 — 사후에
  *"문헌대 안 ✓"* 로 쓰면 순환이다.

### 7.8 A10 (사이클) · 운전 적층압 — SOC 의존 강도의 첫 앵커 (derived, 액체계 한정어)
- **입경 보정 비교** (ANCOVA, 공통 기울기 −1.07 ± 0.15, D = 10 µm 에서): P 66.6 · E 71.7 · Ex 82.3 · **3.0 V 32.4 · 3.4 V 36.2 · 3.9 V 19.1 · 4.3 V 8.0 MPa**.
  단계비: 비순환 (E) → 3 사이클 3.0 V **×0.45** (p < 0.001) · 3.0 → 3.4 V **변화 없음** (×1.12, p 0.52) · 3.4 → 3.9 V **×0.53** · 3.9 → 4.3 V **×0.42** · pristine → 4.3 V **×0.12**.
- ⇒ 저자의 *"largest decrease between 3.4 V and 3.9 V"* 는 **원시 평균 (MPa 차)** 기준으로만 맞다. 3.4 V 군은 D 평균이 8.6 µm 로 작아 (다른 군 10.8–11.1)
  원시 평균이 부풀어 있고, 입경을 보정하면 **3.4 → 3.9 와 3.9 → 4.3 V 가 비슷한 크기 (×0.53 · ×0.42)** 다. "c 축 수축 **이전**에 이미 크게 약해진다" 는 결론은 그대로 선다.
- A10 `cycle_contact_ledger --poly-mode expand-void` 의 poly 입계 void (ASSUMED-FORM) 에 붙일 수 있는 **모양**: 첫 사이클들에서 반토막 → SOC 따라 연속 하락.
  ⚠ 크기 전이 금지 (액체 LiPF₆ · PVDF 전극 · C/20–C/10 · NMP 80 °C 추출 이력).
- **가설 (검정 대상, 우리 추정)**: 우리 코퍼스의 중앙 접촉 F/D² ≈ 0.36 × 성형압 (109 / 300) 이 운전 적층압에도 선형으로 성립한다면, 적층압 ≳ 20–30 MPa 에서
  중앙 접촉이 **4.3 V 원뿔 분할강도 (8–11 MPa)** 에 닿는다 — "충전 상태 입자는 적층압만으로 쪼개질 수 있다". 선형 가정 · 액체 순환 입자 값이라 **인용 불가**.

## 8. 적용 인사이트 (우리 연구에 어떻게)

### ① ★★★ SELF-51: `fracture_model.py` 에 **강도 기준 팔** (제안 — 코드는 안 바꿨다)
`fracture_classify_strength(F, R)`: σ_nom = F/(2R)² 를 σ_F(D) = σ_ref · (D/10 µm)^β 와 비교 — 두 팔 (원뿔: σ_ref 66.6 MPa · β −0.81 / 평판: 207 MPa · β 0) +
선택적 Weibull (m 3.6 / 4.9). **기존 Auerbach 분류와 나란히** 보고 (대체 아님), 결론이 두 팔 사이에서 뒤집히는 지표는 **"기하 미결정"** 으로 표시.
출처 문자열: *"Wheatcroft et al., Batteries & Supercaps 6, e202300032 (2023): pristine NMC811 secondary particles, σ_F = P_f/D², flat 207 ± 49 / cono-spherical
67 ± 21 MPa (± SD), D 6–18 µm"* — **n 은 "15 (figure count)" 로**, 본문 n 을 옮기지 말 것 (§3.6).

### ② ★★★ K_IC_AM_P 교체 논의 (0.3 ↔ 0.10) 에 **반대 증거 하나**
§7.3 ③: 0.10 은 fragmentation 을 실측 분할의 1/4.5–1/14 로 끌어내린다. 교체하려면 A (200) · Lawn 배수 (11) 를 **이 논문의 분할 하중으로 다시 보정**하는
등록된 절차가 먼저다. (원장: `fracture_aware_excluded_pct` · `frac_severe_force_pct` 가 σ_ionic T1 β_F · σ_e 22.5 β_Fe 에 걸린다 — [Xu17-NMC] ②.)

### ③ ★★ H_AM 밴드 재등록 — (b) 경로의 **실측 근거**
"H_AM = 입자 스케일 파괴 제한 접촉압" 으로 이름을 바꾸면 H_f 3.6 ± 0.9 GPa (pristine) 가 그 부류의 첫 실측이다. **런 전 재등록**이 조건 (§7.7).

### ④ ★★ A10: SOC 의존 강도 곡선의 **모양**
pristine → 3.0 V (3 사이클) ×0.49 → 3.9 V ×0.29 → 4.3 V ×0.12 (입경 보정, pristine 기준). poly 입계 void 누적의 개시·가속 형태 참고. 크기는 액체계.

### ⑤ ★ "t = 0 무손상" 가정의 한계 수치
XCT: 비순환 전극의 **> 15 µm 입자 9.3 %** 가 이미 > 2 µm 균열. 우리 AM_P (D 10–12) 반은 0 % — **우리 크기에서는 가정이 방어된다** (≥ 2 µm 균열 기준).

### ⑥ ★ 파괴 모드 정합
입계 Mode I (압축·충전 모두) — A10 *"poly = 입계 내부 void, SC = 계면 debond"* 의 poly 쪽을 **입자 압축 실험**이 지지한다 ([Sedl26] 의 미세인장과 같은 결론).

## 9. 인용 가능 문장 (deck / paper 용)

- *"In situ SEM compression of individual polycrystalline NMC811 secondary particles (D = 6–18 µm) gives a nominal strength σ_F = P_f/D² of 207 ± 49 MPa
  between flat platens and 67 ± 21 MPa under a cono-spherical tip (pristine; ± SD), with Mode I intergranular fracture initiating at the particle centre and beneath
  the tip, respectively (Wheatcroft et al., Batteries & Supercaps 6, e202300032 (2023))."*
- *"The same study reports a drop of the cono-spherical strength to 36 ± 15 MPa after three liquid-electrolyte cycles and to 11 ± 4 MPa at 4.3 V vs Li/Li⁺,
  and a lower strength for larger particles."*
- *"Expressed as a nominal stress F/D², the fragmentation threshold of our Auerbach–Lawn classifier for polycrystalline NCM811 (133 MPa at R = 5 µm) lies between
  the two measured splitting strengths."* — ⚠ 두 번째 절은 **우리 산술**임을 병기 (가정: DEM 접촉력 ≈ 지름 하중).
- ⛔ *"NMC811 particle tensile strength = 207 MPa"* 처럼 **기하 (평판) · 명목 (P_f/D²) · pristine** 한정어를 떼고 쓰지 말 것.

## 10. 주의 / 한계 (over-claim 방지) — 비판적으로

**A. 원문 내부 불일치 (판독·대조로 드러난 것)**
1. **n**: 본문 *"16 … (six for cycled and electrolyte-soaked)"* ↔ 그림 **P 15 · E 16 · Ex 7 · 3.0/3.4/4.3 V 8 · 3.9 V 15** (§3.6). 판독 n 이 본문 평균 여섯 개와
   Fig. 5 사분위를 **함께** 재현한다.
2. **3.4 V 의 ±**: 본문 46 ± **15** (p. 6) ↔ 결론 46 ± **19** (p. 8); 3.9 V 21 ± 12 ↔ 20 ± 11. 판독 재구성은 결론 쪽 (SD(N) 19.2).
3. **평판 D 두 벌**: Fig. 3e 평판 점 = Fig. 2f 와 같은 하중 · 다른 D (−7 … +20 %) → Fig. 3e 기준 평균 ≈184, 본문 207 은 Fig. 2f 기준 (§3.6). 한 점 (P_f 26.6 mN) 은 Fig. 3e 에 안 보인다.
4. **FE 입력**: 압자 ν **0.07** (본문 p. 3 · p. 9) ↔ **0.3** (SI Table S1) · Si E **150** (p. 3) ↔ **160** (Table S1) · 압자 E 1140 (p. 9) ↔ 1141 (p. 3). 각주 c) 는 표 안에서 안 쓰였다.
5. **XCT 분해능 서술**: 본문 *"(with >1 μm resolution)"* · *"unable to identify cracks of <1 μm width"* (p. 7) ↔ SI *"crack widths as small as 2 µm"* (SI p. 7) — 검출 한계 1 vs 2 µm.
6. **SI Fig. S4 D 좌표**가 Fig. 6 과 점대점으로 안 맞는다 (예: E 최대 ≈17.5 vs 18.3 µm) — H_f 값에는 영향 없음.
- 사소: *"drop cast onto NMC wafers"* (Si 의 오기로 보임) · *"LiCO₃"* (Li₂CO₃ 로 보임) · 인용 [33] 권호 인쇄 잡음 ·
  p. 5 *"The grey and red areas in Figure 4 represent c-axis contraction and expansion regimes respectively"* 는 **그림 라벨과 순서가 반대** (그림: 회색 = 팽창, 적색 (> 4.2 V) = 수축 — 카드는 그림 라벨을 따른다).

**B. 해석의 한계**
7. **명목 강도**: σ_F = P_f/D² 는 계수 1 의 규약. 실제 최대 인장은 기하에 따라 0.79–4.77 × (Fig. 3c 판독). 입자 비구형 (저자 인정) → D 정의 오차가 σ 에 **제곱**으로 들어간다.
8. **통계**: n 6–16, 검정 없음. Ex 의 *"statistical skew"* · 4.3 V 의 **생존 편향** (큰 입자 추출 실패 → 평균 **과대**) 을 저자 스스로 인정. 입경 보정 비교는 우리가 함 (§7.8).
9. **FE 는 인성 밴드만**: σ₀ 200 은 평판 실측과 같은 크기로 **둔** 입력 → "평판 일치" 는 독립 검증이 아니다. 원뿔 실측 11/15 가 모든 K 곡선 아래 (§7.6) 인데 논하지 않는다.
10. **고립 입자 · 두 점 하중** — 전극 속 다접촉 입자의 분할 하중과 다를 수 있다 (논문에 다접촉 시험 없음). 캘린더링 **대응**은 서술일 뿐 캘린더링된 전극 입자를 재지 않았다 (**무압연**).
11. **순환 조건**: 액체 LiPF₆ (농도 미기재) · C/20 → C/10 · 반쪽셀 · 입자 추출에 NMP 3 일 + 80 °C 1 h — 추출 영향은 E 대조로 pristine 과 같음을 보였지만 **충전 입자에 대한 추출 영향은 대조 없음**.
12. **H_f** 는 압입 경도가 아니다 (파괴 순간 명목 접촉압 · h 과대 → 하한 쪽 · 팁 반경 의존).
13. **ASSB · LPSCl 아님** — pristine 역학값만 전해질 무관으로 넘어온다.
14. **frame 정리**: 실험 논문이라 rigid-vs-plastic artifact 는 없지만 **스케일 artifact** 가 있다 — 이 값은 "입자 한 개 · 두 점 하중" 층이고, 우리 DEM 은 "입자 여러 개 · 다접촉 · 내부 없음" 층이다.

## 11. 논증 흐름 (절별)

1. **도입 (p. 1–2)** — Ni-rich NMC 입계 균열 = 수명 한계 · 선행 압입 (NMC111 flat punch 188 MPa [21], NMC532/811 나노압입 [14][22]) 은 파괴 순서를 못 본다
   → SEM in situ 로 **보면서** 누르고, 두 팁으로 응력상태를 바꾸고, FE 로 해석, 충전 상태별 입자까지.
2. **in situ 시험 (p. 2–3, Fig. 1–2)** — 원뿔: 표면 근처 입계 개시 → 천천히 전파 → 입계 파단 + 팁 밑 1차입자 소성 · 약간의 입내. 평판: 중심 급파괴. 같은 D 에서 원뿔 P_f ≪ 평판 P_f.
3. **FE 해석 (p. 3–5, Fig. 3)** — 탄성 σθθ: 원뿔은 팁 밑 강한 인장 집중, 평판은 균일 인장 → σ_F = P_f/D² ≈ 인장 폭발 강도. 평판 207 ± 49 vs NMC111 188.
   3D 응집영역: 원뿔 예측 강도 D↑ 감소 · 평판 예측 ≈σ₀ 둔감 = 실험 경향.
4. **전기화학 (p. 5, Fig. 4, S7)** — 201 ± 2 mAh/g · 측정점 3.0/3.4/3.9/4.3 V = c 축 팽창·수축 두 구간을 가로지르도록 선택.
5. **SOC 영향 (p. 5–8, Fig. 5–7, S4–S6)** — P ≈ E (추출 무해) · Ex 약간 높음 (편향) · 3 사이클 64 → 36 · 충전 따라 → 11 (4.3 V) · 최대 하락 3.4 → 3.9 V (c 축 수축 이전) ·
   전 상태에서 큰 입자가 약함 (XCT: 큰 입자 균열 선보유) · 파괴 모드는 상태와 무관하게 입계 Mode I, 충전 입자는 표면 입계 균열을 이미 갖고 압축 균열이 그것을 따라간다 ·
   작은·정렬된 1차입자 설계 (W 치환 [36]) 가 대안.
6. **결론 (p. 8)** — 방법 = 입자 형상별 파괴저항 평가 도구 · 강도는 입경·사이클·SOC 에 따라 감소 · 초기 사이클의 약화가 크다.

## 12. 용어 미니 사전

- **2차입자 (secondary particle) / 1차입자 (primary particle)**: 공침 NMC 의 "미트볼" — 0.5–1.5 µm 결정립 (1차) 이 뭉친 수–십수 µm 구 (2차). 1차 사이 경계 = 입계.
- **입계 (intergranular) / 입내 (intragranular) 파괴**: 균열이 1차입자 사이를 따라가는가 / 1차입자를 가로지르는가.
- **Mode I**: 균열면에 수직인 인장으로 여는 파괴 모드.
- **원뿔-구형 팁 (cono-spherical tip)**: 끝이 구 (여기 반경 0.71 µm) 로 둥근 원뿔 압자. 깊어질수록 유효 반경이 커진다 (A(h) 의 0.505h^1.01 항).
- **평판 (flat platen)**: 평평한 다이아몬드 압자 — 입자를 기판과 평판 사이에서 지름방향 압축.
- **지름방향 압축 (diametral compression) · Brazilian 유사**: 구·원판을 마주 보는 두 접촉으로 눌러 내부에 인장을 만드는 간접 인장 시험.
- **명목 강도 σ_F = P_f/D²**: 기하 계수를 1 로 둔 하중/지름² — 진응력 아님.
- **원주응력 (hoop stress) σθθ**: 축대칭 좌표의 둘레 방향 응력. 하중축 위에서는 가로 인장 = 분할을 여는 응력.
- **응집영역 모델 (cohesive zone model)**: 균열 경로를 견인–분리 법칙 (강도 σ₀ · 파괴에너지 G_IC · 개구 δ₀/δ_f) 을 가진 면으로 두고 손상을 진행시키는 FE 기법.
- **G_IC / K_IC**: 임계 에너지해방률 / 임계 응력확대계수 (G = K²/E′).
- **Auerbach 법칙**: 구형 압자가 취성 평판에 원뿔 균열을 여는 하중이 압자 반경에 비례한다는 경험법칙 (우리 `P_c = A·K²·R/E*`).
- **Lawn 단계**: 접촉 손상의 진행 (cone crack → 다중 균열 → 파편화 → 분쇄) — 우리 분류기의 배수 1 · 3 · 11 · 32.
- **파괴 순간 경도 H_f**: P_f / 팁 접촉면적 A(h) — 여기서는 파괴가 제한하는 명목 접촉압.
- **Weibull 계수 m**: 강도 산포의 역척도 (클수록 균일). 여기 값은 우리가 판독값으로 맞춘 것.
- **ANCOVA (공분산분석)**: 공변량 (여기 ln D) 을 보정하고 군 평균을 비교하는 선형모형.
- **생존 편향 (survivorship bias)**: 약한 개체가 시료 준비에서 사라져 남은 표본이 강해 보이는 편향 (4.3 V 의 큰 입자).
- **dQ/dV (미분용량)**: 전압에 대한 용량 미분 — 상전이·격자 변화 전위를 봉우리로 보여준다.
- **micro-XCT**: X 선 전산단층 — 복셀 0.56 µm, 균열폭 ≥ 2 µm 검출.

## 13. 🧮 파생 계산 원장 (`derived(ours)` — 판독값 = `digitized.csv` · 우리 식 = 작업 브랜치 `scripts/fracture_model.py` · 재실행: `tools/litdb/wheatcroft2023_digitize.py --check`)

| # | 계산 | 결과 | 비고 |
|---|---|---|---|
| D1 | Fig. 2f 평판 15점 P_f/D² | **평균 207.0 · SD(N) 48.7 · SD(N−1) 50.5** · 85–298 MPa | 본문 207 ± 49 재현 |
| D2 | Fig. 2f 원뿔 15점 | 67.2 · 20.6 · 21.3 | 본문 67 ± 21 재현 |
| D3 | Fig. 6 군별 (n · 평균 · SD(N) · SD(N−1)) | P 15 · 67.4 · 20.7 · 21.4 / E 16 · 64.4 · 21.7 · 22.4 / Ex 6 · 75.4 · 16.2 · 17.8 / 3.0 V 8 · 35.8 · 14.7 · 15.8 / 3.4 V 8 · 46.0 · 19.2 · 20.5 / 3.9 V 15 · 20.6 · 11.9 · 12.4 / 4.3 V 8 · 11.0 · 4.1 · 4.4 | 평균 전부 ≤ 0.4 MPa 로 재현 |
| D4 | Ex + Fig. 5 수염 끝 145.5 (7 점) | 평균 85.4 · 중앙 76.4 · Q1 59.7 · Q3 101.2 | Fig. 5 평균 ≈85 · 76.4 / 59.9 / 101.1 과 일치 |
| D5 | Fig. 5 사분위 재현 (반쪽 중앙값, 홀수 n 은 중앙값 제외) | 7 군 전부 ≤ 0.2 MPa (예: 3.4 V 8점 34.65 / 38.55 / 50.3 ↔ 34.7 / 38.4 / 50.3) · 6 점 부분집합으로 평균·사분위·최소/최대를 함께 맞추는 조합 **0** (28 · 28 · 5005 · 28) | 본문 n 6 과 불일치 (그림 판독 기준) |
| D6 | Fig. 3e 평판 → P = σD² 역산, Fig. 2f 하중과 짝 | 14/15 짝 (\|ΔP\| ≤ 0.33 mN) · ΔD −7 … +20 % · Fig. 3e 평균 **183.7** (n 14) | P_f 26.6 mN 한 점 미표시 |
| D7 | Weibull 2-모수 MLE | 평판 **m 4.86 · σ_θ 225** (D 18.4 제외 5.84 · 232) · 원뿔 pristine **m 3.61 · σ_θ 75** · E 3.11 · 3.0 V 2.59 · 3.4 V 2.49 · 3.9 V 1.87 · 4.3 V 2.96 | 판독값 · n 8–16 |
| D8 | ln σ vs ln D 기울기 (95 %) | 원뿔 P **−0.81 [−1.09, −0.53]** · E −1.29 [−1.72, −0.85] · P+E −0.93 [−1.16, −0.70] · 평판 −0.49 [−1.02, +0.03] (D 18.4 제외 −0.06) · 4.3 V −0.32 [−2.50, +1.86] | 3.0 · 4.3 V 는 유의 아님 |
| D9 | P_f vs D 멱 | 평판 D^1.51 · 원뿔 D^1.19 | Fig. 2f |
| D10 | ANCOVA (공통 기울기) | **−1.07 ± 0.15** · σ(D 10 µm): P 66.6 · E 71.7 · Ex 82.3 · 3.0 V 32.4 · 3.4 V 36.2 · 3.9 V 19.1 · 4.3 V 8.0 MPa | 로그 정규 잔차 가정 · Ex 는 Fig. 6 의 6점 (축 밖 1점 제외) |
| D11 | 단계비 (D 고정) | E/3.0 V 2.21 (p < 0.001) · 3.0/3.4 V 0.90 (p 0.52) · 3.4/3.9 V 1.90 (p < 0.001) · 3.9/4.3 V 2.37 (p < 0.001) · P/4.3 V 8.29 · P/E 0.93 (p 0.55) · E/Ex 0.87 (p 0.39) | |
| D12 | FE 환산 (Fig. 3c 판독 × 명목강도) | 평판 1.375 × 207 = **285** · 원뿔 4.768 × 67.2 = **320** · 중심 0.786 × 207 = 163 MPa · 최대비 3.47 vs 강도비 3.08 | 탄성 · D 10 µm FE |
| D13 | Auerbach 사다리 (A 200 · E* 74.67 GPa · K 0.3) | R 5 µm: P_c 1.205 mN → F/D² 12.1 · 36.2 · **132.6** · 385.7 MPa / R 6 µm: 1.446 mN → 10.0 · 30.1 · **110.5** · 321.4 | `fracture_model.py` 식 그대로 |
| D14 | 유효 K (R 5 µm, 실측 분할 = fragmentation 11·P_c / = onset P_c) | 원뿔 (6.66 mN) **0.213** / 0.705 · 평판 (20.7 mN) **0.375** / 1.243 MPa·m^½ | 대응 가정에 3–6× 민감 |
| D15 | K 0.10 ([Xu17-NMC] 2차입자) 일 때 fragmentation F/D² (R 5 µm) | **14.7 MPa** = 원뿔의 1/4.5 · 평판의 1/14 | |
| D16 | `case_master.csv` AM_P–AM_P 중앙 접촉 F/D² (120 케이스) | 25.7 / 75.4 / **109.1** / 134.2 / 265.3 MPa (최소 / 25 / 50 / 75 % / 최대) · F/P_c 중앙 10.6 | 작업 브랜치 파일 읽기만 |
| D17 | 그 중앙 접촉이 넘는 비율 | 원뿔 기준 (66.6·(D/10)^−0.81) **86 %** · 평판 207 **2.5 %** · 우리 fragmentation 133 **26 %** | 기하 선택 = 결론 |
| D18 | 층 비 | 745/207 = **3.60** · 745/67.2 = 11.1 · 745/≈300 ≈ 2.5 · σ₀ 200 vs 745 = 3.7 | [Sedl26] 과 |
| D19 | H_AM vs H_f pristine (3.6 ± 0.9) | 4.0 → +0.44 SD · 3.83–3.85 → +0.26–0.28 SD · Fig. 1d 입자 (13.4 mN) 에 H_f 3.6 이면 A 3.72 µm² → h ≈ 0.83 µm (Fig. 1d 최대점 변위 ≈0.92 µm 와 정합) | A(h) SI 식 |
| D20 | XCT 균열 입자 수 | 0.7 % × 1028 ≈ **7** · 0.8 % × 1870 ≈ **15** | Table S2 · SI p. 7 |
| D21 | 파괴까지 시간 (0.1 mN/s) | 원뿔 ≈37–134 s · 평판 ≈100–490 s | 준정적 |
| D22 | 운전 적층압 가설 (선형 가정) | 중앙 접촉 F/D² ≈ 0.36 × 인가압 → 20–30 MPa 에서 7–11 MPa ≈ 4.3 V 원뿔 강도 | 가설 · 인용 불가 |
| D23 | 리뷰 틀 K = σ_F √(π d/2) (평판 207 MPa, d = 1차입자 0.5 / 1.0 / 1.5 µm) | **0.183 / 0.259 / 0.318** MPa·m^½ · 계수 0.891 적용 (184.4) 이면 0.163 / 0.231 / 0.283 | a = d/2 가정 (`stallard2022_…` 식) |
| D24 | 강도 규약 환산 (계수 1 → 2.8/π) | 207 → **184.4** · 67.2 → 59.9 MPa · (Dang NMC333 비교 188 은 규약 미확인) | 같은 그룹 두 논문의 12 % 차 |

## 🗨️ Q&A 로그
<!-- "Q&A 작성해줘" 트리거 시 직전 질문/답 누적 -->
