Repository: yonghoon7153-source/Yonghoon-DEM-DFT

# 📚 LITDB — 문헌 단일 시스템 (**SE·DFT 축 + DEM·MPM 축, 두 트랙**)

> **앞으로 논문은 여기서만 본다.** 여러 곳(db/literature, kb/papers, db/properties, Excel)에 흩어진 문헌을 한 곳에서 생각·참고·비교하기 위한 통합 MD 시스템.

## 왜 트랙이 둘인가
`INDEX.md` 는 argyrodite 전해질 축이라 접촉역학·MPM·건식전극 digest 가 들어갈 자리가
없다. 그래서 한때 64편이 **어느 인덱스에도 없었다**(open_items #7). 축을 나눠 그 구멍을
닫았고, 한 분모로 세면 “159편 중 98편 미언급” 같은 **가짜 미결**이 나온다
(`comparison_vs_ours.md:8`). 분리는 실측 근거가 있는 결정이다 — 합치지 말 것.

⚠ 이 표의 **편수는 적지 않는다.** 손으로 쓴 수는 반드시 낡는다(README 자신이 세 번 틀렸다).
현재값은 `python3 tools/litdb/build_index.py --check` 로 본다.

File: litdb/papers/wilson2022_batch_active_learning_interatomic_potentials.md
<!-- digest 표준 양식. ★ = 사용자가 특히 원한 항목. 이 논문은 [외부·methods·MLIP 능동학습 원전 · ⛔물성 4축 아님] -->
# Batch active learning for accelerating the development of interatomic potentials — Wilson, Willhelm, X. Qian, Arróyave & X. Qian (*Comput. Mater. Sci.* 2022)

> slug `wilson2022_batch_active_learning_interatomic_potentials` · DOI `10.1016/j.commatsci.2022.111330` · type `MLIP 방법론 (배치 능동학습) · 자체 DFT 0회` · PDF `f4f7edc6-98._Batch_active_learning…pdf` (+SI `0b34a0f3-98._Sup_…pdf`) · digested `2026-09-09` · status ✅ · 태그 **[외부·methods·⛔물성 4축 아님]**
> elements: Ge, Se
> methods: MLIP, MD, AIMD, DFT, phonon

> **저자**: **Nathan Wilson**ᵃ · **Daniel Willhelm**ᵃ · **Xiaoning Qian**ᵇ˒ᶜ · **Raymundo Arróyave**ᵃ˒ᵈ˒ᵉ\* · **Xiaofeng Qian**ᵃ˒ᵇ\* — 전원 **Texas A&M University** (ᵃ재료공학 · ᵇ전기컴퓨터공학 · ᶜ컴퓨터과학 · ᵈ기계공학 · ᵉ산업시스템공학). 교신 2명: `raymundo.arroyave@tamu.edu` · `feng@tamu.edu`
> **서지**: *Computational Materials Science* **208**, 111330 (2022) · 접수 2021-12-27 / 수정 2022-02-16 / 수락 2022-03-01 / 온라인 2022-03-17 · **© 2022 Elsevier B.V. All rights reserved (⛔ OA 아님)** · 본문 **9 pp** · **SI 7 pp** · Fig **6 + S1–S6** · Table **1** · refs **58**
> **지원**: US NSF OAC-1835690 · NSF NRT-DESE D3EM (Grant 1545403) · US AFRL Minority Leaders Program 165852-19F5830-19-02-C1
> **데이터·코드**: 🔴 **없다.** 원문 *Data availability*: *"The raw/processed data required to reproduce these findings **cannot be shared at this time** due to technical or time limitations."* → **코드 0 · 데이터 0 · 라이선스 없음** (§11-★7).

> ✏ **의뢰문 서지 2건 정정** (표지 대조 완료)
> ① *"X. Qian"* 은 **두 사람**이다 — **Xiaoning Qian**(ECE/CSE, 통계·베이지안 쪽, 3저자)과
>    **Xiaofeng Qian**(MSE/ECE, **마지막·교신**, `feng@tamu.edu`). 한 사람으로 합치면 안 된다.
> ② *"…, R. Arróyave 외"* → Arróyave 는 **4저자**이고 **마지막 저자는 Xiaofeng Qian**.
>    교신은 **둘 다**(Arróyave + Xiaofeng Qian). 저자 총 **5명**, 전원 Texas A&M 단일기관.
> ③ 저널·연도(*Comput. Mater. Sci.* 2022)는 **맞다**. 권·논문번호는 **208, 111330**.

---

## 0. 이 digest 를 읽는 법 — ⚠ 먼저 세 가지

**(1) 물성값이 한 줄도 없다.** σ·Ea·ESW·band gap·탄성상수·Li 아무것도 없다. 재료계는
**단층 GeSe(2D 강유전-강탄성체)** 하나뿐이고 우리 황화물과 화학적 접점이 **0** 이다.
⇒ ⛔ **`comparison_vs_ours.md` 물성 4축(A/B/C/D)에 넣지 않는다.** → **§J-7 `🔧 방법 원전`** 전용.

**(2) 이 논문은 DFT 를 한 번도 돌리지 않았다.** 라벨 13,006개를 **Yang et al. 2021**
(*Adv. Mater.* **33**, 2103469) 이 이미 만들어 둔 데이터베이스에서 **꺼내 쓴다**.
"능동학습이 DFT 를 아껴 준다"는 이 논문의 주장은 **이미 라벨이 다 붙은 풀 위에서 AL 을
시뮬레이션한 것**이고, **wall-clock·core-hour·실제 DFT 절감량은 논문 어디에도 없다**.
이건 흠이 아니라 설계 선택(대조군 10 시드 × 2 arm 을 돌리려면 라벨이 미리 있어야 한다)이지만,
**"몇 배 빨랐다"를 이 논문에서 인용할 수는 없다** (§11-★3).

**(3) 그래도 우리에게 값나가는 이유는 딱 하나다 — 우리가 지금 못 하고 있는 것을 한다.**
우리 `tools/ionic/mlip_committee.py` 는 *"MTP 의 γ(D-optimality/maxvol)는 **선형 파라미터 모델
전용**이라 UMA 로 못 옮긴다"* 에서 막혀 있다. **이 논문의 획득함수는 D-optimality 를 쓰지 않는다.**
**query-by-bagging(앙상블 표준편차) + 특징공간 유클리드 거리**뿐이고, 저자들이 *"model-agnostic"*
이라고 명시한다 (§11-★6). ⇒ **선형모형 가정 없이 배치를 고르는 완결된 처방**이 여기 있다.

> 🔗 **같은 축의 기존 판정과의 자리**: `[Ou26MS]`(MTP γ 기반 local-AL, 우리와 같은 Li₆PS₅X) ·
> `[Carrete23UQ]`(앙상블 추정기 3종 비교) 와 나란한 **세 번째 형식** = **풀 기반(pool-based) 배치 AL**.
> Ou 는 *"MD 를 돌려 외삽 프레임을 잡아온다"*(생성형), 이 논문은 *"이미 있는 풀에서 골라낸다"*(선택형).
> **우리 도펀트 cascade 는 후자에 가깝다** — 우리는 후보 구조 풀을 먼저 만들어 놓고 시작한다.

---

## 1. 한 줄 요약

**에너지 불확실도(10-멤버 bagging 앙상블의 표준편차)와 특징공간 거리**를 가중합한 점수로,
**한 배치 안에서 한 개 고를 때마다 거리항만 다시 계산하는 greedy 조건부 선택**을 써서
13,006개 풀에서 3,000개(23 %)만 라벨링해 GeSe 퍼텐셜을 만들었고 — **평균 정확도의 이득은
크지 않지만(에너지 RMSE 1.6 → 1.3 meV/atom) 시드 간 재현성이 질적으로 달라진다**:
121개 모델계수가 ~2,000 구조에서 수렴하고 포논 분산의 시드 산포가 사라지는 반면,
무작위 표집은 3,000 구조에서도 계수·포논이 **여전히 흩어져 있다**.

---

## 2. 메타

| 저자 | 저널/년 | DOI | 조성 | 연구유형 |
|---|---|---|---|---|
| N. Wilson, D. Willhelm, **Xiaoning** Qian, R. Arróyave\*, **Xiaofeng** Qian\* (Texas A&M) | *Comput. Mater. Sci.* **208**, 111330 (2022) | `10.1016/j.commatsci.2022.111330` | **단층 GeSe** (2D ferroelectric-ferroelastic) 단일계 | **MLIP 방법론** — 자체 DFT 0, 자체 실험 0, MD 있음 |

---

## 3. 핵심 수치 — ⚠ **전부 방법론 지표다 (물성 아님)**

| 물성 | 값 | 조건 | 비고 |
|---|---|---|---|
| 이온전도도 σ | **n/a** | — | 이 논문에 없다 |
| 활성화E Ea | **n/a** | — | 이 논문에 없다 |
| 산화 onset / ESW | **n/a** | — | 이 논문에 없다 |
| 기계적 (E/B/G, C_ij) | **n/a** | — | 이 논문에 없다 |
| 전자구조 (gap, VBM/CBM) | **n/a** | — | 이 논문에 없다 |

**실제로 있는 수치 (전부 방법론 축)**

| 지표 | AL | Random | 조건 · 출처 |
|---|---|---|---|
| 에너지 RMSE — **un-sampled** | **≈ 0.00128 eV/atom** | **≈ 0.00160** | batch 300 (=3,000 구조) · `figure-read ≈` **Fig. 2** |
| 에너지 RMSE — **training** | **≈ 0.0021** | ≈ 0.0014 | 같은 조건 · ⭐ **AL 은 train > test 로 뒤집힌다** |
| 에너지 RMSE — **all data** | ≈ 0.0015 | ≈ 0.0016 | 같은 조건 |
| **힘 RMSE** @1,000 구조 | **≈ 0.168 eV/Å** | **≈ 0.255** | `figure-read ≈` **Fig. 4a** · 비 **1.52×** |
| 힘 RMSE @3,000 구조 | ≈ **0.157** | ≈ **0.172** | 같은 그림 · 비 1.10× |
| 힘 RMSE 시드 산포(±1 s.d.) | **거의 0** (선 두께) | @1,000 **≈ 0.135–0.34** | ⭐ 이 논문의 진짜 주장 |
| 계수 수렴 (121개 전부) | **~2,000 구조 (~200 배치)** | **3,000 에서도 미수렴** | 본문 + **Fig. 3c,d** + **Fig. S1/S2** |
| ‖C⃗ − C⃗_all‖ @batch 300 | **≈ 0.22–0.28** (조밀) | **≈ 0.15–0.55** (산포) | `figure-read ≈` **Fig. 3a,b** · ⚠ §10-② |
| 포논 시드 산포 @3,000 | **육안으로 사라짐** | **~1.3 THz 평탄가지에 잔존** | **Fig. 5b vs 5d** |
| **상전이 온도 (MD)** | **300–350 K 사이** (1차 전이) | — | **Fig. 6a,b** · 선행연구 [33,54] 와 일치 주장 |
| 격자상수 병합값 | a_x ≈ 4.10 → 4.12 Å, a_y ≈ 4.31 → 4.12 Å | — | `figure-read ≈` **Fig. 6b** (350 K 에서 병합) |
| 퍼텐셜에너지 | −4.113 (50 K) → −4.048 eV/atom (450 K) | NPT | `figure-read ≈` **Fig. 6a** |
| 라벨 예산 | **3,000 / 13,006 = 23.1 %** | 고정 예산 종료 | 본문 "less than 25 %" |

> ⚠ **절대 정확도 눈금 주의**: 힘 RMSE **0.157–0.255 eV/Å** 는 현대 MLIP 기준으로 **나쁜 편**이다.
> 우리 쪽 눈금(`tools/ionic/mlip_committee.py` 주석 실측)은 **MTP 자체학습 0.073 · SevenNet-0 base 0.070 eV/Å**.
> ⇒ **이 논문의 AL 이득은 "심하게 과소적합된 선형 모형" 영역에서 측정된 것**이고,
> 파운데이션 모델 정확도 영역에서도 같은 이득이 남는지는 **이 논문이 답하지 않는다** (§10-⑦).

---

## 4. DFT/계산 방법 ★

### 4-a. ⭐ 배치 능동학습 알고리즘 — **이 논문의 본체** (`Fig. 1`)

**고정 파라미터 (전부 본문 §2.1·§2.2)**

| 기호 | 값 | 뜻 |
|---|---|---|
| `N_I` | **10** | 초기 라벨 구조 (풀에서 **무작위**) |
| `N_M` | **10** | 불확실도용 모델 수 (**bagging**, 각 멤버는 라벨셋의 **80 % 부표본**) |
| `N_SB` | **10** | **배치당 선택 구조 수 (= 배치 크기 k)** |
| `N_B` | **300** | 배치 수 → 총 라벨 **3,000** |
| `N_S` | **10** | **서로 다른 시작조건(시드) 반복 수** — AL·random 각각 10회 |
| `α : β` | **0.9 : 0.1** | 점수의 불확실도 : 거리 가중 |
| 풀 크기 | **13,006** | Yang et al. [33] |

**① 불확실도 U — query-by-bagging** (본문 식 1)

```
U_i = sqrt( Σ_{m=1..N_M} (E_{i,m} − Ē_i)² / (N_M − 1) )
```
- `N_M=10` 개 모델을 **라벨셋의 80 % 부표본**(bootstrap aggregating)으로 각각 학습
- 각 모델이 모든 **미라벨 구조**의 에너지를 예측 → **표본표준편차**(Bessel 보정 `N_M−1`)
- 인용 근거: Breiman 1996 bagging [34] · Settles 2009 AL survey [35] · 유사 사용례 [36–39]
  (Smith 2018 ANI "Less is more" · Musil 2019 · **Zhang/Car/E 2019 DP-GEN** · Uteva 2018 GP)
- 🔑 **에너지만 쓴다. 힘 불확실도는 없다.**

**② 거리 D — 선택집합까지의 유클리드 거리 합** (본문 식 2)

```
D_i = Σ_{j ∈ 현재 선택집합} ‖ χ⃗_i − χ⃗_j ‖
```
- `χ⃗` = **121차원 특징벡터**(§4-b). 미라벨 i 와 **이번 배치에서 이미 고른 j 전부**에 대한 거리의 **합**
- **라벨셋(과거 배치)이 아니라 "이번 배치의 선택집합"까지만 잰다** ← 놓치기 쉬운 지점

**③ 점수 S — 평균정규화 가중합** (본문 식 3)

```
S_i = α · (U_i / Ū) + β · (D_i / D̄)          α=0.9, β=0.1
```
- `Ū`, `D̄` = **모든 미라벨 구조에 대한 평균** → 두 항의 단위·스케일이 사라진다 (⭕ 이식 가치 높음)

**④ ⭐ 배치 구성 = greedy 조건부 선택 (top-k 가 아니다)**

> 1번째: `D` 가 정의 안 되므로 **U 만으로** argmax
> 2번째: U + (1번째까지의 D) 로 argmax
> 3번째: U + (1·2번째까지의 D) 로 argmax
> … `N_SB`=10 개가 찰 때까지 반복
> **U 는 배치 안에서 다시 계산하지 않는다** — 원문: *"The uncertainty metric does not need to be
> recalculated, as the labeled structures (training data) have not changed."*
> **D 만 매 선택 후 전체 미라벨에 대해 재계산**한다.

⇒ **★1 의 경고("상위 k 개를 그냥 뽑으면 배치 AL 이 아니다")에 대한 답: 이 논문은 top-k 가 아니다.**
정확히는 **greedy sequential conditional selection with an additive distance reward** —
DPP 도 아니고 클러스터링도 아니고 local penalization(곱셈형 감쇠)도 아니다. **가산형 다양성 보상**이다.
(⚠ 그 가산형이 왜 약한지는 §10-①.)

**⑤ 배치 완료 후**: 10개를 DFT 로 라벨 → 라벨셋에 편입 → **종료조건 검사** → 미충족이면
`N_M`=10 모델 **전부 재학습** → 다음 배치. 종료 시 **전체 라벨로 최종 모델 1개** 학습.

**⑥ 종료조건 (★4)**: **"3,000 구조를 계산하면 끝"** — 즉 **고정 DFT 예산**이다.
피팅오차도 아니고 목표 물성도 아니다. 원문은 *"which can be considered as the given DFT
computation budget. If needed, **any other user-defined criterion can be applied here**"* 이고,
§2.2 에서 *"The stopping criteria can be decided by the user, **e.g. using a convergence threshold
of desired physical properties**"* 라고 **가능성만 언급**한다 — **구현하지 않았다.**

**⑦ 계산비용 회계 (본문 §4)**: `U` 는 DFT 가 아니라 **10개 대리모델**로 계산하므로 싸다.
`D` 는 121차원 유클리드 거리라 싸다. ⇒ *"전체 비용은 여전히 `N_SB` 개 라벨링 DFT 가 지배한다."*
🔎 **digest 계산 (원논문 미보고)**: 학습 횟수 = `N_M × N_B` = **시드당 3,000 회 KRR 피팅**,
전체 연구 = ×`N_S`(10) ×2 arm = **60,000 회**. 121-특징 ridge 라 무시할 수 있지만,
**신경망이면 이 항이 지배한다** — 저자들도 §4 에서 *"models that are expensive to train,
such as neural networks, would increase the computational cost"* 라고 인정한다.

### 4-b. 퍼텐셜 형식 — AGNI 서술자 + **선형 커널 KRR**

- **형식 원전**: **AGNI** (Huan/Batra/Ramprasad, *npj Comput. Mater.* **3**, 37 (2017), ref [11])
- **2체** (식 4): `V²ᵇ_i = Σ_{j≠i} e^{−r_ij/η₂} · cos(k·r_ij) · f_c(r_ij)`
- **3체** (식 5): `V³ᵇ_i = Σ_{j,k≠i} e^{−(r²_ij + r²_ik)/η₃²} · f(cos θ_jik) · f_c(r_ij) · f_c(r_ik)`
- **컷오프** (식 6): 코사인형, **R_c = 5.5 Å**
- **서술자 수**: 2체 **3 족**(Ge–Ge, Ge–Se, Se–Se) × **8 (η₂,κ) 조** = **24**
  · 3체 **8 족**(∠Ge–Ge–Ge … ∠Se–Se–Se) × **3 f(cosθ)** × **4 η₃** = **96**
  · 상수 **1** → **총 121**
- **모델**: **kernel ridge regression, 선형 커널** — 즉 **121 특징 위의 ridge 회귀**.
  `sklearn` [45], **정칙화 계수 0.0001**. **회귀 표적 = 원자당 평균 에너지**(총에너지 ÷ 원자수)
- 🔎 **digest 추론 (논문에 명시 없음)**: 서술자는 원자별(`i` 첨자)인데 표적은 **원자당 평균 에너지**이고
  구조당 특징벡터 길이가 **121** 이다 ⇒ `χ⃗_structure` 는 **원자별 서술자를 원자 평균한 것**이어야
  선형성이 성립한다. **이 평균화가 §10-④(희소 국소환경 은폐)의 원인**이다.

**Table 1 — 하이퍼파라미터 (★7, PDF 텍스트 + 표 이미지 이중 확인)**

| Parameters | #1 | #2 | #3 | #4 | #5 | #6 | #7 | #8 |
|---|---|---|---|---|---|---|---|---|
| **η₂ (Å)** | 1.0 | 1.329 | 1.766 | 2.347 | 3.120 | 4.146 | 5.510 | 7.333 |
| **κ (Å⁻¹)** | 1.0 | 2.0 | 3.0 | 4.0 | 5.0 | 6.0 | 7.0 | 8.0 |
| **η₃ (Å)** | 1 | 1.766 | 3.120 | 5.510 | – | – | – | – |
| **f(cos θ_jik)** | cos³θ | cos²θ − 4cos⁴θ | 1 − (4/3)cos²θ | – | – | – | – | – |

> η₂ 는 공비 **≈ 1.329** 의 등비수열(1.0 → 7.333)이고, **η₃ 는 η₂ 의 홀수번째 4개**(1, 1.766, 3.120, 5.510)를 재사용한다.

### 4-c. 1차원리 데이터셋 — **남의 것을 그대로 가져왔다** (§2.3)

| 항목 | 값 | 출처 |
|---|---|---|
| 코드 | **VASP** [46,47] | Yang et al. [33] |
| 범함수 | **PBE-GGA** [50] (+GGA 일반론 [51,52]) · **vdW 언급 없음** | 〃 |
| pseudo/PAW | **논문에 없다** | 〃 |
| k-points / ecut | **논문에 없다** | 〃 |
| 슈퍼셀 | **32 Ge + 32 Se = 64 원자** | 〃 |
| AIMD | **NVT (정적부피·정온)**, **50 / 300 / 500 / 800 K**, **6,000 스텝**, **dt 3 fs** | 〃 |
| thermostat | **논문에 없다** | 〃 |
| 추가 구조 | 0 K 이완(무변형) + **단축·이축 변형** 다수 + **90° 도메인 스위칭 경로 100개**(선형보간) | 〃 |
| **총 풀** | **13,006** | 〃 |
| DFT+U | **없음(해당 없음)** | — |
| 무질서 처리 | **해당 없음** — 화학적 무질서가 없는 화학량론 GeSe 단일계 | — |

> 🔴 **이 표가 얇은 것은 이 논문의 잘못이 아니라 구조적 사실이다** — 저자들은 DFT 를 안 돌렸다.
> k-mesh·ecut·PAW 를 알려면 **Yang et al. 2021 (*Adv. Mater.* 33, 2103469)** 을 봐야 한다.
> ⇒ **이 논문을 DFT 세팅 근거로 인용하면 안 된다.**

### 4-d. MD 검증 (§2.4)

- 코드 **LAMMPS** [53], 학습된 AL 퍼텐셜
- **20 × 20 슈퍼셀**, 단위셀당 2 Ge + 2 Se → **800 Ge + 800 Se = 1,600 원자**
- **NPT**, 50 K 에서 **40 ps** 평형화
- **계단승온**: 50 → 450 K, **50 K 간격**, 각 온도 **40 ps**
- 통계: 각 온도의 **마지막 20 ps 평균**으로 퍼텐셜에너지·격자상수 산출
- **시드 반복·오차막대**: `Fig. 6` 의 음영은 **MD 시간평균의 표준편차**(캡션 명시) — **다중 시드 아님**

---

## 5. Figure set ★

**보고 쓴 그림 / 안 본 그림**: `litdb/figures/wilson2022_batch_active_learning_interatomic_potentials/`
에 **13점**(본문 fig 1–6 + Table 1 + SI figS1–S6)을 잘랐고, 그중 **실제로 렌더해 본 것은 8점** —
`fig_1` `fig_2` `fig_3` `fig_4` `fig_5` `fig_6` `fig_S1` `fig_S2` **+ `tab_1`**(표 셀 하나가
텍스트 추출에서 애매해 이미지로 재확인). **안 본 것 4점** = `fig_S3`–`fig_S6`
(0/50/250/450 K GeSe 원자구조 렌더 — 수치·축이 없어 digest 에 들어올 값이 없다).

| Fig | 내용 (무엇을 보여주나) | 우리가 참고할 점 |
|---|---|---|
| 1 | **알고리즘 흐름도**. Initialization(초록: 풀 → 무작위 N_I → 라벨/미라벨) → Uncertainty(분홍: N_M 모델 학습 → U_i) → Distance(청록: 선택집합까지 D_i → 최고 S_i 선택 → **선택집합으로 되먹임 루프**) → `N_SB` 채우면 DFT 라벨링 → 종료조건 → 최종모델 | ⭐⭐ **배치 AL 의 두 겹 루프를 한 장으로 정의한다.** 안쪽 = 배치 채우기(DFT 0회), 바깥 = 재학습. 우리 cascade Stage 07/08 배치 설계의 **골격 그대로 이식 가능** |
| 2a,b | 에너지 RMSE(eV/atom) vs 배치수 0–300, 10 시드. 3계열(All/Training/Un-sampled). **(a) AL: training(초록)이 상승해 batch ≈ 55–60 에서 un-sampled 를 추월** → 300 에서 train ≈ 0.0021 > test ≈ 0.00128. **(b) Random: train 이 끝까지 아래** (0.0014 < 0.0016) | ⭐ **AL 이 도는지 진단하는 무료 지표** — *train RMSE > held-out RMSE 로 뒤집히면 AL 이 실제로 어려운 구조를 고르고 있다*. 우리 배치 루프에 그대로 붙일 수 있다. ⚠ 단 절대 이득은 **1.6 → 1.3 meV/atom** 으로 작다 |
| 3a,b | **‖C⃗ − C⃗_all‖** (전체 13,006 학습 모델 계수와의 유클리드 거리) vs 배치, 10 시드. AL 은 batch 200 이후 **0.22–0.28 로 조밀**, random 은 300 에서도 **0.15–0.55 로 산포** | ⭐ *"수렴 = 시드 산포 소멸"* 이라는 판정 방식. 🔴 **단 random 의 하위 시드가 AL 전체보다 낮다**(§10-②) ⇒ *"AL 이 더 정확"* 이 아니라 *"AL 이 더 재현적"* 까지만 |
| 3c,d | 121개 중 **1개** 계수의 시드별 궤적. AL 은 ~batch 150–200 에 −0.11 ~ −0.15 로 수렴, random 은 300 에서도 −0.05 ~ −0.20 로 벌어져 있다 | 우리 fine-tune 재현성 보고에 그대로 쓸 수 있는 그림 형식(계수 대신 **검증 물성**으로) |
| 4a | **힘 RMSE(eV/Å) vs 구조수** 1000–3000, 음영 = 10 시드 ±1 s.d. AL(빨강) 0.168→0.157 **평탄·산포 거의 0**; Random(파랑) 0.255→0.172, **@1000–1500 산포 0.135–0.34** | ⭐⭐ **이 논문에서 데이터효율을 유일하게 정량화할 수 있는 그림.** 🔎 **digest 도출**: AL@1,000(0.168) < random@3,000(0.172) ⇒ **≥ 3× 데이터효율** (⚠ 논문은 이 배수를 말하지 않는다) |
| 4b,c | 힘 parity plot (DFT vs ML, ±4 eV/Å), 1,000 구조 학습. (b) AL: 대각선 주변 타원형, 큰 이탈 없음. (c) Random: **DFT≈0 인데 ML≈+3, DFT≈+1 인데 ML≈−3.5 같은 총체적 이상치 다수** | ⭐ **"평균 RMSE 가 아니라 꼬리가 MD 를 죽인다"** 는 우리 서술의 외부 그림 근거. 우리 committee 판정에 parity 꼬리 점검을 추가할 근거 |
| 5a–d | **포논 분산** Γ–X–S–Y–Γ, 0–6.3 THz, 12 가지. 음영 = 10 시드 s.d. (a) AL@1000 얇은 음영, **(b) AL@3000 음영 육안 소멸**, (c) Random@1000 넓은 음영, **(d) Random@3000 ~1.3 THz 평탄가지에 음영 잔존** | ⭐⭐ **"목표 물성의 시드 산포"로 수렴을 판정한 선례** — 우리 보고량 카드 §4 검증게이트와 같은 철학. 🔴 **단 DFT 기준 포논이 이 그림에 없다**(§10-③) ⇒ 정밀도만 보이고 정확도는 안 보인다. 🔎 `figure-read`: AL@1000 의 평탄가지 ≈1.2 THz → AL@3000 ≈1.35 THz 로 **평균 자체가 아직 이동 중** |
| 6a | MD 퍼텐셜에너지 vs T (50–450 K, NPT). −4.113 → −4.048 eV/atom. **300→350 K 증분 ≈ 0.015 eV/atom 으로 다른 구간(≈0.007)의 2배** | 1차 전이 판정의 관례. ⚠ 50 K 격자에서 "불연속"은 **꺾임(기울기 2배)** 으로 보이는 것이 정확한 서술 |
| 6b | 격자상수 a_x·a_y vs T. a_x 3.975→4.01(300 K)→**4.10(350 K)**, a_y 4.39→4.31(300 K)→**4.12(350 K)**, 이후 **둘 다 ≈4.11–4.12 Å 로 병합** | ⭐ **두 독립 관측량(에너지 꺾임 + 격자 병합)이 같은 온도구간을 가리키게 만든 것**이 이 검증의 강점. 우리 물성 수렴판정에 이식 가치 |
| 6c–e | 0 K / 250 K / 450 K 스냅샷(부분 영역). 450 K 에서 격자가 뚜렷이 흐트러짐 | 정성 확인용 |
| S1 | **121개 계수 전부**(11×11 격자), **AL**, 10 시드 | ⭐ 대부분의 패널이 batch ~150–200 에 **한 다발로 수렴**. 본문 Fig. 3c 가 체리피킹이 아님을 보증 |
| S2 | 같은 격자, **Random**, 10 시드 | ⭐ 다수 패널에서 batch 300 까지 **10색이 그대로 분리**돼 있다. ⚠ **y축 눈금 라벨이 아예 없다**(§10-⑥) ⇒ 정성 비교 전용 |
| S3–S6 | 20×20 GeSe 슈퍼셀 원자구조 (0 / 50 / 250 / 450 K) | **안 봤다.** 수치·축이 없어 digest 로 넘어올 값이 없다 |
| Table 1 | MLIP 하이퍼파라미터 η₂ 8개 · κ 8개 · η₃ 4개 · f(cosθ) 3개 | ★7 이식표 = §4-b |

---

## 6. Post-processing ★

- **무엇**:
  - **포논 분산** (`Fig. 5`) — 조화 근사. 코드·변위법·슈퍼셀 크기 **논문에 없다**(phonopy 여부 미기재)
  - **힘 parity 분석** (`Fig. 4b,c`) — DFT 힘 vs MLIP 힘 산점도, 이상치 육안 판정
  - **모델계수 거리** ‖C⃗ − C⃗_all‖ (`Fig. 3a,b`) — **퍼텐셜의 수렴을 물성이 아니라 파라미터 공간에서 잰다**
  - **상전이 판정** (`Fig. 6`) — NPT 계단승온 후 PE·격자상수의 꺾임
- **도구**: `sklearn`(KRR) · `LAMMPS`(MD) · VASP(라벨, **남이 돌린 것**). **pymatgen·VESTA·LOBSTER 없음**
- **수치화·기록 방식**: 모든 비교가 **`N_S`=10 시드 반복 위의 산포**로 제시된다 —
  RMSE 는 시드별 점, 힘·포논은 ±1 s.d. 음영. **⭕ 이 보고 형식 자체가 이식 가치가 가장 큰 부분**이다
  (우리 MLIP-MD 는 단일 궤적·오차막대 없음이 상시 약점이다 — `our_dft_baseline.md` 주석과 동일 문제).
- **🔴 없는 것**: NEB · Bader · COHP · DOS · ELF · BVSE · 탄성상수 · ESW — **전부 0건**.

---

## 7. 우리 DFT/MLIP 대비 → `our_dft_baseline.md` · `tools/ionic/mlip_committee.py`

> ⚠ **물성 비교는 성립하지 않는다** (GeSe ↔ Li₆PS₅Cl, 공유 원소 0). 아래는 **방법 축 대조**다.

| 항목 | 이 논문 | 우리 | 차이 / 이유 — **진짜 차이 vs 방법 인공물** |
|---|---|---|---|
| **불확실도 원천** | **query-by-bagging** — 같은 모델을 라벨셋 **80 % 부표본** 10개로 재학습 | **이종 committee** — UMA-s-1p1(OMat24) / MACE-MP-0(MPtrj) / SevenNet-0(MPtrj) | 🔴 **종류가 다르다.** 그들 산포 = **데이터 부표본 분산**(순수 epistemic-of-data), 우리 산포 = **아키텍처 + 훈련셋 편향**이 섞인 것. **숫자를 나란히 못 놓는다** |
| **M (멤버 수)** | **10** — 근거 서술 **없다**(관례) | **3** | 🔶 그들 M=10 은 **Grasselli 식 (27) 의 M≥4 를 만족**하지만 **캘리브레이션을 하지 않는다** ⇒ **이 논문은 우리 M 문제를 풀어 주지 않는다** (§14-B) |
| **D-optimality/leverage 의존** | ⛔ **없다.** 저자 명시: *"our active learning method is also **model-agnostic**… estimates the uncertainty internally by using the predictions from multiple models"* | 없음 (쓸 수 없어서) | ⭕⭕ **★6 의 핵심 답.** `mlip_committee.py` 를 막고 있던 *"γ 는 선형모형 전용"* 장벽이 **이 처방에는 없다** ⇒ **UMA 로 이식 가능** |
| **획득함수** | `S = 0.9·U/Ū + 0.1·D/D̄`, **greedy 조건부** | 순차 게이트(cascade), 획득함수 없음 | ⭕ **이식 후보 T1** — 계산 0회. §14-A |
| **배치 다양성 강제** | **가산형 거리 보상**(선택집합까지 거리의 **합**) | 없음 | ⚠ 이식하되 **합 → 최소거리로 바꿔야 한다** (§10-①) |
| **배치 크기** | **10 고정**, 근거·민감도 **없다** | 정의 안 돼 있음 | 🔶 그들 근거는 *"DFT 를 병렬로 던지려고"* 뿐 ⇒ **우리는 KISTI QOS 동시제출 한도로 정하는 게 더 정직하다** |
| **오라클** | **DFT (PBE)** — 단, **이미 라벨된 풀에서 꺼냄** | **UMA-MD (대리값)** | 🔴 **우리가 더 위험하다.** 그들 라벨은 (남이 돌린) 1차원리 진값, 우리 라벨은 MLIP 대리값 ⇒ AL 이 UMA 편향을 **증폭**할 수 있다 (기존 J-9 판정과 동일) |
| **중단조건** | **고정 예산 3,000** | 예산 | 🟰 **같은 약점**. ⇒ `[Ou26MS]` 의 목표물성 수렴 + 우리 **보고량 카드**가 둘 다보다 낫다 |
| **무작위 대조군** | ⭕ **있다** (10 시드 × 2 arm) | ⛔ 없다 | ⭕ **우리가 가져와야 할 규율.** J-9 판정 *"AL 이 랜덤보다 낫다를 증명한 편이 없다"* 의 **첫 예외** |
| **시드 반복 보고** | ⭕ **N_S=10, 모든 그림에 산포** | 🔴 단일 궤적(Ea 3-seed 뿐) | ⭕⭕ **형식 이식 1순위** (계산 0회 아님 — 반복이 필요하다) |
| 힘 RMSE 눈금 | **0.157–0.255 eV/Å** | MTP 자체학습 0.073 · SevenNet-0 0.070 | 🔴 **그들 모델이 2–4× 부정확하다** ⇒ AL 이득이 우리 정확도 영역에서 살아남는지 미검증 (§10-⑦) |
| 재학습 비용 | KRR **60,000 회**가 무료 | UMA 재학습 = **fine-tune 필요** | 🔴 **여기가 진짜 이식 장벽이다** — 알고리즘이 아니라 **경제성** |

---

## 8. 적용 인사이트 (내 연구에 어떻게)

- ① **배치를 "상위 k"로 뽑지 않는 최소 처방을 얻었다** — greedy 조건부 + 평균정규화 가중합.
  DFT 0회로 구현 가능하고, 선형모형 가정을 요구하지 않는다.
- ② **AL 의 이득을 "평균 정확도"가 아니라 "시드 재현성"으로 보고하는 형식**을 얻었다.
  우리 MLIP-MD 의 상시 약점(단일 궤적)을 문헌 형식으로 메울 수 있다.
- ③ **`train RMSE > held-out RMSE` 뒤집힘**이 *"AL 이 실제로 어려운 구조를 고르고 있다"* 의
  무료 진단자다 (`Fig. 2`). 우리 루프에 계기판으로 붙인다.
- ④ **M 문제에 대한 답은 이 논문에 없다** — M=10 을 근거 없이 썼다. 하지만 **bagging 이라는
  경로**를 확인해 줬다: fine-tune 이 가능해지면(→ `[Tompa26]`) **데이터 부표본 M개 fine-tune**이
  snapshot ensemble 의 EMA 문제를 우회한다 (§14-B).
- ⑤ ⛔ **"AL 로 DFT 를 N배 아꼈다"를 이 논문으로 인용하지 않는다** — 그 수치가 없다.

---

## 9. 인용 가능 문장 (deck/paper용)

- "Wilson et al. combined an ensemble-based energy-uncertainty term with a feature-space distance
  penalty and selected each batch member **greedily and conditionally on the already-selected
  members**, so that a batch of DFT labels can be dispatched in parallel without redundancy
  [Comput. Mater. Sci. 208, 111330 (2022)]."
- "Their acquisition is **model-agnostic**: the uncertainty comes from bootstrap-aggregated
  committee predictions rather than from a linear-model variance (D-optimality) construction,
  so it transfers to non-linear potentials in principle."
- "Actively sampled potentials reached converged model coefficients at ~2,000 structures,
  whereas randomly sampled potentials remained scattered at 3,000 structures — the benefit
  is reported as **run-to-run reproducibility across 10 independent seeds**, not as a lower mean error."
- ⛔ **쓰면 안 되는 문장**: *"AL 이 DFT 비용을 N배 줄였다"*, *"AL 퍼텐셜이 더 정확하다"*(→ *더 재현적이다*),
  *"배치 다양성 항이 top-k 보다 낫다는 것이 입증됐다"*(→ **그 ablation 이 없다**).

---

## 10. 주의/한계 (over-claim 방지) — **비판**

**① ⭐ 다양성 항이 배치가 찰수록 묽어진다 (구조적 결함).**
`D_i = Σ_j ‖χ_i − χ_j‖` 는 **합**이다. 배치의 10번째를 고를 때 이미 9개가 선택돼 있는데,
1번 선택구조의 **완전 중복**은 그 한 항만 0 이 되고 나머지 8항은 그대로다 ⇒ 중복 페널티가
**≈ 1/9** 로 희석된다. 게다가 `β = 0.1` 이므로 최종 점수에서 그 페널티는 **≈ 1 % 수준**.
🔎 **digest 판정**: 저자들이 도입 동기로 든 *"같은 구조가 두 번 있으면 둘 다 뽑힌다"* 는
**바로 그 실패모드를 이 형식이 배치 후반에서 거의 막지 못한다**.
**최소거리** `D_i = min_j ‖χ_i − χ_j‖` 또는 DPP/local penalization 이면 배치 크기에 무관하게 날카롭다.
⇒ **우리가 이식할 때 반드시 고칠 지점** (§14-A-③).

**② ⭐ `Fig. 3a,b` 는 "AL 이 더 정확"을 지지하지 않는다.**
본문은 *"On average, the active sampling potentials are closer to the potential trained on all the data"*
라고 쓴다. 그러나 그림을 실제로 보면 (`figure-read`) batch 300 에서 **AL 은 0.22–0.28 로 뭉쳐 있고
random 은 0.15–0.55 로 퍼져 있다** — **random 의 좋은 시드 몇 개가 모든 AL 시드보다 낮다.**
평균은 AL 이 나을 수 있어도 **최선값은 random 이 이긴다**. 정직한 서술은 **"분산 축소"**이지 정확도 향상이 아니다.
(⚠ 이건 눈금 판독이라 ±0.05 정도의 판독오차가 있다. 다만 *"random 하위 꼬리가 AL 다발 아래로 내려간다"*
는 판독오차보다 훨씬 큰 차이다.)

**③ ⭐⭐ `Fig. 5` 에 DFT 기준 포논이 없다 — 정밀도만 보이고 정확도는 안 보인다.**
네 패널 전부 **MLIP 예측끼리의 시드 산포**만 그린다. 10개 모델이 **똑같이 틀린 분산**에 수렴해도
이 그림은 "수렴했다"고 말한다. 실제로 `figure-read` 로 **AL@1,000 의 평탄가지 ≈1.2 THz 가
AL@3,000 에서 ≈1.35 THz 로 이동**했다 — **시드 분산이 이미 작은데 평균은 아직 움직이고 있다** =
전형적인 *"낮은 분산, 미해소 편향"*. ⇒ **committee 가 조밀하다는 것이 정확하다는 뜻이 아니다**
(우리 M 판정에 직결 — §14-B).

**④ ⭐ 원자평균 특징벡터는 희소한 국소환경을 지운다.**
`χ⃗` 가 구조당 121차원이고 표적이 원자당 평균 에너지이므로 특징도 **원자 평균**이다(digest 추론, §4-b).
64원자 중 **한 원자만 이상한 환경**이면 평균 특징은 거의 안 움직이고, 에너지 불확실도도 거의 안 커진다.
⇒ 결함·계면·도펀트처럼 **국소적 희소 사건이 본질인 문제에는 부적합**하다.
`[Ou26MS]` 의 `--al_mode=nbh`(원자환경 단위 AL)가 정반대 설계이고, **우리 도펀트 문제는 Ou 쪽이다.**

**⑤ ⭐ 결정적 ablation 이 없다 — `α=1.0, β=0`(순수 top-k) 대조군이 없다.**
저자들은 α:β 를 0.9:0.1 ~ 0.4:0.6 으로 흔들어도 정확도가 거의 안 변한다고 보고한다.
그런데 **β=0 은 시험하지 않았다.** 그러면 *"거리항이 top-k 보다 낫다"* 가 **증명되지 않은 채 남는다.**
오히려 α:β 광범위 무감도는 *"거리항이 어느 쪽이든 별 영향이 없다"* 로도 읽힌다.
**배치 크기 k(=10) 민감도 시험도 없다** (k=1/50/100 비교 없음).

**⑥ SI Fig. S1/S2 는 y축 눈금 라벨이 없다.** 121패널 전부 자동 스케일이고 숫자가 없으므로
**정성 비교 전용**이다. 패널 간·arm 간 산포 크기를 정량으로 읽으면 안 된다.

**⑦ 실증 대상이 "심하게 과소적합된 선형 모형"이다.** 힘 RMSE 0.157–0.255 eV/Å 는 우리 눈금(0.070)의
2–4배다. 모델 용량이 부족할 때는 *"어려운 구조를 더 넣는 것"* 의 한계효용이 크지만,
**파운데이션 모델처럼 이미 용량이 큰 경우에도 같은 이득이 나는지는 이 논문 밖**이다.

**⑧ DFT 를 실제로 안 돌렸다 ⇒ 비용 절감의 실측이 없다.** core-hour·wall-clock·큐 대기시간이
논문에 **0건**. 배치 AL 의 원래 동기(*"병렬로 던져 총 시간을 줄인다"*)가 **측정되지 않았다.**

**⑨ 코드·데이터 비공개.** *Data availability* 가 명시적으로 거부다. 알고리즘은 식 (1)–(3) 과
Table 1 로 재구현 가능하지만 **재현 대조가 불가능**하다.

**⑩ 용어**: 단층(2D) GeSe 의 고온상을 반복해서 *"cubic"* 이라 부르는데, 2D 단층에서 a=b 는
**정방(square/tetragonal)** 이지 입방이 아니다. (물리는 맞고 표기가 느슨하다.)

**⑪ 상전이 온도가 50 K 격자로만 결정됐다.** *"between 300 K and 350 K"* 가 전부이고,
hysteresis·유한크기·승온속도 의존을 보지 않았다. 1,600원자 40 ps/온도는 1차 전이 판정에 짧다.

---

## 11. ★ 의뢰 항목 직답 (★1–★8)

### ★1. 배치를 어떻게 골랐나

| 질문 | 답 |
|---|---|
| **① 획득함수** | `S_i = α(U_i/Ū) + β(D_i/D̄)`, **α=0.9 / β=0.1**. U = 10-멤버 bagging 앙상블의 에너지 표준편차, D = 이번 배치의 선택집합까지 유클리드 거리의 **합**. 두 항 모두 **미라벨 전체 평균으로 정규화** |
| **② 배치 안 다양성 강제** | **greedy 조건부 선택.** 한 개 고를 때마다 **D 만** 전 미라벨에 대해 재계산하고 다시 argmax. **U 는 배치 안에서 고정**. ⇒ **top-k 아님** ✔. 단 **클러스터링 아님 · DPP 아님 · local penalization(곱셈감쇠) 아님** — **가산형 거리 보상**이다. ⚠ 그래서 배치가 찰수록 중복 페널티가 1/j 로 희석된다 (§10-①) |
| **③ 배치 크기 k** | **`N_SB` = 10 고정.** 정하는 근거는 *"DFT 를 병렬로 던지기 위해"* 라는 정성적 동기뿐. **민감도 시험 없음**(k 를 바꾼 실험이 논문에 없다) |
| **결정적 ablation** | 🔴 **`β=0`(순수 top-k) 대조군 없음** ⇒ *"다양성 항이 top-k 를 이긴다"* 는 **이 논문으로 증명되지 않는다** |

### ★2. 불확실도를 어디서 뽑나 · M 은?

- **query-by-bagging**: `N_M = 10` 개 모델, 각각 **라벨셋의 80 % 부표본**으로 학습, **예측 에너지의 표본표준편차**.
- **M = 10.** **M 을 왜 10 으로 했는지 논문에 근거가 없다** — 관례다(다른 하이퍼파라미터도 전부 근거 서술 없이 값만 준다).
- **Grasselli 식 (27) 대조**:
  `α² = −1/M + [(M−3)/(M−1)]·(1/N_val)Σ|y−ȳ|²/σ²` 에서 **M=10 → (M−3)/(M−1) = 7/9 = 0.778 > 0** ⇒
  **형식적으로 캘리브레이션 가능한 영역**이다. **그러나 이 논문은 캘리브레이션을 하지 않는다** —
  `U` 를 **순위 매기기(argmax)에만** 쓰고 "이 구조의 에너지 오차는 X meV" 라고 말하지 않는다.
  ⇒ **★ 우리에게 중요한 구분**: `M ≥ 4` 는 **캘리브레이션 요건**이지 **랭킹 요건이 아니다**.
- 🔎 **digest 계산 (원논문·Grasselli 밖)**: 가우시안 잔차에서 표본표준편차의 상대표준오차 ≈ `1/√(2(M−1))`
  → **M=3: 50.0 % · M=4: 40.8 % · M=10: 23.6 %**. ⇒ M=3 은 랭킹에도 **잡음이 절반**이라
  근소차 후보의 순서가 사실상 무작위가 된다. **M=3 → 10 은 그 잡음을 절반으로 줄인다.**

### ★3. AL 이 무작위 대비 몇 배 이득인가 · 분해 가능한가

- **무작위 대조군은 실제로 있다** ✔ — AL·random 각각 **`N_S`=10 시드**, 같은 풀·같은 모델·같은 예산.
  (J-9 축의 *"AL vs 랜덤을 실제로 대조한 편이 없다"* 에 대한 **첫 예외**다.)
- **배수는 논문에 없다.** 저자들이 "N배" 라고 쓴 문장이 **한 줄도 없다.**
  가장 가까운 정량 진술 2개:
  ① *"less than 25 % (3,000) of the total 13,006 structures"* — 이건 **AL 의 이득이 아니라 예산**이다.
  ② *"all 121 coefficients … converge with ~2,000 structures (~200 batches)"* vs random 은 3,000 에서 미수렴.
- 🔎 **digest 도출 (원논문 미보고, `figure-read` 기반)**: `Fig. 4a` 에서
  **AL@1,000 = 0.168 eV/Å < random@3,000 = 0.172 eV/Å** ⇒ 힘 RMSE 기준 **데이터효율 ≥ 3×**.
  ⚠ 이건 **우리 계산**이지 저자 주장이 아니다. 인용 시 반드시 그렇게 표기한다.
- **Ou 식 분해는 불가능하다.** Ou 의 5.4× 는 *"싼 저정확도 level 단계"*(6.4×) × *"AL 획득 자체"*(1.8×)
  로 갈렸지만, **이 논문에는 정확도 티어가 하나뿐**(전부 같은 PBE 라벨)이고 **비용 측정 자체가 없다**.
  ⇒ *"이득이 획득의 똑똑함에서 온 것인가"* 는 **분해 불가**. 다만 **arm 이 획득함수 하나만 다르므로
  구조적으로는 순수 획득 효과**다 (그 대신 절대 배수를 모른다).

### ★4. 수렴/중단 조건

- **고정 DFT 예산 = 3,000 구조 (300 배치).** 피팅오차(RMSE)도 **아니고** 목표 물성도 **아니다**.
- 저자들은 §2.1 에서 *"any other user-defined criterion can be applied here"*, §2.2 에서
  *"e.g. using a **convergence threshold of desired physical properties**"* 라고 **가능성만 적었다** — 구현 0.
- **`[Ou26MS]` 대조**: Ou 는 *"guided directly by the target material properties rather than fitting
  or validation error"* 를 **실제로 구현**했다(중단조건 ②). ⇒ **선례의 우열이 분명하다: Ou > Wilson.**
- **우리 보고량 카드 규율과의 관계**: 이 논문은 §4(검증 게이트)를 **결과를 본 뒤에 고를 수 있게**
  열어 둔 상태다. 우리는 그 자리를 **미리 박는다** ⇒ 우리 규율이 이 논문보다 앞서 있다.

### ★5. 거짓 음성 (AL 이 안 고른 것이 정말 안 중요했나)

- **직접 시험하지 않았다.** *"안 고른 구조 중 중요한 것이 있었나"* 를 겨냥한 실험이 없다.
- **간접 증거 2개는 있다** (약함):
  ① `Fig. 2a`: **미표집(un-sampled) 데이터의 RMSE 가 random 보다 일관되게 낮다**(≈0.00128 vs 0.00160)
     ⇒ 안 고른 구조들이 **평균적으로는** 잘 예측된다.
  ② `Fig. 4b`: AL@1,000 힘 parity 에 **총체적 이상치가 없다** ⇒ 심각한 실패모드가 안 보인다.
- 🔴 **꼬리 분석이 없다** — 최대오차·상위 1 % 오차·미표집 구조의 오차 분포가 **전혀 보고되지 않는다.**
  RMSE 는 평균 지표라 *"희귀한 치명적 거짓음성"* 을 정확히 못 잡는다. ⇒ **거짓음성 문제는 미해결.**
- 저자들 스스로 §4 에서 인접한 위험을 인정한다: 풀이 편향돼 있으면(*"databases may be
  unintentionally biased"*) AL 이 그 편향을 완화할 수는 있어도, **풀에 없는 구조는 영원히 못 고른다**
  (pool-based AL 의 원리적 한계).

### ★6. 어느 퍼텐셜·어느 계인가 · UMA 로 옮길 때 깨지는 가정

**퍼텐셜**: **AGNI 형 서술자(2체+3체, 121차원) + 선형커널 KRR = 사실상 ridge 회귀.**
SNAP·GAP·MTP·NN 중 **어느 것도 아니다.** **계**: 단층 GeSe (64원자 풀 셀, MD 는 1,600원자).

**🔑 선형모형 분산공식(D-optimality / leverage) 의존이 있나 → 없다.** 세 겹으로 확인했다:
1. 불확실도가 **경험적 앙상블 산포**(식 1)이지 `(XᵀX)⁻¹` 형 분산이 아니다.
2. 저자 명시: *"Our active learning method is also **model-agnostic** and can be implemented with any
   machine learning model. Other active learning methods often need the machine learning model to
   provide prediction uncertainty (e.g. using a Gaussian process), but our active learning method
   estimates the uncertainty internally by using the predictions from multiple models."*
3. 참고문헌에서 **Podryabinkin & Shapeev 2017 [28]** · **Gubaev 2019 [27]**(= maxvol/D-optimality 계열)을
   *"structure exploration approaches"* 로 **인용만 하고 채택하지 않는다.**

⇒ **★6 답: 이 방법은 MTP 의 γ 와 달리 선형 설계행렬을 요구하지 않는다.** 우리 `mlip_committee.py`
docstring 이 적어 둔 장벽(*"γ 는 선형 기저 위 maxvol 로 정의된다"*)이 **이 처방에는 존재하지 않는다.**

**그래도 UMA 로 옮길 때 깨지는 가정 5개 (구체적으로)**

| # | 이 논문이 조용히 쓰는 가정 | UMA 에서 깨지는 지점 |
|---|---|---|
| **G1** | **재학습이 공짜다** — `N_M × N_B` = 3,000회 피팅 | UMA 는 사전학습 체크포인트다. bagging 하려면 **매 배치마다 10회 fine-tune** ⇒ 비용이 라벨 DFT 를 넘어설 수 있다. 저자들도 *"NN 은 비싸진다"* 고 인정 |
| **G2** | **특징공간 χ⃗ 가 고정·수제(hand-crafted)** | UMA 는 **학습된 임베딩**이라 fine-tune 할 때마다 좌표계가 **바뀐다** ⇒ 라운드 간 거리가 비교 불가. **동결된 서술자**(SOAP 또는 고정 UMA readout)를 따로 써야 한다 |
| **G3** | **풀의 모든 구조가 같은 조성·같은 원자수(64)** | 우리 도펀트 풀은 **조성·셀 크기가 제각각** ⇒ 원자평균 χ⃗ 의 유클리드 거리에 **조성 차이가 지배적으로 들어온다**. 조성 블록 안에서만 거리를 재거나 조성 항을 명시적으로 분리해야 한다 |
| **G4** | **원자평균 특징 = 구조 특징** | 국소 희소 사건(도펀트 1개, 계면 1층)이 **평균에 묻힌다** (§10-④) ⇒ 우리 문제에는 **원자환경 단위 AL**(`[Ou26MS]` 의 `nbh`)이 맞다 |
| **G5** | **불확실도가 에너지에만 있다** | 우리 보고량은 **D·Ea**(궤적/힘 기반)다. 에너지 앙상블 산포가 힘 오차·확산계수 오차의 좋은 대리인지 **이 논문이 답하지 않는다** (`[Kurniawan]`·`[Carrete23UQ]` 축) |

### ★7. 코드·데이터 공개 여부와 라이선스

- **코드**: 🔴 **없다** (GitHub·Zenodo·저장소 언급 0건).
- **데이터**: 🔴 **없다.** 원문 그대로 — *"The raw/processed data required to reproduce these findings
  **cannot be shared at this time due to technical or time limitations**."*
- **라이선스**: 🔴 **없다.** 논문 자체가 **© 2022 Elsevier B.V. All rights reserved** (OA 아님).
- **풀 데이터는 남의 것**: Yang et al. [33] (*Adv. Mater.* 33, 2103469) — 저자들이 *Acknowledgments* 에서
  *"We also acknowledge Yang Yang for providing the GeSe dataset"* 라고 사적 제공임을 밝힌다.
  ⇒ **13,006 구조 풀도 공개 경로가 이 논문에 없다.**
- **하이퍼파라미터 표는 §4-b Table 1 에 그대로 옮겨 놓았다** (+ 알고리즘 상수는 §4-a 표).

### ★8. SI 에만 있는 것

**SI 전체가 그림 6장이다. 표 0개 · 추가 방법 0줄 · 추가 수치 0개.** (SI 7 pp 중 본문 1 pp = 표지)

| SI | 내용 | 본문에 없는 것인가 |
|---|---|---|
| **Fig. S1** | **AL 의 121개 계수 전부** × 10 시드 × 배치 0–300 (11×11 격자) | ⭕ **본문 Fig. 3c 는 121개 중 1개만** 보여준다. S1 이 있어야 *"체리피킹이 아니다"* 가 성립한다 — **본문 주장을 떠받치는 유일한 증거** |
| **Fig. S2** | 같은 것의 **random** 판 | ⭕ 같은 이유 |
| **Fig. S3** | 20×20 GeSe 슈퍼셀 **0 K** 구조 | 본문 Fig. 6c 의 전체 시야판 (부분→전체) |
| **Fig. S4** | 같은 셀 **50 K** 스냅샷 | 🆕 본문에 50 K 스냅샷은 없다 |
| **Fig. S5** | **250 K** 스냅샷 | 본문 Fig. 6d 의 전체 시야판 |
| **Fig. S6** | **450 K** 스냅샷 | 본문 Fig. 6e 의 전체 시야판 |

> ⚠ **S1/S2 의 한계**: **y축 눈금 라벨이 없다.** 패널마다 자동 스케일이라 **정성 판독 전용**이다.
> *"AL 이 얼마나 더 조밀한가"* 를 이 그림에서 숫자로 뽑으면 안 된다 (§10-⑥).
> ⇒ **SI 가 본문을 정정하거나 새 수치를 주는 것은 없다.** 하는 일은 **본문 Fig. 3c,d 의 대표성 보증** 하나다.

---

## 12. 기술 미니 용어집 (이 논문을 읽는 데 필요한 것만)

- **Pool-based active learning (풀 기반 능동학습)** — 후보 구조를 **미리 다 만들어 놓고**(풀) 그중에서
  라벨링할 것을 고르는 방식. 반대는 **생성형/on-the-fly**(MD 를 돌려가며 새 구조를 만들어 온다, `[Ou26MS]`).
  풀 기반의 원리적 한계: **풀에 없는 구조는 영원히 못 고른다.**
- **Query by bagging (질의-배깅)** — 학습셋에서 부표본(여기선 80 %)을 여러 번 떠서 **같은 모델**을
  여러 개 학습하고, 예측이 갈리는 정도를 불확실도로 쓴다. Breiman 1996 의 bagging 을 AL 에 붙인 것.
  ⚠ 우리 committee(**서로 다른 아키텍처**)와는 **재는 것이 다르다** — 배깅은 데이터 표집 분산만 잰다.
- **Acquisition function (획득함수)** — "다음에 무엇을 라벨링할까"를 정하는 점수함수. 여기선 식 (3).
- **Greedy conditional batch selection** — 배치를 한 번에 뽑지 않고 **한 개씩, 이미 뽑힌 것을 조건으로**
  점수를 갱신하며 뽑는 것. **top-k 와 다른 이유**: top-k 는 서로 비슷한 것을 한꺼번에 뽑는다.
- **Local penalization / DPP** — 배치 다양성을 강제하는 더 강한 표준 처방들. 전자는 이미 뽑은 점 주위의
  획득값을 **곱셈으로 감쇠**시키고, 후자는 행렬식으로 **집합 전체의 다양성**을 최적화한다.
  **이 논문은 둘 다 아니고 가산형 거리 보상**이다 (그래서 §10-①).
- **AGNI potential** — Ramprasad 그룹의 서술자 계열(2체 지수·코사인 + 3체 각도함수). 이 논문은 그 서술자를
  쓰되 원 논문의 회귀기(원래는 커널 힘 회귀) 대신 **선형 KRR** 로 에너지를 맞춘다.
- **KRR with linear kernel** — 커널 릿지 회귀에 선형 커널을 쓰면 **수학적으로 ridge 회귀와 같다.**
  즉 이 논문의 "ML 퍼텐셜"은 **121개 비선형 특징 위의 선형 모형**이다. (특징이 비선형이라 표현력은 있다.)
- **D-optimality / MaxVol / extrapolation grade γ** — MTP 계열의 AL 판정. **설계행렬 `X` 가 존재하는
  선형-파라미터 모형**에서 "이 구조가 기존 활성집합의 볼록포 밖인가"를 행렬식 비로 잰다.
  **이 논문은 안 쓴다** (★6). 우리 `mlip_committee.py` 가 UMA 에 못 쓴다고 적어 둔 그것.
- **Un-sampled data** — 이 논문의 held-out 정의: 매 배치 시점에 **아직 안 고른 미라벨 구조 전부**
  (13,006 − 10·N_B 개). 크기가 배치마다 **변한다** ⇒ 배치 간 RMSE 비교에 약간의 정의 이동이 있다.

---

## 13. 논지 흐름 재구성 (저자의 논증 순서)

1. **문제 제기** — MLIP 은 수천 구조의 DFT 라벨을 요구하는데, *"그중 일부만 정말 필요할 수 있다"*.
2. **기존 AL 두 갈래를 다 깎는다** — ① **on-the-fly**: 현재 퍼텐셜이 안 가는 공간은 영원히 못 본다.
   ② **structure exploration**(비유사도 기반): 이미 잘 맞히는 구조를 고르거나, 관심 환경에서 먼 구조를 고른다.
3. **제안** — 둘을 **같이** 쓴다: 불확실도(모델의 예측 능력) + 거리(구조의 비유사도).
   그리고 **배치**로 뽑아 DFT 를 병렬화한다.
4. **검증 1 (진단)** — `Fig. 2`: AL 은 **훈련오차가 held-out 오차보다 커진다** ⇒ 실제로 어려운 구조를 골랐다.
5. **검증 2 (수렴)** — `Fig. 3` + `S1/S2`: **121개 계수 전부**가 AL 에서는 ~2,000 구조에 수렴, random 은 미수렴.
6. **검증 3 (힘)** — `Fig. 4`: RMSE 낮고 **산포가 거의 0**, parity 이상치 없음.
7. **검증 4 (물성)** — `Fig. 5`: 포논 분산의 **시드 산포**가 AL@3,000 에서 소멸.
8. **응용** — `Fig. 6`: 1,600원자 NPT 계단승온으로 **300–350 K 상전이** 재현(선행 문헌과 일치 주장).
9. **논의** — 풀이 없을 때의 대안(MD/MC·metadynamics·USPEX·Nested Sampling), **풀이 편향돼 있으면
   AL 이 전체 학습보다 더 정확할 수 있다**는 흥미로운 주장(AIMD 풀은 볼츠만 분포라 저에너지 편향),
   model-agnostic 성질, 그리고 앙상블 학습(서로 다른 모델)으로의 확장 가능성.

> ⭐ **9 의 주장 하나는 우리에게 직접 쓸모 있다**: *"전체 데이터로 학습한 모델이 최선이 아닐 수 있다 —
> 풀 자체가 평형 구조 쪽으로 편향돼 있으면"*. 우리 도펀트 풀도 **이완된 저에너지 구조 편향**이 있다.
> ⚠ 다만 저자들은 이 주장을 **증명하지 않았다** (`C⃗_all` 을 여전히 정답 기준으로 쓴다 — `Fig. 3`).
> **주장과 사용이 서로 모순된다**: §4 에서는 *"all-data 모델이 편향됐을 수 있다"* 라 해 놓고
> `Fig. 3` 에서는 *"all-data 모델에 가까울수록 좋다"* 를 판정 기준으로 삼는다.

---

## 14. ⭐⭐ §우리 cascade·UQ 축에 주는 것

> ★1(배치 선택)·★2(M)을 근거로 한 **구체안 초안**. 근거 없는 부분은 **"논문에 없다"** 로 적었다.

### A. "우리 DFT 배치를 어떻게 고를 것인가" — 구체안 초안 (T1, 계산 0회로 구현 가능)

**대상**: 도펀트 스크리닝 cascade 에서 **비싼 라벨**이 붙는 단계(Stage 07/08 — 기존 J9-g 판정:
*"능동학습은 게이트가 아니라 비싼 라벨에 붙인다"*). 아래 6줄이 처방이다.

| # | 처방 | 근거 | 이 논문에서 **고쳐서** 가져오는 것 |
|---|---|---|---|
| **A-①** | **점수 = 평균정규화 가중합** `S_i = α(U_i/Ū) + β(D_i/D̄)`, Ū·D̄ 는 **그 라운드 미라벨 풀 평균** | 식 (3) | 그대로. 단위·스케일이 사라져 α,β 가 의미를 갖는다 |
| **A-②** | **배치는 greedy 조건부로 채운다** — 한 개 뽑을 때마다 **거리항만** 갱신, 불확실도는 라운드 내 고정 | §2.1 | 그대로. **top-k 금지** |
| **A-③** | 🔴 **거리는 합이 아니라 `min`** — `D_i = min_{j∈선택집합} ‖χ_i − χ_j‖` | ⛔ **논문과 다르게 간다** | §10-① — 합은 배치 후반에 1/j 로 희석된다. min 은 배치 크기에 무관 |
| **A-④** | **특징공간 χ⃗ 를 라운드 간 동결한다** (SOAP 또는 고정 UMA readout). fine-tune 해도 **거리 좌표계는 안 바꾼다** | ⛔ 논문에 없는 문제(수제 서술자라 자동으로 고정) | G2 |
| **A-⑤** | **거리는 조성 블록 안에서 잰다** (또는 조성 성분을 명시 분리). 구조당 원자평균 특징이 아니라 **도펀트 국소환경 서술자**를 쓴다 | ⛔ 논문과 반대 | G3·G4 — 우리는 조성·셀크기가 제각각이고 도펀트는 국소 희소 사건이다. 이 축은 `[Ou26MS]` 의 `--al_mode=nbh` 쪽이 맞다 |
| **A-⑥** | **배치 크기 k = 동시에 던질 수 있는 DFT 잡 수** (KISTI QOS 동시제출 한도). 논문의 10 을 베끼지 않는다 | 논문의 k=10 은 **근거·민감도 없음** | ★1-③ |

**같이 박아야 하는 규율 3줄 (이 논문이 잘한 것 / 못한 것에서 각각)**

- **A-⑦ (잘한 것 이식) ⭕ 무작위 arm 을 같이 돌린다.** 이 논문은 AL·random 을 **각 10 시드**로 돌렸다.
  우리 J-9 판정 *"AL 이 랜덤보다 낫다를 증명한 편이 없다"* 의 **첫 예외**이고, 우리도 그래야 한다.
  **오라클이 UMA-MD 인 동안은 arm 을 늘리는 비용이 싸다** — 실 DFT 로 넘어가기 전에 지금 해야 한다.
- **A-⑧ (없는 것 보충) 🔴 `β=0`(순수 top-k) arm 을 반드시 넣는다.** 이 논문에 없어서
  *"다양성 항이 값을 하는가"* 가 미해결로 남았다 (§10-⑤). arm 3개(AL / top-k / random)면 끝난다.
- **A-⑨ (못한 것 안 따라가기) 🔴 중단조건을 예산으로 잡지 않는다.**
  이 논문 = 고정 예산 3,000. `[Ou26MS]` = **목표 물성 수렴**. **우리 = 보고량 카드 §4 검증게이트를
  결과 보기 전에 박는다** ⇒ 우리 규율이 셋 중 가장 앞선다. **이 논문을 중단조건 근거로 인용하지 않는다.**
- **A-⑩ (무료 계기판) ⭕ `train RMSE > held-out RMSE` 뒤집힘을 배치마다 찍는다** (`Fig. 2` 형식).
  뒤집히지 않으면 **AL 이 사실상 무작위로 돌고 있다는 신호**다. 계산 0회.

### B. "M 을 3에서 올려야 하는가" — 판정 초안

> **먼저 정직하게**: **이 논문은 우리 M 문제를 풀어 주지 않는다.** M=10 을 **근거 없이** 썼고
> (논문에 M 선택 이유가 **없다**), M 민감도 실험도 **없다**. 아래는 이 논문 + 기존 판정들을
> 겹쳐서 내가 세운 판정이다.

**B-1. 질문을 둘로 쪼개야 한다 — 이 논문이 그 구분을 보여준다.**

| 용도 | M=3 이 되는가 | 근거 |
|---|---|---|
| **(a) 랭킹** — "어느 후보를 먼저 라벨링할까" argmax 에만 쓴다 | 🔶 **된다. 단 잡음이 크다** | Wilson 이 하는 것이 정확히 이것이다(캘리브레이션 0). Grasselli 식 (27) 은 **캘리브레이션 요건**이지 랭킹 요건이 아니다. 🔎 digest 계산: 표본표준편차의 상대표준오차 **M=3 → 50 %** ⇒ **근소차 후보의 순서는 사실상 동전던지기** |
| **(b) 정량 보고** — "σ = X eV/Å" 를 값으로 쓰거나 오차와 대조 | ⛔ **안 된다** | Grasselli 식 (27): `(M−3)/(M−1) = 0` → `α² = −1/3 < 0` (데이터 무관). 기존 판정 그대로 유지 |

**B-2. 판정 초안 (3줄)**

1. **⭕ 지금 당장 M=3 으로 진행해도 되는 용도가 있다 — 배치 랭킹.**
   Wilson 이 M=10 으로 하는 일(argmax 순위)은 **우리가 M=3 으로도 할 수 있다.**
   ⛔ 단 **σ 값을 문장에 쓰지 않는다**(기존 인용금지 유지), **근소차는 무작위로 처리**하고
   그 자리는 **다양성 항(A-③)에 맡긴다** — M 이 작을수록 거리항의 상대 가치가 커진다.
2. **🔶 올려야 한다면 목표는 M ≥ 4 가 아니라 "잡음 절반"이다.**
   M≥4 는 식 (27) 의 **부호 조건**일 뿐 정확도 조건이 아니다. 실제 개선은
   **M=3(50 %) → 4(41 %) → 10(24 %)** 이고, **3→4 는 9 %p 밖에 안 준다.**
   ⇒ *"M=4 로 올려서 캘리브레이션한다"* 는 **형식만 만족하고 실익이 적다.**
   할 거면 **M≈8–10**(Wilson 과 같은 자리)까지 가야 의미가 있다.
3. **⭐ 이 논문이 실제로 열어 준 길은 M 의 숫자가 아니라 *멤버를 만드는 방법* 이다 — bagging.**
   우리 M=3 이 3 인 이유는 **이종 파운데이션이 3개밖에 없어서**다(UMA/MACE-MP-0/SevenNet-0).
   Wilson 의 M=10 은 **같은 모델을 데이터 80 % 부표본으로 10번 학습**해 만든다 — 아키텍처가 필요 없다.
   ⇒ **`[Tompa26]` 으로 UMA fine-tune 경로가 열리면, 부표본 M개 fine-tune 으로 M 을 마음대로 늘릴 수 있다.**
   ⭐ **그리고 이 경로는 우리가 새로 세운 긴장(높은 EMA 0.999~0.9999 가 snapshot ensemble 을 죽인다)을
   우회한다** — bagging 멤버는 **독립 학습런**이라 EMA 평균이 멤버 간 차이를 지울 수 없다.
   **snapshot 이 아니라 bagging 이 답이다.**
   ⚠ 대가: 라운드마다 M회 fine-tune ⇒ **G1(재학습 비용)** 이 새 병목이 된다.
   Wilson 자신이 §4 에서 *"신경망처럼 학습이 비싼 모델은 비용이 늘어난다"* 고 인정한다.
   ⇒ **현실적 절충: 배치마다 재학습하지 말고 N 배치마다 한 번**(비동기 committee 갱신).
   ⛔ 이 절충의 타당성은 **논문에 없다** — 우리가 시험해야 한다.

**B-3. 이 논문으로 답할 수 없는 것 (명시)**
- M 을 몇으로 해야 하는가 → **논문에 없다** (근거 없이 10).
- 에너지 앙상블 산포가 **힘/확산계수** 오차의 좋은 대리인가 → **논문에 없다**
  (에너지만 쓰고, 힘 불확실도는 계산조차 안 한다).
- 파운데이션 모델 정확도 영역에서도 AL 이득이 남는가 → **논문 밖** (§10-⑦).
- committee 가 조밀하면 정확한가 → **아니다.** `Fig. 5` 가 반례를 보여준다 (§10-③):
  **시드 산포는 이미 사라졌는데 평균 포논은 아직 이동 중**이었다.
  ⇒ ⛔ **"우리 3개 모델이 일치했다"를 정확도 근거로 쓰지 않는다** — 기존 규율 재확인.

### C. 한 줄 요약 (우리 축)

> **배치 고르는 법은 가져온다(거리항은 min 으로 고쳐서), 중단조건은 안 가져온다(Ou·보고량 카드가 낫다),
> M 문제는 이 논문이 답을 안 준다 — 대신 bagging 이라는 *멤버 제조법*을 알려줬고, 그게 EMA 가
> snapshot ensemble 을 죽이는 문제의 우회로다.**
