Repository: yonghoon7153-source/Yonghoon-DEM-DFT

# 📚 LITDB — 문헌 단일 시스템 (**SE·DFT 축 + DEM·MPM 축, 두 트랙**)

> **앞으로 논문은 여기서만 본다.** 여러 곳(db/literature, kb/papers, db/properties, Excel)에 흩어진 문헌을 한 곳에서 생각·참고·비교하기 위한 통합 MD 시스템.

## 왜 트랙이 둘인가
`INDEX.md` 는 argyrodite 전해질 축이라 접촉역학·MPM·건식전극 digest 가 들어갈 자리가
없다. 그래서 한때 64편이 **어느 인덱스에도 없었다**(open_items #7). 축을 나눠 그 구멍을
닫았고, 한 분모로 세면 “159편 중 98편 미언급” 같은 **가짜 미결**이 나온다
(`comparison_vs_ours.md:8`). 분리는 실측 근거가 있는 결정이다 — 합치지 말 것.

⚠ 이 표의 **편수는 적지 않는다.** 손으로 쓴 수는 반드시 낡는다(README 자신이 세 번 틀렸다).
현재값은 `python3 tools/litdb/build_index.py --check` 로 본다.

File: litdb/papers/windreich2003_voxel_based_surface_area_estimation.md
# Voxel-based surface area estimation: from theory to practice — Windreich (Pattern Recognition 2003) · 복셀 그대로 (다각형화 없이) 곡면 넓이를 재는 Mullikin–Verbeek 9-부류 가중 추정기를 고곡률 표면까지 넓힌 실용판

> slug `windreich2003_voxel_based_surface_area_estimation` · DOI `10.1016/S0031-3203(03)00173-0` · type `method (digital geometry — voxel surface-area estimator · 합성 구·타원체 시험 + MR 뇌 영상 적용) · 전지·DEM·MPM 없음` · PDF `6._Voxel-based_surface_area_estimation_from_theory_to_practice.pdf` · digested `2026-11-03` · status ✅
> 그림 `14/14 육안 확인` (본문 Fig 1–13 · Table 1; **fig_8 손 크롭** = 도구가 Fig. 9 영역을 잘못 잡음 · **tab_1 재크롭** = 도구가 쪽 전체를 잘랐음 — `litdb/figures/windreich2003_…/figures.json` 의 `manual_crop` · `recrop` 사유) · 약칭 `[Windreich03]`
> 수치 등급: **stated** = 본문·표 인쇄 · **figure-read ≈** = 그림 판독 (축 눈금 기준 · 판독 폭 명시) · **derived(ours)** = 우리 산수 (식 병기 · 인용 시 "우리 계산").  SI 없음 (원 논문에 부록 없음 — 본문 11 쪽 전부 확인).
> 짝 카드 (같은 날 · 같은 질문): `lindblad2005_surface_area_weighted_local_configurations` (2×2×2 가중 — 이 카드의 MV 를 이어받아 개선) · `ziegel2010_surface_area_measure_digitizations` (최선 최악오차 3.98 % 증명) · `neumann2021_garnet_3d_structure_grain_boundaries_li_transport` (복셀 면에 입계 계면조건을 거는 전지 쪽 선례).
> 🔗 관련 카드 (2026-11-16 · 원전): [`mullikin1993_surface_area_estimation_digitized_planes`](mullikin1993_surface_area_estimation_digitized_planes.md) — [9] 원문: S1–S3 가중 도출 (식 7–8 · 치우침 0 + MSE 최소) · S4–S6 = 공간 격자 값 차용 (도출 아님) · 구 시험 (표 1 · 그림 6–7) · 물체·배경 평균 → 상수 +0.527Δ² · 원기둥 물체 시험은 없다.

---

## 0. 이 카드를 연 이유 (1저자 11-03 질문 (a)–(d) 중 이 논문 몫)

| 질문 | 이 논문이 답하는 것 | 답 못 하는 것 |
|---|---|---|
| (a) 평면·곡면에서 **면(face) 단순 세기**는 얼마나 치우치나, 가중 추정기는 얼마나 줄이나 | 정성 서술 *"the total area of exposed voxel faces is usually **much greater** than that of the original continuous surface"* (p. 2532) — **숫자는 없다**.  가중 추정기 (Mullikin–Verbeek, MV) 의 성능 (구: 반경 2 에서 상대오차 < 1 %, CV ≈ 4 % → 반경 5 에서 0.5 %) | 단순 면 세기의 편향 크기 → `lindblad2005_…` 식 18 · 우리 산수 (L1 = \|n_x\|+\|n_y\|+\|n_z\|, 등방 평균 1.5) |
| (b) 우리 계면 면적 편향을 싸게 재는 진단 | **시험 설계의 원형** — 단위 voxel 안에 무작위로 놓은 구 50 개 · 반경 사다리 · 물체/배경 평균 · 타원체 (법선 비등방) | 우리 r/h · 계면 원판 → `lindblad2005_…` §7-3 진단 사양 |
| (c) Neumann 입계 | — | — |
| (d) MPM 피복 메모 | 면(boundary) 기반 표현이 테두리 voxel(border) 기반보다 위상적으로 안전하다는 주장 (§2.1) · 관심 영역 (ROI) 일부 넓이의 가중 분할 W_i^p = (p/P)·W_i | 피복률 (비율) 의 방향 의존 → `lindblad2005_…` §7-4 |

## 1. 한 줄 요약

Tel Aviv 대학·Max-Planck 의 Windreich·Kiryati·Lohmann 은 분할된 3D 이진 영상(MR 뇌의 백질)에서 **사용자가 찍은 점들로 표면 위 관심 영역을 둘러싸고 그 넓이를 복셀 표현 그대로 잰다**. 넓이는 Mullikin–Verbeek (1993) 의 **국소 가중 추정기** — 표면 복셀을 배경에 노출된 면의 개수·배치로 9 부류(S1–S9)로 나누고 부류별 가중치를 더하는 식 — 이며, 원저자가 정하지 않은 극단 부류 S7–S9 의 가중치(1.79 · 2.68 · 4.08)를 새로 정해 곡률 큰 표면에도 쓸 수 있게 했다. 합성 구에서 **물체·배경 평균**을 쓰면 반경 2 voxel 에서도 평균 상대오차 < 1 %, 반경 > 10 에서 사실상 0 이다. 단, 이 추정기는 **국소적이라 multigrid 수렴(해상도 → ∞ 에서 참값 수렴)이 없다** (저자 명시).

## 2. 메타

| 항목 | 내용 |
|---|---|
| 저자 | **Guy Windreich**ᵃ, **Nahum Kiryati**ᵃ (교신, nk@eng.tau.ac.il), Gabriele Lohmannᵇ |
| 소속 | ᵃ Dept. of Electrical Engineering-Systems, Tel Aviv University · ᵇ Max-Planck-Institute of Cognitive Neuroscience, Leipzig |
| 서지 | *Pattern Recognition* **36** (2003) 2531–2541 · DOI `10.1016/S0031-3203(03)00173-0` |
| 일자 | 접수 2002-05-01 · 수정 2003-05-13 · 승인 2003-05-13 |
| 자금 | G.I.F. (German–Israeli Foundation) |
| 소프트웨어 | **Surf3D** (C++, Unix, OpenGL) — 입력 = Vista 형식 3D 이진 배열 |
| 연구유형 | 디지털 기하 방법론 (넓이 추정 + ROI 경계 생성) · 합성 시험 (구·타원체) · 실영상 시연 (160 × 200 × 160 MR 뇌) |
| 핵심 원전 (이 논문이 기대는 것) | [9] **Mullikin & Verbeek 1993** (*Bioimaging* 1, 6–16) — S1–S3 가중치 · [19] Hahn & Sandau 1989 (spatial grid) — S4–S6 가중치 · [18] Lindblad & Nyström 2002 (2×2×2 대안) — **원문 카드 없음 → 그 값들은 "이 논문이 인용한 내용"** |

## 3. 핵심 수치 ★

### 3-1. Mullikin–Verbeek 가중치 (S1–S6 = 원저자 [9] 값을 이 논문이 인용 · S7–S9 = 이 논문 제안)

| 부류 | 노출 면 배치 (본문 · `Fig. 4` · `Fig. 5` 캡션) | 가중치 W_i | 출처 | 면 하나당 [derived(ours) = W_i / 노출 면 수] |
|---|---|---|---|---|
| S1 | 1 면 (평면) | **0.894** | [9] (p. 2535 *"W1 ≈ 0.894"*) | 0.894 |
| S2 | 이웃한 2 면 | **1.3409** | [9] | 0.670 |
| S3 | 서로 이웃한 3 면 (모서리) | **1.5879** | [9] | 0.529 |
| S4 | (곡면 · 3 면 — 본문은 배치를 말로 적지 않음, `Fig. 4`) | **2** | spatial grid [19] 를 [9] 가 채택 | — |
| S5 | (곡면 · 4 면) | **8/3** | 같음 | — |
| S6 | 5 면 노출 | **10/3** | 같음 | — |
| S7 | **마주 보는 2 면** (얇은 판) | **1.79** (= 2 × W1) | 이 논문 | 0.895 |
| S8 | 4 면 — 본문 *"two pairs of **adjacent** faces"* ↔ `Fig. 5` 캡션 *"two pairs of **opposite** faces"* (선 모양) | **2.68** (= 2 × W2; 대안 4/5 × W6 = 2.67) | 이 논문 | 0.670 |
| S9 | 6 면 (고립 복셀) | **4.08** (후보 4.23 = W6+W1 · 4 = 2W4 · 4.01 = W5+W2 의 대표값) | 이 논문 | 0.68 |

- S1–S3 가중치는 *"무작위 방향 평면에 대해 불편(unbiased)이고 MSE 최소"* 로 정해졌고 **평면의 CV = 2.33 %** (p. 2535, stated). 평면은 법선이 하나라 이 추정기의 **최악 경우** (p. 2537).
- [derived(ours)] **격자축 정렬 평면**은 표면 복셀이 전부 S1 이라 추정값 = 0.894 × 참값 → **−10.6 %**. 무작위 방향 평균으로만 불편이고, 특정 방향에서는 이만큼 틀린다 (방향별 최대 오차는 논문에 없음 → n/a).
- W9 = 4.08 은 [derived(ours)] 세 후보 (4.227 · 4 · 4.008) 의 평균 4.078 과 같다 — 논문은 *"차이가 빈도가 낮아 무의미"* 라고만 적는다.
- 관심 영역이 복셀의 노출 면 일부만 포함하면 **W_i^p = (p/P)·W_i** (P = 노출 면 수, p = 그중 ROI 면 수, p. 2536).
- 원저자 [9] 의 관찰 (이 논문이 인용, p. 2535): 반경 5–50 의 디지털 구에서 S4 없음 · S6 매우 드묾 · **S5 비율 5.5 % (r = 5) → 0.82 % (r = 15)** · 반경 관련 편향이 남는데 **물체와 배경의 넓이를 평균하면 크게 줄어든다**.

### 3-2. 합성 구·타원체 성능 (물체·배경 평균, 점 하나 = 무작위 중심 50 개)

| 대상 | 양 | 값 | 등급 · 위치 |
|---|---|---|---|
| 구 | 평균 상대오차 | 반경 2 에서 **< 1 %** · 반경 증가와 함께 빠르게 감소 · **반경 > 10 에서 사실상 0** | stated p. 2537 · `Fig. 6` |
|  |  | figure-read ≈: r = 2 **+0.97 %**, r = 3 +0.46 %, r = 4 +0.25 %, r = 5 +0.13 %, r = 6 +0.35 %, r ≥ 10 에서 −0.01 … +0.05 % (판독 폭 ±0.02 %p) · 큰 반경 11–108 은 −0.008 … +0.054 % | `Fig. 6` 왼·오 |
| 구 | CV | **≈ 4 % (r = 2) → 0.5 % (r = 5) → 무시할 만큼** | stated p. 2537 · `Fig. 7` |
|  |  | figure-read ≈: r = 3 1.75 %, r = 4 1.34 %, r = 10 0.28 %, r = 20 0.1 % · 큰 반경에서 0.25 % (r ≈ 11) → 0.01 % (r ≈ 108) | `Fig. 7` |
| 타원체 (a, 26, 25) | 평균 상대오차 | 거의 구일 때 ≈ 0, a 가 커지며 천천히 커진다 (figure-read ≈ **−0.67 %** at a ≈ 109) | stated + `Fig. 9` |
| 타원체 (a, 51, 50) | 평균 상대오차 | figure-read ≈ −0.12 % at a ≈ 109 | `Fig. 9` |
| 타원체 | CV | figure-read ≈ 0.03–0.077 % (a, 26, 25) · 0.014–0.03 % (a, 51, 50) | `Fig. 10` |
| 무작위 방향 평면 | CV | **2.33 %** (최악 경우) | stated p. 2537 |

- 저자 해석: **평면에서 불편인 추정기는 곡면에서 오차가 더 작다** — 방향이 다른 국소 오차가 상쇄되므로 (p. 2535). 타원체 시험은 *"법선 분포의 비균일성"* 에 대한 민감도를 보이려는 것 (p. 2536–2537).
- 저자가 강조한 범위: MR 백질에서 곡률 반경 **2–5 voxel** 이 흔하다 (p. 2537) — 우리 SE 입자 (r/h 1.7–10, h 0.15 µm) 와 **같은 자릿수의 해상도 영역**이다.

### 3-3. 실영상 (MR 뇌) — 부류 빈도와 규모

| 양 | 값 | 위치 |
|---|---|---|
| `Table 1` (회백질–백질 경계, 160 × 200 × 160) | S1 65,878 (42.1 %) · S2 46,532 (29.6 %) · S3 37,218 (23.7 %) · S4 1,151 (0.73 %) · S5 2,547 (1.62 %) · S6 1,383 (0.88 %) · S7 468 (0.30 %) · S8 923 (0.59 %) · S9 725 (0.46 %) · **합 187,567** | stated |
| S4–S9 몫 | **3.23 %** · 그중 S7–S9 **1.35 %** | stated p. 2535 |
| Surf3D 세션 영상 | 물체 voxel 558,363 · 표면 voxel 156,825 · **경계 면 300,130** · ROI 넓이 **2421 (경계 면 단위)** | stated p. 2539 |
| [derived(ours)] 표면 voxel 하나당 경계 면 | 300,130 / 156,825 = **1.914** | — |
| 시간 (350 MHz P-II) | 경계 검출 7–8 s · 두 점 연결 ≈ 2 s · 영역 성장 + 넓이 < 1 s | stated |

- ⚠ `Table 1` 의 표면 voxel 수 (187,567) 와 세션 영상 (156,825) 이 다르다 — 같은 크기 (160 × 200 × 160) 의 다른 영상인지 논문이 밝히지 않는다 (n/a).

## 4. 방법 ★

### 4-1. border(테두리 voxel) 대신 boundary(경계 면)
- **border** = 배경과 6-연결인 물체 voxel 집합. 접힌 표면에서는 두 점을 잇는 최단 경로가 의도한 윤곽을 따르지 않고 (`Fig. 1`), 둘러싼 영역이 아래층으로 새어 나간다 (`Fig. 2`).
- **boundary** = 물체와 배경을 가르는 **voxel 면** 집합 (Artzy–Frieder–Herman [13]). 면은 4-tuple (x, y, z, F) 로 유일하게 정의되고, 면끼리는 **모서리를 공유하면 이웃** → 물체의 **18-연결**을 뜻한다. 26-연결 물체는 18-연결 조각별로 넓이를 따로 재서 더한다 (p. 2532).
- 자료구조: 면 객체마다 4 이웃 포인터 (그래프 최대 차수 4) + 해시 테이블 (메모리 ∝ 표면 넓이). 닫힌 곡면은 입·출 차수 2 의 방향 그래프로 표현되지만 **열린 ROI 패치**는 안 되므로 무방향 4-이웃 그래프로 바꿨다 (p. 2533–2534).
- ROI 경계: 사용자 키포인트를 Kiryati–Székely 최단 경로 알고리즘 [12] 변형으로 잇는다 (모든 arc 가중치 같음 · O(N log N), N = 경계 면 수). ROI 내부는 seed 에서 BFS 로 성장 (`Fig. 3`, `Fig. 11–13`).

### 4-2. 넓이 추정 = MV 9-부류 가중합
- Ŝ = Σᵢ Wᵢ Nᵢ (i = 1…9, Nᵢ = 부류 i 표면 voxel 수). 부류는 **회전·거울상 동치 아래 노출 면의 개수와 배치** (`Fig. 4`). S1–S3 만 디지털 평면에 나타나고, S4–S6 은 곡면, S7–S9 는 물체가 판·선·점일 때 (p. 2535).
- 이 추정기의 성격 (저자 서술): **국소적 · multigrid 수렴 없음 · voxel 에서 바로 계산 · 빠름 · 합리적 정확도**. multigrid 수렴은 해상도 → ∞ (곡률 → 0) 의 성질이라 MR 뇌처럼 해상도가 제한되고 곡률이 큰 데이터에는 해당하지 않는다고 본다 (p. 2535).
- 다각형화(marching cubes) 를 쓰지 않는 이유: ① 위상 모호성·구멍 ② **삼각형 넓이 합은 해상도를 올려도 참 넓이로 수렴하지 않는다** (Klette 등 [7], marching cubes 의 국소성 [8]) (p. 2532). 전역 다각형화는 수렴 가설이 있으나 증명이 없고 비싸다.

### 4-3. 성능 시험 설계 (이 카드에서 가장 가져올 것)
- 구: 반경별로 **중심을 단위 voxel 안에 균일 무작위로 50 개** 놓고 디지털화 · 평균 상대오차와 CV (`Fig. 6`, `Fig. 7`) · 작은 반경 (2–20) 과 큰 반경 (≈ 11–108) 을 따로 그림.
- **물체·배경 평균**: 물체의 추정 넓이와 그 여집합(배경)의 추정 넓이를 평균 — MV 가 전경/배경 비대칭이라 생기는 반경 의존 편향을 줄인다 (원저자 [9] 의 처방, p. 2535).
- 타원체 (`Fig. 8`): 반축 a, b, c 를 좌표축에 맞추고 (a, 26, 25) · (a, 51, 50) 두 족에서 a 를 키움 → 법선 분포가 비균일해질 때의 오차 (`Fig. 9`, `Fig. 10`). 참 넓이는 타원 적분 (Wolfram [20]).
- ⚠ 디지털화 규칙 (복셀 중심 판정 · 부피 문턱 등) 이 본문에 명시돼 있지 않다 → **n/a** (Lindblad 2005 는 Gauss 디지털화를 명시).

### 4-4. ★ "입자 처리" 칸 (우리 frame 으로)
- 전지·입자 논문이 아니다. 대상은 **연속 곡면 하나를 복셀화한 이진 물체**이고, 우리 쪽 대응물은 STEP3 래스터의 상 경계 (AM 구 표면 · ①′ AM–AM 근축면 · 다음 트랙의 SE–SE 입계) 다. 역학·전달 없음.

## 5. Figure set ★

| Fig | 내용 | 우리 활용 |
|---|---|---|
| 1 | border voxel 1·2 를 잇는 최단 경로 (실선) 가 의도한 윤곽 (점선) 을 벗어나는 두 예 (오목 면 · 다리) | 면 기반 위상이 필요한 이유 — 우리 ①′ 면 키 (축, 아래 셀 번호) 가 **면** 을 단위로 삼는 것과 같은 선택 |
| 2 | seed (검은 voxel) 에서 키운 영역이 윤곽 아래층으로 새는 예 | 열린 계면 패치 (입자 쌍 하나의 접촉면) 를 셀 때 **이웃 정의를 면 공유로** 둬야 하는 근거 |
| 3 | 분할된 백질 영상에서 두 경계 면 사이 최단 경로 (흰선) | 시연 그림 |
| 4 | ★ **MV 9 부류 S1–S9** (어두운 voxel = 분류 대상, 회색 = 이웃) | 우리 STEP4 `A_face = vox²` · r1 면 막이 **모든 노출 면을 같은 넓이로 센다** 는 것과 대조 — MV 는 면 1 개 노출 voxel 을 0.894, 2 면을 1.3409 로 센다 (§3-1) |
| 5 | 뇌 영상의 S7 (마주 보는 2 면) · S8 · S9 voxel 예 | 얇은 판·선·고립 voxel = 우리 1-셀 섬·미해상 SE (vox 0.4 에서 r_SE 0.25 µm) 에 해당하는 극단 부류 |
| 6 | ★ **구 넓이 평균 상대오차 (%) vs 반경** — 물체·배경 평균, 점마다 50 구 (왼: 2–20, 오: 10–110) | r = 2 에서 +0.97 % (figure-read) — 우리 SE (r/h 1.7–10 @ h 0.15) 영역에서도 가중 추정기는 1 % 안 · 진단 기대값 (§8 ②) |
| 7 | ★ 구 넓이 **CV (%) vs 반경** | 4 % (r 2) → 0.5 % (r 5) — 진단의 표본 수를 정하는 데 쓴다 |
| 8 | 좌표축에 맞춘 타원체 (반축 a, b, c) 모식도 | 비등방 법선 분포 시험의 형상 — 우리 압밀 방향 (z) 으로 납작해진 접촉 분포의 시험 대리 |
| 9 | 타원체 평균 상대오차 vs a (●: (a,26,25) · ×: (a,51,50)) | 법선이 한쪽으로 몰리면 오차가 **음(과소)** 으로 커진다 (figure-read −0.67 % at a 109) |
| 10 | 타원체 CV vs a | 매우 작음 (0.01–0.08 %) |
| 11 | 회백질/백질 경계 위 첫 두 키포인트와 연결 경로 | 시연 |
| 12 | 키포인트 자동 연결 (a–c) 과 윤곽 닫기 (d) | 시연 |
| 13 | 두 시점에서 본 ROI | 시연 |
| Table 1 | 160 × 200 × 160 뇌 경계의 S1–S9 빈도 | 실데이터에서 비평면 부류 S4–S9 = 3.23 % — 우리 실침대에서 같은 표를 만들면 **미해상 접촉 비율의 대리 지표** |

## 6. Post-processing ★
- **무엇**: 표면 voxel 의 노출 면 패턴 분류 → 부류별 개수 Nᵢ → 가중합 · 물체/배경 평균 · 반경·형상 사다리에서 평균 상대오차와 CV.
- **도구**: 자작 Surf3D (C++/OpenGL) · Vista 라이브러리 · 해시 테이블 + 4-이웃 면 그래프.
- **수치화·플롯**: 점 하나 = 50 개 무작위 위치 실현의 평균 (`Fig. 6`, `Fig. 7`, `Fig. 9`, `Fig. 10`) · 축 라벨 없이 캡션으로 단위 (%) 표기.

## 7. 우리 DEM+MPM 대비 ★★

> ⚠ 정본 `our_dem_baseline.md` 는 값이 없는 자리표시자다 — "우리" 칸은 작업 브랜치 `claude/stoic-knuth-NObVQ` @ `57f1b2baf` (2026-11-03) 의 코드 줄 번호에서 직접 읽었다.

| 축 | Windreich 2003 (MV) | 우리 | 판정 |
|---|---|---|---|
| 넓이 단위 | 표면 **voxel** 을 부류별 가중 (면 1 개 노출 = 0.894, …) | STEP4 `A_face = vox_m * vox_m` — **노출 면 하나 = h²** (`scripts/step4_dyn.py:1134` · 사용 `:942` i0·A · `:946` asr/A) · r1 막 `face_rint` 도 면마다 같은 r (`scripts/step3_sigma.py:362`) · `am_surface_patches` 도 면 개수 (`:4832`) | 우리 = **가중 없는 면 세기**. MV 는 그 편향을 줄이려고 만든 것 |
| 편향 크기 (면 세기) | 정성 *"much greater"* 만 | `am_surface_patches` docstring *"복셀 표면은 계단으로 ~1.5× 과대"* (`:4842-4843`) | 1.5 의 근거 = `lindblad2005_…` 식 18 + 등방 평균 (우리 산수) · 파일럿 1.497–1.500 (r/h ≥ 3.3) — `lindblad2005_…` §7-3 |
| 디지털화 | 미기재 | 셀 중심이 **닫힌 구** 안 (`_ball_cells` `:608-620`, `≤`) = Gauss 디지털화 | Lindblad · Ziegel 의 가중치는 Gauss 디지털화를 전제 — **우리 래스터와 같은 모델** (Windreich 는 미기재라 판정 불가) |
| 시험 설계 | 무작위 중심 50 개 · 반경 사다리 · 물체/배경 평균 · 타원체 | ①′ 시험은 축 정렬·고정 기하 위주 (T1-2 · T3-1/T3-2 — `docs/reviews/contact_resistance_pipeline_draft_v3_20261006.md` §4-2) | **무작위 오프셋 앙상블** 을 우리 계면 면적 진단에 그대로 가져온다 (§8 ②) |
| 수렴 | multigrid 수렴 **없음** (국소 추정기) | ①′ CNC 는 접점마다 참 원판 넓이 A_true 로 총량을 정규화 (`iface_rface_ohm_cm2` `:1751-1756`) | CNC 는 넓이 **추정기가 아니다** — 참값을 알 때 쓰는 정규화 (편향 0, 단 국소 분포는 별개 = RINTG-02) |

- **frame[5]**: 이 논문은 전달도 역학도 아닌 **측정(기하) 도구**다. 우리 쪽 소유자는 STEP3/STEP4 의 면 면적 (전달 쪽 이산화) 과 MPM 피복 측정 (역학 쪽 산출의 후처리) 둘 다.
- **frame[4]**: 우리 모델끼리의 대조가 아니라 **해석해 (구 넓이 4πr²) 대비 이산화 오차**를 재는 도구라 순환 위험이 없다.

## 8. 적용 인사이트 (내 연구에 어떻게)
- ① **"면 세기 = 넓이" 를 쓰는 자리마다 한정어가 필요하다** — STEP4 BV 면적 · r1 탐침 막 · 피복 면 걷기. MV 가 면 1 개 노출 voxel 을 0.894 로 깎는 것 자체가 *"면 = h²"* 가 틀렸다는 30 년 된 문헌 합의다 (MV 1993 → 이 논문 2003 → Lindblad 2005 → Ziegel 2010).
- ② **진단 시험 설계의 원형**: 무작위 중심 50 개 · 반경 사다리 · 물체/배경 평균 · 비등방 형상 — 우리 `lindblad2005_…` §7-3 진단 사양이 이 설계를 그대로 쓴다.
- ③ **극단 부류 비율 = 미해상 지표**: `Table 1` 꼴 (S4–S9 몫) 을 우리 실침대 SE 래스터에서 세면, vox 0.4 에서 r_SE 0.25 µm 처럼 **입자 하나가 1–2 셀인 곳**이 S7–S9 로 드러난다 — 넓이 추정기 이전에 "넓이를 말할 수 있는 해상도인가" 의 표지.
- ④ **ROI 부분 넓이 W_i^p = (p/P)·W_i**: 한 voxel 의 노출 면이 서로 다른 계면 (예: AM|SE 와 AM|void) 에 나뉠 때 가중을 면 수 비로 나누는 규칙 — 우리 면 걷기 피복 (VX1) 이 이미 면 단위라 직접 대응.

## 적용 후보 (11-03)

### (가) v0 안에서 지금 — 값 채택 없음 (한정어 · 원장 · 진단)
| # | 무엇 | 자리 | 비용 |
|---|---|---|---|
| 가-1 | **한정어**: "면 세기 넓이는 곡면에서 과대 (구 · 등방 법선 → 1.5×, 평면 방향별 1–√3×) · 가중 추정기 (MV · Lindblad · Ziegel) 는 이를 ~1–4 % 로 줄인다 — 우리 STEP4 `A_face` · r1 면 막 · 면 걷기 피복은 가중 없음" | `docs/voxel_contact_free_gap.md` §8 (계면항 절) · 메모 `docs/reviews/mpm_coverage_interface_design_memo_20261103.md` G2 행 (리포 미병합 초안 — 병합 때) | 문서 한 단락 |
| 가-2 | **진단 설계 가져오기**: 무작위 중심 50 개 · 반경 사다리 · 물체/배경 평균 — 사양은 `lindblad2005_…` §적용 후보 가-1 (파일 하나 · 해석해 대비 · 값 채택 없음) | 새 `scripts/diag_voxel_area_bias.py` (제안 이름) | 합성만 · CPU 분 단위 |
| 가-3 | **극단 부류 census**: 실침대 SE·AM 래스터에서 MV 부류 빈도표 (`Table 1` 꼴) — 미해상 voxel 몫을 기록 (판정 없음) | 같은 진단 파일의 실침대 모드 (읽기 전용) | 래스터 1 회 |

### (나) 1저자 비준 필요 — 물리 · 법칙 · 값이 바뀜
| # | 무엇 | 왜 비준이 필요한가 | 비용 |
|---|---|---|---|
| 나-1 | STEP4 `A_face` 를 MV (또는 Lindblad · 해석 법선) 가중 넓이로 바꾸기 | 유효 i₀·막 ASR 의 면적 기준이 바뀐다 (약 1/1.5) → 지금까지의 STEP4 수치 세대가 갈린다 | STEP4 재보정 · 모든 STEP4 런 세대 표지 |
| 나-2 | r1 면 막 (`face_rint`) 을 넓이 가중 막으로 | r1 은 탐침 전용 (정량 모드 거부) 이라 우선순위 낮음 · 바꾸면 막의 뜻 (면당 ASR → 참 넓이당 ASR) 이 바뀐다 | 코드 + 시험 |

## 9. 인용 가능 문장 (deck / paper 용)
- (EN) *"The area of exposed voxel faces is generally much greater than that of the underlying continuous surface; local weighted estimators that classify surface voxels by their exposed-face configuration (Mullikin–Verbeek weights 0.894 / 1.3409 / 1.5879) reduce the mean error for digitized spheres below 1 % already at a radius of 2 voxels when object and background estimates are averaged (Windreich et al., Pattern Recognit. 36, 2531, 2003)."*
- (KR) *"복셀 면을 그대로 세면 곡면 넓이를 크게 과대평가한다 — 노출 면 배치로 가중하는 국소 추정기는 물체·배경 평균을 쓸 때 반경 2 voxel 의 구에서도 평균 오차를 1 % 아래로 줄인다 (Windreich 2003)."*

## 10. 주의 / 한계 (over-claim 방지) ★
1. **면 세기 편향의 숫자는 이 논문에 없다** — "much greater" 정성 서술뿐. 1.5 · √3 은 다른 출처(Lindblad 식 18)와 우리 산수.
2. S1–S6 가중치는 **원저자 [9] (Mullikin & Verbeek 1993) 의 값을 이 논문이 인용**한 것 — 원전 PDF 미확인 (정본 카드 없음).
3. 성능 (`Fig. 6`, `Fig. 7`) 은 **물체·배경 평균** 기준 — 물체만 쓰면 반경 의존 편향이 남는다 (저자). 우리가 MV 를 쓴다면 같은 평균을 해야 같은 성능이다.
4. 디지털화 규칙 미기재 · 시험은 구·타원체 (볼록) 뿐 · 오목·접촉 (두 물체가 닿는 계면) 시험 없음.
5. **국소 추정기 = multigrid 수렴 없음** (저자 명시) — 격자를 조여도 편향이 0 으로 가지 않을 수 있다 (평면 최악 CV 2.33 %).
6. `Table 1` (187,567 표면 voxel) 과 Surf3D 세션 (156,825) 의 영상이 같은지 미기재.
7. S8 배치 서술이 본문 ("adjacent") 과 `Fig. 5` 캡션 ("opposite") 에서 다르다 — 가중치 2.68 은 그대로.

## 11. 용어 미니-글로서리
- **border / boundary**: 배경과 6-연결인 물체 voxel 집합 / 물체와 배경 사이 voxel **면** 집합.
- **표면 voxel 부류 S1–S9**: 노출 면 개수·배치 (회전·거울 동치) 로 나눈 9 부류 — S1–S3 평면, S4–S6 곡면, S7–S9 판·선·점.
- **MV 추정기**: Mullikin–Verbeek (1993) Ŝ = Σ Wᵢ Nᵢ — 무작위 방향 평면에서 불편 · MSE 최소.
- **물체/배경 평균**: 물체와 그 여집합의 넓이 추정값 평균 — 전경/배경 비대칭 편향을 줄인다.
- **multigrid 수렴**: 격자 간격 → 0 에서 추정값이 참값으로 수렴하는 성질. 국소 가중 추정기는 갖지 않는다.
- **CV**: 표준편차/평균 — 위치·방향 무작위화에 대한 정밀도.
- **Gauss 디지털화**: 복셀 중심이 연속 집합 안이면 물체 (우리 `_ball_cells` 의 `≤` 판정과 같다 — Lindblad 2005 · Ziegel 2010 이 명시).

## 12. 이 카드가 확인하지 못한 것 (n/a)
- Mullikin & Verbeek 1993 원문 (S1–S6 가중치 도출 · 구·원기둥 성능) · Hahn & Sandau 1989 · 디지털화 규칙 · 방향별 최대 오차 · 오목 형상 성능 · Surf3D 코드 (공개 여부 미기재).

## 🗨️ Q&A 로그
<!-- "Q&A 작성해줘" 트리거 시 직전 질문/답 누적 -->

File: litdb/papers/wolf2026_extruder_vs_batch_mixing_core_shell_dry_sulfide_cathode.md (part 1 of 2)
<!-- digest 표준 양식 확장 (paper-level STANDALONE). ★ = 사용자가 특히 원한 항목. 깊이 기준 = bazzoun2026_dem_fem_rnm_ionic.md ·
     형식 이웃 = kawaguchi2023_doe_electrode_fabrication_dry_coated_ncm_lps.md · kissel2026_mechanofusion_derived_cathode_composite_microstructures_scalable.md (같은 배치 장치 Picoline Nobilta).
     쪽 표기 = 본문 "p.N" (PDF N 쪽 = 인쇄 "N of 19" — 같은 번호).  SI = 학술지 SI 파일 advs78248-sup-0001-SuppMat.docx (p.19 에 이름만) — **입수하지 못했다**
     → SI 그림 S1–S13 · 표 S2–S3 · 식 S1 · S3 · S4 · S7 의 내용은 전부 [미확인].
     값 표지: [인쇄] = 본문 · 표 · 그림 안에 숫자로 적힌 값 · [판독] = 그림에서 읽은 값 (litdb/figures/<slug>/digitized.csv — 벡터 막대는 PDF 경로 좌표를 눈금 글자 중심으로
     보정 (±0.1 pt) · PSD 는 1200 dpi 렌더 · 그림 4e 는 원 300 ppi 래스터) · [우리 산술] = 인쇄 · 판독 값으로 우리가 다시 한 계산 · [추정] = 우리 해석 · 가정이 든 어림
     (가정을 그 자리에 적음) · [미확인] = 본문 19 쪽 어디에도 없음 (SI 미입수 포함).
     본문 19 쪽 텍스트 층 전수 — 위첨자 · 식은 렌더로 확인했다 (텍스트 층은 p.9 의 "10⁰ mS cm⁻¹" 을 "100" 으로 읽고, p.15 식 (6) 의 기호를 잃는다).
     그림 6 · 표 3 = 크롭 17 장 (패널 확대 8 포함) 전부 렌더로 열람. -->

# 건식 황화물 양극의 혼합 공정 비교 — 연속 트윈스크류 압출 (≈300 kJ/kg · 100 °C 혼련 · 수 분) vs 고전단 배치 메카노퓨전 (Picoline Nobilta 3000 rpm 45 min · 총 7,140 kJ/kg): 소립 NCM85 (D50 3.8 µm) 82 wt% · LPSCl 15.5 · C65 2 · PTFE 0.5 에서 압출만 LPSCl 이 NCM 을 납작하게 덮는 '코어–셸 모양' (대립 NCM 8.7 µm 는 배치로도 입혀짐 — 운동에너지 ∝ D³ ≈12 배) · 같은 공극 16 % · φ_SE 25.8 vol% 에서 σ_ion 0.022 vs 0.0072 mS/cm (×3) · σ_e 0.36 vs 1.72 (×1/4.8) · 0.5 C 충전 72 vs 35 mAh/g — Michael Wolf … Simon Lux (뮌스터대 · BMW · TUM · MPI 슈투트가르트 · Fraunhofer FFB, Adv. Sci. 2026)

> slug `wolf2026_extruder_vs_batch_mixing_core_shell_dry_sulfide_cathode` · DOI `10.1002/advs.78248` · type `exp (트윈스크류 압출 혼합 vs 고전단 배치 mixer 메카노퓨전 · SEM/EDX · XRD/Rietveld · 레이저 회절 PSD · XPS 면적비 피복 지표 · S 2p 상순도 · PTFE dry electrode 캘린더 막 · 인장 · DC 분극 σ_e · EIS-TLM σ_ion · 반쪽셀 율속 · DRT · 정전위 율속 맞춤; DEM · MPM · 모델 없음)` · PDF `06d030c6-2._Microstructure_Evolution_in_Dry_Coated_Sulfidic_All_Solid_State_Battery_Cathodes_Investigating_Core_Shell_Particle_Morphology.pdf` · SI `미입수` · digested `2026-10-27` · status ✅
>
> **원제**: *Microstructure Evolution in Dry‑Coated Sulfidic All‑Solid‑State Battery Cathodes: Investigating Core–Shell Particle Morphology* (p.1)
> **저자 · 소속 (p.1)**: **Michael Wolf**¹˒²\* · Aaron Stoeckle² · Rebecca Wilhelm³ · Maximilian A. Plass²˒⁴ · Milad Hosseini² · Johannes Kriegler² · Korbinian Huber² · **Simon Lux**¹˒⁵\* — ¹ Institute of Business Chemistry, **University of Münster** (Leonardo Campus 1) · ² **Bayerische Motoren Werke AG**, München · ³ TUM School of Natural Sciences, Chair of Technical Electrochemistry, **Technical University of Munich**, Garching · ⁴ **Max Planck Institute for Solid State Research**, Stuttgart · ⁵ **Fraunhofer Research Institution for Battery Cell Production (FFB)**, Münster (\* 교신 mwolf9@uni-muenster.de · simon.lux@ffb.fraunhofer.de)
> *Advanced Science* **2026**, 0: e78248 · 접수 2026-07-02 · 수정 2026-09-28 · 승인 2026-09-30 (p.1) · CC BY · 연구비 = BMW Group "ProMotion" 박사과정 프로그램 + 독일 연방경제기후부 · 바이에른 경제부 (BMW 과제 "IPCEI EuBatIn (16BZF205)") (p.16) · 이해상충 없음 · 데이터 = 교신저자 요청 시 (p.16) · 키워드: interface · mechanofusion · microstructure · mixing · positive electrode · solid-state electrolyte · solvent-free (p.1)
> **같은 그룹 카드 없음** — 저자 · 소속 (뮌스터 · BMW · TUM · FFB) 과 DOI 가 정본 `litdb/` 에 0 건.  저자들의 앞선 연구 (Wolf 2026 *Adv. Energy Mater.* 압출 · 직접 캘린더링 · 목록 [27]) · Huber 2025 · 2026 (목록 [22] · [19]) 도 카드 없음.
> **같은 축 카드 (링크만)**: [`kissel2026_mechanofusion_derived_cathode_composite_microstructures_scalable`](kissel2026_mechanofusion_derived_cathode_composite_microstructures_scalable.md) (같은 배치 장치 Picoline Nobilta · 10,000 rpm 에서 3.3 µm 단결정 NCM 을 할라이드로 코팅 · 목록 [45]) · [`frankenberg2024_dem_high_intensity_mixer_assb`](frankenberg2024_dem_high_intensity_mixer_assb.md) (고강도 믹서 DEM · 목록 [34]) · [`frankenberg2025_milling_dry_processed_sulfide_cathode_microstructure`](frankenberg2025_milling_dry_processed_sulfide_cathode_microstructure.md) (목록 [37]) · [`kim2023_mechanofusion_ncm811_lpscl_core_shell_intimate_contact`](kim2023_mechanofusion_ncm811_lpscl_core_shell_intimate_contact.md) (목록 [13]) · [`kim2024_optimal_cathode_composite_mechanical_mixing_se_coverage`](kim2024_optimal_cathode_composite_mechanical_mixing_se_coverage.md) (목록 [14] · 본문 "Kit et al." 오기) · [`lee2024_shear_force_dry_process_cathode_coverage`](lee2024_shear_force_dry_process_cathode_coverage.md) (목록 [18]) · [`nakamura2020_dry_coating_ncm_li3ps4_core_shell`](nakamura2020_dry_coating_ncm_li3ps4_core_shell.md) · [`kawaguchi2023_doe_electrode_fabrication_dry_coated_ncm_lps`](kawaguchi2023_doe_electrode_fabrication_dry_coated_ncm_lps.md) (충격 코팅 — 이 논문 목록에 없음).
> **판독 원자료**: `litdb/figures/wolf2026_extruder_vs_batch_mixing_core_shell_dry_sulfide_cathode/digitized.csv` (28 행 — 그림 2c · 2d · 4e · 5b–d · 6d) · 크롭 17 장 `figures.json`.

---

## 0. 결론 먼저 — 우리 질문에 대한 답

**한 문장**: 소립 다결정 NCM85 (D50 3.8 µm) 82 wt% · LPSCl 15.5 · C65 2 · PTFE 0.5 wt% 를 **연속 트윈스크류 압출** (11 mm 나사 · 0.3 kg/h · ≈180 rpm · 100 °C 혼련 구간 · SME ≈300 kJ/kg · 체류 수 분) 과 **고전단 배치 메카노퓨전 (MF)** (Hosokawa Picoline Nobilta · 50 g · 3000 rpm 45 min 5 °C 코팅 단계 포함 · 총 100 min · 7,140 kJ/kg) 으로 같은 조성의 건식 막 (목표 3.2 mAh/cm²) 을 만들면, 비에너지를 ≈24 배 덜 쓴 **압출 쪽에서만** LPSCl 이 NCM 위에 납작하게 눌린 '코어–셸 모양' 이 SEM/EDX · XPS 로 보이고 (배치 MF 분말은 PSD · XRD · XPS · SEM 모두 맨 NCM 과 같다 — 같은 배치 공정이 D50 8.7 µm NCM 은 입힌다), 같은 공극 (16.1 / 16.3 %) · 같은 φ_SE (25.8 vol%) 에서 압출 막의 **σ_ion 3 배 (0.022 vs 0.007 mS/cm) · σ_e 1/5 (0.35 vs 1.72)** · 0.5 C 충전 용량 2 배 (72 vs 35 mAh/g) 이다 — 다만 두 공정은 응력 방식 · 에너지 · 온도 · 체류 시간 · PTFE 투입 순서 · SE 열화 · 탄소 분산이 **함께** 달라 '껍질 효과' 를 따로 가르지 못한다 (저자도 *"baseline comparison … investigated individually as alternative processes"* p.13) (p.1–13).

| 우리 질문 | 이 논문이 주는 것 | 표지 · 쪽 |
|---|---|---|
| ① 무엇을 비교했나 | **공정 두 경로** (압출 ↔ 배치 MF) × **같은 조성** · 같은 캘린더 조건.  같은 공정 안에서 코팅 / 비코팅 대조는 **없다** (배치에는 전용 코팅 단계가 있으나 껍질이 안 생겼다 · 압출은 모든 성분을 함께 넣고 혼련 중 생긴 모양).  XRD · PSD 분말 (예비혼합 · 배치 MF 뒤) 은 PTFE 없이 (XPS 시료의 PTFE 유무 [미확인]) · 막 · 셀은 최종 분말로 | [인쇄] p.3–6 · p.13–14 |
| ② ★ 공정 변수 (장치 · 속도 · 시간 · 에너지 · 온도) | **압출**: Thermo Process 11 평행 트윈스크류 · 나사 11 mm · 공급 0.3 kg/h · n ≈180 rpm · 유효 토크 ≈1.2 N·m · 구간 = 상온 저전단 분배 → **100 °C 혼련 (섬유화)** → 분쇄 (과립) · 행성 믹서 (THINKY ARV-310P) 예비혼합 필수 (조건 [미확인]) · SME 식 (2) = 2πn(M − M₀)/ṁ ≈ **300 kJ/kg** [인쇄] (= **271 kJ/kg** [우리 산술 — M − M₀ = 1.2 N·m 로 읽음]) · **배치**: Picoline Nobilta · 50 g ≈ 용기 50 % · 표 1 = 균질 1000 rpm 15 min 5 °C (90 kJ/kg) → **코팅 3000 rpm 45 min 5 °C (5,022 kJ/kg)** → +PTFE 1000 · 2000 rpm 각 15 min 5 °C (144 · 720) → 섬유화 2000 rpm 10 min **60 °C** (1,164) · 합 100 min · **7,140 kJ/kg** · 3000 rpm ≈ 날개 끝 **12 m/s** [우리 산술 — Kissel 2026 카드의 같은 장치 10,000 rpm = 40 m/s 비례] · **캘린더** (Saueressig GK-300L · 정력 모드): 막 형성 0.1 m/min · 속도비 (shear ratio) 70 % · 선하중 100 N/mm · 60 °C · 폭 100 mm → 라미네이트 50 N/mm · 0 % | [인쇄] p.3–4 · 표 1 · p.14 · 식 (2) · (3) |
| ③ ★ 피복을 어떻게 쟀나 · 값 | 피복률 % · 두께 **없음**.  (a) SEM/EDX 정성 (압출: 납작한 SE 층이 NCM 신호를 가림 · 배치: NCM 표면이 원료와 같음) (b) **XPS 면적비** Li1s:Ni3p · S(total):Ni3p — 예비혼합 0.50 / 8.01 · 배치 0.46 / 8.21 · **압출 1.21 / 13.81** · 원 NCM 0.19 / – [판독] (본문 0.5 / 8.1 · 1.2 / 13.8 [인쇄]) · 대립 NCM (8.7 µm, 배치 MF) **4.4 / 79.2** [인쇄] (c) Ni 2p 두 봉우리가 압출에서 "largely disappeared" (SI 그림 S5b [미확인]) (d) PSD 의 NCM 봉우리 성장 · SE 봉우리 감소 기준 (Kim 2024 [14]) — 배치에서 변화 없음 (e) XRD/Rietveld 변화 없음 | [인쇄] p.5–7 · [판독] 그림 2d |
| ④ ★ 껍질이 생기고 안 생기는 조건 | 같은 배치 MF 가 **D50 8.7 µm NCM 은 입히고 3.8 µm NCM 은 못 입힌다** (SI 그림 S4 · S10 [미확인]) · 저자 어림 = 운동에너지 ∝ D³ → **≈12 배** [인쇄] ((8.7/3.8)³ = 12.0 [우리 산술]) · 총 비에너지는 배치가 ≈24 배 큰데 껍질은 압출 쪽 → 저자 해석 = *"the prevailing stress mode may be more relevant"* (압출 = 전단 · 배치 = 충격 지배) [인쇄 p.5 · 검증 실험 · 모델 없음] | [인쇄] p.5 · p.7 |
| ⑤ σ · 공극 · 기계 | 막 (683 MPa · 대표 시료 그림 5e,f): 공극 **16.1 / 16.3 %** · φ_SE **25.8 vol%** (SI 표 S3 · 식 S3 [미확인]) · σ_ion (12 MPa · EIS-TLM) **0.0220 [0.0174–0.0265] / 0.0072 [0.0049–0.0095] mS/cm** · τ_ionic **14.6 / 39.6** (식 S7 [미확인]) · σ_e (24 MPa · DC) **0.357 [0.318–0.396] / 1.72 [1.19–2.26] mS/cm** [판독 · 막대 = SD] · 인장 (응집 파괴) **29.4 / 9.3 N/cm²** (LIB 문헌 건식 18.7 · 습식 41.3) · 반쪽셀 양극 (800 MPa): 공극 **12.6 ± 3.0 / 10.8 ± 2.4 %** · 밀도 3.23 / 3.30 g/cm³ (압출 / 배치) | [인쇄] p.9–10 · 표 2 · [판독] 그림 5 |
| ⑥ 셀 (InLi · 12 MPa · 25 °C · 2.7–4.2 V vs Li⁺/Li) | 첫 충전 **204.09 / 187.50 mAh/g_NCM** · 첫 효율 85.46 / 83.12 % · 정전류 충전 0.1 C **162 / 142** · 0.5 C **72 / 35** · 1 C **18 / 9** mAh/g · 정전위 율속 맞춤 Q₀ 190 (고정) · τ **1.732 / 3.283 h** · n 1.355 / 1.225 · θ_eff = Q₀.₁C/Q₀ = **0.85 / 0.75** | [인쇄] 표 2 · 표 3 · p.10–13 |
| ⑦ SE 열화 (건조실 · 온도) | XPS S 2p 상순도 (그림 안): **97 % (예비혼합) · 90 % (배치, 대부분 5 °C) · 60 % (압출, 100 °C)** · 오염층 두께 압출 ≈1 nm · 나머지는 한 자릿수 아래 — 그래도 σ_ion 은 압출이 높다 → 저자 = *"microstructural contribution can outweigh LPSCl degradation"* | [인쇄] p.7 · 그림 3 · p.10 |
| ⑧ 이종기술 논지 (P1–P3) | **P3 쪽 정황이 크다** — 같은 조성 · 같은 공극 · 같은 φ_SE 에서 혼합 상태만 다른 두 막의 σ_ion 차 ×3.05 [판독] · τ 14.6 vs 39.6 (같은 축 카드의 σ_ion 차 ×1.08–2.43 보다 크다 — §7-2).  그러나 '코팅 vs 비코팅' 이 아니라 '공정 vs 공정' (§7-2) · P1 (SE–SE 응집) 은 재지 않았다 — 배치에서 보인 덩어리는 **탄소 (CA) + PTFE** 다 | [인쇄] p.5 · p.10 · p.13 · [판독] |
| ⑨ DEM · 모델 · 단면 | **없다** — *"cross-sectional imaging and 3D-microstructure modeling was unavailable"* (p.10) · 미세구조 결론은 수송 · 공극 · 표면 형태의 상관에 기댄다 | [인쇄] p.10 |

⛔ **한정어 (떼지 말 것)**: ① **공정 교락** — 압출 ↔ 배치는 응력 방식 (전단 ↔ 충격) · 비에너지 (≈300 ↔ 7,140 kJ/kg) · 온도 (100 °C ↔ 5 / 60 °C) · 체류 (수 분 ↔ 100 min) · PTFE 투입 시점 (예비혼합부터 ↔ 코팅 뒤) · 섬유화 정도 · 탄소 응집 · SE 열화 (60 ↔ 90 %) 가 함께 다르다 ② **증거 비대칭** — PSD · XRD 는 예비혼합 · 배치만 (PTFE 없는 분말) — 압출 분말의 '코어–셸 모양' 은 SEM 확대 (입자 하나) + EDX + XPS 만으로 섰다 ③ XPS 면적비는 **상한 없는 비** · Li 1s 에 열화 생성물 (Li 염) 이 섞인다 · 분말 XPS 는 자유 SE 입자도 본다 (§10) ④ σ · 공극 · τ 의 시료 수 · 반복 [미확인] (막대 = SD) · τ 와 ε 는 **대표 스펙트럼 하나**의 값 (그림 5e,f) ⑤ 탄소 C65 2 wt% · PTFE 0.5 wt% 가 있는 막 (우리 ps45 는 무탄소) · NCM 은 **단봉 소립** (우리 바이모달의 SC 크기) ⑥ SI 미입수 — 식 S3 (φ_SE) · S7 (τ) · S4 (셀 용량) · 그림 S4 · S5b · S7 (DRT) · S10–S13 · 표 S2 · S3 [미확인] ⑦ 반쪽셀 = InLi 음극 · 12 MPa · 25 °C · 율속 시험 3 C-rate · 수명 시험 없음 (후속 연구라 밝힘).

---

## 1. 한 줄 요약

건식 (PTFE 섬유화) 황화물 양극의 혼합 단계를 **연속 압출**과 **고전단 배치 메카노퓨전**으로 나란히 비교한 공정 논문.  배치는 코팅 (3000 rpm 45 min) 을 따로 넣고 비에너지를 압출의 ≈24 배 썼지만, 작은 NCM (3.8 µm) 위에 LPSCl 껍질이 생기지 않았고 (SEM/EDX · XRD · PSD · XPS 넷이 원료와 같음 — 같은 공정이 8.7 µm NCM 은 입힘) PTFE 섬유가 적고 탄소가 PTFE 와 뭉쳤다.  압출은 체류 수 분 · 100 °C 혼련에서 PTFE 섬유망과 NCM 위의 납작한 SE 층 ("core–shell-like") 을 만들었고, 그 막은 결함이 없고 인장 강도가 3 배이며, 같은 공극 · 같은 SE 부피분율에서 σ_ion 이 3 배 · σ_e 가 1/5 이다.  반쪽셀에서는 압출 막이 첫 충전 용량 (+9 %) · 율속 (0.5 C 2 배) · 정전위 율속의 특성 시간 τ (1.73 vs 3.28 h) 모두 앞선다.  저자 결론: 이온 전도도가 CAM 이용률 · 율속의 주된 병목이고, 압출이 확장 가능한 미세구조 설계 경로이며, 두 공정을 섞는 혼합 개념이 다음 단계 (p.13).

## 2. 메타

| 저자 | 저널/년 | DOI | 소재 | 연구유형 |
|---|---|---|---|---|
| **M. Wolf\*** · A. Stoeckle · R. Wilhelm · M. A. Plass · M. Hosseini · J. Kriegler · K. Huber · **S. Lux\*** (뮌스터대 · BMW · TUM · MPI 슈투트가르트 · Fraunhofer FFB) | *Adv. Sci.* 2026, e78248 | 10.1002/advs.78248 | **NCM85** LiNi₀.₈₅Co₀.₁₀Mn₀.₀₅O₂ 다결정 D50 **3.8 µm** (BASF) · 대조 대립 NCM D50 8.7 µm · **LPSCl** (Mitsui Mining & Smelting — 입도 · σ [미확인] · PSD 2 차 봉우리 0.3 µm) · **C65** (Imerys) · **PTFE** (Chemours) · 분리막 LPSCl (POSCO JK, D50 5 µm) 95 : PIB 5 습식 · InLi 음극 | 실험 (압출 · 배치 혼합 · 캘린더 건식 막 · 분말 · 막 · 셀 특성).  **DEM · MPM · 수송 계산 없음** |

- 조성 (p.14): NCM 82.0 · LPSCl 15.5 · C65 2 · PTFE 0.5 wt% · 가역 용량 가정 175 mAh/g_NCM (C-rate 산정용).  [우리 산술] 표 2 공극 · 밀도로 거꾸로 낸 이론밀도 3.696 · 3.700 → **≈3.70 g/cm³** · φ_SE 25.8 vol% (공극 ≈16 %) → 고체 기준 SE **≈31 vol%** · C65 고체 기준 ≈4.6 vol% (C65 1.6 g/cm³ — 원문이 Rietveld 비정질 몫에 쓴 값 · NCM 4.78 · LPSCl 1.86 g/cm³ 가정).
- 분위기: 혼합 · 막 = 건조실 이슬점 < −40 °C · 분리막 · 셀 조립 = Ar 글러브박스 (H₂O · O₂ < 0.1 ppm) · 배치 용기 = 압축 건조공기로 계속 퍼지 (모터 쪽 분말 유입 방지) (p.5 · p.13).

---

## 3. 핵심 수치 (★ 전부 쪽 · 표지 병기)

### 3-1. 공정 — 압출 (p.3 · p.14 · 그림 1a)

| 항목 | 값 | 표지 · 쪽 |
|---|---|---|
| 장치 | 평행 트윈스크류 압출기 **Process 11 (Thermo Scientific)** · 나사 지름 **11 mm** (60 °C 24 h 건조) · 단일 투입구 → **행성 믹서 예비혼합** (THINKY ARV-310P · 조건 [미확인]) 이 거친 분산을 만들어야 막힘 없이 이송 | [인쇄] p.3 · p.14 |
| 조건 | 공급 **ṁ 0.3 kg/h** (= 300 g/h) · **n ≈180 rpm** · 두 축 유효 토크 **≈1.2 N·m** (M₀ = 빈 운전 토크) · 체류 **≈수 분** · 닫힌 배럴 (건조실 공기 노출 줄임) | [인쇄] p.3 · p.5 · p.14 |
| 나사 구간 | 상온 **저전단 분배 요소** (균질 · 조기 섬유화 방지) → **100 °C 혼련 요소** (고전단 → 응집성 섬유 가닥, 그림 1a 왼쪽) → **분쇄 구간** (느슨한 과립 → 막 형성용, 그림 1a 오른쪽) | [인쇄] p.3 · 그림 1a |
| SME | 식 (2) **SME = 2πn(M − M₀)/ṁ** → 본문 **≈300 kJ/kg** · [우리 산술] 2π × 3 s⁻¹ × 1.2 N·m ÷ (0.3/3600 kg/s) = **271 kJ/kg** (1.2 N·m 를 M − M₀ 로 읽을 때) · 배치/압출 = 7,140/300 ≈ **24** (271 이면 26) | [인쇄] p.5 · p.14 · [우리 산술] |
| 저자가 적은 한계 | 짧은 체류 · 예비혼합 필요 · 뒤 분쇄 필요 (도입부) · 11 mm · 300 g/h 의 결과가 큰 장비로 그대로 옮겨지지 않는다 (나사 형상 · 체류 · SME · 열전달) · 마모 · 오염 평가 필요 → 파일럿 검증 필요 | [인쇄] p.2 · p.5 |

### 3-2. 공정 — 배치 메카노퓨전 (p.3–4 · p.14 · 표 1)

| 단계 (표 1) | 재료 | rpm | min | °C | P_max (W) | ΔP/Δt (W/min) | SME (kJ/kg) | [우리 산술] 평균 순전력 (W) |
|---|---|---|---|---|---|---|---|---|
| 균질 | NCM · LPSCl · CB | 1000 | 15 | 5 | 7 | 0.1 | 90 | 5.0 |
| **코팅 (MF)** | — | **3000** | **45** | 5 | 98 | **2.3** | **5,022** | 93.0 |
| 균질 | + PTFE | 1000 | 15 | 5 | 10 | 0.1 | 144 | 8.0 |
| 균질 | | 2000 | 15 | 5 | 43 | 0.3 | 720 | 40.0 |
| **섬유화** | | 2000 | 10 | **60** | 100 | **19.5** | 1,164 | 97.0 |
| 합 | | | **100** | | | | **7,140** | |

- 장치 = **Picoline Nobilta (Hosokawa Alpine)** · 온도 조절기 5 °C (냉각) · 60 °C (가열 = 장비 한계) · **50 g ≈ 용기 부피 50 %** · SME 식 (3) = (P − P₀)·t/m (원문 *"powder P (P₀ neutral engine powder)"* = power 의 오기) [인쇄 p.14].  평균 순전력 = SME × m / t [우리 산술] — 합 90 + 5,022 + 144 + 720 + 1,164 = 7,140 ✓.
- 조건 근거 = 초기 시험 (SI 그림 S10 · S12 [미확인]) + 문헌 [13–15] · SE 응집을 막으려 5 °C 냉각 [13, 14, 36] · *"Submicron particles such as SE and CA possess high surface areas, making them prone to agglomeration to reduce their surface energy"* [인쇄 p.3].
- **전력 기록 = 공정 중 분체 상태 지표** (본문 해석): 균질 단계 ΔP/Δt 0.1 W/min = 준정상 → *"no microstructural changes"* · MF 단계 2.3 W/min 로 **10 min 동안 오른 뒤 평탄** → 마찰 증가 (탈응집 · 균열 가능) 로 읽고, *"a successful coating should enhance powder flow and reduce the shear resistance"* (껍질이 생기면 자유 SE 가 줄고 입자가 커져 표면적 ↓) 이라 썼다 · MF 뒤 균일하고 느슨한 분말 · 섬유화 60 °C 에서 19.5 W/min 급상승 = PTFE 섬유화 · 섬유화 시간은 믹서 **최대 토크 한계**로 끊겼다 [인쇄 p.3–5].
- 경쟁 시험: SE · CA 를 따로 / 함께 넣은 MF → SEM (SI 그림 S11 [미확인]) 에서 **SE 와 CA 가 함께 덮인 혼합 피복** (한쪽이 다른 쪽을 배제하지 않음) — Kissel et al. 과 일치라고 적음 [인쇄 p.3].
- [우리 산술 · 가정] 날개 끝 속도: Kissel 2026 카드 [인쇄] *10,000 rpm = 40 m/s* (같은 Picoline + Nobilta) 에 비례하면 3000 rpm ≈ **12 m/s** · 충전: Kissel 은 진밀도 기준 4.91 mL = 10 % (용기 ≈49 mL) — 이 논문의 50 g 을 이론밀도 3.70 g/cm³ 로 나누면 13.5 mL ≈ **28 %** (같은 용기라면) → 입자당 응력이 Kissel 보다 낮을 쪽 [추정 — 용기 · 회전자 동일 · 원문의 "50 %" 기준 (겉보기 · 진밀도) [미확인]].

### 3-3. 분말 형태 · 피복 지표 (p.5–7 · 그림 1 · 2 · SI 그림 S1–S5 · S13 [미확인])

| 관찰 | 압출 | 배치 (MF 뒤 · PTFE 전) | 표지 · 쪽 |
|---|---|---|---|
| SEM 과립 | 가는 PTFE 섬유가 큰 CAM 과 작은 SE 를 모든 방향으로 엮음 · CAM · SE · CA 고르게 · 응집 · 균열 없음 (S1a,b) · CAM 이 SE 로 덮임 | (최종 과립) PTFE 섬유 드묾 = 섬유화 부족 · **CA 덩어리** 여럿 (그림 1f 붉은 타원) — PTFE 를 넣은 뒤 생겼다고 판단 (초기 시험 S10d–f 에서는 CA 고르게) · PTFE 덩어리는 SE 와는 없었다 | [인쇄] p.5 · 그림 1c · f |
| NCM 표면 확대 | **납작하게 눌린 SE 가 NCM 표면을 단단히 덮은 층** (원료 S2 와 비교) · EDX 에서 얇고 고른 LPSCl 이 NCM 신호를 가림 (그림 1d,e) | 원료와 같음 · 변형된 SE 입자 안 보임 · EDX 에서 NCM 표면이 **거의 SE 없음** = 고른 SE 층도 표면 형태 변화도 없음 (그림 1g,h) | [인쇄] p.5 · 그림 1d,e,g,h |
| 대립 NCM (D50 8.7 µm) | — | 초기 시험의 같은 배치 MF 로 **SE 층 생김** (S10 · SEM/EDX 비교 S4) | [인쇄] p.5 |
| XRD · Rietveld (PTFE 없음 · 표 S2) | — (측정 없음) | 예비혼합 ↔ 배치 거의 같음 · 부피가중 평균 기둥 길이 **200–350 nm** · 미세변형 **e₀ ≈ 5 × 10⁻⁴** · 단위세포 부피 **+0.04 %** → 결정자 · 격자 변형 영향 없음 · LiCl 은 거의 안 보임 · NCM 상 함량은 82.4 wt% 로 고정 (= 82.0/99.5 PTFE 제외 [우리 산술]) | [인쇄] p.6 · p.16 · 그림 2a,b |
| PSD (p-자일렌 · 초음파 분산 · 6 회) | — (측정 없음) | 원 NCM · 예비혼합 · 배치 모두 1 차 봉우리 (본문 "3.8 µm") · 2 차 0.3 µm (SE) · 예비혼합 ↔ 배치 차이 없음 → 파쇄 · 마모 없음 · 껍질 기준 (NCM 봉우리 성장 · SE 봉우리 감소, Kim 2024) 불충족.  [판독] 봉우리 높이: 원 NCM **28.4 vol% @≈4.1 µm** · 예비혼합 **16.7** · 배치 **16.8 vol% @≈4 µm** · SE 봉우리 예비혼합 **7.1** · 배치 **7.9 vol% @0.31 µm** (×1.12 — 자유 SE 봉우리가 줄지 않았다) | [인쇄] p.6 · p.16 · [판독] 그림 2c |
| XPS Li1s:Ni3p | **1.21** | **0.46** (예비혼합 0.50 · 원 NCM 0.19) | [판독] 그림 2d · [인쇄] p.7 (0.5 · 1.2) |
| XPS S(total):Ni3p | **13.81** | **8.21** (예비혼합 8.01 · 원 NCM 막대 없음) | [판독] 그림 2d · [인쇄] p.7 (8.1 · 13.8) |
| 대립 NCM (배치 MF) | — | Li/Ni **4.4** · S/Ni **79.2** = *"a more consistent core–shell structure"* | [인쇄] p.7 |
| Ni 2p (SI 그림 S5b) | 두 봉우리 **거의 사라짐** = 잘 덮인 NCM | 약간 줄었지만 둘 다 보임 = 완전 피복 아님 | [인쇄] p.7 · SI [미확인] |
| XPS 결합에너지 | Li 1s 삽입 Li 54.0 · 표면 Li 55.2 eV · Ni 3p 67.0 eV · S 2p₃/₂ Li₂SO₄ 168.5 · LPSCl 161.5 · Li₂S 160.3 eV (그림 3 캡션은 LPSCl 161.8 eV) | | [인쇄] p.7 |

- 저자 결론 (p.7): *"the MF batch mixing process achieves insufficient SE coverage of the small particle size CAM.  Instead, extruder mixing establishes enhanced interfacial contact between CAM and SE regardless of particle size."* — ⚠ 압출은 **3.8 µm NCM 하나**로만 돌렸다 (본문에 압출 대립 시료 없음) → "regardless of particle size" 는 본문 근거 밖 (§10-2).
- 이론 껍질 두께는 Kissel et al. 방법으로 추정했다고만 쓰고 값은 SI 그림 S13 [미확인].  [우리 산술 · 가정 — 모든 SE 가 고른 껍질 · 단분산 구 · NCM 4.75 · LPSCl 1.64–1.86 g/cm³] 3.8 µm NCM → **0.27–0.30 µm** · 8.7 µm NCM → **0.61–0.68 µm** (같은 82 : 15.5 wt%) — 소립 NCM 에서 '전부 껍질' 이라도 SE 입자 (0.3 µm) 한 겹 두께.

### 3-4. SE 열화 — XPS S 2p (p.7–8 · 그림 3)

| 시료 | LPSCl 상순도 (그림 안) | 불순물 (그림 안) | FWHM (S 2p₃/₂): LPSCl · Li₂S · Li₂SO₄ (eV) | 오염층 두께 |
|---|---|---|---|---|
| 예비혼합 | **97 %** (본문 "near 100 %") | 3 % | 1.1 · – · 0.9 | ≈0.1 nm 대 (한 자릿수 아래) |
| 배치 | **90 %** | 10 % | 1.2 · 1.1 · 1.0 | ≈0.1 nm 대 |
| 압출 | **60 %** | **40 %** | 1.6 · 1.2 · 2.1 | **≈1 nm** |

- 해석 (저자): XPS 에 보인 오염물은 **주로 Li₂S** · 대기 H₂O · CO₂ 로 시작 · 문헌상 가장 흔한 열화 생성물 = LiCl · Li₂CO₃ — 두 반응식 (Chen et al. · Naillou et al.): Li₆PS₅Cl + (1 + 4x) H₂O + CO₂ → Li₃P(S₁₋ₓOₓ)₄ + LiCl + Li₂CO₃ + (1 + 4x) H₂S↑ · Li₆PS₅Cl + 4 H₂O → LiCl + Li₂S + Li₃PO₄ + 4 H₂S↑ [인쇄 p.8] · 차이 원인 = 온도 (배치 대부분 5 °C ↔ 압출 100 °C) · 저자들의 앞선 연구에서도 고온이 LPSCl 열화를 빠르게 했다 [인쇄 p.7].  두께 = Alexander et al. 법 · λ = 3.5 nm · Beer–Lambert [인쇄 p.15].  ⚠ XPS = 수 nm 깊이 — 벌크 σ 를 말하지 않는다 (저자 명시 p.7).

### 3-5. 막 형성 · 기계 (p.8–9 · 그림 4 · 5a,b · 표 S3 [미확인])

| 항목 | 압출 | 배치 | 표지 · 쪽 |
|---|---|---|---|
| 막 형성 | 비대칭 캘린더 한 번에 응집 막 · 목표 **3.2 mAh/cm² (22.3 mg/cm²)** ✓ (= 22.3 × 0.82 × 175 [우리 산술]) · 두 막 모두 가장자리가 고르지 않음 (거친 과립 · 분쇄 생략 = 건조실 노출 줄이려고) | 같음 | [인쇄] p.8 |
| 외관 · 표면 | 균열 · 공극 없음 · 명암 띠 · 표면 SEM 매끈 (그림 4a,c) · 막에서 PTFE 섬유망 더 넓음 (S3a) | 세로 공극 결함 (그림 4b 붉은 원) · PTFE 덩어리 · 반대 롤에 붙어 떨어진 재료 (그림 4d) · 분말보다 막에서 섬유 뚜렷 (S3b) | [인쇄] p.8 |
| 롤 간격 (시간 기록 500 ms) | 정상 ≈**126 µm** (20–78 s 평균 · SD 5.3) [판독] · 본문 간격 변동 **6 µm** | ≈**127 µm** (SD 7.0) · 시작 넘침 **≈190 µm @9 s** [판독] · 본문 **43 µm** | [인쇄] p.8 · [판독] 그림 4e |
| 롤 토크 (평균 · 변동) | **21.8 N·m · 0.5** | **25.4 N·m · 3.0** | [인쇄] p.8 |
| 인장 강도 (수직 당김 · 압축 전 막 · 3 시료) | **29.4 N/cm²** [24.1–34.7] | **9.3 N/cm²** [8.8–9.9] | [인쇄] p.9 · p.16 · [판독] 그림 5b |
| 파괴 형태 | 둘 다 막 **내부 응집 파괴** (집전체 계면 접착은 그보다 셈) · 압출은 LIB 문헌 (건식 18.7 · 습식 41.3 N/cm²) 수준 | | [인쇄] p.9 |

- [우리 산술 · 판독 · 가정] 닙의 막 공극: 22.3 mg/cm² ÷ 126 µm = 1.77 g/cm³ → 이론밀도 3.70 기준 **≈52 %** (롤 간격 = 닙에서의 막 두께로 읽음 · 풀린 뒤 두께는 더 크다) → 683 MPa 뒤 16 % · 800 MPa 뒤 11–13 %.

### 3-6. ★ 전도도 · 수송 tortuosity (p.9–10 · 그림 5c–f · 식 S3 · S7 [미확인])

| 항목 | 압출 | 배치 | 표지 · 쪽 |
|---|---|---|---|
| σ_e (DC 분극 · 강철/양극/강철 · 12 mm · 24 MPa · 25 °C · 25–65 mV 각 5 min) | **0.357 mS/cm** [0.318–0.396] (본문 0.35) | **1.72 mS/cm** [1.19–2.26] | [인쇄] p.9 · p.14 · [판독] 그림 5c |
| σ_ion (EIS · InLi/Sep/양극/Sep/LiIn 전자 차단 대칭셀 · T 형 (open-open) TLM · 12 MPa · 25 °C) | **0.0220 mS/cm** [0.0174–0.0265] | **0.0072 mS/cm** [0.0049–0.0095] (본문 0.007) | [인쇄] p.9–10 · p.15 · [판독] 그림 5d |
| 공극 ε · φ_SE | **16.1 %** (그림 5e) · 25.8 vol% | **16.3 %** (그림 5f) · 25.8 vol% | [인쇄] 그림 5e,f · p.10 |
| τ_ionic ("electrochemical tortuosity", 식 S7) | **14.6** | **39.6** | [인쇄] p.10 · 그림 5e,f |
| 대표 막 (그림 5e,f) | 두께 **80 µm** · 무게 **51.7 mg** (16 mm 원판) | **73 µm** · **45.7 mg** | [인쇄] 그림 5 캡션 |
| 비 [우리 산술 · 판독] | σ_e/σ_ion = **16.3** | **240** | 둘 다 이온 지배 (저자 p.12) |

- 비 [판독 · 우리 산술]: σ_ion 압출/배치 **×3.05** (본문 *"more than three times"*) · σ_e **×1/4.83** (본문 "fivefold") · τ 비 39.6/14.6 = **2.71** — τ 가 φ_SE·σ₀/σ_eff 꼴 (= 우리 tau2) 이고 σ₀ · φ_SE 가 두 시료에 같다면 τ 비 = σ 비여야 하는데 **2.71 ↔ 3.05** — τ · ε 는 대표 스펙트럼 하나의 값, σ 는 평균 막대라 생긴 차이로 보인다 [추정 · 식 S7 미확인].
- [우리 산술 · 가정 — τ = φ_SE·σ₀/σ_eff · φ_SE 0.258] 함의 σ₀ = 14.6 × 0.02195/0.258 = **1.24** · 39.6 × 0.00719/0.258 = **1.10 mS/cm** (LPSCl σ 는 원문에 없다 [미확인]) · MacMullin 수 N_M = τ/φ = **57 / 153**.
- 대표 막의 질량 · 두께 · 지름 (16 mm) 으로 다시 낸 밀도 3.21 · 3.11 g/cm³ → 그림의 ε 16.1 · 16.3 % 와 맞추려면 이론밀도 3.83 · 3.72 g/cm³ 가 필요 (표 2 함의 3.70) — 두께 ±2–3 µm 측정 오차 안 [우리 산술].
- TLM 해석 (p.10): > 3 MHz 순저항 R_bulk · ≈2 MHz 분리막 (SE 입계 · 고분자 바인더) R_Sep · ≈100 kHz 음극 계면 R_InLi/Sep (두 막 거의 같음) · < 100 Hz 세 번째 반원 = 투과 (transmissive) 경계의 유한 확산 = 양극 안 이온 이동 → R_ion (배치에서 크게 증가).  비패러데이 (리튬 삽입 없음 · 완전 리튬화 NCM) 가정 · RelaxIS 3 · Kramers–Kronig 로 잡음 제외 [인쇄 p.10 · p.15].
- 저자 해석 (p.9–10): σ_e 차 = ① CA 응집 (배치) 은 오히려 σ_e 를 낮출 쪽이라 원인 아님 ② **SE 껍질이 전자 절연** → CAM 의 전자 기여를 막는다 (Minnmann et al.) · 고-Ni NCM (≥ 80 mol% Ni) σ_e **≈10⁰ mS/cm** [인쇄 p.9 — 텍스트 층은 "100" 으로 읽힘 · 렌더 확인] · CAM 82 wt% 에서 특히 · σ_ion 차 = 덮인 CAM 이 끊기고 SE 망이 덜 끊김 (그림 5g) · 문헌 ≈80 wt% CAM σ_ion ≈10⁻² mS/cm · τ 10–100.

### 3-7. 반쪽셀 (p.10–13 · 그림 6 · 표 2 · 3)

| 항목 | 압출 | 배치 | 표지 · 쪽 |
|---|---|---|---|
| 셀 | 단층 코인-파우치 · InLi (14 mm · In + Li 73 MPa 10 min) · 양극 12 mm **800 MPa 5 min** · 분리막 16 mm 300 MPa · 양극+분리막 6 t 5 min · 음극 0.5 t 1 min · 진공 50 mbar · 스프링 넷 **12 MPa** · 25 °C · VMP-300 | 같음 | [인쇄] p.14–15 |
| 표 2 (800 MPa 양극) | 밀도 **3.23 ± 0.11** g/cm³ · 공극 **12.6 ± 3.0 %** · 적재 **22.58 ± 0.62** mg/cm² · **3.26 ± 0.09** mAh/cm² · 첫 효율 **85.46 ± 0.22 %** · 첫 충전 **204.09 ± 0.98** mAh/g | **3.30 ± 0.09** · **10.8 ± 2.4 %** · **24.93 ± 0.47** · **3.58 ± 0.07** · **83.12 ± 1.17 %** · **187.50 ± 2.02** | [인쇄] 표 2 |
| [우리 산술] | 첫 방전 = 204.09 × 0.8546 = **174.4** mAh/g · 양극 두께 22.58/3.23 = **69.9 µm** | 187.50 × 0.8312 = **155.9** · 24.93/3.30 = **75.5 µm** (×1.08) | 표 2 |
| 전압 곡선 · dQ/dV (0.1 C 형성) | 이력 작다 · H1→M 첫 산화 봉우리 이르고 강함 | 이력 크다 · 충전 시작 수직 상승 **+0.05 V** · 첫 봉우리 늦고 둘째 강함 = *"kinetic hindrance"* · 상전이 H1→M 3.6–3.8 · H2 3.9–4.1 · H3 4.2 V | [인쇄] p.11–12 · 그림 6a,b |
| EIS · DRT | 셀 임피던스 낮음 · ≈1 kHz 전하이동 (P3) 작음 · 저주파 반사 경계 직선 · *"P3 … difficult to quantify and appears to be significantly smaller than the diffusion resistance (P4)"* → 이온 전도도가 지배 | 높음 | [인쇄] p.12 · SI 그림 S7 [미확인] |
| 정전류 충전 율속 (CCCV 방전 0.1 C) | **162 / 72 / 18** mAh/g (0.1 / 0.5 / 1 C) · 0.1 C 대비 44 % · 11 % | **142 / 35 / 9** · 25 % · 6 % | [인쇄] p.12 · [판독] 그림 6d (161.7 · 71.5 · 18.1 / 141.8 · 34.8 · 8.5) |
| 정전위 충전 (4.2 V 유지 · 8 h 또는 100 µA ≈0.03 C) | 0.03 C **188** mAh/g (+5 %) | **179** | [인쇄] p.12 |
| 맞춤 Q = Q₀ exp[−(τ·C-rate)ⁿ] (표 3 · 그림 6f) | Q₀ 190 (고정) · **τ 1.732 ± 0.001 h** · n **1.355** · R² 0.997 | **τ 3.283 h** · n **1.225** · R² 0.996 | [인쇄] 표 3 |
| θ_eff = Q₀.₁C/Q₀ | **0.85** | **0.75** | [인쇄] p.13 (식 1) |

- [우리 산술] 특성 C-rate 1/τ = **0.58 C / 0.30 C** (그 C-rate 에서 Q = Q₀/e ≈70 mAh/g) · 저자: n > 1 은 문헌 (n ≤ 1) 과 달라 InLi 음극 저항이 겹친 것일 수 있다 · 0.01 C 에서 두 맞춤 모두 190 으로 수렴 = 접근 가능한 CAM 양은 비슷하고 차이는 동역학 [인쇄 p.12–13].
- ⚠ 율속 한계에 분리막–음극 계면 (낮은 체결 0.5 t 1 min) · InLi 의 In 풍부 '장벽' 이 걸릴 수 있다고 저자 스스로 적음 → 방전이 아닌 **충전** 율속만 시험 [인쇄 p.12].

---

## 4. ★ 방법 — 측정 사슬 · 입자 처리

### 4-1. 측정 사슬
NCM85 (3.8 µm) + LPSCl + C65 + PTFE → 행성 예비혼합 → **(A) 트윈스크류 압출** (상온 분배 → 100 °C 혼련 → 분쇄 · ≈300 kJ/kg) ↔ **(B) Nobilta 배치** (균질 5 °C → MF 3000 rpm 45 min → +PTFE → 60 °C 섬유화 · 7,140 kJ/kg · 전력 기록) → 분말: SEM/EDX · (B 만) XRD/Rietveld · PSD · XPS (Li 1s · Ni 3p · S 2p · Ni 2p) → 2 롤 캘린더 막 (0.1 m/min · 70 % · 100 N/mm · 60 °C · 간격 · 토크 기록) → 라미네이트 (50 N/mm) → 인장 (압축 전 막) · DC σ_e (24 MPa) · EIS-TLM σ_ion (683 MPa 막 · 12 MPa) · τ_ionic → 800 MPa 반쪽셀 (InLi · 12 MPa) → 형성 0.1 C · dQ/dV · EIS-DRT · 정전류 충전 율속 · 정전위 충전 → 율속 맞춤 (Q₀ · τ · n) · θ_eff.

### 4-2. ★ 입자 처리 (우리 축 언어로)
- **실험**: LPSCl 은 혼합 중 **진짜 형상 소성** (압출 혼련에서 납작하게 눌려 CAM 위에 붙음 — 저자: 고온은 LPSCl 을 더 연성으로 [17] · 이동하기 쉬운 음이온 그룹 [16]) · 배치 MF 에서는 3.8 µm CAM 위로 그런 변형이 없다 · NCM 은 파쇄 · 마모 없음 (PSD) · 압축 (683 · 800 MPa) 에서 SE 소성 치밀화.
- **우리 대응**: DEM 은 강체 구 + 겹침 (E_SE 1.35 GPa 연화 · 형상 소성 없음) · 믹서 DEM 은 SJKR 점착만 (껍질 형성 없음 — 코팅은 입력 상태 · LC = 같은 γ 세계) · MPM 은 SE J2 소성 (σ_y 0.30 GPa) 이나 **압축만** — 혼합 중 전단 소성 (껍질 형성) · 온도 (100 °C) 는 어느 모델에도 없다 [추정 — §7-6].

### 4-3. 기법 미니 용어집
- **메카노퓨전 (MF)**: 고속 회전자 · 좁은 틈에서 입자에 큰 전단 · 충격을 주어 무른 게스트 (SE) 를 단단한 호스트 (NCM) 위에 소성 변형 · 부착시키는 건식 코팅.
- **SME (specific mechanical energy, 비기계에너지)**: 단위 분체 질량당 넣은 기계 에너지 [kJ/kg] — 압출 2πn(M − M₀)/ṁ · 배치 (P − P₀)t/m.  **에너지 총량**이지 입자 한 번의 응력 크기 (응력강도) 가 아니다.
- **ΔP/Δt (전력 변화율)**: 같은 회전수에서 소비전력이 시간에 따라 오르는 속도 — 분체의 전단 저항 (마찰 · 응집) 변화의 공정 중 지표.
- **shear ratio (속도비)**: 두 롤의 속도 차 비율 (식 S1 [미확인]) — 비대칭 캘린더로 막을 롤에 붙여 만든다 (direct calendering).
- **XPS 면적비 (core-level area ratio)**: 껍질 (LPSCl) 신호 ÷ 핵 (NCM) 신호.  껍질이 핵 신호를 깎는 (감쇠) 정도를 *"degree of coverage"* 로 읽는다 — 상한이 없는 비, 0–1 피복률이 아니다.
- **T 형 (open-open) TLM**: 두 이온 가역 (전자 차단) 전극 사이 혼합 전도체의 전송선 모델 — 저주파 원호 = 양극 안 이온 저항 R_ion.
- **τ_ionic ("electrochemical tortuosity")**: 식 S7 [미확인] — 문헌 관례상 φ·σ₀/σ_eff (= 우리 tau2, 수송 tortuosity) 일 가능성 [추정].
- **정전위 율속 (chronoamperometry rate test)**: 4.2 V 에 고정하고 감쇠하는 전류를 시간 적분 용량 · 순간 C-rate 로 바꿔 한 번에 여러 C-rate 의 용량을 얻는 법 (Yanev · Tian · Wong) — Q₀ exp[−(τC)ⁿ] 로 맞춤.
- **θ_eff**: 0.1 C 용량 ÷ Q₀ — 실용 율에서 쓰이는 CAM 몫.

---

## 5. Figure set ★ (크롭 17 장 = `litdb/figures/wolf2026_extruder_vs_batch_mixing_core_shell_dry_sulfide_cathode/`)

| Fig | 내용 | 우리 활용 |
|---|---|---|
| 1 | (a) 압출: 예비혼합 → 섬유 가닥 → 과립 · 나사 구간 (균질 · 혼련/섬유화 · 분쇄) · "~minutes, 180 rpm" (b) 배치: MF 뒤 분말 → 섬유화 분말 · "~hours, 1000–3000 rpm" (c–h) SEM/EDX | ★ 두 공정의 실체 · (d) = 혼련 중 형상 소성으로 생긴 SE 층의 사진 증거 (입자 하나) |
| 1c–h | SEM/EDX 확대: 압출 c (섬유망) · d (납작한 SE 층) · e (EDX — NCM 녹색이 보라 SE 에 가림) / 배치 f (탄소 덩어리 붉은 타원) · g (맨 NCM) · h (EDX — NCM 녹색 그대로) | 피복 정성 판정의 원본 — 우리 믹서 실험 EDS 판독의 비교 사진 |
| Table 1 | 배치 MF 단계별 rpm · 시간 · 온도 · P_max · ΔP/Δt · SME | ★ 공정 레시피 원문 — 평균 순전력 산술 (§3-2) |
| 2 | (a, b) XRD + Rietveld (예비혼합 · 배치, PTFE 없음) (c) PSD (원 NCM · 예비혼합 · 배치) (d) XPS 면적비 두 축 | 배치 MF 가 아무것도 안 바꿨다는 네 증거 중 셋 |
| 2c | PSD — 1 차 ≈4 µm · 2 차 0.31 µm (SE) · 예비혼합 ↔ 배치 겹침 | ★ "껍질이 생기면 NCM 봉우리 ↑ · SE 봉우리 ↓" 기준의 음성 사례 · ⚠ 압출 분말 없음 · 초음파 분산이 약한 부착을 뗀다 |
| 2d | Li1s:Ni3p · S(total):Ni3p — 압출만 높다 | ★ 분말 피복 지표 (상한 없는 비) — 우리 '기하 피복' 과 대응시킬 때의 실험 쪽 양 (§7-5) |
| 3 | XPS S 2p₃/₂ 성분 맞춤 + 상순도 막대 (97 / 90 / 60 %) | 공정 온도 → SE 표면 열화 (100 °C 압출이 가장 큼) — σ₀ · 열화 논의의 근거 |
| 4 | 롤에 붙은 막 (a 압출 · b 배치 결함) · 표면 SEM (c, d) · 롤 간격 (e) · 변화율 (f) | 캘린더 간격 · 토크 = 분체 전단 거동의 공정 중 기록 (QC) · 닙 막 두께 ≈126 µm [판독] |
| 5 | (a) 인장 장치 (b) 인장 (c) σ_e (d) σ_ion (e, f) 대칭셀 Nyquist + TLM (g) 모식도 | ★ 같은 조성 · 같은 공극에서 혼합 공정이 σ_ion ↑ σ_e ↓ 를 반대로 움직인 측정 |
| 5c–d | σ_e 0.357 vs 1.72 · σ_ion 0.0220 vs 0.0072 mS/cm (SD 막대) | ★ 논지 P3 정황의 수치 · 우리 대칭셀 계획 (σ_ion · σ_e 동시) 의 선례 |
| 5e–f | Nyquist · τ_ionic 14.6 / 39.6 · ε 16.1 / 16.3 % (대표 시료) | 수송 tortuosity 대조 (식 미확인 · §3-6) |
| 5g | 모식도: 배치 = 맨 CAM 사슬 (전자 길) + 끊긴 Li⁺ 길 / 압출 = SE 싸인 CAM + 곧은 Li⁺ 길 | 정량 근거 없는 개념도 — 우리 논지 그림과 모양이 같다 (인용은 측정값으로만) |
| Table 2 | 800 MPa 반쪽셀 양극: 밀도 · 공극 · 적재 · 용량 · 효율 · 첫 충전 | 적재 10 % 차 (24.93 vs 22.58 mg/cm²) = 율속 비교의 교락 |
| 6 | (a) 전압 곡선 (b) dQ/dV (c) Nyquist (캡션의 DRT 맞춤은 패널에 없음) (d) 정전류 율속 (e) 정전위 율속 (f) 맞춤 | 셀 수준 결과 — 우리 모델 밖 (전기화학) |
| 6d | 충전 용량 막대 0.1 · 0.5 · 1 C · 그림 안 % 표지 | '+12 %' 만 기준이 다르다 (§10) |
| 6e–f | 정전위 시험 곡선 + CC 점 · Q₀ exp[−(τC)ⁿ] 맞춤 | 율속을 숫자 둘 (τ · n) 로 줄이는 방법 — 우리 STEP4 율속 결과와 같은 꼴로 비교할 수 있는 형식 [추정] |
| Table 3 | 맞춤 매개변수 Q₀ · τ · n · R² | 원문 표 |

## 6. Post-processing ★
- **원문이 한 것**: SEM/EDX 정성 · Rietveld (TOPAS · NIST SRM 640g · C65 PONKCS) · PSD (6 회) · XPS 성분 맞춤 (CasaXPS · GL(30) · Shirley) 과 면적비 · 오염층 두께 (Alexander) · 롤 간격 · 토크 통계 · 인장 3 시료 · DC 기울기 (Ohm) · TLM 맞춤 (RelaxIS 3) · DRT (λ* 0.01) · 정전위 전류 → 용량 · C-rate (식 4 · 5) · 비선형 맞춤 (OriginLab).
- **안 한 것**: 단면 · 3D 미세구조 (저자 명시) · 피복률 % · 껍질 두께 측정 · 압출 분말의 PSD · XRD · 시료 수 표기 (σ · 공극) · LPSCl 벌크 σ₀ · 대립 NCM 의 압출 · 수명 시험.
- **우리 후처리 (이 카드)**: ① 그림 2d · 5b–d · 6d 막대를 **PDF 벡터 경로**에서 읽음 (눈금 글자 중심 + 0.48 pt 보정 · 잔차 ≤ 0.0064) ② 그림 2c PSD 봉우리를 1200 dpi 렌더 + 선 반폭 보정으로 · 그림 4e 롤 간격을 원 래스터 픽셀로 ③ SME · 평균 순전력 · 날개 끝 속도 · 충전율 · 이론밀도 · φ_SE 고체 기준 · 함의 σ₀ · N_M · 껍질 두께 · 닙 막 공극 · 율속 특성 C-rate · 두께 비 산술 ④ 본문 ↔ 그림 ↔ 표 ↔ 참고문헌 번호 대조 (§10 · §11).

---

## 7. 우리 DEM+MPM 대비 → `our_dem_baseline.md` (⚠ 정본 브랜치에서는 값 자리표시 상태 — 우리 수치는 메인 리포 `docs/data/ps45_r45_network_g2_20261007/README.md` · `docs/data/ps45_sigmae_factor_off_20261013/README.md` · CLAUDE.md 의 ps45 · σ_e 앵커 줄을 병기해 적는다)

### 7-1. 비교표

| 항목 | 이 논문 | 우리 | 같음 / 다름 · 왜 |
|---|---|---|---|
| 조성 | NCM85 82 : LPSCl 15.5 : C65 2 : PTFE 0.5 wt% · φ_SE 25.8 vol% (고체 기준 ≈31 % [우리 산술]) | ps45 NCM 81.6 : LPSCl 18.4 wt% (고체 기준 SE ≈35 vol%) · 탄소 · 바인더 없음 | AM wt% 같은 대역 · 이 논문은 탄소 ≈4.6 vol% (고체) + PTFE |
| CAM 크기 | **단봉 3.8 µm** (대조 8.7 µm) | PC 9 · SC 4 µm 바이모달 | ★ 이 논문의 3.8 ↔ 8.7 µm = 우리 SC ↔ PC 와 거의 같은 크기비 ((8.7/3.8)³ = 12.0 · (9/4)³ = 11.4 [우리 산술]) |
| SE | LPSCl (Mitsui) · PSD 봉우리 0.31 µm · σ₀ [미확인] (함의 1.1–1.2 mS/cm [우리 산술 · 가정]) | LPSCl 1 µm · σ₀ 1.5 mS/cm (보고 기준) | SE 가 우리보다 작다 → SE–SE 접촉 수 · 협착 많음 [추정] |
| 성형 · 측정 압력 | 683 MPa (σ_ion 막) · 800 MPa (반쪽셀) · 측정 12 / 24 MPa | 300 MPa (판 속도 0.01 mm/s) | 2.3–2.7 배 높은 압축 |
| 공극률 | 16.1 / 16.3 % (683 MPa) · 12.6 / 10.8 % (800 MPa) | ps45 union 16.5–20.6 % · real_14 15.6 % (300 MPa) | 비슷한 공극을 2 배 넘는 압력에서 — 탄소 · PTFE · 작은 CAM [추정] · 이 논문 값 (11–16 %) 은 강체 구 바닥 (~20 %) 아래 = 소성 흐름 영역 (MPM 몫) · 우리 ps45 는 그 바닥 근처 |
| σ_ion | **0.022 / 0.0072 mS/cm** (EIS-TLM) | Hertz 0.0587–0.0893 · Tabor 0.10–0.16 mS/cm (σ₀ 1.5) | 우리 Hertz 값보다 2.7–12 배 낮다 [우리 산술 — 0.0587/0.022 ~ 0.0893/0.0072] — 탄소 · PTFE · 0.3 µm SE · 측정 (12 MPa 운전압) · ⛔ 같은 양 아님 — 방향 · 비만 |
| 수송 tortuosity | τ_ionic 14.6 / 39.6 (식 미확인) | tau2 Hertz 5.03–7.24 · Tabor 2.78–4.12 | 2–8 배 크다 — tau2 꼴이라면 같은 정의 (확인 전) |
| σ_e | **0.357 / 1.72 mS/cm** (DC · C65 2 wt%) | ps45 무탄소 Hertz H0 · PC 인자 끔 **0.375–0.467** (σ_AM 4.1) · 우리 랩 SDCP 원고 DC 앵커 SBE **1.63** · DBE **4.68 mS/cm** (10-16 · VGCF · PTFE 포함) | 같은 측정법 (DC) · 같은 자릿수 — 조성이 달라 대조 불가 · 이 논문은 탄소가 있어도 껍질 모양이 σ_e 를 1/5 로 |
| 껍질 | SE 층 (SEM) · 전부 껍질이면 0.27–0.30 µm [우리 산술] | DEM: 구 · 껍질 없음 (믹서 LC = 점착 행렬) · STEP3: 복셀 0.15 µm 에서 껍질 ≈2 칸 | 경계선 해상 · DEM 은 원리적으로 없음 |
| 혼합 | 압출 (전단 · 100 °C · 수 분) · 배치 MF (≈12 m/s · 충격 · 100 min) | 믹서 DEM = 회전 드럼 (벽 속도 103 mm/s) · 강체 구 · SJKR | 장치 · 응력 체제가 다르다 — 수치 이전 불가 |

### 7-2. 이종기술 논지 (`docs/hetero_thesis.md` 비준 블록 2026-10-05) 와의 관계
- **P1 (비코팅은 오래 섞어도 SE–SE 응집이 남는다)**: 시험하지 않는다.  배치에서 보인 덩어리는 **탄소 (CA) 가 PTFE 에 갇힌 것** (그림 1f · *"such PTFE clusters were not found with SE"* p.5) · PSD 의 SE 봉우리는 초음파 분산 뒤 값이라 연한 SE–SE 응집을 보지 못한다 · 배치 MF 뒤 SE 봉우리 7.1 → 7.9 vol% [판독] = 자유 SE 가 줄지 않았다 (탈응집일 수도 [추정]).  저자의 *"Submicron particles … prone to agglomeration to reduce their surface energy"* (p.3) 는 논지 §2 와 같은 말이지만 측정이 아니다.
- **P2 (코팅하면 응집이 사라진다)**: 정성 정황 — 압출 분말 *"CAM, SE, and CA appear well distributed without visible agglomeration"* (p.5) · 결론 *"core-shell-like morphology … appears to prevent agglomeration and enhance ionic percolation"* (p.13).  ⚠ 여기서 '응집' 은 **탄소–바인더** 응집이다 (결론 p.13 *"increased carbon-binder agglomerates"*) — SE–SE 응집으로 옮겨 쓰지 않는다.
- **P3 (혼합 상태 → 압축 뒤 SE 경로)**: ★ 같은 축 카드 가운데 가장 큰 측정 차 — 같은 조성 · 같은 공극 (16.1 / 16.3 %) · 같은 φ_SE 에서 σ_ion **×3.05** [판독] · τ_ionic 14.6 vs 39.6 (견줌: Nakamura 2020 코팅 ↔ 막자 ×1.58 · Kim 2023 ×1.08 · ×1.45 · Kim 2024 입힌 몫 최적 ↔ 전부 ×2.43 · Frankenberg 2025 밀링 ×2.15 — 마지막은 공극도 37.6 → 26.5 % 로 바뀜 [각 정본 카드 값 · 우리 산술 비]).  방향이 논지와 같다.  ⚠ 단 '선코팅 vs 비코팅' 이 아니라 '압출 (제자리 껍질 모양) vs 배치 (껍질 없음)' 이고 §0 한정어 ① 의 교락이 다 걸린다 — 인용은 *"혼합 공정의 차이가 같은 공극에서 σ_ion 을 3 배 바꿨다"* 까지.
- **"하지 않는 말" (계면 면적 · 보호막)**: 저자 서사의 절반은 '계면 접촉 (core–shell · interfacial contact)' 이다 — 이 축으로 빌리지 않는다.  다만 저자 스스로 DRT 에서 전하이동 (P3) 이 확산 (P4) 보다 훨씬 작다고 보고 *"primarily the electrode's ionic conductivity determine cell performance"* (p.12) 라 쓴 것은 논지의 설명 틀 (이온 경로) 과 같은 쪽이다.
- **'선코팅' 과의 차이**: 논지의 코팅 = NCM 에 SE 를 **먼저** 입힌 뒤 섞기.  이 논문에서 그 꼴은 배치 (MF 코팅 → PTFE) 인데 **소립 NCM 에서 실패**했고, 성공한 압출은 모든 성분을 함께 넣은 **제자리** 껍질 모양이다.

### 7-3. ★ 믹서 실험 설계 (`docs/mixer_paper_pipeline_draft_20261013.md` §6 V1 코팅 상태 · V2 혼합 시간 · V3 SE 함량 · §6-4 관측량) 에 주는 것
1. **V1 코팅 팔은 크기별로 확인해야 한다**: 같은 MF 강도에서 8.7 µm 는 입혀지고 3.8 µm 는 안 입혀졌다 — 우리 바이모달의 **PC 9 µm · SC 4 µm** 가 정확히 그 두 크기다.  같은 회전수로 섞으면 'PC 만 입혀진 침대' 가 될 수 있다 [추정] → (가) PC · SC 를 따로 코팅하거나 (나) 크기별 피복 (EDX · XPS 를 크기 분급 뒤) 을 잰다.  같은 장치의 10,000 rpm (Kissel 2026, 3.3 µm 단결정 NCM · 할라이드) 이나 다른 충격 장치 (Nara) 의 13,000 rpm (Nakamura 2020, 3–9 µm NCM111 · Li₃PS₄) 에서는 작은 NCM 도 입혀졌다 → 실패는 '작아서' 가 아니라 '이 강도 (3000 rpm · 50 g) 에서' 다 [추정 — 카드 대조].
2. **"같은 총 SE" 만으로는 공정이 고정되지 않는다**: 이 논문의 두 막은 총 SE · 공극 · φ_SE 가 같고 공정만 달랐는데 σ_ion 3 배 · σ_e 1/5 · 인장 3 배 · 탄소 분산 · SE 열화까지 달랐다.  V1 에서 코팅 · 비코팅 팔의 **혼합 공정 (장치 · rpm · 시간 · 온도 · PTFE 투입 순서) 을 같게** 두고, 코팅 단계만 더하는 설계로 (Kim 2024 의 '입히는 몫' 축과 같은 정신).
3. **V2 혼합 시간 — 전력 기록이 싼 '정상 상태' 표지**: 배치 MF 의 소비전력이 10 min 오른 뒤 평탄 (ΔP/Δt 2.3 → 0) · 균질 단계는 처음부터 평탄 (0.1 W/min) — 같은 혼합기에서 시간 수준을 고를 때 전력 (토크) 평탄 시점을 함께 기록하면 '더 섞어도 안 바뀌는' 구간을 실험이 스스로 알려 준다 [추정].  우리 믹서 DEM 도 드럼 · 벽의 토크를 같은 시간 축에 낼 수 있다 (장치가 달라 값 대조는 불가 · 모양만).
4. **§6-4 관측량에 한 줄 더**: 혼합 분말 **XPS S/Ni · Li/Ni** (CAM 위 SE 의 겉보기 피복) · **PSD 2 차 봉우리** (자유 SE 몫 — 단 초음파 분산) · Ni 2p 가림 — 모델 쪽 대응 = AM 표면 중 SE 가 수 nm–r_SE 안에 있는 몫 (§7-5) · AM 에 붙지 않은 SE 몫 (s2 의 보수).
5. **D3 (SE–SE 점착 유동성 앵커 · `docs/reviews/mixer_d3_se_flowability_anchor_design_20261015.md`)**: 이 논문의 배치 전력 · 캘린더 토크 (21.8 vs 25.4 N·m) · 간격 변동은 **PTFE · 탄소가 섞인** 분체의 전단 저항이라 SE–SE 점착 앵커로 쓰지 않는다 · 쓸 수 있는 것 = '온도가 SE 연성 · 응집을 바꾼다' (5 °C 냉각으로 SE 응집 억제 · 100 °C 에서 SE 변형 · 열화) — 유동성 실측의 **시험 온도 · 습도를 고정 · 기록**할 근거 [추정].

### 7-4. ★ 건식 코팅 공정 변수 — 이 논문이 확정한 것 · 아닌 것
- **확정 (측정)**: 같은 조성에서 압출 (≈300 kJ/kg) 이 배치 (7,140 kJ/kg) 보다 섬유화 · 균질 · 막 결함 · 인장 · σ_ion · 율속 모두 우세 · 배치는 CA 가 PTFE 에 갇힘 · 압출 (100 °C) 이 SE 표면 열화 최대.
- **확정 아님 (저자 해석)**: '응력 방식 (전단 > 충격)' 이 껍질을 만든다 · '총 에너지보다 응력 방식' — 응력 측정 · 모델 없음.  같은 방향을 Kissel 2026 은 DEM 응력강도 SI (사건당 에너지) 로 보였다 (정본 카드 요약: 응력강도 SI 가 피복을 정하고 응력수 SN 으로는 대체가 잘 안 된다) — 두 카드를 함께 쓰면 '총 비에너지 (SME) 가 아니라 **사건당 응력**' 이 같은 방향의 근거가 된다 [추정 — 장치 · 재료 다름].
- **크기 의존**: 운동에너지 ∝ D³ 어림은 같은 속도의 충돌 한 번 기준 — 실제 응력강도는 속도 분포 · 충전율 · 입자–입자 쿠션에 걸린다 (Kwade 계 응력 모델) [추정].
- **우리 믹서 DEM 에 바로 걸리는 것**: 충돌 (접촉) 당 소산 에너지 분포를 **쌍 종류 (AM_P–SE · AM_S–SE) · 크기별**로 내면 '이 강도에서 SC 도 입혀지는가' 를 모델이 먼저 훑을 수 있다 (Kissel 의 SI_CG 와 같은 양) — 제안 · 미등록.
- **투입 순서**: 배치는 PTFE 를 코팅 뒤 넣었고 CA 가 PTFE 덩어리에 갇혔다 (Horst · Huber · Damnali 도 같은 친화성 보고) · 압출은 PTFE 를 예비혼합부터 넣고 짧게 · 구간별로 처리 → 막힘 없음 — 우리 SBE · DBE 건식 레시피의 PTFE · 탄소 투입 순서를 기록할 근거 (`kim2026_pregranulation_ptfe_dry_nca_cathode_crack_delithiation` 의 순서 효과와 같은 축).

### 7-5. ★ 피복률 측정법 — 무엇을 재는가 (카드 사이 · 우리 모델과)

| 측정 (카드) | 재는 양 | 범위 · 감도 | 우리 모델의 짝 (같은 양 아님 — 방향만) |
|---|---|---|---|
| XPS 면적비 Li1s:Ni3p · S:Ni3p (이 논문) | 표면 수 nm 안의 SE 신호 ÷ NCM 신호 — 껍질 + **자유 SE 입자** + 열화 생성물 (Li 염) 모두 | 상한 없음 · 껍질 ≳10 nm 면 NCM 신호 사라짐 (그때 비 → ∞) · Li/Ni 는 열화에 부풀 수 있다 | 믹서 침대: AM 표면 점 중 SE 표면까지 거리 ≤ d (d = 수 nm → 접촉 · d = r_SE → 그림자) 인 몫 (= `geometric_coverage` 와 같은 꼴 · 띠만 바꿈) [제안] |
| XPS γ = (I_Cl + I_In)/(I_Cl + I_In + I_Ni + I_Mn) (Kissel 2026) | 같은 양을 0–1 로 정규화 | 0.53 → 1.00 · ≈10 nm 넘으면 포화 | 같음 |
| Ni 2p 봉우리 가림 (이 논문 · Kim 2023) | 정성 (보임 / 사라짐) | — | — |
| PSD 봉우리 이동 (Kim 2024 기준 · 이 논문 음성 사례) | 껍질 붙은 NCM 크기 ↑ · 자유 SE 몫 ↓ | 초음파 분산이 약한 부착을 뗀다 → 단단한 껍질만 | 믹서: AM 에 붙은 SE 몫 (s2) — 분산 조건이 없다 |
| 2D 단면 SEM 둘레 피복 % (Lee 2024) | 압축 **뒤** 단면에서 AM 둘레 중 SE 에 닿은 길이 | 30.6 · 33.3 · 67.2 % | 압축 침대 `coverage_AM_*` (Hertz/Tabor 접촉 면적 ÷ AM 표면) · 2D 단면 통계 (`extract_2d_microstructure.py`) |
| UV-vis · 무게 감소 순조성 (Nakamura · Kawaguchi · Kim 2024) | 붙은 SE 총량 (wt%) | 피복 형태는 모름 | 코팅 SE 몫 입력값 |

- 결론 [추정]: 이 논문의 '피복' 은 **압축 전 분말의 겉보기 표면 비** 다.  우리 DEM coverage (압축 **뒤** 접촉 면적) 와 같은 줄에 놓지 않는다 · 믹서 침대에 같은 꼴 (거리 띠) 의 관측량을 만들면 **방향** 대조는 가능하다.

### 7-6. frame[5] · STEP3 · 접촉망 · Rint — 어느 반쪽을 가졌나
- **가진 것**: 공정 (두 혼합 경로) → 분말 형태 (정성 + XPS 비) → 막 (결함 · 인장 · 간격) → **수송 (σ_ion · σ_e · τ)** → 셀 (율속 · θ_eff) 의 한 사슬 · 같은 조성 · 같은 공극의 두 점.
- **없는 것**: 미세구조 정량 (단면 · 3D · 피복률 · 접촉 수) · 반복 · 모델.  ⇒ 우리 DEM (접촉망 수송) · MPM (소성) 어느 쪽의 **보정 앵커도 아니다** (frame [4] — 같은 양이 없다) · '혼합 상태가 σ_ion 을 바꾼다' 는 방향의 실험 정황으로만 쓴다.
- **접촉망 (DEM)**: 껍질 · 혼합 중 소성 · 온도가 없다 — 코팅 효과를 내려면 (가) 코팅 쌍의 AM–AM 전자 접촉을 끊은 σ_e (하한 대리) (나) SE 를 AM 표면에 미리 붙인 초기 배치 (Kim 2024 DEM 의 BPM 껍질과 같은 방식) 중 하나 — 둘 다 미실행 · 미등록.
- **STEP3 복셀 σ**: 껍질을 SE 복셀 층으로 넣으면 σ_e 차폐 (AM–AM 면이 SE 면으로 바뀜) 와 σ_ion 연결이 **같은 풀이에서** 나온다 — 단 껍질 0.27–0.30 µm 는 vox 0.15 µm 에서 ≈2 칸 (해상 한계 · 격자 의존 경고 — CLAUDE.md CL-41 · d_h/dx 규칙) [추정].  ⚠ STEP3 σ_ion 은 CONTACT_FREE 가지 위 (CL-81) — 절대값을 이 논문 옆에 둘 때 그 한정어를 함께.
- **Rint**: 닿지 않는다 — 접촉 · 계면 저항을 따로 내지 않는다 (DRT P3 정량 불가 [인쇄 p.12]).
- **MPM**: 683–800 MPa 에서 16 → 11–13 % 공극 = 강체 구 바닥 (~20 %) 아래 → SE 소성 흐름 영역 (MPM 몫) · 혼합 중 SE 가 CAM 위로 눌리는 형상 소성 (그림 1d) 도 MPM 류 물리지만 우리 MPM 은 압축만 다룬다.

---

## 8. ★★ 우리 연구에 주는 insight (번호마다: 논문이 보인 것 → 우리에게 뜻 → 할 일)

**8-1. 같은 코팅 강도에서 껍질은 크기를 고른다 — 우리 바이모달이 바로 그 두 크기다.**
- 논문: 같은 배치 MF (3000 rpm 45 min · 50 g) 가 8.7 µm NCM 은 입히고 3.8 µm 는 못 입힘 · 운동에너지 비 ≈12 [인쇄 p.5].
- 뜻: PC 9 · SC 4 µm (비 11.4 [우리 산술]) 를 한 번에 코팅하면 PC 만 입혀질 수 있다 → 논지의 '코팅 침대' 가 실제로는 '반쪽 코팅 침대' 일 위험 [추정].
- 할 일: 실험 코팅 팔은 PC · SC 크기별 피복 확인 (분급 뒤 EDX/XPS) 을 결과 전에 등록 · 믹서 DEM 에서 크기별 충돌 에너지 분포를 먼저 낸다 (제안).

**8-2. 총 비에너지가 아니라 사건당 응력 — SME 로 공정을 비교하지 않는다.**
- 논문: 배치 7,140 ≫ 압출 ≈300 kJ/kg 인데 껍질은 압출 쪽 (저자: 응력 방식) · Kissel DEM: 응력강도 SI 가 피복을 정함.
- 뜻: 우리 믹서 등록 · 보고에서 '에너지' 를 쓸 때 총량 (회전수 × 시간) 이 아니라 접촉 사건당 소산 에너지 · 전단 응력 분포로 [추정].
- 할 일: 믹서 판독기에 쌍별 · 크기별 사건당 에너지 히스토그램 (덤프 간격 한정어 — 저장 프레임 ≠ 전 적분 step, HBR2 교훈) 을 후보로 둔다.

**8-3. 같은 공극 · 같은 φ_SE 에서 혼합 공정만으로 σ_ion ×3 · σ_e ×1/5 — 같은 축 카드 중 P3 정황이 가장 크다, 그러나 '코팅 효과' 가 아니다.**
- 논문: 그림 5c–f · p.10.
- 뜻: 논지 P3 의 방향 (혼합 상태 → SE 경로) 이 실측에서 3 배까지 갈 수 있다는 크기 감 · 단 공정 교락 (§0 ①) 이 다 걸린다.
- 할 일: 덱 · 원고 인용은 *"혼합 공정 차 → 같은 공극에서 σ_ion 3 배 (Wolf 2026)"* 까지 · '선코팅이 3 배' 로 쓰지 않는다.

**8-4. 껍질 모양은 탄소가 있어도 σ_e 를 1/5 로 — 대칭셀에서 σ_e 를 반드시 같이.**
- 논문: C65 2 wt% 막에서 σ_e 1.72 → 0.357 mS/cm · 저자: SE 껍질 = 전자 절연 (Minnmann) · 고-Ni NCM ≈10⁰ mS/cm 의 CAM 기여를 막음.
- 뜻: 무탄소 Kawaguchi 2023 (코팅 Xs 0.3 붕괴) · Nakamura 2020 (σ_e −94 %) 에 이어 **탄소가 있는** 막에서도 같은 방향 · 우리 대칭셀 계획 (`docs/symmetric_cell_ionic_plan_20261013.md` — R_ion · R_ele 동시 맞춤) 의 코팅 팔에서 σ_e 가 핵심 판독값이 된다.
- 할 일: DEM 접촉망은 껍질을 못 내므로 '코팅 쌍의 AM–AM 전자 접촉을 끊은 σ_e' 하한 대리를 계산 후보로 (미등록).

**8-5. XPS 면적비는 '피복률' 이 아니다 — 열화 · 자유 SE 가 섞인다.**
- 논문: Li/Ni 1.2 (압출) 에는 LPSCl 열화 (상순도 60 %) 로 생긴 Li 염이 함께 들어간다 · 분말 XPS 는 자유 SE 입자도 센다.
- 할 일: 우리 실험에서 XPS 를 쓰면 Kissel 식 정규화 (0–1) + S 2p 상순도 + Ni 2p 를 함께 · 같은 시료로 PSD (자유 SE) 를 붙인다.

**8-6. 공정 중 기록 (전력 · 롤 간격 · 토크) 은 싸고 정량적이다.**
- 논문: ΔP/Δt (0.1 · 2.3 · 19.5 W/min) · 간격 변동 6 vs 43 µm · 토크 21.8 ± 0.5 vs 25.4 ± 3.0 N·m.
- 할 일: 우리 실험 협업 (건식 극판) 에 혼합기 전력 · 캘린더 간격 · 토크 로그를 남기도록 요청 — 믹서 시간 축 (V2) 의 실험 쪽 시계열이 된다 [추정].

**8-7. 열화가 큰 쪽이 σ_ion 이 높았다 — SE 표면 열화 ≠ 복합 σ 지배.**
- 논문: 압출 상순도 60 % (오염층 ≈1 nm) 인데 σ_ion 3 배 (p.7 · p.10).
- 뜻: 우리 σ₀ (1.5 mS/cm 보고 기준) 논의에서 '건조실 표면 열화' 보다 미세구조 몫이 클 수 있다는 실험 정황 [추정] · 다만 장기 (사이클) 영향은 미시험.

## 9. 인용 가능 문장 (deck/paper용 — 표지 그대로)
- "For the same dry-processed composition (82 wt% NCM85, D50 3.8 µm; 15.5 wt% Li₆PS₅Cl; 2 wt% C65; 0.5 wt% PTFE) and the same porosity (≈16 %) and solid-electrolyte volume fraction (25.8 vol%), twin-screw extrusion mixing yielded a three-fold higher effective ionic conductivity (0.022 vs 0.007 mS cm⁻¹) and a five-fold lower electronic conductivity (0.35 vs 1.72 mS cm⁻¹) than high-shear batch mechanofusion, which had not formed a solid-electrolyte shell on the small cathode particles despite a ≈24-fold higher specific mechanical energy input (Wolf et al., *Adv. Sci.* 2026)."
- 국문: *"같은 조성 · 같은 공극 (≈16 %) 에서 혼합 공정만 다른 두 건식 양극의 σ_ion 이 3 배 · σ_e 가 1/5 차이 났다 — 배치 메카노퓨전은 비에너지를 24 배 더 쓰고도 3.8 µm NCM 위에 SE 껍질을 만들지 못했다 (Wolf 2026 · 공정 교락 있음)."*
- 국문 (크기): *"같은 메카노퓨전 조건이 D50 8.7 µm NCM 은 입히고 3.8 µm NCM 은 못 입혔다 (저자 어림 = 충돌 운동에너지 ∝ D³ ≈12 배)."*

## 10. 주의/한계 (over-claim 방지 · 원문 비판)
1. **공정 교락**: 두 팔은 응력 방식 · 비에너지 · 온도 · 체류 · 분위기 노출 (닫힌 배럴 ↔ 건조공기 퍼지) · PTFE 투입 시점 · 섬유화 · 탄소 응집 · SE 열화가 함께 다르다 — σ · 율속 차를 '코어–셸' 하나로 돌릴 수 없다 (저자도 'baseline comparison').
2. **증거 비대칭 · 과한 일반화**: 압출 분말은 PSD · XRD 측정이 없다 (그림 2 는 예비혼합 · 배치만) · '코어–셸 모양' 은 SEM 입자 하나 (그림 1d) + EDX + XPS 비 + SI Ni 2p 에 기댄다 · 결론 *"regardless of particle size"* (p.7) 는 압출을 3.8 µm 하나로만 돌려 본문 근거가 없다.
