Repository: yonghoon7153-source/Yonghoon-DEM-DFT

# 📚 LITDB — 문헌 단일 시스템 (**SE·DFT 축 + DEM·MPM 축, 두 트랙**)

> **앞으로 논문은 여기서만 본다.** 여러 곳(db/literature, kb/papers, db/properties, Excel)에 흩어진 문헌을 한 곳에서 생각·참고·비교하기 위한 통합 MD 시스템.

## 왜 트랙이 둘인가
`INDEX.md` 는 argyrodite 전해질 축이라 접촉역학·MPM·건식전극 digest 가 들어갈 자리가
없다. 그래서 한때 64편이 **어느 인덱스에도 없었다**(open_items #7). 축을 나눠 그 구멍을
닫았고, 한 분모로 세면 “159편 중 98편 미언급” 같은 **가짜 미결**이 나온다
(`comparison_vs_ours.md:8`). 분리는 실측 근거가 있는 결정이다 — 합치지 말 것.

⚠ 이 표의 **편수는 적지 않는다.** 손으로 쓴 수는 반드시 낡는다(README 자신이 세 번 틀렸다).
현재값은 `python3 tools/litdb/build_index.py --check` 로 본다.

File: litdb/papers/wu2026_dilute_electrolyte_zn_calendar_aging.md
# Dilute electrolytes for suppressing metal anode corrosion during calendar aging and cycling in aqueous zinc batteries — Wu et al. (Nat. Commun. 2026, Article in Press)

> slug `wu2026_dilute_electrolyte_zn_calendar_aging` · DOI `10.1038/s41467-026-75100-x` · type `exp (+ 정적 DFT 보조 — MD 0건)` · digested `2026-09-08` · status ✅
>
> elements: Zn, O, H, S, Li, C, N, Mn, Cu, Ti
> methods: DFT, NEB, COHP, ICOHP, XPS
>
> 🎤 **관련 발표**: `talks/do2026_bml_alzib_preconditioning.md` §11.3(b) — 그 덱 판독이 *"우리가 계산할 양은
> **calendar 축**에 걸어야 한다"* 로 끝났는데, **이 논문이 정확히 그 calendar 축의 문헌 앵커**다.
> ⛔ 그 talk 은 **citable=no**(미출판 랩 세미나). **이 논문이 정본이고 덱/구술과 어긋나면 이 논문이 이긴다.**
> ⚠ 그 talk 의 "논문 에이전트 인입 대기열"에 이 논문이 올라 있던 것은 **아니다**(주제 연결이지 등록 건이 아님).
> 그래서 talk 파일 쪽 대기열 표는 **고치지 않았다**. 반대 방향(덱 수치 → 이 digest) 이식도 없다.
>
> **저자**: Haoyang Wu#, Bo Liu#, Dingyi Zhao#, **Dongfang Cheng**(DFT 담당), Keyue Liang, Xintong Yuan,
> Kaixi Chen, Min-Ho Kim, Kaiyan Liang, Jung Tae Kim, Jiayi Yu, Tian-Yu Wang, **Philippe Sautet**,
> **Yuzhang Li\***(교신, yuzhangli@ucla.edu) — UCLA 화학생물공학부 / CNSI / 화학생화학과.
> `#` 공동1저자 3인. 접수 **2025-09-17** / 수락 **2026-06-18**. OA CC-BY 4.0.
> 저자기여 원문: *"D.C. conducted DFT calculation under the guidance of P.S. and performed analysis."*
> — **계산 담당자는 1명**이고, MD 담당자는 없다.
>
> **파일**: 본문 35 pp · SI 37 pp(Note 2 + Fig S1–S27 + Table S1–S4) · **Source Data xlsx 65 시트**.
> ⚠ 본문 Methods 가 언급한 **"Supplementary Data 1"(DFT 원본 구조/에너지)은 우리가 받은 3개 파일에 없다.**
> 우리가 가진 xlsx 는 Source Data(그림 원자료)이고 DFT 구조파일이 아니다 (§9).

---

## 0. 이 digest 를 읽는 법 — ⛔ 축 분리부터

이건 **수계 아연전지(AZB) 전해질** 논문이다. 우리 **황화물 SE(LPSCl) 축이 아니다.**
전하운반체(Zn²⁺ vs Li⁺) · 매질(액체 물 vs 고체 SE) · 부반응(HER·화학부식 vs 산화분해) ·
보고량(CE·용량유지·j_corr vs σ/Ea/ESW/E_VRH/gap) 이 전부 다르다.

> ⛔ **이 digest 의 어떤 수치도 `db/properties/` 우리 황화물 절대값과 같은 표에 놓지 않는다.**
> `comparison_vs_ours.md` 에서도 물성 4축(A/B/C/D)이 아니라 **§K 수계 Zn 축**에 들어간다 — 이 논문 몫은 **§K-10 ~ §K-12**.
> ⛔ §K-1(세미나 덱, citable=no) · §K-5(Zhu 논문, 1 M ZnSO₄) · 이 논문(0.1 M ZnSO₄+Li₂SO₄+DMF/D₂O) 은
> **전해질이 셋 다 다르다.** 세 블록의 CE 를 같은 표에 놓으면 안 된다.

**1저자가 물은 두 가지에 대한 직답은 §4(계산 층위 분해) 와 §5(우리 계 적용성) 다.** 먼저 §4 부터 읽으면 된다.

---

## 1. 한 줄 요약

**"Zn 부식을 일으키는 것은 물 전체가 아니라 Zn²⁺ 배위된 물(solvated water)이다"** 를 앞세워,
관행과 **정반대로 염 농도를 10배 *낮춰*(0.1 M ZnSO₄)** calendar aging(정지 보관) 손실을
**24 h 35.6 % → 1.5 %** 로 줄이면서, 희석이 망가뜨리는 이온전도·형상은 **Li₂SO₄(지지염) + 5 vol% DMF(SEI 형성제) + D₂O(동위원소)** 로 되메꿔
사이클(Zn‖LMO 4 C, 3300 cyc, 평균 CE 99.8 %)까지 함께 잡았다는 주장.

---

## 2. 메타

| 항목 | 내용 |
|---|---|
| 저널/년 | Nature Communications (2026), **Article in Press**(미편집본) |
| DOI | 10.1038/s41467-026-75100-x |
| 기관 | UCLA (Yuzhang Li 그룹 + Philippe Sautet 그룹 계산) |
| 계 | 수계 Zn 금속/무음극 전지. 전해질 **1Z5L = 0.1 M ZnSO₄ + 0.5 M Li₂SO₄ + 5 vol% DMF in D₂O** (풀셀은 +0.05 M MnSO₄) |
| 대조군 | 1 M / 2 M / 3 M / 4 M ZnSO₄ in H₂O, 30 m ZnCl₂, 1 m Zn(OTF)₂ 계열, 공용매 6종 |
| 양극 | LiMn₂O₄(LMO, 하이브리드 풀셀) · ZnMn₂O₄/CNT(ZMO, 무음극셀) |
| 기판 | graphite paper(3D) · Ti foil(2D) · Cu foam(3D) · Cu foil |
| 연구유형 | **실험 주도(≈90 %) + 정적 DFT 보조(≈10 %)**. ⛔ **MD 0건** |

---

## 3. 핵심 수치 총정리

### 3-a. 계산값 (전부 정적 DFT — §4)

| 양 | 값 | 출처 | 비고 |
|---|---|---|---|
| Volmer 장벽, **pure H₂O** | **1.207 eV** | `Fig. 2a` Source Data | 9점 MEP 의 최대(RC=3) |
| Volmer 장벽, **Zn 1st shell** | **0.601 eV** | 〃 | pure 대비 **−0.606 eV** |
| Volmer 장벽, **Zn 2nd shell**(Grotthuss) | **0.700 eV** | 〃 | pure 대비 **−0.507 eV** |
| 반응에너지 ΔE, pure / 1st / 2nd | **0.622 / 0.167 / 0.165 eV** | 〃 | 1st 는 pure 대비 **−0.455 eV** |
| **−ICOHP(O–H@H₂O)** | **3.94 eV** | `Fig. S1c` (그림에 인쇄된 값) | 자유수의 O–H |
| **−ICOHP(O–H@Zn(H₂O))** | **2.30 eV** | `Fig. S1d` (그림에 인쇄된 값) | **−1.64 eV (−42 %)** = 결합 약화 |
| ΔG[Zn(H₂O)₅(H₂O)] rel. Zn(H₂O)₆ | **−0.724 kcal/mol** | `Table S1` | ⚠ 출처 불명확(§4-6) |
| ΔG[Li(H₂O)₃(H₂O)] rel. Li(H₂O)₄ | **−0.543 kcal/mol** | 〃 | 본문은 이를 *"roughly in half"* 라 했으나 **비는 0.75** |

> ⚠ **본문이 쓴 "~0.6 eV / ~0.4 eV 감소"는 1st shell 경로 값**이다. 2nd shell 은 −0.507 eV 다.
> 본문·SI 는 두 경로를 뭉뚱그려 "respectively" 로 쓴다 — Source Data 로 갈라야 정확해진다.

### 3-b. 실험값 (⚠ 전부 **소환값**)

| 양 | 값 | 조건 |
|---|---|---|
| **pH vs 농도** | 3 M **3.5** / 1 M 5.3 / 0.5 M 5.36 / 0.3 M 6.02 / **0.1 M 6.5** / 0.01 M **7.04** | `Fig. 2c` Source Data. ⚠ 본문은 3 M 을 "3.4" 로 적음 |
| **24 h 용량유지 vs 농도** (H₂O) | 3 M 52.2 / 1 M 68.5 / 0.5 M 69.7 / 0.3 M 82.5 / **0.1 M 87.2** / 0.01 M **91.3 %** | 1 mAh cm⁻², 1 mA cm⁻², 25 °C, graphite |
| ↳ **4 M = 62.8 %** | Source Data 에는 있는데 **`Fig. 2c` 에는 안 그려져 있다** | §13-1 |
| **1Z5L 24 h 유지** | **98.4 %**(=손실 1.5 %) vs 1 M ZnSO₄ **64.4 %**(손실 35.6 %) | `Fig. 4a` |
| 장기 보관 (1Z5L, graphite) | 1 d 98.5 / 2 d 97.0 / 3 d 96.9 / 4 d 96.4 / 5 d **93.3** / 7 d **84.9 %** | `Fig. 4b` |
| ↳ 대조 2 M ZnSO₄ | 1 d 63 / 3 d 45 / 5 d 20 / 7 d **3 %** | ⚠ **이 대조군만 Cu 기판**(§13-2) |
| 기판별 24 h | graphite **98.0**(72.0) / Ti foil **97.2**(26.9) / Cu foam **93.7**(72.3) % | 괄호=2 M 대조 |
| 용량별 24 h | 0.5 **97.3**(29.5) / 1 **98.4**(72.0) / 2 mAh cm⁻² **98.5**(82.9) % | 〃 |
| 온도별 24 h | 4 °C **98.8**(79.9) / 25 °C **98.0**(72.0) / 45 °C **96.1**(40.6) %; 0 °C **97.3 %** | `Fig. 4e`, `Fig. S18` |
| **TGC 사(死)Zn 분해** | 연속사이클: 가역 99.5 / Zn⁰ **0.50** / 부식 Zn²⁺ **0.003 %**<br>24 h aging 후: 가역 98.5 / Zn⁰ **0.65** / 부식 Zn²⁺ **0.85 %** | `Fig. S16`. **aging 이 늘리는 건 화학부식 쪽(0.003→0.85)** |
| 하프셀 CE | 1st >99.0 %, 220 cyc 평균 **99.7 %**; 2 M 대조는 **23 cyc** 에서 급락 | `Fig. 5a,b` |
| 대칭셀 수명 | **>1,500 h** vs 2 M **<100 h** | `Fig. 5c`, 1 mA/1 mAh cm⁻² |
| Zn‖LMO 4 C | **3,300 cyc, 평균 CE 99.8 %, "80 % 유지"** | `Fig. 5e`. ⚠ 궤적이 단조롭지 않다(§13-3) |
| 무음극 graphite‖ZMO | 평균 CE **96.3 %**, 100 cyc **90.4 %** 유지 (대조 76.8 % / 0.1 %) | `Fig. 4g`, 0.5 mA cm⁻², 5 cyc 마다 2 h 휴지 |
| 5Z5L(0.5 M ZnSO₄) | 24 h **98.56 %**; 풀셀 2 C 1000 cyc **78 %**, CE ≈100 % | `Fig. S24`, `Fig. S26a` |
| Tafel 기울기 / α | 양극(Zn→Zn²⁺) **227 mV dec⁻¹ / 0.13**; 음극(HER) **111 mV dec⁻¹ / 0.53** | `Table S2` |
| j_corr vs T (mA cm⁻²) | 2 M+Li₂SO₄+DMF/**D₂O**: 0.65 / 0.90 / 5.28 / 16.95 (0·4·25·45 °C)<br>2 M ZnSO₄/**H₂O**: 4.12 / 4.33 / 19 / 33.45 | `Fig. S4d`. ⚠ **2 M** 비교지 1Z5L 아님 |
| 벌크저항 R1 / aging Rct 증가 ΔRct (Ω) | 0.1 M/H₂O **38.2 / 162.4** · +Li₂SO₄/H₂O **8.1 / 160.2** · **1Z5L 15.7 / 76.0** | `Table S4` |
| 겉보기 전이수 t₊^app | 0.1M/H₂O 0.174±0.117 · 0.1M/D₂O 0.160±0.039 · 2M/D₂O 0.126±0.080 · +Li₂SO₄/D₂O 0.177±0.011 · **1Z5L 0.324±0.145** | `Fig. S8c`. ⚠ 오차가 값의 45 % |
| SEI | **~15 nm** conformal, 결정질 core + 비정질 shell; **ZnO + 금속 Zn**(SAED/HRTEM), C·O·Zn(+미량 S) | `Fig. 3`, `Fig. S11–13` |
| SEI XPS 앵커 | C 1s **289.6 eV**(carbonate→ZnCO₃) · N 1s **402.0 eV**(N–H→H₂N(CH₃)₂⁺) | `Fig. S14` |

---

## 4. ★★★ 질문 (A) — 「계산이 어떻게 진행됐나」 층위별 분해

### 4-0. 결론부터 — **CG-MD 추측은 틀렸다**

> **1저자 추측: "CG-MD(coarse-grained MD)"** → ❌ **틀렸다.**
>
> 이 논문에 **MD 는 한 줄도 없다.** coarse-grained 도, all-atom classical MD 도, AIMD 도, MLIP 도,
> continuum 도 아니다. **전부 0 K 정적 평면파 DFT** 다:
> **VASP + PBE-D3 + PAW → CI-NEB(+dimer) 로 최소에너지경로 → LOBSTER류 COHP 로 결합 분해**,
> 여기에 **VASPsol 암시적 용매 + EChO 정전위(constant-potential) 보정**이 얹혀 있다.

근거 세 겹:
1. **Methods 전문**에 `molecular dynamics`·`MD`·`force field`·`ensemble`·`thermostat`·`trajectory`·
   `NVT`·`NPT`·`RDF`·`MSD`·`diffusion coefficient` 가 **0건**이다. 나온 동사는 전부
   `structural optimization` · `transition state search` 다.
2. **저자기여**가 *"D.C. conducted DFT calculation … and performed analysis"* 한 줄뿐 — MD 담당 없음.
3. **Source Data `Fig 2A` 시트**가 결정적이다: 열이 `RC | pure water | zn-1st | zn-2nd`,
   행이 **RC = 0…8 정수 9개**. 시간축이 아니라 **NEB 이미지 인덱스**다. 궤적이면 수만 프레임이 있어야 한다
   (같은 파일 `Fig 5C` 는 실험 전압곡선이 97,082 행이다 — 대비가 명확하다).

⚠ 그래서 **"CG-MD 로 용매화 껍질 조성을 셌다"는 그림은 이 논문에 없다.**
`Fig. 1c` 의 1차/2차 용매화 껍질 도식은 **개념 삽화**이고, 배위수·RDF·껍질 조성 통계는 **한 개도 측정되지 않았다.**
이 점이 §13(비판)의 핵심이다.

### 4-1. 층위 지도 (무엇이 어디까지 계산됐나)

| 층위 | 이 논문 | 비고 |
|---|---|---|
| 연속체(continuum) | **암시적 용매 부분만** — VASPsol 선형화 Poisson–Boltzmann | 물질전달·Sand 시간 등 연속체 모델링은 없음(SI 는 문헌 인용으로만 언급) |
| 고전 MD (all-atom / CG) | **❌ 없음** | 힘장·물모델·전하스케일링 전부 해당 없음 |
| MLIP | **❌ 없음** | |
| AIMD | **❌ 없음** | |
| **정적 DFT** | ✅ **전부** | 구조최적화 + CI-NEB + dimer + COHP |
| 분자 클러스터 QM (Gaussian/ORCA류) | **불명확** | `Table S1` ΔG 의 출처가 자기 계산인지 인용인지 안 밝혀짐(§4-6) |

### 4-2. DFT 엔진·범함수·기저 (본문 Methods 원문 기준)

- **code**: **VASP** (평면파). 버전 미기재.
- **범함수**: **GGA-PBE**, **+ Grimme D3 분산보정** (물–표면 장거리 상호작용용). D3 의 damping(zero vs BJ) 미기재.
- **코어**: **PAW**.
- **cutoff**: **400 eV**. ⚠ O·H 가 든 계에서 400 eV 는 하한선이다(§13-6). 수렴시험 없음.
- **k-points**: **4 × 4 × 1 Γ-centered**.
- **힘 수렴**: 일반 이완 **0.02 eV/Å**, 안장점 **0.05 eV/Å**.
- **미기재**: 스핀분극 여부 · smearing(ISMEAR/SIGMA) · 전자 SCF 문턱 · 진공층 두께 · 쌍극자 보정 ·
  물 분자 개수 · NEB 이미지 수 · VASP·VASPsol·EChO 버전 · **COHP 를 어느 코드로 돌렸는지(LOBSTER 이름 없음)**.

### 4-3. 모델 계 (계 크기·주기경계)

- **슬랩**: **Zn(002), 3층, (4×4) 초격자** → **Zn 48 원자**. 표면 선택 근거는 *"TEM 실험으로 확인"* (`Fig. 3f` 의 Zn{002} 0.25 nm 프린지).
- **구속**: **맨 아래 1층 고정(bulk 영역)**, **위 2층 + 흡착종 자유(interface 영역)**.
- **명시적 용매**: **물 2개 층** — Zn²⁺ 없는 계(`Fig. S1a`)와 있는 계(`Fig. S1b`) 두 벌.
  분자 개수는 어디에도 안 적혀 있다 (**figure-read ≈ 20 개 남짓**, `Fig. S1a`).
- **이온**: 용매층에 **Zn 이온 1개**를 넣음. 최적화 결과 **물 4개가 배위**(Zn–O 4개) 라고 SI Note 1 이 명시.
  ⚠ 즉 모델의 배위수는 **CN = 4** 인데, `Table S1`·`Fig. 1c`·용액화학 서술은 전부 **[Zn(H₂O)₆]²⁺(CN=6)** 를 전제한다(§13-5).
- **주기경계**: 평면파 3D 주기 + 슬랩 z 진공(두께 미기재). 3D 주기 자체가 PBC 다.
- **암시적 전해질**: **VASPsol**, 선형화 Poisson–Boltzmann. **ε = 78.4**, **Debye 차폐길이 3.0 Å (1 M 상당)**.
  ⚠ 실험 주장 전해질은 **0.1 M** 인데 용매모델은 **1 M** 차폐를 쓴다(§13-7).

### 4-4. 전위 조건 — 이 논문에서 제일 공들인 부분

- **EChO** python 패키지로 **정전위(constant-potential) 모델링** — surface-charging(표면 하전) 방식.
  구조최적화와 전이상태 탐색을 **둘 다** 정전위로 수행.
- **작동 전위 = −0.8 V vs SHE**. 선택 근거는 *"HER 이 통상 일어나는 전위"* 라는 서술 하나뿐(참고문헌·CV 대조 없음).
- 이게 왜 중요한가(한 단계씩): 보통의 슬랩 계산은 **전자 수를 고정**한다(중성 셀). 그런데 전기화학은
  **전위를 고정**하고 전자 수가 알아서 드나드는 상황이다. 반응 도중 전하가 옮겨가면(Volmer 는 H⁺+e⁻ 가 관여)
  중성 셀에서는 전위가 이미지마다 흔들려 **NEB 이미지끼리 서로 다른 전위의 계**가 된다.
  surface-charging 은 이미지마다 NELECT 를 조절해 전위를 −0.8 V 로 **맞춰 놓고** 에너지를 비교한다.
  ⇒ **전기화학 장벽으로서는 이게 맞는 방식**이고, 이 논문의 방법론적 강점이다.

### 4-5. 전이상태 탐색

- **CI-NEB**(Henkelman) → **dimer 법**으로 안장점 정밀화(0.05 eV/Å).
- **경로 3종**: ① 순수 물 사이 양성자 이동(OH⁻ 생성) ② Zn 1차 껍질 물의 직접 공여
  ③ Zn 2차 껍질 물 → Zn 배위 물 중계(**Grotthuss 유사**) 공여.
- **최종상태**: ②③ 모두 **OH⁻ 가 Zn²⁺ 에 직접 배위** → `Zn²⁺(H₂O)₃OH⁻`.
- 이미지 수 미기재. Source Data 로 보면 **경로당 점 9개**(RC 0–8) = 양끝 + 중간 7개로 읽힌다.

### 4-6. 측정량(보고량)의 정의 — 이 논문이 실제로 보고하는 스칼라

| 보고량 | 정의 | 단위 | 창/규약 |
|---|---|---|---|
| **반응장벽 E_a** | MEP 상 최대점 − 초기상태 | eV | ⚠ **ΔE 다. ΔG 아니다** — **ZPE·엔트로피 보정 없음** |
| **반응에너지 ΔE** | 최종상태 − 초기상태 | eV | 〃 |
| **−ICOHP(O–H)** | COHP 를 **E_F 까지** 적분한 값의 부호 반전 | eV | 창(에너지 하한) 미기재. 그림 표시창은 **−10 … +6 eV** |
| ΔG(착물) | Zn(H₂O)₆ · Li(H₂O)₄ 기준 상대 자유에너지 | kcal/mol | ⚠ **출처 불명확** — `Table S1` 캡션에 각주 `7`(= Liu et al., *Joule* **5**, 2845 (2021), 리뷰)이 달려 있어 **자기 계산이 아니라 인용값일 가능성**이 높다. 본문은 계산인 것처럼 읽힌다. **⛔ 이 두 수를 "이 논문의 DFT 결과" 로 인용하지 말 것** |

⛔ **RDF·배위수·MSD·확산계수·용매화 껍질 조성비 — 하나도 없다.** 이 논문에는 정의할 창(window)이 없다.
우리 **MSD 2–50 ps 규약과 충돌하는 게 아니라, 비교 대상 자체가 존재하지 않는다.**

### 4-7. 앙상블·온도·시간·시드 — **해당 없음**

| 항목 | 이 논문 |
|---|---|
| 앙상블 | 없음 (0 K 정적) |
| 온도 | 없음. 실험만 0/4/25/45 °C |
| 시간·타임스텝 | 없음 |
| 평형/생산 구분 | 없음 |
| 반복(시드) 수 | **1** — 경로당 **단일 초기배열, 단일 MEP**. 오차막대 없음 |

> ⇒ **`Fig. 2a` 의 세 곡선은 "세 개의 배열" 이다.** 액체 물의 양성자이동 장벽은 배열마다 수백 meV 씩 흔들리는데,
> 이 논문은 그 분산을 **한 번도 재지 않았다.** 이게 §13-4 의 근거다.

### 4-8. 계산이 논증에서 하는 역할 (논증 사슬)

```
COHP: Zn 배위 물의 O–H 가 E_F 근처 반결합 → −ICOHP 3.94 → 2.30 eV (결합 약화)
   ↓
NEB: 그래서 Volmer 장벽이 1.207 → 0.601 eV (1st shell), 0.700 eV (2nd shell, Grotthuss)
   ↓
"solvated water 가 HER/산성화의 주범이고, free water 는 상대적으로 얌전하다"
   ↓
[실험] 그러면 Zn²⁺ 농도를 낮춰 solvated water 총량을 줄이면 부식이 준다 → 0.1 M
   ↓
[실험] 희석의 부작용(전도도↓·수지상↑) 을 Li₂SO₄ + DMF 로 보정, D₂O 로 KIE 추가
```

**계산은 "왜 희석인가" 의 유일한 물리적 정당화**다. 실험 전체가 이 두 장짜리 DFT 위에 서 있다.
그래서 §13 의 비판이 논문 전체에 대한 비판이 된다.

---

## 5. ★★★ 질문 (B) — 「우리 Zn 계에 적용 가능한가」

### 5-0. 우리 쪽 현황 (repo 확인 결과)

- 스코핑 정본: `kb/projects/zn_alzib_dft_md_contribution_2026_09_03.md` — 계산 후보 **C1–C7**.
- 보고량 카드: `kb/methodology/zn_cu_hull_estimand_2026_09_03.md` (Cu–Zn hull, **제안 상태**).
- **완료: C1(상 지문표)** — `db/properties/zn_cu_phase_fingerprint_2026_09_03.{csv,json}`.
  43° 부근 8상 1.469° 폭, Cu(111)↔Zn(101) **0.097°**, 진단창 **31–39°**.
- **미착수: C2–C7 전부.** 수계 Zn 계 DFT 는 **한 번도 안 돌렸다**(C1 은 실험 문헌 격자상수 기반 회절 시뮬).
- 문헌: `papers/zhu2026_zhs_precoverage_quasi_anode_free_zn.md`(방법 미기재라 ΔG 절대값 이식 금지) ·
  `papers/cho2026_eipc_zn_anode_azib.md` · 덱 `talks/do2026_bml_alzib_preconditioning.md`(citable=no).
- 규율: **UMA 는 수계 Zn 검증 영역 밖**(검증 영역 = LPSCl; Li₃N 편향 선례 2026-06) → MLIP 단독 판정 금지.
- 인프라: **gabia A6000(48 GB, QE-GPU + fairchem/UMA)** · **kgy RTX3090(QE-GPU)** · desktop WSL(ORCA r2SCAN-3c).
  ⚠ **우리는 VASP 가 없다.** QE 다.

### 5-1. ✅ 그대로 쓸 수 있는 것

| # | 무엇 | 왜 쓸 수 있나 | 우리 어디에 |
|---|---|---|---|
| B1 | **"O–H 결합의 −ICOHP" 를 물 반응성 서술자로 쓰는 발상** | 우리는 이미 LOBSTER 로 ICOHP 를 뽑고 있다(`ICOHP(Li–Cl)` −1.86/−2.10). **도구가 이미 손에 있다.** 결합만 O–H 로 바꾸면 된다 | **C5**(용매화) 를 클러스터가 아닌 **표면 위**에서 재는 두 번째 길 |
| B2 | **정전위(constant-potential) 슬랩이라는 요구조건 자체** | 우리 C4 카드가 이미 *"진공 Φ 차이는 2 M ZnSO₄ 안의 부식전위가 아니다 … 암시적 용매 판을 따로 세워야 한다"* 고 적어 뒀다. 이 논문이 그 "판" 의 **구체적 명세**(ε=78.4, Debye 3.0 Å, surface-charging)를 준다 | **C4** 의 설계 사양 |
| B3 | **보고량을 "ΔG_H\* 열역학" 에서 "정전위 Volmer 장벽" 으로 올리는 표적** | 우리 C3 카드가 스스로 적은 한계 4개(*"Volmer 열역학 하나뿐 · 속도론 없음 · 실제 EDL 전기장 없음 · 명시적 물 없음"*) 중 **3개를 이 논문 방식이 정확히 해소**한다 | **C3 의 업그레이드 목표점** |
| B4 | **실험 앵커 세트** | j_corr(Tafel) · E_corr · TGC Zn⁰/Zn²⁺ 분해 · OCV 휴지 · 24 h 용량유지 = **calendar 축 검증 게이트 후보**. 특히 TGC 의 **Zn⁰ 0.65 % / 부식 Zn²⁺ 0.85 %** 분리는 "죽은 Zn" 과 "화학부식" 을 나눈 드문 정량 | C3/C4 의 **1차 게이트** |
| B5 | **`Table S3` d-spacing 표(ZnO 7면)** | 우리 C1 지문표의 ZnO 행과 **직접 대조 가능**(둘 다 실험 격자 기반) | C1 검증 |

### 5-2. ⚠ 조건부로 쓸 수 있는 것

| # | 무엇 | 조건 |
|---|---|---|
| B6 | **Zn(002) 3층 (4×4) 슬랩 구성** | ⚠ 3층은 **얇다**. 아래 1층만 고정하면 "bulk 영역" 이 1층이다. 우리 C-12 슬랩 파이프라인 관례(두께·진공 3축 수렴)를 **먼저** 통과시킨 뒤에만 쓴다. 그리고 이 논문은 수렴시험을 **하나도 보고하지 않았다** — 승계할 근거가 없다 |
| B7 | **−ICOHP 절대값 3.94 / 2.30 eV** | ⛔ **우리 ICOHP 와 같은 표 금지.** ⓐ 부호 규약이 다르다(우리는 `ICOHP = −1.86`, 저들은 `−ICOHP = +3.94`) ⓑ 결합이 다르다(Li–Cl 이온결합 vs O–H 공유결합) ⓒ **코드 미기재**(LOBSTER 인지 불명) ⓓ 적분 하한 창 미기재. **정성 방향(Zn 배위가 O–H 를 약화)만** 가져온다 |
| B8 | **Volmer 장벽 1.207 / 0.601 / 0.700 eV** | ⚠ 단일 배열·ΔE(무보정) 값이다. **차이(−0.6 eV)는 견고**할 수 있어도 **절대값은 아니다.** 우리가 같은 양을 계산하면 **차이끼리만** 비교한다 |
| B9 | **VASPsol 세팅(ε 78.4, Debye 3.0 Å)** | 우리는 QE 다 → **Environ** 으로 옮겨야 하고, Environ 과 VASPsol 은 **공동 구현이 아니다**(계면 유전율 스위칭 함수·공동 표면장력 파라미터가 다르다). 옮기면 **다른 방법**이 된다. 값 대조 금지, 설계 참고만 |
| B10 | **DMF/공용매 선택 지도(`Fig. S6b`: DN vs ε)** | 우리 계(ZnSO₄+ZnI₂)와 첨가제가 다르다. **선정 규칙(aprotic · 높은 DN · 높은 ε)** 만 가져온다. 좌표 위 점(DMSO 29.8/46.7, DMF 26.6/36.7 등)은 문헌 물성값이라 그대로 인용 가능 |

### 5-3. ⛔ 쓰면 안 되는 것 — 이유 한 줄씩

| # | 무엇 | ⛔ 왜 |
|---|---|---|
| B11 | 이 논문의 **CE·용량유지·j_corr** 를 우리 `db/properties/` 황화물 값과 같은 표에 | **다른 계**다 — 수계 Zn²⁺ vs 고체 Li⁺ SE. CLAUDE.md 문헌수치 규율 위반 |
| B12 | 이 논문의 수치를 **덱(§K-1)·Zhu 논문(§K-5) CE 와 같은 표에** | 전해질이 **셋 다 다르다**(2 M ZnSO₄+ZnI₂ / 1 M ZnSO₄ / 0.1 M ZnSO₄+Li₂SO₄+DMF·D₂O) · 기판·프로토콜도 다름 |
| B13 | **"용매화 껍질 조성" 을 이 논문에서 인용** | **측정된 적이 없다.** RDF·배위수·껍질 통계 0건. 모델은 **CN=4 단일 배열**이고 본문 도식은 CN=6 이다 |
| B14 | **KIE(D₂O) 를 계산 근거로 인용** | **계산을 안 했다.** O–D 는 DFT 에 등장조차 않는다. KIE 는 순수 **ZPE 효과**라 같은 NEB 끝점에서 진동수만 뽑으면 나오는데 **안 뽑았다**. 논문의 D₂O 논리는 전량 문헌 인용 + 실험 상관 |
| B15 | 우리 **MSD 2–50 ps 창 / D / Ea** 와의 비교 | 비교 대상이 **존재하지 않는다**(MD 0건). "규약이 안 맞는다" 가 아니라 **양이 없다** |
| B16 | **UMA/MLIP 로 이 계를 재현** | 우리 규율상 **UMA 는 수계 Zn 검증 영역 밖**이다(Li₃N 편향 선례). 게다가 UMA-omat 은 **양성자 이동 반응**(결합 절단/생성 + 전하이동) 학습영역이 아니다. 스크리닝조차 위험 |
| B17 | **`Table S1` ΔG(−0.724 / −0.543 kcal/mol)** 을 "DFT 결과" 로 | 캡션 각주가 **인용(ref 7)** 을 가리킨다. 자기 계산이라는 서술이 없다 |
| B18 | 이 논문 세팅 그대로 **우리 장비에서 재현** | §5-4 — **소프트웨어가 없고 예산이 안 나온다** |

### 5-4. 🖥 우리 자원으로 재현 가능한가 — **아니다** (근거를 숫자로)

**계 규모 추정**
- Zn 48 원자(PAW Zn 원자당 12 가전자 → 576) + 물 ~20개(H₂O 8 e⁻ → ~160) ≈ **원자 ~110개, 가전자 ~740개**
- k-mesh 4×4×1 → 물이 대칭을 깨므로 **기약 k ≈ 8–16개**
- NEB **7 이미지** × 정전위 외부루프(전하 조정, 이미지당 **5–10회** 전에너지 평가)

**소프트웨어 벽 (이게 먼저다)**
| 필요한 것 | 논문 | 우리 |
|---|---|---|
| 평면파 엔진 | VASP | **QE** (있음) |
| 암시적 용매 | **VASPsol** | ❌ 없음 → Environ 별도 설치/컴파일 필요 |
| 정전위 | **EChO** (VASP 전용) | ❌ 없음 → QE 쪽은 ESM-RISM 또는 자체 표면하전 루프 = **경험 0** |
| COHP | (코드 미기재) | LOBSTER 경험 있음 (`lobster_nscf`) — QE 연계는 추가 검증 필요 |

**연산 예산 (⚠ 우리 장비 실측이 아니라 **자릿수 추정**)**
- gabia A6000 **단일 GPU** QE, ~110원자/~740 가전자/기약 k ~12 → SCF 1회 **수십 분 ~ 1–2 시간** 급.
  QE-GPU 는 **k 병렬 이득이 단일 GPU 에선 없다**(k 를 순차 처리).
- 젖은 계면 이완은 이온스텝 **100–300회** → 구조 하나에 **수일**.
- NEB 7 이미지 → **수 주**. 정전위 외부루프 ×5–10 → **수 개월**.
- ⇒ **불가.** 게다가 CLAUDE.md 규율상 **gabia 에서 pw.x 와 UMA 동시 실행 금지**라 그 GPU 를 몇 달 점유하면 다른 트랙이 전부 멈춘다.

**대신 우리가 실제로 할 수 있는 축소판 (보고량이 달라진다는 것을 명시하고)**
| 판 | 규모 | 예상 | 무엇이 달라지나 |
|---|---|---|---|
| ① **CHE ΔG_H\*** (= 현행 C3 계획) | 슬랩 + H 1개, 진공 | **가능** — 슬랩당 이완 1회 | 장벽이 아니라 **열역학 서술자**. 이 논문과 **다른 양** |
| ② **정적 COHP(O–H)** on 젖은 슬랩 | 2층 슬랩 + 물 1층(≈8 H₂O), Γ 또는 2×2×1 | **가능** — 이완 1 + nscf 1 + LOBSTER | 이 논문의 **B1 을 직접 재현**. 단 슬랩·물층이 얇아 절대값 비교 불가 |
| ③ **클러스터 Marcus λ** (기존 C5) | ORCA r2SCAN-3c + CPCM, desktop WSL | **가능** — 원래 계획대로 | 이 논문과 다른 축(외권 λ) |
| ④ 정전위 NEB | 논문 그대로 | **불가** | — |

> **⇒ (B) 한 줄 답: 이 논문의 *발상·서술자·검증 앵커*는 쓸 수 있고, *계산 자체는 우리 장비·소프트웨어로
> 재현 불가*다.** 재현하려면 VASP+VASPsol+EChO 를 쓸 수 있는 외부 할당(KISTI 등)과
> **보고량 카드 + 게이트를 먼저** 써야 한다.

### 5-5. 착수한다면 게이트 (우리 규율대로 — 결과 보기 전에)

1. **보고량 카드 먼저**(`kb/templates/estimand_card.md`). 이 논문 방식을 그대로 쓰면 보고량은
   *"−0.8 V vs SHE 에서, Zn(002)-2층물 계의, **선언된 하나의 배열**에서의 Volmer ΔE‡"* 다.
   **"배열" 이 admissible state 여럿인 전형 사례** — 집계 규칙(최저/앙상블/분포)을 §2 에 미리 적지 않으면
   스칼라가 정의되지 않는다. (SDCP 8회 반려의 그 함정과 같은 구조다.)
2. **state-selection policy 를 전 계 공통으로.** 금속 슬랩이라 **smearing(ISMEAR/SIGMA 또는 degauss)** 이
   자성 자리를 대신하는 위험축이다 — 선언하고 T·S/atom 수렴을 게이트에 넣는다.
3. **양성 대조**: 순수 물 Volmer 장벽을 먼저 재현해 문헌 범위(이 논문 1.207 eV)에 드는지 본다.
   못 맞추면 나머지는 볼 필요가 없다.
4. **ZPE 를 처음부터 넣는다** — KIE 를 볼 거면 ΔE 가 아니라 ΔG(+ZPE) 여야 한다.
   이 논문이 안 한 자리가 정확히 여기다.

---

## 6. 결과 — 섹션별 상세

### 6.1 solvated water vs free water (`Fig. 2a,b`, `Fig. S1`, SI Note 1–2)

- **COHP**: 자유수 O–H 는 **결합성 기여가 지배적**(`Fig. S1c`, −COHP 양의 초록 피크가 −10…−2 eV 에 몰려 있음).
  Zn 배위 물 O–H 는 **E_F 근처에 큰 반결합 블록**(`Fig. S1d`, 빨간 영역이 대략 **−1.7 … +1.7 eV** 를 채운다 — figure-read).
  → **−ICOHP 3.94 → 2.30 eV**.
- **NEB**: 순수 물 경로는 OH⁻ 가 용액에서 안정화되지 못해 장벽 1.207 eV / ΔE 0.622 eV.
  Zn 이 있으면 생성된 OH⁻ 가 **Zn²⁺ 에 직접 배위**해 `Zn²⁺(H₂O)₃OH⁻` 를 만들면서 **전이상태와 최종상태를 동시에 안정화**
  → 0.601 / 0.167 eV. 2차 껍질 경로는 Zn 배위 물이 중계하는 **Grotthuss 유사** 전달로 0.700 / 0.165 eV.
- `Fig. 2b` 는 세 경로의 **초기/전이/최종 원자구조 9컷**. 노란 구가 이동하는 H⁺.

### 6.2 농도를 낮춘다 (`Fig. 2c`, `Fig. S2`, `Fig. S3`)

- pH 가 3 M 3.5 → 0.1 M 6.5 → 0.01 M 7.04 로 **중성에 접근**. FTIR 에서 **~3414 cm⁻¹ H-band 흡수 감소**(`Fig. S2`)로 뒷받침.
- 24 h 유지율이 같은 방향으로 52.2 → 87.2 → 91.3 %.
- **왜 고농도가 아닌가**: water-in-salt(1 m Zn(TFSI)₂+20 m LiTFSI, 30 m ZnCl₂)는 물 총량을 줄여 창을 넓히지만
  점도·비용이 오르고, TFSI/OTF 의 −CF₃ 는 분해해 SEI 를 만드는데 **그 SEI 자체가 Zn 을 갉아먹는 기생 소모**라
  정지 보관에는 부적합하다는 것이 저자 논리.
- **공용매 6종 대조(`Fig. S3a`)**: DEE 85.6 / THF 85.2 / DMSO 88.1 / PEG 86.7 / Pyridine 77.7 / EtOH 83.8 %
  → **어느 것도 90 % 를 못 넘는다.** 그리고 `Fig. S3b` 는 공용매가 **이온전도도를 오히려 낮춘다**(2.6–3.4 mS cm⁻¹ 대)는 것을 보여준다.

### 6.3 D₂O — 동위원소 치환 (`Fig. 2d`, `Fig. S4`)

- O–D 결합에너지가 O–H 보다 커서(순수 ZPE 효과) 양성자화가 덜 일어난다 → HER·OER 억제 → **전기화학 창 확장**.
- `Fig. 2d` CV(1 mV s⁻¹, Zn‖Zn): 음극 확대뷰에서 전류 상승 개시가 **1 M ZnSO₄(파랑) → 0.1 M/H₂O(검정) → 0.1 M/D₂O(빨강)** 순으로
  왼쪽(더 음전위)으로 밀린다 — figure-read 로 대략 **−0.1 ~ −0.15 V 폭**. 양극 쪽은 2.0 V 이상에서 갈라진다.
- `Fig. 2e,f`: LSV 기반 Tafel. **j_corr 이 농도와 함께 증가**(고농도일수록 Zn 산화환원이 쉬움), D₂O 치환은 j_corr 을 낮추고
  **E_corr 을 더 음으로** 민다(= 부식이 열역학적으로 덜 유리).
- **순수 H₂O·D₂O 는 j_corr 이 매우 낮다** → 저자는 "free water 는 덜 공격적" 의 증거로 씀. ⚠ §13-8 참조.

### 6.4 Li₂SO₄ 지지염 (`Fig. S6a`, `Fig. S7`, `Fig. S8`, `Table S4`)

- 논리: Li⁺ 는 **이온퍼텐셜(z/r)이 낮아** 배위수(水)의 전자밀도를 Zn²⁺ 만큼 끌어당기지 않는다 → 용매화수의 반응성을 안 건드리면서 전도만 올린다.
- `Fig. S6a` 는 **전하수 vs 이온반지름** 평면에 3구역을 그린 지도. Li⁺·Na⁺·K⁺ 가 저(低)이온퍼텐셜 구역,
  Zn²⁺·Mg²⁺ 가 중간, Al³⁺·Cr³⁺·Fe³⁺ 가 고이온퍼텐셜 구역.
- 효과: 벌크저항 **38.2 → 8.1 Ω**(H₂O 기준, `Table S4`). aging 후 Rct 증가는 162.4 → 160.2 Ω 로 **거의 안 줄어든다**
  → **지지염만으로는 계면 열화를 못 막는다** = DMF 가 필요한 이유.

### 6.5 DMF 첨가제와 SEI (`Fig. 3`, `Fig. S9–S14`)

- 선정 기준: **비양성자성 + 높은 DN + 높은 유전율** → 물과 비슷한 Zn 염 친화도를 갖되 희생적으로 분해.
  `Fig. S6b` 의 초록 사각형(DN ≳16, ε ≳27)에 DMSO·Glycerol·EG·**DMF** 가 든다.
- 농도를 **5 vol% 로 일부러 낮게** 유지 — *"SEI 는 본질적으로 부식의 한 형태"* 라 많이 넣으면 오히려 소모.
- TEM: **~15 nm conformal SEI**, 결정질 core + 비정질 shell(`Fig. 3a–c`).
  SAED 링이 **ZnO (102)(110)(103)(112)** + **Zn (100)** 로 지수화(`Fig. 3d`), HRTEM 프린지 **ZnO(100) 0.28 nm**(`Fig. 3e`) ·
  **Zn{002} 0.25 nm**(`Fig. 3f`). `Fig. S11` 은 FFT 로 zone-axis 까지 확인 — 우르차이트 ZnO(P6₃mc) · hcp Zn(P6₃/mmc).
- **제안 반응식** (본문 그대로):
  `Zn + Zn²⁺ + OH⁻ + HCON(CH₃)₂ + O₂ → ZnCO₃ + ZnO + H₂N(CH₃)₂⁺`
  ✅ 검산하면 **원소·전하·산화수 모두 균형**이 맞는다(Zn⁰ 2e⁻ + 포르밀 C 2e⁻ = O₂ 4e⁻).
  ⚠ 다만 **"we hypothesize"** 로 제시됐고 동위원소·정량 추적이 없다. **용존 O₂ 를 산화제로 요구**하는데 O₂-free 대조가 없다(§13-9).
- 효과: aging 후 Rct 증가가 **160 → 76 Ω** 로 절반 이하.

### 6.6 calendar aging 종합 (`Fig. 4`, `Fig. S16–S18, S21, S22, S24`)

§3-b 표 참조. 축은 넷 — **시간 · 기판 · 전착용량 · 온도**. 넷 다에서 1Z5L 이 2 M 대조를 이긴다.
가장 흥미로운 것은 **TGC 분해**(`Fig. S16`): 연속 사이클에서는 손실이 거의 전부 **전기적 고립 Zn⁰**(0.50 %)이고
화학부식은 0.003 % 인데, **24 h 정지 후에는 부식 Zn²⁺ 가 0.85 % 로 급증**한다.
→ **"사이클 손실과 calendar 손실은 서로 다른 기구"** 라는 것을 이 논문이 직접 잰 유일한 데이터.

### 6.7 사이클 성능 (`Fig. 5`, `Fig. S23, S25, S26`)

- 하프셀 CE 99.7 %(220 cyc) · 대칭셀 >1,500 h · Zn‖LMO 4 C 3,300 cyc 평균 CE 99.8 %.
- 0.5 M 판(**5Z5L**)도 24 h 98.56 %, 풀셀 2 C 1000 cyc 78 % → **레시피가 아니라 설계원리**라는 저자 주장의 근거.

---

## 7. Figure set ★

| Fig | 내용 (무엇을 보여주나) | 우리가 참고할 점 |
|---|---|---|
| 1a–c | 설계 도식. (a) water-in-salt / eutectic / **본 연구(용매화 구조 손 안 대고 총량만 줄임)** 대비, (b) calendar aging 전압 프로파일 개념도, (c) **1차/2차 용매화 껍질 + hydrogen hopping** 삽화 | ⚠ **c 는 삽화지 계산 결과가 아니다.** 배위수 6으로 그려져 있으나 DFT 모델은 CN=4 — 인용 시 구분 |
| 2a | **Volmer 반응 경로 3종의 ΔE vs 반응좌표(9점)** — 이 논문 유일의 정량 계산 그림 | 우리 **C3 업그레이드의 목표 그림**. 축이 ΔE(eV) 지 ΔG 아님을 반드시 명시 |
| 2b | 세 경로의 초기/전이/최종 원자구조 9컷 (Zn 슬랩 + 물 2층 + H⁺) | 슬랩 두께·물층 규모를 눈으로 확인하는 유일한 창구 |
| 2c | ZnSO₄ 농도 vs (24 h 용량유지 막대 + pH 마름모) | ⚠ **4 M 점이 Source Data 에 있는데 빠져 있다**(§13-1) |
| 2d | 0.1 M ZnSO₄ H₂O/D₂O·1 M 의 CV 전기화학창 + 음극부 확대 | D₂O 창 확장의 크기를 눈으로: figure-read ≈ 0.1–0.15 V |
| 2e,f | LSV → Tafel. E−E_corr 축 · log j vs E 의 j_corr/E_corr 추출 | **j_corr = calendar 축 검증 게이트 후보** |
| 3a–f | TEM: SEI 형태(a,b) · 도식(c) · SAED 지수화(d) · ZnO(100) 0.28 nm(e) · Zn{002} 0.25 nm(f) | Zn(002) 표면을 DFT 모델로 고른 **실험적 근거**. ⚠ 0.247(Zn002) vs 0.260 nm(ZnO002) 는 프린지만으론 아슬아슬 |
| 4a | 문헌 5종 vs 본 연구의 24 h 유지율 막대(64.4 / 86.5 / 85.1 / 89.3 / 78.0 / **98.4 %**) | calendar 축 벤치마크 표 — 우리 협업 상대에게 줄 기준선 |
| 4b | 1–7일 보관 유지율 곡선 | ⚠ **1Z5L 은 graphite, 대조는 Cu 기판**(§13-2) |
| 4c–e | 기판 3종 / 전착용량 3종 / 온도 3종 × (대조 vs 1Z5L) | **조건 스윕 설계 그대로 차용 가능** — 우리 협업 실험 처방 |
| 4f,g | 무음극 graphite‖ZMO 도식 + 하이브리드(5 cyc 마다 2 h 휴지) 100 cyc | **"사이클+휴지 혼합 프로토콜"** — calendar 를 셀 수준에서 재는 방법 |
| 5a–c | 하프셀 CE 220 cyc · 전압분극 · 대칭셀 1500 h | 표준 벤치마크 |
| 5d,e | Zn‖LMO 도식 + 4 C 3300 cyc | ⚠ 용량 궤적이 **비단조**(64→68→42→48 mAh g⁻¹, §13-3) |
| S1a–d | **Zn(002)-물 / Zn(002)-물-Zn²⁺ 원자구조 + O–H COHP 2장(−ICOHP 3.94 / 2.30 eV)** | **B1 의 원본.** 우리가 재현할 정확한 그림 |
| S2 | FTIR 700–4000 cm⁻¹, H₂O·D₂O 각 농도별 | ~3414 cm⁻¹ H-band = 실험 쪽 "solvated water" 프록시 |
| S3a,b | 공용매 6종 24 h 유지율 + **이온전도도** | 공용매 전략의 상한(≤88 %)과 전도도 대가를 한 장에 |
| S4a–d | Tafel 확장(전해질 9종) + E_corr + **온도별 j_corr** | j_corr 의 온도의존 = Ea 유사량 추출 가능 |
| S6a,b | 양이온 이온퍼텐셜 지도 / 유기분자 DN–ε 지도 | **첨가제·지지염 선정 규칙**을 그림 한 장으로. 우리 ZnI₂ 계에도 규칙만 이식 |
| S9 | **농도별 Zn 전착 SEM**(0.01 M mossy → 0.1 M clustering → 0.5/2 M flakes → 본 전해질) | ⚠ **희석 단독은 형상이 나쁘다**는 저자 자인. 우리가 "희석=만능" 으로 읽지 않게 하는 브레이크 |
| S11, S12 | FFT/zone-axis 지수화 · SAED 3영역 | 상 동정의 **정석 절차** — 우리 C1 협업 처방에 인용 가능 |
| S14a–c | XPS C 1s / N 1s / S 2p | ZnCO₃ 289.6 eV · N–H 402.0 eV 앵커 |
| S16 | **TGC: 가역 Zn / 고립 Zn⁰ / 부식 Zn²⁺ 3분할** | ★ 사이클 손실 vs calendar 손실의 **기구 분리** — 이 논문 최고 데이터 |
| Table S1 | 착물 자유에너지(Zn(H₂O)₆·Li(H₂O)₄ 기준) | ⚠ **출처 불명확**(각주 7=인용) — 계산값으로 인용 금지 |
| Table S2 | Tafel 기울기 227/111 mV dec⁻¹, α 0.13/0.53 | α 0.13 은 비정상적으로 낮다(§13-10) |
| Table S3 | SAED d-spacing 7면 (측정 ± 불확도 vs 표준) | 우리 C1 ZnO 행과 직접 대조 |
| Table S4 | EIS 등가회로 R1/R2 ± std, ΔRct | 첨가제별 계면 열화 정량 |

> **실제로 본 그림 / 안 본 그림** — 크로핑 36장 중 **8장을 이미지로 판독**했다:
> `Fig. 1` · `Fig. 2` · `Fig. 3` · `Fig. 4` · `Fig. 5` · `Fig. S1` · `Fig. S6` · `Fig. S9`.
> 나머지 SI 그림 19장(`Fig. S2–S5`, `S7`, `S8`, `S10`–`S27`)은 **캡션 + Source Data 수치로만** 다뤘다.
> 표 4장(`tab_S1–S4.png`)은 관례대로 이미지 대신 PDF 텍스트로 읽었다(더 정확).

---

## 8. Post-processing ★

| 무엇 | 도구 | 어떻게 수치화·기록 |
|---|---|---|
| **최소에너지경로** | **CI-NEB** → **dimer** (0.05 eV/Å) | ΔE vs 반응좌표. **9점**을 Source Data `Fig 2A` 시트에 4열(RC/pure/zn-1st/zn-2nd)로 공개 ✅ |
| **결합 분해** | **COHP → −ICOHP** (E_F 까지 적분) | `Fig. S1c,d` 에 곡선 + **수치를 그림 안에 인쇄**. 표로는 없음. ⚠ **코드명(LOBSTER 등) 미기재** |
| **정전위 보정** | **EChO** (surface charging) | 구조최적화·TS 탐색 둘 다. −0.8 V vs SHE. 전하량·전위 수렴곡선은 **미공개** |
| **암시적 용매** | **VASPsol** 선형 PB | ε 78.4, Debye 3.0 Å |
| 실험 Tafel | LSV → 선형영역 피팅 | 기울기 b → α = 2.303RT/(nFb), `Table S2` |
| 실험 EIS | 등가회로 피팅 | R1(벌크)·R2(Rct) ± std, `Table S4`. 회로도는 `Fig. S7g` inset |
| 전이수 | **Bruce–Vincent** | 12 h 휴지 → ΔV 10 mV 1 h → EIS 전후. **t₊^app** 로 명명(저자가 "apparent" 를 붙임) |
| σ | SS‖전해질‖SS, EIS 고주파 절편 | σ = L/(R_b·A), L=압축 분리막 두께. 저자 스스로 *"기하 근사에서 오는 불확도"* 인정 |
| 사(死)Zn 정량 | **TGC** (HCl 적정 → H₂ GC-MS, m/z 5 HeH SIM) | Zn⁰ ↔ H₂ 환산: 819 mAh g⁻¹, 1 ppm = 4.08×10⁻⁸ mmol mL⁻¹ |
| 상 동정 | SAED 링 지수화 + HRTEM FFT zone-axis | `Table S3` 에 d ± 불확도와 표준값 병기 ✅ 좋은 관행 |

---

## 9. Supplementary Data 2 (xlsx) 해부 — **무엇이 든 데이터인가**

`aa02f357-…xlsx` = **Source Data 파일**. **65 시트**, 시트 하나 = 그림 패널 하나.
시트명이 전부 `Fig 2A`, `Fig 4G`, `Fig S26C` … 형식이다.

| 구분 | 시트 수 | 내용 |
|---|---|---|
| **시뮬레이션 원자료** | **1 시트 (`Fig 2A`)** | 열 `RC / pure water / zn-1st / zn-2nd`, **행 9개(RC 0–8)**. = **NEB 에너지 프로파일**. ⇒ 이 파일에 든 계산 데이터는 **이것 하나뿐** |
| **실험 원자료** | **64 시트** | 전기화학(LSV/CV/전압곡선/CE), 분광(FTIR·XPS·XRD·TG), EIS, TGC, 통계요약 |

**규모 감각** (전부 실험):
`Fig 5C` 대칭셀 전압 **97,082 행** · `Fig 5E` 풀셀 **3,517 사이클** · `Fig S22D` **27,321 행** ·
`Fig S18` 저온 **21,611 행** · `Fig S8A` Bruce–Vincent **17,990 행** · `Fig S2A/B` FTIR 각 1,721 행.

⚠ **없는 것**: DFT 구조파일(POSCAR/CONTCAR), NEB 이미지 좌표, INCAR/KPOINTS, COHP 원시 곡선,
정전위 루프 로그, 진동수. 본문이 말한 **"Supplementary Data 1"** 이 그것들일 텐데 **우리 3개 파일에 없다.**
⇒ **이 논문의 계산은 우리 손으로 재현 검증할 수 없다**(입력 파일 부재). §13-11.

---

## 10. 우리 DFT 대비 (`our_dft_baseline.md`) — ⛔ 표를 만들 수 없다

| 항목 | 이 논문 | 우리 (comp1 / modelc) | 판정 |
|---|---|---|---|
| 계 | 수계 Zn 금속 / ZnSO₄ 전해질 | 고체 황화물 SE Li₆PS₅Cl 계열 | **다른 계 — 대조 불가** |
| σ / Ea / D | ❌ 계산 없음 (실험 σ 만, 분리막 포함 유효값) | 0.253 / 0.224 eV, D(600 K) 3.09/7.90×10⁻⁶ cm²/s (MLIP-MD) | **겹침 0** |
| ESW / 산화 onset | ❌ (실험 CV 창만) | 2.256 V (grand-potential, S-limited) | **겹침 0** |
| 기계 (E/B) | ❌ | 22.06/27.66 GPa, B₀ 26.23/21.71 GPa | **겹침 0** |
| band gap | ❌ | 2.066 / 2.099 eV (fixed-occ nscf) | **겹침 0** |
| **ICOHP** | −ICOHP(O–H) **3.94 → 2.30 eV** | ICOHP(Li–Cl) **−1.86 / −2.10** (LOBSTER) | ⚠ **부호 규약·결합종·코드가 전부 다르다.** 유일하게 "같은 도구 계열" 이지만 **같은 표 금지** |
| 방법 라벨 | 정적 DFT + NEB (PBE-D3/VASP) | MLIP-MD(UMA) + DFT(QE) | 우리 Ea·D 는 **AIMD 가 아니다** — 이 논문과 "둘 다 ab initio" 식으로 묶지 말 것 |

> **결론: 물성 4축 표에 넣을 행이 없다.** 이 논문은 `comparison_vs_ours.md` **§K(수계 Zn 축)** 에만 들어가고,
> 거기서도 **🔧 방법 원전 블록**(§K-12)으로 다룬다 — 물성값을 우리 값과 나란히 놓는 행이 아니다.

---

## 11. 적용 인사이트 (우리 연구에 어떻게)

1. **C3 의 보고량을 올릴 구체적 표적이 생겼다.** 우리 C3 카드가 스스로 적은 한계 —
   *"ΔG_H\* 는 Volmer 열역학 하나뿐 · 속도론 없음 · 실제 EDL 전기장 없음 · 명시적 물 없음"* —
   중 **3개**를 이 논문 방식(정전위 + 명시적 물 + NEB 장벽)이 해소한다.
   ⇒ 우리 로드맵을 "ΔG_H\* 로 시작하되, **이 논문 사양을 최종 목표로 명시**" 로 고쳐 쓸 근거.
   단 §5-4 대로 **당장은 우리 장비로 불가**이므로, 로드맵에 **소프트웨어·할당 확보를 선행조건으로** 박아야 한다.
2. **calendar 축이 사이클 축과 다른 기구라는 것을 실험이 직접 쟀다**(`Fig. S16` TGC:
   연속사이클 부식 0.003 % vs 24 h 정지 후 0.85 %). 덱 판독(`talks/do2026…` §11.3b)이
   *"우리가 계산할 양은 calendar 축에 걸어야 한다"* 로 끝났는데, **이 논문이 그 축의 문헌 근거**다.
   ⇒ C3·C4 의 검증 게이트를 **정지 상태 부식률**(j_corr, OCV plateau, TGC 부식분율)로 잡는 것이 옳다.
3. **"희석" 은 우리 협업 상대(BML)의 2 M ZnSO₄ 전제를 흔드는 축이다.** 다만 `Fig. S9` 가
   **희석 단독은 형상이 나빠진다**(0.1 M "clustering and disorderly", 0.01 M "mossy")고 자인하므로,
   제안한다면 **"희석 + 계면 조절" 한 묶음**으로만 제안해야 한다. 희석만 떼서 권하면 틀린 처방이 된다.
4. **첨가제 선정 지도(`Fig. S6b`, DN–ε 평면)** 는 그대로 쓸 수 있는 스크리닝 틀이다.
   우리가 ZnI₂ 계 첨가제를 논할 때 **좌표축을 이걸로 통일**하면 문헌과 바로 겹쳐 놓을 수 있다.
5. **보고량 규율의 반례 교재로 좋다.** 이 논문은 (a) 스칼라 장벽을 **단일 배열**에서 뽑고,
   (b) 그 위에 논문 전체를 세우고, (c) **집계 규칙을 선언하지 않았다.**
   우리 `estimand_card.md` §3 의 *"admissible state 가 여럿인데 선택·집계 규칙이 없으면 스칼라 보고량은
   정의되지 않는다"* 가 **액체 계에서 어떻게 나타나는지**의 교과서 사례다 — kb 카드에 인용할 만하다.

---

## 12. 인용 가능 문장 (deck/paper 용 — 전부 소환값 표기 필수)

- "Wu et al. (*Nat. Commun.* 2026) report that Zn²⁺-coordinated water has a **~42 % smaller −ICOHP on its O–H bond**
  (3.94 → 2.30 eV) and a **~0.6 eV lower Volmer barrier** (1.21 → 0.60 eV) than free water at −0.8 V vs SHE,
  from **static constant-potential DFT** — not from molecular dynamics."
- "Counter to the water-in-salt paradigm, **diluting** ZnSO₄ from 3 M to 0.1 M raised the 24-h capacity retention
  from 52.2 % to 87.2 % while pH rose from 3.5 to 6.5 (Wu et al., 2026)."
- "Titration gas chromatography separates the two loss channels: after continuous cycling the inactive Zn is
  almost entirely **electrically isolated Zn⁰ (0.50 %)**, whereas after 24 h of rest **chemically corroded Zn²⁺
  rises to 0.85 %** — i.e. calendar aging and cycling degrade the anode by different mechanisms (Wu et al., 2026)."
- "The optimized dilute electrolyte (0.1 M ZnSO₄ + 0.5 M Li₂SO₄ + 5 vol % DMF in D₂O) retained **98.4 %** after
  24 h of rest versus **64.4 %** for 1 M ZnSO₄, and sustained **3,300 cycles at 4 C with 99.8 % average CE**
  in Zn‖LiMn₂O₄ cells (Wu et al., 2026)."

⛔ **인용하면 안 되는 문장**
- ~~"MD 시뮬레이션으로 용매화 껍질 조성을 계산했다"~~ — **MD 도 껍질 조성 계산도 없다.**
- ~~"KIE 를 DFT 로 확인했다"~~ — **O–D 계산 0건.**
- ~~"저비용 전해질"~~ — **용매 전체가 D₂O(99.96 % D)** 다. 비용 분석이 논문에 없다(§13-12).

---

## 13. 주의 / 한계 — 비판 (over-claim 방지)

> 아래 1·2·3 은 **저자 Source Data 로 직접 검증**한 것이다(그림 판독 추정이 아니다).

1. **`Fig. 2c` 에서 4 M 데이터점이 빠져 있다.** Source Data `Fig 2C` 시트에는 **4 M 행(24 h 유지 62.77 ± 4.80 %)** 이 있는데
   그림에는 3 M(52.17 ± 10.74 %)부터 그려진다. 즉 **4 M > 3 M** 이라 "농도가 낮을수록 좋다" 의 단조성을 깨는 점인데,
   본문·SI 어디에도 언급이 없다. (⚠ 공정하게: 두 값의 오차막대는 1σ 에서 겹친다. 그래도 **누락 사실 자체가 미기재**다.)
2. **`Fig. 4b`(1–7일)의 두 곡선은 기판이 다르다.** Source Data 열 이름이 각각
   `Different Time **on Gr**`(1Z5L) 과 `Different Time 2M ZnSO4 **on Cu**`(대조)다.
   그런데 `Fig. 4` 캡션은 (A–B) 의 기판을 아예 안 적는다. 본문이 자랑하는 **"7일 84.4 % vs 3 %"** 는
   **graphite vs Cu 비교**다. 같은 논문 `Fig. 4c` 가 2 M 대조의 기판 민감도를 직접 보여준다
   (graphite 72.0 % vs Ti foil 26.9 %) — 즉 기판 차이만으로도 수십 %p 가 움직인다. **비교가 공정하지 않다.**
3. **`Fig. 5e` 의 "80 % 유지 over 3,300 cycles" 는 궤적을 감춘다.** Source Data 방전용량(mAh g⁻¹):
   **cyc 1 = 64.1 → cyc 301 = 68.4(최대) → cyc 1001 = 42.4(최저) → cyc 3517 = 47.5.**
   최저점은 초기값의 **66 %**, 최대점 대비 **62 %** 다. 최종/초기 = **74 %**, 최종/(형성 직후 안정값 ~59) = **80.5 %**.
   ⇒ **80 % 는 특정 기준점을 골라야 성립**하고, 중간의 큰 함몰(과 그 뒤 회복)은 서술되지 않는다.
   회복 자체가 흥미로운 현상인데(LMO 재활성화? 온도 드리프트?) 논문이 다루지 않는다.
4. **단일 배열 · 0 K · ΔE.** 논문 전체를 떠받치는 계산이 **경로당 배열 하나, 시드 하나, 오차막대 없음**이다.
   액체 물의 양성자 전달 장벽은 수소결합망 배열에 수백 meV 민감한데 그 분산을 **한 번도 재지 않았다.**
   게다가 ΔE 라 **ZPE·엔트로피가 없다** — 양성자가 옮겨가는 반응에서 ZPE 는 작지 않다.
5. **모델의 배위수(CN=4)와 서술의 배위수(CN=6)가 다르다.** SI Note 1 은 *"Zn ion becomes solvated by four
   surrounding water molecules"* 라고 명시하는데, `Table S1`·`Fig. 1c`·본문 용액화학은 **[Zn(H₂O)₆]²⁺** 를 전제한다.
   1차 껍질 물 개수는 **O–H 약화 정도와 직결**되므로 사소한 차이가 아니다. 논문은 이 불일치를 다루지 않는다.
6. **cutoff 400 eV + 수렴시험 0건.** O·H 를 포함한 계에서 400 eV 는 VASP O PAW 의 ENMAX 언저리다(통상 500–520 eV 사용).
   슬랩 두께(3층)·진공·k-mesh·물층 두께 어느 것도 수렴시험이 보고되지 않았다. **에너지 차이가 0.1 eV 급인 주장에
   수렴 근거가 없다.**
7. **암시적 용매는 1 M 을 가정하는데 주장은 0.1 M 이다.** VASPsol Debye 길이 3.0 Å = 1 M 상당.
   논문의 핵심 주장이 **"농도를 낮추면 다르다"** 인데, **계산은 농도를 한 번도 바꾸지 않았다.**
   즉 계산은 "Zn²⁺ 가 있냐 없냐" 만 볼 뿐 **"Zn²⁺ 가 얼마나 있냐" 는 못 본다** — 논문의 핵심 변수를 계산이 안 다룬다.
8. **"순수 물은 덜 공격적" 의 증거가 순환논증에 가깝다.** `Fig. S4a–c` 에서 순수 H₂O·D₂O 의 j_corr 이 3자릿수 낮은데
   (Source Data: log j ≈ **−3.3** vs 다른 전해질 −0.8 대), **순수 물은 전도도가 ~10⁻⁷ S cm⁻¹ 급**이라
   전류가 **옴 저항(IR)으로 제한**된다. 화학적 비활성과 이온전도 제한이 **분리되지 않았다.**
   지지전해질을 넣어 전도도만 맞춘 대조(예: 0.1 M Li₂SO₄ 만, Zn²⁺ 0)가 있었어야 한다.
9. **SEI 반응식이 용존 O₂ 를 요구하는데 O₂-free 대조가 없다.** 식은 균형이 맞지만(검산 완료),
   O₂ 가 4 e⁻ 산화제로 들어간다. 탈기(degassed) 셀에서 SEI 가 여전히 생기는지 확인하면 바로 갈릴 문제인데 안 했다.
10. **Tafel 양극 전달계수 α = 0.13** 은 이상하게 낮다(기울기 227 mV dec⁻¹). 단일단계 전자이동이면 α ≈ 0.5 부근이 정상이다.
    확산·표면막·IR 강하가 섞인 신호를 Butler–Volmer 로 읽었을 가능성이 큰데, 논문은 이를 논의하지 않는다.
    ⇒ **j_corr 을 정량 비교량으로 쓸 때 이 왜곡을 같이 적어야 한다.**
11. **재현 자료가 반쪽이다.** 실험 Source Data 는 65 시트로 매우 훌륭한데,
    **DFT 쪽은 NEB 에너지 9점 × 3열이 전부**다. 구조·INCAR·k-mesh·COHP 원곡선·진동수 없음.
    본문이 가리킨 "Supplementary Data 1" 이 우리 3개 파일에 없다.
    ⇒ **계산은 외부에서 검증 불가**. (COHP 코드명조차 안 적혔다.)
12. **"cost-effective" 주장과 D₂O 가 정면충돌한다.** 최종 전해질의 **용매 전량이 D₂O(D 99.96 %)** 다.
    D₂O 는 H₂O 대비 질량당 **3–4 자릿수** 비싸다. 논문은 "희석이라 가볍고 싸다"고만 하고 **비용 계산을 한 줄도 안 한다.**
    ⚠ 5Z5L·1Z5L 모두 D₂O 기반이라 이 문제를 피할 수 없다. **그리드 저장 용도 주장에는 치명적**이다.
13. **잔가지 오류들** (신뢰도 감점 요인): 본문 *"Li⁺(90 pm) 가 Zn²⁺(88 pm)보다 물 산소와 **더 짧은** 핵간거리"* —
    큰 반지름이 더 짧은 거리를 준다는 서술 자체가 모순이고, 게다가 자기 `Fig. S6a` Source Data 는 **Li⁺ 76 / Zn²⁺ 74 pm**
    (Shannon CN=6)을 쓴다 · pH 3 M 이 본문 **3.4** vs Source Data **3.5** · 24 h 유지가 본문 안에서 **98.4 %** 와 **98.5 %** 로 혼용 ·
    Methods 에서 **PBE 인용이 PAW 논문(ref 50)** 을 가리키고 **Zn(002) 슬랩 인용이 CI-NEB 논문(ref 52)** 을 가리킨다 ·
    SI Note 2 가 순수 물 장벽 ~1.2 eV 에 **Zn 전지 리뷰(ref 1)** 를 각주로 단다(자기 계산인데).
    `Table S1` 의 *"roughly in half"* 는 실제 비 **0.75**.
14. **UCLA 그룹의 이해상충 없음** (경쟁이익 없음 선언). 다만 **Article in Press(미편집본)** 이라
    최종본에서 수치·그림이 바뀔 수 있다 — 인용 시 버전 명시 필요.

---

## 14. 기법 용어 미니사전

- **Calendar aging** — 충·방전 없이 **쉬는 동안** 일어나는 용량 손실. 실제 배터리는 수명의 ~80 % 를 쉰다.
  사이클 수명과 **다른 축**이며, 이 논문의 TGC 가 그 차이를 직접 쟀다.
- **Volmer step** — HER 의 첫 단계 `H₂O + e⁻ → H\* + OH⁻`(중성/알칼리) 또는 `H⁺ + e⁻ → H\*`.
  대개 **율속(rate-determining)** 이라 이 논문이 여기만 계산했다.
- **Grotthuss 기구** — 양성자가 "물 분자째" 확산하는 게 아니라 **수소결합망을 따라 결합을 갈아타며** 전달되는 방식.
  이 논문 2차 껍질 경로가 이 유사 기구다.
- **COHP / −ICOHP** — 밴드구조를 원자쌍 결합의 **결합성(+)/반결합성(−)** 으로 분해한 것.
  E_F 까지 적분한 ICOHP 의 부호를 뒤집은 **−ICOHP 가 클수록 결합이 강하다**.
  ⚠ 우리 repo 는 **ICOHP 원값(음수)** 으로 적고, 이 논문은 **−ICOHP(양수)** 로 적는다 — 부호 규약이 반대다.
- **CI-NEB / dimer** — 두 안정상태 사이 최소에너지경로를 이미지 사슬로 찾고(CI-NEB),
  안장점을 곡률 정보로 정밀화(dimer). 우리 Li₃N 장벽 계산과 같은 계열의 도구.
- **VASPsol / 선형화 Poisson–Boltzmann** — 명시적 물 대신 **유전 연속체 + 이온 차폐**로 전해질을 흉내.
  Debye 길이가 짧을수록 진한 전해질.
- **정전위(constant-potential) DFT / surface charging** — 전자 수를 고정하는 대신 **전극 전위를 고정**하고
  전자 수를 조절. 전기화학 반응 비교의 정석이며, 이 논문의 가장 잘한 부분.
- **Kinetic isotope effect (KIE)** — H↔D 치환으로 반응속도가 바뀌는 현상. 원인은 **영점에너지(ZPE) 차이**다.
  ⇒ **ΔE 만 계산하면 KIE 는 원리상 안 나온다.** 이 논문이 D₂O 를 계산으로 뒷받침하지 못한 이유.
- **Bruce–Vincent 전이수** — 분극 전후 전류·저항으로 양이온 전이수를 재는 법.
  **단일 양이온 이성분 전해질 + 그 양이온에 가역인 전극**을 가정한다.
  ⇒ Li⁺ 가 섞인 Zn‖Zn 셀에서는 가정이 깨져 저자도 **t₊^app("apparent")** 라고 부른다.
- **TGC(titration gas chromatography)** — 남은 금속 Zn⁰ 을 HCl 로 적정해 나온 H₂ 를 GC 로 정량.
  **"전기적으로 고립된 Zn⁰"** 과 **"화학적으로 부식된 Zn²⁺"** 를 나누는 거의 유일한 방법.
- **Ionic potential (z/r)** — 전하수 ÷ 이온반지름. 클수록 배위된 물의 전자밀도를 세게 당겨 **물을 산성화**시킨다.
  `Fig. S6a` 가 이 값으로 양이온을 3구역으로 나눈 지도.
- **Donor number (DN)** — 용매의 전자쌍 주는 능력. 높으면 Zn²⁺ 1차 껍질에서 물을 밀어낼 수 있다.
