Repository: yonghoon7153-source/Yonghoon-DEM-DFT

# 📚 LITDB — 문헌 단일 시스템 (**SE·DFT 축 + DEM·MPM 축, 두 트랙**)

> **앞으로 논문은 여기서만 본다.** 여러 곳(db/literature, kb/papers, db/properties, Excel)에 흩어진 문헌을 한 곳에서 생각·참고·비교하기 위한 통합 MD 시스템.

## 왜 트랙이 둘인가
`INDEX.md` 는 argyrodite 전해질 축이라 접촉역학·MPM·건식전극 digest 가 들어갈 자리가
없다. 그래서 한때 64편이 **어느 인덱스에도 없었다**(open_items #7). 축을 나눠 그 구멍을
닫았고, 한 분모로 세면 “159편 중 98편 미언급” 같은 **가짜 미결**이 나온다
(`comparison_vs_ours.md:8`). 분리는 실측 근거가 있는 결정이다 — 합치지 말 것.

⚠ 이 표의 **편수는 적지 않는다.** 손으로 쓴 수는 반드시 낡는다(README 자신이 세 번 틀렸다).
현재값은 `python3 tools/litdb/build_index.py --check` 로 본다.

File: litdb/papers/wu2026_ml_driven_electrolyte_interface_design_review.md
<!-- digest 표준 양식 (paper-level STANDALONE). 깊이 기준 = papers/zuo2022_chlorination_cathode_interface.md
     2026-09-22 신규 작성. 1저자 지정 읽기축:
       ⚠ "이 논문의 최대 위험은 **중복**이다" — litdb 에 ML/MLIP/계면 digest 가 이미 28편 있다.
       ⇒ 이 digest 의 본체는 **"이 리뷰가 새로 더하는 것"** 이고, 겹치는 대목은 §0b 지도에서
         *"이미 <slug> 이 다룬다"* 한 줄로 끝낸다. 리뷰 전체 요약은 의도적으로 안 한다.
       ⇒ 파고들 곳 = **§4 Interfaces** (1저자 지정 최우선) · 우리 두 주장의 선행연구 ·
         Outlook 미해결 목록 · UMA 의 문헌상 자리 · 인용할 만한 표 · 우리가 못 하는 운동학.
     크로핑 21장(그림 16 + 표 5) 중 **그림 8장을 실제로 봤다** — 목록은 §0c. -->

# Machine Learning-Driven Design of Electrolytes and Interfaces for Solid-State Lithium Batteries: Progress and Outlook — Wu, Wang et al. (*Adv. Funct. Mater.* **2026**, 0:e78357)

> slug `wu2026_ml_driven_electrolyte_interface_design_review` · DOI `10.1002/adfm.78357` · type `review (자체 계산 0 · 자체 실험 0 — 전량 2차 인용)` · PDF `litdb/inbox/124. AdvFunctMater_2026_Wu_ML_driven_electrolyte_interface_design_review_MAIN.pdf` (본문 **34 pp** · Fig 1–16 · Table 1–5 · refs **148** · **SI 없음**) · digested `2026-09-22` · status ✅ · 태그 **[외부·리뷰]**

> elements: Li, P, S, Cl, Br, I, O, N, F, La, Zr, Hf, Y, In, Ge, Si, Sn, Ti, Al, Ga, Sb, Ta, Sr, Sc, Er, Se, B, H, Co, Ni, Mn, Na
> methods: DFT, AIMD, MD, MLIP, ESW, elastic, phonon

> ⚠ **`methods:` 는 이 리뷰가 *소개하는* 기법이다 — 저자들은 계산을 한 건도 수행하지 않는다** (§4).
> ⛔ **리뷰다. 이 파일의 수치는 전부 2차 인용이다.** 값마다 원 출처(ref 번호 + 저자·연도·저널)를 붙였다.
> 우리 원장(`db/properties/*`)에 이식 금지. `comparison_vs_ours.md` **물성 4축(A–D)에도 넣지 않는다** — 방법 축(J)에만 둔다.
> ✅ **talk 역링크 점검함**: `grep -l "논문 에이전트 인입 대기열" litdb/talks/*.md` → `lee2026_skku_mlip_materials_design.md` 하나뿐이고 **이 논문은 그 대기열(#1–#9, MTP/SevenNet/SKKU 계열)에 없다**. ⇒ 역링크 작업 없음.

> **저자**: **Jihan Wu**¹†, **Huiqun Wang**¹† (†공동1저자), Chen Wang¹, Hao Chen¹, **Jiajia Han\***², **Li Zhang\***¹
> ¹ 샤먼대 화학화공학원 (고체표면물리화학 국가중점실험실 · 陈嘉庚혁신실험실 · iChEM) · ² 샤먼대 재료학원
> 교신 `jiajiahan@xmu.edu.cn` · `zhangli81@xmu.edu.cn` · 접수 **2026-05-29** / 수정 2026-08-10 / 수락 **2026-09-03**
> 연구비: NSFC 92372101·92472203 · 중앙대학기본연구비 20720220010 · 국가중점R&D 2021YFA1201502 · 푸젠성자연과학기금 2024J01038 · L. Zhang 남강청년특훈
> 다운로드 워터마크: **한양대 도서관, 2026-09-17** (1저자가 받은 경로)

---

## 0a. 이 digest 를 읽는 법 — 왜 짧지 않고, 왜 전체 요약이 아닌가

리뷰 한 편을 통째로 요약하는 것은 **우리 경우 값이 거의 없다.** litdb 에 이미 ML/MLIP 11편 ·
ML 스크리닝/능동학습 6편 · 계면 8편, 합계 **25편 이상**의 digest 가 있고, 이 리뷰가 다루는
방법론 지형의 대부분은 그 편들이 **원전으로** 갖고 있다. 리뷰는 원전보다 항상 얕다.

그래서 이 digest 는 **차집합**만 본체로 삼는다:

1. **§4 Interfaces 절 심층** (§11) — 1저자 지정 최우선. 특히 §4.3 이 우리 방법(0 K hull 평형)을
   **정면으로 비판**하고, §4.6 이 우리가 하려는 일(원자단위 양 → 실험 설계규칙)을 **먼저 체계화**한다.
2. **우리 두 주장의 선행연구 검사** (§12) — *"도펀트가 계면에서 제자리 보호상을 만든다"* ·
   *"Li 예산이 산화한계를 정한다"*.
3. **Outlook 미해결 칸** (§13) — 우리가 메우는 칸이 거기 있나.
4. **UMA 의 문헌상 자리** (§14) — 이 리뷰의 uMLIP 벤치 표에 **UMA 가 없다**.
5. **2차 출처로 인용할 만한 표** (§15).
6. **운동학·확산 — 우리가 못 하는 것을 ML 로 어떻게** (§16).

## 0b. 🔁 중복 지도 — **이 리뷰의 이 대목은 이미 우리 digest 가 있다** (여기서 반복 서술하지 않는다)

| 리뷰의 대목 | 이미 다루는 우리 digest | 한 줄 |
|---|---|---|
| §2.1 전통 ML 서술자·회귀/분류 사다리 | `jain2026_ml_pipelines_solid_state_electrolyte_design` | 파이프라인 구조는 Jain 이 30 pp 로 더 깊다 |
| §2.2 GNN(CGCNN/NequIP/MACE/Equiformer) 표현학습 | `jain2026…` · `makino2026_mlip_battery_materials_review` | 아키텍처 계보는 Makino 가 정본 |
| §2.3 MLIP 일반론·DP-GEN·GAP 온더플라이 | `makino2026…` · `shapeev2016_moment_tensor_potentials` | MTP 수학 원전은 Shapeev |
| §2.3 uMLIP 파인튜닝(사전학습→미세조정) | `liu2026_finetuning_umlip_tutorial` · `tompa2026_finetuning_mlip_foundation_strategies` · `alghamdi2026_finetuning_strategies_li_diffusion_mace` | 세 편이 전략·손실·데이터량까지 판정 |
| §2.3 uMLIP 벤치마크(`Table 3`) | `chang2026_performance_based_mlip_selection_sse` | Chang 은 **argyrodite 에서 직접** 쟀다 — 이 리뷰 표보다 우리 계에 가깝다 |
| §2.3 황화물 전용 사전학습 DP | `wang2025_pretrained_deep_potential_sulfide_sse` | — |
| §2.3 분포 이동·외삽 실패 | `grasselli2025_uncertainty_era_ml_atomistic` · `petmad2026_lightweight_universal_interatomic_potential_mad` | UQ 축 정본 |
| §2.4 능동학습 폐루프·로봇 | `cho2025_multicompositional_argyrodite_experimental_active_learning` · `ma2025_active_learning_electrolyte_solvent_screening_anodefree` · `hu2026_foundation_model_surrogates_active_learning` · `aqib2026_multifidelity_active_learning_alloy_design` | — |
| §3.1 Sendek 12 831 스크리닝 (`Fig. 7a`) | `sendek2017_ml_screening_12k_conductors` | 원전 확보됨 |
| §3.1 Honrao 해석가능 GBR 코팅 스크리닝 (`Fig. 7b`) | `honrao2021_interpretable_ml_sse_anode_coatings` | 원전 확보됨 |
| §3.1 전도도 기원 ML | `fujimura2013_ml_conductivity_origin` | — |
| §3.2 MSD→D 통계·수렴 | `mccluskey2025_accurate_diffusion_coefficients_uncertainties` | D 의 오차 취급은 McCluskey 가 정본 |
| §4.3 입계(GB) 확산 다중스케일 (`[128]`) | `ou2026_microstructural_multiscale_fast_ion_transport` | **리뷰는 arXiv 판(2510.18630)을 인용** — 우리는 **게재판**(*Nat. Commun.* 17, 8726)을 갖고 있다 |
| §4 계면 일반 · 계면 병목 | `liang2026_interface_bottleneck_solid_state_batteries` · `miao2023_role_of_interfaces_solid_state_batteries` · `kim2021_review_oxide_sulfide_se_interfaces` | — |
| §4.2 계면 열역학 스크리닝 원리 | `richards2016_interface_stability_pseudobinary` | **우리 grand-potential 방법의 원전** |
| §4 계면 MLIP 파인튜닝 | `liu2026_ai_ready_finetuning_solid_solid_interfaces` · `tu2026_diffusion_descriptor_ml_li_sse_interface` | — |
| §4.5 할라이드 코팅 dual-compatibility | `cha2024_dualcompatible_halide_ncm_lpscl_interface` | — |

⇒ **위 행들은 이 digest 에서 다시 쓰지 않는다.** 아래 §11–§16 만이 새 정보다.

## 0c. 🖼 실제로 본 그림 / 안 본 그림 (2026-09-22)

크로핑 **21장** (`litdb/figures/wu2026_ml_driven_electrolyte_interface_design_review/`, 본문 그림 16 + 표 5).

**본 것 8장** — `Fig. 5` `Fig. 9` `Fig. 10` `Fig. 11` `Fig. 12` `Fig. 13` `Fig. 15` `Fig. 16`
(§4 계면 절 그림 `Fig. 9`–`Fig. 15` 중 `Fig. 14` 만 빼고 전부 + 규모지도 `Fig. 5` + 전망도 `Fig. 16`).

**안 본 것 8장** — `Fig. 1`(ML 개요 개념도) · `Fig. 2`(전통 ML 알고리즘 개념도) · `Fig. 3`(그래프 표현 개념도) ·
`Fig. 4`(DP-GEN/LiPS-25 워크플로) · `Fig. 6`(RL 충전 플랫폼 — 셀 운용, 우리 축 아님) ·
`Fig. 7`(Sendek/Honrao 스크리닝 흐름도 — **둘 다 원전 digest 보유**) · `Fig. 8`(수송 동역학 7패널 — 전부 기존 digest 와 중복) ·
`Fig. 14`(정전위 덴드라이트 — Li 금속축, 우리 CEI 축 아님).
**표 5장**(`tab_1`–`tab_5`)은 글자라 PDF 텍스트로 읽었다 (§15 에 전사).

그림에서만 읽은 값은 **`figure-read ≈`** 로 표시했다. 본문 서술과 **어긋난 것 2건**은 §10-① 과 §10-② 다.

---

## 1. 한 줄 요약

ML 을 *"스크리닝 가속기"* 가 아니라 **다목적·폐루프 허브**로 재정의하려는 34 pp 리뷰인데,
우리에게 값있는 것은 그 주장이 아니라 **두 문장**이다 — ① *"**볼록껍질 열역학에만 기대는 것은 모델의 현실성을 제한한다**"*(§2.5)
② *"계면 열화의 속도와 최종 형태는 열역학 구동력보다 **운동학 인자**가 더 지배한다"*(§4.3).
둘 다 **우리 방법(0 K MP hull grand-potential)의 급소를 정확히 찌른다.**
동시에 §4.6 이 *"원자단위 양 → 실험 조절변수 5개"* 매핑을 먼저 체계화해 놓아서, 우리 CEI 논문의
**positioning 문단은 이 절을 인용해 쓰는 것이 가장 싸다.**

## 2. 메타

| 항목 | 내용 |
|---|---|
| 저자 / 기관 | Wu·Wang (공동1저자) 외 4인, 전원 **샤먼대**(화학화공 + 재료) |
| 저널·서지 | ***Adv. Funct. Mater.* 2026, 0:e78357** · DOI `10.1002/adfm.78357` |
| 분량 | 본문 34 pp · **그림 16 · 표 5 · refs 148 · SI 없음** |
| 자체 계산 | **0건** (Data Availability: *"This is a review article… does not provide new data"*) |
| 자체 실험 | **0건** |
| 범위 | **고체 리튬전지의 전해질 + 그 계면**으로 한정 (Na·Mg 계는 표 5 의 NASICON 일부만) |
| 선행 리뷰 5편과의 차별 선언 | `Table 2` — [15] Gao·[16] Wang·[17] Dutra·[18] Park·[19] Wang(AI agent). 자기 위치 = *"방법 중심 리뷰와 응용 중심 리뷰 사이의 빈칸"* |
| 키워드 | active learning · electrode–electrolyte interface · high-throughput screening · ion transport dynamics · MLIP · SSE · SSLB |

**이 리뷰의 자기 주장 = "ML hub"** (`Table 1`). 종전 스크리닝 가속기와의 3가지 차이를
스스로 이렇게 선언한다 — ① 다출처 데이터 통합(DFT + MLIP-MD 궤적 + **실험 메타데이터**:
소결조건·계면 전처리·사이클 프로토콜) ② 폐루프(예측 → 실험검증 → 모델갱신) ③ **다목적**
(전도도 + 안정성 + 기계 + 계면 회복력 동시). ⚠ 이건 **논지이지 결과가 아니다** — 리뷰가
그 허브를 구현해 보인 것은 없다.

## 3. 핵심 수치 — ⚠ **전부 2차 인용이다** (원 출처 명시)

> 이 표는 **우리 db 와 같은 표에 놓지 않는다.** 방법 조건(온도·창·프로토콜)이 리뷰에서
> 대부분 **탈락**해 있다 — §10-③ 참조.

### 3a. MLIP 정확도·비용 (§2.3)

| 양 | 값 | 조건 / 원 출처 |
|---|---|---|
| 전용 MLIP 에너지 RMSE | **< 10 meV/atom** | in-distribution test set · refs [11][12][64] |
| 전용 MLIP 힘 RMSE | **< 50 meV/Å** | 같음 |
| 범용 uMLIP 에너지 RMSE | **10–40 meV/atom** | 같음 |
| 범용 uMLIP 힘 RMSE | **40–80 meV/Å** | 같음 |
| 분포 이동 시 힘 MAE 열화 | **2–10×** | 고force·고전하·OOD 모티프 · ref [65] Kreiman & Krishnapriyan, *Digital Discovery* 5, 415 (2026) |
| MLIP 비용 | **10⁻⁶–10⁻³ s / atom / step** | 고전 FF 대비 1–2 자릿수 비쌈, DFT 대비 수 자릿수 쌈 · refs [9][61] |
| DP(LCO/LiF/LPSCl 계면) | E RMSE **2.5 meV/atom** · F RMSE **109.7 meV/Å** | DP-GEN, 수천 원자 검증 · ref [47] Hu, *AFM* 34, 2402993 (2024) |
| DFT 복잡도 | **O(N³)**, 실용 한계 "수백 원자 · 수십 ps" | ref [8] |

> 🔎 **우리 실측과의 대조**: 우리 `db/properties/mlip_bench_li3ps4_uma.json` 의 **UMA-s-1p1 힘 MAE 30.0 meV/Å**
> (Li 13.2 / P 36.8 / S 40.9) 는 이 리뷰가 적은 **범용 모델 대역(40–80 meV/Å)보다 아래**이고
> **전용 모델 대역(<50)에 들어간다**. 단 ⚠ 리뷰 값은 RMSE, 우리 값은 MAE 다 — **같은 통계량이 아니다.**
> 대역 비교로만 쓰고 "우리가 더 낫다" 로 쓰지 않는다.

### 3b. 계면 (§4) — 규모·시간

| 연구 | 계 | 규모 | 시간 | 원 출처 |
|---|---|---|---|---|
| Chandrappa | S₈ \| β-Li₃PS₄ (Li–S 양극계면) | **> 1000 원자** | n/a | [124] *JACS* 144, 18009 (2022) — Ong 그룹, **MTP + 능동학습** |
| Kim | 할라이드 argyrodite Σ5(021)[100] **입계** | **13 860 원자 · 135 Å** | n/a | [94] *Nano Energy* 124, 109436 (2024) |
| Chaney | Li \| Li₆PS₅Cl | **> 30 000 원자** | **10 ns** | [130] *ACS AMI* 16, 24624 (2024) |
| Ren | Li \| β-Li₃PS₄ | **12 160 원자 · ~40 nm 두께** | 2000 ps (`Fig. 13`) | [131] *EES* 17, 2743 (2024) |
| Tawfik | SE 6종 \| Li | **18 000–36 000 원자** | n/a | [133] *JPC A* 13, 6357 (2025) |
| 지식증류 NNP (SCIGRESS) | ASSB 계면 | **> 120 000 원자** | **10 ns / 약 1주** | [146] Matsumura, *JCTC* 21 (2025) |

### 3c. 계면 설계 — 정량 앵커 (우리가 실제로 쓸 수 있는 것)

| 양 | 값 | 조건 / 원 출처 |
|---|---|---|
| **a-LiF 코팅 임계 두께** | **≈ 1 nm** — 넘으면 규칙적 Li–F 사면체가 생겨 Li⁺ 수송 방해 | LCO/Li₆PS₅Cl · DeePMD · [47] Hu 2024 |
| D_Li (a-LiF 5 Å) | **(0.056 ± 0.003) × 10⁻⁵ cm²/s** | `Fig. 15a` — 10 ns MSD (figure-read: 범례 텍스트) |
| D_Li (a-LiF 10 Å) | **(0.063 ± 0.037) × 10⁻⁵ cm²/s** | 같음. ⚠ **오차가 값의 59 %** — §10-② |
| D_Li (a-LiF 20 Å) | **(0.017 ± 0.003) × 10⁻⁵ cm²/s** | 같음 (5 Å 대비 **3.3× 감소**) |
| a-LiF 사면체 개수 | 5 Å → **0** · 20 Å → **86** | `Fig. 15b` (figure-read: 패널 제목) |
| InterOptimus 계산비 절감 | **> 90 %** (전 DFT 대비) | [125] Xie, *J. Energy Chem.* 106, 631 (2025) |
| InterOptimus 계면에너지 MAE | **0.1 / 0.31 / 0.61 / 0.46 / 0.2 / 0.37 J m⁻²** | `Fig. 11a,c,e,g,i,k` (figure-read: 패널 내 박스) — §11c |
| InterOptimus 순위상관 r_s | **0.95 / 0.92 / 0.88 / 1.0 / 1.0 / 0.83** | 같음 |
| Park 계면 반응성 지도 | **809 Li 화합물 × 10 산화물 양극 × 7 황화물 전해질** | [139] Park, *Adv. Sci.* e76305 (2026) — §12a |
| SEI 반응 시간법칙 | 환원 = **log t** · 결정화 = **√t 또는 t** (온도 의존) | [130] Chaney 2024 |
| GB 근방 Li 축적 폭 | **≈ 20 Å** | [94] Kim 2024 (할라이드 argyrodite Σ5) |
| SEI 내 Li 클러스터 핵생성 위치 | Li 음극에서 **≈ 1 nm** 떨어진 SEI **내부** | [135] An, *ACS Nano* 19, 14262 (2025) — enhanced-sampling DPMD |

### 3d. 벌크 설계 — 우리 계(황화물/argyrodite)에 직접 걸리는 것만

| 양 | 값 | 조건 / 원 출처 |
|---|---|---|
| **Li₆PS₅Cl 음이온 무질서 최적창** | **37.5 – 50 %** 에서 σ 최대 | MLIP 로 **30 000 배열** 샘플 · [80] Chen, *Chem. Mater.* 37, 591 (2025) |
| Li₆PS₅Cl σ (MTP-MD, >1000 원자) | **2.3 mS/cm** (실험 2.3–2.5) | S²⁻/X⁻ 무작위 배열 재현 · [94] Kim 2024 |
| 능동학습 argyrodite 최고 σ | **13.02 mS/cm** | ⚠ **프로토콜 탈락** — 우리 `cho2025…` digest §3: 13.02 는 **가압유지** 프로토콜, 관행 프로토콜은 **7.45**. 리뷰는 조건을 안 적는다 (§10-③) |
| Li₂ZrCl₆ 양이온 무질서 효과 | Ea **0.68 → 0.31 eV** (질서 → 무질서) | [104] Zhong, *ACS Energy Lett.* 9, 2775 (2024) |
| 비정질 Li₃PO₄ 수렴 크기 | **> 1000 원자** 여야 실험 Ea 0.55 eV 재현. **125 원자면 부분결정화 → 무질서 과소평가** | [106] Li, *JCP* 147, 214106 (2017) |
| LGPS 이중도핑 스크리닝 | **2550 조합** → Li₉P₃OS₁₁ **17.28 mS/cm** (pristine 의 ~2×) | [107] Jung, *eTransportation* 28, 100570 (2026) |
| 할라이드 음이온 진동 기여 | M–Cl 신축 + Cl–M–Cl 굽힘이 확산속도의 **87 %** (강체 회전 ~13 %) | 비정질 Li₂ZrCl₆/Li₂HfCl₆ · [50] Yao 2026 |
| paddlewheel 부호 충돌 | Li₇P₃S₁₁: 회전이 확산에 **약한 음(−)** 효과 [88] ↔ closo-borate: 회전 구속 시 D **3 자릿수 감소** [90] | 리뷰의 결론: *"음이온 회전 자유도를 **명시 서술자**로 넣어라"* |

## 4. DFT/계산 방법 ★ — **이 리뷰는 계산을 하지 않는다**

| 항목 | 이 논문 |
|---|---|
| code / version | **n/a** (자체 계산 0) |
| functional + vdW | **n/a** |
| pseudo / PAW | **n/a** |
| k-points / ecut / supercell / nat | **n/a** |
| DFT+U | **n/a** |
| AIMD | **n/a** |
| MLIP | **n/a** (모델을 훈련하지도 사용하지도 않는다) |
| **무질서 처리** | **n/a** — 단 ⚠ 리뷰가 **무질서를 명시 설계변수로 격상**한다: §3.3.1 *"단일 파라미터 전도도 중심에서 **무질서와 동역학이 결합된** 체계 설계로 진화"*, 그리고 [80] 의 **30 000 배열 샘플링** · [106] 의 **1000 원자 수렴** 을 근거로 든다 (§17 로 넘김) |

⇒ **§4 는 이 논문에 대해서는 빈 표가 맞다.** 대신 리뷰가 **남의 방법을 평가하는 기준**을
어디에 두는지가 우리에게 값있고, 그것이 §11·§17 이다.

## 5. Figure set ★

| Fig | 내용 (무엇을 보여주나) | 우리 활용 |
|---|---|---|
| 1 | ML 의 화학·재료 응용 전경 개념도 | ⛔ 우리 축 아님 — 안 봄 |
| 2 | 전통 ML 알고리즘 지형 (LR/SVM/GPR/RF/GBDT) 개념도 (출처 [24] Hu *AFM* 2025) | 안 봄. cascade predictor 선택 근거는 `jain2026…` 가 더 깊다 |
| 3 | 결정 → 그래프 표현 + 메시지 패싱 개념도 | 안 봄 |
| 4 | 데이터 생성·훈련 워크플로 4패널: (a) DP-GEN 동시학습 (b,c) **LiPS-25 벤치마크** 생성 (d) 온도별 **AIMD σ 산포가 크다** | 안 봄 — 단 (d) 의 "AIMD σ 산포" 는 우리 단일궤적 Ea 의 약점과 같은 논지 |
| 5 | 다중스케일 모델링 3단 지도: 전자구조(결정구조·화학안정성·**이동장벽**·**도핑효과**) → 원자(확산·σ·**SEI 조성**·상전이) → 입자(비평형 열역학·**계면상 물성**) | **본 그림.** 우리 캠페인이 **1단 + 2단**에 있고 **3단이 통째로 비어 있음**을 한 장으로 보여준다 → 원고 서론 그림 대체가 아니라 *논지* 로 인용 |
| 6 | RL 기반 실시간 급속충전 최적화 플랫폼 (셀 운용) | ⛔ 우리 축 아님 — 안 봄 |
| 7 | 스크리닝 흐름도 3패널: (a) **Sendek 2017** (b) **Honrao 2021** (c) 분자 라이브러리 | 안 봄 — **둘 다 원전 digest 보유** |
| 8 | 수송 동역학 7패널 (LGPS D, LOTF-MD 아레니우스, GPR uMLIP, 응력효과, 협동이동, paddlewheel, dynamic monkey cage) | 안 봄 — 전부 기존 digest 와 중복. 단 §3d 의 paddlewheel 부호충돌은 텍스트로 확보 |
| 9 | **Si(Li₁₅Si₄) ‖ Li₆PS₅Cl SEI 진화 3단** (Initial → Equilibrium). 범례가 LPSCl 분해 산물을 **이름으로** 찍는다: P–Sₙ · S²⁻ · **LiCl · Li₂S · LiₓP** | **본 그림.** 우리 grand-potential **환원** 산물 목록(Li₂S·LiCl·Li₃P)과 **종이 일치**. 단 이건 음극축이고 우리 논문은 양극축이다 |
| 10 | **SE 설계 5축 ↔ SEI/CEI 요구 대응도** (출처 [122] Wang–Zeier–You, *Sci. Adv.* 2025): 중앙 "Solid electrolyte design" 에서 ① 이온-전자전도 ② 전기화학안정 ③ 기계강도 ④ 공기/습도안정 이 갈라져 **좌 SEI / 우 CEI** 로 화살표 | **본 그림 · ★ 이 리뷰에서 우리에게 제일 값있는 한 장.** CEI 칸이 요구하는 4가지 = **분해·부반응 / 전자누설 / 부피변화 / 압력변화**. 우리는 1번만 계산한다 — **§7 의 빈칸 표가 이 그림에서 바로 나온다** |
| 11 | **InterOptimus 계면 순위 검증 12패널** — E_it^MLIP(주황) vs E_it^DFT(파랑) + ΔX. 계 3종 × 모델 **2종(ORB · 7Net)** | **본 그림 · ★★ 우리 방법 감사의 핵심.** uMLIP 계면에너지는 **순위는 살지만 절대값은 안 산다** (r_s 0.83–1.0 vs MAE 0.1–0.61 J m⁻²). 그리고 **가장 나쁜 칸이 하필 Li₃PS₄\|Li** (§11c) |
| 12 | **입계가 Li 를 끌어모아 환원시킨다** 3패널 (출처 [129] Xia, *JPCL* 2025): (a) 120 Å 셀 Region I–IV (b) Li 개수 히스토그램 t = 0/4/6/10 ns (c) **Li 원자전하 지도**, 컬러바 **0.50 – 0.55** | **본 그림.** ⚠ 컬러바 폭이 **0.05 e 뿐**이다 — "Li 환원" 주장이 **부분전하 0.05 e 이동**에 걸려 있다 (§10-④). 우리가 Bader/ICOHP 로 같은 논법을 쓸 때의 경고 |
| 13 | **Li ‖ β-Li₃PS₄ SEI 4단 형성** (출처 [131] Ren, *EES* 2024) a–h + (i) **양극\|SE 계면 모델의 두 종단면(A/B)** (출처 [132] Guo) | **본 그림.** (b–f) 타임라인 **305 / 306 / 421 / 768 / 2000 ps** — 핵생성이 **1 ps 안**에 일어난다. (g) 최종 층 두께 라벨 **7.4 / 5.0 / 1.0** (비정질/결정/계면). (h) SEI 내 결정이 **Li₂S(Fm3̄m)** 로 동정 |
| 14 | 정전위(ConstP) 프레임워크 덴드라이트 — 전위 시간변화·Li 원자전하·SEI 산물 분포 | 안 봄 (Li 금속축) |
| 15 | **a-LiF 코팅 두께 ↔ Li 확산** (출처 [47] Hu 2024): (a) MSD 0–10 ns, 5/10/20 Å 3곡선 + D 값 (b) 5 Å(사면체 0) vs 20 Å(사면체 86) 원자배치, **LPSCl \| a-LiF \| LCO** 샌드위치 | **본 그림 · ★★ 우리 "제자리 보호상" 주장의 직접 반례축.** 보호막은 **두꺼울수록 좋은 게 아니다** — 20 Å 에서 D 가 3.3× 죽는다 (§12b) |
| 16 | AI-for-materials 도전·기회 도식 (출처 [24] Hu *AFM* 2025): 상단 **데이터 부족 / 데이터 신뢰성 / 모델 불투명성** → 중단 데이터획득 / 데이터품질(**성공 데이터 + 실패 데이터**) / 물리기반 ML → 하단 자율시스템 | **본 그림.** ⚠ 우리 축과 **어긋난다** — 여기 실린 3대 난제는 전부 *데이터·모델* 이고, 우리가 걸려 있는 **"물리 층위(0 K 평형 vs 운동학)"** 는 이 그림에 **칸이 없다**. 리뷰 본문(§5.1)은 그 칸을 "스케일 통합"으로 따로 말한다 |
| Table 1 | ML hub vs 종전 스크리닝 가속기 4행 대조 | §15a |
| Table 2 | 선행 리뷰 5편 대비 자기 위치 (MLIP/계면/AI agent 커버리지) | §15b — **리뷰 지형도로 인용 가능** |
| Table 3 | **uMLIP 6종 정량 벤치** (M3GNet·CHGNet·MACE-MP-0·SevenNet-MF-ompa·MatterSim-v1·Orb-v3) | §15c — ⛔ **UMA 없음** (§14) |
| Table 4 | ML 접근 5종 비교 (입력·목표물성·아키텍처·강점·한계) | §15d |
| Table 5 | **전해질 5족별 ML 전략·핵심발견·검증상태·설계지침** | §15e — **2차 출처로 제일 쓸 만한 표** |

## 6. Post-processing ★

| 항목 | 이 논문 |
|---|---|
| 무엇을 후처리했나 | **n/a** (자체 계산 0) |
| 도구 | **n/a** |
| 수치화·플롯 | **n/a** — 16장 전부 **타 논문에서 permission 재수록** |

**단, 리뷰가 "MLIP 검증은 이렇게 하라" 는 3단 사다리를 명시한다** (§2.3, 우리가 직접 쓸 수 있다):

1. **구조 기본량** — 동경분포함수(RDF) · 격자상수 · **상태방정식(EOS)**
2. **동역학·기계량** — **진동 상태밀도(VDOS)** · **탄성계수**
3. **응용지향량** — 고온 **MSD·확산계수** · **활성화에너지** · 상전이온도

그리고 이것을 **"application-oriented validation"** 이라 부르며,
*"낮은 RMSE 가 동역학 물성의 정확도를 절대 보장하지 않는다"* 고 못박는다.

> 🔎 **우리 현황 대조**: ① RDF ⛔ 없음 · 격자상수 ✅ · EOS ✅(B₀ BM3) ② VDOS ⛔ **없음**(`comparison_vs_ours.md` §H 의 "격자동역학 축 자체 0건") · 탄성 ✅(C_ij) ③ MSD/D ✅ · Ea ✅ · 상전이온도 ⛔ 없음.
> ⇒ **3단 중 2단의 절반이 비어 있다.** VDOS 는 UMA 로 값싸게 채울 수 있는 칸이다.

## 7. 우리 DFT 대비 (comp1 / modelc) → `our_dft_baseline.md`

> ⚠ 이 리뷰는 **자체 값이 0** 이므로 물성 수치 대조가 성립하지 않는다. 대신 **방법 대조**를 한다.

| 항목 | 이 리뷰의 입장 | 우리 | 판정 — 진짜 차이인가, 방법 산물인가 |
|---|---|---|---|
| **계면 안정성 판정의 층위** | §4.3: *"정적 계면형성에너지만으로는 계면이 실제로 쓸 만한지 결정할 수 없다"* + *"열화의 속도와 최종 형태는 열역학 구동력보다 **운동학**이 더 지배"* | **0 K MP hull grand-potential 만** (Richards/Ong 2016) | 🔴 **진짜 차이 — 우리 급소다.** 우리 방법은 리뷰의 3분법 중 "**반응이 일어나는가**" 만 답하고, "**멈추는가(부동태)**" 와 "**얼마나 빨리**" 를 못 답한다. §11b |
| **볼록껍질 의존** | §2.5: *"**Reliance on convex-hull thermodynamics alone limits the realism of such models**"* (능동학습 맥락) + *"많은 고성능 전해질이 **준안정상**이라 합성 시 운동학 제어가 필요"* | 우리 cascade 전체가 hull(`e_above_hull`) 위에 서 있다 | 🔴 **진짜 차이.** 단 ⚠ **완화 근거 2개**: ① 우리는 hull 을 *합성가능성 게이트* 로 쓰는 게 아니라 **계면 반응산물 선택**에 쓴다(Richards 식 grand-potential) — 리뷰가 때리는 대상은 *후보물질 생성* 쪽이다 ② 우리 보호율 식은 hull 이 고른 **Nd 인산염의 P/Nd 비**만 쓰고 **에너지 절대값을 쓰지 않는다** ⇒ 껍질 오차에 1차적으로 둔감. **이 반론을 §10 에 적어 두지만, 리뷰의 지적을 무효화하지는 않는다** |
| **계면에너지 uMLIP 대체** | `Fig. 11`: 순위 r_s 0.83–1.0 **살아남음**, 절대값 MAE **0.1–0.61 J m⁻²** | 우리는 계면에너지를 **아예 안 낸다** (hull 반응에너지만) | ⚪ 층위가 다름. 다만 **우리가 W_ad/γ 축으로 확장할 때**(`comparison_vs_ours.md` §H) 이 그림이 **기대 정확도의 상한**을 준다 |
| **보호층 두께** | [47]: a-LiF **1 nm 초과 시 Li 수송 차단**, 20 Å 에서 D **3.3× 감소** | 우리 보호율 = min(1, k·x/(1−x)) — **두께 항이 없다**. 피복 *면적분율* 만 | 🔴 **진짜 차이 — 우리 모델의 구조적 한계.** 우리는 "덮으면 좋다" 인데 문헌은 "덮되 얇게" 다. §12b |
| **Li 화학퍼텐셜 / 공간전하** | §4.6: 계면 양쪽 Δμ_Li 가 Li 재분배 방향·크기를 정하고, **산화물 양극 + 황화물 전해질 = 강한 내장전계 → nm 규모 Li 고갈** | 우리 grand-potential 은 **μ_Li 를 외부 스칼라(전압)로 주입**하고 공간분포를 안 푼다 | 🔴 **진짜 차이.** 우리 `Li 예산` 논법과 **다른 물리**다 — §12c 에서 분리 |
| **무질서 처리** | [80]: **30 000 배열** 샘플, 최적창 **37.5–50 %** | 우리 modelc = 특정 무질서 배열 (앙상블 아님) | 🟡 **방법 차이 + 우리 약점.** 단 우리 MLIP-MD 는 멀티시드로 Ea 오차막대를 낸다 — 배열 앙상블과는 다른 축 |
| **밴드갭** | Table 4 에 "band gap" 을 전통 ML 의 목표물성으로만 언급. 계면 맥락에서는 **"SEI 밴드갭을 넓혀 전자누설을 막아라"** (§4.6) | comp1 2.066 / modelc 2.099 eV (fixed-occ nscf) | ⚪ 비교 불가(리뷰에 값 없음). 다만 **"넓은 갭 = 전자절연 = 부동태" 논리**가 우리 gap 축에 **기능적 의미**를 준다 — 지금까지 우리 gap 은 "wide-gap insulator" 라는 말밖에 못 붙였다 |
| **산화 onset / ESW** | 리뷰에 **황화물 ESW 수치 0건**. Sendek 필터의 "산화전위 최대 4 V" 가 유일 | comp1·modelc **2.256 V** (S²⁻-limited) | ⚪ 대조 불가 |
| **기계** | Table 5 할라이드 행: *"전도도·탄성률·안정창을 **동시에 최대화하는 할라이드는 없다**"* [113][119] | comp1 B₀ 26.2 / E_VRH 22.1 · modelc B₀ 21.7 / E_VRH 27.7 GPa — **B₀ 와 E 가 반대 방향** | 🟢 **같은 논지의 독립 진술.** 우리 §C 의 "방향 반대" 는 이 리뷰가 말하는 **다목적 trade-off** 의 구체 사례다 — 인용 가능 |

## 8. 적용 인사이트 (우리 연구에 어떻게)

- ① **우리 CEI 논문의 positioning 문단은 §4.6 을 축으로 쓴다.** 리뷰가 *"원자단위 관측량 → 실험 조절변수 5개
  (코팅 조성 · **코팅 두께** · 계면 화학량론 · 결정면 배향 · 접촉압력)"* 로 매핑을 이미 선언해 놨다.
  우리 기여를 그 5개 중 **"코팅 조성"** 칸에 놓되, *"그 코팅을 밖에서 바르지 않고 **SE 도핑으로 제자리에
  만든다**"* 로 차별화하면 문단이 저절로 써진다. (⛔ 5개 칸 자체는 남의 분류다 — 인용 표기 필수)
- ② **`Fig. 10` 의 CEI 요구 4칸으로 우리 빈칸을 자백한다.** 분해·부반응 ✅ / 전자누설 🟡(갭만) /
  부피변화 ⛔ / 압력변화 ⛔. 리뷰어가 물을 것을 우리가 먼저 적으면 방어가 된다.
- ③ **보호율 식에 두께 축을 붙이거나, 없음을 명시한다.** [47] 의 1 nm 임계는 우리 모델이 **원리적으로
  못 보는 축**이다. 최소한 §Limitations 에 *"본 모델은 피복 면적분율만 다루며 두께 최적점은 다루지 않는다.
  LiF 계 선행연구는 ~1 nm 초과 시 Li 수송이 저하됨을 보고한다 [Hu 2024]"* 를 넣는다.
- ④ **VDOS 를 값싸게 채운다.** 리뷰의 MLIP 검증 2단이 요구하는데 우리는 0건이고, UMA 로 진동 상태밀도는
  하루짜리다. `comparison_vs_ours.md` §H 의 "격자동역학 축" 빈칸과 정확히 같은 칸이다.
- ⑤ **무질서 배열 앙상블의 규모 기준을 얻었다.** [80] 30 000 배열 · [106] 1000 원자 수렴.
  우리 `disorder_ensemble_diffusion` 시드 수가 이 기준에 한참 못 미친다는 것을 **정량으로** 말할 수 있다.

## 9. 인용 가능 문장 (deck / 원고용)

> ⚠ 전부 **2차 인용**이다. 원고에 넣을 때는 **리뷰가 아니라 원전을 인용**하는 것이 원칙이고,
> 리뷰를 인용하는 것은 *"지형을 이렇게들 본다"* 를 말할 때뿐이다.

- *"계면 평가의 논리는 정적 열역학 기준에서 **운동학과 기능을 함께 저울질하는 기준**으로 옮겨 가는 중이다."*
  (§4.3 요지 · 우리 방법의 한계를 우리가 먼저 말하는 문장)
- *"계면은 안정/불안정의 2분법이 아니라 최소 **3분법**으로 갈라야 한다 — 진짜 불활성, **보호층을 만드는 부동태**,
  그리고 계속 반응해 장벽층을 두껍게 하는 활성. 전고체전지에서 공학적으로 값있는 것은 두 번째다."* (§4.3)
  → **우리 주장이 겨냥하는 칸이 두 번째임을 이 문장으로 선언**할 수 있다.
- *"성공적인 계면 코팅은 네 조건을 **동시에** 만족해야 한다 — 분해의 열역학 구동력 제거 · **Li 수송경로 보존** ·
  양이온 상호확산 차단 · **전자절연 유지**."* (§4.6, 원전 [132] Guo *JMCA* 13, 38919 (2025))
  → 우리 Nd 인산염 CEI 가 4조건 중 1·4 만 논증됐음을 **자백하는 틀**로 쓴다.
- *"양극/SE 계면 임피던스는 세 운동학 기전으로 분해된다 — 저전도 계면상 형성 · **Li 고갈 영역** · 양이온 상호확산."* (§4.6)
- *"a-LiF 코팅에는 **약 1 nm 의 임계 두께**가 있고, 그것을 넘으면 규칙적 Li–F 사면체가 생겨 Li⁺ 수송을 막는다."*
  (§4.5, 원전 [47] Hu *AFM* 34, 2402993 (2024))
- ⛔ **쓰지 말 것**: *"ML 이 재료발견의 중심 허브가 되었다"* 류 — 리뷰의 **자기 주장**이지 결과가 아니다.

## 10. 주의 / 한계 — **비판적으로**

### ① 🔴 본문 서술 ↔ `Fig. 11` 불일치 — "rigorously validated" 가 그림과 안 맞는다

본문(§4.2)은 InterOptimus 를 두고 *"**has been rigorously validated** on key interfaces such as
Li₂S\|Ni₃S₂, LiF\|NCM, and Li₃PS₄\|Li"* 라고 쓴다. 그림을 보면:

- 캡션이 **모델 2종(ORB · 7Net)이 있다는 사실을 아예 안 적는다.** 캡션은 *"(a, c) Li₂S\|Ni₃S₂"* 라고만
  하는데, 실제로 (a)=ORB · (c)=7Net 이다. **리뷰 캡션이 원 그림의 절반을 지웠다.**
- `figure-read` 로 세 계·두 모델의 MAE = **0.1 / 0.31 / 0.61 / 0.46 / 0.2 / 0.37 J m⁻²**.
  같은 패널의 E_it 분포 폭이 Li₂S\|Ni₃S₂ 는 **≈0.85–1.45 J m⁻²** 이니 **MAE 가 전체 폭의 1/2 에 달하는 칸이 있다**.
- 그리고 **황화물 SE ‖ Li 칸(Li₃PS₄\|Li, 7Net)이 가장 나쁘다** — r_s **0.83**(6칸 중 최저) · ΔX̄ **0.51 Å**(최대).
  **우리 계에 제일 가까운 칸이 제일 안 맞는다.**

⇒ **"rigorously validated" 로 인용하지 마라.** 정확한 서술은 *"순위는 보존되지만 절대 계면에너지는 보존되지 않는다"* 다.

### ② 🟠 "임계 두께 ≈1 nm" 는 오차막대를 보면 약하다

`Fig. 15a` 범례: 10 Å 의 D = **0.063 ± 0.037** ×10⁻⁵ cm²/s. **오차가 값의 59 %** 이고,
그 구간(0.026–0.100)이 5 Å 값(0.056)을 완전히 덮는다. 깨끗하게 살아남는 진술은
*"20 Å 에서 5 Å 대비 3.3× 감소"* 이고, **"1 nm 가 임계점"** 은 3점(5/10/20 Å)에서 **보간한 해석**이다.
또 MSD 곡선이 10 Å·20 Å 모두 **8 ns 부근에서 위로 꺾인다** — 10 ns 전 구간으로 D 를 뽑았다면
창 선택이 값을 흔든다. (우리 규약은 MSD 창 2–50 ps 고정이라 **같은 창이 아니다** — 값 비교 금지.)

### ③ 🔴 리뷰가 **측정 조건을 탈락시킨다** — 우리 digest 와 직접 충돌한 사례

§2.5: *"active-learning-guided discovery of Li argyrodite with a conductivity of **13.02 mS cm⁻¹**"*.
우리 `cho2025_multicompositional_argyrodite_experimental_active_learning` digest §3 에 따르면
**13.02 는 가압유지 프로토콜 값이고 관행 프로토콜은 7.45 mS/cm** 다. 리뷰는 **프로토콜을 안 적는다**.
⇒ 이 리뷰의 어떤 숫자도 **조건까지 원전에서 확인하지 않고** 인용하면 안 된다.

### ④ 🟠 `Fig. 12` — "Li 환원" 주장이 0.05 e 에 걸려 있다

컬러바가 **0.50 → 0.55** 다. 즉 "입계에서 Li 가 환원되어 덴드라이트 핵이 된다"는 그림의 근거는
**부분전하 0.05 e 이동**이고, Li⁰ 형성(1.0 e)과는 **20배 차이**다. 부분전하는 분할방식(Bader/DDEC/
Mulliken) 의존이 커서 이 폭에서는 정성 논증 이상을 지지하기 어렵다.
⚠ **우리도 ICOHP·전하 논법을 쓰므로 같은 함정에 있다** — 우리 CDD/Bader 주장을 쓸 때 스케일 폭을 명시한다.

### ⑤ 🟠 참고문헌 위생 — **최소 1건의 명백한 오귀속**

- §3.3 결론부: *"산화물, 특히 LLZO 는 … **ML + DFT 공동 스크리닝 기반 이중도핑이 단일 도펀트 최적화보다 낫다 [118]**"*
  → **[118] = Zhang, Yu, Feng, "Perovskite Strontium Vanadate Nanoparticle as an Ideal Fast Charging
  Anode Material in Lithium-Ion Batteries," *Mater. Lett.* 314, 131859 (2022)**. LLZO 도, ML 도, 이중도핑도
  아니다. `Table 5` 의 같은 내용은 **[112]**(Kim, *CEJ* 511, 161926 (2025))를 인용한다 — 본문이 틀렸다.
- [143] 은 *"preprint, **bioRxiv** 2023"* 로 적혀 있는데 DOI 가 `10.48550`(**arXiv** 접두)이고
  저자명이 `Z. W. Xiang Fu, W. Wang…` 로 깨져 있다.
- [126] 의 저널명이 본문 워터마크와 섞여 `"…Using Machine-Learning Interatomic Potentials," Physica` 로 잘렸다.

⇒ **이 리뷰의 각주를 그대로 옮기지 마라.** 원전 표지를 반드시 본다. (우리 2026-07 Kim/Cui 교훈과 같은 형태)

### ⑥ 🟡 "네 단계 SEI" 의 출처가 흔들린다

§4.3 은 Chaney [130] 를 *"반응을 **4단계**로 명확히 구분했다"* 고 요약하는데,
[130] 의 **제목 자체가 "Two-Step Growth Mechanism"** 이다. 같은 4단계 서술을 Ren [131] 에도 붙인다.
⇒ **"4단계"를 인용하려면 [131] Ren 을 보고 쓴다.** 리뷰 요약을 그대로 옮기면 원전 제목과 충돌한다.

### ⑦ 🟡 리뷰의 자기 논지("ML hub")는 검증되지 않았다

`Table 1` 의 3요소(다출처 통합 · 폐루프 · 다목적) 중 **세 요소를 동시에 구현한 사례가 리뷰 안에 없다.**
가장 근접한 것도 능동학습 단일 목적(σ)이다. ⇒ *"ML 이 허브가 되었다"* 는 **전망 문장**이지 결론이 아니다.

### ⑧ 🟡 우리 쪽 반론도 적어 둔다 (유리한 쪽만 적지 않기 위해, 그리고 과대방어를 막기 위해)

§2.5 의 hull 비판은 맥락상 **능동학습 후보 생성**을 겨냥한다(같은 문단이 "이상적 화학량론 가정"·
"준안정상"·"전구체 화학" 을 열거한다). 우리는 hull 을 **계면 반응산물 선택**에 쓰고, 보호율 식은
**산물의 P/Nd 비**만 쓰지 에너지 절대값을 안 쓴다 ⇒ 껍질 오차에 1차적으로 둔감하다.
⚠ 그러나 **이것이 면제는 아니다**: ① 산물 *집합* 자체가 hull 로 골라진다 ② 준안정 중간상(예: LPSCl 의
Li₄PS₄Cl/Li₁₁PS₅Cl, `comparison_vs_ours.md` §B [Rupp])이 hull 밖이면 우리 반응식에 아예 안 나온다.
**"우리는 해당 없음" 으로 넘기면 안 된다.**

---

# 11. ★ §4 Interfaces 심층 — 1저자 지정 최우선

## 11a. 절 구조와 논지 흐름

| 절 | 제목 | 한 줄 논지 |
|---|---|---|
| 4.1 | 왜 계면이 병목인가 | 계면은 두 벌크의 선형결합이 아니다 — **자기 고유의 구조·화학·운동학**을 만든다. ⇒ 계면을 *독립 설계대상*으로 보라 |
| 4.2 | 계면 안정성·반응성의 빠른 예측 | 하나씩 모델 만들어 계면형성에너지 계산하던 것을 **검색·정렬 가능한 공학문제**로 바꾼다. InterOptimus(uMLIP) 가 **>90 % 비용절감** |
| **4.3** | **정적 기준 → 과정 이해** | 🔴 **여기가 우리 방법을 때린다.** 정적 계면형성에너지만으로는 부족하다 · 3분법 · **운동학이 열역학보다 지배** |
| 4.4 | Li 금속 계면 — 덴드라이트·역학화학 결합 | "고탄성률이면 덴드라이트를 막는다" 는 경험칙은 **더 이상 안 통한다**. SEI **밴드갭 축소 → 전자누설 → SEI 내부 1 nm 지점에서 Li 핵생성** |
| 4.5 | 이해 → 공학설계 | 다목적 통합: 반응 구동력↓ **동시에** 이온전도 보장 / 접착↑ 동시에 응력 완화 / 전자누설 차단 **동시에** 저항층 두께 억제 |
| **4.6** | **원자단위 양 → 설계규칙 번역** | 🔴 **우리가 하려던 일을 먼저 체계화**했다 (§11e) |

## 11b. 🔴 §4.3 — hull 기반 열역학 스크리닝을 **어떻게 평가하나**

리뷰의 핵심 세 문장 (원문 그대로의 요지):

> *"그러나 **정적 계면형성에너지만으로는** 계면이 실제 조건에서 쓸 만한지 결정하기에 부족하다.
> 열역학적으로 불안정해 보이는 많은 계면이 **운동학적 구속** 덕에 작동조건에서 비교적 안정하게 남고,
> 반대로 빠르게 분해되지만 **이온전도성이면서 전자절연성인 중간층**을 만들어 **자기부동태** 기전으로 작동하는 것도 있다."*

> *"계면의 품질은 안정/불안정의 2분법으로 단순화할 수 없고 **최소 세 경우**를 구분해야 한다 —
> **(i) 진짜 불활성 안정 계면 · (ii) 보호층을 형성할 수 있는 부동태 계면 · (iii) 계속 반응해 장벽층을
> 지속적으로 두껍게 하는 활성 계면.** 전고체전지에서는 **두 번째가 공학적으로 더 값있는 경우가 많다.**"*

> *"이 발견들은 계면 열화의 **속도와 최종 형태**가 열역학 구동력만이 아니라 **운동학 인자에 의해 더 지배됨**을 보여준다."* (§4.3 말미, [132] 근거)

### 그 지적이 우리한테 유효한가 — 조목별

| 리뷰의 지적 | 우리한테 유효한가 | 근거 / 완화 |
|---|---|---|
| "정적 계면형성에너지만으로 부족" | **🔴 유효** | 우리 `GrandPotentialInterfacialReactivity` 는 **0 K 평형 반응에너지 하나**만 낸다. 시간축이 없다 |
| "열역학적으로 불안정해도 운동학으로 버틴다" | **🔴 유효, 그리고 우리 축 B 에 이미 증거가 있다** | `comparison_vs_ours.md` §B: 우리 산화 onset **2.256 V** vs 실험 CV/LSV kinetic onset **2.5–2.9 V** — **독립 4~5개 실측이 전부 우리보다 높다.** 이 격차가 바로 리뷰가 말하는 운동학 여유다 |
| "빠르게 분해되지만 부동태가 되는 계면이 공학적으로 더 값있다" | **🟢 우리 주장을 *돕는다*** | 우리 Nd 도핑 주장이 정확히 (ii) 칸이다 — *"분해를 없애는 게 아니라 분해 산물을 바꾼다"*. **이 3분법은 우리 프레이밍을 리뷰 언어로 번역해 준다** |
| "속도와 형태는 운동학이 더 지배" | **🔴 유효** | 우리는 **보호율(면적분율)** 을 말하면서 **성장속도·연속성·두께** 를 전혀 말하지 못한다 |
| "준안정상·전구체 화학이 hull 밖" (§2.5) | **🟡 부분 유효** | §10-⑧ 참조 |

### 🔑 여기서 우리가 얻는 실질 소득

리뷰는 **hull 기반 스크리닝을 폐기하라고 하지 않는다.** 위치를 재배치한다 —
*"계면 평가 논리를 정적 열역학 기준에서 **운동학과 기능을 함께 저울질하는 종합 기준으로** 진화시킨다"*.
즉 **hull 은 여전히 1단 필터**이고, 그 위에 (a) 부동태화 여부 (b) 중간층의 이온/전자 성격
(c) 성장 시간법칙이 얹혀야 한다.
⇒ 우리 논문에서 방어 문장은 *"hull 은 틀리지 않았다"* 가 아니라
**"hull 은 *어떤 반응이 일어나는가*까지만 답하도록 설계된 도구이고, 우리는 그 답만 주장한다"** 여야 한다.

## 11c. `Fig. 11` 정독 — uMLIP 로 계면을 대체할 때의 실제 정확도

> ⚠ **`figure-read`** — 아래 숫자는 전부 패널 내 박스에서 읽었다. 본문에는 **하나도 안 적혀 있다.**

| 계 | 모델 | r_s (순위상관) | MAE (J m⁻²) | ΔX̄ (Å) | E_it 범위 (figure-read) |
|---|---|---|---|---|---|
| Li₂S \| Ni₃S₂ | ORB | **0.95** | **0.1** | 0.08 | ≈0.85 → 1.45 |
| Li₂S \| Ni₃S₂ | 7Net | 0.92 | 0.31 | 0.06 | 같음 |
| LiF \| NCM | ORB | 0.88 | **0.61** | 0.07 | ≈−0.5 → 2.7 |
| LiF \| NCM | 7Net | **1.0** | 0.46 | 0.09 | 같음 |
| **Li₃PS₄ \| Li** | ORB | **1.0** | 0.2 | 0.21 | ≈−3.7 → −2.7 |
| **Li₃PS₄ \| Li** | **7Net** | **0.83** ⬅ 최저 | 0.37 | **0.51** ⬅ 최대 | 같음 |

**읽히는 것 셋**
1. **순위는 산다** (r_s 0.83–1.0) — "어느 종단면이 가장 안정한가" 는 uMLIP 로 답해도 된다.
2. **절대값은 안 산다** (MAE 0.1–0.61 J m⁻²) — 계면에너지 자체를 숫자로 쓰면 안 된다.
3. **모델 순위가 계마다 뒤집힌다** — Li₂S\|Ni₃S₂ 는 ORB 승(0.1 vs 0.31), LiF\|NCM 은 7Net 승(0.46 vs 0.61),
   Li₃PS₄\|Li 는 다시 ORB 승(0.2 vs 0.37). ⇒ **"어느 uMLIP 가 낫다" 는 계 의존**이고,
   이것은 우리 `chang2026_performance_based_mlip_selection_sse` digest 의 결론과 **독립적으로 같다**.
4. 축 라벨이 `Li₃SP₄|Li` 로 **오식**돼 있다(정상은 Li₃PS₄). 원 그림의 오타다.

⇒ **우리가 W_ad/계면에너지 축으로 확장할 때의 사양**: uMLIP 로 **후보 정렬**까지, **절대값이 필요하면 DFT**.

## 11d. §4.3–4.4 의 물리 — 우리가 못 보는 과정들

| 관측된 과정 | 규모·시간 | 우리가 볼 수 있나 |
|---|---|---|
| SEI 4단 형성: 급속반응(비정질) → 핵생성 → 급성장 → 안정화 | Ren [131]: `Fig. 13b–f` **305 → 306 → 421 → 768 → 2000 ps**. 핵생성이 **1 ps** 안에 | ⛔ 불가 (0 K 평형) |
| 반응 시간법칙: 환원 **log t** · 결정화 **√t 또는 t**(온도 의존) | Chaney [130], 30 000 원자 · 10 ns | ⛔ 불가 |
| SEI 결정상 동정 = **Li₂S (Fm3̄m)**, 100/010/001 및 101/110/011 면 | `Fig. 13h` | 🟡 **산물 종은 맞힌다** (우리 grand-potential 환원산물에 Li₂S 있음) — **형태·면·결정화 시점은 못 함** |
| SEI 층 두께 라벨 **7.4 / 5.0 / 1.0** (비정질/결정/계면) | `Fig. 13g` (figure-read, 단위는 그림에 없음 — 본문 "~40 nm 두께" 기준이면 nm) | ⛔ 불가 |
| 입계에서 Li 축적 **≈20 Å** → 국부 전도 저하 | Kim [94], 13 860 원자 | ⛔ 불가 (우리는 단결정) |
| 공극(void) 형성 @ LPSCl‖Li | Tawfik [133] | ⛔ 불가 |
| **SEI 밴드갭 축소 → 전자누설 → 음극에서 1 nm 떨어진 SEI *내부* 에서 Li 클러스터 핵생성** | An [135], enhanced-sampling DPMD | 🟡 **갭은 낸다 · 공간분포는 못 낸다.** 우리 gap 축이 "기능" 을 얻는 지점 (§8-②) |
| 양극/SE 임피던스 3기전 (저전도 계면상 · **Li 고갈** · 양이온 상호확산) | Guo [132], `Fig. 13i` | 🟡 1번만 부분적으로. **Li 고갈·상호확산은 0** |

## 11e. 🔴 §4.6 — "원자단위 양 → 설계규칙" 번역표 (**우리가 하려던 일이 먼저 체계화돼 있다**)

리뷰가 스스로 *"이 함의들은 문헌에서 흔히 암묵적으로 남는다. 그래서 여기서 명시한다"* 고 선언하고
7개 양을 하나씩 실험 조절변수로 번역한다. **표로 정리한다 (우리 대응을 오른쪽에):**

| 원자단위 양 | 리뷰가 뽑는 설계규칙 | 원 출처 | 우리 상태 |
|---|---|---|---|
| **계면 형성/반응 에너지** (큰 조성공간) | 조성 → 반응성 지도 · **저반응성 설계영역** · 코팅 후보 발굴 | **[139] Park 2026** — 809 × 10 × 7 + 비지도 군집 | 🟢 **우리와 같은 층위** — §12a |
| **Li 화학퍼텐셜 차 (Δμ_Li)** | Li 재분배 방향·크기 결정 · 공간전하와 결합 → **산화물 양극 + 황화물 SE = nm 규모 Li 고갈** ⇒ 황화물 양극 또는 **유전 완충층** 선호, 산화물 코팅은 국부 σ_ion 을 저항완화와 맞바꾼다 | (본문 서술) | 🔴 **우리 축에 없다** — §12c |
| **확산 위상(diffusion topology)** | ML-MD + 국부환경 비지도 군집 → 경로 존재·연결성. 양극 계면에서는 **공소결 중 Li 화학량론 제어**가 규칙 (Li-rich 종단 = 편석·질서 보존, Li-poor 종단 = **Co 상호확산 심각**) | [137] Kim LLZO\|LCO | ⛔ 없음 |
| **SEI 형태 4단 + 시간법칙** | **이온전도·전자절연 중간층**이 되게 설계하라, 혼합전도 계면상이 계속 두꺼워지지 않게 | [130][131] | ⛔ 없음 |
| **전자누설 (SEI 밴드갭)** | *"SEI 의 **전자구조**를, 조성만이 아니라, 제어해야 한다"* ⇒ **갭을 넓혀** 전자누설 차단 → 음극에서 떨어진 곳의 덴드라이트 개시 차단 | [135] An | 🟡 갭은 있음 |
| **응력·접착 (W_ad)** | MLIP steered-MD 로 정량 가능. **결정면 배향에 따라 크게 달라짐** — Cathode(100)/SSE(100) 이 우수 ⇒ **화학 수정과 독립인 설계 레버** | [140] Shin, *J. Power Sources* 653, 237670 (2025) | ⛔ 없음 (`comparison_vs_ours.md` §H 의 W_ad 빈칸) |
| **분해 경로** (산물 + **순서·형태·이온/전자 성격**) | 코팅의 **4조건 동시 만족**: 분해 구동력 제거 · Li 경로 보존 · 양이온 상호확산 차단 · 전자절연 유지 | [132] Guo | 🟡 **산물까지만** |

**마무리 문장** (리뷰 §4.6 끝):
> *"ML 은 서술도구에서 **정량 다리**로 성숙했다 — 원자단위 관측량을 실험적으로 조절 가능한 소수의 매개변수로
> 바꾼다: **코팅 조성, 코팅 두께, 계면 화학량론, 결정면 배향, 접촉압력.**"*

⇒ 우리 CEI 논문은 이 5개 중 **"코팅 조성"** 칸에 들어간다. 그리고 **"코팅 두께"** 칸이 우리에게 비어 있다는 것이
같은 문장에서 드러난다 (§12b).

---

# 12. ★ 우리 주장의 선행연구 검사 — **Xiao 2019 형 사고 방지**

## 12a. *"도펀트가 계면에서 제자리 보호상을 만든다"* — **선행 발표 없음(이 리뷰 범위에서)**

**결론부터: 이 리뷰 34 pp 어디에도 그 주장은 없다.** 가장 가까운 3개를 순서대로 놓는다.

| 근접도 | 무엇 | 우리 주장과 어디서 갈리나 |
|---|---|---|
| **1위** | **[139] Park 2026** (*Adv. Sci.* e76305) — **809 상안정 Li 화합물 × 10 산화물 양극 × 7 황화물 전해질** 의 반응에너지를 계산하고 **비지도 군집**으로 반응성 그룹 + 조성 지문(**폴리음이온 관용성 · 고정원자가 양이온**)을 뽑아 **저반응성 설계영역**을 정의 → **코팅 후보 발굴** | 🔴 **방법은 우리와 같은 층위**(hull 반응에너지 대량 스캔). 하지만 **밖에서 바르는 ex-situ 코팅**을 고른다. 우리는 **SE 안의 도펀트가 in-situ 로 상을 만든다**. 그리고 Park 은 **피복률 법칙이 없다** — 후보 목록이지 정량 모델이 아니다 |
| 2위 | §4.3 의 **3분법 중 (ii) 부동태 계면** | 개념 칸은 있다. **그 칸을 도펀트로 조작한다는 처방은 없다** |
| 3위 | §4.5 의 **a-LiF 코팅** [47] / 4.6 의 **완충층**, §4.6 의 "코팅 조성·두께" 레버 | 전부 **외부 코팅**. SE 조성 변화로 CEI 를 바꾼다는 축이 없다 |

**⇒ 우리 기여의 novelty 는 살아 있다.** 정확한 선언 문장:
> *"선행 ML 계면 연구는 **외부 코팅 물질을 고르는** 문제로 설정돼 있다 [139]. 우리는 **전해질 자체의 도핑이
> 작동 중 제자리에 보호상을 만드는** 경로를 다루며, 피복률을 **맞춘 매개변수 없이** 예측한다."*

⚠ **단 경고 셋**:
1. 리뷰의 침묵은 **약한 증거**다. `[139] Park 2026` **원문을 반드시 확보**해서 in-situ 사례가 없는지 확인한다 (§18).
2. 우리 litdb 의 `cha2024_dualcompatible_halide_ncm_lpscl_interface` 가 이미 dual-compatibility 축을 갖고 있다 —
   그쪽과의 관계를 원고에서 정리해야 한다.
3. 리뷰가 인용하는 `[122] Wang–Zeier–You *Sci. Adv.* 2025` (= `Fig. 10` 출처) 는 **Zeier 그룹**이다.
   우리 축 B 의 주요 대조군(Zuo/Janek/Zeier 라인)과 같은 계보 — **그 편도 확보 대상**이다.

## 12b. 🔴 *"보호상은 많을수록 좋다"* — **여기가 약해진다**

우리 보호율 `min(1, k·x/(1−x))` 는 **단조 증가**다. 즉 x 를 올리면 보호가 좋아지고 1 에서 포화한다.
이 리뷰가 제시하는 **반대 방향 증거**:

- [47] Hu 2024 (`Fig. 15`): a-LiF 코팅은 **~1 nm 를 넘으면 규칙 Li–F 사면체가 생겨 Li⁺ 수송을 막는다.**
  D 는 5 Å **0.056** → 20 Å **0.017** ×10⁻⁵ cm²/s (**3.3× 감소**), 사면체 수 **0 → 86**.
- §4.5 의 다목적 원칙: *"**과도하게 두꺼운 임피던스 층을 만들지 않으면서** 전자누설을 제한한다"*
- §4.6 의 4조건 중 2번: *"**Li 수송경로 보존**"*

⇒ **우리 모델은 "보호"만 세고 "대가"를 안 센다.** 원고에서 할 일 두 가지 중 하나:
  - (A) 한계로 명시한다 — *"본 모델은 피복 면적분율을 다루며 층 두께와 그에 따른 Li 수송 저하는 다루지 않는다"*
  - (B) 상한을 논증한다 — Nd 인산염 생성량을 **두께로 환산**해 1 nm 이하임을 보인다.
    (필요 입력: 생성 몰수 · 몰부피 · 입자 비표면적. 전부 우리가 갖고 있거나 가정할 수 있다)

**(B) 가 훨씬 강한 논문을 만든다** — 같은 문헌이 제기한 반론을 같은 문헌의 기준으로 닫는 형태다.

## 12c. *"Li 예산이 산화한계를 정한다"* — **리뷰에 같은 이름의 축이 있는데, 다른 물리다** ⚠

§4.6 의 문장:
> *"계면 양단의 **Li 화학퍼텐셜 차**가 Li 재분배의 **방향과 크기**를 결정하고, 그것이 **공간전하 효과**와
> 결합해 **왜 산화물 양극 + 황화물 전해질이 강한 내장전계를 만들어 nm 규모로 Li 을 고갈시키는지** 설명한다."*

**얼핏 우리 논법과 같아 보이지만 다르다. 분리해서 적는다:**

| | 리뷰(§4.6) | 우리 |
|---|---|---|
| 무엇이 Li 를 움직이나 | **공간전하 / 내장전계** (정전기) | **분해 산물의 화학량론** (Li₃PO₄ Li/P=3 vs NdPO₄ Li/P=0) |
| 어디서 일어나나 | 계면 **nm 대역의 공간분포** | 반응식 안 — **공간 없음** |
| 결과 | Li 고갈층 → 임피던스 | Li 을 덜 쓰는 경로가 열림 → 산화 대가 감소 |
| 처방 | 황화물 양극 또는 **유전 완충층** | **Nd 도핑** |

⇒ **선행 중복 아니다.** 오히려 **상보적**이다 — 원고에서 이렇게 쓰면 두 축을 다 인정하면서 우리 자리를 지킨다:
> *"계면의 Li 재분배는 공간전하 구동 항 [ref] 과 **분해 화학량론 구동 항**의 합이다. 전자는 널리 논의됐고,
> 후자는 도펀트 선택으로 직접 조작할 수 있음에도 정량화된 적이 드물다."*

⚠ **그리고 이 문장을 쓰려면 공간전하 원전을 확보해야 한다** — 리뷰는 이 대목에 **참고문헌을 안 붙였다**
(§4.6 의 해당 문장에 ref 번호가 없다). §18 의 확보 목록에 넣는다.

---

# 13. ★ Outlook(§5) 미해결 목록 — **우리가 메우는 칸이 있나**

리뷰가 **3대 장벽**으로 정리한다: **데이터 · 모델 · 스케일 통합**.

| 리뷰가 지목한 미해결 | 우리가 메우나 | 메모 |
|---|---|---|
| **D1** 데이터의 **조건 의존성** (충전밀도·온도·불순물·전극비가 기록 안 되면 모델이 잡음 라벨을 학습) | ⛔ 아님 | 우리는 실험 데이터셋을 만들지 않는다 |
| **D2** 계산 DB 와 실제 작동조건의 **체계적 편차**, 그리고 둘을 잇는 기전 부재 | 🟡 **간접적으로** | 우리 §B 축(계산 onset 2.256 V ↔ 실측 kinetic 2.5–2.9 V)이 **그 편차를 정량화한 사례**다 — 메우는 건 아니고 **재는 것** |
| **M1** 내부 테스트셋에서만 잘하고 **새 물질족·새 계면 배열**에서 급락 | ⛔ 아님 | 우리는 예측모델을 배포하지 않는다 |
| **M2** MLIP 의 **고에너지 배열 실패** (결함·전이상태·계면 재편 중간체) | 🟡 **우리도 그 위험에 있다** | 우리 UMA-s-1p1 에 **외삽 판정 장치가 없다** (`comparison_vs_ours.md` §H, `open_items` T1). 리뷰가 그 위험을 명시 |
| **M3** 단거리 국소 서술자라 **장거리 정전기·분극·응력 응답**을 못 담는다 | 🟡 **우리 계에 직접 걸린다** | 이온전도체의 Li⁺–음이온 정전기가 본질이다. 우리 D·Ea 의 계통오차 후보 |
| **M4** 반응계 장기 MD 에서 **미세 힘오차 누적 → 궤적 왜곡/붕괴** | ⛔ 우리는 200 ps 급 | 우리 창(prod 200 ps)에서는 덜 위험 |
| **S1** 🔴 **원자 ↔ 소자 스케일 간극** — *"벌크 전도도·단일 계면 형성에너지·국부 확산경로 는 아무리 정확해도 **완전지 셀의 용량유지·율특성·수명에 직접 연결되지 않는다**"* | 🔴 **우리가 정확히 그 칸에 있다** | **이것이 우리 논문의 가장 큰 취약점이자 가장 정직한 positioning 지점** |
| **S2** 입자 접촉망·공극·집전체 결합·압축상태의 **협동 효과**가 소자 성능을 정한다 | 🟡 **repo 의 DEM 축이 그 칸** | 단 DFT 축과 **연결이 안 돼 있다** (`comparison_vs_ours.md` §H) |

### 🔑 positioning 에 직접 쓸 문장 (S1 을 정면으로 받는 형태)

> *"이 연구는 계면 반응의 **열역학 층위**를 다루며, 소자 수준 성능(용량유지·율특성)으로의 외삽을 주장하지 않는다.
> 최근 리뷰가 지적하듯 [Wu 2026], 원자 수준 양과 소자 응답 사이의 간극은 아직 메워지지 않았다.
> 우리가 주장하는 것은 **도펀트 선택이 계면 분해 경로를 예측 가능하게 바꾼다**는 것이고,
> 그 예측은 **맞춘 매개변수 없이** 이루어진다."*

⇒ **약점을 먼저 말하고 주장 범위를 좁히는 것이 방어다.** 리뷰가 그 약점을 필드 공통 난제로 규정해 줬으므로
우리만의 결함이 아니게 된다 — 이것이 이 리뷰의 가장 실용적인 값이다.

---

# 14. ★ UMA / foundation model — **우리 도구의 문헌상 자리**

## 14a. 이 리뷰에 **UMA 는 없다**

- 전문 문자열 검색: `UMA` **0회** · `Meta` **0회** · `omat`/`OMat24` 는 **훈련데이터 이름으로만** 2회
  (SevenNet-MF-ompa · Orb-v3 의 훈련셋 열).
- `Table 3` 의 uMLIP 6종: **M3GNet · CHGNet · MACE-MP-0 · SevenNet-MF-ompa · MatterSim-v1 · Orb-v3**.
  **UMA 없음.**
- 본문 §2.3 의 uMLIP 열거: *"M3GNet, CHGNet, MACE-MP-0, SevenNet"* — 역시 없음.
- §2.5 가 인용하는 12종 uMLIP 평가 [76] (Du, *ACS Mater. Lett.* 7, 3403 (2025)) 의 예시:
  *"GRACE, DPA, MatterSim, MACE, SevenNet"* — 역시 없음.

## 14b. 그래서 뭐가 달라지나

| 함의 | 내용 |
|---|---|
| 🔴 **우리 엔진은 SSE 리뷰의 벤치 지형에 안 올라와 있다** | 2026-09 접수 리뷰인데도 없다. 우리가 UMA 를 쓰면 **리뷰어에게 "왜 이걸 썼나" 를 반드시 설명해야 한다** |
| 🟢 **답할 재료는 이미 있다** | `db/properties/mlip_bench_li3ps4_uma.json` — **우리 계(Li₃PS₄)에서 직접 잰 힘 MAE 30.0 meV/Å**. 리뷰가 적은 범용 대역 40–80(RMSE)보다 아래. ⚠ MAE vs RMSE 주의 |
| 🟢 **독립 대조군도 있다** | `chang2026_performance_based_mlip_selection_sse` — argyrodite 에서 5종 벤치. ⛔ 거기에도 **UMA 는 없다**(피고 = EqV2·DPA3·ORB v2·SevenNet·MACE) |
| 🟡 **리뷰의 처방은 우리에게 유리하다** | §2.5: *"모델 선택은 **가정하지 말고 검증**해야 한다"*. 우리는 **자기 계에서 직접 쟀으므로** 그 처방을 만족한다 — SevenNet/MACE 를 "top-tier 라니까" 쓰는 것보다 방법론적으로 낫다 |
| 🟡 **파인튜닝 담론** | 리뷰는 *"범용 사전학습 → 목표계 파인튜닝"* 을 **핵심 패러다임**으로 규정한다. 우리는 **파인튜닝 없이 범용 그대로** 쓴다 ⇒ 정당화 필요. 근거: 위 힘 MAE + `petmad2026…` 대비 우위 (`comparison_vs_ours.md` §J-1) |

## 14c. ⚠ 리뷰의 uMLIP 등급표는 **근거가 얇다**

`Table 3` 의 "SSE 에너지/힘 정확도", "포논 정확도", "Li⁺ 확산 예측", "종합 SSE 등급" 은
**전부 `Moderate / High / Good / Top-tier` 같은 서수 라벨**이고 **숫자가 하나도 없다.**
출처 각주도 행마다 붙어 있지 않다.
⇒ **이 표를 "벤치마크" 로 인용하지 마라.** 인용한다면 *"리뷰 저자들의 정성 등급"* 이라고 밝힌다.
정량 벤치가 필요하면 원전 [76] Du 2025 또는 우리 `chang2026…` digest 를 쓴다.

---

# 15. ★ 2차 출처로 인용할 만한 표 5장

## 15a. `Table 1` — ML hub vs 종전 스크리닝 가속기

| 차원 | 종전 스크리닝 가속기 | ML hub (이 리뷰의 논지) |
|---|---|---|
| 데이터 출처 | 사일로화된 계산 데이터셋 | DFT + MD + **실험 메타데이터** 통합 풀 |
| 워크플로 | 일회성 순방향 예측 | 자율 "예측–검증–최적화" 루프 |
| 최적화 목표 | **단일 지표**(예: 이온전도도) | **다목적**(전도도·안정성·기계) |
| 산출 가치 | 실험용 후보 목록 | 확장가능·계면호환 SSB 의 **설계규칙** |

🟡 인용 가치: 낮음–중간. **우리 cascade 가 "종전" 칸에 있다는 자기진단**에는 쓸 만하다.

## 15b. `Table 2` — 선행 리뷰 5편 지형도 (**이건 값있다**)

| ref | 주 범위 | MLIP 커버리지 | 계면공학 커버리지 | AI agent |
|---|---|---|---|---|
| [15] Gao, *ACS Omega* 10, 60094 (2025) | SSE 개발용 ML | 예측·생성 모델로 한정 | 간략 | 없음 |
| [16] Wang, *Nanomicro Lett.* 17, 287 (2025) | SSB 재료 스크리닝·성능평가 AI | 부분 | 보통 | 개념만 |
| [17] **Dutra/Islam/Dawson, *Nat. Rev. Mater.* 10, 566 (2025)** | SSB 전해질의 원자단위 모델링 + ML | **원자단위 모델링에 강함** | 보통 | 없음 |
| [18] Park, *Adv. Energy Mater.* e71046 (2026) | MLIP 아키텍처·훈련·응용 (에너지재료 전반) | **포괄적** | SSB 계면에 특화 아님 | 없음 |
| [19] Wang, *AI Agent* 1, 10 (2025) | 고체전해질용 AI agent | 없음 | 부분 | **포괄적** |
| **본 리뷰** | SSLB 전해질·계면 ML 설계 | (자기 평가: 중심) | (자기 평가: 중심) | 프레임워크로 |

🟢 **인용 가치 높음.** 우리 원고 서론에서 *"ML×SSE 리뷰 지형"* 을 한 줄로 정리할 때 쓸 수 있고,
**[17] Dutra/Islam/Dawson (*Nat. Rev. Mater.*)** 는 우리 litdb 에 **없다** — 확보 1순위 (§18).

## 15c. `Table 3` — uMLIP 6종 (⚠ 정성 등급, §14c)

| 모델 | 아키텍처 | 훈련데이터 규모 | SSE E/F | 포논 | Li⁺ 확산 | 종합 |
|---|---|---|---|---|---|---|
| M3GNet | 3체 그래프망 | MP (89 원소, ~63k) | Moderate | Moderate (고주파 모드 약함) | Moderate | Mid-tier |
| CHGNet | GNN + 자기모멘트 | MPtrj (146k) | Moderate (보정 없으면 에너지 오차↑) | Moderate | Moderate | Mid-tier |
| MACE-MP-0 | ACE (E3-등변) | MPtrj (~1.6 M) | High | High | High | **Top-tier** |
| SevenNet-MF-ompa | 등변 GNN (NequIP 기반), 다중충실도 | MPtrj + OMat24 + sAlex | High | High | High | **Top-tier** |
| MatterSim-v1 | M3GNet 기반 그래프 트랜스포머 | MP + Alexandria + Custom (~17 M) | High | High | High | **Top-tier** |
| Orb-v3 | 회전등변 GNN, 보존력 | MPtrj + OMat24 + Alex | Good (**기하최적화 실패율 0.85 %**) | Variable | Good | Mid-to-top |

## 15d. `Table 4` — ML 접근 5종 (전통 ML / GNN / MLIP / foundation model / 능동학습)

전통 ML 행만 옮긴다 (나머지는 우리 기존 digest 와 중복):
입력 = 조성·구조 서술자(원소분율·이온반경·전기음성도) + 실험/계산 DB · 목표물성 = **σ, Ea, 밴드갭, 형성에너지** ·
아키텍처 = RF/SVR/GBDT/얕은 NN · 강점 = 저데이터·해석가능·대규모 라이브러리 고속 스크리닝 ·
한계 = **표 형태 특징에 한정 · 미지 화학으로의 외삽 취약**.
🟡 우리 cascade predictor 가 정확히 이 칸이다 — **한계 서술이 우리에게 그대로 적용**된다.

## 15e. `Table 5` — 전해질 5족별 설계지침 (**제일 쓸 만하다**)

| 족 | 대표 ML 전략 | 핵심 발견 | 검증상태 | ML 도출 설계지침 |
|---|---|---|---|---|
| **황화물** | 물리기반 20 특징 로지스틱 회귀, **12 831 후보** [77] | **단일 원자단위 서술자가 아니라 다특징 모델**이 σ 를 예측. **Cl/Br/I 계가 S·O 계보다 "빠른 전도 + 전기화학 안정"을 동시에 만족**하는 데 우수 [109] | AIMD 21종 계산검증 + **Li₈B₁₀S₁₉ 합성 0.13 mS/cm · 1.2 V 창** [110] | **Cl/Br/I-rich 음이온 골격 우선** · 단일 서술자 의존 금지 · 초기 스크리닝은 다특징 분류기 |
| 산화물 | LightGBM 분류기, 도핑 LLZO [111] | **상대밀도**와 **Li 자리 도펀트 전기음성도**가 지배 특징, LOO 정확도 **0.903** | 이중도핑 LLZO **8.7×10⁻⁴ S/cm @25 °C**, 100사이클 91 % [112] | 소결로 상대밀도 제어 · 전기음성도로 Li 자리 도펀트 선택 · **이중도핑 선호** |
| 할라이드 | 이온반경 불일치 중심 서술자, XGBoost **1194종** [113] | 이온반경 불일치가 σ 와 **전역적 음의 상관**. Br 치환으로 **0.88 → 1.30 mS/cm** | 예측 1.39 vs 실측 1.30 · Li₂ZrCl₆/Li₂HfCl₆ **4000 h** 도금/박리 | 할로겐 치환으로 반경 불일치 최소화 · **σ·탄성률·안정창을 동시에 최대화하는 할라이드는 없다** → ML+DFT 다물성 |
| 비정질 | 다단: 원소서술자 ML → 범용퍼텐셜 melt-quench → 능동학습 전용퍼텐셜 [114] | 등방 수송 + 조성 조율성. **대규모 MLFF-MD 가 필수** | LiErSe₂ 계산검증 · LiTiPS 10⁻⁴–10⁻³ S/cm | 범용퍼텐셜로 구조 스크리닝 → 전용 MLIP 로 정련 · **장거리 질서 대신 조성 유연성**으로 설계 |
| 고엔트로피 | 가우시안 나이브베이즈 (배치엔트로피·이온반경·원자가·전기음성도) [116] | 배치엔트로피와 이온반경이 **합성가능성** 지배, 정확도 92.3 %, **12개 중 11개 합성 성공** | NZSP 계 **10 000 h** Na 도금/박리 · CGformer **148 995** 도펀트 스크리닝 | 도펀트 반경을 host 격자에 맞춘다 · 다기능 양이온으로 엔트로피 조절 · **전역 어텐션 그래프망** |

🟢 **황화물 행의 마지막 칸 — "Cl/Br/I-rich 우선" — 이 우리 modelc(Cl 1.6) 선택의 문헌 근거**로 쓸 수 있다.
⚠ 단 원전은 [109] Sendek 2020 (*JPC C* 124, 8067) 이고 우리 litdb 에 **없다** (§18).
⚠⚠ 그리고 이 지침은 **축 A(이온전도) + 축 B②(분해 양)** 을 섞어 말한다 — 우리 규율상
*"Cl-rich 산화안정"* 을 **축 이름 없이** 쓰면 안 된다. `comparison_vs_ours.md` §B 의 B①/B②/B③ 구분 유지.

---

# 16. ★ 우리가 못 하는 것(운동학·확산장벽)을 ML 로 어떻게 접근하라고 하나

| 우리 공백 | 리뷰의 처방 | 필요 규모 (리뷰가 준 수치) | 우리 실현 가능성 |
|---|---|---|---|
| **계면 반응의 시간 전개** | **반응성 MLIP-MD** | 12 160 ~ 36 000 원자 · 2–10 ns | 🟡 UMA 로 가능한 규모. **단 반응계에서 UMA 검증 이력 없음** (§10-M4 위험) |
| **부동태화 여부 판정** | 중간층의 **이온전도 / 전자절연** 성격을 MD 후 직접 계산 | — | 🟢 **지금 할 수 있다** — 우리 sei_products 식 판정(gap ≥4 절연 / 2–4 marginal / <2 도체)을 **Nd 인산염 산물에 적용**하면 된다 |
| **보호층 두께 효과** | 두께를 바꿔 가며 **층 내부 Li MSD** | 5/10/20 Å × 10 ns (`Fig. 15a`) | 🟢 가능. ⚠ 우리 MSD 창 규약(2–50 ps)과 **창이 다르다** — 규약 예외를 명시하거나 두 창 다 보고 |
| **확산 위상(경로 연결성)** | ML-MD + **국부원자환경 비지도 군집** | — | 🟡 우리 BVSE 채널% 가 **정적 대응물**이다. 동적 판은 없음 |
| **Li 고갈 / 공간전하** | Δμ_Li 공간분포 + 공간전하 결합 | — | 🔴 **방법 자체가 없다.** 별도 문헌 필요 (§18) |
| **접착·응력** | **MLIP steered-MD** 로 W_ad · 분리거리, **결정면 배향 의존** | — | 🟡 UMA steered-MD 는 구현 필요 |
| **입계** | 대형 GB 모델 | **13 860 원자 · 135 Å** [94] | 🟡 `ou2026…` digest 가 이미 판정: **µm 입도에서 GB 기여 1 % 미만** ⇒ 우리 단결정 가정 방어 가능 |
| **무질서 앙상블** | 대량 배열 샘플링 | **30 000 배열** [80] · 최적창 **37.5–50 %** | 🟡 우리 시드 수가 한참 적다. **정량으로 자백할 근거를 얻었다** |
| **모델 외삽 판정** | (리뷰는 문제만 지적, 처방은 UQ 축 문헌으로) | — | 🔴 우리 UMA 에 판정 장치 없음 (`open_items` T1) — `grasselli2025…` digest 가 우리 정본 |

---

# 17. 기법 미니 용어집 (이 digest 를 혼자 읽을 수 있게)

- **uMLIP (universal MLIP)** — 특정 계에 맞추지 않고 **주기율표 ~90 원소**를 한 모델로 덮는 기계학습 퍼텐셜.
  M3GNet·CHGNet·MACE-MP·SevenNet·MatterSim·Orb·**UMA**. 우리 엔진 UMA-s-1p1(task `omat`)이 이 부류.
- **DP-GEN (Deep Potential GENerator)** — "탐색 → 라벨링 → 훈련" 을 자동 반복하는 능동학습 틀.
  **병렬로 훈련한 4개 DP 모델의 힘 편차 σ_f^max** 를 불확실도로 삼아, 가장 못 믿을 배열만 DFT 로 라벨링한다.
- **MTP (Moment Tensor Potential)** — Shapeev 2016. 모멘트 텐서 서술자 기반 다항식 퍼텐셜. 값이 싸고
  **extrapolation grade γ** 로 외삽을 정량 판정할 수 있는 것이 특징 (우리 `shapeev2016…` digest).
- **GAP + 온더플라이 학습** — VASP 내장 MLFF. MD 중 **베이즈 오차**를 실시간 평가해 임계(예 **0.002 eV/Å**)를
  넘으면 그 자리에서 DFT 를 부른다.
- **application-oriented validation** — *"낮은 RMSE ≠ 정확한 동역학"*. 구조량(RDF·격자·EOS) →
  동역학/기계량(VDOS·탄성) → 응용량(MSD·D·Ea·상전이온도) 3단으로 검증하라는 규율 (§6).
- **LiPS-25** — Fragapane & Deringer 의 **고체전해질 전용 MLIP 벤치마크**(*JCTC* 22, 3646 (2026)).
  형성에너지 정확도 · melt-quench 궤적 힘오차 · **이온전도도 예측** · 강건성 시험을 묶었다.
  🟢 우리 UMA 를 이 벤치에 태우면 §14 의 "UMA 가 지형에 없다" 문제를 정면으로 푼다.
- **InterOptimus** — uMLIP 로 이종계면의 **바닥상태 구조·계면에너지 순위**를 자동 탐색하는 워크플로.
  전 DFT 대비 **>90 % 비용 절감**. `Fig. 11` 의 **r_s**(Spearman 순위상관) · **MAE** · **ΔX**(원자 변위)가 검증 지표.
- **E_it (interface energy)** — 계면 형성 시 단위면적당 에너지 [J m⁻²]. **음수면 접합이 에너지적으로 유리**.
  `Fig. 11i,k` 에서 Li₃PS₄\|Li 이 −3.7 ~ −2.7 로 크게 음수 = 강하게 반응하는 계면.
- **공간전하층 (space-charge layer)** — 두 상의 **전기화학퍼텐셜 차**를 맞추느라 계면 근방에 캐리어(Li⁺)가
  재분포해 생기는 전하/전위 구배 대역. 산화물 양극 + 황화물 SE 조합에서 **nm 급 Li 고갈**을 만든다는 것이
  §4.6 의 주장. ⚠ 우리 grand-potential 은 μ_Li 를 **공간 무관 스칼라**로 다루므로 이 항이 원리적으로 없다.
- **확산 위상 (diffusion topology)** — 개별 장벽값이 아니라 **이동경로의 존재·연결성·차원(1D/2D/3D)** 을 보는 관점.
  ML-MD 궤적 + 국부환경 비지도 군집으로 뽑는다. 우리 BVSE 채널%가 정적 사촌.
- **steered MD** — 두 상을 일정 속도로 잡아떼며 힘을 적분해 **접착일 W_ad** 와 분리거리를 얻는 MD.
- **enhanced sampling** — 희귀사건(핵생성 등)을 편향퍼텐셜로 앞당겨 보는 기법군. [135] 가 이걸로
  **SEI 내부 1 nm 지점의 Li 클러스터 핵생성**을 잡았다.
- **ConstP (constant-potential) MD** — 전극에 **일정 전위**를 걸고(전하를 동적으로 조정) 돌리는 MD.
  실제 정전압 조건에서 덴드라이트 핵생성을 **처음 직접 관찰**했다는 것이 [136] 의 주장 (`Fig. 14`).
- **Δμ_Li** — 계면 양쪽의 Li 화학퍼텐셜 차. Li 재분배의 **방향과 크기**를 정한다.
  (우리 grand-potential 의 `μ_Li = μ⁰_Li − eV` 와 **같은 기호, 다른 용법** — 우리 것은 외부 전압축이다)

---

# 18. 📌 추가로 확보해야 할 논문 (우선순위)

| 순위 | 논문 | 왜 |
|---|---|---|
| **1** | **[139] S. Park, M. Jang, H. G. Jung, K. Y. Chung, S. Yu, "Machine-Learning Framework for Designing Stable Interfaces in All-Solid-State Lithium-Ion Batteries," *Adv. Sci.* (2026) e76305** | 🔴 **우리 방법의 최근접 선행연구.** 809×10×7 반응에너지 + 비지도 군집. **in-situ 사례가 정말 없는지 원문에서 확인해야 한다** (§12a) |
| **2** | **[122] Z. Wang, W. G. Zeier, F. You, "Toward AI Ecosystems for Electrolyte and Interface Engineering in Solid-State Batteries," *Sci. Adv.* 11, aea0638 (2025)** | 🔴 `Fig. 10`(우리에게 제일 값있는 그림)의 원전. **Zeier 그룹** = 우리 축 B 대조군 계보 |
| **3** | **[132] X. Guo, "Kinetic Analysis of Cathode-Solid Electrolyte Interface in All-Solid-State Batteries," *J. Mater. Chem. A* 13, 38919 (2025)** | 🔴 **양극/SE 임피던스 3기전 + 코팅 4조건**의 원전. 우리 CEI 논문의 반론 프레임이 여기서 나온다 |
| **4** | **[17] A. C. C. Dutra, B. A. Goldmann, M. S. Islam, J. A. Dawson, "Understanding Solid-State Battery Electrolytes Using Atomistic Modelling and Machine Learning," *Nat. Rev. Mater.* 10, 566 (2025)** | 🟠 `Table 2` 가 *"원자단위 모델링에 강함"* 으로 분류. **Islam/Dawson 그룹** — 우리 litdb 에 없다 |
| **5** | **[47] T. Hu, L. Xu, F. Dai 외, "Impact of Amorphous LiF Coating Layers on Cathode-Electrolyte Interfaces in Solid-State Batteries," *Adv. Funct. Mater.* 34, 2402993 (2024)** | 🟠 **§12b 의 반론 원전.** LCO/**Li₆PS₅Cl** — 우리 계 그 자체. 두께-D 데이터 원본 필요 |
| **6** | **[109] A. D. Sendek, G. Cheon, M. Pasta, E. J. Reed, "Quantifying the Search for Solid Li-Ion Electrolyte Materials by Anion: A Data-Driven Perspective," *JPC C* 124, 8067 (2020)** | 🟠 `Table 5` 황화물 행의 *"Cl/Br/I-rich 우선"* 원전. 우리 modelc 선택의 문헌 근거 |
| **7** | **[126] Y. Ou, Y. Ikeda, L. Scholz, S. Divinski, F. Fritzen, B. Grabowski, "Atomistic Modeling of Bulk and Grain Boundary Diffusion in Solid Electrolyte Li₆PS₅Cl Using MLIPs"** (*Phys. Rev. Mater.* **8**, 115407 (2024) 로 추정) | 🟠 **우리 `ou2026…` digest §9-A 가 "미확보" 로 표시한 바로 그 직계 선행연구.** 어닐-퀜치 프로토콜·GB 폭 2.5 nm·Λ_Cl 의 유래 |
| **8** | **[49] N. L. Fragapane, V. L. Deringer, "Li–P–S Electrolyte Materials as a Benchmark for MLIPs," *JCTC* 22, 3646 (2026)** — **LiPS-25** | 🟡 **우리 UMA 를 태울 수 있는 표준 벤치.** §14 의 "UMA 가 지형에 없다" 를 직접 해소 |
| **9** | **[80] J. Chen, M. Fang, Q. Wu 외, "Insights into the Atomic Mechanism of Lithium-Ion Diffusion in Li₆PS₅Cl via a Machine Learning Potential," *Chem. Mater.* 37, 591 (2025)** | 🟡 **30 000 배열 · 무질서 최적창 37.5–50 %** 의 원전. 우리 modelc 무질서 처리의 외부 기준 |
| **10** | **[76] X. H. H. Du, J. Hui, L. Zhang, Y. Zhou, H. Wang, "Assessment and Application of Universal MLIPs in Solid-State Electrolyte Research," *ACS Mater. Lett.* 7, 3403 (2025)** | 🟡 uMLIP **12종** SSE 평가 정량판. `Table 3` 의 정성 등급을 대체 |
| — | **공간전하 ↔ Δμ_Li 원전** | 🔴 **리뷰가 §4.6 그 문장에 ref 를 안 붙였다** (§12c). 별도로 찾아야 한다 (Ohta/Haruyama/Sumita 라인이 후보) |

---

# 19. 🔑 최종 3줄

## ① 우리가 당장 할 수 있는 것

1. **Nd 인산염 CEI 산물의 밴드갭 판정** — 이미 있는 `sei_products` 식 절연 판정을 그대로 돌린다.
   리뷰 §4.6 의 4조건 중 **"전자절연 유지"** 칸이 바로 채워지고, `Fig. 10` 의 CEI "전자누설" 칸도 채워진다. **비용 ~0.**
2. **보호상 두께 환산** — 생성 몰수 × 몰부피 ÷ 비표면적으로 **nm 로 바꿔** [47] 의 1 nm 임계와 대조.
   §12b 의 (B) 노선. **계산 없이 산수로 된다.**
3. **VDOS 1회** — 리뷰의 MLIP 검증 2단이 요구하는데 우리는 0건. UMA 로 하루짜리.
4. **positioning 문단 2개를 지금 쓴다** — §13 의 S1 문장 + §12a 의 novelty 선언 문장. 초안이 이미 이 digest 안에 있다.

## ② 우리 주장 중 이 리뷰 때문에 **약해지는 것**

1. 🔴 **"보호상은 많을수록 좋다"** — [47] 이 반대 방향 증거를 준다(1 nm 초과 시 D 3.3× 감소).
   우리 min(1, k·x/(1−x)) 는 **대가 항이 없다**. §12b.
2. 🔴 **"hull 로 계면을 판정한다"** — §2.5 가 *"볼록껍질 열역학에만 기대면 현실성이 제한된다"*,
   §4.3 이 *"정적 계면형성에너지만으로 부족 · 운동학이 더 지배"* 라고 정면으로 적는다.
   방어는 **주장 범위를 "어떤 반응이 일어나는가" 로 좁히는 것**뿐이다. §11b.
3. 🟠 **선행연구 — [139] Park 2026 이 우리 최근접이다.** 방법 층위가 같다(hull 반응에너지 대량 스캔 + 군집).
   다만 **ex-situ 코팅 선택**이라 우리 in-situ 축과 갈린다. ⚠ **원문 확인 전까지 "선행 없음" 이라고 쓰지 마라** — Xiao 2019 형 사고가 정확히 이 지점에서 났다.
4. 🟠 **"Li 예산" 이라는 이름** — §4.6 에 **Δμ_Li + 공간전하**라는 동명이물 축이 이미 있다.
   이름을 그대로 쓰면 리뷰어가 공간전하 문헌을 들고 온다. **"분해 화학량론 구동 Li 재분배"** 로 이름을 분리한다. §12c.
5. 🟡 **UMA 선택** — 이 리뷰의 uMLIP 지형(6종 표 + 12종 평가 인용)에 **UMA 가 없다.** 정당화 문단이 필요하다. §14.

## ③ 추가로 구해야 할 논문

**1순위 3편**: [139] Park *Adv. Sci.* 2026 (최근접 선행) · [122] Wang–Zeier–You *Sci. Adv.* 2025 (`Fig. 10` 원전) ·
[132] Guo *JMCA* 2025 (임피던스 3기전 + 코팅 4조건).
**2순위 4편**: [17] Dutra *Nat. Rev. Mater.* · [47] Hu *AFM* 2024 (LiF 두께) · [109] Sendek 2020 (Cl/Br/I 우선) ·
[126] Ou 2024 (`ou2026…` 의 미확보 직계).
**별건**: 공간전하 ↔ Δμ_Li 원전 — 리뷰가 ref 를 안 붙였다. 전체 목록 §18.
