Repository: yonghoon7153-source/Yonghoon-DEM-DFT

# 📚 LITDB — 문헌 단일 시스템 (**SE·DFT 축 + DEM·MPM 축, 두 트랙**)

> **앞으로 논문은 여기서만 본다.** 여러 곳(db/literature, kb/papers, db/properties, Excel)에 흩어진 문헌을 한 곳에서 생각·참고·비교하기 위한 통합 MD 시스템.

## 왜 트랙이 둘인가
`INDEX.md` 는 argyrodite 전해질 축이라 접촉역학·MPM·건식전극 digest 가 들어갈 자리가
없다. 그래서 한때 64편이 **어느 인덱스에도 없었다**(open_items #7). 축을 나눠 그 구멍을
닫았고, 한 분모로 세면 “159편 중 98편 미언급” 같은 **가짜 미결**이 나온다
(`comparison_vs_ours.md:8`). 분리는 실측 근거가 있는 결정이다 — 합치지 말 것.

⚠ 이 표의 **편수는 적지 않는다.** 손으로 쓴 수는 반드시 낡는다(README 자신이 세 번 틀렸다).
현재값은 `python3 tools/litdb/build_index.py --check` 로 본다.

File: litdb/papers/wu2026_tmd_intercalation_engineering_review.md
<!-- digest 표준 양식 (paper-level STANDALONE). 깊이 기준 = papers/zuo2022_chlorination_cathode_interface.md
     2026-09-22 신규. ⚠ 이 편은 **우리 축이 아니다** — 결론을 미루지 않고 §0 에 먼저 적었다.
     크로핑 8장 중 그림 6장 전수 실독(표 2장은 PDF 텍스트로 전사, Fig. 7 은 추출 실패 → 미실독). -->

# Recent progress in intercalation engineering of transition metal dichalcogenides for energy storage and conversion — Wu et al. (*Tungsten* **2026**, in press)

> slug `wu2026_tmd_intercalation_engineering_review` · DOI `10.1007/s42864-026-00404-w` · type `리뷰 (자체 계산 0 · 자체 실험 0 · 전량 2차 인용; refs 113 · Fig 1–7 · Table 1–2 · SI 없음)` · PDF `82ea256b/b0ff39c5-7._Recent_progress_in_intercalation_engineering…pdf` (22 pp) · digested `2026-09-22` · status ✅ · 태그 **[외부]** · **⛔⛔ 우리 축 아님 — 물성 4축 진입 금지**

> elements: Mo, W, Ta, Nb, V, Cr, Zr, Sn, S, Se, Te, Li, Na, K, Mg, Ca, Al, Zn, Fe, Co, Ni, Cu, Pd, Ag, Ga, Ge, Mn, I, N, C, H
> methods: DFT, DOS, NEB, Raman

> **저자**: Na Wu¹ · Kai Cui¹ · Ze-Yi Wang¹ · Zhong-Yi Zou¹ · Jiu-Chen Bai² · **Dominik Legut**³⁴ · **Hong-Zhen Tian\***⁵ · **Zhen-Jiang Cao\***⁶ · **Tian-Shuai Wang\***¹⁷
> ¹ 西北工业大学 NWPU 화학화공학원 · ² 中国汽车新能源技术(天津) · ³ **IT4Innovations 국가슈퍼컴퓨팅센터, VSB-오스트라바 공대** · ⁴ 카렐대 응집물질물리 · ⁵ 北京航空航天大 재료 · ⁶ 西安交通大 화학(에너지저장소자 공정연구센터) · ⁷ **HKUST 화학생물공학**
> 접수 2025-11-14 / 수정 2026-03-31 / 게재확정 2026-04-03 · © Youke Publishing
> 재정: 先进材料-국가과기중대전문항목 2024ZD0607400 · NSFC 22602222·52402305 · 陕西省자연과학기초연구 · **e-INFRACZ(체코 교육부 No. 90254)** · 香港学者计划 · 秦创原
> **Data availability 원문**: *"No new data were generated or analyzed in this review."* ← **자체 데이터 0 을 저자가 명시한다.**

---

## 0. ⛔ 먼저 결론 — 이 편은 우리 축이 아니다 (1저자 사전 경고가 맞았다)

**판정: 우리 캠페인(황화물 SE Li₆PS₅Cl · Nd(+O) 도핑 · 고전압 양극 CEI)에 이식할 값·방법·개념이 사실상 없다.**
억지로 잇지 않았다. 근거는 인상이 아니라 **전수 검색**이다:

| 우리 축 키워드 | 이 리뷰 22쪽 전체 출현 |
|---|---|
| `solid electrolyte` / `solid-state electrolyte` | **0회** |
| `argyrodite` / `Li6PS5` | **0회** |
| `all-solid-state` | **0회** |
| `LiCoO2` / `NCM` / `cathode electrolyte interphase` | **0회** |
| `hull` (상평형/열역학 안정성) | **0회** |
| `CoS2` / `NiS2` / `pyrite` | **0회** |
| `XPS` / `Bader` / `COHP` / `AIMD` / `NEB`(용어) | **0회** |
| `VASP` / `PBE` / `k-point` / `cut-off` | **0회** ← DFT 를 12회 인용하면서 **계산 파라미터를 한 줄도 안 적는다** |

이 편의 무대는 **층상 vdW TMD(MoS₂·WS₂·TaS₂·NbS₂·VS₂·NbSe₂·MoSe₂·MoTe₂·ZrTe₂·CrS₂·SnSe₂)에 게스트를 끼워 넣어
전극·촉매를 만드는 것**이다. 전해질이 아니고, 고체계면이 아니고, 열역학 안정성 창 얘기가 아니다.

**그래도 digest 를 남기는 이유** — 1저자가 지목한 네 갈래를 *검증하고 기각*한 기록이 있어야
6개월 뒤 같은 PDF 가 다시 들어왔을 때 두 번 읽지 않는다. 네 갈래의 답은 §7 에 하나씩 적었고, 요약하면:

| 1저자 질문 | 답 | 근거 |
|---|---|---|
| ① TMD 가 황화물이니 우리 CEI 산물(CoS₂·NiS₂·Nd₂S₃…)의 배경이 되나 | **❌ 아니다** | 우리 산물은 **파이라이트·펜틀란다이트·티오스피넬·희토류황화물** = 전부 **비층상 3D**. 이 리뷰의 TMD 는 **vdW 갭이 있는 층상**만 다룬다. 구조군이 겹치지 않는다 (§7a) |
| ② intercalation(주입) ↔ 우리 §2b(SE 가 양극 TM 을 인산염으로 소모) 개념 대조가 되나 | **△ 딱 한 줄만** | *"사전 삽입이 conversion 반응의 ΔG 를 올려 분해를 억제한다"*(ref 81) 가 유일한 접점. **수치·방법 0** 이라 틀(framing)일 뿐 (§7b) |
| ③ 도펀트/게스트 선택 규칙이 우리 3가 스크리닝과 비교되나 | **❌ 규칙이 없다** | 이 리뷰의 유일한 선택 규칙 문장은 **부정문(면책조항)** 이다. 서술자·문턱·깔때기 0. 3가는 Al³⁺ 가 목록에 한 번 나오고 **결과가 안 적혀 있다** (§7c) |
| ④ 우리가 인용할 2차 출처가 있나 | **❌ 없다** | refs 113 중 황화물 SE·아지로다이트·ASSB 계면 **0편**. 원고에 넣으면 non-sequitur (§7d) |

> ⛔ **이 digest 의 모든 수치는 "소환의 소환"이다.** 저자가 자체 계산·실험을 0건 했다고 명시했으므로,
> 아래 숫자는 전부 원논문에서 리뷰가 옮겨 적은 것이고 **측정·계산 조건이 거의 다 빠져 있다.**
> `db/properties/canonical_registry.json` 어느 행과도 섞지 않는다.

> **본 digest 에서 실제로 본 그림 (2026-09-22)**: `Fig. 1` `Fig. 2` `Fig. 3` `Fig. 4` `Fig. 5` `Fig. 6` — **그림 6장 전수**.
> 안 본 것: `Fig. 7`(미래 연구방향 모식도) — 추출기가 캡션 영역에서 그래픽을 못 찾아 크로핑 실패. 내용은 본문 §5 의 번호 4항목이 전부라 손실이 없다.
> `Table 1` `Table 2` 는 **이미지 대신 PDF 텍스트로 전사**했다 (우리 관례 — 표는 텍스트가 정확).
> 그림에서만 읽은 값은 **`figure-read ≈`** 로 표시했다.
> ⚠ **원문은 패널을 대문자 A–E 로 인쇄한다.** 이 digest 는 웹앱 링크 규약상 **소문자**(`Fig. 3b`)로 쓴다 — 같은 패널이다.

---

## 1. 한 줄 요약

층상 TMD 의 **van der Waals 갭에 게스트(금속 원자·이온·유기분자·자기 자신)를 끼워 넣어** 층간거리·상(2H↔1T/1T′)·
캐리어 농도를 한꺼번에 조절하는 "intercalation engineering" 을, **합성경로 4종(기상·고상·액상·전기화학) → 물성 변화(구조/광학/전자) →
응용 4종(HER·OER / 알칼리·다가금속 이온전지 / Li–S / 슈퍼커패시터)** 순으로 정리한 **113편 2차 종합 리뷰**.
핵심 주장은 *"치환도핑·이종접합과 달리 intercalation 은 **골격 원자를 안 바꾸고 층간 환경만** 건드려서
이온수송과 전자전도를 **동시에** 올린다"* 이고, 남은 병목으로 **탈삽입/박리(열적 불안정) · 기구 규명 부재 · 양산성**을 든다.

---

## 2. 메타 / 구성 / 이 리뷰가 던지는 질문

| 항목 | 내용 |
|---|---|
| 저널 | ***Tungsten*** (Springer / Youke Publishing) — 텅스텐·희유금속 전문지. 배터리 전해질 저널이 아니다 |
| 분량 | 본문 18 pp + 참고문헌 4 pp = **22 pp** · **refs 113** · Fig 1–7 · Table 1–2 · **SI 없음** |
| 자체 데이터 | **0** (저자 명시: *"No new data were generated or analyzed in this review."*) |
| 다루는 host | **group IV** ZrTe₂·SnSe₂ / **group V** TaS₂·NbS₂·NbSe₂·VS₂ / **group VI** MoS₂·MoSe₂·MoTe₂·WS₂·CrS₂ |
| 다루는 guest | 알칼리 Li·Na·K / 다가 Mg·Ca·Al·Zn / 전이금속 Fe·Co·Ni·Cu·Pd·Mn·V·Cr(자기삽입) / 주족 Ga·Ge·Ag·I / **분자** NH₄⁺·N₂H₄·DMA·TMA⁺·[BMIM]⁺·포르피린(MnP)·코발토센(CoCp₂)·DME |
| 던지는 질문 | (a) 삽입 경로 4종을 **구동력·제어성**으로 어떻게 가르나 (b) 삽입이 **구조·광학·전자** 물성을 어떻게 바꾸나 (c) 그게 **촉매·전지·커패시터** 성능으로 어떻게 번역되나 |
| 구성 | §1 서론 · §2 삽입법 4종 · §3 물성(구조/광학/전자) · §4 응용(촉매/전지·커패시터) · §5 결론·전망 4항목 |

### 2.1 리뷰가 세우는 대립축 — intercalation vs 치환도핑 vs 이종접합

리뷰의 논지 전체가 이 대비 위에 서 있다 (§1 말미, 그대로 옮기면):

> *"치환도핑·이종접합 구축과 비교해, intercalation 은 **골격 원자를 반드시 치환하지 않으면서 층간 환경을 조절**한다는
> 상보적 이점을 준다."*

그리고 삽입이 **동시에** 하는 세 가지를 든다 —
① vdW 갭 확장 → **이온수송 저항 ↓** · ② 전하 재분배 → **밴드구조·캐리어농도 변조** · ③ 일부 계에서 **반도체 2H → 금속 1T/1T′ 상전이**.
*"이온수송과 전자전도의 동시 조절"* 이 촉매·전기화학 저장에 특히 값지다는 것이 리뷰의 세일즈 포인트다.

> ⚠ **우리 관점의 첫 균열이 여기서 이미 난다.** 아지로다이트는 **vdW 갭이 없는 3D 골격**이다.
> 우리 Nd·O 도핑은 정확히 이 리뷰가 "대안"으로 밀어낸 **치환도핑** 쪽이고, 우리에겐 "층간 환경" 이라는 레버 자체가 존재하지 않는다.

---

## 3. 핵심 수치 총정리 ★ (전부 소환값 — 조건 결손을 그대로 표시)

### 3a. 층간거리 확장 (이 리뷰가 가장 자주 드는 관측량)

| 계 | 게스트 | d(002) 변화 | 출처 ref |
|---|---|---|---|
| MoS₂ | 포르피린 / MnP | **0.64 → 1 nm** (+56 %) | [32] |
| MoS₂ | NH₄⁺ | **0.63 → 0.93 nm** (+48 %) | [112] |
| MoS₂ | 탄소 층간 + Fe | **→ 0.93 nm** | [106] |
| MoS₂ | Zn²⁺ | **0.638 → 0.687 nm** (+7.7 %) | [107] |
| MoS₂ | Mn + Na⁺(공존) | **0.71 nm** `figure-read` (`Fig. 6e` 모형) | [113] |
| WS₂ | K⁺ | (002) 확장 — **수치 없음** | [90] |
| MoSe₂ | [BMIM]⁺ | (002) 확장 — **수치 없음** | [35] |
| 3R-NbS₂ | Na⁺ | 두께 증가 **실시간 관측** (0→8 s, `Fig. 2c`) — 수치 없음 | [47] |

> 🔑 **가장 큰 구조적 차이**: 층상계는 **+8 ~ +56 %** 의 격자 팽창을 *정상 작동 범위*로 받아들인다.
> 우리 아지로다이트에서 그 정도 부피변화는 **계 파괴**다 (우리 EOS V₀ 254.16 / 243.29 Å³·fu⁻¹ 기준 축이 다르다).

### 3b. 상분율 (2H → 1T/1T′) — 리뷰의 두 번째 단골 지표

| 계 | 게스트 | 1T(또는 1T′) 분율 | ref |
|---|---|---|---|
| MoS₂ | NH₄⁺ (A-MoS₂) | **83.1 %** | [112] |
| MoSe₂ | [BMIM]⁺ | **82.1 %** | [35] |
| MoS₂ | Cu 단원자 (SACu) | 56.3 → **75.5 %** | [91] |
| MoS₂ | Zn²⁺ | **71.32 %** | [107] |
| MoS₂ | N₂H₄ (4:1) | 0 → **69 %** | [68] |
| MoS₂ | TMA⁺ | **57.35 %** (최대) | [97] |
| MoSe₂ | NH₄⁺ (e-MoSe₂) | **53.7 %** (탈삽입 후 a-MoSe₂ **20.6 %**) | [74] |

### 3c. 전자전도 / 초전도

| 양 | 값 | 계 · 조건 | ref |
|---|---|---|---|
| 전기전도도 | **6.83 × 10⁴ S cm⁻¹** (300 K) | Ge₀.₃₃NbS₂ | [54] |
| 전기전도도 | **110 S cm⁻¹** (RT) | 탈용매화 Fe-WS₂ (1T′ 최대보존·층간 최협) | [57] |
| 캐리어 활성화E | **18 meV** | 위 동일 시료 | [57] |
| 캐리어 농도 | **4.07 × 10¹³ – 5.63 × 10¹³ cm⁻²** | Ga 삽입 이중층 MX₂ (M=Mo,W; X=S,Se), **DFT** | [53] |
| Rct | **225 → 11 Ω** | CrS₂ → CrS₂-Cr₁/₃-CrS₂ 자기삽입 | [23] |
| Rct | **9.2 Ω** | MnP-MoS₂ | [32] |
| T_c | 1T **2.8 K** / 1T′ **4.6 K** / 2H **6.9 K** | K-MoS₂ (액체암모니아법) | [59] |
| T_c | **7.2 → 4.9 K** (x = 0 → 0.1) | Ge_xNbSe₂ — 단조감소 | [60] |
| T_c | **~3.8 K** (ρ 최소 18 K) | Co₀.₀₈ZrTe₂ · `figure-read ≈`**2.5 K** 반자성 onset(`Fig. 3e` 삽입도) | [61] |
| T_c | **< 5 K** | Co(Cp)₂-SnSe₂ 초격자 | [62] |

### 3d. `Table 1` — HER 성능 (PDF 텍스트 전사)

| TMD | 삽입종 | 함량 (at%) | 과전압 @10 mA cm⁻² (mV) | Tafel (mV dec⁻¹) | ref |
|---|---|---|---|---|---|
| MoS₂ | MnP | 3.23 | **125** | **35** | [32] |
| MoS₂ | Na⁺ | / | 183 | 45 | [64] |
| MoS₂ | Cu | 11.5 | **104** ← 표 내 최저 | 52 | [66] |
| NbS₂ | Cu | 11.76 | 153 | **114.55** ← 표 내 최악 | [28] |
| TaS₂ | Pd | 3.23 | **241** ← 표 내 최고 | 52.7 | [26] |
| WS₂ | CoCp₂ | / | 170 | 40 | [67] |

> ⚠ **표 자체의 이상 3건**:
> ① MoS₂/MnP 와 TaS₂/Pd 가 **함량이 똑같이 3.23 at%** — 서로 다른 계인데 동일값이라 **전사 오류 의심**.
> ② `Pd₀.₁TaS₂` 는 본문에서 *"현저히 능가"* 라고 격찬받는데 **표에서 과전압이 가장 나쁘다(241 mV)**. 모순은 아니다(비교 대상이 *같은 논문 안의* 무삽입 TaS₂·Pd 나노입자다) — 그러나 **표를 계 간 순위표로 읽으면 정반대 결론이 나온다**.
> ③ 함량 단위가 at% 로 통일돼 있으나 두 칸이 `/`(미기재). **전해질은 전부 0.5 M H₂SO₄ 로 같지만 표에 안 적혀 있다**(본문에만).

### 3e. `Table 2` — 전지 성능 (PDF 텍스트 전사)

| TMD | 삽입종 | 함량 | 전지 | 용량 (mAh g⁻¹)/사이클 | 율속 (mAh g⁻¹) | ref |
|---|---|---|---|---|---|---|
| 1T-MoS₂ | Mg²⁺ | / | LIB | **1526**/150 @0.1 A g⁻¹ | 781@3 A g⁻¹ | [33] |
| MoS₂ | Na⁺ | 12.3 at% | SIB | 507.7/**2000** @5 A g⁻¹ | 424.6@20 A g⁻¹ | [81] |
| MoS₂ | TMA⁺ | 10.6 wt% | AZIB | 180/100 @0.1 A g⁻¹ | 55@5 A g⁻¹ | [97] |
| MoS₂ | Li⁺ | / | LSB | 916.73/500 @1C | 864.27@5C | [37] |
| MoS₂ | Zn²⁺ | 3.85 at% | LSB | 604/700 @1C | 698@3C | [107] |
| MoSe₂ | NH₄⁺ | / | LIB | 494.68/100 @1C | 358.64@5C | [74] |
| MoSe₂ | [BMIM]⁺ | 10.3 wt% | AZIB | 160/1100 @1 A g⁻¹ | 122@5 A g⁻¹ | [35] |
| WS₂ | K⁺ | 0.24 wt% | MIB | 163/200 @0.2 A g⁻¹ | 97@1 A g⁻¹ | [90] |

> ⚠⚠ **`Table 2` 1행 `1526 mAh g⁻¹`(Mg²⁺-1T-MoS₂, LIB)은 인용 금지 후보다.**
> MoS₂ 의 4전자 conversion 이론용량은 **≈670 mAh g⁻¹** 이다. 1526 은 그 **2.3 배**로, SEI·의사용량·탄소 기여가
> 섞였거나 첫 사이클 값일 가능성이 크다. 본문 §2.3 은 이 계를 *"Mg²⁺ 삽입이 최적 성능"* 이라고만 쓰고 **숫자를 아예 안 든다** —
> 즉 리뷰 본문조차 이 값을 방어하지 않는다. **원논문 [33] 없이 쓰면 안 된다.**
>
> ⚠ **본문 ↔ `Table 2` 불일치 3건** (같은 논문을 서로 다른 조건으로 인용):
> · [37] 본문 *"3C 초기 1049.8 → 1000 사이클 853.03, 감쇠 0.019 %/cyc"* vs 표 *"916.73/500 cyc @1C"*
> · [97] 본문·`Fig. 5f` *"1 A g⁻¹ 400 사이클 96.1 %"* vs 표 *"180/100 cyc @0.1 A g⁻¹"*
> · [35] 본문 *"5.0 A g⁻¹ 에서 **126**"* vs 표 *"**122**@5 A g⁻¹"* ← **같은 조건인데 값이 다르다**

### 3f. DFT 로 인용된 값 (전부 원논문 재인용 · **계산 조건 0**)

| 양 | 값 | 계 | ref |
|---|---|---|---|
| ΔG_H* (수소흡착 Gibbs 자유E) | **17.4 meV** | MnP-MoS₂ | [32] |
| ΔG_H* | **24.3 meV** | WS₂-CoCp₂ (14 % 삽입) | [67] |
| ΔG_H* | *"0 에 가장 근접"* — **수치 없음** | Na⁺-1T-MoS₂ (vs 무삽입이 최대) | [64] |
| 전하이동 | **0.7 e⁻** (CoCp₂ → WS₂) | WS₂-CoCp₂ | [67] |
| Zn²⁺ 확산장벽 | **0.23 eV** | MoSe₂-IL | [35] |
| Li₂S 흡착E | **−3.480 eV** | Zn-MoS₂ | [107] |
| Li₂S₄ 흡착E | **−2.260 eV** | Zn-MoS₂ | [107] |
| Li₂S₆ 흡착E | **−1.313 eV** | Zn-MoS₂ | [107] |
| Li₂S 분해장벽 | `figure-read ≈` **0.87 eV**(2H-MoS₂) / **0.40 eV**(1T′-Li_xMoS₂) / **0.45 eV**(1T′-LiMoS₂) | `Fig. 6c` — **본문에 숫자 없음** | [37] |
| Na⁺ 확산장벽 | *"현저히 감소"* — **수치 없음**(`Fig. 5b` 는 경로 기하만) | Na-MoS₂ | [81] |
| Mg²⁺ 확산장벽 | *"낮아짐"* — **수치 없음**(`Fig. 5d` 는 경로 기하만) | K-WS₂ | [90] |
| conversion ΔG | *"더 높음 → MoS₂ → Mo + Na₂S 분해 억제"* — **수치 없음** | Na-MoS₂ | [81] |

---

## 4. DFT/계산 방법 ★

> 🔴 **적을 것이 없다. 이것이 이 절의 결론이다.**

- **code / version**: **n/a** — `VASP`·`Quantum ESPRESSO`·`CASTEP` 등 코드명 **0회**
- **functional (+vdW)**: **n/a** — `PBE`·`PBEsol`·`SCAN`·`HSE`·`D3` **0회**. 층상 vdW 물질 리뷰인데 **vdW 보정 언급이 없다**
- **pseudo / PAW**: **n/a** — 0회
- **k-points / ecut / supercell / nat**: **n/a** — 0회
- **DFT+U**: **n/a** — 0회 (Mo 4d·V 3d·Mn 3d·Fe 3d 가 줄줄이 나오는데 U 논의가 없다)
- **AIMD / MD**: **n/a** — `AIMD` 0회, `molecular dynamics` 0회
- **MLIP**: **n/a** — `machine learning` 은 §5 **미래 방향 ②** 로만 등장(*"ML 로 삽입종 스크리닝을 가속해야 한다"*), 실제 사용 0
- **무질서 처리**: **n/a** — SQS·enumerate·cluster expansion **0회**.
  ⚠ 그런데 §3.1 에서 **게스트 배열 규칙성 자체를 논한다**(Fe_xNbSe₂ 가 x = 0.19·0.23 에서 `2a₀ × 2a₀` 장거리 규칙, x = 0.14 에서 무질서 — `Fig. 2b`).
  **질문은 우리와 같은데 방법은 0** 이다. 실험 관측(ref 46)을 옮겨 적었을 뿐이다.
- **특이사항**: DFT 를 **12회** 인용하면서 *"DFT calculations confirmed/revealed/indicated…"* 형태로만 쓴다.
  어느 코드로 어떤 범함수로 어떤 슬랩·셀에서 얻은 값인지 **단 한 건도 밝히지 않는다** → **재현 불가 · 값 이식 불가**.

> 📌 이것은 [Li26NaRev]·[Wang26LRM] 에서 이미 본 **리뷰 공통 병증**이다 (`comparison_vs_ours.md` §J-7).
> 이 편이 그 계열의 **세 번째 표본**이고, 앞의 둘보다 더 심하다 — 앞의 둘은 최소한 계 이름과 대조군은 붙어 있었다.

---

## 5. Figure set ★

| Fig | 내용 (무엇을 보여주나) | 우리가 참고할 점 |
|---|---|---|
| 1a | Fe_xTaS₂ CVT 합성 모식 — 밀봉 석영관 고온부(Ta·S·Fe·I₂ 분말) → 저온부 결정성장. 아래에 Fe 함량 증가 3단 구조모형 | `figure-read ≈` **Fe₀.₂₅TaS₂ → Fe₀.₄₀TaS₂** (본문 미기재 조성범위). vdW 갭의 게스트 밀도가 연속 가변임을 보여줌 — **우리 3D 골격엔 대응 레버 없음** |
| 1b | 2H-TaS₂ 위 Fe 전구체 **3경로**(Fe(CO)₅ 용액 / Fe₂O₃ 나노분말 / Fe 증착) → 어닐 → Fe_xTaS₂ | 본문은 *"침지·드롭캐스팅 한 가지"* 로 압축했으나 **그림은 3경로**다. 전구체 상태가 달라도 같은 산물로 수렴 = 고상확산이 율속 |
| 1c | Cu_x(DME)_nNbS₂ → (Na⁺ 삽입·Cu 추출) → Na_yNbS₂ + **Cu 금속 나노입자** → Na⁺ 흡착 | 본문의 *"space-charge 저장"* 이 **석출된 Cu 나노입자 표면**에서 일어남을 그림이 명시. 삽입이 **conversion 으로 넘어가는 경계** 사례 |
| 2a | WS₂ → (n-BuLi) Li_xWS₂ → (VCl₃/NMF) V-WS₂. TEM + SAED, V/W = 0.18 | **이온교환 경로**: Li⁺ 를 먼저 넣어 층을 음전하로 만든 뒤 V^n⁺ 로 치환. 게스트를 직접 못 넣을 때 쓰는 2단 전략 |
| 2b | Fe_xNbSe₂ 결정구조 4컷 — x = 0.23·0.19 는 `2a₀ × 2a₀` 규칙, **x = 0.14 는 부분점유(반투명 구)** | **게스트 규칙화 문턱**의 시각적 증거. 우리 무질서 처리(SQS/enumerate) 와 *질문이 같다* — 단 이 편엔 **방법이 없다** |
| 2c | 3R-NbS₂ 나노판의 Na⁺ 삽입 실시간 HRTEM (0/3/5/8 s, 10 nm 스케일) — 두께 화살표가 시간에 따라 **길어진다** | 격자팽창의 **직접 관측**. 비파괴 topotactic 팽창이 초 단위로 일어남 |
| 2d | DMA 삽입 MoS₂ 원자분해능상 — **S 결손**이 붉은 점선원(`figure-read ≈` 12–14개)으로 표시, 2 nm | 게스트 **크기효과가 결손을 만든다**(변형+배위치환). 도핑이 의도치 않은 결손을 만드는 경로 — 개념만 |
| 3a | h-Li_xMoS₂ 광투과 스펙트럼, 425–800 nm, 투과율 0.7–1.0. MoS₂(흑)·Li₀.₅(적)·Li₁.₀(녹)·Li₁.₅(청) | `figure-read`: **청(Li₁.₅)은 전 가시광에서 ≈1.00 평탄** — A(≈660 nm)·B(≈612 nm) 엑시톤 딥이 완전 소멸. 흑(MoS₂)은 435 nm 에서 ≈0.75. 본문 *"투과율 99 % 접근"* 과 일치 |
| 3b | Ga 삽입 전후 few-layer MX₂ 밴드구조 (Γ–K–M–Γ) | `figure-read`: 좌(무삽입) **VBM Γ / CBM K = 간접**, 우(Ga) **K 에서 직접전이 ≈1.6 eV** 이고 **E_F 가 전도대 바닥에 물려 있다**(축퇴 n-도핑). 본문의 *"간접→직접 + 자유전자 공여"* 를 그림이 뒷받침 |
| 3c | 1T′-WS₂ 의 삽입종 배치 3형 — 용매화 / **탈용매화** / 표면근방 농축 | ⭐ **이 리뷰에서 가장 일반화 가능한 개념 그림**. 게스트가 *얼마나* 가 아니라 *어떤 배치로* 들어갔는지가 전도도를 가른다(110 S cm⁻¹ vs 그 이하) |
| 3d | K-MoS₂ 의 T_c vs 평균 K 농도(at%) | `figure-read`: 2H(흑)는 **≈3 at% 부터** T_c ≈6.9 K 로 이미 초전도, 1T(적)는 **≈14 at% 부터** 2.8 K, 1T′(청)는 **≈22 at% 부터** 4.6 K. 구간 표시 `부분삽입 / 상전이 / 과잉 K`, 경계 `K₀.₄MoS₂`≈12 · `KMoS₂`≈25 at%. 본문의 *"금속상은 더 많은 도핑이 필요"* 와 일치 |
| 3e | Co₀.₀₈ZrTe₂ 저항률 ρ(T), 0–300 K | `figure-read`: ρ 가 300 K **≈65 μΩ cm** → 저온 **≈15 μΩ cm** 금속거동, **18 K 부근 최소 후 상승**, `T_c ~3.8 K` 화살표에서 0 으로 급락. **삽입도(4πχ, H=10 Oe)의 반자성 onset 은 ≈2.5 K** — 본문이 인용한 3.8 K 는 *저항 onset* 이고 벌크 반자성은 1.3 K 아래다 |
| 4a | Pd₀.₁TaS₂ HER 분극곡선 (bare / TaS₂ / Pd/TaS₂ / Pd₀.₁TaS₂), 삽입도는 저과전압 확대 | `figure-read`: 적색 Pd₀.₁TaS₂ 가 **≈−0.24 V vs RHE 에서 −10 mA cm⁻²** (본문 241 mV 와 일치). 순서 bare < TaS₂ < **Pd 나노입자 담지** < **Pd 삽입** — *담지보다 삽입이 낫다*가 이 그림의 요지 |
| 4b | CrS₂-Cr₁/₃-CrS₂ 분극곡선 before vs 사이클 후, 삽입도 24 h 크로노암페로메트리 | ⚠⚠ **본문은 "6000 사이클", 그림 범례는 "600 cycles"** — **10× 불일치**(§10-①). 삽입도는 24 h 동안 `figure-read ≈`**−27 mA cm⁻²** 평탄 |
| 4c | WS₂-CoCp₂ 상면·측면도 | 코발토센이 WS₂ 면에 **평행하게** 눕는다 — 본문의 *"14 % 삽입량에서 평행 배치"* 를 시각화. 분자 게스트의 **배향**이 변수 |
| 4d | N₂H₄ 함량별 용량성 전류 vs 주사속도 선형피팅 | C_dl **24.4(0 HZ) → 31.5(1 HZ) → 38.8(4 HZ) mF cm⁻²**. 중간점 31.5 는 **그림에만** 있다 |
| 4e | 무삽입·금속이온 삽입 1T-MoS₂ Nyquist | `figure-read` 반원 지름: 1T-MoS₂ ≈70 Ω > Co ≈50 > Ni ≈ Ca ≈45 > **Na ≈35 Ω**. 본문의 *"Na⁺ 가 Rct 최소"* 와 일치 |
| 5a | e-MoSe₂ CV 1·2·3 사이클, −0.1–3.0 V vs Li/Li⁺ | 1차 음극주사에만 `figure-read ≈`0.7 V·1.35 V 추가 피크(비가역 SEI·활성화), 2·3차는 겹침 |
| 5b | Na-MoS₂ 의 **Na⁺ 확산 2경로** (평면도) | ⚠ **경로 기하만 있고 에너지 축이 없다.** 본문은 *"확산장벽이 현저히 감소"* 라 쓰지만 **이 패널은 그 주장을 뒷받침하지 않는다**(§10-②) |
| 5c | VS₂-NF vs VS₂-NS Nyquist (본도/삽입도) | `figure-read`: NF(청)의 반원이 삽입도에서 ≈300 Ω 로 **크게 줄고**, NS(적)는 ≈1900 → ≈2900 Ω 로 **오히려 커 보인다**. 본문의 *"NS 는 거의 불변"* 은 관대한 서술(§10-③) |
| 5d | WS₂ / K-WS₂ 의 **Mg²⁺ 이동경로** (측면도) | K⁺(보라 구)가 갭 중앙을 차지해 Mg²⁺ 경로(녹색)를 **우회시킨다**. ⚠ 여기도 **에너지 수치 없음** |
| 5e | MoSe₂-IL vs 2H-MoSe₂ 율속 (0.2→5.0→0.2 A g⁻¹) | `figure-read`: IL 이 ≈240(0.2) → ≈125(5.0) → **복귀 시 ≈255**(초기보다 높다 = 활성화). 2H 는 ≈62 → ≈35 → ≈68. 본문 243·126 과 일치 |
| 5f | MoS₂-TMA-5.0 vs MoS₂ 장기수명 400 사이클 @1 A g⁻¹ | `figure-read`: TMA ≈120 → 최고 ≈135 → 종단 ≈122 (**96.1 %**), 무삽입 MoS₂ 는 ≈30 → ≈15. CE ≈100 % |
| 6a | Fe-MoS₂-C 의 LiPS 전환촉매 기구 모식 — 수직 **S–Fe–C 전자통로**가 집전체와 활성면을 잇는다 | 개념도. *"층간 삽입물이 전자 배선이 된다"* 는 주장 |
| 6b | 1T-MoS₂ vs Zn-MoS₂ 위 Li₂S 차분전하밀도 (황=축적, 청=고갈) | Zn 삽입 쪽 축적영역이 **뚜렷이 크다** — 본문 흡착E −3.480 eV 와 정합. ⚠ **범례에 Zn 이 없다**(S·Mo·Li 만), 갭의 회색 구가 Zn |
| 6c | **Li₂S 분해 에너지장벽 곡선 3종** (좌표 0–6) | ⭐ **이 리뷰에서 수치를 읽어낼 수 있는 유일한 계산 그림.** `figure-read ≈` **0.87 eV**(2H-MoS₂, 좌표 4에서 정점) vs **0.40 eV**(1T′-Li_xMoS₂, 좌표 3) vs **0.45 eV**(1T′-LiMoS₂, 좌표 3). 본문은 *"장벽을 낮췄다"* 라고만 쓰고 숫자를 안 준다 |
| 6d | A-MoS₂//α-MnO₂ 비대칭 SC 5000 사이클 | 용량유지 **78.2 %**, CE ≈100 % — 본문과 일치 |
| 6e | Mn-MoS₂ 제조 + HRTEM(5 nm) + 구조모형 | `figure-read`: 모형에 **Mn(주황)과 Na⁺(하늘)가 함께** 층간에 있고 **d = 0.71 nm**. 본문은 Mn 만 말하고 **Na⁺ 공존을 안 쓴다** — 캡션만 *"coexisting Na⁺"* 로 인정 |
| 7 | 미래 연구방향 모식 | **미실독** (크로핑 실패). 내용은 본문 §5 의 4항목이 전부 |

---

## 6. Post-processing ★

리뷰가 *언급*하는 후처리 (전부 원논문 것 · 도구명·조건 미표기):

- **밴드구조 / DOS**: `Fig. 3b` (Ga-MX₂ 간접→직접). 본문 곳곳의 *"페르미 준위 근방 전자농도 증가"* — **DOS 그림은 이 리뷰에 없다**
- **차분전하밀도 (CDD)**: `Fig. 6b` (Li₂S on 1T/Zn-MoS₂) — isosurface 값 미표기
- **흡착에너지**: ΔG_H* (17.4 / 24.3 meV), Li₂S·Li₂S₄·Li₂S₆ (−3.480 / −2.260 / −1.313 eV) — **참조상태·분할 정의 미선언**
- **최소에너지경로 / 장벽**: `Fig. 5b`·`Fig. 5d`(경로만) · `Fig. 6c`(장벽 곡선).
  ⚠ **`NEB`·`CI-NEB` 라는 말이 리뷰에 0회 나온다.** `Fig. 6c` 의 "decomposition coordinates 0–6" 은 이미지 7개짜리 NEB 로 *보이지만* **추정이다** — 우리 methods 태그에 NEB 를 넣은 것은 이 그림 때문이고, **리뷰가 방법명을 밝히지 않았다는 사실을 여기 남긴다**
- **Bader / COHP / ICOHP / ELF / BVSE**: **전부 0회.** 전하이동 `0.7 e⁻`(CoCp₂→WS₂)를 인용하면서 **어떤 전하분할(Bader/Mulliken/Hirshfeld/Löwdin)인지 안 밝힌다** — 분할마다 값이 배로 갈리는 양이다
- **실험 후처리**: XRD(d-spacing·(002) 이동) · **Raman**(1T/2H 상분율) · SAED/HRTEM/구면수차보정 TEM · EDS · XPS(**용어 0회**인데 상분율을 말한다 — 보통 Mo 3d 디컨볼루션이다) · EIS(Rct) · CV(C_dl) · GITT
- **수치화·기록 방식**: `Table 1`(HER) · `Table 2`(전지) 두 표로만 집계. **오차막대 0 · 시료수 0 · 측정조건 열 없음**

> 🔴 **우리가 쓰는 후처리 축(grand-potential ESW · hull 계면반응 · ICOHP · fixed-occ nscf gap · elastic C_ij · BVSE)과
> 교집합이 0 이다.** 방법 원전으로도 쓸 수 없다.

---

## 7. 우리 DFT 대비 (comp1 / modelc) → `our_dft_baseline.md`

### 7-0. 4축 대조표 — **채울 수 있는 행이 없다**

| 항목 | 이 논문 | 우리 (comp1 / modelc) | 차이 / 이유 |
|---|---|---|---|
| 이온전도도 σ | **n/a** — 고체전해질이 아니다. 나오는 σ 는 **전자전도도**(6.83×10⁴ · 110 S cm⁻¹) | MLIP-MD D(600 K) 3.09 / 7.90 ×10⁻⁶ cm² s⁻¹ (⛔ 절대값 인용 금지, 상대차만) | **다른 양이다.** 전자 σ 와 이온 σ 를 같은 표에 놓으면 안 된다 |
| 활성화E Ea | **n/a** — 유일한 "활성화E" 는 **캐리어(전자) 활성화E 18 meV** | 0.253 / 0.224 eV (Li⁺ 이동) | **캐리어 활성화E ≠ 이온 이동 활성화E.** 자릿수도 10× 다르다. 섞으면 오독 |
| 확산장벽 | Zn²⁺ 0.23 eV (MoSe₂-IL) · Na⁺·Mg²⁺ **수치 없음** | Li⁺ Ea 0.224–0.253 eV | ⚠ **0.23 eV 가 우리 0.224 와 우연히 붙어 보인다 — 우연 일치는 면제가 아니라 부인 대상.** 캐리어(Zn²⁺ vs Li⁺)·호스트(층상 vdW vs 3D 골격)·방법(미표기 vs UMA MLIP-MD) 셋 다 다르다 |
| 산화 onset / ESW | **n/a** — grand-potential 0건, LSV 0건, **안정성 창 논의 자체가 없다** | 2.256 V (S²⁻-limited, comp1·modelc 동일) | 이 리뷰는 **열역학 안정성 축이 없다**. 축 B 4분할 어디에도 대응 없음 |
| 기계적 (E/B/G, C_ij) | **n/a** — 탄성상수·모듈러스 **0회** | E_VRH 22.06 / 27.66 GPa · B₀ 26.23 / 21.71 GPa | 없음 |
| 전자구조 (gap) | Ga-MX₂ `figure-read ≈`1.6 eV 직접전이 (`Fig. 3b`, functional 미표기) | 2.066 / 2.099 eV (PBE fixed-occ nscf) | ⛔ **비교 금지.** ① 물질이 다르다(few-layer MX₂ vs 아지로다이트) ② functional 미표기 ③ 우리 gap 은 PBE 과소평가 + 무질서 민감. *"둘 다 wide-gap"* 조차 못 쓴다 — 저쪽은 1.6 eV 이고 삽입 후 **금속**이 된다 |
| 계면 반응 ΔE (hull) | **n/a** — `hull` 0회 | `InterfacialReactivity(use_hull_energy=True)` | 없음 |

### 7a. 질문 ① — "TMD 가 황화물이니 우리 CEI 산물의 배경이 되나" → **❌**

우리 CEI hull 계산에 실제로 뜨는 금속황화물 (db 실측 빈도):
`NiS₂` 3286 · `CoS₂` 3082 · `NiS` 2575 · `CoS` 1449 · `Ni₃S₄` 993 · `Ni₃S₂` 723 · `Co₉S₈` 342 · `Co₃S₄` 267 · `Nd₂S₃` 81 · `NdS₂` 8 …

**이들 중 이 리뷰가 다루는 층상 vdW TMD 는 0종이다.** 구조군이 통째로 다르다:

| 우리 산물 | 실제 구조 | 층상 vdW? | 이 리뷰 취급 |
|---|---|---|---|
| CoS₂ · NiS₂ | **파이라이트**형 (입방 Pa-3, S₂²⁻ 이량체) | ❌ 3D | **0회 언급** |
| Co₉S₈ | **펜틀란다이트** (입방) | ❌ 3D | **2회 — 그러나 MoS₂ 를 올려 키우는 *받침대*로만** ([37]) · 자체 전자구조 서술 0 |
| Ni₃S₂ | **히즐우다이트** (능면정) | ❌ 3D | 0회 |
| Co₃S₄ · Ni₃S₄ | **티오스피넬** (입방) | ❌ 3D | 0회 |
| Nd₂S₃ · NdS · NdS₂ | 희토류 황화물 (사방정·암염형·정방정) | ❌ (NdS₂ 는 S–S 층이 있으나 **TMD 가 아니다**) | 0회 |
| 리뷰의 MoS₂·WS₂·TaS₂·NbS₂·VS₂·CrS₂ | **층상 vdW** (2H/1T/1T′/3R) | ✅ | 전편 |

⇒ *"둘 다 금속 황화물"* 은 **화학식 수준의 동어반복**이고, 전자구조·결합·상전이 거동을 옮길 근거가 되지 않는다.
파이라이트 CoS₂/NiS₂ 의 전자구조가 필요하면 **파이라이트 전용 문헌**을 따로 들여와야 한다. 이 편은 그 자리를 못 메운다.

### 7b. 질문 ② — "주입(intercalation) ↔ 우리 §2b 소모(conversion) 개념 대조" → **△ 한 줄만**

**대조 자체는 성립한다** — 그리고 그 대조가 이 편에서 우리가 건질 수 있는 **유일한 것**이다:

| | 이 리뷰 (intercalation) | 우리 §2b (SE|양극 계면) |
|---|---|---|
| 방향 | 게스트 **주입** | SE 가 양극 TM 을 **소모** |
| 골격 | **보존**(topotactic) — *"largely preserving the host framework"* | **파괴**(reconstructive) — 인산염·황화물로 재구성 |
| 가역성 | 가역 목표 (1T↔2H 가역 상전이 사례 [91]) | **비가역** |
| 부피 | +8 ~ +56 % 를 정상으로 수용 | 그 정도면 계 파괴 |
| 구동력 | 전기화학 퍼텐셜 / 농도구배 | **화학퍼텐셜 부정합 + hull 하강** |

🔑 **한 줄짜리 접점**: §4.2.1 ref [81] —
> *"Na-MoS₂ 는 conversion 반응의 Gibbs 자유에너지가 **더 높아**, MoS₂ 가 Mo 금속과 Na₂S 로 해리되는 것을 **열역학적으로 억제**한다."*

이것은 우리가 묻는 것과 **형식이 같다**: *"도핑이 계면에서 양성 산물 쪽으로 열역학을 기울일 수 있나."*
즉 **사전 점유(pre-occupation)가 conversion 채널의 ΔG 를 올려 topotactic 채널을 이기게 한다**는 틀.

⛔ **그러나 여기서 멈춰야 한다**:
- **수치 0 · 방법 0 · 참조상태 0.** ΔG 가 얼마나 올라갔는지, 어떤 반응식으로 썼는지, 어떤 범함수인지 **아무것도 없다**
- 기구가 다르다 — 저쪽은 **자리 점유 + 전자 공여**로 *자기 자신의* 분해를 막는 **단일상** 문제.
  우리는 **두 상(SE|CAM) 사이의** 화학퍼텐셜 부정합이 구동하는 **계면** 문제다. 자리를 막아서 풀리는 종류가 아니다
- ⇒ **틀(framing)로만 유효하고, 인용은 원논문 [81]을 직접 읽은 뒤에만.** 이 리뷰를 근거로 쓰면 안 된다

### 7c. 질문 ③ — "게스트 선택 규칙이 우리 3가 도펀트 스크리닝과 비교되나" → **❌ 규칙이 없다**

리뷰 전체에서 "선택 규칙" 에 가장 가까운 문장은 **§4.1 마지막 문단**이고, 그것은 **부정문**이다:

> *"이 경향을 **이온 원자가만으로 일반화해서는 안 된다** — 촉매 응답은 **이온반경, 배위환경, 삽입농도, 호스트 격자**에도 의존하기 때문이다."*

즉 리뷰가 하는 일은 **축 4개를 나열하고 일반화를 금지하는 것**이지, 고르는 법을 주는 것이 아니다.
정량 서술자·문턱·스크리닝 깔때기는 **0건**이다. 나머지 "규칙 비슷한 것" 을 전수로 모으면:

| 리뷰가 제시하는 것 | 내용 | 우리 3가 스크리닝과 비교 가능? |
|---|---|---|
| 원자가 → 상전이 ([45], DFT) | Li⁺·Na⁺·K⁺ 는 MoS₂ 에서 2H→1T 유발 / NbS₂·VS₂ 는 2H 유지 | ❌ **vdW 갭 호스트의 상전이** 문제. 우리 치환자리 문제와 대상이 다르다. ⚠ **Al³⁺ 가 6종 목록에 있는데 결과가 안 적혀 있다** — 이 리뷰에서 3가가 등장하는 유일한 자리이고, 거기서 침묵한다 |
| 전기음성/전기양성 | *"전기양성 금속은 전자도핑"* | 방향성 서술뿐. 우리는 이미 형성E·hull·ESW 로 게이트한다 — 훨씬 강한 기준 |
| 정전 차폐 ([90],[97]) | 사전삽입 K⁺·TMA⁺ 가 Mg²⁺·Zn²⁺–호스트 쿨롱 상호작용을 **가린다** | ❌ 갭 안 게스트끼리의 문제. 우리 치환도핑엔 "가릴 갭" 이 없다 |
| 농도 최적점 ([113]) | Mn **1.8 % 가 최적**, 더 넣으면 Mn⁴⁺/Mn⁷⁺ + 기공막힘으로 **악화**(430 → 294–338 F g⁻¹) | △ **비단조 최적점**이라는 *형태*만 공유. 우리 Nd 농도 스캔도 비단조를 볼 수 있다 — 단 기구가 전혀 다르다 |
| 게스트 규칙화 문턱 ([46]) | Fe_xNbSe₂ x = 0.14 무질서 → 0.19·0.23 `2a₀×2a₀` 규칙 | △ **질문이 같다**(게스트를 어떻게 배열하나). 단 **방법이 0** — SQS·enumerate·cluster expansion 0회. 우리가 배울 게 없다 |
| 배치(configuration) ([57]) | 용매화 / **탈용매화** / 표면농축 3형 — 같은 양이라도 배치가 전도도를 가른다 (`Fig. 3c`) | △ *"얼마나가 아니라 어떻게"* 라는 **문제의식**만. 우리 무질서 배열 민감도와 정신은 통하나 이식할 것은 없음 |

⇒ **우리 3가 도펀트 스크리닝(형성E → hull → ESW → 수송)이 이 리뷰의 어떤 절차보다 엄격하다.**
가져올 것이 없고, 오히려 이 편이 **"규칙 없이 경험적으로 고른다"** 는 자기 비판을 §5 에 적고 있다
(*"기존 연구는 주로 경험적 실험 설계에 의존하며, 삽입종–호스트 상호작용의 동적 추적이 부족하다"*).

### 7d. 질문 ④ — "인용할 만한 2차 출처" → **❌ 없다**

refs 113 편을 훑은 결과: **황화물 고체전해질 0편 · 아지로다이트 0편 · ASSB 계면 0편 · 양극 코팅 0편.**
가장 "일반적" 인 축이라야 층상물질 삽입 총론 4편([8] Adv. Mater. 2024 · [9] AFM 2021 · [10] JMCA 2020 · [17] Adv. Mater. 2021)인데,
**우리 원고 어느 문장에도 붙일 자리가 없다.** TMD 삽입 리뷰를 아지로다이트 CEI 논문에 인용하면 non-sequitur 다.

단 하나, **후속 후보로만** 적어 둔다 (지금 인용하라는 뜻이 아니다):
우리가 언젠가 **Li₂S 의 고체표면 분해장벽** 앵커가 필요해지면(현재 `cronk2026_lis_*` 축), 이 리뷰가 가리키는 원논문 3편이 출발점이다 —
**[37]**(1T′-Li_xMoS₂/CS, `Fig. 6c` 장벽곡선의 원전) · **[106]**(Fe-MoS₂-C, Li₂S 석출 883 s / 110.2 mAh g⁻¹) · **[107]**(Zn-MoS₂, Li₂S/Li₂S₄/Li₂S₆ 흡착E).
⛔ **다만 셋 다 액체전해질 Li–S 이고 호스트가 MoS₂ 다.** 우리 고체 Li–S(LPSCl) 축에 값을 그대로 옮길 수 없다.

---

## 8. 적용 인사이트 (내 연구에 어떻게)

① **"배치가 양보다 중요하다"(`Fig. 3c`)는 우리 무질서 처리 규율의 외부 방증이다.** 같은 게스트 농도에서 용매화/탈용매화/표면농축
   세 배치가 전도도를 가른다는 관측은, 우리가 아지로다이트 S/Cl 무질서 배열마다 gap 이 ±0.2–0.3 eV 흔들린다고 경계해 온 것과
   **정신이 같다**. 우리 규율(배열·k-mesh·functional 명시)이 분야 표준보다 앞서 있음을 확인해 주는 정도의 값어치다. ⛔ 수치 이식 아님.

② **"사전 점유가 conversion ΔG 를 올린다"([81])는 틀만 빌릴 수 있다** — 단 원논문을 직접 읽은 뒤에만, 그리고
   **단일상 자기분해 ≠ 두 상 사이 계면반응**이라는 경계를 매번 붙여서.

③ **리뷰가 계산조건을 안 적는 병증의 세 번째 표본.** [Li26NaRev]·[Wang26LRM] 에 이어 이 편이 **가장 심하다**(코드·범함수·k-mesh 전부 0).
   우리 원고·SI 의 "계산조건 전량 기재" 관행이 왜 필요한지의 **대조 표본**으로 §J-7 에 남긴다.

> 🚩 **①②③ 어느 것도 계산 한 줄로 이어지지 않는다.** 이것은 "인사이트" 이지 "할 일" 이 아니다 — §12 참조.

---

## 9. 인용 가능 문장 (deck/paper용)

> ⛔ **우리 원고에 이 리뷰를 인용할 자리는 없다** (§7d). 아래는 **내부 문서·랩 세미나 한정**이고, 외부 인용 금지다.

- (내부) "층상 TMD 에서는 게스트 삽입이 층간거리를 **+8 ~ +56 %** 확장하는 것을 정상 작동 범위로 받아들이지만,
  vdW 갭이 없는 3D 골격 전해질(아지로다이트)에는 대응하는 레버가 없다." — Wu 2026 *Tungsten* §3.1 종합
- (내부) "2026년 TMD 삽입 리뷰 113편 종합이 DFT 를 12회 인용하면서 **코드·범함수·k-mesh 를 한 줄도 적지 않는다** —
  계산조건 기재는 분야 표준이 아니라 우리 규율이다." — 동 §3–4

---

## 10. 주의/한계 (over-claim 방지) — **그림을 보고 잡은 것 포함**

**① 🔴 본문 ↔ 그림 10× 불일치 (내가 `Fig. 4b` 를 보고 잡았다).**
본문 §4.1: *"0.5 mol L⁻¹ H₂SO₄ 에서 100 mV s⁻¹, −0.6 ~ 0 V 창으로 **6000 회** CV 에이징 후…"*
그림 `Fig. 4b` 범례: **"600 cycles"**. 한 자리 차이다. 어느 쪽이 맞는지는 원논문 [23](Su et al., ACS 2021)을 봐야 안다.
⇒ **이 사이클 수는 인용 금지.** 리뷰 내부에서 자기 그림과 어긋나는 값이다.

**② 🔴 `Fig. 5b`·`Fig. 5d` 는 본문 주장을 뒷받침하지 못한다 (그림을 보고 잡았다).**
본문은 각각 *"확산 에너지장벽이 현저히 감소"*([81]) · *"계산된 확산장벽을 낮췄다"*([90]) 라고 쓰면서
그 근거로 이 두 패널을 지목한다. **그런데 두 패널 다 경로 기하(화살표·막대)만 있고 에너지 축이 없다.**
장벽 수치는 본문에도, 표에도, 그림에도 **없다**. ⇒ *"삽입이 확산장벽을 낮춘다"* 를 이 리뷰로 인용하면 **근거 없는 주장을 승계**한다.

**③ ⚠ `Fig. 5c` 서술이 그림보다 관대하다.**
본문: *"VS₂-NF 의 Rct 는 50 사이클 후 뚜렷이 감소한 반면, VS₂-NS 는 **거의 변하지 않았다**."*
`figure-read`: NF(청) 반원 ≈2400 → ≈300 Ω 로 급감은 맞다. 그러나 NS(적)는 ≈1900 → ≈2900 Ω 로 **오히려 커 보인다**.
"거의 불변" 보다 "악화" 에 가깝다. (본도/삽입도 중 어느 쪽이 사이클 전인지 캡션이 모호해 단정은 피한다.)

**④ ⚠ `Table 2` 1행 `1526 mAh g⁻¹` 은 MoS₂ 이론용량(≈670)의 2.3 배다.** §3e 참조. **인용 금지 후보.**

**⑤ ⚠ 본문 ↔ `Table 2` 값 불일치 3건** (§3e) — 특히 [35] 의 **126 vs 122** 는 같은 조건인데 값이 다르다.

**⑥ ⚠ `Table 1` 함량 3.23 at% 가 두 계에 중복**(MoS₂/MnP · TaS₂/Pd) — 전사 오류 의심.

**⑦ ⚠ `Table 1` 을 계 간 순위표로 읽으면 본문과 정반대가 된다.** Pd₀.₁TaS₂ 는 본문에서 최고 사례로 격찬받지만 표에서 과전압이 가장 나쁘다.
각 행의 비교 대상이 *같은 논문 안의 대조군*이라 행끼리 비교가 성립하지 않는다 — **표에 그 경고가 없다.**

**⑧ ⚠ `Fig. 3e` 의 T_c 는 정의에 따라 갈린다.** 본문은 `~3.8 K`(저항 onset)만 인용하는데,
같은 그림의 반자성 삽입도는 `figure-read ≈`**2.5 K** 다. 벌크 초전도 기준으로는 1.3 K 낮다 — 원논문 [61]의 잘못이 아니라 **리뷰의 선택적 인용**이다.

**⑨ 🔴 계산 재현성 전무.** 코드·범함수·vdW 보정·k-mesh·슬랩 두께·진공층·전하분할 방식 **전부 미표기**(§4).
특히 **층상 vdW 물질 리뷰인데 vdW 보정 언급이 0회**다. 인용된 흡착E·장벽·전하이동 값은 **조건 없이 인용 불가**.

**⑩ ⚠ 자체 데이터 0 (저자 명시).** 모든 숫자가 **소환의 소환**이다.
`db/properties/canonical_registry.json` 어느 행과도 섞지 않는다.

**⑪ ⚠ 우리 0.224 eV 와 이 편 0.23 eV 의 근접은 우연이다.** 캐리어·호스트·방법이 전부 다르다 (§7-0).
**우연 일치는 면제가 아니라 부인 선언 대상**이다 — 이 줄이 그 선언이다.

**⑫ ⚠ 리뷰 자신이 밝히는 분야 한계 3가지** (§5, 우리가 인용할 때 같이 붙여야 공정하다):
(i) 삽입계의 **열적 불안정** — 대부분의 금속이온 삽입체가 실사용 중 탈삽입·박리된다
(ii) **기구 규명 부재** — 경험적 실험 설계 위주, DFT 와 in-situ 의 결합 부족
(iii) **양산성** — 장비·공정 비용

---

## 11. 용어 미니사전 (이 분야 어휘 — 우리 어휘와 헷갈리는 것 위주)

- **TMD (transition metal dichalcogenide)**: `MX₂` (M = 전이금속, X = S/Se/Te)의 **층상 vdW** 물질.
  ⚠ **화학식이 `MS₂` 라고 다 TMD 가 아니다** — 파이라이트 `CoS₂`·`NiS₂` 는 3D 구조라 이 범주 밖이다. 우리 CEI 산물이 여기 해당 (§7a).
- **2H / 1T / 1T′ 상**: 전이금속의 배위가 **삼각프리즘(2H, 대개 반도체)** 이냐 **팔면체(1T, 대개 금속)** 냐.
  `1T′` 은 1T 가 Peierls 왜곡된 것(반금속). `3R` 은 적층순서가 다른 3층 능면정.
- **van der Waals gap**: 층과 층 사이의 결합 없는 틈. **게스트가 들어가는 자리.** 우리 아지로다이트엔 **없다**.
- **intercalation (삽입) vs conversion (전환)**: 전자는 골격을 유지한 채 게스트만 드나드는 **topotactic** 반응,
  후자는 골격이 깨져 새 상으로 재구성. 이 리뷰의 주제는 전자, 우리 §2b 계면반응은 후자 (§7b).
- **self-intercalation (자기삽입)**: 외래 게스트가 아니라 **호스트 자신의 금속**이 갭에 들어가는 것 (`CrS₂-Cr₁/₃-CrS₂`).
  vdW 결합을 **화학결합(Cr–S)으로 바꿔** 층간 전하수송 장벽을 없앤다 — Rct 225 → 11 Ω.
- **intercalant superlattice**: 게스트가 갭 안에서 **장거리 규칙배열**을 이룬 것 (`2a₀ × 2a₀`, `Fig. 2b`).
  우리 "무질서 배열/SQS" 문제와 **질문은 같고 방법은 없다**.
- **solvated / desolvated intercalant**: 게스트가 용매껍질을 **달고** 들어갔나 **벗고** 들어갔나 (`Fig. 3c`).
  탈용매화 쪽이 층간이 좁고 호스트와 결합이 세다 → 전도도 최고(110 S cm⁻¹).
- **ΔG_H\*** : 수소흡착 Gibbs 자유에너지. HER 촉매의 표준 서술자로 **0 에 가까울수록 좋다**.
  ⚠ **우리 축엔 대응 개념이 없다** — 우리는 흡착이 아니라 **분해 열역학(hull·grand-potential)** 을 본다.
- **Tafel slope**: 과전압-log(전류) 기울기(mV dec⁻¹). 율속 단계의 지문. **우리 축 무관**.
- **C_dl / ECSA**: 이중층 용량으로 환산한 전기화학 활성표면적. **우리 축 무관**.
- **T_c**: 초전도 임계온도. 리뷰 §3.3.2 는 *"기존 전기화학 저장과 직접 관련은 없지만"* 이라고 **스스로 단서를 단다** — 우리에겐 완전 무관.
- **space-charge 저장**: 삽입도 흡착도 아닌, **상경계(여기선 석출된 Cu 나노입자 표면)에 전하가 쌓여** 용량이 나오는 기구 (`Fig. 1c`).
  ⚠ 이름이 ASSB 의 **공간전하층(SCL)** 과 같지만 **다른 현상**이다 — SCL 은 계면 양쪽 화학퍼텐셜 차로 생기는 결핍/축적층이다. 혼동 주의.

---

## 12. 📌 그래서 우리가 당장 할 수 있는 것 — **없다**

**계산으로 이어지는 후속 작업이 0건이다.** 명확히 적는다:

- ❌ 새 계산 없음 — 이 편에서 나오는 어떤 양도 우리 워크플로(hull 계면반응 · grand-potential ESW · fixed-occ nscf gap ·
  elastic C_ij · MLIP-MD D/Ea)의 입력이나 검증점이 되지 않는다
- ❌ 새 문헌 인입 **의무** 없음 — 후속 후보 [81]·[37]·[106]·[107] 은 **우리 축이 열릴 때만**(고체 Li–S 로 확장하거나
  conversion ΔG 틀을 실제로 쓰려 할 때) 꺼낸다. 지금 들여올 이유 없음
- ❌ 원고 인용 없음 (§7d)
- ✅ **유일한 산출물은 이 digest 자체**다 — *"TMD 삽입 리뷰는 우리 축이 아니다"* 를 근거와 함께 못 박아
  같은 PDF 가 다시 들어왔을 때 재검토를 막는다

> 다음에 이 편이 다시 거론되면 **§0 표 4줄만 읽으면 된다.**
