Repository: yonghoon7153-source/Yonghoon-DEM-DFT

# 📚 LITDB — 문헌 단일 시스템 (**SE·DFT 축 + DEM·MPM 축, 두 트랙**)

> **앞으로 논문은 여기서만 본다.** 여러 곳(db/literature, kb/papers, db/properties, Excel)에 흩어진 문헌을 한 곳에서 생각·참고·비교하기 위한 통합 MD 시스템.

## 왜 트랙이 둘인가
`INDEX.md` 는 argyrodite 전해질 축이라 접촉역학·MPM·건식전극 digest 가 들어갈 자리가
없다. 그래서 한때 64편이 **어느 인덱스에도 없었다**(open_items #7). 축을 나눠 그 구멍을
닫았고, 한 분모로 세면 “159편 중 98편 미언급” 같은 **가짜 미결**이 나온다
(`comparison_vs_ours.md:8`). 분리는 실측 근거가 있는 결정이다 — 합치지 말 것.

⚠ 이 표의 **편수는 적지 않는다.** 손으로 쓴 수는 반드시 낡는다(README 자신이 세 번 틀렸다).
현재값은 `python3 tools/litdb/build_index.py --check` 로 본다.

File: litdb/papers/xie2024_agc_buffer_layer_lithiation_delithiation_mechanism.md (part 1 of 2)
<!-- digest 표준 양식 (paper-level STANDALONE) — 2026-11-24 litdb-curator (배치 2026-11-24b #11 · 병렬 실행 · 이 파일 · litdb/figures/<slug>/ · 끝 보고만 쓴다 · 공유 파일은 메인 세션이 합친다 · git 안 씀).
     원문 = 본문 18 쪽 (Adv. Energy Mater. 14, 2302960 · CC BY-NC-ND) + SI 14 쪽 (그림 S1–S7 · 표 S1–S4) — 글자층 전부 읽음.
     그림 크롭 26 장 (본문 그림 12 + SI 그림 7 + 본문 표 3 + SI 표 4) = 도구 23 장 + 다시 자름 3 장 (Table S1–S3 · 캡션이 표 아래 · 쪽 경계에 걸려 도구가 남의 표를 잡았다 · figures.json `recrop`).
     그림 19 장 전부 Read 로 원해상도 실독 · 표 7 장은 축소 대조표로 크롭만 확인 (값은 PDF 글자층).
     값 표지: (표지 없음) = 본문 · SI · 표 · 그림 안 글자로 인쇄된 값 · `figure-read ≈` = 그림에서 읽은 값 (축 눈금 · 픽셀) · `✎ 우리 산수` = 논문 값으로 이 digest 가 계산 (식 · 가정 병기) · [다른 카드] = litdb 다른 digest 의 값 (slug 병기) · 미기재 = 본문 + SI 전수에 없음.
     우리 점착 (W) 값은 싣지 않는다 — 위치만 (W_ad 보고서 · `db/properties/adhesion.json` · `db/properties/wad_*`). -->

# The Microscopic Mechanism of Lithiation and Delithiation in the Ag/C Buffer Layer for Anode-Free Solid-State Batteries — Xie, Diallo, Kim, Tu & Ceder (*Adv. Energy Mater.* **2024**, 14, 2302960)

> slug `xie2024_agc_buffer_layer_lithiation_delithiation_mechanism` · DOI `10.1002/aenm.202302960` · type `DFT (VASP-PBE · PAW · 벌크 Ag–Li 합금만 — 표면 · 계면 · 슬랩 0) + 클러스터 전개 (CE) + Monte Carlo (정준 · 반대정준) + 포논 (Phonopy) + 연속체 (혼합 이온-전자 전도 · Butler–Volmer · 응력 · 자체 FEM) + 문헌 CALPHAD (Zn–Li · Mg–Li) · 실험 0` · PDF `litdb/inbox/xie2024_agc_buffer_lithiation_mechanism_main.pdf` (본문 18 pp) + `litdb/inbox/xie2024_agc_buffer_lithiation_mechanism_SI.pdf` (SI 14 pp) · digested `2026-11-24` · status ✅
> elements: Li, Ag, C, Zn, Mg
> methods: DFT, phonon

> **저자**: **Fengyu Xie** (공동 1저자 · a, b) · Mouhamad Said Diallo (a, b) · Haegyeom Kim (b) · **Qingsong Howard Tu\*** (공동 1저자 · 교신 · c) · **Gerbrand Ceder\*** (교신 · a, b) — a Department of Materials Science and Engineering, University of California, Berkeley · b Materials Sciences Division, Lawrence Berkeley National Laboratory · c Department of Mechanical Engineering, Rochester Institute of Technology. 공동 1저자 = Xie · Tu (Acknowledgements · SI 표지).
> 접수 2023-09-04 · 수정 2023-11-01 · 온라인 2024-02-01 · **OA CC BY-NC-ND** · 자금 US DOE BES Materials Sciences and Engineering Division (Materials Project program KC23MP · DE-AC02-05CH11231) + DOE EERE Vehicle Technologies Office BMR · 계산 NERSC · NREL · LBNL Lawrencium · 이해충돌 없음 · 자료 = 교신저자에게 요청 (공개 저장소 없음).
>
> **계보**: Lee *et al.* *Nat. Energy* 5, 299 (2020) (ref 21 · Samsung Ag/C 무음극 원조 — 이번 묶음 9 번 · 병렬) · Suzuki 2021 (ref 22) · Kim J.-S. 2023 *Nat. Commun.* (ref 23 · LLZO 판) · Park 2022 *J. Mater. Chem. A* (ref 24 · BL/SE 점착 > BL/CC · Coble 크리프) · Kim S. 2023 *ACS Energy Lett.* (ref 25 · BL 의 Li 수송이 석출 자리를 정한다) · `spencerjolly2023_ag_graphite_interlayer_operando_xrd` (ref 26 · operando XRD) → **본 논문** (Ag–Li 상평형 + 연속체로 기전을 처음 '계산으로' 엮은 편) → `lu2026_li_ag_interface_thermodynamics_kinetics` (ref [15] 로 인용 · Li–Ag 클러스터 전개) · `metzler2026_sputtered_ag_carbon_interlayers_anode_free` (ref 28 로 인용) · `kang2026_stress_regulated_li_plating_ag_c_cnf_hybrid_anode` (Ref. 39 로 인용 · 이 논문의 다공도 0.4 를 모형 입력으로 가져갔다).

---

## 0. 이 digest 를 읽는 법 — 읽기축 (W_ad 보고서 7 · 8-3 절과 맞춰)

이 논문은 **Ag/C 버퍼층 (BL) 이 왜 Li 를 집전체 (CC) 쪽에 고르게 쌓게 하는지**를 두 층의 계산으로 설명한다 — ① 제일원리 열역학 (Ag–Li 합금의 자유에너지 · 상 경계 · 리튬화 전위) ② 연속체 (BL 안 Li⁺ 수송 · 계면 전하 전달 · 부피 팽창 · 압력 · 전류 분포). 우리 W_ad (DFT + DEM) 보고서 (`docs/collab/wad_dem_interface_adhesion_report_2026_11_24.html`) 의 **7 절 (Li 친화성 · 7-1 표 Ag 행 · 3 번 '합금 구동력')** 과 **8-3 절 (Ag/C 층에서 Li 는 어디에 쌓이나)** 에 바로 걸린다.

읽는 축 넷 (부른 쪽 지정).
1. **계산 방법 전부** → §4 (DFT · CE · MC · 포논 · 자유에너지 · 전위 · 연속체 식 (6)–(13) · 매개변수와 출처) · §7a (우리 기준선과 표 대조).
2. **계면 · 점착 · 흡착 값과 그 정의** → §3e · §7b. **답: 이 논문은 W_ad · W_sep · 계면 에너지 · 흡착 에너지를 하나도 계산하지 않는다.** 나오는 '점착' 은 문헌에서 가져온 **점착 세기 (MPa · 응력)** 두 줄 (`Fig. 7c` 의 가로선) 이고, 그 그림은 **SE 를 LLZO 로 둔 계산**이다 (캡션). ⇒ 우리 W (J m⁻² · 고정 기하 분리 에너지) 와 **같은 줄에 놓지 못한다** (단위 · 정의 · 계가 다 다르다).
3. **장벽 · MD 관측창 규칙** → §7e. **답: 해당 없음** — NEB · 이동 장벽 · MD 가 없다 (Monte Carlo 는 시간이 없는 표본 추출이다).
4. **기전 결론을 '계산이 직접 보인 것 / 가정한 입력 / 추론' 으로 가르기** → §6 (표) · litdb 이웃 넷 + `liao2025_interfacial_adhesion_li_plating_carbon_interlayer` 대조.

> ⚠⚠ **'Li 가 CC 쪽에 쌓인다' 의 두 근거 (BL/CC 의 전하 전달 저항이 더 작다 · BL/SE 점착이 더 세다) 는 둘 다 계산 결과가 아니라 입력이다.** ASR 2 대 20 Ω cm² 는 시나리오 값이고 (본문 p.8 · refs 60 · 61), 점착 세기 ≈2 MPa (BL/CC) · `figure-read ≈` 9.5 MPa (SE/BL) 는 refs 22 · 60 에서 왔다. 모델은 '그 비대칭이 있으면 이렇게 된다' 를 보였다 (§6).
> ⚠⚠ **연속체 그림의 절대 시간축 (8 · 15 · 45 분) 은 인용하지 않는다** — 본문에 적힌 BL 매개변수 (두께 10 µm · 다공도 40 % · Ag 1.6 vol% · 0.68 mA cm⁻²) 로 전하 수지를 맞추면 `Fig. 6` · `Fig. 7a` 의 시간이 4–10 배 어긋난다 (§10-② ✎). **순서 (합금화 → 치밀화 → 압력 → CC 쪽 분리 → 압출) 만** 쓴다.
> ⚠ **방전 (탈리튬화) 은 계산하지 않았다** — 'Ag 가 CC 위에 나노입자로 고르게 석출한다' 는 `Fig. 11` 도식의 추론이고, litdb 이웃 실험 둘과 어긋난다 (§6 · §7d).

> **본 digest 에서 실제로 본 그림 (2026-11-24)**: 그림 크롭 **19 장 전부** 원해상도 Read — `Fig. 1`–`Fig. 12` · `Fig. S1`–`Fig. S7`. 그중 `Fig. 7a` 는 파란 곡선 픽셀을 좌표로 바꿔 읽었고, `Fig. 8b`–`d` 는 색별 곡선을 눈금 보정으로 읽어 패널끼리 대조했다 (§10-④).
> 표 7 장 (`Table 1`–`Table 3` · `Table S1`–`Table S4`) 은 축소 대조표로 크롭만 확인했다 — 값은 PDF 글자층. `Table S1`–`S3` 는 도구 크롭이 엉뚱한 표를 잡아서 (S1 캡션 아래 FCC 표 등) 손으로 다시 잘랐다 (figures.json `recrop` · `recrop_regions`).
> 놓친 그림 · 번호 공백: 없음 (`figures.json` `missing_labels` = []).

---

## 1. 한 줄 요약

**Ag 는 Li 와 넓은 조성에서 bcc 고용체가 되어 AgLi₂₅ 까지도 리튬화 전위가 양수 (200 K 1.6 · 300 K 2.6 mV) 로 남는다** — 그래서 Ag 입자는 끝까지 Li 를 '빨아들이는 자리' 로 남고, 부피가 크게 늘어 (Table 2 의 Ag R = 17.7) BL 기공을 채운 뒤 내부 압력을 만든다. 연속체 모델에서는 **BL/CC 의 전하 전달 저항이 BL/SE 보다 작고 (입력), BL/SE 점착이 BL/CC 점착 + 적층압보다 세면 (입력)** Li 가 주로 BL/CC 에 쌓이고 BL/CC 가 먼저 벌어져 Ag–Li 가 CC 쪽으로 밀려난다. CC 위에 남은 Ag 나노입자는 1–2 mV 의 합금 구동력만으로도 25 µm 떨어진 돌기에서 전류를 끌어와 다음 사이클의 전류를 고르게 한다 (`Fig. 9`). 다른 금속 (Zn 등) 은 정비 화합물 사이에서 과포화 전위가 음수가 되거나 (−3.4 · −19.0 mV) 부피가 덜 늘어서 Ag 만큼 못 한다.

⚠ 열역학 쪽 (Ag–Li 상평형 · 양의 전위) 은 계산이 직접 보였다. 집전체 쪽 석출 · 압출 · 방전 뒤 Ag 위치는 **입력 비대칭 + 도식 추론**이다. 방전은 시뮬레이션하지 않았다.

---

## 2. 메타 / 동기 / 질문

| 항목 | 내용 |
|---|---|
| 대상 | Samsung Ag/C 복합 BL (Lee 2020 · ref 21): Ag + 비정질 탄소 5–10 µm · SE = Li₆PS₅Cl (LPSCl) · 양극 Li₂O–ZrO₂ 코팅 NCM (LiNi₀.₉₀Co₀.₀₅Mn₀.₀₅O₂) · 과잉 Li 없음 · 941 Wh L⁻¹ · 1000 사이클 89 % 유지 · 평균 CE > 99.8 % (본문 p.1 인용) |
| 선행 관찰 (본문 p.1–2) | ① Li 가 BL/CC 에 석출 ② Ag 가 CC 쪽으로 옮겨 가 완전 리튬화 때 Li 금속에 녹는다 ③ 방전 뒤 Ag 대부분이 BL 로 돌아가지 않고 CC 근처에 남는다 (Lee) ④ Sn · Zn · Al · Ni 보다 Ag 가 낫다 (Suzuki · ref 22) ⑤ LLZO 에서도 Ag/C BL 이 통한다 (+ Ag 박막으로 BL/LLZO 점착 보강 · Kim · ref 23) ⑥ BL/SE 점착 > BL/CC 이면 BL/CC 석출 · Coble 크리프 (Park · ref 24) ⑦ 흑연으로 바꾸면 Li 가 BL/SE 로 (Kim · ref 25 · Suzuki) ⑧ 고전류에서는 Ag 가 덴드라이트 억제에 도움이 안 된다 (Spencer-Jolly · ref 26) |
| 던지는 질문 넷 (p.2) | (1) Ag 가 어떻게 전류를 고르게 하고 덴드라이트를 막나 (2) Ag 는 왜 CC 쪽으로 옮겨 가나 (3) Li 는 왜 SE/CC 계면 (✎ 본문 표현 그대로 · 문맥상 BL/CC) 에만 보이나 (4) 다른 금속은 왜 Ag 만 못 하나 |
| 문헌 공백 | Ag–Li 상도는 1930–50 년대 자료 (Pastorello · Freeth & Raynor) 에 머물러 있고 Li-rich 쪽 γ 상 (γ₁ · γ₂) 의 존재 · 구조가 불분명 · Braga 2020 (ref 34) 계산은 조성마다 SQS 하나 · 배치 엔트로피 없음 |
| 이 논문의 답 방식 | 다중 길이 · 다중 물리: Ag–Li 자유에너지 (전자 + 배치 + 포논) → 상 경계 · 리튬화 전위 → 연속체 (수송 · 반응 · 역학) |
| 글의 꼴 | 1 서론 → 2.1 접근 → 2.2.1 상안정성 → 2.2.2 BL 안 Ag · Li 수송 → 2.3 토의 (전류 균일성 · 다른 금속 · Mg) → 3 결론 → 4 방법 (DFT · CE · 자유에너지 · MIEC · BV · 응력) · 그림 12 · 표 3 · 식 13 · 참고문헌 97 / SI: CE 특징 · ECI (`Fig. S1` · `Table S1`–`S3`) · 포논 구조 (`Fig. S2` · `S3`) · Fe₄Zn₉ → Cu₅Zn₈ 이완 (`Fig. S4`) · BCC 대 γ 안정화 (`Fig. S5`) · γ₂ = D0₃ (`Fig. S6` · `S7`) · 연속체 매개변수 (`Table S4`) |

---

## 3. 핵심 수치 총정리 ★

> x = x_Li (원자 분율) · y = AgLi_y 의 y = x/(1−x) (✎ 우리 환산 병기).

### 3a. 0 K DFT 형성 에너지 (`Fig. 2` · 기준 FCC Ag · BCC Li)

| 항목 | 값 | 출처 |
|---|---|---|
| x = 0.5 바닥상태 | **BCC Pm-3m (CsCl · B2)** 가 FCC I4₁/amd 보다 **5.2 meV/atom** 낮다 | 본문 p.4 |
| 최저 형성 에너지 | `figure-read ≈` −0.225 eV/atom (x = 0.5 · B2) | `Fig. 2` |
| x = 0.75 바닥상태 | **BCC D0₃-AgLi₃ (BiF₃ 꼴)** · `figure-read ≈` −0.16 eV/atom | 본문 p.4 · `Fig. 2` |
| 다른 γ 원형 (Table 1 의 다섯) | Cu₅Zn₈ 꼴보다 **> 50 meV/atom** 불안정 — 단 Fe₄Zn₉ 꼴은 이완하며 Cu₅Zn₈ 배열로 바뀐다 (x = 8/13 · `figure-read ≈` −0.21 eV/atom) | 본문 p.5 · `Fig. S4` |
| 해석 | A · D 자리 Ag–Ag 짧은 거리 반발 → γ 에서 Ag 는 B · C 자리만 (가정의 검증) · Freeth & Raynor 가 제안한 γ 원형 (Al₄Cu₉ · Pb₃Li₁₀ · RuAl₁₂) 은 빠진다 | 본문 p.5 |
| 끝점 | BCC Ag `figure-read ≈` +0.03 · γ (x = 1, 54 자리 중 52) `figure-read ≈` +0.015 eV/atom | `Fig. 2` |

### 3b. 유한 온도 자유에너지 · 상 경계 (`Fig. 3` · `Fig. S5` · `Fig. S6`)

| 온도 | 안정 상 (x 범위) | 출처 |
|---|---|---|
| **200 K** | FCC Ag **0–0.512** · β-AgLi (CsCl) **0.524–0.548** · γ (x = **8/13** = 0.615 정비) · BCC 고용체 **0.693–1** — γ 는 하나뿐 (= Freeth & Raynor 의 γ₃) | 본문 p.5 · `Fig. 3a` 그림 안 글자 |
| **300 K** | **FCC Ag 와 BCC 고용체 둘만** — 그림 안 글자 (Ag) **0–0.417** · BCC **0.466–1** (✎ y = 0.72 · 0.87) | 본문 p.5 · `Fig. 3c` |
| γ₃ → BCC | 배치 · 진동 엔트로피로 BCC 가 안정해진다 · 실험보다 **너무 낮은 온도**에서 바뀐다 (저자 인정) · 에너지 · 엔트로피 차의 작은 오차에 민감 | 본문 p.5 |
| BCC 대 γ 차 (x = 8/13) | F(BCC) − F(γ) = 0 이 되는 온도 `figure-read ≈` **≈ 470 K (MC 만)** → **≈ 280 K (MC + 포논)** · 20 K 에서 +7.8 · +7.3 meV/atom | `Fig. S5a` |
| BCC 대 γ 차 (x = 0.75) | 모든 온도에서 BCC 가 낮다 — MC 만 −5.5 → −2.8 · MC + 포논 −7.7 → −11.6 meV/atom (20 → 500 K · `figure-read ≈`) | `Fig. S5b` |
| D0₃-AgLi₃ | 보간한 BCC 고용체보다 **1.9 (200 K) · 1.5 (300 K) meV/atom** 낮다 — 보간 오차 ≈1 · BCC CE 오차 3.3 meV/atom 라 통계적으로 약하다 (저자) · 반대정준 MC 에서 x = 0.75 고원 (T ≤ 300 K) | 본문 p.5 · `Fig. 3b,d` · `Fig. S6` |
| BCC 와 γ 의 자유에너지 차 | 대개 **< 5 meV/atom** | 본문 p.6 |
| 초록의 'AgLi₂.₃₂ 이상 고용체' | ✎ x = 0.699 — 200 K 경계 0.693 (y = 2.26) 에 가깝다 · 300 K 경계 0.466 (y = 0.87) 과는 다르다 | 초록 · ✎ |

### 3c. 리튬화 전위 (`Fig. 5` · vs Li⁺/Li)

| 구간 (300 K) | 값 | 출처 |
|---|---|---|
| (Ag) 희박 Li | `figure-read ≈` 400 mV 혹 (y ≈ 0.5) · 340 mV (y ≈ 0.8) | `Fig. 5c` |
| y ≈ 1.2–1.4 | `figure-read ≈` 140 mV | `Fig. 5c` |
| y = 2 · 3 · 5 | `figure-read ≈` 110 · 50 · 12 mV | `Fig. 5c` |
| y = 5–25 | `figure-read ≈` 11 mV (y = 5) → 극소 8.8 (y ≈ 6.2) → 혹 9.6 (y ≈ 7.8) → **2.6 mV (y = 25 · 인쇄)** | `Fig. 5d` |
| 200 K | AgLi 고원 `figure-read ≈` 140 mV (y 1.1–1.6) · γ₃ 뒤 ≈100 mV (y 1.6–2.25) · **과포화 경로 최저 `figure-read ≈` 75–80 mV (y ≈ 1.85) — 양수** · y = 25 **1.6 mV (인쇄)** | `Fig. 5a,b` |
| 결론 (본문) | 200 · 300 K 에서 **과포화 전위를 음수로 만드는 비정합 전이가 없다** → Li 석출 없이 합금화가 이어진다 · y = 25 에서도 양의 전위 | 본문 p.7 |
| ✎ 희박 고용체 몫 | 이상 고용체의 −kT ln x_Li (y = 25 · x_Li = 0.9615) = **1.01 mV (300 K) · 0.68 mV (200 K)** — 인쇄값 2.6 · 1.6 mV 의 약 40 % 는 배치 엔트로피만으로 나온다 (나머지 = 혼합 엔탈피 · 포논) | ✎ 우리 산수 |

### 3d. 연속체 — 단일 Ag 입자 (`Fig. 6`)

| 항목 | 값 | 출처 |
|---|---|---|
| 모형 | 지름 d = **40 nm** Ag 입자 하나 (Lee 자료에서 평균 추정) · 비정질 탄소 BL 두께 H = **10 µm** · BL 이온전도 **1 mS cm⁻¹** (ref 55) · 탄소는 이미 LiC₆ 로 포화된 MIEC 로 가정 · 다공도 **40 %** (Lee 자료에서 추정 · '보여 주기용' 이라고 저자가 명시) · Ag = BL 부피의 **1.6 %** (p.7) / '대략 2 %' (p.8) | 본문 p.7–8 |
| 전류 | i_t = **0.68 mA cm⁻²** 정전류 | `Fig. 6a` |
| 두 시나리오 | ① ASR(BL/SE) = ASR(BL/CC) = **20 Ω cm²** ② ASR(BL/SE) = 20 · ASR(BL/CC) = **2 Ω cm²** ('BL/CC 가 더 작다' · refs 60 · 61) | 본문 p.8 · `Fig. 6c,d` |
| 입자 전위가 0 아래로 | **≈8 분** (본문) · `figure-read ≈` 9.3 분 (`Fig. 6b` 점선) · 석출 시작 `figure-read ≈` 7 분 (6c) · 8 분 (6d) | 본문 p.8 · `Fig. 6` |
| 60 분 전류 몫 (6c · 같은 ASR) | `figure-read ≈` Ag 입자 **0.74** · BL/CC · BL/SE 각 **0.13** | `Fig. 6c` |
| 60 분 전류 몫 (6d · BL/CC 0.1 배) | `figure-read ≈` Ag **0.38** · BL/CC **0.56** · BL/SE **0.05** · Ag = BL/CC 교차 ≈31 분 | `Fig. 6d` |
| 전자전도 | BL ≈ **10⁴ mS cm⁻¹** (ref 12) → 두 계면의 전자 전기화학 퍼텐셜이 거의 같다 → **전하 전달 저항이 석출 속도를 정한다** | 본문 p.8 |
| ✎ ASR ↔ 교환 전류 | R_ct = RT/(F·i_ex) (α_a = α_c = 0.5 · 298 K): 20 Ω cm² ↔ **1.28 mA cm⁻²** (= `Table S4` BL/SE i_ex 1.3 ✓) · 2 Ω cm² ↔ 12.8 mA cm⁻² · Ag–Li 면 i_ex 0.65 ↔ 39.5 Ω cm² | ✎ 우리 산수 |

### 3e. 연속체 — 부피 · 압력 · 분리 · 석출 두께 (`Fig. 7`) ★ 점착이 나오는 유일한 자리

| 항목 | 값 | 출처 |
|---|---|---|
| Ag–Li 부피 (BL 대비) | Ag 가 기공을 다 채우는 시간 **≈15 분** (본문) · `figure-read ≈` 8 분 26 % · 10 분 30 % · 15 분부터 **≈38 %** 평탄 (픽셀 판독) | 본문 p.9 · `Fig. 7a` |
| 본문 '8 분 ↔ y ≈ 25 ↔ BL 부피의 약 20 %' | `Fig. 7a` 판독은 8 분 ≈ 26 % — 어긋남 (§10-③) | 본문 p.13 · `Fig. 7a` |
| 내부 정수압 (두 계면이 안 떨어진다고 가정) | 최대 **≈8 MPa** — 응력에서 생긴 과전압이 합금화를 막는 곳 · `figure-read ≈` 15 분까지 0 → 18–20 분 ≈7.9 MPa 평탄 | 본문 p.9 · `Fig. 7c` |
| **점착 세기 (입력)** | **BL/CC ≈2 MPa** (본문) · `figure-read ≈` 2.3 MPa (가로 파란 점선) · **SE/BL** 은 본문에 숫자가 없고 `figure-read ≈` **9.5 MPa** (가로 빨간 점선) · 출처 = refs 22 (Suzuki 2021) · 60 (*J. Power Sources* 377, 7 (2018)) — 두 문헌의 어느 값을 어떻게 옮겼는지 본문에 없다 | 본문 p.9 · `Fig. 7c` |
| 외부 적층압 | **≈1 MPa** (ref 21) | 본문 p.9 |
| ⚠ 계 | `Fig. 7c` 캡션: *"Calculated internal stress … in an anode-free setup **using LLZO as the SE**"* — LPSCl 이 아니다 | `Fig. 7` 캡션 |
| 분리 판정 | 내부 응력 > BL/CC 점착 (≈2) + 적층압 (≈1 MPa) 이면 BL/CC 가 벌어지고 Ag–Li 가 CC 쪽으로 탄소성 흐름 (`Fig. 7b`: SE 쪽이 약하면 반대로 SE 쪽으로) | 본문 p.9 · `Fig. 7b` |
| 시간 순서 | 처음 ≈10 분 Ag 리튬화 (기공을 크게 안 채움) → 다음 ≈8 분 BL 치밀화 → 그 뒤 ≈45 분 CC 쪽 압출 (`Fig. 7d` 구역 0–10 · 10–18 · 18–60 분) | 본문 p.9 · `Fig. 7d` |
| 석출 Li 두께 (60 분) | `figure-read ≈` BL/CC **1.27 µm** · BL/SE **0.12 µm** | `Fig. 7d` |
| ✎ 압력 ↔ 전위 환산 | 식 (9) 의 기계 항 V_Li·ΔP/F 로 **1 mV ↔ 7.44 MPa** (V_Li = 12.97 cm³ mol⁻¹ · `Table S4`) — 8 MPa ↔ 1.08 mV · 2 MPa ↔ 0.27 mV · 1 MPa ↔ 0.13 mV · 9.5 MPa ↔ 1.28 mV | ✎ 우리 산수 |

### 3f. 연속체 — 집전체 돌기와 Ag 의 효과 (`Fig. 8` · `Fig. 9`)

| 항목 | 값 | 출처 |
|---|---|---|
| 돌기 모형 | CC 위 2 µm × 2 µm 가우스 꼴 Li 돌기 하나 · ±25 µm 영역 · σ = 1 mS cm⁻¹ · ASR = 2 Ω cm² (`Fig. 8b` 캡션) | `Fig. 8a,b` |
| 전류 쏠림 | 선 길이의 **4 %** 인 2 µm 돌기가 주변 50 µm 전류의 **≈7 %** 를 가져간다 | 본문 p.10 |
| `Fig. 8b` 판독 | `figure-read ≈` 먼 곳 0.652 · 돌기 0.679 · 돌기 옆 골 0.600 mA cm⁻² · 전압 먼 곳 1.29 · 돌기 1.335 · 골 1.19 mV | `Fig. 8b` |
| 이온전도의 감쇠 효과 | j = (σ/l)·ΔV: 1 mA cm⁻² · ΔV 1 mV 에서 σ 0.1 → 1 mS cm⁻¹ 이면 전압이 1 mV 떨어지는 거리 **1 → 10 µm** (✎ 식으로 재현 ✓) | 본문 p.10 |
| ASR 의 감쇠 효과 | ASR 이 작을수록 전류가 더 쏠린다 (`Fig. 8d`) · 너무 크면 내부 저항 → 출력 손해 · '공극 때문에 커진 거시 ASR' 은 접촉이 줄어 오히려 쏠림을 키운다 | 본문 p.10–11 |
| Ag 의 음되먹임 | 돌기 셋 (50 µm 간격) 사이 Ag 2 µm 입자 둘 (x = ±25 µm) 에 **1 · 2 mV** 합금 구동력을 주면 전류가 돌기에서 Ag 로 옮겨 간다 · **1 mV 차로도 25 µm 떨어진 돌기의 전류를 끌어온다** | 본문 p.11 · `Fig. 9c,d` |
| `Fig. 9d` 판독 | `figure-read ≈` Ag 자리 1 mV 0.632 · 2 mV 0.675 mA cm⁻² · 돌기 0.68 → ≈0.59–0.60 (배경 수준) · 배경 0.657 → 0.585–0.595 | `Fig. 9b,d` |
| 같은 Ag 양이면 | 작은 입자 여럿 (1 µm × 4 · `Fig. 9e,f`) 이 큰 입자 몇 개보다 낫다 · 팽창한 Ag 가 CC 의 거칠기를 메운다 | 본문 p.12 |

### 3g. 다른 금속 (`Fig. 10` · `Table 2`)

| 항목 | 값 | 출처 |
|---|---|---|
| Zn (CALPHAD · Liang 2008 · ref 65) | 과포화 전위 **Li₂Zn₃ −3.4 mV · LiZn −19.0 mV** → 일찍 리튬화를 멈추고 Li 를 끌어오지 못한다 (두 상 핵생성이 없으면) | 본문 p.12 · `Fig. 10b` |
| Zn 평형 | `figure-read ≈` y 0.75–1.0 에서 ≈13 mV 고원 → y > 1 은 0 근처 | `Fig. 10b` |
| Mg (CALPHAD · Braga 2000 · ref 67) | Mg–Li 는 중간상 없이 서로 잘 녹는다 · 리튬화 전위가 0 위 (`figure-read ≈` (Mg) 고원 265 mV · y = 2 에서 ≈42 mV · 그림은 y ≤ 2 까지만) → Ag 와 같은 고용체 기전 후보 · 단 산화 엔탈피가 커서 순수 금속으로 쓰기 어렵다 | 본문 p.13 · `Fig. 10d` |
| 부피 팽창비 R (최대 Li 상 · 실온 · 1 atm · 실험 XRD 부피) | **Ag (γ₁ · x 0.94) 17.7** · Au (Au₄Li₁₅) 4.7 · Zn (ZnLi) 2.0 · Sn (Sn₄Li₁₇) 3.6 · Al (Al₄Li₉) 3.4 · Cu ((Cu) 0.25) 1.4 · Ni 1 · Si (Si₄Li₁₇) 4.1 · Bi (BiLi₃) 2.1 · Pt(?) (PtLi₅) 6 · Ga (GaLi₂) 2.4 · Ge 3.7 · Pb 3.2 · Tl 3.5 · Sb (SbLi₃) 2.3 · In (In₃Li₁₃) 4.0 | `Table 2` |
| 본문 해석 | Ag 만 기공에서 밀려날 만큼 팽창 · 다른 금속은 대개 R < 4 · 8 분 (y ≈ 25) 에 BL 부피의 약 20 % | 본문 p.13 |
| 다른 금속의 쓸모 | CC 위에 미리 고르게 깔면 Li 전류를 이끌 수 있다 (Au 나노입자 씨앗 · Haslam & Sakamoto 2023 · ref 68) | 본문 p.13 |

### 3h. CE 적합 품질 (`Table 3` · `Table S1`–`S3` · `Fig. S1`)

| 모형 | 클러스터 상한 (Å) | N_c | N_s | α (lasso) | RMSE · CV (meV/atom) | J₀ (eV/atom · 절편) |
|---|---|---|---|---|---|---|
| BCC | 쌍 8.0 · 삼중 7.0 · 사중 4.5 | 25 | 64 | 3.8 × 10⁻⁶ | **3.3 · 4.8** | −2.674 |
| FCC | 쌍 8.0 · 삼중 7.0 · 사중 4.5 | 32 | 134 | 9.5 × 10⁻⁷ | 1.5 · 2.5 | −2.705 |
| γ (Cu₅Zn₈ · Ag 는 B(OT) · C(OH) 만) | 쌍 8.0 · 삼중 7.0 (4.5 Å 안 사중 없음) | 38 | 96 | 6.1 × 10⁻⁵ | 0.5 · 0.6 | −2.421 |

> J₀ 는 회귀 절편 (원자당 평균 에너지 · 기준 미보정) 이다 — **결합 에너지가 아니다** (§7b 배위수 규칙 해당 없음). 지시자 기저라 ECI 는 Li–Li 상호작용만 (SI p.2).

### 3i. 연속체 매개변수 (`Table S4` 전부)

| 기호 | 값 | 출처 (SI 참고문헌) |
|---|---|---|
| i_t (외부 전류) | 0.68 mA cm⁻² | — |
| σ_Li⁺ (BL) | [0.05–5] mS cm⁻¹ (기본 1) | SI [1] Bachman 2016 *Chem. Rev.* |
| σ_e⁻ (BL) | 10⁴ mS cm⁻¹ | SI [2] Han 2019 *Nat. Energy* |
| i_ex^SE (BL/SE) | 1.3 mA cm⁻² | SI [3] Chiku 2012 *Electrochemistry* |
| i_ex^Ag (Ag–Li 면) | 0.65 mA cm⁻² | SI [4] Tian 2019 *Chem. Mater.* |
| α_a · α_c | 0.5 · 0.5 | SI [5] Monroe & Newman 2004 |
| T | 298 K | — |
| K (Li 체적탄성률 · 합금도 같다고 가정) | 11 GPa | SI [6] Masias 2019 *J. Mater. Sci.* (= `masias2019_li_metal_elastic_plastic_creep_properties` [다른 카드] K 11.1 GPa ✓) |
| V̄_Li (Li 몰부피 · 합금도 같다고 가정) | 12.97 cm³ mol⁻¹ | — |
| H (BL 두께) | 10 µm | — |
| R_e ('Electronic' ASR) | Varied | ⚠ 본문은 '전하 전달 ASR' 로 쓴다 — 이름이 어긋난다 |
| **없는 것** | BL/CC 의 i_ex · 점착 세기 둘 · 적층압 · 다공도 · Ag 부피 분율 · 탄소성 (항복 응력 · 경화) · Cahn–Hilliard 계수 · 확산 계수 D_Li⁺ 값 | 본문 p.7–9 에 일부 (다공도 40 % · Ag 1.6 % · 적층압 1 MPa · BL/CC 점착 2 MPa) · 나머지 미기재 |

---

## 4. 계산 방법 전부 ★

### 4a. DFT (본문 p.13–14 · Experimental Section)

- **코드**: VASP · **PAW** (refs 85 · 86) · 평면파.
- **범함수**: **PBE (GGA)** (ref 87) · vdW 보정 **미기재** (금속 합금이라 보통 안 쓴다) · **DFT+U 없음** (금속) · 스핀 분극 미기재.
- **PP**: Ag **4p 전자를 원자가로** (✎ Ag_pv 꼴) · Li PAW 판 미기재.
- **컷오프**: **680 eV**.
- **k 점**: *"a reciprocal space discretization of **800 k-points per Å**"* (원문 그대로) — 단위가 모호하다 (역원자당 k 점 밀도 · Å⁻³ 당 밀도 둘 다 가능 · ✎ 해석 보류).
- **수렴**: 전자 10⁻⁵ eV · 이온 힘 0.01 eV Å⁻¹.
- **자동화**: Atomate · FireWorks (구조 이완 · 정적 계산의 매개변수를 자동으로 고른다) · **이완 방식 (셀까지인지)** 미기재.
- **대상**: **벌크 Ag–Li 배치 (BCC · FCC · γ 격자 위) 만** — 표면 · 슬랩 · 계면 · 흡착 계산 없음.
- **표본 수**: CE 학습 구조 BCC 64 · FCC 134 · γ 96 (+ 다른 γ 원형 다섯 · `Table 1`).

### 4b. 클러스터 전개 (CE)

- **격자 (`Fig. 12`)**: BCC 관례 입방 a = **3.50 Å** (β-AgLi 와 Li 고용체) · FCC a = **4.27 Å** (Ag 고용체) · γ-brass a = **9.62 Å** (Ag 는 B(OT) · C(OH) 자리만 · IT · CO 는 Li 만).
- **열거 초격자**: BCC 대각 (3, 3, 3) + 비대각 ((−2, 2, 2), (2, −2, 2), (2, 2, −2)) — 상관함수 중복을 줄이려고 · FCC ((4, 0, 0), (0, 2, 0), (0, 0, 2)) · ((3, 0, 0), (1, 2, 0), (0, 0, 2)) · γ 는 1 × 1 × 1 입방셀 안에서 (x = 8/13 → 1).
- **기저**: 지시자 자리 기저 (ref 90) · 상관함수가 같은 클러스터는 짧은 쪽만 남긴다.
- **적합**: lasso — 식 (1) f(J) = ‖E_DFT − ΠJ‖₂² + α‖J‖₁ · α 는 5 겹 교차검증 오차가 최소인 격자 탐색 · 결과 `Table 3`.
- **도구**: smol (ref 92) · sparse-lm (ref 93).

### 4c. Monte Carlo

- **정준 앙상블 MC** (온도 · 조성마다) · 초격자 BCC **8 × 6 × 6** · FCC **6 × 6 × 4** · γ **3 × 3 × 2** (✎ 관례 입방셀 기준이면 자리 수 BCC 576 · FCC 576 · γ 936 — 원자 수는 미기재라 우리 셈).
- **담금질 일정**: T = 10000, 7000, 5000, 3000, 2000, 1500, 1200, 1000, 800, 700, 600, 500, 440, 400, 340, 300, 280, 260, 240, 220, 200, 180, 160, 140, 120, 100, 80, 60, 40, 20 K 로 내린 뒤 단계적으로 500 K 까지 다시 올림.
- **Metropolis 걸음**: T ≥ 2000 K **250,000** · 500–2000 K **500,000** · T ≤ 500 K **1,000,000** · 평균은 **뒤 절반**만.
- **반대정준 MC** (SI V · `Fig. S6`): BCC 격자 · T = 100–500 K · x_Li 대 Δμ_Li.

### 4d. 포논

- **Phonopy · 준조화 근사 (QHA)** (refs 94 · 95) · 초격자 격자상수 **a ≈ 10 Å** · T = 0–10000 K.
- **계산한 구조만**: 각 격자의 끝점 (BCC · FCC x = 0, 1 · γ x = 8/13, 1) + 중간 바닥상태 몇 개 (`Fig. S2`: BCC B2 x = 0.5 · BCC D0₃ x = 0.75 · FCC I4₁/amd x = 0.5 · FCC D0₂₂ x = 0.75 · γ x = 11/13 (OT Ag · OH Li)).
- **나머지 조성**: F_vib 를 x 에 대해 **선형 보간**해 보정항으로 더한다 (`Fig. S3`). 이유 = 열거 구조 전부의 포논은 비싸고 관심 온도가 낮다 (≈300 K).

### 4e. 자유에너지 · 리튬화 전위 (식 2–5)

- 배치 자유에너지 (열역학 적분): **βF_c = β₀E₀ + ∫_{β₀}^{β} ⟨E⟩ dβ** (식 2) · T₀ = **20 K** (배치 엔트로피를 무시할 수 있는 저온) 에서 위로 적분.
- 조성 보간: **B-스플라인** (보간 오차 ≈1 meV/atom · p.5).
- 전체: F_i(x, T) = F_c^i + F_vib^i (식 3) · 형성 자유에너지 ΔF_i = F_i − x F_BCC(1, T) − (1 − x) F_FCC(0, T) (식 4).
- **리튬화 전위**: **eφ_i(x, T) = F_BCC(1, T) − F_i(x, T) − (1 − x) ∂F_i/∂x** (식 5) — 원자당 자유에너지에서 Li 의 화학퍼텐셜을 뽑아 BCC Li 와 견준 것.

### 4f. 비평형 (과포화) 경로 규칙 (`Fig. 4`)

- **비정합 전이** (격자가 바뀜: FCC Ag → BCC β-AgLi → γ₃ → BCC) 는 두 경로로 전위를 낸다: ① **평형** (공통 접선 · 두 상 공존) ② **과포화** (상이 평형 조성 x_α 을 넘어 리튬화되다가 **두 자유에너지 곡선이 만나는 x_I** 에서 조성 그대로 다른 상으로 바뀜 · 장거리 확산 · 계면이 없다 — 작은 입자에서 일어난다).
- **가정**: 과포화 상이 새 상보다 자유에너지가 낮은 동안은 과포화가 이어진다 (ref 54 · 삽입 전극의 비평형 경로).
- **위험 신호**: 상의 자유에너지 곡선이 좁으면 (α′) 과포화 전위가 x_I 전에 **0 V 아래**로 떨어진다 → 합금 안 리튬화가 멈추고 **다른 곳에 Li 금속이 석출**된다.
- **정합 전이** (BCC Li 고용체 → D0₃-AgLi₃) 는 무시한다 — Spencer-Jolly 의 operando XRD 에서 그 상 (그쪽 이름 Ag₃Li₁₀) 이 2 mA cm⁻² 에서 ≈1 시간 뒤에야 보였다 (ref 26).

### 4g. 연속체 — 혼합 이온-전자 전도 (식 6–7)

- **옴 관계**: i_Li⁺ = −(σ_Li⁺/F)∇μ̃_Li⁺ · i_e⁻ = (σ_e⁻/F)∇μ̃_e⁻ (식 6) · 제약 μ̃_Li⁺ + μ̃_e⁻ = μ_Li.
- **Li⁺ 농도**: ∂C_Li⁺/∂t = −D_Li⁺∇²C_Li⁺ − σ_Li⁺∇²μ̃_Li⁺ (식 7 · Nernst–Planck 꼴 · 원문 부호 그대로) · D_Li⁺ 값 미기재.
- **풀이**: 자체 개발 유한요소 (FEM · ref 53 교과서) · 코드 비공개.
- **Cahn–Hilliard (합금 안 Li · Ag 확산 · ref 51)** 와 **탄소성 (Narayan & Anand · ref 52)** 은 2.1 절에 '썼다' 고만 하고 **식 · 매개변수가 방법 절에 없다** (§10-⑥).

### 4h. 연속체 — 계면 전하 전달 (식 8–9)

- **Butler–Volmer (Ganser 2019 · ref 96)**: i_n = −i_ex · exp[(1 − α_a) V̄_Li ΔP/(RT)] · [exp(α_a F η/RT) − exp(−α_c F η/RT)] (식 8) — 압력 항이 교환 전류를 바꾼다.
- **역학 보정 과전압**: η = φ − φ_BL − φ₀ − V̄_Li ΔP/F (식 9) — 압축 응력 ΔP 가 Li 를 넣는 구동력을 깎는다.
- V̄_Li = 합금 몰부피를 Li 금속 값으로 가정.

### 4i. 연속체 — BL 안 응력 (식 10–13)

- 준정적 역학 평형 (화학 평형보다 훨씬 빠르다고 가정 · ref 97): ∇·σ = 0 (식 10) · σ = −PI + s (식 11 · P = −Tr(σ)/3 · 양수 = 압축).
- **압력 진화**: dP/dt = (K V̄_Li/(V F)) · I · I = ∮ i_n dS (식 12 · V = 합금 입자 부피 · K = Li 값으로 가정).
- **해**: P = [∮F η dS/(V̄_Li S)] · (1 − e^{−γt}) · γ = K V̄_Li² S i_ex/(R T F V) (식 13) · t = 0 은 기공이 다 찬 시점 (`Fig. 7c` 의 ≈15 분).
- ✎ **물리적 뜻**: 포화 압력 P_∞ = F⟨η⟩/V̄_Li — 압력은 '남은 합금 구동력 (mV) 을 기계 일로 바꾼 것' 이다 → 1 mV ↔ 7.44 MPa · 8 MPa ↔ ⟨η⟩ ≈ 1.1 mV (§3e).

### 4j. 이 논문에 없는 것 (한계 은폐 방지)

- **계면 · 표면 계산 0**: W_ad · W_sep · γ_s · 계면 에너지 · 흡착 에너지 · 젖음각 없음.
- **이동 장벽 0**: NEB 없음 · Ag–Li 안 확산 계수 없음 (입자 안 Li 는 '즉시 균질' 로 가정 · p.8).
- **MD 0**: AIMD · MLIP · 고전 MD 없음.
- **방전 시뮬레이션 0**: 모든 연속체 그림은 리튬화 (충전) 만.
- **실험 0**: 모든 실험 비교는 문헌 인용 (Lee · Suzuki · Kim · Park · Spencer-Jolly · Freeth & Raynor).
- **LPSCl 화학 0**: SE 는 경계조건 (i_t · ASR · 점착) 으로만 들어간다.

---

## 5. 결과 — 절별 상세 (그림 실독 포함)

### 5.1 Ag–Li 상도의 문제 (`Fig. 1` · `Table 1`)

`Fig. 1a` 는 Freeth & Raynor 의 실험 T–x 상도를 다시 그린 것이다 — 액상선이 ≈960 °C (x = 0) 에서 내려오고, AgLi (β) 영역이 ≈330 °C 아래, **γ₃ 영역이 ≈200 °C 아래** (x ≈ 0.6–0.75), γ₂ · γ₁ 은 그보다 낮은 온도까지만 있다 (전부 `figure-read ≈` · γ₂ · γ₁ 의 경계는 그림이 작아 읽지 않았다). `Fig. 1b` 의 상 조성 글자 (실온): Ag(FCC) 0–46 % · β-AgLi(BCC) 50–56 % · γ 64–93 % · Li(BCC) 99–100 % Li. `Fig. 1c` 는 γ-brass 를 BCC 3 × 3 × 3 (54 원자) 에서 모서리 · 중심 두 원자를 빼고 (52 원자) I-43m 대칭으로 이완해 얻는 길을 보이고, 자리를 A (8) · B (8) · C (12) · D (24) 네 부격자로 나눈다 (다른 문헌의 IT · OT · OH · CO). `Table 1` 은 MP · ICSD 에서 본 γ 원형 여섯 (Cu₅Zn₈ · Al₄Cu₉ · Pb₃Li₁₀ · RuAl₁₂ · Fe₄Zn₉ · In₅Ti₈) 과 Ag/Li 점유를 정리한다 — Cu₅Zn₈ 은 실험으로 확인된 γ₃ (A · D = Li · B · C = Ag/Li 섞임).

### 5.2 0 K 바닥상태 (`Fig. 2` · `Fig. S1` · `Fig. S2` · `Fig. S4`)

`Fig. 2` (y 축 'DFT Formation energy (eV/at.)' · −0.23 ~ +0.03) 에서 BCC (빨간 삼각) · FCC (초록 원) · Cu₅Zn₈-γ (파란 마름모) · 다른 γ (검은 네모) 의 볼록 껍질이 x = 0.5 에서 바닥 (`figure-read ≈` −0.225 eV/atom) 을 찍는다 — 바닥은 BCC Pm-3m (B2) 이고 FCC I4₁/amd 가 5.2 meV/atom 위다. x = 0.75 의 BCC D0₃ (`figure-read ≈` −0.16) 은 화살표로 표시돼 있다. 검은 네모 (다른 γ 원형) 는 같은 조성의 Cu₅Zn₈-γ 보다 눈에 띄게 위에 있고 (x ≈ 0.69 · 0.77 · 0.92 에서 `figure-read ≈` −0.15 · −0.12 · −0.02), x = 8/13 의 'Fe₄Zn₉' 만 파란 마름모와 겹친다 — `Fig. S4` 가 이유를 보인다: IT(A) 자리의 Ag 끼리 밀어내 OT(B) 로 옮겨 가고 Li 가 IT 로 들어와 Cu₅Zn₈ 배열이 된다. `Fig. S1a` 는 학습 구조의 같은 그림, `Fig. S1b–d` 는 ECI 막대 (BCC J₀ −2.67 · FCC −2.70 · γ −2.42 eV/atom · 점 · 쌍 · 삼중 · 사중 순) — 큰 ECI 는 짧은 쌍에 몰려 있고 lasso 가 많은 항을 0 으로 만들었다. `Fig. S2` 는 포논을 계산한 중간 바닥상태 다섯의 구조다.

### 5.3 자유에너지와 상 경계 (`Fig. 3` · `Fig. S3` · `Fig. S5`)

`Fig. 3` (y 축 'Formation free energy [eV/at.]') 의 200 K 패널 (a) 에는 그림 안 글자로 (Ag) 0~0.512 · AgLi 0.524~0.548 · γ₃ 0.615 · BCC 0.693~1 이 적혀 있고, 확대 (b) 에서 γ₃ (x = 0.615 · 채운 마름모) 와 BCC 사이 공통 접선 (검은 실선 · 0.615–0.693) 과 두 곡선의 교점 (≈0.65 · 검은 실선 수직선) 이 보인다. 300 K 패널 (c) 에서는 (Ag) 0~0.417 · BCC 0.466~1 둘만 남는다 — β-AgLi 와 γ₃ 가 BCC 고용체에 흡수된다 (B2 질서는 BCC 격자 위의 질서라 같은 곡선에 들어 있다). 확대 (b) · (d) 의 x = 0.75 에 'D0₃(γ₂?)' 표시와 1.9 · 1.5 meV/at. 화살표가 있다.
`Fig. S3` 은 300 K 의 F_vib 보간선이다 — `figure-read ≈` FCC −0.058 (x = 0) → +0.003 (x = 1) · BCC −0.063 → +0.003 · γ −0.016 (x = 8/13) → −0.001 (x = 1) · x = 0.75 에서 BCC ≈ −0.014 대 FCC ≈ −0.006 eV/atom — **포논 몫 (수 meV/atom) 이 BCC 와 γ 의 차 (< 5 meV/atom) 와 같은 크기**라서 상 순서를 포논 보정이 정한다.
`Fig. S5a` (x = 8/13) 가 그것을 숫자로 보인다: F(BCC) − F(γ) 가 MC 만으로는 `figure-read ≈` 470 K 에서, MC + 포논으로는 ≈280 K 에서 0 을 지난다. `Fig. S5b` (x = 0.75) 는 포논이 BCC 쪽으로 기울이는 경향을 뒤집는다 (MC 만: γ 의 배치 엔트로피가 커서 차가 0 으로 다가감 · 포논 포함: BCC 가 더 안정해짐). 저자 결론: 진동 엔트로피를 넣는 것이 Ag–Li 의 BCC 대 γ 판정에 중요하다.

### 5.4 γ₂ 는 D0₃-AgLi₃ 인가 (`Fig. S6` · `Fig. S7`)

`Fig. S6` (BCC 반대정준 MC · x_Li 대 Δμ_Li · T = 100–500 K) 에 x = 0.5 (B2) 와 x = 0.75 (D0₃) 의 고원이 있고, 0.75 고원은 100 K 에서 `figure-read ≈` Δμ 0.38–0.65 eV 로 넓다가 400–500 K 에서 거의 사라진다 — 300 K 이하에서 무질서 BCC 고용체로부터 D0₃-AgLi₃ 가 석출될 수 있다는 뜻 (저자). `Fig. S7` 은 x = 0.75 · 300 K MC 스냅숏의 모의 XRD 다: BCC (D0₃) 21.9 (100) · 25.4 · 36.3 · 42.8 · 44.9 · 52.3 · 57.4 · 65.3 · 77.1 · 81.3 · 88.3° 대 γ 20.7 · 23.9 · 36.3 (100) · 42.2 · 44.0 · 52.3 · 56.8 · 65.3 · 77.1 · 80.8 · 88.3° (그림 안 글자) — 36.3 · 52.3 · 65.3 · 77.1 · 88.3° 는 같은 자리 (BCC 기본 반사), 저각 초격자 반사는 1.2–1.5° 떨어져 있다. 파장은 미기재 (✎ BCC a = 3.50 Å 의 (110) 이 36.3° 에 오려면 Cu Kα). 저자 결론: 해상도가 낮고 불순물이 있으면 둘을 헷갈릴 수 있다 → 보고된 γ₂ 가 사실 D0₃-AgLi₃ 일 수 있고, x > 0.85 에서 전이가 없으므로 γ₁ 은 Li 고용체일 수 있다 (p.6). Spencer-Jolly 의 'Ag₃Li₁₀' 도 D0₃-AgLi₃ 로 읽는다 (p.7).

### 5.5 평형 대 과포화 경로 (`Fig. 4`)

개념도 넷: (a) α · β 자유에너지와 공통 접선 (x_α–x_β) · 교점 x_I · (b) 평형 경로 (α 에 β 가 핵생성해 공존) 대 과포화 경로 (α 가 커지다 통째로 β) · (c) 좁은 α′ 곡선은 교점 x′_I 가 왼쪽으로 · (d) 전위 φ 에서 α′ 의 과포화 전위가 x′_I 전에 0 V 아래 ('Overpotential < 0 V'). 핵심 판정은 '음의 과포화 전위가 나오는가' 다 — 나오면 합금이 Li 를 더 못 받고 Li 가 다른 곳에 석출된다.

### 5.6 리튬화 전위 (`Fig. 5`) ★ 7 절 '합금 구동력' 의 정량

`Fig. 5` (y 축 φ vs Li⁺/Li [mV] · x 축 y in AgLi_y) — 200 K (a, b) 와 300 K (c, d). 200 K 에서 평형 (파란 실선) 은 (Ag) 영역의 ≈385 mV 혹 → y ≈ 1 에서 급락 → AgLi 고원 ≈140 mV → γ₃ (y = 1.6 · 수직 점선) → ≈100 mV 고원 (y 1.6–2.25) → BCC 영역에서 y = 5 의 ≈10 mV 까지 내려간다 (`figure-read ≈`). 과포화 (검은 점선) 는 y ≈ 1.05 에서 ≈200 mV 로 튀었다가 γ₃ 정비 조성에서 수직선이 되고, y ≈ 1.85 에서 최저 **≈75–80 mV** (`figure-read ≈`) 를 찍지만 **0 위**다. 300 K 에서는 (Ag) 영역의 작은 과포화 고리 (y ≈ 0.75–0.85 · ≈340–380 mV) 말고는 두 곡선이 겹친다 — 비정합 전이가 거의 없다. 고 y 패널 (b · d) 에서 전위는 y = 5 의 ≈8 · 11 mV 에서 y ≈ 6.2 의 극소 · y ≈ 7.5–7.8 의 작은 혹을 지나 **y = 25 에서 1.6 mV (200 K) · 2.6 mV (300 K)** (인쇄 화살표). 300 K 가 200 K 보다 높은 것은 엔트로피 몫이 온도에 비례하기 때문이다 (✎ 희박 고용체 몫만 1.01 · 0.68 mV · §3c).
저자 결론 (p.7): Ag 는 계속 리튬화돼 고용체를 이루고, 아주 높은 Li 함량에서도 그 능력을 유지한다 — 이 **화학 구동력**이 전류를 고르게 하는 Ag 역할의 핵심이다.

### 5.7 단일 Ag 입자 연속체 (`Fig. 6`)

`Fig. 6a` 는 SE (노랑 · 위에서 i_t) | BL (짙은 회색 · H) 안 Ag 입자 (초록 · d) | CC (밝은 회색) 의 모형이다. `Fig. 6b` (전압 [mV] 대 리튬화 시간 [min] · 0–15 분) 에서 평형 (파란 실선 · `Fig. 5a,b` 를 시간으로 바꾼 것) 은 1 분 안에 >100 → ≈10 mV 로 떨어지고 ≈2 분에 작은 혹 (≈9 mV) 을 지나 15 분에 ≈2 mV 다. 입자 (검은 점선) 는 BL 이온 수송 · Ag/BL 전하 전달 과전압만큼 더 빨리 내려가 `figure-read ≈` 9.3 분 (수직 점선) 에 0 아래로 간다 (본문 '≈8 분'). 그때부터 계면에도 Li 가 쌓인다. `Fig. 6c` (두 ASR 같음) 에서 Ag 몫은 `figure-read ≈` 7 분부터 1 → 0.74 (60 분) 로, 두 계면 몫은 각 0 → 0.13 으로 — **두 계면에 거의 같은 속도로** 쌓인다. `Fig. 6d` (BL/CC ASR 이 0.1 배) 에서 Ag 몫은 0.38 로 더 빨리 줄고 BL/CC 몫이 0.56 으로 커지며 (≈31 분에 교차) BL/SE 는 0.05 에 머문다 — **BL/CC 가 Li 전류를 대부분 가져간다**. ⚠ 전위가 0 아래로 간 뒤에도 Ag 는 전류의 38–74 % 를 계속 받는다 — '0 V 아래 = 합금화 정지' 가 아니라 '석출이 경쟁에 들어온다' 다.

### 5.8 부피 팽창 · 압력 · 분리 · 압출 (`Fig. 7`) ★ 8-3 절과 맞물리는 자리

`Fig. 7a` (Ag–Li Volume ratio [%] 대 시간) 는 0 분 ≈2 % 에서 오목하게 올라 ≈15 분에 ≈38 % 평탄 (점선 표시) 이 된다 (픽셀 판독 1 분 5.7 · 2 분 9.5 · 4 분 15.8 · 6 분 21.0 · 8 분 26.2 · 10 분 30.3 · 12 분 33.9 · 14 분 36.9 %). 합금 부피는 `Fig. 2a` 의 DFT 계산에서 가져왔다 (캡션 · ✎ 본문 그림 번호 '2a' 그대로). `Fig. 7b` 도식: SE/BL 점착이 약하면 SE/BL 이 먼저 벌어져 Li (고용체) 가 SE 쪽으로, 세면 BL/CC 가 먼저 벌어져 CC 쪽으로. `Fig. 7c` (Pressure [Mpa] · 축 글자 그대로) 의 검은 곡선은 15 분까지 0 이다가 가파르게 올라 ≈18–20 분에 ≈7.9 MPa 에서 평탄 — '두 계면이 안 떨어진다면' 의 압력이다. 가로 점선 둘 = '**Adhesion at SE/BL**' (빨강 · `figure-read ≈` 9.5 MPa) · '**Adhesion at CC/BL**' (파랑 · `figure-read ≈` 2.3 MPa). 압력이 CC/BL 선 (+ 적층압 1 MPa) 을 넘는 순간 BL/CC 가 떨어지고 SE/BL 선에는 닿지 않는다 → CC 쪽 압출. `Fig. 7d` (Li thickness [µm] 대 시간) 에 구역 셋 (초록 'Li-Ag alloys' 0–10 분 · 회색 'Densify BL' 10–18 분 · 하늘 'Extrusion towards CC' 18–60 분) 과 두 곡선 (실선 = BL/CC · 60 분 `figure-read ≈` 1.27 µm · 점선 = BL/SE · ≈0.12 µm) 이 있다. 저자 결론 (p.9): Li 가 BL/CC 에 쌓이는 것은 **더 낮은 계면 전하 전달 저항 + BL/CC 의 더 약한 점착** 때문이고, Ag 가 CC 로 옮겨 가는 것은 **팽창한 Ag–Li 고용체의 탄소성 흐름 (압출)** 때문이다.

### 5.9 전류 균일성 — 감쇠 기전 (`Fig. 8`)

토의의 출발점 (p.10): 삽입 · 합금 전극은 국부 리튬화가 늘면 국부 전압이 떨어지는 **음되먹임**이 있어 저절로 고르게 되지만, Li 금속 석출은 정전압이라 되먹임이 없어 균일 전류가 근본적으로 불안정하다 → 덴드라이트. 처방은 둘: 불안정을 **감쇠**시키거나 (이온전도 · ASR) 과잉 석출에 **음되먹임**을 준다 (Ag). `Fig. 8a` 는 CC 위 가우스 돌기 하나, `Fig. 8b` 는 BL/CC 의 전압 (위 · 먼 곳 ≈1.29 · 돌기 ≈1.335 mV) 과 전류 (아래 · 먼 곳 ≈0.652 · 돌기 ≈0.679 · 옆 골 ≈0.600 mA cm⁻²) — 돌기가 BL 로 튀어나와 더 높은 전압 (더 낮은 화학퍼텐셜) 을 Li 에 보여서 과잉 석출을 끈다. `Fig. 8c` 는 σ 0.1 (파랑 · 크게 출렁) · 1 (검정 · 거의 평평) · 10 mS cm⁻¹ (빨강 · 평평) — 이온전도가 높을수록 고르다. `Fig. 8d` 는 ASR 200 (파랑 · 평평) · 20 (검정) · 2 Ω cm² (빨강 · 크게 출렁) — ASR 이 작을수록 쏠린다. ⚠ 패널끼리의 매개변수 표기가 서로 안 맞는다 (§10-④). ⚠ 쏠림 크기 자체가 작다 — 최악 조합에서도 돌기 봉우리가 먼 곳보다 ≈4 % · 옆 골이 ≈−8 % (`figure-read ≈`).

### 5.10 Ag 의 음되먹임 (`Fig. 9`)

`Fig. 9a,b` (돌기 셋 · Ag 없음): 돌기마다 0.68 봉우리와 0.60 골 · 배경 ≈0.657 mA cm⁻². `Fig. 9c,d` (돌기 사이 x = ±25 µm 에 Ag 2 µm 둘 · 1 mV 파랑 · 2 mV 빨강): Ag 자리에 봉우리 (1 mV ≈0.632 · 2 mV ≈0.675) 가 서고 돌기 봉우리는 ≈0.59–0.60 으로 배경 수준이 된다 — **전류가 돌기에서 Ag 로 옮겨 간다**. `Fig. 9e,f` (1 µm Ag 넷 · ±16.7 · ±33.3 µm): 2 mV 에서 네 자리 모두 ≈0.68 봉우리. 저자 결론 (p.11–12): 작은 전압 차가 음극의 석출 자리를 인공적으로 설계할 수 있을 만큼 크게 작용한다 · 같은 Ag 양이면 작은 입자 여럿이 낫다 · CC 의 Ag 나노입자는 '계면 요철과 무관한 균일한 핵생성 자리' + '팽창으로 거칠기를 메움' 두 가지로 돕는다 — **요철을 전류로부터 숨긴다**.

### 5.11 다른 금속과 Mg (`Fig. 10` · `Table 2`)

`Fig. 10a` (Zn–Li 상도 · Pelton) 에는 LT/HT-LiZn₄ · Li₂Zn₅ · LiZn₂ · Li₂Zn₃ · LiZn 같은 **좁은 단일상**이 줄지어 있다. 좁은 상 = 자유에너지가 Li 과잉에 가파르게 오른다 = `Fig. 4c,d` 의 α′. `Fig. 10b` (CALPHAD · 300 K) 의 과포화 곡선 ('Overshoot' — 그림 범례 이름 · 본문은 over-saturation) 이 Li₂Zn₃ 에서 −3.4 · LiZn 에서 **−19.0 mV** (빨간 화살표) 로 내려간다 — 삽화: LiZn 입자에 Li 가 못 들어간다. 반면 `Fig. 10c,d` (Mg–Li · Nayeb-Hashemi 상도 · Braga 2000 CALPHAD) 는 (Mg) hcp 와 (Li) bcc 사이 좁은 두 상 구간뿐이고 전위가 끝까지 양수다 (그림 범위 y ≤ 2). `Table 2` 의 R 로 '다른 금속은 Ag 만큼 못 팽창 → 기공을 못 채움 → CC 로 못 나감 → 방전 뒤 CC 에 석출 못 함' 을 주장한다 (p.12–13) · 다만 CC 위에 미리 고르게 깔면 다른 금속도 쓸 수 있다 (Au · Haslam).

### 5.12 기전 종합 (`Fig. 11`)

도식 여섯 단계 (본문 p.13 과 같다): **Step 1** 탄소 리튬화 (검정 C → 회색 · MIEC 가 됨) → **Step 2** Ag 가 Li 와 합금 (빨강 → 보라) → **Step 3** Li 상 (분홍 · Li-rich 고용체) 형성 · CC 쪽부터 → **Step 4** Ag 가 Li 상에 녹음 → **Step 5** CC (그림 글자 'SUS') 쪽으로 압출 → 방전 **Step 6** Li 가 MIEC 통로로 빠지고 Ag 가 CC 위에 나노입자로 석출 → **다음 사이클** Ag 입자가 전류를 이끌어 조대화 · 덴드라이트를 막는다. 저자가 남긴 숙제 (p.13): 방전 상태로 오래 두었을 때 CC 위 Ag 나노입자가 굵어지지 않는지.

---

## 6. 기전 결론 — 계산이 직접 보인 것 · 가정 · 추론 ★

| 결론 | 근거의 종류 | 어디서 | 실험 대조 |
|---|---|---|---|
| Ag–Li 는 실온에서 (Ag) FCC 와 넓은 BCC 고용체 (x ≳ 0.47) 둘로 거의 끝난다 · 200 K 에서는 β · γ₃ 가 남는다 | **계산 (DFT + CE-MC + 포논)** | `Fig. 2` · `Fig. 3` · `Fig. S5` | 실험 상도는 γ₃ 를 ≈200 °C 까지 둔다 (`Fig. 1a`) — 저자 인정 (전이 온도 너무 낮음) · operando XRD 는 충전 중 LiAg → Li₉Ag₄ → Li₁₀Ag₃ 를 본다 ([다른 카드] `spencerjolly2023_…`) — Li₉Ag₄ (✎ x 0.69 · γ 꼴) 는 300 K 계산과 긴장 |
| AgLi₂₅ 까지 리튬화 전위 양수 · 과포화 경로에도 음전위 없음 | **계산** | `Fig. 5` | 직접 대조 실험 없음 · ✎ 희박 고용체에서는 양수가 열역학적으로 당연 (§3c · §10-⑤) |
| D0₃-AgLi₃ 가 γ₂ 의 정체일 수 있다 | **계산 + XRD 모의** (통계적으로 약함 · 저자) | `Fig. 3b,d` · `Fig. S6` · `Fig. S7` | Spencer-Jolly 의 Ag₃Li₁₀ 을 이렇게 다시 읽는다 — 결정 구조 대조는 안 했다 |
| Ag 입자 전위가 시간이 지나 0 아래로 → 계면 석출 시작 | **연속체 계산** (입력: σ · i_ex · d · 즉시 균질) | `Fig. 6b` | 절대 시간은 인용 금지 (§10-②) |
| Li 가 주로 BL/CC 에 쌓인다 | **연속체 계산 — 단 ASR 비대칭 (2 대 20 Ω cm²) 은 입력** | `Fig. 6c,d` | Lee 2020 · Suzuki 2021 SEM (BL/CC 석출) · [다른 카드] `metzler2025_…` (Ag 를 CC 쪽에 둘 때 CC 위 한 층) · `metzler2026_…` (Cu \| C 사이) · `spencerjolly2023_…` (BL 과 CC 사이) |
| 팽창한 Ag–Li 가 기공을 채워 압력을 만든다 (≈8 MPa 상한) | **연속체 계산** (부피 = DFT · K · V̄ = Li 값 가정) | `Fig. 7a,c` | 압력 측정 없음 · [다른 카드] `kang2026_…` 는 operando 하중 셀로 셀 단위 ΔP (1.1–2.4 MPa) 를 잰다 (다른 층 · 다른 양) |
| BL/CC 가 먼저 벌어진다 (SE/BL 점착 > CC/BL 점착 + 적층압) | **입력 비교** (점착 세기 MPa 두 줄 · refs 22 · 60 · LLZO 계) | `Fig. 7b,c` | [다른 카드] `liao2025_…` 가 같은 구도를 **박리 인성** (J m⁻²) 으로 실측: 탄소/LPSCl 9 → 41 J m⁻² (제조 압착 100 → 400 MPa) · SS/탄소 ≈7 J m⁻² · 문턱 ≈10 J m⁻² 위에서 CC 쪽 석출 (그 digest 에 이 논문 인용 기록은 없다) |
| Ag 가 CC 쪽으로 압출된다 (탄소성 흐름) | **추론 + 시간 구역 그림** (탄소성 식 · 매개변수 미기재) | `Fig. 7d` · `Fig. 11` Step 5 | Lee 2020 SEM (Ag 가 CC 로 옮겨 감) · [다른 카드] `metzler2026_…`: 충전 뒤 Ag 가 Cu 쪽에 쌓인 Li 속으로 흩어짐 |
| 방전 뒤 Ag 는 CC 위에 균일한 나노입자로 석출된다 | **추론 (방전 계산 없음)** | `Fig. 11` Step 6 | Lee 2020 (Ag 대부분 CC 근처에 남음) 과 맞지만 · [다른 카드] `metzler2026_…`: 방전 뒤 Ag 가 **C 위 (SE 쪽) 로 덩어리로 다시 석출 — 'rather than onto the current collector'** · `spencerjolly2023_…`: 방전 뒤 Li₁₀Ag₃ 대부분이 **층 안으로 복귀** (거의 초기 상태) ⇒ **기하 (Ag 를 처음 어디 두었나) 에 따라 다르다** |
| CC 위 Ag 나노입자가 다음 사이클 전류를 고르게 한다 | **연속체 계산 — 단 Ag 자리 · 1–2 mV 구동력을 처방** | `Fig. 9` | 실험 대조 없음 · `spencerjolly2023_…`: Ag 는 CCD 를 올리지 못한다 (≥ 2.5 mA cm⁻² 에서 흑연 단독과 같이 단락) — 저전류 균일성과 고전류 덴드라이트는 다른 질문 |
| 다른 금속은 음의 과포화 전위 · 이른 리튬화 정지 · 부족한 팽창 때문에 못 한다 | **Zn 만 계산 (문헌 CALPHAD)** + 문헌 부피 (Table 2) | `Fig. 10` · `Table 2` | Suzuki 2021 (Ag 최고) · 이번 묶음 4 번 Haslam 2025 · 3 번 Becker 2026 (합금 층 비교 · 병렬이라 안 읽음) |
| Mg 도 유망하다 | **문헌 CALPHAD 전위 (y ≤ 2)** | `Fig. 10d` | 없음 (저자: 산화 엔탈피가 걸림) |

---

## 7. 우리 DFT · W_ad 와 대조 ★★ (`litdb/our_dft_baseline.md` · W_ad 보고서)

> 이 논문은 아지로다이트 물성 4 축 (A 이온전도 · B 산화 · C 기계 · D 전자구조) 에 들어갈 값이 **없다**. 대조는 **방법** 과 **W_ad 보고서 7 · 8-3 절의 제안** 에 대해서만 한다.

### 7a. 방법 대조표

| 항목 | 이 논문 | 우리 (기준선 · W_ad) | 차이 / 판정 |
|---|---|---|---|
| 코드 | VASP (PAW) · Atomate/FireWorks | QE pw.x (벌크 물성 · USPP/PAW) · W_ad 작은 모델 DFT 확인 · 큰 계면은 UMA+D3 (`docs/collab/wad_…` 부록 A · `db/properties/wad_*`) | 다른 코드 — 계 자체가 겹치지 않아 직접 대조할 값이 없다 |
| 범함수 · vdW · U | PBE · vdW 미기재 · U 없음 | PBE · W 는 **D3(BJ) 2 체 헤드라인 + 3 체 민감도** | 금속 합금 벌크는 vdW 영향이 작다 · 계면 W 는 D3 가 결정적 (부록 C) — **이 논문의 형성 에너지와 우리 W 를 한 틀로 묶지 않는다** |
| PP · 컷오프 | PAW · Ag 4p 원자가 · **680 eV** | 계마다 정본 (`kb/methodology/computational_methods_canonical.md` §1–2) | 해당 없음 |
| k | '800 k-points per Å' (단위 모호) | 계마다 명시 (k 격자) | 이 논문 쪽 재현 불가 수준의 기재 |
| 이완 | 미기재 (Atomate 자동) | **아지로다이트는 고정셀 + EOS (vc-relax 금지)** · W 는 붙은 계면 이완 뒤 고정 기하 분리 | 계가 달라 충돌 없음 · 이 논문의 합금 부피 (`Fig. 7a` 입력) 는 셀 이완 여부가 결과에 들어가는 양인데 기재가 없다 |
| 슬랩 · 셀 | **없음** (벌크 CE 격자 · MC 초격자 · 포논 ≈10 Å) | 슬랩 · 정합 셀 · registry · 진공 · 10 Å 끝점 | — |
| 합금상 (Li–Ag) | **CE + MC + 포논 + B-스플라인** — 이 논문의 핵심 | 없음 (7 절 3 번 '합금 구동력' 은 제안만) | 🔑 **7 절 3 번을 이 논문 `Fig. 3` · `Fig. 5` 로 채울 수 있다** (문헌값 · 방법 명시) |
| 확산 장벽 (NEB) | 없음 · 입자 안 Li '즉시 균질' 가정 | 없음 (계면 Li 홉은 미계산) | — |
| MD | 없음 (MC 만) | UMA MLIP-MD (벌크 수송 · 상대차 정책) | — |
| 연속체 | MIEC 옴 + Nernst–Planck · BV (압력 항) · 준정적 압력 · 자체 FEM | DEM (점착 W 를 입력으로 받는 쪽) | 🔑 **이 논문의 연속체는 점착을 MPa 문턱 (분리 판정) 으로 받는다** — 우리 W (J m⁻²) 를 넣으려면 응집 법칙 (최대 응력 × 분리 길이) 이 필요하다 (§7b) |
| 동역학 모형 매개변수 출처 | `Table S4` (실험 문헌 6 편) + 본문 (다공도 · Ag 분율 · ASR · 점착 · 적층압) | DEM 쪽 입력은 W · γ_Li 짝 (보고서 8-5) | 출처 대부분 LLZO · 일반 Li 자료 — **LPSCl 고유 값이 아니다** |

### 7b. 점착 · 계면 · 흡착 값 — 우리 W 와 같은 줄에 놓을 수 있나 → **못 놓는다**

| 이 논문의 '점착' | 정의 | 왜 W 와 다른가 |
|---|---|---|
| CC/BL 점착 세기 ≈2 MPa (본문) · `figure-read ≈` 2.3 MPa | 연속체 분리 판정 문턱 (응력) · refs 22 · 60 | **단위가 응력 (MPa)** — W 는 단위 면적당 에너지 (J m⁻²) · 이완 · 기준 상태 · 면적 정의 없음 · 실용 점착 (결함 · 실제 접촉 면적 지배) |
| SE/BL 점착 세기 `figure-read ≈` 9.5 MPa (본문에 숫자 없음) | 같은 문턱 · `Fig. 7c` 는 **LLZO 계** | 위와 같다 + **계가 LPSCl 이 아니다** |
| (참고) [다른 카드] `liao2025_…` 박리 인성 Γ 7–41 J m⁻² | 180° 박리 + 테이프 소성 보정 | 단위는 같지만 **소성 소산이 든 실용 파괴 에너지** — 고정 기하 W 와 다른 양 (그 digest · W_ad 보고서 8-6) |

- ✎ **크기 차수만 (가상의 예)**: 이상 강도 σ ≈ W/δ (δ ≈ 1 nm 분리 길이 가정) 로 보면 J m⁻² 규모의 원자 수준 점착 일 (예: 1 J m⁻²) 은 ≈1 GPa 이다 — MPa 급 점착 세기와 **2–3 자릿수** 차이 · 실용 점착은 실제 접촉 면적 · 결함 · 소성이 정한다. ⇒ 이 논문 숫자를 W 로 바꾸거나 W 를 이 논문 문턱에 그대로 넣지 않는다.
- **순서만은 견줄 수 있다**: 이 논문 기전의 전제는 '점착 (BL/SE) > 점착 (BL/CC) + 적층압' 이다. 우리 W 쌍으로 이 **순서**를 원자 수준에서 시험할 수 있다 — W(C \| LPSCl) 대 W(C \| Cu) (보고서 8-3 이 더한 후보) — 단 실용 점착 순서와 W 순서가 같을 이유는 없다 (계면 결함 · 바인더 · 압착).
- **결합 규모 흡착 · 결합에너지 (≳ 2 eV)**: 이 논문에 없다 (CE 절편 J₀ ≈ −2.4 ~ −2.7 eV/atom 은 회귀 절편이지 결합 에너지가 아니다) → **배위수 규칙 해당 없음**.

### 7c. W_ad 보고서 7-1 표 (Ag 행) 과 대조

| 보고서 7-1 · 7 절 3 번 | 이 논문이 주는 것 | 판정 |
|---|---|---|
| Ag(111) 위 Li — 합금이 생기기 전의 날카로운 계면 | 계면 계산 없음 · Ag 가 Li 를 받기 시작하는 전위는 y < 0.5 에서 > 400 mV (그림 위로 넘어감 · `figure-read ≈` `Fig. 5c`) — **날카로운 Ag \| Li 계면은 열역학적으로 곧 합금화된다** | ✅ 보고서의 '합금 전 · 첫 충전 전 계면' 규정과 맞다 · 실제 Ag \| Li 계면 W 는 [다른 카드] `lu2026_…` (DFT · MLIP) |
| 합금 구동력 (3 번) — 합금 · 리튬화 에너지 (또는 Li 를 받기 시작하는 전위) 를 상평형 계산으로 | **바로 그 양**: `Fig. 5` 전위 곡선 (300 K: ≈400 → 140 → 100 → 50 → 12 mV (y 0.5 → 1.3 → 2 → 3 → 5 · `figure-read ≈`) → 2.6 mV (y = 25)) · `Fig. 3` 상 경계 | 🔑 **문헌값으로 인용 가능** (방법 · 온도 명시: VASP-PBE · CE-MC · 포논 · 200/300 K) — 우리가 새로 계산할 필요가 적다 |
| 충전 중에는 Li–Ag 합금 면이 후보 | 실온에서 x ≳ 0.47 은 **BCC 고용체 하나** (B2-LiAg · D0₃-AgLi₃ 는 그 위의 질서) → 충전 중 Ag 면은 '다른 재료의 면' 이 아니라 **Li 쪽으로 이어지는 bcc 고용체** | 🔑 후보 면을 정비 화합물 (Li₉Ag₄ · Li₁₀Ag₃) 로 고르지 말고 **B2-LiAg (x 0.5) · D0₃-AgLi₃ (x 0.75) · 희박 Li(Ag)** 셋으로 잡는 근거 — 단 operando XRD ([다른 카드] `spencerjolly2023_…`) 는 Li₉Ag₄ · Li₁₀Ag₃ 를 보므로 어느 쪽이 실제 면인지는 열려 있다 |
| 충전 중 Li 속에 옅게 흩어졌다가 방전 뒤 탄소 위에 덩어리로 남는다는 관찰 (8-3) | 충전 쪽 (Ag 가 Li 에 녹음) 은 이 논문 계산과 맞다 · **방전 쪽은 이 논문 예측 (CC 위 균일 나노입자) 과 반대** | ⚠ 보고서 문장에 이 논문을 '방전 뒤 위치' 의 근거로 같이 걸지 않는다 |

### 7d. W_ad 보고서 8-3 (Li 석출 자리) 과 대조

- **이 논문이 8-3 에 더하는 것**: Li 가 '집전체와 탄소층 사이' 에 쌓이는 이유를 **두 비대칭** 으로 쓴다 — ① 전하 전달 ASR (BL/CC < BL/SE) ② 점착 (BL/SE > BL/CC + 적층압). 보고서 8-3 의 tnote 가 더한 후보 **C \| Cu** (운전 중 처음 벌어지는 계면) 는 ② 의 원자 수준 짝이다 → **W(C \| Cu) 와 W(C \| LPSCl) 의 순서**가 이 논문 기전의 전제와 같은 방향인지가 우리 계산이 답할 수 있는 질문이다 (크기 대조는 못 한다 · §7b).
- **8-3 둘째 줄 (Ag 위치가 석출 자리를 바꿨다 · metzler2025)**: 이 논문 모델은 Ag 를 BL 가운데 입자 하나로 두고 석출 위치를 ASR 로 정하므로 'Ag 를 어디 두나' 의 효과를 직접 다루지 않는다 — `Fig. 9` 는 CC 위 Ag 의 효과만. metzler2025 의 '핵생성 과전압은 Ag 위치로 안 바뀌었다' 와 충돌하지 않는다.
- **8-3 셋째 줄 (첫 핵은 CC–SE 직접 접점)**: LLZO 계 (Fuchs 2023) 라 이 논문과 직접 겹치지 않는다.
- **추가 후보 하나**: 방전 뒤 Ag 가 CC 위 (이 논문 · Lee) 에 남느냐 C 위 (metzler2026) 냐에 따라 다음 충전의 핵생성 면이 **Ag \| Cu (또는 Ag \| SUS)** 냐 **Ag \| C** 냐로 갈린다 — 기하가 정한다.

### 7e. 장벽 홉 수 · MD 관측창 규칙

- **장벽**: 이 논문에 없다 → 홉 수 검산 해당 없음. 입자 안 '즉시 균질' 가정의 차수 감각만 [다른 카드] `lu2026_…` 의 Li–Ag 계면 홉 장벽 (Li_Ag 0.21 eV · MACE) 으로: **홉 수 검산 (ν₀ 10¹³ s⁻¹ 가정 · 298 K)** Γ ≈ 2.8 × 10⁹ s⁻¹ · 평균 대기 1/Γ ≈ 0.36 ns — '빠르다' 와 차수로 모순되지 않는다 (확산 계수 · 40 nm 균질화 시간이 아니다).
- **MD '반응 없음' 주장**: 없다 → 관측창 해당 없음. 반대정준 MC 의 '고원' 은 시간 창이 없는 평형 표본이다.

### 7f. ✎ DEM · 연속체 쪽에 쓸 환산 — 합금 구동력 ↔ 압력

- 이 논문 식 (9) 의 기계 항 V̄_Li·ΔP/F 로 **1 mV ↔ 7.44 MPa** (V̄_Li 12.97 cm³ mol⁻¹). 적층압 1 MPa ≈ 0.13 mV · 점착 세기 2 MPa ≈ 0.27 mV · 모델 압력 상한 8 MPa ≈ 1.1 mV.
- ⇒ **MPa 급 압력은 합금화 · 석출의 열역학을 1 mV 안쪽에서만 움직인다** — 압력이 하는 일은 열역학이 아니라 **접촉 · 분리 · 크리프** 쪽이다 (W_ad 보고서 8-4 와 같은 방향). 반대로 Ag–Li 의 몇 mV 구동력은 수십 MPa 의 정수압을 만들 수 있다 (2.6 mV → ✎ ≈19 MPa 상한) — 기공이 막히면 BL 을 벌릴 수 있는 크기다.
- **DEM 입력으로 가져오지 않는 것**: 다공도 40 % (저자: '보여 주기용') · Ag 1.6 vol% · 연속체 시간축 (§10-②). [다른 카드] `metzler2026_…` 은 흔한 Ag/C 층 다공도로 ≈29 % 를 인용한다 · `kang2026_…` 는 이 논문의 0.4 를 그대로 가져갔다 (출처 전파 주의).

---

## 8. Figure set ★

| Fig | 내용 (무엇을 보여주나) | 우리 활용 |
|---|---|---|
| 1 | Ag–Li 실험 상도 (Freeth & Raynor 재도) · 상별 구조 · BCC 3×3×3 → γ-brass (52 원자 · 부격자 A/B/C/D) | Li–Ag 상 이름 · 조성 범위 대조표 (operando XRD 해석용) |
| 2 | 0 K DFT 형성 에너지 볼록 껍질 (BCC · FCC · Cu₅Zn₈-γ · 다른 γ) · x = 0.5 B2 바닥 (≈−0.225 eV/atom figure-read) · D0₃ (0.75) | 7 절 3 번 합금 후보 면 고르기 (B2-LiAg · D0₃-AgLi₃) |
| 3a–d | 200 · 300 K 형성 자유에너지 · 상 경계 (300 K: (Ag) 0–0.417 · BCC 0.466–1) · D0₃ 1.9/1.5 meV/at. | ★ '실온에서 Ag–Li 는 넓은 bcc 고용체' 의 근거 그림 |
| 4a–d | 평형 대 과포화 경로 개념 · 좁은 상의 음 과포화 전위 | 합금 층 금속 고르기의 판정 논리 (음전위 = 리튬화 정지) |
| 5a–d | Ag 리튬화 전위 200 · 300 K (y 0–5 · 5–25) · AgLi₂₅ 1.6 · 2.6 mV | ★ **W_ad 보고서 7 절 3 번 '합금 구동력' 의 문헌 정량** |
| 6a–d | 단일 Ag 입자 연속체: 입자 전위 · 전류 몫 (ASR 같음 · BL/CC 0.1 배) | ASR 비대칭이 석출 자리를 정하는 모습 — 절대 시간 인용 금지 |
| 7a–d | Ag–Li 부피 분율 · 분리 기전 도식 · 내부 압력 + 점착 세기 두 줄 (LLZO 계) · 석출 두께와 단계 구역 | ★ 8-3 절 '집전체 쪽 석출' 의 모델 근거 · 점착은 MPa 문턱 (W 와 다른 양) · 순서만 대조 |
| 8a–d | CC 돌기 하나의 전압 · 전류 분포 · 이온전도 · ASR 의 감쇠 효과 | 덴드라이트 씨앗 감쇠 논리 · ⚠ 패널 매개변수 표기 불일치 (§10-④) |
| 9a–f | 돌기 셋 + Ag 입자 (2 µm × 2 · 1 µm × 4) 에 1 · 2 mV 구동력 → 전류 재분배 | CC 위 친Li 자리의 '전류 끌기' — 젖음 (W) 과 다른 전기화학 기전임을 구분하는 근거 |
| 10a–d | Zn–Li · Mg–Li 상도와 CALPHAD 리튬화 전위 (Zn −3.4 · −19.0 mV · Mg 양수) | 다른 금속 층 후보 판정 틀 (좁은 화합물 = 위험) |
| 11 | 첫 몇 사이클 리튬화 · 탈리튬화 기전 도식 (Step 1–6 + 다음 사이클) | 보고서 8-3 계면 목록과 단계 맞추기 · ⚠ Step 6 은 추론 |
| 12 | CE 기본 격자 (BCC 3.50 · FCC 4.27 · γ 9.62 Å · γ 자리 점유 규칙) | CE 재현 시 격자 · 자리 규칙 |
| S1 | CE 학습 구조 형성 에너지 · BCC/FCC/γ ECI 막대 (J₀ −2.67 · −2.70 · −2.42 eV/atom) | CE 품질 (짧은 쌍 지배 · lasso 희소) |
| S2 | 포논 계산한 중간 바닥상태 다섯 (B2 · D0₃ · I4₁/amd · D0₂₂ · γ 11/13) | 포논 보정의 표본이 몇 개뿐임을 보이는 그림 |
| S3 | 300 K F_vib 의 x 보간 (수 meV/atom 규모) | 포논 몫 ≈ BCC–γ 차 — 상 순서가 보정에 달림 |
| S4 | Fe₄Zn₉ 꼴 γ 가 DFT 이완 중 Cu₅Zn₈ 배열로 바뀜 (Ag IT → OT) | 자리 점유 가정 (Ag 는 B · C 만) 의 검증 |
