Repository: yonghoon7153-source/Yonghoon-DEM-DFT

# 📚 LITDB — 문헌 단일 시스템 (**SE·DFT 축 + DEM·MPM 축, 두 트랙**)

> **앞으로 논문은 여기서만 본다.** 여러 곳(db/literature, kb/papers, db/properties, Excel)에 흩어진 문헌을 한 곳에서 생각·참고·비교하기 위한 통합 MD 시스템.

## 왜 트랙이 둘인가
`INDEX.md` 는 argyrodite 전해질 축이라 접촉역학·MPM·건식전극 digest 가 들어갈 자리가
없다. 그래서 한때 64편이 **어느 인덱스에도 없었다**(open_items #7). 축을 나눠 그 구멍을
닫았고, 한 분모로 세면 “159편 중 98편 미언급” 같은 **가짜 미결**이 나온다
(`comparison_vs_ours.md:8`). 분리는 실측 근거가 있는 결정이다 — 합치지 말 것.

⚠ 이 표의 **편수는 적지 않는다.** 손으로 쓴 수는 반드시 낡는다(README 자신이 세 번 틀렸다).
현재값은 `python3 tools/litdb/build_index.py --check` 로 본다.

File: litdb/papers/xu2023_realistic_am_shape_cgmd_calendering.md (part 1 of 2)
<!-- digest 표준 양식. ★ = 사용자가 특히 원한 항목 -->
# XCT 로 뜬 **실제 3D 형상**의 NMC 2차입자로 LIB 전극 제조(슬러리→건조→압연)를 다시 돌리다 — Franco 그룹 ARTISTIC 의 "구(球) 근사 탈출" 1호 — Xu (J. Power Sources 2023)

> slug `xu2023_realistic_am_shape_cgmd_calendering` · DOI `10.1016/j.jpowsour.2022.232294` · type `CGMD/DEM (LAMMPS, Lennard-Jones + JKR; 슬러리·건조·압연) + µ-XCT 실험 검증` · PDF `main.pdf` · digested `2026-09-11` · status ✅

> elements: Li
> methods: elastic

---

## 0. ★★ 이 카드가 왜 지금 만들어졌나 — **네 가지 질문에 대한 요약 답**

**계기.** 정본에 최근 들어간 **DL 3 부작**이 전부 이 논문을 자기 물리 엔진으로 지목한다:
`galvezaranda2024_time_dependent_dl_calendering_microstructure` (**ref [36]**) ·
`galvezaranda2025_paml_vgg16_dem_slurry_drying` (**ref [33]**) ·
`vijay2025_hybrid_cgmd_dl_slurry_microstructure` (§12-1 에서 *"답은 ref [33] Xu 2023 에만 있다"*).
세 카드 모두 *"DEM 물리 전체 + 유일한 실험 검증(τ·porosity)이 거기 있다 / 확보 1순위 / 정본에 없음"* 이라고 적혀 있었다.

### 0-1. 지목이 사실인가 — **부분적으로 사실, 그러나 세 카드의 표현은 과대다**

| 세 DL 카드의 주장 | 이 논문을 읽은 판정 |
|---|---|
| *"DEM 물리 전체가 여기 있다"* | ⚠ **절반만 사실.**  접촉법칙(LJ + JKR)·E·ν·γ·k_t·μ_t·감쇠는 **전수 공개**(Table 1 + Table S2).  그러나 **timestep 미기재 · 플래튼 속도 미기재 · COR 없음 · 압연 압력 없음**.  ⇒ *"파라미터가 필요하면 여기"* 는 맞지만 **재현에 필요한 수가 다 있지는 않다** |
| *"유일한 실험 검증(τ·porosity)이 여기 있다"* | ✅ 사실.  단 **규모가 작다** — 슬러리 밀도 **2 점** · porosity-vs-CD **exp 8 점**(두 조성 × 4) · **µ-XCT 볼륨 2 개**(96:2:2 의 uncal + "30 % 압축") 뿐이다 |
| (암묵) *"τ 검증은 독립이다"* | ⛔ **아니다.**  SI 가 **dilation–erosion 인자(1/2/3 복셀)를 τ 를 XCT 값에 맞춰 고른다**고 명시한다 (§6-B).  ⇒ **τ 는 자유 파라미터 1 개로 맞춘 값**이고, 그 인자가 **모든 결과에 적용**됐다 |
| *"압력축의 입구"* (Ngandjong 2021 에 대한 서술) | ✅ 유지.  **이 논문은 그 축을 밀지 않았다 — 없앴다** (§3-A) |

### 0-2. 네 질문 — **한 줄씩**

1. **압력축이 어디까지 가는가** → ⛔ **0 MPa.**  본문·SI 전수에서 압연 압력은 **한 번도 나오지 않는다**.
   논문 전체에서 `Pa` 단위로 적힌 수는 **슬러리 NPT 배로스탯 10⁵ Pa (= 0.1 MPa = 1 atm)** 하나뿐이고,
   `GPa` 는 전부 **탄성계수**다.  압연 축은 **CD(두께감소율 %) 0 → 42.2 %** 이고 실험도 *"various applied
   pressures"* 라고만 쓴다.  ⇒ Ngandjong 2021 의 **0–156 MPa 를 밀기는커녕 축 자체를 버렸다** (§3-A·§3-D).
2. **비구형이 DEM 물리를 어떻게 바꿨나** → **입자 표현이 `구 1개` → `1.59 µm 1차구 62 개(평균)로 쌓은 응집
   클러스터`** 가 됐고, 그 결과 **접촉법칙이 GH+SJKR → LJ+JKR 로 갈렸으며 E_AM 이 200 → 135 GPa,
   ν_CBD 가 0.5 → 0.3, 마찰이 0.001 → 0.5 로 바뀌었다**.  ⚠ **clump 도 polyhedra 도 superquadric 도
   아니다** — 1차구는 각자 독립 자유도를 갖고 **강한 JKR 점착(γ_intra ≈ 1000 J/m², γ_inter = 0)** 으로만
   묶여 있다 (§4-B).  비용: **1 박스 = 슬러리 24 h + 건조 11 h + 압연 9–37 h** on 28 코어 (§4-C).
3. **유일한 실험 검증의 실체** → µ-XCT **볼륨 2 개**(96:2:2, uncal / 30 % 압축), 각각에서 **20 개 서브볼륨**을
   잘라 평균 ± 표준편차를 모델 1 개와 비교.  **porosity 는 독립 검증이고 τ 는 아니다** (§3-B·§6-B).
4. **Ngandjong 2021 Table 2 대조** → **같은 것 3 행(E_CBD 2 GPa · E_Al 69 · E_Steel 200) · 바뀐 것 5 행 ·
   사라진 것 3 행(COR · timestep · 압력축) · 새로 생긴 것 3 행**.  전수표 §4-A.

---

## 1. 한 줄 요약

**Franco 그룹(LRCS Amiens / ARTISTIC ERC)이 자기 제조 디지털 트윈의 `AM = 구(球)` 가정을 처음으로 깬 논문.**
실제 NMC111 전극을 싱크로트론 µ-XCT 로 찍고 → Weka/watershed 로 2차입자를 낱개로 라벨링 →
각 입자를 3D 매트릭스로 DB 화 → **2×2×2 복셀 다운샘플 후 그 복셀을 등체적 구(Ø **1.59 µm**)로 치환**해
**실제 형상의 2차입자**를 만들고, 그것으로 **슬러리(NPT) → 건조(용매 bead 수축) → 압연(평면 하강 후 해제)**
을 LAMMPS 로 다시 돌린다.  얻는 것은 세 가지다: **(i) 압연 중 2차입자의 변형·회전을 추적할 수 있고**
(Krumbein 구형도 분포가 **모드 −0.04 ~ −0.06** 이동), **(ii) 같은 porosity 에서 τ 가 구 모델보다 1.6–2.4배
높아 실측에 더 가까워지며**(Fig S7), **(iii) 공극망(PNM)의 pore·throat 진화를 실측과 나란히 볼 수 있다**.
⛔ 그 대가로 **압력 축이 사라졌고**(CD % 만), **timestep·플래튼 속도가 미기재**이며, **τ 검증은
dilation–erosion 인자 1 개로 맞춘 값**이다.

★ **이 카드의 한 줄**: 이 논문은 계보의 **물리 원점**이지 **압력 앵커**가 아니다.
압력 앵커는 여전히 `ngandjong2021_dem_calendering_digital_twin` 의 **0–156 MPa** 하나뿐이고,
이 논문은 그 축을 **밀지 않고 버렸다**.  대신 우리에게 **새 축을 하나 준다 — 형상(구형도) 관측량**이다.

## 2. 메타

| 저자 | 저널/년 | DOI | 소재 (AM/binder/전해질) | 연구유형 |
|---|---|---|---|---|
| **Jiahui Xu**, **Alain C. Ngandjong**, Chaoyue Liu, Franco M. Zanotto, Oier Arcelus, Arnaud Demortière, **Alejandro A. Franco**(교신) — LRCS (UMR CNRS 7314, Univ. Picardie Jules Verne) / RS2E / ALISTORE-ERI / IUF, Amiens | **Journal of Power Sources 554, 232294 (2023)** — 접수 2022-09-05 · 개정 2022-10-20 · 채택 2022-10-21 · 온라인 **2022-11-11**, **open access CC BY** | 10.1016/j.jpowsour.2022.232294 | **NMC111** LiNi₀.₃₃Co₀.₃₃Mn₀.₃₃O₂ (Umicore) + **carbon black** C-NERGY super C65 + **PVdF** Solef 5130/1001 (Solvay), 용매 **NMP**.  두 조성: **94:3:3**(= AM 94 % + CBD 6 %, 고형분 **60 wt%**, 코마갭 **115 µm**) · **96:2:2**(= AM 96 % + CBD 4 %, 고형분 **69 wt%**, 코마갭 **155 µm**).  집전체 **Al 22.5 µm**.  **액체계 LIB 양극**(전해질은 이 논문에서 다루지 않음) | **CGMD**(LAMMPS; Lennard-Jones + JKR granular) 로 **슬러리·건조·압연 3 단계** + **µ-XCT**(DESY P05) 실험 검증 + **PNM**(Avizo watershed) + **TauFactor** τ + **GeoDict** 타원체 피팅 |

> ★ **ARTISTIC (EU H2020 ERC #772873) + BIG-MAP (#957189)** 산출물.  데이터·모델은 ARTISTIC 온라인
> 계산기(`erc-artistic.eu/computational-portal`)로 공개 예정이라 적혀 있다.
> **계보 위치** — 이 논문의 ref [25] 가 곧 `papers/ngandjong2021_dem_calendering_digital_twin`
> (*"upgrading our previous models where the particles were considered to be spherical"*),
> ref [22] = Lombardo 2020 FF 보정, ref [23] = Ngandjong 2017 멀티스케일, ref [24] = Lombardo 2021 건조
> (carbon-binder migration), ref [26–28] = Shodiev LBM 전해액 함침, ref [29] = Chouchane 4D FEM,
> ref [30,31] = Duquesnoy ML/BO (= 정본 `duquesnoy2020_*`, `duquesnoy2023_*`), ref [42] = **TauFactor**
> (= 정본 `taufactor_tortuosity_factor_tomography_tool`), ref [47] = GeoDict, ref [49] = ARTISTIC 온라인 계산기.
> ⚠ **번호 주의**: *이 논문 안의* ref [36] 은 **Avizo 소프트웨어**다.  DL 카드들이 말하는 "ref [36]" 은
> **그 카드들 자신의 번호**이고 가리키는 대상이 바로 이 논문이다 — 혼동 금지.
>
> ★ **선행연구를 깎는 문장 하나** (우리가 인용할 때 유용) — 비구형 경쟁자 Nikpour 2021 (ref [32],
> smoothed-particle 다상 모델) 에 대해: *"in their approach the particle morphology is generated from
> **2D SEM images**, which limits the representativity of the real particle shapes in 3D"*.
> ⇒ 이 논문이 주장하는 novelty 는 **"3D 토모그래피에서 직접 뜬 형상"** 한 가지다.

---

## 3. 핵심 물성 (수치)

> 표기 규약 — **stated** = 본문/표/SI 에 숫자로 적힌 값 · **digitized** = 우리가 그림에서 읽은 값
> (900 dpi 렌더 + 축 눈금 최소자승 캘리브레이션 + 색마스크 무게중심; 검증법 §3-B-1) ·
> **derived(ours)** = 우리가 계산한 값.  ⚠ digitized·derived 는 **추세용**이고 논문의 주장이 아니다.

| 물성 | 값 | 조건 (조성 / 단계) | 출처 태그 | 비고 |
|---|---|---|---|---|
| **슬러리 밀도 (검증 ①)** | 94:6 exp **2.03** / sim **2.04** g/cm³ · 96:4 exp **2.14** / sim **2.18** | 슬러리, NPT 300 K · 10⁵ Pa | **stated** (Table 2) | 편차 **+0.5 % / +1.9 %** (derived(ours)).  ⚠ 이것이 **슬러리 단계의 유일한 검증**이고, 이전 논문들이 쓰던 **점도 검증은 못 했다**(*"Due to the computational limitations of LAMMPS, we were unable to perform the viscosity simulation as in our previous works [22]"*) |
| **★ porosity vs 압축도 (검증 ②)** | **전수표 §3-B** (sim 6+6 점 · exp 4+4 점, CD 0–42.2 %) | 두 조성 | stated 3 + **digitized** | **이 논문의 진짜 앵커** |
| sim 96 % AM: 건조 porosity | **47.35 %** | CD = 0 | **stated** (Fig 3E 라벨) + digitized 47.35 ✅ | |
| sim 96 % AM: 압연 porosity | **23.50 %** @ CD **32.67 %** | 96:4 | **stated** (본문 + Fig 3H) + digitized 23.48 ✅ | |
| ⚠ **본문의 "50.60 %"** | *"The predicted dried electrode has a **50.60 %** porosity"* | 96:4, 건조 | **stated** (§3.2 본문) | ⚠⚠ **Fig 3A/3E 의 47.35 % 와 3.25 %p 어긋난다.  논문이 화해시키지 않는다.**  ★ 산술적으로 자기일관한 한 가지 읽기(derived(ours), **논문에 없음**): `pore + ½·φ_CBD` 라면 φ_CBD ≈ **6.5 %** 가 필요하고 Fig 3D 의 CBD 곡선(≈0.05–0.07)과 맞는다.  ⇒ *"50.60 은 CBD 나노공극 포함, 47.35 는 공극만"* 이 유력하나 **stated 아님** |
| sim porosity floor (달성 최저) | 96 % AM **20.39 %** @ CD 36.11 % · 94 % AM **24.95 %** @ CD 42.17 % | sim | digitized | **압력이 아니라 CD 로 끝난 지점** — 포화 여부를 판정할 수 없다(§3-A-3) |
| exp porosity (96 % AM) | CD 0 **≈47.5** → 25.27 **28.72** → 28.73 **27.66** → 30.92 **25.07 %** | exp, Eq. (1) 질량/부피법 | digitized | 오차막대는 CD 0 과 30.92 두 점에만 |
| exp porosity (94 % AM) | CD 0 **≈55.2** → 32.13 **31.06** → 36.86 **26.84** → 39.72 **25.84 %** | exp | digitized | |
| **★ Krumbein 구형도 (형상 관측량)** | 96 % AM: 피팅 모드 **0.782 → 0.736–0.750** (높이 4.58 → 4.01) · 94 % AM: **0.804–0.822 → 0.760** (4.30 → 4.71) | uncal → cal | **digitized** (Fig 5) | 본문 stated 는 *"peak is always around **0.7–0.8**"* 뿐.  ⇒ **모드 이동 −0.04 ~ −0.06 이 우리가 뽑은 수**.  ⚠ 폭 변화는 두 조성에서 **부호가 반대**(96 % 넓어지고 94 % 좁아짐) ⇒ **폭은 견고한 신호가 아니다** |
| **★ τ (pore+CBD 를 한 상으로)** | sim 94 % AM: por 55.03→**1.458** · 46.81→**1.599** · 39.90→**1.699** · 32.25→**1.950** · 28.23→**2.160** · 24.96→**2.462** | TauFactor, CBD **전도상에 포함** | digitized (Fig 3B) | por 값이 Fig 3A 의 sim 94 % 와 **소수 둘째 자리까지 일치** ⇒ 같은 구조 |
| **★ τ (pore+CBD)** — 96 % AM | por 47.4(가림)→**≈1.56** · 37.95→**1.769** · 30.51→**2.009** · 23.37→**2.471** · 21.22→**2.871** · 20.37→**3.191** | 같음 | digitized (Fig 3B) | |
| **★ τ (µ-XCT, 서브볼륨 평균)** | uncal **1.599 ± 0.086** @ por **47.48 ± 2.9 %** · cal **2.664 ± 0.31** @ por **23.96 ± 2.2 %** | µ-XCT 96:2:2, 20 서브볼륨 | digitized (Fig 1B/3B) | SI 는 cal 의 XCT τ 를 **2.65** 라고 stated — digitized 2.664 와 **0.5 % 차** ✅ 캘리브레이션 검증 |
| **★ τ (µ-XCT, 전체 볼륨 "Global")** | uncal **1.522** @ por 47.66 % · cal **2.379** @ por 24.34 % | µ-XCT 전체 | digitized (Fig 1B) | ★★ **서브볼륨 평균보다 uncal −4.8 % · cal −10.7 % 낮다** = **RVE 유한크기 편향**(§5 Fig 1B) |
| **★ τ (pore only, CBD = 고체)** | 실형상: por 57.45→**2.050** · 49.31→**2.689** · 43.01→**3.337** · 35.48→**6.255** | Fig S7, 94:6 | digitized | **같은 구조에 CBD 규약만 바꾸면 τ 가 1.7–3.2배** (§6-A) |
| **★★ τ — 구 모델 대조** | 구 근사: por 53.28→**1.700** · 46.36→**1.770** · 37.02→**2.421** · 30.73→**3.177** | Fig S7, 94:6, **CBD 1.3 µm 동일** | digitized | ★ **동일 porosity 보간 대조(derived(ours)): 실형상/구 = 1.55× (por 49.3) · 1.67× (43.0) · 2.40× (35.5)** — **압연할수록 벌어진다** |
| **평균 pore 반지름** | sim **2.99 → 2.28 µm** · µ-XCT **3.76 → 2.16 µm** | 96:4, uncal→cal | **stated** | ⚠ **반지름 > 1 µm 인 pore 만** 통계에 넣음 |
| **E (JKR 입력)** | **CBD_liquid 0.0005 · CBD_solid 2 · AM 135 · Al 69 · Steel 200 GPa** | — | **stated** (Table 1) | E_AM 135 GPa 의 출처 = refs [39–41] (Xu/Zhao 그룹 실험 + grid indentation) |
| **ν (JKR 입력)** | **0.3 — 다섯 상 전부** | — | **stated** (Table 1) | ★ **Ngandjong 2021 의 ν_CBD = 0.5 (비압축) 가 사라졌다** (§4-A) |
| **γ (JKR 표면에너지)** | CBD 슬러리 **80**(94:6) / **82**(96:4) · CBD 건조 **400** · **AM 같은 2차입자 내부 10⁶** · **AM 다른 2차입자 사이 0** [pg µs⁻²] | — | **stated** (Table S2) | ★ **SI 환산 derived(ours)**: 1 pg µs⁻² = 10⁻³ J/m² ⇒ **CBD 0.08 → 0.4 J/m² · AM-intra ≈ 1,000 J/m² · AM-inter = 0**.  ⇒ **AM 내부 점착은 물성이 아니라 2차입자를 안 부서지게 붙드는 수치적 구속**이다 (실 NMC 표면에너지는 O(1) J/m²) |
| **k_t (접선강성)** | CBD **5** · AM **800** [pg µm⁻¹ µs⁻²] | — | **stated** (Table S2) | 환산 derived(ours): 1 pg µm⁻¹ µs⁻² = **1 kPa** ⇒ **CBD 5 kPa · AM 0.8 MPa** |
| **μ_t (접선 마찰계수)** | **0.5** (CBD·AM 공통, 세 단계 전부) | — | **stated** (Table S2) | ★ Ngandjong 의 **X_u = 0.001** 대비 **500배** (§4-A) |
| **η_n0 (감쇠)** | CBD **10** · AM **500**; `η_n = η_n0 · a · m_eff` | — | **stated** (Table S2 + Eq. 5) | ★ **COR(반발계수)이 없다** — 점성 감쇠로 대체 |
| **x_γ,t** | **1.0** (전부) | — | **stated** (Table S2) | |
| **LJ ε (우물깊이)** | CBD 슬러리 **0.001 × d_CBD³** → 건조 **1000 × d_CBD³** · AM 슬러리 **0** → 건조 **150000 × d_AM³** [pg µm² µs⁻²] | — | **stated** (Table S2) | ★ derived(ours): **건조에서 CBD 우물 ×10⁶**, **AM–AM(다른 2차입자) 인력은 슬러리에 0 이었다가 건조에 켜진다** |
| **LJ σ / r_c** | CBD 슬러리 1.1 / 2.2 µm → 건조 1.15 / 3.5 µm · AM 건조 **1 × d_AM / 1.8 × d_AM** | — | **stated** (Table S2) | 혼합규칙 stated: `ε_ij = 0.8(ε_i+ε_j)` · `σ_ij = 0.5(σ_i+σ_j)` · `r_c,ij = 0.5(r_c,i+r_c,j)` |
| **1차입자 직경** | **1.59 µm** (등체적 구) | AM | **stated** | ★ **검산 derived(ours)**: XCT 복셀 0.642 µm × 2 = **1.284 µm 정육면체**의 등체적 구 직경 = (6/π)^⅓ × 1.284 = **1.593 µm** ✅ 완전 일치 |
| **2차입자 직경 (PSD)** | **2 – 14 µm** | AM | **stated** | 실 분말 PSD 와 맞춤 (Fig S2) |
| **CBD 입자 직경** | 슬러리 **6.2 µm** → 건조 **1.3 µm** | CBD | **stated** | ★★ **Ngandjong 2021 과 완전히 같은 값**(그쪽은 반지름 3.1 → 0.65 µm 로 표기) |
| **CBD 밀도** | **0.95 g/cm³** = 나노공극 50 % | CBD | **stated** | ⚠ 본문은 이 값을 **슬러리(6.2 µm)** 입자에 붙여 쓰지만, **질량수지는 건조(1.3 µm) 입자에 붙였을 때만 맞는다** (아래) |
| **★ ρ_AM / ρ_CBD (검산)** | **4.92** ⇒ ρ_CBD = 0.95 이면 **ρ_AM ≈ 4.68 g/cm³** | — | **derived(ours)** | 입자 수 × 부피로 계산: 96:4 → AM 10,330×(π/6)(1.59)³ = 21,744 µm³, CBD 3,877×(π/6)(1.3)³ = 4,459 µm³ ⇒ 질량비 **95.98 : 4.02** ✅ / 94:6 → 19,984 및 6,278 µm³ ⇒ **93.98 : 6.02** ✅.  **두 조성 모두 0.02 % 안에서 닫힌다** ⇒ 같은 그룹이 쓰는 NMC111 **4.653 g/cm³**(Ngandjong 2021 stated)와 **+0.5 %** |
| **입자 수** | 96:4 = **166 2차입자 = 10,330 1차구 + 3,877 CBD** · 94:6 = **165 2차입자 = 9,494 1차구 + 5,458 CBD** | — | **stated** | ⇒ 2차입자당 1차구 **62.2 개**(96:4) · **57.5 개**(94:6) (derived(ours)) |
| **시뮬레이션 박스** | 초기 구조 생성 **80 × 80 × 200 µm³** (Fig 2) · 슬러리 **80 × 80 × 120 µm³** (본문) · 렌더 라벨 **30 × 30 × 75 → 51 → 35 µm** (Fig 2 3행) | — | **stated** (세 군데) | ⚠⚠ **세 값이 서로 안 맞는다, 논문이 설명하지 않는다.**  ★ derived(ours): 고체부피 26,203 µm³(96:4)를 porosity 47.35 % 에 맞추면 **부피 49,768 µm³** = 30 × 30 µm² 바닥이면 두께 **55 µm** — Fig 2 의 51 µm 및 Fig 3D 두께축 끝(**≈48 µm**)과 같은 자릿수.  ⇒ **실제 압밀 박스는 30 × 30 µm² 바닥**으로 읽는 것이 자기일관하다 |
| **µ-XCT 복셀** | **0.642 µm** (유효) | 실험 | **stated** | DESY PETRA III **P05** 빔라인 |
| **모델 재복셀화 크기** | **0.25 µm** | 후처리 | **stated** (SI) | ⚠ **XCT 보다 2.6배 고해상** ⇒ PNM 비교에 **해상도 교락** (본문 스스로 인정) |
| **온도** | 슬러리 **300 K** · 건조 **353 K (80 °C)** · 압연 **60 °C** | — | **stated** | ★ 압연 60 °C 는 **실험 롤 온도와 일치**시킨 것 |
| **압연 실험 조건** | 프로토타입 lap press **BPN250** (People & Technology), 라인속도 **0.54 m/min**, **60 °C**, *"various applied pressures"* | 실험 | **stated** | ★★ **Ngandjong 2021 과 동일한 장비·라인속도·롤온도** (그쪽 카드 §5: BPN250, 롤 Ø25 cm, 0.54 m/min, 60 ℃, 압력은 **FlexiForce 힘센서 필름**으로 환산).  ⇒ **압력을 잴 수 있는 장비인데 이 논문은 안 적었다** |
| **건조 실험 조건** | 오븐 2 단 **85 °C → 95 °C** | 실험 | **stated** | |
| **계산비용** | 슬러리 **~24 h** · 건조 **~11 h** · 압연 **9–37 h** (1 노드 = **2 × Xeon E5-2680 v4 @2.40 GHz, 14 코어**, 128 GB, MatriCS) | — | **stated** | ⇒ **1 침대 = 44–72 h wall = 1,232–2,016 CPU·h** (derived(ours), 28 코어 가정) |

---

## 3-A. ★★ 압력축 판정 — **밀지 않았다, 없앴다**

### 3-A-1. 전수 grep 결과 (본문 + SI)

| 찾은 것 | 본문 | SI (docx → XML 평문) |
|---|---|---|
| `MPa` | **0 회** | **0 회** |
| `GPa` | 2 회 — **둘 다 Table 1 의 Young's modulus** | 0 회 |
| `Pa` (그 밖) | **1 회** — *"An isothermal-isobaric (NPT) condition at 300 K and **10⁵ Pa**"* = **슬러리 배로스탯, 1 atm** | 0 회 |
| `pressure` | 3 회 — *"various applied **pressures**"*(실험 조건, 값 없음) · *"excessive compressions … raising the ionic transport resistance"* · *"optimum compression parameters"* | **0 회** |
| `stress` / `force sensor` / `line load` / `roll` (압력 맥락) | 0 회 | 0 회 |

⇒ **압연 압력은 이 논문 어디에도 수치로 존재하지 않는다.**
공정 축은 **compression degree (CD, 두께감소율 %)** 하나다.

### 3-A-2. 그런데 **잴 수 있었다** — 이것이 중요한 이유

같은 그룹의 **같은 압연기**(BPN250, 라인속도 0.54 m/min, 60 °C)를 쓴 `ngandjong2021_dem_calendering_digital_twin`
은 **FlexiForce 힘센서 필름으로 롤 갭 → 압력을 환산해 0–156 MPa 축을 만들었다**.
⇒ **장비·환산법이 이미 그룹 안에 있는데 이 논문은 그 축을 보고하지 않았다.**
이것은 "못 했다"가 아니라 **"안 했다"** 이고, 그래서 DL 3 부작이 물려받은 축도 CD 하나다.

### 3-A-3. **포화했는가 — 판정 불가**

Ngandjong 2021 의 압력축은 *"86 MPa 에서 이미 평평(86 → 156 MPa 에서 Δε = 0.1 %p)"* 이라는
**포화 판정**을 줄 수 있었다.  이 논문은 줄 수 없다:

| | Ngandjong 2021 | **Xu 2023** |
|---|---|---|
| 마지막 두 점 사이 Δporosity | exp **0.1 %p** (86 → 156 MPa) | sim 96 %: **0.84 %p** (CD 35.18 → 36.11) · sim 94 %: **3.31 %p** (CD 38.72 → 42.17) |
| 마지막 구간의 기울기 dε/dCD | — | **−0.90 %p/%**(96 %) · **−0.96 %p/%**(94 %) — (derived(ours)) |
| 판정 | **포화 확인** | ⛔ **포화 아님 — 곡선이 여전히 가파른 채로 끝난다** |

★ **그래서 "floor" 를 말할 수 없다.**  20.39 % / 24.95 % 는 **바닥이 아니라 마지막으로 찍은 점**이다.
⚠ `comparison_vs_ours_DEM.md` §A 의 **"강체구 floor 사다리"** 에 이 두 값을 **floor 로 넣지 말 것.**

### 3-A-4. 그래도 얻는 것 하나 — **CD 축의 상한이 넓어졌다**

| | Ngandjong 2021 | Xu 2023 |
|---|---|---|
| 실험 최대 압축 | ε 42.15 → 26.23 % ⇒ **CD ≈ 21.6 %** (derived(ours), 고체부피 보존 가정) | **CD = 39.72 %** (exp, 94 % AM) |
| 시뮬 최대 압축 | (압력 제어) | **CD = 42.17 %** |

⇒ **압력 축은 없어졌지만 압축도 축은 거의 두 배로 길어졌다.**
우리에게 쓸모 있는 것은 그쪽이다 — 우리 MPM `hold` 프로토콜도 **변위 제어**이기 때문이다 (§3-D T5).

---

## 3-B. ★ 압연 전수표 (Fig 3A)

### 3-B-1. 디지타이즈 방법과 **검증**

Fig 3A 를 **900 dpi** 로 렌더 → x 눈금 11 개(−5…45 %)·y 눈금 11 개(15…65 %)에 **최소자승 축 적합**
(잔차 x **0.052 %**, y **0.026 %p**) → 색마스크(빨강 = 94 % AM, 진회색 = 96 % AM) + 침식 + 연결성분 →
채워진 마커(Simulation) 무게중심 / 빈 마커(Experimental)는 국소 밀도 가중 무게중심.

**stated 값과의 대조 (5 점):**

| 검증점 | stated | digitized | 차 |
|---|---|---|---|
| sim 96 % AM, 건조 porosity | **47.35 %** (Fig 3E) | 47.35 | **0.00** |
| sim 96 % AM, 압연 porosity | **23.50 %** (본문·Fig 3H) | 23.48 | **0.02** |
| sim 96 % AM, CD ① | **15.35 %** (SI) | 15.37 | **0.02** |
| sim 96 % AM, CD ② | **24.75 %** (SI) | 24.76 | **0.01** |
| sim 96 % AM, CD ③ | **32.67 %** (SI·본문) | 32.68 | **0.01** |

⇒ **캘리브레이션 오차 ≤ 0.02 %p.**  아래 표의 digitized 값은 그 정밀도로 읽혔다(**추세용**은 여전).

### 3-B-2. 시뮬레이션 (채워진 마커)

| # | **96 % AM – 4 % CBD** CD (%) | porosity (%) | | **94 % AM – 6 % CBD** CD (%) | porosity (%) |
|---|---|---|---|---|---|
| 0 | **0** | **47.35** | | **0** | **55.07** |
| 1 | 15.37 | 37.99 | | 15.70 | 46.84 |
| 2 | 24.76 | 30.50 | | 25.49 | 39.90 |
| 3 | **32.68** | **23.48** | | 34.32 | 32.26 |
| 4 | 35.18 | 21.23 | | 38.72 | 28.26 |
| 5 | **36.11** | **20.39** | | **42.17** | **24.95** |

> ⚠ SI §dilation-erosion 은 *"96 %-AM **30.51 %** compression simulation"* 이라는 **네 번째 CD** 를 든다.
> 위 목록에 **없다**.  그리고 그 문단이 말하는 τ = 2.47 은 Fig 3B 에서 **porosity 23.37 %**(= CD 32.68) 에
> 앉아 있다.  ⇒ **내부 불일치, 미설명.**  (참고: **30.51** 은 Fig 3B 의 다른 점의 *porosity* 값이기도 하다.)

### 3-B-3. 실험 (빈 마커)

| # | **96 % AM** CD (%) | porosity (%) | | **94 % AM** CD (%) | porosity (%) |
|---|---|---|---|---|---|
| 0 | 0 | ≈47.5 (오차막대 ≈47.3–48.9) | | 0 | ≈55.2 |
| 1 | 25.27 | 28.72 | | 32.13 | 31.06 (오차막대) |
| 2 | 28.73 | 27.66 | | 36.86 | 26.84 |
| 3 | 30.92 | 25.07 (오차막대) | | 39.72 | 25.84 |

**sim ↔ exp 잔차** (시뮬 곡선을 실험 CD 에 선형보간, derived(ours)):

| 조성 | CD | sim(보간) | exp | Δ (sim − exp) |
|---|---|---|---|---|
| 96 % | 25.27 | 30.05 | 28.72 | **+1.33 %p** |
| 96 % | 28.73 | 26.98 | 27.66 | **−0.68** |
| 96 % | 30.92 | 25.04 | 25.07 | **−0.03** |
| 94 % | 32.13 | 34.15 | 31.06 | **+3.09** |
| 94 % | 36.86 | 29.95 | 26.84 | **+3.11** |
| 94 % | 39.72 | 27.30 | 25.84 | **+1.46** |

⇒ **96 % AM 은 ±1.4 %p 안에서 맞고(부호도 섞인다), 94 % AM 은 시뮬이 실험보다 체계적으로
+1.5 ~ +3.1 %p 더 성기다 — 세 점 전부 같은 부호.**
본문은 두 조성을 구분하지 않고 *"exhibits a good agreement"* 라고만 쓴다 —
**조성 의존 편향은 우리가 뽑은 것**이다 (derived(ours)).

### 3-B-4. ★ **CD 정의의 모호성 — 그리고 그 안에 숨은 springback** (derived(ours))

주기 x·y 바닥이 고정이고 고체 부피가 보존되면 `porosity = 1 − (1−ε₀)/(1−CD)` 가 **항등식**이다.
시뮬 점을 그 식에 넣으면 잔차가 **단조 증가**한다:

| CD (96 % AM) | 항등식 예측 ε | 실제 ε | Δ | ⇒ 함의 두께회복 |
|---|---|---|---|---|
| 15.37 | 37.79 | 37.99 | +0.20 | **+0.33 %** |
| 24.76 | 30.02 | 30.50 | +0.48 | **+0.69 %** |
| 32.68 | 21.79 | 23.48 | +1.69 | **+2.20 %** |
| 35.18 | 18.78 | 21.23 | +2.45 | **+3.12 %** |
| 36.11 | 17.59 | 20.39 | +2.80 | **+3.52 %** |

**94 % AM 도 같은 모양이고 끝값이 거의 같다**: CD 15.70 **+0.26 %** → 25.49 +0.34 → 34.32 +0.99 →
38.72 +2.20 → 42.17 **+3.51 %**.

★ **두 조성이 독립적으로 같은 곡선을 낸다**는 것이 이 읽기의 근거다.  두 가지 해석이 가능하다:
- **(a) CD 는 해제 *전* 두께 기준이고 porosity 는 해제 *후*** ⇒ **springback(탄성회복) = 0.3 % (CD 15) → 3.5 % (CD 36–42)**.
  본문이 *"the plane is released and the electrode is 'relaxed' … the thickness … is partially regained"* 라고
  적으므로 물리적으로 자연스럽다.
- **(b) CD 가 해제 *후* 기준이라면** 고체 부피가 후처리에서 **2.8 %p 만큼 보존되지 않았다**는 뜻이 된다.
  SI 는 dilation–erosion 이 *"until the total volume reaches the original volume"* 라고 하므로 (b) 는 덜 유력하다.

⛔ **논문은 CD 의 기준 두께를 적지 않는다 = 미기재.**  위 표는 **derived(ours) 이고 가정 3 개**(바닥 고정 ·
고체부피 보존 · porosity 는 해제 후)에 걸려 있다.  **"측정된 springback" 으로 인용 금지.**
★ 그래도 값어치가 있다 — 정본에서 springback 에 수를 주는 카드는 드물고
(`galvezaranda2024_*` 는 *"숫자 0건"*, Ngandjong 2021 은 **압입 언로딩 잔류깊이**뿐),
이것은 **압연 자체에서 나온 첫 함의값**이다.

---

## 3-C. ★★ 압력축 전이 판정 — LIB 압연(CD 0–42 %) → 우리 ASSB 냉간압축(300 MPa)

> **우리 앵커** (CLAUDE.md 정본; ⚠ `litdb/our_dem_baseline.md` 는 이 브랜치에서 **값 0 개 자리표시**라
> 근거 문서는 CLAUDE.md 와 `docs/` 다): Minnmann pure-SE **ε ≈ 10 % @ 300 MPa** ·
> DEM Heckel **P_y = 138 MPa** · MPM champion **E_SE 1.53 GPa / σ_y 0.30 GPa / ν 0.49 (3D)** ·
> DEM **E_eff 1.35 GPa** · real_14 ε_sphere **15.6 %** · 강체구 floor **~20 %**.

### 3-C-1. 한 장으로

```
   Ngandjong 2021 :  0 ─────────── 156 MPa            [압력축 있음, 86 MPa 에서 포화]
   Xu 2023        :  압력축 없음.  CD 0 ─────── 42.2 %  [포화 미확인]
   우리            :                        138 MPa (P_y)        300 MPa (생산점)
                                             ^                    ^
                     그들 축에 이 두 점을 놓을 자리가 **원리적으로 없다**
```

### 3-C-2. 항목별 판정

| # | 항목 | 판정 | 근거 / 조건 |
|---|---|---|---|
| **T1** | **ε(P) 절대값** | ⛔ **전이 불가 — 전이할 대상 자체가 없다** | 이 논문에 **P 가 없다**.  Ngandjong 2021 의 P↔ε 를 빌려 CD 에 MPa 를 붙이는 것도 **안 된다**: 같은 96:2:2 조성인데 **압연 전 실측 porosity 가 42.15 %(Ngandjong, stated) vs ≈47.5 %(여기, digitized) = 5.4 %p 차** ⇒ **코팅·건조가 다른 침대**다.  같은 압연기라는 사실은 침대가 같다는 뜻이 아니다 |
| **T2** | **압력 범위 겹침** | ⛔ **정의되지 않음** | 겹치는 구간을 말할 축이 없다.  ★ 조건부 상한만 가능(derived(ours), **가정 명시 필수**): 실험 최대 CD 30.9 %(96 % AM)에서 porosity 25.07 % 는 Ngandjong 실측이 **86–156 MPa 에서 도달한 26.2 %** 와 같은 이웃이다 ⇒ *"이 논문의 압연은 대략 Ngandjong 축의 끝(≲156 MPa)에 있고 그것을 넘지 않는다"* 가 **가장 강하게 말할 수 있는 문장**이고, 그것도 두 침대가 같다는 **성립하지 않는 가정** 위에 있다 |
| **T3** | **knee 위치** | ⛔ **불가** | CD 축에는 knee 가 없다(ε(CD)는 기하 항등식에 가깝다, §3-B-4).  knee 는 **압력축의 성질**이다 |
| **T4** | **floor / 포화** | ⛔ **불가 (Ngandjong 카드와 다른 판정)** | §3-A-3 — 곡선이 **가파른 채로 끝난다**.  20.4 / 25.0 % 를 floor 로 읽으면 안 된다.  ⇒ **"강체구 floor 사다리"에 이 논문의 점을 넣지 말 것** |
| **T5** | **압밀 모드 (압연 vs 단축 hold)** | ⚠ **조건부 — 오히려 우리 `hold` 에 더 가깝다** | ★ 이 논문의 **모델**은 압연 롤이 아니라 **평면이 일정 속도로 하강 → 목표 CD 도달 → 해제 → 완화**다.  ⇒ **기구학적으로는 우리 MPM `--protocol hold` 와 같은 종류**(변위 제어 + 정지).  ⛔ 그러나 **실험은 line-load 압연 + springback** 이고, 모델이 그것을 *"imitate"* 한다고만 적는다 — **전단 성분·이동 접촉선은 모델에 없다**.  ⇒ *"모델↔모델"* 비교는 가능, *"실험↔우리"* 는 불가 |
| **T6** | **springback** | ⚠ **조건부, 방법론만** | §3-B-4.  **0.3 → 3.5 %** 는 **derived(ours)** 이고 논문 값이 아니다.  ★ 우리 `--protocol release` 팔(백로그)이 낼 양과 **같은 종류**이므로 **비교 표적**으로는 쓸 수 있다.  ⛔ 절대값 인용 금지 |
| **T7** | **DEM 물성 (E, ν, μ, γ)** | ⚠ **부분 전이** | **E_AM 135 GPa** 는 우리 E_CAM 140 GPa 와 **3.6 % 차** ⇒ *"AM 은 무른 상보다 2 자릿수 뻣뻣"* 구조 전이 ✅.  ⛔ 전이 불가: **γ_AM-intra ≈ 1000 J/m²** (수치 구속, 물성 아님) · **μ_t = 0.5** (Ngandjong 0.001 과 500배 차 — 같은 그룹 안에서도 안 맞는다) · **ν = 0.3 일괄**(CBD 비압축성이 사라진 것이 의도인지 누락인지 **미기재**) |
| **T8** | **τ 의 부호·값** | ⛔ **위상 반대** | 그들 전도상 = **공극(+CBD)**, 우리 전도상 = **SE 고체 접촉망**.  압밀↑ → 그들 τ↑(나쁨), 우리 σ_ion↑(좋음).  **대조축으로만** |
| **T9** | **τ 의 CBD 규약 브래킷** | ★ **전이 가능 (방법론)** | §6-A.  같은 구조에 **CBD 를 전도상에 넣느냐 빼느냐**로 τ 가 **1.7–3.2배** 갈리고, **논문 스스로 *"the true tortuosity factor value of the electrode should be in between"*** 이라고 적는다.  ⇒ 우리 **τ_Laplace ↔ τ_Dijkstra 병기**와 `SDCP/PTFE 를 이온상에 넣는가` 규약의 **외부 선례** |
| **T10** | **★ 형상(구형도) 관측량** | ★★ **전이 가능 — 이 논문의 최대 수확** | Krumbein 구형도 `(bc/a²)^⅓` 를 **GeoDict 타원체 피팅**으로 전 입자에 매기고 **분포**로 보고.  우리 MPM 은 **진짜 형상 소성**을 하면서도 이 관측량을 **안 내고 있다** ⇒ 즉시 구현 가능한 백로그 (§8-②) |
| **T11** | **비구형 → τ 증가 배수** | ⚠ **조건부** | **1.55–2.40× (por 49 → 35 %)**, digitized.  ⛔ LIB·pore-전도이고 **구·실형상 두 팔의 porosity 가 겹치지 않아 보간이 필요**했다.  ⇒ *"형상을 풀면 같은 porosity 에서 수송이 더 어려워지고, 그 격차는 압밀할수록 벌어진다"* 는 **방향**만 전이 |
| **T12** | **porosity 규약** | ⚠ **미상 — 비교의 잔여 불확실** | 실험은 Eq. (1) 질량/부피(**전체 공극**), 시뮬은 복셀화 후 상 분율.  ⚠ 본문의 **50.60 % vs Fig 3A 의 47.35 %** 가 화해 안 된 채로 있다(§3).  ⇒ **±1 %p 정밀도로 우리 ε_sphere 와 나란히 놓을 근거가 없다** |
| **T13** | **RVE 크기 편향** | ★ **전이 가능 (정량)** | §5 Fig 1B — **전체 볼륨 τ 가 서브볼륨 평균보다 uncal −4.8 % · cal −10.7 % 낮고**, 서브볼륨 산포는 **±5.4 % → ±11.6 %** 로 압밀과 함께 두 배가 된다.  ⇒ **우리 RVE(30 × 30 µm 급)도 압밀할수록 τ 를 과대평가하고 시드 산포가 커진다**는 실측 근거 |

### 3-C-3. 한 문단 결론 (원고에 그대로 쓸 수 있는 형태)

> **Xu 2023 은 압력축을 연장한 논문이 아니라, 그 축을 버리고 형상축을 연 논문이다.**
> 계보 4 편 중 MPa 를 가진 것은 여전히 Ngandjong 2021 (**0–156 MPa**) 하나뿐이고, 이 논문은
> 같은 압연기·같은 라인속도·같은 롤온도를 쓰면서도 **압력을 한 번도 보고하지 않는다**.
> 따라서 우리 `P_y = 138 MPa` 와 생산점 **300 MPa** 로 옮길 수 있는 압력 값은 **여전히 0 개**이고,
> 이 논문에서 옮길 수 있는 것은 **세 가지 비-압력 진술**이다 — (i) *AM 2차입자의 형상은 두께를
> 36–42 % 줄이는 동안 Krumbein 구형도 모드 기준 **−0.04 ~ −0.06** 밖에 안 변한다* (= **우리가 AM 을
> 강체로 얼려 두는 규약의 외부 지지**), (ii) *같은 porosity 에서 실형상 입자는 구 근사보다 τ 가
> **1.6–2.4배** 높고 그 격차는 압밀할수록 벌어진다*, (iii) *τ 는 **CBD 를 전도상에 넣느냐**로 **1.7–3.2배**
> 갈리고 논문 스스로 참값이 그 사이라고 적는다* (= 우리 τ 이중경로 병기 규약의 선례).

---

## 4. 시뮬레이션 방법 ★

- **code**: **LAMMPS** (refs [43,44]).  ⚠ **LIGGGHTS 가 아니다** — Ngandjong 2021 은 LIGGGHTS 였다.
  버전 미기재.  저자들은 이것을 **CGMD** 라 부르고 *"our new CGMD model is a kind of DEM model in what
  it concerns the simulation of the calendering step"* 이라고 스스로 규정한다.
- **접촉법칙 (두 겹, stated)**:
  - **Lennard-Jones** `E_LJ(r) = 4ε[(σ/r)¹² − (σ/r)⁶]`, `r < r_c` — **모든 쌍**(CBD–CBD, 서로 다른 2차 AM 입자,
    CBD–AM)에 작용하는 **장거리 인력/반발**.
  - **JKR** (Johnson-Kendall-Roberts, ref [38]) — **겹친 쌍**에만.
    `F_JKR,n = [4Ea³/(3R) − 2πa²√(4γE/πa)]n − η_n v_n,rel`,  `η_n = η_n0 · a · m_eff`,
    `δ = a²/R − 2√(πγa/E)`,
    `F_JKR,t = min( μ_t‖F_n + 6πγR‖ , ‖k_t a ξ + x_γ,t η_n v_t,rel‖ ) t`.
  - **점착 이력**: *"this FF allows the particles to have a pull-off force up to **3πγR** after being separated
    due to hysteresis effects"* = JKR 특유의 분리 후 인장 꼬리.
  - **혼합 규칙**: `E_eff = [(1−ν_i²)/E_i + (1−ν_j²)/E_j]⁻¹`, `R_eff = r_i r_j/(r_i+r_j)`,
    `m_eff = m_i m_j/(m_i+m_j)` — LAMMPS 가 자동 계산.  LJ 는 `ε_ij = 0.8(ε_i+ε_j)`, `σ_ij = 0.5(σ_i+σ_j)`,
    `r_c,ij = 0.5(r_c,i+r_c,j)`.
- **소성**: ⛔ **없다.**  JKR 은 **탄성 + 점착**이다.  1차구는 **영구히 강체 구**이고 직경이 1.59 µm 로 고정된다.
  ⇒ 2차입자의 **형상 변화는 1차구의 재배열/겹침 증가**로만 일어난다 (§4-B).
- **집전체 부착**: 박스 **아래 벽에 JKR** 을 주어 Al 포일 접착을 흉내.  `m_eff = 입자 질량`, `R_eff = 입자 반지름`.
- **경계조건**: 슬러리 **x·y·z 전부 주기** (NPT 300 K, 10⁵ Pa).  건조·압연은 **z 에 수직인 고정면** 도입
  (x·y 주기 유지로 읽힘, 명시 없음).
- **건조 모델**: **균질 증발**(ref [25] = Ngandjong 2021 과 같은 모델) — 용매를 머금은 **CBD 입자 Ø6.2 µm 가
  순간적으로 Ø1.3 µm 로 수축**하고 그 뒤 평형화.  동시에 **FF 전체를 교체**(§4-A-3).
  건조 중 전체 전극 두께를 **비평형 MD 로 변화**시키고 **매 스텝 353 K 로 리스케일**.
  최종 두께는 **실험 밀도·porosity 로 미리 계산해 지정**한다 ⇒ ★ **건조 두께는 예측이 아니라 입력**이다.
- **압연 모델**: **평면이 일정 속도로 하강**(속도값 **미기재**) → 목표 CD 도달 → **평면 해제 → 완화**.
  전 과정 **60 °C 등온**.  *"the particles re-stabilize due to self-reorganization"*.
- **timestep**: ⛔ **미기재** (본문·SI 모두).  단위계는 [pg, µm, µs] 이므로 LAMMPS `units` 는 커스텀.
- **시드/앙상블**: 초기 구조 생성에서 2차입자를 **무작위 선택·회전·배치**한다고 적지만
  **시드 수·앙상블 크기는 미기재** ⇒ 사실상 **조성당 1 실현**으로 읽힌다.

## 4-A. ★★ Ngandjong 2021 Table 2 ↔ Xu 2023 — **행별 대조**

### 4-A-1. 물성 행

| 행 | **Ngandjong 2021** (Table 2, LIGGGHTS) | **Xu 2023** (Table 1 + Table S2, LAMMPS) | 판정 |
|---|---|---|---|
| **E — AM** | **200 GPa** (문헌 100–200 의 **상한** 선택, refs [42,53–55]) | **135 GPa** (refs [39–41] = Xu/Zhao 실험 + grid indentation) | ⚠ **바뀜 −32.5 %**.  같은 NMC111 인데 출처 문헌을 갈았다 |
| **E — CBD** | **2 GPa** (한 값) | **CBD_solid 2 GPa** + **CBD_liquid 0.0005 GPa** | ✅ **건조값 동일**, ★ **슬러리 CBD 행이 신설**(2 GPa 의 **1/4000**) |
| **E — Al** | 69 GPa | **69 GPa** | ✅ 동일 |
| **E — Steel(롤)** | 200 GPa | **200 GPa** | ✅ 동일 |
| **ν — AM** | 0.3 | **0.3** | ✅ 동일 |
| **★ ν — CBD** | **0.5 (비압축)** | **0.3** | ⛔⛔ **바뀜.**  *"부드럽지만 부피는 안 준다"* 는 CBD 모델의 핵심 설정이 **사라졌다**.  논문은 이 변경을 **언급도 정당화도 하지 않는다** (Table 1 은 다섯 상 전부 0.3) |
| **ν — Al / Steel** | 0.3 / 0.3 | **0.3 / 0.3** | ✅ 동일 |
| **★ e (COR)** | **AM 0.15 · CBD 0.15 · Al 0.5 · Steel 0.78** | ⛔ **행 자체가 없다** — 대신 **점성 감쇠 η_n0 = CBD 10 · AM 500** (`η_n = η_n0·a·m_eff`) | ⛔ **대체됨.**  반발계수 기반 → 속도 비례 감쇠.  **두 표기는 서로 환산되지 않는다** (η 는 접촉반경 a 와 m_eff 에 의존) |
| **★ 마찰** | **X_u = 0.001** (AM·CBD; Al 1.2, Steel 0.76) | **μ_t = 0.5** (AM·CBD 공통, 세 단계 전부) | ⛔⛔ **500배.**  ⚠ 완화 조건: 접선 힘의 **식이 다르다**(SJKR 계열 vs JKR `min(μ_t‖·‖, ‖k_t aξ + …‖)`) ⇒ 숫자를 직접 비교하는 것은 부분적으로 부당하다.  그래도 **같은 그룹·같은 공정에서 마찰계수가 3 자릿수 움직였다**는 사실은 남는다 = *"마찰은 이 워크플로에서 물성이 아니라 단계별 피팅 파라미터"* |
| **★ 점착** | **CED (SJKR)**: AM **6×10⁵** · CBD **7×10⁴** pg µm⁻¹ µs⁻² = **0.6 / 0.07 GPa** (= 공정압력과 동급, E 와 교락) | **γ (JKR 표면에너지)**: AM-intra **10⁶** · **AM-inter 0** · CBD 슬러리 80/82 → 건조 400 pg µs⁻² = **1000 / 0 / 0.08→0.4 J/m²** | ⛔ **양이 다르다** (응력 vs 에너지/면적) — 직접 비교 불가.  ★ 그러나 **둘 다 물성이 아니다**: Ngandjong 의 CED 는 본문이 스스로 E 와 교락됐다고 적고, 여기 γ_AM-intra ≈ 1000 J/m² 는 **실 NMC 표면에너지의 ~10³ 배** = **2차입자를 안 부서지게 붙드는 수치 구속** |
| **k_t (접선강성)** | (Table S1/S2 에 `k_t/k_n` 비로만: 슬러리 1.378 · 건조 1.235) | **CBD 5 · AM 800 pg µm⁻¹ µs⁻² = 5 kPa / 0.8 MPa** | ⚠ 표기 규약이 달라 직접 비교 불가 |
| **x_γ,t** | — | **1.0** | 신설 |
| **혼합 규칙** | *"e, ν, X_u 는 기하평균"* (캡션 stated) | `E_eff` 는 Hertz 공식, **LJ 는 0.8/0.5/0.5 가중** (stated) | ⚠ 다름 |

### 4-A-2. 기하·수치 행

| 행 | **Ngandjong 2021** | **Xu 2023** | 판정 |
|---|---|---|---|
| **★ AM 표현** | **구 1 개**, 6 bin PSD (직경 2.5/3.5/4.5/5.86/8.28/10.35 µm) + DEM 에서 **2 % 팽창** | **XCT 형상 2차입자** = Ø**1.59 µm** 1차구 **평균 62 개**의 응집 클러스터, 2차 PSD **2–14 µm** | ★★ **이 논문의 novelty 행** |
| **AM 입자 수** | 기본 셀 **396** (압입용 복제 후 ~160,000) | **166 2차 = 10,330 1차구** (96:4) / **165 = 9,494** (94:6) | ⇒ 2차입자 수는 **2.4배 적고** 자유도는 **26배 많다** |
| **★ CBD 직경** | 슬러리 **6.2** → 건조 **1.3 µm** | 슬러리 **6.2** → 건조 **1.3 µm** | ✅✅ **완전히 동일** — 이 계보의 **불변항** |
| **ρ_CBD** | 슬러리 0.002 → 건조 **0.95 g/cm³** | **0.95 g/cm³** (나노공극 50 %) | ✅ 동일 (⚠ 본문이 이 값을 슬러리 입자에 붙여 쓰지만 질량수지는 **건조** 입자에 붙는다 — §3 검산) |
| **ρ_AM** | **4.653 g/cm³** (stated) | **미기재** — ★ 입자 수 검산으로 **≈4.68** (derived(ours), +0.5 %) | ✅ 사실상 동일 |
| **박스** | 바닥 **723 µm²** (압입용 11,569), 두께 154–165 µm, x·y 주기 · z 비주기 | 바닥 **≈30 × 30 µm²**, 건조 **51 µm** → 압연 **35 µm** (Fig 2) | ⚠ **바닥 면적 1.2배, 두께 1/3** — 훨씬 얇은 전극 |
| **★ timestep** | **0.1 ns = 1×10⁻⁴ µs** (stated) | ⛔ **미기재** | ⛔ **사라짐** |
| **★ 플래튼 속도** | **0.002 m/s** (stated) + 10배 속도 사다리 4 점 (Fig S6/S7) | ⛔ **미기재**, 사다리 없음 | ⛔ **사라짐** |
| **★ 압력축** | **0–156 MPa** (FlexiForce 환산, exp 5 + sim 7 점) | ⛔ **없음** (CD % 만) | ⛔ **사라짐** |
| **프로토콜** | 하강 → 목표압 → **복귀·완화** | 하강 → 목표 **CD** → **해제·완화** | ✅ 같은 구조 (제어량만 압력 → 변위) |
| **압연 온도** | 실험 롤 **60 ℃** (모델 온도 표기는 그 카드에 없음) | **모델도 60 °C 등온** (stated) | ★ **신설/명시** |
| **검증 descriptor** | **압입 하중-변위 곡선 + ε-vs-P** (2 개) | **슬러리 밀도 + ε-vs-CD + τ(µ-XCT) + PNM** (4 개, 단 τ 는 자유 파라미터 1 개로 맞춤) | ⚠ 개수는 늘고 **독립성은 줄었다** |

### 4-A-3. 슬러리 → 건조 FF 교체 배수 (derived(ours))

이 계보의 관행 — *"단계마다 force field 를 통째로 간다"* — 이 이 논문에서도 유지된다:

| 파라미터 | 슬러리 | 건조 | 배수 |
|---|---|---|---|
| LJ ε (CBD) | 0.001 × d³ | 1000 × d³ | **×10⁶** |
| LJ ε (AM-inter) | **0** | 150000 × d³ | **0 → 켜짐** |
| LJ σ (CBD) | 1.1 µm | 1.15 | ×1.045 |
| LJ r_c (CBD) | 2.2 µm | 3.5 | ×1.59 |
| γ (CBD) | 80–82 | 400 | **×4.9** |
| γ (AM-intra) | 10⁶ | 10⁶ | ×1 (불변) |
| γ (AM-inter) | 0 | 0 | ×1 (**끝까지 0**) |
| η_n0, k_t, μ_t, x_γ,t | 10/500, 5/800, 0.5, 1.0 | **동일** | ×1 |

★★ `comparison_vs_ours_DEM.md` §A 의 frame[2] 분류표 **"종 (ii) — 단계마다 FF 교체"** 에
**이 논문의 배수(×10⁶)가 계보 최대**로 들어간다 (Ngandjong 2021 은 우물 ×3×10⁵–3.5×10⁶, Alabdali ×19–455).
⚠ 단, **여기서는 접촉 쪽(γ·k_t·μ_t·η) 이 전혀 안 바뀌고 LJ 만 바뀐다** — Ngandjong 은 k_n·ν·X_u 까지 바꿨다.
⇒ **교체의 범위가 오히려 좁아졌다**는 것이 정확한 서술이다.

## 4-B. ★★ **비구형 입자의 실체** — clump 도 polyhedra 도 superquadric 도 아니다

### 4-B-1. 생성 경로 (Fig 2, 전수)

1. µ-XCT 재구성 (유효 복셀 **0.642 µm**) → **Trainable Weka** (Fast Random Forest, 특징 12 종 · membrane
   thickness 1 · patch 19 · σ 1.0–16.0; Table S1) 로 **2상 분할**(AM vs pore+CBD).
2. **Avizo**: AM 표면 **1 복셀 침식** → **watershed object-separate** 로 2차입자 라벨링 → **1 복셀 팽창**으로
   크기 복원.  **경계에 걸린 입자는 버린다.**
3. 각 입자를 bounding box 로 잘라 **3D 행렬 + 메타데이터(등체적 구 직경)** 로 Python pickle DB 에 저장.
4. **2×2×2 복셀 다운샘플** (비용 억제) → 남은 복셀 하나를 **등체적 구 Ø1.59 µm** 로 치환.
5. 실 전극 PSD 를 맞추며 DB 에서 **무작위 추출 → 무작위 회전 → 무작위 배치**.

### 4-B-2. 역학적 지위 — **응집 클러스터(deformable bonded-sphere aggregate)**

본문 두 문장이 결정적이다:
- *"the kinetic calculations **do not take the shape of the particle into account**, but only the location of the
  center of mass of the primary particles … our new CGMD model of the electrode slurry and drying **does not
  include the complex geometry of the secondary particles and the associated rotational degrees of freedom**,
  which are typical features of DEM approaches"*
- *"the primary particles **coalesce together by the JKR force** to form the secondary particles and preserve
  the morphology"* + *"the FF parameter values are **different between primary particles inside each active
  material particle, and between primary particles belonging to different active material particles**"*

⇒ 분류 (우리 규약으로):

| 후보 | 판정 |
|---|---|
| LAMMPS `fix rigid` **clump** | ⛔ **아니다.**  2차입자에 강체 자유도가 없다.  1차구는 각자 독립 적분된다 |
| **polyhedra / superquadric** | ⛔ **아니다.**  면·모서리 접촉 판정이 없다 |
| **강체 구 1 개** (Ngandjong 2021) | ⛔ 아니다 |
| **★ 점착으로 묶인 변형 가능한 다구(多球) 응집체** | ✅ **이것이다.**  γ_intra ≈ 1000 J/m² 로 붙들고 γ_inter = 0 으로 서로 안 붙는다 |

### 4-B-3. ⇒ **frame[1]/[2]/[5] 상의 위치 — 우리 두 범주 사이의 제3 범주**

| | 입자 SHAPE 가 바뀌나 | 무엇이 바뀌어서 | 부피 | 하위 자유도 |
|---|---|---|---|---|
| **우리 DEM** (hooke/hysteresis) | ⛔ 아니다 | — (δ 겹침은 기하 프록시) | ε_sphere 규약으로 보존 | 없음 |
| **Ngandjong 2021 · Varkey 2026 · Sangrós** | ⛔ 아니다 | — | — | 없음 |
| **★ Xu 2023** | ✅ **2차입자 수준에서는 바뀐다** | **1차구의 재배열 + 겹침 증가** | ⚠ **union 부피가 줄 수 있고**, 후처리(dilation–erosion)가 CGMD 예측 부피로 **되돌린다** | **1차구 62 개/입자** |
| **우리 MPM** (J2, ν 0.49) | ✅ **연속체 수준에서 바뀐다** | **부피보존 소성 유동** | 정의상 보존 | 격자 물질점 |

★★ **이것이 이 논문의 진짜 방법론적 기여다**: *"형상을 바꾸려면 연속체가 되어야 한다"* 가 **거짓**임을
보인다 — **부분입자 자유도를 주면 이산 입자계도 형상이 바뀐다.**
⛔ 그러나 **그 형상변화는 소성이 아니다**: 1차구는 강체이고 부피보존 유동도 없으며, 변형은
**항복응력이 아니라 γ_intra 라는 수치 구속의 세기**가 정한다.  ⇒ **우리 MPM 을 대체하지 않는다.**
⚠ 그리고 **비용**: 우리 real_14 SE 32,832 개를 62-구 클러스터로 바꾸면 **2.0 M 입자**가 된다.

### 4-B-4. ★ 대가 하나 — **1차구 사이의 인공 공극**

SI (§dilation-erosion) 가 직접 적는다: *"with the dilation-erosion factor of 1 voxel, there are relatively
**large gaps in the AM secondary particles, which come from the perfect spherical morphology of the primary
particles**.  This would **unrealistically lead to a higher tortuosity factor**"*.
⇒ **구를 쌓아 형상을 만들면 입자 *내부*에 가짜 공극이 생기고, 그것이 τ 를 오염시킨다.**
이 논문은 그것을 **형태학적 팽창–침식 후처리**로 지운다 (§6-B).
★ 우리에게 그대로 옮는 경고다 — **STEP3 복셀화에서 SDCP 를 참 직경 구로 스탬프한 규약(CL-33)** 이
같은 부류의 문제를 다뤘고, 거기서도 **표현 부피가 참값의 몇 배인지가 결과를 지배**했다.

## 4-C. 계산비용 (stated + derived(ours))

| 단계 | wall time | 입자 수 (96:4 / 94:6) |
|---|---|---|
| 슬러리 | **~24 h** | 10,330 AM + 3,877 CBD / 9,494 + 5,458 |
| 건조 | **~11 h** | 같음 |
| 압연 | **9 – 37 h** | 같음 |
| **합** | **44 – 72 h** | — |

노드 = **2 × Intel Xeon E5-2680 v4 @ 2.40 GHz (14 코어)**, **128 GB**, MatriCS 플랫폼.
⇒ **1,232 – 2,016 CPU·h / 침대** (derived(ours), 28 코어 전부 사용 가정).
★ 대조: Ngandjong 2021 (구 근사, 같은 노드) 은 슬러리 ~5 h · 건조 ~33 h · **압연 20–40 h**.
⇒ **압연 비용은 오히려 비슷하거나 줄었고 슬러리가 5배 늘었다** — 자유도 26배 증가가
비용 26배로 나타나지 **않는다** (2차입자 수가 2.4배 줄었고 박스 두께가 1/3 이기 때문).
⚠ **스텝당 비용·총 스텝 수는 미기재**라 "입자당 스텝 비용"은 **계산할 수 없다**.

---

## 5. Figure set ★ (그림별 digitized 수치 포함)

> **figure 크로핑** — `litdb/figures/xu2023_realistic_am_shape_cgmd_calendering/` 에 **Fig 1–5 + Table 1–2**.
> ⚠ **Fig 2 · Fig 3 은 자동 추출이 건너뛰었다** (캡션이 **오른쪽 단**에 있고 그림 본체는 **왼쪽 단**이라
> 캡션-앵커 크롭의 기하 검증에 걸렸다) → **수동으로 좌단 본체를 잘라 넣었다**(`note` 필드에 기록).
> ★ **실제로 열어 본 것**: `fig_2.png`(박스 치수 전 라벨 확인) · `fig_3.png`(A/B 축·마커, D/G 두께축 끝,
> E/H stated 라벨) · 원본 PDF 900 dpi 렌더로 Fig 1B · 3A · 3B · 5A · 5B, SI 이미지로 Fig S7.
> ⛔ **열어 보지 않은 것**: Fig 4 의 PNM 색코딩 패널(A/B/E/F) 내부 · Fig S1·S2·S3·S5·S6 · **동영상 3 편**.
> 그 항목들은 **캡션·본문 서술만** 옮겼다.


| Fig | 내용 (무엇을 보여주나) | ★ digitized 수치 | 우리가 참고할 점 |
|---|---|---|---|
| **GA** | XCT 입자 → DB → 초기구조 → 압연 한 컷 | — | 계보의 "형상 파이프라인" 한 장 |
| **1A** | uncal / cal 전극의 **전체 3D µ-XCT** 볼륨 | — | 두께 방향 전수 렌더 |
| **★ 1B** | porosity–τ 평면에 **서브볼륨 20 개 + 전체값(별) + 평균(다이아, 오차막대) + 선택 볼륨(회색)** | **uncal**: 전체 **(47.66 %, τ 1.522)** · 평균 **(47.48 ± 2.9 %, 1.599 ± 0.086)** · 선택 (48.1 %, 1.57).  **cal**: 전체 **(24.34 %, 2.379)** · 평균 **(23.93 ± 2.4 %, 2.664 ± 0.31)** · 선택 (24.83 %, 2.692) | ★★ **RVE 편향의 정량 실측**: 전체값이 서브볼륨 평균보다 **uncal −4.8 % · cal −10.7 %** 낮다.  산포는 **±5.4 % → ±11.6 %** 로 두 배.  ⇒ *"압밀할수록 작은 RVE 가 τ 를 더 과대평가하고 시드 산포가 커진다"* |
| **1C** | 비교에 쓴 대표 서브볼륨 렌더 | — | |
| **1D** | 두께 방향 상분율 (AM vs pore+CBD), **전체 vs 서브볼륨 · uncal vs cal** 4×2 곡선 | — | 집전체·표면 근방에서 AM 분율이 평균보다 **낮다**; **압연이 표면 평탄도를 개선**한다 |
| **2** | 형상 생성 워크플로 + 박스 치수 | 초기구조 **80×80×200 µm³** · 슬러리 **Lz 75** → 건조 **51** → 압연 **35 µm** (Lx=Ly=**30 µm**) | ⚠ 본문의 슬러리 **80×80×120 µm³** 와 **불일치, 미설명** |
| **★ 3A** | **porosity vs CD**, exp/sim × 두 조성 | **§3-B 전수표** | **이 논문의 진짜 검증 그림**.  ⚠ x 축이 **MPa 가 아니라 CD %** |
| **★ 3B** | **τ vs porosity**, sim 두 조성 + µ-XCT 평균 | **§3 표** (sim 96 %: 1.56/1.769/2.009/2.471/2.871/3.191 · sim 94 %: 1.458/1.599/1.699/1.950/2.160/2.462) | ★ **sim 96 % 곡선의 x 값이 Fig 3A 의 sim 96 % porosity 와 소수 둘째 자리까지 같다** ⇒ 같은 구조.  ⚠ 본문은 *"CBD 와 pore 를 한 상으로 합쳐 계산"* 이라는데 **x 축 값은 Fig 3A(공극만)와 같다** — 논문이 화해 안 시킴 |
| **3C/3F** | 압연 모델 3D 구조 (uncal / cal) | — | |
| **3D/3G** | 두께 방향 **Pore·CBD·AM** 분율 | 두께축 끝 **≈48 µm**(uncal) → **≈33 µm**(cal) (digitized) | ★ 위 박스 검산의 근거.  CBD 곡선 **≈0.05–0.07** |
| **3E/3H** | 단면 (AM 크기별 색, CBD 파랑) | **"Porosity: 47.35 %"** · **"32.67 % Compression / Porosity: 23.50 %"** | stated 라벨 = 디지타이즈 캘리브레이션 검증점 |
| **4A/4B/4E/4F** | **PNM throat 색코딩** (sim uncal/cal, XCT uncal/cal) | — | *"simulated microstructures present **more complex pore networks**"* — **원인은 물리가 아니라 복셀 크기**(0.25 vs 0.642 µm)라고 본문이 스스로 적는다 ⇒ **해상도 교락** |
| **4C/4D/4G/4H** | 두께 위치별 **pore 크기 + 배위수** 산점 | — | *"larger pores are reduced and replaced by smaller ones with a **lower coordination number**, which explains the increase in the tortuosity factor"* ⇒ ★ **τ 증가의 기전을 배위수로 귀속** — 우리 CN² 항의 LIB 대응물 |
| **★ 4I** | 전역 **pore 등가반지름 분포** (4 계열, log count) | bin 1–9 µm | 평균 반지름 sim **2.99 → 2.28 µm**, XCT **3.76 → 2.16 µm** (stated).  ⚠ **r > 1 µm 만 집계** |
| **★ 4J** | 전역 **throat 등가반지름 분포** (log count) | bin 1–6 µm | *"narrower and more numerous channels appear after calendering"* ⇒ **좁고 많아진다** = 우리 d_h(채널폭) 축의 LIB 대응 |
| **★ 5A/5B** | **Krumbein 구형도 분포** (96 % / 94 % AM, uncal vs cal + 가우시안 피팅) | **96 %**: 피팅 모드 **0.782 → 0.736–0.750**, 높이 **4.58 → 4.01** · 막대 최빈 uncal **6.33 @0.775**, cal **3.85 @0.825**.  **94 %**: 모드 **0.804–0.822 → 0.760**, 높이 **4.30 → 4.71** · 막대 최빈 uncal **5.30 @0.80**, cal **4.33 @0.775** | ★★ **이 논문에서 우리에게 가장 새 것**.  본문 stated 는 *"peak is always around 0.7–0.8"* 뿐 ⇒ **모드 이동 −0.04 ~ −0.06 은 우리가 뽑은 수**.  ⚠ **폭 변화는 두 조성에서 부호가 반대** ⇒ 폭은 인용 금지 |
| **S1** | 초기 구조 (주기 3방향) | — | |
| **S2** | **PSD** — 실 분말 vs 두 조성의 초기구조 | — | EMF 벡터 이미지 |
| **S3** | FF 모식 + **AM 1차구 ↔ CBD 의 거리-힘 곡선** | — | LJ + JKR 합성 힘의 정성 형태 |
| **★ S4** | **dilation–erosion 인자 1/2/3 복셀** 단면 + 상분율 | 인자 2 에서 **τ = 2.47** vs XCT **2.65** (stated) | ★★ **τ 검증의 자유 파라미터** (§6-B) |
| **S5** | 96:4 의 **CD 0 / 15.35 / 24.75 / 32.67 %** 4 상태 구조·상분율·단면 | — | 압연도에 따라 **표면 평탄도 증가** |
| **S6** | **2차입자 배향** (색 = 등가직경) | — | 본문: *"orientation … is quite random and it is difficult to identify a clear variation pattern"* ⇒ ⛔ **배향은 음성 결과** |
| **★ S7** | **실형상 vs 구 근사** τ 직접 대조 (94:6, CBD 1.3 µm 동일, **CBD = 고체**) | **실형상**: (35.48, 6.255) (43.01, 3.337) (49.31, 2.689) (57.45, 2.050).  **구**: (30.73, 3.177) (37.02, 2.421) (46.36, 1.770) (53.28, 1.700) | ★★ **동일 porosity 보간 대조(derived(ours))**: **por 49.3 → 1.55× · 43.0 → 1.67× · 35.5 → 2.40×**.  ⚠ 두 계열의 porosity 가 겹치지 않아 **보간 필요**, por 57.45 는 구 계열 밖이라 **제외** |

## 5-A. 보충 동영상 3 편 — ⚠ **내용 미확인**

⛔ **이 컨테이너에 영상 디코더(`ffmpeg` / `imageio` / `av`)가 없다.**  아래는 **컨테이너 메타데이터만**
직접 파싱한 것이고, **프레임을 한 장도 보지 않았다.**  내용을 추측해 적지 않는다.

| 파일 | 크기 | 길이 | 해상도 | 코덱 |
|---|---|---|---|---|
| `mmc2.mp4` | 237,752 B | **12.21 s** | 540 × 720 | H.264 (`avc1`) |
| `mmc3.mp4` | 2,204,542 B | **20.02 s** | 540 × 720 | H.264 |
| `mmc4.mp4` | 2,813,644 B | **27.23 s** | 480 × 640 | H.264 |

⚠ **본문·SI 어디에도 이 세 영상을 지시하는 캡션이 없다** (`Video S` / `Movie S` 문자열 0 회).
⇒ **무엇을 담았는지 논문이 말하지 않는다 = 미기재.**  (세로로 긴 화면비 3:4 는 전극 두께 방향
렌더와 합치하지만 **이것도 추정이고 근거가 아니다**.)

---

## 6. Post-processing ★

- **분할**: ImageJ **Trainable Weka Segmentation** (Fast Random Forest; 특징 = Gaussian blur, Sobel,
  Hessian, DoG, membrane projections, variance, mean, min, max, median, entropy, structure;
  membrane thickness 1 / patch 19 / σ 1.0–16.0 — Table S1 전수).  **2상**(AM vs pore+CBD).
- **입자 라벨링**: **Avizo V9.4** — 1 복셀 침식 → **watershed object-separate** → 1 복셀 팽창.
- **★ dilation–erosion mapping** (자체 MATLAB 스크립트): CGMD 출력 복셀화(**0.25 µm**) 후 AM 상을
  **면 인접 이웃 기준으로 N 복셀 팽창 → 원래 부피가 될 때까지 침식**.  **N = 2 채택** (§6-B).
- **τ**: **TauFactor** (ref [42], 정본 카드 `taufactor_tortuosity_factor_tomography_tool`).
  ⚠ **방향(x/y/z) 분해 없이 단일 값**만 보고 — Ngandjong 2021 은 τ_x·τ_y·τ_z 를 따로 냈다.
- **PNM**: Avizo watershed 로 공극을 조각내고 **구로 근사**(등가반지름), 이웃 쌍을 **throat**(단면적 ∝
  공유 계면적)로 연결.  ⚠ **반지름 > 1 µm 만 집계**(µ-XCT 복셀 하한).
- **형상**: **GeoDict** (Math2Market, ref [47]) — watershed 로 AM 을 낱개로 분리 → **타원체 피팅** →
  **Krumbein 구형도** `(bc/a²)^⅓` 와 **배향**.
- **porosity(실험)**: Eq. (1) `φ = (1 − (m/V)·Σ x_i/ρ_i) × 100 %`, **Ø13 mm 디스크**.
- **가시화**: 미기재 (OVITO 언급 없음 — 자매 DL 논문들은 OVITO 를 쓴다).

### 6-A. ★★ **τ 두 경로 — 이 논문에서는 EIS 가 아니라 "CBD 규약"이 갈린다**

사용자 질문: *"τ 두 경로(EIS-유도 vs 복셀/GeoDict)가 여기서도 갈라지는가?"*
