Repository: yonghoon7153-source/Yonghoon-DEM-DFT

# 📚 LITDB — 문헌 단일 시스템 (**SE·DFT 축 + DEM·MPM 축, 두 트랙**)

> **앞으로 논문은 여기서만 본다.** 여러 곳(db/literature, kb/papers, db/properties, Excel)에 흩어진 문헌을 한 곳에서 생각·참고·비교하기 위한 통합 MD 시스템.

## 왜 트랙이 둘인가
`INDEX.md` 는 argyrodite 전해질 축이라 접촉역학·MPM·건식전극 digest 가 들어갈 자리가
없다. 그래서 한때 64편이 **어느 인덱스에도 없었다**(open_items #7). 축을 나눠 그 구멍을
닫았고, 한 분모로 세면 “159편 중 98편 미언급” 같은 **가짜 미결**이 나온다
(`comparison_vs_ours.md:8`). 분리는 실측 근거가 있는 결정이다 — 합치지 말 것.

⚠ 이 표의 **편수는 적지 않는다.** 손으로 쓴 수는 반드시 낡는다(README 자신이 세 번 틀렸다).
현재값은 `python3 tools/litdb/build_index.py --check` 로 본다.

File: litdb/papers/xu2026_offstoich_composite_lpsc_highvoltage.md
<!-- digest 표준 양식 (paper-level STANDALONE). 깊이 기준 = papers/zuo2022_chlorination_cathode_interface.md.
     2026-10-27 작성 (병렬 9 편 중 1 편): 크로핑 30 장 중 17 장을 PNG 로 실제로 보고 figure-read 값을 넣었다.
     이 논문은 원자단위 계산을 하지 않는다 — methods 태그는 실제로 한 분광 두 가지만. -->

# Locally off-stoichiometric composite-phase reconstruction of argyrodite sulfide electrolytes for high-voltage all-solid-state lithium batteries — Jiajie Xu et al. (*Chem. Eng. J.* **2026**, 548, 182279)

> slug `xu2026_offstoich_composite_lpsc_highvoltage` · DOI `10.1016/j.cej.2026.182279` · type `exp 전용 (원자단위 계산 0 — DFT·MD·BVSE·NEB 전부 없음)` · PDF 업로드 `1e22aa66-11._Locally_off-stoichiometric_…pdf` (본문 11 pp · refs 47) + `153f9230-11._Sup_Locally_off-stoichiometric_…pdf` (SI 18 pp · `Fig. S1`–`S21` · `Table S1`–`S3`) · 사용자 목록 #11 · digested `2026-10-27` · status ✅
> elements: Li, P, S, Cl, O, Ni, Co, Mn
> methods: XPS, Raman, NMR

> **저자**: Jiajie Xu, Huajun Xu, Wenrui Hu, Qingkun Zhu, Qiong Zhang, Xinyou He, Wei Xu, Zhiming Xiao, **Xinghui Liang\***, **Guobao Xu\***, **Gang Wang\***, **Xing Ou\*** — 湘潭大 Xiangtan Univ. (재료학원 · 박막재료·소자 湖南省 중점실험실 · 미래기술학원) + 中南大 Central South Univ. (야금환경학원 · 교육부 첨단전지재료 공정연구센터) + Quzhou Huayou Cobalt New Mat. 접수 2026-06-16 · 수정 09-15 · 수락 09-21 · 온라인 09-22. 지원 NSFC 22205191·12002294 · 湖南省 자연과학기금 2022JJ40435 · 湖南省 교육청 22A0116. **데이터: *"Data will be made available on request."*** **[외부]**
>
> **계보**: [Adeli] 2019 (Li₆₋ₓPS₅₋ₓCl₁₊ₓ 고용체 원전 = 이 논문 ref 34 · `papers/adeli2019_halide_substitution_boosting_argyrodite.md`) → [Zuo] 2023 (Li₆PS₅Cl vs Li₅.₅PS₄.₅Cl₁.₅ 의 양극 계면 = ref 15 · `papers/zuo2022_chlorination_cathode_interface.md`) → **본 논문** (같은 Cl-rich 명목 조성을 480 °C 에서 *다상*으로 만들고 그 다상을 설계라고 부른다). σ_e 축 선행 = [Deng26PS] (= ref 47 · `papers/deng2026_polysulfate_layer_moisture_oxidation_lpsc.md`).

---

## 0. 이 digest 를 읽는 법 — 먼저 박아 둘 다섯 가지

> ⚠⚠ **① 'CP-LPSC-0.5' 의 명목 조성은 표준 Cl-rich argyrodite 다.** 명목식 Li₆₋ₓPS₅₋ₓCl₁₊ₓ 에 x = 0.5 를 넣으면 **Li₅.₅PS₄.₅Cl₁.₅** — 논문이 대조군으로 산 상용 *"LPSC1.5 (nominal Li₅.₅PS₄.₅Cl₁.₅)"* (SI p.2) 와 **글자까지 같고**, [Adeli]·[Zuo] 의 Cl-rich 시료와도 같다. 논문은 이 동일성을 한 번도 적지 않는다.
> 'off-stoichiometric' 은 Li₆PS₅Cl 기준의 말이다. 서론은 기존 복합전해질이 *"excess halide addition or the external introduction of additional phases"* 에 기댄다고 비판하는데, 이 계열 자체가 전구체 단계에서 Cl 을 더 넣은 **Cl₁₊ₓ (할로겐 과잉)** 이다 — 차이는 '과잉 할로겐을 굽기 *전에* 넣었다' 는 것뿐이다.
> ⇒ 이 논문에서 진짜 새것은 **조성이 아니라 그 조성을 이 공정(600 rpm 12 h · 480 °C 6 h)으로 만들었을 때 남은 상 조합 — P₂S₆⁴⁻ 티오인산염 2차상 + LiCl** 이다.
>
> ⚠⚠ **② 열이력이 다르다.** LPSC 는 **550 °C 5 h**, CP-LPSC-x 는 전부 **480 °C 6 h** (SI p.2). 헤드라인 비교 'LPSC vs CP-LPSC-0.5' 는 **조성 + 열처리 교락**이다. 같은 공정인 것은 x = 0.1 → 0.7 안쪽 추세뿐이다.
>
> ⚠ **③ 우리 modelc (Li₅.₄PS₄.₄Cl₁.₆, x = 0.6) 는 이 사다리의 x = 0.5 와 0.7 사이**다 — 두 이웃이 이 공정에서 **둘 다 다상**이다 (§7a).
>
> ⚠ **④ 전압 기준.** 모든 전압은 Li–In 에서 **+0.62 V** 로 바꾼 Li⁺/Li 값이다 (SI p.5 *"using Li-In ≈ 0.62 V vs. Li⁺/Li"*). 4.3 V ↔ 3.68 V vs Li–In · 4.5 V ↔ 3.88 V · 하한 2.8 V ↔ 2.18 V. 우리 B① 산화 onset **2.256 V** vs Li⁺/Li 는 셀 **하한(2.8 V)보다도 아래**다.
>
> ⚠ **⑤ 계산 0.** DFT·MD·BVSE·NEB 없음. 메커니즘은 전부 분광 + 셀 데이터에서 추론한다. Rietveld 없음 · 오차막대 없음 · 셀은 그림마다 한 개.
>
> **본 digest 에서 실제로 본 그림 (2026-10-27)**: 본문 `Fig. 2` `Fig. 3` `Fig. 4` `Fig. 5` `Fig. 6` (크롭 PNG + 패널 확대 8 장: XRD 확대 · Nyquist · 아레니우스 · ⁷Li · ³¹P · dQ/dV · 장기 사이클 둘) · SI `Fig. S6` `Fig. S7` `Fig. S9` `Fig. S10` `Fig. S11` `Fig. S12` `Fig. S13` `Fig. S14` `Fig. S15` `Fig. S17` `Fig. S20` `Fig. S21` — **크롭 30 장 중 17 장**. `Fig. 1`(도식)은 PDF 쪽 렌더로만 봤다.
> 안 본 것: `Fig. S1`(Cl 2p) · `Fig. S2`–`S5` · `Fig. S8`(SEM/EDS) · `Fig. S16`(율속 방전곡선) · `Fig. S18`·`S19`(전압별 DRT — 같은 데이터의 색 지도 `Fig. 5c,d` 는 봤다) — **9 장**. 표 `Table S1`–`S3` 은 이미지가 아니라 PDF 텍스트로 읽었다.
> 그림에서만 읽은 값은 **`figure-read ≈`** (표 안에서는 `fr`) 로 표시했다.

---

## 1. 한 줄 요약

Li₂S–P₂S₅–LiCl 비를 Li₆₋ₓPS₅₋ₓCl₁₊ₓ (x = 0.1–0.7) 로 바꿔 480 °C 에서 구우면 **Cl-rich argyrodite 기지 + P₂S₆⁴⁻ 티오인산염 2차상 + 잔류 LiCl** 의 다상 전해질이 되고, x = 0.5 에서 σ **6.9 mS/cm** · σ_e **1.51×10⁻⁹ S/cm** · 겉보기 표면 다공도 **6.57 %** 를 얻어 scNCM811 셀이 4.3 V 0.5 C 400 회 **94.65 %** · 4.5 V 1 C 800 회 **88.79 %** 를 낸다는 실험 논문. **계산 0 · Rietveld 0 · 오차막대 0 · 셀 n = 1**.
그런데 그 x = 0.5 시료의 명목 조성은 **표준 Cl-rich Li₅.₅PS₄.₅Cl₁.₅** 이고, **같은 명목 조성의 상용품(LPSC1.5)이 1 C 4.3 V 100 회에서 LPSC 대비 이득의 ≈70 % 를 이미 낸다** (figure-read, `Fig. S14` × `Fig. 4d` 교차 판독). '복합상' 고유의 몫은 그 나머지이고, 그것을 가를 대조(LPSC1.5 의 σ·σ_e·다공도·4.5 V)는 측정되지 않았다.

---

## 2. 메타 / 동기 / 질문

| 항목 | 내용 |
|---|---|
| 질문 | Ni-rich NCM 고전압 복합양극에서 LPSC 의 (i) 고체–고체 접촉 (압축성) (ii) 양극측 산화 분해 (iii) 전자 누설을 **한 번에** 다루는 길이 있나 — 외부 코팅·첨가 없이 전구체 화학량론만 바꿔 **제자리(in situ)** 다상을 만들면? |
| 답 (논문) | x = 0.5 가 최적: Cl-rich 기지가 Li⁺ 길, P₂S₆⁴⁻ 상이 계면 산화를 *"partially reversible sulfur-related intermediates"* 쪽으로 돌리고, 2차상·LiCl 이 냉간 압축을 돕고 σ_e 를 낮춘다 |
| 시료 | LPSC (Li₆PS₅Cl, x = 0, **550 °C 5 h**) · CP-LPSC-x (x = 0.1/0.3/0.5/0.7, **480 °C 6 h**) · 대조 = 상용 LPSC1.5 (Hunan Kewei, *nominal Li₅.₅PS₄.₅Cl₁.₅*, 받은 그대로) · LPSC1.5 + LiCl 15 wt% 물리혼합 |
| 셀 | Li–In ‖ SE (70 mg, 500 MPa) ‖ scNCM811 : SE = 7 : 3 (석영 유발 수동 30 분 · **도전재 없음** · 350 MPa) · NCM **8.9 mg cm⁻²** (고로딩 22.3) · **구속압 120 MPa** · **30 °C** · 1 C = 200 mA g⁻¹ · 첫 3 회 0.1 C 활성화 |
| 측정 | XRD · Raman · XPS (S 2p / P 2p / Cl 2p) · ⁷Li / ³¹P MAS NMR · SEM / EDS / BSE · ImageJ 표면 다공도 · 기하밀도 · EIS (σ_ion) · DC 분극 (σ_e, σ_e(T)) · 정전류 · dQ/dV · operando EIS + DRT · GITT · 사이클 후 XPS / Raman / SEM |
| 연구 유형 | exp 전용 |

---

## 3. 핵심 수치 총정리 ★

> 전압은 전부 Li⁺/Li 기준 (Li–In + 0.62 V). `fr` = figure-read (본문 미명시).

### 3a. 상·국소구조 (`Fig. 2`)

| 양 | 값 | 출처 / 비고 |
|---|---|---|
| XRD 기지 | 전 시료 Li₇PS₆ 형 입방 argyrodite F-43m (PDF#97-003-5018) 로 색인 | `Fig. 2a` |
| 2차상 반사 (★) | fr ≈ **29.2° · 33.8°** — x = 0.1 부터 약하게, x 와 함께 커짐. **어느 상인지 색인 안 함** | `Fig. 2a` 확대 |
| LiCl 반사 (▼) | fr ≈ **34.7°** (LiCl(200)) — x = 0.7 에서 뚜렷 · x = 0.5 약함 · PDF#01-074-1972 | `Fig. 2a` |
| 기지 주 반사 위치 | fr ≈ 30.00° (x = 0) · 29.94 (0.1) · 30.04 (0.3) · 30.08 (0.5) · **30.11°** (0.7) — x 0.1 → 0.7 에서 **≈ +0.17°** (31.3° 반사도 31.29 → 31.48°) = 고각 = 격자 수축 방향. **논문 미언급 · 내부 표준 없음** | `Fig. 2a` 확대 (우리 판독) |
| Raman | PS₄³⁻ ≈425 cm⁻¹ (주봉) + 570–600 · ≈200 (fr) · **P₂S₆⁴⁻ "near 390 cm⁻¹"** 대가 x 와 함께 커짐 | `Fig. 2b` |
| XPS S 2p (2p₃/₂) | PS₄³⁻ **161.4 eV** · P₂S₆⁴⁻ **162.8 eV** | 본문 |
| XPS P 2p | PS₄³⁻ **131.9 eV** · P₂S₆⁴⁻ **132.7 eV** | 본문 |
| P₂S₆⁴⁻ 몫 (x 0 → 0.7) | **S 2p 0 → 22.76 %** · **P 2p 0 → 55.14 %** (PS₄³⁻ 100 → 77.24 / 44.86 %) · 중간값 fr: S 2p ≈ 6 / 16 / 20 % · P 2p ≈ 20 / 30 / 39 % (x = 0.1 / 0.3 / 0.5) | `Fig. 2e` · ⚠ 두 값이 화학량론으로 안 맞는다 (§10-⑤) |
| Cl 2p | 시료 간 비슷한 chloride 신호 | `Fig. S1` (안 봄 · 본문 서술) |

### 3b. 미세구조·치밀화 (`Fig. 3a–c`, SI)

| 양 | 값 | 비고 |
|---|---|---|
| 겉보기 표면 다공도 (500 MPa 펠릿) | **30.41 % (LPSC) → 6.57 % (x = 0.5)** · fr ≈ 22.9 (0.1) · 13.4 (0.3) · 6.9 % (0.7) | `Fig. S7` · ImageJ **수동 회색 문턱** · 시료당 SEM 5 장 (SI) · **산포 미제시** |
| 기하밀도 (g cm⁻³) 100 / 300 / 500 MPa | LPSC 1.461 / 1.539 / **1.651** · 0.1 1.475 / 1.552 / 1.681 · 0.3 1.472 / 1.559 / 1.694 · **0.5 1.479 / 1.571 / 1.713** · 0.7 1.474 / 1.568 / 1.703 | `Table S1` · 500 MPa 에서 LPSC → 0.5 **+3.8 %** |
| 분말 입자 | x 가 클수록 작고 고른 입자 | `Fig. S2` (안 봄 · 본문 서술) |
| EDS | CP-0.5 의 Cl · S · P 미크론 규모 균일 | `Fig. S3`·`S4` (안 봄) |

### 3c. 수송 (`Fig. 3d–h`, SI)

| 양 | LPSC (x = 0) | x = 0.1 | x = 0.3 | **x = 0.5** | x = 0.7 | 비고 |
|---|---|---|---|---|---|---|
| σ_ion 30 °C (mS cm⁻¹) | **3.9** | ≈4.8 (fr) | ≈5.4 (fr) | **6.9** | **5.1** | SS‖SE‖SS · 300 MPa · 1 MHz–0.1 Hz · `Fig. 3e` |
| σ_e 30 °C (10⁻⁹ S cm⁻¹) | ≈6.7 (fr) | ≈3.0 (fr) | ≈2.2 (fr) | **1.51** | **1.26** | DC 0.5 V · `Fig. 3e` · `Fig. S9` |
| Ea (eV, 40–80 °C) | **0.304** | 0.279 | 0.264 | **0.244** | **0.308** | ln σ vs 1000/T 5 점 · `Fig. 3f` · `Fig. S10` (0.279 · 0.264 는 S10 막대 라벨) |
| Ea,e (eV, 40–80 °C) | **0.191** | — | — | **0.295** | — | `Fig. S11` |
| ⁷Li MAS 주봉 | fr ≈ 1.45 ppm (단일) | | | fr ≈ 1.1 ppm + 저이동 쪽 어깨 (−0.477 · −1.065 ppm 표지) | | `Fig. 3g` |
| ³¹P MAS | 본문 *"81–83 ppm region"* (그림 최대 fr ≈ **84.4 ppm**) | | | 주봉 넓어짐·비대칭 → S₂Cl₂ / SCl₃ / Cl₄ **86 / 84 / 82 ppm** 분해 + 새 공명 **108.1 ppm (P₂S₆⁴⁻)** | | `Fig. 3h` · `Fig. S12` |

> **우리 검산 (논문 밖 산수)**: 아레니우스 점으로 다시 맞추면 x = 0.5 **0.2455** · x = 0 **0.3025** · x = 0.7 **0.311 eV** — 본문 Ea 와 맞는다 (ln σ 기울기 × k_B · ln σT 가 아니다). 같은 직선을 30 °C 로 늘리면 6.0 · 3.1 mS cm⁻¹ — 본문 30 °C 값 (6.9 · 3.9) 보다 13–21 % 낮다 (펠릿이 다를 수 있다 · 오차막대가 없어 판정 불가).
>
> **홉 수 검산** (ν₀ = 10¹³ s⁻¹ **가정** · T = 303 K · 우리 규칙 `D-2026-09-27-barrier-hop-count`): Ea 0.244 eV → Γ ≈ **8.8×10⁸ s⁻¹** (평균 대기 1/Γ ≈ 1.1 ns) · 0.304 eV → Γ ≈ **8.8×10⁷ s⁻¹** (≈11 ns) · 0.308 eV → 7.6×10⁷ s⁻¹ (≈13 ns).
> 거꾸로 σ 가 요구하는 Γ (Nernst–Einstein · Haven 1 · a ≈ 9.80–9.85 Å · 홉 길이 2–3 Å **가정** — 이 논문은 격자상수를 내지 않는다): CP-0.5 6.9 mS cm⁻¹ → **3–7×10⁸ s⁻¹** · LPSC 3.9 mS cm⁻¹ → **1.7–3.8×10⁸ s⁻¹**.
> ⇒ **차수에서 일치** (LPSC 는 2–4 배 모자라는데 ν₀ 가정 폭 안). '빠른 Li⁺' 서술은 홉 수와 모순이 없다. 이것은 차수 검산이지 확산계수 추정이 아니다.

### 3d. 셀 (Li–In ‖ SE ‖ scNCM811 · 30 °C · 120 MPa)

| 조건 | CP-LPSC-0.5 | LPSC | 비고 |
|---|---|---|---|
| 4.3 V · 0.1 C 첫 사이클 | 방전 **201.5** mAh g⁻¹ · ICE **87.02 %** | 189.5 · 85.49 % | `Fig. 4a` (충전 끝 fr ≈ 232 / 222) |
| 4.3 V · 0.5 C · 400 회 | 첫 **178.0** → **94.65 %** | 155.9 → 91.66 % | `Fig. 4c` |
| 4.3 V · 1 C · 700 회 | **165.3 → 159.9 (96.73 %)** | 131.0 → 124.7 (95.19 %, 우리 산수) | `Fig. 4d` |
| 율속 0.1 / 0.2 / 0.3 / 0.5 / 1 / 2 / 3 C | **197.9 / 190.5 / 184.6 / 174.6 / 158.2 / 135.3 / 117.3** | fr ≈ 188 / 175 / 166 / 153 / 129 / 98 / 74 | `Fig. 4f` · 0.1 C 복귀 fr ≈ 197 vs ≈ 181 |
| 4.5 V · 0.1 C 첫 사이클 | **213.5** · ICE **86.80 %** | 204.0 · 85.14 % | `Fig. S17` |
| 4.5 V · 1 C · 800 회 | **178.8 mAh g⁻¹ (1.59 mAh cm⁻²) → 88.79 %** (≈158.8, 우리 산수) | 157.6 → **≈690 회에서 급락** (fr · 680 회 무렵 ≈133) | `Fig. 4g` |
| 고로딩 22.3 mg cm⁻² · 0.5 C · 4.3 V | 60 회째 **148.3 mAh g⁻¹ = 3.31 mAh cm⁻²** · 0.5 C 첫 회 fr ≈105 → 20 회 무렵 ≈148 로 회복 · **60 회까지만** | — | `Fig. S15` · LPSC 고로딩 대조 없음 |
| 대조 (1 C · 4.3 V · 100 회) | fr ≈163 → **≈168** | 상용 **LPSC1.5** fr ≈166 → **≈157** · LPSC1.5 + 15 wt% LiCl ≈161 → **≈162** | `Fig. S14` (y 축 0 → 130 끊김) |
| 100 회 후 등가회로 (Ω) | R_s **9.9** · R_gb **24.52** · R_ct **63.41** | 12.88 · 35.66 · 100.8 | `Fig. S13` · 적합 오차 없음 · 사이클 전 값 없음 |
| 벤치마크 (1 C 첫 용량 vs 500 회 유지율) | 4.5 V: fr ≈ (93.0 %, 179) · 4.3 V: fr ≈ (97.9 %, 165) | 문헌 6 점 (Ref. 20 · 38–42) | `Fig. 4h` · `Table S2` |

> 🔑 **용량 차는 언제 생겼나 (우리 산수)**: 1 C · 4.3 V 에서 두 셀의 차는 **시작 34.3 → 700 회 35.2 mAh g⁻¹** — 끝의 차의 **≈97 %** 가 첫 사이클에 이미 있다. 0.5 C · 4.3 V 는 22.1 → 25.6 (≈86 %). 4.5 V · 1 C 는 21.2 → 680 회 무렵 ≈28 (figure-read · ≈76 %) 에 LPSC 의 ≈690 회 급락이 더해진다.
> ⇒ **헤드라인 이득의 대부분은 '덜 열화된다' 가 아니라 '처음부터 분극이 작다'** (σ_ion · 접촉 · 율속 몫). 유지율 차 (96.73 vs 95.19 %) 는 작다.
>
> 🔑 **대조군이 말하는 것 (figure-read, 교차 판독)**: 1 C · 4.3 V · 100 회에서 CP ≈168 (`Fig. S14`) · LPSC ≈133 (`Fig. 4d`) · **상용 LPSC1.5 ≈157** (`Fig. S14`) ⇒ LPSC 대비 CP 이득 ≈35 mAh g⁻¹ 중 **≈24 (≈70 %) 를 같은 명목 조성의 상용품이 이미 낸다**. 서로 다른 그림의 다른 셀 (n = 1) 이라 정성으로만 쓴다. 처음 몇 회는 LPSC1.5 가 CP 보다 높다.

### 3e. 계면 동역학 (`Fig. 5`, `Fig. S18`–`S20`)

| 양 | CP-LPSC-0.5 | LPSC | 비고 |
|---|---|---|---|
| operando EIS 첫 충전 (3.62 → 4.3 V) | 반원 fr ≈30 Ω 대 → 4.22–4.3 V 에서 ≈70 Ω | 첫 3.62 V 부터 fr ≈170 Ω · 4.12–4.22 V 충전에서 ≈130 Ω 반원 · 방전 끝 긴 꼬리 (≈210 Ω) | `Fig. 5a,b` |
| DRT τ 배정 (논문) | 10⁻⁶–10⁻⁵ s = SE 입계 + SE 계면 저항 · 10⁻⁴–10⁻² s = 양극/전해질 계면 Li⁺ 이동 · **10¹–10² s = 복합양극 장거리 Li⁺ 수송·확산 분극** | | `Fig. 5c,d` · ⚠ 마지막 구간은 보고된 주파수 창 밖 (§10-⑩) |
| DRT 지도 | 10⁻³ s 대 약함 · ~60 s 대 γ fr ≈50 Ω | **10⁻³ s 대 뚜렷 (γ ≈40 Ω) · ~60 s 대 ≈60–70 Ω** (충전 끝 근처) | `Fig. 5c,d` |
| 4.5 V 1 C 1 → 200 회 DRT | R_CEI 피크 (τ ≈ 6×10⁻³ s) fr ≈23 → 28 Ω · ~30–50 s ≈21 | **R_CEI (τ ≈ 3×10⁻³ s) ≈62 → 90 Ω · R_Diffusion (τ ≈ 60–80 s) ≈38 → 70 Ω** | `Fig. S20b` (2.8 V 에서 측정) |
| GITT D_app (cm² s⁻¹) | log D fr ≈ −8.6 ~ −8.8 (SOC 30–90 %) | fr ≈ −8.9 ~ −9.1 | `Fig. 5f` · 겉보기 (활물질 V_m · 유효 면적 가정) |
| GITT 내부저항 | fr ≈ 60–120 Ω (중간 SOC) | fr ≈ 100–200 Ω | `Fig. 5g` · 충전 첫 점은 CP ≈655 > LPSC ≈500 Ω (fr) |

### 3f. 사이클 후 계면 화학 (`Fig. 6`, `Fig. S21`, `Table S3`)

| 양 | 값 | 비고 |
|---|---|---|
| LPSC 양극측 S 2p | P₂Sₙ **163.2 / 164.3 eV** · SO₃²⁻ **167.0 / 168.1** · SO₄²⁻ **168.8 / 169.9 eV** | `Fig. 6a` · **사이클 수·전압 미기재** |
| LPSC P 2p | P₂Sₙ **133.7 / 134.8 eV** (강함) | `Fig. 6b` |
| CP-0.5 | SO₃²⁻ · SO₄²⁻ *"substantially weakened"* (그림 피팅에 성분 없음) · P₂S₆⁴⁻ 성분 남음 · P 2p P₂Sₙ 약함 | `Fig. 6a,b` |
| Raman (첫 충전 4.5 V / 방전 2.8 V) | ≈470 cm⁻¹ 산화 S / 폴리설파이드 (그림 점선 fr ≈ 475–480) — LPSC 는 방전 후에도 남음 · CP 는 방전 후 약해짐 · CP 의 P₂S₆⁴⁻ (≈390) 남음 | `Fig. 6d,e` |
| S 2p 비 (1 회째) | **LPSC P₂Sₙ : PS₄³⁻ 1.06 : 1 → 1.02 : 1** · **CP P₂Sₙ : S-SEE 0.78 : 1 → 0.44 : 1** (충전 → 방전) | `Fig. 6f,g` · `Table S3` · ⚠ 정의가 달라 *"not intended for direct absolute comparison between LPSC and CP-LPSC-0.5"* (논문 주) |
| S 2p 비 (20 회째, CP) | SOₓ²⁻ : P₂Sₙ : S-SEE **0.15 : 1.05 : 1 → 0.08 : 0.84 : 1** | `Fig. S21` · `Table S3` — CP 도 SOₓ 를 만든다 |
| SEM / BSE 100 회 | LPSC 표면 거칠어짐 · 다공 · 입자 이탈 · 계면 단절 ('decomposition' · 'contact failure' 표지) · CP 치밀 유지 | `Fig. 6c` (시료당 단일 영상) |

---

## 4. 재료 & 방법 — SI Experimental 전문 요약 ★

### 4a. 합성
- 전구체 Li₂S · P₂S₅ · LiCl. LPSC = 화학량론, CP-LPSC-x = 명목 Li₆₋ₓPS₅₋ₓCl₁₊ₓ (x = 0.1 / 0.3 / 0.5 / 0.7).
- 50 mL ZrO₂ 용기 · 10 mm ZrO₂ 볼 · 볼:분말 30 : 1 · **600 rpm 12 h** 유성 밀링.
- 열처리 **LPSC 550 °C 5 h · CP-LPSC-x 480 °C 6 h** → 자연 냉각 → 마노 유발 분쇄. 전 과정 Ar 글러브박스.
- ⚠ **열처리 용기·분위기 (밀봉 석영관 / 개방 도가니) 미기재.** P₂S₆⁴⁻ 는 **P⁴⁺ (P–P 결합)** 단위라 P₂S₅ (P⁵⁺) 출발물에서 생기려면 P 가 환원되고, 짝으로 S 가 산화 (원소 S · 폴리설파이드) 되거나 빠져나가야 한다 — 논문은 그 짝을 말하지 않는다.
- 대조: 상용 LPSC1.5 (Hunan Kewei Testing Technology, *nominal Li₅.₅PS₄.₅Cl₁.₅*, 받은 그대로) · LPSC1.5 + LiCl **15 wt%** (LPSC1.5 질량 기준) 물리혼합. **LPSC1.5 의 XRD · σ · σ_e · 다공도는 논문 어디에도 없다.**
- 비교 ([Zuo] digest §4a): [Zuo] 의 같은 명목 Cl1.5 는 380 rpm 17 h → 펠릿 → 550 °C 10 h 진공 봉입관이고, DSC 용으로는 **480 °C 에서 상순수 시료**를 따로 만들었다고 적었다 — 같은 480 °C 인데 이 논문은 다상이다 ⇒ 2차상 생성은 온도 하나가 아니라 **공정 전체 (밀링 에너지 · 봉입 · 시간)** 의 함수로 읽는다.

### 4b. 구조 분석
- XRD Malvern Panalytical · Cu Kα (λ 1.54059 Å · 40 mA · 45 kV) · 10–70° · **≈10 µm 폴리이미드 막**으로 수분 차단 (그림 ≈18° 의 넓은 혹은 이 막). **Rietveld · 격자상수 없음.**
- Raman: 기종·레이저 파장 미기재. SEM JEOL JSM-7800F + EDS.
- XPS Thermo ESCALAB 250Xi · 0–1200 eV · S · Cl · P · **대전 보정 기준 미기재**.
- ⁷Li · ³¹P MAS NMR: **자장 · 회전속도 · 재순환 지연 · 기준물질 미기재** ⇒ 정량 (상 분율) 불가.
- 사이클 후: 글러브박스 (H₂O · O₂ < 0.1 ppm) 해체 → 진공 이송 (대기 노출 없음).

### 4c. 치밀화
- 겉보기 표면 다공도: 펠릿 표면 SEM 5 장 → ImageJ **수동 회색 문턱** → 이진화 → P_apparent = A_pore/void ÷ A_total (SI 식 1).
- 기하밀도: 100 / 300 / 500 MPa 펠릿의 m · D · h → ρ_geo = 4m/(πD²h) (식 2). 단면 SEM `Fig. S8`.
- 진밀도·상대밀도 없음.

### 4d. 전도도
- σ_ion: 분말 **300 MPa** · ⌀10 mm 펠릿 · SS‖SE‖SS · Bio-Logic SP-300 · **1 MHz–0.1 Hz** · 10 mV · 30 °C · σ = L/(RA) (R = 고주파 응답). 40–80 °C 가변.
- σ_e: SS‖SE‖SS · **DC 0.5 V** → 정상 전류 I_ss · σ_e = I_ss L/(VA) (식 4). LPSC · CP-0.5 는 40–80 °C → Ea,e (식 5, ln σ_e vs 1000/T).
- GITT: 30 °C · 0.1 C 펄스 + 개회로 휴지 · Weppner–Huggins 식 (식 6; V_m = 활물질 몰부피, A = *"effective electrode area"* — 값 미기재).

### 4e. 셀
- 복합양극 scNCM811 : SE = **7 : 3** (질량) · 석영 유발 수동 30 분 · **도전재 없음**.
- SE 70 mg → PEEK ⌀10 mm 500 MPa 1 min → 양극 분말 350 MPa 2 min → In 박 (⌀10) + Li 박 (⌀4) → 120 MPa 6 h 합금화.
- **측정 중 구속압 120 MPa · 30 °C**. 양극 10 mg (NCM 7.0 mg · 0.785 cm² → **8.9 mg cm⁻²**). 고로딩 25 mg (NCM 17.5 mg → **22.3 mg cm⁻²**) · 0.05 C 2 회 + 0.2 C 2 회 활성화.
- LAND CT2001A · **2.8–4.3 / 2.8–4.5 V vs Li⁺/Li** (Li–In ≈ 0.62 V 환산) · 1 C = 200 mA g⁻¹ · 장기 사이클 전 0.1 C 3 회. 사이클 전후 EIS.

### 4f. 계산
- **없음** (§8).

---

## 5. 결과 — 섹션별 상세 (그림 실독 포함)

### 5.1 상 진화와 티오인산 골격 재구성 (`Fig. 2`)
`Fig. 2a` (실제로 본 것): 10–70° 전체 + 28.5–35.5° 확대. 전 시료의 큰 반사가 Li₇PS₆ 형 카드와 맞는다. x = 0 (550 °C) 확대 구간에는 기지 반사 두 개 (≈30.0° · 31.35°) 뿐이다. x = 0.1 부터 29.2° 근처에 작은 ★ 반사가 보이고, x = 0.3 → 0.7 로 가며 29.2° · 33.8° ★ 반사가 커지고, x = 0.7 에서 LiCl(200) ▼ (≈34.7°) 이 뚜렷하다 (x = 0.5 에서도 약하게). **★ 상은 카드로 색인되지 않았다** — 'P₂S₆⁴⁻ 함유 2차상' 이라는 이름은 XRD 가 아니라 Raman · XPS · NMR 에서 온다.
우리 판독: 기지 주 반사가 x = 0.1 → 0.7 에서 figure-read ≈ +0.17° 고각으로 간다 (29.94 → 30.11° · 31.29 → 31.48°). Cl 농축 (격자 수축) 과 맞는 방향이고, 논문 주장 'Cl-rich 기지' 의 가장 직접적인 증거가 될 수 있었는데 **논문은 이 이동을 언급하지 않는다**. 단 x = 0.1 이 x = 0 보다 *낮은* 각에 있어 시료 높이 오차·열이력 효과가 ±0.06° 는 된다 — 내부 표준이 없어 정량하지 않는다.

`Fig. 2b`: LPSC 는 PS₄³⁻ 대만 있다 (≈425 주봉 · 570–600 · ≈200 부대, figure-read). x 와 함께 ≈390 cm⁻¹ 대가 자라고 x = 0.7 에서 가장 크다 (오른쪽 400–340 cm⁻¹ 확대). 본문은 이를 P₂S₆⁴⁻ 대로 배정한다 (ref 24 · 25).

`Fig. 2c–e`: S 2p 는 LPSC 를 PS₄³⁻ 이중선 하나로 맞추고 (**자유 S²⁻ 성분을 따로 두지 않음**), x 가 커지면 P₂S₆⁴⁻ 이중선 (파랑) 을 더한다. P 2p 도 같고, x = 0.7 의 P 2p 는 잡음이 크다. `Fig. 2e` 막대의 P₂S₆⁴⁻ 몫은 **S 2p 와 P 2p 에서 두 배 넘게 다르다** (x = 0.7: 22.76 vs 55.14 %) — §10-⑤.

본문 결론: *"precursor-stoichiometry deviation does not simply produce a single-phase Cl-rich argyrodite, but instead drives the composition toward an LPSC-like matrix-based composite-phase electrolyte"*.

### 5.2 치밀화·수송·국소구조 (`Fig. 3`, SI)
`Fig. 3a–c` 표면 SEM (500 MPa): LPSC 는 밝고 거친 영역에 균열·기공, CP-0.1 은 고운 반점 조직, CP-0.5 는 매끈하고 작은 검은 점. `Fig. S6` 이진화에서 LPSC 의 검은 (기공 판정) 영역이 덩어리로 넓다. `Fig. S7` 다공도 곡선 30.4 → 22.9 → 13.4 → 6.6 → 6.9 % (figure-read; x = 0 · 0.5 는 본문값) — 막대 없음.
`Table S1` 기하밀도: 모든 압력에서 CP > LPSC 지만 500 MPa 차는 1.651 → 1.713 (+3.8 %).

`Fig. 3d` Nyquist (30 °C): 반원이 없고 블로킹 꼬리만 있다 — R 은 **입내 + 입계 합**이다. 절편 figure-read ≈ 19 (x = 0) · 17.7 (0.1) · 16.4 (0.3) · **12.1 (0.5)** · 17.2 Ω (0.7). σ 와 맞추면 펠릿 두께 ≈ 0.6–0.7 mm (우리 산수).
`Fig. 3e`: σ_ion 막대 4.0 (fr; 본문 3.9) · ≈4.8 · ≈5.4 · 6.9 · ≈5.2 (본문 5.1) · σ_e 막대 ≈6.7 · ≈3.0 · ≈2.2 · 1.51 · 1.26 (×10⁻⁹).
`Fig. 3f`: ln σ (S cm⁻¹) vs 1000/T 2.83–3.19 (80 → 40 °C) 다섯 점 · 직선 적합 · 오차막대 없음. 점으로 다시 맞춘 기울기가 본문 Ea 와 맞는다 (§3c).
`Fig. S10`: Ea 막대 0.304 / 0.279 / 0.264 / 0.244 / 0.308 (라벨) — x = 0.5 최저 뒤 x = 0.7 에서 x = 0 보다도 높아진다. 논문 설명: 과잉 2차상 · LiCl 이 연속 Li⁺ 망을 끊는다 (ref 23 · 29).
`Fig. S9` · `Fig. S11`: DC 분극 3000 s · 삽입 2700–3000 s 확대. 정상 전류 x = 0 ≈ 4.0 · 0.1 ≈ 1.8 · 0.3 ≈ 1.3 · 0.5 ≈ 0.9 · 0.7 ≈ 0.75 (×10⁻⁵, 축 단위 'µA') — **그 단위로는 본문 σ_e 가 나오지 않는다** (§10-⑨). 끝까지 전류가 조금씩 줄고 있다. `Fig. S11c` ln σ_e: LPSC −18.15 (40 °C) → −17.3 (80 °C) · CP-0.5 −19.05 → −17.88 (figure-read) · 직선에 Ea,e 0.191 / 0.295 eV 라벨.
`Fig. 3g` ⁷Li: LPSC 날카로운 단일 봉 figure-read ≈ 1.45 ppm · CP-0.5 ≈ 1.1 ppm 으로 이동 + 삽입에서 −0.477 · −1.065 ppm 어깨 (본문 *"multi-component features in the low-chemical-shift region"* — 기지 · LiCl · P₂S₆⁴⁻ 중 어느 것인지 배정 안 함).
`Fig. 3h` ³¹P (확대 판독): LPSC 최대 figure-read ≈ 84.4 ppm (본문 *"81–83 ppm region"*). CP-0.5 는 ≈83.3 · 81.5 ppm 두 봉우리 + ≈85 어깨. 삽입: CP 에 **108.137 ppm** 작은 봉 (P₂S₆⁴⁻, ref 33). 그리고 **LPSC (파랑) 쪽에 94.23 ppm 표지와 작은 혹** — 본문에 한 줄도 없다. 108 ppm 봉은 본 스케일에서 안 보이고 확대 삽입에서만 보인다.
`Fig. S12`: CP-0.5 주봉을 S₂Cl₂ (≈85, 넓음) · SCl₃ (≈83.3) · Cl₄ (≈81.3 ppm, figure-read; 캡션 86 / 84 / 82) 세 가우스로 분해 — Cl₄ 성분이 크다. **LPSC 의 같은 분해는 없다.**

본문 종합: *"The Cl-rich LPSC-like matrix provides fast Li⁺ transport pathways … the reconstructed thiophosphate and LiCl-containing intergranular components may facilitate particle rearrangement, local deformation, and pore filling during cold pressing … the reduced electronic conductivity … can suppress electronic leakage at the high-voltage cathode/electrolyte interface"*.

### 5.3 셀 성능 (`Fig. 4`, SI)
`Fig. 4a`: 4.3 V 0.1 C 첫 충방전 — 충전 끝 figure-read ≈ 232 (CP) · 222 (LPSC) mAh g⁻¹, 방전 201.5 / 189.5.
`Fig. 4b` dQ/dV (µAh V⁻¹ · 절대값): 충전 ≈3.62 · 3.77 · 4.05 · 4.22 V, 방전 ≈4.18 · 4.0 · 3.75 V 봉우리가 두 셀에서 거의 겹친다. 본문은 *"the reduction feature around 3.5 V … is more clearly resolved in the CP-LPSC-0.5-based cell, whereas it is largely weakened in the LPSC-based cell"* 라 쓰지만, 삽입 (3.2–3.75 V) 에서 보이는 것은 3.5–3.65 V 의 작은 어깨 차뿐이다 (figure-read) — **과장된 서술**.
`Fig. 4c,d,g`: 장기 사이클. `Fig. 4d` 의 LPSC 는 280–480 회에 출렁임 (≈135–143) 과 ≈345 회 ≈117 이탈점이 있다. `Fig. 4g` 의 LPSC 는 ≈690 회에서 급락 (≈133 → ≈122) — 원인 언급 없음 (단락 · 접촉 상실 미구분).
`Fig. 4e` · `Fig. S13`: 100 회 후 Nyquist 반원 끝 LPSC ≈130 Ω · CP ≈95 Ω (figure-read) · 등가회로 R_s–(R_gb‖CPE_gb)–(R_ct‖CPE_ct)–W_o 적합값 (§3d). 적합 오차·χ² 없음. 사이클 전 값이 없어 '증가' 가 아니라 '100 회 뒤 상태' 만 비교된다.
`Fig. 4f`: 율속 (§3d) — 3 C 에서 117.3 vs ≈74 (fr). 이 차는 열화가 아니라 분극이고, 분리막 σ · 복합양극 안 SE 수송 · 접촉이 다 섞인다.
`Fig. S14` (대조): y 축이 0 → 130 끊김. 1 C 4.3 V 100 회: LPSC1.5 ≈166 → ≈157 · CP-0.5 ≈163 → ≈168 · LPSC1.5 + LiCl ≈161 → ≈162 (figure-read). **처음 몇 회는 LPSC1.5 가 CP 보다 높다.** 본문은 이 그림으로 *"neither a highly conductive Cl-rich argyrodite nor simple LiCl addition reproduces the cycling stability of CP-LPSC-0.5"* 라 쓴다 — 100 회 · 4.3 V 에서 ≈10 mAh g⁻¹ (≈6 %) 차이다.
`Fig. S15` (고로딩): 0.05 C 2 회 ≈160 · 0.2 C 2 회 ≈148 · 0.5 C 첫 회 ≈105 로 떨어졌다가 20 회 무렵 ≈148 로 회복 — 그동안 CE 가 85–108 % 로 출렁인다 (≈29 회 ≈79 % 이탈) · 60 회까지만.
`Fig. S17`: 4.5 V 0.1 C — 충전 끝 ≈240 (LPSC) · 246 (CP) · 방전 204.0 / 213.5.
`Fig. 4h` · `Table S2`: 1 C 첫 용량 vs 500 회 유지율. 문헌 6 점의 상한 전압 (Li–In 기준 3.68–4.0 V = Li 기준 4.3–4.62 V) · 로딩 (3–8.92 mg cm⁻²) · 1 C 정의 (170–200 mA g⁻¹) 가 제각각이고 **온도·구속압은 표에 없다**. 1 C = 200 mA g⁻¹ 인 이 논문이 170 mA g⁻¹ 문헌보다 18 % 센 전류로 돈 것은 이 논문에 불리한 쪽이다. 한편 Ref. 41 (4.6 V 군) 의 유지율 figure-read ≈99.5 % 는 이 논문 4.5 V 점 (≈93 %) 보다 높다 — 그림은 '용량' 축에서만 이 논문이 위다.

### 5.4 계면 동역학 (`Fig. 5`, `Fig. S20`)
`Fig. 5a,b` operando EIS: 전압별 스펙트럼을 세로로 띄워 놓았다. LPSC 는 4.12–4.22 V 충전에서 반원이 ≈130 Ω 까지 커지고, 방전 끝 3.62 V 에서 긴 저주파 꼬리 (≈210 Ω) 를 남긴다. CP 는 전 구간 ≈30–70 Ω. ⚠ **첫 3.62 V (고전압을 아직 안 본 상태) 에서 이미 LPSC 가 크다** (figure-read ≈170 vs ≈75 Ω) — 차이의 일부는 처음부터 있는 접촉·수송 차다.
`Fig. 5c,d` DRT 색 지도 (τ 10⁻⁶–10² s · γ 0–100 Ω · 세로축은 '1st charge ↑ 1st discharge ↑' 화살표뿐, 전압 눈금 없음): LPSC 는 충전 끝 근처에서 τ ≈ 10⁻³ s (γ ≈40 Ω) 와 τ ≈ 60 s (≈60–70 Ω) 가 밝다. CP 는 τ ≈ 60 s 가 ≈50 Ω 이고 10⁻³ s 는 약하다. 10⁻⁶–10⁻⁵ s 대는 두 지도 모두 거의 비었다.
⚠ **τ ≈ 10¹–10² s 는 보고된 EIS 주파수 창 (1 MHz–0.1 Hz) 의 하한 τ = 1/(2π·0.1 Hz) ≈ 1.6 s 보다 1.5–2 자릿수 밖**이다. operando EIS 의 주파수 창을 따로 적지 않아 확정은 못 하지만, 같은 창이었다면 이 피크는 데이터가 아니라 DRT 정규화의 경계 외삽이다 — 그런데 논문의 '장거리 Li⁺ 수송 차단' 논증이 바로 이 구간에 서 있다 (§10-⑩).
`Fig. S20` (4.5 V 1 C · 2.8 V 에서 측정): LPSC 1 → 200 회 반원 끝 ≈175 → ≈215 Ω · R_CEI ≈62 → 90 · R_Diffusion ≈38 → 70 Ω (figure-read). CP 는 거의 그대로 (R_CEI ≈23 → 28). 본문은 같은 단락에서 'short-relaxation-time' 을 처음엔 10⁻⁶–10⁻⁵ s, 뒤에선 ~10⁻³–10⁻² s 로 쓴다 — 용어가 흔들린다.
`Fig. 5e–g` GITT: 전압곡선 거의 겹침 · log D_app 는 CP 가 SOC 30–90 % 에서 ≈0.2–0.3 높다 (≈2 배, figure-read) · 내부저항은 CP 가 대부분 SOC 에서 낮다 (단 충전 첫 점은 CP ≈655 > LPSC ≈500 Ω, figure-read — 본문 *"nearly the entire state-of-charge range"* 가 이를 덮는다).

### 5.5 계면 화학 진화 (`Fig. 6`, `Fig. S21`)
`Fig. 6a,b`: 사이클 후 양극측 (몇 회 · 어느 전압에서 멈췄는지 **미기재**). LPSC S 2p 에서는 P₂Sₙ (노랑) 이중선이 가장 큰 성분이고 SO₃²⁻ · SO₄²⁻ 가 작게 붙는다. CP 에도 P₂Sₙ 이 비슷하게 있고 SOₓ 성분이 없다 (피팅에 없음). P 2p 에서 LPSC 의 P₂Sₙ (133.7 / 134.8 eV) 이 CP 보다 크다.
⚠ 우리 XPS 앵커 (`db/properties/xps_reference_sei.csv`) 와 대조: PS₄ S 2p 161.6 ± 0.4 · P 2p 131.7 ± 0.3 ↔ 논문 161.4 · 131.9 ✓. 가교 P–S–P S 2p ≈163 ↔ 논문 P₂Sₙ 163.2 ✓. **Li₃PO₄ P 2p 133.3 ± 0.3 ↔ 논문 'P₂Sₙ' 133.7 eV — 0.4 eV 차로 겹친다.** 산화물 양극과의 반응에서 우리 interface_reactivity 의 주 P 산물은 Li₃PO₄ 인데 논문은 인산염 성분을 피팅하지 않았고 O 1s 를 보여주지 않는다. Li₂SO₄ S 2p 앵커 168.0 ± 0.4 는 논문의 SO₃²⁻ (167.0) 와 SO₄²⁻ (168.8) 사이에 있다 — 아황산 / 황산 구분은 기준값 선택에 달려 있다.
`Fig. 6c`: SEM 원 / 100 회 · BSE 100 회. LPSC 100 회 영상에 'decomposition' (균열 위 타원) · 'contact failure' (원 둘) 표지. 시료당 한 장씩.
`Fig. 6d,e` Raman (4.5 V 충전 / 2.8 V 방전): LPSC 는 충전·방전 둘 다 ≈475 cm⁻¹ 작은 어깨 · CP 는 충전 때 ≈480–500 혹 + 550–600 잡음, 방전 때 사라짐. CP 의 ≈390 (P₂S₆⁴⁻) 은 방전 때 뚜렷.
`Fig. 6f,g`: 첫 충전 4.5 V / 방전 2.8 V S 2p — LPSC 는 두 상태가 거의 같다 (1.06 → 1.02). CP 는 방전에서 P₂Sₙ 이 줄어든다 (0.78 → 0.44). ⚠ CP 는 PS₄³⁻ 와 P₂S₆⁴⁻ 가 겹쳐 'S-SEE' 하나로 묶었는데, 그 P₂S₆⁴⁻ (162.8 eV) 이중선은 산화 산물 P₂Sₙ (163.2 eV) 과 0.4 eV 차다 — **분자 (P₂Sₙ) 와 분모 (S-SEE) 가 서로 섞이는 피팅**이다.
`Fig. S21` (20 회째): CP 도 4.5 V 충전 상태에서 SO₄²⁻ · SO₃²⁻ 성분이 작게 있다 (0.15) → 방전 0.08. Raman ≈475 대도 충전에서만.

---

## 6. 메커니즘 종합 — 논문의 논증 사슬과 우리 판정

| # | 논문 주장 | 근거 그림 | 판정 |
|---|---|---|---|
| 1 | x 를 키우면 단상 Cl-rich 가 아니라 기지 + P₂S₆⁴⁻ 2차상 + LiCl 이 된다 | `Fig. 2` · `Fig. 3h` | **정성 지지.** 상 분율·위치 미정량 · ★ 상 미색인 · XPS 표면 분율과 NMR 벌크 신호가 한 자릿수 어긋남 |
| 2 | 기지가 Cl-rich 다 | `Fig. S12` · `Fig. 3g` | **약함.** ³¹P 분해는 CP-0.5 하나뿐 (LPSC 기준선 없음). XRD 고각 이동 (우리 판독) 을 썼다면 더 강했다 |
| 3 | 기지가 σ 를 올린다 (6.9 mS/cm) | `Fig. 3e,f` | **조성 효과로는 지지, '복합상' 효과로는 미입증.** 같은 명목 조성 문헌 σ 범위 안 ([Adeli] 9.4 · [Zuo] 7.0 mS/cm, litdb 소환) · 펠릿 밀도 교락 · 열이력 교락 |
| 4 | 2차상 · LiCl 이 압축성을 높인다 (30.41 → 6.57 %) | `Fig. 3a–c` · `Fig. S6`·`S7` · `Table S1` | **과장.** 표면 지표 4.6 배 vs 기하밀도 +3.8 % |
| 5 | 2차상이 σ_e 를 낮춰 전자 구동 산화를 억제한다 | `Fig. 3e` · `Fig. S9`·`S11` | **σ_e 감소는 실측 (축 단위 오기), 산화 억제와의 인과는 시험 안 함.** SE 벌크 σ_e 는 접촉면의 첫 반응이 아니라 분해 영역의 *성장* 에 걸리는 양이다 (§10-⑨) |
| 6 | P₂S₆⁴⁻ 가 계면 산화를 '부분 가역' 황 중간체로 돌린다 | `Fig. 6d–g` · `Table S3` | **약함.** n = 1 · 겹치는 성분의 비 · 분모 정의가 시료마다 다름 · '돌린다' 는 기전은 실험·계산 어느 쪽에도 없다 |
| 7 | 그래서 고전압 셀이 좋다 | `Fig. 4` | **결과는 실측, 귀속은 미분리.** 이득의 대부분이 1 회째부터 · 같은 명목 조성 LPSC1.5 가 ≈70 % 재현 (100 회 · 4.3 V) · 4.5 V 에는 LPSC1.5 대조 없음 |

> 🔑 한 줄로: **"Cl-rich 조성 효과 (이미 알려진 것) 와 480 °C 공정이 남긴 소량 2차상 (새 것) 을 하나의 '복합상 설계' 로 묶었다."** 두 몫을 가를 대조 — LPSC1.5 의 σ · σ_e · 다공도 · 4.5 V, 같은 명목 조성의 550 °C 단상 — 가 없다.

---

## 7. 우리 DFT 와의 대조 ★★ (`../our_dft_baseline.md`, `db/properties/`)

> 규율: 문헌 수치는 소환값이다. 아래는 **방향 · 축 · 메커니즘** 만 맞대고 우리 절대값과 한 표에 섞지 않는다. 우리 MD 의 σ · D · Ea 는 계 간 상대차로만 (1저자 인용정책 2026-09-18) — 그리고 **comp1 MD Ea 는 `HZ-comp1-Ea-diffusive-gate` HOLD** 라 이번 대조에 숫자로 쓰지 않는다.

### 7a. 조성 대응

| 이 논문 | 명목식 | 우리 |
|---|---|---|
| LPSC (x = 0, 550 °C) | Li₆PS₅Cl | **comp1** (단상 주기 모형) |
| CP-LPSC-0.5 (480 °C, 다상) | **Li₅.₅PS₄.₅Cl₁.₅** (= 상용 LPSC1.5 = [Adeli] · [Zuo] 의 Cl-rich) | modelc 계열 (Cl 1.5) |
| — | Li₅.₄PS₄.₄Cl₁.₆ (x = 0.6) | **modelc** — 이 사다리의 0.5 와 0.7 사이 |
| CP-LPSC-0.7 (480 °C, LiCl 뚜렷) | Li₅.₃PS₄.₃Cl₁.₇ | ([Xu26NdO] 모체 'LPSC' 와 같은 명목 Cl 1.7 — 그쪽 σ 6.99 mS/cm, 이쪽 5.1 · litdb 소환) |

⇒ 우리 modelc 는 **단상** 가정이다. 이 공정에서는 x = 0.5 부터 P₂S₆⁴⁻ + LiCl, x = 0.7 에서 뚜렷한 LiCl 이 나온다. "LPSCl1.6 = 단상" 이 공정 의존 가정이라는 [Adeli] (x = 0.6 에서 LiCl 석출 · σ 3.3) · [Zuo] (Cl1.5 에 이미 LiCl ≲2 %) 의 경고에 **두 번째 2차상 종류 — P₂S₆⁴⁻ (P⁴⁺)** — 를 더한다. (사용자 현장 판단 *"LPSCl1.6 은 기업에서도 널리 쓰는 배합"* 과 모순 아님 — 공정이 다르면 상 조합이 다르다는 같은 이야기다.)

### 7b. 항목별 대조

| 항목 | 이 논문 | 우리 | 같은가 / 다른가 · 이유 |
|---|---|---|---|
| A 이온 σ · Ea | σ 3.9 → 6.9 mS/cm · Ea 0.304 → 0.244 eV (x 0 → 0.5) · x = 0.7 에서 꺾임 (5.1 · 0.308) | MLIP-MD (UMA-s-1p1) 단상 · 입계 없음 · 정성 방향 'Cl-rich 쪽이 빠름' (comp1 ↔ modelc 비율은 단일 궤적이라 인용 불가 · comp1 Ea HOLD) | **방향 같음 (x ≤ 0.5).** 비단조 (0.7) 는 2차상 효과라 우리 모형 밖. **양이 다르다** — 그들 = 다상 펠릿 총 σ (입계 포함), 우리 = 단상 벌크 D |
| B① 산화 onset | 측정 없음 (CV · LSV 0) | comp1 = modelc **2.256 V** (S²⁻-limited · grand-potential · LiS₄ 제외) | **비교 대상 없음.** 셀은 4.3 / 4.5 V — 우리 onset 위 2.0–2.2 V. 두 SE 가 모두 열역학적으로 산화되는 구간에서 본 차이다 |
| B③ 계면 산물 | P₂Sₙ (S 163.2 · P 133.7 eV) · SO₃²⁻ · SO₄²⁻ (LPSC) · CP 는 SOₓ 약함 | 2.256 V `→ Li₃PS₄ + LiCl + S` · 2.385 V `P₂S₇ + S` · vs LiCoO₂ 산물 Co₉S₈ + Li₃PO₄ + Li₂S + LiCl + Li₂SO₄ (comp1 −0.3227 ≈ modelc −0.3308 eV/atom, Δ = 잡음) | **클래스 일치** (가교-S 티오인산염 ↔ P₂S₇ · 황산 ↔ Li₂SO₄). ⚠ 아황산 SO₃²⁻ 는 우리 0 K hull 에 없다 (준안정 중간체) · 그들 P 2p 133.7 은 우리 Li₃PO₄ 앵커 133.3 과 겹친다 (인산염 미피팅) · 우리 계면 계산은 NCM811 이 아니라 LiCoO₂ |
| B② 전자 접근 (σ_e) | fr ≈6.7 → **1.51 ×10⁻⁹ S/cm** · Ea,e **0.191 → 0.295 eV** | σ_e 축 없음 · 갭 comp1 **2.066** / modelc **2.099** eV (PBE · fixed-occ nscf) | **우리 축이 아니다.** 🔑 **Ea,e 0.19–0.30 eV ≪ E_g/2 ≈ 1.03–1.05 eV** (PBE 과소라 실제 E_g/2 는 더 크다) ⇒ 진성 띠 전도가 아니다. Δgap 0.033 eV (무질서 잡음 ±0.2–0.3 안) 로 4.4 배를 설명하지 않는다 |
| C 기계 | 압축성 (표면 다공도 · 기하밀도) · 기계 측정 0 | E_VRH comp1 **22.06** / modelc **27.66** · B₀ **26.23** / **21.71** GPa (relaxed-ion · BM3) | **다른 축.** 냉간 치밀화는 소성 · 입자 재배열 · 2차상의 축 — 단상 C_ij · B₀ 로 말하지 않는다 (우리 두 탄성량은 Cl 방향이 서로 반대) |
| D 전자구조 | 갭 계산 없음 | 위 | 비교 없음 — 'σ_e 는 갭이 정하지 않는다' 는 근거만 준다 |
| 상 안정 | P₂S₆⁴⁻ 2차상이 480 °C 에서 남는다 | 우리 hull 기록: **Li₄P₂S₆ 는 MP hull 위** → {Li₃PS₄ 0.889 · P₄S₇ 0.038 · P₄S₃ 0.073} (`db/properties/lpscl_li2s_hull_layer0_2026_09_11.json` §7 '후보상 전수' — li2s 트랙 기록 · E_hull 값 미기록) | **모순 아님** — 준안정 상이 저온 비평형 공정 (볼밀 + 480 °C) 에서 남은 것으로 읽힌다 |

### 7c. 층위를 갈라 쓴 결론 (원고 · 발표용)

> "이 논문의 '고전압 안정성' 은 **산화 onset (B①) 이 아니다** — 우리 계산에서 Li₆PS₅Cl 과 Cl-rich 계는 같은 2.256 V 에서 S²⁻ 가 먼저 산화되고, 셀은 그보다 2 V 이상 위에서 돈다. 그들이 보인 차이는 (i) 처음부터 작은 분극 (σ_ion · 접촉 — 용량 차의 대부분), (ii) 사이클 뒤 산물 조성의 차 (B③), (iii) σ_e 가 낮은 전해질 (전자 접근) 셋이 섞인 것이고, 같은 명목 조성의 상용 Cl-rich 시료가 그 상당 부분을 이미 낸다."

### 7d. 방법 의존성 체크 (같다 / 다르다 전에)
- 범함수 · 셀 · k · 이온 이완: 해당 없음 (이 논문 계산 0). 우리 값은 PBE · 고정셀 + EOS · 이온 이완 · 단일 무질서 배열.
- 우리 갭은 PBE 라 절대값 과소 + 무질서 ±0.2–0.3 eV — 'wide-gap' 수준만. DOS 문턱 판독이 아니라 fixed-occ nscf 고유값이다.
- 우리 onset 은 0 K · 0 압력 · LiS₄ 제외 상 집합 — **'층①' (분해 onset)** 이다 ([Schw20] 의 층② 아님).
- 우리 계면 반응성은 LiCoO₂ 상대다 — NCM811 (Ni⁴⁺ 고전압) 과 같은 계가 아니다.

---

## 8. DFT/계산 방법 ★

- **code / functional (+vdW) / pseudo · PAW / k-points · ecut · supercell · nat / DFT+U / AIMD / MLIP / 무질서 처리**: 전부 **n/a** — 이 논문은 원자단위 계산을 하지 않는다.
- 논문이 계산 없이 서술한 것 중 우리 도구가 답할 수 있는 것 (후보 · **미실행 · 결정 필요** — ESW 트랙은 사용자가 1저자):
  ① **Li₄P₂S₆ 의 grand-potential 산화 프로필** — 'P₂S₆⁴⁻ 가 산화를 부분 가역 경로로 돌린다' 의 층① 검산 (MP 에 상이 있다. 우리 기록상 hull 위라 준안정 반응물로 다뤄야 한다).
  ② **기지 (Li₅.₅PS₄.₅Cl₁.₅) + LiCl + Li₄P₂S₆ 혼합 vs 산화물 양극 interface_reactivity** — 상 조합이 산물 목록을 바꾸는지.
  ③ XRD 주 반사 이동 (figure-read ≈ +0.17°) 을 우리 EOS 의 f.u. 당 부피 차와 맞대 기지의 실제 Cl 함량을 가늠 — ⚠ `HZ-eos-v0-extensive` (CONDITIONAL: 셀 크기가 다른 계 직접 비교 금지) 를 먼저 확인해야 하고, 내부 표준 없는 이동이라 정량 결론은 못 낸다.

---

## 9. Figure set ★

| Fig | 내용 | 우리 활용 |
|---|---|---|
| 1 | 도식: Li₂S / P₂S₅ / LiCl → CP-LPSC-x (Cl-rich 기지 · 2차상 · LiCl · 'Fast Li⁺ / Low e⁻ / Dense') + 복합양극 계면 (LPSC: 접촉 불량 · 비가역 반응 · 굽은 Li⁺ 길 vs CP-0.5: 접촉 양호 · 부분 가역 · 연속 길) | 주장 지도 (PDF 렌더로만 봄) — 실험 근거 아님 |
| 2a | XRD x = 0–0.7 + 28.5–35.5° 확대: ★ 2차상 fr ≈29.2 · 33.8° · ▼ LiCl ≈34.7° · 기지 주 반사 x 0.1 → 0.7 ≈ +0.17° | ★ 미색인 · 고각 이동은 논문 미언급 — 기지 Cl 함량 추정 후보 (§8-③) |
| 2b | Raman: PS₄³⁻ ≈425 · P₂S₆⁴⁻ ≈390 cm⁻¹ 증가 | P₂S₆⁴⁻ 정성 지문 |
| 2c–e | S 2p / P 2p 피팅 + 몫 막대 (S 22.76 % vs P 55.14 % @x = 0.7) | 🔴 두 몫이 화학량론으로 안 맞는다 (기대 ≈46–48 %) — 종 분율로 인용 금지 |
| 3a–c | 500 MPa 펠릿 표면 SEM (LPSC · 0.1 · 0.5) | 표면 형태만 |
| 3d | Nyquist 30 °C (반원 없음 · 절편 ≈12–19 Ω) | σ = 총 (입내 + 입계) 저항 |
| 3e | σ_ion (3.9 → 6.9 → 5.1) · σ_e (≈6.7 → 1.51 → 1.26 ×10⁻⁹) | A 축 다상 펠릿 값 · σ_e 는 우리에게 없는 축 |
| 3f | 아레니우스 ln σ, 40–80 °C 5 점 | Ea 재현 (0.2455 / 0.3025 / 0.311) · 오차막대 없음 |
| 3g | ⁷Li MAS: ≈1.45 → ≈1.1 ppm + −0.477 · −1.065 ppm 어깨 | 배정 없음 |
| 3h | ³¹P MAS: 84.4 (fr) · CP 83.3 / 81.5 · 108.137 ppm (P₂S₆⁴⁻) · LPSC 94.23 ppm 표지 (본문 무언급) | 벌크 P₂S₆⁴⁻ 는 소량 — XPS 몫과 대조 |
| 4a | 4.3 V 0.1 C: 201.5 vs 189.5 · ICE 87.02 vs 85.49 % | — |
| 4b | dQ/dV — 두 셀 거의 겹침 · 삽입 3.5–3.65 V 작은 차 | 본문 'largely weakened' 는 과장 |
| 4c | 4.3 V 0.5 C 400 회 94.65 vs 91.66 % | 시작 차 22.1 → 끝 25.6 (≈86 % 가 처음부터) |
| 4d | 4.3 V 1 C 700 회 165.3 → 159.9 vs 131.0 → 124.7 | 시작 차 34.3 → 끝 35.2 (≈97 %) — 열화보다 분극 |
| 4e | 100 회 후 EIS (반원 끝 ≈130 vs ≈95 Ω, fr) | 사이클 전 값 없음 |
| 4f | 율속 0.1–3 C (3 C 117.3 vs ≈74) | 수송 · 분극 축 |
| 4g | 4.5 V 1 C 800 회 88.79 % · LPSC ≈690 회 급락 | 4.5 V 에는 LPSC1.5 대조 없음 |
| 4h | 벤치마크 (1 C 첫 용량 vs 500 회 유지율) | 조건 (온도 · 구속압 · 1 C 정의) 미통일 |
| 5a,b | operando EIS 첫 충방전 (3.62–4.3 V) | 3.62 V 시작부터 LPSC 가 큼 |
| 5c,d | DRT 색 지도 τ 10⁻⁶–10² s | ⚠ 10¹–10² s 는 보고 주파수 창 밖 |
| 5e–g | GITT 전압 · D_app · 내부저항 | D_app 는 겉보기 — 상대차 ≈2 배만 |
| 6a,b | 사이클 후 S 2p / P 2p (LPSC SO₃²⁻ · SO₄²⁻ · P₂Sₙ) | 우리 앵커 대조: 'P₂Sₙ' P 2p 133.7 ↔ Li₃PO₄ 133.3 겹침 |
| 6c | SEM · BSE 원 / 100 회 | 정성 단일 영상 |
| 6d,e | Raman 4.5 V 충전 / 2.8 V 방전 (≈470 cm⁻¹) | 가역성 정성 지표 |
| 6f,g | S 2p 첫 충방전 (1.06 → 1.02 vs 0.78 → 0.44) | 분모 정의가 달라 시료 간 비교 금지 |
| S1 | Cl 2p (안 봄) | — |
| S2 | 분말 SEM (안 봄) | — |
| S3 | CP-0.5 매핑용 SEM (안 봄) | — |
| S4 | EDS Cl · S · P (안 봄) | 미크론 균일만 — 2차상 위치 (입계?) 는 안 보인다 |
| S5 | x = 0.3 · 0.7 펠릿 SEM (안 봄) | — |
| S6 | ImageJ 이진화 5 시료 | 문턱 주관성 — LPSC 검은 덩어리가 큼 |
| S7 | 표면 다공도 30.4 / 22.9 / 13.4 / 6.6 / 6.9 % (fr) | 기하밀도 (+3.8 %) 와 대조 |
| S8 | 단면 SEM (안 봄) | — |
| S9 | DC 분극 30 °C (×10⁻⁵ 'µA') | 🔴 단위가 mA 여야 σ_e 와 맞는다 |
| S10 | Ea 막대 0.304 / 0.279 / 0.264 / 0.244 / 0.308 | x = 0.1 · 0.3 값의 출처 |
| S11 | σ_e(T) 40–80 °C · Ea,e 0.191 / 0.295 eV | 🔑 Ea,e ≪ E_g/2 — 비진성 근거 |
| S12 | ³¹P 분해 S₂Cl₂ / SCl₃ / Cl₄ (CP-0.5 만) | LPSC 기준선 없음 |
| S13 | 등가회로 + 100 회 후 R_s / R_gb / R_ct | 적합 오차 없음 |
| S14 | 대조: 상용 LPSC1.5 · + 15 wt% LiCl · CP-0.5 (1 C 4.3 V 100 회) | 🔑 같은 명목 조성 상용품이 LPSC 대비 이득의 ≈70 % |
| S15 | 고로딩 22.3 mg cm⁻² 60 회 | 초기 ≈105 → ≈148 회복 · 60 회뿐 |
| S16 | 율속 방전곡선 (안 봄) | — |
| S17 | 4.5 V 0.1 C 첫 충방전 213.5 vs 204.0 | — |
| S18 | LPSC 전압별 DRT (안 봄) | 같은 데이터의 지도 = `Fig. 5d` |
| S19 | CP 전압별 DRT (안 봄) | 같은 데이터의 지도 = `Fig. 5c` |
| S20 | 4.5 V 1 C 1 → 200 회 EIS · DRT (R_CEI · R_Diffusion) | R_Diffusion τ ≈60–80 s — 창 밖 문제 같음 |
| S21 | CP 20 회째 Raman · S 2p (SOₓ 0.15 → 0.08) | CP 도 SOₓ 를 만든다 |
| Table S1 | 기하밀도 100 / 300 / 500 MPa | 다공도 지표와 대조 |
| Table S2 | 벤치마크 조건 (전압창 · 음극 · 로딩 · 1 C 정의) | 온도 · 구속압 없음 |
| Table S3 | S 2p 피크 면적비 (1 회 · 20 회) | 정의 상이 경고 원문 |

---

## 10. 비판 — 이 논문의 약한 곳 ★

① **조성 동일성 미언급 (가장 중요).** CP-LPSC-0.5 의 명목 조성 = Li₅.₅PS₄.₅Cl₁.₅ = 자기 대조군 상용 LPSC1.5 = [Adeli] · [Zuo] 의 Cl-rich. 서론은 기존 복합전해질의 *"excess halide addition"* 을 비판하지만 이 계열이 바로 할로겐 과잉 (Cl₁₊ₓ) 이다. 'locally off-stoichiometric' 의 'locally' 는 공간적으로 보인 적이 없다 (TEM · 나노 EDS 없음 — `Fig. S3`·`S4` 는 미크론 규모 '균일' 만).

② **열이력 교락.** LPSC 550 °C 5 h vs CP 480 °C 6 h. 같은 조성 다른 온도 · 같은 온도 다른 조성 대조가 없다. 분말 입자가 작아진 것 (`Fig. S2`, 본문) 도 조성인지 온도인지 모른다.

③ **결정적 대조의 반쪽.** 상용 LPSC1.5 는 사이클 (`Fig. S14`, 1 C · 4.3 V · **100 회**) 하나만 있다 — XRD · σ_ion · σ_e · 다공도 · 4.5 V 가 없다. 그 100 회에서도 LPSC 대비 이득의 ≈70 % 를 LPSC1.5 가 낸다 (figure-read, 교차). '복합상' 고유 몫 (σ_e · 압축성 · ≈6 % 용량) 은 같은 조성 대조와 분리되지 않았다.

④ **상 정량 0.** Rietveld · 격자상수 · 상 분율 · 진밀도 없음. XRD ★ 반사 (≈29.2 · 33.8°) 를 어느 상인지 색인하지 않았다. 기지 주 반사의 고각 이동 (figure-read ≈ +0.17°) 은 'Cl-rich 기지' 의 직접 근거가 될 수 있었는데 쓰지 않았다.

⑤ **XPS 몫의 자기 모순 (우리 산수).** P₂S₆⁴⁻ 는 P 당 S 3 개, PS₄³⁻ 는 4 개다. P 2p 에서 P 의 55.14 % 가 P₂S₆⁴⁻ 라면 S 2p 의 P₂S₆⁴⁻ 몫은 **≈46–48 %** (자유 S²⁻ 포함 여부에 따라) 여야 하는데 논문은 **22.76 %**. x = 0.1–0.5 도 같은 방향으로 어긋난다 (P ≈20 / 30 / 39 % → 기대 S ≈13–16 / 21–24 / 30–32 % vs 그림 ≈6 / 16 / 20 %). 둘이 같은 'Relative content (%)' 축에 그려져 있지만 **같은 시료의 종 분율로는 동시에 맞을 수 없다** (겹치는 이중선 피팅 · 자유 S²⁻ 미분리 · 표면 민감도 중 무엇 때문인지 논문은 말하지 않는다).
그리고 **표면 (XPS) vs 벌크 (NMR)**: P 2p 는 x = 0.5 에서 P 의 ≈39 % (figure-read) 를 P₂S₆⁴⁻ 로 보는데, 벌크 ³¹P 의 108 ppm 은 본 스케일에서 안 보이고 확대 삽입에서만 보인다. NMR 획득 조건이 없어 정량은 못 하지만, P₂S₆⁴⁻ 가 **입자 표면에 몰려 있거나 XPS 가 과대** 다 — 어느 쪽이든 '복합상' 의 부피 몫은 XPS 막대가 말하는 것보다 작다.

⑥ **³¹P 해석.** 분해 (`Fig. S12`) 는 CP-0.5 하나뿐이라 'Cl 농축' 을 비교로 보이지 못한다. 본문 'LPSC 81–83 ppm' vs 그림 최대 figure-read ≈84.4 ppm. LPSC 삽입의 **94.23 ppm 표지**는 본문 무언급 — 원 LPSC 도 단일상이 아닐 수 있다는 신호인데 설명이 없다. 108 ppm P₂S₆⁴⁻ (P–P 결합 이량체) 를 *"polymerized thiophosphate"* 라 부르는 것도 부정확하다.

⑦ **다공도 지표 과장 (우리 산수).** 겉보기 표면 다공도 30.41 → 6.57 % (4.6 배) 인데 같은 시료 기하밀도는 1.651 → 1.713 g cm⁻³ (**+3.8 %**) 뿐이다. 표면 다공도가 벌크라면 밀도가 **+34 %** 여야 한다. litdb 의 결정학 밀도 1.83–1.86 g cm⁻³ (`tron2023` · `larson2025` digest — Doux 2020 · XRD 판독) 를 쓰면 LPSC 500 MPa 펠릿은 이미 **≈89–90 % 밀 (공극 ≈10–11 %)** 이다 — 30 % 가 아니다. 수동 문턱 · 5 장 · 산포 미제시. ⇒ 'dense' 는 주로 **표면 형태** 서술이다.

⑧ **σ_ion 해석의 교락.** 30 °C 에서 반원이 안 보여 R 은 입내 + 입계 합이다. 펠릿 밀도가 시료마다 다르니 σ 증가에는 치밀화 (입계) 몫이 섞인다. 펠릿 한 개 · 오차막대 없음 · Ea 는 40–80 °C 다섯 점. 30 °C 값이 같은 아레니우스 선의 외삽보다 13–21 % 높다.

⑨ **σ_e 측정과 해석.**
  - `Fig. S9` · `Fig. S11` 세로축 **'I (µA)' 는 mA 여야 본문 σ_e 가 나온다** (우리 산수: 이온 쪽 R · σ 로 역산한 펠릿 두께 ≈0.6–0.7 mm 로 x = 0 / 0.1 / 0.3 / 0.5 / 0.7 의 σ_e 를 ±15 % 로 재현 — µA 면 펠릿이 ≈66 cm 여야 한다). 값은 맞고 라벨이 틀린 것으로 본다.
  - 3000 s 끝에서도 전류가 줄고 있다 (완전한 정상 상태 아님).
  - **Ea,e (0.19–0.30 eV) 가 이온 Ea (0.24–0.31 eV) 와 같은 대**다 — 정상 전류에 잔류 이온 · 계면 반응 전류가 섞였을 가능성을 배제하지 못한다.
  - 인과의 비약: SE 의 산화 반응은 산화제이자 전자 수용체인 NCM 접촉면에서 일어나므로, **SE 벌크 σ_e 가 막는 것은 첫 반응이 아니라 분해 영역이 접촉면에서 안쪽으로 자라는 것**이다 (우리 해석). 논문은 '전자 누설 억제 → 산화 분해 억제' 를 시험 없이 한 줄로 잇는다. 복합양극에 도전재가 없다는 점 (전자는 NCM 으로만 온다) 도 논의하지 않는다.

⑩ **DRT 구간 문제.** 장거리 수송 · 확산 피크 (τ ≈10¹–10² s, `Fig. 5c,d` · `Fig. S20` 'R_Diffusion') 가 보고된 EIS 창 (1 MHz–0.1 Hz → τ_max ≈1.6 s) 밖이다. operando 창이 따로 적혀 있지 않아 확정은 못 하지만, 같은 창이면 이 피크는 정규화 외삽이다. DRT 계산 도구 · 정규화 변수도 미기재. 같은 단락에서 'short-relaxation-time' 이 두 구간을 가리킨다.

⑪ **dQ/dV 과장.** `Fig. 4b` 삽입은 거의 겹치는 두 곡선이다 — *"largely weakened"* 는 그림이 보여주는 것 이상이다.

⑫ **사이클 후 XPS.** `Fig. 6a,b` 의 사이클 조건 미기재. P 2p 'P₂Sₙ' (133.7 eV) 이 우리 Li₃PO₄ 앵커 (133.3 ± 0.3) 와 겹치는데 인산염 · O 1s 를 보지 않았다. CP 의 비 (P₂Sₙ / S-SEE) 는 원래 있던 P₂S₆⁴⁻ (162.8) 가 산물 P₂Sₙ (163.2) 과 0.4 eV 로 겹치는 피팅이라 조건이 나쁘다 (ill-conditioned). 비의 정의가 시료마다 다르다 (논문 스스로 경고). n = 1 · 피팅 불확도 없음 · 대전 보정 기준 미기재.

⑬ **'부분 가역' 의 근거.** ≈470 cm⁻¹ Raman 대의 방전 후 감쇠 + S 2p 비 감소 둘이다. 산물이 다시 환원된 것인지, 측정 위치가 다른 것인지 (단일 지점) 를 가를 수 없다. 20 회째에도 CP 가 SOₓ 를 만든다 (`Fig. S21`).

⑭ **셀 조건과 통계.** 구속압 **120 MPa** (실용 대비 매우 높음) · 30 °C · 도전재 없음 · Li–In. 모든 사이클 그림이 셀 하나 · 반복 · 오차막대 없음. 고로딩 (`Fig. S15`) 은 60 회뿐이고 초기 0.5 C 용량 ≈105 에서 ≈148 로 '회복' 하는 길들이기 구간이 있다 (CE 100 % 초과 점 포함). 벤치마크 (`Fig. 4h`) 는 온도 · 구속압을 통일하지 않았다.

⑮ **데이터 비공개** (*"on request"*).

---

## 11. 우리 원장 매핑 (요약표)

| 이 논문 | 우리 원장 / 파일 | 상태 |
|---|---|---|
| σ_ion · Ea 사다리 | `litdb/comparison_vs_ours.md` §A · `db/properties/canonical_registry.json` (MD Ea: modelc 0.197 멀티시드 canonical · comp1 0.2532 단일시드 = **HOLD**) | 방향만 · 숫자 대조 안 함 |
| B① onset | `litdb/our_dft_baseline.md` · `db/properties/esw_lis4excluded.json` (oxidation 2.256 V — `HZ-esw-reduction-limit-label` CONDITIONAL 은 환원 라벨 · 창 폭에만 걸린다) | 이 논문 측정 없음 |
| B③ 산물 | `db/properties/oxidation_stability.json` (interface_reactivity vs LiCoO₂) · `db/properties/xps_reference_sei.csv` | 클래스 일치 · 인산염 미피팅 지적 |
| B② 전자 접근 | §B [Deng26PS] 행 · §D [Wu26] · [Ma] 행 | 우리 축 없음 · **Ea,e 가 litdb 에 처음** |
| 상 안정 | `db/properties/lpscl_li2s_hull_layer0_2026_09_11.json` §7 | Li₄P₂S₆ hull 위 (준안정) |
| modelc 단상 가정 | [Adeli] · [Zuo] digest | P₂S₆⁴⁻ 를 2차상 후보에 추가 |
| 탄성 | `canonical_registry.json` E_VRH · B₀ | 다른 축 |

---

## 12. 적용 인사이트 ★

① **modelc 의 '단상' 가정에 붙일 2차상 후보가 하나 늘었다.** 지금까지는 LiCl ([Adeli] x = 0.6 · [Zuo] Cl1.5) 이었다. 이 논문은 같은 계열을 저온 (480 °C) 으로 구우면 **P₂S₆⁴⁻ (P⁴⁺)** 도 남는다는 것을 보인다. modelc 값을 실험 'LPSCl1.6' 옆에 놓을 때 '시료가 단상인지' 를 묻는 문장에 LiCl 과 P₂S₆⁴⁻ 둘을 쓴다. 우리 hull 기록상 Li₄P₂S₆ 는 hull 위 (준안정) 라 '저온 비평형 공정의 잔류물' 이라는 읽기와 맞는다.

② **σ_e 는 우리 갭으로 순위를 못 매긴다 — 이번엔 온도 의존으로 보인다.** Ea,e 0.19–0.30 eV 는 우리 PBE 갭의 절반 (≈1.03–1.05 eV) 보다 3–5 배 작다. 진성 띠 전도라면 Ea,e ≈ E_g/2 여야 한다. ⇒ σ_e 는 결함 · 불순물 · 입계 · 2차상 (또는 잔류 이온 전류) 이 정한다. 같은 이유로 **"+B₂O₃ 는 갭이 host 보다 낮아 σ_e 가 오를 위험"** ([Deng26PS] 행의 경고) 도 갭만으로는 판정되지 않는다 — 측정이나 결함준위 계산이 있어야 한다 (우리 쪽 추론).

③ **'고전압 안정' 실험은 B① 과 다른 축이다 — 우리 S²⁻-pin 그림과 충돌하지 않는다.** 셀이 4.3 / 4.5 V 에서 돌고 우리 onset 은 2.256 V 다. 두 SE 모두 산화되는 구간에서, 차이의 대부분은 처음부터 있는 분극 (σ_ion · 접촉) 이고, 나머지가 산물 조성 (B③) · 전자 접근이다. 'Cl-rich 가 고전압에 좋다' 를 인용할 때는 **축을 붙여서**: "Cl-rich 의 이득은 onset 이동이 아니라 수송 · 계면 산물 쪽".

④ (후보 · 결정 필요) **Li₄P₂S₆ 의 층① 산화 프로필**을 우리 grand-potential 도구로 내면, '2차상 P₂S₆⁴⁻ 가 산화를 바꾼다' 는 이 논문의 핵심 기전 주장을 싸게 검산할 수 있다 (§8-①).

⑤ (CEI 트랙 참고 — 그 트랙 1저자는 실험 쪽 다른 사람) 충전 / 방전 상태의 S 2p 피크 면적비 표 (`Table S3`) 는 '계면 가역성' 을 숫자로 적는 좋은 형식이다. 단 **성분 정의를 시료 간에 고정**해야 한다 — 이 논문은 시료마다 분모가 달라서 시료 간 비교가 막혔다.

---

## 13. 인용 가능 문장 (영문 초안)

> 출처 표기 (랩 표준): *Chem. Eng. J.*, 548, 182279 (2026).

- "When Li₆₋ₓPS₅₋ₓCl₁₊ₓ is prepared by planetary milling and annealing at 480 °C, the x = 0.5 composition already contains a P₂S₆⁴⁻-type thiophosphate secondary phase and residual LiCl alongside the argyrodite matrix (*Chem. Eng. J.*, 548, 182279 (2026))." — modelc 단상 가정의 한계를 적을 때.
- "The reported activation energies of electronic conduction (0.19–0.30 eV) are far below half of the computed PBE band gap (about 1.0 eV in this work), which suggests extrinsic electronic transport rather than band-gap-limited conduction." — 앞 절반은 이 논문, 뒤 절반은 우리 해석이라는 것을 문장 안에서 가른다.
- "These cells operate at 4.3–4.5 V vs. Li⁺/Li, more than 2 V above the computed anodic onset of the argyrodite (2.26 V, this work); the reported differences therefore concern interphase products and transport rather than the thermodynamic onset." — 축 명명용.

---

## 14. 주의 / 한계 (인용 규율)

- ⛔ **CP-LPSC-0.5 를 'Cl-rich argyrodite 와 다른 조성' 으로 쓰지 않는다** — 명목 조성이 Li₅.₅PS₄.₅Cl₁.₅ 로 같다. 다른 것은 상 조합 (공정) 이다.
- ⛔ **6.57 % 를 벌크 공극률로 인용하지 않는다** — 수동 문턱 '겉보기 표면 다공도' 다 (기하밀도 차는 +3.8 %).
- ⛔ **`Fig. 2e` 의 S 2p / P 2p 몫을 상 분율로 인용하지 않는다** — 두 값이 서로 맞지 않는다.
- ⛔ **'4.5 V 안정' 을 산화창 (B①) 으로 인용하지 않는다** — 이 논문은 산화창을 재지 않았다.
- ⛔ **0.244 / 0.304 eV 를 우리 MLIP-MD Ea 옆에 놓지 않는다** — 다상 펠릿 총 σ (입계 포함) 의 겉보기 Ea 다. 우리 Ea 는 계 간 상대차로만 쓰고 comp1 MD Ea 는 HOLD 다.
- ⛔ **`Fig. S9` · `Fig. S11` 의 전류값을 축 단위 그대로 옮기지 않는다** — mA 여야 σ_e 와 맞는다.
- ⛔ **DRT 'R_Diffusion' (τ ≈10¹–10² s) 을 측정값으로 인용하지 않는다** — 보고 주파수 창 밖일 수 있다.
- ⛔ **`Fig. S14` · `Fig. 4d` 교차 '≈70 %' 를 숫자로 인용하지 않는다** — 다른 셀 (n = 1) · figure-read · 정성용이다.
- ⚠ 우리 B① onset 을 같이 쓸 때는 **'층① (분해 onset)'** 이라고 이름을 붙인다.

---

## 15. 기법 용어 미니사전

- **DRT (distribution of relaxation times)**: EIS 스펙트럼을 이완 시간 τ 의 분포 γ(τ) 로 바꿔 겹친 과정을 τ 축에서 떼어 본다. τ ≈ 1/(2πf) — **측정한 주파수 창이 볼 수 있는 τ 범위를 정한다** (0.1 Hz 하한이면 τ ≈1.6 s 까지). 정규화 (Tikhonov 등) 강도에 따라 경계에서 가짜 봉우리가 생긴다.
- **GITT**: 짧은 정전류 펄스 + 긴 휴지를 반복해 전압 응답으로 겉보기 확산계수를 낸다 (Weppner–Huggins). V_m · 면적 · 입자 크기 가정에 크게 기대므로 같은 셀 구조끼리의 **상대 비교**로만 쓴다.
- **DC 분극 (σ_e)**: 이온을 막는 전극 (SS) 사이에 작은 직류 전압을 걸면 이온 전류는 죽고 전자 전류만 남는다는 가정. 남은 전류에 계면 반응 · 잔류 이온 전류가 섞이면 σ_e 를 과대평가한다.
- **σ_e 의 활성화에너지 Ea,e 와 E_g/2**: 진성 반도체에서 캐리어 수 n_i ∝ exp(−E_g/2k_BT) 라 아레니우스 기울기가 ≈E_g/2 다. 그보다 훨씬 작으면 결함준위 · 불순물 · 호핑 같은 비진성 경로다.
- **³¹P MAS NMR 의 S_xCl_y 표기**: PS₄³⁻ 사면체 주변의 '자유' 음이온 자리 (4d) 네 개가 S 몇 · Cl 몇으로 차 있는지 — S₂Cl₂ / SCl₃ / Cl₄. Cl 이 많을수록 화학이동이 낮아진다 (이 논문 배정 86 / 84 / 82 ppm).
- **P₂S₆⁴⁻ (hypothiodiphosphate)**: P–P 결합으로 이은 두 PS₃ — P 형식 산화수 +4. PS₄³⁻ (P⁵⁺) 나 P₂S₇⁴⁻ (가교 S, P⁵⁺) 와 다르다. Raman ≈390 cm⁻¹ · ³¹P ≈108 ppm · S 2p ≈162.8 eV (이 논문).
- **XPS 이중선 · S-SEE**: S 2p 는 2p₃/₂ · 2p₁/₂ (≈1.18 eV 위) 이중선으로 맞춘다. 이 논문의 'S-SEE' 는 CP 에서 PS₄³⁻ 와 P₂S₆⁴⁻ 가 겹쳐 하나로 묶은 '전해질 유래 S 덩어리'.
- **겉보기 표면 다공도 vs 기하밀도**: 앞은 표면 SEM 영상의 어두운 면적 비 (문턱 의존 · 표면만), 뒤는 펠릿 질량 / 부피 (벌크 평균). 결정학 밀도로 나누면 상대밀도가 나온다.
- **Li–In 환산**: Li–In 합금 전극 전위 ≈0.62 V vs Li⁺/Li (이 논문 값). 'vs Li–In' 숫자에 0.62 를 더하면 'vs Li⁺/Li'.
- **등가회로 R_s · R_gb · R_ct · W_o · CPE**: 직렬 (전해질 · 접촉) · 입계 · 전하이동 저항, 개방 Warburg (확산), 정위상 요소 (비이상 축전기). 적합 오차가 없으면 값의 신뢰구간을 모른다.
- **홉 수 검산**: Γ = ν₀ exp(−Ea/k_BT) (ν₀ 10¹³ s⁻¹ 가정) 로 '빠르다 / 느리다' 서술이 차수에서 맞는지 본다 — 확산계수 추정이 아니다 (우리 규칙).
