Repository: yonghoon7153-source/Yonghoon-DEM-DFT

# 📚 LITDB — 문헌 단일 시스템 (**SE·DFT 축 + DEM·MPM 축, 두 트랙**)

> **앞으로 논문은 여기서만 본다.** 여러 곳(db/literature, kb/papers, db/properties, Excel)에 흩어진 문헌을 한 곳에서 생각·참고·비교하기 위한 통합 MD 시스템.

## 왜 트랙이 둘인가
`INDEX.md` 는 argyrodite 전해질 축이라 접촉역학·MPM·건식전극 digest 가 들어갈 자리가
없다. 그래서 한때 64편이 **어느 인덱스에도 없었다**(open_items #7). 축을 나눠 그 구멍을
닫았고, 한 분모로 세면 “159편 중 98편 미언급” 같은 **가짜 미결**이 나온다
(`comparison_vs_ours.md:8`). 분리는 실측 근거가 있는 결정이다 — 합치지 말 것.

⚠ 이 표의 **편수는 적지 않는다.** 손으로 쓴 수는 반드시 낡는다(README 자신이 세 번 틀렸다).
현재값은 `python3 tools/litdb/build_index.py --check` 로 본다.

File: litdb/papers/yang2021_atomistic_li_stripping_plating_interface_md.md
<!-- digest 표준 양식 (paper-level STANDALONE) — 깊이 기준 zuo2022_chlorination_cathode_interface.md.
     2026-11-24 litdb-curator 작성 (병렬 실행 — INDEX · comparison 행은 메인 세션이 합친다).
     그림: 도구 크롭 12 + 손 크롭 2 (Fig. S1 · S2) — 그림 13장 전부 실독 (Table S1 은 SI 쪽 렌더 + PDF 텍스트).
     Fig. 5 는 마커 중심 좌표를 색 분할로 회수해 (W, P) 시험점을 표로 옮겼다.
     동영상: Movie S1 17 프레임 · S2 15 프레임 (5 s 간격) 중 각 9 장 실독. -->

# Interfacial Atomistic Mechanisms of Lithium Metal Stripping and Plating in Solid-State Batteries — Yang et al. (*Adv. Mater.* **2021**, 33, 2008081)

> slug `yang2021_atomistic_li_stripping_plating_interface_md` · DOI `10.1002/adma.202008081` · type `MD (고전 · LAMMPS · Li | 강체 SE 계면) + DFT/AIMD (Li 벌크 점결함)` · PDF `litdb/inbox/yang2021mo_li_strip_plate_md_main.pdf` (본문 12 pp) + `…_SI1.pdf` (SI 15 pp · Fig. S1–S8 · Table S1 · Note 1–4) + `…_movie1.mov` · `…_movie2.mov` (Movie S1 83 s · S2 75 s) · digested `2026-11-24` · status ✅ · 태그 **[외부]**

> elements: Li, O
> methods: DFT, AIMD, MD

> **저자**: Menghao Yang, Yunsheng Liu, Adelaide M. Nolan, **Yifei Mo\*** (Department of Materials Science and Engineering, University of Maryland · Maryland Energy Innovation Institute) · 접수 2020-11-30 · 수정 2020-12-25 · 온라인 2021-02-12 · 자금 U.S. DOE EERE Battery Materials Research Program · 계산 UMD 슈퍼컴 + MARCC · 데이터 '요청 시 제공' (공개 저장소 없음)
>
> **계보**: Mo 그룹의 고체 접촉 MD (ref 31 · *Nature* 457, 1116 (2009) — 계면 상호작용을 '단거리 결합 + 장거리 분산' 으로 짓는 같은 틀) 를 Li 금속 | SE 계면으로 옮긴 편. AIMD 확산 통계는 같은 그룹 [He18] (`papers/he2018_statistical_variances_diffusional_aimd.md`) 의 방법이다.
> ⚠ **같은 해 'Yang 2021' 이 litdb 에 둘이다** — 이 편 (Menghao Yang · Mo 그룹 · MD) 과 Chi-Ta Yang · Yue Qi 의 *Chem. Mater.* 33, 2814 (2021) (KMC · Li/Li₂O 대 Li/LiF · 형제 slug `yang2021_flat_li_stripping_lithiophilic_interface_design`) 는 **다른 논문**이다.

> **본 digest 에서 실제로 본 그림 (2026-11-24)**: `Fig. 1`–`Fig. 5` 전부 · `Fig. S1`–`Fig. S8` 전부 (S1 · S2 는 도구가 '영역 없음' 으로 빼서 손 크롭) — **13 장**. `Fig. 5` 는 패널별 2배 확대 + 마커 중심을 색으로 잘라 (W, P) 시험점까지 회수했다. `Table S1` 은 PNG 를 따로 열지 않고 SI 4 쪽 렌더 + PDF 텍스트로 읽었다 (표는 텍스트가 정확하다).
> 동영상: Movie S1 프레임 001 · 003 · 005 · 007 · 009 · 011 · 013 · 015 · 017 (17 장 중 9), Movie S2 프레임 001 · 003 · 005 · 006 · 008 · 010 · 012 · 014 · 015 (15 장 중 9). 안 본 프레임 — S1 의 002 · 004 · 006 · 008 · 010 · 012 · 014 · 016, S2 의 002 · 004 · 007 · 009 · 011 · 013.
> 그림에서만 읽은 값은 **`figure-read ≈`**, 내가 계산한 값은 **`우리 산수`** 로 표시했다.

> ⛔ **값 규율**: 이 논문의 W 는 **모형 손잡이** (ε 로 조절한 고전 퍼텐셜의 분리일) 다. 우리 DFT W_ad 와 *정의* 의 꼴은 같지만 *값* 은 실재 계면의 측정·계산이 아니다. 우리 W 값은 이 문서에 싣지 않는다 — 위치만: `db/properties/wad_*` · `db/properties/adhesion.json` (SE|NCM 쪽) · `docs/collab/wad_dem_interface_adhesion_report_2026_11_24.html` (Ag–C 층 W 보고서 · 7 절 Li 친화성 제안).

---

## 0. 이 digest 를 읽는 법

이 논문은 **"Li 금속 | 고체전해질 계면의 점착 W 와 적층압 P 가 얼마면 박리 공극 · 도금 들뜸이 안 생기나"** 를 원자 MD 로 직접 그린 첫 지도다 (`Fig. 5`). W 의 단위가 우리 W_ad 와 같은 J m⁻² 라서 **우리 Ag–C 층 W 보고서 7 절 (Li 친화성 정량화 · Young–Dupré)** 과 **DEM · 연속체 모델의 '점착 · 압력 · Li 물성' 입력** 에 바로 걸린다. 읽는 축은 셋이다.

1. **W 는 무엇인가** — 실재 재료값이 아니다. Li₂O(001) O 끝면 강체판과 Li 사이 8-6 퍼텐셜 깊이 ε 를 돌려 만든 0.10–2.00 J m⁻² 의 손잡이다 (`Fig. S1`). 같은 퍼텐셜 틀에서 **Li | Li (정합) 분리일 = 0.77 J m⁻²** 가 같이 나온다 — Young–Dupré 의 '완전 젖음' 기준점 (2γ_Li) 구실을 한다 (§7b).
2. **공극 판정은 무엇인가** — 박리 = '계면 첫 원자층에서 Li 를 지운다', 도금 = '첫 층 자리에 Li 를 넣는다'. **SE 위 3 Å 안의 Li 원자 수 / 첫 층 원자 수 = 접촉 면적비** 로 공극을 본다 (§4d). 그래서 이 지도는 "지워진 접촉 자리를 확산 · 크리프가 다시 채우느냐" 의 **속도 경주**이고, W 는 열역학 공극 핵생성 장벽이 아니라 **빈 접촉 자리로 Li 를 다시 끌어당기는 힘**으로 들어간다.
3. **압력 숫자는 얼마나 옮길 수 있나** — MD 전류는 1.6 nA nm⁻² = 1.6×10⁵ A cm⁻² (논문 명시), 시간은 수–40 ns 다. 임계압 20–450 MPa 는 **그 속도에서의 값**이다. 실험 35 MPa 와의 "일치" 는 §10-② 에서 따로 따진다.

---

## 1. 한 줄 요약

LAMMPS 로 Li 금속 (Nichol–Ackland 퍼텐셜) 이 강체 SE (Li₂O(001) O 끝면 · **비정합 = incoherent**) 또는 가상의 **정합 (coherent)** 강체 Li 판에 붙은 계를 만들고, 첫 원자층의 Li 를 지우거나 넣어 박리 · 도금을 흉내 냈다. **비정합 계면에서는 박리 때 nm 공극이 계면에서 생긴다** (W 0.77 J m⁻² · 0 MPa: 1.6 ns 에 시작 · 3.6 ns 에 지름 20 nm · 깊이 ≈1 nm). W↑ · P↑ 가 그것을 늦추거나 막는다. **도금 들뜸은 W ≳ 0.4 J m⁻² 면 무압으로 막히지만, 박리 공극은 W 0.77–1.4 에서도 20–50 MPa 가 필요하고 무압으로 막으려면 W ≥ 1.8 J m⁻²** 가 든다 (`Fig. 5`). 정합 계면에서는 박리 · 도금이 공공 · <111> 덤벨 침입형을 '주입' 해 벌크로 빨리 흘려보내므로 무압에서도 공극 · 들뜸이 없다.

⚠ 이 수치는 **MD 속도 (국부 전류 10⁵–10⁶ A cm⁻² · ns) · 한 전류 밀도 · 한 온도 (300 K) · 점마다 한 번의 런**에서 나왔다. 그리고 본문의 요약 문장 둘 — "일반 SE (0.6–1.0 J m⁻²) 는 ≈30 MPa" · "0.7–1.4 J m⁻² 는 20–30 MPa" — 은 **자기 지도와 W 0.6–0.8 구간에서 어긋난다** (지도는 W 0.6 에서 325–350 MPa, 0.70 에서 175–200 MPa · §10-①).

---

## 2. 메타 / 동기 / 질문

| 항목 | 내용 |
|---|---|
| 계 | Li 금속 슬랩 + 강체 SE 슬랩 + 반대편 강체 피스톤 (외압 P) — `Fig. 1a` |
| SE 모형 | **비정합** = Li₂O O 끝 (001) 면이 Li(001) 와 접촉 · **정합** = 같은 Li–Li 퍼텐셜의 고정 BCC Li 덩어리 ("Li 와 격자가 완전히 맞는 SE 는 아직 없다 — 기전을 보려는 가상 모형" 이라고 논문이 명시) |
| 손잡이 | W 0.1–2.0 J m⁻² (ε) · P 0–450 MPa · 전류 집중 (지름 20 nm 원 · 10 × 10 nm² 정사각) · 정합 대 비정합 |
| 질문 | 계면 구조 (정합성 · 격자 불일치) · Li 확산 · 점착 · 적층압이 박리 · 도금 중 계면 파괴 (공극 · 들뜸) 개시를 어떻게 정하나, 그리고 어떤 계면이 최적인가 |
| 문헌 갭 | 실험은 "박리 공극 → 전류 집중 → 형태 불안정 → 불균일 도금 → SE 관통" 을 보였다 (Kasemchainan 2019 · Krauskopf 2019–2020). 원자 기전과 계면 구조 효과는 몰랐다 |
| 서론 배경 수치 | 지금의 Li 금속 음극 (SE 셀) 은 면적 전류 **< 1 mA cm⁻²** · 사이클 수 적음 · 적층압 "a few MPa or more" 가 접촉 유지에 도움 (ref 21–25) |
| 키워드 | interfaces, Li metal anode, MD simulations, metal stripping and plating, solid-state batteries |

---

## 3. 핵심 수치 총정리 ★

### 3a. 모형 · 조건 (본문 2 · 9–10 쪽)

| 항목 | 대형 | 소형 | 출처 |
|---|---|---|---|
| 전체 크기 | 100.6 × 100.6 × 20.1 nm (계면 수직 20.1) | 20.6 × 20.6 × 17.1 nm | p2 · p9–10 |
| 원자 수 | > 10,000,000 | 360,000 | p10 |
| 두께 SE / Li / 피스톤 | 8.57 / 183.86 / 8.57 Å | 18.85 / 133.30 / 18.85 Å | p10 |
| 쓰임 | 기전 그림 (`Fig. 1`–`Fig. 4`) | 안정 지도 (`Fig. 5`) — "소형이 대형과 같은 결과" (근거 그림 없음) | p10 |
| 전류 | 10 fs 마다 원자 1 개 = **1.6 nA nm⁻² = 1.6×10⁵ A cm⁻²** | 지도: 공칭 0.4 · 국부 1.6 nA nm⁻² | p10 · `Fig. 5` 캡션 |
| 범위 | 0.2–1.6 nA nm⁻² · ≤ 40 ns · Q ≤ ≈1.8 µAh cm⁻² | | p2 |
| 전류 집중 영역 | 지름 20 nm 원 | 10 nm × 10 nm | p10 |
| 열역학 | NVE · 300 K 에서 100 ps 평형 | | p10 |

`우리 산수` (검산):
- 대형 면적 100.6² = 10,120 nm² · 10 fs 당 전자 1 개 = 1.60×10⁻⁵ A → **1.58 nA nm⁻²** ✓ (논문 1.6).
- 국부/공칭 비 = 면적비의 역수: 대형 10,120 / 314 = **32.2** (논문 0.2 → 6.4 · 1.6 → 51.0 = 32×) ✓ · 소형 424 / 100 = **4.2** (0.4 → 1.6 = 4×) ✓.
- **`Fig. 3` · `Fig. 4` 의 Q 는 국부 전류 기준이다**: 6.4 nA nm⁻² × 1.6 ns = **0.284 µAh cm⁻²** (논문 0.28) · × 3.6 ns = 0.64 ✓ · 51.0 × 0.1 ns = 0.142 (논문 0.14) ✓. 공칭으로 셈하면 1.6 ns 는 0.0089 µAh cm⁻² 밖에 안 된다. 최대 1.8 µAh cm⁻² 는 1.6 nA nm⁻² × 40 ns = 1.78 로 맞는다.
- Li 두께 환산 (몰부피 13.0 cm³ mol⁻¹): **1 µAh cm⁻² ≈ 4.85 nm Li** → 핵생성 0.28 ≈ 1.4 nm · 3.6 ns 의 0.64 ≈ 3.1 nm · 최대 1.8 ≈ 8.7 nm (대형 Li 슬랩 18.4 nm 의 절반 가까이).
- 3.6 ns 에 국부적으로 ≈3.1 nm 를 지웠는데 공극 깊이는 ≈1 nm (5–6 층) → **지운 Li 의 대략 2/3 는 옆 · 뒤에서 채워졌다** (해석).

### 3b. Li 벌크 점결함 (DFT · AIMD — `Fig. S2` · `Fig. S3` · SI Note 1–2)

| 결함 | E_f (이 논문 DFT, eV) | 앞선 DFT (SI ref 5, Ma & Dudarev 2019) | E_m (AIMD, meV) | 비고 |
|---|---|---|---|---|
| 공공 | **0.497** | 0.488 | **45 ± 23** | 정적 force-constant DFT 55 meV (SI ref 7) |
| <111> 덤벨 | **0.593** | 0.573 | **24 ± 21** | 가장 안정한 침입형 |
| <011> 덤벨 | 0.653 | 0.637 | — | |
| <001> 덤벨 | 0.793 | 0.782 | — | |

- E_f + E_m (공공) = 0.497 + 0.045 = **0.54 eV** ↔ 실험 자기확산 활성화 **0.52–0.57 eV** (ref 29 · 38 · 39) — 논문의 핵심 "일치".
- 상온 열평형 운반자 농도 **5.0×10⁻⁷** (ref 38 · Frank 1996 · 이 논문의 계산값 아님).
- `figure-read ≈` (`Fig. S3` · 300 K 점, 1000/T = 3.33): log D_V ≈ −3.75 → **D_V ≈ 1.8×10⁻⁴ cm² s⁻¹** · log D_I ≈ −3.56 → **D_I ≈ 2.7×10⁻⁴ cm² s⁻¹** (결함 하나당 · 식 S1).
- **홉 수 검산** (ν₀ 10¹³ s⁻¹ **가정** · T 300 K): 공공 0.045 eV → Γ ≈ 1.8×10¹² s⁻¹ · 평균 대기 ≈ 0.57 ps · 1 ns 에 N ≈ 1.8×10³ / 침입형 0.024 eV → Γ ≈ 4.0×10¹² s⁻¹ · ≈ 0.25 ps / 자기확산 전체 0.54 eV → Γ ≈ 8.5×10³ s⁻¹ · ≈ 0.12 ms · **40 ns 창에서 N ≈ 3×10⁻⁴**. "결함은 매우 빠르다 · 열평형 자기확산은 MD 창에서 사실상 0 이다" 라는 논문 서술과 차수가 맞는다.

### 3c. 고전 MD 벌크 확산 (Nichol–Ackland · SI Note 3 · `Fig. S4`)

| 항목 | 값 | 조건 |
|---|---|---|
| D_I (침입형 1 개) | **1.4×10⁻⁴ cm² s⁻¹** | 54,000 원자 · 10.3 nm 입방 · NVE 10 ns · 300 K · dt 2 fs |
| D_V (공공 1 개) | **6.1×10⁻⁵ cm² s⁻¹** | 같음 |
| D_Li = C_eq · D_V | **3.05×10⁻¹¹ cm² s⁻¹** | C_eq 5×10⁻⁷ (문헌) · 실험 **5–9×10⁻¹¹** cm² s⁻¹ (300 K · SI ref 10 · 11) |
| 결함 1 · 5 · 10 개의 농도 | 1.85×10⁻⁵ · 9.26×10⁻⁵ · 1.85×10⁻⁴ | D_I · D_V 는 농도에 거의 무관 · 총 'Li 전도도' σ 는 농도에 비례해 커짐 |

- `figure-read ≈` (`Fig. S4a,b` 기울기 · `우리 산수`): 고전 퍼텐셜의 결함 이동 장벽 **≈0.12 eV** (침입형 1 개 ≈0.115 · 공공 1 개 ≈0.125 · 침입형 10 개 ≈0.16). **AIMD 의 45 · 24 meV 보다 2.5–5 배 높다.** 300 K 의 D 도 고전이 AIMD 의 ≈1/3 (공공) · ≈1/2 (침입형). 논문은 이 차이를 논하지 않는다 (§10-⑥).
- `figure-read ≈` (`Fig. S4c,d` · 300 K): log(σT) — 침입형 1 · 10 개 ≈ 2.05 · 3.0 · 공공 1 · 10 개 ≈ 1.68 · 2.67 (mS K cm⁻¹). 농도 10 배에 σ 9–10 배.

### 3d. 박리 공극 (본문 5 쪽)

| 조건 | 관측 | 출처 |
|---|---|---|
| 비정합 · W 0.77 · 0 MPa · 공칭 0.2 / 국부 6.4 nA nm⁻² (대형) | 1.6 ns (Q 0.28) 핵생성 → 3.6 ns (Q 0.64) 지름 20 nm · 깊이 5–6 층 (≈1 nm) | `Fig. 3a` |
| 같은 W · **50 MPa** | 공극 완전 억제 | `Fig. 3b` |
| 정합 · W 0.77 · 0 MPa | 계면 첫 층에 공공 점이 흩어져 있으나 4.8 ns 까지 뭉치지 않음 | `Fig. 3c` |
| W 0.70 · 압력 스윕 (접촉 면적비 · 1.6 nA nm⁻²) | `figure-read ≈` Q 0.38 µAh cm⁻² 까지 다섯 곡선 모두 0.93–1.0 · 그 뒤 0 MPa → 0.6 에서 ≈0.16 · 100 MPa → ≈0.32 · 150 MPa → ≈0.61 · **200 · 250 MPa 는 ≈0.96 유지** | `Fig. 3d` |
| 0 MPa · W 스윕 | `figure-read ≈` 붕괴 개시 Q: W 0.40 ≈ 0.07 · 0.50 ≈ 0.12 · 0.60 ≈ 0.28 · 0.70 ≈ 0.37 · 0.80 ≈ 0.47 µAh cm⁻² — **무압이면 0.80 까지 전부 결국 무너지고, W 는 '얼마나 버티나' 만 늘린다** (기울기 ≈ 1.0 µAh cm⁻² per J m⁻² · 0 에 닿는 W ≈ 0.33 · `우리 산수`) | `Fig. 3e` |

### 3e. 도금 들뜸 (본문 5–7 쪽)

| 조건 | 관측 | 출처 |
|---|---|---|
| 비정합 · W 0.10 · 0 MPa · 공칭 1.6 / 국부 51.0 nA nm⁻² | 0.1 ns (Q 0.14) 에 집중 영역 **바깥 둘레**에 작은 공극 → 커짐 | `Fig. 4a` |
| W 0.10 · **450 MPa** | 들뜸 완전 억제 | `Fig. 4b` |
| W 0.77 · 0 MPa | 들뜸 없음 | `Fig. 4c` |
| 정합 · 0 MPa | 들뜸 없음 · 넣은 Li 가 벌크로 깊이 퍼짐 | `Fig. 4d` |
| W 0.20 · 압력 스윕 | `figure-read ≈` 0 · 100 · 200 · 250 · 300 MPa 는 Q ≈ 0.22–0.33 에서 **0.9 → ≈0 으로 한 번에** 떨어짐 · **350 MPa 만 유지** (단 0.4 이후 ≈0.81 까지 서서히 내려감) | `Fig. 4f` |
| 0 MPa · W 스윕 | `figure-read ≈` 0.20 · 0.25 · 0.30 은 Q ≈ 0.22 · 0.27 · 0.30 에서 0 으로 · **0.40 은 유지 (0.6 에서 ≈0.91)** | `Fig. 4g` |
| 차폐 공극 | 박리로 생긴 공극 위에 2.5 nA nm⁻² 도금 → 공극 가장자리 (삼중점) 에만 Li 가 붙어 **공극이 Li 안에 갇힘** (0–28 ns) | `Fig. 4e` · 본문 7–8 쪽 |

### 3f. 안정 지도 — 임계압 P_c(W) (`Fig. 5` · 마커 좌표 회수 · `figure-read`)

**도금 (`Fig. 5a`)**

| W (J m⁻²) | 0.10 | 0.20 | 0.25 | 0.30 | 0.35 | 0.40 | 0.50 · 0.60 |
|---|---|---|---|---|---|---|---|
| 실패한 최고 P (MPa) | 425 | 300 | 150 | 50 | 10 | — | — |
| 통과한 최저 P (MPa) | 450 | 325 | 175 | 75 | 30 | 25 (0 MPa 점은 축에 가림 · 본문과 `Fig. 4g` 는 무압 통과) | 0 (축에 가림) · 50 |

→ 본문 (8 쪽): "W < 0.25 는 100 MPa 넘게 · W 0.35 는 20 MPa 만 · W > 0.4 는 무압". 지도는 **W 0.20 에서 300–325 MPa, 0.10 에서 425–450 MPa** 라서 "100 MPa 넘게" 는 3–4 배 과소 서술이다. 0.35 의 "20 MPa" 는 시험점 10 (실패) 과 30 (통과) 사이에 그은 경계선 값이다.

**박리 (`Fig. 5b` + 삽도)**

| W (J m⁻²) | 0.60 | 0.70 | ≈0.735 ⚠ | 0.77 | 0.80 | 0.85 · 0.90 · 1.00 | 1.10 | 1.2 · 1.3 · 1.4 | 1.5 · 1.6 · 1.7 | 1.8 · 1.9 · 2.0 |
|---|---|---|---|---|---|---|---|---|---|---|
| 실패한 최고 P (MPa) | 325 | 175 | 80 | 30 | 30 | 20 | 0 | 20 | 0 | — |
| 통과한 최저 P (MPa) | 350 | 200 | 100 | 50 | 50 | 30 | 30 | 30 | 10 | 0 |

⚠ W ≈0.735 열은 `Fig. S1b` 의 ε 표에 없는 값이다 (0.70 과 0.77 사이 · 마커 x 좌표로 0.735). 표에 ε 가 없는 W 는 이것 말고도 0.25 · 0.35 · 0.85 · 1.1 · 1.3 · 1.5 · 1.7 · 1.9 가 있다.
→ **박리 임계압은 W 0.6 → 0.85 사이에서 350 → 30 MPa 로 급락하고, 0.85–1.4 에서 20–30 MPa 로 평평하며, 1.5–1.7 에서 ≤ 10 MPa, 1.8 이상에서 0 이다.**
→ **박리 지도에는 W < 0.6 점이 없다.** 본문 "W < 0.6 은 350 MPa 로도 못 막는다" 는 그림으로 뒷받침되지 않는다 (`Fig. 3e` 의 0.40 · 0.50 은 0 MPa 뿐).

### 3g. 문헌 DFT W (`Table S1` — SI ref 1–4 에서 소환 · 이 논문의 계산 아님)

| 계면 | W (J m⁻²) | 출처 (SI ref) |
|---|---|---|
| Li(001)–LLZO(001) | 0.67 | [1] Sharafi 2017 *Chem. Mater.* |
| Li–LLZO | 0.67–0.98 | [2] Gao · Jalem · Tateyama 2020 *ACS AMI* |
| Li–LiOH | 0.19 | [1] |
| Li–Li₂O [110] | 1.153 · 1.218 | [3] Lepley & Holzwarth 2015 *PRB* |
| Li(001)–Li₂CO₃(001) | 0.100 ([1]) · 0.167 ([4]) | |
| Li(110)–Li₂CO₃(001) | 0.124 | [4] Liu · Qi 외 2016 *JES* |
| Li–β-Li₃PO₄ [010] | 0.481 | [3] |
| Li–γ-Li₃PO₄ [100] · [010] | 0.593 · 1.153 | [3] |
| Li(001)–LiF(001) · Li(110)–LiF(001) | 0.093 · 0.065 | [4] |

⚠ 본문 8 쪽은 "Li₂O · LiF · Li₂CO₃ 같은 SEI 성분은 0.1–0.5 J m⁻²" 라고 쓰는데 **같은 표의 Li–Li₂O 는 1.153 · 1.218** 이다 (§10-④).

### 3h. ε → W (`Fig. S1b`)

| 계면 | ε (eV) | W (J m⁻²) | | 계면 | ε (eV) | W (J m⁻²) |
|---|---|---|---|---|---|---|
| 정합 | — | **0.77** | | 비정합 9 | 0.281 | 0.80 |
| 비정합 1 | 0.078 | 0.10 | | 비정합 10 | 0.303 | 0.90 |
| 비정합 2 | 0.109 | 0.20 | | 비정합 11 | 0.324 | 1.00 |
| 비정합 3 | 0.145 | 0.30 | | 비정합 12 | 0.367 | 1.20 |
| 비정합 4 | 0.176 | 0.40 | | 비정합 13 | 0.404 | 1.40 |
| 비정합 5 | 0.207 | 0.50 | | 비정합 14 | 0.438 | 1.60 |
| 비정합 6 | 0.238 | 0.60 | | 비정합 15 | 0.467 | 1.80 |
| 비정합 7 | 0.258 | 0.70 | | 비정합 16 | 0.492 | 2.00 |
| 비정합 8 | 0.273 | 0.77 | | | | |

- `우리 산수`: W/ε = 1.28 (ε 0.078) → 2.82 (0.273) → 4.07 J m⁻² eV⁻¹ (0.492) — **W 는 ε 에 초선형**이다. 쌍 퍼텐셜 깊이를 두 배로 하면 W 는 두 배보다 더 커진다 (계면 Li 층의 재배열이 같이 바뀌기 때문으로 보이지만 논문 설명은 없다).
- `figure-read` (`Fig. S1a`): 8-6 곡선 바닥이 r ≈ 2.0 Å 에서 −ε (ε 0.50 이면 ≈ −0.50 eV) · 0 을 지나는 곳 ≈ 1.7 Å (식 2 로 r_m √(3/4) = 1.73 Å · `우리 산수` 와 일치). 범례의 ε 는 0.10–0.50 (0.05 간격) 이라 표의 값이 아니라 예시 곡선이다. Born–Mayer 반발 (점선) 은 2 Å 에서 `figure-read ≈` 0.5 eV · 3 Å 에서 ≈ 0.05 eV.

---

## 4. 방법 — 그대로 따라 할 수 있게 ★

### 4a. MD (LAMMPS)
- 코드 **LAMMPS** (ref 53) · 시각화 **OVITO** (전위 해석 DXA 포함) · 점결함 동정은 **Wigner–Seitz 결함 해석**.
- Li–Li: **Nichol & Ackland 2016** (*PRB* 93, 184101) — 응집 · 공공 에너지, 탄성률, 격자상수, 결정 안정성에 맞춘 경험 퍼텐셜.
- SE: **원자 위치 고정 (강체)**. 피스톤: 강체 · 외압 = 피스톤 원자에 덧붙인 외력.
- 앙상블 **NVE** · 초기 구조를 **300 K 에서 100 ps** 평형. 박리 · 도금 중 온도 조절은 적혀 있지 않다 (§10-⑦).
- 경계: 계면에 평행한 두 방향 주기 경계.
- ⚠ 계면 MD 의 시간 간격 (dt) 은 적혀 있지 않다 (벌크 확산 MD 만 2 fs).

### 4b. 계면 상호작용 (식 1–2 · `Fig. S1`)
- (1) Li₂O 의 Li⁺ – 금속 Li: **Born–Mayer 반발** V = A_ij exp(−r_ij/ρ) · A_ij · ρ 는 Oda 외 2007 (Li₂O 퍼텐셜 · ref 56) · 컷오프 5 Å.
- (2) Li₂O 의 O²⁻ – 금속 Li: **8-6 Mie 형** V = ε[3(r_m/r_ij)⁸ − 4(r_m/r_ij)⁶] (ref 57) · r_m = **2.0 Å** (Li₂O 의 Li–O 거리와 같게) · r⁻⁶ 인력 컷오프 **10 Å** · **ε 하나로 W 를 조절**한다 (SI 범례는 '6-8 LJ' 라고 부른다).
- **비정합 계면**: Li₂O O 끝 (001) 면 | Li(001). 이완 뒤 계면 첫 Li 층이 **비정질**이 된다 (격자 불일치 + 점착 · `Fig. 1b` · `Fig. 1d`).
- **정합 계면**: SE 자리에 **고정한 BCC Li 덩어리**를 두고 계면 상호작용도 Li–Li 퍼텐셜 그대로 → W = **0.77 J m⁻²** · 첫 층까지 완전한 BCC 가 유지된다 (`Fig. 1c`).

### 4c. 점착 W 의 정의 (식 3)
- **W = (E_SE surf + E_Li surf − E_Li–SE interface)/A** — 분리일 (work of separation). E_interface = "이완한 계면" 에너지 · 두 표면 에너지 = 떼어 놓은 SE 슬랩 · Li 슬랩의 에너지 · A = 계면 넓이.
- ⚠ 적혀 있지 않은 것: 떼어 놓은 Li 슬랩을 다시 이완했는지 · 0 K 최소화인지 300 K 평균인지 · W 를 잰 셀 크기와 비정질층의 상태 · 떼어 놓는 거리.

### 4d. 박리 · 도금 · 전류 · 공극 판정
- **박리**: 계면 **첫 원자층**에서 Li 를 지운다. 정합 = 첫 층 BCC 자리 중 무작위 · 비정합 = Li₂O (001) 윗층 **O 네 개의 중심을 지나는 Li⁺ 확산 통로** 둘레 반지름 2 Å 구 안의 Li 중 무작위 (`Fig. 1e`). 계면 너머 Li⁺ 이동 · 전하이동은 "빠르다" 고 가정한다.
- **도금**: 계면 자리에 Li 를 넣는다. 비정합 = O 네 개의 중심 둘레 · 정합 = 벌크 Li 와 강체 판 사이 BCC Li 여섯 개의 중심 둘레. 넣은 Li 는 MD 로 슬랩 안으로 퍼진다.
- **전류** = 정해진 시간 간격마다 원자 하나 (대형: 10 fs 마다 = 1.6 nA nm⁻²). 논문은 실험의 실접촉 면적이 공칭의 **10⁻⁶–10⁻³** 일 수 있으므로 (ref 13 · 31 · 58 · 59) MD 와 실험의 전류 차이가 보기보다 작다고 주장한다.
- **전류 집중**: 대형 지름 20 nm 원 · 소형 10 nm × 10 nm 정사각.
- **접촉 면적비** = SE 윗 O 층에서 3 Å 안의 Li 원자 수 / 첫 원자층 Li 총수 — 박리는 집중 영역 **안**, 도금은 집중 영역 **밖**에서 센다. 그림의 'bottom view' 가 이 3 Å 층이다 (흰색 = Li 없음).
- **차폐 공극 도금**: 넣는 Li 는 슬랩의 기존 Li 원자에서 2 Å 안이어야 한다 (이온 · 전자 경로가 둘 다 있어야) → 공극 가장자리에만 붙는다.
- ⚠ 적혀 있지 않은 것: 지도 (`Fig. 5`) 에서 '공극 형성 / 들뜸' 을 가르는 **면적비 문턱**과 **시험 용량 (시간) 창** · 점마다 런 반복 수 (한 번으로 보인다) · 넣는 원자의 초기 속도 · 피스톤–Li 상호작용과 피스톤 질량.

### 4e. DFT (Li 벌크 점결함)
- **VASP** · **PBE** (GGA) · **PAW** · k **4×4×4** · "나머지 수렴 변수는 Materials Project 와 같게" (ENCUT 등 숫자는 적혀 있지 않다).
- 4×4×4 관용 단위포 = **128 원자** · 완전 결정 정적 이완 (에너지 10⁻⁷ eV · 힘 0.01 eV Å⁻¹) → 공공 (원자 하나를 빼고 같은 기준) · 침입형은 <100> · <110> · <111> 방향 자리에 넣고 **격자상수 고정** 이완.
- E_f = E_defect − (n/N) E_Li bulk (식 4).

### 4f. AIMD
- 같은 결함 초격자 · NVT Nosé–Hoover · dt 2 fs · 비스핀 · Γ 1×1×1 · 100 K 에서 시작해 2 ps 동안 속도 스케일링으로 목표 온도까지.
- 100–200 ps · 전체 Li 의 TMSD 가 2000–4000 Å² 에 닿을 때까지 · T = 275 · 300 · 330 · 360 · 400 K · 아레니우스 적합.
- D_defect = (1/N_defect) · TMSD(Δt)/(2dΔt) (식 S1) · 통계는 [He18] 방법.

### 4g. 고전 벌크 MD (SI Note 3)
- 54,000 원자 · 10.3 nm 입방 · 3 방향 주기 · 결함을 넣고 300 ps 이완 · NVE 10 ns · 300 K · dt 2 fs.
- '총 Li 전도도' = Nernst–Einstein σ = TMSD(Δt)/(6VkTΔt) (식 S3 — 전하 q² 가 식에 안 적혀 있다 · 단위로 보면 e² 를 곱한 것). 금속 속 중성 Li 의 질량 수송을 이온전도체 단위로 나타낸 **지표**다.

### 4h. 압력만 거는 대조 (SI Note 4 · `Fig. S8`)
- 박리로 생긴 공극이 있는 비정합 계면 (W 0.77) 에 **전류 없이 100 · 400 MPa** → 40 ns 동안 공극이 천천히 줄어든다. Li 항복강도 **0.8 MPa** (SI 서술 · 출처 표기 없음) 의 100 배가 넘는 압력에서도 **확산 · 전위 크리프 율속**이다.

---

## 5. 결과 — 섹션별 상세 (그림 실독 포함)

### 5.1 모형과 계면 구조 (`Fig. 1`)
`Fig. 1a` 실독: 왼쪽 주황 SE · 가운데 Li · 오른쪽 노란 피스톤과 압력 화살표 · 높이 100.6 nm · 두께 20.1 nm (대형).
`Fig. 1b,c`: 비정합 (초록 Li₂O, 주황 O) 쪽은 Li 첫 몇 층이 덩어리진 비정질 · 정합 (주황 판 + 빨강 Li 격자) 쪽은 첫 층부터 규칙적인 BCC.
`Fig. 1d` g(r) (계면 핵심 10 Å 안의 Li): `figure-read ≈` 첫 봉우리는 둘 다 r ≈ 3.0 Å (정합 높이 ≈3.55 · 비정합 ≈3.2) · 정합은 4.2 Å 골이 ≈0.1 까지 깊고 5.8 · 7.7 · 10.4 Å 에 뚜렷한 봉우리 · 비정합은 7 Å 넘어서 ≈1 로 평평하다 = 단거리 질서만 남는다.
`Fig. 1e,f` (정합 · 0 MPa · 1.6 nA nm⁻²): 0.2 ns 에 계면 근처에서 ½<111> 전위 고리 (초록) 가 쏟아지고, 5 · 16 ns 에는 슬랩을 가로지르는 긴 전위선과 피스톤 쪽 <100> (분홍) 조각이 보인다. 도금 16 ns 에는 계면 쪽에 넣은 Li (cyan) 띠가 있다.
`Fig. 1g,h`: ½<111> 고리와 <100> 고리 · 빨간 화살표가 움직임 방향.
→ 논문: 전위 오름 (climb) 이 Li 크리프를 지배한다는 실험 (Sargent & Ashby 1984 · Masias 2019 의 power-law creep) 과 맞고, 외압이 있으면 전위 생성 · 이동이 더 활발하다.

### 5.2 확산 기전 (`Fig. 2` · `Fig. S2`–`Fig. S5`)
`Fig. 2a` 실독: 정합 계면 첫 층에서 박리로 생긴 공공 (점선 원) 이 이웃 원자의 점프로 한 칸 안쪽으로 옮겨 간다 · `Fig. 2b` 벌크 안 공공도 대각선 방향 점프.
`Fig. 2c` (정합 · W 0.77 · 박리): 1 ps 공공 1 개 → 10 ps 계면에 공공 여럿과 <111> 대각선을 따라 줄지어 움직이는 원자 (화살표) → 20 ps 공공이 안쪽으로 → 30 ps 격자가 다시 고르게 보인다 (공공이 벌크로 흩어졌다).
`Fig. 2d,e`: 넣은 원자 (cyan) 가 <111> 덤벨이 되어 대각선 사슬로 벌크 쪽에 전파된다.
`Fig. 2f` (정합 · 도금 1–30 ps): cyan 원자마다 <111> 사슬이 계면에서 벌크로 뻗고 30 ps 에는 사슬끼리 엇갈린다.
`Fig. 2g` (비정합 · W 0.77 · 도금 0–300 ps): 0 ps 에 이미 계면 2–3 층이 비정질 · 100–300 ps 동안 cyan 원자가 그 비정질 층 안에 쌓이고 비정질 · cyan 혼합 영역이 `figure-read ≈` 2 배 두꺼워진다 · 결정 벌크 쪽에는 cyan 이 몇 개뿐이다.
→ 논문: **정합 = 박리 · 도금이 그대로 공공 · 침입형 운반자를 '만들어' 벌크로 보낸다 → 수송 한계 ↑ · 임계 전류 ↑. 비정합 = 비정질층이 넣고 뺀 Li 를 흡수한다 (점결함을 안 만든다) → 열평형 수준의 운반자 → 벌크 Li 수준의 느린 확산** (LLZO 실험 ref 28 · 29 · 40 과 맞는다고 주장).
`Fig. S2` 실독: 128 원자 BCC 상자에서 <111> 덤벨은 대각선 위 원자 셋이 줄지어 밀린 모양 · <011> · <001> 은 각 방향의 원자 쌍.
`Fig. S3` 실독: log D −4 … −3, 1000/T 2.4–3.7 · 공공 (주황) −3.50 (400 K) → −3.77 (275 K) · 침입형 (남색) −3.41 → −3.51 · 오차막대 `figure-read ≈` ±0.07–0.11 (log 단위) · 기울기가 작아 장벽의 상대 오차가 50–90 % 다 (45 ± 23 · 24 ± 21 meV).
`Fig. S4` 실독: a (침입형) 1 · 5 · 10 개는 고온에서 겹치고 저온에서 10 개가 아래로 처진다 · b (공공) 세 선이 거의 겹친다 · c · d 의 σT 는 농도에 따라 위로 평행 이동한다.
`Fig. S5` 실독: 측면 6 장 — 작은 초록 조각 둘 → 침입형 덩어리가 ½<111> 고리로 → 고리가 커지며 이동 (캡션: 도금 중 관찰).

### 5.3 박리 공극 (`Fig. 3`) ★
`Fig. 3a` 실독 (bottom view = SE 에서 3 Å 안 · 흰색 = Li 없음): 1.6 ns 흰 점 두셋 → 2.0 ns 작은 섬 여럿 → 2.2 ns 이어진 덩어리 → 2.4 ns 구멍 난 큰 덩어리 → 2.8 ns 거의 둥근 원 (파란 섬 몇 개) → 3.6 ns 집중 영역 원 (지름 20 nm) 이 통째로 흰색. 위쪽 측면 (2 nm 두께 단면) 에는 SE 앞에 흰 틈이 시간에 따라 넓어진다.
`Fig. 3b` (50 MPa): bottom view 가 끝까지 파랗다 (흰 점이 거의 없다).
`Fig. 3c` (정합): 1.6–4.8 ns 내내 원 안에 흰 점 (첫 층 공공) 이 흩어져 있지만 덩어리로 자라지 않는다 — `figure-read ≈` 점 밀도가 시간에 따라 거의 일정하다. 흰 점의 양은 오히려 50 MPa 비정합보다 많다 — '공공이 있어도 뭉치지 않는다' 가 정합의 그림이다.
세 경우 모두 슬랩을 가로지르는 초록 ½<111> 전위선이 빽빽하다.
`Fig. 3d` 실독 (W 0.70 · 접촉 면적비 vs 면적 용량 0–0.6 µAh cm⁻²): 다섯 곡선이 0.38 까지 0.93–1.0 에서 겹치고, 0 MPa (하늘색) 가 먼저 꺾여 0.6 에서 ≈0.16, 100 MPa (남색) 는 ≈0.42 에서 꺾여 ≈0.32, 150 MPa (빨강) 는 ≈0.45 에서 꺾여 ≈0.61, 200 MPa (초록) · 250 MPa (적갈) 는 ≈0.96 을 지킨다 (250 은 0.52 근처에서 ≈0.91 까지 살짝 처졌다 회복).
`Fig. 3e` 실독 (0 MPa · W 0.40–0.80): 붕괴 개시 Q 가 W 와 함께 오른쪽으로 밀린다 (§3d 표). W 0.50 곡선은 Q 0 에서 ≈0.80 으로 시작해 0.1 에서 1.0 으로 올라간 뒤 무너진다 — 처음부터 접촉이 덜 찬 상태였다 (논문 설명 없음).
→ 논문: 공극 = "지운 Li 를 확산이 못 채워서" · 압력 = 크리프로 지연 · 억제 · 정합 = 공공이 빨리 벌크로 빠져 뭉칠 틈이 없다. 또 W 0.77 + 50 MPa 억제가 **LLZO 실험의 35 MPa (ref 24 · Krauskopf 2019 *ACS AMI*) — LLZO 의 W 0.67–0.98 (`Table S1`)** 과 맞는다고 주장한다 (§10-②·③).

### 5.4 도금 들뜸 (`Fig. 4a–d` · `Fig. 4f,g`)
`Fig. 4a` 실독 (W 0.10 · 0 MPa): bottom view 0.1 ns 에 cyan 원판 (도금 영역) 의 **바깥 네 귀퉁이**에 흰 삼각형 → 0.6 ns 원판 가장자리를 따라 흰 띠 → 1.2 · 2.4 ns 원판을 둘러싼 넓은 흰 고리. 측면에는 cyan 렌즈가 Li 쪽으로 볼록하게 자라고, 점선 원으로 표시한 공극이 집중 영역 위아래 가장자리에 있다.
`Fig. 4b` (450 MPa): 흰 영역이 없다 · cyan 렌즈는 똑같이 자란다. `Fig. 4c` (W 0.77): 흰 영역이 없다.
`Fig. 4d` (정합): bottom view 는 보라 바탕에 cyan 점 → 3.6 ns 에 원판이 cyan 으로 찬다. 측면에서 cyan 이 슬랩 깊숙이 퍼진다 — 렌즈로 고이지 않는다 ("넣은 Li 가 고이동 침입형으로 빨리 퍼진다").
`Fig. 4f` 실독 (W 0.20 · 접촉비 vs 용량): 0–300 MPa 곡선은 Q 0.22–0.33 에서 0.9 → ≈0 으로 **한 번에** 떨어진다 (박리의 점진 붕괴와 모양이 다르다) · 350 MPa 만 0.4 까지 ≈0.98, 그 뒤 ≈0.81 까지 서서히 내려간다.
`Fig. 4g` 실독 (0 MPa · W 0.20–0.40): 0.20 · 0.25 · 0.30 은 급락 · 0.40 은 0.9–1.0 유지.
→ 논문: 약한 점착에서는 집중 도금된 Li 가 슬랩을 밀어 계면을 떼고, 그 들뜸이 다시 전류를 모아 악순환이 된다. 실제로는 그 돌출 Li 가 SE 입계 · 기공으로 파고들 수 있다 (모형은 SE 변형과 SE 안 Li 성장을 안 다룬다 — 논문 명시). 수백 MPa 가 필요하다는 것은 황화물 · 산화물 실험 일부 (ref 21 Su 2020 *EES* · ref 25 Doux 2020 *JMCA*) 와 같다고 주장한다.

### 5.5 차폐 공극 (본문 7–8 쪽 · SI Note 4)
`Fig. 4e` 실독 (비정합 · W 0.77 · 0 MPa · 박리 공극 위 2.5 nA nm⁻² 도금): 0 ns SE 앞 얇은 흰 렌즈 → 4 ns 조금 커짐 → 8 ns 둥글어지고 SE 앞에 cyan 층이 깔리기 시작 → 12–28 ns cyan 층이 두꺼워지며 공극이 SE 에서 떨어져 Li 안에 반원형으로 갇힌다. 공극 크기는 28 ns 까지 `figure-read ≈` 거의 그대로다.
→ 논문: 도금은 이온 · 전자 경로가 다 있는 **삼중점**에서만 된다 → 공극이 메워지지 않고 갇힌다 (Kasemchainan 2019 관찰과 같다) → 다음 박리에서 다시 열려 전류 집중 → **"박리에서 공극을 아예 안 만드는 조건으로 운전해야 한다."**
`Fig. S8` 실독 (전류 없이 압력만 · W 0.77): 100 MPa 는 공극 넓이가 40 ns 에 `figure-read ≈` 처음의 1/4–1/5 · 400 MPa 는 ≈1/20 (작은 점) — 압력이 클수록 빠르지만 40 ns 안에 닫히지 않는다.

### 5.6 안정 지도 (`Fig. 5`) ★★
`Fig. 5` 실독: 두 패널 모두 x = W (J m⁻²), y = P (MPa, 0–450) · 남색 마름모 = 안정 · 빨강 원 = 실패 · 노랑 = 불안정 영역 · 파랑 = 안정 영역 · 경계는 시험점 사이에 그은 선. a = 도금 (W 0.05–0.65), b = 박리 (W 0.55–1.15) + 삽도 (W 1.15–2.05 · P 0–50). 시험점은 §3f 표.
→ 도금 경계는 W 0.4 에서 0 MPa 에 닿는다. 박리 경계는 0.6–0.85 에서 급락한 뒤 0.85–1.4 에서 20–30 MPa 로 평평하고, 1.5 에서 10 MPa, 1.8 에서 0 이 된다.
→ 논문: **박리의 안정 영역이 도금보다 훨씬 좁다** — Kasemchainan 2019 (박리 임계 전류 < 도금 임계 전류) 와 같은 방향이므로 **박리 쪽이 운전 조건을 정한다.**
→ 20–30 MPa 평탄 구간은 '점착이 충분하면 남는 압력 바닥' 처럼 보인다 — 그 속도에서 Li 크리프를 돌리는 데 드는 압력일 것으로 보이나 (해석) 논문은 이 평탄을 설명하지 않는다.

### 5.7 균질 박리 · 도금 (`Fig. S6` · `Fig. S7`) — 그림과 캡션이 뒤바뀐 것으로 보인다
`Fig. S6` 캡션은 '균질 **도금** · 비정합 W 0.77 · 0 MPa · 18.9 nA nm⁻²' 인데, 그림은 0 → 4000 ps 동안 **Li 슬랩이 얇아지고** (`figure-read ≈` 두께 약 30 % 로) **cyan (넣은 원자) 이 하나도 없다** — 박리 모양이다.
`Fig. S7` 캡션은 '균질 **박리**' 인데, 그림은 계면 앞에 **cyan 층이 자라고 슬랩이 두꺼워진다** (`figure-read ≈` 1.66 배) — 도금 모양이다.
`우리 산수`: 18.9 nA nm⁻² × 4 ns = 2.1 µAh cm⁻² ≈ 10 nm Li. 소형 Li 슬랩 13.3 nm 라면 S6 의 ≈9.5 nm 감소 · S7 의 ≈8.8 nm 증가와 둘 다 맞는다 → 두 그림 모두 '그 양만큼 빼고 넣은' 런이고, 캡션만 서로 바뀌었다고 보는 것이 자연스럽다.
→ 본문이 이 두 그림으로 말하는 것 ("비정질층이 넣고 뺀 Li 를 흡수한다") 자체는 뒤바뀜과 무관하게 같다.

### 5.8 동영상 (Movie S1 · Movie S2 — 정합 · W 0.77 · 0 MPa · 공칭 18.9 nA nm⁻²)
- **Movie S1 (도금 · 83 s)**: 프레임 001 은 빨강 강체 판 + 얇은 cyan 층 + 전위가 많은 Li 슬랩 · 009 (≈42.5 s) 는 cyan 도금층이 슬랩의 `figure-read ≈` 1/4, 017 (≈82.5 s) 은 ≈40 % · 슬랩 전체 폭은 001 → 017 에 ≈1.6 배 (피스톤이 밀려난다). **cyan 층도 BCC 줄무늬를 그대로 이어받는다** = 강체 판을 주형 삼은 결정 성장. 계면 쪽 cyan 영역에 ½<111> · <100> 전위가 엉켜 있고, 슬랩을 가로지르는 큰 고리가 003–011 에 있다가 013 에서 사라진다. cyan–blue 경계가 흐린 것은 넣은 Li 가 벌크로 섞여 들어간 흔적이다.
- **Movie S2 (박리 · 75 s)**: 001 → 008 (≈37.5 s) 에 슬랩 폭이 `figure-read ≈` 절반 · 015 (≈72.5 s) 에는 **원자 몇 층만 남는다.** 그동안 측면 투영에서 **계면 쪽 흰 틈 (공극) 은 한 번도 보이지 않는다** — 슬랩이 고르게 얇아진다. **0 MPa 인데도 피스톤이 Li 를 따라 들어온다** — 피스톤–Li 사이에 끄는 힘이 있다는 뜻이다 (논문 미기재). 010 (≈47.5 s) 근처에서 양쪽 벽 가까이 전위 밀도가 가장 높고, 아주 얇아진 뒤에는 전위가 거의 없다.
- ⚠ 두 영상 모두 **시간 표시 · 축척 · 모형 크기 표시가 없다** · 측면 투영이라 단원자 공공은 안 보인다 — 정량에 쓰지 않는다.

### 5.9 결론 · 지침 · 한계 (본문 3 절)
- 지침 셋: ① Li | 고체 계면은 **강한 점착 + 운전 중 가압** · ② **Li 확산을 키우는 것**이 핵심 · ③ Li 와 SE (또는 코팅) 사이 **정합 계면**이 성능을 크게 올릴 수 있다.
- 정량 문구 (Discussion): "W < 0.6 J m⁻² 는 수백 MPa (비현실적) · 0.7–1.4 J m⁻² 는 20–30 MPa · > 1.8 J m⁻² 는 큰 압력 불필요 · 박리 중 nm 공극 개시가 사이클 안정성의 제한 요인".
- ⚠ **남이 이 문턱을 옮긴 꼴이 원문과 다르다** (메인 원문 대조 2026-11-24): `seymour2021_void_suppression_interfacial_adhesion_vacancy_transport` 은 이 논문을 *"W > 0.7 J m⁻² … moderate pressure (10–20 MPa)"* 로 인용한다 — 원문 숫자는 위 Discussion 의 **20–30 MPa** (0.7–1.4 J m⁻²) 와 Results 의 30–50 MPa (W > 0.77) 이고 10–20 MPa 는 원문에 없다. 압력은 이 digest 에서 가져온다.
- 확산 전략: 운반자가 열평형 농도에 묶여 있으므로 **온도↑** 가 임계 전류를 키운다 (ref 28 · 29 실험) · 입계 · 비정질층은 점결함 흡수원이므로 (ref 50) 줄여야 한다.
- 정합 후보: Li–Mg 합금 중간층 (Krauskopf 2019 *AEM* · Li 와 정합 · 확산 증가) · 정합 고체 계면의 Zn 음극 (ref 30) · MP 로 Li 와 격자가 맞는 기판 스크리닝 (ZnO · SiO₂ · Al₂O₃ · TiO₂ · LiGaO₂ · ref 51).
- 논문이 스스로 적은 한계: 전기화학 퍼텐셜 · 전기장 없음 · SE 는 미세구조 · 표면 형태 · 표면 결함 없는 강체 · 전자 이동과 계면 Li⁺ 홉 장벽의 동역학 없음. "그래도 핵심 현상과 결론은 유효하다" 고 주장한다.

---

## 6. 메커니즘 종합

1. **박리 = 접촉층 원자를 지우는 일이다.** 지운 자리를 확산 (점결함) · 크리프 (전위 오름 · 미끄럼) 가 제때 채우면 접촉이 유지되고, 못 채우면 첫 층 빈자리들이 뭉쳐 nm 공극이 된다 (`Fig. 3a`).
2. **정합 계면은 지울 때마다 공공을, 넣을 때마다 <111> 덤벨을 결정 안에 만든다.** 이 운반자들은 ps 단위로 움직이므로 (홉 수 검산 §3b) 빈자리가 뭉치기 전에 벌크로 흩어진다 → 무압 안정 (`Fig. 2c` · `Fig. 3c` · `Fig. 4d`).
3. **비정합 계면의 비정질 첫 층은 넣고 뺀 Li 를 흡수하는 완충이자 점결함의 흡수원이다.** 그래서 운반자 농도가 열평형 수준으로 떨어지고 수송이 느리다 (`Fig. 2g` · `Fig. S6` · `Fig. S7`).
4. **W 는 빈 접촉 자리로 Li 를 끌어당기는 힘, P 는 Li 를 크리프로 밀어 넣는 힘이다.** 둘은 서로를 대신할 수 있다 (`Fig. 5` 의 경계가 W↑ 일수록 낮아짐). 다만 박리에서는 W 만으로 무압 안정이 되려면 W ≥ 1.8 J m⁻² 가 든다.
5. **도금 실패는 점착 부족으로 '들뜸' (집중 영역 바깥이 떨어짐) 이고, W ≳ 0.4 면 무압으로 막힌다.** 박리보다 쉽다.
6. **한 번 생긴 공극은 도금으로 메워지지 않고 갇힌다 (삼중점 도금).** 따라서 박리 공극 자체를 막는 조건이 운전 조건이 된다 (`Fig. 4e`).
7. 압력만으로 공극을 닫는 것은 느리다 (항복의 100 배 이상 압력에서도 40 ns 에 다 못 닫음 · `Fig. S8`) — 크리프 율속.

---

## 7. 우리 쪽과의 대조 ★★ (우리 W 값 비기재 · 위치만)

> 규율: **문헌 수치는 소환값**이다. 아래는 정의 · 방법 · 방향만 맞댄다. 우리 W 값은 원장에서만 본다.

### 7a. 같은 이름, 같은 꼴, 다른 양 — W 정의 대조

| 항목 | Yang 2021 (MD) | 우리 (위치) | 같음 / 다름 · 이유 |
|---|---|---|---|
| 양 | W = (E_SE surf + E_Li surf − E_interface)/A · 분리일 (식 3) | **고정 기하 분리 에너지 W_sep** = (E_sep − E_bound)/A · 10 Å 끝점 (12 Å 확인) · registry 평균 (보고서 1 절 · 부록 A · `db/properties/wad_*`) | **정의의 꼴은 같다** (붙은 상태와 뗀 상태의 에너지 차 / 넓이) |
| 에너지 모형 | Born–Mayer 반발 + 8-6 인력, ε 로 손잡이 · Li 는 고전 퍼텐셜 | DFT + D3 (2체 기본 · 3체는 민감도 열) | 모형이 다르다 — 숫자를 같은 줄에 놓지 않는다 |
| 뗀 쪽 이완 | 적혀 있지 않다 | **이완하지 않음** (명시 · 이완을 포함한 파괴 에너지 아님) | 우리 쪽은 정의가 닫혀 있다 · Yang 쪽은 열려 있다 |
| 계면 Li 상태 | 300 K MD 로 비정질화된 첫 층 (비정합) | 0 K 결정 슬랩 | 첫 층 비정질화가 W 를 얼마나 바꾸는지는 Yang 도 안 보였다 |
| SE 쪽 | 원자 고정 강체 | 슬랩 이완 | — |
| 값의 지위 | **모형 손잡이** 0.1–2.0 | 재료쌍 계산값 (Ag–C · LPSCl 쌍) | 같은 축의 숫자로 놓지 않는다 |
| Li 짝 | Li(001) \| Li₂O(001) O 끝 | 보고서 7 절 제안: Li(100) · Li(110) \| Ag(111) · 흑연 (**아직 계산 안 함**) | 같은 Li 면 ((001) ≡ (100)) 을 쓸 계획이라 방향은 맞다 |
| γ_Li | 직접 없음 · W_coh 0.77 = Li \| Li 분리일 (≈ 2γ_Li(001) — 해석) | 보고서 7 절: "같은 방법 · 같은 Li 면으로 낸다" (아직 없음) | Young–Dupré 의 분모를 같은 방법으로 내야 한다는 우리 원칙을, 이 논문은 W 와 W_coh 를 같은 퍼텐셜로 내서 저절로 지킨다 |
| 압력 | 피스톤 외력 (Li 크리프 경유 · MD 속도) | DEM 쪽: 적층압 → 실접촉 면적 (`comparison_vs_ours_DEM.md` §I 전제) | **원자 W 에 압력이 들어가지 않는다는 우리 틀과 같다** — Yang 에서도 P 는 Li 변형을 통해서만 들어간다 |
| 온도 · 시간 | 300 K · ≤ 40 ns | 0 K 정적 | 우리 W 는 속도 없는 열역학 값 · Yang 지도는 한 속도의 운동학 결과 |
| Li 결함 물성 | §3b · §3c | 우리 db 에 Li 금속 결함 값 없음 | 외부값 (소환) — 우리 계산과 섞지 않는다 |

### 7b. Young–Dupré 로 옮기면 (`우리 산수` · 가정 γ_Li = W_coh/2 = 0.385 J m⁻² — Nichol–Ackland Li(001) 의 표면에너지로 읽은 값 · 논문은 γ_Li 를 주지 않는다)

cos θ = W/γ_Li − 1

| W (J m⁻²) | 0.10 | 0.20 | 0.30 | 0.40 | 0.60 | 0.70 | ≥ 0.77 |
|---|---|---|---|---|---|---|---|
| cos θ | −0.74 | −0.48 | −0.22 | +0.04 | +0.56 | +0.82 | ≥ 1 |
| θ | ≈138° | ≈119° | ≈103° | ≈88° | ≈56° | ≈35° | 0° (완전 젖음) |

- ① **도금 무압 경계 W ≈ 0.4 ≈ γ_Li (θ ≈ 90°)** — 친Li / 소Li 경계 (90°) 와 겹친다 (해석 · 퍼텐셜 하나 · γ_Li 가정에 기댄다).
- ② **박리 무압 경계 W ≥ 1.8 ≈ 4.7 γ_Li** — 완전 젖음 (W = 2γ_Li ≈ 0.77) 을 한참 넘는다. W 0.77 (θ = 0° 에 해당) 도 30–50 MPa 가 필요하다. **이 모형에서 '젖음각 0°' 는 박리 공극을 막기에 모자라다.**
- ⇒ 우리 보고서 7 절의 Young–Dupré 지표는 **도금 · 퍼짐 쪽 판단에는 바로 쓰이지만, 박리 공극 억제의 판단 기준으로는 모자라다** — 박리는 W 와 함께 Li 수송 (확산 · 크리프) 과 압력이 같이 정한다 (§12-①).
- ⚠ γ_Li = W_coh/2 는 강체 판 쪽 표면이 이완하지 않는 점을 무시한 근사다. 퍼텐셜 고유의 값이라 DFT γ_Li 와 다를 수 있다.

### 7c. 방법을 옮길 때 — W/W_Li|Li 로 정규화한 지도 (`우리 산수` · 우리 제안 · 논문이 한 것 아님)

Yang 지도의 W 와 W_coh 는 같은 퍼텐셜에서 나왔다. 그러니 **다른 방법 (우리 DFT) 의 W 를 이 지도에 견줄 때는 절대 W 가 아니라 W/W_Li|Li (같은 방법 · 같은 Li 면의 Li | Li 분리일 = 2γ_Li) 비로 옮기는 편이 덜 틀린다.**

| 경계 | W (J m⁻²) | W / W_coh (0.77) |
|---|---|---|
| 도금 무압 | ≈ 0.40 | ≈ 0.52 |
| 박리 30–50 MPa | 0.77–0.80 | 1.00–1.04 |
| 박리 20–30 MPa 평탄 | 0.85–1.4 | 1.10–1.82 |
| 박리 ≤ 10 MPa | 1.5–1.7 | 1.95–2.21 |
| 박리 무압 | ≥ 1.8 | ≥ 2.34 |

→ 우리가 Li | X 의 W 를 DFT 로 내면 **같은 DFT 로 Li | Li (같은 면) 분리일을 같이 내서** 비로 놓는다. 그러면 Yang 지도 위 위치를 '방법이 섞인 비' 표시와 함께 짚을 수 있다. **절대 MPa 는 옮기지 않는다** (§10-②).
⚠ 논문 자신의 비교 (`Table S1` 의 DFT W 를 지도에 그대로 올려 "LLZO 0.67–0.98 ↔ 35 MPa 일치") 는 척도가 섞인 비교다 (§10-③).

### 7d. DEM · 연속체 모델 입력으로 쓸 때
- **쓸 수 있는 것**: (i) 경향 — P_c(W) 단조 감소 · 박리 경계가 도금 경계보다 훨씬 높은 W 쪽 · 정합 (Li 와 같은 격자) 계면의 자기 수송 이득 / (ii) Li 결함 상수 (외부 DFT · AIMD) — 공공 E_f 0.497 · E_m 0.045 ± 0.023 eV · 침입형 0.593 · 0.024 ± 0.021 eV · D_Li 3.05×10⁻¹¹ cm² s⁻¹ (고전 D_V × 문헌 C_eq) · 실험 5–9×10⁻¹¹ / (iii) 문헌 DFT W (`Table S1`) — Li | X 쌍의 차수 참고 (방법 제각각).
- **쓰면 안 되는 것**: MD 임계압 (20–450 MPa) 을 DEM 적층압 입력이나 보정 표적으로 쓰기 — 속도가 국부 10⁵–10⁶ A cm⁻² · ns 다 (§10-②) · W 0.1–2.0 을 실재 재료값으로 쓰기 · 'Li 항복 0.8 MPa' 를 MD 결과와 같은 줄에 놓기.
- DEM §I 전제와의 관계: Yang 의 W 는 G_c (실용 박리 · 파괴 에너지) 부류가 아니라 **W_ad (열역학 분리일) 부류**다. Liao 2025 의 G_c(P) (`papers/liao2025_interfacial_adhesion_li_plating_carbon_interlayer.md`) 와 같은 줄에 놓지 않는다.

---

## 8. DFT/계산 방법 요약 ★

- **code / version**: LAMMPS (계면 · 벌크 MD) · VASP (DFT · AIMD) · OVITO (시각화 · DXA) · 판 번호 미기재.
- **functional + vdW**: PBE (GGA) · DFT 쪽 vdW 보정 없음 (금속 Li 벌크라 불필요) · MD 계면의 r⁻⁶ 항이 분산 인력 역할.
- **pseudo / PAW**: PAW.
- **k-points / ecut / supercell / nat**: 정적 4×4×4 · AIMD Γ · ecut 'MP 와 같게' (숫자 미기재) · 128 원자 (4×4×4 관용 BCC). MD 는 대형 > 10⁷ · 소형 3.6×10⁵ 원자 · 벌크 확산 54,000 원자.
- **DFT+U**: 없음.
- **AIMD**: NVT Nosé–Hoover · dt 2 fs · 275 / 300 / 330 / 360 / 400 K · 100–200 ps · 비스핀 · Γ · 100 K 에서 2 ps 승온.
- **MLIP**: 없음 (고전 경험 퍼텐셜 Nichol–Ackland 2016 + 계면 Born–Mayer / 8-6).
- **무질서 처리**: 해당 없음 (단일 결함 · 비정합 계면의 비정질 첫 층은 MD 이완 산물) · **런 반복 수 미기재** (지도 점마다 한 번으로 보인다).
- **특이사항**: SE 강체 · 압력 = 피스톤 원자 외력 · NVE (온도 조절 미기재) · 전류 = 원자 삭제 · 삽입 속도 · 공극 판정 = SE 위 3 Å 접촉층 원자 수비.

---

## 9. Figure set ★

> 동영상 행의 첫 칸은 `MovieS1` · `MovieS2` 처럼 붙여 쓴다 — 웹앱은 이 표 첫 칸의 'S1' 을 그림 번호로 읽어서, 'Movie S1' 로 쓰면 설명이 `Fig. S1` 팝업에 잘못 붙는다.
> 동영상 프레임 (`litdb/figures/<slug>/movie1_001.jpg` … `movie2_015.jpg` · 프레임 k ≈ 영상 (k − 0.5)×5 s · 실측 001 = 2.4 s · 010 = 47.4 s (10 fps 영상에서 5 s 칸마다 마지막 프레임)) 은 figures.json 의 `movies` 블록에 적어 두었고, 지워지면 이 명령으로 다시 만든다:
> `ffmpeg -v error -i litdb/inbox/yang2021mo_li_strip_plate_md_movieN.mov -vf fps=1/5 -q:v 4 litdb/figures/yang2021_atomistic_li_stripping_plating_interface_md/movieN_%03d.jpg` (N = 1 · 2).

| Fig | 내용 | 우리 활용 |
|---|---|---|
| 1a–d | 모형 도식 (대형 100.6 × 20.1 nm) · 비정합 (비정질 첫 층) 대 정합 (BCC 유지) · 계면 10 Å 안 g(r): 첫 봉우리 둘 다 ≈3.0 Å, 정합만 장거리 봉우리 (`figure-read`) | 우리 Li/X 슬랩에서 '계면 첫 Li 층이 비정질화되는가' 를 볼 지표 (g(r) · 층별 질서) |
| 1e–h | 정합 · 0 MPa · 1.6 nA nm⁻² 박리 · 도금 스냅숏 0.1–16 ns · ½<111> (초록) · <100> (분홍) 전위 고리 | Li 크리프 = 전위 오름의 원자 그림 — 연속체 크리프 법칙의 기전 근거로만 |
| 2a–g | 정합: 박리 → 공공, 도금 → <111> 덤벨 사슬이 ps 단위로 벌크로 / 비정합: 넣은 Li 가 비정질층에 흡수 (0–300 ps) | '계면이 결함을 주입하나 흡수하나' 의 구분 — Li 와 정합 가능한 층 (Li–Ag · Li–Mg BCC 고용체 등) 의 근거 가설 |
| 3a–c | 박리 공극 bottom view: 비정합 0 MPa 1.6 ns 핵생성 → 3.6 ns 20 nm 원 / 50 MPa 억제 / 정합은 흩어진 공공만 | 공극 판정 (SE 위 3 Å 접촉층) 의 그림 정의 |
| 3d,e | 접촉 면적비 대 Q: W 0.70 은 200 MPa 부터 유지 · 0 MPa 에서 W 0.40–0.80 모두 붕괴, 개시 Q ≈0.07 → 0.47 µAh cm⁻² (`figure-read`) | **무압이면 W 는 '버티는 용량' 만 늘린다** — 점착만으로 박리 공극을 못 막는다는 직접 그림 |
| 4a–d,f,g | 도금 들뜸: W 0.10 · 0 MPa 는 집중 영역 바깥 둘레가 떨어짐 / 450 MPa 억제 / W 0.77 · 정합은 무압 안정. 접촉비 곡선 (f, g): W 0.20 은 300 MPa 까지 Q ≈0.22–0.33 에서 0 으로 급락 · 350 MPa 만 유지 / 0 MPa 에서 W 0.40 유지 (`figure-read`) | 약점착 도금의 실패 모양 (둘레 박리) — DEM 에서 '국부 팽창이 이웃 접촉을 떼는' 시나리오 · 도금 실패는 계단형 (급락), 박리는 점진형이라 판정 문턱 민감도가 다르다 |
| 4e | 차폐 공극: 박리 공극 위 도금이 삼중점에만 붙어 공극이 Li 안에 갇힘 (0–28 ns) | 사이클 누적 공극의 원자 기전 — 연속체 모델의 '도금이 공극을 메운다' 가정 금지 근거 |
| 5 | (W, P) 안정 지도 — 도금 W ≳ 0.4 무압 · 박리 W 0.6 → 0.85 에서 350 → 30 MPa 급락, 0.85–1.4 에 20–30 MPa 평탄, ≥ 1.8 무압 (마커 좌표 회수) | **우리 보고서 7 절 · DEM 의 W–P 축 그림 원형** — W/W(Li–Li) 로 정규화해 쓴다 (§7c) · 절대 MPa 이식 금지 |
| S1 | 계면 퍼텐셜 곡선 (Born–Mayer 반발 + 8-6, 바닥 −ε at 2.0 Å) · ε → W 16 줄 (0.078 → 0.10 · 0.273 → 0.77 · 0.492 → 2.00) | W 를 퍼텐셜 깊이로 '돌리는' 법 — W 는 ε 에 초선형 (W/ε 1.3 → 4.1) |
| S2 | DFT 결함 구조와 E_f: 공공 0.497 · <111> 0.593 · <011> 0.653 · <001> 0.793 eV (앞선 DFT 와 ≤ 0.02 eV 차) | Li 금속 결함 상수 (외부값) — 연속체 공공 확산 모델 입력 |
| S3 | AIMD 아레니우스: 공공 45 ± 23 · 침입형 24 ± 21 meV · 300 K D ≈ 1.8 · 2.7 ×10⁻⁴ cm² s⁻¹ (`figure-read`) | 장벽 오차가 50–90 % — '0.045 eV' 를 쓸 때 ± 를 같이 쓴다 |
| S4 | 고전 MD: D_I 1.4×10⁻⁴ · D_V 6.1×10⁻⁵ cm² s⁻¹ (300 K) · 결함 1–10 개 → σT 비례 증가 · 기울기 ≈0.12 eV (`figure-read`) | 고전 퍼텐셜이 AIMD 보다 결함 이동이 느리다 (장벽 2.5–5 배) — MD 지도의 확산 이득은 그만큼 보수적일 수 있다 |
| S5 | 침입형 덩어리 → ½<111> 고리 → 오름 (도금 중) | 도금이 전위를 만드는 경로 |
| S6 | 캡션 '균질 도금 (비정합 · W 0.77 · 18.9 nA nm⁻²)' — 그림은 슬랩이 얇아지고 cyan 이 없다 = 박리 모양 | **S7 과 뒤바뀐 것으로 보인다** (§5.7 · §10-⑤) |
| S7 | 캡션 '균질 박리' — 그림은 계면 앞 cyan 층이 자라고 슬랩이 두꺼워진다 = 도금 모양 | S6 과 뒤바뀜 |
| S8 | 전류 없이 압력만 (100 · 400 MPa · W 0.77): 공극이 40 ns 에 처음의 1/4–1/5 · 1/20 로 줄 뿐 안 닫힘 (`figure-read`) | 압력 효과 = 크리프 율속 (항복의 100 배 넘는 압력에서도) — DEM 에서 '압력이 즉시 접촉을 회복' 가정 금지 |
| Table S1 | 문헌 DFT Li–X W: LLZO 0.67 · 0.67–0.98 · LiOH 0.19 · Li₂O 1.153 / 1.218 · Li₂CO₃ 0.100–0.167 · Li₃PO₄ 0.481–1.153 · LiF 0.065–0.093 | Li–X 쌍 W 의 문헌 차수표 (방법 제각각 · 소환값) — 우리 Li/Ag · Li/흑연 계산의 문헌 대조 후보 |
| MovieS1 | 정합 · 0 MPa · 18.9 nA nm⁻² 도금 (83 s · 본 프레임 001 · 003 · 005 · 007 · 009 · 011 · 013 · 015 · 017): cyan 도금층이 BCC 격자를 이어받아 두꺼워지고 (017 에 슬랩의 ≈40 %) 피스톤이 밀려남 · 계면 cyan 영역에 전위가 엉키고 슬랩을 가로지르는 큰 고리가 003–011 에 있다가 013 에 사라짐 · 시간 · 축척 표시 없음 | 정합 계면 위 Li 결정 성장의 그림 — 정합 계면이 들뜸 없이 도금을 받는다는 정성 근거 |
| MovieS2 | 정합 · 0 MPa · 18.9 nA nm⁻² 박리 (75 s · 본 프레임 001 · 003 · 005 · 006 · 008 · 010 · 012 · 014 · 015): 슬랩이 공극 없이 고르게 얇아져 015 에 원자 몇 층만 남음 · 0 MPa 인데 피스톤이 따라 들어옴 · 010 근처 양쪽 벽 가까이 전위 밀도 최대 | 정합 박리의 '균일 후퇴' 그림 · ⚠ 측면 투영이라 단원자 공공은 안 보임 · 피스톤–Li 끌림의 간접 증거 |

---

## 10. 비판 — 이 논문의 약한 곳 ★

① **요약 문장이 자기 지도와 어긋난다.** 결과 8 쪽 "일반 SE 의 W 는 0.6–1.0 J m⁻² 이고 ≈30 MPa 가 필요하다" · Discussion 9 쪽 "0.7–1.4 J m⁻² 는 20–30 MPa" — `Fig. 5b` 는 **W 0.60 에서 325–350 MPa, 0.70 에서 175–200 MPa, ≈0.735 에서 80–100 MPa, 0.77–0.80 에서 30–50 MPa** 다. '20–30 MPa' 는 W ≥ 0.85 에서만 맞다. 박리 임계압이 W 0.6–0.85 에서 10 배 넘게 변하는 가장 중요한 구간을 한 숫자로 덮었다. 같은 식으로 도금 "W < 0.25 는 100 MPa 넘게" 는 실제 300–450 MPa 를 3–4 배 과소 서술한다 · "W < 0.6 은 350 MPa 로도 못 막는다" 는 박리 지도에 W < 0.6 점이 없어 그림 근거가 없다 · "W > 1.8 무압" 은 지도에서 1.8 자체가 무압 통과다.

② **속도 문제 — '실험 35 MPa 와 일치' 는 우연 수준일 수 있다.** MD 국부 전류 1.6–51 nA nm⁻² = **1.6×10⁵–5.1×10⁶ A cm⁻²**, 실험 ≤ 1 mA cm⁻² 와 1.6×10⁸–5×10⁹ 배 차이다. 논문은 실접촉 분율 10⁻⁶–10⁻³ 을 들어 간극을 줄이지만, 그래도 실험 국부 전류는 많아야 10³ A cm⁻² 수준이라 **≥ 10² 배**가 남는다. Li 크리프는 응력에 강한 거듭제곱 법칙이라 '그 속도에서의 임계압' 은 실험 임계압과 같은 양이 아니다. 시간 창도 짧다 — **관측창 (300 K · t ≤ 40 ns · n = 1 · ν₀ 10¹³ s⁻¹ 가정): 기대 사건 1 ≈ 0.33 eV (검출 63 %) · 95 % 검출 ≈ 0.31 eV**. 지도 런을 국부 1.6 nA nm⁻² 로 0.6 µAh cm⁻² 까지 돌렸다고 보면 (t ≈ 13.5 ns · `우리 산수`) **기대 사건 1 ≈ 0.31 eV (검출 63 %) · 95 % 검출 ≈ 0.28 eV** 다. 지도의 '안정 (공극 없음)' 은 이 창 안의 판정이다.

③ **W 척도가 섞인 비교.** 지도의 W 는 Nichol–Ackland Li + 튜닝 퍼텐셜의 척도 (W_Li|Li = 0.77) 이고, `Table S1` 의 W 는 각 DFT 의 척도다. DFT W 를 지도에 그대로 올려 "LLZO 0.67–0.98 ↔ 35 MPa" 를 말하면, 두 방법의 γ_Li 차이만큼 위치가 어긋난다 (§7c). 게다가 지도로 읽으면 "일치" 는 LLZO 범위의 위쪽 절반 (W ≳ 0.77 → 30–50 MPa · 0.85 이상 → 20–30 MPa) 에서만 성립한다. 아래쪽은 W 0.67 이 0.60 (325–350 MPa) 과 0.70 (175–200 MPa) 사이, ≈0.735 가 80–100 MPa 다. 인용도 엇갈린다 — 본문 5 쪽은 0.67–0.98 을 ref 16 (Sharafi 2017) 로 달았는데, `Table S1` 은 0.67 을 Sharafi, 0.67–0.98 을 Gao · Jalem · Tateyama 2020 로 단다.

④ **`Table S1` 과 본문 SEI 서술이 모순이다.** 본문 8 쪽: "Li₂O · LiF · Li₂CO₃ 같은 SEI 성분은 0.1–0.5 J m⁻² 로 점착이 훨씬 낮다". 같은 표의 Li–Li₂O 는 **1.153 · 1.218 J m⁻²** 로 표에서 가장 높은 축이다. 이 논문의 모형 SE 가 바로 Li₂O 라는 점에서 더 어색하다 — 모형의 W 를 0.1–2.0 으로 돌리는 것은 'Li₂O 다움' 과 무관한 손잡이라는 뜻이다.

⑤ **SI 그림 오류 둘.** (i) `Fig. S6` (캡션 '도금') 과 `Fig. S7` (캡션 '박리') 의 그림이 뒤바뀐 것으로 보인다 (§5.7: S6 은 cyan 없이 슬랩이 얇아지고, S7 은 cyan 층이 자라며 두꺼워진다 · 두께 변화가 18.9 nA nm⁻² × 4 ns 와 맞는다). (ii) `Fig. 5` 에 쓰인 W 가운데 9 개 (0.25 · 0.35 · ≈0.735 · 0.85 · 1.1 · 1.3 · 1.5 · 1.7 · 1.9) 는 `Fig. S1b` 표에 ε 가 없다 — 지도를 재현할 수 없다.

⑥ **퍼텐셜의 결함 이동이 DFT 와 다르다.** `Fig. S4` 기울기로 읽으면 고전 퍼텐셜의 결함 이동 장벽은 ≈0.12 eV 로 AIMD (45 · 24 meV) 의 2.5–5 배, 300 K D 도 ≈1/2–1/3 이다. 논문은 D_Li = C_eq · D_V (고전 D_V × 문헌 C_eq) 가 실험과 맞는다는 것만 보여 주는데, C_eq 는 문헌값을 가져온 것이라 독립 검증이 아니다. 지도가 '확산이 못 따라와서 공극이 생긴다' 를 말하는 만큼, 확산을 2–3 배 느리게 그리는 퍼텐셜은 임계압을 높게 내는 쪽으로 치우칠 수 있다 (크기 미상).

⑦ **NVE · 온도 미보고.** 원자를 넣고 빼고, 피스톤이 일을 하고, 전위가 소성 일을 소산하는데 온도 조절 없이 최대 40 ns 를 돌렸다. 확산 · 크리프는 온도에 민감하고 논문 스스로 '온도↑ → 임계 전류↑' 를 지침으로 내세운다. 런 중 온도 변화가 보고되지 않았다.

⑧ **판정 기준 · 통계가 없다.** '공극 형성 / 들뜸' 을 가르는 접촉 면적비 문턱 · 시험 용량 창 · 런 반복 수가 적혀 있지 않다. `Fig. 4f` 의 350 MPa 곡선은 0.6 µAh cm⁻² 에서 ≈0.81 까지 내려가는데 지도는 '들뜸 없음' 이다 — 문턱이 관대하거나 창이 0.4 근처에서 끝난다. 경계 근처 점은 한 번의 런 · 열 잡음에 민감할 것이다.

⑨ **'정합 SE' 는 강체 Li 판이다.** 정합 계면의 이득이 '격자 정합' 때문인지, '화학적으로 Li 와 똑같은 고정 주형' 때문인지 가를 수 없다. 정합은 W 0.77 한 점뿐이고, 실재 후보 (Li–Mg · ZnO · SiO₂ · Al₂O₃ · TiO₂ · LiGaO₂) 로는 시험하지 않았다.

⑩ **운반자 주입 논리의 시간 척도.** 실험 전류에서는 주입 속도가 10⁸ 배 느리다. 그러면 주입된 공공이 전위 · 입계 · 표면 같은 흡수원에서 사라질 시간이 충분하다. "정합 계면 = 운반자 주입 = 높은 임계 전류" 는 ns MD 가 흡수원 소멸을 볼 수 없는 창에서 나온 결론이다.

⑪ **SE 화학 · 전기화학이 없다 (논문 인정).** 강체 · 불활성 SE · 전기장 없음 · 전하이동 장벽 없음 · SE 로 파고드는 Li 없음. 황화물 (LPSCl) | Li 는 반응해 SEI (Li₂S · Li₃P · LiCl) 를 만든다 — '불활성 W' 모형 밖이다.

⑫ **크기.** 지도는 소형 (Li 13.3 nm · 계면 20.6 nm) 에서 그렸다. 박리 누적이 슬랩 두께에 견줄 만해지면 (최대 ≈8.7 nm) 피스톤이 가까워진다 (Movie S2 는 원자 몇 층까지 깎는다). 피스톤–Li 끌림 (Movie S2) 은 적혀 있지 않다. "소형 = 대형" 주장의 근거 그림이 없다.

⑬ **표기**: 식 S3 에 전하 q² 가 빠져 있다 · 'Li 전도도' 는 금속 속 중성 원자 질량 수송의 지표다.

---

## 11. 우리 원장 매핑 (요약 · 위치만)

| 항목 | Yang 2021 (외부 · 소환값) | 우리 (위치) | 판정 |
|---|---|---|---|
| W 정의 | 분리일 (식 3 · 뗀 쪽 이완 미기재) | W_sep 고정 기하 (보고서 1 절 · 부록 A) | 꼴 같음 · 모형 다름 — 숫자 병치 금지 |
| Li \| X 의 W | 손잡이 0.1–2.0 + 문헌 DFT `Table S1` | 아직 없음 (보고서 7 절 '제안') | 우리 Li \| X 계산이 생기면 W/W_Li\|Li 로 비교 |
| γ_Li (Young–Dupré 분모) | 간접 (W_coh 0.77 ≈ 2γ) | 아직 없음 (7 절: 같은 방법 · 같은 면) | 같은 방법 원칙 확인 |
| 압력 | MD 임계압 20–450 MPa (속도 의존) | DEM 적층압 → 실접촉 면적 (`comparison_vs_ours_DEM.md` §I) | 경향만 이식 |
| Li 결함 · 확산 | DFT 0.497 / 0.593 eV · AIMD 45 / 24 meV · D_Li 3.05×10⁻¹¹ | 우리 db 에 없음 | 외부 입력으로만 |
| SE \| NCM 점착 | — | `db/properties/adhesion.json` (양극 쪽) | 무관 (다른 계면) |

---

## 12. 적용 인사이트 ★

1. **젖음 (Young–Dupré) ≠ 박리 공극 억제.** 보고서 7 절의 θ 는 'Li 가 퍼져 붙는가 (도금 · 젖음)' 를 견주는 지표로는 맞다. 하지만 이 모형에서 θ = 0° 에 해당하는 W (0.77) 도 박리 공극을 막으려면 30–50 MPa 가 필요하고, 무압 박리 안정은 W ≥ 1.8 (≈ 2.3 W_Li|Li) 이다. 보고서 문장에 단서를 붙일 근거다 — *"θ 는 도금 · 젖음의 순서를 견주는 지표이고, 박리 때 공극은 W 만이 아니라 Li 수송과 압력이 같이 정한다."*
2. **도금 무압 경계 ≈ γ_Li (θ ≈ 90°).** 친Li 판정의 90° 경계가 이 MD 에서도 도금 들뜸의 경계로 나타난다 (퍼텐셜 하나 · γ_Li 가정). 7 절이 '친Li = θ < 90°' 로 판정하는 근거에 MD 정황 하나를 보탠다.
3. **방법을 옮길 때는 W/W_Li|Li.** 우리 DFT 로 Li | Ag · Li | 흑연을 계산할 때 **같은 셀 규약 · 같은 Li 면으로 Li | Li 분리일 (= 2γ_Li) 을 꼭 같이** 낸다. 그래야 Young–Dupré 와 Yang 지도를 둘 다 같은 비로 읽을 수 있다 (§7c).
4. **Ag 층의 의미 — '정합 계면' 가설.** Ag 가 Li 에 녹아 BCC 계 Li–Ag 고용체 · 합금층을 만들면 Li 와 정합에 가까운 계면이 될 수 있고, 그러면 이 논문의 '결함 주입' 이득 경로가 열린다. 보고서 7 절 항목 3 (합금 · 반응 구동력) 과 이어서 볼 가설이다 — **이 논문은 Ag 를 다루지 않는다** (Li–Mg 사례만 인용).
5. **DEM 입력 규율.** MD 임계압은 이식하지 않는다 (경향만) · Li 결함 상수는 외부값 (소환) 으로만 · Yang 의 W 는 W_ad 부류라 G_c 행과 섞지 않는다.
6. **공극 판정 정의를 빌릴 수 있다.** 우리가 Li | X 를 MLIP-MD 로 보게 되면 'SE 위 3 Å 접촉층 원자 수비 (박리 = 집중 영역 안 · 도금 = 밖)' 는 그대로 쓸 수 있는 판독이다. 단 이 논문이 빼먹은 **문턱 · 창 · 반복 수 · 온도 조절**을 결과 전에 박는다 (우리 보고량 카드 규율).
7. **차폐 공극.** 연속체 모델에서 '다음 도금이 공극을 메운다' 는 가정을 쓰면 안 된다 — 삼중점 도금으로 공극이 Li 안에 갇힌다 (`Fig. 4e` · Kasemchainan 2019 관찰과 같은 방향).
8. **확산 전략의 함의.** 운반자는 열평형 농도 (5×10⁻⁷) 에 묶여 있고 이동은 매우 빠르다 (홉 대기 ps). 수송 한계는 '얼마나 빨리 움직이나' 가 아니라 '얼마나 많나' 다 — 온도 · 결함 주입 · 흡수원 (입계 · 비정질) 제거가 손잡이다. 우리 DEM 의 Li 물성 입력을 정할 때 '확산계수 하나' 로 접지 말고 운반자 농도와 이동도를 가르는 편이 이 그림과 맞는다.

---

## 13. 인용 가능 문장 (영문 초안)

- "Atomistic MD of Li stripping against a rigid, inert electrolyte shows that interfacial nanopores nucleate when Li removed from the first contact layer is not replenished by diffusion and creep; at zero stack pressure, adhesion only delays this contact loss for W up to 1.7 J m⁻² (Yang et al., *Adv. Mater.* 33, 2008081 (2021))."
- "In the same model, plating-induced separation is suppressed without pressure once W ≳ 0.4 J m⁻², whereas stripping requires 20–50 MPa for W ≈ 0.77–1.4 J m⁻² and no pressure only for W ≥ 1.8 J m⁻² — values obtained at MD rates (local current densities of 10⁵–10⁶ A cm⁻² over nanoseconds)."
- "Because the adhesion energies and the Li|Li work of separation (0.77 J m⁻²) in that study come from one interatomic potential, we compare our DFT adhesion energies with their stability map only through the ratio W/W_Li|Li computed with the same method, and we do not transfer their critical pressures."
- "A coherent, Li-lattice-matched interface converts each stripped or plated atom into a mobile vacancy or ⟨111⟩ dumbbell that diffuses into the bulk within picoseconds, which prevented both pore formation and separation at zero pressure in the simulations."
- ⚠ (조건부) "Pores formed during stripping become occluded inside Li during subsequent plating because deposition proceeds only at the triple-contact line, so operating conditions must prevent pore formation during stripping itself."

---

## 14. 주의 / 한계 (인용 규율)

- ⛔ **W 0.1–2.0 J m⁻² 는 모형 손잡이다** — 실재 재료 (Li₂O 포함) 의 W 로 인용하지 않는다. 실재 계면 값은 `Table S1` 의 문헌 DFT (각자 방법 · 소환값) 뿐이다.
- ⛔ **MD 임계압 (20–450 MPa) 을 실험 · DEM 의 적층압으로 옮기지 않는다** — 국부 10⁵–10⁶ A cm⁻² · ns 의 값이다. 관측창 (300 K · t ≤ 40 ns · n = 1 · ν₀ 10¹³ s⁻¹ 가정): 기대 사건 1 ≈ 0.33 eV (검출 63 %) · 95 % 검출 ≈ 0.31 eV.
- ⛔ **"일반 SE (0.6–1.0 J m⁻²) 는 ≈30 MPa" 를 인용하지 않는다** — 자기 지도는 0.6 에서 325–350 MPa 다. 쓸 거면 지도 값 (§3f) 을 W 와 함께 쓴다.
- ⛔ **우리 W 값과 같은 표 · 같은 줄에 놓지 않는다** — 방법 (고전 퍼텐셜 대 DFT+D3) · 정의의 열린 부분 (뗀 쪽 이완) 이 다르다. 견줄 때는 W/W_Li|Li 비로, '방법이 섞인 비' 표시와 함께.
- ⛔ **`Fig. S6` · `Fig. S7` 을 캡션대로 인용하지 않는다** — 그림이 뒤바뀐 것으로 보인다.
- ⚠ Li 결함 장벽 (45 ± 23 · 24 ± 21 meV) 은 오차가 50–90 % 다 — ± 를 같이 쓴다. 홉 수 검산 (ν₀ 10¹³ s⁻¹ 가정 · 300 K): 공공 평균 대기 ≈ 0.57 ps · 자기확산 전체 (0.54 eV) ≈ 0.12 ms.
- ⚠ D_Li 3.05×10⁻¹¹ cm² s⁻¹ 는 고전 D_V 와 문헌 C_eq 의 곱이다 — '계산으로 실험을 재현' 이라고 쓰지 않는다.
- ⚠ 정합 계면 결론은 '강체 Li 판' 한 가지 · W 0.77 한 점에서 나왔다.
- ⚠ 이 논문은 같은 해 Yang & Qi *Chem. Mater.* 2021 (KMC · 형제 slug) 과 다른 논문이다 — 'Yang 2021' 만으로 인용하지 않는다.

---

## 15. 기법 용어 미니사전

- **분리일 (work of separation, W)**: 붙은 두 물질을 떼어 새 표면 둘을 만드는 데 드는 에너지 / 넓이. W = γ₁ + γ₂ − γ₁₂. 같은 물질을 쪼개면 W = 2γ (그래서 Li | Li 정합 계면의 0.77 은 Li 표면에너지의 약 두 배다).
- **Young–Dupré 식**: cos θ = W/γ_Li − 1. W ≥ 2γ_Li 면 θ = 0° (막처럼 퍼짐), W = γ_Li 면 90°, W → 0 이면 180° (방울).
- **정합 / 비정합 계면 (coherent / incoherent)**: 두 결정의 원자 줄이 계면을 건너 이어지면 정합, 격자가 안 맞아 계면에 비정질 · 어긋남 층이 생기면 비정합.
- **전류 집중 (current constriction)**: 접촉이 일부만 남아 전류가 좁은 곳으로 몰리는 것. 공극이 생기면 남은 접촉으로 전류가 더 몰려 공극이 더 커지는 악순환 (계면 형태 불안정).
- **접촉 면적비**: 이 논문의 공극 판정 — SE 위 3 Å 층 안의 Li 원자 수 / 첫 원자층 원자 수.
- **차폐 공극 (occluded pore)**: 박리로 생긴 공극이 다음 도금 때 메워지지 않고 Li 안에 갇힌 것. 도금이 이온 · 전자 경로가 다 있는 삼중점에서만 되기 때문.
- **½<111> 전위 고리 · 전위 오름 (climb)**: BCC 금속의 대표 전위. 점결함 (공공 · 침입형) 을 흡수 · 방출하며 미끄럼면 밖으로 움직이는 것이 오름 — 고온 · 저응력 크리프의 기전.
- **power-law creep**: 변형 속도가 응력의 거듭제곱에 비례하는 크리프. 그래서 '빠르게 누르면 단단하다' — MD 의 임계압이 실험보다 높게 나오는 이유의 하나.
- **<111> 덤벨 · crowdion**: BCC 에서 침입형 원자가 한 자리를 둘이 나눠 <111> 방향으로 늘어선 모양. <111> 줄을 따라 매우 쉽게 움직인다.
- **Wigner–Seitz 결함 해석**: 기준 격자의 각 자리 세포에 원자가 몇 개 있는지 세어 0 개 = 공공, 2 개 = 침입형으로 판정.
- **DXA (dislocation extraction algorithm)**: OVITO 의 전위선 자동 추출 · 버거스 벡터 판정 (초록 ½<111> · 분홍 <100>).
- **NVE**: 원자 수 · 부피 · 에너지 일정 — 온도 조절 (thermostat) 이 없다.
- **Born–Mayer 퍼텐셜**: A exp(−r/ρ) 꼴의 짧은 거리 반발.
- **Mie 8-6 퍼텐셜**: ε[3(r_m/r)⁸ − 4(r_m/r)⁶] — r_m 에서 바닥 −ε, r⁻⁶ 꼬리가 분산 인력.
- **TMSD (total mean squared displacement)**: 모든 Li 의 변위 제곱 합. 결함 하나당 확산계수는 TMSD 를 결함 수로 나눠 낸다 (식 S1).
- **Nernst–Einstein**: 확산 (MSD) 을 전도도로 바꾸는 식. 여기서는 금속 속 중성 Li 의 질량 수송을 비교하려고 쓴 지표다.

---

## 🔗 이어 읽기 · 바로잡기 (2026-11-24b 묶음)

> 같은 날 둘째 묶음 12 편 (`litdb/_curation/batch_2026_11_24b/batch.json`) 의 끝 보고에서 이 카드에 걸리는 것만 모았다 (2026-11-24). 위 본문은 고치지 않았다 — 겹치면 이 절이 우선한다.

- §3g 문헌 W 표 · `Table S1` 행 · §10-④ 의 'Lepley 2015 W' 다섯 값 (Li–Li₂O 1.153 · 1.218 · Li–β-Li₃PO₄ 0.481 · Li–γ-Li₃PO₄ 0.593 · 1.153 J m⁻²) 은 **Lepley 가 계산한 W 가 아니다.** Lepley 2015 표 II 의 진공 표면 에너지 · 정합 극한 계면 에너지에 γ_Li = 30.0 meV/Å² (0.481 J m⁻² · 그 논문 밖 값) 를 넣은 Dupré 값으로 다섯 개가 소수 셋째 자리까지 재현된다 (`lepley2015_modeling_interfaces_between_solids_li_battery_materials` §11b · 판정은 `comparison_vs_ours.md` §I 재귀속 행). 라벨: 'Lepley 2015 표 II 로 Dupré 를 닫은 값 · γ_Li ≈ 0.48 J m⁻² 가정 · LDA · 계면 · 표면 모두 이완'.
- §10-④ 의 모순 (본문 'SEI 성분 0.1–0.5 J m⁻²' 대 Li–Li₂O 1.15) 은 Li₂O(110) 진공 표면 72 meV/Å² (= 1.153 J m⁻²) 가 Dupré 식에 그대로 들어간 탓이다 — 이 다섯 값을 우리 W 의 문헌 대조로 쓰지 않는다.
