Repository: yonghoon7153-source/Yonghoon-DEM-DFT

# 📚 LITDB — 문헌 단일 시스템 (**SE·DFT 축 + DEM·MPM 축, 두 트랙**)

> **앞으로 논문은 여기서만 본다.** 여러 곳(db/literature, kb/papers, db/properties, Excel)에 흩어진 문헌을 한 곳에서 생각·참고·비교하기 위한 통합 MD 시스템.

## 왜 트랙이 둘인가
`INDEX.md` 는 argyrodite 전해질 축이라 접촉역학·MPM·건식전극 digest 가 들어갈 자리가
없다. 그래서 한때 64편이 **어느 인덱스에도 없었다**(open_items #7). 축을 나눠 그 구멍을
닫았고, 한 분모로 세면 “159편 중 98편 미언급” 같은 **가짜 미결**이 나온다
(`comparison_vs_ours.md:8`). 분리는 실측 근거가 있는 결정이다 — 합치지 말 것.

⚠ 이 표의 **편수는 적지 않는다.** 손으로 쓴 수는 반드시 낡는다(README 자신이 세 번 틀렸다).
현재값은 `python3 tools/litdb/build_index.py --check` 로 본다.

File: litdb/papers/yang2021_flat_li_stripping_lithiophilic_interface_design.md
<!-- digest 표준 양식 (paper-level STANDALONE) · 깊이 기준 = zuo2022_chlorination_cathode_interface.md
     2026-11-24 litdb-curator (병렬 세션 — 공유 파일은 메인 세션이 합친다) -->

# Maintaining a Flat Li Surface during the Li Stripping Process via Interface Design — Yang & Qi (*Chem. Mater.* **2021**, 33, 2814–2823)

> slug `yang2021_flat_li_stripping_lithiophilic_interface_design` · DOI `10.1021/acs.chemmater.0c04814` · type `DFT + KMC (계산 전용 · 실험 0 · phase-field 0)` · PDF `litdb/inbox/yang2021_flat_li_stripping_main.pdf` (본문 10 pp) + `litdb/inbox/yang2021_flat_li_stripping_SI.pdf` (SI 10 pp · Fig. S1–S9 · Table S1–S5) · digested `2026-11-24` · status ✅ · 태그 **[외부]**

> elements: Li, O, F, P, N, C
> methods: DFT, NEB, adhesion, PBE, PAW, k-point

> **저자**: **Chi-Ta Yang** (Michigan State Univ. ChEMS) · **Yue Qi\*** (Michigan State Univ. → **Brown Univ.** School of Engineering · yueqi@brown.edu) · 접수 2020-12-17 · 수정 2021-03-24 · 게재 2021-04-06 · 지원 DOE EERE VTO **BMR** (DE-EE0007787 · DE-EE0008863) · 이해상충 없음 · 구조 그림은 VESTA.
> ⚠ 공저자는 위 두 사람뿐 — Sakamoto 교수는 이 논문 공저 아님 (참고문헌 ref 55 Sharafi et al., *Chem. Mater.* 2017 — Li₂CO₃ on LLZO — 의 공저자로만 나온다).
>
> **계보 (Qi 그룹 Li/SEI 계면 라인)**: Qi & Hector 2004 *PRB* (W_sep · coherent interface 근사, ref 58) → Liu…Qi 2016 *JES* (Li/LiF · Li/Li₂O · Li/Li₂CO₃ 계면, ref 32) → Tian…Qi 2019 *Chem. Mater.* (전자구조 서술자, ref 40) → Yang…Qi 2020 *ACS AMI* (PAA 코팅 · 결합 성격과 점착, ref 35 = 이 논문의 계면 모델·W_sep 의 출처) → **본 논문** (계면 공공 지형 + KMC 로 *스트리핑* 까지) → `[Wang22Res]` 가 ref 27 로 인용 (`papers/wang2022_resistive_decomposing_interfaces_se_alkali_metal.md`).
>
> ⚠⚠ **같은 해 · 같은 성 · 같은 주제의 다른 논문이 있다 — 섞지 않는다.**
> `[Wang22Res]` 의 *"Yang 공극억제 문턱 W_adh > 0.7 J m⁻² (20–30 MPa)"* 는 **이 논문이 아니다** — 그건 ref 29 = **Menghao Yang · Y. Liu · A. M. Nolan · Yifei Mo**, *Adv. Mater.* 2021, 2008081 (고전 MD · 같은 날 병렬 digest `papers/yang2021_atomistic_li_stripping_plating_interface_md.md`). **이 논문 (Chi-Ta Yang · Yue Qi) 에는 W 숫자 문턱이 없다** (§4e).
>
> **본 digest 에서 실제로 본 그림 (2026-11-24, 크롭 PNG 를 원 크기로 Read)**: `Fig. 1` `Fig. 2` `Fig. 3` `Fig. 4` `Fig. 5` `Fig. S2` `Fig. S3` `Fig. S4` `Fig. S5` (두 패널 x = 0 부근 2배 확대 포함) `Fig. S6` `Fig. S7` `Fig. S8` `Fig. S9` — **13 장**.
> 안 본 것: `Fig. S1` (계면 모델 그림 — PDF 쪽 렌더로만 봄) · 표 6 장 (`Table 1` `Table S1`–`Table S5` — **PDF 텍스트에서 옮겼다**, 이미지로 안 읽음).
> 크롭 손작업 4 건 (`figures.json` 에 사유): `fig_S2.png` **manual_crop** (벡터 막대그래프라 도구가 '그래픽 없음' 으로 건너뜀) · `tab_S3.png` **manual_crop** (도구가 안 뽑음) · `fig_S7.png` **recrop** (자동 크롭이 캡션 위 53 pt 띠만 잡음) · `fig_S6.png` **recrop** (x 축 제목 잘림).
> 그림에서만 읽은 값은 **`figure-read ≈`**, 논문 숫자로 우리가 계산한 값은 **`우리 환산`** 으로 표시했다.

---

## 0. 이 digest 를 읽는 법

**질문**: 덴드라이트 연구는 거의 다 *도금(plating)* 을 본다. 그런데 *스트리핑(stripping · 방전 중 Li 제거)* 에서 Li 표면이 울퉁불퉁해지면 다음 도금 때 전류가 몰려 덴드라이트 씨앗이 된다. **스트리핑 중 Li 표면을 평평하게 유지하려면 Li 와 맞닿은 층(SEI · 코팅 · 고체전해질)이 어떤 성질이어야 하나?**

**답 (저자)**: 친Li (lithiophilic) 계면 = Li/Li₂O 는 **공공(vacancy)을 bulk 로 밀어낸다** — 계면 Li 를 빼는 데 bulk 보다 에너지가 더 들고(공공 형성에너지 ↑), 계면층으로 들어오는 Li 의 장벽이 낮아(0.13–0.16 eV) 생긴 공공이 금방 메워진다. 소Li (lithiophobic) 계면 = Li/LiF 는 **공공을 가둔다** — 계면 공공 형성에너지가 bulk 보다 낮고, 공공이 빠져나가려면(= Li 가 계면층으로 들어오려면) 0.33–0.56 eV 를 넘어야 해서 공공이 계면에 모여 공극(void)이 된다. 그래서 평평함을 유지하는 임계 스트리핑 전류 J_C 가 Li₂O 쪽이 훨씬 크다 (KMC: 10¹–10² vs 10⁻⁵–10⁻⁴ A cm⁻²).

**우리에게 왜**: W_ad 보고서 (`docs/collab/wad_dem_interface_adhesion_report_2026_11_24.html` **§7** Li 친화성) 의 *"DFT W → Young–Dupré θ → 친/소 Li"* 정량화의 **원전 중 하나**이고, *"그 숫자가 왜 공극과 이어지나"* 를 원자 수준 기전 (공공 지형 + KMC) 으로 보여 준 거의 유일한 계산 논문이다.
⚠ 단 사슬의 마지막 고리 (**W 높음 → 공극 억제**) 는 **KMC 를 돌린 2 개 계 (Li₂O · LiF) 의 상관**이다. LiPON · Li₂CO₃ 는 W_sep 와 전하 그림만으로 순위를 매겼다 (§5.10 · §10).

**읽기 규칙**
- 모든 수치는 **문헌 소환값**이다 — 우리 W 값과 같은 줄에 놓지 않는다 (§7 은 *방법* 대조만 · 우리 값은 위치만 적는다).
- **phase-field 는 이 논문에 없다** — 서론에서 문헌 (ref 10 · 37) 으로만 언급. 공공 확산 모델 = **KMC (BKL 알고리즘)** 이다.
- Li 원자의 홉과 공공의 홉은 **방향이 반대**다 (`Fig. 1` 캡션). 이 digest 는 논문 표기를 따른다 — "forward" = **Li 가 계면 쪽으로** (L2 → L1) = **공공이 bulk 쪽으로** (계면 공공이 메워짐). §4c 에 정리.

---

## 1. 한 줄 요약

DFT 로 Li(001)/Li₂O(110) 와 Li(001)/LiF(001) 계면 근처 층별 공공 형성에너지·홉 장벽을 구하고 (bulk 공공 0.49 eV · bulk 홉 0.045 eV), 그걸 KMC 에 넣어 스트리핑을 흉내 냈더니 — Li₂O 쪽 공공은 84 ps 안에 Li 전체로 흩어지고 (계면에 16 % 만 남음), LiF 쪽 공공은 1.6 µs 동안 계면에서 거의 안 움직이며 공극으로 뭉쳤다. 임계 스트리핑 전류는 **Li₂O 10¹–10² A cm⁻² vs LiF 10⁻⁵–10⁻⁴ A cm⁻²**. 친Li 성의 겉 지표는 **W_sep (Li₂O 1.11 · LiPON 0.64 · Li₂CO₃ 0.30 · LiF 0.28 J m⁻²)** 와 Young–Dupré 젖음각 (**Li₂O θ ≈ 0° · LiF θ = 108.7°**), 전자 기원은 **계면 전자밀도 축적** (`Fig. 4`) 이라고 정리하고, 순위를 **Li/Li₂O > Li/LiPON > Li/Li₂CO₃ > Li/LiF** 로 매긴다.

⚠ J_C 숫자는 *계면 근처 Li 자기확산만* 들어간 모델 값이다 — SEI 를 통한 이온 수송 · 전하 전달 · 압력 · 크리프가 없다 (§10). 실험 CCD 와 직접 비교하는 양이 아니다.

---

## 2. 메타 / 동기 / 질문

| 항목 | 내용 |
|---|---|
| 계면 | **Li(001)/Li₂O(110)** · **Li(001)/LiF(001)** (KMC 까지) + **Li(001)/Li₂PO₂N(100)** (LiPON 대리) · **Li(001)/Li₂CO₃(001)** (W_sep · CDD 만) — 전부 "다른 방위보다 계면 형성에너지가 가장 낮은" 조합 (ref 32 · 35) |
| 연구 유형 | DFT (VASP · PBE · PAW) → 공공 형성에너지 · NEB 장벽 → 다중 사건 **KMC** (BKL) 로 공공 진화 · 스트리핑 경쟁 |
| 왜 Li₂O · LiF | 유기 전해액 SEI 의 주 무기 성분 (ref 41–43) · Li₂O 는 Li 금속 표면에 불가피하고 산화물 SE 의 분해 산물 (ref 44–45) · 둘 다 공공 기구로 Li 를 나르고 Li₂O 쪽 이동 장벽이 낮음 (ref 46–48) · **점착이 크게 다름** (고 vs 저) |
| 문헌 공백 | 도금 쪽 모델링은 DFT 표면 확산 장벽 (ref 9) · MD (ref 36) · MC (ref 37) · phase-field (ref 10) · Newman (ref 38–39) · 해석 모델 (ref 13) 까지 있는데, **스트리핑 중 평평함을 유지하는 이론은 없다** (p. 2815) |
| 실험 동기 | 액체 전해질: 낮은 스트리핑 전류 (10⁻⁴–2×10⁻³ A cm⁻²) 에서도 Li/SEI 에 공극 · 높은 전류 (10⁻³–10⁻² A cm⁻²) 에서 SEI 붕괴 · 피팅 (ref 24) / 고체: **Kasemchainan 2019 — Li/Li₆PS₅Cl 임계 스트리핑 전류 2×10⁻⁴ A cm⁻² (3 MPa) · 1×10⁻³ A cm⁻² (7 MPa)** (ref 14) — 하지만 그 기전에서 *계면의 역할* 은 안 다뤘다 |
| 던지는 질문 | 계면 성질이 **공공의 생성·확산·축적 → 공극 형태 진화** 를 어떻게 바꾸나 → 코팅 설계 지침 |

---

## 3. 핵심 수치 총정리 ★

### 3a. 계면 모델 · 결합 판정

| 항목 | Li/Li₂O | Li/LiF | 비고 |
|---|---|---|---|
| 방위 | Li(001)/Li₂O(110) | Li(001)/LiF(001) | 계면 형성에너지 최저 방위 (ref 32 · 35) |
| 면내 정합 | 4×4 (Li) vs 3×4 | 4×4 vs 5×5 | 부정합 < 5 % · Li 쪽을 늘려 맞춤 (coherent interface 근사) |
| 면내 셀 | **13.86 × 13.07 Å** | **14.32 × 14.32 Å** | (LiPON 14.21 × 16.29 · Li₂CO₃ 16.71 × 10.01 Å) |
| 결합 판정 거리 | Li–O **≤ 2.2 Å** | Li–F **≤ 2.2 Å** | 결정 Li₂O · LiF 의 Li–음이온 ≈ 2.0 Å |
| 계면 Li 중 '결합' 비율 | **≈ 75 %** | **≈ 56 %** | 나머지 = 비결합 (nonbonding) |
| Li₂O(110) / LiF(001) 표면 음이온 | Li 2 개가 모자란 저배위 O | Li 1 개가 모자란 저배위 F | 저자 설명 (§5.9) |

### 3b. 공공 형성에너지 (eV) — `Table S1` · `Table S2` · `Fig. 1c,d` · `Fig. S3` · `Fig. S4`

**bulk Li 공공 = 0.49 eV** (본문 p. 2817). 자리 번호: 1 = L1 결합 · 1b = L1 비결합 · 2/2b = L2 · 3/3b = L3 · 4/4b = L4 (`Fig. S3a` · `Fig. S4a` 의 화살표).

**Li/Li₂O** (`Table S1`)

| 자리 | 1 (L1 결합) | 2 | 3 | 4 | 1b (L1 비결합) | 2b | 3b |
|---|---|---|---|---|---|---|---|
| 대칭 셀 (15 층) | **0.812** | 0.557 | 0.733 | 0.540 | **0.363** | 0.515 | 0.456 |
| 비대칭 셀 (9 층) | **0.799** | 0.583 | 0.757 | 0.503 | **0.387** | 0.519 | 0.449 |
| 차 (비대칭 − 대칭) | −0.012 | 0.027 | 0.024 | −0.038 | 0.024 | 0.004 | −0.007 |

**Li/LiF** (`Table S2`)

| 자리 | 1 (L1 결합) | 2 | 3 | 4 | 1b (L1 비결합) |
|---|---|---|---|---|---|
| 대칭 셀 | **0.320** | 0.549 | 0.518 | 0.587 | **0.156** |
| 비대칭 셀 | **0.156** | 0.487 | 0.435 | 0.413 | **0.073** |
| 차 | **−0.164** | −0.062 | −0.083 | **−0.173** | −0.083 |

- 2b · 3b (LiF) 는 이완 중 공공이 메워져서, 4a · 4b 는 주변 구조가 크게 뒤틀려서 값 없음 (`Fig. S4` 캡션). ⚠ `Table S2` 의 대칭 셀 '4' 열 (0.587) 은 `Fig. S4b` 에서 **'4c'** 로 표시된 자리다 (표기 불일치).
- **읽는 법**: Li₂O 의 L1 결합 자리 (0.80) **> bulk 0.49** → 계면이 공공을 밀어냄 / LiF 의 L1 두 자리 (0.16 · 0.07) **< bulk** → 계면이 공공을 끌어당김.
- ⚠ Li₂O 의 **L1 비결합 자리 (0.363–0.387) 도 bulk 보다 낮다** — 25 % 의 계면 자리는 Li₂O 에서도 공공을 끌어당긴다. 저자의 "repel" 은 *결합 Li 가 다수 (75 %)* 라는 다수결 서술이다 (§10).
- `Fig. 1c` figure-read ≈: L2 0.59 (결합 경로 시작) · 0.52 (비결합 경로 시작) · L3 0.45 · L4 0.50 · 결합 경로 꼭대기 **≈ 0.95 eV** (L2–L1 사이). `Fig. 1d` figure-read ≈: L2 **0.64** (비결합 경로 시작 — `Table S2` 에 없는 값) · 0.49 (결합 경로 시작) · L3 0.44 · L4 0.41 · L1 0.16 / 0.07.

### 3c. 확산 장벽 · 속도상수 — `Table 1` (300 K) · `Table S3` (253 / 300 / 333 K)

k = ν₀·exp(−ΔE/k_BT), **ν₀ = 10¹³ s⁻¹ 가정** (모든 홉 · ref 70).

| k | 과정 (Li 원자 기준) | Li/Li₂O ΔE (eV) | k (300 K, s⁻¹) | Li/LiF ΔE (eV) | k (300 K, s⁻¹) |
|---|---|---|---|---|---|
| k₁ | bulk Li [111] 홉 | **0.045** | 1.74×10¹² | 0.045 | 1.74×10¹² |
| k₂ | 결합 Li L1 → L2 (bulk 쪽 · backward) | **0.372** | 5.68×10⁶ | **0** | 1.00×10¹³ |
| k₃ | 결합 Li L2 → L1 (계면 쪽 · forward) | **0.156** | 2.43×10¹⁰ | **0.331** | 2.68×10⁷ |
| k₄ | 비결합 Li L1 → L2 (backward) | **0** | 1.00×10¹³ | **0** | 1.00×10¹³ |
| k₅ | 비결합 Li L2 → L1 (forward) | **0.132** | 5.97×10¹⁰ | **0.561** | 3.81×10³ |
| k_s | L1 의 Li 제거 (스트리핑) | NA | **7.06** (10⁻³ A cm⁻²) | NA | **8.00** (10⁻³ A cm⁻²) |

`Table S3` 온도 의존 (같은 ΔE): Li₂O — k₁ 1.26×10¹² / 1.74×10¹² / 2.07×10¹² · k₂ 3.96×10⁵ / 5.68×10⁶ / 2.37×10⁷ · k₃ 7.98×10⁹ / 2.43×10¹⁰ / 4.43×10¹⁰ · k₅ 2.31×10¹⁰ / 5.97×10¹⁰ / 9.93×10¹⁰ (253.15 / 300 / 333.15 K). LiF — k₃ 2.49×10⁶ / 2.68×10⁷ / 9.60×10⁷ · k₅ **6.88×10¹ / 3.81×10³ / 3.30×10⁴** · k₂ = k₄ = 10¹³ (장벽 0). k_s 는 세 온도 모두 같음 (Li₂O 7.06 · LiF 8.00 for 1 mA cm⁻²). ⚠ `Table S3` 제목은 "60 °C, 27 °C, −20 °C" 순인데 열은 253.15 · 300 · 333.15 K 순이다.

**k_s 의 뜻 (우리 환산 · 확인)**: 논문은 *"∼8 원자층을 1 초에 제거 (k_s ∼8 s⁻¹) ↔ 10⁻³ A cm⁻²"* 라고만 쓴다. 정합 Li(001) 층밀도로 계산하면 LiF 정합 (a = 14.32/4 = 3.58 Å) **8.00 층/s**, Li₂O 정합 (3.465 × 3.268 Å) **7.07 층/s** — 표와 맞는다. 즉 **k_s = 자리당 제거 속도 (층/s) = J/(e·n_layer)** 이고 J 에 비례한다.

**홉 수 검산 (ν₀ 10¹³ s⁻¹ 가정 · 300 K · `tools/sei/collect_neb.py::hop_check`)** — 장벽을 인용할 때 같이 싣는 줄 (`D-2026-09-27-barrier-hop-count`):
- bulk 0.045 eV: Γ ≈ 1.75×10¹² s⁻¹ · 평균 대기 ≈ 5.7×10⁻¹³ s · Li₂O 무스트리핑 창 8.43×10⁻¹¹ s 동안 N ≈ 1.5×10² 회
- Li₂O forward 0.156 / 0.132 eV: Γ ≈ 2.4×10¹⁰ / 6.1×10¹⁰ s⁻¹ · 대기 ≈ 4.2×10⁻¹¹ / 1.7×10⁻¹¹ s · 같은 창에서 N ≈ **2 / 5 회**
- Li₂O backward (결합) 0.372 eV: Γ ≈ 5.6×10⁶ s⁻¹ · 대기 ≈ 1.8×10⁻⁷ s · 같은 창에서 N ≈ 5×10⁻⁴ 회
- LiF forward 0.331 / 0.561 eV: Γ ≈ 2.8×10⁷ / 3.8×10³ s⁻¹ · 대기 ≈ 3.6×10⁻⁸ s / **2.7×10⁻⁴ s** · LiF 무스트리핑 창 1.60×10⁻⁶ s 동안 N ≈ 44 / **0.006 회** · `Fig. S8d` 창 8.67×10⁻³ s 동안 N ≈ 2.4×10⁵ / 33 회
- ⇒ LiF 무스트리핑 KMC (`Fig. 2`) 의 *"공공이 거의 안 움직인다"* 는 **비결합 자리 탈출이 창 안에서 한 번도 기대되지 않는다** (N ≈ 0.006) 는 것과 같은 말이다. 관측창 (ν₀ 10¹³ s⁻¹ 가정 · 정상성 가정 · 300 K · 궤적 1.6×10⁻⁶ s): 기대 사건 1 ≈ 0.43 eV (검출 63 %) · 95 % 검출 ≈ 0.40 eV. 스트리핑 런 (0.16 s · 0.03 s · 8.7 ms) 은 0.561 eV 홉도 여러 번 본다.

### 3d. KMC — 스트리핑 없음, 초기 공공만 (`Fig. 2` · `Fig. S6`)

| 항목 | Li/Li₂O | Li/LiF |
|---|---|---|
| 초기 조건 | L1–L2 의 Li **23–25 %** 를 무작위 제거 (스트리핑 직후 표면 흉내) | 같음 |
| 10⁵ KMC 스텝 = 물리 시간 (300 K) | **8.43×10⁻¹¹ s** | **1.60×10⁻⁶ s** |
| 평균 공공–계면 거리 (`Fig. 2a`) | ≈ 4 → ≈ 20 Å (≈ 4×10⁴ 스텝) → 21–23 Å 평탄 (figure-read ≈) | ≈ 3.3–3.5 Å 그대로 (figure-read ≈) |
| 10⁵ 스텝 뒤 분포 (`Fig. 2d`) | **계면 16 % · bulk 에 80 % 고르게** (본문) | 계면에 남아 공극으로 연결 (`Fig. 2f`) · figure-read ≈ 3.5 Å 85 % · 3 Å 13 % · 40 Å 0.8 % |
| 온도 (`Fig. S6`) | 253 / 300 / 333 K 끝값 figure-read ≈ 20 / 21.5 / 22.5 Å · 10⁵ 스텝 = 1.27×10⁻¹⁰ / 8.43×10⁻¹¹ / 6.58×10⁻¹¹ s | 세 온도 모두 ≈ 3.4 Å · 10⁵ 스텝 = 2.29×10⁻⁵ / 1.60×10⁻⁶ / 3.22×10⁻⁷ s |

- −20 → 60 °C 에서 k_BT 변화는 ∼0.006 eV (본문) — 우리 환산 0.0069 eV. 저자: 온도를 올리면 Li₂O 쪽 bulk 침잠이 조금 빨라지고 (bulk 장벽 0.045 eV 가 더 민감), LiF 쪽은 변화 없음.
- 우리 해석: Li 두께 ≈ 40–45 Å 에 공공이 고르게 퍼지면 평균 거리는 ≈ 20–22 Å — `Fig. 2a` 의 Li₂O 평탄값이 **"완전 균일화"** 와 같다.

### 3e. KMC — 스트리핑 포함, 임계 전류 J_C (`Fig. 3` · `Fig. S7` · `Fig. S8`)

스트리핑 = L1 의 Li 를 속도 k_s 로 제거 · SEI 안의 Li 도 제거해 **무한 Li 흡수원** 으로 둠. 전류 범위 10⁻⁶–10³ A cm⁻².

| 계 · 전류 (A cm⁻²) | 10⁵ 스텝 시간 (s) | 벗겨낸 Li 수 | 결과 |
|---|---|---|---|
| Li₂O 10⁻³ (`Fig. S7a`) | 1.85×10⁻⁴ | 미기재 | 계면 공공 없음 (본문) · figure-read ≈ bulk 공공 1 개 보임 |
| Li₂O 10⁻² · 10⁰ (`Fig. S7b,c`) | 1.54×10⁻⁵ · 4.00×10⁻⁸ | 미기재 | 평평 |
| Li₂O **10¹** (`Fig. 3a` · 같은 조건 `Fig. S7d`, 시간 일치) | 1.59×10⁻⁸ | **3** | 평평 · 공공은 bulk 에 (figure-read ≈ 2 개 보임) |
| Li₂O **10²** (`Fig. 3b` · 같은 조건 `Fig. S7e` · 캡션 시간 1.23 vs 1.22×10⁻⁸) | 1.23×10⁻⁸ | **7** | **L1 에 공공 3 개 갇힘 (7 개 중)** · 계면 돌기 보임 |
| Li₂O 10³ (`Fig. S7f`) | 2.54×10⁻⁹ | 미기재 | figure-read ≈ bulk 6 개 + 계면 돌기 ≈ 5 개 |
| LiF 10⁻⁶ (`Fig. S8a`) | 0.38 | 미기재 | figure-read ≈ bulk 1 개 · 계면 점 |
| LiF **10⁻⁵** (`Fig. 3c` · 같은 조건 `Fig. S8b`, 시간 일치) | 0.16 | **5** | 거의 평평 (figure-read ≈ 계면 돌기 2–3) |
| LiF **10⁻⁴** (`Fig. 3d` · 같은 조건 `Fig. S8c`, 시간 일치) | 2.96×10⁻² | **13** | 계면 돌기 여럿 |
| LiF **10⁻³** (`Fig. S8d`) | 8.67×10⁻³ | **42** | **L1 에 41 개 (42 개 중)** — 공공 축적 |

- **결론 (저자)**: **J_C ∼ 10¹–10² A cm⁻² (Li/Li₂O) · 10⁻⁵–10⁻⁴ A cm⁻² (Li/LiF)**. 10⁻³ A cm⁻² 는 "실험에서 흔한 전류" — Li₂O 는 그대로 평평, LiF 는 공공이 쌓인다.
- 우리 환산 (가정: KMC 면 = DFT 면내 셀의 4×4 반복 → 55.4/13.86 = 52.3/13.07 = 57.3/14.32 = 4.0 · Li(001) 한 층 16×16 = **256 자리**): 벗겨낸 3 · 7 · 5 · 13 · 42 개 = **한 층의 1.2 · 2.7 · 2.0 · 5.1 · 16 %**. 즉 J_C 는 **단분자층 이하** 를 벗겨낸 그림에서 눈으로 정했다 (§10).
- 실험 대조 (저자): Kasemchainan 의 Li/Li₆PS₅Cl J_C 2×10⁻⁴–10⁻³ A cm⁻² (압력 하) — 압력이 없으면 더 낮을 것. Li/Li₆PS₅Cl 은 실제로 Li/**Li₂S**/Li₆PS₅Cl (LPSCl 은 Li 와 안정하지 않음) 이고 Li/Li₂S 결합은 Li/Li₂O 보다 약해서 (ref 33) LiF 쪽에 가깝다 → *"자릿수가 비슷한 이유일 수 있다"*. Li₂O 의 10¹–10² A cm⁻² 이면 스트리핑 (방전) 전류는 더는 제한 요인이 아니다 — 단 모델은 **극도로 평평한 계면** 을 가정 (Li 산화로 만든 Li₂O 는 그렇지 않다) → *"평평한 Li₂O 막 위에 Li 를 증착하는 방식이 길일 수 있다"*.

### 3f. 장벽 조작 시험 — 무엇이 공극을 메우나 (`Fig. S9` · `Table S4`, Li/LiF 300 K)

| k | 원래 ΔE / k | **Test 1** (forward ΔE₂→₁ ↓) | **Test 2** (backward ΔE₁→₂ ↑) |
|---|---|---|---|
| k₂ (결합 L1→L2) | 0 / 1.00×10¹³ | 0 / 1.00×10¹³ | **0.6** / 8.33×10² |
| k₃ (결합 L2→L1) | 0.331 / 2.68×10⁷ | **0.05** / 1.45×10¹² | 0.331 / 2.68×10⁷ |
| k₄ (비결합 L1→L2) | 0 / 1.00×10¹³ | 0 / 1.00×10¹³ | **0.6** / 8.33×10² |
| k₅ (비결합 L2→L1) | 0.561 / 3.81×10³ | **0.05** / 1.45×10¹² | 0.561 / 3.81×10³ |

- 결과: **Test 1 이 공극을 메운다** — 공공이 bulk 로 많이 퍼짐 (`Fig. S9b`). Test 2 는 공공 기둥이 계면에 그대로 (`Fig. S9c` · figure-read ≈ bulk 로 간 공공 ≈ 10 개).
- ⇒ **공극을 메우는 손잡이는 "Li 가 계면층으로 들어오는 장벽 ΔE₂→₁"** 이다 (저자: *"plays a major role"*). 계면 화학은 그대로 두고 KMC 입력만 바꾼 가상 시험이다.

### 3g. 두 공공 응집 (`Table S5`, 대칭 셀 · 판정: 계산값이 비상호작용 합보다 0.1 eV 넘게 낮으면 응집)

| 계 | 쌍 (거리 Å, 이완 전) | 비상호작용 E_f (eV) | 계산 E_f (eV) | 판정 |
|---|---|---|---|---|
| Li/Li₂O | b–b 3.26 | 1.60 | 1.61 | — |
| | b–b 7.77 | 1.60 | 1.62 | — |
| | **nb–nb 3.26** | 0.77 | **0.55** | **응집** (−0.22) |
| | nb–nb 6.53 | 0.77 | 0.77 | — |
| | **nb–b 2.90** | 1.19 | **1.07** | **응집** (−0.12) |
| | **nb–L2 2.86** | 0.91 | **0.74** | **응집** (−0.17) |
| | nb–b 7.00 | 1.19 | 1.16 | — |
| Li/LiF | b–b 3.21 · 4.57 · 6.42 | 0.31 | 0.44 · 0.44 · 0.47 | — (반발) |
| | nb–nb 3.32 | 0.14 | 0.12 | — |
| | nb–nb 10.13 | 0.14 | 0.42 | — (반발) |

- 저자: Li₂O 의 **비결합 자리만** 응집 경향 · LiF 는 응집 없음 → KMC 는 무작위 제거로 충분. 다만 Li₂O 에서 비결합 공공이 둥지를 틀면 계면 공공 형성에너지가 낮아져 *"반발 대신 포획 (LiF 처럼)"* → **J_C 가 낮아질 것** (구현 안 함).
- 문헌 비교 (저자): Li/Li₂CO₃ 계면은 기존 공공 옆에 생기면 공공 형성에너지가 0.32 eV 낮아진다 (ref 52).
- ⚠ LiF 쪽 표의 내적 일관성 문제는 §10-⑤.

### 3h. 점착 · 젖음 · 전하 (`Fig. 4`, p. 2819)

| 계면 | **W_sep (J m⁻²)** | 젖음각 θ (Young–Dupré) | 평면평균 Δρ 최대 축적 (`Fig. 4`, figure-read ≈, e Å⁻³) | 저자 판정 |
|---|---|---|---|---|
| Li(001)/Li₂O(110) | **1.11** | **θ ∼ 0°** (완전 젖음) | ≈ 6.8×10⁻³ | 친Li |
| Li(001)/Li₂PO₂N(100) (LiPON) | **0.64** | 미기재 — 우리 환산 ≈ 56° | ≈ 5.4×10⁻³ | 친Li 추정 ("Li₂O 와 비슷") |
| Li(001)/Li₂CO₃(001) | **0.30** | 미기재 — 우리 환산 ≈ 106° | ≈ 3.1×10⁻³ | 소Li 추정 ("LiF 와 비슷") · 실험으로도 소Li 보고 (ref 55) |
| Li(001)/LiF(001) | **0.28** | **θ = 108.7°** (비젖음) | ≈ 2.3×10⁻³ | 소Li |

- 식: **cos θ = W_sep/γ_Li − 1** (γ_Li = Li 금속 표면에너지). ⚠ **논문은 γ_Li 값을 적지 않는다.** LiF 쌍 (0.28 · 108.7°) 에서 역산하면 **γ_Li ≈ 0.412 J m⁻²** (우리 환산) → 2γ_Li ≈ 0.82 J m⁻². 이 γ 로 Li₂O 는 W/γ = 2.69 > 2 → cos θ = 1.69 > 1 → **θ = 0 으로 잘림** (그래서 "∼0°"). W/2γ_Li 비 (우리 환산): Li₂O 1.35 · LiPON 0.78 · Li₂CO₃ 0.36 · LiF 0.34.
- γ_Li 민감도 (우리 환산): γ_Li 를 0.41 / 0.46 / 0.50 으로 바꿔도 LiPON θ ≈ 56 / 67 / 74° (< 90°) · Li₂CO₃ 106 / 110 / 114° · LiF 109 / 113 / 116° — **분류 (90° 기준) 는 안 바뀐다.** (0.46 · 0.50 = `[Wang22Res]` 의 γ_Li(100) · γ_Li(110))
- 전하: 전자가 SEI 쪽과 Li 하부층에서 **계면으로 옮겨 쌓인다** · Li₂O 계면이 LiF 보다 더 많이 쌓인다 → 저자: *"계면 결합은 정전기적 성격"*, 쌓인 전자가 Li 를 계면으로 더 끌어당겨 친Li + 강한 결합 → 계면 Li 제거가 어려움 = 높은 공공 형성에너지.
- 최종 순위: **Li/Li₂O > Li/LiPON > Li/Li₂CO₃ > Li/LiF** ("계산한 점착과 계면 전자밀도 축적 기준").

### 3i. 본문이 같이 쓴 문헌 · 대조 값 (소환값의 소환값)

| 값 | 출처 | 용도 |
|---|---|---|
| bulk Li 홉 0.045 eV ([111]) | 이 논문 DFT · 문헌과 일치 (ref 50) | KMC k₁ |
| 계산 D_Li = **2.8×10⁻¹¹ cm² s⁻¹** (공공 형성 0.49 + 이동 장벽) vs 측정 **∼9×10⁻¹¹ cm² s⁻¹** | 이 논문 · ref 50–51 | bulk 검증 |
| Li/Li₆PS₅Cl J_C 2×10⁻⁴ (3 MPa) · 1×10⁻³ (7 MPa) A cm⁻² | Kasemchainan 2019 (ref 14) | §3e 대조 |
| Li/Li₂CO₃ 공공 응집 −0.32 eV | Li & Qi 2019 (ref 52) | §3g |

---

## 4. 방법 ★ (DFT · KMC · 판정 기준 — 따라 하려면 필요한 것 전부)

### 4a. 계면 모델 (`Fig. S1` · `Fig. S2` · Methods p. 2820)

- **대칭 진공 셀** (`Fig. S1a`): Li **15 층** 을 SEI 두 장 (Li₂O **5 층** 또는 LiF **4 층**) 사이에 끼움 · SEI 바깥 진공 **24 Å** · 최소 **P-1 (반전) 대칭** 을 갖게 만들어 두 계면을 같게 하고 쌍극자를 없앰 (ref 32 · 58).
- **비대칭 진공 셀** (`Fig. S1b`): Li **9 층** + SEI (5 층 / 4 층) · **계면에서 먼 Li 3 층 고정** · 진공 **20 Å**. 공공 지형은 대칭 셀과 "비슷" (`Table S1` · `Table S2`) → **NEB 장벽은 계산 효율 때문에 비대칭 셀로** 냈다.
- 슬랩 두께 근거 (`Fig. S2`): 층 수를 9 · 11 · 13 · 15 로 늘리며 중앙층의 (i) 공공 형성에너지 (ii) 최근접 Li–Li 거리를 결정 bulk 와 비교 → *"15 층 (계면에서 ∼14 Å) 이면 bulk 성질에 가까워진다"* — ⚠ 그림은 15 층에서도 공공 형성에너지가 +10–20 % 벗어나 있다 (§5.2 · §10).
- 면내 정합: 4×4 vs 5×5 (LiF) · 4×4 vs 3×4 (Li₂O) · 부정합 < 5 % · **Li(001) 셀을 상대 쪽에 맞춰 살짝 늘림** (coherent interface 근사, ref 58–59).
- LiPON = **Li₂PO₂N 의 안정한 (100) 면** (ref 40) · ⚠ `Fig. 4` 캡션은 "(010)" 으로 적었다 (불일치).
- Li(001) ≡ Li(100) (bcc 입방이라 같은 면족).

### 4b. DFT 설정

| 항목 | 값 |
|---|---|
| 코드 | **VASP** (ref 60–62) |
| 범함수 | **PBE (GGA)** · **vdW 보정 없음** (언급 0) |
| 퍼텐셜 | **PAW** |
| 컷오프 | **700 eV** |
| 수렴 | SCF **10⁻⁶ eV** · 힘 **0.02 eV/Å** |
| k 점 | **Γ 점만** (계면 모델 전부) |
| 스미어링 | **Gaussian 0.1 eV** |
| DFT+U · 스핀 | 없음 (언급 0) |
| NEB | 이완된 공공 구조를 잇는 최소 에너지 경로 · 인용은 climbing-image NEB (ref 65) · 이미지 수 · 스프링 상수 미기재 (`Fig. 1c,d` 의 파란 점 = 중간 이미지 2–3 개, figure-read ≈) |
| 이완 | 계면 구조 이완 (방법 세부 미기재) · 비대칭 셀은 바깥 Li 3 층 고정 |
| 쌍극자 보정 | 언급 없음 — 대칭 셀로 쌍극자를 피함 · 비대칭 셀은 진공 20 Å 만 |
| 전하밀도 차 | VESTA · VASPKIT (ref 66–67) |

### 4c. 정의식

- **공공 형성에너지**: ΔE_vac^f = E_vac + μ_Li − E_tot (E_vac = 공공 하나 있는 계면 모델 · μ_Li = Li 금속의 화학퍼텐셜 · E_tot = 완전한 계면 모델).
- **전하밀도 차**: Δρ = ρ_AB − ρ_A − ρ_B (계면 · Li 슬랩 · SEI 또는 SSE 슬랩) · 평면 평균 Δρ(z) 를 아래 패널로 (`Fig. 4`).
- **Young–Dupré**: cos θ = W_sep/γ_Li − 1.
- ⚠ **W_sep 정의식은 이 논문에 없다** — "DFT computed W_sep" 이라고만 쓰고 ref 35 (Yang 2020) · ref 58 (Qi & Hector 2004) 로 미룬다. 이완 계면에서 강체 분리한 값인지, 분리 후 각자 이완인지, 면적 (대칭 셀이면 두 계면) 처리 · 변형 에너지 처리가 **이 PDF 로는 확인 안 된다**.
- **γ_Li 값 · 계산법 · 변형 여부도 없다** (§3h 역산).
- **방향 규약** (`Fig. 1` 캡션 · `Table 1`): forward = Li 원자 L2 → L1 (계면 쪽) = 공공 L1 → L2 (bulk 쪽, 계면이 메워짐) · backward = Li L1 → L2 = 공공 L2 → L1 (공공이 계면으로). ΔE₂→₁ = forward 장벽 · ΔE₁→₂ = backward 장벽.
- **결합 / 비결합**: 계면 Li (또는 공공 자리) 에서 가장 가까운 O (F) 까지 거리가 **2.2 Å 이하면 결합**.

### 4d. KMC 설정 (Methods p. 2820–2821 · `Fig. 5` · `Fig. S5`)

- 알고리즘: **BKL (n-fold way · 다중 사건)** (ref 49) · 격자 = **DFT 이완 계면의 원자 위치를 옮긴 것**.
- 영역: Li 금속 총 **40 Å** — 절반 (∼2 nm) bulk 영역 · 절반 (∼2 nm) 계면 영역 (`Fig. 5`) · 코팅 = Li₂O 5 층 / LiF 4 층 (DFT 와 같은 방위).
- 크기 (x · y · z): **55.4 × 52.3 × 51.3 Å (Li/Li₂O)** · **57.3 × 57.3 × 52.7 Å (Li/LiF)**.
- 한 스텝 (ref 57 절차): ① 현재 배치에서 가능한 홉을 모두 찾음 (**Li–공공 거리 < 3.5 Å**) ② 각 사건에 k_i ③ 난수 ρ₁ · ρ₂ ∈ (0, 1) ④ k_tot = Σk_i ⑤ Σ_{i≤q} k_i ≥ ρ₁k_tot ≥ Σ_{i≤q−1} k_i 로 사건 q 선택 ⑥ 실행 ⑦ **t → t − ln(ρ₂)/k_tot** ⑧ 반복. ⇒ 한 스텝의 물리 시간 ≈ 1/k_tot — **계마다 · 상태마다 다르다** (Li₂O 는 빠른 공공 홉이 지배 → 스텝이 짧고, LiF 는 공공이 갇히면 확산이 드문 사건 → 스텝이 길다).
- 속도: k = ν₀·exp(−ΔE/k_BT) · **ν₀ = 10¹³ s⁻¹ (모든 홉 · 가정)** · ΔE = `Table 1` DFT 값. 장벽 0 인 홉 = 10¹³ s⁻¹.
- **계면 영역의 장벽 = 지수 감쇠 피팅** ΔE(x) = a·exp(−b·x) + c (`Fig. S5` · x = 계면에서 거리, Å):
  - Li/Li₂O: ΔE_TB (bulk 쪽) a = 0.3287 · b = 0.9154 · c = 0.0451 / ΔE_TI (계면 쪽) a = 18.8 · b = 3.026 · c = 0.0451
  - Li/LiF: ΔE_TB a = 0.6 · b = 2.201 · c = 0.0451 / ΔE_TI a = 1952 · b = 4.425 · c = 0.0451
  - c = 0.0451 = bulk 장벽 0.045 로 수렴. 우리 환산 검산: Li₂O ΔE_TB(0) = 0.374 (k₂ 0.372 ✓) · ΔE_TI(1.7 Å) = 0.155 (k₃ 0.156 ✓) · LiF ΔE_TI(2.0 Å) = 0.325 (k₃ 0.331 ✓). ⚠ LiF ΔE_TB(0) = **0.645 eV** 인데 `Table 1` 의 LiF backward 는 **0 eV** 다 (§10-⑦).
  - 결합 / 비결합 구분이 피팅 (방향마다 한 줄) 에 어떻게 실리는지는 미기재.
- 스트리핑: L1 에서 속도 k_s 로 Li 제거 · SEI 안 Li 도 제거해 **무한 흡수원** (`Fig. 5` 의 K_s 화살표 둘). 10⁻³ A cm⁻² ↔ k_s ≈ 8 s⁻¹ · 범위 10⁻⁶–10³ A cm⁻².
- 초기 공공 (무스트리핑 시험): L1–L2 의 **23–25 %** 무작위 제거.
- 런 길이: 모든 조건 **10⁵ KMC 스텝** · **조건당 궤적 1 개** (반복 · 시드 언급 없음).
- 온도: 253.15 · 300 · 333.15 K (−20 · 27 · 60 °C).
- **공공 소스는 표면 스트리핑뿐** 이라 KMC 에는 **이동 장벽만** 넣는다 (공공 열생성 없음).
- 사용 코드: "새로 개발한 다중 사건 KMC" — 공개 여부 미기재.

### 4e. 친Li / 소Li 판정 기준 — 논문이 실제로 쓴 것과 숫자 문턱

| # | 기준 | 논문 숫자 | 문턱 (명시 여부) |
|---|---|---|---|
| ① | **젖음각** (Young–Dupré, W_sep 와 γ_Li) | Li₂O θ ∼ 0° = "complete wetting" → 친Li · LiF θ = 108.7° = "nonwetting" → 소Li | ⚠ **90° 문턱을 명시하지 않는다.** 식에서 나오는 경계는 θ = 90° ⇔ W_sep = γ_Li · θ = 0 ⇔ W_sep ≥ 2γ_Li (우리 정리 — 우리 W 보고서 §7 과 같은 규칙) |
| ② | **공공 형성에너지 지형** — 계면 vs bulk (0.49 eV) | 계면 > bulk = **공공 반발** (Li₂O 결합 0.80) · 계면 < bulk = **공공 포획** (LiF 0.16 · 0.07) | 부호만 (bulk 대비 위 / 아래) · 결합 / 비결합 다수결 (75 % vs 56 %) |
| ③ | **계면 홉 장벽** — forward ΔE₂→₁ | Li₂O 0.156 / 0.132 · LiF 0.331 / 0.561 eV · Test 1 에서 **0.05 eV** 로 낮추면 공극이 메워짐 | 일반 문턱 없음 — 0.05 eV 한 점 시험 |
| ④ | **계면 전자밀도 축적** (평면 Δρ) | Li₂O ≫ LiF · LiPON "Li₂O 와 비슷" · Li₂CO₃ "LiF 와 비슷" | **정성 비교만** (적분 전하 · Bader 없음) |
| ⑤ | **결합 판정** (서술 보조) | Li–O / Li–F ≤ **2.2 Å** = 결합 | 2.2 Å (민감도 시험 없음) |
| ⑥ | **J_C** (KMC 결과) | 10¹–10² vs 10⁻⁵–10⁻⁴ A cm⁻² | 정량 기준 없음 — "L1 공공 축적이 보이기 시작하는 전류" 를 그림으로 판정 |

- ⚠ **W 숫자 문턱 (예: 0.7 J m⁻²) 은 이 논문에 없다** — 그건 M. Yang · Mo 2021 *Adv. Mater.* (`[Wang22Res]` ref 29) 다 (머리말 경고).
- 점착과 공공 수송을 **판정식** (`[Wang22Res]` 표기 W_adh > 2γ_metal) 으로 만든 편은 Seymour & Aguadero, *J. Mater. Chem. A*, 9, 19901 (2021) — 같은 날 배치 #1 (`papers/seymour2021_void_suppression_interfacial_adhesion_vacancy_transport.md`) · 이 논문의 완전 젖음 조건 (W ≥ 2γ_Li ⇔ θ = 0) 과 같은 꼴이다 (내용은 그 digest 에서 확인 — 여기서는 안 읽었다).
- 저자의 종합: *"계면 점착 · 젖음 · 계면 전자밀도 축적이 친Li 계면의 특징"* — ① · ④ 는 DFT 로 바로 계산되고 실험으로도 잴 수 있는 양이라 코팅 설계 지침으로 쓰자는 제안 (p. 2819).

### 4f. 이 논문이 안 한 것

phase-field · AIMD · MLIP · vdW 보정 · k 점 수렴 시험 · 쌍극자 보정 (비대칭 셀) · Bader / 적분 전하 · DOS · ELF · SEI 내부 Li⁺ 수송 (KMC 에서 SEI = 무한 흡수원) · 전하 전달 · 압력 / 크리프 · 표면 계단 · 꺾임 · 흡착 원자 (저자도 결론에서 미래 과제로) · Ag / Au / 합금 계산 (말로만) · **실험 0**.

---

## 5. 결과 — 섹션별 상세 (그림 실독)

### 5.1 이완된 계면 (`Fig. 1a,b` · `Fig. S1`)
`Fig. 1a` (Li/Li₂O) 는 L1 Li 가 Li₂O 의 O (빨강) 와 직접 붙은 모습, `Fig. 1b` (Li/LiF) 는 F (회색) 와 붙은 모습 (왼쪽 흐린 원자 = bulk · '≈' = 생략). Li(001) 의 면밀도와 Li₂O(110) · LiF(001) 의 음이온 면밀도가 1:1 이 아니어서 계면 Li–음이온 거리가 넓게 퍼진다 → 2.2 Å 컷오프로 결합 75 % (Li₂O) · 56 % (LiF). 결합 Li 는 비결합 Li 보다 공공 형성에너지가 높다. `Fig. S3a` · `Fig. S4a` (실독) 에서 계면 근처 Li 층이 크게 뒤틀린 것이 보인다 — 특히 LiF 쪽 L1 이 두 높이로 갈라져 있다.

### 5.2 슬랩 두께 시험 (`Fig. S2`, 실독 · manual_crop)
네 패널: (a) Li/LiF 중앙층 공공 형성에너지 (결정 대비 %) · (b) Li/LiF 최근접 Li–Li 거리 (%) · (c)(d) Li/Li₂O 같은 것. 층 수 9 · 11 · 13 · 15.
figure-read ≈: (a) Location 1 / 2 = +11 / −16 % (9 층) · +38 / +25 (11) · +35 / +15 (13) · **+18 / +20 % (15)**; (c) −22 / +33 (9) · −18 / −18 (11) · +21 / −8 (13) · **+10 / +11 % (15)**; 거리 (b) 15 층 +0.5 / +2.2 % · (d) 15 층 −1.8 / −1.2 %.
→ SI 본문은 *"15 층이면 bulk 성질에 가까워진다"* 고 쓰지만 **그림은 수렴을 보이지 않는다** — 15 층에서도 공공 형성에너지가 **+10–20 %** (bulk 0.49 eV 기준 ≈ +0.05–0.10 eV, 우리 환산) 벗어나 있고 층 수에 따라 부호가 오간다. NEB 에 쓴 **9 층 비대칭 셀이 가장 크게 벗어난 두께** 다 (§10-②).

### 5.3 공공 형성 지형 (`Fig. 1c,d` · `Fig. S3` · `Fig. S4` · `Table S1` · `Table S2`)
`Fig. 1c,d` (실독): 세로축 "Vacancy formation energy (eV)" 0.00–1.20 · 가로축 Bulk · L4 · L3 · L2 · L1 · 빨간 점 = 공공 형성에너지 · 파란 점 = NEB 경로 · 검은 선 = 둘을 이은 지형 · 위로 향한 점선 화살표 = 층 위치.
- **Li/Li₂O** (`Fig. 1c`): bulk ≈ 0.49 → L4 ≈ 0.50 · L3 ≈ 0.45 로 거의 평평하다가 L2 에서 두 갈래 — **결합 갈래** 는 L2 (≈ 0.59) 에서 장벽 꼭대기 ≈ 0.95 를 넘어 L1 결합 **0.80** 으로, **비결합 갈래** 는 L2 (≈ 0.52) 에서 단조 감소해 L1 비결합 **0.38** 로 (figure-read ≈). 결합 갈래의 장벽은 L1 쪽에서 0.95 − 0.80 ≈ 0.15 (= k₃ 0.156) · L2 쪽에서 0.95 − 0.59 ≈ 0.36 (= k₂ 0.372) — 표와 일치 (우리 검산).
- **Li/LiF** (`Fig. 1d`): L4 ≈ 0.41 · L3 ≈ 0.44 (이미 bulk 아래) → L2 두 시작점 (≈ 0.49 결합 갈래 · ≈ 0.64 비결합 갈래) → 둘 다 **단조 감소** 해 L1 결합 **0.16** · 비결합 **0.07** (figure-read ≈). 단조라서 forward 장벽 = 끝점 차 (0.487 − 0.156 = 0.331 ✓ · 0.634 − 0.073 ≈ 0.561 ✓, 우리 검산) 이고 backward 장벽은 0.
- 저자 해석: 공공이 계면에 생기면 (스트리핑) Li₂O 에서는 반발 때문에 bulk 로 가고, LiF 에서는 끌림 때문에 계면에 갇힌다. 공공 형성에너지는 계면에서 bulk 로 **빨리 수렴** 한다 (≈ L3–L4).
- `Fig. S3` (Li₂O, 실독): 대칭 셀 (b) 과 비대칭 셀 (c) 이 거의 같다 (차 ≤ 0.04 eV) · 파란 점선 = 최소 에너지 경로 (1 → 2 · 1b → 2b → 3b → 4). **L3 의 3 번 자리 0.733–0.757 은 bulk 보다 0.25 eV 높다** — 층 안에서도 자리에 따라 0.3 eV 가 갈린다 (`Fig. 1c` 는 최소 경로만 그림).
- `Fig. S4` (LiF, 실독): 대칭 셀 (b) 은 L2–L4 가 0.52–0.59 (**bulk 위**), 비대칭 셀 (c) 은 0.41–0.49 (**bulk 아래 또는 같음**) — **L2–L4 의 '반발 / 포획' 부호가 셀에 따라 뒤집힌다.** 견고한 것은 L1 이 bulk 보다 낮다는 것 하나 (§10-②).

### 5.4 장벽 → KMC 입력 (`Table 1` · `Fig. 5` · `Fig. S5`)
bulk 에서는 앞뒤 홉 속도가 같고 계면 근처에서만 비대칭이다 (`Fig. 5` 실독: 파란 bulk 영역 k₁ · 노란 계면 영역 k₂ / k₃ (결합) · k₄ / k₅ (비결합) · 초록 코팅 영역의 K_s · 빨간 점선 = 계면 영역의 장벽을 매기는 피팅선). 장벽은 계면에서 멀어지며 빨리 줄고 대칭이 된다 → 지수 피팅으로 계면 영역 전체에 확장.
`Fig. S5` (실독 + 2 배 확대): 가로축 "Distance from the interface (Å)" 25 → 0 · 세로축 "Li diffusion barrier (eV)" 0–1.0 · 초록 네모 ΔE_TB · 주황 원 ΔE_TI · 점선 = 피팅. (a) Li₂O: ΔE_TB 점 ≈ 0.045 (20 Å) · ≈ 0.13 (≈ 1.7 Å) · ≈ 0.37 (0 Å) / ΔE_TI 점 ≈ 0.045 (21.7 Å) · ≈ 0.047 (5.3 Å) · **0.0 (≈ 4 Å)** · ≈ 0.156 (≈ 1.7 Å) — ΔE_TI 피팅선은 계면 1 Å 안에서 1 eV 위로 치솟는다. (b) LiF: ΔE_TI 점 ≈ 0.33 (≈ 2 Å) · ΔE_TB 는 x = 0 에 **0 eV 점과 ≈ 0.6 eV 점 (축에 반쯤 가려짐) 이 둘 다** 찍혀 있고 피팅선은 ≈ 0.6 을 지난다 (figure-read ≈) — `Table 1` (LiF backward = 0) 과 어긋난다 (§10-⑦).

### 5.5 KMC 공공 진화 — 스트리핑 없음 (`Fig. 2` · `Fig. S6`)
`Fig. 2a` (실독): Li₂O 검은 곡선은 첫 1–2×10⁴ 스텝에 ≈ 4 → ≈ 15 Å 로 급상승, ≈ 4×10⁴ 스텝에 ≈ 20 Å, 이후 21–23 Å 에서 출렁임 (끝 ≈ 21.5 Å). LiF 파란 곡선은 시작 ≈ 3.7 → ≈ 3.3–3.5 Å 에서 끝까지 평평 (figure-read ≈).
`Fig. 2b,c` (초기 구조): 계면 바로 옆 L1–L2 에 진한 공공 띠. `Fig. 2e` (Li₂O 10⁵ 스텝 = 8.43×10⁻¹¹ s): 공공이 Li 전체에 흩어짐 + 계면에 몇 개. `Fig. 2f` (LiF 10⁵ 스텝 = 1.60×10⁻⁶ s): 띠가 그대로 남고 **흰 구멍 (공극)** 이 세 군데 보임 · bulk 쪽 공공 하나 (figure-read ≈).
`Fig. 2d` (실독): 세로축 "Vacancy distribution" 로그 (라벨 0 % · 1 % · 10 % · 100 % — 로그축에 '0 %' 라벨은 표기 오류) · 가로축 "Distance from interface (Å)" 50 → 0. Li₂O 10⁵ 스텝 (빈 원) 은 ≈ 3 Å 에 ≈ 16 %, 나머지는 ≈ 3–45 Å 에 1–6 % 씩 · LiF 10⁵ 스텝 (빈 세모) 은 ≈ 3.5 Å 에 ≈ 85 % · ≈ 3 Å 에 ≈ 13 % · ≈ 40 Å 에 ≈ 0.8 % (figure-read ≈). ⚠ ≈ 45 Å 점은 "Li 40 Å 두께" 보다 멀다 — 40 Å 는 근사로 읽는다.
저자: Li₂O 에서는 공공 홉이 잦은 사건이라 KMC 스텝이 짧고, LiF 에서는 공공이 갇힌 뒤 확산이 드문 사건이라 스텝이 길다 → **Li₂O 계면은 Li 가 공공을 아주 빨리 메우고 더 큰 전류를 견딘다.**
`Fig. S6` (실독, recrop): 세 온도의 Li₂O 곡선이 모두 20–23 Å 로 가고 끝값 차는 ≈ 20 / 21.5 / 22.5 Å (253 / 300 / 333 K) · LiF 셋은 ≈ 3.4 Å 로 겹침. 253 K 곡선은 ≈ 4×10⁴ 스텝에서 ≈ 18 → 15.5 Å 로 꺼졌다 회복 — **온도 간 차가 한 궤적의 출렁임과 같은 크기** 다 (§10-⑧).

### 5.6 임계 스트리핑 전류 (`Fig. 3` · `Fig. S7` · `Fig. S8`)
`Fig. 3` (실독 · 네 패널 모두 Li 금속 회색 덩어리 + 오른쪽 코팅 + 노란 "Stripping" 화살표):
- (a) Li₂O 10¹ A cm⁻²: 계면 매끈 · bulk 에 공공 둘 (figure-read ≈) · 1.59×10⁻⁸ s · 벗겨낸 3 개.
- (b) Li₂O 10² A cm⁻²: bulk 공공 ≈ 4 + 계면에 돌기 둘–셋 · 1.23×10⁻⁸ s · 벗겨낸 7 개 중 3 개가 L1.
- (c) LiF 10⁻⁵ A cm⁻²: bulk 공공 하나 + 계면 돌기 2–3 · 0.16 s · 5 개.
- (d) LiF 10⁻⁴ A cm⁻²: 계면을 따라 돌기 5–6 · 2.96×10⁻² s · 13 개.
`Fig. S7` (실독, recrop · Li₂O 10⁻³ → 10³): (a)–(d) 계면 매끈 · bulk 공공 0–2 · (e) 10² 계면 돌기 · (f) 10³ bulk 공공 ≈ 6 + 계면 돌기 ≈ 5 (figure-read ≈). (b) 패널만 원자 격자가 비스듬히 그려져 있다 (시점이 다른 렌더).
`Fig. S8` (실독 · LiF 10⁻⁶ → 10⁻³): (a) 10⁻⁶ 에서도 계면에 작은 점 열 + 돌기 하나 · (d) 10⁻³ 에서 계면 전체에 돌기 기둥 (41/42) · bulk 공공 하나.
→ 저자 결론: J_C 를 계산할 수 있다 · 평평함을 유지하려면 스트리핑 전류 < J_C · J_C 는 재료 · 계면에 민감 · **10¹–10² (Li₂O) vs 10⁻⁵–10⁻⁴ (LiF) A cm⁻²**. 저자는 10² A cm⁻² 에서 *"스트리핑 속도가 계면 쪽 Li 확산과 비슷해진다"* 고 설명 — ⚠ 자기 속도표로는 k_s(10²) = 7.06×10⁵ s⁻¹ (자리당) vs k₃ 2.43×10¹⁰ · k₅ 5.97×10¹⁰ s⁻¹ 로 **4–5 자릿수 차** 다 (우리 환산 · §10-④).

### 5.7 장벽 조작 (`Fig. S9` · `Table S4`)
`Fig. S9` (실독): (a) LiF 초기 — 계면 공공 기둥. (b) **Test 1** (ΔE₂→₁ 0.331 · 0.561 → 0.05 eV) — 공공이 Li 전체로 퍼짐 (계면 근처에도 일부). (c) **Test 2** (ΔE₁→₂ 0 → 0.6 eV) — 기둥이 그대로 + bulk 로 ≈ 10 개 (figure-read ≈). 둘 다 10⁵ 스텝.
→ **ΔE₂→₁ (Li 가 계면층으로 들어오는 장벽) 를 낮추는 것이 공극 메우기의 주 손잡이.** ⇒ *"공공을 계면에서 밀어내고 Li 가 계면으로 오는 장벽을 낮추는 코팅을 찾아야 한다 — DFT 로 계산되고 실험으로 잴 수 있는 계면 성질로 평가하자"* (§5.9 로 연결).

### 5.8 두 공공 응집 (`Table S5`)
무작위 제거 가정의 점검. Li₂O 의 비결합 공공 쌍 (−0.22 eV) · 비결합–결합 (−0.12) · 비결합–L2 (−0.17) 만 응집 쪽, 먼 쌍 (6.5–7.8 Å) 은 비상호작용 합으로 돌아옴 (1.62 vs 1.60 · 0.77 vs 0.77 · 1.16 vs 1.19). LiF 는 응집 판정 없음 → **KMC 는 무작위 제거** 로 진행. 저자 스스로 *"Li₂O 에서 비결합 공공이 둥지를 틀면 포획 쪽 (LiF 처럼) → J_C ↓"* 라고 적는다 (구현 안 함).

### 5.9 전자 기원 — W_sep · θ · CDD (`Fig. 4`)
W_sep · θ 는 계산 · 측정 둘 다 가능하고 Young–Dupré 로 이어진다 → Li₂O 1.11 J m⁻² (θ ∼ 0°, 완전 젖음) vs LiF 0.28 J m⁻² (θ = 108.7°, 비젖음) = "lithiophilic vs lithiophobic". W_sep 는 계면 결합과 직결 (ref 35).
간단한 설명: Li₂O(110) 표면은 **Li 2 개가 모자란 저배위 O**, LiF(001) 는 **Li 1 개가 모자란 저배위 F** 를 내놓는다. 계면 이완 뒤에도 Li₂O 의 O 일부는 여전히 저배위라 Li 를 더 끌어당긴다 → 친Li.
`Fig. 4` (실독): 위 = 3D Δρ 등치면 (노랑 = 축적 · 청록 = 결핍) · 아래 = 평면평균 Δρ(z) (세로축 −6×10⁻³ – 8×10⁻³ e Å⁻³ · 점선 = 계면 원자면 위치). figure-read ≈ 최대 축적 / 최대 결핍: (a) Li₂O **6.8 / −5.0** · (b) LiF **2.3 / −4.0** · (c) LiPON **5.4 / −4.0** · (d) Li₂CO₃ **3.1 / −4.8** (×10⁻³ e Å⁻³). 축적은 Li 쪽 계면에, 결핍은 SEI 쪽 첫 층에 — 저자 표현대로 "SEI 와 Li 하부층에서 계면으로" 전자가 옮겨 쌓인다. (a) 는 계면 전체에 연속된 노란 판, (b) 는 띄엄띄엄한 노란 덩어리.
저자 사슬: 축적된 전자 → Li 를 계면으로 끌어당김 → 친Li + 강한 결합 → 계면 Li 를 빼기 어려움 (높은 공공 형성에너지) → 스트리핑에 더 큰 과전압이 들 수 있지만, 그 자리는 bulk 의 Li 로 빨리 메워짐 → 더 높은 임계 스트리핑 속도.
⚠ `Fig. 4` 캡션의 "S in orange" — 계산계에 S 가 없다. (c) 의 주황 원자는 P 로 보인다 (캡션 색 목록에 P 가 없음).

### 5.10 확장 — LiPON · Li₂CO₃ · 순위 · Ag/Au · 합금 (p. 2819)
- **Li/LiPON** (Li₂PO₂N(100)): W_sep **0.64 J m⁻²** · CDD 가 Li₂O 와 비슷 → *"친Li 일 것 · 스트리핑 중 평평함 유지 예상"* (KMC 안 돌림).
- **Li/Li₂CO₃(001)**: W_sep **0.30 J m⁻²** · CDD 가 LiF 와 비슷 → 스트리핑 중 거칠어지고 더 낮은 전류가 필요할 것 — LLZO 표면 Li₂CO₃ 를 없애면 덴드라이트가 줄었다는 실험 (ref 55, Sharafi 2017) 과 일치한다고 서술.
- 순위: **Li/Li₂O > Li/LiPON > Li/Li₂CO₃ > Li/LiF**.
- **Ag · Au**: 친Li 이종 금속층 코팅이 도금을 고르게 이끈다는 선행 (ref 56) → *"우리는 친Li 계면이 스트리핑 중 공극도 줄일 것이라 **믿는다**"* — **계산 없음**.
- **합금 음극**: Li 합금 음극이 순수 Li 보다 Li 확산이 빠르다는 접근 (ref 25, Krauskopf 2019 Li–Mg) 도 결과가 지지한다고 서술 — 계산 없음.

---

## 6. 메커니즘 종합

```
스트리핑 → L1 에 공공 생성
   │
   ├─ 친Li (Li/Li₂O · W_sep 1.11 · 전자 축적 큼)
   │     계면 결합 Li 의 공공 형성 0.80 > bulk 0.49   → 계면이 공공을 "밀어냄"
   │     Li 가 L1 로 들어오는 장벽 0.156 / 0.132 eV  → 공공이 금방 bulk 로 (84 ps 안에 균일화)
   │     ⇒ 표면 평평 · J_C ∼ 10¹–10² A cm⁻² (KMC)
   │
   └─ 소Li (Li/LiF · W_sep 0.28 · 전자 축적 작음)
         계면 공공 형성 0.16 / 0.07 < bulk 0.49      → 계면이 공공을 "끌어당김"
         L1 로 들어오는 장벽 0.331 / 0.561 · 나가는 쪽 0 → 공공이 계면에 갇혀 뭉침 → 공극
         ⇒ 표면 거칠어짐 · J_C ∼ 10⁻⁵–10⁻⁴ A cm⁻² (KMC) → 다음 도금 때 전류 집중 → 덴드라이트 씨앗

설계 손잡이 (Test 1): ΔE₂→₁ ↓  >>  ΔE₁→₂ ↑
겉 지표 (DFT · 실험 가능): W_sep ↑ · θ ↓ · 계면 전자 축적 ↑   (2 개 계에서 KMC 와 같은 방향 — 상관)
```

---

## 7. 우리 DFT 와의 대조 ★★ (`../our_dft_baseline.md` · W_ad 트랙)

> **우리 W 값은 여기 싣지 않는다 — 위치만**: `db/properties/adhesion.json` (SE‖NCM · 비-canonical) · `db/properties/wad_*` (Ag–C · LPSCl 쌍 트랙 원장) · 공유 보고서 `docs/collab/wad_dem_interface_adhesion_report_2026_11_24.html` §2 (쌍별 값) · §7 (Li 친화성 제안).
> 우리 쪽에는 **Li 금속 쌍 W 가 아직 0 건** 이다 (보고서 §7: *"셋 다 아직 계산하지 않았다"*). ⇒ 아래는 **값 대조가 아니라 방법 대조** 다.

### 7a. 항목별 — 같은가 다른가

| 항목 | 이 논문 | 우리 (W_ad 보고서 부록 A · 기준선) | 차이 / 이유 |
|---|---|---|---|
| 보고량 | W_sep (정의식 미기재 · ref 35/58) | **고정 기하 W_sep** · 분리 끝점 10 Å (12 Å 와 0.01 J m⁻² 안) | 이름은 같다. 이 논문의 분리 방식 (강체 / 각자 이완) · 대칭 셀 면적 처리는 확인 불가 → **같은 양이라고 단정하지 않는다** |
| 범함수 · vdW | PBE · **vdW 없음** | PBE + **D3(BJ)** (2체 헤드라인 · ATM 3체 민감도) | 약결합 계면 (LiF · Li₂CO₃ 류) 은 분산력 항 비중이 커서 vdW 유무로 W 가 움직일 수 있다 → 방법이 다른 W 를 같은 줄에 두지 않는다 |
| k 점 | **Γ 점만** · Gaussian 0.1 eV | 예: Ag–C 9×9×1 (대표 registry 12×12×1 점검) | Li **금속** 슬랩 (면내 ≈ 14 Å) 을 Γ 하나로 — 수렴 시험 없음. 우리 기준으로는 받아들이지 않을 설정 |
| 컷오프 | 700 eV (PAW) | (보고서: 평면파 · 세부는 원장) | PAW 700 eV 는 넉넉한 편 |
| Li 면 · 변형 | Li(001) · **Li 쪽을 늘려** 정합 (coherent) | 흡착층을 SE 격자에 맞춤 · 변형률을 적어 둠 | 이 논문은 변형률 % 를 계면별로 안 적는다 (< 5 % 만) |
| γ_Li | **미기재** (역산 ≈ 0.412 J m⁻², 우리 환산) | 보고서 §7: *"γ_Li 도 같은 방법 · 같은 Li 면으로"* (제안) | 이 논문이 바로 그 규칙이 왜 필요한지 보여 준다 — γ 를 안 적으면 θ 를 재현 못 한다 |
| registry | 단일 배치 (언급 없음) | registry 평균 · 범위 | 이 논문 값은 배치 하나 |
| 슬랩 두께 | 대칭 Li 15 층 / 비대칭 9 층 (수렴 미입증, §5.2) | 두께 점검 (Ag–C 3 → 4 층 통과) | |
| 장벽 (NEB) | VASP NEB · 계면층별 L1–L4 | SEI 트랙 **결정** NEB (Li₂S V_Li⁻ 등 · 원장 `db/properties/sei_neb.json` · 셀 수렴 카드 `db/properties/li2s_neb_cellconv_estimand_2026_10_09.json` · QE CI-NEB) · LPSCl 소셀 NEB (닫힘) | 우리는 계면층별 공공 지형을 낸 적이 없다 — 이 논문의 L1–L4 지형이 형식 견본. 우리 장벽 값은 인용위험 원장 조건 아래 있다 (여기 싣지 않음) |
| 공공 동역학 | KMC (BKL) · ν₀ 가정 | 없음 (MLIP-MD 는 있음 — UMA · LPSCl 계열 검증) | KMC 는 우리 도구 밖 |
| 계 | Li/Li₂O · Li/LiF (+ LiPON · Li₂CO₃) | Ag–C · C–C · LPSCl\|Ag · LPSCl\|흑연 · SE\|NCM | **겹치는 계 0** |

### 7b. 문헌끼리 — 같은 계면의 다른 계산 (소환값끼리, 방법 다름)

| 계면 | 이 논문 | `[Wang22Res]` (VASP · PBE · 520 eV · k 밀도 25 Å⁻¹ · 대칭 계면, `Table S4`) | 읽는 법 |
|---|---|---|---|
| Li(001)\|Li₂O(110) | W_sep **1.11** | W_adh (Eq. 4) **1.010** (Li(100)\|Li₂O(110)) | ≈ 10 % 차 — 컷오프 · k · 정합 셀 (4×4/3×4 vs 2×4/1×3) · 정의 (W_sep vs γ_A + γ_B − σ) 가 다 다르다. 둘 다 각자 2γ_Li 를 넘는다 (완전 젖음) |
| γ_Li(100) | 미기재 · **역산 ≈ 0.41** | **0.46** (2γ = 0.92) | 같은 면 문헌끼리 ≈ 10 % 차 → **W ≈ γ (θ ≈ 90°) 근처 판정은 이 차로 뒤집힌다** |
| Li\|Li₂O(111) | 없음 | 0.359 (Li(100)) · 0.323 (Li(110)) | `[Wang22Res]` 자기 γ 로 θ ≈ 103° · 111° (우리 환산) — **Li₂O 도 (111) 면이면 소Li 쪽**. "Li₂O = 친Li" 는 (110) 면 이야기다 |
| Li\|LiF | 0.28 (θ 108.7°) | 없음 | — |

### 7c. 🔑 우리 계 (LPSCl) 로 넘어오는 것 — 저자 논리의 연장

저자는 Li/Li₆PS₅Cl ≈ Li/**Li₂S**/Li₆PS₅Cl 이고 Li/Li₂S 는 LiF 쪽에 가깝다고 했다 (ref 33 인용, 계산 안 함). `[Wang22Res]` 의 아르지로다이트 분해 산물 W_adh 를 **그 논문 자기 γ_Li** 로 Young–Dupré 에 넣으면 (우리 환산 · 소환값 · 이 논문 값과 섞지 않음):
- Li\|**LiCl** 0.045–0.263 → θ ≈ **118–154°** (뚜렷한 소Li)
- Li\|**Li₂S** 0.470–0.545 → θ ≈ **85–89°** (경계)
- Li\|**Li₃P** 0.675 → θ ≈ **62°** (친Li)
→ 이 논문의 그림 (소Li 계면 = 공공 포획 = 공극) 을 그대로 옮기면, **LiCl 이 많은 SEI 는 스트리핑 공극 쪽에서 불리할 수 있다** 는 *가설* 이 나온다 (`comparison_vs_ours.md` §E 의 "Cl-rich 유불리 문헌 충돌" 과 같은 축). ⛔ 검증 안 됨 — W → 공공 지형 → J_C 사슬은 이 논문에서도 2 개 계 상관이고, LiCl · Li₂S · Li₃P 의 계면 공공 지형은 아무도 안 냈다 (이 PDF 기준).

---

## 8. DFT/계산 방법 — 한 장 요약 ★

| 층 | 무엇 | 설정 |
|---|---|---|
| DFT 구조 | Li(001)/Li₂O(110) · Li(001)/LiF(001) · Li(001)/Li₂PO₂N(100) · Li(001)/Li₂CO₃(001) | VASP · PAW-PBE · 700 eV · Γ · Gaussian 0.1 eV · 10⁻⁶ eV · 0.02 eV/Å · vdW 없음 |
| 셀 | 대칭 (Li 15 층 · SEI 5/4 층 ×2 · 진공 24 Å · P-1) / 비대칭 (Li 9 층 · 외곽 3 층 고정 · 진공 20 Å) | 면내 13.86×13.07 · 14.32×14.32 · 14.21×16.29 · 16.71×10.01 Å |
| 공공 | ΔE_vac^f = E_vac + μ_Li − E_tot · L1–L4 자리별 · 결합 / 비결합 (2.2 Å) | 대칭 · 비대칭 둘 다 (`Table S1` · `Table S2`) |
| 장벽 | NEB (비대칭 셀) | `Table 1` |
| 두 공공 | 쌍 12 종 (대칭 셀) | `Table S5` · 응집 판정 −0.1 eV |
| 점착 · 전하 | W_sep · θ (Young–Dupré) · Δρ = ρ_AB − ρ_A − ρ_B (평면 평균) | VESTA · VASPKIT |
| KMC | BKL · 40 Å Li (bulk 2 nm + 계면 2 nm) + 코팅 · 55–57 Å 면내 · 3.5 Å 이웃 · ν₀ 10¹³ · 지수 피팅 · k_s ∝ J · 10⁵ 스텝 · 궤적 1 개 | 253 / 300 / 333 K · 10⁻⁶–10³ A cm⁻² |
| 무질서 | 해당 없음 (결정 계면) · 공공은 무작위 제거 | — |

---

## 9. Figure set ★

| Fig | 내용 (무엇을 보여주나) | 우리 활용 |
|---|---|---|
| 1a,b | Li(001)/Li₂O(110) · Li(001)/LiF(001) 이완 계면 옆모습 (O 빨강 · F 회색 · Li 초록) | 계면 결합 (≤ 2.2 Å) 판정 그림의 견본 — 우리 Li 금속 쌍을 그릴 때 같은 꼴 |
| 1c,d | 층별 공공 형성에너지 (빨강) + NEB 경로 (파랑) · 결합 / 비결합 두 갈래 · Li₂O 결합 L1 0.80 (> bulk 0.49) vs LiF L1 0.16 / 0.07 | **이 논문의 핵심 그림** — "공공 반발 / 포획" 을 한 장으로. 우리 W 보고서 §7 의 기전 설명에 쪽 · 그림 번호로 인용 (값은 소환값) |
| 2a | 평균 공공–계면 거리 vs KMC 스텝 · Li₂O ≈ 4 → 21–23 Å · LiF ≈ 3.4 Å 평평 | 공공 침잠의 시간 신호 — 단 두 곡선의 물리 시간이 다르다 (84 ps vs 1.6 µs) |
| 2b,c | 초기 공공 (L1–L2 의 23–25 % 제거) | 초기 조건 견본 |
| 2d | 공공 분포 (로그) 초기 vs 10⁵ 스텝 · Li₂O 계면 16 % · LiF 계면 ≈ 98 % (figure-read) | "계면에 남는 공공 비율" 을 지표로 — 우리가 쓸 정량 지표의 원형 |
| 2e,f | 10⁵ 스텝 뒤 구조 · Li₂O 흩어짐 vs LiF 공극 (흰 구멍) | 시각 자료 (인용 시 시간창 같이) |
| 3a–d | 스트리핑 포함 KMC · Li₂O 10¹ / 10² · LiF 10⁻⁵ / 10⁻⁴ A cm⁻² · 벗겨낸 3 · 7 · 5 · 13 개 | J_C 정의 그림 — ⚠ 같은 벗겨낸 양 비교가 아님 (§10-④) |
| 4a–d | 전하밀도 차 3D + 평면평균 · Li₂O · LiF · LiPON · Li₂CO₃ · 축적 최대 ≈ 6.8 / 2.3 / 5.4 / 3.1 ×10⁻³ e Å⁻³ (figure-read) | "친Li 의 전자 기원" 서술의 근거 — 정성. 우리 Ag–C · LPSCl 쌍에 같은 평면 Δρ 를 낼 수 있다 (보고서 부록 A 와 같은 셀) |
| 5 | KMC 모식도 · bulk / 계면 영역 (각 ∼2 nm) · k₁–k₅ · K_s · 피팅선 | KMC 입력 구조 설명용 |
| S1 | 대칭 / 비대칭 진공 셀 (Li₂O 예) — *PDF 쪽 렌더로만 봄* | 셀 구성 참고 |
| S2 | Li 층 수 9–15 에 따른 중앙층 공공 형성에너지 · Li–Li 거리 (결정 대비 %) — 15 층에서도 +10–20 % | **두께 수렴을 "보였다" 고 하지만 안 보인 예** — 우리 슬랩 두께 점검을 쓸 때 반면교사 |
| S3 | Li/Li₂O 공공 자리 (1–4 · 1b–4b) 와 대칭 vs 비대칭 비교 (차 ≤ 0.04 eV) · 최소 경로 | 셀 모형 일치의 좋은 예 |
| S4 | Li/LiF 같은 것 · 대칭 vs 비대칭 차 최대 0.17 eV · L2–L4 부호 뒤집힘 | 셀 모형 불일치의 예 — LiF 장벽의 불확도 |
| S5 | 계면 거리별 장벽 + 지수 피팅 (a = · b = · c = 0.0451) · LiF x = 0 에 0 과 ≈ 0.6 eV 점 | KMC 입력 재현에 필요한 식 전부 · 피팅–표 불일치 표시 |
| S6 | 온도 (253 · 300 · 333 K) 별 평균 공공 거리 | 온도 효과가 한 궤적 출렁임 수준 — 인용하지 않음 |
| S7 | Li₂O 10⁻³–10³ A cm⁻² 최종 구조 6 장 | J_C (Li₂O) 근거 |
| S8 | LiF 10⁻⁶–10⁻³ A cm⁻² 최종 구조 4 장 · 10⁻³ 에서 41/42 | J_C (LiF) 근거 |
| S9 | 장벽 조작 Test 1 (ΔE₂→₁ → 0.05) / Test 2 (ΔE₁→₂ → 0.6) | **"공극을 메우는 손잡이는 forward 장벽"** — 우리 서술에 쓸 핵심 |
| Table 1 | 확산 과정 · DFT 장벽 · 300 K 속도상수 (k₁–k₅ · k_s) | 장벽 인용 시 홉 수 검산 줄과 같이 |
| Table S1 | Li/Li₂O 공공 형성에너지 대칭 vs 비대칭 | §3b |
| Table S2 | Li/LiF 같은 것 (차 최대 −0.173) | §3b · §10-② |
| Table S3 | 253 / 300 / 333 K 속도상수 | §3c |
| Table S4 | Test 1 · Test 2 속도상수 | §3f |
| Table S5 | 두 공공 응집 (쌍 12 종) | §3g · §10-⑤ |

---

## 10. 비판 — 이 논문의 약한 곳 ★

① **"W 높음 → 공극 억제" 는 KMC 를 돌린 2 개 계의 상관이다.** LiPON · Li₂CO₃ 는 W_sep 와 *눈으로 본* CDD 만으로 줄을 세웠다 (공공 지형 · 장벽 · KMC 없음). 특히 **Li₂CO₃ 0.30 vs LiF 0.28 J m⁻²** — 0.02 J m⁻² 차로 3 · 4 위를 가렸는데, 이 차는 vdW · k · 정합 셀 선택 하나로 쉽게 바뀌는 크기다. CDD 비교는 "comparable" 이라는 말뿐이고 적분 전하 · Bader 같은 숫자가 없다 (figure-read 최대 축적은 순위와 같은 방향이긴 하다: 6.8 > 5.4 > 3.1 > 2.3).

② **DFT 수렴이 입증되지 않았다.**
- k 점 = **Γ 하나** (Li 금속 슬랩 · 면내 ≈ 14 Å · Gaussian 0.1 eV) — 공공 형성에너지 수십 meV 단위 결론에 k 수렴 시험이 없다.
- 슬랩 두께 (`Fig. S2`, 실독): 15 층에서도 중앙층 공공 형성에너지가 bulk 대비 **+10–20 %** 이고 층 수에 따라 부호가 오간다 — "수렴" 은 주장이지 그림이 아니다. NEB 를 뽑은 **9 층 비대칭 셀이 가장 크게 벗어난 두께** 다.
- 대칭 vs 비대칭 셀 차: Li₂O ≤ 0.04 eV 로 좋지만 **LiF 는 0.06–0.17 eV** (`Table S2`) 이고 L2–L4 의 bulk 대비 부호가 셀에 따라 뒤집힌다 (`Fig. S4`). 장벽 크기 (0.33 · 0.56) 와 같은 자릿수의 모형 차다. 우리 환산: LiF L1 결합 forward 장벽을 대칭 셀 끝점으로 어림하면 0.549 − 0.320 = 0.229 eV (비대칭 0.331) — 포획이라는 결론은 그대로지만 깊이는 ±0.1 eV 흔들린다.
- vdW 없음 · 쌍극자 보정 언급 없음 (비대칭 셀).

③ **"Li₂O 는 공공을 밀어낸다" 는 다수결이다.** L1 비결합 자리 (25 %) 는 0.363–0.387 eV 로 **bulk 0.49 보다 낮고** (얕은 함정 · 탈출 0.132 eV), 비결합 공공 쌍은 0.22 eV 응집한다 (`Table S5`). 우리 어림 (가정: 자리 수 · 볼츠만 · 300 K): 비결합 L1 자리의 상대 점유 인자 exp(0.10/k_BT) ≈ 50 — 평형에서도 공공 일부가 L1 에 앉는다. `Fig. 2d` 의 "계면 16 %" 와 10² A cm⁻² 의 "3/7 이 L1" 은 이 평형 점유와 작은 표본으로도 설명될 수 있다 (논문은 이 대안을 검토하지 않는다).

④ **J_C 의 정의가 "같은 스텝 수" 위에 서 있다 — 같은 벗겨낸 양이 아니다.** 모든 런이 10⁵ KMC 스텝이라 물리 시간이 2.5×10⁻⁹ s 부터 0.38 s 까지 다르고, 벗겨낸 원자 수가 3 · 7 (Li₂O) · 5 · 13 · 42 (LiF) 로 **전류가 클수록 많다** (한 층 256 자리의 1–16 %, 우리 환산). 그래서 *"공공이 쌓이기 시작하는 전류"* 와 *"그 창에서 벗겨낸 양"* 이 섞인다. 게다가:
- LiF 의 L1 은 bulk 보다 0.33–0.42 eV 낮은 자리라 평형에서도 공공이 거의 다 L1 에 모인다 (볼츠만 인자 ≫ 10⁵, 우리 어림) — LiF 의 "축적" 은 **속도 경쟁보다 열역학 함정** 이 주효과일 수 있다.
- 저자는 10² A cm⁻² 에서 스트리핑이 계면 쪽 Li 확산과 "comparable" 하다고 쓰지만, 자기 표로 k_s(10²) = 7.06×10⁵ s⁻¹ (자리당) vs k₃ = 2.43×10¹⁰ · k₅ = 5.97×10¹⁰ s⁻¹ — **4–5 자릿수 차** (우리 환산).
- J_C 를 가르는 정량 기준 (예: 벗겨낸 것 중 L1 에 남은 비율) 이 없고 그림으로 판정했다. 궤적 1 개 · 시드 1 개 · 정상상태 확인 없음.
→ 우리가 이 J_C 를 쓸 때는 **"단분자층 이하 · 고정 스텝 창 · 단일 궤적의 순서 지표"** 로만 쓴다.

⑤ **두 공공 표 (`Table S5`) 의 LiF 부분은 내적으로 맞지 않는다.** Li₂O 는 먼 쌍이 비상호작용 합으로 돌아오는데 (1.62 vs 1.60 · 0.77 vs 0.77 · 1.16 vs 1.19), **LiF 는 먼 쌍도 안 돌아온다** (b–b 6.42 Å: 0.47 vs 0.31 · nb–nb 10.13 Å: 0.42 vs 0.14). 캡션대로 두 공공값이 **대칭 셀** 이고 비상호작용 기준이 **`Fig. 1` (= 비대칭 셀)** 이면, LiF 에서는 셀 차 (쌍당 0.17–0.33 eV, `Table S2`) 가 판정 문턱 0.1 eV 보다 크다 — 대칭 셀 단일값 (0.320 · 0.156) 으로 기준을 다시 세우면 b–b 는 −0.17 – −0.20 eV, nb–nb 3.32 Å 는 −0.19 eV 로 **응집 쪽으로 뒤집힌다** (우리 재계산 · 어느 셀의 단일값을 썼는지 논문 미기재). ⇒ "LiF 는 응집 경향 없음 → 무작위 제거로 충분" 은 이 표로는 판정 불가.

⑥ **KMC 가 빼 둔 물리**: SEI 를 **무한 흡수원** 으로 둬서 SEI 안 Li⁺ 수송 (서론에서 Li₂O · LiF 의 수송 차를 동기로 들었는데도) · 전하 전달 · 전자 수송이 없다. 압력 · 크리프 · 계면 거칠기 · 계단 · 꺾임도 없다 (저자도 결론에서 인정). → Li₂O 의 J_C 10¹–10² A cm⁻² 는 *"계면 근처 Li 자기확산만이 한계일 때의 상한"* 이지 셀이 버틸 전류가 아니다. Kasemchainan (Li/LPSCl 2×10⁻⁴–10⁻³ A cm⁻², 3–7 MPa) 와 LiF 예측 (10⁻⁵–10⁻⁴) 이 *"비슷한 자릿수"* 라는 서술은 1–2 자릿수 차이고, 그 연결 (Li/LPSCl ≈ Li/Li₂S ≈ LiF 쪽) 은 계산 없이 문헌 (ref 33) 으로만 댔다.

⑦ **KMC 입력 피팅과 표가 어긋나는 곳.** `Fig. S5b` 의 LiF ΔE_TB 피팅 (a = 0.6 · b = 2.201 · c = 0.0451) 은 x = 0 에서 **0.645 eV** 인데, `Table 1` 의 LiF backward 장벽은 **0 eV** 이고 그림에도 x = 0 에 0 eV 점이 함께 찍혀 있다 (≈ 0.6 eV 점도 하나 — figure-read ≈ · Test 2 의 0.6 eV 와 같은 숫자). 계면 영역에서 KMC 가 어느 값을 썼는지 알 수 없다. LiF ΔE_TI 피팅 (b = 4.425 Å⁻¹) 은 급경사라 x 가 ±0.1 Å 바뀌면 장벽이 0.48 / 0.23 eV (2.0 Å 에서 0.325, 우리 환산) — 격자 위치를 DFT 원자 위치로 옮겼다고만 해서 민감도가 크다. 결합 / 비결합 구분이 피팅에 어떻게 실리는지도 미기재.

⑧ **온도 효과 주장은 약하다** (`Fig. S6`, 실독): 궤적 1 개씩이고 Li₂O 세 온도의 끝값 차 (≈ 20 / 21.5 / 22.5 Å) 가 한 궤적 안의 출렁임 (253 K 의 ≈ 18 → 15.5 Å 꺼짐) 과 같은 크기다.

⑨ **ν₀ = 10¹³ s⁻¹ 를 모든 홉에 같게** 두었다 — 장벽 0 인 홉 (k₂ · k₄ LiF 등) 이 정확히 10¹³ s⁻¹ 로 들어가고, 계면 · bulk 의 시도 진동수 차는 무시.

⑩ **젖음각 서술의 한계.** γ_Li 값 · 계산법 · 변형 여부를 안 적었다 (역산 ≈ 0.412 J m⁻²). Li₂O 의 "θ ∼ 0°" 는 cos θ = 1.69 를 1 로 자른 값이다. 0 K 고체 Li 의 DFT W 로 만든 θ 를 실험의 "lithiophobic" (ref 55 — 용융 Li 젖음 실험) 과 같은 말로 이었다. 그리고 "Li₂O 친Li" 는 (110) 면 한정 — `[Wang22Res]` 의 (111) 면 값 (0.32–0.36 J m⁻²) 은 소Li 쪽이다 (§7b). Li 산화로 생긴 Li₂O 가 어느 면을 내놓는지는 이 논문 밖이다.

⑪ **표기 · 오타** (인용할 때 원문 확인): `Fig. 4` 캡션 Li₂PO₂N **(010)** vs 본문 · Methods **(100)** · `Fig. 4` 캡션 "S in orange" (계에 S 없음 · 주황 = P 로 보임) · "Li/L2O" · "L2CO3" · "lithophilic" · "striping" · `Fig. 2d` 로그축 "0 %" · `Fig. S4` '4c' vs `Table S2` '4' · `Fig. 3b` 1.23×10⁻⁸ s vs `Fig. S7e` 1.22×10⁻⁸ s · `Table S3` 제목 온도 순서 · `Fig. 2d` ≈ 45 Å 점 vs "Li 40 Å" (figure-read).

⑫ **실험 0** — 예측 J_C · 순위를 같은 논문에서 검증하지 않았다.

---

## 11. 우리 원장 매핑 (요약표)

| 이 논문의 것 | 우리 쪽 위치 | 상태 |
|---|---|---|
| W_sep · Young–Dupré · 친/소 Li | `docs/collab/wad_dem_interface_adhesion_report_2026_11_24.html` §7 (제안) · 원장 `db/properties/wad_*` | 우리 Li 금속 쌍 0 건 — 이 논문은 방법 · 서술 원전 |
| Li 금속 \| SE 분해 산물 W | `papers/wang2022_resistive_decomposing_interfaces_se_alkali_metal.md` (문헌) · `comparison_vs_ours.md` §E | 문헌끼리 대조만 (§7b · §7c) |
| 공공 지형 · NEB | SEI 트랙 `db/properties/sei_neb.json` (결정 NEB 원장) · `tools/sei/collect_neb.py` (홉 수 검산 · 관측창) | 계면층별 지형은 우리에게 없음 |
| 계면 전하 (평면 Δρ) | W_ad 보고서 셀에서 낼 수 있음 | 미계산 |
| KMC J_C | 없음 | 도구 밖 |
| 점착 실측 (G_c) 과의 관계 | `comparison_vs_ours_DEM.md` §I (W_ad ↔ G_c 를 섞지 않는 축) | 이 논문은 DFT W_sep — G_c 와 같은 줄 금지 |

---

## 12. 적용 인사이트 ★

1. **🔑 공극 억제의 실제 손잡이는 W 가 아니라 "Li 가 계면층으로 들어오는 장벽 ΔE₂→₁" 이다** (`Fig. S9` · `Table S4` — 0.331 / 0.561 → 0.05 eV 만으로 공극이 메워지고, 반대 방향 장벽을 0 → 0.6 eV 로 올린 것은 효과가 작다). W_sep 는 이 장벽의 *대리 지표* 이고 둘의 연결은 2 개 계의 상관이다. ⇒ 우리 W 보고서 §7 에서 *"W 가 크면 공극을 막는다"* 를 쓸 때는 **"Yang & Qi 의 2 개 계 KMC 에서 W 순서와 공공 반발 순서가 같았다"** 수준으로 쓰고, 기전 문장에는 공공 형성에너지 지형 (`Fig. 1c,d`) 을 같이 붙인다.
2. **Young–Dupré 를 쓰려면 γ_Li 를 같은 셀 · 같은 변형 · 같은 방법으로 적어야 한다** — 이 논문은 안 적어서 LiF 쌍에서 역산해야 했다 (≈ 0.41) 이고, 같은 Li(100) 면 문헌 `[Wang22Res]` 는 0.46 이다. 이 10 % 차는 **θ ≈ 90° 근처 (W ≈ γ_Li) 판정을 뒤집는 크기** 다. 우리 보고서 §7 의 *"γ_Li 도 같은 방법 · 같은 Li 면으로"* 규칙의 외부 근거로 쓴다. Li₂S (θ ≈ 85–89°, `[Wang22Res]` 자기 γ) 가 바로 그 경계에 있다.
3. **공극 모델에 넣을 입력은 θ 가 아니라 계면층별 공공 형성에너지 · 장벽이다.** 이 논문의 KMC 는 θ 를 한 번도 입력으로 쓰지 않는다. 보고서 §7 의 *"Li 증착 · 공극 모델에 Li–벽 접촉각 같은 입력이 있으면 재료별 값으로 줄 수 있다"* 를 쓸 때, θ 는 **순위 지표** 로만 주고 공극 동역학에는 장벽 지도가 필요하다는 단서를 단다.
4. **우리가 언젠가 Li\|SEI (Li₂S · LiCl · Li₃P) 계면 공공 지형을 낸다면** — 이 논문이 형식 견본이다 (L1–L4 · 결합 / 비결합 · 대칭 / 비대칭 셀 대조 · 두 공공 응집). 단 반면교사 셋: Γ-only 금지 (k 수렴 · 우리 기준), 슬랩 두께 수렴을 *그림으로* 보일 것, 두 공공 기준은 **같은 셀** 의 단일값으로.
5. **J_C 류 동역학 지표를 우리가 만든다면 "같은 벗겨낸 양" 에서 비교한다** — 고정 스텝 창은 전류와 벗겨낸 양을 섞는다 (§10-④). 그리고 열역학 함정 (형성에너지 차) 과 속도 경쟁 (k_s vs 장벽) 을 따로 보고한다.
6. **Ag–C 층 맥락**: 저자는 Ag · Au 친Li 코팅이 스트리핑 공극도 줄일 것이라 "믿는다" 고만 썼다 (계산 없음). `papers/spencerjolly2023_ag_graphite_interlayer_operando_xrd.md` 는 운전 중 Ag 가 Li–Ag 합금으로 바뀐다고 본다 → Ag(111) 위 날카로운 계면의 W 만으로 Ag–C 층의 스트리핑 거동을 말하면 안 된다 (보고서 §7 의 '합금 · 반응 구동력' 항과 같은 결론).

---

## 13. 인용 가능 문장 (영문 초안 · 랩 표기)

- "Yang and Qi combined DFT and kinetic Monte Carlo simulations and found that a lithiophilic Li/Li₂O interface repels Li vacancies into the bulk Li, whereas a lithiophobic Li/LiF interface traps them and lets them coalesce into voids during stripping (*Chem. Mater.*, 33, 2814 (2021))."
- "In their model, the barrier for Li to hop into the interfacial layer, rather than the reverse barrier, controlled void filling (*Chem. Mater.*, 33, 2814 (2021))."
- "The DFT work of separation (1.11 J m⁻² for Li(001)/Li₂O(110) and 0.28 J m⁻² for Li(001)/LiF(001)) was converted into wetting angles of about 0° and 108.7° through the Young–Dupré relation, cos θ = W_sep/γ_Li − 1 (*Chem. Mater.*, 33, 2814 (2021))."
- ⚠ 쓰지 말 것: *"Li₂O coatings raise the critical stripping current to 10–100 A cm⁻²"* (KMC 모델 상한 · SEI 수송 없음) · *"W > X J m⁻² suppresses voids"* (이 논문에 문턱 없음) · *"Li₂CO₃ is more lithiophilic than LiF"* (0.02 J m⁻² 차).

---

## 14. 주의 / 한계 (인용 규율)

- 문헌 W_sep · θ · 장벽 · J_C 는 **소환값** — 우리 W (PBE + D3(BJ) · 고정 기하 · registry 평균) 와 **같은 줄 · 같은 그림에 두지 않는다**. 우리 값은 원장 위치로만 가리킨다.
- J_C 를 실험 CCD 와 같은 양으로 쓰지 않는다 (§10-④ · ⑥).
- "Li₂O 친Li" 를 쓸 때는 **면 (110)** 과 **단일 배치 · Γ-only · vdW 없음** 을 같이 적는다.
- "Yang 0.7 J m⁻² 문턱" 을 이 논문으로 인용하지 않는다 (M. Yang · Mo 2021 *Adv. Mater.*).
- 장벽을 인용하면 홉 수 검산 줄을 같이 싣는다 (§3c 에 있음).
- θ (우리 환산 · LiPON ≈ 56° · Li₂CO₃ ≈ 106°) 는 논문 값이 아니다 — 인용하면 "역산 γ_Li ≈ 0.41 J m⁻² 로 계산" 을 붙인다.
- `figure-read ≈` 값 (Δρ 최대 · `Fig. S2` % · `Fig. 2d` %) 은 그림 판독이다 — 본문 값처럼 쓰지 않는다.

---

## 15. 기법 용어 미니사전

- **스트리핑 (stripping)**: 방전 때 Li 금속 음극에서 Li 를 빼내는 과정. 빠진 자리 = 공공. 공공이 모이면 공극 (void).
- **공공 형성에너지 ΔE_vac^f**: 완전한 구조에서 Li 하나를 빼서 Li 금속 저장소 (μ_Li) 로 보내는 데 드는 에너지. 계면 자리가 bulk 보다 높으면 그 자리는 공공을 싫어하고 (반발), 낮으면 공공을 좋아한다 (포획).
- **결합 / 비결합 Li**: 계면 Li 중 상대 음이온 (O · F) 과 2.2 Å 이내로 붙은 것 / 아닌 것.
- **NEB (nudged elastic band)**: 두 안정 배치 사이의 최소 에너지 경로와 장벽을 찾는 방법. CI-NEB 는 가장 높은 이미지를 꼭대기로 밀어 올린다.
- **KMC (kinetic Monte Carlo) · BKL**: 가능한 사건 (홉) 마다 속도 k 를 매기고, 속도에 비례하는 확률로 사건 하나를 고르고, 시간을 −ln(ρ)/k_tot 만큼 진행하는 확률적 동역학. 원자 진동을 안 따라가서 MD 보다 훨씬 긴 시간을 본다. 한 스텝의 시간은 그 순간 모든 사건 속도 합의 역수라 계마다 다르다.
- **전이상태 이론 속도식**: k = ν₀·exp(−ΔE/k_BT) · ν₀ = 시도 진동수 (여기선 10¹³ s⁻¹ 가정).
- **W_sep (work of separation)**: 붙은 두 면을 떼어 새 표면 두 장을 만드는 데 드는 에너지 / 면적 (J m⁻²).
- **Young–Dupré**: cos θ = W/γ_Li − 1. W ≥ 2γ_Li 이면 θ = 0 (막처럼 퍼짐 · 완전 젖음), W = γ_Li 이면 90°, W → 0 이면 180° (방울).
- **친Li / 소Li (lithiophilic / lithiophobic)**: Li 가 잘 젖어 퍼지는 / 안 퍼지는 표면. 보통 θ < 90° / > 90°.
- **coherent interface 근사**: 두 결정의 격자 차를 한쪽 (여기선 Li) 을 늘려 없애고 계면을 정합으로 만드는 모형.
- **대칭 / 비대칭 진공 셀**: 금속을 두 장의 상대 슬랩 사이에 끼워 두 계면을 같게 만든 셀 (쌍극자 없음) / 계면 하나 + 바깥 고정층 + 진공인 셀 (싸지만 쌍극자 · 두께 영향이 남음).
- **CDD (charge density difference) · 평면 평균**: Δρ = ρ(계면) − ρ(Li 슬랩) − ρ(상대 슬랩). 면내로 평균하면 z 축 한 줄 그래프 — 어느 높이에 전자가 쌓이고 빠지는지.
- **임계 스트리핑 전류 J_C**: 이보다 큰 전류로 벗기면 공공이 메워지는 속도보다 빨리 생겨 표면이 거칠어지는 전류 (Kasemchainan 2019 의 개념 · 이 논문은 KMC 그림으로 판정).

---

## 🔗 이어 읽기 · 바로잡기 (2026-11-24b 묶음)

> 같은 날 둘째 묶음 12 편 (`litdb/_curation/batch_2026_11_24b/batch.json`) 의 끝 보고에서 이 카드에 걸리는 것만 모았다 (2026-11-24). 위 본문은 고치지 않았다 — 겹치면 이 절이 우선한다.

- Kasemchainan 2019 대조 값 (3 MPa 2×10⁻⁴ · 7 MPa 1×10⁻³ A cm⁻²) 은 원문의 **안전 값** (100 사이클) 과 맞다 (2026-11-24b 확인). 원문은 처음 실패한 값 (3 MPa 1.0 · 7 MPa 2.0 mA cm⁻²) 도 같은 'CCS' 이름으로 부르니 둘을 같이 적는다 → `kasemchainan2019_critical_stripping_current_dendrite_on_plating`.
