Repository: yonghoon7153-source/Yonghoon-DEM-DFT

# 📚 LITDB — 문헌 단일 시스템 (**SE·DFT 축 + DEM·MPM 축, 두 트랙**)

> **앞으로 논문은 여기서만 본다.** 여러 곳(db/literature, kb/papers, db/properties, Excel)에 흩어진 문헌을 한 곳에서 생각·참고·비교하기 위한 통합 MD 시스템.

## 왜 트랙이 둘인가
`INDEX.md` 는 argyrodite 전해질 축이라 접촉역학·MPM·건식전극 digest 가 들어갈 자리가
없다. 그래서 한때 64편이 **어느 인덱스에도 없었다**(open_items #7). 축을 나눠 그 구멍을
닫았고, 한 분모로 세면 “159편 중 98편 미언급” 같은 **가짜 미결**이 나온다
(`comparison_vs_ours.md:8`). 분리는 실측 근거가 있는 결정이다 — 합치지 말 것.

⚠ 이 표의 **편수는 적지 않는다.** 손으로 쓴 수는 반드시 낡는다(README 자신이 세 번 틀렸다).
현재값은 `python3 tools/litdb/build_index.py --check` 로 본다.

File: litdb/papers/yano2024_eepa_binary_mixture_plasticity_compression_dem.md (part 1 of 2)
# 소성 변형성이 다른 두 성분 혼합 분말의 단축 압축 — EDEM-EEPA DEM (3D · 단분산 50 µm 구 3,077 개 · 물성은 모두 NCM111 (E 만 절반 71 GPa) · 접촉 소성비 λp 만 다름: '탄성 입자' 0.38 (NCM 값) / '소성 입자' 0.70 (Li₃PS₄ 값) · 이종 접촉 λp* = 1 − E₁*/E₂* = 0.60 을 새로 정의) · 300 MPa → 0.02 s 유지 → 제하 · S-S 곡선 · 압축 에너지 (Ee · Ep · FW) · 공극 · 배위수 · 접촉 종류별 수 · 면적 + NCM–Na₂SO₄ (황화물 SE 의 모델 물질) 정제 실험 대조 — 矢野 Yano · 大崎 Ohsaki (교신) · 仲村 Nakamura · 綿野 Watano (粉体工学会誌 J. Soc. Powder Technol., Japan 2024)

> slug `yano2024_eepa_binary_mixture_plasticity_compression_dem` · DOI `10.4164/sptj.61.144` · type `DEM (EDEM 2023.0 EEPA, 3D monodisperse binary-plasticity powder, uniaxial die compression 300 MPa + 0.02 s hold + unloading, compression-energy analysis) + experiment (NCM–Na2SO4 model-SE tableting S-S curves)` · PDF `935970a7-25._Numerical_analysis_of_compression_properties_of_the_binary_mixture_of_powder_with_different_particle_plasticiti.pdf` (본문 10 쪽 · 일본어 · 영문 초록 · 그림 · 표 캡션 영문 · SI 없음) · digested `2026-11-12` · status ✅
> topic: contact_plasticity (EEPA λp · 이원 혼합 압축 · 이종 접촉 규칙)
> elements: Li, Ni, Co, Mn, O, Na, S, P
> methods: DEM (EEPA), uniaxial die compaction + unloading, compression energy analysis, tableting experiment (model SE)
>
> **원제**: 離散要素法による塑性変形性の異なる二成分混合粉体の圧縮特性評価 / *Numerical Analysis of Compression Properties of the Binary Mixture of Powder with Different Particle Plasticities* [인쇄 p.144]
> **이웃 카드 (링크만)**: [`yano2026_se_psd_width_ionic_tortuosity_dem`](yano2026_se_psd_width_ionic_tortuosity_dem.md) (같은 그룹 · 이 논문을 ref 51 로 '등가 소성비 0.619' 의 출처로 인용 — §0-1 대조) · [`morrissey2013_eepa_elastoplastic_adhesion_dem_iron_ore_fines_thesis`](morrissey2013_eepa_elastoplastic_adhesion_dem_iron_ore_fines_thesis.md) (EEPA 원전 — λp = C_p 같은 꼴) · [`thakur2014_eepa_adhesive_elastoplastic_dem`](thakur2014_eepa_adhesive_elastoplastic_dem.md) (EEPA 학술지 판 · 이 논문 ref 20) · [`kawaguchi2017_dry_coating_parametric_na2so4_model_se`](kawaguchi2017_dry_coating_parametric_na2so4_model_se.md) (같은 그룹 · Na₂SO₄ 모델 SE) · [`papakyriakou2021_mechanical_behavior_inorganic_li_solid_electrolytes_nanoindentation`](papakyriakou2021_mechanical_behavior_inorganic_li_solid_electrolytes_nanoindentation.md) (yano2026 의 LPSCl λp 0.642 출처).
> **판독 원자료**: `litdb/figures/yano2024_eepa_binary_mixture_plasticity_compression_dem/digitized.csv` (128 행 — 벡터 경로) · 크롭 **64 장** = 그림 12 · 표 3 · 식 29 (번호마다 한 장) · 근거 문단 20 — `figures.json`.

<!-- 실독 기록 (2026-11-12)
     원문 = 粉体工学会誌 61 (3) 144–153 (2024) · 일본어 본문 10 쪽 (PDF 1–10 = 인쇄 p.144–153 — 쪽 표기는 인쇄 쪽) · 영문 초록 · 그림 · 표 캡션 영문 · SI 없음.
     PDF = Antenna House 출력 · 텍스트 층 온전 (권한 암호만) → 쪽별 텍스트 전부 읽고, 식 29 개는 300 dpi 크롭 이미지에서 다시 읽음 (텍스트 층은 위첨자 · 분수가 깨짐).
     값 표지: [인쇄] = 본문 · 표 · 식 · 그림 안 글자 · [벡터 판독] = 그림 1 · 4–12 의 PDF 경로 좌표 (PyMuPDF get_drawings) 에서 읽은 값 — 축 = 눈금선 · 틀 선에
     숫자 이름표를 맞춘 최소제곱 (잔차 ≤ 0.65 MPa (S-S) · ≤ 0.0005 (공극 · 변형률 · 배위수) · 그림 11 은 눈금선이 없어 이름표 중심 (잔차 26 접촉)) · 표지 = bbox 중심 ·
     곡선 = 선 색별 꼭짓점 → digitized.csv 128 행 · [판독] = 래스터 (그림 3) 를 눈으로 읽은 것 · [카드 산술] = 인쇄 · 판독 값으로 이 카드가 계산한 값 (식 병기) ·
     [카드 추론] = 이 카드의 해석 · [번역] = 일본어 원문의 우리말 옮김 · [미확인] = 원문에 없음.
     크롭 64 장: 도구 (tools/litdb/extract_figures.py) 가 14 장을 냈으나 그림 1 · 2 = 이웃 단 본문을 자름 · 3 = 다섯째 패널 · 이름표 · 캡션 잘림 · 5 = 그림 3 · 4 섞임 ·
     11 = 그림 12 의 그래프를 자름 · 12 = 그림 11 캡션 조각 섞임 · 4 · 6 · 7 · 8 · 10 = 캡션 없음 → 그림 11 장 다시 자름 + 그림 9 (도구가 '그래픽 없음' 으로 버림) 손 크롭 ·
     표 3 장 = 도구 크롭 그대로 (캡션 · 마지막 괘선 포함 확인) · 식 29 장 (식 3 은 오른쪽 위첨자 x 가 잘려 다시 자름) · 근거 문단 20 장 (1 장 = 기공 정의 위에 앞 줄 아래첨자 점 섞여 다시 자름 · 1 장 = 두 단에 걸친 한 문장을 위아래로 이어 붙임) — 전부 열어 확인.
     중복 확인: 정본 litdb/papers/ 전수 (529 장) 에 DOI · 'sptj' · '61 (2024) 144' · 'different particle plasticit' · '塑性変形性' · yano · ohsaki · watano grep → 이 논문 카드 없음 (yano2026 L426 이 인용만). -->

---

## 0. 결론 먼저 — 우리 질문에 대한 답

**한 문장**: 오사카 공립대 大崎 그룹이 EDEM 의 **EEPA 접촉 법칙에서 소성비 λp (= 1 − k₁/k₂) 하나만** 다른 두 '가상' 입자 — λp **0.38** (NCM 의 나노압입 값 · '탄성 입자') 과 **0.70** (Li₃PS₄ 의 값 · '소성 입자'), 나머지 물성은 **모두 NCM111** (밀도 4.75 · ν 0.25 · E 는 계산 부하 때문에 **절반 71 GPa**) — 를 **단분산 50 µm · 3,077 개**로 섞어 지름 0.9 mm 원통에서 **300 MPa 까지 누르고 0.02 s 유지 뒤 뺐고**, 두 종이 만나는 접촉의 소성비를 **두 입자의 하중 · 제하 환산 영률로 정하는 규칙 λp* = 1 − E₁*/E₂*** (식 6 · 7 → **0.60**) 을 새로 정의했다.  소성 입자 몫 Vp 가 늘면 최대 · 잔류 변형률 · 소성 에너지 · 배위수 · 소성–소성 접촉 면적이 늘고 탄성 회복 에너지 · 공극은 준다 · 이종 접촉 λp 값 (0.38 · 0.60 · 0.70) 의 영향은 Vp 효과보다 훨씬 작다 · 접촉 종류의 몫은 **무작위 혼합 기대값**을 따른다 · NCM–Na₂SO₄ (황화물 SE 의 모델 물질) 정제 실험과 **경향**이 같다.

| 우리 질문 | 이 논문이 주는 것 | 표지 · 쪽 |
|---|---|---|
| ① yano2026 의 **NCM–LPSCl 등가 소성비 0.619** 의 출처인가 | **규칙은 여기, 값은 없다.**  규칙 = 식 (6) λp = 1 − E₁*/E₂* 에 식 (7) 의 두 입자 환산 영률을 넣는다 (p.147 *"異種材料間の接触における塑性変形性λp,E−Pを独自に定義して導入した"*) · 이 논문의 값 = **NCM–Li₃PS₄ 0.60** (E₂ · ν 가 같으면 (1 − λp) 의 조화평균 → 0.5957 [카드 산술]) · **0.619 · LPSCl · 0.642 는 어디에도 없다** · 같은 규칙에 yano2026 표 2 의 입력 (NCM 71 GPa · ν 0.25 / LPSCl 21 GPa · ν 0.37) 을 넣으면 **0.601**, NCM 을 절반 전 값 **≈ 134–141 GPa** 로 넣어야 **0.619** [카드 산술] | [인쇄] p.145 식 (6)–(7) · p.147 · 표 2 |
| ② λp 정의 — 정본 morrissey2013 (EEPA 원전) 의 C_p 와 같은가 | **같은 꼴.**  λp = 1 − k₁/k₂ (식 6) · δp = λp^(1/n) δn (식 4) = 학위논문 C_p = 1 − k₁/k₂ (식 6.1) · δp = C_p^(1/n) δ (식 4.19) · 이 논문이 더한 것: k = (4/3)E*√R* 로 써서 **λp = 1 − E₁*/E₂*** (R* 가 약분 → 크기 무관) · '보통의 영률' = E₂ (제하) · EDEM 입력 = E₁ = (1 − λp)E₂ (p.146) · 그림 1 의 두 입자 곡선: 바닥에 닿는 겹침 = λp^(2/3)·δ_max 이론과 **1 % 안** (1.059 ↔ 1.049 · 1.580 ↔ 1.577 × 10⁻⁶ mm) | [인쇄] 식 (4) · (6) · p.146 · [벡터 판독] 그림 1 |
| ③ **d** — 단단한 입자의 하중 몫 · 재밍 | **하중 몫은 재지 않았다** (입자 응력 · 힘 사슬 · 벽 반력 분할 없음).  대리 = 접촉 종류별 수 (그림 11): Vp 0.25 에서 **탄성–탄성 접촉 54.9 %** [인쇄] → *"弾性粒子間でネットワークが形成"* · 그래서 탄성 회복 에너지가 크게 안 변했다는 해석 (Vp 0 → 0.25: Ee −7.5 % [카드 산술]) · ⚠ 두 입자의 하중 강성비는 **2.07 배** 뿐 (E₁ 44.0 ↔ 21.3 GPa [카드 산술]) — NCM ↔ LPSCl 의 대비 (영률 6–7 배 + 경도) 가 아니다 | [인쇄] p.151 · [벡터 판독] 그림 8 · 11 |
| ④ **e** — 점접촉 법칙 · 대안 · 맞춘 값 수 | **EEPA (항복 캡 없는 강성비 이력)** 식 (3)–(22) 전부 · 이종 접촉 규칙 · **실험에 맞춘 값 0** (λp = 문헌 나노압입에서 '계산' — 계산법 [미확인] · f₀ = 앞 연구의 JKR 표면에너지 0.1 J/m² 를 0 겹침 힘으로 환산 · 마찰 보정 안 함 · E 절반) · 대표 겹침 **δ/D ≈ 1.8 % (탄성–탄성) – 4.0 % (소성–소성)** [카드 산술 — 접촉당 평균 면적 → 같은 구 교차원] · 큰 변형에서의 한계 · 다른 법칙과의 비교 없음 | [인쇄] p.145–147 · [카드 산술] |
| ⑤ **b** — 뺄 때 되돌아옴 | **시뮬레이션**: 300 MPa 에서 0 MPa 까지 뺀 뒤 진변형률 **Δε 0.081–0.088** (최대 변형률의 32–49 % · 높이 +8.5–9.2 %) · **실험** (NCM–Na₂SO₄): Δε **0.028–0.038** (최대의 7–10 % · 높이 +2.9–3.8 %) — 실험은 제하 끝에도 **잔류 응력 평탄부 8–34 MPa** (Na₂SO₄ ↑ 일수록 큼 · 저자 해석 = 소성 변형으로 다이 내벽과의 부착 증가) · 에너지: Ee 2.26 → 1.86 mJ · Ep 2.62 → 4.50 · FW 1.75 → 2.52 · **Ep/Ee 1.16 → 2.43** | [벡터 판독] 그림 4 · 6 · 7 · 8 · 9 · [카드 산술] · [인쇄] p.150 |
| ⑥ **a · i** — 기공 | **순수 SE 없음** · 혼합 (모델) **한 압력**: 시뮬레이션 공극 **0.378 (Vp 0) → 0.311 (Vp 1)** · 실험 **0.293 → 0.256 (Vp 0.722)** (중앙 0.8 영역 · 판독 시점 (누른 채 / 뺀 뒤) [미확인] · 실험 공극 측정법 · 진밀도 [미확인]) | [벡터 판독] 그림 10a |
| ⑦ **k** — DEM 한계 (원문 문장) | *"soft sphere model を適用した。そのため，塑性モデルを導入したとしても配位数や接触面積は実験と定量的に一致するわけではない"* (p.148) · 형상 · 균열 · 입도 분포 무시 (p.148 · p.150) · 저압 재배열 쪽 매개변수 개선 여지 (p.150) · EEPA 의 상수 부착은 JKR 과 **원리적으로** 같은 현상을 못 낸다 (p.146) — §4g | [인쇄] |
| ⑧ **l** — 소성이 왜 어려운가 · 우회 · 비용 | *"The densification phenomenon involving the plastic deformation of particles is still unclear"* (초록) · 이종 혼합에서 소성 변형성을 **이론적으로 정하는 법이 설명되어 있지 않다** (p.145) · 우회 = EEPA 접촉 강성비 + 이종 접촉 환산 규칙 + **E 절반 (계산 부하)** · 비용 = 3,077 입자 · Δt 2 × 10⁻⁹ s · 0.07 s = **3.5 × 10⁷ 단계** [카드 산술] · CPU 8 코어 + GPU 1 (Xeon W-2155 · RTX 2080Ti) · 벽시계 시간 [미확인] | [인쇄] p.144–147 · 표 1 |
| ⑨ **g** — 2D ↔ 3D | **3D** (원통 다이) · 2D 언급 없음 | — |
| ⑩ 실험 대조의 질 | NCM (NME-1051) – Na₂SO₄ (*"LPS と類似した高い塑性変形性"* · 대기 안정 · ref 29) · Na₂SO₄ 부피 22.4 · 52.7 · 72.2 % · 1.0 g · Ø 11.3 mm · 25 kN · **잔류 변형률 기울기 · 공극 '경향' 만** 비교 · ⚠ **본문의 기울기 귀속이 그림 7 과 뒤바뀌었다** (본문: 실험 −0.0824 · 수치해석 −0.0591 ↔ 그림 7 최소제곱: **수치해석 −0.0823 · 실험 −0.0590**) [벡터 판독 + 카드 산술] | [인쇄] p.148 · p.150 · 그림 7 |

⛔ **한정어 (떼지 말 것)**: ① 두 '입자' 는 **같은 크기 · 같은 밀도 · 같은 E₂ · 같은 ν (모두 NCM111)** 이고 λp 만 다르다 — '소성 입자' 는 **Li₃PS₄ 의 λp 를 단 NCM** 이지 SE 가 아니다 ② **E 는 계산 부하 때문에 절반** (물성 아님 · 우리 18 배 연화와 동기가 다르다) ③ 점착 = **상수 f₀ 하나** (−1.05 × 10⁻⁵ N · meso 표면에너지 0) · 벽–입자 점착 무시 ④ 마찰 매개변수 **보정 안 함** ⑤ 단분산 · 구 · 형상 · 파괴 없음 · 18 입자 지름짜리 다이 ⑥ 실험 = **Na₂SO₄ (모델 물질)** · NCM 등급 · 두 분말의 입도 · 진밀도 · 공극 측정법 [미확인] ⑦ 압력 한 점 (300 MPa · 실험은 25 kN) · 반복 · 시드 수 [미확인].
⇒ **절대값 전이**: 하지 않는다 (공극 · 변형률 · 에너지 · 접촉 면적 모두).  **전이 가능한 것** = (i) **이종 접촉 λp 규칙** (두 재료의 하중 · 제하 환산 영률 → 조화평균꼴) — 이력 접촉 DEM 에서 AM–SE 쌍의 매개변수를 정할 때 (ii) **압축 에너지 분해 (Ee · Ep · FW)** 를 언로딩 관측량으로 (iii) 접촉 종류 몫 = 무작위 혼합 기대값이라는 **기준선** (iv) **E₂ 고정에서 λp 를 올리면 하중 강성도 (1 − λp) 배로 같이 무르게 된다**는 함정 — '소성 손잡이' 와 '연화 손잡이' 가 섞인다 (v) 실험 대조 문장에서 숫자 귀속을 그림과 다시 맞춰 보는 습관.

---

## 0-1. ★ 고른 의도 대조 (후보 표 N-25 의 '왜' 칸)

의도 원문: *"d · e — 소성이 다른 이원 혼합 분말의 압축 수치 해석 · NCM–LPSCl 등가 소성비 0.619 (EEPA λp) 의 출처 (yano2026 L192 — LPSCl 0.642 는 Papakyriakou 2021 · NCM 0.38 은 Cheng 2017)"* · 가리킨 카드 = `yano2026_se_psd_width_ionic_tortuosity_dem` (L426 · L192) · 프롬프트 ★ 목록 (DEM 모델 식 번호별 · λp 정의 · 값 · 근거 / 이원 혼합의 압축 곡선 · 하중 분담 · 기공 · 접촉 / 0.619 · 0.642 · 0.38 이 원문에 있는지 / 검증 / 저자 한계 / morrissey2013 과 λp 정의 대조).

| 의도의 문장 | 판정 | 원문 위치 · 값 · 측정 조건 |
|---|---|---|
| "소성이 다른 이원 혼합 분말의 압축 수치 해석" | **채움** | §2–3 (p.145–151) · EDEM 2023.0 · EEPA · **3D** · 단분산 50 µm · 3,077 입자 · Vp = 0 · 0.25 · 0.5 · 0.75 · 1 · 위 펀치 25 mm/s · **300 MPa (위 펀치 응력) → 0.02 s 유지 → 제하** (누른 채 S-S 곡선 + 0 MPa 까지 뺀 뒤 잔류) · 온도 언급 없음 [미확인] · ⚠ '이원' = **λp 만 다른 같은 입자 두 종** — 실제 AM ↔ SE 의 크기 · 강성 · 밀도 차는 넣지 않았다 |
| "d (단단한 입자의 하중 몫 · 재밍)" | **일부** | 하중 몫 · 힘 사슬 · 응력 분할 **없음**.  있는 것 = 접촉 종류별 수 · 면적 (그림 11 · 12) · *"弾性粒子間でネットワークが形成"* 해석 (p.151) — 강성 대비 2.07 배뿐 |
| "e (점접촉 법칙 · 대안 · 맞춘 값 수)" | **일부** | EEPA 식 (3)–(22) · 이종 접촉 규칙 (식 6–7) · 맞춘 값 0 (§6-e) · 큰 변형 범위 · 다른 대안 (Thornton–Ning · MDR · multi-contact) 과의 비교 **없음** (Thornton–Cummins–Cleary 2017 [19] 를 '소성 접촉 모델이 여럿 있다' 로 인용만) |
| "NCM–LPSCl 등가 소성비 0.619 (EEPA λp) 의 출처" | **일부 — 규칙 = 채움 · 값 = 없음** | 규칙: 식 (6)–(7) + p.147 *"Eq. (7) よりそれぞれの粒子の圧縮挙動での換算ヤング率E₁*と除荷時の換算ヤング率E₂*を算出し，Eq. (6) に代入することで換算塑性変形性λp*を求めたところ0.60 となった"* · 값 = **NCM–Li₃PS₄ 0.60** (표 2 *"Elastic-Plastic 0.38, 0.60, 0.70"*) · **'0.619' · 'LPSCl' · 'Li₆PS₅Cl' 문자열 = 원문 0 건** (본문 · 표 · 그림 · 참고문헌 전수) · 재현 조건 = §3e (yano2026 입력 + NCM E ≈ 134–141 GPa) [카드 산술] |
| "LPSCl 0.642 는 Papakyriakou 2021" | **없음 (이 논문 밖)** | 이 논문의 SE 쪽 값 = **Li₃PS₄ (LPS) 0.70** · 출처 [27] Baranowski, Heveran, Ferguson, Stoldt, ACS Appl. Mater. Interfaces 8 (2016) 29573 · Papakyriakou 2021 은 참고문헌에 없다 |
| "NCM 0.38 은 Cheng 2017" | **채움 (같은 값 · 같은 출처)** | p.147 *"NCM と固体電解質であるLi₃PS₄（LPS）のλpを，ナノインデンテーションの報告から計算したところ，それぞれ0.38[26]，0.70[27]だった"* · [26] = Cheng, Hong, Taylor, Choe, Wolfenstine, Sakamoto, *Mechanical and physical properties of LiNi0.33Mn0.33Co0.33O2 (NMC)*, J. Eur. Ceram. Soc. 37 (2017) 3213–3217 · ⚠ **나노압입에서 λp 를 '계산' 한 방법은 적혀 있지 않다** [미확인] |
| (프롬프트) DEM 모델 — 식 번호별 · λp 정의 · 값 · 근거 | **채움** | §4a 식 (1)–(29) 전부 · 표 1 · 2 · λp 근거 = 나노압입 문헌 두 편 (계산법 [미확인]) |
| (프롬프트) 이원 혼합의 압축 곡선 · 하중 분담 · 기공 · 접촉 | **채움 (하중 분담 = 없음)** | 그림 4 · 5 (S-S) · 8 · 9 (에너지) · 10 (공극 · 배위수) · 11 (접촉 수) · 12 (접촉 면적) — §3b · §5 |
| (프롬프트) 0.619 · 0.642 · 0.38 이 원문에 있는지와 정의 | **0.38 = 있음 · 0.642 · 0.619 = 없음** | 위 |
| (프롬프트) 검증 (실험 대조) | **채움 (경향 · 한 압력 · 0 맞춤)** | §2.4 · 그림 6 · 7 · 10a — 기울기 · 공극 '경향 같음' · ⚠ 본문 기울기 귀속 뒤바뀜 (§3f-1) · ⚠ 초록의 *"validated"* 는 이종 접촉 규칙을 실험이 가려낸 것이 아니다 (§3f-8) |
| (프롬프트) 저자 한계 | **채움** | §4g — p.146 · 148 · 150 문장 |
| (프롬프트) morrissey2013 과 λp 정의 대조 | **같은 꼴** | §0 ② · §4a · 이종 접촉 규칙은 학위논문에 없고 (그 카드 ⑨) 이 논문이 처음 *"独自に定義"* (p.147) |

**2 차 인용 대조 (카드 문제 — 고치지 않음)**:
- `yano2026_*` **L426** (참고문헌 51): *"T. Yano, S. Ohsaki, H. Nakamura, S. Watano, Numerical analysis of compression properties of the binary mixture of powder with different particle plasticities, J. Soc. Powder Technol. Japan 61 (2024) 144–153 \| 등가 소성비 0.619 출처 — 카드 없음"* — **서지는 원문과 같다** (저자 넷 · 제목 · 학술지 · 61 · 2024 · 144–153).  '0.619 출처' 표기는 **값이 아니라 규칙의 출처**로 읽어야 한다 (이 논문 값 = 0.60 · NCM–Li₃PS₄).  '카드 없음' 은 이 카드로 낡았다.
- `yano2026_*` **L192** (*"λp 출처 \| NCM 0.38 (Cheng 2017 ref 49) · LPSCl 0.642 (Papakyriakou 2021 ref 50) · 이종 접촉 = 등가 소성비 0.619 (Yano 2024 ref 51)"* [인쇄 p.3–4]) — NCM 0.38 · Cheng 2017 = **이 논문 [26] 과 같다** · ref 51 에는 규칙만 있고 **0.619 는 없다** · 같은 규칙을 yano2026 표 2 의 입력 (NCM E 71 · ν 0.25 / LPSCl E 21 · ν 0.37) 으로 계산하면 **0.601** — 0.619 는 NCM E ≈ **134–141 GPa** (절반 전 142 GPa 근처) 에서 나온다 [카드 산술] → yano2026 이 λp* 는 절반 전 영률로 계산하고 DEM 은 절반 값으로 돌렸을 가능성 [카드 추론 · 확인 안 됨 — yano2026 원문의 계산 근거 대조 필요].
- `yano2026_*` **§3g** (f₀ 줄 · **L153**): *"f0 = 1.5πγR\* (γ 0.1 J/m²) 로 읽으면 R\* 22.2 · 8.9 · 5.6 µm (어느 반경을 썼는지 [미확인])"* — 같은 그룹의 이 논문은 f₀ 를 **식 (26) f₀ = −(8/3)πγR\*** (JKR 의 0 겹침 점착력) 로 정한다 → 그 식으로 읽으면 R\* = **12.5 · 5.0 · 3.125 µm** = 반지름 25 µm (NCM) · 6.25 µm (LPSCl) 쌍 · 그리고 NCM–NCM **−1.047 × 10⁻⁵ N** 은 이 논문 표 2 의 **−1.05 × 10⁻⁵ N** (단분산 지름 50 µm · R\* 12.5 µm) 과 같은 수 [카드 산술] → yano2026 (입자 ×10 · NCM 65–113.5 µm) 이 이 값을 그대로 가져왔을 수 있다 [카드 추론].
- `morrissey2013_*` **L74** (*"EEPA 입력 이름 … 은 이 학위논문의 n · X · K_tm (κ_tm) · Δγ 에 대응한다 [카드 추론 — 이름 대응표는 원문에 없음] · 0.67 ≈ 2/3 의 뿌리일 수 있음, 확인 안 됨"*) — 이 논문의 **표 2 영문 이름 + 식 (3)–(9) · (22) 의 기호 정의** 가 대응을 인쇄로 준다: *Exponents of the elastic force* = n (*"弾性反発力の指数"*) · *Exponents of the cohesive force* = x (*"付着力の指数"*) · *Tangential Stiff Multiplier* = ζ_tm (*"接線剛性係数 … 法線剛性と接線剛性の比率"*) · *Meso-surface energy* = Δγ (*"付着エネルギー"*) · **0.67 = 2/3** 의 근거 = *"2/3 は非線形弾性物質に理想的な値であることが先行研究から報告されている[23,24]"* (Di Renzo 2005 · Kruggel-Emden 2008, p.146) — 학위논문 카드의 '확인 안 됨' 은 **이 그룹의 쓰임에 한해** 닫힌다.
- `morrissey2013_*` **L39 · L68** (*"λp = C_p 같은 꼴 · 0.619 없음 · 이종 접촉 규칙 없음"*) — 이 논문과 맞다.

⇒ **의도 대조 결과: 일부** — 이원 혼합 압축 DEM (d · e 의 바탕) 과 이종 접촉 λp 규칙은 **채움** · 0.619 · LPSCl · 0.642 는 **없음** (이 논문의 SE 대리 = Li₃PS₄ λp 0.70 → λp* 0.60) · 하중 몫 정량 **없음**.

---

## 1. 한 줄 요약

EEPA 접촉 법칙의 소성비 λp 만 다른 두 종의 단분산 구 (λp 0.38 '탄성' · 0.70 '소성', 다른 물성은 모두 NCM111 · E 절반) 를 소성 입자 부피 몫 Vp = 0 · 0.25 · 0.5 · 0.75 · 1 로 섞어 3D DEM 으로 300 MPa 까지 단축 압축 → 0.02 s 유지 → 제하했다.  이종 접촉 λp 를 두 입자 환산 영률로 정하는 규칙 (λp* = 0.60) 을 넣었고, 그 값 (0.38 · 0.60 · 0.70) 을 바꿔도 S-S 곡선 차는 Vp 를 바꿀 때보다 훨씬 작았다.  Vp ↑ → 300 MPa 진변형률 −0.18 → −0.26 · 잔류 변형률 −0.09 → −0.18 · Ep/Ee 1.16 → 2.43 · 배위수 5.26 → 6.40 · 공극 0.378 → 0.311 · 총 접촉 면적 0.51 → 1.37 mm² [벡터 판독] · 공극 · 배위수는 순물질 끝값의 선형 보간으로 거의 예측된다 · 접촉 종류의 몫은 완전 혼합의 기대값 · 탄성–소성 접촉 면적은 Vp 에 위로 볼록 (Vp 0.25 에서 세 종류 중 최대).  NCM–Na₂SO₄ 실험 (25 kN) 과는 절대값이 다르지만 (변형률 · 공극) 소성 몫이 늘면 변형률이 커지고 공극이 주는 경향이 같았다 — 저자는 차이를 재배열 (초기 충전) 탓으로 본다.  결론: *"粒子の塑性変形性が粉体層内部の接触面積の割合に大きく影響"* — 전고체 전지처럼 성형체 안 재료 사이 접촉이 중요한 계에 쓸모 있는 지견.

## 2. 메타 / 동기 / 질문

| 저자 | 저널/년 | DOI | 소재 | 연구유형 |
|---|---|---|---|---|
| **矢野 武尊 Takeru Yano** · **大崎 修司\* Shuji Ohsaki** (교신 · shuji.ohsaki@omu.ac.jp) · 仲村 英也 Hideya Nakamura · 綿野 哲 Satoru Watano — 大阪公立大学大学院 工学研究科 化学工学分野 (Osaka Metropolitan Univ., Dept. Chemical Engineering, 堺市) | **粉体工学会誌 (J. Soc. Powder Technol., Japan) 61 (3) 144–153 (2024)** · 論文 Original Paper · 접수 2023-10-27 · 승인 2024-01-26 · *"粉体工学会2023年度春期研究発表会BP賞受賞研究"* | 10.4164/sptj.61.144 | DEM = **NCM111 (LiNi1/3Co1/3Mn1/3O2) 물성 [25 Sangrós Giménez 2019] 의 가상 입자 두 종** (λp 0.38 · 0.70) · 실험 = **NCM (NME-1051, 戸田工業) + Na₂SO₄ (富士フイルム和光純薬)** (황화물 SE 의 모델 물질) · 실제 SE (Li₃PS₄) 는 λp 값의 출처로만 | DEM (EDEM 2023.0 · EEPA) + 실험 (정제 시험기 S-S) |

- **키워드 (p.144)**: Discrete element method · Powder compression · Elastoplastic powder · Contact area.
- **동기 (p.144–145)**: 단축 압축 = 충전 · 압축 · 제하 [6] · 배출 [7] 네 공정 · 압축 중 재배열 [9] · 탄성 변형 [10] · 소성 변형 [11] · 파쇄가 겹쳐 [12] 접촉 수 · 면적이 는다 [8] · 그 기여 비는 분말마다 크게 다르다 [13].  미세결정 셀룰로오스–유당 혼합 [16] · 이종 혼합의 압축 매개변수와 조성의 선형 관계 [17] 처럼 벌크 특성 ↔ 성형체 특성 연구는 있으나 *"粒子の微視的な塑性変形挙動に着目した検討はいまだ不十分"* (p.144–145).  EEPA (Thakur [20]) 와 LIB 압연에 EEPA 를 쓴 Zhang [21] (하중–변위 곡선 실험과 일치) 를 들고, *"弾塑性モデルを用いた先行研究の多くは実際の粉体を対象としたケーススタディであり，粒子の塑性変形性を対象としたパラメトリックな議論は充分でない。特に異種材料を混合した系では，粉体のバルク特性から塑性変形性を決定する必要があるものの，理論的に塑性変形性を求める方法は説明されていない"* (p.145).  [번역] "탄소성 모델을 쓴 앞 연구 다수는 실제 분말의 사례 연구이고 입자 소성 변형성에 대한 매개변수 논의가 부족하다.  특히 이종 재료를 섞은 계에서는 분말의 벌크 특성에서 소성 변형성을 정해야 하지만, 이론적으로 소성 변형성을 구하는 방법은 설명되어 있지 않다."
- **같은 저자의 앞 연구**: [18] JKR 점착 이원 입자 압축 — 점착이 성형체 접촉 수에 영향 (Adv. Powder Technol. (2021) 1362–1368, 권 표기 없음 [인쇄 그대로]) · [22] EEPA 단일 분말의 소성 · 입도 분포 영향 (Adv. Powder Technol. 34 (2023) 104245 = 후보 N-26) — 이 논문은 그 확장 (이종 혼합).
- **질문**: 소성 변형성이 다른 두 분말을 섞으면 ① S-S · 압축 에너지 ② 공극 · 배위수 · 접촉 수 · 접촉 면적 (접촉 종류별) 이 어떻게 바뀌나 ③ 이종 접촉의 소성비를 어떻게 정하나.
- **자금 · 협력 (p.152)**: JSPS 科研費 JP22KJ2617 · JP23H01748 · JPJSJRP20221606 · JST 大学フェローシップ創設事業 JPMJFS2138 · ホソカワ粉体工学振興財団 (20505) · 실험 데이터 = 菊水製作所 협력.  이해상충 · 데이터 공개 진술 없음.

---

## 3. 핵심 수치 총정리 ★

### 3a. 계산 조건 (표 1 · 표 2 · p.146–147) [인쇄]

| 항목 | 값 | 비고 |
|---|---|---|
| 코드 · 기계 | **EDEM 2023.0 (Altair)** · Xeon W-2155 CPU · GeForce RTX 2080Ti GPU · **CPU 8 코어 · GPU 1** | p.146 · 표 1 |
| 입자 | **지름 50 µm (단분산) · 3,077 개** · 밀도 **4.75 g/cm³** · 총 입자 부피 **0.201 mm³** · 푸아송비 **0.25** · 영률 **71 GPa** (*"ヤング率のみ半減"* — NCM 물성의 절반 · 표에 적은 값은 E₂ · EDEM 입력은 식 (6) 으로 구한 E₁) · 반발 계수 **0.25** · 정지 마찰 **0.5** · 구름 마찰 **0.01** | 표 1 · p.146 |
| 다이 | 원통 안지름 **0.9 mm** · 원통 부피 **0.636 mm³** (→ 높이 1.00 mm [카드 산술]) · 다이 지름 / 입자 지름 = **18** [카드 산술] | 표 1 |
| 시간 | 전체 **0.07 s** · Δt **2 × 10⁻⁹ s** (→ 3.5 × 10⁷ 단계 [카드 산술]) | 표 1 |
| 접촉 소성비 λp (*Contact Plasticity Ratio*) | 탄성–탄성 **0.38** · 탄성–소성 **0.38 · 0.60 · 0.70** (기본 0.60) · 소성–소성 **0.70** | 표 2 |
| 끌림 (점착) | 일정 끌림 힘 (*Constant pull-off force*) f₀ **−1.05 × 10⁻⁵ N** · meso 표면에너지 Δγ **0 J/m²** | 표 2 |
| 지수 · 접선 | 탄성 힘 지수 n **1.5** · 점착 힘 지수 x **1** · 접선 강성 배수 ζ_tm **0.67** | 표 2 · p.146 |
| 하중 이력 | 원통 위에 무작위 생성 → **자연 충전** → 위 펀치 **25 mm/s** → 위 펀치 응력 **300 MPa** 에서 **0.02 s 유지** → **제하** | p.147 |
| 벽 | 벽–입자 점착 **무시** · 벽 마찰 값 [미확인] (표 1 의 마찰이 벽에도 쓰였는지 적혀 있지 않다) | p.146 |

### 3b. 시뮬레이션 결과 (λp,E−P = 0.60 · 그림 4 · 7–12) [벡터 판독 · 합 · 비 = 카드 산술]

| Vp (소성 입자 부피 몫) | 0 | 0.25 | 0.5 | 0.75 | 1 |
|---|---|---|---|---|---|
| 300 MPa 에서 진변형률 ln(h/h₀) (그림 4) | −0.181 | −0.200 | −0.221 | −0.246 | −0.257 |
| 0 MPa 까지 뺀 뒤 진변형률 (그림 7 ■) | −0.093 | −0.118 | −0.137 | −0.159 | −0.176 |
| (검산) 그림 4 곡선이 0 응력선에 닿는 변형률 | −0.095 | −0.115 | −0.141 | −0.163 | −0.177 |
| 되돌아온 진변형률 Δε (그림 7 − 그림 4) | 0.088 | 0.082 | 0.084 | 0.087 | 0.081 |
| Δε / 최대 변형률 · 높이 증가 e^Δε − 1 | 49 % · 9.2 % | 41 % · 8.6 % | 38 % · 8.8 % | 35 % · 9.1 % | 32 % · 8.5 % |
| Ee 탄성 회복 에너지 (mJ, 그림 8 ●) | 2.26 | 2.09 | 1.94 | 1.91 | 1.86 |
| Ep 소성 변형 에너지 (mJ, ▲) | 2.62 | 3.13 | 3.61 | 4.38 | 4.50 |
| FW 마찰 일 (mJ, ■) | 1.75 | 1.97 | 2.12 | 2.34 | 2.52 |
| 합 (mJ) · FW 몫 | 6.62 · 26 % | 7.19 · 27 % | 7.67 · 28 % | 8.63 · 27 % | 8.87 · 28 % |
| Ep/Ee (그림 9 · 그림 8 비와 0.3 % 안) | 1.16 | 1.50 | 1.86 | 2.29 | 2.43 |
| 공극 (중앙 0.8 영역 · 그림 10a ●) | 0.378 | 0.363 | 0.361 | 0.335 | 0.311 |
| 평균 배위수 (중앙 0.8 영역 · 그림 10b) | 5.26 | 5.54 | 5.84 | 6.07 | 6.40 |
| 접촉 수 탄성–탄성 / 탄성–소성 / 소성–소성 (전체 · 그림 11) | 7,420 / – / – | 4,306 / 3,138 / 441 | 2,007 / 4,155 / 2,078 | 521 / 3,246 / 4,775 | – / – / 8,888 |
| 접촉 수 합 · 전체 배위수 2N_c/N | 7,420 · 4.82 | 7,884 · 5.12 | 8,240 · 5.36 | 8,541 · 5.55 | 8,888 · 5.78 |
| 접촉 몫 % 관측 ↔ 무작위 혼합 기대 [(1−V)² · 2V(1−V) · V²] | 100 / 0 / 0 | 54.6 / 39.8 / 5.6 ↔ 56.2 / 37.5 / 6.2 | 24.4 / 50.4 / 25.2 ↔ 25 / 50 / 25 | 6.1 / 38.0 / 55.9 ↔ 6.2 / 37.5 / 56.2 | 0 / 0 / 100 |
| 접촉 면적 mm² 탄성–탄성 / 탄성–소성 / 소성–소성 (전체 · 그림 12) | 0.514 / – / – | 0.308 / 0.361 / 0.068 | 0.143 / 0.473 / 0.310 | 0.039 / 0.400 / 0.732 | – / – / 1.374 |
| 접촉 면적 합 · 전체 입자 표면 대비 2A/S (S = 24.2 mm²) | 0.514 · 4.3 % | 0.737 · 6.1 % | 0.927 · 7.7 % | 1.171 · 9.7 % | 1.374 · 11.4 % |
| 접촉당 평균 면적 µm² (탄성–탄성 / 탄성–소성 / 소성–소성) | 69 / – / – | 72 / 115 / 154 | 71 / 114 / 149 | 75 / 123 / 153 | – / – / 155 |

- 본문 인쇄값: Vp 0.25 에서 탄성–탄성 **54.9 %** · Vp 0.5 에서 같은 종류 **24.5 % 정도 (Elastic-Elastic 24.1 %, Plastic-Plastic 25.0 %)** · 이종 **50.9 %** (p.151) — 벡터 판독 (54.6 · 24.4 · 25.2 · 50.4 %) 과 0.5 %p 안.
- 접촉당 평균 면적은 **조성과 무관하게 접촉 종류가 정한다** (탄성–탄성 69–75 · 탄성–소성 114–123 · 소성–소성 149–155 µm²) [카드 산술] — 그림 12 의 조성 경향 = (무작위 혼합의 접촉 수) × (종류별 면적).  같은 구 교차원으로 환산한 대표 겹침 δ/D: 탄성–탄성 1.8–1.9 % · 탄성–소성 2.9–3.2 % · 소성–소성 3.9–4.0 % [카드 산술 · 시점 (누른 채 / 뺀 뒤) [미확인]].

### 3c. 이종 접촉 λp,E−P 를 바꾼 시험 (Vp = 0.5 · 그림 5) [벡터 판독]

| λp,E−P | 0.38 | 0.60 | 0.70 |
|---|---|---|---|
| 300 MPa 에서 진변형률 | −0.221 | −0.221 | −0.217 |
| 0 응력선에 닿는 변형률 | −0.125 | −0.141 | −0.143 |
| 되돌아온 Δε | 0.097 | 0.081 | 0.074 |

- 잔류 변형률 폭 0.019 (0.38 ↔ 0.70) ↔ Vp 0 → 1 의 폭 0.082 (그림 7) [카드 산술] — 저자: *"λp,E−Pが大きくなるとわずかに除荷時の傾きが大きく，弾性回復が起きにくくなる … しかし，λp,E−Pを変更したときの差はVpを変更したときの差（Fig. 4）に比べて非常に小さく"* → *"理論的に妥当であると考えられる点から，以降の検討ではλp,E−Pは0.6 とした"* (p.149).

### 3d. 실험 — NCM–Na₂SO₄ (정제 시험기 · 그림 6 · 7 · 10a) [인쇄 = 조성 · 장치 / 벡터 판독 = 값]

| Na₂SO₄ 부피 몫 Vp (질량 %) | 0 (0) | 0.224 (10) | 0.527 (30) | 0.722 (50) |
|---|---|---|---|---|
| 최대 응력 (MPa · 그림 6) | 292.2 | 292.2 | 290.5 | 291.2 |
| 최대 응력에서 진변형률 | −0.345 | −0.357 | −0.368 | −0.385 |
| 가장 눌린 진변형률 (최대 응력 뒤 톱니 모양 제하 중) | −0.365 | −0.374 | −0.385 | −0.398 |
| 제하 뒤 잔류 응력 평탄부 (MPa) | 7.9 | 11.5 | 18.1 | 33.9 |
| 잔류 진변형률 (그림 7 ●) | −0.327 | −0.337 | −0.357 | −0.369 |
| Δε = 잔류 − 가장 눌린 · 높이 증가 [카드 산술] | 0.038 · 3.8 % | 0.037 · 3.8 % | 0.028 · 2.9 % | 0.029 · 3.0 % |
| 공극 (그림 10a ×) | 0.293 | 0.293 | 0.288 | 0.256 |

- 조성 (p.148): 부피 NCM : Na₂SO₄ = 100:0 · 77.6:22.4 · 47.3:52.7 · 27.8:72.2 = 질량 100:0 · 90:10 · 70:30 · 50:50 · 袋混合 (봉지 혼합) · **1.0 g** · 정제 시험기 **CRUX033L (菊水製作所)** · **Ø 11.3 mm** 다이 · **최대 25 kN** · 장치 변형 보정.
- 잔류 변형률 기울기 (최소제곱 · 단위 Vp 당): **실험 −0.0590 · 수치해석 −0.0823** [벡터 판독 + 카드 산술] ↔ 본문 *"実験と数値解析においてそれぞれ−0.0824 と−0.0591"* (p.150) — §3f-1.

### 3e. 카드 산술 · 검산 (원문에 없는 수 — 식 병기)

- **입자 부피**: 3,077 × (π/6) × (0.05 mm)³ = 0.2014 mm³ (표 1 0.201 ✓) · 원통 높이 = 0.636/(π × 0.45²) = **1.000 mm**.
- **f₀ 검산**: 식 (26) (8/3)π × 0.1 J/m² × 12.5 µm (= R\*, 지름 50 µm 단분산) = **1.047 × 10⁻⁵ N** (표 2 −1.05 × 10⁻⁵ N ✓).
- **이종 접촉 λp***: E₁ = (1 − λp)E₂ 를 식 (7) 에 넣고 식 (6) → E₂ · ν 가 같으면 **λp* = 1 − 2/[1/(1 − λi) + 1/(1 − λj)]** ((1 − λp) 의 조화평균) → (0.38, 0.70) = **0.5957** (인쇄 0.60 ✓ · E₂ 값과 무관) · 산술평균 0.54 · 기하평균꼴 0.569 와 다르다.
- **yano2026 의 0.619 재현 시도**: NCM (λp 0.38 · ν 0.25 · E₂ = E) – LPSCl (0.642 · 0.37 · 21 GPa): E = 71 → **0.6010** · 140 → 0.6195 · 142 → 0.6198 · 0.619 로 반올림되는 범위 = **E ≈ 134–139 GPa** (140–141 은 0.6195–0.6196 경계) · 표 2 의 E 를 E₁ (EDEM 입력) 으로 읽으면 71 → 0.5783 · 142 → 0.6057.
- **하중 강성**: E₁ = (1 − λp) × 71 = 탄성 **44.0** · 소성 **21.3 GPa** → k₁ 비 **2.07** (같은 E₂ · R\*).
- **그림 1 (두 입자 EEPA 곡선)**: 겹침 2 × 10⁻⁶ mm 에서 힘 (λp 0 · 0.38 · 0.70) = **1.492 · 0.864 · 0.375 × 10⁻⁴ N** [벡터 판독 · 0.38 은 점선 표본이 겹침 1.983 까지] ↔ k₁ = (1 − λp)k₂ 예측 (f₀ 빼고 비례) **0.885 · 0.375** · 끌림 바닥 **−0.104 × 10⁻⁴ N** (= 표 2 f₀ ✓) · 제하 가지가 바닥에 닿는 겹침 **1.059 · 1.580** ↔ λp^(2/3) × 2 = **1.049 · 1.577** — 식 (4) (n = 1.5) 대로.
- **시간 간격**: Rayleigh 시간 πR√(ρ/G)/(0.1631ν + 0.8766) (R 25 µm · ρ 4750 · ν 0.25 · E₁ 44 GPa → G 17.6 GPa) = 4.45 × 10⁻⁸ s → Δt = **4.5 %** (E 71 GPa 면 5.7 %).
- **관성수 (준정적 검사)**: 초기 높이 h₀ ≈ 0.55–0.61 mm (초기 충전율 0.52–0.58 가정) → 변형률 속도 41–46 s⁻¹ → I = ε̇ d √(ρ/P) ≈ **8–9 × 10⁻⁶ (300 MPa) · 1.4–1.6 × 10⁻⁴ (1 MPa)** — 둘 다 ≪ 10⁻³.
- **실험 최대 응력**: 25 kN / (π × 5.65² mm²) = **249.3 MPa** ↔ 그림 6 최대 **290.5–292.2 MPa** [벡터 판독] — 17 % 차 (원문 설명 없음 · §3f-5).
- **실험 조성 환산이 함의하는 밀도비**: (m/(1−m))/(v/(1−v)) = 세 조성 모두 0.385 → **ρ_NCM / ρ_Na₂SO₄ = 2.60** · 시뮬레이션 NCM 4.75 g/cm³ 이면 Na₂SO₄ 1.83 g/cm³ 가 되어야 한다 · **원문은 실험에 쓴 진밀도를 적지 않는다** [미확인].
- **공극 판독 시점 모호성**: 그림 10a 공극을 '뺀 뒤' 로 보면 초기 충전율 (1 − ε)·exp(ε_잔류) = **0.558–0.578** · '누른 채 (300 MPa)' 로 보면 (1 − ε)·exp(ε_max) = **0.513–0.533** — 둘 다 조성에 거의 평평해 시점을 가를 수 없다 (게다가 공극은 중앙 0.8 영역 · 변형률은 전체 층).
- **선형 보간 (Vp 0 · 1 끝값)**: 배위수 차 ≤ 0.047 (≤ 0.8 %) · 공극 차 ≤ **0.016** (Vp 0.5 — 두 끝 공극 차 0.067 의 24 %).
- **압축 일 크기**: F_max = 300 MPa × 0.636 mm² = 191 N · 눌림 ≈ h₀(1 − e^−0.18) ≈ 0.09–0.10 mm → ∫F dx ≈ F_max·Δh/3 ≈ 6 mJ ↔ 그림 8 합 6.6 mJ (자릿수 일치).

### 3f. 원문 안의 어긋남 · 미정의 (원문 비판 — §11 에 다시)

1. **잔류 변형률 기울기 귀속 뒤바뀜** — 본문 (p.150): *"圧縮後の除荷歪みの変化の傾きは実験と数値解析においてそれぞれ−0.0824 と−0.0591 だった"* ↔ 그림 7 최소제곱: 수치해석 (■ 5 점) **−0.0823** · 실험 (● 4 점) **−0.0590** [벡터 판독 + 카드 산술].  숫자 둘이 0.0001 안에서 맞고 짝만 바뀌었다 → 시뮬레이션 쪽 기울기가 **더 가파르다** (본문 서술과 반대).
2. **결론의 접촉 서술 오기** — 결론 (p.152) *"Vp = 0.25 のとき，塑性粒子同士の接触が優位だった"* ↔ 본문 (p.151) *"Vp = 0.25 において弾性粒子同士の接触が54.9%"* · 그림 11 (소성–소성 5.6 %) · 결론의 다음 문장 *"弾性粒子同士のネットワーク"* — '탄성' 의 오기로 보인다.
3. **공극 정의 문장** — *"空隙率は領域内に中心がある粒子の総体積を判定領域体積で割った値"* (p.148) 는 글자 그대로는 **고체 분율** — 그림 10a 값 (0.31–0.38) 은 1 − (그 값) 으로 읽힌다 [카드 추론] · 판독 시점 · 겹침 이중 계산 처리 [미확인] (구 부피를 그대로 더하면 겹친 부분이 두 번 세어져 공극이 작게 나온다 — 우리 ε_sphere 와 같은 규약 [카드 추론]).
4. **"接触の割合に … 混合割合は影響していない"** (p.151) — 글자 그대로 ('혼합 비율이 접촉 비율에 영향을 주지 않는다') 는 그림 11 과 모순 · 앞 문장 (*"完全混合状態で投入した場合，同種材料接触と異種材料接触が均一に生じる"*) 과 함께 읽으면 '접촉 몫은 소성 차이가 아니라 무작위 혼합 통계가 정한다' 는 뜻 [카드 추론] — §3b 의 이항 기대값과 맞다.
5. **실험 최대 응력** — 25 kN · Ø 11.3 mm → 249 MPa ↔ 그림 6 ≈ 291 MPa (§3e).
6. **식 (25) 설명** — *"最後の1つは0でない正の整数であるため解は一意に決定する"* (p.146) — '정수' 가 아니라 양의 실수.
7. **기호표 (Nomenclature, p.152) 단위가 한 줄씩 밀림** — δ *[N/m]* · ε_strain *[m/s]* · ζ_tm *[m/s]* · m *[-]* · μ *viscosity [-]* · Δγ *[-]* (각각 m · - · - · kg · - · J/m² 이어야 할 자리).
8. **초록의 '검증' 서술** — *"The calculation method of contact plasticity between elastic and plastic particles, which was proposed in this study, was validated by the data of experimental comparison tests"* ↔ 본문: λp,E−P 세 값 차는 그림 5 에서 작았고 0.6 은 *"理論的に妥当"* 으로 골랐으며, 실험 대조 (그림 6 · 7 · 10a) 는 **0.6 한 값으로만** 했다 → 실험이 이종 규칙을 가려낸 것이 아니다 (조성 경향의 일치일 뿐).
9. **그림 1 의 조건 미기재** — 표 2 처럼 Δγ = 0 이면 식 (9) 로 f_min = 0 · 식 (5) k_adh = −f₀/δ_min^x ≠ 0 인데 그림 1 의 끌림 바닥은 f₀ 에서 **평평** (k_adh ≈ 0 꼴) [벡터 판독] · 또 표 1 조건 (E 71 GPa · 지름 50 µm) 의 Hertz 힘은 그림 1 축 값의 **정확히 1/10** [카드 산술] — 그림 1 의 입자 · 강성 · 끌림 설정과 EDEM 의 f_min 규약 [미확인].
10. 식 (19) f_ct = μ·abs(f_hys + k_adh δnⁿ − f₀) 의 δnⁿ (점착 지수 x 가 아닌 n) — 학위논문 식 (4.27) (morrissey 카드 L261) 과 **같은 꼴** — 어긋남 아님 (기록).

---

## 4. ★ 방법

### 4a. DEM 지배식 · 접촉 (§2.1 · 식 1–22 · 크롭 `eq_01` … `eq_22`) [인쇄 — 크롭 이미지에서 다시 읽음]

| 식 | 내용 (옮겨 적음) | 뜻 |
|---|---|---|
| (1) · (2) | m dv/dt = ΣF + mg · I dω/dt = ΣM | 병진 · 회전 운동 (m 질량 · v 속도 · F 접촉력 · g 중력 · I 관성 모멘트 · ω 각속도 · M 토크) |
| (3) | f_hys = **f₀ + k₁δnⁿ** if k₂(δnⁿ − δpⁿ) ≥ k₁δnⁿ · **f₀ + k₂(δnⁿ − δpⁿ)** if k₁δnⁿ > k₂(δnⁿ − δpⁿ) > −k_adh δn^x · **f₀ − k_adh δn^x** if −k_adh δn^x ≥ k₂(δnⁿ − δpⁿ) | EEPA 법선 이력 힘 — 첫째 = 처녀 재하 (이제까지 최대 접촉력을 넘을 때) · 둘째 = 재하 · 제하 · 셋째 = 떨어지는 방향에서 최소 접촉력 f_min 에 닿으면 점착 가지 (p.145) |
| (4) | **δp = λp^(1/n) δn** | 소성 겹침 |
| (5) | k_adh = (f_min − f₀)/δ_min^x | 점착 가지 강성 (δ_min = f_min 에서의 겹침) |
| (6) | **λp = 1 − k₁/k₂ = 1 − [(4/3)E₁*√R*]/[(4/3)E₂*√R*] = 1 − E₁*/E₂*** | 소성 변형성 (塑性変形性) — 하중 · 제하 강성의 비 = 하중 · 제하 환산 영률의 비 |
| (7) · (8) | 1/E* = (1 − νi²)/Ei + (1 − νj²)/Ej · 1/R* = 1/Ri + 1/Rj | 환산 영률 · 반지름 |
| (9) | f_min = (3/2)πΔγ R_a | 최소 접촉력 (R_a = 접촉 반지름 · Δγ = 점착 에너지) |
| (10) · (11) | R_a = √(Ri² − (Ri − δi)²) = √(Rj² − (Rj − δn + δi)²) · δi = (δn² − 2Rjδn)/[2(δn − Ri − Rj)] | 두 구 교차원의 반지름 (기하) · i 쪽 겹침 |
| (12)–(15) | f_nd = −2√(5/6) β √(k_nd m*) v_n^rel · 1/m* = 1/mi + 1/mj · β = ln e/√(ln²e + π²) · k_nd = 2E*√(R*δn) | 법선 감쇠 (Hertz–Mindlin 꼴 · e = 반발 계수) |
| (16) | F_t = f_t + f_td (f_t ≤ μs f_hys) · f_ct (f_t > μs f_hys) | Coulomb 마찰 |
| (17)–(19) | f_t = f_t(n−1) + Δf_t · f_td = −2√(5/6) β √(k_t m*) v_t^rel · **f_ct = μ·abs(f_hys + k_adh δnⁿ − f₀)** | 접선 탄성 (누적) · 접선 감쇠 · 동마찰 (점착을 더한 한계) |
| (20)–(22) | E* = 2G*(1 + ν) · Δf_t = k_t δ_t · **k_t = ζ_tm (8G*√(R*δn))** | 접선 강성 — ζ_tm = 법선 ↔ 접선 강성 비 (*"実在弾性体の場合2/3から1"* · *"2/3は非線形弾性物質に理想的な値"* [23, 24]) |

- EEPA 는 *"粒子の付着性と塑性変形性を粒子間のオーバーラップとして考慮することが可能"* (p.145) — 입자 모양은 바뀌지 않고, 소성은 **겹침의 이력 (δp)** 으로만 들어간다.
- **EDEM 입력 규약 (p.146)**: *"EDEM において入力するヤング率はEEPA モデルにおけるE₁として用いられるのに対し，一般的なヤング率はE₂に相当する。今回は便宜的にヤング率としてE₂を表記したが，実際にEDEM のパラメータとして入力した値はEq. (6) にE₂を代入し，算出されたE₁である"* — [번역] "EDEM 에 넣는 영률은 EEPA 의 E₁ 로 쓰이는데, 일반적인 영률은 E₂ 에 해당한다.  편의상 E₂ 를 영률로 적었지만 실제 EDEM 입력은 식 (6) 에 E₂ 를 넣어 계산한 E₁ 이다."  ⇒ E₂ 를 고정하고 λp 를 올리면 **하중 강성 k₁ 이 (1 − λp) 배로 준다** (그림 1 이 그대로 보여 준다 — §3e).

### 4b. f₀ 설정 — JKR 의 0 겹침 점착 (식 23–26 · p.146)

- *"f₀は，先行研究の結果において充填構造に影響をおよぼした付着力を用いた。具体的には，… Hertz-Mindlin with JKR モデル … において表面エネルギーが0.1 J/m²の条件でオーバーラップ量が0のときに生じる付着力と同等の付着力を示すf₀を設定した"* — [번역] "앞 연구에서 충전 구조에 영향을 준 점착력을 썼다 — JKR 모델에서 표면에너지 0.1 J/m² 일 때 겹침 0 에서 생기는 점착력과 같은 f₀."
- 식 (23) F_JKR = −4√(πγ_JKR E*) a^(3/2) + (4E*/(3R*)) a³ · 식 (24) δn = a²/R* − √(4πγa/E*) · δn = 0 이면 a 의 4 차식 → 근 넷 (허근 둘 · 0 · 양의 실근 하나) → 식 (25) **a = ∛(4πγR*²/E*)** → 식 (26) **f₀ = −(8/3)πγR*** — γ_JKR 는 EEPA 의 Δγ 와 다르다 (p.146).
- *"なお，JKR モデルではオーバーラップに応じて付着力が増加するが，EEPA モデルでは定数として付着力を考慮するため，原理的にまったく同じ付着現象を再現することはできない"* — [번역] "JKR 은 겹침에 따라 점착력이 커지지만 EEPA 는 점착력을 상수로 두므로 원리적으로 완전히 같은 점착 현상을 재현할 수 없다." · 벽–입자 점착은 무시 (p.146).
- x · Δγ 는 *"今回の系では影響が小さいことを確認しているため，一定の値で検討"* — 떼는 가지에만 들어가 배출 뒤 성형체 강도에 크게 듣겠지만 압축 · 제하에는 작았다 (p.146).

### 4c. 평가 방법 (§2.3 · 식 27–29 · 그림 2 · p.147–148)

- **S-S 곡선**: 진변형률 **ε_strain = ln(h/h₀)** (식 27 · h₀ = 초기 분말 높이) vs 위 펀치 응력.
- **압축 에너지 해석 (그림 2)**: 조작 (위) 펀치의 압축 곡선 아래 면적 = 총 압축 에너지 · 고정 (아래) 펀치로 전해지는 손실 = 마찰 소산 **FW** · 조작 펀치의 제하 곡선 아래 면적 = 탄성 회복 에너지 **Ee** · 총 − Ee − FW = 소성 변형 에너지 **Ep** · **Ep/Ee 를 분말의 소성 변형성**으로 본다 (캡핑 예측에 쓰인 방법 [28]).
- **공극 · 평균 배위수**: 벽 영향을 빼려고 **분말층 지름 · 높이의 0.8 배 원통**을 판정 영역 · 공극 = 영역 안에 중심이 있는 입자 부피 합 ÷ 영역 부피 (정의 문장의 문제 §3f-3) · 배위수 = 영역 안 입자의 접촉 수 합 ÷ 영역 안 입자 수.
- **접촉 수 · 접촉 면적**: **분말층 전체**를 판정 영역 · 접촉 하나의 면적 **S_a = πR_a²** (식 28) · R_a² = Ri(δn² − 2Rjδn)/(δn − Ri − Rj) − {(δn² − 2Rjδn)/[2(δn − Ri − Rj)]}² (식 29) — 겹친 두 구의 교차원 면적 (기하 면적) · 전체 총합을 보고.
- 판독 시점 (누른 채 / 뺀 뒤) — 공극 · 배위수 · 접촉 수 · 면적 모두 [미확인].

### 4d. 실험 (§2.4 · 표 3 · p.148)

- NCM = **NME-1051 (戸田工業)** (조성 · 입도 · 진밀도 [미확인]) · Na₂SO₄ = 富士フイルム和光純薬 · *"Na₂SO₄はLPSと類似した高い塑性変形性を示す材料であり，LPSに比べて大気安定性に優れることから固体電解質のモデル物質として利用されている[29]"* — [번역] "Na₂SO₄ 는 LPS 와 비슷하게 소성 변형성이 높고 LPS 보다 대기 안정성이 좋아 고체전해질의 모델 물질로 쓰인다."
- Na₂SO₄ 처리: 355 µm 체 → 해머밀 (ラボミル LM-05, ダルトン) → 멀티링 매체형 초미분쇄기 (MIC-0, 奈良機械製作所) 로 에탄올 습식 분쇄 (표 3: 해머밀 *"Tip speed of rotor 16000 rpm"* [단위 인쇄 그대로] · 스크린 0.5 mm · 스테이터 0° · 해머 12 · 공급 5 g/min · 1 회 · 30 g / 매체밀 2000 rpm · 4 h · 10 mass% · 슬러리 300 g) → 60 °C 항온조 하룻밤 → 전기로 250 °C 2 h 건조 · **분쇄 뒤 입도 [미확인]**.
- 혼합 → 1.0 g → CRUX033L · Ø 11.3 mm · 최대 25 kN · 압축 프로파일에 장치 변형 보정 → S-S · 반복 수 · 실험 공극 측정법 [미확인].

### 4e. 입자 처리 ★ (우리 '무질서 처리' 칸)

- **형상**: 전부 **구** · **단분산 50 µm** — 크기비 · 입도 분포 없음 (*"本研究は形状，粒度分布を考慮しておらず"*, p.148).
- **두 종의 차이**: **λp 하나** (표 2) — 크기 · 밀도 · E₂ · ν · 마찰 · 반발 · 점착 모두 같음.  '탄성 입자' = NCM 의 λp · '소성 입자' = Li₃PS₄ 의 λp 를 단 NCM.
- **소성**: EEPA **접촉 소성** (하중 · 제하 강성비 → 잔류 겹침 δp) — 입자 **형상 소성 (유동) 아님** · 항복 캡 없음 · 겹침 δ = 기하 대리량.  E₂ 고정이라 λp ↑ = k₁ ↓ (하중 무름) 이 같이 따라온다.
- **점착**: 접촉 종류 무관한 **상수 f₀ −1.05 × 10⁻⁵ N** (Δγ 0) · 벽 점착 없음 · 구름 마찰 0.01 (*"きわめて小さい値"* → 초기 충전은 점착이 정한다, p.149).
- **강성**: NCM E 의 **절반 (71 GPa)** — 계산 부하 · *"本報告ではλpの影響を検討することが目的であるため，ヤング率を一定の値に設定した"* (p.146).
- **파괴**: 없음 (*"粒子の形状や割れ … を無視"*, p.150).
- **혼합**: *"完全混合状態で投入"* (p.151) — 두 종을 무작위로 생성해 자연 충전.

### 4f. 계산 규모 · 비용

3,077 입자 · 다이 지름 18 d · 층 높이 ≈ 11 d [카드 산술 — 초기 충전율 0.52–0.58 가정] · Δt 2 × 10⁻⁹ s · 0.07 s (생성 · 충전 · 압축 · 0.02 s 유지 · 제하 포함) = 3.5 × 10⁷ 단계 [카드 산술] · CPU 8 코어 + GPU 1 · 벽시계 시간 · 시드 수 [미확인].

### 4g. ★ 네 항목 — DEM 한계 · 소성이 어려운 이유와 우회 · 2D/3D · 탈압

**(i) DEM (단단한 구 · 점접촉) 의 한계 — 원문 문장**
- p.148 (§2.3): *"本計算では，粒子の変形を球形粒子のオーバーラップとして表現するsoft sphere model を適用した。そのため，塑性モデルを導入したとしても配位数や接触面積は実験と定量的に一致するわけではないと考えられる。本研究は形状，粒度分布を考慮しておらず，もっとも単純に粒子の塑性変形性の影響を評価する基礎的検討が目的である。実験と完全な一致はしないものの，粒子間の接触状態に対する異種材料の混合割合の定性的な影響を議論した。"*
  [번역] "이 계산은 입자의 변형을 구형 입자의 겹침으로 나타내는 soft sphere model 을 썼다.  그래서 소성 모델을 넣더라도 배위수나 접촉 면적이 실험과 정량적으로 일치하지는 않는다고 본다.  이 연구는 형상 · 입도 분포를 고려하지 않았고, 가장 단순하게 입자의 소성 변형성의 영향을 평가하는 기초 검토가 목적이다.  실험과 완전히 일치하지는 않지만, 입자 사이 접촉 상태에 대한 이종 재료 혼합 비율의 정성적 영향을 논의했다." (`txt_p05_soft_sphere_not_quantitative` · `txt_p05_no_shape_psd_qualitative_only`)
- p.150 (§3.1): *"計算において粒子の形状や割れ，粒度分布を無視していることを考慮すると，この差は小さいと考えられる"* — [번역] "계산에서 입자의 형상 · 균열 · 입도 분포를 무시한 것을 생각하면 (기울기) 차이는 작다고 본다."
- p.150: *"以上のことより，本モデルは高圧圧縮の影響については大きな問題はなく適用可能であるものの，低圧領域での再配列に着目した検討をする場合には設定したパラメータについて改善の余地があると考えられる"* — [번역] "이 모델은 고압 압축의 영향에는 큰 문제 없이 쓸 수 있지만, 저압 영역의 재배열을 보려면 설정한 매개변수에 개선의 여지가 있다." (+ 느슨한 부피밀도 맞춤도 해야 하지만 하지 않았다 · 구름 마찰 · f₀ 는 바꾸지 않았다)
- p.146: EEPA 상수 점착 ↔ JKR (§4b).

**(ii) 소성 · 큰 변형을 계산에 넣기 어려운 이유와 이 논문의 우회 · 비용**
- 이유 (원문): 소성 변형을 동반한 치밀화 현상 자체가 *"still unclear"* (초록) · 이종 혼합의 소성 변형성을 벌크 특성에서 정해야 하는데 이론적 방법이 없다 (p.145) · 앞 연구는 사례 연구라 매개변수 논의가 부족 (p.145).
- 우회: ① 입자 소성 → **EEPA 접촉 강성비 (λp)** ② 이종 접촉 → **환산 영률 규칙 (λp* = 0.60)** ③ 계산 부하 → **E 절반** · 단분산 소계 (3,077) · 다이 18 d.  맞춘 값 = 0 (§6-e) · 검증 = 정제 실험의 경향 (기울기 · 공극) · 한 압력.
- 비용 (§4f) · 벽시계 시간 [미확인].

**(iii) 2D / 3D**: 3D (원통 다이 · 그림 3) · 2D 언급 · 2D → 3D 전이에 대한 말 **없음**.

**(iv) 압력을 뺄 때**: **다뤘다** — 300 MPa 에서 0.02 s 유지 → 제하 S-S (그림 4 · 5) · 잔류 변형률 (그림 7) · Ee · Ep · FW (그림 8) · Ep/Ee (그림 9) · 실험 제하 곡선 + 잔류 응력 평탄부 (그림 6).  제하 속도 [미확인] · 0 응력 뒤에는 그림 4 의 0 응력 수평선이 변형률 ≈ 0 까지 이어짐 (= 펀치가 접촉 없이 되돌아감 [벡터 판독 · 카드 추론]) · 다이 벽 이형 · 배출은 없음.

---

## 5. 결과 — 절별 상세 (그림 실독)

### 5.1 Fig. 1 — EEPA 힘–겹침 곡선 (λp 0 · 0.38 · 0.70)
- λp 0 (실선) = 처녀 재하 = 제하 (탄성 Hertz 꼴) · 0.38 (파선) · 0.70 (쇄선) = 재하 곡선이 낮아지고 (k₁ ↓) 제하 가지가 가팔라져 바닥 (f₀) 에 일찍 닿는다 → 잔류 겹침 δp ↑ (§3e 수치).  축: 겹침 × 10⁻⁶ mm · 힘 × 10⁻⁴ N · 화살표 = 재하 · 제하 방향.  계산 조건 [미확인] (§3f-9).

### 5.2 Fig. 2 — 압축 에너지 해석 모식
- 조작 펀치 힘 (압축) · 고정 펀치 힘 (압축) · 조작 펀치 힘 (제하) 세 곡선 → FW (두 압축 곡선 사이) · Ep (고정 펀치 압축 곡선 아래 − 제하 곡선 아래) · Ee (제하 곡선 아래) — 정의는 §4c.

### 5.3 Fig. 3 — 압축 뒤 (시점 [미확인]) 분말층 스냅샷 (Ve:Vp = 1:0 · 0.75:0.25 · 0.50:0.50 · 0.25:0.75 · 0:1)
- 초록 = 탄성 · 남색 = 소성 입자 · 빨강 파선 = Vp 0 층 높이 · *"塑性粒子の割合が大きくなるほど，粉体の高さが低くなっている。粉体体積は等しいため，粉体が緻密化"* (p.148) [판독: Vp 1 의 층 윗면이 파선 아래로 뚜렷].  두 종이 고르게 섞여 보임 (완전 혼합 투입).

### 5.4 Fig. 4 — S-S 곡선 (Vp 0–1 · λp,E−P 0.6)
- 300 MPa 진변형률 −0.181 → −0.257 · 제하 뒤 −0.095 → −0.177 (§3b).  *"0 MPaまで除荷された際のひずみを比べると，塑性粒子の増加に伴って除荷後の塑性変形量が大きくなっている"* (p.148–149).
- 재배열 해석 (p.149): *"今回の系において転がり摩擦はきわめて小さい値を使用しているため，粒子の初期充填状態は粒子の付着力によって決定される。低圧領域においては粒子の再配列が生じるものの，単分散粒子では大幅な構造変化が生じにくいため，ただちに再配列過程が終了する。その結果，いずれの系においても再配列の影響はきわめて小さく，粉体層の塑性変形に対して粒子の塑性変形性が顕著に影響をおよぼした"* — [번역] "구름 마찰이 매우 작아 초기 충전은 점착이 정한다.  저압에서 재배열이 일어나지만 단분산이라 큰 구조 변화가 어려워 곧 끝난다.  그래서 재배열 영향은 매우 작고, 층의 소성 변형에는 입자의 소성 변형성이 두드러지게 영향을 줬다."
- 되돌아온 Δε 은 Vp 와 거의 무관 (0.081–0.088) — 최대 변형률이 커지므로 비율 (49 → 32 %) 만 준다 [카드 산술].

### 5.5 Fig. 5 — 이종 접촉 λp,E−P 0.38 · 0.60 · 0.70 (Vp 0.5)
- 재하 곡선 거의 겹침 · 제하 기울기만 약간 다름 → Δε 0.097 · 0.081 · 0.074 (§3c) · 저자 결론 = 영향 작음 · 0.6 채택 (이론적 타당성).

### 5.6 Fig. 6 — 실험 S-S (NCM–Na₂SO₄)
- 최대 ≈ 291 MPa (§3e · §3f-5) · 진변형률 −0.345 → −0.385 (Na₂SO₄ ↑) · 최대 뒤 제하가 **톱니 모양** (원문 설명 없음) · 제하 끝 **잔류 응력 평탄부 7.9 · 11.5 · 18.1 · 33.9 MPa** — *"Na₂SO₄の割合が増加するほど圧縮後の残留応力が増加している。これは粒子の塑性変形に伴って粉体と臼内壁との付着力が大きくなったためと考えられる"* (p.150).
- 시뮬레이션과의 차 (p.149–150): *"粉体層のひずみには再配列や各粒子間の接触にかかる力の分布による影響が考えられるため，粒子の塑性変形量に比べて粉体層のひずみのほうが大きくなった"* · *"実験とシミュレーションの圧縮後の真ひずみの差は，粒子の再配列に由来する"* · *"粉体の初期高さが弾性回復量に対してきわめて大きい場合には，弾性回復挙動が小さく表現される。シミュレーションにおいても粒子間付着に起因する再配列は生じるものの，粉体量が少ないために再配列の影響が実験に比べて小さかった"* — [번역] "진변형률은 높이 비라, 초기 높이가 탄성 회복량보다 아주 크면 탄성 회복이 작게 나타난다.  시뮬레이션도 점착 때문에 재배열이 생기지만 분말량이 적어 재배열 영향이 실험보다 작았다."

### 5.7 Fig. 7 — 제하 뒤 잔류 변형률 vs 소성 몫
- 시뮬레이션 −0.093 → −0.176 · 실험 −0.327 → −0.369 · 둘 다 선형 증가 (절대값 · 소성 몫 ↑) · 기울기 (본문 귀속 뒤바뀜 §3f-1) · *"絶対値に差が生じている原因には再配列の違いが挙げられる。再配列の量は，ゆるめかさ密度といった粉体の初期充填状態に影響を受ける。本来であれば，ゆるめかさ密度のフィッティングも行うことが必要である"* (p.150) — 그러나 구름 마찰 · f₀ (느슨한 부피밀도에 듣는 매개변수) 는 바꾸지 않았다 · 분말량 · 투입법도 재배열을 바꾼다 → 실험–계산 차 = 재배열 탓이라는 해석.

### 5.8 Fig. 8 · 9 — 압축 에너지 · Ep/Ee
- 소성 몫 ↑ → Ep ↑ (2.62 → 4.50 mJ) · FW ↑ (1.75 → 2.52) · Ee ↓ (2.26 → 1.86) · Ep/Ee 1.16 → 2.43.  FW ↑ 해석: *"粒子が塑性変形を起こすことで壁面との接触が増加した結果，摩擦仕事が増加"* (p.150) · 벽 점착은 없지만 접선 탄성 · 점성력이 있어 마찰 일이 는다 · *"本検討で統一しているのは上杵にかかる応力であり，圧縮エネルギーは条件に応じて変化する"* (p.150) — 같은 300 MPa 라도 총 에너지가 6.6 → 8.9 mJ 로 커진다.
- 단일 재료에서 λp 를 올린 앞 연구 [22] 와 Ep/Ee 증가 거동이 비슷 → *"塑性粒子を添加することは，粉体に含まれる粒子の塑性変形性を増加させた結果と相関がある"* (p.150).

### 5.9 Fig. 10 — 공극 · 배위수
- (a) 시뮬레이션 0.378 → 0.311 · 실험 0.293 → 0.256 · *"数値計算と実験で絶対値に違いはあるものの，塑性粒子の増加に伴って空隙率が低下する類似した傾向"* (p.150) · 충전 때 Vp 의 공극 영향은 *"きわめて小さい"* 로 확인 (p.150–151 · 값 없음).
- (b) 배위수 5.26 → 6.40 (치밀화) · 순물질 결과의 선형 보간과 *"良好な相関"* → *"単一物質の粉体特性を線形的に補間することで実用上は混合物の粉体特性を予測できる"* (p.151) — 보간 오차 §3e.

### 5.10 Fig. 11 — 접촉 수 (종류별 누적 막대)
- 총 접촉 수 7,420 → 8,888 (Vp ↑) · Vp 0.25: 탄성–탄성 54.9 % → *"少量の塑性粒子の添加時には弾性粒子間の接触が支配的であり，弾性粒子間でネットワークが形成していることが示唆される。この弾性粒子のネットワークにより，弾性回復エネルギーに大きな変化がなかった"* (p.151) · Vp 0.5: 같은 종 24.5 % 정도 · 이종 50.9 % — 완전 혼합 투입의 결과 (§3f-4).

### 5.11 Fig. 12 — 접촉 면적 (종류별)
- 탄성–탄성 ↓ (0.514 → 0.039 mm²) — 탄성 입자 수 감소 + 소성 입자와의 접촉으로 탄성끼리 접촉 감소 · 소성–소성 크게 ↑ (0.068 → 1.374) · 탄성–소성 **위로 볼록** (0.361 · 0.473 · 0.400 — 접촉 수 변화에 대응) · Vp 0.25 에서 탄성–소성 면적이 세 종류 중 최대 · Vp 0.75 에서 소성–소성이 최대 (p.151).  *"どのような塑性変形性を有する粒子を添加するかによって粉体層内部の接触面積の比率が異なる … たとえば全固体電池のように成形体内部において各物質の接触関係が重要になる系においてきわめて役立つ知見"* (p.151).

### 5.12 결론 (p.151–152, 4 항)
1. EEPA 를 DEM 에 넣고 λp 를 바꿔 탄소성 혼합 분말의 압축 특성을 검토 · S-S · 압축 에너지로 소성 변형성의 영향 평가.
2. 공극 · 평균 배위수는 단일 물질 데이터의 선형 보간으로 충분히 정확히 예측.
3. Vp 0.25 에서 *"塑性粒子同士の接触が優位"* (§3f-2 오기) · 탄성 입자 망 때문에 탄성 에너지가 안 변함 · Vp 0.5 에서 이종 접촉이 전체의 절반.
4. 입자 소성 변형성이 층 안 접촉 면적의 비율에 크게 영향.

---

## 6. 우선 질문 — 원문 대조

### d. 단단한 입자의 하중 몫 · 재밍
- **직접 값 없음.**  응력 분할 · 입자 응력 · 힘 사슬 · 벽 반력의 종류별 몫을 내지 않았다.  있는 것 = 접촉 수 · 면적 (종류별) 과 *"弾性粒子間でネットワーク"* 해석 (Ee 가 Vp 0 → 0.25 에 7.5 % 만 줄었다 [카드 산술]).
- ⚠ 대비가 작다: 두 입자의 E₂ 가 같고 하중 강성비 2.07 [카드 산술] · 크기 같음 → '단단한 골격이 하중을 진다' 는 우리 R1 (AM 하중 분담 · 재밍) 의 상황 (AM E 142–175 GPa ↔ SE 22 GPa · 크기비 4–12) 과 다르다 — 이 논문으로는 크기를 가늠하지 않는다.

### e. 점접촉 법칙 · 대안 · 맞춘 값 수
- 법칙 = **EEPA** (Thakur [20] · EDEM) — 비선형 (n = 1.5 · k₁ = (4/3)E₁*√R*) · 항복 캡 · 경도 없음 · 다접촉 보정 없음.
- **맞춘 값 0**: λp 둘 = 나노압입 문헌 ([26] · [27]) 에서 *"計算"* (방법 [미확인]) · λp* = 규칙으로 유도 · f₀ = 앞 연구 [18] 의 JKR γ 0.1 J/m² 에서 환산 · x · Δγ = *"影響が小さい"* 로 고정 · 마찰 = *"キャリブレーションを行っていない"* (p.147) · E = 절반.  실험과는 '경향' 만 견줬다.
- 큰 변형 범위: 다루지 않음 · 대표 겹침 δ/D 1.8–4.0 % [카드 산술] — 작은 겹침 영역.
- 다른 대안과의 비교: 없음 (Thornton–Cummins–Cleary 2017 [19] 인용만).
- ⚠ **λp 를 나노압입에서 어떻게 얻었나**: 원문 없음.  정본 `papakyriakou2021_*` 카드는 yano2026 의 LPSCl 0.642 가 그 논문 대표 압입 곡선의 '잔류 깊이 ÷ 최대 깊이' (127.7/198.9 nm) 와 같은 수라고 적는다 (비교 문서 §A).  만약 이 논문도 λp = h_f/h_max 로 놓았다면 EEPA (n = 1.5) 의 잔류 겹침비는 **λp^(2/3)** (0.38 → 0.525 · 0.70 → 0.788 · 0.642 → 0.744) 라 압입 깊이비와 다르다 [카드 산술 · 가정] — 정의 대응을 확인할 자리 (U3).

### b. 압력을 뺄 때 되돌아오는 양과 잰 방법
- 방법: 위 펀치 응력 ↔ 진변형률 ln(h/h₀) (h = 펀치 위치로 본 층 높이 [카드 추론]) · 0 MPa 에 닿을 때의 변형률 = 잔류 · Ee = 제하 곡선 아래 면적 · 실험 = 장치 변형 보정한 S-S.
- 값: 시뮬레이션 Δε 0.081–0.088 (높이 +8.5–9.2 %) · 실험 0.028–0.038 (+2.9–3.8 %, 잔류 응력 8–34 MPa 가 남은 채) [카드 산술 · 벡터 판독].
- ⚠ 실험 '잔류 변형률' 은 펀치가 아직 8–34 MPa 를 받는 상태의 값이다 — 자유 되돌아옴 (배출 뒤) 이 아니다 · 시뮬레이션은 0 MPa · 벽 점착 없음.

### a · i. 기공
- 순수 SE: 없음.  '모두 소성 입자 (Vp 1)' 의 DEM 공극 0.311 은 **λp 0.70 을 단 NCM** 이다 (SE 아님).
- 복합 (모델 · 한 압력): §3b · §3d.  시점 · 실험 측정법 · 진밀도 [미확인].

### k · l · g → §4g.

---

## 7. 우리 DEM+MPM 대비 → `our_dem_baseline.md` (⚠ 정본 브랜치에서는 값 자리표시 상태 — 우리 수치는 본 세션 지시서 · CLAUDE.md 출처를 병기해 적는다)

### 7a. 비교표

| 항목 | 이 논문 | 우리 | 같음 / 다름 · 이유 |
|---|---|---|---|
| 재료 | NCM111 물성의 가상 입자 두 종 (λp 0.38 · 0.70) · 실험 = NCM + Na₂SO₄ | NCM811 + Li₆PS₅Cl (+ 첨가제) | 다른 재료 · 이 논문의 '소성 입자' 는 SE 아님 |
| 크기 | 단분산 50 µm · 크기비 1 | AM 이봉 (대 · 소) + SE 소립 — 실크기 12 : 4 : 1 (CLAUDE.md) | 크기비가 없다 → Furnas 류 충전 · 크기 차 효과 없음 |
| DEM 코드 · 접촉 | EDEM · **EEPA (비선형 n 1.5)** · 이종 λp 규칙 | LIGGGHTS · `hooke/hysteresis` (선형 이력) | **같은 층 (접촉 강성비 이력 · 형상 불변)** · 꼴은 다름 (비선형 ↔ 선형 [morrissey 카드 '같은 층' 판단]) · 우리 AM–SE 쌍의 k₂/k₁ 규칙 [미확인 — 이 카드에서 확인 안 함] |
| SE 쪽 강성 | E₂ 71 GPa (NCM 의 절반 · 계산비) · 하중 E₁ 21.3 (소성) · 44.0 GPa (탄성) [카드 산술] | E_eff **1.35 GPa** (벌크 ≈ 24 → **18 배 연화** · 공극에 맞춤) | **동기가 다르다**: 이 논문 = 계산비 (공극 맞춤 아님) · 우리 = 기공 · 재배열 대리.  이 논문의 '소성 입자' 하중 강성도 우리 E_eff 의 ≈ 16 배 |
| 소성 표현 | λp (k₂/k₁) — 잔류 겹침 · 항복 없음 | DEM = 연화 + 이력 · Stage-E 면적 보정 / MPM = J2 (E 1.53 · σ_y 0.30 GPa · ν 0.49) 형상 소성 | 이 논문 = 우리 DEM 과 같은 층 · MPM 의 형상 소성 · 공극 채움 유동은 없음 |
| 압력 · 이력 | 300 MPa (위 펀치 응력) → 0.02 s 유지 → 0 MPa 제하 · 펀치 25 mm/s | 300 MPa 목표 · 판 고정 이완 · 판 속도 0.01 mm/s (CLAUDE.md 10-12 기록) · 언로딩 팔 = 준비 중 (DEM 우선 Ⓐ) | 이 논문은 **유지 → 제하를 끝까지** 푼 DEM 사례 |
| 공극 | DEM 0.311–0.378 (중앙 영역 · 시점 [미확인]) · 실험 0.256–0.293 (모델 물질) | 랩 표준 순수 SE 10–13 % · 복합 real_14 DEM 15.6 % (CLAUDE.md) | **같은 축 아님** (재료 · 크기 · 정의 다름) — 방향만: 연화 안 한 구 DEM 은 300 MPa 에서도 성기다 (frame [2]) |
| 되돌아옴 | DEM Δε 0.081–0.088 · 실험 0.028–0.038 (잔류 응력 상태) | 우리 DEM · MPM 언로딩 값 = 아직 없음 | 단계 6 · R4 의 규모 감각 (값 인용 금지) |
| 접촉 면적 | 겹침 교차원 πR_a² 합 · 입자 표면의 4.3–11.4 % [카드 산술] | Stage-E Hertz / Physics (Tabor) 피복 | 이 논문 = 기하 (Hertz 꼴) 면적 · Tabor · 소성 면적 아님 |
