Repository: yonghoon7153-source/Yonghoon-DEM-DFT

# 📚 LITDB — 문헌 단일 시스템 (**SE·DFT 축 + DEM·MPM 축, 두 트랙**)

> **앞으로 논문은 여기서만 본다.** 여러 곳(db/literature, kb/papers, db/properties, Excel)에 흩어진 문헌을 한 곳에서 생각·참고·비교하기 위한 통합 MD 시스템.

## 왜 트랙이 둘인가
`INDEX.md` 는 argyrodite 전해질 축이라 접촉역학·MPM·건식전극 digest 가 들어갈 자리가
없다. 그래서 한때 64편이 **어느 인덱스에도 없었다**(open_items #7). 축을 나눠 그 구멍을
닫았고, 한 분모로 세면 “159편 중 98편 미언급” 같은 **가짜 미결**이 나온다
(`comparison_vs_ours.md:8`). 분리는 실측 근거가 있는 결정이다 — 합치지 말 것.

⚠ 이 표의 **편수는 적지 않는다.** 손으로 쓴 수는 반드시 낡는다(README 자신이 세 번 틀렸다).
현재값은 `python3 tools/litdb/build_index.py --check` 로 본다.

File: litdb/papers/yu2025_cng_host_suppress_argyrodite_oxidation_lis.md (part 1 of 2)
<!-- digest 표준 양식 (paper-level STANDALONE) · 깊이 기준 = papers/zuo2022_chlorination_cathode_interface.md · 형식 참고 = papers/shen2026_thf_cpme_cosolvent_quasi_solid_sulfur_lis.md
     2026-11-26 신규 — 논문 에이전트 (litdb-api 작업 폴더 · inbox '5.' 묶음: 본문 PDF + SI PDF 2 + Source data xlsx 3).
     그림: extract_figures.py 가 본문 6 그림 중 5 를 잘랐지만 패널이 잘려 있었다 (Fig. 1 a/b/f 가장자리 · Fig. 2 b,d 빠짐 · Fig. 3 f 잘림) → 본문 6 장을 전부 글자 폭 (x 30–566 pt) 으로 다시 렌더 (figures.json `recrop`).
       Fig. 6 은 도구가 'p7 영역 없음' 으로 놓쳤다 → 손 크롭 (`manual_crop`).
       SI PDF 는 도구가 **segfault** (pymupdf find_tables → get_layout → page_get_textpage, Fatal Python error) → SI 29 장 전부 손 크롭 (한 쪽 한 그림 · 캡션 위 이미지 영역).
       ⛔ 그림 폴더를 `extract_figures.py --clean` 으로 다시 돌리지 않는다 — 손 크롭 30 장 · 다시 자른 6 장이 지워진다.
     extract_figures.py 가 litdb/figures/_sources.json 을 고쳐 썼다 → git checkout 으로 되돌렸다 (이 작업은 공유 표를 건드리지 않는다).
     talk 인입 대기열 · INDEX.md 에 이 논문 행 없음 (2026-11-26 grep 확인). 이 digest 는 INDEX · comparison 을 고치지 않는다 (작업 지시).
     우리 점착 W 값 · li2s 계열 값은 싣지 않는다 (위치만). 새 li2s 카드 · 트랙 · 런을 제안하지 않는다 (li2s 계열 2026-11-16 닫힘). -->

# Suppressing argyrodite oxidation by tuning the host structure for high-areal-capacity all-solid-state lithium–sulfur batteries — Yu, Singh, Yu & Nazar (*Nat. Mater.* **24**, 1082–1090 (2025))

> slug `yu2025_cng_host_suppress_argyrodite_oxidation_lis` · DOI `10.1038/s41563-025-02238-2` · type `mixed — exp 주 (전고체 Li–S 셀 · 직접 충전 4.1 V 산화 용량 · dQ/dV · 4.1 V 정전압 노화 · TOF-SIMS · XPS · EIS/DRT · SEM/TEM/EDX · XRD · TGA) + 계산 보조 (VASP PBE-PAW · TS-vdW · LPSCl1.5(010) 슬랩 | graphene · g-C₃N₄ 계면 '결합에너지' · Li 공공 이완 · DOS — NEB 0 · AIMD 0 · MLIP 0 · Bader/COHP 0 · grand-potential 0)` · PDF `litdb/inbox/5. Suppressing argyrodite oxidation … batteries.pdf` (본문 11 pp · sha256 `8aed57869b72…`) + `5. Sup1) …pdf` (SI 37 pp · Supplementary Fig. 1–29 · Note 1–2 · Table 1–2 · sha256 `04b37c792952…`) + `5. Sup2) …pdf` (DFT 최적화 구조 CIF 8 개 · 24 pp · sha256 `9a88f0bb8489…`) + `5. Sup3–5) …xlsx` (Source data — Fig. 2c,d · Fig. 4a–e · Fig. 6a–d) · digested `2026-11-26` · status ✅ · 태그 **[외부 · 전고체 Li–S · argyrodite 산화 · 양극 숙주 탄소]**
> elements: Li, P, S, Cl, C, N
> methods: DFT, DOS, PDOS, XPS

> **저자**: **Zhuo Yu** · Baltej Singh · Yue Yu · **Linda F. Nazar\*** — Department of Chemistry and the Waterloo Institute for Nanotechnology, University of Waterloo (캐나다). 교신 lfnazar@uwaterloo.ca.
> 접수 2023-12-20 · 수락 2025-04-08 · 온라인 2025-05-20 · *Nat. Mater.* 24 (2025년 7월) 1082–1090 · 자금: Conamix Inc. · Ontario Research Fund (ORF-RE) · NSERC (Canada Research Chair · Discovery Grant). XPS · TOF-SIMS 측정은 P. Broderson (University of Toronto). 이해 상충 없음.
> 기여 진술: Z.Y. · L.F.N. 구상 · Z.Y. 합성 · 분석 · 전기화학 · 초고 / **B.S. 가 계산 전부** / Y.Y. 데이터 토론.
> **계보**: Ji, Lee & Nazar 2009 *Nat. Mater.* (탄소–황 양극 · ref 13) → Pang & Nazar 2016 *ACS Nano* / Pang 2016 *Adv. Energy Mater.* (액체 Li–S 의 g-C₃N₄/N-graphene 숙주 **CNG** · Li₂S₂ 탐침 DFT 로 피리딘 N–Li⁺ 결합 · ref 26–27) → Schwietert 2020 *Nat. Mater.* (argyrodite 는 '간접' 경로로 산화 — 먼저 2Li⁺ 를 빼 Li₄PS₅Cl 이 되고 무너진다 · ref 17) → **본 논문** (그 첫 탈리튬화를 **숙주의 피리딘 N 이 Li⁺ 를 붙잡아** 막는다는 가설 · 액체 Li–S 숙주를 전고체로 옮김).
> 🔗 **이어 읽기**: argyrodite 산화 기전 — `schwietert2020_redox_activity_vs_electrochemical_stability` · `schwietert2021_intrinsic_vs_decomposition_window_sse` · `zuo2022_chlorination_cathode_interface` (본문 ref 28) / 탄소 · 양극 복합체 — `cho2024_conflicting_roles_conductive_additive` · `kim2024_carbon_volumetric_occupation_se_domain` · `reisacher2023_percolation_sulfide_carbon_matrix` / 전고체 Li–S — `cronk2026_lis_cathode_interphase_chemistry` · `wang2025_miec_tis2_lps_three_phase_interface_lis_assb` · `wu2026_asslsb_li2s_reaction_mechanisms_engineering_review` · `mistry2026_slei_argyrodite_ionic_liquid_quasi_solid_lis` · `shen2026_thf_cpme_cosolvent_quasi_solid_sulfur_lis` (§11-⑥ 에서 이 논문을 '다음에 먹일 논문' 으로 지목) — 대응은 §14.

---

## 0. 이 digest 를 읽는 법

**읽기축 (우리 트랙에서의 자리)**: 우리 축 **B (산화 안정)** 에 정면으로 걸리는 실험 논문이다. 우리 grand-potential 산화 개시 (`our_dft_baseline.md` — 층① 분해 개시 · S²⁻ 가 한계) 는 **벌크 · 열역학** 값이라 양극 숙주가 무엇이든 같다. 이 논문은 같은 argyrodite 가 **숙주 표면의 화학 (N 함량) 에 따라 4.1 V 까지 산화되는 양이 6 배 달라진다** 는 것을 보인다 — 즉 '산화 개시 전위' 와 '실제 셀에서 산화되는 양' 은 다른 양이고, 후자는 계면의 전자 공급 · Li⁺ 결합으로 **속도론적으로** 움직인다 (저자 결론도 '열역학 전위가 아니라 속도를 늦춘다'). 우리 셀 작동창 2.5–4.25 V 는 창 전체가 열역학적 산화 구간이므로 (`CLAUDE.md` 데이터 규율), 이 논문은 "창 안에서 '안정' 을 무엇으로 판단하나" 의 실험 쪽 근거 한 편이다.

**판정 요약 (§6 · §10 상세)**:

| 주장 | 판정 | 핵심 근거 |
|---|---|---|
| CNG 숙주는 4.1 V 직접 충전에서 argyrodite 산화 용량을 크게 줄인다 (VC 277 · NG 200 · CNG ≈46 mAh g⁻¹_SE) | ✅ 실측이 받친다 (반복 셀 `Fig. S23f` 도 같은 순서) | `Fig. 2c` · Source data `2c` (277.5 / 198.4 / 46.4) · 2.9 V 까지 140 / 63 / 5.4 |
| VC · NG 의 첫 dQ/dV 봉우리 (2.4 / 2.5 V) 는 Li₅.₅PS₄.₅Cl₁.₅ → Li₄.₅PS₄.₅Cl₁.₅ 첫 탈리튬화, CNG 는 그 단계가 사라진다 | ✅ 봉우리 소멸은 그림 그대로 · ⚠ 귀속은 Schwietert 2020 의 틀을 빌린 것 (상 동정 측정 없음) | `Fig. 2d` · Source data `2d` (VC 2.415 V · NG 2.516 V · CNG 단일 봉우리 3.049 V) |
| 원인은 C₃N₄ 의 피리딘 N 과 argyrodite Li⁺ 의 강한 결합 (Li–N) | ⚠ 정황 셋 (TOF-SIMS LiN⁺ · XPS Li–N 성분 · Li 1s 이동) — 저자 스스로 "unequivocally prove 는 아니다" | `Fig. 3d–f` · `Fig. S14` |
| DFT: LPSCl1.5–C₃N₄ 결합 ≈0.41 eV Å⁻² 가 graphene ≈0.27 의 '거의 두 배' | 🔴 크기가 자기 표면에너지와 안 맞고 (0.27 eV Å⁻² ≈4.3 J m⁻² vs γ(010) 0.40 J m⁻²) · C₃N₄ 계면은 **LPSCl 슬랩 면적을 ≈25 % 눌러** 짰다 (SI CIF 에서 우리 산수) | §5.4 |
| TOF-SIMS P₂S₇⁻ 는 CNG 4.1 V 에서 '안 보인다' | 🔴 그림 정규화 세기는 CNG 1.374 · NG 1.751 · VC 1.990 · 기준 SE 0.612 — CNG 의 증가분은 VC 증가분의 ≈55 % | `Fig. 3g–j` |
| 4.1 V 30 h 노화도 '억제' 를 보인다 | 🔴 `Fig. S8b` 누설 전류는 **CNG 가 NG 보다 크다** (대부분 구간) | §5.3 |
| 2 mAh cm⁻² · 92 % · 235 사이클 (실온) · 11.3 mAh cm⁻² · 91 % · 40 사이클 (60 °C) | ⚠ 유지율 기준이 첫 방전이 아니라 **사이클 1 (초기 방전 다음)** 이다 — 첫 방전 기준이면 ≈60 % · ≈86 % (Source data 로 우리 산수) | §5.6 |
| 쓴 SE 는 'LPSCl1.5' (10 mS cm⁻¹) | 🔴 SI Note 1 이 실제 조성을 **Li₅.₉PS₄.₉Cl₁.₁** 로 고쳤다 (EDX Cl/P 1.1 · 격자 9.843 Å) — 본문 · 그림 · DFT 모형은 끝까지 'LPSCl1.5' | §5.1 |

**본 digest 에서 실제로 본 그림 (2026-11-26)** — 크롭 35 장 (본문 6 + SI 29) 중:

- 원해상도로 본 것 **21 장**: 본문 `Fig. 1` · `Fig. 2` · `Fig. 3` · `Fig. 4` · `Fig. 5` · `Fig. 6` (6 장 전부 · Fig. 1–3 은 처음 도구 크롭으로 한 번 + 다시 자른 판으로 한 번) / SI `Fig. S4` · `Fig. S5` · `Fig. S6` · `Fig. S7` · `Fig. S8` · `Fig. S10` · `Fig. S11` · `Fig. S12` · `Fig. S13` · `Fig. S15` · `Fig. S16` · `Fig. S23` · `Fig. S25` · `Fig. S28` · `Fig. S29` (15 장).
- **안 본 것 14 장**: `Fig. S1` (CNG SEM-EDX) · `Fig. S2` (CNG · g-C₃N₄ XRD) · `Fig. S3` (LPS · LPSCl XRD) · `Fig. S9` (DFT 이완 구조 넷) · `Fig. S14` (Li–N 없이 맞춘 N 1s) · `Fig. S17` (DRT) · `Fig. S18` (TGA) · `Fig. S19` · `Fig. S20` (SEM) · `Fig. S21` (C/10 전압 곡선) · `Fig. S22` (CV) · `Fig. S24` (NG/S 실온) · `Fig. S26` (50 사이클 EIS) · `Fig. S27` (문헌 비교 도표) — 이들은 SI 캡션 글자로만 썼다. `Table S1` · `Table S2` 는 PDF 글자층으로 읽었다 (표는 글자가 정확).
- Source data xlsx 셋을 열었다 (아래 §3e 에 시트별로 무엇을 읽었는지 적었다). Sup2 PDF (CIF) 는 글자층으로 전부 읽었다 — 크롭 대상 아님.
- 그림에서만 읽은 값은 **`figure-read ≈`**, Source data 에서 읽은 값은 **`SD`** 로 적었다. 픽셀 판독 정밀도는 눈금 간격의 ≈ ±2–5 %.

---

## 1. 한 줄 요약

argyrodite (실제 조성 Li₅.₉PS₄.₉Cl₁.₁ — 저자 명칭 'LPSCl1.5') 를 쓴 전고체 Li–S 양극에서 황 숙주를 보통 탄소 (Vulcan VC · N-graphene NG 3.1 at.% N) 대신 **g-C₃N₄/N-graphene 복합체 CNG (15 at.% N)** 로 바꾸면, 4.1 V 직접 충전에서 SE 산화 용량이 277 → **≈46 mAh g⁻¹_SE** 로 줄고 dQ/dV 의 첫 탈리튬화 봉우리 (≈2.4 V) 가 사라져 산화가 ≈2.8 V 이후로 밀린다. 저자 해석은 "C₃N₄ 의 피리딘 N^δ⁻ 가 계면 Li⁺ 를 붙잡아 Schwietert 의 간접 경로 첫 단계 (Li⁺ 추출 + S²⁻ → S⁰) 를 **속도론적으로** 막고, C₃N₄ 의 넓은 띠틈이 계면 전자 공급을 줄인다" 이다. 그 결과 저 내부저항 · 율 성능 (1C 480 mAh g⁻¹) · 3.4 mg cm⁻² 에서 ≈2 mAh cm⁻² · 235 사이클 · 60 °C 7.6 mg cm⁻² 에서 11.3 mAh cm⁻² 를 보고한다. 산화 억제라는 **현상**은 직접 충전 · dQ/dV · 반복 셀이 받치지만, **기전** 근거 (DFT 결합 · TOF-SIMS · 노화) 는 셋 다 자기 그림 · 자기 구조 파일과 어긋나는 자리가 있다.

## 2. 메타 / 동기 / 질문

| 항목 | 내용 |
|---|---|
| 계 | 전고체 Li–S: Li–In \| LPSCl1.5 (분리막 70 mg · 10 mm) \| 숙주–S–LPSCl1.5 (숙주–S : SE = 1 : 1 wt) · 대조 SE = LPS (Li₃PS₄ · 0.23 mS cm⁻¹) |
| 숙주 | **CNG** (g-C₃N₄ + N-graphene 적층 · 15 at.% N · 450 m² g⁻¹ · 벌크 전자전도 11.4 S cm⁻¹ — ref 27) · **NG** (3.1 at.% N · 15.0 S cm⁻¹) · **VC** (Vulcan carbon · 260 m² g⁻¹) |
| 황 함량 | 산화 시험 숙주–S = **40 wt% S** · 성능 셀 = **70 wt% S** (복합 양극 기준 35 wt% S — `Table S2`) |
| 조건 | 실온 · 적층압 50 MPa (본문) · 케이싱 토크 10.7 N m (Methods) · 전압창 1.4–3.1 V vs Li⁺/Li (Li–In 기준 환산법 미기재) |
| 질문 | argyrodite 는 ≈2.5 V vs Li⁺/Li 에서 산화되기 시작하는데 S–Li₂S 쌍의 작동창은 3.2 V 까지 간다 — 충전마다 SE 가 갉아먹힌다. Schwietert 2020 에 따르면 산화는 **간접 경로** (먼저 2Li⁺ 를 빼 준안정 'Li₄PS₅Cl' → 더 높은 전압에서 S + Li₃PS₄ + LiCl) 로 간다. **그 첫 단계를 숙주–SE 계면에서 막으면 SE 전체가 안정해지나?** (SE 의 부분 전자전도가 낮으니 계면에서 막으면 깊이까지 간다는 논리) |
| 답 (저자) | 숙주에 피리딘 N 을 많이 넣으면 계면 Li⁺ 가 N^δ⁻ 에 묶여 첫 Li⁺ 추출이 막히고 (Li–N), C₃N₄ 의 넓은 띠틈이 계면 전자 수송을 줄인다 → 산화가 늦춰진다 (열역학 전위가 아니라 속도). 첫 단계가 막히면 뒷단계 (PS₄³⁻ → P₂S₇⁴⁻) 도 막힌다 |
| 연구 유형 | 실험 주 · 계산 보조 (계산 그림: `Fig. 3a–c` · `Fig. S9` · `Fig. S10` · `Fig. S11` · `Fig. S12` · `Fig. S13` · `Table S1`) |
| 우리와의 거리 | 축 B (산화) 에 직접 · 축 D (전자 — 계면 DOS) 에 약하게. A (이온) 는 SE σ 한 줄뿐 · C (기계) 없음 |

## 3. 핵심 수치 총정리 ★

> 규율: 아래는 전부 **문헌 소환값**이다 — 우리 db 절대값과 한 표에 섞지 않는다. 본문 명시값 · `figure-read ≈` · Source data `SD` 를 칸마다 구분했다.

### 3a. 재료

| 양 | 값 | 출처 · 비고 |
|---|---|---|
| SE 명칭 · 합성 | 'Li₅.₅PS₄.₅Cl₁.₅ (LPSCl1.5)' · Li₂S + P₂S₅ + LiCl 막자 · 펠릿 · 석영관 진공 550 °C 7 h (0.5 °C min⁻¹) | Methods |
| **실제 조성 (SI 정정)** | **Li₅.₉PS₄.₉Cl₁.₁** ('LPSCl1.1') · EDX Cl/P 다섯 영역 1.25 · 1.08 · 1.14 · 1.06 · 1.10 (평균 1.126 — 우리 산수 · SI 는 '1.1') · 격자 9.843 Å (Li₅.₅PS₄.₅Cl₁.₅ 9.806 · Li₆PS₅Cl 9.860 사이) | `Fig. S5` · SI Note 1 — 격자 선형 보간 (우리 산수) 은 x ≈ 0.16 (Cl ≈1.16). SI 는 "x = 1.1" 이라 적었지만 Li₆₋ₓPS₅₋ₓCl₁₊ₓ 꼴이면 x = 0.1 이다 (표기 오류) |
| SE 이온전도도 | **10 mS cm⁻¹** (σ = 0.065 cm / (0.785 cm² × 8.2 Ω)) | `Fig. S4` · Ti 막대 · 3 t · 100 mV 진폭 · 1 MHz–100 mHz · Nyquist 는 스파이크만 (반원 없음) · 절편 figure-read ≈8.2–8.3 Ω — 산수 검산 0.0101 S cm⁻¹ ✓ |
| LPS σ | 0.23 mS cm⁻¹ | 본문 (ref 6 의 값) |
| SE 이론 산화 용량 | **280 mAh g⁻¹** (Li₅.₉PS₄.₉Cl₁.₁ · 2.8 e⁻) | SI Note 1 — 검산: M ≈268.0 g mol⁻¹ (우리 산수) → 2.8 × 26 801 / 268.0 = 280 ✓ |
| 산화 반응식 (SI) | ① Li₅.₉PS₄.₉Cl₁.₁ → Li₄.₁PS₄.₉Cl₁.₁^1.8− + 1.8 Li⁺ ② Li₄.₁PS₄.₉Cl₁.₁^1.8− → Li₃PS₄ + 1.1 LiCl + 0.9 S + 1.8 e⁻ ③ (> 2.9 V) Li₃PS₄ → ½ P₂S₇⁴⁻ + ½ S + 3 Li⁺ + e⁻ | ①+② = 1.8 e⁻ (자유 S²⁻ 0.9 개 × 2) · ③ = 1 e⁻ — 합 2.8 e⁻. 세 식 모두 전하는 맞는다 (우리 검산) · ③ 은 P₂S₇⁴⁻ 를 음이온으로 홀로 둔 꼴이라 Li 상대 이온의 거처 (Li₄P₂S₇) 는 식 밖이다 |
| CNG | g-C₃N₄ + NG 적층 · N 15 at.% (EDX) · (002) 넓어짐 · 층간 3.22 → 3.37 Å · 70 wt% S 수용 | `Fig. 1c–f` · `Fig. S1` · `Fig. S2` |
| 숙주 비표면적 · 전자전도 | CNG 450 · VC 260 m² g⁻¹ · CNG 11.4 · NG 15.0 S cm⁻¹ | 본문 (ref 27 · 이 논문에서 재측정 아님) |
| CNG/S S 함량 | 70 wt% (TGA) | `Fig. S18` (안 봄 · 캡션) |

### 3b. 산화 억제 — 직접 충전 · dQ/dV (40 wt% S · C/20 · SE 질량 기준)

| 양 | VC–LPSCl | NG–LPSCl | CNG–LPSCl | 출처 |
|---|---|---|---|---|
| 4.1 V 까지 산화 용량 (mAh g⁻¹_SE) | **277** (SD 277.47) | **200** (SD 198.40) | **≈46** (SD 46.44) | `Fig. 2c` · Sup3 `2c` |
| 이론 280 대비 | 99 % | 71 % | 17 % | 우리 산수 |
| 전자 수 (e⁻ per f.u.) | 2.77 (2.96 V 까지 1.77) | figure-read ≈1.98 | figure-read ≈0.46 | `Fig. S7` · SI 캡션 |
| 2.5 V 까지 용량 | SD 38.3 | SD 7.3 | SD 0.02 | Sup3 `2c` (전압이 처음 그 값을 넘는 점) |
| 2.7 V 까지 | SD 75.0 | SD 31.0 | SD 0.41 | 〃 |
| 2.9 V 까지 | SD 140.0 | SD 63.5 | SD 5.4 | 〃 |
| 3.0 V 까지 | SD 199.3 | SD 113.7 | SD 12.7 | 〃 |
| 3.5 V 까지 | SD 274.5 | SD 192.9 | SD 41.5 | 〃 |
| dQ/dV 첫 봉우리 | **2.415 V** (SD · ≈298 mAh g⁻¹ V⁻¹) | **2.516 V** (SD · ≈158) | 없음 | `Fig. 2d` · Sup3 `2d` |
| dQ/dV 주 봉우리 | 2.94–2.95 V (SD · ≈648) · 본문 2.94 | 2.95–2.97 V (SD · ≈587) · 본문 2.95 | **3.05 V 하나 · 넓고 약함** (SD 3.049 · ≈124) | 〃 |
| 셋째 과정 (본문 '≈3.1 V · LPS → S + P₂S₇⁴⁻') | figure-read 어깨 ≈3.06 V (파란 화살표) | 같음 | — | `Fig. 2d` |
| 반복 셀 (`Fig. S23f`) | figure-read ≈250 · ≈276 | figure-read ≈165 · ≈178 | figure-read ≈45 · ≈47 | 순서 같다 · NG 의 본 그림 200 은 반복 둘보다 높다 |
| LPSCl 단독 (70 SE : 30 VC) | figure-read **≈298 mAh g⁻¹_SE** (> 이론 280) · dQ/dV ≈2.55 V 어깨 + ≈2.92 V 주 봉우리 | — | — | `Fig. S6` (0.15 mA cm⁻²) |
| 60 °C CNG (40 % S) | — | — | figure-read ≈106 mAh g⁻¹_SE · 평탄 ≈2.8–3.0 V | `Fig. S29` |
| 4.1 V 노화 30 h 누설 전류 | — | figure-read 시작 ≈0.125 mA → 5 h ≈0.007 · 30 h ≈0.002 mA | figure-read 시작 ≈0.07 → 5 h ≈0.016 · 30 h ≈0.003 mA | `Fig. S8b` — **CNG 가 대부분 구간에서 더 크다** |
| 4.1 V 도달 시간 (노화 시험) | — | figure-read ≈4.3 h (8 → 12.3 h) | figure-read ≈1.3 h (8 → 9.3 h) | `Fig. S8a` · 휴지 OCV NG ≈2.27–2.31 · CNG ≈2.45–2.51 V |
| 4.1 V 뒤 R2 (등가회로) | **1.27 × 10⁶ Ω** (R1–(R2‖Q)–(R3‖Q)) | **9.87 × 10⁵ Ω** (R1–(R2‖Q)) | **3.67 × 10⁵ Ω** (R1–(R2‖Q)) | `Fig. S16` — VC 만 회로가 다르다 |

### 3c. 기전 탐침 (분광)

| 양 | 값 | 출처 · 비고 |
|---|---|---|
| TOF-SIMS LiN⁺ (m/z 21.017) | CNG OCV ≳ CNG 4.1 V > NG 4.1 V (본문 "둘 다 NG 의 두 배 넘게") · pristine CNG · VC 4.1 V 에는 없음 | `Fig. 3d` · 세기는 a.u. (정규화 표기 없음) |
| TOF-SIMS CH₂Li⁺ (본문 m/z 21.045) | VC 4.1 V 가 가장 크다 (figure-read CNG 의 ≈5 배) | `Fig. 3d` · ⚠ 정밀질량 검산 (§10-⑦) |
| TOF-SIMS P₂S₇⁻ 정규화 TC (×10⁻³ 색막대) | 기준 SE **0.6119** · CNG 4.1 V **1.374** · NG 4.1 V **1.751** · VC 4.1 V **1.990** | `Fig. 3g–j` 인쇄 숫자 · 200 × 200 µm² |
| N 1s 성분 (pristine CNG) | C–N–C 398.0 · N–C₃ 399.4 · 피리딘 N 400.9 · 흑연 N 403.7 eV (무시할 만함) | 본문 — ⚠ 일반 문헌 관례 (피리딘 N ≈398.5 · 피롤/아민 ≈400) 와 이름–에너지 대응이 다르다 (일반 지식 · 판정은 안 한다) |
| N 1s Li–N 성분 | **398.9 eV** (OCV · 4.1 V 펠릿에서 추가해야 맞춤이 된다) | `Fig. 3e` · `Fig. S14` (Li–N 없는 맞춤은 ≈399 eV 에서 어긋남 · 안 봄 · 캡션) |
| Li 1s | pristine SE **56.3 eV** → CNG OCV figure-read ≈55.5 · CNG 4.1 V ≈55.7 eV (낮은 쪽으로 ≈0.6–0.8 eV) | `Fig. 3f` (C 1s 284.8 보정) |
| P 2p · S 2p P–[S]ₙ–P | CNG 4.1 V 에만 소량 · P 2p 133.2 · S 2p 163.1 eV | `Fig. S15` · S 2p 에서 원소 S (≈163.7–165 eV) 가 OCV 부터 지배 — **양극의 S 와 산화 산물 S 를 못 가른다** |
| 기준 SE S 2p | 황산염 성분 (≈167–169 eV figure-read) 이 pristine 에 이미 있다 | `Fig. S15b` |

### 3d. 계산 (전부 문헌 소환값 · 방법은 §4e · §8)

| 양 | 값 | 출처 | 비고 |
|---|---|---|---|
| LPSCl1.5 (010) 표면에너지 | 최저 **0.40 J m⁻²** ('Li5SCl' 끝 · 슬랩 Li₃₆P₆S₂₈Cl₁₀) | `Table S1` | 나머지: (010) S 끝 0.70 · Li 끝 0.44 · Li7SCl 끝 0.72 · (011) Li4S2 끝 0.48 · 0.70 |
| 계면 결합에너지 E_B (graphene) | **0.27 eV Å⁻²** (세 배치 0.275 · 0.272 · 0.271) · 계면 간격 2.56 · 2.6 · 2.72 Å | `Fig. 3a` · `Fig. S10` | 단위 환산 ≈4.3 J m⁻² (우리 산수 · 1 eV Å⁻² = 16.02 J m⁻²) |
| E_B (g-C₃N₄) | **0.40** (Li 가 불포화 N 1 개에 결합 · Li–N 1.87 Å) · **0.42 eV Å⁻²** (불포화 N 3 개 · 1.85 Å) · 본문 '≈0.41' | `Fig. 3b,c` | ≈6.4–6.7 J m⁻² (우리 산수) |
| 계면 면적 (SI CIF · **우리 산수**) | LPSCl1.5(010) 맨 슬랩 10.324 × 10.143 = **104.7 Å²** · graphene 계면 9.841 × 10.725 × sin 83.41° = **104.8 Å²** · C₃N₄ 계면 8.264 × 9.542 = **78.9 Å²** | Sup2 CIF | C₃N₄ 계면에서 같은 LPSCl 원자 (Li₃₆P₆S₂₈Cl₁₀) 가 면적 **−24.7 %** 로 눌렸다 · SE 원자 z 폭 15.41 (맨) → 17.21 Å (C₃N₄ 배치 II) · 14.23 Å (graphene) |
| 계산 띠틈 (DOS 에서 · PBE) | LPSCl1.5 **1.9** · graphene–LPSCl **0.1** · C₃N₄–LPSCl 배치 둘 **0.2 · 0.8** · graphene 0 · NG (3 % 흑연 N) 0 · C₃N₄ **1.5** (본문 1.54) · CNG 모형 **0** eV | `Fig. S12` · `Fig. S13` | DOS 판독값 (판독 기준 미기재) |
| 벌크 모형 | Li₂₂P₄S₁₈Cl₆ (= 4 × Li₅.₅PS₄.₅Cl₁.₅ · 50 원자) · a 10.324 · b = c 10.143 Å · α 94.2° · V 1059.3 Å³ | Sup2 CIF | 실측 9.806 Å 입방 (SI) 대비 부피 **+12.3 %** (우리 산수) · 입방이 아니다 (셀까지 이완된 꼴) |

### 3e. 셀 성능 (70 wt% S 숙주 · 실온 별도 표기 없으면)

| 조건 | CNG–S | NG–S | 출처 · 비고 |
|---|---|---|---|
| VC–S 첫 사이클 C/20 (SE 비교) | LPSCl1.5 1.3 mg cm⁻² 방전 **1210** · LPS 1.1 mg cm⁻² **1130** mAh g⁻¹ | — | `Fig. 2a` · 충전 끝 figure-read ≈1890 (LPSCl) · ≈1390 (LPS) → 과충전 ≈680 · ≈260 mAh g⁻¹_S |
| CNG–S C/10 1.6 mg cm⁻² 첫 사이클 | figure-read 초기 방전 ≈1090 · 첫 충전 ≈1120 · 둘째 방전 ≈1090 mAh g⁻¹ · 2.9 V 평탄 없음 | — | `Fig. 2b` |
| 율 (1.5 mg cm⁻² · `Fig. 4c` SD) | C/10 733 → 905 · C/5 ≈811–890 · C/2 ≈670–700 · **1C 476–489** · C/10 복귀 991 → 1105 · C/2 50 cyc **836** | C/10 331–374 · C/5 ≈340–360 · C/2 ≈270 · 1C ≈170–171 · C/10 복귀 289 → 437 · C/2 ≈281–283 | Sup4 `4c` · 본문 "480 at 1C · 840 at C/2 after 50 cycles" ✓ · '2.5 배' 는 C/10 에서 이미 ≈2.4 배 · 1C 에서 ≈2.8 배 (우리 산수) |
| 반복 셀 평균 차 | C/10 7 % · C/2 2.5 % | C/10 6 % · C/2 7.5 % | `Fig. S23a–d` |
| C/10 · 1.7 mg cm⁻² · 53 cyc | 초기 888 → 최대 **1135** (cyc 21) → cyc 50 **1003** · cyc 53 988 · 첫 CE 107.4 % | — | `Fig. 4d` · Sup4 `4d` · 본문 '50 cyc 990' |
| C/10 · **3.4 mg cm⁻²** · 235 cyc | 초기 방전 **2.621** · cyc 1 **1.706** · 최대 **2.049** (cyc 62) · cyc 235 **1.565 mAh cm⁻²** · 첫 CE 109.4 % · cyc 187 CE 92.4 % (튐) | — | `Fig. 4e` · Sup4 `4e` · '92 %' = 1.565 / 1.706 (cyc 1 기준 · 우리 산수) · 첫 방전 기준 59.7 % · 최대 기준 76.4 % |
| 내부저항 (C/10 EIS · 점 1–12) | 오믹 절편 ≈9 Ω · 100 % SOC 9.3 Ω · 반원 없이 Warburg 꼴 직선 | — | `Fig. 5` · 진폭 100 mV (Methods) |
| 6.8 mg cm⁻² · C/20 · 실온 · N/P 1.21 | 초기 방전 **4.944** (SD · 본문 '4.1') · cyc 1 2.955 · 최대 ≈4.04 (cyc 20) · cyc 42 **3.893 mAh cm⁻²** · 첫 CE 112 % | — | `Fig. 6a,b` · Sup5 `6b` · `Table S2` '132 %, 42' = 3.893 / 2.955 ✓ · 첫 방전 기준 78.7 % |
| **7.6 mg cm⁻² · C/20 · 60 °C** · N/P 1.21 | 초기 방전 **11.324** · 첫 충전 10.950 (전환효율 **96.7 %** ✓) · cyc 1 10.656 · cyc 40 **9.706 mAh cm⁻²** | 7.4 mg cm⁻² · 60 °C: figure-read 초기 ≈4.1 → cyc 29 ≈1.1 mAh cm⁻² · CE ≈89–95 % | `Fig. 6c,d` · Sup5 `6d` · `Fig. S28` · '91 %' = 9.706 / 10.656 (cyc 1 기준) · 첫 방전 기준 85.7 % · 이용률 ≈1490 mAh g⁻¹_S (우리 산수) |
| VC–S C/10 · 컷오프 3.1 vs 2.7 V | — | — | `Fig. S25`: 3.1 V figure-read ≈340 → 최대 ≈385 (cyc 7) → ≈150 (cyc 50) · 2.7 V ≈310 → ≈180 (cyc 20) mAh g⁻¹ |
| 문헌 비교 | 3.4 mg 2.62 mAh cm⁻² · 6.8 mg 4.94 · 7.6 mg (60 °C) 11.3 · 전류 0.577 / 0.570 / 0.639 mA cm⁻² | — | `Table S2` (다른 19 편 대비) |

**Source data 에서 읽은 것 (xlsx — 머리줄 없음 · 열 짝 (x, y) · 열 순서는 그림과 대조해 정했다)**:
- `Sup3` 시트 `2c` (143 행 × 6 열): 열 1–2 = VC (최대 277.47) · 3–4 = NG (198.40) · 5–6 = CNG (46.44) → 전압 문턱별 누적 용량 (§3b). 시트 `2d` (143 × 6): 열 1–2 = NG (봉우리 2.516 · 2.948 V) · 3–4 = VC (2.415 · 2.951 V) · 5–6 = CNG (3.049 V).
- `Sup4` 시트 `4c` (51 × 8 · CNG 방전 · 충전 · NG 방전 · 충전) · `4d` (54 × 6 · 방전 · 충전 · CE) · `4e` (236 × 6) → 율 · 유지율 · CE. 시트 `4a` · `4b` (전압 곡선) 는 머리만 봤다.
- `Sup5` 시트 `6b` (43 × 6) · `6d` (41 × 6) → 고부하 유지율 · 전환효율. 시트 `6a` · `6c` (전압 곡선 · 26 · 16 열) 는 머리만 봤다.

## 4. 재료 & 방법 — 같은 축을 흉내 낼 때 필요한 조건 전부 ★

### 4a. 숙주 · 양극
- **CNG 합성** (ref 27 따라): 디시안디아마이드 900 mg + AS-30 콜로이드 실리카 9.6 g → 1 mg mL⁻¹ 산화그래핀 400 mL · 초음파 2 h · 교반 5 h · 물 ≈80 % 증발 → 동결건조 → 550 °C 4 h (4 °C min⁻¹) → 식각 (실리카 제거 · 식각제 미기재) · 건조.
- **CNG–S**: 목표 비로 섞어 155 °C 18 h 용융 확산. S 70 wt% (TGA · `Fig. S18`). 외부 표면에 S 석출 없음 (SEM · `Fig. S19`).
- **복합 양극**: 숙주–S : SE = 1 : 1 (wt) 손 막자 (볼밀 아님). → 복합 양극 S 35 wt%.
- **산화 시험 셀**: 숙주–S (S 40 %) 양극 · C/20 으로 4.1 V 까지 직접 충전 · SE 장입 ≈4.5 mg cm⁻² · **용량은 SE 질량 기준**. 노화 = 같은 셀 · 8 h 휴지 → 4.1 V 충전 → 4.1 V 정전압 30 h.
- **LPSCl 단독 대조**: 70 % SE + 30 % VC · 0.15 mA cm⁻² (`Fig. S6`).

### 4b. 셀 조립 · 전기화학
- SE 70 mg · 10 mm 다이 2 t 1 min → 양극 복합체를 펴 3 t 5 min → 반대쪽 Li–In 1 t → 스테인리스 케이스 · 나사 토크 10.7 N m (본문은 '50 MPa' 적층압).
- 정전류 1.4–3.1 V vs Li⁺/Li (BioLogic VMP3) · CV 0.1 mV s⁻¹ 같은 창 · EIS ≈1 MHz–100 mHz · **진폭 100 mV** · 15 min 휴지 뒤.
- σ 측정: SE ≈100 mg · Ti 막대 · 10 mm · 3 t 1 min · 같은 EIS 조건.
- CE 정의 (SI Note 2): Φ_Q = Q_dis,n / Q_ch,n · 전환효율 Φ_C = Q_ch,n / Q_dis,(n−1) — 'Initial discharge' 다음부터 사이클 1.
- N/P: 3.4 mg 셀 2.22 · 6.8 / 7.6 mg 셀 1.21 (`Table S2` · 본문 '1.2').

### 4c. 분석
- SEM ZEISS Ultra + EDX (Oxford) · TEM ZEISS Libra 200MC 200 kV · XRD PANalytical Empyrean Cu Kα · TGA TA Q500 (N₂ · 600 °C).
- XPS Thermo K-Alpha · Gaussian–Lorentzian + Shirley · C 1s 284.8 eV 보정.
- **TOF-SIMS** ION-TOF 5 · 30 keV Bi₃⁺⁺ · 200 × 200 µm² · 256 × 256 픽셀 · 주기 100 µs · 1 샷/픽셀 · 1 프레임 · 일차 이온 ≈0.3 pA · 선량 정지 5 × 10¹² ions cm⁻² · 펠릿 윗면 · Ar 이송 · 여러 영역 평균 · 세기는 총 이온으로 정규화 ('Normalized TC').
- EIS 맞춤 (`Fig. S16`) · DRT (`Fig. S17` — 봉우리 둘: 계면상 Li⁺ 수송 · 양극 내 전하 이동).

### 4d. 계산 (전부) ★
- **코드**: VASP · PAW · **PBE** · ENCUT **520 eV** · k 밀도 **'731 points per atom'** · 에너지 10⁻⁵ eV · 힘 0.01 eV Å⁻¹.
- **벌크**: MP 의 Li₆PS₅Cl 에서 치환 · 순서화 — **4a 자리는 전부 Cl** · 순서화 **32 개**를 만들어 바닥상태 탐색 (결과 모형: Li₂₂P₄S₁₈Cl₆ · 50 원자 · 비입방 셀 — Sup2).
- **슬랩**: pymatgen 으로 저지수 면 · 여러 끝면 · 두께 > 10 Å · 진공 20 Å · DFT 이완 · 표면에너지 (`Table S1`) → 최저 (010) 만 계면에 사용.
- **숙주**: 흑연 탄소 = **이층 graphene** (C₁₄₄ · 14.76 Å 육방 · 층간 ≈3.36 Å) · g-C₃N₄ = **단층** (C₁₂N₁₆ · 9.542 Å 육방 · 트리아진 꼴 2 × 2) · NG = 단층 C₇₁N (흑연 N 1 개) · CNG = NG + C₃N₄ 이중층 (C₄₃N₁₇ · 9.49 × 8.22 Å).
- **분산**: Tkatchenko–Scheffler (TS) — '2D 층 사이 분산' 용으로 명시.
- **결합에너지 식**: E_B = (1/S) [E_slab^LPSC + E_slab^Host − E_slab^LPSC−Host] (점착일 · ref 50 Zvereva 2017). 양수가 결합.
- **Li 공공**: 맨 (010) 슬랩 · LPSCl|C · LPSCl|C₃N₄ 계면에서 Li 두 개를 차례로 빼고 이완 (`Fig. S11`) — **에너지 숫자는 보고 안 됨** (그림만).
- **DOS**: PBE · 원자 투영 (`Fig. S12` · `Fig. S13`).
- 계면 셀 · 변형 분배 · 쌍극자 보정 · 스핀 · 고정층 · k 격자 실제 값: **미기재**. 최적화 구조 8 개는 Sup2 에 CIF 로 있다 (벌크 · 이층 graphene · NG · C₃N₄ · CNG · (010) 슬랩 · graphene 계면 · C₃N₄ 계면 배치 I · II).

## 5. 결과 — 절별 상세 (그림 실독 포함 · 모든 수치)

### 5.1 설계 · 재료 (`Fig. 1`, `Fig. S1`–`S5`)
- **`Fig. 1a`** (실독): argyrodite 입방 셀 — PS₄ 사면체 (보라) · 4a · 4d 자리의 S/Cl (노랑–초록 반반 구) · 16e S · Li (흰–초록 반반 구). 캡션: '자유' S²⁻ 는 4d 자리.
- **`Fig. 1b`** (실독): 위 = '탄소 | argyrodite → Decompose' (Li 가 빠지고 S 만 남은 그림) · 아래 = 'CNG | argyrodite → Oxidation suppressed' (Li 가 N 에 붙은 채 유지). 오른쪽 dQ/dV (Schwietert 2020 에서 가져옴 · 캡션 명시): ≈2.4–2.7 V 하늘색 띠 'Initial Li⁺ extraction' 어깨 + ≈2.95 V 주 봉우리. CNG 쪽 화살표에 ✕.
- **`Fig. 1c`** (실독): g-C₃N₄ (트리아진 망) + N-graphene → 'Stacking' → CNG (두 층) → ① Sulfur ② LPSCl1.5 → 말풍선 'Strong binding' (Li 가 N 셋에 붙은 그림 · `Fig. 3c` 와 같은 배치).
- **`Fig. 1d–f`** (실독): SEM 주름진 시트 (1 µm 축척) · TEM 얇은 시트 (100 nm) · 암시야 TEM 다공 섬유 (100 nm).
- 본문: CNG 의 N 15 at.% 균일 · NG 3.1 at.% (`Fig. S1` · 안 봄). XRD (`Fig. S2` · 안 봄 · 캡션): CNG 의 (002) 가 g-C₃N₄ 보다 넓고 층간 3.22 → 3.37 Å.
- **SE 조성 (중요)**: 본문은 "Cl-rich Li₅.₅PS₄.₅Cl₁.₅ 로 자유 S²⁻ 분율을 낮추고 σ 10 mS cm⁻¹ 를 얻으려" 썼다고 한다. 그런데 **SI Note 1 은 산화 용량을 계산하려고 조성을 다시 재서** EDX Cl/P 1.1 (`Fig. S5` 실독 — 다섯 영역 표 1.25 · 1.08 · 1.14 · 1.06 · 1.10) · 격자 9.843 Å 로 **Li₅.₉PS₄.₉Cl₁.₁** 이라 정정한다. 자유 S²⁻ 는 f.u. 당 0.9 (명목 조성이면 0.5) 다. 이 정정은 본문 · 그림 라벨 · DFT 모형 어디에도 반영되지 않았다 (모두 'LPSCl1.5').
- **σ** (`Fig. S4` 실독): Nyquist 스파이크 · 절편 figure-read ≈8.2–8.3 Ω (확대 삽입) → 10 mS cm⁻¹. 반원이 1 MHz 안에 안 보여서 절편 = 벌크 + 입계 + 접촉 (분리 안 됨). 거의 Li₆PS₅Cl 조성 (Cl₁.₁) 의 냉간 성형 펠릿 값으로는 높은 편이다 — 다른 판정 근거가 없어 '보고값' 으로만 둔다.

### 5.2 직접 충전으로 본 SE 산화 — VC · NG · CNG (`Fig. 2`, `Fig. S6`, `Fig. S7`, `Fig. S23f`, `Fig. S25`) ★
- **`Fig. 2a`** (실독 · VC–S · C/20 첫 사이클): 방전 LPSCl 1210 · LPS 1130 mAh g⁻¹ (본문) — 평탄 figure-read ≈1.9–2.0 V. 충전에서 둘 다 ≈2.6–3.0 V 사이에 점선 타원 'Electrolyte decomposition' 구간이 붙어 충전이 ≈1890 (LPSCl) · ≈1390 (LPS) 까지 간다 (figure-read). → 과충전 ≈680 · ≈260 mAh g⁻¹_S. **우리 산수 검산**: 이 셀 (S 40 % 숙주 · 숙주–S : SE 1 : 1 → S 0.20 · SE 0.50 g/g 복합체) 이라면 680 mAh g⁻¹_S × 0.20/0.50 ≈272 mAh g⁻¹_SE — `Fig. 2c` 의 VC 277 과 같은 크기다 (첫 충전에서 SE 가 거의 다 산화). 단 `Fig. 2a` 의 S 함량은 캡션 · Methods 에 명시되지 않아 40 % 가정이다.
- **`Fig. 2b`** (실독 · CNG–S 1.6 mg cm⁻² · **C/10**): 초기 방전 · 첫 · 둘째 곡선이 거의 겹치고 (≈1090–1120 mAh g⁻¹) 충전에 별도 평탄이 없다 (≈2.3–2.5 V 경사 뒤 3.1 V 까지 매끈하게 오른다). ⚠ `Fig. 2a` 는 C/20 · VC · S 함량 미기재 · `Fig. 2b` 는 C/10 · CNG · (70 % 로 보임) — **율과 S 함량이 다른 짝**이라 '과충전 평탄 없음' 의 대조로는 약하다. 같은 조건 대조는 `Fig. 2c` 다.
- **`Fig. 2c`** (실독 + SD): 세 곡선이 모두 ≈2.2–2.4 V 에서 시작. VC 는 ≈2.4 V 부터 오르는 긴 경사 평탄 (≈2.5–3.0 V) 뒤 ≈3.3 V 에서 꺾여 277 에서 4.1 V 에 닿는다. NG 는 ≈2.5 V 에서 시작해 ≈2.95 V 평탄 · 200. **CNG 는 ≈2.8 V 까지 거의 0 용량으로 수직에 가깝게 오르고** (SD: 2.7 V 까지 0.41 · 2.9 V 까지 5.4 mAh g⁻¹) ≈3.0–3.2 V 를 지나 46 에서 4.1 V. 본문: 이 차이는 비표면적으로 설명 안 된다 — CNG 가 VC 보다 넓은데 (450 vs 260 m² g⁻¹) 산화는 훨씬 적다 → 'N 함량의 효과'.
- **`Fig. 2d`** (실독 + SD): VC 2.415 V 첫 봉우리 (≈298) → ≈2.6 V 골 (≈180) → 2.95 V 주 봉우리 (≈648) → ≈3.06 V 어깨 (화살표). NG 는 같은 모양이 오른쪽으로 (2.516 V ≈158 · 2.95–2.97 V ≈587). **CNG 는 2.8 V 아래에 아무것도 없고 3.05 V 에 넓고 약한 봉우리 하나 (≈124)**. 본문 귀속: 첫 봉우리 = Li₅.₅PS₄.₅Cl₁.₅ → 준안정 Li₄.₅PS₄.₅Cl₁.₅ (LPSCl 단독 셀 `Fig. S6` 으로 '확인') · 주 봉우리 = 그것이 LPS + LiCl + S 로 바로 무너짐 · ≈3.1 V = LPS → S + P₂S₇⁴⁻. VC → NG 의 오른쪽 이동은 "2D NG 의 낮은 전자전도에 의한 속도 과전압 · NG 의 N^(3−δ) 와 Li⁺ 결합 · 또는 둘 다".
  - ⚠ **우리 관찰**: CNG 의 단일 봉우리 (3.05 V) 는 VC · NG 의 **셋째 어깨 (≈3.06 V)** 와 같은 자리다. 저자는 "첫째 · 둘째 과정이 없고 넓고 약한 봉우리 하나만" 이라고 하지만, 그 하나가 무엇인지 (늦춰진 첫 단계인지 · LPS 단계인지) 는 귀속하지 않았다. 'Li⁺ 추출 첫 단계가 막혀 뒷단계도 막힌다' 는 서술과 '3 단계 위치에 봉우리가 남는다' 는 관찰은 바로 이어지지 않는다.
- **`Fig. S6`** (실독 · 70 % SE + 30 % VC): 충전이 ≈2.45 V 에서 시작해 ≈2.6–3.1 V 경사 · **figure-read ≈298 mAh g⁻¹_SE** 에서 4.1 V. dQ/dV ≈2.55 V 어깨 (≈295) + ≈2.92 V 주 봉우리 (≈660). SI 는 이것이 `Fig. 2c,d` · Wagemaker 그룹 결과와 '거의 같다' 며 2.4 V 평탄을 첫 단계로 확정한다. ⚠ 298 은 SI 가 정한 이론값 280 보다 6 % 크다 — 2.8 e⁻ 회계 밖의 용량 (탄소 자체 · 다른 부반응 · 조성 오차) 이 있다는 뜻이고, VC 셀 277 ≈ 280 의 일치를 '기전 확인' 으로 읽기 어렵게 만든다.
- **`Fig. S7`** (실독): 전자 수 누적 — VC 2.77 · NG ≈1.98 · CNG ≈0.46 e⁻ (4.1 V). VC 는 ≈2.35 V · NG ≈2.48 V · CNG ≈2.8 V 에서 시작 (figure-read). SI: VC 는 2.96 V 까지 1.77 e⁻ (예측 1.8) · 4.1 V 까지 2.77 (예측 2.8) → '기전과 맞다'.
- **`Fig. S23f`** (실독 · 반복 셀): CNG ≈45 · ≈47 · NG ≈165 · ≈178 · VC ≈250 · ≈276 mAh g⁻¹_SE — 순서는 같고, 본 그림의 NG 200 은 반복 둘보다 ≈12–21 % 높다.
- **`Fig. S25`** (실독 · VC/S · C/10): 3.1 V 컷오프 figure-read ≈340 → 최대 ≈385 (cyc 7) → ≈150 (cyc 50) · 2.7 V 컷오프 ≈310 → ≈180 (cyc 20). SI: "VC 의 산화는 2.6 V 아래에서 시작하므로 2.7 V 로 잘라도 분해를 다 막지 못한다". ⚠ 이 VC/S 셀은 C/10 첫 용량이 ≈340 mAh g⁻¹ 로 `Fig. 2a` (C/20 · 1210) 와 크게 다르다 — 조건 (S 함량 · 부하) 이 캡션에 없다.

### 5.3 4.1 V 노화 (`Fig. S8`)
- **`Fig. S8a`** (실독): 8 h 휴지 (OCV NG ≈2.27–2.31 · CNG ≈2.45–2.51 V) → 충전 → 4.1 V 정전압 30 h. 4.1 V 도달은 CNG ≈9.3 h · NG ≈12.3 h (figure-read) — CNG 가 빨리 닿는다 (= 산화 용량이 적다 · `Fig. 2c` 와 같은 정보).
- **`Fig. S8b`** (실독): 정전압 누설 전류 — NG 는 ≈0.125 mA 에서 시작해 빠르게 떨어지고 (1 h ≈0.015 · 5 h ≈0.007 · 30 h ≈0.002 mA), **CNG 는 ≈0.07 에서 시작하지만 천천히 떨어져 ≈0.5 h 이후 30 h 까지 NG 보다 위에 있다** (1 h ≈0.03 · 5 h ≈0.016 · 10 h ≈0.009 · 30 h ≈0.003 mA). 대략 적분하면 (우리 산수 · figure-read 사다리꼴) 정전압 동안 흐른 전하가 CNG ≈0.3 mAh · NG ≈0.15 mAh 다.
- 본문은 "노화 시험도 억제를 보인다" 고 쓴다. 그림은 **정전압 단계에서 CNG 쪽 산화 전하가 더 크다** — 정전류 단계에서 덜 산화된 (≈46 vs ≈200 mAh g⁻¹_SE) CNG 가 고전압에 머무는 동안 늦게 따라잡는 모양이다. 저자 결론 '열역학이 아니라 속도를 늦춘다' 와는 맞지만, '노화에서도 억제' 라는 문장과는 어긋난다 (정전류 + 정전압 합계의 비교는 SE 질량이 이 그림에 없어 우리가 낼 수 없다).

### 5.4 DFT — 계면 결합 · Li 공공 · DOS (`Fig. 3a–c`, `Fig. S9`–`S13`, `Table S1`, Sup2 CIF) ★
- **표면 선택** (`Table S1`): 여섯 슬랩 중 (010) 'Li5SCl' 끝 (Li₃₆P₆S₂₈Cl₁₀) 0.40 J m⁻² 가 최저 → 이것만 계면에 사용. **우리 검산 (형식 전하 Li⁺ · P⁵⁺ · S²⁻ · Cl⁻)**: (010) S 끝 Li₃₇P₈S₃₅Cl₁₁ 은 +77 / −81 (**−4**) · (010) Li7SCl 끝 Li₄₀P₆S₂₈Cl₁₀ 은 +70 / −66 (**+4**) 로 전하가 안 맞고, 나머지 넷은 맞는다. 또 모든 슬랩이 벌크 Li₅.₅PS₄.₅Cl₁.₅ 비와 다르다 (예: 채택 슬랩 = 벌크 Li₃₃P₆S₂₇Cl₉ + **Li₃SCl**). 비화학량 슬랩의 표면에너지는 원소 화학퍼텐셜 (μ_Li · μ_S · μ_Cl) 을 정해야 정의되는데 그 선택이 없다 — '최저 0.40' 의 순위는 μ 에 따라 바뀔 수 있다.
- **계면 결합에너지** (`Fig. 3a–c` 실독 · `Fig. S10` 실독): graphene (이층) 세 배치 0.275 · 0.272 · 0.271 eV Å⁻² · 간격 2.56 · 2.6 · 2.72 Å — 배치에 거의 무관. C₃N₄ (단층): Li 가 불포화 N 하나에 붙은 배치 0.40 (Li–N 1.87 Å) · 셋에 붙은 배치 0.42 (1.85 Å). 본문 "≈0.41 은 graphene ≈0.27 의 거의 두 배 · C₃N₄ 가 Li–N 결합을 만든다".
  - **크기 검산 (우리 산수)**: 0.27 eV Å⁻² = **4.3 J m⁻²** · 0.41 eV Å⁻² = **6.6 J m⁻²**. 점착일은 W = γ_A + γ_B − γ_AB 이라 계면에너지가 음이 아닌 한 γ_A + γ_B 를 못 넘는다 (일반 지식). 이 논문의 γ(010) = 0.40 J m⁻² 이고 graphene 기저면 표면에너지는 ≈0.1–0.2 J m⁻² 급이다 (일반 지식) — 보고된 graphene 점착 4.3 J m⁻² 는 그 상한의 ≈7–10 배다. 물리흡착 계면이 셀 하나 (104.8 Å²) 에 ≈28 eV 를 얻는다는 뜻이 되므로, **단위 (예: 면적 정규화) 또는 기준 에너지 (변형된 슬랩 · 다른 셀의 기준) 에 문제가 있다**고 본다. 어느 쪽인지는 공개 정보로 가를 수 없다.
  - **면적 (Sup2 CIF · 우리 산수)**: 맨 LPSCl (010) 슬랩 104.7 Å² · graphene 계면 104.8 Å² (셀 모양은 바뀜: 9.84 × 10.72 · γ 83.4°) · **C₃N₄ 계면 78.9 Å²** (C₃N₄ 단층의 자기 격자 9.542 Å 를 직사각 8.264 × 9.542 로 그대로 씀). 같은 LPSCl 원자 (Li₃₆P₆S₂₈Cl₁₀) 를 **면적 −24.7 %** 로 넣었고, SE 원자 z 폭은 15.41 → 17.21 Å 로 늘었다 (배치 II). 즉 C₃N₄ 계면의 LPSCl 은 크게 변형돼 있다. (i) 기준 E_slab^LPSC 가 변형 안 된 슬랩이면 변형 에너지가 E_B 를 깎고, 변형된 같은 셀이면 깎지 않는다 — 어느 쪽인지 미기재. (ii) 같은 총 결합이라도 면적이 104.8 → 78.9 Å² 로 줄면 eV Å⁻² 값은 **1.33 배** 커진다 — '거의 두 배' (0.41/0.27 = 1.52) 중 상당 부분이 정규화 면적 차이로 설명될 수 있다.
  - **결합 자리 배위수** (`D-2026-10-05-adsorption-site-coordination` 의 꼴로): C₃N₄ 쪽 결합 자리는 트리아진 g-C₃N₄ 구멍의 2 배위 피리딘 N (고유 자리 · 단글링 본드 아님) 이고 Li 는 LPSCl 표면의 저배위 Li 다. 배치 I 은 Li 가 N 1 개 · 배치 II 는 N 3 개 — 여기 값은 그 자리의 결합 세기이지 '계면 일반 결합 세기' 가 아니다.
- **Li 공공** (`Fig. S11` 실독): 세 행 (맨 슬랩 · LPSCl|C · LPSCl|C₃N₄) × Li 두 개를 차례로 뺀 이완 구조. 맨 슬랩 · C 계면에서는 빠진 Li 자리 (검은 원) 가 비고, C₃N₄ 계면에서는 안쪽 Li 가 계면으로 내려와 N 결합을 다시 만든다 (캡션: 빨간 원 · 그림에서 빨간 원은 보이지 않았다 — figure-read). **공공 형성 에너지 · Li 이동 에너지 숫자가 없다** — 'energetically favourable' 은 이완 결과 그림 한 장이다.
- **DOS** (`Fig. S12` 실독): (a) LPSCl1.5 E_g = 1.9 eV · Ef 바로 아래 좁고 높은 S 봉우리 ('자유 S²⁻ 의 국재 상태'). (b) graphene–LPSCl E_g 0.1 · S 상태가 −1.2 eV 근처 넓은 띠로 퍼짐 (저자: '탈국재'). (c) C₃N₄–LPSCl 배치 E_g 0.2 · Ef 에 S 봉우리가 그대로 남음 (d) 다른 배치 E_g 0.8. 저자 해석: "C₃N₄ 는 S²⁻ 국재 상태를 안 건드려 산화가 덜 유리". ⚠ 패널마다 색 → 원소 대응이 바뀐다 (a 는 초록 = S · 주황 = Cl · b–d 는 주황 = S · 보라 또는 갈색 = Cl).
- **DOS — 숙주** (`Fig. S13` 실독): graphene 0 · NG 0 (흑연 N 모형) · C₃N₄ **1.5 eV** (본문 1.54) · **CNG 모형 0 eV** (Ef 근처 상태는 NG 층 C 에서). SI: "CNG 는 C₃N₄ 단독보다 전도성이 크다". → 실제 숙주 CNG 는 계산상 금속성 · 측정 11.4 S cm⁻¹ 로 NG (15.0) 와 비슷하다. '넓은 띠틈 C₃N₄ 가 계면 전자 수송을 막는다' 는 근거는 **C₃N₄ 가 드러난 국소 자리**에만 해당하고, 계면 결합 계산도 CNG 가 아니라 **C₃N₄ 단층**으로 했다.

### 5.5 분광 — Li–N · 분해 산물 (`Fig. 3d–j`, `Fig. S14`, `Fig. S15`, `Fig. S16`)
- **`Fig. 3d`** (실독 · 양이온 TOF-SIMS m/z 21.00–21.08): LiN⁺ 봉우리 (≈21.018) 는 CNG OCV (가장 큼) > CNG 4.1 V > NG 4.1 V (≈절반) · pristine CNG · VC 4.1 V 에는 없음. ≈21.03 에 작은 봉우리 (CNG OCV · NG · VC 에서 보임 · 귀속 없음). ≈21.045 큰 봉우리 'CH₂Li⁺' — VC 4.1 V 가 압도적 (figure-read CNG 의 ≈5 배) · NG 중간. 저자: "Li–N 결합을 **명확히 증명하지는 않지만** CNG 의 높은 N 농도 · 강한 계면 상호작용과 맞는다". 세기는 a.u. 라 시료 간 정량 비교는 정성적이다.
- **`Fig. 3e`** (실독 · N 1s): pristine CNG 는 성분 셋 (≈398 녹색 큰 봉우리 · ≈399.5 분홍 · ≈401 주황) · OCV · 4.1 V 펠릿에는 ≈398.9 eV 'Li–N' 갈색 성분이 추가된다 (작다). `Fig. S14` (안 봄 · 캡션): Li–N 없이 맞추면 ≈399 eV 에서 맞춤이 어긋난다.
- **`Fig. 3f`** (실독 · Li 1s): pristine SE 56.3 eV (점선) → CNG OCV figure-read ≈55.5 · 4.1 V ≈55.7 eV. 본문: "낮은 결합에너지로 이동 → Li–N 상호작용". 복합 양극에는 SE 외에도 Li 를 가진 상 (Li₂S · 계면상) 이 섞이므로 이동의 주인은 하나로 정해지지 않는다.
- **`Fig. 3g–j`** (실독 · 음이온 TOF-SIMS P₂S₇⁻ 영상 · 200 µm): (g) 기준 SE 거의 검정 · TC **0.6119** (인쇄 '6.119 × 10⁻¹') (h) CNG 4.1 V 초록 점이 드문드문 · **1.374** (i) NG 4.1 V 파랑–청록 빽빽 · **1.751** (j) VC 4.1 V 청록 빽빽 · **1.990**. 본문: "P₂S₇⁻ 조각은 기준 SE 에도, CNG 4.1 V 에도 안 보이고 NG · VC 에서 뚜렷" → "첫 단계가 막혀 둘째 단계 (PS₄³⁻ → P₂S₇⁴⁻) 도 막힌다". **그림의 숫자는 다르다**: CNG 의 기준 대비 증가분 (0.762) 은 NG (1.139) 의 67 % · VC (1.378) 의 55 % 다 (우리 산수). 전기화학 산화 용량 비 (CNG/VC ≈17 %) 보다 훨씬 크다. 영상 (h) 에도 점이 보인다. — TOF-SIMS 는 윗면 수 nm 를 보고 matrix 효과가 있다 (저자도 캡션에 명시) 는 점을 감안해도, '안 보인다' 는 그림 숫자와 맞지 않는다.
- **`Fig. S15`** (실독 · P 2p · S 2p): 기준 SE P 2p 는 PS₄³⁻ 두 성분 (≈132 · ≈133 eV) 만 · CNG 4.1 V 에 P–[S]ₙ–P 녹색 성분 소량 (133.2 · S 2p 163.1 eV). S 2p 는 OCV 부터 **원소 S (청록 · ≈163.7 · ≈165 eV)** 가 가장 크다 — 양극의 활물질 S 다. 산화 산물 S⁰ 은 이것과 구별되지 않는다. 기준 SE 에도 황산염 (≈167–169 eV) 성분이 있다 (표면 산화 · 취급 이력).
- **`Fig. S16`** (실독 · 4.1 V 충전 뒤 Nyquist): Z 축이 수십만 Ω — CNG 는 Re ≈200 kΩ 에서 측정이 끝나는 미완 반원 · NG 는 ≈460 kΩ 까지 · VC ≈600 kΩ. 맞춤 R2: CNG 3.67 × 10⁵ · NG 9.87 × 10⁵ · VC 1.27 × 10⁶ Ω. ⚠ VC 만 RC 두 개 회로라 R2 가 같은 물리량이 아니다 · 4.1 V 상태의 양극은 활물질이 절연체 S 라 이 저항의 상당 부분은 S 상태 탓이다 (SE 분해만의 값이 아니다) · 100 mV 진폭. 본문 결론 'CNG 가 가장 낮다 → 분해가 가장 적다' 는 방향은 맞지만 크기 해석은 어렵다. DRT (`Fig. S17` · 안 봄 · 캡션) "같은 경향".

### 5.6 셀 성능 (`Fig. 4`, `Fig. 5`, `Fig. 6`, `Fig. S21`–`S29`, `Table S2`)
- **율** (`Fig. 4a–c` 실독 + SD): CNG–S (1.5 mg cm⁻²) 방전 figure-read C/10 ≈850 · C/5 ≈870 · C/2 ≈680 · 1C ≈480 · 단일 방전 · 충전 평탄 (S ↔ Li₂S 고체–고체). NG–S (1.5 mg cm⁻²) C/10 ≈355 · C/5 ≈355 · C/2 ≈270 · 1C ≈170 · **C/10 충전 끝에 2.9 V 'Electrolyte decomposition' 어깨** (점선 타원). x 축 범위가 다르다 (CNG 0–1000 · NG 0–400). `Fig. 4c` SD: 이 셀은 C/10 첫 다섯 사이클에 733 → 905 로 오르고 C/10 복귀에서 991 → 1105 로 처음보다 높다 (재배치에 의한 이용률 증가 — 본문 서술과 같은 현상) · C/2 마지막 836. 본문 '빠른 율에서 2.5 배' — SD 로는 C/10 에서 이미 ≈2.4 배 · 1C ≈2.8 배 · C/2 복귀 ≈3.0 배. 즉 NG 셀은 저율에서도 낮다 — 산화 억제만이 아닌 차이 (전극 미세구조 · 전자 · 이온 경로) 가 섞여 있다.
- **사이클** (`Fig. 4d` 실독 + SD · 1.7 mg cm⁻² · C/10): 초기 888 → 21 사이클 1135 (최대) → 50 사이클 1003 · 53 사이클 988. 첫 CE 107 % → 20 사이클 뒤 ≈100 %. 본문 '50 사이클 990' (마지막 점 쪽 값). 반복 셀 `Fig. S23e` (실독): 같은 모양 · 최대 figure-read ≈1160 · 50 사이클 ≈990. NG–S 는 50 사이클 480 (`Fig. S24` · 안 봄) · VC–S 는 더 나쁨 (`Fig. S25`).
- **장기** (`Fig. 4e` 실독 + SD · 3.4 mg cm⁻² · C/10): 초기 방전 2.621 → 사이클 1 1.706 (첫 충전 1.559 — 전환효율 59.5 % · 저자 '접촉 손실') → ≈60 사이클 2.05 (최대) → 235 사이클 1.565 mAh cm⁻². CE 첫 열다섯 사이클 > 101 % (109 → 101) · 187 사이클 92.4 % 튐 (용량도 그 자리에서 한 단 내려감 · 설명 없음). '≈2.1 mAh cm⁻² · 92 % · 235 사이클' 은 **사이클 1 대비** (1.565 / 1.706 = 91.7 %). 초록은 '230 사이클', 서론은 '250 사이클', 그림 · `Table S2` 는 235 다.
- **내부저항** (`Fig. 5` 실독): (a) 첫 방전 · 첫 충전 · 둘째 방전 곡선 위에 EIS 점 1–12 (1 h 마다 · 15 min 휴지 뒤) (b–e) 모든 Nyquist 가 ≈8–10 Ω 절편에서 시작하는 45° 보다 가파른 직선 (반원 없음) — 방전 중 감소해 완전 방전 (점 4) 에서 최소 · 충전 끝 (점 8) 9.3 Ω · 둘째 방전에서 회복. 본문 "오믹 9 Ω · 무시할 변화 → LPSCl 분해가 매우 제한적". ⚠ 보는 것은 **오믹 절편** (분리막 + 전극 이온 저항) 뿐이고 전하이동 반원이 이 주파수 (≥ 100 mHz) 에서 안 나온다 — 계면 분해의 지표로는 둔하다. 50 사이클 EIS (`Fig. S26` · 안 봄 · 캡션) "약간의 변화".
- **고부하** (`Fig. 6` 실독 + SD): (a,b) 6.8 mg cm⁻² · C/20 · 실온 — 초기 방전 4.944 mAh cm⁻² (긴 꼬리가 1.4 V 까지 · 첫 사이클만) → 사이클 1 2.955 · 첫 충전 2.631 (전환효율 53 %) → 20–35 사이클 ≈4.0–4.1 → 42 사이클 3.893. 본문 "초기 방전 4.1 mAh cm⁻²" 는 그림 · SD · `Table S2` (4.94) 와 다르다 (≈4.0–4.1 은 20 사이클 근처 값). (c,d) 7.6 mg cm⁻² · 60 °C — 초기 11.324 · 첫 충전 10.950 (**전환효율 96.7 %** ✓) · 5 사이클 근처 ≈11.3 · 40 사이클 9.706. 60 °C 방전 곡선 (2nd–40th) 은 ≈1.85–1.9 V 에서 **수직으로 떨어지는 끝**을 갖는다 (초기 방전만 1.4 V 까지 매끈) — 이런 끝은 양극 쪽 확산 한계보다는 **음극 (Li–In) Li 고갈** 또는 다른 셀 쪽 제한에서 흔히 보이는 꼴이다 (N/P 1.21 · 우리 해석 · 저자 언급 없음). 9 사이클 CE ≈89 % 한 점 튐. NG–S 60 °C (`Fig. S28` 실독): 초기 ≈4.1 → 29 사이클 ≈1.1 mAh cm⁻² · CE ≈89–95 % · 충전 끝 'Electrolyte decomposition' 어깨.
- **60 °C 산화** (`Fig. S29` 실독): CNG (40 % S) 4.1 V 까지 ≈106 mAh g⁻¹_SE — 실온 CNG (46) 의 ≈2.3 배 · 평탄 하나 (≈2.8–3.0 V). 본문 "60 °C 에서도 실온 NG · VC 보다 적다" — 온도가 다른 비교다. 같은 온도 NG · VC 는 없다.
- **문헌 비교** (`Table S2` · `Fig. S27` 안 봄): 11.3 mAh cm⁻² 는 표의 최대 (다음 S/CNT/LiI 60 °C 4.1 · S@KB LGPS 8.87 등) · N/P 1.21 은 표에서 가장 낮은 축.

## 6. 메커니즘 · 논증 흐름 — 판정

```
Schwietert 2020 간접 경로: LPSCl → (−2Li⁺, S²⁻→S⁰) 준안정 Li₄PS₅Cl → LPS + LiCl + S → (>2.9 V) P₂S₇⁴⁻ + S
        │  "첫 단계를 계면에서 막으면 전체가 막힌다" (SE 부분 전자전도가 낮으므로)
        ▼
숙주에 피리딘 N^δ⁻ 를 많이 (CNG 15 at.%) ──▶ ① 계면 Li⁺ 가 N 에 묶인다 (Li–N)  ──▶ Li⁺ 추출이 늦다
                                        └─▶ ② C₃N₄ 의 띠틈 1.5 eV 가 계면 전자 공급을 줄인다 ──▶ S²⁻→S⁰ 개시 과전압↑
        ▼
첫 dQ/dV 봉우리 소멸 · 4.1 V 산화 용량 277 → 46 · P₂S₇ 조각 감소 · 낮은 계면 저항
        ▼
고 S 함량 (70 %) · 고부하 · 장기 사이클
```

| 단계 | 주장 | 근거 | 판정 |
|---|---|---|---|
| ① | 같은 SE 가 숙주에 따라 다르게 산화된다 (VC 277 · NG 200 · CNG 46) | `Fig. 2c` · `Fig. S7` · 반복 `Fig. S23f` | ✅ 현상 확실 |
| ② | 비표면적 효과가 아니다 | CNG 450 > VC 260 m² g⁻¹ 인데 산화는 적다 | ✅ 방향 · ⚠ SE 와 실제 맞닿는 면적은 BET 와 다르다 (손 막자 혼합 · 숙주 형상 다름) |
| ③ | 사라진 것은 첫 탈리튬화 단계다 | `Fig. 2d` 2.4/2.5 V 봉우리 소멸 · `Fig. S6` | ✅ 소멸 · ⚠ 남은 3.05 V 봉우리의 정체 미귀속 (VC · NG 의 3 단계 어깨와 같은 자리) |
| ④ | 원인은 Li–N 결합 | TOF-SIMS LiN⁺ · XPS 398.9 eV · Li 1s −0.6–0.8 eV · DFT E_B | ⚠ 분광은 정황 (저자도 인정) · 🔴 DFT E_B 는 크기 · 면적 문제 (§5.4) · Li 공공 계산 에너지 없음 |
| ⑤ | 원인은 계면 전자 공급 제한 | C₃N₄ 1.5 eV · 계면 DOS | ⚠ 실제 숙주 CNG 는 모형상 띠틈 0 · 측정 11.4 S cm⁻¹ (NG 15 와 비슷) → '전자 제한' 은 C₃N₄ 가 드러난 자리에만 |
| ⑥ | 첫 단계가 막히면 뒷단계도 막힌다 | TOF-SIMS P₂S₇⁻ · XPS P–[S]ₙ–P 소량 | 🔴 P₂S₇⁻ 그림 숫자 (CNG 증가분 = VC 의 55 %) 가 '안 보인다' 와 어긋남 |
| ⑦ | 효과는 속도론적이다 (열역학 전위 불변) | 저자 결론 · 넓은 단일 봉우리 · 과전압 | ✅ `Fig. S8b` 정전압 누설이 CNG 쪽에서 오래 이어지는 것이 오히려 이를 지지 — 단 본문은 같은 그림을 '억제' 로 읽었다 · 서론의 'S²⁻↔S⁰ 전위를 옮긴다' 와 결론의 '열역학 전위가 아니다' 가 서로 다르다 |
| ⑧ | 산화 억제가 성능 향상의 원인 | 저 오믹 저항 · NG 대비 2.5 배 · 고부하 | ⚠ NG 는 C/10 에서도 ≈2.4 배 낮다 — 숙주 미세구조 · 전자망 · S 분포 차이와 교락 · 같은 숙주에서 산화만 바꾼 대조가 없다 |

**빠진 대조군 (가장 큰 교락)**: '산화 억제 → 성능' 을 말하려면 **산화만 다르고 나머지 (형상 · 표면적 · 전자전도 · S 분포) 는 같은** 숙주 짝이 필요하다. VC · NG · CNG 는 셋 다 형상 · 비표면적 · N 종류 · 전도도가 동시에 다르다. 'N 함량' 하나를 훑은 계열 (예: 같은 NG 에 N 3 · 8 · 15 %) 이나 C₃N₄ 를 물리 혼합만 한 대조가 있었다면 Li–N 가설을 직접 시험할 수 있었다.

---

## 7. 우리 계산 대비 ★★ (`../our_dft_baseline.md` · `db/properties/`)

> 규율: 문헌 수치는 소환값이다 — 이 논문의 숫자와 우리 절대값을 한 표에 놓지 않는다. 우리 쪽 값은 `canonical_registry.json` · `citation_hazards.json` 규율을 따른다 (BLOCKED 값 없음 · 창 폭 `window_V` 는 `HZ-esw-reduction-limit-label` 때문에 싣지 않는다).

### 7a. 축 B (산화) — 같은가 다른가

| 항목 | 이 논문 | 우리 | 같음 / 다름 / 이유 |
|---|---|---|---|
| 무엇을 재나 | 복합 양극 **직접 충전 용량** (4.1 V · C/20) · dQ/dV 봉우리 전압 · 숙주별 | grand-potential **산화 개시** (0 K · 벌크 · 상도 · `our_dft_baseline.md`: 층① · S²⁻ 한계) | **다른 양**이다 — 개시 전압 (열역학 하한) ↔ 실제 셀에서 그 위 창에서 산화된 **양** (속도 · 계면 의존) |
| 개시 위치 | VC 첫 봉우리 2.415 V · 시작 ≈2.35 V · NG 2.516 V · CNG ≈2.8 V 이후 (SD · figure-read) | 층① 산화 개시 (GG set) — 값은 baseline 원문 (산물에 원소 S). Schwietert 2020 의 2.24 V 는 층② (골격 유지 탈리튬화) 로 다른 양 (`schwietert2020_…` digest · `our_dft_baseline.md` 41 행) | VC 시작이 열역학 개시 근처 · CNG 의 ≈2.8 V 는 **과전압** (저자 결론과 같다). 우리 0 K 벌크 계산은 숙주를 안 보므로 CNG 효과를 원리상 못 잡는다 — **방법 차이이지 불일치가 아니다** |
| 조성 | 실제 Li₅.₉PS₄.₉Cl₁.₁ (명목 Cl1.5) | comp1 · modelc (LPSCl1.6) 등 우리 조성 | 이 논문 SE 는 거의 Li₆PS₅Cl 이다 — 'Cl-rich' 결과로 옮기지 않는다 |
| Cl 의 역할 | 본문 '자유 S²⁻ 분율을 낮추려 Cl-rich 사용' (실제 조성에선 효과 시험 안 됨) | baseline: Cl 은 개시가 아니라 **분해 양 · 산물 · 계면**에 작용 · 'Cl-rich 산화 안정' 은 항상 축을 붙인다 | 이 논문은 Cl 축을 시험하지 않았다 (조성 하나) — 인용하지 않는다. Cl 쪽은 `zuo2022_chlorination_cathode_interface` (Cl-rich 가 더 쉽게 · 더 많이 분해) |
| 우리 셀 작동창 2.5–4.25 V | 직접 충전 4.1 V · 사이클 상한 3.1 V | 창 전체가 열역학적 산화 구간 (`CLAUDE.md`) → '안정' 은 분해 산물 · 부동태로 판단 | 이 논문의 VC 셀은 2.5 V 까지 이미 38 mAh g⁻¹_SE (14 %) · 3.0 V 까지 199 (72 %) 산화된다 (SD) — **창 아래 끝에서 이미 상당량**이 간다. CNG 는 2.9 V 까지 2 %. 즉 '창 안 산화량' 이 숙주 (전자 공급 · 계면 화학) 로 한 자릿수 바뀐다는 실험 근거 |
| 산물 | LPS + LiCl + S → P₂S₇⁴⁻ (Schwietert 틀 · 2.8 e⁻) · XPS P–[S]ₙ–P | grand-potential 산물 집합 (S · P₂S₇ 류 · LiCl …) | 같은 계열 산물. ⚠ 이 논문의 '2.8 e⁻ = 277 mAh g⁻¹' 일치는 LPSCl 단독 셀이 298 을 내서 유일한 확인이 아니다 (§5.2) |

### 7b. 축 D (전자) · 계면 DFT — 방법 대조

| 항목 | 이 논문 | 우리 | 차이 / 이유 |
|---|---|---|---|
| 코드 · 범함수 | VASP PAW PBE · ENCUT 520 eV · TS-vdW | QE (USPP/PAW) PBE · 우리 계면 · 슬랩 규약 (verified-carry 기하 승계 · local-TF/저β 믹싱) | 코드 · 분산 보정이 다르다 — 수치 대조 안 함 |
| 벌크 셀 이완 | 비입방 셀 (a 10.32 · b = c 10.14 Å · α 94.2°) — 셀까지 이완된 꼴 · 실측 대비 부피 +12.3 % (우리 산수) | ⛔ argyrodite 는 **고정셀 + EOS** (등방 스케일 → BM3 → V₀ 에서 이온만) · vc-relax 안 씀 (`CLAUDE.md` · `kb/methodology/computational_methods_canonical.md` §3-1) | 우리 규약이 막으려는 바로 그 '배치 선택 인공물 · 셀 뒤틀림' 이 이 모형에 있다. 순서화 32 개 중 하나의 셀 뒤틀림이 슬랩 · 계면으로 그대로 승계된다 |
| 무질서 | 4a = 전부 Cl · 순서화 32 개 중 최저 하나 | 우리 다배치 앙상블 · 멀티시드 규율 | 단일 배치 — 계면 E_B 의 배치 의존을 graphene 셋 (0.271–0.275) 만 봤다 |
| 슬랩 화학량 | 비화학량 · 두 슬랩은 형식 전하도 안 맞음 · μ 선택 없음 | — | 우리 슬랩 기록은 화학량 · 끝면 선언을 원장에 남긴다 — 외부 표면에너지가 μ 없이 오면 '순위만 참고' |
| 계면 변형 | C₃N₄ 계면에서 LPSCl 면적 −24.7 % · 변형 분배 · 기준 미기재 | 우리 점착 · 계면 기록은 변형 분배와 기준 상태를 같이 적는다 (값 위치 `db/properties/adhesion.json` — 값은 여기 옮기지 않는다) | 우리 W 값과 이 논문 E_B 를 **같은 축에 놓지 않는다** — 크기 (≈4–7 J m⁻²) 부터 물리적으로 의심스럽다 |
| 흡착 · 결합 배위수 | Li–N 1 개 · 3 개 배치 · 피리딘 N 2 배위 | `D-2026-10-05-adsorption-site-coordination` | 자리 의존 값으로만 읽는다 |
| 띠틈 | DOS 에서 읽은 E_g (판독 기준 미기재) · LPSCl1.5 1.9 eV (PBE) | 정본 = **fixed-occupations nscf VBM/CBM 고유값** · DOS 판독 금지 (≈0.3 eV 과소 · `canonical_registry` `prohibitions: dos_threshold_readout`) | 방법이 달라 수치를 맞대지 않는다 — **'둘 다 PBE 에서 넓은 띠틈 (wide-gap)'** 수준으로만. 계면 E_g 0.1–0.8 eV 는 슬랩 · 계면 상태 · 판독법이 섞인 값 |
| '전자 수송' 지표 | 계면 DOS 의 국재/탈국재를 눈으로 비교 | — | 산화 속도는 전자 상태 국재도만으로 정해지지 않는다 (밴드 정렬 · 전하 이동 장벽 · 과전압) — 정성 서술로만 |

### 7c. 개념 대조 — 우리 계와 닿는 곳
- **'산화 개시' vs '산화량'**: 우리 ESW 계산은 층① 개시 (열역학 하한) 를 준다. 이 논문은 **같은 SE · 같은 전압창에서 산화량이 숙주에 따라 17–99 % 로 갈린다** 는 것을 보인다. 따라서 우리 원고 · 발표에서 '우리 DFT 산화 개시가 X V 라서 이 SE 는 Y 셀에서 안정/불안정' 꼴의 문장은 쓸 수 없다 — 개시는 필요조건일 뿐이고 실제 양은 계면 (전자 공급 · 탄소 · 활물질) 이 정한다. 이것은 우리 랩 `kim2024_carbon_volumetric_occupation_se_domain` (탄소가 SE 영역을 차지할수록 열화 가속) · `cho2024_conflicting_roles_conductive_additive` (도전재가 전자저항을 낮추지만 삼상 계면 분해를 늘림) 와 같은 방향의 외부 근거다.
- **Li–S 의 작동창이 SE 산화창과 겹친다**: S–Li₂S 충전 평탄 ≈2.3–2.5 V · 상한 3.1 V 는 우리 층① 개시 근처 · 위다. `cronk2026_lis_cathode_interphase_chemistry` (LPSCl 이 Li₂S 양극에서 'LPS-like' 로 분해 · S 양극 CE > 100 % 는 SE 자체 용량) 와 이 논문의 CE > 100 % (첫 열다섯 사이클) · 과충전 평탄은 같은 현상의 두 측면이다.
- **우리 계산이 이 효과에 닿으려면**: 벌크 grand-potential 로는 안 된다. 필요한 것은 (i) 숙주 | SE 계면에서 **Li 공공 형성 에너지** (계면 vs 벌크 · 숙주별) (ii) 계면 밴드 정렬 (SE VBM 대 숙주 Ef) 이다. 이 논문의 `Fig. S11` 은 (i) 을 그림만으로 했다. 이것은 **새 계산 제안이 아니라** '어느 양이 이 실험 효과와 같은 축인가' 의 기록이다 — 하려면 보고량 카드 (`kb/templates/estimand_card.md`) 부터다 (admissible state: 공공 자리 · 끝면 · 숙주 배치가 여럿 → 선택 · 집계 규칙 필요).

### 7d. 🔑 층위를 갈라 쓴 결론 (원고 · 발표용 · 내부)

> **"같은 argyrodite 라도 양극 숙주가 바뀌면 4.1 V 까지 산화되는 양이 SE 질량 기준 277 → 46 mAh g⁻¹ 로 줄고 첫 탈리튬화 봉우리 (≈2.4 V) 가 사라진다는 것은 이 논문의 직접 충전 · dQ/dV · 반복 셀이 받친다 (*Nat. Mater.*, 24, 1082 (2025)). 이는 0 K 벌크 산화 개시 (우리 grand-potential 층①) 가 실제 셀의 산화량을 정하지 않는다는 실험 근거다. 그 원인을 Li–N 결합 · 계면 전자 제한으로 돌린 DFT (≈0.27 / ≈0.41 eV Å⁻²) 는 크기 · 면적 정규화 · 셀 이완 규약 문제로 우리 판정 근거가 되지 못한다."**

---

## 8. DFT/계산 방법 ★ (템플릿 항목별 · 상세는 §4d)

- **code / version**: VASP (판 미기재) · pymatgen (슬랩 생성).
- **functional + vdW**: PBE (GGA) + **Tkatchenko–Scheffler** (2D 층 사이 분산용으로 명시 · 계면에도 쓴 것으로 보임).
- **pseudo / PAW**: VASP PAW (POTCAR 판 미기재).
- **k-points / ecut**: '731 points per atom' (k 밀도 · 실제 격자 · 슬랩 처리 미기재) · ENCUT 520 eV · 수렴 10⁻⁵ eV · 0.01 eV Å⁻¹.
