Repository: yonghoon7153-source/Yonghoon-DEM-DFT

# 📚 LITDB — 문헌 단일 시스템 (**SE·DFT 축 + DEM·MPM 축, 두 트랙**)

> **앞으로 논문은 여기서만 본다.** 여러 곳(db/literature, kb/papers, db/properties, Excel)에 흩어진 문헌을 한 곳에서 생각·참고·비교하기 위한 통합 MD 시스템.

## 왜 트랙이 둘인가
`INDEX.md` 는 argyrodite 전해질 축이라 접촉역학·MPM·건식전극 digest 가 들어갈 자리가
없다. 그래서 한때 64편이 **어느 인덱스에도 없었다**(open_items #7). 축을 나눠 그 구멍을
닫았고, 한 분모로 세면 “159편 중 98편 미언급” 같은 **가짜 미결**이 나온다
(`comparison_vs_ours.md:8`). 분리는 실측 근거가 있는 결정이다 — 합치지 말 것.

⚠ 이 표의 **편수는 적지 않는다.** 손으로 쓴 수는 반드시 낡는다(README 자신이 세 번 틀렸다).
현재값은 `python3 tools/litdb/build_index.py --check` 로 본다.

File: litdb/papers/yu2026_pvdf_mos2_anion_solvent_confinement.md
<!--
  litdb digest — yu2026_pvdf_mos2_anion_solvent_confinement
  ⚠ 이 편은 우리 계(Li₆PS₅Cl 황화물 아지로다이트)가 **아니다**. 머리말 §0 을 먼저 읽을 것.
-->

# Composite Polymer Electrolytes With Hierarchical Confinement of Anions and Solvents for Stable Solid-State Li Metal Batteries — Yu, …, Ren, Nan (*Advanced Energy Materials* **2026**, 0:e71556)

> slug `yu2026_pvdf_mos2_anion_solvent_confinement` · DOI `10.1002/aenm.71556` · type `실험 주도 소재 개발편 + 보조 계산 2종 (CASTEP 정적 DFT 상호작용에너지 7개 · GROMACS 고전 MD 2 상자 · 자체 AIMD 0 · 자체 MLIP 0)` · PDF `litdb/inbox/114. AdvEnergyMater_aenm71556_MAIN.pdf` (본문 13 pp · Fig 1–6 · refs 50) + `litdb/inbox/114. Sup) AdvEnergyMater_aenm71556_SI.pdf` (SI 35 pp · **Fig S1–S29 · 표 0개**) · digested `2026-09-12` · status ✅ · 태그 **[외부]**

> elements: Li, C, N, O, F, S, Mo, Ni, Co, Mn
> methods: DFT, MD, XPS, Raman

> **저자**: **Dengfeng Yu**^1,2, Haocheng Yuan¹, Peipei Ding¹, Yue Li¹, Qian Wu¹, Hongcai He², **Yaoyu Ren\***¹, **Ce-Wen Nan\***¹
> (¹ State Key Laboratory of New Ceramics and Fine Processing, 재료과학공학부, **칭화대학교** 北京 100084 · ² **Ce-Wen Nan Academician Workstation**, Qingtao (Wuhai) Energy Technology Co., Ltd., 内蒙古 乌海 — 즉 ②는 교신저자 이름을 단 **사내 워크스테이션**이다)
> 수신 2026-05-08 / 수정 2026-08-25 / 수락 2026-08-31 · 지원 NSFC **52394170 · 52394172 · 52388201 · 52372085** + 国家重点研发计划 **2023YFB2503902** · 이해충돌 없음 선언 · **데이터 가용성: "교신저자에게 합리적 요청 시" (= 공개 데이터 0)**

> ⚠ **파일명 경보 해제 기록.** inbox 파일명 `AdvEnergyMater_aenm71556` 에는 서지가 없다(구글 알리미 산출물).
> 1쪽 표지에서 직접 확인해 확정했다 — 1저자 **Dengfeng Yu**, 2026, *Adv. Energy Mater.* e71556.
> (선례: #104 `Bai2026`→실제 Cronk · #112 `Banerjee2020`→실제 Xiao.)

---

## 0. ★★ 이 digest 를 읽는 법 — **계부터 확정한다**

### 0a. 우리 계와 같은가 → **아니다. 완전히 다른 계다.**

| | **이 논문 (R-CPE / PPE)** | **우리 (comp1 / modelc)** |
|---|---|---|
| 물질 분류 | **고체 고분자 전해질(SPE) / 복합 고분자 전해질(CPE)** | **무기 황화물 아지로다이트 결정** |
| 조성 | PVDF 761A + LiFSI (질량비 3:2) + 잔류 DMF 6.2–8.8 wt% + **MoS₂ 필러 7.5 wt%** | Li₆PS₅Cl / Li₅.₄PS₄.₄Cl₁.₆ |
| 전도 기구 | 고분자 분절운동 + 용매/음이온 배위 교환 (**액체적 운반**) | 결정 격자 내 Li 공공 호핑 (**고체적 호핑**) |
| 계산 층위 | 정적 DFT **분자/클러스터 상호작용에너지** + **고전 역장 MD** | 주기계 DFT(QE) + **MLIP-MD(UMA)** |
| S 의 역할 | MoS₂ 필러의 S (표면 쌍극자 공여체) | 골격 음이온 S²⁻ (**산화 onset 결정자**) |

> ⛔ **값 전이 전면 금지.** 이 논문의 `σ`·`Ea`·`D`·`t_Li⁺`·`4.47 V` 는 단 하나도 우리 원장
> (`db/properties/canonical_registry.json`)과 **같은 양이 아니다.** 계도 다르고 정의도 다르다.
> 특히 위험한 세 쌍 — 아래 §7a 에 전수 표로 박아 뒀다:
> · 그들 `Ea = 0.23 eV` (EIS 아레니우스, 고분자 σ) ↔ 우리 `Ea = 0.224 eV` (MLIP-MD MSD 아레니우스, 결정 Li 호핑) — **숫자가 거의 같아서 제일 위험하다. 우연이다.**
> · 그들 `4.47 V` (LSV 10 µA 문턱, 실험) ↔ 우리 `2.256 V` (grand-potential 산화 onset, 계산) — **정의가 다르다.**
> · 그들 `D = 8.4×10⁻⁹ cm²/s` (298 K, 고전 MD 50 ns) ↔ 우리 `D(600 K) = 7.90×10⁻⁶ cm²/s` (UMA-MD, MSD 2–50 ps) — **온도·힘계산·창이 전부 다르다.**

### 0b. 그럼 뭘 가져오나 → **방법 규율 세 가지 (전부 "하지 말 것"의 형태)**

이 편은 우리에게 **물성 공여자가 아니라 방법 반면교사**다. 얻는 것은 정확히 셋이다.
1. **보고량 미정의의 교과서적 실례** — "Li⁺–FSI⁻ on MoS₂ ΔE" 는 논문이 적은 식으로 계산될 수 없다(§4c).
   우리 `estimand_card` 규율(CLAUDE.md §계산 규율)이 왜 있는지 보여 주는 외부 사례다.
2. **MSD 진단의 실패 모드** — 확산영역 검증 그림(`Fig. S14`d)의 축이 깨져 있고, 변위 자체가 짧다(§4f).
   우리 "MSD 창 2–50 ps 고정 + 자유절편 + 멀티시드" 규율의 외부 대조군.
3. **RDF 배위수는 물질수지로 검산된다** — 이 논문의 CN 숫자는 본문·`Fig. 3`e·`Fig. 3`f 셋이 서로 안 맞고,
   **물질수지로 어느 것이 맞는지 판정된다**(§9b). 우리도 배위수를 쓸 때 이 검산을 표준으로 넣는다.

### 0c. 본 그림 / 안 본 그림 (크로핑 34장 중 **7장 실독** + 패널 확대 3 + 수동 렌더 1)

| 본 것 | 왜 |
|---|---|
| `Fig. 1` | 논지 전체 구조(무엇을 주장하는가) |
| `Fig. 2` + **2e 확대** | **DFT 결과 본판** (α→β 구조최적화 · ESP) |
| `Fig. 3` + **3e·3f·3g 확대** | **DFT 상호작용에너지 + MD RDF/MSD + 아레니우스** — 이 편의 계산 전부가 여기 있다 |
| `Fig. S7` | DFT 에 쓴 MoS₂ 모델 실체 |
| `Fig. S13` | **DFT 구성 7개 전부 + ΔE 7개** (본문에 없는 값 2개가 여기 있다) |
| `Fig. S14` | MD 상자·조성·**확산영역 진단 그림** |
| `Fig. S19` (수동 렌더) | 크로핑 도구가 "그래픽 없음"으로 제외 → 벡터 텍스트만이라 직접 렌더. **본문↔SI 숫자 불일치가 여기서 잡혔다** |

| 안 본 것 (27장) | 왜 안 봤나 |
|---|---|
| `Fig. 4` `Fig. 5` `Fig. 6` | 셀 수준 전기화학(Tafel·CCD·수명·XPS/TOF-SIMS·율속·파우치). **모든 수치가 PDF 텍스트층에 활자로 있다** — 그림을 봐서 더 얻을 것이 없고, 우리 4축(이온전도·산화안정·기계·전자구조)에 안 걸린다 |
| `Fig. S1–S6` `S8–S12` `S15–S18` `S20–S29` | 전부 실험 특성화(XRD·XPS·BET·SEM/TEM·FTIR·Raman·TGA·EIS·GCD). 수치는 텍스트층에서 회수했다 |

> 🔎 **결론: 계산 그림은 한 장도 빠뜨리지 않았다.** 안 본 27장은 전부 실험 그림이다.
> 그리고 **본 그림에서 본문 서술과 어긋난 것이 4건 나왔다** — §9 에 모았다.

---

## 1. 한 줄 요약

PVDF 계 고체 고분자 전해질의 고질적 **역상관**(용매 많음 → 전도도↑·계면 파괴 / 용매 적음 → 계면 안정·전도도↓)을
**3D 다공성 few-layer MoS₂ 필러 7.5 wt%** 로 깬다. MoS₂ 가 DMF 와 FSI⁻ 를 **차등 흡착**해 Li⁺ 의 1차
배위껍질에서 용매를 빼내고(배위수 4.24→3.26), 동시에 PVDF 를 **α→β 상 전이**시켜 쌍극자 정렬 채널을 만든다.
결과: σ(30 °C) 0.14→1.15 mS/cm, t_Li⁺ 0.42→0.68, Li‖Li 1 mA/cm² 에서 1000 h,
Li‖NCM811 2 C 에서 **1550 사이클 90.5 %**. — **계산은 이 서사를 *사후에 그림으로* 뒷받침하는 보조 역할**이고,
그 보조 계산이 §4·§9 에서 보듯 상당히 약하다.

---

## 2. 메타

| 항목 | 값 |
|---|---|
| 저널·권·쪽 | *Advanced Energy Materials* **2026**; 0:e71556 (Early View, 권·쪽 미배정) |
| DOI | `10.1002/aenm.71556` |
| 형식 | RESEARCH ARTICLE, 본문 13 pp, refs 50 |
| SI | 35 pp — Experimental Section + **Fig S1–S29**, **표 0개** |
| 키워드 | high ionic conductivity · polymer electrolytes · polyvinylidene difluoride · solid-state lithium-metal batteries · solvent-lean |
| 계산 분량 | DFT 구성 **7개**(정적, `Fig. S13`) + MD 상자 **2개**(PPE·R-CPE) — **그게 전부다** |
| 자체 실험 | 다수 (합성·전기화학·XPS/TOF-SIMS/NMR/Raman/FTIR/TGA/인장) |
| 데이터 공개 | ⛔ 없음 ("요청 시") — 구조파일·역장파라미터·궤적 **비공개** |

### 2a. 시료 명명 (digest 전체에서 이 약칭을 쓴다)

| 약칭 | 내용 |
|---|---|
| **PPE** | PVDF 761A + LiFSI (3:2 질량비), DMF 캐스팅, **필러 없음** — 대조군 |
| **R-CPE** | PPE + **MoS₂ 7.5 wt%** — 주인공 ("R" = solvation **R**egulated) |
| R-CPE-10 / R-CPE-15 | MoS₂ 10 / 15 wt% — 함량 최적화 대조 |
| MoS₂ 필러 | dicyandiamide:thiourea:ammonium molybdate = 3:2:1 을 **600 °C 2 h Ar** 고상반응 → DMF 습식 볼밀 200 rpm 6 h. **N-도핑된** 2H-MoS₂, BET **75.13 m²/g** (상용품 3.37 m²/g), HRTEM **2–6 층** |

---

## 3. 핵심 수치 — **전부 소환값**

> ⛔ 아래 어느 값도 `db/properties/` 에 넣지 않는다. 우리 계가 아니다.

### 3a. 수송·전기화학 (실험)

| 양 | PPE | R-CPE | 출처 | 비고 |
|---|---|---|---|---|
| σ (30 °C) | **0.14** mS/cm | **1.15** mS/cm | `Fig. 3`i · `Fig. S15` | ⚠ **본문은 0.19 / 1.13 이라고 쓴다** — §9a-① |
| σ (30 °C, R-CPE-10 / -15) | — | 0.79 / 0.47 mS/cm | `Fig. S15` | 7.5 wt% 가 최적, 그 이상은 감소 |
| Ea (아레니우스, EIS 20–80 °C) | **0.33** eV | **0.23** eV | `Fig. 3`h | 7점 피팅 (figure-read: 1000/T ≈ 2.83–3.41) |
| σ_electronic | 5.93×10⁻⁹ S/cm | 5.86×10⁻⁹ S/cm | `Fig. S17` | R-CPE-15 는 약 2배 증가 |
| t_Li⁺ (Bruce–Vincent, ΔV=10 mV) | **0.42** | **0.68** | `Fig. 3`i · `Fig. S18` | |
| LSV 창 (10 µA 문턱) | **4.25 V** | **4.47 V** | `Fig. S19` (figure-read, 라벨 활자) | ⚠ **본문은 PPE 4.04 V** — §9a-② |
| j₀ (Tafel, Li‖Li) | 0.10 mA/cm² | 0.22 mA/cm² | `Fig. 4`a | |
| CCD (30 °C) | 0.6 mA/cm² | **2.4 mA/cm²** | `Fig. 4`b | |
| 인장강도 / 파단신율 | 3.3 MPa / 59 % | **6.8 MPa / 109 %** | `Fig. S20` | +106 % / +85 % |
| 농도분극 (0.1 mA/cm²) | 18 mV | 6 mV | `Fig. S21` | |
| 잔류 DMF (TGA) | **8.8 %** | **6.2 %** | `Fig. S9` | 문헌 통상치 12.5–18 % 대비 낮음 |
| 두께 | — | ~59 µm | `Fig. 2`b inset | |

### 3b. 셀 성능 (실험)

| 항목 | 값 |
|---|---|
| Li‖Li 0.1 mA/cm² · 0.1 mAh/cm² | R-CPE **>2000 h** / PPE 244 h 에 0.8 V 도달 |
| Li‖Li 1 mA/cm² · 1 mAh/cm² | R-CPE **>1000 h** / PPE **66 h 단락** |
| Li‖NCM811 초기 CE (0.1 C) | R-CPE **86.9 %** / PPE 84.3 % |
| 율속 (R-CPE, mAh/g) | 0.1 C **197.3** → 0.2 **187.3** → 0.5 **170.4** → 1 **154.7** → 2 **135.7** → 3 **123.0** → 4 **114.8** → 5 **108.0** → 8 **85.7** → 10 **69.4** → 복귀 0.1 C **191.1** |
| 율속 (PPE) | 8 C **46.5** · 10 C **32.4** mAh/g |
| 수명 0.5 C | R-CPE 350 사이클 **132.4 mAh/g, 82.8 %** / PPE 290 사이클서 111.7 후 **단락** |
| 수명 1 C | R-CPE >550 사이클 / PPE <60 mAh/g 로 급락 (`Fig. S25`) |
| 수명 2 C | R-CPE **1550 사이클, 112.0 mAh/g, 90.5 %** (`Fig. 6`d) |
| 수명 5 C | R-CPE **>1000 사이클** (`Fig. S26`) |
| 파우치셀 (4248 mm², NCM811 ~15.1 mg/cm², Li 50 µm) | 0.1 C **53.7 mAh** (176.1 mAh/g, 2.65 mAh/cm²) · 0.2 C **50.9 mAh** (168.3 mAh/g, 2.52) · 60 사이클 **89.3 %** |
| 파우치 구속압 | 시험 중 0.2 MPa(스크류 잠금) / 사이클 중 **1.0 MPa** |
| ⚠ 파우치 단서 | **액체 2 µL/cm² (1.0 M LiPF₆ in DMC:EC:EMC 1:1:1) 를 양극에 주입했다** — "solid-state" 라벨과 충돌, §10-⑦ |

### 3c. 배위 상태 (Raman 디컨볼루션, `Fig. 3`b — figure-read)

| | Free FSI⁻ | CIP | AGG |
|---|---|---|---|
| PPE | **31 %** | 57 % | 12 % |
| R-CPE | **16 %** | 48 % | **36 %** |

합 100 % 확인 ✓. 본문 서술("free 31→16 %, AGG 12→36 %")과 그림 일치 ✓.
SI `Fig. S12` 는 AGG 를 AGG‑Ⅰ/AGG‑Ⅱ 둘로 쪼개 보여 준다(본문의 "two types of aggregated clusters").

### 3d. NMR 이동 (figure-read)

| 핵 | PPE | R-CPE | 방향 |
|---|---|---|---|
| ⁷Li | **−0.562 ppm** | **−0.258 ppm** | downfield (탈차폐) |
| ¹⁹F (PVDF ─CF₂─) | — | — | downfield (그림 점선 기준 우측 이동, 값 미인쇄) |
| ¹H (─CH₂─) | — | — | upfield (차폐 증가) |
| ¹H (DMF ─CHO) | — | — | upfield → Li⁺–DMF 배위 약화 |

---

## 4. ★★ DFT / MD 방법 — **전수** (1저자 요청 핵심 절)

> 출처: SI `First-principles calculation` (SI p4–5) + `Molecular dynamics simulations` (SI p5–6).
> **본문에는 Methods 절이 아예 없다.** 아래 "미기재" 는 두 문서 어디에도 없다는 뜻이다.

### 4a. DFT 설정 전수표

| 항목 | 논문이 적은 것 | 판정 |
|---|---|---|
| 코드 | **Materials Studio — CASTEP 모듈** | 명시 ✓ (버전 미기재) |
| 범함수 | **GGA-PBE** | 명시 ✓ |
| **vdW 보정** | **⛔ 없다 (한 글자도)** | 🔴 **치명적** — §4d |
| 의사퍼텐셜 | *"planewave pseudopotentials with **PAW** potentials"* | ⚠ **의심** — §4b |
| 컷오프 | **520 eV** | 명시 ✓ (⚠ 520 은 VASP/MP 관용값 — §4b) |
| k-mesh | **2×3×1** | 명시 ✓ (근거·격자상수 미기재) |
| 에너지 수렴 | **10⁻⁶ eV** | 명시 ✓ |
| 힘 수렴 | **0.001 eV/Å** | 명시 ✓ (매우 빡빡함) |
| 스미어링 | **미기재** | 🔴 |
| 스핀 분극 | **미기재** | 🔴 (Mo 4d — 무자성이 기대되나 선언이 필요) |
| **셀 크기 / 진공층** | **미기재** | 🔴 흡착에너지의 1차 결정인자 |
| 슬랩 두께 / 고정층 | **미기재** | 🔴 (`Fig. S13` 은 **단층** MoS₂ 로 보이고 `Fig. S7`b 는 **2층** — 모델 불일치, §9c) |
| **전하 상태 / 배경전하 보정** | **미기재** | 🔴🔴 Li⁺(+1)·FSI⁻(−1) 을 다루면서 한 마디도 없다 — §4e |
| 쌍극자 보정 | **미기재** | 🔴 (한쪽 면 흡착 비대칭 슬랩) |
| **DFT+U** | 없음 (사용 안 함) | Mo 4d — PBE 순정. 흡착에는 통상 문제없음 |
| BSSE | **미기재** | (평면파라 원칙적으로 작지만, 분자 기준상태를 쓰면 유한셀 오차가 남음) |
| 무질서 처리 | **해당 없음** (단일 구성) | 우리 아지로다이트의 SQS/enumerate 축과 무관 |
| N-도핑 | ⛔ **DFT 모델에 없다** — `Fig. S7`·`Fig. S13` 모두 **순수 MoS₂** | 🔴 실험·MD 는 N-도핑을 강조하는데 DFT 만 뺐다 — §9c |

**상호작용에너지 식 (SI 원문 그대로)**
```
E_int = E_total − (E_slab + E_molecule)
```
> "*E_total 은 흡착계 총에너지, E_slab 은 깨끗한 기판 표면 에너지, E_molecule 은 **기체상 고립 분자** 에너지.
> Eads 가 음수면 발열·안정 흡착.*"

### 4b. ⚠ "CASTEP + PAW + 520 eV" 조합의 이상

- **CASTEP 은 PAW 코드가 아니다.** Materials Studio CASTEP 의 표준 선택지는 OTFG **ultrasoft** 또는
  **norm-conserving** 이다. "PAW potentials" 는 VASP 어휘다.
- **520 eV** 는 Materials Project 의 VASP 표준 ENCUT(=1.3×max ENMAX) 로 널리 복붙되는 값이다.
  CASTEP 의 ultrasoft 는 통상 **300–400 eV**, norm-conserving 은 **700–900 eV** 대에서 수렴한다.
  520 eV 는 CASTEP 사용자가 스스로 수렴시켜 고를 만한 숫자가 아니다.
- ⇒ **이 Methods 문단은 VASP 원고에서 옮겨온 정형문일 가능성이 높다.** 실제로 어느 코드로 돌렸는지
  digest 수준에서 확정할 수 없다. **"CASTEP 이라고 적혀 있다"** 까지만 인용하고, 그 이상 해석하지 않는다.
- ⛔ **우리 규율 적용**: 방법이 자기모순이면 값 인용 불가. §7c 의 금지목록에 넣었다.

### 4c. 🔴🔴 ★ 계산한 7개 구성 — **보고량이 정의되지 않는다**

`Fig. S13` 에 7개가 활자로 인쇄돼 있다 (본문 `Fig. 3`d 는 이 중 4개만 막대로 다시 그린다).

| # | 구성 | ΔE | 본문 언급 |
|---|---|---|---|
| 1 | **Li⁺ – FSI⁻** (MoS₂ 없음) | **−0.29 eV** | ✓ |
| 2 | **Li⁺ – DMF** (MoS₂ 없음) | **−0.47 eV** | ✓ |
| 3 | **Li⁺ – FSI⁻ on MoS₂** | **−0.22 eV** | ✓ |
| 4 | **Li⁺ – DMF on MoS₂** | **−0.18 eV** | ✓ |
| 5 | **MoS₂ / FSI⁻** | **−0.54 eV** | ✓ |
| 6 | **MoS₂ / DMF** | **−4.59 eV** | ✓ |
| 7 | **MoS₂ / Li⁺** | **−0.51 eV** | ⛔ **본문에 한 번도 안 나온다** (`Fig. S13` 에만 존재) |

**논문의 논증**: ①→③ 과 ②→④ 로 Li⁺ 의 배위가 둘 다 약해지고, 그 이유는 MoS₂ 가 FSI⁻(⑤) 와 DMF(⑥) 를
더 세게 잡아당기기 때문. 그리고 ②(−0.47) > ①(−0.29) 였던 서열이 ④(−0.18) < ③(−0.22) 로 **뒤집힌다**
→ "용매 우위 → 음이온 우위" 역전. 이것이 논문 제목의 근거다.

**🔴 왜 이 논증이 성립하지 않는가 — 세 겹**

**(i) 식이 3체계를 기술하지 못한다.**
적힌 식은 `E_total − (E_slab + E_molecule)` 로 **2분할**이다. 그런데 ③·④ 는 {MoS₂ 슬랩 + Li⁺ + X} 의
**3체**다. 여기서 `E_slab` 과 `E_molecule` 이 각각 무엇인지에 따라 답이 달라진다 —
최소한 다음 **네 가지 admissible 분할**이 있고 논문은 **어느 것인지 말하지 않는다**:

| 분할 후보 | 재는 것 |
|---|---|
| (MoS₂) + (Li⁺X) | MoS₂ 표면에 대한 **이온쌍 전체**의 흡착에너지 |
| (MoS₂+X) + (Li⁺) | X 가 붙은 표면에 대한 **Li⁺** 의 흡착에너지 |
| (MoS₂+Li⁺) + (X) | Li 가 붙은 표면에 대한 **X** 의 흡착에너지 |
| (MoS₂+Li⁺+X) − (MoS₂) − (Li⁺) − (X) | 3체 총 상호작용 |

논문은 ③·④ 를 ①·② 와 **같은 축(= Li⁺–X 결합세기)** 위에 나란히 놓고 화살표로 잇는다(`Fig. 3`d).
그러려면 "**(MoS₂+X) + (Li⁺)**" 분할이어야 하는데, 그건 Li⁺–X 결합이 아니라 **Li⁺ 의 표면 흡착**을 재는 것이다.
⇒ **①–② 와 ③–④ 는 서로 다른 양이고, 같은 그림에 같은 축으로 그릴 수 없다.**

> 📌 **우리 규율 직결.** CLAUDE.md §계산 규율 — *"admissible state 가 여럿인데 선택·집계 규칙이 없으면
> 스칼라 보고량은 정의되지 않는다."* 여기서는 state 가 아니라 **분할(partition)** 이 여럿인데 규칙이 없다.
> 같은 실패의 다른 얼굴이고, **우리 SDCP 흡착에너지 8회 반려와 정확히 같은 병이다.**

**(ii) 숫자 자체가 물리적으로 불가능하다.**
- `Li⁺–FSI⁻ = −0.29 eV`. 기체상 Li⁺ + FSI⁻ → LiFSI 이온쌍의 결합에너지는 보통 **−5 ~ −6 eV** 다.
  `Fig. S13` 에서 읽히는 Li–O 거리 수준(≈2 Å)에서 **쿨롱 항만 해도** `e²/4πε₀r = 14.4 eV·Å / 2 Å ≈ 7.2 eV` 다.
  −0.29 eV 는 **20배 이상 작다.** ⇒ 이 값들은 통상 의미의 이온쌍 결합에너지가 **아니다**.
  (배경전하 보정 미기재와 결합하면, 하전 단편 기준상태의 셀 의존 항이 그대로 들어갔을 가능성이 크다 — §4e)
- `MoS₂/DMF = −4.59 eV`. 중성 DMF 분자가 MoS₂ 기저면에 **물리흡착**하면 보통 **−0.3 ~ −0.8 eV** 다.
  −4.59 eV ≈ **−443 kJ/mol** 는 화학결합 파괴/형성 규모다. 그런데 `Fig. S13` 의 해당 그림은
  **DMF 가 슬랩 위에 멀찍이 떠 있는 전형적 물리흡착 자세**다(해리·결합 형성 없음).
  ⇒ **기하와 에너지가 서로 모순된다.** ⑥ 은 오류로 보는 것이 합리적이다.
- 그런데 논문의 "MoS₂ 가 DMF 를 훨씬 세게 잡는다" 는 **⑥ 하나에 전적으로 의존한다.**
  ⑥ 이 틀리면 §2.2 의 기전 설명이 무너진다.

**(iii) 차이가 방법 오차보다 작다.**
논증이 쓰는 차이는 `−0.29 → −0.22` = **0.07 eV** 와 `−0.47 → −0.18` = **0.29 eV** 다.
vdW 보정 없는 PBE 는 층상물질 위 물리흡착을 통상 **0.2–0.5 eV 과소결합**시킨다(§4d).
⇒ **누락된 보정 하나가 주장하는 차이와 같거나 더 크다.** 순서가 유지된다는 보장이 없다.

### 4d. 🔴 vdW 보정 부재 — 이 편에서 가장 큰 단일 결함

- MoS₂ 는 **판데르발스 층상 물질**이고, 그 위에 올리는 것이 중성 유기분자(DMF)·연분극 음이온(FSI⁻)이다.
  이 조합은 **분산력이 결합의 주성분**이다.
- 논문 SI 는 **DFT-D3/TS/MBD 어느 것도 언급하지 않는다.** 흥미롭게도 **MD 쪽 RESP 전하 계산에는
  `B3LYP/6-311G** + Grimme D3(BJ)` 로 D3 를 넣었다** — 즉 저자들은 D3 를 알고 있으면서 DFT 흡착 쪽에는 안 썼다.
- ⇒ `Fig. 3`d·`Fig. S13` 의 7개 값은 **모두 계통적으로 과소결합**이고, 그 크기가 주장하는 차이와 같은 자릿수다.

### 4e. 🔴 하전 종의 주기계 처리 — 언급 자체가 없다

구성 ①②③④⑦ 은 전부 **Li⁺** 를 포함하고 ③⑤ 는 **FSI⁻** 를 포함한다.
평면파 주기계에서 알짜 전하를 다루려면 균일 배경전하(jellium) + Makov–Payne/Freysoldt 류 보정이 필요하고,
그 보정 전 값은 **셀 크기에 따라 eV 단위로 흔들린다**. 논문은 셀 크기도, 보정도, 심지어 전하 상태 선언도 없다.
⇒ §4c(ii) 의 "−0.29 eV" 가 왜 말이 안 되는지에 대한 가장 그럴듯한 설명이 여기다.

### 4f. MD 설정 전수표 (GROMACS)

| 항목 | 값 | 우리 규약과 대조 |
|---|---|---|
| 엔진 | **GROMACS** (버전 미기재) | 우리: ASE + UMA-s-1p1 |
| 힘 계산 | **고전 역장** — MoS₂ = **IFF**(Interface Force Field), 유기(PVDF/DMF/FSI⁻) = **GAFF** | ⚠ **MLIP 아님·AIMD 아님.** 층위가 우리보다 한 단 아래 |
| 교차항 | **Lorentz–Berthelot** | IFF↔GAFF 교차조합은 **검증된 적 없는 조합**이다 — §10-④ |
| 부분전하 | **RESP**, ESP 는 `B3LYP/6-311G** + D3(BJ)` (Gaussian). MoS₂ 순수영역 = IFF 표준전하, **N-도핑 영역 = RESP** | 혼성 전하 스킴 — 근거 미기재 |
| 조성 (PPE) | DMF : PVDF : FSI⁻ : Li⁺ = **102 : 26 : 145 : 145** | |
| 조성 (R-CPE) | **76 : 24 : 138 : 138** + MoS₂ 나노시트 1장 | |
| PVDF 사슬 길이 | **20 반복단위** (–CH₂CF₂–) | 🔴 실제 PVDF 761A 는 수십만 g/mol. **20-mer 는 올리고머**다 — §10-⑤ |
| MoS₂ 처리 | **완전 강체(rigid)** 고정 | 시트 진동·유연성 없음 → 계면 동역학 과소 |
| 에너지 최소화 | steepest descent 10,000 steps, 수렴 100 kJ/mol/nm | |
| 평형화 | **NVT 모의어닐 400 K → 600 K** → 추가 NVT | ⚠ 시간·횟수 **미기재** |
| 상자 크기 | **별도 벌크 NPT** 로 결정 후 계면 구성 (강체 슬랩에 barostat 걸면 비물리적 이방응력) | **상자 치수·밀도 숫자 미인쇄** 🔴 |
| 생산 런 | **NVT, 50 ns, dt 1 fs, 298.15 K** | 우리: NVT Langevin, dt 2 fs, prod 200 ps (MLIP) |
| 온도조절 | velocity-rescale, τ = 0.2 ps | |
| 정전기 | **PME** | |
| vdW cutoff | **1.2 nm** | |
| **시드 수** | **미기재 (= 1 로 읽힌다)** | 🔴 우리 규율: **멀티시드 판정만** (단일시드 1.33× 철회 선례) |
| **MSD 창** | **미기재** | 🔴 우리 규율: **2–50 ps 고정, 자유절편** |
| 오차막대 | **없음** | 🔴 |
| 평형 확인 | 총에너지·밀도 시간추이 모니터 (그림 미제시) | |

### 4f-bis. ⚠ 모델 조성이 TGA 와 안 맞는다 (digest 산술)

SI 는 *"모든 분자 비율을 막의 **실제 질량비**에 맞췄고 DMF 함량은 **TGA 결과**로 정했다"* 고 쓴다.
적힌 몰비에서 질량을 되짚으면 그렇지 않다 (PVDF 반복단위 64.03 · LiFSI 187.07 · DMF 73.09 g/mol):

| | 모델 DMF wt% (digest 계산) | TGA 실측 | 모델 PVDF:LiFSI 질량비 | 실험 배합 |
|---|---|---|---|---|
| PPE | **11.0 %** | **8.8 %** | **1.23 : 1** | **1.50 : 1** (3:2) |
| R-CPE | **8.3 %** (MoS₂ 7.5 wt% 포함 환산) | **6.2 %** | **1.19 : 1** | **1.50 : 1** |

⇒ 모델은 실제보다 **DMF 가 1.25–1.33배 많고, 염이 상대적으로 과하다**(polymer-in-salt 쪽으로 치우침).
방향이 두 시료에서 같으므로 **비교(PPE↔R-CPE)는 살아남지만**, "실제 질량비를 그대로 썼다" 는 서술은 정확하지 않다.
그리고 §9b 의 물질수지 판정은 **논문이 적은 몰비 그 자체**로 하는 것이라 이 편차에 영향받지 않는다.

### 4g. ★ D 를 어떻게 뽑았나 — **역산으로 규약을 복원했다** (digest 자체 산술)

논문은 "MSD 선형영역 기울기" 라고만 쓴다. `Fig. 3`g 를 읽어 검산하면 규약이 드러난다.

| | MSD(50 ns) figure-read | `MSD/(6t)` (원점 통과) | 논문 인쇄값 | 판정 |
|---|---|---|---|---|
| R-CPE | ≈ **25.4 Å²** | **8.47×10⁻⁹ cm²/s** | **8.4×10⁻⁹** | ✅ **1 % 이내 일치 → 원점 통과 `MSD/6t`** |
| PPE | ≈ **6.9 Å²** | **2.30×10⁻⁹ cm²/s** | **2.0×10⁻⁹** | ⚠ 15 % 낮음 → **자유절편 피팅으로 보임** |

⇒ 🔴 **두 곡선에 서로 다른 규약이 적용된 것으로 보인다.** 비율(4.2×)이 규약 선택에 좌우된다.
(원점 통과로 통일하면 3.7×, 자유절편으로 통일하면 더 커진다.)

**변위 규모 검산 (digest 산술)**
- R-CPE: √25.4 = **5.0 Å** · PPE: √6.9 = **2.6 Å** (50 ns 동안의 RMS 변위)
- 🔴 **PPE 의 2.6 Å 는 Li–O 결합 하나 길이 수준**이다. 즉 PPE 의 Li⁺ 는 50 ns 동안 **케이지를 거의 못 벗어났다.**
  `Fig. S14`d 가 보고하는 PPE 기울기 **0.89**(<1) 가 그 증거다 — **아직 확산영역이 아니다.**
  ⇒ **PPE 의 `D = 2.0×10⁻⁹ cm²/s` 는 수렴한 확산계수가 아니다.** 그런데 논문의 "4.2× 빠르다" 는 이 값이 분모다.

**Nernst–Einstein 역검산 (digest 산술 · ⚠ 가정 포함)**
논문이 상자 부피·밀도를 안 적어서 밀도를 **1.4–1.9 g/cm³ 로 가정**하고 모델 질량에서 부피를 역산했다.
`σ = n e² D / (k_B T)`, Haven = 1, R-CPE 138 Li:

| 가정 밀도 | n(Li) | σ_NE (298 K) |
|---|---|---|
| 1.4 g/cm³ | 1.73×10²¹ cm⁻³ | **0.91×10⁻⁴ S/cm** |
| 1.75 g/cm³ | 2.17×10²¹ cm⁻³ | **1.14×10⁻⁴ S/cm** |
| 1.9 g/cm³ | 2.35×10²¹ cm⁻³ | **1.23×10⁻⁴ S/cm** |

⇒ 어떤 밀도를 가정해도 **MD 가 주는 σ ≈ 1×10⁻⁴ S/cm** 로, 측정 **1.15×10⁻³ S/cm 보다 ~10배 낮다.**
논문은 이 대조를 하지 않고 MD 가 실험을 "설명한다"고만 쓴다.
⚠ 이건 우리 산술이고 밀도 가정에 의존한다 — **인용하지 말고, "MD 가 실험과 정량 정합되지 않았다" 는 정성 판정으로만 쓴다.**

### 4h. 안 한 것 (목록으로 박아 둔다)

⛔ AIMD · MLIP · NEB(마이그레이션 장벽) · DOS/PDOS · Bader/전하분석 · COHP/ICOHP · ELF ·
형성에너지 · convex hull · **계면 반응에너지** · **grand-potential ESW** · 탄성상수 · 포논 ·
전이상태 탐색 · 자유에너지 · 시드 복제 · 수렴 시험(컷오프·k·셀) — **전부 없다.**

---

## 5. 결과 서사 — 절별 전개

### 5.1 (§2.1) MoS₂ 가 PVDF 를 α→β 로 바꾼다

- **합성**: 3:2:1 전구체 → 600 °C/2 h/Ar → DMF 볼밀. 2H-MoS₂ (PDF #75-1539, `Fig. S1`),
  (002) 좌향 이동 = **층간거리 확장**. XPS Mo 3d₅/₂–3d₃/₂ = **229.9 / 233.1 eV** (Mo⁴⁺),
  S 2p₃/₂–2p₁/₂ = **162.8 / 163.9 eV** (S²⁻), **N 1s 로 N-도핑 확인** (`Fig. S2`a–d).
  BET **75.13 → vs 상용 3.37 m²/g**. HRTEM **2–6 층** (`Fig. S4`b).
- **막**: 용액 캐스팅, 500 µm 블레이드, 80 °C 진공 28 h, 두께 ~59 µm. R-CPE 표면은 치밀,
  PPE 는 다공·기공분포 불균일 (`Fig. 2`b, `Fig. S5`).
- **FTIR** (`Fig. 2`c, figure-read): R-CPE 가 β/γ 우세(1429-β, 1274-β, 840-β,γ, 510-γ, 472-β, 451-β),
  PPE 는 α 우세(1370-α). 672 cm⁻¹ = [DMF–Li⁺] 착체(─N─C═O···Li⁺), 746 cm⁻¹ = FSI⁻ S-N-S 굽힘.
- **⭐ 대조 실험이 좋다**: **LiFSI 없는** PVDF/MoS₂ 막에서도 β 가 나온다(`Fig. S8`: 1429·1274·840·472·451 cm⁻¹,
  α 완전 소멸). 리튬염+잔류용매가 β 유도제라는 기존 설명을 배제했다 — **이 편에서 가장 깨끗한 논증**이다.
- **DFT** (`Fig. 2`d): α-PVDF TGTG′ 나선 → MoS₂ 근접 시 **β TTTT 지그재그**. 그림에서 실제로
  왼쪽은 굽은 사슬, 오른쪽은 평면 지그재그가 MoS₂ 클러스터 위에 누워 있다 ✓.
  H 원자가 MoS₂ 쪽을 향하는 방향성이 보인다 ✓.
- **ESP** (`Fig. 2`e): §9a-④ 참조 — **본문 주장과 그림 색이 반대다.**
- **NMR** (`Fig. 2`f,g): ¹H ─CH₂─ upfield(차폐↑) + ¹⁹F ─CF₂─ downfield(차폐↓)
  → PVDF 사슬 내 전자밀도 재분포. DMF ─CHO 도 upfield → Li⁺–DMF 약화.

### 5.2 (§2.2) 용매화 구조를 뒤집는다 (주장)

- **FTIR** (`Fig. 3`a): N─C═O 신축이 자유 DMF(≈660 cm⁻¹)보다 **고파수 이동** → Li⁺–DMF 배위 확인.
  낮은 용매 함량에서 배위가 오히려 **강해진다**(`Fig. S11`a,b) — 이것이 solvent-lean 의 함정.
  R-CPE 는 그 배위를 다시 약화(`Fig. S11`c,d).
- **Raman** (`Fig. 3`b, `Fig. S12`): free FSI⁻ 31→16 %, AGG 12→36 %.
- **⁷Li NMR** (`Fig. 3`c): −0.562 → −0.258 ppm downfield.
- **DFT** (`Fig. 3`d, `Fig. S13`): §4c 표 7개.
- **MD RDF** (`Fig. 3`e,f): 본문 주장 = PPE(DMF 2.76 / FSI 1.48, 합 4.24) → R-CPE(FSI 2.75 / DMF 0.51, 합 3.26).
  🔴 **그림은 이 배정을 지지하지 않는다 — §9b 가 이 절의 핵심이다.**
- **MD MSD** (`Fig. 3`g): §4g.
- **σ·Ea** (`Fig. 3`h,i, `Fig. S15`, `Fig. S16`).
- 전자전도도 (`Fig. S17`): MoS₂ 는 반도체지만 7.5 wt% 에선 영향 없음 (5.86 vs 5.93×10⁻⁹ S/cm).
  15 wt% 에서 2배 증가 → **함량 상한의 물리적 이유**. 좋은 대조다.

### 5.3 (§2.3) Li 금속 계면

- Tafel j₀ 0.10→0.22 mA/cm²; CCD 0.6→2.4 mA/cm²; 인장 3.3→6.8 MPa / 59→109 %.
- in-situ EIS + **DRT**: R_b 는 양쪽 다 불변(구조 건전) / R_SEI 는 PPE 단조 증가, R-CPE 미증 (`Fig. 4`e,f).
- **XPS 깊이 프로파일** (`Fig. 5`a,b): F 1s **688.7 eV (C─F)** · **685.2 eV (LiF)**.
  Ar⁺ 스퍼터 30 s 후 PPE 는 LiF 감소, R-CPE 는 **LiF 증가 후 60–120 s 에 서서히 감소** → LiF 우세 SEI.
  C 1s: 289.7(C─F) / 286.5(C─O) / 284.7(C─C, C═C). 식각 후 PPE 는 유기 신호 잔존, **R-CPE 는 C 1s 거의 소멸**.
  Li 1s: **LiF 56.8 / Li_xN 54.7 / Li₂S 53.6 eV**, PPE 만 **유기-Li 56.1 eV** 추가.
- **TOF-SIMS** (`Fig. 5`c–f): CF₃⁻, LiSO₂F⁻, LiSO₄⁻, LiCO₃⁻, LiS⁻, LiF₂⁻, Li₂F₃⁻.
  PPE = 두꺼운 다공 SEI(불완전 분해산물 지속), R-CPE = **50 s 후 급감 = 자기제한적**.
- 기전 문장: R-CPE 는 1차 배위껍질의 FSI⁻ 가 Li 금속에서 먼저 환원 → LiF/Li_xN/Li₂S 무기 SEI.

### 5.4 (§2.4) 풀셀

§3b 표 참조. `Fig. 6`e 는 문헌 대비 산점도(refs 8, 16, 39, 40, 44, 48–50).

---

## 6. Figure set ★

| Fig | 내용 | 우리 활용 |
|---|---|---|
| 1 | 전체 기전 모식도. 위 = α-PVDF·강한 배위·두꺼운 LiCOOR SEI(✗ 5개) / 아래 = MoS₂ 가 위아래로 β-PVDF 를 끼고 쌍극자 상호작용·약한 배위·얇은 LiF SEI(✓ 5개). 범례에 LiCOOR / Li_xN·Li₂S / LiF 구분 | ⭕ **서사 구성의 본보기** — "문제 한 쌍 → 해법 한 쌍" 을 한 장에 넣는 법. 수치 0 |
| 2a,b | R-CPE 자립막 사진(15 cm 자 기준) + 표면 SEM(20 µm bar) + 단면 **59 µm** | ✗ |
| 2c | PPE vs R-CPE FTIR (1400→400 cm⁻¹, 축 꺾임). α 1370 / β 1429·1274·472·451 / β,γ 840 / γ 510, FSI⁻·DMF 표시 | ⭕ 상 판별 밴드 귀속표로만 |
| **2d** | **DFT 구조최적화**: α-PVDF TGTG′ (고립) → MoS₂ 클러스터 근접 시 β TTTT. 원자색 범례 C/F/H/Mo/S | ⭕ **"필러가 고분자 형태를 바꾼다"의 시각 증거.** ⚠ 클러스터 1개·사슬 1개·용매 0·염 0 의 극단 단순계 |
| **2e** | **ESP**: 위 PVDF, 아래 MoS₂ 클러스터, 컬러바 **−0.02 ~ 0.08 Ha/electron**. 사이에 "Electrostatic attraction" 쐐기 | 🔴 **§9a-④ — 본문 주장과 색이 반대다.** 인용 금지 |
| 2f,g | 고체 ¹⁹F(−88~−98 ppm) · ¹H(6~0 ppm) NMR. ¹H 에 CH₂-β-PVDF / CHO·CH₃-DMF 표시 | ⭕ 방법으로만 |
| 3a | FTIR N─C═O 영역 720–600 cm⁻¹, PPE·R-CPE·순 DMF 3곡선. "free DMF" 화살표 | ⭕ 배위/자유 용매 분리 방법 |
| **3b** | Raman 디컨볼루션 막대: PPE 31/57/12, R-CPE 16/48/36 (Free/CIP/AGG) | ⭕ **CIP/AGG 어휘의 정량화 사례** |
| 3c | ⁷Li NMR, −0.562 → −0.258 ppm | ✗ |
| **3d** | **DFT 상호작용에너지 막대** (y축 뒤집힘, 0→−0.4+). Li⁺–FSI⁻ −0.29→−0.22 / Li⁺–DMF −0.47→−0.18 | 🔴 **§4c — 보고량 미정의.** 값 인용 금지, **반면교사로만** |
| **3e** | **PPE RDF**: g(r) 0–50+, n(r) 0–10, r 0–10 Å. 실선 g(r)/점선 n(r). 라벨 2.76·1.48 | 🔴 **§9b — 범례가 3f 와 뒤집혀 있다** |
| **3f** | **R-CPE RDF**: 같은 축. 라벨 2.75·0.51 | 🔴 **§9b** |
| **3g** | **MSD**: x 0–50 **ns**, y 0–25+ Å². R-CPE(자주) D=8.4×10⁻⁹ / PPE(파랑) D=2.0×10⁻⁹ cm²/s | ⭕ **그림이 옳고 본문이 틀렸다**(§9a-③). 변위 규모 검산에 씀(§4g) |
| **3h** | **아레니우스**: x 1000/T 2.8–3.4, y Logσ −4.0~−2.0, **7점/계**. 0.33(PPE) / 0.23 eV(R-CPE) | ⭕ **7점 피팅은 우리 3점보다 낫다** — §8-② |
| 3i | σ 막대(좌축 ×10⁻³ S/cm) 0.14 / 1.15 + t_Li⁺(우축) 0.42 / 0.68 | ⭕ 이중축 표시법. 🔴 본문값과 불일치(§9a-①) |
| 4a–f | Tafel · CCD · Li‖Li 수명(0.1 / 1 mA/cm²) · DRT | ✗ (미실독 — 수치 전부 텍스트층에 있음) |
| 5a–f | XPS 깊이 프로파일 · TOF-SIMS 깊이 · 3D 재구성 | ✗ (미실독) |
| 6a–h | 풀셀 GCD·율속·수명(0.5/2 C)·문헌비교·파우치·DRT | ✗ (미실독) |
| S1–S6 | MoS₂ XRD/XPS/BET/SEM/TEM · 막 SEM · 막 XRD | ✗ (미실독) |
| **S7** | **DFT 에 쓴 MoS₂ 모델**: a) 기저면 상면도, b) **2층** 측면도 | 🔴 `Fig. S13` 은 **단층**으로 보인다 — 모델 불일치(§9c) |
| S8 | **LiFSI 없는** PVDF vs PVDF+MoS₂ FTIR — α 완전 소멸 | ⭕⭕ **이 편에서 가장 깨끗한 대조 실험** |
| S9 | TGA — DMF **6.2 %(R-CPE) / 8.8 %(PPE)**. ⚠ 캡션 승온속도 **5 °C/min**, Experimental 은 **10 °C/min** | 🔴 §9a-⑤ |
| S10–S12 | 염 석출 SEM · DMF 배위 FTIR 분해 · Raman 분해(AGG-Ⅰ/Ⅱ) | ✗ |
| **S13** | **DFT 구성 7개 + ΔE 7개** (`MoS₂/Li⁺ −0.51 eV` 는 **여기에만** 있다) | 🔴 §4c. **본문에 없는 값이 SI 에만 있는 전형** |
| **S14** | a,b) MD 상자(R-CPE 에 N-도핑 시트 인셋) c) MoS₂ 인접 PVDF 사슬 d) **log-log MSD, 기울기 0.94 / 0.89** | 🔴 **d 의 축이 깨져 있다**(§9a-⑥). a,b,c 는 모델 확인에 유용 |
| S15 | σ 막대 0.14 / 1.15 / 0.79 / 0.47 mS/cm | ⭕ 함량 최적화 |
| S16–S18 | 온도별 EIS · 전자전도도 크로노암페로메트리 · t_Li⁺ | ✗ |
| **S19** | **LSV**: x 3.0–5.0 V, y 0–90+ µA, **10 µA 문턱**. PPE **4.25 V** / R-CPE **4.47 V**. 캡션 스캔속도 **0.1 mV/s** | 🔴 본문 4.04 V 와 불일치 + Experimental 1 mV/s 와 불일치 (§9a-②) |
| S20 | 응력–변형: 3.3 MPa/59 % vs 6.8 MPa/109 % | ⭕ 고분자 막 기계물성 표기법 |
| S21–S29 | 분극 확대 · in-situ EIS · GCD · 율속 · 수명 1C/5C · 파우치 GCD · 풀셀 EIS | ✗ |

---

## 7. 우리 DFT 대비 → `our_dft_baseline.md`

### 7a. ★ 양(quantity) 대조표 — **정의가 같은 양은 하나도 없다**

| 우리 원장의 양 | 우리 값·정의 | 이 논문의 대응물 | 같은 양인가 |
|---|---|---|---|
| **Band gap** | 2.066 / 2.099 eV — fixed-occ nscf VBM/CBM 고유값 | **없음** | — |
| **E_VRH / B₀** | 22.06 / 27.66 GPa · 26.23 / 21.71 GPa — DFT 탄성·EOS | **인장강도 6.8 MPa**(막, 실험) | ❌ **전혀 다르다** (GPa 결정 탄성 ↔ MPa 고분자막 인장). 자릿수 3개 차이는 물질 차이지 불일치가 아니다 |
| **Ea** | 0.224 eV — **MLIP-MD MSD 아레니우스**(600/800/1000 K), 3-시드 0.197±0.032 | **0.23 eV** — **EIS σ 아레니우스**(293–353 K) | ❌ **숫자만 같고 양이 다르다.** 우리: 결정 내 Li 호핑의 MD 활성화에너지 / 그들: 고분자 이온전도의 겉보기 활성화에너지(분절운동·배위교환·상 조성 전부 포함). 🔴🔴 **이 우연 일치가 이 편의 제1 인용사고 위험이다** |
| **D(600 K)** | 7.90×10⁻⁶ cm²/s — UMA-MD, **MSD 창 2–50 ps 고정·자유절편** | **8.4×10⁻⁹ cm²/s (298 K)** — GAFF/IFF MD, 창 미기재 | ❌ 온도·힘계산·창·시드 전부 다름 |
| **산화 onset** | **2.256 V** — grand-potential(`get_element_profile`), S²⁻-limited, GG phase set | **4.47 V** — LSV Li‖SS, **10 µA 임의 문턱** | ❌🔴 **정의가 근본적으로 다르다.** 우리 것은 열역학 하한(worst-case), 그들 것은 동역학이 섞인 실험 전류 문턱. **같은 표에 놓으면 안 된다** |
| **환원 한계 / OCV** | 1.242 / 1.717 V — grand-potential | **없음** (Li 금속 대칭셀 수명으로 대체) | — |
| **ICOHP(Li–Cl)** | −1.86 / −2.10 — LOBSTER | **없음** | — |
| **σ (절대값)** | ⛔ **우리는 인용 금지** (NE Haven=1 가정) | 1.15 mS/cm (EIS 실측) | 그들 것은 **실측**이라 그들 맥락에선 정당. 우리 것과 나란히 놓지 않는다 |

### 7b. 방법 규율 대조 — **MD 층위**

| 규율 | 우리 | [Yu26Pol] | 판정 |
|---|---|---|---|
| 힘 계산 | **MLIP (UMA-s-1p1, omat)** — DFT 학습 | **고전 역장 (GAFF + IFF)** | 우리가 한 단 위. 단 **고분자 50 ns 를 MLIP 로 돌리는 건 지금 우리도 불가** — 이게 그들이 고전 역장을 쓰는 정당한 이유다 |
| 궤적 길이 | prod 200 ps | **50 ns (250×)** | ⭕ **그들이 압도적으로 길다** — 계가 느려서 필요한 것이지만, 우리가 고분자/비정질로 갈 때의 현실 척도 |
| **MSD 창** | **2–50 ps 고정, 자유절편, `convention_check.py` 로 강제** | **미기재 + 두 곡선에 다른 규약 흔적**(§4g) | ✅ **우리 승** |
| **시드** | 멀티시드 판정만 (단일시드 1.33× **철회** 선례) | **1 (추정), 오차막대 0** | ✅ **우리 승** |
| **확산영역 검증** | MSD 로그기울기 + 창 고정 | `Fig. S14`d — **축이 깨져 검증 불가**, PPE 기울기 0.89 (<1) | ✅ **우리 승** |
| 아레니우스 점 수 | **3점** (600/800/1000 K) | **7점** (293–353 K, 실험) | ⭕ **그들 승** — §8-② |
| 온도 범위 | 600–1000 K (외삽 필요) | 293–353 K (**사용 온도 그 자체**) | ⭕ 그들 승 (실험이라 당연) |
| σ 절대값 인용 | ⛔ 금지 | 실측이라 인용 가능(그들 맥락) | — |
| 데이터 공개 | 우리 db + 스크립트 | ⛔ 없음 | ✅ 우리 승 |

### 7c. ⛔ 이 편에서 **인용하면 안 되는 것** (금지 목록)

1. **ΔE 7개 전부** (`Fig. 3`d · `Fig. S13`) — 보고량 미정의(§4c) + vdW 누락(§4d) + 전하 처리 미기재(§4e)
   + `−0.29 eV`·`−4.59 eV` 는 물리적으로 불가능. **어떤 형태로도 숫자 인용 금지.**
2. **`Fig. 2`e ESP** — 본문 주장과 그림 색이 반대(§9a-④). "MoS₂ 표면이 음전위" 를 이 그림 근거로 쓰지 말 것.
3. **PPE 의 `D = 2.0×10⁻⁹ cm²/s`** — 확산영역 미도달(§4g). "PPE 대비 4.2배" 도 그래서 인용 금지.
4. **배위수 4개(2.76·1.48·2.75·0.51) 의 *귀속*** — 본문·`Fig. 3`e·`Fig. 3`f 가 삼자 불일치(§9b).
   **합계 4.24→3.26 (총 배위수 감소)** 만 세 판독이 모두 동의하므로 **그것만** 인용 가능.
5. **`4.47 V` 를 "전기화학 안정창" 으로** — 10 µA 임의 문턱이고 본문↔SI 가 어긋난다. 쓰려면
   *"LSV 10 µA 문턱 기준 양극 전류 개시 전위(SI 그림 기준 PPE 4.25 / R-CPE 4.47 V)"* 로 전부 적어야 한다.
6. **"CASTEP 으로 계산했다" 이상의 코드 해석** — §4b.
7. **σ·Ea 를 우리 아지로다이트 값과 같은 표에** — §7a.

---

## 8. 적용 인사이트 — 우리 연구에 실제로 쓸 것

**① 🔴 보고량 카드의 외부 교보재.** §4c 는 우리가 SDCP 흡착에너지에서 **여덟 번** 겪은 병의
동일 사례다. 다른 점은 우리는 여덟 번째에 잡았고 이 논문은 *Adv. Energy Mater.* 에 실렸다는 것뿐이다.
⇒ `kb/methodology/estimand_before_running_2026_08_28.md` 에 **"외부 사례 1: 3체 분할 미선언"** 으로 걸어 둘 만하다.
우리 카드 §1–3 의 세 물음(*무엇을 원하고 / 어떤 식으로 재고 / **이 계에서 잘 정의되는가***)을
이 논문 `Fig. 3`d 에 들이대면 **세 번째에서 즉시 P0** 다.

**② ⭐ 아레니우스 7점.** 우리는 600/800/1000 K **3점**이고 400/500 K 를 판정으로 제외했다.
이 논문은 **293–353 K 7점**을 쓴다. 물론 실험이라 쉬운 것이고 MD 는 저온에서 통계가 안 모이는 게 근본 이유다.
그래도 **"3점은 기울기 불확실도를 못 준다"** 는 점은 그대로다 —
⇒ 우리 3점 Ea 를 쓸 때 **점 수를 명시**하고, 가능하면 700/900 K 를 더해 5점으로 가는 것이 방향이다.
(⚠ 이건 제안이지 판정이 아니다. 600 K 3-시드 오차막대가 현재 우리의 정답이다.)

**③ ⭐⭐ RDF 배위수의 물질수지 검산 — 우리 표준으로 채택할 것.**
§9b 에서 보듯, 배위수는 **`N_Li × CN ≤ N_ligand × (리간드당 배위원자 수)`** 라는 한 줄로 검산된다.
이 논문은 그 검산에서 **본문 숫자가 탈락한다**. 우리가 아지로다이트 Li–S/Li–Cl RDF 를 낼 때
(예: Li 6 × CN(Li–Cl) ≤ Cl 1 × 4-ish per site) **같은 검산을 자동으로 붙이면**
"그림 라벨을 잘못 붙였다" 류 사고를 원천 차단한다. → `tools/ionic/` 의 RDF 경로에 assert 한 줄.

**④ ⚠ 필러 함량에 상한이 있다는 전자전도도 증거.** `Fig. S17` 이 15 wt% 에서 σ_e 2배 증가를 보인다.
우리 도핑(B₂O₃·O-doping) 축에서도 **"안정화 첨가물이 전자전도를 올리면 그 자체가 실패"** 라는
같은 축이 있다. 이 논문은 그 상한을 **실측으로 보여 준 드문 사례**다 — 서술 근거로만 인용 가능(수치 아님).

**⑤ ⛔ 가져오지 않는 것**: MoS₂ 필러 아이디어 자체. 우리 계는 무기 결정이라 "필러가 매트릭스 상을
바꾼다" 는 기구가 없다. 굳이 유비하면 우리 **입계/계면 상** 축이지만, 그건 이 논문에서 계산된 바 없다.

---

## 9. 🔴 본문 ↔ 그림/SI 어긋남 — **한 절에 모음**

### 9a. 단순 불일치 6건

| # | 항목 | 본문 | 그림/SI | 판정 |
|---|---|---|---|---|
| ① | σ(PPE, 30 °C) | **1.9×10⁻⁴ S/cm** (p6) | **0.14 mS/cm = 1.4×10⁻⁴** (`Fig. 3`i **와** `Fig. S15` **둘 다**) | **그림 2장이 일치하므로 그림 채택.** 향상비가 5.9× ↔ **8.2×** 로 달라진다 |
| ② | LSV(PPE) | **4.04 V** (p7) | **4.25 V** (`Fig. S19` 활자 라벨) | **그림 채택**. 향상폭 0.43 V ↔ **0.22 V** — 절반이다 |
| ③ | D 귀속 | *"higher … (**2.0**×10⁻⁹) compared to PPE (**8.4**×10⁻⁹)"* (p6) | `Fig. 3`g: **R-CPE 8.4 / PPE 2.0** | 🔴 **본문이 두 값을 바꿔 썼다.** 본문 문장 자체가 자기모순("higher" 인데 작은 값) → **그림 채택** |
| ④ | ESP 부호 | *"sulfur-terminated MoS₂ surfaces demonstrate localized **negative** potentials"* (p4) | `Fig. 2`e: MoS₂ 상면에 **주황/빨강 핫스팟** = 컬러바(−0.02~**+0.08**) 상 **양전위**. PVDF 하면(H)도 노랑=양 | 🔴 **둘 다 양이면 "electrostatic attraction" 이 안 나온다.** 컬러바 오표기든 맵 오류든, **이 그림은 주장을 지지하지 않는다** |
| ⑤ | TGA 승온속도 | Experimental: **10 °C/min** | `Fig. S9` 캡션: **5 °C/min** | 잔류 DMF 정량(8.8 / 6.2 %)의 조건이 불확정 |
| ⑥ | LSV 스캔속도 | Experimental: **1 mV/s** | `Fig. S19` 캡션: **0.1 mV/s** | 10배 차이. LSV 개시전위는 스캔속도에 민감 |

> ⚠ ⑤⑥ 은 *"본문이 틀렸다"* 가 아니라 **SI 내부 불일치**다(Experimental ↔ 그림 캡션).

### 9b. 🔴🔴 ★ 배위수 — **본문 · `Fig. 3`e · `Fig. 3`f 삼자 불일치** (이 편 최대 문제)

**세 판독이 다르다:**

| 출처 | PPE | R-CPE |
|---|---|---|
| **본문** (p6) | DMF **2.76** / FSI **1.48** | FSI **2.75** / DMF **0.51** |
| **`Fig. 3`e 범례** | 자주=FSI⁻(**2.76**) / 파랑=DMF(**1.48**) | — |
| **`Fig. 3`f 범례** | — | 자주=DMF(**2.75**) / 파랑=FSI⁻(**0.51**) |

즉 **`Fig. 3`e 와 `Fig. 3`f 의 자주/파랑 색 배정이 서로 뒤집혀 있고**, 본문은 e 와만 어긋난다.
(확대 판독 확인: 두 패널 모두 **자주 점선 n(r)** 이 2.76/2.75 로 가고, **파랑 점선**이 1.48/0.51 로 간다.)

**⇒ 어느 것이 맞나 — 세 가지 독립 증거로 판정한다.**

**증거 1 · 물질수지 (digest 산술, 결정적)**
모델 조성(SI p5): PPE = Li 145 / DMF 102 / FSI⁻ 145 · R-CPE = Li 138 / DMF 76 / FSI⁻ 138.
DMF 는 카르보닐 **O 1개**, FSI⁻ 는 **O 4개**.

| 가정 | Li–O 접촉 총수 | 가용 O | **O 하나당 Li 수** | 판정 |
|---|---|---|---|---|
| PPE, CN(Li–O_DMF) = **2.76** | 145×2.76 = 400 | 102 | **3.92** | ⛔ **불가능** (카르보닐 O 가 Li 4개를 동시에 배위) |
| PPE, CN(Li–O_FSI) = **2.76** | 400 | 145×4 = 580 | **0.69** | ✅ 정상 |
| PPE, CN(Li–O_DMF) = **1.48** | 215 | 102 | **2.10** | ⚠ 높지만 초농축계에서 가능 |
| R-CPE, CN(Li–O_DMF) = **2.75** | 138×2.75 = 380 | 76 | **4.99** | ⛔ **불가능** |
| R-CPE, CN(Li–O_FSI) = **2.75** | 380 | 552 | **0.69** | ✅ 정상 |
| R-CPE, CN(Li–O_DMF) = **0.51** | 70 | 76 | **0.93** | ✅ 정상 |

⇒ **물질수지를 통과하는 유일한 배정은 `FSI 2.76/2.75` + `DMF 1.48/0.51` 이다.**
즉 **`Fig. 3`e 범례가 맞고**, `Fig. 3`f 범례가 뒤집혔으며, **본문은 PPE 쪽만 틀렸다.**

**증거 2 · 곡선 모양 (figure-read)**
두 패널에서 **자주 곡선만** r ≈ 4.2–4.3 Å 에 2차 봉우리, ≈6.2 Å 에 3차 봉우리를 갖는다.
이건 **같은 음이온의 다른 O 들**이 만드는 특징이고 **O 가 하나뿐인 DMF 로는 안 나온다.**
⇒ 자주 = FSI⁻ (두 패널 모두). `Fig. 3`e 범례와 일치.

**증거 3 · g(r) 높이 vs n(r) (figure-read)**
파랑이 더 높고 뾰족한 1차 봉우리(≈52 / ≈41)를 갖는데 n(r) 은 낮다(1.48 / 0.51)
= **세게 붙지만 개수가 적은 리간드** = DMF(102/76개, Li 보다 적다). 자주는 그 반대 = FSI⁻.
⇒ 역시 `Fig. 3`e 범례와 일치.

**🔴 그래서 무엇이 무너지나**
정정된 배정으로 읽으면:

| | FSI⁻ CN | DMF CN | 합 |
|---|---|---|---|
| PPE | **2.76** | 1.48 | 4.24 |
| R-CPE | **2.75** | 0.51 | 3.26 |

⇒ **FSI⁻ 배위는 사실상 변하지 않았고(2.76 → 2.75), 줄어든 것은 DMF 뿐이다(1.48 → 0.51, −66 %).**
⇒ 논문의 핵심 주장 *"inverting the dominance … to favor anions over solvents"* 는
**MD 로는 지지되지 않는다.** PPE 도 이미 음이온 우위였고, MoS₂ 가 한 일은 **용매 벗기기(desolvation)** 다.
(Raman 은 free FSI⁻ 31→16 %, AGG 12→36 % 로 **완만한 회합 증가**를 보이는데,
이것도 "FSI CN 이 1.48→2.75 로 86 % 증가" 보다는 "대체로 유지 + 약간 강화" 에 가깝다.)

> ✅ **세 판독이 모두 동의하는 것은 딱 하나: 총 배위수 4.24 → 3.26 (−23 %).**
> **인용은 여기까지만.** 그리고 그 감소는 "음이온 우위로의 역전" 이 아니라 **"용매 이탈"** 로 서술해야 한다.
> ⚠ 다만 이 판정은 **우리 재분석**이다 — 저자에게 원 궤적이 있으면 다르게 설명될 수도 있다.
> 그래서 digest 는 *"세 판독이 불일치하며, 물질수지·곡선형상·g(r)–n(r) 관계 셋이 모두 `Fig. 3`e 범례를 지지한다"*
> 까지를 사실로 적고, 그 이상은 주장하지 않는다.

### 9c. 모델 불일치 3건 (DFT ↔ MD ↔ 실험)

| 항목 | 실험 | DFT | MD |
|---|---|---|---|
| **N-도핑** | ✅ XPS N 1s 로 확인, "표면활성·Li 핵생성 촉진" 이라 강조 | ⛔ **없음** (`Fig. S7`·`Fig. S13` 순수 MoS₂) | ✅ 있음 (IFF + N영역 RESP 전하) |
| **MoS₂ 층수** | HRTEM **2–6 층** | `Fig. S7`b **2층** / `Fig. S13` **1층**(보이는 대로) | 나노시트 1장 (`Fig. S14`a 인셋) |
| **MoS₂ 형상** | **3D 다공** (BET 75 m²/g, 상호연결 나노채널) | 평평한 기저면 (모서리·결함·기공 없음) | 평평한 강체 시트 |

🔴 **즉 논문이 실험에서 성능의 이유로 드는 두 가지 — 다공성(표면적 22배)과 N-도핑 — 이
계산 모델에는 거의 반영돼 있지 않다.** DFT 는 둘 다 없고 MD 는 N-도핑만 있다.
⇒ 계산은 "MoS₂ 기저면이 DMF/FSI 를 붙잡는다" 라는 **일반론**까지만 말할 수 있고,
**이 특정 필러가 왜 상용 MoS₂ 보다 나은지**는 계산이 설명하지 못한다. (논문은 그 구분을 하지 않는다.)

### 9d. `Fig. S14`d — 확산영역 진단 그림이 깨져 있다

- 축 라벨: x = **"Log(Time / ns)"**, y = **"Log(MSD / Å²)"**
- 실제 눈금: x = **0.001 – 0.005**, y = **0 – −600**
- 🔴 `Log(MSD) = −600` 은 MSD = 10⁻⁶⁰⁰ Å² 를 뜻한다. **불가능.**
  x 를 로그로 읽으면 t = 10^0.001 ~ 10^0.005 ns = **1.002 – 1.012 ns**, 즉 **시간창 1 %** 다. 역시 불가능.
- ⇒ **이 그림으로는 확산영역 도달 여부를 검증할 수 없다.** 그런데 이것이 논문이 제시한 **유일한** 진단이다.
- 기울기 주석 자체(**R-CPE 0.94 / PPE 0.89**)는 방향이 맞다 — **둘 다 1 미만이고 PPE 가 더 낮다** =
  PPE 가 덜 확산적. §4g 의 변위 규모 검산과 같은 결론이다.

---

## 10. 주의 / 한계 — over-claim 방지

① **계산은 보조다.** 이 편의 결론은 전부 실험에서 나오고, 계산은 사후 삽화에 가깝다.
   DFT 7개 구성 + MD 2상자 뿐이고 수렴 시험·오차막대·시드 복제·공개 데이터가 **전부 없다**.
   ⇒ *"DFT 로 기전을 밝혔다"* 로 인용하지 말 것. *"DFT 그림을 곁들였다"* 가 정확하다.

② **"record-breaking" 주장은 자기 기준이다.** `Fig. 6`e 의 문헌 산점도는 저자 선택 8편(refs 8,16,39,40,44,48–50)
   기준이고, 선정 기준이 적혀 있지 않다.

③ **PPE 대조군이 약할 수 있다.** PPE 는 1 mA/cm² 에서 **66 h 만에 단락**하고 0.5 C 풀셀도 단락한다.
   `Fig. 2`b 와 `Fig. S5` 가 보여주듯 PPE 막은 **다공질**이다. 즉 비교의 상당 부분이
   "용매화 구조" 가 아니라 **막 치밀도(형태)** 차이일 수 있다. 논문은 이 교란을 분리하지 않았다.
   (β-상 전이가 치밀화를 부른다는 설명은 하지만, **치밀도만 같게 한 대조군은 없다**.)

④ **IFF + GAFF 교차조합에 검증 근거가 없다.** 두 역장은 개발 계보·전하 규약·조합규칙이 다르다.
   Lorentz–Berthelot 로 잇는 것은 흔한 관행이지만, **MoS₂–유기 계면의 흡착 세기가 바로 이 교차항으로 결정된다.**
   그리고 그 흡착 세기가 이 논문 MD 의 전부다. ⇒ 검증 없이 결론을 떠받치고 있다.

⑤ **PVDF 20-mer.** 실제 PVDF 761A 는 고분자량이다. 20 반복단위(≈1.3 kDa) 올리고머는
   **얽힘(entanglement)이 없어** 실제보다 훨씬 빨리 움직인다. Li⁺ 확산이 분절운동에 얹혀 가는 계에서
   이는 **D 를 계통적으로 과대평가**하는 방향이다. (그런데 §4g 의 NE 역검산은 σ 가 **과소**로 나온다 —
   두 오차가 반대 방향이라 상쇄를 가정할 수 없고, **정량 정합이 애초에 시도되지 않았다**는 뜻이다.)

⑥ **MoS₂ 강체 고정.** 시트 유연성·포논이 제거돼 계면 마찰·흡착 엔트로피가 왜곡된다.
   저자들은 이유를 적었다(비물리적 병진 방지) — 합리적이지만 **결과 해석에 반영되지 않았다**.

⑦ **파우치셀은 하이브리드다.** 양극에 **액체전해질 2 µL/cm² (1.0 M LiPF₆ in DMC:EC:EMC)** 를 넣었다.
   "solid-state battery 의 실용성 입증" 으로 인용하면 **오독**이다. SI p3 에만 적혀 있고 본문 §2.4 에는 없다.

⑧ **저자 소속 ②가 사내 워크스테이션이다.** 교신저자 이름을 단 회사(Qingtao Energy) 소속이 1저자에게도 걸려 있고
   이해충돌은 "없음" 으로 선언돼 있다. 판단은 독자 몫이지만 **기록해 둔다**.

⑨ **아레니우스 vs VTF.** 고분자 전해질의 σ(T) 는 보통 **VTF**(곡선)다. `Fig. 3`h 는 20–80 °C 7점을
   직선으로 피팅한다. 곡률이 있으면 "Ea" 는 그 구간의 **겉보기** 값이다. (PVDF 계는 비교적 아레니우스적이라
   치명적이진 않으나, **Ea 0.33 vs 0.23 eV 의 차이**를 물리량처럼 쓰려면 곡률 검증이 필요하다.)
   덧붙여 SI 식 (1) 은 `σ = A exp[−Ea/(RT)]` 로 **기체상수 R** 을 쓰는데 Ea 는 **eV** 로 보고된다 — 단위 혼용.

⑩ **⛔ 우리 쪽 규율 재확인**: 이 편의 어떤 수치도 `db/properties/` 에 들어가지 않고,
   `comparison_vs_ours.md` 의 **물성 4축(A–D) 표에도 행을 만들지 않는다**. 방법 원전 블록에만 둔다.

---

## 11. 용어 미니사전 (이 편을 읽는 데 필요한 것만)

| 용어 | 뜻 | 우리 맥락에서의 대응 |
|---|---|---|
| **SPE / CPE** | Solid Polymer Electrolyte / Composite PE — 고분자 기반 고체 전해질. CPE 는 무기 필러를 섞은 것 | 우리 계(무기 결정)와 **다른 갈래**. 전고체 3대 갈래 = 산화물·황화물·고분자 |
| **PVDF α / β / γ 상** | 반결정성 PVDF 의 사슬 형태. **α = TGTG′ 나선(비극성, 쌍극자 상쇄)**, **β = TTTT 평면 지그재그(강한 자발분극)**, γ = 중간 | 우리 아지로다이트엔 없는 축(고분자 고유). "필러가 매트릭스 결정상을 바꾼다" 는 기구 자체가 무기 결정엔 없다 |
| **TGTG′ / TTTT** | 사슬 비틀림각 서열. T = trans(≈180°), G = gauche(≈±60°) | — |
| **FSI⁻** | bis(fluorosulfonyl)imide, (FSO₂)₂N⁻. **O 4개**·F 2개, 전하 비편재 | 환원되면 **LiF·Li_xN·Li₂S** 를 준다 = 무기 SEI 원료. 우리 계의 S²⁻→Li₂S 와 **산물은 겹치나 경로가 다르다** |
| **DMF** | N,N-dimethylformamide, HCON(CH₃)₂. **카르보닐 O 1개**로 Li⁺ 배위 | 우리 계엔 용매가 없다. 이 논문 문제의 절반이 "용매를 어떻게 줄이나" |
| **solvent-lean** | 잔류 용매를 의도적으로 낮춘 상태(여기선 6–9 wt%; 통상 12–18 %) | — |
| **Free anion / CIP / AGG** | 음이온 배위 상태. **Free**(Li 와 안 붙음) → **CIP**(contact ion pair, Li 1개) → **AGG**(aggregate, Li 2개 이상) | Raman 밴드 분해로 정량. 우리 계의 "Cl 자리점유" 논의와 **개념적으로는 사촌**(어느 음이온이 Li 와 몇 개 닿나) |
| **desolvation** | 계면에서 Li⁺ 가 용매껍질을 벗는 과정. 여기 활성화에너지가 계면 저항의 주성분 | 우리 고체 계면엔 용매껍질이 없다 — **직접 대응 없음** |
| **t_Li⁺ (전이수)** | 총 이온전류 중 Li⁺ 몫. Bruce–Vincent 법 | 우리 MLIP-MD 는 Li 만 움직이므로 **t_Li⁺ = 1 이 암묵 가정**. 고분자는 음이온도 움직여 0.2–0.7 |
| **CCD** | Critical Current Density — 대칭셀이 단락되는 전류밀도 | 우리 계의 "덴드라이트 침투" 축과 같은 물리, 다른 측정 |
| **DRT** | Distribution of Relaxation Times — EIS 를 시간상수 분포로 푸는 후처리. 겹친 반원을 분리 | ⭕ **방법으로 유용.** 우리가 계면 임피던스를 다룰 때 쓸 수 있는 표준 후처리 |
| **ESP** | Electrostatic Potential (map) — 전자밀도 등가면 위 정전퍼텐셜. 빨강=양, 파랑=음(통상) | 우리 CDD(전하밀도차)와 **다른 양**. ESP 는 절대 퍼텐셜, CDD 는 결합 전후 차이 |
| **RESP** | Restrained ElectroStatic Potential fitting — QM ESP 를 재현하도록 원자 부분전하를 맞추는 표준 절차 | 고전 MD 전하 생성의 표준. 우리 MLIP 는 전하를 안 쓰므로 무관 |
| **IFF** | INTERFACE Force Field — 무기/유기 계면용으로 파라미터화된 역장 계열 | 우리 UMA 에 대응하는 "무기-유기 계면 힘계산" 의 **고전 버전** |
| **GAFF** | General AMBER Force Field — 일반 유기분자용 범용 역장 | — |
| **PME** | Particle Mesh Ewald — 장거리 정전기의 표준 처리 | 우리 QE 는 평면파라 자동, MLIP 는 단거리 근사 |
| **Bruce–Vincent** | `t = I_s(ΔV − I₀R₀)/[I₀(ΔV − I_sR_s)]` — 분극 전후 전류·저항으로 전이수를 구하는 법 | — |

---

## 12. 한 줄 결론

**실험은 탄탄하고(특히 `Fig. S8` 의 염-free 대조), 계산은 약하다.**
이 편을 우리 litdb 에 넣는 값어치는 **물성이 아니라 방법 반면교사**다 —
`Fig. 3`d 의 보고량 미정의(§4c), `Fig. 3`e/f 의 배위수 삼자 불일치(§9b), `Fig. S14`d 의 깨진 확산영역 진단(§9d)
세 가지는 **우리가 이미 규율로 막아 둔 실패 모드**가 최상위 저널에서 어떻게 통과하는지 보여 주는 실물이다.
⛔ **수치는 한 줄도 우리 계로 옮기지 않는다.**

---

<!-- MERGE-BLOCK -->
<!--
  ⛔ 공유 파일은 이 세션에서 건드리지 않았다 (동시 진행 4편). 아래 세 조각을 사람이 붙여 넣는다.
  열 수는 각 목적지 표에 맞춰 두었다 — 그대로 복사하면 된다.
-->

### (a) `litdb/INDEX.md` — 표 행 (**3열**: slug / 논문 / 축)

> 붙일 곳: 황화물 아지로다이트 본류 절이 **아니다.** 계가 다르므로
> **"축 밖 / 방법 원전" 성격의 절**(또는 새 절 `## 🧪 고분자 전해질 축 — ⛔ 물성 4축과 수치로 섞지 않는다`)에 넣는다.

```
| `papers/yu2026_pvdf_mos2_anion_solvent_confinement.md` | **[외부·⚠우리 계 아님 — 고분자 전해질]** **Dengfeng Yu**/H.Yuan/P.Ding/Y.Li/Q.Wu/H.He/**Yaoyu Ren\***/**Ce-Wen Nan\*** 2026 ***Adv. Energy Mater.* 2026, 0:e71556** (칭화대 신세라믹 국가중점실 + Qingtao Energy 사내 워크스테이션) DOI `10.1002/aenm.71556` — "**Composite Polymer Electrolytes With Hierarchical Confinement of Anions and Solvents**". **PVDF+LiFSI(3:2) + 3D 다공 N-도핑 few-layer MoS₂ 7.5 wt%** (R-CPE) vs 무필러(PPE). 실험: σ30 **0.14→1.15 mS/cm**(⚠본문은 0.19/1.13) · t_Li⁺ 0.42→**0.68** · Ea 0.33→**0.23 eV**(EIS 7점) · CCD 0.6→**2.4 mA/cm²** · 인장 3.3→6.8 MPa · LSV **4.25→4.47 V**(10 µA 문턱, ⚠본문 PPE 4.04) · Li‖Li 1 mA/cm² **>1000 h** · Li‖NCM811 2C **1550사이클 90.5 %** · 파우치 53.7 mAh(**⚠양극에 액체 2 µL/cm² 주입 — 순수 고체 아님**). 계산은 **보조**: CASTEP PBE **520 eV / 2×3×1 / 10⁻⁶ eV / 0.001 eV/Å** 정적 흡착 7구성(`Fig. S13`) + GROMACS **GAFF+IFF 고전 MD 50 ns NVT 298 K** 2상자. 🔴 **digest 의 소득은 물성이 아니라 방법 반면교사 3건**: ① `Fig. 3`d 의 **보고량 미정의**(3체를 2분할 식으로 보고 — 우리 SDCP 8회 반려와 동일 병) + vdW 보정 **전무** + 하전종 배경전하 **미기재** + `Li⁺–FSI⁻ −0.29 eV`(쿨롱만 해도 ≈7 eV)·`MoS₂/DMF −4.59 eV`(물리흡착 자세에 화학결합 규모) **물리적 불가** ② `Fig. 3`e/f **배위수 삼자 불일치** — 물질수지(DMF O 1개당 Li 3.9~5.0개 필요 ⇒ 불가)·2차봉우리(4.2 Å)·g(r)–n(r) 관계 **셋 다 `Fig. 3`e 범례를 지지** ⇒ 정정판독은 **FSI 2.76→2.75(불변)·DMF 1.48→0.51** 로, 논문 제목의 "음이온 우위로 역전" 이 **MD 로는 지지되지 않는다**(공통 인용 가능한 것은 **총 CN 4.24→3.26** 뿐) ③ `Fig. S14`d **확산영역 진단 그림 축 파손**(Log(MSD)=−600) + PPE 50 ns RMS 변위 **2.6 Å**(기울기 0.89) ⇒ **PPE 의 D=2.0×10⁻⁹ 는 수렴값 아님**. 본문↔그림/SI 어긋남 **총 6건 + 모델 불일치 3건**(N-도핑·층수·다공성이 **DFT 모델에 없다**). ⛔ **수치 전이 전면 금지** — σ/Ea/D/ESW 어느 것도 우리 원장과 같은 양이 아니다(특히 **그들 Ea 0.23 eV ↔ 우리 modelc 0.224 eV 의 우연 일치**가 최대 인용사고 위험) | 🔧 방법 원전(보고량·MSD·RDF 규율) / ⛔ 물성 4축 A–D 제외 |
```

### (b) `litdb/comparison_vs_ours.md` — **`### J-7. 🔧 방법 원전 — *물성값이 없어서 표에 못 넣는 편*` 절 끝에** 블록 추가

> ⚠ **A–D 물성 4축 표에는 넣지 않는다.** 계가 고분자 전해질이라 σ·ESW·탄성·gap 어느 행에도
> 올릴 수 없다(값이 있어도 **정의가 다른 양**이라 `n/a` 보다 나쁘다 — 숫자가 있어 오인된다).
> (선례: §K 수계 Zn 축, §L 자기감사 축 — 둘 다 4축 밖에 따로 뒀다.)

```
**[Yu26Pol] `yu2026_pvdf_mos2_anion_solvent_confinement` — ⛔ *물성 전이 금지·방법 반면교사 3건*** (2026-09-12 신설)

> ⚠ **우리 계가 아니다.** PVDF+LiFSI 고분자 전해질 + MoS₂ 필러. σ·Ea·D·LSV 창 **전부 소환값이고
> 우리 원장과 정의가 다르다.** 아래는 *값* 이 아니라 *규율* 만 가져오는 블록이다.

| 항목 | [Yu26Pol] | 우리 | 판정 |
|---|---|---|---|
| **보고량 정의** | `Fig. 3`d 가 `Li⁺–X`(2체)와 `Li⁺–X on MoS₂`(**3체**)를 **같은 축 한 그림**에 놓는다. SI 식은 `E_tot−(E_slab+E_mol)` **2분할뿐** — 어느 분할인지 선언 없음. admissible 분할 **4가지** | `kb/templates/estimand_card.md` §1–3 을 **던지기 전에** 채운다 (2026-08-28 채택) | ✅ **우리 승 — 외부 실물 사례로 카드에 인용 가치** (우리 SDCP 8회 반려와 동일 병이 AEM 을 통과했다) |
| **vdW 보정** | ⛔ **없음**. 층상 MoS₂ 위 물리흡착인데 PBE 순정. 주장하는 차이(0.07·0.29 eV) < 누락 보정 크기(0.2–0.5 eV). ⚠ 정작 **MD 의 RESP 전하 계산엔 D3(BJ) 를 썼다** | 우리 흡착 축은 functional·보정 명시가 게이트 | ✅ 우리 승 |
| **하전종 처리** | Li⁺·FSI⁻ 를 다루며 **배경전하·셀크기·전하상태 선언 0건**. `Li⁺–FSI⁻ = −0.29 eV`(쿨롱항만 ≈7 eV) 가 그 증상 | 명시 규율 | ✅ 우리 승 |
| **MSD 창** | **미기재**. 역산 결과 R-CPE=원점통과 `MSD/6t`(8.47 vs 인쇄 8.4×10⁻⁹, 1 % 일치) / PPE=자유절편 추정(2.30 vs 인쇄 2.0) ⇒ **두 곡선에 다른 규약** | **2–50 ps 고정·자유절편**, `tools/convention_check.py` 로 0위반 강제 | ✅ **우리 승 (규율 존재 자체가 차이)** |
| **확산영역 검증** | `Fig. S14`d 축 파손(`Log(MSD)` 눈금이 0~−600). PPE 50 ns RMS 변위 **2.6 Å**(≈Li–O 1결합), 기울기 **0.89<1** ⇒ **PPE D 는 수렴 안 됨** | 창 고정 + 로그기울기 | ✅ 우리 승 |
| **시드·오차막대** | **1 시드 추정, 오차막대 0** | 멀티시드만 판정 (단일시드 1.33× **철회**, SEMIFINAL 2026-07-09) | ✅ 우리 승 |
| **아레니우스 점 수** | **7점** (293–353 K, EIS 실측) | **3점** (600/800/1000 K, MLIP-MD) | ⭕ **그들 승** — 우리 3점은 기울기 불확실도를 못 준다. (실험이라 유리한 건 맞지만 지적은 유효) → **점 수 명시 + 5점 확장 검토**(제안, 판정 아님) |
| **궤적 길이** | **50 ns** (dt 1 fs, 고전 역장) | prod **200 ps** (dt 2 fs, MLIP) | ⭕ 그들 승(계가 느려 필요). **우리가 비정질·고분자로 갈 때의 현실 척도** |
| **RDF 배위수 검산** | ⛔ **안 함** — 본문·`Fig. 3`e·`Fig. 3`f **삼자 불일치**. 물질수지(`N_Li×CN ≤ N_lig×O_per_lig`)를 대면 본문 PPE 값이 **DMF O 하나당 Li 3.92개**를 요구해 탈락 | 현재 **우리도 안 한다** | 🔴 **T1 이식 — `tools/ionic/` RDF 경로에 assert 한 줄.** 이 한 줄이 "그림 라벨 오배정" 을 원천 차단한다 |
| **모델↔실험 정합** | 성능 이유로 든 **다공성(BET 22×)·N-도핑**이 **DFT 모델에 둘 다 없다**(MD 엔 N만). ⇒ 계산은 "기저면 일반론" 까지만 | 우리 무질서 처리(SQS/enumerate)는 선언 규율 | ✅ 우리 승 |

**⛔ [Yu26Pol] 에서 우리 축으로 이식 금지 (전수)**
1. ΔE 7개 전부(`Fig. 3`d·`Fig. S13`) — 보고량 미정의 + vdW 누락 + 전하 미기재 + 물리적 불가값 2개
2. `Fig. 2`e ESP — 본문은 *"MoS₂ 표면 음전위"*, 그림은 컬러바(−0.02~+0.08) 상 **주황/빨강=양전위**. 주장과 그림이 반대
3. PPE `D = 2.0×10⁻⁹ cm²/s` 및 "4.2배" 비율 — 확산영역 미도달
4. 배위수 4개의 **귀속** — 삼자 불일치. **총 CN 4.24→3.26 만** 인용 가능, 그것도 *"음이온 우위 역전"* 이 아니라 **"용매 이탈"** 로 서술
5. `4.47 V` 를 "전기화학 안정창" 으로 — 10 µA 임의 문턱 + 본문(4.04) ↔ `Fig. S19`(4.25) 불일치. ⛔ **우리 grand-potential onset 2.256 V 와 같은 표 금지**
6. 🔴🔴 **`Ea = 0.23 eV` 를 우리 `modelc 0.224 eV` 옆에** — 숫자만 같고 양이 다르다(EIS 겉보기 σ-활성화 ↔ MD Li 호핑). **이 편의 제1 인용사고 위험**
7. "CASTEP" 이상의 코드 해석 — *"CASTEP + PAW + 520 eV"* 는 자기모순(CASTEP 은 PAW 코드가 아니고 520 eV 는 VASP/MP 관용값)
```

### (c) `litdb/comparison_vs_ours.md` — **`## 📑 Reference key (출처 약칭)` 표 행** (**4열**: 약칭 | 논문 | digest/status | 유형)

```
| **[Yu26Pol]** ⚠**우리 계 아님(고분자 전해질)** · 🔧 **방법 반면교사 3건** (보고량 미정의 · MSD 진단 파손 · RDF 배위수 삼자 불일치) | **Dengfeng Yu**/H. Yuan/P. Ding/Y. Li/Q. Wu/H. He/**Yaoyu Ren\***/**Ce-Wen Nan\*** 2026 ***Adv. Energy Mater.* 2026, 0:e71556** (칭화대 新型陶瓷与精细工艺 国家重点实验室 + Ce-Wen Nan Academician Workstation, Qingtao (Wuhai) Energy — **교신저자 이름을 단 사내 워크스테이션**; NSFC 52394170·52394172·52388201·52372085 + 2023YFB2503902; DOI `10.1002/aenm.71556`, 수신 2026-05-08/수락 2026-08-31) — "**Composite Polymer Electrolytes With Hierarchical Confinement of Anions and Solvents for Stable Solid-State Li Metal Batteries**": PVDF+LiFSI(3:2)+DMF 6.2 wt% 에 **3D 다공 N-도핑 few-layer MoS₂ 7.5 wt%**(BET 75.13 m²/g) → σ30 **1.15 mS/cm**·t_Li⁺ **0.68**·2C **1550사이클 90.5 %**. 계산은 보조(CASTEP PBE 정적 7구성 + GROMACS GAFF/IFF 50 ns × 2상자) | `papers/yu2026_pvdf_mos2_anion_solvent_confinement.md` ✅ (2026-09-12) · 크로핑 34장 / **실독 7장 + 패널확대 3 + 수동렌더 1** | **[외부] 실험 주도 + 보조 계산 · ⛔ 물성 4축 A–D 제외(§J-7 방법 원전 블록에만)** |
```
