Repository: yonghoon7153-source/Yonghoon-DEM-DFT

# 📚 LITDB — 문헌 단일 시스템 (**SE·DFT 축 + DEM·MPM 축, 두 트랙**)

> **앞으로 논문은 여기서만 본다.** 여러 곳(db/literature, kb/papers, db/properties, Excel)에 흩어진 문헌을 한 곳에서 생각·참고·비교하기 위한 통합 MD 시스템.

## 왜 트랙이 둘인가
`INDEX.md` 는 argyrodite 전해질 축이라 접촉역학·MPM·건식전극 digest 가 들어갈 자리가
없다. 그래서 한때 64편이 **어느 인덱스에도 없었다**(open_items #7). 축을 나눠 그 구멍을
닫았고, 한 분모로 세면 “159편 중 98편 미언급” 같은 **가짜 미결**이 나온다
(`comparison_vs_ours.md:8`). 분리는 실측 근거가 있는 결정이다 — 합치지 말 것.

⚠ 이 표의 **편수는 적지 않는다.** 손으로 쓴 수는 반드시 낡는다(README 자신이 세 번 틀렸다).
현재값은 `python3 tools/litdb/build_index.py --check` 로 본다.

File: litdb/papers/yuan2026_layered_composite_electrolyte_stress_homogenization_li_metal.md
<!-- digest 초판 2026-10-05 (논문 에이전트 · 심층판 · 대피 세션 브랜치 claude/evac-2026-10-02 — INDEX/comparison 반영과 커밋은 부모 세션이 한다).
     ① 본문 그림 6장 전부 원본 크기 실독 (Fig. 1 은 옛 크롭 원본 크기 + 새 크롭 윗띠는 검수 시트 축소판). SI 8장 원본 크기
        (`Fig. S2`·`S8`·`S9`·`S10`·`S11`·`S26`·`S32`·`S33`) + SI 21장·표 11장은 검수 시트 축소판(≈440 px)으로만 봤다. SI p.6–7(위상장 식)은 쪽 렌더로 읽었다.
     ② 크롭 정정 (figures.json 에 사유): 본문 `Fig. 1`–`Fig. 5` 윗부분 18–21 pt 잘림 재크롭(Fig. 4 는 패널 a–f 가 통째로, Fig. 5 는 a–b 가 빠져 있었다) ·
        `Fig. 6` 은 도구가 **흔적 없이** 놓쳤다(번호 공백 목록이 최대 번호 5 에서 멈춤) → 손 크롭 · 도구의 `tab_S8` 은 **본문 p.5 한 쪽을 통째로 자른 오탐**
        ("Table S8, the simulations …" 로 시작하는 본문 문단) → SI p.29 의 진짜 `Table S8` 로 교체 · SI 그림 22장 + 표 11장 손 크롭
        (SI 글꼴 인코딩이 깨져 캡션이 "Fieure"/"Talle" 로 읽힌다).
     ③ 공개 원자료: Sup2 zip(DFT 최적화 구조 7개 — cif 4 + xlsx 3)을 풀어 원자 수·셀·배위수·결합 거리를 직접 쟀고,
        Sup3 xlsx(22 시트 · 29.8 MB)로 아레니우스 기울기·응력지도 통계·t⁺·보존율을 다시 계산했다 → `litdb/figures/<slug>/dataset_summary.csv` (128 행).
     ④ 홉 수 검산 = `D-2026-09-27-barrier-hop-count` (ν₀ 10¹³ s⁻¹ 가정 · 303.15/333.15 K).
     ⑤ 트랙 판정: DFT 쪽은 EXTERNAL(고분자 전해질) + 방법 반례. **전기-화학-기계·파우치 응력지도 축은 DEM 쪽에 더 걸린다 — DEM 표면 등록은 DEM 세션 몫.** -->

# Stress homogenization enabled by a layered composite electrolyte for high-performance all-solid-state lithium metal batteries — Yuan et al. (*Nat. Commun.* 2026, Article in Press)

> slug `yuan2026_layered_composite_electrolyte_stress_homogenization_li_metal` · DOI `10.1038/s41467-026-78129-0` · type `exp (PEO-LiTFSI + 비정질 2D SiO₂ 나노시트 층상막 · 파우치 압력막 응력지도 · 나노압입/AFM/인장 · 전기화학 · XPS/⁷Li NMR/Raman/FTIR/EPR) + FEM (Ansys LS-DYNA 선형탄성) + 위상장 PFM (COMSOL 6.0) + DFT 보조 (DMol3 PBE 결합에너지 2개 + CDD 그림)` · PDF `litdb/inbox/Yuan 2026 - Stress homogenization layered composite electrolyte ASSLMB (Nat Commun s41467-026-78129-0).pdf` (본문 15 pp) + `… Sup) … SI.pdf` (SI 65 pp: 계산 방법 pp.2–9 · `Fig. S1`–`S40` · `Table S1`–`S12`) + `… Sup2 DFT structures ….zip` (구조 7 파일) + `… Sup3 data ….xlsx` (원자료 22 시트) · digested `2026-10-05` · status ✅ · 태그 **[외부·고분자 전해질]**

> elements: Li, Si, O, C, H, N, F, S
> methods: DFT, elastic, ESW, XPS, Raman, NMR

> **저자**: **Qunyao Yuan**¹ · Zhe-Tao Sun²³ · Gang Wang¹ · Ce Zhang¹ · Junyu Hou¹ · Changsheng Song¹ · Wu Sun¹ · Yuanfan Gu¹ · Tianke Zhu¹ · Zhaoyu Wen¹ · Xingyu Lei¹ · Yun Song¹ · Yongji Gong⁴⁵ · Dalin Sun¹ · **Shou-Hang Bo**²⁶ · **Xinyong Tao**⁷⁸\* · **Jie Zhao**¹\* — ¹Fudan 고분자분자공학 국가중점실험실 · 스마트소재·미래에너지학원 ²SJTU 미래배터리연구센터 ³UM–SJTU 공동학원 ⁴⁵Beihang ⁶SJTU 화학·화공학원 ⁷⁸浙江工业大学(ZJUT) · **접수 2024-09-13 · 수락 2026-09-16 (심사 2 년)** · *Article in Press* (최종 편집본 아님 — 인용 시 지위를 밝힌다) · OA **CC BY-NC-ND 4.0** · 자금: 국가 R&D 2022YFB2502000 · NSFC 52225208·52471223·22561142235 · 상하이 STCSM 23160714000·23520750400 · 박사후 2022TQ0065·2023M730614 · 이해상충 없음 · 심사 파일 공개 · **원자료(Sup3) + DFT 최적화 구조(Sup2) 공개**.
> 기여: 위상장 = **Z.-T. Sun · S.-H. Bo**(SJTU) · 재료·전기화학 = Q. Yuan 외 · TGA·나노압입 = Y.-F. Gu · 압력막 시험 = IEST 사 기술지원(사사). **FEM·DFT 담당자는 기여란에 없다.**
> 편집 흔적: Methods 에 *"As the reviewer mentioned, LiTFSI readily draws moisture"* · 본문 *"we have included supplementary simulation results utilizing a 1.2 M"* — 심사 대응 문장이 그대로 남았다.

> **트랙 판정 (정직하게)**: 이 논문의 중심은 **전기-화학-기계(응력 → Li 석출)** 와 **파우치 셀 압력 분포 측정** 이다. 우리 DFT(황화물 LPSCl · DFT/MLIP-MD)와는 재료도 양도 다르다 — DFT 는 결합에너지 2개짜리 보조 계산이다. ⇒ **DFT 쪽 표면에는 EXTERNAL(고분자 전해질) + 방법 반례(§J-57 제안)로만 등록**한다. **DEM 쪽(전극 미세구조·역학·적층압)에 더 걸린다** — `[Doux20]` 적층압, `hamann2026` 덴드라이트, `choi2026` 탄성 Li 음극, `tabakovic2026` 응력–임피던스와 같은 축이다. **DEM 표면(INDEX_DEM · comparison_vs_ours_DEM) 등록은 DEM 세션 몫**이고 이 digest 는 그쪽 파일을 고치지 않았다.

> **관련 digest**: 고분자 전해질 짝 `[Yu26Pol]` `yu2026_pvdf_mos2_anion_solvent_confinement` (MoS₂/DMF −4.59 eV) · `[Meng26LZF]` `meng2026_pvdf_li2zrf6_phase_ordering` (FSI⁻/LZF −5.21 eV) — **세 편 다 '화학결합 규모 흡착에너지 + 미선언 모형' 반례** · 공저자 S.-H. Bo = `[Xiao20Rev]` `xiao2020_interface_stability_ssb_review` 공저 · 탄성 앵커 `deng2016_elastic_superionic_electrolytes_dft` · 몬로–뉴먼 문턱 `[Jung26LGPS]` (comparison §C) · Li 금속 계면 `chaney2024_two_step_sei_growth_argyrodite_li_metal` · `luo2022_cryotem_li_dendrite_sulfide_interphase` · DEM 쪽(읽기만): `doux2020_stack_pressure_assb` · `hamann2026_llzo_bilayer_porosity_asr_dendrite_ccd` · `choi2026_elastomeric_li_metal_anode` · `tabakovic2026_mechanical_stress_eis_ica_drt_dfn` · `bucci2017_chemomech_failure_assb_cycling_czm`.

> **본 digest 에서 실제로 본 그림 (2026-10-05)**: 본문 `Fig. 1`–`Fig. 6` **전부 원본 크기**(`Fig. 1` 은 옛 크롭을 원본 크기로 읽었고 새 크롭의 윗띠 — 패널 a 위쪽·b 머리·c — 는 검수 시트 축소판). SI **원본 크기 8장**: `Fig. S2` · `S8` · `S9` · `S10` · `S11` · `S26` · `S32` · `S33`. SI **축소판(≈440 px 검수 시트)으로만 21장**: `Fig. S1` · `S3` · `S4` · `S5` · `S6` · `S12` · `S13` · `S14` · `S15` · `S16` · `S17` · `S19` · `S20` · `S21` · `S22` · `S25` · `S27` · `S29` · `S31` · `S34` · `S36` (이 중 `S19`·`S27`·`S29`·`S31` 은 **인쇄 라벨만** 읽었다 — 곡선 판독값은 따지 않았다). 표 `Table S1`–`S11` 은 PDF 텍스트로 읽고 크롭은 축소판으로 행 정렬만 확인했다. **안 본 것**: `Fig. S7` · `S18` · `S23` · `S24` · `S28` · `S30` · `S35` · `S37`–`S40` · `Table S12` (안 잘랐다 — 숫자가 필요한 곳은 Sup3 원자료로 대신 쟀다).
> 그림에서만 읽은 값은 **`figure-read ≈`**, 논문에 없는 우리 계산은 **(우리 산수)**, Sup2/Sup3 를 다시 잰 값은 **(원자료 재계산)** 으로 표시했다. ⛔ 우리 σ·D·Ea 는 1저자 인용정책(2026-09-18)상 **우리 계 사이 상대차로만** 쓴다 — 이 논문의 σ·Ea 와 같은 줄에 숫자로 놓지 않는다.

---

## 0. 이 digest 를 읽는 법 — 판정 먼저

이 논문은 **고분자 전해질 공정·전기화학 논문**에 **응력 측정 + 연속체 시뮬레이션**을 얹은 편이다. 주장: *"PEO-LiTFSI 막(bare SPE)은 Li 가 부풀며 누르는 응력이 국소에 몰리고, 그 응력 구배가 Li⁺ 분포를 흐트러뜨려 석출이 불균일해진다. 단단한 2D 비정질 SiO₂ 나노시트를 진주층처럼 층층이 넣으면(layered SPE) 응력이 빨리 퍼져 고르게 분포하고, Li 석출도 고르게 된다."*

| 질문 | 한 줄 답 | 절 |
|---|---|---|
| ① 측정이 '응력 균질화' 를 보였나 | **증가량은 줄었지만 '균일도' 는 못 보였다.** 5×5 압력막 지도를 원자료로 다시 재면 bare·layered 둘 다 **같은 왼→오 열 기울기**를 갖고 변동계수 CV 가 **0.25/0.19 vs 0.24/0.19**(5·25 사이클)로 같다. 다른 것은 **증가량**: 5→25 사이클 평균 **+0.075 vs +0.020 MPa**. 화소가 **10 mm** 라 µm 석출을 볼 해상도가 아니다 | §3d · §10-① |
| ② 시뮬레이션이 무엇을 보였나 | FEM(LS-DYNA 선형탄성 동역학)은 **시트가 하중을 나눠 진다**는 것까지. 시간축은 '정규화 시간' 이고 밀도·감쇠가 미기재라 *"응답이 빠르다"* 는 **절대 시간이 정의되지 않은 서술**이다. 위상장(PFM)은 bare↔layered 가 **σ 10배·E 3배·이온 차단 시트**를 한꺼번에 바꿔 응력 효과를 분리하지 못했고, 본문 그림의 Li⁺ 초기 농도 **4 M 은 실조성(EO:Li 16 ≈ 1.25 M, 우리 산수)의 약 3 배** | §4b–c · §10-②③ |
| ③ DFT 는 무엇을 쟀나 | DMol3 · PBE · DNP 로 TFSI⁻ 결합에너지 **PEO 1.03 eV vs 비정질 SiO₂(산소공공) 3.11 eV**. 공개 구조를 재 보면 3.11 eV 자리는 **산소가 하나뿐인 1-배위 Si**(슬랩 Si₄₈O₇₈ = 산소 19 % 결손)에 TFSI 의 O 가 **Si–O 1.763 Å 공유결합**으로 붙은 것 — 음이온–루이스산 상호작용이 아니라 **단글링 본드 포화**다. vdW·전하·스핀·k점 **미기재**, Li⁺ 없음, 결정 SiO₂ 대조는 최적화 구조(Sup2)와 CDD 그림까지 냈지만 **E_b 숫자가 없다** | §4a · §10-④ |
| ④ 원자료로 다시 잰 것 | t⁺ 0.77 = **보정 없는 I_ss/I₀**(0.772) — Bruce–Vincent 보정 시 **≈0.61**(거친 추정) · Ea 0.39 eV 는 Tm 을 가로지르는 7점 한 줄 기울기(25–40 °C 창 0.57 · 60–80 °C 창 0.19) · `Fig. S29` 의 0.2/0.4 막대가 `Fig. 4a` 원자료와 **뒤바뀌어** 있다 · 파우치 보존율 85.7 % 는 반올림 값(5.4/6.3), 원자료로는 **84.6 %** | §3c · §11 |
| ⑤ 우리에게 걸리는 것 | **DFT 쪽은 값이 아니라 규율**: (i) 흡착에너지는 *어떤 자리·어떤 전하 상태* 인지 선언 없으면 정의되지 않는다(우리 보고량 카드) — 세 번째 외부 실물 · (ii) 원자료 공개 논문은 **그림이 아니라 시트로** 다시 잰다. **DEM 쪽**: 파우치 압력막(IEST BPD1000) 5×5 응력지도는 적층압 분포 검증 표적 후보 — 단 열 기울기·10 mm 화소·색 범위 차를 같이 본다 | §7 · §8 |

⇒ **가져갈 것**: 실험 수치(σ·t⁺ 원자료·기계·셀)는 소환값으로만. **DFT 3.11/1.03 eV 는 인용 금지**(§13). 대신 *"공개 구조를 열면 결합 자리의 배위수부터 센다"* 는 감사 절차와 *"같은 지도에서 균일도와 증가량을 가른다"* 는 판독 규율을 가져간다.

---

## 1. 한 줄 요약

PEO-LiTFSI(EO:Li = 16:1) 막에 **두께 3.8 nm · 지름 수 µm 의 비정질 2D SiO₂ 나노시트를 PEO 대비 30 wt%(막 전체 18 wt%)** 넣어 증발 자기조립으로 **층상(진주층 모사)** 막(≈100 µm, 1 m 롤)을 만들었다. 결과: σ **3.3×10⁻⁴ S cm⁻¹(30 °C)** · t⁺ **0.77**(60 °C) · LSV **4.7 V** · 나노압입 E **3.7 GPa**(bare 1.2) · 인장 E **190 MPa** · 인성 **483 MJ m⁻³** · Li‖Li **3000 h**(60 °C, 0.1 mA cm⁻², 0.05 mAh cm⁻²) · Li‖LFP **400 사이클 84.3 %**(30 °C, 0.2 C) · 파우치 **100 사이클 85.7 %**. 이를 파우치 압력막 **응력지도** + **FEM** + **위상장(PFM)** + **DFT 흡착에너지**로 "응력 균질화 → 균일 석출" 과 "SiO₂ 산소공공이 TFSI⁻ 를 붙잡아 Li⁺ 를 풀어 준다" 로 설명한다.

---

## 2. 메타 / 동기 / 질문

| 항목 | 내용 |
|---|---|
| 동기 | 고분자 전해질(SPE)은 계면 접촉이 좋지만 **영률·항복강도가 낮아** Li 부피 팽창이 만든 계면 응력에 변형된다 → 응력 집중 → 불균일 석출·덴드라이트 (본문 p.2, Kalnaus 2023 ref 11 인용) |
| 질문 | ① 응력이 실제로 어떻게 쌓이고 퍼지나 (파우치 압력막 2D/3D) ② 응력이 Li⁺ 이동·석출과 어떻게 결합하나 (FEM + 정전류 위상장) ③ 응력을 고르게 퍼뜨리는 전해질 구조를 만들 수 있나 (진주층 모사 층상막) |
| 조성 | PEO (Mw 600 000, Sigma) 440 mg + LiTFSI 179 mg (EO/Li = 16) + 비정질 2D SiO₂ NS (PEO 대비 20/30/40 wt%) · 최적 **0.3** (막 전체 SiO₂ 17.6 wt%, 우리 산수 — TGA 18 % 와 정합) |
| 연구유형 | 실험 주 + FEM + PFM + DFT 보조. MD·AIMD **없음** |
| 본문 구성 | 응력 가시화·다중물리 결합(`Fig. 1`) → 제작·특성(`Fig. 2`) → 미시·거시 기계(`Fig. 3`) → 전기화학·분광·DFT(`Fig. 4`) → 대칭셀·Li 표면·응력지도(`Fig. 5`) → 완전지(`Fig. 6`) |

---

## 3. 핵심 수치 총정리 ★

### 3a. 재료 — SiO₂ 나노시트 · 막 (`Fig. 2`, `Fig. S14`–`S22`, Methods)

| 항목 | 값 | 출처 · 비고 |
|---|---|---|
| SiO₂ NS 합성 | 졸-겔(25 °C): 물 50 mL + 2 M NaOH 0.7 mL + TEOS 0.5 mL + 에틸아세테이트 0.5 mL, 2.5 h → 원심·세척(물·아세토니트릴 ≥3회) → **아세토니트릴 분산액** | Methods. 분말은 **그래핀 주형**과 섞어 **700 °C 공기 소성**으로 그래핀 제거 |
| 크기 | 지름 "**≈5 µm**"(본문) · 두께 **3.8 nm**(AFM `Fig. 2d`) | ⚠ `Fig. 2c–e` 의 시트는 figure-read ≈2–3.5 µm |
| 비정질 | HRTEM·SAED 무정형 · XRD 넓은 봉우리 "**≈26°**"(본문) · Raman **606 / 495 cm⁻¹** · EPR **g = 2.003** | ⚠ XRD 원자료 봉우리 **2θ ≈ 22.2°**(원자료 재계산, 51점 이동평균) — 본문 26° 와 다르다. Raman 원자료 491/601 cm⁻¹ · EPR 교차점 g 2.0029 |
| SiO₂ NS 기계 (`Fig. S20`, `Fig. S21`, `Table S10`) | 지름 2 µm·깊이 ≈1 µm 우물 5×5 위에 걸친 시트를 다이아몬드 팁(R 16.5 nm)으로 눌러 Lee 2008(그래핀) 모형 맞춤: **E²ᴰ 259.50 N m⁻¹ · 예장력 0.23 N m⁻¹ · 파괴 σₘ²ᴰ 28.17 N m⁻¹ → E 68.29 GPa · σₘ 7.41 GPa** (두께 3.8 nm · ν 0.165) | ⚠ SI 본문(p.40)은 맞춤값을 **E²ᴰ 1459 N m⁻¹ · σ₀ −0.3613 N m⁻¹** 라 적는다 — `Table S10` 과 **불일치**(1459/3.8 nm = 384 GPa, 우리 산수) |
| 막 제작 | 아세토니트릴 4 mL · Thinky 혼합 · 이형지 닥터블레이드(드라이룸 25 °C·RH 25 %) → 진공 60 °C 24 h → 글러브박스 60 °C **≥3 일** | 두께 **≈100 µm**(마이크로미터 **107 µm**, `Fig. S22a`) · **1 m 롤**(폭 8 cm, `Fig. 2g`) · 난연(`Fig. S23`, 안 봄) |
| 단면 | 조밀·층상 교차 배열(`Fig. 2h`) · Si EDX 고른 분포(`Fig. 2i`) | 지도는 잡음형 균일 — **'층' 정렬의 정량 지표는 없다** |
| TGA (`Fig. S30`, 안 봄) | 600 °C 잔류 bare **5 %** · layered **23 %** → SiO₂ **18 %** | 설계값 17.6 %(우리 산수)와 정합 |

### 3b. 기계 (`Fig. 3`, `Fig. S25`, `Fig. S26`, `Table S3`, `Table S4`, `Table S11`) — 25 ± 2 °C · RH 25 %

| 양 | bare SPE | layered SPE | 방법 · 비고 |
|---|---|---|---|
| 압입 영률 Eʏ (4×4 지도 평균) | **1.2 GPa** | **3.7 GPa** | TI950 · Berkovich(R≈100 nm) · Oliver–Pharr · 60×60 µm 에 16점(20 µm 간격) · 하중 10 mN(`Fig. S25c`, 접촉 깊이 ≤2 µm) |
| 압입 경도 H (지도 평균) | **0.07 GPa** | **0.17 GPa** | 같은 지도 |
| 압입 깊이 프로파일 평균 (`Fig. 3b`) | ≈0.97 GPa (원자료 재계산, 10 깊이 × 3회 평균) | ≈3.93 GPa | ⚠ 본문은 정적 압입 문단에서 1.2/3.7 을 쓰지만 그 값은 **지도 평균**이다. 깊이 프로파일로는 비가 **4.1 배**(지도는 3.1 배) |
| AFM 탄성률 지도 (`Fig. 3h,i`) | **0.9 GPa** | **3.1 GPa** | ⚠ 색 막대 하한 **−3.0 / −2.0 GPa(음의 탄성률)** — 맞춤 잡음 포함 지도. 팁·스프링상수·모형 미기재 |
| 인장 영률 (`Fig. S26b`) | **80 MPa** | **190 MPa** | 2 mm × 10 mm · 게이지 3 mm · 1 mm min⁻¹ |
| 항복강도 | **4.1 MPa** | **20.5 MPa** | figure-read 최고점 ≈5.6 / ≈22 MPa (정의 차로 보인다) |
| 연신 · 인성 | 연신 figure-read ≈1400 % · **70 MJ m⁻³** | 연신 **2250 %** · **483 MJ m⁻³** | 파괴 응력: `Table S11` **22 MPa** ↔ Sup3 `Figure S27` 시트 **25.45 MPa** ↔ 본문 항복 20.5 — 세 숫자 |
| 압입 ↔ 인장 비 | **15 배** | **19 배** | 저자: 유리질 고분자 + 미세구조 이방성 탓 (본문 p.5) |
| '탄성에너지밀도' U = σ²/2E (`Table S3`·`S4`) | PEO(문헌) 0.71 | **1.1 MJ m⁻³** (20.5²/(2·190) ✓) | 세라믹 LLTO 0.03–0.21 · LLZO 0.03–0.20 · LATP 0.049–0.12. ⚠ **항복/파괴 시점의 U** 다 — §10-⑤ |

### 3c. 이온 수송 · 열 · 분광 (`Fig. 4a–g`, `Fig. S29`, `Fig. S31`)

| 양 | bare SPE | layered SPE-0.3 | 비고 |
|---|---|---|---|
| σ 25 °C | 2.17×10⁻⁵ | 2.32×10⁻⁴ S cm⁻¹ | 원자료 재계산 — **PFM 입력값(`Table S5`)이 이 25 °C 값**이다 |
| σ 30 °C | **2.7×10⁻⁵** | **3.3×10⁻⁴** | 본문 · 원자료 2.70e-5 / 3.29e-4 |
| σ 60 °C | **2.3×10⁻⁴** | **1.6×10⁻³** | 본문 · 원자료 2.33e-4 / 1.63e-3 |
| Ea (보고) | **0.54 eV**(본문) / **0.53**(`Fig. S29`·원자료) | **0.39 eV** | 0.2SiO₂ **0.47** · 0.4SiO₂ **0.56** (`Fig. S29`) |
| Ea 다시 맞춤 (원자료 재계산 · 7점 25–80 °C) | 0.534 (R² 0.979) | 0.392 (R² **0.958**) | 0.2: **0.562** · 0.4: **0.474** ⇒ **`Fig. S29` 의 0.2/0.4 막대가 뒤바뀌어 있다** |
| Ea 창별 (원자료 재계산) | 25–40 °C **0.72** · 60–80 °C **0.39** | 25–40 °C **0.57** · 60–80 °C **0.19** | 곡선이 Tm 근처에서 꺾인다(VTF 형) — 한 줄 기울기는 창 선택에 따라 0.19–0.57 eV |
| DSC Tm | **61 °C** (PEO 71 °C) | **44 °C** | 캡션 "0–100 °C" ↔ 그림 축 20–75 °C |
| LSV 산화 (60 °C · 1 mV s⁻¹ · Li‖SPE‖SS · 접선 교점) | **4.3 V** | **4.7 V** | 전류 0.30 mA 축(면적 정규화 없음) |
| t⁺ (60 °C · 10 mV · 5000 s) | **0.35** (`Fig. S31`) | **0.77** (`Fig. 4d`) | 원자료: **I_ss/I₀ = 0.349 / 0.772** = 보고값 그대로 → Bruce–Vincent 보정 흔적 없음. layered BV 추정 **≈0.61**(R₀ ≈52 Ω · R_ss ≈54 Ω, Nyquist 반원 닫힘점 판독 · 거친 값). bare 는 I₀ 53.6 µA 가 자기 EIS(R_tot ≈384 Ω)가 허용하는 10 mV/384 Ω ≈ 26 µA 를 넘어 **BV 식이 성립하지 않는다** |
| ⁷Li NMR | **−0.57 ppm** (LiTFSI −0.71) | **−0.46 ppm** | 본문 "0.09 ppm 저자장 이동" ↔ 원자료 봉우리 차 **0.114 ppm** |
| Raman TFSI⁻ | P1(자유 ≈740) < P2(덩어리 ≈745) 우세 | P1 우세 | 면적비 숫자 **미기재** |
| FTIR | — | 1360 cm⁻¹(결정 PEO) 소실 · 1059/1146 cm⁻¹ 저파수 이동 | 결정화도↓ · Li–에테르O 약화로 해석 |

- **홉 수 검산** (`D-2026-09-27-barrier-hop-count` · ν₀ 10¹³ s⁻¹ **가정**): 0.39 eV → **303.15 K Γ ≈ 3.3×10⁶ s⁻¹ (1/Γ ≈ 0.3 µs)** · 333.15 K 1.3×10⁷ s⁻¹ (79 ns) / 0.54 eV → 303.15 K **1.05×10⁴ s⁻¹ (95 µs)** · 333.15 K 6.8×10⁴ s⁻¹ (15 µs). 시간 창(MD) 없음 → N 없음. *"30 °C 에서 전도한다"* 와 **차수 모순 없음**. ⚠ 이 Ea 는 고분자 분절운동에 걸린 **겉보기 아레니우스 기울기**지 단일 홉 장벽이 아니다.
- σ 비 vs Ea 차 (우리 산수): 30 °C 에서 σ 비 **12.2** 인데 같은 전인자라면 exp(ΔEa/kT) = **229**(재맞춤 Δ0.142 eV) / **312**(보고 Δ0.15) → bare 쪽 전인자가 **≈19–26 배** 커야 맞는다(보상 효과). "Ea 가 낮아서 빠르다" 는 이 크기로는 성립하지 않는다.

### 3d. 응력 측정 — 파우치 압력막 (`Fig. 1a–c`, `Fig. 5h–j`, `Fig. S1`–`S3`, `Fig. S36`, Methods)

| 항목 | 값 |
|---|---|
| 장치 | IEST **SWE2110**(팽창·압력 제어) + **BPD1000** 압력막(힘 감지 행렬) · 50×50 mm Li‖SPE‖Li 파우치 · 위·아래 고정판 사이 **정간격(constant-gap) 모드** · 25 kg ≈ **100 kPa** · 30 °C · 0.1 mA cm⁻² · 0.5 h/0.5 h · 사전 사이클 ≥3 |
| 정규화 응력 (25 h 끝 · 원자료) | bare **1.507** (최대 1.530) — 본문 "1.0 → 1.5" ✓ / layered **1.152** (최대 1.172) — 본문 "1.0 → **1.1**" 은 원자료보다 작다 |
| 5×5 지도 평균 (원자료 재계산) | bare **0.140 → 0.215 MPa** (5 → 25 사이클) / layered **0.111 → 0.130 MPa** |
| 지도 CV (SD/평균) | bare **0.248 → 0.194** / layered **0.242 → 0.187** — **같다** |
| 열 평균 (왼→오) | bare 5th 0.096 / 0.115 / 0.140 / 0.176 / 0.172 · layered 5th 0.081 / 0.096 / 0.114 / 0.134 / 0.128 — **두 셀 모두 같은 단조 기울기**(오른쪽 열이 왼쪽 열의 1.6–1.8 배 · 25 사이클 지도에선 1.3–1.5 배) |
| 열 기울기를 뺀 잔차 CV | bare **0.104 / 0.086** · layered **0.163 / 0.144** — 잔차로는 layered 가 **덜** 고르다 |
| 5→25 사이클 증가량 | bare 평균 **+0.075 MPa (CV 0.23)** · layered **+0.020 MPa (CV 0.79)** |
| 최대/최소 | bare 2.46 / 1.90 · layered 2.86 / 2.39 |
| 3D 가시화 | 5×5 를 보간한 곡면 · 색 범위 **bare 0–0.455 · layered 0–0.350 MPa** (서로 다르다) |

⇒ 데이터가 지지하는 서술: *"layered 셀은 같은 시험에서 압력 **증가**가 4 배 작다."* 지지하지 않는 서술: *"layered 셀의 응력 **분포**가 더 고르다"* (§10-①).

### 3e. 대칭셀 · Li 표면 · SEI (`Fig. 5a–g`, `Fig. S33`–`S35`) — 원자료 재계산 포함

> `V_abs` = 전압 절댓값의 10 h 창별 최대 (원자료 재계산). 분극의 크기를 보는 값이지 과전압의 정식 정의가 아니다.

| 시험 | bare | layered |
|---|---|---|
| 60 °C · 0.1 mA cm⁻² · 0.05 mAh cm⁻² (`Fig. 5a`) | 초기 V_abs 최대 ≈0.13–0.14 V · **200–290 h 구간 12–27 mV 로 주저앉음(연단락 양상)** · 300 h 뒤 0.14 V 튐 · 원자료 **338.5 h** 에서 끝 — 본문 "300 h 뒤 영구 단락, 과전압 120 mV" | V_abs 최대 **17–19 mV** (0–10 h 16.9 · 2990–3000 h 19.3 mV) · 원자료 **3041 h** · 반주기마다 휘는 분극 모양(인셋) |
| 30 °C · 같은 조건 (`Fig. 5b`) | 0–30 h V_abs **0.42–0.46 V** → 30 h 뒤 0.03–0.13 V 로 붕괴 · 원자료 **82.9 h** 에서 끝 (본문 수치 없음) | V_abs **0.17–0.19 V** 안정 · 원자료 **741 h** (본문 "≥700 h") |
| 60 °C · 0.2 mA cm⁻² · 0.1 mAh cm⁻² (`Fig. S33a`) | — | **1200 h**(원자료 1266 h) · V_abs **37 → 67 mV (1.8 배)** — 본문은 "안정" 이라고만 쓴다 |
| 달력 노화 EIS 60 °C (`Fig. S33b`) | — | 계면 반원 닫힘점 ≈**119 → 128 Ω** (0 → 30 일, 원자료 재계산) — "비교적 안정" ✓ |
| Li 표면 300 h 뒤 SEM | "loose Li", 균열 (`Fig. 5c`, `Fig. S34a`) | "dense Li" (`Fig. 5e`, `Fig. S34b`) |
| AFM 높이 · 탄성률 · 소산 | ±400 nm(800 nm 굴곡) · 평균 **3.60 GPa**(0–5) · −10…30 keV | 거칠기 **40 nm**(±20) · 평균 **7.60 GPa**(0–10) · −3…3 keV — ⚠ **두 그림의 색 범위가 다르다** |
| XPS (300 h) | Li₂CO₃ 주(O 1s 531.0 · Li 1s 54.9 eV) · LiOH 529.6 · Li₂O 528.6 | **Li₂O 주**(528.6 · 54.0 eV) · Li₂CO₃ 감소 · C 1s: 탄화물 283.0 · C–C 284.8 · C–OR 286.3 · Li₂CO₃ 290.9 · Li 1s 에 LiF 55.8 · "Li₂S" 52.8 eV |

- 겉보기 ASR (우리 산수, V_abs/j): layered 30 °C ≈ **1.7–1.9 kΩ cm²**(셀 전체) 중 벌크 IR 은 107 µm/3.3×10⁻⁴ S cm⁻¹ → ≈32 Ω cm²(3 mV) 뿐 → **상온 분극은 거의 계면**이다. 60 °C 는 ≈170–190 Ω cm².
- Li 이동량 (우리 산수): 0.05 mAh cm⁻² = Li **≈0.24 µm** / 반주기 · Li 200 µm 박(41 mAh cm⁻²)의 **0.12 %**. 응력 측정도 이 얕은 사이클이다.

### 3f. 완전지 (`Fig. 6`, `Fig. S37`–`S40`) — 원자료 재계산 포함

| 시험 | layered | bare | 비고 |
|---|---|---|---|
| 율속 60 °C (`Fig. 6a`) | 169 / 157 / 140 / 115 → 0.2 C 복귀 166 mAh g⁻¹ (**98.2 %**) | 154 / 138 / 113 / 76 → 161 | 1 C = 170 mA g⁻¹ · 2.5–3.8 V · ⚠ bare 도 복귀 용량이 초기보다 **크다**(161 > 154) |
| 1 C · 60 °C (`Fig. 6b,c`) | 136.7 → **112.6** (500 사이클, **82.4 %**) · CE 평균 99.1 % | 111.8 → 59.8 (150 사이클, **53.5 %**; 본문 53.6) · 168 사이클까지 | |
| 0.2 C · 30 °C (`Fig. 6d`) | 159.4 → **134.7** (400 사이클, 원자료 **84.5 %**; 본문 84.3 %) | 86.8 → 최고 142.3(22번째) → 들쭉날쭉, CE **73.2–110.1 %**(138 사이클 중 81 회가 >100 %, 원자료 재계산) | bare 30 °C 는 **활성화 + 연단락 양상** |
| 파우치 0.2 C(1.53 mA) · 60 °C · 100 kPa (`Fig. 6e`) | **6.338 → 5.359 mAh** (100 사이클, 원자료 **84.6 %**) · 공칭 7.65 mAh | — | 초록·본문 **85.7 %** 는 반올림 값 5.4/6.3 의 비 |
| 적재 | 코인 LFP **1–1.5 mg cm⁻²** (≈0.17–0.26 mAh cm⁻², 우리 산수) · 파우치 **≈1.8 mg cm⁻²**(0.31 mAh cm⁻²) · Li 200 µm | | 실용(≥3 mAh cm⁻²)의 1/10 수준 |

---

## 4. 계산 방법 ★

### 4a. DFT — DMol3 결합에너지 (SI p.9, 본문 p.9, `Fig. 4h`, `Fig. S32`, Sup2)

**적힌 것 (SI p.9 전부)**:
- **code**: Materials Studio — 비정질 SiO₂ 는 **Forcite**(고전 역장 MD)로 만들고, 나머지는 **DMol3**.
- **functional**: GGA-**PBE**. **vdW 보정: 미기재.**
- **basis**: **DNP**(double numerical plus polarization) — 수치 원자궤도. 코어 처리(all-electron / DSPP / ECP) **미기재**.
- **수렴**: 에너지 2×10⁻⁵ Ha · 최대 힘 0.004 Ha Å⁻¹ · 최대 변위 0.005 Å.
- **보고량**: E_b = E_A + E_B − E_{A+B} (양수 = 결합). A = 슬랩(또는 PEO), B = 분자(TFSI⁻).
- **값**: **PEO–TFSI⁻ 1.03 eV** · **비정질 SiO₂(산소공공)–TFSI⁻ 3.11 eV** (`Fig. 4h`). CDD(전하 차밀도) 그림 `Fig. S32` (결정 SiO₂ vs 비정질 SiO₂).

**안 적힌 것**: k점 · 궤도 절단 반경 · 스미어링 · **스핀 분극** · **전하 상태(TFSI⁻ 를 음이온으로 계산했나, 중성 라디칼로 했나 · 배경전하)** · BSSE · Forcite 역장·융해-급랭 조건 · CDD 등치면 값 · Bader/Mulliken 등 **정량 전하 이동 0건** · **결정 SiO₂–TFSI⁻ 의 E_b**(구조는 Sup2 6·7 로 공개했는데 숫자가 본문·SI 어디에도 없다).

**Sup2 로 우리가 잰 것 (원자료 재계산 · 논문 미기재)**:

| 파일 | 조성 · 원자 수 | 셀 · 슬랩 | 우리 측정 |
|---|---|---|---|
| 1 `TFSI-.xlsx` | C₂F₆NO₄S₂ · **15** | 분자(셀 없음) | — |
| 2 `PEO.xlsx` | C₁₄H₃₀O₈ · **52** | 분자 | **HO–(CH₂CH₂O)₇–H 7-량체**(양 끝 OH) |
| 3 `PEO-TFSI-.xlsx` | C₁₆H₃₀F₆NO₁₂S₂ · **67** | 분자 | **Li⁺ 없음** — 중성 올리고머 + TFSI |
| 4 `amorphous SiO2.cif` | **Si₄₈O₇₈** · 126 | P1 **17.0191 × 9.8260 × 30.7805 Å** · 슬랩 z 1.06–12.36 Å(≈11.3 Å) · 진공 ≈19.5 Å | O/Si = **1.625** = 화학양론 대비 **O 18 개(18.75 %) 결손** · Si–O < 2.0 Å 배위: **4배위 20 · 3배위 20 · 2배위 7 · 1배위 1** (Si 48 중 28 이 저배위) |
| 5 `amorphous SiO2-TFSI-.cif` | Si₄₈O₈₂C₂F₆NS₂ · 141 | 같은 상자 | **TFSI 의 O133 이 Si63 에 1.763 Å** (= `Fig. 4h` 의 "1.76 Å") · 두 번째 접촉 O134–Si32 **2.863 Å** (= "2.86 Å") · **Si63 은 깨끗한 슬랩에서 2.3 Å 안에 O 가 하나뿐인 1-배위 Si**(맨 위 z ≈11.9 Å) · 결합한 O 의 S–O 가 **1.600 Å** 로 늘었다(나머지 1.455/1.455/1.473) = **Si–O–S 공유 다리** |
| 6 `crystalline SiO2.cif` | **Si₄₈O₉₆** · 144 | α-석영 (001) 슬랩 · 같은 상자(= 2√3a × 2a, a 4.913 Å) · ≈11.2 Å · 진공 ≈19.6 Å | 수산화 없는 절단면 — 2배위 Si 2 · 3배위 3 · 1-배위 O 10 |
| 7 `crystalline SiO2-TFSI.cif` | Si₄₈O₁₀₀C₂F₆NS₂ · 159 | 같은 상자 | **TFSI 의 N 이 Si71 에 1.819 Å** — 원래 Si71–O99(1.817 Å) 결합이 끊기고 Si71 이 0.95 Å 올라와 N 과 결합(재구성) |

⇒ 두 모형 모두 TFSI 가 **표면 Si 와 공유결합**한다. 비정질 쪽 3.11 eV 는 **산소 셋을 잃은 Si 하나**를 채운 에너지다. 이것을 *"산소공공 = 루이스산 자리가 TFSI⁻ 를 붙잡는다"* 로 읽으려면 ① 실제 시트에 그런 1-배위 Si 가 있다는 근거(EPR 은 스핀 정량 0) ② 그 자리를 PEO 에테르 O·물·OH 가 먼저 채우지 않는다는 근거(경쟁 흡착 계산 0) ③ Li⁺–TFSI⁻ 해리 에너지와의 비교(Li⁺ 가 모형에 없다)가 있어야 한다 — **셋 다 없다**.

### 4b. FEM — Ansys LS-DYNA 선형탄성 (SI pp.2–4, `Fig. S4`, `Fig. S8`, `Fig. S9`, `Table S1`, `Table S2`)

- **구성**: 선형탄성(일반화 Hooke), **명시적 동역학**(중앙차분, 식 1–4: M ü + C u̇ + K u = F(t)) · 2D(평면변형/평면응력 **미기재**).
- **형상**: 20 µm × 10 µm 전해질, 바닥 고정 · **지름 0.5 µm 반구 압자**(석출 Li 모사)를 **일정 변위**로 밀어 넣음(크기·속도 미기재). 층상 모형은 '집합 단위' 로 단순화한 **강체 2D 시트**를 엇갈려 배치(`Fig. S8`: 8 줄 · 시트 figure-read ≈0.5 µm × ≈4.5 µm — 실제 시트 두께 3.8 nm 의 100 배 이상). 압자는 위에서 누르고 바닥이 고정이다(`Fig. 1d` 는 위아래를 뒤집어 그렸다).
- **물성 (`Table S1`)**: 압자(Li) E **5 GPa** · ν **0.42** · bare E **1.2 GPa** · layered E **3.7 GPa**(둘 다 '측정') · 전해질 ν **0.36** · 298 K. ⚠ **층상 모형의 기질에 1.2(고분자)를 줬는지 3.7(복합체 측정값)을 줬는지 미기재** — 3.7 + 강체 시트라면 보강이 **두 번** 들어간다. **밀도 · 감쇠 행렬 C · 시간 간격 · 접촉 알고리즘 미기재.**
- **격자 (`Table S2`)**: 압자 1822 요소/1891 절점(3·4 절점 혼합) · bare 13104/13345 · layered 14926/15236 (4 절점 사각형). 격자 수렴 시험 **없음**.
- **보고량**: 흰 점선(X 축 평행선) 위 von Mises 응력의 시공간 지도 + X = 0 점의 시간 곡선, 시간은 **'정규화 시간'**.
  - bare (`Fig. 1f`): figure-read 최고 ≈**1.65 MPa**(t ≈0.3–0.4) → t = 1 에서 ≈0.3 MPa. 원자료(Sup3 `Figure 1` 시트 Q·R 열) 최고 **33.0** — **단위 미기재, 그림의 약 20 배**.
  - layered (`Fig. S9c`): figure-read 최고 ≈**0.72 MPa**(t ≈0.17) → t ≈0.47 에서 ≈0.1. 원자료 최고 **14.46**(같은 ≈20 배) · **t = 0.49 에서 끊기고 마지막 세 점(1.87 → 2.18 → 2.44)은 다시 오른다** — "축적→소멸 전 과정" 을 보였다는 캡션과 어긋난다.

### 4c. 위상장 PFM — COMSOL 6.0 (SI pp.4–9, 16–31, `Fig. S5`, `Fig. S6`, `Fig. S10`–`S13`, `Table S5`–`S9`)

- **식**: 총 자유에너지 F = ∫(f_chem + f_grad + f_els + f_elec) dV (식 11) · 비선형 Allen–Cahn + Butler–Volmer (식 22) · 과전압 η = φ_Li − φ_e − E_eq = φ − η_els, **기계 과전압 η_els = −V_Li,m σ_h/(nF)** (식 23–24) · 정전류 구속 ∫(nF/V_Li,m)(∂ξ/∂t)dA = I_cell · Nernst–Planck(식 26) · 전위(식 27–28) · 강성 보간 C = h(ξ)C^Li + (1 − h(ξ))C^e, h = ξ³(6ξ² − 15ξ + 10) · **고유변형 ε₀ = ξ(ΔV_ξ)⁻³, ΔV_ξ = 5.5 → 6×10⁻³** — 5.5 를 **B_Li/B_PEO = 11/2 GPa** 로 정당화(p.6; PEO B 2 GPa 는 원자단위 시뮬레이션 문헌값). 기반: Sun 외 *PRL* 135, 068001 (2025) · Yurkiv 2018 · Zhao–Martínez-Pañeda 2022.
- **형상·경계**: 20 µm × 10 µm · 초기 Li = 반타원 돌기 3 개(`Fig. S5`) · 좌우 주기 · 위 φ = 0 · 전체 **0.2 mA cm⁻²** · 변위: 좌우 x 고정 · 바닥 y 고정 · 위 **1 atm** 적층압 · 도금 0–3600 s → 박리 3600–7200 s. **층상 모형은 시트를 직접 그려 넣었다**(`Fig. S10`: **7 줄** 엇갈림 · 시트 figure-read ≈0.6 µm 두께 × ≈5 µm 길이 · 맨 아래 줄 아랫면 y ≈1.6 µm ↔ Li 평면 ≈0.5 µm · 돌기 꼭대기 ≈0.9 µm · 시트 안은 Li⁺ 없음으로 보인다 — `Fig. S11b` 에서 시트가 색 막대 바닥색).
- **입력 (`Table S5`)**: T **298 K** · c₀ **4.0 M**(주) / **1.2 M**(보충 — 심사 대응) · D_Li⁺ **7.5×10⁻¹³ m² s⁻¹**(두 계 동일) · 전극 전도도 10⁵ S cm⁻¹ · **σ bare 2.17×10⁻⁵ / layered 2.3×10⁻⁴ S cm⁻¹**(25 °C 실측과 일치 — 원자료 재계산) · L_σ 2.98 m s kg⁻¹ · L_η 5×10⁻³ s⁻¹ · 이방성 0.03 · 모드 4 · W 7.2×10⁷ J m⁻³ · κ₀ 9×10⁻⁸ J m⁻¹ · 전극 E 5 GPa · ν 0.42 · **E bare 1.2 / layered 3.7 GPa** · ν 0.36. 위상장 매개변수는 'sharp-interface limit' 로 재보정했다고 적었다(식 32–38).
- **결과 그림**: `Fig. 1h`(bare) — 응력 0–5 MPa · Li⁺ **0–9 mol L⁻¹** · 전위 −0.1–0.04 V, 돌기 옆구리에 적색 응력 엽 · Li⁺ 고갈 / `Fig. 1i`(layered) — 응력 0–5 MPa(**맨 아래 시트 줄을 따라 포화 적색 띠**) · Li⁺ **3.5–5 mol L⁻¹** · 전위 −0.02–0.02 V. ⚠ 두 그림의 **색 범위가 다르다**. 'Electric field' 라고 썼지만 단위가 V 인 **전위**다. `Fig. S11a`: 2400–3600 s 에 Li 면이 **맨 아래 시트 줄(초기 면 ≈1 µm 위)** 에 닿아 납작해진다 — 균일 형상의 일부는 **기하가 돌기를 눌러 막은 결과**다.
- **기여 분해 (`Table S6`–`S9`, 단위 mAh cm⁻² 와 0.2 mAh cm⁻² 대비 %)** — 열역학항 −L_σ(δf/δξ) 를 f_chem · f_grad · f_els 로 나누고, 동역학항을 η_els 있음/없음으로 두 번 평가:

| 계 (c₀) | 도금: f_chem / f_grad / f_els / 동역학(η_els 포함 · 제외) | 탄성 몫 합 (우리 산수) | 박리: f_els / 동역학(포함 · 제외) | 탄성 몫 합 |
|---|---|---|---|---|
| bare 4 M (`Table S6`) | +13.75 / +0.95 / **−3.19** / 88.50 · 97.50 % | **−12.19 %** (SI 가 직접 계산) | +2.85 / 90.50 · 73.00 % | **+20.35 %** (SI) |
| layered 4 M (`Table S7`) | +10.30 / +0.65 / **−3.40** / 92.50 · 112.50 % | **−23.40 %** | +3.28 / 92.50 · 79.50 % | **+16.28 %** |
| bare 1.2 M (`Table S8`) | +45 / +0.63 / **−3.13** / 57.5 · 63.5 % | **−9.13 %** | +2.72 / 105.0 · 63.5 % | **+44.22 %** |
| layered 1.2 M (`Table S9`) | +9.35 / +0.54 / **−3.39** / 93.5 · 102.0 % | **−11.89 %** | +3.23 / 92.0 · 85.0 % | **+10.23 %** |

  - ⚠ SI p.20 은 *"Taking the Li deposition process in the **layered** SPE (from Table S6)"* 라고 쓰는데 `Table S6` 캡션은 **bare** 계다.
  - ⚠ '제외' 열은 *"석출 무늬를 같게 둔 채"* η_els 만 빼서 평가한 **가상 장부**다 — 인과 효과가 아니라 같은 ξ 장에서의 항 분해다.
  - 숫자 그대로 읽으면 4 M 도금에서 **탄성 몫의 크기는 layered 가 bare 의 약 2 배**다 — "응력 균질화가 탄성의 영향을 줄인다" 를 이 표로 쓰면 안 된다(저자도 그렇게 쓰지는 않는다).

### 4d. 미기재 목록 (요약)

| 계산 | 미기재 |
|---|---|
| DFT | vdW · k점 · 궤도 절단 · 코어 처리 · 스핀 · **전하 상태/보정** · BSSE · 흡착 자리 표본(단일 자리) · 비정질 구조 생성 조건(Forcite 역장·온도·급랭) · **결정 SiO₂ E_b 값** · CDD 등치면 · 정량 전하 |
| FEM | 평면변형/평면응력 · **밀도 · 감쇠 · 시간 간격** · 압자 변위 크기·속도 · 층상 기질 탄성률 · 시트 두께/간격 실제 치수 · 접촉 알고리즘 · **응력 원자료 단위** |
| PFM | 계면 두께 · 격자 · 시간 적분 · 시트 영역 경계조건(이온 차단 여부) · 층상 계의 고유변형(5.5 를 그대로 썼나) · 무작위성/재현 표본 |

---

## 5. Figure set ★

| Fig | 내용 (무엇을 보여주나) | 우리 활용 |
|---|---|---|
| 1 | **a** bare 파우치 전압(±0.45 V) + 정규화 응력 1.0→1.5(25 h) · **b** 5×5 응력지도 5·25 사이클(0–0.350 MPa, 열 기울기 보임) · **c** 3D 보간 곡면(0–0.455) · **d–f** FEM bare: 반구 압자 아래 응력 엽, X×시간 3D 곡면, X=0 곡선(figure-read 최고 ≈1.65 MPa) · **g** 결합 모식도 · **h,i** PFM bare vs layered 응력/Li⁺/전위 (색 범위가 서로 다름) | DEM: 압력막 지도는 적층압 분포 검증 표적 후보 — 단 열 기울기·10 mm 화소·색 범위를 같이 본다. ⛔ FEM '응답 시간' 서술 인용 금지(시간축 미정의) |
| 2 | **a** 진주층 모사 모식도(Si–O 가교 '화학 가교' 는 그림뿐) · **b** SiO₂ NS 500 mL 병 · **c–e** SEM/AFM(3.8 nm)/TEM — 시트 figure-read ≈2–3.5 µm · **f** HRTEM+SAED 무정형 · **g** 1 m 롤(폭 8 cm) · **h** 단면 물결 층상 · **i** Si EDX | 재료 확인용. 층 정렬 정량 지표 없음 |
| 3 | **a** 압입 모식도 · **b,c** 깊이별 E·H(layered ≈3.8–4.2 · bare ≈0.8–1.1 GPa, figure-read) · **d–g** 4×4 점(20 µm 간격) 보간 등고선(3.7/0.17 · 1.2/0.07 GPa) — `e` 색 막대 눈금 셋이 10 배 오기(1.875 등) · **h,i** AFM 탄성률 3.1/0.9 GPa (색 막대 음수) | ⛔ 우리 E_VRH 옆 금지(다른 양·다른 재료). 압입↔인장 15–19 배 = '탄성률은 시험 정의 의존' 사례 |
| 4 | **a** 아레니우스(점 7개 · 곡선이 휘었다) · **b** DSC Tm 71/61/44 °C · **c** LSV 4.3/4.7 V(접선 교점) · **d** t⁺ 0.77 + EIS 전/후(반원 ≈7→59 Ω) · **e** ⁷Li −0.71/−0.57/−0.46 ppm · **f** Raman P1/P2 · **g** FTIR 1360·1146·1059 cm⁻¹ · **h** DFT: PEO 7-량체 + TFSI⁻ 1.03 eV · 비정질 SiO₂–TFSI⁻ 3.11 eV(1.76 · 2.86 Å) | ⛔ 3.11/1.03 eV 인용 금지 — 방법 반례로만(§J-57 제안). t⁺·Ea 는 원자료 재계산값과 함께만 |
| 5 | **a,b** 대칭셀 60 °C 3000 h(17–19 mV) · 30 °C 700 h(0.17–0.19 V) vs bare 단락 · **c–f** 300 h 뒤 Li 표면 SEM/AFM(높이·탄성률·소산, 색 범위 서로 다름) · 패널 d 안에 떠도는 'f' 라벨(조판 오류) · **g** XPS Li 1s/O 1s(bare Li₂CO₃ 주 · layered Li₂O 주) · **h** layered 파우치 정규화 응력 1.0→1.15(원자료) · **i** 5×5 지도 · **j** 3D(0–0.350) | 응력지도 판독 규율의 실물(§10-①). XPS Li 1s 4 성분 분리는 1 eV 안에 몰려 제약이 약하다 |
| 6 | **a** 율속 60 °C · **b,c** 1 C 500 사이클 82.4 % · **d** 0.2 C 30 °C 400 사이클(bare 는 들쭉날쭉 · CE 73–110 %, 원자료) · **e** 파우치 6.34→5.36 mAh | 셀 성능 소환값. 적재가 낮다(0.17–0.31 mAh cm⁻²) |
| S1 | 대칭 파우치 모식도·사진(50×50 mm) | — |
| S2 | 압력막 장치 사진 + 모식도: 위판(압력 제어)–파우치–**응력 센서**–아래판 · 고정 간격 | DEM: 측정 기하 참고 |
| S3, S36 | bare / layered 3D 응력 곡면 1000 s · 50000 s (색 범위 0–0.455 vs 0–0.350) | 같은 곡면을 같은 색 범위로 다시 그려야 비교된다 |
| S4, S8 | FEM 형상: 20×10 µm · 바닥 고정 · 위 '강제 변위' 압자 · layered 는 엇갈린 시트 8 줄(figure-read ≈0.5 × 4.5 µm) | 시트 배치가 실제 3.8 nm 시트의 '집합 단위' 라는 단순화를 같이 적는다 |
| S5, S10 | PFM 형상: 20×10 µm · 바닥 Li 돌기 3 개 · layered 는 시트 7 줄(맨 아래 줄 아랫면 y ≈1.6 µm — Li 평면 ≈0.5 µm 위로 ≈1.1 µm) | 균일 석출의 일부가 기하 구속이라는 근거 |
| S6, S11 | PFM 4 M 시간 스냅숏(도금 1200/2400/3600 s · 박리 4800/6000/7200 s) 응력·Li⁺·전위 — layered 는 응력이 맨 아래 시트 줄에 포화 | 본문 그림 1h,i 의 시간 전개 |
| S12, S13 | 같은 PFM 1.2 M (심사 대응) | 실조성에 가까운 쪽은 이쪽이다(§10-③) |
| S9 | FEM layered: 시트가 응력을 나눠 짐(시트 안 적색) · 3D · X=0 곡선 최고 figure-read ≈0.72 MPa, t≈0.47 에서 끊김 · ⚠ 캡션 (a) 는 "bare SPE" 라고 잘못 적혔다 | ⛔ '응답이 빠르다' 인용 금지 (정규화 시간 · 원자료 단위 ≈20 배) |
| S14–S17 | SiO₂ NS 합성 모식도·동결건조 사진 · SEM+Si 지도 · TEM+Si/O 지도 · XRD(원자료 봉우리 2θ ≈22.2°) | — |
| S19 | EPR — g 2.003 표시(축소판 · 인쇄 라벨) · 스핀 정량 없음 | 산소공공 귀속의 근거 강도 판정(§10-④) |
| S20, S21 | 우물 위 시트 압입 모식도 + SEM · 하중–깊이(≈620 nN · ≈195 nm) + 식 42 맞춤 | `Table S10` 과 SI 본문 맞춤값 불일치(§3a) |
| S22 | 두께 107 µm · bare/layered 막 사진 | — |
| S25 | 압입 4×4 지도 배치 · 모식도 · 10 mN 하중–변위 곡선 | — |
| S26 | 인장: 3 mm → 63 mm(2000 %) 사진 · 응력–변형(80/190 MPa · 70/483 MJ m⁻³ · layered 2250 % 파단 ≈25 MPa) | — |
| S27 | 인성–파괴강도 비교 산점(14 문헌 + 이 연구 별표) | ⚠ `Table S11` 열 머리와 축이 서로 뒤바뀜(§10-⑧) |
| S29 | Ea 막대 0.53/0.47/0.39/0.56 | ⚠ 0.2/0.4 가 `Fig. 4a` 원자료와 뒤바뀜 |
| S31 | bare t⁺ 0.35 + EIS 전/후(반원 ≈26→384 Ω) | I₀ 가 EIS 옴 상한의 2 배 — BV 불가 |
| S32 | CDD: (a) 결정 SiO₂ — 결합 자리가 Si–N · (b) 비정질 — Si–O–S 다리 주변 큰 등치면 · 등치면 값 미기재 · (a) 결합 자리에 흰 구(H 색)가 보이는데 Sup2 결정 구조 7 에는 H 가 없다(선택 강조 표시로 보임 · 판단 보류) | 정량 전하 없음 — "뚜렷한 전자 이동" 은 그림 인상이다 |
| S33 | 0.2 mA cm⁻² 1200 h(37→67 mV 로 커짐 · 인셋은 네모 평탄) + 달력 노화 Nyquist 0–30 일(≈119→128 Ω) | "안정" 서술에 분극 증가를 같이 적는다 |
| S34 | 300 h 뒤 Li 표면 SEM 배율별 | — |
| Table S1 | FEM 물성: 20×10 µm · 298 K · 압자 E 5 GPa/ν 0.42 · bare 1.2 · layered 3.7 GPa · ν 0.36 | 밀도·감쇠 칸이 없다 |
| Table S2 | FEM 격자: 압자 1822/1891 · bare 13104/13345 · layered 14926/15236 | — |
| Table S3 | 세라믹 파괴응력·E·U(LLTO/LLZO/LATP) | U 는 파괴 시점 값 |
| Table S4 | 고분자 항복응력·E·U(PEO 0.71 · PEGDA 0.31 · PAN 0.058 · PAE 0.11 · 이 연구 1.1 MJ m⁻³) | U 는 항복 시점 값 |
| Table S5 | PFM 입력 전부(4.0/1.2 M · D · σ · L_σ · L_η · W · κ₀ · E · ν) | 4 M 이 실조성의 ≈3 배(§10-③) |
| Table S6 | PFM 기여 분해 bare 4 M | §4c 표 |
| Table S7 | PFM 기여 분해 layered 4 M | §4c 표 |
| Table S8 | PFM 기여 분해 bare 1.2 M (도구가 본문 쪽을 이 번호로 오탐했었다 — 교체) | §4c 표 |
| Table S9 | PFM 기여 분해 layered 1.2 M | §4c 표 |
| Table S10 | SiO₂ NS: E²ᴰ 259.50 N m⁻¹ · 예장력 0.23 · σₘ²ᴰ 28.17 → E 68.29 GPa · σₘ 7.41 GPa | SI 본문 1459 N m⁻¹ 와 불일치 |
| Table S11 | 인성 비교 14 편 + 이 연구(22 · 483) | 열 머리 ↔ `Fig. S27` 축 뒤바뀜 |

---

## 6. Post-processing ★

- **응력지도**: 압력막 25 화소(10 mm 간격) 값을 그대로 표로 칠했고(`Fig. 1b`, `Fig. 5i`), 3D 는 그 5×5 를 **보간한 곡면**(`Fig. 1c`, `Fig. 5j`, `Fig. S3`, `Fig. S36`) — 보간법·평활 미기재. '정규화 응력' 은 5 h 시점 값 = 1 로 나눈 것(원자료 첫 행 1.000). 균일도 지표(CV·최대/최소)는 **논문이 계산하지 않았다** — 눈으로 판정.
- **FEM**: 한 선(흰 점선) 위 von Mises 응력을 X×시간 곡면(`Fig. 1e`, `Fig. S9b`)과 X = 0 시간 곡선(`Fig. 1f`, `Fig. S9c`)으로 뽑았다. 시간은 정규화(분모 미기재).
- **PFM**: 각 항(f_chem·f_grad·f_els·동역학)을 도금/박리 기간에 대해 적분해 mAh cm⁻² 와 0.2 mAh cm⁻² 대비 %로 기록(`Table S6`–`S9`). η_els 제외 '가상' 열은 같은 석출 무늬에서 다시 평가.
- **DFT**: E_b 한 값씩 · CDD 등치면 그림(Materials Studio 렌더). 거리 1.76/2.86 Å 를 그림에 표기.
- **전기화학**: 아레니우스는 7 온도 EIS 의 log σ 를 직선으로 이은 그림(맞춤선·오차막대 없음) — Ea 막대(`Fig. S29`)의 맞춤 창 미기재 · t⁺ 는 5000 s 전류 비(보정식 미기재) · LSV 는 기저선–기울기 접선 교점.
- **기계**: Oliver–Pharr(하중 제거 곡선) · 4×4 점 등고선 보간 · AFM 탄성률/소산 지도 · 인장 곡선 적분(인성) · 우물 위 시트는 Lee 2008 식 42–46 최소제곱 맞춤.
- **XPS**: 피크 분리(Li 1s 4 성분 · O 1s 3 성분 · C 1s 4 성분) — 반폭·구속조건 미기재.
- **원자료**: Sup3 xlsx 22 시트(그림별) · Sup2 최적화 구조 7 — 시트 이름 셋이 SI 번호와 어긋난다(§11).

---

## 7. 우리 DFT 대비 (comp1 / modelc) → `our_dft_baseline.md`

> ⛔ **이 논문은 고분자 전해질이다.** 아래 표는 *"같은 칸에 놓으면 안 되는 이유"* 를 적는 표지 비교표가 아니다.

| 항목 | 이 논문 | 우리 | 같은 양인가 · 판정 |
|---|---|---|---|
| 이온전도 σ | PEO-LiTFSI(-SiO₂) EIS 2.7×10⁻⁵ / 3.3×10⁻⁴ S cm⁻¹ (30 °C) | MLIP-MD (UMA-s-1p1) NE σ — **절대값 인용 금지 · 계 사이 상대차만** | ✗ 다른 재료·다른 양(EIS 겉보기 vs MD 확산) — 같은 표 금지 |
| Ea | 0.39 / 0.53–0.54 eV — **Tm 을 가로지른 7점 한 줄 기울기**, 창에 따라 0.19–0.72 | MLIP-MD 3점(600/800/1000 K) 아레니우스 — 값은 `our_dft_baseline.md` 에만 (⛔ 1저자 인용정책: 계 사이 상대차로만 · 여기에 숫자를 옮기지 않는다) | ✗ 겉보기 아레니우스(분절운동) vs MD Li 호핑. 🔴 **0.39 eV 를 우리 Ea 옆에 놓으면 제1 인용사고** |
| 산화 안정 | LSV 4.3 / 4.7 V (60 °C · 1 mV s⁻¹ · 접선 교점 · Li‖SPE‖SS) | grand-potential 분해 onset **2.256 V (층①, S²⁻-limited)** | ✗ 축이 다르다(동역학 전류 개시 vs 열역학 분해 onset) — 같은 표 금지 |
| 기계 | 압입 1.2/3.7 GPa · AFM 0.9/3.1 · 인장 80/190 MPa · SiO₂ NS 68.29 GPa | E_VRH comp1 **22.06** / modelc **27.66 GPa** (DFT 0 K relaxed-ion · canonical · 조성 간 비교는 `HZ-elastic-cross-composition` CONDITIONAL) | ✗ 다른 재료군·다른 시험. 공통 교훈만: **같은 막도 시험 정의에 따라 15–19 배** — 우리 §C 의 '압입·펠릿 값은 E_VRH 와 다른 양' 행들과 같은 부류 |
| 전자구조 | 없음 (DFT 는 결합에너지·CDD 뿐) | PBE fixed-occ nscf gap 2.066 / 2.099 eV | 칸 없음 |
| 흡착/결합 계산 | DMol3 PBE · vdW·전하·스핀·k점 미기재 · 1-배위 Si 단일 자리 · Li⁺ 없음 | 우리 흡착 축: **보고량 카드**(admissible 상태·집계 규칙 선언) · functional+vdW 명시 · 전하 규약 | 🔴 우리 규율로는 **보고량이 정의되지 않은** 계산(회신 N 판정 문구) — 값 비교 대상 아님 |
| 무질서 처리 | 비정질 SiO₂ 슬랩 **한 개**(Forcite) · 흡착 자리 **한 곳** | 앙상블·자리 표본 선언 | 우리 승 — 이 편은 표본 0 |
| 원자료 공개 | ✅ Sup2 구조 + Sup3 그림별 원자료 | db + 스크립트 | ⭕ 그들 형식이 좋다 — **덕분에 감사가 가능했다** |

**차이의 원인 (방법 vs 실제)**: 이 논문과 우리 사이에 '실제 물성 차이' 를 말할 수 있는 칸이 **없다** — 재료가 다르다. 비교가 성립하는 것은 **규율**뿐이고, 그 칸에서는 우리 쪽 규율(보고량 정의·홉 수 검산·원자료 재계산)이 이 편의 약점을 정확히 짚는다.

**트랙**: DFT 쪽 = EXTERNAL + §J-57(방법 반례) + §C ⛔ 행 1개. **DEM 쪽**(파우치 압력막 · 전기-화학-기계 · 적층압 100 kPa) **에 더 걸린다 — DEM 표면 등록은 DEM 세션 몫.**

---

## 8. 적용 인사이트 (내 연구에 어떻게)

- ① **"공개 구조를 열면 결합 자리의 배위수부터 센다"** — 흡착에너지가 화학결합 규모(≳2 eV)면, 구조 파일에서 ⓐ 결합 자리의 배위수 ⓑ 새 결합 길이 ⓒ 분자 쪽 결합이 늘었나(S–O 1.455 → 1.600 Å)를 본다. 이 편은 3 분 만에 *"1-배위 Si 포화"* 로 판정됐다. `[Yu26Pol]`(−4.59 eV)·`[Meng26LZF]`(−5.21 eV)는 구조 비공개라 못 했던 확인이다. (트랙: 우리 DFT 기준선 = 사용자 1저자 — 감사 절차로 채택하면 결정 원장에)
- ② **같은 지도에서 '균일도' 와 '증가량' 을 가른다** — CV·최대/최소·열(행) 기울기 제거 잔차를 같이 내면, 측정 장치·셀 기하가 만든 공통 기울기와 재료 효과가 갈린다. DEM 쪽 압력/접촉력 분포 비교에 그대로 쓸 수 있는 판독 규율이다(DEM 세션 판단).
- ③ **t⁺ 는 I_ss/I₀ 가 아닌지 원자료로 확인한다** — 보고값이 원자료의 보정 없는 전류비와 소수 셋째 자리까지 같으면 BV 보정이 없었던 것이다. 우리가 고분자/바인더 상 t⁺ 를 실험 앵커로 쓸 일이 생기면(`[Cao26USF]` 바인더 축) 이 검사를 먼저 한다.
- ④ **'Ea 가 낮다' 는 σ 비와 같이 본다** — 같은 전인자 가정의 exp(ΔEa/kT) 가 실측 σ 비보다 열 배 이상 크면, 그 Ea 차는 수송 기전이 아니라 맞춤 창·상전이의 산물일 가능성이 크다. 우리 MLIP-MD 아레니우스(3점)에도 같은 질문을 할 수 있다: *ΔEa 로 예측한 D 비 ↔ 직접 잰 D 비*.
- ⑤ **몬로–뉴먼으로 읽으면** layered SPE 의 G ≈ E/2(1+ν) ≈ 1.4 GPa(압입 3.7 · ν 0.36 가정 · 우리 산수) ≪ 2 × G_Li — 강성 억제 문턱(`[Jung26LGPS]` G > 8.4 GPa)과는 거리가 멀다. 저자도 '강성 억제' 가 아니라 '응력 분산' 을 주장한다. 우리 §C 에서 *"argyrodite E_VRH 가 Li 대비 어디냐"* 를 말할 때 고분자 계는 **아예 다른 메커니즘**이라는 대조점으로만 쓴다.

---

## 9. 인용 가능 문장 (deck/paper용 — 지위: *Article in Press*)

- "In a PEO-LiTFSI electrolyte with 18 wt% amorphous 2D SiO₂ nanosheets, Yuan et al. measured a four-fold smaller growth of cell pressure than in the filler-free electrolyte during 20 cycles of Li|Li pouch cycling (in-situ pressure-film mapping, 0.1 mA cm⁻², 30 °C)." — ✅ 원자료로 확인 (평균 +0.020 vs +0.075 MPa).
- "Nanoindentation and uniaxial tension on the same polymer–nanosheet film differ by 15–19× in Young's modulus (3.7 GPa vs 190 MPa), underlining that 'stiffness' of a soft electrolyte is test-definition dependent." — ✅ 본문 수치.
- ⛔ "layered SPE 가 응력 분포를 균일화한다" 는 **이 논문의 압력막 데이터로는** 쓰지 않는다 (§10-①).

---

## 10. 주의/한계 — 비판 (over-claim 방지)

**핵심 6 가지**

- ① **응력지도가 '균일화' 를 보이지 않는다.** 원자료 5×5 지도의 CV 는 bare 0.248/0.194 · layered 0.242/0.187 로 같고, 두 셀 모두 **같은 방향의 단조 열 기울기**(오른쪽 열이 왼쪽의 1.3–1.8 배)를 가진다 — 셀 기하(탭 방향)·판 평행도 같은 **장치 쪽 원인**이 지배한다는 신호다(원인 판정은 우리 추정). 그 기울기를 빼고 남은 잔차는 layered 가 오히려 크다(0.16/0.14 vs 0.10/0.09). layered 의 증가량도 CV 0.79 로 공간적으로 고르지 않다(첫 줄 0.036–0.052 MPa · 나머지 −0.001–0.029 MPa). 화소 10 mm 는 µm 석출 응력을 볼 해상도가 아니고, 3D 그림은 서로 다른 색 범위(0.455 vs 0.350)로 그려졌다. ⇒ 쓸 수 있는 서술은 **"압력 증가가 작다"** 까지이고, 그것은 *"Li 가 더 조밀하게 쌓인다"*(저자의 해석)와도 맞는다.
- ② **FEM '응력 전파가 빠르다' 는 시간축이 정의되지 않았다.** 선형탄성 **명시적 동역학**에서 응력이 퍼지는 시간은 탄성파(∝√(E/ρ))와 감쇠 C 가 정하는데, 밀도·감쇠·시간 간격이 **미기재**이고 축은 '정규화 시간' 이다. 10 µm 를 지나는 탄성파는 ns 규모라 시간 단위 석출과 무관하다 — 강체 시트를 넣으면 빨라지는 것은 자명하다. 일정 변위 하중에서 응력은 강성에 비례하므로, layered 의 X=0 곡선이 낮은 것은 측정선이 **시트 사이 고분자**를 지나고 하중은 시트가 나르기 때문으로 보인다(`Fig. S9a`: 시트 안이 적색 · 우리 판독). 원자료의 응력 숫자는 그림 축(MPa)의 **약 20 배**이고 단위가 없다. PEO 는 25–60 °C 에서 점탄성인데 선형탄성으로 '소멸' 을 말하는 것도 수치 감쇠다.
- ③ **위상장은 응력 효과를 분리하지 못했다.** bare ↔ layered 가 **σ 10 배(2.17×10⁻⁵ → 2.3×10⁻⁴)·E 3 배·이온 차단 시트 기하**를 한 번에 바꾼다. "같은 σ 에 E 만" 또는 "같은 E 에 σ 만" 대조 계산이 없다. 맨 아래 시트 줄이 Li 면 ≈1 µm 위에 있어 돌기가 **기하적으로 눌린다**(`Fig. S11a`). 본문 그림(`Fig. 1h,i`)의 초기 농도 **4 M 은 EO:Li 16 의 실조성 ≈1.25 M(bare)·≈1.12 M(layered)의 약 3 배**다(우리 산수: PEO 1.21 · LiTFSI 1.33 · SiO₂ 2.2 g cm⁻³ 부피 가산 · ⚠ 비정질상에만 Li 가 있다고 보면 높아질 수 있으나 그 근거는 적혀 있지 않다). `Table S5` 는 4 M 이 "1:16 비를 덮는다" 고 적는데 우리 산수로는 1.2 M 쪽이 1:16 이다. 고유변형 계수 5.5(=B_Li/B_PEO)를 '부피 변화' 로 쓰는 구성은 차원상 임의적이고, 층상 계에도 같은 값을 썼는지 모른다. 시뮬레이션 온도는 **298 K** 인데 핵심 셀 결과는 **60 °C** 다.
- ④ **DFT 3.11 eV 는 '산소공공 루이스산' 이 아니라 '1-배위 Si 단글링 본드 포화' 다** (Sup2 구조 감사, §4a). 슬랩 Si₄₈O₇₈ 는 Si 48 개 중 28 개가 저배위인 **과환원 모형**이고 표면 수산화가 없다. 실제 시트는 NaOH 수용액 졸-겔(+ 700 °C 소성 여부 불명)로 만들어 표면 실라놀이 있을 것이다(우리 추정 — 논문에 표면 OH 분석 없음). vdW·전하·스핀이 미기재라 TFSI 를 음이온으로 다뤘는지조차 모른다. 비교 상대 PEO–TFSI⁻ 1.03 eV 는 **진공 속 고립 올리고머**(주기 슬랩과 기준 상태가 다르다)이고 Li⁺ 가 없어 *"Li-[TFSI]ₙ 에서 TFSI⁻ 를 떼어 낸다"* 는 결론과 계산이 연결되지 않는다. 결정 SiO₂ 대조의 E_b 는 구조만 공개하고 값은 안 냈다. ⚠ EPR g = 2.003 은 실리카 E′ 중심(통상 g ≈ 2.000–2.002)보다 **탄소 라디칼(통상 ≈2.002–2.003)** 쪽에 가까운 값이라, 그래핀 주형·TEOS/유기 잔류물을 배제하는 대조(소성 전후·스핀 정량)가 필요했다 — **이 판정은 일반 문헌값에 기댄 우리 의견**이다. 막에 넣은 것이 아세토니트릴 분산액인지 그래핀 주형 소성 분말인지도 Methods 로는 갈리지 않는다.
- ⑤ **대조군이 '층상 구조' 를 분리하지 못한다.** 비교는 SiO₂ 0 % vs 층상 SiO₂ 18 % 뿐이다 — **같은 양의 SiO₂ 나노입자(비층상)** 나 무작위 배향 시트 대조가 없어, σ·t⁺·강성·셀 수명 개선이 *층상 배열* 때문인지 *SiO₂ 필러 일반 효과*(결정화 억제·루이스산)인지 갈리지 않는다. 게다가 60 °C 비교는 **bare 의 Tm(61 °C) 바로 위**라 bare 가 녹아 흐르는 조건이다 — 300 h 단락의 더 단순한 설명이 '용융·크리프' 다. 기계 시험은 25 °C 에서만 했다.
- ⑥ **'탄성에너지밀도가 세라믹 이상' 논증은 양을 바꿔 치기했다** (`Table S3`·`S4`, 본문 p.4). U = σ²/2E 를 **각 재료의 항복/파괴 시점**에서 계산한 '탄성 회복 에너지'(resilience)다. 같은 변형(예: 1 %)에서 저장되는 탄성에너지는 ½Eε² 라 **LLZO 7.5 vs 이 막 0.0095 MJ m⁻³**(인장 E 기준, 우리 산수)로 세라믹이 수백 배 크다. 이 표로 *"고분자에서 응력 문제가 세라믹만큼 중요하다"* 를 말하면 방향이 반대다.

**자료 내부 불일치 (원자료·그림·본문 대조)**

- ⑦ t⁺ 0.77/0.35 = 보정 없는 I_ss/I₀(0.772/0.349). BV 보정 시 layered ≈0.61(거친 추정); bare 는 I₀ 가 자기 EIS 옴 상한의 2 배라 BV 식이 성립하지 않는다.
- ⑧ `Table S11` 은 참고문헌 행의 첫 열을 "Breaking energy (MPa)", 둘째를 "Toughness" 라 적는데, `Fig. S27` 과 Sup3 원자료는 같은 숫자를 **(인성, 파괴강도)** 로 그린다 → 비교 산점의 방향이 둘 중 하나는 틀렸다. 이 연구의 파괴강도도 22(표) / 25.45(원자료) / 20.5(본문 항복) MPa 로 셋이다.
- ⑨ `Fig. S29` 의 0.2/0.4 SiO₂ Ea 막대가 `Fig. 4a` 원자료 맞춤(0.562/0.474)과 **뒤바뀌어** 있다. bare Ea 는 본문 0.54 ↔ 그림·원자료 0.53.
- ⑩ SiO₂ NS 맞춤값: SI 본문 E²ᴰ **1459** N m⁻¹ · σ₀ **−0.3613** ↔ `Table S10` **259.50 · 0.23** (표 쪽이 68.29 GPa 와 정합).
- ⑪ 본문 수치 ↔ 원자료: ⁷Li 이동 0.09 ↔ 0.114 ppm · layered 정규화 응력 1.1 ↔ 1.152 · 파우치 보존 85.7 ↔ 84.6 % · XRD 26° ↔ 22.2° · 시트 지름 ≈5 µm ↔ 그림 ≈2–3.5 µm(figure-read).
- ⑫ 캡션·번호 오류: `Fig. S9` 캡션 (a) "bare SPE" ↔ 그림 "layered SPE" · SI p.20 "layered SPE (from Table S6)" ↔ `Table S6` = bare · "value 5.5 in Eq. (21)" ↔ 실제 식 19 · "Equation (24) consists of two parts" ↔ 식 22 · 우물 배열을 "Figure S17" 로 지칭(실제 `Fig. S20`) · `Fig. 3e` 색 막대 눈금 셋이 10 배 오기 · `Fig. 4b` 캡션 0–100 °C ↔ 축 20–75 °C · `Fig. 5` 패널 d 안의 떠도는 'f' 라벨 · Sup3 시트 이름 셋이 SI 번호와 어긋남(§11).

**실용 한계**

- ⑬ 적재가 낮다: 코인 LFP 0.17–0.26 mAh cm⁻² · 파우치 0.31 mAh cm⁻² · 대칭셀 0.05 mAh cm⁻²(Li ≈0.24 µm/반주기). 실용 면적용량(≥3 mAh cm⁻²)에서 응력 거동은 시험되지 않았다.
- ⑭ 상온 분극이 크다: layered 30 °C 대칭셀 V_abs 0.17–0.19 V(겉보기 ASR ≈1.8 kΩ cm², 거의 계면). 0.2 mA cm⁻² · 60 °C 에서도 1200 h 동안 분극이 1.8 배 커졌다(`Fig. S33a`) — "안정" 은 단락이 없다는 뜻이다.
- ⑮ XPS Li 1s 를 1 eV 안의 4 성분으로 나눴다(구속조건 미기재) · 52.8 eV 를 Li₂S 로 지정 — 통상 금속 Li 영역에 가깝다(우리 의견, 대전 보정 미기재라 판정 보류). 시료는 밀폐 용기 이송(진공 이송 아님)이라 Li₂CO₃ 는 이송 중 생성분이 섞일 수 있다.

---

## 11. 공개 원자료 — Sup2 구조 · Sup3 엑셀 (무엇이 들었나 · 우리가 다시 잰 것)

> 원본 xlsx·zip 은 레포에 넣지 않았다(`litdb/inbox` = gitignore). 요약·재계산은 **`litdb/figures/yuan2026_layered_composite_electrolyte_stress_homogenization_li_metal/dataset_summary.csv`** (128 행 · 열 `section, quantity, series, value, unit, method_note`) — ⚠ 문헌 자료와 그 재분석이지 우리 캠페인 결과가 아니다.

**Sup2 — `DFT_after geometry optimization/` (zip 항목 8 = 폴더 1 + 파일 7)** — 본문의 *Supplementary Data 1–7* 번호와 일치: 1 TFSI⁻ · 2 PEO · 3 PEO-TFSI⁻ (xlsx · Materials Studio 'Final Coordinates (Angstroms)' · 셀 없음) · 4 비정질 SiO₂ · 5 비정질 SiO₂-TFSI⁻ · 6 결정 SiO₂ · 7 결정 SiO₂-TFSI (cif · P1 · 결합 목록 포함). 원자 수·셀·배위수는 §4a 표.

**Sup3 — 22 시트**

| 시트 | 실제로 담긴 그림 | 비고 |
|---|---|---|
| `Figure 1` | `Fig. 1a`(전압·정규화 응력, 72 000 행) · `1b`(5×5 두 장) · `1f`(FEM 곡선) | 1f 응력 단위 미기재(그림의 ≈20 배) |
| `Figure 3` | `Fig. 3b`–`g` (깊이별 3회+평균+SD · 4×4 점) | |
| `Figure 4` | `Fig. 4a`–`g` | **`Fig. 4h` DFT 값은 없다** |
| `Figure 5` | `Fig. 5a,b`(대칭셀 37 만 행) · `5g` XPS · `5h` · `5i` | |
| `Figure 6` | `Fig. 6a`–`e` | |
| `Figure S9c` | layered FEM 곡선 (t 0–0.49) | |
| `Figure S17` · `S18` · `S19` | XRD · Raman · EPR | XRD 봉우리 22.2° |
| `Figure S20` | **`Fig. S21`** (시트 하중–깊이 + 맞춤) | 시트 이름이 SI 번호보다 하나 작다 |
| `Figure S21` | 전해질 압입 하중–변위 5 곡선 → **`Fig. S25c`** 로 보임(축으로 추정) | 이름 어긋남 |
| `Figure S22` | **`Fig. S26b`** 인장 곡선 | 이름 어긋남 |
| `Figure S27` | 인성·파괴강도 15 행 | `Table S11` 과 열 순서 반대 |
| `Figure S28` | EIS 25–80 °C | |
| `Figure S29` | Ea 4 값 | 라벨 오타 'SiO3'·'SiO4' |
| `Figure S30` · `S31` | TGA · bare t⁺ | |
| `Figure S33` | 0.2 mA cm⁻² 대칭셀 + 0–30 일 EIS | 안쪽 머리말은 'Figure S32a/b'(옛 번호) |
| `Figure S35` | XPS C 1s · O 1s · S 2p | 안쪽 머리말 'Figure S33a'(옛 번호) |
| `Figure S37` · `S38` · `S40` | 율속 곡선 · 1–400 사이클 곡선 · 비교 산점(= `Table S12`) | |

**우리가 다시 잰 것 (요점)**: Ea 4 계 × 3 창 · σ 3 온도 · 응력지도 CV/최대최소/열 기울기/잔차/증가량 · 정규화 응력 끝값 · FEM 원자료 최고값 · t⁺ 원자료 비 + BV 추정 · ⁷Li 봉우리 · 보존율 4 개 · 대칭셀 V_abs 창별 최대 · Sup2 접촉 거리·배위수 · 실조성 Li⁺ 농도.

---

## 12. 기술 미니 용어집

- **정간격(constant-gap) 모드** — 셀을 두 판 사이에 일정 간격으로 고정하고, 셀이 부풀 때 판에 걸리는 힘을 잰다. 힘 증가 = 두께 증가 × 적층 강성. '정압(constant-pressure)' 모드는 반대로 압력을 고정하고 두께를 잰다.
- **압력막(force-sensing matrix)** — 얇은 막 안에 센서 화소가 격자로 박힌 것. 여기선 5×5(10 mm 간격). 화소보다 작은 응력 집중은 평균되어 사라진다.
- **von Mises 응력** — 응력 텐서를 '모양을 바꾸는 성분' 하나로 줄인 스칼라. 항복 판정에 쓴다. 정수압(부피 성분)은 빠진다 — 위상장의 η_els 는 반대로 **정수압 σ_h** 를 쓴다(두 시뮬레이션이 다른 응력을 본다).
- **명시적 동역학 FEM** — M ü + C u̇ + K u = F(t) 를 작은 시간 간격으로 직접 적분. 충격·접촉에 쓰는 방법이라 시간 척도가 탄성파 속도로 정해진다(정적 평형 문제를 풀려면 감쇠·질량 축척이 필요).
- **위상장(phase-field)** — 상 변수 ξ(Li 1 · 전해질 0)를 연속 장으로 두고 경계 이동을 자유에너지 최소화로 푸는 방법. **Allen–Cahn** = 보존되지 않는 상 변수의 이완식 · **Butler–Volmer** = 과전압에 따른 전극 반응 속도 · **정전류 구속** = 전체 반응량이 걸어 준 전류와 같도록 묶는 조건.
- **고유변형(eigenstrain)** — 외력 없이 생기는 변형(열팽창·부피 변화)을 응력–변형 관계에서 빼 주는 항: σ = C(ε − ε₀).
- **기계 과전압 η_els = −V_m σ_h/(nF)** — 압축 정수압이 Li 석출을 열역학적으로 어렵게 만드는 양. 1 MPa × 13 cm³ mol⁻¹ / F ≈ 0.13 mV (우리 산수) — MPa 급 응력의 직접 효과는 작고, 효과는 대부분 **분포**를 통해 들어온다.
- **sharp-interface limit** — 확산 경계 두께 → 0 에서 위상장 식이 고전 경계 이동 식으로 수렴하도록 매개변수(W, κ, L_σ, L_η)를 맞추는 조건.
- **Oliver–Pharr** — 압입 하중 제거 곡선의 기울기로 접촉 강성 → 환산 탄성률을 얻는 방법. 점탄성 고분자에서는 크리프 때문에 과대평가되기 쉽다.
- **AFM 나노기계 지도(QNM 류)** — 탐침을 화소마다 두드려 탄성률(DMT 등)·소산 에너지를 지도화. 음수 탄성률이 색 막대에 있으면 맞춤 잡음이 섞인 것이다.
- **Bruce–Vincent(–Evans) t⁺** — t⁺ = I_ss(ΔV − I₀R₀)/[I₀(ΔV − I_ssR_ss)]. 분극 전후 계면저항 R₀·R_ss 로 보정하지 않으면(I_ss/I₀) 계면저항이 있을 때 **과대평가**된다.
- **VTF(Vogel–Tammann–Fulcher)** — 고분자 전해질처럼 분절운동에 묶인 수송은 ln σ 가 1/T 에 직선이 아니라 휜다. 한 줄 아레니우스 기울기는 맞춤 창에 따라 달라진다.
- **보상 효과(Meyer–Neldel)** — Ea 가 클수록 전인자도 커져 σ 차이가 Ea 차이만큼 벌어지지 않는 현상.
- **DMol3 / DNP** — 수치 원자궤도 기저의 DFT 코드 / 그 기저 이름(이중 수치 + 분극). 평면파와 달리 기저 중첩 오차(BSSE)가 남는다.
- **CDD(전하 차밀도)** — ρ(A+B) − ρ(A) − ρ(B) 의 등치면 그림. **등치면 값에 따라 모양이 마음대로 커진다** — 숫자(Bader 등) 없이 '뚜렷한 이동' 을 말할 수 없다.
- **E′ 중심** — 비정질 SiO₂ 의 대표 상자성 결함(산소공공 옆 Si 의 홀전자), g ≈ 2.000–2.002.
- **2D 탄성률 E²ᴰ (N m⁻¹)** — 원자층 두께 시트의 면내 강성. 두께 b 로 나누면 3D 영률(E = E²ᴰ/b).
- **진주층(nacre) 구조** — 단단한 판(아라고나이트)과 무른 유기층이 벽돌–모르타르처럼 엇갈려 쌓인 구조. 판이 하중을 나르고 유기층이 미끄러지며 에너지를 흡수한다.

---

## 13. ⛔ 인용 금지 / 허용 서술 범위

**⛔ 쓰지 않는다**
1. **E_b 3.11 / 1.03 eV** 를 TFSI⁻ 흡착 세기로 — 1-배위 Si 포화 · 기준 상태 다름 · 전하·vdW 미기재 · Li⁺ 없음. *"산소공공이 TFSI⁻ 를 붙잡아 Li⁺ 를 해방한다"* 를 DFT 근거로.
2. **'응력 분포 균일화'** 를 압력막 지도 근거로 (CV 동일 · 공통 열 기울기 · 10 mm 화소).
3. FEM **'응력 응답·소멸 시간이 짧다'** (정규화 시간 · 밀도·감쇠 미기재 · 원자료 단위 불명).
4. PFM 기여 % 를 *'탄성에너지의 인과적 기여'* 로 · **4 M 결과를 실제 막의 모사로** (실조성 ≈1.2 M).
5. **t⁺ 0.77** 을 보정된 값으로 (I_ss/I₀) · **Ea 0.39 eV** 를 단일 장벽으로 — 🔴 특히 **우리 MLIP-MD Ea 와 같은 줄에** 두지 않는다 (우리 Ea 는 1저자 인용정책상 계 사이 상대차로만 쓰는 값이다).
6. **LSV 4.7 V** 를 우리 grand-potential onset 2.256 V(층①)와 같은 표에.
7. 압입 1.2/3.7 GPa · 인장 80/190 MPa · SiO₂ NS 68.29 GPa 를 우리 E_VRH(22.06/27.66 GPa)와 같은 양으로.
8. 'U = σ²/2E 로 고분자 > 세라믹' 을 *'같은 변형에서 더 많은 탄성에너지'* 로.
9. 파우치 **85.7 %** 단독 (원자료 84.6 % · 둘 다 적거나 조건과 함께).
10. `Fig. S29` 의 0.2/0.4 Ea, `Table S11` 의 문헌 비교 방향.

**✅ 이대로만 쓴다**
- *"PEO-LiTFSI 에 2D 비정질 SiO₂ 나노시트 18 wt% 를 넣은 막은 20 사이클 동안 파우치 압력 증가가 무첨가 막의 약 1/4 이었다(Yuan 2026, 원자료 재계산)."*
- *"같은 막의 탄성률이 나노압입 3.7 GPa · 인장 190 MPa 로 15–19 배 갈린다 — 연성 전해질의 '강성' 은 시험 정의에 묶인다."*
- *"σ(30 °C) 3.3×10⁻⁴ vs 2.7×10⁻⁵ S cm⁻¹, t⁺(60 °C, I_ss/I₀) 0.77 vs 0.35"* — 소환값 · 방법 병기.
- 방법 반례로: *"공개 구조로 보면 3.11 eV 결합 자리는 1-배위 Si 였다 — 화학결합 규모 흡착에너지는 자리 배위수부터 확인한다."*

---

## 14. 크롭 기록 · 번호 공백 (figures.json 과 같은 내용)

- **재크롭(recrop) 5**: 본문 `Fig. 1`–`Fig. 5` — 도구가 쪽 위 9 % 의 블록을 전부 머리글 경계로 보아 패널 글자 a–c 와 첫 줄이 잘렸다(18–21 pt). `Fig. 4` 는 범례 블록(8 낱말)이 본문 문단으로 오판돼 **y ≥ 438 만** 남아 있었고, `Fig. 5` 는 y ≥ 156 부터라 a·b 가 없었다. 캡션도 도구가 첫 블록만 잡아 잘려 있어 본문 전체 캡션으로 바꿨다.
- **손 크롭(manual_crop) 34**: 본문 `Fig. 6`(도구 누락 · 번호 공백 목록에도 안 뜸) · `Table S8`(본문 p.5 한 쪽 오탐을 SI p.29 진짜 표로 교체) · SI 그림 22장(`S2`–`S6`, `S8`–`S13`, `S19`–`S21`, `S25`–`S27`, `S29`, `S31`–`S33`, `S36` — 원본 래스터 해상도 200–220 dpi 로 렌더) · SI 표 10장(`S1`–`S7`, `S9`–`S11`; `S5` 는 p.18–19 두 쪽을 이어 붙임).
- **번호 공백 — SI 글자 인코딩 깨짐 · 안 잘랐다 (12)**: `Fig. S7`(결합 모식도 — `Fig. 1g` 와 같은 내용) · `S18`(Raman) · `S23`(난연 사진) · `S24`(단면 SEM — `Fig. 2h,i`) · `S28`(EIS 온도별 — 원자료로 대신) · `S30`(TGA) · `S35`(XPS C/O/S) · `S37`·`S38`(충방전 곡선) · `S39`(파우치 사진) · `S40`(비교 산점) · `Table S12`(문헌 비교표 — 텍스트로 읽음). 사유는 `figures.json` 의 `missing_labels[].not_cropped`.
- 도구 쪽 메모(부모 세션 참고 · 도구는 안 고쳤다): ① 번호 공백 점검이 **찾은 최대 번호에서 멈춰** 마지막 그림(`Fig. 6`)과 그 위 SI 번호(`S35`–`S40`, `Table S9`–`S12`)를 흔적 없이 놓친다 ② Nat. Commun. 처럼 그림이 머리글 바로 밑에서 시작하는 판형에서 윗띠가 잘린다 ③ 본문 문단이 "Table S8, …" 로 시작하면 쪽 전체를 표로 자른다 ④ 깨진 글꼴 인코딩("Fieure"/"Talle")은 캡션 정규식이 못 잡는다.
