Repository: yonghoon7153-source/Yonghoon-DEM-DFT

# 📚 LITDB — 문헌 단일 시스템 (**SE·DFT 축 + DEM·MPM 축, 두 트랙**)

> **앞으로 논문은 여기서만 본다.** 여러 곳(db/literature, kb/papers, db/properties, Excel)에 흩어진 문헌을 한 곳에서 생각·참고·비교하기 위한 통합 MD 시스템.

## 왜 트랙이 둘인가
`INDEX.md` 는 argyrodite 전해질 축이라 접촉역학·MPM·건식전극 digest 가 들어갈 자리가
없다. 그래서 한때 64편이 **어느 인덱스에도 없었다**(open_items #7). 축을 나눠 그 구멍을
닫았고, 한 분모로 세면 “159편 중 98편 미언급” 같은 **가짜 미결**이 나온다
(`comparison_vs_ours.md:8`). 분리는 실측 근거가 있는 결정이다 — 합치지 말 것.

⚠ 이 표의 **편수는 적지 않는다.** 손으로 쓴 수는 반드시 낡는다(README 자신이 세 번 틀렸다).
현재값은 `python3 tools/litdb/build_index.py --check` 로 본다.

File: litdb/papers/zeng2026_ga_llzto_site_specific_substitution.md
<!-- litdb digest · 표준 양식(papers/_TEMPLATE.md)을 paper-level 로 확장 -->
<!-- 깊이 기준: papers/zuo2022_chlorination_cathode_interface.md -->

# Unlocking the Naturally Chemical Stable Garnet Electrolytes via Lithium Site-Specific Decoupling Substitution — Zeng et al. (*Energy Storage Materials* **2026**, in press)

> slug `zeng2026_ga_llzto_site_specific_substitution` · DOI `10.1016/j.ensm.2026.105526` (PII `S2405-8297(26)00658-6`, Reference `ENSM 105526`) · type `exp 주도 + DFT 보조 (DMol³, 정적)` · PDF `litdb/inbox/110. EnergyStorageMater_2026_Zeng_Ga_LLZTO_site_specific_decoupling_substitution_MAIN.pdf` (41 pp, **Journal Pre-proof — VoR 아님**) + `110. Sup) …_SI.docx` (Fig S1–S27 · Table S1–S5 · refs 11) · digested `2026-09-16` · status ✅ · 태그 **[EXTERNAL · 비-argyrodite · 산화물 가넷]**
>
> elements: Li, La, Zr, Ta, Ga, O, Cl, C, N, H
>
> methods: DFT, DOS, PDOS, Bader, XPS, Raman
>
> **저자**: **Ye Zeng**^ab†, **Yaqiong Zhu**^ab†, Zhiqian Hou^abc, Xi Gong^ab, **Yanan Yang\***^abc, **Tao Zhang\***^abc
> (^a 中国科学院 上海硅酸盐研究所 **SICCAS** 高性能陶瓷与超微结构国家重点实验室 · ^b 中国科学院大学 UCAS 材料科学与光电工程中心 · ^c 中国科学院 能量转换材料重点实验室, 上海 201899) · †공동 1저자
> 접수 2026-06-15 / 수정 2026-09-05 / 수리 2026-09-11 · © Elsevier B.V.
> 과제: NSFC 青年 **52302330** · NSFC **22579178** · 中国博士后 **2023M743646** · CPSF **GZC20241819**
>
> ⚠ **`methods:` 에 일부러 `NEB` 를 넣지 않았다.** 이 논문은 `Fig. 3d` 로 Li 이동 경로-에너지 프로파일을
> 보고하지만, 그것이 *어떤 방법*(NEB / CI-NEB / LST-QST / 구속 좌표 스캔)으로 나왔는지 **본문·SI 어디에도
> 없다.** 태그는 "논문이 실제로 한 것"만 적는 칸이므로, 확인 안 된 기법을 걸면 용어집 페이지에서
> 이 논문이 "NEB 를 한 편"으로 잘못 읽힌다. 그 공백 자체는 §4b·§5·§11 에서 정면으로 다룬다.
> (`Bader` 는 **논문이 스스로 그렇게 부르므로** 태그에 남겼고, 그 이름이 의심스럽다는 것을 §3f·§11-A4 에 적었다.)

---

## 0. 이 digest 를 읽는 법 — 1저자 지정 읽기축

> **⛔⛔ 이 논문은 우리 계가 아니다.** 산화물 **가넷 Li₆.₄La₃Zr₁.₄Ta₀.₆O₁₂(LLZTO)** 이고,
> 우리는 황화물 **아지로다이트 Li₆PS₅Cl / Li₅.₄PS₄.₄Cl₁.₆** 다. 캐리어만 같은 Li⁺ 이고
> 골격 화학(O²⁻ vs S²⁻/Cl⁻)·분해 기전(Li⁺/H⁺ 교환 + Li₂CO₃ vs 가수분해 H₂S + 산화)·
> 전압 눈금이 전부 다르다. ⇒ **`comparison_vs_ours.md` 물성 4축(A/B/C/D)에 수치로 넣지 않는다.**
> 넘어오는 것은 **방법·프레임·질문**뿐이고, 그것도 대부분 **반면교사**다.
>
> **1저자가 이 논문을 부른 이유는 §5 하나다** — *"흡착/계면을 어떤 슬랩으로 계산했나."*
> 우리 SDCP 캠페인이 같은 자리에서 여덟 번 물렸기 때문이다. §5 는 그 대조표이고,
> **이 논문을 깎아내리는 절이 아니라 우리가 무엇을 더 선언해야 하는지 읽는 절**이다.
>
> **본 digest 에서 실제로 본 그림 (2026-09-16)**: `Fig. 2` · `Fig. 3`(+`3d` 확대) · `Fig. 4`(+`4e` 확대) ·
> `Fig. 5`(+`5e,f` 슬랩 확대 · `5g` · `5h` 확대) · `Fig. S6` · `Fig. S9` · `Fig. S10` · `Fig. S13` — **9장 + 확대 5건**.
> **안 본 것**: `Fig. 1`(순수 모식도) · `Fig. 6`(셀 성능 — 수치가 전부 본문에 있다) ·
> `Fig. S1–S5` · `S7` · `S8` · `S11` · `S12` · `S14–S27`.
> 표 `Table S1–S5` 는 관례대로 **그림이 아니라 SI 텍스트**에서 전 셀 복원했다.
> **그림에서만 읽은 값은 `figure-read ≈` 로 표시했다** — 본문 명시값과 구분한다.
> `Fig. 4e`·`Fig. 5g` 는 축 눈금을 픽셀 교정해 읽었고, `Fig. 4e` 는 **Ga-LLZTO 값이
> 본문 수치(9.83 / 10.64)와 ±0.02 로 재현돼 교정이 검증됐다.**

---

## 1. 한 줄 요약

가넷 LLZTO 의 **전도–안정성 trade-off 는 "같은 자리(96h/48e 팔면체 Li)가 두 일을 다 한다"** 는 데서 오므로,
**기상 GaCl₃ 이온교환(250 °C · 4 h · 10⁻³ Pa)으로 그 팔면체 Li 만 골라 Ga³⁺ 로 바꾸면**
Li⁺/H⁺ 교환(= 대기 열화)은 끊기고, 사라진 캐리어는 **공공(vacancy)·무질서 증가로 상쇄**되어
σ_RT 4.95×10⁻⁴ S·cm⁻¹ (모체 4.62×10⁻⁴) 과 Ea 0.34 eV (모체 0.35 eV) 가 유지된다 —
**"어느 자리를 건드리느냐"가 "무엇을 얼마나 넣느냐"보다 중요하다**는 자리-선택성(site-selectivity) 논증.

---

## 2. 메타 / 동기 / 질문

| 항목 | 내용 |
|---|---|
| 저널·년 | *Energy Storage Materials* 2026 (in press, **Journal Pre-proof**) |
| DOI | `10.1016/j.ensm.2026.105526` |
| 조성 | 모체 **Li₆.₄La₃Zr₁.₄Ta₀.₆O₁₂ (LLZTO)** → 생성물 **Li₅.₀₂Ga₀.₄₆La₃Zr₁.₄Ta₀.₆O₁₂ (Ga-LLZTO)** |
| 대조군 3종 | ① **heated-LLZTO** (GaCl₃ 없이 같은 진공·열처리) ② **Ga-doped LLZTO** (고상반응 — Ga 가 **사면체** 24d 로) ③ pristine LLZTO |
| 연구유형 | **실험 주도** (XRD-Rietveld · TEM/EDS · XPS(깊이분해) · ⁶Li MAS NMR · Raman · FTIR · XANES · pH · EIS/DRT · SEM · DEMS · 코인셀) + **DFT 보조** (정적, 3건: 이동 프로파일 · NMP 흡착에너지 · Bader/PDOS) |
| 핵심 질문 | "가넷의 *어느 Li 자리*가 대기 열화의 진원인가, 그 자리만 비활성화하면 전도를 잃지 않고 안정성을 살 수 있는가?" |
| 대답 | **96h/48e 팔면체 Li** 가 진원이고, 그 자리만 Ga³⁺ 로 치환하면 **된다** (Li⁺/H⁺ 교환 차단 + 공공매개 보상 + La–O 결합 강화로 유기용매 내성까지) |
| 계보 | 이 그룹(Tao Zhang, SICCAS)의 선행 — ref[54] Yang et al. *AFM* 2025, 35, 2506241 · ref[55] Yang et al. *Angew* 2021, 60, 24162 · ref[58] Yang et al. *Nat. Commun.* 2020, 11, 5519 · ref[51] Gao et al. *ESM* 2024, 70, 103444 (공공 전하보상) · ref[25] Cui et al. *Adv. Sci.* 2024, 11, 2310005. **"La 가 유기용매를 깬다"** 축은 ref[54–56] 에서 이어받았다 |

**논지 사슬 (논문이 실제로 밟는 순서)**
1. 가넷의 장거리 Li⁺ 전도 = 24d(사면체) ↔ 48e/96h(팔면체) 3D 침투망. **96h 는 이상적 팔면체 중심에서 밀려난 준안정 자리**라 Zr⁴⁺ 부격자의 쿨롱 반발을 회피 → 이동장벽이 낮다 (= 전도의 심장).
2. 같은 이유로 **96h Li 의 화학퍼텐셜이 높다** → Li⁺/H⁺ 교환에 가장 약하다 (= 열화의 심장).
3. ⇒ 전도와 불안정이 **같은 결정학적 자리에서 커플링**돼 있다. 표면 코팅·조성 도핑으로는 못 푼다.
4. ⇒ **그 자리만** 비-캐리어 양이온으로 막는다. Ga³⁺ 는 6배위 반지름 0.64 Å 로 팔면체에 맞고, 사면체(24d)는 공간·전하분포 때문에 고가 양이온을 못 받는다.
5. ⇒ 하지만 Li 를 빼면 캐리어가 준다. **공공매개 보상**: Ga³⁺ 1개당 Li 공공이 생기고, Li 부격자 배열 무질서가 늘어 **유효 hopping 빈도**가 올라가 캐리어 감소를 상쇄한다.
6. ⇒ 부수효과: Ga 가 국소 La 환경을 바꿔 **La–O 결합이 강해지고 표면 La 의 반응성이 낮아져** NMP·DMF 같은 극성 유기용매와의 부반응(= PVDF 탈불화·겔화)이 억제된다.
7. ⇒ 20일 대기 노출한 분말로 만든 셀이 신선한 것과 같은 성능을 낸다.

> 🔑 **왜 "post-synthetic 기상 교환"이어야 하나 (논문의 가장 예쁜 논증)**
> 고상반응으로 Ga 를 넣으면 열에너지가 충분해서 Ga 가 **열역학적으로 선호되는 24d(사면체)** 로 간다
> (= 통상적인 Ga-doped LLZTO, ref[20]). 그건 큐빅상 안정화·전도도에는 좋지만 **팔면체 Li 를 그대로 둔다** →
> 대기 안정성은 안 오른다. 반대로 **250 °C 저온 기상 교환**은 열역학적 최적점에 못 가고
> **"먼저 반응하는 자리"= 반응성이 큰 팔면체 Li** 를 친다. ⇒ **속도론이 열역학을 이겨서 자리 선택이 생긴다.**
> 이 대비가 `Fig. 4i`·`Fig. 4j`·`Fig. S17–S19` 의 실험 대조(Ga-doped LLZTO 는 1주 만에 Li₂CO₃)로 닫힌다.

---

## 3. 핵심 수치 총정리 ★

> **⛔ 전부 소환값이다.** 방법을 같이 적었고, 우리 db 절대값과 같은 표에 놓지 않는다.
> `figure-read ≈` = 그림에서만 읽은 값(본문 미명시).

### 3a. 합성 조건 (재현에 필요한 전부)

| 항목 | 값 |
|---|---|
| 모체 LLZTO | 통상 고상반응 (선행 ref[44] Li/Cao/Guo, *Solid State Ionics* 2013, 253, 76) |
| 교환 시약비 | **LLZTO : GaCl₃ = 15 : 100 (질량비)** — GaCl₃ 대과잉 |
| 혼합 | 무수 분위기에서 분쇄 |
| 봉입 | 석영관, **~10⁻³ Pa** |
| ⚠ 핵심 트릭 | **관 바닥을 얼음-물로 냉각** → GaCl₃ 휘발(증발 손실) 억제 |
| 승온·유지 | **5 °C·min⁻¹ → 250 °C, 4 h**, 자연냉각 |
| GaCl₃ 끓는점 | **201.3 °C** (250 °C 에서 기체 → 폐계 전체에 균일 확산 + 높은 화학퍼텐셜 유지) |
| 후처리 | 원심분리 → **무수 아세토니트릴 → 에탄올** 반복 세척 (부산물 LiCl 제거) → 80 °C 12 h 건조 |
| 반응식 (Eq. 1) | **Li₆.₄La₃Zr₁.₄Ta₀.₆O₁₂ + 0.46 GaCl₃ → Li₅.₀₂Ga₀.₄₆La₃Zr₁.₄Ta₀.₆O₁₂ + 1.38 LiCl** |
| Cl 잔류 | 깊이분해 XPS 에서 **Cl 2p 신호 표면·벌크 모두 0** (`Fig. S2`) |
| 대조 heated-LLZTO | GaCl₃ 만 빼고 동일 진공봉입·열처리 |

> Eq. 1 의 계량: Ga 0.46 이 들어가고 Li 가 **1.38** 빠진다 = 치환 0.46 + **전하보상 공공 0.92**. 3 : 1 관계(Ga³⁺ 1개당 Li 3개 자리 값어치)가 맞다.

### 3b. 구조 — TEM · XRD · Rietveld · ICP

| 항목 | LLZTO | heated-LLZTO | Ga-LLZTO |
|---|---|---|---|
| (400) 격자간격 (HRTEM) | **0.324 nm** | **0.339 nm** | **0.329 nm** |
| 해석 | 기준 | 진공가열로 **약하게 결합한 팔면체 Li 탈리 → 팽창** | Li⁺(0.76 Å) → Ga³⁺(0.64 Å) 로 **heated 대비 수축**, 단 pristine 보다는 여전히 크다 |
| 상 | 큐빅 가넷 유지 (세 시료 전부) | 동일 | 동일 + **LiGaO₂ 2차상** |

**Rietveld — 팔면체 Ga 모형 (`Table S2`, 채택)**

| 항목 | 값 |
|---|---|
| 공간군 / a / V | **Ia-3d** / **13.028984 Å** / **2211.73 Å³** |
| 적합도 | **R_wp 7.52 % · R_p 5.11 % · χ² 6.050** |
| Li1 (96, 0.1341 0.2639 0.2882) | **Li 0.0834 + Ga 0.2696** |
| Li2 (24, 0.3750 0 0.2500) | Li 0.2060 |
| Li3 (24, 0.3750 0 0.2500) | Li 0.3540 |
| La (24, 0.1250 0 0.2500) | 1.0000 |
| Zr/Ta (16, 0 0 0) | Zr 0.7000 / Ta 0.3000 |
| O (96, 0.1063 0.1893 0.2767) | 1.0000 |
| 2차상 | **LiGaO₂ 6.45 wt%** (SI Table S1 주석 · `Fig. 2i` 의 tick 행) |

**Rietveld — 사면체 Ga 모형 (`Table S3`, 기각)**

| 항목 | 값 |
|---|---|
| a / V | 13.028514 Å / 2211.49 Å³ |
| 적합도 | R_wp **8.71 %** · R_p **6.50 %** · χ² **8.122** (전부 나쁨) |
| 기각 근거 | **Li2 점유율 = −0.2672 (음수 = 비물리)** · Ga 0.2194 |

**ICP-OES (`Table S1`, wt%)**

| 시료 | Li | La | Zr | Ta | Ga |
|---|---|---|---|---|---|
| LLZTO | 6.93 | 42.43 | **42.99** | 11.08 | — |
| Ga-LLZTO | 3.35 | 35.42 | 10.83 | 9.40 | **10.20** |

> 🔴 **이 표는 그대로 인용하면 안 된다 (내가 검산했다).**
> ① LLZTO 행의 합 = 6.93+42.43+42.99+11.08 = **103.43 wt% > 100**.
> ② 화학식 Li₆.₄La₃Zr₁.₄Ta₀.₆O₁₂ (M = 889.4 g/mol) 의 이론 wt% 는 **Li 5.0 / La 46.9 / Zr 14.4 / Ta 12.2 / O 21.6** 이다.
> 보고된 **Zr 42.99 wt% 는 이론값의 3배**로 물리적으로 불가능하다 → **오기로 보인다**(12.99? 14.99?).
> ③ SI 주석은 *"La/O, Zr/O, Ta/O 비가 본질적으로 불변"* 이라고 적었는데, 표대로면 Zr 이 **42.99 → 10.83 (4×)** 로 떨어진다. 주석과 표가 서로 맞지 않는다.
> ⇒ **인용 가능한 것은 Ga 0 → 10.20 wt% 와 Li 감소의 *방향*뿐이다.** 절대 wt% 는 쓰지 않는다.

### 3c. 자리 선택성 — 이 논문의 핵심 증거 4종

**① ⁶Li MAS NMR (`Fig. 2g` · `Fig. S7` · `Table S4`)**

| 시료 | 24d (사면체) | 96h | 48e | 팔면체/사면체 비 |
|---|---|---|---|---|
| LLZTO — 화학이동 | +0.356 ppm | +1.267 ppm | **figure-read ≈ +2.168 ppm** | — |
| LLZTO — 상대세기 | 6.16 % | 88.13 % | 5.71 % | **15.53** (논문 표기) |
| Ga-LLZTO — 화학이동 | +0.129 ppm | +0.762 ppm | (없음) | — |
| Ga-LLZTO — 상대세기 | 26.34 % | 73.67 % | **0** | **2.80** |

> 🔴 **본문–그림 불일치 1건 (재판독 확정)**: 본문은 LLZTO 의 세 성분을 *"+0.356, +1.267, **+2.618** ppm"* 이라고 적는데,
> `Fig. 2g` 의 화살표 라벨은 **2.168 ppm** 이다. 자릿수 뒤집힘(2.618 ↔ 2.168)으로 보인다. **그림을 정본으로 본다.**
> ⚠ 추가 검산: (5.71+88.13)/6.16 = **15.23** 이지 15.53 이 아니다. 표 S4 의 비 값도 자기 백분율과 어긋난다.
> ⚠ 그리고 이 세 수는 **상대 적분세기**다 — 24d 가 6.16 → 26.34 % 로 "오른" 것은 **사면체 Li 가 늘었다는 뜻이 아니라
> 팔면체 Li 가 줄어 상대비중이 커진 것**이다. 논문의 *"사면체 부격자는 거의 영향 없음"* 은 **상대적 진술로만** 성립한다.

**② Raman (`Fig. 2h`)** — **247.7 cm⁻¹ = 팔면체 Li–O 진동.** 그림에서 직접 확인: LLZTO 는 그 자리에 뚜렷한 봉우리가 있고, **Ga-LLZTO 는 그 자리가 비어 있다**(대신 ≈355 / 390 / 430 / 470 / 520 cm⁻¹ 에 새 날카로운 선들). 마커 377.5 cm⁻¹ 도 표시돼 있다. → **본문 주장과 그림이 일치**한다.
⚠ 단 두 스펙트럼은 **오프셋 적층·임의단위**라 "감쇠"의 정량(몇 %)은 그림에서 얻을 수 없다.

**③ Li 1s XPS (`Fig. 2e`)** — **lattice Li 55.67 eV** 성분이 Ga-LLZTO 에서 뚜렷이 줄었다. (figure-read: LLZTO 는 55.6 eV 성분과 ≈54.9 eV 성분이 비슷한 높이, Ga-LLZTO 는 55.6 eV 성분이 훨씬 작다.) ⚠ 논문은 **≈54.9 eV 성분이 무엇인지 밝히지 않는다.**

**④ Li K-edge XANES (`Fig. 2f`)** — Ga-LLZTO 의 주흡수단이 **저에너지로 이동**. figure-read: LLZTO 는 ≈67 eV 에 날카로운 white line (정규화 χμ ≈ **1.30**), Ga-LLZTO 는 그 봉우리가 없고 ≈**0.9**; 58–66 eV 구간에서 Ga-LLZTO 곡선이 ≈0.5–1 eV 저에너지 쪽에 있다.
논문 해석(+ `Fig. S6` DFT): Li 결핍 → Li 비점유 상태가 저에너지로 내려가고 혼성에너지가 줄어 **Li 2p 반결합 비점유 준위가 낮아짐** → 1s 여기 에너지 감소.

**⑤ 공간 균일성** — HAADF-EDS 매핑에서 Ga 가 입자 전체에 균일(`Fig. S3`), 깊이분해 XPS 에서 **표면 / Ar⁺ 스퍼터 ~20 nm / ~100 nm** 세 깊이 모두 Ga 3d 세기·화학상태 불변(`Fig. S4`) ⇒ **표면 코팅이 아니라 벌크 치환**.

### 3d. 수송 — σ · Ea · 점유율 · 계산 이동장벽

| 항목 | LLZTO | Ga-LLZTO | 방법 |
|---|---|---|---|
| **σ (RT, 25 °C)** | **4.62×10⁻⁴ S·cm⁻¹** | **4.95×10⁻⁴ S·cm⁻¹** | 펠릿 EIS (`Fig. 3a`) |
| **Ea** | **0.35 eV** | **0.34 eV** | 25→80 °C 7점 Arrhenius (`Fig. 3b`) |
| Li 자리 점유 (Rietveld) | Li1(Oct) 35.30 % · Li2(Tetr) 20.60 % · Li3(Tetr) 35.40 % · **unoccupied 8.70 %** | Li1(Oct) **8.34 %** · Li2 20.60 % · Li3 35.40 % · **unoccupied 35.66 %** | `Fig. 3c` |

> 🔴🔴 **"unoccupied 8.70 → 35.66 %" 는 공공이 늘어난 양이 아니다 — 내가 검산했다.**
> `Table S2` 의 Ga 점유율은 **0.2696** 이다. 그런데
> `35.30 − 8.34 = **26.96**` 이고 `35.66 − 8.70 = **26.96**` 이다 — **두 차이가 정확히 Ga 점유율과 같다.**
> ⇒ ① `Fig. 3c` 의 "LLZTO" 막대는 **독립 정련이 아니라 Ga-LLZTO 정련에서 Ga 를 Li 로 되돌린 것**이고,
> ② Ga-LLZTO 의 "unoccupied 35.66 %" 는 **Ga 가 차지한 26.96 %p 를 빈자리로 세고 있다.**
> Ga³⁺ 가 앉은 96h 자리는 **비어 있지 않다 — 막혀 있다.** 이 셈으로는 **새로 생긴 Li 공공이 0** 이 되어
> Eq. 1(Ga 0.46당 공공 0.92)과도 어긋난다.
> ⇒ **"공공 분율이 8.7 → 35.7 % 로 급증" 은 인용 금지.** 인용 가능한 것은
> *"팔면체 자리의 Li 점유가 35.3 → 8.3 %(상대 76 % 감소)"* 까지다.
>
> ⚠ 부수 검산 — `Table S2` 를 다중도×점유율로 그대로 더하면 Li/cell = 96×0.0834 + 24×0.2060 + 24×0.3540 = **21.5** →
> Z=8 로 나누면 **2.7 Li/f.u.** 로, Eq. 1 의 **Li₅.₀₂** 와 맞지 않는다. Li2·Li3 가 **같은 좌표(0.375,0,0.25)** 로
> 인쇄된 것과 함께, 표 S2 의 다중도/점유 규약이 논문에 설명돼 있지 않다. ⇒ **표 S2 의 점유율을 절대 Li 수로 환산하지 않는다.**
> (같은 이유로 NMR 의 팔면체/사면체 비 15.5 와 Rietveld 환산치 ≈2.5 도 서로 맞지 않는다 — 논문은 이 둘을 대조하지 않는다.)

**계산 이동 프로파일 (`Fig. 3d`, 경로 24d → 96h → 48e)** — **논문 본문에 수치가 전혀 없다. 아래는 전부 figure-read.**

| 구간 | LLZTO | Ga-LLZTO |
|---|---|---|
| 24d (x=0) | 0.00 (기준) | 0.00 (기준) |
| 첫 안장 (x≈0.33–0.45) | ≈ **+0.23 eV** | ≈ **+0.20 eV** |
| 96h (x=1.0) | ≈ **−0.42 eV** (깊은 우물) | ≈ **+0.09 eV** (얕은 평지) |
| 둘째 안장 (x≈1.52–1.57) | ≈ **+1.50 eV** | ≈ **+1.76 eV** |
| 48e (x=2.0) | ≈ **−0.02 eV** | ≈ **+0.87 eV** |
| ⇒ 96h→48e 장벽 | ≈ **1.92 eV** | ≈ **1.67 eV** |
| ⇒ 시작점 기준 최대 | ≈ **1.50 eV** | ≈ **1.76 eV** |

> 🔴 **본문은 *"migration energy barrier almost unchanged"* 라고만 쓰고 숫자를 주지 않는데, 그림을 읽으면
> "거의 같다"가 **기준에 따라 뒤집힌다**:** 율속 구간(96h→48e)만 보면 Ga-LLZTO 가 **0.25 eV 낮고**,
> 출발점(24d) 기준 최대치로 보면 Ga-LLZTO 가 **0.26 eV 높다**.
> ⚠ 더 큰 문제: **두 곡선의 종점(48e)이 −0.02 vs +0.87 eV 로 0.9 eV 다르다** — 같은 상태로 끝나지 않는
> 두 경로의 "장벽"을 같은 축에 놓은 것이다.
> ⚠ 그리고 **둘 다 실험 Ea(0.34–0.35 eV)의 약 5배**다. 논문은 이 괴리를 언급하지 않는다.

**공공매개 보상 기전 (`Fig. 3e` 모식도 + 본문)**
- 캐리어 희석(Li 감소)은 전도에 불리하지만, **Li 부격자의 배열 무질서(configurational disorder)** 가 늘어
  Li⁺–Li⁺ 쿨롱 반발이 약해지고 **유효 hopping 빈도**가 올라가 상쇄된다.
- 율속 병목인 **24d 사면체 목(bottleneck)** 은 Ga 가 안 건드리므로 본질 장벽이 그대로다.
- 생긴 공공은 **여분의 접근 가능한 hopping 자리**를 제공한다.
> ⚠ 이 세 문장은 **모식도와 서술뿐**이다 — 무질서 정량(배열 엔트로피·site-occupancy 분산), hopping 빈도, 공공 농도에 대한 **계산도 측정도 없다.**

### 3e. 대기 안정성

| 프로브 | LLZTO | Ga-LLZTO | 조건 |
|---|---|---|---|
| FTIR C=O (Li₂CO₃) | 본문 "≈1500 cm⁻¹" · **figure-read 마커 ≈1450 cm⁻¹**; 노출 **2–3일부터** 자라 흡광도 **0.7** 까지 | **120일까지 검출 신호 없음** | `Fig. 4a`(0–**20일**) / `Fig. 4b`(0–**120일**) ⚠ **두 패널의 시간축이 다르다** |
| XPS CO₃²⁻ | C 1s **≈290 eV** · O 1s **≈532 eV** 뚜렷 | 사실상 없음 | 120일 (`Fig. S11`·`S12`) |
| Raman Li₂CO₃ | **1088 cm⁻¹** 날카롭게 출현 | 없음 | 20일 (`Fig. 4c`) |
| XRD Li₂CO₃ | **≈21°** 피크 출현 | 없음 | 20일 (`Fig. 4d`) |
| 단면 SEM | **48 h 안에 Li₂CO₃ 층 ≈2 μm** 성장 | 치밀·깨끗 유지 | `Fig. S14` |
| DRT | 표면 불순물 피크(**≈10⁻³ s**) 급격히 성장 | 정지 | `Fig. S15` / `S16` |
| σ 감소 (대기 48 h) | **−62 %** (figure-read 4.62 → **1.78**×10⁻⁴, = −61.5 %) | 사실상 불변 (figure-read 4.95 → **4.62**×10⁻⁴) | `Fig. 4h` |

**pH — 두 측정이 따로 있다 (섞으면 안 된다)**

| ① 5 wt% 수분산 시계열 (`Fig. 4e`) | 0 일 | 5 일 | 10 일 |
|---|---|---|---|
| Ga-LLZTO (figure-read) | **9.81** | 10.24 | **10.63** |
| 본문 표기 | 9.83 | — | 10.64 |
| LLZTO (figure-read) | **13.06** | 13.21 | **13.30** |
| 본문 표기 | **"12.32, 이후 거의 불변"** | — | — |

> 🔴 **본문–그림 불일치 2건.** 본문은 LLZTO 를 *"12.32 이고 이후 거의 불변"* 이라며 `Fig. 4e` 를 인용하는데,
> `Fig. 4e` 를 픽셀 교정해 읽으면 **13.06 → 13.30** 이다. (교정 검증: 같은 방법으로 읽은 Ga-LLZTO 9.81 / 10.63 이
> 본문 9.83 / 10.64 와 ±0.02 로 일치 → 눈금 교정은 신뢰할 수 있다.)
> **12.32 의 출처는 `Fig. S13` 이다** — 거기 LLZTO **fresh** 막대가 figure-read **≈12.35** 다.
> ⇒ **수치 자체가 틀린 게 아니라 그림 인용이 잘못됐다.** 인용할 땐 `Fig. S13`(분말 fresh/aged) 과
> `Fig. 4e`(5 wt% 수분산 시계열)를 **다른 측정으로 구분**해야 한다.

| ② 분말 pH, fresh → aged (`Fig. S13`, 전부 figure-read) | fresh | aged |
|---|---|---|
| LLZTO | **12.35** | 10.95 |
| heated-LLZTO | 11.18 | 10.07 |
| Ga-doped LLZTO (사면체 Ga) | 11.22 | 10.77 |
| **Ga-LLZTO (팔면체 Ga)** | **9.17** | **9.62** |

> 해석: Ga-LLZTO 가 **노출 전·후 모두 최저** = Li⁺/H⁺ 교환 경향이 가장 작다. 대조군들의 aged pH **하락**은
> LiOH → Li₂CO₃ 전환(염기도 하락)과 정합. Ga-LLZTO 만 **소폭 상승**(+0.45)하지만 여전히 최저.

**사면체 Ga vs 팔면체 Ga 대조 (이 논문의 결정적 실험)**
- Ga-doped LLZTO(고상반응, Ga → **24d 사면체**, `Fig. S17` 에서 큐빅상 유지 확인)는 **대기 1주만에 Li₂CO₃ 출현**(`Fig. 4i`), 20일이면 Raman·XRD 에서 뚜렷(`Fig. S18`).
- Ga-LLZTO(기상교환, Ga → **팔면체**)는 장기 노출에도 무사.
- ⇒ **"Ga 를 넣었는가"가 아니라 "어느 자리에 넣었는가"가 결정한다.** (`Fig. 4j` 모식도: LiO₄/LiO₆ → GaO₄+LiO₆(도핑) → LiO₄+**GaO₆**(교환, H⁺ 차단 ✗ 표시); `Fig. S19` 는 Li 배열 loop 구조)
- 논문 문장: *"개선된 대기 안정성은 계면 부동태층 생성이 아니라 **취약한 팔면체 Li 자리에서의 원자수준 치환**에서 온다."*

> ⚠ **본문 오타 1건**: *"After 20 days, Raman and XRD further confirmed pronounced Li₂CO₃ signatures in Ga-doped LLZTO, while almost none were detected for **LLZTO**"* — 문맥상 **Ga-LLZTO** 여야 한다(바로 앞 문단에서 pristine LLZTO 는 심하게 탄산화된다고 했다).

### 3f. 유기용매 안정성 — 여기가 이 논문의 DFT 절이다

**실험**
- 용매 4종 **NMP · Acet · DMF · NPA** 침지 (`Fig. 5a`): LLZTO 는 변색·겔화, Ga-LLZTO 는 맑고 유동성 유지.
- PVDF–NMP 슬러리: LLZTO 는 겔화, **Ga-LLZTO 는 유동 유지** (`Fig. S20`); LiFePO₄·**NCM811** 복합양극 슬러리도 동일 (`Fig. S27`).
- 격자상수 변화 (`Fig. 5b` 오른쪽, **전부 figure-read**):

| 시료 | pristine | DMF 보관 후 | NMP 보관 후 |
|---|---|---|---|
| LLZTO | ≈ **12.94 Å** | ≈ 13.035 Å | ≈ **13.07 Å** (**Δ ≈ +0.13 Å**) |
| Ga-LLZTO | ≈ **13.067 Å** | ≈ 13.048 Å | ≈ **13.052 Å** (**Δ ≈ −0.015 Å**) |

- **La 3d XPS**: Ga-LLZTO 에서 **고결합에너지 쪽으로 이동** (`Fig. 5c`; figure-read 주피크 ≈833.7 → ≈834.4 eV, 위성 ≈838.0 → ≈838.5 eV ⇒ **Δ ≈ +0.5–0.7 eV**. **논문은 수치를 안 준다**).
- **La–O Raman 청색이동** (`Fig. 5d`; figure-read **≈119 → ≈134 cm⁻¹, Δ ≈ +15 cm⁻¹**. 논문 수치 없음). 어깨 넓어짐 → **LaO₈ 다면체 국소대칭 저하**.

**DFT (자세한 슬랩 조건은 §5)**

| 양 | LLZTO | Ga-LLZTO | 출처 |
|---|---|---|---|
| **E_ads (NMP / (100) 표면 La 자리)** | **−2.44 eV** | **−1.63 eV** | `Fig. 5f` / `Fig. 5e` (본문 명시) |
| Δ | — | **+0.81 eV (약해짐)** | 내가 계산 |
| "Bader charge" of La — site 1 | figure-read **0.52** | figure-read **0.83** | `Fig. 5g` |
| site 2 | 0.52 | 0.73 | " |
| site 3 | 0.52 | 0.76 | " |
| site 4 | 0.52 | 0.58 | " |
| (평균) | **≈0.52** | **≈0.72** | 내가 계산 |
| La PDOS 이동 | 5s ≈ **−30 eV** · 5p ≈ **−19 / −13 eV** · 주 d 무리 피크 ≈ **+11 eV** | 5s ≈ **−32** · 5p ≈ **−21 / −17** · 주 d 무리 피크 ≈ **+3.5 eV** | `Fig. 5h` (전부 figure-read) |

> 논문 해석: La 의 전하가 커졌다(= 원자가전자를 더 잃었다) → La–O 의 **정전 인력 + 부분 공유성**이 강해졌고,
> PDOS 가 아래로 내려갔다(= 원자가전자 안정화, La–O 궤도 혼성 강화) → **표면 La 의 화학반응성 하락**
> → 유기 작용기와의 상호작용 약화 → 용매 분해 내성.
>
> 🔴 **이 셋을 인용하기 전에 알아야 할 것 (§11 에서 상술)**
> ① **"Bader charge" 라는 이름이 의심스럽다.** 산화물 속 La 의 *진짜* Bader(QTAIM) 전하는 보통 **+2.0~+2.2 |e|** 인데
> 이 그림의 값은 **0.5–0.8** 이다. DMol³ 은 Bader 를 기본 제공하지 않고 **Mulliken·Hirshfeld** 를 낸다 —
> **Hirshfeld 라면 0.4–0.6 이 정상 범위**다. 논문은 어느 코드·어느 분할로 구했는지 **밝히지 않는다.**
> ⇒ **우리 Bader 값과 절대 비교 금지.** (우리 ICOHP/Bader 축과는 단위가 다른 양일 가능성이 크다.)
> ② **LLZTO 의 네 La 자리 값이 0.52 로 세 자리까지 전부 같다** — 네 자리가 대칭 동등이거나 한 값을 네 번 그린 것이다. 논문은 어느 La(표면? 준표면?)인지 안 밝힌다.
> ③ **`Fig. 5h` 의 두 패널이 같은 에너지 기준인지 밝혀져 있지 않다.** 그림대로 읽으면 Ga-LLZTO 의
> **La 5d 전도띠 무리가 E=0 을 가로지른다**(≈−1 → +13 eV) — 가넷 절연체에서 나올 수 없는 그림이다.
> 또 심준위 La 5s 가 **2 eV**, 5p 가 **4 eV** 나 움직이는데, 이 정도 심준위 이동은 먼 자리의 Li→Ga 치환으로
> 설명하기 어렵다(보통 0.1–0.5 eV). **기준정렬(공통 vacuum/심준위 정렬)을 먼저 묻지 않으면
> "아래로 이동 = 결합 강화"로 읽을 수 없다.** 참고로 `Fig. S6` 의 **Li 1s 심준위는 두 계에서 ≈−43 eV 로 같아 보인다**(figure-read) — 즉 Li 패널과 La 패널의 정렬이 서로 일관되는지도 불명이다.

### 3g. 셀 성능 (PEO 복합 전해질 + LFP)

| 항목 | 값 |
|---|---|
| 셀 구성 | Li ‖ PEO-기반 복합 전해질 ‖ LFP 복합양극, **CR2025** |
| 양극 | LiFePO₄ : (Ga-)LLZTO : Super P : PVDF = **7:1:1:1** (NMP), 로딩 **≈3.3 mg·cm⁻²**, ⌀12 |
| 전해질막 | PEO(M_v 600,000) 900 mg + LiTFSI 322 mg / 무수 MeCN 11.6 mL + 필러 **10 wt%**(≈300 nm), 두께 **≈100 μm**, ⌀16 |
| 조립 압력 | **≈5 MPa** (조립 시) · **순환 중 외부 압력 없음** · 60 °C 12 h 접촉 개선 |
| 시험 | 2.7–3.8 V, **60 °C**, Neware · LSV OCV→**6.0 V**, 0.1 mV·s⁻¹ · EIS 10 MHz–100 mHz |
| 복합막 총 임피던스 (25 °C) | **8G-PEO (Ga-LLZTO) 784.21 Ω**; 8L-PEO (LLZTO) **5배** 증가 — 순수 PEO 보다도 나쁨 |
| 계면저항 (60 °C) | **aged-Ga-LLZTO 157.11 Ω** · fresh Ga-LLZTO **129.59 Ω** · **aged-LLZTO 324.77 Ω** |
| 율속 (mAh·g⁻¹) | aged-Ga: **151.6** (0.2C) / **138.9** (0.5C) / **128.2** (1.5C) · aged-LLZTO: **104.4** (0.2C) / **71.7** (0.5C) |
| 수명 | **230 cycles @ 0.2C, 용량유지 65 %** (fresh Ga-LLZTO 와 동등, `Fig. S26`) |
| aged-LLZTO 이상 | 0.5C 충전 평탄부의 **톱니 왜곡**(`Fig. S25`), 쿨롱효율 요동, 충전 평탄부 이상 |
| DEMS | aged-LLZTO 양극은 **≈4 V 충전에서 CO₂ 급증**(Li₂CO₃ 전기화학 분해), aged-Ga-LLZTO 는 **사실상 0** |
| Li 금속 적합성 | Li‖Ga-LLZTO‖Li 대칭셀 안정, 500 사이클 전후 EIS 변화 미미, CCD 는 pristine LLZTO 와 **동등** (`Fig. S21`) |

> ⚠ **"aged" 정의**: 분말을 Petri dish 에 담아 먼지방지 종이만 덮고 **주위 대기(ambient air)** 에 노출. **온습도 미기재.**
> 셀 비교에 쓴 aged 분말은 **20일** 노출품이다.
> ⚠ 본문 오타: *"All cells were assembled in an **Ar-free** glove box"* — 문맥상 **Ar-filled** 여야 한다.

### 3h. 문헌 대조표 (`Table S5`) — 이 논문이 스스로 놓은 위치

| 조성 | 방법 | Ga 자리 | σ (mS/cm) | T | 대기 안정성 | 용매 안정성 | Ref |
|---|---|---|---|---|---|---|---|
| Li₆.₂₅Ga₀.₂₅La₃Zr₂O₁₂ | 고상 | 사면체 | 0.156 | 25 | / | / | [2] |
| Li₆.₂₅Ga₀.₂₅La₃Zr₂O₁₂ | 고상 | 사면체 | **1.46** | 25 | / | / | [3] |
| Li₅.₅Ga₀.₅La₃Zr₂O₁₂ | 무용매 연소 | / | 0.58 | RT | / | / | [4] |
| Li₆.₁₅Ga₀.₂La₃Zr₁.₇₅Ta₀.₂₅O₁₂ | 공침 | **팔면체** | 0.41 | 25 | / | / | [5] |
| Li₆.₁Ga₀.₂La₃Zr₁.₇V₀.₃O₁₂ | 고상 | Li 자리 | 0.18 | 30 | 10일 | / | [6] |
| Li₆.₃Ga₀.₁La₃Zr₁.₆Ta₀.₄O₁₂ | 고상 | 사면체 | 0.81 | 25 | 120일 (86 % 유지) | / | [7] |
| Li₆.₀₅Ga₀.₃La₃Zr₁.₉₅Nb₀.₀₅O₁₂ | 개량 sol-gel | **팔면체** | **9.28** | RT | 7일 | / | [8] |
| Li₆.₄Ga₀.₂La₂.₇₅Y₀.₂₅Zr₂O₁₂ | 고상 | / | 1.61 | RT | 14일 (97 % 유지) | 14일 | [9] |
| Li₅.₉Ga₀.₂La₃Zr₁.₅Ta₀.₅O₁₂ | Pechini | / | 0.18 | 25 | 24 h (93 % 유지) | / | [10] |
| Li₅.₇₅Ga₀.₂₅La₃Zr₀.₅Ti₀.₅Sn₀.₅Nb₀.₅O₁₂ | 고상 | 사면체 | 0.168 | RT | 10일 | / | [11] |
| **Li₅.₀₂Ga₀.₄₆La₃Zr₁.₄Ta₀.₆O₁₂** | **진공 기상 이온교환** | **팔면체** | **0.495** | 25 | **120일 (완전 안정)** | **본질적으로 안정** | **this work** |

> 🔑 **표가 스스로 말하는 것**: 이 논문의 σ 0.495 mS/cm 는 **표에서 중하위권**이다([3] 1.46, [8] 9.28, [9] 1.61 이 더 높다).
> 파는 것은 **σ 의 절대값이 아니라 "안정성 열에 값이 채워진다"는 것**이다. 대부분의 선행은 안정성 칸이 `/` (미측정)이다.
> ⚠ [8] 은 **팔면체 Ga 이면서 σ 9.28** 인데 대기 안정성은 7일뿐이다 — "팔면체 Ga = 안정"이라는 이 논문의 규칙과
> 긴장 관계다. 논문은 이 행을 논하지 않는다.

---

## 4. DFT / 계산 방법 ★ — **논문이 적은 전부**

> 계산 방법 서술은 본문 **§2.5 단 한 문단(약 10줄)** 이 전부다. **SI 에는 계산 관련 문장이 0건**이다
> (`slab`·`vacuum`·`adsorption`·`k-point`·`spin`·`DFT`·`Dmol` 전부 0 hit — SI 전체 XML 을 grep 해 확인).

| 항목 | 논문 기재 |
|---|---|
| **code** | **DMol³**, Materials Studio **2019** ✅ (원자중심 **수치(numerical) 기저** 코드 — 평면파 아님) |
| **functional** | **GGA-PBE** (ref [45] = Perdew–Burke–Ernzerhof, *PRL* 77, 3865 (1996)) |
| **기저집합** | **DNP** (double-numerical + polarization), **basis file 3.5** |
| **core 처리** | **Effective Core Potentials (ECP)** ← ⚠ VASP PAW 관례가 아니다. DMol³ 계열의 용어다 |
| **실공간 절단** | **global orbital cut-off 5.0 Å** (성능 목적) |
| **vdW** | **DFT-D** (버전 미기재 — D2? D3? Grimme/TS/OBS? DMol³ 는 여럿을 지원한다) |
| **수렴 기준** | 에너지 **10⁻⁵ Ha** (1 Ha = 27.212 eV) · 기울기 **0.002 Ha·Å⁻¹** · 변위 **0.005 Å** · SCF **10⁻⁵ Ha** |
| 기저 인용 | ref [46] = **Becke 1988** (*PRA* 38, 3098) — ⚠ DNP 기저·DMol³ 의 통상 원전(Delley 1990/2000)이 아니다 |

### 4b. **논문·SI 어디에도 없는 것** (= 재현 불가 항목 전수)

> 아래는 "내가 못 찾았다"가 아니라 **본문 41 pp + SI 전문(XML 포함) 키워드 전수 검색 결과 0건**이다.

**계 공통**
- ⛔ **k-점 / Brillouin 표본** — `k-point`·`Monkhorst` 0 hit. DMol³ 주기계의 기본값은 관례적으로 Γ-only 이지만 **논문이 말하지 않았으므로 알 수 없다.**
- ⛔ **스핀 처리** — `spin` 은 본문에 2회 나오지만 둘 다 **MAS NMR 의 "spinning"** 이다. spin-restricted/unrestricted, 다중도, `NUPDOWN` 류 구속 **일절 없음.**
- ⛔ **전하 상태 / 전하중성 보상** — 언급 없음.
- ⛔ **DFT+U** — 없음 (La 4f·Zr 4d 에 U 를 쓸지 여부도 무언급).
- ⛔ **smearing / 점유 방식** — 없음.
- ⛔ **초기 구조 출처** (ICSD / COD / MP id / 선행문헌) — 없음.
- ⛔ **셀 크기 · 원자 수 · 화학량론** — 없음. ⚠ **모형에 Ta 가 들어 있는지조차 불명**: `Fig. 5e/5f` 의 범례는
  **Li · La · Zr · O · C · H · N** 뿐이고 **Ta 도 Ga 도 범례에 없다**(`Fig. 5e` 에만 범례 없는 붉은 구 2개가 보이는데 Ga 로 추정). ⇒ **실제 계산 조성이 LLZTO 인지 Ta-free LLZO 인지 논문으로 확정할 수 없다.**
- ⛔ **무질서 처리** — 가넷 Li 부격자는 본질적으로 부분점유(96h 0.35, 24d 0.56)인데, SQS·enumerate·실험점유 decorate 중 **무엇을 썼는지 전혀 없다.** 부분점유를 정수 점유로 어떻게 내렸는지도 없음. ⇒ **`Fig. 3d`·`Fig. 5` 의 값이 "어느 배열 하나"의 값인지 앙상블인지 알 수 없다.**

**이동 프로파일 (`Fig. 3d`)**
- ⛔ 방법 이름 없음 (**NEB? CI-NEB? LST/QST? 구속 좌표 스캔?**). x축 이름이 `Path Coordinate` 이고 이미지 수가 **LLZTO ≈12 · Ga-LLZTO ≈14** (figure-read).
- ⛔ 이미지 수·스프링 상수·수렴기준·끝점 최적화 여부 없음.
- ⛔ **어떤 Li 가 움직였나** — `Fig. S9`·`S10` 을 보면 **단 하나의 Li 만 이동시킨 궤적**이다. 본문은 *"Ga-LLZTO 가 가넷 골격 특유의 **집단(collective) 이동 모드**를 유지한다"* 고 쓰는데, **그 집단성을 보여주는 그림·수치는 없다** (S9/S10 둘 다 단일 이온 경로).
- ⛔ 셀 크기: `Fig. S9`/`S10` 의 점선 상자는 **큐빅 한 상자**로, 가넷 재래 단위포(a ≈ 13 Å) **1×1×1** 로 보인다(figure-read). 원자 수 미기재.
- ✅ 읽히는 것: `Fig. S10`(Ga-LLZTO)에는 투영면에 **붉은 구(= Ga 추정) 4개**가 보이고 `Fig. S9`(LLZTO)에는 없다. Ga-LLZTO 쪽 Li 수가 눈에 띄게 적다.

**흡착 (`Fig. 5e/5f`)** → **§5 에서 전수 정리**

**Bader / PDOS**
- ⛔ **어느 코드로 Bader 를 구했는지** 없음 (DMol³ 는 Bader 비제공 — Mulliken/Hirshfeld 를 낸다).
- ⛔ PDOS 의 **에너지 기준(E_F? vacuum? VBM?)**, smearing 폭, k-점 없음.
- ⛔ `Fig. 5g` 의 La site 1–4 가 **표면 몇 번째 층인지** 없음.

---

## 5. ★★★ 전용 절 — **이 논문은 흡착/계면을 어떤 슬랩으로 계산했나**

> 1저자 요청(2026-09-16). 우리 SDCP 캠페인이 같은 자리에서 **여덟 번** 물렸기 때문에 방법을 정면으로 본다.
> 아래는 본문 41 pp + SI 전문을 **찾아서** 정리한 것이고, **없는 항목은 "없다"고 명시**했다. 추측하지 않았다.
> ⛔ **이 절은 이 논문을 깎는 절이 아니다.** 우리가 무엇을 *선언해야* 하는지 읽는 대조표다.

### 5a. 논문이 **실제로 말한 것** (전부, 한 곳도 빠뜨리지 않음)

본문에서 흡착을 다루는 문장은 **딱 두 문장**이다 (p.20, §3.4):

> *"To directly elucidate the influence of the modified La environment on organic stability, we calculated the
> **adsorption energies of an NMP molecule on La sites of the (100) crystal surfaces** for both Ga-LLZTO and
> pristine LLZTO. The adsorption energy markedly decreased from **-2.44 eV** for LLZTO to **-1.63 eV** for
> Ga-LLZTO (Figure 5e and 5f), implying a substantially weaker interaction between the NMP solvent and the
> Ga-LLZTO surface."*

그림 캡션은:

> *"**Absorption** energies of NMP on the surface of (e) Ga-LLZTO and (f) LLZTO."*

> ⚠ **표기 불일치 1건 (원문 그대로 기록)**: 본문은 **adsorption**, 캡션은 **Absorption** 이다.
> 문맥상 **흡착(adsorption)** 이 맞고 캡션이 오타로 보인다. 원문 두 표기를 모두 남긴다.

⇒ 이것이 **전부**다. 흡착 조건을 서술한 다른 문장은 본문에도 SI 에도 없다.

### 5b. 1저자가 물은 항목 — **찾은 것 / 없는 것**

| 물음 | 답 | 근거 |
|---|---|---|
| **흡착종** | ✅ **NMP** (N-메틸-2-피롤리돈) 분자 1개 | 본문 |
| **흡착 자리** | ✅ **La 자리** (본문은 "La sites" 복수) | 본문 |
| **표면 지수 (hkl)** | ✅ **(100)** | 본문 2회(§3.4, `Fig. 5g` 설명) |
| **슬랩 조성** | ⛔ **없다.** "Ga-LLZTO" / "LLZTO" 라는 이름뿐. Ta 포함 여부 불명(§4b 참조) · Ga 몇 개인지 불명 · Li 부분점유를 어떻게 내렸는지 불명 | — |
| **슬랩 두께 (층 수 / Å)** | ⛔ **없다.** `Fig. 5e/5f` 에서 세려 해도 **슬랩 아래쪽이 패널 경계에서 잘려 있어** 층을 셀 수 없다(내가 확대해 확인) | — |
| **진공 두께** | ⛔ **없다.** `vacuum` 8 hit 는 전부 **합성의 진공봉입**이다 | — |
| **셀 크기 / 원자 수** | ⛔ **없다.** 슬랩 렌더에서 옆면 결합이 잘려 나가는 것으로 보아 **면내 주기적**인 것은 맞다(figure-read) | — |
| **구속(fixed layers)** | ⛔ **없다.** 몇 층을 고정했는지, 전부 풀었는지 무언급 | — |
| **쌍극자 보정** | ⛔ **없다.** `dipole` 0 hit. ⚠ NMP 는 **큰 쌍극자(μ ≈ 4 D)** 를 가진 분자이고 한쪽 면에만 흡착시키면 **비대칭 슬랩**이 된다 — 보정 유무가 E_ads 에 직접 들어가는 조건인데 선언이 없다 | — |
| **흡착에너지 정의식** | ⛔ **없다.** `E_ads = E(slab+NMP) − E(slab) − E(NMP)` 로 **추정**될 뿐, 논문이 식을 쓰지 않았다. 부호 규약도 (음수 = 안정) 로 보이지만 명시 없음 | — |
| **참조 상태 (기체 분자 박스)** | ⛔ **없다.** 고립 NMP 를 **어떤 상자에서** 계산했는지(크기·Γ-only·spin) 전혀 없다. 슬랩 참조가 **흡착 기하에서 분자만 뺀 것**인지 **따로 최적화한 깨끗한 슬랩**인지도 없다 | — |
| **스핀 / 자성 처리** | ⛔ **없다.** spin-restricted/unrestricted 선언 0건 · 다중도 0건 · `NUPDOWN` 류 구속 0건. ⇒ **기준(분자·깨끗한 슬랩)과 복합체가 같은 제약인지 확인 불가** | — |
| **흡착 자세 탐색 수** | ⛔ **없다.** 본문은 "La **sites**"(복수)라고 썼지만 **계마다 값이 딱 하나**다. 몇 자세·몇 자리를 훑었는지 없음 | — |
| **집계 규칙 (최저 vs 앙상블)** | ⛔ **없다.** "검색한 것 중 최저"인지 "대표 한 개"인지 선언 없음 | — |
| **k-점** | ⛔ **없다** | — |
| **cut-off** | ⚠ **평면파 cutoff 가 아니다.** 있는 것은 **실공간 궤도 절단 5.0 Å** (DMol³ 수치기저의 반경 절단) | 본문 §2.5 |
| **functional** | ✅ **GGA-PBE** | 본문 §2.5 |
| **vdW 보정** | ✅ **DFT-D** — ⛔ **버전 미기재** | 본문 §2.5 |
| **U 값** | ⛔ **없다** (La 4f 에 U 를 안 걸었다는 선언도 없다) | — |
| **전하 상태 · 전하중성 보상** | ⛔ **없다.** Ga³⁺ 가 Li⁺ 를 대체하면 전하 불균형이 생기고 논문 스스로 "Li 공공으로 보상"이라고 하는데, **계산 모형에서 그 보상을 어떻게 넣었는지** 없다 | — |
| **구조 완화 범위** | ⚠ 간접적으로만. 수렴 기준(기울기 0.002 Ha/Å, 변위 0.005 Å)이 있으므로 **기하 최적화는 했다**. 무엇을 풀었는지는 불명 | 본문 §2.5 |

### 5c. 그림으로만 알 수 있는 것 (figure-read, `Fig. 5e/5f` 확대 실독)

- 슬랩은 **옆에서 본 단면**이고, 양 옆으로 결합이 잘려 나가 있다 → **면내 주기적 슬랩**이 맞다.
- **NMP 분자가 슬랩과 떨어져 공중에 떠 있게 그려져 있다** (둘 다). 즉 이 그림은 **흡착 기하가 아니다** —
  결합 자리·La–O(NMP) 거리·분자 배향을 그림에서 읽을 수 없다.
- 범례: **Li · La · Zr · O · C · H · N**. **Ta 없음 · Ga 없음.** `Fig. 5e`(Ga-LLZTO)에만 범례 없는 **붉은 구 2개**가 보인다(Ga 로 추정, 확정 불가).
- 슬랩 두께: **패널 하단에서 잘려 셀 수 없다.** 보이는 범위는 대략 3–4 원자층.
- 진공층: 그림에 **표시되지 않는다**(위쪽 여백이 진공인지 렌더 여백인지 구분 불가).

### 5d. ★ **우리 estimand 카드 기준으로 본 선언표** — `kb/templates/estimand_card.md` §3 여섯 물음

| 물음 | 이 논문이 **선언한 것** | 이 논문이 **안 한 것** | 그래서 **우리가 해야 할 선언** |
|---|---|---|---|
| **SCF 해가 하나인가?** | 없음 | 스핀 상태·초기 밀도·수렴 basin 선언 0건. 수렴 기준(10⁻⁵ Ha)은 *"수렴했다"*를 보증할 뿐 *"어느 해로 수렴했나"*는 보증 못 한다 | `estimand_card §3` 1행에 **"SCF 해가 여럿일 수 있다 / 아니다"** 를 먼저 적고, 여럿이면 **선택 규칙**(최저? 선언된 상태?)을 결과 보기 전에 박는다 |
| **열린 껍질(홀전자)이 있는가** | 없음 | ⚠ 다만 이 계는 **닫힌 껍질일 개연성이 높다** — La³⁺(4f⁰) · Zr⁴⁺(4d⁰) · Ta⁵⁺(5d⁰) · Ga³⁺(3d¹⁰) · O²⁻ · NMP 전부 무자성. **논문이 운이 좋은 경우**다 | 우리 SDCP 는 **doublet(홀전자 O)** 이었다 — 같은 침묵이 우리에겐 치명적이었다. **"닫힌 껍질임을 근거와 함께 선언"** 하는 한 줄이 곧 방어막이다 |
| **기판이 자성인가 (자기 basin 이 여럿인가)** | 없음 | 위와 같은 이유로 basin 이 하나일 개연성이 높지만 **논문은 그 논증을 안 했다** | 우리는 **AFM 슬랩**이라 basin 이 여럿이었다 → `afm2424` 같은 **배열 라벨을 estimand 이름에 넣는다**: `E_ads(상태)` |
| **기판이 산화환원 활성인가 (전하이동 가능한가)** | 없음 | ⚠ **여기가 이 논문의 실제 위험지대다.** E_ads = −2.44 eV 는 **물리흡착이 아니라 화학흡착 영역**이고, 논문 스스로 La 가 PVDF 탈불화를 일으킨다고 말한다. **전하이동이 일어났는지(흡착 전후 Bader/Hirshfeld 변화) 보고하지 않았다** | 우리 카드는 **"흡착 전후 전하이동량"을 게이트로** 둔다. 이동이 있으면 `E_ads` 는 더는 단일 스칼라가 아니다(어느 전하상태의 흡착인가) |
| **참조 상태가 계산 대상과 같은 전자 상태인가** | 없음 | ⛔ **분자 참조 박스 조건이 0건.** 기준(고립 NMP · 깨끗한 슬랩)과 복합체가 **같은 제약**인지 확인할 방법이 논문에 없다 | 이게 **우리가 2026-08-28 에 물린 바로 그 지점**이다 (기준은 `NUPDOWN=1` 강제, 복합체는 `NUPDOWN=−1` 자유). ⇒ **"같은 state-selection policy"** 를 카드에 적고, 값이 아니라 **정책**을 맞춘다 |
| **흡착 전후로 보존된다고 가정하는 것이 무엇인가** | 없음 | 원자수·전하·스핀·슬랩 기하 중 무엇이 보존되는지 선언 0건. **흡착 시 슬랩을 다시 풀었는지**도 불명 | 우리는 **"보존 목록"을 카드에 명시**한다 (원자수 ✓ / 총전하 ✓ / 자화 ? / 슬랩 하부 고정 ✓) |

**⇒ 판정 (회신 N 문구 적용)**
- 이 논문의 `E_ads` 는 **admissible state 가 여럿일 위험이 낮은 계**(닫힌 껍질·무자성)에서 나왔기 때문에
  **결과적으로** 스칼라 보고량이 잘 정의됐을 가능성이 높다. **그러나 그것을 논문이 보여주지는 않았다.**
- 반면 **집계 규칙은 명백히 미정의**다: "La sites"(복수)를 봤다면서 값이 하나뿐인데,
  그것이 **최저인지·대표인지·유일 시도인지** 선언이 없다. ⇒ 이 축에서는 **보고량이 정의되지 않았다.**
- **우리에게 주는 교훈은 "이렇게 하지 마라"가 아니라 "우리 계는 저 여섯 칸이 전부 '여럿'이었다"** 는 것이다.
  같은 분량의 침묵이, 닫힌 껍질 산화물에서는 통과하고 **열린 껍질 × 자성 × 산화환원 활성** 계에서는
  여덟 번 반려됐다. **⇒ 카드의 §3 여섯 물음은 "논문 관행"이 아니라 "우리 계의 위험도"에서 나온 요구다.**

### 5e. 우리가 이 논문에서 **실제로 가져올 수 있는 것** (T1/T2 판정)

| 항목 | 이 논문 | 우리 | 판정 |
|---|---|---|---|
| 표면 지수 선택 | **(100) 하나만** (선택 근거·표면에너지 비교 없음) | 우리도 관례로 저지수면 몇 개 | △ 근거 없이 하나를 고르는 것은 **우리도 하지 말 것** — 표면에너지 비교 한 줄이 방어막 |
| 흡착종 선택 | **공정 용매(NMP) 자체** | 우리는 H₂O·H₂S·용매 | ⭕ **프레임 이식(T1)**: *"실제 공정에서 닿는 분자"*를 흡착종으로 놓는 관점은 우리 건식/습식 공정 축에 그대로 쓸 수 있다 |
| 흡착에너지 → 공정 관측 연결 | **E_ads 감소(−2.44→−1.63) ↔ 슬러리 겔화 유무** | 우리 W_ad 는 대응 관측이 약함 | ⭕⭕ **가장 값진 이식(T1)**: *계산 한 숫자를 "슬러리가 겔이 되는가"라는 이진 관측에 붙였다.* 우리 SDCP E_ads 도 **대응 관측을 먼저 정하면** 보고량이 훨씬 잘 정의된다 |
| E_ads 절대값 | −2.44 / −1.63 eV | — | ⛔ **이식 금지** — 계·코드·기저·vdW 버전·슬랩 조건이 전부 다르거나 불명 |
| "Bader charge" | 0.52 → 0.72 (figure-read) | 우리 Bader(pymatgen/Henkelman) | ⛔ **이식 금지** — 같은 이름의 다른 양일 가능성이 크다(§3f 주) |
| 슬랩 제작 규약 | ⛔ 가져올 것이 없다 | 우리 `run_cathode_interface.py` | ⛔ **원전으로 못 쓴다.** 슬랩 규약 원전은 여전히 `[Wang26IF]`(comparison §J-7) 다 |

---

## 6. Figure set ★

| Fig | 내용 (무엇을 보여주나) | 우리 활용 |
|---|---|---|
| 1 | 전략 모식도 + 기상 이온교환 공정도 | ⛔ 정보 없음 (본 digest 에서 **안 봤다**) |
| 2a–c | HRTEM (LLZTO / heated / Ga-LLZTO) + FFT + (400) 간격 0.324 / 0.339 / 0.329 nm | 진공가열만으로도 격자가 팽창(Li 탈리)한다 — **"대조군을 열처리까지 맞춘다"**는 실험 설계 교훈 |
| 2d | XRD 3종 + 16.5° 확대 | 큐빅상 유지 확인용. 피크 이동이 매우 작아 그림만으로 순서 판정은 어렵다 |
| 2e | Li 1s XPS — lattice Li 55.67 eV 감소 | XPS 로 **격자 Li 감소**를 보는 관례. ⚠ 나머지 성분(≈54.9 eV) 미귀속 |
| 2f | Li K-edge XANES — Ga-LLZTO 흡수단 저에너지 이동 | Li 배위장 약화의 분광 증거. 우리 계엔 직접 대응 없음 |
| 2g | ⁶Li MAS NMR 디콘볼루션 (24d / 96h / 48e) | ★ **자리 분해 증거의 표준 도구.** ⚠ 본문(2.618)–그림(2.168) 불일치 |
| 2h | Raman — **247.7 cm⁻¹ 팔면체 Li–O 소멸** | ★ 그림이 본문 주장을 실제로 뒷받침하는 몇 안 되는 패널 |
| 2i | Rietveld 정련 (R_wp 7.52 / R_p 5.11 / χ² 6.050, LLZTO + **LiGaO₂** 2상) | ⚠ χ²=6.05 는 높다. LiGaO₂ 2차상(6.45 wt%)의 존재를 여기서 확인 |
| 3a,b | 25–80 °C EIS + Arrhenius (Ea 0.34 / 0.35 eV) | 문헌 대조용 소환값 |
| 3c | Li 자리 점유 막대 (8.70 → 35.66 % "unoccupied") | 🔴 **인용 금지 구간** — 증가분 26.96 %p 가 Ga 점유율과 정확히 같다(§3d) |
| 3d | 계산 이동 프로파일 24d–96h–48e | ★ figure-read 로만 수치 확보(§3d). **실험 Ea 의 5배** · 종점 0.9 eV 불일치 |
| 3e | 공공매개 보상 모식도 | 정성 어휘만 |
| 4a,b | FTIR 시간-파수 컨투어 (20일 / **120일** — 축이 다름) | 노출 시계열 표현 방식 참고 |
| 4c,d | Raman 1088 cm⁻¹ · XRD 21° Li₂CO₃ | 탄산화 판정 관례 |
| 4e | 5 wt% 수분산 pH 시계열 | 🔴 본문 12.32 ↔ 그림 13.06 불일치(§3e). **`Fig. S13` 과 다른 측정** |
| 4f,g | 대기 노출 48 h EIS 변화 | — |
| 4h | σ vs 노출시간 (LLZTO −62 %) | 소환값 |
| 4i | Ga-doped vs Ga-LLZTO FTIR (1주) | ★ **자리 선택성의 결정적 대조** |
| 4j | LiO₄/LiO₆ → GaO₄ / GaO₆ 모식도 + H⁺ 차단 | ⚠ 도식에서 Ga 가 **"Ga⁺"** 로 라벨돼 있다(Ga³⁺ 여야 한다) |
| 5a,b | 용매 4종 침지 광학상 + (024) 피크 · 격자상수 | figure-read 격자상수 변화(§3f) |
| 5c | La 3d XPS — 고결합에너지 이동 | figure-read Δ ≈ +0.5–0.7 eV (논문 수치 없음) |
| 5d | Raman La–O 청색이동 | figure-read ≈119 → ≈134 cm⁻¹ |
| 5e,f | **NMP 흡착 (E_ads −1.63 / −2.44 eV) + 슬랩 렌더** | ★★★ **§5 의 본체.** ⚠ 분자가 슬랩과 **떨어져** 그려져 있고, 슬랩 하단이 잘려 층을 셀 수 없다. 범례에 **Ta·Ga 없음** |
| 5g | 표면 La 4자리의 "Bader charge" | figure-read 0.52(4자리 동일) → 0.58/0.73/0.76/0.83. ⚠ **Bader 라기엔 값이 너무 작다** |
| 5h | La PDOS (s/p/d/sum) | figure-read 전 피크 하향 이동. ⚠ **두 패널 기준정렬 불명 · Ga-LLZTO 는 5d 무리가 E=0 을 가로지른다** |
| 6a–h | 셀 구조 · EIS · 율속 · 수명 · 충방전곡선 · **DEMS CO₂** | 수치가 전부 본문에 있다 (본 digest 에서 **안 봤다**) |
| S6 | Li-s PDOS (Ga-LLZTO vs LLZTO) | figure-read: Li 1s 심준위 **양쪽 ≈−43 eV 로 같아 보임**, 세기 **185 → 103** (Li 감소와 정합) |
| S9 | pristine LLZTO Li 이동 경로 시각화 | ★ **단일 Li 궤적**(이미지 ≈12). 큐빅 상자 1개 = 재래 단위포로 보임 |
| S10 | Ga-LLZTO Li 이동 경로 시각화 | ★ 단일 Li 궤적(≈14 이미지) + 투영면에 **붉은 구(Ga 추정) 4개**. "집단 이동"의 증거는 **여기에도 없다** |
| S13 | 분말 pH fresh/aged 4시료 | ★ **본문의 "12.32" 의 실제 출처**(figure-read 12.35). Ga-LLZTO 9.17 → 9.62 로 최저 |
| Table S1 | ICP-OES wt% | 🔴 **LLZTO 행 합 103.4 %, Zr 42.99 wt% 는 이론값의 3배** — 절대값 인용 금지 |
| Table S2 | 팔면체-Ga Rietveld (채택) | a·V·R-factor·점유율 원본 |
| Table S3 | 사면체-Ga Rietveld (기각, Li2 점유 **−0.2672**) | ★ **음수 점유율로 모형을 기각하는 논증**은 깔끔하다 |
| Table S4 | NMR 상대 적분세기 | ⚠ LLZTO 비 15.53 은 자기 백분율로 재계산하면 15.23 |
| Table S5 | Ga-doped 가넷 문헌 대조 11행 | ★ 이 논문의 σ 가 **중하위권**임을 스스로 보여준다(§3h) |

---

## 7. Post-processing ★

| 무엇 | 도구 | 수치화·기록 방식 | 우리 관점 |
|---|---|---|---|
| **이동 에너지 프로파일** | ⛔ 미기재 (NEB? LST/QST?) | `Fig. 3d` 그래프만, **수치 0건** | 우리 NEB/BVSE 와 **비교 불가** — 방법 미상 |
| **경로 시각화** | Materials Studio 계열 렌더 추정 | `Fig. S9`/`S10` 이미지 | 단일 이온 궤적 |
| **흡착에너지** | ⛔ 정의식 미기재 | 값 2개 (`Fig. 5e/5f` 안에 텍스트) | §5 |
| **전하 분할** | "Bader" 라고만 | `Fig. 5g` 막대(4 자리) | ⚠ DMol³ 는 Mulliken/Hirshfeld — **이름과 값이 안 맞는다** |
| **PDOS** | ⛔ 미기재 | `Fig. 5h`(La s/p/d/sum) · `Fig. S6`(Li s) | 기준정렬 불명 |
| **Rietveld** | ⛔ 프로그램명 미기재 (GSAS? FullProf? TOPAS? Jade?) | `Table S2`/`S3` + `Fig. 2i` | R_wp/R_p/χ² 는 기재 ✓ |
| **DRT** | ref[52] Wan/Saccoccio/Chen/Ciucci 2015 (**DRTtools 계열**) | `Fig. S15`/`S16` 2D 컨투어 | ⭕ 관례 표준 — 우리 EIS 해석에도 쓰는 방법 |
| **NMR 디콘볼루션** | Gaussian–Lorentzian 혼성 (`Fig. S7`) | `Table S4` 상대 적분세기 | 자리 분해 정량의 표준 |
| **DEMS** | Sigma 300 | `Fig. 6g/6h` 충전곡선 + CO₂ | ⭕ 우리 ESW 분해산물 검증의 **실험 대응물** |

---

## 8. 우리 DFT 대비 (comp1 / modelc) → `our_dft_baseline.md`

> ⛔⛔ **아래 표는 "대조"가 아니라 "왜 대조하면 안 되는가"의 기록이다.**
> 계(산화물 가넷 vs 황화물 아지로다이트)·전하 캐리어 화학·코드(DMol³ 수치기저 vs QE 평면파)·
> 힘 계산 축(정적 DFT vs UMA MLIP-MD)이 전부 다르다. **수치를 같은 표에 놓지 않는다.**

| 항목 | 이 논문 (Ga-LLZTO / LLZTO) | 우리 (comp1 / modelc) | 차이 / 이유 — **실제 차이인가 방법 인공물인가** |
|---|---|---|---|
| σ (RT) | 4.95 / 4.62 ×10⁻⁴ S·cm⁻¹ (펠릿 EIS) | ⛔ 우리는 σ 절대값 **인용 금지** (Nernst–Einstein, Haven=1 가정) | **비교 불가** — 우리 쪽에 인용 가능한 절대 σ 가 없다 |
| Ea | **0.34 / 0.35 eV** (실험 EIS 7점) | **0.224 / 0.253 eV** (**MLIP-MD** UMA-s-1p1, 600/800/1000 K, 단일 궤적) | **⛔ 같은 종류의 양이 아니다.** 저쪽은 *실험 벌크 전도*(입계·기공 포함), 우리 쪽은 *MD 벌크 확산*. 가넷이 더 높은 것은 재료 차이이기도 하지만 **측정 축이 달라 크기 비교 자체가 무의미**하다 |
| 계산 Ea (이동장벽) | figure-read **1.67–1.92 eV** (`Fig. 3d`, 방법 미상) | 우리 MLIP-MD Arrhenius 0.224 eV · BVSE 별도 축 | **방법 인공물 의심** — 저쪽 계산값이 자기 실험값의 **5배**다. 단일 이온 이동 + 무질서 미처리 + 방법 미상 ⇒ **우리 축에 못 올린다** |
| Band gap | ⛔ **논문에 없다** (PDOS 만, 기준정렬 불명) | 2.066 / **2.099** eV (PBE, fixed-occ nscf 고유값) | **비교 불가.** 우리 규율대로 절대 gap 은 문헌과 직접 비교하지 않는다 |
| 기계적 (E/B/G) | ⛔ **없다** | E_VRH 22.06 / 27.66 GPa · B₀ 26.23 / 21.71 GPa | **비교 불가** |
| 산화 onset / ESW | ⛔ **없다** (LSV 를 6.0 V 까지 돌렸지만 **PEO 복합막**의 값이라 SE 고유 창이 아니다) | 2.256 V (grand-potential, S-limited) | **비교 불가.** 저쪽 서론의 *"가넷은 >5 V 창"* 은 **2차 인용**이다 |
| **전하 분할** | "Bader" La **0.52 → 0.72** (figure-read) | 우리 Bader / ICOHP(Li–Cl −1.86 / −2.10) | ⛔ **이름만 같고 양이 다를 가능성.** DMol³ 는 Bader 비제공 ⇒ **같은 축에 놓지 않는다** |
| 흡착/계면 슬랩 규약 | ⛔ **재현 불가** (§5) | SDCP 캠페인 + `run_cathode_interface.py` | ⭕ **여기만 유효한 대조**: §5d 의 여섯 물음 표가 소득 |
| 무질서 처리 | ⛔ **미기재** (가넷 Li 부분점유를 어떻게 내렸는지 없음) | comp1/modelc 는 배열을 명시적으로 다룸 | 🔴 **우리 쪽이 명백히 낫다.** 부분점유 계에서 배열 선언 없는 단일 값은 재현 불가 |

**⇒ `comparison_vs_ours.md` 반영 방침**
- 물성 4축(A 이온전도 / B 산화안정 / C 기계 / D 전자구조) **어디에도 행을 만들지 않는다.**
- **§J-7 `🔧 방법 원전` 블록에 "슬랩 흡착 보고량 — 선언 공백의 표본" 으로만** 넣는다.

---

## 9. 적용 인사이트 (우리 연구에 어떻게)

**① ★★★ "같은 자리가 두 일을 한다" 는 진단틀을 우리 계에 옮긴다.**
이 논문의 핵심은 Ga 도 가넷도 아니라 **"성능과 열화가 같은 결정학적 자리에 묶여 있으면
조성 튜닝으로는 못 푼다 — 자리를 분리해야 한다"** 는 진단이다. 우리 아지로다이트에서 대응 후보:
- **S²⁻(4a/4d) 자리**가 (i) 산화 onset 을 잡고(우리 ESW 는 **S-limited** 2.256 V) 동시에 (ii) 수분 가수분해의 표적이다.
- **Cl⁻/S²⁻ 자리무질서**가 (i) Li 전도를 높이고(modelc D 2.6×) 동시에 (ii) 산화 산물·계면을 바꾼다.
⇒ *"우리 계에서 전도의 심장과 열화의 심장이 같은 자리인가, 다른 자리인가?"* 는 **아직 우리가 안 물어본 질문**이다.
`kb/questions/` 카드감이다.

**② ★★ 계산 한 숫자를 "이진 공정 관측"에 붙이는 방식.**
이 논문은 `E_ads(NMP) −2.44 → −1.63 eV` 를 **"슬러리가 겔이 되는가"** 라는 눈으로 보이는 관측에 붙였다.
우리 SDCP `E_ads` 가 여덟 번 물린 이유 중 하나는 **그 숫자가 무엇을 예측하는지가 없었다**는 것이다.
⇒ **보고량 카드 §1(무엇을 원하나)에 "이 값이 맞히면 무엇이 달라지나"를 관측 가능한 형태로 적는다.**
(이 논문처럼 조건은 부실해도 *대응 관측이 있으면* 논지가 선다 — 우리는 반대였다: 조건은 완벽했는데 대응 관측이 없었다.)

**③ ★★ 속도론으로 자리 선택을 사는 합성 트릭 (저온 기상 교환).**
250 °C · 4 h · 폐계 기상 + **관 바닥 냉각으로 시약 휘발 억제** — 열역학 최적점(사면체)에 못 가게 만들어
**반응성이 큰 자리(팔면체)** 를 치게 하는 설계. 우리 건식/코팅 축에서 **"저온 기상 후처리로 표면이 아니라
특정 격자 자리를 친다"** 는 발상은 새롭다(우리 코팅 문헌은 전부 표면 부동태층 축이다).

**④ ⚠ 반면교사 — 부분점유 계의 계산은 배열 선언이 없으면 값이 아니다.**
가넷 Li 부격자(96h 0.35 / 24d 0.56)나 우리 아지로다이트 S/Cl 자리무질서나 사정이 같다.
이 논문은 그 선언 없이 단일 프로파일을 냈고, 결과가 **실험의 5배**로 어긋났다.
⇒ 우리 규율(comp1/modelc 배열 명시)이 **왜 비싼 값을 하는지**의 외부 증거로 쓸 수 있다.

**⑤ ⚠ Rietveld 점유율 막대는 "빈자리"와 "막힌 자리"를 구분하지 않는다.**
`Fig. 3c` 의 8.70 → 35.66 % 가 정확히 Ga 점유율만큼 늘어난 것은 **도펀트를 공공으로 세는 흔한 함정**이다.
우리 tier2 `dopant_blocking_fraction` 계열 지표에서 **똑같은 실수를 할 수 있다** —
`vacancy_fraction` 과 `dopant_occupied_fraction` 을 **다른 필드로** 유지하고 있는지 확인할 것.

---

## 10. 인용 가능 문장 (deck / paper 용)

- *"가넷 LLZTO 에서 빠른 Li⁺ 수송을 담당하는 준안정 96h 팔면체 자리는 동시에 Li⁺/H⁺ 교환의 주요 반응점이어서, 전도도와 대기 안정성이 같은 결정학적 자리에서 커플링돼 있다"* (Zeng et al., *ESM* 2026 — 이 논문의 전제, 서론 ref[32–43] 기반)
- *"GaCl₃ 기상 이온교환(250 °C, 4 h, 10⁻³ Pa)으로 팔면체 Li⁺ 만 선택적으로 Ga³⁺ 로 치환하면 Li₂CO₃ 생성이 120일까지 검출되지 않으면서 σ_RT 4.95×10⁻⁴ S·cm⁻¹ (모체 4.62×10⁻⁴), Ea 0.34 eV (모체 0.35 eV) 가 유지된다"* (같은 논문)
- *"같은 Ga 를 고상반응으로 넣으면 열역학적으로 선호되는 사면체 24d 로 가서 대기 안정성은 개선되지 않는다 — 1주 만에 Li₂CO₃ 가 나온다. 즉 도펀트 종류가 아니라 점유 자리가 안정성을 결정한다"* (같은 논문, `Fig. 4i`·`Fig. S18`)
- *"표면 La 자리에 대한 NMP 분자의 흡착에너지는 −2.44 eV (LLZTO) 에서 −1.63 eV (Ga-LLZTO) 로 약해졌고, 이것이 PVDF–NMP 슬러리 겔화 억제와 대응된다"* (같은 논문 — ⚠ **인용 시 "슬랩 조건이 논문에 기재되지 않았다"는 단서를 반드시 붙일 것**)

**⛔ 인용 금지**
- ❌ *"Ga 치환으로 공공 분율이 8.70 → 35.66 % 로 급증"* — 증가분이 **정확히 Ga 점유율**이다(§3d 검산).
- ❌ *"Ga-LLZTO 의 이동장벽이 LLZTO 와 거의 같다"* — 기준에 따라 부호가 뒤집히고, 둘 다 실험 Ea 의 5배이며, 종점 에너지가 0.9 eV 다르다(§3d).
- ❌ *"수분산 pH 12.32"* 를 `Fig. 4e` 로 인용 — 그 값은 **`Fig. S13`(분말 fresh)** 이다(§3e).
- ❌ **La 의 Bader 전하 0.52 → 0.72 를 우리 Bader 값과 나란히** — 같은 이름의 다른 양일 가능성(§3f).
- ❌ ICP wt% 절대값 — 표 S1 이 100 %를 넘고 Zr 이 이론값의 3배다(§3b).

---

## 11. 주의 / 한계 (over-claim 방지) — **비판적으로**

**A. 계산 쪽 (우리에게 제일 중요한 부분)**
1. **계산 조건이 재현 불가 수준으로 비어 있다.** k-점·스핀·슬랩 두께·진공·구속층·쌍극자 보정·흡착에너지 정의식·분자 참조 박스·전하보상·무질서 처리·이동 프로파일 방법 — **본문 41 pp + SI 전문 검색 결과 전부 0건**(§4b, §5b). 남은 것은 코드 이름(DMol³/MS 2019)·functional(PBE)·기저(DNP 3.5)·ECP·실공간 절단 5.0 Å·DFT-D(버전 미상)·수렴 기준 넷뿐이다.
2. **계산 이동장벽이 자기 실험 Ea 의 약 5배다** (figure-read 1.67–1.92 eV vs 0.34–0.35 eV). 논문은 이 괴리를 언급조차 하지 않는다. 단일 이온·부분점유 미처리·방법 미상이면 예상되는 결과다. ⇒ **`Fig. 3d` 로 "장벽이 유지된다"를 주장하는 것은 근거가 약하다.**
3. **"집단(collective) 이동 모드 유지"는 증거가 없다.** `Fig. S9`·`S10` 둘 다 **단일 Li 궤적**이다.
4. **"Bader charge" 는 이름이 의심스럽다.** 값(0.5–0.8)이 산화물 La 의 Bader 전하(≈+2.1)와 동떨어지고, DMol³ 는 Bader 를 기본 제공하지 않는다. 어느 분할인지 밝혀야 한다.
5. **PDOS 기준정렬이 불명이고, 그림대로면 Ga-LLZTO 가 금속이 된다** (La 5d 무리가 E=0 을 가로지름). 심준위 La 5s/5p 가 2–4 eV 움직이는 것도 화학효과로 보기엔 크다. ⇒ *"La 준위가 아래로 내려갔다 = 결합이 강해졌다"* 는 **기준정렬을 밝히기 전에는 성립하지 않는다.**
6. **흡착 그림이 흡착 기하를 안 보여준다** (`Fig. 5e/5f` 에서 분자가 슬랩과 떨어져 있다). 결합 자리·거리·배향을 독자가 확인할 수 없다.

**B. 구조·조성 쪽**
7. **`Table S1`(ICP)이 자기 모순이다** — LLZTO 합 103.4 wt%, Zr 42.99 wt%(이론 ≈14.4). SI 주석의 *"Zr/O 비 불변"* 과도 안 맞는다.
8. **`Table S2` 의 다중도×점유율이 Eq. 1 과 안 맞는다** (환산 Li ≈2.7/f.u. vs Li₅.₀₂). Li2·Li3 좌표가 동일하게 인쇄돼 있고 규약 설명이 없다.
9. **NMR(팔면체/사면체 ≈15.5) 과 Rietveld(환산 ≈2.5) 가 서로 안 맞는데** 논문은 두 결과를 대조하지 않는다.
10. **χ² = 6.050 은 높다.** 사면체 모형(8.122) 보다 낫다는 상대비교로만 쓰였고, 절대 적합도에 대한 논의가 없다.
11. **LiGaO₂ 6.45 wt% 2차상**이 세척 후에도 남아 있다. Eq. 1 은 Ga 가 전부 격자로 들어간 것처럼 쓰여 있는데, 그 일부는 **별개 상**에 있다. Ga 0.46 의 계산이 이 2차상을 어떻게 다뤘는지 불명확하다.

**C. 실험 설계 쪽**
12. **`Fig. 4a`(20일)와 `Fig. 4b`(120일)의 시간축이 다르다.** "LLZTO 는 탄산화, Ga-LLZTO 는 120일까지 무사"는 맞지만, **같은 창에서 나란히 본 그림은 없다.**
13. **aging 조건(온도·상대습도)이 기재되지 않았다.** *"ambient air, Petri dish, 먼지방지 종이"* 가 전부다. 습도 없이 "대기 안정성"은 정량 비교가 불가능하다.
14. **σ 유지의 대조가 비대칭이다.** LLZTO 는 48 h 만에 −62 % 인데, Ga-LLZTO 의 "불변"도 48 h 창이다. 120일 노출 후의 σ 는 보고되지 않았다(`Table S5` 는 "완전 안정"이라고 쓴다).
15. **셀 시험이 PEO 복합계다.** Ga-LLZTO 는 **10 wt% 필러**로 들어가고 실제 전도 경로는 PEO 다. ⇒ 셀 성능 향상은 *"필러가 덜 나쁘다"* 에 가깝고 **SE 고유 성능의 증명이 아니다.** 60 °C·무가압 조건도 함께 밝혀야 한다.
16. **본문 오타 3건** (기록용): `Ar-free glove box`(→Ar-filled) · `while almost none were detected for LLZTO`(→Ga-LLZTO) · `promots`(→promotes). 그림 라벨 오류 1건: `Fig. 4j` 의 **"Ga⁺"**(→Ga³⁺). 캡션 표기 1건: **Absorption**(→Adsorption).
17. **Journal Pre-proof 다.** VoR 이 아니므로 교정 과정에서 위 숫자·표기가 바뀔 수 있다. **인용할 때 in-press 임을 밝힌다.**

---

## 12. 용어 미니 용어집 (이 digest 를 혼자 읽는 사람을 위해)

| 용어 | 뜻 | 이 논문에서 |
|---|---|---|
| **가넷 / LLZO** | 공간군 `Ia-3d` 큐빅 산화물 Li₇La₃Zr₂O₁₂. Ta/Nb/Ga 치환으로 큐빅상을 안정화해 쓴다 | LLZTO = Ta 로 Zr 일부 치환(Li 6.4) |
| **24d / 48g / 96h** | 가넷 Li 자리의 Wyckoff 기호. **24d = 사면체(LiO₄)**, **48g/96h = 팔면체(LiO₆)** 계열. 96h 는 팔면체 중심에서 밀려난 준안정 위치 | 96h 가 "전도의 심장이자 열화의 심장" |
| **Li⁺/H⁺ 교환** | 습기 중 H₂O/H₂CO₃ 의 H⁺ 가 격자 Li⁺ 를 밀어내는 반응. LiOH 를 만들고 CO₂ 와 만나 **Li₂CO₃** 가 된다 → 표면 저항층 | 팔면체 Li 가 표적 |
| **DMol³** | Materials Studio 의 **원자중심 수치기저** DFT 코드. 평면파 cutoff 대신 **실공간 궤도 절단(Å)** 을 쓴다. Bader 는 기본 제공 안 하고 Mulliken·Hirshfeld 를 낸다 | 이 논문 전 계산 |
| **DNP / 3.5 basis file** | Double Numerical + Polarization 기저. "3.5" 는 MS 의 기저 파일 버전 | |
| **ECP** | Effective Core Potential. 내각 전자를 퍼텐셜로 대체 — VASP 의 PAW 와 **다른 계열** | |
| **DFT-D** | Grimme 계열 경험적 분산 보정. D2/D3(+BJ) 등 버전이 여럿이라 **버전 명시가 필수** | 버전 미기재 |
| **Bader vs Hirshfeld vs Mulliken** | 전자밀도를 원자에 나누는 서로 다른 규칙. **값의 크기 자체가 다르다** — 산화물 La 는 Bader ≈ +2.1, Hirshfeld ≈ +0.5 | §3f 주 참조 |
| **PDOS** | 상태밀도를 원자·궤도별로 분해한 것. **에너지 기준(E_F/vacuum/VBM)을 밝혀야** 두 계를 비교할 수 있다 | `Fig. 5h`·`S6` |
| **DRT** | Distribution of Relaxation Times. EIS 를 완화시간 τ 분포로 풀어 **한 봉우리 = 한 전기화학 과정**으로 본다. 봉우리 면적 ≈ 임피던스 | `Fig. S15/S16`, ref[52] |
| **XANES (Li K-edge)** | Li 1s → 비점유 상태 여기. 흡수단 위치가 **Li 의 배위장·전하 환경**을 반영 | `Fig. 2f` |
| **⁶Li MAS NMR** | ⁶Li 는 사중극 상호작용이 작아 화학이동 분해가 좋다 → 가넷의 24d/48e/96h 를 **자리별로** 본다 | `Fig. 2g`, `Table S4` |
| **Rietveld R_wp / χ²** | 분말 XRD 전패턴 정련의 적합도. χ² 는 1 에 가까울수록 좋다 | 6.050(채택) vs 8.122(기각) |
| **DEMS** | Differential Electrochemical Mass Spectrometry. 충방전 중 발생 기체를 실시간 질량분석 | `Fig. 6g/h` CO₂ |
| **보고량(estimand)** | *"우리가 보고하려는 양이 무엇이며, 이 계에서 그것이 잘 정의되는가"*. 우리 규율은 계산 **전에** 카드로 적는다 | §5d |
| **집계 규칙** | admissible state 가 여럿일 때 무엇을 보고할지 (최저 / 앙상블 / 분포 / 선언된 상태). **없으면 스칼라 보고량은 정의되지 않는다** | 이 논문은 미정의 |

---

## 13. 열린 질문 (우리가 이어서 물어야 할 것)

1. **우리 아지로다이트에서 "전도의 심장"과 "열화의 심장"은 같은 자리인가?**
   (Li 자리? S 자리? Cl 자리? 자리무질서 자체?) — 답이 "다르다"면 이 논문의 처방은 우리에게 안 통하고,
   "같다"면 **우리도 자리-선택적 처방**을 찾아야 한다. → `kb/questions/` 카드 후보.
2. **우리 SDCP `E_ads` 에 "대응하는 이진 관측"이 있는가?** 없으면 §9-② 대로 카드 §1 을 다시 쓴다.
3. **우리 tier2 지표에서 `vacancy_fraction` 과 `dopant_occupied_fraction` 이 분리돼 있는가?**
   (§9-⑤ — 이 논문이 밟은 함정을 우리가 안 밟았는지 실제로 확인할 것.)
4. **`[Wang26IF]` 슬랩 규약 + 이 논문의 `estimand` 공백표** 를 합쳐, 우리 흡착 계산의
   **"선언 체크리스트" 한 장**을 만들 수 있는가? (§5d 표가 초안이다.)

---

## 14. 파일 · 그림

- 본문 PDF: `litdb/inbox/110. EnergyStorageMater_2026_Zeng_Ga_LLZTO_site_specific_decoupling_substitution_MAIN.pdf`
- SI: `litdb/inbox/110. Sup) EnergyStorageMater_2026_Zeng_Ga_LLZTO_SI.docx`
- 크로핑 그림: `litdb/figures/zeng2026_ga_llzto_site_specific_substitution/`
  (본문 `fig_1`–`fig_6` = 6장 · SI `fig_S1`–`fig_S27` = 27장, 총 **33장** · 색인 `figures.json`)
  ⚠ SI 그림은 .docx 임베디드 이미지를 **문서 순서로 캡션과 1:1 매칭**해 뽑았다 (27 이미지 ↔ 27 캡션, 잔여 0 · 고아 캡션 0).
