Repository: yonghoon7153-source/Yonghoon-DEM-DFT

# 📚 LITDB — 문헌 단일 시스템 (**SE·DFT 축 + DEM·MPM 축, 두 트랙**)

> **앞으로 논문은 여기서만 본다.** 여러 곳(db/literature, kb/papers, db/properties, Excel)에 흩어진 문헌을 한 곳에서 생각·참고·비교하기 위한 통합 MD 시스템.

## 왜 트랙이 둘인가
`INDEX.md` 는 argyrodite 전해질 축이라 접촉역학·MPM·건식전극 digest 가 들어갈 자리가
없다. 그래서 한때 64편이 **어느 인덱스에도 없었다**(open_items #7). 축을 나눠 그 구멍을
닫았고, 한 분모로 세면 “159편 중 98편 미언급” 같은 **가짜 미결**이 나온다
(`comparison_vs_ours.md:8`). 분리는 실측 근거가 있는 결정이다 — 합치지 말 것.

⚠ 이 표의 **편수는 적지 않는다.** 손으로 쓴 수는 반드시 낡는다(README 자신이 세 번 틀렸다).
현재값은 `python3 tools/litdb/build_index.py --check` 로 본다.

File: litdb/papers/zhang2021_dry_ptfe_calendered_30um_sulfide_se_membrane.md (part 1 of 2)
<!-- digest 표준 양식 확장 (paper-level STANDALONE). ★ = 이 묶음 ([DEM 우선 (수영)] 문헌 보강 · 3 순위 후보 표 N-85 · 정독 134) 에서 꼭 뽑으라고 한 항목.
     본 = jeong2024_operando_densification_chemomechanics_se_size_composite_cathode.md (절 번호 체계 · 머리 요약 상자 · 메타 줄 · 서지 표 · 그림 표 · §0-1 고른 의도 대조 · §8 자세한 분석).
     원문 = 출판본 (Nano Lett. 2021, 21, 5233−5239 · Letter · 7 쪽 · © 2021 American Chemical Society) + Supporting Information (21 쪽 PDF · Word 원고 · 쪽 머리 숫자 = PDF 쪽).
     쪽 표기 = 본문은 PDF 쪽 p.1–p.7 (= 인쇄 쪽 5233–5239 · p.n = 인쇄 5232 + n) · SI 는 "SI p.n" = SI PDF 쪽 n (인쇄 쪽 번호와 같다).  크롭 파일 이름의 pN 과 figures.json 의 page 는 PDF 쪽이다.
     값 표지: [인쇄] = 본문 · SI · 표 · 그림 안 글자로 적힌 값 · [판독] = 그림에서 읽은 값 (재현 = litdb/figures/<slug>/digitized.csv 104 행 — 본문 그림은 300 dpi 래스터 (xref 119 · 152 · 175 · 194) ·
     SI 그림은 200–268 dpi 래스터 (xref 120–142 · 판독한 S1 · S3 · S4 = 200 dpi · S9 = SI 14 쪽을 200 dpi 로 렌더) 를 원본 화소에서 · 축 = 눈금 화소 · 속 빈 표지 중심 = 색 열 묶음의 가운데 + 그 열 ±2 px 안 고리의 세로 가운데 · Nyquist 절편 = Z''=0 선 위 가장 낮은 표지 중심) ·
     [카드 산술] = 인쇄 · 판독 값으로 이 카드가 계산한 값 (식 병기) · [카드 해석] = 원문에 말이 없어 카드가 읽은 뜻 · [다른 카드] = 정본의 다른 카드에 적힌 값 (slug 병기) ·
     [우리] = 우리 쪽 값 (CLAUDE.md · our_dft_baseline.md 출처) · [미확인] = 본문 7 쪽 + SI 21 쪽 전수에 없음.
     원문 28 쪽은 글자 층 추출 + 전 쪽 렌더로 전부 읽었다.  DEM · MPM · FEM · 입자 계산 · 압밀 시뮬레이션은 없다 — 순수 실험 (건식 막 공정 · EIS · DC 분극 · XRD · XPS · Raman · SEM/EDX/EBSD · AFM · 전기화학). -->
# 건식 PTFE 0.2 wt% · 80 °C 열 캘린더링 (hot calendering) 황화물 SE 막 30 µm — Li₅.₄PS₄.₄Cl₁.₆ (= 우리 DFT modelc 조성) 분말 펠릿 10.8 → 막 8.4 mS cm⁻¹ (25 °C · 시험 중 360 MPa 로 누른 채 · 막만 도선 · 접촉 1.04 Ω 를 뺀 값 = 잰 1.49 Ω 의 70 %) · ASR 0.35 Ω cm² · 400 nm Al₂O₃ 스퍼터 층 (Li 대칭 셀 400 h) · NCM523 ‖ Li 60 °C 0.05 C 135.3 mAh g⁻¹ — Zhang · Wu · Zhou · Weng · Yao (Nano Lett. 2021)

> slug `zhang2021_dry_ptfe_calendered_30um_sulfide_se_membrane` · DOI `10.1021/acs.nanolett.1c01344` · type `experiment (dry process · PTFE binder 0.2 wt% fibrillation by planetary ball mill + 80 °C hot calendering → 30 µm sulfide SE membrane · EIS impedance under 360 MPa (powder pellet vs membrane vs 1.65 mm membrane-material pellet · wire/contact 1.04 Ω subtraction) · DC polarization · XRD · XPS · Raman · Al₂O₃ sputtered Li interlayer · NCM523‖Li full cell 60 °C — no DEM · no simulation)` · PDF `db44b81d-85._Flexible_sulfide_electrolyte_thin_membrane_with_ultrahigh_ionic_conductivity_for_all-solid-state_lithium_batteries.pdf` · SI `aa420db8-85._Sup_Flexible_sulfide_electrolyte_thin_membrane_with_ultrahigh_ionic_conductivity_for_all-solid-state_lithium_batteries.pdf` · digested `2026-11-22` · status ✅
>
> **저자**: Zhihua Zhang ᵃ§ · Liping Wu ᵃ˒ᵇ§ · Dong Zhou ᵃ§ · Wei Weng ᵃ˒ᵇ · **Xiayin Yao\*** ᵃ˒ᵇ — ᵃ Ningbo Institute of Materials Technology and Engineering (NIMTE), Chinese Academy of Sciences, Ningbo 315201 · ᵇ Center of Materials Science and Optoelectronics Engineering, University of Chinese Academy of Sciences, Beijing 100049 — § 공동 1 저자 (Zhang · Wu · Zhou) · \* 교신 (yaoxy@nimte.ac.cn · ORCID 0000-0002-2224-4247) · *Nano Lett.* **2021**, **21**, **5233−5239** (Letter · 호 12 = 내려받기 경로 "21/12/5233" · 인쇄 머리에는 없음) · 접수 2021-04-03 · 수정 2021-06-04 · 출판 2021-06-09 · © 2021 American Chemical Society · 연구비 = National Key R&D Program of China 2018YFB0905400 · NSFC U1964205 · 51872303 · 51902321 · Zhejiang Provincial NSF LD18E020004 · Ningbo S&T Innovation 2025 Major Special Programme 2018B10061 · 2018B10087 · 2019B10044 · Youth Innovation Promotion Association CAS 2017342 · 이해상충 없음.
> **이웃 카드 (링크만)**: [`cao2026_dual_binder_18um_sulfide_electrolyte_film`](cao2026_dual_binder_18um_sulfide_electrolyte_film.md) (이 논문 = 그 카드 Table S3 의 S10 행 · L80 · L487) · [`schmitt2026_chemomech_stability_dry_cathode_separator_sheets`](schmitt2026_chemomech_stability_dry_cathode_separator_sheets.md) (이 논문 = 그 카드 ref 70 · Table S1 #9 · L237 · L433) · [`hippauf2019_dry_film_ptfe_sulfide_cathode_sheet`](hippauf2019_dry_film_ptfe_sulfide_cathode_sheet.md) (이 논문 ref 18 · SI 표 S1 #13) · [`nam2018_dry_vs_slurry_mixed_electrode_binder_coverage_premixing_pouch`](nam2018_dry_vs_slurry_mixed_electrode_binder_coverage_premixing_pouch.md) (ref 22 · SI 표 S1 #8) · [`lee2025_corolling_dryprocess_lpscl_ptfe`](lee2025_corolling_dryprocess_lpscl_ptfe.md) (같은 축 · PTFE 건식 SE 층) · [`adeli2019_halide_substitution_boosting_argyrodite`](adeli2019_halide_substitution_boosting_argyrodite.md) (ref 8) · [`feng2020_li_deficient_argyrodite_cl_disorder`](feng2020_li_deficient_argyrodite_cl_disorder.md) (ref 19) · [`han2024_fec_mitigates_ptfe_decomposition_dry_thick_graphite_anode`](han2024_fec_mitigates_ptfe_decomposition_dry_thick_graphite_anode.md) (PTFE ↔ Li 환원).
> **판독 원자료**: `litdb/figures/zhang2021_dry_ptfe_calendered_30um_sulfide_se_membrane/digitized.csv` (104 행 — 그림 2b 표지 18 · SI 그림 S4 a / b 삽입 / c Nyquist 절편 28 · SI 그림 S1 절편 4 · SI 그림 S3b 봉우리 4 · 그림 4f 면적 용량 17 · 그림 4e 끝 용량 · 전압 창 9 · 그림 3e · 3d 대칭 셀 전압 16 · SI 그림 S9 반원 2 · SI 그림 S8 CE 튐 6) · 그림 크롭 **52 장** (도구 16 중 다시 자름 9 + 손 크롭 36 = 그래픽 초록 1 · 패널 19 · 식 2 · 근거 문단 14) — `figures.json`.

---

## 0. 결론 먼저 — 우리 질문에 대한 답

**한 문장**: Li₇₋ₓPS₆₋ₓClₓ (x 1.4–1.7) 가운데 σ 가 가장 높은 **Li₅.₄PS₄.₄Cl₁.₆** (볼밀 15 h 500 rpm → 510 °C 2 h · 분말 펠릿 **10.8 mS cm⁻¹** @25 °C) 99.8 wt% 에 PTFE 0.2 wt% 를 섞어 행성 볼밀 (200 rpm · 5 min) 로 섬유화하고 80 °C 열 캘린더링으로 **30 µm 자립 막**을 만들었더니 σ = **8.4 mS cm⁻¹** · ASR **0.35 Ω cm²** (25 °C) 였다 (p.1 · p.2 · SI 표 S1).  ⚠ 이 8.4 는 **탄소 코팅 Al 박을 500 MPa 냉간 등방압으로 붙인 막을 360 MPa 로 누른 채 잰** 값이고, 잰 저항 **1.49 Ω 에서 도선 · 접촉 1.04 Ω 를 뺀 0.45 Ω** 로 계산했다 (SI p.4 · SI 표 S1 각주) — 빼지 않으면 2.56 mS cm⁻¹ [카드 산술] 이고 뺄 값이 ±0.1 Ω 만 달라도 6.9–10.9 mS cm⁻¹ [카드 산술] 이다.  같은 막 재료로 만든 **1.65 mm 펠릿**은 빼기 없이 ≈8.4 mS cm⁻¹ [판독 SI 그림 S4c · 카드 산술] 라 8.4 는 두꺼운 시편으로 뒷받침된다.  **PTFE 함량은 0.2 wt% 한 점뿐**이고, 0 → 0.2 wt% 에서 σ 가 −22 % (인쇄 10.8 → 8.4) 떨어진 것은 PTFE 의 부피 배제 (≈0.15–0.17 vol% → 희박 Maxwell −0.22 ~ −0.25 % [카드 산술]) 로 설명되지 않는데 원문은 그 차이를 설명하지 않는다.

| 우리 질문 (이 묶음) | 이 논문이 주는 것 | 표지 · 쪽 |
|---|---|---|
| ① ★ 건식 막 조성 · 공정 | SE **Li₅.₄PS₄.₄Cl₁.₆ 99.8 wt%** + PTFE (Sigma · Mw 10⁶–10⁷) **0.2 wt%** · ZrO₂ 단지 · 행성 볼밀 PM200 (Retsch) **200 rpm 5 min** · 볼 : 재료 = **5 : 1** (무게) → 열 캘린더 (MTI) 두 롤 틈 **80 °C** → 자립 막 · 두께 **30 µm** (마이크로미터 0.030 mm · 그림 1d) · AFM 평균 거칠기 **121 nm** · 롤 틈 · 속도 · 통과 횟수 · 막 면적 질량 · 밀도 [미확인] | [인쇄] p.1 · p.2 · SI p.2 · [판독] 그림 1d |
| ② ★ σ 측정 조건 (누른 채 / 뺀 뒤 · 압력 · 온도) | σ = L/RS · Solartron 1470E · 10⁶–10⁻² Hz · 10 mV · 탄소 코팅 Al 차단 전극 Ø10 mm · **분말** ≈250 mg 을 Ø10 mm 나일론 관에서 **360 MPa** 펠릿 · **막** = 탄소 코팅 Al 박을 양면에 **냉간 등방압 500 MPa 10 min** · *"During the conductivities test, all the samples were pressurized under 360 MPa"* = **누른 채** · 막만 도선 · 접촉 **1.04 Ω** 빼기 · 25 °C (온도별 15–95 °C) | [인쇄] SI p.4 · p.5 |
| ③ ★ PTFE ↔ 이온 전도 | **두 점뿐**: 분말 (PTFE 0) **10.8** ↔ 막 (PTFE 0.2 wt%) **8.4** mS cm⁻¹ (25 °C · 인쇄 · 비 0.78) · 그림 2b 비 **0.80 (25 °C) → 0.91 (95 °C)** [판독] · 막 재료 1.65 mm 펠릿 ≈8.4 [판독 · 카드 산술] · 저자 문장 *"Although PTFE is a nonconductive polymer, it occupies a minimal volume in the composite, maximizing the electrolyte phase content"* (p.2) — 함량 계열 · 피복 · 목 (neck) 정량 **없음** | [인쇄] p.1 · p.2 · [판독] 그림 2b · SI 그림 S4 |
| ④ 막 미세구조 | SEM 단면 (그림 1e · 눈금 50 µm) · 확대 (그림 1f · 눈금 5 µm): *"highly bonded small particles that are netted by polymer fibers"* · EDX S · F 막 전체 고르게 (그림 1g · h) · SE 입경 [미확인] (그림 1f 덩이 ≈1–5 µm [판독 거칢]) · **기공 · 밀도 · 섬유 굵기 · 피복 [미확인]** | [인쇄] p.2 · [판독] 그림 1f |
| ⑤ 막 손상 여부 | XRD (SI 그림 S5) · XPS 측량 (SI 그림 S6) 에서 분말과 같다 → *"highlighting the nondestructive preparation process"* — σ 22 % 감소의 원인은 말하지 않는다 (`txt_p3_dryfilm_xrd_xps_nondestructive.png`) | [인쇄] p.3 |
| ⑥ Li 계면 (PTFE 환원) | 맨 막 Li ‖ Li: 처음 ±5 mV · **12 h 안에 단락** (그림 3e [판독 ≈13.0–13.5 h]) · Al₂O₃ 400 nm (RF 스퍼터 90 W · 0.5 Pa · 1.3 nm/min × 5 h) 양면: **400 h 단락 없음** (±12 mV @400 h) · 0.1 mA cm⁻² · 0.1 mAh cm⁻² · 60 °C · 무적층압 · 맨 막 계면에 LiF (XPS 685 eV) · 탄소 D/G (Raman 1330 · 1580 cm⁻¹) — 저자: PTFE 가 Li 와 반응해 *"interior continuous electron conductive network"* (p.4 · 측정 아닌 해석) | [인쇄] p.3–4 · SI p.3–4 · [판독] 그림 3d · 3e |
| ⑦ 전셀 | NCM523 ‖ SE 막 ‖ Al₂O₃@Li · 양극 = Li₅.₄PS₄.₄Cl₁.₆ : NCM : VGCF : PTFE = **30 : 70 : 2 : 1** (무게) · Ø8 mm **200 MPa** → 막 Ø14 mm 얹고 **냉간 등방압 500 MPa** → Li 80 µm Ø10 mm · Al 파우치 봉입 · NCM **11.6 mg cm⁻²** · **60 °C · 0.05 C (0.085 mA cm⁻²)** · 첫 방전 **100.1 mAh g⁻¹ · CE 67.1 %** · 20 번째 **135.3 (인쇄 1.4 mAh cm⁻²)** · 150 번째 **108.5 (인쇄 1.12) · 80.2 %** · ⚠ 11.6 mg cm⁻² × 135.3 = **1.57 mAh cm⁻²** [카드 산술] = 그림 4f 판독 **1.56** — 인쇄 1.4 · 1.12 와 어긋남 (비 0.89 둘 다) | [인쇄] p.5 · SI p.3–4 · [판독] 그림 4f |
| ⑧ 모델 · 계산 | **없음** — DEM · MPM · FEM · 등가 회로 맞춤값 (SI 그림 S9 의 회로도만) 없음 | — |
| ⑨ 저자 한계 | 맨 막 + Li 는 단락 (Al₂O₃ 필요) · *"the stability and compatibility of the cathodic interface need to be improved"* (EIS 중간 주파수 반원 128.4 → 181.7 Ω · 1.4 배) | [인쇄] p.4 · p.5 |

⛔ **한정어 (떼지 말 것)**: ① 8.4 mS cm⁻¹ 는 **500 MPa 냉간 등방압 뒤 360 MPa 로 누른 채 · 25 °C · 도선 · 접촉 1.04 Ω 를 뺀** 값 — 빼는 값이 막 저항 (0.45 Ω) 보다 크다 ② PTFE 는 **0.2 wt% 한 함량**뿐 — "PTFE 함량 ↔ σ" 관계는 이 논문에 없다 (0 ↔ 0.2 두 점 · 볼밀 · 성형 · 시편 모양이 같이 바뀐다) ③ 막의 **기공 · 밀도 · 면적 질량 · 입경 · 섬유 기하는 원문에 없다** ④ 조성은 **Cl 과잉 Li₅.₄PS₄.₄Cl₁.₆** (우리 DFT modelc 와 같은 조성 · 실험 LPSCl 공정의 Li₆PS₅Cl 이 아니다) ⑤ σ 표 (SI 표 S1 · 그림 2c) 의 문헌 값은 출처마다 조건이 다르다 — 두 행은 다른 카드 기준으로 **두 시편 값을 섞어** 옮긴 것으로 보인다 (§3-6).
⇒ **절대값 전이: 0 건** (우리 DEM · MPM · STEP3 의 σ · 기공과 같은 표에 넣을 값 없음).  전이되는 것은 **방향 · 크기 감각** (PTFE 0.2 wt% 섬유망 + 5 분 볼밀이 σ 를 ≈20 % 깎는다 — 부피 배제 예측의 ≈80–100 배) 과 **측정 · 보고 꼴** (얇은 막 EIS 의 직렬 저항 빼기 · 두꺼운 같은 재료 펠릿으로 확인 · 누른 채 표지) 뿐이다.

---

## 0-1. ★ 고른 의도 대조 (후보 표 N-85 의 '왜' 칸)

의도 원문: *"건식막 · PTFE 함량 ↔ 이온 전도 — Li₅.₄PS₄.₄Cl₁.₆ · PTFE 0.2 % · 30 µm · 8.4 mS/cm 건식막 (cao2026 Table S3 의 S10 행 · "원전 인입 후보")"* (가리킨 카드 = `cao2026_dual_binder_18um_sulfide_electrolyte_film` L80 · L487 · `schmitt2026_chemomech_stability_dry_cathode_separator_sheets` L433)

| 의도의 문장 | 판정 | 원문 위치 · 값 · 측정 조건 |
|---|---|---|
| "건식막" | **채움** | 용매 없음 — PTFE 0.2 wt% 를 행성 볼밀 (200 rpm · 5 min · 볼 : 재료 5 : 1) 로 섬유화 → 80 °C 열 캘린더 → 자립 막 (SI p.2 · p.1 · 그림 1a · b) · SI 표 S1 의 Solvent 칸 *"None"* |
| "PTFE 함량 ↔ 이온 전도" | **일부** | 함량은 **0.2 wt% 하나**뿐 — 대조는 PTFE 없는 분말 펠릿 10.8 ↔ 막 8.4 mS cm⁻¹ (25 °C · p.2) 두 점 · 그 사이에 볼밀 · 성형 (캘린더 ↔ 360 MPa 펠릿) · 시편 두께 (30 µm ↔ 1.90 mm) · 빼기 (막만 1.04 Ω) 가 함께 바뀐다 · 같은 재료 1.65 mm 펠릿 ≈8.4 [판독 · 카드 산술] 이 모양 · 빼기 교락을 일부 걷어 낸다 · 원인 분석 없음 · 문헌 표 (SI 표 S1) 는 다른 SE · 바인더 · 함량 (PTFE 0.15–0.2 wt% 두 편 포함) 이지만 조건이 제각각 |
| "Li₅.₄PS₄.₄Cl₁.₆" | **채움** | p.1 · p.2 · SI p.2 — Li₇₋ₓPS₆₋ₓClₓ x = 1.6 · 510 °C 2 h 소성이 x 1.4–1.7 가운데 가장 높다 (SI 그림 S1 · 판독 절편으로 x 1.4 / 1.5 / 1.6 / 1.7 = 5.4 / 5.8 / **10.7** / 5.1 mS cm⁻¹ [카드 산술]) |
| "PTFE 0.2 %" | **채움** | *"With the SE powder (99.8 wt %) and PTFE powder (0.2 wt %)"* (p.1) · SI p.2 · SI 표 S1 *"99.8 wt.%"* — **무게 %** (부피 ≈0.15–0.17 vol% [카드 산술 · 가정 밀도]) |
| "30 µm" | **채움** | 자립 막 *"controlled thickness of 30 μm"* (p.2 · 그림 1c · d · 마이크로미터 0.030 mm [판독]) · 전셀 안 압축 뒤 *"about 30 μm"* (p.4 · 그림 4a) · σ 계산에 쓴 L = 30 µm (SI 그림 S4b *"Thickness: 30 μm"*) — 360 MPa 아래 두께 [미확인] |
| "8.4 mS/cm" | **채움 (조건 셋)** | p.1 *"8.4 mS cm−1 at 25 °C"* · p.2 · SI 표 S1 · 그림 2b · 2c — **25 °C · 360 MPa 로 누른 채 · 1.04 Ω 뺀 값** (잰 1.49 Ω · SI 표 S1 각주) · 빼기 전 2.56 [카드 산술] |
| "건식막 (cao2026 Table S3 의 S10 행)" | **채움** | cao2026 SI Table S3 S10 = *"Li₅.₄PS₄.₄Cl₁.₆ · PTFE (0.2%) · 30 · 8.4"* (그 카드의 크롭 `litdb/figures/cao2026_dual_binder_18um_sulfide_electrolyte_film/tab_S3.png`) — 넷 다 원문과 같다 (§0-1 2 차 인용 대조) |
| "원전 인입 후보" | **채움** | 이 카드 = 원전 카드 |

**가리킨 카드 · 같은 값을 쓴 줄의 2 차 인용 대조** (카드 줄은 고치지 않는다 — 다른 점은 카드 문제로 보고):

| 카드 (줄) | 옮긴 값 · 표기 | 원문 | 판정 |
|---|---|---|---|
| `cao2026_…` L80 | *"S10 = Li₅.₄PS₄.₄Cl₁.₆ (우리 modelc 조성) · PTFE 0.2 % · 30 µm · 8.4 mS cm⁻¹ (ref 34 = Zhang 2021 Nano Lett. 21, 5233)"* · *"⚠ INDEX '실험값' 시트의 같은 편 행은 10.8 mS/cm — 막/분말 차인지 미확인"* | 8.4 = **막** (25 °C · 누른 채 · 1.04 Ω 뺀 값) · **10.8 = 분말 펠릿** (360 MPa · 1.90 mm 펠릿과 같은 계열 · 25 °C) (p.1 · p.2) · 서지 ✓ · 'modelc = Li₅.₄PS₄.₄Cl₁.₆' [다른 카드: `our_dft_baseline.md` L10] ✓ | **채움** — 그 카드의 [미확인] ("막/분말 차인지") 은 **"막/분말 차가 맞다"** 로 풀린다 · 측정 상태 (누른 채 · 빼기) 한정어는 빠졌다 |
| `cao2026_…` L487 | *"S10 행 = 우리 modelc 조성 건식막 (Table S3, 30 µm · 8.4 mS cm⁻¹ · PTFE 0.2 %) … 원전(Zhang 2021 Nano Lett.) 인입 후보"* | ✓ (위와 같음) | **채움** |
| `schmitt2026_…` L433 (ref 70) | *"Z. Zhang, L. Wu, D. Zhou, W. Weng, X. Yao, Flexible Sulfide Electrolyte Thin Membrane with Ultrahigh Ionic Conductivity for All-Solid-State Lithium Batteries, Nano Lett 21 (2021) 5233–5239. \| 카드 없음 — Table S1 #9"* | 서지 ✓ (저자 다섯 · 제목 · 권 · 쪽 · 연도) · 이제 카드 있음 | **채움** |
| `schmitt2026_…` L237 (그 논문 SI Table S1 #9 의 이 논문 행) | *"100.1 · 67.1 · C/20 · NCM523 · 1.0 · Li₅.₄PS₄.₄Cl₁.₆ · 0.2 · Li · 500 (cold isostatic press) · - · 60"* | 첫 방전 100.1 · ICE 67.1 % · 0.05 C · NCM523 · 60 °C (p.5) ✓ · 양극 PTFE = 1/103 = **0.97 wt%** [카드 산술 · SI p.4 의 30 : 70 : 2 : 1] ≈ 1.0 ✓ · 분리막 PTFE 0.2 ✓ · 500 MPa CIP ✓ (양극층은 그 전에 200 MPa) · 음극 = **Al₂O₃ 400 nm 입힌** Li (표는 'Li') · 적층압 '-' = 전셀 적층압 미기재 ✓ (대칭 셀은 *"No extra stacking pressure"*) | **채움** — 표 칸이 두 한정 (양극 200 MPa 선가압 · Al₂O₃@Li) 을 담지 않을 뿐 |
| 정본 `INDEX.md` '시트: 실험값' 6 행 (Excel 이관) | *"Flexible Sulfide Electrolyte Thin Membrane … 2021 · Li5.4PS4.4Cl1.6 10.8 mS/cm"* | 10.8 = 분말 펠릿 (p.1 · p.2) | **채움** (분말 값 · 막 값은 8.4) |
| `liu2022_cl_crystallization_interface_argyrodite` L280 (그 논문 SI Table S4 의 이 논문 줄) · `comparison_vs_ours.md` §A 2026-11-09 행 ('[Liu] Table S4 재인용') | *"Li₅.₄PS₄.₄Cl₁.₆ 6.1 (300 + 500 °C, 1 + 4 h, Wu 2021) · 10.8 (510 °C 2 h, Zhang 2021)"* | 10.8 = 분말 펠릿 · 510 °C 2 h 소성 (SI p.2) ✓ · 측정 상태 (360 MPa 누른 채 · 25 °C) 는 옮기지 않았다 | **채움** |

⇒ **의도 대조 결과: 일부** — 건식막 · Li₅.₄PS₄.₄Cl₁.₆ · PTFE 0.2 % · 30 µm · 8.4 mS cm⁻¹ · cao2026 S10 행은 **채움** (2 차 인용 값은 모두 원문과 같다 · cao2026 의 '10.8 은 막/분말?' [미확인] 은 분말로 풀림); **"PTFE 함량 ↔ 이온 전도" 는 일부** — 함량 계열이 없고 0 ↔ 0.2 wt% 두 점은 공정 · 시편 · 보정이 함께 바뀐다 (같은 재료 1.65 mm 펠릿이 일부를 걷어 낸다).

---

## 1. 한 줄 요약
Li₇₋ₓPS₆₋ₓClₓ (x 1.4–1.7) 를 합성해 σ 가 가장 높은 x = 1.6 (10.8 mS cm⁻¹) 을 골라, PTFE 0.2 wt% 를 볼밀로 섬유화하고 80 °C 열 캘린더로 **30 µm · 8.4 mS cm⁻¹ · 0.35 Ω cm²** 자립 막을 만든 Letter.  막의 PTFE 는 Li 금속과 반응해 계면에 탄소 · LiF 를 만들어 맨 막 대칭 셀은 12 h 안에 단락되고, Li 에 400 nm Al₂O₃ 를 스퍼터하면 400 h 버틴다.  NCM523 ‖ Li 전셀 (60 °C · 0.05 C · 11.6 mg cm⁻²) 은 135.3 mAh g⁻¹ · 150 사이클 80.2 %.
(초록 = `txt_p1_abstract.png` — 8.4 mS cm⁻¹ · 400 nm Al₂O₃ · 135.3 mAh g⁻¹ (1.4 mAh cm⁻²) · 80.2 % · 평균 CE > 99.5 %.)
저자의 결론: *"The presented SE membrane not only proves a promising design principle on thin and highly Li-ion conductive SEs but also paves the way for the next-generation high-energy ASSLBs."* (p.5)

## 2. 메타
| 저자 | 저널/년 | DOI | 소재 (SE/CAM) | 연구유형 |
|---|---|---|---|---|
| Z. Zhang§ · L. Wu§ · D. Zhou§ · W. Weng · **X. Yao\*** (NIMTE CAS · UCAS) | Nano Lett. 21 (12) 5233–5239 (2021) · Letter | 10.1021/acs.nanolett.1c01344 | **Li₅.₄PS₄.₄Cl₁.₆** (자체 합성 · 막 99.8 wt% + PTFE 0.2 wt%) · 양극 **LiNi₀.₅Co₀.₂Mn₀.₃O₂ (NCM523 · 시판 · 공급처 미기재)** + SE + VGCF + PTFE · Li 박 80 µm (+ Al₂O₃ 400 nm) | 실험 (건식 막 공정 · EIS · DC 분극 · XRD · XPS · Raman · AFM · SEM/EDX/EBSD · 대칭 · 전셀) — 계산 없음 |

- **1저자 메모 (후보 표) 와의 대조**: 저자 다섯 (Z. Zhang · L. Wu · D. Zhou · W. Weng · X. Yao) · 제목 · *Nano Lett* 21 (2021) 5233–5239 — **같다**.  덧붙임 ① DOI 10.1021/acs.nanolett.1c01344 (메인 세션이 PDF 정보에서 본 값과 같다) ② 호 12 (내려받기 경로 · 인쇄 없음) ③ 공동 1 저자 셋 · 교신 Yao.
- **글의 꼴**: Letter — 서론 · 결과 (구분 소제목 없음) → 요약 → 참고문헌 38.  그림 4 · 표 0 · 번호 식 0 (σ = L/RS 는 SI 문장 안) / SI: 실험 절 (재료 · SE 합성 · 막 · Al₂O₃ · 분석 · 셀 · 전기화학) + 그림 S1–S11 + 표 S1 (2 쪽) + 참고문헌 17.
- 그룹 맥락: 같은 그룹의 앞선 막 = 참고문헌 [24] Liu · Yao *Energy Storage Mater.* 2021, 38, 249 (*"Ultra-thin free-standing sulfide solid electrolyte film"* · SI 표 S1 #16 = Li₆PS₅Cl · 도파민 염산염 · 클로로벤젠 · 35 µm · 0.2 mS cm⁻¹) · [21] Liu · Yao *Nano Lett.* 2020 (Li₆PS₅Cl 나노막대).

---

## 3. 핵심 수치 (★ 전부 쪽 · 표지 병기)

### 3-1. ★ 재료 · 조성 · 막 제조 (p.1 · p.2 · SI p.2–3 · `txt_p1_hippauf_this_work_recipe.png` · `txt_si_p2_materials_synthesis_membrane.png` · `fig_1a.png` · `fig_1bcd.png`)
| 항목 | 값 | 표지 · 쪽 |
|---|---|---|
| 원료 | PTFE 미세 분말 (Sigma-Aldrich · Mw 10⁶~10⁷) · Li₂S 99.98 % · P₂S₅ 99 % · LiCl 99.0 % (Sigma) · NCM523 (*"obtained from commercial sources"*) · Li 박 80 µm (China Energy Lithium) · Ar 글러브박스 H₂O · O₂ < 0.1 ppm (Mbraun Lab Star) | [인쇄] SI p.2 |
| SE 합성 | Li₇₋ₓPS₆₋ₓClₓ (x 1.4 · 1.5 · 1.6 · 1.7) 화학량론 → 행성 볼밀 **15 h · 500 rpm** → 석영관 밀봉 → *"various annealing conditions"* → **x = 1.6 · 510 °C · 2 h** 가 σ 최고 → 이 SE 를 씀 | [인쇄] SI p.2 |
| SE 입경 | [미확인] (그림 1f 막 단면 확대에서 덩이 ≈1–5 µm [판독 거칢 · 눈금 5 µm]) | — |
| 막 조성 | Li₅.₄PS₄.₄Cl₁.₆ **99.8 wt%** + PTFE **0.2 wt%** | [인쇄] p.1 · SI p.2 · SI 표 S1 |
| PTFE 부피 | ≈**0.15–0.17 vol%** (고체 기준) [카드 산술 · 가정: ρ_PTFE 2.2 g cm⁻³ ([다른 카드] cao2026 §3 의 가정값) · ρ_SE 1.64 ([우리] 랩 표준 · Li₆PS₅Cl) 또는 1.86 ([다른 카드] cao2026 · Li₆PS₅Cl 중성자) — 이 조성의 진밀도 [미확인]: φ = (0.2/2.2)/(0.2/2.2 + 99.8/ρ_SE)] | [카드 산술] |
| 섬유화 · 혼합 | ZrO₂ 단지 · 행성 볼밀 PM200 (Retsch) · **200 rpm · 5 min** · 볼 : 재료 = **5 : 1** (무게) — *"to ensure the homogeneity of the obtained raw mixture and fibrillation of PTFE"* · 볼 지름 · 단지 부피 · 분량 [미확인] | [인쇄] SI p.2 |
| 성형 | 섞은 분말을 열 캘린더 (MTI) **두 롤 틈으로 80 °C** 에서 눌러 자립 연속 막 · *"can be run continuously and scaled up"* (그림 1b · 사진 눈금 10 cm) · 롤 지름 · 틈 · 속도 · 통과 횟수 · 하중 [미확인] | [인쇄] SI p.2 · p.2 |
| 막 | 엷은 노란색 · 자립 · 유연 · 연속 · 두께 **30 µm** (그림 1c 사진 눈금 1 cm · 그림 1d 마이크로미터 **0.030** mm [판독]) · SEM 단면 (그림 1e · 눈금 50 µm) · *"highly bonded small particles that are netted by polymer fibers"* (그림 1f) · EDX S · F 고르게 (그림 1g · h) | [인쇄] p.2 · [판독] 그림 1d |
| 표면 | AFM 10 × 10 µm² · 높이 막대 ±1 µm · **평균 거칠기 121 nm** (그림 2a) | [인쇄] p.2 |
| 막 밀도 · 기공 · 면적 질량 | **[미확인]** — 원문 전수에 없다 | — |
| 그림 1a 모식 | 볼밀 *"Ball-milling ↔ Shearing"* → *"PTFE Fibration · Homogeneous mixing"* (원문 철자) → 롤 → *"Hot calendaring · Mechanical formation"* (원문 철자) → 막 *"30 μm · 8.4 mS cm−1"* · 확대 원 = 구 SE 사이를 지나는 PTFE 섬유 (모식) | [인쇄] 그림 1a |

### 3-2. ★ 이온 · 전자 전도 측정 사슬 (SI p.4–5 · SI 그림 S1 · S2 · S4 · SI 표 S1 각주 · `txt_si_p4p5_conductivity_method.png` · `eq_00_sigma_L_over_RS.png` · `eq_01_asr_wire_subtraction.png`)
- **식** [인쇄 SI p.4]: *"Ionic conductivities (σ) of the electrolytes were obtained from the equation: σ = L/RS, where L represents the thickness, S represents the effective contacting area between SE and blocking electrode, and R represents the resistance."*
- **기기** [인쇄 SI p.4]: Solartron 1470E · **10⁶ Hz – 10⁻² Hz · 진폭 10 mV** · 차단 전극 = **탄소 코팅 Al 박** (양면) · 차단 전극 지름 **10 mm** (S = 0.785 cm² — SI 표 S1 각주의 *"0.785 cm2"* 와 같다).
- **분말 시편** [인쇄 SI p.4]: *"about 250 mg SE powder was weighted and pressed in a nylon tube with diameter of 10 mm to get a densified pellet under 360 MPa"* — 펠릿 두께 SI 그림 S4a **1.90 mm** · SI 그림 S1 (조성 선별) **1.46–1.64 mm** · DC 분극 SI 그림 S2 **1.1 mm** [인쇄 그림 안 글자].
- **막 시편** [인쇄 SI p.4]: *"carbon coated Al foils (blocking electrodes) were pressed on both sides of the SE membranes by isostatic cold pressing under 500 MPa for 10 min"*.
- ★ **누른 채** [인쇄 SI p.4]: *"During the conductivities test, all the samples were pressurized under 360 MPa, and the diameter of the blocking electrodes is 10 mm."* — 분말 · 막 · 막 재료 펠릿 모두 **360 MPa 로 누른 상태**에서 잰 값이다 (뺀 뒤 σ 없음).
- ★ **직렬 저항 빼기 (막만)** [인쇄 SI p.4–5 · SI 표 S1 각주]: *"For the conductivity calculation of SE membrane, the disturbances from testing wires and electrical contact was emendated due to the very small absolute value for the thin membrane impedance value. The final impedance values for conductivity calculation are obtained by the tested impedance values subtracting the resistance contribution (1.04 Ω, Figure S4b) from testing wires, electrical contact, etc."* · *"only the EIS test values of the membrane sample subtracted the resistance contribution"* · 각주 *"(1.49 Ω-1.04 Ω)*0.785 cm2=0.35 Ω cm2"*.
  - [카드 산술] 막 저항 = 1.49 − 1.04 = **0.45 Ω** · σ = 0.0030 cm / (0.45 Ω × 0.7854 cm²) = **8.49 mS cm⁻¹** (인쇄 8.4) · ASR 검산 30 µm / 8.4 mS cm⁻¹ = 0.357 Ω cm² (인쇄 0.35) ✓.
  - [카드 산술] **빼지 않으면** 0.0030 / (1.49 × 0.7854) = **2.56 mS cm⁻¹** · 빼는 값 비중 1.04/1.49 = **70 %** · 빼는 값이 ±0.1 Ω (0.94 · 1.14) 이면 σ = **6.9 · 10.9 mS cm⁻¹** — 8.4 의 정확도는 1.04 Ω 의 정확도에 달려 있다 (원문은 1.04 Ω 의 측정 방법 · 반복 · 오차를 적지 않는다 · SI 그림 S4b 의 보라 *"Wire & contact resistance"* 곡선 하나 [판독 절편 1.038 Ω]).
- ★ **두꺼운 같은 재료 펠릿으로 확인** [인쇄 SI p.4]: *"to further verify the accuracy of the conductivity test for the thin SE membrane, a 1.65 mm pellet consisting of the membrane materials (PTFE and Li5.4PS4.4Cl1.6) was also tested (Figure S4c)"* — 그 펠릿을 어떻게 만들었는지 (막을 쌓았는지 · 섞은 분말을 눌렀는지 · 압력) [미확인] · 값은 그림에만: 25 °C 절편 ≈24.9 Ω [판독] → σ ≈ **8.43 mS cm⁻¹** [카드 산술 · 빼기 없음] = 막 값과 같다.
- **전자 전도** [인쇄 p.2 · SI p.5 · SI 그림 S2]: 차단 전극 / SE / 차단 전극에 **0.5 V DC** · 펠릿 1.1 mm · 정상 전류 **1.51 × 10⁻⁷ A** (그림 안 글자) → 본문 **4.0 × 10⁻⁸ S cm⁻¹** (25 °C) · [카드 산술] 1.51e-7 A × 0.11 cm / (0.5 V × 0.785 cm²) = **4.2 × 10⁻⁸ S cm⁻¹** (면적 = Ø10 mm 가정 · 인쇄값과 5 % 차).

### 3-3. ★ 분말 ↔ 막 ↔ 막 재료 펠릿 — PTFE 0.2 wt% 의 몫 (p.2 · 그림 2b · SI 그림 S4 · `fig_2b.png` · `fig_S4a.png` · `fig_S4b.png` · `fig_S4c.png` · `txt_p2_afm_ptfe_volume_8p4_asr.png`)
| 시편 (모두 360 MPa 로 누른 채) | 두께 | 25 °C σ (mS cm⁻¹) | 표지 |
|---|---|---|---|
| 분말 펠릿 (PTFE 0) | 1.90 mm | **10.8** (인쇄) · 10.61 (그림 2b 판독) · 10.70 (SI 그림 S4a 절편 22.6 Ω [판독] → [카드 산술]) | [인쇄] p.1–2 · [판독] |
| 막 (PTFE 0.2 wt% · 500 MPa CIP · 1.04 Ω 뺌) | 30 µm | **8.4** (인쇄) · 8.45 (그림 2b) · 8.43 (SI 그림 S4b 삽입 절편 1.493 Ω [판독] − 1.04 → [카드 산술]) | [인쇄] · [판독] |
| 막 재료 펠릿 (PTFE + SE · 빼기 없음) | 1.65 mm | 값 인쇄 없음 · **8.43** (SI 그림 S4c 절편 24.91 Ω [판독] → [카드 산술]) | [판독] · [카드 산술] |
- **저자 해석** [인쇄 p.2]: *"Although PTFE is a nonconductive polymer, it occupies a minimal volume in the composite, maximizing the electrolyte phase content, which guarantees the Li+ conductive component in the membrane. Thus, the SE membrane exhibits an ionic conductivity of 8.4 mS cm−1 with a low area specific resistance of 0.35 Ω cm2 at 25 °C, which is close to the 10.8 mS cm−1 of the SE powder"* (`txt_p2_afm_ptfe_volume_8p4_asr.png`) · *"In addition, the high ionic conductivity of the SE membrane can be attributed to the dry-film process avoiding the solvent effect. The fast, mechanized, and solvent-free preparation minimized the damage to the SE material surface structure"* (p.2–3 · `txt_p3_dryfilm_xrd_xps_nondestructive.png`).
- ★ [카드 산술] **비** 막/분말 = 8.4/10.8 = **0.78** (인쇄) · 막 재료 펠릿/분말 펠릿 = 8.43/10.70 = **0.79** (두 두꺼운 펠릿 · 같은 식 · 빼기 없음 [판독]) → PTFE 0.2 wt% + 볼밀 5 min (+ 시편 제조 차) 가 σ 를 **≈21–22 %** 깎는다.
- ★ [카드 산술] **부피 배제만으로는**: 절연 구 φ ≈0.0015–0.0017 를 희박 Maxwell 꼴 σ/σ₀ = (1−φ)/(1+φ/2) 에 넣으면 **0.9975–0.9978 (−0.22 ~ −0.25 %)** — 관측 −21 ~ −22 % 의 **≈1/80–1/100** (식 = 희박 Maxwell · 비 = 21.2/0.253 ~ 22.2/0.223).  ⇒ 그 감소는 PTFE 가 '자리만 차지' 해서가 아니라 섬유망과 SE 입자가 얽힌 꼴 (원문 낱말: *"highly bonded small particles that are netted by polymer fibers"* p.2 · *"a 3D continuous PTFE network wrapped with SE particles"* p.1 · *"forms a matrix to support SE particles"* p.1 — 섬유가 입자 표면을 얼마나 덮는지는 정량 없음) · 볼밀 · 치밀화 차 · 측정 차 가운데 무엇이든 — **원문은 가르지 않는다** [카드 해석].  (같은 꼴 다른 편: PTFE 0.3 wt% 막 2.7 ↔ 순수 펠릿 3.1 mS cm⁻¹ = −13 % [다른 카드 `hippauf2019_…` L31 · L101].)  ⚠ 막 쪽에는 **200 rpm · 5 min 볼밀**이 더 들어 있다 — 정본 세 편의 '적당한 밀링' 펠릿 σ 손실이 ×0.69–0.75 로 모인다는 기록 ([다른 카드] `comparison_vs_ours_DEM.md` B 축 — Cronau22 2 h · minnmann2021 10 h 습식 · lee2025_corolling 입경 < 1 µm 볼밀 2.19 → 1.64 mS cm⁻¹ — 조건이 이 논문의 200 rpm · 5 분과 다르다) 과 이 ×0.78–0.79 가 같은 크기라서, 감소를 **PTFE 몫으로만 읽을 수 없다** [카드 해석].
- **온도에 따라** [판독 그림 2b]: 막/분말 비 0.81 (15 °C) · **0.80 (25 °C)** · 0.79 (35 °C) · 0.84 (45 °C) · 0.87 (55 °C) · 0.93 (65 °C) · 0.93 (75 °C) · 0.94 (85 °C) · **0.91 (95 °C)** — 고온에서 차가 준다 · ⚠ 고온 막 값은 빼기에 매우 민감하다 (§3-4).
- **펠릿 겉보기 밀도** [카드 산술 · 가정: 'about 250 mg' 이 SI 그림 S4a 의 1.90 mm 펠릿]: 0.250 g / (0.7854 cm² × 0.190 cm) = **1.68 g cm⁻³** · 같은 250 mg 을 SI 그림 S1 펠릿 (1.46–1.64 mm) 에 넣으면 **1.94–2.18 g cm⁻³** — 아지로다이트 진밀도로 쓰는 값들 (랩 표준 Li₆PS₅Cl 1.64 [우리] · cao2026 1.86 [다른 카드]) 보다 커서 **그 펠릿들의 질량은 250 mg 이 아니었다** [카드 해석].  이 조성 (Li₅.₄PS₄.₄Cl₁.₆) 의 진밀도는 원문에 없어 기공률로 바꾸지 않는다 (1.64 는 Li₆PS₅Cl 값 — 이 조성의 분모가 아니다 · 판정하지 않는다).

### 3-4. 온도별 σ — 그림 2b ↔ SI 그림 S4 (`fig_2b.png` · `fig_S4a.png` · `fig_S4b.png` · `fig_S4c.png` · digitized.csv fig2b · figS4*)
그림 2b (log σ ↔ T · 가로축 380 → 280 K · 9 온도 = 95 · 85 · … · 15 °C · 표지 x 위치 368.2 · 357.9 · 348.1 · 338.1 · 328.2 · 318.1 · 308.2 · 298.1 · 288.0 K [판독]) — 원문은 값 · 활성화 에너지를 **적지 않는다** (캡션 *"Arrhenius plots"*).

| T (°C) | 분말 σ (그림 2b) | 막 σ (그림 2b) | 분말 σ (S4a 절편 · 빼기 없음) | 막 σ (S4b 삽입 · 1.04 뺌) | 막 재료 펠릿 σ (S4c · 빼기 없음) |
|---|---|---|---|---|---|
| 95 | 99.1 | 90.3 | 58.3 | 127 (R−1.04 ≈ 0.030 Ω) | 57.6 |
| 85 | 80.6 | 76.2 | 48.8 | 70.7 (0.054 Ω) | 47.6 |
| 75 | 63.4 | 59.0 | 42.3 | (표지 가려짐) | 40.9 |
| 65 | 47.4 | 44.1 | 36.7 | 41.1 (0.093 Ω) | 32.7 |
| 55 | 34.7 | 30.3 | 28.5 | 27.3 (0.140 Ω) | 24.9 |
| 45 | 23.3 | 19.7 | 21.3 | 20.0 (0.191 Ω) | 17.7 |
| 35 | 15.8 | 12.5 | 15.1 | 12.6 (0.303 Ω) | 12.1 |
| 25 | **10.6** | **8.45** | **10.7** | **8.43** (0.453 Ω) | **8.43** |
| 15 | 9.08 | 7.34 | 8.80 | 7.31 (0.523 Ω) | 7.18 |
(단위 mS cm⁻¹ · 모두 [판독] → σ = L/(R·0.7854 cm²) [카드 산술] · 절편 판독 ±0.005 Ω (S4b 삽입) · ±0.1 Ω (S4a · S4c))
- ⚠ [카드 산술] **25 °C 는 세 길이 다 맞고** (10.6–10.8 · 8.4), **≥ 55 °C 에서는 그림 2b 의 분말 점이 SI 그림 S4a 절편보다 1.2–1.7 배 높다** (95 °C 99.1 ↔ 58.3 · 1.04 Ω 를 빼도 77.8) — 그림 2b 의 고온 점은 인쇄된 식 · 그림에서 재현되지 않는다 (원문 설명 없음).
- ⚠ [카드 산술] 막은 고온에서 **막 저항이 0.03–0.09 Ω** 라 1.04 Ω 빼기의 ±0.005 Ω 판독 오차만으로 σ 가 ±10–17 % 흔들린다 — 고온 막 σ 는 빼기가 정한다.
- **활성화 에너지 (원문 없음)** [카드 산술 · 그림 2b 판독 9 점 · 최소제곱]: ln σ ↔ 1/T 로 **분말 0.29 · 막 0.31 eV** (15–95 °C) · ln(σT) 로 0.32 · 0.34 eV · 15–45 °C 만 쓰면 0.25 · 0.26 eV (ln σ) — 고온 점의 재현 문제 때문에 **참고값**으로만.  (우리 modelc MLIP-MD Ea 0.224 eV [우리 · our_dft_baseline.md L14] 옆에 두지 않는다 — 계산 · 측정 · 계가 다르다.)

### 3-5. 조성 선별 Li₇₋ₓPS₆₋ₓClₓ (p.2 · SI 그림 S1 · S3 · `fig_S1.png` · `fig_S3.png` · `txt_p2_powder_10p8_xrd_thickness.png`)
- 본문 [인쇄 p.2]: *"the Li5.4PS4.4Cl1.6 powder delivers the highest ionic conductivity of up to 10.8 mS cm−1 (Figure S1)"* · 다른 조성의 값은 **인쇄되지 않았다**.
- SI 그림 S1 (25 °C · Ø10 mm · 두께 그림 안 글자) [판독 · 카드 산술]:

| x | 조성 | 두께 (mm · 인쇄) | 절편 (Ω · 판독) | σ (mS cm⁻¹ · 카드 산술) |
|---|---|---|---|---|
| 1.4 | Li₅.₆PS₄.₆Cl₁.₄ | 1.64 | 38.7 | 5.4 |
| 1.5 | Li₅.₅PS₄.₅Cl₁.₅ | 1.61 | 35.6 | 5.8 |
| **1.6** | **Li₅.₄PS₄.₄Cl₁.₆** | 1.46 | 17.4 | **10.7** (인쇄 10.8) |
| 1.7 | Li₅.₃PS₄.₃Cl₁.₇ | 1.57 | 39.4 | 5.1 |
- ⚠ 이 논문의 x = 1.5 ≈5.8 은 서론이 인용한 Li₅.₅PS₄.₅Cl₁.₅ **9.4 ± 0.1** ([8] Adeli 2019 · p.1) 의 ≈0.6 배 [카드 산술] — 합성 (소성 조건 x 마다 같은지 [미확인]) · 측정 차.  x = 1.6 만 두 배로 튀는 까닭은 원문이 XRD (아래) 외에 설명하지 않는다.
- XRD [인쇄 p.2 · SI 그림 S3]: 네 조성 모두 입방 Li₇PS₆ (PDF 34-0688 · F-43m) · *"all the diffraction peaks in the range of 52−54° continue to shift to the higher angles with increasing LiCl doping contents until x = 1.6"* → 격자 수축 · 24g Li 점유 ↑ · 케이지 사이 점프 거리 ↓ ([19] Feng 2020 · [20] Wang 2020) · [판독 SI 그림 S3b 봉우리 꼭대기] x 1.4 **52.83°** · 1.5 **52.82°** · 1.6 **53.02°** · 1.7 **52.96°** — 1.4 → 1.5 는 그림에서 이동이 보이지 않는다 (원문 문장은 '1.6 까지 계속').
- 막 ↔ 분말 XRD (SI 그림 S5) 같다 · XPS 측량 (SI 그림 S6) 막에만 F 1s · 막 C 1s 에 CF · CF₂ · CF₃ (그림 2d).  ⚠ 본문 *"F 1s signal at 690 cm−1, and the C 1s signal between 291 and 292 cm−1"* (p.3) — 단위 'cm⁻¹' 은 eV 의 오기 (그림 2d 가로축 = Binding Energy (eV) · 축 이름 철자 *"Bingding"*).

### 3-6. ★ 문헌 막 비교 (그림 2c · SI 표 S1 · `fig_2c.png` · `tab_S1.png`)
SI 표 S1 [인쇄 SI p.17–18 · 두 쪽 이어붙임 · 25 °C 값] (번호 = SI 참고문헌 · 그림 2c 의 번호는 본문 참고문헌):

| SE | 분율 | 바인더 | 용매 | 두께 | σ (25 °C) | ASR (25 °C) | SI 참고문헌 (서지 = SI p.19–21) |
|---|---|---|---|---|---|---|---|
| 0.01Li₃PO₄-0.63Li₂S-0.36SiS₂ | 96 vol.% | SBR | Toluene | / | 0.07 mS cm⁻¹ | / | 1 Inada 2003 SSI 158, 275 |
| Li₃.₂₅Ge₀.₂₅P₀.₇₅S₄ | 95 vol.% | SBR | Toluene | / | 0.035 | / | 1 |
| Li₃.₂₅Ge₀.₂₅P₀.₇₅S₄ | 95 vol.% | Silicone rubber | N-heptane | / | 0.50 | / | 1 |
| 0.01Li₃PO₄-0.63Li₂S-0.36SiS₂ | / | Silicone rubber | N-heptane | / | 0.10 | / | 2 Inada 2003 JPS 119, 948 |
| Li₃.₂₅Ge₀.₂₅P₀.₇₅S₄ | 95 vol.% | Silicone rubber | N-heptane | 100 μm | / | / | 3 Inada 2009 JPS 194, 1085 |
| 80Li₂S:20P₂S₅ | 98 vol.% | Hydrocarbon | Xylene | 200 μm | / | / | 4 Fujiki 2014 JPS 248, 943 |
| β-Li₃PS₄ | / | / | Toluene | 70 μm | 0.20 | 35 Ω cm² | 5 Nam 2015 Nano Lett. 15, 3317 |
| β-Li₃PS₄ | / | / | ACN | 8 μm | 0.12 | 6.67 | 6 Wang 2016 JMCA 4, 8091 |
| Li₁₀GeP₂S₁₂ | / | / | Toluene | 90 μm | 0.34 | 26.47 | 5 |
| 75Li₂S:25P₂S₅ | 97 wt.% | SBS | Anisole | ~50 μm | **0.1 at 330 MPa · 0.2 at 410 MPa** | 50-25 | 7 Sakuda 2017 JES 164, A2474 |
| Li₆PS₅Cl | 98.5 wt.% | NBR | Xylene | 30 μm | 2.8 | 1.07 | 8 Nam 2018 JPS 375, 93 |
| 75Li₂S:25P₂S₅ | 97 wt.% | PPC | Anisole | 180 μm | 0.11 | 163.6 | 9 Yamamoto 2018 Sci. Rep. 8, 1212 |
| Li₇P₂S₈I | 97 wt.% | PEP-MNB | N-heptane | 70 μm | 0.036 | 194.4 | 10 Choi 2018 JES 165, A952 |
| Li₆PS₅Cl | 98 wt.% | SBS-COOH | Xylene | / | ~1 | / | 11 Lee 2019 ACS Energy Lett. 4, 94 |
| Li₁₀SnP₂S₁₂ | 97.5 wt.% | HNBR | Toluene | 20-40 μm Calendered | 3.2 | 0.625-1.25 | 12 Riphaus 2018 JES 165, A3993 |
| Li₆PS₅Cl | 99.85 wt.% | PTFE | None | 150 μm | 2.7 | 5.5 | 13 Hippauf 2019 ESM 21, 390 |
| Li₆PS₅Cl₀.₅Br₀.₅ | 96.4 wt.% | PI | EtOH | 40 μm | 0.058 | 68.9 | 14 Kim 2020 ACS Energy Lett. 5, 718 |
| Li₆PS₅Cl | 99 wt.% | Acrylate-type binder | Xylene & isobutyl isobutyrate | 30 μm | 1.31 | 2.29 | 15 Lee 2020 Nat. Energy 5, 299 |
| Li₆PS₅Cl | / | Dopamine hydrochloride | Chlorobenzene | 35 μm | 0.2 | 17.5 | 16 Liu 2021 ESM 38, 249 |
| 77.5Li₂S-22.5P₂S₅ | 80 wt.% | Polyimine | / | 64 μm | 0.092 | 69.5 | 17 Whiteley 2015 Adv. Mater. 27, 6922 |
| **Li₅.₄PS₄.₄Cl₁.₆** | **99.8 wt.%** | **PTFE** | **None** | **30 μm** | **8.4** | **0.35 \*** | This work |
- 각주 [인쇄]: *"\* The ASR value in this work was calculated by the follow formula: (1.49 Ω-1.04 Ω)\*0.785 cm2=0.35 Ω cm2."*
- 그림 2c [인쇄 그림]: 두께 0–180 µm × σ 0–10 mS cm⁻¹ · 별 = This work (30 µm · 8.4) · 공 = Ref. 12 · 13 · 15 · 18 · 22 · 23 · 24 · 25 · 26 (두 번) · 27 (본문 번호) — SI 표에서 두께와 σ 가 둘 다 있는 행만.  '26' 이 두 번 = 같은 논문 (Nam 2015) 의 두 막 (β-Li₃PS₄ 70 µm · LGPS 90 µm).
- ⚠ **표의 두 행은 다른 카드 기준으로 두 시편의 값을 섞은 것으로 보인다** [다른 카드 · 원문은 이 카드가 읽지 않음]:
  - #13 Hippauf: 표 *"99.85 wt.% · 150 μm · 2.7 mS cm−1"* ↔ `hippauf2019_…` L31 · L101: **2.7 mS cm⁻¹ = PTFE 0.3 wt% SE 막** (67.5 mg 시편) · L34 · L151: **150 µm = 전셀 분리막 (PTFE 0.15 wt% = 99.85)** — 다른 두 막.
  - #8 Nam 2018: 표 *"98.5 wt.% · NBR · 30 μm · 2.8 mS cm−1"* ↔ `nam2018_…` L80 · L32: **2.8 × 10⁻³ S cm⁻¹ = 무수 자일렌에 노출한 SE 분말 펠릿** (막이 아님) · **30 µm = 파우치 SE 층**.
  - ⇒ 그림 2c 의 *"greatly exceeds that of the state-of-the-art SE membranes"* (p.2) 는 조건 (온도 · 압력 · 시편) 이 맞춰지지 않은 지도 위의 비교다 [카드 해석].

### 3-7. Li 계면 — PTFE 환원 · Al₂O₃ 층 · 대칭 셀 (p.3–4 · 그림 3 · SI 그림 S7 · SI p.3–4 · `fig_3abc.png` · `fig_3d.png` · `fig_3e.png` · `fig_3f.png` · `fig_3g.png` · `fig_3h.png` · `txt_p3_li_instability_ptfe_reduction.png` · `txt_p3_al2o3_interlayer_symmetric_start.png` · `txt_p4_symmetric_short_xps_raman.png` · `txt_p4_ptfe_network_cip_30um.png` · `txt_si_p3_al2o3_sputter_characterization.png`)
- **문제 설정** [인쇄 p.3]: Li₅.₄PS₄.₄Cl₁.₆ | Li 평형 계면 = LiCl · Li₂S · Li₃P ([30] Zhu 2015) → 자기 제한 SEI · 그러나 *"PTFE is known to readily accept electrons and convert to carbine-type carbon through defluorination … The carbine-type carbon is easily transformed to electrically conducting sp2 carbon and forms an undesirable mixed conducting interphase"* ([31] Kavan 1997).
- **Al₂O₃ 층** [인쇄 p.3 · SI p.3]: Li 를 긁어 광택면 → RF 마그네트론 스퍼터 (RH450 · SKY · Al₂O₃ 표적 99.99 % · Ar · 실온 · **90 W · 0.5 Pa · 표적–기판 8 cm · 예비 스퍼터 15 min · 기판 20 r/min · ≈1.3 nm/min · 5 h**) → **400 nm** (그림 3c 단면 · 눈금 200 nm) · [카드 산술] 1.3 × 300 min = 390 nm ✓ · Li₂O–Al₂O₃ σ 6 × 10⁻⁸ S cm⁻¹ (25 °C · [32–34] 인용) · Li₃.₄Al₂O₃ 까지 리튬화 ([33]).
- **대칭 셀 조립** [인쇄 SI p.4]: 막을 Ø10 mm 나일론 관에서 **360 MPa** 로 *"densified flake"* → Li (또는 Al₂O₃@Li) 박을 양면 **30 MPa** · *"No extra stacking pressure was used during cell cycling."* · 60 °C (SI p.5).
- **대칭 셀 결과** [인쇄 p.3–4 · 그림 3d · 3e]: 0.1 mA cm⁻² · 0.1 mAh cm⁻² (반 사이클 1 h) · 60 °C — Al₂O₃ 있음: *"±7 mV in the beginning and then remains relatively stable at about ±9 mV for 180 h. After that, the voltage gradually increases to ±12 mV after 400 h"* · 없음: *"initial voltage of ±5 mV, it short-circuits within 12 h"*.
  - [판독 그림 3e · 3d] Al₂O₃ 있음 = 처음 20 h **+5.3 / −4.5 mV** (첫 음 펄스 −5.9) · 50–110 h ≈ ±6.2 · 300–310 h ≈ ±9.9 · 390–400 h ≈ +11.7 / −11.8 (윤곽 최대 +12.2 / −12.9) mV — **'처음 ±7 · 180 h 까지 ±9' 는 그림과 맞지 않고** (≈±5–6) 400 h ±12 는 맞다 · 없음 = 처음 −5.3 / +4.7 → 11 h 무렵 ±7.0–7.5 → **13.0–13.5 h 에 ≈0 V (단락)** (마지막 온전한 펄스 12.5–13.0 h).
  - [카드 산술] 대칭 셀 ±5 mV / 0.1 mA cm⁻² = 셀 전체 **≈50 Ω cm²** ↔ 막 몸체 ASR (60 °C) ≈ 0.003 cm / σ(60 °C ≈ 37 mS cm⁻¹ · 그림 2b 55 · 65 °C 기하 보간 [판독]) ≈ **0.08 Ω cm²** → 막 몸체는 대칭 셀 분극의 **≈0.2 %** — 분극은 두 Li 계면이 정한다 [카드 해석].
- **사후 분석** [인쇄 p.4 · 그림 3f · 3g · 3h]: XPS F 1s — 없음 = **685 eV (LiF)** · 있음 = **690 eV (−CF, PTFE)** · Raman — 없음 = **1330 (D) · 1580 cm⁻¹ (G)** 탄소 · 있음 = PTFE 봉우리만 (◆) · 저자: *"Although the carbon at the SE/Li interface is not sufficient to cause a serious short circuit, PTFE is highly reactive with Li-metal, thus forming an interior continuous electron conductive network in the SE membrane"* · *"the inner PTFE network wrapping with SE particles is still exposed to the high μLi of Li-metal, leading to the continued reduction reaction between PTFE and Li"* — **'막 안 연속 전자망' 은 측정이 아니라 μLi 모식 (그림 3h) 해석**이다 (막 σ_e 사후 측정 없음 [카드 해석]).

### 3-8. 전셀 NCM523 ‖ 막 ‖ Al₂O₃@Li (p.4–5 · 그림 4 · SI 그림 S8 · S9 · S10 · S11 · SI p.3–4 · `fig_4abcd.png` · `fig_4e.png` · `fig_4f.png` · `fig_S8.png` · `fig_S9.png` · `txt_p5_fullcell_capacity_eis.png` · `txt_si_p3p4_cell_assembly.png`)
- **조립** [인쇄 SI p.3–4]: *"ASSLBs were assembled by isostatic cold pressing method"* — 양극층 (Ø8 mm) 을 강 기판에 **200 MPa** → SE 막 (Ø14 mm) 을 덮고 **냉간 등방압 500 MPa** → Al₂O₃ 입힌 Li 80 µm (Ø10 mm) 를 얹어 누름 · 탭 · Al 적층 필름 봉입 · 양극 = **Li₅.₄PS₄.₄Cl₁.₆ : NCM : VGCF : PTFE = 30 : 70 : 2 : 1** (무게) → NCM 67.96 wt% · PTFE 0.97 wt% [카드 산술] · 운전 적층압 [미확인] (전셀 문장 없음).
- 단면 EBSD (그림 4a · 눈금 50 µm) · *"the thickness of the compressed SE membrane is about 30 μm"* (p.4) · EDX Ni / S / P (그림 4b–d) · 양극 두께 · 기공 [미확인].
- **조건** [인쇄 p.5 · 그림 4 캡션]: **60 °C · 0.05 C (0.085 mA cm⁻²)** · NCM **11.6 mg cm⁻²** · 전압 창 = 원문 글자 없음 → [판독 그림 4e] 충전 끝 **4.20 V** · 방전 끝 **2.80 V** (vs Li⁺/Li) · [카드 산술] 1 C = 0.085/0.05 = 1.7 mA cm⁻² = **≈147 mA g⁻¹** (NCM) · 양극 복합 로딩 11.6/0.6796 = 17.1 mg cm⁻² · Ø8 mm 양극의 NCM 5.83 mg.
- **결과** [인쇄 p.5]: 첫 방전 **100.1 mAh g⁻¹ · CE 67.1 %** (*"possible disconnection at the electrode−current collector interface or temporary discharge polarization caused by SEI formation"* · [37]) → 점차 올라 20 번째 **135.3 mAh g⁻¹ (1.4 mAh cm⁻²)** → 150 번째 **108.5 mAh g⁻¹ (1.12 mAh cm⁻²) · 80.2 %** · 첫 사이클 빼고 평균 CE > 99.5 % (SI 그림 S8 · 46–47 · 85–86 · 97–98 번째에 짝으로 98.2 / 101.1 · 92.7 / 107.0 · 95.4 / 104.3 % 튐 [판독 · digitized.csv figS8] — 한 사이클이 낮으면 다음이 높다).
  - ⚠ [카드 산술] 135.3 × 11.6 = **1.57** · 108.5 × 11.6 = **1.26 mAh cm⁻²** — 인쇄 1.4 · 1.12 와 비 **0.89** (둘 다) · [판독 그림 4f] 1 번째 1.18 · 20–25 번째 **1.56** · 150 번째 **1.25 mAh cm⁻²** = 카드 산술과 맞다 → **본문 · 초록의 면적 용량 두 값이 그림 · 로딩과 어긋난다** (원인 [미확인]) · 유지율 108.5/135.3 = 0.802 ✓.
  - [판독 그림 4e · 2.80 V 끝] 10 · 30 번째 ≈133 (겹침) · 50 번째 128.4 · 70 번째 123.5 · 90 번째 119.3 · 110 번째 114.1 · 130 번째 111.0 · 150 번째 109.2 mAh g⁻¹ (인쇄 108.5 ✓).
- **EIS** [인쇄 p.5 · SI 그림 S9]: 60 °C · 1 · 150 번째 사이클 뒤 · 회로 L1–Rb–(R1‖QPE1)–(R2‖QPE2)–Ws (*"bulk impedance of SE (Rb), the interface impedance of SE/cathode (R1), the interface impedance of Li/SE (R2)"*) · *"The semicircles observed at the medium frequency (100 Hz) can be regarded as the resistances in the positive electrode layer including the interfacial resistance of NCM/LPSC and the charge transfer impedance of the cathode layer. It increases by about 1.4 times at the 150th cycle (128.4 Ω vs 181.7 Ω)"* · ⚠ 그림 축 단위는 **Ω cm²** 인데 본문은 Ω · 128.4 · 181.7 이 어느 소자의 맞춤값인지 · 맞춤 표 [미확인] · [판독 SI 그림 S9] 음영 반원 지름 ≈**157 (1 번째) · 204 Ω cm² (150 번째)** (비 1.30) · 고주파 끝 (20 kHz) ≈24 · 31 Ω cm².
  - [카드 산술] 막 몸체 ASR (60 °C) ≈0.08 Ω cm² 는 전셀 고주파 절편 (≈24 Ω cm² [판독]) 의 **≈1/300** — 이 셀에서 막은 저항 병목이 아니다 [카드 해석].
- NCM523 분말 (SI 그림 S10 XRD · S11 SEM) — 구형 2 차 입자 ≈8–22 µm [판독 거칢 · 눈금 10 µm] · D50 · 단결정 여부 [미확인].

### 3-9. ★ 저자 한계 · 원문 안 어긋남
**저자 한계 (원문)**: ① 맨 막 + Li = 12 h 안 단락 (PTFE 환원 · Al₂O₃ 필요 · p.4) ② 양극 계면 반원 1.4 배 증가 *"the stability and compatibility of the cathodic interface need to be improved"* (p.5) ③ 첫 CE 67.1 % (집전체 계면 · SEI 가설 · p.5).
**원문 안 어긋남 (카드가 본 것 — 고치지 않고 적는다)**:
1. 면적 용량 1.4 (p.1 초록 · p.5 본문 · 요약 — `txt_p1_abstract.png` · `txt_p5_fullcell_capacity_eis.png`) · 1.12 mAh cm⁻² (p.5) ↔ 11.6 mg cm⁻² × 135.3 · 108.5 = 1.57 · 1.26 [카드 산술] = 그림 4f 1.56 · 1.25 [판독].
2. 대칭 셀 *"±7 mV … ±9 mV for 180 h"* (p.3–4) ↔ 그림 3e · 3d 처음 ≈±5–6 mV [판독] (400 h ±12 는 맞음) · *"within 12 h"* ↔ 그림 3e 붕괴 ≈13.0–13.5 h [판독].
3. 그림 2b 고온 (≥ 55 °C) 분말 점 ↔ SI 그림 S4a 절편으로 1.2–1.7 배 차 (§3-4).
4. XPS 결합 에너지를 *"690 cm−1 … 291 and 292 cm−1"* 로 적음 (p.3 · eV 오기) · 그림 2d 축 *"Bingding Energy"* · SI 그림 S6 축 같은 철자 · 그림 3f 축 *"(ev)"*.
5. SI 그림 S4 의 막 *"Thickness: 30 µm"* — 360 MPa 아래 두께인지 자립 막 두께인지 [미확인] (σ 계산에 그대로 씀).
6. *"about 250 mg"* 을 SI 그림 S1 펠릿 두께 (1.46–1.64 mm) 에 넣으면 겉보기 1.94–2.18 g cm⁻³ (§3-3) — 시편마다 질량 [미확인].
7. SI 그림 S9 축 Ω cm² ↔ 본문 128.4 · 181.7 Ω (단위 · 소자 미기재).
8. SI 표 S1 #8 · #13 행 = 다른 카드 기준 두 시편 값 혼합 (§3-6).
9. 표기: 그림 1a *"PTFE Fibration"* · *"Hot calendaring"* · SI 그림 S1 *"Tempertaure"* · SI 그림 S8 · 그림 4f *"Columbic Efficiency"* · 본문 *"plating/striping"* · SI 표 S1 각주 *"follow formula"*.
10. SI 그림 S3b — 1.4 ↔ 1.5 봉우리 위치 같음 [판독] ↔ 본문 '1.6 까지 계속 이동'.

---

## 4. ★ 방법 — 측정 사슬 · 입자 처리 · 이 묶음의 네 질문

### 4-1. 측정 사슬
- **시편이 넷**: (a) 분말 펠릿 (≈250 mg · Ø10 mm 나일론 관 · 360 MPa · 1.46–1.90 mm) (b) 막 (30 µm · 탄소 코팅 Al 박 양면 · CIP 500 MPa 10 min) (c) 막 재료 펠릿 (1.65 mm · 제조 [미확인]) (d) DC 분극 펠릿 (1.1 mm).  **모두 360 MPa 로 누른 채** EIS (Ø10 mm 차단 전극).
- **σ = L/RS** · R = Nyquist 고주파 절편 (반원 없이 곧은 꼬리만 보임 — 벌크 · 입계 나눔 없음 = total) · **막만** 1.04 Ω 빼기.
- 대칭 셀: 막을 360 MPa 로 *"densified flake"* → Li 30 MPa → 적층압 없이 60 °C 운전.
- 전셀: 양극 200 MPa → 막 + CIP 500 MPa → Li → 파우치 · 60 °C.

### 4-2. 입자 처리 ★
- 계산 없음 → 입자 표현 없음.  실험 시편은 실물 분말 · 섬유망 (그림 1f) 이고 입경 · 형상 · 섬유 기하는 정량되지 않았다.
- DEM 처럼 구 · 점접촉으로 두는 부분 **없음**.

### 4-3. ★ 이 묶음의 네 질문 (원문 문장과 위치)
1. **DEM (단단한 구 · 점접촉) 의 한계를 말한 문장** — **말 없음** (본문 · SI 에 DEM · discrete · simulation · model 낱말 0 회 · 'model' 은 0 회).
2. **소성 · 큰 변형을 계산에 넣기 어려운 이유 · 우회 · 비용** — **말 없음** (계산 없음).  실험 쪽에서 소성 · 치밀화를 부르는 문장도 없다 (*"densified pellet"* · *"densified flake"* · *"compressed SE membrane"* 낱말만 · 밀도 · 기공 값 없음).
3. **2D / 3D** — 계산 없음 · 2D → 3D 전이 말 **없음**.
4. **압력을 뺄 때의 거동** — **다루지 않았다**: σ 는 전부 360 MPa 아래 (누른 채) · 대칭 셀은 *"No extra stacking pressure"* 로 운전했지만 그 상태의 σ · 두께 · 기공은 재지 않았다.  막 두께는 압축 전 (자립 · 30 µm) 과 전셀 안 압축 뒤 (*"about 30 μm"*) 가 같다고만 적는다.

### 4-4. 기법 미니 용어집
| 용어 | 뜻 (이 논문 안에서) |
|---|---|
| 건식 막 (dry-film) | 용매 없이 PTFE 섬유 (볼밀 전단) 로 분말을 묶어 롤로 펴낸 자립 막 |
| 섬유화 (fibrillation) | PTFE 미세 분말이 전단을 받아 가는 실 (fibril) 로 늘어나 입자를 엮는 것 |
| 열 캘린더 (hot calendering) | 데운 두 롤 틈으로 반죽을 밀어 두께를 정하는 공정 (80 °C) |
| 냉간 등방압 (CIP) | 액체 매체로 모든 방향에서 같은 압력을 주는 가압 (막 + 탄소 코팅 Al 박 500 MPa · 전셀 500 MPa) |
| 차단 전극 EIS | Li⁺ 를 통과시키지 않는 전극 사이 SE 의 임피던스 — 고주파 절편 = 이온 저항 |
| 도선 · 접촉 저항 빼기 | 같은 지그에서 SE 없이 잰 직렬 저항 (1.04 Ω) 을 막 측정값에서 뺌 |
| ASR | 면적 비저항 = R × 면적 (Ω cm²) = L/σ |
| DC 분극 | 차단 전극에 직류 0.5 V 를 걸어 남는 전류로 전자 전도도 |
| μLi 모식 (그림 3h) | 계면 층이 전자를 막으면 Li 화학 퍼텐셜이 층 안에서 떨어진다는 정성 그림 |

---

## 5. Figure set ★
| 그림 | 보이는 것 | 우리가 쓸 것 |
|---|---|---|
| **그래픽 초록** (`fig_toc.png`) | 막 모식 *"Membrane : 8.4 mS cm−1 · 30 μm"* (그림 안 글자 · 줄 둘을 · 로 이음) · Li₅.₄PS₄.₄Cl₁.₆ | 표지 그림 (값 아님) |
| **그림 1** (`fig_1.png` · 다시 자름 · 패널 `fig_1a.png` · `fig_1bcd.png` · `fig_1efgh.png`) | (a) 볼밀 섬유화 → 열 캘린더 모식 (b) 캘린더 사진 (c) 막 (d) 마이크로미터 0.030 mm (e) SEM 단면 (f) 섬유망 확대 (g · h) EDX S · F | ★ (f) PTFE 섬유가 SE 덩이를 엮는 영상 — STEP3 PTFE 스탬프 · DEM 바인더 표현 논의의 실물 예 (정량 없음) |
| **그림 2** (`fig_2.png` · 패널 `fig_2a.png` · `fig_2b.png` · `fig_2c.png` · `fig_2d.png`) | (a) AFM 121 nm (b) 분말 ↔ 막 log σ–T (15–95 °C) (c) 문헌 막 두께 ↔ σ 지도 (d) XPS F 1s · C 1s | ★ (b) PTFE 0.2 wt% 의 σ 몫 (≈0.8 · 25 °C) [판독] · (c) 건식 · 습식 막 σ 지도 (조건 혼합 주의) |
| **그림 3** (`fig_3.png` · `fig_3abc` · `3d` · `3e` · `3f` · `3g` · `3h`) | (a–c) Al₂O₃ 400 nm 단면 · EDX (d) Li 대칭 400 h (e) 0–20 h 확대 · 단락 (f) XPS LiF ↔ CF (g) Raman D · G (h) μLi 모식 | 흐름 밖 — PTFE 가 Li 와 반응하는 증거 (분리막 PTFE 의 전위 창) |
