Repository: yonghoon7153-source/Yonghoon-DEM-DFT

# 📚 LITDB — 문헌 단일 시스템 (**SE·DFT 축 + DEM·MPM 축, 두 트랙**)

> **앞으로 논문은 여기서만 본다.** 여러 곳(db/literature, kb/papers, db/properties, Excel)에 흩어진 문헌을 한 곳에서 생각·참고·비교하기 위한 통합 MD 시스템.

## 왜 트랙이 둘인가
`INDEX.md` 는 argyrodite 전해질 축이라 접촉역학·MPM·건식전극 digest 가 들어갈 자리가
없다. 그래서 한때 64편이 **어느 인덱스에도 없었다**(open_items #7). 축을 나눠 그 구멍을
닫았고, 한 분모로 세면 “159편 중 98편 미언급” 같은 **가짜 미결**이 나온다
(`comparison_vs_ours.md:8`). 분리는 실측 근거가 있는 결정이다 — 합치지 말 것.

⚠ 이 표의 **편수는 적지 않는다.** 손으로 쓴 수는 반드시 낡는다(README 자신이 세 번 틀렸다).
현재값은 `python3 tools/litdb/build_index.py --check` 로 본다.

File: litdb/papers/zhang2023_pfib_multiscale_imaging_4d_thick_cathode.md
<!-- digest 표준 양식. ★ = 사용자가 특히 원한 항목. COMPREHENSIVE / paper-level STANDALONE digest. 깊이 기준 = bazzoun2026_dem_fem_rnm_ionic.md / wet_processing_resolved_am_ssb_cathode_manufacturing.md -->
# 후막(80 µm · 6 mAh/cm²) NMC811 양극을 **PFIB-SEM 으로 전(全)두께 3D 실측** → 그 복셀을 **그대로** 4D(공간+시간) Newman 모델에 넣어 열화 기전 규명 — Zhang & Chouchane / **Meng (UCSD) + Franco (LRCS)** (*Joule* 2023)

> slug `zhang2023_pfib_multiscale_imaging_4d_thick_cathode` · DOI `10.1016/j.joule.2022.12.001` · type `exp (PFIB-SEM 3D 대용적 + cryo-(S)TEM/EDX + 코인셀) + 3D-resolved 4D(space+time) Newman FEM (COMSOL) + LBM 전해액 침윤 + Avizo flow-tortuosity` · PDF `f6cbcf21-61_Coupling_of_multiscale_imaging_analysis_and_computational_modeling_for_understanding_thick_cathode_degradation_mechanisms.pdf` · digested `2026-08-19` · status ✅

> **⚠⚠ CHEMISTRY GATE — 이 논문은 *액체 전해질* Li-ion 배터리다 (황화물 ASSB 아님).**
> 전해액 = **1 M LiPF₆ in EC:EMC + 2 wt% VC** (Gotion), 분리막 Celgard 2325, 대극 Li 금속(half-cell) 또는 흑연(full-cell).
> ⇒ **이온상(相)이 우리와 반대다**: 그들은 **공극(pore) = 이온전도체 · 고체 SE 없음**, 우리는 **SE 고체망 = 이온전도체 · 공극 = 절연 데드볼륨**.
> 이 한 줄이 이 카드에서 **transfer 가능/불가**를 가르는 유일한 기준이다 (§10-A 표에 전 수치별로 갈라 놨다).
> litdb chemistry 게이트 규약: **sulfide=ABSOLUTE / liquid=FORM·METHOD-ONLY** (CLAUDE.md v3-3 인제스트 규약과 동일 등급).

> **PDF 3종 상태 (2026-08-19 확인)** — 사용자가 준 3개 중 **독립 문서는 2개**다:
> `mmc4` (SI-B, 37 p) = **본문 21 p + SI 16 p 를 합친 결합본**이고, 정규화 텍스트가 `mmc1`(SI-A) 과 **완전 동일**(10,228자 bit-identical) 이었다.
> ⇒ 실제 원자료 = **본문 21 p + SI 16 p**. SI 는 Fig S1–S10 + Table S1–S3 + 모델 서술 + 참고문헌 S1–S9 으로 구성.

---

> ⚠ **정정 주석 (2026-09-26 · 사용자 비준)** — 이 카드는 Table S3 의 **σ_AM = 5 × 10⁻⁵ S cm⁻¹** 를 논문이 단 출처 그대로 *"[S2] Wang 2018"* 로 옮겨 적었다
> (§3-10 표 · §7 대조표 · §③ 차이 8 · §8 ④ · §10).  **그 값은 Wang 2018 원문 (본문 · SI) 에 없다** — 정본 카드
> `wang2018_lco_nmc_electronic_ionic_conductivity_vs_ni` §3-4 (canon `35b481d0d`, 본문·SI 전수 확인): 그 논문의 NMC811 σ_e 는 잰 모든 온도 (−20…100 °C) 에서
> **7.6 × 10⁻⁴ S cm⁻¹ 이상**이고 (20 °C DC 4.1 × 10⁻³), 5 × 10⁻⁵ 에 가장 가까운 점은 **NMC333 의 100 °C** 값뿐이다.
> ⇒ 5 × 10⁻⁵ 는 **Zhang 2023 의 모델 입력값**이지 NMC 측정값이 아니다 — *"Wang 2018 의 NMC σ_e"* 로 인용하지 않는다.
> ⇒ 같은 이유로 §7 · §③ · §8 의 *"100–200× 앵커 불일치 — 조정 필요"* 는 **모델 입력값끼리의 차이**다.  우리 STEP3 값 1 × 10⁻² S cm⁻¹ 의 측정 대조는
> Wang 2018 pristine NCM811 4.1 × 10⁻³ (2.4×) 이다 (작업 브랜치 claude/stoic-knuth-NObVQ 의 docs/reviews/si_table_response_20260925.md §1).
> 아래 본문은 **논문이 적은 것의 기록**으로 그대로 둔다.

## 0. 이 논문이 우리에게 *왜 특별한가* (한눈 positioning)

우리 litdb 의 DEM/제조 카드 대부분은 **"공정물리로 구조를 *만들어* 넣는"** 쪽(Ngandjong·Weitze·Lyu·Duquesnoy·우리)이다.
이 논문은 그 **정반대 극(pole)** 을 가장 순수한 형태로 보여준다 — **"구조를 *찍어서* 그대로 넣는다."**

1. **후막 전극의 *전(全)두께* 를 한 3D 데이터로 실측** — PFIB-SEM(Xe⁺ 플라즈마) 으로 **108 × 33 × 72 µm³** 를 15.2 nm 픽셀로 재구성. Ga⁺ FIB 대비 **밀링 40배 빠름**이 이걸 가능하게 했다 (저자 셀링포인트).
2. **그 복셀을 *통계만 뽑지 않고 그대로* 시뮬 격자로** — 하위체적 **33 × 33 × 71.5 µm³** 를 자체 메셔 **INNOV** 로 **약 2.3 M 요소** 메시화 → **COMSOL** 에서 **3D-분해 Newman(DFN) 모델** 을 푼다. AM·CBD·pore 가 **명시적 위치**로 들어간다 (P2D 균질화 아님).
3. **열화를 *두 층*으로 나눠 다룬다** — **구조 열화(균열·접촉손실)** 는 **이미징으로 *측정*만** 하고, **모델 안 열화는 CEI 저항막 + 공극 clogging** 이라는 **처방된 시나리오**로만 넣는다. ★ **열화 kinetics 는 이 논문에 없다** (SI 가 자인: 사이클 수십 회 불가·균열 진화 불가·CEI 미세구조 분해 불가).
4. **frame[5] 로 읽으면 우리와 정확히 상보** — 그들은 **"실제 구조 1건 + 그 위 전기화학"**, 우리는 **"공정에서 생성한 구조 N건 + 그 위 전달·역학"**. 그들에게 없는 것 = **설계공간**(그래서 두께 스윕에서는 *결국 확률생성 전극*으로 갈아탄다, Fig S9), 우리에게 없는 것 = **실측 미세구조·실제 열화 관측**.
5. **Franco(LRCS) 그룹의 *액체계* 4D 모델 라인** — 우리 정본의 `dem_mechanical_stresses_ssb_electrode_cycling`(Alabdali·Chouchane·**Meng**·Franco, ESM 2024) 과 **같은 Meng↔Franco 협업**의 형제. 그쪽이 ASSB-DEM 이면 이쪽은 **LIB-이미징+4D-FEM**.

⇒ **이 카드의 쓸모 = ① 이미징-우선 파이프라인의 정확한 해부, ② "그 방식이 원리적으로 못 하는 것"의 근거, ③ 우리 생성-우선 파이프라인 novelty 의 대조군.**
⚠ 단 **수치의 대부분은 액체계라 전이 금지** — §10-A 표에서 한 줄씩 갈라 놨다.

---

## 1. 한 줄 요약

**후막 NMC811 양극(80–85 µm, 6 mAh/cm², 30 mg/cm²)에서 사이클 열화의 뿌리가 "두께방향 반응 불균일"임을, ①PFIB-SEM 대용적 3D(균열·접촉면적 정량) + ②cryo-(S)TEM(CEI 두께·상전이 두께방향 비대칭) + ③그 실측 구조 위의 4D(공간+시간) Newman 모델, 세 층을 엮어 규명한 논문.**
핵심 사슬: **고전압(4.7 V) → 분리막쪽 CEI 가 집전체쪽의 4배(20 vs 5 nm) → 얇은 쪽(집전체 근처)에서 먼저 리튬화 → 두께방향 SOD 불균일 심화 → 국부 과도 리튬화 범위 확대 → 균열 증가(+24 % 상대) → 새 표면에서 CEI 더 생성 → NMC↔CBD 접촉면적 감소(−20 % 상대) → 전자망 약화** — 즉 **"불균일한 전자전도 → 반응 불균일 → 기계적 열화"** 의 되먹임.
마지막에 **처방(prescription)** 을 실물로 증명: **CBD 퍼콜레이션이 좋은 건식(dry, PTFE 섬유화) LNMO 후막 전극**이 슬러리(PVDF) 대비 **100 사이클 유지율 94 % vs 84 %** (최대 CBD 응집체 **57 % vs 23.6 %**).

**⚠ 핵심 주의 4가지**
(i) **액체계**(§CHEMISTRY GATE) — 이온상 반전.
(ii) **모델에 들어간 구조는 *pristine* 하나뿐**이다. 사이클된 전극도 찍었지만 **모델 입력으로는 안 썼다** → 모델은 "열화된 구조에서 푼 것"이 아니라 "pristine 구조 + 처방된 CEI/clogging 오버레이".
(iii) **모델 출력의 직접 실험 검증 0건** — Fig 4B 시뮬 방전곡선(3.5 V 컷오프, C/2)과 Fig 2A/B 실측 방전곡선(2.5–2.8 V 컷오프, C/3)은 **창(window)·율(rate)이 달라 겹치지 않고, 논문도 겹쳐 그리지 않는다.** 실험 앵커는 전부 **구조 쪽**(이미징)에 걸려 있다.
(iv) **본문 결론의 "CEI 로 인한 용량손실 약 10 %"는 Fig 4B 숫자로 재현되지 않는다** (Fig 4B: pristine 120 → CEI ~100 = **−17 %**, thick CEI 92.7 = **−23 %**; 우리 산술). ⇒ **"10 %"를 정밀 수치로 인용하지 말 것.**

## 2. 메타

| 항목 | 내용 |
|---|---|
| **저자** | **Minghao Zhang**¹·**Mehdi Chouchane**²·³ (공동 제1저자), S. Ali Shojaee⁴, Bartlomiej Winiarski⁴, Zhao Liu⁴, Letian Li⁴, Rengarajan Pelapur⁴, **Abbos Shodiev**²·³, Weiliang Yao¹, **Jean-Marie Doux**¹, Shen Wang¹, Yixuan Li¹, **Chaoyue Liu**²·³, Herman Lemmens⁴, **Alejandro A. Franco**²·³·⁵·⁶ \*, **Ying Shirley Meng**¹·⁷ \* (lead contact) |
| **소속** | ¹ Dept. of NanoEngineering, **UC San Diego** · ² **LRCS (Laboratoire de Réactivité et Chimie des Solides), UMR CNRS 7314, Université de Picardie Jules Verne, Amiens** · ³ RS2E (FR CNRS 3459) · ⁴ **Thermo Fisher Scientific**, Hillsboro OR · ⁵ ALISTORE-ERI · ⁶ Institut Universitaire de France · ⁷ Pritzker School of Molecular Engineering, **University of Chicago** |
| **저널/년** | ***Joule* 7, 201–220 (2023-01-18)**; 접수 2022-10-03 · 개정 2022-10-23 · 채택 2022-11-30 · 온라인 2022-12-22. © 2022 Elsevier Inc. |
| **DOI / PII** | `10.1016/j.joule.2022.12.001` / **S2542435122005724** ✔ (사용자 제시 PII 와 일치 — *Joule* 확정) |
| **교신** | alejandro.franco@u-picardie.fr (A.A.F.) · shirleymeng@uchicago.edu (Y.S.M., lead contact) |
| **소재계** | **AM = NMC811** LiNi₀.₈Mn₀.₁Co₀.₁O₂ (Battery500 Consortium 제공 상용 라미네이트) **95 wt%** + 도전카본 **2.5 wt%** + 바인더 **2.5 wt%** (F-mapping 상 불소계 = PVDF 계열) · **전해액 1 M LiPF₆ EC:EMC + 2 wt% VC** · 대극 Li 금속 · **후반 데모: LNMO** LiNi₀.₅Mn₁.₅O₄ (Haldor Topsoe) **93 : PTFE 2 : VGCF 5 wt%** (건식) vs 동일 조성 슬러리, 대극 흑연(NIMTE) |
| **연구유형** | **exp(다중스케일 이미징 주도) + 모델(보조)**. 이미징 3종 + 전기화학 2종 + 모델 3종(4D Newman FEM · LBM 침윤 · flow-tortuosity) |
| **자금** | US DOE EERE + TARDEC **DE-EE0008442** (UCSD: 전극제작·전기화학·(S)TEM) · UCSD↔**Thermo Fisher** 협약(PFIB) · UCSD↔**Chemours** 협약(건식 LNMO) · **ERC ARTISTIC 772873** (A.A.F., M.C., A.S.) · IUF |
| **데이터/코드** | 요청 기반 — 데이터·분석코드는 Meng, **전기화학 모델 코드는 Franco** 담당 (공개 저장소 없음) |

> ### ★ 사용자 질문에 대한 직답 — **Franco/LRCS 맞는가?**
> **"부분적으로 맞다 — 단 이 논문은 3자 협업이고, 주도는 UCSD(Meng) 다."**
> - **Franco(LRCS/RS2E/ALISTORE/IUF) 는 *공동 교신저자*가 맞다**, 그리고 **모델링 전부가 LRCS 몫**이다 (저자기여: *"M.C., A.S., C.L., and A.A.F. performed the 3D computational modeling and 2D connectivity mapping"*).
> - 그러나 **lead contact 는 Ying Shirley Meng (UCSD → U Chicago)** 이고, 실험 설계·전극·전기화학·(S)TEM 은 **UCSD**, PFIB-SEM 측정·이미지 처리 도구는 **Thermo Fisher Scientific** 이다.
> - ⇒ **"같은 곳(Franco/LRCS) 논문"은 절반만 참** — 정확히는 **UCSD(Meng) ⨉ LRCS(Franco) ⨉ Thermo Fisher** 3자.
>   우리 정본에 이미 있는 **`dem_mechanical_stresses_ssb_electrode_cycling`(Alabdali·Zanotto·Chouchane·Ngandjong·Viallet·Seznec·**Meng**·Franco, ESM 2024)** 이 **같은 Meng↔Franco 축의 ASSB-DEM 판**이다 → **두 카드는 형제로 읽을 것.**
> - **계보(모델 쪽)**: 본 논문의 4D 모델은 **ref 35 = Chouchane, Primo, Franco 2020 (J. Phys. Chem. Lett.)** 에서 온 것이고, **불균일 계면상(SEI) 을 4D 로 다룬 선행 = ref 38 Chouchane, Arcelus, Franco 2021 (Batteries & Supercaps, 흑연 SEI)** → **본 논문은 그 SEI 아이디어를 *양극 CEI* 로 옮긴 것**. 메셔 = **ref 43/44 INNOV (Chouchane, Rucci, Franco)**. 침윤 LBM = **ref 36 = Shodiev 2021 (Energy Storage Mater.)**. 건조 중 CBD 이동 = **ref 39 Lombardo 2021** (우리 Weitze/Lyu 카드와 같은 뿌리).

## 3. 핵심 수치 (전부 stated / digitized 구분)

### 3-1. 전극·셀 사양
| 항목 | 값 | stated/digitized | 비고 |
|---|---|---|---|
| 두께 | **80 µm**(본문) / **85 µm**(실험절차) | stated | 두 값이 본문·Methods 에서 다름 — 재구성 z 범위는 **72 µm** |
| 면적용량 | **6 mAh/cm²** | stated | ★ **우리 6 mAh 트랙과 동일 면용량** |
| 로딩 | **30 mg/cm²** | stated | 디스크 지름 14 mm |
| 압연 후 공극률 | **25 %** | stated (Methods) | ⚠ 재구성 세그멘테이션은 **29 % pore**(§3-2) — 정의 차(CBD 내부 미세공극 포함 여부) |
| 조성 | AM 95 : 카본 2.5 : 바인더 2.5 wt% | stated | ★ **비활성 5 wt% = 매우 낮음**(고에너지 지향) |
| 전해액 | 1 M LiPF₆ EC-EMC + 2 wt% VC, 코인셀 **30 µL** | stated | flooded (Li 재고 무제한 조건) |
| 율 | 초기 2 사이클 **C/10**, 이후 **C/3**; **1C ≡ 280 mAh/g** | stated | 반쪽셀 |

### 3-2. PFIB-SEM 3D 정량 (pristine)
| 항목 | 값 | stated/digitized | 비고 |
|---|---|---|---|
| 재구성 체적 | **108 × 33 × 72 µm³** | stated | 본문 Fig 1B; 초록은 ">100 × 35 × 70 µm³" |
| 상 부피분율 (pore-back 보정 후) | **pore 29 % · CBD 9 % · NMC 58 % · 균열 4 %** | stated | Fig 1C 막대와 정합(≈27 / 8.5 / 60 / 4, digitized) |
| 균열/NMC (정규화) | **pristine 7.13 %** | stated (Fig 2C 라벨) | 이차입자 부피로 정규화 |
| 균열/NMC — **원(raw) 분말** | **0.12 %** (<1 %) | stated | ★ ⇒ **pristine 전극 균열의 거의 전부가 *압연(calendering)* 산물** |
| NMC↔CBD 접촉면적 / NMC 표면적 | **pristine 29 %** | stated (Fig 2D 라벨) | |
| **flow tortuosity** (pore 상) | **1.54** (pristine) · **1.49**(저전압 사이클) · **1.53**(고전압 사이클) | stated (Table S1) | ★ **사이클로 거의 안 변함** |
| 두께방향 균일성 | CBD 는 균일; **NMC 부피분율이 집전체로부터 ~50 µm 지점에서 평균 이탈**(pore 는 반대 방향) | stated + Fig 1D digitized | Fig 1D: NMC ~48–50 %까지 하강, pore ~35–40 %까지 상승 |

### 3-3. 사이클 후 구조 변화 (PFIB, 15 사이클)
| 조건 | 균열/NMC | 상대 증가 | 접촉면적 | 상대 감소 | 용량 유지 |
|---|---|---|---|---|---|
| pristine | **7.13 %** | — | **29 %** | — | — |
| **4.4–2.8 V** (저전압) | **7.77 %** | **+9 %** | **26 %** | **−10 %** | **96 % / 15 cyc** |
| **4.7–2.5 V** (고전압) | **8.85 %** | **+24 %** | **23 %** | **−20 %** | **~10 % 손실 / 15 cyc** |
> 전부 stated (막대 라벨). 상대값 재계산(우리 산술): 7.77/7.13 = **+9.0 %**, 8.85/7.13 = **+24.1 %**, 26/29 = **−10.3 %**, 23/29 = **−20.7 %** — 본문 표기와 일치 ✔

### 3-4. 초기 용량 (반쪽셀)
| 율 | 4.4 V 컷오프 | 4.7 V 컷오프 |
|---|---|---|
| C/10 | **192 mAh/g** | **209 mAh/g** |
| C/3 | **178 mAh/g** | **187 mAh/g** |
> stated. ★ **고전압이 초기엔 유리, 15 사이클 안에 역전** — 이 논문의 실험적 출발점.

### 3-5. cryo-(S)TEM (나노스케일, 4.7 V 사이클 후)
| 항목 | 값 | stated/digitized | 비고 |
|---|---|---|---|
| **CEI(비정질층) 두께 — 분리막쪽(top)** | **~20 nm** (Fig 3C 패널 라벨 `~20 nm`) | stated + figure-read | EDX **P** 매핑으로 전해액 분해산물 확인(Fig S5) |
| **CEI — 집전체쪽(bottom)** | top 의 **1/4**; **결론은 "5 nm"**, **Fig 3C 패널 라벨은 `<5 nm`** | stated (결론 "20 versus 5 nm") + figure-read | ★ **4배 비대칭 = 이 논문의 핵심 실측**. ⚠ 하한 표기(`<5`)이므로 **"≈5 nm 이하"**로 인용할 것 |
| 표면 상전이 — bottom | 표면 **2 nm** 만 rock-salt(안티사이트 결함층; Fig 3D 라벨 `<2 nm`), 벌크는 층상 유지 | stated + figure-read | HAADF |
| 표면 상전이 — top | **표면 + 서브표면 전체**가 rock-salt | stated | 전이금속 out-of-plane 이동장벽 낮음 |
| pristine (top/bottom) | 1차 입자 밀착·명확한 입계·결정질 대비, **위치 무관** | stated | 대조군 |

### 3-6. 4D 모델 결과 (C/2 방전, 컷오프 3.5 V, 완전 탈리튬 상태에서 출발)
| 시나리오 | 방전용량 | 평균 과전위(pristine 대비) | 전해질 Li⁺ 농도 top↔bottom 차 |
|---|---|---|---|
| **pristine (CEI 없음)** | **120 mAh/g** | — | **~8 %** |
| **CEI** (실측 반영, 15 사이클 상당) | **~100 mAh/g** | **+43.8 mV** | ~8 % |
| **thick CEI** (두께 ×2, 장기사이클 상당) | **92.7 mAh/g** | **+79.4 mV** | ~8 % |
| **CEI + CBD clogging** | ~100 mAh/g | n/a | **15 %** |
| **CEI + full clogging** (+ τ ×2) | ~100 mAh/g | n/a | **~50 %** |
> 용량·과전위·농도차 전부 stated. ★ **clogging 은 1회 방전 곡선을 거의 안 바꾸지만 전해질 농도구배를 3배·6배로 키운다** = "단회 성능 ≠ 장기 수명"의 정량 사례.
> Fig 5A digitized: 평균 Li⁺ 농도가 pristine/CEI/thick-CEI 는 **~950 → ~1050 mol/m³**, full clogging 은 **~760 → ~1180 mol/m³** (초기 1000 mol/m³ 기준).

### 3-7. 두께 스윕 (Fig S9 — ⚠ **확률생성 전극**, 실측 구조 아님)
| 두께 | 방전용량 @C/3, 3.5 V 컷오프 |
|---|---|
| **80 µm** | **~137 mAh/g** |
| **160 µm** | **~133 mAh/g** |
| **240 µm** | **~93 mAh/g** |
> digitized (Fig S9). 본문 stated: *"240 µm 는 80·160 µm 대비 비용량 약 30 % 낮다"* → **두께 임계 ≈ 240 µm**.
> ★★ **방법론적으로 결정적**: 이미징-우선 논문조차 **두께를 설계변수로 스윕하는 순간 실측을 버리고 *확률생성 전극* 으로 갈아탄다.** (§③-2 논거)

### 3-8. 건식 vs 슬러리 LNMO 후막 (80 µm)
| 항목 | 슬러리(PVDF) | 건식(PTFE 섬유화) |
|---|---|---|
| **최대 CBD 응집체 비율** | **23.6 %** | **57 %** |
| 100 사이클 유지율 (C/3) | **84 %** | **94 %** |
| 평균 CE (C/3) | **99.6 %** | **99.7 %** |
| C/10 초기 방전 | **120 mAh/g** | **120 mAh/g** (동일) |
> 전부 stated. 셀: 흑연 대극 풀셀, **3.3–4.85 V**, **1C ≡ 147 mA/g**, N/P 1.1–1.15, C/10 2사이클 후 C/3.
> 건식 공정: LNMO:PTFE:VGCF **93:2:5**, 100 °C 가열 + 10 분 그라인딩 → 자립막 → 100 °C 열압연 → **20 µm 에칭 Al 박**.

### 3-9. 셀 수준 에너지밀도 계산 (Fig S1, in-house Excel)
| 대극 | ~100 µm 양극 | 300 µm 양극(포화) |
|---|---|---|
| 흑연 | **~250 Wh/kg** | **~300 Wh/kg** |
| Li 금속 | **~350 Wh/kg** | **~400 Wh/kg** |
> digitized (Fig S1). 가정: NMC811 200 mAh/g, 양극 공극률 30 %, N/P 1.1, 전해액/용량 **3.0 g/Ah**, Al 16 µm · Cu 9 µm, 흑연 372 · Li 3860 mAh/g, 평균 3.7 V, 셀 270 Ah.
> 본문 stated: *"양극 두께 ~100 µm 로 올리면 350 Wh/kg 초과 가능"* (= Li 금속 패널 B).

### 3-10. 모델 입력 물성표 (Table S3) ★ — **우리 파라미터와 직접 대조할 유일한 표**
| 기호 | 값 | 출처(SI ref) | 우리 대응값 / 코멘트 |
|---|---|---|---|
| **σ_AM (NMC 전자전도도)** | **5 × 10⁻³ S/m = 5 × 10⁻⁵ S/cm = 0.05 mS/cm** | [S2] Wang 2018 (혼합전도 층상 LTMO 분리측정) | ★★ **우리 σ_AM_S = 1 × 10⁻² S/cm (STEP3) · Stage 22.5 LOCKED 엔드포인트 10/5 mS/cm** ⇒ **우리가 100–200× 높다.** §③-3 앵커목록 참조 |
| **σ_CBD** | **700 S/m = 7 S/cm** | [S3] Chen 2017, [S4] Chen 2010 | 우리 σ_VGCF **100 S/cm**(생산) / 11.04(직경보존 재척도) / σ_SDCP **250 S/cm** — **객체가 다름**(그들=균질 CBD 도메인, 우리=섬유 재료값) |
| **σ_CEI (이온)** | **2 × 10⁻⁷ S/m = 2 × 10⁻⁹ S/cm** | [S6] Li/Gu/Maier 2012 (LiF) | **LiF 가정**. R_CEI = Z_CEI/σ_CEI |
| **σ_e (전해액)** | `0.00158·C_e·exp(−5.363×10⁻⁵·(C_e/C₀)^1.4)` S/m | [S5] Smith & Wang 2006 | 농도의존 |
| **D_AM (고체 내 Li 확산)** | **1 × 10⁻¹⁵ m²/s** | [S8] Geng 2022 | 우리 STEP4 기본 poly 3e-14 / SC 밴드 1.5e-15–1e-14 (`docs/ncm_sc_poly_electrochem_anchors.md`) — **그들 값이 우리 poly 기본보다 30× 느림** |
| **D_e (전해액)** | 2.72 × 10⁻¹⁰ m²/s | [S7] Danner 2016 | |
| C_s,max | **32,286 mol/m³** | — | 우리 STEP4 c_max **63,104 mol/m³**(PyBaMM Chen2020 기계추출) — **~2배 차** ⚠ 그들 값은 실사용 stoich 창을 이미 접은 값일 가능성(원문 미설명) |
| CapTh | 0.180 Ah/g | — | |
| ρ_AM | 4.65 g/cm³ | — | 우리 NMC811 4.8 |
| ε_CBD (CBD 내부 미세공극) | **0.5** | [37] Daemi 2018 | ★ CBD 는 **전해액이 찬 미세다공 상**으로 취급 |
| ε_sep | 0.6 | — | |
| **Bruggeman 지수 p** | **전해액 p = 0** · **분리막 p = 1.5** | — | ★★ **전해액 p=0 = 균질화 보정 *없음*** — 미세구조가 **명시 분해**돼 있으므로 필요 없다(핵심). CBD 상의 지수는 **표에 없음(n/a)**, SI 본문만 "CBD 공극률로 Bruggeman 보정" |
| i₀₀ (초기 교환전류) | 6.06 × 10⁻⁶ A/m² | — | |
| k_Li / k_Li⁻ | 1.99 × 10⁻³ / 6 × 10⁻⁷ mol m⁻² s⁻¹ | — | Li 박 BV |
| α_a, α_c, β_a, β_c | 전부 **0.5** | — | 대칭 BV |
| t⁺ | **0.363** | — | |
| T_ref | 298 K | — | |
> **우리 산술 (논문에 없음)**: Z_CEI = 20 nm 일 때 **R_CEI = Z/σ = 20×10⁻⁹ / 2×10⁻⁷ = 0.1 Ω·m² = 1,000 Ω·cm²** (계면 단위면적 기준), 5 nm 이면 250 Ω·cm².
> 이게 기하면적 기준으로는 입자 비표면적비만큼 나눠지므로, C/2(≈3 mA/cm²)에서 관측된 **+43.8 mV** 는 유효 ASR ≈ **15 Ω·cm²** 에 해당한다 (43.8 mV / 3 mA cm⁻²). ⇒ 계면/기하 면적비 ≈ 60–70×. **논문이 계산해 주지 않은 값이므로 "우리 산술"로만 쓸 것.**

## 4. 이미징·시뮬레이션 방법 ★ (사용자 요청 ① 의 기계적 정확판)

### 4-1. 이미징 modality — **3 스케일**
| 스케일 | 기법 | 장비 | 해상도 / 시야 | 무엇을 얻나 |
|---|---|---|---|---|
| **매크로 (2D)** | SEM 단면 + **EDX 매핑** | FEI Apreo SEM, 5 kV | 50 µm 스케일바 | O/F/C/Al 원소분포 → **CBD 편석 유무**(Fig 1E) |
| **★ 마이크로 (3D)** | **PFIB-SEM 연속절편 토모그래피** | **Thermo Scientific Helios UXe PFIB-SEM** | 아래 상세 | 4상(NMC·CBD·pore·균열) 3D 재구성 |
| **나노 (2D/원자)** | **cryo-(S)TEM + EDX**, HRTEM, **HAADF** | JEOL-2800 (200 kV, Gatan OneView 4K) · **JEOL JEM-ARM300CF (300 kV, 수차보정)** | 원자분해능 | CEI 두께·상전이 두께 |

**PFIB-SEM 상세 (핵심 수치)**
- 이온원 **Xe⁺ 30 kV, 60 nA**, 절삭폭 **130 µm**, **rocking mill G3**, 자동화 **Auto Slice & View 4 (ASV4)**
- **절삭 간격 25 nm**, 그러나 **4번째 절편마다 촬영** → **실효 슬라이스 두께 100 nm**, **총 330 슬라이스**
- 이미지 **8,192 × 8,192 복셀**, **픽셀 15.2 × 15.2 nm²**, 수평 시야 **≈125 µm**, 슬라이스당 촬영 **84 s**
- 검출: **BSE 모드**, retractable CBS 검출기, **2 kV / 200 pA**, 내부 링(a,b) 사용, dwell **1 µs**
- ⇒ **원(raw) 복셀 = 15.2 × 15.2 × 100 nm³ (비등방)**
- ★ PFIB 의 존재이유: Ga⁺ LMIS 는 고전류에서 구면수차로 대면적 밀링 불가 → **플라즈마원이 mA 급 가능 → Ga⁺ 대비 밀링 40배** (Fig 1A). 또한 **Ga⁺-free** 시료준비(Xe⁺·Ar⁺ 비반응성).

**세그멘테이션 (Thermo Scientific Avizo 2019.3 / 2020.1 / 2020.2)**
- 4상: **NMC 이차입자 · 입자 내 균열 · CBD · pore**
- 방법 = **denoising → 상대 명암 + top-hat 분할** 조합. 원분말은 CBD 가 없으므로 **3상 watershed**.
- ★ **pore-back artifact 보정** — FIB-SEM 의 고질(구멍 뒤쪽 벽이 밝게 찍혀 CBD 로 오인, ref 41 Prill 2013). 본 논문은 **"적응형 배경 혼합모델(adaptive background mixture model)로 축을 따라 슬라이스 간 거의 변하지 않는 복셀을 추적·식별"** 하는 **신규 방법**을 적용. ⇒ 보고된 상분율은 **전부 pore-back 보정 후 값**.
- ⚠ 세그멘테이션 **불확실도·재현성(다중 오퍼레이터/문턱 민감도) 정량은 없다** — 액체계 FIB-SEM 의 알려진 최대 약점인데 이 논문도 다루지 않는다.

### 4-2. ★ 이미징 → 모델 입력 경로 (사용자 질문 핵심: "격자를 그대로 썼나, 통계만 뽑아 재생성했나")
**답: 그대로 썼다 — 단 두 번 가공한다.**
1. **전(全)체적 108 × 33 × 72 µm³** 를 세그멘테이션.
2. **tortuosity 계산용**: 등방 복셀이 필요해 **15.2 × 15.2 × 100 nm³ → 100 × 100 × 100 nm³ 로 리샘플**, **전 체적**에 대해 계산.
3. **전기화학 모델용**: **하위체적 33 × 33 × 71.5 µm³** 를 잘라낸다(Fig S6, 전 두께 유지·측방만 축소). 균질성 확인 후 사용.
4. 그 하위체적을 **INNOV**(ref 43/44, Chouchane·Rucci·Franco 의 **복셀화 기반 다중상 메싱 알고리즘**) 로 **약 2.3 M 요소** 메시로 변환 → **COMSOL Multiphysics** 로 임포트.
5. **AM·CBD·pore 의 명시적 위치**가 그대로 계산격자가 된다. **P2D/균질화 아님.** (그래서 전해액 Bruggeman 지수 p = 0.)
6. **공극 처리**: 먼저 **LBM 침윤 시뮬**(ref 36 Shodiev 2021)으로 저공극률 전극의 부분젖음 가능성을 점검 → **40 s 안에 공극의 97 % 이상이 젖는다**(Fig S7, Video S1) → 결론적으로 **PFIB 의 void 를 전부 전해액으로 채운 것으로 간주**.
> ⇒ **경로 요약**: `PFIB 복셀 → Avizo 4상 세그멘테이션(+pore-back 보정) → 하위체적 crop → INNOV 메싱(2.3 M) → COMSOL 4D Newman`.
> ⚠ **모델에 들어간 구조는 pristine 하나뿐**. 사이클된 두 전극은 **정량 비교용으로만** 재구성했고 모델 입력이 아니다.

### 4-3. 무슨 방정식을 어디서 푸나 (Table S2 — 4D-resolved 전기화학 모델)
**정체 = 3D 로 공간분해된 Newman(DFN) 모델** (SI: *"a 3D version of the Newman model, that accounts explicitly for the inactive CBD phase which is not the case in the original Newman's work"*). 시간까지 포함해 저자가 **"4D (space + time)"** 이라 부른다.

| 상 | 방정식 |
|---|---|
| **Li 박(대극)** | `J_Li = F k_a^{α_c} k_c^{α_a} (C_e/C₀)^{α_a} [exp(α_a ηF/RT) − exp(−α_c ηF/RT)]`; 경계 `D_e^eff ∇C_e = J_Li t⁺/F`, `∇Φ_e = 0` |
| **활물질(AM)** | 물질수지 **Fick** `∂C_s/∂t = −∇·(−D_AM ∇C_s)` (★ **3D 고체확산** — 구형 근사 아님, 실제 입자형상 위에서 푼다) |
| | 삽입반응 **Butler–Volmer** `J_AM = i₀[exp(β_a ηF/RT) − exp(−β_c ηF/RT)]`, `i₀ = F k_a^{β_c} k_c^{β_a} (C_e/C₀)^{β_a} C_s^{β_c}(C_{s,max}−C_s)^{β_a}` |
| | 입자–전해질 경계 `D_AM ∂C_s/∂r|_{r=R_i} = J_AM t⁺/F` |
| | 전하수지 **Ohm** `∇·(σ_AM ∇Φ_AM) = 0`; 집전체 경계 `|J_CC| = σ_AM ∇Φ_AM` |
| | ★ **과전위에 CEI 항** `η = Φ_AM − Φ_e − U − ΔΦ_CEI`, `ΔΦ_CEI = R_CEI × i_total`, **`R_CEI = Z_CEI/σ_CEI`** |
| **전해질** | 물질수지 `∂(ε_i C_e)/∂t = ∇(D_{e,i}^eff ∇C_e + t⁺ J_e/F)`, `D_{e,i}^eff = D_e ε_i^{p_i}` (i = 분리막, 전해액, **CBD**) |
| | 전하수지 `∇·J_e = 0`, `J_e = −σ_{e,i}^eff ∇Φ_e − k_{De} ∇ln C_e`, `k_{De} = (2RTσ_{e,i}^eff/F)(1−t⁺)` |
| | 집전체 경계 `D^eff∇C_e = 0`, `∇Φ_e = 0` |
| **CBD** | 전하수지 `∇·(−σ_CBD^eff ∇Φ_CBD) = 0` — **전자전도 + (미세공극을 통한) 이온전도 둘 다 담당** |

- **반응은 NMC/전해질 계면에서만** 일어난다 (SI 명시: *"react exclusively at the NMC/electrolyte interface (not at the NMC/CBD interface)"*).
- **CBD 는 이중역할**: 전자 도선(σ_CBD = 700 S/m) + **ε=0.5 미세공극이 전해액으로 차 Li⁺ 가 통과**(Bruggeman 보정). ⇒ **"CBD 미세공극이 막히면(clogging) 그 뒤 AM 표면이 이온적으로 고립"** 이라는 이 논문의 기전이 여기서 나온다.
- **솔버**: COMSOL Multiphysics. 격자 **≈2.3 M 요소**. (⚠ 선형솔버·시간적분·수렴판정·격자수렴 시험은 **미보고** — 우리 CL-24/39 류의 격자수렴 감사는 없다.)
- **BC/프로토콜**: 완전 탈리튬 NMC 에서 출발하는 **정전류 방전, C/2, 컷오프 3.5 V**. 집전체면에 전류밀도 펄스 `J_CC = Cap × C-rate / S_CC`.

### 4-4. ★ 열화(degradation)를 무엇으로 표현했나 — **그리고 kinetics 는 어디서 오나**
**세 겹으로 나뉜다. 셋 중 kinetics 를 가진 것은 하나도 없다.**

| 층 | 표현 | 어디서 오나 |
|---|---|---|
| **① 입자 균열** | **표현 안 함(모델 안에 없음)** — **이미징으로 *측정*만** (7.13 → 7.77 → 8.85 %) | 실측. SI 자인: *"(ii) 활물질 입자의 균열 진화를 포착할 수 없다, 특히 NMC 처럼 그 열화가 잘 알려진 소재에서"* |
| **② AM↔CBD 접촉손실** | **표현 안 함(모델 안에 없음)** — 이미징으로 *측정*만 (29 → 26 → 23 %) | 실측 |
| **③ CEI(계면상)** | **처방된 저항막**: 두께 Z_CEI 를 공간분포로 *부여*하고 `R_CEI = Z_CEI/σ_CEI` 를 BV 과전위에 더한다. **성장 kinetics 없음**, 방전 중 **두께 불변 가정** | 두께 분포는 **cryo-TEM 실측(20 vs 5 nm)에 맞춰 처방**. σ_CEI 는 **LiF 가정** 문헌값 |
| **③-보조 clogging** | **CBD clogging** = CBD 상을 통한 **Li⁺ 수송을 차단**(전자는 계속 통과) · **full clogging** = 거기에 **전해질 tortuosity 를 *임의로* ×2**(저자 표현 "arbitrarily chosen") → D_eff 감소 | **가설(hypothesis)** — 실측 근거 없음, 저자도 그렇게 부른다 |

**CEI 두께 분포의 구체 형태 (Fig S8) ★**
- 하위체적을 **두께방향 16 구역**으로 나눔.
- 구역별 **평균 CEI**: Region 1(집전체) **5 nm** → Region 2 **6** → Region 3 **7** → … → Region 14 **18** → Region 15 **19** → **Region 16(분리막) 20 nm** (**1 nm/구역 선형 증가**).
- 각 구역 안에서는 **가우시안** `∝exp(−(x−µ)²/2σ²)`, **µ = 평균 CEI, σ = 0.15 µ**.
- ⇒ 전체 두께 범위 **3–28 nm** (본문 stated). **전극 스케일 + 입자 스케일 두 층의 이질성**을 동시에 반영.
- **"thick CEI"** = 이 분포를 **전부 ×2**.
> ⚠ 이것은 **모델이 예측한 것이 아니라 실측을 흉내 내도록 *입력한* 것**이다. 즉 **CEI 이질성 → SOD 이질성** 인과사슬에서 **앞쪽 화살표는 가정**이고, 모델이 답하는 것은 **"그 이질성이 있으면 SOD 가 어떻게 되나"** 뿐이다. (저자도 서두에 *"CEI 형성 자체의 시뮬레이션이 목적이 아니라 전극 스케일에서의 *영향* 조사가 목적"* 이라 못 박는다. 정직한 서술.)

### 4-5. 보조 모델 2종
- **전해액 침윤 (LBM)** — ref 36 Shodiev 2021 의 3D-분해 Lattice Boltzmann. 모든 공극을 초기 **공기**로 채우고 전해액을 **상단(분리막쪽)에서** 주입(코인셀 모사). 결과: **<40 s 에 공극 97 % 이상 젖음** → 4D 모델에서 부분젖음 무시 정당화.
- **flow tortuosity (Avizo XLabSuite)** — ① `absolute permeability simulation` 으로 **유속 벡터장** 생성 → ② **`τ_v = Σ|V| / ΣV_i`** (ref 42 **Koponen 1996**; |V| = 국소 유속 크기, V_i = 평균유동방향 성분). **등방 복셀 필요 → 100 nm³ 리샘플**, **전 체적**에서 계산.
  ⚠ **이것은 *유동(Stokes)* tortuosity 이지 확산/전도 tortuosity 가 아니다** — 값 1.49–1.54 를 우리 τ 와 나란히 놓을 때 이 정의차를 반드시 명시할 것(§②-4).

### 4-6. 실험 대조를 **어디에 몇 개** 걸었나 ★
| 앵커 | 개수 | 무엇에 걸리나 |
|---|---|---|
| **구조(이미징)** | **4** — pristine 전극 · 4.4 V 사이클 · 4.7 V 사이클 · **원분말** | 모델 **입력 기하**(pristine) + 열화 정량(나머지 3) |
| **나노(cryo-TEM)** | **4 조합** (pristine/cycled × top/bottom) | **CEI 두께 분포의 처방근거**(20 vs 5 nm) |
| **전기화학(반쪽셀)** | **2 조건** (4.4 V, 4.7 V; 15 사이클) | 열화 *현상*의 실증 — **모델 출력과 직접 대조 안 함** |
| **전기화학(풀셀 LNMO)** | **2 전극 × 100 사이클** | 모델이 준 *처방*(CBD 퍼콜레이션)의 **실물 검증** |
| **★ 모델 출력의 직접 검증** | **0** | 시뮬 방전(120 mAh/g, 3.5 V 컷오프, C/2) 은 실측(178–209 mAh/g, 2.5–2.8 V, C/10–C/3)과 **창·율이 달라 비교 불가**하고 논문도 겹쳐 그리지 않는다 |
> ⇒ 정직한 요약: **"구조는 실측에 단단히 묶여 있고, 전기화학 모델은 문헌 파라미터로만 돌아간 *기전 탐색 도구*"** 다. 이건 결함이라기보다 **논문의 설계 선택**이며, 저자들도 모델을 "insight" 로만 서술한다.

## 5. Figure / Table set ★ (본문 6 + SI 10 + Table 3 — 하나씩)

### 본문
| Fig | 내용 | 우리가 참고할 점 |
|---|---|---|
| **1A** | PFIB 기술 모식 — Ga⁺ FIB(1×) 작은 큐브 vs **Xe⁺ PFIB(~40×)** 큰 큐브(세그멘테이션 색: AM 빨강/pore 하늘/CBD 파랑), 200 µm 스케일바 | **"왜 후막 전(全)두께가 가능해졌나"** 의 한 장 요약. 우리 RVE 크기 정당화 논거에 인용 가능 |
| **1B** | pristine 3D 재구성 **108 × 33 × 72 µm³** 그레이스케일 렌더 (40 µm 스케일바) | ★ **우리 DEM RVE(50×50 µm, 두께 111–116 µm @6 mAh) 와 같은 급의 체적** — 크기 비교 직접 가능 |
| **1C** | 상 부피분율 막대 — pore ~27 / CBD ~8.5 / NMC ~60 / 균열 ~4 % (digitized; 본문 stated 29/9/58/4) | 액체 LIB 후막의 **표준 상분율 실측값** |
| **1D** | **두께방향 상분율 프로파일**(집전체 0 → 70 µm), 누적막대 | ★★ **우리 graded-z(백로그 A7)·층상 양극(Phase 5) 의 실측 대조군.** CBD 는 평탄, **NMC 는 ~45–55 µm 에서 48–50 %로 함몰 + pore 가 35–40 %로 상승** = 제조 유래 비균질 |
| **1E** | 2D 단면 SEM + **EDX (O·F·C·Al)** | **F(바인더)·C(카본) 편석 없음** 확인법. 집전체 위 **얇은 탄소층**(C 맵 하단 띠)이 보임 = 프라이머층 → 우리 `nam2026_primer_layer_dry_electrode_collector` 카드와 연결 |
| **2A/2B** | 반쪽셀 전압곡선(C/10 1·2차) + **삽입: C/3 15사이클 방전용량** — (A) 4.4–2.8 V (B) 4.7–2.5 V | 고전압 초기이득(209 vs 192) → 15사이클 내 역전. 삽입 digitized: (A) ~178 → ~171 (B) ~187 → ~168 mAh/g |
| **2C** | 사이클 후 3D 재구성(초록 균열 / 빨강 NMC) + **균열/NMC 막대 7.13 / 7.77 / 8.85 %** | ★ **"균열을 부피로 정량"** 의 방법론. 우리 Auerbach fracture·`cycle_contact_ledger` f_broken 의 **실측 대조 후보** |
| **2D** | NMC↔CBD 접촉면 3D(파랑) + **정규화 접촉면적 29 / 26 / 23 %** | ★★ **우리 coverage(Hertz 16 % / Tabor 52 %) 와 *같은 종류의 양*** — 단 정의가 다름(§②-3) |
| **3A** | 후막 단면(50 µm) 에서 **top/bottom 두 입자 위치를 표시(빨강/초록)** → 각각 확대(10 µm) → **FIB lift-out** lamella | **두께방향 나노분석 샘플링 전략** — 우리 z-분해 논의의 실험적 짝. ★ 빨강=top / 초록=bottom **색 규약이 3B–3D 전체에 유지**된다 |
| **3B** | pristine top/bottom TEM (200 nm) — 1차입자 밀착, 명확 입계, 결정질 대비, **위치 무관** | 대조군 |
| **3C** | 4.7 V 사이클 후 HRTEM — **top: 1차입자 분리 확대 + 표면 비정질층 라벨 `~20 nm`**(20 nm 스케일바) / **bottom: `<5 nm`** | ★★ **CEI 4배 비대칭의 원자료.** 우리 STEP5 계면상 두께 처방에 쓸 수 있는 유일한 z-분해 실측. ⚠ bottom 은 **하한 표기** |
| **3D** | 원자분해능 **HAADF**(2 nm 스케일바) — top: `Layered bulk structure` + **`Rock-salt surface structure`**(표면+서브표면 전체) / bottom: `Layered bulk structure` + **`Surface antisite layer` 라벨 `<2 nm`** | 반응 이질성이 **결정구조 수준**까지 간다는 증거. bottom 은 얇은 안티사이트층만, top 은 rock-salt 로 완전 전이 |
| **4A** | 모델 하위체적(33×33×70 µm³)에 **CEI 두께 컬러맵(5 → 25 nm)** | ★ 우리 STEP3/STEP5 의 "상별 처방" 시각화와 1:1 대응 |
| **4B** | 시뮬 방전곡선 5종(전위 3.5–4.2 V vs 비용량 0–~120 mAh/g) | pristine 120 / thick CEI 92.7 / 나머지 ~100 (stated) |
| **4C** | **평균 리튬화도(SoL) vs 집전체 거리** (0–70 µm), 5종 | ★★ **두께방향 SOD 구배의 정량 그림** — pristine 이 가장 완만, thick CEI 가 가장 가파름. digitized 범위 y 0.4–0.9 |
| **4D/4E** | pristine vs thick CEI 의 **3D SoL 분포**(0–1) | **입자 내부 구배**도 보인다(큰 입자에서 고체확산이 못 따라감) = 우리 STEP4 per-particle 확산 분리(bimodal 준비)의 실측-급 대조 |
| **5A** | **평균 Li⁺ 농도 vs 두께**(mol/m³) 5종 | 무-clogging ~8 % / CBD clogging 15 % / full clogging ~50 % (stated). digitized: 760–1180 mol/m³ |
| **5B/5C/5D** | 3D 상대 Li⁺ 분포 — (B) pristine **컬러바 0.90–0.99(거의 균일)** / (C) CBD clogging **0.1–0.9** / (D) full clogging **0.2–1** | ★★ **"CBD 미세공극이 막히면 그 뒤 영역이 이온적으로 죽는다"** 를 그림으로 — 우리 f_AM^cc(dead-AM) 경고와 **같은 물리, 반대 상(相)** |
| **6A/6B** | 슬러리 vs 건식 LNMO 후막 SEM 단면(50 µm) | **건식이 더 조밀·수직 정렬된 인상**(정성) |
| **6C/6D** | 2D 상 세그멘테이션(빨강 AM/진파랑 CBD/연파랑 pore, 15 µm) | 우리 2D 미세구조 합성(Phase 4)의 참조 이미지 |
| **6E/6F** | ★ **CBD 연결성 맵**(응집체마다 다른 색) — 슬러리는 색이 잘게 쪼개짐(최대 **23.6 %**), 건식은 **하나의 큰 주황 덩어리(57 %)** | ★★ **percolation 을 "최대 클러스터 부피분율"로 정량한 실측** = 우리 `f_perc`/Hoshen-Kopelman 과 **같은 지표**. **우리가 즉시 대조할 수 있는 몇 안 되는 값** |
| **6G/6H** | 풀셀 전압곡선(C/10 1st, C/3 1st, C/3 100th) + CE — 슬러리 CE 99.6 % / 건식 99.7 % | 유지율 84 % vs 94 % |

### SI
| Fig/Table | 내용 | 참고점 |
|---|---|---|
| **S1** | 셀 에너지밀도 vs 양극 두께 (A 흑연 / B Li 금속) | §3-9. **"왜 후막인가"** 의 정량 근거. 300 µm 에서 포화 |
| **S2** | 원분말 PFIB 단면 + **균열/NMC 막대: 분말 0.12 % vs pristine 전극 7.13 %** | ★★ **압연이 균열의 주범**이라는 직접 증거. **우리 DEM/MPM 압밀-유발 균열 모델의 실측 앵커 후보** |
| **S3** | pristine/저전압/고전압 3D 재구성 4상 나란히 | Fig 2C 의 전체상 |
| **S4** | 사이클 후 두께방향 상분율 (A 저전압 B 고전압) | 본문: **사이클 후에도 두께방향 추세 변화 뚜렷하지 않음** = "매크로 구조는 안 변하고 나노(CEI)가 변한다" |
| **S5** | 고전압 top lamella **EDX P 매핑** | CEI 가 전해액 분해산물임을 확정(P 존재) |
| **S6** | **모델 하위체적 추출**: (A) 전 세그멘테이션 단면 + 점선 crop 영역 (B) 3D 렌더(20 µm) (C) 하위체적 상분율 z-프로파일 | ★ **"실측 전체 → 계산 하위체적" 잘라내기 규약**의 모범 |
| **S7** | LBM 전해액 침윤 결과 | 40 s / 97 % |
| **S8** | ★ **불균일 CEI 처방 방법** — 16 구역, 평균 5→20 nm(1 nm 간격), 가우시안 σ=0.15µ | §4-4. **우리가 그대로 베낄 수 있는 처방 레시피** |
| **S9** | ⚠ **확률생성 전극**의 두께별 C/3 방전곡선 (80/160/240 µm) | §3-7. **이미징-우선 논문이 설계스윕에서 생성구조로 갈아탄 자리** |
| **S10** | PFIB 절삭 + 세그멘테이션 워크플로 (A SEM 단면 B 대용적 연속절편 C 상 세그멘테이션) | 파이프라인 전체도 |
| **Table S1** | **flow tortuosity 1.54 / 1.49 / 1.53** | §3-2. **사이클 불변** |
| **Table S2** | 4D 모델 지배방정식 전문 | §4-3 |
| **Table S3** | 모델 파라미터 전문 | §3-10 |
| **Video S1 / S2** | 전해액 침윤 / PFIB 절삭 | — |

## 6. Post-processing ★
- **상 부피분율 + z-프로파일** (Avizo, pore-back 보정 후) — 4상, 두께 bin 별 누적막대.
- **균열 정량**: 균열 부피를 **이차입자 부피로 정규화** (`균열/NMC %`) — 샘플 간 입자밀도 차를 제거하기 위한 규약. ★ 우리도 fracture 지표를 정규화할 때 참고할 규약.
- **접촉면적 정량**: NMC–CBD 접촉면적을 **NMC 총 표면적으로 정규화** (`%`). 3D 표면 추출 후 두 상 인접면 계산.
- **flow tortuosity**: 절대투과율 시뮬 → 유속장 → **Koponen `τ_v = Σ|V|/ΣV_i`** (Avizo XLabSuite).
- **CBD 연결성(퍼콜레이션)**: 2D 세그멘테이션에서 **연결 성분 라벨링** → 응집체별 색 → **최대 응집체가 전체 CBD 의 몇 %** 인지 보고(23.6 vs 57 %). ★ 우리 f_perc/최대클러스터 지표와 **정의가 같다**.
- **전기화학 후처리**: 단면평균 **SoL(리튬화도) vs z**, 단면평균 **Li⁺ 농도 vs z**, **3D SoL/농도 필드**, **평균 과전위 차**(43.8 / 79.4 mV).
- **도구 총목록**: Thermo Scientific **Avizo**(세그·정량·XLabSuite) · **INNOV**(메싱) · **COMSOL Multiphysics**(4D 전기화학) · 자체 **LBM** 코드 · in-house **Excel**(셀 에너지밀도).
- ⚠ **없는 후처리**: 배위수 Z · Heckel · 응력장 · 접촉력 분포 · σ_ionic/σ_e/σ_thermal **유효전도도 삼중항**(→ 이 논문은 **유효 σ 를 아예 보고하지 않는다**. 전도도는 *입력*으로만 존재) · 격자수렴 시험 · 세그멘테이션 불확실도.

## 7. 우리 DEM+MPM 대비 → `our_dem_baseline.md`

| 항목 | 이 논문 (Zhang 2023, **액체 LIB**) | 우리 (LPSCl ASSB, DEM+MPM) | 차이 / 이유 |
|---|---|---|---|
| **소재계** | NMC811 + **액체 1M LiPF₆ EC:EMC** + PVDF/카본 | NMC811 + **LPSCl 고체** + PTFE/VGCF·SuperP | ★★ **AM 만 같다.** 이온상 반전 → 절대 transfer 금지 |
| **미세구조 출처** | **실측 PFIB-SEM 재구성**(1 샘플) | **공정물리 bottom-up 생성**(DEM 압밀 → MPM 소성 → 복셀) | ★★ **최대 갈림 — §②-1** |
| **두께** | **80–85 µm**(재구성 72 µm), 모델 71.5 µm | **72.5 µm**(생산 SDCP) · **111–116 µm**(6 mAh 트랙) · **119 µm**(첨가제 후막) · 코퍼스 **15.4–184.2 µm** | ⇒ **우리 코퍼스가 더 두껍고 더 넓다.** 그들 두께 스윕(80/160/240)은 **생성구조** |
| **면적용량** | **6 mAh/cm²** | **3.1 mAh/cm²**(생산) / **6 mAh/cm²**(6 mAh 트랙) | ★ **6 mAh 트랙과 정확히 일치** |
| **공극률** | **29 %**(세그) / 25 %(Methods) | **7.4–7.9 %**(SDCP) · 15.6 %(real_14) · 코퍼스 5.7–32.8 % | ⚠ **목표가 반대다** — 액체는 전해액 통로로 25–30 % 가 *필요*, 황화물 ASSB 는 0 을 향한다 |
| **tortuosity** | **1.54** (pore, **Stokes 유동**) | SE 접촉망 τ **중앙 1.43**(범위 1.15–4.44) · STEP3 pore-τ 별도 | ⚠ **상·정의 둘 다 다름** — 숫자가 가까운 건 우연에 가깝다(§②-4) |
| **전달 σ** | ★ **유효 σ 미보고** — σ_AM/σ_CBD/σ_e 는 *입력*일 뿐 | **σ_ionic·σ_e·σ_thermal 삼중항 산출** (Kirchhoff+Holm 접촉망 **및** STEP3 복셀 FV) | ★★ **우리가 앞섬** — 그들은 전도도를 *풀지 않는다*(전기화학 해에 녹아 있음) |
| **σ_AM 입력** | **5×10⁻⁵ S/cm** | **1×10⁻² S/cm**(STEP3) · 10/5 mS/cm(Stage 22.5 LOCKED) | ★★ **100–200× 차이 — 반드시 조정할 앵커 불일치**(§③-3) |
| **σ_CBD/carbon 입력** | **7 S/cm**(균질 CBD 도메인) | σ_VGCF **100**(유효 망 상수, CL-47) · σ_SDCP **250** S/cm | 객체가 다름. 그래도 **우리 100 이 상당히 높은 쪽**임을 보여주는 외부 참조 |
| **D_AM** | 1×10⁻¹⁵ m²/s | poly 3×10⁻¹⁴(기본) · SC 밴드 1.5×10⁻¹⁵–1×10⁻¹⁴ | 그들 값이 우리 기본보다 **30× 느림** — 후막에서 입자내 구배를 크게 만드는 방향 |
| **역학/소성** | **전혀 없음** — 압밀·응력·형상변화 모델 0 | **DEM 압밀 + MPM J2 진짜 형상소성**(void-fill, 소성변형장) | ★★ **우리가 앞섬**. 그들 균열은 **관측**이지 **모델**이 아니다 |
| **균열** | **관측**(부피 %) | **모델**(Auerbach·CZM Bucci G_c 2.8±1.8 J/m²·fracture-aware Holm)이나 **관측 없음** | ★ **정확히 상보** — 그들 수치가 우리 모델의 검증 표적이 될 수 있다(단 액체계 게이트) |
| **접촉손실** | **관측**(NMC–CBD 면적 −20 %) | **모델**(`cycle_contact_ledger` f_broken·A_rel·R_ct 몫, mono 1.05× vs bimodal 1.51×) | ★ 같은 물리의 **관측 vs 모델** |
| **계면상 성장** | **처방된 CEI 저항막**(kinetics 없음) | STEP5 열화 물리 + R_int(N) 다항 분해 (역시 대부분 **assumed-form**) | **둘 다 kinetics 부재** — 정직하게 무승부 |
| **전기화학 해** | **3D-분해 Newman (COMSOL, 2.3 M 요소), C/2 방전 1회** | **STEP4-v2**(비선형 BV + 구형확산, 갈바노/CV 시간전개; 2C CCCV 완주) | 비슷한 급. 그들은 **실측 기하** 위, 우리는 **생성 기하** 위 |
| **설계공간** | **없음** — 실측 1건. 스윕이 필요해지자 **확률생성**으로 전환(Fig S9) | **코퍼스 85–132 케이스 + 스케일링법칙 LOOCV 0.975/0.953/0.903 + Sobol/BO 설계루프** | ★★ **우리가 크게 앞섬 — §③-2** |
| **실험 앵커** | **구조 4 + 나노 4 + 전기화학 4** (단 **모델출력 직접검증 0**) | Minnmann porosity·Cronau overlap·Bazzoun EIS σ·Lee/Kim σ_e 밴드 등 **외부 차용** | 그들은 **자체 실측**, 우리는 **문헌 차용** — ★ **그들이 앞섬** |
| **계산비용** | COMSOL 2.3 M 요소 1 방전 (시간 **미보고**) | STEP3 dof 2–86 M · STEP4 수백 스텝 (GPU) | 비교 불가(미보고) |

### frame[5] 위치
- **이 논문 = 전달·전기화학 쪽 절반 + *실측 구조* 절반.** 역학(압밀·소성·응력·파괴)은 **모델에 아예 없다** → **frame[5] 의 MPM 절반이 통째로 비어 있다.**
- **전달 쪽도 절반만** — 유효 σ 를 *산출하지 않고* 입력으로 받는다. 즉 **Holm 협착 접촉저항도, 복셀 FV 유효전도도도 없다.** 우리 이중 이산화(접촉망 + 복셀 FV)가 그 자리를 메운다.
- **그들이 유일하게 앞서는 칸 = 실측 미세구조 + 실제 열화 관측 + 자체 실험 앵커.** 이건 우리가 **원리적으로 못 하는** 것이다(§③-1).
- ⇒ **frame[4] 적용 불가** — 이 논문과 우리는 **같은 물리계가 아니므로 교차검증 대상이 아니다.** 방법론·규약·정성 기전만 오간다.

---

# ★ 사용자 요청 전용 절

## ① 무엇을 어떻게 모델링했나 (기계적으로 정확히)

**한 문장**: **PFIB-SEM 으로 후막 전극의 전(全)두께를 15.2 nm 픽셀 4상 3D 로 실측 → 그 복셀을 통계로 바꾸지 않고 crop·메싱해 COMSOL 격자로 직접 사용 → 그 위에서 3D-분해 Newman 전기화학(BV + Fick + Ohm + 농축용액)을 C/2 방전 1회 풀되, 열화는 "실측에 맞춰 처방한 불균일 CEI 저항막 + 가설적 공극 clogging" 으로만 표현했다 (성장 kinetics·균열·접촉손실은 모델에 없고 이미징으로 측정만 했다).**

- **이미징 몇 스케일**: **3 스케일** — (매크로) SEM+EDX 2D 단면, (마이크로) **PFIB-SEM 3D 108×33×72 µm³**, (나노/원자) cryo-HRTEM·HAADF·EDX. **micro-CT/nano-CT/XRD-CT/TXM 은 안 썼다** (서론에서 X-ray CT 가 CBD↔pore 대비를 못 낸다는 이유로 **배제한다고 명시**).
- **복셀·시야**: 원 복셀 **15.2 × 15.2 × 100 nm³**(절삭 25 nm, 4장마다 촬영), **8192² 픽셀**, 수평시야 **125 µm**, **330 슬라이스**, Xe⁺ 30 kV/60 nA, BSE 2 kV/200 pA. tortuosity 용으로 **100 nm 등방 리샘플**.
- **세그멘테이션**: Avizo, **denoise → 상대명암 + top-hat**, 4상(NMC/균열/CBD/pore). ★ **pore-back artifact 를 적응형 배경혼합모델로 보정**(신규). 원분말은 3상 watershed.
- **이미징 → 모델 경로**: **재구성 격자를 그대로 썼다.** `crop 33×33×71.5 µm³ → INNOV 복셀기반 다중상 메싱 → 약 2.3 M 요소 → COMSOL`. **통계재생성 아님, P2D 균질화 아님.** 단 **① 전극 전체가 아니라 하위체적**, **② pristine 한 건만**, **③ 두께 스윕은 확률생성 전극**(Fig S9)이라는 세 단서가 붙는다.
- **무슨 방정식을 어디서**: **DEM·상장(phase field)·MD 전부 없음.** **3D-분해 Newman(DFN)** — AM 내 **Fick 확산**(실제 입자형상 위 3D), AM/전해질 계면에서만 **Butler–Volmer**, AM·CBD 에 **Ohm**, 전해질에 **농축용액 이론**(`k_De` 확산전위 항 포함). 솔버 **COMSOL**, 격자 2.3 M, 전해액 Bruggeman 지수 **p=0**(명시 분해라 불필요), CBD 는 **ε=0.5 미세다공 상**으로 전자·이온 이중역할. 보조: **LBM 침윤**, **Avizo Stokes-유동 tortuosity**.
- **물성 입력표**: §3-10 전문 — σ_AM 5×10⁻³ S/m, σ_CBD 700 S/m, σ_CEI 2×10⁻⁷ S/m(LiF 가정), D_AM 1×10⁻¹⁵ m²/s, D_e 2.72×10⁻¹⁰ m²/s, t⁺ 0.363, C_s,max 32,286 mol/m³, α=β=0.5.
- **열화 표현**: **(a) CEI = 처방 저항막** `ΔΦ_CEI = (Z_CEI/σ_CEI)·i`, 두께는 **16 구역 평균 5→20 nm 선형 + 구역별 가우시안 σ=0.15µ**(전체 3–28 nm), 방전 중 **불변**. **(b) CBD clogging** = CBD 통한 Li⁺ 수송 차단(가설). **(c) full clogging** = (b) + **전해질 τ 를 임의로 ×2**(저자가 "arbitrarily chosen" 이라 명시). **(d) 균열·접촉손실 = 모델에 없음, 이미징 측정만.**
- **★ kinetics 는 어디서? → 없다.** CEI 성장속도식·핵생성·전기화학 부반응 모두 부재. SI 가 세 한계를 자인: *"(i) 계산비용 때문에 수십 사이클 시뮬 불가, (ii) 활물질 균열 진화 포착 불가, (iii) CEI 층(수 nm)과 계산체적(수십 µm) 의 크기 차가 너무 커 CEI 미세구조 명시 분해 불가."*
- **실험 대조 위치·개수**: §4-6 표 — **구조 4 · 나노 4 · 전기화학 4**, 그러나 **모델 출력의 직접 검증은 0건**.

## ② 우리 것과의 비교 — 축별

### ②-1. ★★ 미세구조의 출처 — **실측 재구성 vs 공정물리 생성** (가장 큰 갈림)
- **(a) 그들**: **PFIB-SEM 으로 찍은 실제 전극 1건.** 실제 입자형상, 실제 CBD 응집 패턴, 실제 압연 균열, 실제 두께방향 NMC 함몰(~50 µm 지점)까지 **전부 진짜다.** 세그멘테이션 문턱 말고는 자유 파라미터가 없다.
- **(b) 우리**: **공정물리로 만든다** — LIGGGHTS DEM 압밀(hooke/hysteresis, E_eff 1.35 GPa, 300 MPa) → MPM J2 소성(E 1.53 / σ_y 0.30, ν 0.49) → 복셀화 → STEP3 유효전도도 → STEP4 전기화학. 즉 **"공정 파라미터 → 구조"의 인과사슬 자체가 산출물**이다.
- **(c) 우열 — 축이 다르다. 갈라 말해야 한다.**
  - **구조의 *충실도*(fidelity): 그들 압승.** 우리 구조는 강체 구 + 연화 E 라는 **두 겹의 프록시** 위에 서 있다 (frame[2]). 그들에게는 프록시가 없다.
  - **구조의 *인과성*(causality): 우리 압승.** 그들 구조는 **왜 그렇게 생겼는지 모른다** — 슬러리 고형분을 바꾸면, 압연압을 바꾸면, PSD 를 바꾸면 어떻게 변할지 그 데이터로는 답할 수 없다. 다시 찍어야 한다. 우리는 **입력을 바꾸면 구조가 바뀐다.**
  - **결정적 증거**: 그들 자신이 **두께를 바꾸고 싶어진 순간(Fig S9) 실측을 버리고 "확률생성 전극"으로 갈아탔다.** 즉 **설계스윕은 이미징-우선으로 불가능**하다는 것을 논문이 스스로 보여준다. ⇒ 우리 생성 파이프라인의 존재이유가 **이 논문 안에서 증명된다.**
  - ⚠ **정직 조항**: 그들의 확률생성 전극은 **"수송물성 기준으로 최적 후보를 골랐다"**고만 적혀 있고 생성기·검증은 미보고다. 우리 DEM+MPM 생성기가 그보다 물리적이라는 주장은 **근거 있는 주장이지만 이 논문으로 증명되지는 않는다** (그들 생성기 사양이 없으므로).

### ②-2. 후막(thick) 축 — 두께·로딩
- **그들**: **80–85 µm / 6 mAh/cm² / 30 mg/cm² / 비활성 5 wt%.** 모델 하위체적 두께 **71.5 µm**. 스윕(생성구조) **80 / 160 / 240 µm**, **임계 ≈ 240 µm** (−30 % 용량).
- **우리**: 생산 침대 **72.48 µm / 3.1 mAh/cm²**, **6 mAh 트랙 111–116 µm** (RVE 50×50 µm, 300 MPa, AM:SE ≈ 81.6:18.4 wt%), 첨가제 후막 **119 µm** (자유도 4.44 M), **코퍼스 두께 15.4–184.2 µm (중앙 97.6)**.
- **우열**: **두께 범위는 우리가 넓다**(184 µm 까지, 그들 실측은 1점). **면적용량 6 mAh/cm² 는 정확히 겹친다** → **"같은 면용량의 액체 LIB vs 황화물 ASSB" 대조**가 성립한다. 단 같은 면용량에서 **우리가 더 두꺼운 것은 SE 가 부피를 먹기 때문**이지 설계 열위가 아니다 — 이 점을 명시해야 한다.
- ⚠ 그들의 **"240 µm 임계"** 는 **액체 전해질의 농도구배 한계**에서 온 값이다. 황화물 ASSB 는 **농도구배가 없고**(단일이온 전도체) 대신 **전자망/SE망 퍼콜레이션**이 한계다 → **임계 두께의 수치도, 기전도 전이 불가.** 방법론(두께를 스윕해 임계를 찾는다)만 전이 가능.

### ②-3. 열화 물리 — 그들 방식 vs 우리 A10/STEP5
| | 그들 | 우리 |
|---|---|---|
| **균열** | **관측**: 균열/NMC 7.13 → 7.77(+9 %) → 8.85 %(+24 %); **원분말 0.12 % ⇒ 압연 기원** | **모델**: Auerbach 파괴, **CZM Bucci G_c 2.8 ± 1.8 J/m²**(K_IC 0.2–0.4 MPa·m^½ 환산 3.24 J/m² 와 16 % 차로 독립 이중화), fracture-aware Holm `f_intact`, MPM crack-void 스캐폴드 |
| **접촉손실** | **관측**: NMC–CBD 접촉/NMC표면 29 → 26 → 23 % | **모델**: `cycle_contact_ledger` — 사이클당 AM 수축 → 접촉 개구 → CZM 판정 → **f_broken·A_rel·R_ct 몫·σ_rel·Γ\*** 궤적. 첫 실런 **mono R_ct 1.05× vs bimodal 1.51×** |
| **계면상** | **처방 CEI 저항막**(3–28 nm, kinetics 없음), 두께 불변 | **R_int(N) 다항 분해**(R_contact[Holm+R_ct] + R_tort + R_chem(N) + R_collector(N) + Δ_special), 성장은 **assumed-form 밴드** |
| **kinetics** | **없음** | **없음**(양끝 고정 assumed-form) |
| **검증** | 실측 3점(pristine/저전압/고전압) | Kang&Shin R_int(N) 4.4×/1.5× 방향 정합, Bucci G_c, Alabdali ±6 % 반경진동 |
- **우열**: **그들 = 관측, 우리 = 모델.** 어느 쪽도 완결이 아니다. ★ **가장 값진 결합**: 그들의 **"압연이 균열의 주범(0.12 → 7.13 %)"** 는 **우리 DEM/MPM 압밀단계 균열 모델의 유일무이한 정량 표적**이다 — 사이클 균열(+9~24 %)보다 **압연 균열(×59)** 이 훨씬 크다는 이 사실은, **우리가 이미 모델링하는 단계(압밀)** 가 열화의 최대 기여자임을 말한다.
  ⚠ 단 **NMC 이차입자의 압연 균열**은 **액체·고체 공통 현상**이라 전이 가능성이 상대적으로 높지만, **압연압(그들 미보고) ≠ 우리 300 MPa 냉간가압**이고 주변 매질도 다르므로 **정성·순서 비교까지만.**

### ②-4. transport 이산화 — 그들 vs 우리 이중 이산화
- **그들**: **유효 전도도를 산출하지 않는다.** σ_AM·σ_CBD·σ_e 를 **입력**으로 넣고 **전기화학 해 안에서 소비**한다. 별도의 σ_eff 보고 없음. 대신 **flow tortuosity 1.54** 하나만 구조 서술자로 보고.
- **우리**: **두 개의 독립 이산화** — ① **DEM 접촉망 Kirchhoff + Holm 협착저항** `R = 1/(2σ r_c)` (+ Stage-E 소성 접촉면적, fracture-aware) ② **MPM 복셀 유한체적** `∇·(σ∇φ)=0` (STEP3). 둘 다 **σ_ionic·σ_e·σ_thermal 삼중항**을 절대단위로 낸다.
- **우열**: **우리 압승 — 그들에게는 이 축이 아예 없다.** 그들 논문에서 "전도도"는 결코 출력이 아니다.
- ⚠ **τ 비교의 함정**: 그들 1.54 는 **공극상의 Stokes 유동 tortuosity**(Koponen 식), 우리 1.43(중앙)은 **SE 접촉망의 경로 tortuosity**다. **상도 다르고 물리도 다르다**(유동 ≠ 확산 ≠ 전도). 숫자가 가까운 것은 **비교 근거가 아니다**. 굳이 대응시키려면 우리 **STEP3 pore-τ** 와 놓아야 하는데, 그건 황화물 침대에서 **공극이 거의 닫혀 있어**(closed-from-top 99.2 % 사례) 값이 폭발한다 — 즉 **애초에 대응하지 않는 양**이다.

### ②-5. 실험 앵커의 개수·직접성
- **그들**: 자체 실험 **10 조합**(구조 4 + 나노 4 + 전기화학 2조건/2전극). **직접성 최고** — 같은 전극을 찍고 돌렸다. **단 모델 출력의 직접 검증은 0.**
- **우리**: 외부 문헌 차용 — Minnmann pure-SE porosity 10 %@300 MPa, Cronau overlap 11–12 %, Bazzoun EIS σ_eff,ion 0.137/0.101/0.065 mS/cm, Lee 2025 σ_e 34 mS/cm · Kim 2024 38.6–65.2, Bucci G_c, Kang&Shin R_int(N). **자체 실험 0.**
- **우열**: **그들 압승(자체 실측).** 이건 우리가 **원리적으로 못 하는 것**이며 정직하게 인정해야 한다. 다만 **우리는 앵커 하나를 여러 케이스에 쓰는 대신 케이스를 늘리는 전략**이고, **모델 출력 검증(σ_ionic 절대값·porosity)은 오히려 우리가 더 많이 한다**(그들 0건).

### ②-6. 계산비용·확장성 — **설계공간을 만들 수 있는가**
- **그들**: 실측 1건에 묶인다. **새 설계점 = 새 전극 제작 + 새 PFIB(슬라이스당 84 s × 330 = 약 7.7 h 촬영 + 밀링 + 세그멘테이션 + 메싱)**. 계산시간 미보고. 스윕이 필요하면 **생성구조로 전환**(Fig S9)할 수밖에 없다.
- **우리**: 케이스 생성이 **GPU 시간**으로 끝난다. 코퍼스 85–132 케이스, 스케일링 법칙으로 압축(LOOCV σ_ionic 0.975 / σ_e 0.953 / σ_thermal 0.903), Sobol DOE + Bayesian 다목적 최적화 루프까지 배선.
- **우열**: **확장성은 우리 압승.** ★ 원고 문장 후보: *"이미징-우선 파이프라인은 구조의 충실도를 사지만 설계공간을 잃는다 — 같은 논문이 두께를 변수로 삼는 순간 확률생성 미세구조로 되돌아가야 했다."*

## ③ 차별점 + 우리 이점 (원고에 쓸 수 있는 형태로)

### ③-1. 우리가 **원리적으로 못 하는 것** (정직 목록)
1. **실측 미세구조** — 우리 구조는 전부 모델 산물이다. PFIB/CT 재구성이 없다. (`lim2025_virtual_calendering_framework` 가 같은 축의 "reconstruct-then-compress" 사례.)
2. **실제 열화 관측** — 균열 부피·접촉면적·CEI 두께를 **잰 적이 없다**. 우리 f_broken·A_rel·R_int(N) 는 전부 모델/assumed-form.
3. **나노스케일 계면상의 z-분해 실측** — 20 vs 5 nm 같은 값을 우리는 만들 수 없다.
4. **자체 전기화학 셀 데이터** — 유지율·CE·전압곡선을 우리가 직접 재지 않는다.
5. **세그멘테이션 실무 규약**(pore-back 보정 등) — 실측 데이터가 없으니 필요조차 없었지만, 우리 복셀 규약(SDCP 스탬프 부피 논란, CL-25/33/34)과 **같은 종류의 함정**이라는 점은 인식해야 한다.

### ③-2. 우리가 **더 하는 것**과 왜 중요한가
1. **★★ 설계공간을 *만든다*.** 그들 파이프라인은 실측 1건 → 스윕 불가 → 스윕이 필요해지자 생성구조로 전환. 우리는 **(조성·PSD·P:S·압력·첨가제·두께)** 를 입력으로 구조를 생성하고 그 위에서 전달·역학·전기화학을 전부 푼다. **공정 파라미터 → 구조 → 물성의 인과사슬**이 살아 있다.
2. **★★ 이중 이산화 transport** — 접촉망(Holm 협착) **과** 복셀 FV, **두 독립 측정**으로 σ 삼중항. 그들에게는 유효 σ 출력 자체가 없다. **frame[4] 교차검증 구조**가 우리 쪽에만 있다.
3. **★★ 진짜 역학** — MPM J2 형상소성(코어보존+경계평탄화 SEM 정합), 부피보존 void-fill, 누적소성변형장, Heckel(P_y 138 MPa), Furnas dip. **그들 모델에 역학은 0** 이다.
4. **★ 열화를 *모델*로 다룬다** — 접촉원장·CZM·R_int(N) 분해. 그들은 관측만 한다. (둘 다 kinetics 는 없다 — 여기선 무승부.)
5. **★ 예측기·스케일링 법칙** — 솔버 출력을 5–14 파라미터로 압축(LOOCV 0.90–0.975) → 새 설계점을 **초 단위**로 평가. 그들에게는 없다.

### ③-3. ★ 그들 수치 중 **우리가 당장 앵커/대조로 쓸 수 있는 것** (조건 명시)
| # | 값 | 조건 | 우리 쪽 어디에 | 전이등급 |
|---|---|---|---|---|
| **1** | **균열/NMC: 원분말 0.12 % → pristine 전극 7.13 %** | NMC811 이차입자, 상용 압연(압력 미보고), PFIB 3D | **압밀-유발 균열의 유일한 3D 정량 표적.** 우리 Auerbach/MPM crack-void 가 압밀 후 예측하는 균열 부피분율과 **정성·순서** 비교 | ★★ **METHOD+정성** (AM 은 동일 NMC811 → 액체/고체 무관한 *기계* 현상. 단 압연압·주변매질 다름 → 절대치 인용 금지) |
| **2** | **균열 상대증가 +9 %(4.4 V) / +24 %(4.7 V) @15 cyc** | 액체 반쪽셀, flooded | `cycle_contact_ledger` 의 사이클-균열 증가율 **크기 감각**(사이클 균열 ≪ 압연 균열) | ★ **정성만** (액체 침투·부식 기전이 관여) |
| **3** | **NMC–CBD 접촉면적 −10 % / −20 % @15 cyc** | 위와 동일 | 우리 f_broken·A_rel 궤적의 **크기 감각** (100 사이클 1.05×/1.51× R_ct 와 자릿수 대조) | ★ **정성만** (정의 다름: 그들=면적비, 우리=접촉 개수/면적) |
| **4** | **CEI 두께 z-비대칭 20 nm(분리막) vs 5 nm(집전체), 전체 3–28 nm, 16구역 선형 + 가우시안 σ=0.15µ** | 4.7 V 고전압 15 cyc, 액체 | **STEP5 계면상 처방의 레시피** — 우리도 z-선형 + 구역 가우시안으로 두께를 부여할 수 있다 | ★★ **METHOD(처방형식)만**. **값은 액체 전용** — 황화물의 계면상은 P₂Sₓ/Li₂S 계열이라 두께·저항이 다름 |
| **5** | **flow tortuosity 1.54 / 1.49 / 1.53 (사이클 불변)** | pore 상, Stokes 유동, 100 nm 복셀 | 우리 **STEP3 pore-τ** 의 *방법* 참조(Koponen 식). **값은 대응 안 됨** | ⚠ **METHOD만** (상·정의 다름) |
| **6** | **CBD 최대 응집체 비율 23.6 %(슬러리) vs 57 %(건식)** | 2D PFIB 세그, LNMO 후막 | ★ **우리 f_perc/최대클러스터 지표와 정의가 같다.** 우리 첨가제 침대(VGCF/SuperP/SDCP)의 최대 탄소 클러스터 비율과 **직접 비교 가능** — 우리 A4 감사에서 잰 "carbon cluster 85개 + 99.4 % 연결"과 같은 종류 | ★★ **구조지표 전이 가능** (탄소망 연결성은 전해질 종류와 무관한 기하량) |
| **7** | **건식 94 % vs 슬러리 84 % @100 cyc, CE 99.7 vs 99.6 %** | LNMO/흑연 풀셀, 3.3–4.85 V, C/3 | **"CBD 퍼콜레이션 → 수명"** 인과의 실물 증거. 우리 SDCP/VGCF 이득 서술의 **정성 지지** | ★ **정성만** (액체·LNMO) |
| **8** | **σ_AM = 5×10⁻⁵ S/cm** (Wang 2018) | NMC 벌크 전자전도 | ★★ **우리 σ_AM_S = 1×10⁻² S/cm 와 200× 차** — **조정 필요한 앵커 불일치**. 우리 값이 높다면 σ_e 를 과대평가하는 방향 | ★★ **직접 대조 대상** (AM 은 동일 소재 — 전해질과 무관) |
| **9** | **σ_CBD = 7 S/cm** (균질 CBD 도메인) | 카본+바인더 혼합상, ε=0.5 | 우리 σ_VGCF **100 S/cm**(CL-47 이 "유효 망 상수"로 재라벨) 의 **외부 참조점** — 그들 CBD 가 우리보다 14× 낮다 | ★ **참조** (객체 정의 다름: 도메인 vs 섬유) |
| **10** | **D_AM = 1×10⁻¹⁵ m²/s** (Geng 2022) | NMC811 | 우리 STEP4 poly 기본 3×10⁻¹⁴ 대비 **30× 느림** — `ncm_sc_poly_electrochem_anchors.md` 밴드(SC 1.5e-15–1e-14) 의 **하단 근처** | ★★ **직접 대조** (AM 고유) |
| **11** | **두께 임계 ≈ 240 µm (−30 % 용량 @C/3)** | 액체, 확률생성 전극 | 우리 코퍼스 두께 상한(184 µm)이 **아직 그 임계 아래**임을 확인 | ⚠ **기전이 다름** — 값 전이 금지, "두께 임계가 존재한다"는 개념만 |
| **12** | **셀 에너지밀도: ~100 µm 양극 + Li 금속 → >350 Wh/kg** (Fig S1) | 200 mAh/g, 30 % 공극, 3.0 g/Ah 전해액 | **후막 동기의 정량 근거** — 우리 원고 서론에 인용 가능 | ⚠ **액체 가정 포함**(전해액 3.0 g/Ah) → ASSB 로 그대로 못 씀 |

### ③-4. 우리 현재 수치와의 접점 — **그들 σ·τ·porosity 가 어디에 앉는가**
- **σ_e (전자전도도)**: ★ **그들은 유효 σ_e 를 보고하지 않는다.** 따라서 **우리 SBE 73 mS/cm(PTFE 미차단) / 54.6(차단)** 이나 문헌 밴드 **Lee 2025 34 · Kim 2024 38.6–65.2 mS/cm** 옆에 **놓을 값이 없다**(n/a — 미보고).
  놓을 수 있는 것은 **입력 파라미터**뿐이다: 그들 **σ_CBD 7 S/cm = 7,000 mS/cm**(상 자체), **σ_AM 0.05 mS/cm**. 우리 밴드(수십 mS/cm)는 **전극 유효값**이므로 **상 값과 직접 비교하면 안 된다.**
  ⇒ **정직한 배치**: `상 전도도(그들 CBD 7,000 mS/cm) ≫ 전극 유효 σ_e(우리 54.6–73, 문헌 34–65) ≫ AM 상 전도도(그들 0.05)`. 우리 값이 문헌 밴드 안이라는 CL-46 판정은 이 논문으로 **바뀌지 않는다**(그들이 유효값을 안 냈으므로).
- **σ_ionic**: 액체계라 **개념적으로 대응 불가**. 그들 전해액 σ_e(농도의존식, ~1 S/m 급 = 10 mS/cm 급)는 **자유 액체**의 값이고, 우리 σ_ionic 0.001–0.667 mS/cm(코퍼스)는 **고체 SE 접촉망의 유효값**이다. **비교 금지.**
- **τ**: 그들 **1.54(pore, Stokes 유동)** vs 우리 **SE 접촉망 τ 중앙 1.43(1.15–4.44)**. 숫자는 가깝지만 **상·물리가 다르다**(§②-4). ⇒ **"우연한 근접"으로만 기록**하고 비교 주장 금지.
- **porosity**: 그들 **29 %(세그) / 25 %(Methods)** vs 우리 **7.4–7.9 %(SDCP) · 15.6 %(real_14) · 코퍼스 5.7–32.8 %**. 우리 코퍼스 상단(32.8 %)이 그들 값을 포함한다. ★ 그러나 **부호가 반대**다 — 액체계에서 25–30 % 는 **설계 목표**이고, 황화물 ASSB 에서 그 값은 **실패**다. ⇒ **"같은 수, 반대 의미"** 로 기록.
- **두께·면용량**: **6 mAh/cm² 동일**, 두께 80–85 µm vs 우리 6 mAh 트랙 111–116 µm. **접점 가장 좋은 축**(§②-2).

---

## 8. 적용 인사이트 (내 연구에 어떻게)
- ① **★★ 압밀-유발 균열 표적 확보** — 원분말 0.12 % → 압연 전극 7.13 %(부피, 이차입자 정규화)는 **우리가 이미 모델링하는 단계(압밀)** 가 균열의 최대 기여자임을 실측으로 말한다. 우리 Auerbach/MPM crack-void 가 300 MPa 냉간가압 후 내놓는 균열 부피분율을 **이 순서(압연 ≫ 사이클)** 와 대조하면 **모델의 방향 검증**이 된다. ⚠ 절대치는 압연압 미보고 + 액체계라 전이 금지 — **순서·자릿수만.**
- ② **★★ 불균일 계면상 처방 레시피 이식** — Fig S8 의 "**z 방향 16 구역 · 평균 선형 5→20 nm · 구역 내 가우시안 σ=0.15µ**" 는 우리 STEP5/R_int(N) 에 **형식 그대로** 옮길 수 있다. 값만 황화물 것으로 갈아 끼우면 된다(우리 litdb 의 황화물 계면상 카드에서 조달). **assumed-form 을 문헌-형식으로 승격**시키는 값싼 개선.
- ③ **★★ CBD 최대응집체 지표 도입** — 23.6 % vs 57 % 는 **우리 f_perc·최대클러스터 비율과 같은 정의**다. 우리 첨가제 침대(VGCF/SuperP/SDCP)에서 **"최대 탄소 클러스터가 전체 탄소의 몇 %"** 를 표준 출력으로 만들면, **σ_e 이득을 퍼콜레이션 언어로 설명**할 수 있고 **외부 실측(57 %)과 직접 대비**된다. → 백로그 항목 후보.
- ④ **★ σ_AM 앵커 재검토(우선순위 높음)** — 그들 5×10⁻⁵ S/cm vs 우리 1×10⁻² S/cm 는 **200×** 다. 우리 값이 높으면 σ_e 를 과대평가한다. Stage 22.5 의 LOCKED 엔드포인트(10/5 mS/cm)는 **코퍼스 적합값**이지 재료 실측이 아니므로(CLAUDE.md A1 CLOSED 노트), **STEP3 의 σ_AM_S 만이라도 문헌 밴드를 다시 조사**할 가치가 있다. ⚠ NMC 전자전도는 SOC 의존이 커서 문헌이 수 자릿수 흩어진다 — **밴드로 다루고 감도 프로브로 검정**(CL-48 σ_VGCF 프로브와 같은 방식).
- ⑤ **★ 두께 스윕 프로토콜** — 그들이 80/160/240 µm 에서 임계를 잡았듯, 우리도 **같은 조성·같은 압력에서 두께만 바꾼 스윕**으로 ASSB 의 임계 두께를 낼 수 있다(코퍼스는 이미 15–184 µm 를 덮지만 **통제된 스윕은 아니다**). 기전이 다르므로(농도구배 vs 퍼콜레이션) **우리 임계는 우리가 내야 한다.**
- ⑥ **★ 두께방향 상분율 프로파일(Fig 1D)** = 우리 graded-z(백로그 A7, `--poro-grad`)·Phase 5 층상 양극의 **실측 대조군**. "제조가 만들어내는 비균질"이 **실재**함을 보여주는 인용거리.
- ⑦ **정직 포지셔닝 문장 확보** — "이미징-우선은 충실도를 사고 설계공간을 잃는다"는 논지를 **이 논문 자신의 Fig S9 로** 뒷받침할 수 있다(그들이 스윕에서 생성구조로 전환).

## 9. 인용 가능 문장 (deck/paper 용)
- "Zhang et al. (*Joule* 2023) resolved an entire 80-µm-thick NMC811 cathode in 3D by plasma-FIB-SEM (108 × 33 × 72 µm³ at 15.2 nm pixel size) and fed the segmented voxels directly — as a ~2.3 M-element mesh — into a 3D-resolved Newman model, showing that the CEI is four times thicker near the separator than near the current collector (20 vs 5 nm) and that this asymmetry alone drives the through-thickness lithiation gradient."
- "Their PFIB data separate two crack populations quantitatively: raw NMC811 powder contains 0.12 vol % intergranular cracks whereas the calendered pristine electrode already contains 7.13 % — i.e. **calendering, not cycling, is the dominant source of particle cracking** (cycling adds only +9 % relative at 4.4 V and +24 % at 4.7 V over 15 cycles)."
- "Loss of NMC–CBD contact area (29 % → 23 % of the particle surface after 15 cycles at 4.7 V) accompanies the cracking, quantifying the erosion of the electronic percolation network that our contact-ledger model predicts but has never measured."
- "Even an imaging-first study must abandon the measured microstructure the moment thickness becomes a design variable: their 80/160/240 µm sweep uses **stochastically generated** electrodes (Fig. S9), which is precisely the capability a process-physics generative pipeline supplies."
- ⚠ **금지 인용**: 결론의 *"CEI 로 인한 용량손실 약 10 %"* — Fig 4B 숫자(120 → ~100 → 92.7)와 재현되지 않는다.

## 10. 주의 / 한계 (over-claim 방지)

### 10-A. ★ chemistry 게이트 — 수치별 전이 가능/불가 갈라놓기
| 전이 **가능** (ABSOLUTE 또는 METHOD) | 전이 **불가** (액체 전용) |
|---|---|
| **NMC811 고유량**: 균열 부피분율(압연 0.12→7.13 %), D_AM 1e-15 m²/s, σ_AM 5e-5 S/cm, C_s,max, ρ_AM | **공극률 25–29 %** (액체는 통로, 고체는 손실) |
| **기하·위상 지표**: CBD 최대응집체 %, 두께방향 상분율 프로파일, 접촉면적 정규화 규약 | **flow tortuosity 1.54** (공극상 Stokes — 우리 이온상과 무관) |
| **방법·규약**: PFIB 파라미터, pore-back 보정, Koponen τ 식, **CEI z-분포 처방 형식**, 두께 스윕 프로토콜, 정규화 규약 | **전해질 파라미터** D_e·t⁺·σ_e(C)·k_De — 황화물은 단일이온이라 **농축용액 항 자체가 없다** |
| **정성 기전**: "불균일 전자전도 → 반응 불균일 → 균열 → 접촉손실" 되먹임, CBD 퍼콜레이션 → 수명 | **clogging 시나리오**(CBD 미세공극이 전해액으로 차 있다는 전제 자체가 액체 전용) |
| **동기 수치**: 셀 에너지밀도 vs 두께(형식) | **두께 임계 240 µm**(농도구배 기전), **CEI 두께·저항 절대값**, 유지율/CE 수치 |

### 10-B. 논문 자체의 한계
1. **모델 출력의 직접 실험검증 0건** — 시뮬(3.5 V 컷오프, C/2)과 실측(2.5–2.8 V, C/3)이 다른 창·율이라 겹치지 않고, 논문도 겹쳐 그리지 않는다. 모델은 **기전 탐색 도구**로 읽어야 한다.
2. **모델 기하는 pristine 1건** — 사이클된 구조는 **모델에 안 들어갔다**. 따라서 "열화된 구조에서 계산한 성능"이 아니다.
3. **열화 kinetics 부재** — CEI 는 처방, 두께 불변 가정, LiF 단일상 가정(σ_CEI). CBD clogging 은 **가설**, full clogging 의 τ×2 는 저자 표현대로 **"arbitrarily chosen"**.
4. **균열·접촉손실이 모델에 되먹임되지 않는다** — 관측된 −20 % 접촉손실이 모델의 σ_CBD 나 반응면적에 반영되지 않았다. 논문이 주장하는 되먹임 사슬 중 **절반은 모델로 닫히지 않았다.**
5. **결론의 "약 10 % 용량손실"이 Fig 4B 와 불일치**(§1-iv).
6. **두께 값이 본문(80 µm)·Methods(85 µm)·재구성(72 µm)에서 흔들린다** — crop 이 집전체·상부를 제외했기 때문으로 보이나 명시 설명 없음.
7. **격자수렴·세그멘테이션 불확실도·솔버 설정 미보고** — 우리 CL-24/39 류의 수렴감사가 없다. 2.3 M 요소가 충분한지 논문 안에서 알 수 없다.
8. **통계 n=1** — 각 조건마다 전극 1개, 3D 체적 1개. **반복·오차막대 없음**(Fig 2C/2D 막대에 error bar 없음). 사이클 15회로 매우 짧다.
9. **σ_CBD = 700 S/m 가 균질값** — 실제 CBD 는 카본 사슬·바인더 필름의 이질 혼합인데 단일 σ 와 ε=0.5 로 축약. 우리 CL-47 이 σ_VGCF 에 대해 지적한 것과 **같은 종류의 럼핑**이다(비판의 방향이 서로에게 대칭).
10. **LNMO 데모의 인과 미분리** — 건식 vs 슬러리는 **바인더(PTFE vs PVDF)·공정·CBD 형상**이 동시에 바뀐다. "CBD 퍼콜레이션 때문"이라는 귀속은 **연결성 지표(23.6 vs 57 %)의 상관**에 근거하며, 단일 인자 통제는 없다.

### 10-C. 우리 쪽 over-claim 방지
- 이 논문과 **frame[4] 교차검증을 주장하지 말 것** — 물리계가 다르다(액체 vs 고체). 그들과의 "일치"는 교차검증이 아니라 **우연 또는 공통 AM 물성** 때문이다.
- **τ 1.54 ≈ 우리 1.43** 을 근거로 쓰지 말 것 (§②-4).
- **"우리가 더 낫다"는 축을 갈라서만** — 충실도는 그들, 인과성·확장성·전달·역학은 우리. 뭉뚱그리면 틀린다.
- 그들의 **확률생성 전극(Fig S9)** 을 "우리 생성기보다 열등"이라 단정하지 말 것 — **사양이 미보고**다. 말할 수 있는 것은 **"그들도 스윕에는 생성구조가 필요했다"** 는 사실뿐이다.

## 11. 관련 카드 (중복 서술은 그쪽 참조)
- **`dem_mechanical_stresses_ssb_electrode_cycling`** — Alabdali·Chouchane·**Meng**·Franco (ESM 2024). **같은 Meng↔Franco 축의 ASSB-DEM 판.** 사이클 중 입자응력·GeoDict σ. ⇒ **"이 그룹이 액체에서는 이미징+4D-FEM, 고체에서는 DEM"** 이라는 대비로 읽을 것.
- **`lim2025_virtual_calendering_framework`** — 3D 재구성 양극으로 가상 캘린더링. **reconstruct-then-compress vs 우리 predict** 축이 본 카드 §②-1 과 같다 → 그쪽 참조.
- **`ngandjong2021_dem_calendering_digital_twin`** · **`wet_processing_resolved_am_ssb_cathode_manufacturing`**(Weitze/Franco) · **`duquesnoy2023_ml_multiobjective_manufacturing_optimization`** — 같은 Franco/ARTISTIC 라인의 **생성-우선** 카드들. **본 카드가 그 라인의 "실측-우선" 반대극.**
- **`koo2026_swcnt_sheath_thick_electrode`** — 후막 건식전극에서 연속 탄소 sheath 가 주는 이득(실험). 본 카드의 **CBD 퍼콜레이션 57 % vs 23.6 %** 와 같은 결론을 **다른 소재·다른 지표**로 말한다 → 후막 탄소망 논거는 그쪽 참조.
- **`nam2026_dpe_microstructure_review`** · **`mun2025_dry_electrode_technology_assb_review`** — 건식전극 일반론(PTFE 섬유화 등)은 그쪽 참조. 본 카드는 **건식 데모의 *정량 연결성 지표*(57 %)** 만 고유.
- **`yoo2026_porosity_gradient_dry_electrode`** — 두께방향 porosity 구배. 본 카드 Fig 1D(제조 유래 z-비균질 실측) 와 짝.
- **`nam2026_primer_layer_dry_electrode_collector`** — Fig 1E 의 집전체 위 탄소층(프라이머) 이 그쪽 주제.
- **`kang2026_intertwined_electrochemo_mechanical_sulfide_assb_review`** — 황화물에서의 전기화학↔기계 얽힘. 본 카드의 되먹임 사슬을 **고체계로 옮길 때** 그쪽이 기준.
- **`bazzoun2026_dem_fem_rnm_ionic`** — 우리 transport 축의 frame[4] 교차검증 상대(같은 LPSCl+NMC811). **본 카드는 그 역할을 할 수 없다**(액체계).

## 🗨️ Q&A 로그
<!-- "Q&A 작성해줘" 트리거 시 직전 질문/답 누적 -->
