Repository: yonghoon7153-source/Yonghoon-DEM-DFT

# 📚 LITDB — 문헌 단일 시스템 (**SE·DFT 축 + DEM·MPM 축, 두 트랙**)

> **앞으로 논문은 여기서만 본다.** 여러 곳(db/literature, kb/papers, db/properties, Excel)에 흩어진 문헌을 한 곳에서 생각·참고·비교하기 위한 통합 MD 시스템.

## 왜 트랙이 둘인가
`INDEX.md` 는 argyrodite 전해질 축이라 접촉역학·MPM·건식전극 digest 가 들어갈 자리가
없다. 그래서 한때 64편이 **어느 인덱스에도 없었다**(open_items #7). 축을 나눠 그 구멍을
닫았고, 한 분모로 세면 “159편 중 98편 미언급” 같은 **가짜 미결**이 나온다
(`comparison_vs_ours.md:8`). 분리는 실측 근거가 있는 결정이다 — 합치지 말 것.

⚠ 이 표의 **편수는 적지 않는다.** 손으로 쓴 수는 반드시 낡는다(README 자신이 세 번 틀렸다).
현재값은 `python3 tools/litdb/build_index.py --check` 로 본다.

File: litdb/papers/zhang2026_ai_cross_scale_simulation_li_battery_review.md (part 1 of 2)
<!-- digest 표준 양식 (paper-level STANDALONE). 깊이 기준 = papers/zuo2022_chlorination_cathode_interface.md
     2026-11-23 신규 작성 (논문 에이전트 · 대피 세션 — git 미사용 · INDEX / comparison 은 메인 세션에 제안만 넘김).
     리뷰 = 자체 계산 0 · 자체 실험 0. 숫자는 전부 남의 논문에서 옮겨 온 값이다 (표기 규약은 §0).
     그림: 크롭 35 장 (그림 33 + 표 2) 중 그림 16 장을 Read 로 실제로 봤다 —
           Fig. 1 · 2 · 3 · 4 · 5 · 7 · 8 · 9 · 10 · 13 · 14 · 15 · 16 · 31 · 32 · 33.
           안 본 그림 17 장 = Fig. 6 · 11 · 12 · 17–30 (Li–Cu 증착 세부 · 고분자 CGMD-BO · SOH/PINN · 액체 전해질 배합 · LLM · 클라우드 BMS — 우리 축 밖. 캡션으로만 적었다).
           표 2 장 (Table 1 · Table 2) 은 PNG 대신 PDF 텍스트로 옮겼다.
     figures.json: 캡션 29 개를 PDF 텍스트에서 다시 뽑아 고쳤다 (본문 넘침 제거 · Fig. 12 · 16 · 25 쪽 넘김 캡션 이어붙임 · Table 2 는 표 본문 제거).
           각 항목에 `caption_fixed` 사유를 달았다. 크롭 PNG 는 손대지 않았다 (번호 공백 0 · 손 크롭 0).
     우리 값은 원장 경로로만 가리킨다 — 점착 W 값 · 이온 수송 절대값은 한 줄도 옮기지 않았다. -->

# AI-Driven Cross-Scale Simulation of Lithium Batteries — Zhang, Zhao, Li et al. (*ACS Nano* 2026, ASAP · Review)

> slug `zhang2026_ai_cross_scale_simulation_li_battery_review` · DOI `10.1021/acsnano.6c15838` · type `review (자체 계산 0 · 자체 실험 0 · 그림 33 장 중 10 장이 저자 그룹 자기 작업 또는 원본 도식)` · PDF `litdb/inbox/d158d0d8-AI-Driven_Cross-Scale_Simulation_of_Lithium_Batteries.pdf` (ASAP 조판 49 쪽 = 본문 1–43 쪽 + 저자정보 · 약어 · 용어 상자 43–44 쪽 + 참고문헌 184 편 44–49 쪽 · 권·쪽 미배정 · **SI 없음**) · digested `2026-11-23` · status ✅ · 태그 **[외부·리뷰·🔧 방법 지도·⚠ 2차 소환 전용]**
> elements: Li, P, S, Cl, Se, F, O, Cu, Si, C, Co, Ni, Mn, Fe, Na, N
> methods: DFT, AIMD, MD, MLIP, NEB, EOS, elastic

> **저자 (표지 그대로)**: Qiliang Zhang#, Juntao Zhao#, Hanming Li# (# 공동 1저자), Peiyu Chen, **Genming Lai\***, Zekai Liu, Jianwei Li, Ruiqi Zhang, Chi Fang, Fangchao Rong, Yunxing Zuo, **Jiaxin Zheng\***, **Bo Xu\***, **Chuying Ouyang\*** — 북경대 심천대학원 신소재학원 (대부분) · EACOMP 심천 (Zheng 겸직 · Zuo) · 21C-LAB 닝더 (Xu · Ouyang) · 장시사범대 계산재료물리 (Xu · Ouyang).
> 접수 2026-08-17 · 수정 2026-11-10 · 수락 2026-11-12 · ASAP. 자금: 북경대 심천 AI4S-Preferred Program · 국가 첨단소재 중대과제 2025ZD0618801 · NSFC 12426301. 이해상충 **'없음'** 신고. 자료: *"available from the corresponding authors upon reasonable request"*.
> 기여: Q. Zhang = 틀 · 원고 · 그림 설계 / J. Zhao · H. Li = 절 집필 / G. Lai · B. Xu · J. Zheng · C. Ouyang = 지도 · 편집.
> 🎤 **관련 발표**: 해당 없음 — 인입 대기열이 있는 talk 은 `litdb/talks/lee2026_skku_mlip_materials_design.md` §99-10 하나뿐이고 이 논문은 그 표에 없다.
> **계보**: 같은 그룹의 HAML 편 = `lai2025_haml_li_metal_lpscl_interface_doping_seFO` (`[Lai]` · 이 리뷰 ref 48 · `Fig. 2` 재수록) · BDA 소프트웨어 원 논문 (ref 14 · *Natl. Sci. Open* 4, 20250062 (2025) · litdb 미보유) 의 '지도' 편이다.

---

## 0. 이 digest 를 읽는 법

**리뷰라서 숫자가 전부 남의 것이다.** 표기 규약:
- `[2차·ref N]` = 리뷰가 옮겨 적은 값 — 원전은 대조하지 않았다.
- `[원 digest]` = litdb 에 원전 digest 가 있어 그쪽 값으로 대조한 것 (`[Lai]` · `[Galvez24]`).
- `figure-read ≈` = 재수록 그림에서 내가 읽은 값 (본문 명시값 아님).
- `[우리 산수]` = 내가 다시 계산한 값.

**세 축으로 읽는다.**
1. **'척도를 잇는다' 가 실제로 무엇을 넘기나** (§6) — 매개변수 · 구성 함수 · 경계조건 · 대리 모델 · 상태 되먹임을 가른다. 이 리뷰가 소개하는 20 여 사례 중 **진짜로 척도 사이에 정보를 넘기는 것은 7 개**이고 나머지는 **한 척도 안에서 계산기를 갈아 끼운 것**이다.
2. **MLIP 검증 방식 vs 우리 UMA 규약** (§7) — 리뷰가 보여 주는 검증 증거 (재수록 그림 기준) 와 우리 원장 · 카드 규율을 나란히 놓는다.
3. **리뷰가 스스로 세운 규칙이 자기 예시에 걸렸나** (§10) — §2.5 의 'UQ 세 실천' · §4.2.2 의 '검증 계층' · §4.4 의 '6 단계' 는 좋다. 그런데 §2.1 의 MLP 예시 (그중 5 개가 자기 그룹 작업) 에는 한 번도 적용되지 않았다.

**우리 계 (argyrodite) 가 나오는 곳은 단 한 곳이다** — `Fig. 2` HAML 의 Li|LPSC (자기 인용). 그 자리의 주장 (*"Se · F · O 도핑이 계면 반응을 가속하고 더 안정한 SEI 를 만든다"*) 은 원 digest `[Lai]` 가 **'쓰면 안 되는 문장'** 으로 둔 바로 그 문장이다 (§10-②).

**본 그림 / 안 본 그림** — 위 머리 주석과 같다 (16 / 33 · 표 2 장은 텍스트). 본문 서술과 어긋난 그림 **6 건**은 §10-① 에 모았다.

---

## 1. 한 줄 요약

MLP (기계학습 퍼텐셜) · AI-kMC · AI 위상장 · AI-CGMD (미시 → 메조), 대리 모델 · 차수축소 · PINN · ML 보강 P2D (메조 → 거시), 서술자 · 역설계 · 데이터 기반 · LLM · 클라우드–엣지 · BDA 플랫폼 (전 사슬) 을 **184 편으로 훑는 지도형 리뷰**다. **가장 쓸모 있는 것은 사례가 아니라 뒤쪽의 규율 문장들**이다 — MLP 가 메조 모델로 넘기는 매개변수에 불확실도 · 민감도 · 전파 영향을 같이 보고하라 (§2.5), 추적자 확산계수 ≠ 화학 확산계수 · 비상관 Nernst–Einstein ≠ 측정 전도도 · 전극 tortuosity 로 고체 내부 확산을 다시 보정하지 말 것 · 계면에너지만으로 파괴저항을 못 정한다 (§4.4 Step 2–4), 그리고 자기 BDA 흐름도 (`Fig. 32`) 에 **"No single platform has completed all validation steps"** 를 스스로 적었다.

⚠ 반대로 **앞쪽 사례 절 (§2.1) 은 그 규율을 안 따른다** — MD 온도 · 시간 · 원자 수 · 시드가 본문에 한 번도 없고 (ps · ns 단위 0 회), 재수록 그림과 본문 서술이 6 곳에서 어긋나며, 우리 계 (Li|LPSCl) 에 대한 유일한 서술은 원 digest 가 반증한 도핑 주장을 그대로 옮겼다.

---

## 2. 메타 / 동기 / 질문

| 항목 | 내용 |
|---|---|
| 던지는 질문 | 리튬전지의 전자·원자 → 입자·전극 → 셀·시스템 결합 과정을 **AI 가 어떻게 한 틀로 이어 줄 수 있나** |
| 문제 진단 (p. B) | 기존 다중척도 모사의 세 한계 — ① 척도 사이에 **통일된 물리 표현이 없다** ② 고충실 모델은 비싸고 거시 모델은 **경험 매개변수**에 기댄다 ③ 작동 중 **동적 되먹임 · 결합 진화**를 못 잡는다 |
| 저자 입장 | 같은 그룹의 **BDA (battery design automation)** 패러다임 — 재료 설계 · 전극 구조 · 제조 · 운용을 한 폐루프로. 교차척도 모사 = BDA 의 계산 토대 |
| 구성 | §2 미시→메조 (MLP · AI-kMC · AI-PFM · AI-CGMD · 과제) → §3 메조→거시 (대리 · ROM · 영상 기반 end-to-end · PINN · ML 보강 연속체 · 과제) → §4 전 사슬 (서술자 · 역설계 · 데이터 · 클라우드–엣지 · BDA) → 요약 · 전망 3 방향 (`Fig. 33`) |
| 규모 | 본문 그림 33 · 표 2 · 참고문헌 184 · 약어표 · 용어 상자 (Cross-scale Simulation · MLP · Active Learning · PINN · Digital Twin · BDA) |
| 자체 자료 | 0 (계산 · 실험 · 재분석 모두 없음). 원본 도식 4 장 (`Fig. 1` · `Fig. 31` · `Fig. 32` · `Fig. 33`) |
| 자기 인용 | 참고문헌 184 중 **12 편** (refs 14 · 26 · 48 · 49 · 58 · 59 · 62 · 63 · 140 · 174 · 175 · 176) · 그림 33 중 **자기 그룹 재수록 6 장** (`Fig. 2` · `Fig. 3` · `Fig. 5` · `Fig. 6` · `Fig. 7` · `Fig. 22`) + 원본 도식 4 장 = 10 장 · **MLP 절 그림 7 장 중 5 장**이 자기 그룹 |

---

## 3. 핵심 수치 총정리 ★ (전부 2 차 — 리뷰가 직접 낸 값 0)

### 3a. 미시→메조 — 가속 · 검증 수치 (우리 MLIP 축에 걸리는 것)

| 항목 | 값 | 출처 | 대조 상태 |
|---|---|---|---|
| HAML 가속비 (본문) | **"10- to 20-fold"** | ref 48 · 본문 p. D | ⚠ 아래 그림·원 digest 와 어긋남 |
| HAML 가속비 (`Fig. 2b`) | figure-read ≈ **13.3** (Li\|LiFSI,DME) · **29** (Li\|LPSC) · **30** (_Se) · **23.6** (_F) · **25.3** (_O) | 재수록 그림 (오른쪽 축 0–40) | ✅ `[원 digest]` 원 논문 SI 표 S1–S5 재계산 13.3× · 28.4× (528 ps) · 45.9× (1 ns) · 30.7× · 23.0× · 24.5× 와 같은 자리 |
| HAML 평균 소요 (`Fig. 2b`) | figure-read ≈ AIMD **7.4 · 3.8 · 4.8 · 3.3 · 3.3 h/ps** · HAML ≈0.6 (액체) · ≈0.1–0.2 (고체) | 재수록 그림 왼쪽 축 | `[원 digest]` CPU 96 코어 Xeon 9242 기준 — 리뷰는 하드웨어를 안 적었다 |
| NEP (Si@C) 가속 | **≈70,000 배** (본문) · `Fig. 4` CPU 시간 **5.00 s vs 3.68×10⁵ s** → 73,600 배 `[우리 산수]` | ref 51 | 무엇 당 시간인지 · 어떤 하드웨어인지 리뷰 · 그림 모두 미기재 |
| 학습셋 축소 | **4.3 %** (DIRECT 샘플링 — 구조 다양성 유지 주장) | ref 51 · `Fig. 4` | 2 차 |
| 탄소 껍질 · 부피 팽창 | 본문 **"≈4 nm 껍질 → 전체 팽창 ≤1 %"** · `Fig. 4` 축 `C layer thickness (A)` 2 · 4 · 6 — figure-read: Si@C 전체 ≈31 / ≈1 / ≈0 %, Si 코어 ≈77 / 52 / 21 % | ref 51 | ⚠ **단위 불일치** — 그림 축은 Å 로 읽힌다 (원전 미대조) |
| Li 확산계수 LiₓSi (`Fig. 4`) | figure-read ≈ 300 K **1×10⁻¹⁰** cm²/s · 700 K **≈5×10⁻⁷** ('EXP 700K' 와 같은 높이) | ref 51 | 300 K 값을 직접 MD 로 냈는지 외삽인지 미기재. `[우리 산수]` D = 1×10⁻¹⁰ 이면 200 ps MSD ≈ 0.0012 Å² · 1 ns ≈ 0.006 Å² — 직접 MD 로는 못 잰다 (6 Å² 까지 ≈1 µs) |
| AOFL (Na 금속) 계산비 | **−71 %** (AIMD 대비) | ref 64 | 2 차 |
| OTF-MLMD 상자 부피 (`Fig. 8`) | figure-read ≈ **3,640 nm³** ('This work') · Ref 9 ≈2,540 · Ref 1–8 ≈80–420 nm³ | ref 60 | 2 차 |
| OTF-MLMD 결합 길이 (`Fig. 8` 인쇄값) | F–S 계면 평균 **4.62 Å** vs 벌크 **1.76 Å** · N–S 계면 1.55 / 2.91 Å vs 벌크 1.59 / 1.67 Å · C–O 1.47 / 1.47 Å | ref 60 | 읽는 법: 계면의 FSI⁻ 는 S–F 와 N–S 하나가 끊겼다 (벌크는 온전) — **'AIMD 대비 편차' 그림이 아니다** (§10-①) |
| QMTP Li 음극 총 전하 (`Fig. 7`) | figure-read ≈ 0 → ≈2 e (≈5 ps) → ≈3.7–4 e (15–30 ps) → ≈4.5 e (40 ps) | ref 63 | 창 40 ps · 온도 미기재 |
| LiCu-NNIP 흡착 (`Fig. 3b`) | figure-read: Li 1→16 개, DFT ≈ −2.49 → −2.23 eV · NNIP 는 0.01–0.03 eV 덜 음 (추세 같음) · Li–Cu 거리 단원자 2.65 (DFT) / 2.58 Å (NNIP) · 단층 2.59 · 2.56 / 2.61 · 2.56 Å | ref 49 | 그림이 보이는 검증은 이것뿐 — 본문이 말한 힘 · EOS · 탄성상수 그림은 없다 (§10-①) |
| Li 자가치유 (`Fig. 5b`) | figure-read: BCC 분율 45 ps 에 ≈88 % (50 K) … ≈55 % (300 K) · 원자당 퍼텐셜 에너지 ≈10 ps 안에 평탄 · 돌기 합체 300 → 2,540 ps · SEM 공극 치유 0 / 65 / 141 min | ref 26 | MD (45 ps · 2,540 ps) 와 SEM (65–141 min) 사이 시간 간극 ≈10¹²–10¹⁴ 배 `[우리 산수]` |
| IDNN 학습 곡선 (`Fig. 10b`) | figure-read: MSE **≈1 → ≈2–4×10⁻²** (모델 0 → 24 · 260 / 300 / 340 K 따로) | ref 81 | **MSE 단위 미표기** — 물리 단위 정확도를 판단할 수 없다 |
| PF 대리 (`Fig. 14`) | 고충실 PF **5,500 런** (c_A, M_A, M_B 변화) · 학습 90 / 시험 10 % | ref 101 | 2 차 |
| 표 1 (NEP 행) | **>10⁷ atom-step/s (V100)** | refs 39–41 | 2 차 |

### 3b. 메조→거시 · 전 사슬 — 우리 축 밖 (요약만 · 순위 비교 금지)

| 항목 | 값 | 출처 |
|---|---|---|
| Galvez-Aranda 압연 대리 (`Fig. 16b`) | 복셀 76 × 76 × 125 · S₁ (CD 50 %, m = 35) … S₂₈ (CD 20 %, m = 14) · 입력 = 앞 3 프레임 + CD % | ref 108 · `[원 digest]` `[Galvez24]` 35 런 · 855 프레임 |
| Yang CNN-LSTM (`Fig. 16a`) | 37 × 37 × 37 µm 입방 · 64 × n 단면 (n = 1 · 3) · 방전 4.3 → 2.4 V · 0–0.48 h · **입력에 초기 전압 열 v₁…ₜ** | ref 107 |
| Jiang 입자 분할 | **>650** NMC 입자 | ref 106 |
| Xu 단원자 촉매 서술자 | **R² ≈ 0.90** (분석 자료 안) | ref 136 |
| Han 문헌 마이닝 | **>2,900** 편 · CrB₂ · 파우치 **436 Wh/kg** (고 S 적재 · −25 °C) | ref 137 |
| DiffMix + Clio | 실험 10 단계에 σ **+18.8 %** 이상 | ref 138 |
| Yang 배합 생성 | 사전학습 **>240,000** 분자 · 물성 11 · 실험 확인 3 배합 (사이클 1) | ref 139 |
| Uni-Electrolyte | 후보 **>10⁸** 분자 | ref 99 |
| Zohair 화학 기반모델 | 측정 **13,666** 개로 미세조정 · 시험 16 중 **7** 이 20 °C 10 mS/cm 초과 (≈44 % — 리뷰가 '조건부 적중률' 로 명시) · LiFSI / LiDFOB **+82 / +172 %** · 3 중 측정 | ref 141 |
| Liow 역 대리 | 서술자 11 · **209.5 mAh/g** · CE 86 % | ref 142 |
| 전해질 CE | Kim **99.70 %** · Chang **98.32 %** · Zhang **99.39 %** (무음극 100 사이클 55 %) · Oyakhire 93 전해질 → **99.6 %** | refs 143–146 — ⚠ 리뷰 자신이 *"프로토콜이 다르면 직접 순위 매기지 말 것"* |
| OEDB | 배합 **≈5,600** | ref 158 |
| eScore | **6 V** 까지 안정 · 무음극 | ref 159 |
| Qin 광온도 | Molecule VAE 끓는점 / 녹는점 정확도 **88.5 / 84.6 %** · RMSE **61.08 / 84.39 K** · −60–120 °C · LiCoO₂/Li 100 °C 50 사이클 **72.3 %** | ref 162 |
| LNMO 첨가제 | ≈4.7 V · 첨가제 28 → 이원 조합 125 → 후보 6 | ref 163 |
| 문헌 추출 | ChemDataExtractor 1.5: 논문 **229,061** → 기록 **292,313** · 관계 214,617 · 화학종 17,354 · 물성 5 | ref 165 |
| LLMB | 셀 **15,398** (조성 · 조건) · **10,242** (그래프 추출) → **8,074** 통합 | ref 168 |
| Clio + Dragonfly | 배합 6 · **2 일 · 42 실험** · 무작위 대비 6 배 · 220 mAh 흑연\|\|NMC523 파우치 | ref 170 |

---

## 4. DFT · 계산 방법 ★ — **이 리뷰의 계산 조건은 0 줄이다**

리뷰라 자체 계산이 없다. 그런데 문제는 **소개한 계산의 조건도 거의 안 적었다**는 것이다. 본문 전수 검색 (참고문헌 앞까지):

| 검색어 | 본문 등장 | 의미 |
|---|---|---|
| `ps` · `ns` (시간 단위 낱말) | **0** | MLP-MD · AIMD 예시 어느 것에도 시뮬레이션 시간이 없다 |
| 모의 온도 (`K`) | **0** (실험 온도 °C 만 · Qin RMSE 의 K 는 물성 오차) | 온도도 없다 — 재수록 그림 축에서만 보인다 (`Fig. 4` 300 / 700 K · `Fig. 5` 50–300 K · `Fig. 10` 260–340 K) |
| `PBE` · `k-point` · `pseudopotential` · `vdW` · `SQS` | **0 · 0 · 0 · 0 · 0** | 범함수 · k 격자 · 의사퍼텐셜 · 분산 보정 · 무질서 처리 — 하나도 없다 |
| `seed` · `replica` · `error bar` · `Haven` | **0 · 0 · 0 · 0** | 통계 반복 · 오차막대 · Haven 비 없음 |
| `uncertaint*` | 33 | 사례 서술 안에는 **3 회**뿐 (HAML 의 'uncertainty metric' · Jiang 의 박리 불확실 · Bhowmik 틀) — 나머지 30 회는 §2.5 (16 회) · §3.1 · §4.2 · §4.4 · 전망 · 용어 상자의 **원칙 문장**이다 |

**재수록 그림에서만 보이는 방법 정보 (내가 본 그림 기준)**

| 사례 | 퍼텐셜 · 코드 | 학습 · 갱신 방식 | 불확실도 게이트 | 계 · 창 |
|---|---|---|---|---|
| HAML (`Fig. 2a`) | MTP (`[원 digest]`) · AIMD ↔ MLP 번갈이 | 외삽등급 γ 가 γ_break 넘으면 MD 정지 → AIMD | **γ (Maxvol)** | `[원 digest]` 300 K · 528 ps–1 ns · Li(100)\|LPSC (SE ≈10 Å) |
| LiCu-NNIP (`Fig. 3a`) | DP (기술자 R → D → E) | 능동학습 고리 (DP 학습 → MD 탐색 → DFT 라벨) | (그림에 지표 없음) | Cu(100) 위 Li 1–16 개 |
| NEP Si@C (`Fig. 4`) | MACE 로 샘플링 · 능동학습 → DIRECT 4.3 % → NEP | 증류형 | (미기재) | 300 / 700 K · LiₓSi · Si@C 입자 |
| QMTP (`Fig. 7`) | MTP + 명시적 전하 | (미기재) | (미기재) | Li\|EC/DMC/LiPF₆ · 40 ps |
| OTF-MLMD (`Fig. 8`) | 작은 계 OTF 학습 → 큰 계 적용 | 외삽 오차 감시 → DFT 자동 호출 (본문) | 외삽 오차 | Li\|DME · Li\|전해질 · ≈3,640 nm³ |
| OTF-KMC (`Fig. 9`) | **deepMD-kit** + **ABACUS** DFT 라벨 | 학습 → 탐색 (OTF-KMC) → 라벨 반복 | **모델 편차 σ_low ≤ σ_f^max ≤ σ_high** | Li(100) + EC + LiPF₆ (7 : 35) · 측면 24.56 × 24.56 Å² · 학습용 계면 17.56 × 14.04 Å |
| IDNN-PF (`Fig. 10`) | DFT + cluster expansion → 격자 MC → IDNN | 탐색 (전역 · 물리) / 활용 (학습 오차) | 고오차 점 재표본 | LiₓCoO₂ 질서–무질서 · 260 / 300 / 340 K |

**`Table 1` — 대표 MLP 틀 비교 (PDF 텍스트 전사)**

| 틀 | 구조 | 정확도 | 비용 | 자료 요구 | 전이성 |
|---|---|---|---|---|---|
| Deep Potential (refs 34–37) | 대칭 보존 국소 기술자 + 앞먹임 NN | 에너지 · 힘 near-DFT | 중간 · 선형 스케일 · GPU | DFT 구성 수백–수천 | 주로 계 전용 · 넓게 학습하면 나아짐 |
| M3GNet (ref 38) | 명시적 3 체 상호작용 메시지 전달 GNN | 다양한 재료에서 DFT 와 경쟁 | 중간–높음 · GPU | Materials Project 대형 사전학습 | 원소 범위 넓음 · 학습 영역 안 전이 양호 |
| NEP (refs 39–41) | 다항식 기술자 + 은닉층 1 개 NN | 선택 물성에서 DFT 수준 보고 | 매우 효율적 · **>10⁷ atom-step/s (V100)** | 구조 수백–수천 | 주로 계 전용 · 최적화 학습으로 개선 |
| GNN 계열 (NequIP / MACE / CHGNet · refs 36, 42–47) | 등변 메시지 전달 GNN | 높음 · 자료 효율 | 높음 · 텐서 연산 비용 | 수백–수천 ~ 기반모델 수백만 | 영역 안 일반화 강함 · **OOD 전이는 여전히 어려움** |

⚠ 이 표는 **정량 지표가 0 개**다 (MAE · RMSE · 벤치마크 없음). 그리고 우리 엔진 계열 (UMA · Orb · SevenNet · MatterSim · eSEN) 은 행도 각주도 없다 (§10-⑤ · ⑥).

---

## 5. 결과 — 절별 상세 (그림 실독 포함)

### 5.1 §2.1 MLP — 사례 10 개와 한계 셋

- **정의 · 흐름**: MLP 는 DFT 퍼텐셜 에너지 면을 학습해 DFT 근처 정확도로 더 큰 계 · 더 긴 시간을 연다. 최근 흐름은 **구조 개량 → 적응 표본 · 자료 효율 학습** (능동학습 · 증강 표본이 필수 구성요소). 응용은 계면 반응 · 이온 수송 · SEI 성장 · 수지상 (refs 29–33 — 그중 ref 31 = `[Liu26FIRE]` LPSCl 미세조정 프리프린트는 **목록에만** 있고 본문 언급 0).
- **HAML** (ref 48 · `Fig. 2`) — 기하최적화 → AIMD → MLP 학습 → MLP-MD, 불확실도 지표로 AIMD–MLP 를 번갈아 돈다. 본문: *"10- to 20-fold acceleration"* · Li/LPSC 에서 *"Se, F, O doping … accelerate the interfacial reaction kinetics and promote the formation of a more stable SEI"*. `Fig. 2a` 왼쪽 상자가 동기 (전해질 종류 · 도핑 원소 · 반응 방향 불확실 · AIMD 비용 · MLP/AL 의 분포 이동 · 비효율 표본 · 방향 편향), 오른쪽이 고리 (γ < γ_break 면 MD 계속 · 이상이면 정지). `Fig. 2b` = 계별 h/ps 막대 + 가속비 꺾은선 (§3a).
  → 판정은 §10-②: **가속 수치는 원 digest 와 맞고 (본문 '10–20' 만 과소 요약), 도핑 · SEI 주장은 원 digest 가 반증한 것**이다.
- **LiCu-NNIP** (ref 49 · `Fig. 3`) — DP + 능동학습. 본문은 *"As shown in Figure 3b, the model accurately reproduces DFT reference properties, including energies, atomic forces, equations of state, and elastic constants"* 라고 하는데 **`Fig. 3b` 는 Cu(100) 위 Li 흡착 기하와 흡착 에너지 곡선뿐**이다 (§3a 값). 무음극 Li 금속 전지의 초기 증착 해석 도구로 소개.
- **AIMD-MLFF-MSM** (ref 50 · 그림 없음) — 비정질 Si: AIMD 로 학습 → MLFF 로 드문 홉 표본 → **Markov 상태 모델 (MSM)** 이 궤적을 통계 수송 모델로 거칠게 묶어 D 와 이동 기전. *"원자 척도 장벽 분포 ↔ 메조 확산"* 을 잇는 몇 안 되는 실제 교차척도 사례다 (§6).
- **NEP Si@C** (ref 51 · `Fig. 4`) — ≈70,000 배 가속 · DIRECT 로 4.3 % · 껍질 ≈4 nm (그림 축은 Å) 에서 전체 팽창 ≤1 % → *"internal-expansion / external-locking"*. 리뷰가 스스로 단서를 붙였다: **Si · C 만 있고 전해질 · SEI 가 없어 계면 안정성이 아니라 구조 안정성만 말한다.** `Fig. 4` 는 원 논문 표지 그림 (TOC) 이고 검증 패널은 D(300 · 700 K) 대 'CAL 300K' · 'EXP 700K' 점 비교 하나다.
- **고-Ni NMC** (ref 52 · 그림 없음) — 층상 → 스피넬 (전이금속이 Li 층으로) → 암염 (양이온 섞임 · 산소 손실) 순서, *"Li 전도 감소 · 전자 전도 증가"* — ⚠ 뒤 반쪽은 원전 미대조 (§10-⑨).
- **액체 전해질** — 고정 전하 역장은 분극 · 전하 재분배 (특히 고농도 · LHCE) 를 못 잡고, MLP 도 통계 표본 · 장거리 정전기 · 넓은 화학 공간 때문에 **"micro- to mesoscale modeling of liquid electrolyte bulk phases remains in its infancy"**.
- **Li 자가치유** (ref 26 · `Fig. 5`) — 표면 자가치유 (자리 에너지 차 → 돌기에서 낮은 곳으로 이동) · 벌크 자가치유 (부분 비정질화 → 재결정). `Fig. 5a` 의 각도별 자리 에너지 (45° ≈ −1.64 → 270° ≈ −1.30 eV, figure-read) 가 구동력 그림이다. 리뷰 단서: **순수 Li 모델 · 실제 SEI 영향 미탐구**.
- **Cu 결정면별 Li 증착** (ref 62 · `Fig. 6` · 안 봄) — Cu(100) · (111) 이 (110) 보다 유리 · (100) 위 Li 는 사각 자리 중심 → 상용 박의 (110) 분율을 줄이자는 제안.
- **QMTP** (ref 63 · `Fig. 7`) — MTP + 명시적 전하로 **대전된** Li 금속\|전해질. *"전하 이동 동역학이 반응 진화의 서술자"*. `Fig. 7` 오른쪽 아래 층 그림 (LiF · Li₂CO₃ · ROCO₂Li · ROLi · C₂H₄ · CO₂) 은 **도식**이고 40 ps 궤적의 결과인지는 그림에서 가를 수 없다.
- **OTF-MLMD** (ref 60 · `Fig. 8`) — 작은 계에서 즉석 학습 → 큰 계 적용 · 외삽 오차가 학습 영역을 넘으면 DFT 자동 호출. 본문 *"AIMD 기준 대비 에너지 · 결합 길이 · 순전하 편차 최소"* — 그림은 그 검증이 아니라 **큰 계 결과 (계면/벌크 결합 길이 분포 · 상자 부피 비교)** 다.
- **AOFL** (ref 64 · 그림 없음) — Na 금속 · OTF + 구조 유사도 선별 · −71 % · ClO₄⁻ → Na₂O · 활성 산소종이 DME 에서 양성자를 빼 NaOH.
- **한계 셋 (리뷰 스스로)**: ① 학습 분포 밖 예측력 저하 — 범용 GNN (M3GNet) 도 외삽은 어렵다 (refs 38, 65 — ref 65 = `[Jain26Rev]`) ② 핵 자유도만 다뤄 전자 효과 · 장거리 정전기 · 분산이 약하다 (ref 66 Latent Ewald) ③ **체계적 UQ · 오차 관리 부재** (refs 67, 68).

### 5.2 §2.2 AI-kMC

- **kMC 의 병목** = 전이 속도. Arrhenius 의 장벽 · 전지수 인자가 경험식 · 단순 모델 · 제한된 DFT 에서 오고, 사건 목록과 속도 상수가 **미리 고정**돼 있어 작동 중 변하는 국소 환경을 못 따라간다.
- **AI-kMC 의 핵심 생각**: 고정확 MLP 로 긴 MD 를 돌려 그 궤적에서 **요소 사건 · 경로 · 동역학 매개변수를 뽑아** kMC 에 넣는다 (ref 69).
- **SSE 소절**은 *"SSE 용 MLP 의 예측력은 고품질 · 다양한 학습 자료와 결함 · 수송 경로 표현에 달렸다"* (ref 70 = Wang–Panchal–Canepa 2023 · litdb 미보유) 로 열고는 **SSE 예시 없이** LiFePO₄ 로 넘어간다 (§10-⑤).
- **Hu** (ref 71) — DP 로 LFP 의 **국소 Li 배위 환경별 이동 장벽** → kMC 로 C-rate · SOC 별 D. Li 밀도 기울기가 **정방향 · 역방향 장벽 비대칭**을 만든다 = 느린 확산의 미시 기원.
- **Spotte-Smith** (ref 72) — 자동 반응망 + ab initio → kMC · 전위 · 전자 터널링 장벽별로 **무기 내층 / 유기 외층** 분리 = Peled 모델의 제1원리 근거.
- **Soleymanibrojeni** (ref 73) — 능동학습 + kMC · 전기화학 · 확산 · 응집 장벽이 SEI 형성에 주는 영향 · 초기 장벽 공간은 DFT + 문헌.
- **Rajagopal prVAE** (ref 74) — kMC 로 만든 **2D SEI 50,000 개**에서 잠재 표현 → 두께 · 기공률 · 밀도 · 부피분율 · 장벽 제약 아래 SEI 역설계.
- **Zhou OTF-KMC** (ref 75 · `Fig. 9`) — 사건 목록을 실행 중에 만든다: 반응 영역 Z_i 에서 원자 하나 고르고 → R_cut 안 원자들을 ξ·d_max 만큼 무작위 이동 → 최적화 · 선별 → **CI-NEB 로 전이상태** → 사건 목록 → kMC 선택 → 갱신 → 멈추면 **새 전해질 층을 덧붙이고** MD 이완 후 반복. MLFF 는 deepMD-kit 학습 · OTF-KMC 탐색 · ABACUS 라벨, 모델 편차 창 (σ_low ≤ σ_f^max ≤ σ_high) 으로 재학습. 결과: EC · PF₆⁻ 분해 경로 여럿 · 전극 옆 무기 내층 / 바깥 유기층 — *"실험과 일치"*.
- **과제**: 학습 자료 의존 · 비평형 계면 구성 표본 부족.

> 🔢 **왜 kMC 가 필요한가 — 홉 수 검산 (가정값)**: `Fig. 9a` 의 CI-NEB 도식 눈금 크기인 **Ea = 0.6 eV 를 가정**하면 (결과값 아님) Γ = ν₀·exp(−Ea/kT) (ν₀ 10¹³ s⁻¹ **가정** · 300 K) ≈ 8.3×10² s⁻¹ · 평균 대기 1/Γ ≈ 1.2 ms · 1 ns MD 창에서 N ≈ 8×10⁻⁷ — MD 로는 한 번도 못 본다. 그래서 장벽을 따로 구해 kMC 로 넘긴다.
> 🔢 **그 대가 — 장벽 오차의 지수 증폭** `[우리 산수]`: 300 K 에서 장벽이 0.025 eV 틀리면 속도 ×2.6 · 0.05 eV 면 ×6.9 · 0.1 eV 면 ×48. 리뷰 §2.5 의 *"작은 장벽 오차가 큰 속도 오차"* 를 숫자로 바꾼 것이다.

### 5.3 §2.3 AI 위상장 (AI-PFM)

- **PFM** = 연속 질서변수 · 자유에너지 범함수로 계면을 추적 없이 다룬다 (수지상 끝 · 전류 국재 · 응력 · 균열 · 상분리). 병목은 계면에너지 · 확산계수 · 반응 매개변수가 **실험 적합이나 원자 모사에서 온 고정값**이라는 것.
- **AI-PFM** = 모사 중 계면 이동도 · 확산계수 · 국소 반응 속도를 ML 로 **갱신**.
- **Shojaei** (ref 81 · `Fig. 10`) — DFT + cluster expansion → 격자 MC → **IDNN (적분 가능 심층 신경망)** 이 자유에너지 밀도 · 화학퍼텐셜을 학습 → 위상장. LiₓCoO₂ 질서–무질서 전이 (온도 · 미세구조 · 순환 효과). `Fig. 10b` 의 학습 곡선은 온도마다 **따로 학습한 모델**이다.
- **Ren** (ref 82) — 고처리량 PF → 압축센싱 ML → 수지상 길이 · 면적비 해석식: **탄성률 · 항복강도 높은 전해질이 수지상 억제**, 약한 전해질일수록 Li 항복강도가 중요. ⚠ 원전 제목 기준 **고분자 전해질** 계다.
- **Gong** (ref 83) — Al–Zn–Mg–Cu–Zr 응고 (전지 아님) · 냉각속도 의존 끝 속도 스케일링.
- **Zou** (ref 84) — 고처리량 PF + 회귀 · DNN 으로 Li 금속 전지 전극–분리막 구조 역설계.
- **Han** (ref 27) — 옴 법칙 정전류 모델 + 국소 증착 활성 계단함수 · Li–Li 대칭셀 고처리량 PF.
- **Hu** (ref 85) — 잠재 공간 RNN: 자기상관 기반 PCA 가 제일 효율적 · LSTM · GRU 가 PF 수준 정확도.

### 5.4 §2.4 AI-CGMD

- **CGMD** = 원자 묶음을 '구슬' 하나로 → µs–ms · 수십–수백 nm (슬러리 건조 · 용매화 재배열 · SEI 이질 성장). 과제: 퍼텐셜 매개변수화 (RDF · 확산계수 재현) · 정전기 처리 · **자유도 축소로 빨라진 동역학의 시간 재척도 표준 부재**.
- **Wang CGMD-BO** (ref 88 · `Fig. 11` · `Fig. 12` · 안 봄) — 화학종 공간 → 연속 CG 매개변수 공간 → 베이즈 최적화로 탐색 → 분자 크기 · 비결합 상호작용 세기와 Li 전도도 상관 → 음이온 · 곁가지 · 주사슬 설계 지침.
- **Wheatle** (ref 89 · 본문 철자 *"Wheatley"*) — BO + CGMD · 수송–기계 상충 · 분자량이 섞인 혼합 (겔) 은 동시 최적이 드물다.
- **한계 (리뷰)**: 고분자에 한정 · 다성분 액체 · 전극 계면 · 비평형은 검증 필요 → MLP 정확도 + CGMD 효율 결합을 제안.

### 5.5 §2.5 미시→메조 과제 · ★ 불확실도 전파 (이 리뷰에서 제일 단단한 절)

- **과제 셋**: ① 학습 자료 희소 · 분포 편향 — SEI 핵생성 · 수지상 끝 · 비평형 반응은 **드문 사건**이라 고에너지 상태 · 결함 · OOD 에서 MLIP · PINN 이 약하다 (ref 90) ② **일방향 매개변수 전달** — 미시에서 뽑은 D · 계면에너지가 메조 형태를 몰고 갈 뿐 되먹임이 없다 ③ 실제 계 (결함 · 이질 응력 · 다상 · 제조 의존) 와 이상화 모델의 간극.
- **불확실도 전파 — 두 층위**: (1) **매개변수 추출 자체**가 구조 · 학습 DB · 초매개변수에 달렸다 — Zhang L. 등 (ref 94) 은 bcc Fe 에서 **에너지 · 힘 RMSE 가 비슷한 MLP 들이 전위 활주 경로 · 임계 응력확대계수를 다르게 예측**함을 보였다 (`[Zhang npj]` 의 *"평균 RMSE 가 좋다 ≠ 장벽이 맞다"* 와 같은 교훈, 다른 계). (2) **하위 모델의 증폭** — Attari (ref 96) CALPHAD–PF 에서 비선형 전파 · kMC 는 장벽에 지수적으로 민감.
- **도구**: 오설정 인지 회귀 (ref 91, W) · 베이즈 등변 구조 (ref 97) · 등각 예측 (ref 93) · 얕은 앙상블 직접 전파 (ref 92).
- ★ **세 실천 (리뷰 원문 요지)**: ① 메조 입력 매개변수는 **단일 결정값이 아니라 불확실도와 함께** 뽑는다 (앙상블 · 베이즈 · 등각) — **매개변수 사이 상관도 유지** ② 메조 수준 **민감도 분석**으로 관심량에 제일 크게 듣는 매개변수를 가린다 ③ MLP–메조 결합 연구는 **UQ 방법 · 넘긴 매개변수의 불확실 경계 · 최종 예측에 미친 영향**을 보고한다.
- **기반모델 · 생성 AI** — 대규모 사전학습으로 계 간 전이성 · '성능 예측 → 목표 지향 역설계' · 폐루프.

### 5.6 §3.1 대리 모델 · 차수축소 (ROM)

- **대리 모델** = 고충실 모사 (DFT · MD · PF · 실험) 의 입출력을 학습한 빠른 근사 (DNN · GPR).
- **Asheri** (ref 100 · `Fig. 13`) — 고체전지 화학–기계 교차척도에 신경망 대리. `Fig. 13c` 를 보면 **거시 전기화학 모델 (자유도 c₂ · φ₂ · φ₁ · Li 박 \| 분리막 \| 복합양극)** 의 적분점이 **미시 화학–기계 손상 RVE (자유도 c₁ · **u** · 입자 둘레 박리 초승달)** 를 부르는데, 그 RVE 를 ANN 이 대신한다: 입력 **(c_bulk^old, c_surface^old, J_s)** → 출력 **(ċ_surface, ċ_bulk, ḋ)**. 즉 **넘기는 것 = 적분점 구성 관계 (농도 · 손상 변화율)** 다. 결과: 계면 손상 → 용량 손실.
  ⚠ 본문 첫 서술은 *"lithium metal anode–solid electrolyte interface"* 의 진화를 예측한다고 했는데, `Fig. 13c` 의 확대 상자는 **복합양극 (활물질 입자–SE)** 이고 같은 리뷰의 두 번째 서술도 *"electrolyte–active material systems"* 다 (§10-①).
- **Zapiain** (ref 101 · `Fig. 14`) — 고충실 PF 5,500 런 → **2 점 통계 + PCA** 로 저차원화 → **LSTM** 이 주성분 점수 시계열을 앞으로 → 저차원에서 복원 → 고충실 PF 재개 ('가속 PF 궤적'). 수 초 예측.
- **Peivaste** (ref 102) — Fan–Chen 결정립 PF 로 학습한 U-Net · 예측을 고충실 PF 에 다시 넣어 **시간 걸음 건너뛰기**.
- 순수 자료 기반 대리의 약점 (물리 제약 없음 · 오프라인 학습–온라인 추론) → ROM + ML 혼성.
- **Wang SROM** (ref 103 · `Fig. 15a`) — ESS 화재 전파: 열저항망 (meshless) + 질량흐름망 (가스 생성 · 분출) + CFD (LES · EDC · fvDOM) · 결합 변수 T_c · dc/dt · ṁ_c · T_f. ⚠ **그림에도 서술에도 ML 성분이 없다** (§10-⑧).
- **Choi** (ref 104) — 온도 의존 PF 로 학습한 3D U-Net · 결정 방위 예측 (원전 제목 기준 레이저 분말 적층 — 전지 아님).
- **요약 (리뷰)**: OOD 에 취약 · 대부분 일방향 오프라인 → 물리 제약 · UQ · 적응 학습과 결합해야.

### 5.7 §3.2 영상 · 구조 기반 end-to-end

- **Marcato** (ref 105 · `Fig. 15b`) — **물리 기반 디지털 트윈** (슬러리 → 건조 → 압연 입자 모사 → 전극 형상 → 3D 방전 모사) 이 만든 자료로 **CNN 대리**를 학습 · 새 형상에서 Li 농도장 · 전압 시계열을 낸다. 다중척도 CNN 인코더 (기공률 · tortuosity · 입도분포 · 활물질–전해질 계면적) + 자기회귀 시계열. ⇒ 대리는 **전기화학 모사 단계만** 대신하고 형상은 여전히 물리 제조 모사에서 온다.
- **Jiang** (ref 106) — >650 NMC 입자 ML 분할 · 빠른 순환이 CBD 박리 가속 · 작은 입자일수록 박리 불확실 · 재구성 국소 전자밀도를 SOC 서술자로.
- **Yang** (ref 107 · `Fig. 16a`) — 3D 입자분해 구조 → CNN 인코더 (n × 64 × 1280 → 1 × 1280) + **LSTM 이 초기 전압 열 v₁…ₜ 을 받아** 다음 전압 v_{t+1} 을 재귀 예측 · 'Ground Truth' (모사) 와 겹침. 공정 · 입도분포가 다른 구조 · 기울기 구조로 외삽. ⚠ 리뷰는 '초기 전압 열이 입력' 이라는 조건을 안 적었다.
- **Galvez-Aranda** (ref 108 · `Fig. 16b`) — DEM 압연 프레임을 복셀화 (76 × 76 × 125 · 기공 / CBD / AM) → **앞 3 프레임 + CD %** → 다음 프레임 · 기공률 · 확산도. 리뷰: *"end-to-end prediction from manufacturing parameters to electrode microstructure and performance-related characteristics"* — ⚠ 입력에 DEM 프레임 3 개가 있어 '제조 변수만으로' 가 아니고, '성능 관련 특성' 은 셀 성능이 아니라 기공률 · 확산도다 (§10-①). `[Galvez24]` 원 digest 는 R² 정의가 구조 충실도를 보증하지 못한다고 판정했다 (복셀 라벨 분산의 큰 몫이 '두께').
- **Sgura** (ref 109) — CNN 으로 형태화학 DIB 모델 매개변수 추정 · Turing 무늬 분류 · 크기 · 회전에 강건.
- **일반화 전략 셋**: 자료 증강 (가상 미세구조 — 물리 신뢰도 의존) · 전이학습 · 물리 제약 학습 (Wu ref 110 spinodal 분해 텐서분해 CNN/RNN).
- **한계 (리뷰)**: 특정 재료 · 공정 자료 의존 · **통계 상관이지 전이 가능한 기전이 아님** · 보존법칙 · 전기화학 지배식 제약 없음.

### 5.8 §3.3 PINN 과 해석가능성 — 정의를 갈라 둔 것이 미덕

- **정의**: 이 리뷰에서 **PINN = 미분방정식 잔차 + 초기 · 경계 · 계면 조건으로 구속된 신경망**. GPR 로 모사와 실험을 섞거나 경험적 단조성 제약만 거는 것은 **넓은 의미의 PIML**. *"물리 제약 자체가 기전 식별성 · 미지 화학으로의 전이 · 외삽을 보장하지 않는다."*
- **SOH** (3.3.1): Kohtz (ref 111 · `Fig. 17a` 안 봄) FE 용량감소 (SEI 성장) + NASA Ames 자료 + cokriging + GPR = **모사 보조 PIML** (PDE 잔차 PINN 아님) · Wang (ref 112 · `Fig. 17b`) 특징→SOH + 학습된 열화 동역학 (상태공간) · Tian (ref 113) MLP 초기 SOH → SEI 열화 망 · 자체 5 + 공개 3 자료 — *"학습된 잠재량을 측정된 열화 기전으로 자동 해석하지 말 것"* · Ye (ref 114 · `Fig. 18`) IC 봉우리–SOH 단조성 제약 · Fu (ref 115) 우주선 전지. 리뷰 문장: *"해석가능성은 물리 손실항이 있느냐가 아니라 넣은 물리 변수의 의미와 식별성에 달렸다"* · *"자료 절감 · 전이성 주장은 학습셋 크기 · 화학 · 온도 · 듀티 사이클을 통제한 비교로 뒷받침하라"*.
- **전기화학 대리 · 매개변수화 설계** (3.3.2): Hassanaly (refs 116, 117) SPM → P2D PINN 대리 · 전압 응답으로 매개변수 역추정 · 결합이 강할수록 학습 불안정 · 정칙화 필요 — *"수치해와의 일치는 선택한 모델에 대한 충실도이지 역추정한 재료 매개변수의 독립 실험 검증이 아니다"*. Lin (ref 118) FiLM 매개변수 일반화 SPM-PINN. 설계 확장에는 학습 범위 · 지배 모델 일관성 · **독립 보류 조합 검증**이 필요 · *"미분 가능하다고 학습 영역 밖 기울기가 믿을 만한 것은 아니다"*.
- **결합 전기화학–열–기계 PINN** (3.3.3): 질량 · 전하 보존 · 에너지 수지 · 역학 평형 · 구성 관계 · 계면 연속 조건을 다 적어야 완전한 결합이다 — *"열원을 주어진 값으로 둔 열 PINN 은 완전 결합 풀이기와 근본적으로 다르다"*. Wu (ref 119) 영역분할 PINN 이중층 전극 확산–변형 (FE 대조) · Ganji (ref 120) 상변화물질 팩 열응답 (희소 온도 측정 대조).
- **급속충전** (3.3.4): 매개변수화 전기화학–열 PINN 을 최적화기 안에 넣는 것은 **전망**이다 · 고율에서 SPM 은 전해질 분극을 못 본다 · Li 석출 판단은 계면 전위 기준 + 검증된 석출 모델이 필요 · **단자 전압 일치만으로는 부족**.
- **열폭주 · 배치** (3.3.5): Kim (ref 121) 에너지 보존 + Arrhenius 반응을 넣은 다물리 PINN · *"모사기와의 일치가 열폭주 예측의 실험 신뢰도를 세우지 않는다"* · 배치 주장은 학습 시간 · 추론 지연 · 하드웨어 · 재학습 빈도를 구분하라.

### 5.9 §3.4 ML 보강 연속체 · §3.5 과제

- **핵심 개념**: P2D 지배식 구조는 그대로 두고, 기공 구조 · tortuosity · 유효 확산 경로 같은 **메조 정보를 등가 수송 · 반응 매개변수로 바꿔** 넣는다 → 디지털 트윈 · 예측–보정 되먹임과 결합하면 매개변수 동적 갱신. 한계 = P2D 계열의 구조 가정.
- 사례: Liu (ref 122 리뷰 — ML 매개변수화가 넓은 온도 · 노화에서 EIS 적합보다 낫다) · Sancarlos (ref 123 ROM 기반 디지털 · 혼성 트윈) · **Bhowmik** (ref 124 · `Fig. 19` 안 봄 — ML 예측 · 다중척도 · 실험 검증 고리로 SEI · CEI 설계 · 리뷰 스스로 §4.2.1 에서 *"완성된 실험 캠페인이 아니라 개념 로드맵"* 이라 적음) · Castro (ref 125 화학 전용 BESS) · Ji (ref 126 급속충전 전략 리뷰) · Lechermann (ref 127 · `Fig. 20` 안 봄 — 2 차 ECM + 발열 + 자료 기반 열모델 · 단순 ML 이 정확도–지연 상충에서 유리) · **Ai sP2D** (ref 128 — 전해질 전위를 상대 + 기준 전위 합 · 구간 2 차 / 사인 함수 — ⚠ **ML 이 없는 단순화 물리 모델**, §10-⑧).
- **§3.5 과제 (리뷰)**: 균질화에서 위상 · 이질 정보가 **비가역적으로 압축** → 핵심 수송 매개변수 사상이 **유일하지 않고** 구조 변화 민감도가 약해진다 · 순환 중 구조 진화 = 분포 이동 → OOD 실패 · 오프라인 학습 · 잠재변수 관측 불가가 폐루프 갱신을 막는다 · 효율 – 물리 일관성 – 표현력 상충.

### 5.10 §4.1 서술자 — 계층적으로 평가하라

- **세 층위**: ① 구성요소 (삽입 전극 = 가역 삽입 · 구조 안정 / 전해질 = 이온 수송 + 계면 화학 호환 / 분리막 = 이온 투과 + **전자 절연** + 기계) — *"전자 전도는 전극망에 필요하지만 전해질 · 분리막의 전자 누설은 부반응 · 단락을 부른다"* ② 셀 화학 (LIB 에너지 · 출력 · 수명 · 안전 · 석출 / LMB 가역 증착 · Li 재고 (ref 132) / **ASSB 는 지정된 압력 · 전류 조건에서 고체–고체 접촉과 계면 안정 유지** (ref 133) / Li–S 다황화물 · 적재 · 전해질량) ③ 작동 조건 (비에너지는 포함 질량을, 수명은 종점 · 프로토콜 · 온도 · 압력 · 적재 · 전해질량을 명시) — *"어떤 단일 서술자 집합이나 문턱도 모든 전지를 줄 세우지 못한다"*.
- **Li–S 촉매 사례**: Han (ref 134) 띠 정합 지수 + 격자 불일치 지수 이원 서술자 (s–p 혼성 · Li₂S₄) · Han (ref 135) 다관점 ML (filter / wrapper / embedded) · Xu (ref 136) 단원자 촉매 '원자가 전자 수 − 전기음성도' 서술자 (R² ≈ 0.90 · V · Ti · Nb · Mo · Na–S 에도) — *"정의된 촉매 영역 안의 전이일 뿐"* · Han (ref 137) 문헌 2,900+ 편 지식 융합 · 분산 우세 서술자 · 화산도 · CrB₂ · 436 Wh/kg.
- **액체 배합 표현**: DiffMix (ref 138 · `Fig. 21` 안 봄 — 기하 심층학습 + 고전 혼합 법칙 · 미분 가능 · Clio 로 10 단계에 +18.8 %) · Yang (ref 139 — 간선 증강 그래프 트랜스포머 · 순열 불변 집계).

### 5.11 §4.2 역설계 — 그리고 ★ 검증 계층 (4.2.2)

- **기존 틀**: Uni-Electrolyte (ref 99) · Yang 양방향 (ref 139 — 3 배합 · 사이클 1 · *"소수 시험으로 캠페인 성공률을 세울 수 없다"*) · Lai & Zhao 재사용성 보고 (ref 140 · `Fig. 22` 안 봄 · 자기 인용 — 학습셋 크기 · 조성 이질성이 신뢰 영역을 제약 · zero / few-shot · 다중척도 확장) · Zohair (ref 141 · `Fig. 23` 안 봄) · Bhowmik (ref 124 · 개념 로드맵) · Liow (ref 142) · Kim (ref 143) · Chang (ref 144 · `Fig. 24` 안 봄 — 고처리량 MD 용매화 서술자) · Zhang (ref 145) · Oyakhire (ref 146 — 갈바닉 부식) — *"특징 중요도를 단일 인과 기전의 증거로 읽지 말 것"*.
- ★ **4.2.2 검증 계층**: 화학적 타당성 → 제조 가능성 → 목표 물성 검증 → 셀 수준 성능. **실패 모드**: 접근 불가 전구체 · 저수율 · 정제 · 불안정 중간체 / 침전 · 상분리 · 젖음 · 불순물 · 혼합 순서 / **생성기가 물성 예측기의 오차를 착취하는 위양성** (같은 대리로 생성 · 평가하면 지원 영역 밖에서 비정상 고득점) · 학습–시험 누설 · 측정 조건 불일치 · 선택 보고. 처방: **배합 · 화학족 단위 묶음 분할 · 전향 실험 · 독립 불확실도 · 적용영역 검사 · 다목적 선별**, 그리고 **생성 · 선별 · 시도 · 제조 성공 · 시험 · (시험 전 정한) 기준 충족 수**를 모두 보고 · 제조 실패도 라벨로 남긴다 · 사람의 개입은 명시된 결정 지점 (목표 · 수용 문턱 · 실현성 · 예측–측정 불일치 조사 · 다음 반복 승인) 에서.

### 5.12 §4.3 데이터 · 특징 공학 · LLM

- `Table 2` (PDF 텍스트): OQMD · Materials Project · AFLOW · QM9 (134k 분자) · NOMAD · ICSD · Materials Cloud (AiiDA) · KIM (원자간 모델 · 벤치) · PRISMS (구조재료 다중척도) · PFHub (위상장 벤치) — 10 개. ⚠ 오늘 범용 MLIP 을 학습시키는 MPtrj · OMat24 · Alexandria 는 없다 (§10-⑤).
- OEDB (ref 158 · `Fig. 25` 안 봄 — 완전 자동 고처리량 MD · ≈5,600 배합 · GUI · LLM 에이전트) · Kumar eScore (ref 159 · `Fig. 26` 안 봄 — 6 V) · 순환 자료 (ref 160) · F-GCN (ref 161 · `Fig. 27` 안 봄 — 몰분율 가중 GCN 서술자 · HOMO–LUMO) · Qin (ref 162) · Wang LNMO (ref 163).
- LLM: Huang ChemDataExtractor (ref 165) · BatteryBERT (ref 166) · Dagdelen GPT-3 / Llama-2 관계 추출 (ref 167) · LLMB (ref 168 · `Fig. 28` 안 봄) · battery-sim-agent (ref 169 — 역문제를 추론 과제로 · BO 보다 높은 매개변수 식별 정확도) · Clio + Dragonfly (ref 170).

### 5.13 §4.4 전 사슬 폐루프 — 클라우드–엣지 · BDA · ★ 6 단계 (`Fig. 31` · `Fig. 32`)

- **두 종류 폐루프**: 클라우드–엣지 · 디지털 트윈 = **운용 중** 상태 추정 · 제어 갱신 / BDA = **개발 중** 재료 · 전극 · 셀 설계 고리. CHAIN (ref 171 · `Fig. 29` 안 봄) · Ma (ref 172) · Wang 엔드–클라우드 SOH (ref 173 · `Fig. 30` 안 봄 — 클라우드 Transformer + 엣지 경험 모델) — *"운용 중 갱신은 보이지만 설계에 필요한 재료→셀 매개변수 흐름은 주지 않는다"* · BatAi Craft (ref 174).
- **BDA 모듈** (ref 14 · `Fig. 31`): Matter Craft (자체 DFT 코드 Hylanemos ref 175 · ML 역장 · 전극 / 전해질 / 계면 워크플로) · MatRea Craft (전해질 물성 · 반응망 · SEI) · MesoStruct (전극 · **SSE 입자** 다물리 — 이온 수송 · 반응 · 응력 · 위상장 → 균열 · 수지상 · 계면 파손) · **MesoHetero (입자 충전 · 압축 DEM · AI 3D 재구성 · 입자→전극 유효 수송 · 실험 유도 매개변수 식별 · ref 176)** · BatTwin Craft · Data AI · PolSpan · Procegen. `Fig. 31` 맨 아래 띠: 긴 **'Physics-driven (S4AI)'** 막대 끝에 작은 **'Data-driven (AI4S)'** 상자 — 자기 구조에서도 뼈대는 물리 모사다.
  리뷰 문장: *"모듈은 가능한 계산 능력을 정의할 뿐 · 폐루프에는 명시적 매개변수 인터페이스 · 검증 관문 · 불확실도 표현 · 되먹임 규칙이 따로 필요하다"*.
- ★ **6 단계** (`Fig. 32` — 삽입 전극 Li-ion 셀 · 급속충전 제약 · **"제안 경로이지 실험으로 시연된 end-to-end BDA 캠페인이 아니다"**):
  1. **설계 문제 정의** — 화학 · 입도분포 · 적재 · 기공률 · 전해질 · 제조 변수 · 충전 프로토콜 / 목표 (충전 시간 · 에너지) · 제약 (전압 · 온도 · 석출 · 열화 · 안전 · 제조) → 재료 매개변수가 필요한 **영역**을 정한다.
  2. **원자 계산** (DFT · MD · MLP) — 상태 의존 이동 장벽 · 확산도 · 자유에너지 함수 · 계면에너지 · 반응 에너지 · 탄성. 기록 = **재료 정체 · 조성 · 리튬화 상태 · 온도 · 압력 · 단위 · 기준 규약 · 불확실도**. ⚠ **추적자 확산도 ≠ 연속체의 화학 확산계수** (수송 정식화 · 열역학 인자 · 상관 효과에 따라 변환) · **비상관 Nernst–Einstein 추정을 농후 전해질의 측정 전도도 대신 쓰지 말 것**.
  3. **입자 · 계면 모델** — 장벽 · 시도 빈도 → kMC 속도 / 이동도 · 화학 자유에너지 · 경계 반응 법칙 → 입자 농도 진화 / 계면에너지는 계면 폭 규약과 함께 PF 자유에너지 · 기울기 항을 **제약할 뿐 모든 계수를 정하지 않는다** / 역학 모델은 팽창계수 · 구성 관계 · **독립적으로 정당화된 파괴 · 점착 물성**이 추가로 필요 — **"interfacial energy alone is insufficient to specify the fracture resistance"** / 입자 PF → 다상 다공 전극 이론 (ref 177).
  4. **전극 미세구조 · 균질화** — 영상 또는 제조 모사 구조 → 유효 전해질 수송 · 전자 전도 · 활성 계면적 · 접촉 / 막 저항. 등방 근사에서 유효 확산 = 벌크 확산 · 기공률 · **수송으로 정의한 tortuosity 인자** · 이방 구조는 방향별 계수 · 텐서. **고체 내부 확산은 입자 물성이므로 전극 척도 전해질 tortuosity 로 다시 보정하지 않는다.**
  5. **셀 성능 예측** — DFN / P2D 또는 확장 + 열전달 (+ 역학 · 열화) · 활성 계면적 / 부피가 계면 전류를 부피 원천항으로 · 전압 · 용량 · 에너지 · 국소 농도 · 과전압 · 온도 / 수명 · 석출은 검증된 하위 모델이 따로 필요 / 온도 · 국소 조성 · 응력 · 계면 조건을 아래로 되돌려 **반복 결합**.
  6. **검증 · 다음 설계** — 독립 보류 측정 (수송 · 영상 · 임피던스 · 순환) · 불일치로 매개변수 분포 (필요하면 모델 구조) 갱신 · 매개변수 표본을 위계 전체로 전파해 셀 예측 불확실도 · 모델 형식 불일치는 따로 · 민감도 + 불확실도 인지 최적화로 다음 실험 · **사전 정의 기준을 독립 시험이 충족하면 종료** — *"폐루프는 소프트웨어 모듈을 잇는 것이 아니라 기록된 결정 · 측정 되먹임 · 명시적 갱신 규칙을 요구한다"*.
  그림 각주: **"Shared records include units, state variables, uncertainty, provenance and model version · Stop after held-out validation meets predefined performance and uncertainty criteria · Proposed workflow. No single platform has completed all validation steps."**

### 5.14 요약 · 전망 (`Fig. 33`)

세 방향: ① **통일된 물리 정보 표현 + 교차척도 결합 모델링** (전자밀도 · 원자 배치 · 연속장 · 시스템 상태 사이에 *"자연스러운 연속 사상이 없다"* → 미분 가능 · 전이 가능 · 물리 제약 호환 공유 잠재공간 · 기하 심층학습 · 등변 NN · GNN · 내장 UQ · OOD 강건성) ② **실시간 폐루프 디지털 트윈** (물리 정보 온라인 학습 · 연속시간 적응 모델 · 적응 ROM · 클라우드 / 엣지 배치) ③ **BDA 로 자율 전지 발견** (LLM 기반 가설 · 생성 · 기반모델 · AI 에이전트가 계산 · 실험 워크플로를 계획). `Fig. 33` 은 낱말 상자 (Generative AI · Active Learning · AI Surrogate Models / PINNs · LLMs · MLFFs) 뿐이고 **§2.5 가 강조한 UQ 는 그림에 없다**.

---

## 6. ★★ '척도를 잇는다' 가 실제로 무엇을 넘기나 — 사례 분해

> 사용자 축: 'AI 로 척도를 잇는다' 는 주장이 **매개변수 · 경계조건 · 대리 모델** 중 무엇을 넘기는지 가른다.
> 판정 기준 — **교차척도** = 아래 척도의 출력이 위 척도 방정식의 **입력 (매개변수 · 구성 함수 · 원천항)** 으로 들어간다. **같은 척도 가속** = 계산기만 갈아 끼우고 같은 척도의 같은 양을 낸다.

| # | 사례 (ref · 그림) | 아래 → 위 | 넘기는 것 | 방향 | 리뷰 서술상 검증 | 분류 · 잃는 것 |
|---|---|---|---|---|---|---|
| 1 | HAML (48 · `Fig. 2`) | AIMD → MLP-MD | 학습 라벨 (E · F) + γ 게이트 | 양방향 (γ 터지면 AIMD) | 비용만 (`Fig. 2b`) | **같은 척도 가속** (시간 연장) |
| 2 | LiCu-NNIP (49 · `Fig. 3`) | DFT → DP | 학습 라벨 | 능동학습 고리 | 흡착 곡선 (그림) · 본문은 더 주장 | 같은 척도 |
| 3 | AIMD-MLFF-MSM (50) | MLFF 궤적 → MSM → 확산 모델 | **상태 전이 행렬 → D · 기전** | 일방향 | 서술만 | ✅ **교차척도 (매개변수)** |
| 4 | NEP Si@C (51 · `Fig. 4`) | MACE 표본 → DIRECT → NEP | 학습 라벨 (증류) | 일방향 | 힘 · D (그림) | 같은 척도 · 전해질 없음 |
| 5 | DP-kMC LFP (71) | DP → kMC | **국소 환경별 이동 장벽** | 일방향 | 서술만 | ✅ **교차척도 (매개변수)** · 장벽 오차 지수 증폭 |
| 6 | OTF-KMC (75 · `Fig. 9`) | DP + DFT ↔ kMC | **실행 중 사건 목록 · CI-NEB 장벽** | 양방향 (σ_f 재학습) | 실험 관찰 정성 일치 | ✅ **교차척도 (매개변수 · 실시간)** · 탐색 범위는 d_max · R_cut 가 정함 |
| 7 | 반응망 kMC (72) | ab initio 반응망 → kMC | 반응 · 속도 | 일방향 | Peled 모델 정성 일치 | ✅ 교차척도 (매개변수) |
| 8 | AL-kMC (73) | DFT + 문헌 장벽 → kMC | 장벽 공간 (범위) | AL 반복 | 서술만 | 메조 안 매개변수 탐색 — DFT · 문헌은 범위만 준다 (값 전달 아님) |
| 9 | prVAE (74) | kMC 2D SEI → VAE | 구조 자료 | 생성 | 서술만 | 같은 척도 (생성) · 2D |
| 10 | IDNN-PF (81 · `Fig. 10`) | DFT/CE → 격자 MC → IDNN → PF | **자유에너지 밀도 f(c, η; T) · 화학퍼텐셜 = 구성 함수** | AL 은 원자 쪽만 | MSE (단위 없음) | ✅ **교차척도 (구성 함수)** · 온도마다 따로 · 기울기 항 · 이동도는 따로 필요 (Step 3 자인) |
| 11 | PF 대리 (84, 85, 101, 102, 104 · `Fig. 14`) | PF → 저차원 → LSTM / U-Net | 미세구조 시계열 | 시간 건너뛰기 | 고충실 PF 대비 | 같은 척도 가속 |
| 12 | CGMD-BO (88 · `Fig. 11`) | 화학종 → CG 매개변수 → BO | 설계 좌표 | 최적화 | 서술만 | 같은 척도 (설계) · 고분자 |
| 13 | Asheri (100 · `Fig. 13`) | 미시 RVE → ANN → 거시 전기화학 | **적분점 구성 대리 (c_bulk^old, c_surf^old, J_s) → (ċ_surf, ċ_bulk, ḋ)** | 일방향 (오프라인) | 고충실 모사 대비 | ✅ **교차척도 (구성 대리 · FE² 꼴)** · 손상 법칙 매개변수는 원자 척도에서 안 온다 |
| 14 | Marcato (105 · `Fig. 15b`) | 제조 트윈 → 3D 전기화학 → CNN | 형상 → 농도장 · 전압 | 일방향 | 물리 모사 대비 | 같은 척도 가속 (전기화학 단계만 대체) |
| 15 | Yang (107 · `Fig. 16a`) | 3D 구조 → 방전 곡선 | 구조 특징 + **초기 전압 열** | 재귀 | 모사 'Ground Truth' | 같은 척도 대리 (입자분해 전기화학 모사를 대신) · 초기 전압 열 조건부 |
| 16 | Galvez-Aranda (108 · `Fig. 16b`) | DEM 프레임 → 다음 프레임 | 복셀 시계열 · 기공률 · 확산도 | 재귀 | `[Galvez24]`: R² 가 충실도 미보증 | 같은 척도 가속 (DEM 대리) |
| 17 | SROM (103 · `Fig. 15a`) | 셀 → 모듈 → ESS | T_c · dc/dt · ṁ_c · T_f | 양방향 결합 | n/a | 물리 ROM (**AI 없음**) |
| 18 | PINN (116–121) | 지배 PDE → NN | 해의 대리 · 역추정 | — | 수치해 대비 (리뷰가 '실험 검증과 구별' 명시) | 같은 척도 대리 |
| 19 | ML 보강 P2D (122–128) | 메조 구조 → 등가 수송 · 반응 매개변수 | **P2D 매개변수** | 트윈과 결합 시 갱신 | 서술만 | ✅ **교차척도 (매개변수)** · 균질화로 위상 정보 손실 (§3.5 자인) |
| 20 | BDA 6 단계 (`Fig. 32`) | 원자 → 입자 · 계면 → 전극 → 셀 → 검증 | 구성 관계 · 상태 의존 계수 · 반응 원천항 · 예측 + 불확실 구간 · 상태 되먹임 | 양방향 (상태 · 설계) | **"어느 플랫폼도 모든 검증 단계를 마치지 않았다"** | ✅ 교차척도 (제안) |

**정리 — 세 줄.**
1. **진짜 교차척도는 7 개** (#3 · 5 · 6 · 7 · 10 · 13 · 19) + 제안 1 (#20). **위로** 넘어가는 것은 전부 **매개변수 (장벽 · D · 속도)** 또는 **구성 함수 (자유에너지 · 적분점 구성 관계)** 다. **경계조건이 넘어가는 것은 Asheri (#13) 하나뿐**이고 방향이 **아래로** (거시 → 미시 입자 표면 플럭스 J_s) 다. 온도 · 조성 · 응력 같은 **상태 되먹임**은 #20 제안 (`Fig. 32` 파란 화살표) 에만 있다.
2. **나머지 12 개는 한 척도 안에서 계산기를 바꾼 것** — MLP (DFT 대신) · 대리 (PF · 전기화학 · DEM 대신). 이것도 값어치는 크지만 '척도를 잇는다' 가 아니라 '한 척도를 싸게 한다' 다. 그리고 #17 (SROM) · sP2D 는 AI 가 아예 없다.
3. **진짜 교차척도 7 개 가운데, 넘긴 양의 불확실도를 리뷰가 적은 것은 0 이다** — 리뷰 자신의 §2.5 세 실천이 요구하는 바로 그 항목이다. 그리고 `Fig. 32` 의 핵심 화살표 이름표 (*"Convert transport conventions and calibrate constitutive laws"* · *"Pass state-dependent coefficients and reaction-source terms"*) 는 AI 가 아니라 **정의 · 규약 변환**이다. 리뷰 자신의 흐름도에서 AI 가 등장하는 칸은 2 단계의 'machine-learning potentials' 하나뿐이다.

---

## 7. 우리 DFT · MD 대비 ★ (`../our_dft_baseline.md` · `db/properties/canonical_registry.json`)

> 이 리뷰에는 **우리 계 물성값이 0 개**다 (LPSC 는 HAML 한 줄 · 그것도 도핑 · 반응 서술). 그래서 §7 은 **값 대조가 아니라 방법 대조**다. 우리 숫자는 옮기지 않고 위치만 적는다.

### 7a. 항목별 대조

| 항목 | 이 리뷰 | 우리 | 차이 / 이유 |
|---|---|---|---|
| 엔진 | `Table 1`: DP · M3GNet · NEP · NequIP / MACE / CHGNet · '기반모델' 일반론 | **UMA-s-1p1 (`omat`)** zero-shot · 미세조정 없음 | UMA · Orb · SevenNet · MatterSim 이 리뷰에 **0 회** — 우리 엔진 판단 근거는 이 리뷰가 아니라 `[Agarwal26AD]` (UMA 포함 계면 벤치) · §J-0b 사양서 · §J-1 힘 벤치에서 온다 |
| 검증 증거 (재수록 그림) | 흡착 곡선 (`Fig. 3b`) · D 대 문헌 / 실험 점 (`Fig. 4`) — **힘 · 에너지 parity 그림 0** · '`AIMD` 대비 편차' 는 본문 주장뿐 (`Fig. 8`) | 외부 Li₃PS₄ 시험셋 힘 벤치 (`comparison_vs_ours.md` §J-1 · `db/properties/mlip_bench_li3ps4_uma.json`) · **[혁주] 트랙 MD-0** = 계면 MD 전에 그 계 (Li₂ZrO₃ \| Li₆PS₅Cl) 의 UMA 대 QE 힘을 원소별로 (`db/properties/hyeokju_lzo_md_card_2026_11_16.json` · 1저자 = 혁주 · 계산 = 사용자) | 우리 쪽이 **'계별 사전 검증'** 을 카드로 박는다. ⚠ 우리 빈칸: Cl 이 든 argyrodite 힘 벤치는 아직 없다 (§J-1 단서 ③) |
| '모른다' 신호 | γ (HAML · MTP) · 모델 편차 σ_f (OTF-KMC · DP) · 외삽 오차 감시 (OTF-MLMD) | **없다** — UMA 는 단일 모델 (γ 대용 후보 = PET-MAD LLPR · §J-5) | **진짜 차이.** 계면 반응 MD 에서 우리는 사전 힘 검증 + 관측창으로 그 빈자리를 메운다 |
| MD 보고 조건 | 온도 · 시간 · 원자 수 · 시드 · MSD 창 · Haven **본문 0 회** | Langevin NVT · dt 2 fs · friction 0.02 · MSD 창 2–50 ps 고정 · 600 / 800 / 1000 K · 멀티시드 · `comparison_group` 문자열 (예: `uma-s-1p1-omat__modelc_relaxV0_3x3x1_558atoms__langevin-nvt-2fs-f0.02__prod400ps__mto-msd2-50ps-free-intercept__3pt-unweighted-lnD__seed-resample-mc20000`) | **n/a** — 리뷰가 안 적어서 비교 자체가 안 된다 |
| 원자 D → 연속체 | Step 2: **추적자 D ≠ 화학 D̃** (열역학 인자 · 상관) · **비상관 NE ≠ 측정 σ** | NE (Haven = 1) · σ 절대값 인용 금지 · Ea 도 계 간 상대차만 (1저자 인용정책 2026-09-18) | **같은 방향.** ⇒ 우리 UMA-MD 의 D · σ 는 연속체 · DEM 쪽 D̃ · σ 입력으로 **그대로 넘길 수 없다** — 방법 인공물이 아니라 정의상의 제약이다 (§11 ①) |
| UQ 보고 | §2.5 세 실천 — UQ 와 함께 추출 (상관 유지) · 민감도 · 방법 / 경계 / 영향 보고 | 원장 칸 `uncertainty` · `uncertainty_kind` (예: modelc Ea = `between_seed_sd` — *"평균의 CI 가 아니라 run-to-run 산포 · n = 3–4 라 SD 자체의 상대오차 41–50 %"*) · `finite_duration` (*"단일궤적 block CI 도 장시간 수렴도 아니다"*) · `n_seed` · `prohibitions` | **통계 축은 우리가 리뷰 권고보다 구체적**이다 (산포의 종류까지 적는다). **모델 (epistemic) 축은 우리가 비어 있다** (§J-18). 민감도 분석은 우리가 하위 모델에 매개변수를 넘긴 적이 없어 아직 해당 없음 |
| 짧은 MD '안정' | HAML Li\|LPSC — *"interfacial layer formation and stabilization"* · *"more stable SEI"* — 관측창 없음 | `D-2026-10-05-md-observation-window` (+ 개정 1) — 관측창 한 줄 의무 · [혁주] MD-1 판정이 그 꼴 ('반응하지 않는다 · 안정하다' 로 쓰지 않는다) | **관측창** (ν₀ 10¹³ s⁻¹ 가정 · 300 K · 궤적 1.03 ns · 반응 기회 n = 1 · 정상성 가정): 기대 사건 1 ≈ 0.24 eV (검출 63 %) · 95 % 검출 ≈ 0.21 eV (n = 100 이면 0.36 / 0.33 eV) — 시간 · 온도는 `[원 digest]` 값 |
| 계면 슬랩 '연료' | HAML SE 슬랩 ≈10 Å · 20 ps 에 통째 분해 (`[원 digest]` — '포화' = 연료 소진) ↔ OTF-KMC 는 멈출 때마다 **새 전해질 층 보충** (`Fig. 9a`) | [혁주] MD-1 은 계면 결합 수 대 시간 · 시드 3 | 설계 체크리스트로 가져온다 — **슬랩 두께 · 연료 보충 여부를 카드에 선언** (우리 카드의 해당 칸은 이 digest 에서 확인하지 않았다) |
| Li₃P 류 생성물 | HAML 생성물 Li₃P · Li₂S · LiCl (`[원 digest]`) | UMA Li₃N 사용 금지 (`HZ-uma-li3n-banned` · 결정론적 편향) → **Li₃P 벌크 UMA 검증 전엔 Li\|LPSCl 계면 MD 에 UMA 를 안 쓴다** (§J-5) | **진짜 제약** — 리뷰식 'MLP 로 Li\|SE 계면 반응' 을 우리 엔진으로 옮길 때 첫 관문 |
| 탄성 → 역학 모델 | Step 2–3: 원자 계산이 탄성을 넘김 · **계면에너지만으로 파괴저항 못 정함** | E_VRH (relaxed-ion) · B₀ (BM3) 는 원장 **canonical** · 단 조성 간 비교는 **CONDITIONAL** (`HZ-elastic-cross-composition` — 조성별 pseudo / ecut / k 차이) · 점착 트랙은 W_ad 와 G_c 를 섞지 않는 축 (`comparison_vs_ours_DEM.md` §I) | **같은 방향.** 우리가 DEM · 연속체에 넘길 수 있는 가장 '절대값다운' 양이 탄성이다 (§11 ①) |
| DEM | MesoHetero (DEM 충전 · 압축 · AI 3D 재구성 · 입자→전극 유효 수송 · ref 176) · Galvez-Aranda DEM 대리 | LIGGGHTS DEM 압축 → AM 골격 고정 → MPM 이 SE 소성 (INDEX 'DEM → 연속체 커플링' 칸) · **우리 DEM 기준값 문서는 아직 자리표시** (`litdb/our_dem_baseline.md` — 값 0) | 양쪽 모두 비교 수치 없음 — 방법 위치만 |
| 원장 기록 형식 | `Fig. 32` 각주 '단위 · 상태 변수 · 불확실도 · 출처 · 모델 판' · Step 2 '정체 · 조성 · 리튬화 상태 · 온도 · 압력 · 단위 · 기준 규약 · 불확실도' | registry 칸: `system` · `metric` · `unit` · `uncertainty`(+`_kind`) · `method_id` · `comparison_group` · `protocol_generation` · `source_path` · `lineage` · `prohibitions` — **온도는 `method_id` 문자열 안에만** · **압력 · 리튬화 상태 칸은 없다** (전체 검색 0 회) | **작은 진짜 공백** — 우리 값은 V₀ (P ≈ 0) 기준이라는 사실이 `relaxV0` 문자열에만 있다. DEM · 연속체로 넘길 때 압력 축이 필요하다 |

### 7b. 진짜 차이 vs 방법 인공물

- **진짜 차이 (우리 쪽 빈칸)**: ① UMA 에 '모른다' 신호가 없다 ② 모델 (epistemic) 불확실도 0 ③ argyrodite · Cl 계 힘 벤치 0 ④ 원장에 압력 · 리튬화 상태 칸 0.
- **진짜 차이 (리뷰 쪽 빈칸)**: MD 조건 · 시드 · 관측창 · 오차막대 0 — **리뷰 사례로는 우리와 같은 양을 견줄 수 없다** (인공물 이전에 정보가 없다).
- **같은 방향 (인용 가치)**: tracer ≠ chemical · NE ≠ 측정 σ · tortuosity 이중 보정 금지 · 계면에너지 ≠ 파괴저항 · UQ 세 실천 · '제안이지 시연이 아니다' 각주.

---

## 8. Figure set ★

| Fig | 내용 | 우리 활용 |
|---|---|---|
| 1 | 전지 연구 범주 (양극 · 음극 · 액체 / 고체 전해질 · 계면상 · BMS · 분리막 · 집전체) × 미시 (용매화 · 분자 · LNO / LFP 결정) · 메조 (전극 계면 · 미세구조 · 순환 중 입자 Li 농도) · 거시 (셀 · 시스템 · BMS SOC/SOH) · 시간축 fs → h | 발표 서론용 척도 지도 감 (재수록 아님 — 원본 도식). 우리 그림으로는 안 쓴다 |
| 2a,b | HAML 동기 · 고리 (γ < γ_break 이면 MD 계속) · 계별 h/ps 막대 + 가속비 (figure-read ≈ 13.3 · 29 · 30 · 23.6 · 25.3) | ⭐ 유일한 Li\|LPSC 자리. 가속 수치는 `[원 digest]` 와 맞음 · 본문 '10–20 배' 는 과소 요약 · 도핑 · SEI 주장은 인용 금지 (§10-②) |
| 3a,b | DP 기술자 도식 + 능동학습 고리 (DP 학습 → MD 탐색 → DFT 라벨) · Cu(100) 위 Li 흡착 기하 (2.65 vs 2.58 Å) · 흡착 에너지 Li 1–16 개 (DFT vs NNIP 0.01–0.03 eV 차) | 능동학습 고리 표준 그림. ⚠ 본문이 말한 힘 · EOS · 탄성상수 검증은 이 그림에 없다 |
| 4 | NEP Si@C 표지 그림 — MACE 샘플링 · 능동학습 · DIRECT 4.3 % → NEP · 껍질 두께별 팽창 · D(LiₓSi) 300 / 700 K 대 'CAL' · 'EXP' · CPU 5.00 s vs 3.68×10⁵ s | `[Zhang npj]` 와 같은 꼴 (범용 모델로 표본 → 선별 → 경량 증류). ⚠ 축 'C layer thickness (A)' 와 본문 '4 nm' 단위 불일치 · 300 K D 의 산출 방법 미기재 |
| 5a,b | Li 균일 증착 표면 자가치유 (0 / 0.3 / 3.0 ns · 자리 · 각도별 에너지) · 불균일 증착 돌기 합체 (300 → 2,540 ps) · 공공 치유 BCC % (50–300 K · 45 ps) · SEM 0 / 65 / 141 min | 음극 축 (E) 참고. MD ps ↔ SEM min 시간 간극의 예. SEI 없는 순수 Li (리뷰 자인) |
| 6 | Cu(100) · (110) · (111) 위 Li 균일 증착 · SSA (안 봄 · 캡션) | 우리 축 밖 |
| 7 | QMTP — Li 금속 \| EC/DMC/LiPF₆ 초기 반응 · 원자 전하 색 (−0.2–0.2 e) · Li 음극 총 전하 0 → ≈4.5 e (40 ps) · SEI 층 도식 | 대전 계면 MLP 의 예. 층 그림은 도식 — 40 ps 결과로 읽지 않는다 |
| 8 | OTF-MLMD — 작은 계 OTF 학습 → 큰 계 · 상자 부피 비교 (≈3,640 nm³) · F–S / N–S / C–O 계면 vs 벌크 결합 길이 분포 | ⚠ 본문 'AIMD 대비 편차 최소' 검증이 아니라 큰 계 결과 그림. FSI⁻ 분해 지표 (S–F 4.62 vs 1.76 Å) 의 보고 꼴은 참고 |
