Repository: yonghoon7153-source/Yonghoon-DEM-DFT

# 📚 LITDB — 문헌 단일 시스템 (**SE·DFT 축 + DEM·MPM 축, 두 트랙**)

> **앞으로 논문은 여기서만 본다.** 여러 곳(db/literature, kb/papers, db/properties, Excel)에 흩어진 문헌을 한 곳에서 생각·참고·비교하기 위한 통합 MD 시스템.

## 왜 트랙이 둘인가
`INDEX.md` 는 argyrodite 전해질 축이라 접촉역학·MPM·건식전극 digest 가 들어갈 자리가
없다. 그래서 한때 64편이 **어느 인덱스에도 없었다**(open_items #7). 축을 나눠 그 구멍을
닫았고, 한 분모로 세면 “159편 중 98편 미언급” 같은 **가짜 미결**이 나온다
(`comparison_vs_ours.md:8`). 분리는 실측 근거가 있는 결정이다 — 합치지 말 것.

⚠ 이 표의 **편수는 적지 않는다.** 손으로 쓴 수는 반드시 낡는다(README 자신이 세 번 틀렸다).
현재값은 `python3 tools/litdb/build_index.py --check` 로 본다.

File: litdb/papers/zhang2026_dryprocess_electrode_architecture_cell_level.md (part 1 of 2)
<!-- digest 표준 양식. ★ = 사용자가 특히 원한 항목. COMPREHENSIVE / paper-level STANDALONE digest.
     깊이 기준 = alabdali2023_cgmd_wet_manufacturing_ssb_cathode.md / wang2026_dryprocess_thick_cathode_failure_ncm94.md -->
# 건식(dry-process) 후막 NMC811 전극 — **VGCF–PTFE 전단 커플링**이 CBD 도전망 **percolation 연결성**을 17.1 → 61.2 % 로 올려 **99 wt% 활물질 · >5 mAh cm⁻² · 4.70 V** 를 연다 — CGMD(LAMMPS) + PFIB-SEM 3D + COMSOL 전자전류 + TauFactor tortuosity — Zhang / Chouchane / **Franco** / Shpyrko / **Meng** (*Nature Energy* 2026)

> slug `zhang2026_dryprocess_electrode_architecture_cell_level` · DOI `10.1038/s41560-026-01981-3` · type `exp 주도 + CGMD (LAMMPS, Martini-3 유래 LJ 12-6; VGCF+PTFE 2성분 전단혼합 — AM 없음) + PFIB-SEM 3D 이미징 + COMSOL FEM 전자전류 + TauFactor τ` · PDF `57._Dry_electrode_architecture_design_to_push_energy_density_limits_at_the_cell_level.pdf` (본문 13 p) + `57._41560_2026_1981_MOESM1_ESM.pdf` (SI 39 p) + `57._41560_2026_1981_MOESM5_ESM.xlsx` (Source Data) + MOESM3/4 mp4 (Video 1/2, **미판독**) · digested `2026-08-19` · status ✅

> elements: Li, Ni, Co, Mn, O, C, F, P, Al
> methods: md

> ★★ **이 카드는 늦게 만들어졌다 — 이 논문은 2026-08-11 에 이미 리포에서 근거로 쓰였다.**
> 같은 PDF 가 그날 세션에 올라와 **VGCF/PTFE 첨가제 모델 반영 계획서**의 앵커가 됐다:
> `docs/plan_vgcf_ptfe_coupling_20260811.md` (본체) + `docs/reviews/codex_review_request_vgcf_ptfe_plan_20260811.md`
> (§B 검증 산술 3개 · §C 논문 인용값 13행 · §D 열린 질문 Q-B1~B3 / Q1~Q5).
> **그 계획서가 이 카드를 가리키고, 이 카드 §14 가 그 계획서에 답한다.**
> ⚠ 계획서는 **PDF 없이(값만 옮겨 적고)** 작성됐다 — §14 는 그 값들을 **원문 대조**한 결과다.
> ⚠ 같은 논문의 그림이 슬러그 `zhang2026_dryprocess_electrode_architecture_cgmd_ptfe_vgcf` 로도
> 커밋돼 있었다 (병렬 세션, `a3505890`).  그림을 이 슬러그로 합쳤다
> (본문 6 = 이 세션 크롭 · SI 그림 29 + 표 7 = 그쪽 크롭 채택).

> ★★ **병합 완료 (2026-08-19, 사용자 지시 "cgmd 관련 논문 두개 통합 / 사진 중복 삭제")**
> 그 슬러그는 **고아 디렉터리가 아니라 병렬 세션(DFT 브랜치)의 독립 카드**였다 —
> `zhang2026_dryprocess_electrode_architecture_cgmd_ptfe_vgcf.md` (702줄, CGMD 감사 중심).
> **이 카드가 정본이 되고 그쪽은 삭제됐다.**  그쪽에만 있던 내용은 전부 **§4-6(방법 감사 6건)** 과
> **§7-B(검산 3건)** 으로 옮겼다 — 두 절은 *병합분*이라는 표식을 달고 있다.
> 그림 디렉터리도 하나로 합쳤다 (36장 바이트 동일, 본문 6장은 이 세션 크롭 채택 — §6 참조).
> ⭕ **두 세션이 독립적으로 같은 결론에 도달한 항목**(aspect 15–30 · 바인더 과잉 7–9× · AM 부재 ·
> 445 vs 660 ns · FF 수치 0 · Source Data 1.40×)은 **수렴 증거**로 읽는다.

---

## ⚠⚠ chemistry 게이트 — 맨 앞에 박는다

**이 논문은 액체 전해질 LIB 다. 황화물 ASSB 가 아니다.**
원문 전수 검사(2026-08-19, 본문+SI 텍스트 추출):

| 낱말 | 본문 | SI | 실제 출현 위치 |
|---|---|---|---|
| `sulfide`/`sulfidic` | 1 | 0 | **참고문헌 38** (Tan/Meng/Jang, *Joule* 2022) 뿐 |
| `argyrodite` · `LPSCl` · `Li6PS5Cl` | 0 | 0 | — |
| `solid-state` | 3 | 0 | 참고문헌 21·38 + *"solid-state lithium diffusivity"*(= NMC **고상** 확산) |
| `solid electrolyte` | 1 | 0 | *solid electrolyte interphase*(SEI) 한 번 |

전해질은 세 종류 전부 **액체/액화가스**: ① Gen2 **1 M LiPF₆ in EC:EMC 3:7** (용량·율특성)
② **액화가스** 1.2 M LiTFSI + 1 M 아세토니트릴 in fluoromethane:CO₂ 19:1 + CO₂ 5 wt% (장기 사이클)
③ 전(全)불소화 **1 M LiPF₆ in FEC:FEMC 3:7** (파우치 풀셀).

⇒ **우리 규약상 `FORM/METHOD-ONLY`.  절대값 전이 금지.**
- **전이 금지**: σ 절대값 · τ 절대값 · D_Li · 임피던스 Ω · porosity · 용량/전압/에너지밀도 · CEI 두께 · TM 용출.
  이유 = **이온상이 반전**돼 있다 — 여기서 이온을 나르는 것은 **공극 속 액체**이고, 우리 침대에서는 **SE 고체**다.
  공극 = 우리에게 절연/사각지대, 그들에게 유일한 이온 경로.
- **전이 가능(공정 축)**: **건식 전단혼합 → PTFE 피브릴화 → 캘린더링** 사슬 자체는 우리 SBE/DBE 침대의 제작 계열과 **같다**
  (VGCF + PTFE + Ni-rich 층상, 100 °C 열압연, 20 µm 에칭 Al 박).  그러므로 **"전단이 도전망을 만든다"는 인과 구조·
  descriptor 정의·측정 프로토콜**은 우리 축으로 옮길 수 있다.
- **경계선 (중요)**: **탄소-바인더 상(CBD)의 기하·연결성**은 이온상과 무관하게 결정되므로 **형태(form)로는 전이 가능**하지만,
  그 위에서 계산한 **σ_e 절대값**은 그들 자신이 **한 번도 보고하지 않았다**(§3-2 마지막 줄).  즉 이 논문에서 우리가
  σ_e 절대값을 가져올 일 자체가 없다 — 가져올 것은 **descriptor 와 규약**이다.

---

## ★ 한 문장 결론 — 이게 무엇이고 우리에게 왜 중요한가

**"도전망은 *균일성*이 아니라 *연결성*이 정한다"를 3D 실측으로 증명하고, 그 연결성을 만드는 것이
전단(shear) 하에서 일어나는 PTFE↔VGCF **분자 수준 커플링**임을 CGMD 로 뒷받침한 논문**이다.
핵심 숫자 하나: **두께방향 CBD 균일도는 건식이 오히려 *더 나쁘다*(std 1.15 % vs 슬러리 1.00 %)**,
그런데 **최대 연결 클러스터는 17.1 % → 61.2 %(3.58배)** 로 뒤집힌다.
그 결과 C/3 전류가 **저전도 NMC 입자를 우회**해서 흐르고(입자 평균 전류밀도 **1.0×10⁻² → 4.6×10⁻⁵ A m⁻², 217배 감소**),
**활물질을 99 wt% 까지 올려도 과전압이 안 늘어난다**(슬러리는 93→97 wt% 에서 가역용량 220 → 200 mAh g⁻¹ 로 붕괴).

우리에게 값진 이유 셋 —
① **σ_e 축의 정면**이다.  다만 그들은 σ_e 를 **숫자로 내지 않는다** — 그러므로 이 논문의 기여는
   "σ_e 값" 이 아니라 **"σ_e 를 지배하는 구조 descriptor 는 largest-connected-cluster 다"** 라는 *형태* 명제다.
② **전단(shear)** — 우리 DEM 압밀에 **원리적으로 없는 자유도**를 정확히 지목해 준다 (§8-B).
③ **Source Data(xlsx) 를 열어 보니 헤드라인 3.58배가 3D 통계에서는 1.40배로 줄어든다** (§3-3).
   이건 논문 어디에도 숫자로 없고, **우리가 xlsx 를 재분석해서 처음 계산한 값**이다.

⚠ 그리고 **제목이 "cell level" 인데 셀-레벨 Wh kg⁻¹·Wh L⁻¹ 이 한 개도 없다** (§11-①).

---

## 0. 계보 — 이 논문은 **Franco 그룹 제조-시뮬 3부작의 세 번째가 *아니다***

정본 litdb 에 이미 있는 두 편과 **반드시 구분**해야 한다.  사용자 지시는 "3부작의 세 번째"였지만,
원문 대조 결과 **계보가 두 갈래**로 갈린다:

| | **Alabdali 2023** (JPS 580, 233427) | **Weitze 2024** (EnSM) | **본 논문 (Zhang 2026, Nat. Energy)** |
|---|---|---|---|
| litdb slug | `alabdali2023_cgmd_wet_manufacturing_ssb_cathode` | `wet_processing_resolved_am_ssb_cathode_manufacturing` | `zhang2026_dryprocess_electrode_architecture_cell_level` |
| 공정 | **습식**(슬러리→건조→압연) | **습식**(슬러리→건조→압연) | **건식**(전단혼합→압연→라미네이션) |
| 소재계 | **ASSB** (LPSCl + NMC622) | **ASSB** (LPSCl + NMC) | **LIB 액체계** (NMC811 + 카보네이트) |
| 주도 | **시뮬 주도** (구조를 *만든다*) | **시뮬 주도** (구조를 *만든다*) | **실험 주도** (구조를 *찍는다*) |
| AM 형상 | 완전 구 | **resolved multisphere** (nano-CT 추출) | **없음** (CGMD 박스에 AM 이 아예 없다) |
| 미세구조 출처 | CGMD 가 생성 | DEM 이 생성 | **PFIB-SEM 이미징** |
| σ 산출 | **GeoDict** (δ_e, τ_g) | **GeoDict** (무차원 σ_ion·σ_e) | **COMSOL** (전류밀도 분포만, **σ_eff 없음**) + **TauFactor** (τ) |
| 접촉법칙 | LJ + **Granular-Hertz** | **JKR** (강체 multisphere) | **LJ 12-6 + harmonic bond/angle 뿐** (접촉역학 없음) |
| Franco 그룹 | ✅ 1저자 그룹 | ✅ 1저자 그룹 | ✅ **공동 교신** (A.A.F.) — CGMD 를 X.Zhang + Franco 가 수행 |

★★ **정확한 계보 진술 (원고에 쓸 문장)**

> Franco 그룹의 **ASSB 습식 제조-시뮬 라인**(Alabdali 2023 → Weitze 2024)은 *구조를 만드는* 계보다.
> 본 논문은 그 라인의 후속이 **아니라**, **Meng 그룹(UCSD/UChicago)의 *LIB 이미징* 라인**
> (Zhang 2023 *Joule* → 본 논문)에 **Franco 그룹이 CGMD 조각으로 참여한** 편이다.
> 근거: (a) 소재계가 ASSB→LIB 로 갈렸고, (b) 1저자·교신·데이터 주도권이 Meng 쪽이며(M.Z. 가 논문을 씀),
> (c) 본 논문의 미세구조는 **시뮬이 생성한 것이 아니라 PFIB 가 찍은 것**이고,
> (d) Author contributions 에 *"X.Z. and A.A.F. designed and conducted the CGMD simulations
> **with experimental inputs provided by M.Z.**"* 라고 명시돼 있다 — 즉 CGMD 는 **종속 절**이다.

⇒ **litdb 상 진짜 짝은 `zhang2023_pfib_multiscale_imaging_4d_thick_cathode` 다**
(같은 1저자 M.Z. · 같은 Chouchane · 같은 Franco · 같은 Meng · 같은 Thermo Fisher · 같은 PFIB · 같은 NMC811 후막 6 mAh cm⁻²).
교차대조는 §8-F.

---

## 0-1. 약어·핵심개념 (우리 맥락으로 번역)

| 약어 | 뜻 | 우리 맥락 |
|---|---|---|
| **CBD** | carbon–binder domain = 탄소 + 바인더를 **하나의 균질 상**으로 묶은 것 | 우리는 VGCF·PTFE·SDCP 를 **상별로 분리**해 복셀에 찍는다.  ⇒ **객체가 다르다** (§8-A) |
| **VGCF** | vapour-grown carbon fibre, ⌀~100 nm · L>20 µm · **aspect >200** · BET **18.6 m² g⁻¹** | 우리 침대 VGCF 3 wt%.  ⚠ 그들 함량은 조성마다 다름 (§2-1) |
| **PTFE** | 건식 피브릴 바인더.  전단으로 입자→섬유 변태 | 우리 SBE 1 wt% / DBE 0.5 wt%.  우리 STEP3 는 PTFE 를 **절연**(σ_ptfe 기본 0)으로 둔다 |
| **PC / SC** | polycrystalline (2차입자 5–15 µm) / single-crystal NMC811 | 우리 AM_P/AM_S 분리와 같은 축.  ⚠ **혼합(bimodal) 은 없다** — 각각 단독 |
| **largest connected cluster** | 세그먼트된 CBD 화소 중 **최대 연결성분**이 전체 CBD 화소에서 차지하는 비율 | **우리 `f_perc` / percolation 분율의 이미징 판**.  ★ 이 논문의 중심 descriptor |
| **τ (tortuosity)** | TauFactor 확산 기반 산출 | ⚠ 규약이 애매하다 — §3-4 에서 **그들 자신의 산술로 역판정** |
| **RoG** | radius of gyration (PTFE 사슬의 회전반경) | CGMD 유일한 "형상" 관측량 |
| **RDF g_ij** | VGCF(i)–PTFE(j) 쌍 상관함수 + 배위수 | 우리 배위수 Z 의 CGMD 판 (단, **접촉 정의가 아니라 거리 분포**) |
| **enol→keto** | VGCF 표면 –OH → C=O 로의 화학 변태 (전단이 촉진) | 우리 모델에 **없는 축** — 우리 σ_VGCF 는 화학이 아니라 기하/규약 |
| **liquefied gas electrolyte** | 플루오로메탄 기반 액화가스 전해질 | Li 금속 상용성 확보용.  **우리와 무관** |

---

## 1. 배경 / 동기 (Introduction)

- **문제 정의 (그들의 프레이밍)**: 셀 에너지밀도를 올리는 두 손잡이가 있는데 성질이 다르다 —
  - **면적용량↑** 은 **~5–6 mAh cm⁻² 를 넘으면 이득이 체감**한다 (불활성 물질의 질량 기여가 상대적으로 커져서).
  - **활물질 wt%↑** 는 에너지밀도와 **선형** 관계다 → **업계 표준 ~95–96 wt% 를 넘기는 것이 남은 지렛대**.
  - ⇒ 두 축은 흔히 따로 다뤄지지만 **동시 최적화해야** 한다 (그들의 주장).
- **왜 슬러리로는 안 되나** (Supplementary Table 1 · 5 로 문헌 정량화):
  - 면적로딩 >15 mg cm⁻² 를 하는 논문들은 활물질비가 **~90 wt%** 로 떨어지고,
    >95 wt% 를 하는 논문들은 로딩이 **<10 mg cm⁻²** 로 떨어진다 → **두 축이 서로를 잡아먹는다**.
  - 원인 3: **기계적 결합 부족 · 집전체 계면 박리 · 건조 중 전자 percolation 망 유지 실패**.
- **고전압(>4.30 V) 의 별도 문제**: 전해질 분해 + 표면 재구성 → CEI 불안정 → 300–500 사이클 내 감쇠.
  기존 대응은 대부분 **소재 레벨**(전해질 재조성 · 코팅 · 도핑) — 이 논문은 **전극 아키텍처만으로** 하겠다고 선언.
- ★ **그들이 세운 설계원리 3조** (§"Architecture design", 본 논문의 논지 축):
  1. **고 종횡비 탄소**로 전자 percolation 망의 **연속성**을 확보한다.
  2. **탄소의 비표면적을 최소화**해 탄소–전해질 직접 전자전달(= 전해질 분해의 자리)을 줄인다.
  3. **절연 바인더 ↔ 도전 탄소의 계면 커플링을 설계**한다 (표면 코팅 또는 **섬유-섬유 얽힘**).
  ⇒ VGCF 를 고른 이유는 **aspect >200 이면서 BET 18.6 m² g⁻¹ (MWCNT 의 1/10 이하)** 라는 **두 조건의 동시 만족**이다.
  ⇒ PTFE 를 고른 이유는 **전단에서 피브릴화**해 VGCF 와 **섬유-섬유로 얽힐 수 있는** 유일한 상용 바인더라서.
- ★ **우리 관점 정리**: 이 도입부는 우리 SBE/DBE 트랙의 **VGCF 3 wt% + PTFE** 선택을 *사후 정당화*해 준다.
  단 우리는 **비표면적 축(원리 2)을 모델에 넣은 적이 없다** — 우리 σ_VGCF 는 부피/연결성만 본다 (§12-③).

---

## 2. 재료 · 제작 · 셀

### 2-1. 건식 전극 (Methods "Thick electrode fabrication")

| 항목 | 값 | 출처등급 |
|---|---|---|
| 활물질 | NMC811 — **PC** (Targray) 또는 **SC** (MSE Supplies), **개질 없이 as-received** | stated |
| 바인더 | **PTFE** (Chemours) | stated |
| 도전재 | **VGCF** (Sigma-Aldrich) | stated |
| ★ **탄소:바인더 질량비** | **5 : 2** — 슬러리·건식 **모든** 전극에 공통 적용 | **stated** |
| ★ 예외 | **99.5 wt% 조성만 0.4 wt% VGCF + 0.1 wt% PTFE** (= 4:1) | stated |
| **전단혼합** | **100 °C · 10 min · 전단응력 1–5 MPa** → 자립막 | **stated** |
| 압연 | **100 °C 핫플레이트 위 롤링** → **100 °C 열-캘린더링** → **20 µm 에칭 Al 박** (Tob New Energy) | stated |
| 목표 | **두께·porosity 목표 ~30 %** | stated |
| 로딩 | 반쪽셀 **NMC811 ~30 mg cm⁻² (~6 mAh cm⁻²)** · 풀셀 **~25 mg cm⁻² (~5 mAh cm⁻²)** | stated |
| 최대 로딩 | **~45 mg cm⁻² → ~9 mAh cm⁻²** (SI Fig 15) | stated |
| **혼합기 기종·rpm** | **n/a — 미보고** | — |
| **캘린더 압력/갭/선하중** | **n/a — 미보고** | — |
| **건식 전극 두께** | **n/a — 미보고** (슬러리만 ~125 µm 보고) | — |

> ★ **전단응력 1–5 MPa 이 이 논문의 유일한 "공정 압력" 수치다.**  그리고 그것은 **혼합**의 압력이지
> **압밀**의 압력이 아니다.  ⇒ 우리 300 MPa 제조압·5–70 MPa 작동압 원장과 **같은 표에 넣으면 안 된다**
> (세 번째 범주 = **혼합 전단압**).

### 2-2. 슬러리 대조군 (같은 VGCF, 다른 바인더)

- **PVDF**(Arkema)를 NMP 에 **Thinky ARE-310 유성믹서 10 min** 용해 → NMC811 + 도전재 투입 **1 h** 혼합
  → 닥터블레이드 캐스팅 → **60 °C 진공 하룻밤** → **120 °C 1 h**.
- ★ **도전재는 같은 VGCF** 다 (LSV 절: *"despite using the same VGCF additive"*).
  ⇒ **바인더(PVDF vs PTFE) 와 공정(습식 vs 건식) 만 다른 대조**이므로 비교가 깨끗하다 — 이 논문의 강점.
- ⚠ 다만 **슬러리 전극의 캘린더링 조건·porosity 는 보고되지 않는다** → 두 전극의 porosity 가 정말 같은지는
  **"similar" 이라는 서술뿐**이다 (SI Fig 13 캡션).  τ 비교의 숨은 전제 (§3-4, §11-③).

### 2-3. 셀 · 전해질 · 프로토콜

| 셀 | 구성 | 조건 |
|---|---|---|
| **반쪽셀 (용량/율)** | CR2032, Li 금속 대극, Celgard 2325, **Gen2 1 M LiPF₆ EC:EMC 3:7** | 전극 ⌀ **0.5 inch**, 100 °C 24 h 진공건조, spacer 0.5 mm + 스프링 1.  **1C ≡ 180 mA g⁻¹**, 창 **2.50–4.70 V** |
| **반쪽셀 (장기)** | **액화가스** 1.2 M LiTFSI + 1 M MeCN in CH₃F:CO₂ 19:1 + CO₂ 5 wt% | **4.30 V** 컷오프 (Li–전해질 상용성 확보) |
| **풀셀 (코인)** | 흑연 음극(94 wt% AM, NIMTE 제공, **상용 EV급 코팅·캘린더 장비**) | **4.70 V** 컷오프 전부 코인 |
| **풀셀 (파우치)** | 단층, 양극 **44 × 30 mm** / 음극 **45 × 32 mm**, 전(全)불소화 **1 M LiPF₆ FEC:FEMC 3:7**, **3 g Ah⁻¹** | **4.55 V** 컷오프.  **스택압 350 kPa 정압**(흑연 투영면적 기준), **로드셀로 상시 감시**.  가역용량 **66 mAh @C/10** |
| 흑연 | 단면 면적용량 **6.0 ± 0.2 mAh cm⁻²**, **N/P 1.1–1.15** | |
| 온도 | **25 °C** (일부 **50 °C**) | 초기 2 사이클 C/10 → 이후 C/3 |
| 반복수 | 반쪽셀 **3 셀**, 코인 풀셀 **3 셀**, 파우치 **2 셀** | stated |

> ★★ **스택압 350 kPa = 0.35 MPa.**  우리 작동압 원장(Doux 5 · Lee 2 · Luan 30 · Wang2026 110–200 MPa)에서
> **가장 낮은 칸**이다.  당연하다 — **액체 전해질은 접촉을 압력으로 만들 필요가 없다**.
> ⇒ 이 값은 우리 ASSB 작동압 밴드에 **넣지 말 것**.  다만 *"고체 셀의 접촉압 요구가 액체 대비 얼마나 큰가"*
> 를 말할 때의 **하한 대조점**으로는 쓸 수 있다 (약 **6–570배**, `derived(ours)`).

### 2-4. ★ DERIVED(ours) — 우리 침대와 맞대기 위한 환산

> ⚠ **아래는 전부 우리 계산이고 논문에 없다.**  가정: ρ_NMC = **4.8 g cm⁻³** (★ 논문 Supplementary Table 7 의
> Capacity 식 `0.200 × 4.8×10⁶ × Volume_NMC` 가 **그들 자신이 쓴 값**임을 폭로한다 — 즉 이 가정은 *그들 것*이다),
> ρ_VGCF = 2.0, ρ_PTFE = 2.2 g cm⁻³ (우리 표준), 탄소:바인더 = 5:2, ε = **30 %** (그들 목표치), NMC 로딩 30 mg cm⁻².

| AM wt% | 총 로딩 | VGCF/PTFE wt% | 고체두께 | **총두께** | **전극밀도** | φ_NMC | φ_VGCF | φ_PTFE |
|---|---|---|---|---|---|---|---|---|
| **93** (PFIB 시료) | 32.26 mg cm⁻² | 5.00 / 2.00 | 73.5 µm | **105.0 µm** | **3.07 g cm⁻³** | 59.5 vol% | 7.68 | 2.79 |
| **95** (풀셀·EIS) | 31.58 | 3.57 / 1.43 | 70.2 | **100.3 µm** | **3.15** | 62.3 | 5.62 | 2.05 |
| **97** | 30.93 | 2.14 / 0.86 | 67.0 | **95.7 µm** | **3.23** | 65.3 | 3.46 | 1.26 |
| **99** (헤드라인) | 30.30 | 0.71 / 0.29 | 64.0 | **91.4 µm** | **3.32** | 68.4 | 1.18 | 0.43 |
| **99.5** (32 mg cm⁻²) | 32.16 | 0.40 / 0.10 | 67.5 | **96.4 µm** | **3.34** | — | — | — |

| 그 밖의 유도량 | 값 | 가정 |
|---|---|---|
| **1C 면적전류** | 반쪽셀 **6.0 mA cm⁻²** (C/3 = 2.0 · C/10 = 0.60) · 풀셀 **5.0** (C/3 = 1.67) · 최대로딩 **9.0** | 1C ≡ 설계 면적용량 |
| **"6.0 mA cm⁻² 까지 분극 무시" 의 뜻** | 반쪽셀 기준 **1C 까지** 분극이 없다 | 위와 동일 |
| **EIS 면적저항** (⌀0.5 inch → A = 1.267 cm²) | **건식 R_s 7.35 · R_sei 18.9 · R_ct 24.5 Ω cm² (합 50.7)** / **슬러리 7.73 · 38.6 · 56.6 (합 103)** ⇒ **2.03배** | 반쪽셀 전극 ⌀ 0.5 inch stated |
| **σ_CBD/σ_NMC** | **1.4 × 10⁵ 배** | Sup Table 7 (그들 "약 5 자릿수" 서술과 정합 ✓) |
| **입자 전류밀도 비 (슬러리/건식)** | **217배** | 1.0e-2 / 4.6e-5 |
| **formation factor ε/τ²** (ε = 0.30 가정) | 건식 **0.0484** · 슬러리 **0.0364** | ε 는 **미보고** → 목표치 대입 |
| **스택압 대비** | 350 kPa = **0.35 MPa** = Doux 최적 5 MPa 의 **1/14**, Wang2026 작동 110 MPa 의 **1/314** | — |

★ **가장 중요한 유도 결과**: 그들 **99 wt% · 6 mAh cm⁻² 건식막 ≈ 91 µm · 3.32 g cm⁻³** 다.
우리 **6 mAh 트랙 111–116 µm** 와 **같은 자릿수·같은 설계대**에 앉는다 (§8-C 표).

---

## 3. 핵심 수치

> **표기 규약**: `stated` = 본문/표/그림 라벨에 문자로 적힌 값 · `source-data` = **저자 제공 Source Data(xlsx) 원수치**
> (= stated 급) · `digitized` = 우리가 그래프에서 읽은 값(**±, TREND 전용**) · `derived(ours)` = 우리가 계산한 값
> (논문의 주장이 아님) · `n/a — 미보고`.

### 3-1. 조성 · 형상 · 재료 물성

| 물성 | 값 | 출처등급 | 비고 |
|---|---|---|---|
| **NMC811 (PC) 2차입자** | **⌀ ~5–15 µm**, 구형, 균일 | stated (SI Fig 2) | ★ **외부 PSD 앵커**.  우리 AM_P 대역 |
| **NMC811 (PC) 1차결정** | **측방 100–500 nm** | stated (SI Fig 2) | ★ 우리 poly 내부구조 축의 외부 앵커 |
| Rietveld | R-3m 상순도 · **낮은 양이온 무질서** | stated (SI Fig 1) | ⚠ **Li/Ni antisite % 수치 미보고** |
| **NMC811 (SC)** | 각진(faceted) · 균일 형태 · 좁은 분포 | stated (SI Fig 26) | ⚠ **입경 수치 n/a — 미보고** |
| **VGCF aspect ratio** | **> 200** | stated (SI Table 2) | |
| **VGCF 직경 / 길이** | **~100 nm / > 20 µm** | stated (본문 + SI Fig 3) | ★ 우리 VGCF ⌀ 150 nm(Showa Denko VGCF-H) 와 **같은 급** |
| **VGCF BET** | **18.6 m² g⁻¹** | stated (SI Table 2) | MWCNT 표준 200–350 · 고종횡비 300–450 ⇒ **10–24배 낮다** |
| **VGCF 원소분석** | **C 98.0 · O 1.5 · H 0.2 · N 0.3 wt%** | stated (SI Table 3) | ★ **O 1.5 wt% 가 enol→keto 반응자리** |
| **PTFE 초기 형태** | **입자상**(피브릴화 전) | stated (SI Fig 3B/D) | 전단으로 섬유화 |
| **σ_NMC (모델 입력)** | **5 × 10⁻³ S m⁻¹** = **5 × 10⁻⁵ S cm⁻¹** | **stated** (Sup Table 7) | ★★ **zhang2023 Joule Table S3 과 완전 동일** |
| **σ_CBD (모델 입력)** | **700 S m⁻¹** = **7 S cm⁻¹** | **stated** (Sup Table 7) | ★★ **zhang2023 과 완전 동일**(refs Chen 2010/2017) ⇒ **독립 근거가 아니다** |
| ρ_NMC (모델 내부) | **4.8 g cm⁻³** | derived(ours) from Sup Table 7 Capacity 식 | 우리 표준값과 동일 ✓ |
| 비용량 (모델 내부) | **200 mAh g⁻¹** | derived(ours) 동일 식 | |
| ε_r | **1** | stated | ⚠ DC 정상상태에 무의미한 항 (§4-3) |

### 3-2. ★★ 도전망 (CBD 연결성) — 이 논문의 σ_e 핵심

| 지표 | 건식 | 슬러리 | 비 | 출처등급 |
|---|---|---|---|---|
| **최대 연결 CBD 클러스터 / 전체 CBD 화소 (2D 대면적 단면)** | **61.2 %** | **17.1 %** | **3.58배** | **stated** (본문, Fig 4c/d) |
| **두께방향 CBD 분포 균일도 (std)** | **1.15 %** | **1.00 %** | 건식이 **더 나쁨** | stated (SI Fig 9) |
| **두께방향 pore 분포 균일도 (std)** | **1.2 %** | **0.89 %** | 건식이 **더 나쁨** | stated (SI Fig 12) |
| **입자(NMC) 평균 전류밀도 @C/3** | **4.6 × 10⁻⁵ A m⁻²** | **1.0 × 10⁻² A m⁻²** | **1/217** | **stated** |
| **NMC–CBD 접촉분율 (93 → 99 wt%)** | "감소하지 않는다" | — | — | stated (SI Fig 22) · ⚠ **수치 n/a** |
| **σ_eff (전자 유효전도도)** | **n/a — 한 번도 보고되지 않음** | — | — | — |

★★★ **이 표의 3번째·4번째 줄이 이 논문의 논지 전체다** —
**균일도(uniformity)는 건식이 지고, 연결성(connectivity)은 건식이 3.58배 이긴다.  그리고 성능은 연결성을 따라간다.**
논문 원문: *"uniformity alone does not capture conductive network efficiency; instead, **CBD connectivity is the
primary determinant of effective electronic percolation**."*

⚠⚠ **그런데 σ_eff 를 안 낸다.**  COMSOL 은 **전류밀도 분포 필드**만 출력하고 유효전도도(S m⁻¹)를 적분하지 않는다.
⇒ 우리 σ_e 축과 **숫자로는 만날 수 없고**, **descriptor 로만 만난다**.  이것이 이 논문의 최대 한계이자,
동시에 **우리가 앞서는 칸**이다(우리는 같은 구조에서 σ_e 절대값을 낸다).

### 3-3. ★★★ Source Data(xlsx) 재분석 — **헤드라인 3.58배가 3D 에서는 1.40배다** (신규, 논문에 없음)

Source Data `41560_2026_1981_MOESM5_ESM.xlsx` (시트 `Distribution_Data`) 는 **SI Fig 11 의 원수치**다 —
3D PFIB 토모그래피의 **슬라이스별 normalized largest CBD fraction**.  논문은 이 분포를
*"larger dominant CBD fraction on average **and** a narrower distribution"* 이라고 **정성적으로만** 서술하고
**숫자를 한 개도 주지 않는다.**  우리가 계산했다:

| 통계량 | **슬러리** | **건식** | 비 |
|---|---|---|---|
| 슬라이스 수 n | **135** | **121** | — |
| `indeximage` | **1…135 연속** | **1…121 연속** | ⇒ **슬라이스 순번** (`derived`) |
| z-깊이 (250 nm 슬라이스) | **33.75 µm** | **30.25 µm** | 본문 "~30 µm" ✓ |
| **평균** | **0.3836** | **0.5359** | **1.397배 (+39.7 %)** |
| 중앙값 | 0.3343 | 0.5383 | 1.610배 |
| **표준편차 (모집단, ddof=0)** | **0.1383** | **0.0985** | **0.712 (−28.8 %)** ⇒ "narrower" ✓ |
| 표준편차 (표본, ddof=1) | 0.1388 | 0.0989 | 0.713 |
| **변동계수 CV** | **0.360** | **0.184** | **0.510 (절반)** |
| min / p25 / p75 / max | 0.1633 / 0.274 / 0.507 / 0.7796 | 0.2683 / 0.471 / 0.587 / 0.9382 | |
| **Cohen d** | — | — | **1.26** (n 에 무관 = 튼튼) |
| Welch t (**원시 n**) | — | — | **10.19** ⚠ **부풀려져 있다 (아래)** |
| **Welch t (n_eff)** | — | — | **4.25** |
| 겹침 | 슬러리 슬라이스의 **13.3 %** 가 건식 평균 위 | 건식 슬라이스의 **3.3 %** 가 슬러리 평균 아래 | |

> 전부 `source-data`(원수치) → `derived(ours)`(통계 계산).
> **SI Fig 11 은 바이올린 플롯이고 수치가 인쇄돼 있지 않다** — 위 표가 그 그림의 유일한 정량판이다.
> ★ 그림에서 눈으로 확인되는 추가 사실: **슬러리 분포는 육안으로 이봉(bimodal)**(~30 % · ~50 % 두 로브)인데
> **건식은 단봉**이다.  ⇒ 슬러리는 단면 한 장이 **어디에도 착지할 수 있다**는 §④ 경고의 시각적 근거.

★ **독립 검증 ✓** — 2026-08-11 세션이 같은 xlsx 를 **다른 파서로** 집계한 값
(`docs/reviews/codex_review_request_vgcf_ptfe_plan_20260811.md` §B-3)과 **소수 넷째 자리까지 일치**한다:
슬러리 n=135 mean 0.3836 sd 0.1383 [0.1633, 0.7796] · 건식 n=121 mean 0.5359 sd 0.0985 [0.2683, 0.9382] · 비 1.397.
(그쪽이 **모집단 sd**, 내가 처음 쓴 0.1388/0.0989 는 **표본 sd** — 같은 데이터의 다른 규약이라 어긋난 것이 아니다.)
⇒ **두 세션·두 파서가 같은 수에 도달했으므로 이 집계 자체는 닫혔다.**

★★★ **Q-B3 답 — 2026-08-11 계획서의 열린 질문을 여기서 닫는다** (`derived(ours)`, 신규)

계획서 §B-3 의 질문: *"n 이 다르다(135 vs 121).  단순 평균비 1.40 을 쓰는 것이 맞는가,
아니면 슬라이스 위치가 짝지어져 있어 대응 비교가 필요한가?"*

**답 ① — 대응(paired) 비교는 원리적으로 불가능하고, 필요하지도 않다.**
- PFIB slice-and-view 는 **단면을 250 nm 씩 파 들어가며** 찍는다.  ⇒ z 축은 **밀링 깊이**이지
  전극 두께 방향이 아니다.  실제로 **재구성 체적 ~100 × 100 × ~30 µm³** 인데 전극은 **~105–125 µm** 두께이므로
  **30 µm 축은 두께를 담을 수 없다** ⇒ 각 슬라이스는 **전 두께를 담은 단면 한 장**이고,
  121/135 장은 **같은 시료를 250 nm 씩 옆으로 옮겨 본 평행 단면**이다.
- ⇒ 슬러리 k번째와 건식 k번째 사이에 **물리적 짝이 없다** (애초에 다른 시료다).
  **비대응 비교가 옳고**, Welch t 는 n 이 달라도 등분산을 가정하지 않으므로 **n≠n 자체는 문제가 아니다**.
- n 이 다른 이유도 밝혀진다: **z-깊이가 다르다** (33.75 vs 30.25 µm) — 슬라이스를 버린 것이 아니다.

**답 ② — 그러나 슬라이스는 서로 독립이 아니다.  이것이 진짜 문제다 (계획서도 논문도 못 본 축).**
슬라이스 계열의 자기상관을 실측했다:

| | 슬러리 | 건식 |
|---|---|---|
| lag-1 자기상관 r | **+0.567** | **+0.663** |
| lag-5 / lag-10 | +0.272 / +0.026 | +0.157 / +0.224 |
| **1/e 감쇠 지연** | **2 슬라이스 = 0.50 µm** | **3 슬라이스 = 0.75 µm** |
| **적분 자기상관시간 τ_int** | **5.11 슬라이스** | **6.86 슬라이스** |
| **유효 표본수 n_eff = n/τ_int** | **26.4** (원시 135) | **17.6** (원시 121) |

⇒ Welch t 를 n_eff 로 다시 계산하면 **10.19 → 4.25** 다 (표준오차 배율 **≈ 2.4배**).
(당연하다 — CBD 응집체는 µm 규모인데 슬라이스 간격이 0.25 µm 다.  인접 슬라이스는 **같은 클러스터를 다시 본다**.)

★★★ **삼중 일치 — 이 계산은 이미 두 번 독립적으로 수행됐고 세 값이 같다**
`docs/plan_vgcf_ptfe_coupling_20260811.md` §1-(b) 의 자체 적대리뷰 + **Codex CR-04** 가
**lag-1 r 0.57/0.66** 과 **첫 음수 lag 까지 적분한 n_eff 26.4 / 17.6** 을 이미 기록해 두었다 —
**내가 원문 없이 독립 재계산한 값(0.567/0.663, τ_int 5.11/6.86 → 26.4/17.6)과 소수 첫째 자리까지 같다.**
⇒ **집계·자기상관 진단 모두 닫혔다.  재유도 불필요.**

**⇒ Q-B3 판정 (2026-08-11 계획서의 §I 결론을 원문 대조로 *확인*한다 — 뒤집지 않는다):**
> **① 대응(paired) 비교는 원리적으로 불가능하다** — 원문 기하가 그 이유를 준다(위 답 ①).
>    계획서도 같은 결론에 이미 도달해 있었다 (*"독립 밀링 볼륨의 절편 번호 — 대응 비교 불가,
>    공통 index 상관 −0.03"*).  **원문 대조로 그 추론이 옳았음이 확인된다.**
> **② 평균비 1.397 은 편향 없는 *기술통계*지만 *공정 효과의 유의성 증거는 아니다.***
>    ⚠ **t = 4.25 를 유의성 검정으로 인용하지 말 것** — Codex CR-04 지적대로 workbook 에
>    **독립 재구성 수·시료/볼륨 ID 가 없어** 어떤 ESS 를 써도 공정 수준 CI 가 되지 않는다.
>    **AR(1) 민감도 구간**(계획서 기록 `[1.19, 1.64]`)까지가 한계다.
>    안전한 문장 = *"두 슬라이스 계열에서 평균·중앙값·경험적 순위의 **방향이 일치한다**"* (d ≈ 1.25).
> **③ 1.397 과 3.579 는 "관측창 밴드" 가 아니다** (⚠ 계획서 초안의 그 표현은 **Codex CR-05 로 철회**됨,
>    나도 그 함정에 다시 빠질 뻔했다).  둘은 **집계 함수와 선택 위치가 다른 두 통계**다 —
>    `1.397` = 제공된 **전 슬라이스 기술평균비**, `3.579` = 저자가 **골라 제시한 representative map 의 비**.
>    (원자료에서 17.1 % 는 슬러리 분포 거의 최하단, 61.2 % 는 건식 상단이라는 것도 **원문 대조로 재확인**.)
>    ⇒ **둘 다 calibration/validation bound 가 아니다.**  나란히, 각자의 정의와 함께만 적는다.
> **④ 중앙값비 1.61 ≠ 평균비 1.40 의 원인이 원문 그림으로 설명된다 (신규)**:
>    SI Fig 11 바이올린에서 **슬러리가 이봉**이라 평균이 중앙값보다 위로 끌린다.
>    (계획서는 이 원인을 *"Slurry 의 평균이 중앙값보다 높은 분포형"* 이라고만 적을 수 있었다 — 그림이 그 *이유*다.)

★★ **판정 — 이 논문에서 우리가 얻은 가장 값진 한 줄**

> **"건식이 도전망을 더 잘 만든다"는 결론의 *방향*은 3D 에서도 확실히 유지된다 (t = 10.2, d = 1.26).
> 그러나 그 *크기*는 2D 한 단면의 3.58배가 아니라 3D 256 슬라이스의 1.40배다 — 2.6배 과장이다.**

원인 후보 3 (우리 판단, 논문은 이 대조를 하지 않는다):
1. **표본 수**: 헤드라인 17.1 / 61.2 % 는 **시료당 2D 대면적 단면 *한 장***이다.  3D 분포의 폭(슬러리 CV 0.36)을
   보면 한 장으로는 ±0.14 가 그냥 흔들린다 — **슬러리 17.1 % 는 분포 최소값 16.3 % 근처**, 건식 61.2 % 는
   **p75(58.7 %) 위**다.  ⇒ **양쪽 꼬리를 뽑아 비교한 형국**.
2. **정규화 규약이 다를 수 있다**: 본문은 "전체 CBD 화소 대비", Source Data 열 이름은 `Normalized_Largest_Fraction`
   (정규화 기준 **미정의**).  두 값이 같은 양인지 **논문은 명시하지 않는다**.
3. **세그멘테이션 파이프라인이 둘이다**: 2D 는 **Fiji Weka Trainable + MATLAB 8-이웃**, 3D 는 **Avizo 딥러닝 + opening 필터**.
   ⇒ 같은 시료라도 두 파이프라인이 다른 값을 준다.

⇒ **우리 인용 규칙**: 이 논문을 인용할 때 **3.58배를 단독으로 쓰지 말 것**.
`"2D 단면 3.58배 / 3D 슬라이스 통계 1.40배 (Source Data 재분석)"` 로 **두 값을 병기**한다.
★ 이건 우리 SR-01 이 스스로에게 적용한 규율(격자·규약을 바꾸면 배수가 움직인다)과 **정확히 같은 종류의 교훈**이다.

### 3-4. 이온수송 (tortuosity) + ★ 규약 역판정

| 지표 | 건식 | 슬러리 | 출처등급 |
|---|---|---|---|
| **τ (TauFactor)** | **2.49** | **2.87** | **stated** |
| τ 감소 | **13.24 %** (`derived`) — 본문 "~13 %" ✓ | | stated + derived |
| **유효 Li⁺ 확산도 증가** | **"~33 %"** | | stated |
| **porosity 절대값** | **n/a — 미보고** (양쪽 다) | | — |

★★ **규약 역판정 (derived(ours)) — 이 카드의 두 번째 소득**

두 가지 읽기가 가능한데 **오직 하나만 그들 자신의 +33 % 를 재현한다**:

| 읽기 | 관계식 | 계산 | 판정 |
|---|---|---|---|
| **A** — 2.49/2.87 이 **TauFactor 의 tortuosity FACTOR** | D_eff ∝ ε/τ | 2.87/2.49 = **+15.3 %** | ✗ 본문 +33 % 와 불일치 |
| **B** — 2.49/2.87 이 **경로장 tortuosity** | D_eff ∝ ε/τ² | (2.87/2.49)² = **+32.9 %** | ✓ 본문 "~33 %" **정확히 재현** |

⇒ **그들의 산술은 읽기 B 를 함의한다.**  그런데 Methods 는 **TauFactor** 를 썼다고 하고,
TauFactor 의 출력은 정의상 **읽기 A 의 τ_factor** 다 (Cooper 2016: `D_eff = ε·D/τ`).
⇒ **둘 중 하나다** — ⓐ 표기된 2.49/2.87 이 실제로는 √τ_factor 이거나, ⓑ +33 % 가 **τ 를 한 번 더 제곱한 이중계산**이다.
논문은 이 구분을 하지 않는다.  **우리는 어느 쪽이라고 단정하지 않고, 불일치를 표시한 채 인용한다.**

★ **우리에게 왜 중요한가**: 우리도 **τ_Laplace · τ_Dijkstra · τ_geo** 세 규약을 갖고 있고,
`CLAUDE.md` σ_ionic 절이 *"τ_Laplace 가 constriction overhead 를 2.73배 과대평가"* 라고 이미 적어 두었다.
**한 논문 안에서 τ 규약이 한 번 미끄러지면 D_eff 가 2.15배 틀린다**는 것을 이 사례가 보여준다
(1.153 vs 1.329 → 사실 차이는 작지만, 절대 D_eff 로 가면 **τ vs τ² = 2.5–2.9배**).
⇒ **우리 원고에서 τ 를 쓸 때마다 관계식을 같은 줄에 적는다** 를 규율로 굳힐 근거.

★ `derived(ours)` **formation factor** (ε 를 그들 목표치 0.30 으로 가정, 읽기 B):
건식 **ε/τ² = 0.0484**, 슬러리 **0.0364**.
⚠ Bazzoun 실측 ASSB formation factor **0.064–0.134** 와 같은 표에 올리지 말 것 — **이온상이 반대**다
(그들 = 공극 속 액체, Bazzoun/우리 = SE 고체).

### 3-5. 전기화학 성능

**(a) 활물질비 스윕 — 이 논문의 대조실험 (동일 로딩 ~30 mg cm⁻², 4.70 V, C/10)**

| AM wt% | **슬러리** 가역용량 | **건식** 가역용량 | 출처등급 |
|---|---|---|---|
| 93 | **220 mAh g⁻¹** | ~220 | stated |
| 95 | (Fig 2b) | ~220 | stated(정성) |
| 97 | **200 mAh g⁻¹** | **~220** (분극 증가 없음, 곡선 매끈) | stated |
| 99 | — | **>225** (첫 방전), 첫 충전 **253** (이론의 93 %), **ICE 89 %** | stated |
| 99.5 | — | **216 mAh g⁻¹** @32 mg cm⁻² | stated (Sup Table 5) |

★ **슬러리는 4.60 V 이상에서 전압 요동**(비동기 입자반응) — 건식은 **전 조성에서 매끈**.

**(b) 사이클 (전부 stated)**

| 셀 | 컷오프 | 결과 | 평균 CE |
|---|---|---|---|
| 건식 99 wt% ‖ Li (액화가스) | 4.30 V | **92 % @200 cyc**, C/3 | **>99.7 %** |
| **슬러리 PC** ‖ 흑연 (코인) | 4.70 V | **85 % @100 · 80 % @125** | **99.74 %** |
| **건식 PC** ‖ 흑연 (코인) | 4.70 V | **89 % @100 · 82 % @200** | **99.89 %** |
| **건식 SC** ‖ 흑연 (코인) | 4.70 V | **~80 % @400** | **99.91 %** |
| **건식 SC** ‖ 흑연 (**파우치**) | **4.55 V** | **78 % @1,000 cyc** | **99.92 %** |
| 건식 ‖ 흑연, **50 °C** | 4.70 V | **72 % @100** | — |

> 풀셀은 전부 **95 wt% 양극 · ~5 mAh cm⁻²**.  초기 면적용량 **≈ 5.0 mAh cm⁻²** (digitized, Fig 6a).

**(c) 에너지밀도 (Sup Table 6 — ⚠ material-level, C/10, vs Li)**

| 컷오프 | Wh kg⁻¹ | 4.2 V 대비 |
|---|---|---|
| 4.2 | **701** | — |
| 4.3 | 727 | +3.7 % |
| 4.4 | 774 | +10.4 % |
| 4.5 | 803 | +14.6 % |
| **4.6** | **854** | **+21.8 %** |
| **4.7** | **868** | **+23.8 %** |

⚠⚠ **이것은 활물질 1 g 당 값이다** — 논문 자신이 *"material-level"* 이라고 명시한다.
**셀-레벨 Wh kg⁻¹ 도, Wh L⁻¹ 도 논문 전체에 한 개도 없다** (전수 grep 확인).  §11-①.

### 3-6. 계면 · 열화 (사후분석)

| 지표 | 슬러리 | 건식 | 출처등급 |
|---|---|---|---|
| **CEI 두께 (100 cyc 후, STEM-HAADF)** | **> 5 nm**, 불균일 · 다공 · 불연속 | **~2 nm**, 치밀 · 균일 | stated |
| **O K-edge pre-edge (~532 eV)** | 표면에서 **강한 억제**, rock-salt 영역에서 **완전 소멸** | **표면→벌크 전 구간 유지** | stated (EELS) |
| **흑연 음극 TM 침착 (ICP-MS, 100 cyc)** | Ni **≈0.89** · Mn **≈0.20** · Co **≈0.046** ppm (합 ≈1.14) | Ni **≈0.40** · Mn **≈0.043** · Co **≈0.016** (합 ≈0.46) | **digitized** (Fig 6f) — 본문은 "substantially higher, primarily Ni" 만 stated |
| **EIS (95 wt%, 4.70 V 사이클 후)** | R_s 6.1 · R_sei **30.5** · R_ct **44.7** Ω | R_s 5.8 · R_sei **14.9** · R_ct **19.3** Ω | stated (Sup Table 4) |
| **D_Li (EIS Warburg)** | (건식의 <1/4) ⇒ **<1.7 × 10⁻¹² cm² s⁻¹** `derived` | **6.9 × 10⁻¹² cm² s⁻¹** | stated |
| **LSV 기생전류** | 개시 더 빠름 + 전류 더 큼 | 늦고 작음 | stated (SI Fig 14) |

⚠ **LSV 는 부분적으로 오염돼 있다** — 저자 자신이 SI Fig 14 캡션에서 슬러리의 **3.9 V 산화 피크는
Al 집전체 공식(pitting) 부식**(LiPF₆–카보네이트에서 ~3.8–4.0 V, ref Zhang & Jow 2002)이고, 활물질 없는
희박한 슬러리막에 핀홀이 생겨 **맨 Al 이 노출**된 탓이라고 적었다.
⇒ **"슬러리가 기생반응이 더 크다"의 일부는 바인더가 아니라 집전체 아티팩트다.**

⚠⚠ **D_Li = 6.9 × 10⁻¹² cm² s⁻¹ 는 절대 인용 금지.**  식이
`D = ½(RT/(z²F²·C·A·R_w))²` 이고 **A = "electrode surface area"** 인데 그 A 가 **기하면적인지 실면적인지 미명시**다.
D ∝ 1/A² 이므로 규약 하나로 **자릿수 여러 개**가 움직인다.
우리 STEP4 앵커 밴드(poly 4×10⁻¹⁵ … 3×10⁻¹⁴ · SC 1.5×10⁻¹⁵–1×10⁻¹⁴ cm² s⁻¹,
`docs/ncm_sc_poly_electrochem_anchors.md`)보다 **230–1,700배 크다**.  **비교표에 올리지 말 것.**
(같은 지적이 `wang2026` 카드의 GITT D_Li 10⁻⁷·⁵ 에도 이미 있다 — **두 번째 동일 사례**.)

### 3-7. VGCF–PTFE 표면화학 (전단이 만드는 것)

| 측정 | 전단혼합 전 (VGCF) | 후 (VGCF+PTFE) | 출처등급 |
|---|---|---|---|
| **XPS O 1s 위치** | **533 eV** | **531 eV** (C 1s 는 **불변**) | stated |
| **O 1s 분해** | C–O **56.9 %** · –OH **43.1 %** · C=O ≈0 | **C=O 55.3 %** · C–O 36.7 % · –OH **8.0 %** | stated (SI Fig 5, 그림 내 라벨) |
| **Raman I_D/I_G** | **~0.10** | **~0.20** | stated |
| **2D′ 오버톤** | — | **적색이동 + 넓어짐** | stated |
| **O–H 신축모드** | — | **억제·재분배** | stated |
| 해석 | 표면 –OH 의 **enol → keto** 전이 (PTFE 가 촉진, VGCF 내 **H 0.2 wt%** 가 뒷받침) | | stated |

★ 저자들은 O 1s 이동의 **대안 해석(바인더→산소 부분 전하이동)을 명시적으로 배제**한다 —
근거는 *"PTFE 의 F 가 전기음성도가 더 높아서"* (SI Fig 4).  **논리적 배제이지 측정이 아니다** — 우리 §11-⑤.

### 3-8. **우리에게 없는 값 (n/a 대장 — 인용 시 요구 금지 목록)**

| 항목 | 상태 |
|---|---|
| **σ_e (유효 전자전도도, S cm⁻¹)** | **n/a — 한 번도 계산·보고되지 않음.**  COMSOL 은 전류밀도 *필드*만 낸다 |
| **porosity 절대값** (건식·슬러리 둘 다) | **n/a** — "target ~30 %" 와 "similar" 라는 서술뿐 |
| **상별 부피분율** (NMC / CBD / pore) | **n/a** — PFIB 를 찍고도 정량하지 않았다 (⚠ zhang2023 은 29/9/58/4 % 를 냈다) |
| **건식 전극 두께 · 전극밀도** | **n/a** |
| **캘린더링 압력 / 갭 / 선하중** | **n/a** — Alabdali·Weitze 와 **똑같은 결함, 세 번째** |
| **혼합기 기종 · rpm** | **n/a** (전단응력 1–5 MPa 만) |
| **CGMD force field 수치 (ε, σ, r_c, k_bond, k_angle)** | **n/a — 한 개도 없다.**  "Martini 3 에서 adapt" 와 "ε_VGCF-PTFE > ε_PTFE-PTFE" 라는 부등호뿐 |
| **CGMD 시드 / 반복 / 오차막대** | **n/a** — Fig 3d/e/f 전부 단일 궤적, 오차막대 없음 |
| **PFIB in-plane 픽셀 크기** | **n/a** (z 슬라이스 간격 250 nm 만) ⚠ zhang2023 은 15.2 nm 를 명시했다 |
| **REV / voxel 수렴 시험** | **n/a** |
| **NMC–CBD 접촉분율 수치** | **n/a** ("감소하지 않는다"는 서술만, SI Fig 22) |
| **인장강도 · 탄성계수 수치** | **n/a** ("comparable" 만, SI Fig 20 곡선) |
| **SC NMC811 입경** | **n/a** |
| **Rietveld 양이온 무질서 %** | **n/a** ("low" 만) |
| **셀-레벨 Wh kg⁻¹ / Wh L⁻¹** | **n/a — 제목이 "cell level" 인데도 없다** |
| **τ 를 2D 에서 쟀나 3D 에서 쟀나** | **n/a — 애매** ("segmented PFIB-SEM images") |
| **σ_pore / 이온 σ 시뮬** | **n/a** — 이온축은 τ 한 개뿐, 이온 전도 방정식은 풀지 않는다 |

---

## 4. 시뮬레이션 방법 ★★ — **세 개가 있고, 서로 이어지지 않는다**

### 4-0. 전체 지도

```
 [CGMD  LAMMPS]          [PFIB-SEM 3D 이미징]         [COMSOL 5.6]        [TauFactor]
 VGCF 10 + PTFE 500       실제 전극 단면/토모            전자전류 J          이온 τ
 1.5 µm 박스 · AM 없음  →  ✗ 연결 없음  →   세그먼트 복셀   →   σ_NMC/σ_CBD 대입  →  τ 2.49/2.87
      ↓ 출력                       ↓ 출력                    ↓ 출력
  RDF · RoG · 섬유간거리      largest cluster %          전류밀도 필드
      ↑                                                      ✗ σ_eff 없음
   σ 를 안 낸다
```

★★ **핵심 구조적 지적**: **CGMD 의 출력이 COMSOL 의 입력이 되지 않는다.**
CGMD 박스에는 **NMC 가 없고**, 압밀도 없고, 전극도 없다.  전기전도를 계산할 구조를 만들지 못한다.
COMSOL 이 푸는 구조는 **PFIB 가 찍은 실물**이다.  ⇒ 이 논문의 structure–processing–function 사슬은
**"공정 → 구조"(CGMD, 정성) 와 "구조 → 성능"(PFIB+COMSOL, 정량)이 *다른 대상 위에서* 따로 성립**한다.
**우리 파이프라인(DEM 압밀 → MPM → STEP3 σ)은 하나의 침대를 끝까지 들고 가는 *연속 사슬*이고, 그들 것은 아니다.**
(⚠ 이건 우열이 아니라 **아키텍처 차이**다 — 그들은 실물을 찍었고 우리는 실물을 안 찍었다.)

### 4-1. ★★ CGMD (Methods "Modelling for shear mixing process") — 전문 전사

**코드·도구**
- **LAMMPS** (ref 47, Thompson 2022).  시각화 **OVITO** (ref 48, Stukowski 2009).
- ★ Alabdali 2023 과 **같은 코드**(LAMMPS) — 그러나 **다른 힘장 구성**(아래).

**입자 정의**

| 상 | 표현 | 수 | 반경 | 사슬 길이 |
|---|---|---|---|---|
| **PTFE** | 사슬, 비드 = 여러 개의 –[CF₂–CF₂]– 단위 | **500 사슬** | **14 nm** | **1,035 nm**, **70 비드** |
| **VGCF** | **선형 탄소 비드 사슬** | **10 사슬** | **50 nm** | **30 비드** |
| **NMC** | **없음** | **0** | — | — |

> 입자 크기·질량은 *"material density 기준으로 보정했다"* (수치 미제시).

**힘장**
- **Lennard-Jones 12–6**: `V_LJ(r) = 4ε[(σ/r)¹² − (σ/r)⁶]`, 파라미터는 **Martini 3 force field 에서 adapt**
  (ref 34, Souza 2021, *Nat. Methods*).
- **PTFE 사슬 내부**: **조화(harmonic) 결합길이 + 결합각** 퍼텐셜.
- ★ **유일하게 명시된 파라미터 관계**: **ε(VGCF–PTFE) > ε(PTFE–PTFE)** — *"reflecting stronger binding,
  consistent with enol-to-keto transformations observed experimentally"*.
- ⚠⚠ **수치는 하나도 없다** (ε, σ, r_c, k_bond, k_angle 전부 미보고).
  ⇒ **이 CGMD 는 재현 불가능**하다.  Alabdali 2023 은 **SI Table S1 로 FF 전문을 공개**했다 — **퇴보**다.
- ⚠ **접촉역학이 전혀 없다** — Hertz 도, 마찰도, 소성도, 점착 모델도 없다.
  Alabdali 의 `pair granular` (Granular-Hertzian) 조차 여기엔 없다.
  ⇒ 우리 층위지도에서 **가장 아래 칸보다 한 칸 더 아래**: `LJ + harmonic bond` 만.

**앙상블 · 프로토콜**

| 단계 | 조건 | 시간 |
|---|---|---|
| 사전평형 | **NVT, 300 K** | **50 ns** |
| 승온 | **→ 373.15 K** (= 100 °C, 실험 전단혼합 온도와 일치 ✓) | **10 ns** |
| **전단혼합** | **주기적 방향력 ~5 MPa**, **±x, ±y, ±z 로 교대**, **사이클당 12 ns**, **30 사이클** | **360 ns** |
| 전단 후 이완 | **373.15 K** | **25 ns** |
| **합계** | | **445 ns** `derived(ours)` |
| 박스 | **1.5 × 1.5 × 1.5 µm³, 주기경계** | |
| 통계 | 전단혼합의 **처음 50 프레임 · 마지막 50 프레임** 평균 | |

⚠ **불일치 1**: 위 프로토콜의 합이 **445 ns** 인데 **Fig 3f 의 x 축은 ~660 ns 까지 간다**.  논문은 이를 조정하지 않는다.
⚠ **불일치 2 (기하)**: `derived(ours)` — VGCF 는 **비드 30개 × 반경 50 nm** 인데 **박스가 1.5 µm** 다.
비드가 접(tangent)하면 사슬 길이 = 30 × 100 nm = **3.0 µm > 박스**.  ⇒ 비드가 **최소 50 % 이상 겹쳐 있거나**
섬유가 **주기경계를 관통(무한 섬유)** 해야 한다.  박스에 딱 맞춘다 해도 **길이 1.5 µm · ⌀100 nm ⇒ aspect ≈ 15**,
**실물 aspect >200 의 1/13** 이다.  본문은 *"30 particles … **to capture its high aspect ratio**"* 라고 쓰지만
**포착된 aspect 는 15–30 이지 200 이 아니다.**  (Fig 3b/c/f 의 렌더링도 aspect 3–5 짜리 짧은 캡슐로 보인다.)
⚠ **불일치 3 (PTFE 사슬 기하)**: 70 비드 × 반경 14 nm 를 접하게 놓으면 1,960 nm ≠ 명시된 **1,035 nm**.
⇒ 중심간 간격 ≈ **15.0 nm** = 비드 지름의 **0.54배** ⇒ **인접 비드가 46 % 겹치는 조밀 비드-스프링 사슬**.
(이건 표준 관행이라 결함은 아니고, **부피 계산 시 반드시 반영해야** 한다 — 아래.)

★★ **derived(ours) — CGMD 박스의 상 조성 (논문에 없다)**

| 상 | 부피 (실린더 근사) | 박스(3.375 µm³) 대비 |
|---|---|---|
| **VGCF** | 10 × π(0.05)²×1.5 = **0.118 µm³** | **3.49 vol%** |
| **PTFE** | 500 × π(0.014)²×1.035 = **0.319 µm³** | **9.44 vol%** (구 합으로 세면 11.9 %) |
| 진공 | | **~87 vol%** |

⇒ **모델 박스의 PTFE : VGCF = 2.7 – 3.4 : 1 (부피)**.
그런데 **실제 전극은 탄소:바인더 = 5:2 (질량)** = **VGCF : PTFE = 2.75 : 1 (부피)** = **PTFE : VGCF = 0.36 : 1**.
⇒ ★★ **CGMD 박스에는 섬유 1개당 바인더가 실제 전극의 약 7.4 – 9.4배 들어 있다.**
그러므로 **"PTFE 가 VGCF 를 감아 도전망을 만든다"는 그림은 *바인더 과잉 조건에서의 상한(upper bound)*** 이다.
⚠ 이 계산은 **자릿수 논증**이고 (비드 겹침·질량보정 규약 미공개), 논문은 이 분해를 하지 않았다.
그래도 **7–9배는 규약 모호성으로 지워지지 않는 크기**다.

### 4-1b. ★★ **같은 Franco 그룹 CGMD 두 편 정면 대조** — Alabdali 2023 (습식 ASSB) vs 본 논문 (건식 LIB)

계획서(2026-08-11)가 *"형상 층위는 하지 않는다"* 를 결정할 때 근거로 삼은 것이 이 논문의 CGMD 인데,
그 CGMD 가 **카드로 정리된 적이 없었다**.  아래가 그 정리다 — Alabdali 카드 §4-4 와 같은 항목으로 맞췄다.

| 항목 | **Alabdali 2023** (`alabdali2023_cgmd_wet_manufacturing_ssb_cathode`) | **Zhang 2026** (본 논문) | 판정 |
|---|---|---|---|
| **코드** | **LAMMPS** | **LAMMPS** | **같다** |
| **시각화** | (미보고) | **OVITO** | |
| **앙상블** | **NPT, 300 K, 1 atm** (슬러리·건조 전 구간) | **NVT 300 K → 373.15 K**, 이후 **힘 구동** (barostat 없음) | 다르다 — 이쪽은 **부피 고정** |
| **힘장 ①** | **LJ 12-6** (`pair_style lj/cut`) | **LJ 12-6**, *"Martini 3 에서 adapt"* | 같은 형식, **다른 출처** |
| **힘장 ②** | ★ **Granular-Hertzian** (`pair_style granular`) — `F ∝ √R*·θ^{3/2}` + 점성감쇠 + Coulomb 마찰 X_µ | ★ **없음.  조화(harmonic) 결합길이/각만** (사슬 내부) | ★★ **본 논문에 접촉역학이 없다** |
| **소성** | 없음 (탄성 Hertz, 항복 캡 없음) | 없음 (**접촉 자체가 없다**) | 둘 다 없음, 본 논문이 한 칸 아래 |
| **마찰** | **X_µ = 0.016(슬러리) → 12.5(건조)** | **없음** | |
| **FF 수치 공개** | ★★ **SI Table S1 전문** (ε·σ·r_c·k_n·γ_n·X_µ 를 상별·단계별로 전부) | ⛔ **한 개도 없다.**  유일한 정보 = **부등호** ε(VGCF–PTFE) > ε(PTFE–PTFE) | ★★ **명백한 퇴보 — 재현 불가** |
| **비드 매핑** | AM ⌀≈10 µm · SE ⌀1–8 µm (**7 계급 7 / 22.5 / 25.7 / 22.1 / 11.1 / 7.12 / 4.48 %**, 그림 `alabdali…/fig_S2b`) · CBD ⌀7.5→3.0 µm.  **CBD = carbon+binder+용매 한 덩어리** | **PTFE 비드 R 14 nm ×70 (사슬 1,035 nm)** · **VGCF 비드 R 50 nm ×30**.  **탄소와 바인더가 분리돼 있다** | ★ **본 논문이 앞서는 유일한 칸** — CBD 를 쪼갠 최초 |
| **상 개수** | **3** (AM, SE, CBD) | **2** (VGCF, PTFE) — ★ **AM 이 없다** | |
| **입자 수** | **5,089 bead** | **10×30 + 500×70 = 35,300 bead** (`derived`) | |
| **박스** | 초기 716×716×1000 µm → 슬러리 41×41×58 µm | **1.5 × 1.5 × 1.5 µm³ 고정** | 스케일이 **10⁴배** 다르다 |
| **경계** | 슬러리·건조 전방향 주기 / 압연만 z 비주기 | **전방향 주기** | |
| **구동** | ① NPT 평형 ② **box 를 기울여 전단**(비평형, 점도 측정) ③ CBD 순간축소(건조) ④ **강체 평판 하강**(압연) | **주기적 방향력 ~5 MPa, ±x/±y/±z 교대**, 12 ns × 30 사이클 | ★ **압연이 없다** |
| **공정 단계 수** | **3** (슬러리 → 건조 → 압연) | **1** (전단혼합) | |
| **실험 정량 보정** | ★ **밀도 1.90 vs 1.89** + **점도-전단율 곡선** | ⛔ **0** (SEM 형태 정성 대조 1건뿐) | ★★ **Alabdali 가 앞선다** |
| **σ 산출** | ★ **GeoDict** δ_e (S m⁻¹ 절대값) + τ_g | ⛔ **CGMD 에서 σ 를 안 낸다** (σ 는 별도로 PFIB+COMSOL) | ★★ **Alabdali 가 앞선다** |
| **시드·오차막대** | 없음 | 없음 | 둘 다 없음 |
| **격자/voxel 크기** | **미보고** | 해당 없음 (CGMD) / PFIB 는 **면내 픽셀 미보고** | 둘 다 미보고 |
| **출력 관측량** | φ 프로파일 · δ_e · τ_g · D_eff | **RDF g_ij · 배위수 · RoG · 섬유간거리** (전부 기하) | |

★★ **한 줄 판정**: **본 논문의 CGMD 는 Alabdali 의 CGMD 보다 *물리가 얇고 공개도 부족하다*.**
얻은 것은 **"CBD 를 탄소와 바인더 두 상으로 쪼갠 것"** 하나이고, 잃은 것은
**접촉역학 · 압밀 · 다상(AM) · 실험 정량보정 · σ 출력 · FF 공개** 여섯이다.
⇒ **우리 접촉모델(hooke/hysteresis + Stage-E) 의 비교 상대는 여전히 Alabdali/Varkey/Weitze 쪽이고,
본 논문의 CGMD 는 *경쟁 모델이 아니라 "전단이라는 축이 존재한다"는 존재 증명*이다.**

---

### 4-2. ★ 입자 처리 (DEM판 "무질서 처리")

- **VGCF = 선형 비드 사슬** — **굽힘 강성 미보고**.  Fig 3b/c 에서 시종 곧은 막대로 보이므로
  **사실상 강체 막대**로 읽힌다.  ⚠ 실물 VGCF(L>20 µm, ⌀100 nm, aspect >200)는 **휜다** — 모델은 그 자유도가 없다.
- **PTFE = 유연 사슬** (조화 결합/각) — **이 논문에서 유일하게 형상을 바꾸는 객체**.
  ⇒ ★ **역설**: 그들 모델에서 소성/형상변형은 **바인더**에만 있고, 우리 모델에서는 **SE**(MPM J2)에만 있다.
    **탄소섬유의 형상변형은 양쪽 어디에도 없다.**
- **PSD·다분산 없음** — VGCF 는 단일 크기, PTFE 도 단일 크기.  **bimodal/Furnas dip 레버 0**.
- **AM 없음** ⇒ **패킹 문제 자체가 없다**.
- **초기구조** = "uniformly dispersed relaxed configuration" (Fig 3b) — **무작위 배치 후 평형**.
- ⇒ **frame[1]/[2] 판정**: **강체(사실상) 섬유 · CONTACT 소성 없음 · SHAPE 소성 없음(바인더 사슬 형태변화는 있으나
  이는 폴리머 자유도이지 소성이 아님) · 압밀 없음.**  우리 층위지도에서 **압밀 축에는 아예 참여하지 않는다.**

### 4-3. COMSOL 전자전류 FEM (Methods "Electronic current simulation")

- **메시**: **Iso2Mesh** (MATLAB 툴박스) → **~5 백만 사면체**.
  ★★ 원문: *"by **stacking two identical images together**"*
  ⇒ **3D 토모그램이 아니라 *2D 단면 한 장을 z 방향으로 복제해 만든 준-2D 압출체***다.
  ⇒ **면외(z) 연결성이 인위적으로 완전**하다 — 실제 3D 에서 끊길 경로가 여기선 안 끊긴다.
  ⚠ 그런데 논문의 핵심 주장이 **연결성**이므로, 이 근사가 **어느 쪽으로 편향되는지**를 논문은 논하지 않는다.
    (우리 판단: 압출은 **두 전극 모두**의 연결성을 **과대평가**하고, 원래 더 끊긴 슬러리 쪽을 **더 많이 구제**하므로
     **콘트라스트를 축소**시키는 방향일 가능성이 크다 — 즉 **보수적** 편향.  ⚠ 미검증 추론.)
- **솔버**: COMSOL Multiphysics **5.6**.
- **지배식** (Sup Table 7 · Methods 원문):
  `J = σE + ∂D/∂t + J_app` · `E = −∇V`
  상단면: `J = J_app` · 하단면(집전체): `J = −J_app × Surface_top / Surface_CC`, `V = 0`.
- **파라미터** (Sup Table 7): `V₀ = 0 V` · `ε_r = 1` · **σ_NMC = 5×10⁻³ S m⁻¹** · **σ_CBD = 700 S m⁻¹** ·
  `Capacity = 0.200 × 4.8×10⁶ × Volume_NMC` · `J_app = Capacity × C_rate / Surface_CC` · `C_rate = 1/3`.
- ⚠ **σ_pore 미보고** — 공극은 메시에서 빠진 것(절연)으로 읽힌다.
- ⚠ **접촉저항 0** — CBD 는 **단일 균질 도전상**이고, 섬유–섬유 접촉은 **객체로 존재하지 않는다**.
- ⚠ **ε_r = 1 + ∂D/∂t** 는 DC 정상해에 무의미한 항이다 (해에 영향 없음, 표기상 잔재로 읽힘).
- **출력**: **전류밀도 분포 필드**(log₁₀ J, −10 … +10 A m⁻²) + **입자 평균 전류밀도** 두 값.
  ⚠ **σ_eff 를 적분하지 않는다.**

### 4-4. TauFactor (Methods "Tortuosity evaluation")

- **MATLAB add-on TauFactor** (ref 49, Cooper 2016) — **확산 기반** 알고리즘.
- 입력 = 세그먼트된 PFIB-SEM 이미지.  ⚠ **2D 인지 3D 스택인지 미명시.**
- 출력: **건식 2.49 / 슬러리 2.87**.
- SI Fig 13: "상대 유효확산도 vs tortuosity factor" 곡선 + **Bruggeman 관계 곡선**.
  캡션: *"the phase proportion, which is the electrolyte amount, **neglected since they are similar** between
  the dry and slurry cases"* ⇒ **porosity 가 같다는 가정을 명시적으로 선언**했다 (측정하진 않았다).
- ★ 규약 역판정은 §3-4.

### 4-5. ★ 세 시뮬의 실험 대조 — 몇 개, 어디에?

| 시뮬 | 실험 대조 | 판정 |
|---|---|---|
| **CGMD** | **정성 3개**: SEM 이 PTFE 가 VGCF 를 **나선형으로 감은 것**을 보임(SI Fig 8) · XPS/Raman 이 enol→keto 를 보임 · 전단응력 5 MPa 가 실험 범위(1–5) 안 | **정량 대조 0.**  RDF·RoG·섬유간거리 어느 것도 측정과 맞대지 않았다 |
| **COMSOL** | **0** — 전류밀도 필드를 측정과 비교하지 않는다 | ⚠ 검증 없음.  간접 정합(EIS R_ct 건식이 낮음)뿐 |
| **TauFactor** | **0** — τ 를 EIS/제한전류로 검증하지 않는다 | ⚠ 검증 없음 |

⇒ ★ **세 시뮬 모두 *예시(illustration)* 지 *검증(validation)* 이 아니다.**
Alabdali 2023 은 **밀도(1.90 vs 1.89) + 점도-전단율 곡선**이라는 **정량 보정 타깃**을 갖고 있었다.
**이 논문은 그것도 없다** — 실험이 워낙 강해서 시뮬이 보조 역할로 밀린 결과다.

---

### 4-6. ★★ **병합분** — 병렬 세션(DFT 브랜치) CGMD 감사에서 넘어온 6건

> 출처: 삭제된 카드 `zhang2026_dryprocess_electrode_architecture_cgmd_ptfe_vgcf.md` §4-2/4-3/4-4/4-6/4-7/4-10.
> **위 §4-1 과 겹치는 부분은 뺐다.**  아래 여섯은 이 카드에 없던 것이다.

**(a) 비드가 몇 원자인가 — "Martini 3 에서 adapt" 이라는 문장이 물리적으로 성립하지 않는다** `derived(ours)`

| 양 | 계산 | 값 |
|---|---|---|
| PTFE 비드 부피 | (4/3)π(14 nm)³ | **1.149 × 10⁴ nm³** |
| PTFE 비드 질량 | × ρ 2.2 g cm⁻³ | **2.53 × 10⁻¹⁷ g** |
| C₂F₄ 단위 질량 | 100.02 / N_A | 1.661 × 10⁻²² g |
| ⇒ **비드 1개 = C₂F₄ 단위** | | **≈ 1.52 × 10⁵ 개** (= 원자 **9.1 × 10⁵**, 중원자 4.6 × 10⁵) |
| PTFE 사슬 1개 분자량 | 70 비드 | **≈ 1.07 × 10⁹ g mol⁻¹** (실제 PTFE 10⁶–10⁷) |
| VGCF 비드 질량 | (4/3)π(50 nm)³ × 2.0 | **≈ 1.05 × 10⁻¹⁵ g** = PTFE 비드의 **41배** |

**Martini 3 의 regular bead ≈ 중원자 4개**다.  이 모델의 매핑비는 그보다 **약 10⁵ 배 거칠다.**
⇒ Martini 의 ε/σ 는 sub-nm 비드의 용해도·분배계수에 맞춰 조율된 값인데, 여기 비드는 **~150 nm 급 물질 덩어리**다.
**"Martini 3 force field 에서 adapt 했다"는 문장은 출처 표시일 뿐 물리적 계승이 아니다** —
실제로 쓰인 ε/σ 는 임의의 유효 파라미터이고, 그 수치는 §4-1 대로 **하나도 공개되지 않았다.**
CG 사슬 1개 ≈ **실제 고분자 100–1000개 뭉치**이므로 "PTFE 사슬"이라는 이름도 분자가 아니라 **바인더 섬유 다발**로 읽어야 한다.

**(b) CG 포텐셜을 어떻게 얻었나 — bottom-up 도 top-down 도 아니다 + 순환논증**
- **bottom-up 아님**: 원자 MD 에서 유도(IBI / force-matching / relative-entropy)한 흔적이 없다.
- **top-down 아님**: 실험 물성(점도·모듈러스·표면장력)에 맞춘 보정이 없다. (Alabdali 는 점도–전단율 곡선에 맞췄다 — §4-1b)
- 논문이 밝힌 **유일한 조율**: *"the interaction strength (ε) between VGCF and PTFE were set higher than that
  between PTFE chains, reflecting stronger binding — consistent with **enol-to-keto transformation** observed experimentally."*
- ⚠⚠ **순환논증**: 화학적 결합(enol→keto)을 **ε 로 입력해 넣고**, 그 결과 PTFE 가 VGCF 에 몰리는 것을
  `Fig. 3` 제목에서 **"modelling *verification*"** 이라 부른다.  **모델이 검증한 것은 자기 입력이다.**
  enol→keto 의 실제 증거는 **XPS/Raman(`Fig. S4,S5,S7`)이 전부**이고 CGMD 는 그것을 **가정**했다.

**(c) 전하가 없다 — 논문이 주장하는 화학이 모델에 안 들어가 있다**
순수 LJ 12-6 + harmonic.  **쿨롱 항·부분전하·유전상수 전부 미도입.**
⇒ PTFE 의 C–F 쌍극자, VGCF 표면 산소기의 극성, 그리고 `Fig. S6` 가 그린 **F···H–O 수소결합**은
**모델 안에 존재하지 않는다.**  그 화학 전부가 **ε 한 개의 크기**로 뭉뚱그려졌다.

**(d) 구현이 전단(shear)이 아니다 — 원심분리에 가깝다**
- ⭕ 온도 **373.15 K = 100 °C** 는 실험 전단혼합 온도와 정확히 일치하고, 응력 **~5 MPa** 도 실험 1–5 MPa 범위 상단이다.
- ⚠ 그러나 "주기적 **방향성 힘**을 ±x,±y,±z 로 교대"는 **균일 체적력(body force)** 이지 **속도구배(shear)** 가 아니다.
  논문 자신이 결과를 이렇게 설명한다: *"This behaviour arises from **mass and inertia differences**, with lighter
  PTFE being more readily displaced by the relatively immobile VGCF."*
  ⇒ PTFE 가 VGCF 로 몰리는 **1차 구동력은 비드 질량비(41×)** 이고, 그 질량비는 **임의로 고른 비드 반경
  (14 vs 50 nm)** 이 정한다.  **전단 커플링이 아니라 관성 분리다.**
