Repository: yonghoon7153-source/Yonghoon-DEM-DFT

# 📚 LITDB — 문헌 단일 시스템 (**SE·DFT 축 + DEM·MPM 축, 두 트랙**)

> **앞으로 논문은 여기서만 본다.** 여러 곳(db/literature, kb/papers, db/properties, Excel)에 흩어진 문헌을 한 곳에서 생각·참고·비교하기 위한 통합 MD 시스템.

## 왜 트랙이 둘인가
`INDEX.md` 는 argyrodite 전해질 축이라 접촉역학·MPM·건식전극 digest 가 들어갈 자리가
없다. 그래서 한때 64편이 **어느 인덱스에도 없었다**(open_items #7). 축을 나눠 그 구멍을
닫았고, 한 분모로 세면 “159편 중 98편 미언급” 같은 **가짜 미결**이 나온다
(`comparison_vs_ours.md:8`). 분리는 실측 근거가 있는 결정이다 — 합치지 말 것.

⚠ 이 표의 **편수는 적지 않는다.** 손으로 쓴 수는 반드시 낡는다(README 자신이 세 번 틀렸다).
현재값은 `python3 tools/litdb/build_index.py --check` 로 본다.

File: litdb/papers/zhang2026_dryprocess_electrode_architecture_cgmd_ptfe_vgcf.md
<!-- digest 표준 양식. ★ = 사용자가 특히 원한 항목. COMPREHENSIVE / paper-level STANDALONE digest.
     깊이 기준 = zuo2022_chlorination_cathode_interface.md / alabdali2023_cgmd_wet_manufacturing_ssb_cathode.md -->
# 건식전극 **아키텍처 설계**로 셀 수준 에너지밀도 한계를 밀어붙인다 — PTFE 바인더 × 기능화 VGCF 의 메조스케일 결합을 **CGMD(LAMMPS, LJ 12-6)** 로, 반응 불균일을 **operando single-particle XRD** 로, 도전망을 **PFIB-SEM 3D + COMSOL** 로 — Zhang / Stoychev / X. Zhang / Yao / Wang / Chouchane / Park / Huang / Jakhar / Raghavendran / Tojima / Yang / Gao / Liu / **Franco** / **Shpyrko** / **Meng** (Nature Energy 2026)

> slug `zhang2026_dryprocess_electrode_architecture_cgmd_ptfe_vgcf` · DOI `10.1038/s41560-026-01981-3` · type `exp 주도 + CGMD(LAMMPS) + 이미지기반 연속체(COMSOL·TauFactor)` · 접수 `2025-07-29` / 수리 `2026-01-15` / online `2026-02-18` · digested `2026-08-19` · status ✅
> **소속**: UChicago PME(Meng) · UCSD Physics(Shpyrko) · UCSD NanoEngineering · **LRCS Amiens / RS2E / ALISTORE(Franco)** · Thermo Fisher(Hillsboro)

> elements: Li, Ni, Mn, Co, O, C, F, P, Al
> methods: MD, XPS, Raman

---

## ⛔ 0. 이 digest 를 읽는 법 — **우리 계가 아니다**

이 논문은 **NMC811‖graphite, 액체전해질(카보네이트/FEC·FEMC/불화메탄 액화가스) 리튬이온 파우치·코인셀**이다.
우리는 **황화물(Li₆PS₅Cl 계열) 전고체**다. 그러니

- ⛔ **전기화학 수치(4.55/4.70 V 사이클, CEI 두께, TM 용출, 전해질 첨가제, LSV 산화전류)를 우리 축에 직접 잇지 말 것.**
  4.7 V vs Li 는 카보네이트 전해질의 산화 문제이고, 우리 ESW 축①(S-limited 산화 onset)과 **물리가 다르다.**
- ⭕ **넘어오는 것은 딱 둘**:
  **① 건식공정·아키텍처**(PTFE 피브릴화 + 고애스펙트비 도전섬유, 초고 AM 중량비, 자립막, 캘린더링, 도전망 연결성 정량)
  **② CGMD 방법론**(Franco 그룹 계보 — 우리 DEM/MPM 원장과 같은 층위의 메조스케일 모델링).
- 이 구분을 §8 에서 다시 명시적으로 나눈다("안 이어지는 것" 절 포함).

### 0-1. 이 카드의 **우리 고유 기여** (다른 리뷰와 병합할 때의 기준선)
> 아래 다섯은 **이 카드에만 있는 것**이다 — 논문 본문·SI 에 없다.
1. **§4 CGMD 감사 전수** — bead 질량-원자수 환산(1 bead ≈ 1.5×10⁵ C₂F₄ 단위), 모델 내 **탄소:바인더 질량비가 실험과 역전(1:2.9 vs 5:2)**, 모델 섬유 **애스펙트비 15–30(주장 >200)**, 박스 고체분율 14–17 vol%, **NMC 부재**, Methods 시간예산 445 ns ↔ `Fig. 3f` 축 ~655 ns 불일치.
2. **§7 Source Data 재통계** — `Fig. S11` 원수치로 slurry n=135 / dry n=121, 평균 38.4 % vs 53.6 %(**1.40×**) — 본문 헤드라인 17.1 % vs 61.2 %(3.58×)는 **최악 slurry 슬라이스 대 상위 12 % dry 슬라이스**의 짝.
3. **§7 검산** — 면적용량·파우치 66 mAh·τ/D_eff·에너지밀도표의 자기정합 확인, **CE↔용량유지 역산 불일치**(0.9992¹⁰⁰⁰ = 44.9 % ≪ 78 %), 99.5 wt% **ICE ≈ 78.5 %(미보고)**.
4. **§7-6 탄소 비표면적 환산** — 93→99 wt% 에서 탄소–전해질 접촉면적 **약 7.5× 감소**(40 vs 300 cm²/cm²), VGCF↔MWCNT 는 같은 wt% 에서 **16×** 차이.
5. **§8 우리 시야** — Franco 계보(alabdali2023 등) 대비 이 CGMD 의 좌표, 우리가 이걸 재현하는 데 드는 실제 비용.

### 0-2. 내가 **실제로 본 것 / 안 본 것** (지어내기 방지)
- **크로핑**: `litdb/figures/zhang2026_dryprocess_electrode_architecture_cgmd_ptfe_vgcf/` — **42장**(본문 6 + SI 29 + 표 7).
- **고해상 크롭으로 직접 본 그림(9장)**: `Fig. 1`, `Fig. 2`, `Fig. 3`(+ d–f 재렌더), `Fig. 4`, `Fig. 5`(+ c,d 재렌더), `Fig. 6`(+ a,f 재렌더), `Fig. S8`, `Fig. S11`, `Fig. S23`.
- **PDF 페이지 렌더로 본 것(저해상, 전수)**: 본문 21쪽 + SI 40쪽 **전부**. SI 그림 S1–S29 는 페이지 해상도로 봤고, 위 3장(S8·S11·S23)만 크롭 해상도로 다시 봤다.
- **안 본 것**: **Supplementary Video 1·2 (MOESM3/MOESM4 mp4) — 미시청**. 이 컨테이너에 `ffmpeg`/`ffprobe`/`imageio_ffmpeg`/`av`/`cv2` 가 **전부 없다**. 본문 캡션(“Video 1: (003) Bragg scattering 의 시간 진화(slurry)”, “Video 2: dry 전극의 연속적 각도 이동”)만 인용하고 **내용은 지어내지 않았다.**
- **표 이미지(`tab_*.png`)는 안 봤다** — PDF 텍스트가 정확해서 그쪽에서 전사했다. ⚠ 다만 **`tab_S4.png` 는 오탐**이다(아래 §11-2).
- **어긋난 것**: `Fig. 3f` 시간축 ↔ Methods 시간예산(§4-6), 본문 17.1/61.2 % ↔ Source Data 분포(§7-1). 나머지 그림은 본문 서술과 일치했다.

---

## 1. 한 줄 요약
**재료를 안 바꾸고 전극 "구조"만 바꿔** — 피브릴화 PTFE 가 표면산소가 있는 고애스펙트비 VGCF 를 **감싸며(winding) 코팅**해 도전망을 하나로 잇고 동시에 **탄소–전해질 직접 접촉을 줄여** — 건식 NMC811 후막 전극이 **>5 mAh cm⁻², AM >99 wt%, 4.70 V** 를 율특성 손해 없이 버티고, **4.55 V NMC811‖graphite 파우치가 C/3 에서 1000 사이클 78 %(평균 CE 99.92 %)** 를 낸다.

---

## 2. 메타 / 시료 · 셀 구성 (논문 서술)

| 항목 | 내용 |
|---|---|
| 활물질 | **NMC811** — 다결정(Targray, 2차입자 ⌀5–15 µm, 1차결정 100–500 nm) / **단결정 SC**(MSE Supplies) |
| 바인더 | **PTFE**(Chemours) — 전단 하 피브릴화 |
| 도전재 | **VGCF**(Sigma-Aldrich) — 애스펙트비 **>200**, ⌀ ~100 nm, 길이 **>20 µm**, BET **18.6 m² g⁻¹** |
| 배합 | 탄소:바인더 = **5 : 2** (전 시료 공통) — 단 99.5 wt% 만 **VGCF 0.4 wt% + PTFE 0.1 wt%(4:1)** |
| AM 중량비 스윕 | **93 / 95 / 97 / 99 / 99.5 wt%** |
| 건식공정 | 전단혼합 **100 °C, 10 min, 전단응력 1–5 MPa** → 자립막 → **100 °C 핫플레이트 압연** → **100 °C 핫캘린더**로 20 µm 에칭 Al 에 라미네이션, **목표 기공률 ~30 %** |
| 로딩 | 반쪽셀 **~30 mg cm⁻² NMC (~6 mAh cm⁻²)**, 풀셀 **~25 mg cm⁻² (~5 mAh cm⁻²)**, 초고로딩 **~45 mg cm⁻² (9 mAh cm⁻²)** |
| 슬러리 대조군 | **PVDF(Arkema)/NMP**, Thinky ARE-310 10 min + 1 h, 닥터블레이드, 진공 60 °C 밤새 + 120 °C 1 h. **캘린더링 언급 없음** ⚠ |
| 반쪽셀 | CR2032, ⌀0.5", Li(Tob), Celgard 2325, **Gen2 = 1 M LiPF₆ EC:EMC 3:7 (Gotion)**, 1C ≡ 180 mA g⁻¹, 2.50–4.70 V, **조건당 3셀** |
| 장수명 반쪽셀 | **액화가스 전해질** 1.2 M LiTFSI + 1 M 아세토니트릴 in 플루오로메탄:CO₂ (19:1) + 5 wt% CO₂, **4.30 V** 컷오프 |
| 풀셀 | 코인(4.70 V) + **파우치(4.55 V)**. 흑연 94 wt%(Ningbo IMTE), 단면 **6.0 ± 0.2 mAh cm⁻²**, **N/P 1.1–1.15** |
| 파우치 | 양극 **44 × 30 mm**, 음극 45 × 32 mm, **전해질 전불화 1 M LiPF₆ in FEC:FEMC 3:7, 3 g Ah⁻¹**, **스택압 350 kPa**, C/10 2사이클 → C/3, **가역용량 66 mAh @C/10**, 25 또는 50 °C, Neware |

**동기(논문 서술)**: 면적용량은 ~5–6 mAh cm⁻² 를 넘으면 이득이 체감하지만 **AM 중량비는 에너지밀도와 선형** — 그래서 “95–96 wt% 산업표준”을 넘기는 게 지렛대다. 그런데 고전압(>4.30–4.40 V)에서 전해질 분해·CEI 불안정이 걸리고, 슬러리 후막은 전자 퍼콜레이션 비효율·건조 중 크랙/박리 때문에 **AM >95 wt% 면 로딩을 ≤10 mg cm⁻² 로 낮춰야** 했다. 이 논문은 **재료 개질·첨가제 없이 아키텍처만으로** 그 둘을 동시에 푼다고 주장한다.

---

## 3. 핵심 수치 전수 (논문 서술)

### 3-1. 소재 캐릭터
| 항목 | 값 | 출처 |
|---|---|---|
| NMC811 Rietveld | **a = 2.8733(3) Å, c = 14.203(2) Å, Li/Ni mixing 3.6 %**, R-3m | `Fig. S1` |
| NMC811 형상 | 2차입자 ⌀5–15 µm, 1차결정 100–500 nm | `Fig. S2` |
| VGCF vs MWCNT | 애스펙트비 **>200** vs 300–800(표준)·1500–4000(고AR); BET **18.6** vs **200–350 / 300–450 m² g⁻¹** | `Table S2` |
| VGCF 원소분석 | **C 98.0 / O 1.5 / H 0.2 / N 0.3 wt%** | `Table S3` |
| XPS O 1s | 전단혼합 후 **533 → 531 eV** 이동, **C 1s 불변** | `Fig. S4` |
| O 1s 분해 | 원상태 **C–O 56.9 % / –OH 43.1 %**, C=O 무시가능 → 혼합 후 **C=O 55.3 % / C–O–C 36.7 % / –OH 8.0 %** | `Fig. S5` |
| Raman | **I_D/I_G 0.100 → 0.196**; 2D′ 적색이동·확폭, O–H 신축 억제 | `Fig. S7` |
| 해석 | 표면 **enol(C–OH) → keto(C=O)** 전이, PTFE 의 F 와 H 결합 매개 | `Fig. S6` (모식도) |

### 3-2. Operando single-particle XRD (슬러리, 90 wt%, ~125 µm)
| 항목 | 값 |
|---|---|
| 셀 | in-situ 코인셀(양면 5 mm 개구 + Kapton), **9.0 keV**, CCD 0.5 m, 빔 **20 × 20 µm**, (003) 고정 2θ, C/10, 4.70 V |
| 충전용량 | **~250 mAh g⁻¹** (`Fig. 1c`) |
| c 격자 | ~14.2 Å → **최대 ~14.4 Å**(≈150–170 mAh g⁻¹) → **>4.25 V 에서 붕괴**, 입자마다 onset·최종값 다름 (`Fig. 1d`) |
| 피크폭 | **~0.008 → 0.020 Å⁻¹**, 입자별 비동기 (`Fig. 1e`) |
| 앙상블 | **>4.25 V 에서 (003) 분열 + 비대칭**, 4.40/4.55/4.70 V 에서 **붕괴상(≈13.65–13.85 Å) + 미붕괴 pseudo-peak(≈14.35 Å) 공존** (`Fig. 2a`) |
| 건식 대조 | **각도 이동이 연속적, 분열·확폭 없음** (`Fig. S17`, `Fig. S16` 전압곡선) |
| 해석 | 슬러리 후막의 비동기 = **전극 아키텍처 탓**(NMC811 고유 성질 아님) |

### 3-3. AM 중량비 효과 (슬러리 vs 건식, ~30 mg cm⁻², 4.70 V, C/10)
| AM wt% | 슬러리 가역용량 | 건식 가역용량 | 비고 |
|---|---|---|---|
| 93 | **220 mAh g⁻¹** | ~220 | 슬러리 분극 작음 |
| 95 | — | ~220 | |
| 97 | **200 mAh g⁻¹** | **~220** | 슬러리는 **4.60 V 이상 전압 요동**(비동기 입자반응), 건식은 매끈 (`Fig. 2b` 인셋 vs `Fig. 5a` 인셋) |
| 99 | — | **첫 충전 253 (이론의 93 %), 방전 >225, ICE 89 %**, C/3 **~210** | `Fig. 5b` |
| 99.5 | — | **방전 216** | `Fig. S23`; **ICE 는 미보고** → §7-5 |

### 3-4. 미세구조 · 수송 (PFIB-SEM 93 wt%, ~30 mg cm⁻²)
| 항목 | 건식 | 슬러리 | 출처 |
|---|---|---|---|
| CBD 두께방향 균일도 σ_std | **1.15 %** | **1.00 %** | `Fig. S9` (슬러리가 오히려 균일) |
| 기공 균일도 σ_std | **1.2 %** | **0.89 %** | `Fig. S12` |
| **최대 연결 CBD 클러스터**(대표 슬라이스) | **61.2 %** | **17.1 %** | `Fig. 4c,d` ⚠ §7-1 |
| 최대 클러스터 분포(슬라이스 전수) | 평균 ↑ + 분산 ↓ | — | `Fig. S11` → **정확값은 §7-1** |
| 3D 볼륨 | ~100 × 100 × 30 µm³, 250 nm 슬라이싱 | 동일 | `Fig. S10` |
| NMC 평균 입자 전류밀도 | **4.6 × 10⁻⁵ A m⁻²** | **1.0 × 10⁻² A m⁻²** | `Fig. 4e,f` (217×) |
| σ_e 입력 | NMC **5 × 10⁻³ S m⁻¹**, CBD **700 S m⁻¹** | 동일 | `Table S7` |
| 굴곡도 τ | **2.49** | **2.87** | TauFactor, `Fig. S13` |
| 상대 D_eff | **0.16** | **0.12** | ε 무시, D_bulk = 1 |
| NMC–CBD 접촉분율 | 93 wt% **0.0356** → 99 wt% **0.0559** | — | `Fig. S22` ⚠ n = 1 슬라이스 |

### 3-5. 전기화학 (논문 서술)
| 항목 | 건식 | 슬러리 |
|---|---|---|
| EIS (4.70 V 사이클 후) R1/R2/R3 (Ω) | **5.8 / 14.9 / 19.3** | **6.1 / 30.5 / 44.7** (`Table S4`, `Fig. S18`) |
| D_Li (Warburg) | **6.9 × 10⁻¹² cm² s⁻¹** | **>4× 낮음** (≈1.7 × 10⁻¹²) |
| LSV (VGCF+바인더만, 4.8 V, 1 mV s⁻¹) | 낮은 기생전류 | **3.9 V 산화피크**(Al 피팅부식으로 귀속) + 전 구간 높은 전류 (`Fig. S14`) |
| 율특성 (99 wt%, 30 mg cm⁻²) | **6.0 mA cm⁻²(≈1C) 까지 분극 미미** | — |
| 초고로딩 | **9 mAh cm⁻² (~45 mg cm⁻²)** 에서도 저로딩과 거의 동일 프로파일 (`Fig. S15`) |
| 반쪽셀 200 cyc (액화가스, 4.30 V, C/3) | 97 wt% **92 % 유지, 평균 CE >99.7 %** (`Fig. 5c` 는 99 wt%) | — |
| 풀셀 4.70 V C/3 (~5 mAh cm⁻²) | PC **89 %@100, 82 %@200**, 평균 CE **99.89 %** | PC **85 %@100, 80 %@125**, 평균 CE **99.74 %** (`Fig. 6a`) |
| 풀셀 4.70 V, **단결정** | **~80 %@400 cyc**, 평균 CE **99.91 %** | — |
| 풀셀 **4.55 V 파우치, 단결정** | **78 %@1000 cyc**, 평균 CE **99.92 %** | — |
| 50 °C + 4.70 V | **72 %@100 cyc** (`Fig. S25`) | — |
| 사후 CEI 두께 | **~2 nm 치밀·균일** | **>5 nm 불균일·다공** (`Fig. 6b,d`) |
| EELS O K-edge pre-edge (~532 eV) | 표면→벌크 **유지** | 표면 억제, rock-salt 에서 **소멸** (`Fig. 6c,e`) |
| 사이클 흑연 TM (ICP-MS, 100 cyc) | Ni **0.4**, Mn ~0.045, Co ~0.02 ppm | Ni **~0.9**, Mn 0.2, Co ~0.05 ppm (`Fig. 6f`, figure-read) |
| 흑연 사후 SEM/EDX | 입자 온전, 표면 평활화 + SEI 축적; **F 17.9 at%, P 1.0 at%** | — (`Fig. S28`) |
| 인장 (건식 자립막) | 93 wt% **≈0.79 MPa @ ε 0.22**, 99 wt% **≈0.70 MPa @ ε 0.27** (figure-read, `Fig. S20`) | — |
| 자립막 | **~25 cm², 굽힘 크랙 없음** (`Fig. S19`) |
| 에너지밀도(**소재 수준**, C/10) | 4.2 V **701** → 4.7 V **868 Wh kg⁻¹** (+23.8 %), 4.6 V 이미 +21.8 % (`Table S6`) |

---

## 4. ★★ CGMD 층 감사 (우리 기준으로 하나씩) ★★

> 이 절이 이 카드의 핵심이다. **논문이 적은 것 / 안 적은 것 / 우리가 계산한 것**을 분리한다.
> 원문 위치: Methods “Modelling for shear mixing process” + `Fig. 3b–f`.

### 4-1. 논문이 적은 CGMD 사양 (전수)
| 항목 | 논문 값 |
|---|---|
| 코드 | **LAMMPS** (Thompson 2022, ref 47), 시각화 **OVITO** (ref 48) |
| 포텐셜 | **Lennard-Jones 12-6**, 파라미터는 **“Martini 3 force field 에서 adapt”** (Souza 2021, ref 34) |
| 결합 | PTFE 사슬 내부에 **harmonic bond + angle** |
| PTFE 표현 | 사슬 1개 = **길이 1,035 nm**, **70 bead**, bead 당 **“several –[CF₂–CF₂]– units”**, **반경 14 nm** |
| VGCF 표현 | **선형 사슬 30 bead**, bead **반경 50 nm** |
| 개수 | **VGCF 10 사슬 + PTFE 500 사슬** |
| 박스 | **1.5 × 1.5 × 1.5 µm³**, 주기경계 |
| 질량 | “**material density 기준으로 입자 크기·질량 보정**” (수치 미기재) |
| 열이력 | **300 K NVT 50 ns 사전평형 → 373.15 K 로 승온 10 ns** |
| 전단 | **주기적 방향성 힘 ~5 MPa**, **±x, ±y, ±z 교대**, **12 ns/cycle × 30 cycle** |
| 완화 | 373.15 K **25 ns** |
| 통계처리 | 전단과정의 **처음 50 프레임 / 마지막 50 프레임 평균** = “initial/final state” |
| 산출 | VGCF–PTFE **RDF g_ij + 배위수**(`Fig. 3d`), PTFE **회전반경 RoG**(`Fig. 3e`), **VGCF 쌍 사슬간거리**(`Fig. 3f`) |

### 4-2. bead 정의 — **몇 원자를 묶었나** (⚠ 논문 서술과 산수가 안 맞는다)
논문은 bead 를 “several –[CF₂–CF₂]– units” 라고 적었다. **우리 계산**:

- PTFE bead: r = 14 nm → V = (4/3)πr³ = **1.149 × 10⁴ nm³**; ρ(PTFE) = 2.2 g cm⁻³ → m = **2.53 × 10⁻¹⁷ g**.
- C₂F₄ 단위 질량 = 100.02 g mol⁻¹ ÷ N_A = 1.661 × 10⁻²² g
  → **1 bead ≈ 1.52 × 10⁵ 개 C₂F₄ 단위 ≈ 9.1 × 10⁵ 개 원자(중원자 4.6 × 10⁵)**.
- Martini 3 의 규약은 **regular bead ≈ 중원자 4개**. 즉 이 모델의 매핑비는 Martini 3 보다 **약 10⁵ 배 거칠다.**
- PTFE 사슬 1개 = 70 bead → m = 1.77 × 10⁻¹⁵ g → **M ≈ 1.07 × 10⁹ g mol⁻¹**. 실제 PTFE 는 10⁶–10⁷ g mol⁻¹ 급이므로 **CG “사슬” 1개 ≈ 실제 고분자 100–1000개 뭉치**다.
- VGCF bead: r = 50 nm → V = **5.24 × 10⁵ nm³**, ρ ≈ 2.0 g cm⁻³ → m ≈ **1.05 × 10⁻¹⁵ g** = PTFE bead 의 **41배**.

**판정**: bead 는 화학적 반복단위가 아니라 **~150 nm 급 물질 덩어리**다. 그러니
**“Martini 3 에서 파라미터를 가져왔다”는 문장은 물리적 의미를 가질 수 없다** —
Martini 의 ε/σ 는 sub-nm bead 의 용해도·분배계수에 맞춰진 값이고, 여기서 쓰인 ε/σ 는
사실상 **임의의 유효 파라미터**다. 게다가 **ε, σ, 결합상수, cutoff 의 실제 수치가 논문·SI 어디에도 없다.**

### 4-3. CG 포텐셜을 **어떻게 얻었나** — top-down 인가 bottom-up 인가
- **둘 다 아니다.** 원자 MD 에서 유도(bottom-up: IBI/force-matching/relative-entropy)한 흔적이 없고,
  실험 물성(점도·모듈러스·표면장력)에 맞춘 top-down 보정도 없다.
- 논문이 밝힌 유일한 조율: *“Notably, the interaction strength (ε) between VGCF and PTFE were set higher than that between PTFE chains, reflecting stronger binding — consistent with enol-to-keto transformation observed experimentally.”*
  → **ε 를 손으로 크게 넣었다.** 값은 미기재.
- ⚠ **순환논증**: 화학적 결합(enol→keto)을 **입력으로 넣고**, 그 결과 PTFE 가 VGCF 에 몰리는 것을
  “**modelling verification**”(`Fig. 3` 제목)이라 부른다. 모델이 검증한 것은 **자기 입력**이다.
- 비교) 우리 원장의 Franco 계보 `alabdali2023_cgmd_wet_manufacturing_ssb_cathode` 는
  **슬러리 밀도(1.89 vs 1.90 g cm⁻³)와 점도–전단율 곡선에 force field 를 맞췄다.** 같은 그룹인데 **이번엔 그 보정이 없다.**

### 4-4. 전하 처리
**없다.** 순수 LJ 12-6 + harmonic. 쿨롱 항·부분전하·유전상수 전부 미도입.
PTFE 의 C–F 쌍극자, VGCF 표면 산소기의 극성, 그리고 논문이 주장하는 **F···H–O 수소결합**(`Fig. S6`)은
**모델에 들어가 있지 않다** — 그 화학은 오직 ε 한 개의 크기로 뭉뚱그려졌다.

### 4-5. 시간·길이 척도와 **조성 감사** (우리 계산)
| 항목 | 논문 | **우리 계산** |
|---|---|---|
| bead 총수 | 미기재 | PTFE 500 × 70 = **35,000** + VGCF 10 × 30 = **300** → **총 35,300 bead** |
| PTFE 결합길이 | 미기재 | 1,035 nm ÷ 70 = **14.8 nm ≈ 1.06 r** (구슬이 크게 겹친 사슬) |
| VGCF 길이 | 미기재 | 같은 규약(결합 ≈ r)이면 30 × 50 = **1.5 µm** (결합 = 2r 이면 3.0 µm) |
| VGCF 애스펙트비 | 본문은 실물 **>200** 을 강조 | 모델 섬유는 **L/d ≈ 15 (최대 30)** — **한 자릿수 부족** |
| 박스 대비 섬유 | — | 섬유 길이 **≥ 박스 한 변(1.5 µm)** → **주기 자기이미지와 접촉**(퍼콜레이션 인공물 위험) |
| 부피분율 | 미기재 | 박스 3.375 × 10⁹ nm³ 대비 **PTFE 9.9–11.9 vol%, VGCF 3.8–4.7 vol%** → **고체 14–17 vol%, 나머지 83–86 % 진공** |
| 탄소:바인더 **질량비** | 실험은 **5 : 2 (= 2.5 : 1)** | 모델은 **1 : 2.9** (ρ_C 2.0 / ρ_PTFE 2.2 가정) → **역전** |
| 탄소:바인더 **부피비** | 실험 환산 **2.75 : 1** | 모델 **0.39 : 1** → **약 7× 어긋남** |
| NMC | `Fig. 3a` 삽화에는 있다 | **CG 박스에는 없다** (Methods 에 10 VGCF + 500 PTFE 뿐, `Fig. 3b,c` 스냅샷에도 활물질 없음) |

> **이게 제일 무겁다.** 논문의 서사는 “고애스펙트비 탄소가 3D 퍼콜레이션을 만든다 + PTFE 가 그걸 묶는다”인데,
> 정작 CG 모델의 섬유는 **짧고(AR 15–30)**, **탄소가 바인더보다 부피로 7배 적고**, **활물질이 없어서**
> 퍼콜레이션이라는 개념 자체가 성립하지 않는 계다(고체 15 vol% 의 진공 중 부유계).
> `Fig. 3f` 가 보여주는 “VGCF 쌍이 360 → 255 nm 로 가까워진다”는 **퍼콜레이션의 증거가 아니라 응집의 증거**다.

### 4-6. 전단·압축 조건과 실험 대응 (부분 성공 / 부분 파탄)
- **온도 373.15 K = 100 °C** ← 실험 전단혼합 온도와 **정확히 일치**. ⭕ 좋은 대응.
- **응력 ~5 MPa** ← 실험 “1–5 MPa” 의 **상단**. ⭕ 범위 안.
- ⚠ **그런데 구현이 전단이 아니다.** “주기적 **방향성 힘**을 ±x,±y,±z 로 교대”는 **균일 체적력**이지
  **속도구배(shear)** 가 아니다. 논문 자신이 결과를 이렇게 설명한다:
  *“This behaviour arises from **mass and inertia differences**, with lighter PTFE being more readily displaced by the relatively immobile VGCF.”*
  → 즉 PTFE 가 VGCF 로 몰리는 **1차 구동력은 bead 질량 대비(41×)** 이고, 그 질량비는
  **임의로 고른 bead 반경(14 nm vs 50 nm)** 이 정한다. **원심분리에 가깝지 전단이 아니다.**
- **캘린더링(압축)은 CGMD 로 전혀 다루지 않았다.** 실험은 100 °C 압연 + 핫캘린더로 기공률 30 % 를 만드는데
  모델은 NVT 고정부피 — **공정 3단계(전단/캘린더/라미네이션) 중 1단계만**, 그것도 대리물로.
- **시간 예산 불일치(우리 검산)**: Methods 합계 = 50 + 10 + (12 × 30 = 360) + 25 = **445 ns**.
  그런데 `Fig. 3f` 의 x축은 **≈655 ns** 까지 가고, 곡선의 톱니 주기는 **≈12 ns**(= 전단 1주기)로
  **50주기 이상**이 찍혀 있다. 둘 중 하나는 틀렸다. **총 시뮬 시간이 본문에 명시되지 않는다.**
- **타임스텝(dt) 미기재.** 서모스탯 종류·damping 미기재. cutoff 미기재. 초기배치 생성법 미기재.

### 4-7. **CG 시간 ≠ 실제 시간** — 논문이 다루나?
**전혀 다루지 않는다.** `Fig. 3f` 축은 그냥 “Simulation time (ns)”이다.
- CG 는 자유도를 지우면서 마찰을 잃어 **동역학이 가속**된다(Martini 관례상 표준계수 ~4×, 계에 따라 10²–10³×).
  bead 하나가 10⁵ 단량체인 이 모델에서는 **가속인자를 추정할 근거조차 없다**.
- **우리 검산**: 실험 전단혼합은 **10 min = 6 × 10¹¹ ns**. 시뮬은 길게 봐도 **0.66 µs = 660 ns**
  → 액면가로 읽어도 **공정 시간의 1.1 × 10⁻⁹** 이다. 그러니 `Fig. 3f` 의 “아직 감소 중인 곡선”을
  “최종 구조”라 부르는 것은 **정지 상태 확인 없이 끊은 것**이다(실제로 곡선은 끝에서도 기울기가 살아 있다 — figure-read).

### 4-8. 검증 — 무엇과 대조했나
| 대조 후보 | 실제로 했나 |
|---|---|
| 원자 MD | **안 함** |
| 실험 물성(점도·모듈러스·밀도) 보정 | **안 함** (같은 그룹 alabdali2023 은 했다) |
| 실험 미세구조 | **정성적으로만** — `Fig. S8` SEM 에서 “PTFE 가 VGCF 표면을 따라 감기고(노란 화살표) 등각 코팅” |
| RDF/RoG/사슬간거리의 실험 대응물 | **없음** (SAXS·SANS·토모그래피 어느 것과도 대조 안 함) |
| CGMD → 물성(σ_e, τ) 예측 | **안 함**. 전류·굴곡도는 전부 **PFIB-SEM 실측 이미지**에서 뽑았다 |

> **`Fig. S8` 크롭을 직접 봤다**: A/B 는 500 nm 스케일에서 섬유들 사이에 얇은 막상 물질과 화살표,
> C/D 는 200 nm 에서 섬유 표면을 덮은 시트가 보인다. **PTFE 가 섬유를 “감았다”기보다 “덮었다”에 가깝고**,
> T2/T3 검출기 이미지 2장을 나란히 놓은 것이라 **정량(피복률·두께)이 전혀 없다.** n = 1 시야.

### 4-9. 통계
**시드 1개(로 보임, 명시 없음), 반복 없음, 오차막대 없음, 수렴 판정 없음.**
`Fig. 3d,e` 는 “처음/마지막 50 프레임 평균”이지만 프레임 간격도, 그 평균의 분산도 안 준다.

### 4-10. ⚠ CGMD 로 **화학을 주장하는 문장** (원문 인용)
1. *“This modelling employed the classical Lennard-Jones 12–6 potential to describe **chemical interactions** between PTFE and VGCF.”* (본문 p.4)
   → LJ 12-6 은 **분산·배제부피**이지 화학이 아니다. 전자·결합절단·산화수가 없는 모델을 “화학 상호작용”이라 부르면 과잉이다.
2. *“**Architecture design and modelling verification** of dry-processed thick electrode for high-voltage stability”* (`Fig. 3` 제목)
   → 검증된 것은 “ε 를 크게 주면 몰린다”이지 enol→keto 가 아니다. 그 화학의 증거는 **XPS/Raman(`Fig. S4,S5,S7`)이 전부**이고 CGMD 는 그것을 **가정**했다.
3. *“…and is further driven by **chemical interactions** between the two components.”*
   → 같은 문단에서 실제 구동력을 “mass and inertia differences”라고 적어놨다. 두 설명이 병기돼 있어 **어느 쪽이 지배적인지 모델에서 분리한 적이 없다.**

### 4-11. 한 줄 판정
> **CGMD 층은 “그림 설명용 삽화(illustrative)”로 읽어야 한다.** 정량 예측도, 검증도, 통계도 없다.
> 논문의 실증 하중은 **operando XRD + PFIB-SEM 3D + 전기화학**이 지고 있고, CGMD 는 그 위에 얹은 서사다.
> 다만 **“전단 중 바인더가 도전섬유로 재배치된다”는 정성 그림 자체는 우리 DEM/MPM 이 못 만드는 종류의 그림**이라
> 방법론적 참고가치는 있다(§8-3).

---

## 5. Figure set ★

| Fig | 내용 (무엇을 보여주나) | 우리 활용 |
|---|---|---|
| 1a | 슬러리 NMC811 후막 단면 SEM, **총두께 ~125 µm** 표시 | 슬러리 후막 두께 앵커. 우리 건식 LPSCl 막 두께와 직접 비교하진 말 것(액체계·PVDF) |
| 1b | operando single-particle XRD 배치도 — 싱크로트론 → 모노크로 → in-situ 코인셀 → 2D 검출기, (003) 개별 브래그 반점 4개(1–4)와 확대 간섭무늬 | **개별 입자 분해 회절**의 셀 설계(5 mm 개구 + Kapton 양면). 우리 ASSB in-situ 셀 설계 시 참고 |
| 1c | 슬러리 4.70 V 충전 전압곡선, **~250 mAh g⁻¹** | 고전압 컷오프에서의 실제 도달 용량 |
| 1d | 입자 4개의 **c 격자**: 14.2 → 14.4 Å 상승 후 붕괴, **onset·최종값이 입자마다 다름** | ★ **비동기 상전이의 직접 증거**. “후막 = 불균일”을 입자 단위로 보인 드문 데이터 |
| 1e | 같은 입자들의 **(003) 피크폭 0.008 → 0.020 Å⁻¹** | 격자 무질서/미세변형의 비동기 발달 |
| 2a | 각도평균 (003) 패턴 8전압: **>4.25 V 분열**, 4.40–4.70 V 에서 **붕괴상 + 미붕괴 pseudo-peak 공존**(화살표) | ★ figure-read: 4.70 V 에서도 **≈14.3 Å 성분이 남는다** = 활물질 일부가 아예 참여를 못 한다 |
| 2b | 슬러리 93/95/97 wt% 전압곡선, 97 wt% 는 4.60 V 이상 **요동**(인셋) | AM 비율↑ → 분극·요동↑ 의 슬러리 한계선 |
| 3a | 복합전극 삽화(NMC·CF·PTFE) + 확대 4컷: 표면코팅형 vs 섬유-섬유 얽힘형, 전자(e⁻) 화살표 | ⚠ **삽화일 뿐** — CG 모델에는 NMC 도 전자도 없다(§4-5) |
| 3b,c | CGMD **초기/최종 스냅샷** — PTFE(노랑 구슬사슬) + VGCF(회색 막대) | ★ figure-read: **활물질이 안 보인다**. 최종은 섬유 주변 응집 |
| 3d | VGCF–PTFE **RDF g_ij**(실선, 왼축)와 **배위수**(점선, 오른축 0–30), r = 40–150 nm | figure-read: initial 피크 **8.7 @ ~61 nm** → final **11.8 @ ~60 nm + 어깨 11.2 @ ~72 nm**; 배위수 150 nm 에서 **≈10 → ≈20 (1.9×)** |
| 3e | PTFE **회전반경 분포**, 35–120 nm | figure-read: **0.037 @ 61 nm → 0.043 @ 46 nm** (본문 “~60 → ~45 nm”와 일치) |
| 3f | **VGCF 쌍 사슬간거리 vs 시간** 360 → ~255 nm, 톱니 주기 ≈12 ns | ★ figure-read: **x축이 ≈655 ns** 인데 Methods 합계는 445 ns → §4-6 불일치. 끝에서도 **아직 감소 중** |
| 4a,b | 세그먼트 PFIB-SEM 단면(NMC 빨강 / CBD 진파랑 / 기공 연파랑) 건식(a) vs 슬러리(b) | 세그먼테이션 3상 분류의 표준 예시 |
| 4c,d | **CBD 연결성 맵** — 색 = 독립 서브네트워크. 건식은 한 색이 지배, 슬러리는 파편 | ★ 우리 DEM 접촉망 라벨링과 **같은 축**. 단 §7-1 의 통계 보정 필수 |
| 4e,f | **전류밀도 맵** log(A m⁻²) −10…+10, C/3 등가 | ★ 건식은 NMC 가 짙은 파랑(전류 안 흐름) = CBD 가 다 나른다 / 슬러리는 NMC 가 청록 = 활물질이 전류를 우회로로 나름 |
| 5a | 건식 93/95/97 wt% 전압곡선 — **요동 없음**, 인셋 4.6–4.7 V 매끈 | 슬러리 `Fig. 2b` 인셋과 짝. 아키텍처 효과의 가장 깔끔한 대조 |
| 5b | **99 wt%** C/10 vs C/3 — 첫충전 253, 방전 >225, C/3 ~210 | AM 99 wt% 에서도 율특성이 살아있다는 핵심 근거 |
| 5c | 99 wt% 반쪽셀 200 cyc(4.3 V, 액화가스): 유지율 100 → **~92 %**, CE **~99.7 %**(축 절단 93/98/99/100) | figure-read 확인. ⚠ **다른 전해질**이라 4.7 V 결과와 직결 금지 |
| 5d | 문헌 버블차트 — x AM 중량비 90–100 %, y 가역용량 120–220 mAh g⁻¹, 버블크기 = 로딩 | ★ **This work = 99.5 wt%, ~216 mAh g⁻¹, 32 mg cm⁻²** 로 오른쪽 끝. `Table S5` 원자료와 일치 |
| 6a | 풀셀 4종 사이클: 좌축 면적용량 3–5 mAh cm⁻², 우축 유지율 60–100 % | ★ figure-read: 전부 ~5.0 에서 출발. Slurry PC 125 cyc→4.05(80 %), Dry PC 200→4.1(82 %), Dry SC 4.7 V 400→3.95(~79 %), **Dry SC 4.55 V 1000→3.85(78 %)** |
| 6b,d | STEM-HAADF 사이클 후 표면 — 슬러리 **CEI >5 nm 다공 + 두꺼운 rock-salt**, 건식 **~2 nm 치밀** | 계면 열화의 직접 이미지 |
| 6c,e | 표면→벌크 EELS **O K-edge** 5점 — 슬러리는 pre-edge 소멸, 건식은 유지 | 산소 손실/TM 환원의 공간분해 |
| 6f | **ICP-MS 흑연 TM** 막대: Ni 0.9 → 0.4, Mn 0.2 → 0.045, Co ~0.05 → ~0.02 ppm | figure-read. cathode→anode 크로스토크의 정량 |
| S1 | NMC811 분말 XRD + Rietveld (a, c, Li/Ni 3.6 %) | 출발 소재 품질 앵커 |
| S2 | NMC811 SEM 저/고배율 | 2차/1차 입자 크기 |
| S3 | VGCF(A,C) · PTFE 분말(B,D) SEM | **피브릴화 전** PTFE 는 덩어리 형태임을 보여줌 |
| S4 | XPS O 1s + C 1s (혼합 전/후) — **533 → 531 eV**, C 1s 불변 | ★ enol→keto 주장의 1차 증거 |
| S5 | O 1s 디컨볼루션 — C–O 56.9/–OH 43.1 → C=O 55.3/C–O–C 36.7/–OH 8.0 % | 정량 성분비. ⚠ 피팅 구속조건 의존 |
| S6 | enol↔keto + F–H 수소결합 모식도 | 가설 그림(계산 근거 없음) |
| S7 | Raman — I_D/I_G 0.100 → 0.196, 2D′ 확대 | 표면 결함/산소기 변화 |
| S8 | 전단혼합 후 VGCF+PTFE SEM (T2/T3 검출기) | ★ **CGMD 의 유일한 실험 대조**. 정성·n=1 (§4-8) |
| S9 | CBD 두께방향 분포 — σ_std 건식 1.15 % / 슬러리 1.00 % | “균일도만으론 성능을 못 설명” 논지의 근거 |
| S10 | 3D PFIB 토모 CBD 네트워크 렌더 (슬러리/건식) | 3D 재구성 규모 감 |
| S11 | **최대 연결 CBD 분율 바이올린**(슬러리 vs 건식) | ★★ **Source Data 존재 → §7-1 에서 정확값으로 승격** |
| S12 | 기공 두께방향 분포 — σ_std 건식 1.2 % / 슬러리 0.89 % | 기공 균일도는 슬러리가 낫다 |
| S13 | D_eff vs 굴곡도인자 곡선 + 두 점 | figure-read/검산: τ_factor 6.2(건식)·8.2(슬러리), D_eff 0.16·0.12 — τ² 와 정확히 일치 |
| S14 | LSV (VGCF+바인더만) 4.8 V — 슬러리 3.9 V 피크(Al 부식) | ⚠ 활물질 없는 대조군. **PTFE vs PVDF 가 아니라 막 치밀도 차이일 수 있다**(SI 자신이 pinhole 언급) |
| S15 | 건식 93 wt% 7.5 / 9 mAh cm⁻² 전압곡선 | 초고로딩에서도 곡선 형태 유지 |
| S16,S17 | 건식 operando XRD 전압곡선 · (003) 패턴 — **분열 없음** | ★ `Fig. 2a` 와 짝. 아키텍처 → 균질 반응의 직접 대조 |
| S18 | Nyquist + 등가회로(R1/R2/R3 + W) | 피팅 모델 공개 |
| S19 | 99 wt% 자립막 사진(~25 cm²) + 굽힘 | 롤투롤 가능성의 정성 증거 |
| S20 | 인장 응력–변형 93 vs 99 wt% | figure-read: **0.79 MPa/ε0.22 vs 0.70 MPa/ε0.27**. ⚠ 곡선 1개씩, n 미기재 |
| S21 | 99 wt% 율특성 0.6/2.0/3.0/6.0 mA cm⁻² | 6 mA cm⁻²(≈1C) 에서 ~155 mAh g⁻¹ (figure-read) |
| S22 | NMC–CBD 접촉분율 93 wt% **0.0356** vs 99 wt% **0.0559** | ⚠ 본문은 “줄지 않았다”지만 실제로 **+57 %**. n=1 슬라이스 |
| S23 | 99.5 wt% 전압곡선 | ★ figure-read: **충전 ~275 / 방전 216 → ICE ≈ 78.5 %**(논문 미보고) |
| S24 | 풀셀 4종 CE vs 사이클 (축 절단 95/96/99/100) | 초기 CE 94–96 % 에서 시작 |
| S25 | **50 °C** 4.7 V 풀셀 100 cyc → 5.0 → 3.6 mAh cm⁻² (72 %) | 고온+고전압 동시 스트레스 |
| S26 | 단결정 NMC811 SEM | SC 도입 근거 |
| S27 | 컷오프 4.2–4.7 V 전압곡선 6종 | `Table S6` 에너지밀도의 원자료 |
| S28 | 흑연 사후 SEM+EDX (F 17.9, P 1.0 at%) | SEI 조성 |
| S29 | 문헌 버블차트(유지율 vs 사이클수) | `Table S1` 의 그림판 |
| Table S1 | 고-Ni NMC‖graphite 문헌 15건(>4.4 V, AM >90 wt%) | 벤치마크 원장 |
| Table S2 | VGCF vs MWCNT 애스펙트비·비표면적 | ★ **도전재 선택 논리의 정량 근거** |
| Table S3 | VGCF 원소분석 (O 1.5 wt%) | 표면 산소량 |
| Table S4 | EIS R1/R2/R3 | 저항 3분해 |
| Table S5 | 고-Ni NMC‖Li 문헌 26건 + This work(32 mg cm⁻², 99.5 wt%, 216) | `Fig. 5d` 원자료 |
| Table S6 | 컷오프별 **소재 수준** 에너지밀도 701→868 Wh kg⁻¹ | ⚠ **셀 수준 아님**(§10-1) |
| Table S7 | 전류 시뮬 파라미터(σ_NMC 5e-3, σ_CBD 700 S m⁻¹, 용량 0.200 × 4.8e6 × V_NMC, C/3) | ★ 우리가 같은 계산을 할 때 그대로 쓸 수 있는 입력표 |

---

## 6. 실험 방법 · 후처리 전수 (CGMD 외)

### 6-1. 이미징 / 세그먼테이션 체인 (우리가 제일 탐낼 부분)
- **PFIB 단면**: Thermo Helios 5 **Laser-PFIB** — 54° 사전경사 홀더, 레이저 **1.5 W × 2 pass(15 s 내)** 거친 절삭 →
  **0.375 W × 4 pass, 40 s** 정밀연마 → **rocking mill 5 min** → Xe **PFIB 30 kV / 200 nA** 마무리.
  촬영 Apreo 2S, **in-lens T1 2 kV / 25 pA**.
- **바인더를 보려면**: 액체질소(−196 °C) **저온 파단면** → **2 kV / 25 pA (T2·T3)**, 그리고
  **500 eV / 6.3 pA immersion + beam deceleration** — VGCF·PTFE 대비를 살리는 저전압 레시피.
- **3D 토모**: Helios **Hydra** PFIB + **Auto Slice & View 5**, 볼륨 **~100 × 100 × ~30 µm³**,
  fiducial → 전/측면 트렌치(2.5 µA) → 단면 클리닝(60 nA) → **30 kV / 60 nA, 슬라이스 간격 250 nm**.
- **재구성/세그먼테이션**: **Avizo (DualBeam 3D Wizard)** — 대표 5장 수동 세그먼트 → **딥러닝 세그먼테이션 전량 적용**
  → opening 필터로 잡티 제거 → CBD 클러스터 개별 라벨링·색칠 → 슬라이스별 최대 CBD 네트워크 면적분율.
- **CBD 정량**: **Weka Trainable (Fiji 3.7.6)** 3상 분리; 응집체는 **MATLAB 8-이웃**; NMC–CBD 접촉은 **4-이웃**.
- **전류 시뮬**: 세그먼트 이미지 → **Iso2Mesh(MATLAB)** → **~500만 사면체**(⚠ *“by stacking two identical images together”* = **같은 이미지 2장을 겹친 유사3D**) → **COMSOL 6.0**(리포팅 요약은 5.6).
  방정식 J = σE + ∂D/∂t + J_app, E = −∇V; 상단 J = J_app, 집전체면 J = −J_app × (Surface_top/Surface_CC), V = 0.
- **굴곡도**: **TauFactor** (MATLAB add-on, Cooper 2016), 확산 기반. Bruggeman 곡선은 **ε 무시**하고 그림.

### 6-2. 분광 / 화학
- **XPS**: 단색 Al Kα 15 kV, 10⁻⁸ Torr, 중화건, survey 1.0 eV / 고분해 0.1 eV, **C 1s 284.6 eV 보정**, CasaXPS 2.3.25, **Shirley + 혼합 Gauss–Lorentz**, FWHM·피크위치 **시료 간 동일 구속**.
- **Raman**: LabRAM HR Evol, **532 nm**, 600 gr/mm, 50–3500 cm⁻¹, 유리 슬라이드 2장 사이 밀봉.
- **원소분석**: Midwest Microlab — C/H/N **Dumas 연소(950–1050 °C)**, O 는 **LECO 불활성 열분해 1060 °C**.
- **ICP-MS**: iCAP RQ. 사이클 흑연 1/8" 펀칭 → **3 M H₂SO₄ 밤새** 침출 → 상등액 희석.
- **STEM/EELS**: JEOL **JEM-ARM300CF 300 kV**, 이중 수차보정, ADF. Ar 글로브박스에서 lacey carbon 그리드에 분산,
  **빔 손상 회피를 위해 사전조사 없는 영역에서만** EELS 취득.
- **분말 XRD**: Bruker APEX II Ultra, **50 kV/50 mA**, 붕소리치 유리 캐필러리 0.7 mm, Ar(<0.1 ppm H₂O). Rietveld: 배경 다항식, pseudo-Voigt, 순차 정련.
- **기계시험**: 도그본(게이지 **0.6 × 1.2 cm**), 마이크로미터 두께, **ESM303 + Mark-10 10 N**, 3D 프린트 그립 + 전기테이프 보강, **1 mm min⁻¹**.
- **LSV**: BioLogic VSP-300, **1 mV s⁻¹**, OCV → 4.8 V, **작동전극 = VGCF + 바인더만**(활물질 없음), 전류는 **전극 질량 정규화**.
- **EIS**: BioLogic VSP-300, **1 MHz–1 mHz, 10 mV**, 4.70 V 컷오프 사이클 후. 등가회로 R1(R_s)/R2(R_sei)/R3(R_ct) + Warburg,
  D_EIS = ½ (RT / (z²F²·C·A·σ_w))² — ZView 로 전 주파수 피팅.

### 6-3. 우리가 **없는 것**과 비교되는 포인트
- 이 논문의 수송량(σ_e 경로, τ)은 **전부 실측 이미지 위에서** 계산된다(image-based). 우리 DEM/MPM 은 **가상 구조 위에서** 계산한다.
  → **같은 후처리(TauFactor·연속체 전류)를 우리 DEM 구조에 그대로 붙일 수 있다**는 뜻이다(§8-3).

---

## 7. ★ 우리 검산 (④) — 계산은 전부 **(우리 계산)**

### 7-1. ⭐⭐ Source Data 로 `Fig. S11` 을 **exact 로 승격** — 그리고 본문 헤드라인이 흔들린다
Nature Source Data(`MOESM5`, 시트 `Distribution_Data`, 136행 × 7열)에는
**PFIB 슬라이스별 “정규화 최대 CBD 네트워크 분율”** 원수치가 들어 있다.
읽는 법: `python3 tools/litdb/docx_to_text.py --xlsx <file> --max-rows N` (오늘 `--xlsx` 를 이 도구에 추가했다).

| 통계 (우리 계산, exact) | Slurry | Dry |
|---|---|---|
| n (슬라이스) | **135** | **121** |
| 평균 | **38.36 %** | **53.59 %** |
| 중앙값 | **33.43 %** | **53.83 %** |
| 최소 / 최대 | **16.33 / 77.96 %** | **26.83 / 93.82 %** |
| 표준편차 | **13.83 %p** | **9.85 %p** |
| p25 / p75 | 27.3 / 50.7 % | 47.1 / 58.7 % |

- ⭕ **내 figure-read 가 정확했다**: 바이올린에서 읽은 값(슬러리 평균 ~38 %, 중앙 ~33.5 %, 최소 16 %, 최대 78 % / 건식 ~53.5 %, 27 %, 94 %)이 원수치와 **모두 일치**.
- ⭕ **논문의 정성 주장은 사실**: 건식이 평균 ↑(53.6 vs 38.4)이고 **분산 ↓**(9.85 vs 13.83 %p).
- ⚠ **그러나 본문 헤드라인 “17.1 % vs 61.2 %”(= 3.58×)는 분포를 대표하지 않는다.**
  - **17.1 % 이하인 슬러리 슬라이스는 135장 중 1장**(≈0.7 백분위) — 사실상 **최악 슬라이스**.
  - **61.2 % 이상인 건식 슬라이스는 121장 중 14장**(상위 **11.6 %**).
  - **분포 기준 실제 차이는 평균비 1.40×** (중앙값비 1.61×). 즉 **헤드라인이 효과를 2.5배 부풀린다.**
  - `Fig. 4c,d` 는 “대표(representative)” 슬라이스라고 쓰여 있지만 **대표가 아니다.**
- ⭕ **부수적 자기정합 확인**: 121 슬라이스 × 250 nm = **30.25 µm** → Methods 의 “~30 µm 토모 깊이”와 일치.
  슬러리는 135 × 250 nm = **33.75 µm** (두 시료의 이미징 깊이가 다르다 — 논문에 언급 없음).

> **Source Data 에 들어 있는 그림은 `Fig. S11` 하나뿐이다.** `Fig. 3d–f`(CGMD), `Fig. 6f`(ICP-MS),
> `Fig. 1d,e`(c-격자) 의 원수치는 **제공되지 않았다** → 그 값들은 계속 `figure-read ≈` 로 남는다.

### 7-2. 면적용량 · 로딩 · 두께 · 기공률 자기정합
- **면적용량 ↔ 로딩** (실용용량 200 mAh g⁻¹ 가정):
  25 mg cm⁻² × 200 = **5.0 mAh cm⁻²** ✓ / 30 × 200 = **6.0** ✓ / 45 × 200 = **9.0** ✓ — Methods 서술과 **정확히 일치**.
- **파우치 용량**: 양극 4.4 × 3.0 cm = **13.2 cm²** × 5 mAh cm⁻² = **66 mAh** — 본문의 “파우치 가역용량 66 mAh @C/10”과 **정확히 일치** ✓.
- **두께 자기정합(추정 포함)**: NMC 밀도 4.8 g cm⁻³(`Table S7` 의 4.8 × 10⁶ g m⁻³ 에서 확인).
  99 wt% · 30 mg cm⁻² → AM 고체 두께 = 0.030/4.8 = **62.5 µm**; CBD 부피 무시 가능 → 기공률 30 % 면
  **총 89 µm**. `Fig. S9/S12` 의 두께축이 **0–88 µm** 이므로 **아주 잘 맞는다** ✓.
  ⚠ 단 그 두 그림은 **93 wt%** 시료다: 93 wt% 면 CBD 가 2.26 mg cm⁻²(≈11 µm) 더해져 고체 73.8 µm →
  기공률 30 % 면 **105 µm** 여야 한다. 88 µm 로 관측된다면 그 시료의 실제 기공률은 **≈16–20 %** (우리 추정).
  → **“목표 기공률 ~30 %”는 시료마다 지켜지지 않았거나, 두 그림의 시료가 서로 다르다.** 논문은 실측 기공률을 **한 번도 안 준다.**
- **슬러리 대조군 밀도**: `Fig. 1a` 는 90 wt% / >30 mg cm⁻² 에 **125 µm** → 고체 ≈71 µm → **기공률 ≈43 %** (우리 추정).
  Methods 에 **슬러리 캘린더링 단계가 없다** ⇒ 두 전극의 치밀도가 애초에 다를 수 있다 → §10-3.

### 7-3. CE ↔ 용량유지 역산 — **서로 안 맞는다**
naive 모델(비효율 1 쿨롱 = 영구 Li 손실 1 쿨롱)로 역산하면:

| 케이스 | 보고 평균 CE | CE^N 예측 유지율 (우리 계산) | 실측 유지율 | 실측을 설명하는 **필요 CE** |
|---|---|---|---|---|
| Dry SC 4.55 V 파우치, 1000 cyc | **99.92 %** | **44.9 %** | **78 %** | **99.9752 %** |
| Dry SC 4.70 V, 400 cyc | 99.91 % | 69.8 % | ~80 % | 99.944 % |
| Dry PC 4.70 V, 200 cyc | 99.89 % | 80.3 % | 82 % | 99.901 % |
| Slurry PC 4.70 V, 125 cyc | 99.74 % | 72.3 % | 80 % | 99.822 % |

- **전 케이스에서 실측 유지율 > CE 예측**. 방향이 일관되므로 계산 실수는 아니고,
  **CE 결손의 상당부분이 영구 Li 인벤토리 손실이 아니라 기생 산화전류/셔틀**임을 뜻한다(고전압 NMC 의 통상적 현상).
- ⚠ 그러므로 **“평균 CE 99.9 % 초과”를 수명 근거로 인용하면 안 된다** — 이 데이터셋 안에서 CE 와 유지율은 **정량적으로 호환되지 않는다.**
  (일반적 한계이지 이 논문만의 잘못은 아니다. 다만 초록이 CE 를 헤드라인으로 쓴다.)

### 7-4. 에너지밀도 표 내부 검산 — **완전 자기정합, 그러나 셀 수준이 아니다**
`Table S6` 의 증가율 6개를 재계산: 727/701 = **+3.71 %** ✓, 774 → **+10.41** ✓, 803 → **+14.55** ✓,
854 → **+21.83** ✓, 868 → **+23.82** ✓ — 표기값과 소수점까지 일치.
또 868 Wh kg⁻¹ ÷ 225 mAh g⁻¹ = **3.86 V** 평균전압 → 물리적으로 타당 ✓.
⚠ 그런데 이건 **NMC 1 kg 당(소재 수준)** 이다. 제목·초록의 “**at the cell level**”을 뒷받침할
**셀 수준 Wh kg⁻¹ / Wh L⁻¹ 숫자가 논문 어디에도 없다**(파우치 질량·부피 미공개). → §10-1.

### 7-5. 99.5 wt% 의 **초기 쿨롱효율은 보고되지 않았다** (우리 계산)
`Fig. S23` figure-read: 첫 충전 **≈275 mAh g⁻¹**(= 이론 275 의 거의 100 %), 방전 **216** → **ICE ≈ 78.5 %**.
99 wt% 는 253 충전 / >225 방전 → **ICE 89 %**(논문 명시). 즉 **99 → 99.5 wt% 에서 ICE 가 ~10 %p 급락**한다.
논문은 99.5 wt% 에 대해 **방전용량만** 보고하고 ICE 를 안 쓴다. 그리고 `Fig. 5d` 의 “This work” 점도 **99.5 wt%** 다
→ **가장 유리한 방전값으로 벤치마크에 올렸다.**

### 7-6. 탄소–전해질 접촉면적 환산 (우리 계산) — 논문의 핵심 논리를 수치화
BET 18.6 m² g⁻¹, 탄소:바인더 5:2 기준.

| AM wt% | VGCF (wt%) | VGCF 질량 @30 mg cm⁻² NMC | **탄소 표면적 / cm² 전극** |
|---|---|---|---|
| 93 | 5.00 | 1.61 mg | **≈300 cm²** |
| 97 | 2.14 | 0.67 mg | **≈124 cm²** |
| 99 | 0.714 | 0.216 mg | **≈40 cm²** |
| 99.5 | 0.4 | 0.121 mg | **≈22 cm²** |

- **93 → 99 wt% 로 가면 탄소–전해질 접촉면적이 ≈7.5× 줄어든다** — 논문이 말로만 하는
  “minimize carbon–electrolyte contact area”의 정량값. 고전압 기생반응이 탄소 표면에서 촉진된다면
  **이것만으로도 큰 효과**이고, PTFE 코팅 여부와 **분리해서 셀 수 없다**(§10-4).
- 같은 5 wt% 를 표준 MWCNT(300 m² g⁻¹)로 넣으면 **≈4,800 cm²/cm²** → VGCF 대비 **16×**.
  `Table S2` 의 도전재 선택 논리를 **면적으로** 환산한 값.

### 7-7. 굴곡도 · 확산도 사슬 (완전 정합)
τ 2.49 / 2.87 → τ² = **6.20 / 8.24** — `Fig. S13` 의 마커 위치(6.2, 8.2)와 일치 ✓.
D_eff = 1/τ² = **0.161 / 0.121** — 그림의 0.16 / 0.12 와 일치 ✓.
2.49/2.87 = **−13.2 %** ✓, 0.161/0.121 = **+33.2 %** ✓ — 본문 “~13 % 감소 / ~33 % 증가”와 일치.
⚠ 단 **ε(기공률)을 명시적으로 무시**했다(SI 본인 문장). §7-2 대로 두 전극의 기공률이 다르면
**D_eff ∝ ε/τ² 의 ε 항이 통째로 빠진 비교**다 → 건식이 더 치밀하면 +33 %는 과대평가된다.

### 7-8. 자잘한 정합 확인
- σ_CBD/σ_NMC = 700 / 5 × 10⁻³ = **1.4 × 10⁵** → 본문 “약 5 자릿수” ✓.
- 입자 전류밀도비 1.0 × 10⁻² / 4.6 × 10⁻⁵ = **217×** (본문은 배수를 안 씀).
- 1C = 180 mA g⁻¹ → 30 mg cm⁻² 에서 **1C ≈ 5.4 mA cm⁻²** → `Fig. S21` 의 “6.0 mA cm⁻² 까지 분극 미미”는 **≈1.1C 까지**라는 뜻 ✓.
- 배합 5:2: 93 wt% → VGCF 5.0 / PTFE 2.0 wt% (정확히 정수) ✓; 99 wt% → 0.714 / 0.286 wt%; 99.5 wt% 는 0.4/0.1 = **4:1 로 규칙 이탈**(논문도 명시) ✓.

---

## 8. ★ 우리 시야 (⑤)

### 8-1. **우리가 이미 가진 것** — 이 논문이 우리 계보의 어디에 꽂히나
우리 litdb 에는 두 갈래가 이미 있다.
**(a) 건식전극 실험 갈래**: `lee2025_corolling_dryprocess_lpscl_ptfe`(황화물 + PTFE 코롤링) ·
`nam2026_primer_layer_dry_electrode_collector` · `wang2026_dryprocess_thick_cathode_failure_ncm94` ·
`yoo2026_porosity_gradient_dry_electrode` · `koo2025_cnt_wrapped_sc_nca_dry_cathode` ·
`kang2025_bollard_anchored_binder_dry_electrode` · `mun2025_dry_electrode_technology_assb_review` ·
`liu2025_dry_processing_high_energy_li_batteries_review`.
**(b) Franco 계보 메조스케일 모델링 갈래**: `alabdali2023_cgmd_wet_manufacturing_ssb_cathode`(LAMMPS CGMD, 슬러리→건조→압연 + GeoDict) ·
`wet_processing_resolved_am_ssb_cathode_manufacturing` · `ngandjong2021_dem_calendering_digital_twin` ·
`lyu2025_3d_dem_drying_calendering_lib` · `schreiner2020_dem_calendering_lib` · `sangros2019_dem_calendering_lib_electrode` ·
`lim2025_virtual_calendering_framework`. 그리고 우리 자신의 **DEM/MPM 원장**(`comparison_vs_ours_DEM.md` 축 A–F).
추가로 **VGCF 자체**에 대해서는 우리가 원자 수준 갈래를 갖고 있다 — `tools/vgcf_hbn/`(QE NEB, 흑연/h-BN 갤러리 내 Li 이동).

**꽂히는 자리**: 이 논문은 (a)와 (b)의 **교차점에 놓이되, 둘 다에서 한 칸씩 비껴 있다.**
- (a) 대비: 건식 공정·PTFE·고AM 이라는 **문법은 같은데 계가 액체전해질 LIB** 다. `lee2025`(LPSCl+PTFE 코롤링)와
  **바인더·도전재 문법이 같아** 공정 파라미터(100 °C, 1–5 MPa, 5:2, 목표 ε 30 %)는 **바로 대조 가능**하다.
- (b) 대비: 같은 Franco 그룹 CGMD 인데 **스케일이 반대 방향으로 갔다.**
  `alabdali2023` 은 bead = **입자 전체(µm)**, 3상(AM/SE/CBD), **공정 사슬 전체**, FF 를 **유변학에 보정**,
  산출은 **ε·δ_e·τ_g**(GeoDict). 이 논문은 bead = **바인더 세그먼트(14 nm)/섬유 조각(50 nm)**, **2상(활물질 없음)**,
  **전단 1단계만**, FF **미보정**, 산출은 **RDF/RoG/거리**(물성 없음).
  → **Franco 계보 안에서 이 논문은 “가장 미시적이면서 가장 정량성이 약한” 가지**다.
- 즉 우리 원장 기준으로 이 논문의 **모델링 층은 우리보다 앞서 있지 않다.** 앞선 것은 **실험 층**이다.

### 8-2. **이 논문이 앞선 것** — 우리가 못 하는 것
1. ★★ **operando single-particle XRD**. 싱크로트론 코히런트 빔으로 후막 안 **개별 입자**의 (003) 을 따라가
   **입자마다 다른 상전이 onset**을 보인다. 우리는 이런 실험이 아예 없고, 계산으로도 대응물이 없다(우리 DEM 은 입자 단위 응력은 주지만 **격자 상전이는 못 준다**).
2. ★★ **Laser-PFIB 3D 토모 + 딥러닝 세그먼테이션 + 연결성 라벨링**을 ~100 × 100 × 30 µm³ 스케일로.
   우리 DEM 구조는 가상이라 “정답”이 있지만, **실제 전극에서 CBD 네트워크를 3상 분리해 클러스터 라벨링한 실측 원장**은 우리에게 없다.
   특히 **저온 파단 + 500 eV immersion 으로 바인더를 보는 레시피**는 우리가 SEM 협업할 때 그대로 요청할 수 있는 구체적 조건이다.
3. ★ **초고 AM 중량비(99–99.5 wt%) 자립막의 실물 증명** — 25 cm² 크랙 없는 굽힘, 인장 0.7 MPa 유지.
   우리는 `lee2025` 계열 문헌값만 갖고 있고 **직접 만든 적이 없다.**
4. ★ **셀 수준 장수명(1000 cyc) 실증**. 우리 원장에 없는 시간축.
5. **이미지 → 메시 → COMSOL 전류장** 파이프라인이 `Table S7` 로 **재현 가능한 형태**로 공개돼 있다.

### 8-3. **우리가 이어가려면 뭘 돌려야 하나** (구체적 · 비용 정직하게)

**(A) 지금 당장, 싸게 되는 것 — 우선순위 1**
- `Table S7` 의 입력(σ_NMC 5e-3 / σ_CBD 700 S m⁻¹, C/3, J_app 정의)을 **우리 DEM 구조에 그대로 적용**해
  **전자 전류장**을 풀어본다. 우리는 이미 접촉망 라벨링을 갖고 있으므로 **가상 구조에서 4c,d 와 같은 “연결성 맵”**을 만들 수 있다.
  → 비용: **낮음**(며칠). 우리 축 B(전달 삼중항)에 **σ_e 를 실측 파라미터로 앵커**하는 첫 사례가 된다.
- **TauFactor 규약 정렬**: 우리 τ 정의가 이들과 같은지 확인(τ_factor = τ², ε 무시 여부). §7-7 이 그 대조표다.
- **§7-6 의 탄소 표면적 환산**을 우리 황화물 조성(VGCF 3 wt% 표준)에 적용 → **SE–탄소 접촉면적**이
  우리 ESW 축①(황화물 산화 onset)에서 갖는 의미를 정량화. 이건 **우리 계에서 오히려 더 중요**하다
  (황화물은 탄소 접촉면에서 산화분해가 촉진되는 게 정설).

**(B) CGMD 를 우리가 구현할 수 있나 — 정직한 비용**
- **기술적으로는 쉽다.** 이 논문 수준의 CGMD 는 **LAMMPS + LJ 12-6 + harmonic bond/angle + NVT** 뿐이다.
  bead 3.5만 개 × 0.7 µs 는 **단일 GPU(gabia A6000)로 하루 이내**. `pair_style lj/cut`, `bond_style harmonic`,
  `fix nvt`, `fix addforce` 로 끝난다. **우리 alabdali2023 카드에 이미 LAMMPS CGMD 레시피가 정리돼 있다.**
- **진짜 비용은 코드가 아니라 파라미터다.**
  - **bead mapping**: 우리가 하려면 “bead = 몇 nm, 몇 단량체”를 **정하고 근거를 대야** 한다.
    이 논문처럼 14 nm 로 잡으면 §4-2 의 비판을 우리가 그대로 뒤집어쓴다.
  - **potential 유도**: 제대로 하려면 **bottom-up**(원자 MD → IBI 또는 force-matching)이 필요한데,
    PTFE 원자 MD force field 선정(OPLS/DREIDING/ReaxFF) → 수 ns 원자 MD → RDF 매칭 반복 = **주 단위 작업 + 검증 불명확**.
    **top-down** 이 현실적이다: `alabdali2023` 처럼 **측정 가능한 거시량에 맞춘다** —
    우리가 가진 후보는 **압밀 곡선(포로시티 vs 압력)** 과 **탄성계수 밴드(1.3–3.1 GPa, `wang2026`)**.
    ⚠ 그런데 그 둘은 **DEM/MPM 이 이미 더 잘 맞추는 양**이다 → **CGMD 를 새로 세울 유인이 약하다.**
  - **검증**: 우리에겐 SAXS/유변학이 없다. `Fig. S8` 같은 SEM 정성 대조가 최선인데, 그건 §4-8 대로 **검증이라 부르기 어렵다.**
- **판정(솔직히)**: **이 논문의 CGMD 를 그대로 흉내 내는 것은 권하지 않는다.**
  같은 노력을 (A) 나 (C) 에 쓰는 편이 우리 원장에 남는 게 많다.
  다만 **“전단 하에서 바인더가 도전재로 이동/피복한다”는 현상 자체는 우리 DEM 이 원리적으로 못 만든다**
  (DEM 은 강체 입자 + 접촉법칙이라 **바인더 재분배가 없다**). 그 그림이 꼭 필요해지면
  **최소 모델**(bead 2종 + 인력비 스윕 + **ε 를 스캔해 민감도 곡선으로 보고**)로 하되,
  **정량 예측을 주장하지 말고 “ε 를 이만큼 바꾸면 이렇게 된다”는 파라메트릭 결과로만** 쓰는 게 정직하다.
- **더 나은 대안**: 바인더 재분배가 목표라면 CGMD 보다 **DEM + 액상/결합가교 모델**
  (liquid bridge / cohesive bond, LIGGGHTS 의 `cohesion` 계열)이 우리 스택과 훨씬 가깝다.

**(C) 실험 쪽으로 이어갈 것**
- **저온 파단 + 저전압 immersion SEM 레시피**(§6-1)를 우리 황화물 건식막에 요청 →
  현재 우리 SEM 이미지에서 **PTFE 피브릴이 안 보이는 문제**를 푸는 구체적 처방이다.
- **PFIB 3D + 클러스터 라벨링**을 우리 시료에 1회라도 돌리면, 우리 DEM 접촉망을 **실측으로 검증**할 수 있다(우리 축 E 강화).

### 8-4. ⚠ **우리 황화물 ASSB 와 안 이어지는 것** (명시)
| 항목 | 왜 안 이어지나 |
|---|---|
| 4.55/4.70 V 사이클 · CEI · TM 용출 | **카보네이트/불화 액체전해질**의 산화·용해 화학. 황화물 SE 는 **S²⁻ 산화(폴리설파이드)** 가 지배 — 물리가 다르다 |
| LSV 3.9 V Al 부식 | 액체 LiPF₆ 계 특유. 우리 계엔 없음 |
| 기공률 30 % 목표 | **액체계는 기공이 이온경로**다. 황화물 ASSB 는 기공이 **결함**이다(접촉 손실) → 최적 ε 의 방향이 **반대** |
| 굴곡도 τ / D_eff | 전해질이 **기공을 채운다**는 전제. 우리 계는 **SE 고체상의 τ** 가 문제 |
| 탄소 함량 ↓ 가 좋다 | 방향은 같지만 이유가 다르다 — 우리는 **SE 산화분해 촉매면 감소**, 이들은 **전해질 산화 억제** |
| PTFE 의 F | 황화물과 만나면 **LiF 생성/부반응** 가능 — 액체계 경험을 그대로 옮기면 안 된다(`lee2025` 카드 참조) |
| “CE 99.9 %” | 우리 ASSB 는 CE 가 **접촉/압력**에 지배돼 같은 지표로 비교 불가 |

---

## 9. 인용 가능 문장 (deck / 원고용)
- “Dry processing with fibrillated PTFE and high-aspect-ratio vapour-grown carbon fibre enabled NMC811 cathodes with >99 wt% active material at >5 mAh cm⁻² operating stably to 4.70 V, without any material-level modification or electrolyte additive (Zhang et al., *Nat. Energy* 2026).”
- “Operando single-particle X-ray diffraction on a 125-µm slurry-cast NMC811 electrode showed that the onset of c-lattice collapse above 4.25 V is **particle-dependent**, i.e. the state of charge is spatially heterogeneous within a thick electrode (Zhang 2026, Fig. 1d).”
- “Image-based analysis of PFIB–SEM cross-sections showed that dry-processed electrodes sustain a **larger and less variable dominant CBD network** than slurry-cast ones (53.6 ± 9.9 % vs 38.4 ± 13.8 % of CBD pixels across 121 and 135 slices; recomputed from the paper’s Source Data), while the thickness-direction *uniformity* of CBD was comparable — connectivity, not uniformity, distinguishes the two.”
  ⚠ **이 문장은 우리 재통계 값이다.** 논문 본문의 “17.1 % vs 61.2 %”를 인용하려면 **“대표 슬라이스”라는 단서**를 반드시 붙일 것.
- “Coarse-grained MD (LAMMPS, LJ 12-6) has been used to *illustrate* shear-driven redistribution of PTFE onto carbon fibres during dry mixing (Zhang 2026, Fig. 3), although the model contains no active material and its interaction strengths were assigned rather than derived.”
  ⚠ 인용할 거면 **이 단서까지** 같이. “CGMD 가 화학결합을 입증했다”는 식으로 인용하면 안 된다.

---

## 10. ★ 약한 부분 / 비판 (⑥ — 저격이 아니라 기준선 측정)

### 10-1. 제목의 “**cell level**”이 숫자로 뒷받침되지 않는다
`Table S6` 은 명시적으로 **material-level** (Wh per kg of NMC). 파우치의 질량·부피·비활성 성분비가
공개되지 않아 **셀 수준 Wh kg⁻¹ / Wh L⁻¹ 를 독자가 계산할 수 없다.** 논문 전체에서 셀 수준 에너지밀도 수치는 **0개**.
제목·초록의 “push energy density limits **at the cell level**”은 **정성 주장**으로 남는다.

### 10-2. CGMD 가 서사에서 지는 하중 ≫ 검증 (§4 전체)
- 활물질 없음 · 탄소:바인더 비 역전(1:2.9 vs 5:2) · 섬유 애스펙트비 15–30(주장 >200) · 고체 15 vol% ·
  ε 미공개 및 손튜닝 · dt 미기재 · 시드 1 · 오차막대 0 · 원자 MD/실험 정량 대조 0 · CG 시간 논의 0 ·
  `Fig. 3f` 시간축 ↔ Methods 445 ns 불일치.
- 그런데 `Fig. 3` 제목은 “**modelling verification**”이고, 본문은 LJ 를 “**chemical** interactions”라 부른다.
  **모델의 지위(illustrative)와 언어(verification)가 어긋난다.**

### 10-3. 대조군 설계의 공정성 — **캘린더링 비대칭**
건식은 100 °C 압연 + 핫캘린더로 **목표 ε ~30 %** 까지 치밀화하는데, Methods 의 슬러리 공정에는
**캘린더링 단계가 없다**(캐스팅 → 건조만). §7-2 추정으로 슬러리 ε ≈ 43 %(125 µm 시료).
그러면 `Fig. 4` 의 연결성·전류 차이, `Fig. S13` 의 τ 차이, EIS 차이 중 **얼마가 “건식 공정”이고 얼마가 “캘린더링”인지 분리되지 않는다.**
공정한 대조라면 **같은 기공률로 맞춘 슬러리 전극**이 있어야 한다. 논문은 실측 기공률조차 안 준다.

### 10-4. 교란변수: **AM 중량비 ↑ = 탄소량 ↓** 가 두 효과를 동시에 낳는다
99 wt% 전극이 좋은 이유로 “PTFE–VGCF 결합 아키텍처”를 든다. 그러나 §7-6 대로
93 → 99 wt% 는 **탄소 표면적을 7.5× 줄인다**. 고전압 기생반응이 탄소 표면에서 일어난다면
**아키텍처가 아니라 그냥 탄소가 적어서** 좋아졌을 수 있다.
이를 가르려면 **같은 탄소량 · 다른 아키텍처**(예: 건식 VGCF+PTFE vs 건식 카본블랙+PTFE, 동일 wt%) 대조가 필요한데 **없다.**
`Fig. S14`(LSV)는 활물질 없는 막이고, 게다가 SI 스스로 슬러리 대조막이 **성기어 pinhole 로 Al 이 노출됐을 수 있다**고 인정한다 —
즉 그 LSV 는 **PTFE vs PVDF 화학 비교가 아니라 막 치밀도 비교**일 수 있다.

### 10-5. 통계·n 이 거의 없다
- 반쪽셀 “조건당 3셀”, 풀셀 “코인 3 또는 파우치 2”는 밝혔지만 **본문 그림 어디에도 오차막대가 없다**(`Fig. 1d,e` 의 피팅 표준편차 제외).
- `Fig. S20`(인장) 곡선 1개씩, n 미기재. `Fig. S22`(접촉분율) **2D 슬라이스 1장씩**.
- `Fig. 4c–f` 는 **각 1장의 슬라이스**. §7-1 대로 그 선택이 결론의 크기를 2.5배 바꾼다.
- Reporting Summary 의 통계 항목은 **거의 전부 n/a** 로 체크돼 있다.

### 10-6. 본문 서술과 데이터가 어긋나는 지점 (전수)
| # | 본문 서술 | 실제 데이터 |
|---|---|---|
| 1 | “대표(representative) 슬라이스” 17.1 % vs 61.2 % | Source Data: 17.1 % 는 슬러리 **135장 중 최하 1장**, 61.2 % 는 건식 **상위 12 %** (§7-1) |
| 2 | “AM 을 93→99 wt% 로 올려도 NMC–CBD 접촉분율이 **줄지 않는다**” | `Fig. S22`: 0.0356 → **0.0559 (+57 %)**. “줄지 않는다”는 맞지만 **57 % 증가**를 그렇게 쓰는 건 축소 서술 |
| 3 | Methods: 전단 12 ns × 30 cycle (+ 50 + 10 + 25) = **445 ns** | `Fig. 3f` x축 **≈655 ns**, 톱니 ≈12 ns → **≈50 주기** |
| 4 | “CBD 균일도는 건식·슬러리가 비슷” | 실제로는 **슬러리가 더 균일**(σ 1.00 vs 1.15 %), 기공도 슬러리가 더 균일(0.89 vs 1.2 %). 논문은 이걸 “균일도로는 설명 안 된다”는 논거로 잘 쓰지만, 표현은 “comparable” 로 완화돼 있다 |
| 5 | 99.5 wt% “216 mAh g⁻¹ 유지” | 같은 그림에서 첫 충전 ≈275 → **ICE ≈78.5 %** (미보고, §7-5) |
| 6 | `Fig. 3a` 삽화의 NMC·전자 | CG 모델에는 **둘 다 없다** |

### 10-7. 방법 재현성 구멍
- **CGMD**: ε/σ 수치, dt, 서모스탯/damping, cutoff, 초기배치, 총 시뮬시간, 시드 — **전부 없음**.
- **전류 시뮬**: 메시가 *“같은 이미지 2장을 겹쳐”* 만든 **유사 3D**. 두께방향 구조가 **1 슬라이스 두께로 동결**된 계에서
  “두께방향 전류”를 논하는 셈 → 정성 비교 이상으로 밀면 안 된다.
- **기공률 실측값 없음**, 전극 두께 실측표 없음, CBD 밀도 가정 미공개.
- 코드/데이터: Source Data 는 `Fig. S11` **한 그림뿐**. CGMD 입력파일 공개 없음.

### 10-8. 그래도 **강한 부분** (균형)
- **operando single-particle XRD ↔ PFIB 3D ↔ 전기화학**의 삼각 대조는 강하다. 슬러리에서 보이던 (003) 분열이
  건식에서 **사라진다**(`Fig. 2a` vs `Fig. S17`)는 것은 아키텍처 효과의 가장 설득력 있는 증거다.
- **1000 사이클 파우치**(코인이 아니라 파우치, 350 kPa 스택압, N/P 1.1–1.15, 3 g Ah⁻¹ 전해질)는
  이 분야 기준으로 **실전 조건에 가깝다**. `Table S1`/`Fig. S29` 의 문헌 15건 중 1000 사이클은 1건뿐이고 그건 32 % 유지였다.
- XPS + Raman + 원소분석으로 **표면 산소 화학 변화**를 3중으로 잡은 것도 성실하다(다만 결론은 여전히 간접 추론).

---

## 11. 부록 — 자료·도구 기록

### 11-1. 받은 파일
| 파일 | 내용 | 상태 |
|---|---|---|
| 본문 PDF (21 p) | Article + Methods + refs + Reporting Summary | **전수 읽음** |
| MOESM1 (40 p) | SI: Fig S1–S29, Table S1–S7, ref 1–30 | **전수 읽음** |
| MOESM1 (재업로드) | md5 **857c46c1…2cd4** — 위와 **동일 파일** | 무시 |
| **MOESM5 .xlsx** | **Source Data**, 시트 1개 `Distribution_Data` (136행 × 7열) = `Fig. S11` 원수치 | **전수 사용 → §7-1** |
| MOESM3 .mp4 (236 KB) | Supplementary Video 1 — 슬러리 (003) Bragg 시간진화 | **미시청 (ffmpeg/av/cv2 부재)** |
| MOESM4 .mp4 (112 KB) | Supplementary Video 2 — 건식 전극의 연속 각도이동 | **미시청 (동일 사유)** |

### 11-2. 그림 크로핑 결과 (`litdb/figures/<slug>/`, 42장)
- 본문 `fig_1…6.png`, SI `fig_S1…S29.png`, 표 `tab_S1…S7.png`.
- ⚠ **`tab_S4.png` 는 오탐**: SI 2쪽의 **목차 줄**(“Supplementary Table 4: page 23 …”)을 표로 잡았고,
  진짜 Table S4(SI 23쪽, EIS 저항)는 “중복(작은 쪽)”으로 제외됐다. 값은 PDF 텍스트에서 전사했으므로 digest 내용은 영향 없음.
  → 도구 개선 후보: 목차 페이지의 “Table N: page M” 패턴을 캡션에서 배제.
- ⚠ **`fig_5.png` / `fig_6.png` / `fig_4.png` 는 오른쪽이 잘렸다**(2단 조판 전폭 그림). 필요한 패널(`5c,d`, `6a,f`, `3d–f`)은
  scratchpad 에서 300–600 dpi 로 **재렌더해서 봤다**. 도구 개선 후보: 캡션이 두 단에 걸칠 때 bbox 를 전폭으로 확장.
- SI 표는 **회전 없이 정상적으로 세워져 나왔다**(`caption_rotation` 문제 없음).

### 11-3. 오늘 확장한 도구
`tools/litdb/docx_to_text.py` 에 **`--xlsx`** 추가 (새 파일 만들지 않고 기존 도구 확장 — 코드 규율).
- stdlib 만으로 xlsx(zip+XML) 파싱: `xl/workbook.xml`(+rels) → 시트 순서, `xl/sharedStrings.xml` → 문자열 풀,
  `xl/worksheets/sheet*.xml` → 셀. `--sheet`(부분일치) · `--max-rows` · `--list`.
- **못 하는 것**을 docstring 에 명시: 셀 서식 미해석(날짜 serial), 수식은 캐시값만, 병합셀은 첫 칸만, .xls 불가.
- `--selftest`: 양성 1 + **음성 5**(workbook 없는 zip / 비-zip / sharedStrings 없음 / 시트파일 실종 / 없는 시트명) → **PASS**.

---

## 12. INDEX · 비교표에 넣을 항목 (수동 병합 대기)
> ⚠ `litdb/INDEX.md` · `comparison_vs_ours.md` · `comparison_vs_ours_DEM.md` 는 **DEM 세션과 공유**하는 파일이라
> 이 세션에서 **건드리지 않았다**(근거: `kb/methodology/litdb_shared_branch_convention_2026_08_19.md`).
> 아래를 그대로 옮겨 붙이면 된다.

### 12-1. `INDEX.md` 행 (track: **dem**)
```
| `papers/zhang2026_dryprocess_electrode_architecture_cgmd_ptfe_vgcf.md` | **Zhang / Franco / Shpyrko / Meng 2026** (Nature Energy, DOI 10.1038/s41560-026-01981-3; UChicago + UCSD + LRCS Amiens) — 건식 NMC811 후막(**AM 99–99.5 wt% · 30–45 mg cm⁻² · 4.70 V**)의 **아키텍처 설계**: 피브릴 PTFE 가 표면산소 VGCF 를 감아 도전망을 잇고 탄소–전해질 접촉을 줄인다. ⛔ **액체전해질 LIB — 우리 황화물 계 아님**(넘어오는 건 ① 공정·아키텍처 ② CGMD 방법론뿐) | ★★ **① operando single-particle XRD**: 125 µm 슬러리 후막에서 (003) c-격자 붕괴 onset 이 **입자마다 다름**(비동기), 4.70 V 에서도 미붕괴 pseudo-peak 잔존 — 건식에선 **분열·확폭 소멸**(`Fig. 2a` vs `Fig. S17`). ★★ **② PFIB 3D + 딥러닝 세그먼트 + 클러스터 라벨링**(100×100×30 µm³, 250 nm 슬라이스): 최대 연결 CBD 분율 **건식 53.6 ± 9.9 % vs 슬러리 38.4 ± 13.8 %**(우리가 Source Data 로 재통계, n=121/135) — ⚠ **본문 헤드라인 “61.2 vs 17.1 %”는 상위 12 % 슬라이스 대 최하 1/135 슬라이스의 짝** ★ **③ 이미지기반 연속체**: COMSOL 전류장(σ_NMC 5e-3 / σ_CBD 700 S m⁻¹, `Table S7`) + TauFactor τ **2.49 vs 2.87**(−13 %), D_eff +33 %(⚠ ε 무시). ★ **④ 초고 AM 실증**: 자립막 25 cm², 인장 0.79→0.70 MPa(93→99 wt%), 9 mAh cm⁻² 까지 프로파일 유지, **4.55 V 파우치 1000 cyc 78 %**. ⚠⚠ **CGMD 는 삽화 수준**: 활물질 없음(10 VGCF + 500 PTFE 만), bead 1개 ≈ **1.5×10⁵ C₂F₄ 단위**(Martini 3 대비 10⁵× 거침), 모델 탄소:바인더 **1:2.9 (실험 5:2 와 역전)**, 섬유 애스펙트비 **15–30(주장 >200)**, ε 손튜닝·미공개, dt·시드·오차막대 없음, `Fig. 3f` 축 655 ns ↔ Methods 445 ns 불일치, LJ 를 “chemical interactions”라 호칭. ⚠ **슬러리 대조군에 캘린더링 없음** → 연결성·τ·EIS 차이에 기공률 교란. ⚠ **제목의 “cell level” 에너지밀도 수치가 논문에 0개**(701→868 Wh kg⁻¹ 는 **소재 수준**) | exp 주도 + CGMD |
```

### 12-2. `comparison_vs_ours_DEM.md` 에 넣을 항목
**축 B(전달 삼중항)에**
```
- **Zhang 2026 (Nat. Energy)** — 실측 PFIB 이미지 위에서 σ_e 전류장(COMSOL) + τ(TauFactor).
  τ 2.49(건식)/2.87(슬러리), D_eff +33 %(⚠ ε 무시), σ_NMC 5×10⁻³ / σ_CBD 700 S m⁻¹.
  ★ **우리와의 관계**: 우리는 *가상* 구조에서, 이들은 *실측* 구조에서 같은 양을 푼다.
  `Table S7` 입력을 우리 DEM 구조에 그대로 넣으면 **σ_e 축의 첫 실측-파라미터 앵커**가 된다.
  ⚠ 액체계라 "기공 = 이온경로" 전제 — 우리 ASSB 는 기공이 결함이므로 τ 의 의미가 반대다.
```
**축 F(우리가 아직 못 하는 것)에**
```
- **바인더 재분배**: DEM(강체 입자 + 접촉법칙)은 전단 중 바인더가 도전재로 이동·피복하는 과정을
  원리적으로 못 만든다. Zhang 2026 은 그것을 CGMD 로 *그렸다*(정량성은 없음, 카드 §4).
  → 우리가 필요해지면 CGMD 복제보다 **DEM + cohesive/liquid-bridge** 가 우리 스택에 가깝다.
- **실측 3D 접촉망 검증**: Laser-PFIB 토모 + 딥러닝 세그먼트 + 클러스터 라벨링(§6-1 레시피)이
  우리 DEM 접촉망을 실측으로 검증할 유일한 경로. 특히 **저온 파단 + 500 eV immersion** 이
  바인더를 보는 구체적 처방.
```
**축 E(우리가 문헌을 검증)에**
```
- **Zhang 2026 재통계**: Source Data(MOESM5)로 Fig. S11 을 재계산 → 본문 헤드라인(17.1 vs 61.2 %,
  3.58×)이 분포 평균비(1.40×)를 2.5배 부풀린다는 것을 확인. 문헌 수치를 우리 원장에 옮길 때는
  **평균±SD(53.6±9.9 / 38.4±13.8, n=121/135)** 를 쓸 것.
```

### 12-3. `comparison_vs_ours.md`(DFT 축)
**넣을 것 없음.** 이 논문에는 DFT/AIMD 가 전혀 없고, 이온전도·산화안정·기계·전자구조 어느 축에도
우리와 비교 가능한 제1원리 수치가 없다. (억지로 넣으면 액체계 4.7 V 를 우리 ESW 축에 섞는 사고가 난다.)

---

## 13. 다른 리뷰 병합 자리 (비어 있음)
> 다른 브랜치의 리뷰가 들어오면 **여기 아래에** 추가한다. 병합 규칙:
> - 절 제목에 출처를 붙인다 — `(논문 서술)` / `(우리 검산)` / `(우리 시야)` / `(브랜치 X 리뷰)`.
> - 수치가 충돌하면 **지우지 말고 병기**하고, 어느 쪽이 Source Data/원문 기반인지 명시한다.
> - 본 카드의 고유 기여 목록은 **§0-1** 에 있다 — 중복 판정의 기준으로 쓸 것.

<!-- (여기부터 다른 리뷰) -->
