Repository: yonghoon7153-source/Yonghoon-DEM-DFT

# 📚 LITDB — 문헌 단일 시스템 (**SE·DFT 축 + DEM·MPM 축, 두 트랙**)

> **앞으로 논문은 여기서만 본다.** 여러 곳(db/literature, kb/papers, db/properties, Excel)에 흩어진 문헌을 한 곳에서 생각·참고·비교하기 위한 통합 MD 시스템.

## 왜 트랙이 둘인가
`INDEX.md` 는 argyrodite 전해질 축이라 접촉역학·MPM·건식전극 digest 가 들어갈 자리가
없다. 그래서 한때 64편이 **어느 인덱스에도 없었다**(open_items #7). 축을 나눠 그 구멍을
닫았고, 한 분모로 세면 “159편 중 98편 미언급” 같은 **가짜 미결**이 나온다
(`comparison_vs_ours.md:8`). 분리는 실측 근거가 있는 결정이다 — 합치지 말 것.

⚠ 이 표의 **편수는 적지 않는다.** 손으로 쓴 수는 반드시 낡는다(README 자신이 세 번 틀렸다).
현재값은 `python3 tools/litdb/build_index.py --check` 로 본다.

File: litdb/papers/zhang2026_fpds_siloxane_dip_mediator_quasi_solid_lis.md (part 1 of 2)
<!-- digest 표준 양식 (paper-level STANDALONE) · 깊이 기준 = papers/zuo2022_chlorination_cathode_interface.md · 형식 참고 = papers/shen2026_thf_cpme_cosolvent_quasi_solid_sulfur_lis.md
     2026-11-26 신규 — 논문 에이전트 (API 배치 #6 · inbox '6. …' 본문 + '6. Sup) …' SI).
     그림: extract_figures.py --clean 로 43 장 자동 크롭 → 자동 추출이 '그래픽 없음' 으로 버린 SI 6 장 (S4 · S14 · S15 · S33 · S36 · S37) 을 손으로 잘라
           figures.json 에 manual_crop 사유를 달았다 · fig_S26 은 패널 a,b 가 잘려 나가 다시 잘랐다 (manual_crop). 합 49 PNG (그림 44 + 표 5).
     ⛔ 그림 폴더는 extract_figures.py --clean 으로 다시 돌리지 않는다 — 손 크롭 7 장이 지워진다.
     공유 표 (INDEX · comparison · _sources.json · pdf_map · wishlist) 는 이 배치에서 건드리지 않았다 (배치 지시). _sources.json 은 도구가 다시 쓴 것을 원래 파일로 되돌렸다.
     talk 인입 대기열: `grep -l "논문 에이전트 인입 대기열" litdb/talks/*.md` → lee2026_skku_mlip_materials_design.md 하나 · 이 논문 행 없음 (확인).
     wishlist 799 행 (11-25b) 이 이 논문을 '같은 하위 분야 최신 — 재현 · 대안' 으로 올려 두었다 (wishlist 는 고치지 않았다).
     ⚠ 이 논문은 **액체 (약용매화) 전해질 Li–S 전지** 논문이다 — argyrodite SE 물성 4축 (A–D) 에 행을 만들지 않는다.
     부속: inbox 에 이 논문의 xlsx · zip · 영상은 없다 (본문 PDF · SI PDF 둘뿐 — 확인). -->

# Synergistic Electrolyte Solvation and Mediation Engineering for Quasi-Solid-State Sulfur Electrochemistry — Zhang, Wang et al. (*ACS Nano* 2026, 20, 21459–21472)

> slug `zhang2026_fpds_siloxane_dip_mediator_quasi_solid_lis` · DOI `10.1021/acsnano.6c10639` · type `mixed — exp 주 (Raman · ⁷Li NMR · 점도/밀도/σ · GITT · 셔틀 전류 · 자가방전 · CV · EIS/DRT · UV–vis · operando XRD · ex situ Raman · SEM · XPS · 코인/파우치) + 계산 보조 (CP2K BLYP-D3 AIMD 2 계 · DMol3 PBE/DNP 분자 결합에너지 7 개 — NEB 0 · MLIP 0 · DOS/Bader/COHP 0)` · PDF `litdb/inbox/6. Synergistic Electrolyte Solvation and Mediation Engineering for Quasi-Solid-State Sulfur Electrochemistry.pdf` (본문 14 pp) + `litdb/inbox/6. Sup) Synergistic …pdf` (SI 61 pp · Fig. S1–S37 · Table S1–S5 · Supplementary Note 1–2 · 참고문헌 22) · digested `2026-11-26` · status ✅ · 태그 **[외부 · 액체 전해질 Li–S (약용매화 + 레독스 매개) · 비-argyrodite]**
> elements: Li, S, O, C, N, F, Si
> methods: DFT, AIMD, XPS, Raman

> **저자**: Xinmin Zhang · Yuhui Wang · Xianyang Cheng · Feifei Tian · Yifeng An · Xiaobin Luo · Chunmei Xu · Yaping Lu · **Yaping Feng\*** · **Yatao Liu\*** — 北京化工大学 (Beijing Advanced Innovation Center for Soft Matter · 材料科学与工程学院 · 化学工程学院 · State Key Laboratory of Organic–Inorganic Composites) · 北京大学 材料科学与工程学院 (Beijing Key Laboratory for Theory and Technology of Advanced Battery Materials: Y. An) · 南开大学 Collaborative Innovation Center of Materials Science (Y. Liu). 교신 liuyatao@buct.edu.cn · ypfeng@buct.edu.cn.
> 접수 2026-06-07 · 수정 2026-06-30 · 수락 2026-07-01 · 출판 2026-07-20 (*ACS Nano* 20 권 30 호).
> **계보 · 같은 그룹**: 교신 Yatao Liu 는 `shen2026_thf_cpme_cosolvent_quasi_solid_sulfur_lis` (CPME/THF 공용매 SSE · Pang 그룹과 공동) 의 교신이기도 하고, SI 참고문헌 (19) Liu 2025 *Nat. Chem.* 17, 614 ('표면 국소 상 매개' 분자로 QSSSR 동역학 가속) 의 1저자 계열이다. 즉 이 논문은 **같은 그룹이 '약용매화 용매 + 분자 매개자' 를 한 전해질에 합친 판**이다. 공용매로 매개하는 shen2026 과 나란히 읽는다.
> 🔗 **이어 읽기 (litdb)**: 같은 그룹 SSE — `shen2026_thf_cpme_cosolvent_quasi_solid_sulfur_lis` / 액체 Li–S 매개 · 동역학 — `liu2026_li4sns4_mediator_low_barrier_li2s` · `wei2026_data_driven_hea_mediator_lis` · `guan2026_feco_vs_in2s3_li2s_electrocrystallization` / 준고체 · argyrodite 다리 — `mistry2026_slei_argyrodite_ionic_liquid_quasi_solid_lis` · `yu2025_cng_host_suppress_argyrodite_oxidation_lis` / 전고체 Li–S — `cronk2026_lis_cathode_interphase_chemistry` · `wu2026_asslsb_li2s_reaction_mechanisms_engineering_review` · `wang2025_miec_tis2_lps_three_phase_interface_lis_assb` — 대응은 §14.

---

## 0. 이 digest 를 읽는 법

**읽기축 (우리 트랙에서의 자리)**: 황화물 SE 논문이 아니다. **1.5 M LiTFSI 를 실록산계 용매 FPDS (dimethoxymethyl(3,3,3-trifluoropropyl)silane) / diglyme (G2) 9:1 (v/v) 에 녹인 약용매화 전해질** 로 폴리설파이드 (LiPS) 용해를 ≈14.5 mM[S] 까지 눌러 '준고체 황 반응 (QSSSR)' 을 만들고, 그 대가인 느린 고체상 전환을 **유기황 첨가제 DIP (isopropylxanthic disulfide, 0.1 M) 를 레독스 매개자 (RM)** 로 넣어 되살린다는 액체 Li–S 논문이다. 우리가 가져올 것은 ① **계산 방법 대조** (CP2K BLYP-D3 AIMD 용매화 · DMol3 분자 결합에너지 ↔ 우리 UMA MLIP-MD · ORCA r2SCAN-3c), ② **개념** (약용매화 = 음이온 풍부 첫 껍질 · QSSSR · 용해되는 매개자로 고체 Li₂S 를 깨우기 · α-S₈ / β-S₈ 재충전 산물), ③ **보고 규약 반례** (산화환원 활성 첨가제의 자기 용량 · 최고 셀을 대표값으로 · 55 °C 시험 · 파우치 질량 검산).

**판정 요약 (§6 · §10 상세)**:

| 주장 | 판정 | 핵심 근거 |
|---|---|---|
| FPDS/G2 는 음이온 풍부 용매화 (SSIP 0 · CIP 만) | ✅ 방향은 받친다 · ⚠ 분율 합이 105 % | Raman S–N–S ≈742 → ≈749 cm⁻¹ (figure-read) · 본문 'mono 37.4 % + bi 67.6 %' = 105 % |
| AIMD 가 TFSI⁻ 우세를 확인 (CN Li–O(TFSI⁻) 1.01 → 2.43) | ⚠ 궤적 1 · 40 ps · 300 K · 상자 농도 ≈1.25 M (본문 '1.5 M' 표기) · G2 7 분자에 Li–O(G2) 접촉 32.4 개 (O 21 개) | §5.2 · 관측창 Ea₁ ≈0.22 eV |
| Li₂S₆ 용해도 1015 → 14.5 mM[S] · '두 자릿수 넘게' | ✅ 값은 받친다 · ⚠ 비는 ≈70 배 (1.85 자릿수) — '두 자릿수 넘게' 는 과장 | `Fig. 3a` |
| 셔틀 전류 · 자가방전 억제 | ✅ | `Fig. 3e` G2 ≈59 µA (2.45 V) ↔ FPDS ≤ ≈3 µA (figure-read) · `Fig. 3f` |
| DIP 가 고체 LiPS / Li₂S 전환을 매개한다 | ⚠ 방향은 여러 측정이 받친다 (Li₂S 첫 충전 장벽 ↓ · Li₂S₄‖Li₂S₄ R3 ↓ · operando XRD 충전 S₈ 조기 재생) · 🔴 **DIP 자체의 산화환원 용량을 빼지 않았다** | §5.4 · §10-① — 저부하 셀에서 DIP 2e⁻ 만으로 ≈410 mAh g⁻¹(S) 상한 (우리 산수) |
| DFT 결합에너지 (−0.87 ~ −1.21 eV) 가 RM–Li₂S₄ 착물 형성을 받친다 | 🔴 기준 없음 (Li₂S₄–용매 · Li₂S₄–TFSI⁻ 비교 없음) · 기상 · 분산 보정 · BSSE · 전하/스핀 미기재 — '음수다' 는 결합이 있다는 말뿐 | §5.5 |
| 0.2 C 100 사이클 773.3 mAh g⁻¹ · 4 C 576.1 mAh g⁻¹ · '2 C 100 사이클 85 %' | ⚠ 773.3 은 셀 3 개 중 최고 (평균 740.3 ± 47.7) · 2 C 100 사이클 평균 604 ± 115 · '85 %' 의 기준 사이클 미기재 (첫 사이클 기준이면 ≈61 %, figure-read) · **시험 온도 55 °C** | §5.8 · `Table S5` · `Fig. S33` |
| 3.13 Ah 391.7 · 6.52 Ah 453.8 Wh kg⁻¹ 파우치 | ⚠ 에너지 = 첫 방전 · 사이클은 **800 mAh g⁻¹ 용량 제한** (≈1.5–1.6 Ah) 10 · 25 사이클 · 6.52 Ah 는 4 사이클 · 🔴 6.52 Ah 의 '포장 제외 607.3' 은 적힌 설계로 질량이 안 맞는다 (우리 산수) | §5.9 |

**본 digest 에서 실제로 본 그림 (2026-11-26)** — 폴더 PNG 49 장 (그림 44 + 표 5) 중:

- Read 로 본 것 **11 장**: `Fig. 2` · `Fig. 3` · `Fig. 4` · `Fig. 5` · `Fig. 6` · `Fig. 7` (본문 6) · `Fig. S2` · `Fig. S3` (크롭 위가 잘려 범례가 안 보인다 — 분율은 글자층으로 읽었다) · `Fig. S26` (처음 크롭에서 a,b 가 빠져 다시 잘라 두 번 봤다) · `Fig. S33` · `Fig. S36`.
- **안 본 것**: `Fig. 1` (개념도) · `Fig. S1` · `S4`–`S25` 중 S2·S3 을 뺀 전부 · `S27`–`S32` · `S34` · `S35` · `S37` (이 그림들의 수치는 SI 글자층 · 캡션에서 가져왔다 — 그 수치는 figure-read 가 아니다) · 표 5 장 (`Table S1`–`S5` 는 PDF 글자층으로 읽었다).
- 그림에서만 읽은 값은 **`figure-read ≈`** 로 적었다. 판독 정밀도는 눈금 간격의 ≈ ±2–5 % 다.
- 본 그림 중 **본문 서술과 어긋난 것**: `Fig. 5e` (본문 'Li₂S 소비 속도는 전해질마다 비슷' ↔ 그림은 FPDS/G2 의 Li₂S 가 ≈100 % SOC 까지 남고 DIP 는 ≈49 % 에서 사라진다 — SI 서술은 그림 쪽) · `Fig. S26e` (본문 Li₂S 크기 G2 14.81 > FPDS 14.5 nm ↔ SI 'FPDS 쪽이 더 크다' · DIP 막대 ≈15.2 vs 본문 15.6 nm) · `Fig. 5b` (본문 '800 mAh g⁻¹ 에서 S₃·⁻ 형성' ↔ 617 nm 부근 네 곡선 모두 평평 ≈0.1) · `Fig. 6a` (캡션 'LiTFSI-G2' ↔ 범례 'LiTFSI-LiNO₃-G2') · `Fig. S36e,f` (첫 방전 ≈1790 mAh g⁻¹ > 황 이론 1675).

---

## 1. 한 줄 요약

1.5 M LiTFSI-FPDS/G2 (9:1) 약용매화 전해질은 Li⁺ 첫 껍질을 TFSI⁻ 가 지배하게 해 (Raman CIP 만 · AIMD CN Li–O(TFSI⁻) 2.43) Li₂S₆ 용해도를 1015 → 14.5 mM[S] 로 낮추고 셔틀 · 자가방전 · Li 덴드라이트를 줄이지만, 고체 LiPS 가 전기화학적으로 굼떠 0.2 C 100 사이클에 ≈250 mAh g⁻¹ 로 무너진다. 여기에 0.1 M DIP 를 넣으면 DIP 가 처음 방전에서 ≈2.43 V 로 환원돼 '리튬 잔테이트' 꼴 종 (DIP⁻ᴿᵉᵈ) 이 되고, 이것이 고체 Li₂S₄ · Li₂S 와 착물을 이뤄 충전 시 Li₂S → S₈ 재생을 앞당긴다고 저자는 해석한다 (0.2 C 100 사이클 ≈740 mAh g⁻¹ 평균 · 3.13 Ah 파우치 391.7 Wh kg⁻¹). 셔틀 억제와 '첨가 시 성능 향상' 은 데이터가 받치지만, **DIP 자체가 산화환원 활성인데 그 용량을 황 용량에서 분리하지 않았고**, 기전을 받치는 DFT 는 기준 없는 기상 결합에너지 7 개뿐이며, 성능은 55 °C · 최고 셀 기준이다.

## 2. 메타 / 동기 / 질문

| 항목 | 내용 |
|---|---|
| 저널 · 권 · 쪽 | *ACS Nano* 2026, 20 (30), 21459–21472 · DOI 10.1021/acsnano.6c10639 |
| 랩 표기 | *ACS Nano*, 20, 21459 (2026) |
| 동기 | 약용매화 · 고농도 · 국소고농도 · 불소화 전해질은 LiPS 를 안 녹여 셔틀을 막지만 (QSSSR), ① 이온 수송이 느리고 ② 고체 전환이 굼떠 절연 방전 산물 부동태로 고율에서 빨리 무너진다. 분자 촉매 · 황 함유 첨가제 · RM 은 대개 **LiPS 가 녹는 계에서만** 효과가 보고됐다 — '고체 황 전환을 위해 설계된 첨가제' 는 거의 없다 |
| 질문 | 약용매화 용매 (용해도 통제) 와 용해되는 유기황 매개자 (동역학 통제) 를 한 전해질에 넣으면 QSSSR 의 셔틀 억제를 유지한 채 고율 · 장수명 · 희박 전해액 파우치까지 갈 수 있나 |
| 답 (저자) | 예 — FPDS/G2 가 용해도를 막고, DIP 가 '용해되면서 고체 LiPS 와 착물' 을 이뤄 전자 전달을 매개한다. 같은 DIP 가 국소고농도 전해질 ((DME)₂-LiTFSI + 50 vol% 톨루엔) 에서도 사이클을 개선한다 (`Fig. S24`) → '보편 전략' |
| 시험 온도 | **코인 셀 전부 55 °C** (Experimental) — 25 °C σ 가 0.38 mS cm⁻¹ 로 낮다 (`Fig. S2c`). `Fig. S5` (G2 · LiNO₃-G2) 캡션만 'room temperature' |

## 3. 핵심 수치 총정리 ★

### 3a. 전해질 구조 · 물성

| 양 | LiTFSI-G2 | LiTFSI-FPDS/G2 | 출처 |
|---|---|---|---|
| 조성 | 1.5 M LiTFSI / G2 | 1.5 M LiTFSI / FPDS:G2 = 9:1 (v/v) | Experimental |
| DIP 첨가 | — | + 0.1 M DIP = DIP-LiTFSI-FPDS/G2 | Experimental |
| 밀도 25 / 55 °C (g cm⁻³) | 1.15117 / 1.12198 | 1.24682 / 1.2067 | `Fig. S2a` (인쇄 숫자) |
| 점도 25 / 55 °C (mPa s) | 5.792 / 3.056 | 6.281 / 2.892 | `Fig. S2b` (인쇄 숫자) |
| σ 25 / 55 °C (mS cm⁻¹) | 7.59825 / 8.66509 | 0.38045 / 0.58275 (오차막대 있음 · 셀 3) | `Fig. S2c,d` (인쇄 숫자) — **FPDS/G2 는 25 °C 에서 ≈20 배 낮다** |
| Raman S–N–S 봉우리 | ≈742 cm⁻¹ (figure-read) | ≈749 cm⁻¹ (figure-read) · 고체 LiTFSI ≈748 | `Fig. 2a` |
| Raman 분율 | SSIP 74.1 % · mono-CIP 18.3 % · bi-CIP 7.6 % | mono-CIP 37.4 % · bi-CIP 67.6 % (**합 105 %**) · SSIP 0 | 본문 · `Fig. S3` |
| ⁷Li NMR | ≈ −1.12 ppm · FWHM 1.479 Hz | ≈ −0.83 ppm · FWHM 3.4516 Hz | `Fig. 2b` (이동 figure-read · FWHM 인쇄) |
| Si–O Raman | — | Si–C 607 · Si–O 613 cm⁻¹ 로 분해 · 염 넣으면 Si–O 적색 이동 + 608 cm⁻¹ 새 봉우리 | SI `Fig. S4a` 서술 |
| G2 C–O–C Raman | 자유 G2 807 · 828 · 852 (F1–F3) · Li 배위 839.4 · 861.1 · 870.3 cm⁻¹ (S1–S3) | FPDS 넣으면 G2–Li⁺ C–O 배위 감소 (서술) | SI `Fig. S4b` 서술 |
| DIP 첨가 영향 | — | S–N–S Raman · ⁷Li NMR 이동 변화 없음 | `Fig. S14` (안 봄 · 서술) |

### 3b. 계산 (전부 문헌 소환값 · 방법은 §4e · §8)

| 양 | 값 | 출처 |
|---|---|---|
| AIMD 평균 CN (r = 0.27 nm) | G2 계 5.57 = Li–O(G2) 4.56 + Li–O(TFSI⁻) 1.01 · FPDS/G2 계 5.56 = Li–O(FPDS) 0.97 + Li–O(TFSI⁻) 2.43 + Li–O(G2) 2.16 | 본문 · `Fig. 2c–e` |
| g(r) 첫 봉우리 | 둘 다 r ≈0.21 nm · FPDS/G2 계 높이 G2 ≈85 · TFSI ≈53 · FPDS ≈10 · G2 계 G2 ≈46 · TFSI ≈34 (figure-read) | `Fig. 2c,d` |
| 대표 배위 | FPDS/G2: Li–TFSI–FPDS–G2 5배위 · 6배위 · Li–2TFSI–FPDS–G2 6 · Li–2TFSI–G2 6 / G2: Li–2G2 6 · Li–TFSI–2G2 6 | `Fig. 2g,h` |
| AIMD 상자 | G2 계 LiTFSI 13 · G2 61 · 1611 원자 · (2.5808 nm)³ / FPDS/G2 계 LiTFSI 15 · G2 7 · FPDS 48 · 1601 원자 · (2.7105 nm)³ | `Table S2` |
| 우리 검산 | 원자 수 맞다 (LiTFSI 16 · G2 23 · FPDS 25 원자/분자) · 상자 농도 **≈1.26 M (G2) · ≈1.25 M (FPDS/G2)** — 실험 1.5 M 보다 ≈17 % 묽다 · FPDS:G2 분자비 48:7 ≈6.9 (FPDS 밀도 ≈1.1 g mL⁻¹ 가정 시 9:1 v/v 와 맞다) | 우리 산수 |
| DFT 결합에너지 (RM–Li₂S₄) | DIP⁻ᴿᵉᵈ–Li₂S₄ / DIP⁻ᴿᵉᵈ(Meso)–Li₂S₄ 착물 7 배치: −1.12 · −0.87 · −1.09 · −1.21 · −1.05 · −0.97 · −1.13 eV (figure-read — 막대 아래 인쇄값 · 두 무리 경계는 머리글 위치로 '앞 3 / 뒤 4' 로 보이나 확실치 않다) | `Fig. 4f` |

### 3c. 황 반응 · 동역학

| 양 | 값 | 출처 |
|---|---|---|
| Li₂S₆ 용해도 (S 원자 기준) | G2 ≈1015 · FPDS/G2 ≈14.5 mM — 비 ≈70 배 | `Fig. 3a` |
| GITT 방전 평탄 | G2 2.35 · 2.0 V (고체–액체–고체) · FPDS/G2 2.2 · 2.0 V ('준이중 평탄') | 본문 · `Fig. 3b,c` |
| GITT 용량 | G2 방전 ≈1050 · 충전 ≈1580 mAh g⁻¹ (과충전) · FPDS/G2 ≈1220 / ≈1220 (figure-read) | `Fig. 3b,c` |
| 첫 사이클 | FPDS/G2 방전 ≈1430 · G2 방전 ≈1220 · 충전 ≈1700 (과충전 · figure-read) | `Fig. 3d` |
| 셔틀 전류 | G2: 2.35 V 이하 ≈0 · 2.40 V ≈12 · **2.45 V ≈59** · 2.60 V ≈30 · 2.90 V ≈21 µA / FPDS/G2: 2.90 V 에서도 ≈3 µA (figure-read) | `Fig. 3e` |
| 자가방전 (0.2 C · 쉼 2/4/8/12/16 h) | FPDS/G2 ≈1280 → ≈1130 (18 cyc) · G2 ≈1280 → ≈720 mAh g⁻¹ · CE 둘 다 ≈100 % (figure-read) — 본문은 '2–18 h' | `Fig. 3f` · `Fig. S6` (안 봄) |
| LiNO₃ (0.2 M) 넣은 G2 | 과충전은 사라짐 · GITT 2.35 / 2.0 V · 0.2 C 180 사이클 뒤 400 mAh g⁻¹ | `Fig. S5` 서술 (안 봄) |
| DIP 단독 (활물질) CV | 첫 환원 2.43 V (첫 사이클만) · 이후 가역 봉우리 (≈2.18 V 날카로운 환원 · ≈2.2–2.5 V 산화 · figure-read) | `Fig. 4a` |
| DIP 단독 정전류 (0.1 C) | 첫 방전 2.5 V 평탄 (이후 소실) · 이후 두 평탄 겹침 · 용량 ≈280–300 mAh g⁻¹(DIP) (figure-read) | `Fig. 4b` |
| DIP 단독 율 · 사이클 | 0.05–4 C · 1 C 사이클 '우수 유지' (수치 미기재) | `Fig. S15` (안 봄) |
| S₈ CV (0.05 mV s⁻¹) | 환원 FPDS/G2 2.141 · 1.863 V ↔ DIP 2.455 (DIP 환원) · ≈2.14 · 1.825 V / 산화 FPDS/G2 2.585 V 하나 ↔ DIP **2.40 V 새 봉우리** + 2.574 V | `Fig. 4c` (인쇄 라벨) |
| 첫 사이클 곡선 (0.05 C) | DIP: 시작 ≈2.4 V 짧은 평탄 · 충전 중 ≈150–350 mAh g⁻¹ 구간 '전압 골' (≈2.25 vs ≈2.30 V) · 충전 끝 S₈ 형성 전위 낮아짐 · 방전 ≈1250 vs ≈1200 mAh g⁻¹ (figure-read) | `Fig. 4d` |
| 전압 골 지속 | GITT 에서도 ≈250 mAh g⁻¹ 충전에서 골 · 첫 3 사이클 지속 | `Fig. S16` 서술 (안 봄) |
| Li₂S 양극 첫 충전 | FPDS/G2 ≈3.45 V 봉우리 (≈150 mAh g⁻¹) 후 ≈3.3 V ↔ DIP ≈2.33 V 평탄 (≈0–100 mAh g⁻¹) 후 상승 · ≈270 mAh g⁻¹ 넘으면 DIP 쪽이 **더 높아져** 400 에서 ≈3.6 vs ≈3.3 V (figure-read) | `Fig. 4e` |
| EIS @ 방전 200 mAh g⁻¹ | R2 146 → 102.4 Ω · R3 6974 → 1789 Ω (FPDS/G2 → DIP) | `Fig. S17` 서술 |
| EIS @ 충전 200 mAh g⁻¹ | R2 194.9 → 173.5 Ω · R3 833.3 → 522.4 Ω | `Fig. S17` 서술 |
| EIS 5 사이클 | R1 29.09 → 42.29 Ω (DIP 가 **높다**) · R2 159 → 146.2 Ω · R3 (DIP) 148 Ω (대조 값 미기재) | `Fig. S18` 서술 |
| EIS 10 사이클 | R1 52.3 → 54.54 Ω · R2 121.7 → 89.14 Ω · R3 감소 (값 미기재) | `Fig. S18` 서술 |
| DRT | log τ < −3 (계면막) 비슷 · log τ ≈ −1 ~ 0 (전하 이동) DIP 쪽 봉우리 약함 | `Fig. S17` · `S18` 서술 |
| DIP–Li₂S₄ (FPDS/G2 용매) | 0.02 M Li₂S₄ 420 nm (S₄²⁻) 흡수가 등몰 DIP 와 24 h 뒤 크게 감소 · ⁷Li 0.25 → −0.08 ppm | `Fig. S19` 서술 |
| DIP–Li₂S₄ / Li₂S (G2 용매) | Li₂S₄ 420 (S₄²⁻) · 615 nm (S₃·⁻) → 0.05 M DIP 1:1 · 24 h 뒤 둘 다 소실 · 450 nm 새 봉우리 (Li₂S₄+DIP · Li₂S+DIP 둘 다) · ⁷Li Li₂S₄+DIP 0.24 → 0.09 ppm · Li₂S+DIP 에 새 신호 ('DIP 가 Li₂S 를 녹인다') | `Fig. S20` · `S21` 서술 |
| Li₂S₄‖Li₂S₄ 대칭 셀 | 50 % DOD (0.1 C) 양극 재조립 · CV −1 ~ 1 V · 5 mV s⁻¹ — DIP 쪽 전류 큼 · 4 사이클 감쇠 거의 없음 · EIS R3 감소 (R1 · R2 이점 없음) | `Fig. S22` · `S23` 서술 |

### 3d. 황 전환 경로 (operando · ex situ)

| 양 | LiTFSI-G2 | LiTFSI-FPDS/G2 | DIP-LiTFSI-FPDS/G2 | 출처 |
|---|---|---|---|---|
| S₈ 소진 (방전) | ≈22 % DOD | ≈38 % DOD (SI 그림 `Fig. S26a` ≈36 %) | ≈29 % DOD (본문 '32 %') | `Fig. 5e` (figure-read) |
| Li₂S 첫 출현 | ≈45 % DOD | ≈61 % DOD (`Fig. S26a` ≈63 %) | ≈62 % DOD (본문 '62 % SOC' 는 DOD 의 오기로 보임) | `Fig. 5e` |
| S₈ 재출현 (충전) | ≈76 % SOC | ≈43 % SOC (`Fig. S26b` ≈40 %) | ≈22 % SOC (본문 '23 %') | `Fig. 5e` |
| Li₂S 소멸 (충전) | ≈57 % SOC | **≈100 % SOC** | ≈49 % SOC | `Fig. 5e` — 본문 'comparable' 과 어긋남 |
| 재충전 S₈ 상 | 단사정 β-S₈ | 사방정 α-S₈ | α-S₈ | `Fig. 5c` · `Fig. S26c` |
| Li₂S (111) Scherrer 크기 | 14.81 nm | 14.5 nm | 15.6 nm (막대 figure-read ≈15.2) | 본문 · `Fig. S26e` (점 4 개씩 · 겹침 큼) |
| UV–vis (DME 침출 · 100/350/800/완전방전) | S₈²⁻ · S₆²⁻ · S₄²⁻ (100 · 350) → S₄²⁻ · S₃·⁻ (800) → 흔적 | S₄²⁻ 지배 (A · B) · S₃·⁻ (C · 본문) · 긴 사슬 없음 · 분리막 무색 | — | `Fig. 5a,b` · `Fig. S25` |
| ex situ Raman | 분리막: S₈ → Li₂S₆ (399 cm⁻¹) → Li₂S₄ (450) → Li₂S/Li₂S₂ (300 mAh g⁻¹ 넘어) · 충전 역순 (400 mAh g⁻¹ 이전) · 양극: S₈ 만 (시작 · 끝) | (양극만 측정 · 분리막 LiPS 검출 한계 아래) | 양극: S₈ (152 · 220 · 475 cm⁻¹) 가 첫 평탄 끝 (≈400 mAh g⁻¹) 까지 → S₄²⁻ (450) 완전방전까지 → 충전 300 mAh g⁻¹ (골 끝) 에서 S₈ 재등장 | `Fig. 5f` · `Fig. S30` · `S31` |

### 3e. 셀 성능 (전부 55 °C · DIP-LiTFSI-FPDS/G2 가 기본)

| 조건 | 값 | 출처 |
|---|---|---|
| 0.2 C · 100 cyc · ≈1 mg cm⁻² | DIP **773.3** (그림 셀) · 셀 3 = 685.59 / 773.30 / 762.11 → 평균 **740.33 ± 47.74** · FPDS/G2 237.23 / 263.81 → 250.52 ± 18.79 (셀 2) · LiNO₃-G2 453.3 / 402.38 / 379.7 → 411.79 ± 36.69 | `Fig. 6a` · `Table S5` |
| `Fig. 6a` 곡선 모양 | DIP: ≈1440 (2 cyc) → ≈980 (≈7 cyc) → 평탄 ≈980 (~50 cyc) → ≈780 (100) · FPDS/G2: ≈1250 로 10 사이클 버티다 선형 붕괴 → ≈270 · LiNO₃-G2: ≈1330 → ≈460 (figure-read) | `Fig. 6a` |
| 0.1 C 충전 / 0.5 C 방전 · 100 cyc | 그림 ≈1260 → ≈760 · 셀 3 744.07 / 756.98 / 751.64 → 750.90 ± 6.49 | `Fig. 6b` · `Table S5` |
| 0.1 C / 1 C · 100 cyc | 그림 ≈1080 → ≈690 · 셀 3 631.43 / 618.21 / 688.64 → 646.09 ± 37.43 | `Fig. 6b` · `Table S5` |
| 0.1 C / 2 C | 140 사이클 뒤 605 (본문) · 그림 ≈1180 (1) → ≈870 (10) → ≈780 (20–30) → ≈795 (55) → ≈725 (100) → ≈610 (140) (figure-read) · 100 사이클 셀 3 589.10 / 497.96 / 726.1 → **604.39 ± 114.84** | `Fig. S33` · `Table S5` |
| 율 (충전 0.1 C 고정) | 2 C 869.5 · 4 C **576.1** mAh g⁻¹ | 본문 · `Fig. S34` (안 봄) |
| 3 mg cm⁻² · 0.1 C/0.5 C · 100 cyc | 그림 ≈1250 → ≈730 (730.7) · 셀 3 730.75 / 560.28 / 723.62 → 671.55 ± 96.43 | `Fig. 6c` · `Table S5` |
| 3.5 mg cm⁻² · 800 mAh g⁻¹ 고정 · 0.08 C | 155 사이클 뒤 방전 평탄 급락 · CE 요동 → 고장 · 셀 3 수명 155 / 158 / 150 → 154 ± 4.04 | `Fig. 6d` · `Fig. S35` · `Table S5` |
| 고정 용량 수명 (≈3 mg cm⁻² · `Table S5`) | 0.05 C 800: 122 / 118 / 106 → 115 ± 8.33 · 0.1 C 800: 103 / 126 → 115 ± 16.26 · 0.1 C/0.2 C 800: 127 / 137 / 140 → 135 ± 6.81 · 1000: 120 / 110 / 94 → 108 ± 13.11 · 1200: 60 / 50 / 59 → 56 ± 5.51 | `Table S5` (그림 `Fig. S36` 은 '3.5 mg cm⁻²') |
| 고정 용량 첫 방전 | 1000 · 1200 mAh g⁻¹ 고정 시험의 **첫 사이클 방전 ≈1790 mAh g⁻¹** (figure-read) — 황 이론 1675 보다 크다 | `Fig. S36e,f` |
| 국소고농도 전해질에 DIP | (DME)₂-LiTFSI + 50 vol% 톨루엔 · 0.2 C — DIP 넣으면 사이클 개선 (수치 미기재) | `Fig. S24` (안 봄) |
| Li‖Li (0.5 mA cm⁻² · 2 mAh cm⁻²) | FPDS/G2 850 h 넘게 안정 · G2 600 h 뒤 흐트러짐 | `Fig. S10` (안 봄) |
| Aurbach CE (Li\|Cu) | FPDS/G2 평균 96.08 % · G2 단락 | `Fig. S11` (안 봄) |
| SEI (XPS) | FPDS 분해 Si–O 함유 Si 풍부 SEI · F/S/N 높음 · Li–N · Li₂SₓOᵧ | `Fig. S12` · `S13` (안 봄) |

### 3f. 파우치 (`Fig. 7e` 표 · DIP 전해질)

| 항목 | 3.2 Ah | 3.13 Ah | 6.52 Ah |
|---|---|---|---|
| E/S (µL mg⁻¹) | 4 | 2 | 2 |
| S 부하 · S 질량분율 · N/P | 4 mg cm⁻² · 60.2 % · 1.87 | 같음 | 같음 |
| 양극 / 음극 크기 · Li 두께 | 68×96 / 71×99 mm · 125 µm | 같음 | 같음 |
| 양극 / 음극 층 | 4 / 5 | 4 / 5 | 9 / 10 |
| 셀 질량 | 20.9 g | 16.13 g | 28.31 g |
| 에너지 밀도 (셀 전체) | 316.5 Wh kg⁻¹ | 391.7 | 453.8 |
| 포장 · 라벨 제외 | 381.9 | 482.4 | 607.3 |
| 사이클 | 0.05 C · 800 mAh g⁻¹ 고정 · 25 cyc (그림 ≈1.58 Ah 평탄 · CE ≈100–105 %) | 같은 규약 · 10 cyc (≈1.52 Ah · figure-read) | **4 cyc** (전해액 고갈로 추정 · Supplementary Note 1) |
| 우리 검산 — 함의 평균 전압 (= Wh kg⁻¹ × 질량 / Ah) | ≈2.07 V | ≈2.02 V | ≈1.97 V (`Fig. 7c` 방전 ≈2.0 V 와 맞다) |
| 우리 검산 — 함의 포장 질량 (셀 질량 − Wh / 제외 Wh kg⁻¹) | ≈3.6 g | ≈3.0 g | **≈7.2 g** (같은 면적 셀인데 두 배) |

## 4. 재료 & 방법 — 같은 축을 흉내 낼 때 필요한 조건 전부 ★

### 4a. 전해질
- LiTFSI (TCI · 130 °C 진공 24 h) · FPDS (3,3,3-Trifluoropropylmethyldimethoxysilane · Aladdin) · G2 (J&K) — 용매는 4 Å 분자체 7 일 이상. LiNO₃ (Aladdin) · DIP (Tianjin Heowns). 모두 Ar 글러브박스.
- 기준 1.5 M LiTFSI/G2 · 1.5 M LiTFSI in FPDS:G2 9:1 (v/v) · DIP 전해질 = 여기에 0.1 M DIP. LiNO₃ 대조 = G2 에 0.2 M LiNO₃.

### 4b. 전극
- 탄소: 메조다공 CMK-3 · 활성탄 (AC) (XFNANO). S@CMK-3 70 wt% · S@AC 50 wt% — 155 °C 12 h 용융 확산.
- 코인 양극: C/S : Super P : PVDF = 8:1:1 · NMP · 탄소 코팅 Al · 60 °C 12 h · 지름 10 mm. 어느 C/S (CMK-3 · AC) 를 어느 시험에 썼는지는 대부분 미기재.
- Li₂S 양극 (`Fig. 4e`) · DIP 활물질 전극 (`Fig. 4a,b`) 의 조성 · 부하: 미기재.
- 파우치 양극: S@AC (**70 wt%** — 위 코인용 'S@AC 50 wt%' 와 다르다) : CNT : Super P : LA133 = 85:4:6:5 · 물 슬러리 · 양면 · 4 mg cm⁻².

### 4c. 전기화학
- CR2032 · Celgard 2500 · Li 금속 · **55 °C** · LAND. Li–S 전해액 **60 µL** (코인 E/S 미기재 — ≈1 mg cm⁻² 이면 ≈76 µL mg⁻¹ 꼴, 우리 산수) · 1.2–3.7 V.
- GITT C/20 30 분 + 쉼 2 h. Li‖Li 0.5 mA cm⁻² · 2 mAh cm⁻². CV VSP-300 1.2–3.2 V · '0.05 mV s⁻¹ 부터' (문장이 끊겨 있다). EIS 10⁶–10⁻² Hz · 5 mV.
- 셔틀 전류: 끝까지 충전 → 2.90 · 2.60 · 2.45 · 2.40 · 2.35 · 2.30 · 2.25 · 2.20 · 2.15 · 2.10 · 2.05 · 2.0 V 로 방전 → 정전위 3 h · 정상 전류 = 셔틀 전류.
- Li₂S₄‖Li₂S₄: 50 % DOD (0.1 C) 양극 두 장 재조립 · CV 5 mV s⁻¹ (−1 ~ 1 V) · EIS 10⁶–10⁻² Hz · 2 회 반복.
- 반복 수 (Supplementary Note 2 · `Table S3` · `S4`): 대부분 2 · 사이클 · 고정 용량 · Li‖Li · GITT 3 · 파우치 1 · operando XRD 1 · UV–vis 1 · XPS 1 · SEM 1 · NMR 1 · 용해도 1.

### 4d. 분석
- Raman HORIBA LabRAM Aramis 532 nm (세 지점). ⁷Li NMR Bruker 400 MHz · 외부 기준 0.1 M LiCl/D₂O 동축관. σ: 스테인리스 Swagelok · 50 kHz–1 Hz · 10 mV · Gamry · 0.01 M KCl 로 셀 상수 · 셀 3. 점도 · 밀도 Anton Paar SVM 3001. SEM Hitachi SU-8200. XPS ESCALAB 250Xi · Shirley · C 1s 284.8 eV · Ar 스퍼터 깊이 · FPDS/G2 로 세척.
- Li₂S₆: S₈ : LiEt₃BH = 3:8 몰비 (→ Li₂S₆ 화학량 맞다) · 2 h 교반 · 진공 12 h · 45 °C 진공 건조 12 h · 포화까지 고체 첨가로 용해도.
- UV–vis Shimadzu UV-3600 · 방전 깊이별 양극을 DME 3 h 침지 · 상등액 희석.
- operando XRD: Rigaku SmartLab SE · Cu Kα · 20–60° · 0.01° · 2.5° min⁻¹ · 0.03 C · 한 주기 ≈160 패턴 · Be 창 셀 · S/CMK-3 1.5 mg cm⁻² 을 Al₂O₃–PP 분리막 위에 코팅한 자립 전극 · Scherrer: α-S₈ (222) · β-S₈ (130)/(031) 겹침 · Li₂S (111).
- ex situ Raman: 0.05 C · 100–1000 mAh g⁻¹ 및 완전 방전 · 충전에서 멈춤 · 진공 건조 · 유리 사이 밀봉 · 100–2000 cm⁻¹ · 레이저 1 %.

### 4e. 계산 (전부) ★
- **AIMD**: CP2K QUICKSTEP · OT · GPW · **BLYP + D3** · MOLOPT-DZVP-SR-GTH · GTH 의사퍼텐셜 · CUTOFF 450 Ry · multigrid 5 · NN10-SMOOTH / NN10 · dt 0.5 fs · SCF 10⁻⁶ · NVT Nosé–Hoover 사슬 · **300 K** · 평형 10 ps + 표본 40 ps (0.5 fs 마다 저장) · 계 2 개 (`Table S2`) · 궤적 수 미기재 (1 로 보임) · 초기 배치 생성법 미기재. CN 컷오프 r = 0.27 nm (`Fig. 2c,d` 점선).
- **분자 DFT**: Materials Studio **DMol3** · GGA-PBE · DNP 기저 · E_binding = E_complex − (E_m + E_n). 분산 보정 · BSSE · 용매 모형 · 전하 · 스핀 · 배좌 탐색 · 진동 (ΔG) 미기재. DIP⁻ᴿᵉᵈ · DIP⁻ᴿᵉᵈ(Meso) 의 실제 조성 (Li 몇 개 · 라디칼인지) 도 그림 4g 도식으로만 보인다.
- 계산 기여자: 미기재 (기여 진술 없음).

### 4f. 파우치
- 양극 4 (또는 9) 장 68×96 mm 양면 · 음극 Li 5 (또는 10) 장 71×99 mm · 125 µm · N/P ≈1.87 · E/S 4 · 2 µL mg⁻¹ · 0.05 C · 800 mAh g⁻¹ 고정 사이클.

## 5. 결과 — 절별 상세 (그림 실독 포함 · 모든 수치)

### 5.1 용매 설계 논리와 용매화 분광 (`Fig. 2a,b`, `Fig. S1`, `Fig. S2`, `Fig. S3`, `Fig. S4`)

- **설계 논리 (저자)**: Si 원자 반지름이 크고 (1.17 vs C 0.77 Å) Si 에 메틸 · 메톡시 · 트리플루오로프로필이 붙어 O 자리에 입체 장애 · Si 의 낮은 전기음성도로 Si–O 전자 비편재 → O 의 정전 결합 약화 · CF₃ 전자 끌기로 O 의 루이스 염기도 ↓ · 낮은 극성 · 유전율 → 음이온 지배 껍질. ⚠ FPDS 의 DN · 유전율 실측값은 없다 (서술만).
- `Fig. 2a` (실독): G2 봉우리 ≈742 cm⁻¹ · FPDS/G2 ≈749 · 고체 LiTFSI ≈748 (figure-read) — FPDS/G2 가 고체 염 쪽으로 옮겨 간다. 방향은 분명하다.
- `Fig. S3` (실독 · 크롭이 위에서 잘려 범례 안 보임): G2 는 큰 봉우리 ≈740 + 작은 ≈745 + ≈750 세 성분 · FPDS/G2 는 ≈745 · ≈750 두 성분. 본문 분율: G2 SSIP 74.1 · mono 18.3 · bi 7.6 % (합 100) · FPDS/G2 mono 37.4 · bi 67.6 % (**합 105 %** — 오기 하나는 있다). 맞춤 함수 · 폭 · 고정 조건 미기재 · 데이터 점 간격 ≈2.5 cm⁻¹ 로 거칠다 (그림의 꺾인 선).
- `Fig. 2b` (실독): G2 ≈ −1.12 ppm 날카로움 (FWHM 1.479 Hz) · FPDS/G2 ≈ −0.83 ppm · FWHM 3.4516 Hz (≈2.3 배). 저자: 탈차폐 + 전자 밀도 비대칭 ↑ = TFSI⁻ 지배.
- `Fig. S4a,b` (서술): Si–O 613 → 적색 이동 + 608 cm⁻¹ 새 봉우리 = Si–O 가 Li⁺ 에 배위 · G2 의 배위 봉우리 (S1–S3) 감소 = G2 배위 줄어듦.
- `Fig. S2` (실독): 밀도 FPDS/G2 가 높다 (1.247 vs 1.151 g cm⁻³ · 25 °C). 점도는 25 °C 에서 FPDS/G2 가 약간 높고 (6.281 vs 5.792) 55 °C 에서 약간 낮다 (2.892 vs 3.056). **σ 는 FPDS/G2 가 25 °C 0.380 · 55 °C 0.583 mS cm⁻¹ 로 G2 (7.60 · 8.67) 의 1/20 · 1/15** — 점도는 비슷한데 σ 가 20 배 낮다는 것은 해리도 (CIP 만 · 운반체 수) 가 낮다는 뜻으로 읽힌다 (저자는 이 해석을 안 적었다). 코인 시험을 55 °C 에서 한 이유로 보인다 (논문은 이유를 안 적었다).

### 5.2 AIMD — 첫 껍질 조성 (`Fig. 2c–h`, `Fig. S4c`, `Table S2`)

- `Fig. 2c` (실독): FPDS/G2 계 Li–O g(r) 첫 봉우리 모두 r ≈0.21 nm · 높이 G2 ≈85 > TFSI⁻ ≈53 > FPDS ≈10 (figure-read). 누적 CN 곡선 (오른쪽 축) 이 r = 0.27 nm 점선에서 TFSI ≈2.4 · G2 ≈2.2 · FPDS ≈1.0 → 합 5.56. TFSI⁻ 의 둘째 봉우리 ≈0.43 nm.
- `Fig. 2d` (실독): G2 계 G2 ≈46 · TFSI ≈34 · CN G2 4.56 · TFSI 1.01 → 5.57.
- `Fig. 2e`: 막대 비교 (인쇄 숫자) — Li–O(G2) 4.56 → 2.16 · Li–O(TFSI⁻) 1.01 → 2.43 · Li–O(FPDS) 0 → 0.97.
- `Fig. 2f` 스냅숏 · `Fig. 2g,h` 대표 클러스터 (본문 '모든 배치에 TFSI⁻ 가 있다').
- **우리 검산 ①** — 상자 조성 (`Table S2`) 의 원자 수는 맞는다 (13×16 + 61×23 = 1611 · 15×16 + 7×23 + 48×25 = 1601). 상자 부피로 농도를 내면 **≈1.26 M · ≈1.25 M** 다. 그림 제목의 '1.5 M' 과 다르다 — 상자가 실험보다 ≈17 % 묽다.
- **우리 검산 ②** — FPDS/G2 상자의 G2 는 **7 분자 = 에테르 O 21 개**인데, Li 15 개 × CN(G2) 2.16 = Li–O(G2) 접촉 **≈32 개**다. G2 의 O 하나가 평균 ≈1.5 개 Li 와 0.27 nm 안에 있어야 한다 — G2 가 Li 두 개를 다리 놓는 배치가 흔하거나, CN 정규화 · 컷오프에 문제가 있다. 어느 쪽이든 '약용매화' 상자에서 소수 성분 G2 가 거의 전부 Li 에 붙어 있다는 뜻이고, 실험 9:1 (v/v) 에서 G2 의 역할 (CN 2.16 · 껍질의 ≈40 %) 이 FPDS (0.97) 보다 크다. 저자는 이 점을 'G2 가 여전히 주된 용매 배위자' 로 다루지 않고 'FPDS 의 Si–O 가 주로 배위' (Raman 서술) 로 적었다 — **AIMD 와 Raman 서술이 엇갈린다.**
- **관측창** (`D-2026-10-05-md-observation-window`): 300 K · 표본 40 ps · 기회 n = Li 15 (FPDS/G2) → 관측창: 기대 사건 1 ≈ **0.22 eV** (검출 63 %) · 95 % 검출 ≈ **0.20 eV** (ν₀ 10¹³ s⁻¹ 가정 · 정상성 가정). 껍질 교환 장벽이 이보다 크면 CN 은 초기 배치를 기억한다 — 초기 배치 생성법이 안 적혀 있어 판단할 수 없다.

### 5.3 QSSSR 과 Li 음극 안정화 (`Fig. 3`, `Fig. S5`–`S13`)

- `Fig. 3a` (실독): 막대 14.5 · 1015 mM[S] (끊긴 축). 사진은 왼쪽 연주황 · 오른쪽 짙은 색 — 본문 '연한 주황 vs 짙은 주황'. 비 = 70 배 (log 1.85). 결론 절의 '두 자릿수 넘게 낮다' 는 **과장**이다.
- `Fig. 3b,c` (실독): G2 GITT 방전 ≈1050 · 충전 ≈1580 mAh g⁻¹ ('Lithium polysulfides shuttle' 화살표 · 충전 쉼 점이 ≈2.3 V 에 머문다). FPDS/G2 는 방전 ≈2.2 · 2.05 V 쉼 점 · 충전은 ≈1000 mAh g⁻¹ 넘어서 펄스 끝 전압이 3.3–3.5 V 로 치솟는다 (분극 큼 — 고체 Li₂S 산화가 굼뜨다는 다음 절의 동기). 그림 제목 'Quasi-soild reaction' (오타).
- `Fig. 3d` (실독): FPDS/G2 방전 ≈1430 · 충전 ≈1420 (3.5 V 까지) · G2 방전 ≈1220 · 충전 ≈1700 (과충전 · 3.0 V 에서 멈춤 — 두 곡선의 충전 상한이 다르다).
- `Fig. 3e` (실독): G2 2.40 V ≈12 · 2.45 V ≈59 · 2.60 V ≈30 · 2.90 V ≈21 µA · 2.35 V 이하 ≈0. FPDS/G2 전 구간 ≈0–3 µA (figure-read). 본문 '2.4 V 이상에서 G2 셔틀 전류가 높다' 와 맞다. 단위가 µA (전극 면적 미표기).
- `Fig. 3f` (실독): 쉼 2 · 4 · 8 · 12 · 16 h 표시 (본문 '2–18 h'). FPDS/G2 (범례 'FPDS/G2-2' — 두 번째 셀) ≈1280 → ≈1130 · G2 ≈1280 → ≈720 mAh g⁻¹ — G2 는 쉼마다 계단처럼 떨어진다 (빨간 점선). 0.2 C.
- `Fig. S5` (서술): G2 는 사이클마다 충전 용량 증가 (과충전) · LiNO₃ 넣으면 과충전 멈춤 · GITT 2.35 / 2 V (고체–액체–고체 그대로) · 0.2 C 180 사이클 뒤 400 mAh g⁻¹. 캡션 'room temperature' — 본문 실험절 '55 °C' 와 어긋난다 (§10-⑨).
- Li 음극 (`Fig. S7`–`S13`, 서술 · 안 봄): Li–S 셀 0.1 C 1 · 10 사이클 뒤 Li 표면 — G2 균열 · 분쇄 · FPDS/G2 평탄 · 조밀. Li\|Cu 첫 · 10 사이클 — FPDS/G2 큰 덩어리 섬 · G2 바늘 · 성긴 증착. Li‖Li FPDS/G2 850 h+ · G2 600 h 뒤 흐트러짐. Aurbach CE 96.08 % · G2 단락. XPS — FPDS 분해 Si–O 함유 Si 풍부 · F/S/N ↑ · Li–N · Li₂SₓOᵧ ↑ → '조밀 무기 SEI'.
- 저자 정리: 약용매화가 ① Li 계면 안정화 ② LiPS 를 탄소 숙주 안에 가둠 — 두 기능.

### 5.4 DIP 의 매개 효과 (`Fig. 4a–e`, `Fig. S14`–`S23`)

- 동기: QSSSR 로 셔틀은 막았지만 고체 LiPS 는 '전기화학적으로 굼뜨다' → DIP 를 RM 으로. DIP = 이소프로필 잔테이트 두 개를 S–S 로 이은 대칭 유기황. S–S 결합 에너지가 낮아 황 작동창 안에서 산화환원 활성. FPDS/G2 에서 LiPS 는 안 녹지만 DIP 는 녹는다. DIP 가 용매화 구조를 바꾸지 않는다 (`Fig. S14` — Raman · ⁷Li 변화 없음).
- `Fig. 4a` (실독 · DIP 를 활물질로): 첫 사이클만 ≈2.43 V 환원 봉우리 + 1.3–1.5 V 넓은 환원 · 2·3 번째는 ≈2.18 V 날카로운 환원 + 1.9–2.1 V 어깨 / 산화 ≈2.25 · ≈2.5–2.6 V. 2·3 사이클이 거의 겹친다 → '가역 종이 생긴다'.
- `Fig. 4b` (실독): 첫 방전 ≈2.5 V 짧은 평탄 (≈0–30 mAh g⁻¹) 후 ≈1.5 V 쪽 기울기 · 2·3 번째 ≈2.15 V 평탄 + 1.5 V 아래 기울기 · 용량 ≈280 (2·3) · ≈300 (1) mAh g⁻¹(DIP) · 충전 3.2 V 까지 ≈250–280 (figure-read). DIP 의 2e⁻ 이론 용량은 ≈198 mAh g⁻¹ (MW 270.4 · 우리 산수) — 그림의 ≈280 은 2e⁻ 를 넘는다 (잔테이트 C=S 까지 환원되거나 전극 탄소 기여).
- `Fig. S15` (서술): DIP 단독 4 C 동작 · 1 C 사이클 유지 '우수'.
- `Fig. 4c` (실독 · S₈ 전극): DIP 쪽 첫 사이클 2.455 V DIP 환원 · 이어 ≈2.14 · 1.825 V (대조 2.141 · 1.863 V) / 산화는 대조가 2.585 V 하나 · DIP 쪽 **2.40 V 새 봉우리** + 2.574 V. 저자: 'Li₂S 활성화 장벽을 낮춰 Li₂S → LiPS 를 돕는다'. ⚠ 2.40 V 산화는 `Fig. 4a` 의 DIP 자기 산화 (≈2.25–2.6 V) 영역과 겹친다 — **DIP⁻ᴿᵉᵈ 자신의 산화** 일 가능성을 배제하지 않았다.
- `Fig. 4d` (실독 · 0.05 C 첫 사이클): DIP 쪽 시작 ≈2.4 V 짧은 평탄 (분홍 상자 · DIP 환원) · 충전 ≈150–350 mAh g⁻¹ 에서 전압이 ≈2.25 V 로 **내려갔다** 올라가는 골 (대조 ≈2.30 V) · 충전 끝 (≈1050–1250 mAh g⁻¹) S₈ 형성 구간 전압 낮음 · 방전 ≈1250 vs ≈1200 mAh g⁻¹ (figure-read). 골은 GITT 에서도 ≈250 mAh g⁻¹ 에서 보이고 3 사이클 지속 (`Fig. S16`).
- `Fig. S17` · `S18` (서술 · 안 봄): §3c 표의 R 값 · DRT. 5 사이클 R1 은 DIP 쪽이 **높다** (29.09 → 42.29 Ω) — 저자 '약간 증가'.
- `Fig. 4e` (실독 · Li₂S 양극 첫 충전): 대조는 ≈2.3 V 에서 시작해 ≈150 mAh g⁻¹ 에서 ≈3.45 V 의 장벽 봉우리 후 ≈3.3 V 로 내려옴. DIP 는 ≈2.33 V 평탄 (≈0–100 mAh g⁻¹) 후 2.6 · 2.9 V 를 거쳐 ≈280 mAh g⁻¹ 에서 ≈3.4 V · 400 에서 ≈3.6 V — **≈270 mAh g⁻¹ 이후에는 DIP 쪽이 더 높다** (figure-read). 본문 'dramatically lowered the overpotential' 은 첫 ≈100 mAh g⁻¹ 구간에만 맞다. 그 첫 구간의 2.33 V 평탄은 DIP 와 Li₂S 의 화학 반응 (`Fig. S20` — DIP + Li₂S → 새 종 · Li₂S 용해) 으로 생긴 DIP⁻ᴿᵉᵈ 의 전기화학 재산화로도 설명된다 — 그게 바로 매개 회로 (RM 화학 산화 → RM 전기화학 재생) 이긴 하지만, 그 용량의 몇 % 가 Li₂S 에서 왔는지는 안 재었다.
- `Fig. S19`–`S21` (서술): FPDS/G2 용매 — Li₂S₄ 420 nm 흡수 감소 · ⁷Li 0.25 → −0.08 ppm ('DIP 와 강한 배위 · Li 주위 전자 밀도 ↑'). G2 용매 — 420 · 615 nm 소실 · 450 nm 새 봉우리 · ⁷Li 0.24 → 0.09 ppm · Li₂S + DIP 에 새 ⁷Li 신호 = 'DIP 가 절연성 Li₂S 를 녹인다'. ⚠ DIP (산화형 이황화물) + Li₂S / Li₂S₄ 는 그 자체가 **화학 산화환원 반응**이다 (Li₂S + RSSR → 2 RSLi + 1/8 S₈ 꼴) — '배위' 와 '반응' 을 분광으로 가르지 않았다. 450 nm 는 잔테이트 · 폴리설파이드 어느 쪽인지 동정하지 않았다.
- `Fig. S22` · `S23` (서술): Li₂S₄‖Li₂S₄ — DIP 쪽 전류 큼 · 4 사이클 유지 · R3 감소 · R1 · R2 이점 없음 ('DIP 가 계면에 흡착하니 당연'). ⚠ 대칭 셀은 원래 FPDS/G2 에서 방전한 양극을 재조립 — DIP 는 재조립 때 처음 들어간다 (산화형 DIP 가 Li₂S₄ 와 반응하는 단계가 포함된다).

### 5.5 DFT — RM–Li₂S₄ 결합 (`Fig. 4f,g`)

- `Fig. 4f` (실독): 머리글 'DIP⁻ᴿᵉᵈ-Li₂S₄ complex' · 'DIP⁻ᴿᵉᵈ (Meso)-Li₂S₄ complex' 아래 막대 7 개: −1.12 · −0.87 · −1.09 · −1.21 · −1.05 · −0.97 · −1.13 eV. 각 막대 아래 구조 — Li₂S₄ (Li 2 · S 4 고리꼴 클러스터) 와 잔테이트 조각 (S–C(–S)–O–iPr) 에 Li 가 1–2 개 붙은 꼴. 두 무리의 경계가 그림에 그어져 있지 않다.
- 본문 해석: 두 착물 방식 — ① Li₂S₄ 의 Li⁺ ↔ DIP⁻ᴿᵉᵈ 의 S ② Li⁺ ↔ 전자 결핍 O (O 함유 부분의 전자 끌기). '모두 음수 → 열역학적으로 유리 → 실험 매개 효과의 이론 근거'.
- `Fig. 4g` (도식): DIP → (S–S 절단) DIP 라디칼 → +e⁻ · +Li⁺ → DIP⁻ᴿᵉᵈ (LiS–C(=S)–O-iPr) ⇄ +Li⁺/−Li⁺ → DIP⁻ᴿᵉᵈ(Meso) (O⁺=C(SLi)₂ — 메조메리 효과로 O 는 전자 결핍 · S 는 전자 풍부) → 고체 Li₂Sₓ 표면에 Li–S 로 붙음.
- ⚠ **판정**: 기준이 없다. RM–Li₂S₄ 가 −1 eV 대라는 것이 의미를 가지려면 **경쟁 상대** (Li₂S₄–FPDS · Li₂S₄–G2 · Li₂S₄–TFSI⁻ · Li₂S₄–Li₂S₄ 응집) 와 같은 설정으로 비교해야 한다 — 맨 Li 를 가진 기상 Li₂S₄ 는 거의 무엇에나 −1 eV 대로 붙는다. 분산 보정 · BSSE · 용매 · 전하 · 스핀이 안 적혀 있다. |E| ≈1 eV 라 우리 배위수 규칙 (`D-2026-10-05-adsorption-site-coordination` · ≳2 eV) 은 걸리지 않지만, 성격은 '기상 맨 Li 자리 포화 에너지' 다.

### 5.6 황 전환 경로 (`Fig. 5`, `Fig. S25`–`S31`)

- `Fig. 5a` (실독 · FPDS/G2): 방전 곡선 위 A (100) · B (350) · C (800) · D (완전 ≈1300 mAh g⁻¹) 표시 · 평탄 ≈2.2 V (A–B) → 계단 → ≈2.0 V (C) → 1.2 V. 사진: 분리막 (위 동전) · DME 침출액 (아래 병) — 병 A–D 모두 옅은 노랑 · 분리막은 A 가 약간 회색.
- `Fig. 5b` (실독): A · B 는 ≈225 nm 큰 봉우리 · ≈300 nm (S₄²⁻ 표시) · ≈420 nm (S₄²⁻ 어깨) · C 는 ≈240 (S₃²⁻ 표시) · ≈310 nm 봉우리 · D 는 ≈320 nm 낮은 언덕. **617 nm (S₃·⁻ 표시) 는 네 곡선 모두 ≈0.1 로 평평** (figure-read) — 본문 'C 에서 S₃·⁻ 형성 (2 S₄²⁻ ↔ 2 S₃·⁻ + S₂²⁻ 불균등화)' 은 그림에서 안 보인다. 'S₃²⁻' 표시 (≈240 nm) 의 동정 근거도 없다.
- `Fig. S25` (서술 · G2): 분리막 모두 노랑 (100 에서 짙음 → 옅어짐) · 100 · 350 에서 S₆²⁻ · S₈²⁻ + S₄²⁻ · 800 에서 S₄²⁻ · S₃·⁻ 만 · 끝에 'S₃·²⁻' 흔적 (오기).
- `Fig. 5d` (실독 · DIP · operando XRD 등고선): α-S₈ 반사 (≈22–29°) 가 방전 ≈7.5 h (≈2.2 V 평탄 끝) 에 사라짐 · Li₂S (≈27°) 넓은 언덕이 ≈20–28 h 에 점선 타원 · 충전 ≈30 h (전압 골 끝) 에 α-S₈ 반사 재등장 · 끝까지 α-S₈. 시간 0–50 h · 전압 축 3.2 → 1.6 V.
- `Fig. 5e` (실독 · 정규화 세기 — 방전 시작 S₈ · 방전 끝 Li₂S = 100 %): §3d 표. 핵심 — **충전 중 Li₂S 소멸**: DIP ≈49 % SOC · G2 ≈57 % · FPDS/G2 는 **≈100 % SOC 까지 단조 감소**. 본문 'During charging, Li₂S consumption rates were comparable across electrolytes' 는 그림과 맞지 않는다 (SI `Fig. S26` 서술은 'FPDS/G2 는 Li₂S 소비가 느리고 충전 내내 계속' 으로 그림 쪽이다). S₈ 재생 — DIP ≈22 % · FPDS/G2 ≈43 % · G2 ≈76 % SOC. 방전 쪽 — S₈ 소진은 G2 가 가장 빠르고 (≈22 % DOD) Li₂S 출현도 G2 가 가장 이르다 (≈45 % DOD).
- `Fig. S26a,b` (실독 · FPDS/G2): S₈ ≈36 % DOD 소진 · Li₂S '#' ≈63 % DOD · 충전 S₈ ≈40 % SOC — `Fig. 5e` 파란 점과 대체로 맞다. `Fig. S26c` (G2): 충전 끝 β-S₈ 삼각형 반사 + α-S₈ 강한 줄 (≈21.9 · ≈27.5°).
- `Fig. 5c` (실독): 재충전 패턴 — G2 β-S₈ (여러 작은 반사) · DIP · FPDS/G2 · 새 양극 α-S₈ ((222) ≈23.1° 우세). 기준 막대 α (검정) · β (빨강).
- `Fig. S26d,e` (실독): Li₂S (111) 넓은 언덕 (≈26.6–27.4°) 세 곡선 · 크기 막대 G2 ≈14.8 · FPDS/G2 ≈14.5 · DIP ≈15.2 nm (figure-read · 본문 15.6) · 점 4 개씩 (`Table S3` 은 '5') · G2 점 ≈12.7–15.9 nm 로 흩어짐이 차이보다 크다. 저자: 'DIP 가 Li₂S 를 열역학적으로 안정한 자리에서 자라게 해 더 크다'. ⚠ 본문 숫자 (G2 14.81 > FPDS 14.5) 와 SI 서술 ('FPDS 쪽이 더 크다') 이 서로 반대다.
- `Fig. S27` (서술): PP 분리막 25.5° · Al₂O₃–PP 21.5 · 24° + PP — 배경 반사 확인.
- `Fig. S28` (서술): operando 셀 분해 — G2 분리막 노랑 · FPDS/G2 · DIP 무색.
- `Fig. 5f` (실독 · DIP · ex situ Raman 등고선): S₈ (≈152 · ≈220 · ≈475 cm⁻¹) 이 방전 ≈4 h 까지 · 이후 ≈450–470 cm⁻¹ 넓은 S₄²⁻ (빨강) 가 ≈4–18 h · 충전 ≈18 h (전압 골 끝) 에 S₈ 재등장. ⚠ 475 (S₈) 와 450 (S₄²⁻) 이 서로 25 cm⁻¹ 떨어져 있어 등고선에서 붙어 보인다 — 세로 점선 (≈460) 이 경계. 이 그림은 **ex situ 를 시간 축에 이은 것**이다 (방법: 정해진 용량에서 멈춰 분해) — '등고선' 의 연속성은 보간이다.
- `Fig. S30` (서술): 방전 100 · 200 · 300 mAh g⁻¹ = S₈ · 둘째 평탄 = Li₂S₄ · 충전 100 · 200 = Li₂S₄ · 300 에서 S₈. `Fig. S31` (서술 · G2): 분리막 = S₈ → Li₂S₆ (399) → Li₂S₄ (450) → Li₂S/Li₂S₂ (300 mAh g⁻¹ 넘어) · 양극 = S₈ 만 (시작 · 끝) → 'S₈(s) → Li₂S₆(aq) → Li₂S₄(aq) → Li₂S/Li₂S₂(s)'.

### 5.7 저자의 경로 그림 (요약)

- G2: 녹는 LiPS 경로 · β-S₈ 재충전 · 셔틀.
- FPDS/G2: 안 녹는 S₄²⁻ 중심 고체 경로 · α-S₈ 재충전 · Li₂S 산화가 충전 끝까지 느리다.
- DIP-FPDS/G2: 같은 고체 경로 · 충전 중 '전압 골' 지점 (≈300 mAh g⁻¹ · ≈22 % SOC) 에서 S₈ 이 조기 재생 · Li₂S 가 절반 SOC 에서 사라진다.

### 5.8 코인 성능 (`Fig. 6`, `Fig. S32`–`S36`, `Table S5`)

- `Fig. 6a` (실독): §3e. 캡션은 'LiTFSI-G2' · 범례는 '**LiTFSI-LiNO₃-G2**' — 본문은 '0.2 C 에서 LiTFSI-LiNO₃-G2 는…' 이라 범례가 맞고 캡션이 틀렸다. DIP 셀의 2–7 사이클 급락 (≈1440 → ≈980) 이 크다 — 첫 사이클 DIP 환원 용량 (아래 §10-①) 과 초기 활성화가 섞여 있다. FPDS/G2 는 10 사이클까지 가장 높다가 (≈1250) 선형 붕괴 — '죽은 S · Li₂S 축적' (저자).
- `Fig. 6b` (실독): 0.5 C 첫 ≈1260 · 1 C 첫 ≈1270 (활성화 사이클로 보임) → 0.5 C ≈1150 (≈7) · 1 C ≈1080 (2) · 1 C ≈54 사이클에 계단 · 0.5 C ≈40 · ≈90 에 계단 (중단 · 재개로 보임 · 설명 없음).
- `Fig. S33` (실독 · 0.1 C/2 C): ≈1180 (1–2) → ≈870 (10) → ≈780 (≈25) → ≈795 (≈55) → ≈725 (100) → ≈610 (140). 초록 · 결론의 '**2 C 에서 100 사이클 85 % 유지**' — 100 사이클 ≈725 를 85 % 로 만드는 기준은 ≈850 (≈10–11 번째 사이클 · figure-read) 이다. 첫 사이클 기준이면 ≈61 % · 20 사이클 (≈780) 기준이면 ≈93 %. 기준 사이클이 어디에도 안 적혀 있다. 그리고 이 곡선의 100 사이클 값 (≈725) 은 `Table S5` 의 세 셀 (589.10 / 497.96 / **726.1**) 중 **최고 셀**이다 (평균 604 ± 115).
- 율 (`Fig. S34` · 안 봄): 충전 0.1 C 고정 · 방전만 0.1 → 4 C · 2 C 869.5 · 4 C 576.1 mAh g⁻¹ — '약용매화 계 중 최고 수준'. ⚠ 충전을 0.1 C 로 고정한 '방전 율' 시험이다 · 55 °C.
- `Fig. 6c` (실독 · 3 mg cm⁻² · 0.5 C/0.1 C): ≈1250 → (2–3 사이클 ≈965) → ≈1040 (4) → ≈900 (40) → ≈730 (100). '730.7' 은 세 셀 중 최고 (평균 671.6 ± 96.4).
- `Fig. 6d` (실독 · 3.5 mg cm⁻² · 0.08 C · 800 mAh g⁻¹ 고정): 방전 800 평탄 · 충전 ≈810 · CE ≈100 % · 155 사이클 — **용량 제한 사이클이라고 논문이 밝혔다** (shen2026 과 달리 보고는 정직하다). 이 그림은 유지율이 아니라 '800 mAh g⁻¹ 를 몇 사이클 버티나' 의 수명 시험이다. 155 번째 뒤 방전 평탄 급락 · 충전 용량 감소 · CE 요동 → 고장 (`Fig. S35` · 안 봄).
- `Fig. S36` (실독): (a) 0.05 · 0.08 · 0.1 C 고정 800 곡선 — 0.05 C 충전에 ≈2.65 V 긴 평탄 (≈450–650 mAh g⁻¹) · 0.08 C 는 ≈2.9 V 짧은 평탄 · 0.1 C 는 없음 (캡션 '(a) Charge–discharge curves at different rates' 의 율 표기는 범례와 맞다) (b) 0.05 C 800 · ≈120 사이클 (c) 0.1 C 800 · ≈130 사이클 (CE 초기 요동) (d) 0.2 C/0.1 C 800 · ≈130 사이클 (e) 0.2 C/0.1 C **1000** · ≈120 사이클 (f) 0.2 C/0.1 C **1200** · ≈60 사이클 — 모두 '3.5 mg cm⁻²' 표기 (`Table S5` 는 '≈3 mg cm⁻²'). **(e) · (f) 의 첫 사이클 방전 점이 ≈1790 mAh g⁻¹** (figure-read · 두 패널 모두) — 황 이론 용량 1675 를 넘는다. 고정 용량 시험의 첫 사이클은 제한 없이 방전한 것으로 보이며, 이론 초과분 ≈115 mAh g⁻¹ 는 아래 §10-① 의 DIP 2e⁻ 환원 기여 추정 (3.5 mg cm⁻² 에서 ≈117 mAh g⁻¹(S)) 과 크기가 같다.
- `Table S5` 고정 용량 수명 — 0.05 C 800 평균 115 · 0.08 C 154 · 0.1 C 115 · 0.1/0.2 C 800 135 · 1000 108 · 1200 56 사이클. 그림 `Fig. S36b` (≈120) · `S36c` (≈130) 는 표의 0.05 C (122) · 0.1 C (126) 최고 셀과 맞는다.

### 5.9 파우치 (`Fig. 7`, `Fig. S37`, `Table S1`, Supplementary Note 1)

- `Fig. 7a` (실독 · 3.2 Ah · E/S 4): 25 사이클 방전 ≈1.58 Ah 평탄 (800 mAh g⁻¹ 고정 · 0.05 C) · CE ≈100 → ≈105 % · 사진 라벨 '316.5 Wh kg⁻¹ · 3.2 Ah'. 축 라벨 'E/S radio' (오타).
- `Fig. 7b` (실독 · 3.13 Ah · E/S 2): 10 사이클 ≈1.52 Ah · CE ≈100 % · 1 사이클 방전 점 없음 (2 번째부터).
- `Fig. 7c` (실독 · 6.52 Ah · E/S 2): 방전 ≈2.1 → ≈2.0 V 길게 → ≈6 Ah 에서 하강 → 6.52 Ah (1.2 V) · 충전 ≈2.1–2.3 V → ≈4.2 Ah 에서 2.5 V 넘어 ≈4.9 Ah 2.75 V 꺾임 → 6.7 Ah 3.7 V. 이 곡선 하나뿐이다 (사이클 그림 없음 · 본문 '4 사이클').
- `Fig. 7e` 표: §3f.
- **우리 검산 — 황 질량과 비용량**: 4 mg cm⁻² 를 **한 면**당으로 읽으면 (양면 코팅 · 68×96 mm = 65.28 cm²) 양극 4 장 = 8 면 × 65.28 × 4 = **2.09 g S** → 3.2 Ah = ≈1530 · 3.13 Ah = ≈1500 mAh g⁻¹ · 9 장 = 4.70 g S → 6.52 Ah = ≈1390 mAh g⁻¹. 0.05 C 첫 방전이 이론의 ≈90 % 다 (코인 0.2 C 첫 방전 ≈1440 과 비슷한 수준). 사이클 그림의 ≈1.58 Ah 는 800 mAh g⁻¹ × 2.09 g = 1.67 Ah 와 ≈5 % 차이 (판독 · 면 수 가정 범위 안).
- **우리 검산 — 6.52 Ah 의 '포장 제외 607.3 Wh kg⁻¹'**: 12.85 Wh / 607.3 = 21.2 g 가 포장 제외 질량이다. 그런데 적힌 설계의 큰 성분만 더해도 — 전해액 4.70 g × 2 µL mg⁻¹ = 9.4 mL × 1.247 g mL⁻¹ (`Fig. S2a` 25 °C · DIP 0.1 M 무시) = **≈11.7 g** · Li 10 장 × (7.1 × 9.9 × 0.0125 cm³) × 0.534 = **≈4.7 g** · 양극 코팅 4.70 / 0.602 = **≈7.8 g** → **≈24.2 g** 로 21.2 g 를 넘는다 (Al 집전체 · 분리막 · 탭 전에). 같은 셈으로 3.13 Ah 는 ≈11.0 g ≤ 13.1 g (포장 제외 질량) 로 맞고, 3.2 Ah 는 ≈16.2 g ≤ 17.3 g 로 빠듯하게 맞는다. 함의 포장 질량도 3.0 · 3.6 g (4 층 셀) 대 7.2 g (9 층 셀 · 같은 면적) 으로 6.52 Ah 만 튄다. **가정** (4 mg cm⁻² = 한 면 · 60.2 % = 코팅 안 S 분율 · E/S 는 S 질량 기준) 이 하나라도 다르면 결론이 바뀔 수 있다 — 단 '4 mg cm⁻² = 양면 합' 으로 읽으면 비용량이 ≈2770 mAh g⁻¹ 로 이론을 넘어 불가능하므로 그 가정은 버렸다. 셀 1 개 · 4 사이클이라 재현 근거도 없다.
- **N/P 1.87** 은 적힌 치수로 재현되지 않는다: Li 10 장 4.7 g × 3861 mAh g⁻¹ = 18.1 Ah · S 4.70 g × 1675 = 7.87 Ah → ≈2.3 (3.13 Ah 셀: 9.06 / 3.50 = ≈2.6). N/P 정의 (실용량 기준인지 · Li 활용 면 수) 가 안 적혀 있다.
- Supplementary Note 1: 셔틀 · 덴드라이트 · 양극 붕괴는 배제 (근거 = 코인 데이터) → 전해액 지속 소모가 짧은 수명의 원인으로 '가정'. 파우치 직접 고장 분석 (분해 · 전해액 잔량 · Li 단면) 은 없다. 'Ah 급 파우치 공정이 탐색 단계' 라는 변론.
- `Table S1` (14 개 비교 · 글자층): 우리 셀 316.5 (4/4 · 25 cyc) · 391.7 (4/2 · 10 cyc) · 453.8 (4/2 · 4 cyc) Wh kg⁻¹ vs 문헌 287–417 Wh kg⁻¹ (S 2.5–8 mg cm⁻² · E/S 2–4 · 사이클 'na' 다수) — 비교 대상들의 '에너지 밀도' 정의 (첫 사이클 · 포장 포함 여부) 가 같은지 표에 없다. `Fig. S37` (안 봄): 'S 부하는 낮지만 비교 가능한 조건의 약용매화 계 중 최고'.

## 6. 메커니즘 · 논증 흐름 (`Fig. 1`, `Fig. 4g`) — 사슬 판정

| 고리 | 저자 주장 | 근거 | 판정 |
|---|---|---|---|
| ① 분자 설계 | Si · CF₃ 가 O 의 염기도를 낮춰 약용매화 | 서술 (DN · 유전율 실측 없음) | ⚠ 정성 |
| ② 음이온 풍부 껍질 | SSIP 0 · CIP 만 · CN(TFSI⁻) 2.43 | Raman (분율 합 105 %) · ⁷Li · AIMD (궤적 1 · 상자 1.25 M) | ✅ 방향 · ⚠ 정량 |
| ③ LiPS 안 녹음 → QSSSR | 14.5 mM[S] · 무색 분리막 · 준이중 평탄 · α-S₈ | 용해도 · UV–vis · operando XRD · Raman · 셔틀 · 자가방전 | ✅ (여러 독립 측정) |
| ④ Li 음극 안정 | Si 풍부 무기 SEI | SEM · Li‖Li · CE · XPS (각 1 회) | ⚠ 그럴듯 · 반복 1 |
| ⑤ QSSSR 의 대가 | 고체 LiPS · Li₂S 굼뜸 → 빠른 붕괴 | `Fig. 6a` FPDS/G2 선형 붕괴 · `Fig. 3c` 충전 분극 · `Fig. 5e` Li₂S 가 100 % SOC 까지 | ✅ |
| ⑥ DIP 첫 환원 → DIP⁻ᴿᵉᵈ | 2.43 V 환원 · 이후 가역 | `Fig. 4a,b,c` | ✅ (전기화학) · 생성종 동정 (NMR · MS) 없음 |
| ⑦ DIP⁻ᴿᵉᵈ ↔ 고체 Li₂S₄ / Li₂S 착물 | S–Li · O–Li 배위 · Li 주위 전자 밀도 ↑ | UV–vis 감소 · ⁷Li 이동 · DFT 7 개 (기준 없음) | 🔴 '배위' 와 '화학 산화환원' 미구분 · DFT 비교군 없음 |
| ⑧ 착물이 전자 전달 매개 → 동역학 ↑ | R3 ↓ · Li₂S 첫 충전 장벽 ↓ · S₈ 조기 재생 · 충전 '골' | EIS/DRT · `Fig. 4e` · `Fig. 5e` · `Fig. S22` | ⚠ 방향은 일관 · 🔴 DIP 자기 산화환원 용량을 빼지 않음 (§10-①) |
| ⑨ 성능 · 보편성 | 740 mAh g⁻¹ · 4 C 576 · 391.7 / 453.8 Wh kg⁻¹ · LHCE 에도 효과 | 코인 (55 °C · 최고 셀) · 파우치 (용량 제한 · 셀 1) | ⚠ |

**한 문단 정리**: 'FPDS/G2 가 셔틀을 막는다' (①–⑤) 는 이 논문에서 가장 단단하다 — 용해도 · 셔틀 전류 · 자가방전 · UV–vis · 분리막 색 · α/β-S₈ 가 서로 독립으로 같은 방향이다. 'DIP 가 고체 전환을 매개한다' (⑥–⑧) 는 **현상** (충전 초기 전압 골 · S₈ 조기 재생 · 충전 중 Li₂S 조기 소멸 · R3 감소 · 사이클 개선) 은 일관되게 보이지만, **용량 장부**와 **분자 기전**이 비었다. DIP 는 0.1 M × 60 µL 로 코인 셀에 6 µmol 들어가고, 그 자체가 1.2–3.2 V 에서 ≈280 mAh g⁻¹(DIP) 를 가역으로 내는 활물질이다 (`Fig. 4b`). 황 1 mg cm⁻² 셀에서 이것은 황 기준 수백 mAh g⁻¹ 에 해당할 수 있는데 (§10-①), DIP 만 넣고 황 없는 탄소 전극 대조 (blank) 가 없다. 기전 쪽은 '음수 결합에너지 7 개' 가 전부라 '왜 DIP 가 고체 LiPS 표면에서 용매 · TFSI⁻ 를 이기고 붙는가' 에 답하지 못한다.

---

## 7. 우리 계산 대비 ★★ (`../our_dft_baseline.md` · `db/properties/`)

> 규율: 문헌 수치는 소환값이다 — 이 논문의 숫자와 우리 절대값을 한 표에 놓지 않는다. 이 논문은 **액체 전해질**이라 A–D 물성 4축 비교 행이 없다. 아래는 **방법**과 **개념**만 맞댄다.

### 7a. 방법 대조 — 같은가 다른가

| 항목 | 이 논문 | 우리 | 차이 / 이유 |
|---|---|---|---|
| MD 의 힘 | CP2K BLYP-D3 (GPW · DZVP-SR · 450 Ry) AIMD | UMA-s-1p1 (`omat`) MLIP-MD — 우리 Ea · D 는 AIMD 가 아니다 | 힘 축이 다르다 — '둘 다 MD' 로 묶지 않는다. BLYP 는 GGA 중에서도 수소결합 · 분자 액체 구조를 덜 묶는 쪽으로 알려진 범함수다 (일반 지식) — D3 로 보정했다 |
| MD 의 계 · 표본 | 액체 1601 / 1611 원자 · Li⁺ 15 / 13 · 궤적 1 (로 보임) | 결정 LPSCl (예: box331 558 원자) · 멀티시드 | 우리 규칙은 **비율도 멀티시드 판정만** — CN 차이 (1.01 → 2.43) 는 크기가 커서 방향은 믿을 만하지만, 우리 기준으로는 시드 1 개의 관측이다 |
| 시간 · 온도 · 열욕 | 300 K · 평형 10 + 표본 40 ps · dt 0.5 fs · Nosé–Hoover 사슬 | 평형 5 + 생산 200 ps · 2 fs · Langevin · 600/800/1000 K | 보고량이 다르다 (구조 CN ↔ 수송 MSD) |
| 짧은 MD 서술의 창 | 없음 | `D-2026-10-05-md-observation-window` | §5.2: 300 K · 40 ps · 기회 15 → Ea₁ ≈0.22 eV (63 %) · Ea₉₅ ≈0.20 eV |
| 상자 조성의 실험 대응 | 상자 ≈1.25 M (실험 1.5 M) · 차이 언급 없음 | 계 크기 · 조성은 카드에 선언 | 우리 카드식으로는 '보고량 = 1.25 M 상자의 CN' 이지 '1.5 M 전해질의 CN' 이 아니다 |
| 분자 DFT | DMol3 PBE/DNP · 분산 · BSSE · 용매 · ΔG · 배좌 미기재 | desktop WSL ORCA **r2SCAN-3c** (SDCP 분자 계열 · opt+freq · `kb/projects/sdcp_linio2_binding.md`) | r2SCAN-3c 는 D4 + gCP 내장 묶음 (일반 지식). 이 논문의 −0.87 ~ −1.21 eV 는 분산 보정이 없으면 과소, BSSE 가 크면 과대일 수 있다 (크기 미추정) |
| 결합에너지 기준 | 기상 · **경쟁 상대 없음** | SDCP: 같은 세팅 분자 기준 (정합-ref) | '착물이 생긴다' 를 말하려면 Li₂S₄–용매 · Li₂S₄–TFSI⁻ 를 같은 세팅으로 |
| 상태 선택 | DIP⁻ᴿᵉᵈ 의 전하 · 스핀 · Li 수 · 배좌 미기재 | 회신 N/O 규율 — admissible state 가 여럿인데 선택 · 집계 규칙이 없으면 스칼라 보고량은 정의되지 않는다 | 라디칼 · 음이온 · Li 염 셋이 다 '환원된 DIP' 다 — 이 논문 `Fig. 4f` 는 열린 껍질 · 산화환원 활성이라는 **회신 N 의 위험 신호 둘**이 겹친 외부 사례다 |
| 화학결합 규모 흡착의 배위수 | \|E\| ≤ 1.21 eV | `D-2026-10-05-adsorption-site-coordination` (≳2 eV 면 배위수부터) | 문턱 아래 — 해당 없음. 성격은 기상 맨 Li 자리 포화 |
| 산화환원 활성 첨가제의 장부 | 없음 | — (우리 계산 트랙에 해당 항목 없음) | §11-① 문헌 읽기 체크로 가져간다 |

### 7b. 개념 대조 — 우리 계와 닿는 곳

- **약용매화 → 음이온 풍부 껍질 → 무기 SEI**: 액체 쪽에서 'TFSI⁻ 가 먼저 환원돼 LiF · Li–N · Li₂SₓOᵧ 풍부 SEI' 가 되는 논리는 황화물 SE | Li 계면의 '분해 산물이 무엇이냐' (Li₂S · Li₃P · LiCl) 와 같은 질문 꼴이다. 우리 SEI 트랙 · XPS 동정 기준 (`db/properties/xps_reference_sei.csv` · 위치만) 에서 Li₂SₓOᵧ · Li–N 동정 겹침을 같이 조심한다. 이 논문의 XPS 는 1 회 측정이다.
- **QSSSR 의 사다리**: 액체 (녹는 LiPS) → 약용매화 SSE (이 논문 · shen2026 · 표면에서만 잠깐 녹거나 거의 안 녹음) → 전고체 (녹는 중간체 없음 · 삼상 계면). 이 논문이 '고체 LiPS 가 굼뜨다 → 녹는 매개자로 깨운다' 로 푼 문제는 전고체 Li–S 의 핵심 병목 (`wu2026_asslsb_li2s_reaction_mechanisms_engineering_review` · `wang2025_miec_tis2_lps_three_phase_interface_lis_assb`) 과 같다. 전고체에는 녹는 매개자가 없으므로 그 자리를 **혼합 전도체 · 산화환원에 참여하는 SE 자체**가 채운다 — 우리 축 ① (grand-potential 산화 개시는 S²⁻ 한계의 층① 값 · 정본 `our_dft_baseline.md` ESW 절) 이 Li–S 충전 평탄 근처에 있어 LPSCl 촉매전해질 양극에서 SE 산화가 열역학적으로 허용되는 창이라는 점이 그 연결이다 (`cronk2026_lis_cathode_interphase_chemistry` 가 실측 정본).
- **고체 매개자 (Li₄SnS₄ 류)**: `liu2026_li4sns4_mediator_low_barrier_li2s` 는 무기 티오주석산 '분자 매개자' 로 Li₂S 장벽을 낮춘다 — 전고체로 옮길 수 있는 꼴의 매개자다. DIP (유기 · 용해 필요) 는 전고체에 그대로 못 간다.
- **α-S₈ vs β-S₈ 재충전**: 녹는 경로 → β-S₈ (단사정 · 준안정) · 고체 경로 → α-S₈ (사방정 · 안정). shen2026 (CPME/THF) 은 β-S₈ 우세를 보고했다 — 같은 그룹의 두 SSE 가 재충전 다형에서 갈린다 (shen2026 은 '표면에서 잠깐 녹는' 경로 · 이 논문은 FPDS 에서 거의 안 녹음). 우리 ESW 반응식의 원소 S 산물 다형은 이 digest 에서 확인하지 않았다 — 정성 경고로만.
- ⛔ 우리 Li₂S 값 · li2s 계열 값은 싣지 않는다. 이 논문의 Li₂S Scherrer 크기 · 성장 서술은 우리 SEI 트랙 Li₂S 결정 NEB 와 **다른 질문**이다. li2s 계열 (2026-11-16 닫힘) 의 재개 사유가 아니다.

### 7c. 🔑 층위를 갈라 쓴 결론 (원고 · 발표용 · 내부)
