Repository: yonghoon7153-source/Yonghoon-DEM-DFT

# 📚 LITDB — 문헌 단일 시스템 (**SE·DFT 축 + DEM·MPM 축, 두 트랙**)

> **앞으로 논문은 여기서만 본다.** 여러 곳(db/literature, kb/papers, db/properties, Excel)에 흩어진 문헌을 한 곳에서 생각·참고·비교하기 위한 통합 MD 시스템.

## 왜 트랙이 둘인가
`INDEX.md` 는 argyrodite 전해질 축이라 접촉역학·MPM·건식전극 digest 가 들어갈 자리가
없다. 그래서 한때 64편이 **어느 인덱스에도 없었다**(open_items #7). 축을 나눠 그 구멍을
닫았고, 한 분모로 세면 “159편 중 98편 미언급” 같은 **가짜 미결**이 나온다
(`comparison_vs_ours.md:8`). 분리는 실측 근거가 있는 결정이다 — 합치지 말 것.

⚠ 이 표의 **편수는 적지 않는다.** 손으로 쓴 수는 반드시 낡는다(README 자신이 세 번 틀렸다).
현재값은 `python3 tools/litdb/build_index.py --check` 로 본다.

File: litdb/papers/zhang2026_mixing_sequence_shear_speed_ptfe_fibrillation_dry_graphite_anode.md (part 1 of 2)
<!-- digest 표준 양식 확장 (paper-level STANDALONE). ★ = 사용자가 특히 원한 항목. 깊이 기준 = bazzoun2026_dem_fem_rnm_ionic.md ·
     본 카드 = kollenda2024_time_sensitivity_calendered_electrode_springback_storage.md (절 번호 · 머리 요약 상자 · 서지 표 · 그림 표 꼴) ·
     형식 이웃 = tao2023_dry_mixing_degree_ptfe_fiberization_dry_nmc622_cathode.md (같은 '혼합 정도 → PTFE 섬유화' 축 · 시간 축) ·
     han2024_fec_mitigates_ptfe_decomposition_dry_thick_graphite_anode.md · lee2025_pvp_ptfe_binary_binder_dry_thick_graphite_anode.md (같은 건식 PTFE 흑연 음극 · 이 논문의 참고 [22] · [23]).
     ⚠ Journal Pre-proof (Elsevier · PDF 생성 2026-11-18) — 권 · 쪽 미정 · 최종판에서 숫자 · 쪽이 바뀔 수 있다.
     쪽 표기 = 원고 인쇄 쪽 p.1–27 (각 쪽 머리의 숫자 · PDF 쪽 = 인쇄 쪽 + 2 · PDF p.1 = 표지 · p.2 = 빈 쪽 · PDF p.30 = Highlights · p.31 = 이해상충 선언).  SI = 3 쪽 (`SI p.N` = SI PDF 쪽 · Word 에서 내보낸 PDF · 그림 S1 · 표 S1 · S2).
     값 표지: [인쇄] = 본문 · 표 · 그림 안 글자로 적힌 값 · [판독] = 그림에서 읽은 값 — 이 논문의 그림은 전부 **래스터** (Origin 출력 ≈220 dpi) 라서 박힌 원래 화소에서
     축 틀 · 눈금 화소로 맞추고 계열을 범례 색으로 가렸다 (재현 = litdb/figures/<slug>/digitized.csv 118 행 · 검산 = 인쇄 인장 봉우리 다섯 · TSM-5000 막 저항률 평균 · 분산 · OSM-10000 0.5 / 1 C 와 대조, §6) ·
     [카드 산술] = 인쇄 · 판독 값으로 이 카드가 계산한 값 (식 병기) · [카드 추론] = 이 카드의 해석 · [미확인] = 본문 27 쪽 + SI 3 쪽에 없음.
     본문은 텍스트 층 + 렌더 이미지로 다 읽었다.  번호 붙은 식 · 인라인 식 없음 (실험 논문) → 식 크롭 0. -->
# 건식 PTFE 흑연 음극 (인조 흑연 : Super P : PTFE = 95 : 3 : 2 · 15.4 mg/cm² · 90 µm) 에서 **PTFE 를 넣는 순서** (TSM = 흑연 + Super P 먼저 → PTFE · OSM = 셋 한꺼번에) 와 **고속 전단 rpm** (2000 rpm 10 min 예비 혼합 뒤 5000 / 10000 / 15000 rpm 2 min) 만 바꾼 여섯 시료 — OSM-10000 이 막 저항률 3.46 Ω·cm (TSM 8.02–15.96) · 인장 최대 힘 1.112 N (TSM-10000 0.869 · +27.96 %) · 0.5 / 1 C 225.88 / 80.16 mAh/g · 파우치 200 사이클 84.9 % 로 가장 낫다 (rpm 에 역 U · 15000 rpm 재응집 = 저자 추측) — 섬유화 '정도' 는 SEM 정성뿐 (섬유 지름 · 길이 · 정량 지표 없음) · 액체 LIB · 계산 없음 · SI 표 S2 행 이름 뒤바뀜 — Zhang · Li · Shen · Shen · Han · Zheng (Mater. Today Energy, Journal Pre-proof 2026)

> slug `zhang2026_mixing_sequence_shear_speed_ptfe_fibrillation_dry_graphite_anode` · DOI `10.1016/j.mtener.2026.102458` · type `experiment (dry process 건식 전극 · PTFE binder 섬유화 · 고속 mixer 투입 순서 TSM ↔ OSM · 전단 5000 / 10000 / 15000 rpm · powder 저항률 5–35 MPa · 4 탐침 막 저항률 · SEM-EDS morphology · AFM · 젖음각 · 인장 · 코인 반쪽 셀 · 건식 NCM811 ‖ 흑연 파우치 — 계산 · 모델 없음 · 액체 전해질 LIB 흑연 음극)` · PDF `1d23ea47-Unveiling_the_Effect_of_Mixing_Sequence_and_Shear_Speed_on_PTFE_Fibrillation_of_Dry-Processed_Graphite_Anodes.pdf` · digested `2026-11-23` · status ✅
>
> ⚠ **Journal Pre-proof** — *"This version will undergo additional copyediting, typesetting and review before it is published in its final form"* (PDF p.1) · 권 · 쪽 미정 · **최종판이 나오면 이 카드의 숫자 · 쪽을 다시 대조한다** (보강 선례 = `tovar2026_cold_spray_cathode_composite_dem_plastic_elastic_bond` §14).
> **저자 (PDF p.1 · 원고 p.1 인쇄 순서)**: **Xiangyu Zhang** (a) · Dawei Li (a) · Chenhao Shen (a) · Kai Shen (a) · Xuebing Han (b) · **Yuejiu Zheng\*** (a · 교신) — a School of Mechanical Engineering, University of Shanghai for Science and Technology, Shanghai 200093 · b School of Vehicle and Mobility, Tsinghua University, Beijing 100084 · *Materials Today Energy* (Journal Pre-proof) · **MTENER 102458** · PII S2468-6069(26)00271-6 · 받음 **2026-08-09** · 고침 **2026-10-01** · 채택 **2026-11-15** · © 2026 Elsevier · 연구비 NSFC 12102264 · 52476214 · 52277222 · Shanghai Science and Technology Development Fund 22ZR1444500 · Guizhou DXGA [2025] Key No. 017 (p.25) · 이해상충 없음 (p.25 · PDF p.31) · 데이터 공개 문장 없음 [미확인].
> **SI PDF**: `559ad740-Sup_Unveiling_the_Effect_of_Mixing_Sequence_and_Shear_Speed_on_PTFE_Fibrillation_of_Dry-Processed_Graphite_Anodes.pdf` (3 쪽 · 그림 S1 접기 시험 · 표 S1 AFM 거칠기 · 표 S2 막 저항률 평균 · 분산).
> **이웃 카드 (링크만)**: [`han2024_fec_mitigates_ptfe_decomposition_dry_thick_graphite_anode`](han2024_fec_mitigates_ptfe_decomposition_dry_thick_graphite_anode.md) (이 논문의 참고 [22]) · [`lee2025_pvp_ptfe_binary_binder_dry_thick_graphite_anode`](lee2025_pvp_ptfe_binary_binder_dry_thick_graphite_anode.md) ([23]) · [`kang2025_bollard_anchored_binder_dry_electrode`](kang2025_bollard_anchored_binder_dry_electrode.md) ([31]) · [`tao2023_dry_mixing_degree_ptfe_fiberization_dry_nmc622_cathode`](tao2023_dry_mixing_degree_ptfe_fiberization_dry_nmc622_cathode.md) (혼합 '시간' 에 역 U — 이 논문의 [34] 와 다른 Tao 논문) · [`kim2026_pregranulation_ptfe_dry_nca_cathode_crack_delithiation`](kim2026_pregranulation_ptfe_dry_nca_cathode_crack_delithiation.md) (탄소 전에 AM + PTFE 먼저 — 같은 '투입 순서' 축) · [`kang2026_multiscale_inverse_design_ptfe_fibrillation_dry_electrode`](kang2026_multiscale_inverse_design_ptfe_fibrillation_dry_electrode.md) (PTFE 섬유화 FEM · 반죽기 rpm → 하중) · [`lee2025_corolling_dryprocess_lpscl_ptfe`](lee2025_corolling_dryprocess_lpscl_ptfe.md) (PTFE wt% → σ_e 붕괴 · 우리 재료).
> **판독 원자료**: `litdb/figures/zhang2026_mixing_sequence_shear_speed_ptfe_fibrillation_dry_graphite_anode/digitized.csv` (118 행 — 그림 5a 분말 저항률 34 · 5b 막 저항률 30 (가려진 점 표지 1 포함) · 5c 인장 봉우리 힘 · 변위 10 · 6a 율속 23 · 6b 끝점 6 · 7a 파우치 14 (첫 CE 1 포함) · 3k 섬유 겉보기 폭 1) · 크롭 50 장 (도구 10 = 그림 1–7 · SI 그림 S1 · SI 표 S1 · S2 — 그 가운데 다시 자름 6 = 그림 1–4 (쪽 머리 'Journal Pre-proof' 띠) · 표 S1 · 표 S2 (두 쪽 이어붙임) / 손 크롭 40 = 패널 20 · 근거 문단 20) — `figures.json`.  **식 크롭 0** (원문에 식 없음).

---

## 0. 결론 먼저 — 우리 질문에 대한 답

**한 문장**: 인조 흑연 : 도전재 (그림 1 범례 'Super P') : PTFE = **95 : 3 : 2** 분말을 같은 고속 믹서에서 **2000 rpm 10 min 예비 혼합 + 고속 2 min** 으로 섞되, PTFE 를 예비 혼합 **뒤에 넣는 TSM** 과 **처음부터 함께 넣는 OSM** 을 5000 · 10000 · 15000 rpm 에서 견주면 (6 시료 · 같은 80 °C 차속 롤 압착 · 100 °C 라미네이트 · 15.4 mg/cm² · 90 µm), **OSM-10000 하나만** 분말 SEM-EDS 의 F 가 고르고 · 막 윗면 SEM 에 'PTFE nanofiber' 망이 보이며 · 막 저항률 3.46 Ω·cm (다섯 점 산포 최소) · 인장 최대 힘 1.112 N · 젖음각 25.11° · AFM 거칠기 35.292 nm · 0.5 / 1 C 225.88 / 80.16 mAh/g · 0.1 C 83 사이클 77.96 % 로 가장 낫고, 그 전극으로 만든 건식 NCM811 ‖ 흑연 단층 파우치가 0.2 C 200 사이클 84.9 % 를 낸다 — 저자 기전 = **'분산 (저속 예비 혼합) 과 섬유화 (고속 전단) 의 분리'** · TSM 은 Super P 가 흑연을 먼저 덮고 뒤에 넣은 PTFE 가 고표면에너지 카본블랙과 먼저 붙어 늘어나지 않는 PTFE–SP 덩어리가 된다 (*"we infer"*) · 15000 rpm 재응집은 국소 온도 · 표면에너지 탓이라는 **추측** (측정 없음).  ⛔ **섬유화를 정량한 지표 · 섬유 지름 · 길이 숫자는 원문에 없다** (SEM 그림 위 화살표 글자뿐).

| 우리 질문 | 이 논문이 주는 것 | 표지 · 쪽 |
|---|---|---|
| ① 혼합 순서 · 단계 | **TSM** = 흑연 + 도전재 → 2000 rpm 10 min → PTFE 넣고 → 5000 / 10000 / 15000 rpm 2 min · **OSM** = 흑연 + 도전재 + PTFE 한꺼번에 → 같은 2000 rpm 10 min → 같은 고속 2 min.  ⚠ 두 길 모두 **속도 두 단 · 총 12 min** — 다른 것은 **PTFE 가 믹서에 있는 시간 (TSM 2 min ↔ OSM 12 min)** 과 PTFE 가 처음 만나는 상대 [카드 산술] | [인쇄] p.6 · 그림 1b–c |
| ② 전단 속도 · 장비 · 온도 | 5000 · 10000 · 15000 rpm (2 min) · 예비 2000 rpm (10 min) · 장비 = *"high-speed mixer"* (기종 · 날 · 용량 · 투입량 [미확인]) · **혼합 중 온도 [미확인]** — 저자도 *"technical bottleneck in real-time monitoring of transient thermal states … inside the high-speed closed mixing chamber"* (p.14) | [인쇄] p.6 · p.14 |
| ③ 조성 | **95 : 3 : 2 wt%** (인조 흑연 · 도전재 · PTFE) — 도전재 = 본문 *"conductive agent (SP)"* · *"high-surface-energy carbon black"* · 그림 1 범례 'Super P' · 흑연 · PTFE · 도전재 등급 · 입경 [미확인] | [인쇄] p.6 · p.18 · p.21 · 그림 1 |
| ④ 섬유화 지표 | **정량 지표 없음** — 막 윗면 SEM (5 kV) 을 보고 'Insufficient fibrillation' · 'Agglomerate' · 'PTFE nanofiber' 를 화살표로 표시 (그림 3) · 분말은 F Kα EDS 지도 (그림 2) · 섬유 면적 · 결정화도 · 비표면적 · 길이 분포 0 | [인쇄] p.8 · 그림 2 · 3 |
| ⑤ 섬유 지름 · 길이 | **원문 숫자 없음** · [판독 · 해상도 한계] 그림 3k (OSM-10000) 원래 화소 5 µm = 133 px (37.6 nm/px): 섬유 밝기 단면 반치폭 중앙 ≈65 nm (사분위 40–90 nm · 밝은 가장자리 섞임) · 보이는 섬유 토막 ≥ ≈8 µm (9.6 µm 높이 시야를 가로지름 · 끝 안 보임) | §3-4 · digitized.csv |
| ⑥ 자립막 · 압연 | 80 °C 롤 · 두 롤 **차속 0.5 · 0.8 m/min** (비 1.6 [카드 산술]) → 자립막 → 탄소 코팅 Cu 박에 100 °C · 0.4 m/min 열 라미네이트 · 활물질 **15.4 mg/cm²** · 두께 **90 µm** — 롤 하중 · 간극 · 횟수 · 밀도 · 기공률 [미확인] · [카드 산술] 코팅 밀도 ≈1.80 g/cm³ (90 µm 를 코팅 두께로 볼 때) | [인쇄] p.6 · §3-1 |
| ⑦ 기계 | 인장 최대 힘 (N) TSM 0.644 · 0.869 · 0.647 · OSM 0.798 · **1.112** · 0.94 (120 × 25 mm · 3 회) · 접기 사진 (그림 S1 · 정성) · **박리 = 없음** (저자 한계로 인정 p.24) | [인쇄] p.8 · p.20 · p.24 |
| ⑧ 전자 전도 측정 | (a) 분말 저항률 tester **5–35 MPa · 점마다 15 s 유지 (누른 채)** · 믹서 안 네 자리 표본 (b) 막 4 탐침 '면 저항률' 다섯 점 (Ω·cm) — 장비 · 시료 두께 · 자립막인지 Cu 위인지 [미확인] | [인쇄] p.7–8 · p.18–19 · 표 S2 |
| ⑨ 전기화학 | CR2032 Li 금속 반쪽 셀 (Ø12 mm · 1 M LiPF₆ EC : DEC 1 : 1 · 0.01–1.5 V · 25 °C) 0.1–1 C 율속 · 0.1 C 수명 + 건식 NCM811 ‖ OSM-10000 흑연 **단층 파우치** (3.0–4.3 V · 0.2 C · CC/CV 0.05 C) 200 사이클 84.9 % · CE 99.9 % | [인쇄] p.8–9 · p.21–23 |
| ⑩ 모델 · 식 | **없음** — 결론이 *"combine in situ characterization and multiscale simulation to clarify the coupled thermal, mechanical, and fibrillation behavior during dry mixing"* 을 앞으로의 일로 적는다 | [인쇄] p.24 |

⛔ **한정어 (떼지 말 것)**: ① **액체 전해질 LIB 의 흑연 음극** — 고체전해질 · 황화물 · 우리 NCM + LPSCl 양극 아님 (파우치의 NCM811 양극은 조건 숫자 0) ② **흑연 자체가 전자 도체** — 막 저항률 차이는 '흑연망 + 도전재 + PTFE 배치' 의 합이라 NCM (낮은 σ_e) + SE 복합 양극의 탄소망 지배와 크기가 다를 수 있다 [카드 추론] ③ **섬유화 = SEM 정성** · 시료 하나씩 · 반복 수 · 오차 막대 없음 (인장 '3 회' 는 적었지만 곡선 하나 · 값 하나) ④ **OSM ↔ TSM 은 순서와 PTFE 체류 시간 (12 ↔ 2 min) 이 같이 바뀐다** — '2000 rpm 은 섬유화를 못 일으킨다' 는 저자 주장 (예비 혼합만 한 시료의 SEM 없음) ⑤ 압력 (분말 저항률) 은 ≤ 35 MPa · 압연 하중 미상 — 우리 300 MPa 일축 냉간 가압과 대응 숫자 없음 ⑥ Journal Pre-proof.
⇒ **절대값 전이**: 하지 않는다 (재료 · 전해질 · 공정 · 압력이 다 다르다).  **전이 가능한 것** = (i) **같은 조성에서 혼합 순서 · 강도만으로** 막 저항률 4.6 배 (3.46 ↔ 15.96 Ω·cm [인쇄]) · 5 MPa 분말 저항률 6.8 배 (≈24 ↔ ≈165 Ω·cm [판독]) 가 갈린다는 **크기 감각** — 혼합 이력을 등록하지 않은 σ_e 대조는 이만큼 흔들릴 수 있다 (ii) PTFE 가 카본블랙과 먼저 만나면 덩어리가 된다는 **방향** (같은 방향의 다른 카드 = kim2026_pregranulation) (iii) 전단 강도에 **최적이 있다** (역 U · tao2023 의 시간 축과 같은 꼴) — 단 rpm 숫자는 기종 밖으로 못 옮긴다.

---

## 0-1. ★ 고른 의도 대조 (후보 표 행 아님 — 1저자 11-23 업로드 *'논문에이전트 하고 잘 크롭핑해서 litdb로 보내줘용'*)

의도 원문 = 지시서 U-1123-4 의 **'꼭 뽑을 것'** (혼합 순서 · 전단 속도 · 조성 · 섬유화 지표 · 섬유 지름 · 길이 · 자립막 · 압연 · 기계 · 전자전도도 · 전기화학 · 모델 · 식) + **'견줄 자리'** (우리 PTFE 전도격자 표현 · PTFE 지름 0.25 µm / 길이 40 µm · Lee 2025 · 믹서 혼합 · kang2026 · han2024 · lee2025 카드).  가리킨 카드 (후보 표 근거 칸) 없음.

| 의도의 문장 | 판정 | 원문 위치 · 값 · 측정 조건 |
|---|---|---|
| 혼합 순서 (무엇을 어떤 순서로 · 단계 수) | **채움** | TSM: *"the artificial graphite and conductive agent were first placed into a high-speed mixer and premixed at 2000 rpm for 10 min. Subsequently, the PTFE powder was added, and secondary shear mixing was performed for a mixing duration of 2 min at rotation speeds of 5000, 10000 and 15000 rpm"* · OSM: *"the graphite, conductive agent, and PTFE powders were simultaneously added into the mixer. Following the identical premixing procedure (2000 rpm for 10 min), the mixture was also set as the same procedure as the TSM process"* [인쇄 p.6 · 그림 1b–c] — 'one-step / two-step' = **투입 단계** (속도 단계는 둘 다 2 단) |
| 전단 속도 (rpm · 시간 · 장비 · 온도) | **일부** | rpm · 시간 = 채움 (위) · 장비 = *"high-speed mixer"* 뿐 [미확인] · 온도 = 없음 (재응집 기전으로 온도를 들지만 *"requires further experimental validation"* p.14 · p.24) |
| 조성 (흑연 · PTFE · 도전재 wt%) | **채움 (등급 없음)** | 95 : 3 : 2 (p.6) · 도전재 = SP (Super P · 그림 1 범례) · 흑연 = *"artificial graphite"* · 입경 · 비표면적 · PTFE 등급 · 입경 [미확인] |
| 섬유화 지표 (정의 · 측정법) | **없음** | 정량 지표 없음 — §2.3 *"SEM … to specifically analyze the fibrillation degree of the PTFE binder"* (p.8) 이 전부 · 판정 = 그림 3 화살표 글자 |
| 섬유 지름 · 길이 | **없음 (판독만)** | 원문 숫자 0 · [판독 · 해상도 한계] 그림 3k 겉보기 반치폭 ≈40–90 nm (중앙 65) · 보이는 토막 ≥ ≈8 µm (§3-4) — **분포 · 측정 조건 없음 → 우리 PTFE_D · PTFE_L 앵커로 못 쓴다** |
| 자립막 · 압연 (압력 · 온도 · 두께 · 밀도 · 기공률) | **일부** | 80 °C · 0.5 / 0.8 m/min 차속 · 라미네이트 100 °C · 0.4 m/min · 15.4 mg/cm² · 90 µm = 채움 · 롤 하중 · 간극 · 밀도 · 기공률 = 없음 |
| 기계 (인장 · 박리 · 굽힘) | **일부** | 인장 최대 힘 = 채움 (N · 응력 · 변형률 없음) · 굽힘 = 접기 사진 (정성) · 박리 = 없음 (*"a systematic quantitative assessment of the interfacial peel strength between the dry film and the current collector was not performed"* p.24) |
| 전자전도도 (측정법) | **일부** | 분말 저항률 5–35 MPa · 15 s (p.7–8) · 4 탐침 다섯 점 (p.8 · p.18) = 채움 · 장비 · 탐침 간격 · 두께 보정 · 시료 상태 [미확인] |
| 전기화학 (셀 꼴 · 용량 · 율속 · 사이클) | **채움** | 코인 반쪽 셀 · 파우치 전셀 (p.8–9 · p.21–23) · 셀 수 · 전해액 양 · N/P · 1 C 정의 [미확인] |
| 모델 · 식 | **없음** | 계산 · 식 0 → 식 크롭 0 |
| (견줄 자리) PTFE 전도격자 표현 (중심선 한 셀 · 표면 코팅 없음) | **일부 (정성)** | 이 논문은 PTFE 의 **배치 상태**가 혼합에 달렸다는 관찰을 준다 — TSM: PTFE–SP 덩어리 · OSM-15000: *"SP wrapped the surface of PTFE particles, a large amount of PTFE still existed in a particulate state"* (p.14) · OSM-10000: *"nanofibers tightly wrapped the graphite and conductive agent particles"* (p.14) — 부피 · 피복 숫자 없음 |
| (견줄 자리) PTFE 지름 0.25 µm (앵커) · 길이 40 µm (출처 없음) | **없음** | 위 ⑤ — 판독 ≲0.1 µm 는 '섬유 (fibre) 계급' 쪽 (`lee2025_dual_fibrous` fibre Ø 0.048 · rope Ø 0.248 µm) · 길이는 시야에 잘려 하한만 |
| (견줄 자리) Lee 2025 (PTFE 0.5 → 5 wt% σ_e 붕괴) | **채움 (다른 축)** | 이 논문 = **PTFE 2 wt% 고정 · 혼합만** 바꿈 → 막 저항률 3.46–15.96 Ω·cm (4.6 배) [인쇄 p.18–19] ↔ `lee2025_corolling` = **조성** 0.5 / 2 / 5 wt% → σ_e 34 / 4.5 / 0.011 mS/cm (≈3,000 배 · 75 MPa · SI 그림 5) — 같은 단어 'PTFE 가 σ_e 를 깎는다' 의 **다른 손잡이** (§7-3) |
| (견줄 자리) 믹서 혼합 (코팅 활물질 · 혼합 순서) | **일부** | 투입 순서 실험 = 채움 · 혼합 지수 (Lacey 등) · 코팅 활물질 · 응집 강도 = 없음 · 균일성 = 믹서 네 자리 표본의 SEM-EDS · 분말 저항률 (합친 법 [미확인]) |
| (견줄 자리) kang2026 · han2024 · lee2025 카드와의 관계 | **채움 (인용 대조)** | 이 논문이 인용 = han2024 ([22]) · lee2025_pvp ([23]) · kang2025_bollard ([31]) · zhang2026_dryprocess ([7]) · mun2025 ([9]) · **kang2026_multiscale 은 인용하지 않는다** — 아래 2 차 인용 대조 |

**이 논문의 2 차 인용 대조 (정본 카드 쪽은 고치지 않음)**:
- [22] Han 2024 → `han2024_fec_…`: 이 논문 = FEC 가 *"a tough protective layer rich in inorganic components (such as LiF), thereby effectively blocking electron tunneling into the binder skeleton"* (p.3) — 그 카드의 기전 = FEC 가 ≈0.9 V 에서 먼저 SEI 를 만들어 PTFE 환원 (≈0.3–0.55 V) 을 줄임 (ICE 75.7 → 87.2 %) — **방향 같음** · 'electron tunneling' 표현은 그 카드에 없음 (Han 원문 문장 [미확인]).
- [23] Lee 2025 → `lee2025_pvp_…`: 이 논문 = PVP 의 *"excellent electrochemical inertness … as buffering nodes, significantly mitigating the side-reaction activity triggered by the direct contact between PTFE and the electrolyte"* (p.4) — 그 카드는 F 없는 LiClO₄ 전해질 대조에서 부산물 비 56.7 vs 52.2 % 로 **PVP 단독 효과가 아니라는 한정어**를 단다 (그 카드 L34 · L40) — 이 논문은 그 한정어 없이 저자 주장만 옮겼다.
- [31] Kang 2025 → `kang2025_bollard_…`: *"polyacrylic acid-grafted sodium carboxymethyl cellulose … reducing the PTFE dosage by over 70%"* (p.5) = 그 카드 (PC = PAA-grafted CMC · PTFE 2 → 0.6 wt% · >70 %↓) — **같음** (그 카드는 '대상 = NMC622 양극' · 이 논문은 전극 종류를 안 적음).
- [7] Zhang 2026 Nat. Energy → `zhang2026_dryprocess_…` (다른 저자 · 99 wt% AM 건식 후막) · [9] Mun 2025 → `mun2025_dry_electrode_…` (리뷰) — 서론의 일반 인용 · 어긋남 없음.
- 정본 어느 카드도 이 논문을 인용하지 않는다 (DOI · 제목 낱말 grep 0 · 2026-11-23) → **카드 문제 없음**.

⇒ **의도 대조 결과: 일부** — 혼합 순서 · rpm · 시간 · 조성 · 압연 온도 · 속도 · 부하 · 두께 · 인장 힘 · 저항률 측정 · 전기화학 = **채움**; **섬유화 정량 지표 · 섬유 지름 · 길이 · 압연 압력 · 밀도 · 기공률 · 박리 · 믹서 온도 · 모델 = 없음** (섬유 폭 · 길이는 [판독 · 해상도 한계] 상한 · 하한 감각뿐).

---

## 1. 한 줄 요약
용매 없는 건식 후막 흑연 음극은 액체 분산매가 없어 PTFE 가 충분히 섬유화되지 않고 도전재가 뭉친다 — 저자는 **배합 (formulation) 이 아니라 공정 물리 ('투입 순서 – 전단') 를 손잡이로** 삼아, 흑연 + 도전재를 먼저 섞고 PTFE 를 나중에 넣는 관행 (TSM) 과 세 성분을 함께 넣는 OSM 을 5000 / 10000 / 15000 rpm 에서 비교한다.  분말 SEM-EDS (F 분포) · 막 윗면 SEM (섬유) · 젖음각 · AFM · 분말 저항률 (5–35 MPa) · 막 저항률 · 인장 · 접기 · 반쪽 셀 율속 · 수명을 차례로 보면 **OSM-10000 이 모든 항목에서 최선**이고 TSM 은 어느 rpm 에서도 섬유화와 도전재 분산을 함께 얻지 못한다.  저자의 원리: *"decoupling spatial dispersion from binder fibrillation is a useful design principle"* (p.24) — 저속 예비 혼합이 공간 분산을, 고속 2 min 이 그 자리에서의 섬유화를 맡게 하라.  rpm 은 역 U — 5000 은 전단 부족 · 15000 은 다시 뭉침 (기전 미검증).

## 2. 메타
| 저자 | 저널 / 년 | DOI | 소재 | 연구 유형 |
|---|---|---|---|---|
| X. Zhang · D. Li · C. Shen · K. Shen · X. Han · Y. Zheng\* (상해이공대 기계공학 · 칭화대 차량) | Materials Today Energy (Journal Pre-proof · 2026 · MTENER 102458 · 권 · 쪽 미정) · 원고 27 쪽 + SI 3 쪽 | 10.1016/j.mtener.2026.102458 | **액체 전해질 LIB 건식 흑연 음극** — 인조 흑연 + Super P + PTFE (95 : 3 : 2) · 파우치 양극 = 건식 NCM811 (조성 · 부하 [미확인]) · **고체전해질 없음** | 실험 (공정 변수 2 × 3 · 분말 · 막 · 셀 측정) — **시뮬레이션 없음** |

---

## 3. 핵심 수치 (★ 전부 쪽 · 표지 병기)

### 3-1. 재료 · 조성 · 제조 (p.6 · 그림 1)
| 항목 | 값 | 표지 · 쪽 |
|---|---|---|
| 활물질 | 인조 흑연 (*"artificial graphite"*) 95 wt% — 제조사 · 입경 · 비표면적 [미확인] | [인쇄] p.6 |
| 도전재 | 3 wt% · 본문 *"conductive agent"* · *"(SP)"* (p.18) · *"high-surface-energy carbon black"* (p.21) · 그림 1 범례 **'Super P'** | [인쇄] · [그림 안 글자] |
| 바인더 | PTFE 분말 2 wt% — 등급 · 입경 · 분자량 [미확인] | [인쇄] p.6 |
| 혼합 | 같은 *"high-speed mixer"* · 예비 2000 rpm 10 min → 고속 5000 / 10000 / 15000 rpm 2 min (TSM 은 고속 단 직전에 PTFE 투입) — 투입량 · 용기 · 날 · 온도 [미확인] | [인쇄] p.6 |
| 자립막 | 혼합 분말 → 캘린더 · 롤 **80 °C** · 두 롤 **0.5 · 0.8 m/min (차속)** → *"free-standing dry film"* — 롤 간극 · 하중 · 통과 횟수 · 막 두께 [미확인] | [인쇄] p.6 |
| 라미네이트 | 탄소 코팅 Cu 박 · **100 °C · 0.4 m/min** 열 라미네이트 | [인쇄] p.6 |
| 전극 | 활물질 **15.4 mg/cm²** · *"controlled thickness of 90 µm"* (박 포함 여부 [미확인]) | [인쇄] p.6 |
| [카드 산술] | 전체 코팅 질량 = 15.4 / 0.95 = **16.21 mg/cm²** · 90 µm 를 코팅 두께로 보면 ρ_coating = 16.21 mg/cm² ÷ 90 µm = **1.80 g/cm³** · 면적 용량 ≈ 15.4 × 0.355 = **≈5.5 mAh/cm²** (0.355 Ah/g = 그림 6 첫 사이클 [판독]) · Ø12 mm 원판 (1.131 cm²) 에 활물질 ≈17.4 mg · 기공률 = 진밀도 미인쇄라 **계산 안 함** | [카드 산술] |

### 3-2. ★ 두 투입 순서 × 세 rpm — 여섯 시료의 결과 한 표 (전부 [인쇄] · 쪽)
| 시료 | 분말 F 분포 (그림 2 · p.11–12) | 막 섬유 (그림 3 · p.13–14) | 젖음각 0 → 1 s (°) (p.15–16) | AFM Rq (nm) (표 S1) | 막 저항률 (Ω·cm) 본문 / 표 S2 | 인장 최대 힘 (N) (p.20) |
|---|---|---|---|---|---|---|
| TSM-5000 | 작은 덩어리 몇 | 덩어리 (3d) | 36.95 → 34.70 | 211.34 | 8.02 / 8.0206 | 0.644 |
| TSM-10000 | 나아졌으나 고르지 않음 | 나노 섬유망 보이나 PTFE 덩어리 · 도전재 국소 뭉침 (3e) | 37.04 → 33.07 | 174.904 | **14.05 / 15.962 ⚠** | 0.869 |
| TSM-15000 | 덩어리 집중 · 더 뚜렷 | 덩어리 · 섬유화 부족 (3f) | 41.96 → 34.87 | 292.641 | **15.96 / 14.048 ⚠** | 0.647 |
| OSM-5000 | F 많은 덩어리 뚜렷 | 짧은 섬유 조금 · 도전재 덩어리 (3j) | 36.95 → 36.50 | 242.421 | 6.19 / 6.1972 | 0.798 |
| **OSM-10000** | **F 고르게 · 덩어리 없음** | **고르고 조밀한 PTFE 나노 섬유망 · 큰 PTFE–SP 덩어리 없음 (3k)** | **25.11 → 20.76** | **35.292** | **3.46 / 3.4254 ⚠** | **1.112** |
| OSM-15000 | 덩어리 재출현 | SP 가 PTFE 입자를 덮음 · 대부분 입자 상태 · 국소 섬유망 (3l) | 30.93 → 28.01 | 127.628 | 7.18 / 7.1824 | 0.94 |
- ⚠ **표 S2 의 TSM-10000 · TSM-15000 두 행은 본문 · 그림 5b 와 값이 뒤바뀌어 있다** — 그림 5b 판독 평균: 회색 (TSM-15000) **15.95** · 파랑 (TSM-10000) **14.04** = 본문 (15.96 · 14.05) · 판독 모분산 0.200 · 0.470 = 표 S2 의 'TSM-10000 0.1950' · 'TSM-15000 0.4693' 과 **이름만 엇갈려** 맞는다 [판독 · §3-7].
- ⚠ 표 S2 OSM-10000 = 3.4254 · 분산 **0.1631 (= OSM-5000 과 같은 숫자)** ↔ 그림 5b 판독 평균 **3.46** (= 본문 3.46) · 모분산 **≈0.022** — 분산 칸은 OSM-5000 값이 복사된 것으로 보인다 [카드 추론] · 평균 차 0.03 은 판독 오차 (≈±0.02) 를 조금 넘는다 (단정하지 않음).
- 젖음각 감소량 [카드 산술]: TSM −2.25 · −3.97 · **−7.09°** · OSM −0.45 · −4.35 · −2.92° (상대 −6.1 · −10.7 · **−16.9** · −1.2 · **−17.3** · −9.4 %) — 저자는 TSM 의 *"limited decrease amplitude"* 를 내부 모세관 부족의 증거로 쓰지만 (p.15–16) **TSM-15000 의 감소 (−7.09° · −16.9 %) 는 OSM-10000 (−4.35° · −17.3 %) 만큼 크다** — 1 s 감소로 두 군을 가를 수 없다 [카드 산술 · 추론].
- OSM-5000 의 첫 젖음각 36.95° 는 TSM-5000 과 **같은 숫자** — 그림 안 좌우 각은 35.9° · 38.0 ↔ 38.1° · 35.8 [판독 · 그림 4a–b 작은 글자] 로 달라 평균만 우연히 같은 것으로 보인다 (단정 안 함).
- 표 S1 의 거칠기 칸 이름 = *"Standard Deviation (nm)"* (= 높이 표준편차 = Rq 꼴) · 최대 / 최소 (nm): TSM 564.183 / −638.357 · 361.364 / −407.104 · 602.812 / −693.114 · OSM 750.352 / −895.596 · **100.892 / −119.497** · 294.038 / −494.493 [인쇄 SI p.2] · AFM 시야 20 × 20 µm 한 장 (반복 수 [미확인]).

### 3-3. 분말 SEM-EDS — 그림 2 (p.11–12 · 눈금 100 µm · F Kα1,2)
- TSM: 5000 = *"a small number of agglomerates"* · 10000 = *"improved, but the dispersion was still not uniform enough"* · 15000 = *"the agglomerates concentrated, and the agglomeration phenomenon became more obvious"* (p.11–12).
- OSM: 5000 = *"the shear force was insufficient to completely overcome the cohesive forces between particles, and … obvious F-rich agglomerates"* · 10000 = *"the F element achieved a highly uniform distribution without obvious agglomeration"* · 15000 = *"agglomerates reappeared"* (p.12).
- 고속 재응집의 첫 설명 (p.12): *"excessive mechanical shear causes a sharp increase in local temperature or an increase in particle surface energy, which prompts the re-agglomeration of particles and reduce the system energy"* — 같은 쪽 · p.14 · p.24 에서 **추측**이라고 스스로 적는다.
- 표본 = 믹서 안 네 자리 (위 · 아래 · 왼쪽 · 오른쪽 · p.7) — **그림은 시료마다 SEM 한 장 · EDS 한 장** · 자리별 결과 · 정량 지표 없음.

### 3-4. ★ 막 윗면 SEM — 섬유화 판정 (그림 3 · p.13–14 · 50 µm / 5 µm) + 섬유 폭 · 길이 [판독]
- TSM-10000 (3e): *"a nanoscale PTFE fibrous network could be seen … but a large number of PTFE particles still existed in the form of isolated agglomerates, and local aggregation of the conductive agent appeared"* (p.13).
- OSM-5000 (3j): *"only a small number of short fibrils was observed, indicating that the PTFE fibrillation was insufficient"* · 도전재 = 흑연 위 덩어리 (p.13).
- **OSM-10000 (3k)**: *"a uniform and dense PTFE nanofibrous network formed throughout the entire powder mixture. The nanofibers tightly wrapped the graphite and conductive agent particles, constructing a three-dimensional network structure. Importantly, no large PTFE-SP agglomerates were observed"* (p.14).
- OSM-15000 (3l): *"SP wrapped the surface of PTFE particles, a large amount of PTFE still existed in a particulate state, and only a small fraction of PTFE was stretched"* (p.14).
- **[판독 · 해상도 한계] 그림 3k 의 섬유**: 박힌 래스터 1269 × 1208 px · 5 µm 눈금 = **133 px → 37.6 nm/px** · 패널 안 15 줄의 밝기 단면에서 이웃 중앙값보다 밝은 봉우리 232 개의 반치폭 = 중앙 **1.73 px ≈ 65 nm** (사분위 1.07–2.40 px ≈ 40–90 nm · 입자 가장자리 섞임) → 원문 SEM 해상도 · 압축으로 **실제 지름은 더 가늘 수 있다** ('≲ 0.1 µm' 정도의 상한 감각) · 섬유가 9.6 µm 높이 시야를 위에서 아래로 가로지름 → **보이는 토막 ≥ ≈8 µm** (끝이 시야 밖 · 길이 분포 불가).
- 비교 (다른 카드 · 다른 공정 · 측정법 다름): `lee2025_dual_fibrous` fibre Ø **0.048** · rope Ø **0.248** µm (rope 평균 길이 6.689 · 최장 14.257 µm) · `kim2026_pregranulation` **< 20 nm (GIDE) · 50–100 nm (CDE)** · `lee2026_unveiling` **20–50 nm** — 이 논문의 판독 폭은 **fibre 계급** 쪽이다.
- ⚠ 그림 3 은 **압연 · 라미네이트 뒤 윗면** — 차속 롤 (0.5 · 0.8 m/min) 의 전단도 섬유화에 보탠다 (모든 시료 같은 압연이라 차이는 혼합 몫으로 돌림 · 혼합만의 섬유화는 따로 안 봄).

### 3-5. 저자 기전 문장 (★ 핵심 주장 · 전부 [인쇄])
- **분리 원리**: *"the microstructural superiority of the OSM process fundamentally stems from the decoupling of spatial dispersion and mechanical fibrillation. During the initial 10-minute mixing at 2000 rpm, macroscopic spatial homogenization is achieved, as the applied shear force remains insufficient to induce PTFE fibrillation. Subsequently, high-intensity shear triggers in-situ fibrillation throughout the entire matrix"* (p.14) — 근거 = 같은 예비 혼합을 거친 OSM-5000 · 10000 · 15000 의 형상 차이 (그림 2d–f) · **예비 혼합만 한 시료의 SEM · EDS 는 없다** (2000 rpm 에서 섬유화가 없다는 문장 = 주장).
- **TSM 실패 기전**: *"Here, we infer that the main reason is that after graphite and SP are premixed, SP coats the graphite surface. The subsequently added PTFE preferentially binds with the high-surface-energy carbon black under high-speed shear to form PTFE-SP agglomerates that are difficult to stretch … SP to lose its conductive function within the agglomerates"* (p.21).
- **고속 재응집**: *"it is currently speculated that this may be associated with excessive mechanical shear … owing to the technical bottleneck in real-time monitoring of transient thermal states … this proposed mechanism requires further experimental validation in future work using advanced in situ characterization techniques"* (p.14).
- **수명 기전**: 섬유 골격이 *"firmly locked the active particles, thereby successfully resisting and buffering the volume strain (~10%) caused by the lithium intercalation/deintercalation of graphite"* (p.23 · '~10 %' 는 출처 없는 일반 진술).

### 3-6. ★ 분말 저항률 vs 압력 — 그림 5a (누른 채 · 5–35 MPa · 점마다 15 s 유지) [판독 · Ω·cm]
| 압력 (MPa) | TSM-5000 | TSM-10000 | TSM-15000 | OSM-5000 | OSM-10000 | OSM-15000 |
|---|---|---|---|---|---|---|
| 5 | 92.4 | 61.2 | **165.4** | 44.9 | **24.3** | 41.1 |
| 10 | 46.8 | 43.7 | 102.3 | 22.8 | 14.8 | 27.0 |
| 15 | 34.6 | 33.1 | 56.7 | 14.1 | 9.5 | 20.2 |
| 20 | 19.0 | 18.3 | 23.6 | 9.1 | 5.7 | 15.2 |
| 25 | — | — | 16.4 | 6.1 | 3.0 | 11.4 |
| 30 | — | — | — | 3.4 | 1.5 | 8.0 |
| 35 | — | — | — | 1.9 | ≈0 (축 해상도 아래) | 6.1 |
- 판독법: 박힌 래스터 1269 × 392 px · y 0 = 319 px · 200 = 56 px (1.315 px/Ω·cm → **±1 Ω·cm**) · x 눈금 112–399 px · 계열 = 범례 색 · '—' = 25–35 MPa 에서 범례 글자와 겹치거나 곡선끼리 겹쳐 가를 수 없음.
- [카드 산술] 5 MPa 에서 TSM-15000 / OSM-10000 = **6.8 배** · 20 MPa 4.1 배 · OSM-10000 5 → 20 MPa ÷4.3 · TSM-15000 ÷7.0.
- 본문 (p.18): TSM 가운데 TSM-10000 의 처음 값이 가장 낮고 압력에 따른 변화도 작다 · OSM 군이 전체로 낮다 · **OSM-10000 이 처음 값 최저 · *"it changes slightly with the testing pressure"*** — 저자 해석 = PTFE 섬유가 SP 를 흑연 사이에 고정해 연속 전자망.
- ⚠ 그림 축 이름 *"Powder resistance (Ω·cm)"* (단위는 저항률) · 네 자리 표본을 한 곡선으로 어떻게 합쳤는지 · 오차 · 장비 · 다이 지름 · 시료 질량 · **밀도 (압력 → 밀도) [미확인]** · 하중을 **뺄 때** 값 없음.

### 3-7. ★ 막 저항률 — 4 탐침 다섯 점 (그림 5b · 표 S2 · p.18–19) [판독 + 인쇄]
| 시료 | 다섯 점 [판독] | 평균 [판독] | 모분산 [판독] | 본문 [인쇄] | 표 S2 [인쇄 SI p.2–3] |
|---|---|---|---|---|---|
| TSM-5000 | 7.89 · 8.39 · 9.42 · 7.50 · 6.91 | 8.02 | 0.72 | 8.02 | 8.0206 · 0.7188 |
| TSM-10000 (파랑) | 14.73 · 13.23 · 13.89 · 13.40 · 14.93 | **14.04** | 0.47 | 14.05 | **'TSM-15000' 행 14.048 · 0.4693** |
| TSM-15000 (회색) | 15.44 · 15.39 · 16.48 · 16.21 · 16.25 | **15.95** | 0.20 | 15.96 | **'TSM-10000' 행 15.962 · 0.1950** |
| OSM-5000 | 6.10 · 6.17 · 6.02 · 5.70 · (5 번 점은 다른 표지 밑 · 눈 ≈6.9) | (≈6.2) | (≈0.16) | 6.19 | 6.1972 · 0.1631 |
| OSM-10000 | 3.47 · 3.39 · 3.74 · 3.37 · 3.32 | **3.46** | **0.022** | 3.46 | **3.4254 · 0.1631** |
| OSM-15000 | 6.37 · 7.48 · 6.57 · 7.84 · 7.70 | 7.19 | 0.37 | 7.18 | 7.1824 · 0.3588 |
- 판독법: 박힌 래스터 · 끊긴 세로축 — 위 토막 15 = 123 px · 18 = 62 px / 아래 토막 9 = 185 · 3 = 307 px (두 토막 모두 20.33 px/단위) · 끊긴 자리 ≈9.8–13 · x = 점 1–5 (501–797 px).  검산: TSM-5000 판독 평균 · 모분산 8.02 · 0.72 ↔ 표 S2 8.0206 · 0.7188 — **표 S2 '분산' = 모분산 (÷ 5)**.
- [카드 산술] 저항률 → σ = 1/ρ: OSM-10000 **0.289 S/cm (289 mS/cm)** · TSM-15000 **0.0627 S/cm** · 최대 / 최소 = 15.96 / 3.46 = **4.6 배** — '면 저항 (Ω/□)' → Ω·cm 환산에 쓴 두께 · 보정 [미확인] · 자립막인지 Cu 위인지 [미확인] (Cu 위면 4 탐침이 Cu 를 잴 위험 [카드 추론]).
- 본문 주장 *"OSM-10000 … exhibited the smallest data fluctuation (variance) … (Table S2)"* (p.19) = 그림 판독 (0.022) 과 맞고 **표 S2 (OSM-5000 과 같은 0.1631) 와는 안 맞는다**.

### 3-8. 기계 — 인장 · 접기 (그림 5c · 그림 S1 · p.19–20)
| 시료 | 최대 힘 [인쇄] (N) | 봉우리 변위 [판독] (mm) | [카드 산술] 응력 (두께 90 µm · 폭 25 mm 가정) |
|---|---|---|---|
| TSM-5000 | 0.644 | ≈3.7–3.9 (청록 ↔ 파랑 색 겹침 · 눈) | 0.29 MPa |
| TSM-10000 | 0.869 (판독 0.871) | 5.60 | 0.39 MPa |
| TSM-15000 | 0.647 (판독 0.646) | 5.29 | 0.29 MPa |
| OSM-5000 | 0.798 (판독 0.802) | 5.08 | 0.35 MPa |
| **OSM-10000** | **1.112** (판독 1.113) | 5.60 | **0.49 MPa** |
| OSM-15000 | 0.94 (판독 0.940) | 5.87 | 0.42 MPa |
- 시료 120 mm × 25 mm · 만능 시험기 · *"Each tensile test was repeated three times"* (p.8) — 그림 = 시료마다 곡선 하나 · 오차 없음 · 속도 · 게이지 길이 · 막 두께 [미확인] → 응력 · 변형률 · 탄성률을 원문에서 낼 수 없다 (위 응력 칸 = 90 µm 가정).
- OSM-10000 / TSM-10000 = 1.112 / 0.869 = **1.2796 → +27.96 %** (인쇄와 같음 [카드 산술]).
- 접기 (그림 S1 · 정성): TSM-5000 · 15000 = 다룰 때 부서짐 · TSM-10000 = 주름 · 금 · OSM-5000 · 15000 = 취성 · 되돌릴 수 없는 금 · **OSM-10000 = 극단 굽힘 뒤에도 온전** (p.19–20).  저자 결론: *"the cohesion of the PTFE fibrous network itself was the limiting factor determining the mechanical strength of the TSM electrodes"* (p.20).
- 같은 축 다른 카드: `tao2023` 자립막 인장 = 볼밀 10 분 예압 0.19 MPa 에서 실패 · 60 분 0.43 MPa (NMC622 · PTFE 5 wt%) — 이 논문의 0.29–0.49 MPa [카드 산술 · 가정] 와 같은 자릿수 (다른 계 · 다른 두께 정의).

### 3-9. ★ 코인 반쪽 셀 — 율속 · 수명 (그림 6 · p.21–22)
| 항목 | 인쇄 | 판독 (digitized.csv) |
|---|---|---|
| 첫 사이클 (모든 시료 한 점) | — | **≈354 mAh/g** |
| 0.1 C (사이클 2–5) | OSM-10000 최선 | OSM-10000 **≈355 (네 사이클 평평)** · 나머지 ≈322–331 |
| 0.2 C (6–9) | OSM-10000 최선 | OSM-10000 ≈311 → 294 (6 번 점 겹침) |
| 0.5 C (10–13) | **OSM-10000 225.88** (TSM-10000 대비 +34.3 % → TSM-10000 ≈168.2 [카드 산술]) | OSM-10000 236 · 230 · 221 · 212 → 평균 **≈225** · TSM-15000 ≈160 → 130 |
| 1 C (14–17) | **OSM-10000 80.16 · TSM-10000 51.58** (+55.4 % = 80.16/51.58 [카드 산술 같음]) | OSM-10000 83 · 80.5 · 80 · 78 → **≈80.5** · TSM-15000 ≈27–30 |
| 0.2 C 복귀 (18–21) | OSM-10000 *"almost losslessly recover"* | OSM-10000 ≈282 → 276 · TSM-15000 ≈260 → 256 |
| 0.1 C 수명 | **OSM-10000 83 사이클 77.96 %** · **TSM-15000 26 사이클 78.6 %** | OSM-10000 ≈355 평평 (≈68 사이클) → 83 사이클 **≈277** (277/355 = 0.78) · TSM-15000 26 사이클 ≈263 · TSM-5000 · OSM-5000 · OSM-15000 은 ≈71–74 사이클에서 끝 (≈271 · 292 · 294) · TSM-10000 끝점은 색 겹침으로 판독 불가 |
- 판독법: 박힌 래스터 1269 × 560 px · (a) y 0 = 466.5 · 400 = 81.5 px · x 사이클 k = 125.5 + 21.7k px · (b) 왼축 200 = 468.5 · 500 = 83.5 px · x = 697.5 + 5.55n px · 계열 = 범례 색에 가장 가까운 화소 무리.
- ⚠ **셀마다 끝난 사이클 수가 다르다 (26 · ≈65–74 · 83)** — 왜 멈췄는지 원문 없음 · 그림 6b 왼축은 **200 mAh/g 에서 시작** (차이가 크게 보인다) · **여러 셀이 첫 값 ≈355 mAh/g 에 평평하게 머문다** (OSM-10000 0.1 C 네 사이클 · 6b 의 처음 수십 사이클) — 용량 제한 충방전인지 원문은 전압 창 (0.01–1.5 V) 만 적는다 [미확인] · 셀 수 (n) · 1 C 의 mA/g 정의 · 전해액 양 · 분리막 [미확인].
- [카드 산술] OSM-10000 1 C / 0.1 C ≈ 80.16 / 355 = **0.23** — 15.4 mg/cm² (≈5.5 mAh/cm²) 후막 반쪽 셀의 율속 한계 · *"improved rate capability"* 는 상대 비교다.

### 3-10. 파우치 전셀 (그림 7 · p.22–23)
- 건식 NCM811 양극 ‖ OSM-10000 흑연 음극 · 단층 · 건조실 이슬점 −45 °C · 공정 (펀칭 · 적층 · 탭 용접 · 예비 밀봉 · 진공 건조 · 주액 · 화성 · 가스 제거 · 등급) (p.9) — **양극 조성 · 부하 · N/P · 면적 · 전해액 양 · 설계 용량 [미확인]** · TSM 파우치 대조 없음.
- 0.2 C · 3.0–4.3 V · 충전 CC-CV (0.05 C 끝) · 방전 CC (그림 7a 안 글자 *"Charge:CC-CV · Discharge:CC · 3.0V-4.3V,0.2C"*).
- 인쇄: 200 사이클 **84.9 %** · CE 첫 사이클 뒤 빠르게 올라 **99.9 %** 유지 (p.23).
- [판독] 방전 용량 1 사이클 **≈179** → 최대 **≈191.5 mAh (≈20 사이클)** → 100 사이클 ≈176 → 200 사이클 **≈162.7 mAh** · 162.7 / 191.5 = **0.850** (인쇄 84.9 % 와 맞음) · 첫 사이클 대비 0.909 → **'84.9 %' 의 기준은 최대 용량 (≈20 사이클) 으로 보인다** (원문 미서술) [카드 산술] · 첫 CE ≈78 % [판독 · 그림 해상도 ±1 %].
- 그림 7b 전압–용량 곡선 2 · 20 · 50 · 80 · 110 · 140 · 170 · 200 사이클 — 세로축 *"Voltage(/V) vs.Li/Li+"* 는 **전셀에 맞지 않는 표기** · 저자 해석 = 분극 낮음 · 농도 분극 없음 (곡선 모양에서 · 정량 없음).

### 3-11. 인쇄값끼리 어긋남 (원문 비판 — §11 에 다시)
표 S2 TSM-10000 ↔ TSM-15000 행 뒤바뀜 · 표 S2 OSM-10000 분산 = OSM-5000 복사 (그림 ≈0.022) · OSM-10000 평균 3.4254 (표) ↔ 3.46 (본문 · 그림) · 'sheet resistance' 에 Ω·cm · 그림 5a 'Powder resistance (Ω·cm)' · 그림 7b 'vs. Li/Li+' (전셀) · OSM-5000 = TSM-5000 첫 젖음각 36.95° · SEM 전류 '20 µA' · '10 µA' (p.7–8 · 방출 전류인지 [미확인]) · 그림 2 를 분말이라 하면서 본문 *"agglomerates showed in the surface of the electrode"* (p.11).

---

## 4. ★ 방법 — 장치 · 측정 사슬 · 해석

### 4-1. 장치 · 측정 (p.6–9)
고속 믹서 (기종 [미확인]) · 캘린더 (80 °C · 차속) · 열 라미네이터 (100 °C) · SEM-EDS (분말 20 kV · 20 µA · 네 자리 표본) · SEM (막 5 kV · 10 µA) · AFM (20 × 20 µm) · 4 탐침 (다섯 점 등간격) · 동적 젖음각 · 분말 저항률 tester (5–35 MPa · 15 s) · 만능 시험기 (120 × 25 mm · 3 회) · CR2032 (Ø12 mm · Ar 글로브박스 H₂O · O₂ < 0.1 ppm · Li 금속 · 1 M LiPF₆ EC : DEC 1 : 1 v/v) · 파우치 (건조실 −45 °C) · NEWARE CT-4000 · 25 °C · 코인 24 h 정치 [인쇄].

### 4-2. 측정 사슬 (재구성)
분말 혼합 (2 순서 × 3 rpm) → 믹서 네 자리 표본 → SEM-EDS (그림 2) · 분말 저항률 5 → 35 MPa (그림 5a) / 같은 분말 → 80 °C 차속 롤 → 자립막 → 접기 · 인장 (그림 S1 · 5c) · 4 탐침 (그림 5b) · 윗면 SEM (그림 3) · 젖음각 · AFM (그림 4) / 자립막 → 100 °C Cu 라미네이트 → Ø12 mm 코인 반쪽 셀 율속 · 수명 (그림 6) / OSM-10000 만 → 건식 NCM811 과 단층 파우치 (그림 7).  ⚠ 어느 측정이 자립막 · 어느 측정이 Cu 위 전극인지 일부 [미확인] (인장 · 접기 = 자립막 *"free-standing films"* p.19).

### 4-3. 해석
- 비교 설계 = 2 (투입 순서) × 3 (rpm) · 각 칸 시료 하나 (반복 · 배치 [미확인]) · 통계 · 유의성 검정 · 오차 막대 없음 (표 S2 분산 = 한 막 안 다섯 점의 산포).
- 저자의 판정 사슬: 분말 F 분포 (정성) → 막 섬유 (정성) → 젖음 · 거칠기 · 저항률 · 인장 (정량 · 단일 값) → 셀 성능 — 모든 항목이 OSM-10000 에서 최선이라는 **일관성**이 근거 (인과 분해 없음).

### 4-4. ★ 입자 처리 · DEM 한계 · 소성 · 차원 · 탈압
- **(i) DEM 한계 진술 = 말 없음** — 계산을 하지 않는다 · DEM 인용도 없다.  모델 언급은 결론의 앞으로의 일 하나: *"Future studies should therefore combine in situ characterization and multiscale simulation to clarify the coupled thermal, mechanical, and fibrillation behavior during dry mixing"* · *"Such efforts would support model-assisted process design"* (p.24).
- **(ii) 소성 · 큰 변형 (PTFE 섬유화) 을 계산에 넣는 어려움 = 논의 없음** — PTFE 를 늘이는 것은 큰 소성 변형인데 (*"forces the PTFE particles to elongate and weave into a highly continuous nanoscale three dimensional (3D) fibrous network, by applying high-intensity mechanical shear"* p.3) 이 논문은 그것을 **공정 결과로만** 본다 · 우회 · 맞춘 값 · 비용 없음.  같은 축의 계산 선례 = `kang2026_multiscale` (2D FEM Arruda–Boyce · '섬유화' 는 구성식 밖 사후 구간) · `sun2026_dem_extrusion_…` (섬유 해상도 실패 사례).
- **(iii) 차원**: 영상은 전부 **2D 윗면** (SEM · AFM 20 µm) 인데 *"3D nanofiber skeleton"* · *"three-dimensional network structure"* 를 주장한다 (p.1 · p.14 · p.17) — 단면 · 3D 영상 · 두께 방향 분포 없음.  2D → 3D 전이 진술 없음.
- **(iv) 탈압**: 없음 — 분말 저항률은 5 → 35 MPa **누르는 쪽만** (점마다 15 s 유지) · 압연 뒤 되돌아옴 · 두께 회복 측정 없음.

### 4-5. 기법 미니 용어집
- **섬유화 (fibrillation)** = PTFE 입자가 전단을 받아 가는 섬유로 늘어나는 것 — 건식 전극에서 활물질 · 도전재를 묶는 망이 된다.
- **TSM / OSM** = 이 논문의 이름 — 두 단계 투입 (PTFE 를 나중) / 한 단계 투입 (함께) · 속도 단계 수가 아니다.
- **Super P (SP)** = 카본블랙 계열 도전재 (그림 1 범례 이름) — 비표면적이 큰 0 차원 나노 입자.
- **분말 저항률 (powder resistivity)** = 분말을 원통 다이에 넣고 누르면서 잰 저항률 — 같은 분말이 압력에 따라 얼마나 연결되는지 본다.
- **4 탐침 (four-probe)** = 바깥 두 탐침으로 전류 · 안쪽 두 탐침으로 전압 — 접촉 저항을 빼고 막의 면 저항을 잰다.
- **젖음각 (contact angle)** = 전해액 방울이 막 위에서 이루는 각 — 작을수록 잘 젖는다 (1 s 감소 = 흡수 속도 대리).
- **Rq (AFM 높이 표준편차)** = 표면 높이의 제곱평균 거칠기 — 표 S1 의 'Standard Deviation (nm)'.
- **열 라미네이트 (thermal lamination)** = 자립막을 가열 롤로 집전체 박에 붙이는 공정.

---

## 5. Figure set ★
| 그림 · 표 | 내용 | 크롭 | 우리 활용 |
|---|---|---|---|
| Fig 1 | 공정 (a) · TSM (b) · OSM (c) 순서도 + rpm 별 개념 스케치 | `fig_1.png` · `fig_1a/1b/1c.png` | 믹서 V2 '순서' 팔의 그림 언어 (스케치 = 측정 아님) |
| Fig 2 | 분말 SEM (100 µm) + F EDS 지도 — TSM / OSM × 5000 / 10000 / 15000 | `fig_2.png` | 혼합 균일성의 정성 표적 (정량 지수 없음) |
| Fig 3 | 막 윗면 SEM 50 µm (a–c · g–i) · 5 µm (d–f · j–l) · 화살표 판정 | `fig_3.png` · `fig_3d/3e/3f/3j/3k/3l.png` | ★ 섬유 상태 (3k 판독 폭 ≈65 nm · 토막 ≥8 µm) · PTFE–SP 덩어리 (3d · 3l) |
| Fig 4 | 젖음각 t = 0 · 1 s (a TSM · b OSM) · AFM 20 µm 3D (c TSM · d OSM) | `fig_4.png` · `fig_4a/4b/4c/4d.png` | 흐름 밖 (액체 전해액 젖음) |
| Fig 5a | 분말 저항률 5–35 MPa (누른 채) | `fig_5.png` · `fig_5a.png` | ★ 같은 조성 · 혼합만 다른 σ_e(P) 6.8 배 [판독] |
| Fig 5b | 막 저항률 다섯 점 (끊긴 축) | `fig_5b.png` | ★ 표 S2 대조 (이름 뒤바뀜 확인) |
| Fig 5c | 인장 힘–변위 | `fig_5c.png` | 섬유망 응집력의 대리 (N) |
| Fig 6a | 반쪽 셀 율속 0.1–1 C | `fig_6.png` · `fig_6a.png` | 흐름 밖 (액체 · 흑연) |
| Fig 6b | 0.1 C 수명 · CE | `fig_6b.png` | 함정 사례 (끝난 사이클 수 다름 · 축 200 시작) |
| Fig 7a | 파우치 200 사이클 · CE | `fig_7.png` · `fig_7a.png` | 84.9 % 의 기준 = 최대 용량 [판독] |
| Fig 7b | 파우치 전압–용량 | `fig_7b.png` | 축 표기 오류 사례 |
| SI Fig S1 | 막 접기 → 펼침 사진 | `fig_S1.png` | 정성 |
| SI 표 S1 | AFM Rq · 최대 · 최소 | `tab_S1.png` | — |
| SI 표 S2 | 막 저항률 평균 · 분산 (두 쪽 · 이어붙임) | `tab_S2.png` | ⚠ 행 이름 뒤바뀜 · 분산 복사 |
| 근거 문단 20 | §2.1–2.5 방법 · 분말 SEM · 섬유 판정 · 분리 원리 · 재응집 추측 · 젖음 · 분말 · 막 저항률 · 분산 주장 · 인장 TSM · OSM · TSM 추론 · OSM 율속 · 수명 · 파우치 · 한계 · 서론 공백 | `txt_p5_*` … `txt_p24_*` | 원문 인용용 |
- 그림 크롭은 도구 관례대로 **캡션 제외** (캡션은 `figures.json`) · 표는 캡션 포함 · 식 크롭 0 (원문에 식 없음) · 'Journal Pre-proof' 사선 워터마크는 쪽의 일부라 남는다.

## 6. Post-processing ★
- **원문이 한 것**: 평균 (막 저항률 · 표 S2 모분산) · 백분율 비교 (+27.96 · +34.3 · +55.4 %) · 용량 유지율 · 그림 위 화살표 판정.
- **안 한 것**: 섬유화 정량 (면적 · 길이 · 지름 · 결정화도) · 혼합 지수 · 밀도 · 기공 · 압력 → 밀도 사상 · 반복 시료 통계 · 오차 막대 · 단면 · 3D 영상 · 박리 · 응력 · 변형률 · 온도 측정.
- **이 카드의 후처리**: 박힌 래스터 원래 화소 판독 118 행 (`digitized.csv` — 그림 5a · 5b · 5c · 6a · 6b · 7a · 3k) · 검산 = 인쇄 인장 봉우리 0.869 · 0.647 · 0.798 · 1.112 · 0.94 N ↔ 판독 0.871 · 0.646 · 0.802 · 1.113 · 0.940 · TSM-5000 막 저항률 평균 · 모분산 8.0206 · 0.7188 ↔ 8.02 · 0.72 · OSM-10000 0.5 / 1 C 225.88 / 80.16 ↔ ≈225 / ≈80.5 · 파우치 84.9 % ↔ 162.7 / 191.5 = 0.850 · 표 S2 행 이름 대조 · 젖음각 감소량 · 저항률 → σ · 코팅 밀도 · 면적 용량 [카드 산술].  재현 스크립트 = 작업 스크래치 (값은 csv 와 이 카드에 있다).

---

## 7. 우리 DEM+MPM 대비 → `our_dem_baseline.md` (⚠ 정본 브랜치에서는 값 자리표시 상태 — 우리 수치는 출처를 병기해 적는다)

### 7-1. 비교표
| 항목 | 이 논문 | 우리 | 같음 / 다름 · 왜 |
|---|---|---|---|
| 계 | 액체 LIB **흑연 음극** · 흑연 + Super P + PTFE 2 wt% · 건식 자립막 → Cu 라미네이트 | ASSB 복합 **양극** NCM811 + LPSCl (+ VGCF · PTFE · SDCP) · 일축 300 MPa | 활물질 (전자 도체 흑연 ↔ 낮은 σ_e NCM) · 전해질 (액체 ↔ 황화물) · 압축 (롤 ↔ 다이) 이 다 다르다 |
| 혼합 | 2 순서 × 3 rpm · 고속 믹서 2000 → 5000–15000 rpm | 압밀 DEM 초기 침대 = 무작위 비중첩 삽입 ('고른 혼합' 하나) · 믹서 DEM = 드럼 · 단단한 구 + SJKR CED (comparison_vs_ours_DEM §H) | 우리 압밀 사슬에는 **혼합 이력 축이 없다** — 이 논문의 '순서' 변수는 우리 어디에도 없다 |
| PTFE 표현 | 섬유망 · PTFE–SP 덩어리 · SP 가 PTFE 를 덮음 (정성) | STEP3 PTFE = **중심선 한 셀 절연 · 표면 코팅 없음** (CL-60) · 실제 PTFE 부피의 0.40–0.41 (`lee2026_unveiling` 카드 L340) · PTFE_D 0.25 µm = rope 계급 (CL-66 ← `lee2025_dual_fibrous` 0.248 µm) · PTFE_L 40 µm 출처 없음 (CL-67) | 우리 PTFE 효과는 **조성 (wt%) 만의 함수** · 이 논문은 같은 wt% 에서 **배치 (혼합)** 가 σ_e 를 바꾼다고 보고 |
| σ_e 크기 감각 | 막 저항률 3.46–15.96 Ω·cm → σ 0.289–0.063 S/cm [카드 산술] · 5 MPa 분말 24–165 Ω·cm [판독] | SDCP σ_e 실험 앵커 SBE 1.63 · DBE 4.68 mS/cm (전극 DC 분극 · CLAUDE.md 10-19 · `banerjee2019_tunneling_…` 카드 L129 와 같은 값) · Lee 2025 34 mS/cm (VGCF 3 · PTFE 0.5 wt%) | 흑연 음극은 흑연망이 전도해 **자릿수가 다르다** — 값 대조 금지 · '혼합만으로 4.6–6.8 배' 라는 **배수**만 |
| 압력 | 분말 5–35 MPa (누른 채) · 압연 하중 미상 | 300 MPa · DEM Heckel P_y 138 MPa (CLAUDE.md) | 이 논문의 압력은 우리 Heckel 무릎 **아래** 전부 |
| 기계 | 자립막 인장 0.644–1.112 N | 없음 (우리 전극 막 인장 계산 없음) | 대응 칸 없음 |

### 7-2. ★ 랩 기준과 나란히 (판정 없이 · **랩 표준과 다른 문헌 값 = 다른 재료 · 다른 공정**)
| 출처 | 재료 | 상태 | 진밀도 분모 | 기공 |
|---|---|---|---|---|
| **랩 표준** | 순수 LPSCl | 300 MPa | **1.64 g/cm³** (고정) | **10–13 %** |
| 이 논문 전극 | 인조 흑연 95 · Super P 3 · PTFE 2 wt% · 액체 LIB | 80 °C 차속 압연 + 100 °C 라미네이트 뒤 (하중 없음) | 미인쇄 | **미인쇄** — [카드 산술] 코팅 밀도 ≈1.80 g/cm³ (90 µm = 코팅 가정) |
| 이 논문 분말 | 같은 분말 | 5–35 MPa 누른 채 | 미인쇄 | 미인쇄 (저항률만) |
- 이 표는 **"랩 표준과 다른 문헌 값"** 의 자리다 — 고체전해질이 없고 기공 숫자도 없다.  뜻을 가질 수 있는 것은 없다 (기공 대조 불가).

### 7-3. ★ PTFE 가 σ_e 를 깎는 두 손잡이 — 조성 (Lee 2025) ↔ 배치 (이 논문)
- **조성 손잡이** (`lee2025_corolling` · 우리 재료 LPSCl + NCM811 · 75 MPa · SI 그림 5): PTFE **0.5 → 2 → 5 wt%** → σ_e **34 → 4.5 → 0.011 mS/cm** (≈3,000 배) · σ_ion 0.069 → 0.024 → 0.007 mS/cm.
- **배치 손잡이** (이 논문 · 흑연 음극 · PTFE **2 wt% 고정**): 투입 순서 · rpm 만으로 막 저항률 **4.6 배** (3.46 ↔ 15.96 Ω·cm) · 5 MPa 분말 저항률 **6.8 배** [판독].
- 우리 STEP3 는 **조성 손잡이만** 가진다 (중심선 스탬프 · wt% → 셀 수) — 배치 손잡이 (PTFE 가 탄소를 먼저 잡아 덩어리 · 표면 막) 는 표현이 없다.  Lee 2025 의 3,000 배를 우리 중심선 절연만으로는 못 내는 이유 (CLAUDE.md: *"문헌의 3,000배는 표면 코팅 효과라 복셀이 못 봄"*) 와 **같은 빈칸**이다 — 이 논문은 그 빈칸이 같은 wt% 안에서도 공정에 따라 움직인다는 정성 증거 [카드 추론].
- Rint ② S1 (PTFE 면 개구율 α — `greenwood1966` 카드 L261 의 우리 계획 표기) 과의 관계: 'SP 가 PTFE 를 덮음' · 'PTFE–SP 덩어리' 는 같은 wt% 에서 α (와 탄소 접합) 를 바꾸는 상태 — 정량 없음 · **방향만** [카드 추론].

### 7-4. 혼합 축 — 우리 믹서 계획 · 다른 카드와 견줄 자리
- **투입 순서** (같은 방향 두 편): 이 논문 = PTFE 를 흑연 + SP 와 **함께** 넣으면 (OSM) 섬유망 · 분산이 낫다 · `kim2026_pregranulation` = **탄소 전에 NCA + PTFE 먼저** 과립화하면 섬유가 가늘고 고르다 (< 20 vs 50–100 nm) — 둘 다 'PTFE 가 카본블랙과 먼저 단독으로 만나지 않게' [카드 추론].
- **강도에 최적 (역 U)**: 이 논문 = rpm (5000 · **10000** · 15000) · `tao2023` = 볼밀 **시간** (10 · **30** · 60 분) — 접착 · Rct · C/2 용량이 30 분 최선 · 자립막 인장은 시간에 단조 · 저자 p.6 *"the optimal DM time depends on the DM techniques and condition which dictate the mixing energy and heat generation"* — 이 논문의 '15000 rpm 재응집 = 발열' 추측과 같은 꼴 · `hayakawa2022` = 칼날 5000 → 25,000 rpm 에서 SE 덩어리가 풀리지만 벽에 붙어 순 SE 가 준다 (다른 계 · 황화물).
- **우리 믹서 (Ⓒ 코팅 활물질 믹싱)**: 드럼 믹서 DEM 은 단단한 구 + SJKR 점착 (CED) 이라 **PTFE 섬유화 · 카본블랙 파쇄 · 발열 · 재응집** 을 못 낸다 (comparison_vs_ours_DEM §H · F 의 tao2023 줄과 같음) · 이 논문의 '순서' 팔을 우리 DEM 에서 돌리려면 PTFE 상 자체가 필요하다.  가져올 것 = **설계 규칙** ('순서' 와 '시간 · 에너지' 를 따로 두 팔 · 예비 혼합만 한 상태를 따로 등록 · 균일성은 네 자리 이상에서 **정량 지수로**) — 값은 0.

### 7-5. frame[5] — 어느 반쪽을 가졌나
- **가진 것**: 같은 조성 · 다른 혼합의 분말 · 막 · 셀 측정 묶음 (정성 형상 + 단일 값 물성) · 혼합 순서 · 강도라는 공정 변수.
- **없는 것**: 압력–밀도 · 미세구조 정량 · 섬유 통계 · 수송 계산 · 고체전해질 · 탈압.  ⇒ DEM · MPM 어느 반쪽의 **입력**도 아니고, 우리 σ_e 대조 · 믹서 계획에 **'혼합 이력 등록' 규약과 PTFE 배치 상태라는 빠진 축**을 적게 하는 근거다.

---

## 8. ★ 자세한 분석 — 우리 계획에 무엇을 주나
(이름 = 정독 지시서 3 절.  우리 값 = CLAUDE.md: DEM 18 배 연화 · E_eff 1.35 GPa · 순수 SE Heckel P_y 138 MPa / MPM E 1.53 GPa · σ_y 0.30 GPa · ν 0.49 / 랩 표준 = 순수 SE 300 MPa 기공 10–13 % · 진밀도 1.64 g/cm³ — 고정 · 판정 대상 아님.)

| 이름 | 이 논문이 주는 것 | 못 주는 것 · 한정어 |
|---|---|---|
| **단계 0** (기공 연산자 · 판정 기준 결과 전 등록) | ★ (1) **혼합 이력을 판정 입력의 칸으로**: 같은 95 : 3 : 2 에서 순서 · rpm 만으로 막 저항률 4.6 배 · 분말 저항률 6.8 배 (5 MPa) — 실험 σ_e 를 결과 전 대조 항목으로 쓸 때 혼합 장비 · 순서 · 강도 · 시간 칸을 등록하지 않으면 그 대조는 이 배수 안에서 흔들릴 수 있다 (2) **표와 그림을 대조하라**: 이 논문 표 S2 는 두 행의 이름이 뒤바뀌고 한 칸이 복사돼 있었다 — 문헌 값을 판정 표에 옮기기 전에 그림 판독으로 검산 | 기공 · 진밀도 · 순수 SE |
| **단계 1 · 2 · 3** | 없음 (계산 없음) | — |
| **단계 4** (3D 순수 SE · σ_y 맞춤) | 없음 (SE 없음) | — |
| **단계 5** (3D 복합 압밀) | (흐름 밖) 분말 저항률–압력 (5–35 MPa) 곡선 = '같은 조성 · 다른 혼합' 이 누를수록 좁혀진다 (5 MPa 6.8 배 → 20 MPa 4.1 배 [판독]) — 압밀이 혼합 차이를 일부 지운다는 **방향** | 밀도 · 기공 없음 · 압력이 P_y 138 MPa 아래 · 다른 재료 |
| **단계 6** (탈압) | 없음 (누르는 쪽만 · 15 s 유지) | — |
| **단계 7** (형상 · 피복 · 수송) | ★ PTFE 배치 상태 (섬유망 ↔ PTFE–SP 덩어리 ↔ SP 가 PTFE 를 덮음) 가 같은 wt% 에서 σ_e 를 바꾼다 (정성 + 저항률) — 우리 STEP3 중심선 스탬프는 조성만 · 배치 축 없음 (§7-3) | 정량 피복 · 부피 · 3D 없음 · 흑연 음극 |
| **후보 D0** (지금 DEM) | 없음 — DEM 이 없고 PTFE 도 우리 DEM 침대에 없다 | — |
| **후보 A′-0 · A · A′ · B · C · C′ · M0** | 없음 | — |
| **U0–U6** | 없음 | — |
| **R1–R7** | 없음 (R6 · R7 = 흑연 · PTFE 형상은 정성 SEM 뿐 · AM 파괴 언급 없음) | — |
| **결과 전 대조 항목** | (흐름 밖 표지로만) '혼합만으로 막 저항률 4.6 배 · 분말 저항률 (5 MPa) 6.8 배 · 인장 최대 힘 1.73 배 (1.112 / 0.644)' — **흑연 음극 · 액체 LIB · 2 wt% PTFE · 단일 시료** 표지 필수 | ASSB 절대값 비교 금지 |
| **(흐름 밖) 믹서 Ⓒ** | 순서 · 강도 두 축 설계 근거 · 역 U (tao2023 과 함께) · 재응집 = 발열 가설 (미검증) | 혼합 지수 · 온도 · 장비 · 에너지 없음 |
