Repository: yonghoon7153-source/Yonghoon-DEM-DFT

# 📚 LITDB — 문헌 단일 시스템 (**SE·DFT 축 + DEM·MPM 축, 두 트랙**)

> **앞으로 논문은 여기서만 본다.** 여러 곳(db/literature, kb/papers, db/properties, Excel)에 흩어진 문헌을 한 곳에서 생각·참고·비교하기 위한 통합 MD 시스템.

## 왜 트랙이 둘인가
`INDEX.md` 는 argyrodite 전해질 축이라 접촉역학·MPM·건식전극 digest 가 들어갈 자리가
없다. 그래서 한때 64편이 **어느 인덱스에도 없었다**(open_items #7). 축을 나눠 그 구멍을
닫았고, 한 분모로 세면 “159편 중 98편 미언급” 같은 **가짜 미결**이 나온다
(`comparison_vs_ours.md:8`). 분리는 실측 근거가 있는 결정이다 — 합치지 말 것.

⚠ 이 표의 **편수는 적지 않는다.** 손으로 쓴 수는 반드시 낡는다(README 자신이 세 번 틀렸다).
현재값은 `python3 tools/litdb/build_index.py --check` 로 본다.

File: litdb/papers/zhang2026_odoping_argyrodite_o2_co2_dry_air.md
<!-- paper-level STANDALONE digest. 2026-10-13 신설 (litdb-curator) — 사용자 랩 논문 세미나 발표 논문.
     ✅ 그림 36장(본문 4 + SI 32)을 크로핑했고 그중 28장을 Read 로 실제로 봤다 (회계는 §16).
     ✅ 본문 10 pp 는 렌더 이미지 + pdftotext 두 번 읽었다. SI 33 pp 는 표지 1 + 그림 32 (본문 텍스트 0 — 캡션이 전부).
     표기: 그림에서만 읽은 값 = `figure-read ≈` · 논문 값으로 우리가 다시 계산한 값 = **우리 산수** (가정을 같이 적는다).
     ⛔ 이 digest 는 우리 db 의 절대값을 끌어오지 않는다 — 우리 쪽은 상대차·구조 사실·원장 위치만 적는다 (§7). -->

# Argyrodite Sulfide Electrolytes with Dry Atmospheric Stability for All-Solid-State Lithium Batteries — Zhang et al. (*Adv. Mater.* **2026**, 38, e73671)

> slug `zhang2026_odoping_argyrodite_o2_co2_dry_air` · DOI `10.1002/adma.73671` · type `exp 주도 + DFT 보조 (VASP 슬랩 ΔG_oxidation 5종 + S₈ 포논 1건 · MD 0 · ESW 0)` · PDF `efc92a29…pdf` (본문 10 pp) + `49faa4a3…pdf` (SI 33 pp = 표지 + Fig S1–S32, 표 없음) → inbox `Zhang2026 AdvMater Argyrodite Sulfide Electrolytes with Dry Atmospheric Stability for All-Solid-State Lithium Batteries.pdf` + `Sup) …` · digested `2026-10-13` · status ✅ · 태그 **[외부]** · **사용자 논문 세미나 발표 논문 (2026-10)**

> elements: Li, P, S, Cl, O, C, H, N
> methods: DFT, phonon, XPS, Raman

<!-- 태그 근거:
     · elements — Li/P/S/Cl = argyrodite host · O = 도펀트 + O₂ 반응 · C = CO₂→CO 반응 · H = 수분/H₂S 시험 · N = N₂ 노출(불활성 대조).
       ⛔ Co·Nb(LiNbO₃@LiCoO₂ 양극)·F(PVDF)는 시험 도구일 뿐 화학을 다루지 않아 뺐다.
     · methods — DFT(VASP 슬랩) · phonon(Phonopy — ⚠ 고체 S₈ 기준 자유에너지 하나에만 씀) · XPS(P 2p) · Raman.
       ⛔ ESW·CV·LSV 없음 (논문의 "oxidation" 은 기체와의 화학반응이다) · NEB/AIMD/MLIP/ICOHP/DOS/Bader 없음. -->

> **저자**: Jing Zhang¹², Jiejie Li¹, Jianmin Guan¹, **Ziqi Tian\***¹² (계산), **Ziyang Ning\***³, **Zhaoxin Yu\***³, **Xiayin Yao\***¹² (¹ **NIMTE**, CAS Ningbo · ² UCAS 재료·광전자공학센터 · ³ **CATL 21C LAB**, Ningde) · 접수 2026-01-02 / 수정 2026-04-30 / 수락 2026-06-01 · *Adv. Mater.* 2026, 38(40), e73671 · © Wiley-VCH (OA 표기 없음) · 참고문헌 41편 · 데이터 *"요청 시 제공"* (원자료·슬랩 구조 비공개) · COI 없음 선언 · 지원: 국가과기중대전항 2024ZD0607100 · NSFC 22309194·52372244 · 닝보·저장·장쑤 과제 · CAS 청년혁신촉진회 Y2021080
> **산업 공저**: 교신 4인 중 2인(Ning·Yu)이 **CATL 21C LAB** — 습식 막·파우치 쪽 파트로 읽힌다(역할 분담 서술은 없음).
> **같은 교신의 다른 digest**: Xiayin Yao = `papers/wu2026_asslsb_li2s_reaction_mechanisms_engineering_review.md` 의 교신. 그 digest 가 저자 소개에서 **한양대 방문(2012–2013)** 을 적었다 — ⚠ 이 논문 PDF 에는 저자 소개가 없어 출처는 그 digest 다.
> **인용 계보 중 litdb 에 있는 것**: ref [20] = `papers/feng2020_li_deficient_argyrodite_cl_disorder.md` (Cl-rich 의 "S/Cl 무질서 → 24g Li" 근거 · ⚠ 이 논문 참고문헌엔 1저자가 **"X. Peng"**, 식이 **"Cl₁₋ₓ"** 로 잘못 적혀 있다 — DOI `10.1016/j.ensm.2020.04.042` 는 맞고 실제 1저자는 Xuyong **Feng**) · ref [21] = `papers/wang2020_br_rich_argyrodite_fast_ion_conduction_origin.md` (Br-rich 짝) · ref [28] = `papers/liu2023_electron_redistribution_redox_resistible_mgf2.md` (Li 덴드라이트 서술에 인용). 앞 두 편은 같은 날(2026-10-13) 다른 에이전트가 digest 했다.
> **관련 digest (같은 '대기·수분' 축)**: `kim2026_moisture_surface_degradation_lpscl_dryroom` (Li₆PS₅Cl 드라이룸 · 가수분해 표면 DFT) · `hyun_han_argyrodite_moisture_degradation_design_principles` (가수분해 DFT) · `xu2026_ndo_codoping_argyrodite` (**같은 시험 틀** — 드라이룸 12 h · 30 % RH H₂S · LCO 1 C 1000 사이클) · `taklu2021_cucl_dualdoping_air_stability_argyrodite` (Cu, H₂S 절반) · `deng2026_polysulfate_layer_moisture_oxidation_lpsc` (표면 코팅) · `zhu2020_air_stable_se_design_principles` (HSAB·가수분해 열역학 지도) · `nosrati2026_anion_engineering_sulfide_se_review` (O 치환 리뷰) · `zuo2022_chlorination_cathode_interface` (Cl-rich 가 전기화학적으로도 더 분해된다).

> 🎤 talk 역링크: **해당 없음** — 인입 대기열이 있는 유일한 talk(`talks/lee2026_skku_mlip_materials_design.md` §99-10)에 이 논문이 없다 (2026-10-13 확인).

> **본 그림 (28장)**: 본문 `Fig. 1` `Fig. 2` `Fig. 3` `Fig. 4` 전부 · SI `Fig. S2` `Fig. S3` `Fig. S4` `Fig. S5` `Fig. S6` `Fig. S7` `Fig. S8` `Fig. S9` `Fig. S10` `Fig. S11` `Fig. S13` `Fig. S14` `Fig. S15` `Fig. S16` `Fig. S19` `Fig. S20` `Fig. S21` `Fig. S22` `Fig. S24` `Fig. S25` `Fig. S26` `Fig. S29` `Fig. S31` `Fig. S32`.
> **안 본 그림 (8장)**: `Fig. S1` · `Fig. S12` · `Fig. S23` · `Fig. S28` (노출·침지 전후 Nyquist — σ 값은 본문 막대그래프에 이미 찍혀 있다) · `Fig. S17` · `Fig. S18` (Li₆.₀₅ 슬랩 구조 — ΔG 는 `Fig. S19` 에서 읽었다) · `Fig. S27` (rate — 값 전부 본문) · `Fig. S30` (막 XRD — 본문 서술만).
> 크롭 누락 0 (`figures.json` 의 `missing_labels` 빈 목록) · 본문 4 + SI 32 = 36장 전부 잘렸다.

---

## 0. 이 digest 를 읽는 법 — 왜 우리에게 중요한가

1. **모체가 우리 modelc 의 명목 조성 그대로다.** 논문의 Cl-rich 시료 Li₅.₄PS₄.₄Cl₁.₆ = modelc. 그리고 O 도핑 최적 조성 Li₅.₃PS₄.₂O₀.₂Cl₁.₅ 는 우리 LPSOCl(Li₅.₄PS₄.₂O₀.₂Cl₁.₆ = Li₂₇P₅S₂₁OCl₈)과 **S·O 가 같고 LiCl 0.1 만 적다**. 즉 우리 modelc → LPSOCl 단계(S→O 등가치환)의 **가장 가까운 실험 짝**이다. 단 축은 우리가 계산한 적이 없는 **기체 반응성(대기 안정성)** 이다.
2. **이 논문의 "oxidation" 은 전기화학 산화가 아니다.** 건조 O₂·CO₂ **기체와의 화학 반응**(P–O 형성 · CO 발생)이다. 우리 축 B①(ESW, grand-potential 산화 onset)과 단어만 같고 다른 양이다. ⚠ 이 논문에는 CV·LSV·ESW 가 **하나도 없다**.
3. **실험은 일관된다** — N₂ 대조군이 깨끗하고(σ 99 % 유지), σ·CO·XPS 세 탐침이 같은 순서를 준다: Cl-rich 가 제일 많이 상하고, O 도핑이 그것을 상당히 되돌린다. ⚠ 단 **O 도핑 Cl-rich 의 상대 유지율도 Li₆PS₅Cl 보다는 여전히 낮다** (O₂ 72.5 vs 76.1 %) — 저자는 이 비교를 하지 않는다 (§3b).
4. **DFT 는 보조이고 기전 논증이 약하다** (§10 ①–⑤): (a) Cl-rich 를 **PS₄ 안의 S 를 Cl 로 바꾼 PS₃Cl 단위**로 모델링했는데, 우리 modelc 구조에는 **P–Cl 결합이 0개**다 (Cl 은 자유 음이온 자리). (b) S 자리와 Cl 자리를 비교하는 순간 **떠나는 원자의 기준 저장소(수용액 S²⁻·Cl⁻, 0 V vs SHE)** 가 순위를 정한다 — 원소 기준으로 바꾸면 **뒤집힌다**. (c) 같은 S 자리끼리 비교하면 본문 값으로 Li₆PS₅Cl 과 Cl-rich 가 **똑같다**(−1.76 eV).
5. 이 digest 안에서만 쓰는 짧은 이름 (아래 표). ⚠ `Cl1.6` 은 **논문의 시료**이고 우리 modelc 는 **같은 명목 조성의 우리 모델**이다 — 섞지 않는다.

| 짧은 이름 | 조성 | 계열 · x | 비고 |
|---|---|---|---|
| **LPSC** | Li₆PS₅Cl | — | 우리 comp1 과 같은 명목 조성 · 550 °C 4 h |
| **O-LPSC** | Li₆.₀₅PS₄.₉O₀.₁Cl₁.₀₅ | Li₆₊ₓPS₅₋₂ₓO₂ₓCl₁₊ₓ · x = 0.05 (σ 최대) | S 0.1 → O 0.1 + LiCl 0.05 **추가** · 550 °C 4 h |
| **Cl1.6** | Li₅.₄PS₄.₄Cl₁.₆ | — | 우리 modelc 와 같은 명목 조성 · 500 °C 4 h · LiCl 2차상 약간 |
| **O-Cl1.5** | Li₅.₃PS₄.₂O₀.₂Cl₁.₅ | Li₅.₄₋ₓPS₄.₄₋₂ₓO₂ₓCl₁.₆₋ₓ · x = 0.1 (σ 최대) | S 0.2 → O 0.2 + LiCl 0.1 **제거** · 500 °C 4 h · 단일상 |

> 🔑 두 O 도핑 계열의 화학량이 **반대 방향으로 LiCl 을 움직인다** (O-LPSC 는 +LiCl, O-Cl1.5 는 −LiCl). 어느 계열이든 O 를 넣을 때 LiCl 양이 같이 바뀌므로 **"O 효과" 만 떼어낼 수 없다** (§10-⑦).

---

## 1. 한 줄 요약

건조 N₂·O₂·CO₂ 를 **하나씩** 1 h 흘려 보니 N₂ 는 무해하고 O₂·CO₂ 는 σ 를 깎고 P–O 를 만들며 CO 를 낸다 — **Cl-rich Li₅.₄PS₄.₄Cl₁.₆ 가 Li₆PS₅Cl 보다 훨씬 더 상하고**(O₂ 후 σ 유지 **49.4 vs 76.1 %**), S 0.2 를 O 로 바꾸며 LiCl 0.1 을 뺀 **Li₅.₃PS₄.₂O₀.₂Cl₁.₅ 가 그것을 72.5 % 까지 되돌린다**. 같은 조성은 sec-부틸 아세테이트에도 버텨 **12 µm 습식 막(2.34 mS cm⁻¹)** 이 되고, LiNbO₃@LiCoO₂ 셀은 **1 C 1000 사이클 81.6 %(25 °C)** · 막 파우치는 **250 사이클 86.6 %(0.1 C · ⚠ 60 °C — SI 캡션에만)** 를 낸다. DFT(ΔG_oxidation)는 *"Cl-rich 의 약한 P–Cl"* 을 원인으로 대지만 그 단위(PS₃Cl)와 기준 선택이 결론을 떠받치지 못한다.

---

## 2. 메타 / 동기 / 질문 / 설계

| 항목 | 내용 |
|---|---|
| 던지는 질문 | 공기의 **주성분 하나하나**(N₂·O₂·CO₂)가 argyrodite 를 어떻게 망가뜨리나 · Cl-rich 는 왜 더 약한가 · O 도핑이 막아 주나 |
| 문헌 갭 (저자) | In³⁺(Li₆PS₅I) · Sb/Cl(LGPS) 같은 조성 조정은 수분·용매 내성을 보였지만, 실제 산업 공정(합성·운송·보관)은 **여러 반응종이 섞인 대기**다 → 성분별 상호작용을 따로 알아야 한다 |
| 이론 틀 (서론) | **HSAB**: 경한 산 P⁵⁺ 는 O 와 P–O 를 만들고, S²⁻ 는 수분의 H 와 H₂S 를 만든다 · 극성 용매(강한 Lewis 염기 N·O)는 친전자성 P⁵⁺ 를 공격 · P₂S₇⁴⁻·PS₄³⁻ 의 S 는 카보닐 C 를 공격 → P₂S₆⁴⁻ 같은 저전도 상 |
| Cl-rich 를 쓰는 이유 (인용 [20,21]) | Cl⁻ 증가 + Li 결손 → S/Cl 무질서 ↑ · Li–골격 상호작용 ↓ · Li 의 24g 점유 안정화 → cage 간 점프 ↑ → σ ↑ (이 논문은 이것을 재지 않는다) |
| 설계 | ① LPSC·Cl1.6 를 N₂/O₂/CO₂(9.6 mL min⁻¹) + 저유량 CO₂(3 mL min⁻¹)에 각 1 h → σ·DEMS(CO)·XPS · ② DFT 로 반응 자리 비교 · ③ O 도핑 두 계열 합성 → 같은 시험 · ④ 드라이룸·30 % RH·용매 · ⑤ Li 금속·LCO 셀·습식 막·파우치 |
| 시험 대조군 | **N₂ 노출이 절차 대조군** 역할을 한다 — 같은 흐름 장치·같은 시간에서 σ 가 98.8–99.5 % 유지 ⇒ 취급 자체의 손상이 아니라 **기체 특이적** 열화라는 근거 (이 설계는 좋다) |

---

## 3. 핵심 수치 총정리 ★

### 3a. 조성·합성·기본 수송

| 물성 | LPSC | O-LPSC | Cl1.6 | O-Cl1.5 | 조건 / 출처 |
|---|---|---|---|---|---|
| σ (실온, 냉압 펠릿) | **3.22** | **3.48** | **10.3** | **11.11 mS cm⁻¹** | `Fig. 1a,b` · `Fig. S20a` · `Fig. 2b` · `Fig. S7` · `Fig. S16` |
| σ (소결 펠릿) | — | — | — | **20.48 mS cm⁻¹** | `Fig. S10` · ⚠ 소결 조건(온도·시간) **미기재** · 우리 산수: 절편 `figure-read ≈` 6.225 Ω mm⁻¹ × Φ10 mm → **20.45** ✓ (아래 S9 환산의 검산 기준) |
| Ea (EIS 아레니우스, −20 ~ 80 °C 6점) | n/a | n/a | **0.283 eV** | **0.271 eV** | `Fig. S8` · `Fig. S9` · 오차 미보고 · 적합선 기울기 `figure-read` 로 재현 ✓ |
| 아레니우스 펠릿의 20 °C σ | — | — | `figure-read ≈` **5.7** | `figure-read ≈` **7.5 mS cm⁻¹** | `Fig. S9` 절편 22.2 / 17.0 Ω mm⁻¹ ÷ Φ10 mm (S10 에서 검산된 같은 환산). ⚠ 헤드라인 10.3 / 11.11 과 **1.2–1.5 배** 어긋난다 (§10-⑥) |
| 2차상 (XRD) | n/a | n/a | **LiCl** (약함) | 없음 | `Fig. 2a` 34–36° 확대창: `figure-read` x = 0·0.025·0.05·0.125 에 봉우리, 0.075 에도 작은 혹, **x = 0.1 만 평탄** |
| 입도 | n/a | n/a | n/a | 2–30 µm | `Fig. S11a` (SEM) |
| HRTEM 면간거리 | — | — | — | 0.519 / 0.331 nm → (200)/(311) 로 지정 | `Fig. S11c` · ⚠ §10-⑬ |
| 합성 | 볼밀 500 rpm 15 h → **550 °C 4 h** | 같음 | 볼밀 → **500 °C 4 h** | 같음 | Methods 4.1 · 원료 Li₂S·P₂S₅(Aladdin 99 %) · LiCl(Alfa 99.9 %) · **Li₃PO₄**(O 원천, Aladdin 99 %) |

**조성 스캔** (모두 `figure-read ≈`, x = 0·0.1 과 0.05 의 3.48 만 본문 값):
- Li₅.₄₋ₓPS₄.₄₋₂ₓO₂ₓCl₁.₆₋ₓ (`Fig. S7`): x = 0 → **10.3** · 0.025 → **≈7.2** · 0.05 → ≈8.85 · 0.075 → ≈10.15 · **0.1 → 11.11** · 0.125 → ≈9.8 · 0.15 → ≈8.65 · 0.2 → ≈8.0. ⚠ **x = 0 에서 0.025 로 가며 −30 %** 떨어졌다가 0.1 에서 +8 % 로 돌아온다 — 그림은 x = 0 을 곡선에 안 넣고 점선 기준선으로만 그렸다.
- Li₆₊ₓPS₅₋₂ₓO₂ₓCl₁₊ₓ (`Fig. S16`): x = 0 → 3.22 · 0.025 → ≈3.32 · **0.05 → 3.48** · 0.075 → ≈3.15 · 0.1 → ≈2.92 (단조로운 산 모양).
- ⚠ `Fig. 2a` 캡션은 0 ≤ x ≤ 0.125, Methods·`Fig. S7` 은 0 ≤ x ≤ 0.2 — **x = 0.15·0.2 의 XRD 는 없다**. 본문의 *"O 를 더 넣으면 LiCl 이 다시 나온다"* 는 x = 0.125 한 점이 근거다.

### 3b. 단일 기체 1 h 노출 — σ (4 조성 전수) ★

> σ 는 mS cm⁻¹, 괄호는 유지율. 그림에 찍힌 감소율(예 23.9 %)을 100 에서 뺀 값이고, N₂ 유지율만 **우리 산수**(그림에 % 없음).

| 조건 (1 h · 유량) | LPSC (`Fig. 1a`) | O-LPSC (`Fig. S20a`) | Cl1.6 (`Fig. 1b`) | O-Cl1.5 (`Fig. 2b`) |
|---|---|---|---|---|
| 노출 전 | 3.22 | 3.48 | 10.3 | 11.11 |
| N₂ 9.6 mL min⁻¹ | 3.18 (98.8 %) | 3.45 (99.1 %) | 10.21 (99.1 %) | 11.05 (99.5 %) |
| O₂ 9.6 | 2.45 (**76.1 %**) | 2.81 (80.7 %) | 5.09 (**49.4 %**) | 8.05 (**72.5 %**) |
| CO₂ 9.6 | 2.21 (68.6 %) | 2.51 (72.2 %) | 4.14 (40.2 %) | 7.16 (64.4 %) |
| CO₂ 3 | 2.69 (83.5 %) | 3.05 (87.6 %) | 5.65 (54.9 %) | 8.62 (77.6 %) |

**우리 산수 — 이 표에서 저자가 말하지 않은 것 세 가지**
1. **O 도핑 이득은 Cl-rich 쪽에서 5 배 크다**: LPSC → O-LPSC **+4.6 / +3.6 / +4.1 %p** vs Cl1.6 → O-Cl1.5 **+23.1 / +24.2 / +22.7 %p** (O₂ / CO₂ / 저유량 CO₂).
2. **O-Cl1.5 의 상대 유지율은 LPSC 보다 여전히 3.6–5.9 %p 낮다** (72.5 vs 76.1 · 64.4 vs 68.6 · 77.6 vs 83.5). ⇒ *"O 도핑이 Cl-rich 를 Li₆PS₅Cl 수준으로 만든다"* 는 이 표로 말할 수 없다.
3. 그러나 **절대 σ** 로 보면 O₂ 노출 뒤 O-Cl1.5(8.05)는 **노출 전 LPSC(3.22)의 2.5 배**다. ⇒ "어느 쪽이 낫나" 는 **지표(상대 유지율 vs 노출 후 절대 σ)** 를 먼저 말해야 답이 정해진다.
4. 저유량(3 mL min⁻¹) CO₂ 가 덜 상하게 한다 (네 조성 모두) — 저자는 이것을 "공기 중 CO₂ 농도가 O₂ 보다 낮은 것을 흉내" 낸 조건이라 부른다. ⚠ 유량과 농도는 다른 변수다 (순수 CO₂ 를 천천히 흘린 것이지 묽힌 것이 아니다).

### 3c. DEMS — CO 발생

> 그림: `Fig. 1c` · `Fig. 2g` · `Fig. S2` · `Fig. S15` · `Fig. S22`

| 시료 | 저자 값 (ppm · 저자는 "CO production rate" 라 부름) | 시간 프로파일 (`figure-read`) | **우리 산수**: 1 h 총 CO / f.u. |
|---|---|---|---|
| LPSC | **1075.36** | CO₂ 켬(1 h) → 스파이크(>5000) → ≈0.1 h 안에 **≈1000–1100 평탄, 1 h 내내 감쇠 없음** → 끔(2 h) 직후 0 | ≈ **0.14** |
| O-LPSC | `figure-read ≈` **815** | 평탄 ≈750–850 | ≈ 0.10 |
| Cl1.6 | **1931.17** | ≈2600 (1.1 h) → ≈1750 (2 h) **감쇠** | ≈ **0.24** |
| O-Cl1.5 | **1709.42** | ≈2400 → ≈1450 감쇠 | ≈ 0.21 |

- 비: Cl1.6 / LPSC = **1.80** · O-Cl1.5 / Cl1.6 = **0.885 (−11.5 %)** · O-LPSC / LPSC ≈ **0.76 (−24 %)**. ⚠ **CO 감소는 LPSC 계열이 더 크고(−24 %), σ 유지 개선은 Cl-rich 계열이 더 크다(+23 %p)** — 두 지표가 정량적으로 같이 움직이지 않는다.
- ⚠ `Fig. 2g` 의 y축은 **1000 ppm 에서 시작**한다 — 막대 높이 차가 실제 11.5 % 차보다 몇 배 커 보인다. `Fig. S15` 도 y축을 끊었다(0–1500 생략). `Fig. 1c` 는 0 에서 시작(정직).
- **우리 산수의 가정**: 유량 9.6 mL min⁻¹ (`Fig. 1c` 캡션에 유량 없음 — 3 mL min⁻¹ 이었다면 위 값의 약 1/3) · 60 min · ppm = 출구 기체 부피분율 · 25 °C 몰부피 24.47 L mol⁻¹ · 시료 50 mg (Methods). 뜻은 §10-⑧.

### 3d. XPS P 2p

> 그림: `Fig. 1d–i` · `Fig. 2d–f` · `Fig. S21`

- 봉우리 지정: **PS₄³⁻ 2p₃/₂ 131.6 · 2p₁/₂ 132.4 eV** · **P–O 133.2 · 134.0 eV** (PS₄³⁻ 의 산화로 생긴다고 저자 해석). 두 쌍(doublet) 적합.
- 네 조성 모두 **노출 전에는 P–O 성분이 없다** (`Fig. 1d,g` · `Fig. 2d` · `Fig. S21a`).
- 논문은 면적 정량을 안 한다. 아래는 **`figure-read ≈` P–O 2p₃/₂ / PS₄³⁻ 2p₃/₂ 봉우리 높이비** (면적 아님 · ±0.05 정도):

| 시료 | O₂ 후 | CO₂ 후 | 읽기 |
|---|---|---|---|
| LPSC | ≈ 0.17 | ≈ 0.20 | P–O 는 어깨 수준 |
| O-LPSC | ≈ 0.12 | ≈ 0.13 | LPSC 보다 약간 작다 (본문 *"decreased intensity"* 와 방향 일치, 크기는 작다) |
| Cl1.6 | ≈ **1.3** | ≈ **1.35** | **P–O 가 PS₄ 보다 크다** — 표면 수 nm 이 1 h 만에 대부분 산화 |
| O-Cl1.5 | ≈ 0.40 | ≈ 0.43 | Cl1.6 의 ⅓ 수준, LPSC 의 2 배 |

⇒ XPS 순서 **O-LPSC ≲ LPSC < O-Cl1.5 < Cl1.6** 는 §3b 의 σ 유지율 순서와 **같다**. 세 탐침 중 가장 깨끗하게 일관된 쌍이다.

### 3e. DFT — ΔG_oxidation (본문 + 그림) 과 우리 산수 ★★

| 슬랩 (논문 이름) | 실제 모델 (Methods 4.2) | 반응 자리 | O₂ (eV) | CO₂ (eV) | 출처 |
|---|---|---|---|---|---|
| Li₆PS₅Cl(001) | PS₄-종단 2×2 · 12 원자층 | 종단 PS₄ 의 S | **−1.76** | **+1.43** | 본문 · `Fig. 1l` · 구조 `Fig. S3` |
| Li₅.₄PS₄.₄Cl₁.₆(001) | 위 슬랩 + 종단 PS₄ **두 개의 S → Cl** (PS₃Cl ×2) · Li 조정 언급 없음 | PS₃Cl 의 **Cl** | **−3.78** | **−0.59** | 본문 · `Fig. 1l` · `Fig. 2c` · 구조 `Fig. S5` |
| 〃 | 〃 | PS₃Cl 의 **S** | **−1.76** ⚠ | **+1.43** ⚠ | **본문 한 문장뿐** — `Fig. S4` 는 구조만. ⚠ 위 Li₆PS₅Cl 값과 소수 둘째 자리까지 같다 (§10-③) |
| Li₅.₃PS₄.₂O₀.₂Cl₁.₅(001) | Cl1.6 슬랩 + PS₃Cl 의 S → O (**PS₂OCl**) · LiCl 제거 없음 | PS₂OCl 의 **Cl** (같은 사면체에 O 가 이미 있음) | **−2.36** | **+0.83** | 본문 · `Fig. 2c` · 구조 `Fig. S13`·`Fig. S14` |
| Li₆.₀₅PS₄.₉O₀.₁Cl₁.₀₅(001) | LPSC 슬랩 + 종단 PS₄ 의 S → O (**PS₃O**) | PS₃O 의 **S** | `figure-read ≈` **−1.5** | `figure-read ≈` **+1.7** | `Fig. S19` (본문 수치 없음 — *"more positive"* 만) |

**정의 (식 11–14)**: ΔG(S) = E(X−PS₂ClO) + G_CO + (G_S + **0.96 eV**) − E(X−PS₃Cl) − G_CO₂ · ΔG(Cl) = E(X_Clvac−PS₃O) + G_CO + (G_Cl₂ **− 2.72 eV**) − E(X−PS₃Cl) − G_CO₂. 0.96 = S + 2e⁻ → S²⁻ 의 E° −0.48 V(vs SHE) · −2.72 = Cl₂ + 2e⁻ → 2Cl⁻ 의 E° 1.36 V · 둘 다 **0 V vs SHE 의 전자 + 수용액 이온**을 행선지로 잡은 값. Cl 자리 반응은 O 가 Cl 을 대신하고 **Cl 하나가 더 빠진다**(XCl_vac) — 그래서 2Cl⁻.

**우리 산수 ① — 기체 열화학 내부 상수.** 같은 자리의 O₂ 열과 CO₂ 열의 차는 자리와 무관한 상수여야 한다 (두 반응은 산화제만 다르다). 실제로 세 쌍 모두 **−3.19 eV** (−1.76 − 1.43 · −3.78 + 0.59 · −2.36 − 0.83) ✓ — 내부 일관성은 있다. 그 상수 = ΔG(CO + ½O₂ → CO₂) 인데 표준 생성 Gibbs 에너지(CO₂ −394.4 · CO −137.2 kJ mol⁻¹, 298 K)로는 **−2.67 eV** 다 ⇒ **0.52 eV 어긋남**. 즉 **O₂ 열과 CO₂ 열을 가로질러 비교하면 0.5 eV 의 체계 오차**가 있다 (같은 기체 열 안의 비교는 안전).

**우리 산수 ② — 기준 저장소를 원소로 바꾸면** (떠난 S → 고체 S, 떠난 Cl → Cl₂ 기체; 외부 전자 없음 = 기체가 고체를 직접 산화하는 닫힌 반응). 식 13·14 의 상수만 옮기면 된다: S 자리 **−0.96 eV**, Cl 자리 **+2.72 eV**.

| 자리 | 논문 O₂ | 원소 기준 O₂ | 논문 CO₂ | 원소 기준 CO₂ |
|---|---|---|---|---|
| LPSC PS₄ 의 S | −1.76 | **−2.72** | +1.43 | +0.47 |
| Cl1.6 PS₃Cl 의 Cl | **−3.78** | −1.06 | −0.59 | +2.13 |
| Cl1.6 PS₃Cl 의 S (본문 문장) | −1.76 | **−2.72** | +1.43 | +0.47 |
| O-Cl1.5 PS₂OCl 의 Cl | −2.36 | **+0.36** | +0.83 | +3.55 |
| O-LPSC PS₃O 의 S (`figure-read`) | ≈ −1.5 | ≈ −2.5 | ≈ +1.7 | ≈ +0.7 |

⇒ **S 자리 대 Cl 자리 순위가 뒤집힌다** — 논문 기준에서 Cl 자리가 2.02 eV 더 유리했던 것이, 원소 기준에선 S 자리가 1.66 eV 더 유리하다. 기준 차(0.96 + 2.72 = **3.68 eV**)가 보고된 차(2.02 eV)보다 크다. ⇒ `Fig. 1l` 의 핵심 비교(LPSC 의 S 자리 vs Cl1.6 의 Cl 자리)는 **기준 선택이 정한 순위**다. 기준이 상쇄되는 **같은 자리끼리의 비교**만 남기면: S 자리 LPSC −1.76 = Cl1.6 −1.76 (차 0) · O 도핑 S 자리 ≈ +0.25 eV · Cl 자리 Cl1.6 −3.78 → O-Cl1.5 −2.36 (+1.42 eV — 단 §10-④ 자리 선택 문제). 이 판정은 §10-②.

### 3f. 수분 · 드라이룸 · H₂S

> 그림: `Fig. 2h,i` · `Fig. S23` · `Fig. S24`

| 시험 | Cl1.6 | O-Cl1.5 | 조건 |
|---|---|---|---|
| **드라이룸 12 h** σ | 10.3 → **6.53 (63.4 %)** | 11.11 → **8.07 (72.6 %)** | 이슬점 **−60 °C** (우리 환산: 수증기 ≈ 10 ppmv 수준) · `Fig. 2h` · Nyquist `Fig. S23` (안 봄) |
| Raman (드라이룸 후) | P₂S₆⁴⁻ 띠(≈385 cm⁻¹ 음영)에 **아주 약한 혹** (`figure-read` — 확대해야 보인다) | 변화 없음 | `Fig. 2i` · 주봉 PS₄³⁻ ≈425 cm⁻¹ |
| **H₂S 30 min** | **1.92 cm³ g⁻¹** | **0.72 cm³ g⁻¹** (37.5 %) | 밀폐 용기 · **30 % RH** 공기 · `Fig. S24a` · ⚠ 용기 부피·시료량·온도·센서 **미기재** |
| H₂S 곡선 모양 (`figure-read`) | 0 분부터 거의 선형 증가, 25 분 이후 완만 (1.84 → 1.92) | **≈2 분 지연** 후 증가, **≈22 분부터 평탄 0.72** | 1 분 간격 31 점 · 단일 런 |
| Raman (30 % RH 후) | P₂S₆⁴⁻ 봉우리 **분명** (≈390 cm⁻¹) | 변화 없음 | `Fig. S24b` |

- ⚠ 제목의 *"Dry Atmospheric Stability"* 는 실제로 **드라이룸 12 h 에 σ −27 %** (O-Cl1.5) 다. *"덜 상한다"* 이지 *"안정하다"* 가 아니다 (§10-⑩).
- 우연일 수 있지만 O-Cl1.5 의 **순수 O₂ 1 h 유지율(72.5 %) ≈ 드라이룸 12 h 유지율(72.6 %)** 이다. 저자는 드라이룸 열화를 *가수분해* 로 설명하고 O₂ 와 잇지 않는다.

### 3g. 유기 용매 30 min 침지

> 그림: `Fig. 4a,b` · `Fig. S28` · `Fig. S29`

| 용매 | Cl1.6 | O-Cl1.5 |
|---|---|---|
| toluene | 7.98 (77.5 %) | 9.5 (85.5 %) |
| **sec-부틸 아세테이트 (SBA)** | 6.23 (**60.5 %**) | 8.3 (**74.7 %**) |
| Raman (SBA 후) | **P₂S₆⁴⁻ 새 봉우리** (`Fig. 4b`) | 불변 |
| HAADF-STEM EDS, 입자 가장자리 (원자 %, Li 검출 불가 · `Fig. S29` 그림 안 표) | n/a | **전**: P 17.70 · S 50.43 · Cl 21.99 · O 9.37 · C 0.52 → **후**: P 12.88 · S 46.15 · Cl 28.27 · O 10.14 · C 2.55 |

- 저자 해석: O-Cl1.5 의 σ 감소는 분해가 아니라 **잔류 용매종(C·O)** 탓. ⚠ 우리 읽기: 명목 조성(Li 제외)의 O 는 **2.9 at%** 인데 침지 **전** 가장자리가 이미 **9.37 at%** 이고, 침지 뒤 O 증가는 +0.77 at% 로 작다. 더 크게 움직인 것은 **P −27 %(상대) · Cl +29 %** — 저자가 언급하지 않는다. 단일 영역(Area #1) 1 점이다 (§10-⑭).

### 3h. Li 금속

> 그림: `Fig. 3a–c`

| 항목 | Cl1.6 | O-Cl1.5 | 조건 |
|---|---|---|---|
| **CCD** | **0.7 mA cm⁻²** | **1.0 mA cm⁻²** | 25 °C · 계단 증가 (`figure-read` 1 h 마다 +0.1 mA cm⁻²) |
| CCD 직전 과전압 (`figure-read`) | ≈ 45–50 mV @ 0.7 | ≈ 33 mV @ 1.0 | 우리 산수 면저항 ≈ 69 vs 33 Ω cm² (계면+벌크 합) |
| Li‖Li 0.1 mA cm⁻² / 0.1 mAh cm⁻² | 과전압 5 → 18 mV, **440 h 에 단락** | **10 000 h 이상**, ≈ 5 mV | `Fig. 3c` |
| 삽도 (`figure-read`) | 0–10 h ±5 mV · 435–441 h ±18 mV → 단락 뒤 ±3 mV | 0–10 h ±3–4 mV · 4995–5005 h ≈ ±7 mV · 9990–10 000 h ≈ ±5 mV | |

- ⚠ **스택압 미기재** (Li 금속 시험의 1급 변수) · 셀 n = 1 · 사이클 중 EIS·계면 분석 없음 — *"계면 부반응과 덴드라이트를 억제한다"* 는 사이클 곡선만의 추론이다.
- 마지막 문장의 *"…at Li/Li₅.₄PS₄.₄Cl₁.₆ interface"* 는 O-Cl1.5 를 말하려던 것으로 보이는 오기.

### 3i. LiNbO₃@LiCoO₂ 셀

> 그림: `Fig. 3d` · `Fig. S25`–`Fig. S27` · `Fig. 4e` · `Fig. S31` · `Fig. S32`

| 항목 | Cl1.6 | O-Cl1.5 | 조건 |
|---|---|---|---|
| 0.2 C 첫 방전 / CE | **101.7 mAh g⁻¹ / 88.4 %** (충전 `figure-read ≈` 115) | **119.4 / 92.7 %** (충전 ≈ 129) | 25 °C · 3.0–4.2 V vs Li/Li⁺ · 양극 **1.66 mg cm⁻²** · 0.2 C 4 사이클 활성화 후 1 C · `Fig. S25` |
| 1 C 초기 | 76 | `figure-read ≈` 105.5 (우리 산수 86.1 / 0.816) | |
| 1 C 장기 | 52 사이클부터 분극 · **64 사이클 과충전** (`Fig. S26`: 충전이 4.05–4.2 V 에서 **≈1800 mAh g⁻¹ 까지** 안 끝남 = 미세단락 서명) | **1000 사이클(1004번째) 86.1 mAh g⁻¹ = 81.6 %** · CE ≈ 100 % · 460·710 사이클 부근 계단(`figure-read`, 설명 없음) | `Fig. 3d` |
| rate 0.1 / 0.2 / 0.5 / 1 / 2 C → 0.1 C | 105.9 / 99.1 / 91.1 / 78.8 / 58.7 → 110.9 | 122 / 114.2 / 107.1 / 102.2 / 96.4 → 115.4 | `Fig. S27` (안 봄 — 본문 값) |
| **막 파우치** | — | 첫 120.5 mAh g⁻¹ (CE 88.6 %, 충전 `figure-read ≈` 136) → 250 사이클 **104.3 = 86.6 %** | **0.1 C · 60 °C** (`Fig. S31` 캡션 — ⚠ **본문·초록엔 온도가 없다**) · 양극 5.5 mg cm⁻² |
| **고로딩 2×2 cm²** | — | **119.8 mAh g⁻¹ = 4.733 mAh cm⁻²** → **309.25 Wh kg⁻¹** ("양극+음극+SE 총질량 기준") | 활물질 **39.5 mg cm⁻²** · 막 12 µm · Li 박 20 µm · **0.05 C · 60 °C** · **첫 사이클** (`Fig. S32`: 1st ≈ 18.9 · 2nd ≈ 18.1 · 3rd ≈ 17.8 mAh, `figure-read`) |

**우리 산수 — 셀 조건의 크기**
- proto 셀 면용량 = 1.66 mg cm⁻² × 119.4 mAh g⁻¹ ≈ **0.20 mAh cm⁻²** ⇒ "1 C" 는 1 C ≈ 120 mAh g⁻¹ 로 잡으면 **≈ 0.2 mA cm⁻²** (1 C 정의 미기재). Li 대칭셀 시험 전류(0.1)의 2 배, CCD(1.0)의 ⅕ 이다 — *"1 C 1000 사이클"* 이 들리는 것보다 온화한 조건.
- 파우치 면용량 ≈ 0.66 mAh cm⁻² · 0.1 C ≈ 0.07 mA cm⁻² (60 °C).
- 309.25 Wh kg⁻¹ 재현: 복합양극 = 39.5 × 103/70 = 58.1 mg cm⁻² (슬러리 70:30:1:2) + 막 12 µm × 밀도 1.6–1.9 g cm⁻³ ≈ 1.9–2.3 mg cm⁻² + Li 20 µm ≈ 1.07 mg cm⁻² → 총 ≈ 61.3 mg cm⁻² · 평균 방전전압 `figure-read ≈` 3.85–3.9 V → **≈ 296–302 Wh kg⁻¹** (논문 값과 4 % 안). ⇒ 셈법은 맞다. 다만 **집전체·포장재 제외 · 0.05 C · 60 °C · 1st 사이클**이다 — 같은 셈을 3rd 사이클(17.8 mAh)에 하면 **≈ 291 Wh kg⁻¹**.

### 3j. 습식 막

> 그림: `Fig. 4c,d` · `Fig. S30`

- 슬러리: O-Cl1.5 : PVDF = **50 : 1** (≈ 2 wt% 결합제) · 용매 SBA · 고형분 55–60 % · 닥터블레이드 → **PET** 기판 · 80 °C 진공 10 h.
- 두께 **12 µm** · 23 µm (`Fig. 4c` 단면 SEM + EDS P·S·Cl·O).
- σ = **2.34 mS cm⁻¹** (25 °C) — 12 µm 막을 **반 접어 24 µm** · Φ10 mm 로 측정. `figure-read`: 절편 ≈ **1.3 Ω**, 보이는 점 **3개**뿐(반원 없음 — 용량성 꼬리). 우리 산수 L/(σA) = 24 µm / (2.34 mS cm⁻¹ × 0.785 cm²) = **1.31 Ω** ✓ (그림과 정합).
- 분말 대비 **21 %** (2.34 / 11.11) — 저자: 절연 결합제 + 부반응 산물.
- 우리 산수: 12 µm 막의 면저항 = 0.51 Ω cm² — 셀 저항(§3h 의 수십 Ω cm²)에서 막 자체는 무시할 만하다. 셀은 계면이 지배한다.

---

## 4. 재료 · 방법 전부 ★

### 4a. 합성
- 원료: Li₂S (Aladdin 99 %) · P₂S₅ (Aladdin 99 %) · LiCl (Alfa Aesar 99.9 %) · **Li₃PO₄** (Aladdin 99 %, O 원천).
- 행성 볼밀 500 rpm 15 h → Cl-rich 계열 Li₅.₄₋ₓPS₄.₄₋₂ₓO₂ₓCl₁.₆₋ₓ (0 ≤ x ≤ 0.2) 는 **500 °C 4 h**, Li₆₊ₓPS₅₋₂ₓO₂ₓCl₁₊ₓ (0 ≤ x ≤ 0.1) 는 **550 °C 4 h** 어닐. ⚠ 두 계열의 어닐 온도가 달라 LPSC ↔ Cl1.6 비교에 결정성·입도 차가 섞일 수 있다 (입도는 O-Cl1.5 만 보고).
- 우리 산수 — O-Cl1.5 배합: Li₃PO₄ 0.05 (Li 0.15 · P 0.05 · O 0.2) + P₂S₅ 0.475 (S 2.375) + Li₂S 1.825 + LiCl 1.5 → Li 5.3 ✓ · S 4.2 ✓. 화학량은 맞다.

### 4b. 노출 · 안정성 측정 (Methods 4.4 + 캡션)
- **기체 노출**: N₂·O₂ 9.6 mL min⁻¹, CO₂ 9.6 또는 3 mL min⁻¹, **1 h**. ⚠ 기체 순도·수분 함량 **미기재** · σ 측정 시료가 분말로 노출 후 압축했는지 펠릿째 노출했는지 **미기재**.
- **DEMS**: 분말 50 mg 을 **18 MPa** 로 "느슨한" 펠릿 → 개조 Swagelok 셀(PEEK 모세관 2개, 입·출구) → 사중극 질량분석기 **Hiden HPR-20** + 자체 퍼지 장치 · CNC 유량계 · CO₂ 9.6·3 mL min⁻¹ 를 작업 기체로 **CO 정량**. ⚠ 빈 셀 기준선 · CO₂ 질량 조각 보정 · 교정 **미기재**.
- **드라이룸**: 이슬점 −60 °C, 12 h.
- **H₂S**: 밀폐 용기 + **30 % RH** 공기, 30 min. ⚠ 용기 부피·시료량·센서 **미기재**.
- **용매**: 분말을 toluene·SBA 에 30 min 담금.
- 노출 뒤 시료는 글러브박스로 옮겨 전기화학·구조 분석.

### 4c. 분석 장비
XRD Bruker D8 Advance · Raman Renishaw inVia Reflex · SEM Hitachi S-4800 · TEM JEM-2100F (HRTEM·SAED) · STEM-EDS · HAADF-STEM · XPS **AXIS ULTRA DLD** (P 2p). ⚠ XPS 시료 이송 방식(대기 차단 여부) 미기재 — 단 노출 전 스펙트럼에 P–O 가 없어 이송 오염은 작아 보인다.

### 4d. 전기화학 · 셀 (Methods 4.5–4.6)
- **EIS**: Solartron 1470E, 1 MHz–10 Hz. σ 는 고주파 절편(반원 분리 없음 — 총 σ).
- **proto 셀**: SE 펠릿 Φ10 mm **240 MPa** → LiNbO₃@LiCoO₂ : SE = **7 : 3** 복합양극 분말을 한쪽에 펴서 **360 MPa** → 반대쪽 Li 박 **180 MPa**. 양극 1.66 mg cm⁻².
- **Li‖Li**: SE 360 MPa → 양쪽 Li 박 **90 MPa**.
- ⚠ **사이클 중 스택압 미기재** · **1 C 정의 미기재** · 셀 반복수 미기재.
- 충방전기 Wuhan Rambo · 3.0–4.2 V vs Li/Li⁺.
- **파우치**: 양극 슬러리 LiNbO₃@LiCoO₂ : SE : VGCF : PVDF = **70 : 30 : 1 : 2** · SE 막과 양극 시트를 **500 MPa** 로 적층 · Li 박 **50 MPa** · 양극 5.5 mg cm⁻². 고로딩 셀: 2×2 cm², 39.5 mg cm⁻².
- 온도: proto **25 °C** (본문 명시) · 파우치·고로딩 **60 °C** (`Fig. S31`·`Fig. S32` 캡션).

### 4e. 계산 → §8 에 전부.

---

## 5. 결과 — 절별 상세 (그림 실독 포함)

### 5.1 N₂ 는 무해, O₂·CO₂ 는 σ 를 깎는다

> 그림: `Fig. 1a,b`

막대그래프에 감소율이 직접 찍혀 있다(§3b). 두 시료 모두 **CO₂(9.6) > O₂ > 저유량 CO₂** 순으로 상한다. Cl1.6 의 감소율이 LPSC 의 2 배 남짓이다. Nyquist 원자료는 `Fig. S1` (안 봄).

### 5.2 CO 가 나온다

> 그림: `Fig. 1c` · `Fig. S2`

`Fig. S2` 를 보면 CO 신호는 **CO₂ 를 켜는 순간(1 h) 솟고 끄는 순간(2 h) 꺼지는 사각형**이다. LPSC 는 평탄부가 1 h 내내 일정하고(≈1000–1100 ppm), Cl1.6 은 ≈2600 → ≈1750 으로 서서히 준다. 저자는 이것을 *"CO₂ 와의 약한 반응"* 의 증거로 쓴다. 판정은 §10-⑧.

### 5.3 표면이 P–O 로 바뀐다

> 그림: `Fig. 1d–i`

노출 전엔 PS₄³⁻ 한 쌍만, 노출 뒤엔 P–O 한 쌍이 더 붙는다. **Cl1.6 은 O₂·CO₂ 둘 다에서 P–O 가 PS₄ 보다 커진다**(`figure-read` 높이비 ≈1.3) — 표면 수 nm 이 1 h 만에 대부분 산화됐다는 뜻이다. LPSC 는 어깨 수준(≈0.2).

### 5.4 DFT: "PS₃Cl 의 Cl 자리가 제일 잘 산화된다"

> 그림: `Fig. 1j–l` · `Fig. S3`–`Fig. S5`

`Fig. 1j,k` 는 (001) 슬랩 윗면 투영이다. k 에서 종단 PS₄ 두 개의 S 가 갈색 Cl 로 바뀐 것이 보인다(하나는 주기상과 겹쳐 두 번 보인다). Li 배치는 j 와 같아 보인다(`figure-read` — 겹침 때문에 개수는 못 센다). `Fig. 1l` 은 **LPSC 의 S 자리**(파랑)와 **Cl1.6 의 Cl 자리**(주황)를 나란히 놓는다 — 삽도의 빨간 점선 동그라미가 그 자리를 표시한다. 산물 구조: `Fig. S3`(LPSC — O 가 P 에 붙음), `Fig. S4`(Cl1.6 S 자리 — 같은 P 에 O 와 Cl), `Fig. S5`(Cl1.6 Cl 자리 — ⚠ **표면 사면체 여러 개가 회전·변위한 재배열**이 보인다, `figure-read`). 저자 결론: *"Cl1.6 의 열세는 PS₃Cl 의 약한 P–Cl 결합 탓"*. 판정은 §10-①②③.

### 5.5 LiCl 이 늘어난다

> 그림: `Fig. S6`

Cl1.6 의 XRD 에서 LiCl 봉우리(≈35°·≈50°)가 노출 뒤 커진다 — `figure-read ≈` 35° 봉우리가 주봉(≈30°) 대비 **수 % → 20 % 안팎**. 저자는 *"활성 Cl 자리가 Cl 을 내보내 LiCl 을 만든다"* 와 정합이라 한다. ⚠ 우리 읽기: XRD 는 벌크를 본다 — 1 h 상온 노출에 LiCl 이 그만큼 자란다면 **표면 반응만으로는 크다**. Cl-rich 상 자체가 준안정해 표면 반응을 계기로 LiCl 을 석출한다는 읽기도 PS₃Cl 없이 가능하다.

### 5.6 O 를 넣는다 — 조성 탐색

> 그림: `Fig. 2a` · `Fig. S7` · `Fig. S16`

Cl-rich 계열은 x = 0.1 에서 LiCl 이 사라지고 σ 가 최대(11.11). Li₆PS₅Cl 계열은 x = 0.05 에서 최대(3.48). §3a 의 스캔 수치와 −30 % 골짜기를 보라.

### 5.7 Ea · 소결 · 형상

> 그림: `Fig. S8`–`Fig. S11`

아레니우스 6점(−20·0·20·40·60·80 °C)에서 Ea 0.283 → **0.271 eV** (O 도핑 −12 meV). 고온 쪽 점이 적합선 아래로 처진다(`figure-read` — 약한 곡률). 소결 펠릿 20.48 mS cm⁻¹. 입자 2–30 µm, EDS 로 P·S·Cl·O 균일, HRTEM 0.519·0.331 nm, SAED 고리 (111)…(511) 지정.
- 홉 수 검산 (CLAUDE.md 규율 · ν₀ = 10¹³ s⁻¹ **가정** · 298 K): Ea 0.271 eV → Γ ≈ 2.6×10⁸ s⁻¹ · 평균 대기 ≈ 4 ns / 0.283 eV → Γ ≈ 1.6×10⁸ s⁻¹ · ≈ 6 ns. *"빠른 이온전도체"* 서술과 차수 모순 없음. (차수 검산이지 D·σ 가 아니다.)

### 5.8 O-Cl1.5 의 기체 내성

> 그림: `Fig. 2b–g` · `Fig. S12`–`Fig. S15`

σ 유지 72.5 / 64.4 / 77.6 % (Cl1.6 49.4 / 40.2 / 54.9 %). DFT: PS₂OCl 의 Cl 자리 −2.36 / +0.83 eV (PS₃Cl 보다 양) — `Fig. 2c` 삽도의 동그라미가 **O 가 이미 붙은 그 사면체의 Cl** 을 가리킨다. XPS P–O 감소(`Fig. 2d–f`). CO 1931 → 1709 ppm (`Fig. 2g`, 절단 축). `Fig. S13` 의 "최적화된 O 도핑 표면" 자체가 `Fig. 1k` 보다 많이 재배열돼 있다(`figure-read`).

### 5.9 Li₆PS₅Cl 계열도 O 도핑이 듣는다

> 그림: `Fig. S16`–`Fig. S22`

O-LPSC 3.48 mS cm⁻¹ → σ 유지 80.7 / 72.2 / 87.6 % (LPSC 76.1 / 68.6 / 83.5 %) · PS₃O 의 S 자리 ΔG `figure-read ≈` −1.5 / +1.7 eV (PS₄ −1.76 / +1.43) · XPS P–O 조금 감소(`Fig. S21`) · CO ≈ 815 vs 1075 ppm (`Fig. S22`).

### 5.10 드라이룸 · 수분

> 그림: `Fig. 2h,i` · `Fig. S24`

드라이룸 12 h 유지 63.4 → 72.6 %. Raman 에서 Cl1.6 만 P₂S₆⁴⁻ 가 생긴다 — 드라이룸 판(`Fig. 2i`)은 확대해야 보이는 혹, 30 % RH 판(`Fig. S24b`)은 분명한 봉우리. 저자 해석: **HSAB — O 치환이 불안정한 자유 S 를 줄여 H₂S 를 줄이고, P⁵⁺–O²⁻ 결합이 구조를 안정화**(인용 [22,23,10,24] — 이 논문이 직접 보인 것이 아니다). H₂S 1.92 → 0.72 cm³ g⁻¹.

### 5.11 Li 금속

> 그림: `Fig. 3a–c`

CCD 0.7 → 1.0 mA cm⁻², Li‖Li 440 h 단락 → 10 000 h. §3h.

### 5.12 LCO 셀

> 그림: `Fig. 3d` · `Fig. S25`–`Fig. S27`

§3i. Cl1.6 셀의 실패 서명은 `Fig. S26` 의 끝나지 않는 충전(≈1800 mAh g⁻¹)이다 — 대칭셀의 단락과 같은 원인(덴드라이트)으로 읽힌다.

### 5.13 용매 → 막 → 파우치

> 그림: `Fig. 4` · `Fig. S28`–`Fig. S32`

SBA 내성(74.7 %) → 12 µm 막(2.34 mS cm⁻¹) → 파우치 250 사이클 86.6 % (60 °C) → 39.5 mg cm⁻² 셀 309.25 Wh kg⁻¹ (60 °C, 0.05 C). `Fig. 4c` 의 O EDS 맵은 막 아래 **기판 쪽에도 강한 신호**가 있다(`figure-read`) — PET(C₁₀H₈O₄) 기판이면 당연한 신호라 막 속 O 0.2/f.u. 의 "균일 분포" 증거로는 약하다.

---

## 6. 메커니즘 — 저자 논증 사슬과 고리별 판정

| 고리 | 저자 주장 | 근거 | 판정 |
|---|---|---|---|
| ① | N₂ 는 불활성, O₂·CO₂ 가 argyrodite 를 상하게 한다 | N₂ 대조 99 % · σ↓ · P–O · CO | ✅ 강함 (단 기체 수분 미기재) |
| ② | Cl-rich 가 O₂·CO₂ 에 더 약하다 | σ 유지 49 vs 76 % · CO 1.8 배 · P–O 우세 | ✅ 세 탐침 일관 · ⚠ 어닐 온도·입도·LiCl 2차상·초기 σ 차가 교락 |
| ③ | 원인은 PS₃Cl 의 약한 P–Cl (DFT) | ΔG Cl 자리 −3.78 vs PS₄ −1.76 | 🔴 단위가 확립되지 않았다 · 순위가 기준 선택에서 나온다 · 같은 S 자리끼리는 차 0 (§10-①②③) |
| ④ | 활성 Cl 이 빠져 LiCl 이 된다 | XRD LiCl ↑ (`Fig. S6`) | ⚠ 관측은 맞다 · PS₃Cl 없이도 설명된다 (Cl-rich 상 준안정) |
| ⑤ | O 도핑이 O₂·CO₂ 산화를 억제한다 (DFT) | PS₂OCl −2.36 · PS₃O ≈ −1.5 | ⚠ 계산 자리 = **이미 O 가 든 사면체** — 물질의 대다수 사면체(무도핑)는 그대로 (§10-④) |
| ⑥ | O 도핑이 실험에서도 듣는다 | σ 유지 +23 %p · P–O ↓ · CO −11.5 % · H₂S −62.5 % | ✅ 방향 일관 · ⚠ O 효과와 LiCl 제거·상순도가 교락 (§10-⑦) |
| ⑦ | O 도핑이 수분·용매 내성을 준다 (HSAB) | H₂S · Raman P₂S₆⁴⁻ 부재 · SBA 74.7 % | ✅/⚠ 측정 조건 누락 · 단일 런 |
| ⑧ | O 도핑이 Li 계면을 안정화한다 | CCD · 10 000 h | ⚠ n = 1 · 스택압 미기재 · 계면 분석 없음 |
| ⑨ | 실용성 — 막·파우치·고에너지 | 2.34 mS cm⁻¹ · 86.6 % · 309 Wh kg⁻¹ | ⚠ 60 °C · 저로딩/저율 · 집전체·포장 제외 |

⇒ **실험 사슬(①②⑥)은 서고, DFT 사슬(③⑤)은 서지 않는다.** 실험이 맞아도 그 *이유* 는 이 논문 DFT 가 말하는 것이 아닐 수 있다.

---

## 7. 우리 DFT · 원장 대비 ★★ (→ `../our_dft_baseline.md` · `db/properties/`)

> ⛔ 이 절은 우리 db 의 **절대값을 싣지 않는다** — 상대차·구조 사실·원장 위치만. 문헌 수치는 소환값이다.

### 7a. 항목별 대조

| 항목 | 이 논문 | 우리 | 판정 |
|---|---|---|---|
| Cl-rich 모체 조성 | Li₅.₄PS₄.₄Cl₁.₆ (실험 시료 · LiCl 2차상 약간) | **modelc** = 같은 명목 조성 (62원자 Li₂₇P₅S₂₂Cl₈ · 3×3×1 558원자) | ✅ 이름 같음 · ⚠ 모델은 다름 (아래 Cl 자리) |
| O 도핑 조성 | Li₅.₃PS₄.₂O₀.₂Cl₁.₅ (S→O 0.2 + LiCl 0.1 **제거**) | **LPSOCl** = Li₅.₄PS₄.₂O₀.₂Cl₁.₆ (Li₂₇P₅S₂₁OCl₈ · S→O 0.2 등가치환만) | ≈ (f.u. 당 −0.1 LiCl 차) |
| O 자리 | DFT 가정: PS₄ 의 S → O (PS₃O · PS₂OCl) · 실험 확인 없음 (§10-⑮) | LPSOCl 이완 구조: O 1개가 P 와 결합 (`db/structures/lpsocl_relaxV0.xyz` — P–O ≈ 1.56 Å, PS₃O) | ✅ **같은 가정** · ⚠ 둘 다 실험 자리 확인이 아니다 |
| **Cl 자리 (Cl-rich 모델)** | 종단 PS₄ 의 S → Cl (**PS₃Cl 단위**) | modelc: **P–Cl 0개** — P 중심 2.6 Å 이내 이웃을 세면 62원자 셀 PS₄ 5/5 · 3×3×1 셀 45/45 (`db/structures/modelc_V0_k663.xyz` · `modelc_relaxV0_3x3x1.xyz`, 2026-10-13 셈) | 🔴 **다르다** — 논문 기전의 출발 단위가 우리 구조에 없다 |
| 표면 모델 | VASP PBE-D3(BJ) · 450 eV · (001) 2×2 · 12 원자층 · 위 5층 이완 · 진공 > 13 Å · Γ 2×2×1 | **DFT 슬랩 없음** (표면 축은 UMA 슬랩) | 🔴 우리 결손 — `kim2026_moisture…` §7a 와 같은 진단 |
| 기체(O₂) 반응성 | ΔG_oxidation (수용액 이온 기준) · 실험: Cl1.6 가 LPSC 보다 약함 | `db/properties/o2_muO_screen_lpscl_2026_09_07.json` — 0 K μ_O 조성-hull 스크린 (**citable 아님** · retrospective): 산화 개시 순서 **modelc 가 LPSCl 보다 먼저** · 첫 산물에 **Li₃PO₄** · Cl 은 맨 마지막까지 LiCl | **방향만 어긋나지 않는다** — 크기·기전·"공기 중 안정성" 판정은 쓸 수 없다 (그 카드 §4 금지 서술) |
| 전기화학 산화 onset (ESW) | **측정·계산 없음** | `db/properties/cei_esw_Li_2026_09_16.json` (6원소 hull · 같은 실행): **comp1 · modelc · lpsocl 의 산화 개시 μ_Li 가 같다** (O 치환이 열역학 onset 을 안 옮긴다) | 축이 다르다 — 논문의 "oxidation" 은 기체 화학반응. ⚠ 창 폭은 `HZ-esw-reduction-limit-label`·`HZ-esw-reduction-limit-facet-convention` 때문에 여기 안 싣는다 |
| σ · Ea 의 O 효과 | σ 10.3 → 11.11 (+8 %) · Ea 0.283 → 0.271 eV (EIS) | ⛔ **판정 불가** — LPSOCl ↔ modelc 의 MD 차를 O 효과로 읽는 것 자체가 원장 금지 (`HZ-cross-system-Ea` **BLOCKED** · modelc 3×3×1 항목 prohibitions `difference_with_lpsocl_as_O_effect`) | — (문헌 대 문헌으로만: §12-⑥) |
| P–S 결합 세기 | *"O 도핑이 PS₄ 를 강화"* (서술 · 직접 계산 없음) | ICOHP P–S 결합당 (canonical · 같은 비교그룹 `icohp-lobster-perbond-v1`): lpsocl 이 modelc 보다 **≈ 0.04 eV 더 음수 (≈ 0.7 %)** | 방향은 같고 크기는 작다 · ⚠ 다른 양 (벌크 평균 ICOHP vs 표면 한 자리 ΔG) |
| 밴드갭 | n/a | lpsocl − modelc = **+0.13 eV** (fixed-occ nscf · canonical · 같은 비교그룹) | 논문에 없음 — 'wide-gap' 수준 이상으로 쓰지 않는다 |
| 기계 물성 | n/a | (lpsocl E_VRH 는 standalone 그룹 — 대조 불가) | — |

### 7b. 🔑 층위를 갈라 쓴 결론

1. **실험 방향(Cl-rich 가 O₂ 에 더 약하다) ↔ 우리 μ_O hull 순서(modelc 먼저)** — 어긋나지 않는다. 그러나 우리 스크린은 대상 상의 에너지 entry 가 빠진 **조성-hull** 이라 기전을 말하지 못하고, citable 도 아니다. **"우리 계산이 이 논문을 확인한다" 금지.**
2. **논문 DFT 의 기전(PS₃Cl 의 P–Cl)** — 우리 modelc 구조에는 그 단위가 없다. 우리 쪽에서 Cl-rich 의 기체 반응성을 설명해야 한다면 출발점은 **자유 음이온 자리 Cl/S 무질서**이지 PS₃Cl 이 아니다.
3. **O 치환 효과** — 우리 ESW 는 O 가 열역학 산화 onset 을 **안 옮긴다**고 말한다. 그러니 O 가 실제로 기체·전기화학 열화를 줄인다면 그것은 **산물·속도·부동태 쪽(축 ②③)** 이다 — `db/properties/ndo_passivation_argument_2026_09_14.json` §5 의 읽기(*"lpsocl 산물에 Li₃PO₄ 가 전 구간 존속"*)와 같은 방향의 **가설**이다 (그 카드는 proposed · citable false).
4. **가수분해 축** — `kim2026_moisture…` §7d 대로 가수분해는 redox 가 아니다. 이 논문은 드라이룸 열화를 "가수분해" 라 부르면서 그 지표로 **P₂S₆⁴⁻(P⁴⁺, P–P 결합)** 를 쓴다 — 생성에 내부 산화환원이 끼는 단위다. 경로는 논문이 논의하지 않는다 (§10-⑯).

### 7c. 허용 / 금지 문구

**허용 (이대로만 · ⚠ 우리 쪽 절은 μ_O 카드가 `citable` 이 아니므로 내부 논의·세미나 답변용이다 — 원고에 넣기 전 원장 재확인)**
> *"Zhang et al. (Adv. Mater. 2026) exposed Li₅.₄PS₄.₄Cl₁.₆ — the same nominal composition as our modelc — to dry O₂ for 1 h and observed a larger conductivity loss than for Li₆PS₅Cl (49 % vs 76 % retained). Our 0 K O-chemical-potential hull screen orders the onset in the same direction (modelc before Li₆PS₅Cl); the screen is a composition-hull estimate and does not address mechanism or air stability."*

**금지**
- ⛔ *"우리 DFT 가 P–Cl 약화 기전을 확인한다"* — 우리 구조에 P–Cl 이 없다.
- ⛔ *"O 도핑이 Ea 를 낮춘다 — 우리 MD 도 같다"* — 원장 BLOCKED.
- ⛔ *"O 도핑이 산화 안정성(ESW)을 높인다"* — 이 논문은 ESW 를 안 쟀고, 우리 hull 은 onset 불변이다.
- ⛔ 우리 μ_O 값·ESW 값을 이 논문의 ΔG_oxidation 옆에 놓는 것 — 단위·정의·기준계가 전부 다르다.

---

## 8. DFT / 계산 방법 ★

- **code / version**: VASP (버전 미기재) · PAW (데이터셋 미기재).
- **functional + vdW**: PBE + **DFT-D3(BJ)**.
- **ecut / 수렴**: **450 eV** · 힘 0.05 eV Å⁻¹ · 전자 10⁻⁶ eV.
- **k-points**: Γ-중심 **2×2×1**.
- **슬랩**: PS₄-종단 **2×2 Li₆PS₅Cl(001)**, **12 원자층**, **위 5층만 이완**, 진공 > 13 Å. ⚠ 원자 수 · 격자상수 · 쌍극자 보정 · 스핀 처리 **미기재**.
- **도핑 모델**: Cl-rich = 종단 PS₄ **두 개의 S → Cl** (Li 조정 미기재) · O-LPSC = LPSC 슬랩의 종단 PS₄ S 하나 → O · O-Cl1.5 = Cl1.6 슬랩의 PS₃Cl S 하나 → O. ⇒ **슬랩 이름 ≠ 슬랩 조성**: 'Li₅.₃PS₄.₂O₀.₂Cl₁.₅' 슬랩은 LiCl 제거를 안 했고, 'Li₆.₀₅…' 슬랩은 LiCl 추가를 안 했다.
- **DFT+U / AIMD / MLIP**: 없음.
- **무질서 처리**: **단일 배열** (SQS·열거 없음). 치환 자리를 한 곳씩만 골랐다.
- **반응식** (CO₂ 열): (1) X−PS₄ + CO₂ + 2e⁻ → X−PS₃O + CO + S²⁻ · (2) X−PS₃O + CO₂ + 2e⁻ → X−PS₂O₂ + CO + S²⁻ · (3) X−PS₃Cl + CO₂ + 2e⁻ → X−PS₂ClO + CO + S²⁻ · (4) X−PS₃Cl + CO₂ + 2e⁻ → XCl_vac−PS₃O + CO + 2Cl⁻ · (5) X−PS₂ClO + CO₂ + 2e⁻ → XCl_vac−PS₂O₂ + CO + 2Cl⁻. **O₂ 열** (6)–(10) 은 같은 꼴에서 CO₂ → ½O₂, CO 없음.
- **기준 자유에너지**: G_S = S₈ 결정 원시세포(N = 32 원자, 다형 미기재) 의 (E_DFT + F_vib(298 K))/N, F_vib 은 **Phonopy** (ZPE 포함, pV 무시) · 기체 G = E_DFT + ZPE + ∫C_p dT − TS (298 K · 1 atm) · **G_O₂ = 2G_H₂O − 2G_H₂ + 4.92 eV** (O₂ 삼중항 과결합 회피) · S²⁻: +0.96 eV · Cl⁻: −2.72 eV (둘 다 0 V vs SHE).
- **배위 (`D-2026-10-05-adsorption-site-coordination` 취지)**: −3.78 eV 같은 화학결합 규모 값이 **종단(윗면) 사면체 한 자리**에서 나왔고 구조가 비공개다 ⇒ **배위 미확인**. 이 값은 "그 종단 자리" 의 값이지 표면 일반의 반응성이 아니다.

---

## 9. Figure set ★

| Fig | 내용 (무엇을 보여주나 — 실독) | 우리 활용 |
|---|---|---|
| 1a–c | LPSC·Cl1.6 의 N₂/O₂/CO₂(9.6·3 mL min⁻¹) 1 h 노출 전후 σ 막대(감소율 표기) + DEMS CO 막대(1075 vs 1931 ppm, y축 0 부터) | §3b 4조성 표의 출처 · N₂ 절차 대조군 설계는 우리 실험 협업 시 그대로 권할 만하다 |
| 1d–i | P 2p XPS 6장 — 노출 전 PS₄³⁻ 한 쌍(131.6/132.4) · 노출 후 P–O 한 쌍(133.2/134.0) 추가 · Cl1.6 은 P–O 가 PS₄ 보다 큼 (`figure-read` 높이비 ≈1.3 vs LPSC ≈0.2) | 우리 `o2_muO_screen` 의 "첫 산물 Li₃PO₄(P–O)" 와 방향 일치 (citable 아님) |
| 1j–l | (001) 슬랩 윗면 투영(LPSC · 종단 PS₄ 2개를 PS₃Cl 로 바꾼 Cl1.6) + ΔG_oxidation 막대 (LPSC S 자리 −1.76/+1.43 vs Cl1.6 Cl 자리 −3.78/−0.59) | 🔴 기준 저장소 의존·PS₃Cl 단위 문제의 실물 (§3e·§10-①②) — 보고량 카드 교재 |
| 2a | Li₅.₄₋ₓPS₄.₄₋₂ₓO₂ₓCl₁.₆₋ₓ XRD (x 0–0.125) + 34–36° 확대창: LiCl 이 x = 0.1 에서만 사라짐 | O 도핑과 LiCl 제거·상순도 교락의 근거 (§10-⑦) |
| 2b–g | O-Cl1.5 노출 σ(72.5/64.4/77.6 %) · ΔG(PS₃Cl vs PS₂OCl, 같은 Cl 자리) · P 2p XPS 3장(P–O 작음) · CO 1931 vs 1709 ppm (**y축 1000 시작**) | ΔG 비교 중 유일하게 기준이 상쇄되는 쌍(같은 Cl 자리) · 단 자리 선택 편향 (§10-④) |
| 2h,i | 드라이룸(이슬점 −60 °C) 12 h σ 유지 63.4 vs 72.6 % + Raman (Cl1.6 에 P₂S₆⁴⁻ 아주 약한 혹) | "Dry atmospheric stability" 의 실제 크기 (−27 %) |
| 3a,b | 계단 전류 Li‖SE‖Li — CCD 0.7 vs 1.0 mA cm⁻² (계단 ≈0.1 mA cm⁻² h⁻¹, `figure-read`) | 음극 축 실험 앵커 (스택압 미기재) |
| 3c | Li‖Li 0.1 mA cm⁻² — Cl1.6 440 h 단락 vs O-Cl1.5 10 000 h (≈5 mV) · 삽도 4개 | §E 문헌 충돌 표의 실험점 하나 |
| 3d | LNO@LCO 셀 1 C 사이클 — O-Cl1.5 1000 사이클 81.6 % · Cl1.6 64 사이클 붕괴 | 양극 1.66 mg cm⁻² · ≈0.2 mAh cm⁻² 조건 병기 필수 |
| 4a,b | toluene·SBA 30 min 침지 σ + Raman (Cl1.6 만 P₂S₆⁴⁻) | 습식 공정 용매 선택의 실험 근거 |
| 4c,d | 12·23 µm 막 단면 SEM + EDS (O 맵이 기판 쪽에도 강함) · 막 Nyquist (접은 24 µm · Φ10 mm · 절편 ≈1.3 Ω · 점 3개) | 막 σ 2.34 mS cm⁻¹ 의 측정 불확도 판단 |
| 4e | 막 파우치 250 사이클 86.6 % (온도 표기 없음 — SI 상 60 °C) | 60 °C 병기 없이 인용 금지 |
| S1 | LPSC·Cl1.6 의 N₂/O₂/CO₂ 노출 전후 Nyquist (안 봄 — σ 값은 `Fig. 1a,b` 막대에 이미 찍혀 있다) | — |
| S2 | CO 실시간 곡선 — CO₂ on/off 와 동기한 사각형, LPSC 평탄 ≈1000–1100 · Cl1.6 ≈2600→1750 감쇠 | DEMS 정량 의심의 핵심 (§10-⑧) |
| S3 | LPSC 슬랩 산화 후 — O 가 종단 P 에 붙음 | — |
| S4 | Cl1.6 슬랩 S 자리 산화 후 — 같은 P 에 O·Cl (PS₂ClO) | 본문 "S 자리 −1.76" 의 구조 (값은 그림에 없음) |
| S5 | Cl1.6 슬랩 Cl 자리 산화 후 — 표면 사면체 여러 개 회전·변위 재배열 (`figure-read`) | −3.78 eV 에 재배열 이완이 섞였을 가능성 (§10-②) |
| S6 | Cl1.6 XRD 노출 전후 — LiCl(≈35°·≈50°) 증가 (`figure-read` 주봉 대비 수 % → ≈20 %) | Cl-rich 상 준안정 읽기 (§5.5) |
| S7 | Cl-rich 계열 σ(x) — x = 0.025 에서 ≈7.2 (−30 %) → x = 0.1 에서 11.11 | 시료 편차 크기 (§10-⑥) |
| S8 | 아레니우스 2직선 (Ea 0.283 / 0.271 eV), 20 °C 점 log σ ≈ −2.25 / −2.13 | Ea 차 12 meV 의 의미 판단 |
| S9 | 온도별 Nyquist (Z'·d⁻¹) — 20 °C 절편 ≈22.2 / 17.0 Ω mm⁻¹ → ≈5.7 / 7.5 mS cm⁻¹ | 헤드라인 σ 와 1.2–1.5 배 불일치 (§10-⑥) |
| S10 | 소결 펠릿 Nyquist — 절편 ≈6.225 Ω mm⁻¹ → 20.45 mS cm⁻¹ (본문 20.48 재현) | Φ10 mm 환산의 검산 기준 |
| S11 | O-Cl1.5 SEM(2–30 µm) · TEM + EDS · HRTEM(d₂₀₀ 0.519 · d₃₁₁ 0.331 nm) · SAED | HRTEM 지정이 XRD 위치와 6·12 % 어긋남 (§10-⑬) |
| S12 | O-Cl1.5 노출 전후 Nyquist (안 봄) | — |
| S13 | O-Cl1.5 (001) 슬랩 — 노출 전부터 표면이 크게 재배열 (`figure-read`) | 출발 구조의 이완 상태 확인 필요성 |
| S14 | O-Cl1.5 슬랩 Cl 자리 산화 후 — 한 P 에 O 2개 | — |
| S15 | Cl1.6 vs O-Cl1.5 CO 실시간 곡선 — 둘 다 감쇠 · y축 0–1500 생략 | 절단 축 |
| S16 | Li₆₊ₓPS₅₋₂ₓO₂ₓCl₁₊ₓ σ(x) — x = 0.05 최대 3.48 | — |
| S17 | O-LPSC (001) 슬랩 (안 봄) | — |
| S18 | O-LPSC 슬랩 산화 후 (안 봄) | — |
| S19 | ΔG — PS₄(−1.76/+1.43) vs PS₃O S 자리(`figure-read ≈` −1.5/+1.7) | 기준이 상쇄되는 같은 S 자리 비교 — O 효과 ≈ +0.25 eV |
| S20 | O-LPSC 노출 σ (3.48 → 2.81/2.51/3.05) + Nyquist | §3b 4조성 표 |
| S21 | O-LPSC P 2p XPS — P–O 작음 (`figure-read` 높이비 ≈0.12–0.13) · 노출 전 P–O 없음 | O 자리(PS₃O)의 분광 확인이 없다는 근거 (§10-⑮) |
| S22 | LPSC vs O-LPSC CO — 1075 vs `figure-read ≈` 815 ppm, 둘 다 평탄 | CO 감소율(−24 %)과 σ 개선(+4 %p)의 불일치 |
| S23 | 드라이룸 Nyquist (안 봄) | — |
| S24 | H₂S 30 min 곡선 (1.92 vs 0.72 cm³ g⁻¹ · O-Cl1.5 는 ≈22 분부터 평탄) + 30 % RH Raman (Cl1.6 P₂S₆⁴⁻ 분명) | 대기 축 문헌 맥락 (우리 계산 축 밖) |
| S25 | LCO 셀 충방전 곡선 — Cl1.6 1st 101.7 · 52nd ≈67 / O-Cl1.5 1st 119.4 · 504th ≈93 · 1004th ≈86 | — |
| S26 | Cl1.6 셀 64번째 충전 — ≈1800 mAh g⁻¹ 까지 4.2 V 미도달 | 미세단락 서명 |
| S27 | rate (안 봄 — 값은 본문) | — |
| S28 | 용매 침지 Nyquist (안 봄) | — |
| S29 | HAADF-STEM + EDS 표 — SBA 전후 가장자리 P 17.70→12.88 · Cl 21.99→28.27 · O 9.37→10.14 · C 0.52→2.55 at% | P·Cl 변화가 O·C 보다 크다 (§10-⑭) |
| S30 | 분말 vs 막 XRD (안 봄) | — |
| S31 | 파우치 충방전 곡선 — **0.1 C · 60 °C** · 1st 120.5 → 250th ≈104 | 온도 조건의 유일한 출처 |
| S32 | 고로딩 셀 — 39.5 mg cm⁻² · 막 12 µm · Li 20 µm · **0.05 C · 60 °C** · 1st ≈18.9 / 3rd ≈17.8 mAh | 309.25 Wh kg⁻¹ 의 조건 |

---

## 10. 비판 — 이 논문의 약한 곳 ★

**① 🔴 PS₃Cl 단위에 구조 근거가 없다.** 저자 자신이 본문에서 Cl-rich 의 효과를 *"intensified S/Cl disorder"* (인용 [20,21])로 서술한다 — argyrodite 의 S/Cl 무질서는 **자유 음이온 자리(4a/4d) 사이의 섞임**이다 (우리 modelc 도 그 그림). 그런데 계산 모델은 Cl 을 **PS₄ 사면체 안**(P–Cl 결합)에 넣었다. 우리 modelc 구조에는 P–Cl 이 0개다(§7a). 이 논문이 그 서술의 근거로 인용한 ref [20] 도 Cl-rich 시료(x = 0.3–0.7)의 Cl 을 **³⁵Cl NMR 로 4a·4d 두 자리에만** 배정하고(x = 0.7 에서 4a 0.59 · 4d 0.40), 싱크로트론 Rietveld(x = 0 만)는 **PS₄ 의 S(16e) 를 S 100 %** 로 둔다 (`feng2020_li_deficient_argyrodite_cl_disorder.md` §3c·NMR 표 — 그 digest 는 4a/4d 점유 정량 자체가 약하다고 판정하지만, PS₄ 안에 Cl 을 넣는 해석은 거기에 없다). 이 논문의 Raman 도 Cl1.6 에서 PS₄³⁻ 단일 봉우리(≈425 cm⁻¹)만 보이고 PS₃Cl 같은 낮은 대칭 단위의 증거(별도 Raman 띠·³¹P NMR·회절 정련)는 **하나도 없다**. ⇒ *"약한 P–Cl 결합이 Cl-rich 의 열세 원인"* 은 **확립되지 않은 단위 위의 결론**이다. (⚠ 이름 주의: ref [20] 의 ³¹P 환경 *"3S1Cl · 2S2Cl · 1S3Cl"* 은 PS₄ 를 둘러싼 **4d 자리 네 개**의 S/Cl 구성 — 2차 껍질 — 이지 P–Cl 결합이 아니다. 이 논문의 "PS₃Cl motif" 와 이름이 닮았을 뿐 다른 것이다. 저자가 둘을 혼동했는지는 판정하지 않는다.)

**② 🔴 S 자리 대 Cl 자리 비교는 기준 저장소가 정한다.** 식 13·14 가 떠난 S 와 Cl 에 서로 다른 **수용액 이온 상수**(+0.96 · −2.72 eV, 0 V vs SHE)를 붙인다. 건조 기체–고체 반응에는 수용액도 전극도 없다. 원소 기준(고체 S · Cl₂ 기체 — 기체가 고체를 직접 산화하는 닫힌 반응)으로 바꾸면 3.68 eV 가 옮겨가 순위가 뒤집힌다(§3e 우리 산수 ②: Cl 자리 −3.78 → −1.06, S 자리 −1.76 → −2.72). `Fig. 1l` 의 핵심 비교가 정확히 이 교차 비교다. **회신 N 의 문구 그대로 — admissible 한 행선지가 여럿인데 선택 규칙이 없으면 스칼라 보고량은 정의되지 않는다.** 추가로 `Fig. S5` 의 Cl 자리 산물은 표면이 크게 재배열돼 있어 −3.78 eV 에 **인공 출발 구조(PS₃Cl)가 풀리는 이완 에너지**가 섞였을 수 있다 (분리 안 됨).

**③ 🔴 −1.76 / +1.43 이 두 번 나온다.** 본문은 PS₃Cl 의 S 자리를 *"−1.76 eV (O₂) · 1.43 eV (CO₂)"* 라 하고, 바로 뒤에 LPSC 의 PS₄ 를 *"−1.76 · 1.43 eV"* 라 한다. 다른 슬랩·다른 자리에서 소수 둘째 자리까지 같을 확률은 낮다 (O₂·CO₂ 열의 차가 상수라 실제 우연은 한 숫자). **오기라면** PS₃Cl S 자리 값은 보고되지 않은 것이고, **오기가 아니라면** 같은 자리끼리는 LPSC 와 Cl1.6 이 **똑같다** — 어느 쪽이든 Cl-rich 의 열세를 DFT 로 보인 것이 아니다.

**④ 🔴 O 도핑 효과는 '이미 O 가 든 그 사면체' 에서만 계산했다.** `Fig. 2c` 의 PS₂OCl Cl 자리 · `Fig. S19` 의 PS₃O S 자리 모두 O 가 붙은 사면체 자신이다. O-Cl1.5 는 P 당 O 0.2 개 — O 가 전부 PS₄ 에 들어가도 사면체의 **80 % 는 O 가 없다** (O-LPSC 는 90 %). 물질 수준 반응성은 가장 반응적인 다수 자리(무도핑 PS₄, 대략 −1.76 eV)가 정한다. 공정한 시험은 **O 도핑 슬랩 안의 무도핑 PS₄ 이웃**에서 ΔG 를 재는 것인데, 하지 않았다.

**⑤ ⚠ DFT 가 자기 실험과 부호에서 어긋난다.** LPSC 의 PS₄ + CO₂ 는 **+1.43 eV (흡열)** — 반응이 안 일어나야 하는데 실험은 σ −31 %, CO, P–O 를 본다. 저자는 ΔG 를 *상대 반응성* 으로만 쓰고 이 모순을 말하지 않는다. 게다가 O₂ 열과 CO₂ 열의 내부 상수가 −3.19 eV 로 표준 열화학(−2.67 eV)과 **0.52 eV** 어긋난다 (§3e 우리 산수 ①) — 기체를 가로지른 비교는 그만큼 불확실하다.

**⑥ ⚠ σ 기준값의 표본 편차가 주장된 개선보다 크다.** 아레니우스 펠릿(`Fig. S8`·`Fig. S9`)의 20 °C σ 는 `figure-read ≈` **5.7 / 7.5 mS cm⁻¹** 이고, 논문 자신의 Ea 로 25 °C 로 옮겨도 ≈ 6.9 / 9.0 — 헤드라인 10.3 / 11.11 의 **1/1.49 · 1/1.24** 다 (두 숫자를 맞추려면 "실온" 이 36 °C · 31 °C 여야 해서 온도 탓도 아니다). `Fig. S7` 은 x = 0 → 0.025 에서 −30 %. 그리고 노출 전 σ 는 다섯 실험(`Fig. 1b`·`Fig. 2b`·`Fig. 2h`·`Fig. 4a`·`Fig. S7`)에 **같은 숫자로 재사용**된다. ⇒ x = 0.1 의 **+8 %** 와 Ea **−12 meV** 는 오차막대 없이 시료 편차 안에 있다. (반대로 아레니우스 세트에선 O 이득이 **+31 %** — 어느 펠릿 세트냐에 따라 4 배 달라진다. 방향은 두 세트 같다.)

**⑦ ⚠ O 효과와 LiCl·상순도 효과가 교락돼 있다.** Cl-rich 계열은 O 를 넣으며 **LiCl 을 뺀다** (x 당 LiCl 0.1·S 0.2 제거, O 0.2 추가). 모체 Cl1.6 에는 LiCl 2차상이 있고 x = 0.1 에서만 단일상이 된다. O 없이 Cl 만 1.5 로 맞춘 대조(예 Li₅.₅PS₄.₅Cl₁.₅)가 없어서 σ↑·안정성↑ 이 O 때문인지 **Cl 감소·2차상 소거** 때문인지 가를 수 없다. LPSC 계열은 반대로 LiCl 을 **더한다**.

**⑧ ⚠ DEMS CO 정량은 믿기 어렵다.** (a) 순수 CO₂ 흐름에서 m/z 28 은 CO₂ 자체의 이온화 조각이 지배한다 — 수백–수천 ppm 의 CO 를 뽑으려면 그 조각을 빼는 보정이 매우 정확해야 하는데 **빈 셀 기준선·보정 방법이 안 적혀 있다**. (b) 신호가 CO₂ on/off 에 정확히 동기하고, LPSC·O-LPSC 는 **1 h 내내 감쇠 없는 평탄부**다 — 표면 반응이면 부동태화로 줄어야 한다. (c) **우리 산수**: 값을 그대로 믿으면 1 h 에 **f.u. 당 CO 0.14 (LPSC) – 0.24 (Cl1.6)** = PS₄ 의 14–24 % 가 O 를 받은 셈이라 상온 기체–고체 반응으로는 벌크 규모다. (d) O-LPSC 평탄부(≈800)가 LPSC(≈1050)보다 낮아서 "평탄부 = 공통 배경" 으로도 설명이 안 된다 — 배경이 시료마다 다르거나(→ 비교 불가) 평탄부가 진짜 반응(→ 부동태 없음, (c) 와 충돌)이다. **빈 셀 한 번이면 갈린다.** (e) `Fig. 2g`·`Fig. S15` 절단 축 · ppm 을 *"production rate"* 라 부르고 1709.42 처럼 6자리로 적는다. CO₂ + S²⁻ 의 다른 경로(예 COS) 감시 언급도 없다.

**⑨ ⚠ 측정 조건 누락 + 반복수 0.** 기체 순도·수분 · 노출 시료 형태(분말/펠릿, 재압축 여부) · H₂S 용기 부피·시료량·센서 · 소결 조건 · 스택압 · 1 C 정의 · XPS 이송 · **어느 그림에도 오차막대·반복수가 없다**.

**⑩ ⚠ 제목의 "Dry Atmospheric Stability".** O-Cl1.5 는 드라이룸 12 h 에 **σ −27 %** 다. *"Cl1.6 보다 덜 상한다"* 이지 *"건조 대기에서 안정하다"* 가 아니다. 그리고 §3b 대로 O-Cl1.5 의 상대 유지율은 LPSC 보다도 낮다. 같은 축의 다른 편들도 드라이룸에서 σ 가 크게 떨어진다 (`kim2026_moisture…`: Li₆PS₅Cl 3일 −36 % · `xu2026_ndo…`: 이슬점 −30 °C 12 h 51.6 → 69.5 %) — 조건이 달라 순위는 매기지 않는다.

**⑪ ⚠ 셀 수치의 조건.** proto 셀 양극 1.66 mg cm⁻² (≈0.2 mAh cm⁻²) · 파우치·고로딩은 **60 °C** (SI 캡션에만 — 초록의 *"86.6 % after 250 cycles at 0.1 C"* 에 온도가 없다) · 309.25 Wh kg⁻¹ 는 **0.05 C · 60 °C · 1st 사이클 · 집전체·포장 제외** (3rd 사이클이면 같은 셈으로 ≈291).

**⑫ ⚠ 막 σ 2.34 의 측정.** 절편 ≈1.3 Ω 로 리드·접촉 저항과 같은 자릿수 · 보이는 점 3개 · 접은 막(내부 계면 포함) · 리드 보정 언급 없음. 리드 저항이 섞였다면 실제 σ 는 더 높다 — 값이 부풀려진 쪽은 아니지만 정밀도는 낮다.

**⑬ ⚠ HRTEM 지정.** 논문 자신의 XRD 봉우리 위치(`figure-read` 2θ ≈ 18.1° · 30.2°, Cu Kα)로 d₂₀₀ ≈ 0.490 · d₃₁₁ ≈ 0.296 nm 인데 HRTEM 은 0.519 · 0.331 nm 를 그 면으로 지정했다 — **+6 % · +12 %**, 두 오차의 비율도 달라 단일 배율 보정으로 설명되지 않는다. (0.331 nm 는 (220) ≈ 0.35 nm 쪽에 더 가깝다.) 결론에 쓰이는 값은 아니다.

**⑭ ⚠ EDS.** `Fig. 4c` 의 O 맵은 막 아래 **PET 기판 쪽에도 강하다** — 막 속 O 0.2/f.u.(원자 ≈1.6 %)의 균일 분포 증거로 약하다. `Fig. S29` 는 노출 **전** 가장자리 O 가 이미 9.37 at% (명목 2.9 % 의 3 배)이고, 침지 뒤 크게 변한 것은 O·C 가 아니라 **P(−27 %)·Cl(+29 %)** 다 — 단일 영역 1점.

**⑮ ⚠ O 가 정말 PS₄ 안에 들어갔는지 확인이 없다.** O 도핑 시료 노출 전 P 2p 에 P–O 성분이 없다 (`Fig. 2d` · `Fig. S21a`) · O 1s · ³¹P NMR · 회절 정련 없음. P 의 1/5 이 PS₃O 라도 P 2p 이동이 작아 분해가 안 될 수는 있다 — 그래서 *"확인 안 됨"* 이지 *"틀렸다"* 가 아니다. ⚠ **우리 LPSOCl 도 같은 가정(PS₃O)** 이다 — 이 논문은 그 가정의 실험 확인을 주지 않는다.

**⑯ (질문으로 남긴다) P₂S₆⁴⁻ 를 '가수분해' 지표로 쓴다.** P₂S₆⁴⁻ 는 P⁴⁺(P–P 결합) 단위라 PS₄³⁻ 에서 생기려면 P 가 환원되고 S 일부가 산화되는 내부 산화환원이 낀다. 가수분해(H₂O 만)는 redox 가 아니다 (`kim2026_moisture…` §7d). 드라이룸에는 O₂ 가 21 % 있다 — 어느 경로인지 논문이 논의하지 않는다.

**⑰ ⚠ 참고문헌 오기.** ref [20] 의 1저자 "X. Peng" (실제 Xuyong Feng) · 식 "Li₆₋ₓPS₅₋ₓCl₁₋ₓ" (실제 Cl₁₊ₓ). DOI 는 맞다. 우리 원고에서 이 편을 재인용할 때 이 오기를 따라 쓰지 않는다.

**잘한 점 (공정하게)**: N₂ 절차 대조군 · 네 조성 × 네 기체 조건의 완전한 행렬 · σ·XPS 순서의 일관성 · 실험 조성에 맞춘 두 O 도핑 계열 · 산업 공저(습식 막·파우치까지 감).

---

## 11. Post-processing ★

- **EIS**: 고주파 절편 → σ = d/(R·A). SI 는 Z'·d⁻¹ (Ω mm⁻¹)로 두께를 나눈 축을 쓴다 (Φ10 mm 면적은 본문·`Fig. 4d` 에서). 반원 분리·등가회로 적합 없음 (전부 총 σ).
- **아레니우스**: log σ vs 1000/T 직선 적합 → Ea (오차 없음).
- **XPS**: P 2p 를 두 쌍(PS₄³⁻ · P–O)으로 적합 · 위치만 보고 · 면적 정량 없음.
- **DEMS**: QMS 신호 → CO ppm 시계열 → 막대는 평균 ppm 으로 보임 (적분·배경 처리 미기재).
- **H₂S**: 시간별 누적 cm³ g⁻¹ (측정법 미기재).
- **DFT**: VASP 총에너지 + 기체 열보정 + Phonopy F_vib(S₈) + SHE 기준 이온 상수 → ΔG_oxidation 막대 (구조 렌더 도구 미기재 — VESTA 풍).
- **셀**: 용량·CE·유지율 · 에너지밀도 = 방전 에너지 / (양극+음극+SE 질량).

---

## 12. 적용 인사이트 ★ (우리 연구에 어떻게)

① **세미나 메시지 한 줄**: *"우리 modelc 와 같은 조성의 Cl-rich argyrodite 는 건조 O₂·CO₂ 에 Li₆PS₅Cl 보다 약하고, 우리 LPSOCl 에 가까운 O 치환이 그것을 상당히 되돌린다 — 다만 그 이유를 대는 이 논문의 DFT 는 우리 구조에 없는 PS₃Cl 단위와 기준 선택 의존적인 비교 위에 있다."*

② **보고량 카드 교재 (가장 큰 소득)**: 떠나는 원자가 다른 두 반응(S 자리 vs Cl 자리)을 비교하면 **행선지(기준 저장소)를 선언하지 않는 한 순위가 정의되지 않는다** — 이 논문은 3.68 eV 짜리 기준 차가 2.02 eV 짜리 결론을 만든 실물 사례다. 우리 흡착·SEI·CEI 반응에너지 카드에 **"떠나는 종이 다르면 같은 표에 놓지 않거나, 행선지를 물리적으로 정당화한다"** 를 넣을 근거가 된다. 같은 종끼리의 비교만 기준이 상쇄된다.

③ **Cl-rich 표면 모델을 언젠가 만든다면** Cl 은 우리 modelc 처럼 **자유 음이온 자리**에 둔다. PS₃Cl 은 다른 물질이다. 이 논문의 "Cl-rich 가 더 반응적" 이라는 실험 방향을 우리 쪽에서 설명해야 하면 후보는 ⓐ 자유 자리 Cl/S 무질서 ⓑ Cl-rich 상의 준안정성(LiCl 석출, `Fig. S6`) ⓒ 우리 μ_O hull 순서 — 셋 다 PS₃Cl 이 필요 없다.

④ **O 치환의 이득이 어디서 오나**: 우리 ESW 로는 열역학 onset 불변 → 이득이 있다면 산물(Li₃PO₄)·속도·부동태 축이다. 이 논문의 DFT 설계로는 그것을 못 가른다. 우리가 제대로 묻는다면 시험은 **"O 도핑 셀 안의 무도핑 PS₄ 이웃이 덜 반응하나"** 다 (§10-④).

⑤ **지표 선택**: 상대 유지율로 보면 O-Cl1.5 < LPSC, 노출 후 절대 σ 로 보면 O-Cl1.5 ≫ LPSC. 우리 cascade 의 σ 게이트·안정성 서술에서 *"어느 지표인가"* 를 먼저 쓰는 규율의 문헌 사례로 쓴다.

⑥ **O 치환 → σ 논쟁에 넣을 문헌 대 문헌 데이터점**: 리뷰([Nosrati26Rev])·[Wang25DPA] 는 O 가 σ 를 깎는다고 하는데 이 편은 +8 % 다 — 단 LiCl 제거·상순도와 교락되고 x = 0.025 에서 −30 % 골짜기, 펠릿 세트 간 편차가 그보다 크다. ⇒ 반례가 아니라 **교락된 데이터점**으로 넣는다. 우리 MD 로는 판정 불가(원장 BLOCKED).

⑦ **시험 틀 벤치마크**: `xu2026_ndo…` 와 **거의 같은 시험 틀**(드라이룸 12 h · 30 % RH H₂S · LCO 1 C 1000 사이클 · CCD)이다 — 단 이슬점 −60 vs −30 °C, H₂S 30 vs 60 min, 노출 후 재분쇄 여부가 달라 숫자를 줄 세우지 않는다. 실험 쪽 협업자와 프로토콜을 맞출 때 참고표로 쓸 만하다.

---

## 13. 인용 가능 문장 (영문 초안 · 랩 출처 표기 *Adv. Mater.*, 38, e73671 (2026))

- "Exposure to dry N₂ for 1 h left the ionic conductivity of Li₆PS₅Cl and Li₅.₄PS₄.₄Cl₁.₆ essentially unchanged (≥ 98 %), whereas dry O₂ reduced it to 76 % and 49 % of the initial value, respectively."
- "S→O substitution with concurrent LiCl removal (Li₅.₃PS₄.₂O₀.₂Cl₁.₅) raised the retention after 1 h of dry O₂ exposure from 49 % to 73 %, which remains below that of Li₆PS₅Cl (76 %)."
- "After 12 h in a dry room (dew point −60 °C), Li₅.₃PS₄.₂O₀.₂Cl₁.₅ retained 73 % of its conductivity, compared with 63 % for Li₅.₄PS₄.₄Cl₁.₆."
- ⛔ 쓰지 않는다: *"DFT shows that weak P–Cl bonds make Cl-rich argyrodites unstable in air"* · *"O doping lowers the activation energy"* (12 meV, 오차 없음) · *"86.6 % retention after 250 cycles"* (60 °C 없이) · *"309 Wh kg⁻¹ battery-level"* (조건 없이).

---

## 14. 주의 / 한계 (인용 규율)

- 이 논문의 "oxidation" 은 **기체 화학반응**이다 — 우리 B①(ESW) 문장과 섞지 않는다.
- ΔG_oxidation 은 **SHE 기준 수용액 이온 행선지**의 값이다 — 다른 계산(우리 hull · 다른 논문 슬랩)의 반응에너지와 같은 표에 놓지 않는다. 같은 자리 종류끼리의 상대비교만 그 논문 안에서 의미가 있다.
- DEMS CO 는 **순서도 조건부**(빈 셀 없음), 절대량은 쓰지 않는다.
- σ·Ea 의 O 도핑 효과는 **크기를 인용하지 않는다** (표본 편차 안).
- 파우치·고로딩 결과에는 **60 °C** 를 반드시 붙인다.
- 우리 쪽 숫자는 이 digest 에서 상대차만 — 절대값은 원장에서 직접.

---

## 15. 기법 용어 미니사전

- **DEMS** (differential electrochemical mass spectrometry): 셀에서 나오는 기체를 질량분석기로 실시간 재는 법. 여기선 전기화학 없이 **기체 노출 셀의 출구 분석**으로 썼다.
- **m/z 28 간섭**: CO 와 N₂ 는 같은 질량(28)이고, CO₂ 도 이온화원에서 일부가 CO⁺(28)로 쪼개진다 — 순수 CO₂ 속 CO 정량이 어려운 이유.
- **ΔG_oxidation (이 논문의 정의)**: 표면 사면체의 S(또는 Cl)를 O 로 바꾸고 떠난 원자를 수용액 S²⁻(Cl⁻)로, 필요한 전자를 0 V vs SHE 에서 받는다고 둔 반응 자유에너지. 음수일수록 반응이 유리하다고 해석.
- **SHE**: 표준 수소 전극. 0 V vs SHE ≈ +3.04 V vs Li⁺/Li.
- **기준 저장소 (reference reservoir)**: 반응에서 들어오고 나가는 원자·전자의 자유에너지를 어디에 고정하느냐. 떠나는 종이 다르면 이 선택이 비교 결과를 바꾼다.
- **D3(BJ)**: Grimme 분산 보정(Becke–Johnson 감쇠).
- **Phonopy F_vib**: 포논 계산으로 얻는 진동 Helmholtz 자유에너지 (ZPE + 열 기여).
- **CCD** (critical current density): Li‖SE‖Li 에 전류를 계단식으로 올려 단락(전압 급락)이 나는 전류.
- **HSAB**: 경·연 산염기 — 경한 산(P⁵⁺)은 경한 염기(O²⁻)와, 무른 산은 무른 염기(S²⁻)와 결합을 선호.
- **P₂S₆⁴⁻**: P–P 결합을 가진 hypothiodiphosphate 단위(P⁴⁺) · Raman ≈385–390 cm⁻¹ 부근(이 논문 음영) · 저전도 분해 산물의 지문.
- **SBA** (sec-butyl acetate): 습식 코팅 용매. 에스터(카보닐)라 황화물 S 의 공격 대상이 될 수 있다.
- **이슬점 −60 °C**: 수증기 분압으로 대략 10 ppmv 수준 (우리 환산).
- **HAADF-STEM**: 원자번호 대비 영상 + 국소 EDS.

---

## 16. 본 그림 / 안 본 그림 회계

- **크로핑**: 36장 (본문 4 + SI 32) · `missing_labels` 0 · SI 에 표 없음 · `tools/litdb/extract_figures.py --slug zhang2026_odoping_argyrodite_o2_co2_dry_air --pdf … --clean` (2026-10-13).
- **실독 28장**: 본문 4장 전부 + SI 24장 (머리말 목록).
- **확대 재렌더** (scratchpad, 저장 안 함): `Fig. 1e,f,h,i` (XPS 높이비) · `Fig. 1j,k` (슬랩 비교) · `Fig. 2a` 확대창(LiCl) · `Fig. 2i` (Raman 혹).
- **안 본 8장과 이유**: `Fig. S1`·`Fig. S12`·`Fig. S23`·`Fig. S28` (Nyquist 원자료 — 막대그래프 값과 중복) · `Fig. S17`·`Fig. S18` (슬랩 구조 — 값은 `Fig. S19`) · `Fig. S27` (rate — 본문 값) · `Fig. S30` (막 XRD — 본문 서술 "argyrodite 유지" 만 옮김).
- **본문 서술과 어긋난 그림**: ⓐ `Fig. 2g` 절단 축이 본문의 "lower" 를 시각적으로 과장 ⓑ `Fig. S9` 의 20 °C σ 가 본문 RT σ 와 1.2–1.5 배 불일치 ⓒ `Fig. S11c` 의 면 지정이 `Fig. 2a` XRD 위치와 불일치 ⓓ `Fig. 4c` 의 O 맵이 기판까지 번짐 ⓔ `Fig. S29` 에서 큰 변화는 본문이 말한 C·O 가 아니라 P·Cl ⓕ `Fig. S7` 이 x = 0 을 곡선에서 빼 −30 % 골짜기가 덜 보임 ⓖ 본문·초록에 없는 60 °C 가 `Fig. S31`·`Fig. S32` 캡션에만.

---

## 🗨️ Q&A 로그

(아직 없음 — 세미나 뒤 질문이 생기면 여기에 쌓는다.)
