Repository: yonghoon7153-source/Yonghoon-DEM-DFT

# 📚 LITDB — 문헌 단일 시스템 (**SE·DFT 축 + DEM·MPM 축, 두 트랙**)

> **앞으로 논문은 여기서만 본다.** 여러 곳(db/literature, kb/papers, db/properties, Excel)에 흩어진 문헌을 한 곳에서 생각·참고·비교하기 위한 통합 MD 시스템.

## 왜 트랙이 둘인가
`INDEX.md` 는 argyrodite 전해질 축이라 접촉역학·MPM·건식전극 digest 가 들어갈 자리가
없다. 그래서 한때 64편이 **어느 인덱스에도 없었다**(open_items #7). 축을 나눠 그 구멍을
닫았고, 한 분모로 세면 “159편 중 98편 미언급” 같은 **가짜 미결**이 나온다
(`comparison_vs_ours.md:8`). 분리는 실측 근거가 있는 결정이다 — 합치지 말 것.

⚠ 이 표의 **편수는 적지 않는다.** 손으로 쓴 수는 반드시 낡는다(README 자신이 세 번 틀렸다).
현재값은 `python3 tools/litdb/build_index.py --check` 로 본다.

File: litdb/papers/zhou2019_solvent_engineered_argyrodite_li6ps5x_conductivity.md (part 1 of 2)
<!-- digest 표준 양식 확장 (paper-level STANDALONE). ★ = 사용자가 특히 원한 항목.  형식 본 = adeli2019_halide_substitution_boosting_argyrodite.md (같은 Nazar 그룹 ·
     LPSCl 계 합성 + 전도도) + 이 묶음의 꼴 (korjus2025_lpscl_densification_multiscale_insitu_xct_eis_qens.md · doux2020_pressure_effects_sulfide_se_jmca.md).
     쪽 표기 = 학술지 인쇄 쪽 p.265–270 (PDF 1–6 쪽).  SI = "SI p.S1–S12" (Word 출력 · 쪽 아래 'Sn' 인쇄).
     값 표지: [인쇄] = 본문 · SI · 표 · 그림 안 글자로 적힌 값 · [판독] = 그림에서 읽은 값 (재현 = litdb/figures/<slug>/digitized.csv · 36 행 · 본문 그림은 300 dpi
     원 래스터 · SI 그림은 300 dpi 쪽 렌더 · 눈금 · 틀 픽셀 위치로 보정) · [카드 산술] = 인쇄 · 판독 값으로 이 카드가 계산한 값 (식 · 상수 병기) ·
     [카드 추론] · [추정] = 이 카드의 해석 · [미확인] = 원문 (본문 6 쪽 + SI 12 쪽 전수) 에 없음.  본문 · SI 는 텍스트 층 (pdftotext · PyMuPDF) 과 렌더 이미지로 다 읽었다. -->
# 용매 공학 (THF + 에탄올) 액상 합성 Li₆PS₅X (X = Cl · Br · I) · Li₆PS₅Cl₁₋ₓBrₓ · Li₆₋ᵧPS₅₋ᵧCl₁₊ᵧ — 냉간 2 tons 펠릿 σ 1.9–3.9 mS/cm · 전자 σ ~10⁻⁶ mS/cm · ★ 랩 표준 "진밀도 1.64" 의 인쇄 원전 = SI p.S4 *"theoretical density of Li6PS5Cl (1.64 g•cm-3)"* (계산 · 인용 · 측정 없음 · 같은 논문 격자 9.8598 Å 의 결정학 산술은 1.860 [카드 산술]) — *Solvent-Engineered Design of Argyrodite Li6PS5X (X = Cl, Br, I) Solid Electrolytes with High Ionic Conductivity* — Zhou · Park · Sun · Lalère · Adermann · Hartmann · Nazar (ACS Energy Lett. 2019)

> slug `zhou2019_solvent_engineered_argyrodite_li6ps5x_conductivity` · DOI `10.1021/acsenergylett.8b01997` · type `exp (용매 공학 액상 합성 + 550 °C 열처리 · XRD Rietveld (FullProf · Si 표준 첨가 결정도) · EIS · DC 분극 · TiS2 Li11Sn6 전지 — 모델 없음)` · PDF `0771dde4-7._Solvent-Engineered_Design_of_Argyrodite_Li6PS5X_X__Cl_Br_I_Solid_Electrolytes_with_High_Ionic_Conductivity.pdf` (+ SI `d7648835-7._Sup_Solvent-Engineered_Design_of_Argyrodite_Li6PS5X_X__Cl_Br_I_Solid_Electrolytes_with_High_Ionic_Conductivity.pdf`) · digested `2026-11-12` · status ✅
>
> **저자**: **Laidong Zhou**† · Kern-Ho Park† · Xiaoqi Sun† · Fabien Lalère† · Torben Adermann‡ · Pascal Hartmann‡ · **Linda F. Nazar\***† — † Department of Chemistry and the Waterloo Institute for Nanotechnology, University of Waterloo · ‡ BASF SE, Ludwigshafen · *ACS Energy Lett.* **2019**, *4*, 265–270 (Letter · 본문 6 쪽 + SI 12 쪽) · 접수 2018-10-18 · 승인 2018-11-20 · 온라인 2018-11-20 (© 2018 ACS — 권호 연도는 2019) · 연구비 BASF International Scientific Network for Electrochemistry and Batteries · NSERC (Canada Research Chair · Discovery Grant) · 이해 상충 없음 (p.269).
> **이웃 카드 (링크만)**: [`beutl2024_round_robin_coin_cell_sulfide_assb`](beutl2024_round_robin_coin_cell_sulfide_assb.md) (이 논문 = 그 ref [37] · "crystallographic density 1.64" 의 인용처) · [`tron2023_lpscl_ccd_ambient_pressure`](tron2023_lpscl_ccd_ambient_pressure.md) (같은 1.64 를 Doux 2020 에 귀속) · [`wang2024_hot_pressed_lpscl_pressure_invariant_conductivity`](wang2024_hot_pressed_lpscl_pressure_invariant_conductivity.md) (1.64 무인용 · 이 사슬의 단서 L37) · [`larson2025_hot_pressing_argyrodite_low_stack_pressure_conductivity`](larson2025_hot_pressing_argyrodite_low_stack_pressure_conductivity.md) ('1.63 = DFT 값' 원문 진술) · [`adeli2019_halide_substitution_boosting_argyrodite`](adeli2019_halide_substitution_boosting_argyrodite.md) (같은 그룹 · 같은 해 · Li₆₋ₓPS₅₋ₓCl₁₊ₓ 고상법 판) · [`kraft2017_lattice_polarizability_argyrodite_Li6PS5X`](kraft2017_lattice_polarizability_argyrodite_Li6PS5X.md) (이 논문 ref 42 · Rietveld 비교 기준) · [`he2023_halogen_chemistry_solid_electrolytes`](he2023_halogen_chemistry_solid_electrolytes.md) (이 논문 σ 를 SI-22 로 표에 실음).
> **판독 원자료**: `litdb/figures/zhou2019_solvent_engineered_argyrodite_li6ps5x_conductivity/digitized.csv` (36 행 — Fig 3d 격자 · Fig 2c/2f V–I · Nyquist 절편 8 · S8 OCV · Fig 4 끝 용량 · SEM 축척 막대) · 그림 크롭 55 장 (도구 크롭 20 장 중 15 장 재크롭 + 손 크롭 35 — TOC 1 · 패널 17 · 근거 문단 17 · 식 0 = 원문에 식 없음) — `figures.json`.

---

## 0. 결론 먼저 — 우리 질문에 대한 답

**한 문장**: β-Li₃PS₄·3THF (THF 안) + Li₂S · LiX (에탄올 용액) 를 섞어 녹인 뒤 말리고 (140 °C · 20 h · 진공) 펠릿으로 550 °C · 6 h 결정화한 Li₆PS₅X (X = Cl · Br · I) 와 혼합 할로젠 · Cl 과잉 아지로다이트를, **냉간 2 tons · 3 min (⌀10 mm · 100 mg) 펠릿**에서 EIS 로 재면 Li₆PS₅Cl **2.4** · Li₆PS₅Br **1.9** · 최고 **3.9 mS/cm** (Li₆PS₅Cl₀.₅Br₀.₅ · Li₅.₅PS₄.₅Cl₁.₅) 로 고상법과 같은 자릿수라는 합성 논문이다 — 그리고 **★ 랩 표준 "LPSCl 진밀도 1.64 g/cm³" 가 정본 카드들 가운데 가장 이르게 인쇄된 자리가 이 논문 SI p.S4 의 한 문장**이다: *"the relative density of the pellets was around 99%; this vale was calculated from the sample geometry and mass and compared to the theoretical density of Li6PS5Cl (1.64 g•cm-3) and Li6PS5Br (1.90 g•cm-3)."* — 라벨은 **"theoretical"** (Beutl 2024 · Tron 2023 의 "crystallographic" 이 아님) · **계산식 · 격자 상수 · 인용 · 측정법 없음** · 이 논문 자신의 Rietveld 격자 (Table S1 a = 9.8598(3) Å · F-43m · Z = 4) 로 계산하면 **1.860 g/cm³** [카드 산술] — 1.64 가 어디서 왔는지는 이 원전에서도 **[미확인]** 이다 (랩 표준은 고정 · 판정하지 않는다).

| 우리 질문 (프롬프트 ★) | 이 논문이 주는 것 | 표지 · 쪽 |
|---|---|---|
| ① **"1.64" 가 있는가 · 어디 · 무엇의 밀도** | **있다 — 딱 한 곳**: SI p.S4 *Conductivity measurements* 문단 (위 문장).  단위 *"g•cm-3"* · 조성 = **Li₆PS₅Cl** (Br 은 1.90) · 쓰임 = 펠릿 상대밀도 "≈99 %" 의 **분모** · 이름 = *"theoretical density"*.  본문 6 쪽 · 그림 · 표 · 각주에는 없다 (다른 "1.6" 은 Table S2 · S4 의 B_iso 1.6(1) Å² 뿐 · 그림 S8 축 0.40–0.60 V).  ⚠ 텍스트 층에서 *") and Li6PS5Br (1.90 "* 만 11.04 pt (같은 줄 나머지 12 pt) — 고쳐 넣은 흔적일 수 있다 [추정 · 확인 안 됨] | [인쇄] SI p.S4 · 크롭 `txt_si_p4_theoretical_density_164_sentence.png` |
| ② 1.64 의 출처 (계산이면 격자 · 단위 셀 · 원자 수 · 식 · 그 출처) | **원문에 없다** — 식 · 격자 · Z · 데이터베이스 · 인용 · 비중병 어느 것도 없다.  [카드 산술] 같은 논문 격자로 ρ_X = Z·M/(N_A·a³) (Z = 4 = P 4b 점유 1 · M(Li₆PS₅Cl) 268.364 g/mol · IUPAC 관용 원자량) = **1.8596** (Table S1 a 9.8598) / **1.8601** (그림 1d a 9.8590) · Br: **2.0869 / 2.0878** (9.9855 / 9.9840) → 인쇄값 / 산술 = **0.882 (Cl) · 0.910 (Br)** — 두 값이 **같은 방향으로 낮다** (한 수의 오기가 아니다) · 1.64 가 되려면 a = **10.282 Å** (Z 4) 또는 Z = 3.53 [카드 산술] — 원문 어디에도 없는 값 | [카드 산술] §3-4 |
| ③ 측정 조건 (1.64 에 딸린) | 펠릿: **100 mg** (*"Typically"*) · SS 막대 두 개 사이 · ⌀10 mm · 유압 프레스 **"two tons for 3 min"** · Ar · 두께 *"close to 0.6 - 0.8mm … (accurately measured by a caliper for each pellet)"* · 밀도 = 질량 / 기하 부피 → *"around 99%"* · **온도 · 다이 안 / 꺼낸 뒤 · 펠릿별 질량 · 두께 [미확인]** · 2 tons → **249.7 MPa** (미터 톤 가정 · 짧은 톤이면 226.5 · 긴 톤 253.7 [카드 산술]; 같은 SI 의 전지 가압 *"374 MPa"* 가 ⌀10 mm 에서 2.995 톤힘 = 미터 톤 환산과 맞는다 [카드 산술]) | [인쇄] SI p.S4 |
| ④ 용매 합성 (용매 · 전구체 · 열처리) | Li₂S : P₂S₅ = 3 : 1 (Sigma 99.98 · 99 %) 막자 혼합 → 무수 THF · 24 h → β-Li₃PS₄·3THF/THF 현탁 · Li₂S + LiX (목표 몰비) 를 무수 에탄올에 녹여 넣음 → 밤새 교반 · 원심 8000 rpm 10 min · 진공 건조 · **Buchi 오븐 140 °C · 20 h · 진공** → 펠릿 · 탄소 코팅 석영관 진공 봉입 · **550 °C · 6 h · 승온 5 °C/min** · 대안 = BASF Li₃PS₄·3THF 가루를 에탄올 용액에 녹임 (30 min) · 대조 = 볼밀 (ZrO₂ · 400 rpm · 15 h · P7 premium) + 같은 550 °C 6 h | [인쇄] SI p.S2–S3 · p.266 |
| ⑤ 조성 · 상 (XRD · 리트벨트) | Cl · Br: 결정도 *"fully (100%)"* · 결정 아지로다이트 **77(5) · 91(6) wt%** · 나머지 Li₃PO₄ **10(2) · 8(3)** · LiCl **5.6(5)** / LiBr **3.5(4)** · Li₂S **5.2(5) · 3.3(4)** (Si 10 wt% 표준 첨가 · Table 1–2) · 혼합 할로젠 · Cl 과잉 = Li₃PO₄ · Li₂S · LiX (정량 없음) · I = Li₃PO₄ 흔적만 | [인쇄] Table 1–2 · p.266–268 |
| ⑥ 격자 상수 | Table S1–S5: **9.8598(3) · 9.8880(4) · 9.9185(6) · 9.9543(3) · 9.9855(4) Å** (x_Br = 0 · 0.25 · 0.5 · 0.75 · 1) · ⚠ 그림 1d · 1e 안 인쇄 **9.8590(3) · 9.9840(4) Å** (같은 R_Bragg 4.83 / 3.26 · χ² 4.50 / 4.71) · 그림 3d 끝점 판독 9.8589 · 9.9840 = 그림 값 쪽 · Vegard 기울기 0.127 Å per x (R² 0.998) [카드 산술] · Cl 과잉 두 조성의 격자 **[미확인]** | [인쇄] SI Table S1–S5 · Fig 1d/e · [판독] Fig 3d |
| ⑦ 입경 | **숫자 없음 [미확인]** — SEM 삽입 (축척 2 µm) 만: Cl · Br = 시야 (≈39–44 × 24–27 µm [판독]) 보다 큰 **치밀한 결정 덩어리** (*"the dense nature of the crystallite masses"*) · I = ≈0.5–3 µm 알갱이 응집 [판독 · 정성] · 분쇄 조건 *"well-ground"* 만 | [인쇄] p.267 · [판독] Fig 1 삽입 |
| ⑧ 펠릿 성형 (압력 · 상대밀도) | 위 ③ — 한 압력 · 한 시간 · **압력별 계열 없음** · 상대밀도 **"around 99%"** (분모 1.64 / 1.90 · 질량 · 기하) · ⚠ **Cl 펠릿 숫자는 이 99 % 와 닫히지 않는다**: σ = L/(R·A) 로 L = 2.4 mS/cm × 34 Ω × 0.7854 cm² = **0.641 mm** → 100 mg 이면 1.987 g/cm³ = 1.64 의 **121 %** · 1.860 의 107 % [카드 산술] (99 % 가 되려면 81.7 mg) · Br 은 닫힌다 (0.686 mm · 1.855 g/cm³ = 1.90 의 97.6 %) | [인쇄] SI p.S4 · p.267 · [카드 산술] §3-6 |
| ⑨ 이온 전도도 | Table 3 (300 K · SS 블로킹 · 1 MHz–10 mHz · 20 mV · total): Cl **2.4** · Cl₀.₇₅Br₀.₂₅ **3.2** · Cl₀.₅Br₀.₅ **3.9** · Cl₀.₂₅Br₀.₇₅ **3.4** · Br **1.9** · Li₅.₇₅PS₄.₇₅Cl₁.₂₅ **3.0** · Li₅.₅PS₄.₅Cl₁.₅ **3.9** mS/cm · I **2 × 10⁻³** (p.267) · **오차 · 반복 수 없음** (방법은 *"Error was estimated by the inaccuracy in measuring the pellet thickness"* 라 적지만 표에 ± 가 없다) | [인쇄] Table 3 · p.267 · SI p.S4 |
| ⑩ 활성화 에너지 | **없음** — 온도 가변 EIS 를 하지 않았다.  Ea 는 서론의 문헌값뿐 (아지로다이트 *"Ea = 0.3−0.4 eV"* · refs 22–24) | [인쇄] p.265 |
| ⑪ 저자 한계 | *"due to the similar size and X-ray scattering factors of sulfur and chlorine, further neutron diffraction studies are essential to distinguish the degree of S/Cl disorder and Li position and occupation"* (p.268) · 용액법 불순물이 고상법보다 *"somewhat higher"* (PS₄³⁻ 와 에탄올 반응 또는 에탄올의 수분 추정 · p.266) · 전지 음극을 Li 합금으로 한 이유 = *"its more robust mechanical properties"* · *"Future explorations will utilize Li and a different cathode material"* (p.268) | [인쇄] |
| ⑫ 우리 DEM · MPM | **계산 · 압밀 기전 · 압력별 밀도 · 탈압 없음** — 주는 것은 (i) 1.64 의 원전 문장 (ii) 냉간 펠릿 한 점 (≈250 MPa · 3 min · '≈99 %' (1.64)) (iii) 펠릿 σ 2.4 mS/cm (300 K) — 셋 다 '랩 표준과 다른 문헌 값' 자리 (§7 · §8) | — |

⛔ **한정어 (떼지 말 것)**: ① 1.64 = **원문 라벨 "theoretical density" · 근거 미인쇄** — "crystallographic" 이라 부르지 않는다 (그 이름은 Beutl 2024 · Tron 2023 이 붙였다) ② 재료 = **액상 합성 · 550 °C 결정화 Li₆PS₅Cl, 결정 아지로다이트 77(5) wt% + Li₃PO₄ · LiCl · Li₂S ≈21–23 wt%** — 순수상 분모 (1.64) 로 나눈 99 % 는 혼합물의 진밀도 기준이 아니다 (혼합물 진밀도 [미확인]) ③ 펠릿 = 2 tons (≈250 MPa · 미터 톤 가정) · 3 min · 냉간 · ⌀10 mm · 한 조건 · 두께 측정 상태 [미확인] ④ σ = **total** (반원 없음 · 낮은 주파수 꼬리 절편) · 300 K · SS 블로킹 · 측정 중 적층압 [미확인] ⑤ Cl 펠릿의 인쇄 숫자 넷 (100 mg · ⌀10 mm · 34 Ω · 2.4 mS/cm) 은 '99 % of 1.64' 와 함께 성립하지 않는다 [카드 산술 · 질량이 'Typically' 라 원인 미확인] ⑥ 입경 · 입도 분포 [미확인].
⇒ **절대값 전이**: **진밀도 · 기공 절대값은 전이하지 않는다** (분모 근거 없음 · 상태 미상 · 펠릿 숫자 불일치).  **전이 가능한 것** = (i) **사슬 사실**: 랩 표준 1.64 의 (정본 카드 기준) 가장 이른 인쇄 = 이 논문 SI p.S4 · 라벨 theoretical · 근거 없음 (ii) 냉간 펠릿 σ_ion 2.4 mS/cm (Li₆PS₅Cl · 300 K · 2 tons · total) = σ₀ 해석의 펠릿 기준 이웃점 (iii) 전자 σ 5.1 × 10⁻⁶ mS/cm — SE 를 전자 절연으로 두는 규약과 정합.

---

## 0-1. ★ 고른 의도 대조 (후보 표 N-7 의 '왜' 칸)

의도 원문: *"a (진밀도) — beutl2024 는 '결정학 밀도 1.64' 를 p.5 · p.9 에서 [37] · [10,37] 로 인용하나 그 논문 안에서 계산 · 측정한 값이 아니다 → '1.64 가 거기서 어떻게 나왔는지 [미확인]' · '★★ 1.64 인용 사슬' · wang2024 도 round-robin 이 1.64 를 [37] 에 귀속한다고 적음 (Tron JES 는 Doux 2020 에 귀속 — 정본 doux2020 카드의 TD 1.860 은 랩 표준과 다른 문헌 값 · 오귀속 가능 [추정]) → 랩 표준 진밀도 1.64 의 문헌 사슬 확인용 (값 판정 안 함)"* (가리킨 카드 = beutl2024 L103 · L365 · wang2024 L37).

| 의도의 문장 | 판정 | 원문 위치 · 값 · 측정 조건 |
|---|---|---|
| "beutl2024 는 … [37] … 로 인용" — [37] 이 이 논문인가 | **채움** | beutl2024 L103 · L365 의 [37] = *"L. Zhou, K.-H. Park, X. Sun, F. Lalère, T. Adermann, P. Hartmann, L. Nazar, ACS Energy Lett 2019, 4, 265."* ↔ 원문 p.265 머리글 · 저자 일곱 · 쪽 265–270 — 같은 논문 (Nazar 의 가운데 이름 F. 만 빠짐) |
| "'결정학 밀도 1.64'" | **일부 (값은 채움 · 라벨은 다름)** | 1.64 는 SI p.S4 에 **있다** (Li₆PS₅Cl · g•cm⁻³ · 펠릿 상대밀도의 분모).  **그러나 원문 라벨은 *"theoretical density"*** — "crystallographic" 이라는 말은 이 논문 어디에도 없다 (본문 · SI 텍스트 층 전수 검색) → "결정학" 라벨은 Beutl 2024 (p.5 · p.9) · Tron 2023 (JES) 에서 붙은 것 |
| "그 논문 안에서 계산 · 측정한 값이 아니다" (Beutl 에 대한 문장) | **원전에서도 같다 (채움)** | 이 논문도 1.64 를 계산 · 측정하지 않았다 — 식 · 격자 · Z · 인용 · 비중병 없음.  같은 논문의 Rietveld 격자 (Table S1 9.8598 Å) 는 있지만 그 격자로 계산하면 1.860 [카드 산술] — 1.64 는 자기 격자의 결과가 아니다 (판정 아님 · 산술 사실) |
| "1.64 가 거기서 어떻게 나왔는지 [미확인]" | **없음 (원문이 답하지 않는다)** | 원문에 근거가 없으므로 이 카드에서도 **[미확인] 그대로** — 사슬은 이 원전에서 끊긴다 (인용 없음).  덧붙임: Br 의 1.90 도 같은 방식으로 낮다 (산술 2.087 의 0.910) → 두 값을 함께 만든 (같은) 계산 경로가 있었을 것 [카드 추론] · 그 경로는 [미확인] |
| "★★ 1.64 인용 사슬" | **채움 (한 고리)** | Beutl 2024 [37] → **이 논문 SI p.S4** (2018-11-20 온라인) — 정본 카드 가운데 원 논문이 1.64 를 **직접 인쇄**한 것 중 가장 이르다 (다른 인쇄: kim2023 SI p.12 · tron2023 · beutl2024 · wang2024 · bazzoun2025 · lee2025 SI p.3 · bazzoun2026 · lee2026 — 정본 grep 기준 · 문헌 전체에서 가장 이른지는 [미확인]) |
| "wang2024 도 round-robin 이 1.64 를 [37] 에 귀속한다고 적음" | **채움 (2 차 인용 일치)** | wang2024 L37 ③ = beutl2024 의 귀속을 옮긴 문장 — 서지 일치 |
| wang2024 L37 ④ "1.64 가 … 불순물 상 Li₂S 의 밀도와 섞여 퍼졌을 가능성" (가설) | **이 논문으로 가를 수 없음** | 이 논문에 Li₂S 의 격자 · 밀도가 없다 (Li₂S 는 Table 1–2 의 상 분율로만) · 1.64 는 *"theoretical density of Li6PS5Cl"* 로 조성이 명시돼 있고 Br 판 1.90 이 함께 있다 — 한 상의 밀도가 섞였다는 가설은 Br 값까지 설명해야 한다 [카드 추론 · 판정 아님] |
| "Tron JES 는 Doux 2020 에 귀속 — … 오귀속 가능 [추정]" | **일부** | 이 논문 (2018-11) 이 Doux 2020 (AEM 1903253) 보다 먼저 1.64 를 인쇄했다는 사실은 확인 — 같은 AIT 그룹이 다음 해 Beutl 2024 에서 이 논문을 [37] 로 붙인다.  그러나 **Tron 이 왜 Doux 를 붙였는지는 이 논문으로 확인 불가** (오귀속 여부 [추정] 그대로) |
| "→ 랩 표준 진밀도 1.64 의 문헌 사슬 확인용 (값 판정 안 함)" | **채움** | 사슬 한 고리 확인 · 값은 판정하지 않는다 — 결정학 산술 1.860 은 '같은 논문 격자로 계산한 다른 수' 로 나란히 적는다 (§7-2) |

**다른 카드의 2 차 인용 대조** (고치지 않음 — 다르면 카드 문제로 보고):

| 카드 · 줄 | 그 카드가 적은 것 | 원문 | 판정 |
|---|---|---|---|
| beutl2024 L27 (① 칸) | *"라벨 = 'crystallographic' (두 번: p.5 [37] · p.9 [10,37])"* · *"[37] … 두 원문 미확보 → 1.64 의 계산 근거 [미확인]"* · 결정학 산술 1.859–1.860 · *"a 10.28 Å 이어야 1.64"* | Beutl 의 라벨 서술은 Beutl 원문에 대한 것 (이 카드가 판정 못 함) · [37] 의 원문 라벨은 **theoretical** · 산술 1.860 · 10.282 Å 는 이 카드 [카드 산술] 과 같다 | 같음 (산술) · **"원문 미확보" 는 이제 해소** — 이 카드 |
| beutl2024 L103 | [37] 서지 · *"두 원문 다 litdb 정본 카드 없음"* | 서지 일치 | 같음 · 카드 없음 → 이 카드로 해소 |
| beutl2024 L116 · L280 | *"사슬의 다음 고리 = [37] Zhou 2019 … 원문 확인 — 이 PDF 로는 닫히지 않는다 [미확인]"* | SI p.S4 *"theoretical density of Li6PS5Cl (1.64 g•cm-3)"* · 근거 없음 | 고리 확인 · 근거는 여전히 [미확인] |
| beutl2024 L365 | *"★★ 1.64 인용 사슬 (p.5 · p.9) — INDEX.md 실험값 시트 No.3 에 행만 있음 (카드 없음)"* | — | 카드 없음 → 해소 |
| wang2024 L37 ③ | round-robin 이 1.64 를 [37] (Zhou, Park, Sun, Lalère, Adermann, …) 에 귀속 | 서지 일치 | 같음 |
| tron2023 L26 · L82 | Tron 의 1.64 = ref 22 Doux 2020 귀속 · *"같은 수 · 같은 라벨 · 다른 출처"* · *"어떤 펠릿 값이 '이론밀도' 로 옮겨졌을 가능성 = [추정]"* | 이 논문의 '이론밀도' 1.64 로 계산한 자기 펠릿 겉보기 밀도는 0.99 × 1.64 = **1.62 g/cm³** [카드 산술] — 냉간 펠릿 겉보기 밀도 범위 안의 수지만, 원문에 1.64 의 계산 근거가 없으므로 tron2023 L82 의 [추정] 을 **가르지 못한다** | 정보 추가 · 판정 없음 |
| larson2025 L92 · L96 | Larson 원문 *"some authors use a crystallographic density of 1.63 g cm−3 … this value comes from DFT calculations"* (인용 없음) · *"1.64 의 계산 근거를 적은 카드는 아직 없다"* | 이 논문은 1.64 의 근거를 적지 않았다 — Larson 의 "1.63 = DFT" 가 이 논문의 1.64 와 같은 상류인지 [미확인] | 근거 카드는 여전히 없음 (이 카드도 근거를 주지 못함) |
| he2023 L77–106 · L287 | 이 논문 σ: Li₆PS₅Cl 2.4 · Li₅.₇₅PS₄.₇₅Cl₁.₂₅ 3.0 · Li₅.₅PS₄.₅Cl₁.₅ 3.9 · Br 1.9 · Cl₀.₇₅Br₀.₂₅ 3.2 · Cl₀.₅Br₀.₅ 3.9 · Cl₀.₂₅Br₀.₇₅ 3.4 (× 10⁻³ S/cm) · *"2.4 → 3.0 → 3.9 (1.63×)"* | Table 3 과 같다 | **같음** |
| jiang2022 L679 | *"합성법 (Zhou 2019 용액공정 3.9 mS/cm …)"* | 3.9 = Li₆PS₅Cl₀.₅Br₀.₅ · Li₅.₅PS₄.₅Cl₁.₅ 의 값 (Li₆PS₅Cl 은 2.4) | 값은 같음 · **조성 표지가 빠짐** (문맥상 Li₆PS₅X 개선으로 읽힘 — 경미한 카드 문제) |
| cronau2022 L81 | [12] 서지 (L. F. Nazar · 265–270) · *"없음 → [미확인]"* | 서지 일치 | 같음 · 카드 없음 → 해소 |
| INDEX.md 실험값 시트 No.3 | 년 *"2018.0"* · *"Li6PSCl 2.4 mS/cm; … Li5.75PS4.75C…"* | 권호 연도 2019 (온라인 2018-11-20) · 'Li6PSCl' = Li₆PS₅Cl 오타 | 값 같음 · 연도 · 오타만 (이 카드 반입 때 ✅ 로 승격하며 고침) |
| comparison_vs_ours_DEM L941 | *"Beutl 2024 는 같은 1.64 를 Zhou 2019 · Tron 2023 에 귀속 (측정 없음)"* | 같음 | 같음 |
| cho2025 L52 · jeon2026 L46 · zhou2026 L254 · L1491 | "Zhou 2019" = *JACS* 2019, 141, 19002 (Si–Sb 티오안티모네이트) | **다른 논문** (같은 1저자 · 같은 해) | 혼동 주의 (카드 문제 아님) |

⇒ **의도 대조 결과: 일부** — 1.64 가 이 논문 (SI p.S4) 에 **있고** 사슬 한 고리 (Beutl [37] → Zhou 2019) 가 확인되며, 정본 카드 가운데 원 논문이 1.64 를 직접 인쇄한 가장 이른 자리다 (채움); 그러나 원문 라벨은 **"theoretical"** (crystallographic 아님) 이고 **계산 근거 · 인용이 없어** "1.64 가 어떻게 나왔는가" 는 여기서도 [미확인] (없음); Tron 의 Doux 귀속이 오귀속인지는 이 논문으로 가를 수 없다 (일부).

---

## 0-2. ★★ "1.64" 사슬 — 이 카드로 닫히는 것 / 닫히지 않는 것

```
랩 표준 1.64 (고정)
  ├─ bazzoun2025 Table 2 · bazzoun2026 · lee2025 SI p.3 ("calculated") · lee2026 SI · kim2023 SI p.12   (근거 미인쇄)
  ├─ tron2023 (JES 2023-10) "crystallographic density of 1.64" → ref 22 = Doux 2020 AEM (그 카드: TD 1.860)
  ├─ beutl2024 "crystallographic density … 1.64" → [37] = ★ 이 논문 · [10] = Tron Nanomaterials 2023 (정본 카드에 1.64 없음 · SI 미수령)
  │      └─ ★ Zhou 2019 SI p.S4: "theoretical density of Li6PS5Cl (1.64 g•cm-3) and Li6PS5Br (1.90 g•cm-3)"  — 인용 없음 · 식 없음 · 측정 없음
  │             · 같은 논문 Table S1 a 9.8598(3) Å, F-43m, Z 4 → 1.860 [카드 산술]  (Br: 9.9855 Å → 2.087 · 인쇄 1.90)
  │             · 사슬 끝 = [미확인]
  ├─ wang2024 (1.64 무인용 · 자기 펠릿 1.66–1.69 > 1.64)
  └─ larson2025 "some authors use … 1.63 … comes from DFT calculations" (인용 없음)
```
- **닫히는 것**: (i) Beutl [37] 이 가리키는 원문 문장과 쪽 (SI p.S4) (ii) 원문 라벨 = theoretical (iii) 원문에 계산 · 인용 · 측정이 없다는 사실 (iv) 같은 논문의 격자로는 1.860 (Cl) · 2.087 (Br) 이 나온다는 산술 (v) Br 판 1.90 이 함께 있다는 사실 (vi) 정본 카드 가운데 가장 이른 인쇄.
- **닫히지 않는 것**: 1.64 의 계산 경로 · 상류 (데이터베이스 · DFT · 다른 논문 · 사내 자료) — **[미확인]** · Tron 이 Doux 를 붙인 이유 · Larson 의 "1.63 = DFT" 와의 관계.
- ⛔ 이 카드는 **랩 표준 1.64 를 판정하지 않는다** — 1.860 은 "같은 논문 격자로 계산한 다른 수" 로만 나란히 적는다.

---

## 1. 한 줄 요약
볼밀 없이 THF (Li₃PS₄ 착물을 몇 시간 만에 만들고 끓는점이 낮다) 와 에탄올 (유전율이 높아 아지로다이트를 녹인다) 을 섞어 쓰는 **"용매 공학" 액상 합성**으로 Li₆PS₅X (X = Cl · Br · I) · Li₆PS₅Cl₁₋ₓBrₓ (x = 0.25 · 0.5 · 0.75) · Li₆₋ᵧPS₅₋ᵧCl₁₊ᵧ (y = 0.25 · 0.5) 를 만들고, 550 °C 6 h 결정화 뒤 결정도 ≈100 % · 아지로다이트 77–91 wt% (불순물 Li₃PO₄ · LiX · Li₂S) · 냉간 2 tons 펠릿 σ_ion **1.9–3.9 mS/cm** · σ_e **~10⁻⁶–10⁻⁵ mS/cm** 를 보이며, TiS₂ / Li₆PS₅Cl / Li₁₁Sn₆ 전지에서 볼밀 SE 와 같은 첫 두 사이클 (≈239 mAh/g) 을 낸다 — 저자 결론 = 확장 가능한 액상 합성이 고상법과 같은 물성을 낸다.

## 2. 메타 / 동기
| 항목 | 내용 |
|---|---|
| 계 | **순수 SE 만** — Li₆PS₅Cl · Li₆PS₅Br · Li₆PS₅I (액상법) · Li₆PS₅Cl₀.₇₅Br₀.₂₅ · Cl₀.₅Br₀.₅ · Cl₀.₂₅Br₀.₇₅ · Li₅.₇₅PS₄.₇₅Cl₁.₂₅ · Li₅.₅PS₄.₅Cl₁.₅ · 대조 = 볼밀 Li₆PS₅Cl · 전지 = TiS₂ (양극) · Li₁₁Sn₆ (음극) |
| 질문 | 볼밀 없이 (확장 가능하게) 아지로다이트를 액상으로 만들면서 고상법 수준의 σ 를 얻을 수 있나 (선행 액상법 Yubuchi 2015 = 1.4 × 10⁻² mS/cm · 볼밀 단계 필요 · p.266) |
| 방법 | 합성 (THF + 에탄올) · XRD (Bragg–Brentano 상 확인 · Debye–Scherrer 모세관 + Si 10 wt% 표준 첨가 Rietveld · FullProf) · SEM (Zeiss FE-SEM · EDX) · EIS (VMP3 · 20 mV · 1 MHz–10 mHz) · DC 분극 (0.25 / 0.5 / 0.75 V · 각 30 min) · 정전류 충방전 |
| **계산** | **없음** — DFT · MD · DEM · FEM · MPM 없음.  서론 · 본문의 계산 언급은 de Klerk 2016 MD (ref 46 · Cl 과잉 동기) 인용뿐 |
| 압력 | 전해질 펠릿 = 2 tons (⌀10 mm · ≈250 MPa [카드 산술]) · 3 min 한 조건 · 전지 = 374 MPa (조립) · OCV 그림 S8 의 셀 가압 50–250 MPa |
| 같은 그룹 같은 해 | adeli2019 (Angew · Li₆₋ₓPS₅₋ₓCl₁₊ₓ 고상법 · 9.4 mS/cm · 87 % 펠릿) — 같은 "2 metric tons" 냉간 펠릿 관례 (그 카드 §3b) |

---

## 3. 핵심 수치 (★ 전부 쪽 · 표지 병기)

### 3-1. 합성 · 처리 조건 (SI p.S2–S3 · p.266)
| 단계 | 조건 | 표지 · 쪽 |
|---|---|---|
| Li₃PS₄ 착물 | Li₂S (99.98 %) : P₂S₅ (99 %) = 3 : 1 몰 · 마노 막자 혼합 · 무수 THF 분산 · 실온 24 h 교반 → β-Li₃PS₄·3THF/THF 현탁 | [인쇄] SI p.S2 |
| 할로젠 · 황 공급 | Li₂S + LiX (>99 %) 목표 몰비 → 무수 에탄올에 녹여 위 현탁에 첨가 → 색이 바로 변하고 흰 침전이 점점 녹음 · 밤새 교반 · 원심 8000 rpm 10 min (미반응 침전 제거) | [인쇄] SI p.S2 |
| 건조 | 진공 건조 → 연노랑 가루 → **Buchi 오븐 140 °C · 20 h · 진공** (잔류 용매 제거) → *"poorly crystallized"* (그림 S1: 아지로다이트 반사 + Li₂S · LiX 표지 [판독 · 정성]) | [인쇄] SI p.S2 · p.266 |
| 결정화 | 가루를 **펠릿**으로 눌러 탄소 코팅 석영관 진공 봉입 · **550 °C · 6 h · 승온 5 °C/min** → *"fully crystallized"* (펠릿 성형압 [미확인]) | [인쇄] SI p.S2 · p.266 |
| 대안 전구체 | BASF 의 Li₃PS₄·3THF 가루를 Li₂S + LiX 에탄올 용액에 넣음 → 30 min 에 투명 · 밤새 교반 · *"died under vacuum"* (= dried · 오타) · 이후 같음 | [인쇄] SI p.S2 |
| 용매 선택 이유 | THF: Li₃PS₄/용매 착물을 *"hours"* 만에 (DME 10 days · ACN 2 days) · 낮은 끓는점 · 에탄올: *"moderately high dielectric constant"* → 아지로다이트를 녹여 연노랑 용액 | [인쇄] p.266 |
| 대조 (고상법) | Li₂S + P₂S₅ + LiCl · ZrO₂ 자 · 볼 · **400 RPM 15 h** (Fritsch P7 premium) → 펠릿 · 석영관 · 550 °C 6 h · 5 °C/min | [인쇄] SI p.S3 |
| SEM 시료 | 특수 이송 홀더 — *"a second exposure to air"* (공기 노출 있음) | [인쇄] SI p.S3 |

### 3-2. 상 · 결정도 (Table 1 · 2 · p.266–267)
| 성분 | Li₆PS₅Cl: 정련 (Si 포함) → 정규화 wt% | Li₆PS₅Br: 정련 → 정규화 wt% |
|---|---|---|
| 아지로다이트 | 71(2) → **77(5)** | 78(2) → **91(6)** |
| Li₃PO₄ | 9.2(9) → 10(2) | 7(2) → 8(3) |
| LiCl / LiBr | 5.1(3) → 5.6(5) | 3.0(2) → 3.5(4) |
| Li₂S | 4.8(3) → 5.2(5) | 2.9(3) → 3.3(4) |
| Si (표준) | 10.2(3) → n/a | 9.6(3) → n/a |
- [인쇄 p.266–267] *"the final products were fully (100%) crystallized, and the weight percentages of crystalline argyrodite were 77(5) and 91(6)%"* · 표준 = *"Si (10 wt %) as an external standard"* (SI: *"Standard addition analysis … 10 wt% Si (standard silicon, 325 mesh …) … used as external reference"* — 시료에 **섞어 넣는** 방식이라 방법상으로는 내부 표준 첨가 [카드 해석 · 원문 용어 그대로 둔다]).
- [카드 산술 · 재구성 — 원문은 정규화 식을 인쇄하지 않음] w = w_정련 × (10 / w_Si,정련) / 0.9 로 인쇄 정규화값이 재현된다: Cl 77.34 · 10.02 · 5.56 · 5.23 (인쇄 77 · 10 · 5.6 · 5.2) · Br 90.28 · 8.10 · 3.47 · 3.36 (인쇄 91 · 8 · 3.5 · 3.3) → 결정상 합 **98.1 % (Cl) · 105.2 % (Br)** = "100 % 결정" 은 이 합이 오차 안에서 100 이라는 뜻.
- 불순물 합: Cl **20.8 wt%** (인쇄 셋의 합) / 100 − 77 = 23 · Br **14.8** / 9 — ⚠ 초록의 *"low impurity contents ranging from 3 to 10%"* 는 **불순물 상 하나하나의 범위** (3.3–10 %) 로 읽어야 맞는다 [카드 해석].
- 고상법 비교 (p.266): *"previously reported solid-state-synthesized Li6PS5Cl and Li6PS5Br also exhibit … Li3PO4 and LiX impurities (i.e, a total phase fraction of around 10 wt % for Li6PS5Cl),42"* — kraft2017 카드의 고상 Li₆PS₅Cl 불순물 = Li₃PO₄ 6.6 · LiCl 1.2 % (합 7.8 %) [다른 카드 값].  액상법이 *"somewhat higher"* — 원인 추정 = PS₄³⁻ 와 에탄올 반응 (ref 43) 또는 에탄올의 미량 수분.
- 혼합 할로젠 · Cl 과잉: *"almost-pure argyrodite phases"* + Li₃PO₄ · Li₂S · LiX (정량 없음) · Cl 과잉은 *"much less Li2S (trace amount) and slightly more LiCl"* (p.268) · I: *"almost-phase-pure Li6PS5I with only a trace of Li3PO4"* (p.266).

### 3-3. 격자 상수 · Rietveld (Table S1–S5 · Fig 1d/1e · 3d · S3–S5)
| x (Li₆PS₅Cl₁₋ₓBrₓ) | a (표 · Å) | a (그림 안 인쇄) | a (그림 3d 판독) | R_Bragg · χ² | 4d 할로젠 점유 (= S²⁻ 자리 할로젠) | ρ_X (Z 4 · 표 a) [카드 산술] |
|---|---|---|---|---|---|---|
| 0 (Cl) | **9.8598(3)** | **9.8590(3)** (Fig 1d) | 9.8589 | 4.83 · 4.50 | 0.615 (Cl2) | **1.8596** |
| 0.25 | 9.8880(4) | 9.8880(5) (Fig S3) | 9.8879 | 3.42 · 2.90 | 0.53 (Br 0.04 + Cl 0.49) | 1.9201 |
| 0.5 | 9.9185(6) | 9.9185(6) (Fig S4) | 9.9184 | 3.12 · 3.35 | 0.41 (0.11 + 0.30) | 1.9781 |
| 0.75 | 9.9543(3) | 9.9543(3) (Fig S5) | 9.9544 | 3.48 · 3.76 | 0.29 (0.14 + 0.15) | 2.0317 |
| 1 (Br) | **9.9855(4)** | **9.9840(4)** (Fig 1e) | 9.9840 | 3.26 · 4.71 | 0.215 (Br2) | **2.0869** |
- 공간군 F-43m (모두) · 그림 3d 판독 = 원 래스터 눈금 보정 (±1 px = ±0.0004 Å · digitized.csv).  **끝점 둘은 그림 1 값 쪽**에 놓여 있다 (Cl 차 2 px · Br 차 4 px) → 표와 그림이 4 째 자리에서 다르다 (원문은 설명 없음) [판독].
- Vegard: [카드 산술] 표 값 a = 9.8577 + 0.1271 x (R² 0.998 · 최대 잔차 0.0027 Å) · 그림 값 9.8575 + 0.1265 x (R² 0.999) — 원문 *"increase linearly from x = 0 to 1 … in accord with Vegard's law … disordered Cl/Br"* (p.268).
- 정련 세부 (SI p.S3): FullProf · *"Scale factor, zero point, background, lattice parameters, phase fraction, fraction coordinates, occupancies, and thermal parameters were sequentially refined for all phases"*.  ⚠ 표의 **Li 점유 · Li B_iso (=2) 에는 불확도가 없다** · Li₆PS₅Br 의 Li1 48h 0.441 · Li2 24g 0.119 와 4d 무질서 ≈22 % 는 kraft2017 카드 (Kraft 2017 중성자 · 이 논문 ref 42) 의 Br 값 0.441 · 0.119 · ~22 % 와 **같은 수** · Li₆PS₅Cl 의 Cl 4d 0.615 (불확도 없음) 도 kraft2017 의 "~62 %" 와 같다 → X 선으로 Li 를 정하지 못해 문헌값에 고정한 것으로 읽힌다 [카드 추론 — 원문은 고정 여부를 적지 않음 · *"similar to previously reported values"* (p.266)].
- Li 수: Li₆PS₅Br 48 × 0.441 + 24 × 0.119 = 24.02 / 셀 = 6.01 / f.u. · Li₆PS₅Cl 48 × 0.5 = 24 = 6 / f.u. [카드 산술] — 화학량 그대로.
- Cl 과잉 (y = 0.25 · 0.5) 의 격자 · 점유 **[미확인]** (그림 S7a 패턴만) · 저자: S 와 Cl 의 크기 · X 선 산란 인자가 비슷해 *"further neutron diffraction studies are essential"* (p.268).

### 3-4. ★★ 펠릿 · 밀도 — "1.64" 의 문장과 산술 (SI p.S4)
- **원문 (전문)**: *"Typically, 100 mg of the Li6PS5X and Li6-yPS5-yCl1+y powder was placed between two stainless steel rods and pressed into a 10 mm diameter pellet by a hydraulic press at two tons for 3 min in an argon-filled glovebox. The thickness of the pellet was close to 0.6 - 0.8mm depending on the materials (accurately measured by a caliper for each pellet), and the relative density of the pellets was around 99%; this vale was calculated from the sample geometry and mass and compared to the theoretical density of Li6PS5Cl (1.64 g•cm-3) and Li6PS5Br (1.90 g•cm-3)."* [인쇄 SI p.S4 · 크롭 `txt_si_p4_theoretical_density_164_sentence.png`]
- 무엇: **Li₆PS₅Cl 의 "theoretical density"** = 상대밀도 분모 · 결정학 · 비중병 · 피크노미터 어느 말도 없다 · 단위 g•cm⁻³ · Br 1.90 · I · 혼합 할로젠 · Cl 과잉의 분모 **[미확인]** (그 조성들 펠릿도 "≈99 %" 문장에 함께 묶여 있다).
- 계산식 · 격자 · Z · 인용: **없음**.
- [카드 산술] 결정학 (X 선) 밀도 ρ_X = Z·M/(N_A·a³):

| 조성 | M (g/mol) | a (Å) · 출처 | ρ_X (g/cm³) | 인쇄 "theoretical" | 인쇄 / ρ_X | 그 인쇄값이 되려면 a (Z 4) |
|---|---|---|---|---|---|---|
| Li₆PS₅Cl | 268.364 | 9.8598 (Table S1) · 9.8590 (Fig 1d) | **1.8596 · 1.8601** | **1.64** | **0.882** | **10.282 Å** (Z 3.53 이면 표 a) |
| Li₆PS₅Br | 312.818 | 9.9855 (Table S2) · 9.9840 (Fig 1e) | **2.0869 · 2.0878** | **1.90** | **0.910** | 10.303 Å (Z 3.64) |
  (원자량 = IUPAC 관용값 Li 6.94 · P 30.974 · S 32.06 · Cl 35.45 · Br 79.904 · N_A 6.02214076 × 10²³ · Z = 4 는 Table S1 의 P1 4b 점유 1 (4 P / 셀) 에서)
- [카드 산술] '≈99 %' 를 되읽으면: Cl 0.99 × 1.64 = **1.624 g/cm³** (100 mg · ⌀10 mm 이면 두께 0.784 mm) · Br 0.99 × 1.90 = 1.881 (0.677 mm) — 둘 다 원문의 "0.6–0.8 mm" 안.  **같은 겉보기 밀도를 자기 격자의 ρ_X 로 나누면 Cl 87.3 % (공극 12.7 %) · Br 90.1 % (9.9 %)** — 분모만 바꾼 산술 (판정 아님).
- 혼합물 문제 [카드 해석]: 액상 Li₆PS₅Cl 은 결정 아지로다이트 77(5) wt% + Li₃PO₄ · LiCl · Li₂S (§3-2) — 펠릿의 참 진밀도는 상 조성 가중이어야 하는데 원문은 **순수상 Li₆PS₅Cl 의 값**으로 나눴다 (불순물 상의 밀도는 원문에 없어 혼합 진밀도 [미확인]).
- 압력 [카드 산술]: 2 tons = 19.61 kN / 0.7854 cm² = **249.7 MPa** (미터 톤) · 226.5 (짧은 톤) · 253.7 (긴 톤) — 같은 SI 의 전지 가압 374 MPa × 0.7854 cm² = 29.37 kN = **2.995 톤힘 (미터)** → 이 그룹의 톤-MPa 환산은 미터 톤으로 읽힌다 [카드 추론].
- 상태: 캘리퍼 두께 = 다이 안 (막대 길이 차) 인지 꺼낸 뒤인지 **[미확인]** · EIS 는 같은 SS 막대 사이 (SS/Li₆PS₅X/SS) — 측정 중 압력 [미확인] · 온도 = *"room temperature"* (본문) · *"300 K"* (그림 캡션).

### 3-5. 이온 전도도 (Table 3 · Fig 2a/2d · 3e · S2 · S7b · p.267–268)
| 조성 | σ_ion (mS/cm) [인쇄 Table 3] | 저항 R (Ω) | R 출처 | 역산 두께 L = σ·R·A (mm) [카드 산술] | 100 mg 이면 ρ_app (g/cm³) [카드 산술 · 가정] |
|---|---|---|---|---|---|
| Li₆PS₅Cl | **2.4** | **34** | [인쇄 p.267] (판독 34.7) | **0.641** | 1.987 (= 1.64 의 121 % · ρ_X 의 107 %) |
| Li₆PS₅Cl₀.₇₅Br₀.₂₅ | 3.2 | 33.0 | [판독 Fig 3e] | 0.829 | 1.535 (ρ_X 의 80.0 %) |
| Li₆PS₅Cl₀.₅Br₀.₅ | **3.9** | 25.6 | [판독 Fig 3e] | 0.784 | 1.624 (82.1 %) |
| Li₆PS₅Cl₀.₂₅Br₀.₇₅ | 3.4 | 23.5 | [판독 Fig 3e] | 0.628 | 2.029 (99.9 %) |
| Li₆PS₅Br | **1.9** | **46** | [인쇄 p.267] (판독 46.7) | **0.686** | 1.855 (1.90 의 97.6 % · ρ_X 의 88.9 %) |
| Li₅.₇₅PS₄.₇₅Cl₁.₂₅ | 3.0 | 36.1 | [판독 Fig S7b] | 0.851 | 1.497 (ρ_X [미확인]) |
| Li₅.₅PS₄.₅Cl₁.₅ | **3.9** | 26.3 | [판독 Fig S7b] | 0.806 | 1.581 |
| Li₆PS₅I | 2 × 10⁻³ (p.267) | ≈32,500 | [판독 Fig S2 · 호와 꼬리 사이 최저점 31.9–33.1 kΩ] | 0.511 | 2.494 (ρ_X [미확인]) |
- 측정 (SI p.S4 · 캡션): SS/Li₆PS₅X/SS · 20 mV · 1 MHz–10 mHz · VMP3 · 300 K · **반원 없음 (Cl · Br · 혼합 · Cl 과잉)** → R = 낮은 주파수 꼬리의 실수축 절편 → **total σ** (bulk · 입계 분리 없음) · I 만 반원 (≈33 kΩ) [판독].
- ⚠ 두께 역산 열은 *"σ = L/(R·A)"* 를 거꾸로 푼 값 — 원문은 펠릿별 두께 · 질량을 인쇄하지 않았다 · "100 mg" 은 *"Typically"* · R 판독 ±1 Ω.  L 은 대부분 0.6–0.85 mm (원문 "0.6–0.8 mm" 와 같은 띠) · I 만 0.51 mm.
- 저자 해석: 불순물이 *"do not significantly lower the Li+ conduction"* · *"the dense solid electrolyte pressed pellets facilitate excellent contact between Li6PS5X crystals and provide sufficient Li-ion percolating pathways for transport.42"* (p.267) · 고상법 *"∼3 and ∼1 mS·cm−1"* (refs 23, 24, 42) 과 *"good accord"*.
- Cl 과잉: *"clearly increasing ionic conductivities with increasing Cl/S ratio"* 3.0 → 3.9 (p.268) · 혼합 할로젠 최고 3.9 (Cl₀.₅Br₀.₅) — *"Previously reported mixed-halide argryodites … exhibit higher ionic conductivities compared to the single-halide phases,42"*.

### 3-6. ★ 원문 숫자끼리 대조 (이 카드의 검산)
| 검사 | 결과 | 표지 |
|---|---|---|
| Cl 펠릿: 100 mg · ⌀10 mm · R 34 Ω · σ 2.4 → L 0.641 mm → ρ_app 1.987 | **'99 % of 1.64' (1.624) 와 안 맞음** — 99 % 이려면 질량 81.7 mg · 또는 100 mg · 0.784 mm 면 σ = 2.94 mS/cm (인쇄 2.4) | [카드 산술 · 질량 '보통 100 mg' 가정] |
| Br 펠릿: 100 mg · 46 Ω · 1.9 → 0.686 mm → 1.855 = 1.90 의 97.6 % | **맞음** ("around 99 %") | [카드 산술] |
| Nyquist 절편 (Fig 2a · 2d 삽입) ↔ 본문 34 · 46 Ω | 34.7 · 46.7 Ω (낮은 6 점 직선 외삽) — 맞음 (±1 Ω) | [판독] |
| DC σ_e (Cl): Fig 2c 점 (20.0 nA, 0.254 V) (36.0, 0.502) (50.0, 0.754) → 기울기 16.6 MΩ (절편 자유) / 14.5 MΩ (원점) + L 0.641 mm | 4.9 / 5.6 × 10⁻⁶ mS/cm ↔ 인쇄 **5.1 × 10⁻⁶** — 맞음 | [판독 · 카드 산술] |
| DC σ_e (Br): Fig 2f 점 (19.9, 0.251) (38.0, 0.502) (61.0, 0.751) → 12.1 / 12.6 MΩ + L 0.686 mm | 7.2 / 7.0 × 10⁻⁶ ↔ 인쇄 **4.4 × 10⁻⁶** — **0.61–0.63 배로 다름** (두께 · 맞춤 방식 미인쇄 · 원인 [미확인]) | [판독 · 카드 산술] |
| "6 orders of magnitude lower" (p.267) | Table 3 의 σ_ion/σ_e = 4.7 × 10⁵ (Cl) · 4.3 × 10⁵ (Br) = **5.6–5.7 자릿수** · 전체 7 조성 5.1–5.9 | [카드 산술] |
| 0.11 C (SI p.S4) | 6 mg 혼합 (TiS₂ 1 : 1) → TiS₂ 3 mg × 239 mAh/g / 0.7854 cm² = 1C 0.913 mA/cm² → 100 µA/cm² = **0.1095 C** — 맞음 | [카드 산술] |
| Table 1–2 정규화 | 식 w × (10/w_Si)/0.9 로 재현 (§3-2) · Br 아지로다이트 90.3 ↔ 인쇄 91 (정련 78(2) 의 반올림 안) | [카드 산술] |

### 3-7. 전자 전도도 (DC 분극 · Fig 2b/2c/2e/2f · S6 · Table 3)
- SS / SE / SS · 0.25 → 0.5 → 0.75 V 각 30 min · *"After the initial 2 s, the current decays quickly and stabilizes on the order of 10−8 A after 30 min"* · 전압 ↔ 안정 전류 직선 맞춤 → σ_e (p.267).
- Table 3: Cl **5.1 × 10⁻⁶** · Cl₀.₇₅Br₀.₂₅ 3.7 × 10⁻⁶ · Cl₀.₅Br₀.₅ 1.4 × 10⁻⁵ · Cl₀.₂₅Br₀.₇₅ 1.1 × 10⁻⁵ · Br **4.4 × 10⁻⁶** · Li₅.₇₅PS₄.₇₅Cl₁.₂₅ 2.6 × 10⁻⁵ · Li₅.₅PS₄.₅Cl₁.₅ 1.4 × 10⁻⁵ mS/cm [인쇄] — *"effectively pure ionic conductors"*.
- 혼합 할로젠 · Cl 과잉의 V–I 맞춤 그림은 없다 (그림 S6 = 전류–시간만) · Fig 2f 판독은 인쇄값과 0.6 배 어긋남 (§3-6).

### 3-8. 전지 (Fig 4 · S8 · SI p.S4 · p.268–269)
- 구성: TiS₂ : Li₆PS₅Cl = 1 : 1 (wt) 6 mg | Li₆PS₅Cl 100 mg | Li₁₁Sn₆ 30 mg (Li 박 + Sn 가루 · 0.49 V vs Li/Li⁺) · PEEK 몰드 ⌀10 mm · Ti 막대 집전 · **374 MPa 가압** · 30 °C · 1.5–3.0 V · 100 µA/cm² (0.11 C) [인쇄].  SE 층 첫 성형압 · 운전 중 적층압 **[미확인]**.
- 결과: 볼밀 SE (4a) 와 액상 SE (4b) 모두 첫 두 사이클 ≈236–240 mAh/g [판독 · 끝 용량] = *"theoretical capacity (239 mAh g−1)"* · *"no difference"* (p.268–269).
- 그림 S8: Li₁₁Sn₆/Li 셀 OCV vs 가한 셀 압력 — 0.494 (50) · 0.491 (75) · 0.488 (100) · 0.487 (125) · 0.488 (175) · 0.488 V (250 MPa) [판독] · 점선 0.49 V.
- 음극 선택 이유: *"a lithium alloy as the negative owing to its more robust mechanical properties and because the intent was simply to measure the properties of the argyrodite"* (p.268).

### 3-9. SEM · 입경 (Fig 1a–c 삽입 · p.267)
- 원문: *"The SEM images shown in Figure 1a,b (insets) of well-ground Li6PS5X (X = Cl, Br) materials illustrate the dense nature of the crystallite masses, which is highly beneficial when the materials are processed into ASSBs."* — **입경 · 입도 분포 · 비표면적 숫자 없음**.
- [판독] 축척 막대 2 µm = 17 ± 1 px (원 래스터 300 dpi) → 삽입 시야 ≈39–44 × 24–27 µm: Cl (a) · Br (b) = 시야보다 큰 한 덩어리 (표면에 서브 µm 굴곡) · I (c) = ≈0.5–3 µm 알갱이의 응집 [판독 · 정성].  ⚠ 공기 노출 이송 (SI p.S3).

### 3-10. 인쇄값끼리 어긋남 (원문 비판 목록 — §11 에 다시)
1. a(Li₆PS₅Cl) 9.8590(3) (Fig 1d) ↔ 9.8598(3) (Table S1) · a(Li₆PS₅Br) 9.9840(4) (Fig 1e) ↔ 9.9855(4) (Table S2) — 같은 R_Bragg · χ² · 그림 3d 는 그림 값 쪽 [판독].
2. a(Cl₀.₇₅Br₀.₂₅) 9.8880(**5**) (Fig S3) ↔ 9.8880(**4**) (Table S3).
3. 그림 S6 캡션 (a) · (c) 둘 다 *"Li6PS5Cl0.75Br0.25"* — (c) 는 Cl₀.₂₅Br₀.₇₅ 로 읽힌다 [카드 추론].
4. 초록 *"impurity contents ranging from 3 to 10%"* ↔ Table 1 의 불순물 합 ≈21–23 wt% (상 하나하나의 범위로만 맞다).
5. 본문 *"∼2.4 mS·cm−1 at room temperature for the Cl and Br phases"* (p.266) ↔ Br 1.9 (Table 3).
6. *"6 orders of magnitude lower"* ↔ 5.1–5.9 자릿수 [카드 산술].
7. *"two tons"* — 단위계 미기재 (미터 톤이면 ≈250 MPa) · 같은 SI 의 전지는 MPa (374).
8. 상대밀도 '≈99 %' ↔ Cl 펠릿 숫자 (§3-6) · Br σ_e (§3-6).
9. 그림 3d 축 *"Lattice parameter"* 단위 없음.
10. *"external standard"* ↔ 시료에 섞는 표준 첨가 (SI p.S3).
11. SI 오타: *"vale"* (value) · *"died"* (dried) · *"argyodite"* · *"argryodites"* · 본문 *"argryodites"* (p.268).
12. 오차 산정법은 적었으나 (*"Error was estimated by the inaccuracy in measuring the pellet thickness, determined over multiple measurements"*) 표 · 그림에 오차 막대 · ± 가 없다.

---

## 4. ★ 방법 — 측정 사슬 · 해석 (실험 · 계산 없음)

### 4-1. 측정 사슬 (재구성)
1. 액상 합성 → 140 °C 진공 건조 (반결정 · 그림 S1) → 펠릿 · 550 °C 6 h → 가루 (*"well-ground"*).
2. XRD: Bragg–Brentano (상 확인 · 제로 백그라운드 홀더 · Kapton) → Debye–Scherrer (0.3 mm 유리 모세관 · Si 10 wt% 섞음) → FullProf 순차 정련 → 상 분율 · 격자 · 결정도.
3. 펠릿 (100 mg · 2 tons · 3 min · SS 막대 사이) → 캘리퍼 두께 · 질량 → 상대밀도 (분모 1.64 / 1.90) → 같은 SS 막대로 EIS (20 mV · 1 MHz–10 mHz) → 꼬리 절편 R → σ = L/(R·A).
4. 같은 펠릿 DC 분극 (0.25 / 0.5 / 0.75 V · 30 min) → V–I 직선 → σ_e.
5. TiS₂ 전지 (374 MPa) → 0.11 C 두 사이클.

### 4-2. ★ 입자 처리 · DEM 한계 · 소성 · 차원 · 탈압 (프롬프트 공통 (i)–(iv))
- **(i) DEM 의 한계를 말한 문장**: **없음 — 이 논문은 DEM (그리고 어떤 입자 계산) 도 쓰지 않는다** ("말 없음").
- **(ii) 소성 · 큰 변형을 계산에 넣기 어려운 이유 · 우회 · 비용**: 계산이 없어 해당 없음.  재료 역학에 대한 문장은 정성 둘뿐: *"Whereas oxides or phosphates are brittle and rigid, lithium thiophosphates are softer and much more easily processed and densified, with a Young's modulus more than 5−10-fold lower.12,13"* (p.265 · refs 12 = Sakuda 2013 Sci. Rep. · 13 = Ni 2012 LLZO) · *"Highly ductile sulfide solid electrolytes have been shown to provide better contact at the grain boundaries than oxides, resulting in a more integrated solid electrolyte matrix even in cold-pressed pellets without sintering.20"* (p.267 · ref 20 = Seino 2014 EES) — **Li₆PS₅Cl 자신의 E · 경도 · 항복 숫자는 없다**.
- **(iii) 2D / 3D**: 실험 (3D 펠릿) — 차원 전이 논의 없음.
- **(iv) 압력을 뺄 때의 거동**: **없음** — 2 tons 3 min 뒤 두께를 쟀지만 하중을 뺀 상태인지조차 적지 않았다 · 되돌아옴 · 탈압 σ 없음.

### 4-3. 기법 미니 용어집
- **용매 공학 (solvent-engineered) 액상 합성**: 전구체를 두 용매 (Li₃PS₄ 착물 = THF · Li₂S + LiX 용해 = 에탄올) 로 나눠 녹여 섞고 말린 뒤 열처리로 결정화 — 볼밀 (에너지 · 확장성 문제) 을 뺀 경로.
- **β-Li₃PS₄·3THF**: THF 가 배위한 Li₃PS₄ 착물 (고체 전구체) — 이 논문에서 BASF 가 가루로도 공급.
- **표준 첨가 결정도 분석**: 결정 Si 를 정해진 양 (10 wt%) 섞고 Rietveld 로 각 상 분율을 구한 뒤 Si 의 정련값 / 실제값 비로 환산 — 합이 100 % 보다 작으면 비정질 몫 (§3-2 재구성).
- **R_Bragg · χ²**: Rietveld 의 상별 강도 일치 지표 · 전체 적합도.
- **Vegard 법칙**: 고용체의 격자 상수가 조성에 선형 — 단상 고용의 증거.
- **4d 무질서 (site disorder)**: 명목 S²⁻ 자리 (4d) 에 할로젠이 앉은 비율 — Cl 61.5 % → Br 21.5 % (이 논문 표 · kraft2017 과 같은 수).
- **total σ · 꼬리 절편법**: 블로킹 전극 Nyquist 에서 반원이 측정 대역 밖이면 낮은 주파수 꼬리의 실수축 절편을 전해질 전체 저항으로 쓴다 (bulk + 입계).
- **DC 분극 σ_e**: 블로킹 전극에 계단 전압 → 이온 전류는 사라지고 남는 전자 전류 → V–I 기울기 = 전자 저항.
- **이론 밀도 (theoretical density)**: 원문 용어 — 이 논문에서는 정의 · 계산이 적혀 있지 않다 (결정학 밀도 = Z·M/(N_A·V_cell) 과 같은지 [미확인]).

---

## 5. Figure set ★
| 그림 | 내용 | 우리 활용 |
|---|---|---|
| **TOC** (`fig_toc.png`) | 볼밀 vs 액상 (Li₃PS₄·3THF · Li₂S · LiX · 에탄올) — "Practical & Scalable" | 합성 경로 한 장 요약 |
| **1** (`fig_1.png` · 패널 `fig_1abc` · `fig_1d` · `fig_1e` · SEM 삽입 셋) | XRD (Cl · Br · I) + SEM 삽입 · Cl · Br Rietveld (Si 10 wt%) · 그림 안 a = 9.8590(3) / 9.9840(4) Å | ★ 격자 → ρ_X 1.860 산술의 근거 · 표와 4 째 자리 차 · 입자 = 치밀한 덩어리 (Cl · Br) |
| **2** (`fig_2.png` · 패널 2a–2f) | Cl · Br Nyquist (삽입 0–100 Ω) · DC 분극 · V–I 맞춤 | σ 의 R (34 · 46 Ω) · σ_e 검산 (Br 0.6 배 어긋남) |
| **3** (`fig_3.png` · 패널 3a–c · 3d · 3e) | 혼합 할로젠 XRD · 격자 vs x (Vegard) · Nyquist (삽입 0–50 Ω) | 격자 표 · 절편 판독 (두께 역산) |
| **4** (`fig_4.png`) | TiS₂ / Li₆PS₅Cl / Li₁₁Sn₆ 첫 두 사이클 (볼밀 SE vs 액상 SE) | 전해질 동등성 (흐름 밖) |
| **S1** | 140 °C 건조 뒤 XRD (Cl · Br) — 이미 아지로다이트 반사 + Li₂S · LiX | "poorly crystallized" 의 실물 |
| **S2** | Li₆PS₅I Nyquist (반원 ≈33 kΩ) | I 의 낮은 σ (2 × 10⁻³) |
| **S3–S5** | 혼합 할로젠 Rietveld (S3 a 9.8880(5)) | 표 S3–S5 의 그림 |
| **S6** | 혼합 할로젠 · Cl 과잉 DC 분극 (캡션 (a) = (c) 오기) | σ_e 근거 (V–I 맞춤 그림 없음) |
| **S7** (패널 S7a · S7b) | Cl 과잉 XRD · Nyquist (삽입 0–100 Ω) | 3.0 · 3.9 mS/cm 의 R (36 · 26 Ω 판독) |
| **S8** | Li₁₁Sn₆/Li OCV vs 셀 압력 50–250 MPa (≈0.49 V) | 이 논문 유일의 압력 축 그림 (전해질과 무관) |
| **표 1 · 2** | Si 표준 상 분율 (Cl 77 · Br 91 wt%) | 순수상 분모 문제의 근거 |
| **표 3** | σ_ion · σ_e 일곱 조성 | σ 대조점 |
| **표 S1–S5** | 원자 좌표 · 점유 · B_iso · a | ★ Z = 4 · ρ_X 산술 · Li 점유 = Kraft 값 |
| **근거 문단 17** (`txt_*`) | 초록 · 연성 / 영률 문장 · 합성 · 결정도 · SEM / 연성 접촉 · EIS · DC · Vegard · Cl 과잉 / 중성자 필요 · 전지 · 결론 · SI 합성 · 볼밀 · XRD · ★ 전도도 측정 (1.64 문단) · ★ 1.64 문장 · 전지 374 MPa | 인용 · 보고서 붙임용 |
- **식 크롭 0** — 원문에 번호 식 · 인라인 식이 없다 (상대밀도 · σ = L/(R·A) · DC σ_e 의 정의는 문장으로만 → 근거 문단 `txt_si_p4_conductivity_pellet_density_164.png` · `txt_p267_eis_ionic_conductivity_percolation.png` · `txt_p267_p268_dc_electronic_conductivity.png`).

## 6. Post-processing ★
- **Rietveld (FullProf)**: 순차 정련 (스케일 · 영점 · 배경 · 격자 · 상 분율 · 좌표 · 점유 · 열 인자) · Si 표준 → 결정도 (정규화 식 미인쇄 · §3-2 재구성) · Li 는 문헌값 고정으로 읽힘 [카드 추론].
- **EIS → σ**: 꼬리 실수축 절편 R → σ = L/(R·A) (식 미인쇄 · 두께 = 캘리퍼) · 오차 = 두께 측정 반복 (값 미인쇄).
- **DC → σ_e**: 30 min 안정 전류 vs 전압 직선 (절편 처리 미기재).
- **상대밀도**: 질량 / (기하 부피 × "theoretical density") — 분모 근거 미인쇄.
- 이 카드의 판독 (digitized.csv): 원 래스터 / 300 dpi 렌더의 틀 · 눈금 픽셀로 축 보정 → 표지 경계 상자 중심 (격자 · V–I) · 연결 성분 + 낮은 6 점 직선 외삽 (Nyquist 절편) · 행 범위 (OCV) · 색 마스크 끝 (용량).

---

## 7. 우리 DEM+MPM 대비 → `our_dem_baseline.md` (⚠ 정본 브랜치에서는 값 자리표시 상태 — 우리 수치는 CLAUDE.md · `docs/` 출처를 병기해 적는다)

### 7-1. 비교표
| 항목 | 이 논문 | 우리 | 같음 / 다름 · 왜 |
|---|---|---|---|
| 재료 | 액상 합성 Li₆PS₅Cl (아지로다이트 77 wt% + 불순물) · 치밀한 결정 덩어리 (SEM) | Li₆PS₅Cl · DEM SE ⌀≈1 µm 구 · MPM SE 연속체 | 같은 화학 · **입자 체제 · 상 순도가 다르다** |
| 진밀도 분모 | "theoretical" **1.64** (근거 없음) · 자기 격자 산술 1.860 | 랩 표준 **1.64** (고정) | 같은 수 · 이 논문이 그 수의 (정본 카드 기준) 가장 이른 인쇄 — 근거는 여기서도 [미확인] |
| 펠릿 밀도 | ≈250 MPa (미터 톤 가정) · 3 min · 냉간 · '≈99 %' (1.64) → 공극 ≈1 % (1.64) / 12.7 % (1.860) [카드 산술] | 순수 SE 300 MPa 기공 **10–13 %** (1.64 · 랩 표준) · MPM 10.0 % (σ_y 0.30 · 보정 표적 · `CL-94`) · DEM ε_union ≈10 % | 같은 분모로 ≈1 % ↔ 10–13 % — **다른 펠릿 · 다른 측정 · Cl 숫자 불일치** → 대조 불가 (§7-2) |
| 압력별 계열 · Heckel | **없음** (한 압력) | DEM 순수 SE P_y 138 MPa (R² 0.965) · σ_y_eff 46 MPa | 대조 불가 |
| σ_ion | **2.4 mS/cm** (Li₆PS₅Cl · 300 K · total · 냉간 2 tons) | σ_grain 3.0 (Cronau 2021 SI S2c 펠릿 평탄 · `CL-91`) · 보고 σ₀ 1.5 mS/cm | 펠릿 값끼리 같은 자릿수 · 우리 둘 사이 (§7-4) |
| σ_e | 5.1 × 10⁻⁶ mS/cm (DC) | SE 전자 σ = 0 (sid 9 고정 · 망 SE(6) 0.0) | 같은 방향 (절연) |
| E · 항복 | 숫자 없음 · *"Young's modulus more than 5−10-fold lower"* (산화물 대비 · Sakuda 2013 · Ni 2012 인용) | 실물 E ≈22–24 GPa (DFT E_VRH 22.06) · DEM E_eff 1.35 (18 배 연화) · MPM E 1.53 · σ_y 0.30 · ν 0.49 (K 25.5) | 정성 방향만 ("무르다 · 쉽게 치밀화") |
| 탈압 | 없음 | DEM 언로딩 키트 진행 | — |

### 7-2. ★ 랩 기준과 나란히 (판정 없이)
| 출처 | 재료 · 압력 · 상태 | 진밀도 분모 | 겉보기 밀도 | 기공 (그 분모) |
|---|---|---|---|---|
| **랩 표준** | LPSCl · 300 MPa | **1.64** (고정) | 1.427–1.476 [카드 산술] | **10–13 %** |
| 이 논문 '≈99 %' (원문 진술) | 액상 LPSCl · 2 tons ⌀10 mm (≈250 MPa) · 3 min · 상태 [미확인] | 1.64 ("theoretical") | 1.624 [카드 산술] | ≈1 % |
| 같은 겉보기 밀도 · 자기 격자 분모 (카드 산술) | 같음 | **1.860** (Table S1 a · Z 4) | 1.624 | **12.7 %** |
| 이 논문 Cl 펠릿 숫자 (100 mg · 34 Ω · 2.4 mS/cm) [카드 산술 · 질량 가정] | 같음 | — | 1.987 | 1.64 기준 −21 % (불가능) · 1.860 기준 −6.8 % (불가능) → **이 숫자 묶음은 서로 맞지 않는다** |
| 랩 표준 창을 1.860 으로 다시 읽기 [카드 산술] | — | 1.860 | 1.427–1.476 | 20.6–23.3 % |
- 이 표는 **"랩 표준과 다른 문헌 값"** 의 자리다.  같은 1.64 분모라도 이 논문의 펠릿 (≈1 %) 은 랩 표준 창 (10–13 %) 과 10 %p 이상 떨어져 있다 — 재료 (액상 · 불순물 23 wt%) · 성형 (≈250 MPa · 3 min) · 두께 상태 · 펠릿 숫자 불일치가 겹쳐 있어 **어느 쪽을 가리키는 증거도 아니다** (판정하지 않는다).
- ⛔ 공극 % 를 나란히 놓을 때 분모 값과 그 출처 라벨 (이 논문 = "theoretical · 근거 없음") 을 함께 적는다 — 같은 펠릿이 분모 하나로 1 % ↔ 12.7 % 가 된다 (comparison_vs_ours_DEM §A 10-14 묶음 · doux2020_jmca 의 "분모 하나로 ≈10 %p" 와 같은 크기).

### 7-3. 18 배 연화 해석과 견줄 자리 (frame [2])
- 이 논문은 *"softer and much more easily processed and densified"* · *"Highly ductile … even in cold-pressed pellets without sintering"* 로 **냉간 가압만으로 조밀한 펠릿**이 된다는 정성 근거를 준다 (≈250 MPa · 3 min 에 '≈99 %' — 단 분모 · 숫자 한정어 §7-2).  우리 DEM 의 18 배 연화 (24 → 1.35 GPa) 와 MPM 의 연화 + 소성이 표현하려는 "쉽게 치밀화되는 SE" 와 같은 방향이지만 **숫자 (E · 경도 · 항복 · 압력별 밀도) 를 주지 않는다** — 연화 크기의 근거로 쓰지 않는다.
- 입자: Cl · Br = 시야 (≈40 µm) 보다 큰 치밀한 덩어리 — 우리 SE ⌀1 µm 구와 체제가 다르다 (korjus2025 의 응집체 파쇄 기전과 비슷한 출발 상태일 수 있다 [추정]).

### 7-4. σ — σ₀ 해석 (CL-81 · CL-91)
- 이 논문의 Li₆PS₅Cl **2.4 mS/cm** = 냉간 2 tons 펠릿 · 300 K · total (입계 포함) — 우리 σ_grain **3.0** (Cronau 2021 SI 그림 S2c 의 µC-Li₆PS₅Cl 펠릿 고적층압 평탄 2.88–3.46 의 하단 · `CL-91`) 과 보고 기준 σ₀ **1.5** 사이 · 같은 '펠릿 값' 범주.  복셀 σ (CONTACT_FREE · `CL-81`) 에 먹이는 σ 가 입계 몫이 이미 든 펠릿 값이라는 관례와 정합 (다만 이 논문 펠릿은 불순물 23 wt% · 측정 중 압력 [미확인]).
- 결과 전 대조 항목 후보: 'LPSCl 냉간 펠릿 σ ≈ 2.4 mS/cm (300 K · ≈250 MPa · total · 액상 합성)' — 표지와 함께만.

### 7-5. frame[5] — 어느 반쪽을 가졌나
- **가진 것**: SE 재료 쪽 (합성 · 상 · 격자 · 펠릿 σ_ion · σ_e) + 랩 표준 분모의 원전 문장.
- **없는 것**: 역학 (압밀 곡선 · 하중 · 형상) · 수송 미세구조 (접촉망 · 기공 · tortuosity) · 탈압 · 복합체 · 계산 — DEM (수송) · MPM (역학) 어느 반쪽의 직접 대조점도 아니다.

---

## 8. ★ 자세한 분석 — 우리 계획에 무엇을 주나
(이름 = 정독 지시서 3 절.  우리 값 = CLAUDE.md: DEM 18 배 연화 · E_eff 1.35 GPa · 순수 SE Heckel P_y 138 MPa · σ_y_eff 46 MPa / MPM E 1.53 GPa · σ_y 0.30 GPa · ν 0.49 (K 25.5 GPa) / 랩 표준 = 순수 SE 300 MPa 기공 10–13 % · 진밀도 1.64 g/cm³ — 고정 · 판정 대상 아님.)

| 이름 | 이 논문이 주는 것 | 못 주는 것 · 한정어 |
|---|---|---|
