Repository: yonghoon7153-source/Yonghoon-DEM-DFT

# 📚 LITDB — 문헌 단일 시스템 (**SE·DFT 축 + DEM·MPM 축, 두 트랙**)

> **앞으로 논문은 여기서만 본다.** 여러 곳(db/literature, kb/papers, db/properties, Excel)에 흩어진 문헌을 한 곳에서 생각·참고·비교하기 위한 통합 MD 시스템.

## 왜 트랙이 둘인가
`INDEX.md` 는 argyrodite 전해질 축이라 접촉역학·MPM·건식전극 digest 가 들어갈 자리가
없다. 그래서 한때 64편이 **어느 인덱스에도 없었다**(open_items #7). 축을 나눠 그 구멍을
닫았고, 한 분모로 세면 “159편 중 98편 미언급” 같은 **가짜 미결**이 나온다
(`comparison_vs_ours.md:8`). 분리는 실측 근거가 있는 결정이다 — 합치지 말 것.

⚠ 이 표의 **편수는 적지 않는다.** 손으로 쓴 수는 반드시 낡는다(README 자신이 세 번 틀렸다).
현재값은 `python3 tools/litdb/build_index.py --check` 로 본다.

File: litdb/papers/zhou2026_high_entropy_lgps_multicationic.md (part 1 of 3)
# A high-entropy multicationic substituted Li₁₀GeP₂S₁₂ solid electrolyte enabling stable all-solid-state batteries — Shiqiang Zhou (Chem. Eng. J. 2026)

> slug `zhou2026_high_entropy_lgps_multicationic` · DOI `10.1016/j.cej.2026.177014` · type `exp(주) + DFT/AIMD(보조)` ·
> *Chemical Engineering Journal* **2026, 539, 177014** · 투고 2026-01-15 / 수정 2026-04-04 / 수리 2026-05-03 / 온라인 2026-05-04 ·
> 본문 8 pp + refs 2 pp + SI 27 pp · digested 2026-07-28 · status ✅ (본문 + SI 27 pp 전수 정독)
> · **본문(10 pp) 실물 독립 검증 2026-08-04 → §20** (inbox #49 · 사용자 분류 폴더 `DFT`) — **교정 9 · 신규 18**.
>   재현 코드 `tools/litdb/zhou2026_fig_extract.py` (Fig 2a·2d·3c·7a·7c 축 캘리브레이션 + 마커 픽셀 복원).
> · **SI(27 pp) 실물 독립 검증 2026-08-04 → §21** (inbox #49 Sup · 사용자 분류 폴더 `DFT`) — **교정 9 · 신규 4 · Q1·Q3·Q4 종결**.
>   재현 코드 `tools/litdb/zhou2026_si_verify.py` (Fig 3-11 16패널 σ(T) 복원 · Fig 6 축 선형성 · Fig 8 XPS · Fig 15 · Table S3/S4 재검산).
> · 🎤 **사용자 논문 세미나 발표 논문 (2026-10)** — 세미나용 PDF(본문 10 pp · SI 28 pp) 대조 2026-10-13 → **§22**.
>   본문 동일판 · SI 28 pp 는 같은 내용의 다른 내보내기(표지 1쪽 + 1항목 1쪽) · 그림 폴더 교정(교체 2 · 추가 13 = 38장) · 교정 5 · 신규 17
>   (CCD 분극 15–26배 · 반주기 0.637 mAh cm⁻² 확정 · Table S2 'σ_RT' 도 30 °C).
>
>
> ⛔⛔ **2026-08-04 본문 실물 검증의 머리기사 두 개 (§20.1–20.2)**
> **① 헤드라인 13.24 mS cm⁻¹ 은 25 °C 가 아니라 30 °C 데이터점이다.** Fig 2a 의 측정은 10 °C 격자라
> **25 °C 에는 마커가 아예 없고**, 30 °C 마커가 13 대, 20 °C 마커가 9.31 이다(0 °C 마커 3.11 = 본문 3.10 ✓).
> 그래서 초록의 두 숫자(13.24 @ "RT" · 3.10 @ 0 °C)를 25 °C 로 읽으면 **Ea 0.408 eV** 가 나와 인쇄된 0.313 과
> 30 % 어긋나는데, **30 °C 로 읽으면 0.345 로 맞는다.** 회귀선 기울기는 0.3133 eV 로 라벨과 완전 일치한다.
> → **인용은 "13.24 mS cm⁻¹ (30 °C)" 로만. 25 °C 축에 올려야 하면 ≈11 mS cm⁻¹.**
> **② "LGPS 는 단일 봉우리, 고엔트로피는 multi-peak" 이 Fig 3c 에서 틀렸다.** 국소 봉우리 개수가 **3 대 3 으로 같다.**
> 엔트로피가 한 일은 주봉을 9 % 깎은 것(0.1798→0.1636)이 아니라 **부봉 둘을 +71 % · +98 % 올린 것**이다
> (0.0515→0.0882, 0.0531→0.1052). **"장벽이 낮은 구간으로 쪼개졌다"는 서사는 그림이 반증한다.**
>
> ⛔⛔ **2026-08-04 SI 실물 검증의 머리기사 두 개 (§21.0)**
> **③ ① 이 SI 원자료로 확정됐다.** SI Fig 3-11(열간가압 Nyquist **16패널**, −50…100 °C **10 °C 격자**)에
> **25 °C 패널이 없다.** 패널 축을 캘리브레이션해 σ = d/(R·A) 로 되돌리면 **30 °C = 13.21**(인쇄 13.24, −0.2 %),
> **20 °C = 9.16**(Fig 2a 마커 9.31), **0 °C = 3.13**(인쇄 3.10) — **세 점 독립 일치.**
> 덤으로 **Ea 가 창 의존**임이 드러났다: 전체창 **0.3116**(인쇄 0.313 ✓)이지만 **실온창(+20…+60 °C)은 0.2667 eV.**
> **④ SI Fig 6(AIMD 아레니우스)의 y축이 선형 눈금이 아니다.** 주눈금 픽셀 간격이 **220.5 / 220.5 로 같은데**
> 값 간격은 **0.332 / 0.698 (비 2.10)** — 데이터 세 값을 등간격 커스텀 눈금으로 찍었다.
> **그래서 그 그림의 "Linear fit" 선과 "Ea = 0.15 eV" 는 그려진 기하와 무관하다.** 세 점의 최소제곱은 **0.0785 eV**.
>
> **저자** Shiqiang Zhou¹'²'⁴, Mengrui Li¹'²'⁴, Wen Ren¹'², Peike Wang¹'², Lukuan Cheng¹'², Wenzheng Li¹'²,
> Jingjing Luo¹'², Chuanzhou Long¹'², **Suzhu Yu**¹'²*, **Jun Wei**¹'²'³* —
> ¹심천 Flexible Printed Electronics Tech Lab · ²하얼빈공대(HIT) 선전 재료공학 · ³HIT 하얼빈 Advanced Welding & Joining
> ⁴Zhou·Li 공동 1저자 · 과제: 심천시 과기 KQTD20200820113045083 / ZDSYS20190902093220279 / JCYJ20220818102403007, 귀국학자기금 AK29100016·DD2440800624
>
> 🔑 **우리 `db/properties/nd_substitution_survey_index.json` 032번 — Nd 서베이 54편 중 유일한 황화물 Li 계.**
> 🔑 **`lee2024_multicomponent_argyrodite_mixed_oxidation_mtp.md` 의 자매편이자 정확한 대척점** —
> lee2024 = *혼합 산화수*로 다성분화(계산 84구조), Zhou2026 = *동일 산화수(전부 4+)*로 다성분화(실험 10조성).
> **같은 조합폭발 문제를 "엔트로피"라는 다른 언어로 공략한다.**


> elements: Li, Ge, Si, Sn, Ti, W, P, S
> methods: dft, aimd, neb, elf, msd, arrhenius, esw, xps, raman, functional, kpoint, pseudo

---

## 1. 한 줄 요약

LGPS(Li₁₀GeP₂S₁₂)의 **Ge 자리(4d)** 하나에 **Si·Ge·Sn·Ti·W 를 등몰 0.2씩 동시 치환**해
**Li₁₀Si₀.₂Ge₀.₂Sn₀.₂W₀.₂Ti₀.₂P₂S₁₂ (논문 약칭 LM₀.₂PS)** 를 만들고, 열간가압(H-LM₀.₂PS) 시
**σ_RT = 13.24 mS/cm · Ea 0.313 eV**, **CCD 2.5 mA/cm²**(pristine LGPS 1.6), 대칭셀 **1200 h**,
LNO@NCM721|LiIn 풀셀 **1C 100 cyc 125→80 mAh/g** 을 얻었다.
저자 주장 기구는 "**배열 엔트로피 ↑ → 국소 화학·정전기 불균일 ↑ → Li 이동장벽이 여러 개의 낮은 구간으로 쪼개짐**".
**⚠ 그러나 논문 자체 데이터로 검증하면 이 인과는 성립하지 않는다** (§8, §12).

---

## 2. 메타

| 항목 | 값 |
|---|---|
| 저자 | Shiqiang Zhou, Mengrui Li (공동1) … **Suzhu Yu**, **Jun Wei** (교신) |
| 소속 | Harbin Institute of Technology, Shenzhen (中) |
| 저널/년 | *Chem. Eng. J.* **539** (2026) 177014 |
| DOI | 10.1016/j.cej.2026.177014 |
| 골격 | **LGPS형 Li₁₀MP₂S₁₂, 정방정 P4₂/nmc** (≠ argyrodite F4̄3m — **우리 계와 골격이 다르다**) |
| 조성 수 | **10종** (단일치환 5 + 삼원 1 + 사원 3 + 오원 1) + 열간가압 1 |
| 연구유형 | **실험 주도** (합성·XRD/Rietveld·EIS·CV·DC polarization·Raman·NMR·XPS·SEM/EDS·HRTEM/SAED·대칭셀·풀셀) + **계산 보조** (AIMD·NEB·ELF) |
| 데이터 공개 | "Data will be made available on request" (= 미공개) |

---

## 3. 조성 설계 — 정확히 무엇을 어디에 넣었나 ★

### 3a. 자리와 원소

LGPS 골격에서 **4d 자리는 원래 Ge + P1 이 반반 공유**한다(P2 는 따로 2b). 이 논문은 **그 4d 의 Ge 몫만** 건드린다.

```
Li₁₀ [ M ] P₂ S₁₂        M = {Si, Ge, Sn, Ti, W}, 전부 4가(IV)
```

**Li 함량 10 을 전 조성에서 고정** — 본문 명시: *"To preserve Li⁺ transport pathways and avoid perturbing
the Li–S structural units, the lithium content was kept constant."*
→ **모든 치환 원소가 4+ 이므로 aliovalent 효과(Li 농도 변화)가 설계상 0 이다.** (⚠ 이게 lee2024 와의 결정적 차이 — §9)

### 3b. 10종 전체 (Fig 1a·1b·Table S1·S2)

| # | 조성 | 군 | ΔS_config (R) |
|---|---|---|---:|
| 1 | Li₁₀**Ge**P₂S₁₂ (= pristine LGPS) | 단일 | 0 |
| 2 | Li₁₀**Si**P₂S₁₂ | 단일 | 0 |
| 3 | Li₁₀**Sn**P₂S₁₂ | 단일 | 0 |
| 4 | Li₁₀**Ti**P₂S₁₂ | 단일 | 0 |
| 5 | Li₁₀**W**P₂S₁₂ | 단일 | 0 |
| 6 | Li₁₀Si₁ᐟ₃Ge₁ᐟ₃Sn₁ᐟ₃P₂S₁₂ (= **LM₁ᐟ₃PS**) | 삼원(medium) | **1.0986** (= ln 3) |
| 7 | Li₁₀Si₀.₂₅Ge₀.₂₅Sn₀.₂₅Ti₀.₂₅P₂S₁₂ | 사원 | **1.3863** (= ln 4) |
| 8 | Li₁₀Si₀.₂₅Ge₀.₂₅Sn₀.₂₅W₀.₂₅P₂S₁₂ | 사원 | **1.3863** |
| 9 | Li₁₀Si₀.₂₅Sn₀.₂₅W₀.₂₅Ti₀.₂₅P₂S₁₂ (**Ge 빠짐**) | 사원 | **1.3863** |
| 10 | **Li₁₀Si₀.₂Ge₀.₂Sn₀.₂W₀.₂Ti₀.₂P₂S₁₂ (= LM₀.₂PS)** | 오원(high) | **1.6094** (= ln 5) |
| 10′ | **H-LM₀.₂PS** — #10 을 400 °C·294 MPa·30 min 열간가압 | 오원 | 1.6094 |

> 🔑 **#9(Ge 없는 사원)는 대조군으로서 결정적이다** — ΔS 는 #7·#8 과 동일한데 σ 는 절반 이하다(§6a).

### 3c. Rietveld 로 확인한 실제 자리 점유 (Table S4)

**공간군 P4₂/nmc, a = b = 8.70078 Å, c = 12.59562 Å (298 K)** → V ≈ **951.5 Å³**. R_wp = **3.58 %**, R_p = **2.27 %** (Fig 2c).

| Atom | Wyckoff | Occ. |
|---|---|---:|
| Li1 | 16h | 0.474 |
| Li2 | 4d | 0.89 |
| Li3 | 8f | 0.72 |
| Li4 | 4c | 0.77 |
| **Ge / Si / Sn / Ti / W** | **4d** | **각 0.1** |
| **P1** | **4d** | **0.5** |
| P2 | 2b | 1 |
| S1 / S2 / S3 | 8g | 1 |

- Li 총합 = 16×0.474 + 4×0.89 + 8×0.72 + 4×0.77 = **19.98 /cell** → Z=2 이므로 **Li₉.₉₉ ≈ Li₁₀** ✓ (자기정합)
- ⚠ **주의 1**: 저자 각주 — *"The occupancy of the high-entropy cation species was constrained according to
  the nominal stoichiometric ratios."* → **양이온 분포는 정련된 값이 아니라 명목 조성으로 고정한 값**이다.
  즉 XRD 는 "5원소가 정말 4d 에 균등하게 들어갔다"를 **독립적으로 증명하지 않는다**.
- ⚠ **주의 2**: 저자 각주 — *"refinement of the lithium position is not too accurate due to the low X-ray form
  factor for lithium."* → **Li 점유 0.474/0.89/0.72/0.77 는 실험실 XRD 기반이라 약하게 구속된 값**이다.
  (대조: `huang2022_li2sis3_anomalous_conductivity_bvse` 는 **중성자** Rietveld 로 Li 점유를 잡았다.)

---

## 4. ★★ ΔS_config 판정 — "고엔트로피"는 정량인가 수사인가

### 4a. 논문이 실제로 계산한 것

SI Table S1 각주:
```
ΔS_config = − R Σᵢ₌₁ⁿ xᵢ ln xᵢ ,  xᵢ = i번째 원소의 몰분율, n = 성분 수
```
결과: 1.0986 / 1.3863 / 1.6094 R — 각각 **ln 3 / ln 4 / ln 5 정확히 그 값**이다.

> 🔴 **판정 ①: 이 수치에는 물질 정보가 하나도 없다.**
> 등몰 n 성분의 이상혼합엔트로피 = R ln n 이므로, **"원소를 몇 개 넣었는가"의 재표기(re-labelling)**일 뿐이다.
> 반경·전기음성도·자리 선호·실제 배열 어느 것도 들어가지 않는다.
> Fig 1c 의 파란 점선은 **원소 개수를 로그로 다시 그린 것**이지 측정량이 아니다.
> **→ "ΔS_config 는 계산됐다. 그러나 계산됐다는 사실이 곧 정량적 근거는 아니다."**

### 4b. 1.5 R 문턱을 정말 넘는가 — 우리 재계산

논문 본문: *"ΔS_config ≥ 1.5 R is classified as high-entropy"*. 오원 조성 1.6094 R > 1.5 R → 통과.
**그런데 Table S4 는 그 4d 자리를 M 뿐 아니라 P1(occ 0.5)이 함께 쓴다고 명시**하고, 본문도
*"M atoms share the 4d site together with P1 atoms"* 라고 쓴다. **같은 결정학적 자리의 모든 종을 넣으면**:

```
x(P1)=0.5, x(M)=0.1 ×5
ΔS = −R[ 0.5 ln0.5 + 5×(0.1 ln0.1) ] = −R[ −0.34657 − 1.15129 ] = 1.4979 R
```

> 🔴 **판정 ②: 자리를 공유하는 P 를 포함하면 ΔS_config = 1.498 R 로, 1.5 R 문턱 *아래*로 내려간다.**
> 즉 "고엔트로피" 라벨은 **P 를 빼고 세느냐 넣고 세느냐라는 회계 선택 하나에 걸려 있다.**
> (고엔트로피 세라믹 문헌이 부격자별로 세는 관례가 있으므로 *틀렸다*고까지는 못 한다.
>  그러나 **"1.6094 R 이므로 고엔트로피"라는 문장은 관례를 명시하지 않으면 방어 불가**다.)
>
> 원자당 환산: 화학식 단위 Li₁₀MP₂S₁₂ = 25 원자, 그중 혼합 4d 자리는 2 원자 →
> **2 × 1.498 R / 25 = 0.120 R/atom.** 금속 HEA 관례(전 격자 ≥1.5 R/atom)의 **1/13 수준**이다.

### 4c. 배열 엔트로피가 열역학적으로 작동했다는 증거는 있는가

- **없다.** ΔG = ΔH − TΔS 의 어느 항도 계산·측정되지 않았다. 형성엔탈피·E_hull·상경계 계산 없음.
  (대조: lee2024 는 **E_hull < 50 meV/atom** 이라는 합성가능성 필터를 실제로 돌렸다.)
- **단 하나 정황증거**: Fig 1b 캡션 — *"Except for Li₁₀WP₂S₁₂ which exhibits an amorphous state, all reflections
  correspond to the corresponding Li₁₀GeP₂S₁₂ phase."* 본문: *"the incorporation of W⁴⁺ alongside other cations
  in medium- and high-entropy formulations restores full crystallinity, implying a synergistic stabilization
  effect derived from compositional diversity."*
  → **단독으로는 결정상을 못 만드는 W 를 다성분 조합이 결정상 안으로 끌어들였다** = 엔트로피 안정화(공용해)의
  **가장 그럴듯한 단일 증거**. 다만 논문은 이것을 정량화하지 않고 *"We speculate"* 라고만 쓴다.

> **최종 판정 (보고 항목 a)**:
> **ΔS_config 수치는 존재한다(1.0986/1.3863/1.6094 R). 그러나 그것은 ln n 의 재표기이고, 자리 공유 P 를 넣으면
> 1.498 R 로 문턱 아래다. 열역학적 엔트로피 안정화의 직접 증거는 W 말단조성의 결정성 회복 한 건뿐이며 정량화되지
> 않았다. → "고엔트로피"는 여기서 대체로 *수사(framing)*이고, 정량 부분은 '원소 개수 세기'다.**

---

## 5. 합성·측정 조건 (SI Materials & Methods 전문) ★

### 5a. 합성
- 전 공정 **Ar 글로브박스** (O₂ < 0.2 ppm, H₂O < 0.1 ppm)
- 전구체: **Li₂S(>99.9%) · P₂S₅(>99%) · SiS₂(>99%) · GeS₂(>99.9%) · SnS₂(>99.9%) · TiS₂(>99.9%) · WS₂(>99.9%)**
  → **모든 M 이 황화물 전구체 = M⁴⁺ 로 들어간다** (WS₂ = W⁴⁺, TiS₂ = Ti⁴⁺)
- 유성 볼밀 **600 rpm × 40 h**, 지르코니아 50 mL 자, Φ10 mm 볼 15개, 시료 ~2 g,
  **10 min 정회전 → 5 min 정지 → 10 min 역회전 → 5 min 정지** 반복 (YXQM-0.4L, MITR)
- 펠릿 → 석영관(Φ10 mm, h ≈ 170 mm) 진공 밀봉 → **2 °C/min → 475 °C · 8 h → 노냉** → 마노 유발 분쇄

### 5b. 이온전도도 (EIS) — **우리 σ 규율상 반드시 병기해야 할 조건**
| 항목 | 값 |
|---|---|
| 장비 | **CHI760C** |
| **주파수** | **100 kHz – 0.1 Hz** ⚠ |
| 펠릿 | Φ10 mm, **d = 1–2 mm**, **냉간가압 294 MPa** |
| 열간가압 시료 | **400 °C · 294 MPa · 30 min** 등온가압(전용 가열몰드) |
| 온도창 | **−50 °C ~ 100 °C** (일부 조성은 0 또는 20 °C 부터) |
| 전극 | **스테인리스 blocking 양면**, 셀몰드로 **9 MPa 일정 스택압** 유지 |
| 피팅 | ZView2 |
| σ 정의 | σ = d/RS ; **Table S2 각주는 R = total resistance** |
| **상대밀도** | **보고 없음** ⚠⚠ |
| **bulk/GB 분리** | **불가** — 본문 자인: *"the present impedance spectra do not allow strict separation of bulk and grain-boundary contributions"* |

> 🔴 **100 kHz 상한이 결정적 제약이다.** 황화물 SE 의 bulk relaxation 은 실온에서 보통 **MHz 대역**이라,
> 100 kHz 에서 시작하면 bulk 반원은 이미 지나간 뒤다. **애초에 bulk 를 분리할 수 있는 실험이 아니었다.**
> (대조: `huang2022…bvse` 는 **1 Hz – 7 MHz**.)
> ⚠ **SI 본문(methods)은 "R the bulk resistance"** 라고 쓰고 **Table S2 각주는 "total resistance"** 라고 쓴다 —
> **내부 불일치(§12-4)**. 본문이 bulk/GB 분리 불가를 자인하므로 **total 이 맞다.**

### 5c. 나머지 측정
- **XRD**: Rigaku SmartLab 9 kW, Cu Kα, **10–90° θ/2θ, step 0.01°**, RT, **Kapton PI 필름 밀봉**(SI Fig 1a),
  Rietveld = **GSAS-II**, 시각화 VESTA
- **DC polarization (σ_e)**: 대칭 blocking 셀, **300 / 400 / 500 mV**, σ_e = IL/VA
- **CV**: Li | LM₀.₂PS | SS(stainless), **−0.5 ~ 5.0 V vs Li/Li⁺, 1 mV/s** (Fig 2b)
- **대칭셀**: SE 분말 200 mg → Φ10 mm 펠릿 294 MPa, 양면 Li 포일(Φ10 mm), Swagelok,
  **스택압 10 MPa, 25 °C** — ✏ **SI Methods 에 있는 건 여기까지다**(§21.5).
  CCD 의 **0.1 mA/cm² 부터 계단 상승**·**반주기당 용량 고정**은 **본문·그림 주석 출처**이고,
  🔴 **그림 주석은 세 곳 모두 면적 없는 "0.5 mAh"(Fig 6a·SI Fig 12a) / "0.1 mAh"(SI Fig 12b) 다.**
  Φ10 mm = 0.785 cm² 이므로 **0.5 mAh = 0.637 mAh cm⁻²** — 본문의 "0.5 mAh cm⁻²" 와 **1.27배** 차(불일치 #12)
- **풀셀 (SI Fig 13)**: **LNO@NCM721** (LiNbO₃ 코팅 LiNi₀.₇Co₀.₂Mn₀.₁O₂, GLESI 유동층 코팅)
  : SE : **VGCF = 80 : 20 : 3 (질량비)**, 유발 혼합(건식) →
  SE 150–200 mg 를 50 MPa 로 예압 → 양극복합체 10–20 mg 를 그 위에 294 MPa·5 min →
  반대면 **Li–In 합금 포일** → 양면 SS 집전체 → Swagelok. **2.0–4.2 V vs Li⁺/Li**, LAND, 25 °C
- Raman: Horiba LabRAM HR800, **520 nm Ar 레이저**, 유리 슬라이드 사이 에폭시 밀봉(대기 중 측정)
- NMR: Agilent 600M, **⁷Li · ³¹P MAS**
- XPS: Thermo ESCALAB 250, **단색 Al Kα 1486.6 eV**, C 1s 284.8 eV 보정, Avantage 비대칭 Gaussian–Lorentzian
- SEM/EDX: Hitachi SU8010 (Ar 기밀 이송) · HRTEM: FEI Tecnai G2 F30 (무수 에탄올 분산, Cu 그리드)

---

## 6. 핵심 물성 수치 ★

### 6a. ★★ Table S2 전문 — 10조성 σ_RT / Ea (전부 냉간가압, total σ)

| # | 조성 | 두께 (mm) | **σ_RT (mS/cm)** | **Ea (eV)** | ΔS (R) | Fig 1c 셀부피 (Å³, figure-read) |
|---|---|---:|---:|---:|---:|---:|
| 1 | Li₁₀GeP₂S₁₂ | 1.489 | **3.0** | **0.33** | 0 | ~956.5 |
| 2 | Li₁₀SiP₂S₁₂ | 1.685 | 1.41 | 0.29 | 0 | ~937 |
| 3 | Li₁₀SnP₂S₁₂ | 1.471 | 0.89 | **0.26** | 0 | ~965 (최대) |
| 4 | Li₁₀TiP₂S₁₂ | 1.391 | **0.054** (최저) | **0.39** | 0 | ~941.5 |
| 5 | Li₁₀WP₂S₁₂ | 1.53 | 0.52 | 0.39 | 0 | ~925.5 ⚠비정질 |
| 6 | Li₁₀Si₁ᐟ₃Ge₁ᐟ₃Sn₁ᐟ₃P₂S₁₂ | 1.544 | 4.53 | **0.26** | 1.0986 | ~958 |
| 7 | Li₁₀Si₀.₂₅Ge₀.₂₅Sn₀.₂₅Ti₀.₂₅P₂S₁₂ | 1.424 | 3.52 | 0.27 | 1.3863 | ~956.5 |
| 8 | Li₁₀Si₀.₂₅Ge₀.₂₅Sn₀.₂₅W₀.₂₅P₂S₁₂ | 1.512 | 4.70 | 0.27 | 1.3863 | ~952.5 |
| 9 | Li₁₀Si₀.₂₅Sn₀.₂₅W₀.₂₅Ti₀.₂₅P₂S₁₂ (**Ge 無**) | 1.469 | **1.89** | 0.32 | 1.3863 | ~950 |
| 10 | **LM₀.₂PS** (냉간) | 1.624 | **5.73** | **0.27** | 1.6094 | ~951.5 |
| 10′ | **H-LM₀.₂PS** (열간가압) | 1.362 | **13.24** | **0.31** | 1.6094 | — |
| — | Li₁₀GeP₂S₁₂ **문헌값** [SI ref 8,9 = Kamaya 2011 / Zhou 2019] | — | **5–9 ; 12(소결 펠릿)** | **0.25** | 0 | — |

> ⚠ **모든 σ 는 total(bulk+GB), 상대밀도 미보고, 단일 시료, 오차막대 없음.** 우리 규율상 **절대값 인용 금지**,
> 비율만. 그리고 아래 §8 을 보기 전에는 비율도 조심스럽게 써야 한다.
> ✅ **2026-08-04 SI 실물 대조: 이 표 12행 전값이 SI Table S2 와 완전 일치**(두께·σ·Ea·문헌행까지). 전사 오류 0건.
> ✅ **R = total 이 정량 확정**됐다 — SI Fig 3-11 의 커브 최저점(=total R)으로 되돌린 σ 가 인쇄값과 ≤1.6 % 로 맞는다(§21.1).

### 6b. 대표 시료(H-LM₀.₂PS) 요약

| 물성 | 값 | 조건 |
|---|---|---|
| **σ_RT** | **13.24 mS/cm** | 열간가압, total, **30 °C** ✏교정(§20.1) — 25 °C 는 Fig 2a 에 마커 없음(내삽 ≈11) |
| σ (0 °C) | **3.10 mS/cm** | 〃 (Fig 2a 마커 판독 3.11 ✓) |
| **Ea** | **0.313 eV** | Fig 2a 회귀, **−50 ~ 100 °C** |
| **σ_e (전자)** | **1.07 / 1.25 / 1.39 × 10⁻⁹ S/cm** | DC polarization, 300/400/500 mV, 25 °C (Table S3) |
| CV 창 | −0.5 ~ 5.0 V 에서 **~0 V Li 도금/스트리핑 외 추가 faradaic 전류 없음** | 1 mV/s, **Li \| SE \| SS** ⚠ 동역학적 |
| **CCD** | **2.5 mA/cm²** 에서 마이크로단락 (LGPS 는 **1.6**) | 0.5 mAh/cm²/half-cycle, 10 MPa, 25 °C |
| 대칭셀 수명 | **1200 h @ 0.5 mA/cm² · 0.5 mAh/cm²** (LGPS 는 **0.1/0.1** 조건에서만) | Φ10 mm Li, 25 °C |
| 풀셀 rate | ✏교정(§20.4) **159 / 140 / 130 / 114 / 97 mAh/g** @ **C/5 · C/2 · 1C · 2C · 3C** (본문은 "165…@0.1C" 라 쓰지만 그림에 0.1C 곡선이 없다) | LNO@NCM721 \| LiIn, 2.0–4.2 V |
| 풀셀 수명 | ✏교정(§20.4) **cycle 2 에서 127.3 → cycle 100 에서 77.5 mAh/g (유지율 61 %)**. cycle 1 은 미작도. 본문 125 / 초록·결론 130 | 1C, 로딩 **15.28 mg/cm²**, 25 °C |
| (대조) LGPS 풀셀 | 초기 ~110 → **50 cyc 만에 ~15 mAh/g 붕괴** | 로딩 **12.73 mg/cm²** (SI Fig 14) |
| **AIMD Ea** | **0.15 eV**(그림 라벨) / **≈0.08 eV**(그림 데이터 재계산, §7c) | 250/300/350 K, 15 ps |
| **NEB 최대장벽** | **LGPS 0.181 → LM₀.₂PS 0.165 eV** (figure-read, Fig 3c) | CASTEP PBE |
| 밴드갭 / DOS / Bader / ICOHP | **없음 (n/a)** | — |

---

## 7. DFT / 계산 방법 ★ (SI "Ab initio molecular dynamics" + "Static DFT calculations")

### 7a. AIMD
- **code**: **VASP**, PAW
- **functional**: **PBE-GGA + DFT-D3** (Grimme)
- **k-points**: **Γ 단일점**
- **ecut**: **400 eV** (평면파)
- **SCF 수렴**: 10⁻⁴ eV
- **ensemble**: **NVT (정적부피)**, **Nosé–Hoover** thermostat
- **온도**: **250 / 300 / 350 K** (3점)
- **시간**: **15 ps**, **dt = 1 fs**
- **셀 크기 / 원자수**: **미기재 = 판독 불가** ⚠ (SI Fig 5 는 단위셀 검은 테두리를 보이는데 원자수·슈퍼셀 배수 없음)
- **무질서 처리**: **미기재 = 판독 불가** ⚠⚠ — 5개 M 을 4d 자리에 어떻게 배치했는지(SQS? enumerate? 랜덤 1개?),
  몇 개 배열을 썼는지, 배열간 분산이 얼마인지 **전혀 없다**. Fig 3b 그림상 **단일 배열 1개**로 보인다.
- **시드/반복**: 없음(1회)
- **D 정의**: `D_T = <[Δr(t)]²> / (2dt)` (d = 차원수) — **총 MSD/시간** 방식(기울기 방식 아님)
- **Ea**: ln D_T vs 1/T **3점 선형회귀** (SI Fig 6)
- 참고문헌: 확산·전도 처리는 **Deng/Ong Chem. Mater. 2017 (data-driven first-principles)** 절차를 인용

### 7b. 정적 DFT (구조최적화 · NEB · ELF)
- **code**: **CASTEP** ⚠ (AIMD 의 VASP 와 **다른 코드** — 두 결과를 같은 축에 놓을 때 주의)
- **functional**: **PBE-GGA** (여기엔 D3 언급 없음 → AIMD 와 vdW 처리가 다를 수 있음)
- **ecut**: **500 eV**
- **k-mesh**: **3 × 3 × 3**
- **SCF tol**: 2.0 × 10⁻⁶ eV/atom
- **최적화 수렴**: **힘 0.03 eV/Å**, 에너지 1.0 × 10⁻⁵ eV, 변위 0.001 Å
- **NEB**: 이미지 수·climbing-image 여부·경로 정의 **미기재 = 판독 불가** ⚠
  ✏ **2026-08-04 교정(§20.9-1)**: 픽셀 복원 결과 **양쪽 다 22점**이다 (주황 image 0–21, 초록 image 1–22).
  초록이 x 축으로 **+1 오프셋되어 그려졌을 뿐**이다. **"이미지 수 22 vs 23 불일치" 는 철회한다.**
- **ELF**: (001) 면 단면, 스케일 0–1
- **DFT+U**: 없음 (Ti·W 3d/5d 가 들어가는데 **U 미적용** — §12-9)
- **MLIP**: 없음

> 🔴 **힘 수렴 0.03 eV/Å 은 NEB 로는 헐겁다.** 우리가 Fig 3c 에서 읽은 "장벽 개선폭"이 **0.016 eV** 인데
> (§7d), 그 크기는 이 수렴 기준의 잡음과 같은 자릿수다.

### 7c. ★★ AIMD 재검증 — 우리 계산 (그림 데이터 기반)

**SI Fig 6 의 세 데이터점이 축 눈금 위에 정확히 얹혀 있다**: (1/T, ln D_T) =
(0.002857, **−21.886**) · (0.003333, **−22.218**) · (0.004000, **−22.916**).

**① Ea 재계산**: 3점 최소제곱 기울기 = **−910.3 K** → **Ea = 910.3 × 8.617×10⁻⁵ = 0.078 eV**

> 🔴 **그림 안에 적힌 "Ea = 0.15 eV" 와 그림이 그리는 데이터가 약 2배 어긋난다.**
> (전제: 마커가 눈금값과 일치한다는 판독. 이 판독이 틀리면 결론도 바뀐다 — 그러나 300 dpi 확대에서
>  세 마커 모두 눈금선 위에 정확히 놓여 있다.)

**② D 절대값 검증 — Nernst–Einstein 역산**:
ln D(300 K) = −22.218 → D = 2.23×10⁻¹⁰ (단위 m²/s 로 읽으면; Fig 2d MSD 와 정합) = 2.23×10⁻⁶ cm²/s.
셀 V = 951.5 Å³, Li 20개/cell → n = 2.10×10²² cm⁻³, Haven = 1 가정:

```
σ_NE = n q² D / kBT = 2.10e22 × (1.602e-19)² × 2.23e-6 / (1.381e-23 × 300)
     ≈ 0.29 S/cm ≈ 2.9 × 10² mS/cm
```

> 🔴 **실측 13.24 mS/cm 의 약 22배.** 즉 **이 AIMD 의 D 는 정량적으로 교정되지 않았다.**
> 원인은 명확하다 — **15 ps / 250–350 K 는 Li 확산을 표집하기에 너무 짧고 너무 차갑다.**
> Fig 2d 를 보면 **250 K 곡선은 2–9 ps 동안 MSD ≈ 0.45 Å² 에서 평평**하다가 11 ps 이후 계단으로 뛴다
> = **케이지 진동(rattling) + 단발 hop 하나**. 확산 평균이 아니다.
> **그 250 K 점이 3점 아레니우스의 저온 앵커다.** → Ea 는 "15 ps 안에 hop 이 우연히 몇 번 일어났는가"에 좌우된다.
>
> 🔑 **우리 규율과의 접점**: `lee2024` §6 에서 AIMD 가 Li₆PS₅I σ 를 **840배** 틀린 사례를 이미 기록했다.
> 이 논문은 **반대 방향의 같은 병**이다 — lee2024 는 *너무 뜨거워서* 틀렸고, 여기는 *너무 차갑고 짧아서* 틀렸다.
> **"AIMD 창(온도·시간)이 물질의 hop rate 와 맞지 않으면 D 는 자릿수로 틀린다"** 가 두 사례의 공통 명제다.

### 7d. ★★ NEB 재판독 (Fig 3c, figure-read)

| image | 0 | 1 | 2 | 3 | 4 | 5 | 6 | 7 | 8 | 9 | **10** | 11 | 12 | 13 | 14 | 15 | 16 | 17 | 18 | 19 | 20 | 21 | 22 |
|---|---|---|---|---|---|---|---|---|---|---|---|---|---|---|---|---|---|---|---|---|---|---|---|
| **LGPS** (eV) | 0.000 | 0.013 | 0.026 | 0.037 | 0.052 | 0.044 | 0.023 | 0.028 | 0.056 | 0.104 | **0.181** | 0.101 | 0.049 | 0.024 | 0.023 | 0.038 | 0.054 | 0.051 | 0.037 | 0.027 | 0.011 | −0.003 | — |
| **LM₀.₂PS** (eV) | — | 0.000 | 0.043 | 0.061 | **0.089** | 0.083 | 0.059 | 0.018 | 0.056 | 0.102 | 0.140 | **0.165** | 0.140 | 0.111 | 0.072 | 0.046 | 0.026 | 0.074 | **0.106** | 0.100 | 0.072 | 0.017 | −0.010 |

**읽히는 사실**:
1. **최대장벽은 실제로 낮아진다: 0.181 → 0.165 eV (−0.016 eV, −9 %)** — 저자 주장 방향은 맞다.
2. **그러나 경로의 나머지 대부분에서 고엔트로피 쪽이 더 *높다*.** image 2–6, 12–15, 17–20 전 구간에서 초록 > 주황.
3. ✏ **2026-08-04 교정(§20.2)**: "부차 봉우리가 **새로 생긴다**" 가 아니라 **원래 있던 부봉이 커진 것**이다.
   국소 봉우리 개수는 **LGPS 3개 (image 4·10·16) vs LM₀.₂PS 3개 (image 4·11·18) — 같다.**
   높이만 **0.0515 → 0.0882 (+71 %)**, **0.0531 → 0.1052 (+98 %)** 로 두 배 가까이 오른다.
   → 본문의 "LGPS 는 single dominant barrier, 고엔트로피는 multi-peak" 라는 대조 자체가 성립하지 않는다.
4. **직전 최저점 기준 유효 정방향 장벽**: LGPS = 0.181 − 0.023 = **0.158**, LM₀.₂PS = 0.165 − 0.018 = **0.147**.
   차이 **0.011 eV** — 300 K 에서 exp(0.011/kT) = **1.5배** 상당.

> 🔴 **"multi-peak 이라 오히려 낫다"는 서사는 그림이 지지하지 않는다.**
> 그림이 지지하는 것은 **"최대 봉우리 하나가 아주 조금 낮아지고, 대신 중간 봉우리가 몇 개 새로 생겼다"** 이고,
> 이건 **전체 에너지 지형이 거칠어졌다**는 뜻이다. 거친 지형은 보통 **prefactor 를 깎는다**
> (우리 litdb 의 `kraft2017…` Meyer–Neldel 축과 정확히 같은 문제).
> 그리고 −0.016 eV 는 **힘 수렴 0.03 eV/Å · 배열 1개 · 코드 상이(CASTEP)** 조건에서 **유의하다고 주장할 수 없는 크기**다.

### 7e. ELF (Fig 3a) — 아티팩트 의심 ⚠

(001) 면 ELF: pristine LGPS 는 매끈한 등방 패턴, LM₀.₂PS 는 **"stripe-like" 고주파 줄무늬**가 셀을 가로지른다.
논문 해석: *"pronounced spatial fluctuations in ELF … heterogeneous electron distribution induced by the
coexistence of multiple cations with distinct electronegativities."*

> 🔴 **그 줄무늬는 물리라기보다 수치 아티팩트로 보인다.** 한 단위셀 폭 안에 **10회 이상 진동**하는
> 1차원 리플이고, 셀 **가장자리**에도 같은 무늬가 나타난다 — 이는 전형적인 **격자/FFT 보간 링잉**의 서명이다.
> 화학적 불균일이 있었다면 ELF 는 **원자 주변에서 국소적으로 값이 달라지는 형태**로 나타나야지,
> 평면을 가로지르는 규칙적 줄무늬로 나타나지 않는다.
> **⚠ 단정하지 않는다 — 원본 grid·보간 설정이 SI 에 없어 확정 불가(판독 불가).**
>
> ✅ **2026-08-06 크로핑 PNG 재확인**(`litdb/figures/zhou2026…/fig_3.png`, 300 dpi 직접 판독):
> 위 판단이 실물에서 그대로 확인된다. 줄무늬는 ① **가로 띠 한 줄**에만 갇혀 있고(면 전체가 아님),
> ② 셀 **좌·우 가장자리**에도 같은 무늬가 대칭으로 나타나며, ③ 주기가 픽셀 몇 개 수준이라
> ELF(공간의 매끄러운 함수)가 가질 수 없는 고주파다. 화학적 불균일이면 **원자 주위에서**
> 값이 달라져야 하는데, 실제로는 원자 위치(붉은 극대)는 위·아래 패널이 **거의 동일**하고
> 줄무늬만 얹혀 있다 — 경계에서 되풀이되는 1D 리플 = 보간/랩 아티팩트의 서명.
> 다만 **이 그림을 "국소 정전기 불균일의 증거"로 인용하는 것은 위험**하다.
> 그리고 **Bader 전하도 PDOS 도 없다** — 즉 그들이 주장하는 "전자분포 불균일"의 **정량 지표가 논문에 하나도 없다.**

---

## 8. ★★★ σ 개선의 진짜 원인 — 저자 주장 vs 증거 (보고 항목 c)

### 8a. 저자 주장

> *"Multi-cation substitution boosts lithium ion hopping transport, lowers the migration barrier, and enhances
> electrochemical stability."* (초록)
> *"entropy-induced cation disorder leads to spatially heterogeneous electron localization, which modulates the
> local electrostatic environment and fragments the migration barrier into multiple low-energy segments."* (본문)

### 8b. 논문 자체 데이터로 검증

**검증 ① — 같은 엔트로피, 다른 σ (결정적)**

세 사원 조성은 **ΔS_config 가 모두 정확히 1.3863 R** 인데:

| 조성 | σ_RT | Ge 포함? |
|---|---:|---|
| Si₀.₂₅**Ge**₀.₂₅Sn₀.₂₅W₀.₂₅ | **4.70** | ✅ |
| Si₀.₂₅**Ge**₀.₂₅Sn₀.₂₅Ti₀.₂₅ | **3.52** | ✅ |
| Si₀.₂₅Sn₀.₂₅W₀.₂₅Ti₀.₂₅ | **1.89** | ❌ |

> 🔴 **엔트로피가 같은데 σ 가 2.5배 벌어진다. 갈라놓는 변수는 엔트로피가 아니라 "Ge 가 있는가" 다.**
> 그리고 Ge 는 **단일치환 중 최고 σ(3.0)** 인 원소다. → **원소 정체성 > 엔트로피.**

**검증 ② — 엔트로피 단조성은 "각 층의 최고값"으로만 성립**

| ΔS (R) | 그 층의 σ 목록 | 평균 | 최고 |
|---:|---|---:|---:|
| 0 | 3.0 / 1.41 / 0.89 / 0.054 / 0.52 | 1.17 | 3.0 |
| 1.0986 | 4.53 | 4.53 | 4.53 |
| 1.3863 | 3.52 / 4.70 / **1.89** | 3.37 | 4.70 |
| 1.6094 | 5.73 | 5.73 | 5.73 |

> **평균으로 보면 1.0986 R (4.53) 이 1.3863 R (3.37) 보다 높다 — 단조가 깨진다.**
> "최고값만" 이으면 3.0 → 4.53 → 4.70 → 5.73 로 단조지만, 그건 **각 층에서 좋은 원소 조합을 골랐다**는 말과 구분되지 않는다.

**검증 ③ — Ea 는 사실 개선되지 않았다**

- 그들 LGPS 0.33 → 오원 0.27 (냉간): 개선처럼 보인다.
- **그러나 Li₁₀SnP₂S₁₂ 단독이 이미 0.26**, 삼원도 0.26. **오원(0.27)은 그보다 나쁘다.**
- **헤드라인 시료 H-LM₀.₂PS 의 Ea 는 0.31 로 오히려 냉간(0.27)보다 높고**,
  **문헌 LGPS Ea 0.25 (Table S2 ref 8,9) 보다도 높다.**

> 🔴 **초록의 "lowers the migration barrier" 는 그들 자신의 Table S2 로 반증된다.**
> (그들 자신의 LGPS 대비로만 참이고, 최적 단일치환 대비·문헌 LGPS 대비로는 거짓)

**검증 ④ — 격자 팽창은 일어나지 않았다 (lee2024 기구 배제)**

Fig 1c: pristine LGPS(Ge) ≈ **956.5 Å³** → 오원 LM₀.₂PS ≈ **951.5 Å³**. **오히려 ~0.5 % 수축**이다.
본문 자인: *"the high-entropy compositions converge toward the volume of pristine LGPS, indicating that the
mixed cation radii are statistically averaged."*
그리고 **셀부피가 가장 큰 Li₁₀SnP₂S₁₂(965 Å³)의 σ 가 0.89 로 거의 꼴찌**다.

> 🔴 **"격자 팽창 → 채널 확장 → σ↑" 는 이 논문 안에서 성립하지 않는다.** (§9 에서 lee2024 대조)

**검증 ⑤ — 13.24 mS/cm 중 얼마가 화학이고 얼마가 공정인가**

```
LGPS 냉간 3.0  ──[화학: 5원소 치환]──▶  LM₀.₂PS 냉간 5.73   (×1.9)
LM₀.₂PS 냉간 5.73 ──[공정: 400 °C 열간가압]──▶  H-LM₀.₂PS 13.24  (×2.3)
```
- **논문은 pristine LGPS 를 열간가압하지 않았다.** → 13.24 vs 3.0 (×4.4) 은 **화학 + 공정 혼합 비교**다.
- 본문 자인: *"Owing to the much improved densification after hot pressing…"* — 즉 **×2.3 은 미세구조 효과**임을 저자도 안다.
- **상대밀도가 어느 시료에도 없다.** 냉간 ×1.9 마저 밀도 차이로 설명될 여지를 배제할 수 없다
  (다성분 분말은 입도·경도·성형성이 달라진다).
- **문헌 LGPS 는 소결 펠릿에서 12 mS/cm** (Table S2). **동일 조건(치밀화) 대비로는 13.24 vs 12 = +10 %.**

> 🔴🔴 **결론 (보고 항목 c)**:
> **σ 개선의 실제 기여도는 대략 [공정(치밀화) ≳ 원소 선택 > 엔트로피] 순으로 읽힌다.**
> - **공정**: ×2.3 (저자 자인, 대조 없음)
> - **원소 선택**: 사원 3종의 2.5배 스프레드가 Ge 유무로 갈림
> - **엔트로피 고유 효과**: 남는 것은 **"사원 SiGeSnW 4.70 → 오원 +Ti 5.73"(×1.22)** 한 건뿐.
>   그런데 **Ti 는 단일치환 최악(0.054 mS/cm, Ea 0.39)** 이다. **"최악 원소를 넣었는데 좋아졌다"** 는
>   엔트로피 서사의 가장 강한 증거이자 **동시에 단일 시료·오차막대 없음·total σ·밀도 미보고**라는
>   가장 약한 증거다.

---

## 9. ★★★ lee2024 의 두 기구로 설명되는가 (보고 항목 b)

`lee2024_multicomponent_argyrodite_mixed_oxidation_mtp.md` 의 두 기구:

### 9a. [A]⁴⁺ **dynamic lattice effect** (격자 팽창 → 경로 확장) → **명시적으로 배제됨**

| | lee2024 | Zhou2026 |
|---|---|---|
| 치환의 격자 효과 | Si/Ge/Sn⁴⁺ 가 P⁵⁺ 자리에 → **셀 팽창** | 5원소 반경이 **통계적으로 평균화 → pristine 부피로 수렴** (본문 명시) |
| 실측 | — | **956.5 → 951.5 Å³ (수축)** |
| 부피-σ 상관 | 팽창 = σ↑ | **최대부피 Sn 이 σ 거의 최저** |

> **판정: dynamic lattice effect 는 여기서 작동하지 않는다.** 설계 자체가 그것을 **의도적으로 지웠다**
> ("statistically averaged").

### 9b. [C]⁶⁺ **solid-electrolyte inductive effect** (고산화수 → S 전하 뺏음 → S–Li 약화) → **평균장 수준에서 구조적으로 불가능**

| | lee2024 | Zhou2026 |
|---|---|---|
| 산화수 설계 | **혼합** [A]⁴⁺ / [B]⁵⁺ / **[C]⁶⁺** | **전부 4+** (SiS₂·GeS₂·SnS₂·TiS₂·WS₂ 전구체, XPS 로 Si⁴⁺/Sn⁴⁺/Ti⁴⁺/Ge⁴⁺ 확인) |
| 평균 양이온 전하 | **변한다** (→ Li 농도 변화 Li₅₊₂ₓ₊ᵧ) | **변하지 않는다** (Li₁₀ 고정, 본문 명시적 설계) |
| S 전하 증거 | **Bader: Si⁴⁺ 주변 S −1.48 → W⁶⁺ 주변 S −0.84 e⁻** | **Bader 없음. PDOS 없음. COHP 없음.** |

> **판정: 평균장 inductive effect 는 설계상 0 이다.** Li 농도도, 형식 산화수 평균도 안 변한다.
> **남는 것은 "국소(local) 버전"** — 같은 4+ 라도 Si vs W vs Sn 은 전기음성도가 다르니
> **자리마다 S–M 결합 이온성이 달라진다**는 주장. Zhou2026 이 실제로 하는 말이 바로 이것이다:
> *"heterogeneous electron distribution induced by the coexistence of multiple cations with distinct
> electronegativities."*
>
> **즉 Zhou2026 = lee2024 inductive effect 의 *평균(mean)* 이 아니라 *분산(variance)* 판이다.**
> 이건 개념적으로 매우 흥미롭고 우리 co-doping 서사에 직접 쓸 수 있는 프레임이다.
> ⚠ **다만 그 분산을 정량한 관측량이 논문에 하나도 없다** — Bader 도, PDOS 도, ICOHP 도 없고,
> 대신 나온 **ELF 줄무늬는 아티팩트 의심(§7e)**, **³¹P NMR 선폭 증가**만이 유일한 실험적 국소 불균일 증거다.

### 9c. 성능 순서 대조

| lee2024 (I 기반 argyrodite, MTP-MD) | Zhou2026 (LGPS, 실험) |
|---|---|
| **[A]⁴⁺–[C]⁶⁺ > [A]⁴⁺–[B]⁵⁺–[C]⁶⁺ > [A]⁴⁺–[B]⁵⁺ > [B]⁵⁺–[C]⁶⁺** | 원소 내 순서 **Ge > Si > Sn > W > Ti** (단일치환 σ) |
| **[A] 내: Si⁴⁺ > Ge⁴⁺ > Sn⁴⁺** | **Ge > Si > Sn** ⚠ **Si·Ge 순서가 뒤집힘** |
| **[C] 내: W⁶⁺ > Mo⁶⁺** | W(4+) 단독은 **비정질** — 비교 불가 |

> 🔑 **Si/Ge 순서 역전이 흥미롭다.** lee2024(argyrodite, I 기반, MTP-MD)는 Si⁴⁺ > Ge⁴⁺,
> Zhou2026(LGPS, 실험)은 Ge > Si. **골격이 다르면 같은 원소의 서열이 뒤집힌다**는 직접 증거다.
> → **우리 cascade 의 도펀트 랭킹이 골격(argyrodite)에 조건부라는 규율의 외부 근거.**

> **최종 판정 (보고 항목 b)**:
> **lee2024 의 두 기구 중 어느 것도 이 논문을 설명하지 않는다.**
> - dynamic lattice: 설계로 **제거**됨 (부피 수렴, 실제로는 수축)
> - inductive(평균장): 설계로 **제거**됨 (전부 4+, Li₁₀ 고정)
> **Zhou2026 이 남긴 것은 세 번째 기구 후보 — "동일 산화수 다원소가 만드는 *국소 불균일(분산)*" 이다.
> 그러나 그 기구는 이 논문 안에서 정량 증거 없이 주장만 되어 있다.**
> ⚠ 그리고 §8 의 검증을 통과한 것은 그 기구가 아니라 **"Ge 를 반드시 넣어라 + 치밀화해라"** 라는
> 훨씬 평범한 처방이다.

---

## 10. Figure set ★ (전 그림 + 전 SI 그림)

### 본문

| Fig | 무엇을 보여주나 | 우리가 참고할 점 / 주의 |
|---|---|---|
| **1a** | 설계 도식 — Li₁₀ 고정 · Ge 자리만 1→3→5 원소 · P₂S₁₂ 고정. 전 원소 **[IV] 라벨** | **Li 함량 고정·동일 산화수 = 설계 변수 하나만 남긴 깔끔한 통제.** 우리 co-doping 실험설계에 이식할 만한 *형태* |
| **1b** | 10조성 XRD (10–80°). 캡션: **"Li₁₀WP₂S₁₂ 만 비정질"**, 나머지는 전부 LGPS 상 | **W 말단조성의 비정질 → 다성분에서 결정성 회복** = 엔트로피 안정화의 유일한 정황증거 |
| **1c** | **좌축 셀부피 / 우축 ΔS_config**, x = M 자리 원소종 10개 | 🔴 **부피가 pristine 으로 수렴(팽창 없음)** = lee2024 dynamic lattice 배제 근거. ΔS 곡선은 **ln n 재표기** |
| **2a** | 아레니우스 log σ vs 1000/T, **7곡선만**(단일 5 + LM₀.₂PS + H-LM₀.₂PS). H-LM₀.₂PS 에 **Ea = 0.313 eV** | ⚠ **중간엔트로피 4조성이 이 그림에 없다** — 엔트로피 단조성을 시각적으로 보여줄 그림을 저자가 그리지 않았다 |
| **2b** | CV, Li\|LM₀.₂PS\|**SS**, −0.5~5 V, 1 mV/s. ~0 V 도금/스트리핑 외 전류 없음 | 🔴 **"5 V 초과"는 동역학적 창.** blocking SS·카본 없음·1회 스윕 = 우리 ESW 규율의 전형적 함정 |
| **2c** | LM₀.₂PS Rietveld (P4₂/nmc), **R_wp 3.58 % · R_p 2.27 %**, inset SEM | ⚠ 저각 배경이 크다(Kapton 밀봉) — **배경이 큰 패턴의 낮은 R_wp 는 구조 정확도의 강한 증거가 아니다** |
| **2d** | **AIMD MSD**, 250/300/350 K, 0–14 ps | 🔴 **250 K 곡선이 2–9 ps 평탄(0.45 Å²) 후 계단** = 단발 hop. 확산 아님 (§7c) |
| **2e** | Li⁺ 확률밀도 등가면(**iso = 2×10⁻⁵ Å⁻³**, 300 K), c축 1D 채널 + ab 2D 연결 | 우리 `li_percolation` 시각화와 같은 문법. **정성적으로는 신뢰 가능**한 유일한 AIMD 산출물 |
| **3a** | **ELF (001)**, LGPS(매끈) vs LM₀.₂PS(줄무늬) | 🔴 **줄무늬 = 아티팩트 의심**(§7e). 인용 위험 |
| **3b** | 두 조성의 Li 이동경로 구조모형 (초록 구슬 = 경로) | 경로가 **c축 방향 1D 사슬**임을 보여줌 |
| **3c** | **NEB 에너지 프로파일** — LGPS 22점 / LM₀.₂PS 23점 | 🔴 재판독: **max 0.181 → 0.165 eV (−0.016)**. 나머지 구간은 오히려 **상승**(§7d) |
| **4a** | **Raman** 120–540 cm⁻¹ — LGPS 는 **MS₄⁴⁻(~360)·PS₄³⁻(~420)** 뚜렷, LM₀.₂PS 는 **피크 이동 + 광폭화**, **새 피크·분열 없음** | 🔑 **"불순물 상 없이 국소 왜곡만 늘었다"의 실험 증거** — 우리가 조성 개조 시 써야 할 표준 체크 |
| **4b** | **⁷Li MAS NMR** — 둘 다 ~0 ppm, LM₀.₂PS 가 **광폭 + 어깨** | Li 국소환경 분포 확대. **무게중심 불변 = Li 부격자 골격 보존** |
| **4c** | **³¹P MAS NMR** — LGPS 특성 공명 유지, LM₀.₂PS **뚜렷한 광폭화** | 🔑 **국소 불균일의 가장 직접적인 실험 증거**(ELF 보다 이걸 인용해야 한다) |
| **4d–g** | LGPS XPS: Li 1s(55–56) / **Ge 3d 단일 Ge⁴⁺** / P 2p(PS₄³⁻ ~132) / S 2p(Ge/P–S–Li) | 대조군 |
| **4h–k** | LM₀.₂PS XPS: Li 1s **foot 확대** / Ge 3d 에 **W 4f 중첩 + loss feature** / P 2p **광폭화** / S 2p **어깨 확대(S²⁻가 여러 M⁴⁺ 배위)** | 🔑 **S 2p 어깨 = "S 가 서로 다른 M 과 배위한다"** — 국소 불균일의 두 번째 실험 증거 |
| **5a** | HRTEM — **나노결정 도메인**의 격자 fringe | LGPS 상이지만 **나노결정**임을 보임 = **GB 밀도 높음** (→ σ 해석에 중요) |
| **5b** | 선택 영역 **FFT** | 다결정 |
| **5c** | fringe line-scan, **4.928 nm 구간** | — |
| **5d–k** | **HAADF-STEM EDS 매핑** (Ge/Si/Sn/Ti/W/P/S), 2.5 µm | 🔑 **편석 없음** = 5원소가 실제로 한 상 안에 균질 분산 (조성 주장의 핵심 실험 근거) |
| **6a** | **CCD**: 0.1 → 0.2 → 0.5 → … 계단, **2.5 mA/cm² 에서 마이크로단락** (0.5 mAh, Φ10 mm Li, 25 °C) | ⚠ **Table S5 는 같은 시료 CCD 를 1.35 로 적는다**(§12-2) |
| **6b** | 대칭셀 **1200 h @ 0.5 mA/cm²**; inset Nyquist **1st / 45th / 98th** — 초기 분극↑ 후 감소·안정 | 🔑 **비대칭 depressed-arc 진화** = 계면 이질성 진화. 저자도 "이상적 단일 시상수 아님" 명시 |
| **7a** | rate: **165/140/129/113/96 mAh/g @ 0.1/0.5/1/2/3C** | — |
| **7b** | dQ/dV 1–3 cycle: **H1→M, M→H2, H2→H3** 상전이 뚜렷, 1st 큰 피크(CEI 형성) 후 2·3rd 중첩 | 🔑 **"계면상이 1 사이클 만에 안정화"** 논증의 표준 형태 |
| **7c** | 1C 100 cyc: **초기 ~125 → 80 mAh/g**, CE > 99 % (로딩 15.28 mg/cm²) | ⚠ **초록·결론은 130 이라고 쓴다**(§12-1). **그림 우선 = 125** |

### SI

| SI Fig/Table | 내용 | 메모 |
|---|---|---|
| Fig 1 | Kapton 밀봉 XRD 홀더 도식 + 28–32° 확대 | 대기차단 측정 |
| **Fig 2** | 28–32° **(203) 피크 contour** (10조성) | Si/Ti/W → 고각(수축), Sn → 저각(팽창), 다성분 → **이동 최소** |
| **Table 1** | **ΔS_config 표 (5행)** | **= ln n 정확히** (§4) |
| Fig 3-1 ~ 3-10 | 10조성 **냉간가압** Nyquist 전 온도 | ⚠ 대부분 RT 에서 **반원 없이 스파이크만** = bulk/GB 분리 불가의 시각적 확인 |
| **Fig 3-11** | H-LM₀.₂PS **열간가압** Nyquist **16패널** (−50…100 °C, **10 °C 격자 — 25 °C 패널 없음**) | 🔑 **이 논문 σ 주장의 유일한 원자료.** 픽셀 복원 σ(T) 16점 + 창별 Ea 는 **§21.1** |
| Fig 3-12 | 열간가압 펠릿 사진(마이크로미터) | 두께만, **밀도 없음** |
| **Table 2** | **10조성 σ_RT·Ea·두께 + 문헌 LGPS** | 🔑 **이 논문의 진짜 데이터 표** (§6a) |
| Fig 4 | **DC polarization** 300/400/500 mV + I–V 선형 | ⚠ 캡션이 "Supplementary Fig. 3a/3b" 를 가리킴(§12-6). 🔴신규(§21.8) **4b 의 y축 라벨이 "µA cm⁻²" 인데 찍힌 값은 mA cm⁻² (10³ 오류)** — Table S3 전류/0.785 와 정확히 일치 |
| **Table 3** | σ_e = **1.07 / 1.25 / 1.39 ×10⁻⁹ S/cm**, A = 0.785 cm², L = 1.624 mm | ✅ 각주 공식으로 3점 정확 재현. ✏정량(§21.9): **chord R 이 300→500 mV 에서 −23 %**, I(V) **x절편 129.5 mV**(원점 안 지남), **기울기 기준 σ_e = 1.87e-9 = 인쇄 최저값의 1.75배** → "일정한 전자저항" 서술은 성립 안 함. **결론(σ_ion/σ_e ≈ 10⁷)은 불변, 유효숫자 인용만 금지** |
| **Table 4** | **Rietveld 원자좌표·점유·U_iso** | 🔑 §3c. **양이온 점유는 정련값 아님(명목 고정)** |
| Fig 5 | LM₀.₂PS 구조 3방향 뷰 | ⚠ **슈퍼셀 배수·원자수 없음** |
| **Fig 6** | **AIMD 아레니우스 3점, "Ea = 0.15 eV"** | 🔴 **데이터 재계산 시 0.078 eV** (§7c) |
| Fig 7 | Li⁺ 확률밀도 3뷰 (300 K) | c축 1D + ab 연결 |
| **Fig 8** | XPS 추가: (a) W 4d (b) Ge 2p (c) Ti 2p (d) Si 2p (e) Sn 3d. ✏ **이 그림에는 결합에너지 숫자·성분비·기준선이 하나도 인쇄돼 있지 않다**(옆 칸의 값들은 전부 **본문** 출처) — 픽셀 복원값은 §21.2 | ✏교정(§21.2): **Sn 3d₅/₂ = 486.57 = 정상 Sn⁴⁺**(본문 485.0 은 전사 오류) · **"Ti⁴⁺" 458.84/464.6 = TiO₂ 위치** · **"Ti⁰" 쌍은 간격 4.46 eV 라 Ti 2p 이중항이 아니다 → 과적합 라벨**(금속 Ti 주장 하향) · Si 2p 주성분은 **101.05**(본문이 dominant 라 한 102.5 는 작은 어깨). (a)·(b) 는 **피팅 없는 생데이터** |
| Fig 9 | SEM 4배율 + EDS 8원소 매핑 | 편석 없음 |
| Fig 10 | HRTEM **d₁₁₀ = 0.6231 · d₂₀₅ = 0.230 · d₂₀₀ = 0.445 nm**, SAED 인덱싱 | ⚠ SAED 에 **"d₃₁₀ = 0.4450 nm"** 라벨 — a = 8.70 Å 이면 d₃₁₀ = 0.275 nm, **0.445 는 d₂₀₀** (라벨 오류, §12-7) |
| Fig 11 | 대칭셀 Swagelok 도식 | — |
| **Fig 12** | **pristine LGPS 대조**: (a) CCD **1.6 mA/cm² 단락**(패널 주석은 "0.5 mAh" — 면적 없음), (b) 0.1 mA/cm²·**0.1 mAh** 300 h | 🔑 CCD 비교의 대조군. 🔴신규(§21.11) **(b)는 230 h 에서 분극 진폭이 ±0.010 → ±0.003 V 로 ~3배 급감**한 뒤 그대로 간다 = **soft-short 서명**인데 캡션에 언급 없음 → §20.5 의 의심을 대조군이 더 노골적으로 보여준다 |
| Fig 13 | 풀셀 구성 도식 (LNO@NCM721 / SE / LiIn) | 조성비 80:20:3 |
| **Fig 14** | **LGPS 풀셀 대조**: 로딩 **12.73 mg/cm²**, 1C, cycle 1 = 111(충전 151, CE 76 %) → ✏교정(§21.12) **45→46 사이클에서 28 → 16 으로 계단 하락**, 이후 80 cyc 까지 14–20 평탄. **CE 는 붕괴 후에도 97–100 %** | 🔑 **대조군 로딩이 20 % 낮은데도 훨씬 나쁘다** → 풀셀 비교는 **HE 쪽에 불리한 조건**이었다 = 이 비교는 **믿을 만하다**. ✏ CE 유지 + 용량 계단 하락 = **활물질 전기적 고립**(연속 부반응 아님) |
| Fig 15 | 풀셀 임피던스 **a(전압·전류 프로토콜) + b(7상태 Nyquist)** — 캡션은 한 줄뿐 | ✏교정(§21.6): **"유지 중엔 안정" 이 아니다.** 좌측 절편은 7상태 모두 ≈70 Ω 로 같고(=벌크 아님), 우측 종점이 3.8 V ≈210–250 → 4.2 V 306 → 유지 0/10/20/50 h **369 → 380 → 392 → 405 Ω 로 단조 증가·미포화** |
| **Table 5** | **선행 고엔트로피 황화물 SE 12종 비교표** | 🔴 **이 논문의 위치를 스스로 드러내는 표** (§11) |

---

## 11. ★★ Table S5 — 선행연구 대비 이 논문의 실제 위치

| 조성 | σ_RT (mS/cm) | Ea (eV) | CCD (mA/cm²) | 셀 | 창 | ref |
|---|---:|---:|---:|---|---|---|
| Li₆.₅(P₀.₂₅Si₀.₂₅Ge₀.₂₅Sb₀.₂₅)S₅I | ~13 | **0.19** | – | LNO@NCM851/LTO | 1.35–2.75 V | [10] Lin 2022 ACS ML |
| Li₆.₅Ge₀.₅P₀.₅S₂.₅Se₂.₅Cl₀.₃₃Br₀.₃₃I₀.₃₃ | ~1.1 | 0.31 | – | – | – | [11] Strauss 2022 |
| Li₆P₀.₈₅Si₀.₀₅Ge₀.₀₅Sn₀.₀₅S₄.₅BrCl₀.₅ | 7.96 | **0.18** | 0.74 | LNO@NCM712/LiIn | 3.0–4.3 V | [12] W.J.Li 2024 AFM |
| Li₆.₆₇(P₀.₁₆Si₀.₁₆Ge₀.₅Sb₀.₁₆)S₅I | **14.05** | 0.21 | – | – | – | [13] Lin 2024 Angew |
| Li₅.₅PS₄.₅Cl₀.₈Br₀.₇ | **22.7** | 0.3 | – | NCM90@Li₃BO₃/LiIn | 2.4–3.7 V | [14] S.Li 2023 Angew |
| Li₉.₅₄(Si₀.₆Ge₀.₄)₁.₇₄P₁.₄₄S₁₁.₇Br₀.₃O₀.₆ | **32** | 0.24 | 0.8 | LNO@LCO/LiIn | 2–3.6 V | [15] Song 2023 **Science** |
| Li₉.₅₄Si₁.₇₄P₁.₄₄S₁₁.₇Cl₀.₃ | **25** | 0.26 | – | LNO@LCO/graphite | 2.5–4 V | [16] Kato 2016 Nat Energy |
| Li₁₀(Si₀.₅Ge₀.₅)P₂S₁₂ | 4.2 | 0.29 | – | – | – | [17] |
| Li₁₀(Si₀.₅Sn₀.₅)P₂S₁₂ | 4.3 | 0.31 | – | – | – | [17] |
| Li₁₀.₃₅Si₁.₃₅P₁.₆₅S₁₂ | 6.7 | 0.3 | – | – | – | [18] |
| **Li₁₀Ge(P₀.₉₂₅Sb₀.₀₇₅)₂S₁₂** | **17.3** | 0.27 | – | LCO/In | 2–3.6 V | [19] Liang 2020 |
| **Li₁₀Si₀.₂Ge₀.₂Sn₀.₂W₀.₂Ti₀.₂P₂S₁₂ (본 연구)** | **13.24** | 0.27 ⚠ | **1.35** ⚠ | LNO@NCM721/LiIn | **2.0–4.2 V** | — |

> 🔴 **σ 로는 12개 중 6위권.** [15] 32 · [16] 25 · [14] 22.7 · [19] 17.3 · [13] 14.05 가 모두 위에 있다.
> **같은 LGPS 골격 안에서도 Sb 단일 미량치환(17.3)이 5원소 고엔트로피(13.24)보다 높다** [19].
> 본문의 *"in the upper range of reported values"* 는 **관대한 표현**이다 — 중위권이 정확하다.
>
> ✅ **정직하게 1등인 것 두 가지**: **CCD**(1.35 또는 2.5 — 표 안 최고) 와 **풀셀 상한 전압 4.2 V**(표 안 최고).
> **이 논문의 진짜 기여는 σ 가 아니라 Li 금속 내성과 고전압 풀셀 운전이다.**
>
> ⚠ **Table S5 자체에 2건의 데이터 위생 문제**:
> ① 본 연구 행이 **σ 13.24(열간가압) ↔ Ea 0.27** 인데 Table S2 는 같은 시료를 **0.31** 로 적는다.
>    ✏ **2026-08-04 재해석(§21.1)**: 우리가 SI Fig 3-11 에서 복원한 σ(T) 16점으로 적합하면
>    **전체창(−50…100 °C) 0.3116 · 실온창(+20…+60 °C) 0.2667** 이 나온다 — **두 값 다 이 시료의 값**이다.
>    즉 "hot/cold 혼합" 보다 **적합창을 안 밝힌 것**이 문제다. 인용은 **13.24 ↔ 0.31(전체창)** 로 통일.
> ② CCD 를 **1.35** 로 적었는데 본문·Fig 6a 는 **2.5** 다. (SI 실물 재확인 ✓)

---

## 12. ★★ 내부 불일치 목록 (본문 ↔ SI ↔ 그림) — **그림/표 우선 원칙 적용**

| # | 항목 | 본문 | SI/그림 | **채택** |
|---|---|---|---|---|
| 1 | 풀셀 1C 초기 방전용량 | **초록·결론 130** / 결과 본문 **125** | ✏교정 **Fig 7c 첫 점 = cycle 2 의 127.3** (cycle 1 미작도) | **셋 다 다르다.** 인용은 **"유지율 61 %"** 로 (§20.4) |
| 2 | LM₀.₂PS **CCD** | 본문 **2.5 mA/cm²** | **Fig 6a 2.5** / **Table S5 1.35** | **2.5** (그림) — Table S5 오기 |
| 3 | Table S5 본 연구 행 | — | **σ 13.24(hot) ↔ Ea 0.27** (Table S2 는 같은 시료를 0.31 로 적는다) | ✏재해석(§21.1): "hot/cold 혼합" 보다 **적합창 차이**가 유력 — 우리가 복원한 σ(T) 는 전체창 **0.3116**, 실온창 **0.2667** 이다. **결함은 "어느 창인지 안 쓴다" 쪽.** 인용은 여전히 **13.24 ↔ 0.31(전체창)** |
| 4 | σ 계산의 R 정의 | SI methods "**bulk** resistance" | Table S2 각주 "**total** resistance"; 본문 "bulk/GB 분리 불가" | **total** |
| 5 | **AIMD Ea** | 본문 "approximately **0.15 eV**" | **SI Fig 6 데이터 → 0.078 eV** ; **본문 Fig 2d MSD 직접 → 0.064~0.16 eV (창 의존)** | ✏ **격상(§20.3)**: "2배 불일치" 가 아니라 **"이 3점으로는 Ea 가 결정되지 않는다."** 250 K 곡선을 12 ps 에서 끊으면 0.16, 14 ps 까지 쓰면 0.064 — 창 하나가 2.5배를 만든다 |
| 6 | SI 상호참조 | — | Table S3 캡션이 "Fig. 2" 를, Fig 4 캡션이 "Fig. 3a/3b" 를 가리킴 (둘 다 Fig 4여야) | 오기 |
| 7 | SAED 인덱싱 | — | SI Fig 10d "**d₃₁₀ = 0.4450 nm**" — a=8.70 Å 이면 **d₂₀₀** | 라벨 오류 |
| 8 | W 의 크기 서술 | "smaller cations such as Si⁴⁺, **Ti⁴⁺, and W⁴⁺** cause lattice contraction" | 그런데 **W 시료는 비정질**(Fig 1b 캡션) | **비정질 시료의 "셀부피 925.5 Å³"(Fig 1c)는 신뢰 불가** |
| 9 | Ti 산화상태 | "Ti⁴⁺ doublet … with only **trace metallic Ti**" | SI Fig 8c 에 **Ti⁰ 라벨 있음** | ✏교정(§21.2) ~~금속 Ti 존재~~ → **"Ti⁰" 쌍은 455.49/459.95, 간격 4.46 eV 로 Ti 2p 이중항(5.7–6.1)이 아니다 = 과적합 라벨.** 대신 **"Ti⁴⁺" 쌍 458.84/464.6 이 TiO₂ 위치**라는 문제는 남는다 |

> **총 9건.** (사용자 규율의 "덱↔논문 6건" 사례와 같은 성격의 데이터 위생 문제가 **논문 내부에서** 발생.)
> ✏ **2026-08-04 본문 실물 검증에서 5건 추가 → 총 14건.** #10 rate 라벨·최저율 용량 · #11 dQ/dV 중첩 사이클 ·
> #12 대칭셀 면적용량(0.5 mAh vs 0.5 mAh cm⁻²) · #13 Fig 4 범례 색 반전 · #14 σ_RT 온도 꼬리표. **표는 §20.10.**
> ✏ **2026-08-04 SI 실물 검증에서 4건 더 → 총 18건.** #15 Sn 3d BE(본문 485.0 ↔ 그림 486.57) ·
> #16 Si 2p "dominant" 성분 오지정 · #17 SI Fig 4b 축 단위 10³ 오류 · #18 LGPS σ 문헌 출처 [9] 오인용.
> **표는 §21.15**, 그리고 §21.7 의 **SI 계산절 참고문헌 2건 오인용**(D3 → PBE 논문, Nosé–Hoover → pymatgen)은
> 불일치가 아니라 **재현성 결함**으로 §20.11 에 붙인다.

---

## 13. Post-processing ★

| 무엇 | 도구 | 수치화·기록 방식 | 우리 대비 |
|---|---|---|---|
| **MSD → D** | VASP AIMD 후처리 (Deng/Ong 2017 절차 인용) | **D = <Δr²>/(2dt)** = 총MSD/시간. **창 명시 없음** | 우리는 **MSD 창 2–50 ps 고정**. 그들은 창 규약이 없다 → **우리가 우위** |
| **Arrhenius** | 3점 선형회귀 | ln D vs 1/T, **250/300/350 K** | 우리 600/800/1000 K. **창이 정반대** — 그들은 hop 부족, 우리는 외삽 거리 김 |
| **NEB** | CASTEP | 이미지 수·CI 여부 미기재. 22 vs 23점 | 우리 NEB 는 Li₃N 계열에서만. 이식 시 **이미지 수 통일** 필수 |
| **ELF** | CASTEP | (001) 단면, 0–1 | 우리 db 에 ELF 축 없음 (BVSE·PDOS·Bader·ICOHP 사용) |
| **Li 확률밀도** | AIMD 궤적 → 등가면 **2×10⁻⁵ Å⁻³** | VESTA 추정(미기재) | 우리 `li_percolation`·BVSE 채널 시각화와 같은 문법 |
| Rietveld | **GSAS-II** + VESTA | R_wp/R_p, 점유·U_iso 표 | 우리 modelc 무질서 앵커(adeli2019 중성자)와 급이 다름(실험실 XRD) |
| **없는 것** | — | **Bader · PDOS/DOS · COHP/ICOHP · 밴드갭 · E_hull · grand-potential ESW · BVSE · 탄성 · phonon** | 🔴 **전자구조 정량이 통째로 비어 있다** |

---

## 14. 우리 DFT 대비 (comp1 / modelc) → `our_dft_baseline.md`

> ⚠⚠ **골격이 다르다: LGPS(P4₂/nmc, 1D c축 채널) ≠ argyrodite(F4̄3m, cage-network).**
> **수치 대조는 전면 금지**, 방법·논리 축만 비교한다.

| 항목 | Zhou2026 | 우리 (comp1/modelc) | 차이 / 판정 |
|---|---|---|---|
| **물질** | LGPS Li₁₀MP₂S₁₂ | argyrodite Li₆PS₅Cl / Li₅.₄PS₄.₄Cl₁.₆ | **다른 골격 — 수치 이식 금지** |
| **치환 자리** | 양이온 4d (Ge 몫) | 음이온 4a/4d (Cl 증량) + 코팅/첨가 | **직교 축** |
| **Li 농도** | **고정(Li₁₀)** | Cl-rich 로 **감소**(Li₅.₄) | 반대 |
| **MD 힘** | **AIMD (VASP PBE-D3)** | **MLIP-MD (UMA-s-1p1, omat)** | 축이 다름 — "둘 다 AIMD" 식 서술 금지 |
| **MD 온도창** | **250/300/350 K** | **600/800/1000 K** (400/500 제외 판정) | 🔑 **정반대 실패모드**: 그들은 *hop 부족*, 우리는 *외삽 거리*. 우리 창 선택이 오히려 방어된다 |
| **MD 길이** | **15 ps** | equilib 5 ps + **prod 200 ps** | **우리가 13배 길다 — 명확한 우위** |
| **시드** | **1회** | **3-시드** (modelc Ea 0.197±0.032) | **우리 우위** |
| **무질서 처리** | **미기재/단일 배열 추정** | disorder ensemble + **배열간 분산 오차막대** | **우리 우위 (신규성 유지)** |
| **셀 크기** | **미기재** | 명시 | 우리 우위 |
| **Ea** | AIMD 0.15(라벨)/**0.078(재계산)** · NEB 0.165 · **EIS 0.313** | MLIP-MD comp1 **0.253** / modelc **0.224** | **비교 금지**(물질·방법 다름). 단 **그들 내부 3값이 서로 4배 벌어진다**는 사실은 기록 |
| **σ 절대값** | 실험 total, 밀도 미보고 | **인용 금지** 규율 | 규율 유지 — **비율도 §8 검증 후에만** |
| **전자구조** | **없음** (gap·DOS·Bader·COHP 전무) | gap 2.066/2.099 eV(fixed-occ nscf), Bader, ICOHP(Li–Cl −1.86/−2.10) | **우리 압도적 우위** — 그들의 "전자분포 불균일" 주장을 우리 도구로 검증할 수 있다 |
| **산화 안정성** | **CV 창 "5 V 초과"** (Li\|SE\|SS, 카본 없음) | **grand-potential onset 2.256 V** (S²⁻-limited, 축①) | 🔴 **축이 다르다**: 그들 = **동역학적 창**, 우리 = **열역학 축①**. 같은 표에 올리면 안 된다 |
| **기계** | 없음 | E_VRH 22.06/27.66 GPa, B₀ 26.23/21.71 | 우리만 있음 |
| **합성가능성** | 없음(E_hull 미계산) | 없음(host 상대 Δe만) | **양쪽 다 공백** — lee2024 의 E_hull<50 meV/atom 이 여전히 유일한 처방 |
| **대기 안정성** | **없음** | `air_hsab` 정성 tier | 양쪽 공백 (lee2024 pseudo-binary ΔE_H₂S 가 답) |
| **풀셀** | **있음** (LNO@NCM721\|LiIn, 15.28 mg/cm², 2.0–4.2 V, 1C 100 cyc) | 없음 | **그들 우위** — 우리 계산의 종착 검증축 |
| **CCD** | **2.5 vs 1.6 mA/cm²** (대조군 있음) | 없음 | 그들 우위 |

---

## 15. 우리에게 이식 가능한 것 / 불가능한 것 (보고 항목 d)

### ✅ 이식 가능

1. **[설계 원리·즉시] "변수 하나만 남기는 다성분 설계"**
   Li 함량 고정 + **동일 산화수 유지** → 전하보상·carrier 농도라는 교란변수를 제거하고
   **"국소 불균일" 하나만 남긴다.** 우리 `tools/cascade/codoping_ml.py` 의 1081쌍에는 지금
   **aliovalent 효과와 국소 불균일 효과가 섞여 있다.** 이걸 **isovalent-only 서브셋**으로 잘라
   교호작용 항을 다시 보면 LODO 누수(R² +0.089 → −0.255)의 원인 일부가 분리될 수 있다.
   → **`kb/open_items.md` 신규 항목 후보 (T13: isovalent-only co-doping 서브셋 재학습)**

2. **[대조군 규율·즉시] "같은 ΔS, 다른 조성" 대조군을 반드시 넣어라**
   이 논문에서 결정적 정보를 준 것은 **#9(Ge 없는 사원)** 하나다.
   우리 co-doping 스크리닝에서도 **"기술자 값이 같은데 원소가 다른 쌍"** 을 의도적으로 포함하면
   기술자가 진짜 인과인지 아니면 원소 정체성의 대리인지 **한 줄로 판정**된다.
   → **cascade 에 `descriptor-tie control pair` 를 자동 생성하는 규칙 추가**

3. **[프레임·인용] inductive effect 의 "분산(variance)" 판**
   lee2024 는 **평균 S 전하**(−1.48 → −0.84 e⁻)를 축으로 썼다. Zhou2026 은 **평균은 고정하고 분산만 키운다.**
   → 우리 Bader/ICOHP 파이프라인은 이미 **자리별 값**을 뽑으므로,
   **⟨Q_S⟩ 뿐 아니라 σ(Q_S) (자리간 표준편차)** 를 새 기술자로 등록할 수 있다. **비용 거의 0.**
   이건 **Zhou2026 이 주장만 하고 못 한 정량을 우리가 대신 하는 것**이고, 정확히 우리가 우위인 지점이다.
   → **T14: `bader_variance` / `icohp_variance` 기술자 신설**

4. **[검증 도구] Raman 광폭화 + ³¹P NMR 광폭화 = "불순물 없이 국소 왜곡만 늘었다"의 표준 증명 쌍**
   우리는 계산만 하지만, 실험 협업 시 요구할 최소 증거 세트로 기록.

5. **[규율 강화] AIMD 창 규율의 반대편 사례**
   `lee2024`(너무 뜨거움 → 840배) + `zhou2026`(너무 차갑고 짧음 → 우리 재계산 ~22배)
