Repository: yonghoon7153-source/Yonghoon-DEM-DFT

# 📚 LITDB — 문헌 단일 시스템 (**SE·DFT 축 + DEM·MPM 축, 두 트랙**)

> **앞으로 논문은 여기서만 본다.** 여러 곳(db/literature, kb/papers, db/properties, Excel)에 흩어진 문헌을 한 곳에서 생각·참고·비교하기 위한 통합 MD 시스템.

## 왜 트랙이 둘인가
`INDEX.md` 는 argyrodite 전해질 축이라 접촉역학·MPM·건식전극 digest 가 들어갈 자리가
없다. 그래서 한때 64편이 **어느 인덱스에도 없었다**(open_items #7). 축을 나눠 그 구멍을
닫았고, 한 분모로 세면 “159편 중 98편 미언급” 같은 **가짜 미결**이 나온다
(`comparison_vs_ours.md:8`). 분리는 실측 근거가 있는 결정이다 — 합치지 말 것.

⚠ 이 표의 **편수는 적지 않는다.** 손으로 쓴 수는 반드시 낡는다(README 자신이 세 번 틀렸다).
현재값은 `python3 tools/litdb/build_index.py --check` 로 본다.

File: litdb/papers/zhu2026_zhs_precoverage_quasi_anode_free_zn.md
# Pre-Coverage of Side Reaction Sites Enables Quasi-Anode-Free Rechargeable Aqueous Zinc Batteries — Zhu et al. (Adv. Funct. Mater. 2026, 36, e23442)

> slug `zhu2026_zhs_precoverage_quasi_anode_free_zn` · DOI `10.1002/adfm.202523442` · type `exp (+ 보조 DFT/MD, 방법 미기재)` · digested `2026-09-03` · status ✅
>
> elements: Zn, S, O, H, C, Cu, Mn
> methods: DFT, MD, XPS, Raman
>
> 🎤 **관련 발표**: `talks/do2026_bml_alzib_preconditioning.md` §3.4 (슬 6) · §7 표 **G2** — ⛔ 그 talk 은 citable=no.
> **이 논문이 정본이고, 덱/구술과 어긋나면 이 논문이 이긴다.** 반대로 덱의 수치를 이 digest 로 옮기지 않는다.
> ⚠ 그 talk 파일의 §8 표 4행("⏳ 인입 중")을 ✅ 로 고치는 작업은 **이 세션에서 하지 않았다**
> (1저자 지시: 세미나 카드는 다른 세션이 동시 작업 중 → 손대지 말 것). **역링크는 아직 한쪽만 걸려 있다.**

> **저자**: Ruijie Zhu, Takashi Yabu, Cheng Yang, Shunyu Yao, Huijun Yang, Akira Nasu, Masaki Matsui,
> **Hiroaki Kobayashi\*** (홋카이도대 화학과 / 홋카이도대 촉매연구소 / 상하이교통대 화학공학 / 상하이교통대
> Smart Energy Innovation Institute). 교신 h.kobayashi@sci.hokudai.ac.jp · 과제 JST GteX (JPMJGX23S1).
> 접수 2025-09-03 / 수정 2025-10-30 / **온라인 게재 2025-11-24** / 지면 **2026, vol 36, issue 26, e23442**.
> (⚠ 파일명이 "2025"인 이유 = 온라인 게재가 2025년. **인용 서지는 2026, 36, e23442** 가 맞다.)

---

## 0. 이 digest 를 읽는 법 — ⛔ 축 분리 먼저

이건 **수계 Zn 금속 전지(RAZMB / AZIB)** 논문이다. 우리 **황화물 SE(LPSCl) 축이 아니다.**
전하운반체(Zn²⁺ vs Li⁺)·용매(물 vs 없음)·부반응(HER vs 산화분해)·기판(Cu 집전체 vs SE/양극 계면)이 전부 다르다.

> ⛔ **이 digest 의 어떤 수치도 `db/properties/` 의 우리 황화물 절대값과 같은 표에 놓지 않는다.**
> `comparison_vs_ours.md` 에서도 물성 4축(A 이온전도 / B 산화 / C 기계 / D 전자구조)이 **아니라**
> **§K 수계 Zn 축**에 들어간다 — 이 논문 몫은 **§K-5 ~ §K-9** 다.
> (§K-1~K-4 는 세미나 덱 쪽 몫이고 **citable=no** 다. 두 블록의 수치를 같은 표에 놓지 않는다 —
> 전해질이 1 M ZnSO₄ vs 2 M ZnSO₄+ZnI₂ 로 다르다.)

**우리가 이 논문을 읽는 유일한 이유** = 2026-09-02 BML 세미나(도경록, 무음극 Zn–I₂)에서 발표자가
스스로 미해결로 표시한 **G2**("Cu 기판에서는 표면합금층이 ZHS보다 영향이 컸는데, 그 Cu 고유 기전은
언급만 되고 체계적으로 조사되지 않았다")의 **원출처가 바로 이 논문**이기 때문이다.
→ §6 이 이 digest 의 존재 이유다. §8(DFT)이 우리가 이어받을 자리다.

---

## 1. 한 줄 요약

**고전류 예비순환(20 mA cm⁻² · 1 mAh cm⁻² · 100 사이클)으로 탄소(그래핀) 기판의 HER 활성자리에
ZHS(Zn₄(OH)₆SO₄·xH₂O)를 *먼저 덮어* 기생 수소발생을 죽이면**, Zn 도금/탈리 평균 CE 가 **99.94 %**(2000 사이클)
까지 올라가고, 이 집전체(CuGrStr)로 준-무음극(QAF) 셀을 만들면 **≈520 Wh kg⁻¹ · 57 사이클 92 % 유지**가 나온다.
⚠ 단, **이 전략은 "약한 3D" 탄소 기판에서만 작동한다** — 평판 Cu 포일에서는 ZHS 가 표면을 통째로 덮어
오히려 해가 되고, Cu 쪽 개선은 **표면합금 때문일 것이라고 *추정만*** 하고 끝난다(→ §6).

---

## 2. 메타 / 동기 — "왜 99.9 % 여야 하나"

| 항목 | 내용 |
|---|---|
| 계 | 수계 Zn 금속 전지, **1 M ZnSO₄** (풀셀은 +0.2 M MnSO₄) |
| 음극 집전체 4종 | **Cu**(평판 포일) · **CuGr**(GNP 코팅 Cu) · **CuStr**(예비순환한 Cu) · **CuGrStr**(예비순환한 CuGr) |
| 양극 | 그래핀 피복 나노-**ZnMn₂O₄** (nano-ZMO) |
| 질문 | 무음극(anode-free) Zn 셀이 요구하는 **CE > 99.9 %** 를 어떻게 넘기나 |
| 갭 | 보고된 CE 대부분이 **99.5–99.8 %** 대에 머문다 (본문·`Fig. 3h`·`Table S3`) |

**무음극이 요구하는 CE 문턱** (`Fig. 1a`, 양극이 100 % 가역이라 가정):

| 목표 | 필요한 음극 CE |
|---|---|
| 200 사이클 후 용량 80 % 유지 | **> 99.9 %** |
| 500 사이클 후 80 % 유지 | **> 99.95 %** |

무음극 구성의 이득(인용값, ref [9]): 부피 에너지밀도 **+20–30 %**, 무게 에너지밀도 **+5–10 %**.

**두 개의 병목** (`Fig. 1b`):
1. **HER**(H₂O → H₂)이 Zn 도금과 전자를 놓고 경쟁 → Zn 도금의 Faradaic efficiency 하락
2. HER 이 국소 pH 를 올려 **ZHS** 를 만들고, ZHS 가 Zn 성장을 교란해 **전기적으로 고립된 "Dead Zn"** 발생

**착상의 반전**: 선행연구들이 ZHS 의 *유익한* 면(수분 기생반응 억제, Zn 핵생성 장벽 저하)을 보고했다는 데서
출발해 — **"ZHS 를 없애지 말고, HER 이 제일 센 자리에 *먼저* 만들어 그 자리를 덮자"**.
ZHS 형성이 HER 이 만든 국소 pH 상승에 구동되므로 **ZHS 는 자동으로 HER 최활성 자리에 핵생성한다**(`Fig. 1e`).
= *자기정렬(self-aligned) 부동태*. 이게 이 논문의 유일한 개념적 신규성이다.

---

## 3. 핵심 수치 총정리

### 3.1 반쪽셀 Zn 도금/탈리 CE — 헤드라인

| 조건 | Cu | CuGr | CuStr | **CuGrStr** | 출처 |
|---|---|---|---|---|---|
| **10 mA cm⁻² · 1 mAh cm⁻², 2000 cycle** 평균 CE | 99.86 % | 99.88 % | 99.89 %<br>(1000 cycle 후 불안정 기미) | **99.94 %** | `Fig. 3d` |
| **4 mAh cm⁻²** | 급속 **단락** | 급속 **단락** | n/a | **>150 cycle, 평균 CE 99.74 %** | 본문 |
| **Aurbach** (1 mA cm⁻², 총 2 mAh cm⁻²) | — | — | CuGrStr 보다 낮음<br>(수치 미기재) | **평균 CE 99.93 %,<br>용량유지 99.2 %** | `Fig. 3f` |
| **modified Aurbach** (1 mA cm⁻² · 0.1 mAh cm⁻²) | — | — | — | **>1750 cycle, 탈리 과전압 <200 mV<br>≡ CE > 99.9 %** | `Fig. S20` |
| 예비순환 조건 자체(20 mA cm⁻²·1 mAh cm⁻², 100 cycle) A.C.E | — | — | **99.62 %** | **99.48 %** | `Fig. S15` (figure-read) |

> ⚠ 마지막 행은 **CuStr 이 CuGrStr 보다 높다.** 본문은 이 역전을 언급하지 않는다(→ §14-4).

### 3.2 HER 억제 — 유일한 정량치

| 시료 | GC H₂ (부피 %) | 배수 |
|---|---|---|
| CuGr | **4.29 %** | 기준 |
| **CuGrStr** | **0.28 %** | **15.3× 감소** |
| Cu | **3.31 %** | 기준 |
| **CuStr** | **0.55 %** | **6.0× 감소** |

(`Fig. S13`, figure-read. DEMS(`Fig. 2g`)도 같은 방향이나 절대값 미기재.)

### 3.3 계면 물성 (전부 figure-read)

| 양 | Cu | CuGr | CuStr | CuGrStr | 출처 |
|---|---|---|---|---|---|
| EDL 용량 C_dl | — | — | **1.446 µF cm⁻²** | **0.276 µF cm⁻²** | `Fig. S11` |
| 온도가변 EIS 활성화값 | 18.70 | 20.65 | 17.25 | **14.05** | `Fig. S12` |

> ⚠ `Fig. S12` 의 인쇄 단위는 **J mol⁻¹ K⁻¹** 인데 이는 **엔트로피 차원**이다. 같은 그림 (e) 의
> log(R⁻¹) vs 1000/T 기울기를 우리가 되짚으면 **~16–19 kJ mol⁻¹** 규모가 나와, 주석 숫자는
> **kJ mol⁻¹ 활성화에너지의 단위 오기**로 보인다. → 인용 금지, "탈용매화 장벽이 CuGrStr 에서 가장 낮다"
> 는 **순서**만 쓸 것.

### 3.4 풀셀

| 셀 | 값 | 조건 |
|---|---|---|
| CuGrStr‖ZMO (NP = 5:1) | **206 mAh g⁻¹, >4000 cycle 안정** | 9 A g⁻¹ 고율 |
| CuStr‖ZMO (NP = 5:1) | **≈1200 cycle 후 급감** (방전 과전압 급상승 = 음극 Zn 고갈) | 9 A g⁻¹ |
| **QAF-CuGrStr‖ZMO** | 초기 3사이클 **1.199 mAh cm⁻²** (가용 Zn 총량 1.194 와 일치) · **57 cycle 92 % 유지** · 58 사이클부터 급감 | CCCV 1.85 V(컷 100 µA) / 방전 0.8 V |
| QAF-CuStr‖ZMO | 초기 **270 mAh g⁻¹** → 50 cycle 후 **66 %** (선형 감쇠) | 동일 |
| 완전 무음극 CuGr‖ZMO | 초기 **178 mAh g⁻¹** (ZMO 공급 Zn 224 mAh g⁻¹ 대비) → 50 cycle 후 **29 %** | 동일 |
| 에너지밀도 | **≈520 Wh kg⁻¹** (⚠ 본문 표현은 *"theoretical energy density"*) | 상용 LFP 급이라 주장 |
| ZMO 단전자 이론용량 | 224 mAh g⁻¹ (실제로는 **그 2배 가까이** 발현) | |
| 다공성 탄소 기여분 | ≈15 mAh g⁻¹ | `Fig. S27`/`S28` |

### 3.5 dQ/dV 진화 (`Fig. 4f,g`)

| 피크 | 거동 | 귀속 |
|---|---|---|
| 충전 Peak 2 (**1.52 V**) | 첫 **20 사이클**에 소멸 | 그래핀 피복 ZnMn₂O₄ 의 가역 생성/분해 (in-situ XRD, `Fig. 4h,i`) |
| 충전 Peak 1·3 | 40 사이클 동안 과전압 **≈5 mV**만 증가 | Peak 3 = 용액으로부터 **MnO₂ 재석출** |
| 방전 Peak 4 | 과전압 **꾸준히 증가** | MnO₂ 용해(양성자 소모) → **다량의 ZHS 생성** |
| 방전 Peak 5 | 사실상 불변 | Mn 산화물 host 로의 **H⁺ 삽입** (음극 상태와 무관) |

⇒ 저자 결론: QAF 셀의 급감은 **음극이 아니라 ZMO 양극의 가역성 한계** 탓.

### 3.6 상 동정 (XRD)

- ZHS 상: **PDF#00-039-0690** (`Fig. 2h`, ex-situ XRD, **CuGr 기판 한정**).
- 고전류 예비순환이라 **몇 사이클로는 안정한 ZHS 상이 안 생기고**, **50 사이클 초과**에서 ZHS 회절선이 안정화.
  동시에 **잔류 금속 Zn 신호는 사실상 검출되지 않음** (= 예비순환이 Zn 을 남기지 않음).
- ⚠ **본문 텍스트에 2θ 값이 하나도 없다.** `Fig. 2h` 이미지는 우리가 확보하지 못했다(→ §16).

---

## 4. 재료 & 실험 방법 (Experimental Section 전문 요약)

**전극**
- **CuGr**: 그래핀 나노플레이틀렛(GNP) : PVDF = **9:1** (질량), NMP, 고형분 **15 wt%** 슬러리 → Cu 포일 캐스팅
  → 진공 **120 °C 밤새** 건조 → **20 MPa** 프레스(*기공·활성면적 최소화 목적* — 중요, §5.1).
- 디스크 **12 mm** 펀칭, 전해질 접촉 유효면적은 **직경 10 mm**(Swagelok 내경 10 mm) — 스테인리스 베이스와
  전해질이 닿아 CE 가 떨어지는 것을 막는 설계.
- **CuGrStr / CuStr** = CuGr‖Zn 또는 Cu‖Zn 셀에서 **100 예비사이클**. 별도 언급 없으면
  **20 mA cm⁻² · 1 mAh cm⁻²**. ("strike plating" 을 닮았다 해서 접미사 **Str**.)
- **ZMO 양극**: ZMO : PTFE : 케첸블랙 = **7:1:2** 필름 → **Ti 메시(100 mesh)** 압착.
  최종 전극 조성 = ZMO **50 %** / 그래핀 **≈20 %** / KB **20 %** / PTFE **10 %**.

**셀**
- 반쪽셀: 작업극=기판, 상대극=Zn 포일, 유리섬유 세퍼레이터(Advantec GA-100) + **100 µL 1 M ZnSO₄**.
- Zn 사전도금: CuGrStr 를 20 mA cm⁻²·1 mAh cm⁻² 로 **1회 활성화** 후 **10 mA cm⁻²** 로 원하는 용량만큼 도금.
- 풀셀: **100 µL 1 M ZnSO₄ + 0.2 M MnSO₄**, 유리섬유 1장.

**전기화학**
- HER LSV: **포화 K₂SO₄**, 4 mV s⁻¹ (Zn 없는 전해질 → HER 만 봄).
- 정전위: **0 V vs Zn**, 20 h.
- 갈바노스탯: 충전(Zn 탈리) 컷오프 **0.5 V**, 방전(Zn 도금) 컷오프 **−1 V**.
- **Aurbach**: 1 mA cm⁻² 로 2 mAh cm⁻² 도금 → 1 mA cm⁻²·1 mAh cm⁻² 10 사이클 → 컷오프까지 탈리.
- **modified Aurbach**: 1 mA cm⁻² 로 1 mAh cm⁻² 사전도금 → 1 mA cm⁻²·**0.1 mAh cm⁻²** 반복.
- 풀셀: 충전 컷 **1.85 V** / 방전 컷 **0.8 V**, QAF 는 1.85 V **CCCV**(컷 전류 100 µA).
- 장비: Bio-Logic VMP3(전기화학) / TOSCAT-3100(사이클).

**분석**
- Raman: Renishaw inVia, **633 nm**.
- SEM/EDS: JEOL JSM-IT510. **(quasi-)in situ SEM** = 반응을 직경 **1 mm** 디스크로 국한 + 스테이지 위치기억으로
  **같은 자리 재촬영** (operando 아님).
- XPS: JEOL JPS-9200, **Mg Kα (1253.6 eV)**, 위 SEM 과 같은 quasi-in-situ 방식.
- GC: Shimadzu GC-2014, 컬럼 60 °C, Ar 캐리어, 고무마개 Swagelok 에서 주사기 채취.
- DEMS: Hiden HPR-40.
- XRD: **Bruker D2 Phaser, Cu Kα**. **operando XRD** 는 정전류가 아니라 **계단 정전위**(25 또는 50 mV 스텝,
  각 전위 **1 h 유지**, 뒤쪽 30 min 동안 패턴 수집) → 결정상 출현 전압을 정확히 대응시키기 위함.

---

## 5. 결과 — 섹션별 상세

### 5.1 왜 그래핀인가 + 왜 "약한 3D" 여야 하나
그래핀계는 전도도는 높은데 HER 촉매활성이 거의 없어 이상적 Zn 도금 기판이다. **그러나 합성 중 생긴 결함과
가장자리 작용기가 강한 HER 활성**을 보인다 — `Fig. 1c` 기준 **결함 자리는 금속 Zn 보다도 HER 활성이 높다**.
반면 ZHS 는 모든 H 흡착자리가 결합력이 약하고, **전자전도가 나빠** 표면에서 HER 이 더 억제된다.
GNP 는 실제로 결함이 있다 — `Fig. S3a` 의 Raman **D 밴드**가 그 증거이고, BET **25.239 m² g⁻¹**.

전극을 **20 MPa 로 눌러 기공/활성면적을 줄인** 것도 같은 맥락이다: 표면적이 크면 HER 절대량이 커진다.

### 5.2 ZHS 는 정말 HER 자리에 먼저 생기나
- **in-situ Raman**(`Fig. 1d`): Zn 도금·HER 이 진행되면 **결함(D) 피크가 점차 가려지고 ZHS 신호가 강해진다.**
  → 덮이는 대상이 결함이라는 간접 증거.
- **quasi-in-situ SEM**(`Fig. 2a`, `Fig. S4`): CuGr‖Zn 10 사이클 후 GNP 표면 **띄엄띄엄한 지점**에 ZHS.
  50 사이클로 늘려도 **대부분 원래 자리에 고정**, 일부만 형상 변화.
  → *"고전류에서 HER 이 억제되고, 남은 부반응이 최활성 자리에만 몰려 그 자리가 ZHS 로 부동태화된다"*.
- **Zn 도금 자리는 안 다친다**: 고전류 예비순환이 Zn 도금에 유리한 자리는 손상시키지 않는다(저자 주장).

### 5.3 도금 균일성
`Fig. 2b` — CuGrStr 위 Zn 도금(1, 4 mAh cm⁻²)이 미처리 CuGr(`Fig. S5`, `Fig. S6`)보다 확연히 균일.
`Fig. S6` figure-read: CuGr 위 1 mAh cm⁻² 에서 **수십 µm 급 '꽃송이' 뭉치**(불균일 핵생성)가 보이는 반면
CuGrStr 는 미세 판상이 고르게 깔린다.
`Fig. S7` LSCM 높이맵: CuGrStr 는 단일 평탄면, **CuStr 는 큰 함몰(구덩이)** 다수, Cu 는 극심한 불균일.

### 5.4 MD — ZHS 표면이 Zn²⁺ 탈용매화를 돕는다
`Fig. 2c–e`(+`Fig. S9`): **ZHS 표면 위의 Zn(H₂O)₆²⁺ 는 배위환경이 더 "느슨하다"** → 탈용매화가 쉬워짐 →
계면에서의 탈수화 가속 → 더 균일한 도금·부반응 감소.
Raman/EDL(`Fig. S10`, `Fig. S11`)이 같은 결론: ZHS 가 계면 물분자 비율을 낮춘다.
`Fig. S12`(온도가변 EIS)의 탈용매화 장벽 순서도 일치 (CuGrStr 최저).

### 5.5 HER 억제의 직접 증거
- **DEMS**(`Fig. 2g`): 예비순환 후 H₂ 발생 대폭 감소.
- **GC**(`Fig. S13`): §3.2 표 — **정량 수치는 여기가 유일**.
- **HER LSV**(`Fig. 3b`, 포화 K₂SO₄): 예비순환 시료가 HER 활성이 뚜렷이 낮다.
  본문은 여기에 *"그래핀 코팅 기판이 bare Cu 보다 수소발생에 덜 취약"* 이라는 한 줄을 더한다
  (⚠ GC 수치와 충돌 — §14-2).
- **정전위 0 V vs Zn, 20 h**(`Fig. 3c`): 초기 구간만 UPD/표면합금 가능성, 이후 20 h 는 HER 지배.
  **누적 전하 최소 = CuGrStr**.

### 5.6 성막(deposition) 쪽 이득
`Fig. 3a` LSV: 전처리 시료(CuGrStr·CuStr)가 **도금 개시전위가 더 낮다** = 핵생성/성장이 더 쉽다.
`Fig. S14` Tafel: 전처리 시료가 **교환전류밀도가 더 높다** → 낮은 도금 과전압·고른 도금.
저자 해석: 예비순환 후 남은 **잔류 Zn 핵 + ZHS** 가 이후 Zn 성장을 돕는다.

### 5.7 예비순환 조건은 어떻게 정했나
`Fig. S15`–`Fig. S17`: **20 mA cm⁻² · 1 mAh cm⁻²** 에서 CuGr 전극은 **≈100 사이클**에 표면이 안정화된다.
- `Fig. S16` EIS/DRT: 10→100 사이클 동안 R_ct1·R_ct2 두 시상수가 100 사이클에서 수렴.
- `Fig. S17` XPS: Zn·S·O 원자비가 100 사이클에서 포화(figure-read: O 5.5→11.0 %, Zn 1.1→3.8 %, S 0.55→1.35 %,
  C 92.7→83.8 %), 150 사이클에서는 더 늘지 않음.
⇒ **20 mA cm⁻², 1 mAh cm⁻², 100 cycle 로 확정.**
⚠ 이 최적화는 **전부 CuGr 에서만** 수행됐다. Cu 는 이 조건을 그냥 물려받는다(→ §6).

### 5.8 수명·형상
`Fig. S18` 전압곡선: CuGrStr‖Zn 은 1/500/1000/1500 사이클 곡선이 겹치고, CuGr‖Zn 은 1st 와 이후가 어긋나며
탈리 쪽에 혹이 생긴다(계면 불안정). `Fig. S23`: 2000 사이클 후 CuGrStr 표면은 여전히 깨끗(청흑색),
CuStr 는 회백색 피복.

### 5.9 준-무음극(QAF) 셀
"QAF" 정의(`Fig. 4c`) = 셀 조립 **전에** 음극 집전체에 **정해진 양의 Zn 을 미리 도금**해 둔 것.
초기 충전 때 ZMO 안의 Zn(대략 **0.5 당량**)이 음극으로 넘어와 합쳐지면, 방전 시 음극 Zn 총량이
양극이 요구하는 Zn 과 **정확히 맞아** 사실상 무음극처럼 동작한다.
가용 Zn 총 용량 **1.194 mAh cm⁻²** vs 실제 발현 **1.199 mAh cm⁻²** → 완전방전 시 음극에 Zn 이 거의 안 남는다.

---

## 6. ★★ G2 직격 — Cu 기판에서 무엇이 조사됐고, 어디서 멈췄나

### 6.1 논문이 Cu 에 대해 말한 것 — **원문 그대로**

> **(A)** *"Because planar substrates (e.g., Cu foil) become covered with ZHS after the precycling process,
> leading to nonuniform Zn deposition, substrates with weakly 3D architectures are more suitable for this
> pre-cycling strategy."* (p.4 상단)

> **(B)** *"At 0 V versus Zn, only during the early stage **might** the current refer to an underpotential
> deposition (UPD) or a surface alloying process."* (p.4, `Fig. 3c` 설명)

> **(C)** *"By contrast, Cu foil shows little ZHS accumulation after 10 cycles but develops pronounced ZHS
> peaks after 100 pre-cycles. Unlike the quasi-3D architecture of CuGr, the planar Cu foil retains ZHS across
> its surface, which can impair the uniformity of subsequent Zn deposition. Thus, the pre-cycling treatment
> provides only limited performance enhancement to Cu foil.* **The improvement in CuStr likely arises not from
> ZHS passivation but from the formation of a surface alloy layer during pre-cycling, which enhances the Zn
> affinity, thereby improving Zn deposition behavior.[15]"** (p.4 하단 — **논문 전체에서 "표면합금"이 나오는
> 유일한 서술문**)

**참고문헌 [15]** = J. Hao, X. Li, S. Zhang, F. Yang, X. Zeng, S. Zhang, G. Bo, C. Wang, Z. Guo,
*Adv. Funct. Mater.* **2020**, *30*, 2001263. (우리 litdb 미보유)

### 6.2 그래서 "표면합금 > ZHS" 라는 주장의 실제 무게는?

`grep -i alloy` 로 본문 전체에서 **"alloy" 는 딱 2회** 나온다 — 위 (B) 와 (C) 뿐이다. 그리고 그 2회가 전부
**조건법(might / likely)** 이며, (C)는 **자기 측정이 아니라 인용 [15]로 지지**된다.

논증 구조를 풀면 이렇다 — 이건 **소거법**이지 관측이 아니다:

```
   ① 평판 Cu 는 예비순환 후 ZHS 가 표면 전체를 덮는다        (관측: XPS Fig.3g/S21, SEM Fig.S8·S23)
   ② 표면 전체를 덮는 ZHS 는 도금 균일성에 해롭다             (관측: LSCM Fig.S7, 도식 Fig.S8a)
   ③ 그런데 CuStr 는 Cu 보다 (조금) 좋아진다                  (관측: CE 99.86 → 99.89 %, H₂ 3.31 → 0.55 %)
   ─────────────────────────────────────────────────────────────
   ∴ 개선의 원인은 ZHS 가 **아닌** 무언가여야 한다
   ∴ 그 무언가는 "표면합금층일 것" ← **여기서 관측이 끝나고 인용 [15] 이 대신 들어간다**
```

⇒ **세미나 발표자의 "The Cu-specific mechanism was noted but not systematically investigated" 는
정확한 독해다.** 원문의 그 지점을 위 (C) 한 문장으로 특정할 수 있다.

> ⚠ 한 가지 뉘앙스 정정: 덱의 압축 표현 *"Cu 에서는 표면합금층이 ZHS 보다 영향이 컸다"* 는
> 논문이 **"합금이 더 크다"를 잰 것이 아니다.** 논문이 실제로 말한 것은
> **"Cu 에서 ZHS 는 (탄소와 달리) 순효과가 해롭다 → 남은 개선분은 합금 때문일 것"** 이다.
> 부호가 다르다: 탄소에서는 ZHS 가 **유익**, Cu 에서는 ZHS 가 **유해**.

### 6.3 Cu 에 대해 **실제로 한 것** (있는 데이터)

| 측정 | Cu / CuStr 포함? | 결과 |
|---|---|---|
| CE 10 mA cm⁻² 2000 cycle (`Fig. 3d`) | ✅ | 99.86 → 99.89 % (**+0.03 %p**), 1000 cycle 후 불안정 |
| CE 20 mA cm⁻² (`Fig. 3e`, `Fig. S15a`) | ✅ | CuStr **99.62 %** > CuGrStr 99.48 % (figure-read) |
| Aurbach (`Fig. 3f`) | ✅ | CuGrStr 가 **더 좋다**고만 서술, CuStr 수치 미기재 |
| 도금 LSV (`Fig. 3a`) | ✅ | CuStr 도 개시전위 낮아짐 |
| HER LSV (`Fig. 3b`) | ✅ | 예비순환 후 HER 활성 감소 |
| 정전위 0 V 20 h (`Fig. 3c`) | ✅ | 누적전하 CuGrStr < 나머지 |
| 교환전류 Tafel (`Fig. S14`) | ✅ | CuStr 도 상승 |
| GC H₂ (`Fig. S13`) | ✅ | 3.31 → **0.55 %** (6.0× 감소) |
| in-situ XPS (`Fig. 3g`, `Fig. S21`) | ✅ | Cu 2p 가 10 cycle 엔 보이고 **100 cycle 엔 사라짐** = 표면이 덮임 |
| XPS 깊이프로파일 (`Fig. S22`) | ✅ | **O 1s · Zn 2p 만** |
| SEM/사진/EDS (`Fig. S23`) | ✅ | CuStr 예비순환 후 EDS 에 Cu·Zn 공존 |
| LSCM (`Fig. S7`) | ✅ | CuStr 표면에 큰 함몰 |
| EIS/DRT (`Fig. S12`, `Fig. S16`) | ✅ | CuStr 17.25 (Cu 18.70) — 소폭 개선 |
| 풀셀 NP 5:1 (`Fig. 4a,b`) · QAF (`Fig. 4d`) | ✅ | CuStr 는 1200 cycle / 50 cycle 66 % 로 열세 |

### 6.4 Cu 에 대해 **안 한 것** — 여기가 우리 진입로

| 안 한 것 | 왜 결정적인가 |
|---|---|
| **Cu/CuStr 표면의 XRD** | `Fig. 2h` 는 **CuGr 전용**이다. Cu 쪽 회절 데이터가 **0건** → CuZn(β′)·Cu₅Zn₈(γ)·CuZn₅(ε) 어느 상도 탐색되지 않았다 |
| **Cu 2p 화학상태 분해** | `Fig. S21a` 는 raw 스펙트럼 2개(10/100 cycle)뿐. Cu⁰ / Cu(I) / Cu(II) / 합금 Cu 를 가르는 피팅이 없다 |
| **Cu 2p 깊이프로파일** | `Fig. S22` 는 **O 1s 와 Zn 2p 만** 4개 시료에 대해 찍었다. **합금층 두께·Cu–Zn 상호확산 프로파일이 논문 어디에도 없다** |
| **CuStr 단면 EDS 라인스캔** | `Fig. S7` 의 단면은 **CuGrStr 전용**. Cu/Zn 계면을 가로지르는 조성 구배 측정 없음 |
| **UPD 정량** | 원문 (B) 가 *"might"* — 초기 전류를 UPD/합금 중 어느 쪽에도 귀속하지 않았다 |
| **Cu 를 포함한 DFT** | ★★ **계산에 Cu 표면이 하나도 없다.** DFT 집합은 ZHS / Zn / 그래핀 / 결함 그래핀 4종뿐(→ §8) |
| **Cu 전용 프로토콜 최적화** | `Fig. S15`–`S17` 의 조건 스크리닝은 전부 CuGr 기준. Cu 는 20 mA cm⁻²·1 mAh cm⁻²·100 cycle 을 그대로 물려받는다 ⇒ 덱의 *"optimal pre-conditioning protocol on Cu unexplored"* 그대로 |

---

## 7. 전체 논증 흐름 (한 눈에)

```
 무음극이 되려면 CE > 99.9 %  ──▶  현실은 99.5–99.8 %  ──▶  원인 = HER + ZHS(Dead Zn)
                                                                  │
             ZHS 는 HER 이 만든 국소 pH 상승으로 생긴다  ◀────────┘
                                                                  │
            ∴ ZHS 는 자동으로 **HER 최활성 자리에** 핵생성한다 (자기정렬)
                                                                  │
   ▶ 고전류 예비순환으로 그 자리를 **미리** ZHS 로 덮는다 (CuGrStr)
                                                                  │
   ├─ HER↓ (GC 4.29→0.28 %, DEMS)           ├─ 탈용매화↑ (MD, EDL, EIS)
   ├─ 도금 개시전위↓ / i₀↑ (LSV, Tafel)      └─ 도금 균일↑ (SEM, LSCM)
                                                                  │
                                              CE 99.94 % (2000 cyc)
                                                                  │
                                    QAF 셀 ≈520 Wh kg⁻¹ · 57 cyc 92 %
                                                                  │
                                   급감 원인 = **양극(ZMO)** (dQ/dV + operando XRD)

  ⚠ 갈라지는 가지: 평판 Cu 에서는 ZHS 가 표면을 통째로 덮어 **해롭다**
                     → CuStr 의 소폭 개선은 "표면합금 때문일 것" (인용만, 측정 없음) ← **G2**
```

---

## 8. ★★ DFT / 계산 방법 — **우리가 이어받을 자리**

### 8.1 결론 먼저: **계산 방법이 논문 어디에도 기재돼 있지 않다**

| 항목 | 이 논문 |
|---|---|
| **code / version** | ⛔ **명시 없음** |
| **functional (+vdW)** | ⛔ **명시 없음** |
| **pseudo / PAW** | ⛔ **명시 없음** |
| **k-points / ecut / 진공 / 슬랩 두께 / 고정층** | ⛔ **명시 없음** |
| **스핀 / smearing** | ⛔ **명시 없음** |
| **용매 모델(암시적/명시적 물)** | ⛔ **명시 없음** — 그림상 진공 슬랩으로 보인다 |
| **ΔG 보정(ZPE, TΔS)·수소 기준(½H₂ vs H⁺+e⁻)** | ⛔ **명시 없음** |
| **MD code / force field / 물 모델 / 상자크기 / 앙상블 / dt / 길이 / 분자 수** | ⛔ **명시 없음** |
| **DFT+U / MLIP / 무질서 처리** | 해당 없음 (또는 명시 없음) |

**근거**: 본문 Experimental Section 은 *Materials Preparation · Electrode Preparation · Cell Assembly ·
Electrochemical Tests · Characterization* 5개 소절뿐이고, **"Computational Methods" 소절이 존재하지 않는다.**
전문 텍스트(39,598자)에 `DFT` · `VASP` · `first-principles` · `PBE` · `k-point` · `plane-wave` ·
`pseudopotential` · `LAMMPS` · `GROMACS` · `force field` 가 **모두 0건**이다.
(`functional` 은 *"functional groups at structural edges"*, `cut-off` 는 **전압 컷오프**로만 등장한다 —
계산 의미의 용례가 하나도 없다.)
SI 에서도 우리가 본 범위(→ §16)에 방법 텍스트 페이지가 없었다.
⚠ **우리가 SI 33장 중 19장만 봤으므로 "SI 어딘가에 없다"고 단정하지는 않는다.** 다만 본문에는 확실히 없다.

### 8.2 그래도 확인되는 것 — 계(system)와 양(quantity)

**계 4종** (`Fig. S1`, `Fig. S2`, 우리가 직접 본 그림):

| 계 | 표기 | 구조 (figure-read) |
|---|---|---|
| ZHS | `Zn₄(OH)₆SO₄` | Zn–OH–SO₄ 유한 조각으로 보인다. **수화수 xH₂O 가 그려져 있지 않다** (실험상은 ·xH₂O) |
| 금속 Zn | `Zn-H (side view)` | 주름진 Zn 층 **2겹**, H 1개를 표면 위에 얹음 |
| 완전 그래핀 | `Gr(5×5)` / `Gr-H` | 5×5 그래핀, side view 에 시트 **2장**(bilayer) |
| 결함 그래핀 | `Gr(5×5)(D)` / `Gr(D)-H` | 같은 셀에 **단원자 공공 1개**(빨간 원), 그 자리에 H |

**양** = **H 원자 흡착의 ΔG** — 즉 HER 의 표준 서술자 **ΔG_H\*** (CHE 계열). 논문은 `ΔG` 로만 적는다.

**인쇄된 수치는 딱 2개** (`Fig. S2`, figure-read):

| 계 | ΔG |
|---|---|
| 완전 그래핀 `Gr(5×5)-H` | **+2.618 eV** |
| 결함 그래핀 `Gr(5×5)(D)-H` | **−0.216 eV** |

ZHS 와 Zn 의 ΔG 는 **`Fig. 1c`(본문 그림)에만** 있고, 우리는 본문 그림 이미지를 확보하지 못했다 → **인용 불가**.
본문 서술로만 아는 순서:
- 완전 그래핀 = H 흡착이 나쁘고 **HER 에 본질적으로 불활성**
- **결함 자리 = HER 활성이 뛰어나며, 금속 Zn 보다도 높다**
- **ZHS 의 모든 H 흡착 후보자리 = 흡착친화도가 낮다** + **전자전도가 나빠** HER 이 추가로 억제됨

`Fig. 1c` 캡션이 *"two potential ZHS structures for H-atom adsorption"* 이라 하므로, **ZHS 는 자리 2개만** 봤다.

### 8.3 MD

- 목적: **ZHS 표면 위 Zn²⁺ 용매화 구조**가 벌크/그래핀 표면과 어떻게 다른가.
- 산출: 종 분포 스냅샷(`Fig. 2c`), **RDF**(`Fig. 2d`, `Fig. S9c`), **배위수 CN**(`Fig. 2e`).
- 결론: ZHS 표면의 Zn(H₂O)₆²⁺ 가 **더 느슨하게 배위** → 탈용매화 용이.
- 우리가 본 것(`Fig. S9`): (a) 벌크 전해질 상자(물 + SO₄ + Zn), (b) 바닥에 그래핀 시트를 깐 상자,
  (c) RDF 3곡선(Bulk / Graphene surface / ZHS surface), x = d **0.2–0.6 nm**.
  figure-read: 벌크 첫봉 **≈0.26 nm(높이 ≈61)**, 그래핀 **≈0.265 nm(≈21)**, ZHS 는 0.26 봉우리가 거의 없고
  **≈0.30 nm 어깨 + ≈0.335 nm 주봉**.
  ⚠ **RDF 의 원자쌍이 라벨돼 있지 않다.** Zn–O 1차 껍질은 통상 ~0.21 nm 라 0.26 nm 봉우리를 Zn–O 로
  단정할 수 없다. **어느 쌍인지 논문에서 확인 불가.**
- CN 절대값은 `Fig. 2e`(본문 그림) 에만 있어 **인용 불가**.

### 8.4 ⛔ 그래서 우리가 이 논문의 계산에서 **가져올 수 있는 것 / 없는 것**

| 가져올 수 있는 것 | 가져올 수 없는 것 |
|---|---|
| **정성 순서**: 결함 그래핀 > Zn > 완전 그래핀 ≈ ZHS (HER 활성) | **ΔG 절대값 2.618 / −0.216 eV** — 기준(½H₂?), ZPE·TΔS 보정 여부, 범함수, 피복률이 전부 미상 |
| **서술자 선택 자체**: 이 분야가 ΔG_H\* 로 HER 을 논한다는 확인 (= 우리 C3 의 필드 정당성) | **재현**: 방법이 없어 이 값을 우리가 다시 만들 수 없다 |
| **계 목록**: ZHS·Zn·그래핀·결함 그래핀 = 이미 남이 한 것 → **중복 회피** | MD 의 어떤 수치도 (force field 미상 + 쌍 라벨 없음) |

---

## 9. Figure set ★

> 📁 크로핑 이미지: `litdb/figures/zhu2026_zhs_precoverage_quasi_anode_free_zn/` (SI **S1–S33**, 33장).
> ⚠ **본문 그림 `Fig. 1`–`Fig. 4` 의 이미지는 확보하지 못했다** — 아래 본문 그림 행은 **캡션 텍스트 기준**이다.

| Fig | 내용 | 우리 활용 |
|---|---|---|
| 1a | CE 별 무음극 셀이 버티는 사이클 수 | **무음극 CE 문턱(200 cyc→99.9 %, 500 cyc→99.95 %)의 출처** — 우리 협업 목표치를 정당화하는 유일한 수치 |
| 1b | 무음극급 Zn 도금/탈리를 막는 병목(HER, ZHS→Dead Zn) | 문제 정의 도식. 우리 C3(ΔG_H\*)가 겨냥하는 지점이 여기 |
| 1c | 물질별 HER 촉매활성 비교 + **ZHS 의 H 흡착 후보 구조 2종** | ⚠ **우리가 못 본 그림** — ZHS·Zn 의 ΔG 값이 여기 있는데 인용 불가. 원본 PDF 확보 시 최우선 확인 대상 |
| 1d | 그래핀 표면 Zn 전착의 **in-situ Raman 이미징** | "결함 D 피크가 가려지고 ZHS 가 자란다" = 자기정렬 부동태의 핵심 실험 근거 |
| 1e | ZHS 가 HER 활성자리를 우선 덮는 도식 | 개념도. 우리 C2/C3 그림의 대조군으로 쓸 수 있다 |
| 2a | CuGr 표면 10/50 사이클 **in-situ SEM + EDS** | ZHS 가 *같은 자리에 고정*됨을 보이는 그림 |
| 2b | CuGrStr 위 1 / 4 mAh cm⁻² Zn 도금 SEM | 균일성 개선의 직접 증거 |
| 2c–e | **MD**: ZHS 표면 종 분포·Zn 용매화 구조 / RDF / **CN** | ⚠ 못 본 그림. CN 절대값이 여기 있으나 방법 미상이라 우리 C5(ORCA λ)와 직접 비교 금지 |
| 2f | 예비순환 → HER 자리 선피복 도식 | 전략 요약도 |
| 2g | **in-situ DEMS** H₂ 발생속도 (CuGrStr vs CuGr) | 정성 비교. 정량은 `Fig. S13` 을 쓸 것 |
| 2h | CuGr 의 사이클수별 **ex-situ XRD** | ⚠ 못 본 그림. **ZHS = PDF#00-039-0690** 이라는 카드번호만 텍스트로 확인. **2θ 값 미확보** → 우리 C1 대조는 카드 확보 후에 |
| 3a | 기판‖Zn LSV (ZnSO₄) | 도금 개시전위 = 우리 C2(zincophilicity)의 **실험 대응물** |
| 3b | 포화 K₂SO₄ 에서의 HER LSV | 우리 C3(ΔG_H\*)의 **실험 대응물**. ⚠ `Fig. S13` GC 와 그래핀 vs Cu 순서가 충돌(§14-2) |
| 3c | 0 V vs Zn 정전위 20 h + 누적전하 막대 | HER 총량 비교. "초기엔 UPD/합금일 수 있다"는 원문 (B)가 여기 |
| 3d | **CE @ 10 mA cm⁻²** 4종 | ★ 헤드라인 CE 표(§3.1)의 출처 |
| 3e | **CE @ 20 mA cm⁻²** 4종 | `Fig. S15a` 와 짝. **CuStr > CuGrStr 역전**이 여기 있다 |
| 3f | Aurbach CE | 저전류 정밀 CE. CuStr 수치는 본문에 없다 |
| 3g | 사이클수별 **in-situ XPS** 표면조성 | ★ G2 의 핵심 관측 — Cu 는 100 사이클에야 ZHS 가 뚜렷해진다 |
| 3h | CE > 99 % 달성 전략 문헌 비교 (+`Table S3`) | **경쟁 지형도** — 대부분 99.5–99.8 % 대에 머문다는 주장의 근거표 |
| 4a,b | NP 5:1 풀셀 고율 사이클 + 전압곡선 | CuGrStr >4000 cyc vs CuStr ≈1200 cyc = **Cu 열세의 가장 큰 격차** |
| 4c | QAF 개념도 | "quasi-anode-free" 정의 — 용어 그대로 우리 문서에 쓸 수 있다 |
| 4d,e | QAF 셀 사이클 + 파라미터 | 1.194 vs 1.199 mAh cm⁻² 일치, 520 Wh kg⁻¹ |
| 4f,g | dQ/dV 40 사이클 진화 (충전/방전) | 열화 원인을 **양극**으로 귀속하는 논증 |
| 4h,i | 양극 쪽 **operando XRD** (충전/방전) | 계단 정전위 XRD 프로토콜 자체가 참고할 방법 |
| S1 | **H 흡착 DFT 구조 4종** (ZHS · Zn–H · Gr–H · Gr(D)–H) | ★★ **우리 C3 의 선행 계 목록** — 여기 **Cu 가 없다**는 것이 우리 진입로 |
| S2 | **Gr(5×5)-H ΔG = 2.618 eV / Gr(5×5)(D)-H ΔG = −0.216 eV** | ★★ 이 논문 DFT 의 **유일한 인쇄 수치**. 방법 미상이라 순서만 쓴다 |
| S3 | CuGr Raman(D/G) · GNP BET **25.239 m² g⁻¹** · 세공분포 · EDS | "그래핀에 결함이 있다"는 전제의 실측 근거 |
| S4 | 같은 자리 in-situ SEM 10/50 cycle, 3배율 | ZHS 고정성의 보강 |
| S5, S6 | 미처리 CuGr vs CuGrStr 위 Zn 도금 형상 | CuGr 는 1 mAh cm⁻² 에서 이미 '꽃송이' 뭉치 |
| S7 | LSCM 높이맵 + **CuGrStr 단면 SEM/EDS(C·Cu·Zn)** | ⚠ 단면은 CuGrStr 만 — **CuStr 단면이 없다**(G2 공백) |
| S8 | ★ **평판 Cu vs 약한 3D CuGr 도식** + 평판 Cu 위 육각 ZHS 판상 SEM | ★★ **논문의 Cu 논리 전체가 여기 있다 — 기하 논증이지 합금 논증이 아니다** |
| S9 | MD 상자(벌크/그래핀) + **RDF 3곡선** | ⚠ RDF **쌍 라벨 없음**. 방법 미상 |
| S10 | ZnSO₄ 농도별 + ZHS Raman (crystal/hydrated SO₄²⁻, O–H 신축) | 계면 물분자 비율 논증 |
| S11 | **C_dl**: CuStr 1.446 vs CuGrStr 0.276 µF cm⁻² | 전기화학 활성면적 비교 — CuStr 가 ~5× |
| S12 | 온도가변 EIS + DRT + Arrhenius (14.05 / 20.65 / 18.70 / 17.25) | ⚠ **단위 오기**(J mol⁻¹ K⁻¹). 순서만 인용 |
| S13 | ★ **GC H₂ %**: 0.28 / 4.29 / 0.55 / 3.31 | ★★ HER 억제의 **유일한 정량치** — 우리 C3 검증의 실험 앵커 |
| S14 | Tafel log(j) vs V, 교환전류밀도 | C2 의 실험 대응물 |
| S15 | 예비순환 조건 최적화 (A.C.E 99.48 vs 99.62 %, 5-1 vs 40-1) | ★ 프로토콜 확정 근거 + **CuStr>CuGrStr 역전** |
| S16 | 예비순환 중 EIS/DRT 10→100 cycle (R_ct1·R_ct2) | "≈100 사이클에 표면 안정" 근거 |
| S17 | 예비순환 중 XPS 원자비 vs cycle (10→150) | 100 사이클 포화 근거 |
| S18, S19 | 1/500/1000/1500 사이클 전압곡선 | CuGrStr 겹침 vs CuGr 어긋남 |
| S20 | ★ modified Aurbach **>1750 cycle, >99.90 % CE** | 무음극 적합성 주장의 근거 |
| S21 | ★ **Cu 2p** (10 vs 100 cycle) + CuGr O 1s | ★★ Cu 표면이 덮인다는 증거. **화학상태 분해 없음** |
| S22 | ★ **XPS 깊이프로파일 (O 1s · Zn 2p 만)** 4종 | ★★ **Cu 2p 깊이프로파일이 없다 = 합금층 깊이 증거 부재**(G2 핵심 공백) |
| S23 | 예비순환/2000 사이클 후 SEM·사진·EDS (CuStr 의 Cu·Zn 맵 포함) | EDS 는 합금과 얇은 Zn 피막을 **구분하지 못한다** |
| S24 | HT-nano-ZMO‖Zn 하프셀 400 사이클 | 양극 선정 근거 |
| S31 | ZMO 양극 XPS (1st charge / 5th 후) — Mn 감소·Zn 증가 | 양극 열화(Mn 용출) 근거. ⚠ 번호는 위치 추정 |
| S33 | QAF 개념 도식 (ZnMn₂O₄ ⇄ Zn + 2MnO₂, 224 mAh g⁻¹) | 본문에 콜아웃이 없는 그림. ⚠ 번호는 위치 추정 |

---

## 10. Post-processing ★

| 무엇 | 이 논문 | 비고 |
|---|---|---|
| **ΔG_H\*** (H 흡착 자유에너지) | 계산은 했고 값도 그렸다 | ⛔ 도구·보정·기준 **전부 미기재** |
| **RDF / CN** (MD 후처리) | RDF 3환경 비교, CN 막대 | ⛔ 쌍 라벨·force field 미기재 |
| **DRT** (분포형 완화시간) | EIS → γ(τ) vs log τ, **R_ct1·R_ct2 두 시상수 분리** | 도구 미기재. 우리 `kim2025_impedance_decoupling_tlm_assb` 계열과 같은 계보 |
| **Arrhenius** (탈용매화) | log(R⁻¹) vs 1000/T 선형회귀 | ⚠ **단위 오기** |
| **C_dl** (비패러데이 CV) | (i_c − i_a)/2 vs sweep rate 기울기 | 표준 ECSA 추정법 |
| **Tafel / 교환전류** | log(j) vs V 외삽 | `Fig. S14` |
| **XRD 상동정** | **PDF 카드 대조**(PDF#00-039-0690) | ⛔ Rietveld 아님, 2θ 미기재 |
| **operando XRD** | 계단 정전위(25/50 mV, 1 h 유지, 뒤 30 min 수집) | ⭕ **방법 이식 후보** — 상 출현 전압을 정확히 대응 |
| **quasi-in-situ SEM/XPS** | 반응을 1 mm 디스크로 국한 + 스테이지 위치기억 재촬영 | ⭕ 같은 자리 추적법. operando 는 아님(저자 명시) |
| BVSE / NEB / Bader / COHP / DOS / ELF | **전부 없음** | |

---

## 11. ★ 우리 계산 대비 — C1 / C2 / C3 매핑

> 스코핑 카드 원본: **`kb/projects/zn_alzib_dft_md_contribution_2026_09_03.md`** (§2 C1–C7, §3 못 하는 것, §4 게이트).
> 카드 내용을 여기 복사하지 않는다 — 아래는 **이 논문과의 겹침/공백만**.
> 교차표 반영본: **`comparison_vs_ours.md` §K-5 ~ §K-9**.

### C1 — 상 지문표 (`db/properties/zn_cu_phase_fingerprint_2026_09_03.json`)

| | 이 논문 | 우리 C1 (2026-09-03 산출) | 판정 |
|---|---|---|---|
| ZHS 동정 | **PDF#00-039-0690** 카드 대조 (`Fig. 2h`, **CuGr 기판**) | ⛔ **미계산** — 수화수 n 미정이라 구조 확정 불가. 문헌 기저면 d(00l) ≈ 8–11 Å → 2θ ≈ **8–11°**, 고차선 ~16–18°, ~25° | 🔵 **논문이 우리 공백을 메운다** |
| 43° 부근 귀속 | ⛔ **다루지 않음** (Cu 쪽 XRD 자체가 없다) | Cu(111) 43.318 · Zn(101) 43.221 · CuZn β′(110) 43.282 · Cu₅Zn₈ γ(411) 43.199 · CuZn₅ ε(101) 43.607 / (002) 42.138 · CuI(220) 42.208 · Cu₂O(200) 42.302 — **8상이 1.47° 안에** | 🟢 **우리가 논문 공백을 메운다** |
| 진단창 | — | **31–39°** | 🟢 우리 고유 |

**★ 실행 가능한 결론 2개:**
1. **우리 C1 이 유일하게 계산 못 한 상이 ZHS 였는데, 이 논문이 그 상을 PDF#00-039-0690 으로 특정했다.**
   → 그 카드의 **수화수 n 과 격자상수를 확보하면 C1 의 ZHS 구멍이 닫힌다.** (이 논문 자체에는 2θ 도, 격자상수도
   인쇄돼 있지 않다 — 카드를 따로 떠야 한다.)
2. **우리 C1 노트("ZHS 는 43° 부근에 주선이 없다")와 이 논문은 모순되지 않는다.** 이 논문은 ZHS 를
   **저각 회절**로 보고, 세미나의 43° 애매성은 **Cu / Zn / Cu–Zn 합금** 사이의 문제다.
   ⇒ 두 문제는 **다른 2θ 창**의 문제다. 섞어 말하면 틀린다.
   ⇒ 협업 상대에게 줄 메시지: *"ZHS 는 저각에서, 합금은 31–39° 진단창에서 각각 따로 봐야 한다."*

### C2 — Zincophilicity 서술자

| | 이 논문 | 우리 C2 (미착수) |
|---|---|---|
| Zn 결합에너지 | ⛔ **0건.** *"surface alloy layer ... enhances the Zn affinity"* 가 전부이고, 그것도 **인용 [15]** | Zn adatom 결합에너지 순위: Cu(111)/(100), Zn(0001), CuZn(110), Cu₅Zn₈, CuI(111) |
| 실험 대응물 | ⭕ **있다** — 도금 개시전위(`Fig. 3a`) + 교환전류밀도(`Fig. S14`), 전처리 시료가 둘 다 유리 | 우리는 결합에너지만 낸다 |

⇒ **겹침 0, 공백 전면.** 이 논문의 Cu 관련 최대 미지수를 **우리 C2 가 숫자로 바꾸는 자리**다.
⚠ 카드 §2 C2 의 경고 유지: **결합에너지 ≠ 핵생성 과전압.** 우리가 내는 건 순위 서술자이고,
`Fig. 3a` 의 개시전위와 **정성 순서만** 대조할 수 있다.

### C3 — HER 억제 ΔG_H\* — **유일하게 직접 겹치는 축**

| 계 | 이 논문 ΔG (figure-read) | 우리 C3 계획 |
|---|---|---|
| 완전 그래핀 | **+2.618 eV** | (계획에 없음) |
| 결함 그래핀 | **−0.216 eV** | (계획에 없음) |
| 금속 Zn | 값 미확보 (`Fig. 1c`) — 본문상 "결함 그래핀보다 활성 낮음" | ✅ Zn(0001) 포함 |
| ZHS | 값 미확보 (`Fig. 1c`) — 본문상 "모든 자리 흡착 약함" | (계획에 없음 — 구조 미확정) |
| **Cu(111)/(100)** | ⛔ **없음** | ✅ **우리만 한다** |
| **CuZn / Cu₅Zn₈ / CuZn₅** | ⛔ **없음** | ✅ **우리만 한다** |
| **CuI(111)** | ⛔ **없음** (이 논문엔 I 계가 아예 없다) | ✅ 우리만 한다 |

**실험 앵커(우리 C3 검증용)** — 이 논문이 주는 것:
- GC H₂ %: **CuGr 4.29 → CuGrStr 0.28** / **Cu 3.31 → CuStr 0.55** (`Fig. S13`)
- HER LSV (포화 K₂SO₄, 4 mV s⁻¹) 곡선 순서 (`Fig. 3b`)
- 정전위 0 V vs Zn 20 h 누적전하 (`Fig. 3c`)
⇒ **우리 ΔG_H\* 순위가 이 실험 순위를 재현하는지**가 C3 의 1차 게이트가 될 수 있다.
⚠ 단 GC 는 **셀 전체 총량**이고 우리 ΔG_H\* 는 **자리당 열역학**이다 — 면적 정규화가 안 맞는다(§14-2 참조).

### 🔧 방법 원전으로서의 가치 (물성값이 아니라)
- **operando XRD 계단 정전위 프로토콜**(25/50 mV, 1 h 유지, 뒤 30 min 수집) — 협업 상대의 GI-XRD 설계에
  그대로 제안할 수 있는 형식.
- **quasi-in-situ SEM/XPS 위치추적**(1 mm 디스크 국한 + 스테이지 위치기억) — G1(상 동정) 실험 설계 참고.

---

## 12. 적용 인사이트 — 우리 작업에 어떻게

1. **★ C3 의 신규성이 확정됐다.** 선행연구(이 논문)의 ΔG_H\* 집합은 **ZHS / Zn / 그래핀 / 결함 그래핀**이고,
   **Cu 도 Cu–Zn 합금도 CuI 도 없다.** 세미나의 계(Cu 집전체, ZnI₂ 첨가)에서 정작 필요한 표면이 통째로 비어 있다.
   ⇒ 우리 C2+C3 한 묶음은 "남이 한 걸 다시 하는" 게 아니라 **문헌의 빈칸을 그대로 채운다**.
2. **★ 그런데 우리 ΔG_H\* 를 이 논문 값과 나란히 그리면 안 된다.** 방법이 없어서 축이 다르다.
   그림에 넣더라도 **우리 값만 한 축**에 그리고, 이 논문은 *"같은 서술자를 쓴 선행"* 으로 각주 처리.
   (이게 CLAUDE.md 의 *"문헌 수치는 소환값 — 방법 명시 없이 이식 금지"* 규율의 교과서적 사례다.)
3. **★ Cu 의 "합금" 은 아직 누구도 안 잰 대상이다.** 이 논문은 인용으로 넘겼고, 세미나 덱은 전압곡선으로
   *추정*만 했다. **우리 C1(지문) + C2(결합에너지)가 그 공백의 양쪽 끝을 동시에 잡는다** —
   *"어떤 상이 생길 수 있고(열역학+지문), 그 상이 Zn 을 잘 붙잡나(결합에너지)"*.
4. **estimand 경고 재확인.** 이 논문이 "surface alloy layer" 를 정의하지 않은 채 넘어간 것은 우연이 아니다 —
   **조성 × 종단면 × 피복률이 전부 자유**라 스칼라로 정의되지 않기 때문이다. 우리가 C2 를 돌리기 전에
   `kb/templates/estimand_card.md` 를 채워야 하는 이유가 여기 실물로 나와 있다(카드 §4 게이트 1).
5. **전해질 조건이 다르다는 것을 잊지 말 것.** 이 논문은 **1 M ZnSO₄**(풀셀 +0.2 M MnSO₄), 요오드 없음.
   세미나 계는 농도도 다르고 ZnI₂ 도 들어간다. **ZHS 형성 열역학은 Zn²⁺·SO₄²⁻ 활동도에 직접 걸린다** —
   두 계의 ZHS 거동을 같다고 가정하면 안 된다. (덱 수치는 여기 옮기지 않는다 —
   `talks/do2026_bml_alzib_preconditioning.md` 참조.)
6. **협업 제안에 바로 쓸 수 있는 한 줄**: *"선행연구는 탄소 기판에서 ZHS 선피복을 확립했지만, Cu 쪽 기전은
   문장 하나와 인용 하나로 남겼다. 우리는 Cu·Cu–Zn 합금·CuI 를 포함한 ΔG_H\* / Zn 결합에너지 순위표와
   XRD 지문표를 만들어, 그 문장을 검증 가능한 숫자로 바꾸는 것을 제안한다."*

---

## 13. 인용 가능 문장 (deck / 원고용)

- "Zhu et al. (Adv. Funct. Mater. 2026, 36, e23442) 는 탄소 기판의 HER 활성자리를 고전류 예비순환으로
  **ZHS 로 선피복**해 Zn 도금/탈리 평균 CE **99.94 %**(10 mA cm⁻², 1 mAh cm⁻², 2000 사이클)를 달성했다."
- "같은 연구는 **무음극 구성이 요구하는 CE 문턱**을 200 사이클 80 % 유지에 **>99.9 %**, 500 사이클에 **>99.95 %**
  로 제시했다."
- "예비순환은 HER 을 정량적으로 억제한다 — GC 로 측정한 H₂ 가 CuGr 4.29 % → CuGrStr **0.28 %**,
  Cu 3.31 % → CuStr **0.55 %** 로 줄었다."
- "**단, 이 전략은 기판 형상 의존적이다.** 평판 Cu 포일에서는 ZHS 가 표면 전체를 덮어 오히려 도금 균일성을
  해치며, 저자들은 CuStr 의 개선을 *'표면합금층 형성 때문일 것(likely)'* 이라고만 적고
  **합금에 대한 어떤 직접 측정도 제시하지 않았다.**"
- "이 논문의 HER DFT 는 ZHS·Zn·그래핀·결함 그래핀만 다루며, **Cu 및 Cu–Zn 합금 표면은 계산되지 않았다.**"

⛔ **인용하면 안 되는 것**: ΔG 절대값(2.618 / −0.216 eV)을 우리 계산과 나란히 · `Fig. S12` 의 활성화값(단위 오기)
· "520 Wh kg⁻¹" 를 **실측 셀 에너지밀도**로 · 이 논문 수치를 우리 황화물 db 옆에.

---

## 14. ⚠ 비판 / 주의 (over-claim 방지)

1. **계산 방법이 아예 없다.** 이 논문의 DFT/MD 는 **재현 불가능**하다(본문 기준). 그림에 eV 가 인쇄돼 있다고
   해서 인용 가능한 값이 되는 것이 아니다. **이게 이 논문의 가장 큰 결함**이고, 동시에 우리 기여 여지다.
2. **본문 서술 ↔ SI 수치 충돌 (우리가 실측한 불일치).** 본문 `Fig. 3b` 문단은
   *"substrates coated with graphene-based materials are less susceptible to hydrogen evolution than bare Cu"*
   라고 쓰는데, `Fig. S13` 의 GC 는 **CuGr 4.29 % > Cu 3.31 %** 로 **반대**다.
   그럴듯한 화해(면적 정규화: GNP 는 BET 25.239 m² g⁻¹ 로 표면적이 훨씬 크다)는 **논문이 하지 않았다.**
   ⇒ *"그래핀이 Cu 보다 HER 이 적다"* 는 **기하면적 기준 LSV 한정**이며, 셀 총 H₂ 로는 성립하지 않는다.
3. **`Fig. S12` 단위 오기.** J mol⁻¹ K⁻¹ 는 엔트로피 차원. Arrhenius 기울기 되짚기로는 **kJ mol⁻¹**.
   → 값 인용 금지, 순서만.
4. **`Fig. S15a` 의 역전이 설명되지 않는다.** 예비순환 조건 자체(20 mA cm⁻²)에서 **CuStr 99.62 % > CuGrStr 99.48 %**
   인데 본문에 언급이 없다. 시험 조건(10 mA cm⁻²)에서는 순서가 뒤집힌다. *"CuGrStr 가 항상 낫다"* 는 서술은
   **전류밀도 조건부**다.
5. **"520 Wh kg⁻¹" 는 초록에서 실측처럼 읽힌다.** 본문은 *"theoretical energy density of ≈520 Wh kg⁻¹"* 라고
   명시한다. 초록의 *"energy density of 520 Wh kg⁻¹ with stable cycling over 50 cycles"* 와 본문의
   *"57 사이클 92 % 유지 / 58 사이클부터 급감"* 사이에 서술 강도 차이가 있다.
6. **QAF 는 무음극이 아니다.** Zn 을 미리 도금해 둔다. 진짜 무음극(CuGr‖ZMO)은 **50 사이클에 29 %** 로 무너진다.
   이 논문이 실제로 보인 것은 *"무음극에 필요한 CE 는 반쪽셀에서 달성했다"* 이지 *"무음극 셀이 된다"* 가 아니다.
7. **높은 CE 는 1 mAh cm⁻² 한정.** 4 mAh cm⁻² 에서는 **99.74 %** 로 떨어지고 150 사이클이다.
   저자 설명대로 그 영역에서는 Zn 이 기판이 아니라 **먼저 깔린 Zn 위에** 쌓인다 = 기판 전략의 사정거리 밖.
8. **ZHS 가 "HER 최활성 자리에 생긴다"는 것은 직접 측정되지 않았다.** HER 활성 맵과 ZHS 맵을 겹쳐 본 실험이 없다.
   국소 pH 논증 + Raman D 피크 소멸 + SEM 상 이산적 분포로 **추론**한 것이다. 그럴듯하지만 증명은 아니다.
9. **모델 ZHS 에 수화수가 없어 보인다.** `Fig. S1` 의 구조는 Zn₄(OH)₆SO₄ 로 표기되고 고립 H₂O 가 안 보인다
   (figure-read). 실험상은 ·xH₂O 다. 층간 물이 표면 화학과 전자구조를 바꾸는 계에서 이 불일치는 작지 않다.
10. **ΔG 계산에 Cu 가 없다는 사실 자체가 논문의 논증을 약화시킨다.** 논문은 "Cu 의 개선은 합금 때문"이라고
    주장하면서, **정작 자기가 가진 유일한 이론 도구(ΔG_H\*)를 Cu 에 적용하지 않았다.** 한 계만 더 돌리면
    되는 계산이다.
11. **⛔ 우리 황화물 축과 절대 섞지 말 것.** 이 논문의 CE·Ea·에너지밀도는 **수계 Zn²⁺** 값이다.
    `our_dft_baseline.md` 의 어떤 숫자와도 같은 표에 놓지 않는다.

---

## 15. 기법 미니용어집 (우리 맥락)

| 용어 | 뜻 | 우리 대응 |
|---|---|---|
| **ZHS** | Zn₄(OH)₆SO₄·xH₂O, zinc hydroxy sulfate. HER 이 국소 pH 를 올릴 때 침전 | C1 의 미계산 상. 수화수 n 이 열쇠 |
| **HER** | 수소발생반응 (2H₂O + 2e⁻ → H₂ + 2OH⁻). Zn 도금과 전자를 경쟁 | C3 의 대상 |
| **ΔG_H\*** | H 원자 1개가 표면에 흡착할 때의 자유에너지. **0 에 가까울수록 HER 활성**(Sabatier) | C3 그 자체 |
| **CHE** | computational hydrogen electrode. ½H₂ 를 (H⁺+e⁻)의 기준으로 삼아 전위를 도입 | 우리가 쓸 프레임 (논문은 명시 안 함) |
| **A.C.E** | average Coulombic efficiency, 구간 평균 CE | — |
| **Aurbach 법** | 사전도금 → 정해진 횟수 순환 → 완전탈리 로 CE 를 정밀 측정하는 프로토콜 | 반쪽셀 CE 의 표준 |
| **UPD** | underpotential deposition. 평형전위보다 *양의* 전위에서 이종 기판 위에 단원자층이 붙는 현상. 합금화의 전조 | 논문이 "might" 로 남긴 자리 |
| **DRT** | 분포형 완화시간. EIS 를 τ 축으로 풀어 겹친 반원을 분리 | 우리 TLM/임피던스 digest 계열과 동일 계보 |
| **C_dl** | 이중층 용량 → 전기화학 활성면적(ECSA)의 대용 | 면적 정규화의 근거 |
| **QAF** | quasi-anode-free. 집전체에 소량 Zn 을 미리 도금해 두고 무음극에 근사 | 용어 그대로 사용 가능 |
| **strike plating** | 밀착·핵생성을 위해 본 도금 전에 얇게 치는 예비도금 | "Str" 접미사의 유래 |
| **N/P (NP ratio)** | 음극/양극 용량비. 무음극은 N/P → 0 | 이 논문 풀셀은 5:1 |

---

## 16. ★ 그림 판독 기록 — 본 것 / 안 본 것 (정직 목록)

**입력 형태**: 본문은 pdfminer 추출 텍스트(8쪽, 39,598자) — **본문 그림 이미지는 없다.**
SI 2개 문서는 **폰트 0개인 스캔/이미지 PDF** 라 내장 JPEG 을 페이지 이미지로 뽑아 봤다(문서2 15장, 문서3 18장).

**그림 번호 부여 근거**: 문서2 의 15장이 본문 콜아웃(S1/S2 흡착구조 → S3 CuGr → S4 in-situ SEM →
S5/S6 도금형상 → S7/S8 LSCM+SEM → S9 MD → S10/S11 Raman+EDL → S12 탈용매화 → S13 GC → S14 교환전류 →
S15 예비순환)과 **위치가 15/15 일치**한다. 문서3 도 S16(EIS/DRT)·S17(XPS)·S21(Cu 2p)·S22(깊이프로파일)·
S24(nano-ZMO)가 본문 서술과 **개별 일치**해 `p3_NN = S(NN+15)` 로 확정. **S25 이후는 위치 추정이며 미검증**
(그래서 §9 표에서 S25–S32 를 인용하지 않았다).

### ✅ 실제로 본 SI 그림 — **24 / 33**
- 문서2 (14/15): `S1` `S2` `S3` `S4` `S6` `S7` `S8` `S9` `S10` `S11` `S12` `S13` `S14` `S15`
- 문서3 (10/18): `S16` `S17` `S18` `S20` `S21` `S22` `S23` `S24` `S31` `S33`

### ❌ 안 본 것 — **9 / 33 + 본문 그림 전부**
- **본문 그림 `Fig. 1`–`Fig. 4` 전부** (이미지 미확보). → `Fig. 1c` 의 ZHS·Zn ΔG 값, `Fig. 2d,e` 의 RDF/CN 값,
  `Fig. 2h` 의 **ZHS 2θ**, `Fig. 3h`/`Table S3` 의 문헌 비교표가 전부 **미확인**이다.
- SI: `S5` `S19` `S25` `S26` `S27` `S28` `S29` `S30` `S32`. 전부 SEM 형상 또는 ZMO 양극 쪽 보조자료로,
  우리 축(HER · zincophilicity · 상동정)과 거리가 멀어 우선순위에서 뺐다.
  (PNG 는 `litdb/figures/<slug>/` 에 다 들어 있으니 필요하면 그때 열면 된다.)

### 본문 서술과 **어긋난** 그림 (실측)
1. **`Fig. S13` vs 본문 `Fig. 3b` 문단** — 그래핀 코팅이 bare Cu 보다 HER 이 적다는 서술과 GC 수치가 반대(§14-2).
2. **`Fig. S12` 단위** — J mol⁻¹ K⁻¹ 로 인쇄됐으나 Arrhenius 기울기는 kJ mol⁻¹ 규모(§14-3).
3. **`Fig. S15a`** — 예비순환 조건에서 CuStr(99.62 %) > CuGrStr(99.48 %), 본문 미언급(§14-4).
4. **`Fig. S22`** — 깊이프로파일에 **Cu 2p 가 없다**. "표면합금층" 주장을 뒷받침할 수 있었던 유일한 데이터 축이
   비어 있다(§6.4).
