Repository: yonghoon7153-source/Yonghoon-DEM-DFT

# 📚 LITDB — 문헌 단일 시스템 (**SE·DFT 축 + DEM·MPM 축, 두 트랙**)

> **앞으로 논문은 여기서만 본다.** 여러 곳(db/literature, kb/papers, db/properties, Excel)에 흩어진 문헌을 한 곳에서 생각·참고·비교하기 위한 통합 MD 시스템.

## 왜 트랙이 둘인가
`INDEX.md` 는 argyrodite 전해질 축이라 접촉역학·MPM·건식전극 digest 가 들어갈 자리가
없다. 그래서 한때 64편이 **어느 인덱스에도 없었다**(open_items #7). 축을 나눠 그 구멍을
닫았고, 한 분모로 세면 “159편 중 98편 미언급” 같은 **가짜 미결**이 나온다
(`comparison_vs_ours.md:8`). 분리는 실측 근거가 있는 결정이다 — 합치지 말 것.

⚠ 이 표의 **편수는 적지 않는다.** 손으로 쓴 수는 반드시 낡는다(README 자신이 세 번 틀렸다).
현재값은 `python3 tools/litdb/build_index.py --check` 로 본다.

File: litdb/papers/ziegel2010_surface_area_measure_digitizations.md
# Estimation of surface area and surface area measure of three-dimensional sets from digitizations — Ziegel & Kiderlen (Image and Vision Computing 2010) · 2×2×2 배치 수의 점근 이론 (h-함수) 으로 넓이 가중치를 정하면 최악 상대오차 3.98 % 가 **최선** — 그리고 같은 수로 법선 분포 (이방성) 까지 추정

> slug `ziegel2010_surface_area_measure_digitizations` · DOI `10.1016/j.imavis.2009.04.013` · type `method/theory (stochastic & integral geometry — asymptotic surface-area estimator from 2×2×2 configuration counts · Gauss digitization · 최적 가중치 증명 + 단위 구·원기둥·회전 타원체 시뮬) · 전지·DEM·MPM 없음` · PDF `8._Estimation_of_surface_area_and_surface_area_measure_of_three-dimensional_sets_from_digitizations.pdf` · digested `2026-11-03` · status ✅
> 그림 `13/13 육안 확인` (본문 Fig 1–10 · Table 1–3; **fig_6 · fig_7 · fig_9 손 크롭** = 도구가 영역을 못 찾거나 버렸음 · **tab_1–3 재크롭** = 도구가 쪽 전체를 잘랐음) · 약칭 `[ZiegelKiderlen10]`
> ⚠ 가중치 기호는 원문 **λ̄ⁱ** — `pdftotext` 가 'k' 로 바꿔 뽑는다 (그림 렌더로 확인). 형(type) 함수는 원문 **τ(j)** ('s(j)' 로 뽑힘).
> 수치 등급: **stated** · **figure-read ≈** · **derived(ours)** · **pilot(ours)** (`lindblad2005_…` §7-3 의 scratch 계산 — 인용 전 재현 필요).  SI 없음 (본문 14 쪽 전부 확인).
> 짝 카드: `lindblad2005_surface_area_weighted_local_configurations` (평가 대상 [11] · 진단 사양 · pilot 표) · `windreich2003_voxel_based_surface_area_estimation` · `neumann2021_garnet_3d_structure_grain_boundaries_li_transport`.

---

## 0. 이 카드를 연 이유 — 질문 (a) 의 "최선 한계" 와 (d) 의 이방성

| 질문 | 이 논문의 답 |
|---|---|
| (a) 가중 추정기가 편향을 얼마나 줄이나 · **최선은 어디까지인가** | 2×2×2 배치 수에 가중을 주는 **모든** 국소 추정기 중 점근 (해상도 → ∞) 최악 상대오차의 **최솟값 = 3.98 %** (증명 · "best possible") · Lindblad 2005 · Schladitz 2006 가중치는 **7.3 %**, Lindblad–Nyström 2002 는 **12.8 %** (등방 편향 +8.8 %) |
| (a) 우리 CNC 와의 관계 | 이 한계는 **참 넓이를 모를 때** 의 이야기 — CNC 는 해석 원판 넓이를 아는 정규화라 총량 편향 0 (`lindblad2005_…` §7-2) |
| (b) 진단 | 이 가중치 (Table 2) 를 진단에 넣으면 큰 구에서 **C(s) = 1.0066–1.0123** 이 나와야 한다 — pilot 1.0064 / 1.0124 ✓ (구현 검증용 상수) · ⚠ r = 0 선택은 작은 구 (r/h < 3) 에서 무너진다 (pilot −14 … −86 %) |
| (d) MPM 피복 | ① **부피 문턱 디지털화** (MPM 셀 = 점 수 n/8 ≥ ½ 규칙과 같은 부류) 에도 점근 항등식이 성립한다고 명시 ② 같은 배치 수로 **표면 법선 분포 (rose of normal directions)** 를 50 칸으로 추정 → 피복 비율의 방향 상관 (면 세기 −9 / +7 %) 을 법선 없이 검사할 도구 |

## 1. 한 줄 요약

ETH 취리히의 Ziegel 과 오르후스 대학의 Kiderlen 은 Kiderlen–Rataj 의 점근 정리 — **격자 간격 t → 0 에서 2×2×2 배치 (B, W) 의 출현 수 N_t 는 평균적으로 t⁻² ∫ h_(B,W)(n) S₂(Z, dn) 처럼 행동한다** (h = "그 배치를 가르는 평면들의 띠 폭", S₂ = 표면 넓이 측도) — 를 써서, 배치 수의 가중합이 넓이를 재는 **오차를 h-함수의 선형결합과 상수 1 의 최대 편차로 정확히 묶는다**. 정보를 가진 배치 102 개 (쌍둥이 동일시 58 부류, 5 형) 의 h-함수가 펼치는 공간은 **50 차원**이고, 구면을 96 개 지지 삼각형으로 나눠 볼록 최적화하면 **점근 최악 상대오차의 최솟값 0.0398 (3.98 %)** — 이것이 2×2×2 국소 추정기의 **최선**이다. 기존 가중치는 7.3 % (Lindblad 2005 · Schladitz 2006) · 12.8 % (Lindblad–Nyström 2002). 최적 가중치는 2-매개변수 (r, s) 족이고 등방 물체에 대해서는 **+0.66 … +1.23 % 의 편향**을 갖는다 (원하면 C(s) 로 나눈다). 같은 배치 수로 **표면 넓이 측도 (법선 분포)** 를 50 매개변수 모형 (이산 · 조각 상수) 으로 추정해 **이방성을 정량**한다 (회전 타원체 0.9/1.1/1.1 의 이방성이 뚜렷이 보임).

## 2. 메타

| 항목 | 내용 |
|---|---|
| 저자 | **Johanna Ziegel**ᵃ (Dept. Mathematics, ETH Zurich) · **Markus Kiderlen**ᵇ\* (교신, Dept. Mathematical Sciences, University of Aarhus · kiderlen@imf.au.dk) |
| 서지 | *Image and Vision Computing* **28** (2010) 64–77 · DOI `10.1016/j.imavis.2009.04.013` |
| 일자 | 접수 2008-01-21 · 수정 2009-02-27 · 승인 2009-04-25 |
| 자금 | Carlsberg Foundation · Danish Council for Strategic Research (Kiderlen) |
| 핵심 원전 | [7] Kiderlen & Rataj (점근 정리, *Mathematika* 53) · [3] Gutkowski–Jensen–Kiderlen 2004 (정보 배치 목록 · 26 자유도 방향 분석) · [11] **Lindblad 2005** (`lindblad2005_…`) · [12] Lindblad & Nyström 2002 · [15] Schladitz–Ohser–Nagel 2006 (Crofton 이산화) · [14] Ohser & Mücklich (배치 빈도 O(k) 알고리즘) |
| 계산 도구 | YALMIP (MATLAB) [13] — 최적화 |
| 연구유형 | 이론 (정리 · 명제 · 증명) + 시뮬 검증 |

## 3. 핵심 수치 ★

### 3-1. 배치·함수 공간 (stated)
| 양 | 값 | 위치 |
|---|---|---|
| 정보를 가진 (informative) 2×2×2 배치 | **102** 개 (n = 2, d = 3) | p. 67 |
| 쌍둥이 동일시 부류 | **58** — 형 5: 8 · 형 4: 6 · 형 3: 24 · 형 2: 12 · 형 1: 8 (`Table 1` "Number") | Remark 1 · `Table 1` |
| h-함수 공간 차원 | **dim(H₂₂₂) = 50** (Proposition 4.1) — 형 1 의 h = 형 5 + 형 3 셋의 합 (Proposition 4.2) | p. 67–69 |
| 지지 삼각화 | 구면 = **12 × 8 = 96** 지지 삼각형 (각 위에서 h 는 선형) | p. 69 |
| 두 종류 삼각형의 최소 최악오차 | min G_T1 = **0.0398** · min G_T2 = **0.0241** | p. 71 |

- 형 정의 (Definition 4.1): 형 1 = 검은 점 1 개 (또는 흰 점 1 개) · 형 2 = 2 개 · 형 3 = 3 개 · 형 4 = 4/4 이고 **아핀 종속** (한 면) · 형 5 = 4/4 이고 **아핀 독립**. [derived(ours)] Lindblad m-cube 경우와 1:1 — 형 1 = c₁ · 형 2 = c₂ · 형 3 = c₅ · 형 4 = c₈ · 형 5 = c₉ (= 평면에 나타나는 basic 경우). 개수 확인: 2×8 + 2×12 + 2×24 + 6 + 8 = **102** ✓ (형 4·5 는 자기 쌍둥이).

### 3-2. 최적 가중치 (`Table 2` · 식 14–15 · Algorithm 2)
| 형 | 가중 λ̄ⁱ | 배치 하나당 [derived(ours) — Algorithm 2 의 ½] |
|---|---|---|
| 1 | **s r** | s r / 2 |
| 2 | **1.3579** | 0.67895 |
| 3 | **2.3519 − s r** | (2.3519 − s r)/2 |
| 4 | **0.9602** | 0.9602 |
| 5 | **s (1 − r)** | s (1 − r) |
- 매개변수: **0 ≤ r ≤ 1 · 1.6631 ≤ s ≤ 1.7452** — 점근 오차는 r 에 무관, s 에는 의존할 수 있으나 **최악 한계는 s 에 무관** (`Table 2` 캡션).
- λ̄⁵ ∈ [1.6631, 1.7452] 전 구간에서 1 − g₁ = **0.0398**, **0.0076 ≤ g₂ − 1 ≤ 0.0398** (p. 71).
- **Algorithm 2**: Ŝ(Z) = t² (½λ̄¹N¹_t + ½λ̄²N²_t + ½λ̄³N³_t + λ̄⁴N⁴_t + λ̄⁵N⁵_t) — Nⁱ_t = 형 i 부류 개수 합. 일반식 (7) Ŝ = t² Σ λ_j N_t,j / n_j (n_j ∈ {1, 2} = 부류 안 배치 수).
- [derived(ours)] 최악 오차의 자리: 격자 정렬 평면은 형 4 만 나오므로 추정/참 = λ̄⁴ = 0.9602 → **−3.98 %** (1 − g₁ 의 자리와 일치).

### 3-3. 기존 가중치와의 비교 (`Table 3` · §5.3)
| 가중 | λ¹ | λ² | λ³ | λ⁴ | λ⁵ | r | s | 점근 최악 상대오차 | 하한 H_m · 상한 H_M |
|---|---|---|---|---|---|---|---|---|---|
| 이 논문 λ̄ | sr | 1.358 | 2.352 − sr | 0.960 | s(1 − r) | [0, 1] | [1.663, 1.745] | **3.98 %** (최선) | — |
| Lindblad 2005 λ_L | 1.272 = sr | 1.338 | 1.108 = 2.380 − sr | 0.927 | 0.421 = s(1 − r) | 0.751 | 1.693 | **7.3 %** | 0.927 · **1.0205** |
| Schladitz 2006 λ_S | 0.752 = sr | 1.318 | 1.678 = 2.430 − sr | 0.927 | 0.914 = s(1 − r) | 0.451 | 1.666 | **7.3 %** | 0.927 · **1.0230** |
| Lindblad–Nyström 2002 C_N⁻¹λ_N | 0.399 = sr | 1.300 | 2.114 = 2.513 − sr | 0.919 | 1.194 = s(1 − r) | 0.251 | 1.593 | **12.8 %** | 1 · **1.1281** (정규화 전) |
- Lindblad–Nyström 은 구에서 점근 불편이 아니다: **C_N = 1.0880** → 등방 경우 편향 **+8.8 %** (p. 73).
- 형 2·4 가중과 s, 형 3 의 상수항은 세 방법이 비슷하고, 형 1·3·5 사이에서만 크게 다르다 — Proposition 4.2 의 선형종속 때문에 **점근 오차를 바꾸지 않고 그 셋 사이에서 가중을 옮길 수 있다** (p. 65, p. 73).
- [derived(ours)] Lindblad 2005 의 형별 가중 = 그 카드 `Table 2` 의 2A₁ · 2A₂ · 2A₅ · A₈ · A₉ (1.272 · 1.338 · 1.108 · 0.927 · 0.422) 와 같다 ✓ — 두 논문의 표기가 서로 맞는다.

### 3-4. 등방 정규화 · 시뮬레이션
| 양 | 값 | 위치 |
|---|---|---|
| 등방 정규화 상수 C(s) = (1/S(B²)) ∫ H^{λ̄(r,s)} dS₂(B², ·) | **C(1.6631) = 1.0066 · C(1.7036) = 1.0094 · C(1.7452) = 1.0123** (r 무관) | p. 73 |
| 단위 구, 격자 간격 t = 0.1 (검은 점 ≈ 4200 개) · 10 회 무작위 위치 | 최대 상대오차 **0.9 % · 1.2 % · 1.5 % · 1.0 % · 1.2 % · 1.5 %** (`Fig. 7` 여섯 판) · 구의 최적 (r, s) ≈ **(0, 1.6631)** | `Fig. 7` 캡션 · p. 71 |
| 원기둥 r 1 · 높이 2 (축 비정렬), t = 0.055 (≈ 38,000 점) | 최대 상대오차 **0.4 · 0.3 · 0.2 · 0.4 · 0.3 · 0.2 %** · 최적 ≈ **(1, 1.7452)** 근처 | `Fig. 8` 캡션 · p. 71 |
| `Fig. 7` figure-read ≈ | 추정 넓이 12.54–12.75 (참 4π = 12.566) — 대부분 **참값 위** (s 증가 → 증가) | `Fig. 7` |
| `Fig. 8` figure-read ≈ | 18.66–18.90 (참 6π = 18.850) | `Fig. 8` |

### 3-5. 표면 넓이 측도 (§6) — 이방성
| 양 | 값 | 위치 |
|---|---|---|
| 모형 | ① **이산 모형** D(M): 50 개 h-함수 최댓값 방향의 Dirac 합 (θ̂_j = t²N_t,j / (n_j h_jj) — 닫힌 식, 점근 불편) ② **조각 상수 밀도 모형**: 50 칸 분할 위 상수 밀도 (등방 포함) — I-발산 최소화 (식 24–25 · YALMIP) | p. 74–76 |
| 시뮬 격자 간격 | **t = 0.02** | p. 77 |
| 단위 구 (참 θ = 1) | 형 1 제외: max θ̂ = **1.0741** · min **0.9495** (> 1.05 셋 · < 0.95 하나) · 형 1 포함: max **1.0886** · min **0.7686** (< 0.95 가 25 개 · > 1.05 가 9 개) ⇒ **형 1 배치 수는 빼라** | p. 77 |
| 회전 타원체 (반축 0.9 · 1.1 · 1.1, (1,1,1) 축으로 2π/7 회전) | θ̂ 최대 **1.7391** · 최소 **0.7373** — 이방성 뚜렷 (`Fig. 10` 왼) | p. 77 |
| 중심 조건 (centroid) | 참 측도는 ∫ n S₂(Z, dn) = 0 · 추정은 점근적으로만 — 필요하면 선형 제약으로 강제 (시뮬에는 미적용) | p. 76 |

## 4. 방법 ★
- **대상 집합**: compact 이고 **gentle** (경계의 축소 법선다발 측도 유한 + 거의 모든 경계점에서 안·밖 양쪽에 접하는 열린 공이 있음) — 볼록체 · 볼록 고리의 위상적 정칙 집합 · 양의 도달 집합의 일부 합집합을 포함 (p. 66).
- **디지털화**: Gauss — Z ∩ t(U + Z³), U 는 단위 정육면체 균일 무작위 (**평행이동만 무작위**, 회전은 아님). 점근 항등식은 **부피 문턱 디지털화에도 성립**하므로 확장이 "즉시" 라고 적는다 (p. 65).
- **Theorem 2.1**: lim_{t→0+} t^{−(d−1)} E N_t = ∫ h_(B,W)(n) S_{d−1}(Z, dn), h_(B,W) = (h(B ⊕ W̌, ·))⁺ (지지함수의 양수부) — 기하적 의미: 법선 u 의 평면 중 B 와 W 를 가르는 것 (u 가 B 에서 멀어지는 쪽) 들의 **띠 폭**. 정보 배치 = 가르는 초평면이 있는 경계 배치 · 비정보 배치는 점근적으로 무시 가능.
- **h-함수 계산**: 보이는 꼭짓점 (Lemma 2.1, Algorithm 1) → h = min_i ⟨p_i, ·⟩⁺ (형 1·5 는 3 개, 형 2·3·4 는 4 개의 보이는 꼭짓점) · 지지 = 구면 삼각형/사각형 (`Fig. 1–5`, `Table 1`).
- **가중 최적화**: H_λ(u) = Σ λ_j h_j(u) 가 1 에 가깝게 — 상대 최악오차 ≤ ‖H_λ − 1‖_∞ (식 9–10). 지지 삼각형마다 H 는 선형 → 볼록 함수 G 의 최소 (Lemma 5.1) → 두 종류 삼각형 (`Fig. 6`) 에서 수치 최소.
- **형 1 처리**: 점근적으로 중복이라 기본 가중 0 · Proposition 4.2 로 형 1 에 양의 가중을 주고 다른 가중을 줄이는 1-매개변수 족 (식 15) — 점근 오차 불변.
- **입자 처리 칸**: 전지 아님 — 대상은 연속 집합 하나의 디지털화. 다중 라벨 (세 입자가 만나는 곳) 은 다루지 않는다.

## 5. Figure set ★

| Fig | 내용 | 우리 활용 |
|---|---|---|
| 1 | 형 3 배치의 h-함수 지지 (구면 사각형 · 보이는 꼭짓점 p · 꼭짓점 v · 최댓값 m³) | h-함수의 기하 — "그 배치가 나오는 법선 방향의 집합" |
| 2 | 형 1 · 3 · 5 지지의 상대 위치 | Proposition 4.2 (형 1 = 형 5 + 형 3 × 3) 의 그림 |
| 3 | 증명에 쓰는 형 3 배치 셋 (검은 점이 (0,0,0) 을 포함) | — |
| 4 | Proposition 4.2 증명의 삼각형 I · II | — |
| 5 | 형 1 · 2 · 4 지지의 상대 위치 | — |
| 6 | 지지 삼각형과 대응 배치 (형 2 · 3 · 4 · 5) | 96 삼각형 분할의 단위 — 최적화의 기본 칸 |
| 7 | ★ **단위 구 (t 0.1) 넓이 추정 — (r, s) 여섯 판** · 검은 선 = 4π | pilot 구현 검증 (큰 구 C(s)) · 구의 최적 (0, 1.6631) |
| 8 | ★ 축 비정렬 원기둥 (r 1, h 2, t 0.055) — 같은 여섯 판 · 참 6π | 형상에 따라 최적 (r, s) 가 다르다 — 하나의 (r, s) 로 모든 물체를 맞출 수 없다 |
| 9 | 상수준 집합 {T̄_j} 과 분할 {T_j} (조각 상수 모형의 칸) | 법선 분포 50 칸 — 우리 접촉 방향 census 의 칸 후보 |
| 10 | ★ **표면 넓이 측도 추정 — 회전 타원체 (왼, 이방) vs 단위 구 (오, 등방)** | 압축 침대 접촉면의 **방향 이방성** 을 법선 없이 배치 수로만 보는 도구 (§7-3) |
| Table 1 | 형별 보이는 꼭짓점 · 지지 꼭짓점 · 최댓값 방향 · 덮음 성질 · 개수 | 경우 분류 구현의 대조표 |
| Table 2 | ★ **최적 가중 (r, s 족)** | 진단 (가-1) 입력 |
| Table 3 | ★ 기존 가중 (Lindblad · Schladitz · Lindblad–Nyström) 을 같은 족으로 다시 쓴 비교 | 7.3 % · 12.8 % 의 출처 |

## 6. Post-processing ★
- **배치 빈도**: O(k) 알고리즘 (Ohser–Mücklich [14]) — 영상 크기에 선형 · 가장자리는 0 으로 패딩.
- **넓이**: Algorithm 2 (닫힌 식) · **법선 분포**: Algorithm 3 (이산 = 닫힌 식 · 조각 상수 = I-발산 볼록 최적화, YALMIP).
- **수치화**: (r, s) 스윕 그림 (`Fig. 7`, `Fig. 8`) · 10 회 무작위 위치의 최대 상대오차를 캡션에 · 법선 분포는 구면 색 지도 (`Fig. 10`).

## 7. 우리 DEM+MPM 대비 ★★

### 7-1. (a) 최선 한계가 말해 주는 것
- 우리 쪽 "면 세기" (STEP4 `A_face` · r1 막 · 면 걷기) 는 **가중 없는 형-무관 세기**라 이 계열의 맨 아래다: 평면 하나에서 L1 = 1–√3 배 (`lindblad2005_…` §3-3). 2×2×2 가중을 쓰면 **어떤 가중으로도** 점근 최악 3.98 % 아래로는 못 간다 — **국소 배치만 보는 한** 의 한계다.
- ①′ CNC 는 이 한계 밖에 있다: 접점마다 **해석 원판 넓이**를 알고 총량을 맞추므로 총량 편향 0 (`lindblad2005_…` §7-2). 이 논문의 한계는 **해석 넓이를 모르는 계면** — MPM 변형 뒤 SE–SE · AM–SE 접촉면, 실침대 면 걷기의 절대 넓이 — 에 적용된다.
- 해석 법선을 아는 계면 (AM 구) 은 면마다 1/L1(n) · \|n_k\| 가중으로 한계보다 나은 정확도를 얻는다 (`lindblad2005_…` 표 C — 0.9998–1.0000 @ r/h 40) — **법선 정보가 추가 정보**이기 때문 (이 논문의 한계는 배치 수만 쓸 때).

### 7-2. (b) 진단에 넣을 때의 함정 (pilot)
- 큰 구에서 등방 편향 **+0.64 % (r 0, s 1.6631) · +1.24 % (r 1, s 1.7452)** 가 나와야 정상 (C(s) 재현 = 구현 검증) — pilot ✓ (`lindblad2005_…` 표 A).
- **작은 구 (r/h < 3) 에서 r = 0 선택은 무너진다**: pilot −14 % (r/h 1.67) · −40 % (1.0) · −86 % (0.625). 작은 구는 형 1 (c₁) 이 지배하는데 (`lindblad2005_…` `Fig. 11`) r = 0 은 형 1 에 가중 0 을 준다. r = 1 은 반대로 +6 … +57 % 과대. ⇒ 이 가중치는 저자 말대로 *"good or very good resolution"* 전용 — 우리 SE (r/h 0.6–10) 에는 Lindblad 가 안전하다.

### 7-3. (d) MPM 피복 메모에 주는 것
- **부피 문턱 디지털화**: 메모 §4-1 측정 격자의 SE 셀 판정 (점 수 n/8 ≥ ½) 은 Gauss 가 아니라 부피 문턱 부류다. 이 논문은 점근 항등식이 부피 문턱에도 성립한다고 적는다 (p. 65) — 단 **가중치 값이 그대로 옮는지는 보이지 않았다** (n/a).
- **이방성 census**: 메모의 면 걷기 피복 비율은 피복 영역의 방향이 분모와 같을 때만 상쇄된다 (`lindblad2005_…` 표 C: 극 모자 −9.1 % · 띠 +7.1 %). AM 은 해석 법선이 있어 직접 셀 수 있지만, **변형된 SE 표면** 이나 실측 FIB-SEM 영상처럼 법선을 모르는 경우 이 논문의 조각 상수 모형 (50 칸) 이 **배치 수만으로** 법선 분포를 준다 — 압축축 (z) 쪽 접촉 몰림을 검사하는 도구.

### 7-4. 같은 / 다른 점 요약
| 축 | 이 논문 | 우리 | 판정 |
|---|---|---|---|
| 디지털화 | Gauss (평행이동 무작위) | `_ball_cells` 셀 중심 ≤ 반경 = Gauss · 입자 위치 무작위 | 같은 모델 |
| 넓이 | 형별 가중 (최선 3.98 %) | 가중 없는 면 세기 (STEP4 · r1 · VX1) / 참값 정규화 (①′ CNC) | 세기 = 맨 아래 · CNC = 범위 밖 (참값) |
| 해상도 | 점근 (t → 0) · 시뮬 r/t = 10 (구) · 18 (원기둥) · 50 (t 0.02) | r/h 0.6–52 (SE 0.25 µm @ 0.4 → AM 6 µm @ 0.115) | 작은 SE 는 이론 범위 밖 |
| 다중 라벨 | 없음 (이진) | ①′ 주인 (입자) 라벨 · 다음 트랙 SE 번호 | 3중선 규칙은 우리 몫 |

## 8. 적용 인사이트 (내 연구에 어떻게)
- ① **"국소 배치로는 최악 4 % 아래 불가"** — 넓이 정확도 목표를 정할 때의 바닥. 그 아래가 필요하면 법선 정보 (해석 · 추정) 나 참값 정규화 (CNC) 가 있어야 한다.
- ② **진단의 구현 검증 상수**: 큰 구 C(s) = 1.0066 / 1.0094 / 1.0123 — 경우 분류·가중 적용 버그를 잡는 기준 (pilot 이 0.02 %p 안에서 재현).
- ③ **등방 불편이 필요하면 C(s) 로 나눈다** — 이 가중치는 최악을 줄이는 대신 등방 평균에 +0.7–1.2 % 를 남긴다 (Lindblad 는 반대로 등방 불편 · 최악 7.3 %). **우리 침대 (입자 방향 무작위) 는 Lindblad 쪽 기준이 맞다.**
- ④ **법선 분포 census** — 피복 비율 · STEP4 반응면 비율이 방향 상관으로 치우치는지 미리 검사.

## 적용 후보 (11-03)

### (가) v0 안에서 지금 — 값 채택 없음
| # | 무엇 | 자리 | 비용 |
|---|---|---|---|
| 가-1 | `lindblad2005_…` 가-1 진단에 **Ziegel 가중 세 점 + C(s) 정규화** 를 넣고, 자기시험 ② 로 **C(s) 재현 (±0.1 %)** 을 둔다 | 같은 진단 파일 | 포함 |
| 가-2 | **한정어 (문서)**: "2×2×2 국소 추정기의 점근 최악 상대오차는 최선 3.98 % (Ziegel 2010) — 면 세기는 그 아래 (평면 0–73 %) · CNC 는 참값 정규화라 이 한계 밖 · 해상 r/h < 3 에서는 점근 결과가 성립하지 않는다 (pilot)" | `docs/voxel_contact_free_gap.md` §8 · 메모 G2 행 | 문서 |
| 가-3 | **법선 분포 census (선택)**: 실침대 AM 표면 (해석 법선으로 직접) 과 SE 표면 (조각 상수 모형 50 칸) 의 법선 히스토그램 — 피복·반응면 비율의 방향 상관 크기 표지 (판정 없음) | 진단 파일 M3 확장 | 해석 법선 = 쉬움 · SE I-발산 최적화 = 중간 |

### (나) 1저자 비준 필요
| # | 무엇 | 왜 · 비용 |
|---|---|---|
| 나-1 | 다음 트랙 SE–SE 넓이 A_n 에 **Lindblad 대신 Ziegel** 가중 채택 | 최악은 낫지만 (3.98 vs 7.3 %) 등방 편향 +0.7–1.2 % 와 작은 r/h 붕괴 — 선택은 해상도 분포를 본 뒤 (가-1 결과) |
| 나-2 | MPM 측정 격자 (부피 문턱 판정) 에 이 가중치를 그대로 쓰기 | 부피 문턱에서 가중치가 같은지 논문이 보이지 않았다 → 우리 쪽 검증 (합성) 후 결정 |

## 9. 인용 가능 문장 (deck / paper 용)
- (EN) *"For surface-area estimators based on weighted counts of 2×2×2 voxel configurations, the asymptotically optimal weights give a worst-case relative error of 3.98 %, which is the best possible for this class; previously published weights reach 7.3 % (Lindblad 2005; Schladitz et al. 2006) and 12.8 % (Lindblad & Nyström 2002) (Ziegel & Kiderlen, Image Vis. Comput. 28, 64, 2010)."*
- (KR) *"2×2×2 배치 가중 넓이 추정기의 점근 최악 상대오차는 최선이 3.98 % 이며 (Ziegel & Kiderlen 2010), 기존 가중치는 7.3 % 와 12.8 % 이다."*

## 10. 주의 / 한계 (over-claim 방지) ★
1. **점근 (t → 0) 결과** — 유한 해상도에서는 *"시뮬레이션이 시사"* 할 뿐 (p. 65 · `Fig. 7` 최대 1.5 % @ r/t 10). 우리 작은 SE (r/h < 3) 에는 성립하지 않는다 (pilot).
2. **평행이동만 무작위** (회전 고정) 가정 — 그 아래서는 *"배치 수 기반 불편 추정기가 없어 보인다"* 고 적는다 (p. 64). 회전까지 무작위인 Lindblad 2005 의 MVUE 와 기준이 다르다.
3. 최적 가중치는 **등방 물체에서 +0.66 … +1.23 % 편향** (C(s)) — 불편이 필요하면 나눠야 한다.
4. (r, s) 의 자연스러운 선택은 없다 — 형상 정보가 있으면 비슷한 형상으로 시뮬해 고르라고 권한다 (p. 74). 구 최적 (0, 1.6631) · 원기둥 최적 ≈ (1, 1.7452) 이 다르다.
5. **이진 · 단일 집합** — 다중 라벨 · 3중선 · 접촉하는 두 물체의 계면은 다루지 않는다.
6. 법선 분포 시뮬은 구와 회전 타원체 하나 (t = 0.02) — *"not very general"* (저자).
7. pilot 수치는 scratch 1 회 계산 — 원문 수치가 아니다.

## 11. 용어 미니-글로서리
- **배치 (B, W)**: 2×2×2 격자점의 검은 (물체) / 흰 (배경) 분할 · **정보 배치** = 둘을 엄밀히 가르는 평면이 있는 경계 배치.
- **h-함수**: 법선 u 방향으로 B 와 W 를 가르는 평면들의 띠 폭 — 배치 수 기대값 = t⁻² ∫ h dS₂.
- **표면 넓이 측도 S₂(Z, ·)**: 법선이 집합 A 안에 있는 경계 부분의 넓이 — 정규화하면 **rose of normal directions** (법선 분포).
- **gentle 집합**: 이 정리가 성립하는 약한 정칙 조건의 집합 족.
- **쌍둥이 (twin)**: 중심 반사 + 흑백 교환으로 같은 h-함수를 갖는 배치 쌍 · n_j = 부류 안 배치 수 (1 또는 2).
- **λ̄ⁱ (r, s)**: 형 i 의 최적 가중 · s = 형 5 가중 축 · r = 형 1 로 옮기는 몫.
- **C(s)**: 단위 구에서의 점근 추정/참 — 등방 정규화 상수.
- **부피 문턱 디지털화**: voxel 부피의 반 이상이 물체면 검은 voxel (Gauss = 중심 판정 과 다른 규칙).

## 12. 이 카드가 확인하지 못한 것 (n/a)
- 부피 문턱 디지털화에서의 가중치 값 · 유한 해상도의 최악 오차 분포 · 다중 라벨 확장 · 원전 [7] Kiderlen–Rataj 의 증명 세부 · YALMIP 설정.

## 🗨️ Q&A 로그
<!-- "Q&A 작성해줘" 트리거 시 직전 질문/답 누적 -->

File: litdb/papers/ziemke2026_li3ocl_substitutional_defects.md
<!-- digest 표준 양식 (paper-level STANDALONE). 깊이 기준 = papers/zuo2022_chlorination_cathode_interface.md
     2026-09-22 신규. 그림 3장(=이 논문의 전부) 실독 + 표 2장은 PDF 텍스트로 검산.
     이 digest 의 무게중심은 §10(비판)이다 — 1저자가 요청한 것은 "치환결함을 ab initio 로 어떻게
     정의·계산하나"의 표준인데, 이 편은 **그 표준을 보여주지 않고 그 표준이 왜 필요한지를 보여준다**. -->

# Ab initio Study of Substitutional Defects in Li₃OCl Solid Electrolyte for Li-ion Batteries — Ziemke et al. (**arXiv:2609.12300v1**, 2026-09-11 · 미심사 프리프린트)

> slug `ziemke2026_li3ocl_substitutional_defects` · DOI `10.32469/10355/97710` (기관 리포지터리 핸들 — **저널 DOI 아님**) · arXiv `2609.12300v1` [cond-mat.mtrl-sci] · type `DFT 전용 (실험 0 · QE vc-relax + 총에너지 차만)` · PDF `litdb/inbox/122. arXiv_2609.12300_2026_Ziemke_Ab_initio_substitutional_defects_Li3OCl_MAIN.pdf` (23 pp, 본문 19 pp + refs 4 pp, **SI 없음**) · digested `2026-09-22` · status ✅ · 태그 **[외부]** **[⛔ 프리프린트]** **[⛔ 산화물 antiperovskite — 물성 4축 진입 금지]** **[🧭 방법 반면교사]**

> elements: Li, O, Cl, H, He, B, Na, K, Mg, Ca, Ba, Al, Gd
> methods: DFT

> **저자**: **Carson D. Ziemke**²³, **Naveed Naemi**³, **Ha M. Nguyen**¹²⁵\*, Anthony Dorhauer³, Carlos Garcia⁴, Narendirakumar Narayanan², Yangchuan Xing¹⁴, John Gahl², Thomas W. Heitmann¹²³, **Carlos Wexler**¹³\* — ¹MU Materials Science and Engineering Institute · ²**University of Missouri Research Reactor (MURR)** · ³MU 물리천문 · ⁴MU 화학/생의공 · ⁵VinUniversity(하노이) CMIT. 공동1저자 **H. M. Nguyen + C. D. Ziemke**. 자금 NSF IIP-2044726 · MUMSEI CD002339 · MURR.
>
> **계보 (자기인용 3부작의 3편째)**: [20] Ziemke 2025 *JMCA* **13**, 3146 (LiBO₂ 공공 형성 + Li 수송) → [21] Nguyen 2025 *Mater. Adv.* **6**, 6682 (LiBO₂ 공공의 **밴드구조**) → [22] Nguyen (submitted, arXiv 2603.12898, *"Neutron-induced enhancement of ion transport"*) → **본 편**(같은 아이디어를 Li₃OCl 로 이식). ⚠ 셋 다 **같은 그룹**이고 본 편의 방법 정당화(§2)가 [20]·[29]에 전적으로 기댄다.

---

## 0. 이 digest 를 읽는 법 — 1저자 지정 읽기축, 그리고 **이 편이 그 축에 답하지 못한다는 사실**

1저자가 이 논문을 던진 이유는 명시적이었다:

> *"우리는 도펀트 스크리닝을 hull 기반 반응에너지로만 했고 **'M³⁺ 가 정말 격자에 들어가나'** 는 아직 못 답했다 (Shannon 반지름을 대리지표로 썼을 뿐). 이 논문이 그 표준 방법을 보여주면 그게 제일 값있는 수확이다."*

**결론부터: 이 편은 그 표준을 보여주지 않는다.** 표준 치환결함 형식론(하전결함 + Freysoldt/Kumagai 보정 + 화학퍼텐셜 경계 + 묽은극한 슈퍼셀 + E_F 를 변수로 둔 형성에너지 도표)의 **어느 층도 수행하지 않는다** — 그리고 저자들이 §4 에서 그 사실을 자인한다(*"without explicit charged-defect corrections, finite-temperature contributions, or dilute-limit extrapolation"*).

그래서 이 digest 의 실제 가치는 **반대쪽**에 있다. 이 편은 *"치환결함 계산을 이렇게 하면 안 된다"* 의 교과서적 표본이고, 그 실패 목록이 곧 **우리가 Nd@Li_24g vs Nd@P_4b 를 DFT 로 판정할 때 미리 막아야 할 항목표**다. 우리 `ndo_lpscl16` 보고량 카드가 이미 막고 있는 것 / 아직 안 막고 있는 것이 §11 에서 갈린다.

> ⛔⛔ **계가 다르다 — 얼버무리지 않는다.**
> **Li₃OCl = 산화물 antiperovskite (Pm3̄m, 5원자/셀)**. 골격 음이온이 **O²⁻+Cl⁻**, 양이온 골격이 **없다**(P 같은 폴리음이온 중심이 없다). 우리 **Li₆PS₅Cl = 황화물 아지로다이트 (F4̄3m, 52원자/셀)** 는 PS₄³⁻ 폴리음이온 + free S²⁻ + Cl⁻ 의 3-음이온 계다.
> ⇒ **자리 위상이 대응되지 않는다.** 이 편의 "Li 자리" 는 O 를 둘러싼 **팔면체 꼭짓점 하나**(배위수 2 인 선형 O–Li–O 사슬의 마디)이고, 우리 Li 는 **24g/48h 의 다중분할 부분점유 자리**다. 그들의 "Li 자리 치환" 결과를 우리 자리 배정 논쟁에 **수치로도 정성으로도 옮기지 않는다.**
> ⇒ **물성 4축(A 이온전도 · B 산화 · C 기계 · D 전자구조) 어느 표에도 행을 만들지 않는다.** 애초에 넣을 값이 없다(§3 참조 — σ·Ea·ESW·gap·C_ij 전부 0건).

> **본 digest 에서 실제로 본 그림 (2026-09-22)**: `Fig. 1` `Fig. 2` `Fig. 3` — **이 논문의 그림 전부(3/3)**.
> 표 `Table 1` `Table 2` 는 이미지가 아니라 **PDF 텍스트로 전수 전사 + 산술 검산**했다(표는 텍스트가 정확 — §10-C 에서 그 검산이 오류 2건을 잡았다).
> 안 본 것: **없다.** SI 도 없다.
> 그림에서만 읽은 값은 **`figure-read ≈`** 로 표시했다.

---

## 1. 한 줄 요약

중성자 조사(照射)로 **비평형 결함을 만든다**는 자기 그룹의 LiBO₂ 아이디어를 Li₃OCl antiperovskite 로 옮겨, ⁶Li(n,α)³H · ¹⁰B(n,α)⁷Li 변환생성물(**H·He·B**)을 포함한 **10종 치환종을 Li 자리에 넣고 QE vc-relax** 한 뒤 격자상수·대칭·Li–O 결합길이·형성에너지를 표로 낸 **순수 계산 스크리닝 프리프린트**.

⚠ **그런데 "1×1×1 supercell" 이 실제로는 5원자 단위격자**여서 치환농도가 **Li 자리의 33.3 %**(= Li₂AOCl 정렬합금)이고, 부피변화가 **−85 % ~ +189 %** 로 나오며, `Table 2` 의 형성에너지 **4.5–20 eV** 는 **본문이 부호를 거꾸로 읽는다**(§10-A·B). ⇒ **결함 형식론의 원전으로 쓸 수 없다.**

---

## 2. 메타 / 동기 / 질문

| 항목 | 내용 |
|---|---|
| 물질 | **Li₃OCl** — Li-rich antiperovskite SSE. 공간군 **Pm3̄m**, 구조원 **5원자**(Li 3 · O 1 · Cl 1). Cl 은 큐브 꼭짓점, O 는 체심, Li 는 **면심**(=O 를 감싸는 Li₆O 팔면체 꼭짓점) — `Fig. 1` |
| 구조 출처 | **Materials Project** [27] (id 미기재) |
| 던지는 질문 | ⓐ 중성자 변환으로 생기는 종(**³H → H**, **α → He**, **¹⁰B → B**)이 Li 자리에 치환될 때 격자가 어떻게 반응하나 ⓑ 그 에너지가 통상 도펀트(Na·K·Mg·Ca·Ba·Al·Gd)와 비교해 어디쯤인가 |
| 왜 중성자인가 | 자기 선행 [20–22]: LiBO₂ 에서 열중성자 조사 → ⁶Li·¹⁰B 변환 → 공공 생성 → σ 향상을 **실험+계산으로 보고**했다. 본 편은 그 전략을 antiperovskite 로 확장할 수 있는지 묻는 **첫 탐침** |
| 핵물리 근거 (본문 §3.2.2 인용값) | ⁶Li 천연존재비 **7.5 %**, 열중성자 흡수단면적 **≈940 barn**, 반응 `⁶Li + n → ³H + α` / ¹⁰B 존재비 **20 %**, **3,840 barn**, `¹⁰B + n → ⁷Li + α + γ` / ¹⁵⁷Gd **≈2.55×10⁵ barn**, ¹⁵⁵Gd **≈6.0×10⁴ barn** (감마 방출 → 절연 다결정에서 국소 이온화·공간전하 재배치·입계 전하중화 → 입계 Li 장벽 저하 [36,37]) |
| 문헌 갭 주장 | *"치환 도핑 연구는 대부분 **합성 중 도입되는 평형 도펀트**에 집중했고, **조사·비평형 조건에서 생기는 치환결함**은 훨씬 덜 탐구됐다"* |
| 선행 (본 편이 인용하는 Li₃OCl 결함 정본) | **Emly 2013** *Chem. Mater.* **25**, 4663 [18] (고유 Li 공공/침입형이 전도 지배) · **Zhang 2013** *PRB* **87**, 134303 [19] (결함 열역학 + 이종원자가 도핑) · **Lu 2015** *PCCP* **17**, 32547 [17] · **Wu 2018** *JMCA* **6**, 1150 [34] |
| ⛔ 논문 상태 | **arXiv v1, 심사 전.** DOI 로 적힌 `10.32469/10355/97710` 는 **미주리대 기관 리포지터리 핸들**이지 저널 DOI 가 아니다. **원고·SI 에 인용할 수 없다.** |

---

## 3. 핵심 물성 (수치) — **★ 거의 전부 n/a 다**

| 물성 | 값 | 조건 | 비고 |
|---|---|---|---|
| 이온전도도 σ | **n/a** | — | 계산 0건. "future work" 로만 언급 |
| 활성화E Ea / 이동장벽 | **n/a** | — | **NEB 0건**(§4 결론에서 *"needed"* 라고 스스로 적는다) |
| 확산계수 D | **n/a** | — | **AIMD 0건** |
| 산화 onset / ESW | **n/a** | — | hull·grand-potential·화학퍼텐셜 **0건** |
| 기계적 (E/B/G, C_ij) | **n/a** | — | 탄성 계산 0건 (`elastic` 2 hit 는 전부 참고문헌 제목) |
| 전자구조 (gap, VBM/CBM, DOS) | **n/a** | — | **DOS·밴드구조 0건** (전문에 `gap` 0 hit · `DOS` 0 hit). 자기 선행 [21] 이 LiBO₂ 로 한 것을 여기선 안 했다 |
| Bader / COHP / ELF | **n/a** | — | 전문 0 hit |
| 포논 | **n/a** | — | 0건 |

**⇒ 이 논문이 실제로 내놓은 수치는 다음 두 표가 전부다.**

### 3a. `Table 1` — 무결정 pristine + 치환 10종의 구조 (전수 전사 + 우리 검산)

| 군 | 도펀트 | r_A (pm)¹ | A–O (Å) | Li–O (Å) | a (Å) | b (Å) | c (Å) | V (Å³) | ΔV (%) | 대칭 | 🔎 우리 검산 |
|---|---|---|---|---|---|---|---|---|---|---|---|
| — | **Li (pristine)** | 182 | 1.99 | 1.99 | 3.88 | 3.88 | 3.88 | 58.58 | 0 | Cubic | 🔴 **Li–O ≠ a/2**. Pm3̄m 에서 d(Li–O) ≡ a/2 가 **대칭으로 고정**인데 a=3.884 → **1.942 Å**. 1.99 는 a=3.98 에 해당 |
| 1가 | H | 120 | 1.94 | 2.00 | 4.92 | 5.28 | 5.48 | 142.36 | **+143** | Orthorhombic | ✅ a·b·c=142.35 ✓ ΔV ✓ |
| | Na | 227 | 2.36 | 1.93 | 4.21 | 4.21 | 4.21 | **76.62** | +27 | Cubic | 🔴 **4.21³ = 74.62**, 표의 V 는 **+2.00 Å³ 어긋남**. ΔV 27 % 는 74.62 와 맞음 ⇒ **V 칸이 오기** |
| | K | 275 | 2.73 | 2.03 | 5.29 | 5.29 | 5.29 | 148.04 | **+163** | Cubic | 🔴 **148.04/58.58 → +152.7 %**. 표의 **+163 은 10 %p 틀림** |
| 2가 | He² | 140 | 1.94 | 2.00 | 2.93 | 2.93 | 4.77 | 40.95 | **−30** | Tetragonal | ✅ 산술 ✓ (⚠ 물리는 §10-C) |
| | Ba | 268 | 2.80 | 2.13 | 5.20 | 5.20 | 5.20 | 140.61 | +140 | Cubic | ✅ |
| | Ca | 231 | 2.42 | 2.02 | 5.53 | 5.53 | 5.53 | 169.11 | **+189** | Cubic | ✅ 산술 ✓ (최대 팽창) |
| | Mg | 173 | 2.02 | **2.14** | 3.19 | 3.19 | 5.19 | 52.81 | −10 | Tetragonal | ✅ |
| 3가 | **B** | 192 | **1.61** | 2.22 | **1.76** | **1.76** | 3.07 | **9.05** | **−85** | Tetragonal | 🔴 **1.76²×3.07 = 9.51** (0.46 어긋남) · **1.81 Å³/원자 = 물리적으로 불가능**(§10-C) |
| | Gd | 237 | 2.41 | 2.00 | 3.67 | 3.67 | 5.64 | 75.96 | +30 | Tetragonal | ✅ |
| | Al | 184 | 1.89 | **2.27** | 4.04 | 4.04 | 4.04 | 65.45 | +12 | Cubic | ⚠ 4.04³ = 65.94 (0.49 어긋남, 반올림 수준) |

¹ **⚠⚠ r_A 는 Shannon 이온반경이 아니라 NCBI/PubChem 의 *반데르발스* 반경이다** (표 각주가 *"atomic radii (van der Waals)"* 라고 명시). 이온치환 논의에 vdW 반경을 쓰는 것의 문제는 §10-D.
² 각주 원문: *"Helium ion is a dication ion, i.e., an alpha particle."*

### 3b. `Table 2` — 치환결함 형성에너지 (전수 전사)

| 원자가군 | 도펀트 | E_f (eV) | 🔎 Eq.(1) 표기 그대로 읽으면 |
|---|---|---|---|
| 1가 | **H** | **20.00** | **가장 비싼 치환** (본문은 정반대로 읽는다 — §10-A) |
| | Na | 8.69 | |
| | K | 8.14 | |
| 2가 | He | **4.54** | **전체 최소 = 가장 싼 치환** (본문은 *"least favorable"* 이라 부른다) |
| | Ba | 7.81 | |
| | Ca | 8.09 | |
| | Mg | 7.18 | |
| 3가 | **B** | **4.57** | 전체 2위로 싼 치환 (본문은 *"less favorable"*) |
| | Gd | 7.44 | |
| | Al | 6.21 | |

### 3c. 본문에만 있는 수치 (표 밖)

| 양 | 값 | 출처 위치 |
|---|---|---|
| pristine 총에너지 | **−166.658 Ry = −2267.1 eV** (5원자 셀) | §3.1 — 모든 E_f 의 기준 |
| pristine 평형부피 | **58.58 Å³** | §3.1 |
| **Li 공공** E_f(1×1×1) | **14.714 eV** | §2, `Fig. 2` |
| Li 공공 E_f(2×2×2) | **14.550 eV** | §2, `Fig. 2` |
| Li 공공 E_f(3×3×3) | **14.496 eV** | §2, `Fig. 2` |
| Li 공공 E_f(L→∞) 외삽 | **E⁽⁰⁾ = 14.39 eV**, E⁽¹⁾ = **1.256 eV·Å**, R² = **0.997** | §2, Eq.(2) |
| 계산비용 적합 | C(L) = C₀·10^(L/L₀), **C₀ = 0.2029 CPU·h**, **L₀ = 4.1083 Å**, R² = **0.985**, 전부 **8 코어** | §2, `Fig. 3` |
| LiBO₂ Li 공공 E_f (자기 선행 [20]/[29] 소환) | 1×1×1 **6.87** / 2×2×2 **6.91** / 3×3×3 **6.98 eV** | §2 — ⚠ **부호 추세가 Li₃OCl 과 반대**(§10-F) |
| H 참조 관련 | *"≈16 eV per H atom (H₂ 총에너지 ≈32 eV/분자에서 유도)"*, 가상의 결정성 H 참조 시 *"on the order of 64 eV"* | §3.2.2 |

---

## 4. DFT/계산 방법 ★ — 논문이 적은 것 / **안 적은 것**

### 4a. 논문이 적은 것

- **code**: **Quantum ESPRESSO** [23,24] — **버전 미기재**
- **functional**: **PBE-GGA** [25]. **vdW/D3 없음** (전문 `vdW` 0 hit · `dispersion` 0 hit)
- **pseudo**: **PAW, PSLibrary v1.0.0** [26] — **원소별 UPF 파일명·가전자수 전부 미기재**
- **ecut**: **ecutwfc 100 Ry / ecutrho 400 Ry** (비율 **4×**)
- **k-points**: **5×5×5 Monkhorst–Pack** — 모든 계에 **고정**
- **supercell / nat**: *"1 × 1 × 1 periodic supercell"* = **5원자**. Li 3 · O 1 · Cl 1. (공공 수렴시험만 2×2×2=40원자, 3×3×3=135원자)
- **자리 좌표 (본문 그대로)**: Li (0,0,0.5) · (0,0.5,0) · (0.5,0,0) / O (0.5,0.5,0.5) / Cl (0,0,0) / **치환 자리 (0.5,0.5,0)** — 🔴 **내부 모순**, §10-E
- **완화**: **BFGS** [28], 힘 **< 10⁻⁵ Ry/Bohr**, 총에너지 변화 **< 10⁻⁵ Ry**. pristine 과 결함계 **모두 vc-relax**(가변셀)
- **수렴 선언**: *"총에너지 정확도 셀당 1 meV 이내"*
- **smearing**: **Gaussian 0.01 Ry**, *"금속성 계의 수렴을 돕기 위해"*
- **형성에너지 정의 (Eq. 1)**: `E_f = E_tot^defect − E_tot^perfect + E_Li − E_A`
  - 참조상태: **H → H₂ 분자**, **금속류 → 벌크상**. He·B·Gd 의 참조상 **미기재**
- **유한크기 모형 (Eq. 2)**: `E_f(L) = E⁽⁰⁾ + E⁽¹⁾/L + O[1/L³]`, Makov–Payne [31] · Råsander [30] 인용

### 4b. **안 적은 것 (★ 여기가 본론)**

| 항목 | 상태 | 왜 치명적인가 |
|---|---|---|
| **결함농도** | ⛔ **숫자로 한 번도 안 나온다** | 5원자 셀에서 Li 3개 중 1개 치환 = **Li 자리의 33.3 %**. 화학식으로 **Li₂AOCl**. 이건 결함이 아니라 **정렬 합금**이다 |
| **전하보상 스킴** | ⛔ **0건** | Mg²⁺·Ca²⁺·Ba²⁺·Al³⁺·B³⁺·Gd³⁺ 를 Li⁺ 자리에 넣으면 formal charge 가 +1/+2 남는다. 공공 보상도, 전하상태 q 선언도 없다 |
| **하전결함 보정** | ⛔ **0건** (§4 에서 자인) | Freysoldt/Makov–Payne/Kumagai 어느 것도 적용 안 함. ⚠ 그런데 Eq.(2)의 **1/L 항은 하전결함 보정항 그 자체**다(§10-F) |
| **화학퍼텐셜 경계** | ⛔ **0건** (`chemical potential` 0 hit) | Li-rich/Li-poor 극한, Li₂O·LiCl 과의 상평형 구속 없음. 참조가 **원소상 하나**뿐이라 E_f 가 합성조건을 전혀 반영 못 한다 |
| **Fermi 준위 변수화** | ⛔ **0건** | 표준 결함 형식론의 `E_f(q, E_F)` 도표가 없다 ⇒ 전하전이준위·보상 논의 불가 |
| **스핀 편극** | ⛔ **0건** (`spin` 0 hit · `magnet` 0 hit) | 🔴 **Gd 는 4f⁷ (S=7/2)**. 비편극 PBE 로 돌렸으면 바닥상태가 아니다 |
| **DFT+U** | ⛔ **0건** (`Hubbard` 0 hit) | 위와 같은 사유. Gd 4f 를 원자가에 뒀는지(spfn) 코어에 뒀는지(spdn)도 미기재 |
| **무질서 처리** | 해당 없음 | pristine Li₃OCl 은 완전규칙 구조라 SQS/enumerate 가 필요 없다. **단** 치환 33 % 는 **배열이 하나뿐**이고(대칭으로 3자리 동등) 그 사실도 논의 안 함 |
| **vc-relax 후 재실행** | ⛔ **미기재** | QE 의 vc-relax 는 **시작 셀에서 정한 평면파 기저를 고정**한다. ΔV 가 −85 %·+189 % 인데 재실행 언급이 없다 — §10-C |
| **셀 자유도 구속** | ⛔ 미기재 (`cell_dofree`) | 자유 vc-relax 라서 대칭이 깨져 tetragonal/orthorhombic 이 나온 것으로 보이나 명시 없음 |
| **시각화 도구** | ⛔ 미기재 | `Fig. 1` 렌더러 이름 없음 (VESTA·Diamond 등 추정 금지) |

---

## 5. Figure set ★

> **논문의 그림은 3장이 전부고, 3장 다 봤다.** 표 2장은 PDF 텍스트로 검산했다.

| Fig | 내용 (무엇을 보여주나) | 우리 활용 |
|---|---|---|
| 1 | Li₃OCl 큐빅 antiperovskite 구조. **Cl(파랑) = 큐브 8 꼭짓점 · O(빨강) = 체심 · Li(초록) = 면심**, 회색 팔면체로 **Li₆O** 를 그리고 범례에 그 이름을 박아 뒀다. a = 3.88 Å | 🔴 **텍스트 검증용으로 쓴다.** 그림은 Li 가 **면심(3c)** 임을 명시하는데, §2 본문은 Li 좌표를 **모서리중심(3d: 0,0,½ 등)** 으로 적는다 — 둘은 다른 자리이고 3d 로 놓으면 Li₆**Cl** 팔면체가 된다. **그림이 맞고 본문 좌표가 틀렸다**(§10-E). 우리 쪽 이식가치: 없음(구조 도해) |
| 2 | **Li 공공 형성에너지 vs 1/L**. y 14.35–14.75 eV, x 0–0.3 Å⁻¹. 점 3개(1×1×1 @ 1/L≈0.26 · 2×2×2 @ ≈0.13 · 3×3×3 @ ≈0.086)와 직선 적합, y절편 **≈14.39 eV**. 세 점이 직선 위에 거의 정확히 놓인다 | ⚠⚠ **"작은 셀이면 충분하다" 는 이 논문 전체의 방법 정당화가 이 한 장에 걸려 있다.** 그런데 ⓐ 세 셀의 **공공 농도가 33.3 % → 4.2 % → 1.2 %(27배)** 인데 E_f 가 1.5 %밖에 안 움직이고, ⓑ 적합함수의 **1/L 항은 하전결함 단극자 보정**인데 이 결함은 중성으로 취급된다, ⓒ **k-격자를 함께 줄였는지 미기재**. **우리가 "작은 셀로 스크리닝해도 된다" 를 정당화할 때 이 그림을 인용하면 안 된다** — §10-F |
| 3 | **계산비용 vs L**. y 로그축 0.1–1000 CPU·h, x 3–13 Å. 점 3개 — `figure-read ≈` **1×1×1 ≈ 2 CPU·h · 2×2×2 ≈ 11.5 · 3×3×3 ≈ 160**. 초록 직선 = `C = C₀·10^(L/L₀)` (C₀ 0.2029, L₀ 4.1083) | ⚠ 2×2×2 점이 적합선 **위**에 있다(3점 중 2점만 선 위). "지수적 증가" 주장은 **3점으로는 멱법칙과 구별 불가**다 — 실제 DFT 비용은 O(N³)=O(L⁹) 멱법칙이고, 관측 2→160 (80배)는 L⁹(19,683배)도 10^(L/L₀)도 아니다. **우리 비용 논증에 이 적합식을 재사용하지 않는다** |
| Table 1 | 치환 10종의 A–O · Li–O 결합, a/b/c, V, ΔV, 대칭 | **산술 검산에 썼다** — 오기 2건 확정(Na 의 V, K 의 ΔV). 물리적으로는 **−85 % / +189 % 라는 숫자 자체가 결함 계산이 아니라는 신호**다(§10-C) |
| Table 2 | 치환 10종의 형성에너지 | **부호 규약 반전의 증거**(§10-A). 값 자체는 우리 표에 옮기지 않는다 |

---

## 6. Post-processing ★ — **사실상 없다**

| 통상 후처리 | 본 편 | 비고 |
|---|---|---|
| NEB / CI-NEB | ⛔ 0건 | §3.2.1·§4 에서 *"NEB 계산이 필요하다"* 고 **스스로 적는다** |
| AIMD | ⛔ 0건 | §4 future work |
| DOS / PDOS / 밴드구조 | ⛔ 0건 | 자기 선행 [21] 은 LiBO₂ 에 대해 이걸 했다 — 본 편에선 안 했다 |
| Bader / COHP / ELF / CDD | ⛔ 0건 | 전하이동 논의가 **전부 정성**(*"strong localized H–O bonding"*) — 뒷받침 수치 0 |
| hull / grand-potential / pymatgen | ⛔ 0건 | 열역학 층이 아예 없다 |
| 포논 / 탄성 | ⛔ 0건 | *"lattice softness"* 를 반복 주장하는데 재는 양이 없다 |

**실제로 한 후처리 = 두 개의 곡선적합뿐**
1. `E_f(L) = E⁽⁰⁾ + E⁽¹⁾/L` 선형적합 (3점, R² 0.997) → 외삽 14.39 eV
2. `C(L) = C₀·10^(L/L₀)` 지수적합 (3점, R² 0.985)

도구는 **미기재**(Excel 로 보이는 그림 양식 — `Fig. 2`·`Fig. 3` 의 폰트·격자선·마커가 Office 기본값이지만 **추정이므로 인용 금지**).

---

## 7. 우리 DFT 기준(`our_dft_baseline.md`) 과의 대조 ★

> ⛔ **수치 대조가 성립하는 칸이 0개다.** 아래는 *방법 대조*다.

| 축 | 본 편 | 우리 (comp1 / modelc / ndo_lpscl16) | 판정 |
|---|---|---|---|
| **코드** | QE (버전 미기재) | **QE** (+ UMA-s-1p1 MLIP) | ✅ **같은 코드** — 파라미터 비교가 의미 있는 유일한 층 |
| **functional** | PBE, vdW 없음 | PBE | ✅ 같다 |
| **pseudo** | PAW, PSLibrary v1.0.0, **파일명 미기재** | PAW, **`Nd.pbe-spdn-kjpaw_psl.1.0.0.UPF`(frozen-4f, z=11)** 등 파일명 고정 | ⭕ **우리가 앞선다.** 특히 4f 처리에서 — 그들은 Gd 4f 를 어떻게 다뤘는지 말하지 않는다 |
| **ecutwfc/rho** | 100 / 400 Ry (**4×**) | comp1·modelc 계열 70 / 560 Ry (**8×**) | ⚠ **PAW 에서 rho/wfc = 4× 는 QE 의 norm-conserving 기본값**이다. PAW 는 통상 8–12× 를 권한다. 우리가 8× 를 쓰는 게 규약에 맞다 |
| **k-mesh** | **5×5×5 고정**, 셀 크기가 9–169 Å³ 로 변해도 그대로 | 계별로 고정하되 셀이 안 바뀐다 | 🔴 **본 편의 실제 결함.** 유효 k-간격 `2π/(5a)` 이 **0.227(Ca) ~ 0.714(B) Å⁻¹ = 3.1배 범위** ⇒ **도펀트 간 비교가 등가 조건이 아니다** |
| **스핀/4f** | 0건 | Nd 는 **frozen-4f** 로 문제를 회피하고 *"Nd 4f 주장 전면 금지"* 를 카드에 못박음 | ⭕⭕ **우리 규율이 이 편의 Gd 문제를 이미 막고 있다** |
| **밴드갭** | 계산 안 함 | fixed-occ nscf VBM/CBM 고유값 (comp1 2.066 / modelc 2.099 eV) | — 대조 대상 없음 |
| **결함/도핑 형식론** | 중성 셀, 보상 없음, q 선언 없음, 보정 없음 | `ndo_lpscl16` = **중성 셀 + 명시적 Li 추가**(`Cl₆Li₂₆Nd₂O₃P₂S₁₅` 등 정확히 +42/−42) | ⚠ **표면적으로 같아 보이지만 다르다.** 우리는 **화학식 수준에서 전하가 정확히 맞는 조성**을 만든다(등가원자가 치환+보상). 그들은 **전하가 안 맞는 셀을 그대로 돌린다**(Mg²⁺→Li⁺ 자리에 보상 없음) ⇒ 여분 전하가 배경 전자/홀로 흡수되고 그래서 **Gaussian smearing 이 필요했다**(§10-B) |
| **묽은극한** | 33.3 % 치환 | `ndo_lpscl16` 은 조성 자체를 도핑계로 선언(x 고정) | ⚠ **둘 다 묽은극한이 아니다.** 단 우리는 *"이건 조성이다"* 라고 부르고, 그들은 *"이건 결함이다"* 라고 부른다 — **이름이 곧 주장이다** |
| **자리 선택 규칙** | ⛔ 없음 (Li 자리 1종뿐이라 필요도 없었다) | `doping_cascade_trivalent_M3.json` M³⁺ 26/26 = Li_24g · P_4b 0건, 그리고 G1–G3 게이트 | ⭕ **우리가 앞선다** — 이 편은 애초에 자리가 하나뿐이라 우리 질문에 답할 기하 자체가 없다 |
| **보고량 선언** | ⛔ 0건 | `kb/templates/estimand_card.md` 6물음 | ⭕⭕ 우리 카드가 이 편의 실패를 **항목별로 전부** 잡아낸다(§11 표) |

**🔴 진짜 차이 vs 방법 인공물 — 명시 구분**

- **진짜 차이 (계가 달라서)**: Li₃OCl 은 Li 자리가 1종(3c)뿐이고 우리는 24g/48h 다중분할이다. Li₃OCl 에는 폴리음이온이 없어 P_4b 같은 대체 자리 후보가 존재하지 않는다. ⇒ **자리 선호 논쟁 자체가 그 계엔 없다.**
- **방법 인공물 (비교 자체를 무효화)**: ΔV −85~+189 %, E_f 4.5–20 eV, 부호 반전 해석, k-밀도 3.1배 불균일, 하전결함 무보정 — **이 다섯은 계 차이가 아니라 셋업 문제**다. 그래서 *"산화물이라 그렇다"* 로 변호할 수 없다.

---

## 8. 절별 결과 — 논문이 실제로 한 말 (전수)

### 8.1 §2 방법 — "1×1×1 로 충분하다"는 정당화 (논문 분량의 1/4)

이 논문에서 가장 긴 방법 논의가 **셀 크기 정당화**다. 논증 구조는 3단이다.

1. **선행 유추**: [29] Islam 2011 + 자기 [20] 의 단사정 LiBO₂ 에서 Li 공공 E_f 가 1×1×1 **6.87** → 2×2×2 **6.91** → 3×3×3 **6.98 eV** 로, 1×1×1 대비 개선이 **0.6 %·1.6 %** 에 불과하다.
2. **자기 데이터**: Li₃OCl 에서 같은 시험 — **14.714 → 14.550 → 14.496 eV**, 개선 **1.1 %(0.164 eV)·1.5 %(0.218 eV)**. `Fig. 2` 의 1/L 적합(R² 0.997)으로 L→∞ 외삽 **14.39 eV**, 유한크기 보정계수 **E⁽¹⁾ = 1.256 eV·Å**.
3. **비용**: `Fig. 3` 에서 C(L) 이 지수적(R² 0.985) ⇒ *"정확도 <2 % 를 사려고 비용을 지수적으로 지불할 이유가 없다"*.

결론 문장: *"1×1×1 supercell 이 모든 도펀트에 걸쳐 **일관된 구조·결함 환경**을 제공하므로, 상대적 결함 에너지·국소 왜곡·대칭 변화의 체계적 비교에 충분하다."*

> 🔎 **이 논증의 구멍은 §10-F 에 모았다.** 요지만: (i) LiBO₂ 는 셀이 커질수록 E_f 가 **올라가고** Li₃OCl 은 **내려간다** — 부호가 반대인데 같은 근거로 쓰인다, (ii) 세 셀의 **결함 농도가 27배** 다른데 그걸 "유한크기 효과" 라고만 부른다, (iii) 정작 그 "일관된 결함 환경" 이 **33 % 치환**이다.

### 8.2 §3.1 pristine Li₃OCl

- 완화 후 **Pm3̄m 유지**, a = b = c = **3.88 Å**, V = **58.58 Å³**, Li–O = **1.99 Å**, E_tot = **−166.658 Ry (−2267.1 eV)**.
- 비교: 실험 **3.91 Å** (Zhao & Daemen [10]), 계산 **3.85 Å** (Zhang [19]); Li–O 1.99 Å 는 [18,19,34] 와 일치한다고 서술.
- 🔴 **§10-E 참조** — a=3.884 와 Li–O=1.99 는 Pm3̄m 대칭상 양립할 수 없다.

### 8.3 §3.2.1 구조·결합 변화 (`Table 1` 서술)

논문의 서사는 **"Li–O 결합이 길어지면 Li 가 골격에서 풀려나 이동이 쉬워진다"** 는 단일 기술자에 걸려 있다(근거로 [33] Deck & Hu, *"local structural disorder for enhanced ion transport"*).

| 도펀트 | 논문의 서술 |
|---|---|
| **K** | 최대 등방팽창(+163 %¹), K–O 2.73, Li–O **2.03**(늘어남) ⇒ Li–골격 쿨롱 결합 약화 → 이동 촉진 가능 |
| **Na** | 팽창은 하는데 Li–O 가 **1.93 으로 줄어든다**(결합 강화) ⇒ 반례 |
| **H** | 1가인데 거동이 완전히 다르다. 큐빅 → **orthorhombic**, a/b/c = 4.92/5.28/5.48, ΔV +143 %. H–O **1.94 로 수축**(강한 국소 H–O 결합), 이웃 Li–O 는 2.00 으로 약간 팽창 ⇒ *"국소 결합 재구성 + 인근 Li 의 부분적 탈결합"* |
| **He** | **ab 면 수축 + c 축 신장**, ΔV **−30 %**. He–O 가 1.94 로 짧지만 **화학적으로 불활성이라 결합이 아니다** ⇒ *"결합이 아니라 이방성 격자 붕괴"*. Li–O 는 2.00 로 거의 불변 ⇒ **He 는 Li–O 탈결합이 아니라 무질서를 만든다** |
| **Mg** | tetragonal, ΔV −10 %(온건). 그러나 **Li–O = 2.14 로 전체 최장급** ⇒ 부피는 줄었는데 Li 탈결합은 크다 = 논문이 꼽는 "가성비" 사례 |
| **Ca / Ba** | 큐빅 유지, 최대 팽창(+189 / +140 %). Li–O 2.02–2.13 ⇒ "격자 연화 + 경로 확장" |
| **Al** | 큐빅 유지, ΔV +12 % 로 온건한데 **Li–O = 2.27 로 전체 최장** ⇒ 논문이 가장 흥미롭게 보는 조합 |
| **B** | **가장 극단적 재구성**. tetragonal, ΔV **−85 %**, B–O **1.61 로 급수축**, 이웃 Li–O **2.22 로 신장** ⇒ *"강한 B–O 가 강체 앵커로 작용하고 주변 Li–O 는 늘어나 Li 이동에 유리할 수 있다"* |
| **Gd** | tetragonal 이지만 **국소성이 낮다**. Li–O 가 pristine 과 거의 같고(2.00) 대신 **c 축 장거리 이방 변형** |

¹ 표의 ΔV. 우리 검산으로는 +152.7 % (§3a).

**소절 결론**: *"K, Ba, Ca, Mg, Al, B 가 Li–O 를 유의미하게 늘린다 ⇒ Li–골격 결합 약화. 이것이 산화물 SSE 고속 전도의 유용한 구조 기술자일 수 있다. **다만 그 예측력은 명시적 수송계산으로 검증돼야 한다** — NEB 와 대규모 MD 가 필요하다."*
⇒ **저자들이 자기 기술자가 미검증임을 명시한다.** 이 자인은 §10 에서 유리하게 인용할 수 있다.

### 8.4 §3.2.2 형성에너지 (`Table 2` 서술)

**1가**
- H **20.00 eV**: *"present reference framework(H₂ 기준) 안에서 예외적으로 큰 defect stabilization energy"*, *"H 원자당 약 16 eV(H₂ 총에너지 ≈32 eV/분자에서 유도)"*, *"Li 자리 H 도입에 강한 에너지적 구동력"*. 가상의 결정성 H 참조를 쓰면 **≈64 eV** 가 되는데 *"표준 열역학 규약상 물리적으로 의미 없고 참조상태 민감성을 드러낸다"*.
- ⚠ 저자 스스로 단서: *"Li₃OCl 의 H 도입은 강체 큐빅 골격의 단순 치환결함과 등가가 아니다"* — 높은 H 농도에서 **O–H 결합 형성 → paddle-wheel → Li₂OHCl 같은 수산화상으로의 전이**가 가능하다. 그래서 *"상안정성의 확정적 예측이 아니라 강한 구동력의 지표로만 해석하라"*.
- Na 8.69 / K 8.14: *"이온 크기 부정합·격자 변형이 지배하는 통상적 치환 거동"*.
- **조사(照射) 맥락**: ⁶Li 변환이 **MeV급 충돌 캐스케이드**를 만들고 캐스케이드 코어에서 **sub-ps 비정질화/국소 융해 후 급냉** → 평형 합성으로 도달 불가능한 H/T-rich 배치가 **동역학적으로 포획**될 수 있다. 상온 조사면 *"질서 있는 수산화상보다 무질서·결함 풍부한 비정질 유사 영역"* 이 더 그럴듯하다.

**2가**
- Ca 8.09 / Ba 7.81: *"큰 격자팽창과 국소 완화가 이종원자가 치환의 정전기 페널티를 부분 상쇄"*.
- Mg 7.18: *"상당한 안정화. 단 정확한 순위는 채택한 화학 참조상태와 함께 해석해야 한다"*.
- **He 4.54**: *"전 도펀트 중 가장 **불리한** 형성에너지 중 하나"* ← 🔴 값은 **최소**다(§10-A). 해석은 *"불활성이라 안정화 상호작용을 못 만든다"*, 조사 맥락에서는 *"평형 치환 안정화가 아니라 조사유발 격자 무질서·결함 클러스터링·캐스케이드 구조진화에 기여"*.

**3가**
- Al 6.21 / Gd 7.44: *"중간 정도 안정성"*. Gd 는 큰 왜곡에도 He 보다 유리 ⇒ *"격자가 부피완화 + 산소 부격자 재배열로 고원자가 도펀트를 부분 수용"*.
- **B 4.57**: *"강한 결합성향에도 불구하고 **덜 유리한** 형성에너지"* ← 🔴 역시 값은 2위로 작다. 해석은 *"국소 결합 안정화만으로는 3가 치환의 정전기 페널티를 못 갚는다 — 전하 불균형이 지배"*.
- **핵물리 정당화**: ¹⁰B 는 **3,840 barn** 으로 ⁶Li(940 barn)보다 훨씬 강한 흡수체라 **Li 동위원소 농축 없이** 국소 결함 생성이 가능하다. Gd 는 **radiative capture** 중심(¹⁵⁷Gd 2.55×10⁵ barn)이라 α 대신 **prompt γ·내부전환전자·특성 X-선** → 절연 다결정에서 **국소 이온화 → 공간전하 재배치 → 입계 전하중화 → 입계 Li 장벽 저하 → 입계 전도 향상** [36,37].

### 8.5 §4 결론 및 **저자 자인 한계** (그대로 옮김)

> *"본 연구는 **축소된 1×1×1 슈퍼셀**과, **명시적 하전결함 보정·유한온도 기여·묽은극한 외삽이 없는 단순화된 결함 형성 형식론**으로 수행됐다. 따라서 계산된 형성에너지는 **엄밀한 평형 열역학 양이 아니라 상대적 결함 안정성과 국소 구조반응의 비교 기술자로** 해석해야 한다."*
> *"향후 연구는 더 큰 슈퍼셀, **NEB**, **AIMD**, **전자 밴드구조 계산**으로 확장할 것이다."*

⇒ **저자들이 §10 의 절반을 미리 인정한다.** §10 의 나머지 절반(부호 반전·부피 붕괴·산술 오기·좌표 모순)은 자인 범위 **밖**이다.

---

## 9. 기법 미니 용어집 (이 digest 를 혼자 읽기 위한 최소치)

| 용어 | 뜻 | 이 논문에서 |
|---|---|---|
| **antiperovskite** | 통상 페로브스카이트 ABX₃ 의 양·음이온 역할이 뒤집힌 구조. Li₃OCl = (Li₃O)Cl, 즉 **양이온 Li 가 X 자리**를 차지하고 O 가 팔면체 중심 | `Fig. 1` 의 Li₆O 팔면체가 그것 |
| **치환결함 형성에너지 (표준형)** | `E_f[X^q] = E_tot[X^q] − E_tot[bulk] + Σ_i n_i μ_i + q(E_F + E_VBM) + E_corr` | 본 편은 **q·E_F·E_corr 항이 전부 없다**. μ 도 원소상 하나로 고정 |
| **화학퍼텐셜 경계** | μ_i 는 자유롭지 않고 모상·경쟁상의 안정성이 허용범위를 자른다(Li-rich↔Li-poor) | ⛔ 미시행 |
| **Freysoldt / Makov–Payne 보정** | 주기 경계에서 하전결함끼리의 가짜 정전기 상호작용을 뺀다. 선도항이 **q²α/(2εL) ∝ 1/L** | Eq.(2)의 **1/L 항이 정확히 이것**인데, 결함은 중성으로 다뤄진다(§10-F) |
| **묽은극한** | 결함 농도 → 0 에서만 "결함 형성에너지" 가 정의된다. 보통 ≥64–216 원자 슈퍼셀 | 본 편은 **5원자 · 33 % 치환** |
| **vc-relax (QE)** | 셀+원자 동시 완화. **평면파 기저는 시작 셀에서 고정**되므로 부피가 크게 변하면 Pulay 응력이 커지고, QE 는 최종 셀에서 **새로 돌릴 것**을 경고한다 | ΔV −85 %·+189 % 인데 재실행 언급 없음 |
| **Pulay 응력** | 유한 기저가 부피에 따라 달라져 생기는 가짜 응력. vc-relax 의 고질적 오차원 | 미언급 |
| **Gaussian smearing** | 금속의 부분점유를 다루는 수치기법. **절연체에 필요하면 계가 금속화됐다는 신호** | Li₃OCl 은 광갭 절연체인데 smearing 을 썼다 ⇒ 보상 안 된 이종원자가 치환이 셀을 전자/홀 도핑 금속으로 만든 정황 |
| **barn** | 핵반응 단면적 단위, 10⁻²⁴ cm² | ⁶Li 940 · ¹⁰B 3,840 · ¹⁵⁷Gd 2.55×10⁵ |
| **(n, α) 반응** | 중성자 포획 후 α 입자(⁴He 핵) 방출. 격자에 **He 를 심고 동시에 반동으로 변위 캐스케이드**를 만든다 | 본 편의 He·H 선택 근거 |

---

## 10. ⚠ 비판 — **이 편은 방법 반면교사다** (digest 의 핵심)

> 원칙: 아래 A–G 는 전부 **논문 본문·표에서 검산 가능한 것**이고, 추정은 추정이라고 적었다.

### A. 🔴🔴 **형성에너지의 부호를 거꾸로 읽는다** (가장 심각)

Eq.(1)은 표준형 그대로다: `E_f = E_def − E_perf + E_Li − E_A`. 이 정의에서 **E_f > 0 = 치환에 에너지가 든다 = 불리**다. `Table 2` 는 전부 양수(4.54–20.00 eV)이므로 **모든 치환이 불리**하고, **He(4.54) < B(4.57) < Al(6.21) < … < H(20.00)** 순으로 **He 가 가장 싸고 H 가 가장 비싸다**.

그런데 본문은 정확히 반대로 읽는다.

| 논문 문장 | 값 | 표준 규약 |
|---|---|---|
| H: *"exceptionally large magnitude of defect **stabilization** energy (20 eV) … indicating a **strong energetic driving force for hydrogen incorporation**"* | **20.00 = 최대** | **가장 불리** |
| Ca·Ba: *"relatively large **stabilization magnitudes** of 8.09 and 7.81 eV … 정전기 페널티를 부분 상쇄"* | 8.09 / 7.81 | 중간 |
| He: *"exhibits one of the **least favorable** formation energies among all dopants investigated (4.54 eV)"* | **4.54 = 최소** | **가장 유리** |
| B: *"exhibits a **less favorable** formation energy of 4.57 eV"* | 4.57 = 2번째 최소 | 2번째 유리 |

**즉 전체 해석이 "큰 양수 = 더 안정" 이라는 반전된 규약 위에 서 있다.** 이것은 단순 오타가 아니라 §3.2.2 전체·§4 결론의 서사(*"He 는 에너지적으로 불리하다"*, *"H 는 강한 구동력"*)를 관통한다. `defect stabilization energy` 라는 비표준 용어와 `magnitude` 화법이 부호를 가린다.

⚠ **대안 가설도 적어 둔다**: 만약 그들이 실제로는 `−E_f` 를 표에 실었다면(즉 표값이 "안정화량"이면), 그때는 **Eq.(1)이 표와 안 맞는다**. 어느 쪽이든 **논문 내부에서 정의식과 해석이 일치하지 않는다**는 사실은 변하지 않는다. ⇒ **`Table 2` 의 어떤 값도, 어떤 순위도 인용 불가.**

### B. 🔴🔴 **"1×1×1 supercell" 은 슈퍼셀이 아니다 — 33.3 % 치환이다**

Li₃OCl 의 구조원은 **5원자**(Li 3 + O 1 + Cl 1). 그 안에서 Li 1개를 바꾸면 **Li 자리의 1/3**, 화학식으로 **Li₂AOCl**. 이건 결함이 아니라 **정렬 치환 합금**이다.

- 논문은 **결함 농도를 숫자로 한 번도 적지 않는다**. `concentration` 이 나오는 곳은 *"maintaining a consistent defect concentration"*(도펀트 간 일관성) 한 번뿐이다.
- 그래서 `Table 1` 의 ΔV 는 "결함이 격자를 얼마나 왜곡했나" 가 아니라 **"Li₂AOCl 이라는 다른 화합물의 평형부피는 얼마인가"** 다. K 를 1/3 넣고 +153 % 팽창하는 것은 결함 변형이 아니라 **새 화합물의 부피**다.
- **이종원자가 치환의 전하가 안 맞는다.** Mg²⁺·Ca²⁺·Ba²⁺·Al³⁺·B³⁺·Gd³⁺ 를 Li⁺ 자리에 보상 없이 넣으면 셀에 +1/+2 의 formal charge 초과가 생긴다. DFT 셀은 중성이므로 그 초과는 **전도띠 전자(또는 가전자띠 홀)로 흡수**된다 ⇒ **계가 금속이 된다** ⇒ 그래서 *"Gaussian smearing … for metallic systems"* 가 필요했던 것이다(논문의 그 한 줄이 증거다).
  ⇒ **1가(H·Na·K)와 2가·3가를 같은 표에 놓고 비교하는 것이 원리적으로 불가능하다.** 앞의 셋은 절연체, 뒤의 일곱은 밴드 채움 에너지가 섞인 금속이다. 밴드채움 보정도 없다.

### C. 🔴🔴 **부피 결과가 물리적으로 불가능하다 — 특히 B**

| 계 | V/원자 (Å³) | 참조 |
|---|---|---|
| pristine Li₃OCl | 11.72 | — |
| **B 치환** | **1.81** | **다이아몬드 5.67 · 오스뮴(최고밀도 금속) ≈13.98** |
| He 치환 | 8.19 | |
| Ca 치환 | 33.82 | |

**1.81 Å³/원자는 다이아몬드보다 3.1배, 오스뮴보다 7.7배 조밀**하다. 상압 바닥상태에 존재할 수 없는 밀도다.

기하로 보면 더 명확하다. B 셀은 **a = b = 1.76 Å** 이므로 **a 방향 주기 이미지 사이 거리가 1.76 Å** 이다. 그 셀의 Cl 은 이웃 이미지 Cl 과 **1.76 Å** 떨어져 있는데, 이는
- **Cl₂ 분자의 공유결합 길이 1.988 Å 보다 짧고**
- **Cl⁻ 이온 지름 3.62 Å 의 절반 이하**다.

⇒ 이 구조는 이온성 염화물일 수 없다. **완화가 발산했거나 기저가 무효한 영역으로 들어간 결과**로 보는 것이 합리적이다.

가장 유력한 기전: **QE 의 vc-relax 는 시작 셀에서 정한 평면파 기저를 궤적 내내 고정한다.** 부피가 0.15배(B)·2.9배(Ca)로 가면 유효 cutoff 가 통째로 달라져 응력이 심하게 편향된다. QE 자신이 최종 셀에서 **새로 돌릴 것**을 경고한다. **논문은 재실행 여부를 말하지 않는다.** ±10 % 면 무시할 만하지만 −85 %/+189 % 에서는 결과 전체를 무효화한다.

⇒ **`Table 1` 의 격자·부피·대칭 열은 인용 불가.** "B 가 격자를 붕괴시킨다"·"Ca 가 189 % 팽창시킨다" 를 우리 문서 어디에도 옮기지 않는다.

### D. ⚠ **크기 논증이 Shannon 이온반경이 아니라 반데르발스 반경 위에 서 있다**

`Table 1` 의 `r_A` 각주가 *"atomic radii (**van der Waals**) … from NCBI"* 라고 명시한다. 값을 대조하면 전부 Bondi/PubChem vdW 값이다(Li 182 · Na 227 · K 275 · Mg 173 · Ca 231 · Ba 268 · Al 184 · B 192 · H 120 · He 140 · Gd 237 pm).

**이온 결정의 치환 크기 부정합은 vdW 반경으로 논하지 않는다.** 두 체계는 순서까지 바뀐다:

| | vdW (논문) | Shannon 이온반경 (VI 배위 기준, 일반값) |
|---|---|---|
| Li | 182 pm | Li⁺ 76 pm |
| B | **192 pm (Li 보다 크다)** | B³⁺ **27 pm (IV) — 극히 작다** |
| Al | 184 pm (≈Li) | Al³⁺ 53.5 pm |
| Gd | 237 pm | Gd³⁺ 93.8 pm |

논문은 H 를 *"its small ionic radius"* 라 부르면서 120 pm 를 쓰고, B 를 3가 군에 넣으면서 192 pm 를 쓴다. **B³⁺ 가 Li⁺ 보다 작다는 사실이 표에서 지워진다** — 그런데 §3.2.1 의 B 서사(*"강한 B–O 앵커"*)는 정확히 B 가 **작기 때문에** 생기는 현상이다. 즉 **서사와 표가 서로 다른 크기 개념을 쓴다.**

🔑 **우리 쪽 함의**: 1저자가 *"우리는 Shannon 반지름을 대리지표로 썼을 뿐"* 이라고 낮춰 말했는데, **이 논문 대비로는 우리 쪽이 더 옳다.** Shannon 반경은 적어도 이온결정 치환에 대해 정의된 양이다.

### E. 🔴 **본문 좌표가 `Fig. 1` 과 모순된다 (그림을 봐서 잡았다)**

§2 는 Li 를 **(0,0,½)·(0,½,0)·(½,0,0)** 에, O 를 (½,½,½), Cl 을 (0,0,0) 에 두고, **치환 자리를 (½,½,0)** 이라고 적는다.

- (0,0,½) 류는 **큐브 모서리중심(Wyckoff 3d)**, (½,½,0) 류는 **면심(3c)** 이다. **치환 자리가 자기가 나열한 Li 자리 목록에 없다.**
- 3d 에 Li 를 두면 O(½,½,½)–Li(½,0,0) 거리가 **a/√2 = 2.75 Å** 이고, 대신 **Cl(0,0,0) 을 둘러싼 Li₆Cl 팔면체**가 만들어진다.
- **`Fig. 1` 은 명시적으로 Li₆O 팔면체를 그리고 범례에 `Li₆O` 라고 라벨을 붙였다.** 그림에서 Li(초록)는 면심에 있다.

⇒ **그림이 맞고 본문 좌표가 틀렸다.** 실제 계산은 (치환자리 ½,½,0 이 3c 인 것으로 보아) 옳은 3c 자리로 했을 개연이 크지만, **논문만 보고는 확정할 수 없다.**

같은 절의 두 번째 모순: **Pm3̄m 에서 d(Li–O) ≡ a/2 가 대칭으로 강제**된다(자유 내부좌표가 없다). a = 3.884 Å ⇒ **d(Li–O) = 1.942 Å**. 그런데 `Table 1`·§3.1 은 **1.99 Å** 을 적는다. 1.99 는 a = 3.98 Å 에 해당한다.
🔸 **가설(추정임을 명시)**: 바로 앞 문장이 *"first principles calculations of the Li–O bond length 1.99 Å [18,19,34]"* 로 **문헌값을 소환**하는데, 그 숫자가 자기 표의 pristine 행으로 새어 들어갔을 수 있다. 확정 불가.
⇒ 어느 쪽이든 **pristine 행이 자기모순**이고, 그 행이 **모든 ΔV·Li–O 변화의 기준**이다.

### F. 🔴 **"작은 셀로 충분하다" 는 핵심 논증이 세 군데서 샌다** (`Fig. 2` 를 보고 정리)

1. **1/L 항의 정체가 안 맞는다.** Eq.(2)의 `E⁽¹⁾/L` 은 Makov–Payne [31] 의 **단극자 항 q²α/(2εL)** 이다. 이 항은 **하전결함에만 존재**한다. 중성 결함은 선도 보정이 **1/L³**(사중극자)라서 1/L 항이 0 이어야 한다. 논문은 결함을 중성으로 다루면서(전하상태 선언 0건) **하전결함용 함수형을 적합**하고 그 계수를 *"주기 이미지 상호작용의 선도 유한크기 보정"* 이라 부른다. **둘 중 하나가 틀렸다** — 결함이 사실 하전상태이거나(그럼 보정이 필요한데 §4 는 안 했다고 자인), 함수형이 부적절하거나.
2. **27배 농도 변화에 E_f 가 1.5 % 밖에 안 움직인다.** 1×1×1(33.3 %) → 2×2×2(4.2 %) → 3×3×3(1.2 %). 14.714 → 14.550 → 14.496 eV. **33 % 공공 구조와 1 % 공공 구조가 같은 에너지를 낸다는 것은 그 자체로 의심 신호**다 — 33 % 공공이면 Li₂OCl 로 화학량론이 바뀌는데 그 상의 에너지가 묽은극한과 0.2 eV 안에 든다는 뜻이 되기 때문이다.
3. **k-격자를 함께 줄였는지 안 밝힌다.** 5×5×5 를 3×3×3 슈퍼셀에도 그대로 썼다면 k-밀도가 **27배** 다르고, 그럼 `Fig. 2` 의 매끄러운 수렴은 유한크기 수렴이 아니라 **k-수렴과 뒤섞인 값**이다.
4. **선행 유추의 부호가 반대다.** LiBO₂ 는 셀이 커질수록 E_f 가 **6.87 → 6.98 로 올라가고**, Li₃OCl 은 **14.714 → 14.496 으로 내려간다**. 같은 "유한크기 효과" 라면 부호가 계마다 다른 이유를 설명해야 하는데 안 한다. 그런데 LiBO₂ 쪽 숫자를 *"1×1×1 이면 충분하다"* 의 근거로 먼저 제시한다.
5. 부수적으로 **`Fig. 3` 의 "지수적 비용"** 도 3점으로는 멱법칙과 구별할 수 없다. 실제 DFT 는 O(N³) 멱법칙이다.

⇒ **우리가 "작은 셀 스크리닝" 을 정당화할 때 이 논문을 인용하면 안 된다.**

### G. ⚠ 기타 (개별로는 가벼우나 누적되면 신뢰도 문제)

| 항목 | 내용 |
|---|---|
| **k-밀도 불균일** | 5×5×5 고정 + 셀 9–169 Å³ ⇒ 유효 k-간격 `2π/(5a)` 가 **0.227(Ca) ~ 0.714(B) Å⁻¹, 3.1배 범위**. **도펀트 비교가 등가 조건이 아니다** |
| **PAW 에 ecutrho/ecutwfc = 4×** | QE 에서 4× 는 **norm-conserving 기본값**. PAW/USPP 는 통상 8–12×. O PAW 에서 400 Ry 는 빡빡한 편 |
| **Gd 를 스핀 없이** | Gd³⁺ = 4f⁷ (S = 7/2). 비편극 PBE + U 없음 + 4f 처리(원자가 vs 코어) 미기재 ⇒ **바닥상태가 아닐 개연이 높다**. 우리 CLAUDE.md §계산 규율의 *"열린 껍질은 admissible state 가 여럿 ⇒ 스칼라 보고량 미정의"* 에 정확히 걸린다 |
| **He 참조상 미기재** | He 의 "elemental state" 가 고립원자인지 무엇인지 안 적는다. 노벨가스 참조는 E_f 를 통째로 이동시킨다 |
| **산술 오기 2건** | Na 의 V(76.62 ↔ 4.21³=74.62) · K 의 ΔV(163 % ↔ 실제 152.7 %) — §3a |
| **"1 meV/셀 수렴" ↔ 0.164 eV 차이 해석** | 1 meV 수렴을 선언해 놓고 0.164 eV(164배) 차이를 유의미한 유한크기 효과로 논한다. 모순은 아니지만 **어느 수렴이 어디에 적용되는지** 구분이 없다 |
| **기술자 미검증을 저자가 자인** | *"Li–O 신장만으로 신뢰할 수송 기술자가 되는지는 NEB·MD 로 검증돼야 한다"* — **그럼에도 §4 결론은 그 기술자로 전망을 쓴다** |
| **프리프린트 + 기관핸들 DOI** | 심사 전. `10.32469/10355/97710` 은 저널 DOI 아님 ⇒ **원고·SI 인용 금지** |

---

## 11. 우리가 가져갈 것 / 절대 안 가져갈 것

### ⭕ 가져갈 것 (전부 **방법·규율**이고 수치는 0건)

| # | 내용 | 우리 쪽 대응 |
|---|---|---|
| **T1** | **"결함이라 부르려면 농도를 숫자로 적는다."** 이 편이 그걸 안 적어서 33 % 가 "결함"으로 통과했다 | 우리 `ndo_lpscl16` 은 조성식(`Cl₆Li₂₆Nd₂O₃P₂S₁₅`)으로 x 가 드러나 있어 이미 막혀 있다. **다만 앞으로 "Nd 결함 형성에너지" 라고 부를 때는 x 를 병기**한다 |
| **T2** | **부피가 크게 바뀌는 vc-relax 는 최종 셀에서 재실행한다** (QE Pulay). 우리 `ndo_lpscl16` 도입 시 부피 변화가 수 % 수준이면 영향이 작지만 **명시적으로 확인·기록**한다 | `kb/` 에 한 줄 규약 추가 후보 |
| **T3** | **셀 크기가 변하면 k-격자를 밀도로 고정한다**(고정 격자수가 아니라 고정 Δk). 이 편은 3.1배 불균일 | 우리는 셀이 고정이라 현재는 무관하나, **Track1/Track2 처럼 셀이 다른 계를 비교할 때 적용**해야 한다 |
| **T4** | **"열린 껍질 원소는 스칼라 보고량이 정의되는지 먼저 묻는다."** 이 편의 Gd 가 반례 | **우리 frozen-4f Nd 결정이 이 축에서 옳았음을 확인**해 준다 — 외부 반례 1건 확보 |
| **T5** | **이온결정 치환의 크기 논증에는 Shannon 이온반경을 쓴다** (vdW 아님) | 우리 대리지표가 **이 편보다 낫다**. 낮춰 부를 필요 없다 |
| **T6** | **표를 실으면 산술이 자기일관인지 검산한다**(V ↔ a·b·c, ΔV ↔ V/V₀) | 이 편에서 오기 2건이 검산으로 잡혔다. 우리 Origin-ready CSV 출력 규약이 같은 역할 |

### ⛔ 절대 안 가져갈 것

| 금지 | 사유 |
|---|---|
| `Table 2` 의 **어떤 형성에너지도, 어떤 순위도** | 부호 해석이 정의식과 반대(§10-A) + 전하보상·보정 0건(§10-B) |
| `Table 1` 의 **격자상수·부피·ΔV·대칭** | 33 % 치환 + vc-relax 기저 문제(§10-B·C). B 는 물리적으로 불가능한 밀도 |
| **"Li–O 신장 = 빠른 Li 전도" 기술자** | 저자 스스로 미검증 선언. 우리 축(BVSE·MLIP-MD·NEB)과 대조할 앵커가 없다 |
| **"1×1×1 로 충분" 논증** | §10-F 의 다섯 구멍 |
| **Li 공공 14.39–14.714 eV** | 33 % 공공 + 중성/하전 혼선. ⚠ 이 편은 자기가 인용한 Emly [18]·Zhang [19]·Lu [17] 가 **같은 물질의 Li 결함 에너지를 계산했는데도 그 값과 한 번도 대조하지 않는다** |
| **핵 단면적 외 모든 물성 수치** | σ·Ea·gap·ESW·C_ij 자체가 0건 |
| **원고·SI 인용** | 프리프린트 + 저널 DOI 없음 |

---

## 12. 열린 질문 (우리 쪽으로 넘어오는 것)

1. **"M³⁺ 가 정말 격자에 들어가나" 의 표준은 결국 우리가 세워야 한다.** 이 편은 그 자리를 못 채운다. 현재 litdb 에서 그 질문에 가장 가까운 것은 **[Ren26]**(Li₂ZrCl₆ 에 Er/Nd, 중성 셀 + 명시 Li 추가, 결함형성E·전하보정 0건 — `comparison_vs_ours.md` §F)와 **[Anderson24]**(LLZO 도펀트 전수 스크리닝)이다. **셋 다 계가 다르고 셋 다 형식론이 다르다.**
2. **우리가 실제로 해야 하는 계산의 최소형**은 여전히 `doping_cascade_trivalent_M3.json` 의 **Nd@Li_24g vs Nd@P_4b 동일기준 총에너지 대결**이다. 이 편은 그 설계에 **넣지 말아야 할 것 6개**(§11)를 알려줄 뿐 **넣어야 할 것**은 안 알려준다.
3. **중성자 조사 자체는 우리 축이 아니다** — 우리 캠페인에 조사 설비·조사 시료가 없다. 다만 *"평형 합성으로 못 만드는 도펀트 배치를 동역학적으로 포획한다"* 는 발상은 **준안정 배열**(우리 disorder ensemble) 논의와 개념적으로 닿는다. **수치는 0건, 개념만.**

---

<sub>📎 2026-09-22 신설. 그림 3/3 실독(`fig_1.png`·`fig_2.png`·`fig_3.png` @ `litdb/figures/ziemke2026_li3ocl_substitutional_defects/`), 표 2장은 PDF 텍스트 전수 전사 + 산술 검산. 인용위험 판정은 `comparison_vs_ours.md` §J-7 `[Ziemke26AP]` 블록.</sub>
