Repository: yonghoon7153-source/Yonghoon-DEM-DFT

# 📚 LITDB — 문헌 단일 시스템 (**SE·DFT 축 + DEM·MPM 축, 두 트랙**)

> **앞으로 논문은 여기서만 본다.** 여러 곳(db/literature, kb/papers, db/properties, Excel)에 흩어진 문헌을 한 곳에서 생각·참고·비교하기 위한 통합 MD 시스템.

## 왜 트랙이 둘인가
`INDEX.md` 는 argyrodite 전해질 축이라 접촉역학·MPM·건식전극 digest 가 들어갈 자리가
없다. 그래서 한때 64편이 **어느 인덱스에도 없었다**(open_items #7). 축을 나눠 그 구멍을
닫았고, 한 분모로 세면 “159편 중 98편 미언급” 같은 **가짜 미결**이 나온다
(`comparison_vs_ours.md:8`). 분리는 실측 근거가 있는 결정이다 — 합치지 말 것.

⚠ 이 표의 **편수는 적지 않는다.** 손으로 쓴 수는 반드시 낡는다(README 자신이 세 번 틀렸다).
현재값은 `python3 tools/litdb/build_index.py --check` 로 본다.

File: litdb/papers/zunker2024_bulk_elastic_partII.md
# ★★ 벌크탄성 구간 — 점착 탄소성 입자의 접촉모델 Part II (A mechanically-derived contact model for adhesive elastic-perfectly plastic particles, Part II: Contact under high compaction—modeling a bulk elastic response) — Zunker & Kamrin (J. Mech. Phys. Solids 2024)

> slug `zunker2024_bulk_elastic_partII` · DOI `10.1016/j.jmps.2023.105493` · type `contact-mechanics theory (bulk-elastic 추가) + FEM(Abaqus 3D) 검증` · PDF `4189811a-A_mechanicsponse.pdf` · digested `2026-08-25` · status ✅
>
> ## ★ 이 편의 한 문장
> 공극이 사라지면서 힘–변위가 **급격히 뻣뻣해지는 구간(벌크탄성)** 을, **"남은 자유표면적 비율
> `A_free/A_tot` 이 문턱 ψ_b 아래로 떨어지면 켠다"** 는 **기하학적 발동 기준** + **벌크탄성률 κ 하나로
> 유도되는 힘** 으로 처리한다.  ⇒ **Varkey 2026 의 multi-contact `F_mc`(ρ>0.7 과강성 보정)와 *같은 증상,
> 다른 처방*** 이다 (§7-2 대조표).
>
> ⚠⚠ **여기서 이 시리즈의 첫 자유변수가 등장한다** — **ψ_b**.  Part I 은 재료별 보정이 0 이었으나,
> Part II 는 "정확한 값은 없고 0.08 정도면 합리적"이라고 쓴다.  ③ 에서는 **같은 저자가 ψ_b = 0.5 로
> 6배 바꿔 쓴다** (실험에 맞추려고).  ⇒ **"무보정 대변형 DEM" 주장의 가장 약한 고리.**

---

## 1. 한 줄 요약

Part I 의 MDR 접촉모델(탄성·완전소성·점착·다중이웃)에 **세 번째 구간 = 벌크탄성** 을 얹는다.
핵심은 두 가지: **(a) 발동 기준** — Voronoï 셀 계산(Harthong 2009)이나 힘 부등식(Giannis 2021) 대신
**입자의 남은 자유표면적 비 `A_free/A_tot < ψ_b`** 라는 값싸고 물리적인 판정을 제안하고,
**(b) 힘의 형태** — 변위증분을 **면적가중 평균 표면변위 `d δ̄_o`(=벌크분)** 와 **그 편차(=MDR 분)** 로
쪼개고, 선형탄성 `tr(ε̄) = tr(σ̄)/3κ` 에서 **`dF_Bulk,i = (A_con/V)·κ·dδ̄_o·A_C,i`** 를 유도한다.
**이 처방은 Part I 과 독립적이라 어떤 접촉모델에도 얹을 수 있다** (저자 명시).

---

## 2. 메타

| 항목 | 내용 |
|---|---|
| 저자 | **William Zunker, Ken Kamrin\*** (MIT) · `kkamrin@mit.edu` |
| 저널 | **J. Mech. Phys. Solids 183 (2024) 105493** (20 pp incl. Appendix A–C) |
| DOI | **10.1016/j.jmps.2023.105493** |
| 이력 | 접수 2023-09-15 · 수정 2023-11-05 · 채택 2023-11-06 · 온라인 2023-11-23 |
| 연구유형 | 접촉역학 이론 + **Abaqus 3D FEM**(1/8 구, 대칭 BC) 검증.  **DEM 런 없음** |
| 소재 | 재료 무관 (`E/Y = 20`, `ν = 0.3` 고정) |
| 자금 | IFPRI Grant ARR-109-01 |

---

## 3. 핵심 수치 (전부 stated)

> ⚠ 그림 이미지 미확인 (텍스트 추출만) → **digitized 값 0개**.

| 항목 | 값 | 출처 | 비고 |
|---|---|---|---|
| **발동 기준** | **`A_free/A_tot < ψ_b`** | eq (16) | ★ 신규 제안 |
| **ψ_b 권장값** | **0.08** | §4.1 | 저자 원문: *"No precise value of ψ_b exists, however ψ_b around 0.08 gives reasonable results"* |
| ψ_b 민감도 스윕 | **{0.48, 0.28, 0.08}** | App A, Fig A.7 | ψ_b↑ → 발동 조기화 + **제하 소성변위 예측 악화** |
| **벌크발동 시점 (삼축압밀)** | **δ_o/R_o = 0.21** | §5.1 | ψ_b = 0.08 |
| **벌크발동 시점 (die 1차접촉)** | **δ_o/R_o = 0.49** | §5.1 | ★ **같은 ψ_b 로 2.3배 다른 시점** = 기준이 하중형태에 robust 하다는 증거 |
| 단축압축 | **벌크응답 없음** | §3.2.1, §5.1 | 구속이 없으므로 — 기준선 |
| FEM 재료 | **E/Y = 20, ν = 0.3** (변화 없음) | §3.1 | E/Y=20 = "무시못할 탄성구간"을 만들려고 선택 |
| FEM 메시 | 삼축·단축 **48,167 C3D10** / die **264,500 C3D10** | §3.1 | 10절점 2차 사면체, 1/8 구 |
| 최종 형상 (삼축) | **큐브** | §3.2.1, Fig 2e | "고전적 무한소 연속체 요소"로 환원 → 구형 응력상태 → κ 응답 |
| 최종 형상 (die) | **직육면체 prism** | §3.2.1 | |
| 최종 형상 (단축) | **원기둥 유사** | §3.2.3 | p̄ → Y 로 수렴 (Part I eq 16 의 δ/R→1 극한) |
| ⚠ **오타 발견** | eq (13) 이 `1.75 exp(−1.1 δ_Y/R)` | §2 eq (13) | **eq (5) 와 App C 의사코드는 둘 다 −4.4** → **eq (13) 은 오타**.  구현 시 **−4.4** 사용 |
| 벌크구간 R 성장 | **정지** (`ψ_b < A_free/A_tot` 일 때만 갱신) | §4.3.3, App C | 구관 상호교차로 eq (34) 가 **음수/폭주** → 회피 |
| 벌크구간 소성 | **누적 멈춤** (삼축) | §5.1 | 모든 변위가 평균과 같아 **편차 = 0** ⇒ MDR 분 0 |

---

## 4. 방법 ★ — 벌크탄성을 어떻게 유도하나

### 4-1. 왜 새 기준이 필요했나 (§1 선행연구 정리 — 우리 지도에 그대로 유용)

| 선행 | 벌크구간 처리 | 발동 판정 | 한계 (저자 지적) |
|---|---|---|---|
| **Harthong 2009** | 경험적 | **Voronoï 셀** | 계산비용 큼(대규모 불가) + 강소성 한정(탄성 부피변화 미고려) |
| **Frenning 2013/2015** | 기하·역학적으로 건전, **경험 파라미터 1개** | 단순 기하 | **삼축압밀 한 가지 하중만** 처리 가능 |
| **Garner 2018** | **전면 경험적**(다수 피팅함수) | — | 재료마다 재보정 + **배위수 고정** ⇒ 모든 접촉이 같은 시점에 발동 |
| **Giannis 2021a** | 경험 스프링상수 | **힘 부등식** | 재보정 필요; 다중이웃은 σ 트레이스(Giannis 2021b) |
| **★ Zunker Part II** | **선형탄성에서 유도, 물성은 κ 하나** | **`A_free/A_tot`** | ψ_b 값이 유일(비유일)한 자유도 |

### 4-2. 유도 (§4.3 — 6줄로 재구성)

```
tr(∇u) = tr(σ̄)/(3κ)                                              … (20) 선형탄성 + 소성 등적
∇u = (1/V) ∫_S n ⊗ u dS                                          … (21)
A_free/A_tot ≪ 1 이면  d(∇u) ≈ (1/V) Σᵢ (A_C,i · nᵢ ⊗ dδ_o,i)     … (22)  ← 자유표면 무시 가능
tr(v⊗w)=v·w 를 쓰면  (A_con/V)·[ (1/A_con) Σᵢ (A_C,i nᵢ·dδ_o,i) ] = tr(dσ̄)/(3κ)   … (24)
대괄호 안 = 면적가중 평균 표면변위 증분  dδ̄_o                       … (25)
⇒ tr(dσ̄)/3 = (A_con/V)·κ·dδ̄_o                                    … (26)
⇒ dF_Bulk,i = [tr(dσ̄)/3]·A_C,i = (A_con/V)·κ·dδ̄_o·A_C,i          … (27) ★ 최종
```

**변위 분해** (eq 17, 19):
```
δ_o = δ_o,MDR + δ_o,Bulk
  A_free/A_tot ≥ ψ_b :  dδ_o,MDR = dδ_o          , dδ_o,Bulk = 0
  그 외              :  dδ_o,MDR = dδ_o − dδ̄_o   , dδ_o,Bulk = dδ̄_o
F = F_MDR + F_Bulk                                                … (18)
```
★ **중첩이 성립하는 이유** (§4 서두): 벌크응답은 **구형(정수압) 응력상태만** 건드리고, **항복을
지배하는 편차응력은 안 건드린다**.  ⇒ 탄소성 해와 벌크탄성 해를 그냥 더할 수 있다.
★ **부수 결과**: 삼축압밀에서 **모든 변위가 평균과 같으므로 편차 = 0** ⇒ **벌크구간에 들어가면 소성
누적이 멈춘다** (§5.1) — FEM 과 일치하는 예측.

### 4-3. 면적·부피 부기 (§4.3.1–4.3.2) — ★ 우리 규약과 직접 비교되는 곳

```
A_C,i  = π(2 δᵢ R − δᵢ²) + c_A,i                                  … (30)   (δ_MDR 아니라 δ 사용)
A_con  = Σᵢ A_C,i                                                 … (31)
A_tot  = 4πR² − 2π Σᵢ (δ_max,MDR,i + δ_o,Bulk,i) R + A_con        … (32)
A_free = A_tot − A_con                                            … (33)
V_geo  = (4/3)πR³ − Σᵢ (π/3) δᵢ² [3R − δᵢ]                        … (29)
```
- `A_tot` = "완전한 구 표면 − 잘려나간 구관 표면 + 접촉면적" — **부피식 (29) 의 면적 판(version)**.
- `V_geo` 는 **힘이 필요없다** → 전방재하·벌크구간에서 쓰기 좋다.  Part I 의 `V = V_o(1+tr ε̄)` (힘 필요,
  제하 포함 전 구간 유효) 와 **역할 분담**.  App B 는 두 식의 FEM 대조를 보여주고 **품질이 비슷**하다고 결론.
- ⚠ **`A_C` 정의가 Part I 과 미묘하게 다르다**: 벌크구간에서는 `δ_MDR` 이 아니라 **`δ`(전체 겉보기겹침)**
  를 쓴다 → 그래서 벌크구간에서도 면적이 계속 자란다 (δ_o 증가 때문; R 은 동결).

### 4-4. 입자 처리 ★ (Part I 과 동일 + 2가지 변경)

| 축 | 내용 |
|---|---|
| 형상 | **구 − 접촉당 잘린 구관** (동일).  삼축이면 **큐브에 근접**, die 면 **직육면체** — 이 족(族)이 실제 FEM 형상과 정성적으로 맞는다 (Fig 2e vs 6c) |
| **변경 1** | **벌크구간에서 R 성장 정지** — 구관들이 심하게 교차해 eq (34) 가 무너지기 때문 (§4.3.3).  벌크구간을 빠져나오면 재개 |
| **변경 2** | 변위가 **MDR/벌크 두 갈래**로 쪼개져 소성누적은 편차분만 먹는다 |
| 형상 자유도 | 여전히 **스칼라 R + 접촉평면들** = **층(2.75)**, 자유형상 아님 |

---

## 5. Figure set ★

> ⚠ 이미지 미확인 — 캡션·본문 서술 기반. digitized 값 0개.

| Fig | 무엇 | 우리가 쓸 것 |
|---|---|---|
| **1** | FEM 셋업 3종: (a) **삼축압밀**(3면 다 이동) (b) **die 압밀**(1면 이동 + 2면 고정) (c) **단축압축**(1면만) | ★ **"구속의 정도"가 벌크발동을 정한다**는 설계.  우리 RVE 벽 조건(주기 vs 벽)의 대응물 |
| **2** | FEM 결과 4패널 + 형상: (a) F–δ (b) A_C–δ (c) p̄–δ (d) **V/V_o–δ** (e) **최종 변형형상 3종**(큐브/직육면체/원기둥) | ★★ (b) 의 **"벌크구간에서 면적 성장이 정체(stagnation)"** = "흘러들어갈 공극이 없다"의 직접 관측.  (d) 의 급격한 부피손실 = 정수압↑ |
| **3** | **F–δ: 모델 vs FEM** 4종 접촉 (a) 삼축 (b) die 1차 (c) **die 2차** (d) 단축 | ★★★ (c) 가 핵심 — **아무 정보도 프로그램하지 않은 2차 접촉**을 검출·진화시키고, **제하 후에도 힘이 남는다**(소성 반경팽창은 비가역) |
| **4** | **A_C–δ: 모델 vs FEM** 같은 4종 | (b) die 1차에서 제하 시 **면적이 유한값→0 으로 급락** = 모델 인공물(저자 설명: MDR·벌크가 동시에 제하되어 MDR 쪽이 먼저 0) |
| **5** | **p̄–δ: 모델 vs FEM** 같은 4종 | ⚠ (c) die 2차 `0.2<δ_o/R_o<0.5` 에서 **FEM 은 평균압이 떨어지는데 모델은 못 따라간다** — 저자가 **원인까지 규명**: 1차 접촉이 만드는 **원거리 인장응력**이 2차 접촉 근처 Mises 를 올려 **조기 항복**시킴.  등방 하중에선 대칭 상쇄로 사라짐 |
| **6** | **V/V_o–δ: 모델 vs FEM** 3종 + (c) 변형형상 | ★ die 는 제하 후 **부피가 안 돌아온다**(2차 접촉 힘이 남아서) — 모델이 이 잔류까지 맞춘다 |
| **A.7** | **ψ_b 스윕** {0.48, 0.28, 0.08} × {삼축, die 1차} 6패널 | ★★ **ψ_b 민감도의 유일한 원장.**  ψ_b↑ → 조기발동 → **소성변위(제하 후 잔류) 예측이 나빠진다** |
| **B.8** | **순수기하 부피식 (29)** vs FEM (3종) + 변형형상 | (29) 가 (15) 만큼 좋다 = 힘 없이도 부피를 잘 준다 |

---

## 6. Post-processing ★

- **무엇**: 접촉당 `F, A_C, p̄`, 입자당 `V`, 그리고 **`A_free/A_tot`(구속비)** — ★ 마지막 것이 신규 관측량.
- **도구**: Abaqus 3D (C3D10, 1/8 구 + 대칭 BC) + 자체 수치구현 (App C 의사코드).
- **수치화**: Part I 과 같은 무차원 축.  구속비는 그 자체로 0–1 무차원.
- **구현 순서 (App C — ★ 이식 난이도의 핵심)**:
  ```
  Main:
    δ^{n+1} = δ^n + Δδ
    [Δδ̄_o, A_C, A_con, A_tot, A_free, V_geo] = calcBulkItems(...)   ← ★ 접촉 루프 "밖"에서 먼저
    for i = 1..N:                                                    ← 그 다음 접촉 루프
        구속비로 Δδ 를 MDR/Bulk 로 분배
        F_MDR = calcMDRforce(...)
        F_Bulk = (A_con/V_geo)·δ_o,Bulk,i·κ·A_C,i
        F_i = F_MDR + F_Bulk
    [R^{n+1}, V^{n+1}] = findUpdatedRadiusAndVol(...)                ← 다시 접촉 루프 밖
  ```
  ⇒ **한 타임스텝에 "입자-집계 → 접촉-루프 → 입자-집계" 3패스**가 필요하다.  일반 DEM 의 단일 pairwise
  패스와 구조가 다르다 (③ §9 이식 논의).

---

## 7. 우리 DEM+MPM 대비 → `our_dem_baseline.md`

### 7-1. 항목별

| 항목 | Part II | 우리 | 차이 / 이유 |
|---|---|---|---|
| 고밀도 과연화/과강성 보정 | **벌크탄성 힘**(κ 기반, 기하 발동) | ✗ 없음.  대신 **E 를 18× 낮춰** 저압에서 겹침을 강제 | ★ 방향이 반대다 — 그들은 **고밀도에서 더 뻣뻣하게**, 우리는 **전 구간을 더 무르게** |
| 발동 판정 | **`A_free/A_tot < ψ_b`** (기하) | 없음 | 우리 DEM 은 공극소멸을 **감지하지 못한다** |
| 필요 물성 | **κ 하나** | — | ★ 우리 DFT `B₀ = 26.23 GPa` 가 **그대로 입력**된다 (ν 가정 불필요!) |
| 소성 정지 | 벌크구간에서 편차=0 → 소성 멈춤 | 없음 | |
| R 성장 | 벌크구간에서 **동결** | 없음 | ★ 우리 ε_sphere 음수(dense pure-SE) 와 **같은 붕괴점**을 저자도 인정하고 회피 |
| 부피 | `V_geo` (힘 무관) ↔ `V=V_o(1+trε̄)` (힘 필요) 2종 | `ε_sphere` (= ΣV_o) / `ε_union` | 우리 ε_sphere ≈ 그들 `V=V_o(1+trε̄)` 의 tr ε̄→0 극한 |
| 2차 접촉 | **자동 생성·진화·잔류힘** | ✗ | 우리가 못 하는 것 |
| 원거리 응력 결합 | ❌ 미고려 (저자 인정, Fig 5c 불일치의 원인) | ✗ | **양쪽 다 없음** (Varkey 의 F_mc 가 이 자리를 평균장으로 채움) |
| 파괴 | ❌ | ✅ Auerbach | 우리 우위 |
| 전달 σ | ❌ | ✅ 삼중항 | 우리 우위 |

### 7-2. ★★ **Varkey F_mc ↔ Zunker Bulk — 같은 증상, 다른 처방** (사용자 질문 ⑤)

| 축 | **Varkey 2026** (`F_mc`, Giannis 계열) | **Zunker Part II** (`F_Bulk`) |
|---|---|---|
| 무엇을 고치나 | 조밀 영역(ρ>0.7)에서 접촉모델이 **과연**해 응력이 부족 | 공극이 사라진 뒤 **급격한 강성 상승**을 못 냄 |
| 물리 서사 | **Poisson 구속** — 이웃 접촉이 만든 입자 평균압이 이 접촉의 힘을 올림 | **공극 소멸** — 입자가 연속체 요소가 되어 **벌크탄성률 κ** 가 살아남 |
| 수식 | `F_mc = β·ν·a_ij·P_ij`, `P_ij = (tr σ_i + tr σ_j)/3`, `σ^p = (1/V^p) Σ lⁿ⊗fⁿ` | `dF_Bulk,i = (A_con/V)·κ·dδ̄_o·A_C,i` |
| 유도 근거 | **평균장 근사** + 경험 상수 **β = 0.5** | **선형탄성 + 표면적분 이산화** (평균장 아님) |
| 자유 파라미터 | **β** (1개) | **ψ_b** (1개) |
| 발동 | **없음** — 항상 켜져 있고 고밀도에서 저절로 커짐 (연속) | **문턱 스위치** — `A_free/A_tot < ψ_b` (불연속 전환) |
| 필요 물성 | ν (+β) | **κ** |
| 다중이웃을 몇 개 기구로 다루나 | **1개** (F_mc 가 다 함) | **2개** — R 성장(기하·부피보존) + 벌크(공극소멸).  ★ Varkey 의 F_mc 가 하는 일의 **상당부분을 Zunker 는 R 성장으로 이미 처리**하고, 벌크는 그 *뒤* 단계다 |
| 신규 접촉 생성 | ❌ | ✅ |
| 검증 | 압밀 곡선(거시) | **단일입자 FEM 4종 접촉**(미시, 접촉당) |

★ **우리에게 주는 판정**:
1. **두 처방은 배타적이지 않다.**  Zunker 의 2단 구조(R 성장 = 기하 다중이웃 / 벌크 = 공극소멸)가
   **더 분해능이 높다** — Varkey 는 둘을 β 하나에 럼핑한다.
2. **우리 18× 연화는 이 둘 중 어느 쪽도 아니다.**  우리는 **저압에서 겹침을 늘리려고** 전 구간을 무르게
   했고, 그들은 **고압에서 뻣뻣해지는 것을 되살리려** 한다.  ⇒ 우리 연화는 **압력 전 구간에 걸친 상수 배율**
   이고 그들의 보정은 **밀도에 게이팅**돼 있다.  **연화를 그들 처방으로 대체하려면 압력-의존성이 맞는지
   부터 봐야 한다** (우리 4압력 Heckel 이 그 시험대).
3. **κ 를 우리가 이미 갖고 있다**: DFT EOS `B₀ = 26.23 GPa`.  ⇒ `F_Bulk` 는 **추가 보정 없이** 우리 값으로
   평가 가능하다 (ψ_b 만 정하면 된다).

### 7-3. ⚠ ψ_b 의 정직한 평가 (이 시리즈 "무보정" 주장의 최대 약점)

- Part II §4.1: *"No precise value of ψ_b exists, however ψ_b around 0.08 gives reasonable results."*
- Part II App A: **0.08 이 0.28·0.48 보다 낫다**는 근거는 **소성변위(제하 후 잔류) 예측 정확도**다.
  ψ_b 가 크면 변위가 벌크로 **조기 배분**돼 MDR 소성누적을 갉아먹는다 → 잔류변위를 못 맞춘다.
- ③ (2025 PowderTech) §7.1: **`ψ_b = 0.5`** — *"The value for ψ_b is tuned to trigger the high confinement
  bulk response stiffening in alignment with the experimental results."*  MPFEM 대조(§4)도 **0.5**.
- ⇒ ★ **같은 저자가 6.25배 다른 값을 쓰고, 두 번째는 명시적으로 실험에 맞춘 튜닝이다.**
  Part II 의 "물리적으로 동기부여됨"은 사실이지만 **"보정 불필요"는 사실이 아니다.**
  ⚠ 다만 **공정하게**: ψ_b 는 **차원 없는 기하 문턱**이라 재료가 바뀌어도 옮겨갈 여지가 있고, 무엇보다
  **E 를 18배 바꾸는 것과 같은 등급의 자유도는 아니다** (전자는 물성 자체를 왜곡, 후자는 전이 시점만 옮김).
  우리 문서에 쓸 때 **"1개 무차원 문턱 vs 물성 18× 왜곡"** 으로 대비할 것.

---

## 8. 적용 인사이트

- ① ★★★ **`A_free/A_tot` 를 우리 DEM 후처리에 즉시 추가**.  LIGGGHTS 덤프만 있으면 계산된다 —
  입자별 `A_tot = 4πR² − 2πΣδᵢR + ΣA_C,i`, `A_free = A_tot − A_con`.  **DEM 재실행 불필요.**
  용도 3가지: (i) 우리 침대가 **벌크탄성 구간에 들어갔는지** 판정 → 300 MPa 에서 SE 가 층(3) 물리를
  요구하는지 정량 답; (ii) **coverage 의 자연스러운 분모** — 우리 `coverage_AM_*` 는 AM 표면 기준인데,
  `A_con/A_tot` 는 **SE 자신의 표면이 얼마나 소진됐나** 라는 다른 축; (iii) MPM scaffold 의 **공극 도달성
  (d_h/dx 트랙)** 과 상관 볼 것 — 둘 다 "재료가 흘러들어갈 곳이 남았나"를 재는 양이다.
- ② ★★ **F_Bulk 항을 우리 DEM 에 얹는 저비용 시험**: `dF_Bulk = (A_con/V_geo)·B₀·dδ̄_o·A_C`.
  우리 B₀ = 26.23 GPa 를 그대로 쓰고 ψ_b 만 {0.08, 0.28, 0.5} 스윕 → **18× 연화 없이도 고압 응력이
  올라오는지** 를 4압력 Heckel 위에서 본다.  ⚠ 단 이것만으로는 **저압 겹침 부족**이 안 풀린다
  (연화는 저압에서도 필요) — 그래서 **①항복캡(Part I) + ②벌크(Part II) 를 같이 넣어야** 시험이 성립한다.
- ③ ★ **"벌크구간에서 면적 성장이 정체"(Fig 2b)** 는 **우리 Stage-E 면적 캡의 독립 근거**다.
  우리 5-regime 은 `min(A_tabor, A_volume, A_geom)` 으로 상한을 씌우는데, 그 물리적 이유가
  **"흘러들어갈 공극이 없다"** 라는 것을 이 FEM 이 직접 보여준다.
- ④ ★ **소성 정지 판정**: 벌크구간에서 편차변위 = 0 → 소성 누적 멈춤.  우리 MPM 의 Σdg(누적소성변형)
  가 고밀도에서 포화하는지 대조하면 **frame[4] 교차검증 1건**이 된다 (비용 0, 기존 데이터 재분석).
- ⑤ ⚠ **die 2차 접촉의 원거리 인장응력 효과**(Fig 5c) 는 우리에게도 있다 — 하중을 지지하는 강체 AM
  골격이 **주변 SE 를 조기 항복**시킬 것이다.  우리 AM-shielding 서사(SE overlap 1.75 % vs pure-SE 12 %)와
  **부호가 반대인 효과**라 순수 상쇄가 아니다.  ⛔ 정량화 전 인용 금지.

---

## 9. 인용 가능 문장

- "Zunker & Kamrin (JMPS 2024, Part II) trigger the bulk-elastic stiffening of a compacting particle from a
  purely geometric confinement measure — the fraction of the particle surface not involved in any contact,
  `A_free/A_tot` — replacing the Voronoï-cell computation of Harthong et al. and the force-based inequalities
  of Giannis et al.; the resulting force requires a single material property, the bulk modulus."
- "The same threshold (ψ_b = 0.08) predicts bulk onset at δ_o/R_o = 0.21 for triaxial and 0.49 for die
  compaction, i.e. the criterion is loading-agnostic even though the onset displacement is not."
- "Because a bulk-elastic response perturbs only the spherical part of the stress, it superposes on any
  deviatoric elastic-plastic contact solution — the treatment is independent of the underlying contact model."

---

## 10. 주의 / 한계 (over-claim 방지)

- ⚠⚠ **ψ_b 는 자유변수다.**  저자 스스로 "정확한 값 없음"이라 쓰고, ③ 에서 **0.08 → 0.5** 로 바꾼다.
  이 시리즈를 "무보정"이라고 쓰면 **틀린 인용**이 된다.
- ⚠ **DEM 런 0건.**  검증은 **단일 입자 vs 강체 평판**뿐이다.  다체 검증은 ③.
- ⚠ **E/Y = 20, ν = 0.3 한 조합만** 시험했다.  Part I 처럼 재료 스윕이 없다 → **ψ_b 가 E/Y 에 의존하는지
  미검증** (우리 LPSCl E/Y ≈ 74–442 는 이 값에서 멀다).
- ⚠ **원거리(far-field) 응력 결합 미고려** — 저자가 Fig 5c 불일치의 원인으로 명시하고 향후과제로 남김.
  ⇒ 비대칭·이방 하중에서는 평균압 예측이 나빠진다.  "실제 응용은 더 등방적일 것"이라는 저자의 방어는
  **우리 AM-SE 복합양극에는 잘 안 맞는다**(강체 AM 골격 = 강한 비등방 구속).
- ⚠ **제하 시 면적 급락**(Fig 4b)은 **모델 인공물**이다 — 저자 인정.  면적 기반 전달량(우리 σ)을 이
  모델에서 뽑으면 제하 구간에서 비물리적 점프가 생긴다.
- ⚠ **eq (13) 오타** (−1.1 vs −4.4).  구현 시 eq (5)/App C 를 따를 것.
- ⚠ **파괴·마찰·회전·전단벌크 없음.**  저자가 "bulk **shear** response (μ 기반)"를 향후과제로 명시.
- ⚠ **소재 무관 이론** — 황화물/배터리 수치 0.

---

## 11. 3부작 내 위치

| 편 | 무엇을 더하나 | 이 편과의 관계 |
|---|---|---|
| ① Part I | MDR 접촉 LAW (탄성·완전소성·점착·R 성장) | 이 편이 **얹히는 바탕** |
| **② Part II (이 카드)** | **벌크탄성** + 변위분해 + `A_free/A_tot` | **바탕과 독립** — 어떤 접촉모델에도 얹을 수 있음 (저자 명시) |
| ③ Zunker 2025 | 다체 DEM(LAMMPS) + 비물리접촉 선별 + MPFEM/실험 | ψ_b 를 **0.5 로 튜닝** — 이 편의 권장값과 다름 |

▶ 2026-11-12 — ③ 의 출판본 (Powder Technol. 459 (2025) 120972) 은 **ψb = 0.125** (이 편 권장 0.08 의 1.56 배 · 여전히 *"tuned … in alignment with the experimental results"*) · 부록 G 민감도: ψb ↑ → 반경 성장이 일찍 멈춰 잔류 반경응력 ↓ · 벌크 전이가 날카로워 RD 0.8 위 축응력 과소 (각주 7) — `zunker2025_dem_large_deformation_compaction` §0-P · §6-G.

## 🗨️ Q&A 로그
<!-- "Q&A 작성해줘" 트리거 시 직전 질문/답 누적 -->

File: litdb/papers/zunker2024_mdr_contact_model_partI.md
# ★★★ 층(2.75) 발견 — 점착 탄소성 입자의 *역학적으로 유도된* 접촉모델, Part I: 차원축소법(MDR) — Zunker & Kamrin (J. Mech. Phys. Solids 2024)

> slug `zunker2024_mdr_contact_model_partI` · DOI `10.1016/j.jmps.2023.105492` · type `contact-mechanics theory (MDR) + FEM(Abaqus) 검증` · PDF `a64c7ae2-A_mechanicuction.pdf` · digested `2026-08-25` · status ✅
>
> ## ⚠⚠ 이 카드를 왜 최우선으로 읽어야 하나 — **우리 18× 연화의 가장 위험한 반례 후보 1/3**
> 3부작(Part I → Part II → Zunker 2025 PowderTech)의 **1편**.  우리 DEM 은 LIGGGHTS `hooke/hysteresis`
> 로 **항복캡이 없어** E_SE 를 24 → **1.35 GPa (18× 연화)** 해서 거시 porosity 를 맞춘다.  이 시리즈는
> **보정 없이 실제 물성(R, E, ν, Y, Δγ)만으로** 대변형 압밀을 한다고 주장한다.  판정은 §7·§10·③카드 §11.
> ★ **한 줄 선판정**: 주장은 **대체로 사실이나 "무보정"은 아니다** — Part I 의 *접촉 LAW 자체*는 재료별
> 보정이 0 이고(피팅은 정규화된 경화곡선 상수 2개 = 전 재료 공통), 재료별 자유변수는 **Part II 의 ψ_b**
> 와 **③의 마찰/롤링/t_p** 에서 처음 나타난다.
>
> ★★★ **가장 중요한 발견 (우리 정본 지도를 갱신해야 한다)**: 우리 litdb 판정 *"층(3) 입자 SHAPE
> 소성은 23년째 DEM 에서 아무도 못 함"* 은 **완전히 뒤집히지는 않지만 정정이 필요하다.**  이 모델은
> **자유형상 소성이 아니고**(층(3) 아님) **접촉이력 사후역산도 아니다** — **매개변수화된 형상 상태
> (겉보기반경 R 로 커지는 구 − 접촉마다 잘린 구관)** 를 입자마다 들고 다니며, 그것이 **힘·신규접촉
> 생성·공극소멸 판정에 되먹임**된다.  ⇒ **층 (2.75) 라는 새 칸이 필요하다.**  상세 판정 = §7-1.

---

## 1. 한 줄 요약

3D 축대칭 접촉을 **1D 강체 압자 + 독립 Hooke 스프링 바닥(Winkler)** 문제로 정확히 사상하는
**차원축소법(MDR, Popov & Heß 2013)** 을 골격으로, **소성을 "1D 압자 프로파일을 접촉압력 제약 아래
연속적으로 변형시키는 것"으로 구현**해 탄성 → 완전소성 구간의 힘·접촉면적·평균압력·**입자 부피**를
동시에 예측하는 접촉모델.  **제하(unloading)는 압자를 스프링에서 빼는 것만으로 저절로 나오고**,
**JKR 점착은 스프링이 압자 표면에 "붙게" 하는 것만으로 정확히 회복**된다.  입력은 물성 5개
(**R_o, E, ν, Y, Δγ**) 뿐이고, **피팅 정보는 정규화된 경화곡선의 상수 2개가 전부**다.
소성 비압축성으로부터 **겉보기반경 R 이 자라게 하여**(부피보존) 다중이웃 효과 — 기존 접촉의 힘 증가와
**변위 없이 생기는 2차 접촉** — 을 자동으로 만든다.

---

## 2. 메타

| 항목 | 내용 |
|---|---|
| 저자 | **William Zunker, Ken Kamrin\*** (MIT, Dept. of Mechanical Engineering, 77 Massachusetts Ave, Cambridge MA) · 교신 `kkamrin@mit.edu` |
| 저널 | **J. Mech. Phys. Solids 183 (2024) 105492** (42 pp incl. Appendix A–F) |
| DOI | **10.1016/j.jmps.2023.105492** |
| 이력 | 접수 2023-09-15 · 수정 2023-11-05 · 채택 2023-11-06 · 온라인 2023-11-17 |
| 연구유형 | **접촉역학 이론(MDR 기반 해석 모델)** + **Abaqus FEM 파라메트릭 검증** (DEM 런 없음 — 그건 ③) |
| 소재 | **재료 무관(일반 탄성-완전소성 등방 재료)**.  ⚠ **황화물 SE·NMC 아님, 배터리 논문 아님** |
| 자금 | International Fine Particle Research Institute (IFPRI) Grant ARR-109-01 |
| 데이터 | "Data will be made available on request" (공개 저장소 없음; 코드는 ③에서 공개) |

> ⚠ **소재 전이 금지**: 이 3부작 어디에도 황화물 SE·NMC·배터리 수치가 없다.  ②는 재료 무관 이론,
> ③은 **제약 부형제 MCC(Avicel PH102)**.  **방법론·무차원군·판정만** 전이하고 절대값은 전이하지 않는다.

---

## 3. 핵심 수치 (전부 stated — 이 카드에 digitized 값은 **없다**)

> ⚠ 이 컨테이너에 `pdftoppm`/`pdftotext` 가 없어 **텍스트만** 읽었다.  그래서 그림에서 읽은 값
> (digitized) 은 **한 개도 없다**.  아래는 전부 본문·식·표에 **명시된(stated)** 값이다.
> 그림 곡선에서만 읽을 수 있는 양(예: 특정 E/Y 의 F–δ 값)은 **n/a (figure-only, 미digitize)** 로 적었다.

| 항목 | 값 | 출처 | 비고 |
|---|---|---|---|
| **모델 입력(물성)** | **R_o, E, ν, Y, Δγ** (+유도 κ, G) | §9 결론 | ★ 재료별 보정 자유변수 **0** |
| **경화곡선(유일한 피팅)** | **p̄/Y = 1.75·exp(−4.4 δ_o/R_o) + 1** | eq (16) | E/Y=200(강소성 극한) FEM 곡선 1회 피팅 = **전 재료 공통** |
| 경화곡선 δ→0 극한 | **p̄/Y → 2.75** | eq (16) | 실험·이론 인정 범위 **2.61–2.84**(Tabor 2000, Ishlinsky 1944, Lee 1972) 안 |
| 경화곡선 δ/R→1 극한 | **p̄/Y → 1.0** | §4.3.3 | 접촉이 **원기둥 단축압축**으로 변태 (Quicksall 2004, Jackson & Green 2005) |
| FEM 스윕 E/Y 범위 | **6.25 ≤ E/Y ≤ 200** | §4.3 | 200 = 강소성 극한 근사, 6.25 = 탄성변형 무시못함 극한 |
| FEM 스윕 ν 범위 | **0 ≤ ν ≤ 0.45** | §4.3 / App B.1 | ★ **ν 변화는 힘·면적·압력에 무시할 만한 영향**(App B.1) |
| FEM 변위 범위 | **δ_o,max/R_o ≤ 0.5** (압력프로파일은 0.05–0.50 10점) | §4.3, App B.2 | = 대변형 |
| 모델 하한 | **E/Y ≈ 10** (보수적) | §9 | 이하에서 탄성변형률이 선형탄성 통상범위(3–5 %) 초과 |
| 모델 상한 | **없음** (강소성 극한까지 사용가능) | §9 | |
| 기하 근사 유효 상한 | 순수기하 교차 A_C=π(2δR−δ²) 는 **δ_o/R_o > 0.3** 에서 과소예측 | §5.6.3 | → R 성장(겉보기반경) 도입 이유 |
| 점착 검증 범위 | **δ_o,max/R_o = 0.5 까지** | §8.3.2 | ★ **선행 연구는 전부 < 0.1** (Mesarovic&Johnson 2000, Olsson&Larsson 2013, Gonzalez 2019) |
| 오목-볼록 전이 | **δ_o,max/R_o > 0.15** 에서 이완 프로파일이 접촉 중심 근처에서 **오목**으로 바뀜 | §8.3.2, Fig 13b | 모델은 **볼록만** 가정 → 근사 |
| 점착 유효조건 | **a_c/r_peak > 1** 이고 **2a_c/r_Ip ≫ 1** (소규모항복) | eq (49) | r_Ip = E*_c·Δγ/(πY²) = 소성역 크기 |
| 탄성 점착 검증군 | **E*_c R_o/Δγ = 2.2e4** | §8.3.1 | 이 조건에서 JKR 과 **정확히** 일치 |
| FEM 메시 | **7,653 CAX4R** (2D 축대칭, reduced integration, hourglass control) | §4.2 | 접촉 곡면 국부 세밀화; flat = analytical rigid |
| 접촉 조건 | 접선 **무마찰**, 법선 **hard** | §4.2 | 국부 **von Mises**(소성 비압축) |

### 3-1. ★ 우리 LPSCl 에 이 식들을 대입한 값 (**DERIVED-BY-US — 논문 수치 아님**)

> ⚠⚠ 아래는 **우리가 계산**한 값이다.  논문에는 LPSCl 이 없다.  인용할 때 **"Zunker eq.(41)/(16) 을
> 우리 파라미터로 평가"** 라고 반드시 밝힐 것.  가정: E_SE = 22.1 GPa(Bazzoun), ν = 0.37 →
> **E*_c = E/(2(1−ν²)) = 12.80 GPa**.  구-평면(sf) ↔ 구-구(ss) 환산은 **동일 구 쌍의 대칭면이 강체
> 평면과 같다**는 §4.2 의 미러링 논거로 **δ_sf = δ_ss/2**.

| 유도량 | Y=0.05 GPa | Y=0.15 GPa | Y=0.30 GPa | 근거 |
|---|---|---|---|---|
| E/Y | 442 | **147** | 74 | 논문 검증범위 6.25–200 → **0.15·0.30 은 안, 0.05 는 위**(상한 없음이라 사용 가능) |
| **항복변위 δ_Y/R (구-평면)** | 0.064 % | **0.56 %** | 2.06 % | eq (41) 수치해 |
| 항복변위 (구-구 환산, ×2) | 0.13 % | **1.12 %** | 4.12 % | |
| 우리 composite ⟨δ⟩/R = **14.8 %** 은 항복의 몇 배? | **114×** | **13×** | 3.6× | ⟨δ⟩ 0.0739 µm / r_SE 0.5 µm |
| 우리 pure-SE δ/R = **22 %** 은? | 169× | **20×** | 5.3× | Cronau overlap ⟨δ⟩≈지름의 11 % |
| **경화곡선 값 p_Y/Y @우리 overlap** | — | **2.26**(composite) / **2.08**(pure-SE) | — | eq (16), δ_sf/R = 0.074 / 0.11 |
| Stage-E 상수 H(=2.8–3.0 Y) 대비 | — | **면적 F/H 를 24–44 % 과소평가** | — | H 를 2.26Y 로 바꾸면 A 가 1.33× (H=3 기준) |
| 소성역 r_Ip = E*_cΔγ/(πY²) (Δγ = 우리 W_ad 1.107 J/m²) | 5.7 µm | **200 nm** | 50 nm | eq (49) |
| 우리 접촉반경 a ≈ √(2δ_sf R−δ_sf²) | — | **189 nm** | — | δ_sf = 37 nm, R = 0.5 µm |
| **2a/r_Ip (소규모항복 조건)** | 0.066 ❌ | **1.9 ⚠ 경계** | 7.6 ✅ | ★ **점착 분기는 LPSCl 에서 유효성 경계** |
| 임계 신장길이 Δl = √(2πaΔγ/E*_c) | — | **10.1 nm** (= R 의 2.0 %, δ_sf 의 27 %) | — | eq (11) |

★★ **이 표의 결론 한 줄** — 우리 DEM 의 SE-SE 접촉은 **LPSCl 의 진짜 항복점보다 4–114배(중앙값 σ_y=0.15
기준 13배) 깊이 들어가 있다.**  그 영역에서 옳은 힘법칙은 `F ≈ p_Y(δ) × A_geo(δ)` 로 **E 가 아예 들어가지
않는다**.  우리 `hooke/hysteresis` 의 재하 분기는 `F ∝ E·δ` 라 **E 만이 δ 를 정한다** ⇒ **18× 연화는
"granular 재배열 럼핑"이기 이전에 *빠진 항복캡의 대역(surrogate)* 이다.**  (⚠ 이것이 연화 전부를 설명하지는
않는다 — 반례는 §7-3.)

---

## 4. 방법 ★ — MDR 이 무엇이고 소성을 어떻게 넣나

### 4-1. 미니 용어집 (이 논문 읽는 데 필요한 최소 개념)

| 용어 | 뜻 | 우리 대응 |
|---|---|---|
| **MDR** (method of dimensionality reduction) | 3D 축대칭 탄성접촉 ↔ **1D 강체압자 + 독립 Hooke 스프링 바닥**의 정확 사상.  `{F, a, δ_o}` 삼중항이 **양 공간에서 동일** | 없음 (신규 도구) |
| **Winkler/스프링 바닥** | 이웃과 상호작용 없는 스프링 열, `Δk_z = E*_c Δx` (eq 2) | — |
| **Abel 변환** | 초기 갭 함수 `g_3D(r) → g_1D(x)` (eq 4), 역변환 eq (5) | — |
| **역방향 진입(reverse entry)** | 보통은 g→(p,a) 를 푸는데, **(p,a) 를 알면 g 를 역산**할 수 있다는 성질.  ★ 소성 처리의 핵심 | — |
| **겉보기반경 R** | 소성 비압축 때문에 자라는 반경.  "변형된 입자의 **자유표면**(접촉 아닌 부분)에 가장 잘 맞는 구의 반경" | ε_sphere 규약의 "bulge 로 재출현" 을 **명시 상태변수로** 만든 것 |
| **겉보기 겹침 δ** | `δ = δ_o + R − R_o` (eq 19).  ★ **입자 중심이 안 움직여도 R 이 자라면 δ 가 는다** | 우리 δ 는 δ_o 에 해당 (R 고정) |
| **δ_max** | 겪은 최대 겉보기겹침 = **접촉 상태변수** = 누적소성량의 대리 | 없음 (우리는 hysteresis 의 δ_0) |
| **1D 탄성변위 δ^e_1D** | 1D 공간의 탄성분.  ⚠ **3D 의 δ^e_o 와 같지 않다** — 반공간 근사 보정 δ_R 이 필요 (eq 22) | — |
| **δ_R (보정변위)** | 대변형에서 반공간 근사가 깨지므로 "무한원" 대신 **입자 중심**에서 변위를 재도록 하는 Boussinesq 중첩 보정 (eq 34) | 없음 |
| **경화곡선 p_Y** | 완전소성 구간에서 허용되는 **평균 접촉압력의 상한**.  이걸 절대 넘지 않게 하는 것이 "소성" | Stage-E 의 상수 H (Tabor) 의 **δ-의존 일반화** |

### 4-2. 왜 MDR 이 소성에 유리한가 (§5.1 의 논리)

탄소성 접촉의 어려움은 "소성이 압자의 **무하중 형상**을 계속 바꾼다"는 데 있다 — 그러면 g_3D(r) 를 모르니
문제를 못 푼다.  MDR 은 이 순서를 **뒤집는다**:

1. **완전소성 구간의 압력 분포는 (거의) 균일**하다 — FEM 이 확인 (§4.3.3, App B.2).  ⇒ 스칼라 하나(p̄)로 기술.
2. **접촉면적의 진화는 해석적**이다 — Hertz → 기하교차 → 소성 비압축을 반영한 R-성장 (eq 42).
3. ⇒ (p, a) 를 알므로 **역방향 진입**으로 매 순간의 **무하중 압자 형상 g_1D 를 역산**할 수 있다.
4. 형상을 알면 **제하는 그냥 압자를 스프링에서 빼는 것**이고, **점착은 스프링이 압자에 붙는 것**이다.

⇒ "탄소성 = **탄성접촉의 연속열(sequence of elastic contacts)**" 로 다시 쓰는 것이 이 논문의 전체 아이디어다.

### 4-3. 최종 접촉법칙 (§7 요약 — 구현에 필요한 전부)

```
F(δ, δmax, R) = (E*_c·A·B/4) · [ arccos(1 − 2δ^e_1D/A)
                                 − (1 − 2δ^e_1D/A)·√(4δ^e_1D/A − 4(δ^e_1D)²/A²) ]      … (30)

E*_c = [ (1−ν₁²)/E₁ + (1−ν₂²)/E₂ ]⁻¹                                                   … (3)
δ = δ_o + R − R_o ,   δmax = δ_o,max + R − R_o                                          … (19)

타원 압자 (A=높이, B=폭):
   탄성:     A = 4R ,            B = 2R                                                  … (31)
   완전소성: A = (4 p_Y/E*_c)·a_max ,  B = 2 a_max                                       … (28)

경화곡선:  p_Y = Y·(1.75·exp(−4.4·δmax/R) + 1)                                           … (16)
전이판정:  Hertz 평균압 p̄_H = (4E*_c/3π)·√(δ/R)  가  p_Y 에 닿으면 탄성→완전소성 (sharp) … (40)
항복변위:  (4E*_c/3π)·√(δ_Y/R) = Y(1.75 e^{−4.4 δ_Y/R} + 1)                              … (41)
면적연속:  c_A = π(δ_Y² − δ_Y R)                                                          … (43)
a_max   = √( (2 δmax R − δmax²) + c_A/π )                                                … (36)
δ^e_1D,max = A/2 ;  z_R = R − (δmax − δ^e_1D,max)                                        … (33)
δ_R    = (F_max/πa_max²)·[ (2a_max²(ν−1) − z_R(2ν−1)(√(a_max²+z_R²) − z_R))
                            / (2G √(a_max²+z_R²)) ]                                       … (34)
δ^e_1D = (δ − δmax + δ^e_1D,max + δ_R) / (1 + δ_R/δ^e_1D,max)                             … (35)

반경 성장 (★ 부피 처리의 핵심):
ΔR = max[ ( ΔV_e − Σᵢ π Δδ_o,i (2δ_o,i R_o − δ_o,i² + R² − R_o²) )
          / ( 2πR Σᵢ (δ_o,i + R − R_o) − 4πR² ) , 0 ]                                     … (37)
V = V_o ( 1 + (1/(3κV))·tr( Σ_c f_c ⊗ b_c ) )                                             … (38,39)
접촉면적: A_C = πδR (탄성) / π(2δR − δ²) + c_A (완전소성)                                 … (42)
```

- **A/B 종횡비 2** 가 탄성 극한에서 포물 압자(Hertz)와 **국소 2차까지 일치**하도록 설계 → 탄성·소성이
  **하나의 타원 압자 족**으로 통일된다 (§5.5.3).  **F 는 닫힌 해석식**이다 (수치적분 없음).
- **제하·재하는 추가 처리가 전혀 없다** — δ 만 줄이면 (30) 이 자동으로 비선형 제하곡선을 낸다.
  누적소성이 클수록 제하곡선이 뻣뻣해지는 것까지 FEM 과 일치 (§8.1.1).

### 4-4. ★★★ 입자 처리 (= 우리 "무질서 처리" 대응 항목) — **가장 중요한 절**

| 축 | 이 논문 | 판정 |
|---|---|---|
| 형상 표현 | **구** (모든 접촉검출·힘평가는 여전히 구 기준) | 구 |
| PSD | 단일 입자 압축만 (Part I) — 반경차는 "활발한 연구 중"이라 **미해결로 명시**(§1 item 9) | mono |
| 접촉 소성 | ✅ **완전** (Hertz→항복→경화곡선 상한, 잔류 소성변위, 비선형 제하) | 층(1) 완비 |
| 접촉 **면적** 소성 | ✅ **완전** (기하교차 + 소성 비압축 반영 확장, eq 42) | 층(2) 완비 |
| **입자 형상 자유도** | ⚠ **매개변수화된 형상 상태** — `겉보기반경 R 의 구 − 접촉마다 잘린 구관`  (App C eq C.1) | **층(2.75) — 새 칸** |
| 형상이 물리에 되먹임되나? | ✅ **된다** — R 이 δ 를 키워 **기존 접촉의 힘을 올리고**, **상대변위 0 인 2차 접촉을 새로 만든다**(§8.2) | 사후 역산 **아님** |
| 자유형상(free-form)인가? | ❌ **아니다** — 입자당 **스칼라 R 하나** + 접촉방향 평면들.  이방성 배럴링·비축대칭 흐름·재료 국소이동·파쇄 **불가** | 층(3) **아님** |
| 오목-볼록 | ❌ 모델 프로파일은 **항상 볼록**.  실제(FEM)는 δ_o,max/R_o>0.15 에서 오목-볼록 혼합 (§8.3.2) | 근사 |
| 고구속 붕괴 | ⚠ 구관들이 서로 **심하게 교차**하기 시작하면 eq (37) 이 **음수/비정상 ΔR** 을 낸다 (App C 말미) — Part II 에서 R 성장을 **정지**시켜 회피 | ★ 우리 ε_sphere 음수와 **같은 뿌리** |

★★ **사용자 질문 ①의 정답**: "1D 압자 프로파일을 연속적으로 변화" 는 **접촉이력에서 역산한 기하 재구성이
맞다** — 그러나 **사후 후처리가 아니라 상태변수로 살아 있어 다음 스텝의 힘·접촉생성·부피에 되먹임된다.**
그래서 "재구성일 뿐"이라고 깎아내리는 것도, "진짜 형상 소성"이라고 올려치는 것도 둘 다 틀리다.
정확한 표현 = **"제약된 형상 족(truncated sphere) 위의 진짜 운동학적 자유도 1개(R) + 접촉당 δ_max"**.

### 4-5. ★★ 입자 부피 처리 (사용자 질문 ③) — 우리 ε_sphere 규약과 정면으로 대응

두 개의 부피식이 **역할을 나눠서** 쓰인다:

| 식 | 형태 | 언제 | 필요 입력 |
|---|---|---|---|
| **(a) 탄성 부피** | `V = V_o(1 + tr(ε̄))`, `tr(ε̄) = (1/3κV)·tr(Σ_c f_c⊗b_c)` (eq 38–39) | **항상** (제하 포함) | **접촉력** 필요 (Christoffersen 1981 = Love-Weber 입자응력) |
| **(b) 기하 부피** | `V_geo = (4/3)πR³ − Σᵢ (π/3)δᵢ²[3R − δᵢ]` (eq C.1) | 완전소성 **전방재하** + 벌크구간 (②) | 힘 불필요 |

그리고 **반경 갱신의 지배원리**가 정확히 이것이다 (App C):

> **소성은 비압축 ⇒ 모든 부피 변화는 탄성이어야 한다.**  `ΔV = −ΔV_e` (eq C.5) 를 (b) 에 대입해 ΔR 을 푼다.

⇒ **"겹침이 커지면 구 부피 합이 실제 부피를 과대계상"** 하는 문제를, 이들은 **애초에 구 부피 합을 쓰지
않음**으로써 푼다.  고체 부피는 **잘린 구(union-like)** 이고, **잘려나간 구관 부피만큼 R 이 자라 되돌려
놓는다**.

★★★ **우리 규약과의 정확한 관계 (매우 중요, 우리에게 유리한 결과)**
- 우리 `ε_sphere = 1 − Σ(4/3 πR_o³)/V_box` 는 **"고체 = 초기 구 부피 합"** 이다.
- Zunker 의 부피 보존식은 `V = V_o(1 + tr ε̄)` 이고 소성은 **정확히 등적**이다.  ⇒ **Σ V_o 는 이 모델이
  보존하는 바로 그 양**이고, 차이는 **탄성 부피변화 tr(ε̄) 뿐**이다.  LPSCl 에서 300 MPa / κ ≈ 26 GPa 면
  `tr(ε̄) ≈ 0.3/26 ≈ 1.2 %` (**DERIVED**) — 즉 우리 ε_sphere 는 **1 %p 수준에서 이 모델의 부피부기와 일치**한다.
- ⇒ ★ **`ε_sphere` 가 물리적으로 옳은 규약이라는 우리 정본 판정이 이 논문의 역학으로 독립 지지된다.**
  `ε_union` 은 잘린 부피를 고체에서 빼고 **R 성장으로 되돌려 놓지 않으므로 고체를 과소계상**한다 —
  우리가 "상한/sanity-check 로만" 쓰기로 한 것과 정합.
- ⚠ 그러나 **그들이 우리보다 하나 더 갖는다**: 그들은 부피뿐 아니라 **표면(자유면적)** 까지 맞춘다.
  R 이 자라면 **자유표면이 실제로 밖으로 밀려나** 새 접촉을 만들고, 남은 자유면적이 **벌크탄성 발동
  기준**(②)이 된다.  우리 ε_sphere 는 **부피 부기일 뿐 표면을 움직이지 않는다** — 그래서 우리는
  2차 접촉을 못 만들고 공극소멸을 감지 못 한다.  **이것이 규약 차이가 아니라 물리 능력 차이다.**
- ⚠ 두 규약의 **공통 실패**: 구관이 서로 심하게 교차하는 고밀도에서 둘 다 깨진다 (그들: ΔR 음수/폭주 →
  Part II 에서 R 성장 동결 / 우리: ε_sphere 음수 → dense pure-SE 에서 ε_union 사용).  ⇒ **"진짜로 고밀도로
  가면 잘린-구 부기 자체가 무효"** 는 우리만의 결함이 아니라 이 계열 전체의 공통 한계다.

### 4-6. 점착(JKR)을 MDR 로 회복하는 법 (§3.2, §6)

- **아이디어**: 접촉 중인 스프링이 압자 표면에 **붙는다**.  압자를 빼면 바깥쪽 스프링이 인장되고,
  **임계 신장길이 Δl(a) = √(2πa Δγ/E*_c)** (eq 11) 에 닿으면 떨어진다.  Griffith 가상일 / LEFM 두 방식으로 유도(App A.2).
- **분리 판정**: `dg_1D(a)/da|_{a=a_c} = ξ √(πΔγ/(2E*_c a_c))`, **ξ = 3(하중제어) / 1(변위제어)** (eq 15).
- **3상태 분기** (§6): ① 인장 스프링 없음 → 비점착식 그대로 ② 인장 있으나 Δl 미만 → 비점착 + 점착후퇴
  중첩 `F = F_n.a. + F_a.r.`, `F_a.r. = 2E*_c(δ^e_1D − g_1D(a))a` (eq 46) ③ Δl 초과 → eq (48) 로 새 a 를 찾아
  `a > a_c` 면 유지, 아니면 **완전분리**.  분리 후 다시 압축되면 점착 **재형성**.
- **간소화 1개**: JKR 의 "가까이 가면 뛰어 붙기(jump-in)"는 **무시**한다(압축 접촉 후에만 붙음).
  ⇒ 전방재하는 **Hertz 를 정확히 따르고** 제하에서만 JKR 과 만난다 (§8.3.1, Fig 13a).

---

## 5. Figure set ★

> ⚠ 그림 **이미지는 못 봤다**(텍스트 추출만).  아래는 **캡션 + 본문 서술**로 재구성한 것이고,
> **곡선에서 읽은 수치는 하나도 없다**.

| Fig | 무엇을 보여주나 | 우리가 쓸 것 |
|---|---|---|
| **1** | (a) 압밀 3구간 개념도 = **탄성 / 완전소성 / 벌크탄성**, (b) 대표 F–δ 곡선 + 제하곡선 3개 + δ_o 의 탄성/소성 분할 | ★ **"압밀은 3구간이다"** 는 프레이밍 자체.  우리 Heckel 무릎(P_y=138)이 (1)→(2), Varkey ρ>0.7 과강성이 (2)→(3) |
| **2** | MDR 사상 4패널: (a) 3D 기준형상·초기 갭 g_3D (b) 3D 변형 (c) 1D 기준(변환된 g_1D) (d) 1D 변형.  `{δ_o,a}_1D = {δ_o,a}_3D`, 단 `w_1D ≠ w_3D` | MDR 개념도 — 발표용 |
| **3** | JKR = 비점착 + 점착후퇴 **중첩** (Popov 2019 각색) | 우리 `--coh`/DMT 설명 슬라이드 대체 |
| **4** | FEM 셋업: (a) 축대칭 모식 (b) 완전소성 σ_zz 장(미러링해 **구-구 등가** 표시) | ★ 우리 "구-구 ↔ 구-평면 = δ/2" 환산의 **1차 근거 그림** |
| **5** | **파라메트릭 스윕 (E/Y 6.25–200)**: (a) F–δ (b) A_C–δ (+inset: 소성 전 Hertz 대조) (c) p̄–δ (d) **E/Y=200 을 eq(16) 으로 피팅** | ★ (d) 가 **"유일한 피팅"의 원장**.  (b) inset = "E/Y↑ 이면 Hertz 유효 δ 구간이 0 으로 수축" |
| **6** | 단축압축 측면도: (a) R_o·δ_o (b) **겉보기입자** R·δ·a | ★ **층(2.75) 그림** — 이 한 장이 "형상 상태변수"의 정의 |
| **7** | 3D(a) ↔ 1D(b) 5스냅샷 (i)–(v): 탄성 → 소성누적으로 압자 A/B 변화 → 제하(A,B 고정) → 새 정지형상 | ★ **"소성 = 압자 형상의 연속변화"** 를 한 장에 — 발표 핵심 그림 |
| **8** | **F–δ: FEM vs 모델**, E/Y = 200/100/50/25/12.5/6.25 (a–f) | 정확도 근거.  본문: (a)–(e) **semi-quantitative 일치**, δ_o/R_o>0.15 부터는 전부 완전소성식이 지배 |
| **9** | **A_C–δ: FEM vs 모델** 같은 6케이스 | 면적까지 맞아야 힘이 맞음 (F = p̄·A) |
| **10** | **p̄–δ: FEM vs 모델** 같은 6케이스 | E/Y=12.5 에서 "Hertz 로 오르다 경화곡선 만나 꺾임"이 **눈에 보임** |
| **11** | **입자 부피–δ: FEM vs 모델** 같은 6케이스 | ★ **우리 ε_sphere 규약 검증에 가장 값진 그림** — E/Y↑ 일수록 부피변화가 **작아지는 것**(=거의 전부 소성=등적)을 모델이 맞춘다 |
| **12** | **die compaction 예고** (E/Y=20, ν=0.3): (a) 1차접촉 F–δ (b) **2차접촉** F–δ (c)(d) 각 A_C–δ | ★★ **"2차 접촉이 저절로 생긴다"** 의 증거.  제하 후에도 **F 가 0 이 아니게 남는다**(소성 반경팽창은 비가역) |
| **13** | 점착 검증: (a) JKR vs Hertz vs 모델 (b) **E/Y=12.5, δ_o,max/R_o=0.4 의 이완 프로파일 = 오목-볼록** (c)(d) 분리력 F_c vs δ_o,max, E/Y=12.5 / 200 | (b) 가 **모델의 정직한 한계 자백**.  (c)(d) 의 무차원군 `Y R_o/Δγ`, `E*_c R_o/Δγ` 값은 **그림에만** → n/a |
| **B.15** | ν 스윕 (0–0.45) 의 F·A·p̄ | ★ **ν 는 이 물리에서 거의 무관** — 우리 ν=0.3↔0.37 논쟁이 접촉법칙 층에서는 무의미하다는 외부 근거 |
| **B.16** | E/Y 6케이스 × δ_o,max/R_o 10점의 **정규화 압력 프로파일** | "완전소성 = 균일압력" 가정의 원자료.  **접촉 가장자리 환형에서 불균일**은 인정 |
| **C.10 등** | (Appendix) — | |

---

## 6. Post-processing ★

- **무엇을 뽑나**: 접촉당 `F, A_C, p̄, δ^p`(소성변위), 입자당 `V, R`.  ⇒ **DEM 이 통상 못 주는 4가지**
  (접촉면적·접촉압력분포·소성 표면변위·입자부피)를 **접촉법칙 자체가 부산물로 준다**.
- **도구**: Abaqus (FEM, 2D 축대칭 CAX4R) + 자체 수치구현 (App E 의사코드).  ⚠ **DEM 코드 없음**(③에서 LAMMPS).
- **수치화 방식**: 모든 축이 **무차원**이다 — `F/(E R_o²)`, `A_C/(πR_o²)`, `p̄/Y`, `V/V_o`, `δ_o/R_o`.
  ⇒ ★ **우리도 접촉-수준 그림을 이 정규화로 그리면 문헌과 바로 겹쳐 그릴 수 있다** (즉시 채택 가능한 규약).
- **구현 스케치 (App E)**: `Main function` (접촉 루프: δ 갱신 → δ_max 갱신 → p_Y·p̄_H 비교로 항복플래그 →
  탄성/소성 분기 → a_max, A, B, F_max, z_R, δ_R, δ^e_1D → F) + `findUpdatedRadiusAndVol(...)`
  (**접촉 루프 밖**, 입자 속성이므로) + `forceAdhesion(...)`.
  ⚠ **한 스텝에 접촉루프와 입자루프가 분리**되어 있다 — 이것이 LIGGGHTS 이식의 최대 난점 (③ §9).

---

## 7. 우리 DEM+MPM 대비 → `our_dem_baseline.md`

### 7-1. ★★★ 층위 지도 갱신 판정 (`contact_models_layer_map.md` §0/§1 갱신 필요)

| 층 | 정의 | Varkey 2026 | So 2021 | **Zunker 2024 I+II** | 우리 DEM | 우리 MPM |
|---|---|:--:|:--:|:--:|:--:|:--:|
| **(1) 접촉 힘-변위 LAW** | 항복 → 소성분기 + 잔류겹침 | ✅ Thornton–Ning | ✅ H-cap | ✅ **MDR + δ-의존 경화곡선** | ✗ (hooke, 캡 없음) | ✅ J2 |
| **(2) 접촉 AREA 소성** | 소성 접촉면적 | △ 면적% | ✅ A_con·H | ✅ **비압축 반영 해석식** | ✅ Stage-E(사후) | (해당없음) |
| **(2.5) 다중이웃 결합** | 이웃 접촉이 이 접촉을 바꿈 | ✅ **평균장** F_mc | ✗ | ✅ **기하·부피보존 결합** (평균장 아님) | ✗ | ✅ (연속체라 exact) |
| **★(2.75) 매개변수 형상 상태** | 입자 형상이 상태변수로 살아 힘·**신규접촉**·공극판정에 되먹임 | ✗ | ✗ | ✅✅ **R 성장 + 잘린 구관** | ✗ | (상위) |
| **(3) 자유형상 SHAPE 소성** | 임의 형상·내부 유동·변형장 | ✗ | ✗ | **✗** (구관 족에 갇힘, 볼록 한정, 이방성 불가) | ✗ | ✅ **진짜** |

⇒ **정본 문장 정정안**:
- (기존) *"층(3) 입자 형상 소성은 23년째 아무도 못 함 (M&B2003→Varkey2026→Bazzoun2026 일관)"*
- (정정) *"층(3) **자유형상** 소성은 DEM 에서 여전히 아무도 못 한다.  그러나 **층(2.75) — 형상을
  매개변수 상태변수로 들고 물리에 되먹이는 것** 은 Zunker & Kamrin (2024 I·II, 2025) 이 처음 열었고,
  그 결과 **DEM 이 2차 접촉 생성·공극소멸 감지·변형형상 재구성**까지 한다.  우리 MPM 의 고유영역은
  **자유형상·내부 변형장·비축대칭 유동**으로 좁아졌다."*

### 7-2. 항목별 대조표

| 항목 | Zunker Part I | 우리 | 차이 / 이유 |
|---|---|---|---|
| 접촉 재하 분기 | `F ≈ p_Y(δ)·A_geo(δ)` — **완전소성에서 E 무관** | `F ∝ E·δ` (hooke, 캡 없음) | ★ **근본 차이.** 우리 δ 는 E 로만 정해짐 → 연화 필수 |
| 항복캡 | ✅ **δ-의존** `p_Y/Y = 1.75e^{−4.4δ/R}+1` (2.75 → 1.0) | ✗ 재하에 캡 없음.  Stage-E 가 **사후에** 상수 H 로 면적만 보정 | ★ 우리 Stage-E 는 **δ→0 극한값(Tabor 2.75)에 고정**돼 있다 → §3-1 대로 24–44 % 과소 |
| E_SE | **실제값 사용** (모델은 E/Y 6.25–200 전 구간 검증) | **1.35 GPa (18× 연화)** | 그들 프레임에선 연화 불필요.  ⚠ 단 우리 MPM(캡 있음)도 연화가 필요했다 → §7-3 |
| 제하 | **저절로** (압자 빼기).  비선형 + 소성누적에 따른 강성증가까지 FEM 일치 | Walton–Braun 이력 (k₂>k₁ 선형) | 그들 우위.  spring-back 정량이 필요하면 흡수 대상 |
| 점착 | **JKR 정확 회복** + 대변형(δ/R 0.5)까지 검증 | `adhesionStiffness` / `--coh` (DMT 자리) | ⚠ 우리 SE 는 **DMT 체제**(작고 단단) — JKR 은 큰·무른 극한.  그리고 §3-1 대로 **2a/r_Ip ≈ 1.9 = 소규모항복 조건 경계** ⇒ **그들 점착 분기는 LPSCl 에 바로 못 쓴다** |
| 입자 부피 | 잘린 구 + R 성장으로 **정확 보존** | `ε_sphere` = ΣV_o (등적 가정) | ★ **1 %p(탄성분) 이내로 같은 양** — 우리 규약이 지지받음 |
| 자유표면 | ✅ 밀려나 **새 접촉 생성** | ✗ 표면 안 움직임 | ★ 우리가 못 하는 것 |
| 다중이웃 | 부피보존 기하 (평균장 **아님**) | ✗ | Varkey 평균장보다 강함 |
| PSD | ❌ **단일 입자만** (반경차 = 미해결, ③에서 해결) | 12:4:1 삼모드 | Part I 단독으로는 우리 침대에 못 씀 |
| 다상(異種 재료) | ❌ 동일 재료 가정 | LPSCl + NMC811 **2상** | ★★ ③도 **"varying material properties 는 future work"** 라고 명시 → **우리 복합양극은 오늘 못 돌린다** |
| 파괴 | ❌ 없음 | Auerbach fracture + fracture-aware Holm | 우리 우위 |
| 전달 σ | ❌ 없음 | σ_ion/σ_e/σ_thermal 삼중항 | 우리 우위 (frame[5]) |

### 7-3. ⚠ **"그러니 18× 연화는 틀렸다"로 바로 못 가는 이유 3가지** (정직 계약)

1. **우리 MPM 은 항복캡을 갖고도 연화가 필요했다.**  J2 + σ_y 0.15–0.30 GPa 인데 **E=24 GPa 면
   33–38 % porosity** (과소치밀), E=1.53 이어야 10 %.  ⇒ 캡의 유무만으로 연화 전부를 설명할 수 없다.
   (2026-06-10 CORRECTION 1 이후 이 연화는 **전단(μ) 쪽**으로 국한됐고 bulk 는 real 로 복구됐다 —
   Zunker 는 **bulk κ 를 real 로 쓰고 전단은 항복으로 자른다** = 같은 방향의 다른 구현일 가능성.)
2. **Zunker 3부작 어디에도 porosity/상대밀도 보고가 없다.**  검증 타깃이 **σ_axial(ε)·σ_radial(ε)** 이지
   porosity(P) 가 아니다.  ⇒ "연화 없이 우리 porosity 앵커를 맞춘다"는 **아직 어느 논문도 보이지 않았다**
   (So 2021 이 rel.density 0.98 을 보였지만 LPS+Si, 600 MPa, 다른 캡).
3. **재료가 다르다.**  MCC(E 5 GPa, Y 19 MPa, 연성 유기물) ≠ LPSCl(E 22–24, σ_y 0.05–0.30, 취성 세라믹).
   E/Y 는 겹치지만(263 vs 74–442) **파쇄 기구가 다르다** — LPSCl 은 >3 µm 에서 파쇄(Fan 2026 §3.5),
   이 모델엔 **파쇄가 없다**.

⇒ **정직한 판정**: 이 시리즈는 우리 18× 연화의 **"granular 재배열 럼핑"이라는 *설명*을 반쯤 무너뜨린다**
(적어도 상당 부분이 *빠진 항복캡의 대역*이다).  그러나 **연화를 제거할 수 있다는 *증명*은 아니다** —
그 증명은 **LPSCl pure-SE 를 그들 코드로 돌려 Minnmann 10 % @300 MPa 가 나오는지 보는 실험**으로만 얻는다 (③ §12).

---

## 8. 적용 인사이트 (우리 연구에 어떻게)

- ① ★★★ **Stage-E 의 상수 H 를 δ-의존 경화곡선으로 즉시 교체 가능** (비용 거의 0, DEM 재실행 불필요).
  `H_eff(δ) = Y·(1.75·exp(−4.4·(δ/2)/R) + 1)`.  우리 overlap 에서 **2.08–2.26 Y** → 상수 2.8–3.0 대비
  **A_tabor 가 24–44 % 커진다**.  σ_ionic ∝ √cov 이므로 σ 는 **~12–20 % 상승** (**DERIVED**).
  ⚠ 선행 확인 2건: (i) 우리 코드가 H 를 정확히 몇으로 쓰는지 (`network_conductivity.py` 5-regime),
  (ii) 구-구↔구-평면 δ 환산 규약을 코드와 맞출 것.
  ⚠ Jackson–Green 2005 도 같은 방향(H 가 a/R 로 감소)을 이미 우리 지도에 넣어놨다 — **두 독립 출처가
  같은 보정을 가리킨다** = 채택 근거 강화.
- ② ★★ **무차원 보고 규약 채택**: 접촉-수준 그림을 `F/(E R_o²)` vs `δ_o/R_o`, `p̄/Y`, `A_C/(πR_o²)`,
  `V/V_o` 로 그리면 Fig 5/8–11 과 **직접 겹쳐 그릴 수 있다** = 우리 접촉모델을 문헌 좌표계에 얹는 가장 싼 방법.
- ③ ★★ **ε_sphere 규약의 외부 역학 근거 확보** (§4-5).  "displaced material re-emerges as a bulge" 를
  이제 **eq (37)/(C.5) 의 `ΔV = −ΔV_e`** 로 인용할 수 있다.  동시에 **한계도 같이 인용**: 구관 교차가
  심해지면 이 부기는 무효 (App C 말미) = 우리 ε_sphere 음수 문제의 문헌 대응물.
- ④ ★ **ν 무관 판정**(App B.1): ν 0–0.45 에서 접촉 F·A·p̄ 가 거의 안 변한다 ⇒ 우리 DEM 의 ν=0.3 설정은
  **접촉 층에서 무해**하다는 외부 근거 (CLAUDE.md 2026-06-16 정정과 정합; ν 가 문제되는 곳은 K·μ 를
  **물성으로 적을 때**지 DEM 입력일 때가 아니다).
- ⑤ ★ **"압밀은 3구간(탄성/완전소성/벌크탄성)"** 프레이밍을 우리 Heckel 서술에 도입.
  우리 P_y=138 MPa 무릎 = (1)→(2), Varkey ρ>0.7 과강성 = (2)→(3).  **한 그림에 우리 4압력 Heckel 을 얹으면
  "우리는 어느 구간에 있나"가 즉시 보인다.**
- ⑥ ⚠ **Δγ 단위 함정 (③에서 확인, 여기 미리 적음)**: ③의 Avicel `Δγ = 450 J/m²` 는 **열역학 표면에너지가
  아니라 소성소산까지 럼핑한 유효 파괴에너지**다.  우리 DFT `W_ad = 1.107 J/m²` 를 **그 자리에 그대로
  넣으면 안 된다** (400× 차이).  넣으려면 `G_c` 등가로 환산해야 한다.

---

## 9. 인용 가능 문장 (deck/paper용)

- "Zunker & Kamrin (JMPS 2024) derive an adhesive elastic-perfectly-plastic contact law from the method of
  dimensionality reduction that requires only measurable material inputs (R, E, ν, Y, Δγ); the sole fitted
  information is a two-constant normalised hardening curve, `p̄/Y = 1.75 exp(−4.4 δ/R) + 1`, whose small-
  indentation limit (2.75) recovers the classical Tabor hardness and whose large-indentation limit (1.0)
  recovers uniaxial compression."
- "Because the contact force in the fully-plastic regime is the product of a yield-capped mean pressure and a
  geometric contact area, it is **independent of Young's modulus** — a structural reason why an elastic,
  yield-uncapped contact law must soften E to reach experimental densities."
- "The model tracks a per-particle apparent radius that grows to conserve the volume that incompressible
  plastic flow displaces (`ΔV = −ΔV_e`), which lets a sphere-based DEM generate secondary contacts caused by
  radial expansion alone — contacts that carry a non-zero residual force after unloading."

---

## 10. 주의 / 한계 (over-claim 방지)

- ⚠ **DEM 논문이 아니다.**  Part I 에는 **다체 DEM 런이 0건**이다 (단일 입자 vs 강체 평판 + die 예고 1건).
  "DEM 접촉모델"이라는 표현은 **의도**이지 이 편의 결과가 아니다.
- ⚠ **단일 입자·동일 반경·동일 재료.**  반경차는 §1 item 9 에서 **미해결로 명시**("subject of active
  research"), 경화(hardening)는 item 10 에서 **미포함**으로 명시.  ⇒ **우리 12:4:1 다분산 2상 침대에
  Part I 만으로는 접근 불가.**
- ⚠ **일치도는 "semi-quantitative"** 라고 저자 스스로 쓴다(§8.1.1).  대변형에서 면적은 "similar deviation"
  이 있다(§8.1.2).  **정량 오차 지표(RMSE 등)는 제시되지 않았다** — n/a.
- ⚠ **압력 프로파일 균일 가정**은 접촉 **가장자리 환형에서 틀린다**(App B.2/B.3).  저자는 힘에는 영향이
  작지만 **점착 예측에는 크다**고 인정하고 개선을 향후과제로 남긴다.
- ⚠ **이완 프로파일이 실제로는 오목-볼록**인데 모델은 볼록만 쓴다 (§8.3.2, Fig 13b).  점착 유효조건
  eq (49) 를 **매번 확인해야** 하고, 이는 **사전(a priori) 판정이 어렵다**고 저자가 인정한다.
- ⚠ **E/Y ≲ 10 은 쓰지 말 것** — 탄성변형률이 선형탄성 통상범위(3–5 %)를 넘는다 (§8.1.1, §9).
- ⚠ **파쇄·마찰·회전·경화·속도의존성 전부 없음.**  법선 접촉만.
- ⚠ **우리 소재 아님**: 배터리·황화물 수치 0.  전이는 **방법·무차원군·판정**만.
- ⚠ **§3-1 표는 우리가 계산한 값**이다.  논문 수치로 인용 금지.  인용 시 "Zunker eq.(16)/(41) 를 LPSCl
  파라미터로 평가한 값" 이라고 명기.

---

## 11. 3부작 내 위치

| 편 | 무엇을 더하나 | 우리에게 |
|---|---|---|
| **① Part I (이 카드)** | 탄성 + 완전소성 + 점착 + R 성장(다중이웃) | 접촉 LAW 의 **정의서**; Stage-E 보정의 직접 재료 |
| ② Part II | **벌크탄성 구간** (`A_free/A_tot < ψ_b` 발동) + 변위분해 | Varkey F_mc 와 **같은 증상 다른 처방**; ψ_b = **첫 자유변수** |
| ③ Zunker 2025 (PowderTech) | **다체 DEM**(LAMMPS 공개) + 반경차 + **비물리 접촉 선별** + MPFEM/실험 검증 | **실행 가능성 판정**이 여기 있음 |

▶ 2026-11-12 — ③ 의 출판본 (Powder Technol. 459 (2025) 120972) 은 **상대밀도를 보고한다** (실험 0.34 → 0.85 · 0.99 → 제하 끝 0.82 · 0.95) — 위 §7-3 의 2 번 *"Zunker 3부작 어디에도 porosity/상대밀도 보고가 없다"* 는 그 편에 대해 고쳐 읽는다 (절대값 전이 불가는 그대로) · 부록 A 에 이 편의 식이 다시 실렸고 식 (A.22) 의 지수는 −1.1 로 인쇄 (이 카드 식 41 은 −4.4 · 원인 [미확인]) — `zunker2025_dem_large_deformation_compaction` §0-P.

## 🗨️ Q&A 로그
<!-- "Q&A 작성해줘" 트리거 시 직전 질문/답 누적 -->
