Repository: yonghoon7153-source/Yonghoon-DEM-DFT

# 📚 LITDB — 문헌 단일 시스템 (**SE·DFT 축 + DEM·MPM 축, 두 트랙**)

> **앞으로 논문은 여기서만 본다.** 여러 곳(db/literature, kb/papers, db/properties, Excel)에 흩어진 문헌을 한 곳에서 생각·참고·비교하기 위한 통합 MD 시스템.

## 왜 트랙이 둘인가
`INDEX.md` 는 argyrodite 전해질 축이라 접촉역학·MPM·건식전극 digest 가 들어갈 자리가
없다. 그래서 한때 64편이 **어느 인덱스에도 없었다**(open_items #7). 축을 나눠 그 구멍을
닫았고, 한 분모로 세면 “159편 중 98편 미언급” 같은 **가짜 미결**이 나온다
(`comparison_vs_ours.md:8`). 분리는 실측 근거가 있는 결정이다 — 합치지 말 것.

⚠ 이 표의 **편수는 적지 않는다.** 손으로 쓴 수는 반드시 낡는다(README 자신이 세 번 틀렸다).
현재값은 `python3 tools/litdb/build_index.py --check` 로 본다.

File: litdb/papers/agarwal2026_umlip_applicability_domain_ssb_interfaces.md (part 2 of 2)
**figure-read ≈ — E_interface MAE (meV/atom · `Fig. 2a`)**
| 모델 | Li₂O/Li | Li₂S/Li | LiCl/Li | β-Li₃PO₄/Li | γ-Li₃PO₄/Li | LiPON/Li | 여섯 평균 |
| **W_ad UMA+D3** (값은 싣지 않는다 — 위치: `db/properties/wad_p2small_vasp_card_2026_10_15.json` · `wad_aprime_*` · `wad_round2_*` · 화면 금지는 `wad_agc_graphite_closed_2026_10_06.json` §3) | 🟢 **지지 — '예측 · 미검증' 라벨과 같은 기하 DFT 대조 설계를** | 우리 엔진의 접착일 오차가 외부에서 처음 재졌다: 24 계면 RMSE 0.38 J/m² (여섯 중 최고인데도) · 부호가 화학에 따라 뒤집힘 · 미세조정으로도 안 고쳐짐 · 위원회가 못 짚음. ⚠ 그대로 옮길 수 없는 이유 셋: 계 부류가 다르다 (논문 = Li 금속/이온성 고체 · 분산 없음 ↔ 우리 = SE/탄소 · Ag/탄소 · D3 를 밖에서 더함) · 정의가 다르다 (각자 이완 ↔ 같은 기하) · 논문 값은 PBE 재현 오차다. 우리 카드의 운영 기준 (값은 카드 §5 — 여기 안 싣는다) 은 논문이 보고한 RMSE 보다 한 자릿수 작다 → 그 기준이 채워지는지는 **우리 대조 결과로만** 말할 수 있다 |
| **cascade D_rel 마감** (`cascade_d_rel_closed_2026_10_01.json`) | ⚪ **무관** | 논문은 MSD 가 확산 영역인지 판정하지 않는다 (자격 게이트 없음). ⛔ '여섯 모델의 D 가 비슷했다' 를 UMA D 의 정확성 근거로 가져오지 않는다 — 원장 금지 *"문헌 σ · D 와 비교 · 'UMA 가 이 계를 잘 / 못 기술한다'"* 그대로 |
| MLIP 위원회 기준선 (`mlip_committee_baseline.json`) | 🟢 **지지 + 숙제의 외부 답 하나** | 우리 기록의 next 항목 '위원회 불일치와 실제 DFT 오차의 관계를 한 번은 봐야 한다' 에 해당하는 실측: 상관은 있다 (r 0.76–0.81) · 크기는 과소 (0.4–0.55 배) · 유도량에는 약하다. 그리고 `Fig. 5b` 의 MACE-MP-0a 사전학습 힘 오차 (≈ 265 meV/Å) 가 OMat24 계열 (≈ 92–171 · `Fig. 2c` LiPON/Li) 보다 훨씬 크다 → Li 계면에서 우리 위원회의 최대 쌍 불일치는 **UMA 의 오차가 아니라 MPtrj 진영 모델의 오차**를 재고 있을 공산이 크다 (추정 · 두 그림의 힘 지표가 같은 정의인지 미확인) |

### 11.3 관측창 한 줄 — 이 논문의 '안정' 서술에 붙인다

논문은 '무반응 · 무분해' 를 문장으로 주장하지 않는다. 다만 ① PET-MAD 대조에서 *"stable energies … over 500 ps at 600 K, and stable RDFs"* 라고 쓰고 ② Li 금속에 열역학적으로 불안정한 Li₃PO₄/Li · LiPON/Li 의 500 ps 궤적을 **온전한 계면의 수송**으로 읽으며 ③ 미세조정 자료를 400 K · 15 ps MD 에서 뽑는다. 그 읽기에 붙는 관측창 (우리 규율 `D-2026-10-05-md-observation-window` + 개정 1 `D-2026-11-09-md-observation-window-amend1` · `tools/sei/collect_neb.py::observation_window` · ν₀ 10¹³ s⁻¹ 가정 · 정상성 가정):

- 600 K · 500 ps: 기대 사건 1 ≈ 0.44 eV (검출 63 %) · 95 % 검출 ≈ 0.38 eV — 반응 기회가 100 곳이면 0.68 / 0.62 eV.
- 900 K · 500 ps: 기대 사건 1 ≈ 0.66 eV (검출 63 %) · 95 % 검출 ≈ 0.58 eV — 반응 기회 100 곳이면 1.02 / 0.93 eV.
- 400 K · 15 ps (미세조정 자료): 기대 사건 1 ≈ 0.17 eV (검출 63 %) · 95 % 검출 ≈ 0.13 eV — 반응 기회 100 곳이면 0.33 / 0.29 eV.

읽기 (개정 1 의 꼴): 이 수는 장벽 값도 열역학 안정 판정도 아니고 딱 잘리는 한계도 아니다 — 기대 사건이 한 번인 장벽의 눈금이다. 그 눈금으로 보면 **미세조정 자료는 0.2–0.3 eV 대 이상의 장벽을 가진 계면 재배열을 거의 담지 못했을 것**이고, 600–900 K 생산 런은 0.4–1.0 eV 대 사건이 일어났을 수 있는 창인데 논문은 **일어났는지 보지 않았다** (결합 · 배위 · 생성물 분석 0). ⇒ "미세조정으로 LiPON/Li 계면을 배웠다" 는 '반응 전 계면의 평형 근방을 배웠다' 까지다.

### 11.4 litdb 의 관련 digest 와 엮기

| digest | 이 논문과의 관계 |
|---|---|
| `wang2022_resistive_decomposing_interfaces_se_alkali_metal` (ref [18] · J-36) | **직계 전편.** 같은 워크플로 · 같은 3 분해 · 겹치는 계 (Li₂O · Li₂S · LiCl / Li). 2022 는 계면마다 MTP 10 개를 따로 학습했고 Li(금속)/Li(이원) · 계면/벌크 영역을 갈라 D 를 냈다 — **2026 편은 그 분리를 버리고 '전체 Li' 로 낸다** (본문 기준) |
| `phuthi2026_mlip_ssb_perspective` (J-59) | Perspective 의 주장 "파운데이션 모델은 계면을 학습하지 않았다 → 검증된 custom/fine-tuned 로" 의 **정량 실증편**. Perspective 에 없던 숫자 (계면 힘 오차 · W_adh RMSE · 순서 일치율) 가 여기 있다 |
| `liu2026_ai_ready_finetuning_solid_solid_interfaces` (ref [37]) | 그 편의 약점은 "검증이 전부 벌크 물성 — 계면 물성 0" 이었다. 이 편은 **계면 물성으로 미세조정을 채점**했고 답은 "힘 · E_f 는 좋아지고 W_adh 는 안 좋아진다". replay (그 편의 핵심 부품) 는 여기서도 썼다 (MPtrj 10,000) |
| `chang2026_performance_based_mlip_selection_sse` | 둘 다 "정적 지표 순위 ≠ MD 거동". Chang 은 비보존 모델의 에너지 표류, 이 편은 **PET-OAM-XL 의 Li–Li 붕괴** (정적 지표는 중위권). Chang 에는 UMA 가 없었다 — 이 편이 그 빈칸을 계면 쪽에서 채운다 (argyrodite 는 여전히 빈칸) |
| `uma2026_family_of_universal_models_for_atoms` | 원논문은 확산 · 전도도 · 계면을 검증하지 않았다 (INDEX 🤖 절 머리말). 이 편이 계면에서의 첫 제3자 채점. ⚠ 원논문은 OMat24 와 Materials Project 의 의사퍼텐셜 판이 다르다고 적는다 (그 digest `omat` 행) — 이 편의 '같은 DFT 기준' 문장과 맞물리는 단서 (§14-15) |
| `petmad2026_lightweight_universal_interatomic_potential_mad` (ref [59]) | 이 편에서 PET-MAD 는 채점 대상이 아니라 **대조군**이다 (PET-OAM-XL 붕괴가 체크포인트 탓임을 보이는 용도) |
| `lai2025_haml_li_metal_lpscl_interface_doping_seFO` | **우리 계 (Li/Li₆PS₅Cl) 의 반응 계면**은 저쪽이 한 것이고 방식이 반대다: 능동학습으로 계 전용 MTP 를 키움 · 산물 Li₃P · Li₂S · LiCl. 이 편의 결론 ('다중음이온 · 반응성 계면은 계면 전용 자료') 은 Lai 노선을 지지한다 |
| `lomeli2024_predicting_reactivity_passivation_ssb_interfaces` | AIMD 로 Li 계면의 반응 · 부동태화를 직접 본 편. 이 편에는 그 축 (반응 여부 판정) 이 통째로 없다 |
| `li2026_mci_vs_sei_na3ps4_na_mlip_md` · `yuan2026_percolating_li2s_interphase_efield_md` (J-42 · J-61) | 황화인산염/알칼리 금속 계면을 MLIP-MD 로 **반응까지** 돌린 편들. 이 편의 벤치마크가 닿지 않는 영역 (PS₄ · 계면상 성장) |
| `burov2026_li_llzo_charge_transfer_mlmd` (J-64) | Li/가넷 계면의 MLIP-MD 수송. 이 편은 산화물 다중음이온 (가넷) 도 안 쟀다 |
| `choi2025_mlip_cu_taxn_interfacial_adhesion` | MLIP 접착일의 다른 길 (전용 학습 + SMD/Jarzynski). 이 편은 정적 분리일이고 미세조정으로도 W_adh 가 안 잡혔다 |
| `zhang2026_minimum_abinitio_data_mlip_mace_finetune_nep_distill` · `alghamdi2026_finetuning_strategies_li_diffusion_mace` · `tompa2026_finetuning_mlip_foundation_strategies` · `liu2026_finetuning_umlip_tutorial` | 미세조정 묶음. "평균 오차가 좋아도 장벽 · D 는 틀린다" (Zhang) 와 이 편의 "힘 오차가 커도 D 는 모델 간 비슷" 은 **모순이 아니다** — 이 편은 기준과 견준 적이 없다 |
| `grasselli2025_uncertainty_era_ml_atomistic` · `carrete2023_deep_ensembles_vs_committees` · `imbalzano2021_committee_uq_md_thermodynamic_averages` · `kurniawan2025_comparative_ensemble_uq_nnip` (J-18) | 위원회 UQ 묶음. 이 편은 **서로 다른 아키텍처 · 같은 사전학습 자료** 위원회의 실측 보정 (표준편차 ≈ 오차의 0.4–0.55 배) 을 준다 |
| `kalikadien2026_uma_tm_catalyst_conformer_ranking` | UMA 를 제3자가 감사한 다른 편 (`omol` · 단일점). 공통 교훈: 집계 지표가 좋아도 **순위** 는 차이가 모델 오차보다 작은 쌍에서 무너진다 |
| `richards2016_interface_stability_pseudobinary` (ref [15]) | Li₃PO₄ · LiPON 이 계산상 Li 금속에 불안정 (Li₂O + Li₃P 쪽) 이라는 사실의 litdb 정본 — §14-13 교락 지적의 근거 |

---

## 12. 적용 인사이트 ★축 ⑤ — 바꿔야 할 것 / 이미 하고 있는 것 / 해당 없음

> 아래 '바꿔야 할 것' 은 전부 **제안**이다. 결정 원장 · 카드 · CLAUDE.md 는 건드리지 않았다.

**바꿔야 할 것 (제안)**
- ① **계면 · 슬랩에 UMA 를 새로 쓰는 카드는 '계면 원자 환경이 사전학습 분포 안인가' 를 결과 전에 한 줄로 답하게 한다.** 싼 탐침 둘: (가) 계면 층 원자만 따로 낸 UMA↔DFT 힘 오차 (`Fig. 2b` 꼴 z 프로파일 · 면내/수직 분해) (나) QUESTS δH (OMat24 원소 부분집합 기준). 근거: 오차가 계면 원자 · 수직 성분에 몰려 **전체 평균이 문제를 덮는다**.
- ② **δH 를 쓴다면 문턱 0 의 이진 판정이 아니라 연속값으로.** `Fig. 7a` 에서 평균 오차는 −3.5 → −1.5 nats 사이에 3 배가 되고 0 근처는 평탄하다. 문턱을 정하려면 우리 계의 UMA↔DFT 대조로 다시 보정해야 한다.
- ③ **W_ad 서술에 '부호가 정해지지 않은 모델 오차' 를 명시하는 문장을 검토한다.** 논문 본문은 "과대 평가 (더 붙어 보인다)" 로 일반화하지만 그림은 화학에 따라 뒤집힌다 (LiCl/Li 는 다섯 모델이 과소). 균일한 보정 (한 방향 이동) 을 가정하면 안 된다.
- ④ **위원회 불일치를 수치 불확도처럼 쓰지 않는다는 문장을 `mlip_committee_baseline` 쪽 해석에 덧붙이는 것을 검토한다** — 외부 실측으로 0.4–0.55 배 과소 · 유도량 (에너지 차 · 접착일) 에는 약함.
- ⑤ **공개 자료로 대조 잡 1 회**: Zenodo 의 24 계면 DFT 자료에 우리 설치 (gabia/kgy `uma` env) 의 UMA-s-1p1 `omat` 를 돌려 논문의 UMA 열 (`Fig. 2a,c`) 이 재현되는지 본다. 재현되면 우리 설치 · 호출 방식이 논문과 같은 계산기라는 확인이 되고, 같은 자료에 **UMA+D3** 를 얹어 분산을 더했을 때 W_adh 가 어느 쪽으로 움직이는지도 한 번에 본다. GPU 수 분–수십 분 규모로 보이나 자료 크기를 받아 봐야 안다 (추정).
- ⑥ **MD 파일럿 게이트에 '최단 원자 간 거리 · 퍼텐셜 에너지 평형' 줄이 있는지 확인한다.** PET-OAM-XL 은 정적 점수 중위권인데 MD 에서 Li–Li < 1 Å 로 무너졌다. (우리 엔진은 그 병이 없었다 — 그래도 새 계 · 새 온도에서는 싸게 볼 수 있는 항목이다.)

**이미 하고 있는 것**
- σ · D · Ea 절대값 비인용 · 계 간 상대차만 — 논문 결론 ('정성 스크리닝까지') 과 같은 방향이고 우리가 더 보수적이다.
- 계별 금지 · 산물상 DFT 스팟체크 (Li₃N 금지 · Li₃P 미사용 · 신규 산물상 2–3 상 대조).
- MD 가 실제로 지나가는 프레임에서의 UMA↔DFT 힘 대조 · 원소별 분해 (소셀 대조) — 논문 저자가 '다음에 할 일' 로 적은 것.
- 같은 기하 DFT 대조로 접착일의 PES 오차만 떼어 보기 (W_ad 카드) · '예측 · 미검증' 라벨.
- 에너지 순위에 DFT 단일점 부호 확인 + '여유보다 작으면 못 가른다' 규칙 (b2o3 · Nd/O 모티프 순위의 PREVIEW 딱지).
- 짧은 MD 의 '안정' 서술에 관측창 한 줄 · 장벽에 홉 수 한 줄.
- 속도시험 · 파일럿에도 판정 게이트 (cascade v6 교훈).
- 위원회 독립성 단서 (실질 두 진영).

**해당 없음**
- 벌크 argyrodite MD 규약 (MSD 창 · Langevin · 온도점) — 논문이 시험하지 않았다.
- Li₃N · Li₃P — 미시험.
- 양극/SE · 산화 쪽 · 코팅 · CEI — 미시험.
- 미세조정 레시피 — 우리는 UMA 를 미세조정하지 않는다. 계면 반응 MD (T3 류) 를 실제로 열 때 다시 읽는다: 그때의 교훈은 "슬랩만으로 하지 말 것 · 계면 교차 결합 포함 · replay · 그래도 접착일은 따로 검증".
- 무질서 (Cl/S 자리 · 유리) — 논문은 질서 결정만.

---

## 13. 인용 가능 문장 (deck/paper 용 · 영문 초안)

- "A recent benchmark of six OMat24-pretrained universal MLIPs against PBE for 24 Li-metal/solid-electrolyte interfaces reports total-energy MAEs below 15 meV/atom on average but force errors concentrated at the interfacial atoms and work-of-adhesion RMSEs of 0.38–0.60 J/m² (*ChemRxiv* preprint, not peer reviewed)."
- "The authors conclude that pretrained universal MLIPs are suited to qualitative screening of single-anion interfaces, whereas polyanion-containing interfaces require interface-specific data."
- "Fine-tuning improved interfacial forces only when the training data sampled bonding across the interface; slab-only data degraded the model, and the work of adhesion was not corrected."
- ⚠ 쓸 때 반드시: 프리프린트 · Li 금속 계면 한정 · argyrodite 미포함 · 동역학은 기준 계산 없음.

---

## 14. 비판 — 주의 / 한계 (over-claim 방지)

> 표지: **[봄]** = 본문 · 그림에서 직접 확인 · **[추정]** = 우리 해석 (SI 가 없어 확인 못 함 포함).

1. **[봄] 초록의 "MAE < 15 meV/atom" 은 모델별 여섯 화학 평균이다.** 화학별로는 PET · Li₂O/Li ≈ 24.7 · Allegro · NequIP 의 Li₂O/Li ≈ 21 · MACE 의 LiPON/Li ≈ 20 meV/atom 이다 (figure-read).
2. **[봄] "오차는 다중음이온에서 크다" 는 힘 · E_f · W_adh 에만 맞고 총에너지에는 맞지 않는다.** E_interface 는 여섯 모델 중 넷에서 다중음이온 쪽이 작다 (`Fig. 2a`). 고찰 문장 *"the systems on which the models disagree most strongly … namely the interfaces with polyanion chemistries"* 는 힘 (`Fig. 7d`) 에는 맞지만 **E_interface (`Fig. 7c`) 에서는 오차 · 불일치 최대 네 점이 전부 Li₂O/Li** 다 — 그림이 문장과 어긋난다.
3. **[봄] "W_adh 과대 → 계면이 계통적으로 더 안정해 보인다" 는 방향성이 화학에 따라 뒤집힌다.** `Fig. 3c` 의 가장 안정한 계면에서 Li₂S/Li 는 여섯 모델 전부, LiCl/Li 는 다섯 모델이 **과소**다 (UMA −0.43 J/m²). 평균 +0.26 은 다중음이온 (+0.24 ~ +0.52) 이 끌어올린 값이다. (단 본문의 평균은 24 계면 전체 · `Fig. S31`/`S32b` 이고 우리가 본 것은 화학당 한 계면이다.)
4. **[봄] 순서 일치율은 쌍 세기다** (전체 15 쌍 · 군별 3 쌍 — 재현 확인). 다중음이온의 '실패' 는 3 쌍 중 1–3 쌍이고, UMA 가 틀린 한 쌍은 DFT 차이가 0.07 J/m² 인 γ-Li₃PO₄/Li ↔ LiPON/Li 다. 3 쌍짜리 지표가 낼 수 있는 값은 0 · 0.33 · 0.67 · 1.00 뿐이다.
5. **[봄] "동역학은 모델 간 잘 일치" 는 네 화학에서만 깔끔하다.** LiPON/Li 의 Ea 는 안정 런에서 0.10–0.25 eV (2.5 배) · 600 K D 는 2.4 배 벌어진다. 본문의 "LiPON/Li > 0.2 eV" 는 안정 런 평균 ≈ 0.18 eV 와 어긋난다 (다섯 중 둘이 ≤ 0.13 eV).
6. **[봄 + 추정] 동역학 절의 보고량이 물리적으로 무엇인지 불분명하다.**
   - [봄] D 는 **전체 Li** (금속 + 전해질) 이고 Li(금속)/Li(전해질) 분리는 본문에 없다. NE 전도도와 Haven 비도 "all Li" 에 적용했다 — 금속 Li 원자의 자기확산을 이온 전도도로 바꾼 셈이다.
   - [봄] 온도 600–900 K · NVT · 0 K 이완 셀 고정.
   - [추정] **Li 금속의 녹는점은 453.7 K** 다 (일반 물성). 600–900 K 에서 Li 슬랩은 액체이거나 액체에 가까울 것이고, 보고된 크기 (2–6 × 10⁻⁵ cm²/s) 와 Ea 0.10–0.15 eV 는 액체 Li 자기확산의 차수다. 그렇다면 "여섯 모델의 Li 동역학이 일치한다" 는 **뜨거운 금속 Li 의 확산을 여섯 모델이 비슷하게 낸다** 에 가깝고, 전해질 안 · 계면을 가로지르는 Li⁺ 수송에 대해서는 말해 주는 것이 적다. z 방향이 2–19 배 느린 것도 층상 기하 (전해질 사이에 낀 Li 층) 와 맞는다. RDF (`Fig. S45`–`S52`) 를 못 봐서 **확인 불가**.
   - [봄] 기준 (AIMD · 실험) 없음 · 궤적 하나씩 · 오차막대 없음 · 확산 영역 판정 없음. 여섯 모델이 사전학습 자료를 공유하므로 일치는 독립 검증이 못 된다 (같은 논문의 `Fig. 7d` 가 공통 오차의 존재를 보인다).
7. **[봄 + 추정] 미세조정 절은 '벤치마크한 모델이 미세조정으로 좋아진다' 를 보이지 않는다.** 기반이 MACE-MP-0a (medium · MPtrj 계열) 로 여섯에 없다. 미세조정 (계면 + 슬랩) 후 힘 MAE 100.7 meV/Å 는 `Fig. 2c` 의 사전학습 UMA · Orb · PET 의 LiPON/Li 값 (figure-read ≈ 92 · 95 · 101) 과 비슷하다 — [추정] 두 그림의 힘 지표가 같은 정의라면, 보인 것은 "옛 모델을 753 구성으로 최신 사전학습 모델 수준까지 끌어올렸다" 이다. E_interface (못 본 면) 와 W_adh 는 개선되지 않았다. 비용 수치 없음.
   - [봄] 덤: MACE-MP-0a 사전학습의 LiPON/Li 총에너지 MAE (평균 3.75 meV/atom) 는 MACE-MH-0 `omat` head (≈ 20.4) 보다 훨씬 작은데 힘은 2 배 가까이 나쁘다 — **총에너지 MAE 는 PES 품질의 지표로 약하다.**
8. **[봄] δH = 0 은 보정된 경계가 아니다.** `Fig. 7a` 평균선은 영역 '안' 인 −3.5 → −1.5 nats 에서 25 → 74 meV/Å 로 뛰고 0 을 지날 때는 78 → 81 로 평탄하다. 안/밖 2 배 대비는 모집단 평균의 효과다. LiCl/Li 는 영역 안 원자 (≈ 80) 가 Li₂S/Li 의 영역 밖 원자 (≈ 60) 보다 오차가 크다 — δH 만으로는 화학 간 비교가 안 된다. 게다가 오차 축이 여섯 모델 평균이라 **특정 모델 (UMA) 의 δH–오차 곡선은 이 그림에 없다.**
9. **[봄] 위원회 표준편차는 오차를 과소 추정한다** (힘 0.36–0.45 배 · 에너지 ≈ 0.55 배). 여섯이 전부 OMat24 계열이라 공통 오차가 안 보인다. 유도량에서의 상관은 r 0.30–0.41 (SI) 로 약하다 — 정작 스크리닝에 쓰는 양 (E_f · W_adh) 에서 위원회가 덜 듣는다.
10. **[봄] 에너지 통계가 얇다.** 문장 *"its four rattled interfaces"* · *"the four rattled interface configurations"* 대로면 계면당 rattled 구조 1 개 — 화학당 총에너지 4 개 · 전체 24 개로 E_interface MAE 를 낸다.
11. **[봄] 기준 DFT 자체의 문헌 편차가 평가하려는 오차와 같은 크기다.** 다중음이온 슬랩 γ 의 문헌 대비 편차 0.35–0.50 J/m² ↔ uMLIP 의 E_f MAE 0.26–0.50 · W_adh RMSE 0.38–0.60 J/m². 같은 구조끼리의 비교라 벤치마크가 무효는 아니지만, 그 계에서는 종단 · 화학양론 선택만으로 값이 그만큼 움직인다.
12. **[봄] 단일점 k-mesh 서술이 모호하다.** "단일점은 MD 추출 대형 셀이라 Γ-only" — PES 벤치마크의 rattled 계면 단일점도 Γ-only 인지 문장으로는 가를 수 없다. 금속 Li 가 든 셀의 Γ-only 는 기준의 힘 · 에너지 자체에 오차를 준다. [추정] 미세조정 라벨 (Γ-only) 과 시험 라벨의 k 가 다르다면 미세조정 후 E_interface 가 안 좋아진 이유의 일부일 수 있다.
13. **[추정] '다중음이온 ↔ 단일 음이온' 은 'Li 에 열역학적으로 불안정 ↔ 안정' 과 완전히 교락돼 있다 (3 대 3).** Li₂O · Li₂S · LiCl 은 Li 에 안정한 완전 환원 이원상이고 Li₃PO₄ · LiPON 은 계산상 Li 에 환원된다 (`richards2016_…` digest). 오차의 원인이 'P–O · P–N 다면체라는 결합 복잡도' 인지 '반응 직전 계면 환경이라는 희소성' 인지 이 자료로는 못 가른다 (Li 에 안정한 다중음이온 계면이나 불안정한 이원상이 있어야 한다). **Li/Li₆PS₅Cl 은 두 조건을 다 갖는다** (PS₄ + 환원성) — 어느 쪽으로 읽어도 '계면 전용 자료 필요' 군이다 (미시험 · 유추).
14. **[봄] 선택 편향.** DFT 와 여섯 모델 모두에서 정합이 나온 Miller 조합만 남겼다 — 모델의 격자 오차가 커서 정합이 깨진 경우는 시험에서 빠진다.
15. **[봄 + 추정] '같은 DFT 기준' 주장의 단서.** 여섯 중 셋은 OAM (sAlex · MPtrj 미세조정) 이고 셋은 OMat24 그대로 (`omat` head/task) 다. [UMA] 원논문은 OMat24 와 MP 의 의사퍼텐셜 판 · 일부 원소 선택이 다르다고 적는다 (우리 `uma2026_…` digest). 시험 DFT 는 MPRelaxSet 이다. E_interface 는 총에너지 비교이고 정렬 여부가 적혀 있지 않다 — [추정] 그 지표에는 기준 어긋남이 일부 섞일 수 있다 (차이량인 E_f · W_adh · 힘에는 덜하다). 이 계의 원소 (Li · O · S · Cl · P · N) 에서 그 크기가 얼마인지는 논문에 없다. 결과만 보면 `omat` 그대로인 UMA · Orb 가 E_interface 에서 가장 좋았다.
16. **[봄] 분산 보정이 없다.** PBE 를 재현하는지의 시험이지 실제 접착 세기를 맞히는지의 시험이 아니다.
17. **[봄] 시험 범위** — 응력 오차 · 반응 에너지 · 생성물 · 전하 이동 · 양극 쪽 · argyrodite · Li₃N · Li₃P · 비정질 · 입계 · 무질서 전부 없음 (§6.5). 저자도 범위 문단에서 24 개 저지수 계면 · 결정 LiPON 하나 · 미세조정 화학 하나 · 아키텍처 하나를 한계로 적었다.
18. **[봄] 통합 점수 ε_interface 는 MD 안정성을 반영하지 않는다.** PET-OAM-XL 은 ε 0.80 (3 위) 인데 세 계면에서 Li–Li < 1 Å 로 무너졌다. 그 런의 D · Ea 를 "with caution" 으로 그림에 남겼다.
19. **[봄] 사소한 것** — GPU 표기 *"NVIDIA H200"* (원문 그대로) · UMA 의 속도 (ns/day) 는 본문에 없다 · 600 K 에서 γ-Li₃PO₄/Li 의 높은 Ea 런은 250 ps 창에 Li 당 한두 사건 규모 (§5.3 홉 수 검산).
20. **프리프린트다.** 미심사 · *"Data may be preliminary"*. SI 를 못 봐서 이 digest 의 지적 가운데 [추정] 은 SI 로 뒤집힐 수 있다.

**그래도 이 논문의 강점**
- 같은 계면 · 같은 DFT 로 여섯 아키텍처를 한 번에 — "아키텍처냐 자료냐" 를 가를 수 있는 설계다.
- 코드 · DFT 자료 · 미세조정 모델 공개 (Zenodo) → 우리 설치로 다시 채점할 수 있다.
- 동역학에 기준이 없다는 것 · 범위의 한계를 저자가 스스로 적었다.
- 계면 수직 성분 · 계면 원자로의 오차 국소화를 그림으로 보인 것 (`Fig. 2b,c`) 은 그대로 가져다 쓸 검증 양식이다.

---

## 15. 기법 용어 미니사전

| 용어 | 뜻 (이 논문에서) |
|---|---|
| uMLIP (universal MLIP) · foundation potential | 거대하고 다양한 자료로 사전학습해 계마다 재학습 없이 쓰는 원자간 퍼텐셜 |
| applicability domain (AD) | 학습 자료가 정확한 예측을 받쳐 주는 입력 공간 영역 |
| OMat24 · sAlex · MPtrj | Meta 의 무기 재료 DFT 자료 (rattle · AIMD 포함) · Alexandria 부분집합 · Materials Project 이완 궤적 |
| OAM | OMat24 사전학습 뒤 sAlex + MPtrj 로 미세조정해 MP 규약에 맞춘 모델 계열 |
| `omat` task / head | 다중 task 모델에서 OMat24 의 DFT 설정 (VASP PBE) 을 내는 출력 |
| MoLE | Mixture of Linear Experts — UMA 의 구조. 조성 등으로 전문가를 섞어 한 계에는 일부 (6 M) 만 활성 |
| rattling | 이완 구조에 가우스 무작위 변위를 줘 힘이 0 이 아닌 구성을 만드는 것 |
| Zur–McGill (ZSL) 정합 | 두 슬랩의 공통 초격자를 찾아 면내 변형을 최소화하는 계면 생성법 |
| Tasker 기준 | 비극성 (수직 쌍극자 0) · 대칭 슬랩만 안정한 종단으로 보는 규칙 |
| E_f · σ_f · W_adh | 계면 형성 에너지 (변형 포함) · 계면 에너지 (변형 제외) · 접착일 (분리하는 데 드는 일) |
| QUESTS · δH | 원자 환경 서술자 분포의 정보 엔트로피로 자료의 완전성 · 이상치를 재는 모델 무관 방법 · 기준집합 대비 미분 엔트로피 (> 0 이면 밖) |
| committee disagreement | 여러 모델 예측의 표준편차를 불확도 대용으로 쓰는 것 |
| multi-head fine-tuning · replay | 새 자료에 새 출력 head 를 주고, 사전학습 자료 일부를 같이 먹여 망각을 막는 미세조정 |
| Haven 비 H_R | 추적자 확산계수 ÷ 전하 확산계수 (이온 운동의 상관 척도) |
| SOAP | Smooth Overlap of Atomic Positions — 국소 환경 서술자 |

---

## 16. SI 에만 있는 것 (전부 **안 봄** — 본문이 가리킨 목록)

`Table S1` 계면 24 개 목록 · `Table S2` 화학별 가장 안정한 Miller 조합 · `Table S3` 모델 · 방향별 Ea · `Table S4` 정규화 오차 ΔX̃ / `Fig. S1` E_slab · `S2` DFT γ ↔ 문헌 · `S3` γ 오차 · `S4`–`S5` 24 계 힘 MAE · MAPE · `S6` 원소별 힘 오차 (Li 아닌 원자에 집중) · `S7`–`S30` 모델 × 계면 오차 지도 · `S31`–`S32` 부호 있는 오차 · σ_f · `S33`–`S35` D · σ · 모델 간 편차 · `S36`–`S41` 방향별 MSD · `S42` Haven 비 · `S43`–`S44` Ea · `S45`–`S52` RDF · `S53` PET 에너지 표류 · `S54`–`S55` PET-MAD 대조 · `S56`–`S58` 미세조정 σ_f · 영역별 힘 · SOAP PCA · `S59` 속도 · 메모리 · `S60` 유도량 위원회 상관 · `S61` 종 구분 δH.

우리 판정에 걸리는 것 순: `S6` (힘 오차의 원소별 분해) · `S45`–`S52` (Li 슬랩이 녹았는가) · `S36`–`S41` (MSD 직선성) · `S59` (UMA 속도) · `Table S4` (물성별 정규화 오차) · `S31` (W_adh 부호의 화학별 분포).

---

## 🗨️ Q&A 로그

(아직 없음)
