Repository: yonghoon7153-source/Yonghoon-DEM-DFT

# 📚 LITDB — 문헌 단일 시스템 (**SE·DFT 축 + DEM·MPM 축, 두 트랙**)

> **앞으로 논문은 여기서만 본다.** 여러 곳(db/literature, kb/papers, db/properties, Excel)에 흩어진 문헌을 한 곳에서 생각·참고·비교하기 위한 통합 MD 시스템.

## 왜 트랙이 둘인가
`INDEX.md` 는 argyrodite 전해질 축이라 접촉역학·MPM·건식전극 digest 가 들어갈 자리가
없다. 그래서 한때 64편이 **어느 인덱스에도 없었다**(open_items #7). 축을 나눠 그 구멍을
닫았고, 한 분모로 세면 “159편 중 98편 미언급” 같은 **가짜 미결**이 나온다
(`comparison_vs_ours.md:8`). 분리는 실측 근거가 있는 결정이다 — 합치지 말 것.

⚠ 이 표의 **편수는 적지 않는다.** 손으로 쓴 수는 반드시 낡는다(README 자신이 세 번 틀렸다).
현재값은 `python3 tools/litdb/build_index.py --check` 로 본다.

File: litdb/papers/alabdali2023_cgmd_wet_manufacturing_ssb_cathode.md (part 2 of 2)
<!-- digest 표준 양식. ★ = 사용자가 특히 원한 항목. COMPREHENSIVE / paper-level STANDALONE digest. 깊이 기준 = bazzoun2026_dem_fem_rnm_ionic.md / wet_processing_resolved_am_ssb_cathode_manufacturing.md -->
| **⑦** | **σ_AM(NMC622) = 0.005 S/m = 0.05 mS/cm** [Amin & Chiang 2016 등] | 문헌 인용값 | stated | ★ 우리 Stage 22.5 의 **LOCKED σ_S = 10 / σ_P = 5 mS/cm** 의 **1/200 · 1/100**.  ⇒ "문헌 σ_AM 은 Li 함량·측정법에 따라 두 자릿수로 흔들린다"는 A1 논의의 **하단 경계값**.  ⚠ **채택 금지** (우리 값은 코퍼스 적합 endpoint) |
| **⑧** | **σ_CBD = 15.93 S/m = 0.1593 S/cm = 159.3 mS/cm** | 문헌 인용값 [36–38] | stated | ★ 우리 σ_VGCF **유효 100 S/cm**(= 10⁵ mS/cm) 규약의 **1/628** — 단 **정의가 다르다**(그들 CBD = carbon+binder+나노공극 혼합 *도메인*, 우리 σ_VGCF = 복셀 융합으로 접촉저항이 사라진 것을 lumping 한 **섬유망 유효상수**, CL-47).  **범주 비교로만.**  ★ 단 이 값은 **Weitze 2024 의 무차원 σ_e 를 절대값으로 되돌리는 유일한 후보 상수**다(→ `comparison_vs_ours_DEM.md` §B) |
| **⑨** | **슬러리 밀도 1.90(exp) / 1.89(sim) g cm⁻³**, **점도 평탄역 0.28–0.30(exp) vs 0.36–0.44 Pa·s(sim, 20–200 s⁻¹)** | 자체 측정(densimeter/Kinexus), p-xylene + SBS | stated(밀도) / digitized(점도) | 우리가 **습식 축을 언급할 때만** 인용 |
| **⑩** | **계산 비용 36 / 96 / 24 h** (슬러리/건조/압연), 28 코어 1 노드 128 GB, 입자 5089 | — | stated | 비용 비교표 |

### C-4. ★ 우리 σ_e 수치와의 접점 — **그들 값이 문헌 밴드 어디에 앉나**

| 출처 | σ_e (mS/cm) | 성격 |
|---|---|---|
| **Alabdali 2023 (본 논문), 50 % 압연** | **16.3** | 모델(GeoDict), CBD 망 |
| **Alabdali 2023, 0 % 압연(건조)** | **24.3** | 모델 |
| **★ Alabdali 2023, 30 % 압연 = 최대** | **32.7** | 모델 |
| **Lee 2025 (Nat. Commun., LPSCl+NCM811+VGCF 3 wt%+PTFE 0.5 wt%)** | **34** | **실험**(펠릿 DC 분극) |
| **Kim 2024** | **38.6 – 65.2** | **실험** |
| **우리 SBE (PTFE 차단 규약, CL-49 arm 0)** | **54.6** | 모델(STEP3 복셀) |
| **우리 SBE (PTFE 미표현, 생산 규약)** | **73** | 모델(STEP3 복셀) |

**판정 (우리 해석)**:
- **그들 최대 32.7 mS/cm 는 실험 밴드의 *바로 아래 가장자리*에 앉는다** (Lee 34 의 **0.96배**,
  Kim 하단 38.6 의 **0.85배**).  즉 **밴드 밖이지만 자릿수는 맞고, 아래쪽으로 살짝 벗어난다.**
- **우리 73 은 그들의 2.23배**, **우리 54.6 은 1.67배**.  ⇒ **우리와 그들이 실험 밴드를 위아래로
  감싼다**: `그들 16.3–32.7 (밴드 아래)` < `실험 34–65` , 그 안에 **우리 PTFE-차단 54.6 이 들어가고**
  **우리 생산규약 73 은 밴드 위**(Kim 상단 65.2 의 1.12배)에 놓인다.
- ★ **이것을 "우리가 과대"로 읽으면 안 된다** — 세 가지 계통 차이가 방향까지 설명한다:
  1. **재는 상이 다르다**: 그들 δ_e 는 **CBD(carbon+binder) 연속 도메인**의 전도, 우리 σ_e 는
     **VGCF/SDCP 탄소망 + AM** 이 만드는 전도.  게다가 **그들 σ_AM = 0.005 S/m 은 AM 을 사실상
     절연체로 두는 선택**이라 AM 경로가 통째로 죽는다.
  2. **바인더 처리 방향이 반대**: 그들은 **바인더(SBS)를 도전상 CBD 안에 녹여 넣어 *전도체로*** 만들었고,
     우리는 PTFE 를 **절연체로 두거나(73) 차단(54.6)** 한다.  ⚠ 이 축은 두 모델이 **서로 반대쪽 극단**이다.
  3. **격자**: 그들은 voxel 크기 미보고, 우리는 vox 0.15 µm 에서 **구-스탬프 규약**(CL-33/34).
- ⇒ **원고 문장 후보**: *"모델 σ_e 의 문헌 대조에서 우리 값(PTFE 차단 54.6 = 밴드 안 / 생산규약 73 = 밴드 위)은
  실험 밴드(34–65 mS/cm)의 상단에, Franco 그룹의 습식 CGMD+GeoDict 값(16.3–32.7)은 밴드 바로 아래에 놓인다.  두 모델의 차이는 주로 **바인더를 도전상에
  포함하느냐(그들) 절연/차단으로 두느냐(우리)** 와 **AM 전자전도를 죽이느냐(그들 σ_AM = 0.005 S/m)
  살리느냐(우리 AM backbone)** 의 규약 차이로 설명되며, 실험값은 그 사이에 있다."*
  ⚠ 이 문장은 **규약 대조**이지 정확도 비교가 아니다 — 그렇게만 쓸 것.

---

## 8. 적용 인사이트 (내 연구에 어떻게)

- ① ★★ **positioning 문장 정정(C-0)** — "GeoDict = 특성화 전용"이라는 우리 서술의 **예외를 명시**해야
  한다.  Franco 계열은 우리와 같은 2층(생성+특성화)이고, 우리 차별점은 **constriction σ · 소성 ·
  압력축 · 격자수렴 · 예측기**로 좁혀 말하는 것이 더 강하고 방어 가능하다.
- ② ★★ **"압력 없는 압밀 축"은 문헌의 구조적 약점** — 본 논문(압연도) · Weitze 2024(압연도) 둘 다
  **응력이 없다**.  우리 300 MPa·Heckel·H_AM 축은 이 계열 전체에 대해 **독립적 우위**다.  원고에
  "압연도 축의 문헌은 실험 압밀곡선과 정량 대조가 원리적으로 불가"라고 쓸 수 있다 (근거 2편).
- ③ ★★ **격자수렴 규율을 셀링포인트로** — 그들은 voxel 크기조차 안 적었고 시드도 없다.  우리 SR-01
  이력(헤드라인 자진 철회, prereg v2/v3, 8팔 factorial)은 **방법론적 신뢰도**로 팔 수 있는 자산이다.
- ④ ★ **코드-대-코드 재현 시험 후보(실행 가능)** — 그들은 **상별 σ(0.005 / 15.93 S/m)** 와 **조성·
  porosity·두께**를 다 줬다.  우리 `voxel_conductivity.py` 로 같은 φ·같은 σ 의 합성 침대를 만들어
  δ_e 를 재현해 보면 **우리 복셀 솔버 자체의 외부 대조**가 된다 (frame[4] 교차검증, 소재 전이 없음).
  ⚠ 단 그들 구조 파일이 공개돼 있지 않아 **구조까지 같게는 못 맞춘다** → "같은 조성·같은 σ 에서
  같은 자릿수인가" 수준의 시험.
- ⑤ ★ **formation factor 규율의 두 번째 적용 사례** — CL-26 에서 배운 "intrinsic σ 를 맞추고 비교하라"를
  본 논문에 적용하면 그들 이온망은 Bazzoun 실측의 **1/2.6**(50 % 압연) ~ **1/64**(건조)다.  ⇒ 문헌 간
  σ_ion 비교는 **formation factor 로만** 하는 규율을 원고 SI 에 명문화할 근거가 하나 더 늘었다.
- ⑥ ★ **SE PSD 앵커** — 우리 생산 r_SE = 0.5 µm(⌀1.0)은 이 논문의 **볼밀 실측 분포(최빈 ⌀3–4 µm)보다
  3–4배 곱다**.  Fan 2026 §3.5 기계 축(<1 µm 협동변형 / >3 µm 파쇄)과 Cronau 이온 축(sub-µm σ 절삭)의
  **닫힌 설계창** 논의에 **"실제 볼밀 LPSCl 은 ⌀3–4 µm 에 있다"**는 제3의 좌표를 더한다.
  ⚠ 그들 SE ⌀3–4 µm 는 Fan 의 **파쇄 임계(>3 µm) 언저리**다 — 우리 fracture 트랙의 문헌 표적 후보.
- ⑦ ★ **δ_e 비단조(30 % 정점)는 우리 압연/압밀 스윕에서 반드시 확인할 현상** — 우리 모델은
  소성이 있으므로 **같은 붕괴가 안 나와야 정상**이다.  안 나오면 "강체-구 인공물"이라는 진단이
  교차검증되고, 나오면 우리 첨가제 상 처리(CBD 대응물 = VGCF/SDCP)를 의심해야 한다.  **양방향 정보.**
- ⑧ ★★ **후속편(Weitze 2024)의 무차원 σ_e 를 절대값으로 되돌리는 상수를 이 논문이 준다** — 그 카드는
  σ_e 를 **CBD 벌크 = 1** 로만 정규화해서 절대 비교가 막혀 있었고, "우리 밴드(34–73 mS/cm)에 앉으려면
  **σ_CBD ≈ 30–65 S/cm** 여야 한다"는 역산이 열린 채였다.  **같은 그룹이 이 선행편에서 실제로 쓴 값은
  15.93 S/m = 0.1593 S/cm** — 필요값의 **1/190 ~ 1/410** 이다.  Weitze 가 같은 값을 썼다면(⚠ Weitze 본문에
  명시 없음; 단 **GeoDict 방법 자체를 ref [16] = 이 논문에 위임**한다) Weitze 절대 σ_e ≈ **0.18 mS/cm**
  = 실험 밴드의 **1/190~1/360**.  ⇒ **"그들 σ_e 가 우리 밴드 안" 이라고 쓰지 말라**는 그 카드의 경고가
  **숫자로 뒷받침된다** (`derived(ours)`, **조건부 추론** — Weitze 의 σ_CBD 는 여전히 미확인).
- ⑨ **데이터 CSV 제안**: `docs/data/alabdali2023_wet_cgmd.csv` — 압연도별 (δ_e, τ_g, D_eff, δ_e/τ_g) 11점
  + porosity 3점 + SE PSD 7계급 + 입력 σ 2개 + 슬러리 밀도·점도.
  ⚠ **δ_e·τ_g·D_eff 는 digitized**, PSD·입력 σ·밀도는 stated, formation factor 는 derived.

---

## 9. 인용 가능 문장 (deck/paper용)

- "Alabdali, Zanotto, Duquesnoy, Franco et al. (2023, LRCS/ARTISTIC + Umicore) reported the **first
  three-dimensional physics-based model of the *wet* manufacturing chain of a solid-state-battery
  composite cathode** (NMC622 / Li₆PS₅Cl / carbon-binder domain), running **slurry → drying →
  calendering in a single coarse-grained molecular-dynamics workflow (LAMMPS, Lennard-Jones +
  granular-Hertzian force fields)**, with the force fields calibrated to their own **slurry density
  (1.90 vs 1.89 g cm⁻³) and shear-viscosity curve**, and the resulting microstructures characterised
  with **GeoDict (ConductoDict / DiffuDict)**."
- "Their compaction axis is the **calendering degree (a thickness-reduction strain)** — **no pressure,
  force or stress is reported anywhere in the paper**, so their densification curve
  (**porosity 35 % → 21 % → 15 % at 0 / 25 / 50 % calendering**) cannot be placed on an experimental
  compaction curve.  Our 300 MPa servo compaction with a **Heckel analysis (P_y = 138 MPa, R² = 0.965)**
  supplies exactly that missing coordinate."
- "Particles are **rigid spheres throughout**: the granular-Hertzian law has **no yield branch and no
  shape change**, and the transition from wet slurry to dry electrode is represented **not by plasticity
  but by re-parameterising the force field** (Lennard-Jones well depth ×19–455, normal stiffness ×1000,
  friction ×780; Table S1).  No Young's modulus or yield stress is ever specified for NMC622 or
  Li₆PS₅Cl.  This is the same frame [1]/[2] gap our MPM (true J2 plastic flow) fills — and here it is
  even more explicit, because the model carries **no material stiffness at all** to soften."
- "The authors themselves bound their model: the effective electronic conductivity **rises to
  3.27 S m⁻¹ at 30 % calendering and then falls to 1.63 S m⁻¹ at 50 %**, which they attribute to
  *'the partial occupation of the volume of CBD particles by other materials due to high pressure,
  which is a limitation shown by the model'*, concluding that **the model's usability is limited to
  calendering degrees around 35 %**.  ⚠ Their headline optimum — the maximum of δ_e/τ_g — nevertheless
  sits at **40 %**, i.e. outside their own stated validity window."
- "Placed on the electronic-conductivity axis, their model spans **16–33 mS cm⁻¹** while ours spans
  **55–73 mS cm⁻¹** and the experimental band for the same material family is **34–65 mS cm⁻¹**
  (Lee 2025; Kim 2024).  The two models bracket the experiments from below and above, and the direction
  is explained by **opposite binder conventions** (their binder is dissolved *into the conducting*
  carbon-binder domain; our PTFE is insulating or blocking) and by their choice of
  **σ_AM = 0.005 S m⁻¹**, which effectively removes the active-material electronic pathway."

---

## 10. 주의/한계 (over-claim 방지 + 우리 비판)

**저자가 스스로 적은 한계**
1. **δ_e 가 30 % 이상에서 꺾이는 것은 물리가 아니라 모델 한계** — CBD 입자 부피가 다른 재료에 부분 점유됨.
   *"the usability of this model might be limited for calendering degrees under 35 %"* (문장 자체가
   어색하나 문맥상 **"35 % 정도까지만 믿을 만하다"**로 읽힌다).
2. **ASSB 전기화학 모델이 아직 미성숙**하므로 δ_e·τ_g 는 **예비 지표(preliminary indicator)** 라고 명시.
3. **건조는 균질 건조 모델** — 용매 이동·모세관·건조속도 효과 없음.

**우리가 추가로 다는 한계 (논문에 안 적힌 것)**
4. ★★ **압력이 없다** — 압밀 축 전체가 두께 감소율.  Heckel·항복·재료강성·springback 어느 것도 정의 불가.
   **평판 하강 속도조차 미보고** ⇒ 우리 플래튼 정본이 실측한 **정지-프레임 의존성**(`--sub` 40/80/160 에서
   porosity 14.38 → 12.76 → 11.08 %)이 통제됐는지 확인할 방법이 없다.
5. ★★ **격자·시드·오차가 전부 없다** — GeoDict voxel 크기 미보고, 압연도당 1런, Fig 3·4 무오차막대.
   우리 SR-01 이 같은 계열 복셀 σ 에서 **격자만 바꿔도 비가 +42 → +8 %, 부호까지 뒤집힘**을 실측했으므로,
   **그들 δ_e·τ_g 절대값에는 정량화되지 않은 격자의존이 남아 있다**고 보아야 한다.
6. ★★ **헤드라인 최적점(δ_e/τ_g 최대 = 40 %)이 자기 유효구간(≲35 %) 밖**이다.  더구나 그 최적점은
   **δ_e 가 이미 인공적으로 꺾인 뒤**에 생긴 것이다 (δ_e ↓ · τ_g ↓ 인 구간에서 비의 최대 위치는
   분자의 인공 붕괴가 정한다).  ⇒ **"최적 압연도 ≈ 40 %"를 정량 인용하지 말 것.**
7. ★ **RVE 가 작다** — 41 × 41 µm 는 AM 지름(10 µm) **4개 폭**, AM 입자 수는 수십 개 규모로 추정된다
   (상별 개수 미보고).  percolation·transport 는 유한크기 효과에 민감하다.
8. ★ **두께 값이 그림끼리 안 맞는다** — Fig 1 은 dried **46 µm** → 50 % **23 µm**, Fig 3a/3b 프로파일은
   **≈63 µm → ≈30 µm**.  둘 다 정확히 ½ 이지만 절대값이 **1.37배** 다르고 논문은 이를 설명하지 않는다.
   ⇒ **두께 절대값 인용 시 어느 그림 기준인지 명시**.
9. ★ **porosity 정의 미상 + 이중 규약** — Fig 1/4c 의 ε 는 **명시 공극**(CBD 나노공극 제외)인데,
   실험 대조는 **CBD 를 50 % 나노공극으로 치는 다른 규약**에서 이뤄진다.  두 규약을 한 표에 넣지 말 것.
   우리 ε_sphere 규약과도 다르다(관례 오프셋 교훈).
10. ★ **실험 검증의 실제 범위가 결론 문장보다 좁다** — 결론은 *"excellent agreement … slurry density,
    viscosity-shear rate curve, and the dried and calendered electrode porosities"* 라고 쓰지만,
    **압연 porosity 에 대응하는 실험은 논문 어디에도 없고**, dried porosity 는 **문헌값 + 가정**이다.
11. ★ **점도 일치는 평탄역 한정** — 시뮬 점 9개가 전부 20–200 s⁻¹ 에 있고, 실험 곡선의 **shear-thinning
    가지(0.1–10 s⁻¹, 값이 15배 변하는 구간)** 는 시뮬로 재현되지 않았다.  게다가 그 구간의 실험 오차막대가
    ±30 % 급이라 **판별력이 가장 낮은 곳에서 맞춘 것**이다.
12. ★ **SE PSD 꼬리 절단** — 측정분포의 8–16 µm(≈9 %)를 잘라 7 계급(⌀1–8 µm)으로 축약.  큰 SE 는 packing 과
    이온 backbone 을 모두 바꾼다.
13. ★ **k_t/k_n = 1.378 (>1)** 은 Hertz-Mindlin 통상 규약과 어긋나고 **ν 값이 미보고**라 검증 불가.
    **X_µ = 12.5** 는 물리적 마찰계수가 아니다.
14. ★ **본문 §2.3 / SI §S4 의 LJ 지수 서술이 뒤바뀌어 있다**(반발 (1/r)⁶ · 인력 (1/r)¹²).  eq 1 은 옳다.
15. ★ **Fig 4b 캡션의 색 배정이 축 라벨과 반대**다(캡션 "τ_g in blue / D_eff in red" ↔ 축 라벨 D_eff 남색 좌 /
    τ_g 분홍 우).  본문 서술과 축 라벨이 일치하므로 **캡션 오류**로 판정.
16. ★ **SI Table S1 의 σ_CBD 행에만 "× d_CBD" 가 빠져 있다** (0.97 / 0.89) — 다른 σ 는 전부 ×d.  오타로 보이나
    **원문 그대로** 전사했다.
17. ★ **SI 절 번호가 S5 → S8 로 건너뛴다** — 동영상(mmc2–5) 캡션 절이 유실된 것으로 보이며, **4개 영상의
    내용이 문서화돼 있지 않다**.
18. ★ **NMC622 ≠ 우리 NMC811, SBS ≠ PTFE, Super C45 ≠ VGCF** — σ_e·porosity 절대값 전이 시 소재차 명시.
19. ★ **σ_SE(전자)·σ_pore 입력값이 없다** — SE 를 전자 절연으로 뒀는지 명시 문장이 없다(그렇게 읽힐 뿐).
20. ★ **압연 후 평판 제거/springback 이 없다** — 후속 Weitze 2024 는 springback 을 넣었다.  **본 논문 구조는
    하중이 걸린 상태의 구조**일 가능성이 있고, 실험 전극(하중 해제 후)과 그만큼 어긋난다.

---

## 11. ★ 같은 그룹·같은 축 6편과의 관계 (중복 서술 금지 — 겹치면 넘김)

| 정본 카드 | 이 논문과의 관계 | 어디를 참조 |
|---|---|---|
| `wet_processing_resolved_am_ssb_cathode_manufacturing` (Weitze, ESM 2024) | ★★ **직계 후속**.  Weitze §1 이 본 논문을 **ref [16]** 로 인용하며 *"first model linking the microstructure of a SSB to its manufacturing process, **spherical** AM"* 이라 규정하고, 자신을 *"a further development of … Alabdali et al. [16]"* 이라 쓴다.  **추가된 것**: nano-CT **resolved multisphere AM**, **JKR 점착접촉**, **Langevin 동역학**, **springback**, **상-상 계면면적**, **Bayesian 2단 보정**, **σ 무차원화**.  **빠진 것**: 본 논문의 **점도-전단율 보정**(Weitze 는 밀도·porosity 2점) | resolved 형상·계면면적·JKR 논의는 **전부 그 카드** → 여기서 반복하지 않음.  ⚠ **그 카드 §2 의 "ref [16] Alabdali *2022* (J. Power Sources)" 는 연도 오기 — 실제로는 2023, 본 카드** |
| `dem_mechanical_stresses_ssb_electrode_cycling` (Alabdali, ESM 2024) | ★★ **같은 1저자의 *다음* 논문, 그러나 다른 코드·다른 축**.  **LIGGGHTS**(본 논문은 LAMMPS CGMD), **압력이 있다**(uniaxial 375 MPa + isostatic 1/3/5 MPa), **사이클 ±6 % Vegard**, **응력장**.  소재도 다름(NMC532 + LPSCl **2상**, CBD 없음) | ★★ **우리 원장의 "Alabdali LIGGGHTS ±6 % 반경진동 선례" 인용은 *그 카드*가 출처다.  본 논문 아님** — §2 계보 참조.  사이클 응력·isostatic 논의는 그 카드로 |
| `ngandjong2021_dem_calendering_digital_twin` (JPS 2021) | ★ **직접 의존**.  본 논문의 **균질 건조 모델(CBD 입자 순간 수축)** 이 여기서 온다 (ref [25]).  즉 **LIB 디지털트윈의 건조·압연 모듈을 ASSB 로 이식** | LIB 압연 DEM 의 상세는 그 카드 |
| `duquesnoy2023_ml_multiobjective_manufacturing_optimization` (ESM 2023) | ★ **직접 의존**.  본 논문의 **Bayesian 다목적 FF 보정**(scalarising function + GP) 이 ref [43] = 그 논문 | ML/최적화 방법 상세는 그 카드.  ⚠ 본 논문은 그 최적화 뒤에 **수동 미세조정**을 덧붙였다(§6) |
| `lyu2025_3d_dem_drying_calendering_lib` | **독립 그룹의 LIB 건조+압연 DEM**.  본 논문과 **문제는 같고 계열이 다르다**(그쪽은 유체 치환식 건조, 이쪽은 CBD 입자축소).  ⚠ **이온 위상이 반대**(LIB = 공극이 이온 도체) | 위상역전 논의는 그 카드 |
| `schreiner2020_dem_calendering_lib` | **LIB 압연 DEM (EDEM + EEPA + bonding)**.  ★ **접촉 소성이 있는 쪽**(EEPA) — 본 논문에는 없다.  ⇒ **접촉모델 층위지도에서 Schreiner(EEPA, 소성) > Varkey(Thornton–Ning, 소성) > 본 논문(Hertz+LJ, 탄성)** | 접촉법칙 층위 비교는 그 카드 + `so2022_dem_contact_model_assb_compaction_sintering` |

★ **한 문장 요약**: **`ngandjong2021`(LIB 사슬) + `duquesnoy2023`(보정 도구) → 본 논문(ASSB 이식, 구형 AM)
→ `wet_processing_resolved_am…`(형상 resolved) 로 이어지는 직선이 있고, `dem_mechanical_stresses…`
는 같은 저자가 *압력과 사이클*로 갈라져 나간 가지다.**  우리 프로젝트는 그 직선의 **압력·소성·
접촉망-σ 쪽**에 서 있다.

---

## 🗨️ Q&A 로그
<!-- "Q&A 작성해줘" 트리거 시 직전 질문/답 누적 -->
