Repository: yonghoon7153-source/Yonghoon-DEM-DFT

# 📚 LITDB — 문헌 단일 시스템 (**SE·DFT 축 + DEM·MPM 축, 두 트랙**)

> **앞으로 논문은 여기서만 본다.** 여러 곳(db/literature, kb/papers, db/properties, Excel)에 흩어진 문헌을 한 곳에서 생각·참고·비교하기 위한 통합 MD 시스템.

## 왜 트랙이 둘인가
`INDEX.md` 는 argyrodite 전해질 축이라 접촉역학·MPM·건식전극 digest 가 들어갈 자리가
없다. 그래서 한때 64편이 **어느 인덱스에도 없었다**(open_items #7). 축을 나눠 그 구멍을
닫았고, 한 분모로 세면 “159편 중 98편 미언급” 같은 **가짜 미결**이 나온다
(`comparison_vs_ours.md:8`). 분리는 실측 근거가 있는 결정이다 — 합치지 말 것.

⚠ 이 표의 **편수는 적지 않는다.** 손으로 쓴 수는 반드시 낡는다(README 자신이 세 번 틀렸다).
현재값은 `python3 tools/litdb/build_index.py --check` 로 본다.

File: litdb/papers/alharbi2026_coupled_design_ultrathin_composite_se_review.md (part 2 of 2)
<!-- digest 초판 2026-11-10 (논문 에이전트 · 사용자 읽기 목록 119 번 · 같은 날 118 번은 다른 에이전트 몫 — 그 카드는 건드리지 않았다).
- **[58] 의 5.098 × 10⁻⁴ S cm⁻¹ · t⁺ 0.80**: 문헌 제목이 "Quasi Solid-State" 라 액체 / 가소제 성분이 있을 수 있다 · **[79,80] 의 5.08 mS cm⁻¹** 은 리뷰 문장대로 이온성 액체 성분이 든 계다 — '전고체' 막의 값으로 읽지 않는다.

### 10c. 과학 내용에 대한 판단
1. **"결합" 을 보인 자료가 없다.**  틀의 중심 명제 (두께가 줄수록 상충이 조여진다) 를 받치는 두께 의존 자료가 0 건이고, 두께와 전도도가 같이 적힌 막도 0 건이다.  §3-2 의 면저항 산술처럼 한 줄이면 되는 정량화도 없다.
2. **공간전하 '작다' 의 일반화**: 18.4–19.1 Ω cm² 가 "벌크보다 작다" 는 것은 그 박막 셀 (전해질 두께 · 전도도 미기재) 안에서의 비교다.  σ ≥ 0.5 mS cm⁻¹ · ≤ 20 µm 인 막이면 벌크 면저항이 ≤ 4 Ω cm² 라 [우리 산술] 같은 크기의 계면 항은 **지배항**이 된다 — 리뷰 자신의 두께 논리와 맞추면 결론이 달라질 수 있다.
3. **식 2 의 τ**: 이름은 "tortuosity factor" · 정의는 경로 길이 비 (기하 tortuosity) · 꼴은 ε/τ.  기하 τ 로 쓰면 σ_eff = σ·ε/τ² 가 표준이고, ε/τ 꼴이면 τ 는 수송 tortuosity (factor) 다.  값이 없어 실해는 없지만 정의를 인용할 문헌은 아니다 (우리 정의 묶음: `comparison_vs_ours_DEM.md` §J · `tjaden2018_tortuosity_review_calculation_approaches`).
4. **"파괴인성이 부피에 비례"** (p.5): 얇은 막이 약한 이유는 하중 지지 단면 · 임계 결함 크기 대 두께 · 평면 응력 조건 쪽이 통상 설명이다.  인용 문헌도 주제가 다르다.
5. **근거 없는 문턱 · 예측**: "σ > ≈1 mS cm⁻¹ 이후 도핑은 수확 체감" · "활성화 에너지가 상온 전도도보다 의미 있는 서술자" · "세 수단을 합치면 합보다 큰 이득" 은 인용도 자료도 없다.  첫째는 **전도도 목적 도핑**에 한정된 말이다 — 계면 산물이나 분해 화학을 바꾸려는 도핑에는 해당하지 않는다.
6. **병목의 분리 가능성**: 접촉 · 화학 · 기계 내구를 "같은 자리에서 일어나는 서로 다른 세 문제" 로 가르는데, 반응 산물이 부피와 기계 물성을 바꿔 접촉을 바꾸는 경로 (화학 → 기계) 는 다루지 않는다.  황화물에서는 이 경로가 핵심이라는 것이 우리 그룹 리뷰의 논지다 (§11-1).
7. **범위와 제목**: 제목은 "all-solid-state" 인데 근거 일부가 이온성 액체 성분 · 준고체 계다.  "interfacial chemistry" 를 제목에 올렸지만 분해 반응 · 산물 · 전압 창을 다룬 절이 없다 (창 수치는 4.8 V 한 건 · 측정법 미기재).
8. **건질 것**: (i) 개시 대 전파를 가려서 보고하라는 제안 (ii) 시험 표준과 조립 표준을 가르는 정리 (iii) 공간전하를 기본 설명으로 쓰지 말라는 정리 — 셋 다 원전 ([87] · [110] · [99] · [100]) 이 심사를 거친 논문이라 **원전을 직접** 읽을 값이 있다.

## 11. 우리 일과의 연결 ★★ (값을 섞지 않는다 — 방법 · 정의 수준)

### 11-1. 우리 그룹 리뷰 [`kang2026_intertwined_electrochemo_mechanical_sulfide_assb_review`](kang2026_intertwined_electrochemo_mechanical_sulfide_assb_review.md) 와 겹침 / 갈림

| 주제 | 우리 그룹 리뷰 | 이 리뷰 | 판정 |
|---|---|---|---|
| 큰 결론 | 화학 부동태 **또는** 기계 보강 한쪽이 아니라 둘을 동시에 | 수송 · 기계 · 계면 · 제조를 따로 최적화할 수 없다 | **겹침** (명제 수준) |
| 결합의 종류 | 분해 → 취약 → 파괴 → 새 표면 → 재분해의 **양방향 되먹임** (인과 고리) | 설계 변수 사이의 **상충** + 실패의 **순차 단계** + 병목의 **분리** (접촉 → 화학 → 기계 내구 → 공간전하) | **갈림** — 이 리뷰는 '갈라서 순서대로', 우리 그룹 리뷰는 '가를 수 없다' |
| 덴드라이트의 기원 | 황화물 환원 분해가 만든 불균질 계면층이 핵생성을 정한다 (화학 기원) · 균열이 Li 필라멘트에 앞선다 | 표면 아래 기공 · 미세균열 (결함 집단) + 농도 구배 (t⁺) · 전파는 dry crack 쐐기 | **부분 겹침** (균열 선행) · **갈림** (계면 분해를 개시 원인으로 거의 안 다룸) |
| 전단 탄성률 | 황화물은 산화물보다 낮아 응력 유발 침투에 더 취약 | 고탄성률 LLZO 도 실패 → 단독 표적에서 내려라 (필요조건으로는 남김) | 강조점 차이 (모순 아님) |
| 도핑 / 조성 | SE 도핑 · 치환이 3 대 완화 전략의 첫째 — 이득의 본질은 σ 가 아니라 계면층 조성 | σ 목적 도핑은 ≈1 mS cm⁻¹ 뒤 수확 체감 · 구조가 조성보다 먼저 | **다른 축** — 이 리뷰의 도핑은 전도도 목적뿐이고 산물 설계 목적 도핑은 범위 밖 |
| 부피 변화 | 활물질 · Li · Li–In 을 **수치로** · 재가압 회복 실험 | 수치 0 · Li 도금 / 박리와 '사이클 유발' 로만 | 이 리뷰가 얕다 |
| 적층압 | 최적화 (소성 변형으로 접촉 ↑) | 낮추면 전파 억제 [87] · 조립 변수로서 재현성을 지배 [110] | 보완 (다른 면) |
| 하이브리드 | 향후 방향으로 황화물 + 산화물 / 고분자 | 고분자–산화물 막이 주제 · 황화물–고분자 복합은 [38] · [101] 인용뿐 | 이 리뷰가 그 방향의 근거가 되지는 못한다 |
| 근거 수준 | 심사 통과 Feature Article | 미심사 프리프린트 · 인용 결함 | — |

- 우리 그룹 실험 카드 [`kang2026_site_specific_customized_se_dendrite_tolerant_li_metal`](kang2026_site_specific_customized_se_dendrite_tolerant_li_metal.md) 의 관측 (가장 단단한 조성의 CCD 가 기준 조성과 같다 — 카드 §6) 은 이 리뷰의 "강성 단독으로는 CCD 를 못 가른다" 와 같은 방향이다.  층마다 SE 를 달리 고르는 그 설계는 이 리뷰의 "어느 계면이냐에 따라 지배 병목이 다르다" (p.19) 의 황화물 쪽 실례로 읽을 수 있다.  다만 개시 한계인지 전파 한계인지의 진단은 그 카드에도 없다.

### 11-2. cascade 새로움 문헌 갭 보고서 (`reports/황화물 분해 부피 도펀트 문헌 갭.md`) 에 더하는 근거

**B (분해 부피 변화의 화학–기계 지표)** — 이 리뷰에서 부피 · 접촉 손실 · 응력을 말하는 문장 전부 (낱말 전수 검색: volume change / expansion / fluctuation 5 · decomposition 4 · contact loss 3):

| 쪽 | 원문 | 리뷰의 인용 | 분해 부피와의 관계 |
|---|---|---|---|
| p.5–6 | *"… or if physical contact is lost during cycling-induced volume change [30]."* | [30] = 호스트–게스트 역전 복합 전해질 논문 (제목상 부피 변화 연구 아님) | 원인 미특정 ('사이클 유발') |
| p.14 | *"repeated plating/stripping generates volume fluctuations, microcracks, and voids that progressively concentrate current at damaged sites [63,77]."* | [63] 성능 벤치마킹 · [77] Li–S 자가치유 고분자 전해질 | Li 도금 / 박리 |
| p.19 | *"the volume change lithium undergoes every plating/stripping cycle, which reopens contact voids even at an interface that started out both chemically stable and well wetted."* | (뒤 문장) [95] | Li 도금 / 박리 — **화학적으로 안정해도** 생긴다고 명시 |
| p.18 | *"poor mechanical contact (voids from rough, rigid solid–solid junctions), unstable interfacial chemistry (parasitic reactions that build resistive reaction products), and space-charge effects"* | 없음 | 접촉과 화학을 **별개 병목**으로 둠 |
| p.15 | *"repeated cycling opens voids and delaminates interfaces even below the short-circuit threshold."* | 없음 | 원인 미특정 |
| p.13 (`Fig. 6` 캡션 · 패널) | *"… origins of mechanical failure, including volume expansion, stress concentration at structural defects, and crack growth"* · 패널 *"Lithium plating generates compressive stress."* | 없음 | Li 도금 |
| p.4 (`Table 1`) | 계면 행의 실패 양식 *"Rising impedance, contact loss"* | [41,42] | 기전 미기재 |

  - ⇒ **분해 산물의 부피 · 반응 변형률 · 계면층 응력을 말하는 문장은 0 개**이고, 참고문헌 116 편의 제목에도 volume · strain · decomposition 이 없다.  이 리뷰의 틀에서 '접촉 손실' 과 '화학 불안정' 은 서로 다른 병목이며, 분해가 부피를 통해 접촉을 바꾸는 경로는 등장하지 않는다.
  - **갭 판정에 주는 것**: 2026 년 11 월의 '수송–역학–계면 화학 결합' 리뷰조차 그 경로를 다루지 않는다는 **약한 음성 근거** 하나.  가중치는 낮다 — 고분자–산화물 중심 · 미심사 · 체계적 검색이 아니다.  갭을 깨는 선행도, 갭 보고서가 '본문으로 열어야 할 논문' 으로 꼽은 것과 겹치는 문헌도 없다.

**A (이롭게 분해하는 도펀트)** — 관련 문장 셋, 전부 SE 도펀트가 아니라 인터레이어 이야기다:
  - p.19: *"LiF-rich interphases suppress continuous electrolyte decomposition through strong electronic insulation, and recent structural work reframes them not as uniform protective films but as assemblies of nanoscale LiF domains whose grain boundaries and heterogeneous interfaces govern net performance [91]."*
  - p.19: *"thicker or poorly structured LiF layers raise transport resistance even as they suppress side reactions, since the property that matters is not LiF content but its nanoscale distribution [91]."*  — [91] = Kim, G. & Cha, J., *Adv. Sci.* (2026) e76108 (원문 미대조).
  - p.19–20: 자가치유 인터레이어가 *"forms a LiF-rich interphase in situ"* [95].
  - ⇒ A 의 '산물 품질 점수' 에 붙일 단서 하나 — **산물의 종류 · 양만으로는 품질이 정해지지 않고 분포 (나노 영역 · 입계) 가 좌우한다** 는 주장.  hull 이 주는 것은 산물 종류와 몰수뿐이라는 한계와 같은 방향이다.  단 이 문장의 1차 근거는 [91] 이고 여기서는 2차 인용이다.

### 11-3. 박막 · 건식 · 바인더 카드와 엮기

| 카드 | 그 카드가 가진 것 | 이 리뷰와의 관계 |
|---|---|---|
| [`cao2026_dual_binder_18um_sulfide_electrolyte_film`](cao2026_dual_binder_18um_sulfide_electrolyte_film.md) | 건식 PTFE + 이온 전도 고분자 이중 바인더 18 µm 황화물 막 — 바인더별 σ · 기공 · 나노압입 · 셀 | (i) "얇으면 계면이 지배" 의 황화물 실례 (카드 검산: 막 벌크 몫 ≤ 1–4 %).  (ii) 카드의 판정 "전도성 바인더는 PTFE 보다 **덜 막는** 것이지 더 빨리 나르는 것이 아니다" 는 이 리뷰의 "계면 접합은 저항이고 연속 세라믹 경로가 상한" 과 같은 방향.  (iii) 이 리뷰에는 건식 · PTFE 가 없다 |
| [`schmitt2026_chemomech_stability_dry_cathode_separator_sheets`](schmitt2026_chemomech_stability_dry_cathode_separator_sheets.md) | PTFE 건식 시트 대 펠릿 — 분해량은 시트가 더 많은데 수명은 화학–기계 안정성이 정한다 · PTFE 분리막의 저전위 환원 | 이 리뷰의 "한 전극에 좋은 개질이 다른 전극에는 나쁠 수 있다" 의 바인더 판 (PTFE ↔ Li 쪽).  분해량과 수명이 따로 간다는 관측은 이 리뷰의 '병목 분리' 와 우리 그룹 리뷰의 '되먹임' 사이의 실험 자료다 |
| [`hippauf2019_dry_film_ptfe_sulfide_cathode_sheet`](hippauf2019_dry_film_ptfe_sulfide_cathode_sheet.md) | PTFE 0.1–1 wt% — 취급성 대 계면 저항 | 이 리뷰 상충 표 (§3-3) 에 없는 **바인더 함량 ↔ 수송** 상충의 원형 |
| [`heck2026_densification_sulfide_se_binder_scalable`](heck2026_densification_sulfide_se_binder_scalable.md) | 바인더 분리막의 치밀화 — 취성화 · σ 저하 · 되튐 | 이 리뷰의 '얇고 만들 수 있는 구조' 에 통째로 빠진 단계 (치밀화 · 캘린더링은 `Fig. 8` 낱말뿐) |
| [`bielefeld2020_effective_ionic_conductivity_binder`](bielefeld2020_effective_ionic_conductivity_binder.md) | 유효 이온전도도와 바인더의 경로 차단 (복셀 모사) | 이 리뷰 식 2 가 말로만 하는 것 (ε · τ) 을 계산으로 한 문헌 — tortuosity 정의는 그쪽과 우리 정의 묶음을 따른다 |
| [`liu2026_ccto_colossal_dielectric_interlayer_dry_lpscl`](liu2026_ccto_colossal_dielectric_interlayer_dry_lpscl.md) | 건식 황화물 막 ‖ 습식 양극 사이 이온겔 인터레이어 — '유전' 효과는 미검증 가설이라는 카드 판정 | 이 리뷰의 양극 인터레이어 '기능 분리' 논지의 한 예.  이 리뷰가 옮긴 "superior dielectric properties" [ref 106] 같은 유전 서술을 읽을 때 같은 주의 |
| [`yuan2026_layered_composite_electrolyte_stress_homogenization_li_metal`](yuan2026_layered_composite_electrolyte_stress_homogenization_li_metal.md) | PEO + 2D SiO₂ 층상 복합 전해질 (1차 논문 · 응력 지도 · FEM) | 이 리뷰가 다루는 부류의 1차 논문이 우리 litdb 에 있는 유일한 예.  카드의 판정 (흡착 에너지가 저배위 자리 포화값) 은 이 리뷰의 Lewis 산–염기 서술을 읽을 때의 주의점 |
| [`li2024_inf3_argyrodite_ultrathin_film`](li2024_inf3_argyrodite_ultrathin_film.md) | 도핑으로 용매 내성을 올린 아지로다이트 35 µm 슬러리 막 | 이 리뷰의 "한계는 재료가 아니라 용매 선택" (할라이드 + DMC) 과 같은 손잡이 (슬러리 용매 적합성) 를 **조성 쪽에서** 만진 사례 |
| [`lee2025_corolling_dryprocess_lpscl_ptfe`](lee2025_corolling_dryprocess_lpscl_ptfe.md) · [`mun2025_dry_electrode_technology_assb_review`](mun2025_dry_electrode_technology_assb_review.md) | 공압연 건식 박막 · 건식 전극 리뷰 | 이 리뷰의 제조 장 (§6) 이 빠뜨린 경로 전체 |
| [`li2026_electrochemomechanical_coupling_asslmb_review`](li2026_electrochemomechanical_coupling_asslmb_review.md) · [`deysher2022_transport_mechanical_aspects_assb_review`](deysher2022_transport_mechanical_aspects_assb_review.md) | 전기–화학–기계 결합 · 수송 + 역학 리뷰 (심사 통과) | 같은 주제의 심사 통과 리뷰 — 틀을 인용해야 하면 그쪽이 먼저다 |
| [`beutl2024_round_robin_coin_cell_sulfide_assb`](beutl2024_round_robin_coin_cell_sulfide_assb.md) | 황화물 코인셀 4 기관 round robin | 이 리뷰의 '시험 표준 대 조립 표준' 정리와 같은 관측 (전해질 값은 모이고 셀 값은 흩어진다) |

### 11-4. 우리 DFT 대비 (comp1 / modelc) → `../our_dft_baseline.md` · `db/properties/canonical_registry.json`

| 항목 | 이 리뷰 | 우리 | 차이 / 이유 |
|---|---|---|---|
| 재료 계 | 고분자–산화물 복합막 · 할라이드 | 아지로다이트 벌크 결정 (Li₆PS₅Cl · Cl-rich) | 겹치는 조성 0 — 물성 4 축에 수치로 넣을 행이 없다 |
| A 이온 수송 | 막 유효 전도도 (대부분 60 °C · 2차 인용) · σ_eff = σ_bulk·ε/τ | 주기 셀 MLIP-MD 의 D · Ea — **계 간 상대 차이로만** | 층위가 다르다.  우리 값은 식 2 의 σ_bulk 한 인자 (그것도 입계 · 기공 없는 벌크) 에만 대응한다.  막의 ε · τ · 계면 접합은 우리 계산 밖 |
| 두께 | 중심 변수 | 우리 계산에 두께 · 면적이 없다 | 우리 수송 우위는 κ 축 진술이지 셀 분극 진술이 아니다 — 얇을수록 벌크 몫이 줄어든다 (§3-2 · `comparison_vs_ours.md` 의 `[Oh26-Pol]` 다리와 같은 결론) |
| B 산화 안정 | 축 이름 없는 창 수치 1 건 (4.8 V · 측정법 미기재) · '넓은 창' 은 설계 결과로만 | grand-potential ESW (층 ① 분해 onset) 등 4 축 분리 | 리뷰의 창은 B 4 축 어디에도 넣지 않는다 |
| C 기계 | Monroe–Newman 전단 탄성률 문턱 · 막의 인장 강도 (취급성) · 파괴인성은 정성 | DFT 탄성 텐서 (relaxed-ion · 0 K) → VRH 평균 · EOS B₀ | 양이 다르다 (막의 인장 강도 ≠ 단결정 탄성 상수).  "전단 탄성률을 단독 표적에서 내려라" 는 우리가 G_VRH 를 덴드라이트 판정에 직접 쓰지 않는 것과 부합.  입계 · 기공 · 파괴인성은 우리 계산 밖 |
| D 전자 구조 | 전자 누설이 내부 Li 석출을 일으킨다 [ref 71] (값 없음) | PBE 띠틈 (wide-gap 수준으로만) · SEI 산물 띠틈 | 충돌 없음.  벌크 띠틈으로 σ_e 순위를 매기지 않는 우리 규율 그대로 |
| E Li 금속 계면 | 접촉 → 화학 → 기계 내구 → 공간전하 · LiF 나노 영역 | 환원 한계 (grand potential) · 산물 결정상 띠틈 · 계면 MD 없음 | 리뷰의 병목 분리는 산화물 / 고분자 기준 — 황화물에는 그대로 옮기지 않는다 (§11-1) |
| 무질서 · 계산 조건 | n/a (조건 0 줄) | 원장 참조 | 비교 대상 없음 |
| 계산의 한계 서술 | "이상화 구조는 입계 · 결함 · 장기 열화를 못 담는다" (p.12) | 우리 벌크 계산에 그대로 해당 | 정직 목록 (`comparison_vs_ours.md` §H) 과 같은 말 — 외부 근거로 쓸 필요는 없다 |

### 11-5. ⛔ 이 리뷰에서 가져오면 안 되는 것
- 수치 전부 (전도도 · CCD · 인장 강도 · 계면 저항 · 수명) — 2차 인용 + 번호 어긋남.  필요하면 §10a 대조표의 '맞는 항목' 원 논문에서.
- "LLZO G ~100 GPa" · "입계 ~50 % [67]" · "Monroe–Newman ≈6 GPa [65,66]" — 값 · 귀속 모두 의심 (§10b).  우리 G_VRH 옆에 놓지 않는다.
- 식 2 의 τ 정의 · "σ > 1 mS cm⁻¹ 이후 도핑 수확 체감" · "활성화 에너지 우선" — 근거 없는 서술 (§10c).
- `Fig. 1` · `Fig. 6`–`Fig. 8` — 출처 없는 삽화.  발표 자료에 옮기지 않는다.
- '전고체' 사례로 든 이온성 액체 · 준고체 계의 값.

## 12. 원전 대조표

### 12a. 리뷰가 인용한 문헌 중 우리 litdb 에 카드가 있는 것
| 리뷰 ref | 문헌 | 우리 카드 | 인용 역할 판정 |
|---|---|---|---|
| [59] | Dutra · Goldmann · Islam · Dawson, *Nat. Rev. Mater.* 10, 566 (2025) | [`dutra2025_atomistic_modelling_ml_se_review`](dutra2025_atomistic_modelling_ml_se_review.md) | "ML 예측은 학습 자료만큼만 믿을 수 있다" 에는 무리 없음 · "고분자 매트릭스 · 고분자–세라믹 계면의 MD" 근거로는 범위 불일치 (카드 기준 무기 결정질 SE 리뷰) |

- 그 밖의 115 항목은 카드가 없다 (목록 [112] 는 우리 카드 `sendek2017_ml_screening_12k_conductors` 와 **다른** 2019 년 논문).

### 12b. 다음에 열 만한 원전 (리뷰 목록 서지 그대로 · 우리 축 기준 우선순위)
| 순위 | 리뷰 ref | 서지 (리뷰 표기) | 왜 |
|---|---|---|---|
| ★★★ | [87] | Ning, Z. et al., "Dendrite initiation and propagation in lithium metal solid-state batteries", *Nature* 618, 287–293 (2023) | 개시 대 전파 구분의 원전 · 전해질이 Li₆PS₅Cl 로 보인다 ([litdb 카드] 경유 · §6) — 우리 그룹 덴드라이트 논의의 외부 기준 |
| ★★★ | [22] | Yoon, S. et al., "Regulating Entanglement Networks of Fibrillatable Binders for Sub-20-μm Thick, Robust, Dry-Processed Solid Electrolyte Membranes …", *Small* 2024 | 건식 PTFE 초박막 — `cao2026_…` · `lee2025_corolling_…` 의 직접 이웃인데 리뷰는 풀지 않았다 |
| ★★★ | [110] | "Benchmarking the reproducibility of all-solid-state battery cell performance", *Nat. Energy* 9, 1310–1320 (2024) | 21 기관 재현성 — 조립 편차 (적층압) 의 크기 · `schmitt2026_…` 카드도 "카드 없음" 으로 적어 둔 문헌 |
| ★★ | [103] | Kang, S. H. et al., "High-performance, roll-to-roll fabricated scaffold-supported solid electrolyte separator …", *Small* 21, 2502996 (2025) | 스캐폴드 지지 분리막 27 µm · 인장 · R2R 웹 — 지지체 축의 정량 사례 |
| ★★ | [101] | Li, S. et al., "Sulfide-based composite solid electrolyte films for all-solid-state batteries", *Commun. Mater.* 5, 44 (2024) | 황화물 복합막 리뷰 — 이 리뷰 대신 읽을 문헌 |
| ★★ | [111] | Chen, Y.-T. et al., "Fabrication of high-quality thin solid-state electrolyte films assisted by machine learning", *ACS Energy Lett.* 6, 1639–1648 (2021) | 슬러리 조성 → 막 품질의 자료 기반 공정 지도 |
| ★★ | [86] | Kalnaus, S. et al., "Solid-state batteries: the critical role of mechanics", *Science* 381, eabg5998 (2023) | 역학 종합의 표준 문헌 (우리 카드 둘이 이미 인용) |
| ★ | [99] · [100] | Sand · Rupp · Yildiz, *Chem. Soc. Rev.* 54, 178 (2025) · Gu et al., *Nat. Commun.* 14, 1632 (2023) | 공간전하 설명의 한계 — 계면 전도 논의를 할 때 |
| ★ | [38] | Wang, X. et al., "Grafting Strategy Achieving Self-Healing Polymer/Sulfide Electrolyte …", *Rare Met.* 44, 7159 (2025) | 황화물–고분자 복합 (이 리뷰에서 유일한 1차 예) |
| ★ | [109] · [108] | Sarkar & Thangadurai, *ACS Energy Lett.* 7, 1492 (2022) · Surendran & Thangadurai, *ACS Energy Lett.* 10, 991 (2025) | CCD 의 절차 의존 · 셀 수준 요구 조건 |

## 13. 적용 인사이트 (가장 날카로운 셋)
- ① **얇을수록 벌크 수송 우위의 셀 수준 몫은 줄어든다.**  리뷰의 스케일링 서술과 면저항 산술 (§3-2), 그리고 황화물 18 µm 막 카드의 검산이 같은 말을 한다.  Cl-rich 의 수송 이점을 말하는 문장 (κ 축) 과 계면 · 분해 축 문장을 원고에서 섞지 않는 근거가 하나 더 생긴다.
- ② **이 리뷰는 cascade 갭 B 가 겨누는 경로 (분해 → 부피 → 접촉 · 응력) 를 보지 못하는 틀의 사례다.**  '결합 설계' 를 제목에 건 2026 년 리뷰가 접촉 손실과 화학 불안정을 별개 병목으로 두고 분해 부피를 한 문장도 말하지 않는다 — 갭의 약한 음성 근거이자, 우리 그룹 리뷰의 되먹임 틀이 문헌에서 어디에 서는지를 보여 주는 대비점이다.
- ③ **가져올 것은 용어 둘과 원전 목록이다.**  '개시 한계 대 전파 한계' (덴드라이트 주장 앞에 붙일 진단) 와 '시험 표준 대 조립 표준' (재현성).  둘 다 원전이 황화물 계 심사 논문이라 (§12b) 이 프리프린트가 아니라 **원전을 인용**한다.

## 14. 인용 가능 문장 (영문 초안 — 이 프리프린트가 아니라 원전을 인용하는 꼴 · 원전 확인 뒤에만)
- "Dendrite failure in solid electrolytes proceeds through distinct initiation and propagation stages that depend on different material properties, so a single shear-modulus criterion is not sufficient [Ning 2023]."
- "A shared test protocol does not remove the spread caused by cell assembly, in particular the applied stack pressure [Nat. Energy 9, 1310 (2024)]."
- "As the separator becomes thinner, the bulk ionic resistance decreases with thickness whereas the interfacial contributions do not, so the interfaces dominate the cell polarization." (식 R·A = t/σ 로 직접 쓰고 인용 없이 둘 수 있는 문장)
- ⛔ 이 프리프린트 자체는 인용하지 않는 것을 기본으로 한다 (미심사 · §10).

## 15. 주의 / 한계 (인용 규율)
- 미심사 프리프린트 v1 — 심사 뒤 내용 · 번호가 바뀔 수 있다.  출판본이 나오면 §10a 를 다시 대조한다.
- 리뷰의 수치는 전부 2차 인용이고 원 논문을 하나도 열지 않았다.  §10b 는 추정이다 — 원전을 열기 전에는 '리뷰가 틀렸다' 로 쓰지 않는다.
- 문헌 수치는 소환값이다.  우리 db 값과 같은 표에 놓지 않는다 — 이 카드에는 우리 계산값이 없다.
- §3-2 면저항 표 · §4a 홉 수 검산은 [우리 산술] 이다 (리뷰에 없는 것).  홉 수 검산은 차수 확인이고 확산계수 · 전도도가 아니다 (ν₀ 10¹³ s⁻¹ 가정).
- 그림은 전부 개념도 · 남의 그림이라 그림에서만 읽은 값은 `Fig. 4` 의 인쇄값 넷과 반발 거리 둘, `Fig. 2` 의 봉우리 위치뿐이다.

## 16. 기법 · 용어 미니사전
- **UCSE (ultrathin composite solid electrolyte)** — 고분자 + 무기 충전재 복합막 중 두께를 설계 변수로 삼는 부류.  이 리뷰의 조어에 가깝다.
- **Monroe–Newman 판정** — 전해질 전단 탄성률이 Li 의 약 2 배를 넘으면 계면 돌기 성장이 억제된다는 선형 탄성 해석 (고분자 / Li 계면 · 결함 없는 계면 가정).
- **CCD (critical current density)** — 단락 없이 견디는 최대 전류 밀도.  절차 (전류 증가 속도 · 도금 시간 · 이력) 에 따라 같은 재료 값이 달라진다.
- **개시 (initiation) / 전파 (propagation)** — 덴드라이트 실패의 두 단계.  개시 = 표면 아래 기공에 Li 석출 + 미세균열 (국소 강도 · 기공), 전파 = 균열 쐐기 열림 (파괴인성 · 적층압).
- **t⁺ (Li⁺ transference number)** — 전류 중 Li⁺ 가 나르는 몫.  낮으면 계면에 농도 구배가 생겨 불균일 석출을 부른다는 것이 리뷰의 '개시' 논리.
- **공간전하층 (space-charge layer)** — 두 상의 Li 화학 퍼텐셜 차 때문에 계면 수 nm – 수십 nm 에서 운반자가 재분포한 영역.
- **Lewis 산–염기 상호작용** — 세라믹 표면 산점이 염의 음이온을 붙잡아 해리를 돕고 고분자 결정화를 누른다는 설명.
- **퍼콜레이션 (percolation)** — 전도상이 막을 관통하는 연결망을 이루는 문턱 현상.  이 리뷰는 문턱값을 주지 않는다.
- **tortuosity** — 기하 τ (경로 길이 ÷ 두께) 와 수송 tortuosity (factor, φ·σ₀/σ_eff) 는 다른 양이다.  이 리뷰 식 2 는 둘을 섞어 쓴다.
- **VTF 식** — 고분자 전해질의 σ(T) 를 구획 운동으로 설명하는 경험식 (Arrhenius 의 T 를 T − T₀ 로).
- **자가치유 (self-healing) 전해질** — 동적 결합 (이황화 · 수소 결합 · 붕산 에스터 등) 으로 균열 · 공극을 되메우는 고분자 / 복합 전해질.
- **HEO (high-entropy oxide) 충전재** — 다성분 산화물.  산소 공공이 음이온을 붙잡아 t⁺ 를 올린다는 설명.
- **DIW (direct ink writing)** — 잉크를 노즐로 직접 써서 쌓는 인쇄법.
- **KPFM + NRA** — 표면 전위 (켈빈 탐침) 와 Li 깊이 분포 (핵반응 분석) 를 같이 재 공간전하층을 직접 본다.

## 🗨️ Q&A 로그
- (아직 없음)
