Repository: yonghoon7153-source/Yonghoon-DEM-DFT

# 📚 LITDB — 문헌 단일 시스템 (**SE·DFT 축 + DEM·MPM 축, 두 트랙**)

> **앞으로 논문은 여기서만 본다.** 여러 곳(db/literature, kb/papers, db/properties, Excel)에 흩어진 문헌을 한 곳에서 생각·참고·비교하기 위한 통합 MD 시스템.

## 왜 트랙이 둘인가
`INDEX.md` 는 argyrodite 전해질 축이라 접촉역학·MPM·건식전극 digest 가 들어갈 자리가
없다. 그래서 한때 64편이 **어느 인덱스에도 없었다**(open_items #7). 축을 나눠 그 구멍을
닫았고, 한 분모로 세면 “159편 중 98편 미언급” 같은 **가짜 미결**이 나온다
(`comparison_vs_ours.md:8`). 분리는 실측 근거가 있는 결정이다 — 합치지 말 것.

⚠ 이 표의 **편수는 적지 않는다.** 손으로 쓴 수는 반드시 낡는다(README 자신이 세 번 틀렸다).
현재값은 `python3 tools/litdb/build_index.py --check` 로 본다.

File: litdb/papers/asylbekov2023_cb_fragmentation_pbe_dem_dry_mixing.md (part 2 of 2)
<!-- digest 표준 양식. ★ = 사용자가 특히 원한 항목.  COMPREHENSIVE / paper-level standalone. -->
- ⇒ ★ **주응력 기반 집계는 그 규약 논쟁과 *직교하는 제3의 축*** 이다: `σ_zz` 한 성분 대신 **주응력 3개의
  평균(정수압적)** 과 **τ_max(전단)** 를 같이 내면, **"AM-AM vs phase" 문제와 별개로** 침대의 응력상태를
  더 온전히 기술할 수 있다.  ⚠ 단 **이것이 f_AM 규약 문제를 푸는 것은 아니다** — 다른 질문에 답하는 다른 지표다.
- ★ 그들 실측 한 줄이 유용하다: **"σ̄ 와 τ_max 의 분포가 정량·공간 모두 매우 유사"** ⇒
  **믹서 체제에서는 두 지표가 사실상 같은 정보**.  ⚠ **우리 구속 압밀(confined die)에서는 성립할 이유가 없다**
  (정수압 성분이 크게 다르다) — 옮기지 말고 **우리 침대에서 직접 재는 것이 한 줄짜리 확인 실험**이다.

### B-5. 역보정 방법론 — Nelder–Mead + 로그 전처리 + 다중시작 + 물리 제약

- 우리 스케일링 법칙 적합은 **OLS/Ridge + nested LOOCV** 축이고, 본 논문은 **비선형 역문제 + 휴리스틱 최적화** 축이다.
- ★ 그대로 쓸 만한 규약 넷: ⓐ **로그 전처리**(값 범위가 넓은 파라미터), ⓑ **정규화**,
  ⓒ **무작위 다중시작 ≥15**(Fig A1 이 국소최소 실재를 증명), ⓓ **물리 제약으로 해를 버림**(ν ≥ 2).
- ⚠ 그들이 **안 한 것**(우리는 해야 할 것): **식별가능성(identifiability) 분석** — λ ↔ σ_crit 축퇴(§A-4),
  파라미터 신뢰구간, 교차검증(다른 tip speed 에 대한 hold-out).  ★ Case III 이 사실상 **hold-out 시험**이고
  **실패했다**(한 자릿수 오차 증가) — 즉 **그들의 적합은 일반화되지 않는다는 것이 그들 자신의 데이터로 드러났다**.
  이것은 우리 LOOCV 문화가 왜 필요한지의 외부 사례로 인용 가능.

## C. ★ 우리 novelty — 이 논문 대비 어디가 우리가 앞서고 어디가 밀리나

> **결론 먼저**: 본 논문은 **우리가 갖지 못한 능력 하나(입도 진화 = 분쇄)** 를 **아주 싸게** 구현한 우수한
> 공정 모델이다.  그러나 **전달·압밀·형상·공간해상·재현성**에서 우리가 명백히 앞선다.  두 모델은
> **경쟁이 아니라 직렬·상보**다.

**(1) 전달 삼중항 — 그들 0 채널 (가장 큰 격차)**
- 그들: σ_ionic·σ_e·σ_thermal·percolation·tortuosity **전부 없음**.  CB 가 *왜* 중요한지는 서론에서
  인용으로만 말하고, **PSD → 전도도 → 성능**의 고리를 **잇지 않는다**.
- 우리: **3채널 전부** + 명시 Kirchhoff/Holm 접촉망 + STEP3 복셀 FV.  ★ **본 논문이 낸 PSD 를 받아
  전도도로 바꿔 줄 수 있는 것이 정확히 우리 파이프라인**이다.

**(2) 공간 해상 — 그들 0D**
- 그들: 믹서 = **한 덩어리**.  자기 Fig 3·4 가 공간 불균질을 보여주는데도 PBE 는 그것을 못 쓴다.
- 우리: **MPM/복셀 격자**가 이미 실공간.  ⇒ **local PBE 로 직행 가능**(§B-2) = 그들 outlook 을 우리가 더 싸게.

**(3) 압밀·소성·형상 — 그들 범위 밖**
- 그들 DEM: **탄성 Hertz + 점착 JKR**, 항복 캡 없음, 형상 불변, 파쇄 없음.
- 우리: DEM 압밀(18× 연화 + Stage-E 소성면적) + **MPM 진짜 J2 형상 소성** + void-fill + 변형장.

**(4) 검증 구조 — 그들 단일 앵커·단일 사슬**
- 그들: **CB PSD 하나**에 모든 자유 파라미터를 적합.  독립 모델 없음, 교차검증 없음,
  **Case III(hold-out)에서 실패**.
- 우리: **DEM · MPM 독립 2모델을 각각 실험에 보정**(frame[4], cross-fit 금지) + LOOCV 문화 + 사전등록.

**(5) 재현성**
- 그들: **입자수·입자크기·Δt·클래스 수 N·λ·σ_crit 파라미터 미보고**, *"Research data are not shared"*,
  **DEM 보정 CNN 은 "향후 논문"**.  ⇒ **논문만으로 재현 불가**.
- 우리: 스크립트·매니페스트·`input_digest`·selftest·CI 규율.

**⚖️ 정직하게 — 그들이 우리보다 앞선 곳**
- ★★ **① 입도 진화(분쇄)를 *싸게* 푸는 구조** — **우리에게 통째로 없는 능력**이다.
  PBE(MOC + Kumar + RK4)는 ODE 수준 비용이라 **GPU 도 필요 없다**.  ⇒ **차용 1순위.**
- ★ **② 응집체 계층의 명시적 구분** — primary / aggregate(brittle) / agglomerate(soft) / clump 를
  **크기와 결합기구로 나누고 각 층에 다른 커널**을 준다.  **우리 CB 는 속이 찬 0.2 µm 구 하나**뿐이다.
- ★ **③ 공정 노브 → 미세구조의 직접 실험 연결** — tip speed 3 수준 × 실측 PSD.
  **우리는 혼합 공정 축이 아예 없다**(초기 침대는 무작위 비중첩 삽입).
- ★ **④ 프랙탈성의 인식** — D_f = 2.0–2.5, 소결 브리지, 곁가지 입체 걸림.  우리 blob 근사가 놓치는 물리를
  **명시적으로 이름 붙여** 준다(당장 모델하진 않더라도 한계 서술에 쓸 수 있다).
- ⚠ 단 ①②③④ 는 전부 **혼합공정·CB·저응력(≤0.2 MPa)** 범위다.  **전달·압밀·형상·공간·재현성은 우리 우위** 유지.

## 8. 적용 인사이트 (내 연구에 어떻게)

- ① ★★ **`SP_D = 0.20 µm` 에 출처를 붙인다** — 건식(본 논문) · 습식[63] · 마이크로DEM[64] **세 경로가
  같은 0.2 µm 분쇄 하한**을 준다.  ⇒ 우리 Super P blob 크기는 *임의*가 아니라 **"완전 분산 극한"** 이다.
  ⚠ grade 가 Super C65 로 다르고, **하한 ≠ 평균**임을 같이 적는다.  (즉시, 계산 0)
- ② ★★ **"나노를 DEM 밖으로" 는 우리만의 편법이 아니다** — 같은 문제를 다른 그룹이 **같은 논리로**,
  다만 **다른 공간(size space)에서** 해결했다.  `additives.py` 의 설계 결정(frame[2] 계열)에 대한
  **외부 선례**로 인용 가능.  ⚠ "같은 회피, 다른 절반"이라는 단서를 반드시 같이(§A-2).
- ③ ★ **우리에게 없는 축을 정확히 이름 붙인다** — ⛔ **첨가제 입도 진화(분쇄·재응집)**.
  본 논문이 그 빈칸의 **완성된 템플릿**(PBE: birth/death + MOC + Kumar + RK4 + Nelder–Mead)을 준다.
  우리가 도입하면 **local PBE**(복셀별)로 갈 수 있어 그들 0D 보다 앞선다.  ⚠ **파라미터는 전면 재보정 필요**
  (응력대역 3자릿수 차).
- ④ ★ **초기 PSD 는 공정 변수다** — 원고에서 첨가제 기하를 제시할 때 *"충분히 분산된 상태를 가정"* 단서.
  근거 = Fig 9 right(6.25 vs 13 m s⁻¹ 에서 PSD 가 완전히 다르다).
- ⑤ **응력 집계 규약** — 셀별 질량가중 텐서 → 주응력 → σ̄ / τ_max 병기.  우리 f_AM 규약 논쟁과 **직교**하는
  추가 지표.  ⚠ 그들의 "σ̄ ≈ τ_max" 관찰은 **믹서 체제 한정** — 우리 구속 압밀에서 직접 재봐야 한다(1줄 확인).
- ⑥ **역보정 위생** — 로그 전처리 · 정규화 · 무작위 다중시작 ≥15 · 물리 제약으로 해 기각.
  ★ 그리고 **그들이 안 한 것**: 식별가능성(λ↔σ_crit 축퇴)·hold-out.  **Case III 실패가 곧 hold-out 실패**라는
  읽기는 우리 LOOCV/사전등록 문화의 외부 사례.
- ⑦ **응력 스케일 대조표에 한 줄 추가** — 건식 고강도 혼합 **10²–2×10⁵ Pa** / 우리 냉간압밀 **3×10⁸ Pa** /
  ASSB 작동 스택압 **~10⁷ Pa**.  **"제조 ≠ 작동" 인식에 *혼합* 층을 하나 더 얹는다.**
  ⚠ digitized 이므로 **자릿수 비교로만**.
- ⑧ **데이터 파일 제안**: `docs/data/asylbekov2023_cb_breakage.csv` — Table 2·3(stated) + x_lim/x_p(stated) +
  CB 계층 크기(stated) + Table 1 DEM 파라미터(stated) + Fig 3/4/7/9 판독값(**digitized 태그 필수**).
  ⛔ **`densification_porosity_db` 에는 넣지 않는다** — porosity·압력 축이 아예 없다.

## 9. 인용 가능 문장 (deck/paper용)

- "Asylbekov et al. (2023, KIT + TU-Braunschweig IPAT) modelled the **fragmentation of carbon-black
  agglomerates during high-intensity dry mixing** by **removing the carbon black from the DEM entirely**:
  the DEM (Rocky, coarse-grain factor 100, Hertz–Mindlin + JKR) contains **only the NCM 622 active material**,
  which is assumed to act as the **grinding media**, and it supplies just two statistics — the mass-weighted
  distribution of the mean principal stress and the particle-normalised contact frequency, collected on a
  10 × 72 × 8 = **5760-cell Eulerian grid** — to a **population balance equation** that carries the carbon
  black in *size space*."
- "This is **structurally the same evasion we use** for the conductive additives: both refuse to make the
  nano-objects DEM bodies (their reason — *'due to the small size of the CB it is not possible to completely
  resolve the particles in the DEM, even with low mass fractions'* — is the same one our `additives.py`
  states).  The difference is **where the nano phase is re-housed**: they put it in **size space**, so it
  **evolves in time (it fragments) but has no location**; we put it in a **real-space MPM/voxel grid**, so it
  **has a location and yields σ_e / σ_ion / τ but never changes size**.  The two are complementary halves,
  and the natural merge — a **cell-local population balance** — is exactly what their own outlook proposes."
- "Their most transferable result is a **comminution limit**: the breakage rate is identically zero below
  **x_lim ≈ 0.2 µm** (the σ₅₀ model enforces it explicitly with x_p = 0.199 µm, the power-law model through a
  very steep gradient), and the **same 0.2 µm limit was found independently for wet dispersion in a planetary
  mixer and in micro-scale DEM**.  This supports reading our **0.20 µm Super-P aggregate** as the
  *fully-dispersed lower bound* of a carbon-black aggregate rather than an arbitrary modelling choice."
- "Splitting the carbon black into **brittle agglomerates (x < 0.766 µm, primary particles of 50–100 nm joined
  by sintered bridges, fractal dimension 2.0–2.5)** and **soft agglomerates (x ≥ 0.766 µm, up to ~30 µm, bound
  by van der Waals forces and steric hooking)** and giving each its **own breakage function** recovered the
  **bimodal shape** that a single homogeneous kernel had smeared into an essentially monomodal distribution —
  a phase-wise-kernel argument that parallels our phase-wise treatment of additives."
- "⚠ The fitted fracture strengths must **not** be quoted as material strengths.  They were never measured
  independently, they are **degenerate with the unreported free scalar λ** of eq (16), the appendix itself
  shows **multiple local minima across ≥15 random restarts**, and the transfer test (Case III) **fails**: the
  error at 6.25 and 13 m s⁻¹ is an **order of magnitude larger** than at the calibration speed of 9.5 m s⁻¹,
  and only re-calibrating the breakage functions (Case IV) recovers it.  In our vocabulary this is an
  **effective, compensating parameter of the same epistemic status as our 18× softening of E_SE** — except
  that ours is required independently by three anchors, whereas theirs is fitted to the single curve it
  reproduces."
- "Finally, this paper is **process mechanics only** — it computes **no ionic, electronic or thermal
  conductivity, no porosity, no electrode and no cell**; its sole output is a carbon-black particle size
  distribution, and the stresses involved (**≈10²–2 × 10⁵ Pa**) are **three to six orders of magnitude below**
  the 300 MPa cold-press we model.  It is the **upstream** half of a serial chain — fragmentation (this work)
  → aggregation (Frankenberg 2024, which cites this paper) → densification and transport (ours)."

## 10. 주의/한계 (over-claim 방지)

- ★★ **응력 체제가 완전히 다르다 — 절대값 전이 전면 금지.**  믹서 응력 **10²–2×10⁵ Pa (≤0.2 MPa, digitized)**
  vs 우리 **300 MPa**.  **3–6 자릿수** 차이다.  CB 파괴강도도 같은 저대역(10²–10⁵ Pa)이므로, 이 곡선을
  우리 압밀에 그대로 넣으면 **모든 CB 가 첫 접촉에서 하한까지 분쇄**되는 무의미한 답이 나온다.
  ⇒ **옮길 수 있는 것은 "모양·구조·하한의 존재"뿐이고 수치는 아니다.**
- ★★ **소재가 다르다.**  **NCM622 + CB Super C65** (전해질 **없음**, LIB 건식 혼합 원료) vs
  **우리 LPSCl + NMC811 + VGCF/PTFE/SuperP/SDCP**.  ⚠ 특히 **VGCF(섬유)·PTFE(연성 피브릴)에는 프랙탈
  응집체 분쇄 물리가 적용되지 않는다** — 섬유는 굽힘·좌굴, PTFE 는 연신·피브릴화다.
  본 논문의 breakage 물리는 **CB 계열(우리 Super P)에만** 논의 대상이다.
- ★★ **σ_crit 은 재료 강도가 아니다** — 독립 측정 없음 + **eq(16) 의 λ 와 축퇴**(λ 미보고) +
  **Fig A1 의 다중 국소최소** + **Case III hold-out 실패**.  ⛔ **"CB 응집체의 파괴강도는 X Pa" 로 인용 금지.**
- ★ **CG = 100 의 응력 절대값은 검증되지 않았다.**  본 논문은 **force-scaling 을 쓰지 않고** 오차를 보정에
  흡수하며, **빈도만** 입자수로 정규화하고 그것도 *"partially compensates"* 라고 적는다.
  ⇒ **Fig 3 의 응력 *절대값*은 어떤 독립 검증도 없다**(Frankenberg 2024 가 같은 그룹에서 이 구멍을 나중에 메운다).
- ★ **breakage function 은 공정 독립이 아니다** (저자 결론).  9.5 → 13 전이는 괜찮고 **9.5 → 6.25 는 실패**한다.
  ⇒ **"보정된 커널"의 전이 반경은 좁다.**
- ★ **0.766 µm 의 brittle/soft 분리선은 분포의 골짜기 위치일 뿐**이다.  저자 명시: *"by no means constant …
  only a rough estimate."*  결합력 기준 분리는 **실험적으로도 시뮬레이션으로도 불가능**하다고 적는다.
- ★ **ν = 158.2 / 145.8 / 60.0 은 물리적 파편 개수로 읽을 수 없다.**  저자 스스로 *"단순화된 모델링 때문"*
  이라 두 번 적는다.  **ν = 4.0 이 세 번 반복**되는 것은 **ν ≥ 2 제약/`log₂` 전처리 경계에 붙은 신호**로 보인다(논문 미언급).
- ★ **본문과 Table 3 이 어긋난다** — §3.5 의 *"σ 모델은 tip speed 가 오르면 폭이 준다"* 는 표의 q 감소
  (=폭 증가)와 반대이고, 그 문장이 §3.5 안에 **중복**돼 있다.  ⇒ **표를 정본으로.**
- ★ **Fig A1 상호참조 오류** — 본문이 *"분체 유동거동이 CB 분쇄 정도에 의존한다(Fig A1)"* 고 하지만
  Fig A1 은 최적화 TSE 그림이다.  ⇒ **그 주장의 데이터 근거가 논문에 없다.**  서술로만 인용.
- ★ **실험 PSD 자체가 흔들린다** — 손혼합·NMP 현탁·**원심분리**가 **추가 분쇄 또는 재응집**을 일으킬 수 있고,
  **광산란은 구 등가직경**이라 **프랙탈 CB 에서 실제 크기와 크게 다를 수 있다**(저자 명시).
  게다가 PBE 가 **부피 x** 를 쓰므로 그 오차가 **증폭**된다.
- ★ **재응집(re-agglomeration)이 모델에 없다** — 저자는 **soft 응집체의 erosion 형 커널(q = 0.2, ν = 158.2)이
  바로 그 부재를 보상하는 산물**이라고 명시한다.  결론에서 *"바인더를 넣으면 재응집 모델링은 필수"* 라 적는다.
  ⇒ **PTFE 바인더가 들어가는 우리 건식 공정에는 이 모델이 그대로는 부적합**하다.
- ★ **선형 breakage 가정의 한계** — Bilgili & Scarlet [65] 의 세 가지 비선형 중 두 가지(미세입자 부피 증가가
  만드는 **완충층(damping layer)** 이 응력을 낮춤 [22,66])가 **잔차의 원인**으로 지목된다.  ⇒ 시간가변 breakage rate.
- ★ **0D(공간 무시)** — 자기 Fig 3·4 가 응력·빈도의 **공간 불균질**을 보여주는데 PBE 는 못 쓴다.
- ★ **DEM 파라미터 보정에 CNN 을 썼는데 그 방법이 "향후 논문"** 이다 ⇒ **보정 사슬이 이 논문 안에서 닫히지 않는다.**
- ★ **재현 불가**: 입자수 · 입자 크기(mm) · DEM Δt · 시뮬 물리시간 · PBE 클래스 수 N · λ ·
  파괴강도 best-fit 값 — **전부 미보고**.  **"Research data are not shared."**
- ★ **믹서 제조사/모델 미표기** — 특정 장비(예: Eirich)로 단정하지 말 것.
- ★ **Table 1 의 Γ_SJKR·μ·e 는 *확대입자* 보정값**이지 재료 물성이 아니다.  **Frankenberg 2024 의 Γ_pp 와
  직접 비교 금지**(다른 분말·다른 확대율·다른 보정 실험).
- ★ **DEM 입자밀도 1670 kg m⁻³ 와 본문의 NCM622 4500 kg m⁻³ 불일치를 논문이 설명하지 않는다.**  추정 금지.
- ★ **σ₅₀ 의 "50 % 확률" 정의가 실제로 구현되지 않는다** — eq(16)은 σ_crit 을 **hard threshold** 로 쓴다.
  강도의 **확률적 산포**가 모델에 들어가 있지 않다.
- **digitized 목록**(§3.8): Fig 3·4·5·6·7·8·9·A1 판독값 — **추세 전용**.
  **stated 목록**: Table 1·2·3, x_lim ≈ 0.2 µm, x_p = 0.199 µm, 0.766 µm 분리선, CB 계층 크기(50–100 nm /
  300 nm–>1 µm / ~30 µm / 수 mm), D_f 2.0–2.5, CG = 100, 5760 셀(10×72×8), 도메인 1/3,
  NCM622 x₅₀ 9.5 µm · E 230 GPa · ρ 4500 kg m⁻³, CB 3 wt%, 300 g, v_tip 6.25/9.5/13 m s⁻¹, 2 min,
  ≥6 시료 평균, ≥15 다중시작, RK4 Δt ≤ 0.1 s, ν ≥ 2 제약.

## 11. 기법 미니 사전 (이 카드를 혼자 읽기 위한 용어)

| 용어 | 뜻 | 이 논문에서 |
|---|---|---|
| **PBE (population balance equation)** | 어떤 입자 성질(여기선 부피 x)의 **개수밀도분포 f(x,t)** 가 birth/death 로 시간발전하는 보존형 수송방정식 | eq (1).  분쇄만 있고 응집(aggregation)은 없음 |
| **breakage rate b(x)** | 크기 x 입자가 **단위시간당 깨질 확률률** | `b = ṅ·p_s`; DEM 통계 + σ_crit 으로 만듦 |
| **breakage function p(x,y) / θ(z)** | 부피 y 가 깨졌을 때 **나오는 파편의 크기분포** | Diemer–Olson product function, 파라미터 (q, ν) |
| **MOC (method of classes)** | 크기축을 유한개 클래스로 잘라 **분포 전체를 해상**하는 PBE 이산화 | 로그 간격 클래스.  모멘트법(QMOM)과 대비 |
| **QMOM** | 분포 대신 **모멘트 몇 개만** 추적하는 저비용 PBE 해법 | **부적합으로 기각**(전 분포가 필요해서) |
| **Kumar 보정** | MOC 의 **질량보존이 격자에 의존하는 문제**를 가중치 ω^b, ω^d 로 고치는 보정 | eq (3)·(4a–c), Kumar et al. [33] |
| **erosion vs fracture** | 표면이 조금씩 깎이는 것(erosion, q→0) vs 덩어리가 쪼개지는 것(q ↑) | soft 응집체 σ₅₀ 팔이 **erosion(q = 0.2)** 으로 감 |
| **stress intensity(응력강도) / stress frequency(응력빈도)** | Kwade 응력모델의 두 축 — **한 번에 얼마나 세게** / **얼마나 자주** | Fig 3(강도) · Fig 4(빈도).  둘을 곱/적분해 b(x) |
| **주응력(principal stress)** | 응력텐서의 **고유값** — 좌표계와 무관, 전단 정보 보존 | σ̄ = 세 주응력의 평균.  τ_max = (σ_I−σ_III)/2 |
| **coarse-graining** | 입자를 f 배 키워 **개수와 timestep 부담을 줄이는** 기법 | f = 100.  **force-scaling 은 안 씀**(보정 흡수) |
| **force-scaling** | CG 로 커진 입자의 접촉력을 f² 로 스케일해 **응력·충돌에너지를 원래 값으로 보존**하는 기법 | ⛔ 본 논문에 없음 — **Frankenberg 2024** 가 도입 |
| **JKR / SJKR** | 표면에너지 Γ 로 **점착**을 넣는 접촉이론 / Rocky 의 단순화 구현 | Γ_SJKR 0.27(pp) / 0.78(pw) J m⁻², **확대입자 보정값** |
| **brittle vs soft agglomerate** | **소결 브리지**로 굳은 프랙탈 aggregate vs **vdW·입체 걸림**으로 뭉친 flake | 0.766 µm 로 분리(분포 골짜기) |
| **프랙탈 차원 D_f** | 응집체 질량 ∝ R^D_f.  낮을수록 성기다 | CB 2.0–2.5.  ⚠ **우리 blob 근사에는 없음** |
| **Nelder–Mead (downhill simplex)** | 도함수 없이 simplex 를 굴려 최소를 찾는 **휴리스틱** 최적화 | 얕은 골짜기·Jacobian 부재 때문에 선택 |
| **TSE** | total squared error, `‖f_exp − f̂‖²₂` | Fig 9 left 의 세로축 |
| **x_lim / x_p** | 분쇄 하한 / **그 아래는 소성이 지배해 안 깨지는 크기**(Tavares) | 0.2 µm / 0.199 µm |

## 🗨️ Q&A 로그
<!-- "Q&A 작성해줘" 트리거 시 직전 질문/답 누적 -->
