Repository: yonghoon7153-source/Yonghoon-DEM-DFT

# 📚 LITDB — 문헌 단일 시스템 (**SE·DFT 축 + DEM·MPM 축, 두 트랙**)

> **앞으로 논문은 여기서만 본다.** 여러 곳(db/literature, kb/papers, db/properties, Excel)에 흩어진 문헌을 한 곳에서 생각·참고·비교하기 위한 통합 MD 시스템.

## 왜 트랙이 둘인가
`INDEX.md` 는 argyrodite 전해질 축이라 접촉역학·MPM·건식전극 digest 가 들어갈 자리가
없다. 그래서 한때 64편이 **어느 인덱스에도 없었다**(open_items #7). 축을 나눠 그 구멍을
닫았고, 한 분모로 세면 “159편 중 98편 미언급” 같은 **가짜 미결**이 나온다
(`comparison_vs_ours.md:8`). 분리는 실측 근거가 있는 결정이다 — 합치지 말 것.

⚠ 이 표의 **편수는 적지 않는다.** 손으로 쓴 수는 반드시 낡는다(README 자신이 세 번 틀렸다).
현재값은 `python3 tools/litdb/build_index.py --check` 로 본다.

File: litdb/papers/baer2026_li_metal_argyrodite_interface_stability_transport.md (part 2 of 2)
<!-- digest 표준 양식 (paper-level STANDALONE) — 2026-11-24 litdb-curator (배치 2026-11-24b #1 · 병렬 실행 · 공유 파일은 메인 세션이 합친다).
- **짧은 MD 의 '반응 없음' 주장은 이 논문에 없다** (반대로 전부 반응한다). 대신 반응 속도가 ns 라는 점이 실험 (수 시간에 nm) 과 맞지 않는다 (§10-⑦).

### 7d. 이온 수송 — 홉 수 · 관측창 (Q4)

- **계면을 가로지르는 장벽은 이 논문에 없다** (NEB 0 · 장벽 원전은 Golov & Carrasco 2021 · ref 17 — litdb 없음 · §16).
- **벌크 Ea 0.18 eV** (D* · 400–1000 K 외삽): 홉 수 검산 (ν₀ 10¹³ s⁻¹ 가정) 300 K Γ ≈ 9.5 × 10⁹ s⁻¹ · 1/Γ ≈ 0.11 ns · 400 K Γ ≈ 5.4 × 10¹⁰ s⁻¹ · 1/Γ ≈ 19 ps · 1 ns 창 N ≈ 54 — 서술과 차수가 맞다. Ea(σ) 0.12 eV 는 σ 형식의 겉보기 값이라 홉 장벽으로 쓰지 않는다.
- **결정 SEI "플럭스 0"** — 관측창 (400 K · t = 1 ns · n ≈ 55 = 3 Å × 4.24 nm² 막 안의 Li · antifluorite Li 밀도 43 nm⁻³ 가정): 기대 사건 1 ≈ **0.46 eV** (검출 63 %) · 95 % 검출 ≈ **0.42 eV**. 관측 사건 0–8 개 (§3f ✎) 는 막을 넘는 장벽이 대략 0.4–0.5 eV 쯤이라는 것과 양립한다. 그 장벽이면 300 K 홉 대기 ≈ µs (✎ 0.46 eV → Γ ≈ 1.9 × 10⁵ s⁻¹ · 1/Γ ≈ 5 µs) — 셀 시간척도로는 빠르다.
- ✎ 우리 산수 — **창이 가를 수 있는 최소 교환율**: 사건 1 개 / (4.24 nm² × 1 ns) ≈ 0.24 nm⁻² ns⁻¹ = 2.4 × 10⁸ nm⁻² s⁻¹ · 1 mA cm⁻² 순전류 = 6.24 × 10¹⁵ Li cm⁻² s⁻¹ = **62 Li nm⁻² s⁻¹** → 약 6–7 자릿수 아래. ⇒ 이 MD 로 "결정 SEI 가 셀 전류를 막는다" 를 말할 수 없다. 말할 수 있는 것은 "ns 창에서 비정질 SEI · 벌크보다 교환이 훨씬 드물다" 까지다.
- **우리 MLIP-MD 와 정의 대조** (우리 값은 `litdb/our_dft_baseline.md` 축 A · `db/properties/canonical_registry.json` — 1저자 정책상 계 간 상대차로만): 이 논문 = 계면별 미세조정 MACE · NPT (Nose–Hoover) · 1 ns · 400–1000 K 4 점 · kinisi (5 ps 부터) · σ 는 MSTD (D_σ) / 우리 = UMA-s-1p1 (omat · 미세조정 없음) · Langevin NVT · 200 ps · MSD 창 2–50 ps · 600/800/1000 K 3 점 · Nernst–Einstein Haven = 1. ⇒ Ea 를 같은 줄에 두지 않는다. 방향만 (무질서가 장거리 확산을 연다) 같다.

### 7e. MLIP — 우리 UMA+D3 계면 예측과 (Q5)

| | 이 논문 (MACE) | 우리 (UMA+D3 · 보고서 3 절) |
|---|---|---|
| 모델 | MACE-OMAT 기반 · 계면마다 미세조정 (freeze → multi-head) · 자료 2151 (VASP PBE · 400 eV · Γ 만) | UMA-s-1p1 (omat 머리) · 미세조정 없음 · D3(BJ) 덧셈 |
| 같은 뿌리 | 둘 다 **OMat24 계열** (VASP PBE(+U)) 에서 출발 — 이 논문은 그 위에 자기 DFT 를 덧입혔다 | |
| 검증 대상 | **에너지 · 힘 RMSE** (계면 AIMD 500 · 벌크 400) + **RDF** — 보고량 (분해 속도 · 플럭스 · γ) 자체의 DFT 대조는 없다 | **보고량 W 자체** (같은 배치 · 같은 끝점 · 같은 D3 로 DFT 대 UMA+D3 · 표본마다 ≤ 0.03 J m⁻²) |
| 드러난 약점 | S–P RDF 첫 봉우리 400 K MACE ≈ AIMD 의 절반 (figure-read) → 분해가 빠를 수 있음 · 최종 모델이 6 회째 위원회보다 test 오차가 큼 | 고른 네 조건만 통과 · 다른 계면 · 두께는 보증 안 함 |

배울 점: ① **반응성 계면에서는 결합 끊김 통계 (P–S CN 시계열 · S–P RDF) 를 DFT 와 직접 대는 검사**가 RMSE 보다 앞선다 — 우리 UMA 로 Li | LPSCl 을 다룰 일이 생기면 이것부터. ② 이 논문 test 집합 (계면마다 500 프레임 · DFT 에너지 · 힘 · §4) 은 **UMA 를 Li | LPSCl 반응 계면에서 바로 재 볼 수 있는 공개 대조 자료**다 — 단 기준이 PBE · 400 eV · **Γ 점만**이라 (Li 금속 · 10 Å 면내) 에너지 기준 자체에 k 수렴 오차가 있다. 힘 비교가 더 안전하다. ⚠ 우리 CLAUDE 규율상 UMA 는 Li₃N 에 금지 · LPSCl 벌크 MD 는 검증 표준이지만 **Li 금속 | LPSCl 반응 계면은 검증 범위 밖**이다 (`agarwal2026_umlip_applicability_domain_ssb_interfaces` 참고).

### 7f. 저장소에서 바로 쓸 것 · 못 쓸 것 (Q6)

**바로 쓸 수 있는 것 (내부 대조용 · 출처 표기)**:
1. `interfaces/*_interface_cb.vasp` · `_cb_relaxed.vasp` — Li | LPSCl **반응 전 · 0 K 반응 뒤** DFT 셀 (164–225 원자). UMA(+D3) 단일점으로 힘을 대 보거나, 우리 W 정의 (고정 기하) 에 "반응 전 상태" 를 선언하고 넣어 볼 대조 구조.
2. `test_sets/*.xyz` — 계면마다 500 프레임 DFT 에너지 · 힘 (AIMD 400 · 1000 K). UMA zero-shot 힘 RMSE 를 재는 데 바로 쓸 수 있다 (위 Γ 점 주의).
3. `interfaces/*_supercell.xyz` (2220–2596 원자) — 같은 시작 구조로 UMA MD 를 돌려 분해 · 결정화 시간 (`Table 5`) 과 P–S CN 감쇠 (`Fig. 9`) 를 대는 **모델 간 대조** 시작점 (GPU 계획은 따로 · CLAUDE 계산 규율).
4. `surfaces/Li6PS5Cl_*_004*.vasp` — 우리 두 종결과 다른 'P 노출' 셋째 꼴의 기하 (W 시나리오 밖 극단 대조).

**못 쓰거나 조심할 것**:
- **LICENSE 없음** → 재배포 · 원고 그림 재사용 권리 불명. 논문은 CC-BY 4.0 이지만 저장소 파일에는 적힌 허락이 없다 — 내부 비교에만 쓰고 공개물에는 논문 인용 + 저자 확인 뒤.
- MACE 모델 3 개 — PyTorch pickle (신뢰 안 된 파일 실행 위험) · MACE 판 미기재 · 계면별이라 다른 계면에 옮길 근거 없음.
- 에너지가 없는 구조들 (슬랩 · 계면 · 벌크) — γ_surf · γ_inter 를 다시 낼 수 없다 (DFT 를 다시 돌려야 한다 · 그땐 우리 설정).
- `Li_100_sym_relaxed.vasp` — bcc 가 아니다 (§4) · `bulk/Li6PS5Cl_supercell*` — 본문 MLMD 셀이 아니다.
- 우리 argyrodite DFT 이완 규율 (고정셀 + EOS · vc-relax 안 씀 · `kb/methodology/computational_methods_canonical.md` §3-1) 과 달리 이 셀들은 **셀까지 이완**됐다 — 우리 계산의 출발 구조로 쓰면 그 사정을 같이 적는다.

### 7g. 우리 A–D 물성 4축

- **A (이온전도)**: 벌크 MLIP Ea · σ 가 있다 → 방향 행만 가능 (무질서 50 : 50 이 장거리 확산 · Ea 0.18 eV 는 정의 · 모델이 달라 같은 줄 금지). σ(300 K) 0.139 S cm⁻¹ 는 실험의 수십 배 — 저자도 결함 · 입계 없음으로 설명.
- **B (산화)**: 해당 없음 (음극 쪽만) · **C (기계)**: 해당 없음 (탄성 0 · 다만 반응 부피 수축 ✎ §12 는 DEM 쪽 입력 후보) · **D (전자구조)**: DDEC6 전하만 · 띠틈 · DOS 0.
- **E (음극 계면)**: 본 자리 — §7c 와 report (b).

---

## 8. DFT/계산 방법 ★ (빠짐없이)

- **코드**: VASP 6.4 (refs 23–25) · PAW (ref 27) · 가전자 Li(s¹) · P(s²p³) · S(s²p⁴) · Cl(s²p⁵) (Li 1 전자 PAW).
- **범함수**: PBE (ref 26) · **vdW 보정 없음** (언급 없음) · DFT+U 없음 · 스핀 = 고립 원자 E0 만 스핀편극.
- **컷오프**: 이완 · 단일점 **520 eV** · AIMD **400 eV** (학습 · test DFT 단일점도 400 eV · Γ).
- **k 점**: Γ 중심 자동 · 간격 0.05 × 2π ≈ **0.32 Å⁻¹** · AIMD 는 **Γ 만** (작은 벌크 52 · 54 원자 셀만 자동 격자).
- **이완**: 셀 + 원자 **완전 이완** · 켤레 기울기 · 힘 변화 0.01 eV Å⁻¹ (✎ 저장소: 슬랩 · 계면 셀도 변했다).
- **AIMD**: NVT Nose–Hoover · SMASS = 0 (40 step 주기) · 2 fs (계면은 에너지 보존 때문에 1 fs) · 벌크 600 K 40 ps · 계면 400 · 1000 K 예비 run (→ test 500) · 20 ps (RDF 비교 · Li 녹음 확인) · 분해산물 · Li 벌크 200 → 1200 K 승온.
- **전하 분할**: DDEC6 (ref 28).
- **구조 분석**: RDF 컷오프 4 Å · 배위수 · SEI 두께 · 결정화 이웃 컷오프 3 Å · 결정화 = S 중 Li 배위 8 의 분율 · SEI 소속 Li = S · P · Cl 배위 ≥ 3.
- **무질서 처리**: 단위 셀 안 배치 열거 (대칭 다른 2 개 중 낮은 것) — **단일 배치** · 50 : 50.
- **표면**: pymatgen SlabGenerator · 비화학량 대칭 판 28 · 진공 12 Å (✎ 저장소) · γ_surf 식 (4) · μ 식 (5)–(8) (4 상 공존점).
- **계면**: INTERFACER (사내 · 미공개) · 면내 = 두 면 평균 · 어긋남 0.37 % · 전하 맞춤 = 최소 원자 삭제 (배치 열거) · γ_inter 식 (9) · E_str 식 (10)–(12).
- **MLIP**: MACE · STING 능동학습 · OMAT 기반 · MACE freeze 위원회 3 · 6 회 · 2151 구조 · multi-head 최종 (설정 §3g).
- **MLMD**: LAMMPS (ref 36) · ASE BFGS 시작 이완 · 10 ps NVT (Nose–Hoover · 1 fs · tdamp 100 fs) → NPT (1 bar · pdamp 1000 fs · 이방성) · 계면 5 ns (300 · 400 K) · +5 ns · 벌크 1 ns (400–1000 K) · 벌크 MSTD 20 복제.
- **확산 통계**: kinisi (refs 44 · 45 · 근사 베이즈 회귀) · 확산 구간 5 ps 부터 · MSTD `dtype = identical` · `system particles = 40` ("적어도 20 개의 상관없는 Li 가 있다" 는 가정).
- **플럭스**: 3 Å 막 · 양방향 통과 횟수 · 분수 좌표 고정.

## Post-processing (무엇 · 도구 · 기록)

| 무엇 | 도구 | 어떻게 수치화 · 그림 |
|---|---|---|
| 표면 · 계면 에너지 | VASP 총에너지 + 식 (4) · (9) · (12) | eV nm⁻² 표 (`Table 2`–`4`) · 막대 (`Fig. S9` · `S10`) |
| 전하 | DDEC6 | 원자 색 지도 (`Fig. 7b` · `Fig. S13b`) + 대표값 라벨 |
| 결합 붕괴 | RDF (4 Å) · 배위수 (3 Å) | 전후 RDF (`Fig. 7a`) · CN 시계열 (`Fig. 9`) |
| SEI 두께 · 결정화 | 온전한 PS₄ 위치 · S–Li CN 8 분율 (Ding 방식) | 시계열 (`Fig. 11`) |
| 확산 | kinisi MSD · MSTD | 95 % 구간 띠 (`Fig. S6` · `S7`) · 아레니우스 (`Fig. 5`) |
| 플럭스 | 3 Å 막 통과 횟수 | 누적 곡선 (`Fig. 12`) · 1 ns 평균 표 (`Table 6`) |
| MLIP 검증 | RMSE · RDF (95 % 구간) | parity (`Fig. S2` · `S5`) · RDF (`Fig. S3` · `S4`) |
| 시각화 | (VESTA 류 · 이름 없음) · OVITO 류 단면 | `Fig. 6` · `Fig. 8` · `Fig. 10` |

---

## 9. Figure set ★

| Fig | 내용 (무엇을 보여주나) | 우리 활용 |
|---|---|---|
| 1 | STING 능동학습 흐름도 — 처음 자료 (벌크 · Li · 계면 이완) → MACE freeze 위원회 3 → 위원회 MD → 오차 판정 → 불확도 큰 200 구조 DFT → 반복 · 첫 MD 는 MACE OMAT 로 201 구조 (축소 대조표로 봄) | 우리 UMA 는 미세조정 없음 — 계면 반응을 다룰 때의 학습 흐름 기준 |
| 2 | 최종 자료 450 + 1401 + 300 (Li₃P · Li₂S · LiCl) = 2151 → multi-head 미세조정 (축소 대조표로 봄) | 학습 자료 규모 기준점 |
| 3 | 질서 (Cl 전부 4a · 원) 와 50 : 50 무질서 (4c 사각) 52 원자 셀 (축소 대조표로 봄) | 단일 배치 무질서 — 우리 무질서 처리와 다르다 |
| 4 | 600 K 40 ps AIMD Li 궤적선 — 질서 = cage 안 · 무질서 = cage 사이 (축소 대조표로 봄) | 정성 근거만 |
| 5 | 아레니우스: σ (주황 · D_σ 기반 · Ea 0.12) · D (파랑 · tracer · Ea 0.18) · 400–1000 K (원해상도) | 두 Ea 차 = σ 대 σT 의 kT̄ (✎ §10-③) · 불확도 표기가 띠 폭과 안 맞음 |
| 6 | DFT 계면 셋 (전하 맞춤 뒤) 이완 전 · 뒤 + γ_inter −7.807 · −8.584 · −12.947 eV nm⁻² (원해상도) | 이완만으로 반응 → W 와 같은 줄 금지 (§7b) |
| 7a,b | (100)/(100) P–S · Li–P RDF 전후 (S–P 봉우리 ≈225 → ≈100 figure-read) + DDEC6 (P −2 · PS₄ −2.4 · Cl −0.8 · S −1.6 · Li 0 / 0.8) (원해상도) | 0 K 환원 근거 — 잘린 P 에서만 (§3d ✎) |
| 8 | (100)/(100) 400 K 0–5 ns 단면 · 계면 (굵은 점선) · 결정 (사선) · 막 (1)(2)(3) · c 109.19 → 93.81 Å (원해상도) | c −14 % 수축 · SEI = Li 금속 뺀 전부 (✎) |
| 9 | (100)/(100) 배위수 시계열 300 · 400 K — S–P → 0 · P–Li ≈9.3 → 9.0 · S–Li 8 · Cl–Li 6.5 → 7.1 (원해상도) | 결합 끊김 통계 — MLIP 대조 지표 후보 |
| 10a–c | 5 ns 결정 구조 셋 — antifluorite · (011) 은 겹친 다결정 (원해상도) | 산물 확인 ([Chaney24SEI] 와 같다) |
| 11a,b | (100)/(100) SEI 두께 (400 K ≈64–66 · 300 K ≈62 Å) · 결정화 분율 (축 '%' 인데 분율 0.2–0.8) (원해상도) | 두께 포화 = 반응물 소진 (✎) |
| 12a–c | (100)/(100) 막 누적 플럭스 계면 · 전극 · 전해질 × 300 · 400 K (원해상도) | `Table S2` = 끝값 ÷ 시간 검산 (✎) |
| 13 | 1 ns 누적 총 플럭스 — 벌크 ≈70 · 비정질 ≈25 · 결정 ≈0.5 atoms nm⁻² (원해상도) | 결정 SEI = 사건 1–2 개 (✎) |
| S1 | 능동학습 6 회 RMSE 수렴 (축 단위 'eV' · 'eV/Å' 오기 · (011) 에너지 미수렴) (원해상도) | 수렴 주장 약함 (§10-⑥) |
| S2 | 최종 모델 parity — 계면 test 500 · E 4.455 · 3.126 · 3.122 meV · F 46.8 · 35.9 · 44.7 meV Å⁻¹ (원해상도) | E 단위는 원자당으로 읽음 (우리 판단) |
| S3 | 전체 RDF AIMD 대 MACE · 400 · 1000 K · 20 ps (축소 대조표로 봄) | 대체로 겹침 |
| S4 | S–P 부분 RDF — 400 K 첫 봉우리 MACE ≈ AIMD 의 절반 (figure-read) (원해상도) | 분해가 빠를 위험 — 반응 계면 검증 지표 |
| S5 | 벌크 test 400 parity — F 24.1 · 21.5 · 23.7 meV Å⁻¹ (원해상도) | (100)/(010) 모델 선택 근거 |
| S6 | 벌크 MSD 400–1000 K + kinisi 띠 (원해상도) | 라벨 한 칸 밀림 · 시간축 'fs' 는 ps (✎ §10-④) |
| S7 | 벌크 MSTD (20 복제 · system particles 40) (원해상도) | D_σ · ✎ Haven 0.72–0.88 |
| S8 | 면 (100) · (110) · (111) 투영 + (100) 대칭 종결 세 예 (원해상도) | 종결 이름 읽는 법 |
| S9 | (100) · (010) · (001) γ_surf 막대 · 색 = 바깥 층 원자 (원해상도) | 표 2 와 0.003 차 1 건 |
| S10 | (110) · (101) · (011) γ_surf 막대 (원해상도) | 표 2 와 0.03 차 1 건 |
| S11 | (100) +10 판에서 P 2 개 삭제 → 중성 (원해상도) | 전하 맞춤 규칙 |
| S12 | 전하 맞춤 전 계면 셋 + γ_inter −12.903 · −11.838 · −8.410 (원해상도) | 표 4 와 0.003 차 1 건 |
| S13a,b | (100)/(010) · (011)/(011) RDF 전후 + DDEC6 (원해상도) | `Fig. 7b` 와 라벨 숫자 같음 |
| S14 | (100)/(100) 300 K 단면 — 결정 없음 · c −14 % (축소 대조표로 봄) | 300 K 관측창 (§7c) |
| S15 | (100)/(100) sym 400 K — 결정화 5 ns 끝 · c ≈100 Å (축소 대조표로 봄) | 전하 환경 효과 · 수축 차는 설명 없음 |
| S16 | (100)/(010) 400 K — c −18 % (축소 대조표로 봄) | |
| S17 | (100)/(010) 300 K — PS₄ 1–2 ns 잔존 · 결정 시작 (축소 대조표로 봄) | `Table 5` > 5 ns 와 맞다 |
| S18 | (011)/(011) 400 K 10 ns — c −21 % (축소 대조표로 봄) | |
| S19 | (011)/(011) 300 K — 비정질 · c −12 % (축소 대조표로 봄) | |
| S20 | (100)/(010) · (011)/(011) 배위수 시계열 (축소 대조표로 봄) | |
| S21 | (011)/(011) 다른 방위 antifluorite (축소 대조표로 봄) | 다결정 SEI |
| S22 | 나머지 둘 SEI 두께 — (100)/(010) 300 K 5 ns 까지 증가 (원해상도) | |
| S23 | 나머지 둘 결정화 분율 (원해상도) | 축 '%' = 분율 |
| S24 | 전하 맞춤 변형 둘 배위수 (축소 대조표로 봄) | 재현성 |
| S25a,b | 변형 둘 두께 · 결정화 (캡션 '(100)/(010)' 은 (100)/(100) 오기) (축소 대조표로 봄) | |
| S26a,b | 변형 둘 3 ns 구조 — 일부 비정질 잔존 (figure-read) (축소 대조표로 봄) | |
| S27a–c | (100)/(010) 플럭스 — 전극 400 K 누적 ≈2650 (figure-read) (원해상도) | `Table S2` 53.4 와 10 배 차 (§10-⑤) |
| S28a–c | (011)/(011) 플럭스 · 400 K 10 ns (원해상도) | `Table S2` 전해질 400 K 두 열 뒤바뀜 |
| S29 | 나머지 둘 1 ns 총 플럭스 — 벌크 곡선은 `Fig. 13` 과 같은 궤적 (원해상도) | |
| Table 1 | 벌크 격자 — 이 논문 · D'Amore · Jeon (글자층) | 저장소 이완 셀과 일치 (✎) |
| Table 2 | 28 종결 γ_surf · 조성 · 전하 (이미지로도 대조) | 전하 검산 불일치 3 건 (§3b ✎) |
| Table 3 | E_str — LPSCl (100) 음수 (글자층) | 기준 이완 문제 (§10-②) |
| Table 4 | γ_surf · γ_inter 전하 있음 · 중성 (글자층) | 순위 뒤집힘 |
| Table 5 | 분해 끝 · 결정화 시작 · 끝 (이미지로도 대조) | 결론 문장과 어긋남 1 건 |
| Table 6 | 400 K 1 ns 평균 플럭스 (이미지로 열 순서 확인) | 결정 SEI 사건 수 (✎) |
| Table S1 | 전하 맞춤 변형 셋 분해 · 결정화 시각 (글자층) | 변형만으로 Start C 0.23–0.41 ns |
| Table S2 | 5 ns (10 ns) 평균 플럭스 (글자층) | 두 칸 불일치 (§10-⑤) |

---

## 10. 비판 — 이 논문의 약한 곳 ★

**① 종결 순위가 '전하 있는 판 · 환원 끝점 μ' 에 묶여 있다.** 28 판 중 자른 그대로 중성은 (110) Li–S 하나 (2.053) 다. 최저 셋을 전하 맞춤하면 1.006 → **3.039** · 1.225 → **2.834** · 1.168 → 1.261 이 되어 (100) · (010) 은 (110) Li–S 보다 높다 — 나머지 25 판은 중성화하지 않았으므로 "가장 낮은 셋" 은 중성 기준으로 확인되지 않았다. 최저 셋은 모두 PS₄ 를 잘라 P 를 맨 바깥에 내놓은 판이고 (✎ 저장소), 0 K "장벽 없는 분해" 에서 완전 환원된 P 는 전부 그 잘린 조각이었다 (§3d). μ 는 Li₆PS₅Cl · Li₃P · Li₂S · LiCl 공존점 (환원 끝점) 으로 정했는데, 계 안에 Li 금속이 있으니 μ_Li 기준이 두 개인 셈이다 (✎ 우리 해석 · 식 4 · 9 의 n_Li μ_Li 항).

**② 셀까지 이완한 슬랩과 그 결과.** 진공 있는 슬랩의 셀을 이완해 면내 격자가 −2 ~ −6 % 바뀌었고 (✎), `Li_100_sym_relaxed` 는 bcc → bct (c/a ≈ 1.24 · CN 12) 로 변했다 (✎ 저장소) — `Table 3` 의 Li (100) sym E_str 0.229 는 이 구조를 '자유 이완' 기준으로 쓴 값이다. LPSCl (100) E_str 가 **음수 (−0.074)** 인 것도 '자유 이완' 판이 최저점이 아니었다는 뜻이다. 계면도 셀 이완으로 면내 −5.3 ~ +2.0 % 가 되어, "0.37 % 어긋남" 은 출발 셀의 값일 뿐이다.

**③ 벌크 확산 통계.** (가) 불확도 ±5.14 × 10⁻⁶ eV · ±8.15 × 10⁻¹⁶ cm² s⁻¹ (상대 10⁻⁹) 은 `Fig. 5` 의 눈에 보이는 띠 폭과 맞지 않는다. (나) Ea(D) 0.18 과 Ea(σ) 0.12 의 차를 "전도도 불확도가 커서" 라고 설명했지만 ✎ kT̄ ≈ 0.054 eV (σ 대 σT) 로 거의 다 설명된다 — D_σ 4 점의 Ea 도 ✎ 0.180. (다) ✎ `Fig. S7` D_σ 4 점을 NE 로 σ 로 바꿔 σ 형식으로 맞추면 Ea 0.129 eV · σ(300 K) 0.137 S cm⁻¹ — 보고값 (0.12 · 0.139) 을 그대로 재현한다. 같은 자료를 σT 형식으로 외삽하면 σ(300 K) ≈ 0.11 S cm⁻¹ 이라, 보고 σ 는 형식 선택만으로 ≈25 % 높다. (라) MSTD 에 `system particles = 40` 을 준 것은 "상관없는 Li 가 적어도 20" 이라는 검증 안 된 가정에 기댄다.

**④ 그림 표기 오류.** `Fig. S6` 의 D 라벨이 그려진 기울기와 안 맞고 한 칸씩 밀면 3/3 이 ±6 % 안에서 맞는다 (✎ 400 K 곡선 기울기 ≈ 3.2 × 10⁻⁶ ↔ 600 K 라벨 3.278 × 10⁻⁶ …) · `Fig. S6` · `S7` 시간축 "fs" 는 ps (1000 ps = 1 ns 궤적 · ✎ `Fig. S7` 라벨과 기울기가 ps 로 맞음) · `Fig. S1` 축 단위 "eV" · "eV/Å" (meV 규모) · `Fig. S2` 에너지 RMSE "meV" (원자당 누락) · `Fig. 11b` · `S23` · `S25b` 축 "(%)" 인데 분율 · `Fig. S25` 캡션 계면 오기 · 본문 "426 atoms" (✎ 416) · "fmax = 0.04 meV Å⁻¹" · "left to right and left to right" · "melts … in the NVT ensemble" (MLMD 는 NPT).

**⑤ 표와 그림 · 표 안의 불일치.** `Table 2` 전하 열 3 칸 (§3b ✎) · `Table 2` 대 `Fig. S9` · `S10` 2 칸 · `Table 4` 대 `Fig. S12` 1 칸 · `Table S2` (100)/(010) 400 K 전극 **53.439 / 53.191** 대 `Fig. S27b` 누적 ≈2650 atoms nm⁻² / 5 ns ≈ 530 (figure-read · 10 배) · `Table S2` (011)/(011) 400 K 전해질 L→R 3.529 / R→L 5.147 대 `Fig. S28c` (L→R ≈52 > R→L ≈36 · 10 ns · figure-read) — 두 열이 뒤바뀌었다 · 결론의 "세 계면 모두 300 · 400 K 5 ns 안에 완전 분해" 대 `Table 5` (100)/(010) 300 K > 5 ns · `Table S2` (100)/(010) 300 K 전극 0.0 대 `Fig. S27b` R→L 한 계단 0.24 (사건 1 개).

**⑥ MLIP 검증이 보고량에 닿지 않는다.** 검증은 에너지 · 힘 RMSE 와 RDF 뿐이고, 결론의 근거인 분해 · 결정화 시간 · 플럭스를 DFT 와 직접 대지 않았다. 그 RDF 에서 S–P 첫 봉우리가 400 K MACE ≈22 대 AIMD ≈45–48 (figure-read) — MACE 가 P–S 결합을 더 쉽게 끊는다면 `Table 5` 의 시간은 짧게 나온다. 능동학습 "수렴" 은 힘 RMSE 가 6 회째에도 내려가는 중이고 (011)/(011) 에너지는 오른다 (`Fig. S1`). 최종 multi-head 모델이 같은 test 에서 6 회째 위원회 모델보다 나쁘다 (힘 +4–6 meV Å⁻¹). 학습 DFT 는 400 eV · Γ 점만 — Li 금속이 든 10 Å 셀에는 k 가 거칠다. vdW 없음. 결정 antifluorite 고용체 Li₂(S,P,Cl) 자체는 학습 · test 에 없다 (끝 성분 Li₃P · Li₂S · LiCl 만).

**⑦ SEI '성장' 은 반응물 소진으로 멈춘다.** ✎ 전해질 판 (44–51 Å) 이 400 K 에서 ≈0.4–0.6 ns, 300 K 에서 ≈2 ns 안에 통째로 바뀌고, SEI 두께 ≈64 Å ≈ Li 금속을 뺀 셀 전체다 (§5.5 ✎). 중성 Li 원자가 확산하는 MLIP 에는 SEI 의 전자 절연이 들어갈 자리가 없어 부동태가 생길 수 없다. 실험의 Li | LPSCl 계면상은 수 시간에 nm 규모로 자란다 (이 논문 인용 Wenzel 2018 등) — ns 에 6 nm 를 다 바꾸는 속도와 같은 양이 아니다. 저자는 장거리 정전기 한계를 적었지만 이 결과에 그 한계가 얼마나 걸리는지는 말하지 않는다.

**⑧ "결정 SEI 가 수송을 막는다" 의 통계.** 결정 SEI 값은 1 ns · 4–6 nm² 에서 사건 0–8 개 (✎) 이고 포아송 오차가 없다. ns 창이 가를 수 있는 최소 교환율은 1 mA cm⁻² 순전류보다 6–7 자릿수 크다 (§7d ✎) — 셀 저항의 원인으로 옮기는 것은 비약이다. 같은 antifluorite 인 자기 그룹의 Li₃P–Li₂S 고용체는 잘 통한다고 하면서, 차이를 Cl 의 정전기로만 설명하고 시험하지 않았다 (우리 가설 §6: P : Cl = 1 : 1 상쇄).

**⑨ 종결 효과와 전하 맞춤 효과가 갈리지 않는다.** 종결마다 궤적이 하나씩이다. (100)/(100) 하나에서도 지울 P 를 바꾸면 결정화 시작이 0.23–0.41 ns (1.8 배), 대칭을 지키면 4.73 ns (20 배) 로 움직인다 (`Table 5` · `Table S1`). 종결 간 차이 (400 K Start C 0.24 · 0.87 · 0.43 ns · 최대 3.6 배) 는 앞의 것보다 크지만 뒤의 것보다 작고, 종결마다 전하 맞춤 방식도 다르다 (P 2 · P 2 + Li 2 · Li 1) — 종결 효과와 전하 맞춤 효과가 갈리지 않아 "속도는 종결에 달렸다" 는 약하다. Li 녹음 (453.65 K 아래) 도 MACE · PBE 의 Li 녹는점을 따로 재지 않았다.

**⑩ 실험 대조 0 · 공개물 빈칸.** SEI 두께 · 조성 · 결정성 · 계면 저항을 실험과 대지 않았다 (XPS · 중성자 · EIS 0). 저장소에 학습 자료 · 입력 · 분석 코드 · LICENSE 가 없어 재현할 수 없다 (§4).

**⑪ 선행 연구 서술.** 두 앞선 MLIP 편을 *"up to 35 ns for a 21 120 atom cell"* · *"up to three-million-atom cells for 1 ns"* 로 묶었는데, 우리 `chaney2024_…` digest 의 Chaney 셀은 7,956 · 31,824 원자 · 10 ns 다 — 앞 숫자가 Ding 의 것인지 오기인지 이 논문만으로는 못 가른다 (Ding 원문 미확인). 또 두 편의 계를 "Li₅PS₅Cl" 로 적었다 (Li₆PS₅Cl 오기로 보인다). "두 편 모두 계면 하나만 · 고른 이유 없이" 는 이 논문 쪽 평가다 — `chaney2024_…` digest 에는 모형 I · II (면적만 4 배) 의 선택 이유 (퍼콜레이션 통계) 가 적혀 있다.

---

## 11. 우리 원장 매핑 (요약표)

| 우리 자산 | 이 논문과의 관계 | 판정 |
|---|---|---|
| W_ad 보고서 2-3 · 2-4 절 (LPSCl 종결 둘) · `db/properties/wad_lpscl_termination_outer_layer_2026_11_24.csv` | 이 논문 최저 셋은 'P 노출' 셋째 꼴 · 우리 둘은 표에 없음 | 🟡 대조 불가 — 두 종결 시나리오 유지 |
| W_ad 보고서 7 절 (Li 금속 \| 재료 W → 젖음각) | Li \| LPSCl 은 닿으면 반응 → W 는 상태 선언 없이는 정의 안 됨 | 🔑 Li \| LPSCl 대신 **Li \| SEI 산물** (antifluorite Li₂X · Li₂S) 의 W 로 |
| W_ad 보고서 3 절 (작은 모델 DFT 확인) | 이 논문은 RMSE · RDF 만 — 보고량 대조 없음 | ✅ 우리 방식이 더 엄격 · 반응 계면이면 결합 끊김 통계를 더한다 |
| `db/properties/adhesion.json` · `wad_*` (우리 W) | 같은 줄 금지 (§7b) | ⛔ |
| `db/properties/anode_interface_b2o3.json` 반응식 (BLOCKED `HZ-anode-b2o3-reaction-direction`) | Li 흡수 방향 · Li₂X 산물 — BLOCKED 판정 지지 | 🔴 우리 쪽 오류 재확인 (새 판정 아님) |
| `litdb/our_dft_baseline.md` 축 A (MLIP-MD Ea · D) | 정의 · 모델 · 창 다름 | ⛔ 같은 줄 금지 · 방향만 |
| CLAUDE 이완 규율 (고정셀 + EOS) | 이 논문 셀까지 이완 | 저장소 구조를 쓰면 그 사정 표기 |

---

## 12. 적용 인사이트 ★

1. **Li | LPSCl 의 '젖음' 은 Li | SEI 의 젖음이다.** 7 절 Li 친화성 제안에 Li | LPSCl 을 넣는다면, 이 논문 (0 K 에서 노출 P 환원 · ns 에 전체 전환) 과 [Chaney24SEI] 가 같은 산물을 보이므로 W 를 잴 상대는 antifluorite Li₂(S,P,Cl) 또는 Li₂S 다. 문헌 Li | Li₂S W (소환값 · 다른 방법 · `wang2022_…` · `seymour2021_…`) 는 2γ_Li 문턱 아래라 "SEI 가 생긴 Li | LPSCl 은 소Li 쪽" 이라는 서술이 가능하다 — 값은 옮기지 않고 순서만.
2. **보고량 카드에 상태를 박는다.** Li | 반응성 SE 의 W 는 "반응 전 고정 기하" 또는 "반응 뒤 산물 계면" 중 하나를 선언하지 않으면 스칼라로 정의되지 않는다 (§7b · CLAUDE 계산 규율 'admissible state').
3. **반응 부피 수축 (DEM 입력 후보).** ✎ Li₆PS₅Cl + 8 Li → Li₃P + 5 Li₂S + LiCl 은 반응물 부피의 약 **−21 %** (저장소 이완 LPSCl 248.2 Å³ f.u.⁻¹ + bcc Li 20.34 Å³ × 8 → `wang2022_resistive_…` digest 의 PBE 산물 부피 합 325.3 Å³) 이고, MLMD c 길이도 −14 ~ −21 % 줄었다 (면적 불변 가정 · ✎ LPSCl f.u. 당 −91 ~ −112 Å³). 계면상이 생기며 접촉이 줄어드는 기전 — DEM 에서 '계면 반응 = 국부 수축' 시나리오로 쓸 수 있다 (속도는 이 논문에서 가져오지 않는다).
4. **UMA 의 반응 계면 검증 자료가 공개돼 있다** (`test_sets` 1500 프레임 · `_cb` 구조). Li | LPSCl 을 UMA 로 다룰 일이 생기면 힘 RMSE + P–S CN 감쇠부터 대 본다 (Γ 점 기준이라 에너지는 조심).
5. **종결 비율은 여전히 모른다.** 이 논문의 28 판 순위는 우리 두 종결의 면적비 근거가 아니다 — 보고서 문장 *"계산이 모르는 양"* 그대로 둔다.

---

## 13. 인용 가능 문장 (영문 초안)

- "Machine-learned MD of three Li-metal/Li₆PS₅Cl interfaces (2220–2596 atoms, 300–400 K, 5–10 ns) showed complete conversion of the electrolyte slab into an antifluorite Li₂S₁₋ₓ₋ᵧPₓClᵧ (x, y ≈ 0.14–0.15) interphase, with the surface termination changing only the rates of decomposition and crystallisation (J. Mater. Chem. A, 14, 20245 (2026))."
- "In that work, the interface formation energies were negative for all three interfaces because the exposed P of the selected terminations was reduced already during 0 K DFT relaxation; these values therefore include reaction energy and are not work of adhesion."
- "The reported near-zero Li flux through the crystalline interphase corresponds to zero to eight crossing events in 1 ns and should not be read as blocking at cell time scales."
- "Because Li-metal/argyrodite contacts convert to an antifluorite interphase, the relevant adhesion for Li wetting is that of Li against the interphase rather than against pristine Li₆PS₅Cl."

---

## 14. 주의 / 한계 (인용 규율)

- ⛔ γ_inter · γ_surf · E_str 를 우리 W · γ 와 같은 표에 두지 않는다 (정의 · 기준 · 범함수 · 반응 포함 여부가 다르다). §7b 의 ✎ "반응 포함 W 하한" 은 설명용 — 인용 금지.
- ⛔ "결정 SEI 가 Li 를 막는다" 를 셀 저항 · 상온 σ 근거로 쓰지 않는다 (§7d · §10-⑧). 쓰려면 "ns 창 MLMD 에서 사건 0–8 개" 를 같이 쓴다.
- ⛔ 분해 · 결정화 시간 (`Table 5`) 을 실제 SEI 성장 속도로 쓰지 않는다 (§10-⑦ · 반응물 소진 · 부동태 없음 · MACE S–P 약화 의심).
- ⛔ 벌크 σ 0.139 S cm⁻¹ · Ea 0.18 / 0.12 eV 를 우리 MLIP-MD 값과 같은 줄에 두지 않는다 · Ea 두 값의 차를 '불확도' 로 인용하지 않는다 (✎ σ 대 σT).
- ⚠ 종결 '최저 셋' 은 전하 있는 판 기준 — "가장 안정한 LPSCl 표면" 으로 인용하지 않는다.
- ⚠ `Table S2` 의 (100)/(010) 400 K 전극 · (011)/(011) 400 K 전해질 칸, `Fig. S6` 라벨은 인용하지 않는다 (§10-④ · ⑤).
- ⚠ 저장소 파일은 LICENSE 없음 — 공개물에 재사용하려면 저자 확인.
- 그림에서 읽은 값은 전부 `figure-read ≈` · 계산값은 전부 `✎`.

---

## 15. 기법 용어 미니사전

- **대칭 비화학량 슬랩 (symmetric non-stoichiometric slab)**: 위 · 아래 표면이 같도록 자른 판. 조성이 벌크와 달라 화학 퍼텐셜 μ 로 보정하고, 형식 전하가 남을 수 있다.
- **형식 전하 (formal charge)**: Li +1 · P +5 · S −2 · Cl −1 로 더한 판의 전하. 0 이 아니면 DFT 에서는 남는 전자 · 정공이 어딘가에 들어간다.
- **전하 맞춤 (charge balancing)**: 원자를 최소로 지워 형식 전하를 0 으로 만드는 일.
- **γ_surf · γ_inter**: 표면 · 계면 형성 에너지 (eV nm⁻²). 여기서는 벌크와 μ 기준 · 계면 둘이라 2A 로 나눔. 1 eV nm⁻² = 0.16022 J m⁻².
- **E_str (변형 에너지)**: 슬랩을 계면 셀 크기로 늘리거나 줄였을 때의 에너지 증가.
- **W_ad · W_sep**: 점착 일 · 분리 에너지 — 이 논문에는 없다.
- **DDEC6**: 전자 밀도를 원자에 나누는 방법 (Bader 류 · 더 화학적인 전하를 주도록 설계).
- **MACE**: 등변 메시지 전달 신경망 MLIP. **foundation model (OMAT)** = OMat24 로 미리 학습한 범용 모델 · **freeze 미세조정** = 앞쪽 층을 얼리고 뒤만 학습 · **multi-head** = 기반 자료 머리를 같이 유지하며 새 자료 머리를 학습.
- **위원회 (committee) 불확도**: 같은 자료로 학습한 모델 여럿의 예측 차 — 클수록 자료 밖.
- **kinisi**: MSD 에서 확산계수와 불확도를 베이즈 회귀로 내는 도구 (`mccluskey2025_…`).
- **MSD · MSTD**: 원자 하나하나의 평균 제곱 변위 (tracer D*) · Li 전체 질량중심의 변위 (전하 확산 D_σ · 상관 포함). **Haven 비** H_R = D*/D_σ.
- **막 플럭스 (membrane flux)**: 셀 안 얇은 판을 지나는 원자 수를 방향별로 센 것 — 교환 빈도이지 순 수송이 아니다.
- **antifluorite**: Li₂S 구조 (음이온 fcc · Li 가 사면체 자리 전부). 여기서는 S 일부를 P · Cl 이 차지한 고용체.
- **관측창 (observation window)**: 시간 t · 온도 T · 기회 n 에서 기대 사건이 1 개인 장벽 Ea₁ = kT·ln(ν₀ t n) (우리 규율).

---

## 16. 이 논문에서 이어 먹일 문헌 — litdb 대조 2026-11-24

> litdb 에 이미 있는 이 논문의 참고문헌 · 이웃 (다시 먹이지 않는다): ref 1 `famprikis2019_…` · ref 10 `deklerk2016_…` · ref 13 `morgan2021_…` · ref 15 `damore2022_…` · ref 19 `wang2022_resistive_…` · ref 20 `chaney2024_…` · ref 45 `mccluskey2025_…` · ref 46 `marcolongo_…` · ref 47 `he2018_…`.

| # | 문헌 | 왜 (축) | litdb |
|---|---|---|---|
| 1 | Kotakadi, Aspinall, Burton, Liang, Aihara, Pasta · ChemRxiv (2025-08-28) — *"Impact of metallic interlayers at the lithium – Li6PS5Cl solid electrolyte interface"* · DOI 10.26434/chemrxiv-2025-bfts2 (Crossref 확인 · 미심사) | W_ad 7 절 금속 인터레이어를 Li \| LPSCl 에서 직접 | 없음 |
| 2 | Westover et al. · *J. Mater. Chem. A* 13, 35435 (2025) — *"Measuring the buried interphase between solid electrolytes and lithium metal using neutrons"* · DOI 10.1039/d5ta05758b (Crossref 확인) | 실험 계면상 두께 — MLMD 'SEI 64 Å' 과 대볼 실측 | 없음 |
| 3 | Ding, Zichi, Carli, Wang, Musaelian, Xie, Kozinsky · arXiv:2506.10944 (2025) — *"Coupled reaction and diffusion governing interface evolution in solid-state batteries"* (ref 21 · 미심사) | 같은 계 최대 300 만 원자 · SEI 두께 정의의 원전 | 없음 · **목록에 있음** (`extra_papers_2026_11_24.md` '그 밖') |
| 4 | Sen & Karasulu · *J. Mater. Chem. A* 13, 19878 (2025) (ref 55) | 막 플럭스법 · E_str 식 · Li₃P–Li₂S 고용체 — 이 논문 방법의 원전 | 없음 |
| 5 | Shantsila, Baer, Bartók-Pártay, Karasulu · ChemRxiv (2026) · DOI 10.26434/chemrxiv.15001544/v1 (ref 31) | STING 능동학습 — MLIP 학습 흐름 원전 | 없음 |
| 6 | Szczuka, Karasulu, … Grey · *J. Am. Chem. Soc.* 144, 16350 (2022) (ref 60) | Li₃P–Li₂S 고용체 전도 — '결정 SEI 막힘' 주장과 갈라 볼 자료 | 없음 |
| 7 | Golov & Carrasco · *ACS Appl. Mater. Interfaces* 13, 43734 (2021) (ref 17) | Li \| LPSCl 계면 4 종 Li 이동 장벽 (DFT) — 이 논문에 없는 계면 장벽 | 없음 (다른 digest 에 인용만) |
| 8 | Cheng, Merinov, Morozov, Goddard · *ACS Energy Lett.* 2, 1454 (2017) (ref 18) | Li(100)/LPSCl(100) AIMD 분해 — 0 K 분해 서술의 원형 | 없음 |

다음 순번: Gao, Jalem, Tateyama · *ACS Appl. Mater. Interfaces* 12, 16350 (2020) (ref 53 · γ_inter 식 원전) · Wenzel et al. · *Solid State Ionics* 318, 102 (2018) (ref 59 · XPS 계면상 실측) · Camacho-Forero & Balbuena · *J. Power Sources* 396, 782 (2018) (ref 57) · Lepley & Holzwarth · *Phys. Rev. B* 92, 214201 (2015) (ref 58 · 목록에 있음). 참고문헌 목록에는 제목이 없어 1 · 2 · 3 말고는 제목을 적지 않았다.

---

## 🔗 이어 읽기 · 바로잡기 (2026-11-24b 묶음)

> 같은 날 둘째 묶음 12 편 (`litdb/_curation/batch_2026_11_24b/batch.json`) 의 끝 보고에서 이 카드에 걸리는 것만 모았다 (2026-11-24). 위 본문은 고치지 않았다 — 겹치면 이 절이 우선한다.

- Lepley (ref 58) → digest `lepley2015_modeling_interfaces_between_solids_li_battery_materials`. γ-Li₃PS₄ \| Li 의 음의 계면 에너지 −216 meV/Å² (그림 ≈ −226) 는 이 카드 서술과 맞다 — 다만 Li₃PS₄ 는 LPSCl 의 Li 쪽 분해산물이 아니라 산화 쪽 산물이라, 같은 PS₄ 골격의 대리 계로 읽는다.
- (d) 1 번 Kotakadi 외 ChemRxiv (2025) 는 저널판이 있다 — *Joule* 9, 102175 (2025) · DOI 10.1016/j.joule.2025.102175 (Crossref · 같은 묶음 보고 넷이 확인).
