Repository: yonghoon7153-source/Yonghoon-DEM-DFT

# 📚 LITDB — 문헌 단일 시스템 (**SE·DFT 축 + DEM·MPM 축, 두 트랙**)

> **앞으로 논문은 여기서만 본다.** 여러 곳(db/literature, kb/papers, db/properties, Excel)에 흩어진 문헌을 한 곳에서 생각·참고·비교하기 위한 통합 MD 시스템.

## 왜 트랙이 둘인가
`INDEX.md` 는 argyrodite 전해질 축이라 접촉역학·MPM·건식전극 digest 가 들어갈 자리가
없다. 그래서 한때 64편이 **어느 인덱스에도 없었다**(open_items #7). 축을 나눠 그 구멍을
닫았고, 한 분모로 세면 “159편 중 98편 미언급” 같은 **가짜 미결**이 나온다
(`comparison_vs_ours.md:8`). 분리는 실측 근거가 있는 결정이다 — 합치지 말 것.

⚠ 이 표의 **편수는 적지 않는다.** 손으로 쓴 수는 반드시 낡는다(README 자신이 세 번 틀렸다).
현재값은 `python3 tools/litdb/build_index.py --check` 로 본다.

File: litdb/papers/barai2021_delamination_cathode_llzo_multiscale.md (part 2 of 2)
<!-- digest 표준 양식 (paper-level STANDALONE). 깊이 기준 = papers/zuo2022_chlorination_cathode_interface.md
> ⭕ **둘을 합치면 우리 F 축이 선다**: Bucci = **"박리하나?"(임계·닫힌식)**, Barai = **"박리하면 셀에서 얼마?"(시간·용량)**. 그리고 **Bucci 가 가진 소성항을 Barai 가 안 갖고, Barai 가 가진 전기화학 되먹임·시간축을 Bucci 가 안 갖는다.** ⇒ **중복 0.**
> ⚠ **두 논문의 임계값을 섞지 않는다** — Bucci 의 γ>5 J/m² 와 Barai 의 Ψ_t 2.0/0.8 J/m² 는 **정의가 다른 양**이다(cohesive energy release rate vs lattice-spring 파단문턱). 같은 표에 놓지 말 것.

### 7f. 다른 기계 digest 와의 관계 (중복 회피 확인)

| digest | 겹침 | 판정 |
|---|---|---|
| `bucci2018_mechanical_instability_interface_delamination` | 주제 동일, **방법·출력 직교** | ⭕ 위 §7e |
| `sakuda2013_sulfide_mechanical_property` | 황화물 **실험 E/G** | ⭕ 이 논문은 황화물 E 를 **Deng(DFT)** 에서 받았다 — Sakuda 는 실험 대조군 |
| `torii2025_lpscl_mechanical_anisotropy_dft` | LPSCl **C_ij 이방성** | ⭕ 이 논문에 이방성 없음(등방 Y, ν) |
| `deysher2022_transport_mechanical_aspects_assb_review` | 리뷰 | ⭕ 이 논문은 원전 |
| `kang2026_intertwined_electrochemo_mechanical_sulfide_assb_review` | 리뷰 | ⭕ 동 |
| `song2025_electrochemo_mechanical_microelectrode_ees` | **실험** 전기화학-역학 | ⭕ 상보 |
| `jung2026_sio2_cosubstitution_mechanical_argyrodite` | 아지로다이트 **조성-기계** | ⭕ 축이 다름(벌크 물성 ↔ 계면 박리) |
| `ncube2026_ionic_interdiffusion_lco_lgps_multiscale` | **직계 후속** | ⭕ 이 편이 **틀의 원전** |
| `dem_mechanical_stresses_ssb_electrode_cycling` / `electromechanical_contact_model_particulate_systems` | DEM 축 | ⭕ 다른 인덱스(INDEX_DEM) |

---

## 8. 적용 인사이트 — 우리가 당장 할 수 있는 것

**① (계산 0, 오늘) 원고에 범위 선언을 넣는다.**
우리 보호율 지표 `min(1, k·x/(1−x))` 는 **화학적 소모 경로만** 센다. 이 논문 + `ncube2026` 이 같은 말을 한다 — **화학을 완전히 막아도 기계로 잃는다.** 한 문장이면 된다: *"본 지표는 화학적 소모 경로에 한정되며, 계면 박리·수송 손실은 포함하지 않는다."* **이 선언이 없으면 심사에서 맞는다.**

**② (계산 0, 오늘) `Fig. 11` 칸을 우리 문장에 넣는다.**
§7b 의 사슬(Deng 2016 → 22.1 ≡ 우리 22.06)이 검증돼 있으므로, *"우리 아지로다이트는 영률이 Li 의 2–3 배 대역이라 Barai 의 상도에서 가넷이 아니라 황화물 칸에 있다"* 를 쓸 수 있다. **MPa·V̄ 는 안 옮긴다, 칸만.**

**③ (작음) `modelc_2x` 탄성 계산을 재개한다.** gabia 에서 멈춰 있다. 이 논문이 **기계축에 셀-레벨 의미를 주므로** 우선순위가 올라갔다.

**④ (중간, 선결조건 있음) Nd 인산염 **C_ij + W_ad 묶음**.** §7c-⑤. ⚠ **보고량 카드 먼저.**

**⑤ (중간) 우리 계에서 `Fig. 2` 판별을 그대로 재현한다.**
*"우리 CEI 에서 응력을 만드는 것이 SOC 인가, 아니면 계면 반응층의 부피변화인가?"* — 이 논문은 전자만 봤고 후자를 명시적으로 뺐다. **우리 축(제자리 보호상 생성)에서는 후자가 살아 있을 수 있다.** 이 판별이 우리 F 축의 첫 질문이 돼야 한다.

**⑥ ⛔ 안 할 것**: 이 논문의 **절대 수치(용량감소 mAh/g, 박리 %, R_ct Ω·cm²)를 우리 원장에 넣지 않는다.** 전부 **단일 난수 실현**이고 자기 그림끼리 48 % 어긋난다(§10-①).

---

## 9. 인용 가능 문장

- "Continuum modeling of the cathode|garnet interface shows that interfacial delamination is driven **solely by the bulk state-of-charge change of the cathode**; concentration gradients arising from electrolyte microstructural heterogeneity contribute negligible interfacial strain energy, because Li diffusion in the cathode (~10⁻¹⁴ m²/s) smears such gradients within a fraction of a second [Barai 2021]."
- "Because the sign of the Li partial molar volume sets *when* the cathode contracts, **NMC delaminates during charge while LCO delaminates during discharge** — the same interface, opposite halves of the cycle [Barai 2021]."
- "A delamination phase map in (electrolyte Young's modulus, cathode Li partial molar volume) space places **sulfide electrolytes — whose modulus is only two to three times that of Li metal — in a markedly safer region than garnet (~15×)**, although their lower cathode|electrolyte fracture energy (≈0.8 vs ≈2.0 J m⁻²) lowers the stability limit accordingly [Barai 2021]."
- "Softening the electrolyte only 15 % (grain boundary 120 vs grain interior 141 GPa) lowers the peak normalized interfacial strain energy from 1.16 to 0.72 as grain size is reduced 150 → 40 nm — i.e. **interfacial failure is a threshold event governed by local stiffness contrast**, not a gradual function of microstructure [Barai 2021]."
- "Narrowing the NMC upper cutoff from 4.4 to 4.1 V avoids the regime (Li_x, x < 0.4) where the partial molar volume diverges and reduces the delamination-induced fade from 0.5–1.0 to 0.1–0.3 mAh g⁻¹ cycle⁻¹, at a cost of ~170 → ~140 mAh g⁻¹ in accessible capacity [Barai 2021]."
- ⚠ 아래는 **조건부**로만 인용한다 — "interphase layers can minimize delamination **due to the higher fracture energies between the cathode and the interphase**, but the extent depends jointly on **the elastic properties of the intermediate material and that fracture energy** [Barai 2021]." (**이 논문은 중간층을 계산하지 않았다** — "subsequent studies" 로 넘겼고 그 후속이 Ncube 2026 이다.)

---

## 10. 주의 / 한계 (over-claim 방지)

**① 🔴🔴 단일 난수 실현 — 이 논문의 모든 절대값에 걸리는 문제.**
파단문턱이 **난수**인데(저자 명시) **계마다 궤적이 하나**다. 시드 산포의 증거가 논문 안에 있다: **동일 조건(NMC · 150 nm · 1 A/m² · 3.2–4.5 V)** 의 1사이클 용량감소가 `Fig. 6c` `figure-read ≈ 11.5` vs `Fig. 8a` `≈ 17.0 mAh/g` — **48 % 차이**다. 로그축도 아닌 선형축에서 이 정도면 축 읽기 오차가 아니다. SI 의 나노기공 절도 같다(본문 **70 % → 35 %** vs `Fig. S6c` **0.85 → 0.36**).
⇒ **절대 박리율·용량감소를 인용하지 않는다. 계 간 *순서*(NMC > LCO, 큰 입자 > 작은 입자)만 쓴다.** — 우리 MLIP-MD 규율(단일시드 1.33× 철회)과 **정확히 같은 함정**이다.

**② 🔴🔴 민감도를 *틀린 경계조건*에 대해 쟀다.**
`Fig. 1d`: **x 방향은 양끝 모두 u_x = 0** 이다. 양극이 x 로 수축하려는 것을 **바깥면이 완전히 붙잡는 것**이 계면 인장의 직접 원인이다. 그런데 SI 의 민감도 검사(`Fig. S5`)는 **y 방향(위아래)의 자유/고정만** 비교하고 *"영향 없음"* 으로 끝낸다. **정작 결과를 만드는 축은 한 번도 안 흔들었다.** 그리고 저자는 그 결과로 *"The conclusions … should be applicable to larger cathode particles embedded within thicker LLZO electrolytes as well"* 까지 일반화한다 — **검사하지 않은 축에 대한 일반화**다.

**③ 🔴 원자 층과 연속체 층의 양극이 다르다.**
DFT 계면은 **NMC811 (101̅4)** 과 **NMC622 (101̅0)** 인데, 연속체 미세구조 라벨(`Fig. S2c`)은 **"Cathode: NMC111"** 이고 V̄ 원데이터(Koerver EES 2018)·OCP·k_ref 도 NMC111 계열이다. ⇒ **"이 계에서 계산한 파괴에너지" 라는 사슬이 성립하지 않는다.** 2.0 J/m² 는 **다른 조성의 NMC** 에서 온 값이다.

**④ 🔴 i₀ 가 자기 식과 2 배 어긋나고, 그 어긋남이 `Fig. 5` 불일치와 방향이 같다.**
SI: R_ct(NMC|LLZO) **2500 Ω·cm²** → i₀ **0.2 A/m²**, 식은 `i₀ = R_gT/(R_ct F)`. *우리 산수*: 8.314×300/(0.25 Ω·m² × 96485) = **0.103 A/m²** — **정확히 2 배**. LCO 도 같다(250 → 2.0 vs **1.03**). 그리고 `Fig. 5` 의 무박리 평탄부 `figure-read ≈ 1400 Ω·cm²` 는 **0.2 를 쓴 값**(*우리 산수* 1292)이지 실험 2500 이 아니다. ⇒ **모델이 실험보다 2 배 활성인 계면에서 출발**하고, 실제로 `Fig. 5` 충전 가지를 **1.5–1.9 배 과소**평가한다. 두 관찰이 같은 원인을 가리킨다. (전달계수 합 규약의 차이일 가능성이 있으나 **논문이 그것을 밝히지 않는다**.)

**⑤ 🔴 Eq. S5 가 자기 그림을 재현하지 않는다 (재현성 직격).**
§3f 표. x=1 에서만 맞고 저농도에서 **최대 2 배 과소**다. Eq. S6(LCO)은 잘 맞으므로 **전사 오류/차수 누락 쪽**이 의심된다. ⇒ **이 모델을 재구현하려면 Eq. S5 를 쓰면 안 되고 Koerver 2018 원데이터에 다시 적합해야 한다.**

**⑥ 🟠 본문 서술이 등고선보다 강하다.**
*"extended domains within the SSE with … strain energy around 0.5"* (`Fig. 2c` 해설) 와 *"varies in the range of 0.2–0.5"* (`Fig. 7` 해설) — **그림에서 SSE 내부는 대부분 ≲0.15 의 짙은 파랑**이고 0.2–0.5 는 GB 줄기와 계면 근방에만 있다. 이 논문에서 응력은 **압도적으로 계면에 국한**된다. (우리에겐 오히려 좋은 소식이다 — 벌크 SE 가 아니라 **계면만** 고치면 된다는 뜻이므로.)

**⑦ 🟠 "박리는 전류밀도와 무관" 은 부분적으로 프로토콜의 산물이다.**
CCCV 충전이 **모든 전류에서 같은 최종 SOC** 를 강제한다. §5.1 에서 박리는 SOC 함수이므로 **결론이 구조적으로 예정돼 있다.** 저자도 이 인과를 적지만, *"extent of delamination is independent of the current density"* 를 **일반 명제처럼** 제시한다. CC-only 충전이나 고율에서는 성립하지 않을 수 있고, 저자 자신이 *"may have a substantial impact under higher current densities (for example, extreme fast charge)"* 라 단서를 단다. 그리고 `Fig. 8a` NMC 는 **라벨과 달리 0.83 → 0.57 로 내려간다**.

**⑧ 🟠 나노기공의 교차를 SI 본문이 축소한다.**
`Fig. S6c`: 40 nm 에서 **0.11 → 0.18(10 %) → 0.36(25 %)**. SI 는 *"does not substantially impact"* 라 쓴다. **3.3 배는 substantial 하다.** (§7c-④ 에서 우리에게 중요한 그림이다.)

**⑨ 🟠 `Fig. S3` 의 NMC/LLZO 라벨이 서로 바뀌어 있다.**
색범례(La 청록 · Zr 주황 · Ni 회색 · Co 파랑 · Mn 자홍) 기준으로, **"NMC" 라 적힌 위쪽이 La+Zr+Li+O = LLZO** 이고 **"LLZO" 라 적힌 아래쪽이 Ni+Mn+Co+Li+O = NMC** 다. 수치에 영향은 없으나 SI 검수 수준의 지표다.

**⑩ 🟠 원자 층이 재현 불가능하다.**
k-점 · ecut · 수렴판정 · 스핀 · **파괴에너지의 정의식** · **무질서 처리 선언** — 전부 없다. AIMD 는 **300 K · 2 ps** 로 어닐링 용도다(수송 아님). ⇒ **2.0 J/m² 에 오차막대가 없고, 재계산으로 검증할 수도 없다.** 이 값이 모델 전체의 문턱인데도 그렇다.

**⑪ 🟠 순수 탄성 — 황화물의 지배 기전이 빠져 있다.**
소성·점탄성·크리프가 없다. 가넷에는 합당하지만 **황화물 SE 는 소성유동이 표준**이고, `Bucci 2018` 이 *"σ_yield < 0.5 F_c 면 소성이 박리를 막는다"* 를 별도 기전으로 둔다. ⇒ **이 모델을 황화물에 그대로 쓰면 박리를 과대평가한다.**

**⑫ 🟠 중간층은 계산되지 않았다.** §5.9. **`Fig. 11` 의 x 축은 SSE 벌크의 영률이지 중간층 영률이 아니다.** 우리 Nd 인산염 위험을 이 그림으로 *직접* 읽으면 축을 오독하는 것이다.

**⑬ 🟡 두께 의존성이 사실상 없다.**
1저자 항목 3 에 대한 정직한 답: **이 논문은 층 두께를 스윕하지 않는다.** 관련된 길이척도는 셋뿐이고 전부 고정이거나 다른 뜻이다 — **GB 두께 10 nm 고정**(스윕 없음) · **SSE 입경 40–150 nm**(두께가 아니라 입자 크기) · **계면 스프링 단일 층**(두께 개념이 아예 없다). ⇒ *"1 nm 초과 시 D 3.3× 감소"* 같은 반례와 **대조할 축이 이 논문에는 없다.** 두께 논쟁에 이 논문을 인용하지 않는다.

**⑭ 🟡 전압창이 그림마다 다르다.** NMC 가 **3.0–4.5**(`Fig. 3`) / **3.2–4.5**(`Fig. 6a`, `Fig. 8a`) / **3.2–4.4**(`Fig. 9a`, `Fig. 10`) 세 가지다. 그림 간 절대값 비교 시 주의.

**⑮ 🟡 자잘한 오식**: 본문 *"inset image C in Figure 5"* → **Figure 3** · 초록/서론의 *"LCO 는 운용창에서 V̄<0"* 는 `Fig. S2b` 에서 **구간 일부(x≈0.47–0.55)에 대해 거짓** · 서론의 **600 Ω·cm²** 와 본문의 **1600 Ω** 이 같은 ref 에서 나오나 정규화 기준이 다르다.

**⑯ 🟡 실험 검증이 1 장, 그것도 남의 데이터.** `Fig. 5` 뿐이고 Wang 2019 에서 가져왔다. 박리 자체를 관측한 실험 대조는 **없다** — 저자도 인정한다(*"it is not possible to directly compare the extent of delamination … with experimental observations"*). ⇒ **박리 % 는 관측량이 아니라 모델 내부 변수**다.

---

## 11. 추가로 구해야 할 논문 (이 편이 가리키는 곳)

| 우선 | 논문 | 왜 |
|---|---|---|
| **★★★** | **Koerver, Zhang, de Biasi, … Zeier, Janek**, *Energy Environ. Sci.* **11**, 2142 (2018) — "Chemo-mechanical expansion of lithium electrode materials" (ref 36) | **V̄ 의 실험 원전.** `Fig. S2`·`Fig. 10a` 의 원데이터이고 **Eq. S5 가 깨졌으므로**(§10-⑤) 우리가 쓰려면 **원데이터가 필요하다**. NMC 외 다른 양극의 V̄ 도 여기 있다 |
| **★★★** | **Okuno, Haruyama, Tateyama**, *ACS Appl. Energy Mater.* **3**, 11061 (2020) — "Comparative Study on **Sulfide and Oxide** Electrolyte Interfaces with Cathodes … First-Principles" (ref 70) | 🔑 **`Fig. 11` 황화물 안정한계선의 0.8 J/m² 출처.** 우리 축이 황화물이므로 **그 수의 정의·계산법·조성의존을 알아야 한다.** Nd 인산염 W_ad 를 계산할 때 **비교 기준이 될 값**이다 |
| **★★** | **Haruyama, Sodeyama, Han, Takada, Tateyama**, *Chem. Mater.* **26**, 4248 (2014) — "Space-charge layer effect at interface between oxide cathode and sulfide electrolyte" (ref 69) | 위와 짝. `ncube2026` 의 직계 선행이기도 하다(그 digest ref 13) |
| **★★** | **Yu & Siegel**, *ACS Appl. Mater. Interfaces* **10**, 38151 (2018) — "**Grain Boundary Softening**" (ref 53 / SI ref 21) | **GI/GB = 141/120 GPa 의 원전.** 이 논문 완화책 ③ 전체가 이 15 % 에서 나온다. 황화물에 같은 이분법이 성립하는지 판정하려면 필요 |
| **★★** | **Deng, Wang, Chu, Luo, Ong**, *J. Electrochem. Soc.* **163**, A67 (2016) (ref 71) | ✅ **이미 보유** (`deng2016_elastic_superionic_electrolytes_dft`). §7b 사슬 확인용 |
| **★** | **Koerver, Aygün, … Zeier, Janek**, *Chem. Mater.* **29**, 5574 (2017) — "Capacity Fade in Solid-State Batteries: … Nickel-Rich Layered Oxide Cathodes and **Lithium Thiophosphate** SE" (ref 16) | **황화물에서 박리를 관측한 실험.** 이 논문이 자기 반례로 인용한 편이고, **우리 계와 가장 가깝다** |
| **★** | **Lee, Kwon, Dogan, … Thackeray**, *ACS Appl. Energy Mater.* **2**, 6170 (2019) — 리튬화 스피넬 **LiCo₁₋ₓAlₓO₂ zero-strain** (ref 72) | **V̄ < 0.5 cm³/mol 기준의 출처.** "영-변형 양극" 이 실재하는지의 근거 |
| **★** | **Sharafi, Haslam, … Sakamoto**, *J. Mater. Chem. A* **5**, 21491 (2017) (ref 68) | LLZO **입경 ↔ 기계/전기화학 물성** 실험. 입경 처방의 실험 근거 |
| ○ | Barai, Higa, Ngo, Curtiss, Srinivasan, *JES* **166**, A1752 (2019) (SI ref 11) | **lattice-spring 방법의 원전** — Eq. C12 계수를 확인하려면 여기 |
| ○ | Nukala, Simunovic, Guddati, *IJNME* **62**, 1982 (2005) (SI ref 15) | 난수 파단문턱 lattice 모델의 알고리즘 원전 (§10-① 의 시드 규율을 이 논문 맥락에서 이해하려면) |

---

## 🗨️ Q&A 로그
<!-- "Q&A 작성해줘" 트리거 시 직전 질문/답 누적 -->
