Repository: yonghoon7153-source/Yonghoon-DEM-DFT

# 📚 LITDB — 문헌 단일 시스템 (**SE·DFT 축 + DEM·MPM 축, 두 트랙**)

> **앞으로 논문은 여기서만 본다.** 여러 곳(db/literature, kb/papers, db/properties, Excel)에 흩어진 문헌을 한 곳에서 생각·참고·비교하기 위한 통합 MD 시스템.

## 왜 트랙이 둘인가
`INDEX.md` 는 argyrodite 전해질 축이라 접촉역학·MPM·건식전극 digest 가 들어갈 자리가
없다. 그래서 한때 64편이 **어느 인덱스에도 없었다**(open_items #7). 축을 나눠 그 구멍을
닫았고, 한 분모로 세면 “159편 중 98편 미언급” 같은 **가짜 미결**이 나온다
(`comparison_vs_ours.md:8`). 분리는 실측 근거가 있는 결정이다 — 합치지 말 것.

⚠ 이 표의 **편수는 적지 않는다.** 손으로 쓴 수는 반드시 낡는다(README 자신이 세 번 틀렸다).
현재값은 `python3 tools/litdb/build_index.py --check` 로 본다.

File: litdb/papers/bares2021_soft_rigid_mix_experiment_dic_proceedings.md (part 2 of 2)
**그림 2 (전역 관측량 여섯)** — 열별 곡선 색 중앙값을 φ ± 0.0009 안에서 다시 중앙값.  σ 는 **축 글자 단위 그대로** ('MPa' — §3-4 에서 kPa 로 읽는
근거).
| φ | σ (축 단위) | Z | l | 𝒞 | a | A (cm²) |
4. *"The stress vs. packing fraction curve is also similar to what has been observed in a recent numerical study [14]."* — 겹친 그림 · 무차원화 · 맞춤
   없음.  [14] (2020 시뮬) 는 **등방 · P/E · 평면 변형률 · μ 0 / 0.2** 이고 이 실험은 **일축 · kPa (축 MPa) · 위 자유** — 꼴의 말이다.
5. 조밀한 상태의 𝒞 분포는 순수 무른 계처럼 지수 꼬리 · 강체 계의 입자 간 힘 PDF 와 닮음 · 표준편차는 강체가 많을수록 빨리 커진다.
6. 전망: *"this experimental tool offers an opportunity to catch experimentally the behavior of breakable and polydisperse (in size, shape and material)
   particles under different loading geometries."*

---

## 그림별 (원 캡션 요지 + MPM 관점)

> 파일: `litdb/figures/bares2021_soft_rigid_mix_experiment_dic_proceedings/` · 본문 그림 4 장 = 도구 크롭 (300 dpi · 캡션 제외 · 원 래스터가 크롭 안 ·
> **다시 자른 것 없음** · 전부 열어 확인) · 본문 문단 · 식 5 장 = 손으로 그린 300 dpi 크롭 (`kind=equation` · 줄 사이 빈 틈에서 잘라 걸친 줄 0 ·
> 테두리 잉크 0 · 두 단 / 두 쪽에 걸친 것은 세로로 이어 붙임) · 판독 원값 `digitized.csv` (408 행).  표 없음 · 보충 자료 없음.

| 파일 | 원 캡션 요지 | MPM 관점 (재설계가 재현해야 할 것 · 후보 대응) |
|---|---|---|
| `fig_1.png` | 그림 1 — 실험 장치: 위 = 압축 장치와 입자 충전이 사진용 평판 스캐너 위에 놓인 3D 그림 [15] · 왼쪽 아래 = 짓눌린 무른 실리콘 입자 [13, 16] (윗면 반짝임 = 얇은 금속 반짝이 층 [17]) · 오른쪽 아래 = 단단한 PVC 입자 (윗면 반짝임 = 은색 칠) · 실험 때 반짝이는 면을 스캐너 쪽으로 | 2D 피스톤 (처음 270 × 202 mm² · 모터 25 µm/단계 · 힘 센서 둘 · 100 Hz) 이 원기둥 96 개 (20 · 30 mm · 높이 15 mm · 실리콘 0.45 MPa / PVC 1.2 GPa) 를 0.5 mm 씩 누르고 1 분 쉰 뒤 2400 dpi 로 찍는다 — 2022 Letter 와 같은 장치 · 같은 재료의 앞 판.  압축 화살표가 장치의 긴 쪽을 따라간다 (어느 변이 움직이는지 원문 미기재).  재설계 모델의 '입자 경계 · 접촉 · 입자 안 변형장' 출력과 한 실험에서 대조할 형식 (2D · kPa · 모델 재료 — 값 전이 없음) |
| `fig_2.png` | 그림 2 — 전역 관측량: 전역 응력 σ · 배위수 Z · 특정 접촉 길이 l · 무른 입자 오른쪽 Cauchy–Green 텐서의 von Mises 평균 𝒞 · 비구형도 a · 빈틈 넓이 A vs φ · κ 0.5 한 실험 | σ (축 'MPa' — 2022 평균 kPa 와 같은 φ 에서 1.1–1.8 배라 kPa 로 읽힘 · 끝 ≈ 70) · Z 2.48 → 3.0 (0.822) → 3.61 (φj 0.84) → 4.2 · l 0.13 → 0.19 → 0.32 · 𝒞 1.000 → 0.991 (0.868) → 0.966 · a 1.007 → 1.055 · A 1 → 27 (0.880) → 13 cm² [판독].  ⚠ 본문 'φj 0.84 · Z slightly above 3' 은 그려진 Z 와 안 맞는다 · A 는 상자 전체 빈 넓이가 아니다 (닫힌 빈틈의 합으로 읽힘 · 추정).  출발 l 13 % (σ ≈ 0) = 근접 판정만의 기하 기준선 (카드 산술 ≈ 16 % · 13–25 %) 과 같은 자리 — 우리 MPM 피복 (근접 띠만 · `MPMC-02`) 의 '하중 없는 근접' 을 재는 실험 쪽 크기.  재설계 후보 (A′ · B) 가 같은 정의로 낼 관측량 여섯 |
| `fig_3.png` | 그림 3 — 국소 관측량: 무른 입자 = 오른쪽 Cauchy–Green 텐서 C 의 첫째 불변량 · 단단한 입자 = 무한소 변형 ε 의 첫째 불변량 · κ 0.5 · φ 0.89 (재밍 훨씬 위) | 무른 tr **C** 1.83–2.11 (무변형 2) · 단단한 tr ε −0.016 … +0.011.  입자 96 개 = 작은 64 (32 + 32) + 큰 32 (16 + 16) · 흰 빈틈 몫 ≈ 0.10–0.12 (φ 0.89 와 맞음) [카드 화상 분석].  무른 입자 안쪽 tr **C** ≈ 1.90–1.95 → 바닥면 넓이 국부 ≥ 2.5–5 % 감소 (J ≤ tr **C**/2 · 위가 자유인 조건의 흔적) · 접촉점 근처 밝은 자리는 찌그러짐 (전단) 일 수 있다.  단단한 입자의 줄무늬 = 스캐너 속도 불균일 — PVC 기대 변형 (≈ 6 × 10⁻⁵) 은 색 범위의 ~1/200 이라 단단한 입자의 하중은 이 장치로 읽을 수 없다 (카드 산술).  MPM 은 입자마다 F 를 들고 있어 같은 장을 낼 수 있지만, AM 을 얼린 지금 MPM 의 AM 쪽 응력도 0 이다 |
| `fig_4.png` | 그림 4 — 통계: 본 패널 = 무른 입자 𝒞 의 확률밀도가 φ 에 따라 변하는 모습 (κ 0.5 · 세로 로그) · 삽도 = 혼합비 κ 별 𝒞 표준편차 vs 재밍점까지의 거리 | 봉우리 ≈ 150 @ 1.000 (느슨) → ≈ 11 @ 0.998 (조밀) · 오른쪽 지수 꼬리 (감쇠 ≈ 6.5–9) [판독 + 카드 산술].  ⚠ 가장 조밀한 곡선 적분 = ∫P 0.99 · 평균 ≈ 1.03 · 표준편차 ≈ 0.09 — 그림 2 의 평균 (0.966) 과 방향이 반대 · 삽도 std (≤ 0.18 × 10⁻³) 와 2–3 자릿수 다르다 (삽도 정의 미기재).  삽도: κ 0.2 (꺾임 ≈ 0.045–0.05) → 0.5 (≈ 0.075–0.08) → 0.8 (0.105 까지 완만) = 강체가 많으면 무른 입자에 변형이 몰린다.  ⚠ 삽도 κ 0.5 의 끝 0.119 ↔ 그림 2 의 φ 끝 − 0.84 = 0.072 → 기준점이 출발 φ (≈ 0.79) 로 보인다.  MPM SE 누적 변형 히스토그램과 꼴 (봉우리 + 지수 꼬리 · 오른쪽이 무거움) 을 견줄 관측량 |
| `eq_02a_setup_particles_friction.png` | 본문 p. 1–2 (2 절) — 장치 · 재료 · 96 개 · κ 0.2–0.8 · 기름 · 마찰 0.05 ± 0.02 · 무늬 · 사진 ≈ 100 장 · "over 15 %" · 입자 찾기 · 추적 | ★ 2022 Letter 가 '약 100 개 · 마찰 < 0.1' 로만 적은 설정의 원문 (그 카드 §3-1b 가 옮겨 적은 자리 — 11-10 원문 대조 같음) · 2D 단위 시험 (단계 2–3) 에 그대로 넣을 기하 · 재료 명세 (ν 는 없다) |
| `eq_02b_dic_strain_tensors_contact_detection.png` | 본문 · 식 (1)–(2) p. 2 — 무른 = 대변형 DIC · 단단한 = 작은 변형 DIC · 상관 칸 자동 조절 [13] · F = ∇u + I · C = FᵀF · ε · 경계 · 접촉 판정 (근접 → 국부 von Mises 변형 문턱 · [13]) | ★ 접촉 판정의 이 글 판 — 문턱 값 없음 · vu2019 (0.5 mm · 1.5 mm · 1 %) 로 넘김 · 단단한–단단한 접촉의 변형 조건은 [미확인].  우리 MPM 피복 (근접 띠만) 에 하중 조건을 붙이는 규칙의 견본 (§4-4 · §10-3) |
| `eq_02c_jamming_contact_length_hertz_strain_shape.png` | 본문 p. 2–3 (3 절 첫 문단) — φ 0.795 → 0.915 · σ '0 MPa' 뒤 재밍점에서 증가 · φj 0.84 · Z 'slightly above 3' · 특정 접촉 길이 정의 · 선형 = 2D Hertz 와 맞지 않음 · 𝒞 포물선 감소 · 비구형도 0.88 뒤 급증 · 빈틈 넓이 최대 | ★ 이 글의 점접촉 한계 문장 (DEM 낱말은 없음) — 인용할 때 '같은 그룹 2022 SM 은 같은 선형을 Hertz 척도로 예측된다고 씀' 을 함께 · 그림과 어긋나는 서술 셋 (Z · 비구형도 정의의 비 · MPa) 의 원문 |
| `eq_03a_strain_fields_pdf_std_discussion.png` | 본문 p. 3–4 — 첫째 불변량 장 · 높은 변형 사슬 · 단단한 입자 변형은 측정 밖 · 확률밀도 (Gauss → 지수 꼬리 · 강체 힘 PDF 와 닮음) · κ 0.2 / 0.8 의 표준편차 | MPM SE 응력 · 변형 분포의 꼴 (지수 꼬리) 을 견줄 실험 쪽 서술 · "평균이 왼쪽으로" 는 봉우리에 맞고 1 차 모멘트는 오른쪽 (≈ 1.03) |
| `eq_04a_conclusion_load_balance_outlook.png` | 본문 p. 4 (4 절) — 측정 도구 · 재밍 φ · Z 가 강체 계와 가까움 · 무른 입자 평균 변형이 전역 응력과 같은 경향 → 하중 균형 추론 · 수치 연구 [14] 와 비슷 · 지수 꼬리 · 깨지는 · 다분산 입자로 확장 | ★ 하중 분담 문장의 원문 — 근거가 무른 입자 변형 하나 · 'suggests · seems' · '똑같은 경향' 은 φ ≥ 0.90 에서만 (카드 산술).  AM 이 많은 우리 전극 (DEM 실측 AM–AM 몫 0.52–0.68) 에 옮기지 않는다 |

**그림 · 본문의 잔결함 (원문)**: 그림 2 · 본문의 응력 단위 'MPa' (§3-4) · 그림 2 의 Z ↔ 본문 "slightly above 3" · 비구형도 정의 문장의 비 · 그림 2 평균 𝒞 ↔
그림 4 분포 평균 · 그림 4 삽도 std 의 크기 · 삽도 가로축 기준 · κ 의 이름 ('ratio of soft to rigid') ↔ 정의 (n_soft / n_total) · 본문 "standard deviation of
**C**" (텐서) ↔ 삽도 std(\|C\|) · 'acurate' · 'particule' · 'fewly' (철자).

---

## 7. Post-processing ★

| 무엇 | 어떻게 | 우리 대응 |
|---|---|---|
| 충전율 φ | DIC 경계에서 (정의 문장 없음) | 우리 DEM ε_sphere · MPM 부피 보존 · 랩 질량 기준 — 정의를 나란히 |
| 재밍 φj · Z | "close to 0.84" (기준 미기재) | 재설계 단계 0: 판정 규칙 · 문턱을 결과 전에 (이 곡선에서도 기준에 따라 0.822–0.84) |
| 배위수 Z | 접촉 판정 (근접 + 국부 변형) 뒤 평균 | DEM CN (겹침 > 0) · MPM (한 속도장) 은 정의 불가 |
| 특정 접촉 길이 l | 경계 점마다 판정 → 접촉 길이 ÷ 둘레 (벽 포함) 의 입자 평균 | 우리 피복 (AM 표면 중 SE 가 덮은 몫 · 근접 띠) — **하중 없는 기준선**을 같이 보고 |
| 평균 변형 𝒞 · a | 무른 입자 평균 (평균의 단위 미기재) | MPM SE 형상 · 변형 — 입자 정체성 필요 |
| 빈틈 넓이 A | (정의 없음 · 닫힌 빈틈으로 읽힘) | MPM 기공 지도의 '닫힌 기공' 과 '열린 기공' 을 나눠 보고 |
| 첫째 불변량 장 | 무른 tr **C** · 단단한 tr ε | MPM 은 F 장에서 같은 양 |
| 분포 · 표준편차 | 화소 PDF (세로 로그) · std (정의 미기재) | MPM 누적 변형 히스토그램 — 통계 단위 (화소 / 입자) 를 결과 전에 |
| 통계 | **한 실험** (κ 0.5) · 흩어짐 없음 | 시드 앙상블 · 흩어짐 보고 |
| ⛔ 없는 것 | 응력장 · 접촉력 · 단단한 입자 하중 · 수송 · 탈압 · 3D · 맞춤 · 수치 대조 | — |

---

## 8. 우리 DEM + MPM 대비  →  `comparison_vs_ours_DEM.md` · `our_dem_baseline.md`

> ⚠ `litdb/our_dem_baseline.md` 는 정본 브랜치에서 값 없는 자리표시 — 우리 숫자는 주 리포 `CLAUDE.md` 에서 (DEM E_eff 1.35 GPa · MPM J2 E 1.53 GPa ·
> ν 0.49 · σy 0.30 GPa · 실제 E_SE ≈ 22 GPa (DFT E_VRH 22.06 · ν 0.36) · 300 MPa · 순수 SE 기공률 랩 표준 10–13 % · 진밀도 1.64 · DEM 의 AM 하중
> 분담 4 압력 실측 = AM–AM 규약 0.52–0.68 · 상 virial 규약 0.73–0.79).

### 8-0. 나란히 표

| 축 | 이 실험 | 우리 DEM + MPM |
|---|---|---|
| 하중 | **일축** (한 변 이동 · 0.5 mm 단계 + 1 분 이완) · 위는 자유 | 일축 다이 · 판 (DEM 압축 / MPM servo · hold) — **같은 하중 축** · 옆은 벽 또는 주기 |
| 출발 | φ 0.795 (재밍 0.84 아래 · 준비법 미기재) | DEM = 느슨한 삽입 → 압축 · MPM = DEM 300 MPa 끝 상태 (재설계는 느슨한 출발로 · 11-09) |
| 무른상 | 실리콘 초탄성 E 0.45 MPa (ν 미기재 · 2022 판 0.5) | SE: DEM E_eff 1.35 GPa · MPM J2 E 1.53 GPa · ν 0.49 · σy 0.30 GPa |
| 단단한상 | PVC 1.2 GPa (변형 측정 밖) · 개수 절반 · 크기 같은 분포 | NCM (DEM 구 · MPM 얼린 장애물) · 부피로 다수 · AM ≫ SE 크기 |
| 무차원 하중 | σ/E_무른 ≈ 0.16 (kPa 읽기) | MPM 300 MPa / 1.53 GPa ≈ 0.196 · DEM / 1.35 GPa ≈ 0.22 — 같은 자릿수 (유비) |
| 하중 분담 | "균형인 듯" (무른 입자 변형에서 추론 · 측정 아님) | DEM 실측 AM–AM 몫 0.52–0.68 (AM 골격이 하중을 가림) · MPM 은 AM 이 얼어 0 |
| 접촉 판정 | 근접 ∧ 국부 변형 (문턱 미기재) · 출발 기준선 l 13 % | DEM 겹침 δ > 0 (힘과 같음) · MPM 피복 = 근접 띠 (0.13 · 0.26 µm) 만 |
| 관측 | σ · Z · l · 𝒞 · a · A · 첫째 불변량 장 · 𝒞 분포 · std | DEM: φ · CN · 접촉망 σ · 피복 / MPM: φ · 형상 · 소성 변형장 · 응력장 · 복셀 σ · 피복 |
| 차원 | 2D (바닥면 · 위 자유) | 3D (2D MPM 은 평면 변형률) |
| 크기비 | 1.5 (20 : 30 mm) · 작은 2/3 | AM ⌀4–9 µm vs SE ⌀ ≈ 1 µm |
| 탈압 · 소성 | 없음 · 없음 | DEM 언로딩 키트 진행 중 · MPM 미보유 (재설계 조건 R4) · SE = J2 소성 |

### 8-1. 같은 점 · 맞물리는 점

- **일축 · 단계 + 이완**: "0.5 mm 이동 → 1 분 이완 → 측정" 은 우리 MPM `hold` (목표 도달 뒤 판 고정 · 이완) 와 같은 계열의 준정적 절차.
- **'무른 입자가 변형을 다 진다'** (*"deformation is almost exclusively carried by soft particles"*) — 우리 MPM 이 SE 만 변형시키고 AM 을 강체로 두는 근사와 같은
  방향의 실험 쪽 관찰 (강성비 2,667 · 우리 NCM 140 GPa / SE E_eff 1.35–1.53 GPa ≈ 90–100 — 이 실험보다 1.4 자릿수 작다 · 카드 산술).
- **재배열 → 형상 변형의 순서** (빈틈 넓이 최대 · 비구형도 급증이 같은 φ ≈ 0.88) — frame [5] 의 분업 (재배열 · 패킹 = DEM 쪽 · 형상 유동 = MPM 쪽) 을
  한 실험에서 시간 순서로 보여 주는 형제 vu2019 와 같은 그림 (자리는 혼합에서 재밍 뒤 0.04).

### 8-2. 다른 점 — 그리고 왜

| 차이 | 종류 | 설명 |
|---|---|---|
| 2D 바닥면 · 위 자유 | **차원 · 경계 조건** | φ · Z · l 값은 3D 로 옮기지 않는다 · 바닥면 넓이가 준다 (§3-4) — 우리 2D MPM (평면 변형률) 과도 같은 조건이 아니다 |
| 초탄성 vs 소성 | **구성식 (실제 차이)** | 실리콘은 가역 — 우리 SE 는 소성 잔류 (탈압 후 기공 유지) |
| kPa (축 MPa) vs 300 MPa | **척도** | 절대 압력 비교 불가 — σ/E 무른상 기준만 유비 |
| ★ "하중 균형" ↔ AM 골격 차폐 | **조성 · 기하 (실제 차이 + 측정 한계)** | 이 실험은 단단한 입자 개수 · 넓이가 절반이고 단단한 입자 응력을 재지 않았다.  우리 전극은 AM 이 부피 다수라 AM–AM 골격이 하중을 가린다 (DEM 실측 0.52–0.68 · 순수 SE 겹침 11–12 % ↔ 복합 1.75 % 의 AM 차폐 · CLAUDE.md) — 이 실험의 "균형" 을 AM 하중 분담 ② 의 근거로 쓰지 않는다 |
| κ = 개수 분율 | **정의** | 두 상 크기 분포가 같아 넓이 분율과 같다 (0.5) — 우리 (AM ≫ SE) 에서는 개수 ≠ 부피 · 우리 κ 는 부피로 쓴다 |
| 마찰 0.05 (기름) | **경계 조건** | 우리 DEM μ (설정값) · MPM 은 미끄럼 없음 (한 속도장) |
| 접촉 판정 = 근접 ∧ 변형 | **관측 정의** | 우리 MPM 피복은 근접만 — 같은 '피복' 이라도 하중 받지 않는 근접을 함께 센다 (이 실험의 출발 13 % 가 그 크기의 예) |

### 8-3. ★ 같은 장치 계열 세 편과 한 표 (정의 차이 포함)

| 항목 | `vu2019_…` (2019 · [13]) | **이 글 (2021 · 05004)** | `cardenasbarrantes2022_soft_hard_…` (2022 · 이 글을 [33] 으로) |
|---|---|---|---|
| 입자 | 실리콘만 / 한천만 · 약 100 개 · 작은 : 큰 ≈ 3 | 실리콘 + PVC · **96 개 · 작은 2/3** · κ 0.2–0.8 | 실리콘 + PVC · 약 100 개 · κ 0.2–1 |
| 해상도 | 2400 dpi · 10.5 µm/px · 칸 40 px 고정 | 2400 dpi · 10.6 µm/px · 칸 '자동 조절' | 2400 dpi · 10.6 µm/px |
| 마찰 | 기름 · 값 없음 | **0.05 ± 0.02** | < 0.1 |
| 반복 | 재료마다 3 회 · 그림 대부분 한 실험 | 그림 2–4 = 한 실험 · 횟수 미기재 | κ 마다 3 시료 평균 |
| 재밍 정의 · 값 | φc 0.737 ± 0.02 (Z ≈ 4 · f_NR · 응력 상승) | φj 0.84 "close to" (기준 미기재) · Z "slightly above 3" (그려진 3.6) | 평균 P–ε 의 압력 상승 시작 · κ 0.5 φJ 0.831 · ZJ 3.50 |
| 접촉 판정 | 0.5 mm ∧ 1.5 mm 안 \|𝒞 − 1\| > 0.01 | 근접 ∧ 국부 변형 > 문턱 (값 없음 · [13]) | [12] (= vu2019) 로 넘김 |
| 접촉 길이 기준선 · 기울기 | 재밍 전 ≈ 0.09 · 2.63 (인쇄) / 2.24 (그려진) | 출발 0.13 · 1.5–1.7 / 단위 φ | 재밍에서 ≈ 0–2 % · ≈ 2.5 % / 0.01 (κ 0.5) |
| Hertz 에 대한 말 | 열린 질문 "Are some elements of the Hertz contact framework still valid?" | 선형 = **"not in agreement with the Hertz's contact law in 2D"** | 작은 변형에서 Hertz 척도로 **"predict this linear relation"** |
| 평균 변형 | m_𝒞 최소 0.9961 (φh0 0.795) | "parabolically" 1.000 → 0.966 | 두 직선 체제 · C_c 0.991 |
| 표준편차 | σ_𝒞 ≈ 7 × 10⁻⁴ (출발 잡음) → 0.025 (화소 분포 폭과 같은 자릿수 · 그 카드 판독) | std ≤ 0.18 × 10⁻³ (분포 폭과 2–3 자릿수 차) | σ_𝒞 ≤ 1.5 × 10⁻⁴ (SM pdf 폭과 차) |
| 빈틈 | 닫힌 빈틈 (가장자리 닿은 것 제외) · 최대 = 재밍점 | A (정의 없음) · 최대 = φ 0.88 (재밍 뒤) | 없음 |
| 하중 분담 | (강체 없음) | "균형인 듯" (추론) | 말 없음 |

⇒ 같은 장치 · 같은 실리콘인데 **재밍 · 접촉 길이 · 표준편차 · 평균 변형의 정의 · 서술이 세 글에서 다르다**.  이 계열의 값을 인용할 때는 **글과 정의를
함께** 적는다 (형제 카드들이 이미 같은 결론 — 이 글이 세 번째 근거).

### 8-4. 우리 MPM 의 구조적 공백을 이 실험의 언어로

- **접촉 · 배위수 · 접촉 길이 · 입자 모양**은 입자 정체성 (경계가 살아 있는 입자) 이 있어야 계산된다 — 단일 속도장 MPM 은 SE 가 융합해 넷 다 정의
  불가 (형제 카드와 같음).
- **단단한 입자의 하중은 변형으로 보이지 않는다** — 이 실험은 측정 한계로, 우리 MPM 은 AM 을 얼려서 (응력 0) 같은 자리가 비어 있다.  재설계에서 AM
  하중 몫 (R1) 은 **접촉력 · 경계 반력의 분할**로 잰다 (DEM 의 AM–AM 몫처럼) — SE 변형장만으로 "AM 이 덜 진다 / 더 진다" 를 말하지 않는다.
- **피복의 하중 없는 기준선**: 근접만 세는 피복은 하중이 0 이어도 0 이 아니다 (이 실험 13 %) — `MPMC-02` (소성 증분이 씨앗 치우침과 같은 크기) 를
  가르려면 하중 0 근처 프레임의 피복을 먼저 재어 기준선으로 둔다 (§10-3).

### 8-5. frame 규율

- **frame[4]**: 이 글은 실험만이라 교차검증의 짝이 없다 — "수치 연구 [14] 와 비슷" 은 겹친 그림 없는 말이다.  재설계 후보를 **각자** 이 실험의 관측량 꼴에
  대조하는 외부 기준으로만 쓴다 (값으로 맞추지 않는다 · 재료가 우리 SE 가 아니다).
- **frame[5]**: 패킹 쪽 (Z · 빈틈) 과 형상 쪽 (a · 𝒞 · 첫째 불변량) 을 같은 시료에서 동시에 잰다 — 후보 비교에서 두 축을 함께 보는 기준.

---

## 9. 깊은 통찰

1. **근접만 센 접촉은 하중이 없어도 13 % 다.**  σ ≈ 0 · Z 2.48 인 출발에서 특정 접촉 길이 0.13 [판독] — 닿은 원 둘레에서 0.5 mm 근접 호만으로 Z 2.5 면
   ≈ 16 % (13–25 %) 가 나온다 [카드 산술 · 가정].  같은 장치의 vu2019 (0.09) · 2022 (≈ 0–2 %) 는 다른 기준선을 낸다 → **기준선은 판정 규칙이 정한다**.  우리 MPM
   피복 (근접 띠만) 도 같은 기준선을 갖는다 — 소성 증분을 말하려면 그 기준선을 먼저 빼야 한다.
2. **변형만으로 단단한 입자의 하중을 말할 수 없다.**  PVC 의 기대 변형 (σ/E ≈ 6 × 10⁻⁵) 은 영상 잡음 (≈ 10⁻²) 의 ~1/200 인데 결론은 "하중이 균형인 듯".
   근거는 무른 입자 평균 변형이 전역 응력을 따른다는 것 하나 — 그것도 φ ≥ 0.90 에서만 [카드 산술].  AM 하중 분담 ② 는 접촉력 · 경계 반력으로 재고,
   2D · 개수 절반 · 측정 밖이라는 세 겹의 한정이 붙은 이 문장을 그 근거로 쓰지 않는다.
3. **같은 장치 · 같은 재료라도 '같은 이름의 양' 이 글마다 다르다.**  재밍점 (이 곡선에서도 0.822 (Z = 3) · 0.823 (2022 의 P0 기준) · 0.84 (본문)) ·
   접촉 길이 기준선 · 표준편차의 자릿수 · 평균 변형의 꼴 서술 (포물선 ↔ 두 직선).  ⇒ 우리 단계 0: 재밍 · 접촉 · 충전율 · 통계 단위의 정의를 결과 전에
   적고, 이 계열과 견줄 때는 어느 글의 정의인지 붙인다.
4. **닫힌 빈틈의 넓이는 재밍 뒤에 봉우리를 갖는다.**  A 1 → 27 → 13 cm² (φ 0.88 최대) — 상자 전체의 빈 넓이 (늘 준다) 와 다른 양이다.  재배열이
   끝나고 형상 변형이 시작되는 자리 (비구형도 급증과 같은 φ) 를 표시하는 관측량 — 우리 MPM 기공 지도에서 '닫힌 기공 몫' 을 열린 기공과 따로 세면 같은
   전이를 볼 수 있다 (2D · 정의 추정 · 방향만).
5. **'평균 변형' 그림과 '분포' 그림은 서로 다른 통계를 그렸다.**  그림 2 의 평균 0.966 (< 1) ↔ 그림 4 분포의 1 차 모멘트 ≈ 1.03 (> 1) · 삽도 std 는 분포
   폭보다 2–3 자릿수 작다.  MPM 변형장을 이 계열과 견줄 때는 평균의 단위 (화소 · 입자) 와 대상 (텐서를 평균한 뒤 척도 · 척도를 평균) 을 먼저 맞춘다.
6. **점접촉 법칙에 대한 같은 그룹의 두 말이 갈린다.**  이 글 = 접촉 길이 선형이 2D Hertz 와 "맞지 않는다" (무른 입자가 작은 변형 가정에서 멀다) · 2022
   SM = Hertz 척도로 "예측된다" (그 유도는 배위수 법칙에서 ZJ 를 뺀 꼴 · 형제 카드 §5-4).  "DEM 의 점접촉 가정은 큰 변형의 접촉 면적을 못 낸다" 를
   인용할 때 이 글을 쓰되, 반대 서술이 같은 그룹에 있다는 한정을 같이 단다.

---

## 10. [DEM 우선 (수영)] 트랙 — 후보별 함의 + 구체 행동

### 10-1. 후보별 판정

| 후보 | 이 실험이 지지 / 불리 | 이유 |
|---|---|---|
| **A** (MPM + 움직이는 강체 AM) | **부분 지지** | 강체 재배열은 낼 수 있으나 SE 융합 (한 속도장) 때문에 Z · l · a · 빈틈 · 입자별 변형 분포를 같은 정의로 못 낸다 |
| **A′** (입자별 속도장 MPM) | **지지 (검증 관측량 세트)** | 입자 경계 유지 → 이 실험의 관측량 여섯 (σ · Z · l · 𝒞 · a · A) 과 첫째 불변량 장 · 분포를 같은 정의로 낼 수 있다 · 단단한 입자도 강체 장으로 |
| **B** (입자별 FE + 접촉) | **지지** | 같은 그룹의 NSCD + FE (2020 시뮬 = 이 글 [14]) 가 같은 꼴의 응력–φ 곡선을 낸다고 저자가 적는다 (정량 대조는 없음) |
| **C** (MDR DEM) | **조건부** | σ(φ) · Z 는 내지만 접촉 길이 · 형상 · 입자 안 변형 분포는 근사 — 이 글의 "Hertz 2D 와 맞지 않음" 이 점접촉 쪽의 경고 |
| **C′** (항복 캡 탄소성 접촉 DEM) | **조건부** | C 와 같음 + 무른상이 이 실험 (초탄성) 과 다른 물리 |
| **D0** (LIGGGHTS gen-2) | **검사 가능 (새 런 0)** | 압축 궤적의 AM–AM / AM–SE 접촉력 몫 (하중 분담의 올바른 측정) · 재밍점 정의별 Z 법칙 계수 · 근접만 센 접촉 길이와 겹침 > 0 접촉 길이의 차 (기준선) |
| **M0** (균질화 압밀) | **해당 없음** | 입자 해상 실험 |

### 10-2. 계획의 자리 (단계 · 단위 시험 · 조건)

- **단계 0**: (a) 재밍 판정 규칙 + 수치 문턱 (이 곡선 하나에서도 0.822 · 0.823 · 0.84) (b) **피복 · 접촉의 하중 없는 기준선을 결과 전에 잰다** (근접만 ↔
  근접 ∧ 하중) (c) 통계 단위 (화소 · 입자 · 텐서 평균 뒤 척도인지).
- **단계 2–3 (2D)**: 이 실험의 조건 (원기둥 20 / 30 mm · 96 개 · 작은 2/3 · κ 0.5 · 마찰 0.05 · 일축 0.5 mm + 이완) 과 판독 곡선 (§3-3) 을 **결과 전
  대조 항목**으로 등록할 수 있다 — 단 한 실험 · 응력 단위 불확실 · 위 자유 (바닥면 넓이 감소) 라 꼴 · 순서 · 교차의 존재까지만.
- **단계 5 · 조건 R1**: AM 하중 몫은 접촉력 · 반력 분할로 (이 실험의 '변형으로 추론' 방식을 쓰지 않는다).
- **단계 7 · 조건 R3 · R6**: 특정 접촉 길이 (벽 포함) · 비구형도 · 닫힌 빈틈 넓이 = 입자 정체성이 있어야 계산되는 관측량.
- **조건 R4 (탈압)** 은 이 글로 채울 수 없다.

### 10-3. 구체 행동 (비용 낮은 것부터)

1. **[단계 0 · 피복 정의 · 새 런 0 후보]** MPM 피복을 하중 0 근처 프레임 (판이 닿기 전 · 또는 첫 프레임) 에서 먼저 세어 '근접만의 기준선' 으로 기록하고,
   그 뒤 프레임의 피복에서 뺀 값과 함께 보고한다 — 이 실험: 출발 13 % (σ ≈ 0) · 기하 산술 ≈ 16 % (13–25 %) (기존 payload 로 가능한지는 우리 쪽 확인 필요).
2. **[D0 · 새 런 0]** 우리 DEM 압축 궤적에서 AM–AM · AM–SE · SE–SE 접촉력이 판 반력에서 차지하는 몫을 조성별로 (이미 4 압력 실측 있음 — 조성 축으로
   넓힌다) — '변형이 균형' 이 아니라 '힘이 어디로 가나' 로 하중 분담을 말한다.
3. **[단계 0 문서]** 재밍점을 세 기준 (Z = 정해 둔 값 · 판 압력이 끝 압력의 몇 % · 비-래틀러 분율) 으로 바꿔 같은 궤적의 Z 법칙 계수 퍼짐을 기록 — 이
   글의 곡선에서도 k ≈ 2.3–2.6 ↔ 4.1–4.7 [카드 산술].
4. **[보고 형식]** 변형 통계는 '화소 분포의 평균 · 표준편차' 와 '입자 평균의 평균 · 표준편차' 를 이름을 달리해 둘 다 — 이 글의 그림 2 ↔ 그림 4 어긋남을
   우리 쪽에서 되풀이하지 않는다.
5. **[문헌 · 확보 후보]** ref [12] Vu, Barés, Mora, Nezamabadi, *PRE* 99, 062903 (2019) (같은 장치의 수치 ↔ 실험 비교 · vu2019 카드의 [47] 과 같은 글 ·
   litdb 미보유) · ref [18] *Exp. Mech.* 59, 453 (2019) (실리콘 0.45 MPa 의 출처 · 단일 원기둥 DIC · U1 후보) · 학회 영상 `doi.org/10.48448/gmgt-4952`
   (장치 · 준비 과정 확인용 · 내용 미확인).
6. **⛔** kPa · 2D · 실리콘 / PVC 값 (φj 0.84 · Z · l 0.13–0.32 · 𝒞 · a · A · std) 을 우리 수치로 옮기지 않는다 · 탈압 근거로 쓰지 않는다 · "하중 균형" 을 AM
   하중 분담의 근거로 쓰지 않는다 · 'sub-micro scale' 을 해상도로 인용하지 않는다.

---

## 11. 인용 가능 문장 (원문 그대로 · 쪽 표기)

- (p. 1 초록) *"By means of a recently developed experimental set-up, from the measurement of the displacement field we can follow all the mechanical
  observables of this granular medium from the inside of each particle up-to the whole system scale."*
- (p. 1) *"These kinds of mixed soft-rigid granular systems display singular behaviors different from purely rigid or purely soft systems."*
- (p. 1) *"Due to the already complex process of measuring local mechanical properties of each grain for fewly deformed particles [11] the challenge
  is even more important of measuring them for soft highly deformed particles."*
- (p. 2) *"For the experiments presented in this paper, 96 particles are used, 1/2 of them being soft and 2/3 of them being small."*
- (p. 2) *"Namely the measured friction coefficient is 0.05 ± 0.02."*
- (p. 2) *"Contacts are detected by considering first the proximity of each point of the particles boundaries with the boundaries of neighbor
  particles. Then, for each point closer than a certain threshold the von Mises strain around this point is measured and the contact is assumed to be
  real if this value is above a certain threshold as detailed in [13]."*
- (p. 2) *"This quantity increases linearly with φ, which is not in agreement with the Hertz's contact law in 2D [24]. This last point is not
  surprising since soft particles are far from the small deformation assumption in our study."*
- (p. 3) *"On the contrary the patterns observed on the rigid particles suggest that the imaging method is not accurate enough to highlight grain
  deformations. This is not surprising since the level of compression is rather low and the ratio of soft to rigid particle stiffness covers several
  orders of magnitude: deformation is almost exclusively carried by soft particles."*
- (p. 3) *"For densely packed states, the PDFs display an exponential tail with a coefficient decreasing with the packing fraction. This exponential
  tail is reminiscent of what is observed for force values in packing of rigid granular systems [25] and remains unchanged from observations made on
  purely soft systems [13]."*
- (p. 4) *"Since rigid particle deformation is negligible, this suggests that rigid particles do not carry more load than the soft ones. The loading
  seems to be balanced between soft and rigid particles."*
- (p. 4) *"The stress vs. packing fraction curve is also similar to what has been observed in a recent numerical study [14]."*

⚠ 한정어: **2D · 실리콘 / PVC · kPa (축 'MPa') · 일축 (위 자유) · 하중 쪽만 · 입자 96 개 · κ 0.5 한 실험 · 학회 발표문 (동료심사 수준은 저널 판보다 낮다)**.

---

## 12. 주의 / 한계 / PDF 가 말하지 않는 것

### 12-A. 옮길 때의 한계

2D (바닥면 · 위 자유) · 모델 재료 (실리콘 · PVC) · kPa · 작은 계 (96 개) · 크기비 1.5 · 마찰 0.05 (기름) · 탈압 없음 · 소성 없음 · 맞춤 · 수치 대조 없음 ·
그림 2–4 는 한 실험.

### 12-B. ★ 이 논문 자체의 약점 · 불일치

1. **재밍 서술 ↔ 그림**: 본문 "φj 0.84 · Z slightly above 3" ↔ 그려진 Z 는 0.84 에서 3.61 · Z = 3.0 은 φ ≈ 0.822 [판독].  그리고 "slightly frictional
   이라 3 바로 위" 는 형제 두 글 (vu2019 "slippery → 4" · 2022 SM "closer to 4") 의 서술과 방향이 반대다.
2. **비구형도 정의 문장의 비가 거꾸로** (p. 2–3) — "actual area ÷ area deduced from the perimeter" 그대로면 ≤ 1 인데 그림은 1.007 → 1.055 (2022 Letter 의
   p²/(4πs) 와 같은 양으로 보인다).  같은 장치 vu2019 의 충전율 정의 문장도 비가 거꾸로였다 (그 카드 §12-B 4) — 같은 부류.
3. **응력 단위 'MPa'** (그림 2 축 · 본문 "0 MPa") — MPa 면 2 × 10⁵ N · 같은 장치 2022 평균 (kPa) 과 같은 φ 에서 1.1–1.8 배 → kPa 의 오기로 보인다 (vu2019
   그림 2a 의 'MPa' 와 같은 부류).  나눈 넓이 없음.
4. **평균 ↔ 분포**: 그림 2 의 평균 𝒞 0.966 ↔ 그림 4 가장 조밀한 분포의 1 차 모멘트 ≈ 1.03 · 삽도 std ≤ 1.8 × 10⁻⁴ ↔ 분포 폭 0.003–0.09 [판독 + 카드 산술] —
   정의가 없어 어느 쪽이 무엇인지 모른다.
5. **삽도 가로축**: κ 0.5 의 φ − φJ 가 0.119 까지 가는데 그림 2 의 같은 실험 (색 막대 범위가 같다) 은 φj 0.84 기준이면 0.072 까지만 — 삽도 기준점이 출발
   φ (≈ 0.79) 로 보인다 (κ 별 φJ 미기재).  본문 "κ 0.2 rapidly increases right after the jamming point" 도 그려진 곡선에서는 φ − φJ ≈ 0.045 부터.
6. **"상관 칸 크기 자동 조절 as already presented in [13]"** ↔ [13] (vu2019) 원문은 40 px 고정 칸 (낱말 검색 — 'self' · 'adapt' 없음).
7. **접촉 판정 문턱 · 단단한 입자 쪽 판정 없음** — 배위수 · 접촉 길이 · (하중 분담 결론) 이 모두 이 판정에 걸린다.  출발 l 13 % 는 하중 없는 근접이
   세어졌다는 신호로 읽힌다 (§4-4).
8. **"하중 균형" 결론의 근거가 측정 밖** — 단단한 입자 응력을 재지 않았고 (p. 3 스스로 측정 정확도 밖이라 함) "똑같은 경향" 은 φ ≥ 0.90 에서만 (§3-4).
9. **"수치 연구 [14] 와 비슷"** — 겹친 그림 · 무차원화 없음 · 하중 (일축 ↔ 등방) · 경계 (위 자유 ↔ 평면 변형률) · 단위가 다르다.
10. **κ 의 이름 ↔ 정의** ('ratio of soft to rigid' ↔ n_soft / n_total) · 96 개에서 κ 0.2 · 0.8 은 정확히 될 수 없다 (3 의 배수 제약 · §3-4).
11. **통계**: 그림 2–4 는 한 실험 · 흩어짐 0 · 실험 횟수 미기재 · 학회 발표문 (4 쪽).
12. **글자 결함**: 'acurate' · 'particule' · 'fewly' · 'will permits' · 'This point validate' · 'close from' · 'Expe. Mech.' · 참고문헌 [25] 'F. F. Radjai'.

### 12-C. [미확인] 목록 (PDF 에 없음)

| # | 자리 | 상태 |
|---|---|---|
| 1 | 보충 자료 | **미수령** — 본문 · 참고문헌에 Supplemental Material 언급 없음 · 학회 영상 (doi:10.48448/gmgt-4952) 만 · 영상 내용 미확인 |
| 2 | 응력 σ 의 정의 (나눈 넓이) · 단위 ('MPa') | [미확인] — 카드 추론 kPa (§3-3b · §3-4) |
| 3 | 접촉 판정 두 문턱의 값 · 띠 폭 · 문턱의 방향 (한쪽 / 양쪽) | [미확인] — "a certain threshold" × 2 · [13] 로 넘김 (vu2019: 0.5 mm · 1.5 mm · 1 %) |
| 4 | 단단한 입자가 낀 접촉 (변형이 잡음 아래) 의 판정법 | [미확인] |
| 5 | 특정 접촉 길이 평균에 단단한 입자가 드는지 · 벽 접촉 몫 | [미확인] (정의 문장 = 벽 포함) |
| 6 | 빈틈 넓이 A 의 정의 (닫힌 빈틈만 · 합 / 평균) | [미확인] — vu2019 정의로 읽힘 (추정) |
| 7 | std(𝒞) 의 정의 · 그림 2 평균 𝒞 의 평균 단위 · 삽도 κ 별 φJ | [미확인] |
| 8 | 재밍 φj 0.84 를 정한 기준 | [미확인] ("close to") |
| 9 | κ 0.2 · 0.8 실험의 입자 수 · 정확한 κ · 실험 횟수 · 흩어짐 | [미확인] |
| 10 | 마찰 0.05 ± 0.02 를 잰 방법 · 어느 접촉 (입자–입자 · 입자–유리) 인지 | [미확인] |
| 11 | ν (실리콘 · PVC) · 밀도 · 높이 방향 변형 | [미확인] (2022 Letter 는 실리콘 ν 0.5) |
| 12 | 움직이는 변 · 처음 사진의 상자 크기 · 멈춤 조건 · 스캔 시간 | [미확인] — 긴 쪽 압축은 카드 화상 분석 · 산술로 맞는 읽기 |
| 13 | 이 글의 κ 0.5 실험이 2022 Letter 의 세 시료 가운데 하나인지 | [미확인] |
| 14 | 시료 준비 (느슨 / 조밀 · 손 / 기계) | [미확인] |
| 15 | 하중을 뺀 뒤 (되튐 · 이력) | [미확인] — 측정 없음 |
| 16 | 02008 학회 단편 (같은 권 수치판) 이 이 글을 인용하는지 | [미확인] — 이 글은 02008 을 인용하지 않는다 (참고문헌 25 건) · 02008 PDF 는 지금 inbox 에 없다 |
| 17 | 자금 · 접수 / 게재일 | [미확인] |

---

## 13. 기법 미니 용어집 (이 카드 안에서만)

| 용어 | 뜻 |
|---|---|
| **DIC** (digital image correlation) | 영상 무늬의 상관으로 변위장을 재는 기법 — 무른 입자엔 대변형용 (단계마다 이어 추적) · 단단한 입자엔 처음 영상과 바로 상관하는 작은 변형용 |
| **F · C · ε** | F = ∇u + I (변형 기울기) · C = FᵀF (오른쪽 Cauchy–Green) · ε = ½((∇u)ᵀ + ∇u) (무한소 변형) |
| **첫째 불변량** | tr **C** (2D 무변형 = 2) · tr ε (무변형 = 0).  2D 에서 tr **C** ≥ 2J (J = 넓이 비) — 2 아래면 넓이가 준 것 · 2 위는 찌그러짐일 수 있다 |
| **𝒞 (원문 \|C\|)** | 오른쪽 Cauchy–Green 텐서의 'von Mises' 척도 — 이 글에 식 없음 (형제 글: √(C : C) · 정규화 미기재) · 그림에서 무변형 = 1 |
| **특정 접촉 길이 l** | 입자 둘레 중 다른 입자 · 벽과 닿은 길이의 몫의 입자 평균 (벽 포함) |
| **비구형도 a** | 그림의 값은 p²/(4πs) (원 = 1 · 찌그러질수록 큼) — 본문 문장은 그 역수로 적힘 |
| **빈틈 넓이 A** | (정의 없음) — 가장자리에 닿지 않은 닫힌 빈틈의 넓이로 읽힘 (vu2019 정의 · 추정) |
| **κ** | n_soft / n_total (개수 분율 · 두 상 크기 분포가 같아 넓이 분율과 같음) |
| **φj** | 재밍 충전율 — 이 글 0.84 (κ 0.5 · 기준 미기재) |
| **평면 응력 쪽 조건** | 원기둥 위가 자유라 높이 방향으로 변형할 수 있는 상태 (이 글은 낱말을 쓰지 않음 · 카드 해석) |

---

## 14. 관련 카드 (중복 서술 금지 — 겹치면 넘김)

- **같은 장치 계열**: `vu2019_soft_grain_compression_beyond_jamming_dic` (이 글 ref [13] · 장치 · 접촉 판정 · 빈틈 정의의 원문) ·
  `cardenasbarrantes2022_soft_hard_grains_compaction_experiment_dic` (같은 장치 · κ 0.2–1 · 세 시료 평균 · 압밀 식 (1) · 이 글을 [33] 으로 인용 · SM 반영판).
- **같은 그룹 수치 계열**: `cardenasbarrantes2020_rigid_deformable_mixture_compaction_nscd` (이 글 ref [14] · "비슷하다" 의 대상) ·
  `cardenasbarrantes2021_soft_rigid_mix_compaction_proceedings` (같은 학회 권의 수치판 단편 · 다른 글) · `cantor2020_compaction_model_highly_deformable_particles`
  (2D 원전) · `cardenasbarrantes2021_soft_pentagons_compaction_micromechanics_nscd` (오각형) · `cardenasbarrantes2022_soft_spheres_3d_compaction_nscd` (3D).
- **경 / 연 혼합 압밀 · 하중 분담**: `bouvard2000_hard_soft_powder_densification` · `martinbouvard2003_dem_composite_cold_compaction` (경–경 하중 분담).
- **소성 원판 MPM · 입자 간 접촉 MPM**: `nezamabadi2022_mpm_cd_plastic_particle_compaction` · `nguyen2017_mpm_bpm_deformable_particle_compaction` ·
  `bardenhagen2000_mpm_granular_multibody_frictional_contact` · `homel2017_mpm_field_gradient_partitioning_fracture_self_contact`.
- **우리 소재 실측 압밀**: `lee2025_heckel_argyrodite_powder_densification_nanoindentation`.
- **카드가 따로 들어올 후보 (litdb 미보유)**: ref [12] PRE 99, 062903 (2019) · ref [18] Exp. Mech. 59, 453 (2019).

---

## 🗨️ Q&A 로그

- (2026-11-10 digest — 아직 질문 없음)
