Repository: yonghoon7153-source/Yonghoon-DEM-DFT

# 📚 LITDB — 문헌 단일 시스템 (**SE·DFT 축 + DEM·MPM 축, 두 트랙**)

> **앞으로 논문은 여기서만 본다.** 여러 곳(db/literature, kb/papers, db/properties, Excel)에 흩어진 문헌을 한 곳에서 생각·참고·비교하기 위한 통합 MD 시스템.

## 왜 트랙이 둘인가
`INDEX.md` 는 argyrodite 전해질 축이라 접촉역학·MPM·건식전극 digest 가 들어갈 자리가
없다. 그래서 한때 64편이 **어느 인덱스에도 없었다**(open_items #7). 축을 나눠 그 구멍을
닫았고, 한 분모로 세면 “159편 중 98편 미언급” 같은 **가짜 미결**이 나온다
(`comparison_vs_ours.md:8`). 분리는 실측 근거가 있는 결정이다 — 합치지 말 것.

⚠ 이 표의 **편수는 적지 않는다.** 손으로 쓴 수는 반드시 낡는다(README 자신이 세 번 틀렸다).
현재값은 `python3 tools/litdb/build_index.py --check` 로 본다.

File: litdb/papers/baseden2014_dft_by_hand_helium_atom.md (part 2 of 2)
<!-- digest (paper-level STANDALONE) · 2026-11-23 litdb-curator.
- 예시 출력의 Li 의사퍼텐셜은 `Pseudo is Ultrasoft, Zval =  3.0` — **1s² 를 원자가로 계산한다** (GBRV v1.4). Li⁺ 는 He 와 **등전자** (1s² · 전자 2 개) 다. 즉 우리 셀에는 Li 수만큼 **"He 꼴 두 전자 쌍"** 이 있고, 그 쌍들에 PBE 가 이 논문이 보여 준 종류의 자기상호작용 오차를 남긴다.
- 같은 1 GTO 장난감으로 Z 만 바꾸면 (SI 의 "핵전하 효과" 활동을 우리 산수로 대신 · Ha):

| | HF α* | HF E | Xα α* | Xα E | Xα − HF | 그 차의 상대 크기 |
|---|---|---|---|---|---|---|
| He (Z = 2) | 0.7670 | −2.30099 | 0.7336 | −2.20079 | 0.1002 | 4.35 % |
| Li⁺ (Z = 3) | 1.9816 | −5.94491 | 1.9277 | −5.78318 | 0.1617 | 2.72 % |

  → 남은 자기반발의 **절대 크기는 Z 와 함께 자라고 (∝√α ∝ Z), 상대 크기는 준다 (∝ 1/Z)**. 궤도는 Z 가 클수록 작다 (최빈 반지름 He 42.7 → Li⁺ 26.6 pm · HF).
- ⚠ 이 오차가 우리 결과에 얼마나 남는지는 **잰 적이 없다** (정성). Li 수가 같은 쪽끼리의 에너지 차에서는 이런 깊은 내각 몫이 대부분 지워질 것으로 본다 — 확인된 값이 아니다.

### 7.8 고유값의 뜻 — KS ε 은 이온화 에너지가 아니다 (SI 활동 ① 궤도 에너지)

- 논문 숫자로 He 의 1차 이온화 에너지 = 2.9034 − 2 = **0.9034 Ha = 24.58 eV** (우리 산수).
- 6-31G (§6 (5) · 우리 산수): **HF ε₁s = −0.9141 Ha = −24.87 eV** (Koopmans — 이온화 에너지와 0.3 eV) · **Xα ε₁s = −0.5218 Ha = −14.20 eV** (10 eV 얕다). 1 GTO 손계산 수준에서는 HF −0.6564 · Xα −0.2785 Ha (1×1 행렬이라 더 나쁘다).
- 왜 이렇게 얕나 (일반 지식): 남은 자기반발 때문에 Xα/LDA 퍼텐셜이 바깥에서 너무 빨리 0 으로 가서 궤도가 덜 묶인다.
- 👉 **우리 띠틈은 KS 고유값의 차**다 (fixed-occupations nscf 의 VBM/CBM — 규율). 고유값의 **절대 위치**를 실험 (이온화 · 전자친화) 과 맞대지 않고, 갭도 PBE 과소를 전제로 "wide-gap" 수준으로만 비교하는 우리 규율의 한 뿌리가 이 숫자다. ⚠ PBE 갭 과소의 원인은 자기상호작용만이 아니다 (도함수 불연속 등 · 일반 지식) — **이 논문은 갭을 다루지 않는다.**

### 7.9 ⚠ 여기서 멈출 곳

- 논문 (전전자 · 원자) 의 **절대 총에너지**와 우리 (의사퍼텐셜 · 결정) 의 절대 총에너지는 **비교 대상이 아니다** — 내각 전자의 유무부터 다르다.
- QE 항별 값 (`one-electron` · `hartree` · `ewald`) 은 G = 0 규약 의존 — 논문 E_V · E_J 와 크기로 맞대지 않는다 (§7.2).
- §7.4 · §7.7 · §7.8 의 PBE · Li⁺ · 고유값 숫자는 **장난감**이다 — He · Li⁺ 의 기준값으로 인용 금지.

## 8. 우리 DFT 대비 (`litdb/our_dft_baseline.md` · `kb/methodology/computational_methods_canonical.md` §9)

> **물성 비교 n/a** — 이 논문에는 우리 4 축에 놓을 값이 없다. 아래는 **방법만** 나란히 놓은 것이다.

| 항목 | 이 논문 | 우리 | 같다 / 다르다 · 이유 |
|---|---|---|---|
| 계 | He 원자 (고립 · 전자 2) + Be · Ne · Ar · Kr | Li₆PS₅Cl 계열 주기 결정 (예: 52 원자 셀 · 원자가 전자 240) | 다르다 — 물성 비교 불가 |
| 형식 | Kohn–Sham | Kohn–Sham (pw.x) | 같다 |
| 교환 | Slater Xα (1.05 × LDA) | PBE 교환 = `SLA` (= eq 16) + `PBX` | 같은 계보 · 우리는 1.05 없음 + 기울기 보정 |
| 상관 | 없음 (HFVWN 시연만 VWN III) | `PW` + `PBC` | 다르다 · 우리는 짝으로 쓴다 (§7.4) |
| 기저 | 가우스 1 개 (α 최적화) · STO-nG · 6-31G | 평면파 — comp1 계열 52/520 · modelc 계열 60/480 Ry (`computational_methods_canonical.md` §9) | 다르다 · 평면파는 ecut 하나로 체계적 |
| 핵 | 전전자 −Z/r | USPP (li/s/cl `v1.4.uspp` + P `pbe-n-rrkjus_psl.1.0.0`) · Li Zval 3 | 다르다 · 내각을 얼림 (Li 1s² 는 남김) |
| k 점 | n/a (원자) | 셀 · 물성마다 다름 (예시 출력 4×4×4) | — |
| 최적화 | dE/dα = 0 (해석적) | SCF (Broyden `plain` · β 0.2–0.3 · conv_thr 1e-8–1e-10 Ry) | 다르다 (§7.5) |
| 점유 | 닫힌껍질 2 전자 고정 | SCF 는 MV smearing 0.01 Ry · **갭은 fixed-occupations nscf 고유값** (DOS 판독 금지) | — |
| 이완 | n/a | 고정셀 + EOS (vc-relax 안 씀) | 비리얼 ↔ Pulay 유비 (§7.6) |
| 단위 | Ha | Ry | 1 Ha = 2 Ry |
| 보고하는 양 | 절대 총에너지 · HF 한계 대비 % | 에너지 차 · 고유값 차 · 상대 차 (인용정책) | 다르다 — 절대 총에너지는 우리 결과가 아니다 |

## 9. Figure set ★

| Fig | 내용 | 우리 활용 |
|---|---|---|
| 1 | 닫힌껍질 4 전자 (궤도 ε1 · ε2 에 ↑↓ 한 쌍씩) 의 상호작용 세기 도식. 왼쪽 J_ab: 네 전자 사이 선 6 개 (사각형 네 변 + 대각선 둘 = N(N−1)/2). 오른쪽 K_ab: 같은 스핀끼리 세로선 2 개 (↑↑ · ↓↓ = 스핀당 N(N−2)/8). 본문 서술과 일치. **자기 항 J_aa · K_aa 는 그려져 있지 않다** — eq 7 이 더하는 N/2 개씩의 여분이 바로 자기반발 · 자기교환 | 자기상호작용의 "개수" 감각 (자기교환 비율 2/N) — 전자가 적게 모인 국소 쌍일수록 크다 · 우리 Li 1s² (He 꼴) 를 볼 때의 그림 |
| Table 1 | He 총에너지 (Ha): 실험 −2.9034 · HF 한계 −2.8617 · HF 와 X-Alpha 각각 손계산 1 GTO ("STO-1G") + Gaussian 09 STO-2G/3G/6G. HF 한계 대비 HF 80 → 94 → 98 → 99 % · Xα 77 → 91 → 94 → 96 %. 각주 a = 반올림 상수 값 −2.3021 · −2.2025 | 기저 수렴 사다리 = 우리 ecut 수렴 시험의 그림 · Gaussian 값 6 개 + Xα 손계산 + 각주는 재현됨 · **HF 손계산 (entry 3) 은 재현 안 됨** (§10-①) |
| Table 2 | Xα/STO-2G (Gaussian 09) 의 He · Be · Ne · Ar · Kr 에너지 성분 E_T · E_V · E_J · E_X · E_tot + %HF (Xα 교환 / HF 교환) + %SIC (교환 상호작용 중 자기교환 비율 = 2/N) | 무거운 원자일수록 E_X 몫이 준다 (He 35 → Kr 3 % · 우리 산수) · Xα 가 HF 교환에 가까워진다 (90 → 99) · He 행 재현됨 · −E/T ≠ 1 은 고정 기저의 비리얼 위반 (§7.6) |

## 10. 비판 — 정오표와 약한 곳 ★

**① HF 손계산 값 (entry 3) 이 재현되지 않는다.** 논문 α 0.769 · −2.3012 au. 정확 상수로 풀면 **α 0.7670 · −2.30099** · 반올림 상수 (eq 21) 로는 −2.30213 (각주 a 와 일치). −2.3012 는 가우스 1 개 HF 의 **변분 최소 (−2.30099) 보다 낮아서** 어떤 α 로도 나올 수 없다. α 0.769 도 최소점 항등식 E* = −3α* (→ −2.307) 와 어긋난다. Xα 쪽 (0.734 · −2.2008) 은 같은 절차로 정확히 맞으니 계산법 차이가 아니라 **HF 쪽 숫자의 오기**로 본다 (원인 미상). 영향은 0.0002 Ha · HF 한계 대비 80 % 그대로 → 결론 불변.

**② HFVWN 의 α 가 반대 방향이다.** 상관 (LDA 계열) 은 밀도가 조밀할수록 더 음수라 궤도를 조인다 → α 는 HF 보다 **커져야** 한다 (재현: VWN-RPA 0.7835 · VWN5 0.7821 > HF 0.7670). 논문 0.750 은 HF (0.769) 보다 작다. 에너지 −2.4504 는 VWN-RPA 최소 −2.4529 와 2.5 mHa · α 0.750 에서의 −2.4518 와 1.4 mHa 차. 논문은 VWN 적분을 어떻게 했는지 (VWN 은 가우스 밀도로 해석적 적분이 안 된다) 밝히지 않아 추적할 수 없다. "상관을 붙이면 최적 α 가 바뀐다 → 다른 궤도" 라는 **논점 자체는 우리 재현에서도 성립**한다 (0.767 → 0.78).

**③ 정오표 — 식 · 문장 (확대 렌더로 확인)**

| 어디 | 인쇄 | 바른 것 | 영향 |
|---|---|---|---|
| eq 5 | n(r) = (Σ (c_i χ_i(r))² — 괄호 짝 안 맞음 · 점유수 없음 | n(r) = 2(Σ c_i χ_i(r))² (궤도 하나 · 전자 2) | 표기 |
| eq 6 | φ = **2**·(2α/π)^(3/4)·e^(−αr²) — ∫φ² = 4 | φ = (2α/π)^(3/4)·e^(−αr²) | ⚠ 그대로 쓰면 T₁₁ = 6α (4 배) |
| eq 10 | ⟨φ₁\| ½∇² \|φ₁⟩ = +1.5α | ⟨φ₁\| −½∇² \|φ₁⟩ | 부호 (결과는 맞음) |
| eq 11 | ⟨φ₁\| 2/r \|φ₁⟩ = −(32/π)^(1/2)√α | ⟨φ₁\| −2/r \|φ₁⟩ | 부호 (결과는 맞음) |
| eq 13–14 vs eq 20 | "− E_x" (E_x 를 양수로) · eq 20 은 E_X < 0 | E = 2h + 2J + E_X (E_X < 0) | 부호 규약 혼용 (eq 22 는 맞음) |
| eq 16 첫 등식 | −(4π)∫r²·ε_X^HEG·n dr (ε 이 이미 음수 → 양수가 됨) | +(4π)∫r²·ε_X^HEG·n dr | 부호 (둘째 등식은 맞음) |
| eq 17 | (η(r))^(4/3) | (n(r))^(4/3) | 기호 |
| 서론 · 밀도 절 | "정규화 파동함수 제곱을 전자 수로 **나눈** 것이 밀도" | 점유수를 **곱한다** (n = 2φ²) | 개념 (eq 6 의 2 와 상쇄돼 eq 18 은 맞음) |
| 밀도 절 | "four-third **root**" | four-third **power** | 용어 |
| note 33 | "STO 계산이 STO 계산보다 훨씬 비싸다" | "STO 가 **GTO** 보다" | 오타 |
| 역사 절 | HK 변분 원리 문장에 ref 17 | ref 17 은 밀도 용어 주석 | 인용 번호 어긋남 |

**④ "HFVWN 에서 HF 교환을 쓰는 것은 이론적 근거가 없다" — 과장.** DFT 에도 **정확 교환** (Fock 꼴 교환을 KS 궤도로 계산한 것 · EXX/OEP) 이 있고, HF 교환을 일부 섞는 **하이브리드** (PBE0 · B3LYP 등) 는 표준이다 (일반 지식 · QE 에도 `hf` · `pb0x` · `b3lp` 교환 선택지가 있다). 맞는 말은 *"HF 궤도로 얻은 HF 에너지에 상관만 덧붙이면 일관성이 없고, 실제로 상관이 3.6 배 과대가 된다 (§7.4)"* 까지다.

**⑤ note 34 "근사 범함수의 기저 한계는 잘 정의되지 않는다" — 틀렸다.** 근사 범함수에도 기저를 키운 극한은 **그 범함수 방정식의 정확한 답**으로 잘 정의된다 — 실험과 같지 않을 뿐이다. 우리 ecut 수렴은 바로 그 PBE 한계를 겨냥한다 (§7.6).

**⑥ "He 는 다른 어떤 원자보다 교환 몫이 크다 · 가장 어려운 중성 원자" — 닫힌껍질 안에서만 맞다.** H 원자 (전자 1 개 · 열린껍질) 는 정확한 값으로 E_X/E = 0.3125/0.5 = **62.5 %** (우리 산수) — He (34.6 %) 보다 크다. 전자 1 개면 Hartree 에너지 **전부**가 자기반발이라 자기상호작용의 진짜 극단은 H 다. 논문 `Table 2` 는 닫힌껍질만 다루니 표 안에서는 맞다.

**⑦ "HF 한계 대비 %" 는 정확도 지표로 약하다.** 총에너지는 내각이 지배하고 화학은 에너지 **차**를 본다. Xα/6-31G "96 %" 는 HF 한계에서 0.104 Ha = **2.8 eV** · 손계산 Xα 는 실험에서 **19.1 eV** 떨어져 있다 (우리 산수). "DFT 가 끔찍한 조건에서도 꽤 잘한다" 는 이 지표에 기댄 정성 주장이다.

**⑧ 숫자 어긋남 둘.** 결론의 "**76 %**" ↔ `Table 1` 의 **77** (HF 한계 대비 76.9 % · 실험 대비 75.8 % — 기준 혼동이나 내림으로 보인다). 결론의 "6-31g 96 %" 는 표에 없다 (우리 재현으로 96.4 % 확인).

**⑨ "STO-1G" 라는 이름.** entry 3 · 7 은 **α 를 최적화한** 가우스 1 개다. 진짜 STO-1G (ζ 1.69 · α = 0.270950 × 1.69² = 0.7739 고정) 면 HF −2.30094 · Xα −2.19918 (우리 산수) — 숫자는 비슷하지만 절차가 다르다.

**⑩ SCF 가 없다.** 1 함수 기저라 KS 의 핵심인 **자기일관 반복** (밀도 → 퍼텐셜 → 궤도 → 밀도) 을 보여 주지 않는다 — 비선형 변수 하나의 직접 최소화다. 교육용 DFT 예제로서 가장 큰 빈칸이고, §6 (5) 가 그 자리를 채운다.

**⑪ 상관 없는 Xα 를 "DFT" 대표로 쓴다.** 결론의 *"DFT 는 근사 교환 · 상관을 싸게 넣는다"* 를 손계산 DFT 는 보여 주지 않는다 — E_C 가 없다.

**⑫ 역사 서술의 단순화** (예: *"원래 DFT 계산은 평면파 기저였다"*) — 이 digest 의 목적 밖이라 판정 보류.

## 11. 적용 인사이트 ★

① **QE `total energy` 네 줄을 논문 말로 읽는다** — `one-electron` = E_T + E_V (운동 + 전자–이온) · `hartree` = E_J (**자기반발 포함**) · `xc` = E_X + E_C · `ewald` = 이온–이온. 단 항별 값은 G = 0 규약 의존이라 **합 (과 차) 만** 물리다. 그리고 `one-electron` 은 **고유값 합이 아니다** — He 장난감에서 Σε = −0.557 Ha 대 one-electron −3.266 Ha (이중계산 · §7.3).

② **`SLA PW PBX PBC` = 논문 eq 16 + 상관 + 두 기울기 보정.** 교환과 상관은 **짝으로** 맞춰져 있다 — LDA 는 교환 오차 +0.142 · 상관 오차 −0.071 Ha 가 반쯤 지워지고, HF 에 VWN 만 붙이면 상관이 **3.6 배 과대**로 드러난다 (§7.4). 범함수를 바꿀 때 x · c 를 따로 갈아 끼우지 않는 이유다.

③ **자기상호작용은 "전자가 적게 모인 국소 쌍" 에서 크다 (2/N).** 우리 셀의 Li 1s² (Zval 3) 는 He 꼴 쌍이다. 같은 장난감에서 PBE 교환은 HF 교환의 95.7 % 만 지운다. 그리고 KS 고유값은 이온화 에너지가 아니다 (He 에서 Xα 고유값이 10 eV 얕다) — **갭의 절대 위치를 실험과 맞대지 않는 우리 규율**의 한 뿌리다 (갭 과소의 원인 전부는 아니다).

④ **기저 수렴은 "그 범함수의 답" 으로의 수렴이다** — ecut 시험의 목표를 실험값으로 착각하지 않는다 (note 34 반례).

⑤ **비리얼 ↔ Pulay** — 기저가 계의 변형을 따라가지 못하면 생기는 인공물. 논문의 α 최적점은 E = −T 를 정확히 지키고 고정 STO-2G 는 못 지킨다. 우리 고정셀 + EOS 규율의 직관이다.

## 12. 인용 가능 문장 (영문 초안 · 랩 표기 *J. Chem. Educ.*, 91, 2116 (2014))

- "In Kohn–Sham DFT, the kinetic, electron–nuclear, and Coulomb (Hartree) energies are evaluated with the same expressions as in Hartree–Fock theory; the two approaches differ in the exchange term, which DFT approximates by a functional of the electron density." (*J. Chem. Educ.*, 91, 2116 (2014))
- "Because an approximate exchange functional does not fully cancel the self-repulsion contained in the Hartree term, DFT total energies can retain unremoved self-interaction energy; for the two-electron He atom, all exchange interactions are self-exchange interactions." (*J. Chem. Educ.*, 91, 2116 (2014))
- ⛔ 쓰지 말 것: "DFT recovers 96% of the HF limit" 류의 정확도 문장 (§10-⑦) · `Table 1` entry 3 · HFVWN 값 (재현 안 됨).

## 13. 주의 / 한계 (인용 규율)

- ⛔ **A–D 물성 4축에 넣지 않는다** — 값은 원자 총에너지뿐이다.
- ⛔ **절대 총에너지를 우리 QE 값과 나란히 놓지 않는다** — 전전자 · 원자 대 의사퍼텐셜 · 결정.
- ⛔ **§6–7 의 장난감 숫자 (1 GTO · 6-31G · PBE 사다리 · Li⁺) 를 He · Li⁺ 의 기준값으로 인용하지 않는다** — 기저가 작다. 쓰임새는 "구조를 보이는 예제" 까지.
- ⛔ **"HF 한계 대비 %" 를 정확도 근거로 인용하지 않는다.**
- ⚠ `Table 1` entry 3 (−2.3012 · α 0.769) 은 재현되지 않는다 — 쓸 거면 정확 상수 값 (−2.3010 · α 0.767) 과 출처를 둘 다 적는다.
- ⚠ HFVWN (α 0.750 · −2.4504) 은 재현되지 않는다 (α 방향 반대).
- ⚠ §7 의 QE 해석 중 일반 지식 부분 (eband + deband · `SLA` 의 α ⅔ · `plain` = Broyden · `estimated scf accuracy` 의 정의 · G = 0 규약) 은 QE 문서 · 소스 기준이다 — 저장소에서 확인한 것은 출력 줄 이름 · 네 줄의 합 · XC 문자열 · Zval · SCF 이력까지다.

## 14. 기법 용어 미니사전

- **범함수 (functional)**: 함수를 받아 숫자를 내는 것 (F[y]). 밀도범함수 = 밀도 n(r) 을 받아 에너지를 낸다.
- **Kohn–Sham (KS)**: 상호작용 없는 가상 전자계가 진짜 계와 **같은 밀도**를 내도록 한 방정식. 운동에너지를 궤도로 정확히 계산하고, 못 하는 몫 (교환 · 상관) 만 범함수로 근사한다. 우리 pw.x 가 푸는 방정식.
- **Hartree–Fock (HF)**: 단일 Slater 행렬식으로 에너지를 최소화. 교환은 정확 (그 행렬식에 대해), 상관은 없다. **HF 한계** = 기저를 무한히 키운 HF 에너지 (He −2.8617).
- **J_ab (쿨롱 적분) · K_ab (교환 적분)**: 궤도 a · b 전자 사이의 고전 반발 · 반대칭성에서 나오는 교환. J_aa = 자기반발, K_aa = 자기교환 — HF 에서는 둘이 같아 상쇄.
- **자기상호작용 오차 (SIE)**: 근사 교환 (+상관) 범함수가 Hartree 항 안의 자기반발을 다 못 지워서 남는 에너지. He 에서 Xα 는 0.099 Ha 를 남긴다.
- **core 항 h_aa**: 1 전자 항 = 운동 + 핵 인력. 우리 출력의 `one-electron contribution` 이 이것의 결정판.
- **균일 전자기체 (HEG · jellium)**: 고른 양전하 배경 속 고른 전자 밀도. LDA 범함수의 원재료.
- **LDA**: 각 점의 교환 (상관) 에너지 밀도를 같은 밀도의 HEG 값으로. "밀도가 일정하다" 는 가정이 **아니다**.
- **Xα (X-Alpha)**: LDA 교환 × 1.05 (Slater 의 경험 상수 · α_Xα = 0.7). 상관 없이 쓰는 게 보통.
- **VWN · PW92**: Ceperley–Alder 의 HEG 양자몬테카를로 상관에너지를 맞춘 적합식. VWN "functional III" (Gaussian 'VWN') 는 RPA 적합이라 상관을 크게 낸다 · QE `PW` = PW92.
- **GGA · PBE (`PBX` · `PBC`)**: 밀도 + 밀도 기울기의 범함수. PBE = 우리 범함수.
- **GTO · STO · STO-nG · 6-31G**: 가우스형 궤도 (적분 쉬움) · Slater 형 궤도 (원자 궤도와 닮음 · 적분 비쌈) · STO 하나를 가우스 n 개로 흉내 · 분할원자가 기저 (He 는 1s 를 가우스 3 개 묶음 + 1 개로 쪼갬).
- **평면파 기저 · ecutwfc**: 주기계의 자연스러운 기저. ecutwfc 이하 운동에너지의 평면파를 다 쓴다 — 손잡이 하나로 체계적 수렴.
- **상관에너지**: 정확한 비상대론 에너지 − HF 한계. He ≈ −0.042 Ha.
- **비리얼 정리**: 쿨롱계의 정확한 해 (또는 크기 배율이 자유로운 변분 해) 는 2T + V = 0 → E = −T. 1 GTO 최적점은 자동으로 만족 · 고정 기저는 못 맞춘다.
- **Koopmans 정리**: HF 궤도 에너지 ≈ −(이온화 에너지). KS 고유값에는 (HOMO 의 정확한 범함수 경우를 빼면) 이 해석이 성립하지 않는다.
- **eband · deband · 이중계산**: eband = Σ f·ε. 고유값은 전자–전자 반발을 두 번 세므로 총에너지 = eband − E_H + E_xc − ∫v_xc·n. QE 의 `one-electron` = eband + deband (일반 지식).
- **Ewald 합**: 주기 배열된 점전하 (이온 심) 의 정전기 에너지를 빠르게 수렴시키는 방법. 우리 출력의 `ewald contribution`.
- **의사퍼텐셜 · Zval**: 내각 전자를 핵과 함께 유효 퍼텐셜로 얼린 것 · Zval = 그 원자에서 실제로 계산하는 전자 수. 우리 GBRV Li 는 Zval 3 (1s² 포함).
- **SCF · 혼합 (mixing) · Broyden**: 밀도와 퍼텐셜을 자기일관이 될 때까지 반복 · 새 밀도를 그대로 쓰지 않고 이전과 섞는다 (β) · Broyden 은 이력으로 외삽하는 혼합 (QE `plain`).
- **estimated scf accuracy**: QE 가 입력 · 출력 밀도 차로 추정한 에너지 오차. conv_thr 아래로 내려가면 수렴.
- **Hartree · Rydberg**: 에너지 원자 단위. 1 Ha = 2 Ry = 27.2114 eV. 논문은 Ha, QE 는 Ry.
- **Pulay 응력**: 유한 기저가 셀 변형을 따라가지 못해 생기는 가짜 응력. 우리 고정셀 + EOS 규율의 이유 중 하나.

## 15. 원장 매핑 (2026-11-23 제안 — 병합은 메인 세션)

| 어디 | 무엇 |
|---|---|
| `INDEX.md` ✅ Digest 완료 표 | 이 slug 한 행 (방법 원전 · 교육 논문 · 크롭 3 장 전부 실독 · 재현 판정) |
| `comparison_vs_ours.md` 📑 Reference key | `[Baseden14He]` 한 행 |
| `comparison_vs_ours.md` §J-7 (🔧 방법 원전) | `[Baseden14He]` 블록 — QE 네 줄 해부도 · `SLA` 해독 · 자기상호작용 크기 감각 · 기저 수렴의 목표 |
| A–D 물성 4축 표 | **행 없음** (값 0) |
| 🎤 talk 역링크 | 해당 없음 (대기열 미등재) |
