Repository: yonghoon7153-source/Yonghoon-DEM-DFT

# 📚 LITDB — 문헌 단일 시스템 (**SE·DFT 축 + DEM·MPM 축, 두 트랙**)

> **앞으로 논문은 여기서만 본다.** 여러 곳(db/literature, kb/papers, db/properties, Excel)에 흩어진 문헌을 한 곳에서 생각·참고·비교하기 위한 통합 MD 시스템.

## 왜 트랙이 둘인가
`INDEX.md` 는 argyrodite 전해질 축이라 접촉역학·MPM·건식전극 digest 가 들어갈 자리가
없다. 그래서 한때 64편이 **어느 인덱스에도 없었다**(open_items #7). 축을 나눠 그 구멍을
닫았고, 한 분모로 세면 “159편 중 98편 미언급” 같은 **가짜 미결**이 나온다
(`comparison_vs_ours.md:8`). 분리는 실측 근거가 있는 결정이다 — 합치지 말 것.

⚠ 이 표의 **편수는 적지 않는다.** 손으로 쓴 수는 반드시 낡는다(README 자신이 세 번 틀렸다).
현재값은 `python3 tools/litdb/build_index.py --check` 로 본다.

File: litdb/papers/becker2026_electrodeposited_li_microstructure_metal_interlayers_anode_free.md (part 2 of 2)
<!-- digest 표준 양식 (paper-level STANDALONE). 2026-11-24 첫 작성 — 병렬 큐레이터 배치 (litdb/_curation/batch_2026_11_24b · 3 번).
**DFT · AIMD · MLIP · NEB 등 원자단위 계산은 없다** — code · functional · pseudo · k-point · supercell · DFT+U · 무질서 처리 전부 **n/a**.
유일한 계산은 **3D Monte Carlo Potts 결정립 성장 모델** (§4g) 이다.

- 격자 · 단위: 입방 격자 · MCU (임의 길이) · MCS (임의 시간) · 에너지 γ_gb = T_s (임의).
- 크기: 30 × 250 × 250 MCU (≈2×10⁶ 자리) · 두께 10 · 20 · 30 · ≈10⁴ MCS.
- 물리: 방위 무관 입계 에너지 · 곡률 구동 성장만 · **석출 속도 없음** (막을 한 번에 깔고 진화만) · 격자 고정 (lattice pinning) 인공물.
- 구현: Python + PyTorch · GPU 8 부분격자 병렬 (Wright · Plimpton · Swiler 1997 방식).
- 저자 스스로 **정성적 통찰** 이라고 못 박았다 (p.2370) — 결정립 크기 · 시간을 물리 단위로 옮기지 않는다.
- 2D → 3D: 앞 논문 (ref 34) 은 2D 였고, 3D 에서는 고정이 없으면 결국 단결정이 된다 (p.2375) — 2D 결론 (결정립이 두께에 묶여 멈춘다) 이 3D 에서 그대로 서지 않는다는 것이 이 모사의 방법론 쪽 기여다.

⇒ 관계는 **우리 계산이 이 논문의 빈자리를 채우는 쪽**이다 — 예: Li–M hull 전압 (§7e) · Li 속 Ag 용해 에너지 · Li 면별 γ_Li · Li\|Li₃Bi · Li\|Li₁₅Au₄ 계면 W. 이 논문에서 가져올 계산 수치는 없다.

---

## 9. Figure set ★

| Fig | 내용 | 우리 활용 |
|---|---|---|
| 1a–d | (a) 셀 도식 Ti (WE) / [Au · Ag · Bi 층] / Li₆PS₅Cl / Li (CE) · Li⁺ 위로 · (b) 150 µA cm⁻² 도금 전위 (x = Q_Plating 0–0.3 + 7.5 mAh cm⁻² · 축 끊김): Ti 첫 골 figure-read ≈ −28 mV → ≈ −10 → ≈ −5 mV · Au 260 · 120 mV 평탄 (끝 ≈0.09 mAh cm⁻²) → 작은 골 ≈ −7 → ≈ −5 mV · Ag 평탄 없이 곧장 0 V 아래 · Bi 800 · 760 mV (끝 ≈0.047) → 골 ≈ −14 → ≈ −6 mV · (c) IPF ∥ y 지도 (50 µm 막대): Ti 큰 기둥 몇 개 + SE 쪽 잘린 결정립 · Au 녹색 (101) 우세 + 작은 · 쌓인 결정립 · Ag 가는 기둥 (청 · 보라 = 111 쪽) · Bi 큰 하늘색 결정립 · (d) IPF ∥ y: Ti 약한 점 둘 · Au 최대 101 · Ag 최대 111 · Bi 최대 101–111 가장자리 가운데 (패널마다 정규화 · 숫자 없음) | ★ **Li 면 선택의 실험 근거** — Au 위 (110) ∥ 계면 · Ag 위 (111) (§7d) · 합금 평탄 = 합금 구동력 실측 (§7e) · ⚠ 세기 비교 불가 · 결정립 11–70 개 |
| 2a–d | (a) 위: h_layer figure-read Ti ≈64 · Au ≈44 · Ag ≈44 · Bi ≈58 µm (점선 37.5) · 아래: w_grain 상자 (Ti 18 · Bi 11 · Au 64 · Ag 70 결정립) · 평균 (본문) 136 / 30 / 30 / 170 µm · 중앙 figure-read ≈88 / ≈24 / ≈27 / ≈79 · Bi 이상치 811 µm · (b) Au: SEM + EBSD 상 지도 — Li 속 노란 Li₁₅Au₄ ≈1 µm (LPSCl 계면에서 ≈10 µm 위 · figure-read) · (c) Ag: EDS Li Kα · Ag Lα 고르게 (신호 희박) · (d) Bi: Bi Mα 밝은 띠가 Li 층과 LPSCl 사이 | 결정립 크기 · 두께 (Li 층 입력 후보 · §11) · **층이 끝에 어디 있나** = W 계면 후보 (§7e) · ⚠ Bi '더 크다' 는 평균만 (중앙값은 Ti 와 비슷 · 811 µm 하나 빼면 ≈106 µm) |
| 3a–c | 3D Potts (MCU · MCS · 임의 단위 · ≈10⁴ MCS): (a) 두께 10 · 20 · 30 — h 가 두께에 닿으면 w 증가가 꺾임 · 끝 w figure-read ≈32 / ≈33 / ≈40 · (b) 입자 0.02 · 0.04 · 0.08 — w ≈29 / ≈28 / ≈21 · 0.08 은 h ≈15 < 20 (쌓인 결정립) · (c) 기판 결정립 10 · 20 · 30 — w ≈17 / ≈24 / ≈33 (기판 크기를 따라감) · h ≈10–13 | '무엇이 Li 결정립을 정하나' 의 정성 체크리스트 (두께 · 입자 고정 · 기판 고정) — 수치 이식 불가 · 입자 분율에 붙은 단위 'MCU' 는 무차원이어야 한다 |
| 4a–d | 10 mAh cm⁻² 도금 → 5 mAh cm⁻² 박리 (100 µA cm⁻²): (a) 도식 (Au 층 + Li₁₅Au₄ 입자 · 'Ag in Li' · Bi 층은 SE 쪽 · Li⁺ 아래로) · (b) 전위: Au 260 · 120 · Ag 봉우리 ≈68 · ≈45 · ≈5 mV · Bi ≈810 · ≈770 · 박리 ≈ +3–6 mV (figure-read) · (c) IPF ∥ y 지도 (40 µm 막대): Ti 거의 다 녹색 기둥 · Au 녹색 우세 · Ag 여러 색 · Bi 여러 색 + 작은 결정립 무리 · (d) IPF: Ti 최대 101 (가장 셈) · Au 101 근처 · Ag · Bi 뚜렷한 최대 없음 | ★ **박리가 Li 방위를 바꾼다** — 순수 Li 는 (110) ∥ 계면으로 정렬 (Ti) → '박리 뒤' 계면 모델의 Li 면 근거 · ⚠ 도금 전류 (100 대 150) · 도금량 (10 대 7.5) 이 같이 바뀐 비교 (§10-②) |
| 5a–c | Ag 층 · 4.5 mAh cm⁻² × 10 (150 µA cm⁻²) · 끝 = 10 번째 도금: (a) 도금 정상 과전압 figure-read ≈ −7 (1st) → ≈ −17 → −11 mV (10th · 첫 골 ≈ −27) · 9 번째 박리는 ≈3.5 mAh cm⁻² 부터 상승 → 50 mV 컷오프 · (b) SEM (50 µm 막대): Li 층 ≈20–35 µm · 위 · 아래 LPSCl 찌꺼기 (확대 10 µm) · (c) IPF 겹침: 큰 기둥 몇 개 사이 작은 결정립 다수 (특히 계면 가까이) | 사이클 이력이 결정립을 잘게 만든다 · 박리 효율 90–95 % · 핵 과전압 증가 = Ag 고갈 → 맨 Ti 위 핵 (저자) — '사이클 뒤 Li 층은 첫 도금과 다른 재료' 의 근거 |
| 6a–f | 종합 도식: 상도에 따라 (a) 2차 상 분산 (Au) · (b) 층 용해 (Ag · Li(M)) · (c) 상분리 (Bi · LiₓM_y 층이 SE 쪽) → (d) CC 덮임 ↑ · (e) 공극 억제 · (f) 미세구조 변경 | 7 절 ③ 을 '상도의 Li 쪽 끝' 으로 넓히는 틀 (§7e) · (d) · (e) 는 이 논문이 잰 것이 아니라 문헌 정리 |
| S1 | Potts 2D 도식 — 방위 정수 · 고정 · 고유 250 = 입자 · 거친 경계 · 아래 = SE/CC 고정 경계 (방위 24 · 40 · 130 · 22 …) · 옆 = 주기 경계 | 기판 = 방위 고정층 · 같은 방위면 계면 에너지 0 = '방위 물려받기' 를 넣는 꼴 · ✂ 다시 자름 (SI 표지 글 제외) |
| S2 | CTTA: q_Σ vs t^½ — steel · Ti 둘 다 직선 · 400 h 에 figure-read ≈0.036–0.037 mAh cm⁻² · 기울기 ≈1.8 µAh cm⁻² h^−½ (`우리 산수`) · 축 라벨 't^1/2 / h' 는 h^½ 의 오기 | Ti 가 Li 손실을 더하지 않는다 (저자) · LPSCl 위 SEI 성장 속도의 차수 (우리 grand-potential 의 속도 쪽 짝 · §7b) |
| S3 | 3 µA cm⁻² 합금 전위 vs x(Li) (위 축 Q) + 25 °C 상 (Pelton · Sangster): Bi ≈820 · ≈770 mV → x ≈70 mol% 에서 0 V · Au ≈260 (x ≈5–70) · ≈120 (≈71–80) → ≈15–20 mV · Ag ≈130 → 100 · ≈50 · ≈10–15 → x ≈62 에서 ≈0 V | ★ 근평형 합금 전위 — DFT hull 전압 대조 표적 (§7e) · Bi 가 공칭보다 일찍 끝난다 (§3b) |
| S4 | 적정 (5 µAh cm⁻² · 15 min) OCV + EIS: Bi ≈840 → 760 mV (x 20–63) → ≈0 · Au ≈330 → 300 (25–68) · ≈135 (71–78) · ≈30 (79–81) → 0 · Ag ≈250 → 207 (20–47) · ≈97 → 65 (49–55) · ≈32 → 17 (57–70) → ≈5–0 · EIS 저주파 꼬리가 상마다 다름 (맞춤 없음) | ★ 가장 평형에 가까운 합금 전위 — DFT 대조의 1 순위 표적 · x 는 공칭 160 nm 로 환산한 값 |
| S5 | Ti 박 단면 EBSD: 육방 IPF ∥ y 대부분 0001 근처 색 (figure-read · 저자 언급 없음) · 결정립 지름 로그정규 최빈 ≈17 µm · A_grain 평균 figure-read ≈140 µm² (본문 ≈150) · 최대 지름 평균 ≈18 µm | Ti 결정립 ≪ Li 결정립 → 기판이 Li 방위를 물려줄 수 없다 (registry 를 실험에서 못 얻는 이유) |
| S6 | 도금 7.5 mAh cm⁻² IPF ∥ x · y · z (4 계): Au ∥y 101 · Ag ∥y 111 · Bi 세 방향 모두 한 점 (빨강) = 큰 결정립 몇 개 · Ti 약함 | '조직' 이 소수 결정립의 방위라는 증거 (Bi) — §10-① |
| S7 | Ti 도금 전체 단면 (세 줄 · figure-read 총 ≈2.3 mm) · 큰 기둥 · 여러 색 | 18 결정립 통계의 바탕 · 축소본으로만 봄 |
| S8 | Au 도금 전체 단면 (두 줄 · ≈1.6 mm) · 작은 결정립 많음 · 녹색 우세 | 64 결정립 · 축소본으로만 봄 |
| S9 | 종횡비 (높이/폭) 상자: 평균 figure-read Ti ≈0.6 (본문 ≈0.5) · Au ≈1.3 · Ag ≈1.4 (본문 ≈1.3) · Bi ≈0.55 (본문 ≈0.6) · 중앙 ≈0.58 / 1.05 / 1.2 / 0.33 · 이상치 Au ≈3.9 · Ag ≈3.4 · 4.5 | 결정립 모양 (넓적한 기둥 vs 가늘고 긴 기둥) — Li 층 이방성 · 입계 경로 밀도 |
| S10 | Ag 도금 전체 단면 (두 줄 · ≈1.9 mm) · 가는 기둥 · 청 · 보라 많음 | 70 결정립 · 축소본으로만 봄 |
| S11 | Bi 도금 전체 단면 (두 줄 · ≈1.85 mm) · 811 µm 하늘색 결정립 · 그 안 검은 점 (미색인 · 저자 언급 없음) | 'Bi = 큰 결정립' 이 결정립 하나에 기대는 근거 · 축소본으로만 봄 |
| S12 | 해체 뒤 WE 사진 (2 mm 막대): Ti 얼룩 (가장자리 맨 Ti · 'Lithium + LPSCl' 영역에 어두운 점) · Bi 얼룩덜룩 · Au 대체로 덮였고 일부 찢김 (전극 준비 중) · Ag 거의 고른 회색 · 층 지름 8 mm (WE 10 mm) | 덮임 '≈100 %' 의 유일한 근거 (정량 없음) · 면적 기준 문제 (§10-③) |
| S13 | XRD: 순수 Li 박 (110) · (200) · (211) · (220) (마지막 라벨이 '(200)' 으로 잘못) · Li + 0.7 at% Ag (melt) 는 (200) 이 거의 혼자 셈 · Pawley a figure-read ≈3.511 → ≈3.503 Å (−0.21 % · 오차막대 ≈ ±0.005 Å · 각 n = 3) | Ag 고용의 격자 변화 크기 — 계면 셀 변형 (수 %) 보다 훨씬 작다 → W 계산에서 Li(Ag) 를 순수 Li 격자로 근사할 근거 (§7b) |
| S14 | 처음 층 (평면) SEM + EBSD (100 nm 걸음): 결정립 < 200 nm (Au < Ag < Bi · SEM figure-read Au ≈20–40 · Ag ≈40–80 · Bi ≈50–300 nm · Bi 는 각진 결정) · IPF ∥ z: Au · Ag 111 · Bi 001 | ★ **증착 Ag 는 (111) 조직** → 우리 LPSCl\|Ag(111) 모델 면 선택의 실험 근거 (첫 충전 전) |
| S15 | Potts 기판 거칠기 Ra 0.7 · 1.2 · 3.7: w figure-read ≈31 / ≈29 / ≈22 · h ≈23 / ≈25 / ≈30 MCU | ⚠ h 는 거칠수록 **높다** — Note S4 의 '3.7 에서 더 낮다' 와 반대 (§10-⑤) |
| S16 | Ti (10 − 5) 전체 단면 (네 조각 · ≈3 mm) — 거의 전부 녹색 (101 ∥ y) 기둥 | ★ 박리 뒤 (110) 정렬의 전체 근거 · 축소본으로만 봄 · 캡션 '(related to Figure 3)' 은 `Fig. 4` 의 오기 |
| S17 | (10 − 5) IPF ∥ x · y · z: Ti ∥y 101 (최대) + ∥x 111 · Au ∥y 101 근처 + ∥x 111 · Ag · Bi 고르게 퍼짐 | Ti · Au 둘 다 y ∥ <101> 과 x ∥ <111> 이 같이 세다 (figure-read · 저자 언급 없음) — 소수 결정립 방위의 겹침으로 읽는다 (§7d 단서 4) |
| S18 | 결정립 폭 (10 − 5) vs 7.5 (각 층): 평균 figure-read Ti ≈88 vs ≈138 · Au ≈47 vs ≈32 · Ag ≈59 vs ≈32 · Bi ≈53 vs ≈173 µm · Bi 7.5 이상치 810 | 박리가 순수 Li 는 줄이고 합금 Li 는 못 줄인다 — ⚠ 전류 · 도금량이 같이 바뀐 비교 · 캡션 '(see Figure 3)' 은 `Fig. 4` 의 오기 |
| S19 | Ti 대조: 5 · 10 mAh cm⁻² 만 도금 vs (10 − 5) — 두께 figure-read ≈50 · ≈88 · ≈60 µm · 평균 폭 ≈72 · ≈175 · ≈84 µm · 지도: 5 · 10 은 여러 색 · (10 − 5) 만 녹색 · 도금 전위 모두 ≈ −5 mV | '같은 절대 전하면 이력과 무관하게 결정립 크기가 같다' (두께 효과의 가역성) · (110) 정렬은 박리에만 — 도금 전류 미기재 |
| S20 | Au (10 − 5) 전체 단면 (세 줄 · ≈2.3 mm) — 녹색 우세 + 여러 색 · 작은 결정립 · 층 아래 경계가 물결 | 축소본으로만 봄 · ✂ 손 크롭 (SI p.11 — 도구가 S21 을 두 번 잘랐다) |
| S21 | Ag (10 − 5) 전체 단면 (두 줄) — 빨강 · 주황 · 노랑 · 보라 · 청 · 녹색이 섞임 | 박리 뒤 Ag 위 Li 는 조직이 없다 · 축소본으로만 봄 |
| S22 | Ag 7.5 vs (7.5 − 3): 두께 figure-read ≈44 vs ≈26 µm (점선 37.5 · 22.5) · 평균 폭 ≈31 vs ≈36 µm · (7.5 − 3) 지도의 한쪽 계면에 작은 다색 결정립 띠 (저자 언급 없음) | 'Ag 위 Li 는 박리해도 결정립이 안 준다' 의 둘째 근거 · 캡션 번호 'Figure 22' (S 빠짐) |
| S23 | Bi (10 − 5) 전체 단면 (두 줄 + 조각) — 여러 색 · 둘째 줄 가운데 작은 결정립 무리 | 큰 결정립이 박리 중 쪼개진다는 가설의 자리 · 축소본으로만 봄 |

---

## 10. 비판 — 이 논문의 약한 곳 ★

① **조건당 셀 · 단면 하나이고 결정립 수가 적다 — 'Bi 가 결정립을 키운다' 는 결정립 하나에 기댄다.**

- 결정립 수 Ti 18 · Bi 11 · Au 64 · Ag 70 (`Fig. 2` 캡션) · 반복 셀 · 오차막대 없음.
- Bi 평균 170 µm 는 811 µm 결정립 하나를 넣은 값이다 — 빼면 **≈106 µm 로 Ti (136) 보다 작다** (`우리 산수`). 중앙값도 Bi ≈79 대 Ti ≈88 (figure-read) 로 비슷하다. ⇒ 단단한 것은 **Au · Ag ≪ Ti** (중앙값 · 사분위 · 폭 / 두께 어느 것으로도) 이고, **Bi > Ti 는 서지 않는다**.
- IPF 세기는 패널마다 정규화 · MUD 없음 · 가중 방식 미기재 — '우세 방위' 의 세기를 시료 사이에 비교할 수 없다. Bi 의 '조직' 은 `Fig. S6` 에서 x · y · z 세 방향이 모두 한 점에 몰려 소수 결정립의 방위임이 보인다 (저자도 p.2377 에서 인정).

② **박리 비교는 세 가지를 같이 바꾼다.** (10 − 5) 시료는 100 µA cm⁻² · 10 mAh cm⁻² 도금 + 박리이고, 비교 대상 7.5 시료는 150 µA cm⁻² · 7.5 mAh cm⁻² 도금이다. Ti 에만 같은 전하 대조 (`Fig. S19` · 5 · 10 mAh cm⁻² 만 도금) 가 있고 그 도금 전류는 적혀 있지 않다. **Au · Ag 의 '10 mAh cm⁻² 상태로 얼었다' 가설에 필요한 10 mAh cm⁻² 도금만 한 Au · Ag 시료가 없다** — 가설이 직접 시험되지 않았다 (Ag 7.5 − 3 이 간접 근거 하나). Ti 의 <101> 정렬 기전 (박리 속도의 방위 의존 · 압력 재결정 등) 은 제시도 시험도 없다.

③ **면적 기준과 덮임이 정량되지 않았다.**

- 층 지름 8 mm · WE · 펠렛 10 mm (`Fig. S12` 캡션). 전류 밀도를 어느 면적으로 나눴는지 없다. Li 가 층 위에만 쌓이면 기대 두께는 37.5 × (10/8)² = **58.6 µm** (`우리 산수`) 이고, 측정 Au · Ag ≈44 µm 는 37.5 와 58.6 사이다 → *"덮임 ≈100 % 라서 얇다"* 는 해석이 면적 기준에 묶여 있다.
- 덮임 *"close to 100%"* 의 근거는 사진 (`Fig. S12`) 뿐이다.
- Bi 리튬화가 3 µA cm⁻² 에서도 공칭 Li₃Bi 의 ≈70 % 조성 (x ≈70 mol%) 에서 끝나고 셀마다 끝 전하가 ≈0.035–0.047 mAh cm⁻² 로 다르다 (§3b · figure-read) — 실제 Bi 양 · 면적 기준 · 층 균일성 중 무언가가 공칭과 다르다 (논의 없음).

④ **기전 주장은 사후 단면에서 끝 상태로 거꾸로 추론한 것이다.**

- 'Au · Ag 는 합금\|LPSCl 사이에서 핵생성' (p.2378) 은 핵생성 순간을 본 것이 아니다 (Ag 는 끝에 다 녹아 있어 처음 자리를 알 수 없다).
- Au: *"small clusters were detected predominantly near the Ti\|Li interface in Fig. 2b"* 인데 `Fig. 2b` 의 SEM 은 Ti 계면을 보여 주지 않고, 분석한 입자는 **LPSCl 계면에서 ≈10 µm 위** 에 있다 (figure-read) — 같은 그룹의 LLZO 판 (haslam2025 digest) 은 Li₁₅Au₄ 가 Cu\|Li 계면을 따라 줄지어 있음을 보였으니 주장 자체는 그럴듯하지만, 이 논문 그림으로는 확인되지 않는다. 입자 수 · 크기 · 깊이 분포 통계가 없어 Zener 고정의 정량 (입자 분율 · 반지름 → Zener 한계 크기) 을 할 수 없다.
- Ag 의 '격자 변형' 기전: 근거가 **melt 로 만든** 0.7 at% 시료의 −0.21 % 격자 수축 하나이고 오차막대 (≈ ±0.13 %) 와 같은 차수다 (figure-read · 각 n = 3). 0.2 % 변형이 결정립 성장을 막는 크기인지 · 용질 끌림 (solute drag) 과 어떻게 다른지 논의가 없다. Potts 모사에도 이 기전이 없다.
- EDS (`Fig. 2c`) 의 '고른 Ag' 는 평균 ≈0.55 at% (`우리 산수`) 의 희박 신호라 국부 편석을 가를 감도가 있는지 보이지 않았다.

⑤ **본문 · 캡션과 그림이 어긋나는 곳.**

- (a) `Fig. S15`: 평균 결정립 **높이가 거칠수록 높다** (figure-read ≈23 → ≈25 → ≈30 MCU) — Note S4 *"At a roughness of 3.7, the average grain height reaches a lower value than at 0.7"* 와 반대다 (색 · 범례는 폭 패널과 같다).
- (b) p.2379 *"albeit with a significantly lower aspect ratio, i.e., there are more grains that are taller than they are wide"* — 이 논문의 종횡비 (높이 ÷ 폭 · `Fig. S9`) 로는 Ag 가 Ti 보다 **크다** (≈1.3 대 ≈0.5). 문장 안에서 정의가 뒤집혔다.
- (c) `Fig. 2b` 입자 위치 (④).
- (d) `Fig. S9` Ag 평균 figure-read ≈1.4 대 본문 ≈1.3 (작은 차).
- (e) 캡션 교차 참조: `Fig. S16` *"(related to Figure 3)"* · `Fig. S18` *"(see Figure 3)"* → 박리는 `Fig. 4` · `Fig. S22` 캡션 번호 *"Figure 22"* (S 빠짐) · `Fig. S13` 마지막 반사 라벨 '(200)' → (220) · `Fig. S2` 축 't^1/2 / h' → h^½ · `Fig. 3b` 입자 분율의 단위 'MCU'.
- (f) 방법 (p.2369) 은 지표에 *"the cubic Li (Im3̄m) phase"* 만 적었는데 `Fig. 2b` 는 Li₁₅Au₄ 를 판정했다 — 상 목록 미기재.

⑥ **Ti 집전체의 전제가 약하다.** *"chemical stability against LPSCl and lithium"* 의 근거가 특허 출원 (ref 38) 이고, 이 논문의 증거는 CTTA 기울기가 steel 과 같다는 것 (`Fig. S2`) 뿐이다 — Ti\|LPSCl 계면 화학 (XPS 등) 이 없다. 덮임이 낮은 이유로 든 '육방 Ti ↔ 입방 Li 결정학 불일치' (ref 59) 도 시험하지 않았다 (`Fig. S5` 의 Ti 기저면 조직도 언급이 없다).

⑦ **Potts 모델의 몫은 정성 설명뿐이고, 가장 중요한 Ag 기전은 모델에 없다.** 임의 단위 · 석출 속도 없음 · 방위 무관 입계 에너지 · 기판의 '같은 방위면 에너지 0' 은 에피택시를 과장할 수 있다. 3D 결과는 시간 의존적이다 — 10⁴ MCS 에서 두께 10 · 20 MCU 의 폭이 거의 같아져 (figure-read ≈32 · ≈33) '두께 ↑ → 폭 ↑' 가 언제 보느냐에 따라 달라진다. Ag (고용 · 격자 변형) 짝 모사가 없다.

⑧ **'설계 원리' 는 데이터보다 앞서 간다.** *"interlayers resulting in a finer lithium grain structure, such as gold and silver, are preferable for enabling stable cycling"* (p.2379) — 사이클은 **Ag 만** 했고 (Au · Bi 사이클 없음 · 무층 셀은 단락 데이터 미제시), 결정립 크기와 박리 성능 (CCD · 공극) 의 관계를 이 논문에서 잰 적이 없다 (ref 35 · ref 37 인용).

⑨ **EBSD 정량 정의가 빠졌다.** Li 지도의 걸음 크기 · 결정립 최소 크기 · '폭' 의 정의 (2D 단면에서의 가로 길이 — 3D 결정립의 단면 편향) 가 없다. Bi (10 − 5) 의 작은 결정립 무리는 *"neighboring grains cannot always reliably be distinguished"* 라 정량에서 뺐다 — 결과적으로 Bi (10 − 5) 평균은 과대일 수 있다 (그래도 감소는 선다).

⑩ **사이클 실험의 2차 상 해석은 정성이다.** LPSCl 찌꺼기는 SEM 명암으로 판정했고 (EDS 확인 언급 없음) Li 층 안 분율 · 크기가 없다. 셀 하나 · Ag 하나.

---

## 11. W_ad 보고서 · DEM · 연속체에 쓸 것 ★★ (사용자 질문 1–4 의 출처 표)

> ✅ SE 는 **Li₆PS₅Cl** (산화물 아님) · 15 MPa · 25 °C · 조건당 셀 하나. 값은 **차수 · 경향**으로만 쓰고 우리 DFT 입력값으로 넣지 않는다. "직접 봤나" = 이번 digest 에서 그 그림을 실제로 보고 읽었는가 (✅ 원본 · 🔍 축소본 · 📄 본문만).

| # | 쓸 곳 (보고서) | 이 논문 값 · 사실 | 근거 (쪽 · 그림) | 직접 봤나 | 한정 · 쓰는 법 |
|---|---|---|---|---|---|
| 1 | 7 절 Li 면 | Au 위 도금 Li **(110) ∥ 계면** (<101> ∥ 법선) | p.2372 · `Fig. 1d` · `Fig. S6` | ✅ | 세기 정규화 · 결정립 64 개 · 층 전체 분포 |
| 2 | 7 절 Li 면 | Ag 위 도금 Li **(111) ∥ 계면** (<111> ∥ 법선) · 박리 뒤 조직 없음 | p.2372 · p.2376–2377 · `Fig. 1d` · `Fig. S6` · `Fig. S21` | ✅ (S21 🔍) | Ag 계 대조 면 · bcc (111) 이다 (lu2026 의 정합 fcc(111) 과 다르다) |
| 3 | 7 절 Li 면 | Ti 위 박리 뒤 **거의 전부 (110) ∥ 계면** · 도금 직후는 조직 없음 | p.2376 · `Fig. 4d` · `Fig. S16` · `Fig. S17` · `Fig. S19` | ✅ (S16 🔍) | '박리 뒤 계면' 의 Li 면 = (110) · 기전 미상 · 도금 전류 · 도금량이 다른 비교 |
| 4 | 7 절 Li 면 | Bi 위 도금 (110)–(111) 사이 = 큰 결정립 몇 개 · 박리 뒤 없음 | p.2372 · p.2377 · `Fig. S6` · `Fig. S23` | ✅ (S23 🔍) | 조직으로 쓰지 않는다 |
| 5 | 7 절 Li 면 · registry | 면내 방향은 실험에서 못 얻는다 (Ti 결정립 ≈17 µm ≪ Li 결정립 · x = 절단 방향) | `Fig. S5` · `Fig. S17` | ✅ | registry 평균 + 가장 약한 자리 (8-1) 를 그대로 |
| 6 | 7-1 · 2-3 Ag 면 | 증착 Ag 160 nm 는 **<111> ∥ 법선** · 결정립 < 200 nm (SEM ≈40–80 nm) | SI p.14–15 Note S3 · `Fig. S14` | ✅ | 첫 충전 전 LPSCl\|Ag(111) 모델 면의 실험 근거 · PVD · Ti 박 위 |
| 7 | 7 절 ③ 합금 구동력 | 적정 OCV 첫 평탄 Bi ≈0.84 · Au ≈0.33 · Ag ≈0.25 V (+ Au ≈135 · ≈30 · Ag ≈75 · ≈20 mV 단계) · 150 µA cm⁻² 평탄 Au 260 · 120 · Bi 800 · 760 mV | p.2370–2371 · `Fig. 1b` · `Fig. S3` · `Fig. S4` | ✅ (값은 figure-read) | DFT hull 전압의 **대조** 표적 (순서) · 상온 상 안정성 불확실 (저자) · x 축은 공칭 환산 |
| 8 | 7 절 ③ | 끝 상: Au → **Li₁₅Au₄ 입자** · Ag → **Li 에 다 녹음** (≈1 at% · ≈4.2 mAh cm⁻²) · Bi → **Li₃Bi 층** | p.2373–2374 · `Fig. 2b–d` | ✅ | 'Li 속 M 용해 에너지' · 'Li 쪽 끝 화합물' 을 같이 계산할 근거 (§7e) |
| 9 | 7 절 ③ · 8-2 반응 뒤 표면 | 구동력 순서 (Bi ≫ Au > Ag) ≠ 결과 순서 (덮임 · 미세화 Au ≈ Ag ≫ Bi) | §3b · §3c (우리 정리) | ✅ | 합금 생성 에너지 하나로 층을 줄 세우지 않는다는 문장 근거 |
| 10 | 8-3 Li 가 쌓이는 자리 | Au · Ag 박막: Li 가 **SE 쪽** (합금\|LPSCl 사이에서 핵) · Bi: Li 가 **CC 쪽** (Li₃Bi 를 지나 Ti 위) · Ti: Ti\|LPSCl | p.2373–2374 · p.2378 · `Fig. 2b–d` · `Fig. 6` | ✅ | 사후 추론 (핵 순간 관찰 아님) · 순수 금속 박막 · 탄소 없음 — Ag/C 층 (Li 가 Cu\|C 사이) 과 다른 꼴 |
| 11 | 8-3 · 7-1 계면 후보 | 운전 중 계면 후보: Li\|Li₁₅Au₄ · Li(Ag)\|LPSCl · Li\|Li₃Bi · Li₃Bi\|LPSCl · Li\|Ti | §7e (우리 정리) | — | 제안 — 이 논문은 계면 에너지를 재지 않았다 |
| 12 | 7 절 γ_Li · W 셀 | Li 속 Ag ≈0.55 at% (7.5 mAh cm⁻² 층 · `우리 산수`) · 격자 −0.21 % (melt XRD) | p.2373 · `Fig. S13` · SI Note S2 | ✅ | W(Li\|X) 셀에서 Li(Ag) 를 순수 Li 격자로 근사할 근거 (변형 ≪ 셀 변형) · 편석은 모른다 |
| 13 | 8-4 Li 흐름 · 연속체 | Li 결정립 폭 30–170 µm ≥ 층 두께 44–64 µm (7.5 mAh cm⁻²) → Li 층은 몇 개 결정립의 모자이크 | p.2373 · `Fig. 2a` | ✅ | 등방 다결정 Li 물성 (masias2019) 을 쓸 때의 한계 문장 · 결정립별 이방성 |
| 14 | 8-4 · DEM Li 층 | 결정립 모양: 종횡비 (높이 ÷ 폭) Ti ≈0.5 · Au · Ag ≈1.3 · Bi ≈0.6 · Ti 위 Li 는 SE 쪽에 잘린 결정립 | p.2371 · p.2373 · `Fig. S9` · `Fig. 1c` | ✅ | Li 층을 결정립 단위로 넣는 모델의 기하 입력 후보 (차수) |
| 15 | 8-4 박리 이력 | 박리하면 순수 Li 결정립 ↓ (Ti 136 → ≈88 · Bi → ≈53 µm) · 합금 Li 는 ↑ (Au → ≈47 · Ag → ≈59) · 같은 절대 전하면 이력 무관 (Ti) | p.2376–2377 · `Fig. S18` · `Fig. S19` · `Fig. S22` | ✅ | '박리 뒤 계면은 도금 직후와 다른 미세구조' · 비교가 전류 · 도금량을 같이 바꾼다 |
| 16 | 8-4 사이클 | Ag 10 사이클: 박리 90–95 % → 감소 · 핵 과전압 ↑ (Ag 고갈 → 맨 Ti) · IR ↑ · LPSCl 조각이 Li 안 · 결정립 잘게 | p.2377–2378 · `Fig. 5` | ✅ | 셀 하나 · 정성 |
| 17 | 8-4 공극 | 공극 정량 없음 · 박리 뒤 축소본 단면에 큰 공극 안 보임 (15 MPa · 절반 박리) | `Fig. S16` · `Fig. S20` · `Fig. S21` · `Fig. S23` | 🔍 | 공극 근거로 쓰지 않는다 |
| 18 | 8-6 가져오지 않는 것 | 결정립 크기 · 방위 분율 · 평탄 전위를 우리 계산 입력으로 · Potts 수치 (임의 단위) | p.2370 | 📄 | — |
| 19 | §E 환원 (comparison) | 층 합금 평탄 전부 < 1.717 V · CTTA Li 소모 ≈0.036 mAh cm⁻² / 400 h (√t) | `Fig. S2` · `Fig. S3` · `Fig. S4` | ✅ | 층\|LPSCl 계면은 리튬화 중 이미 환원 구간 (열역학 비교 · 속도는 계산 밖) |

---

## 12. 적용 인사이트 ★

1. **W_ad 7 절 Li 면은 (110) 1 순위 · (100) 문헌 대조 · Ag 계에 (111) 하나 — 로 정리하면 이 논문 · 기존 계산 선례 · 우리 Ag(111) 선택이 한 줄로 이어진다** (§7d). 단서 다섯을 같이 싣는다.
2. **증착 Ag 가 (111) 조직이라는 것** (`Fig. S14`) 은 우리 보고서 2-3 (LPSCl\|Ag(111)) 의 면 선택을 실험으로 받쳐 주는 첫 근거다 — 첫 충전 전 계면이라는 단서와 함께.
3. **합금 평탄 전위는 싼 DFT 대조 거리다.** MP 엔트리 Li–Au · Li–Ag · Li–Bi 볼록 껍질 전압을 우리 grand-potential 계열 도구로 내서 `Fig. S4` OCV 순서 (Bi ≫ Au > Ag) 와 맞대면 7 절 ③ 의 '합금 구동력' 을 실측 순서와 같은 표에 놓을 수 있다 (몇 분 · MP 조회 · 계산 실행 아님). 거기에 **Li 속 Ag 희석 용해 에너지** 하나를 더하면 이 논문의 Ag 기전 (다 녹음) 과 맞댈 수 있다.
4. **'Li 가 쌓이는 자리' 표를 층 구조별로 나눈다** — 순수 금속 박막 (Au · Ag: SE 쪽 · Bi: CC 쪽) 과 Ag–C 복합층 (Cu\|C 쪽 · metzler2026) 을 같은 줄에 두지 않는다. W 계면 후보도 그에 따라 다르다 (§7e).
5. **박리 이력이 Li 면을 바꾼다** — 도금 직후 Ti 위 Li 는 방위가 흩어져 있지만 박리 뒤에는 (110) 으로 정렬한다. 공극 (박리) 계산의 Li 면을 (110) 으로 두는 것은 실험과도 맞는다.
6. **싼 확인 하나**: 이 논문은 Ti\|LPSCl 안정을 특허로 전제한다 — 우리 grand-potential 계면 반응 판정으로 Ti + Li₆PS₅Cl (0 V 끝) 이 반응하는지 보면 (몇 분) 이 논문 · 같은 그룹의 Ti CC 결과를 읽을 때 쓸 한 줄이 생긴다.
7. **연속체 · DEM 의 Li 층**: 결정립이 층 두께 이상 (§7c-④) → 등방 Li 물성은 '평균' 이고 국부 (결정립) 거동은 이방이다. 합금 Li (Au · Ag) 는 결정립이 박리에도 안 변한다 (합금 경화 · 고정 가설) — Li 층 물성을 '순수 Li' 로 넣는 모델의 한계 문장.
8. 이 논문의 그림 중 발표용으로 좋은 것: `Fig. 1c,d` (층별 방위 · 결정립 한 장) · `Fig. 4c,d` (박리 뒤 Ti 녹색 정렬) · `Fig. 6` (세 기전 도식).

---

## 13. 인용 가능 문장 (영문 초안)

- "In Li₆PS₅Cl-based reservoir-free cells, Becker et al. found that 160 nm Au and Ag interlayers reduced the mean lateral grain width of electrodeposited Li (7.5 mAh cm⁻² at 150 µA cm⁻²) from 136 µm on bare Ti to about 30 µm, and that the Li grains showed a preferred ⟨101⟩ (Au) or ⟨111⟩ (Ag) orientation along the interface normal."
- "After partial stripping (10 mAh cm⁻² plated, 5 mAh cm⁻² stripped), nearly all Li grains on bare Ti were aligned with ⟨101⟩ parallel to the stripping direction, i.e., with Li(110) planes parallel to the current collector."
- "Becker et al. attributed the interlayer effects to the Li-rich end of each binary phase diagram: dispersed Li₁₅Au₄ particles (Au), complete dissolution of Ag in Li (about 1 at% at room temperature), and a Li₃Bi layer that remained at the electrolyte side while Li accumulated on the Ti current collector (Bi)."
- ⚠ (조건부) "The reported grain coarsening on Bi interlayers relies on the mean of eleven grains, one of which was 811 µm wide; excluding it, the mean width is about 106 µm, below that on bare Ti."
- ⚠ (조건부 · 우리 판단) "Because the alloying plateaus of all three interlayers (from a few millivolts up to ≈0.84 V vs Li/Li⁺) lie below the calculated reduction edge of Li₆PS₅Cl (1.717 V), the interlayer|electrolyte contact is already within the thermodynamic reduction window while the interlayer is being lithiated."

## 14. 주의 / 한계 (인용 규율)

- ⛔ **결정립 크기 · 방위 분율 · 평탄 전위를 우리 DFT 입력값으로 옮기지 않는다** — 이 셀 · 이 조건 (15 MPa · 25 °C · 150 / 100 µA cm⁻² · 조건당 셀 하나) 의 값이다.
- ⛔ **"Bi 층이 결정립을 키운다" 로 인용하지 않는다** — 평균이 결정립 하나 (811 µm) 에 기대고 중앙값은 Ti 와 비슷하다 (§10-①).
- ⛔ **IPF 의 '우세' 세기를 시료 사이에 비교하지 않는다** — 패널마다 정규화 · MUD 없음.
- ⛔ **실험 방위를 'W 가 가장 큰 면' 의 근거로 쓰지 않는다** — 계산할 면을 고르는 근거일 뿐이다 (§7d 단서 3).
- ⛔ **"Au · Ag 는 박리에서 미세구조가 얼어 있다" 를 확정으로 인용하지 않는다** — 10 mAh cm⁻² 만 도금한 Au · Ag 대조가 없다 (§10-②).
- ⛔ **이 논문의 '공극 억제' (`Fig. 6e`) 를 측정값으로 인용하지 않는다** — 문헌 정리다.
- ⚠ 'Li 핵 자리 (합금\|LPSCl · Li₃Bi\|Ti)' 는 사후 단면에서 추론한 것이다.
- ⚠ Ag 기전 (격자 변형) 의 근거는 melt 시료 XRD 하나 (−0.21 %) 다.
- ⚠ 전류 밀도 면적 기준 미기재 (층 8 mm vs 10 mm) — 두께 · 덮임 해석이 ±50 % 흔들릴 수 있다 (`우리 산수`).
- ⚠ Potts 수치는 임의 단위 · 정성.
- ⚠ 순수 금속 박막 (160 nm) 의 결과다 — Ag–C 복합 다공층에 그대로 옮기지 않는다.
- ⚠ 우리 W 값은 이 digest 에 없다 — 위치만 (`docs/collab/wad_dem_interface_adhesion_report_2026_11_24.html` §2 · `db/properties/adhesion.json`).

## 15. 기법 용어 미니사전

- **무음극 (anode-free) · RFC (reservoir-free concept)**: 조립할 때 음극 쪽에 Li 금속 없이 집전체 (여기서는 Ti) 만 둔다. 첫 충전에서 양극 (여기서는 Li CE) 의 Li 가 집전체와 SE 사이에 석출돼 음극이 그 자리에서 생긴다.
- **EBSD (electron backscatter diffraction)**: SEM 에서 70° 기운 시료에 전자를 쏘면 결정이 회절한 띠 무늬 (Kikuchi pattern) 가 검출기에 맺힌다. 점마다 그 무늬를 지표화해 그 점의 결정 방위를 얻고, 지도로 그리면 결정립 · 입계 · 방위가 한 번에 보인다. Li 처럼 무르고 반응성이 큰 금속은 극저온 이온빔으로 단면을 만들고 대기 차단 이송으로 옮겨야 무늬가 나온다.
- **Hough 지표 · dynamical template matching**: Hough 는 무늬의 띠를 직선으로 찾아 방위를 푸는 고전 방법이고, template matching 은 동역학 회절 모사로 만든 기준 무늬와 측정 무늬를 통째로 견줘 더 정확히 맞춘다 (가짜 대칭으로 잘못 지표화한 점을 고친다).
- **IPF 지도 · IPF (역극점도)**: '시료의 한 방향 (여기서는 y = 계면 법선) 이 결정의 어느 방향과 나란한가' 를 표준 삼각형 (001 · 101 · 111 꼭짓점) 위 색으로 나타낸다. 녹색 = <101> · 빨강 = <001> · 파랑 = <111>. 지도는 점마다 색 · IPF 는 모든 점의 분포 (밀도) 다. 이 논문의 IPF 세기는 패널마다 정규화돼 있다.
- **우선 방위 (texture) · 섬유 조직**: 결정립 방위가 무작위가 아니라 한쪽으로 몰린 것. 한 시료 방향 (법선) 만 고정되고 면내는 무작위면 섬유 조직이다. 결정립이 적으면 소수 결정립의 방위가 조직처럼 보인다.
- **MUD (multiples of uniform density)**: IPF 세기를 '무작위 방위일 때의 몇 배' 로 나타낸 수. 이 논문에는 없다 — 그래서 조직의 세기를 비교할 수 없다.
- **기둥형 결정립 · 종횡비**: 결정립이 층 두께 전체를 가로질러 서 있는 꼴. 이 논문의 종횡비 = 높이 ÷ 폭 (1 보다 작으면 넓적한 기둥 · 크면 가늘고 긴 기둥).
- **두께 효과 (layer thickness effect)**: 석출 Li 의 결정립 폭이 층 두께를 따라 커지는 것 (ref 34). 얇은 막에서 곡률 구동 성장이 두께에 묶이는 C. V. Thompson 의 박막 결정립 성장 그림.
- **Zener 고정 (Zener pinning)**: 결정립 안에 흩어진 단단한 2차 상 입자가 움직이는 입계를 붙잡아 결정립 성장을 멈추는 것. 입자가 많고 작을수록 한계 결정립 크기가 작다.
- **고용체 · 용질 끌림**: 다른 원자가 결정 격자에 녹아 들어간 상태 (Li(Ag)). 용질 원자가 입계 이동을 늦출 수 있다 (solute drag) — 이 논문은 '격자 변형' 으로만 말한다.
- **이상 결정립 성장 (abnormal grain growth)**: 몇 개 결정립만 유난히 크게 자라 이웃을 먹는 것 (Bi 811 µm 결정립의 후보 설명).
- **2상 영역 · 전위 평탄**: 상도에서 두 상이 공존하는 조성 구간에서는 Li 화학 퍼텐셜이 일정해 정전류 리튬화 전위가 평탄해진다. 평탄 전위 E 는 Li 하나당 반응 자유에너지 −F·E (1 V ≈ 1 eV / Li) 다.
- **CT (coulometric titration) · OCV**: 작은 전하를 넣고 쉬게 해 개방 전위를 재는 것을 반복 — 정전류보다 평형에 가까운 전위를 준다.
- **CTTA (coulometric titration time analysis)**: Li 와 SE 가 반응해 SEI 가 자라며 소모하는 Li 를 시간에 따라 적분한 누적 전하. √t 에 비례하면 확산 제한 성장이다 (원전 ref 63).
- **cryo-BIB (broad ion beam)**: 넓은 Ar⁺ 빔으로 −100 °C 아래에서 mm 폭 단면을 판다 (FIB 보다 훨씬 넓다 → 결정립 통계가 가능).
- **Monte Carlo Potts 모델**: 격자 자리마다 '어느 결정립에 속하나' 를 정수 하나로 두고, 이웃과 다를 때 입계 에너지를 매긴 뒤 무작위로 바꿔 보며 에너지가 내려가면 받아들이는 (Metropolis) 결정립 성장 모델. 물리 단위가 없고 결정립 모양 · 고정 효과의 정성 비교에 쓴다.
- **임계 전류 밀도 (CCD)**: Li 대칭셀에서 단락 (덴드라이트) 없이 버티는 최대 전류. 이 논문은 재지 않았고 Chen (ref 37) 을 인용만 한다.
