Repository: yonghoon7153-source/Yonghoon-DEM-DFT

# 📚 LITDB — 문헌 단일 시스템 (**SE·DFT 축 + DEM·MPM 축, 두 트랙**)

> **앞으로 논문은 여기서만 본다.** 여러 곳(db/literature, kb/papers, db/properties, Excel)에 흩어진 문헌을 한 곳에서 생각·참고·비교하기 위한 통합 MD 시스템.

## 왜 트랙이 둘인가
`INDEX.md` 는 argyrodite 전해질 축이라 접촉역학·MPM·건식전극 digest 가 들어갈 자리가
없다. 그래서 한때 64편이 **어느 인덱스에도 없었다**(open_items #7). 축을 나눠 그 구멍을
닫았고, 한 분모로 세면 “159편 중 98편 미언급” 같은 **가짜 미결**이 나온다
(`comparison_vs_ours.md:8`). 분리는 실측 근거가 있는 결정이다 — 합치지 말 것.

⚠ 이 표의 **편수는 적지 않는다.** 손으로 쓴 수는 반드시 낡는다(README 자신이 세 번 틀렸다).
현재값은 `python3 tools/litdb/build_index.py --check` 로 본다.

File: litdb/papers/burov2026_li_llzo_charge_transfer_mlmd.md (part 2 of 2)
<!-- digest 표준 양식 (paper-level STANDALONE). 깊이 기준 = papers/zuo2022_chlorination_cathode_interface.md
| S37a,b | Li\|t-LLZO 셀 · MSD 200–500 K (500 K 만 포함 · 2 ns) | 무공공 쪽 계면은 확산 자체가 안 선다 (공공 3 % 의 이유) |
| S38a–c | Li\|Ga-LLZO MSD_Z · '72 meV' 유효 Arrhenius | 🔴 **짝 밀림 3 호** — SI S19 'τ_ct < 0' 결론의 바닥 |
| S42 | 400 K 누적 횡단: 총 ≈780 · 단일 ≈300 · 관통 ≈240 (41 ns) | 관통이 ≈62 % = **막 두께 의존** 의 정량 단서 · 끝 2.8 ns 검열 구간 |
| S43 | j_z vs T (400–450 K): 1.2 → 2.1 ×10⁴ A/cm² | `Fig. 7c` 원자료 — 우리 재회귀 0.169 eV |
| S45 | MLMD 스냅샷 이완 E_v(z) 평균창 5 개: 꼭대기 0.22–0.30 eV | 계면 E_v 가 시간 창마다 흔들린다 → **분포로 보고** (§H 권고와 같은 결론) |
| S47 | 450 K PMF ΔF(z): 평활 ≈ ±0.02 eV | 상별 기준밀도라 상간 μ 차가 지워진 양 — '전달 장벽' 으로 읽지 말 것 |
| Table I | 벌크 4 계 + 계면 확산·전하이동 매개변수 (계산 vs 실험) | 헤드라인 표 · t-LLZO 행은 🔴 |
| Table II | 가넷 MD/AIMD/실험 문헌 집계 (n_vac · T_min · T_switch · E_a · σ · D_vac) | 가넷 시뮬레이션 문헌 지도 (2차 소환) · 'Our' t-LLZO 공공 T_min 550 은 그림과 불일치 |
| Table S22 | 두 레짐 전 계의 E_a · D₀ · D(300 K) · σ | 레짐 분할 표 양식. t-LLZO 두 행 🔴 |
| Table S24 | R_ct 계산 매개변수 (z · β · C · k₀₀ · E_a) | BV 선형화 산수 원본 — R_ct = RT/(F j₀) 로 환원됨 |
| Table S25 | 직렬 응답시간 모형 (l · D · τ · τ_ct < 0) | 🔴 E_eff 72 meV 는 짝 밀림 값 |

---

## 9. Post-processing ★
- **무엇**: MSD (3D · z) · Arrhenius (두 레짐) · 자리 점유 (최근접 배정) · RDF · Voronoi · Wigner–Seitz · 확률밀도 등위면 (5×10⁻⁴ r_Bohr⁻³) · van Hove G_s/G_d + η_norm · 그래프 연결성분 협동 홉 (r_c 3 Å) · 공공형성 E_f(z) 프로파일 (PCHIP 보간) · 앙상블 E_v 와 선형 보정 · PMF ΔF(z) · **잔류시간 필터 횡단 계수 → j_z → k₀₀ → R_ct** · 직렬 응답시간 모형 · 이방성 A_aniso.
- **도구**: VASP · LAMMPS · MLIP 패키지 (MTP) · ASE (MTP-NEB) · pymatgen · SIMAN · OVITO (WS · 시각화) · VESTA.
- **기록 방식**: 그림 중심 (MSD 위 점선 = 제외 런) · 표는 ± 적합오차 · **원자료·코드 비공개**.

---

## 10. 비판 — 이 논문의 약한 곳 ★

① **🔴 Arrhenius D–T 짝 밀림 (✎ 우리 재판독 · 세 패널 · 같은 규칙).** `Fig. 4c` · `Fig. S35b` · `Fig. S38c` 에서 D 목록이 *제외된 런 수 (5 · 1 · 4)* 만큼 낮은 온도 쪽으로 밀려 그려졌다 (§5.8 표). 제외 런이 없는 `Fig. 4g` · `Fig. 4k` · `Fig. S36` 은 정상이라 *마스크를 D 에만 건* 처리 오류로 보인다. 영향: t-LLZO 무공공 237 meV (✎ ≈1.07 eV) · **t-LLZO 공공 116 meV · 23.4 mS/cm (✎ ≈0.175 eV · ≈4–5 mS/cm — 본문 표 두 개에 실렸다)** · 계면 E_eff 72 meV (✎ ≈0.21 eV) → SI S19.2 *'τ_ct < 0'* 결론과 본문 *'167 > E_eff'* 부등호가 뒤집힌다. 데이터 비공개라 원자료 검산은 못 한다 — **저자 확인 전에는 이 세 값 어느 쪽도 인용하지 않는다**.

② **헤드라인 R_ct 는 금지된 외삽이다 — 저자 자신의 기준으로.** j₀(300 K) 는 400–450 K **네 점 (1000/T 폭 0.28)** 의 직선을 1000/T 로 **0.83 (폭의 3 배)** 밖으로 늘린 값이고, 그 구간에 저자가 본 **390 → 400 K 불연속** 이 끼어 있다. 같은 논문 §III.C 는 *"300 K 를 모델하려면 저온 레짐을 샘플하거나 레짐 전환을 명시적으로 다뤄야"* 라며 문헌을 비판한다. ±49 % (2572 ± 1261) 는 *직선이 맞다는 가정 아래* 의 오차일 뿐이다.

③ **전하이동 창 (400–450 K) 이 이 MTP 의 Li 무질서·용융 창과 겹친다.** 벌크 Li 는 > 425 K 에서 E_a 가 50 → 99 meV 로 바뀌고 (*"결정성 일부 상실"*), 무공공 Li 는 **450 K 에서 녹는다** (`Fig. S32b`·`S33`). 계면 셀의 Li 는 **두께 ≈1.5 nm · 공공 3 % · 면내 압축 ≈5 %** 라 녹는점이 더 낮을 수 있다. 본문은 *"Li 가 고체로 남도록 300–450 K 를 골랐다"* 와 *"Li 가 무질서하거나 일부 녹아도 이 방법은 믿을 만하다"* 를 같은 쪽에 적는다. Li 영역의 질서 변수 (RDF·Lindemann) 를 온도별로 보여준 그림이 없다. ⇒ 390 → 400 K 도약의 *대안 설명* (얇은 Li 막의 계면 예비용융) 을 배제하지 않았다.

④ **필터 수렴은 E_a 에 대해서만 · 그것도 그림과 숫자가 다르다.** `Fig. 8` 고원 figure-read **≈0.153 eV** 인데 캡션·`Table I` 은 **167 ± 18**. 고원 3 점. **j₀ (= R_ct) 의 t_res 의존은 제시 없음** — 필터를 늘리면 센 사건이 단조 감소하므로 R_ct 는 원리상 계속 오른다. '수렴한 R_ct' 는 보여지지 않았다.

⑤ **막이 얇고 크기 수렴이 없다.** LLZO **≈13 Å (정격자 1 개 · 양이온 골격 ≈1 nm)** · Li **≈15 Å** · 면내 ≈26 Å. 두 계면이 1 nm 를 사이에 두고 상호작용하고, **센 횡단의 ≈62 % 가 막 관통 (잔류 조건 면제)** 이다 (`Fig. S42`). 두께를 바꿔 j₀ 가 변하는지 시험하지 않았다 — 지금의 j₀ 는 '계면' 과 '1 nm 막 수송' 이 섞인 양이다. SI S19 의 τ_LLZO 를 벌크 Ga-LLZO D 로 계산한 것도 이 막에는 맞지 않는다 (막이 벌크보다 빨라 τ_ct 가 음수가 됐다).

⑥ **금속 쪽 경계조건이 j₀ 전인자를 정한다.** Li 공공 3 % (평형 ~10⁻⁷ · 저자 명시) · 이축 압축 ≈5 % (`Fig. S20`: E_vac +0.1 eV). 들어오는 Li⁺ 가 앉을 자리 수가 j₀ 에 곧바로 들어가는데, 공공 농도 민감도 시험이 없다. (Li\|t-LLZO 는 공공 없이는 확산 자체가 안 섰다 — 즉 결과가 이 인공 조건에 *달려* 있다.)

⑦ **헤드라인 계의 MTP 장벽 검증이 0 이다.** NEB 대조는 Li\|t-LLZO 만 (MAE 66 · MaxAE 155 meV · 순위 상관 약) · Li\|Ga-LLZO 는 에너지·힘 RMSE 만 (그나마 검증 에너지 MAE ≈ RMSE = 3 meV/atom 계통 오프셋). 계면 NEB 일부는 AL 중단 문턱 (γ 20) 을 넘는 외삽 (γ > 30) 이었다.

⑧ **k₀₀ 비 3.3 = 면적비 해석은 성립하지 않는다.** 면적 차만 있으면 *같은 E_a · 다른 전인자* 가 나와야 한다. 여기서는 E_a 가 167 vs 370 meV 로 다르고, ✎ R_ct 격차의 log 기준 **≈87 % 가 장벽 차**다. 서로 다른 E_a 로 맞춘 두 Arrhenius 의 전인자는 보상 효과로 묶여 있어 면적을 따로 읽을 수 없다. 게다가 실험 k₀₀ 는 **두 논문의 값을 섞어** 만들었다.

⑨ **'협동 이동 비율' 지표가 협동을 재지 않는다.** G_d 의 '단일 홉' 창 (2.6–4.0 Å) 은 **정적 Li–Li 이웃껍질** (RDF 2.50 Å) 이라 지연 2 ps 에 이미 다 있고 (`Fig. 5b`), 긴 지연의 r → 0 피크는 순차 재점유로도 생긴다. 적분창도 본문 캡션 (0–1.5 / 1.5–4 Å) 과 SI (< 2.4 / 2.6–4.0 Å) 가 다르다. SI §S24.1 은 *"자기 부분은 NNN 홉과 구별이 어려워 분석 안 했다"* 면서 `Fig. S59` 는 자기 부분 η 이다.

⑩ **MLIP 절대 에너지의 계통 오프셋을 다루지 않는다.** 공공형성 절대값 DFT vs MTP ≈1.14 eV 차 (`Table S20`) · 통합 MTP 355 meV/atom 이동 — 둘 다 *원소 기준에너지 미결정* 의 전형인데 원인 진단이 없다. 상대값만 쓰는 한 무해하지만, SI S20 의 μ_Li 프로파일 (0.81 → 0.40 eV) 은 MTP E_v 위에 서 있다.

⑪ **단일 궤적 · 단일 배열.** 온도당 MD 1 개 · c-LLZO Ewald 배열 1 개 · Ga 배치 1 개 (4 개 중 AIMD 8 ps 평균 최저). ± 는 적합 오차지 시드 산포가 아니다. Ga-LLZO 200 ± 55 meV 의 폭 (±28 %) 이 이미 크다.

⑫ **인용 역할 오류 1 건 · 내부 불일치 다수 (사소).** 본문 *"experimentally measured NN migration barrier of 60 meV [51]"* 의 [51] 은 **Frank et al. PRL 1996 — 제일원리 계산**이다. 그 밖: `Fig. 1` AIMD 30 ps vs 본문 4/8 ps · 3000+3000 vs 4000 스냅샷 · Li 격자 3.598 Å (`Table S3`) vs 4×4 = 13.707 Å (→ 3.427 · `Table S4`) · C_red 68.2 (표) vs 71.3 (인쇄 수식) · `Fig. 6` 범례 '2 %' vs 1.8 % · `Table S19` '23d · 95h' 라벨 · `Fig. 2` 캡션 '정규화' vs 그려진 비정규화 값 · `Table II` t-LLZO 공공 T_min 550 vs `Fig. S35` 400 K 포함 · `Fig. S38` D 정규화 (÷6) vs §V.F (d = 1) · NEB *"최대 0.25 eV"* vs `Fig. 3c` MaxAE 155 meV.

⑬ **관측창 밖의 화학.** Ga 가 400 K 부터 움직이는데 (계면 화학 진행 중) j₀ 는 정상상태를 가정한다. 40 ns 창은 E_a ≳ 0.44–0.48 eV 과정을 못 보고, 계면 안정성 근거인 8 ps AIMD 는 ≳0.16 eV 를 못 본다 (§3g). 실험의 정방정 계면상·Zr 환원 같은 *느린* 변화는 이 계산의 대상이 아니다 — 그러면 결론의 *"실측 R_int 는 계면상이 지배"* 는 이 계산이 아니라 **문헌 해석** 에서 온다.

⑭ **재현 불가.** 원자료·MTP·코드 모두 비공개. ①·④ 를 원자료로 판정할 수 없다.

---

## 11. 적용 인사이트 · 우리 원장 매핑 (결정은 사용자)

1. **🔧 우리 Arrhenius 경로의 D–T 짝 점검 (이 논문의 버그를 우리가 안 갖고 있나).** 2026-10-27 읽기만 했다: `tools/modelc_v3/disorder_ensemble_diffusion.py::arrhenius` (T·D 를 **같은 마스크** 로 동시에 거름) · `tools/ionic/msd_refit_window.py::arrhenius` (**{T: D} 사전**) · `tools/ionic/arrhenius_compat.py::eligible_table` (**T 키** · 제외는 (T, 시드) 칸의 null) — 셋 다 이 꼴의 버그가 **구조적으로 안 난다**. ⏭ 제안 (사용자 결정): 사후 제외를 하는 다른 경로 (`plot_arrhenius.py` · 그림 스크립트들) 에 *"런 하나를 빼도 남은 D 가 자기 T 에 붙어 있는가"* **음성 selftest** 를 단다 (CLAUDE.md 코드 규율: 음성 경로 포함).
2. **잔류시간 필터 = 우리 '체류 조건' 카드의 선례.** `kb/open_items.md` ③ (Li 24g/48h 체류 분율 · site-analysis · *"체류 조건으로 지나가는 것과 머무는 것을 갈라야"*) 의 보고량 카드 §1–3 에 넣을 것: **문턱 스캔 곡선 전체를 보고량으로** (`Fig. 8` 처럼 — 짧은 문턱에서 부호까지 뒤집힌다) · 고원 판정 규칙을 결과 전에 · *관측량 자체* (분율·플럭스) 의 수렴도 같이 (Burov 는 E_a 만 보였다).
3. **RT 외삽 금지의 외부 사례.** 우리 레지스트리 box331 Ea 의 `RT_extrapolation` 금지 (`db/properties/canonical_registry.json` `md-ea-*-box331-400ps-gen2`) 를 방어할 때 이 논문 §III.C (*레짐을 건너는 외삽은 4 배 틀린다*) 와 그 자신의 R_ct 외삽 (§10-②) 을 한 쌍으로 쓴다.
4. **§H '계면 Li 자리별 E_v' 행 보강.** MLIP E_v: 상대 ≤ 23 meV · **절대 ≈1.1 eV 오프셋** · 이완 여부로 '장벽' 이 2 배 (0.59 → 0.29) · 스냅샷 창마다 0.22–0.30 · 어느 것도 동역학 횡단 장벽 (0.167) 이 아니다 ⇒ 우리가 E_v 를 낼 때 **"분포로 · 이완 규칙 선언 · 장벽이라 부르지 않기"**.
5. **SEI · Li 금속 계면에서 이온 전달 j₀ 를 언젠가 잰다면 — 이 논문이 레시피, §10 이 체크리스트.** (잔류 필터 스캔 · j₀ 의 필터 수렴 · 막 두께 2 개 이상 · 금속 공공 농도 민감도 · 금속 질서변수 vs T · 외삽 대신 저온 직접 샘플). 계 = 우리 SEI 산물 (Li₃Nd · Li₂S) | Li 금속 — 지금 트랙에는 없다 (제안만).
6. **관측창·홉 수 규율이 또 값을 했다** — 8 ps AIMD *'형태 변화 없음'* (≳0.16 eV 못 봄) · 정적 NEB 0.9 eV 경로는 40 ns 에 원리상 안 보임 (대기 ≈132 s). D-2026-10-05 · D-2026-09-27 의 외부 적용 사례로 `[Kim26BiSEI]` (5 ps) 옆에 둔다.

---

## 12. 인용 가능 문장 (영문 초안) · ⛔ 인용 금지

- "Burov et al. extracted an ion-transfer exchange current at the Li\|Ga-doped LLZO interface by counting only those Li crossings followed by a minimum residence time in the destination phase; without this filter the apparent activation energy even became negative, illustrating that interfacial rattling must be separated from genuine transfer events." (방법 · `Fig. 8`)
- "Their machine-learning MD gives an intrinsic charge-transfer barrier of 167 ± 18 meV at the Li\|Ga-LLZO interface — far below the 0.9 eV of a static DFT-NEB estimate for the same group's interface — and an extrapolated room-temperature charge-transfer resistance of ~10⁻⁵ Ω cm², which the authors themselves interpret only as a lower bound." (조건 · 하한 · 외삽 명시)
- "System-specific moment tensor potentials reproduced relative Li vacancy formation energies in tetragonal LLZO within 23 meV, but a potential trained on one garnet composition shifted energies of another by up to ~355 meV/atom while forces changed by only ~0.01 eV/Å — a reminder that force-validated MLIPs need not transfer thermodynamically." (MLIP 전이성)

⛔ **인용 금지**
- t-LLZO (공공) **116 meV · 23.4 mS/cm · D_vac 8.6×10⁻⁶** · t-LLZO 무공공 **237 meV** · 계면 **E_eff 72 meV** · SI S19 **'τ_ct < 0 ⇒ 비율속'** — §5.8 짝 밀림 (✎) · 저자 확인 전. (재짝지음 추정치 ≈0.175 eV · ≈1.07 eV · ≈0.21 eV 도 **우리 재판독이라 인용 금지**.)
- **R_ct ≈ 10⁻⁵ Ω cm² 를 'Li\|LLZO 계면 저항' 으로** — 300 K 외삽 · 필터·두께·공공 의존 · 하한이라는 단서 없이 쓰지 않는다.
- **k₀₀ 비 3.3 을 '실제 접촉면적 비' 로.**
- **'LLZO 협동 이동 > 27 %'** — 지표가 협동을 재지 않는다 (§10-⑨).
- **PMF ≈0.03 eV 를 '계면 전달 장벽' 으로.**
- 이 논문의 어떤 수치도 **우리 LPSCl 값과 같은 표에** (계 · 방법 · 인용 규율이 다르다).

---

## 13. 주의 / 한계 (인용 규율)

- ⛔ **가넷 (산화물) — 물성 4축 (A–D) 에 수치 진입 금지.** `comparison_vs_ours.md` 에는 🔧 방법 원전 블록으로만.
- ⛔ **'전하이동' = Li⁺ 횡단 계수.** 우리 W_ad 외주의 '전하이동 신호' (전자) 와 섞지 않는다.
- ⛔ **R_ct · j₀ · σ(300 K) 는 전부 외삽값.** 쓸 땐 *"400–450 K 에서 외삽"* 을 같은 문장에.
- ⚠ 167 meV 는 `Fig. 8` 고원 (≈0.153) 과 다르다 — 인용 시 *"Fig. 7c 적합값"* 이라고 출처를 박는다.
- ⚠ 계면 셀 = **≈1 nm LLZO 막 + ≈1.5 nm Li 막 · Li 공공 3 % · 면내 압축 ≈5 %** — '계면' 결론은 이 조건부다.
- ⚠ Ga-LLZO 200 meV · 1.1 mS/cm 의 *실험 정합* 은 Haven = 1 · 단일 Ga 배열 · 단일 궤적 위에 있다.
- ⚠ 이 digest 의 §5.8 판정은 **그림 판독 재구성** 이다 — 원자료가 없어 확정이 아니다. '저자 확인 필요' 를 지우지 않는다.

---

## 14. 기법 용어 미니사전

- **MTP (moment tensor potential)**: 원자 주변 이웃 분포를 '관성 텐서' 같은 모멘트 텐서로 요약해 다항 기저로 에너지를 맞추는 MLIP (Shapeev 2016). level 이 높을수록 기저가 크다. **외삽 등급 γ** (MaxVol 기반) 가 학습 영역 밖인지를 알려줘 능동학습에 쓴다 (γ > 선택 문턱이면 후보 · > 중단 문턱이면 MD 를 멈추고 DFT 로).
- **능동학습 (active learning)**: MLIP 로 MD 를 돌리다 모르는 구성이 나오면 DFT 로 계산해 학습셋에 넣고 다시 학습 — 반복.
- **공공 매개 vs Frenkel 매개 확산**: 저온엔 원래 있는 빈자리로 옆 Li 가 뛰어드는 것이 주 (공공 매개). 고온엔 Li 가 격자점을 떠나 침입 자리로 가며 빈자리–침입자 쌍 (Frenkel 쌍) 을 스스로 만든다 → 활성화에너지가 바뀐다 (레짐 전환).
- **D_vac = D_Li / n_vac**: 공공 하나가 움직이는 속도로 환산한 확산계수. 공공 농도가 다른 계를 비교할 때 쓴다 (희박 극한 가정).
- **van Hove 함수 G_s · G_d**: G_s(r,t) = 한 이온이 시간 t 동안 r 만큼 움직였을 확률 · G_d(r,t) = 시각 0 의 이온 i 자리에서 r 떨어진 곳에 시각 t 에 *다른* 이온 j 가 있을 확률. G_d 의 r → 0 피크는 '누가 내 자리를 채웠다' 의 신호인데, *짧은 t* 에서 서면 협동 (동시) 이동, *긴 t* 에서 서면 순차 재점유와 구별이 안 된다.
- **잔류시간 창 (residence-time window)**: 계면을 건넌 이온이 반대편 영역에 최소 t_res 동안 머물러야 '진짜 횡단' 으로 센다 — 계면에서 왔다 갔다 하는 덜컹거림 (rattling) 을 거른다.
- **교환전류 j₀**: 평형 (순전류 0) 에서도 계면을 오가는 단방향 전류. 크면 계면이 '빠르다'. 저과전압에서 Butler–Volmer 를 선형화하면 **R_ct = RT/(zF j₀)**.
- **k₀₀ (표준 속도상수)**: j₀ = F k₀₀ C_ox^(1−β) C_red^β exp(−E_a/kT) 의 전인자. E_a 가 같을 때만 계 사이 비교가 깔끔하다.
- **PMF (potential of mean force)**: 좌표를 따라 본 자유에너지 프로파일. 여기서는 밀도 ρ(z) 에서 −kT ln(ρ/ρ_ref) 로 역산 — 기준밀도를 상마다 따로 잡으면 상간 화학퍼텐셜 차는 사라진다.
- **일정전하 vs 일정전위**: 보통 DFT/MD 는 전자 수를 고정 (일정전하). 실제 전극은 전위가 고정 (일정전위) 이라 전자 수가 변한다 — 과전압 효과를 보려면 대정준 (grand-canonical) DFT 가 필요하다.
- **전류 수축 (current constriction)**: 실제 접촉이 점들뿐이면 전류가 그 점으로 몰려 SE 안에 추가 저항이 생긴다 — 실측 '계면 저항' 이 진짜 전하이동 저항보다 커 보이는 이유 중 하나 (Krauskopf).

---

## 15. 누락 점검 · 미해결

- 안 본 SI 그림 78 장 중 판정에 걸릴 수 있는 것: `Fig. S21` (Li\|t-LLZO E_v · 빨간 × = 2 Å 넘게 움직인 자리) · `Fig. S25` (계면 NEB 11 경로 원곡선) · `Fig. S39`–`S41` (이방성) · `Fig. S46` (앙상블 E_v → μ_Li) · `Fig. S54`–`S65` (van Hove 전 계·전 온도). §10-⑨ 를 더 단단히 하려면 `Fig. S60`–`S64` (G_d 의 짧은 지연 꼴) 를 본다.
- §5.8 판정을 확정하려면 **저자에게 `Fig. 4c` · `Fig. S35b` · `Fig. S38c` 의 (T, D) 표** 를 받아야 한다 (데이터 비공개).
- `Fig. S37` (Li\|t-LLZO) 에 Arrhenius 가 없다 — t-LLZO 계면의 전하이동 값은 이 논문에 **없다** (Ga 계면만).
- 그림 폴더: `litdb/figures/burov2026_li_llzo_charge_transfer_mlmd/` 100 장 (자동 95 + 손 5 · `figures.json` `manual_crop` 5 · `recrop` 6 · `missing_labels` 해소 기록 · `viewed` 22).
