Repository: yonghoon7153-source/Yonghoon-DEM-DFT

# 📚 LITDB — 문헌 단일 시스템 (**SE·DFT 축 + DEM·MPM 축, 두 트랙**)

> **앞으로 논문은 여기서만 본다.** 여러 곳(db/literature, kb/papers, db/properties, Excel)에 흩어진 문헌을 한 곳에서 생각·참고·비교하기 위한 통합 MD 시스템.

## 왜 트랙이 둘인가
`INDEX.md` 는 argyrodite 전해질 축이라 접촉역학·MPM·건식전극 digest 가 들어갈 자리가
없다. 그래서 한때 64편이 **어느 인덱스에도 없었다**(open_items #7). 축을 나눠 그 구멍을
닫았고, 한 분모로 세면 “159편 중 98편 미언급” 같은 **가짜 미결**이 나온다
(`comparison_vs_ours.md:8`). 분리는 실측 근거가 있는 결정이다 — 합치지 말 것.

⚠ 이 표의 **편수는 적지 않는다.** 손으로 쓴 수는 반드시 낡는다(README 자신이 세 번 틀렸다).
현재값은 `python3 tools/litdb/build_index.py --check` 로 본다.

File: litdb/papers/cardenasbarrantes2021_soft_pentagons_compaction_micromechanics_nscd.md (part 2 of 3)
**(a) 그림 2 — 압밀 곡선 φ(P/E), 모양 · 마찰별** (표식 사이를 log(P/E) 로 보간한 값 · 원 표식은 `digitized.csv`)
| P/E | 오각형 μ 0 | μ 0.1 | μ 0.2 | μ 0.4 | μ 0.8 | 원판 μ 0 | 원판 μ 0.2 | 원판 μ 0.4 | 원판 μ 0.8 |
| (3) p. 3 | `ε = −ln(φ0/φ)` | 누적 체적 변형 (본문 뒤쪽은 ε_v 로도 쓴다) |
| (4) p. 3 | `K(φ) = (dP/dφ)(dφ/dε)` | 체적탄성률 (= φ dP/dφ) |
| — p. 3 | `θ̂_i = \|θ_i\|/π` (θ_i = 입자 속도 v_i 와 입자 중심 → 시료 기하 중심 벡터 사이의 각) · `θ̂ = ⟨θ̂_i⟩_i` · θ̂_φ = "the asymptotic value of θ̂ as the packing fraction goes to φmax" | 재배열 (비균질 운동) 지표 |
| (5) p. 4 | `R̂ = ⟨4πV_i/a_i²⟩_i` (a_i = 입자 둘레) | 원형도 |
| (6) p. 5 | `Z − Z0 = ξ(φ − φ0)^α` · α ∼ 0.5 · `ξ = (Zmax − Z0)/(φmax − φ0)^α` · ξ ∼ 5.1 | 배위수 법칙 · Z = 비-rattler 입자의 평균 접촉 수 |
| — p. 5 | `Z = Σ_{c=1}^{∞} c P_c` | P_c = 접촉 c 개인 입자의 확률 |
| (7) p. 6 | `Γ = (N_c Σ_{i=1}^{N_c} q_i)^(−1)` · `q_i = f_i/Σ_j f_j` | participation number [72] — ⚠ q_i² 가 맞는 꼴 (§3-4) |
| — p. 7 | `σ^i = M^i/V_i` · `P_i = (σ^i_1 + σ^i_2)/2` · SD = P_p 분포의 상대 표준편차 | 입자 응력 |
| (8) p. 7 | `σ_αβ = (1/V) Σ_{c∈V} f^c_α ℓ^c_β = n_c⟨f^c_α ℓ^c_β⟩_c` · `n_c = N_c/V` | 접촉 기준 응력 텐서 · ℓ = 두 입자 **중심**을 잇는 가지 벡터 |
| — p. 7 | `Σ_{p∈V} V_p ≃ N_p V_p` · `V_p = (n_s d²/8) sin(2π/n_s)` · `n_c ≃ 4φZ/(n_s d² sin 2π/n_s)` · `Z = 2N_c/N_p` | "a small particle size distribution around the diameter ⟨d⟩" · n_s = 변의 수 |
| (9) p. 7 | `P ≃ φZσ_ℓ/[(n_s/2) sin(2π/n_s)]` · `σ_ℓ = ⟨f^c · ℓ^c⟩_c/⟨d⟩²` | 미시 구조식 |
| — p. 8 | `σ_ℓ ∼ ⟨f^c⟩_c/d = Eε_ℓ` · `ε_ℓ = ⟨ln(ℓ^c/d)⟩_c` · `ε_ℓ ≃ (1/4)ε_v` (그림 13) · `Z → Z0 ≃ 4` | 작은 변형 닫음의 가정 · ⚠ 압축에서 ε_ℓ 은 음수 — 크기로 읽는다 |
| (10) p. 8 | `P_sd/E = −(φ/[(n_s/2) sin(2π/n_s)]) ln(φ0/φ)` | 작은 · 탄성 변형의 극한 |
| — p. 8 | `P ∝ ln[(φmax − φ)/(φmax − φ0)]` (기존 식들의 공통 꼴) · `σ_ℓ = −α ln[(φmax − φ)/(φmax − φ0)]` · `α = (φmax − φ0)/(4φ0)` | 큰 변형 닫음 · ⚠ 이 α 는 식 (6) 의 지수 α 와 다른 양 · σ_ℓ/E 가 맞는 차원 |
| (11) p. 8 ★ | `P/E = −[(φmax − φ0)/(4φ0·(n_s/2) sin(2π/n_s))] {Z0 − ξ(φ − φ0)^α} φ ln[(φmax − φ)/(φmax − φ0)]` | 압밀 식 · ⚠ 중괄호의 `−` 는 `+` (§3-3 (b)) |
| (12) p. 8 | `K/E = [(φmax − φ0)/(4φ0·(n_s/2) sin(2π/n_s))] · φ²/(φmax − φ) · {Z0 + k(φ − φ0)^α}` | 체적탄성률 식 · "neglecting small terms on φ ln φ" · k = ξ |

**식 (11) 의 유도 흐름과 가정 (본문 순서 + 카드 정리)**

1. **입상 응력 텐서 → 식 (9)**: 크기 분산이 작다 (n_c 를 ⟨d⟩ 하나로 씀) · 입자 넓이 = 정다각형 넓이 (변형해도 비압축이라 넓이는
   보존 — 카드 주).
2. **작은 변형 닫음 → 식 (10)**: 접촉을 길이 ℓ 의 결합으로 보고 σ_ℓ = Eε_ℓ · 계산에서 본 ε_ℓ ≃ ε_v/4 · Z = Z0 ≃ 4.
   저자 평 = 작은 변형에서 "fair", 조밀해지면 "an increasing mismatch".
3. **큰 변형 닫음**: 기존 식들의 공통 꼴 (로그) 을 σ_ℓ 에 주고, 계수를 2 의 극한과 이어지게 고정.
4. **배위수 법칙** (식 6) 을 넣어 **식 (11)** — φ0 · Z0 (초기 상태) · ξ · α (Z–φ 사상) · n_s (모양) · φmax (미지).
5. 미분해서 **식 (12)**.
6. **성립 범위 (저자 말)**: 초록 *"provides outstanding predictions from the jamming point up to very high densities"* · p. 8 *"capturing
   the asymptotes for small and very high pressures, the effect of the coefficient of friction, and the effect of the particle shape"* ·
   p. 9 *"free of ad hoc parameters, perfectly fitting our numerical data"*.  자료 범위 = P/E 5.5 × 10⁻⁵ – 0.93 · φ 0.817 – 0.998
   (오각형) · φ ≤ 0.970 (원판) [판독].  틀 밖 (저자가 과제로 든 것) = 다분산 · 전단 (p. 9).

**맞춘 값은 몇 개이고 무엇에 맞췄나**

| 상수 | 본문 값 | 어디서 | 성격 |
|---|---|---|---|
| **φmax** | **숫자 없음** ("the only unknown parameter") | 방법 미기재 — 그림의 선에서 역산하면 오각형 0.9995 / 0.985 · 원판 0.980 / 0.968 (μ 0 / 0.8) [판독 맞춤] | **거시 곡선에 맞춘 값 (1 개 / 모양 · 마찰)** 으로 읽힌다 — 자료의 마지막 표식보다 0.002–0.010 높다 (오각형 μ 0.8 만 0.001 **낮다**: 선 0.985 ↔ 자료 0.9866) |
| **ξ** | ∼ 5.1 | Z–φ 자료 (그림 7) — "we found the same proportionality in our simulations" | 보조 자료에 맞춘 값 (= (Zmax − Z0)/(φmax − φ0)^α) · 그림 7 의 선은 이 값이 아니다 [판독] |
| α | ∼ 0.5 | 문헌 [1,16,45,52,64] + 그림 7 | 문헌값 |
| Z0 | 문헌값만 (≃ 4) | jammed 상태 | 잰 값이어야 하나 미기재 — 선은 3.1 / 3.6–3.7 [판독 맞춤] |
| φ0 | ≈ 0.808 · 0.817 (모양마다 하나) | jammed 상태 (강체 입자) | 잰 값 (맞춤 아님 · 마찰 0 오각형은 0.826 [판독]) |
| 1/4 (ε_ℓ/ε_v) · "4" (계수) | 1/4 | 그림 13 | 계산에서 본 어림 (판독 0.21–0.30) — 식에 숫자로 굳어 들어갔다 |
| n_s | 5 · ∞ | 기하 | 맞춤 아님 |

⇒ 저자의 *"free of ad hoc parameters"* · *"the only unknown parameter … is the maximum packing fraction"* 은 PRL 판보다 한 걸음 나아간
것이 맞다 (b 가 없다).  그래도 **같은 계산의 자료에 맞춘 값이 둘 (φmax · ξ)** 이고, 식의 입력 넷 (φmax · Z0 · 마찰별 φ0 · 그림에 쓴
ξ) 이 인쇄되지 않아 **글만으로는 식을 다시 계산할 수 없다**.

### 4-6. ★ 입자 처리 — **진짜 형상 변형인가?**

| 질문 | 이 논문 | 우리 DEM (D0) | 우리 MPM |
|---|---|---|---|
| 무른 입자 형상이 진짜 바뀌나 | **예** — 2D FE 메시가 변형, 오각형 → 둥근 다각형 → 불규칙 다각형 · 원 → 다각형 (그림 1 · 6b) | 아니오 — 강체 구 + 겹침 | 예 (J2 소성 흐름) |
| 그 변형의 종류 | **초탄성 (가역)** · ν 0.495 | (접촉 법칙 hooke/hysteresis) | 소성 (비가역) · ν 0.49 |
| 입자 모양 | **정오각형 · 원판** (모양을 변수로 다룬 유일한 판) | 구 | 구로 뿌린 씨앗 (변형 뒤 임의 형상) |
| 입자 경계가 남나 | **예** — 비관통 · 마찰 · 분리 가능 · 면접촉 (선분) | 예 (구 접촉) | 아니오 — 단일 속도장 (닿으면 붙음) |
| 강체 입자 | 없음 | NCM 구 (움직임) | AM = 얼린 장애물 |
| 접촉 매개변수 | **μ 하나** (0 – 0.8 다섯 수준) | E_eff · ν · μ · COR … | (격자 암묵) |
| 크기비 | 없음 ([0.8, 1.2]⟨d⟩) | AM ⌀4–9 µm · SE ⌀~1 µm | DEM 씨앗 |
| 입자 수 | **500** | 수만 | 씨앗 수만 |
| 경계 · 하중 | 마찰 없는 강체 벽 정사각 상자 · 등방 · 일정 속도 | 주기 (x · y) + 판 (z) | 판 (z) |
| 차원 | **2D** | 3D | 3D |
| 탈압 | 없음 | 진행 중 | 부분 |

---

## 5. 결과 — 절별 상세

> 원문 절: II 수치 절차 · III 거시 거동 (A 변수 · B 충전율과 체적탄성률) · IV 미시 구조 (A 기하 — 1 재배열 · 2 형상 / B 연결성 /
> C 힘과 응력 전달 — 1 힘 분포 · 2 입자 응력 분포) · V 미시역학 구성식 (A 작은 변형 · B 큰 변형) · VI 결론.

### 5-1. 거시 거동 — 충전율과 체적탄성률 (III-B · 그림 1 · 2 · 3 · p. 2 – 3)

- 스냅숏 (마찰 0 · 그림 1): P/E 0.025 에서는 오각형의 모서리 · 원판의 접점만 눌려 있고, P/E 0.3 에서는 두 모양 모두 불규칙
  다각형이 되어 공극이 거의 없다 (원판 쪽은 세 입자가 만나는 자리에 작은 틈이 남는다).
- φ(P/E): *"Regardless of the value of friction, the packing fraction follows the same general trends. From the jammed state, the
  packing fraction increases rapidly for small values of P/E and reaches an asymptote at φmax."*
- 마찰: *"We observe a progressive separation of the compaction curves as the friction increases, which results in a slight decrease in
  the value of φmax. This offset between the curves is more evident for pentagons than for disks. Such a difference is explained by the
  fact that the friction and the particle shape restrict the mobility of the particles."*  [판독] 같은 P/E 에서 μ 0 − μ 0.8 = 0.014–0.031
  (오각형) · 0.005–0.017 (원판) — §3-3 (a).
- K(φ): *"the bulk evolution follows the same trends, regardless of the shape of the particles and friction. K appears to be an
  increasing function of φ, with divergence at φmax. This divergence is expected since the system tends to oppose its own compression
  due to the progressive filling of the void space and the intrinsic incompressible behavior of the particles. In other words, the
  assembly of soft particles begins to behave as a rigid body."*  [판독] K/E 0.26–0.39 → 18–55 (오각형) — §3-3 (d).
- 절의 결론: *"at the macroscale, the compaction behavior beyond the jamming of assembly of soft pentagons and soft disks is similar.
  Small differences appear mainly on the values of the maximum packing fraction that each system can reach, which mainly depends on the
  friction."*
- ⚠ "φmax" 의 값은 이 절에도 없다.  원판 자료는 φ 0.970 (μ 0) 에서 끝나 점근을 보여 주지 않는다 (그림 2 삽도).

### 5-2. 재배열 (IV-A-1 · 그림 4 · 5 · p. 3 – 4)

- 정의: 균질 변형이면 모든 물질점이 평균적으로 시료의 기하 중심을 향해 움직인다 → 실제 속도 방향과 그 방향 사이의 각을 π 로
  나눈 값 θ̂_i 를 입자별 재배열 지표로 쓴다 (*"the so-called nonaffine motion"*).
- 원판 (그림 4 오른쪽): *"although, on average, the nonaffine movement is lower than in the case of pentagons, these rearrangements are
  more localized, with small zones of higher dynamics at different stages of the compaction. Since there is no friction and no edges
  blocking the movement, disks can easily rearrange and find a state of minimum energy more rapidly."*
- 오각형 (왼쪽): *"the nonaffine movement in the pentagon packings, for high values of compaction, is much more homogeneous with no clear
  zones of strong dynamics. This is because, as opposed to disks, the geometry of the pentagons prevents the free movement of the
  particles, only allowing the nonaffine movement in certain specific directions along the particles' edges, not always the best
  direction to find the state of minimum local energy."*
- φ 에 따라 (그림 5 삽도): *"for a low friction coefficient, θ̂ slowly increases with φ, while it decreases for larger friction
  coefficients. In other words, the particle rearrangements, although small, occur even after the jamming point and at each stage of the
  deformation."*  [판독] 마찰 0 오각형 0.12 → 0.45–0.49 · μ 0.8 은 첫 점 (0.10) 뒤 0.03–0.06 에 머문다.
- 마찰에 따라 (그림 5): *"low friction allows larger particle rearrangements while high friction tends to prevent it. Another point to
  note is that the particle reorganization is higher in pentagon assemblies. In this case, sliding is enhanced by side-side contact, as
  previously shown in nondeformable particle assemblies [27,58]."*  [판독] θ̂_φ 0.340 → 0.047 (오각형) · 0.165 → 0.033 (원판).
- ★ 결론 문장: *"From these measures we can deduce that the differences in the evolution of the compaction curves observed in Fig. 2 are
  related to the small local rearrangements in the system. This observation also highlights the irreversible nature of the compaction
  beyond the jamming, confirming recent works [46,47]."*
- ⚠ 카드 주: (1) θ̂ 는 방향만 재므로 "재배열이 크다" 는 것이 이동 거리가 크다는 뜻은 아니다 (본문도 "although small" 이라 적는다).
  (2) 재배열 → 압밀 곡선의 차이라는 연결은 **같이 변한다는 관찰**이다 (마찰을 바꾸면 둘 다 변한다) — 따로 떼어 본 계산은 없다.
  (3) 오각형이 원판보다 재배열이 크면서 (마찰 0) 더 조밀하다는 것은 판독값으로 맞지만, 본문 III-B 는 반대로 "마찰과 입자 모양이
  입자의 이동성을 제한한다" 고 적는다 — 모양은 마찰이 있을 때 이동을 막고 마찰이 없을 때는 면을 타고 미끄러지게 한다는 두 문장을
  함께 읽어야 한다 [카드 정리].

### 5-3. 형상 변화 — 원형도 (IV-A-2 · 그림 6 · p. 4)

- *"Besides the particle rearrangement, the mechanical properties of soft particle assemblies are intrinsically related to the local
  deformations of the particles."*  원형도 R̂ = ⟨4πV_i/a_i²⟩ (식 5).
- 원판: *"R̂0 is equal to 1, and R̂/R̂0 decreases as the packing fraction increases. As shown in Fig. 6(b), the disks turn progressively
  into nonregular polygonal shapes with rounded corners."*
- 오각형: *"R̂/R̂0 increases with φ, with R̂0 ≃ 0.86 (the value of the circularity for regular pentagons), to a maximum
  friction-dependent value and quickly decreases, regardless of the friction. Initially, as illustrated in Fig. 6(b), the pentagons tend
  to adopt a rounded and regular shape by smoothing the corners. However, beyond a maximal circularity value, a nonregular polygonal
  shape is observed."*  [판독] 최대 1.011–1.019 (φ ≈ 0.92) · 끝 0.962–0.990 (φ 0.997–0.998 까지
  간 μ 0 · 0.1 이 0.970 · 0.962).
- ★ *"This, along with intruding-corner effects into free space, are some of the facts that contribute to pentagons achieving higher
  packing fraction compared to assemblies of disks."* — 오각형이 더 높은 충전율에 닿는 이유로 저자가 든 것: 모서리가 먼저 눌리는 것 +
  모서리가 빈 곳으로 파고드는 것.

### 5-4. 연결성 — 배위수와 접촉 수 분포 (IV-B · 그림 7 · 8 · p. 4 – 6)

- Z = 비-rattler 입자의 평균 접촉 수.  jammed 값 Z0 는 마찰 · 준비에 달려 있다 — 문헌: 마찰 0 원판 4 · 마찰이 있으면 [3, 4] · 강체
  다각형은 마찰과 무관하게 ≈ 4.
- 거듭제곱 법칙 (식 6): α ∼ 0.5 · ξ = (Zmax − Z0)/(φmax − φ0)^α.  *"This relation has been observed in simulations and experiments for
  different kinds of deformable systems (foams, emulsions, rubberlike particles, and more recently, in mixtures of rigid and deformable
  particles [1,16,45,52,64]). As shown in Fig. 7, we found the same proportionality in our simulations, with ξ ∼ 5.1, independently of
  the shape of the particles and the friction coefficient."*
- [판독] 자료는 모양 · 마찰과 무관하게 한 띠에 모이는 것이 맞다 (폭 ≤ 0.1).  그러나 그 띠는 5.1·√(φ − φ0) 보다 0.4–0.7 높고, 그림의
  실선도 캡션 식이 아니다 (§3-3 (b) · (f)).
- 접촉 수 분포 P_c (그림 8): *"P_c is nearly independent of μ for all φ values. The evolutions of P_c are basically the same for both
  assemblies, that is, P3 and P4 decrease from ∼0.2 and ∼0.4, respectively, to 0, whereas P6 increases from 0 to ∼0.6. P7 increases
  too, but in a much slower way, from 0 to values close to 0.1. In contrast, P5 follows a parabola with its maximum value at φ ∼ 0.92."*
- *"the coordination number is linked to P_c by Z = Σ c P_c. So the monotonous increases of the coordination number, seen in Fig. 6
  [그림 7 이 맞다], results from complex compensation mechanisms related to the grains' role in the contact network. The increase in Z
  with φ comes from the increase of 5P5 and 6P6 until φ ≃ 0.92 and beyond, mainly from 6P6 and 7P7."*
- [판독] P3 의 jammed 값은 0.28–0.47 (본문 ∼0.2 보다 높다 — 0.2 는 jammed 바로 다음 표식의 값) · 오각형의 P7 은 0.14–0.18 까지
  간다 (본문 "close to 0.1" 은 원판 쪽).

### 5-5. 힘 전달 (IV-C-1 · 그림 9 · 10 · 11 · p. 6 – 7)

- *"The force chains in particle assemblies and the nonhomogeneous spatial distribution of their contact forces are topics widely
  studied … However, it has been seldom studied for highly deformable particle assemblies, and, in particular, in the case of
  noncircular deformable shapes."*
- 힘 망 (그림 9): φ 가 오르면 접촉 수가 늘어 힘 사슬이 촘촘해진다.  *"in the case of pentagons close to the jammed state, we observe
  slightly stronger and more tortuous force chains compared with disks. But, far beyond the jamming point, the force network appears to
  be more homogeneous in both cases."*
- 분포 (그림 10): jammed 에서 평균 위는 지수 감쇠 · 평균 아래는 거듭제곱 [19,70].  *"for higher pressures it is observed that the
  disks reach highly homogeneous PDFs, with distributions closer to Gaussian-like forms, in complete agreement with previous results
  presented by Kramar et al. [71]. For pentagon packings, the normal force distributions also tend to Gaussian-like forms but do not
  reach a very high homogeneity, preserving clear power laws for weak forces and having shorter exponential tails for strong forces."*
- 균질도 Γ (식 7 · 그림 11): *"Γ increases with φ from ∼0.6 at the jammed state to values close to 0.85 at φ close to unity. These
  variations of Γ verify that the force chain network becomes more dense and homogenous as the packing fraction is increased far beyond
  the jammed point. It is worth noting that Γ increases with the friction, which suggests that the friction contributes to a faster
  homogenization of the force network."*  [판독] §3-3 (g).

### 5-6. 입자 응력 분포 (IV-C-2 · 그림 12 · p. 7)

- 입자 응력 σ^i = M^i/V_i · P_i = (σ^i_1 + σ^i_2)/2.  분포 (마찰 0 오각형 · 그림 12a): *"As a first approximation, the general shape of
  the distribution could be compared to a Gaussian distribution around ⟨P_i⟩. As the packing fraction increases, the particle stress
  distribution narrows around the mean value, highlighting the increasing homogenization of the stresses (in a similar way to the normal
  force distributions)."*
- 상대 표준편차 (그림 12b): *"In both assemblies and for all values of interparticle friction, SD declines with φ. Furthermore, we see
  that for a given value of φ, SD declines also with the interparticle friction. In other words, as observed for the distributions of
  forces just before (see Fig. 11), the particle stress also tends to be more homogeneous as the friction increases."*
  [판독] 0.44–1.02 (jammed) → 0.19–0.29 (φ 0.90) → 0.07–0.14 (끝).

### 5-7. 미시역학 구성식 (V · 식 8 – 12 · 그림 13 · p. 7 – 8)

- 출발 문장: *"As mentioned above, a proper model that pictures the compaction of deformable packings should stand on its
  micromechanics, which means, on the physics at the scale of the particles and the contacts."*
- 식 (8) → (9): 접촉 밀도를 정다각형 넓이로 써서 `P ≃ φZσ_ℓ/[(n_s/2) sin(2π/n_s)]`.  *"Equation (9) emphasizes the mutual relation
  between P and φ through the packing structure described by the particle connectivity Z and the contact stress (σ_ℓ)."*
- **A. 작은 변형** → 식 (10).  *"The prediction given by Eq. (10) is shown in Fig. 2. As expected, we see a fair approximation of the
  compaction evolution in the small-strain domain but an increasing mismatch as the solid fraction increases."*
- **B. 큰 변형** → 식 (11).  기존 식들은 식 (9) 의 미시역학을 무시한 거시 가정 위에 서 있어 맞춤 매개변수가 필요하다 · 그래도 대부분
  `P ∝ ln[(φmax − φ)/(φmax − φ0)]` 를 얻는다 → σ_ℓ 에 그 꼴을 주고 계수를 작은 변형 극한에서 정한다.
- *"The predictions given by Eq. (11) are in good agreement with our simulations, capturing the asymptotes for small and very high
  pressures, the effect of the coefficient of friction, and the effect of the particle shape. In contrast to previous models, the only
  unknown parameter in this model is the maximum packing fraction φmax; all other constants are determined from either the initial state,
  the mapping between the packing fraction and the coordination number, and the number of sides of the particles."*
- 식 (12): *"deriving Eq. (11) following Eq. (4) and neglecting small terms on φ ln φ"* · *"Figure 3 shows the evolution of the above
  relation K/E as a function of φ, with a good fit for μ = 0.0 and μ = 0.8."*
- [판독 + 카드 산술] 실제 차이는 §3-3 (b) · (c) · (d): 선은 `+` 부호 · Z0 3.1 / 3.7 로 그려졌고, 자료와는 압력으로 0.83–1.4 배,
  K 로 0.8–1.5 배 안 (선의 발산점 근처 제외).

### 5-8. 결론 · 저자가 적은 과제 (VI · p. 8 – 9)

- 요약: 두 계는 재밍 뒤 비슷하게 거동한다.  미시 사실 셋 — *"First, the particle rearrangement is still important even after the
  jamming point. Second, the power-law relation between the coordination number and the packing fraction is still valid for assemblies of
  soft pentagons. And third, the contact forces and particle stress distributions become less broad as the level of compaction
  increases."*
- 차이: *"The main differences between the two systems come from the effect of friction. Basically, φmax declines as the friction is
  increased, but it decreases faster in assemblies of pentagons than in assemblies of disks. At the microscale, the rearrangement of the
  particles is higher for soft pentagons, although it declines as the interparticle [friction] is increased. Interestingly, the friction
  between the particles also contributes to a better homogenization of the contact force network in both systems."*
- 식: *"Another relevant result is the extension of the compaction equation previously established for soft circular particle assemblies
  [44] to soft noncircular particle assemblies. … we establish a compaction equation and a bulk equation, free of ad hoc parameters,
  perfectly fitting our numerical data. The only unknown parameter appearing in our equations is the maximum packing fraction value."*
- 과제: *"A perspective to this work concerns the study of the effects of polydispersity of systems composed of highly deformable
  particles. In this case we would expect stronger coupled effects between applied pressure, particle rearrangement, and particle size
  ratio on the measured quantities. Also, an expected continuation of this work will be the analysis of the shear effects beyond the
  jammed state. In particular, several questions still remain, such as, for example, the mechanical strength and the existence of a
  residual state like the one observed in rigid packings."*
- [판독] "φmax 가 오각형에서 더 빨리 준다": 선의 값으로 0.9995 → 0.985 (−0.0145) ↔ 원판 0.980 → 0.968 (−0.012) — 차는 0.003 이다.
  자료로 보면 차이가 더 뚜렷하다 (같은 P/E 의 μ 0 − μ 0.8: 오각형이 원판의 1.7–3.4 배).

---

## 그림별 (원 캡션 요지 + MPM 관점)

> 파일: `litdb/figures/cardenasbarrantes2021_soft_pentagons_compaction_micromechanics_nscd/` · 300 dpi.  그림 13 장 가운데 11 장은
> `extract_figures.py` 가 자른 그대로이고 전부 열어 확인했다.  **그림 3 은 도구가 건너뛰어 손으로 잘랐고** (`manual_crop` — 평탄화된
> 벡터라 그래픽이 없다고 판정됐다), **그림 7 은 위 절반이 잘려 다시 잘랐다** (`recrop`).  이 논문에는 **표가 없고 보충 자료는 받지
> 못했다** (본문에 언급 없음).  식 12 개와 본문 문단 17 개는 PDF 글자 층이 분수 · 첨자 · 모자 기호를 깨뜨려 손으로 잘랐다
> (`eq_*.png` · `manual_crop`).  테두리 잉크 검사 0 (42 장 전부).  캡션은 글자 층이 Γ · 모자 기호 · ⟨ ⟩ 를 잃어 쪽 그림을 보고 다시
> 적었다.  "MPM 관점" = figures.json 의 `mpm_note_ko` 와 같은 글.  판독값 = 같은 폴더의 `digitized.csv`.

| 파일 | 원 캡션 요지 | MPM 관점 (재설계가 재현해야 할 것 · 후보 대응) |
|---|---|---|
| `fig_1.png` | 그림 1 — 마찰 0 시료의 확대 스냅숏: 오각형 (a) P/E = 0.025 · (b) P/E = 0.3, 원판 (c) P/E = 0.025 · (d) P/E = 0.3; (a) · (c) 의 삽도 = 입자 하나의 유한요소 메시 | 오각형 500 개 · 원판 500 개 (그림은 그 일부) 가 P/E 0.025 (φ ≈ 0.88 오각형 · 0.87 원판 · 그림 2 판독) 에서 P/E 0.3 (φ ≈ 0.99 오각형 · 원판은 자료 끝 0.970 (P/E 0.25) 바깥) 으로 가면, 오각형은 모서리가 눌려 틈이 거의 없는 불규칙 다각형이 되고 원판은 둥근 다각형이 되어 세 입자가 만나는 자리에 작은 틈만 남긴다 — 입자 경계 (검은 선) 는 끝까지 유지된다 (입자별 유한요소 + 접촉 = 후보 B 의 2D 실물).  삽도의 메시는 삼각형 92 개이고 오각형 · 원판에 같은 수를 썼다 (본문) — 원판 메시의 바깥 테두리는 다각형이다 (원이 아니다).  우리 단일 속도장 MPM 은 이 경계선 (SE–SE 계면) 을 그리지 못한다.  ⚠ 탄성 (가역) 이라 하중을 빼면 형상이 되돌아간다 (탈압 계산 없음) · 2D. |
| `fig_2.png` | 그림 2 — 충전율 φ vs P/E: 오각형 (주 패널 · μ 0 · 0.1 · 0.2 · 0.4 · 0.8) 과 원판 (삽도), (a) 선형 축 · (b) 로그 축; 파선 = 작은 변형 근사 식 (10), 실선 = 식 (11) (검정 μ 0 · 빨강 μ 0.8) | 재설계 후보의 1차 관측량 = 이 곡선 (벡터 표식 판독 · ±0.0005).  오각형: jammed φ0 = 0.826 (μ 0) · 0.817 (μ ≥ 0.1) 에서 올라 자료의 끝이 φ 0.9967 (μ 0 · P/E 0.47) · 0.9978 (μ 0.1 · 0.75) · 0.9866 (μ 0.8 · 0.70).  원판 (삽도): 자료가 P/E ≈ 0.25–0.27 · φ 0.970 (μ 0) · 0.962 (μ 0.8) 에서 끝난다.  같은 P/E 에서 마찰 0 오각형은 마찰 0 원판보다 0.011–0.015 조밀하고, μ 0.8 에서는 두 모양이 ±0.003 안에서 같다.  마찰의 효과 (μ 0 − μ 0.8, 같은 P/E): 오각형 0.014–0.031 · 원판 0.005–0.017 — 오각형이 두 배쯤 크다.  원판은 μ 0.4 와 0.8 이 0.0002 안에서 겹친다 (포화).  작은 변형 근사 (파선 · 식 10) 는 φ − φ0 ≈ 0.05 까지만 맞고 그 뒤 같은 φ 의 압력을 과소 예측한다: 마찰 0 오각형에서 자료 ÷ 식 (10) = 1.3 (φ 0.90) · 2.0 (0.95) · 3.2 (0.98) · 5.9 (0.997) (판독 + 카드 산술) — 식 (10) 은 P/E ≈ 0.08 에서 φ = 1 을 넘는다.  ⚠ 실선은 본문 상수로 재현되지 않는다: 선을 읽어 식 (11) 에 맞추면 '+' 부호 · ξ 5.1 일 때 Z0 ≈ 3.1 (μ 0) · 3.7 (μ 0.8) 이고 (본문은 Z0 ≃ 4), φmax 는 0.9995 · 0.985 (오각형) · 0.980 · 0.968 (원판) — 본문에 φmax 숫자는 없다.  인쇄된 '−' 부호로는 선이 안 나온다.  ⚠ 삽도는 μ 0.1 계열이 없고 초록 · 빨강 표식 모양이 범례와 다르다 (색으로 대응 · 그림 3 삽도의 φ 표본과 일치).  ⚠ 2D · 초탄성 · P/E 무차원 — 값을 3D 소성 SE 로 옮기지 않는다. |
| `fig_3.png` | 그림 3 — 체적탄성률 K/E vs φ (로그 세로축): 오각형 (주 패널) 과 원판 (삽도) · 실선 = 식 (12) (검정 μ 0 · 빨강 μ 0.8) | K/E 는 jammed 에서 0.26–0.39 (오각형 · 마찰이 클수록 높다) · 0.19–0.24 (원판) 이고 φmax 로 가며 발산한다 — 자료의 끝은 오각형 18 (μ 0 · φ 0.997) · 38 (μ 0.1 · 0.998) · 55 (μ 0.4 · 0.990) · 30 (μ 0.8 · 0.987), 원판 6.6 (μ 0 · 0.970) · 5.5 (μ 0.8 · 0.962) (판독).  같은 φ 에서 마찰이 강성을 올린다 (오각형 φ ≈ 0.87: 0.49 → 0.81 · μ 0 → 0.8).  식 (12) 의 검정 선은 φmax 0.9994 · φ0 0.8255 · Z0 3.05 · ξ 5.1 의 식과 0.3 % 안에서 같다 (판독 맞춤 · 네 값을 다 풀어도 ξ 5.1–5.2 · Z0 3.0–3.1) — 그림 2 의 검정 선과 같은 상수.  ⚠ 빨강 선 (μ 0.8) 은 φ ≈ 0.980 에서 발산한다 — 같은 논문 그림 2 의 빨강 선의 포화값 0.985 와 다르고, μ 0.8 자료의 마지막 두 점 (φ 0.978 · 0.987) 은 선의 발산점 근처와 바깥에 있다.  자료 ÷ 선: 마찰 0 은 0.78–1.14 (φ ≤ 0.967) · 1.3–1.5 (0.977–0.987), μ 0.8 은 1.1–1.4 (전 구간).  우리 쪽: 조밀 영역의 강성 발산은 입자 벌크 응답에서 온다 → 접촉 법칙 후보 (C · C′) 를 볼 때 φ(P) 와 함께 K(φ) 를 본다.  ※ K 는 자료의 수치 미분이라 점마다 ±10–20 % 흔들린다 (미분 방법 미기재). |
| `fig_4.png` | 그림 4 — 입자별 재배열 지표 θ̂_i 의 색 지도 (마찰 0): 왼쪽 오각형 · 오른쪽 원판, 위에서 아래로 φ = 0.85 · 0.90 · 0.95 | θ̂_i = 입자 속도와 '시료 중심을 향하는 방향' 사이 각의 크기 ÷ π (0 = 균질 변형과 같은 방향 · 0.5 = 무작위 · 1 = 반대 방향).  원판은 밝은 (비균질 운동이 큰) 입자가 띠 · 덩어리로 몰려 있고 대부분은 어둡다; 오각형은 조밀해질수록 밝은 입자가 시료 전체에 흩어진다 (φ 0.95 에서 뚜렷).  ⇒ 재밍 뒤에도 재배열이 계속되고, 각진 입자는 그것이 국소 띠가 아니라 전체에 퍼진다.  우리 쪽: 단일 속도장 MPM 에는 입자별 속도가 없어 이 지표를 낼 수 없다 (입자 번호를 승계해 입자 평균 속도를 재면 가능 — 카드 추론); DEM (D0) 은 낼 수 있다 — 판 압축에서는 기준 방향을 '균질 일축 변형의 속도' 로 바꿔 정의해야 한다.  ⚠ 속도의 방향만 보고 크기는 보지 않는 지표다 (조밀해 균질 속도가 작아지면 작은 요동도 큰 θ̂ 로 읽힌다). |
| `fig_5.png` | 그림 5 — 재배열 지표의 대표값 θ̂_φ vs 마찰 계수: 오각형 (마름모 · 실선) · 원판 (원 · 파선); 삽도 = 평균 θ̂ vs φ (검정 μ 0 · 빨강 μ 0.8, 로그 세로축) | θ̂_φ (벡터 표식 · 판독 ±0.001): 오각형 0.340 · 0.114 · 0.081 · 0.065 · 0.047, 원판 0.165 · 0.080 · 0.048 · 0.035 · 0.033 (μ 0 · 0.1 · 0.2 · 0.4 · 0.8).  ⇒ 오각형의 재배열이 원판의 1.4–2.1 배이고, 마찰 0 → 0.1 한 걸음에 오각형 1/3 · 원판 1/2 로 떨어진다 (μ 0 ÷ μ 0.8 = 7.2 · 5.0).  삽도: 마찰 0 오각형의 θ̂ 는 jammed 0.12–0.25 에서 φ → 1 로 가며 0.45–0.49 까지 오른다 (0.5 = 방향이 무작위) · 마찰 0 원판 0.07–0.22 · μ 0.8 은 오각형 0.03–0.06 · 원판 0.025–0.05 (jammed 직후의 첫 점만 0.10 · 0.06).  ⚠ 본문은 θ̂_φ 를 'φ → φmax 의 점근값' 이라 적었는데, 주 패널 값은 삽도 계열의 전 구간 평균과 같다 (오각형 μ 0: 0.340 ↔ 평균 0.340 · 끝 다섯 점 평균은 0.47; 카드 산술).  ※ 마찰 0 의 점은 가로 0.010 에 찍혀 있다.  우리 쪽: '마찰이 있으면 재배열이 작다' 는 후보끼리 견줄 때 마찰 계수를 같게 둬야 한다는 근거 — 마찰 0 과 0.1 사이의 차가 가장 크다. |
| `fig_6.png` | 그림 6 — (a) 원형도 R̂/R̂0 vs φ: 오각형 (주 패널) · 원판 (삽도); (b) 같은 입자 무리의 형상 변화 (φ = 0.86 · 0.91 · 0.96 · 위 오각형 · 아래 원판) | 원형도 R̂ = ⟨4πV_i/a_i²⟩ (넓이 · 둘레).  오각형 (R̂0 ≃ 0.86 · 본문): R̂/R̂0 가 φ ≈ 0.92 까지 오르고 (최대 1.011 μ 0 · 1.012 · 1.014 · 1.017 · 1.019 μ 0.8 — 마찰이 클수록 높다) 그 뒤 급히 떨어져 φ ≈ 0.97–0.98 에서 1 아래로 내려가며 끝은 0.970 (μ 0 · φ 0.997) · 0.962 (μ 0.1 · 0.998) (판독 ±0.0005).  ⇒ 먼저 모서리가 눌려 '둥글어지고' 그 뒤 이웃에 맞춰 불규칙 다각형이 된다 (b 위 줄).  원판 (삽도 · μ 0 과 0.8 만): 1 에서 단조 감소 → 0.949 (μ 0 · φ 0.970) · 0.945 (μ 0.8 · 0.962).  크기 감각: 정오각형 0.865 · 정육각형 0.907 · 정사각형 0.785 (카드 산술) — 두 모양 모두 변화가 5 % 안이다.  우리 쪽: MPM 은 SE 입자 번호를 승계하면 입자별 원형도 (3D 는 구형도) 를 같은 정의로 낼 수 있다 — 형상 변화의 관측량 후보 (조건 R6).  ⚠ 탄성 변형의 형상이다 (하중을 빼면 되돌아간다). |
| `fig_7.png` | 그림 7 — 배위수 초과분 Z − Z0 vs 충전율 초과분 φ − φ0: 오각형 (주 패널) · 원판 (삽도) · 모든 마찰; 실선 = 'Power law' (캡션: α = 0.5 · ξ = 5.1) | 배위수 증가가 모양 · 마찰과 무관하게 한 띠로 모인다: φ − φ0 = 0.05 · 0.10 · 0.15 에서 Z − Z0 = 1.6 · 2.0–2.1 · 2.5 (오각형 · 다섯 마찰의 폭 ≤ 0.09), 끝은 2.8–2.9 (φ − φ0 0.17–0.18); 원판은 1.6–1.7 · 2.0–2.2 · 2.5–2.7, 끝 2.8 (μ 0 · 0.158) (판독 ±0.005).  jammed 바로 위에서 가파르게 뛴다 (φ − φ0 < 0.002 에서 0.04–0.7 → 0.006–0.008 에서 ≈ 1.0).  ⚠ 실선은 캡션의 ξ = 5.1 · α = 0.5 가 아니다: 선을 읽으면 ≈ 0.35 + 5.6·(φ − φ0)^0.5 (또는 5.3·(φ − φ0)^0.39) 이고 φ − φ0 = 0.19 에서 2.79 를 지난다 (5.1·√0.19 = 2.22).  자료는 그 그려진 선을 따른다 — 캡션 식 (원점을 지나는 ξ 5.1 의 √ 법칙) 보다 0.4–0.7 높다.  단일 속도장 MPM 에서는 Z 가 정의되지 않는다 — 입자 경계를 유지하는 후보 (A′ · B · C · C′ · D0) 에서만 잴 수 있다.  D0 (LIGGGHTS) 압축 궤적에서 새 런 없이 지수 · 계수를 재 볼 수 있다 (2D 값은 기대값으로 쓰지 않는다). |
| `fig_8.png` | 그림 8 — 접촉 수가 c 인 입자의 비율 P_c vs φ (c = 3–7): (a) 오각형 · (b) 원판; 선 모양 = 마찰 | 조밀해지면서 접촉 3 · 4 개짜리 입자가 사라지고 6 · 7 개짜리가 는다 (벡터 표식 판독 · 마찰 다섯 개의 폭).  오각형: P3 0.35–0.47 (jammed) → 0 (φ ≈ 0.95) · P4 는 0.38–0.45 (φ ≈ 0.82–0.83) 에서 0 으로 · P5 는 φ ≈ 0.92–0.93 에서 최대 0.55–0.57 뒤 0.25–0.34 로 · P6 0 → 0.50–0.58 · P7 0 → 0.14–0.18.  원판: P3 0.28–0.34 → 0 (φ ≈ 0.92) · P5 최대 0.55–0.58 (φ ≈ 0.90) · P6 → 0.47–0.61 · P7 → 0.05–0.11 (φ 0.96).  끝 상태의 평균 접촉 수 ≈ 6 (오각형 φ ≈ 0.998: 4·0.005 + 5·0.25 + 6·0.575 + 7·0.18 ≈ 6.0 · 카드 산술) = 면을 채운 2D 다각형의 평균 이웃 수.  jammed 에서는 P3 + P4 + P5 + P6 의 합이 0.6–0.9 뿐이다 — 접촉 2 개 이하 입자 (rattler 포함) 는 그려지지 않았다.  본문은 P_c 가 마찰과 거의 무관하다고 하나, 원판의 P4 · P5 · P6 은 한 계열이 뚜렷이 따로 간다 (φ ≈ 0.93 에서 P6 0.48 ↔ 0.34–0.37 · P4 0.03 ↔ 0.09–0.12) — 계열의 끝 φ 로 소거하면 마찰 0 이다 (나머지 넷의 끝이 그림 2 · 3 의 μ 0.1 · 0.2 · 0.4 · 0.8 과 같다 · 단 이 계열은 0.959 에서 끝나 그림 2 의 0.970 과 다르다).  ※ 범례의 μ 0.0 과 μ 0.8 이 같은 실선으로 그려져 있다.  ※ 본문은 이 그림의 Z 증가를 'Fig. 6' 이라고 부른다 (그림 7 이 맞다). |
| `fig_9.png` | 그림 9 — 마찰 0 시료의 법선력 망 (선 굵기 = 힘 · 빨강 = 평균 이상 · 검정 = 평균 미만): 오각형 (a) jammed · (b) φ ∼ 1, 원판 (c) jammed · (d) φ ∼ 1 | jammed 에서는 굵은 힘 사슬 몇 줄이 하중을 나르고 (오각형 쪽이 조금 더 굵고 구불구불하다 — 본문), φ ∼ 1 에서는 접촉 수가 늘어 망이 촘촘해지고 굵기가 고르게 된다.  두 변형 입자 사이의 접촉력 = 공유 계면 (2D 에서는 선분) 위 접촉 절점 힘의 벡터 합 (본문 p. 6) — 면접촉을 '한 힘' 으로 줄이는 규칙이다.  우리 쪽: MPM 에서 SE–SE 계면의 힘을 같은 방식으로 (계면 셀의 견인력 합) 정의할 수 있다 — 입자 번호 승계가 전제.  ※ 캡션의 'for φ ∼ 1 (c), (d)' 는 '(b), (d)' 의 오식이다. |
| `fig_10.png` | 그림 10 — 법선력 분포 PDF(f_n/⟨f_n⟩) (마찰 0 · 색 = φ 0.80–1.00): (a) 오각형 · (b) 원판 | jammed (파랑): 평균 위는 지수 꼬리 (f_n/⟨f_n⟩ 3 까지), 평균 아래는 완만 — 강체 입상체에서 알려진 꼴.  조밀해질수록 (빨강) 꼬리가 짧아져 ≈ 2 에서 끊기고 평균 근처로 몰린다.  원판은 Gauss 꼴에 가깝게 고르게 되고, 오각형은 약한 힘 쪽의 거듭제곱 꼴이 끝까지 남는다 (본문).  ⇒ 조밀 영역에서 '접촉마다 힘이 크게 다르다' 는 가정이 약해진다 — 입상체에서 연속체 쪽으로.  우리 쪽: 접촉망 전류 · 응력 집중을 힘 사슬로 읽는 해석은 조밀 (φ → 1) 에서 덜 맞는다는 방향의 근거 (2D · 탄성 · 마찰 0 한정).  ⚠ 래스터 그림이라 수치 판독은 하지 않았다. |
| `fig_11.png` | 그림 11 — 힘 망의 균질도 Γ (participation number) vs φ: 오각형 (주 패널 · μ 0 · 0.1 · 0.4 · 0.8) · 원판 (삽도 · μ 0 · 0.8) | Γ = 1 이면 모든 접촉이 같은 힘, 0 에 가까우면 소수 접촉이 하중을 독점.  오각형: jammed 0.55–0.57 → 곧바로 0.67 (μ 0) – 0.81 (μ 0.8) (φ ≈ 0.825) → 완만한 평탄부 0.72–0.77 (μ 0) · 0.73–0.81 (μ 0.1) · 0.79–0.85 (μ 0.4) · 0.81–0.86 (μ 0.8) → 끝 0.84 · 0.86 · 0.87 · 0.86.  원판: 0.56 → 0.76–0.84 → 0.86 (μ 0 · φ 0.970), 0.58 → 0.86–0.90 (μ 0.8) (판독 ±0.002).  ⇒ 마찰이 클수록 힘 망이 더 고르다 (같은 φ 에서 +0.08–0.10) — 저자의 '흥미로운' 결과.  ※ 주 패널에 μ 0.2 계열이 없다 (범례에는 있다).  ※ 식 (7) 은 인쇄 그대로면 Γ ≡ 1/N_c 이다 (q_i 의 제곱이 빠졌다 · 카드 산술).  우리 쪽: DEM 접촉망에서 새 런 없이 낼 수 있는 지표 (접촉망 전류의 쏠림과 견줄 수 있다). |
| `fig_12.png` | 그림 12 — (a) 입자 평균 응력 분포 PDF(P_p/⟨P_p⟩) (마찰 0 오각형 · 색 = φ); (b) 그 상대 표준편차 SD/⟨P_p⟩ vs φ: 오각형 (주 패널) · 원판 (삽도) | 입자 응력 P_i = 입자의 접촉력 모멘트 텐서 ÷ 입자 넓이의 주응력 평균.  (a) jammed 에서 0.1–2.3 배로 넓게 퍼진 분포가 φ → 1 에서 평균의 ±20 % 안으로 좁아진다.  (b) 상대 표준편차: 오각형 0.44–0.81 (φ 0.82) → 0.22–0.29 (φ 0.90) → 0.07–0.12 (φ ≈ 0.99); 원판 0.94–1.02 (φ 0.808) → 0.19–0.29 (0.90) → 0.14 (μ 0 · 0.970) · 0.11 (μ 0.8 · 0.962) (판독 ±0.003).  같은 φ 에서 마찰이 클수록 더 고르다 (φ 0.90: μ 0 0.29 ↔ μ 0.8 0.22).  ⇒ '입상체 → 연속체' 전이의 정량 지표 (3D 판의 von Mises 분포 좁아짐과 같은 방향).  우리 쪽: MPM 은 입자 번호를 승계하면 입자 평균 압력의 분포를 같은 정의로 낼 수 있다; DEM 의 Love–Weber 입자 응력과 같은 양이다.  ※ 세로축 · 범례의 표기가 P_i 와 P_p 로 섞여 있다. |
| `fig_13.png` | 그림 13 — 국소 (결합) 변형 ε_ℓ (세로 · ×10⁻²) vs 거시 체적 변형 ε (가로 · ×10⁻¹): 오각형 (주 패널) · 원판 (삽도); 파선 = ε_ℓ = (1/4)ε | 작은 변형 닫음 (식 10) 의 입력 'ε_ℓ ≃ ε_v/4' 의 근거 그림 (ε ≤ 0.025 · 접촉 중심 사이 거리의 로그 변형 평균).  판독 (벡터 표식): 비 ε_ℓ/ε 는 일정하지 않다 — 오각형 0.16–0.33 (원점 통과 맞춤 기울기 0.28–0.30 · 다섯 마찰), 원판 0.11–0.30 (기울기 0.21 μ 0 → 0.28 μ 0.8) 이고 변형이 클수록 커진다 (원판 μ 0: 0.15 → 0.22).  ⇒ 1/4 은 기울기로 0.83–1.2 배 · 점별로 0.46–1.3 배 안의 어림이다.  ※ 캡션은 'ε_v 를 ε_ℓ 의 함수로' 라고 적었는데 축은 반대다 (가로 ε · 세로 ε_ℓ).  우리 쪽: D0 (LIGGGHTS) 압축 궤적에서 ⟨δ/d⟩ 대 판 변형으로 같은 비를 새 런 없이 잴 수 있다 (형제 3D 카드의 Γ 와 같은 관측량 · 2D 값은 기대값으로 쓰지 않는다). |
| `eq_00a_intro_dem_shape_difficulty.png` | 본문 문단 p. 1 — ★ 'DEM 에 입자 형상 변형을 넣기 어렵다' 는 문장과 대안 분류 | ★ 이 논문의 'DEM 한계' 문장.  이산요소법 계산에 올바른 입자 형상 변형을 넣으면 '여러 기술적 어려움' 이 생기고 그것은 주로 계산 시간으로 나타난다 → 전략 둘: bonded-particle 법 [32,33] · 유한요소 또는 meshless 법과의 결합 [34–39] (뒤쪽은 비싸지만 입자 기하를 가깝게 표현).  우리 후보 지도로는 BPM = 따로 (litdb `nguyen2017_…`) · FE 결합 = B · meshless 결합 = A′ ([37] 은 litdb `nezamabadi2022_…` 카드가 암시적 MPM + CD 계보로 적은 문헌 · 우리 미열람).  ⚠ 한계의 수치 (어느 변형부터 DEM 이 틀리는지) 는 이 문단에 없다 — 이 논문은 DEM 을 돌려 견주지 않았다 (그 대조는 3D 판 카드). |
| `eq_00b_nscd_method.png` | 본문 문단 p. 2 — 방법: NSCD = 입자별 FEM + 접촉 동역학 · 비관통 · 마찰 법칙 정칙화 없음 · LMGC90 (병렬) | 방법의 정의.  접촉은 벌칙 강성 없이 비관통 조건으로, 마찰은 정칙화 없이 푼다 → 접촉 매개변수는 μ 하나이고 겹침이 0 이다 (우리 LIGGGHTS 는 겹침에 비례하는 벌칙 힘).  재료 = neo-Hookean '비압축' (다음 문단에서 ν 0.495).  알고리즘은 병렬화돼 있다고만 적는다 (코어 수 · 시간 없음).  ※ 'NCSD' 는 NSCD 의 오식. |
| `eq_00c_sample_mesh_material.png` | 본문 문단 p. 2 — 시료: 입자 500 개 · 크기 [0.8, 1.2]⟨d⟩ · jammed 판정 0.05 % · φ0 0.808 / 0.817 · 삼각형 92 개 · ν 0.495 · 변형 에너지 식 | 출발 상태를 만드는 순서: ① 강체 입자 500 개를 정사각 상자에 무작위로 놓고 ② 작은 응력 σ0 로 등방 압축해 jammed 점까지 (φ 변화 < 0.05 %) ③ 그 뒤에 입자를 삼각형 92 개로 메시한다 — 즉 **jammed 상태는 강체 입자로 만들고** 변형은 그 뒤에 켠다.  φ0 는 모양마다 한 값씩만 적혀 있다 (0.808 원판 · 0.817 오각형) — 그림 2 의 선은 마찰 0 오각형에 0.826 을 쓴다 (판독).  입자 수 500 은 같은 그룹 PRL 판 (1500) 의 1/3.  Ψ = (E/4(1 + ν))(I1 − 3) = (G/2)(I1 − 3) 은 표준 neo-Hookean 꼴 (카드 산술). |
| `eq_00d_loading_inertial_number.png` | 본문 문단 p. 2 — 하중: 벽에 같은 일정 속도 v · 관성수 I = γ̇⟨d⟩√(ρ/P) (γ̇ = v/L0) | 하중 제어 = **일정 속도** (PRL 판은 응력 단계 + 안정 판정).  속도는 관성수로 정한다 — 우리 판 속도 규칙을 적을 때 쓸 수 있는 형식 (무차원 수 하나와 그 기준 압력을 결과 전에 적는다).  ⚠ I 의 P 자리에 가장 작은 압력 σ0 를 넣어 v 를 정했다 (다음 조각) — 압력이 오르면 I 는 더 작아진다. |
| `eq_00e_friction_set_walls_gravity.png` | 본문 문단 p. 2 — I0 = 10⁻⁴ · 마찰 μ = 0 · 0.1 · 0.2 · 0.4 · 0.8 · 벽 마찰 0 · 중력 0 | 관성수 상한 10⁻⁴ (σ0 기준) · 입자 간 마찰 다섯 수준 (PRL 판의 0 · 0.2 · 0.4 · 0.6 · 0.8 과 다른 집합 — 0.1 이 들어가고 0.6 이 빠졌다) · 벽 마찰 0 · 중력 0.  '많은 수의 시험' 이라고 적었으나 마찰 · 모양마다 시료가 몇 개인지는 없다 (그림에 오차막대 없음). |
| `eq_01_tensorial_moment.png` | 식 (1) p. 2 — 벽 압력 P = F/L 과 입자의 텐서 모멘트 M^i | 압력의 두 정의: 벽 반력 ÷ 벽 길이 (P = F/L) 와 입상 응력 텐서.  식 (1) 은 입자별 모멘트 텐서 (접촉력 × 접촉점 위치) — 우리 DEM 의 Love–Weber 입자 응력과 같은 정의.  두 압력이 수치로 얼마나 같은지는 싣지 않았다. |
| `eq_02_average_stress_tensor.png` | 식 (2) p. 2 — 평균 응력 텐서 σ = (1/V)ΣM^i 와 P = (σ1 + σ2)/2 | 입상 응력 텐서와 2D 평균 압력.  ※ 'where σ1 = σ2 are the principal stress values' 로 인쇄돼 있다 (등방이라 같다는 뜻이거나 'σ1 and σ2' 의 오식). |
| `eq_03_volumetric_strain.png` | 식 (3) p. 3 — 누적 체적 변형 ε = −ln(φ0/φ) | 거시 변형의 정의 (입자가 비압축이라 상자 넓이 변화 = 충전율 변화).  자료의 끝에서 ε ≈ 0.19–0.20 (오각형) · 0.17–0.18 (원판) (카드 산술). |
| `eq_04_bulk_modulus_definition.png` | 식 (4) p. 3 — 체적탄성률 정의 K = (dP/dφ)(dφ/dε) (= φ dP/dφ) | K 의 정의 — 압밀 곡선의 수치 미분이다 (미분 방법 미기재).  우리 Heckel 기울기와 같은 2차량이라 차분 방식에 민감하다. |
| `eq_04a_rearrangement_parameter.png` | 본문 문단 p. 3 — 재배열 지표 θ̂_i 의 정의 (속도 방향과 중심 방향 사이 각 ÷ π) | 재배열 (비균질 운동) 을 재는 지표의 정의 — 등방 압축의 균질 변형이면 모든 점이 시료 중심을 향하므로 θ̂ = 0.  속도의 방향만 쓰고 크기는 쓰지 않는다.  우리 일축 판 압축에 옮기려면 기준 방향을 균질 일축 변형의 속도 (z 방향 · 높이에 비례) 로 바꾼다 (카드 제안). |
| `eq_04b_irreversible_rearrangement.png` | 본문 문단 p. 4 — ★ 재배열 → '재밍 뒤 압밀의 비가역성' 문장 | ★ 탈압과 닿는 유일한 문장.  입자가 초탄성 (가역) 인데도 저자는 재밍 뒤 압밀이 **비가역**이라고 적는다 — 근거는 재배열 (마찰 · 미끄럼) 이다 (refs [46,47] = Vu, Nezamabadi, Mora 의 무른 입자 압축).  ⚠ 이 논문은 하중을 빼는 계산을 하지 않았다 — 비가역의 크기 (되돌아오지 않는 충전율) 는 없다.  우리 쪽: 탈압 뒤 남는 치밀화에는 재료 소성 말고 **재배열 몫**이 따로 있다는 방향의 근거 (2D · 탄성 입자 한정). |
| `eq_05_circularity_index.png` | 식 (5) p. 4 — 원형도 R̂ = ⟨4πV_i/a_i²⟩ | 입자 형상 지표 (2D: 넓이 · 둘레).  원 1 · 정오각형 0.865 (본문 ≃ 0.86).  3D 대응은 구형도 (형제 3D 카드). |
| `eq_06a_z0_jammed_state.png` | 본문 문단 p. 5 — jammed 배위수 Z0 에 대한 문헌값 (원판 마찰 0 = 4 · 마찰 있으면 3–4 · 강체 다각형 ≈ 4) | Z0 에 대해 본문이 적은 것은 **문헌의 일반값**뿐이다 — 이 계산의 Z0 (모양 · 마찰별) 는 인쇄되지 않았다.  그림 2 · 3 의 선에서 역산하면 Z0 ≈ 3.1 (μ 0) · 3.6–3.7 (μ 0.8) (판독 맞춤 · 두 모양 모두) — '≈ 4' 가 아니다. |
| `eq_06_coordination_power_law.png` | 식 (6) p. 5 — 배위수 법칙 Z − Z0 = ξ(φ − φ0)^α | 압밀 식 (11) 의 구조 입력.  PRL 판의 k 를 ξ 로 쓴다 (식 (12) 에는 k 가 그대로 남아 있다). |
| `eq_06b_xi_definition_and_value.png` | 본문 문단 p. 5 — α ∼ 0.5 · ξ 의 정의 (Zmax · φmax) · ξ ∼ 5.1 (모양 · 마찰 무관) | ξ 는 '구조 매개변수' = (Zmax − Z0)/(φmax − φ0)^α — 양 끝의 함수다.  본문 값 ξ ∼ 5.1 은 PRL 판의 k ≃ 5.1 과 같은 숫자인데, 이 논문 그림 7 의 실선은 그 식보다 0.4–0.7 높다 (판독) — 자료를 따르는 것은 그려진 선이다. |
| `eq_07_participation_number.png` | 식 (7) p. 6 — participation number Γ (인쇄 그대로: q_i 에 제곱이 없다) | 힘 망의 균질도.  ⚠ 인쇄 그대로면 Σq_i = 1 이라 Γ ≡ 1/N_c 가 된다 — 본문이 말하는 성질 (균질이면 1 · 극단적으로 불균질이면 ≈ 0) 은 Γ = (N_c Σ q_i²)^(−1) 일 때 선다 (카드 산술 · ref [72] 원문은 우리 미열람). |
| `eq_08_stress_tensor_contacts.png` | 식 (8) p. 7 — 접촉 기준으로 다시 쓴 입상 응력 텐서 σ_αβ = n_c⟨f_α ℓ_β⟩ | '압밀을 그리는 모델은 미시역학 — 입자와 접촉 규모의 물리 — 위에 서야 한다' 는 문장과 함께 시작하는 이론 절.  ℓ = 접촉한 두 입자의 중심을 잇는 가지 벡터.  입자 경계가 없는 단일 속도장 MPM 에서는 이 분해가 정의되지 않는다. |
| `eq_09a_contact_density_polygon.png` | 본문 문단 p. 7 — 다각형 입자의 넓이 V_p = (n_s d²/8) sin(2π/n_s) 와 접촉 밀도 n_c ≃ 4φZ/(n_s d² sin 2π/n_s) | ★ 입자 모양이 식에 들어오는 **유일한 자리** — 변의 수 n_s 를 가진 정다각형의 넓이 (d = 외접원 지름).  (n_s/2) sin(2π/n_s) = 2.378 (오각형) → π (원) (카드 산술).  즉 모양은 '외접원 대비 넓이' 한 인자로만 들어가고, 모서리 · 면 접촉 · 맞물림 같은 것은 식에 없다 (그것들은 φ0 · Z0 · φmax 로 흡수된다). |
| `eq_09_pressure_micro.png` | 식 (9) p. 7 — 미시 구조식 P ≃ φZσ_ℓ/[(n_s/2) sin(2π/n_s)] | 압력 = 충전율 × 배위수 × 평균 접촉 응력 ÷ 모양 인자.  원판 극한에서 PRL 판 식 (1) P = (φZ/π)σ_ℓ 이 된다.  같은 φ · Z · σ_ℓ 이면 오각형의 압력이 원판의 π/2.378 = 1.32 배 (카드 산술). |
| `eq_09b_sigma_l_definition.png` | 본문 문단 p. 7 — σ_ℓ = ⟨f·ℓ⟩/⟨d⟩² 의 정의 | 평균 접촉 응력의 정의 — PRL 판은 ⟨f⟩⟨ℓ⟩/d² (힘과 가지 길이가 무상관이라는 가정) 였고 여기서는 스칼라 곱의 평균 ⟨f·ℓ⟩ 로 적는다. |
| `eq_10a_small_deformation_assumptions.png` | 본문 문단 p. 8 — 작은 변형 닫음의 가정: σ_ℓ = Eε_ℓ · ε_ℓ = ⟨ln(ℓ/d)⟩ · ε_ℓ ≃ ε_v/4 · Z0 ≃ 4 | 작은 변형 닫음의 세 가정: ① 접촉을 길이 ℓ 의 결합으로 보고 접촉 응력 = E × 결합 변형 ② 결합 변형 = 거시 체적 변형의 1/4 (그림 13 · 판독으로는 0.11–0.33) ③ Z = Z0 ≃ 4.  겹침 δ 로 변형을 재는 점접촉 DEM 과 같은 정보만 쓰는 닫음이다.  ②의 1/4 과 ③의 4 가 곱해져 1 이 된다 — 그래서 식 (10) 에는 숫자 인자가 남지 않는다.  ※ 압축에서 ε_ℓ = ⟨ln(ℓ/d)⟩ 는 음수 · ε_v 는 양수라 등식은 크기로 읽는다. |
| `eq_10_small_deformation_limit.png` | 식 (10) p. 8 — 작은 변형 극한 P_sd/E = −(φ/[(n_s/2) sin(2π/n_s)]) ln(φ0/φ) | 작은 · 탄성 변형의 압밀 식 (그림 2 의 파선).  그림의 파선은 φ0 0.826 (μ 0) · 0.817 (μ 0.8) · 모양 인자 2.378 의 이 식과 0.001 안에서 같다 (판독).  φ = 1 에 닿는 압력이 P/E = 0.080–0.085 (오각형) · 0.067 (원판) 로 유한하다 (카드 산술) — 포화가 없다. |
| `eq_10b_small_strain_mismatch.png` | 본문 문단 p. 8 — ★ 작은 변형 닫음의 한계 문장 ('increasing mismatch') | ★ 작은 변형 (접촉 변형) 닫음이 조밀 영역에서 어긋난다는 원문 문장.  크기 (그림 2 판독 + 카드 산술 · 같은 φ 의 압력 자료 ÷ 식 10): 마찰 0 오각형 0.7–1.1 (φ ≤ 0.88) → 1.3 (0.90) → 2.0 (0.95) → 3.2 (0.98) → 5.9 (0.997); μ 0.8 오각형은 처음부터 1.4 → 2.1 (0.90) → 6.6 (0.98); 원판 마찰 0 은 1.0 (0.84) → 1.8 (0.90) → 4.6 (0.97).  저자는 문턱을 숫자로 적지 않았다. |
| `eq_11a_large_deformation_closure.png` | 본문 문단 p. 8 — 큰 변형 닫음: 기존 식 평 · P ∝ ln[(φmax − φ)/(φmax − φ0)] 를 빌림 · 계수 α = (φmax − φ0)/(4φ0) 는 작은 변형 극한에서 | ★ PRL 판과 달라진 곳.  PRL 은 '네 벽 사이 입자 하나' 의 압축 법칙 (상수 b) 을 썼는데, 여기서는 **단일 입자 시험이 없다** — 기존 거시 식들이 공통으로 갖는 로그 꼴을 σ_ℓ 에 빌리고, 계수를 작은 변형 극한 (식 10) 과 이어지도록 (φmax − φ0)/(4φ0) 로 고정했다.  ⇒ b 가 사라지고 φmax 가 포화 위치와 강성 계수를 둘 다 정한다.  로그 꼴 자체는 유도가 아니라 가정이다 ('it is easy to show' 의 내용은 적혀 있지 않다).  ※ 계수 기호 α 가 식 (6) 의 지수 α 와 겹친다 · σ_ℓ 에 E 가 빠져 있다. |
| `eq_11_compaction_equation.png` | 식 (11) p. 8 — ★ 다각형으로 확장한 압밀 식 (인쇄 그대로 — 중괄호 안이 '−') | ★ 이 논문의 압밀 식.  입력 = φ0 · Z0 (jammed 상태) · ξ · α (Z–φ 사상) · n_s (변의 수) · φmax ('유일한 미지 매개변수').  ⚠ 중괄호 안의 '−' 는 식 (6) (Z = Z0 + ξ…) · 식 (12) ('+') 와 맞지 않는다 — 그림 2 의 실선을 읽어 맞추면 '+' 는 잔차 0.0004 로 맞고 '−' 는 0.008 넘게 어긋난다 (판독 맞춤) → '+' 가 맞다.  같은 오식이 3D 판 식 (8) 로 이어졌다 (형제 카드).  ⚠ 탄성 (가역) 입자의 식이다 — 소성 입자에 그대로 맞추지 않는다. |
| `eq_11b_only_unknown_parameter.png` | 본문 문단 p. 8 — '유일한 미지 매개변수는 φmax' 문장 · 'good agreement' | 맞춘 값의 수에 대한 저자 진술: 미지 = φmax 하나, 나머지 (φ0 · Z0 · ξ · α · n_s) 는 초기 상태 · Z–φ 사상 · 변의 수에서.  ⚠ φmax 의 값은 본문 어디에도 없다 (그림의 선에서 읽으면 오각형 0.9995 · 0.985, 원판 0.980 · 0.968) — 정한 방법도 없다.  ξ 는 같은 계산의 Z–φ 자료에 맞춘 값이다.  'good agreement' 의 크기 (판독 · 같은 φ 에서 식 (11) 선 ÷ 자료의 압력): 마찰 0 오각형 1.1–1.4 (φ 0.845–0.977) · μ 0.8 오각형 0.85–0.95 · 마찰 0 원판 0.93–0.99 (φ ≥ 0.84) · μ 0.8 원판 0.83–0.90 (φ 0.84–0.95). |
| `eq_12_bulk_modulus.png` | 식 (12) p. 8 — 체적탄성률 식 (식 (11) 의 미분 · 'φ ln φ' 항 버림 · 중괄호 안이 '+' · ξ 자리에 k) | 식 (11) 을 미분하고 로그가 붙은 항을 버린 체적탄성률 — φmax 에서 발산한다.  중괄호가 '+' 인 것이 식 (11) 의 '−' 가 오식이라는 근거이고, ξ 자리의 k 는 PRL 판 표기의 흔적이다.  버린 항은 양수라 식 (12) 는 식 (11) 의 정확한 미분보다 5–18 % 낮다 (φ 0.83–0.99 · 카드 산술).  jammed 에서 Z0φ0/(4·모양 인자) = 0.27 (오각형 μ 0 · Z0 3.05) · 0.32 (μ 0.8) · 0.20–0.23 (원판) ↔ 자료 0.26–0.39 · 0.19–0.24 (카드 산술 + 판독).  'a good fit' 의 크기는 그림 3 줄. |
| `eq_12a_conclusions_p8.png` | 본문 문단 p. 8 — 결론 (앞부분): 두 모양의 같은 점 · 다른 점 · 식의 확장 | 저자 요약: 거시 거동은 두 모양이 비슷하다 (φmax 로 포화 · K 발산).  미시 사실 셋 — 재밍 뒤에도 재배열이 중요 · Z–φ 거듭제곱 법칙이 오각형에도 성립 · 힘 / 입자 응력 분포가 좁아짐.  차이는 마찰에서 온다 — φmax 가 마찰에 따라 줄고 오각형이 더 빨리 준다 · 재배열은 오각형이 더 크다 · 마찰이 힘 망을 더 고르게 한다.  ※ 'as the interparticle is increased' (friction 이 빠졌다). |
| `eq_12b_conclusions_perspectives_p9.png` | 본문 문단 p. 9 — 결론 (끝): 'free of ad hoc parameters, perfectly fitting' · 과제 = 다분산 (크기비) · 전단 | 저자의 자기 평가 ('ad hoc 매개변수 없음 · 수치 자료에 완벽히 맞음') 와 남은 과제.  과제 둘: ① **다분산** — '압력 · 재배열 · 입자 크기비 사이의 더 강한 결합 효과' 를 예상 (우리 SE ≪ AM 크기비가 바로 그 자리) ② 재밍 뒤의 **전단**.  3D · 소성 · 탈압 · 강체 혼합은 과제로도 적지 않았다 (혼합은 PRE 2020 판 · 3D 는 2022 판이 다뤘다). |

**그림 · 본문의 잔결함 (원문)** — 인용 · 재사용 전에 볼 것:
- **식 (11)**: 중괄호 안 `Z0 − ξ(φ − φ0)^α` ↔ 식 (6) `Z − Z0 = ξ(…)` · 식 (12) `{Z0 + k(…)}` — `+` 가 맞다 [판독 맞춤 · §3-3 (b)].
  같은 인쇄가 3D 판 식 (8) 에도 있다 (형제 카드).
- **식 (12)**: ξ 자리에 `k` (PRL 판 표기) · **식 (7)**: q_i 에 제곱이 없다 (인쇄 그대로면 Γ ≡ 1/N_c).
- **φmax 의 값이 없다** · Z0 는 문헌값 ("≃ 4") 만 있고 그림의 선은 3.1 / 3.6–3.7 [판독 맞춤] · φ0 ≈ 0.817 (오각형) 은 마찰 0 에 맞지
  않는다 (0.826) [판독].
- **그림 7**: 실선 ≈ 0.35 + 5.6·√(φ − φ0) ↔ 캡션 ξ = 5.1 · α = 0.5 [판독 맞춤].
- **그림 3**: 빨강 선의 φmax 0.980 ↔ 그림 2 의 빨강 선 0.985 [판독 맞춤].
- **그림 2 삽도**: μ 0.1 계열 없음 · 초록 · 빨강 표식 모양이 범례와 다름.  **그림 11 주 패널**: μ 0.2 계열 없음.  **그림 3 · 7 삽도**:
  원판 μ 0.1 계열이 중간 (φ 0.911 · φ − φ0 0.099) 에서 끝남.  **그림 8 범례**: μ 0.0 과 μ 0.8 이 같은 실선.
- **그림 9 캡션**: "for φ ∼ 1 (c), (d)" → (b), (d).  **그림 13 캡션**: "ε_v as a function of the local strain ε_ℓ" ↔ 축은 가로 ε · 세로 ε_l.
- p. 5 "seen in Fig. 6" → 그림 7 · p. 5 "P7 … to values close to 0.1" ↔ 오각형 0.14–0.18 [판독] · p. 4 θ̂_φ = "asymptotic value" ↔ 삽도
  계열의 평균 [카드 산술].
- p. 8 기호: 계수 `α = (φmax − φ0)/(4φ0)` 가 식 (6) 의 지수 α 와 겹침 · `σ_ℓ = −α ln[…]` 에 E 가 없음 · "μ_s = 0 and μ_s = 0.8"
  (다른 곳은 μ) · ε / ε_v 혼용 · P_i / P_p 혼용 (p. 7 · 그림 12).
- p. 2 "NCSD" (NSCD) · "N p = 500" · "σ1 = σ2 are the principal stress values" · p. 8 "as the interparticle is increased" (friction 누락).
- 참고문헌 표기 (인쇄 그대로): [18] "L. Rothenburg and Bathurst" · [50] 은 URL 뿐.

---

## 7. Post-processing ★

| 무엇 | 어떻게 (본문) | 우리와의 대응 |
|---|---|---|
| 충전율 φ | φ = Σ V_i/V (입자 넓이 합 ÷ 상자 넓이) · 변형 뒤 넓이를 다시 재는지 [미확인] (ν 0.495 라 차이는 작다) | 우리 질량 기준 기공률과 같은 계열 |
| 압력 | 벽 반력 P = F/L · 입상 응력 텐서의 주응력 평균 (식 1 · 2) — 그림이 어느 쪽인지 [미확인] | 우리 DEM 의 판 압력 · Love–Weber 응력 · MPM 의 판 반력 (wallP) |
| 거시 변형 | ε = −ln(φ0/φ) | — |
| 체적탄성률 | K = (dP/dφ)(dφ/dε) — 수치 미분 방식 [미확인] · 표식마다 ±10–20 % 흔들림 [판독] | 우리 Heckel 기울기와 같은 2차량 |
| 재배열 | 입자 속도와 "중심 방향" 사이 각 ÷ π → 입자별 지도 (그림 4) · 평균 θ̂(φ) · 대표값 θ̂_φ(μ) | **우리에게 없는 지표** — DEM 은 바로 가능 (일축 판이면 기준 방향을 균질 일축 변형의 속도로 · 카드 제안) |
| 형상 | 원형도 R̂ = ⟨4πV_i/a_i²⟩ → R̂/R̂0 vs φ + 입자 무리 그림 | MPM: 입자 번호 승계 뒤 입자별 구형도 (3D) |
| 배위수 | Z (비-rattler) · Z − Z0 vs φ − φ0 · P_c(φ) (c = 3–7) | 우리 DEM CN · CN 분포 |
| 접촉력 | 계면 절점 힘의 벡터 합 → 법선력 f_n · 힘 망 그림 (평균 이상 빨강) · PDF(f_n/⟨f_n⟩) · participation number Γ | 우리 DEM force chain · Γ 는 새 런 없이 계산 가능 |
| 입자 응력 | σ^i = M^i/V_i · P_i · PDF · 상대 표준편차 SD(φ) | 우리 DEM Love–Weber 입자 응력 (`stress_cv_lw` 계열) · MPM 입자 평균 압력 |
| 국소 변형 | ε_ℓ = ⟨ln(ℓ^c/d)⟩ (중심 사이 거리) vs ε — ε ≤ 0.025 만 | 우리 DEM ⟨δ/d⟩ 대 판 변형 |
| 압밀식 | 식 (10) · (11) 을 자료에 겹침 (μ 0 · 0.8) — φmax 를 정한 방법 [미확인] | 우리 Heckel = φmax 1 고정판 |
| 통계 | 반복 · 오차막대 없음 · 시료 수 [미확인] | 우리 시드 반복 |
| ⛔ 없는 후처리 | 메시 수렴 · 미끄럼 접촉 비율 · 접촉 길이 · 이동 거리 (비균질 변위의 크기) · 방향별 응력 · 에너지 · 탈압 | — |

---

## 8. 우리 DEM + MPM 대비  →  `comparison_vs_ours_DEM.md` · `our_dem_baseline.md`

> ⚠ `litdb/our_dem_baseline.md` 는 정본 브랜치에서 값 없는 자리표시다.  아래 우리 숫자는 주 리포 `CLAUDE.md` 의 해당 절
> (E_SE 보정 · 3D MPM · SE-DUMP scaffold) 에서 가져왔다.
