Repository: yonghoon7153-source/Yonghoon-DEM-DFT

# 📚 LITDB — 문헌 단일 시스템 (**SE·DFT 축 + DEM·MPM 축, 두 트랙**)

> **앞으로 논문은 여기서만 본다.** 여러 곳(db/literature, kb/papers, db/properties, Excel)에 흩어진 문헌을 한 곳에서 생각·참고·비교하기 위한 통합 MD 시스템.

## 왜 트랙이 둘인가
`INDEX.md` 는 argyrodite 전해질 축이라 접촉역학·MPM·건식전극 digest 가 들어갈 자리가
없다. 그래서 한때 64편이 **어느 인덱스에도 없었다**(open_items #7). 축을 나눠 그 구멍을
닫았고, 한 분모로 세면 “159편 중 98편 미언급” 같은 **가짜 미결**이 나온다
(`comparison_vs_ours.md:8`). 분리는 실측 근거가 있는 결정이다 — 합치지 말 것.

⚠ 이 표의 **편수는 적지 않는다.** 손으로 쓴 수는 반드시 낡는다(README 자신이 세 번 틀렸다).
현재값은 `python3 tools/litdb/build_index.py --check` 로 본다.

File: litdb/papers/cardenasbarrantes2022_soft_spheres_3d_compaction_nscd.md (part 2 of 2)
**(a) 그림 3a — 압밀 곡선 φ − φ0 (P/E\*)**
| P/E\* | NSCD N = 50 | NSCD N = 100 | Smooth-DEM (Hertz) | DEM − NSCD 평균 |
| `eq_07_small_deformation.png` | 식 (7) p. 317 — 작은 변형 (SD) 극한 | 작은 변형 극한.  인쇄 꼴은 음수의 3/2 제곱이라 글자 그대로는 실수가 아니다 — 뜻은 (2/(3πΓ^(3/2)))·Z0·φ·[ln(φ/φ0)]^(3/2) (카드 풀이).  그림 3a 의 파선은 이 식을 본문 상수로 계산한 값보다 압력이 3.3–4.1 배 높다 (판독 + 카드 산술 · 원인 미확인). |
| `eq_08_compaction_law_3d.png` | 식 (8) p. 317 — 3D 압밀 식 (인쇄 그대로 — 대괄호 안이 음수 부호) | 핵심 3D 압밀 법칙 — 자유 매개변수는 φmax 하나.  ⚠ 대괄호 안이 'Z0 − ψ√(φ − φ0)' 로 인쇄됐는데 식 (4) (Z = Z0 + ψ√…) 와 맞지 않는다: 음수 부호면 φ − φ0 > (Z0/ψ)² ≈ 0.17 에서 압력이 음수가 된다 (카드 산술) → '+' 가 맞는 것으로 판단 (2D 원전 PRE 103, 062902 식 (11) 도 같은 부호로 인쇄).  재설계 후보의 φ(P) 를 이 형식으로 적합해 비교할 수 있으나 2D → 3D 에서 꼴 자체가 바뀌었다는 점 (√(φ − φ0) 인자 추가) 을 기억할 것. |
| `eq_08b_2d_equivalent_replacement.png` | 본문 문단 p. 317 — 2D 대응 식과의 차이 (σℓ 가 2D 에서는 선형 → 식 (8) 의 한 인자가 1/(Γφ0) 로) | 2D ↔ 3D 차이를 말하는 유일한 식 수준 문장: 2D 는 σℓ 가 접촉 변형에 선형이라 식 (8) 의 2√(φ − φ0)/(3(Γφ0)^(3/2)) 자리가 1/(Γφ0) 로 바뀐다.  ※ 인쇄는 '(3Γφ0)^(3/2)' 이지만 식 (8) 의 계수와 맞추면 3 은 지수 밖이다 (카드 유도).  ⇒ 2D 계산으로 맞춘 압밀 법칙을 3D 에 그대로 쓰지 못한다 (꼴이 다름). |
| `eq_09_sphericity_definition.png` | 식 (9) p. 317 — 구형도 정의 | 구형도 정의 (구 = 1 · 정육면체 0.806 · 마름모 십이면체 0.905 — 뒤 둘은 카드 산술).  입자 번호를 유지하는 MPM 이면 SE 입자마다 같은 양을 낼 수 있다. |
| `eq_10_sphericity_power_law.png` | 식 (10) p. 317 — 구형도 거듭제곱 법칙 (β ≈ 2.5 · A ≈ 0.6) | 형상 변화의 거듭제곱 법칙 (β ≈ 2.5 · A ≈ 0.6).  부호 없이 인쇄 — 그림 5 세로축은 −(ρ̂ − ρ̂0).  2D 에서도 '비슷한 지수' 라고만 쓰고 값 · 출처는 없다. |

**그림 · 본문의 잔결함 (원문)** — 인용 · 재사용 전에 볼 것:
- **식 (8) 대괄호 부호** `Z0 − ψ√(φ − φ0)` ↔ 식 (4) · **2D 대응 문장의 `(3Γφ0)^(3/2)`** ↔ 식 (8) 계수 · **식 (7) 의 ln^(3/2)(φ0/φ)**
  (음수의 3/2 제곱) · **식 (10) 부호** (그림 5 는 −(ρ̂ − ρ̂0)).
- **그림 1b 가로축 이름** (δ/d)^(3/2) ↔ 그려진 값 δ/d [판독] · 본문 "14 688" ↔ 범례 "14668".
- 본문 p. 316 "with Zmax the maximum **packing fraction** as φ → φmax" (배위수의 오기로 보임) · p. 318 "inset in **Fig. 7(b)**"
  (패널은 하나) · 그림 4 캡션 "ε as a function of ⟨εℓ⟩ … continuous black line" (그림은 가로 ε · 세로 ⟨εℓ⟩ · 일점쇄선) ·
  초록 · 그림 6 캡션 "von Misses".
- **ψ**: 본문 ≈ 8.5 ↔ 그림 3b 선 ≈ 9.0 [판독] · **Heckel 평탄부**: 본문 값이 주는 0.455–0.465 ↔ 그림 0.445 [판독].
- **φmax 가 둘**: Heckel–Secondi 맞춤 0.965 ↔ 모델 0.95 — 그리고 스냅숏은 φ = 0.96 (모델 φmax 보다 높다).
- 참고문헌 41 · 43 · 44 · 48 의 학술지 약어가 ref 38 (Moreau 1994) 과 같은 "J. Mec. Theor. Appl." 로 인쇄 — 서식 오류일 수 있다
  (원 학술지 [미확인] · 카드는 인쇄 그대로 둔다).

---

## 7. Post-processing ★

| 무엇 | 어떻게 (본문) | 우리와의 대응 |
|---|---|---|
| 충전률 φ | 정의식 없음 — ΣV_p ≃ N_p V_p, V_p = (π/6)d³ 를 쓴다고만 (p. 316) · 변형 뒤 입자 부피를 다시 재는지 [미확인] | 우리 질량 기준 기공률과 같은 계열 (입자가 거의 비압축이라 차이는 ≲ 1.4 % [카드 산술]) |
| 거시 변형 | ε = −ln(φ0/φ) | — |
| 압력 | 입상 응력 텐서 (식 2) 의 주응력 평균 · 변형 입자 사이 접촉력 = 접촉 절점 힘의 벡터 합 | 우리 DEM 의 Love–Weber 응력 · MPM 의 판 반력 (wallP) 과 **다른 읽기** — 이 논문은 벽 반력을 쓰지 않는다 |
| 배위수 | Z = 2N_c/N_p · Z − Z0 vs φ − φ0 (선형 · log–log) | 우리 DEM CN |
| 접촉 변형 | εℓ = δ^c/d 의 평균 ↔ ε (직선 맞춤 → Γ) | 우리 DEM 겹침 δ/d (새 런 없이 계산 가능) |
| 압밀식 맞춤 | Heckel–Secondi (A · φmax) — 맞춤 방법 [미확인] · 식 (8) 은 φmax 만 | 우리 Heckel = φmax 1 고정판 |
| 형상 | 구형도 (식 9): FE 메시의 부피 V_i · 표면적 a_i | 우리 MPM: 입자 번호를 유지해야 가능 |
| 입자 안 응력 | 절점 von Mises → 평균으로 나눈 PDF · 표준편차 (N = 100 계 하나의 PDF · 표준편차는 4 계 평균) | MPM 격자 응력 · DEM 입자 응력 |
| 통계 | 같은 N 의 독립 4 계 평균 · 오차막대 = 표준편차 | 우리 시드 반복과 같은 종류 |
| ⛔ 없는 후처리 | 체적탄성률 K(φ) · 접촉력 분포 · 접촉 면적 · 피복 · 수송 · 방향별 응력 (등방성 확인) · 에너지 · 탈압 | — |

---

## 8. 우리 DEM + MPM 대비  →  `comparison_vs_ours_DEM.md` · `our_dem_baseline.md`

> ⚠ `litdb/our_dem_baseline.md` 는 정본 브랜치에서 값 없는 자리표시다.  아래 우리 숫자는 주 리포 `CLAUDE.md` 의 해당 절
> (E_SE 보정 · 3D MPM · SE-DUMP scaffold) 에서 가져왔다.

### 8-0. 나란히 표

| 축 | 이 논문 | 우리 DEM (D0) | 우리 MPM (지금) |
|---|---|---|---|
| 차원 · 기하 | 3D 구 · 벽 상자 · N 50 · 100 | 3D 구 · 주기 + 판 · 수만 | 3D 격자 (MLS-MPM) |
| 무른상 | **탄성** · ν 0.495 · E 미기재 | SE 구 · E_eff 1.35 GPa (실제 ~22–24 의 ~18× 연화) · ν 0.30 · 겹침 | **J2 소성** · E 1.53 GPa · ν 0.49 · σ_y 0.30 GPa |
| 강체상 | 없음 | NCM 구 (움직임) | 얼린 장애물 |
| 접촉 | 비관통 + Coulomb μ 0.3 · 겹침 0 | hooke/hysteresis 벌칙 | 격자 암묵 (붙음) |
| 하중 | **등방** · 속도 제어 | 일축 판 · 300 MPa | 일축 판 (servo / hold) |
| 출발 | 떨어뜨린 뒤 σ0 로 jammed (겹침 0) | 느슨한 삽입 → 압축 | DEM 끝 상태 씨앗 |
| 해상도 | 입자당 사면체 808 개 (≈ 5.7 변/지름 [카드 산술]) | (해당 없음) | SE ⌀1 µm ≈ 7 셀/지름 (n_grid 384 · dx 0.141 µm) |
| 관측 | φ · Z · Γ · 구형도 · 입자 안 σ_vm 분포 | φ · CN · 접촉망 σ | φ · 형상 · 소성 변형 · 응력장 · 복셀 σ |
| 탈압 | 없음 | 진행 중 | 부분 |

### 8-1. 같은 점

- **무른상 거의 비압축**: 이 논문 ν 0.495 (K/E 33) · 우리 MPM ν 0.49 (K/E 16.7 · K 25.5 GPa).  치밀화가 재료의 부피 감소가
  아니라 **모양 바꿔 공극 채우기**로 일어난다는 모델링 선택이 같다 (재료 값 정합이 아니라 방법 수준의 정합).
- **"입상체 → 연속체 같은 계" 전이**: 이 논문의 응력 분포 좁아짐 (그림 7) · 같은 그룹 2D 실험의 C_c 전이
  (`cardenasbarrantes2022_soft_hard_grains_compaction_experiment_dic`) 와 같은 그림.  우리 MPM 은 처음부터 연속체라 앞 구간을
  담지 못한다는 형제 카드의 지적이 3D 에서도 그대로다.
- **점접촉 DEM 의 고밀도 실패 방향**: 같은 압력에서 더 조밀 = 같은 충전율에서 압력 과소 (힘을 낮게 준다).
  `giannis2021_stress_based_multicontact_dem` (고전 DEM 은 큰 변형에서 힘을 과소 예측 — 다접촉 항이 그것을 되돌린다) ·
  `zunker2024_bulk_elastic_partII` (조밀 구간에서 뻣뻣해지는 벌크 응답을 더한다) 와 **같은 부호**의 3D 증거다.

### 8-2. 다른 점 — 그리고 왜 (방법 인공물 vs 실제 차이)

| 차이 | 종류 | 설명 |
|---|---|---|
| 탄성 vs 소성 | **구성식 차이 (실제)** | 이 논문 입자는 σ_vm/E 가 0.3–0.4 가 될 때까지 탄성으로 버틴다 (그림 6 · 대략 판독).  고무 · 하이드로겔 같은 탄성체가 아닌 분말 재료는 그 훨씬 전에 항복한다 — 우리 SE 는 σ_y/E ≈ 0.002–0.014 (σ_y 0.05–0.30 GPa · E 22–24 GPa · 주 리포 값).  ⇒ 같은 형상 변화가 소성 재료에서는 **훨씬 낮은 P/E** 에서 일어난다 — P/E\* 축을 옮기지 않는 이유 |
| φ0 0.50–0.51 · Z0 3.5 | **계 크기 · 벽 인공물** | 한 변 3.7–4.7 지름의 벽 상자.  같은 논문이 인용한 하이드로겔 구 실험은 φ0 0.65 · Z0 7 |
| 등방 vs 일축 | **경계조건** | 일축 확장은 2D 실험판이 다뤘다 (형제 카드) |
| 강체 · 크기비 없음 | **범위 밖** | 우리 침대의 핵심 (AM 골격 · SE ≪ AM) 이 없다 |
| 재료 이력 | **소성 이력 없음** | 재료가 탄성이라 소성 변형의 이력이 없다 (마찰 접촉의 이력은 남을 수 있으나 탈압을 하지 않아 보이지 않는다) — 우리 소성 계는 하중 경로가 결과에 남는다 |

### 8-3. ★ 2D ↔ 3D 한 표 (같은 그룹 · 같은 방법)

| 양 | 2D (원판) | 3D (구 · 이 논문) | 2D 값의 출처 |
|---|---|---|---|
| 입자 수 | 1500 | **50 · 100** | `cardenasbarrantes2020_…` §3-1 |
| 입자당 요소 | 삼각형 92 | **사면체 808** | 〃 |
| 재료 | neo-Hookean 비압축 · 평면변형률 | "elastic" · ν 0.495 (구성식 이름 미기재) | 〃 |
| 마찰 | 0–0.8 스윕 | **0.3 하나** | 〃 |
| 하중 제어 | 응력 단계 (PRE 2020) · 일정 속도 (PRE 2021) | 일정 속도 | 〃 · inbox 원문 (PRE 103, 062902 결론) |
| jammed φ0 | ≈ 0.81 (0.805–0.815) | **0.50 · 0.51** (벽 · 크기 효과) | `cardenasbarrantes2021_…` Table 1 |
| jammed Z0 | 3.3–3.7 | **≃ 3.5** ("size effects" · 일반 구 4–6) | 〃 |
| Z − Z0 지수 · 계수 | 0.5 · **5.1** | 0.5 · **8.5** | `cardenasbarrantes2020_…` §3-2 |
| 국소–거시 변형 Γ | **4** (ε_ℓ ≃ ε_v/4) | **4.4** (입방 격자 3) | inbox 원문 (PRE 103, 062902 p. 8) · `cardenasbarrantes2020_…` 의 ε_v = 2ε_v,ℓ, ε_v,ℓ = 2ln(ℓc/d) 와 같은 값 |
| 작은 변형 접촉 응력 | σℓ ∝ ⟨εℓ⟩¹ | σℓ ∝ ⟨εℓ⟩^(3/2) (Hertz) | 이 논문 p. 317 |
| 압밀 식의 닫음 | 단일 입자 상자 법칙 (b ≃ 0.14 · PRL/PRE 2020) 또는 연속 조건 (PRE 2021) | 연속 조건 + Hertz (**단일 입자 상자 시험은 하지 않음**) | `cardenasbarrantes2020_…` 식 (9)–(12) |
| φmax | 0.96–0.99 (맞춤 식 · 마찰에 따라) | **0.95** (모델) · **0.965** (Heckel–Secondi) | `cardenasbarrantes2020_…` §3-3 |
| Heckel–Secondi 계수 | 0.05E (μ 0) · 0.079E (μ 0.8) | 0.15E\* = **0.099E** (μ 0.3) [카드 산술] | `cardenasbarrantes2020_…` §3-2 |
| 형상 지수 | "similar" (값 미기재) | **≈ 2.5** | 이 논문 p. 317 |
| 정규화 | P/E | P/E\* | — |

⇒ **차원을 넘어 살아남는다고 저자가 말한 것은 지수 둘** (Z 의 1/2 · 형상의 ≈ 2.5) 과 곡선의 겉모양뿐이다.  계수 (ψ · Γ · φ0 ·
φmax · A) 와 **압밀 식의 꼴**은 바뀐다.  우리 계획의 "2D 에서 접촉 표현만 바꿔 견주는 시험" (단계 3) 의 결과를 3D 값으로
읽으면 안 된다는 직접 근거.

### 8-4. 3D 입자별 유한요소의 규모 — litdb 안의 값만 모으면

| 카드 | 방법 | 입자 수 | 입자당 요소 | 비용 (카드에 적힌 것) |
|---|---|---|---|---|
| **이 논문** | NSCD (암시적 · LMGC90) · 탄성 | **50 · 100** | 사면체 808 | [미확인] — "many efforts still need to be made toward numerical optimization and parallelization" |
| `demirtas2021_mpfem_hollow_sphere_die_compaction` | MPFEM (Abaqus/Explicit) · 탄성–완전소성 | 2000 미만 | C3D8R ≈ 1650 | wall clock < 60 h (저자 명시 — 그 카드 §0) |
| `pycompact2025_dem_mpfem_workflow` | MPFEM · 금속 분말 | 569 · 874 · 1033 | ≈ 2000 | 9 · 16 · 24 h (그 카드 §3) |
| `zunker2025_dem_large_deformation_compaction` | MPFEM (Abaqus) 검증용 | 14 | C3D10M | 5.5 h (10 프로세서) ↔ DEM ≈ 1 초 (그 카드) |

- 우리 real_14 = AM 457 + **SE 32,832** 입자.  이 논문의 100 과는 **≈ 330 배** [카드 산술], 명시적 MPFEM 선례의 10³ 급과도
  한 자릿수 넘게 차이 난다.  ⇒ 후보 B 는 3D 에서 **수십–수천 입자의 기준 문제** 용이고 전극 RVE 의 생산 모델이 될 수 없다는
  판단에 이 논문이 한 점을 더한다 (NSCD 쪽 비용 숫자는 여전히 없다).

### 8-5. ★ 우리 DEM 이 도는 자리를 이 논문의 축에 놓으면 (유비 · 산술 — 논문 주장 아님)

- 이 논문의 탄성 구에서 Hertz DEM 이 입자 변형 계산과 갈라지는 곳 = **P/E\* ≈ 0.04** [판독].
- [카드 산술] 300 MPa ÷ E\*: 실제 SE (E 22–24 GPa) → **0.023** (갈라지기 전 구간) · 우리 DEM 연화 영률 (E 1.35 GPa · ν 0.30 →
  E\* 0.742 GPa) → **0.40** (갈라진 뒤 · 이 논문 그림에서는 Hertz DEM 이 세로축 밖으로 나간 구간).
- 읽는 법: (a) 실제 영률의 **탄성** 구라면 300 MPa 는 점접촉이 아직 맞는 구간이지만, 그때 충전율은 jammed 에서 0.1 쯤밖에 못
  오른다 (표 3-3 (a): P/E\* 0.02 → +0.09) — 실제 SE 가 300 MPa 에서 훨씬 조밀해지는 것은 탄성 변형이 아니라 **소성 · 재배열**
  때문이라는 뜻.  (b) 그 빠진 기전을 영률 연화로 대신하면 DEM 은 **점접촉 가정이 이미 깨진 P/E\* 구간**으로 옮겨 간다.
  연화가 왜 "물성이 아닌 대리" 인지를 보여 주는 한 그림.
- ⚠ 한정: 우리 접촉은 Hertz 가 아니라 hooke/hysteresis · 복합 침대에서는 AM 골격이 하중을 가려 SE 가 300 MPa 를 다 받지
  않는다 · 이 논문은 탄성 · 등방 · N ≤ 100.  **수치 대응이 아니라 방향의 해석**이다.
- 겹침으로 보면: Hertz DEM 이 갈라지는 φ − φ0 ≈ 0.14–0.15 는 그림 4 의 직선을 그 범위 밖으로 늘려 평균 접촉 변형
  δ/d ≈ 0.05–0.06 [카드 산술 · φ0 0.51–0.6 가정] 에 해당한다.  우리 순수 SE DEM (E 1.35 GPa · 300 MPa) 의 평균 겹침은 지름의
  ≈ 11 % (주 리포 CLAUDE.md "E_SE calibration" 절) 다.

### 8-6. 우리 ε_sphere 음수 문제와 같은 그림

- 그림 3a 의 Hertz DEM 은 P/E\* ≈ 0.2 에서 φ − φ0 ≈ 0.5 — 자기 φ0 가 0.5 이상이면 φ ≥ 1 이다.  구 부피 합을 상자 부피로 나눈
  충전율은 겹친 부피를 두 번 센다.
- 우리 기록: 조밀한 순수 SE 침대에서 ε_sphere (구 부피 합 기준 기공률) 가 0 근처 · 음수가 된다 (주 리포 CLAUDE.md —
  "V_sphere > V_box overlap artifact").  같은 인공물의 공개 그림이 하나 생긴 셈이다 (이 논문의 DEM 충전율 정의는 [미확인] —
  읽기는 카드 추정).

### 8-7. frame 규율 재확인

- **frame[4]**: 이 논문의 식 (8) 은 같은 시뮬레이션 안에서 잰 Z0 · ψ · Γ · φ0 와 맞춘 φmax 로 닫힌다 — 실험 대조는 문헌 1 건
  (다른 재료 · 다른 하중 · 판독상 압력 2 배 차).  우리는 각 후보를 **실험 (랩 기공률 · 진밀도 기준 명시)** 에 따로 보정하고,
  이 논문의 Z(φ) · Γ · 형상 법칙 **형식**은 비교 축으로만 쓴다.
- **frame[5]**: 접촉 (입자 경계) 과 형상 변화를 한 이산화에 담는 대가가 3D 에서 "구 100 개" 다.  우리 분업 (DEM = 패킹 · 수송,
  MPM = 소성 형상) 을 반박하지 않는다 — B 가 그 둘을 한 번에 하려면 규모를 포기해야 한다는 것을 보여 준다.

---

## 9. 깊은 통찰 (deep insights)

1. **Hertz DEM 의 오차는 "뻣뻣함" 이 아니라 "무름" 쪽이다 (조밀 영역).**  같은 압력에서 DEM 이 더 조밀하다.  본문 이유는
   "입자가 실제로 변형하지 못해서"; 우리 풀이로는 겹친 구는 부피를 잃지만 실제 입자는 부피를 지키며 옆으로 퍼져 이웃과 더
   넓게 닿고 더 큰 힘으로 버티기 때문이다 (풀이는 카드 해석).  ⇒ 조밀 영역의 점접촉 DEM 에 필요한 보정은 **강성을 더하는**
   방향 (다접촉 · 벌크 응답) 이지 덜어 내는 방향이 아니다.
2. **구조 관측량은 접촉 법칙의 오차를 못 가른다.**  Hertz DEM 의 Z − Z0 는 φ − φ0 0.45 까지 NSCD 와 같은 선 위에 있고 (그림 3b)
   그림 4 의 Γ 직선도 거의 공유한다 (따로 맞추면 4.1 vs 4.4 · 판독) — 압력만 갈린다.  후보 모델을 견줄 때 Z(φ) 가 맞는다고 접촉이 맞는 것이 아니다.
   **판별은 σ(φ) 로** 한다 (`nguyen2017_mpm_bpm_deformable_particle_compaction` 의 "Φ(ε) 는 방법을 못 가른다" 와 같은 교훈).
3. **작은 3D 계는 벌크가 아니다.**  한 변이 지름의 3.7–4.7 배인 상자의 φ0 0.50–0.51 · Z0 3.5 는 같은 논문이 인용한 실험 (0.65 · 7) 과 멀다.
   그런데도 저자는 그 Z0 · φ0 를 그대로 법칙에 넣는다 (법칙이 "초기 상태를 입력으로 받는" 구조라 가능).  우리가 3D 소형 시험을
   돌릴 때: **코드 검증용으로만** 쓰고 실험 기공률 보정에는 쓰지 않는다 · N 과 상자/지름 비를 결과 전에 적는다.
4. **"매개변수 없음" 은 초록의 표현이고 본문은 φmax 하나를 남긴다.**  게다가 φmax 는 맞춤 식에 따라 0.95 ↔ 0.965 로 갈리고
   스냅숏 (0.96) 은 모델 φmax 를 넘는다.  ⇒ φmax 는 물성이 아니라 **식과 묶인 맞춤 양** (형제 카드 §9-7 과 같은 결론이 3D 에서도).
5. **법칙의 꼴은 "두 입자 사이 힘 법칙" 이 정한다.**  탄성 Hertz (힘 ∝ δ^(3/2)) 라서 3D 식에 √(φ − φ0) 가 붙었다.
   소성 접촉은 힘이 접근량에 거의 비례한다 (접촉력 ≈ 경도 × 접촉 면적, 면적 ∝ δ — 우리 Stage-E 의 Tabor 처방과 같은 그림) →
   같은 틀을 소성 SE 에 쓰면 **3D 인데도 2D 판 같은 선형 꼴** 이 될 것이다 [카드 추론 · 논문 밖 — 저자는 "힘 법칙을 넣으면
   된다" 고만 적었다].  즉 이 논문의 식 (8) 을 소성 재료에 그대로 맞추는 것은 틀의 취지에도 안 맞는다.
6. **메시 (해상도) 는 "해석해에 가까운 것" 으로 고르면 안 된다.**  808 개 메시는 6685 개보다 Hertz 선에 가깝지만 그것은 수렴이
   아니라 우연한 교차다 (§3-3 (e)).  우리 MPM 의 지름당 셀 수 규칙도 **단조 수렴을 보인 뒤** 정해야 한다.
7. **탄성으로 φ 0.96 에 가려면 입자 안 전단응력이 E 의 30–40 % 다** (그림 6 · 대략 판독).  고무 · 하이드로겔은 그런 변형을
   탄성으로 견디지만 분말 압밀 재료 (금속 · 세라믹 · 황화물) 는 그 훨씬 전에 항복 · 파괴한다 — 탄성 무른 입자 연구의 P/E 축
   결과를 분말 압밀에 옮길 수 없는 근본 이유.

---

## 10. [DEM 우선 (수영)] 트랙 — 후보별 함의 + 구체 행동

### 10-1. 후보별 판정

| 후보 | 이 논문이 지지 / 불리 | 이유 |
|---|---|---|
| **D0** (지금의 DEM · 연화 영률) | **한계의 3D 근거** | 점접촉 Hertz DEM 이 P/E\* ≈ 0.04 위에서 조밀 쪽으로 벗어난다 (그림 3a).  우리 연화 영률은 P/E\* ≈ 0.40 [카드 산술] — 한정어는 §8-5 |
| **B** (입자별 FE + 접촉) | **3D 실례 = 이 논문 · 규모는 구 100 개** | 형상 변화 · 입자 경계 · 마찰을 한 번에 풀지만 N ≤ 100 · 탄성뿐 · 비용 미기재 · 저자 스스로 최적화 · 병렬화가 더 필요하다고 적음.  소성 SE · 강체 AM · 크기비 · 전극 규모는 이 PDF 로 확인 불가 |
| **A′** (MPM · 입자별 속도장) | **기준 문제를 준다** | 구 50–100 개 · 마찰 없는 벽 · μ 0.3 · 탄성 ν 0.495 의 φ(P/E\*) · Z(φ) · 구형도 (표 3-3) = A′ 의 3D 코드 검증 (보정 아님) 에 쓸 수 있는 작은 문제.  이 문제를 못 따라가는 구현이라면 전극 규모 결과도 믿기 어렵다 (카드 의견) |
| **C** (큰 변형 접촉 법칙 DEM) | **시험대를 준다** | 같은 그림 3a 에 C 를 겹치면 Hertz 가 벗어나는 구간 (P/E\* > 0.04) 을 C 가 따라가는지 볼 수 있다 (탄성 한정) |
| **C′** (항복 캡 탄소성 접촉 DEM) | 중립 | 항복이 없는 탄성 계 — 항복 캡은 검증 불가 |
| **A** (MPM · 강체 AM + 단일 속도장) | 중립 | 강체가 없는 계.  Z · Γ · σℓ 는 단일 속도장에서 정의되지 않는다는 형제 카드의 지적만 그대로 |
| **M0** (균질화 압밀 모델) | **맞춤 형식 한 줄** | Heckel–Secondi (φmax 를 남긴 Heckel) 가 3D 탄성 구 자료를 ±0.03–0.05 (φ) 로 따라간다 · A 는 물리 의미 없음 (저자) |

### 10-2. 계획의 자리 (단계 · 단위 시험 · 조건)

| 자리 | 이 논문에서 가져올 것 |
|---|---|
| **U1** (입자 하나 압축과 해상도) | 그림 1 의 형식 — 구를 두 판 사이에서 눌러 해석해 (탄성은 Hertz 식 1) 와 견줌 · 해상도 네 수준.  ⚠ 이 논문이 안 한 것을 넣는다: δ/d 0.06 너머 큰 변형 · 단조 수렴 확인 · 소성 재료의 기준 해 |
| **U6** (작은 조밀 충전 압축의 해상도 수렴) | 구 50 · 100 개 벽 상자 등방 압축 — N 두 수준이 겹치는지 (이 논문: φ 차 ≤ 0.02 [판독]) |
| **단계 3 · 4** | 2D 결과를 3D 값으로 읽지 않는다는 원문 근거 (§8-3) · 3D 소형 계의 φ0 · Z0 는 벽 효과 값이라는 경고 |
| **단계 6** (탈압) | 해당 없음 — 이 논문은 탈압을 계산하지 않았다 |
| **조건 R3** (SE 입자 경계 기억) · **R6** (SE 형상 변형) | 둘 다 만족하는 3D 계산의 실례 (단 탄성) · R6 의 정량 관측량 = 구형도 (식 9) |
| **조건 R4** (탈압 · 되돌아옴) · **R1** (AM 하중 분담) · **R7** (AM 파괴) | 다루지 않음 |
| **조건 R5** (맞추는 값은 모델마다 하나) | 이 논문의 압밀 식도 φmax 하나 — 단 Z0 · ψ · Γ · φ0 를 같은 계산에서 "잰 값" 으로 넣는다 (예측이 아니라 재서술에 가깝다) |
| **결과 전 대조 항목** | 값은 없음 (탄성 · 무차원).  형식만: Z − Z0 ∝ (φ − φ0)^(1/2) 의 지수 · 구형도 지수 ≈ 2.5 가 소성 계에서도 나오는지 (기대값으로 쓰지 않는다) |

### 10-3. 구체 행동 (비용 낮은 것부터)

1. **[보고 · 원고 문장]** "점접촉 DEM 은 큰 변형에서 입자가 실제로 변형하지 못해 벗어난다" 의 3D 근거로 이 논문 p. 313 · p. 315 ·
   그림 3a 를 인용한다 (§11 문장 · 한정어 = 탄성 구 · Hertz · 등방).
2. **[D0 · 새 런 0]** 기존 LIGGGHTS 압축 궤적에서 ⟨δ/d⟩ vs ε (→ Γ) · Z − Z0 vs φ − φ0 (→ 지수 · 계수) 를 잰다.  3D 값
   (Γ 4.4 · ψ 8.5) 은 탄성 · 벽 상자 · N ≤ 100 의 값이라 **기대값으로 쓰지 않는다** — 우리 값이 무엇인지가 정보다.
3. **[U1 등록]** 재설계 MPM 의 단일 구–평판 시험을 결과 전에 적는다: 해상도 수준 (지름당 셀 수) · 비교 기준 (탄성 구간 Hertz ·
   소성 구간은 고해상 기준 해) · 통과 기준 (단조 수렴 + 잔여 차).  이 논문의 808 개 메시가 δ/d 0.01–0.02 에서 +31–79 % 인 것을
   "해상도가 모자랄 때 jammed 근처 압력이 얼마나 부푸는지" 의 참고로 적어 둔다.
4. **[A′ · C 검증용 3D 기준 문제]** 구 50 · 100 개 · 마찰 없는 벽 · μ 0.3 · ν 0.495 탄성 · 등방 → φ(P/E\*) 를 표 3-3 (a) 와
   견준다.  ⚠ 자료는 판독값 (±0.01) 이고 원저자 수치 파일이 아니다 · 808 개 메시의 작은 변형 과강성이 섞여 있다.
5. **[식 (8) 을 쓰려면]** 부호 · 3 의 위치를 고친 꼴 (§4-5) 로 쓰고, 계수는 그림과 1.6–2.3 배 어긋난다는 점 (§3-4) 때문에
   **형식 비교에만** 쓴다.
6. **⛔ 하지 말 것**: P/E\* 값을 300 MPa 로 환산해 LPSCl 기공률을 읽기 · φ0 0.5 를 3D 구의 재밍 값으로 쓰기 · ψ 8.5 · Γ 4.4 ·
   φmax 0.95 · A 0.15 를 우리 수치로 옮기기 · "parameter-free 압밀 법칙" 으로 인용하기 · 탈압 근거로 쓰기.

---

## 11. 인용 가능 문장 (deck · paper 용 — 원문 그대로, 쪽 표기)

- (p. 312, 서론) *"Among these challenges, three-dimensional characterization, by a realistic model that would consider both the
  change in grain shape and the assembly's multi-contact aspects, remains poorly studied."*
- (p. 313, 서론 — **DEM 한계**) *"Nevertheless, the Smooth-DEM loses accuracy at larger deformation, where the change in grain shape,
  which can no longer be ignored, becomes a key mechanism in the compaction."*
- (p. 313) *"In this case, the DEM coupled with a complementary approach such as the Bonded–Particle Method (BPM) or the
  Finite–Element Method (FEM) is a more suitable framework to simulate and analyze the compaction of soft particle assemblies."*
- (p. 313 — **비용**) *"In contrast, DEM-FEM strategies have the advantage of being closely representative both in terms of geometry
  and bulk properties of the particles. The price to pay is that these simulations are computationally expensive."*
- (p. 313) *"In practice, an inherent difficulty in DEM-FEM methods that explains the small number of studies, particularly in 3D, is
  the high computational cost, limiting the number of particles that can be simulated."*
- (p. 313 — **2D → 3D**) *"The transition from 2D to 3D requires additional numerical and technical efforts to manage the particle
  deformation correctly."*
- (p. 314) *"When dealing with three-dimensional and highly deformable particles, a problematic issue is finding the best compromise
  between sample representativeness and numerical efficiency."*
- (p. 315 — **DEM 한계**) *"The Hertzian-based simulation correctly reproduces the compaction evolution for reasonable values of
  packing fraction close to the jammed state but diverges for high values of pressure due to the inability of the particles to truly
  deform."*
- (p. 316) *"Also, the parameter A does not have a well-established physical meaning, and different values may be required to fit the
  data depending on the friction coefficient or the bulk behavior of the particles."*
- (p. 318) *"During the compaction, the assembly shifts from a rigid granular material to a continuous-like material."*
- (p. 319 — **2D → 3D**) *"…the equation underlying the variation of P with φ established with the same micromechanical framework
  depends on the dimensionality. The origin of this dependence on the space dimension lies in the functional form of the contact law
  in the small deformation regime."*
- (p. 319 — **소성은 과제**) *"…it is possible to apply the same micromechanical framework described in this article to assemblies
  whose particles have more complex behaviors, such as plastic, elastoplastic, or visco-elastoplastic, and also to polydisperse
  systems."*
- (p. 319 — **규모**) *"From a purely numerical perspective, many efforts still need to be made toward numerical optimization and
  parallelization of algorithms to increase performance and system size."*

⚠ 인용 때 붙일 한정어: **3D · 탄성 (가역) 구 · 등방 · 구 50 · 100 개 벽 상자 · Hertz DEM 은 YADE 한 건** — "DEM 일반" 이나
"소성 분말" 의 결론으로 쓰지 않는다.  저자는 한계의 **수치 문턱**을 적지 않았다 (문턱 숫자는 카드 판독).

---

## 12. 주의 / 한계 / PDF 가 말하지 않는 것

### 12-A. 우리에게 옮길 때의 한계

- **탄성 (가역)** — 소성 잔류 · 탈압 뒤 기공 유지 · 가공 경화 · 재료의 소성 이력이 없다.  우리 공정 (냉간 가압 뒤 탈압) 의 핵심이
  범위 밖.
- **P/E\* 무차원 · E 미기재** — 300 MPa 로 옮길 축이 없다.  탄성으로 조밀해지는 데 필요한 응력 수준 (σ_vm/E 0.3–0.4) 은 분말
  압밀 재료가 견디지 못한다 (고무 · 하이드로겔 같은 탄성체는 예외).
- **N 50 · 100 · 벽 상자** — φ0 · Z0 · φmax 가 벽 · 크기 효과에 묶였다.  N 두 수준이 압밀 곡선에서는 겹치지만 구형도에서는
  안 겹친다 [판독].
- **무른 구만** — 강체 · 크기비 · 점착 · 파쇄 없음.  **등방** — 다이 (일축) 아님.  마찰 값 하나.
- **하중 쪽만** — 탈압 없음.

### 12-B. ★ 이 논문 자체의 약점 · 불일치 (비판적으로)

1. **"without the need for tuning any parameters" (초록) vs "only one parameter, the maximum packing fraction φmax, is unknown"
   (p. 317)** — 그리고 그 φmax 값이 모델 0.95 · Heckel–Secondi 0.965 로 다르고, 주 패널 모델 선에 쓴 값은 본문에 없다.
2. **식 (8) 의 부호 · 2D 대응 문장의 3 의 위치 · 식 (7) 의 표기 · 식 (10) 의 부호** — §4-5.  식을 인쇄 그대로 구현하면
   φ − φ0 > 0.17 에서 압력이 음수가 된다.
3. **본문 상수로는 그림의 이론선이 재현되지 않는다** [카드 산술 + 판독 · §3-4]: 주 패널에서 식 (8) 은 실선의 1/1.6–1/2.3,
   식 (7) 은 파선의 1/3.3–1/4.1 압력을 준다 (Heckel 점선은 3 % 안에서 재현되므로 축 판독 문제가 아니다).  삽도 (Z0 7 · φ0 0.65)
   에서는 1/1.2–1/1.5 · 1/1.6–1/1.9.  주 패널에 Z0 = 7 을 넣으면 삽도와 같은 배수가 된다 — 그림에 쓴 상수가 본문과 달랐을
   가능성이 있으나 **원인은 PDF 로 가릴 수 없다**.  어느 쪽이든 "식이 자료를 예측한다" 는 주장의 계수 수준 검증은 이 PDF 만으로는
   따라갈 수 없다.
4. **하이드로겔 실험과의 "great agreement"** — 판독으로는 모델이 같은 φ − φ0 에 실험의 약 절반 압력을 준다.  실험은 일축 ·
   입력 Z0 · φ0 는 그 논문 값 · ψ · φmax 는 이 논문 시뮬레이션 값 (다른 Z0 · φ0 의 계에서 잰 것) · E\* 정하는 법은 미기재.
5. **메시 선택** — 808 개는 Hertz 선에 가깝다는 이유로 골랐고 (단조 수렴 아님), 시험 범위는 δ/d ≤ 0.06 뿐.  작은 변형에서
   +31–79 % 뻣뻣하다 [판독] — jammed 근처의 P 와 Γ 맞춤에 영향을 줄 수 있으나 평가가 없다.
6. **Z0 ≃ 3.5 를 "size effects" 라 하면서 그대로 법칙에 넣는다** — 벌크 값 (마찰 구 4–6) 과 다른 입력으로 세운 식이 벌크에
   성립하는지는 보이지 않았다.  N 50 ↔ 100 의 겹침이 유일한 크기 검사.
7. **Hertz DEM 대조의 설정이 없다** (마찰 · 분포 · 경계 · 충전율 정의) — "벗어난다" 는 방향은 분명하지만 문턱 값을 재현하려면
   정보가 모자란다.
8. **φ = 0.96 스냅숏 ↔ 평균 자료 끝 φ ≈ 0.91–0.92 ↔ 모델 φmax 0.95** — 어느 계가 0.96 까지 갔는지 · 그 상태의 P 는 적혀 있지
   않다.
9. **계산 비용이 없다** — 비용 · 효율을 말하는 문장이 네 군데 (p. 313 두 번 · 314 · 319) 인데 시간 · 코어 · 반복 수가 하나도 없어
   재현 · 비용 추정이 안 된다.
10. 표기 잔결함: 그림 1b 축 이름 · 14 688 ↔ 14668 · "Zmax the maximum packing fraction" · "Fig. 7(b)" · 그림 4 캡션 · ψ 8.5 ↔ 9.0 ·
    참고문헌 학술지 약어 (그림별 절 끝).

### 12-C. [미확인] 목록 (PDF 에 없음)

계산 시간 · 코어 수 · 병렬 여부 · 메모리 · E · ρ0 · ⟨d⟩ 절대값 · 벽 속도 v · v0 · 관성수 I 의 값 · σ0 · Δt · 반복 수 · 허용오차 ·
접촉 탐색 · 구성식 이름 (선형 탄성 / neo-Hookean) · 큰 변형 정식화 · FE 부피 갱신 · 식 (1) 의 δ 정의 (접촉당 / 벽 총 이동) ·
크기 분포 꼴 · 계별 φ0 · Z0 · rattler · 벽 접촉의 Z 산입 · 모델 선의 φmax · Heckel–Secondi 맞춤 방법 · Hertz DEM 설정 전부 ·
하이드로겔 자료의 E\* · 2D 형상 지수 값 · 자금 · LMGC90 의 3D 소성 FE 지원 여부 · 탈압 거동.

---

## 13. 기법 미니 용어집 (이 카드 안에서만)

| 용어 | 뜻 |
|---|---|
| **NSCD** (non-smooth contact dynamics) | Moreau–Jean 의 접촉 동역학 (CD) 을 유한요소 변형체로 확장한 것.  접촉을 벌칙 강성으로 정칙화하지 않고 비관통 + Coulomb 마찰 조건으로 풀며 접촉 매개변수는 μ 하나 |
| **Smooth-DEM** | 저자가 부르는 이름 — Hertz 를 흉내 낸 정칙화 (겹침–힘) 접촉의 통상 DEM.  우리 LIGGGHTS 가 이 부류 |
| **DEM-BPM** | 강체 1차입자를 탄성 결합으로 묶어 변형 입자를 만드는 방법 |
| **MPFEM** | 입자마다 유한요소 + 정칙화 접촉 (저자 분류).  NSCD 와 함께 "DEM-FEM" |
| **LMGC90 · YADE** | Montpellier 의 오픈소스 접촉 동역학 플랫폼 · 오픈소스 DEM 코드 (이 논문의 Hertz 대조에 사용) |
| **E\*** | 환원 영률 E/2(1 − ν²) (같은 구 둘의 Hertz 접촉 계수) — ν 0.495 에서 0.662E |
| **φ0 · Z0** | jammed 상태의 충전률 · 배위수 (이 논문: 0.50 · 0.51 · ≃ 3.5 — 벽 · 크기 효과 값) |
| **φmax** | 압력이 무한대로 갈 때의 점근 충전률 — 맞춤 양 (0.95 · 0.965) |
| **ψ** | Z − Z0 = ψ√(φ − φ0) 의 계수 (3D 8.5 · 2D 판은 ξ 또는 k 로 쓰고 5.1) |
| **Γ** | 거시 체적 변형 ÷ 평균 접촉 변형 (3D 4.4 · 입방 격자 3 · 2D 4) |
| **σℓ** | 평균 접촉 응력 ⟨f^c·ℓ^c⟩_c/⟨d⟩³ |
| **구형도 ρ̂** | π^(1/3)(6V)^(2/3)/a — 구 1 · 다른 모양은 1 미만 |
| **SD approx.** | small-deformation (작은 변형) 근사 = 식 (7) |

---

## 14. 관련 카드 (중복 서술 금지 — 겹치면 넘김)

- **같은 그룹**: `cardenasbarrantes2020_rigid_deformable_mixture_compaction_nscd` (2D 강체 + 무른 혼합 · 단일 입자 상자 법칙 ·
  φmax(κ) — 이 논문 ref [65]) · `cardenasbarrantes2021_soft_rigid_mix_compaction_proceedings` (그 학회 단편 · φ0 · Z0 표) ·
  `cardenasbarrantes2022_soft_hard_grains_compaction_experiment_dic` (2D 실험 · 일축 확장).  2D 원전 둘 (PRL 124, 208003 · PRE 103,
  062902) 은 카드가 들어오면 여기에 slug 를 더한다.
- **같은 문제의 다른 방법 (이 논문이 인용)**: `nezamabadi2022_mpm_cd_plastic_particle_compaction` (ref [53] — 입자별 격자 MPM +
  CD · 2D · **소성** 입자) · `nguyen2017_mpm_bpm_deformable_particle_compaction` (같은 계열의 MPM vs BPM · ref [33] 과 같은 저자 무리).
- **후보 B (MPFEM) 형제 · 3D 비용**: `demirtas2021_mpfem_hollow_sphere_die_compaction` · `pycompact2025_dem_mpfem_workflow` ·
  `zunker2025_dem_large_deformation_compaction`.
- **점접촉의 한계 · 보정**: `giannis2021_stress_based_multicontact_dem` · `zunker2024_mdr_contact_model_partI` ·
  `zunker2024_bulk_elastic_partII` · `gonzalez2012_nonlocal_contact_confined_granular`.
- **후보 A′**: `bardenhagen2000_mpm_granular_multibody_frictional_contact` · `bardenhagen2001_mpm_improved_contact_granular_stress_waves`.
- **우리 소재 Heckel 실측**: `lee2025_heckel_argyrodite_powder_densification_nanoindentation`.

---

## 🗨️ Q&A 로그

- (2026-11-10 digest — 아직 질문 없음)
