Repository: yonghoon7153-source/Yonghoon-DEM-DFT

# 📚 LITDB — 문헌 단일 시스템 (**SE·DFT 축 + DEM·MPM 축, 두 트랙**)

> **앞으로 논문은 여기서만 본다.** 여러 곳(db/literature, kb/papers, db/properties, Excel)에 흩어진 문헌을 한 곳에서 생각·참고·비교하기 위한 통합 MD 시스템.

## 왜 트랙이 둘인가
`INDEX.md` 는 argyrodite 전해질 축이라 접촉역학·MPM·건식전극 digest 가 들어갈 자리가
없다. 그래서 한때 64편이 **어느 인덱스에도 없었다**(open_items #7). 축을 나눠 그 구멍을
닫았고, 한 분모로 세면 “159편 중 98편 미언급” 같은 **가짜 미결**이 나온다
(`comparison_vs_ours.md:8`). 분리는 실측 근거가 있는 결정이다 — 합치지 말 것.

⚠ 이 표의 **편수는 적지 않는다.** 손으로 쓴 수는 반드시 낡는다(README 자신이 세 번 틀렸다).
현재값은 `python3 tools/litdb/build_index.py --check` 로 본다.

File: litdb/papers/chatterjee2025_diffuse_interface_metal_anode_void_model.md (part 2 of 2)
<!-- digest 표준 양식 (paper-level STANDALONE) · 깊이 기준 = zuo2022_chlorination_cathode_interface.md
- `Fig. 7a` (크롭): 0.25 · 0.75 · 1 h. 흰 양방향 화살표 = **공극 중심 → 위 가장자리** (= 반공극) 라벨 8.0 · 17.9 · 25.1 µm. SE 쪽 색막대는 **로그** (0.01 … 12.47) — 공극 바로 앞 SE 는 0.01–0.2 (파랑–청록, 전류 거의 없음), **공극 위 · 아래 끝에 빨간 점** (전류 집중), 먼 곳은 1–2 (주황). 왼쪽 aux 띠가 위 · 아래로 갈수록 넓다 = 금속이 위 · 아래에서 더 줄었다. 가장자리는 SE 면을 따라 **가늘게 늘어진 쐐기** 꼴로 보인다 — 접촉각은 이 해상도로 못 읽는다.
- `Fig. 7b` (크롭): 0.6 h 에서 0.3 · 0.4 · 0.5 mA cm⁻² — 전류가 클수록 공극이 길고 (9.5 → 11.7 → 14.3 µm) 가장자리 빨간 점이 진하다 (색막대 최대 7.68).
- `Fig. 8` (크롭): 공극 상 (빨강 · ξ_v) 위에 Na 플럭스 화살표 (6500 개 상한 · 길이 ∝ 정규화 크기 · 색막대 0 … 5.7). 0.25 → 1.0 h 동안 **가장자리 화살표가 굵고 검붉어지며** (≈4–5.7) 방향은 **공극 면에서 SE 쪽 (오른쪽 위 · 아래)**. 공극의 가장 왼쪽 점 (*"Void tip"* 표기) 근처엔 화살표가 거의 없다. 먼 곳은 x 방향 · 크기 ≈1 (주황). 본문 서술과 일치한다.
- `Fig. 9a` (크롭): 실선 = 추적 · 점선 = Eq. 19 적분, 4 전류. 모두 9.6 µm (= 2 × 4.8) 에서 출발해 **아래로 볼록 (가속)**. 0.6 mA cm⁻² 만 0.6 h 뒤 실선 · 점선이 벌어진다 (1 h 에 ≈68 대 ≈66). ⚠ 표지 (i) 는 `figure-read ≈` **0.29–0.30 h** 에 찍혀 있다 — `Fig. 7a(i)` 은 0.25 h 다 (§10-⑪). (ii) ≈0.76 h ≈36 µm (= 2 × 17.9 ✓) · (iii) 1.0 h ≈50 µm (= 2 × 25.1 ✓) · (iv)–(vi) 0.6 h ≈19 · ≈23.5 · ≈29 µm (= 2 × 9.5 · 11.7 · 14.3 ✓).
- `Fig. 9b` (크롭): x = 공극 중심에서의 거리 (0–40 µm) · y = F·\|j_Na^ed\|/i_app. 공극 구간은 0 이다가 가장자리에서 수직으로 솟아 봉우리 (3.1 · ≈3.75 · ≈4.25) → 멀어질수록 ≈1.05–1.1 로 감쇠. ≈29 µm 부근에 세 곡선 모두 **작은 계단**이 있다 (원인 언급 없음 · 격자 표본 흔적으로 보임). 점선 = 0.3 mA cm⁻² 봉우리 3.1 을 *"j_Na^ed at ξ_v = 0.5"* 로 표기.
- `Fig. 9c` (크롭): 점 = 원자료 (흩어짐 ±10 µm/h 수준) · 실선 = 15 스텝 이동평균. 0.3 은 거의 평탄 (≈8 µm/h), 0.6 은 0.2 h 의 ≈18 → 0.9 h 의 ≈40 → 1 h 에 ≈70 으로 치솟는다.
- **Eq. 19**: `dy_tr/dt |_Γ = ±2 v_m j_tr(t)` · j_tr = 가장자리 (ξ_v = 0.5) 의 Na 플럭스 크기 · + 박리 / − 도금. 계수 2 의 유도는 없다 (휴리스틱) · 저자: *"suggests an improved approach … than that used by Lu et al. but a more quantitative analytical model is still needed"*.
- `Fig. S9` (쪽 렌더): 비대칭비 (위/아래 가장자리 거리) — 균질 SE 도 ≈1.07 까지 · 저자 원인 = 선형 요소 이산화 오차 (고차 요소 · 조밀 격자로 줄일 수 있음). `Fig. S10`: A^p × 10³ 이면 0.1 s 만에 ξ_v 가 계면을 따라 진동 (`figure-read ≈` 진폭 0.03 → 1 s 에 0.12) — 큰 구동력의 상장 불안정 (ref 5 · 6 of SI).

### 6.5 단일 공극 · 균질 SE 도금 (`Fig. 10` ⚠ · `Fig. 11`) — 크롭 실독

- `Fig. 10` (크롭): **보이는 그림은 다결정 SE (GB 선이 보임) · 0.25 · 1.0 · 1.25 · 2.0 h · 반공극 8.0 / 25.5 / 19.1 / 5.3 µm (a) · 8.4 / 25.4 / 19.3 / 5.2 µm (b) · 색막대 14.99 / 18.25** — 캡션 (균질 SE · −0.5 mA cm⁻² 도금 · (b) 0.2 h 전류 비교) 과 **전혀 안 맞고** `Fig. 12` 와 같다. PDF 에서 두 쪽 (14 · 16) 이 **같은 이미지 객체 (xref 108 · 1820 × 1453 px · 같은 해시)** 를 쓴다 — 출판 과정의 그림 중복이다 (§10-①).
- `Fig. 11a` (크롭): 9.6 µm 에서 내려가는 곡선 4 개 · 끝에 수직으로 떨어진다 (공극 소멸). 실선 · 점선이 끝까지 붙어 있다 (도금은 Eq. 19 적분이 잘 맞음 · 고전류에서 약간 벌어짐).
- `Fig. 11b` (크롭): 봉우리 ≈2.7–2.8 이 ≈3.5–4 µm 에 모여 있고 곡선 셋이 거의 겹친다 · ⚠ 범례가 **+0.30 / +0.40 / +0.50 mA cm⁻²** 로 찍혀 있다 (도금이라 음수여야 함 · 표기 실수).
- `Fig. 11c` (크롭): 속도는 음수 (공극 축소) · 전류가 클수록 더 음수 · 소멸 직전 −60 µm/h 아래로 떨어진다.

### 6.6 단일 공극 · 다결정 SE 순환 + 쌍결정 · 삼결정 (`Fig. 12`–`Fig. 14` · `Fig. S6` · `Fig. S7`) — `Fig. 13` 크롭 실독

- `Fig. 12` (= `Fig. 10` 이미지): 1 h 박리 후 1 h 도금. 공극은 1 h 에 최대 (반공극 ≈25.5 µm) → 2 h 에 거의 원래 (5.2–5.3 µm). 저전도 GB 는 GB 선이 **청록 (전류 낮음)** · 고전도는 **빨강 (전류 높음)**. 공극 앞 SE 의 전류 결핍 (파랑) 영역 · 가장자리 빨간 점은 균질과 같은 꼴.
- `Fig. 13a` (크롭): +y 반공극 대 순환 시간 — 세 곡선이 **Λ 자로 거의 겹침** (0 h 4.8 → 1 h ≈25.3 → 2 h ≈5 µm) · 점선 = GB 위치 6.2 · 16.5 µm. 표지 (i)–(iv) = `Fig. 12` 의 네 시각.
- `Fig. 13b` (크롭): 균질 대비 % 차 (박리 1 h 만). 고전도 (파랑) 는 0.2 h · 0.6 h 에 뾰족한 봉우리 (각 GB 를 지날 때), 저전도 (초록) 는 0.25 h 이후 **대부분 +1 … +2.4 %** 로 위에 있고 "Troughs" 화살표는 그 안의 **국소 골** 두 곳을 가리킨다.
- `Fig. 13c,d` (크롭): GB 에 닿는 순간의 확대 — 고전도 GB 는 빨간 선, 저전도는 청록 점선. 6.2 µm GB 에서 0.123 (저) / 0.117 h (고) · 16.5 µm GB 에서 0.687 / 0.663 h — 고전도 쪽이 **먼저 닿는다**.
- `Fig. 13e` (크롭): 0.6 h 계면 플럭스 — 고전도는 16.5 µm 근처 봉우리 ≈12 에 이어 ≈22 (≈6.8) · ≈28.5 (≈3.8) · ≈35.5 µm (≈8) 에 2 차 봉우리 (GB 와 계면이 만나는 곳) · 저전도는 같은 자리들에 **움푹한 골** (≈35.5 µm 에서 ≈0.6). 점선 세로줄 (GB) 은 `figure-read ≈` 16 µm 에 그어져 있다.
- `Fig. 13f` (크롭): 가장자리 속도 원자료가 크게 흩어지고 (5–55 µm/h) 이동평균은 10 → 30 µm/h · 고전도는 (vi) 0.15 h · (viii) 0.6 h 에 이동평균이 **튄다** (≈23 · ≈41).
- `Fig. 14` (쪽 렌더): 쌍결정 · 삼결정에서 GB 를 지날 때 % 차가 고전도 +10 / +9 % (+y) · +8 % (−y) 로 가장 크고, 저전도는 −2 % 남짓 — **결론: GB 영향 ≤ 10 %**.
- `Fig. S6` · `Fig. S7` (쪽 렌더): 아래 가장자리 (−y) 와 2 h 전체 그림 — 도금 중에도 고전도 쪽이 커지는 경향 (≈4.3 %).

### 6.7 다공극 · 균질 SE (`Fig. 15`) — 크롭 실독 ★

- `Fig. 15a` (크롭): 0.15 · 0.91 · 1.22 h · 공극 7 → 합쳐져 하나의 긴 막 · 접촉 상실이 커질수록 **SE 안 전류 집중 점 (빨강) 이 여러 개** 생기고 1.22 h 에 색막대 최대 **39.44**.
- `Fig. 15b` (크롭): 같은 용량 0.55 mAh cm⁻² 에서 세 전류 비교 — 겉모양은 비슷하지만 0.3 mA cm⁻² 쪽이 덜 합쳐졌다 (색막대 최대 31.86).
- `Fig. 15c` (크롭): 공극 수 계단 함수 7 → 1 · 전류가 클수록 왼쪽 (빠름). ⚠ 표지 (i) 는 `figure-read ≈` 0.19 h (`Fig. 15a(i)` 은 0.15 h).
- `Fig. 15d` (크롭): 평균 공극 면적 — 합쳐질 때마다 계단 상승 · 마지막 공극 하나가 남을 때 190–215 µm² 로 수직 상승.
- `Fig. 15e` (크롭): C_crit 대 전류 — 0.3 → 0.4 완만 (0.755 → 0.742) · **0.4 → 0.5 급락** (→ 0.605) · 0.6 에서 0.58 · 0.1 은 **점선 외삽** (0.78).
- Agier 2022 (ref 35) 를 따라 **C_crit = i_app · t_f** (t_f = 공극 하나만 남는 시각). 전류가 클수록 C_crit 가 줄어드는 것은 실험 (ref 29) · Li/LLZO 시뮬레이션 (ref 35 · 37) 과 정성 일치.

### 6.8 다공극 · 다결정 SE + 공극 2 개 (`Fig. 16` · `Fig. 17`) — `Fig. 16` 크롭 실독

- `Fig. 16a,b` (크롭): 공극 번호 1–7 (위 → 아래) · 저전도 (a) · 고전도 (b) · 0.15 · 0.91 · 1.22 h — 모양은 거의 같다 · 색막대 최대 40.91 / 39.45.
- `Fig. 16c` (크롭): 동그라미 두 개 — 첫 합쳐짐에선 *"High-conductivity GB case is slowest"* · ≈1.2 h 의 3 → 2 에선 *"fastest"*. ⚠ 그림에서 **마지막 2 → 1 (접촉 상실)** 은 균질 ≈1.22 h · 고전도 ≈1.33 h · 저전도 ≈1.37 h 로, **두 다결정이 모두 늦다** — 본문은 이 차이를 따로 말하지 않는다 (§10-⑨).
- `Fig. 16d` (크롭): 평균 면적의 같은 계단 · 동그라미 = 같은 두 사건.
- `Fig. 16e,f` (크롭): 공극 6 + 7 — 합쳐지는 점이 GB 에서 멀다 · 0.67 h (저전도) vs 0.84 h (고전도) · 공극 2 + 3 — 합쳐지는 점 근처에 GB · 1.23 h (저전도) vs 1.16 h (고전도). 저자 해석: **합쳐지는 점이 GB 근처면 고전도 GB 가 가장자리 속도를 높여 빨리 합쳐지고, 멀면 저전도 쪽이 빠르다.**
- `Fig. 17` (쪽 렌더): 공극 2 개 + 쌍결정 — GB 가 합쳐지는 점 근처 (간격 20 µm) 면 고전도만 0.94 h 에 합쳐지고, GB 가 멀면 (간격 15.8 µm) 1.2 h 까지 아무도 안 합쳐지며 공극이 합쳐지는 쪽 **반대로** 자란다 (inset % 차 +1.2 / −0.2 %). ⇒ *"void coalescence behavior depends on the position of the SE GB relative to the point of coalescence"*.

### 6.9 결론 (저자 글머리 그대로 요약) · 다음 과제

- Na 음극은 박리 · 도금에서 줄고 커지며 속도는 전류에 비례 · 날카로운 계면 모델과 일치.
- 완벽 계면에서도 다결정 SE 면 플럭스가 고르지 않아 aux/금속 계면이 살짝 휜다.
- 계면 공극은 박리 · 도금 중 **계면을 따라** 자라고 줄며, 이동 속도는 공극 가장자리의 Na/Na⁺ 플럭스에 비례한다 (전류에 의존) · 공극은 Na 음극의 줄고 커짐을 막는다.
- SE GB 성질은 국소 공극 이동 속도와 합쳐짐 속도에 영향을 주지만 **작다**.
- 다음 과제 (저자): ① 계면 전하이동 동역학 ② **적층압** ③ 다중 사이클 (셀 고장 예측) ④ **3D** (Na/NBA 공극 실험 ref 28 과 정량 비교하려면 필요 — 공극 수 · 총 부피를 사이클별로 보고한 실험).

---

## 7. 우리 계산 대비 ★ (`../our_dft_baseline.md` · W_ad 트랙 · DEM/MPM)

> ⚠ 이 논문은 **물성값을 재는 논문이 아니라 모델 논문**이다 (방법 원전). 우리 DFT 기준선의 네 축 (이온전도 · 산화안정 · 기계 · 전자구조) 과 같은 양이 하나도 없다 — 아래 표는 **값 비교가 아니라 "어느 자리에 무엇이 들어가나" 대응표**다.
> 우리 점착 (W) · 표면에너지 값은 **여기 싣지 않는다** — 위치만 적는다.

| 항목 | 이 논문 | 우리 | 같다 / 다르다 · 이유 |
|---|---|---|---|
| 계면 에너지 입력 | γ = 0.22 J m⁻² (MP 인용 · Na 금속 표면으로 보임 · 면 · 가중 미기재) — 세 확산 계면 공통 | 우리 DFT 표면에너지 · W: `db/properties/adhesion.json` (`surface_energies`) · `db/properties/wad_*.json` — **Na 계 없음** (LPSCl · Ag · C · NCM · Li 쪽) | 계가 달라 **값 이식 불가** · "자리" 만 대응 (§5d) |
| 금속 \| SE 점착 W | **입력 없음** — 자연 경계 → θ = 90° → 암묵 W = γ (우리 추론) | W_ad (DEM-DFT) 트랙: PBE+D3 고정기하 W_sep (보고서 `docs/collab/wad_dem_interface_adhesion_report_2026_11_24.html` §2 · §7) | 이 모델에 W 를 쓰려면 젖음 경계조건을 코드에 추가해야 한다 · γ 와 W 를 **같은 함수 · 같은 면**에서 내야 θ 가 뜻을 갖는다 (MP γ = PBE · 우리 W = PBE+D3 → 섞지 않는다) |
| W 의 종류 | 열역학 계면 에너지 (상장 입력) — **G_c (박리 인성) 가 아니다** | `comparison_vs_ours_DEM.md` §I 규약: W_ad ≠ G_c | 이 모델의 γ 는 W_ad 쪽 양이다 (§I 표에 G_c 와 같은 줄 금지) |
| SE 이온전도 | NBA κ_g ≈ 12.5 mS cm⁻¹ (Table 1 로 우리 계산) · GB 비 0.067 · 1 · 10 (가정) | 우리 argyrodite D · σ: MLIP-MD (UMA) — **절대값 인용 금지 · 상대차만** (원장 규율) | 다른 물질 · 다른 방법 → **비교 안 함** |
| GB 전도 | 결정립 24 개 Voronoi · GB 폭 0.5 µm (실제의 ≈10³ 배) · 보정 없음 | 우리 GB 전도 계산 **없음** | n/a |
| 기계 (탄성 · 크리프 · 적층압) | **없음** | DFT 탄성 E_VRH · B₀ (`our_dft_baseline.md`) · DEM/MPM 압밀 | 이 모델엔 넣을 자리가 없다 (역학을 안 푼다) |
| 전자구조 · 산화안정 | n/a | gap · ESW (기준선) | 해당 없음 |
| 무질서 처리 | n/a (연속체) | SQS 미적용 · 단일 배열 (기준선 주의) | 해당 없음 |
| 확산 계수 입력 | Na 자기확산 D* = 6.33×10⁻¹³ m² s⁻¹ (Mundy 1971 · 3 항 Arrhenius) | 우리 Li 금속 자기확산 · 공공 계산 **없음** (확인 범위: `our_dft_baseline.md` 만 봤다) | Li 로 옮기려면 Li D* · c_v^eq · γ_Li 를 새로 넣어야 한다 |
| 계산 틀 | MOOSE FE (2D · 0.5 M 자유도 · LU) | QE DFT · UMA MD · LIGGGHTS DEM · MPM | 겹치는 방법 없음 |

**판정**: 실제 차이 (real difference) 를 말할 수 있는 항목이 **없다** — 같은 계 · 같은 양이 없다. 이 논문이 우리에게 주는 것은 **값이 아니라 틀** (공극 모델이 계면 에너지를 받는 자리 · 받지 않는 자리 · 결과의 민감도 구조) 이다. 그래서 `comparison_vs_ours_DEM.md` 에는 물성 행이 아니라 **🔧 방법 원전** 줄로 넣는다.

---

## 8. Figure set ★

| Fig | 내용 | 우리 활용 |
|---|---|---|
| 1 | 모델 도식: Ω_ed (aux · 금속 · 공극 확산 계면) · 날카로운 Γ_ed/el (보라) · Ω_el (SE · GB 점선) · Γ_L · Γ_R · 공극/SE 구간 플럭스 0 · (b) 박리 = aux 계면 이동 | **계면 에너지 · 점착 자리가 그림에도 없다** — W 를 넣을 자리 설명 (§5d) 의 기준 그림 |
| 2 | 완벽 계면 · 균질 SE 박리 (a) · 도금 (b) 0.5 mA cm⁻² · 0.5 / 1.5 / 3 h · 두께 27.1 / 22.6 / 15.9 · 7.7 / 12.0 / 18.4 µm · SE 전류 균일 | aux 상 방식의 시각 예 · 첫 0.5 h 과도 구간 주의 |
| 3 | 두께 대 시간 · 4 전류 · 기울기 −0.854 … −4.431 · +0.865 … +4.273 µm/h | Faraday 대조 (0.887 µm h⁻¹ per 0.1 mA cm⁻²) |
| 4 | 3 h 뒤 aux/금속 ξ_a = 0.5 등고선 · 전류별 | — |
| 5 | 완벽 계면 · 다결정 순환 (κ 비 0.067 · 10) · 0.5 / 3.0 / 4.7 / 6 h · GB 전류 낮음/높음 · 삼중점 집중 | 다결정 SE 전류 지도 표현법 (우리 SE 입계 채널 그림 참고) |
| 6a,b | 두께 V 곡선 · 균질 대비 % 차 최대 `figure-read ≈` −2.5 % (0.067) · −1.2 % (10) | "GB 가 평균 두께엔 거의 무관" 근거 |
| 7a | 단일 공극 박리 0.5 mA cm⁻² · 0.25 / 0.75 / 1 h · 반공극 8.0 / 17.9 / 25.1 µm · SE 전류 로그 색 · 가장자리 집중 · 최대 12.47 | **팬케이크 공극 · 가장자리 전류 집중**의 표준 그림 |
| 7b | 0.6 h · 0.3 / 0.4 / 0.5 mA cm⁻² · 반공극 9.5 / 11.7 / 14.3 µm | 전류 의존 |
| 8 | Na 플럭스 화살표 (0 … 5.7 × i_app/F) · 가장자리에서 공극 면 → SE 쪽 · void tip 근처 0 | **공공이 가장자리로 들어온다** 기전 그림 |
| 9a | 공극 크기 대 시간 (추적 실선 · Eq. 19 적분 점선) · 4 전류 · 가속 · ⚠ 표지 (i) ≈0.3 h | 선형 성장 가정 반박 근거 |
| 9b | 0.6 h 계면 정규화 플럭스 · 봉우리 3.1 / ≈3.75 / ≈4.25 · 먼 곳 ≈1.05–1.1 | 가장자리 플럭스 = 성장 속도 지표 (정규화 길이 l_w 에 묶임) |
| 9c | 가장자리 속도 원자료 + 15 스텝 이동평균 · 0.6 mA cm⁻² ≈12 → 40 → 70 µm/h | — |
| 10 | ⚠ **캡션 = 균질 SE 도금 · 이미지 = `Fig. 12` 와 같은 객체 (xref 108)** — 캡션 내용을 그림으로 확인 불가 | 인용 금지 (그림 자체) · 도금 거동은 `Fig. 11` 과 본문으로만 |
| 11a–c | 도금 공극 크기 (소멸 ≈0.31–0.525 h) · 0.2 h 플럭스 봉우리 ≈2.7–2.8 (전류 무관) · 속도 −5 … −15 µm/h · 범례 부호 오기 | 도금에선 공극이 사라진다 (Zhao 와 다름) |
| 12 | 단일 공극 + 다결정 순환 1 h + 1 h · 반공극 8.0 / 25.5 / 19.1 / 5.3 (저) · 8.4 / 25.4 / 19.3 / 5.2 µm (고) | GB 가 있어도 공극 모양 거의 같음 |
| 13a,b | +y 반공극 Λ 곡선 · 균질 대비 % 차: 고전도 봉우리 ≈5.4 · 6.4 · 4.6 % · 저전도 대부분 + (≤ ≈2.4 %) | "GB 영향 ≤ 10 %" 근거 — ⚠ 저전도 곡선은 + 쪽 |
| 13c,d | GB (6.2 · 16.5 µm) 에 닿는 순간 확대 · 0.123 / 0.117 h · 0.687 / 0.663 h | 고전도 GB 쪽이 먼저 닿는다 |
| 13e,f | 0.6 h 플럭스 (고전도 GB 교차점 봉우리 ≈12 · 저전도 골) · 가장자리 속도 튐 (vi) (viii) | GB–계면 교차점이 국소 전류 집중점 |
| 14 | 쌍결정 (GB +10 µm) · 삼결정 (+ −15 µm) · % 차 최대 ≈10 / 9 % (+y) · 8 % (−y) · 저전도 ≈ −2 % | 단일 GB 효과의 깨끗한 분리 실험 |
| 15a,b | 다공극 7 개 (0.5 mA cm⁻² · 0.15 / 0.91 / 1.22 h) · 같은 용량 0.55 mAh cm⁻² 비교 · 접촉 상실 증가 시 전류 집중점 다수 (최대 39.44) | 다공극 합쳐짐 그림 |
| 15c,d | 공극 수 계단 7 → 1 · 평균 면적 ≈17 → 190–215 µm² · t_f ≈2.5 / 1.86 / 1.22 / 0.97 h | 후처리 정의 (`FeatureFloodCount` · `AverageGrainVolume`) 참고 |
| 15e | **C_crit 대 전류** 0.78 (외삽) / 0.755 / 0.742 / 0.605 / 0.58 mAh cm⁻² · 0.4 → 0.5 급락 | 실패 지표 정의 (Agier 2022) · ⚠ 배열 1 개 · 외삽 2 점 |
| 16 | 다공극 + 다결정 · 첫 합쳐짐 고전도 가장 느림 · 3 → 2 고전도 가장 빠름 · 접촉 상실 균질 ≈1.22 · 고 ≈1.33 · 저 ≈1.37 h · 공극 6 + 7 (0.67 / 0.84 h) · 2 + 3 (1.23 / 1.16 h) | GB 위치 ↔ 합쳐지는 점 관계 · ⚠ 다결정이 고장을 늦춘다 (§10-⑨) |
| 17 | 공극 2 개 + 쌍결정 · GB 근처면 고전도만 0.94 h 합쳐짐 · 멀면 1.2 h 까지 안 합쳐짐 · % 차 +1.2 / −0.2 % | — |
| 부록 그림 A (A·Ⅰ) | 계면 폭 l_w 0.5 / 0.6 / 0.7 µm · 반공극 26.73 / 26.51 / 23.16 µm · SE 전류 최대 12.47 / 10.23 / 9.13 | ★ **수치 정규화 민감도 (−13 %)** — W · GB 민감도를 말하기 전에 이것부터 · ⚠ 0.5 µm 패널 라벨 ≠ `Fig. 7a(iii)` |
| S1 | 전위 · 전류 분포 대 해석해 (박리 · 도금 4 전류) · SE 전위 강하 ≈7.4×10⁻⁵ V @ 0.5 mA cm⁻² | κ_g 12.5 mS cm⁻¹ 역산 확인 |
| S2 | 부피평균 c_Na 기울기 · 계면 평균 플럭스 = i_app/F | 질량 보존 검증 방식 |
| S3 | 3 h 뒤 φ · i_x/i_app · i_y/i_app 지도 (0.1–0.3 mA cm⁻²) | — |
| S4 | 전도도 지도: Ω_ed 로그 (σ_v = 10⁻¹⁴ σ_m) · SE 균질 0.012 · 저전도 바닥 0.001 · 고전도 최대 0.118 S/cm | 코드 κ_gb 불일치 판정에 못 씀 (표본률 · §5c-①) |
| S5 | 순환 중 평균 플럭스 ±i_app/F · c_Na 0.9 → 0.49 → 0.9 | — |
| S6 | 아래 가장자리 (GB 7.5 µm 아래) % 차 고전도 ≈10.5 % · 저전도 ≈4.5 % | — |
| S7 | +y % 차 2 h 전체 (도금 중 ≈4.3 %) | — |
| S8 | \|∇μ_Na\| 지도 (최대 8.27×10⁷ · 2.34×10⁸ J mol⁻¹ m⁻¹) | 전류 구동 μ 기울기 크기 — §10-⑥ 차수 어림의 근거 |
| S9 | 비대칭비 (균질 ≈1.075 · 고전도 ≈1.09) · 위/아래 가장자리 전류 봉우리 차 | **이산화 오차 ≤ 8 %** — 결과 해상도의 하한 |
| S10 | A^p × 10³ 에서 ξ_v 진동 (0.1 s → 1 s 성장) | 포물선 계수 상한의 근거 |
| Table 1 (I) | 모델 · 수치 매개변수 전부 (§3a 전사) | 코드 값과 줄 단위 대조 (§5b) |
| Table 2 (II) | 박리 · 도금 속도 대 날카로운 계면 | ⚠ "≲2 %" 는 0.5 mA cm⁻² 에서 3.6 % |
| Table S1 | Na 손실 · 이득률 해석 대 계산 | ⚠ "≤1 %" 는 절대차로만 성립 |

---

## 9. Post-processing ★ — 무엇을 · 어떻게 숫자로 · 어떻게 그렸나

- **무엇**: (해당 기법 없음 — NEB · Bader · COHP · DOS · grand-potential ESW · ELF 전부 n/a.) 이 논문의 후처리는 **장 (field) 에서 기하량 뽑기**다.
- **공극 크기**: ξ_v = 0.5 위치를 계면 방향 선 위에서 찾고 (코드 `FindValueOnLine` · 위 · 아래 따로), 중심 → 가장자리 거리 × 2 = 공극 크기 (`Fig. 9a` · `Fig. 11a`). 반공극 (`Fig. 13a` · `Fig. 14a,b`) 은 한쪽만.
- **% 차**: (다결정 − 균질)/균질 × 100 (`Fig. 6b` · `Fig. 13b` · `Fig. 14e,f` · `Fig. S6b` · `Fig. S7` · `Fig. 17b` inset).
- **전극 두께**: ξ_a = 0.5 (aux/금속 계면) 의 x 위치 · 영역 가운데 줄 (`Fig. 3` · `Fig. 6a`) → 선형 맞춤 기울기 = 박리 · 도금 속도 (`Table 2`).
- **계면 플럭스**: Γ_ed/el 위 \|j_Na^ed\| = √(j_x² + j_y²) 를 i_app/F 로 정규화 (`Fig. 9b` · `Fig. 11b` · `Fig. 13e`) · 면적 평균 j_x (Eq. S.21 · `Fig. S2c,d` · `Fig. S5a` · 코드 `SideDiffusiveFluxAverage`).
- **가장자리 속도**: Eq. 19 (가장자리 플럭스 × 2 v_m) → 원자료 점 + **15 시간 스텝 이동평균** (`Fig. 9c` · `Fig. 11c` · `Fig. 13f`) → 시간 적분해 추적값과 비교 (`Fig. 9a` · `Fig. 11a` 점선).
- **공극 수 · 평균 면적**: 연결 성분 세기 (`FeatureFloodCount` · 문턱 0.5) · 평균 면적 = 총 공극 면적 / 개수 (`AverageGrainVolume`) (`Fig. 15c,d` · `Fig. 16c,d` · `Fig. 17a,b`).
- **C_crit**: i_app × t_f (t_f = 공극 하나만 남는 첫 시각 · Agier 2022 정의) (`Fig. 15e`) · 0.1 mA cm⁻² 는 0.3 · 0.4 두 점으로 선형 외삽.
- **질량 · 전하 검증**: 부피평균 c_Na (Eq. S.17 · 코드 `ElementAverageValue`) 기울기 대 해석 (Eq. S.20) · 1D 해석해 (S.5–S.14).
- **비대칭비**: 중심 → 위 / 중심 → 아래 거리비 (`Fig. S9`).
- **도구**: MOOSE 후처리기 + Exodus · CSV 출력 (코드). 등고선 · 화살표 그림은 Exodus 시각화 (도구 이름은 본문에 없다) · 곡선 그림은 표준 2D 플롯 (도구 이름 없음).
- **기록**: 입력 · 소스만 공개 · 출력 (Exodus · CSV) 은 요청 시. 보조 동영상 S1–S6.

---

## 10. 비판 — 이 논문의 약한 곳 ★

① **출판본 `Fig. 10` 은 잘못된 그림이다.** PDF 14 쪽 (`Fig. 10`) 과 16 쪽 (`Fig. 12`) 이 **같은 이미지 객체** (xref 108 · 1820 × 1453 px · 픽셀 해시 동일) 를 쓴다. 보이는 그림은 다결정 SE · 0.25–2.0 h 순환 (`Fig. 12` 내용) 이고, 캡션이 말하는 균질 SE · −0.5 mA cm⁻² 도금 시간 변화 · 0.2 h 전류 비교는 **어디에도 없다**. 도금 공극의 모양 · 전류 분포 서술 (*"preferentially shrinks along the interface"* · *"final void size after plating for 0.2 h decreases with increasing magnitude"*) 은 그림으로 검증할 수 없고 `Fig. 11` 의 곡선만 남는다. (arXiv 판에 원래 그림이 있는지는 확인 안 함.)

② **수치 매개변수가 물리 효과보다 크게 결과를 움직인다.** 계면 폭 l_w 0.5 → 0.7 µm 에서 1 h 반공극이 26.73 → 23.16 µm (**−13 %**, `Fig. A·1`) — 논문의 주제인 GB 효과 (≤ 10 %) 보다 크다. l_w 는 *"computational cost"* 로 고른 값이고 Δx = l_w/3 이라 격자도 같이 바뀌어 **격자 수렴과 계면 폭 수렴이 분리돼 있지 않다**. 게다가 A·1 의 l_w = 0.5 µm 패널은 `Fig. 7a(iii)` (같은 조건 · 색막대 최대도 **12.47** 로 같음) 과 같은 결과로 보이는데 라벨이 **26.73 대 25.1 µm** 다 — 같은 결과를 다른 정의로 쟀거나 다른 계산이다 (논문에 설명 없음). A·1 안의 상대 비교 (−13 %) 도 그 정의가 세 패널에 같았다는 전제에서만 읽힌다.

③ **"무시할 만한 차" 주장이 적힌 숫자와 안 맞는다.** `Table 2` 의 *"≲2%"* (박리 대 도금) 는 0.5 mA cm⁻² 에서 4.431 대 4.273 = **3.6 %** · 날카로운 계면 대비도 최대 3.5 % (0.1 박리) · 3.4 % (0.5 도금). `Table S1` 의 *"≤1%"* 는 0.136 대 0.139 = 상대 2.2 % (절대 0.003 h⁻¹) — 상대로 읽으면 틀린다 (우리 계산).

④ **전하이동 저항이 없어 가장자리 전류는 원리적으로 특이점이다.** Eq. 15 (전위 연속) 는 1 차 전류분포를 뜻하고, 절연 공극과 도통 금속이 만나는 가장자리에서 SE 전류 밀도는 수학적으로 발산한다 (2D 혼합 경계의 r^(−1/2) 꼴 · 우리 설명). 모델에서 그것을 유한하게 만드는 것은 **l_w · Δx · 선형 요소** 뿐이다 → 가장자리 플럭스 봉우리 (3.1–12 × i_app/F) 와 그것이 정하는 성장 속도는 **정규화 길이에 묶인 값**이다. `Fig. A·1` (넓을수록 봉우리 12.47 → 9.13) · `Fig. S9` (선형 요소 탓 비대칭 ≤ 8 %) 이 그 증거다. 저자도 전하이동을 다음 과제로 든다.

⑤ **실험에서 가장 큰 손잡이가 모델에 없다.** 적층압 · 금속 크리프 (서론에서 저자 스스로 CCS 를 올리는 첫 요인으로 든 것) · 표면 확산 · 공극 핵생성 · 3D 가 모두 없다. 그래서 C_crit 의 실험 대조 (Li/LLZO · 0.7 MPa 실측 ≈1 mAh cm⁻² 대 이 모델 Na · 0 MPa 0.78 외삽) 는 금속 · SE · 압력이 다 다른 두 값의 비교이고, 같은 Na | NBA 실험 (ref 28 · 4–9 MPa · CCS 1.5–2.5 mA cm⁻²) 과는 대조하지 않았다. *"22% lower"* 는 검증이 아니라 차수 확인이다.

⑥ **이 체제에서 계면 에너지 (γ · W) 의 역할은 작게 나온다 — 그리고 그 크기도 모델 선택에 묶여 있다 (우리 차수 어림).** 금속 bulk 에서 정해진 플럭스를 나르려면 ∇μ = j v_m² A^m / D 가 필요하다 → 0.5 mA cm⁻² 에서 **5.3×10⁷ J mol⁻¹ m⁻¹** (`Fig. S8` 색막대 차수와 일치) → 5 µm 에 ≈270 J/mol · 1 µm 에 ≈53 J/mol (가장자리 플럭스 4.25 배면 ≈230). 모세관 (Gibbs–Thomson) Δμ = γ v_m/r 은 r = 4.8 µm 에 **1.1 J/mol** · r = 0.5 µm 에 **10.5 J/mol**. ⇒ 공극 규모 ≈0.4 % · 가장자리 규모 ≈5–20 % (우리 계산). 그래서 이 모델에선 W 를 바꿔도 전체 성장 속도는 크게 안 바뀌고 **가장자리 기하**에 주로 들어갈 것이다. ⚠ 다만 이 비율은 **A^m (실험 근거 없이 고른 11 f_c) 에 반비례**한다 — 이상 희박 공공 열역학 (A ≈ f_c/c_v^eq ≈ 3200 f_c 에 D_v = D*/c_v) 으로 옮겨 읽으면 같은 플럭스의 μ 변화가 ≈1/11 로 작아져 모세관 비중이 ≈11 배 커진다 (우리 추론 · 확신 낮음 · ⑬). **"계면 에너지가 덜 중요하다" 는 결론을 이 모델에서 일반화하면 안 된다.**

⑦ **매개변수 출처가 약하다.** γ 0.22 J m⁻² (MP 인용 · 어느 면인지 없음) · A^p (*"no experimental data"* · 안정성 상한만 있음) · L_φ (확산 지배 보장용 · 주석 식의 4300 배) · c_v^eq (형성 엔트로피 −2.0 k_B — 음의 형성 엔트로피는 흔치 않은 값이라 원전 확인 필요 · 우리는 원전 안 봄 · 코드 주석 연도도 1974 ≠ 1964) · GB 폭 10³ 배 (보정식을 언급만 하고 안 씀) · κ_gb 0.067 (코드와 다름 · §5c-①). 결과가 이 선택들에 얼마나 민감한지는 l_w 하나만 보였다.

⑧ **C_crit 곡선의 모양은 통계가 아니다.** 공극 배열 **하나** (7 개 · 고정 위치) 의 결과이고, 합쳐짐이 계단 사건이라 0.4 → 0.5 mA cm⁻² 의 급락 (0.742 → 0.605) 은 **마지막 합쳐짐 순서가 바뀐 것**일 수 있다 (`Fig. 15c` 에서 0.4 는 1.86 h 에 마지막 두 개가 합쳐짐 · 0.5 는 1.22 h). 0.1 mA cm⁻² 값은 그 비선형 곡선의 **두 점 (0.3 · 0.4) 직선 외삽**이다. 배열을 바꾼 앙상블이 없으면 C_crit(i) 의 기울기는 인용할 수 없다.

⑨ **"GB 영향은 작다" 는 지표를 골라서 나온 말이다.** (a) `Fig. 13b` 의 저전도 곡선은 0.25 h 뒤 **대부분 양 (+1 … +2.4 %)** — "저전도 GB 쪽에서 느려진다 (troughs)" 는 국소 **기울기**지 공극 크기가 작아진다는 뜻이 아니다. (b) `Fig. 16c` 에서 **접촉 상실 시각**은 균질 ≈1.22 h · 고전도 ≈1.33 h · 저전도 ≈1.37 h (`figure-read`) — **두 다결정 모두 9–12 % 늦다**. C_crit 로 바꾸면 ≈0.61 → ≈0.67–0.69 mAh cm⁻² (+10–13 %, 우리 계산). 고장 지표로는 반공극 지표와 같은 크기의 효과가 나고, **방향이 GB 전도도 부호와 무관**하다 — GB 전도도 효과라기보다 **이질성 (전류 재분배) 자체**의 효과로 보인다 (우리 추론 · 배열 1 개). 논문은 이것을 C_crit 로 보고하지 않았다.

⑩ **저장소 입력은 재현 세트가 아니다** (§5c): 저전도 κ_gb 가 다르고 (1.7×10⁻³ 대 0.067) · 실행 시간이 다르고 · 도금 / 순환 / 스윕 / 쌍결정 입력이 없고 · 균질 단일 공극만 측정선이 0.2 µm 안쪽이다. "코드 공개" 가 "그림 재현 가능" 을 뜻하지 않는다.

⑪ **그림 · 표기 잔실수**: `Fig. 9a` 표지 (i) 가 ≈0.3 h (`Fig. 7a(i)` = 0.25 h) · `Fig. 15c` 표지 (i) ≈0.19 h (`Fig. 15a(i)` = 0.15 h) · `Fig. 11b` 범례가 도금인데 양의 전류 · `Fig. 13e` GB 세로선이 ≈16 µm (라벨 16.5 µm) · `Fig. 14` 본문 *"drops to 2%"* 인데 그림은 ≈ −2 % · Eq. 13 의 h_g 가 항등적으로 1 · SI 가 "Section 4.1.1" 같은 옛 절 번호 · 코드 변수 이름이 `xLi` · `exLi_*` (Li 코드에서 옮긴 흔적).

⑫ **Eq. 19 는 유도가 아니라 가정이다.** 계수 2 의 근거 · "가장자리 플럭스" 를 ξ_v = 0.5 에서 읽는 이유 · 접촉각 무시 (저자 인정) — 고전류 · 늦은 시간에 추적값과 벌어진다 (0.6 mA cm⁻² 1 h `figure-read ≈` 68 대 66 µm). *"void growth rate is a linear function of the flux at the void edge"* (초록) 는 이 가정을 적분해 맞춰 본 것이지 독립 증명이 아니다.

⑬ **금속 안 Na 수송 · 열역학의 물리 대응이 불분명하다 (우리 차수 검토 · 확신 낮음).** bulk 에서 c_Na 를 **D* (자기확산) 로 Fick 확산**시킨다 (A.4). 공공 기구로 보면 c_Na 편차 = 공공 편차이고 그 확산계수는 D_v ≈ D*/c_v 라, 모델의 c_Na 편차는 "공공 상대 편차 Δc_v/c_v" 로 읽어야 차수가 맞는다 (0.5 mA cm⁻² · 10 µm 에 Δc_Na ≈ 1.9 % · 우리 계산). 그렇게 읽으면 이상 희박 공공의 μ ≈ RT·Δc_v/c_v 인데 모델은 μ = A^m v_m Δc = **11 RT·Δc** 라 같은 플럭스에 구동력이 ≈11 배다. 공극 성장 속도 자체는 확산 지배 극한에서 D 와 전류 분포가 주로 정하지만, 모세관 · 젖음 같은 **μ 단위 항의 상대 비중**은 이 11 배에 직접 걸린다 (⑥).

⑭ **검증 범위**: Faraday · 질량 · 전하 보존 (보존형 모델이면 당연히 맞는 것) + 공극 모양의 **정성** 일치 + C_crit 한 점. 공극 속도 · 합쳐짐 시간 · GB 효과는 실험 대조가 없다.

---

## 11. 적용 인사이트 ★ (우리 연구에 어떻게)

- ① **DEM-DFT 점착 보고서의 "공극 모델 입력" 문장을 구체화한다.** 보고서 §7 은 *"공극 모델에 Li–벽 접촉각 같은 입력이 있으면 재료별 값으로 줄 수 있다"* 고 한다. 공개 연속체 공극 모델 (이 논문 · MOOSE) 은 **그 입력이 없다** — 금속 | SE 경계에서 상장이 자연 경계라 접촉각이 90° 로 고정된다 (= W 가 γ 로 박혀 있다). 그래서 우리 W 가 쓰이려면 모델 쪽에 젖음 경계조건 (`Δγ_w = W − γ`) 이 먼저 들어가야 한다. 이 문장 하나가 "DFT W → 연속체" 사슬의 **빠진 고리**를 정확히 가리킨다.
- ② **W 와 γ 는 쌍으로 넘긴다.** 접촉각은 W/γ 비로만 정해진다 (cos θ = W/γ − 1). 이 모델의 γ (MP · PBE) 옆에 우리 W (PBE+D3) 를 꽂으면 θ 가 함수 차이를 먹는다 — 넘길 때는 **같은 틀의 γ_금속 을 같이** 낸다 (보고서 §7 규칙과 같다).
- ③ **민감도는 "어디에" 를 먼저 묻는다.** 이 모델 체제 (0.3–0.6 mA cm⁻²) 에서 모세관 항은 공극 규모로 ≈0.4 %, 가장자리 규모로 ≈5–20 % (§10-⑥ · 우리 어림) — W 는 **전체 성장 속도보다 가장자리 기하 · 국소 속도**에 들어간다. W 가 더 중요해질 곳은 **저전류 · 휴지 · 핵생성 · 공극 모양 이완 (표면 확산과 함께)** — 모두 이 모델이 안 푸는 것이다. 우리 W 의 쓰임새를 말할 때 이 구분을 같이 적는다.
- ④ **정규화 길이를 먼저 박는다.** 전하이동 저항이 없는 모델의 접촉 가장자리 전류는 특이점이라 결과가 l_w · Δx 에 묶인다 (−13 %). 우리 DEM/MPM 에서 입자 접촉 가장자리 전류 · 플럭스 집중을 읽을 때도 같은 함정이 있다 — "봉우리 값" 을 인용하려면 **정규화 길이 (요소 크기 · 계면 폭) 와 그 수렴**을 같이 적는다.
- ⑤ **고장 지표 정의를 빌릴 수 있다.** C_crit = i_app · t_f (Agier 2022) 와 `FeatureFloodCount` 로 공극 수 · 평균 면적을 세는 방식은 우리 미세구조 (SE 기공 · 접촉 상실) 지표에도 그대로 쓸 수 있다. 단 ⑧ 처럼 **배열 앙상블** 없이 곡선 모양을 말하지 않는다.
- ⑥ **다결정 SE 처리의 선례.** h_gb = 16 Σ ξ_i² ξ_j² 보간 · 0.5 µm GB · 폭 보정 미적용 — 우리 SE 입계 채널 모델링 (B-Rint ② "전하 채널 계면" 축) 에서 **입계 폭 10³ 배 문제를 어떻게 다룰지** 의 반면교사 (보정식은 ref 65 Eq. 26 · 원문 미확인).
- ⑦ **코드가 공개돼 있다** — γ · W (젖음 조건 추가) · l_w 스윕을 우리가 직접 돌려 민감도를 잴 수 있다. 다만 MOOSE 앱 빌드 (phase field module · 사용자 객체 등록 `"yourApp"` 교체) 가 먼저고, 저장소 입력은 재현 세트가 아니므로 (§5c) **카드 (보고량 · 판정 기준) 를 먼저** 쓴다. 계 (Na | NBA) 도 우리 계가 아니다 — Li | LPSCl 로 옮기려면 D · c_v^eq · γ · κ 를 전부 새로 넣는다.

## 12. 인용 가능 문장 (영문 초안 · 랩 표기 *J. Electrochem. Soc.*, 172, 070522 (2025))

- "In a two-dimensional grand-potential phase-field model of a Na | Na-β″-alumina half-cell, an interfacial void grew along the interface during stripping, and its growth accelerated with time as the Na flux concentrated at the void edges (*J. Electrochem. Soc.*, 172, 070522 (2025))."
- "In that model, the metal | electrolyte interface is a sharp, stationary boundary that carries no interfacial-energy or adhesion term; the only interfacial energy is a single value (0.22 J m⁻²) shared by all diffuse interfaces." — ⚠ 뒤 절 ("no … term") 은 **공개 코드를 우리가 읽은 결과**다. 논문 인용으로만 쓰지 말고 "(our reading of the published input files)" 를 붙인다.
- "Grain-boundary conductivity (κ_gb/κ_g = 0.067–10) changed the predicted half-void size by at most about 10 %, whereas changing the diffuse-interface width from 0.5 to 0.7 µm changed it by about 13 %." — 두 수를 **같이** 인용한다 (앞 절만 떼면 과대).
- "The predicted critical stripping capacity decreased from about 0.78 (extrapolated to 0.1 mA cm⁻²) to 0.58 mAh cm⁻² at 0.6 mA cm⁻² for a single seven-void configuration without stack pressure." — 조건 (배열 1 개 · 압력 0 · 2D) 을 빼지 않는다.

## 13. 주의 / 한계 (인용 규율)

- **문헌 수치는 소환값**이다 — 이 논문의 γ · D · κ · C_crit 를 우리 db 값과 같은 표에 넣지 않는다 (계도 Na | NBA 로 다르다).
- **이 모델의 γ (0.22 J m⁻²) 는 W_ad 쪽 양** (열역학 계면 에너지) 이다 — G_c (박리 인성) 와 같은 줄에 두지 않는다 (`comparison_vs_ours_DEM.md` §I 규약).
- **"W = γ 가 박혀 있다" 는 우리 추론**이다 (자연 경계조건 → 90° 접촉각). 논문은 접촉각을 말하지 않는다 (Eq. 19 의 한계로만 언급). 외부 문서에 쓸 땐 "published input files impose a natural (zero-gradient) boundary condition on the phase fields at the metal | SE interface" 꼴로 근거를 같이 적는다.
- **`Fig. 10` 은 인용 금지** (이미지가 `Fig. 12` 와 같다). 도금 공극 거동은 `Fig. 11` + 본문으로만.
- **κ_gb/κ_g = 0.067 의 출처가 흔들린다** (코드는 1.7×10⁻³) — "저전도 GB 0.067" 결과를 인용할 땐 "as stated in the paper" 를 붙인다.
- **C_crit 의 실험 대조 ("22 % lower") 는 Li/LLZO 0.7 MPa 실측과의 비교**다 — "Na 모델이 실험을 재현했다" 로 쓰지 않는다.
- **GB 영향 "≤ 10 %"** 는 반공극 크기 지표 · 이 배열 · 이 계면 폭에서의 값이다 — 고장 시각 지표로는 다결정이 9–12 % 늦다 (`figure-read` · §10-⑨).
- **모든 값은 2D** (공극 = 종이 면에 수직으로 무한한 띠) · 위 · 아래 거울 경계 (= 80 µm 주기 배열) 다. 3D 원판 공극의 가장자리 (고리) 집중과 차수가 다를 수 있다.
- 이 digest 의 차수 어림 (§10-⑥ · ⑬) 은 **우리 계산 · 확신 낮음** 표시 그대로만 옮긴다.

## 14. 기법 용어 미니사전

| 용어 | 뜻 (이 논문에서) |
|---|---|
| 상장 (phase-field) · 확산 계면 | 상의 경계를 0 → 1 로 매끄럽게 변하는 변수 (ξ) 로 나타내 계면을 따로 추적하지 않는 방법. 계면 폭 l_w 는 물리 폭이 아니라 계산 편의 값 |
| grand potential (대퍼텐셜) | Ω = F − μN. 농도 c 대신 **확산 퍼텐셜 μ** 를 독립 변수로 쓰면 계면 안 두 상이 같은 μ 를 가져 계면 에너지와 bulk 구동력이 분리된다 → µm 규모 계면 폭을 써도 결과가 덜 흔들린다 (Plapp 2011) |
| 확산 퍼텐셜 μ_M^ed | 금속 원자 M 의 화학 퍼텐셜 (J/mol) — 여기선 Na 하나라 사실상 Na 화학 퍼텐셜. 코드 변수 `w` |
| Allen–Cahn 식 | 상장 변수의 이완 방정식 (Eq. 5) — 자유 에너지를 줄이는 쪽으로 ξ 가 변한다. 계수 L_φ = 이완 속도 |
| 보간 함수 h_p | 상별 성질을 섞는 가중치 h_p = ξ_p²/Σξ² (Moelans) — 전도도 · 이동도 · grand potential 을 이 가중치로 섞는다 |
| aux (auxiliary) 상 | 집전체와 금속 사이 "빈 공간" 상 — 금속이 줄면 이 상이 넓어진다. 날카로운 금속 \| SE 계면을 고정해 두려고 만든 장치 |
| 포물선 자유에너지 · A^p | f = (A/2)(c − c_eq)² — A 가 클수록 농도가 평형에 붙어 있다. 실험 근거 없이 고른 값 · 너무 크면 불안정 (`Fig. S10`) |
| 열역학 인자 · susceptibility | dμ/dc = v_m d²f/dc² (= v_m A) · 그 역수 dc/dμ 가 이동도 M = D dc/dμ 에 들어간다 |
| 자연 경계조건 (natural BC) | 아무 조건도 안 주면 약형식에서 자동으로 생기는 "법선 기울기 0". 상장에선 **계면이 벽과 90° 로 만난다** = 벽 에너지 없음 |
| 젖음 경계조건 (wetting BC) | 벽 위 상장에 벽 에너지 f_s(ξ) 를 주어 접촉각 θ 를 정하는 조건 (Cahn 형). cos θ = (γ_SE/v − γ_SE/m)/γ = W/γ − 1 — 이 모델엔 없다 |
| Young–Dupré | W = γ(1 + cos θ) — 점착일 W 를 접촉각으로 바꾸는 식 (W_ad 보고서 §7) |
| 1 차 전류분포 | 전극 표면 반응 저항 없이 전해질 옴 저항만으로 정해지는 전류 분포 — 절연체와 도체가 만나는 가장자리에서 전류가 발산한다 |
| Voronoi 테셀레이션 | 점 (결정립 중심) 마다 가장 가까운 영역을 나눠 다결정을 만드는 방법 (코드 24 개) |
| CCS · CCP | 임계 박리 전류 · 임계 도금 전류 (Kasemchainan 2019) — CCS 위에서 박리하면 공극 → 다음 도금에서 덴드라이트 |
| C_crit (임계 박리 용량) | i_app × t_f (t_f = 공극 하나만 남는 시각 = 접촉 상실) — Agier 2022 정의 |
| BDF2 · Newton · LU (MUMPS) | 2 차 후진 차분 시간 적분 · 비선형 뉴턴 반복 · 직접 해법 (MUMPS 분해) — 코드 설정 |
| FeatureFloodCount | MOOSE 후처리기 — 문턱 0.5 로 이어진 영역 (공극) 을 세고 번호를 붙인다 · `AverageGrainVolume` 으로 평균 면적 |
| 무차원화 (l_c · τ · f_c) | l_c = 1 nm · τ = l_c²/D (1.58 µs) · f_c = RT/v_m 로 길이 · 시간 · 에너지를 나눠 수렴을 돕는다 |
