Repository: yonghoon7153-source/Yonghoon-DEM-DFT

# 📚 LITDB — 문헌 단일 시스템 (**SE·DFT 축 + DEM·MPM 축, 두 트랙**)

> **앞으로 논문은 여기서만 본다.** 여러 곳(db/literature, kb/papers, db/properties, Excel)에 흩어진 문헌을 한 곳에서 생각·참고·비교하기 위한 통합 MD 시스템.

## 왜 트랙이 둘인가
`INDEX.md` 는 argyrodite 전해질 축이라 접촉역학·MPM·건식전극 digest 가 들어갈 자리가
없다. 그래서 한때 64편이 **어느 인덱스에도 없었다**(open_items #7). 축을 나눠 그 구멍을
닫았고, 한 분모로 세면 “159편 중 98편 미언급” 같은 **가짜 미결**이 나온다
(`comparison_vs_ours.md:8`). 분리는 실측 근거가 있는 결정이다 — 합치지 말 것.

⚠ 이 표의 **편수는 적지 않는다.** 손으로 쓴 수는 반드시 낡는다(README 자신이 세 번 틀렸다).
현재값은 `python3 tools/litdb/build_index.py --check` 로 본다.

File: litdb/papers/chaudhuri2006_cohesive_mixing_tumbling_blender_bond_number_rotation_speed.md (part 2 of 2)
<!-- digest 표준 양식 확장 (paper-level STANDALONE). ★ = 사용자가 특히 원한 항목. 깊이 기준 = bazzoun2026_dem_fem_rnm_ionic.md ·
**원문 안 어긋남** ([인쇄 · 판독 · 카드 산술] · 아홉): ① 계산 드럼 *"diameter of 9cm, length 1cm"* ↔ 그림 3 X(m) 축 반지름 0.090 m · 본문 크기로는 입자가 안 들어감 (§3-2) ② 유리구 실험 §3 *"20 and 30μm"* · 20 rpm ↔ §5.1 *"50 and 30μm"* · 15 rpm ③ 그림 3 시간: 캡션 'T = 0 and 5 revolutions' · 본문 '1 and 5 revolutions' · 판 't = 0.5 rev' · 글자 'T = 3 secs' ④ 식 (4) 셋째 줄 'K_b' (본문 K_bb) · 점착력을 식 (1) 의 법선 접촉력 기호 F_N 으로 씀 ⑤ 식 번호 (3) 이 없다 (2 → 4) ⑥ *"σ² is the maximum possible variance"* (σ0² 의 0 빠짐) ⑦ 본문 *"Four values of cohesion … the four levels"* ↔ 그림 2B 곡선 다섯 (K 120 포함) ⑧ 그림 7B 설명 *"(Kbb=150 and Krb=0)"* ↔ 바꾸는 것이 K_rb (K_rr = 0 이어야) ⑨ 표 1 법선 강성 하나 ↔ 모델의 K1 · K2 둘 · 그 밖: 결론 *"Composition profiles of experiments agreed with simulation results"* (실험 농도 단면 없음) · 회전 결과 *"in agreement with experimental results"* (회전 실험 없음) · 그림 5B 가로축 4.5 바퀴 ↔ 스냅숏 · 본문 5 바퀴 · 범례 'Kbb50_Krb_100_Krr0' · 'Kbb150_Krb150_Krr' (잘림) · 표 2 'Same in Table 1' · 참고문헌 [6] 'Khakkar' ↔ [7] 'Khakhar' · [8] 'Lett. Nat.' (= Nature) · [35] 'Alexandar' · K 를 *"independent of particle size"* 라 정의하고 최적 K 가 *"scale dependent"* 라 적음 (모순은 아니나 긴장 — §4-3).

---

## 4. ★ 방법 — 사슬 · 입자 처리 · 이 묶음의 네 질문

### 4-1. 계산 · 판독 사슬
접촉 법칙 (Walton–Braun 이력 법선 · Walton 증분 미끄럼 접선 · 정사각 우물 상수 인력) → 점착 세기 = K (같은 크기) / K_rr · K_rb · K_bb (다른 크기 · 작은 입자 무게로) → 겹치지 않게 넣고 중력으로 가라앉힘 → 좌우 반에 색 표지 → 회전 (20 rpm · 회전 시험 12.5 · 30) → 칸 (bins) 농도 분산 → I = σ²/σ0² (처음 = 1) → ln I 대 회전 (5 바퀴 · 비균일 4.5–5) · 스냅숏 · 속도장 → (같은 크기 K 60 만) 실험 사진과 눈 대조.  비교는 늘 **비점착 (NC) 곡선 대비** 이고 같은 처음 상태를 다시 쓴다 (비균일 비점착 = 한 런 · K 120 / 20 rpm = 한 런 [판독 · 벡터]).

### 4-2. 입자 처리 (우리 축 언어로)
- **단단한 구 + 이력 스프링 접촉 (Walton–Braun)** — 누름 K1 · 되돌림 K2 (> K1) 라 접촉마다 잔류 겹침 α0 이 남는다 = **접촉 법칙 수준의 소성 (에너지 소산)** · 입자 모양은 바뀌지 않는다 · 우리 압밀 DEM 의 LIGGGHTS `hooke/hysteresis` 와 같은 계열 (`luding2008_…` · `walton1993_…` 카드) [카드 관찰].
- 점착 = **접촉할 때만 켜지는 상수 인력** (겹침 · 크기 · 접촉 반경에 무관) — JKR · DMT · SJKR 처럼 겹침 · R\* 에 따라 커지지 않는다 · 분리 에너지는 '우물 폭' 에 달렸는데 그 폭이 적혀 있지 않다 [미확인] · Coulomb 한계의 법선력에 점착이 들어간다 (점착이 마찰 한계를 키움 · p.2).
- 단분산 쌍 (같은 크기 · 1 : 1.5) · 같은 밀도 · 같은 부피 (비균일) · 강성 6000 N/m (2 mm 입자 · [카드 산술] 유효 E ≈ k/d ≈ 3 MPa 자릿수 = 낮춘 강성) · 벽 = 원통 벽 (입자로 만든 벽이라는 말 없음 · 입자–벽 마찰 0.7 · 점착 = 같은 종 쌍) · 끝판 마찰 0.
- 크기 · 강성 · 점착을 모두 '무차원 K' 하나로 묶어 실제 분말 (50 µm Avicel) 을 2 mm 계산 입자로 흉내 냄 — 우리 믹서 덱의 거친 입자 parcel (SE 반지름 7.57×10⁻⁵ m · AM_P 6.81×10⁻⁴ m · CGF 151.4 · `nase2001_…` 카드 §3-6 표) + Bond 수 맞춤과 같은 관행 [카드 관찰].

### 4-3. ★ 이 묶음의 네 질문 (원문 문장과 위치)
- **(i) DEM 한계 진술 = 말 있음 (일부 · 큰 변형 한계는 아님)** — 정전기 미포함 (각주 2) · *"All the values reported here are for the system as described in Table 2, and are strongly scale dependent"* (p.9) · *"the optimum values of bond numbers are scale dependent"* · *"The existence of an optimal mixing state is still an open question"* (p.10) · K 를 *"the measure of cohesiveness that is independent of particle size"* 라 정의하면서 (p.2) 각주 1 에서 *"we are not claiming that cohesive forces depend on the particle weight"* — 실제 반데르발스 점착은 크기에 비례 (F ∝ R) 하므로 같은 재료라도 K ∝ 1/R² [카드 추론 · 논지 §2-1 꼴] → '규모 의존' 은 이 정의의 당연한 결과다.  단단한 구 · 점접촉의 한계 (모양 · 큰 겹침) 는 말이 없다 (혼합은 저응력이라 필요가 없었다).
- **(ii) 소성 · 큰 변형의 어려움 = 논의 없음** — 이력 스프링 (K1 ≠ K2) 이 접촉 소산 · 잔류 겹침만 준다 · 입자 형상 · 부피 보존 유동 없음 · 강성은 *"large enough to ensure that the overlaps … remain small"* 라는 조건뿐 (값의 근거 · 민감도 시험 없음) · 계산 비용 [미확인] ([카드 산술] 20 rpm 5 바퀴 = 6.0×10⁶ 걸음 · 입자 1.04–2.0 만 개).
- **(iii) 차원** — **3D DEM** (p.3) · 드럼 길이 1 cm = 작은 입자 지름 5 개 · 큰 입자 3.3 개 → 끝판 마찰 0 의 얇은 3D 슬랩 · 스냅숏은 *"two-dimensional viewing plane"* (p.8 · 끝판 쪽 단면) · 실험은 길이 42 cm 원통을 끝에서 본 사진 · 2D ↔ 3D · 슬랩 ↔ 긴 원통의 차이에 대한 진술 없음 · I 의 칸이 3D 인지 단면인지 [미확인].
- **(iv) 탈압** — 덩어리 압밀 · 탈압 없음 · 접촉 하나의 되돌림 가지 (K2) 뿐.

### 4-4. 기법 미니 용어집
- **정사각 우물 퍼텐셜 (square-well potential)** = 일정 거리 안에서 일정한 깊이의 인력 퍼텐셜 — 여기서는 '접촉 중 상수 인력 F_cohes' 로 구현 (폭 미기재).
- **Bond 수 K** = 점착력 ÷ 입자 무게 (여기서는 다른 크기 쌍도 작은 입자 무게로 나눔 · Li–McCarthy 는 쌍의 가벼운 쪽 무게).
- **latching spring (Walton–Braun)** = 누를 때 K1 · 되돌릴 때 K2 (> K1) 인 이력 스프링 · 반발 계수 e = √(K1/K2) · 잔류 겹침 α0.
- **증분 미끄럼 (incrementally slipping)** = 접선 스프링을 걸음마다 k_TΔs 만큼 더하고 μ_sF_n 에서 미끄러지게 하는 접선 모델.
- **분리 세기 I (intensity of segregation, Danckwerts)** = 칸 농도 분산 ÷ 완전 분리 분산 (1 = 분리 · 0 = 균일) — Lacey M ≈ 1 − I (무작위 분산 바닥을 무시할 때) [카드 산술].
- **축 방향 띠 분리 (axial banding)** = 긴 회전 원통에서 크기가 다른 입자가 축을 따라 번갈아 띠로 갈리는 현상.
- **마개 흐름 (plug flow)** = 흐름층이 섞이지 않고 덩어리째 미끄러지는 흐름 — 원문이 강한 점착의 느린 혼합 원인으로 듦.
- **Froude 수 Fr = ω²R/g** = 드럼 회전 세기 (원심 ÷ 중력).

---

## 5. Figure set ★
| 그림 · 표 · 식 | 내용 | 크롭 | 우리 활용 |
|---|---|---|---|
| Fig 1 | 계산 (K 60 · 위) ↔ Avicel PH101 실험 사진 (아래) · T 0 · 1 · 1.5 · 4 바퀴 · 계산 판 축 ±0.1 (단위 없음) | `fig_1.png` (도구 크롭 그대로) | 영상 정성 대조의 꼴 · 드럼 반지름 판독 (§3-2) |
| Fig 2 | (A) K 0 · 0.1 · 60 · 90 스냅숏 · (B) ln I 대 회전 (K 120 · 90 · 60 · 0.1 · NC) | `fig_2.png` (다시 자름) · digitized.csv | ★ 점착 세기 × 혼합 속도 · 'K 0.1 이 빠름' 의 크기 (§3-3) |
| Fig 3 | 속도장 K 0 ↔ K 120 (0.5 / 1 바퀴 · 5 바퀴 · 확대 둘) · X(m) · Z(m) | `fig_3.png` (가로 쪽을 바로 세워 다시 자름) | 강한 점착 = 고체 회전 · 띠 흐름의 그림 · 드럼 반지름 0.09 m [판독] |
| Fig 4 | (A) K 120 의 12.5 · 20 · 30 rpm 스냅숏 · (B) ln I 대 회전 | `fig_4.png` (손 크롭) · digitized.csv | ★ 회전 속도 효과 (회전당 · §3-4) |
| Fig 5 | (A) NC · K_bb 50 · 150 스냅숏 (파랑 = 작은 입자 · 150 = 섬) · (B) ln I (NC · K_bb 10 · 50 · 150 · 4.5 바퀴) | `fig_5.png` (손 크롭) · digitized.csv | ★ 작은 입자끼리 점착의 최적 · 섬 (§3-5) · K_rr 0 · K_rb 0 기준선 |
| Fig 6 | ln I (NC · K_bb 50 · K_rr 5 · 25 · 100) | `fig_6.png` (손 크롭) · digitized.csv | 큰 입자끼리 점착 — 중간 최적이 K_rr 0 짝으로는 안 섬 (§3-6) |
| Fig 7 | (A) K_bb 50 · K_rb 5–100 · (B) K_bb 150 · K_rb 25–150 | `fig_7.png` (손 크롭) · digitized.csv | ★ 다른 종 점착 — 비점착 대비 ↔ K_rb 0 대비 (§3-7) |
| 표 1 · 2 | DEM 매개변수 (같은 크기 · 다른 크기) | `tab_1.png` · `tab_2.png` (400 dpi 다시 자름) | 강성 · 마찰 · Δt · 입자 수 |
| 식 (1) · (2) · (4) | 힘 · 토크 · 쌍 Bond 수 (번호 3 없음) | `eq_01_…` · `eq_02_…` · `eq_04_…` | 보고서 붙여 넣기용 |
| 문장 안 식 6 | latching spring · e · Coulomb 한계 · 접선 증분 · K = F_cohes/mg · I = σ²/σ0² | `eq_inline_a_…` … `eq_inline_f_…` | 같은 위 (식 줄과 이웃 낱말 포함) |
| 근거 문단 19 | 초록 · Li–McCarthy 요약 · 접촉 셋 · 각주 · 벽 · 판독 · 실험 · 같은 크기 설정 · K 범위 · 결과 · 속도장 · 회전 · 비균일 설정 · K_bb · K_rr · K_rb · 결론 | `txt_p*.png` | 원문 인용용 |
- 그림 크롭은 도구 관례대로 **캡션 제외** (캡션은 `figures.json`) · 표는 캡션 포함 · 식은 번호 포함.

## 6. Post-processing ★
- **무엇을 (원문)**: 칸 농도 분산 → I (ln 눈금) 의 회전별 궤적 · 스냅숏 정성 · 속도장 정성 · 실험 사진과 눈 대조.
- **안 한 것**: 반복 · 시드 · 오차 막대 · 칸 정의 · 무작위 혼합 바닥 (σ_r²) · 점근 확인 · 군집 (섬) 크기 · 수 · 벽 부착 수 · 접촉 · 결합 통계 · 흐름층 두께 · 속도 크기 · 비점착 회전 런 · 실험 I.
- **이 카드의 후처리**: 그림 2B · 4B · 5B · 6 · 7A · 7B 벡터 곡선 꼭짓점 1,723 (PyMuPDF 그리기 경로 · 틀 모서리 = 눈금 끝 · 눈금 글자 맞춤과 0.011 안) · 같은 런 확인 (비점착 네 그림 · K 120 ↔ 20 rpm) · 회전별 표 · 문턱 (ln I = −0.5 · −1 · −2) 도달 회전 · 평균 기울기 · 곡선 흔들림 (2 차 차분) · 그림 1 · 3 원 래스터 화소 → 드럼 반지름 · 침대 높이 · 부피 · 충전 · Fr · 충돌 시간 · 힘 · JKR 등가 γ · Li–McCarthy ℜ 옮김 · 기하평균 관계 · 우리 덱 K 환산 — 재현 스크립트 = 작업 스크래치 (`digit.py` · `tabulate.py` · `analyze.py` · `arith.py`) · 값은 csv 와 이 카드에 있다.

---

## 7. 우리 DEM+MPM 대비 → `our_dem_baseline.md` (⚠ 정본 브랜치에서는 값 자리표시 상태 — 우리 수치는 리포 문서 · 정본 카드 출처를 병기해 적는다)

### 7-1. 비교표 (모든 행에서 **점착 법칙 · 입자 · 정규화 · 처음 상태 · 상 수가 다르다** — 이 논문 = 2–3 mm 가상 구 · 상수 인력 · 이원 · 좌우 반 ↔ 우리 = µm SE · NCM (거친 입자 parcel) · SJKR · 3 상 · 층상 충전)
| 항목 | 이 논문 | 우리 믹서 DEM (B 계열) | 같음 / 다름 · 왜 |
|---|---|---|---|
| 법선 접촉 | Walton–Braun 이력 스프링 (K1 · K2) | (압밀 DEM = LIGGGHTS `hooke/hysteresis` — 같은 이력 계열) · 믹서 덱 = Hertz 류 + SJKR (`figueroa2009_…` §7-1) | 압밀 DEM 과는 같은 계열 · 믹서 덱과는 다름 |
| 점착 힘 법칙 | **정사각 우물 = 접촉 중 상수 힘** (겹침 · R\* 무관) | SJKR (CED × 겹침 면적) · 논지 §2-1 = JKR (3/2)πWR\* | 크기 · 겹침 의존이 없다 → 같은 K 면 크기비가 점착에 안 들어간다 (우리 R\* 인자 1.8 · 1.6 이 없다) |
| 혼합쌍 세기 | **자유 변수** (K_rb 를 따로 · 결합 규칙 없음) | **기하평균** (B 덱 · 논지 §4 D2) | 이 논문 조합 대부분이 기하평균 밖 (§3-9) |
| 쌍 Bo 정규화 | 모든 쌍 ÷ **작은 입자 무게** (식 4) | 쌍마다 Bo_code (SJKR 평형 겹침 힘 ÷ 무게 · `figueroa2009_…` §7-1) · Li–McCarthy 규약 (가벼운 쪽) 과 견줌 | 크기비 0.667 이면 3.4 배 · 우리 1/9 이면 1,750 배 차 (§3-9) |
| 판정량 | I = σ²/σ0² (Danckwerts · σ_r 없음 · 칸 미상) | Lacey M (16×16×4 · 12×12×3 · 8×8×2) · SE 군집 분율 · AM–SE 접촉 분율 | M ≈ 1 − I (σ_r 바닥 무시 [카드 산술]) · **부호 · 방향만** 견준다 |
| 입자 · 비 | 반지름 1 · 1.5 mm · 크기비 **0.667** · 밀도비 1 · 같은 부피 | SE d 1 · AM_S 4 · AM_P 9 µm (parcel 반지름 SE 7.57×10⁻⁵ · AM_P 6.81×10⁻⁴ m · CGF 151.4 — `nase2001_…` §3-6) · 크기비 **0.111 · 0.25** · 밀도비 **0.417** (논지 §2-3) | 크기비 6 배 작다 (같은 부피 수 비 729 : 1 ↔ 3.4 : 1) |
| 드럼 · 회전 | 지름 9 cm (본문) / ≈18 cm (그림 축) × 1 cm · 12.5–30 rpm · Fr 0.0079–0.045 / 0.016–0.091 [카드 산술] | 3D · 반지름 13.14 mm · 75.04 rpm · **Fr 0.0827** (`nase2001_…` L98 · 덱 메타) | Fr 은 그들 30 rpm 과 같은 자릿수 (그들 30 rpm = 우리의 0.55 배 (R 4.5 cm) · 1.1 배 (R 9 cm)) |
| 벽 | 점착 = **같은 종 쌍과 같은 크기** · μ_w 0.7 · 끝판 마찰 0 | γ_W/γ_SE **0.00256** (`docs/reviews/mixer_b2_u_development_20261122/README.md`) | 그들 강한 점착 침대는 벽에 붙어 '고체 회전' 이 쉽다 [카드 추론] · 우리 벽은 일부러 약하다 |
| 처음 · 시간 | 좌우 반 (축 따라) → 5 바퀴 (비균일 4.5) | 층상 충전 → **2 바퀴** | 2 바퀴에서 그들 I 는 0.35–0.76 (M ≈ 0.24–0.65 [카드 산술]) — 과도 한복판 |
| 강성 | 6000 N/m (2 mm · 유효 E ≈ 3 MPa 자릿수 [카드 산술]) · 근거 · 민감도 없음 | 덱별 강성 배율 + 겹침 계약 (CLAUDE.md 믹서 줄) | 같은 관행 (낮춘 강성) · 그들은 점착을 힘 (K) 으로만 맞춤 |
| 상 수 · Bo 범위 | 이원 · K 0.1–150 | 3 상 · SE–SE Bo_code B1 **0.212** · B2 **21.2** | B2 의 SE–SE 21.2 는 그들 K_bb 10 (비점착과 같음) 과 50 (최적) 사이 |

### 7-2. ★ 우리 B1 · B2 를 이 논문의 K 공간에 놓으면 ([카드 산술] · JKR 꼴 · 기하평균 · 지름 SE 1 · AM_P 9 · AM_S 4 µm · ρ 2.00 · 4.80 · Bo_SE–SE 는 덱 값 0.21244 · 21.244)
| 팔 | K_SE–SE | K_SE–AM_P | K_AM_P–AM_P (작은 입자 무게로) | 같은 쌍의 자기 무게 대비 (Li–McCarthy) | K_SE–AM_S · K_AM_S–AM_S | 이 논문에서 가장 가까운 런 |
|---|---|---|---|---|---|---|
| B1-U (γ_AM/γ_SE 0.1) | 0.212 | 0.121 | 0.191 | AM_P–AM_P 1.1×10⁻⁴ | 0.107 · 0.085 | 같은 크기 K 0.1 (모든 쌍 같음) |
| B1-C (1) | 0.212 | 0.382 | 1.91 | 1.1×10⁻³ | 0.340 · 0.850 | — |
| B2-U (0.1) | **21.2** | **12.1** | **19.1** | 0.011 | 10.7 · 8.50 | 없음 — K_bb 10–50 사이지만 **세 쌍 모두 켠 런이 없다** |
| B2-C (1) | 21.2 | 38.2 | 191 | 0.11 | 34.0 · 85.0 | 없음 |
- ⇒ 이 논문이 비워 둔 칸 = **'세 쌍이 모두 켜지고 결합 규칙으로 묶인 상태'** · 우리 B 덱은 바로 그 칸이다 — G1 의 우리 몫 (§0-2) 을 이렇게 적을 수 있다.
- ⇒ B1 ↔ B2 는 모든 쌍을 ×100 한 짝 (ℜ 같음 · `li2005_…` §7) — 이 논문 같은 크기 시험 (K 0.1 ↔ 60–120) 이 '같은 대비 · 다른 절대 세기' 의 선례다 (거기서는 절대 세기가 혼합 속도를 크게 바꿨다: 5 바퀴 ln I −3.06 ↔ −0.77).

### 7-3. 공정 축 — 회전 세기와 충돌 수
- Fr: 그들 12.5 · 20 · 30 rpm = 0.0079 · 0.020 · 0.045 (본문 R 4.5 cm) 또는 0.016 · 0.040 · 0.091 (그림 R 9 cm) ↔ 우리 **0.0827** [카드 산술] — 우리 드럼은 그들 '빠른 쪽' 끝과 같은 자릿수다.
- 충돌 수 (Nase 2001 · 이 논문 ref [20] · `nase2001_…` §3-6 의 식 34 꼴 Co·λ² = (8/3)·Bo·g·(δ/R_t)⁴/(Rω²) · δ/R_t = 0.03 차용 · λ² 미상) [카드 산술 · 가정 많음 · 자릿수만]: 그들 K 120 (R 1 mm) = **1.48 · 0.58 · 0.26** (12.5 · 20 · 30 rpm) · K 60 (20 rpm) 0.29 · K 0.1 4.8×10⁻⁴ ↔ 우리 SE–SE B1 **9.6×10⁻⁴** · B2 **0.096** (그 카드 산술) → 이 척도로 우리 B2 SE–SE 는 그들 20 rpm 의 K ≈ 20 자리 · **그들의 회전 효과는 K 120 의 Co 가 ≈1 을 지나는 구간 (1.5 → 0.26) 에서 관찰됐다** → 우리 B2 는 그보다 충돌 쪽 (Co 0.1) — 회전 효과의 크기를 옮기지 않는다.
- 이 논문은 비점착의 회전 무관을 **인용** (Sudah [10]) 으로만 가져왔다 → 우리 쪽 '회전 효과' 주장은 비점착 대조 팔 (E0) 을 같은 회전 사다리로 돌려야 선다.

### 7-4. frame[5] — 어느 반쪽을 가졌나
- **가진 것**: 압밀 **전** 혼합의 운동학 — 점착 세기 · 쌍 대비 · 회전 속도가 섞이는 속도 · 무늬 (띠 · 섬 · 고체 회전) 를 어떻게 바꾸는지의 정성 지도 (DEM 몫 = 입자 배치 · 접촉망의 출발 상태).
- **없는 것**: 압밀 · 탈압 · 소성 형상 · 수송 · 실측 재료 · 결합 규칙 · 상태도 · 반복.  MPM 쪽과 닿지 않는다.  frame[4] — 실험 대조가 영상 정성 한 번이라 '실험에 따로 맞춘 모델' 의 교차 검증 재료로는 약하다.

---

## 8. ★ 자세한 분석 — 우리 계획에 무엇을 주나
(이름 = 정독 지시서 3 절.  우리 값 = CLAUDE.md: DEM 18 배 연화 · E_eff 1.35 GPa · 순수 SE Heckel P_y 138 MPa / MPM E 1.53 GPa · σ_y 0.30 GPa · ν 0.49 / 랩 표준 = 순수 SE 300 MPa 기공 10–13 % · 진밀도 1.64 g/cm³ — 고정 · 판정 대상 아님.  이 논문 = 압밀이 없는 **혼합 단계**의 DEM — 가압 · 탈압 계획 칸은 대부분 "없음" 이고, 쓸 것은 '흐름 밖: Ⓒ 코팅 활물질 믹싱' 과 후보 D0 (접촉 · Bond 수 관행) 이다.  기공 · 압력 숫자가 없어 랩 표준과 나란히 놓을 값은 없다.)

| 이름 | 이 논문이 주는 것 | 못 주는 것 · 한정어 |
|---|---|---|
| **단계 0** (기공 연산자 · 판정 기준 결과 전 등록) | 기공 쪽 없음.  믹서 쪽 결과 전 등록의 교훈 셋 — ① **비교 기준 짝을 먼저 정한다**: 같은 자료가 '비점착 대비' 로는 '다른 종 점착은 늘 돕는다' · 'K_rb = 0 대비' 로는 '돕지 않는다' 가 된다 (§3-7) ② 작은 차 (K 0.1 ↔ 0 의 0.135 ln I · 반복 없음) 를 '증가' 로 읽지 않을 판정 폭을 미리 적는다 ③ 회전 효과는 **회전당 / 시간당** 을 따로 적는다 (§3-4) · ⚠ 점근 확인 — 비균일 비점착은 3.5 바퀴 뒤 다시 분리 | 기공 · 밀도 · 연산자 |
| **단계 1–4** | 없음 | — |
| **단계 5** (3D 복합 압밀) | 간접 — 압밀 DEM 의 출발 배치 (혼합 상태) 가 점착 세기 · 쌍 대비 · 회전으로 갈린다는 정성 근거 (논지 P3 사슬의 첫 고리) · 강한 같은 종 점착 = '섬' (K_bb 150) 이 남는다 | 압밀 · 하중 몫 없음 |
| **단계 6** (탈압) | 접촉 하나 수준만 — 이력 스프링의 되돌림 가지 F_N = K2(α1 − α0) (잔류 겹침 α0) | 덩어리 탈압 · 되돌아옴 없음 |
| **단계 7** (형상 · 피복 · 수송) | 간접 — 섞임 ↔ 섬 차이가 압축 뒤 SE 경로 차이로 이어진다는 논지 P3 의 앞 고리 (이 논문은 압축 · 수송을 재지 않았다) | 피복 · σ 없음 |
| **후보 D0** (지금 DEM) | ① 법선 = **Walton–Braun 이력 스프링** = 우리 압밀 DEM `hooke/hysteresis` 와 같은 계열 · ② **'K (Bond 수) 로 큰 가상 입자에 점착을 맞추는' 관행** = 우리 믹서 덱 (거친 입자 parcel + Bo_code) 과 같은 꼴 · ③ 그 관행의 함정 둘 — 상수 힘 점착은 크기 · 겹침 의존이 없어 크기비 효과 (R\* 인자) 가 빠진다 · '모든 쌍 ÷ 작은 입자 무게' 는 큰–큰 쌍을 부풀려 보인다 (우리 크기비에서 1,750 배) · ④ 낮춘 강성 (6000 N/m) 의 근거 · 민감도 시험 없음 | 압밀 DEM (E_eff 1.35 · 18 배 연화) 의 보정과 무관 · 실험 앵커 = 영상 정성 하나 |
| **후보 A′-0 · A · A′ · B · M0** | 없음 | 접촉 · 다물체 · 균질화 없음 |
| **후보 C · C′** (큰 변형 · 항복 캡 접촉 DEM) | 없음 — 이력 스프링은 항복 캡 · 큰 변형 보정이 없는 가장 단순한 소산 모델 | — |
| **U0–U6** | 없음 | 단위 시험 · 해상도 · 수렴 없음 |
| **R1–R7** | 없음 (R4 는 접촉의 되돌림 가지 식만) | — |
| **결과 전 대조 항목** | ① **정성 방향** — 점착 세기 ↑ → 혼합 느림 (K 60–120) · 작은 입자끼리 중간 점착 최적 · 같은 종 강한 점착 → 섬 · 빠른 회전 → 회전당 조금 나음 — 우리 믹서 DEM 구현의 외부 정성 대조 (맞추는 데 쓰지 않음) ② **비교 기준 등록** (B2-U ↔ B2-C ↔ E0 · B1 가운데 무엇을 기준으로 '돕는다' 를 말할지) | 2–3 mm 가상 구 · 상수 힘 · 5 바퀴 · 반복 없음 — 부호 · 방향만 |
| **흐름 밖: Ⓒ 코팅 활물질 믹싱** (믹서 논지 · 11-23 결정) | ① ★ **같은 · 다른 쌍 점착을 따로 둔 DEM 의 원형 (2006)** → '점착 대비가 혼합 ↔ 뭉침을 가른다' 의 DEM 관찰은 선례가 있다 (G1 일부 · novelty 문장 좁히기) ② **rpm 축의 DEM 선례** (G3 일부 · 한 점착 수준 · 회전당) ③ **이 자료 안의 대조 짝** (K_rb 0 · K_rr 0) 이 원문 결론 둘 ('다른 종 점착은 늘 돕는다' · 'K_rr 중간 최적') 을 약하게 만든다 → 우리 등록에서 짝을 먼저 고정 ④ **'세 쌍 모두 켬 + 결합 규칙' 칸은 비어 있다** → 우리 B-U · B-C 의 자리 (§7-2) ⑤ 측정된 점착 입력 · 코팅 과정 DEM · 상태도는 없다 (G2 · G4 없음) ⑥ 최적 Bond 수가 '규모 의존' 이라는 저자 문장 → 무차원 지도 (Bo · Fr · Co) 의 필요 근거 | 건식이지만 정전기 · 습도 · 거칠기 · 마찰 대전 없음 · µm 재료 · 3 상 아님 |

- **재료 · 차원 · 조건 차이**: 가상 2–3 mm 구 (ρ 1500 · 6000 N/m · 상수 점착 K 0.1–150) ↔ µm NCM / LPSCl (거친 입자 parcel · SJKR · 기하평균) · 3D 1 cm 슬랩 (끝판 마찰 0) ↔ 3D 드럼 · 20 rpm (Fr 0.020 / 0.040) ↔ 75 rpm (0.083) · 5 바퀴 ↔ 2 바퀴 · I (σ_r 없음) ↔ Lacey M · 이원 ↔ 3 상 · 좌우 반 ↔ 층상 · 실험 = Avicel 영상 정성 하나.

## 9. 적용 인사이트 (행동)
1. **판독 전에 비교 기준 짝을 등록한다** — 이 논문의 '다른 종 점착은 늘 혼합을 돕는다' 는 비점착 (NC) 대비로는 서고 같은 K_bb 의 K_rb = 0 대비로는 서지 않는다 (4.5 바퀴 I 0.150–0.093 ↔ 0.091 [판독 · 벡터]) → B2-U · B2-C 판독 문장 (예: '코팅이 분산을 돕는다') 의 기준 (E0 · B1 · 다른 팔) 을 결과 전에 적는다 (흐름 밖: Ⓒ · 단계 0).
2. **작은 차를 '증가' 로 쓰지 않는다** — 'K 0.1 이 더 빨리 섞인다' 는 5 바퀴 끝 0.135 ln I (I 0.047 ↔ 0.053) 하나에 기대고 4.3 바퀴까지는 반대였다 → 우리 런도 시드 반복 · 칸 바닥 (σ_r) 대비 판정 폭을 둔다.
3. **회전 효과는 회전당 · 시간당을 나눠 적는다** — 30 rpm 이 12.5 rpm 보다 시간으로 2.7 배 빨랐지만 그중 2.4 배가 회전 수 · 회전당 이득은 11 % (§3-4) → 우리 rpm 사다리 결과도 두 축으로 보고.
4. **문헌 Bond 수와 견줄 때 정규화를 맞춘다** — 이 논문 K = 모든 쌍 ÷ 작은 입자 무게 · Li–McCarthy = 쌍의 가벼운 쪽 · 우리 Bo_code — 큰–큰 쌍은 자기 무게로 다시 나눠 읽는다 (우리 크기비에서 1,750 배 · §3-9).
5. **'세 쌍 모두 켬 · 결합 규칙 일관' 을 우리 몫으로 적는다** — 이 논문은 쌍 힘을 자유 변수로 두어 K_rb > 0 · K_rr = 0 같은 기하평균 밖 조합만 시험했다 → novelty 문장: "결합 규칙 (기하평균) 으로 묶인 세 쌍 점착과 측정된 γ 비" (G1).
6. **벽 점착을 따로 센다** — 이 논문은 벽 점착을 같은 종 쌍과 같게 묶어 강한 점착 침대가 고체처럼 돌았다 (K 120 · p.7) · 원인 분리 없음 → 우리 판독에 '벽에 붙은 SE 몫' 칸 (γ_W/γ_SE 0.00256 이 그 효과를 피하는지 확인).
7. **2 바퀴 판독 = 과도 상태로 적는다** — 그들 곡선은 2 바퀴에서 I 0.35–0.76 · 비균일 비점착은 3.5 바퀴 뒤 다시 분리 → '최종 혼합 상태' 라는 말을 2 바퀴 자료에 쓰지 않는다.

## 10. 인용 가능 문장 (deck/paper용 — 표지 그대로)
- "Chaudhuri et al. modelled dry cohesion in a rotating-drum DEM as a constant square-well force expressed as a Bond number K = F_cohes/mg and, for a 1 : 1.5 size-ratio binary, set the like and unlike pair cohesion (K_bb, K_rr, K_rb) independently; mixing was best at an intermediate small-particle cohesion (K_bb = 50) and small particles formed agglomerated 'islands' at K_bb = 150 (*Powder Technol.* 165 (2006) 105–114)." [인쇄 p.2 · p.8 · 그림 5]
- "For a uniform binary at K = 120, increasing the drum speed from 12.5 to 30 rpm improved mixing per revolution (ln I after five revolutions −0.70 → −0.85, digitized), which the authors attribute to shear breaking striations and cohesive bonds; the rate independence of free-flowing material was taken from earlier experiments rather than simulated (Chaudhuri et al. 2006)." [판독 · 벡터 그림 4B · 인쇄 p.7–8]
- 국문 (한정어와 함께): *"건식 점착 이원 분말의 드럼 DEM 에서 같은 · 다른 크기 쌍 점착을 따로 바꾸면 혼합 무늬가 달라진다 (작은 입자끼리 중간 점착이 가장 잘 섞이고 강하면 섬이 된다) — 정사각 우물 상수 힘 · 2–3 mm 가상 구 · 5 바퀴 · 반복 없음 (Chaudhuri 2006)."*
- 국문 (금지 표지): *"Chaudhuri 2006 을 '다른 종 점착은 늘 혼합을 돕는다' 의 근거로 쓰지 않는다 — 같은 자료에서 K_rb = 0 짝이 더 잘 섞였다 (그림 5B ↔ 7A · 판독). '약한 점착이 혼합을 빠르게 한다' 도 5 바퀴 끝의 작은 차 하나다."*

## 11. 주의/한계 (over-claim 방지 · 원문 비판)
1. **실험 대조 = 영상 정성 한 번** (같은 크기 · K 60 ↔ Avicel PH101 · 그림 1) — 실험 I · 무너짐 크기 · 팽창 숫자 없음 · 비균일 계산 그림은 *"not shown in figures"* · 회전 속도 실험 없음 · 그런데 결론은 *"Composition profiles of experiments agreed with simulation results"* · 회전 결과가 *"in agreement with experimental results"* 라 적는다 (보이지 않은 근거).
2. **반복 · 시드 · 오차 막대 없음** — K 0.1 ↔ 비점착 (0.135 ln I) · K_rr 0 ↔ 5 (≤ 0.26) · K_rb 100 ↔ 0 (0.025) 같은 차는 잡음과 가를 수 없다 [판독 · 벡터 · 카드 판정].
3. **과도 상태** — 5 바퀴 (비균일 4.5) · 비균일 비점착은 3.5 바퀴 최소 뒤 다시 분리 · '최종 혼합 상태' 를 말할 자료가 아니다.
4. **점착 = 접촉 중 상수 힘** — 작용 거리 · 분리 에너지 미기재 · 크기 · 겹침 의존 없음 (같은 K 면 크기비가 점착에 안 들어감) · 정전기 없음.
5. **정규화 = 모든 쌍 ÷ 작은 입자 무게** — 큰–큰 쌍의 자기 무게 대비는 0.296 × K_rr · 다른 규약의 Bo 와 그대로 견주지 않는다.
6. **비교 기준 = 비점착 (NC) 만** — 같은 자료 안의 K_rb 0 · K_rr 0 짝을 기준으로 하면 '다른 종 점착은 늘 돕는다' · 'K_rr 중간 최적' 이 서지 않는다 (§3-6 · §3-7).
7. **쌍 힘의 조합** — 비균일 런마다 K_rr · K_rb 가운데 하나 이상이 0 · 세 쌍 모두 켠 런 없음 · 결합 규칙 없음 (기하평균 세계는 그림 5 뿐).
8. **회전** — K 120 하나 · 세 속도 · 회전당 · 비점착 회전 런 없음 (문헌 [10] 인용).
9. **드럼 크기 · 충전 · 회전 기록 결손** — 본문 지름 9 cm ↔ 그림 축 반지름 0.09 m · 본문 크기로는 입자가 들어가지 않음 [카드 산술] · 같은 크기 계산 충전율 · 비균일 드럼 · 비균일 회전 속도 [미확인].
10. **원문 안 어긋남 아홉** (§3-10) — 드럼 크기 · 유리구 입경 / rpm · 그림 3 시간 표기 · 식 (4) 'K_b' · 식 (3) 없음 · σ0² 의 0 · 'four levels' ↔ 다섯 곡선 · 'K_rb = 0' (K_rr) · 강성 하나 ↔ K1 · K2.
11. ⚠ 이 카드의 곡선 값은 **벡터 경로 꼭짓점** ([판독 · 벡터] — 그림 그대로의 좌표 · 눈금 맞춤 0.011 안) · 드럼 반지름은 **원 래스터 화소** ([판독]) · Fr · Co · JKR 등가 γ · ℜ · 우리 덱 K 는 **[카드 산술] (가정 병기)** — 원문 숫자로 인용하지 않는다.

## 12. 참고문헌 — 우리가 더 볼 것 (원문 목록 서지 그대로 + 이유 한 줄)
| # | 서지 (원문 그대로) | 왜 | 정본 카드 |
|---|---|---|---|
| 23 | H. Li, J.J. McCarthy, Controlling cohesive particle mixing and segregation, Phys. Rev. Lett. 90 (18) (2003) 184301-1. | 쌍별 Bo 위계 · 서론 요약 (조건절이 빠진 요약 — §0 ⑪) | `li2003_cohesive_mixing_segregation_pairwise_bond_hierarchy` |
| 20 | S.T. Nase, et al., Discrete characterization tools for cohesive granular material, Powder Technol. 116 (2–3) (2001) 214–223. | Bond 수 · 충돌 수 Co (회전 효과의 무차원화 — §7-3) | `nase2001_granular_bond_collision_number_wet_cohesion` |
| 10 | O.S. Sudah, D. Coffin-Beach, F.J. Muzzio, Effects of blender rotational speed and discharge on the homogeneity of cohesive and free flowing mixtures, Int. J. Pharm. 247 (2002) 57–68. | ★ '비점착 = 회전 무관 · 점착 = 회전 의존' 의 실험 근거 (이 논문이 비점착 회전 런 대신 쓴 인용) — G3 · G4 | 없음 |
| 8 | T. Shinbrot, A. Alexander, F.J. Muzzio, Spontaneous chaotic granular mixing, Lett. Nat. 397 (1999) 675–678. | 약한 점착이 혼합을 크게 빠르게 (같은 크기 · ≤ 300 µm) — G1 · 'K 0.1 이 빠름' 의 근거 | 없음 |
| 21 | J.J. McCarthy, Micro-modelling of cohesive mixing processes, Powder Technol. 138 (2003) 63–67. | 젖은 계 '중간 점착에서 혼합이 조금 빨라짐' — 최적의 선례 | 없음 |
| 22 | N. Duong, et al., Segregation in granular materials and the direct measurement of surface forces using atomic force microscopy, Powder Technol. 145 (2004) 69–72. | AFM 으로 잰 표면력 ↔ 분리 — G2 (측정 입력) 선례 후보 · 서지 일부만 (et al.) | 없음 |
| 35 | A. Alexandar, et al., Avalanching flow of cohesive powders, Powder Technol. 164 (2006) 13–21. | 점착 분말 무너짐 실험 (이 논문의 검증 근거 [34, 35]) · 서지 일부만 | 없음 |
| 34 | A. Faqih, et al., Dilation effect of cohesive granular material in a rotating drum: experiments and simulation. AICHE J., submitted for publication. | 팽창 실험 + 계산 | 없음 (출판 서지 [미확인]) |
| 18 | L. Bocquet, et al., Moisture-induced ageing in granular media and the kinetics of capillary condensation, Nature 396 (1998) 735–737. | 약한 점착 혼합 가속의 다른 근거 (p.6) | 없음 |
| 31 · 32 | O.R. Walton, R.L. Braun, Viscosity, granular-temperature and stress calculations for shearing assemblies of inelastic, frictional disks, J. Rheol. 30 (1986) 949. · O.R. Walton, Numerical simulation of inelastic, frictional particle–particle interactions, Particulate Two-Phase Flow 16 (1992) 884–911. | latching spring · 증분 미끄럼 원전 — 후보 D0 | 없음 ([31] = 후보 표 제외 'N-72 첫째 Walton–Braun 1986' · `walton1993_…` = 다른 논문) |
| 33 | P.V. Danckwerts, The definition and measurement of some characteristics of mixtures, Appl. Sci. Res. A3 (1952) 279. | I (분리 세기) 의 원전 | 없음 |
| 13 | K.M. Hill, J. Kakalios, Reversible axial segregation of binary mixtures of granular material, Phys. Rev., E 49 (5) (1994) R3610–R3614. | 축 방향 띠 분리 (비균일 검증 근거) | 없음 |
| 6 · 7 | D.V. Khakkar (원문 철자), J.J. McCarthy, J.M. Ottino, Radial segregation of granular mixtures in rotating cylinders, Phys. Fluids 9 (12) (1997) 3600–3614. · D.V. Khakhar, et al., Transverse flow and mixing of granular materials in a rotating cylinder, Phys. Fluids 9 (1997) 31–43. | 비점착 드럼 반경 분리 · 횡단 혼합 기준선 | 없음 |
| 17 | G. Lian, C. Thornton, M.J. Adams, A theoretical study of liquid bridge forces between two rigid spherical bodies, J. Colloid Interface Sci. 161 (1993) 138–147. | 젖은 점착 (액체 다리) 모델 — 이 논문이 '젖은 점착 수치 모델' 로 묶은 [16–20] 가운데 | 없음 |

---

## 13. [미확인] 목록 (원문 10 쪽 전수에 없음)
- 정사각 우물의 폭 (작용 거리) · 깊이 (분리 에너지) · 켜짐 판정 (겹침 > 0 인지 틈 안인지).
- 표 1 의 법선 강성 6000 N/m 가 K1 인지 K2 인지 · 다른 하나의 값.
- 칸 (bins) 수 · 크기 · 3D 칸인지 단면인지 · 칸당 입자 수 (무작위 바닥).
- 같은 크기 계산의 충전율 · 비균일 계산의 드럼 크기 · 회전 속도.
- 드럼 지름 (본문 9 cm ↔ 그림 축 반지름 0.09 m) 가운데 어느 쪽이 맞는지.
- 계산 코드 이름 · 계산 시간 · 병렬.
- K 60 을 Avicel PH101 에 맞춘 절차 · Avicel 의 점착 세기.
- 반복 · 시드 · 오차.
- 그림 3 의 실제 시각 (0.5 · 1 바퀴 · 3 s) · 점 색 (빨강 / 파랑) 의 뜻.
- 투고 중 [34] 의 출판 서지.

## 원문 대조 기록 (이 카드 작성 중 직접 확인한 것 · 2026-11-23)
- 서지: 후보 표 N-150 · 1저자 메모 (B. Chaudhuri, A. Mehrotra, F.J. Muzzio, M.S. Tomassone · 제목 · Powder Technol. 165 (2006) 105–114 · DOI 10.1016/j.powtec.2006.04.001) = 원문 첫 쪽 · 머리글 · 첫 쪽 아래 *"doi:10.1016/j.powtec.2006.04.001"* · PDF 메타데이터 제목과 같음 — 다른 점 없음 (원문 이름 = Bodhisattwa · Amit · Fernando J. · M. Silvina).
- 숫자: 글자 층 (기호가 '¼' · 'þ' · 'ð Þ' 로 깨짐) + 렌더 (100–400 dpi) 로 대조 — 10 µm · 300 µm · 표 1 (20,000 · 1.0×10⁻³ m · 1500 · 0.4 · 0.7 · 0.7 · 0.5 · 6000 · 6000 · 4200 · 4200 · 2.5×10⁻⁶ s) · 표 2 (8000 · 1×10⁻³ m · 2370 · 1.5×10⁻³ m · 1500) · 42 cm · 9 cm · ≈50 µm · 20 / 30 µm · 50 / 30 µm · 50 % · 20 rpm · 15 rpm · 30 frames/s · 10,000 · 2 mm · 1 cm · K 0–120 · 0.1 · 60 · 90 · 120 · 0.4 · 0.7 · T 0 · 1 · 1.5 · 4 · 3 · 5 바퀴 · 12.5 · 20 · 30 rpm · K_bb 0–150 · 50 · 150 · K_rr 5 · 25 · 100 · K_rb 5 · 25 · 50 · 100 · 150 · 그림 3 의 't = 0.5 rev' · 'T = 3 secs' · 'T = 15 secs' — 전부 위치 확인.
- 식 (1) · (2) · (4) 와 문장 안 식 여섯은 400 dpi 렌더에서 하나씩 확인 (식 (4) 'K_b' · 'σ² is the maximum' 은 확대로 다시 확인).
- 판독: 그림 2B · 4B · 5B · 6 · 7A · 7B = PDF 벡터 경로 (선 굵기 0.70–0.81 pt = 곡선 · 반 굵기 = 표지) 의 꼭짓점 · 틀 모서리 ↔ 눈금 끝 맞춤 (눈금 글자 중심 맞춤과 x 0.007 · y 0.011 안) · 그림 1 (래스터 xref 16) · 그림 3 (xref 27) 원 래스터 화소로 드럼 반지름 — `digitized.csv`.
- 2 차 인용 대조: 정본에서 이 논문을 인용한 카드 = `jadidi2023_…` (L55 · L139 · L187 · L381 · L483) · `jarray2019_…` (L48 · L325) — §0-1 표.
- 정본 litdb 중복 확인: `litdb/papers/` 620 파일 목록 + DOI `powtec.2006.04.001` · 'Cohesive effects in powder mixing' · 'Chaudhuri' grep — 카드 없음 (인용만: jadidi2023 · jarray2019 · li2003 §8 의 N-150 언급) (2026-11-23).

## 🔗 관련 카드
- 점착 혼합 상태도 계열 (쌍별 Bond 수 · 이 논문 쌍 K 를 옮겨 본 틀 — §3-8 · §3-9): `li2003_cohesive_mixing_segregation_pairwise_bond_hierarchy` (이 논문 ref [23] · 액체 다리 · min 규칙) · `li2005_cohesive_mixing_phase_diagrams_bond_ratio_dem_validation` (ℜ1 · ℜ2 · 인쇄 경계식 · 실험 + DEM) · `figueroa2009_vdw_adhesion_mixing_segregation_bond_number_phase_diagram` (건식 vdW · 기하평균 결합 · '절대 점착 세기가 따로 효과' — 이 논문 K_bb 50 반대 다섯과 같은 쪽) · 같은 그룹 전단 판 = H. Li, J.J. McCarthy, *"Cohesive particle mixing and segregation under shear"*, Powder Technol. 164 (2006) 58–64 — 후보 표 N-151 (카드 없음).
- 이 논문을 인용한 카드: `jadidi2023_dem_batch_solid_mixers_review` (Table 9 · 점착 스윕 · I 식 귀속) · `jarray2019_cohesion_driven_mixing_segregation_drum` (ref 38).
- Bond 수 · 충돌 수 (이 논문 ref [20]): `nase2001_granular_bond_collision_number_wet_cohesion`.
- 이력 접촉 · 점착 접촉 법칙: `luding2008_cohesive_frictional_contact_models` · `walton1993_chute_flow_hysteretic_normal_3d_tangential_contact_dem` · `thorntonning1998_adhesive_elastoplastic_contact` · `johnson1971_jkr_surface_energy_contact_elastic_solids`.
- 강성 낮춤 · 점착 불변량: `haervig2017_jkr_adhesion_rolling_reduced_stiffness_dem` · `morenoatanasio2007_contact_stiffness_surface_energy_fluidization_cohesive_dem` · `alizadeh2018_dem_adhesion_calibration_segregation_heap`.
- 결합 규칙 · 점착 측정 (G2): `begat2004_cohesive_adhesive_balance_afm_colloid_probe` · `begat2004_cohesive_adhesive_balance_partII_fine_particle_delivery` · `vanoss1988_lifshitz_vdw_acid_base_interfacial` · `deng2021_mechanical_surface_energy_tester_bond_number`.
- 혼합 지수 · 드럼 혼합 DEM: `lacey1954_particle_mixing_theory_index` · `chandratilleke2012_particle_scale_mixing_index` · `chandratilleke2010_blade_speed_flow_mixing_cylindrical_mixer` · `lischka2025_dem_eirich_intensive_mixer_dry_mixing` · `hare2026_dem_pept_dry_mixing_nmc622_eirich`.
- 정렬 · 상호작용 혼합 · 코팅 (G1 의 '덮임' 쪽): `hersey1975_ordered_mixing_concept` · `pfeffer2001_dry_particle_coating_engineered_particulates` · `otani2025_dem_se_dispersion_aggregation_compression`.
- 같은 해 · 다른 그룹의 전단 (회전 세기) 판 (액체 다리 · 실험 · 2026-11-23 카드): `li2006_cohesive_mixing_shear_cell_collision_number_phase_diagram` — H. Li, J.J. McCarthy, *"Cohesive particle mixing and segregation under shear"*, Powder Technol. 164 (2006) 58–64 (충돌 수 Co 로 고른 동적 상태도 · 느린 전단에서 더 섞이는 쌍 — 이 논문의 '빠른 회전이 낫다' 와 영역이 다름).
- 위 Co 산술이 빌린 δ/R_t = 0.03 의 원 논문 대조 (원문 인쇄값 아님 · 그림 4 기울기 평균 · 준 2D · 반 채움 · Fr 10⁻⁴) + 비점착 회전 드럼 흐름층 영 모형 (무차원 식에서 rpm 은 k(Fr) · 확산으로만 들어옴 [그 카드 산술]) · 이 논문 ref [6] · [7] (Khakhar 1997 Phys. Fluids 두 편) 을 그 논문이 [24] · [10] 으로 인용 (2026-11-24 카드): `khakhar1999_chaotic_mixing_granular_2d_tumbling_mixers_flowing_layer` — D.V. Khakhar, J.J. McCarthy, J.F. Gilchrist, J.M. Ottino, Chaos 9 (1999) 195–205.
- 이 논문의 Bond 0.1 · 120 · 마개 흐름을 인용하며 액교 점착 (모든 쌍 · 벽 같은 γ) × 회전 속도 × 충전율로 가로 혼합을 잰 3D 드럼 DEM (점착 ↑ → 회전당 k 단조 ↓ · 회전당 k 는 마른 입자만 rpm 따라 ↓ · 마른 입자 64 % 충전 최악 · 2026-11-24 카드): `liu2013_wet_cohesive_particles_transverse_mixing_rotating_drum_circulation_period`.

## 🗨️ Q&A 로그
<!-- "Q&A 작성해줘" 트리거 시 직전 질문/답 누적 -->
