Repository: yonghoon7153-source/Yonghoon-DEM-DFT

# 📚 LITDB — 문헌 단일 시스템 (**SE·DFT 축 + DEM·MPM 축, 두 트랙**)

> **앞으로 논문은 여기서만 본다.** 여러 곳(db/literature, kb/papers, db/properties, Excel)에 흩어진 문헌을 한 곳에서 생각·참고·비교하기 위한 통합 MD 시스템.

## 왜 트랙이 둘인가
`INDEX.md` 는 argyrodite 전해질 축이라 접촉역학·MPM·건식전극 digest 가 들어갈 자리가
없다. 그래서 한때 64편이 **어느 인덱스에도 없었다**(open_items #7). 축을 나눠 그 구멍을
닫았고, 한 분모로 세면 “159편 중 98편 미언급” 같은 **가짜 미결**이 나온다
(`comparison_vs_ours.md:8`). 분리는 실측 근거가 있는 결정이다 — 합치지 말 것.

⚠ 이 표의 **편수는 적지 않는다.** 손으로 쓴 수는 반드시 낡는다(README 자신이 세 번 틀렸다).
현재값은 `python3 tools/litdb/build_index.py --check` 로 본다.

File: litdb/papers/choi2018_fibsem_3d_composite_cathode_microstructure_tpb_pore_decomposition.md (part 2 of 2)
<!-- digest 표준 양식 확장 (paper-level STANDALONE). ★ = 이 묶음 ([DEM 우선 (수영)] 문헌 보강 · 후보 표 N-14 · 정독 56) 에서 꼭 뽑으라고 한 항목.
- 우리 표 · 덱에 옮길 때 이름 = **"중심점 경로 tortuosity (L/H · 기하)"** · tau2 · τ_geo 어느 열에도 넣지 않는다 · ε/L/H 로 계산한 f (0.066 등) 도 쓰지 않는다.

### 7-5. frame[5] — 어느 반쪽을 가졌나
- 이 논문 = **실측 미세구조 (분해 뒤 · 국소)** — 우리 분업으로는 DEM 쪽 (기공 · 연결도 · 계면 면적 · tortuosity) 의 **측정 쪽 짝** 이고, 압밀 과정 · 응력 · 형상 변화 (MPM 쪽) 는 없다.
- 없는 반쪽: 압밀 과정 (재배열 · SE 소성 유동 · AM 하중 분담) · 가압 중 상태 · 탈압 · 계면 저항 값 (EIS 없음).

---

## 8. ★ 자세한 분석 — 우리 계획에 무엇을 주나
(이름 = 정독 지시서 3 절.  우리 값 = CLAUDE.md: DEM 18 배 연화 · E_eff 1.35 GPa · 순수 SE Heckel P_y 138 MPa / MPM E 1.53 GPa · σ_y 0.30 GPa · ν 0.49 (K 25.5 GPa) / 랩 표준 = 순수 SE 300 MPa 기공 10–13 % · 진밀도 1.64 g/cm³ — 고정 · 판정 대상 아님.  이 논문 재료 = LPN821 + Nb/NCM622 + C65 + 바인더 습식 시트 — **SE 도 AM 도 우리 계 (LPSCl · NCM811) 와 다르다**.)

| 이름 | 이 논문이 주는 것 | 못 주는 것 · 한정어 |
|---|---|---|
| **단계 0** (기공 연산자 · 판정 기준 결과 전 등록) | ★ 반면교사 셋 — ① **국소 FIB 기공 ↔ 셀 기공**: 같은 논문의 79 µm · 7.21 mg cm⁻² 로는 AM 19–20 vol% ↔ FIB 40.05 % [카드 산술] → 연산자 표에 '부피 (µm³) · 위치 · 대표성' 칸 ② **회색조 분할의 상 목록**: 4 상 (바인더 없음) · 탄소 과소 · 기공 과대 (저자) → '탄소 · 바인더를 어느 상에 넣었나' 칸 ③ **'입력 부피비' 의 밀도 미인쇄** → 재현 안 됨 (측정비는 흔한 밀도로 재현) — 결과 전 대조 항목에는 밀도 · 식을 함께 등록 | 압력별 기공 · 진밀도 기공 · 순수 SE 기공 |
| **단계 1** (3D 메모리 · 장 수) | 크기 감각만: FIB 5263 µm³ · 100 단면 (면 화소 [미확인] — 100 nm 로 두면 ≈5.3 M 복셀 [카드 산술 · 가정]) | 입자별 장 · 메모리 숫자 없음 |
| **단계 2** (2D MPM 코드 · 단위 시험) | 없음 | — |
| **단계 3** (2D 접촉 표현 비교) | 없음 | — |
| **단계 4** (3D 순수 SE · σ_y 하나를 실험 기공에 맞춤) | 없음 (순수 SE 없음) — B_Li₃PS₄ ≈20 GPa 인용만 (우리 K 25.5 · B₀ 26.23 와 같은 자릿수) · ⚠ '낮은 B = 소성' 논리는 우리 MPM 규약 (체적 실제 · 전단 연화) 과 반대 | 맞춤 표적 아님 |
| **단계 5** (3D 복합 압밀) | ★ **결과 전 대조 항목 (정의 · 모양만)**: 67.6 wt% AM (d50 4 µm) + 29.0 wt% SE (d50 6 µm · λ 0.67) 습식 231 MPa · 사이클 1 회 뒤 → 기공 14.99 % · SE / AM 연결도 0.996 / 0.988 · AM–SE 계면 밀도 0.213 µm⁻¹ · 기공 원천 NCM 59 % — 우리 3D 복합 침대에서 **같은 연산자** (복셀화 · 최대 덩어리 분율 · 계면 면적 밀도) 로 계산할 목록 · 값은 견주지 않는다 | 압력 계열 · 가압 중 · 순수 SE · 우리 재료 |
| **단계 6** (탈압 · 되돌아옴) | 없음 — 분해 시료 (압력 뺀 뒤 + 사이클 1 회) 한 점 · 되튐 없음 | — |
| **단계 7** (형상 · 피복 · 수송) | ★ ① **AM 피복 ≈26–35 %** (복셀 인접 · 가정 둘 [카드 산술]) ↔ 우리 Hertz 18 · Tabor 52 · 기하 16 / 49 % [우리] — 정의 대조 자리 (§7-3) ② **계면 면적 밀도** (µm² µm⁻³) 를 관측량으로 ③ **연결도 = 최대 덩어리 분율** = 우리 `se_largest_comp_frac` 꼴 ④ **기공 원천 분해 (PDP)** — 우리에게 없는 연산자 (DEM 침대의 빈 곳을 가장 가까운 AM / SE 에 귀속) ⑤ τ = L/H 는 tau2 · τ_geo 에 넣지 않는다 | 접촉 단위 저항 · σ 실측 (EIS) · 압력 의존 |
| **후보 D0** (지금 DEM) | 이미지 기반 비교 자리 — DEM 침대를 복셀화해 이 논문의 연산자 넷을 그대로 돌리면 '실측 FIB 와 같은 꼴의 숫자' 가 나온다 (정의 맞춤) · ⚠ DEM 엔 탄소 · 바인더 상이 없다 | 값 대조 (재료 · 공정 · 상태 다름) |
| **후보 A′-0** (판 · 벽 · AM 자리 접촉 규칙) | 없음 | — |
| **후보 A · A′** (MPM 강체 AM · 입자별 속도장) | 정성 하나 — '단단한 AM 근처에 기공이 더 남는다' (PDP 59 ↔ 41 % · k 규칙 · 입경 차 섞임) = AM 이 SE 흐름을 막아 빈 곳을 남긴다는 그림 (조건 R1 쪽) · ⚠ 사이클 1 회 뒤라 압밀만의 결과가 아니다 | 하중 분담 · 미끄럼 값 |
| **후보 B** (입자별 FE + 접촉) | 없음 | — |
| **후보 C · C′** (큰 변형 · 항복 캡 접촉 DEM) | 없음 | — |
| **후보 M0** (균질화 압밀) | 없음 (압력 계열 없음) | — |
| **U0–U6** | **U1 · U6** 쪽 경고: 탄소 (C65 나노 입자) 는 FIB 화소 아래라 연결도 0.333 · 탄소 과소가 해상도 산물일 수 있다 [카드 해석 · 저자도 과소 인정] — 우리 해상도 규칙 (지름당 셀 수 · d_h/dx ≳ 3.5) 과 같은 부류의 실험판 | U0 · U2–U5 없음 |
| **R1–R7** | **R1** (AM 하중 · 재밍) — PDP 정성 · **R6** (SE 형상 변형) — "excellent plastic deformation" 해석 문장 (측정 없음) · 그림 2b 의 SE 영역 모양 [그림 보기] · **R4** · **R7** 없음 (AM 균열 언급 없음) | R2 · R3 · R5 없음 |
| **결과 전 대조 항목** | ① 습식 231 MPa · 사이클 1 회 뒤 국소 FIB **기공 14.99 %** (꼬리표 §7-2) ② **AM–SE 계면 밀도 0.213 µm⁻¹** · 전체 경계의 15.4 % · AM 피복 26–35 % [카드 산술] ③ 연결도 SE 0.996 · AM 0.988 · 탄소 0.333 ④ 기공 원천 NCM 59 / LPN 41 % — 맞추는 데 쓰지 않음 | 순수 SE 랩 표준 (10–13 % · 1.64) 과 같은 표에 넣지 않는다 |

- **재료 · 차원 · 조건 차이**: SE = LPN821 (Ni₃S₂ 포함 싸이오인산염 · d50 6 µm) ↔ 우리 LPSCl (r_SE 0.5 µm) · AM = LiNbO₃ 코팅 NCM622 (4 µm) ↔ NCM811 (바이모달) · 습식 + 바인더 2 wt% + 탄소 1.4 wt% ↔ 건식 2 상 DEM · 231 MPa 적층 ↔ 300 MPa · 사이클 1 회 · 분해 뒤 ↔ 압축 뒤 판 고정 · 3D 실물 국소 부피 ↔ DEM RVE.

## 9. 적용 인사이트 (행동)
1. **단계 0 — 기공 연산자 표에 '국소 ↔ 셀' 칸**: 문헌 FIB · CT 기공을 받을 때 부피 (µm³) · 위치 · 같은 논문의 질량 · 두께 기공과의 일치를 함께 적는다 — 이 논문은 같은 시료에서 AM 부피가 2 배 어긋난다 (§3-3).
2. **단계 7 — 계면 면적 밀도 · 최대 덩어리 분율을 우리 DEM 출력에 같은 정의로**: a_AM–SE = Σ A_contact(AM–SE)/V_box (Hertz · Tabor) · `se_largest_comp_frac` — 이 논문 (0.213 µm⁻¹ · 0.996) 과 단위 · 정의를 맞춘 칸을 만든다 (값 대조 없음).
3. **'TPB' 낱말을 풀어 적는다**: 이 논문 = two-phase boundary · SOFC · 반응 계면 문헌의 triple-phase boundary 와 섞지 않는다 (Rint 계면 몫 · 피복 문서에서).
4. **"23 %" 를 옮길 때**: '세 유효 두 상 경계 면적 / 기공 포함 전체 경계 면적' 이라고 쓰고, AM–SE 만이면 15.4 % 라고 병기 (원문 초록 · 결론의 'of the total volume' 은 옮기지 않는다).
5. **τ = L/H 는 tau2 · τ_geo 에 넣지 않는다** (J 절) · σ_eff = (ε/τ)σ 에 대입한 f 도 쓰지 않는다.
6. **'소성' 인용 규칙**: Shi 의 *"plastic deformation of LPS particles, which has been observed experimentally [29]"* 를 우리 원고에 옮길 때는 [29] = Choi 2018 의 **체적 탄성률 인용 해석 (LPN821 · PDP)** 이라고 낮춰 적는다 · SE 소성의 실측 근거는 압입 · Heckel 카드 (`lee2025_heckel_…` · `var2026_…` · `mcgrogan2017_…`) 에서 가져온다.
7. **B ≠ E**: 우리 NCM E 140 GPa 의 출처로 이 논문의 B_NCM ≈140 GPa 를 쓰지 않는다 (규율 ⑥).

## 10. 인용 가능 문장 (deck/paper용 — 표지 그대로)
- "FIB-SEM reconstruction (100 slices × 100 nm, 5263 µm³) of a wet-cast LiNbO₃-coated NCM622 / (Li₂S)₈(P₂S₅)₂(Ni₃S₂)₁ / Super C65 / binder cathode (67.6 : 29.0 : 1.4 : 2.0 wt%, laminated at 231 MPa, disassembled after one cycle) gave ≈15 vol% pores, solid-electrolyte and active-material connectivities of 0.996 and 0.988 but 0.333 for carbon, and an active-material/electrolyte two-phase-boundary density of 0.213 µm⁻¹ (Choi et al., *ACS Appl. Mater. Interfaces* 10 (2018) 23740)."
- "The authors attributed the larger pore fraction around NCM (59 vs 41 % of the decomposed pore volume) to its higher stiffness, citing literature bulk moduli (Li₃PS₄ ≈20 GPa vs NCM ≈140 GPa); particle deformation itself was not measured (Choi et al., 2018)."
- 국문 (한정어와 함께): *"습식 시트 황화물 복합 양극 (231 MPa 적층 · 1 회 사이클 뒤 분해) 의 FIB-SEM 국소 부피 (5263 µm³) 에서 기공은 ≈15 % 였고, AM–SE 두 상 경계는 전체 경계 면적의 15 % (세 유효 경계 합 23 %) 였다 (Choi 2018) — 이 논문의 '황화물 SE 소성' 은 문헌 체적 탄성률로 한 해석이며 SE 는 LPN821 이다."*

## 11. 주의/한계 (over-claim 방지)
**원문이 스스로 적은 한계**: §3-9 의 ①–④.
**카드가 본 한계**
1. **한 셀 · 한 국소 부피 · 반복 없음** — 표본 오차를 저자도 인정 (SE 61.45 → 42.52 %).
2. **상태**: 압력 뺀 뒤 + 사이클 1 회 + 완전 방전 + 분해 — 압밀 직후 구조가 아니다 (AM 부피 변화 · 계면 분리가 섞일 수 있다 [카드 해석]).
3. **SI 미입수**: 면 화소 · 문턱 · 소프트웨어 · 연결 규칙 · 중심점 규칙 · k · 면적 계산법이 전부 [미확인].
4. **원문 안 어긋남 열** (§3-9) — 특히 23 % 의 분모 · PDP 백분율 · 용량 백분율 · 입력 부피비 · 79 µm.
5. **소성 해석** = 체적 탄성률 (다른 물질 문헌값) · 입경 · 부피 차 · k 규칙이 섞인 비교.
6. **tortuosity 정의** = 중심점 경로 (값 6–13 이 커 보이는 것은 정의 탓일 수 있다 [카드 해석] — Bruggeman 의 3.9–5.1 배).
7. **재료 전이 0** — LPN821 · Nb/NCM622 · 습식 + 바인더 · 231 MPa.
8. **인과**: 미세구조 ↔ 셀 성능은 대조 시료 없이 서술로 연결.

## 12. 참고문헌 — 우리가 더 볼 것 (원문 목록 서지 그대로 + 이유 한 줄)
| 번호 | 서지 (원문 목록 그대로) | 왜 |
|---|---|---|
| (30) | Baranowski, L. L.; Heveran, C. M.; Ferguson, V. L.; Stoldt, C. R. Multi-Scale Mechanical Behavior of the Li3PS4 Solid-Phase Electrolyte. ACS Appl. Mater. Interfaces 2016, 8, 29573−29579. | ★ B_Li₃PS₄ ≈20 GPa 의 출처 (어떤 밀도 · 방법인지 [미확인]) · 정본 카드 없음 (`song2025_porous_argyrodite_…` · `lee2025_heckel_…` · `var2026_…` 등이 인용만 — song2025 카드는 그 논문의 다공 Li₃PS₄ E 3.49–12.07 GPa 를 옮김 [다른 카드]) |
| (31) | Sun, H.; Zhao, K. Electronic Structure and Comparative Properties of LiNixMnyCozO2 Cathode Materials. J. Phys. Chem. C 2017, 121, 6002−6010. | B_NCM ≈140 GPa 의 출처 (DFT) — 우리 NCM E 140 GPa 와 섞이지 않게 원문 확인 필요 · 카드 없음 (`sharma2023_…` · `sedlatschek2026_…` · `xu2017_…` 가 인용만) |
| (6) | Park, M.; Jung, H.-G.; Jung, W. D.; Cho, S. Y.; Yun, B.-N.; Lee, Y. S.; Choi, S.; Ahn, J.; Lim, J.; Sung, J. Y.; Jang, Y.-J.; Ahn, J.-P.; Lee, J.-H.; Kim, H. Chemically Evolved Composite Lithium-Ion Conductors with Lithium Thiophosphates and Nickel Sulfides. ACS Energy Lett. 2017, 2, 1740−1745. | LPN821 의 합성 · 전도도 · 상 (이 카드의 SE 물성 [미확인] 을 채움 · 흐름 밖) — 카드 없음 |
| (29) | Kehrwald, D.; Shearing, P. R.; Brandon, N. P.; Sinha, P. K.; Harris, S. J. Local Tortuosity Inhomogeneities in a Lithium Battery Composite Electrode. J. Electrochem. Soc. 2011, 158, A1393−A1399. | 국소 부피마다 tortuosity 가 3 배까지 다름 [다른 카드 `tjaden2018_…` L58] — 이 논문의 국소 FIB 대표성 문제와 같은 축 · 카드 없음 |
| (26) | Zielke, L.; Hutzenlaub, T.; Wheeler, D. R.; Chao, C.-W.; Manke, I.; Hilger, A.; Paust, N.; Zengerle, R.; Thiele, S. Three-Phase Multiscale Modeling of a LiCoO2 Cathode: Combining the Advantages of FIB-SEM Imaging and X-Ray Tomography. Adv. Energy Mater. 2015, 5, 1401612. | 저자가 'SEM 해상도 · 작은 부피' 오차의 근거로 든 FIB-SEM + XCT 다중 스케일 — 탄소 · 바인더 상의 해상도 문제 · 카드 없음 (`landesfeind2016_…` 등이 인용만) |
| (22) | Liu, Z.; Chen-Wiegart, Y.-c. K.; Wang, J.; Barnett, S. A.; Faber, K. T. Three-Phase 3D Reconstruction of a LiCoO2 Cathode via FIB-SEM Tomography. Microsc. Microanal. 2016, 22, 140−148. | 3 상 FIB-SEM 분할 방법 · 오차 근거 — 카드 없음 |
| (28) | Ender, M.; Joos, J.; Carraro, T.; Ivers-Tiffée, E. Three-Dimensional Reconstruction of a Composite Cathode for Lithium-Ion Cells. Electrochem. Commun. 2011, 13, 166−168. | 정본 카드 있음 (`ender2011_3d_reconstruction_composite_cathode`) — τ 정의 (σ_eff = (x/τ)σ · τ vs τ² 경고) 대조 |
| (23) | Wilson, J. R.; Kobsiriphat, W.; Mendoza, R.; Chen, H.-Y.; Hiller, J. M.; Miller, D. J.; Thornton, K.; Voorhees, P. W.; Adler, S. B.; Barnett, S. A. Three-Dimensional Reconstruction of a Solid-Oxide Fuel-Cell Anode. Nat. Mater. 2006, 5, 541−544. | FIB-SEM 3D 재구성 · (SOFC) TPB 정량의 원형 — 'TPB' 이름의 출처 쪽 · 카드 없음 |
| (18) · (14) | Zhang, W.; … Janek, J. ACS Appl. Mater. Interfaces 2017, 9, 17835−17845 · Sakuda, A.; … J. Electrochem. Soc. 2017, 164, A2474−A2478 | 복합 양극 미세구조 · 습식 시트 — 정본 카드 `lee2024_shear_force_dry_process_cathode_coverage` 등이 인용만 |

## 13. [미확인] 목록 (본문 8 쪽 전수 + SI 미입수)
1. SI 그림 S1–S5 전부 (분할 · 부피 · 연결도 · tortuosity · 기공 분석 절차).
2. FIB-SEM 장비 · 가속 전압 · 빔 전류 · 면 화소 크기 · 회색조 문턱 · 필터 · 소프트웨어 · 표면 생성법 · 면적 계산법.
3. 연결도의 이웃 규칙 · 중심점 경로의 방향 · 한 단면 여러 조각일 때의 규칙 · PDP 의 k 값과 겹친 기공 처리 · 기공 19.1 % 의 행방.
4. 바인더 (2.0 wt%) 가 분할에서 어느 상으로 갔는지.
5. 진밀도 (LPN821 · Nb/NCM622 · C65 · 바인더) · '입력 부피비' 계산식.
6. 79 µm 의 상태 (적층 전 / 후) · FIB 부피의 두께 방향 위치.
7. 적층 온도 · 시간 · 건조 조건 · 코인 조립 "uniaxial pressing" 압력 · 운전 중 압력.
8. LPN821 의 이온 전도도 · 밀도 · 기계 물성 (ref 6) · NCM622 단결정 / 다결정 · LiNbO₃ 코팅 방법 · 두께.
9. 용량 감소 백분율 (75 · 78 %) 의 기준 용량.
10. B_Li₃PS₄ ≈20 GPa · B_NCM ≈140 GPa 의 원문 조건 (refs 30 · 31 — 카드 없음).

## 원문 대조 기록 (이 카드 작성 중 직접 확인한 것 · 2026-11-12)
- 본문 8 쪽을 글자 층 추출 (줄 좌표 포함) + 그림 · 표 렌더로 읽음.  서지 = 첫 쪽 (제목 · 저자 12 명 · 소속 · 접수 · 수락 · 출판 · 'Cite This' 줄 · 쪽 꼬리 DOI) · p.23746 (교신 · 연구비 · SI 설명).  원문 낱말 셈: DEM · discrete · simulation 0 · model 은 참고문헌 (26) 제목의 'Modeling' 1 · plastic 1 · deform 2 · elastic 1 ('powder elasticity') · pressure 1 (231 MPa) · unload · spring · relax 0 · coverage 0 · voxel · pixel · threshold 0.
- 크롭 **32 장** = 도구 8 (Fig. 1–5 · Table 1–3 — 다시 자른 것 0 · 자동 캡션 7 개가 본문 · 표 글자를 삼켜 `caption_fix` 로 정리) + 손 크롭 24 (초록 그림 1 · 그림 1 패널 3 · 식 5 = 그림 2 안 식 넷 + p.23744 문장 식 · 근거 문단 15).  손 크롭 글 조각은 글줄 사이 잉크 틈에서 잘라 이웃 줄 조각이 없게 했고 (위아래 끝 두 줄 잉크 0 — 한 장만 위 끝에 첨자 18 화소), 그림 2 식 상자 넷은 테두리 네 변이 다 들어 있는지 색으로 확인.  32 장 전부 Read 로 열어 확인.
- 판독: digitized.csv 107 행 — 그림 1 래스터 눈금 (b: x 547.0 / 655.5 / 763.5 / 872.5 / 981.0 px = 0–200 · y 542.5 / 399.5 / 256.5 / 113.5 px = 2.5–4.0 V · c: x 1182.5–1696.5 px = 0–100 회 · y 540.5–27.5 px = 0–150) · 판독이 인쇄값 재현 (첫 방전 124.0 ↔ 124.18 · 첫 충전 193.1 ↔ 124.18/0.6438 = 192.9 · 첫 쿨롱 효율 64.4 ↔ 64.38).
- 2 차 인용 대조: 정본 카드 shi2019 (L36–37 · L45 · L103–107 · L119 · L193 · L289 · L291 · L499 — L583 · L622 · L670 · L696 · L719 는 Shi 자신의 문장이라 대상 아님) · nakamura2020 (L227 · L331) · park2025 (L346 + 그 카드 크롭 `txt_p3_microstructure_cn.png` 의 원문 문장) — 고치지 않았다 (카드 문제 = 정독 출력 batch_56 의 "카드 문제" 절).  shi2019 Fig 7 캡션 (*"The shaded area represents the experimentally reported porosities for SSB cathode composites (between 0.1 and 0.2).[29]"*) 은 그 카드의 figures.json 에서 확인.
- 정본 litdb 중복 확인: `git ls-tree` papers/ 538 파일 + DOI (acsami.8b04204 · 23740) · 제목 낱말 · 제1 저자 성 (choi · jeon · ahn) grep — 카드 없음 (인용만: shi2019 · nakamura2020 · park2025) · 같은 저자 · 같은 해 카드 없음 (2026-11-12).

## 🔗 관련 카드
- 이 논문을 인용한 카드: `shi2019_high_am_loading_particle_size_assb` (ref [29]) · `nakamura2020_dry_coating_ncm_li3ps4_core_shell` (ref 12) · `park2025_high_loading_cathode_cam_ratio_coordination_chemomechanics` (ref (23)).
- 복합 양극 3D 영상 · 기공 · 계면: `ender2011_3d_reconstruction_composite_cathode` (ref (28)) · `jeong2024_operando_densification_chemomechanics_se_size_composite_cathode` (XCT 무하중 기공 11 vs 16 %) · `minnmann2024_microstructure_porosity_visualization` · `hlushkou2018_void_space_ion_transport_assb_cathode` · `froboese2019_microstructure_ionic_conductivity_assb_electrode` · `kaiser2018_ion_transport_limitations_assb_sulfide_electrodes` · `koenig2023_wet_milling_se_ion_tortuosity_composite_cathode` (공극 ↔ SE 입도).
- τ 정의: `tjaden2018_tortuosity_review_calculation_approaches` · `landesfeind2018_tortuosity_impedance_vs_tomography`.
- SE 기계 물성 (소성 근거를 가져올 곳): `lee2025_heckel_argyrodite_powder_densification_nanoindentation` · `var2026_sulfide_se_mechanical_properties_local_indentation_pellet` · `mcgrogan2017_compliant_brittle_li2s_p2s5_glass_nanoindentation` · `song2025_porous_argyrodite_modulus_fracture_toughness`.
- 피복 · 습식 시트: `lee2024_shear_force_dry_process_cathode_coverage` · `kim2024_optimal_cathode_composite_mechanical_mixing_se_coverage`.

## 🗨️ Q&A 로그
<!-- "Q&A 작성해줘" 트리거 시 직전 질문/답 누적 -->
