Repository: yonghoon7153-source/Yonghoon-DEM-DFT

# 📚 LITDB — 문헌 단일 시스템 (**SE·DFT 축 + DEM·MPM 축, 두 트랙**)

> **앞으로 논문은 여기서만 본다.** 여러 곳(db/literature, kb/papers, db/properties, Excel)에 흩어진 문헌을 한 곳에서 생각·참고·비교하기 위한 통합 MD 시스템.

## 왜 트랙이 둘인가
`INDEX.md` 는 argyrodite 전해질 축이라 접촉역학·MPM·건식전극 digest 가 들어갈 자리가
없다. 그래서 한때 64편이 **어느 인덱스에도 없었다**(open_items #7). 축을 나눠 그 구멍을
닫았고, 한 분모로 세면 “159편 중 98편 미언급” 같은 **가짜 미결**이 나온다
(`comparison_vs_ours.md:8`). 분리는 실측 근거가 있는 결정이다 — 합치지 말 것.

⚠ 이 표의 **편수는 적지 않는다.** 손으로 쓴 수는 반드시 낡는다(README 자신이 세 번 틀렸다).
현재값은 `python3 tools/litdb/build_index.py --check` 로 본다.

File: litdb/papers/choi2025_silver_exsolution_argyrodite_anode_free.md (part 2 of 2)
<!-- digest 표준 양식 (paper-level STANDALONE) — 2026-11-24 litdb-curator (배치 2026-11-24b #5 · 병렬 실행 · 공유 파일은 메인 세션이 합친다).
| 단면 | 단면 연마 (JEOL IB-19520CCP · 5.0 kV 1 h) + SEM-EDS (JSM-IT200 · 15 kV · 건조실) | 지도 (`Fig. 3c–g` · `Fig. S16`–`S18` · `Fig. S21`) |
| XPS | VG Multilab ESCA 220i (Al Kα · 400 µm · 0.1 eV) | 맞춤 곡선 (`Fig. S6`) |

---

## 9. Figure set ★

| Fig | 내용 (무엇을 보여주나) | 우리 활용 |
|---|---|---|
| 1a | 모식도 — SUS / Ag 도핑 Li₆PS₅Cl / LPSClBr → 방전 (리튬화) 에 입계 · 기공의 Ag 석출 (파랑) → Li 도금 (원해상도) | 저자 기전의 그림 정의 — 우리 계면 후보 (입계면 \| Li–Ag) 를 그릴 때 기준 |
| 1b | Ag 도핑 구조 — 범례 Li⁺ 48h · **Ag⁺ 48h** · PS₄ 4b/16e · 'Cl⁻ or S²⁻' 4d · 4a (원해상도) | Methods '48a' 오기의 근거 · 자유 음이온 무질서 표기 |
| 1c | XRD 10–60° + 29–32° 확대 · (311) · (222) 저각 이동 · Si 표준 (원해상도) | ✎ 원자료 세기 비 0.69 → 1.24 (§3a) |
| 1d,e | 셀 부피 · E_hull 바이올린 (x = 0 · 0.25 · 0.5 · 0.75 · 6 · 50 meV/atom 점선) (원해상도) | ✎ 원자료 분위수 · AIMD 구조 = x = 0.75 의 최저 E_hull (§4a) |
| 1f | σ (293 K) · Ea 대 x (원해상도) | A 축 방향만 · 홉 수 검산 (§3b) |
| 2a,b | Cell A · B 모식도 · 첫 방전 (1.0 mA cm⁻² · 60 °C · 점 i–v · OCV / 1.2 V 사진) (원해상도) | ✎ 1.8 V 평탄 · 석출 용량 (§3c) — Q1 조건 |
| 2c | ex situ XRD i–v · Ag → β LiAg → γ₃ Li₉Ag₄ → γ₂ Li₁₀Ag₃ · (311)/(222) 뒤집힘 (원해상도) | **7 절 ③ 합금 상 순서의 실험 표적** |
| 2d | E_D(φ) Li₆PS₅Cl · Li₅.₂₅Ag₀.₇₅PS₅Cl · 1.71 V 점선 (원해상도) | 우리 ESW 와 같은 도구 계열 — 방향만 (§7b) |
| 2e | I.C. · E.C. OCV 대 1.2 V (끊긴 축) (원해상도) | ⚠ 값 인용 금지 (§10-②) · 정성 (전자전도 급증) 만 |
| 3a | 반쪽 CE 4 조성 · 1000 사이클 (축 끊김) (원해상도) | ✎ 원자료 사이클 수 · 평균 (§3e) |
| 3b | CCD 1 → 7 mA cm⁻² · 'Short circuit' 화살표 (원해상도) | ✎ 7.0 단계 박리 연장 = 단락 꼴 |
| 3c–g | 단면 SEM-EDS: OCV · 0.005 V (입계 Ag–Li 줄기 · 확대 EDS) · 5 mAh 도금 (조밀 Li + Ag) · 0.1 V 박리 (합금 그물) (원해상도 · `3f` 2 배 확대 판독) | **8-3 대조 (Ag 가 도금 Li 속으로 퍼짐 · 박리 뒤 SE 입계에 남음)** · 도금 Li ≈23 µm (figure-read) |
| 3h,i | 파우치 60 °C 사이클 · 전압 곡선 1 · 2 · 10 · 30 · 50 (원해상도) | ⚠ 그림 자체도 91.5 % 쪽 (§10-①) |
| 4a,b | 1000 K AIMD Li 등치면 + Ag 궤적 200–250 ps · 넓은 범위 궤적 (원해상도) | 정성만 — Ag 확산 속도 인용 금지 |
| 4c | PDOS bulk · Σ3 · Σ5 · 1.65 · 1.54 · 1.36 eV (원해상도) | ✎ 원자료 재판독 · CB 쪽 축소 · VBM 의 Ag 몫 (§3h) · 우리 띠틈과 같은 줄 금지 |
| S1 | 합성 흐름 · 분말 사진 (대조표) | — |
| S2 | SEM + EDS (S · Ag) 4 조성 (대조표) | 고른 Ag 분포 (석출 전) |
| S3 | Li₅.₂₅Ag₀.₇₅PS₅Cl 구조 · (311) · (222) 면 선 (원해상도) | 정돈 구조 그림 — DFT 모형 (S/Cl 섞임) 과 다르다 |
| S4 | Li₃PS₄ · Li₂.₉Ag₀.₁PS₄ XRD (대조표) | — |
| S5 | Rietveld 4 조성 · Rwp · χ² (대조표) | 점유율 정련 없음 확인 (§10-⑦) |
| S6 | XPS Ag 3d · S 2p · P 2p (대조표) | Ag₂S 와 구분 안 됨 |
| S7 | Nyquist · DC 분극 (nA) (대조표) | ✎ 끝 전류 순서 (§3b) |
| S8 | 아레니우스 288–353 K (원해상도 · 대조표) | Ea 기울기 재현 · x = 0 의 293 K 불일치 (figure-read) |
| S9 | 전압별 분해 반응식 표 — x = 0.75 · Ag₆PS₅Cl (p.11 · 원해상도) | ✎ 균형 검산 · Ag⁺/Ag 1.92 V · Li–Ag 단계 |
| S9 (p.10) | 같은 그림 앞쪽 — Li₆PS₅Cl · x = 0.25 · x = 0.5 (손 크롭 · 원해상도) | Li₆PS₅Cl 창 1.71–2.13 V · 우리 ESW 대조 |
| S10 | 석출 뒤 DC 분극 (대칭 셀 모식도) · 대칭 셀 EIS + 등가회로 (대조표) | ✎ R_total 재계산 (§3b) |
| S11 | 1.2 V 뒤 전자전도 DC 분극 (대조표) | ✎ ≈100 배 문제 (§10-②) |
| S12 | 2–1000 사이클 전압 곡선 (대조표) | ✎ 분극 −6.3 → −8.2 mV |
| S13 | 5.0 mAh cm⁻² CE · 곡선 (대조표) | — |
| S14 | 30 °C CE · 첫 곡선 (대조표) | ✎ 30 °C 평탄 1.757 V |
| S15 | 슬러리 복합 대 Ag 도핑 — EDS · 첫 곡선 · CE (원해상도) | 대조 설계의 약점 (§10-⑪) |
| S16 | 1 분 방전 — SUS 쪽 아랫면 · 단면 Ag (원해상도) | **첫 석출 = 집전체 접점** (8-3 첫 핵 자리와 같은 그림) |
| S17 | Ag 없는 대조 이중층의 Li 균열 (원해상도) | 대조 단면 하나 |
| S18 | 공극 'empty' 대 'filled' (원해상도) | SEM 대비만 — 정량 아님 |
| S19 | 파우치 단면 (양극 · 이중층 · SUS) (대조표) | DEM 층 두께 · 음극 집전체 = SUS |
| S20 | 30 °C 파우치 곡선 · 사이클 (대조표) | ✎ 87.35 % |
| S21 | 파우치 50 % 방전 — 사진 · 도금 Li 의 Ag EDS (원해상도) | Ag 가 도금 Li 층에 퍼짐 (8-3 대조) |
| S22 | MSD Li · Ag · P · S · Cl 400 ps (원해상도) | ✎ 단일 원점 · 골격 표류 포함 (§4a) |
| S23 | GB 쌍결정 Σ3 · Σ5 이완 구조 (원해상도) | 크기 · 에너지 없음 |
| Table S1 | 다른 양이온 치환 E_hull (원해상도) | K 58 > 50 (§10-⑥) |
| Table S2 | 무음극 파우치 비교 (원해상도) | 단위 'mA cm⁻¹' 오기 · 이 논문만 50 사이클 |
| Table S3 | 에너지 밀도 계산 기준 (원해상도) | ✎ 1312.5 검산 · 'Ni' 집전체 오기 의심 |

---

## 10. 비판 — 이 논문의 약한 곳 ★

① 🔴 **60 °C 파우치 유지율 95.0 % 가 자기 원자료로 재현되지 않는다** — `Figure 3h` 50 사이클 187.32 / 1 사이클 204.69 = 91.5 % (2 사이클 기준 91.4 % · 최대 기준 90.5 %) · 95 % 대는 38 사이클 · `Fig. 3i` 그림도 187 mAh g⁻¹ 쪽이다. 같은 계산으로 30 °C (87.35 %) 는 본문과 맞으니 계산 방식 문제가 아니라 본문 숫자가 다른 셀 (N = 2) 이거나 오기일 수 있다.
② 🔴 **석출 뒤 층의 전도도가 Methods 기하로 낸 값의 ≈100 배** — 전자전도 (`Figure S11`) 는 x = 0.6 에서 정확히 100 배 · 이온전도 (`Figure S10` · Note 1) 는 65–120 배. 두께 · 면적을 안 적어서 확정은 못 하지만, 10 µm ↔ 1 mm (또는 10⁻³ m) 단위 착오와 맞는 배수다. 전자전도의 수 자릿수 증가 (1.5 × 10⁻¹⁰ → ≥ 10⁻⁵ S cm⁻¹) 는 그대로 남지만, **'석출 뒤 이온전도 유지 (1.3 → 1.0 mS cm⁻¹)'** 는 펠릿 값과 층 값 (≈10⁻⁵ S cm⁻¹ 대 · 또는 빠진 계면 저항) 을 견준 것이라 이 자료로 뒷받침되지 않는다.
③ **Note 1 빼기식의 분해능** — 10 µm 층이 1 mS cm⁻¹ 이면 저항은 ✎ 0.75 Ω 로 스택 (115–140 Ω) 의 0.5 % 다 · 식 1 에 LPSClBr \| Ag-SE 계면 두 개의 항이 없다 · 대칭 셀 값 (15 · 10 Ω = 두 쪽 합) 을 식 1 에 두 배로 넣었는지도 불분명.
④ 🔴 **DFT 는 '석출' 을 계산하지 않았다** — E_hull · E_D 는 0 K 상평형이고 전극 반응 · 핵생성 · 계면은 0 이다. grand potential 에서 Ag 환원 (1.92 V) 과 함께 숙주가 Li₃PS₄ + LiCl + Li₂S 로 가는 것이 평형인데, 논문은 '|E_D| 가 작다' 로 XRD 의 골격 유지와 '잘 맞는다' 고 썼다 — 실제로는 열역학이 속도론적 위상 유지를 설명하지 못한다.
⑤ **E_D 창 값이 E_hull 과 안 맞는다** — 창 안 E_D (−13.6 · −22.3 meV/atom) 는 '교환 0 분해' 라 E_hull 과 같은 양인데 `Fig. 1e` 의 최저값 (17.1 · 19.4) 과 다르다 — 어느 구조 · 어느 MP 보정인지 미기재.
⑥ **E_hull 해석의 자기모순** — K 58 meV/atom 은 자기 기준 50 을 넘는데 'feasible' 로 묶었다 · 'Ag₆PS₅Cl 이 더 안정' 은 다른 hull 끼리의 거리 비교 · 판정 기준 50 meV/atom 자체가 문헌 소환 (refs 28, 29) 이고 PBE · vdW 없음 · MP 보정 미기재에서 수 십 meV/atom 은 방법 의존이다.
⑦ **Ag 자리는 정해진 것이 아니라 가정이다** — '48a' 오기 · 점유율 정련 표 없음 · '(222) 면을 차지한다' 는 구조인자 계산 없는 해석 (무거운 산란체를 Li 자리에 넣으면 그 자리가 기여하는 반사가 세지는 것은 당연) · XPS Ag 3d 는 Ag₂S 와 못 가른다 · DFT 구조에서 Ag 는 S 만 배위하고 Ag–Ag 2.67 Å 짝이 있어 48h '한 자리 치환' 그림과도 다르다 (✎ POSCAR).
⑧ **AIMD 의 무게** — 1000 K · 52 원자 · Ag 3 개 · 단일 궤적 · 400 ps 에서 사실상 Ag 하나의 22 Å 이동 (✎ POSCAR) — 'Ag⁺ 가 Li⁺ 길을 따른다' 는 정성이고 운전 온도 (333 K) 의 Ag⁺ 이동도 · 장벽은 없다 · 전위 · 전자가 없어 석출 (환원) 을 다루지 않는다 · `Fig. S22` 는 단일 원점 · 실험실 좌표라 골격 MSD ≈10 Å² 는 표류다 (표류를 빼면 0.2–0.5 Å² — 결론은 오히려 더 강해진다).
⑨ **PDOS 띠틈 · GB 논거** — 띠틈 읽는 법 미기재 · 원자료 DOS 로 재현 안 됨 (1.73 · 1.60 · 1.41) · GB 모형 크기 · 이완 · 에너지 0 · 'GB 띠틈이 좁아 GB 에서 먼저 석출' 은 추론 — 자기 자료 `Fig. S16` 은 석출이 SUS 접점 (전자 공급처) 에서 먼저 시작함을 보인다.
⑩ **석출 용량 회계** — 0.005 V 까지 235.7 mAh g⁻¹ 중 ✎ ≈24 mAh g⁻¹ (≈10 %) 는 γ₂ 까지의 합금으로 설명되지 않는다 · 1.71 V 아래 숙주 환원 (자기 E_D) 이 Ag 그물 표면에서 일어날 수 있는데 SEI 분석 (XPS · ToF-SIMS · 단면 성분) 이 없다.
⑪ **대조군 설계** — 슬러리 Ag 나노입자 복합은 Ag 분산 · 접촉 · 층 공정이 다 다르고 Ag 양만 같다 · 복합 셀이 58 사이클에서 CE 200 % 로 끝난 것 (✎ 원자료) 을 본문이 말하지 않는다 · Ag 없는 대조의 덴드라이트는 단면 하나.
⑫ **통계** — 반쪽 N = 1–3 · 파우치 N = 2 · 그림은 곡선 하나 · 오차 막대 0 · `Fig. S15d` 의 Ag 도핑 CE 는 `Fig. 3a` 와 같은 자료 (재사용).
⑬ **CE 정의 · 해석** — Methods 의 정의 문장이 뒤집혀 있다 (반쪽 = '도금 / 박리' · 풀셀 = '충전 / 방전' — 숫자는 박리 / 도금 · 방전 / 충전) · 파우치 CE 평균 100.11 % (100 % 넘는 사이클 다수) = 첫 사이클에 Li–Ag 로 묶인 Li 가 풀려 나오는 저장고 효과로 읽힌다 → 'CE ≈ 100 %' 를 도금 가역성으로 읽지 않는다.
⑭ **압력** — '실용 적층압 2.0 MPa' 는 운전 압력이고 셀은 WIP 500 MPa · 80 °C 로 만들었다 · 반쪽 전지는 20 MPa (W_ad 보고서 8-4 의 '압력 세 단계' 를 같이 적어야 한다).
⑮ **단위 · 오기** — '1.0 mA cm⁻¹' (본문 p.2 · `Fig. S14` · `Table S2`) · Note 1 '× 10⁻³ mS cm⁻¹' · `Table S3` 'Ni 10 µm' (다른 곳은 SUS) · `Fig. S9` '0.0.37' · Ag₆PS₅Cl 2.71 V 두 줄 · x = 0.75 의 0.93 V 반응식 Li 불균형 · `Fig. 1d,e` 'x = Ag mole fraction' (x = 6 이면 몰분율이 아니다) · Ag⁺ 1.15 Å (CN 6) 대 Li⁺ 0.6 Å (CN 4) · 활물질 로딩 '≈50 mg cm⁻²' 대 ✎ 34 · 39 mg cm⁻² · 초록 'return to the electrolyte layer' 대 본문 'unlikely to migrate back into the lattice' (같은 뜻이 되려면 '격자가 아니라 층의 입계로' 라고 읽어야 한다).
⑯ **x = 0 의 293 K σ** — `Fig. 1f` 2.0 mS cm⁻¹ 대 `Fig. S8` 보간 ≈2.9 (figure-read · 다른 셀일 수 있음 · x = 0.4 · 0.6 은 맞음).
⑰ **펠릿 σ_e 순서** — 보고 2.3 > 1.8 > 1.6 > 1.3 × 10⁻¹⁰ 대 ✎ 원자료 끝 전류 0.65 · 0.40 · 0.50 · 0.53 nA (x = 0 · 0.2 · 0.4 · 0.6) — 전압 · 두께 미기재라 판정 보류.

---

## 11. 우리 원장 매핑 (요약표)

| 우리 원장 · 문서 | 이 논문의 대응 | 상태 |
|---|---|---|
| `db/properties/adhesion.json` · `db/properties/wad_*` (LPSCl \| Ag(111) 두 종결) | 계면 계산 0 — 해석 근거만 (§7d) | 위치만 · 값 안 옮김 |
| `litdb/our_dft_baseline.md` ESW (환원 한계 1.717 V · 산화 2.14 / 2.256 V) | E_D 창 1.71–2.13 V · Ag⁺/Ag 1.92 V | 🟡 같은 도구 계열 · 방향만 · 창 절대값 일치로 쓰지 않음 |
| `canonical_registry.json` gap (comp1 2.066 · modelc 2.099 · `gap-fixedocc-eigenvalue-v1`) | PDOS 1.65 (Ag 도핑) · 1.54 · 1.36 (GB) | ⛔ 비교군 다름 |
| W_ad 보고서 7 절 ③ (합금 · 반응 구동력) | grand potential Li–Ag 단계 + 실험 상 순서 | 🔧 방법 선례 · 대조 표적 |
| W_ad 보고서 7-1 표 Ag 행 · 8-3 절 | Ag 가 도금 Li 에 퍼짐 · 박리 뒤 SE 입계 합금 · 첫 석출 = 집전체 접점 | ✅ 같은 방향 관찰 (계 다름) |
| W_ad 보고서 8-4 (압력 세 단계) | 제조 500 MPa · 반쪽 20 MPa · 파우치 2.0 MPa | 조건 표기 |
| 인용 위험 `HZ-esw-reduction-limit-label` · `HZ-esw-reduction-limit-facet-convention` | 이 논문 1.71 V = 교환 0 의 아래 가장자리 | 라벨 맞음 (우리 정정 뒤 꼴) |
| 인용 위험 `HZ-anode-b2o3-reaction-direction` (BLOCKED) | 0 V 산물 Li₃P + LiCl + Li₂S (+ Li–Ag) — Li 를 **흡수**하는 쪽 | 우리 반응식 방향 오류를 다시 확인하는 문헌 점 (새 판정 아님) |

---

## 12. 적용 인사이트 ★

- ① **W(LPSCl \| Ag) 의 '상태' 를 선언한다** — 이 논문의 grand potential 로 보면 LPSCl 과 금속 Ag 가 함께 (준안정하게) 서는 창은 ≈1.71–1.92 V 다. 우리 W(LPSCl \| Ag(111)) 는 '첫 충전 전 · 반응 전 · 금속 Ag' 상태의 값으로 적고, 운전 중 (≈0 V) 계면은 LPSCl \| SEI \| Li–Ag 라고 같이 적는다 (보고량 카드의 상태 선언 · 8-3 문장의 전위 근거).
- ② **7 절 계면 후보에 'LPSCl \| Li–Ag 합금' 을 상 순서로 넣는다** — β LiAg → γ₃ Li₉Ag₄ → γ₂ Li₁₀Ag₃ → Li-풍부 bcc 고용체 (이 논문 XRD) · W 를 낸다면 Li-풍부 고용체 (bcc Li 에 Ag 몇 %) 쪽이 도금 Li 와 닿는 면이다.
- ③ **7 절 ③ 은 우리 도구로 바로 낼 수 있다** — pymatgen grand potential 의 Li–Ag 단계 (0.59 · 0.37 · 0.14 · 0.07 V) 는 MP 상 기준이라 실험 상 이름과 다르다 → 순서 대조로 쓴다.
- ④ **SE 쪽 금속 양이온은 '씨앗 공급원' 이 될 수 있다** — Cu⁺ (E_hull 20 meV/atom · `Table S1` · ref 37) 처럼 숙주 창 안에서 환원되는 양이온이면 같은 설계가 된다는 것이 이 논문의 가설 (시험 안 됨). 우리 도핑 계산 (cascade) 에서 '도펀트 환원 전위가 숙주 환원 한계 1.717 V 보다 높은가' 를 거름 축으로 쓸 수 있다 (같은 도구).
- ⑤ **'고른 Ag 분포' 의 원인은 전자 공급 기하** — 석출은 집전체 접점에서 시작해 Ag 그물을 따라 번진다. DEM 쪽 모델에서 '집전체 \| SE 접촉점' 이 씨앗 분포를 정한다는 가정을 세울 근거 (✎ 우리 읽기).

## 13. 인용 가능 문장 (영문 초안)

- *Ag⁺ substituted for Li⁺ in Li₆PS₅Cl is reduced electrochemically on the first lithiation at about 1.8 V vs Li/Li⁺ (1.0 mA cm⁻², 60 °C) and the resulting Ag alloys further with Li (LiAg, Li₉Ag₄, and Li₁₀Ag₃) [Nat. Commun., 16, 5871 (2025)].*
- *In that design the Ag–electrolyte contact forms in situ, first at the current-collector contact and then along grain boundaries and pores of the electrolyte layer [Nat. Commun., 16, 5871 (2025)].*
- *The grand-potential analysis in the same work places Ag⁺/Ag at 1.92 V for Li₆₋ₓAgₓPS₅Cl (x = 0.25–0.75), within the host window of 1.71–2.13 V; the host itself is metastable at that potential, so the observed retention of the argyrodite framework is kinetic.*
- *We therefore treat the Li₆PS₅Cl | Ag(111) work of adhesion as a property of the interface before the first charge; during operation the contact is Li₆PS₅Cl | interphase | Li–Ag alloy.*

## 14. 주의 / 한계 (인용 규율)

- ⛔ **60 °C 파우치 '95.0 % (50 사이클)' 인용 금지** — 원자료로는 91.5 % · 쓰려면 '원자료 기준 ≈91.5 %' 로 출처를 밝히거나 30 °C 87.4 % 만.
- ⛔ **석출 뒤 σ_ion (1.6 · 1.3 · 1.0 mS cm⁻¹) · σ_e (1.5 × 10⁻⁵ · 2.1 × 10⁻⁴ · 2.5 × 10⁻³ S cm⁻¹) 수치 인용 금지** — '석출 뒤 층의 전자전도가 수 자릿수 오른다' 정성만.
- ⛔ PDOS 띠틈 (1.65 · 1.54 · 1.36 eV) 을 우리 띠틈 (fixed-occ 고유값) 옆에 두지 않는다 · E_hull 값을 우리 원장 값처럼 쓰지 않는다 · AIMD 결과를 Ag 확산 계수 · 장벽으로 인용하지 않는다.
- 🟡 E_D 창 '1.71–2.13 V' · Ag⁺/Ag 1.92 V 는 '같은 도구 계열 (pymatgen + MP) 의 문헌값' 으로만 · 우리 ESW 와의 일치를 독립 확인으로 쓰지 않는다.
- Ea (0.36–0.42 eV) 를 쓸 때는 홉 수 검산 줄을 같이 싣는다 (§3b) · '골격 안정 (AIMD)' 을 쓸 때는 관측창 줄을 같이 싣는다 (§3h).
- '2.0 MPa' 를 쓸 때는 제조 압력 (WIP 500 MPa · 80 °C) 을 같이 쓴다.
- 문헌 수치는 소환값 — 우리 db 절대값과 섞지 않는다. 우리 W 값은 이 digest 에 없다 (위치만).
- 라이선스 CC BY-NC-ND 4.0 — 그림 · 구조의 변형물 공개는 안 된다 (내부 대조는 출처 표기).

## 15. 기법 용어 미니사전

- **석출 (exsolution)**: 고용체 격자 안의 성분이 (여기서는 전기화학 환원으로) 따로 상을 이루며 빠져나오는 일. 여기서는 Ag⁺ + e⁻ → Ag⁰.
- **처음 무음극 (initially anode-free)**: 조립 때 음극 활물질 (Li) 없이 집전체만 두고 첫 충전에 양극의 Li 가 집전체 위에 도금되게 하는 셀.
- **SE 이중층**: 분리층 (Ag 없음 · LPSClBr) + 집전체 쪽 기능층 (Ag 도핑) 의 두 층 고체전해질.
- **E_hull (energy above the convex hull)**: 같은 원소들로 만든 가장 안정한 상 조합 (볼록 껍질) 보다 얼마나 높은가 (meV/atom) · 0 이면 열역학적으로 안정 · 다른 상도의 값끼리 견주면 상대 안정이 아니다.
- **grand potential 상도 · E_D(φ)**: Li 화학 퍼텐셜을 전위로 묶어 두고 (μ_Li = μ_Li⁰ − eφ) 그 전위에서의 평형 산물 · 분해 에너지를 낸다 · Li 교환이 0 인 구간이 '안정창' · 창 안 E_D 는 그 상의 E_hull 과 같은 양.
- **CCD (critical current density)**: 전류를 단계적으로 올리며 단락이 나기 직전의 전류.
- **CE (쿨롱 효율)**: 반쪽 전지는 박리 / 도금 용량 · 풀셀은 방전 / 충전 용량 · Li 저장고가 있으면 100 % 를 넘을 수 있다.
- **DC 분극 (전자 차단 · 이온 차단)**: 전압을 걸고 정상 전류로 저항을 잰다 · 이온 차단 전극이면 전자전도, Li 전극이면 이온 + 계면 저항.
- **Li–Ag 상**: α Ag (fcc) → β LiAg (CsCl 형) → γ₃ Li₉Ag₄ · γ₂ Li₁₀Ag₃ (γ-황동 류) → Li-풍부 bcc 고용체.
- **CSL Σ 입계**: 두 결정립 격자점 중 1/Σ 이 겹치는 방위 관계 · Σ3[110]/(111) = [110] 축 회전 · (111) 면 입계.
- **WIP (warm isostatic pressing)**: 밀봉한 셀을 액체 매질로 사방에서 같은 압력 (여기 500 MPa · 80 °C) 으로 누르는 치밀화.
- **단일 시간원점 MSD · 골격 표류**: 틀 1 만 기준으로 잰 MSD 는 통계가 약하고, 유한 셀에서 이동 이온의 순변위를 골격이 되받아 (운동량 보존) 골격 전체가 같이 움직인다 → 골격 MSD 에 표류가 들어간다.

## 16. 이 논문에서 이어 먹일 문헌 — litdb 대조 2026-11-24

> litdb 에 이미 있는 참고문헌 · 이웃 (세지 않음): ref 18 → `kasemchainan2019_critical_stripping_current_dendrite_on_plating` · ref 20 Wang · Choudhury 외 *Joule* 3, 2165 (2019) → `wang2019_li_se_interface_dynamics_stack_pressure_current_density` · ref 32 → `spencerjolly2023_ag_graphite_interlayer_operando_xrd` · ref 33 → `zhu2015_esw_grand_potential_origin` · ref 34 → `schwietert2020_redox_activity_vs_electrochemical_stability` · 이웃 `metzler2025_…` · `metzler2026_…` · `kang2026_…` · `lu2026_…` · `sandoval2025_…` · `seymour2021_…`.
> 이 논문을 인용한 litdb digest 는 아직 없다 (`41467-025-61074` · 제목 grep 0 건).
> 아래 1–7 의 '왜' 는 제목 · Crossref 메타 기준이다 (본문은 안 열었다) · 1–3 은 최근 2 년 발견 검색 (Crossref 주제어 6 번) 에서 건졌다.

| # | 문헌 | 왜 (우리 축) | litdb | 추가 목록 |
|---|---|---|---|---|
| 1 | Kotakadi, Aspinall, Burton, Liang, Aihara, Pasta · *Joule* 9, 102175 (2025) — "Impact of metallic interlayers at the lithium-Li6PS5Cl solid electrolyte interface" · DOI 10.1016/j.joule.2025.102175 (Crossref 확인) | Li \| LPSCl 의 금속 인터레이어 — W_ad 7 절의 실험 짝 (ChemRxiv 판의 저널판) | 없음 | 없음 |
| 2 | Wang Y., Raj V., Naik K., Vishnugopi B. … · *Adv. Mater.* 37, 2410948 (2025) — "Control of Two Solid Electrolyte Interphases at the Negative Electrode of an Anode-Free All Solid-State Battery based on Argyrodite Electrolyte" · DOI 10.1002/adma.202410948 (Crossref 확인) | 무음극 아지로다이트 음극의 SEI 둘 — '운전 중 계면 = LPSCl \| SEI \| 금속' (§7d-3) 의 실험 근거 | 없음 | 없음 |
| 3 | Park Y., Kang S., Kim T., Oh H., Kim K., Cho W., Kim S. · *Inorg. Chem. Front.* 12, 5449 (2025) — "Temperature-dependent interfacial reactions between a sulfide argyrodite solid electrolyte and a lithium metal anode" · DOI 10.1039/d5qi00760g (Crossref 확인) | 이 논문은 60 °C 운전 — Li \| LPSCl 반응의 온도 의존 (저자 이름이 이 논문의 KETI 저자와 겹친다 · 소속 미확인) | 없음 | 없음 |
| 4 | Oh J., Choi S., Kim H., Kim J., Lee G., Bae K. … · *Energy Environ. Sci.* 17, 7932 (2024) — "Lithio-amphiphilic nanobilayer for high energy density anode-less all-solid-state batteries operating under low stack pressure" · DOI 10.1039/d4ee03130j (Crossref 확인 · SI ref 6) | 친Li · 소Li 를 겹친 층 · 2.0 MPa (`Table S2` 의 Mg-W 행) — 7 절 친Li 판정의 설계 사례 | 없음 | 없음 |
| 5 | Yu T., Li H., Liu Y. … Zhou H. · *Sci. Adv.* 9, eadj8171 (2023) — "A prototype of dual-ion conductor for all-solid-state lithium batteries" · DOI 10.1126/sciadv.adj8171 (Crossref 확인 · ref 37) | Li₆PS₅Cl 안 Cu⁺ 이동 — SE 쪽 금속 양이온 이동의 선례 (§12-④) | 없음 | 없음 |
| 6 | Ye Y., Xie H., Yang Y., Xie Y., Lu Y., Wang J. … · *J. Am. Chem. Soc.* 145, 24775 (2023) — "Solid-Solution or Intermetallic Compounds: Phase Dependence of the Li-Alloying Reactions for Li-Metal Batteries" · DOI 10.1021/jacs.3c08711 (Crossref 확인 · ref 31) | Li–Ag 고용체 대 금속간 화합물 — 7 절 ③ · 도금 Li 속 Ag 고용체 해석 | 없음 | 없음 |
| 7 | Liu X., Garcia-Mendez R., Lupini A. … · *Nat. Mater.* 20, 1485 (2021) — "Local electronic structure variation resulting in Li 'filament' formation within solid electrolytes" · DOI 10.1038/s41563-021-01019-x (Crossref 확인 · ref 38) | 입계 전자 상태 → Li 필라멘트 — 이 논문 GB 띠틈 논거의 원전 (§10-⑨ 대조) | 없음 | 없음 |
| 8 | Jung Y.-C., Hwang C., Kwak M., Jeon S., Lee Y., Kwak W. … · *J. Mater. Chem. A* 11, 25275 (2023) — "On-site formation of silver decorated carbon as an anodeless electrode for high-energy density all-solid-state batteries" · DOI 10.1039/d3ta05307e (Crossref 확인 · SI ref 5 · `Table S2` 의 Ag-C\|NCM712 행) | Ag 를 셀 안에서 '스스로' 만드는 다른 길 (탄소 쪽) — 이 논문 (SE 쪽) 과 짝 | 없음 | 없음 |

이미 litdb 에 있거나 이 배치 (2026-11-24b) 에서 먹는 중이라 세지 않은 것: Xie 외 *Adv. Energy Mater.* 14, 2302960 (2024) → `xie2024_agc_buffer_layer_lithiation_delithiation_mechanism` (배치 #11 · 생김) · Kasemchainan 외 *Nat. Mater.* 18, 1105 (2019) (ref 18) → `kasemchainan2019_critical_stripping_current_dendrite_on_plating` (배치 #10 · 생김) · Lee Y.-G. 외 *Nat. Energy* 5, 299 (2020) (ref 35 · Ag–C 원전) → 배치 #9 `lee2020_silver_carbon_composite_anode_all_solid_state_li_metal` (진행 중 · 2026-11-24 확인 때 digest 없음) · Ko 외 *Nat. Commun.* 16, 1066 (2025) → 배치 #8 (진행 중).
다음 순번: Sandoval 외 *Joule* 7, 2054 (2023) (ref 13 · **목록에 있음** 표 2 #6) · Jung Y.-C. *J. Mater. Chem. A* 11, 25275 (2023) (현장 Ag 장식 탄소 · SI ref 5 · 서지 미확인) · Park, Jung, Sohn *Electrochem. Solid-State Lett.* 12, A171 (2009) (나노 Ag 리튬화 · ref 30) · Quirk & Dawson *Adv. Energy Mater.* 13, 2301114 (2023) (입계 설계 · ref 39).

---

## 🔗 이어 읽기 · 바로잡기 (2026-11-24b 묶음)

> 같은 날 둘째 묶음 12 편 (`litdb/_curation/batch_2026_11_24b/batch.json`) 의 끝 보고에서 이 카드에 걸리는 것만 모았다 (2026-11-24). 위 본문은 고치지 않았다 — 겹치면 이 절이 우선한다.

- 계보 · (d) 에서 '진행 중' 으로 적은 같은 묶음 편이 다 끝났다 → `lee2020_silver_carbon_composite_anode_all_solid_state_li_metal` (Ag–C 원전 · ref 35) · `ko2025_metal_interlayer_anode_less_li_plating_stripping_mechanism` (가넷 위 Ag 층 · Li–Ag 상 순서).
