Repository: yonghoon7153-source/Yonghoon-DEM-DFT

# 📚 LITDB — 문헌 단일 시스템 (**SE·DFT 축 + DEM·MPM 축, 두 트랙**)

> **앞으로 논문은 여기서만 본다.** 여러 곳(db/literature, kb/papers, db/properties, Excel)에 흩어진 문헌을 한 곳에서 생각·참고·비교하기 위한 통합 MD 시스템.

## 왜 트랙이 둘인가
`INDEX.md` 는 argyrodite 전해질 축이라 접촉역학·MPM·건식전극 digest 가 들어갈 자리가
없다. 그래서 한때 64편이 **어느 인덱스에도 없었다**(open_items #7). 축을 나눠 그 구멍을
닫았고, 한 분모로 세면 “159편 중 98편 미언급” 같은 **가짜 미결**이 나온다
(`comparison_vs_ours.md:8`). 분리는 실측 근거가 있는 결정이다 — 합치지 말 것.

⚠ 이 표의 **편수는 적지 않는다.** 손으로 쓴 수는 반드시 낡는다(README 자신이 세 번 틀렸다).
현재값은 `python3 tools/litdb/build_index.py --check` 로 본다.

File: litdb/papers/chu2026_solubility_guided_interlayer_li_plating_stripping_garnet.md (part 2 of 2)
<!-- digest 표준 양식 (paper-level STANDALONE). 2026-11-24 첫 작성 — 병렬 큐레이터 배치 2026-11-24b #2 (litdb/_curation/batch_2026_11_24b).
**(4) MP 평형 전압 (SI p.50)**: V_eq = −[E(Li_bM) − E(Li_aM) − (b − a)E_Li]/(b − a) · MP 0 K 총에너지 (원자당 · 판본 미기재) · 계산 조성과 실험 상을 Li/M 비로 짝지음 — `우리 산수`로 Au→LiAu₃ 1.48 · LiAu₃→LiAu 0.88 · LiAu→Li₃Au 0.26 V 를 재현했다.

**(5) 우리 UMA+D3 · DFT 대조 방식과 견줄 점**
| 점검 | 이 논문 | 우리 (W_ad 파이프라인 · 방법만) |
|---|---|---|
| MLIP ↔ DFT 같은 배치 대조 | 없음 | 작은 모델 · 같은 원자 배치 DFT 단일점 · 같은 끝점 · 같은 D3 규약 · 허용 차이 사전 설정 |
| 면 의존 오차 | (111) · (110) · (100) 을 다 돌렸지만 MLIP 오차를 면별로 안 봄 | Li\|Ag 선례 (MACE-MP-0 (100) 43 %) 를 근거로 면마다 확인 |
| 보고량 정의 | 공극 부피 (탐침 5 Å) · MSD_z (0–10 ps) | W_sep (끝점 10 Å · 12 Å 점검) |
| 시드 · 통계 | 무작위 혼합 3 벌 · 최대 · 최소 · 평균 | 결정계 600 K 3 시드 · 다중 시드 판정 |
| 관측창 | 100 ps · 표기 없음 | 짧은 MD '무반응' 에 관측창 한 줄 (규율) |
⇒ 이 논문의 MD 는 **'검증 없는 범용 MLIP 로 공극 동역학을 낸다'** 의 사례다. 우리가 Li 계면 MD 를 할 때 피해야 할 설계 (순간 고갈 · 비평형상 · 짧은 창 · DFT 대조 0) 의 목록으로 쓴다.

---

## 9. Figure set ★

| Fig | 내용 | 우리 활용 |
|---|---|---|
| 1a,b | 인터레이어 도식 · 문헌 94 자료 R_int 대 CCD (회색 = 없음 · 노랑 = 합금) · R < 25 확대에서 Au 1.40 · 0.80 · 0.48 · 손으로 그린 타원 · 축 밖 점 넷 (CCD 13.3 · 2.8 · 2.0 · R 1000) 안 보임 | 초기 R_int 와 CCD 의 약한 관계 (Spearman −0.39 · P 0.015) — '정적 저항만으로는 고장을 못 맞춘다' 의 문헌 통계 근거 |
| 2a,b | Li 쪽 확대 상평형도 (Cu 0 · Au **0.9** (본문 0.7) · Ag 9 at%) · XRD (FCC · Cu₂O · (111) 우선) · 단면 두께 55 / 52 / 49 nm · 접촉각 116 / 87 / 72° | 친Li 순위의 두 근거 · ⚠ 접촉각은 방울 하나 · 반응 젖음 (200 °C) — 우리 W 와 다른 양 |
| 3a,b | CCD 전압–시간 (Cu 0.26 · Au 1.13 · Ag 0.65) · 막대 화산 · 3-RQ 회로 · Nyquist (Ω cm²) 초기 · CCD 전 · 단락 뒤 | 화산형 원 자료 · Ag 노란 칸 ≈15 → ≈50 Ω cm² · Cu 단락 뒤 전자 전도 |
| 4a–c | Cu 0.20 mA cm⁻² DC 448 / 204 / 1105 Ω cm² · 정 · 역 EIS · 도식 · 단면 (Cu 도금 쪽 거친 Li · 박리 쪽 긴 틈 · Au 깨끗) | 친Li 부족 쪽 고장 순서 (불균일 도금 → 덩어리 박리 → 박리) · ⚠ DC 변화 ≫ EIS 변화 |
| 5a,b | 핵 과전압 (57 · 9 · 0 mV · Au 9 mV 는 골–봉우리) · CA 무차원 곡선 · t_m · I_m · N₀ 막대 (×10¹⁶ cm⁻²) | ⛔ N₀ 는 핵 밀도가 아니다 (표면 원자 밀도 초과 · 우리 산수) · η_nuc 순서만 |
| 6a–c | operando 미세전극 도식 · Cu/Ag 핵 밀도 (×10⁷) · 3 금속 × 3 전류 SEM (Cu 점 → 위스커 · Au 고운 층 · Ag 매끈 → 패인 결 → 위스커 둘) | 금속별 도금 형태 지도 · 영상 b7 · b10 · b11 · b12 · b13 이 이 그림의 끝 장면 (§9b) |
| 7a–c | Ag 0.56 mA cm⁻² DC 278 / 525 / 288 · 정방향 중 전압 상승 · EIS 52.8 → 60.6 · 단면 (박리 쪽 공극 띠 · 도금 쪽 고른 띠 · Au 깨끗) | **Ag 박리 공극의 가장 직접적인 증거** (파괴 셀 · n = 1) · 보고서 8-1 사례 |
| 8a–d | LSV (전류 mA · Q 0.025 / 0.258 / 0.399 µAh cm⁻²) · MD 전 · 후 (Ag 큰 공극 · Au 작은 공극) · MSD_z (0–10 ps) · 공극 부피 (1–100 ps 로그) | ⛔ Q 절대값 (그림 면적과 두 자릿수 차) · MD 는 검증 없는 MLIP · 관측창 100 ps |
| 9a–c | 18 금속 4 등급 · Pt 상평형도 (0.4 at%) · Pt XRD · 52 nm · 89° · CCD 1.16 · EIS 노란 칸 거의 없음 | 고용도 0.1–2 at% '중간' 규칙 · Pt 는 Au 와 반복 차 안 |
| S1 | Spearman 산점도 셋 (−0.519 · −0.554 · −0.391 · P 2.3×10⁻⁸ · 2.1×10⁻⁶ · 0.015) | '상관이 무너진다' → '약해진다' 로 읽는다 |
| S2 | Cu · Au · Ag 전체 상평형도 (ASM) | 흡수 한계 (Ag ≤ 45 at% Li · Au · Cu ≈15) 의 출처 |
| S3 | 5000× 단면 — 세 막 모두 연속 · 균일 | 막 품질 확인 |
| S4 | 접촉각 0 · 5 min (Cu 120 → 116 · Au 91 → 87 · Ag 80 → 72°) | 반응 젖음 시간 변화 · 방울 하나씩 |
| S5 | DFT 흡착 (Au 최강) · 평균 볼츠만 가중 (Ag > Au > Cu) · 개별 가중 분포 (10⁻¹⁸–1) | 흡착 순위 ≠ 젖음 순위 (보고서 §8-2) · ⚠ 가중 ≠ 엔트로피 |
| S6 | Raman (입방 · 정방 · La₂Zr₂O₇ · Li₂CO₃ 대조) · XRD (Ta-LLZO · La₂Zr₂O₇ 없음) | SE 상 순도 |
| S7 | 위 · 단면 SEM · 입경 분포 (7.70 ± 3.46 · 1.56–19.88 µm) | DEM 입자 크기 차수 비교용 (LLZO) |
| S8 | AFM (RMS 86.38 · 평균 68.72 nm) · 10 nm Au CCD 0.35 · R_int > 50 Ω cm² | 막 두께 > 거칠기 조건 — 얇은 코팅의 기하 문턱 |
| S9 | 2차 CCD Cu 0.11 · Au 0.77 · Ag 0.38 · 분극 방향 재현 | 반복 차 (≈30 %) — 화산 해상도 |
| S10 | 1500 h · 0.25 mA cm⁻² · 셋 다 안정 (Ag 짧은 스파이크 둘) | 낮은 전류는 차이를 가린다 — CCD 근처에서만 갈린다 |
| S11 | −20 · 0 · 20 °C Nyquist · K-K 잔차 < 1 % | DRT 전처리 |
| S12 | DRT 세 봉우리 (벌크 · GB · int) · 3-RQ 표 | R_int 겉보기 Ea ≈0.43 eV ≈ R_bulk 0.40 (우리 산수) → 전류 수축 해석 지지 |
| S13 | 초기 · CCD 전 EIS 맞춤 표 (R · C) 금속별 | C_int · R_Li 원값 · ⚠ R_Li 는 Cu 가 최대 (197.9 Ω) |
| S14 | Cu 0.20 정 · 역 EIS 표 (R_int 50.89 → 49.17 → 75.74 Ω) | 친Li 부족 쪽 계면 악화가 역방향에서 |
| S15 | Cu 셀 단면 10000 · 5000 · 2000× — 박리 쪽 최대 25 µm 공극 | 공극 크기 차수 (Cu ≫ Ag) |
| S16 | 전류 과도 세 단계 도식 · 무차원 곡선 (Au · Ag 는 모형 밖) · t_m · I_m · N₀ 표 | ⛔ N₀ 재현식 = 1.81×10⁴ / (t_m I_m)² — 핵 밀도 아님 |
| S17 | Au 0.5 mA cm⁻² 합금 단계 전위 + SEM 0 · 1 · 3 · 5 min · operando 핵 밀도 표 | 미세전극 과전압 ≈0.5 V · Au 핵 밀도는 못 셈 |
| S18 | 박리 전 · 도금 · 박리 SEM · 전압–용량 (CE Cu 7 · Au 30 · Ag 72 %) | **Ag 박리의 유일한 직접 영상 — Ag 가 가장 가역적** (§10-③) · 박리 영상은 Cu 한 편만 받았다 (b4 = S10 · 이 그림과 다른 원판 · §9b) |
| S19 | Ag 0.56 정 · 역 EIS 표 (R_int 186.4 → 214.1 → 183.2 Ω · C_int −23 %) | 정방향 (박리) 중 접촉 손실 → 역방향 회복 |
| S20 | Ag 셀 단면 10000 · 5000 · 2000× — 박리 쪽 공극 띠 시야 전체 · 도금 쪽 고른 띠 | 보고서 8-1 · DEM 계면 공극 분포의 정성 표적 (서브 µm · 넓게 흩어짐) |
| S21 | Li–Au 상평형도 · MP 에너지 · 평형 전압 표 ('Li/Ag' 오기) · GITT OCV (≈0.4 · 0.25 · 0.12 V) | GITT 0 V 도달 ≈0.029 '(mAh cm⁻²)' — 시간축과 0.28 배 어긋남 |
| S22 | Li–Ag 같은 꼴 (≈0.17 · 0.06 · 0.02 V) | GITT 로는 Au ≈ Ag 흡수량 |
| S23 | MD 전 · 후 스냅숏 (Au · Ag 각 3 면 × 3 시료) · MSD_z · 공극 부피 (최대 · 최소 · 평균) | Ag 는 ≈30 ps 포화 · Au 는 100 ps 에도 증가 — 끝 상태가 아니라 속도 차 |
| S24 | GITT 전압 · D_Li(t) (전이 지점 봉우리만) | 상대 비 (≈10 배) 만 · 절대값 금지 |
| S25 | 18 금속 상평형도 (노란 화살표 = 최대 고용) | 분류 출처 · Si · Sn · Sb 같은 고흡수 금속이 '약함 · 중간' 인 점 (§10-⑦) |
| S26 | Pt 2차 CCD 0.83 · EIS 표 (R_int 4.49 → 9.11 Ω · C_int 1.93 → 4.32 µF) | ⚠ 본문 'C_int 감소' 와 반대 |
| S27 | NMC811 \| LE \| LLZO \| Pt \| Li 혼성 전지 · 200 · 300 사이클 · EIS | 액체 혼성 · 셀 하나 · CCD 아래 전류 |
| S28 | Pd 위치 도식 · 상평형도 · XRD · 49 nm · CCD 0.65 / 0.53 · EIS | 화산 왼쪽 비탈 시험 · Pd = Ag (1차 0.65) |
| Table S1 | 인터레이어 없음 57 행 (조성 · 합성 · 소결 · 밀도 · 입경 · σ · R · CCD · 주기 · 온도 · 참고문헌) — 3 쪽 | 문헌 CCD 기준 범위 (LLZO) · Evap · Rub 처리 포함 |
| Table S2 | 합금 인터레이어 37 행 (Au 20 · Sr 음극 4 · Al 3 · Mg 음극 2 · Ag · Zn · Zn,Cu · Sb · C · In · W 각 1) — 2 쪽 | Au 문헌 산포 (R < 10 에서 CCD 0.48–1.40) |

### 9b. 영상 판독 ★ (받은 6편 · 직접 본 장면만)

**받은 것 · 받을 수 있는 것.** 받은 영상 6편 (`b4` · `b7` · `b10` · `b11` · `b12` · `b13`). b4 는 사용자 PC 에서 반으로 자른 두 조각을 붙인 파일이다 (41.2 MB · 32.3 s · 전체 디코드 오류 0 · sha256 `4796e5b3…0307455b`). 나머지 b2 · b3 · b5 · b6 · b8 · b9 는 사용자 PC 에 없다 (검색 확인) — **더 받을 수 있는 영상은 없다.**

**뽑은 방법 (`--clean` 때 지워지므로 명령을 남긴다)** — 1920×1080 · 24 fps · H.264 · AAC 오디오 트랙은 있지만 **무음** (mean −91.0 dB · max −90.3 … −91.0 dB):
```
D=litdb/figures/chu2026_solubility_guided_interlayer_li_plating_stripping_garnet/video_frames; mkdir -p $D
for b in b4 b7 b10 b11 b12 b13; do f=litdb/inbox/chu2026_solubility_interlayer_video_$b.mp4
  ffmpeg -hide_banner -nostdin -y -i $f -vf "fps=1/2,showinfo" -q:v 2 $D/${b}_%03d.jpg
  ffmpeg -hide_banner -nostdin -y -sseof -0.1 -i $f -frames:v 1 -q:v 2 $D/${b}_end.jpg; done
# b4 만: 처음 4 s 를 0.5 s 간격으로 더
ffmpeg -hide_banner -nostdin -y -t 4 -i litdb/inbox/chu2026_solubility_interlayer_video_b4.mp4 -vf "fps=2,showinfo" -q:v 2 $D/b4_h%03d.jpg
```
장면 시각 = ffmpeg showinfo 출력 시각 그대로: `_001` = 0 s · `_002` = 2 s · … (`_k` = 2(k−1) s) · `b4_h001` = 0 s · `b4_h002` = 0.5 s · … (`b4_hk` = 0.5(k−1) s · 3.5 s 까지) · `_end` = 길이 − 0.1 s. 길이 b4 32.33 · b7 19.25 · b10 18.09 · b11 18.92 · b12 19.67 · b13 18.29 s → 77장 (b4 16 + 0.5 s 8 + 끝 · b7 10 + 끝 · b10 9 + 끝 · b11 9 + 끝 · b12 10 + 끝 · b13 9 + 끝).

**어느 영상인가 — 처음 가정 'bN = Video S(N−1)' 과, 다섯 편으로 세운 두 가설 (글자 순 · 되감기) 이 다 틀렸다.** 화면에 시간 · 전류 · 전압 표시는 없다. 아래 SEM 데이터바와 파일 이름, 그리고 **끝 장면을 `Fig. 6c` · `Fig. S18a` 와 맞대어** 정했다.
- b7 · b10–b13 데이터바: GeminiSEM 560 · 2.00 kV · InLens · WD 6.7 mm · 조리개 30 µm · 1.40 kX (b12 1.34 kX) · 폭 81.66 µm (b12 85.13 µm) · ≈2.6–4.4×10⁻⁶ mbar · **2024-07-17**.
- b4 데이터바: 2.00 kV · **SE2** · WD 4.9 mm · 조리개 **60 µm** · 1.20 kX · 폭 95.27 µm · 2.33×10⁻⁶ mbar · **2026-02-27** — 다른 날 · 다른 검출기 · 다른 탐침 방향 (오른쪽에서 수평) 이다. `Fig. S18a` 의 영상 꼴 (밝은 배경 · 오른쪽 탐침) 과 같은 계열이다.

| 파일 | 데이터바 파일 이름 (판독) | 맞댄 그림 | 판정 | 처음 가정 (S(N−1)) |
|---|---|---|---|---|
| **b4** | `CL_Cu025.tif` | `Fig. S18a` 계열 (2026 판 · SE2 · 오른쪽 탐침) · ⚠ `Fig. S18a` Cu 칸과는 **다른 원판** (긁힘 무늬 · 가운데 이물 · 위스커 꼴이 다름) | **Video S10 · Cu 도금 → 박리** (Cu 박리 영상 · 전류 표시 없음 — 캡션대로면 0.5 mA cm⁻²) | S3 (Ag 0.1) ✗ |
| b7 | `Ag_LLZO_05.tif` | `Fig. 6c` **Ag 0.1** (매끈한 원판 · 오른쪽 밖 물결 선 · 왼쪽 점) | **Video S3 · Ag 0.1 mA cm⁻² 도금** | S6 ✗ |
| b10 | `Ag_LLZO_11.tif` | `Fig. 6c` **Ag 0.5** (촘촘한 패인 결 · 탐침 끝 검은 삼각) | **Video S6 · Ag 0.5 도금** | S9 ✗ |
| b11 | `Cu_LLZO_01.tif` | `Fig. 6c` **Cu 1** (왼쪽 가장자리 갈고리 위스커 · 가운데 긴 고리) | **Video S7 · Cu 1 도금** | S10 (박리) ✗ |
| b12 | `Au_LLZO_12.tif` | `Fig. 6c` **Au 1** (고운 결 · 탐침 위 세로 긁힘 · 오른쪽 아래 가장자리 덩어리 · 밖의 검은 얼룩) | **Video S8 · Au 1 도금** | S11 (박리) ✗ |
| b13 | `Ag_LLZO_01.tif` | `Fig. 6c` **Ag 1** (패인 결 + 위스커 덩어리 둘 · 왼쪽 위 밖 부스러기) | **Video S9 · Ag 1 도금** | S12 (박리) ✗ |
⇒ **b4 = S10 (Cu 박리)** · b7 → S3 · b10 → S6 · b11 → S7 · b12 → S8 · b13 → S9. 글자 순 가설 (b4 = S11 Au 박리) 도, 되감기 가설 (b4 = S12 Ag 박리) 도 아니다 — 판정의 근거는 데이터바의 **Cu** 와 2026 판 촬영 조건이다. 남은 넷 (b2 · b3 · b5 · b6) 은 S1 · S2 · S11 · S12 이고, 번호가 이어진다고 보면 **b5 = S11 (Au 박리) · b6 = S12 (Ag 박리) · b2 = S1 · b3 = S2** 가 가장 단순하다 (가설). 어느 쪽이든 넷 다 사용자 PC 에 없다 → **Au · Ag 박리 영상은 받을 수 없다.**

**장면별 판독 (접촉 시트로 77장 전부 · 원해상도 b4_001 · b7_001 · b10_end · b11_end · b13_end · 축소 b7_end · b12_end · b4 14 / 22 / 32 s 나란히 (68 %) · `Fig. S18a` Cu 칸 대조)**

| 영상 | 본 장면 | 판독 | 논문 서술과 |
|---|---|---|---|
| **b4 (S10 · Cu 도금 → 박리)** | 0–3.5 s 0.5 s 간격 8장 · 0–30 s 2 s 간격 16장 + 끝 | **0 s** 맨 Cu 원판 (지름 `figure-read ≈`54 µm) — 연마 긁힘 · 검은 점 몇 개 · 가운데 불규칙한 이물 · 탐침 끝 부스러기. **0.5–1 s** 원판 전체에 작은 돌기가 한꺼번에 돋는다 → **1.5–3.5 s** 돌기가 촘촘해지며 어두워지고 가운데 이물 자리에서 위스커가 솟는다 (3.5 s 에 `figure-read ≈`5–8 µm). **4–14 s** 원판 전체가 어두운 둥근 덩이 (`figure-read ≈`1–2 µm) 로 덮이고 위스커는 길어져 굽은 채 원판 밖 왼쪽까지 (`figure-read ≈`≥ 20 µm) · 왼쪽 아래에 작은 위스커 하나 더. **14–22 s** 덩이 밭은 그대로인데 긴 위스커의 꼴이 C 자에서 L 자로 바뀌며 자리를 옮긴다. **22–32 s** 덩이가 작고 납작해지며 원판이 밝아지고 (고운 뼈대 결 · 검은 구멍) **두 위스커는 꼴 그대로 남는다** | ✅ SI p.46 *"isolated Li chunks fail to maintain continuous electrical pathways and remain trapped … as 'dead Li'"* — 덩이 밭은 줄고 고립된 위스커는 안 줄어드는 장면과 맞다 · ⚠ **CE 7 % 는 영상으로 확인 못 한다** (전압 · 전하 표시 없음 · 위에서 보는 SEM 으로는 줄어든 부피를 못 잰다) · ⚠ `Fig. S18a` 의 Cu 원판과 다른 원판이라 `Fig. S18b` 의 CE 7 % 곡선과 같은 실행인지 알 수 없다 · ⚠ 도금 → 박리 전환 시점이 화면에 없다 (14–22 s 사이로 보임) · `Fig. 6c` Cu (2024 판 · 띄엄띄엄한 입자) 보다 핵이 훨씬 촘촘하다 — 촬영일 · 전극이 다르다 |
| b7 (S3 · Ag 0.1) | 0–18 s 10장 + 끝 | 0 s 매끈한 원판 (가장자리 고운 결) → 2–8 s 원판이 밝아지며 고운 결 · 연마 긁힘이 십자로 드러남 → **10 s 화면 전체가 어두워짐 (배경 · 탐침도 같이)** → 12 s 전체가 밝게 포화 → 14–16 s 가로 띠 (주사 흔들림) → 18 s · 끝 다시 회색 고운 결 · **낱개 핵은 끝까지 안 보인다** | ✅ `Fig. 6c` Ag 0.1 '매끈' · `Fig. S17b` Ag 0.1 핵 밀도 '—' 와 맞다 · ⚠ '명암 변화 = 표면 아래 합금' (p.7) 은 이 영상에서 **화면 전체 밝기 변화 (영상 처리 · 대전)** 와 섞여 있어 그것만으로 가를 수 없다 |
| b10 (S6 · Ag 0.5) | 0–16 s 9장 + 끝 | 0 s 탐침 끝 검은 삼각 결함 · 긁힘 → 2 s 고운 알갱이 → 4–8 s **어두운 점 (≈0.5–1 µm) 이 원판 전체에 고르게 생겨 촘촘해짐** → 10 s 이후 스펀지 같은 패인 결로 굳음 · 위스커 없음 | ✅ '고르고 고운 결' (p.8) · ⚠ SI 의 *"after ~15 s"* 는 영상 시각인지 실제 시각인지 알 수 없다 (시간 표시 없음 · 패인 결은 영상 4–6 s 부터) · ⚠ Ag 의 '핵' 은 **어두운 점**으로 보이고 Cu 의 Li 입자 (밝은 윤곽 · 돌출) 와 명암이 반대다 — 같은 잣대로 셌는지 논문은 말하지 않는다 (`우리 판독`) |
| b11 (S7 · Cu 1) | 0–16 s 9장 + 끝 | 0 s 원판에 작은 검은 점 둘 → 2–4 s 그 자리에서 꼬인 위스커가 솟음 · 탐침 둘레에 작은 입자 무리 → 6–16 s 위스커가 길어지고 굽어 가운데 긴 고리 (`figure-read ≈` ≈25 µm) · 왼쪽 갈고리는 원판 밖으로 (≈12 µm · 굵기 ≈1–1.4 µm) | ✅ *"pronounced filament growth"* (p.8) · 얇은 Cu 막 (100 nm) 을 Li 가 뚫고 나오는 [Fuchs23CuLLZO] 와 같은 현상 · 위스커가 **처음부터 있던 결함점**에서 시작한다 (b4 도 같다 — 가운데 이물 자리) |
| b12 (S8 · Au 1) | 0–18 s 10장 + 끝 | 0–2 s 고운 결 원판 → 4 s 아래 · 왼쪽 테두리가 밝아지고 오른쪽 아래가 명암이 바뀜 (번지는 경계) → 6–18 s 고운 결이 전체를 덮고 작은 검은 점 몇 개 · 오른쪽 아래 가장자리에 작은 덩어리 하나 | ✅ *"Au and Ag maintained much finer structures"* (p.8) · 명암 경계가 번지는 장면은 '합금 → 금속 Li' 순서와 맞지만 S5 (0.5 mA cm⁻²) 의 '가운데에서 바깥으로 어두워짐' 은 받지 못한 영상이라 확인 못 함 |
| b13 (S9 · Ag 1) | 0–16 s 9장 + 끝 | 0 s 원판 가운데 오른쪽 · 아래에 작은 검은 결함 · 왼쪽 위 밖 부스러기 (처음부터) → 2 s 그 결함 자리에서 구겨진 조각 (위스커) 이 솟음 → 4–16 s 두 덩어리 (≈5–8 µm) 로 자라고, 나머지 원판은 b10 처럼 어두운 점의 패인 결 | ✅ main *"only minor whisker signs on Ag"* (p.8) · SI *"emerging from filament-like surface defects"* (SI p.44) · ✗ SI *"whisker growth rapidly dominates the morphology"* — 위스커는 결함 두 곳에 국한되고 원판 대부분은 고른 결이다 |

**본문 · SI 서술과 맞는지 — 요청된 셋**
- **Ag 박리 때 공공 · 공극이 뭉친다**: Ag 박리 영상 (S12) 은 받을 수 없다 → **영상으로 판정 불가로 닫는다.** 박리 쪽 시각 자료는 `Fig. S18a` 정지 사진 (Ag 박리 뒤 알갱이 결이 남지만 밝아짐 · CE 72 %) 과 파괴 셀 단면 (`Fig. 7c` · `Fig. S20`) 뿐이다. 도금 영상 b10 · b13 의 어두운 점 (패인 결) 이 공극인지 Li 핵인지는 위에서 보는 SEM 으로 가를 수 없다.
- **Cu dead Li · CE 7 %**: b4 (S10) 에서 **고립된 위스커 둘이 박리 구간 내내 꼴 그대로 남고, 원판을 덮은 덩이 밭만 작아지는 것** 을 봤다 — 'dead Li' 서술과 맞다. 'CE 7 %' 라는 양은 영상으로 확인 못 한다 (전압 · 전하 표시 없음 · b4 원판은 `Fig. S18a` 의 Cu 원판과 다르다). `Fig. S18a` 정지 사진 (원해상도) 의 Cu 도금 · 박리 사진이 거의 같다는 것도 봤다.
- **Ag 1 mA cm⁻² 위스커**: b13 에서 확인 — 단 '국한' (main) 이 맞고 '지배' (SI) 는 과장이다.

---

## 10. 비판 — 이 논문의 약한 곳 ★

① **CA '핵 밀도' N₀ 는 핵 밀도가 아니다.** S–H 순간식 N₀ = 0.0651 (zFcA / t_m I_m)² (ρ / 8πcM)^½ 에 논문 상수를 넣으면 N₀ = 1.81×10⁴ / (t_m I_m)² cm⁻² 이고 여섯 값을 다 재현한다 (`우리 산수`). 값 1.1×10¹⁶ – 3.7×10¹⁷ cm⁻² 는 (111) 표면 원자 밀도 1.4–1.8×10¹⁵ cm⁻² 의 6–270 배이고, t_m 까지 흐른 전하 (0.8–4.6 µC cm⁻² = Li 단층의 0.4–2 %) 로 나누면 **핵 하나에 Li 원자 1×10⁻⁵ – 3×10⁻³ 개** 다. 게다가 (a) t < t_m 자료점이 없고 (`Fig. S16` 직선) · (b) Au · Ag 는 t > t_m 에서 모형을 안 따르며 · (c) t_m 이 금속과 무관하게 같고 (67.8 · 67.8 ms · 37.4 · 37.6 · 37.6 ms) · (d) |I_m| 이 ΔV / (0.5–3.4 kΩ) — 셀 직렬 저항 차수 — 이고 · (e) −20 mV 의 첨두 전류가 −10 mV 보다 작다. ⇒ N₀ 순위 (Ag > Au > Cu) 는 **첨두 전류의 역순 = 셀 저항 순서** 와 구별되지 않는다. 고체 단일 이온 전도체에는 S–H 식이 가정하는 전해질 쪽 농도 고갈 영역도 없다. operando 값 (10⁷ cm⁻²) 과 9–10 자릿수 차를 저자는 'SEM 이 덜 센다' 로만 설명한다.

② **Li 흡수량 숫자가 자기 자료끼리 안 맞는다 — '오른쪽 비탈' 의 정량 근거가 무너진다.**
- (a) `Fig. 8a` 의 음영 면적을 다시 적분하면 Au ≈12 µAh (0.283 cm² 로 **≈4×10¹ µAh cm⁻²**) · Ag ≈6×10¹ µAh cm⁻² 다 (`우리 산수`). 적힌 값 0.258 · 0.399 µAh cm⁻² 의 ≈150 배. 50 nm Au 가 Li₁₅Au₄ 까지 가면 49 µAh cm⁻² 라 다시 낸 값이 물리적으로 맞다.
- (b) GITT 로는 0 V 까지 Au ≈0.029 · Ag ≈0.030 (축 그대로) — **Au ≈ Ag** 다. 시간축 (10 µA cm⁻² × 3 min 펄스 · 9 min 주기) 으로 다시 세면 ≈1.0–1.1×10² µAh cm⁻² 이고, 두 축이 정확히 0.28 배 (= 0.283 cm²) 어긋난다 — 한쪽 단위 표기가 틀렸다.
- (c) 25 nm 막의 핵 과전압 곡선 (`Fig. 5a`) 에서는 0 V 까지 Au ≥ 0.063 · Ag ≈0.011 mAh cm⁻² — **Ag 가 오히려 적다**.
- ⇒ *"Ag 는 Au 보다 ≈50 % 많이 머금는다"* 는 상평형도 (Li₉Ag 대 Li₁₅Au₄) 로는 그럴듯하지만 **이 논문의 전기화학으로는 서지 않는다.**

③ **유일한 박리 직접 관찰은 Ag 를 가장 좋게 보인다.** operando 박리 CE Cu 7 · Au 30 · **Ag 72 %** (`Fig. S18`) — Ag 표면이 가장 고르게 벗겨진다. 저자는 이것을 '도금 균일성이 박리를 정한다' 의 근거로 쓰고, Ag 박리 공극은 묻힌 계면의 일이라고 둔다. 그러면 Ag 공극의 근거는 (i) 정방향 분극 (`Fig. 7a`) · (ii) EIS 소폭 변화 · (iii) **파괴된 (단락) 셀 하나**의 단면 · (iv) 검증 없는 MD · (v) 50 nm 막 GITT 의 상대 D 뿐이다. 열린 표면 미세전극과 Li 박 대칭 셀은 기하가 달라 서로를 시험하지 못한다.

④ **MD 는 공극 '형성' 이 아니라 '50 % 비운 금속 골격의 붕괴' 를 잰다.** 무작위 FCC Li₀.₅M₀.₅ (평형상 아님) · Li 순간 제거 · 전기장 · 전해질 · Li 저장소 없음 · 100 ps · NVT 온도 미기재 · MLIP 검증 0. MSD_z 0.1–0.35 Å² 는 진동 진폭 차수이고, GITT 확산은 이 창에서 한 번도 안 일어난다 (§8 홉 수 검산). Au 공극 부피는 100 ps 에 아직 오르는 중 · Ag 는 30 ps 에 포화 → **100 ps 의 차이는 속도 차이지 끝 상태 차이가 아닐 수 있다**. Zeo++ 탐침 5 Å 는 큰 구멍만 세므로 '흩어진 작은 공공' (Au) 은 정의상 덜 잡힌다.

⑤ **DFT 흡착은 설정이 하나도 없다.** 범함수 · 기저 · k 점 · 슬랩 · 자리 · 기준 상태 모두 n/a. 화학결합 규모 (≈ 2–3.4 eV) 인데 배위도 미확인. 실험 순위와 반대라는 결과는 '엔탈피만 보면 틀린다' 의 허수아비로 쓰였다.

⑥ **볼츠만 가중은 엔트로피를 분리하지 못한다.** 고정 조성 (5 at%) 의 이상 배치 엔트로피는 세 금속이 같다. w = Z/N 은 무작위 배치의 에너지 퍼짐 — 즉 혼합 엔탈피 지형 — 의 함수다. 조성 표기도 본문 '5 at% M' ↔ 캡션 '5 at% Li' 로 어긋나고, `Fig. S5b` 의 453 · 473 K 막대가 본문 값 (≈10 % 차) 과 달리 같아 보인다 (`figure-read`). 결론 ('고용도가 결합 · 배치 경쟁을 자연히 통합한다') 은 계산이 아니라 논증이다.

⑦ **1 차원 지표가 두 축을 섞는다.** 순위는 *M 의 Li 속 고용도* (Ag 9 at%) 로 매기고, 오른쪽 비탈의 기전은 *Li 의 M 속 흡수량* (Ag ≤ 45 at% · Li₉Ag) 으로 설명한다. 둘이 Cu · Au · Ag 에서는 같은 방향이지만 일반적이지 않다 — Si (Li₁₅Si₄ · Li₂₂Si₅) · Sn · Sb 는 Li 를 엄청나게 머금는데 '약함' · '중간' 등급이다. 오른쪽 비탈 기전이 맞다면 이들은 박리 쪽이 나빠야 하는데 지표는 '좋은 쪽' 에 둔다.

⑧ **통계 · 절차.** 대칭 셀 금속당 **2 개**. 반복 차 (Au 1.13 → 0.77 · −32 %) 가 Pt–Au 차보다 크다 → 'Pt 가 Au 보다 낫다' 는 해상도 밖. 1차에서 Pd = Ag = 0.65 — 화산의 양쪽이 같은 높이. 꼭대기는 Au · Pt 두 점. CCD 반주기 시간 미기재 (그림으로 ≈1.8 h/계단) — 같은 그룹 (Fuchs 2023b · ref 30) 이 CCD 의 절차 의존성을 지적했다. 0.25 mA cm⁻² · 0.125 mAh cm⁻² 1500 h 에서 Cu 도 멀쩡하다 (2차 CCD 0.11 보다 높은 전류) → CCD 차이는 *반주기 용량* 에 묶여 있을 수 있다.

⑨ **본문 ↔ 그림 · 표 어긋남.**
- Au 고용도 본문 · SI 0.7 at% ↔ `Fig. 2a` **0.9 at%**.
- Ag R_int 54.36 Ω cm² '@0.57 mA cm⁻²' ↔ 그림 '0.59' (0.57 은 0.05 + 0.03n 격자 밖).
- SI p.24 '50 nm Au 초기 ≈1 Ω cm²' ↔ 본문 4.38 Ω cm² (1 Ω cm² 는 Pt 값).
- C_int '한 자릿수 · 두 자릿수 높다' ↔ 3.2 배 · 19 배 · '다섯 배 감소' ↔ ≈4 배 (`우리 산수`).
- Pt C_int '최소 감소' ↔ 표 1.93 → **4.32 µF 증가**.
- Pd *"failure current densities"* ↔ 자기 CCD 정의 (실패 직전 계단).
- SI *"whisker growth rapidly dominates"* (S9) ↔ 본문 *"only minor whisker signs"* · 영상 b13 (국한).
- Au η_nuc 9 mV 는 골–봉우리 차 · 그 뒤 평탄이 골보다 낮다 (`figure-read`).
- '0.05 mAh cm⁻² = 200 nm Li' ↔ `우리 산수` 0.24 µm.
- Spearman '상관이 무너진다' ↔ P = 0.015 (유의).
- EIS 주파수 본문 7 MHz–1 Hz ↔ SI 캡션 7 MHz–0.1 Hz 측정 · 교류 진폭 50 mV (보통 10 mV 이하).
- `Fig. S21b` Au 표 머리 'Li/Ag'.
- 저자 표기 DC 저항 변화가 EIS 변화보다 한두 자릿수 크다 (§3d) — 분극의 대부분이 EIS 에 안 잡히는데 'R_int = 접촉 상태의 직접 지표' 라고 쓴다.

⑩ **접촉각.** 금속당 방울 하나 · 오차 없음 · 녹은 Li 200 °C · 5 min · mm 크기 방울 아래 50 nm 막은 방울 속으로 녹을 수 있다 (Ag 는 저자 스스로 녹는다고 추정) → θ 는 'M 위 Li' 가 아니라 **반응 뒤 Li–M (또는 노출된 LLZO) 위 Li–M 융체** 의 각일 수 있다. γ 0.4 J m⁻² 는 문헌 상수.

⑪ **사후 단면.** 단락된 셀 · 액체 N₂ 파단 (계면을 따라 깨질 수 있다) · 대기 ≤ 30 min · 조건당 사진 한 벌 · 공극 정량 없음 · '도금 쪽 / 박리 쪽' 이름은 기전에서 붙였다 (양쪽 다 여러 번 도금 · 박리됐다).

⑫ **Ag 층이 처음부터 없었을 수 있다.** SI p.32 의 추정 (녹은 Li 에 Ag 용해) 이 맞으면 'Ag 인터레이어 셀' 은 *희박 Li–Ag 합금 전극 | LLZO* 다. 초기 R_int 최고 (17.06) · C_int 최저 (5.41×10⁻⁸ F) — Ag 셀은 **출발 접촉이 가장 나빴다**. CCD 차이 일부가 박리 공공이 아니라 출발 상태 차이일 수 있다.

⑬ **R_Li = 합금 확산 저항이라는 논증이 자기 자료와 어긋난다.** Au 23.50 · Ag 94.84 Ω 만 견주지만 합금이 없는 **Cu 가 197.9 Ω 으로 가장 크다** (`Fig. S13`).

⑭ **혼성 전지는 인터레이어를 시험하지 않는다.** 양극 쪽 액체 전해질 · 셀 하나 · 0.23–0.37 mA cm⁻² (CCD 아래) · 평균 CE 99.1 % 는 액체 혼성 셀로는 높지 않다.

⑮ **영상.** 시간 · 전압 표시가 없어 장면을 전하에 못 맞춘다. 화면 전체 밝기 변화 · 주사 띠 (b7) 가 '명암 변화' 와 섞인다. Ag 의 핵은 어두운 점 · Cu 의 핵은 밝은 입자 — 세는 기준이 같았는지 모른다. Cu 박리 영상 (b4 = S10) 의 원판은 `Fig. S18a` 의 Cu 원판과 다르다 — 영상과 CE 7 % 곡선이 같은 실행인지 알 수 없다. 공개 영상 번호 (bN) 와 SI 번호의 대응은 단순 규칙이 아니다 (b4 = S10 · b7–b13 = S3–S9 · §9b).

---

## 11. W_ad 보고서 8-1 · DEM · 연속체 입력으로 쓸 것 ★★

> ⛔ 전부 **LLZO 계** (SEI 없음) · 대칭 셀 0.520 MPa · 25 °C · 금속당 셀 2 개 · operando 는 조건당 1 회다. 값은 차수 · 경향으로만 쓴다. "직접 봤나" = 이번 digest 에서 그 그림을 실제로 보고 읽었는가.

| # | 쓸 거리 | 이 논문 값 | 근거 (쪽 · 그림 · 표) | 직접 봤나 | 한정 · 쓰는 법 |
|---|---|---|---|---|---|
| 1 | 친Li 성 지표의 정의 | M 의 Li(rt) 속 최대 고용도 (상평형도 · 181 °C 아래 값) · 0.1–2 at% = 'moderate' | p.3 · SI p.60 · `Fig. 2a` · `Fig. 9a` · `Fig. S25` | ✅ (S25 는 접촉 시트) | 보고서 §7 ③ (혼합) 축의 정량 · §7 ② (W) 와 다른 양 |
| 2 | 접촉각 → W (γ 0.4 J m⁻²) | Cu 0.22 · Au 0.42 · Ag 0.52 J m⁻² · **W/2γ_Li 0.28 · 0.53 · 0.65** (우리 산수) | SI p.15–16 · `Fig. 2b` · `Fig. S4` | ✅ | ⛔ 우리 DFT W 와 같은 줄 금지 (액체 · 반응 젖음) · **8-1: 세 금속 모두 문턱 아래** — 반례 아님의 근거 |
| 3 | 친Li 와 박리의 반대 방향 | CCD Cu 0.26 < Au 1.13 > Ag 0.65 (2차 0.11 · 0.77 · 0.38) · Pt 1.16 / 0.83 · Pd 0.65 / 0.53 | p.4 · p.12–13 · `Fig. 3a` · `Fig. S9` · `Fig. S26` · `Fig. S28` | ✅ | 8-1 의 '필요조건일 뿐' 에 붙일 실험 사례 — 셀 2 개 · LLZO |
| 4 | Ag 박리 공극의 꼴 | 박리 쪽 계면 전체에 두께 ≈0.3–0.6 µm 길쭉한 공극 띠 (figure-read) · Cu 는 국부 · 최대 25 µm | p.9 · p.6 · `Fig. 7c` · `Fig. S20` · `Fig. S15` | ✅ (S15 접촉 시트) | DEM · 연속체 계면 공극 분포의 정성 표적 (작고 넓게 흩어짐 대 크고 국부) · 파괴 셀 · n = 1 |
| 5 | 박리 반주기 중 분극 상승 | Ag 0.56 mA cm⁻²: 0.15 → 0.29 V · DC 278 → 525 → 288 Ω cm² · C_int −23 % → 회복 | p.8–9 · `Fig. 7a,b` · `Fig. S19` | ✅ (S19 접촉 시트) | 공극이 박리 중 자라고 재도금에 닫히는 가역 꼴 — 연속체 공극 모델의 검증 꼴 (값 아님) |
| 6 | 공공 원천 · 이동 | 저자: Li 저장 (Ag > Au) · D_Li Au ~5–8×10⁻¹⁴ · Ag ~4–7×10⁻¹⁵ cm² s⁻¹ (50 nm · 상대만) · 50 nm 확산 시간 ≈5–8 min 대 ≈1–1.6 h (우리 산수) | p.10–11 · `Fig. 8` · `Fig. S24` | ✅ | ⚠ 흡수량 숫자는 자기 그림과 두 자릿수 어긋남 (§10-②) → 방향만 · 8-1 '셋째 줄 (합금 층 Li 저장 · 이동도)' 의 근거 |
| 7 | 핵 과전압 순서 | Cu 57 · Au 9 · Ag 0 mV (25 nm · 10 µA cm⁻²) | p.6 · `Fig. 5a` | ✅ | 보고서 8-5 '실험과 견줄 것 (핵생성 과전압 순서)' 의 표적 하나 더 · Au 값은 정의 모호 |
| 8 | 접촉각 · f(θ) · η 의 일관 순서 | f(θ) 0.80 / 0.46 / 0.27 ↔ η 57 / 9 / 0 mV | SI p.16 | ✅ | 젖음 순서 = 핵 과전압 순서 (정성) — W 순위가 핵생성 순위를 따른다는 근거 (LLZO · 반응 젖음) |
| 9 | 흡착 순위 ≠ 젖음 순위 | Li 흡착 Au > Cu ≳ Ag (FHI-aims · 설정 n/a) | SI p.17–18 · `Fig. S5a` | ✅ | 보고서 8-2 '원자 하나 흡착' 경고의 사례 · 배위 미확인 |
| 10 | 범용 MLIP 공극 MD | PET-MAD · 100 ps · 검증 0 · Ag 공극 > Au | p.11 · p.17 · `Fig. 8b–d` · `Fig. S23` | ✅ | 보고서 8-2 'MLIP 은 면마다 DFT 확인' 의 반면교사 · 관측창 · 홉 수 검산 (§8) 과 같이 |
| 11 | 적층압 · 온도 | 0.520 MPa (스프링) · 25 °C · 부착 200 °C 무압 | p.15 | — (글) | DEM 압력 단계: 실험실 셀 아래쪽 끝 · 실전지 (< 1 MPa) 와 같은 차수 |
| 12 | 막 두께 > 거칠기 | 10 nm Au (RMS 86 nm 표면) → CCD 0.35 · R_int > 50 Ω cm² | SI p.23–24 · `Fig. S8` | ✅ (접촉 시트) | 얇은 코팅 · 인터레이어를 DEM 표면 거칠기와 같이 볼 때의 기하 문턱 |
| 13 | 초기 저항 ↔ CCD | Spearman −0.39 (P 0.015 · 인터레이어 37 행) | SI p.5 · `Fig. S1` | ✅ (접촉 시트) | '초기 접촉' 과 '동적 안정' 을 다른 변수로 둔다 |
| 14 | 계면 저항 = 전류 수축 | R_int 겉보기 Ea ≈0.43 eV ≈ R_bulk 0.40 eV (우리 산수 · 어느 셀인지 미기재) | `Fig. S12` · SI p.29–30 | ✅ (표 확대) | 접촉 면적 분율 → 전류 수축 저항 모델 (DEM 접촉 면적 출력과 이어짐) |
| 15 | Li 금속 위스커 · 관통 | 100 nm Cu 막 위 1 mA cm⁻² 에서 ≈12–25 µm 위스커 · 결함점에서 시작 | `Fig. 6c` · 영상 b11 | ✅ | [Fuchs23CuLLZO] 와 같은 현상 — 얇은 CC 막 관통 |

**보고서 8-1 에 넣을 문장 (초안 · 공유 보고서용 꼴)**
> 친Li 성이 가장 센 Ag 층은 도금을 고르게 했지만 박리에서 공극이 먼저 생겼다 (가넷 LLZO · 대칭 셀 · CCD Ag 0.65 대 Au 1.13 mA/cm²). 이 논문의 녹은 Li 접촉각으로 낸 W 는 Cu · Au · Ag 모두 2γLi 아래였다 (W/2γLi 0.28–0.65) — 그래서 W ≥ 2γLi 의 반례가 아니라, 문턱 아래에서는 W 가 클수록 박리가 나아지지 않는다는 예다. 저자는 그 원인을 계면 점착이 아니라 합금 층에 저장된 Li 와 그 안의 느린 Li 확산으로 본다 (Energy Environ. Sci., 19, 5836 (2026)).

---

## 12. 적용 인사이트 ★

1. **'친Li 하면 좋다' 를 쓰지 않는다 — 도금 쪽 · 박리 쪽을 가른다.** 보고서 8-1 의 두 판정 (θ < 90° · W/2γ_Li ≥ 1) 에 **반응 · 합금 층의 Li 저장량 · 이동도** 라는 박리 쪽 셋째 항목을 다는 근거다. Ag · LiC₆ 처럼 Li 를 머금는 면은 '젖음' 과 별도로 '머금은 Li 가 빠질 때' 를 본다.
2. **고용도 지표는 우리 §7 ③ (합금 구동력) 의 실험 쪽 짝이다.** 상평형도 고용 한계는 계산 없이 얻는 혼합 자유에너지 순위 — Ag–C 층의 Ag 를 평가할 때 W 와 같은 표에 '고용도' 를 따로 단다.
3. **Ag 는 녹은 Li 에 녹는다** (SI p.32 추정) — 황화물 Ag/C 층에서도 충전 중 Ag 가 Li 속으로 퍼진다는 관찰 (metzler2026) 과 같은 방향. 우리 표면 모형 목록 (보고서 7-1) 에서 'Ag(111) 위 Li' 는 첫 충전 전, '희박 Li–Ag · Li–Ag 합금 면' 이 운전 중이라는 구분을 강화한다.
4. **MLIP 공극 MD 를 설계할 때 이 논문을 거꾸로 쓴다**: 순간 고갈 대신 점진 제거 (전류에 맞춘 속도) · 평형상 (B2 LiAg 등) · DFT 대조 · 관측창 표기 · 끝 상태 포화 확인.
5. **CA 로 '핵 밀도' 를 내는 고체 전해질 논문은 표면 원자 밀도와 견줘 본다** — 넘으면 그 숫자는 쓰지 않는다 (이번 검산이 표본).
6. **흡수량 · 전하 숫자는 그림 면적 · 이론 용량과 대조한 뒤 인용한다** (이번에 두 자릿수 차를 잡았다).
7. **영상은 끝 장면 · SEM 데이터바 (파일 이름 · 촬영일 · 검출기) 를 본문 그림과 맞대어 번호를 확인한다** — 공개 파일 번호와 SI 번호의 대응이 단순 규칙이 아니었다 (b4 = S10 · b7–b13 = S3–S9).

---

## 13. 인용 가능 문장 (영문 초안)

- "In Li|M|LLZO|M|Li symmetric cells with 50 nm sputtered interlayers, Chu et al. observed a volcano-shaped critical current density versus lithiophilicity: Cu 0.26, Au 1.13, and Ag 0.65 mA cm⁻² (second cells: 0.11, 0.77, and 0.38 mA cm⁻²), with Pt reaching 1.16 mA cm⁻²."
- "They ranked lithiophilicity by the maximum solubility of the metal in room-temperature Li (Cu 0, Au 0.7, Ag 9 at%) and supported the ranking with molten-Li contact angles of 116°, 87°, and 72°."
- "Converted with γ ≈ 0.4 J m⁻², these contact angles correspond to W/2γ_Li of about 0.3, 0.5, and 0.65; none of the three interfaces reaches the void-suppression threshold W ≥ 2γ_Li, so the stripping voids observed with Ag do not contradict that criterion."
- ⚠ (조건부) "The authors attributed the Ag failure to Li stored in the alloyed interlayer and to slow Li diffusion in Li–Ag; the reported Li uptake and nucleation densities are internally inconsistent and should not be cited as quantitative evidence."

## 14. 주의 / 한계 (인용 규율)

- ⛔ **LLZO 계 숫자 (CCD · R_int · 핵 밀도 · CE · 흡수량 · D_Li) 를 LPSCl 값으로 옮기지 않는다.**
- ⛔ **CA N₀ (10¹⁶–10¹⁷ cm⁻²) 를 핵 밀도로 인용하지 않는다** — 표면 원자 밀도보다 크다 (§10-①).
- ⛔ **LSV 흡수량 0.258 · 0.399 µAh cm⁻² 와 'Ag 가 50 % 더 머금는다' 를 인용하지 않는다** — 그림 면적 · GITT 와 어긋난다 (§10-②).
- ⛔ **접촉각으로 낸 W (0.22–0.52 J m⁻²) 를 우리 DFT W 와 같은 줄에 두지 않는다** — 녹은 Li · 반응 젖음 · 문헌 γ.
- ⛔ **'Ag 박리 공극 = W ≥ 2γ_Li 반례' 로 쓰지 않는다** — 세 금속 모두 문턱 아래 (§7c-①).
- ⛔ **MD 공극 부피 · MSD 를 확산계수 · 공극 속도로 인용하지 않는다** — 검증 없는 MLIP · 100 ps · 비평형 초기 상태 (§10-④).
- ⚠ 'Pt 가 Au 보다 낫다' 는 반복 차 안이다 · 화산 꼭대기는 두 점이다.
- ⚠ operando 박리 CE 는 Ag 가 최고 (72 %) — Ag 박리 공극 서술과 함께 적는다.
- ⚠ 영상 번호: 공개 파일 b4 = Video S10 (Cu 도금 → 박리) · b7 · b10 · b11 · b12 · b13 = Video S3 · S6 · S7 · S8 · S9 (§9b) · Au · Ag 박리 영상 (S11 · S12) 은 받을 수 없다.
- ⚠ 우리 W 값은 이 digest 에 없다 — 위치만 (`docs/collab/wad_dem_interface_adhesion_report_2026_11_24.html` §2 · `db/properties/adhesion.json`).

## 15. 기법 용어 미니사전

- **CCD (critical current density)**: 전류를 계단식으로 올리며 대칭 셀을 정 · 역 방향으로 도금 · 박리하다가 전압이 갑자기 떨어지는 (단락) 직전 계단의 전류. 반주기 시간 · 용량 · 압력 · 온도에 따라 달라지는 '절차 값' 이다.
- **정방향 · 역방향 · WE · CE**: 이 논문에서 정방향 = 위 (작은) 전극 WE 에서 Li 를 빼고 아래 CE 에 쌓는 방향 · 역방향 = 반대. 그래서 '정방향 분극 = WE 박리 문제' · '역방향 분극 = CE 에 쌓은 Li 를 뺄 때 문제'.
- **DC 저항 (여기서)**: 반주기 끝 전압 ÷ 전류 (Ω cm²). 휴지 뒤 재는 EIS 와 달리 반주기 중 자란 공극 · 농도 분극을 다 담는다.
- **3-RQ 등가회로 · DRT**: 저항 R 과 정위상소자 Q 의 병렬 셋 (LLZO · 계면 · Li 전극). DRT 는 임피던스를 이완 시간 분포로 풀어 겹친 반원을 봉우리로 가른다. 계면 봉우리가 하나면 '전류 수축' 하나로 본다.
- **전류 수축 (current constriction)**: 전극이 SE 와 일부 점으로만 닿으면 전류가 그 점으로 몰려 겉보기 저항이 커진다. 그 저항은 SE 전도도를 따라가므로 활성화 에너지가 벌크와 같다 (이번 S12 검산).
- **C_int (계면 정전용량)**: 접촉이 나빠지면 '틈' 정전용량이 작아져 C_int 가 준다는 모델 (Fleig & Maier) — 접촉 손실의 지표로 쓴다.
- **핵 과전압 η_nuc**: 정전류 도금에서 첫 핵이 생기기 직전 전위가 더 깊이 내려갔다 올라오는 골의 깊이.
- **Scharifker–Hills (S–H) 모형**: 액체 전해질 금속 전석에서 반구 확산 영역이 겹치며 전류가 첨두 (t_m · I_m) 를 지나는 과정을 순간 · 점진 핵생성 두 꼴로 푼 식. 핵 밀도 N₀ 를 t_m · I_m 에서 거꾸로 낸다. 이온 농도 고갈이 없는 고체 단일 이온 전도체에는 가정이 맞지 않는다.
- **LSV · GITT · W–H 식**: LSV = 전위를 천천히 훑으며 전류를 적분해 흡수 전하를 잰다. GITT = 짧은 전류 펄스 + 휴지로 준평형 전압 곡선을 얻고, Weppner–Huggins 식 D = (4δ²/πτ)(ΔE_s/ΔE_t)² (δ = 막 두께 50 nm · τ = 펄스 시간 · ΔE_s = 펄스 전후 평형 전압 차 · ΔE_t = 펄스 중 전압 변화 · 반무한 확산 가정) 으로 화학 확산계수를 낸다. 두 상 평탄에서는 ΔE_s → 0 이라 쓸 수 없다.
- **반응 젖음 (reactive wetting)**: 액체 금속이 기판과 반응 · 합금을 만들며 퍼지는 젖음. 접촉각이 시간에 따라 줄고, 그 각은 원래 기판이 아니라 반응층 위의 각이다.
- **Young–Dupré · f(θ)**: W = γ(1 + cosθ) — 접촉각과 점착일의 관계. f(θ) = (2+cosθ)(1−cosθ)²/4 는 불균질 핵생성 장벽이 균질 장벽보다 얼마나 낮은지의 비 (θ 작을수록 작다).
- **고용도 (solubility) 두 방향**: M 의 Li 속 고용 (Li 쪽 끝 상평형) · Li 의 M 속 고용 (M 쪽 끝 · 합금 흡수). 이 논문의 순위는 앞의 것, 박리 기전은 뒤의 것.
- **볼츠만 평균 가중 w = Z/N**: 무작위 배치 N 개를 최저 에너지 기준으로 exp(−ΔE/kT) 합 / N. 배치 에너지가 고르게 낮을수록 크다 — 엔트로피 지표처럼 썼지만 에너지 퍼짐의 함수다.
- **PET-MAD · PET-OAM-XL**: 점 엣지 트랜스포머 (PET) 구조의 범용 기계학습 원자간 퍼텐셜. MAD · OAM 은 학습 데이터 묶음 이름. 이 논문에서는 미세조정 · DFT 대조 없이 썼다.
- **Zeo++ 공극 부피**: 보로노이 분할로 원자 사이 빈 공간 중 주어진 탐침 구 (여기 반지름 5 Å) 가 들어가는 부피만 센다 — 작은 공공은 안 잡힌다.
- **operando SEM 미세전극**: SEM 안에서 W 탐침으로 FIB 로 자른 작은 금속 원판을 작동극으로 쓰고, 시료 뒤의 Li 를 상대극으로 써서 도금 · 박리를 실시간으로 본다 ([Fuchs23CuLLZO] 와 같은 기법).
- **혼성 전지 (hybrid cell)**: 양극 쪽에 액체 전해질을 적신 분리막을 넣어 고체 양극 계면 문제를 빼고 음극 계면만 시험하는 구성.
