Repository: yonghoon7153-source/Yonghoon-DEM-DFT

# 📚 LITDB — 문헌 단일 시스템 (**SE·DFT 축 + DEM·MPM 축, 두 트랙**)

> **앞으로 논문은 여기서만 본다.** 여러 곳(db/literature, kb/papers, db/properties, Excel)에 흩어진 문헌을 한 곳에서 생각·참고·비교하기 위한 통합 MD 시스템.

## 왜 트랙이 둘인가
`INDEX.md` 는 argyrodite 전해질 축이라 접촉역학·MPM·건식전극 digest 가 들어갈 자리가
없다. 그래서 한때 64편이 **어느 인덱스에도 없었다**(open_items #7). 축을 나눠 그 구멍을
닫았고, 한 분모로 세면 “159편 중 98편 미언급” 같은 **가짜 미결**이 나온다
(`comparison_vs_ours.md:8`). 분리는 실측 근거가 있는 결정이다 — 합치지 말 것.

⚠ 이 표의 **편수는 적지 않는다.** 손으로 쓴 수는 반드시 낡는다(README 자신이 세 번 틀렸다).
현재값은 `python3 tools/litdb/build_index.py --check` 로 본다.

File: litdb/papers/clausnitzer2024_degradation_mechanisms_cathode_llzo.md (part 2 of 2)
**Li 이동도 (`Fig. 5`, 시료 HT, figure-read)**
| D_RF (cm²/s) | 1e−14 | 5e−14 | 1e−13 | 5e−13 | 1e−12 | 5e−12 |
| T14 | **16 % 비활성 · 8 % 미이용 · 25 % · 46 % 등 분해값** | 그 미세구조·그 시료 한정 |

### 7g. ⭐ `barai2021` · `ncube2026` 과의 3자 대조 (같은 라운드 3편)

| | **barai2021** (Chem. Mater. 33) | **clausnitzer2024** (이 편) | **ncube2026** (JES 169) |
|---|---|---|---|
| **SE** | **LLZO 가넷** (+ `Fig. 11` 에 황화물) | **LLZO 가넷** | **LGPS 황화물** |
| **양극** | NMC(연속체는 NMC111) · LCO | **LCO** | **LCO** |
| **무엇을 푸나** | **기계** — 박리의 시간 전개 | **화학·수송** — 저항막이 성능에 미치는 영향 | **화학** — 상호확산의 원자~연속체 |
| **원자층** | DFT+AIMD 소량 (V̄, 계면구조) | **DFT+NEB 1건** (D_LCO vs D_Al-LCO) | **AIMD → DeePMD MLIP → MLMD 3 ns** |
| **연속체** | lattice-spring + control volume, **메조스케일** | **3D FIB-SEM 실측 구조** + BEST | 1D phase-field + 2D 셀 |
| **미세구조** | **합성**(모델 입자) | ✅ **실측 재구성** (유일) | **없음** (1D/2D 균질) |
| **실험 대조** | `Fig. 5` 한 장 (남의 데이터) | ✅ **방전곡선 2종 + EIS + SIMS** (자기 그룹) | `Fig. 10c` (Zhang 2017 데이터) |
| **명시적으로 뺀 것** | **상호확산·부동태층** (*"has not been taken into account"*) | **상장·응력·상 동정·hull** | **전압·전류·SOC·기계 자체계산** |
| **겹치는 곳** | ⟵ **정확히 상보적** ⟶ | | |
| **핵심 결론** | 박리는 **V̄ × E_SE** 가 지배. 무른 SE·작은 입경·좁은 전압창 | 열화는 **막 안의 D_Li** 가 지배. R 은 저율에서 부차 | 상호확산은 **면 의존**·LNTO 가 막지만 강성 대가 |
| 🔑 **셋이 합쳐져 만드는 그림** | 기계(면적 손실) | × | 화학(막 성질) → 성능 |
| 🔑 **그 곱셈을 실제로 보여주는 유일한 자료** | — | **`Fig. S2`** (이 논문) | — |

> ⭐ **이 라운드의 가장 큰 수확**: `barai2021` 은 *박리가 얼마나 일어나는가*를, 이 논문은 *박리가 얼마나 비싼가*를 준다. **`Fig. S2` 가 두 논문을 곱셈으로 잇는다** — 100 Ω cm² 에서는 50 % 박리가 −7 % 지만, 10 kΩ cm² 에서는 50 % 박리가 **셀을 죽인다**. ⇒ **"우리 SE 는 물러서 박리가 덜하다"(Barai) 와 "우리 CEI 막이 Li 를 통과시키나"(Clausnitzer) 는 따로 답하면 안 되는 질문이다.**
> ⚠ 단, `barai2021` digest §0 의 경고를 그대로 옮긴다 — **Ncube 의 "500 MPa" 는 Barai 것이 아니다**. 이 논문에도 **응력 단위가 한 번도 안 나온다**(전수 확인).

---

## 8. Figure set ★

| Fig | 내용 (무엇을 보여주나) | 우리 활용 |
|---|---|---|
| 1 | **워크플로 5상자**: 실험(HT/SPS) → FIB-SEM → 구조생성 → 구조분해 시뮬 ← DFT(D_LCO/Al-LCO) ← EIS 파라미터화; SIMS·사이클링 → 결과 | **DFT→연속체 이음매에 "D 하나" 만 흐르는 설계.** `ncube2026 Fig. 1` `barai2021` 과 같은 구조 — 우리 사다리 설계의 세 번째 사례 |
| 2 | 두 복합양극의 3D FIB-SEM 재구성 렌더 (LCO/LLZO/기공 3상) | **안 봤다** — 정량은 `Table 1` 이 전부 갖고 있다 |
| 3a | **4 시나리오 도식**: Sharp IF / SE Phase / CAM Phase / SE & CAM Phase | 우리가 CEI 를 모델링할 때 **어느 쪽에 막이 생기는지 먼저 선언해야 한다**는 것의 시각화 |
| 3b | **저항막 5 파라미터 도식** (CAM: σ_RF, D_RF, l_RF / SE: κ_RF, l_RF) | ★ 우리 hull 산물에 붙여야 할 **네 물성의 목록**. ⚠ 실제 적용에서는 D 하나만 산다 |
| 4a | 0D: 추가 표면과전압 vs i_BV,RF/i₀ (10⁻²–10³), R = 1 Ω ~ 100 kΩ cm² | R 이 클수록 **더 낮은 전류비에서 폭발**. 1 Ω 는 i/i₀=10³ 에서도 0.1 V |
| 4b | 3D 방전 (HT, 0.1 mA/cm²): Sharp IF ≈ 0.1 k ≈ 1 k ≈ 10 kΩ **0.93** · 100 kΩ **0.79** · 1000 kΩ **0** | **저율에서 옴은 10⁴ Ω cm² 까지 무해**하다는 근거 |
| 4c | 정규화용량 vs R (10⁰–10⁵ Ω cm²) × 전류 4종 | ★ **§3h 문턱(1 kΩ cm²)의 원자료.** 2 mA/cm² 에서 1 kΩ 부터 꺾인다 |
| 4d | SE 상 전류분포 (i_elyte/i_app 0–10): 0.1 kΩ vs 100 kΩ | 🔑 **계면저항이 전해질 옴손실로 나타난다** — EIS 해석 주의(우리 `kim2025_impedance_decoupling_tlm_assb` 와 붙는다) |
| 5a | 0D: 100 nm 막 내 c_RF/c_CAM (D 5e−12 → 5e−14 에서 **1.01 → 1.76**) | Eq. 4 의 물리적 의미 — 방전 시 **계면 Li 가 쌓인다** |
| 5b | 3D 방전 (D 5e−12 → 1e−14): 0.90 → 0.88 → 0.87 → 0.76 → 0.63 → 0 | 곡선 모양이 **끝에서 꺾인다** = 농도분극 지문 |
| 5c | 정규화용량 vs D (1e−14–5e−12) × 전류 4종 | ★★ **§3h 문턱(1e−12 cm²/s)의 원자료.** 우리 CEI 산물을 이 축에 얹으면 칸이 나온다 |
| 5d | 방전 후 CAM Li 농도장 (5e−12 빨강 vs 5e−14 녹색) | 낮은 D = **입자 속이 안 채워진다** |
| 6a | **HT 적합**: 실험 100 °C ≈0.845 / 25 °C ≈0.016 mAh/cm²; 표준모델은 두 온도가 거의 같고 **25 °C 가 오히려 높다**(≈0.97) | ★ **"표준 계면모델로는 설명 불가" 의 증거.** 우리가 왜 계면 모델을 정교화해야 하는지의 교보재 |
| 6b | D_RF 1.55 → 1.80×10⁻¹⁴ 다발 (0.01e−14 간격) | 🔴 **적합의 칼날**: +16 % D → 용량 ≥2.5배. §10-② |
| 6c | 컷오프 시 x in Li_xCoO₂ (100 °C 균일 0.9–1.0 / 25 °C 전체 0.5) | 낮은 D 의 귀결 = **표면만 리튬화** |
| 7a | **SIMS 미사이클**: Al 이 **계면에 봉우리**(figure-read 0.45–0.60), LCO 안 ~500 nm 까지 | 🔴 **"0 % Al-LCO 를 사이클 1 의 기준선으로 쓰는 것" 과 모순**(§10-⑩) |
| 7b | **SIMS 10사이클**: Al 봉우리 소멸, **Al–Co 공존**(0.4–0.6), La 프로파일은 더 날카로워짐 | ★ 전기화학 이동의 직접 증거. ⛔ **정량 아님**(이온수율 미보정) |
| 8a | ★★★ **경로별 용량손실 막대** (사이클 1–10 + Sim): 비활성 16 % · 미이용 8 % · 열화 1→35 % · 시뮬 25+46 % | ★★★ **이 digest 최고 가치.** 우리가 "열화" 를 정의할 때의 회계 양식. 그리고 **시뮬 71 % vs 실험 36 %** 의 2배 불일치 |
| 8b | ★★ 사이클 정렬: Fit(6e−13) 0→100 % 가 사이클 1→9.3 / DFT(4.46e−14) 32 % 가 7.8, 53 % 가 19.7 | 🔴 **(분율 × D) 축퇴의 증거.** §10-⑤ |
| 8c | Al-LCO 두께별 방전 후 Li 농도장 6종 | 0 % 는 빨강, 100 % 는 파랑 영역 다수 = 미이용 |
| S1 | 입력 기하 생성 워크플로 (FIB-SEM → 재구성 → 거울 → 가상셀) | **안 봤다** — SI 본문 서술로 충분 |
| S2 | ★ **계면면적 비활성화 vs 용량** × R 4종 (1 mA/cm²) | ★★ **박리의 비용표.** `barai2021` 과 이 논문을 잇는 다리(§7g) |
| S3 | 실험 용량감소 10사이클 + **ΔC₁ / ΔC₂₋₁₀** 정의 | ★ 0.752 → 0.411. 1사이클 손실 24.8 % 가 이미 절반 |
| S4 | SIMS 이진화 워크플로 (Co 있고 Al 없는 입자 = 비활성) | **안 봤다** — `Table S1` 이 결과를 다 준다 |
| S5 | ★ **Al-LCO 분율별 방전곡선** (a) DFT D (b) Fit D (c) Li 농도장 | ★★ `Fig. 8b` 의 원자료. **내 figure-read 를 교차검증해 준 그림**(16 %p 뺄셈이 정확히 맞는다) |
| S6 | cubic vs tetragonal LLZO 방전곡선 | **안 봤다** — 결론이 *"−1 %"* 한 줄 |
| Table 1 | 두 재구성의 구조 특성 | 이미지로 안 봄(PDF 텍스트). ε_CAM 63/53 % · 기공 7/4 % |
| Table 2 | BEST 지배방정식 | 이미지로 안 봄. **t⁺=1** 이 SE 에 농도 변수가 없는 이유 |
| Table 3 | 세 파라미터셋 전량 | 이미지로 안 봄. ⚠ κ_SE 의 온도 역전(§10-⑪) |
| Table S1 | SIMS ROI 3개 결과 | 이미지로 안 봄. 🔴 **열 표제 오류** + **ROI 산포 2.5배**(§10-⑦) |

---

## 9. Post-processing ★

| 무엇 | 도구 | 어떻게 수치화·기록 |
|---|---|---|
| **FIB-SEM → 3상 분할** | 미기재 (registration/crop/filter + grayscale 임계) | `Table 1` 의 ε. ⛔ **임계값·분할 검증 지표 없음** |
| **계면 식별 / 층 두께** | **Euclidean distance transform** | 복셀 240 nm 배수 |
| **SIMS → 비활성 분율** | **이진화 + 영역 중첩** (Co 있고 Al 없는 영역) | `Table S1` 3 ROI, 평균. ⛔ **2D → 3D 외삽**(저자 자인) |
| **EIS → i₀ · σ_SE** | Eq. S1 `i₀ = RT/(zFA·R_CT)` · Eq. S2 `σ = l_sep/(R_bulk+R_GB)` | `Table 3` |
| **NEB → D** | **CI-NEB(9 이미지) → 전이상태이론** | 본문에 D 두 값만. ⛔ **장벽·attempt frequency·hop 거리·correlation factor 전부 미보고** |
| **Arrhenius → E_A** | Eq. 11 `D = D₀·exp(−E_A/RT)`, **2점** | **0.04 eV** 로 보고 — 🔴 *우리 재계산 0.33 eV* |
| **용량 정규화** | Eq. S3 `C_theo = (c_max−c_0)·F·V_CAM/A` | 모든 그림의 y축 |
| ⛔ **안 한 것** | **hull/ESW 0 · DOS/PDOS 0 · Bader 0 · COHP 0 · ELF 0 · BVSE 0 · 포논 0 · 탄성 0 · AIMD/MD 0 · 상장 0 · 응력 0 · 상 동정(XRD/TEM 자체) 0 · 메시/시간간격 수렴검사 0** | — |

> 🔑 **DFT 층이 놀랄 만큼 얇다.** 48 원자 셀 한 종류, NEB 두 번, 그 결과 숫자 **두 개**. 그런데 그 두 개가 §4.3 전체를 떠받친다. ⇒ **우리가 같은 자리에 서면 훨씬 강한 원자층을 댈 수 있다** (§11-①).

---

## 10. 비판 — 이 논문의 약한 곳 ★★

> 순서는 **심각도**. ①–⑤ 는 헤드라인 수치를 흔든다.

**① 🔴🔴 보고된 활성화에너지가 자기 데이터와 안 맞는다 — 그리고 틀린 값이 자기 서사를 부정한다.**
본문: *"Our simulations indicate diffusivities of 2·10⁻¹³ cm²/s at 100 °C and 1.55·10⁻¹⁴ cm²/s at 25 °C. These results correspond to an activation energy of approximately **E_A = 0.04 eV**."*
*우리 재계산*: `E_A = k_B·ln(2.0e−13/1.55e−14)/(1/298.15 − 1/373.15) = 8.617e−5 × 2.5575 / 6.7413e−4 = ` **0.327 eV** (= 31.5 kJ/mol). **보고값의 8.2배.**
왜 중요한가 — **0.04 eV 는 실온 k_BT(0.0257 eV)와 같은 급이라 "온도가 내려가면 막힌다" 는 이 논문의 전체 서사를 지탱하지 못한다.** 실제로 저자들이 인용하는 선행(ref 22)의 가설이 *"an additional charge transfer resistance **with high activation energy**"* 인데, **0.04 eV 는 high 가 아니다.** 반면 0.33 eV 는 정확히 high 이고 서사를 지지한다. ⇒ **인쇄된 숫자가 자기 결론을 깎아먹는 오기**로 보인다. ⛔ **우리는 0.04 eV 를 인용하지 않는다.** 필요하면 *"두 D 값에서 우리가 재계산한 0.33 eV"* 로 쓰고 재계산임을 밝힌다.

**② 🔴 25 °C 적합이 칼날 위에 있다.**
`Fig. 6b` 실독: D_RF 를 **1.55 → 1.80×10⁻¹⁴ (+16 %)** 만 올리면 컷오프 도달 용량이 **0.020 → >0.05 mAh/cm²** 로 **2.5배 이상** 뛴다. 0.01×10⁻¹⁴ (0.6 %) 간격으로 곡선이 눈에 띄게 갈린다. **이 영역에서 D 는 정밀하게 결정되는 대신 다른 모든 오차를 D 로 흡수한다** — l_RF(100 nm 고정, 문헌값)·σ_RF(1 S/cm 가정)·막의 균질성 가정이 조금만 틀려도 D 가 통째로 옮겨간다. 그리고 **그 D 두 개가 ① 의 E_A 를 만든다.**

**③ 🔴 Eq. (4) 의 준정상 가정이 하필 25 °C 에서 깨진다 — 그것도 한 자릿수로.**
Eq. 4 는 *"침입 플럭스 = 확산 플럭스"* 로 막 내부 정상상태를 가정한다. 그 가정이 성립하려면 **막 이완시간 τ = l²/D ≪ 방전시간**이어야 한다.
*우리 산수*: **100 °C** — τ = (1e−5 cm)²/2e−13 = **500 s = 0.14 h** vs 방전 **8.45 h** ⇒ ✅ 안전(60배 여유).
**25 °C** — τ = (1e−5)²/1.55e−14 = **6452 s = 1.79 h** vs 실측 방전 **0.016 mAh/cm² ÷ 0.1 mA/cm² = 0.16 h (9.6 min)** ⇒ 🔴 **τ 가 방전 전체보다 11배 길다.** 정상상태는 **한 번도 도달하지 않는다.**
귀결: 과도상태에서는 초기 플럭스가 정상상태보다 **크므로** 모델이 막의 차단을 **과대평가**하고, 따라서 적합된 D 는 **과소평가**다. 그리고 **이 편향이 두 온도에 비대칭으로 걸린다** ⇒ ① 의 E_A 는 그 방향으로도 오염돼 있다.

**④ 🔴 SIMS 가 정량이 아닌데 정량 결론(2.3 wt% Al)이 그 위에 서 있다.**
`Fig. 7` 의 신호는 **(Al+Co+La) 합 대비 비율**이다. SIMS 이온수율은 원소·기지에 따라 자릿수로 다르므로 **이 비율은 농도가 아니다.** 논문은 SIMS 를 *"Al 신호 유무"* 의 이진 판정에만 쓴다고 방어할 수 있지만, **DFT 가 가정한 2.3 wt% Al 과 SIMS 사이에 정량 다리가 전혀 없다.** 그리고 그 2.3 wt% 가 §4.3.3 의 c_max ×0.75 와 D 179× 를 모두 정한다.

**④b 🔴 그 2.3 wt% 는 질량수지상 불가능하다 — 저자도 자인하지만 크기를 안 잰다.**
저자 문장: *"the LLZO (0.2 wt.% Al) in the composite cathode does not contain sufficient Al to provide a homogeneous Al-LCO phase for the whole CAM."*
*우리 산수*: 질량비 LCO:LLZO ≈ 55:45 ⇒ **필요 Al 1.27 wt%(전체) vs 가용 0.09 wt%(전체) = ≈14배 부족**(조성식으로 0.154 wt% 를 쓰면 ≈18배). 분리막에서 확산해 온다 해도 *"mobility and rate of Al-ion diffusion remain uncertain"* 이라고 스스로 쓴다. ⇒ **"100 % Al-LCO" 시나리오는 물리적으로 도달 불가능한 상한**이고, 그것이 `Fig. 8a` 의 시뮬 막대와 `Fig. 8b` 의 정렬 전체의 기준이다.

**⑤ 🔴 (분율 × D) 가 축퇴돼 있고, 논문이 그 축퇴를 인정하지 않는다.**
`Fig. 8b` 는 같은 실험곡선을 **(100 % Al-LCO, D=6e−13)** 으로도 **(32 % Al-LCO, D=4.46e−14)** 으로도 맞춘다. 두 조합은 **관측상 구분 불가**다. 저자는 전자를 택하는데, 근거는 *"DFT 가 손실을 과대추정했으니 D 를 올린다"* 뿐이다. **그런데 ④b 에 따르면 100 % 는 질량수지가 안 맞고 32 % 는 맞는다** ⇒ **질량수지가 오히려 후자를 지지한다.** 논문은 이 두 논거를 한 번도 나란히 놓지 않는다.

**⑥ 🟠 "5 파라미터 저항막 모델" 이 실제 적용에서는 1 파라미터다.**
초록·`Fig. 3b` 는 5 파라미터를 내세우는데, 실제로 실험을 재현한 §4.2 에서는 **l = 100 nm(문헌 고정)** · **σ = 1 S/cm(⇒ R_elec = 1e−5 Ω cm², 사실상 0)** · **SE 쪽 (κ_RF, l_RF) 미사용** 이고 **자유 파라미터는 D 하나**다. §4.3 은 저항막 모델을 **아예 안 쓴다**(복셀 기하로 대체). ⇒ **모델의 일반성은 §4.1 의 파라미터 스윕에만 존재**하고, **검증은 1차원에서만 이뤄졌다.**

**⑦ 🟠 "16 % 비활성" 의 불확실도가 감춰져 있고, 자기 재구성과 16배 어긋난다.**
· **ROI 산포**: 비활성분율 **23.3 / 9.3 / 15.3 %** — 최대/최소 **2.5배**, 표준편차 ≈ **7 %p**. 본문은 *"on average 84 %"* 만 쓴다. `Fig. 8a` 는 그 평균을 **10사이클 전부에 오차막대 없이** 깔아 놓는다.
· **`Table S1` 열 표제 오류**: 3열이 *"Co w/o Al / %"* 인데 값은 **Al 이 *있는* 비율**이다(*우리 검산*: 15.29/65.67 = 23.3 % ⇒ 100−23.3 = 76.7 = 표의 값 ✓). 표만 보고 16 % 를 재현하려는 사람은 84 % 를 비활성으로 읽는다.
· **FIB-SEM 과의 충돌**: 단절 CAM 입자 **< 1 %** vs SIMS **16 %** — **16배**. 저자는 *"FIB-SEM 해상도/대비 한계"* 로 해명하지만, **두 측정 중 어느 쪽을 믿을지에 대한 독립 근거가 없다.** 그리고 16 % 는 시뮬 결과를 보정하는 데 **직접 뺄셈**으로 쓰인다.

**⑧ 🟠 DFT 층이 감사 불가능하다.**
· **장벽 E_b 를 한 번도 적지 않는다** — NEB 를 돌렸다고만 쓴다. TST 식·attempt frequency·hop 거리·correlation factor·경로 방향(면내/층간) 전부 미기재. ⇒ **D 두 값을 독립 검증할 수 없다.**
· **DFT+U 가 없다.** LCO 의 Co³⁺/⁴⁺ 와 Li 공공 형성에 U 는 표준이다. `ncube2026` 은 같은 LCO 에 **U = 5.9 eV** 를 건다. ⇒ **같은 물질에 대해 두 논문이 다른 전자구조 처방을 쓴다.**
· **NEB 를 Γ-only 로** 48 원자 셀에서 돌린다.
· **공공 농도가 두 계산에서 다르다** (순수 8.3 % vs Al-LCO 16.7 %) ⇒ **179× 는 장벽 효과와 캐리어 농도 효과가 섞인 값**이다.
· **무질서 처리 0** — Al 자리 1개·공공 1개의 단일 배열.

**⑨ 🟡 SE 쪽 열화막에 Li 농도 물리가 없다.**
`Fig. 3b` 의 SE 상은 **옴 저항 하나**로만 들어간다. t⁺=1 단일이온 가정 하에서는 형식적으로 타당하지만, 그 결과 **SE 쪽 Li 고갈층·공간전하가 원리적으로 표현되지 않는다.** 이것은 우리 §H 가 `[Guo25Kin]` 으로 열어 둔 칸과 **같은 공백**이다 — 즉 **연속체로 올라가도 그 물리는 저절로 안 따라온다.**

**⑩ 🟡 "0 % Al-LCO 를 사이클 1 의 기준선" 으로 쓰는데, 자기 SIMS 가 그것을 부정한다.**
`Fig. 7a`(**미사이클**)는 Al 이 **이미 LCO 안 ~500 nm 까지** 들어가 있음을 보여준다. 그런데 `Fig. 8a`·`Fig. 8b` 는 사이클 1 을 **0 % Al-LCO** 로 잡고 거기서 25 % 손실을 *"비활성 입자 + 저율 미이용"* 으로 돌린다. **그리고 모델의 최소 두께가 480 nm(2 복셀)라 500 nm 침투를 표현할 수 있는데도 안 썼다.**
· 부수: **복셀 240 nm** 이므로 초기 사이클의 얇은 층(수십 nm)은 **원리적으로 해상 불가**. 0 % 다음 칸이 곧장 **32 %** 다.

**⑪ 🟡 파라미터표의 내부 긴장을 논평하지 않는다.**
`Table 3`: LT 셀의 κ_SE 가 **80 °C 에서 5.195×10⁻⁴ S/cm** 인데, HT 셀은 **25 °C 에서 5.4×10⁻⁴**, **100 °C 에서 1.1×10⁻²** 다. 즉 **LT 셀의 80 °C 유효 전도도가 HT 셀의 상온 값과 같다.** EIS 유효값(입계 포함)이라 그럴 수 있지만, **LT 시료가 "밀도 96 %·2차상 없음" 으로 홍보되는 것과 나란히 놓으면 설명이 필요하다.** 논문은 언급하지 않는다.

**⑫ 🟡 수치 수렴검사가 전무하다.**
본문·SI 어디에도 **메시(복셀) 독립성·시간간격 독립성·도메인 크기 독립성** 검사가 없다. 재구성은 **거울반사로 두 배**로 늘렸고(⇒ x 방향 절반은 복제본), 균열은 **median filter 로 지웠다**. 이 처리들이 결과에 얼마나 영향을 주는지 알 수 없다.

**⑬ 🟡 그림·본문·SI 사이의 수치 불일치 3건.**
· **Al-LCO 분율**: 본문·SI 캡션 *"58 %"* vs **`Fig. 8b`·`Fig. 8c`·`Fig. S5` 라벨 "53 %"**.
· **소결 밀도**: §3.1 *"sample LT achieving an exceptional density of **96 %**"* vs §4.3 *"Ihrig et al. achieved … a high density of **95 %**"* (`Table 1` 기공 4 % 는 전자와 일치).
· **컷오프 전압**: `Table 3` **U_cut = 3.4 V** (세 셋 공통) vs `Fig. S5` 의 y축이 **2.8 V 까지** 내려간다(LT 셀은 In 음극이라 기준이 다르지만 표에는 그 구분이 없다).

**⑭ 🟢 "기계적 열화는 덜 중요하다" 는 결론이 모델로 뒷받침되지 않는다.**
응력·박리를 **풀지 않았다**. 근거는 ① 재구성의 단절 입자 < 1 % ② ref 30 의 TEM 관찰 ③ `Fig. S2` 의 *대리* 계산. 그런데 ①은 ⑦에서 SIMS 와 16배 어긋났고, ③은 **박리가 저항막과 곱해질 때 치명적**임을 오히려 보여준다. ⇒ *"이 계·이 전류밀도(0.05 mA/cm²)·10사이클에서"* 라는 조건을 반드시 붙여 인용해야 한다.

**⑮ 🟢 "for the first time" 주장.**
초록: *"This allows us, for the first time, to assess the impact of resistive films on the degradation of full-cell performance."* — **Barai 2021**(같은 LLZO 계, 박리 → 셀 성능, 2021)과 **Bucci 2017/2018** 이 이미 계면 손상 → 셀 성능을 다뤘다. 대상이 *resistive film* 이라는 점에서는 새롭지만, **문장 그대로는 과하다.**

---

## 11. 적용 인사이트 — 우리 연구에 어떻게 ★

**① ⭐⭐⭐ 당장 할 수 있는 것 — 우리 CEI 산물의 Li 이동 장벽을 내서 §3h 문턱에 얹는다. (새 MD 0회)**
이 논문이 준 것은 **눈금이 있는 축**이다: `D_Li ≳ 1e−12 cm²/s (100 nm) = 통과` / `1e−13 = −18 %` / `1e−14 = 셀 사망` (0.1 mA/cm² 기준).
우리는 **NdPO₄ · LiNd(PO₃)₄ · NdP₅O₁₄ · Li₃PO₄** 를 예측 산물로 갖고 있고, **BVSE 파이프라인(`tools/comp1_v3/`)이 이미 Li–O R₀ = 1.466 을 갖고 있다.**
- **1단계(오늘, 싸다)**: BVSE 로 네 상의 **Li 침투 경로와 장벽 지형**을 낸다. **NdPO₄·NdP₅O₁₄ 는 Li 가 없으므로 "Li 부격자 부재" 자체가 결론**이다 — 이건 계산 전에도 말할 수 있지만, **BVSE 맵이 "격자간 Li 가 들어갈 자리가 있나" 를 답해 준다**(우리가 가진 도구로 답 가능한 질문).
- **2단계(본격)**: **NEB + TST** — **Clausnitzer 와 같은 방법**이라 사슬이 안 끊긴다. ⚠ 단 그들의 ⑧ 결함(U 없음·Γ-only·공공농도 불일치·장벽 미보고)을 **우리는 반복하지 않는다**(U 명시 · k-mesh 수렴 · 공공농도 정합 · **장벽값 보고**).
- ⛔ **결과가 나오기 전에는 "우리 보호상은 안전한 칸" 이라고 쓰지 않는다.**

**② ⭐⭐ 우리 §2b 보호율에 **범위 선언**을 넣는 문장이 확정됐다.**
이 논문은 **보호율 100 % 여도 셀이 100 % 가 아닌 이유 세 가지**를 실측으로 보여준다: 비활성 입자 16 % · 저율 미이용 8 % · 계면상의 수송 성질. ⇒ 원고 §Limitations 초안:
> *"The protection ratio quantifies the chemical consumption pathway only. It does not account for (i) electrochemically disconnected active material, (ii) rate-limited utilization of connected material, or (iii) the Li-transport properties of whatever interphase does form — all of which have been shown to dominate measured capacity loss in garnet-based composite cathodes [Clausnitzer 2024]."*

**③ ⭐⭐ "열화" 회계 양식을 우리 것으로 만든다 (`Fig. 8a` 형식).**
우리가 앞으로 셀/미세구조 축으로 갈 때, **첫 사이클 손실을 "열화" 라 부르지 않는 규율**을 미리 박는다. Clausnitzer 의 분류: `초기 상태(비활성 입자) / 운전조건(저율 미이용) / 진짜 열화(사이클 의존)`. 이건 **비용 0 의 규율 이식**이다.

**④ ⭐ `barai2021` × 이 논문 = 곱셈 (우리 기계축의 첫 정식 서술).**
`Fig. S2` 의 표를 우리 문서에 그대로 옮긴다(소환값 표기). **"박리는 단독으로는 순하고, 저항막이 있을 때만 치명적"** — 이 한 문장이 우리 CEI 원고가 기계축을 언급해야 하는 **최소한의 이유**가 된다. 우리 아지로다이트는 무르지만(`barai2021` 의 안전칸), **우리 보호상이 Li 를 안 통과시키면 그 안전칸이 무의미해진다.**

**⑤ ⭐ Al 의 교훈을 Nd 에 던진다 — "SE 도펀트가 양극으로 도망가면?"**
Al 은 **LLZO 의 cubic 상 안정화제**인데 그게 양극으로 이동해 ① 양극을 망치고 ② SE 도 망쳤다(κ ÷100 — 비록 저율에서는 영향 1 %). **우리 Nd 에 같은 질문이 성립한다**: Nd 가 양극 쪽으로 넘어가면 SE 쪽 아지로다이트는 어떻게 되나? 우리는 **Nd 를 "계면에서 인산염을 만든다" 는 좋은 쪽으로만 서술**하고 있고, **SE 쪽 잔여 조성의 변화를 한 번도 안 봤다.** ⇒ **자기감사 항목으로 등록할 값어치가 있다.** (⚠ 가넷의 Al 과 아지로다이트의 Nd 는 역할이 다르다 — 이건 *질문*의 이식이지 *결론*의 이식이 아니다.)

**⑥ 🔧 EIS 해석 주의 — `Fig. 4d`.**
계면 저항을 올렸는데 **분극의 상당량이 전해질에서 나온다**. 우리 `kim2025_impedance_decoupling_tlm_assb`·`islam2026_microstructure_resolved_impedance_lpscl_symmetric_cell` 축과 직결된다. **"R_interface" 라고 이름 붙인 성분이 미세구조를 통해 SE 쪽으로 새어 나간다** — 실험 동료와 이야기할 때 쓸 수 있는 구체적 경고다.

**⑦ 🔧 방법 원전으로만 — BEST + 3D FIB-SEM 파이프라인.**
우리가 언젠가 셀 레벨로 갈 때의 **참조 구현**이다. ⚠ BEST 는 Fraunhofer ITWM 제품이라 우리가 못 쓴다. 대안은 우리 litdb 에 이미 있는 `bielefeld2019`·`park2020`·`kim2024_digital_twin` 계열.

---

## 12. 인용 가능 문장 (영문 초안)

> 아래는 **우리 원고에 그대로 쓸 수 있는 형태**. 전부 이 논문의 진술이며, *우리 산수*는 별도 표시.

1. *"For garnet-based composite cathodes, structure-resolved simulations show that the tolerable ohmic resistance of a cathode/electrolyte interphase is approximately 1 kΩ cm² at practical current densities, whereas the Li-ion diffusivity of a degraded cathode-side film must not fall significantly below 1×10⁻¹² cm²/s for a film thickness of 100 nm [Clausnitzer 2024]."*
2. *"These criteria were stated to apply to coating layers as well as to degradation layers, providing a transport-side acceptance criterion that complements thermodynamic screening of interphase products [Clausnitzer 2024]."*
3. *"Capacity loss in a garnet composite cathode was decomposed into electrochemically disconnected active material (16 %), rate-limited utilization of connected material (8 %), and cycling-induced degradation (growing from ~1 % to ~35 % over ten cycles) [Clausnitzer 2024]."*
4. *"A hundredfold reduction of solid-electrolyte ionic conductivity — simulating the cubic-to-tetragonal transition of LLZO — reduced cell capacity by only ~1 % at 0.05 mA/cm², indicating that at low rate the electrolyte conductivity is not the limiting factor [Clausnitzer 2024]."*
5. *"Deactivating 50 % of the cathode/electrolyte interfacial area cost only ~7 % of capacity when the film resistance was 100 Ω cm², but eliminated the capacity entirely at 10 kΩ cm², showing that contact loss and interphase resistance are multiplicative rather than additive [Clausnitzer 2024, Fig. S2]."*
6. ⚠ *우리 재계산이 필요한 문장*: *"From the two reported film diffusivities (2×10⁻¹³ cm²/s at 100 °C and 1.55×10⁻¹⁴ cm²/s at 25 °C) an Arrhenius activation energy of ≈0.33 eV is obtained."* — ⛔ **논문이 인쇄한 0.04 eV 는 인용하지 않는다** (§10-①).

---

## 13. 주의 / 한계 (인용 규율) — ⛔ 금지 목록

| ⛔ 금지 | 이유 |
|---|---|
| **E_A = 0.04 eV 를 인용** | 자기 데이터로 재계산하면 0.33 eV. 8.2배 차 (§10-①) |
| **D_RF(1.55e−14 · 2e−13) · D_Li(4.46e−14 · 6e−13 · 7.98e−12) 를 우리 물질에 이식** | 물질(LCO)·온도·적합 조건 전부 다르고, ②③⑤⑧ 비판이 걸려 있다 |
| **"1 kΩ cm² · 1e−12 cm²/s" 를 황화물 문턱으로 단정** | 가넷 κ·LCO OCV·그 미세구조·그 전류범위에 조건화. **자릿수 안내로만** (§7f T9) |
| **"기계적 열화는 덜 중요하다" 를 일반 진술로** | 응력을 안 풀었고, 조건 한정이며, 자기 `Fig. S2` 가 반례를 준다 (§10-⑭) |
| **"16 % 비활성" 을 확정값으로** | ROI 3개 산포 2.5배, 2D→3D 외삽, FIB-SEM 과 16배 충돌 (§10-⑦) |
| **"100 % Al-LCO" 시나리오를 물리적 상태로** | 질량수지 14배 부족 (§10-④b) |
| **SIMS 신호비를 농도로** | 이온수율 미보정 (§10-④) |
| **"for the first time" 을 그대로 옮기기** | Barai 2021·Bucci 2017/2018 이 선행 (§10-⑮) |
| **`ncube2026` 의 0.6 을 "Clausnitzer 근거" 로** | 🔴 **그 값은 이 논문에 없다** (§7b-0) |
| **우리 `db/properties/*` 와 같은 표에 놓기** | 전부 소환값. 가넷이다 |

**✅ 인용해도 되는 것**
- **모델 구조**(저항막 5 파라미터 · BV 확장 Eqs. 8–10)
- **정성 순위**: `확산도 문턱 ≫ 옴 문턱` · `열화상 Li 이동도 > Li 자리 손실 > SE 전도도 저하`
- **손실 경로 분해의 *형식*** (`Fig. 8a`)
- **박리 × 저항막의 곱셈성** (`Fig. S2`)
- **코팅 4개조** (§3i, ref 59 와 함께)
- **"원자층 DFT D 를 연속체에 그대로 넣으면 손실을 2배 과대추정했고 13.5배 재적합이 필요했다"** — ⭐ 이건 **방법론 교훈으로 매우 인용 가치가 높다**

---

## 14. 우리 원장 매핑 (요약표)

| 우리 문서 | 이 논문이 무엇을 바꾸나 |
|---|---|
| `comparison_vs_ours.md` **§H** (운동학 공백) | **성능 환산 칸**에 이 논문을 추가. `ncube2026`(화학→두께) 다음 칸(두께·물성→용량) |
| `comparison_vs_ours.md` **§C** (기계) | 🔧 **방법 원전** 블록 — 물성값이 없으므로 4축 표에 안 넣는다. `Fig. S2`(박리 비용)만 |
| `comparison_vs_ours.md` **§B③** (산화안정) | 직접 대응 없음. 단 *"산물 동정만으로는 성능을 말할 수 없다"* 는 규율을 §B 머리에 추가할 근거 |
| `kb/syntheses/cei_nd_manuscript_framing_2026_09_18.md` | 🔴 **§7c-① 을 반영해야 한다** — Li-free 인산염의 수송 문제. **원고 §Limitations 문장(§11-②) 초안 포함** |
| `db/properties/` | ⛔ **아무것도 등록하지 않는다** (전부 소환값·가넷) |
| **새 항목 후보** | `kb/questions/` 카드: *"우리 CEI 산물의 Li 이동도는 Clausnitzer 문턱(1e−12 cm²/s @100 nm)을 넘나?"* — 답 없음, BVSE/NEB 로 답 가능 |

---

## 15. 기법 용어 미니사전

| 용어 | 뜻 | 이 논문에서 |
|---|---|---|
| **BEST** | Battery and Electrochemistry Simulation Tool (Fraunhofer ITWM). 3D 미세구조 위에서 질량·전하 보존식을 푸는 연속체 코드 | §3.2 의 엔진 |
| **Butler–Volmer (BV)** | 계면 전하전달 전류를 과전압의 지수함수로 주는 식. `i = i₀[exp(αFη/RT) − exp(−(1−α)Fη/RT)]` | Eq. 1 — 이 논문은 여기에 `−i·R_RF` 항을 더해 확장했다 |
| **교환전류밀도 i₀** | 평형에서 양방향으로 흐르는 전류의 크기. 계면 반응의 *빠르기* | Eq. 2 — SE·CAM 양쪽 Li 농도에 의존 |
| **저항막(resistive film) 모델** | 나노 두께 계면층을 **공간분해하지 않고** 경계조건의 저항·농도 보정으로 흉내내는 기법 | 이 논문의 기여. `l`(두께)·`D`·`σ`·`κ` 로 파라미터화 |
| **FIB-SEM 토모그래피** | 집속이온빔으로 시료를 얇게 깎으며 SEM 을 반복 → 3D 재구성 | `Fig. 2`, `Table 1` |
| **SIMS** | 2차이온질량분석. 1차 이온빔으로 표면을 때려 나오는 2차이온을 질량분석 → 원소 맵 | `Fig. 7`. ⚠ **원소별 이온수율 차이로 정량이 어렵다** |
| **FAST/SPS** | Field-Assisted Sintering / Spark Plasma Sintering. 펄스 전류 + 압력으로 **저온·단시간** 치밀화 | LT 시료 제조(675–750 °C, 10 min) |
| **CI-NEB** | Climbing-Image Nudged Elastic Band. 두 극소 사이의 **안장점(장벽)** 을 찾는 표준 방법 | SI. **이미지 9개** — ⛔ 장벽값 미보고 |
| **전이상태이론(TST)** | 장벽 E_b 와 attempt frequency 로부터 hopping rate → D 를 얻는 이론. `D ∝ a²·ν·exp(−E_b/k_BT)` | D_LCO / D_Al-LCO 의 산출 경로. ⛔ 식·ν·a 미기재 |
| **정규화 용량** | 실용 용량 ÷ 이론 용량(재구성의 CAM 부피 기준) | Eq. S3. 모든 그림의 y축 |
| **t⁺ = 1 (전달률)** | 전류를 Li⁺ 가 전부 나른다 = 음이온이 안 움직인다 ⇒ **SE 안에 농도 구배가 안 생긴다** | `Table 2`. **SE 쪽 열화막에 농도 물리가 없는 이유** |
| **Arrhenius (Eq. 11)** | `D = D₀·exp(−E_A/RT)`. 두 온도의 D 에서 E_A 를 뽑는다 | §4.2. 🔴 이 논문의 산술 오류 자리(§10-①) |
| **Euclidean distance transform** | 각 복셀에서 가장 가까운 경계까지의 거리를 구하는 영상처리 연산 | Al-LCO 층을 계면에서부터 두껍게 키울 때 |
