Repository: yonghoon7153-source/Yonghoon-DEM-DFT

# 📚 LITDB — 문헌 단일 시스템 (**SE·DFT 축 + DEM·MPM 축, 두 트랙**)

> **앞으로 논문은 여기서만 본다.** 여러 곳(db/literature, kb/papers, db/properties, Excel)에 흩어진 문헌을 한 곳에서 생각·참고·비교하기 위한 통합 MD 시스템.

## 왜 트랙이 둘인가
`INDEX.md` 는 argyrodite 전해질 축이라 접촉역학·MPM·건식전극 digest 가 들어갈 자리가
없다. 그래서 한때 64편이 **어느 인덱스에도 없었다**(open_items #7). 축을 나눠 그 구멍을
닫았고, 한 분모로 세면 “159편 중 98편 미언급” 같은 **가짜 미결**이 나온다
(`comparison_vs_ours.md:8`). 분리는 실측 근거가 있는 결정이다 — 합치지 말 것.

⚠ 이 표의 **편수는 적지 않는다.** 손으로 쓴 수는 반드시 낡는다(README 자신이 세 번 틀렸다).
현재값은 `python3 tools/litdb/build_index.py --check` 로 본다.

File: litdb/papers/cottrino2013_insitu_xct_granulated_alumina_die_compaction.md (part 2 of 2)
| 배치 | 압력 (MPa) | ε 평균 (%) | 맨 위 / 맨 아래 구간 (%) | H (mm) | (1 − ε)·H (mm) |
|---|---|---|---|---|---|
| 바인더 없음 R.H. 5 | 7 | **30.2** | 29.9 / 30.4 | 2.17 | 1.52 |
| 〃 | 13 | 12.8 | **6.7 / 18.1** | 2.04 | 1.78 |
| 이 논문 충전 밀도 (인쇄) | 〃 (바인더 있음 R.H. 5) | 0 MPa · 느슨 → 다짐 | 이론 밀도 대비 (값 미인쇄) | 67.5 → 65.5 % [카드 산술: 1 − 0.325 · 1 − 0.345] |
| 이 논문 112 MPa 전체 (카드 산술 · 가정) | 〃 (바인더 있음 R.H. 90) | 112 MPa · 금형 안 | 충전 밀도 34.5 % × 높이 비 | ≈43 % (32.5 % 를 쓰면 ≈46 %) |
| 우리 MPM 순수 SE | LPSCl | 300 MPa · 가압 중 | MPM 관례 | 10.0 % (σ_y 0.30 · 보정 표적 · `CL-94`) |
| 우리 DEM 순수 SE | LPSCl ⌀1 µm | 300 MPa · 가압 중 | 구 부피 합 | ε_union ≈10 % |
- 이 표의 이 논문 줄은 **"랩 표준과 다른 문헌 값" 조차 아니다** — 재료가 다르고 기공의 정의 (해상도 문턱) 가 다르다.  나란히 두는 까닭은 하나: 같은 시료에서 **영상 기공 1.45 % ↔ 전체 기공 ≈43 %** 처럼 연산자에 따라 30 배가 갈릴 수 있다는 크기 감각 [카드 산술].

### 7-3. ★ 'Py' 라는 이름 — Heckel P_y 와 다른 양
- 이 논문의 Py = **밀도–log(압력) 곡선의 첫 꺾임** (재배열 → 과립 파쇄 · 변형) = 과립 한 알의 강도에 묶인 값 (1.5–5 MPa).  우리 DEM 의 P_y 138 MPa · `lee2025_heckel_…` 의 Li₆PS₅Cl 294–344 MPa (그 카드 산술) 는 **Heckel 식 ln(1/(1 − D)) = K·P + A 의 1/K** = 치밀화 속도의 역수.  두 값을 같은 표에 'P_y' 로 놓지 않는다.
- 그래도 가져올 경고: 이 논문은 **거시 곡선의 꺾임 압력과 영상으로 본 미시 기전의 시작 · 끝이 같지 않다** 는 것을 보였다 (Py 의 1.6–5.3 배인 8 MPa 에서 '막 시작' · 습한 바인더 과립은 Py 뒤에도 재배치).  우리가 Heckel 단계 경계나 '판 응력이 처음 오르는 충전율' 을 기전의 경계로 읽을 때 같은 함정이 있다 — 기전 주장은 구조 관측량 (접촉 · 형상 · 파쇄 수) 으로 따로 받친다 [카드 추론].

### 7-4. ★ 조건 R3 (SE 입자 경계 기억) 과 닿는 자리
- 이 논문이 본 것 [판독 · 육안 + 인쇄]: 과립 경계는 8 MPa 에 전부 · 18 MPa 에 아직 상당 부분 보이고 60 MPa 부터는 **이 해상도에서** 사실상 안 보인다 — 그러나 '경계가 없어졌다' 는 증거는 아니다: 저자 스스로 2 µm 아래 이어진 기공이 높은 압력에서도 남는다고 적었고 (p.122), §3-5 대조로는 110 MPa 까지 과립 바탕의 순 치밀화가 거의 없다.  즉 **영상에서 경계가 사라지는 압력은 해상도가 정한다**.
- 끝까지 남는 '기억' = 과립 안의 큰 공동 (가장 큰 과립의 가운데) — 같은 공동 무리를 8 → 18 → 60 → 110 MPa 에서 따라갈 수 있을 만큼 이웃 관계가 유지된다 (바인더 있는 건조 시료 · Fig 7b 의 점선 원) ↔ 습한 바인더 과립은 7–19 MPa 에서 추적 불가 (재배치 · 18 MPa 부터만 화살표로 추적).
- 우리 쪽 대응 [카드 추론]: MPM 한 속도장 (SE 가 한 덩어리) 은 경계를 처음부터 갖지 않고 · 입자별 속도장 (후보 A′) 은 경계를 끝까지 갖는다 — 이 논문은 '경계가 실제로 언제 없어지나' 에 답하지 않는다 (해상도 한계).  가져올 것은 **검사 방법**: 같은 시료를 단계마다 찍어 표지 (공동) 를 추적하고, 추적이 끊기는 구간을 재배치의 증거로 쓴다.

### 7-5. frame[5] — 어느 반쪽을 가졌나
- **가진 것**: 금형 안 3D 구조의 압력별 변화 (과립 수준) · 파쇄 양식 · 불균일의 꼴 · 결함 통계.
- **없는 것**: 역학 (응력 · 힘–변위 · 마찰) · 계산 · 수송 · 보정 밀도 · 탈압.  ⇒ DEM (충전 · 재배열 · 파쇄 표지) 과 MPM (형상 변화) 어느 쪽에도 **대조 그림과 관측량 정의** 를 주지만 맞출 숫자는 주지 않는다.

---

## 8. ★ 자세한 분석 — 우리 계획에 무엇을 주나
(이름 = 정독 지시서 3 절.  우리 값 = CLAUDE.md: DEM 18 배 연화 · E_eff 1.35 GPa · 순수 SE Heckel P_y 138 MPa / MPM E 1.53 GPa · σ_y 0.30 GPa · ν 0.49 / 랩 표준 = 순수 SE 300 MPa 기공 10–13 % · 진밀도 1.64 g/cm³ — 고정 · 판정 대상 아님.)

| 이름 | 이 논문이 주는 것 | 못 주는 것 · 한정어 |
|---|---|---|
| **단계 0** (기공 연산자 · 판정 기준 결과 전 등록) | ★ (1) **영상 기공률은 '문턱보다 큰 기공의 분율'** — 같은 시료에서 영상 1.45 % ↔ 전체 ≈43 % (112 MPa) · 41 % ↔ 65.5 % (처음) [카드 산술 · 가정] → 연산자 등록에 '세는 기공의 최소 크기' 칸 (2) **보이는 기공의 감소 ≠ 부피 감소** — (1 − ε)·H 가 +4 … +20 % 늘었다 8–12 % 준다 (§3-5) → 영상과 견줄 때는 고체 (또는 바탕) 기둥 보존부터 본다 (`song2025_…` 카드의 같은 검사와 한 묶음) (3) **개수 분포는 이어진 큰 기공 하나를 0 으로 센다** (p.120) → 기공 크기는 부피 가중 또는 '가장 큰 것 N 개' 를 함께 (4) 회색값 지도는 보정 없이는 시료 · 압력 사이 비교 불가 · 빔 경화 점검 (Fig 2) 먼저 (5) 처음 상태 정의 (느슨 / 다짐 · 시험 규격) 를 결과 전에 적는다 — 이 논문은 Fig 9 와 Fig 10 의 처음 상태가 다르다 | 전체 기공 · 밀도 · 진밀도 값 |
| **단계 1** (3D 메모리 · 장 수) | 없음 — 크기 감각만: ⌀1,400 × 높이 600–1,000 복셀 · 과립 4 만–23 만 개 [카드 산술] | — |
| **단계 2 · 3** (2D MPM · 접촉 표현 비교) | 없음 | — |
| **단계 4** (3D 순수 SE · σ_y 하나를 실험 기공에 맞춤) | (1) **맞춤 표적 아님** (재료 · 정의 다름) (2) 결과 전 대조 **방법**: 높이 여섯 구간 기공 분율 (위 − 아래 차) · 등급별 기공 수 밀도 · 가장 큰 기공 열 개 평균 — 우리 계산 출력에 같은 정의로 적용 가능 (3) 출발 상태 기록 항목: 느슨 · 다짐 충전율 · 크기 편석 (위 · 아래 구간 분포) (4) 경고: 거시 곡선의 꺾임 ≠ 기전의 시작 · 끝 (§7-3) | 순수 SE 값 · 압력별 밀도 |
| **단계 5** (3D 복합 압밀) | 없음 — 한 종류 과립뿐 (단단한 + 무른 혼합 유사물 없음).  간접: 같은 조성이라도 '입자' 의 강성 · 점착 (습도 · 바인더) 이 불균일을 키운다 (*"homogeneity increases with the granule stiffness"*) | 하중 분담 · 혼합 효과 |
| **단계 6** (탈압 · 되돌아옴) | 없음 — 꺼내지 않음.  저자 예상 한 줄 (꺼낼 때 금형 마찰로 바인더 없는 성형체 파손) 은 측정 아님 | 전부 |
| **단계 7** (형상 · 피복 · 수송) | 없음 | — |
| **후보 D0** (지금 DEM) | 정성: 응집체 '입자' 의 압밀 = 재배열 → 파쇄 / 변형 → 잔류 공동 — 깨지지 않는 구 DEM 에 없는 단계.  과립 하나 = DEM 입자 하나로 보면 이 시료는 4 만–23 만 입자 (크기로는 가능한 표적) 이나 힘–변위 · 마찰 · 과립 강도 자료가 없어 보정 · 검증 고리가 닫히지 않는다 | 접촉 법칙 · 강성 대조 숫자 |
| **후보 A′-0** (판 · 벽 · AM 자리 접촉 규칙) | 벽 · 펀치가 만드는 불균일의 꼴 (모서리 치밀 · 아치 저밀도 · 높이/지름 의존) 과 높이 방향 기공 차의 크기 (최대 11 %p @ 13 MPa → 27–28 MPa 부터 대체로 1 %p 안) — 금형을 모사할 때의 정성 대조 그림 | 마찰 계수 · 벽 응력 |
| **후보 A · A′** (MPM 강체 AM / 입자별 속도장) | R3 쪽 방법 (§7-4): 단계별 촬영에서 표지 추적 · 추적이 끊기는 구간 = 재배치 | AM 없음 |
| **후보 B** (입자별 FE) | 없음 | — |
| **후보 C · C′** (큰 변형 접촉 법칙 DEM) | 경고: 같은 조성의 과립이 바인더 Tg (습도) 하나로 취성 ↔ 소성으로 갈린다 → 접촉 법칙의 '부류' 가 조건에 따라 바뀐다 · 숫자 없음 | 항복 · 경도 값 |
| **후보 M0** (균질화 압밀 · Heckel · 캡) | 압밀 곡선 세 구간 해석의 서술 + Py 넷 (곡선 미게재) · 높이 판독으로 만든 D/D₀–log P 꼴 (§3-5) — 과립 바탕이 다공성이라 '입자 자체의 부피 압축' 항 (캡) 이 물리적인 드문 경우 [카드 추론] | 곡선 원자료 |
| **U0–U6** | **U6** (작은 조밀 충전 압축의 해상도 수렴) 쪽 교훈: 풀리지 않은 조각 · 기공은 '바탕' 으로 넘어가 기공률이 낮게 읽힌다 (17–19 MPa 파쇄 관찰 곤란 · 2 µm 문턱) — 계산의 기공 관측량도 해상도별로 같이 보고 | 시험 설계 없음 |
| **R1–R7** | **R3** (경계 기억 — §7-4) · **R6** (입자 형상 변형: 습한 바인더 과립의 소성 변형 ↔ 건조 과립의 파쇄 — 정성) · **R2** (미끄럼 · 분리: 벽 아치 · Py 뒤 재배치 — 정성) | R1 · R4 · R5 · R7 없음 (R7 은 AM 이 아니라 과립 파쇄) |
| **결과 전 대조 항목** | 값은 없다 (전이 금지).  **정의만**: 높이 구간 기공 분율 · 50 µm 초과 / 20–50 µm 등급 수 밀도 · 큰 것 열 개 평균 · 위 · 아래 구간 크기 분포 | — |

- **재료 · 차원 · 조건 차이**: 세라믹 과립 (응집체 50–89 µm) ↔ 우리 SE ⌀1 µm · AM 5–12 µm / ≤ 113 MPa ↔ 300 MPa / 실제 금형 벽 ↔ 주기 RVE / 한 성분 ↔ 복합 / 3D 영상 = 같음.

## 9. 적용 인사이트 (내 연구에 어떻게)
1. **영상 (또는 복셀) 기공률에는 '최소 기공 크기' 를 붙여 적는다** — 이 논문에서 문턱 2 µm 의 기공률은 전체 기공의 3 % (가압 끝) – 63 % (처음) 만 본다 [카드 산술 · 가정] (단계 0).
2. **기공률 대조 전에 기둥 보존을 본다** — (1 − ε)·H 가 일정하지 않으면 '기공이 줄었다' 가 아니라 '기공이 문턱 아래로 갔다' 일 수 있다 (단계 0 · U6).
3. **거시 곡선의 꺾임을 기전의 경계로 쓰지 않는다** — Py (1.5–5 MPa) 의 1.6–5.3 배에서도 과립은 막 깨지기 시작 · 재배치는 Py 뒤에도 (단계 4 해석 · Heckel 단계 서술).
4. **불균일 보고의 최소 꼴** — 높이 구간별 값 + 위 − 아래 차 (이 논문 최대 11 %p → 1 %p 안) · 벽이 있는 실험 펠릿과 주기 RVE 를 견줄 때 이 차를 먼저 적는다 (단계 5 대조).
5. **건식 전극 과립 (kim2026 의 PGP 과립) 을 DEM 으로 볼 때** — 과립의 파쇄 양식은 결합재의 상태 (유리 ↔ 고무) 에 달려 있고, 속 빈 · 큰 과립의 공동이 끝까지 남는 결함이다 (정성 · 알루미나) — 결합 입자 모델에 '결합의 취성 / 연성' 스위치가 필요하다는 근거 문장 [카드 추론].

## 10. 인용 가능 문장 (deck/paper용 — 표지 그대로)
- "In situ laboratory X-ray tomography (2.5 µm voxel) of spray-dried nano-alumina granules compacted in a 3.5 mm graphite die up to 110 MPa showed that at 8 MPa — above the yield pressures of 1.5–5 MPa read from compaction curves — the granules had only begun to deform or fracture (Cottrino et al., Mater. Charact. 81 (2013) 111–123)."
- "The central cavities of hollow granules were the largest defects remaining at 110 MPa (mean diameter of the ten largest defects 54–86 µm); the authors note that porosity below the 2 µm detection limit is still present but not detected (Cottrino et al. 2013)."
- "Granules without binder or with a binder below its glass transition fractured in a brittle manner, whereas granules whose binder was plasticised by humidity (Tg −19 °C at 90 % R.H.) deformed plastically (Cottrino et al. 2013)."
- 국문: *"Cottrino 2013 의 기공 값은 2 µm 보다 큰 기공만 센 영상 값이다 (110 MPa 0.6–1.5 % [판독]) — 전체 기공률 · 상대밀도로 인용 금지, 알루미나 과립 값을 LPSCl 에 옮기지 않는다."*
- 국문: *"압밀 곡선의 항복 압력 Py 가 과립 파쇄 · 변형의 시점과 정확히 맞지 않는다는 직접 관찰 (8 MPa 에서 '막 시작') — 단 Py 자체 (1.5–5 MPa) 에서는 찍지 않았다."*

## 11. 주의/한계 (over-claim 방지 · 원문 비판)
1. **재료 전이 금지** — 나노 알루미나 분무 건조 과립 (다공성 · 속 빈 응집체) · ≤ 113 MPa · ⌀3.5 mm.
2. **'기공' = 2 µm 초과 영상 기공** — 전체 기공 · 밀도 아님 · 이진화 문턱 규칙 미기재 · 단계마다 따로 분할 (잡음 ±5 % 수준 [카드 산술]).
3. **압밀 곡선 · 힘–변위 · 상대밀도 미게재** — Py 는 숫자 넷 (측정 장치 · 시료 미기재).
4. **밀도 지도 = 미보정 회색값** · R.H. 90 시료의 빔 경화와 '벽 쪽 치밀' 이 분리되지 않음 [카드 비판] · 지도의 밝기 방향 · 눈금 미기재.
5. **배치마다 시료 하나** · 오차 막대 · 반복 없음 — 배치 사이 차이 (특히 결함 밀도의 봉우리 높이) 의 유의성 미확인.
6. **압력 단계는 범례에서만** · 스캔 (30 분) 중 하중 유지 방식 · 가압 속도 · 온도 미기재 — 습한 바인더 (Tg −19 °C) 는 스캔 중에도 흐를 수 있다 [카드 추론].
7. **Py 근처 (< 7 MPa) 영상 없음** — 'Py 가 파쇄 시점과 다르다' 는 8 MPa 한 점의 관찰 · 파쇄가 시작되는 압력은 못 정한다.
8. **캡션 · 본문 어긋남** — Fig 7 (a ↔ b) · Fig 13 (패널 묶음) · Fig 5 ([13] ↔ [14]) · Table 2 (오름 ↔ 내림) · ASTM ↔ ISO (§3-10).
9. **Fig 9 ↔ Fig 10 처음 상태 불일치** · 구간 높이 '500 µm' ↔ 그림 · Fig 10b 16 MPa 계열 높이 (§3-4 · 3-6).
10. **편석 · 유동화 · '물이 윤활제' · '응력 전달 감소' 는 해석** — 가른 측정 없음.
11. **소결 · 강도와의 연결은 추론** — 임계 결함 크기는 인성 한 값에서 계산 · 소결 실험 없음.
12. **'처음으로' 주장** — 자기 인용 [11] (1998 · 분무 건조 과립 압밀의 밀도 구배 CT) · [3] 이 있다 · 새로움은 금형 안 · 무배출 · 단계 추적.
13. ⚠ 이 카드의 판독은 200 dpi 원 래스터 (JPEG 압축) 에서 — [판독] 표지로만 인용 · 가려진 표지와 Fig 2 · 8 은 육안 · (1 − ε)·H 대조와 상대밀도 어림은 가정에 선 [카드 산술].

## 12. 참고문헌 — 우리가 더 볼 것 (원문 목록 서지 그대로 + 이유 한 줄)
| # | 서지 (원문 그대로) | 왜 | 정본 카드 |
|---|---|---|---|
| 1 | Kong CM, Lannutti JJ. Localized densification during the compaction of alumina granules: the stage I–II transition. J Am Ceram Soc 2000;83(4):685–90. | Py · 단계 I–II 전이의 원 정의 · 이 논문이 "DEM 으로 재현" 이라 적은 문헌 · 0–3 MPa 치밀화 전선 | 없음 (papers/ ls · grep 'Lannutti' 0 건) |
| 11 | Deis TA, Lannutti JJ. X-ray computed tomography for evaluation of density gradient formation during the compaction of spray-dried granules. J Am Ceram Soc 1998;81(5):1237–47. | 과립 압밀의 밀도 구배 CT 선례 · 높이/지름 효과 · '균일성 ↔ 과립 강성' | 없음 |
| 5 | Busignies V, Leclerc B, Porion P, Evesque P, Couarraze G, Tchoreloffa P. Quantitative measurements of localized density variations in cylindrical tablets using X-ray microtomography. Eur J Pharm Biopharm 2006;64(1):38–50. | **보정된** 국소 밀도 지도 (40–200 MPa) — 이 논문이 못 한 회색값 보정 | 없음 |
| 4 | Kadiri MS, Michrafy A, Dodds JA. Pharmaceutical powders compaction: experimental and numerical analysis of the density distribution. Powder Technol 2005;157(1–3):176–82. | 금형 압밀 밀도 분포의 FEM + 수은 기공계 (후보 M0 · 벽 마찰) | 없음 |
| 13 | Buffiere J-Y, Maire E, Adrien J, Masse J-P, Boller E. In situ experiments with X ray tomography: an attractive tool for experimental mechanics. Exp Mech 2010;50:289–305. | 이 장치 (하중 틀 · 촬영기) 의 상세 — 하중 유지 방식 확인 | 없음 |
| 2 | Dimilia RA, Reed JS. Dependence of compaction on the glass-transition temperature of the binder phase. Am Ceram Soc Bull 1983;62(4):484–8. | 셋째 구간 (과립 내부 치밀화) · 바인더 Tg ↔ 압밀 | 없음 |
| 12 | Cottrino S, Jorand Y, Adrien J. Spray-drying of Highly Concentrated Nano Alumina Dispersions. Powder Technol 2013;237(3):586–93. | 이 과립의 제조 · 가운데 공동 2 · 3 % · 조성 상세 | 없음 |
| 3 | Kato Z, Tanaka S, Uchida N, Uematsu K. Observation of the granule packing structure using a confocal laser-scanning microscope. J Eur Ceram Soc 2006;26(4–5):683–7. | 방법 계보 — 공초점 현미경으로 본 과립 충전 (압밀 첫 단계 · 투명 시료 필요) | 없음 |
| 6 | McDonald SA, Schneider LCR, Cocks ACF, Withers PJ. Particle movement during the deep penetration of a granular material studied by X-ray microtomography. Scr Mater 2006;54:191–6. | 방법 계보 — 금형 압밀 중 분말 (과립 아님) 의 입자 이동 μ-CT | 없음 |
| 7 | Maire E, Colombob P, Adrien J, Babout L, Biasetto L. Characterization of the morphology of cellular ceramics by 3D image processing of X-ray tomography. J Eur Ceram Soc 2007;27:1973–81. | 열림 연산 반복으로 크기 분포를 내는 'granulometry' 절차의 출처 | 없음 |
| 8 | Rhodes M. Introduction to particle technology. 2nd ed. Wiley; 2008. | 편석 기전 셋 (궤적 · 퍼콜레이션 · elutriation) 의 출처 (교재) | 없음 |
| 14 | Reed JS. Principles of ceramics processing. 2nd ed. Wiley; 1994. | 밀도 영역 도식 (h/d 1) 의 출처 (교재 · Fig 5 는 [13] 으로 잘못 표기) | 없음 |
| 9 | Shinohara N, Okumiya M, Hotta T, Nakahira K, Naito M, Uematsu K. Seasonal variation of microstructure and sintered strength of dry-pressed alumina. J Am Ceram Soc 1999;82(12):3441–6. | 습도 효과 선례 — 계절 습도 ↔ 성형 미세구조 · 소결 강도 | 없음 |
| 10 | Brewer JA, Moore RH, Reed SJ. Effect of relative-humidity on the compaction of barium–titanate and manganese zinc ferrite agglomerates containing polyvinyl-alcohol. Am Ceram Soc Bull 1981;60(2):212–5 [220]. | 습도 ↔ PVA 과립 압밀 · *"smallest granules see the highest stresses"* 의 인용처 | 없음 |

---

## [미확인] 목록
- 스캔 (≈30 분) 동안의 하중 유지 방식 (하중 제어 / 변위 고정) · 가압 속도 · 단계 사이 대기 · 온도.
- 압밀 곡선 (Py 를 읽은 곡선) · 그 측정의 장치 · 시료 크기 · 힘–변위 · 상대밀도 · 이론 밀도 값.
- 이진화 문턱 정하는 법 · 열림 연산 구조 요소의 모양 · 밀도 지도의 밝기 방향과 눈금 · 빔 경화 보정 여부.
- 나노 알루미나의 1 차 입자 크기 · 가소제 · 윤활제의 종류와 양 · 펀치 재질 · 금형 윤활.
- 과립 크기 분포 전체 (D50 측정법) · 과립 한 알 강도 · 'mixt' 의 금형 안 습윤 시간.
- 바인더 없는 배치 · R.H. 90 배치의 충전 밀도 (이론 밀도 대비 %) — 인쇄된 것은 바인더 있음 R.H. 5 한 배치.
- Fig 9 와 Fig 10 의 '처음 상태' 가 다른 이유 · Fig 13a 의 이어지지 않은 점 · Fig 13 의 추가 압력 단계.
- 반복 수 · 오차 · 감압 · 꺼낸 뒤 · 소결 뒤 상태.

## 원문 대조 기록 (이 카드 작성 중 직접 확인한 것 · 2026-11-12)
- 서지: 후보 표 · kim2026 L426 의 서지 = 원문 첫 쪽 · 머리글 (*M A T E R I A L S  C H A R A C T E R I Z A T I O N  8 1 ( 2 0 1 3 ) 1 1 1 – 1 2 3*) · DOI (첫 쪽 인쇄 · PDF 메타데이터) 와 같음 — 저자 넷 전원 · 소속 · 접수 · 수정 · 승인 날짜 확인.  보충 자료 언급 없음.
- 숫자: 텍스트 층 + 렌더 이미지로 대조 — 50 μm (결함) · 1.8 % · 5 % · Mw 2000 · 90 % · 5 % · 일주일 · ASTM B527 · 40 °C · −19 °C · 5.5 mm · 3.5 mm · 0.4 · 110 MPa · 2.5 μm · 80 keV · 160 μA · 900 · 30 min · 크기 1 · 300 장 · 750 μm · 10 과립 · 500 μm · 200 복셀 · 2 μm · 2 % · 3 % · 8 MPa · 17–19 MPa · 16 MPa · 7 · 19 MPa · 2 MPa · 0–3 MPa · 40–200 MPa · h/d 0.4 · 4 MPa√m · 320 MPa · 50 μm · 500 MPa · 20 μm · 60 MPa · 100 MPa · 20 MPa · 32.5 · 34.5 % · Table 1 (D50 50 · 89) · Table 2 (5 · 1.8 · 2.1 · 1.5 · 순위 1–4) · Table 3 (57 · 54 · 62 · 69 · 86) · Fig 10 범례의 압력 32 개 · Fig 12 의 80 · 20 · 75 · 19 · 6 % — 전부 위치 확인.  ⚠ Table 1 텍스트 층 끝의 '112' 는 쪽 번호 (D50 아님).
- 판독 보정: Fig 10 네 그래프 · Fig 9 · Fig 13 네 패널 · Fig 11 다섯 패널의 축 눈금을 원 래스터에서 찾아 직선 보정 · Fig 10 은 계열마다 여섯 점 · 맨 아래 구간 중심 ÷ 간격 = 0.47–0.53 (여섯 등분과 일치) · Fig 13 결함 밀도 × 대표 부피 ↔ Fig 10 기공 분율 교차 확인 (§3-9).
- 그림 대조: Fig 7 의 a · b 는 본문 (p.116 · p.119) · Fig 6 의 모습과 맞춰 a = 바인더 없음으로 읽음 (캡션은 반대).
- 정본 중복 확인: papers/ 목록 · DOI · 'Cottrino' · 'granulated alumina' grep — 카드 없음 (kim2026 이 ref 43 으로 인용).  참고문헌 14 편 모두 정본 카드 없음.

## 🔗 관련 카드
- 이 논문을 인용한 카드: `kim2026_pregranulation_ptfe_dry_nca_cathode_crack_delithiation` (ref 43 · L426 — 건식 전극 과립의 '응력 완충' 주장 옆 문헌).
- 누른 채 · 단계별 X 선 CT: `korjus2025_lpscl_densification_multiscale_insitu_xct_eis_qens` (LPSCl · 기공 부피의 90 % 가 1 µm 아래 — 같은 '해상도 아래 기공' 교훈) · `kodama2020_high_pressure_insitu_xct_sulfide_se_voxel_simulation` · `song2025_insitu_ct_dem_cathode_calendering_nominal_stress_breakage` (고체 기둥 보존 검사) · `sakka2022_operando_xct_pressure_porosity_tortuosity_anisotropy_ncm111_lgps` · `lu2020_insitu_nanoct_calendering_microstructural_evolution` · `jeong2024_operando_densification_chemomechanics_se_size_composite_cathode` · `thompson2026_high_pressure_densification_lps_lpscl_xrd_tomography`.
- 압밀 곡선 · 단계 해석: `lee2025_heckel_argyrodite_powder_densification_nanoindentation` (Heckel 단계 I–III · 다른 정의의 P_y) · `faka2026_particle_size_consolidation_strain_lpscl` · `miss2026_insitu_conductivity_porosity_pressure_compaction` · `bouvard2000_hard_soft_powder_densification`.
- 출발 충전 · 편석: `onoda1990_random_loose_packing_uniform_spheres_dilatancy_onset` · `alizadeh2018_dem_adhesion_calibration_segregation_heap`.
- 영상 → DEM 넘김 · 응집 입자 DEM: `zhang2026_xct_dem_cathode_calendering_peel_calibration` · `otani2025_dem_se_dispersion_aggregation_compression`.

## 🗨️ Q&A 로그
<!-- "Q&A 작성해줘" 트리거 시 직전 질문/답 누적 -->
