Repository: yonghoon7153-source/Yonghoon-DEM-DFT

# 📚 LITDB — 문헌 단일 시스템 (**SE·DFT 축 + DEM·MPM 축, 두 트랙**)

> **앞으로 논문은 여기서만 본다.** 여러 곳(db/literature, kb/papers, db/properties, Excel)에 흩어진 문헌을 한 곳에서 생각·참고·비교하기 위한 통합 MD 시스템.

## 왜 트랙이 둘인가
`INDEX.md` 는 argyrodite 전해질 축이라 접촉역학·MPM·건식전극 digest 가 들어갈 자리가
없다. 그래서 한때 64편이 **어느 인덱스에도 없었다**(open_items #7). 축을 나눠 그 구멍을
닫았고, 한 분모로 세면 “159편 중 98편 미언급” 같은 **가짜 미결**이 나온다
(`comparison_vs_ours.md:8`). 분리는 실측 근거가 있는 결정이다 — 합치지 말 것.

⚠ 이 표의 **편수는 적지 않는다.** 손으로 쓴 수는 반드시 낡는다(README 자신이 세 번 틀렸다).
현재값은 `python3 tools/litdb/build_index.py --check` 로 본다.

File: litdb/papers/damore2022_lpscl_symmetry_breaking_surface_energy_wulff_pbe0.md (part 2 of 2)
<!-- digest 표준 양식 확장 (paper-level STANDALONE). ★ = 사용자가 특히 원한 항목. 깊이 기준 = bazzoun2026_dem_fem_rnm_ionic.md ·
| 입자 모양 | Wulff 다면체 (평형 결정 · (110) 지배) | 구 (DEM) · MPM 셀 | 우리 SE 는 볼밀 · 비정질 일부 — 평형 꼴이 맞는지 [미확인] |
| 열팽창 | 부피 α 6.55 × 10⁻⁵ K⁻¹ (298 K) | 압밀 계산 = 등온 | 쓰이는 자리 없음 |

### 7-2. ★ 이 γ_S 를 점착 일 W 로 쓸 수 있나 — 한정어 여섯 (판정 없이)
1. **양이 다르다** — 이 값 = 결합을 끊어 새 면 둘을 만드는 **총** 에너지 (청정 · 0 K · 진공 · 정적 · 이완).  두 입자가 다시 닿을 때의 점착 일 W_SS = 2γ 는 같은 면이 그대로 다시 붙는 이상 경우 (Dupré) 뿐 — 실제 분말 접촉은 거칠기 · 흡착물 · 표면 반응층 (이 논문 스스로 Li₂S · LiCl 을 말함) · 습기 · 비정질 → W ≪ 2γ 일 수 있다 [카드 추론].
2. **결합 규칙의 정의역** — W_AS = 2√(γ_A γ_S) 는 분산 성분 (Fowkes γ^d · van Oss γ^LW) 에 세운 규칙 (fowkes1964 · vanoss1988 카드) — 총 DFT γ 에 넣는 것은 정의 밖.  이 논문의 정전 퍼텐셜 지도는 표면이 **강한 극성** (위 친핵 · 아래 친전자) 임을 보인다 → 산 · 염기 (van Oss γ⁺ · γ⁻) 성분이 크면 기하평균 규칙 자체가 어긋날 수 있다 [카드 추론].
3. **분산 몫을 가를 수 없다** — 분산 보정 언급이 없고 (§3-1) 총값만 있다.
4. **양면 평균** — 종결마다 다를 것: 같은 꼴의 (100) 절단을 Pustorino 는 Li₂S-deficient 0.10 ↔ rich 0.37 (면당 · ×3.7 · μ 조건값) 로 갈랐다 → 한 입자 표면 안에서 γ 가 몇 배 흔들릴 수 있다 [카드 추론].
5. **AFM 떼는 힘은 기하 의존** — F = (3/2)πWR* (JKR) · 2πWR* (DMT) — γ 를 힘으로 바꾸려면 접촉 기하 · 모델 선택이 먼저 (johnson1971 카드).
6. **크기 감각 [카드 산술]** — W = 2γ̄ = 0.592 J/m² 를 1 µm SE 두 개 (R* 0.25 µm) 의 JKR 에 넣으면 F = **0.70 µN** · 무게 8.4 fN (ρ 1.64 랩 표준) · 10.3 fN (ρ 2.00 덱 `DENS`) → **Bo ≈ 8.3 × 10⁷ · 6.8 × 10⁷** — capece2015 카드의 Rumpf 다돌기 어림 (γ_d 30–50 mJ/m² 가정 · 돌기 200 nm) Bo 1.6–2.6 × 10⁶ 의 26–52 배 · 덱 Bo_SE (B1-U 0.21244 · B2-U 21.244 = parcel 설계값) 와 자릿수 6–9 개 차 ⇒ **DFT γ 를 덱 CED 로 바로 옮기지 않는다** (덱 Bo 의 정의 · parcel 규모는 덱 문서 몫).

### 7-3. ★ 판가름 수 γ_A/γ_S — 청정 DFT 끼리 짝지으면 [카드 산술 · γ_S = 0.296 (범위 0.291–0.344)]

| AM 면 (카드 · 방법) | γ_A (J/m² · 면당) | γ_A/γ_S | SE→AM ÷ SE–SE Bo 비 = 1.8 √(γ_A/γ_S) (AM_P · 기하평균) | 면적당 ΔW = 2(√γ_A − √γ_S)² (J/m²) |
|---|---|---|---|---|
| NMC111 (104) (garcia2017 · HSE06) | 0.76 | **2.57** (2.21–2.61) | 2.88 | 0.215 |
| NMC111 (001) | 0.89 | 3.01 (2.59–3.06) | 3.12 | 0.319 |
| NMC111 (012) | 1.97 | 6.66 (5.73–6.77) | 4.64 | 1.478 |
| LiNiO₂ (003) Li0.5 (kim2012 · GGA+U · [판독→산술]) | ≈ 0.20 | **0.68** (0.58–0.69) | 1.48 | 0.019 |
| LiNiO₂ (104) | 0.48 | 1.62 (1.40–1.65) | 2.29 | 0.044 |
| LiCoO₂ (003) Li0.5 | ≈ 0.29 | 0.98 (0.84–1.00) | 1.78 | 0.000 |
| LiCoO₂ (104) | 1.12 | 3.78 (3.26–3.85) | 3.50 | 0.529 |

- 문턱 (`docs/hetero_thesis.md` §2 · 지시서): SE–SE 응집이 SE→AM 부착을 이기려면 기하평균 r < **0.309** (AM_S 0.391) · 산술 r < 0.111 (0.250) · min r < 0.556 (0.625) → γ_S 0.296 이면 **γ_A < 0.0915 (기하) · 0.033 (산술) · 0.165 J/m² (min)** (γ_S 범위로 0.090–0.106 · 0.032–0.038 · 0.162–0.191).
- ⇒ 위 청정 AM 면 가운데 **어느 규칙에서도 문턱 아래는 없다** (가장 낮은 LiNiO₂ (003) ≈ 0.20 도 min 규칙 문턱 0.162–0.191 위) = 청정 표면끼리면 논지 P1 ('비코팅이면 SE–SE 응집') 이 나오지 않는다 → P1 은 실제 AM 표면 (잔류 리튬염 · 흡착물 · 공기 노출) 의 γ_A 가 청정 DFT 보다 훨씬 낮다는 조건 위에 선다 (논지 §2-8 '판가름 수를 모른다' · D4 = NCM 청정 · 잔류 리튬염 + LPSCl 표면 에너지 · 계면 분리일 계산 요청과 같은 방향) [카드 추론].
- 덱 U 팔 (γ_AM/γ_SE = 0.1) 을 γ_S 0.296 에 맞추면 γ_A 0.0296 J/m² — NMC (104) 청정값의 1/25.7 · LiNiO₂ (003) 의 1/6.8 · γ_W/γ_SE 0.00256 → γ_W 7.6 × 10⁻⁴ J/m² [카드 산술 · 덱 비는 설계값이라 절대 γ 와 짝지을 근거 없음].
- 다른 종류의 계산 W (참고 · 같은 줄 판정 금지): lee2026 카드 (MLIP/DFT 계면 결합 곡선 · NCM ≈ LiNiO₂) W_ad(Li₆PS₅Cl | LiNiO₂) **0.78 J/m²** ↔ 이 논문 두 면 합 0.58–0.69 → W_AS/W_SS ≈ 1.13–1.34 [카드 산술] — 기하 이득 1.8 과 곱하면 SE→AM 쪽 · ⚠ 그 카드는 결합 곡선이 본문 식으로 재현되지 않는다고 적는다.

### 7-4. frame[5] — 어느 반쪽을 가졌나
**어느 반쪽도 아니다** — DFT 재료 입력 (γ · 탄성 · 열팽창) 의 공급원.  DEM 반쪽 (접촉망 · 점착 접촉) 에는 γ 사전값 (§7-2 조건부) · MPM 반쪽 (소성 형상) 에는 '실제 재료' 층의 E · K · ν 를 준다 — 둘 다 frame [2] 의 연화 **전** 층이다.  frame [4]: 이 값을 DEM · MPM 결과에 맞추지 않는다 — 점착 쪽은 실측 앵커 (IGC · AFM · 유동성 D3) 가 따로 필요하다.

---

## 8. ★ 자세한 분석 — 우리 계획에 무엇을 주나
(이름 = 정독 지시서 3 절.  우리 값 = CLAUDE.md: DEM 18 배 연화 · E_eff 1.35 GPa · 순수 SE Heckel P_y 138 MPa · σ_y_eff 46 MPa / MPM E 1.53 GPa · σ_y 0.30 GPa · ν 0.49 (K 25.5 GPa) / 랩 표준 = 순수 SE 300 MPa 기공 10–13 % · 진밀도 1.64 g/cm³ — 고정 · 판정 대상 아님.)

| 이름 | 이 논문이 주는 것 | 못 주는 것 · 한정어 |
|---|---|---|
| **단계 0** (기공 연산자 · 판정 기준 결과 전 등록) | 기공 없음.  진밀도 분모 칸의 문헌 값 — 0 K DFT 결정 밀도 1.654 (Model 1) · 1.782 (Model 2) · 1.784 · 1.745 g/cm³ · ref 25 격자 X 선 밀도 1.865 [카드 산술] = **랩 표준과 다른 문헌 값** | 압력별 기공 · 분말 진밀도 측정 |
| **단계 1** (3D 메모리 · 장 수) | 없음 | — |
| **단계 2 · 3** (2D MPM · 접촉 표현) | 없음 | — |
| **단계 4** (3D 순수 SE · σ_y 하나) | 맞춤 표적 아님 — E 30.65 · B 18.71 · G 12.49 · ν 0.227 은 '실제 재료' 층의 한 범함수 값 · B 를 MPM K 로 쓰면 ν 0.486 (영향 작음) [카드 산술] | σ_y · 경도 · Heckel · 소성 |
| **단계 5** (3D 복합 압밀) | 없음 (순수 SE) | — |
| **단계 6** (탈압 · 되돌아옴) | 탄성 회복 감각 — M = B + 4G/3 = 35.4 GPa → 300 MPa 제하 ≈ 0.85 % (우리 MPM M ≈ 26.2 → 1.15 %) [카드 산술 · 가정 = 기공 없음 · 다이 · 선형 탄성] | 압력 이력 · 0.093 GPa 위 계산 · 측정 |
| **단계 7** (형상 · 피복 · 수송) | ★ SE 표면이 면 · 종결마다 화학이 다르다 (아래 Li₂S · LiCl · 위 PS₄) — 피복 · 계면 해석에서 '어느 SE 면이 AM 을 보나' 의 원자 근거 · 저자 주장: Li₂S · LiCl = 전자 절연 · 이온 전도 보호층 · 평형 면적은 (110) 지배 | 계면 이온 저항 숫자 · 실제 입자 면 분포 |
| **후보 D0** (지금 DEM · 믹서 덱) | ★ γ_S 청정 사전값 (§7-2 한정어) — 판가름 수 분모 · 덱 CED 의 절대 크기 사전값은 **아니다** (JKR Bo 10⁷–10⁸ ↔ 덱 0.2–21) · 면 · 종결 의존 γ (면 ±8 % · 종결 ×3.7 (Pustorino)) 를 담을 자리가 없다 (쌍당 CED 하나) | rpm · 혼합 · 접촉 법칙 |
| **후보 A′-0** | 없음 | 판 · 벽 마찰 |
| **후보 A · A′** | 간접 — SE 의 E · K · ν '실제 재료' 사전값 | 항복 · 경화 |
| **후보 B** | 없음 | — |
| **후보 C · C′** | 간접 — 점착 · 탄소성 접촉 법칙에 γ 를 넣을 때의 청정 상한 쪽 자릿수 [카드 추론] · 탄성 | 항복 캡 · 경도 |
| **후보 M0** | 없음 | Heckel · 캡 |
| **U0–U6** | 없음 (U3 '떼기' 의 점착 입력으로 γ 를 쓰려면 §7-2) | — |
| **R1–R7** | R7 (AM 파괴) 아님 · SE 쪽: 단사 상전이가 사이클 중 균열을 낼 수 있다는 예상 (p.5 · 계산 근거 없음) · Pugh 취성 (G/B 0.667) — R6 · R7 과 직접 닿지 않음 | — |
| **결과 전 대조 항목** | γ_S (면별 · 평균 · 두 면 합) · E · B · G · ν · α(T) · B(T) — 전부 '청정 · 0 K (QHA 100–400 K) · PBE0 · Model 2' 표지 · Pustorino PBE 값과 나란히 | 혼합 결과 · 점착 측정 |
| **믹서 Q1 — 점착 비 기준 (γ_AM/γ_SE · AFM 힘 비)** | ★ γ_S 분모 (청정 DFT 0.29–0.34) → 청정 AM 과의 비 0.58–6.8 = 모든 결합 규칙 문턱 위 (§7-3) → '비코팅 = SE 응집' 은 실제 표면 γ_A 를 재야 시험된다 | AFM 힘 비 · 분산 성분 · 실제 표면 |
| **믹서 Q2 — 회전 속도 (rpm) 공정 축** | 없음 | — |
| **믹서 Q3 — 코팅 과정의 DEM 구현** | 없음 (면 · 종결 이질성이 '코팅 자리' 를 고를 수 있다는 정성 힌트뿐 [카드 추론]) | — |

- **재료 · 차원 · 조건 차이**: 재료 Li₆PS₅Cl = **같음** · 상태 = 이상 결정 · 청정 표면 ↔ 우리 = 볼밀 분말 (비정질 · 무질서 · 표면 반응층) · 온도 0 K (탄성 · γ) / 100–400 K (QHA) ↔ 상온 · 압력 0–0.093 GPa ↔ 우리 300 MPa 압밀 · 혼합 (압력 거의 0) · 차원 = 원자 3D 벌크 + 2D 슬랩 ↔ 우리 입자 3D.

## 9. 적용 인사이트 (행동)
1. **γ_S 사전값 표기 규약** — '0.29–0.34 J/m² (PBE0 · 두 면 평균 · 청정 0 K · 진공)' 과 Pustorino PBE 화학량론 (0.185–0.265 · 이 논문의 ×0.64–0.77) 을 **같이** 적고, 한 값이 필요하면 0.296 (Wulff 가중) · 'IGC γ^d 아님 · W 아님' 표지를 붙인다 (§7-2).
2. **판가름 수는 실제 표면에서 재야 한다** — 청정 DFT 끼리 r = 0.58–6.8 (§7-3) 이라 논지 P1 의 문턱 아래로 가지 않는다 → D3 (유동성 앵커) · D4 (NCM 잔류 리튬염 · LPSCl 표면 · 계면 분리일) 결과 전에 'P1 은 청정 표면에서는 성립하지 않는다' 를 결과 전 예측으로 적어 두는 것이 정직하다.
3. **덱 한계 목록에 '면 · 종결 의존 γ'** — 면 평균 ±8 % (이 논문) · 같은 절단의 두 종결 ×3.7 (Pustorino) · 극성 (정전 퍼텐셜) — DEM 은 쌍당 CED 하나라 담지 못한다 (kim2012 의 AM 쪽 '면 없는 구' 와 짝).
4. **'실제 재료' 탄성 칸의 폭을 적는다** — E 22–31 · B 18.7–29.5 GPa (DFT 사이) → 연화 배수 17.8–22.7 · MPM ν 0.486–0.49 — 18 배 연화를 '하나의 물성 비' 로 말하지 않는다.
5. **ESI CIF 재사용 시 면심 이동 필수** (Model 2–4) — 안 하면 PS₄ 가 없는 0.44 g/cm³ 구조가 된다.

## 10. 인용 가능 문장 (deck/paper용 — 표지 그대로)
- "PBE0/TZVP stoichiometric slab calculations give averaged (two-face) surface energies of 0.297, 0.344 and 0.291 J m⁻² for the (111), (001) and (110) surfaces of pseudo-cubic Li₆PS₅Cl (D'Amore et al., *Phys. Chem. Chem. Phys.* 24 (2022) 22978, Table 4)." [인쇄]
- "The cubic F-43m Li₆PS₅Cl model with Li on 24g shows imaginary Γ-point modes of F1 and F2 symmetry; following them yields 24 nearly isoenergetic P1 pseudo-cubic structures 0.831 eV per formula unit lower in energy (ibid., p.3)." [인쇄]
- "The (111) and (001) stoichiometric slabs are not up–down symmetric: one side exposes Li₂S/LiCl layers and the other PS₄ tetrahedra (ibid., pp.6–8)." [인쇄]
- ⛔ 인용하지 말 것: Wulff 면적 10.8 / 8.1 / 81.1 % 를 재계산 (22.1 / 8.3 / 69.6 %) 없이 · 표 3 Li₃PS₄ 열의 G/B 0.29 · ν 0.49 · 이 표면 에너지를 'work of adhesion' · 'IGC 표면 에너지' 로.

## 11. 주의/한계 (over-claim 방지 · 원문 비판)
1. **평균의 함정** — 표 4 는 두 면 평균이라 '면당 γ' 처럼 보이지만 종결 하나의 값이 아니다 · 두 종결이 몇 배 다를 수 있다 (Pustorino 0.10 ↔ 0.37).
2. **모델 하나** — Model 2 는 24 개 P1 구조 가운데 하나 (어느 것인지 · 같은 슬랩을 다른 구조에서 잘라도 같은지 [미확인]) · 실제 Li₆PS₅Cl 은 Li · S/Cl · PS₄ 무질서 (서론 p.2 스스로 인정) — 평균 구조가 아니다.
3. **수렴 숫자 없음** — 슬랩 두께 · 층 수 · 슬랩 k 점 · 수렴 문턱 · 계산 시간 · BSSE 보정 여부가 없다 → 값의 수치 오차를 이 카드가 매길 수 없다.
4. **분산 보정 없음 (언급 없음)** — 황화물 슬랩 · PS₄ 사이 분산 몫이 빠졌을 수 있다 (분산을 빼면 결합 끊는 비용이 덜 잡혀 γ 가 낮게 나오는 쪽 [카드 추론]).
5. **Wulff 면적 재현 안 됨** (§3-8) · **면간 거리 = a 10.31 Å** (어느 모델과도 다름) — 형상 분석의 입력이 본문 값과 다른 것으로 보인다.
6. **탄성 해석의 모순** — Pugh 끝 문장 · Li₃PS₄ 열 뒤바뀜 · 'PBE0sol' · '실험 자료 없음' (ref 22) · B 가 위 DFT 가운데 가장 낮고 B_V/B_R 1.33.
7. **QHA 의 압력 범위** — 0 · 0.093 GPa · 100–400 K 뿐 · '고압 상전이' 는 기울기 변화에서 '추측' · 그림 4 의 0.093 GPa B 가 0 GPa 보다 낮다 (설명 없음).
8. **정전 퍼텐셜은 정성** — 등밀도면 값이 판마다 다르고 전하 숫자가 없다 · 반응성 ('reactivity typical of sulfide electrolytes') 은 해석.
9. **Li₂S · LiCl '보호층' 주장** — 계산은 종결 구조뿐 · 전도 · 절연 성질은 문헌 (ref 52) · XPS 160.5 eV 는 다른 시료 (ref 53) — 표면 분리를 '국소 상전이' 로 부르는 것은 해석.
10. **ESI** — CIF 만 (슬랩 좌표 · 표면 에너지 수렴 자료 없음) · Model 2–4 면심 누락.
11. **점착 · 혼합 0** — 이 카드의 점착 산술 (§7-2 · 7-3) 은 전부 [카드 산술 · 카드 추론] 이다 — 원문 주장으로 인용하지 않는다.

## 12. 참고문헌 — 우리가 더 볼 것 (원문 목록 서지 그대로 + 이유 한 줄)
- **56** N. D. Lepley, N. A. W. Holzwarth and Y. A. Du, *Phys. Rev. B: Condens. Matter Mater. Phys.*, 2013, **88**, 104103. — β-Li₃PS₄ (100) 0.320 J/m² 의 원전 · 원문 p.7 *"a certain variability is found for surface energy in dependence on the occupied Wyckoff site"* (자리 · 종결에 따른 γ 변동의 같은 계열 선례) · 면당 · 두 면 정의 확인 필요 — **정본 카드 없음**.
- **53** J. Auvergniot, A. Cassel, J.-B. Ledeuil, V. Viallet, V. Seznec and R. Dedryvère, *Chem. Mater.*, 2017, **29**, 3883–3890. — 갓 만든 Li₆PS₅Cl 에 Li₂S (XPS 160.5 eV) — 실제 SE 표면 종결 · γ_S 의 '청정 아님' 근거 — **정본 카드 없음**.
- **47** Z. Wang and G. Shao, *J. Mater. Chem. A*, 2017, **5**, 21846–21857. — P1 준안정 (0.65 eV/f.u. · USPEX) 의 원전 — **정본 카드 없음**.
- **48** A. Golov and J. Carrasco, *ACS Appl. Mater. Interfaces*, 2021, **13**, 43734–43745. (제목 = 원문 목록에 없음 · RSC 양식) — 입방 Li₆PS₅Cl 준안정 언급 — **정본 카드 없음**.
- **26** R. Schlenker, A.-L. Hansen, A. Senyshyn, T. Zinkevich, M. Knapp, T. Hupfer, H. Ehrenberg and S. Indris, *Chem. Mater.*, 2020, **32**, 8420–8430. — 국소 단사 구조 (Model 4 의 근거) — **정본 카드 없음**.
- **50** Z. Deng, Z. Wang, I.-H. Chu and S. P. Ong, *J. Electrochem. Soc.*, 2016, **163**, A67–A74. — 표 3 문헌 열 — ✅ 정본 `deng2016_elastic_superionic_electrolytes_dft` (PBEsol).
- **22** M. A. Kraft, S. P. Culver, M. Calderon, F. Böcher, T. Krauskopf, A. Senyshyn, C. Dietrich, A. Zevalkink, J. Janek and W. G. Zeier, *J. Am. Chem. Soc.*, 2017, **139**, 10909–10918. — 음속 · RUS 실측 ('실험 자료 없음' 과 긴장) — ✅ 정본 `kraft2017_lattice_polarizability_argyrodite_Li6PS5X`.
- **19** H.-J. Deiseroth, S.-T. Kong, H. Eckert, J. Vannahme, C. Reiner, T. Zaiß and M. Schlosser, *Angew. Chem., Int. Ed.*, 2008, **47**, 755–758. — ✅ 정본 `deiseroth2008_li6ps5x_argyrodite_high_li_mobility`.
- **55** T. K. Schwietert, V. A. Arszelewska, C. Wang, C. Yu, A. Vasileiadis, N. J. J. de Klerk, J. Hageman, T. Hupfer, I. Kerkamm, Y. Xu, E. van der Maas, E. M. Kelder, S. Ganapathy and M. Wagemaker, *Nat. Mater.*, 2020, **19**, 428–435. — ✅ 정본 `schwietert2020_redox_activity_vs_electrochemical_stability`.
- **25** P. Rayavarapu, N. Sharma and V. E. A. Peterson, *J. Solid State Electrochem.*, 2012, **16**, 1807–1813. — 출발 격자 a 9.8504 Å · 24g / 48h 부분 점유 — 정본 카드 없음 (후보 밖 · 벌크 출발점만).
- **24** A. Baktash, J. Reid and T. E. A. Roman, *npj Comput. Mater.*, 2020, **6**, 162. — 24g 만 / 48h 만 질서 모델의 출처 — 정본 카드 없음 (후보 밖).
- **52** Z. Deng, Z. Zhu, I.-H. Chu and S. P. Ong, *Chem. Mater.*, 2017, **29**, 281–288. — Li₂S · LiCl 생성 전위 (< 1.7 V · > 2.3 V) — 정본 카드 없음 (후보 밖 · 전기화학 안정성 축).
- **33** G. Wulff, *Z. Kristallogr. – Cryst. Mater.*, 1901, **34**, 449–480. · **51** S. Pugh, *London, Edinburgh Dublin Philos. Mag. J. Sci.*, 1954, **45**, 823–843. · **46** R. Hill, *Proc. Phys. Soc., London, Sect. A*, 1952, **65**, 349–354. — 방법 원전 (Wulff · Pugh · VRH).
- **49** F. Tietz, *Ionics*, 1999, **5**, 129–139. — 열팽창 비교값 (부피 · 선 계수 확인 필요).

## 13. [미확인] 목록 (원문 9 쪽 + ESI 11 쪽 전수에 없음)
- 슬랩: 층 수 · 두께 (Å) · 슬랩 k 점 · 표면 에너지 수렴 문턱 · 이완한 층 · 쌍극자 · BSSE 보정 여부와 '10 %' 의 대상 · 슬랩 좌표 (ESI 에 없음).
- 종결별 (위 · 아래 각각) 표면 에너지 · 면별 표면 전하 · 쌍극자 · 일함수.
- 분산 (vdW) 보정 여부 · CRYSTAL 판 번호 · 계산 시간 · 메모리.
- 탄성: C_ij 표 · 변형 크기 · 이온 이완 여부 (relaxed / clamped) · Li₃PS₄ 열의 출처 (ref 50 [추정]).
- 그림 2 의 x · y 단위 · F1 ↔ F2 와 범례 (−146 · −115 cm⁻¹) 의 대응 · Model 2 가 24 구조 가운데 어느 것인지.
- 그림 5 의 셀 크기 (8 f.u. [추정]) · 그림 2 와 절대 준위가 2.7–3.1 eV/f.u. 어긋나는 이유.
- Wulff (그림 8) 에 넣은 γ 값 · 코드 · 면간 거리 a 10.31 Å 의 출처 구조 · 'morphological analysis' 방법.
- 표 2 'Li-coordinates' 열의 뜻 · 'P148h' 의 뜻.
- 열팽창 비교값 (perovskite · fluorite · LSGM) 이 부피 · 선 어느 계수인지.
- 실제 분말 (볼밀 · 비정질) 입자의 면 분포 · 표면 종결.

## 원문 대조 기록 (이 카드 작성 중 직접 확인한 것 · 2026-11-24)
- **서지**: 지시서 메모 (M. D'Amore, L.E. Daga, R. Rocca, M.F. Sgroi, N.L. Marana, S.M. Casassa, L. Maschio, A.M. Ferrari · 제목 · *Phys. Chem. Chem. Phys.* 24 (2022) 22978 · DOI 10.1039/D2CP03599E) = 원문 첫 쪽과 같음 (원문 인쇄 DOI 는 소문자 `d2cp03599e` · 쪽 22978–22986 · ESI 11 쪽) — **다른 점 없음**.  교신 셋 (D'Amore · Maschio · Ferrari) · 소속 둘 · 접수 · 승인 날짜 · 연구비 · 라이선스 = p.1 · p.8 에서 확인.
- **숫자**: 텍스트 층 + 9 쪽 렌더로 대조 — 9.8504 · 10.254 · 9.963 · 10.051 · 10.013 · 87.9 · 89.0 · 86.8 · 10.043 · 10.013 · 9.957 · 90.9 · 93.1 · 87.9 · 9.777 · 10.698 · 92.4 · 0.316 · −0.0229 · 10⁻⁵ eV · 0.831 · 0.65 · 0.05 · 0.310 · 8 · 16 · 20 · 10⁻⁸ · 10⁻¹⁰ · 75 · 974 · 29 · 260 · 92–108 % · 100–400 K · 0.00 · 0.1 · 0.093 GPa · 104 원자 · 6.5481 · 7.3877 · 6.4698 · 7.2401 · 1.007 · 3.6 · 3.1 · 3.1 · 16.05 · 21.36 · 18.71 · 11.29 · 13.69 · 12.49 · 0.667 · 30.65 · 0.227 · 23.3 · 11.4 · 0.29 · 29.5 · 0.49 · 28.7 · 8.1 · 0.28 · 22.1 · 0.37 · 5.953 · 5.156 · 3.646 · 10 % · 1.7 V · 2.3 V · 160.5 eV · 0.297 · 0.344 · 0.291 · 0.320 · 0.001 · 0.0003 · 0.0008 · 10.8 · 8.1 · 81.1 — 전부 위치 확인.  표 1 · 2 · 3 의 마이너스 · 위첨자는 렌더 그림으로 확인 (텍스트 층에서 빠진다).
- **낱말 전수** (본문 텍스트 층): 'adhes' · 'cohes' · 'rpm' · 'Bond' · 'dispers' · 'vdW' · 'vacuum' · 'Mulliken' · 'plastic' · 'unload' 0 회 · 'mix' 2 회 (*"mixed layer"* · *"mixed Li2S, LiCl and Li2S layers"*) · 'DEM' 은 저자 이름 조각뿐.
- **ESI**: 11 쪽 = 머리 1 쪽 + CIF 넷 (그림 · 표 없음) — CIF 를 파싱해 셀 부피 (표 2 와 0.1 Å³ 안) · 원자 수 · 결합 길이 · 밀도를 다시 셈 (§3-2).
- **판독**: 원 래스터 (300 ppi) 에서 눈금 맞춤 · 그림 3 298.3 K 판독 6.5483 ↔ 인쇄 6.5481 (0.003 %) · 400 K 는 실선 · 점선이 겹쳐 인쇄값 사용 · 그림 2 y 눈금은 0.005 Ha 간격 (글자가 둘씩 같은 값) 으로 해석.
- **Wulff**: 이 카드의 코드를 해석해 다섯 (정육면체 · 마름모 십이면체 · 정팔면체 · 육팔면체 · 깎은 팔면체) 으로 먼저 검증한 뒤 표 4 로 재계산 (§3-8).
- **정본 중복 확인**: papers/ 목록 (`git ls-tree`) · `git grep` 'From symmetry breaking' · 'd2cp03599' · 'damore' — 카드 없음 (pustorino2025 만 인용 · 2026-11-24 재확인).

## 🔗 관련 카드
- 이 논문을 인용한 카드 (가리킨 카드): `pustorino2025_lpscl_bulk_surface_mechanical_electronic_li_filament` (그 논문 ref 50 · L87 · L105 · L332 · L424 — 2 차 인용 대조 §0-1 = 원문과 같음) — 같은 양의 PBE 판 · 정의 대조 §3-7.
- 이 논문이 인용한 정본 카드: `deng2016_elastic_superionic_electrolytes_dft` (ref 50 · 표 3) · `kraft2017_lattice_polarizability_argyrodite_Li6PS5X` (ref 22) · `deiseroth2008_li6ps5x_argyrodite_high_li_mobility` (ref 19) · `schwietert2020_redox_activity_vs_electrochemical_stability` (ref 55).
- AM 쪽 청정 DFT 표면 에너지 · Wulff (판가름 수의 분자): `garcia2017_nmc111_surface_energy_wulff_dft` · `kim2012_lno_lco_surface_energy_morphology_dft`.
- LPSCl 탄성 DFT: `torii2025_lpscl_mechanical_anisotropy_dft` · 실측 파괴 (이상 벽개와 다른 부류): `song2025_porous_argyrodite_modulus_fracture_toughness`.
- 계면 W_ad 계산 · AFM (다른 종류의 W): `lee2026_mechanical_halogen_argyrodite_drycoating`.
- 결합 규칙 · 점착 측정: `fowkes1964_attractive_forces_interfaces_dispersion` · `vanoss1988_lifshitz_vdw_acid_base_interfacial` · `johnson1971_jkr_surface_energy_contact_elastic_solids` · `mohammadijam2014_inverse_gas_chromatography_review` · `begat2004_cohesive_adhesive_balance_afm_colloid_probe`.
- 쌍 Bond 수 · 혼합 (믹서 논지): `capece2015_multicomponent_granular_bond_number_cohesive_blend_flow_function` · `figueroa2009_vdw_adhesion_mixing_segregation_bond_number_phase_diagram` · `jarray2019_cohesion_driven_mixing_segregation_drum`.
- 극성 표면 · 마찰 대전 (정성 연결 [카드 추론]): `matsusaka2010_triboelectric_charging_powders_review`.

## 🗨️ Q&A 로그
<!-- "Q&A 작성해줘" 트리거 시 직전 질문/답 누적 -->

---

## 🔗 이어 읽기 · 바로잡기 (2026-11-24b 묶음)

> 같은 날 둘째 묶음 12 편 (`litdb/_curation/batch_2026_11_24b/batch.json`) 의 끝 보고에서 이 카드에 걸리는 것만 모았다 (2026-11-24). 위 본문은 고치지 않았다 — 겹치면 이 절이 우선한다.

- Lepley 2013 행의 '면당 · 두 면 [미확인]' — 같은 그룹 2015 논문 (`lepley2015_modeling_interfaces_between_solids_li_battery_materials`) 의 규약은 A = 두 면 합 (값은 면 하나당) 이고, 그 표 II 의 γ-Li₃PS₄[010]/vac 20 meV/Å² 가 ✎ 0.320 J m⁻² 로 같은 숫자다. 같은 계산인지는 2013 원문 (*Phys. Rev. B* 88, 104103) 을 봐야 안다.
