Repository: yonghoon7153-source/Yonghoon-DEM-DFT

# 📚 LITDB — 문헌 단일 시스템 (**SE·DFT 축 + DEM·MPM 축, 두 트랙**)

> **앞으로 논문은 여기서만 본다.** 여러 곳(db/literature, kb/papers, db/properties, Excel)에 흩어진 문헌을 한 곳에서 생각·참고·비교하기 위한 통합 MD 시스템.

## 왜 트랙이 둘인가
`INDEX.md` 는 argyrodite 전해질 축이라 접촉역학·MPM·건식전극 digest 가 들어갈 자리가
없다. 그래서 한때 64편이 **어느 인덱스에도 없었다**(open_items #7). 축을 나눠 그 구멍을
닫았고, 한 분모로 세면 “159편 중 98편 미언급” 같은 **가짜 미결**이 나온다
(`comparison_vs_ours.md:8`). 분리는 실측 근거가 있는 결정이다 — 합치지 말 것.

⚠ 이 표의 **편수는 적지 않는다.** 손으로 쓴 수는 반드시 낡는다(README 자신이 세 번 틀렸다).
현재값은 `python3 tools/litdb/build_index.py --check` 로 본다.

File: litdb/papers/deng2026_polysulfate_layer_moisture_oxidation_lpsc.md (part 2 of 2)
# A Surface Non-Destructive Modification Strategy Addressing Moisture and Oxidation Instabilities of Sulfide Solid-State Electrolytes — Yicheng Deng (Angew. Chem. 2026)
  이 논문은 **σ 손실 7 % 는 허용, 31 %(0.4 M) 는 성능이 무너진다** 는 실험 경계를 준다.
  ⇒ 우리 cascade 의 σ 게이트를 **"host 대비 D 감소 10 % 이내"** 같은 상대 기준으로 잡을 때
  **외부 근거로 인용 가능**한 유일한 숫자다.
- **W_ad(계면 부착) 축** — ⛔ **직접 값은 없다.** 이 논문은 W_ad 도 표면E 도 계산하지 않는다.
  대신 **계면 저항의 실측 앵커**를 준다: **R_CEI 6.1 → 22.9 Ω (100 사이클, 무처리)** 와
  **2.7 Ω (개질)**. 그리고 **R_Diffusion 이 1사이클째부터 21.7 vs 7.7 Ω** 로 벌어져 있다는
  figure-only 사실은 **"접촉 품질 자체가 다르다"** 는 뜻이라 W_ad 축과 물리적으로 같은 방향이다.
  ⇒ 우리 W_ad 계산이 나오면 **비교 대상은 이 논문이 아니라 `qian2026` 의 γ_SE 표(0.40–0.72 J/m²)**
  다. 이 논문은 **"계면이 나빠지면 셀에서 이렇게 보인다"** 는 관측 사다리로만 쓴다.

### ③ 🔑 우리가 이 논문보다 **잘 할 수 있는 것** (기여 여지)

이 논문의 DFT 는 **11줄·2값**이다. 그 자리를 우리가 제대로 채우면 그 자체가 기여가 된다.

1. **vdW 를 넣는다.** PBE-D3(또는 optB88) 로 H₂O–폴리머 / H₂O–LPSC 를 다시 계산.
   현재 값(−0.199)은 **구조적 과소평가**라 **차이가 줄어들 가능성**이 크다.
2. **비교 대상을 같은 종류로 맞춘다.** 고립 삼량체 대신 **주기적 폴리머 슬랩(또는 비정질 셀)**.
   우리는 이미 **UMA melt-quench 로 비정질 표면을 만드는 파이프라인**이 있다(`adhesion.json` γ_SE).
3. **자리·피복률 샘플링.** `qian2026` 수준(5자리 × 2배향) 이상으로.
4. **무질서를 넣는다.** [Adeli] 중성자 점유율(4a-Cl 0.615 / 4d-Cl 0.834 / Li 48h 0.456) decorate —
   **우리 표준**이고 두 논문 모두 안 한 것이다.
5. **표면 종단 스캔.** (011) 하나가 아니라 저지수 면 × 종단 전수 (pymatgen).
6. ⇒ 이 다섯 개를 합치면 **"황화물 표면의 H₂O 흡착 지도"** 가 되고, 그건 `zhu2020`(벌크 가수분해
   열역학 177종) 과 `qian2026`(표면E) 사이의 **빈 칸**이다.

### ④ ⚠ 우리 +B₂O₃ 결과에 대한 **경고 하나**

이 논문은 **σ_e 를 낮추는 것이 산화 억제의 본체**라고 실측으로 말한다(`Fig. 3b`).
그런데 우리 canonical band gap 은 **+B₂O₃ 에서 1.9671 eV 로 host(2.066)보다 낮다**.
gap 과 σ_e 는 같은 양이 아니지만(gap 은 캐리어 생성의 열역학 문턱, σ_e 는 실제 전도),
**gap 이 좁아지는 방향의 도핑은 σ_e 를 올릴 위험**을 안는다.
⇒ 우리가 "+B₂O₃ 가 산화안정에 좋다"를 주장하려면 **axis 를 명확히 하고**, 가능하면
**결함준위·캐리어 축을 따로 확인**해야 한다. 이 논문은 그 필요성의 **외부 근거**다.
⚠ 단 이건 **우리 쪽 추론**이지 이 논문의 진술이 아니다 — 이 논문은 도핑을 다루지 않는다.

### ⑤ 📎 우리 다른 축과의 연결

- **`qian2026` (데칸산 25 nm, Nazar, 같은 저널·같은 해)** — 가장 가까운 이웃. 정면 비교표:

| | **[Qian26] 데칸산** | **[Deng26] poly(sulfate)** |
|---|---|---|
| 결합 방식 | **COO–Li 화학결합** (DFT −0.98 eV, Li–O 1.9 Å) | **S²⁻ 개시 중합** (SE 는 개시자, 화학결합 주장 없음) |
| 두께 | **25 nm** | **~10 nm** |
| σ 유지 | (본문) | **93 %** (4.64→4.32) |
| 수분 조건 | **39 % RH, 2 h → 유지율 91 %** | **13 % RH, 2 h → 유지율 ~77 %** (4 h → 35 %) |
| 셀 | NCM85, 150 cyc **96 %** | NCM955, 36,000 cyc **70 %** (로딩 1.44 mg/cm²) |
| DFT | 슬랩 표면E 6종 + 흡착 10구성, **슬랩부 vdW 없음** | 흡착 **2값**, **vdW 없음, 자리샘플링 없음** |
| Li 대칭셀 | 1000 h (bare 230 h) | **CCD 1.0 → 1.6 mA/cm²** |
> 🔑 **RH 조건이 3배 다르다(39 % vs 13 %)** — **두 논문의 수분 유지율을 직접 비교하면 안 된다.**
> Qian 쪽이 훨씬 가혹한 조건에서 더 좋은 유지율을 보고한다.
- **`taklu2021` (CuCl 도핑)** — 벌크 도핑으로 **H₂S 를 1.07 → 0.49 cm³/g 로 반감**. Deng 은 H₂S 를
  아예 안 잰다 ⇒ **"수분 안정" 주장의 증거 강도는 taklu 쪽이 더 직접적**이다.
- **`zhu2020` (가수분해 열역학 177종)** — 왜 황화물이 물에 지는지의 **계산 원전**.
  Deng 의 −0.972 eV 는 그 사다리의 **표면 첫 단계**에 해당. 두 축(흡착 vs 반응)은 다르다.
- **`zuo2022`(염소화 계면)·`gilgonzalez2022`(구속 ESW)** — 산화 4축 프레임의 원전.
  Deng 은 **axis ② (전자 접근 차단)** 의 실험 사례로 그 프레임에 들어간다.

---

## 16. 주의 / 한계 (over-claim 방지) ★★

> 이 논문은 데이터가 많고 그림이 깨끗하다. 그래서 오히려 **어디까지가 통제된 비교인지**를
> 표시해 두지 않으면 그대로 인용하게 된다. 아래는 **인용 가능성에 영향을 주는 것만** 모았다.

1. 🔴 **헤드라인 수치의 로딩이 극단적으로 낮다.**
   36,000 사이클 → **1.44 mg/cm²**. 60 °C 20,000 사이클 → **≈0.93 mg/cm²**(1 C=0.186 mA/cm² 역산).
   60 °C 율속 → **≈1.15 mg/cm²**. 반면 `Table S1` 의 비교 문헌은 **2.67–12.73 mg/cm²** 다.
   그리고 **`Table S1` 에 자기 로딩이 없다.**
   ⇒ ⛔ **"state-of-the-art" 주장·`Fig. 5d` 우열 인용 금지.** 인용하려면 **반드시 로딩 병기**.
   ✅ 대신 **`Fig. 4f`(14.15 mg/cm²)** 와 **`Fig. S18`(10.8 mg/cm², 60 °C)** 는 실용 로딩이니
   그쪽 값을 쓴다.
2. 🔴 **본문이 인용하는 `Figure S17` 이 SI 에 없다.** SI 13쪽은 캡션 S17(위) → 그래프 → 캡션 S18(아래)
   구조인데, 그 **그래프는 S18 캡션의 내용(10.8 mg/cm² PS-LPSC)** 이다. 즉 **S17 의 그림이 누락**됐다.
   본문은 그 그림을 **"LPSC 의 60 °C ICE 70.3 %" + "2.6–3.4 V 산화분해 평탄부"** 의 근거로 든다.
   ⇒ ⛔ **그 두 값은 근거 그림이 없으므로 인용 금지.** 게다가 2.6–3.4 V 는 셀 하한 2.8 V 보다
   낮아 **기준전극 표기도 의심**된다.
3. 🔴 **H₂S 측정이 없다.** 서론이 수분 문제를 H₂S 로 정의해 놓고 끝까지 안 잰다. 노출 후
   **XRD·XPS·Raman 도 없다.** ⇒ **"가수분해를 억제한다"는 기구 주장의 직접 증거는 0**,
   있는 것은 σ 유지율 + 셀 용량 + DFT 2점이다.
4. ⚠ **수분 시험 조건이 온화하고, 측정 전에 되살린다.**
   ① **13 % RH** (`qian2026` 은 39 %). ② 노출 대상이 **분말이 아니라 냉간압축 펠릿** → 비표면적이
   훨씬 작다. ③ 노출 후 **80 °C 진공 12 h 건조** 후 측정 → **물리흡착 수분은 제거**된다.
   ⇒ 이 시험이 재는 것은 **"비가역 가수분해"** 이지 "습도 중 성능"이 아니다. 방향은 맞지만
   **가혹도는 낮다.**
5. 🔴 **LSV 개시전위는 개질로 안 움직였다** (figure-read ≈2.85–2.9 → ≈2.95–3.0 V).
   그리고 **≈4.6 V 위에서는 PS-LPSC 전류가 더 크다** — 본문은 *"below 4.6 V"* 라고 단서를 달았지만
   **초록·결론은 그 단서 없이 "greatly enhancing oxidation stability"** 라고 쓴다.
   ⇒ ⛔ **"전기화학 창을 넓혔다"는 인용 금지.** ✅ **"산화 전류를 2.5배 억제했다(3.43 V 피크 기준)"**
   또는 **"전자 접근을 차단해 분해 속도를 낮췄다"** 로만 쓴다.
6. 🔴 **PS 층 σ 는 "intrinsic" 이 아니다.** 본문은 *"the **intrinsic** ionic conductivity of the PS
   layer, measured at 1.18 × 10⁻² mS cm⁻¹"* 라 하지만 SI 3–4쪽은 *"a lithium salt (**LiTFSI**) was
   incorporated into the polymer"* 라고 적는다. **실제 PS-LPSC 의 막에는 LiTFSI 가 없다.**
   ⇒ ⛔ **"PS 층이 Li 전도성이다"의 근거로 이 값을 쓰면 안 된다.**
   ⇒ 🔑 **우리 정합성 계산(우리가 한 것, 논문에 없음)**: 두께 10 nm·σ_PS = 1.18×10⁻⁵ S/cm 이면
   접촉 1개당 ASR = t/σ = **8.5×10⁻² Ω·cm²**. 입자 ~1 µm(`Fig. 1b`·`Fig. 2a`) 이면 펠릿 두께 방향으로
   접촉이 **L/d = 10³ 개/mm** 직렬이므로, 코팅이 더하는 저항 ÷ 벌크 저항
   = (t/d)·(σ_LPSC/σ_PS) = (0.01)·(4.64×10⁻³/1.18×10⁻⁵) ≈ **3.9배**.
   즉 **σ 가 1/5 로 떨어져야 하는데 실제로는 7 % 만 떨어졌다.**
   ⇒ **"연속·치밀한 10 nm 막" + "σ 거의 불변" + "σ_PS = 1.18×10⁻² mS/cm" 셋이 동시에 참일 수 없다.**
   가능한 해소: (a) 2 ton 압착에서 막이 **접촉점에서 밀려난다**, (b) 막이 **불연속**이다,
   (c) 실제 계면 전도가 LiTFSI 없는 값보다 훨씬 좋다. 논문은 셋 다 논하지 않는다 (§20-Q1).
7. ⚠ **XPS 성분 배정이 순환논증에 가깝다.** 사이클 후 LPSC 의 신규 피크를 **S⁰ 166.5 / Li₂SO₄ 168.9**
   로 배정하고, PS-LPSC 의 피크를 **PS 층 166.6 / 169.1** 로 배정한다. **두 배정의 결합에너지가
   0.1–0.2 eV 차이** — XPS 분해능으로 구분 불가다. 무엇이 무엇인지는 **"이 시료엔 PS 층이 있다"는
   전제**로 정해진다.
   ⚠ figure-read 추가: PS-LPSC 판넬에서 **166.6 eV 성분(SSO3R)은 거의 평평한 선**으로 보인다 —
   본문의 *"dominated by … (166.6 eV and 169.1 eV)"* 중 **169.1 만 그림에 뚜렷**하다.
   ⚠ 명명도 흔들린다: `Fig. 6a` 는 **SSO3R**, `Fig. S3` 는 **SSO₂R**.
   ⇒ ✅ **인용 가능한 것은 "LPSC 에만 신규 성분이 생기고 PS-LPSC 에는 안 생긴다"는 *변화* 뿐**이고,
   **각 화학종의 절대 동정은 약하다.**
8. ⚠ **DRT 저항이 면적이 아니라 피크 높이로 보인다** (§3-D). 확정은 못 하지만, 그렇다면
   τ 폭이 다른 과정 간 비교(R_CEI vs R_Diffusion)가 왜곡된다. ⇒ **같은 성분끼리의 상대 변화
   (6.1 → 22.9)만 인용**, 성분 간 크기 비교는 피한다.
9. ⚠ **두 셀이 완전히 대칭이 아니다.** PS-LPSC 셀은 **이층 펠릿(LPSC 70 mg + PS-LPSC 30 mg)**,
   LPSC 셀은 **단일층 100 mg**. 즉 개질셀에는 **개질 SE 층 자체가 추가**돼 있다.
   그리고 **LiIn 쪽은 두 셀 다 맨 LPSC** 이므로 `Fig. S12` 의 CCD 개선(1.0→1.6)은
   **실제 풀셀에서 활용되지 않는다.**
   🔑 그 비대칭의 흔적이 **1사이클째 R_Diffusion 21.7 vs 7.7 Ω** 로 이미 나타난다 (figure-read).
10. ⚠ **"LPSC 의 S²⁻ 가 개시했다"는 직접 증거가 없다.** 검증은 **Li₂S 모델계**로만 했다
    (`Fig. S1–S3`). LPSC 표면에는 S²⁻ 말고도 **Cl⁻**(역시 친핵체)와 **PS₄³⁻ 말단 S** 가 있는데
    배제 실험이 없다. 반응 후 LPSC 표면 S 의 XPS 변화(S²⁻ 소모의 흔적)도 제시하지 않는다.
11. ⚠ **`Fig. S8` 의 LPSC-IBB 대조군을 논문이 무시한다.** 용매만의 효과를 가르는 유일한 시료인데
    본문·SI 캡션 어디에도 없다. 그 σ·XPS 도 없다. ⇒ **"변화가 DTD 때문"이라는 귀속이 완결되지 않았다.**
12. ⚠ **측정 스택압 180 MPa.** SI 명시(*"external pressure of 180 MPa applied to the cells"*).
    실용 목표(<5 MPa)와 **2 자릿수** 차이. 파우치만 **2 MPa** 다.
    ⇒ **코인셀 헤드라인은 압력 조건을 병기하지 않으면 오도한다.**
13. ⚠ **복합양극에 도전재가 없다** (NCM955 70 : SE 30, 손 그라인딩 30 min). 그 상태로 **20 C** 를
    주장한다. 카본을 안 넣는 것은 SE 산화를 줄이려는 합리적 선택이지만, **도전재 0 + 20 C + RT**
    는 이례적이라 재현 시 주의가 필요하다. (파우치·LSV 에는 VGCF 를 쓴다.)
14. ⚠ **대조군 산포**: 무처리 LPSC 0.1 C 방전이 그림마다 **198(`Fig. 4a`) / 214.1(`Fig. 3g`·`Fig. 4f`)**.
    개질 효과의 일부는 셀간 산포일 수 있다. **오차막대·반복수(n)가 논문 전체에 없다.**
15. ⚠ **`Fig. 4g` 의 LPSC CE 산포 95–110 %** (figure-read, 특히 15,000 사이클 이후). CE>100 %
    산포는 **미세단락**의 신호다. 무처리 쪽 후반 데이터는 신뢰도가 낮다.
16. 🔴 **HRTEM (200) 배정 오류** (§6): 0.182 nm 는 argyrodite d(200) ≈ 0.49 nm 와 안 맞는다.
17. 🔴 **축 라벨 오류 2건**: `Fig. S12` y축 *Specific capacity* → **Voltage** 여야 함;
    `Fig. S19a` y축 *V vs. Li⁺/Li* → **풀셀 전압(NCM955\|LTO)** 이어야 함.
18. ⚠ **본문 단위 오류 1건** (§3-B): "8.5×10⁻², 3.4×10⁻² **S cm⁻¹**" → **mS cm⁻¹**.
19. ⚠ **본문/그림 표기 불일치 2건**: TOF-SIMS **"SO₂⁻"(본문) vs "S₂O⁻"(그림·SI)**;
    저자명 **Yongjin(본문) vs Yongjing(SI) Fang**.
    + SI 오타: `Fig. S6` 캡션 **"Li6PS6Cl"**, Experimental **"LiNi90Co0.05Mn0.05"**.
20. ⚠ **D_Li 격차를 "약 1자릿수"라 하지만 실제 5.3×** (0.73 decade, `Fig. S24` figure-read 확인).
21. ⚠ **데이터 공개 없음** ("요청 시"). 구조 파일·DFT 입력·원자료 접근 불가.

---

## 17. 채택 / 실행 항목 (우리 쪽 to-do)

| # | 항목 | 근거 | 우선도 |
|---|---|---|---|
| **T1** | **H₂O 흡착 계산을 제대로 한다** — PBE-D3 + 주기 폴리머/비정질 표면 + 자리 샘플링 + [Adeli] 무질서 decorate. 대조군으로 이 논문 설정(순수 PBE·삼량체·단일구성)을 재현해 **편향 크기를 정량화** | §11-C · `qian2026` 과 함께 **vdW 누락이 이 분야 관행** | **높음** — 저비용·차별화 큼 |
| **T2** | **σ_e / 결함준위 축 신설** — 우리는 gap 만 있고 σ_e 가 없다. 특히 **+B₂O₃ 의 gap 1.9671 < host 2.066** 이 산화안정 주장과 충돌할 수 있다 | §15-④ · `Fig. 3b` | **높음** |
| **T3** | cascade **σ 게이트를 상대 기준으로** 설정 — "host 대비 D 감소 ≤10 %" 류. 외부 근거로 이 논문의 **93 % 허용 / 69 % 실패** 를 인용 | §15-② · `Fig. S4b` | 중 |
| **T4** | **산화 overshoot 표에 4번째 점 추가** — LSV 개시 **≈2.85–2.9 V**(figure-read) vs 우리 2.256 V ⇒ **+0.6 V**. [Ling26] 3.05 · [LiGaF] 2.5 · [Qian26] 2.5 와 나란히 | §14 · `Fig. 3a` | 중 |
| **T5** | **XPS BE 앵커표 갱신** — S⁰ 166.5 · Li₂SO₄ 168.9 · PS₄³⁻ 161.2 · P₂Sₓ 132.7 (§3-E). 우리 XPS anchor(`zuo2022` 교차검증) 에 병합 | §8-D | 중 |
| **T6** | **그림 양식 2건 차용** — ① `Fig. 3c,d` 의 **동일축 + 필요한 쪽만 삽입도**, ② `Fig. 3e` 의 **σ·유지율 이중축 막대** | §12 | 낮음(무료) |
| **T7** | **DRT 도입 검토** — 등가회로 대신 γ(τ). 단 **면적(∫γ dlnτ)으로 저항을 내는 구현**을 쓸 것 (이 논문은 피크 높이 의심) | §13 · §16-8 | 낮음 |
| **T8** | **DEM 축 앵커 기록** — 코인 180 MPa / 파우치 2 MPa / 등방압 300 MPa 치밀화 → `comparison_vs_ours_DEM.md` | §4 | 낮음 |

---

## 18. 인용 가능 문장 (deck / manuscript 용)

> 아래는 **§16 을 통과한 것만**이다. 괄호 안 단서를 떼면 안 된다.

- ✅ *"An in-situ ring-opening polymerization of ethylene sulfate initiated by surface S²⁻ produces a
  ~10 nm poly(sulfate) layer on Li₆PS₅Cl that leaves the bulk XRD pattern unchanged while retaining
  93 % of the pristine ionic conductivity (4.64 → 4.32 mS cm⁻¹)."* [Deng26, `Fig. S4b`, `Fig. S8`]
- ✅ *"The same coating lowers the electronic conductivity of Li₆PS₅Cl by a factor of 7.3
  (5.69 × 10⁻⁹ → 7.84 × 10⁻¹⁰ S cm⁻¹), which the authors identify as the mechanism suppressing
  interfacial oxidation — i.e. the coating throttles **electron access**, not the thermodynamic
  oxidation onset."* [Deng26, `Fig. 3b`]
- ✅ *"Their LSV shows the oxidation **current** at the 3.43 V peak reduced ~2.5-fold by the coating,
  while the **onset potential (≈2.9 V vs Li⁺/Li, figure-read) is essentially unchanged** — consistent
  with an S²⁻-limited oxidation onset that surface modification cannot move."* [Deng26, `Fig. 3a`]
  ⚠ 이 문장의 "onset ≈2.9 V" 와 "unchanged" 는 **우리 figure-read** 다 — 논문은 그렇게 쓰지 않는다.
- ✅ *"Post-mortem XPS of cycled Li₆PS₅Cl composite cathodes shows new elemental sulfur (166.5 eV),
  sulfate (168.9 eV) and P₂Sₓ (132.7 eV) signals, in the same direction as the elemental-S product of
  the first grand-potential decomposition step we compute for Li₆PS₅Cl."* [Deng26, `Fig. 6a,b`]
- ✅ *"DRT deconvolution attributes the degradation to the CEI process (τ ≈ 10⁻⁵–10⁻³ s), whose
  resistance grows 6.1 → 22.9 Ω over 100 cycles for bare LPSC but only reaches 2.7 Ω for the coated
  electrolyte."* [Deng26, `Fig. 6f,g`] ⚠ 성분 **간** 크기 비교엔 쓰지 말 것.
- ✅ *"Increasing the modifier loading (0.05 → 0.4 M DTD) degrades the pellet conductivity from 97 %
  to 69 % of pristine and degrades cell cycling, defining an experimentally observed optimum in
  coating thickness."* [Deng26, `Fig. S4`]
- ✅ (파우치 한정) *"A 28 mA h NCM955|PS-LPSC|LTO pouch cell (17.5 cm², 1.65 mA h cm⁻²) retained
  81.26 % over 1,000 cycles at 2 mA cm⁻² under **2 MPa** stack pressure."* [Deng26, `Fig. S19`]

### ⛔ 인용 금지

- ⛔ *"PS 코팅이 전기화학 창을 넓혔다 / 산화 개시전위를 올렸다"* — **LSV 개시는 사실상 불변** (§16-5).
- ⛔ *"4.6 V 이상에서도 더 안정하다"* — **그 위로는 개질 쪽 전류가 더 크다** (§16-5).
- ⛔ *"36,000 사이클 70 % = state of the art"* — **로딩 1.44 mg/cm² · 180 MPa** 병기 없이는 금지 (§16-1, §16-12).
- ⛔ *"PS 층의 intrinsic 이온전도도는 1.18×10⁻² mS/cm"* — **LiTFSI 첨가값** (§16-6).
- ⛔ *"LPSC 60 °C ICE = 70.3 %" / "2.6–3.4 V 산화분해 평탄부"* — **근거 그림 `Fig. S17` 이 SI 에 없다** (§16-2).
- ⛔ *"H₂O 흡착E 가 4.9배 차이난다"* — **방법 편향이 그 방향** (§11-C). 정성 방향까지만.
- ⛔ *"D_Li 가 1자릿수 좋다"* — **5.3배(0.73 decade)** (§16-20).
- ⛔ *"HRTEM 0.182 nm = (200)"* (§6).

---

## 19. 기술 용어 미니 사전 (이 논문을 읽는 데 필요한 것만)

| 용어 | 뜻 (우리 맥락으로) |
|---|---|
| **DTD** | 1,3,2-dioxathiolane 2,2-dioxide = **ethylene sulfate**, C₂H₄O₄S. 5원자 고리 안에 O–SO₂–O 가 들어간 환상 황산에스터. 액체전해액의 SEI 형성 첨가제로 유명 |
| **poly(sulfate) (PS)** | DTD 가 열려 이어진 사슬 **–[O–SO₂–O–CH₂CH₂]–ₙ**. ⚠ 이 논문의 "PS" 는 **polystyrene 이 아니다**. 또 **PS₄³⁻**(argyrodite 의 티오인산 사면체) 와 약자가 겹치니 문맥으로 구분 |
| **개환중합 (ROP)** | 고리 단량체의 고리를 열어 사슬로 잇는 중합. **개시자 1개가 사슬 1개**를 자라게 한다 → 개시자 소모가 적다 = 이 논문의 "비파괴"의 근거 |
| **친핵체 (nucleophile)** | 전자쌍을 내주며 전자결핍 원자를 공격하는 종. 여기선 표면 **S²⁻** |
| **IBB** | isobutyl isobutyrate. 중간 극성 에스터 용매. **입체장애로 SE 와의 부반응을 막는다**는 것이 선택 이유 |
| **LSV** | 선형주사 전압전류법. 전위를 일정 속도로 올리며 전류를 잰다. SE 의 산화 상한을 보는 표준 기법. ⚠ **개시전위와 피크전위는 다른 양**이고, 카본 함량·주사속도에 값이 크게 흔들린다 |
| **DC polarization** | 전자전도도 측정법. **이온 차단 전극(Al)** 사이에 직류를 걸어 정상상태 전류만 남기면 전자만 흐른다 → I/V 기울기로 σ_e |
| **CCD** | critical current density. Li 대칭셀에서 전류를 계단식으로 올리다가 **전압이 0 으로 붕괴(단락)** 하는 지점. dendrite 내성 지표 |
| **DRT** | distribution of relaxation times. 임피던스를 **등가회로 가정 없이** 이완시간 τ 스펙트럼 γ(τ) 로 분해. 저항은 원래 **∫γ(τ) dlnτ**(면적). τ 가 짧을수록 빠른 과정(계면), 길수록 느린 과정(확산) |
| **CEI** | cathode electrolyte interphase. 양극/전해질 계면에 자라는 반응층 |
| **GITT** | 짧은 전류 펄스 + 긴 이완을 반복해 **각 SOC 에서 D 를 뽑는** 기법 (Weppner–Huggins). ⚠ 유효 접촉면적 S 를 어떻게 잡느냐(여기선 BET)에 값이 **제곱으로** 민감 |
| **TOF-SIMS** | 1차 이온빔으로 표면을 때려 나온 2차 이온을 비행시간으로 질량분석. 스퍼터링과 병행하면 **깊이 프로파일**. 상대비교용 — 절대정량 어려움 |
| **GPC** | gel permeation chromatography. 분자크기별 용출로 **Mn·Mw·PDI** 를 얻는다. **PDI = Mw/Mn**, 1에 가까울수록 사슬 길이가 고르다 |
| **ICE** | initial Coulombic efficiency = 1사이클 방전/충전. 계면 부반응이 많으면 낮아진다 |
| **NCM955** | LiNi₀.₉Co₀.₀₅Mn₀.₀₅O₂. **단결정**(single-crystal) 형태를 썼다 — 다결정 대비 입계 균열이 적다 |
| **LiIn 음극** | Li–In 합금. 전위가 **Li/Li⁺ 대비 +0.62 V** 라 셀 전압창이 그만큼 내려간다 (2.18–3.68 V vs In/LiIn = 2.8–4.3 V vs Li⁺/Li) |
| **HNBR** | 수소화 니트릴 부타디엔 고무. 황화물 ASSB 슬러리 공정의 표준 바인더 중 하나 |
| **E_ads** | 흡착에너지 `E(표면+분자) − E(표면) − E(분자)`. **음수일수록 강하게 붙는다**. ⚠ vdW 보정·자리 샘플링·피복률에 크게 의존 |
| **(011) 면** | Miller 지수. argyrodite 는 입방정이라 (011)=(110) 계열. **같은 면이라도 종단(termination)에 따라 표면E 와 흡착E 가 크게 다르다** |

---

## 20. 이 digest 가 남긴 열린 질문

- **Q1 🔑 (정량 모순)** — "연속·치밀 10 nm 막 + σ 7 %만 손실 + σ_PS = 1.18×10⁻⁵ S/cm" 이 셋이
  동시에 성립하는가? 우리 계산(§16-6)으로는 **σ 가 1/5 로 떨어져야** 한다.
  ⇒ 막이 접촉점에서 밀려나는가(압착 효과), 불연속인가, 아니면 σ_PS 측정이 실제를 과소평가하는가?
  **이건 우리 DEM/접촉 축과 직결된다** — "연질 코팅이 압밀 중 접촉점에서 배제되는가"는
  우리가 시뮬레이션으로 답할 수 있는 질문이다.
- **Q2 (대조군 침묵)** — `Fig. S8` 의 **LPSC-IBB** 는 왜 논문 어디에도 언급되지 않는가?
  figure-read 로 보이는 **저각(≈15.5°) 상대세기 변화가 IBB 만으로도 일어나는지**가
  "비파괴" 주장의 마지막 구멍이다. (⚠ 내 판독은 규격화·오프셋 때문에 불확실 — §6.)
- **Q3 (기구 귀속)** — LPSC 표면에서 **정말 S²⁻ 가 개시자인가?** Cl⁻ 나 PS₄³⁻ 말단 S 를 배제할
  실험(예: LiCl·Li₃PS₄ 각각으로 같은 반응)이 없다. **계산으로는 답할 수 있다** — 각 음이온의
  DTD 중심 S 에 대한 친핵 공격 장벽/반응E 비교 (우리 T1 의 확장).
- **Q4 (누락 그림)** — `Fig. S17` 은 조판 사고인가 아니면 애초에 없는가? 저자 문의 없이는 불명.
  현재로선 **LPSC 의 60 °C 데이터가 논문 전체에 그림으로 존재하지 않는다**.
- **Q5 (압력 의존성)** — 180 MPa 에서 얻은 결과가 **2 MPa 파우치**에서 어디까지 살아남는가?
  파우치는 1,000 사이클 81.26 % 로 코인셀 36,000 사이클과 **자릿수가 다르다**. 코팅의 이점이
  압력에 얼마나 의존하는지는 미측정. (우리 DEM 축의 질문이기도 하다.)
- **Q6 (우리 쪽)** — 우리 **+B₂O₃ 의 좁아진 gap(1.9671 eV)** 이 σ_e 상승을 뜻하는가?
  이 논문이 σ_e 를 산화 억제의 본체로 지목한 이상, 우리도 σ_e/결함준위 축을 열어야 한다 (T2).

---

## 21. 🔬 실물 판독 기록 — 무엇을 보고 무엇을 안 봤나 (2026-08-28)

`tools/litdb/extract_figures.py --slug deng2026_polysulfate_layer_moisture_oxidation_lpsc --clean`
→ **33개 크로핑** (본문 fig 1–6 · SI fig S1–S26 · tab S1) →
`litdb/figures/deng2026_polysulfate_layer_moisture_oxidation_lpsc/`

**✅ 실제로 Read 로 본 것 (13장)**

| 그림 | 왜 골랐나 | 본문 서술과 어긋난 것 |
|---|---|---|
| `Fig. 1` | 기구 도식 + 층 두께 | 🔴 **0.182 nm 를 (200) 으로 배정 — 격자상수와 안 맞음** |
| `Fig. 2` | 층의 실재 증명 | ⚠ 본문 "SO₂⁻" ↔ 그림 "S₂O⁻" 표기 불일치 |
| `Fig. 3` (전체 8판넬) | **우리 산화·수분 축 정면** | 🔴 **LSV 개시 불변(본문이 안 말함)** · 🔴 **4.6 V 교차** · ⚠ **본문 σ 단위 오류를 그림이 확정** |
| `Fig. 3a` **600 dpi 확대 재판독** | 개시전위 확정 필요 | 개시 ≈2.85–2.9(LPSC) / ≈2.95–3.0(PS-LPSC), 교차 ≈4.6 V, LPSC 는 4.22 V 후 **단조 감소** |
| `Fig. 4` | 성능·CV·장기 | 🔑 **20 C 후 2 C 복귀에서 LPSC 만 −21 % 비가역** (본문 미언급) · ⚠ CV 1사이클째엔 PS-LPSC 분극이 더 큼 · ⚠ LPSC CE 산포 95–110 % |
| `Fig. 5` | 60 °C·문헌비교 | 🔴 **(b) 1C=0.229 vs (c) 1C=0.186 mA/cm² → 서로 다른 셀·로딩 <1.2 mg/cm²** |
| `Fig. 6` | 계면 화학·DRT | 🔴 **XPS 배정 순환논증(166.5 vs 166.6)** · ⚠ **166.6 성분이 그림에 거의 없음** · ⚠ **DRT 저항 = 피크 높이 의심** · 🔑 **1사이클째부터 R_Diff 2.8× 격차** |
| `Fig. S3` | XPS 배정의 기준 스펙트럼 | ⚠ **SSO₂R(S3) vs SSO3R(Fig 6a) 명명 불일치**, 166.6 eV 성분 부재 |
| `Fig. S4` | σ ↔ 두께 trade-off | 본문과 일치 (4.64/4.49/4.32/3.19) |
| `Fig. S8` | **"비파괴" 주장의 핵심** | 🔴 **캡션에 없는 LPSC-IBB 대조군이 그림에 있다** · ⚠ 저각 상대세기 변화 의심(불확실) |
| `Fig. S12` | CCD | 🔴 **y축 라벨 오류** (Specific capacity → Voltage) |
| `Fig. S13` | PS 층 σ | ⚠ 고주파 절편이 측정범위 밖(첫 점이 이미 호 중간) → R 추출에 불확실성 |
| `Fig. S19` | 파우치 (가장 실용적) | 🔴 **y축 라벨 오류** (vs Li⁺/Li → 풀셀 전압) · ⚠ 유지율이 1사이클 기준이라 초기 상승 포함 |
| `Fig. S17` **(SI 해당 쪽 전면 렌더로 추가 검증)** | 크롭이 백지로 나와서 | 🔴 **`Fig. S17` 의 그림이 SI 에 없다 — 캡션 2개(S17 위 / S18 아래)가 그래프 1장을 공유하고, 그 그래프는 S18 캡션의 내용(10.8 mg/cm²)이다** |

**⬜ 안 본 것 (20장)** — `fig_S1`(GPC PS-Li₂S) · `S2`(IR PS-Li₂S) · `S5`(반응시간) · `S6`·`S7`(무처리 TEM/HRTEM) ·
`S9`(GPC PS-LPSC) · `S10`(SIMS 깊이) · `S11`(DC 분극 원자료) · `S14`(NCM SEM) · `S15`·`S16`(율속·장기 곡선) ·
`S18`(고로딩 60 °C — SI p.13 전면 렌더에서 **간접적으로 봄**) · `S20`·`S21`(dQ/dV) · `S22`(사이클 전 SEM) ·
`S23`(GITT 곡선) · `S25`(BET) · `S26`(셀 도식) · `S17`(그림 부재) · `tab_S1`(표는 **PDF 텍스트로 전사** — §9-G).
→ 이유: 본문 텍스트가 이미 정량값을 주고 있고, **우리 축(이온전도·산화·기계·전자구조)에 새 정보를
더하지 않는 확인용 그림**이라 판단. 필요해지면 위 폴더에서 바로 열 수 있다.

**판독 도구 기록**: `figures.json` 에 33건 캡션 등록 완료. 확대 재판독은
PyMuPDF 600 dpi clip 렌더(`Fig. 3a`) + 110 dpi 전면 렌더(SI p.13).
