Repository: yonghoon7153-source/Yonghoon-DEM-DFT

# 📚 LITDB — 문헌 단일 시스템 (**SE·DFT 축 + DEM·MPM 축, 두 트랙**)

> **앞으로 논문은 여기서만 본다.** 여러 곳(db/literature, kb/papers, db/properties, Excel)에 흩어진 문헌을 한 곳에서 생각·참고·비교하기 위한 통합 MD 시스템.

## 왜 트랙이 둘인가
`INDEX.md` 는 argyrodite 전해질 축이라 접촉역학·MPM·건식전극 digest 가 들어갈 자리가
없다. 그래서 한때 64편이 **어느 인덱스에도 없었다**(open_items #7). 축을 나눠 그 구멍을
닫았고, 한 분모로 세면 “159편 중 98편 미언급” 같은 **가짜 미결**이 나온다
(`comparison_vs_ours.md:8`). 분리는 실측 근거가 있는 결정이다 — 합치지 말 것.

⚠ 이 표의 **편수는 적지 않는다.** 손으로 쓴 수는 반드시 낡는다(README 자신이 세 번 틀렸다).
현재값은 `python3 tools/litdb/build_index.py --check` 로 본다.

File: litdb/papers/dixit2022_isostatic_pressing_ssb_large_scale_manufacturing_review.md (part 2 of 2)
**결과** [xlsx · 비용 단위 M$ = 백만 달러 · 그 해 한 해치]:
| 연도 | EV (백만 대) | 팩 에너지 (GWh) | 'Capacity' (10⁶ Ah) | 양극 면적 (10⁶ m²) | SE 부피 (m³) | 셀 부피 (m³) | SE: HIP | SE: WIP | SE: CIP | SE: CIP+HIP | SE: CIP+WIP | 셀: CIP | 셀: WIP | 셀: CIP+WIP |
| 2032 | 35.66 | 1604.7 | 1783.0 | 44.58 | 3677 | 26745 | 7.03 | 2.45 | 1.96 | 8.99 | 4.42 | 1.428 | 17.85 | 32.14 |
| 2033 | 38.02 | 1710.8 | 1900.9 | 47.52 | 3921 | 28514 | 7.49 | 2.62 | 2.09 | 9.58 | 4.71 | 1.523 | 19.03 | 34.26 |
| 2034 | 40.28 | 1812.7 | 2014.2 | 50.35 | 4154 | 30212 | 7.94 | 2.77 | 2.22 | 10.15 | 4.99 | 1.613 | 20.17 | 36.30 |
| 2035 | 42.74 | 1923.1 | 2136.8 | 53.42 | 4407 | 32052 | 8.42 | 2.94 | 2.35 | 10.77 | 5.30 | 1.712 | 21.40 | 38.51 |
| 2036 | 45.28 | 2037.7 | 2264.2 | 56.60 | 4670 | 33962 | 8.92 | 3.12 | 2.49 | 11.41 | 5.61 | 1.814 | 22.67 | 40.81 |
| 2037 | 47.92 | 2156.6 | 2396.2 | 59.91 | 4942 | 35943 | 9.44 | 3.30 | 2.64 | 12.08 | 5.94 | 1.919 | 23.99 | 43.19 |
| 2038 | 50.19 | 2258.5 | 2509.4 | 62.74 | 5176 | 37642 | 9.89 | 3.45 | 2.76 | 12.65 | 6.22 | 2.010 | 25.13 | 45.23 |
| 2039 | 53.21 | 2394.3 | 2660.4 | 66.51 | 5487 | 39906 | 10.48 | 3.66 | 2.93 | 13.41 | 6.59 | 2.131 | 26.64 | 47.95 |
| 2040 | 56.32 | 2534.4 | 2816.0 | 70.40 | 5808 | 42241 | 11.10 | 3.88 | 3.10 | 14.20 | 6.98 | 2.256 | 28.20 | 50.75 |

- **인쇄 결론**: *"the running cost of ISP for cell integration is ∼$1−20K/GWh based on the type of technique used"* (p.3943) · *"roughly 8−15 HIP/WIP/CIP units will be required"* (p.3942) — xlsx: 셀 적층 CIP **0.89** · WIP **11.1** · CIP+WIP **20.0** 천 $/GWh · SE 처리 CIP 1.22 · WIP 1.53 · CIP+WIP 2.75 · HIP 4.38 · CIP+HIP 5.60 천 $/GWh (어느 해나 같다 — 전부 GWh 에 비례) · 장비 CIP **7.7** · WIP **12.9** · HIP **9.5** 대 [카드 산술 · xlsx 값].
- ⚠ **검산 1 — CIP 열의 나눗수** [카드 산술 · xlsx 수식]: 셀 적층 비용 세 열 가운데 CIP 만 10⁷ 로 나눈다 (WIP · CIP+WIP 는 10⁶).  2040 년 CIP+WIP − WIP = **22.56 M$** (= 셀 부피 42,241 m³ × 534.0 $/m³ · 반올림 전 값) 인데 CIP 열 · Fig. 5e 의 CIP 곡선은 **2.26 M$** (1/10).  같은 나눗수면 CIP = 8.9 천 $/GWh → 인쇄 범위의 아래 끝 '$1K' 는 이 열에서 나온 값이다.
- ⚠ **검산 2 — 면적이 필요한 값의 1/240** [카드 산술]: 'Capacity (Ah)' = Wh / 900 V 는 **팩 단위** 용량이다 (직렬 240 셀 = 900 V / 3.75 V 가 각자 그 용량을 가져야 한다).  이것을 그대로 부하로 나누면 면적 = 2025 년 12.5 × 10⁶ m² = **대당 1.25 m²** 인데, 그 면적이 4 mAh/cm² × 3.75 V 로 담는 에너지는 12.5 × 10⁶ m² × 150 Wh/m² = 1.875 GWh — 필요한 450 GWh 의 **1/240** 이다.  같은 말로 xlsx 의 셀 부피는 450 GWh / 7,500 m³ = **60,000 Wh/L** 에 해당한다 (적힌 부하 · 두께 · 1.2 배 면적으로는 4 mAh/cm² × 3.75 V / 500 µm / 1.2 = **250 Wh/L** 여야 한다).
- **검산 뒤 크기** [카드 산술 — 원문 값 아님 · 원문 가정 (부하 · 두께 · 면적 배수 · $/m³) 은 그대로]: 셀 부피 **4,000 m³/GWh** (xlsx 16.7) · SE 부피 550 m³/GWh (xlsx 2.29) → 셀 적층 CIP **2.14** · WIP **2.67** · CIP+WIP **4.81 백만 $/GWh** (= 2.1–4.8 $/kWh) · SE 처리 CIP 0.29 · WIP 0.37 · CIP+WIP 0.66 · HIP 1.05 · CIP+HIP 1.34 백만 $/GWh · 장비 (2040 년 2,534 GWh) CIP 1,850 · WIP 3,084 · HIP 2,271 대 = 장비 한 대가 한 해에 적층하는 셀 **CIP ≈1.56 · WIP ≈0.93 GWh** (유효 부피 0.749 m³ · 8,320 · 4,992 주기 · 셀만).  ⇒ 인쇄 결론 (~$1–20K/GWh · 8–15 대) 은 **약 240 배 작게** 잡힌 값으로 읽힌다 — 원문은 이 점을 논하지 않는다.
- 저자 한계 문장: *"it is difficult to accurately predict the techno-economics of a given processing pathway"* · 충전율 0.6 은 *"a conservative estimate"* · *"very different ISP cycles might be required depending on the materials chemistry"* (p.3941–3943).

### 3-8. 인쇄값끼리 어긋남 (원문 비판 — §11 에 다시)
본문이 WIP 설명에 Fig. S2 · 용기 크기에 Fig. S1 을 가리키는데 SI 캡션은 S1 = CIP/WIP 장비 · S2 = HIP 장비 · 본문 HIP *"up to 200 MPa (30 000 psi)"* ↔ 표 1 207 MPa · 본문 WIP *"one cycle every 10−20 min"* · *"one operation cycle per minute or faster"* ↔ Fig. 5b WIP 1.2 · CIP 2 주기/h · 재료 표기 'Li3OHCl' ↔ 'LiOHCl' (둘 다 전하가 맞지 않는다 — Li⁺ 3 ↔ OH⁻ + Cl⁻ 2 · Li⁺ 1 ↔ 2 [카드 산술] · LiOH : LiCl = 2 : 1 이면 명목 Li₃(OH)₂Cl) · Fig. 3 캡션 (c) *"uniaxial loading conditions"* ↔ 패널 제목 'Green Pellet' · 12 % 는 본문만 · Fig. 3f–g 축척 막대 '10 μm' ↔ 부분체적 300 µm · LLTO 영률 'MPa' · 본문 밀도 *"85 to 100%"* ↔ xlsx · Fig. S3 의 84 % · Fig. 3a 색 범례 (초록 = 황화물) ↔ 그림 · xlsx · Fig. 3 캡션의 자료 출처 *"refs 33, 34, 36−56"* ↔ xlsx 의 15 개 출처는 본문 목록에 없음 · xlsx 행 번호 (Sr No) 30 · 33 · 38 · 39 중복 · 본문 p.3942 *"the cost of processing solid electrolyte (Figure 5c) as well as of cell integration (Figure 5d)"* ↔ Fig. 5 캡션 (c) 부피 · (d) SE 처리 비용 · (e) 셀 적층 비용 · 기술경제 두 건 (§3-7).

---

## 4. ★ 방법 — 장치 · 측정 사슬 · 해석

### 4-1. 장치
*"Quintus laboratory WIP system"* (CIP · WIP 둘 다 이 장비 · 형번 미기재) · SEM = Zeiss MERLIN (ORNL CNMS) · 방사광 X 선 단층 = Advanced Photon Source 2-BM-B · XRD (Fig. S5 · 장비 미기재) · 합성 = 볼밀 + 350 °C 열처리 (장비 미기재) [SI p.8–9 · 인쇄 p.3944].  단축 가압 장비 · 금형 = [미확인].

### 4-2. 측정 사슬 (재구성)
LiOH + LiCl (2 : 1) 볼밀 → 350 °C · 6 h 용융 → 대기 급랭 → 글러브박스 → (단축 가압 — 조건 없음) 그린 펠릿 → 진공 밀봉 비닐 → CIP (414 MPa · 상온 · 10 s) 또는 WIP (135 °C 로 가열 → 345 MPa · 5 min) → 천천히 감압 → 건조실에서 개봉 → SEM 단면 (세 조건) · 방사광 단층 (본문은 *"on the CIP and WIP processed materials"* 라 하고 단축 펠릿의 12 % 도 *"From the synchrotron tomography data sets"* 로 적는다) → 300³ µm³ 부분체적의 기공 분할 → 기공률.

### 4-3. 해석
- 문헌 모음: 학술지 · 재료 · 방식 · 압력 · 온도 · 유지 · 밀도 · σ · ASR · 용량을 한 표에 (xlsx) → Fig. 3a (압력 분포) · Fig. S3 (압력 ↔ 밀도) · Fig. 4 (σ · 방전 · 수명) — 통계 처리 · 맞춤 없음 · *"no correlation"* 은 눈으로 본 판단.  목적은 *"(1) to showcase that ISP techniques can be used for multiple material systems and (2) to visualize the spread of the data set"* (p.3941).
- 기술경제: §3-7 의 선형 스프레드시트 — 민감도 분석 · 불확도 없음.
- 치밀화 기전 진술: *"For metallic-like components, ISP relies on creep diffusion to achieve high density, while for polycrystalline ceramic-like materials the densification is governed by the grain growth mechanism. As such, there is no strict definition of a 'critical temperature' at/above which densification occurs."* (p.3941) — 인용 번호 없음 · 황화물이 어느 쪽인지 말하지 않는다.

### 4-4. ★ 입자 처리 · DEM 한계 · 소성 · 차원 · 탈압
- **(i) DEM (단단한 구 · 점접촉) 의 한계 진술 = 말 없음** — 이 논문에는 입자 · 연속체 계산이 없다 ('discrete element' 0 건 · 'simulation' 은 저자 약력에만).  대신 **실험 쪽 한계** 가 있다: 단축 금형 가압은 *"invariably leads to high variation in density throughout the compact due to friction at die walls resulting in non-uniform properties (Figure 1b)"* (p.3937 · refs 25, 26).
- **(ii) 소성 · 큰 변형을 계산에 넣는 어려움 = 논의 없음** — 압밀 기전은 한 문장 (*"The compaction mechanisms are material and process dependent but typically consist of loose particle restacking and deformation at points of contact as pressure increases"* p.3937) · 'plastic' 은 'plastic bags' · 'Plastic Crystal Electrolyte' 뿐 · 항복 · 경도 · 크리프 값 없음.  무른 황화물이 등방 가압에서 득을 볼 것이라는 말은 가정 (*"one would assume"*).
- **(iii) 차원**: 실험 = 3D 단층 (부분체적 300³ µm³) + 2D SEM 단면 — 2D → 3D 전이에 대한 말 없음.
- **(iv) 탈압**: 공정 서술에만 나온다 — *"a hold and a relaxation process to ambient conditions"* · *"ramp−hold−release"* · *"A slow pressure release"*.  감압 속도 · 감압 뒤 치수 변화 · 되돌아옴 · 균열 · 층 분리 = 측정도 문장도 없다.  기공률은 전부 **감압 · 개봉 뒤** 값이다.  [판독] CIP 단층 단면의 긴 틈 (§3-2) 이 감압과 관련 있는지는 원문에서 알 수 없다.

### 4-5. 기법 미니 용어집
- **등방 가압 (isostatic pressing · ISP)** = 압력 용기 안의 유체 (액체 · 기체) 로 시료를 사방에서 같은 압력으로 누르는 공정 (파스칼 법칙).
- **CIP / WIP / HIP** = 냉간 (상온 · 물) / 온간 (≤ 150 °C · 데운 기름 · 물) / 열간 (≤ 2000 °C · 아르곤) 등방 가압.
- **단축 금형 가압 (uniaxial die pressing · press-and-sinter)** = 금형 안 분말을 펀치로 한 축으로 누르는 보통의 성형 — 벽 마찰이 생긴다.
- **그린 펠릿 (green pellet)** = 소결 · 후처리 전의 성형체 (여기서는 단축 가압만 한 펠릿).
- **습식 자루 / 건식 자루 (wet bag / dry bag)** = 시료를 자루째 액체에 담그는 방식 / 용기에 붙박인 막 안에 넣는 방식.
- **균일 급속 냉각 (URC)** = HIP 용기 안에서 빠르게 고르게 식히는 설계 (주기 단축).
- **통짜 / 선 감기 용기 (monoblock / wire-wound)** = 한 덩어리 강 원통 / 강 안통에 예응력 선을 감은 원통 (더 크고 높은 압력).
- **충전율 (packing fraction · 이 논문의 뜻)** = 용기 부피 가운데 실제 재료가 차지하는 몫 (밀봉 · 받침 · 지지 재료 *"sealing/backing/holding materials"* 가 차지하는 부피를 뺀 값 · 0.6 가정) — 분말 충전율이 아니다.
- **세 층 조립체 (tri-layer)** = 음극 / SE / 복합 양극을 겹친 셀의 기본 단위.
- **모분말 (mother powder)** = 가넷 소결 때 Li 손실을 막으려고 덮는 같은 조성의 분말.

---

## 5. Figure set ★
| 그림 · 표 | 내용 | 크롭 | 우리 활용 |
|---|---|---|---|
| 그래픽 초록 | 압력 용기 + CIP · WIP · HIP 압력 · 온도 범위 (= Fig. 1c) | `fig_GA.png` | 발표용 개념도 |
| Fig. 1a | 부품별 공정 과제 (복합 양극: 입자–입자 접촉 · 기계 물성 · 면적 부하와 치밀화) | `fig_1.png` · `fig_1a.png` | — |
| Fig. 1b | ★ 단축 금형 가압의 밀도 분포 개념도 (4 등급 · 눈금 없음) | `fig_1b.png` | 단계 0 — 펠릿 평균값의 뜻 · 우리 주기 RVE 밖의 효과 |
| Fig. 1c | 등방 가압 개념 + 정격 창 | `fig_1c.png` | 단계 5 (가압 방식 분류) |
| Fig. 2a · 2b | 셀 포장과 세 층 롤 적층 / 등방 가압 대상 형상 (시트 · 두루마리 · 파우치) | `fig_2.png` · `fig_2a.png` · `fig_2b.png` | 흐름 밖 (양산 형상) |
| Fig. 3a | ★ 문헌의 등방 압력 분포 (SE / 셀) | `fig_3.png` · `fig_3a.png` | 양산 조건의 크기 감각 (판독 · §3-5) |
| Fig. 3b | LLZO HIP 전후 XRD · 사진 (ref 33) | `fig_3b.png` | — (산화물 · 고온) |
| Fig. 3c–e | ★ 안티페로브스카이트 SEM: 단축 그린 / CIP / WIP | `fig_3c.png` · `fig_3d.png` · `fig_3e.png` · `fig_3cde.png` | R3 · R6 의 정성 관찰 (다른 재료) |
| Fig. 3f–g | ★★ CIP · WIP 단층 단면 + 기공 3D + 기공률 (~1.8 · ~0.15 %) | `fig_3f.png` · `fig_3g.png` | 결과 전 대조 '방향' 표지 · 기공 연산자 (단계 0) |
| Fig. 4a–c | 등방 처리 문헌의 σ(T) · 방전 곡선 · 용량 유지 | `fig_4.png` · `fig_4a.png` · `fig_4b.png` · `fig_4c.png` | — (대조 없음) |
| Fig. 5a–e | 기술경제 흐름 · 장비 가정 · 부피 · 비용 전망 | `fig_5.png` · `fig_5a.png` – `fig_5e.png` | 흐름 밖 (공정 규모 · §3-7 검산) |
| 표 1 | ★ CIP · WIP · HIP 표준 정격 | `tab_1.png` | 단계 5 (공정 창) |
| Fig. S1 · S2 | CIP/WIP · HIP 용기 단면 | `fig_S1.png` · `fig_S2.png` | — |
| Fig. S3 | ★ 등방 압력 ↔ 펠릿 밀도 (문헌 · 상관 없음) | `fig_S3.png` | 후보 M0 의 '쓰면 안 되는 자료' 표지 |
| Fig. S4 | EV 대수 · 팩 에너지 전망 | `fig_S4.png` | — |
| Fig. S5 | 합성 분말 XRD | `fig_S5.png` (도구) | — |
| 근거 문단 20 | 서지 · 초록 · 황화물 = 상온 단축 · ★ 벽 마찰 밀도 편차 · ★ 파스칼 법칙 · 같은 압력 평균 밀도 주장 · 공정 주기 · WIP · HIP 창 · 적용 대상 · ★ 문헌 실태 (CIP 200–250 MPa) · ★ 황화물 공백 + 자체 시연 · ★★ 기공률 12 / 1.8 / 0.15 % · ★ 명시 비교 어려움 · 계면 접촉 · 기술경제 가정 · 장비 값 출처 · 비용 결론 · 전망 · SI 목록 · 소속 · ★★ SI S1–S3 (414 MPa · 345 MPa · 135 °C) · SI 역사 · 설계 | `txt_p39*.png` · `txt_si_*.png` | 원문 인용용 |
- 그림 크롭은 도구 관례대로 **캡션 제외** (캡션은 `figures.json`) · 표는 제목 · 각주 포함.  **식 크롭 0** (원문에 식 없음).

## 6. Post-processing ★
- **무엇을 (원문)**: 단층 부분체적의 기공 분할 → 기공률 · 문헌 값의 산포 그림 · 스프레드시트 선형 전망.
- **안 한 것**: 질량 기준 밀도 · 같은 압력 대조 · 전도도 · 임피던스 · 감압 뒤 치수 · 밀도 분포의 측정 (Fig. 1b 는 개념도) · 통계 · 민감도.
- **이 카드의 후처리**: Fig. S3 · Fig. 3a 판독 37 행 (`digitized.csv`) 과 xlsx 행 대조 · xlsx-문헌 세기 · 상관 계수 · 본문 참고문헌 번호 맞춤 · 단위 환산 (psi · ksi · tf/cm²) · SEM · 단층 축척 재기 · 기술경제 수식 추적과 검산 두 건 · 온도 비.  재현 스크립트 = 작업 스크래치 (`make_crops.py` · `sup3_stats.py` · `figS3_digitize.py` · `f3a_markers.py` · `tea_check.py`) — 값은 csv 와 이 카드에 있다.

---

## 7. 우리 DEM+MPM 대비 → `our_dem_baseline.md` (⚠ 정본 브랜치에서는 값 자리표시 상태 — 우리 수치는 CLAUDE.md 출처를 병기해 적는다)

### 7-1. 비교표
| 항목 | 이 논문 | 우리 | 같음 / 다름 · 왜 |
|---|---|---|---|
| 계 | 리뷰 (산화물 · NASICON 위주) + 안티페로브스카이트 펠릿 | ASSB 복합 양극 NCM811 + LPSCl · 순수 SE 침대 | 재료가 다르다 — 값 전이 안 함 |
| 하중 방식 | 등방 (유체 · 자루) ↔ 단축 금형 | **단축** (z 판 하나) — DEM = 가로 주기 경계 · MPM = RVE (가로 주기 또는 격자 상자) | 우리는 원문이 '표준' 이라 부른 쪽 · 등방 팔은 없다 (benhadjali2026 비교 문서 줄 ① 과 같은 빈칸) |
| 금형 벽 마찰 | 단축 가압 한계의 원인으로 지목 | **금형 벽 마찰 모형 없음** — DEM 침대는 가로 주기라 벽 자체가 없고 (CLAUDE.md: LHS 침대 '주기면 띠 · 주기 플래그'), MPM 도 수십–백 µm RVE 라 펠릿 (mm–cm) 규모의 벽 마찰 구배를 담지 않는다 | 우리 RVE = 금형 벽 마찰이 없는 일축 변형 — Fig. 1b 의 구배는 모델 밖 [카드 추론] |
| 압력 | CIP ≤ 600 · WIP ≤ 500 · HIP ≤ 207 MPa · 시연 414 · 345 MPa | 300 MPa (랩 금형) | 같은 자릿수 · 문헌 WIP 셀 490 MPa 보다 낮다 |
| 온도 · 시간 | WIP ≤ 150 °C · 유지 10 s–10 min (HIP 수 시간) | 온도 인자 0 · 속도 무관 (MPM J2 · DEM 이력 접촉) | 우리 모델은 온도 · 유지 시간 효과를 못 낸다 — WIP 의 몫을 가를 수 없다 |
| 측정 | 방사광 단층 분할 기공률 (뺀 뒤) | ε_sphere · exact union (계산) · 랩 실측 = 질량 · 치수 (진밀도 1.64) | 연산자가 다르다 (단계 0) |
| 탈압 | 서술만 ('천천히 감압') | DEM 언로딩 키트 · MPM `hold` 이완 (CLAUDE.md) | 대조할 값 없음 |
| 모델 | 없음 | DEM (E_eff 1.35 GPa · 18 배 연화) · MPM (E 1.53 · σ_y 0.30 · ν 0.49) | — |

### 7-2. ★ 랩 기준과 나란히 (판정 없이 · **랩 표준과 다른 문헌 값 = 다른 재료 · 다른 연산자**)
| 출처 | 재료 | 가압 | 상태 · 연산자 | 기공 |
|---|---|---|---|---|
| **랩 표준** | 순수 LPSCl | 단축 300 MPa · 상온 | 진밀도 **1.64 g/cm³** (고정) | **10–13 %** |
| 이 논문 — 단축 그린 펠릿 | 안티페로브스카이트 | 단축 · 압력 [미확인] | 뺀 뒤 · 방사광 단층 분할 (300³ µm³) | ~12 % [인쇄] |
| 이 논문 — CIP | 같음 | 그린 펠릿 + 등방 414 MPa · 상온 · 10 s | 같음 | ~1.8 % [인쇄] |
| 이 논문 — WIP | 같음 | 그린 펠릿 + 등방 345 MPa · 135 °C · 5 min | 같음 | 0.15 % [인쇄] |
| 이 논문 — 문헌 모음 | 가넷 · NASICON 등 | CIP 44–504 MPa (+ 소결) · HIP | 상대 밀도 (정의 · 분모는 원 논문마다) | 0.5–16 % (= 100 − 84 … 99.5) [xlsx · 카드 산술] |
| 정본 `ketter2025_*` (그 카드 값) | 순수 LPSCl | 단축 370 MPa 3 min → 등방 500 MPa 60 min | ρ_geo 1.634 / 분모 1.86 g/cm³ | ≈12 % (ρ_rel 87.87 ± 0.64 %) |
| 정본 `benhadjali2026_*` (그 카드 값) | NMC622 : LPSCl : CBD 69 : 27.6 : 3.4 | CUP ≈116 MPa · 상온 · 30 s ↔ WIP 400 MPa · 80 °C · 5 min | 보고 기공 (성분 밀도 미공개) | 25.1 ↔ 10.9 % |
- 이 표는 **"랩 표준과 다른 문헌 값"** 의 자리다.  이 논문의 단축 그린 펠릿 ~12 % 가 랩 표준 10–13 % 와 숫자가 겹치는 것은 **뜻이 없다** (재료 · 압력 · 연산자가 다르다).  뜻을 가질 수 있는 것은 방향뿐 — *등방 (더 높은 압력) · 온간 · 유지가 더해지면 기공이 준다* — 이고 그 가운데 어느 몫이 '등방' 때문인지는 이 논문으로 가를 수 없다.

### 7-3. ★ 등방 ↔ 일축 300 MPa — 응력 상태와 18 배 연화를 견줄 자리 (frame [2])
- **원문이 말하는 차이는 벽 마찰뿐이다.**  우리 DEM 침대는 가로 주기 경계라 금형 벽이 처음부터 없고 MPM 도 RVE 규모라 펠릿 규모의 벽 마찰 구배를 담지 않는다 → 원문 논리대로라면 우리 계산은 '등방' 과 '단축' 사이에서 **벽 마찰이 없는 단축 변형** 이라는 셋째 자리에 있다 [카드 추론].  랩 펠릿 (금형 · 벽 마찰 있음) 의 평균 기공과 견줄 때 이 차이가 계통 오차로 들어갈 수 있다 — 크기는 펠릿의 두께 / 지름 비 · 펀치 수 · 윤활에 달렸고 (원문 p.3937 의 '윤활제 · 추가 펀치') 이 논문은 값을 주지 않는다.  금형 안 밀도 구배를 실제로 찍은 정본 카드 = `cottrino2013_insitu_xct_granulated_alumina_die_compaction` (알루미나 과립 · 안지름 3.5 mm 금형 · in situ 단층: 전진 펀치 쪽 모서리의 치밀 영역 · 아래 모서리를 잇는 아치꼴 저밀도 영역 — 그 카드에 적힌 정성 관찰 · 벽 마찰의 정량은 그 카드에도 없다).
- **응력 상태** [카드 산술 · 우리 값 · 탄성 일축 변형의 측압 계수 K₀ = ν / (1 − ν)]: MPM 의 SE (ν 0.49) 는 K₀ = 0.961 → 300 MPa 일축 변형에서 평균 응력 (1 + 2K₀)/3 × 300 = **292 MPa** · 축–측 응력 차 12 MPa 로 **거의 정수압** 이다; DEM 접촉 입력 (ν 0.30) 꼴로 보면 K₀ 0.43 → 평균 응력 186 MPa · 응력 차 171 MPa, DFT 쌍 (ν 0.36) 이면 213 MPa · 131 MPa.  ⇒ 조밀해진 뒤의 우리 MPM 연속체에서는 '등방으로 바꿔 누르는' 효과가 원리적으로 작게 나올 것이고 (입자 사이 빈 곳과 단단한 AM 골격이 만드는 편차 응력만 남는다), 입자 침대 (DEM) 의 측압 계수는 탄성 식을 따르지 않는다 — **등방 팔을 실제로 풀기 전에는 크기를 말할 수 없다** [카드 추론].
- **18 배 연화** (E_SE 24 → E_eff 1.35 GPa · Heckel P_y 138 MPa · CLAUDE.md) 는 상온 단축 가압의 기공을 맞추려고 재배열 · 입계 미끄럼 · 미세 파괴를 탄성 계수에 뭉뚱그린 값이다.  이 논문의 WIP (온간 · 유지) 는 그 뭉뚱그린 기전 가운데 **시간 · 온도에 기대는 몫** (크리프 · 재결정) 을 실제로 키우는 공정이다 — 우리 모델의 연화 값을 WIP 조건으로 옮겨 쓸 근거는 이 논문에 없다 (보정할 LPSCl 값 0 건).
- **계산에서 '등방 ↔ 금형' 을 실제로 견준 정본 카드** (그 카드들에 적힌 값): `martinbouvard2003_dem_composite_cold_compaction` — 무른 (소성) + 단단한 (탄성) 구 혼합 가루를 등방과 금형 (close die) 두 하중으로 누른 DEM · 같은 상대 밀도 (D ≈0.80–0.85) 에서 복합 ÷ 균질 압력비 (구속 계수) 가 등방 K_h ≈1.3 / 1.8 ↔ 금형 K_cd ≈1.3 / 1.6 (단단한 입자 20 / 40 vol%) · 금형의 횡 ÷ 축 응력비가 상대 밀도에 따라 변한다 (그 카드 Fig 11) → 등방 팔을 풀 때의 결과 전 대조 후보는 위 탄성 식이 아니라 이쪽이다.  `cardenasbarrantes2022_soft_hard_grains_compaction_experiment_dic` — 등방 압밀 법칙을 일축으로 옮길 때 유효 마찰 (1 + μM) 과 기하 Γ 두 인자가 낀다 (2D 무른 + 단단한 원판).  `arzt1982_particle_coordination_densification_spheres` — 등방압 식을 금형 (단축) 에 쓰려면 국소압으로 바꿔야 한다는 주의.  이 리뷰 자신은 이런 역학 설명을 하지 않는다.
- MPM (σ_y 0.30 GPa = 300 MPa · ν 0.49 → K 25.5 GPa) 과 견줄 숫자: 시연의 CIP 414 MPa · WIP 345 MPa 는 우리 σ_y 값보다 높은 압력이지만 재료가 달라 '항복 위 · 아래' 를 말할 수 없다 (안티페로브스카이트의 항복 · 경도 값이 원문에 없다).

### 7-4. 정본의 다른 등방 가압 자료와 나란히 (그 카드들에 적힌 값 · 원 논문 재확인 아님)
| 카드 | 종류 · 재료 | 단축 쪽 | 등방 쪽 | 같은 압력 짝? |
|---|---|---|---|---|
| 이 논문 | 실험 · 안티페로브스카이트 순수 SE 펠릿 | 압력 [미확인] · 기공 ~12 % | CIP 414 MPa · 10 s ~1.8 % / WIP 345 MPa · 135 °C · 5 min 0.15 % | **아님** (압력 · 온도 · 시간 · 순차) |
| `interfacial_impedance_formulation_assb_cathode` (Choi 2024) | 실험 · NCM / NCA + LPSC 복합 양극 펠릿 (SE 부피 분율 0.58) | UP-C (uniaxial press · cylindrical · SUS 평판) 300 · 400 · 500 MPa | IP-C (isostatic press · cylindrical) · IP-P (isostatic press · pellet · 파우치) 300 · 400 · 500 MPa | ★ **설계상 있음** — 세 방식 × 세 압력 (그 카드 §5.3 · Fig 4c–f: r_i,gb · 기공 · r_e ↔ 압력).  그 카드에 옮겨진 값은 끝점뿐: UP-C 300 ≈8,700 ↔ IP-P 500 MPa 2,650 Ω·cm · IP-P 500 MPa 기공 0.046 · '기공은 UP-C 가 가장 높다' · 'r_e 는 UP-C · IP-C < IP-P' |
| `benhadjali2026_wip_vs_cup_pressing_assb_cathode_dem` | 실험 + DEM · 습식 NMC622 / LPSCl 양극 | ≈116 MPa · 상온 · 30 s · 보고 기공 25.1 % | WIP 400 MPa · 80 °C · 5 min · 10.9 % | 아님 (압력 ×3.45 · 온도 · 시간) |
| `ketter2025_resistor_network_models_predict_transport_properties` | 실험 · 순수 LPSCl 펠릿 | 370 MPa · 3 min (앞 단계) | 500 MPa · 60 min · ρ_rel 87.87 % | 순차 처리 |
| `dem_mechanical_stresses_ssb_electrode_cycling` | DEM (LIGGGHTS) · LPSCl + NMC532 | 375 MPa | 이어서 등방 1 · 3 · 5 MPa | 순차 · 압력 다름 |
| `martinbouvard2003_dem_composite_cold_compaction` | DEM · 무른 + 단단한 구 혼합 (주기 RVE) | 금형 (close die) | 등방 | ★ **같은 가루 · 같은 상대 밀도에서 두 하중** — 구속 계수 K_cd ≈1.3 / 1.6 ↔ K_h ≈1.3 / 1.8 (단단한 입자 20 / 40 vol% · D ≈0.80–0.85) |
| `cardenasbarrantes2022_soft_hard_grains_compaction_experiment_dic` | 2D 실험 + 모형 · 무른 + 단단한 원판 | 일축 | (등방 법칙을 일축으로 확장) | 모형의 차이 = 유효 마찰 (1 + μM) · 기하 Γ |
| `jun2026_ppma_econductive_binder_si_lowpressure_assb` · `cronk2026_lis_positive_electrode_geometry_fem` · `luan2025_graded_cathode_400whkg_pouch` | 파우치 셀 제조 조건 | — | WIP 450 MPa · 80 °C · 5 min / WIP 500 MPa · 80 °C / 등방 500 MPa · 2 min | 대조 없음 |
⇒ **같은 압력의 단축 ↔ 등방 실험 짝이 설계에 들어 있는 정본 카드는 Choi 2024 하나** (복합 양극 · EIS 저항과 기공 — 같은 압력 짝의 숫자는 그 논문 Fig 4 를 다시 읽어야 한다) 이고, **계산** 쪽은 Martin & Bouvard 2003 이 같은 혼합 가루를 등방 · 금형 두 하중으로 누른 선례다.  순수 황화물 SE 가루의 같은 압력 단축 ↔ 등방 밀도 값은 위 카드들에 없다 (2026-11-12 기준 · 'isostatic · 등방 · WIP · CIP' 낱말이 있는 정본 카드를 grep 으로 훑은 범위 — 전수 정독 아님).

### 7-5. frame[5] — 어느 반쪽을 가졌나
- **가진 것**: 가압 **공정** 의 분류와 창 (장비 · 매체 · 정격 · 주기 · 형상) · 문헌 실태의 정직한 요약 (조건이 임의 · 상관 없음 · 대조 없음) · 단축 ↔ 등방 ↔ 온간 등방의 방향을 보여 주는 세 점 (다른 재료).
- **없는 것**: 역학 (응력 상태 · 접촉 · 소성) · 수송 측정 · 복합 양극 · LPSCl · 모델.  ⇒ DEM · MPM 어느 반쪽의 입력도 검증 표적도 아니고, **'우리 계산이 어떤 가압 방식에 해당하는가' 를 적어 두게 하는 위치 표지** 다.

---

## 8. ★ 자세한 분석 — 우리 계획에 무엇을 주나
(이름 = 정독 지시서 3 절.  우리 값 = CLAUDE.md: DEM 18 배 연화 · E_eff 1.35 GPa · 순수 SE Heckel P_y 138 MPa / MPM E 1.53 GPa · σ_y 0.30 GPa · ν 0.49 (K 25.5 GPa) / 랩 표준 = 순수 SE 300 MPa 기공 10–13 % · LPSCl 진밀도 1.64 g/cm³ — 고정 · 판정 대상 아님.)

| 이름 | 이 논문이 주는 것 | 못 주는 것 · 한정어 |
|---|---|---|
| **단계 0** (기공 연산자 · 판정 기준 결과 전 등록) | ★ (1) **단축 ↔ 등방 대조를 등록할 때의 칸 넷**: 압력 · 온도 · 유지 시간 · 순차 여부 (그린 펠릿 위에 덧눌렀는가) — 이 논문 · benhadjali2026 모두 넷이 섞여 있다 (2) **연산자 표지**: 단층 분할 기공률 (분해능 아래 기공은 안 세어진다 · 부분체적 위치 미상) 은 질량 · 치수 기공률과 다른 양 — '0.15 %' 를 '상대 밀도 99.85 %' 로 옮기지 않는다 (원문 전망의 *"high-density materials (>99%)"* 가 이 단층 값에서 온 것인지 HIP LLZO 문헌값 (> 99 % · ref 33) 에서 온 것인지 원문은 가리지 않는다) (3) **펠릿 평균값의 뜻**: 단축 금형 펠릿은 안에 밀도 구배가 있다는 것이 원문의 전제 (Fig. 1b) → 랩 실측을 대조 항목으로 쓸 때 펠릿 두께 / 지름 · 한쪽 / 양쪽 펀치 · 윤활 여부를 같이 적는다 (4) 문헌 '상대 밀도' 에는 소결 뒤 값이 섞인다 | LPSCl 기공 값 · 진밀도 분모 · 밀도 구배의 크기 |
| **단계 1 · 2 · 3** | 없음 (계산 없음) | — |
| **단계 4** (3D 순수 SE · σ_y 하나를 실험 기공에 맞춤) | 맞춤 표적 아님.  주의 하나: 표적 (랩 펠릿 10–13 %) 은 벽 마찰이 낀 금형 평균이고 우리 침대에는 금형 벽 마찰이 없다 — 표적의 정의에 '금형 평균' 표지를 붙인다 [카드 추론] | 순수 SE 값 · 벽 마찰 몫의 크기 |
| **단계 5** (3D 복합 압밀 · **가압 방식**) | ★ (1) **가압 방식의 분류와 정격 창** (표 1) — 우리 계산 (상온 · 단축 · 300 MPa) 이 원문의 '황화물 표준 조건' 쪽임을 결과에 표지 (2) **양산 조건 후보의 크기**: WIP ≈490 MPa (LPSCl 셀 두 건 · refs 69 · 71) · 70 °C · 10 min (xlsx 'Typical Cycles') — 우리 300 MPa 상온과 압력 · 온도 · 시간이 다 다르다 (3) 등방 팔을 풀려면 판 하나가 아니라 **세 축 응력 제어 (또는 가요 막) 경계** 가 필요하다는 것 — 원문은 방법을 주지 않는다 (모델 없음) (4) 복합 양극을 등방으로 누른 기공 값은 이 논문에 **없음** — 같은 압력의 단축 ↔ 등방 실험 짝은 `interfacial_impedance_formulation_assb_cathode` (Choi 2024 · Fig 4) 에서, 등방 ↔ 금형 계산 선례는 `martinbouvard2003_dem_composite_cold_compaction` 에서 찾는다 (§7-4) | 복합 양극 값 · 응력 상태 설명 · 같은 압력 대조 |
| **단계 6** (탈압 · 되돌아옴) | 없음 — '천천히 감압' 서술뿐.  [판독] CIP 단면의 긴 틈은 가설 재료일 뿐 (원인 미상) | 되돌아옴 값 · 감압 속도 · 균열 기준 |
| **단계 7** (형상 · 피복 · 수송) | 정성만: 단축 → *"some porosity and distinct grain boundaries"* → 성능 제한 (LLZO 문헌 인용) · 등방 → 계면 접촉 ↑ · 접촉 임피던스 ↓ (값 없음) | 수송 값 · 대조 |
| **후보 D0** (지금 DEM) | 직접은 없음.  간접: 우리 DEM = 금형 벽 없는 (가로 주기) 단축 — Fig. 1b 의 구배는 재현 대상이 아니라는 범위 표지 | DEM 한계 진술 없음 |
| **후보 A′-0** (판 · 벽 · AM 자리 접촉 규칙) | 간접: 금형 벽 마찰이 밀도 편차의 원인이라는 문장 = **펠릿 규모를 풀 때** 벽 마찰 접촉이 필요하다는 근거 (RVE 규모에서는 해당 없음) | 마찰 계수 · 측압 계수 값 |
| **후보 A · A′ · B · C · C′** | 없음 | — |
| **후보 M0** (균질화 압밀 · Heckel · 캡) | ★ **쓰면 안 되는 자료 표지**: 문헌의 등방 압력 ↔ 밀도 점들은 상관이 없다 (CIP 22 행 r = +0.01 [카드 산술]) — 재료 · 소결이 섞인 값이라 Heckel · 캡 모델의 맞춤 · 검증에 못 쓴다.  등방 (정수압) 압밀은 캡 모델의 정수압 축 보정에 맞는 실험 꼴이지만 [카드 추론] 이 논문은 압력별 곡선을 주지 않는다 · HIP 기전 지도는 참고 [30] (후보 표 N-65) | 압력별 밀도 곡선 · P_y |
| **U0–U6** | 없음 | — |
| **R1 · R2 · R5 · R7** | 없음 | — |
| **R3** (SE 입자 경계 기억) | 정성 관찰 (다른 재료): 단축 그린 펠릿 단면에는 입계 그물이 뚜렷하고 CIP · WIP 뒤에는 안 보이거나 결정 모양이 바뀐다 (Fig. 3c–e) — 경계가 남는지는 가압 방식 · 온도에 달렸다는 방향 | LPSCl · 정량 |
| **R4** (탈압 · 되돌아옴) | 없음 (단계 6 과 같음) — 등방 공정의 감압은 '유지 뒤 대기 조건으로 이완' 이라는 순서만 | — |
| **R6** (SE 입자 형상 변형) | 정성 SEM 뿐 (WIP 뒤 각진 결정 — 변형이 아니라 재결정으로 읽힌다 [카드 추론]) | — |
| **결과 전 대조 항목** | (흐름 밖 표지로만) 안티페로브스카이트 세 점의 **방향** — 압력 · 온도 · 시간을 더하면 기공 12 → 1.8 → 0.15 % · '다른 재료 · 단층 분할 · 같은 압력 아님' 표지 필수.  등방 팔의 대조 항목이 필요하면 이 논문이 아니라 Choi 2024 의 같은 압력 짝 (복합 양극 · 원 논문 Fig 4 재판독 뒤) 을 등록한다 | LPSCl · 복합 절대값 비교 금지 |

- **재료 · 차원 · 조건 차이**: 안티페로브스카이트 (350 °C 용융) ↔ LPSCl · 순수 SE 펠릿 ↔ 우리 복합 양극 · 등방 414 / 345 MPa (+135 °C) ↔ 단축 300 MPa 상온 · 단층 분할 기공률 ↔ 진밀도 1.64 기준 · 실험 3D 부분체적 ↔ 우리 3D 계산 · 유지 10 s–5 min ↔ 우리 모델 시간 없음.

## 9. 적용 인사이트 (내 연구에 어떻게)
1. **우리 계산의 자리를 한 줄로 적는다** — "상온 · 단축 · 300 MPa · RVE (DEM 가로 주기 · 금형 벽 마찰 없음)".  이 논문의 분류로는 황화물의 표준 실험실 조건이고, 양산 후보 (WIP ≈490 MPa · 70–135 °C · 5–10 min) 와는 압력 · 온도 · 시간이 다르다.
2. **'등방 ↔ 단축' 을 말할 때는 변수 넷을 따로** — 압력 · 온도 · 유지 시간 · 순차 여부.  정본의 대조 자료 가운데 이 논문 · benhadjali2026 · Ketter 2025 는 이 넷이 섞여 있어 '등방이라서' 라는 문장의 근거가 못 된다; 같은 압력 짝이 설계에 있는 것은 Choi 2024 (복합 양극 · 세 방식 × 300 · 400 · 500 MPa) 하나이니 그 문장은 그 논문 Fig 4 의 같은 압력 짝을 읽은 뒤에 쓴다 (§7-4).
3. **펠릿 실측은 금형 평균이다** — 벽 마찰이 낀 값이라는 표지를 대조 항목에 붙이고, 가능하면 펠릿 두께 / 지름 · 펀치 · 윤활을 기록 요청 목록에 넣는다 (단계 0).
4. **문헌 '상대 밀도 ↔ 압력' 점을 모아 압밀 모델을 맞추지 않는다** — 이 논문 자신의 모음이 상관 0 을 보인다 (재료 · 소결 · 정의가 섞인다).
5. **기공률 연산자를 값 옆에** — 단층 분할 0.15 % 와 질량 기준 기공은 다른 양이다.
6. **(흐름 밖 · 공정 규모)** 기술경제 인용은 인쇄값 (~$1–20K/GWh) 을 그대로 쓰지 말 것 — SI 수식의 면적이 1/240 로 잡혀 있다 [카드 산술].  규모 감각이 필요하면 '장비 한 대 유효 부피 0.75 m³ · 주기 30–50 분 · 셀 4,000 m³/GWh (원문 가정 기준 검산)' 을 쓴다.

## 10. 인용 가능 문장 (deck/paper용 — 표지 그대로)
- "In their Focus Review, Dixit, Beamer et al. note that sulfide, argyrodite and anti-perovskite electrolytes 'are generally processed into cells at room temperature and under uniaxial loading', and that uniaxial die pressing 'invariably leads to high variation in density throughout the compact due to friction at die walls' (ACS Energy Lett. 2022, 7, 3936–3946)."
- "Standard isostatic pressing equipment covers 600 MPa at 20 °C (CIP), 500 MPa at 150 °C (WIP) and 207 MPa at 2000 °C (HIP) (Dixit et al. 2022, Table 1)."
- "As a proof of concept, an anti-perovskite pellet showed ~12 % porosity after uniaxial pressing, ~1.8 % after cold isostatic pressing (414 MPa, room temperature, 10 s) and 0.15 % after warm isostatic pressing (345 MPa, 135 °C, 5 min) by synchrotron tomography; the uniaxial pressure was not reported, so this is not a comparison at equal pressure (Dixit et al. 2022, Fig. 3 and SI)."
- "The same review states that most reports use 200–250 MPa for CIP, a choice that is 'most likely arbitrary', that no correlation exists between reported pellet density and isostatic pressing conditions, and that 'the literature data does not always report the impact of ISP versus standard conditions'."
- 국문: *"등방 가압 리뷰 (Dixit 2022) 는 황화물 SE 의 등방 가압 밀도 자료가 문헌에 없다고 적고, 자체 시연 (안티페로브스카이트 · 단축 ~12 % → CIP ~1.8 % → WIP 0.15 %) 도 같은 압력 대조가 아니다 — 우리 상온 단축 300 MPa 계산은 그 리뷰가 '황화물의 표준 조건' 이라 부른 쪽이다."*
- 국문 (금지 표지): *"Dixit 2022 를 '같은 압력에서 등방이 단축보다 조밀하다' 의 **측정 근거** 로 인용하지 않는다 (주장 문장과 다른 압력의 세 점뿐) · 기술경제 ~$1–20K/GWh 를 검산 없이 옮기지 않는다."*

## 11. 주의/한계 (over-claim 방지 · 원문 비판)
1. **같은 압력 대조가 없다** — 단축 그린 펠릿의 압력 · 유지 · 금형이 본문 · SI · 그림 어디에도 없고, CIP · WIP 는 그 펠릿을 다시 누른 것이다.
2. **CIP ↔ WIP 도 통제되지 않았다** — 압력 414 ↔ 345 MPa · 온도 상온 ↔ 135 °C · 유지 10 s ↔ 5 min 이 한꺼번에 다르다; 350 °C 에서 녹는 재료의 135 °C 는 고온 영역 (절대온도 비 ≥ 0.65 [카드 산술]) 이라 0.15 % 를 '등방 효과' 로 읽을 수 없다.
3. **기공률 = 단층 분할 값** — 복셀 크기 · 분할 기준 · 부분체적 위치 · 시료 수 · 오차 미인쇄 · 단축 펠릿 12 % 는 그림 없이 본문 한 줄 · 단면 축척 막대가 부분체적 크기와 맞지 않는다.
4. **재료 표기가 흔들린다** — 'Li3OHCl' · 'LiOHCl' (전하 불균형) · 조성 · 진밀도 · 입도 없음.
5. **'단축 가압은 밀도가 고르지 않다' 는 인용 + 개념도** — Fig. 1b 에 눈금이 없고 이 논문의 측정이 아니다; *"uniaxial pressing would result in …"* 는 추정문.
6. **'같은 압력에서 평균 밀도가 높다' 는 주장** — 값 없음 · 인용 [29]–[31] 은 HIP 기전 · 금속 적층 제조 (분말 성형의 단축 ↔ 등방 비교 문헌이 아니다 — 제목 기준 [카드 추론]).
7. **문헌 모음의 한계** — 등방 처리 값만 · 재료가 제각각 · 대부분 소결 뒤 밀도 · '1000 kN' 5 행을 200 MPa 로 그림 · '200 Bar' WIP 행을 200 MPa 자리에 그림 · '2400 MPa' 행 (그림에 없음 · 오기 가능성 [카드 추론]) · 'Carbon Die · 10 MPa · 1 hour' 행을 HIP 로 분류 (일축 열간 가압으로 읽힌다 [카드 추론]) · 15 개 출처가 본문 참고문헌에 없음 · 행 번호 중복.
8. **황화물 값 0 건** — LPSCl 은 셀 적층 조건 (WIP 490 MPa) 두 줄뿐이고 그 온도 · 유지 칸도 빈칸.
9. **이해 관계** — 공저자 5 명이 장비 회사 소속 · 장비 값 · 비용이 그 회사의 내부 설계값 (원문 표기는 '이해 상충 없음').
10. **기술경제 수식** — 면적 1/240 (팩 Ah 를 부하로 나눔) · 셀 적층 CIP 열 1/10 (나눗수 10⁷) [카드 산술 · §3-7]; WIP 주기 수 칸 (1) ↔ 수식 · 그림 (1.2) · HIP 만 연 7,370 h 가동 (CIP · WIP 는 4,160 h) · N/P 0.2 는 계산에 안 쓰임 · 'Typical Cycles' 시트는 비용 계산에 연결되지 않는다 (주기당 비용이 입력값).
11. **본문 ↔ SI 그림 번호** S1 · S2 엇갈림 · HIP 200 ↔ 207 MPa · 주기 시간 진술들 (§3-8).
12. **LLTO 영률 'MPa'** — 단위 의심 · 원 논문 [64] 확인 전 인용 금지.
13. **Fig. 3a 색 범례** — 캡션의 네 범례로 설명되지 않는 표지가 있다 (초록 계열 둘 · 주황 · LATP 504 MPa 두 행이 분홍 · ≈20 MPa 분홍) [판독].
14. ⚠ 이 카드의 판독 · 검산은 **[판독] · [카드 산술]** 표지로만 인용 · 기술경제 검산 값은 원문 값이 아니다.

## 12. 참고문헌 — 우리가 더 볼 것 (원문 목록 서지 그대로 + 이유 한 줄)
| # | 서지 (원문 그대로) | 왜 | 정본 카드 |
|---|---|---|---|
| 26 | Mahesh, M. L. V.; Bhanu Prasad, V. v.; James, A. R. A Comparison of Different Powder Compaction Processes Adopted for Synthesis of Lead-Free Piezoelectric Ceramics. Eur. Phys. J. B 2016, 89 (4), 108. | ★ '단축 가압 → 밀도 편차' 문장의 근거이자 **서로 다른 압축 방식을 같은 분말로 견준** 원전 후보 — 의도 (같은 압력 단축 ↔ 등방) 를 실제로 채울 수 있는지 (세라믹 · 재료 다름) | 없음 (benhadjali2026 L434 가 인용만) |
| 25 | Song, J. -H; Evans, J. R. G. A Die Pressing Test for the Estimation of Agglomerate Strength. J. Am. Ceram. Soc. 1994, 77 (3), 806−814. | 금형 가압 곡선에서 응집체 강도를 읽는 법 — Fig. 1b 문장의 다른 근거 (c · 단계 4) | 없음 |
| 27 | Attia, U. M. Cold-Isostatic Pressing of Metal Powders: A Review of the Technology and Recent Developments. Crit. Rev. Solid State Mater. Sci. 2021, 46 (6), 587−610. | CIP 기술 · 기전 총설 — 시간 · 온도 · 압력 세 변수 · 600 MPa 의 출처 (M0 · 단계 5) | 없음 (benhadjali2026 L435 가 인용만) |
| 30 | Swinkels, F. B.; Wilkinson, D. S.; Arzt, E.; Ashby, M. F. Mechanisms of Hot-Isostatic Pressing. Acta Metall. 1983, 31 (11), 1829−1840. | HIP 기전 지도 (M0 계보) | 없음 — 후보 표 N-65 |
| 69 | Lee, Y. G.; Fujiki, S.; Jung, C.; Suzuki, N.; Yashiro, N.; Omoda, R.; Ko, D. S.; Shiratsuchi, T.; Sugimoto, T.; Ryu, S.; Ku, J. H.; Watanabe, T.; Park, Y.; Aihara, Y.; Im, D.; Han, I. T. High-Energy Long-Cycling All-Solid-State Lithium Metal Batteries Enabled by Silver−Carbon Composite Anodes. Nat. Energy 2020, 5 (4), 299−308. | ★ LPSCl 계 파우치 셀 WIP 490 MPa — 양산 조건의 원전 · 복합 양극의 WIP 뒤 기공 값이 있는지 (i · 단계 5) | 없음 (`spencerjolly2023_*` · `minnmann2021_jes_*` 가 인용만) |
| 71 | Kitajima, S.; Ryu, S.; Ku, J.; Kim, S.; Park, Y.; Im, D. Methodology for Enhancing the Ionic Conductivity of Superionic Halogen-Rich Argyrodites for All-Solid-State Lithium Batteries. Mater. Today Commun. 2021, 28, 102727. | LPSCl 계 파우치 WIP 490 MPa (xlsx 10 번) — 조건 · 밀도 (a · i) | 없음 (`he2023_*` · `feng2020_*` 가 인용만) |
| 17 | Dixit, M. B.; Singh, N.; Horwath, J. P.; Shevchenko, P. D.; Jones, M.; Stach, E. A.; Arthur, T. S.; Hatzell, K. B. In Situ Investigation of Chemomechanical Effects in Thiophosphate Solid Electrolytes. Matter 2020, 3 (6), 2138−2159. | '단축 가압의 국소 미세구조 차가 셀에 치명적' 의 근거 + 이 논문 단층 방법의 출처 (SI ref 28) — 황화물 펠릿의 기공 불균일 (a · j · 단계 7) | 없음 |
| 64 | Cooper, C.; Sutorik, A. C.; Wright, J.; Luoto, E. A.; Gilde, G.; Wolfenstine, J. Mechanical Properties of Hot Isostatically Pressed Li0.35La0.55TiO3. In Advanced Engineering Materials; Wiley-VCH Verlag, 2014; Vol. 16, pp 755−759. | LLTO 영률 '223 ↔ 192 MPa' 의 단위 확인 | 없음 |
| 70 | Coeler, M.; van Laack, V.; Langer, F.; Potthoff, A.; Höhn, S.; Reuber, S.; Koscheck, K.; Wolter, M. Infiltrated and Isostatic Laminated Ncm and Lto Electrodes with Plastic Crystal Electrolyte Based on Succinonitrile for Lithium-Ion Solid State Batteries. Batteries 2021, 7 (1), 11. | '200 Bar · 70 °C · 10 min' 등방 적층 (xlsx 28 번) — Fig. 3a 의 'WIP 70 °C' 표지가 200 MPa 인지 20 MPa 인지 | 없음 |

---

## [미확인] 목록
- 단축 그린 펠릿의 압력 · 유지 시간 · 금형 · 펀치 수 · 윤활 · 펠릿 지름 · 두께 · 질량.
- 안티페로브스카이트의 실제 조성 ('Li3OHCl' ↔ 'LiOHCl' ↔ 2 : 1 배합) · 진밀도 · 입도 · 녹는점.
- 단층의 복셀 크기 · 분할 기준 · 부분체적 위치 · 시료 수 · 반복 · 오차 · 단면 축척.
- CIP · WIP 의 승압 · 감압 속도 · 감압 뒤 치수 변화 · 균열 유무 판단.
- 질량 기준 밀도 · 이온 전도도 · 임피던스 (자체 시연 시료).
- 같은 압력의 단축 ↔ 등방 대조 값 (어느 양도).
- LPSCl · 황화물 SE · 복합 양극의 등방 가압 기공 · 밀도.
- xlsx 의 '1000 kN' → 압력 환산 · '2400 MPa' · '200 Bar' · 'Carbon Die' 행의 원 논문 값 · Fig. 4b 'Three Processing Conditions' 의 내용.
- 'Typical Cycles' 시트의 단위 · 그 값의 출처 · 주기당 비용 ($400 · $500 · $1,750) 의 산출 근거.
- LLTO 영률의 단위 (ref 64).
- benhadjali2026 원문 p.3 의 문장 ('이방성' 낱말) 과 그 [13]–[17] 서지.
- 라이선스 종류.

## 원문 대조 기록 (이 카드 작성 중 직접 확인한 것 · 2026-11-12)
- 서지: 후보 표 N-63 · benhadjali2026 L433 의 서지 (저자 11 명 · 제목 · ACS Energy Lett. 7 (2022) 3936–3946 · DOI) = 원문 첫 쪽 · 쪽 머리글 · 꼬리글과 같음 — 다른 점 없음.  원문에만 있는 것: 'Focus Review' · 공동 1저자 · 접수 2022-08-26 · 승인 09-28 · 게재 10-18.
- 본문 11 쪽 · SI 13 쪽 (13 쪽째는 빈 쪽) 글자 층 전수 + 쪽 렌더 대조.  숫자: 3–10 mAh cm⁻² · < 10 % · > 70 % · 1 mA cm⁻² · < 100 µm · < 50 µm · 1000 °C · 10 h · 100–400 °C · 600 MPa (87 000 psi) · 150 °C (302 °F) · 10–20 min · 200 MPa (30 000 psi) · 2000 °C · 3 m · 5 m · 표 1 (20/68 · 150/302 · 2000/3632 · 600/87 · 500/72.5 · 207/30) · 200–250 MPa · ~12 % · ~1.8 % · 0.15 % · 300 × 300 × 300 µm³ · 10 mm · 10 µm · ~223 MPa · 192 MPa · 85–100 % · 1000 cycles · 50 million · 2040 · 4 mAh cm⁻² · N/P 0.2 · 75 µm · 500 µm · 0.6 · 10-year · 8–15 · $1–20K/GWh · > 99 % · Fig. 5b 의 열여덟 값 · 414 MPa · 10 s · 135 °C · 345 MPa · 5-minute · 2 : 1 · 350 °C · 6 h · 2-BM-B · 92–95 % · 1913 · 1917 · 1929 · 1940s–1950s · mid-1950s · 1960s — 전부 위치 확인.
- 낱말 전수 검색 (본문 · SI): anisotrop 0 · spring(-back) 0 ('Springer' 1) · recover 0 · crack 0 · discrete element 0 · finite element 0 · hardness 0 · stack pressure 0 · relative density 0 · LPSCl 은 그림 · xlsx 에만 · plastic 2 (자루 · 참고문헌 제목) · yield 1 (동사) · creep 2 · friction 2 · lubric 1 · relax 1 · releas 3.
- xlsx 둘: `python3 -I` + openpyxl (read_only) 로 값 (data_only=True) 과 수식 글자 (data_only=False) 를 따로 읽음 — 'Technoeconomics' (행 1–23 · 열 B–AP) · 'CIP-WIP-HIP System' · 'Typical Cycles' · 'Sheet1' (51 자료 행 · 열 18).  매크로 · 외부 연결 없음 (메인 세션 확인).
- 판독: Fig. S3 표지 17 개 = xlsx 'Final Density' 24 행 (겹침 7) 전부 일치 (압력 ≤ 0.8 MPa · 밀도 ≤ 0.02 %p 차 · '1000 kN' 5 행만 200 MPa 자리) · Fig. 3a 눈금 맞춤 뒤 표지 값이 xlsx 압력 (504 · 400 · 300 · 250 · 220 · 200 · 150 · 132 · 127 · 44 · 10 / 490 · 400 · 80 · 50 MPa) 과 2 % 안.
- 기술경제 검산: xlsx 값으로 Fig. 5b 여섯 줄 · Fig. 5c–e 의 2040 년 끝값 · 장비 대수 (7.7 · 12.9 · 9.5) 재현 → 면적 · 나눗수 추적 (§3-7).
- 그림: 크롭 53 장 전부 열어 봄 (도구 11 장 → 10 장 다시 자름 · 손 42 장 · 첫 확인 뒤 6 장 다시 자름 — `figures.json` `missing_labels_resolved`).
- 정본 중복 확인: `litdb/papers/` 목록 530 장 (작업 시작 때 · push 직전 원격 끝에서 다시 본 532 장에도 없음) · DOI '2c01936' · 'Role of Isostatic Pressing' · 'dixit' grep — 카드 없음 (benhadjali2026 이 이 논문을 [12] 로 인용 · 같은 저자들의 후속 *Isostatic pressing of multilayer pouch cells and its implications for battery manufacturing* (Device 2 (2024) 100370 — 서지는 그 카드 L438 에 적힌 대로 · 이 논문의 참고문헌 목록에는 없다) 도 정본 카드 없음 · 다른 Dixit 논문은 famprikis2019 · kodama2020 · lei2026 · nosrati2026 이 인용만).
- 정본 대조 (그 카드들에 적힌 값 · 원 논문 재확인 아님): `benhadjali2026_*` L11 · L421 · L433–438 · 비교 문서 A · F 절의 11-06 줄 / `interfacial_impedance_formulation_assb_cathode` L69 · L98–99 · L184–187 · L212–217 / `ketter2025_*` L14 · L74 · L191 / `jun2026_*` L103 / `cronk2026_lis_positive_electrode_geometry_fem` L59 / `luan2025_graded_cathode_400whkg_pouch` L76 / `martinbouvard2003_dem_composite_cold_compaction` L22–26 · L67–68 · L75 / `dem_mechanical_stresses_ssb_electrode_cycling` L7 · L30 / `cardenasbarrantes2022_soft_hard_grains_compaction_experiment_dic` L38 / `arzt1982_particle_coordination_densification_spheres` L435 / `cottrino2013_insitu_xct_granulated_alumina_die_compaction` L27 · L31 · L187–189.  'isostatic · 등방 · WIP · CIP' 낱말이 있는 정본 카드는 grep 으로 36 장 (이 카드 제외) — 줄 단위로 훑었고 전수 정독은 아니다.

## 🔗 관련 카드
- 이 논문을 인용한 카드: `benhadjali2026_wip_vs_cup_pressing_assb_cathode_dem` (참고 [12] · L433 · L421 — §0-1 대조).
- 등방 · 온간 · 열간 가압 (정본): `interfacial_impedance_formulation_assb_cathode` (Choi 2024 · UP-C ↔ IP-C ↔ IP-P × 300 · 400 · 500 MPa — 같은 압력 짝이 설계에 있는 카드) · `luan2025_graded_cathode_400whkg_pouch` (파우치 등방 500 MPa · 2 min) · `ketter2025_resistor_network_models_predict_transport_properties` (LPSCl 등방 500 MPa 60 min 펠릿) · `jun2026_ppma_econductive_binder_si_lowpressure_assb` (WIP 450 MPa · 80 °C · 5 min 파우치) · `cronk2026_lis_positive_electrode_geometry_fem` (WIP 500 MPa · 80 °C) · `larson2025_hot_pressing_argyrodite_low_stack_pressure_conductivity` (150 °C 열간 단축 · 순수 LPSCl) · `thompson2026_high_pressure_densification_lps_lpscl_xrd_tomography` (준등방 초고압) · `minnmann2021_jes_charge_transport_bottlenecks` (WIP 한 자릿수 기공 언급 — Lee 2020 인용) · `dem_mechanical_stresses_ssb_electrode_cycling` (LIGGGHTS 등방 압축 DEM).
- 계산 · 모형에서 등방 ↔ 금형 (일축): `martinbouvard2003_dem_composite_cold_compaction` (무른 + 단단한 구 혼합 · 등방과 close die 두 하중 · 구속 계수 K_h · K_cd) · `bouvard2000_hard_soft_powder_densification` (금형 · HIP 실험과 모형 총설) · `cardenasbarrantes2022_soft_hard_grains_compaction_experiment_dic` (등방 압밀 법칙의 일축 확장) · `cardenasbarrantes2020_rigid_deformable_mixture_compaction_nscd` · `cantor2020_compaction_model_highly_deformable_particles` (등방 압축 NSCD).
- 금형 (단축) 가압의 밀도 구배를 본 실험 (정본): `cottrino2013_insitu_xct_granulated_alumina_die_compaction` (알루미나 과립 · 금형 안 in situ 단층 · 밀도 지도는 정성).
- 이 논문이 인용한 문헌의 이웃 카드: `arzt1982_particle_coordination_densification_spheres` (참고 [30] Swinkels · Wilkinson · Arzt · Ashby 의 계보) · `kakar1967_deformation_theory_hot_pressing` (열간 가압 변형 이론) · `spencerjolly2023_ag_graphite_interlayer_operando_xrd` (참고 [69] Lee 2020 의 Ag–C 인터레이어).
- 단축 냉간 가압의 순수 LPSCl 밀도 (정본): `doux2020_pressure_effects_sulfide_se_jmca` · `lee2025_heckel_argyrodite_powder_densification_nanoindentation` · `var2026_sulfide_se_mechanical_properties_local_indentation_pellet` · `korjus2025_lpscl_densification_multiscale_insitu_xct_eis_qens` · `miss2026_insitu_conductivity_porosity_pressure_compaction`.
- 후보 표의 이웃 (카드가 생기면 서로 가리킬 것): N-64 Hayashi 2025 (WIP 복합 양극 치밀화) · N-65 Swinkels 1983 (HIP 기전).
- 같은 저자들의 후속 (정본 카드 없음 · 서지는 `benhadjali2026_wip_vs_cup_pressing_assb_cathode_dem` L438 에 적힌 대로): M. Dixit, C. Beamer, R. Essehli, A. Bisht, R. Amin, M. Li, J. Sharma, T. Rabe, M. Balasubramanian, I. Belharouak, Isostatic pressing of multilayer pouch cells and its implications for battery manufacturing, Device 2 (2024) 100370 — 파우치 셀 등방 가압의 측정이 있을 원전 후보 (이 작업에서 보지 않았다 [미확인]).
- 후보 표 N-64 의 카드 (2026-11-12 추가 · 이 논문을 [12] 로 인용): [`hayashi2025_wip_temperature_void_xct_wet_process_ncm111_lpscl_cathode`](hayashi2025_wip_temperature_void_xct_wet_process_ncm111_lpscl_cathode.md) — 슬러리 도포 NCM111 (LiNbO₃ 코팅) + Li₆PS₅Cl 시트의 WIP (600 MPa 하나 · 상온–190 °C · 유지 1 s–1 min) · 감압 뒤 싱크로트론 CT 의 기공 + 탄소 복셀 분율 0.19 → 0.057 (상온) → ≈0.04 (100 · 150 °C) · 압력 축 · 같은 압력의 단축 대조 없음.
- 후보 표 N-65 의 카드 (2026-11-16 추가 · 참고 [30] 의 원문): [`swinkels1983_hip_densification_plastic_yield_creep_mechanisms`](swinkels1983_hip_densification_plastic_yield_creep_mechanisms.md) — 납 · 주석 · PMMA 분말의 열간 등방 가압 (실리콘 기름 · 1.38–13.79 MPa · 27–150 °C · 밀도 연속 측정) · 소성 항복 · 멱법칙 크리프 모델 (Arzt 1982 배위수 · 접촉 면적) · 위 L459 서지는 원문과 같다 · L215 의 '벽 마찰 없음 → 평균 밀도 · 균일성' 문장은 이 논문에 없다 (서론의 등방 모델 ↔ 금형 자료 한 줄뿐 — 그 카드 §0-1).

## 🗨️ Q&A 로그
<!-- "Q&A 작성해줘" 트리거 시 직전 질문/답 누적 -->
