Repository: yonghoon7153-source/Yonghoon-DEM-DFT

# 📚 LITDB — 문헌 단일 시스템 (**SE·DFT 축 + DEM·MPM 축, 두 트랙**)

> **앞으로 논문은 여기서만 본다.** 여러 곳(db/literature, kb/papers, db/properties, Excel)에 흩어진 문헌을 한 곳에서 생각·참고·비교하기 위한 통합 MD 시스템.

## 왜 트랙이 둘인가
`INDEX.md` 는 argyrodite 전해질 축이라 접촉역학·MPM·건식전극 digest 가 들어갈 자리가
없다. 그래서 한때 64편이 **어느 인덱스에도 없었다**(open_items #7). 축을 나눠 그 구멍을
닫았고, 한 분모로 세면 “159편 중 98편 미언급” 같은 **가짜 미결**이 나온다
(`comparison_vs_ours.md:8`). 분리는 실측 근거가 있는 결정이다 — 합치지 말 것.

⚠ 이 표의 **편수는 적지 않는다.** 손으로 쓴 수는 반드시 낡는다(README 자신이 세 번 틀렸다).
현재값은 `python3 tools/litdb/build_index.py --check` 로 본다.

File: litdb/papers/figueroa2009_vdw_adhesion_mixing_segregation_bond_number_phase_diagram.md (part 2 of 2)
<!-- digest 표준 양식 확장 (paper-level STANDALONE). ★ = 사용자가 특히 원한 항목. 깊이 기준 = bazzoun2026_dem_fem_rnm_ionic.md ·
| 근거 문단 20 | 초록 · 공백 · JKR / Hamaker / D₀ / DMT · 모델 선택 · IS · Bo · 판정 규칙 · 이원 가정 · 충돌 시험 · 가정 둘 · 텀블러 · 점착 세기 고르기 · β > 0.5 · b · e / f · h / i · β = 0.5 · a / c · d / g · 결론 | `txt_p*.png` | 원문 인용용 |
- 그림 크롭은 도구 관례대로 **캡션 제외** (캡션은 `figures.json`) · 표는 캡션 포함 · 식은 번호 포함 (αβ³ 머리줄은 식 27 · 30 에).

## 6. Post-processing ★
- **무엇을 (원문)**: IS (농도 표준편차) 의 바퀴별 궤적 · 끝 세 점 평균 · 비점착 짝과의 크기 비교 · 스냅숏 정성.
- **안 한 것**: 반복 · 오차 · 정규화 지수 (Lacey) · 군집 크기 · 밀도 측정 · 접촉 분율 · 벽 부착 수 · 충돌 통계 · 회전 속도 · 실험 대조.
- **이 카드의 후처리**: 그림 2 원 래스터 표지 9 · 경계 33 열 판독 (인쇄 식과 대조) · 그림 3 극값 7 (`digitized.csv`) · 표 2 · 3 의 Bo → ℜ 재계산 · (β, ϕ) 역산 · 케이스별 부호 판정 · Fc · 항복 힘 어림 · Fr · 시간 · Γ 역산 · 우리 덱 ℜ 분류 — 재현 스크립트 = 작업 스크래치 (`fig2_digit.py` · `fig2_curves.py` · `fig3_digit.py` · `calc.py`) · 값은 csv 와 이 카드에 있다.

---

## 7. 우리 DEM+MPM 대비 → `our_dem_baseline.md` (⚠ 정본 브랜치에서는 값 자리표시 상태 — 우리 수치는 리포 문서 출처를 병기해 적는다)

### 7-1. 비교표 (모든 행에서 **점착 입력 · 입자 · 회전 세기 · 상 수가 다르다** — 이 논문 = 가상 4 mm 구 · 고른 Γ · 5 rpm · 이원 ↔ 우리 = µm SE · NCM (거친 입자 parcel) · 3 상 · 75 rpm)
| 항목 | 이 논문 | 우리 믹서 DEM (B 계열) | 같음 / 다름 · 왜 |
|---|---|---|---|
| 점착 힘 법칙 | JKR + Thornton–Ning (탄소성 · 떼는 힘 3πΓR\*) | SJKR (CED × 겹침 면적) · 논지 §2-1 = JKR (3/2)πWR\* | 법칙 다름 · 모든 쌍에 같은 법칙이면 ℜ 에서 상수 약분 |
| 혼합쌍 세기 | **기하평균** (Γ12² = Γ11Γ22) | **기하평균** (B 덱 · 논지 §4 D2 · `docs/reviews/mixer_b1_pair_20261120/README.md`) | **같다** — min (Li 2003 · 2005) 와 달리 이 논문이 우리 규칙의 직접 선례 |
| 쌍 Bo 꼴 | 2πΓR\*/(가벼운 쪽 무게) | Bo_code = SJKR 평형 겹침 힘 ÷ 무게 (`scripts/make_mixer_deck.py` `bond_for_ced` · alizadeh2018 카드 §7) | 꼴 같음 · 전계수 O(1) 다름 → 절대 Bo 견줌은 O(1) 한정 |
| 판정량 | ℜ1 · ℜ2 (입력 쪽) → IS (출력 쪽) | Lacey M (16×16×4 · 12×12×3 · 8×8×2) · SE 군집 분율 · AM–SE 접촉 분율 | 그들 IS = 비정규화 · 우리는 정규화 · **부호만** 견준다 |
| 입자 · 비 | 크기비 0.5 · 0.75 · 0.85 · 밀도비 0.52 · 1 · 1.92 | SE d 1 · AM_S 4 · AM_P 9 µm · ρ 2.00 · 4.80 g/cm³ (논지 §2-3) → 크기비 **0.111 · 0.25** · 밀도비 **0.417** | 우리 크기비는 그들 검증 (≥ 0.5 정확 · 0.5 기본에서 실패) 밖 |
| 드럼 · 회전 | 28 d × 4 d 주기 · 5 rpm · Fr ≈0.0016 [카드 산술] | 3D · 반지름 13.14 mm · 75.04 rpm · Fr 0.0827 (`li2005_…` §7-1) | Fr 약 50 배 |
| 벽 | 큰 입자 성질의 입자 (작은–벽 = 다른 종 쌍) | γ_W/γ_SE **0.00256** (`docs/reviews/mixer_b2_u_development_20261122/README.md`) | 그들 벽은 M 케이스에서 가장 센 쌍과 같다 · 우리 벽은 SE 의 0.26 % — 벽이 '숨은 짝' 인지가 다르다 |
| 시간 | 좌우 분리 → 5–14 바퀴 | 층상 충전 → 2 바퀴 | 우리 판독이 점근인지 따로 보여야 |
| 강성 | 30 MPa (낮춤 · 인용 [33]) | E 연화 · 덱별 강성 배율 + 겹침 계약 (CLAUDE.md 믹서 줄) | 같은 관행 · 둘 다 점착을 힘 (Bo) 으로 맞춤 — 에너지 불변 (haervig2017) 은 둘 다 안 지킴 [카드 추론] |
| 상 수 | 이원 | 3 상 (SE · AM_S · AM_P) | 이원 부분계 셋으로 나눠 적용 [카드 해석] |

### 7-2. ★ 논지 §2-3 의 판가름 수 = 이 논문 식 (30) · (32) 의 위 경계 ([카드 산술] · 1 = SE · 2 = AM)
- 이 논문: αβ³ < 1 (SE 가 작고 가볍다) 이면 ℜ1 = ϕ(1+β)/2 (식 25) · ϕ = √(Γ11/Γ22) = √(W_SS/W_AA) = **√(γ_S/γ_A)** · 작은 것끼리 (SE–SE) 가 이기는 E 경계 = ϕ > 2/(1+β) (식 32).
- 논지 §2-3: *"SE–SE 응집이 SE–AM 부착을 이기려면 W_SS/W_AS > 1.8 (AM_S 1.6) — 기하평균 규칙이면 √(γ_S/γ_A) > 1.8 ⇒ γ_A/γ_S < 0.31 (AM_S 0.39)"* — 1.8 = 2/(1+β) (β = 1/9) · 1.6 = 2/(1.25) (β = 1/4).
- ⇒ **같은 식이다**: 문턱 γ_A/γ_S = ((1+β)/2)² = **0.3086** (AM_P) · **0.3906** (AM_S) [카드 산술].  반대쪽 (AM 끼리 = 식 31): ϕ < (β³+β²)α/2 = 0.00286 (AM_P) · 0.0163 (AM_S) ⇔ γ_A/γ_S > **1.22 × 10⁵ · 3.77 × 10³** — 논지 *"AM 끼리 뭉치려면 수천 배 이상"* 과 같은 쪽 (li2003 · li2005 카드 §7-2 와 같은 수).
- ⇒ 논지 §2-3 의 산술은 **새 유도가 아니라 Figueroa 2009 식 (25) · (30)–(32) 의 재유도** 로 인용해야 한다 (결합 규칙 · 가벼운 쪽 무게 · R\* 까지 같다).  남는 우리 몫 = 재료 (γ_NCM/γ_LPSCl 실측) · 크기비 0.11 · 3 상 · 거친 입자 · 공정.

### 7-3. ★ 우리 B1 · B2 가 이 상태도에서 어디인가 ([카드 산술] · 결과 전 예측이 아니라 분류 · α 0.417)
| 부분계 | β | 팔 | ϕ = √(γ_SE/γ_AM) | ℜ1 | ℜ2 | 상 (이 논문 규칙) | 그림 2 대비 |
|---|---|---|---|---|---|---|---|
| SE/AM_P | 0.111 | U (γ_AM/γ_SE 0.1) | 3.16 | **1.757** | 9.0 × 10⁻⁴ | **E** (SE 끼리) | ϕ 3.16 = 그림 축 (≤ 2.5) 밖 · 위 경계 1.80 위 |
| SE/AM_P | 0.111 | C (1) | 1.00 | 0.556 | 2.9 × 10⁻³ | **M** (SE 가 AM 에) | 위 경계 1.80 · 아래 0.0029 사이 깊숙이 |
| SE/AM_S | 0.25 | U | 3.16 | **1.976** | 5.1 × 10⁻³ | **E** | 위 경계 1.60 위 |
| SE/AM_S | 0.25 | C | 1.00 | 0.625 | 1.6 × 10⁻² | **M** | — |
- **B1 ↔ B2 는 같은 ℜ** (모든 쌍 ×100) — 다른 것은 절대 Bo [카드 산술 · 기하평균]: SE–SE **0.212 → 21.2** · SE–AM_P (U) **0.121 → 12.1** · (C) **0.382 → 38.2** · AM_P–AM_P (U) 1.1 × 10⁻⁴ → 0.011 · (C) 1.1 × 10⁻³ → 0.11.  이 논문의 시험 쌍은 **1.42–44.8** (표 2 · 3) → **B2 의 SE 든 쌍은 시험 범위 안 · B1 은 모든 쌍이 그 아래** (원문의 *"not overwhelmed by collisional forces"* 를 못 지키는 쪽일 수 있다 [카드 해석]) · O(1) 규약 차 (§7-1) 한정.
- ★ **이 논문의 β = 0.5 결과가 우리에게 가장 중요한 경고**: 같은 부피에서 작은 : 큰 입자 수 비 = 1/β³ — 0.5 = **8 : 1** 에서 이미 *"small–small interactions happen far more frequently"* 로 기본 점착 (Bo ≈15) 예측이 둘 깨졌다 · 우리 SE/AM_P β 1/9 = **729 : 1** · SE/AM_S 1/4 = **64 : 1** (같은 부피 기준 · 실제 조성비는 덱마다 다름) [카드 산술] → B2-U 가 E 로 분류돼도 판독은 **무작위 대비 군집** (논지 §2-3 ⚠) 과 **절대 Bo 효과** 를 따로 봐야 한다.
- 벽: 그들 벽 = 큰 입자 성질 (작은–벽 = Bo12) · 우리 기하평균 벽 쌍 Bo_SE–벽 ≈ 0.10 × Bo_SE–SE → B1 0.021 · B2 2.1 (li2003 카드 §7-3 산술) — B2 에서 벽은 '살아 있는 짝' (그들 스냅숏에서 벽에 붙은 작은 입자와 같은 꼴 [판독]).

### 7-4. 공정 축 — 이 논문은 느린 회전 · 중력 극한
- 5 rpm · Fr ≈0.0016 [카드 산술] · 전단이 무게보다 크면 Bo 의 분모를 바꾸라고만 (Ref. [16] = Li & McCarthy 2006 · 후보 표 N-151 · 카드 없음) ↔ 우리 Fr 0.0827 (약 50 배) — ℜ 상태도를 우리 회전 세기로 옮길 근거가 원문에 없다.
- 원문 결론의 장치 이전 문장 (*"may be somewhat robust to device geometry"*) 은 한 장치 · 한 속도의 결과에서 나온 추측이다.

### 7-5. frame[5] — 어느 반쪽을 가졌나
- **가진 것**: 압밀 **전** 혼합 상태를 쌍별 힘 비 (ℜ · 기하평균) 로 분류하는 해석 규칙 + 점착 탄소성 접촉 DEM 의 부호 검증 + 크기비 0.5 에서 깨지는 방식 (쌍 확률 · 군집) — DEM 몫 (입자 배치 · 접촉망) 의 점착 · 결합 규칙 구현과 판독을 맞춰 볼 외부 틀.
- **없는 것**: 압밀 · 탈압 · 소성 형상 · 수송 · 실측 재료 · 실험 · 공정 축.  MPM 쪽과 닿지 않는다.  frame[4] — 이 논문의 이론 · DEM 은 서로를 맞춘 것 (실험 앵커 없음) 이라 교차 검증의 '실험' 반쪽이 비어 있다.

---

## 8. ★ 자세한 분석 — 우리 계획에 무엇을 주나
(이름 = 정독 지시서 3 절.  우리 값 = CLAUDE.md: DEM 18 배 연화 · E_eff 1.35 GPa · 순수 SE Heckel P_y 138 MPa / MPM E 1.53 GPa · σ_y 0.30 GPa · ν 0.49 / 랩 표준 = 순수 SE 300 MPa 기공 10–13 % · 진밀도 1.64 g/cm³ — 고정 · 판정 대상 아님.  이 논문 = 압밀이 없는 **혼합 단계**의 DEM — 가압 · 탈압 계획 칸은 대부분 "없음" 이고, 쓸 것은 '흐름 밖: Ⓒ 코팅 활물질 믹싱' 과 접촉 법칙 (후보 C′ · U3) 이다.  기공 숫자가 없어 랩 표준과 나란히 놓을 값은 없다.)

| 이름 | 이 논문이 주는 것 | 못 주는 것 · 한정어 |
|---|---|---|
| **단계 0** (기공 연산자 · 판정 기준 결과 전 등록) | 기공 쪽 없음.  믹서 쪽 결과 전 등록의 꼴 — **ℜ1 · ℜ2 → 상 (M / E) → 비점착 대비 혼합 지표 변화의 부호** 를 판독 전에 적는 꼴 (표 2 · 3) · ⚠ '점근' 은 시간 불변을 확인하고 적는다 (b · a 는 아직 내려가는 중이었다 §3-8) | 기공 · 밀도 · 연산자 |
| **단계 1–4** | 없음 | — |
| **단계 5** (3D 복합 압밀) | 간접 — 압밀 DEM 의 초기 배치 (혼합 상태) 가 점착 대비 · 크기비 · 밀도비로 갈린다는 해석 규칙 (논지 P3 사슬의 첫 고리) | 압밀 · 하중 몫 없음 |
| **단계 6** (탈압) | 접촉 하나 수준만 — Thornton–Ning 제하 가지 (바뀐 곡률 R\*_p · 떼는 힘 증가 FcU = 3πΓR\*_p · 끊김 −(5/9)FcU) 의 식 (10)–(13) | 덩어리 탈압 · 되돌아옴 없음 |
| **단계 7** (형상 · 피복 · 수송) | 간접 — M (다른 종 군집 · i) ↔ E (작은 입자만의 군집 · h · c) 가 압축 뒤 SE 경로 · 피복 차이로 이어진다는 논지 P3 의 앞 고리 (이 논문은 압축 · 수송을 재지 않았다) | 피복 · σ 없음 |
| **후보 D0** (지금 DEM) | ① 믹서 DEM 의 쌍별 점착 설계를 **같은 결합 규칙**으로 분류 (§7-3) ② 강성 낮춤 + 크기 키움 + Γ 를 Bo 로 맞춤 = 우리 덱과 같은 관행의 선례 ③ 그 관행의 함정 — 분리 에너지 불변 (haervig2017) 은 깨진다 · 근거 인용 [33] (Walton 1984) 은 확인 안 됨 | 압밀 DEM (E_eff 1.35 · 18 배 연화) 과 무관 |
| **후보 A′-0 · A · A′ · B · M0** | 없음 | 접촉 · 다물체 · 균질화 없음 |
| **후보 C · C′** (큰 변형 · 항복 캡 접촉 DEM) | **C′ 쪽 구현 예** — 점착 + 탄소성 법선 (식 4–13) + 벗겨짐 접선 (식 14–20) 을 한 DEM 에 묶은 식 전부 (Thornton–Ning 의 항복 판정이 접촉 반경 식 (7) · 제하는 바뀐 곡률) · 문헌 곡선 재현으로만 검증 (그림 3 · 4) | 압밀 밀도 영역 · 다접촉 보정 · 맞춘 값 · 검증 범위 없음 · σ_y 단위 의심 |
| **U3** (단단한 구를 소성 블록에 눌렀다 떼기) | **일부 (접촉 법칙 수준)** — 그림 3 = 가압 → 항복 → 소성 최대 → 제하 → 인력 구간 → 끊김 (잔류 접근 ≈11 nm · 최대 33.3 nm [판독]) — 접촉 법칙 회귀 시험의 꼴 | 연속체 블록 · 압흔 형상 없음 |
| **U0 · U1 · U2 · U4 · U5 · U6** | 없음 | — |
| **R1–R7** | 없음 (R4 는 접촉 제하 식만) | — |
| **결과 전 대조 항목** | ① 표 2 · 3 의 부호 (기본 점착 일치 6 · 반대 2 · 변화 없음 1) 를 우리 믹서 DEM 구현의 **정성 외부 대조** 로 (맞추는 데 쓰지 않음) ② B2-U / B2-C 판독 전 ℜ 분류 (§7-3: U = E · C = M) | 4 mm 가상 구 · 5 rpm · IS 비정규화 · 반복 없음 — 부호만 |
| **흐름 밖: Ⓒ 코팅 활물질 믹싱** (믹서 논지 · 11-23 결정) | ① ★ **'점착 비 기준' 의 해석 원전** — 논지 §2-3 문턱 0.31 · 0.39 = 식 (32) 경계 (§7-2) → 인용 · novelty 문장 좁히기 (G1 반례) ② 결합 규칙이 우리 덱과 같다 (기하평균) — min (Li 2003 · 2005) 판가름 수 감도 표의 한 칸을 원문으로 받침 ③ 크기비 0.5 에서 깨지는 방식 (쌍 확률 · 군집 · 덜 조밀한 군집의 바깥 이동) → 우리 β 0.11 판독 경고 ④ 절대 점착 세기 효과 (Bo 15 ↔ 30) = B1 ↔ B2 설계의 선례 ⑤ rpm 축 · 실측 입력 · 코팅 DEM 은 없다 (G2 · G3) | 건식 µm 재료 · 마찰 대전 · 습도 · 거칠기 · 3 상 없음 |

- **재료 · 차원 · 조건 차이**: 가상 4 mm 구 (E 30 MPa · Γ 0.2–1.6 J/m² · ρ 1000 기준) ↔ µm NCM / LPSCl (거친 입자 parcel 덱) · 3D 주기 슬랩 (축 4 입자) ↔ 3D 드럼 · 5 rpm (Fr ≈0.0016) ↔ 75 rpm (0.083) · 5–14 바퀴 ↔ 2 바퀴 · IS (비정규화) ↔ Lacey M · 이원 ↔ 3 상 · 실험 0.

## 9. 적용 인사이트 (행동)
1. **논지 §2-3 에 원전을 단다** — *"γ_A/γ_S < 0.31 (AM_S 0.39)"* 는 Figueroa · Li · McCarthy 2009 식 (25) · (30)–(32) (기하평균 결합 규칙 · 가벼운 쪽 무게 · R\*) 의 위 경계 ϕ = 2/(1+β) 와 같은 식이다 (§7-2) — 새 유도로 쓰지 않는다 (흐름 밖: Ⓒ · 문헌 근거).
2. **B2-U / B2-C 판독 전 기대 부호를 적는다** — 이 논문 규칙 = 우리 덱 규칙이므로 분류는 그대로: B-U = E (ℜ1 1.76 · 1.98) · B-C = M (0.556 · 0.625) [카드 산술 · §7-3] · 검증 꼴 = 같은 처음 상태 · 점착만 다른 짝의 혼합 지표 변화 부호 (표 2 · 3) [카드 해석 · 결과 전 문장으로 쓸지는 1저자].
3. **크기비 0.11 에서는 ℜ 분류로 끝내지 않는다** — 그들은 β = 0.5 (8 : 1) 에서 이미 쌍 확률 · 군집으로 기본 점착 예측이 깨졌다 → SE 군집은 무작위 대비로 · B1 ↔ B2 (절대 Bo) 차이를 '상' 효과와 섞지 않는다.
4. **군집의 밀도 반전을 판독에 넣는다** — 원문: 작은 입자 군집이 *"inherently less dense (due to voids in the packing)"* 라 바깥으로 간다 (c) · 크면 밀도 분리가 이긴다 (h) → 우리 SE–SE 덩어리도 크기 · 겉보기 밀도로 이동 방향이 바뀔 수 있다 → 덩어리 크기 · 위치를 따로 잰다 [카드 추론].
5. **벽 부착을 센다** — 그들 스냅숏의 벽에 붙은 작은 입자 (논의 없음 [판독]) · 우리 B2 의 SE–벽 Bo ≈2.1 (li2003 카드 산술) → 판독에 '벽에 붙은 SE 몫' 칸을 둔다 (G3 의 입자 수준 맞교환 근거 후보).
6. **'점근' 을 확인한다** — b (13.3 바퀴) · a 더 점착 (5.3 바퀴) 은 아직 내려가는 중이었다 (§3-8) → 우리 2 바퀴 판독은 '과도 상태' 로 적거나 M(t) 평탄을 먼저 보인다.
7. **강성 낮춤의 점착 쪽 영향을 시험으로** — 힘 (Bo) 으로 맞추면 분리 에너지가 어긋난다 (haervig2017) — 우리 덱의 강성 배율은 지금처럼 겹침 계약 · 민감도 팔로 지킨다 (인용으로 대신하지 않는다).

## 10. 인용 가능 문장 (deck/paper용 — 표지 그대로)
- "For van der Waals adhesion, Figueroa, Li and McCarthy compared pairwise granular Bond numbers Bo_vdw,ij = 2πΓ_ij R\*/((4/3)πg[R³ρ]_m) through ℜ1 = Bo11/Bo12 and ℜ2 = Bo22/Bo12; with the geometric-mean combining rule (φ = √(Γ11/Γ22)) and a lighter small particle, mixing is predicted for (β³+β²)α/2 < φ < 2/(1+β) and adhesion-enhanced segregation otherwise (Figueroa et al., *Powder Technol.* 195 (2009) 203–212)." [인쇄 p.4 · 식 22–32]
- "In particle-dynamics simulations of a rotating tumbler, this phase-diagram prediction held for size ratios of 0.75 and 0.85 at a base cohesion level (Bo12 ≈ 15), whereas at a size ratio of 0.5 two of four cases went the opposite way until the cohesion was doubled (Bo12 ≈ 30), which the authors attribute to small-particle clusters and the skewed probability of pair encounters (Figueroa et al. 2009)." [인쇄 표 2 · 3 · p.6–9]
- 국문 (한정어와 함께): *"표면 에너지가 다른 이원 분말에서 '작은–작은 쌍 Bond 수 ÷ 작은–큰 쌍 Bond 수' 가 1 을 넘으면 점착이 분리를 키운다 — 기하평균 결합에서 그 경계는 √(γ_작은/γ_큰) = 2/(1 + 크기비) 이고 (Figueroa 2009 식 32), 우리 논지의 γ_AM/γ_SE 0.31 이 이 식이다 (DEM 만 · 가상 4 mm 구 · 5 rpm · 크기비 0.5 이상에서만 정확)."*
- 국문 (금지 표지): *"Figueroa 2009 를 '점착 대비 혼합 예측이 실험으로 확인됐다' 의 근거로 쓰지 않는다 — 검증은 DEM 뿐이고 크기비 0.5 에서 기본 점착 예측이 둘 빗나갔다."*

## 11. 주의/한계 (over-claim 방지 · 원문 비판)
1. **실험 없음** — 이론과 DEM 은 서로를 확인할 뿐 실험 앵커가 없다 (frame[4] 의 실험 반쪽 비어 있음).
2. **가상 입자** — 4 mm · E 30 MPa · Γ 0.2–1.6 J/m² 는 Bo 를 맞추려 고른 값 · 케이스별 크기 · 밀도 · Γ [미확인] · 표 1 범위로 c 칸을 설명할 수 없다 [카드 산술 §3-6].
3. **판정 = IS 부호 한 번** — 반복 · 오차 없음 · e · f (+0.02 · +0.03) · d 기본 (−0.02) 은 잡음과 구분 불가 · '점근' 의 일부는 아직 변하는 중.
4. **결론의 *"all cases"*** — c 는 더 점착에서도 비점착보다 섞였다 (0.32 < 0.38).
5. **i 의 ϕ** — 본문 'Γ11 = Γ22' ↔ 그림 · 표 ϕ ≈0.75 (어느 쪽으로 계산했는지 [미확인]).
6. **인쇄 오기** — 결합 규칙 'Γ11Γ12' · 식 (1) E\* 제곱 없음 · 식 (16) ΔF 없음 · σ_y '0.3 [MPa]' · 구–구 Γ 표기 · 인용 번호 [4] · 그림 3 눈금 '0.5'.
7. **경계 인쇄 목록 불완전** — αβ³ > 1 의 M 쐐기 (그림 2c 에는 있음).
8. **강성 낮춤의 점착 영향 미논의** · 근거 [33] 미확인.
9. **텀블러 세부 결손** — 입자 수 · 채움률 · 시간 간격 · 반발 · 텀블러의 항복 응력 · IS 칸 정의 [미확인].
10. **크기비 · 장치 범위** — 정확하다고 한 것은 크기비 > 0.5 · 한 장치 · 5 rpm · 같은 부피 · 이원.
11. ⚠ 이 카드의 그림 판독은 원 래스터 화소 (그림 2 · 3) 와 눈대중 (그림 4–8) — 앞은 **[판독]** · 뒤는 **[판독 · 눈대중]** 으로만 인용 · Fc · 항복 힘 · Fr · Γ 는 **[카드 산술] (가정 병기)**.

## 12. 참고문헌 — 우리가 더 볼 것 (원문 목록 서지 그대로 + 이유 한 줄)
| # | 서지 (원문 그대로) | 왜 | 정본 카드 |
|---|---|---|---|
| 14 | H. Li, J. McCarthy, Controlling cohesive particle mixing and segregation, Physical Review Letters 90 (2003) 184301. | 쌍별 Bo 위계 첫 판 | `li2003_cohesive_mixing_segregation_pairwise_bond_hierarchy` |
| 15 | H. Li, J. McCarthy, Phase diagrams for cohesive particle mixing and segregation, Physical Review E 71 (2005) 021305. | ℜ · 경계식 (min 규칙) · 실험 | `li2005_cohesive_mixing_phase_diagrams_bond_ratio_dem_validation` |
| 16 | H. Li, J. McCarthy, Cohesive particle mixing and segregation under shear, Powder Technology 164 (2006) 58–64. | ★ 전단 지배일 때의 힘 척도 — G3 (회전 · 전단 축) | 없음 (후보 표 N-151) |
| 8 | K. Jain, D. Shi, J.J. McCarthy, Discrete characterization of cohesion in gas–solid flows, Powder Technology 146 (1) (2004) 160–167. | 'thermalized' 장치 (기체–고체 흐름) 에서 같은 접근 — G4 | 없음 |
| 33 | O. Walton, Application of molecular dynamics to macroscopic particles, International Journal of Engineering Science 22 (1984) 1097–1107. | 강성 낮춤 *"essentially no impact on flow kinematics"* 의 근거 — k · 후보 D0 | 없음 (`walton1993_…` = 다른 논문) |
| 23 | D. Tabor, Surface forces and surface interactions, Journal of Colloid and Interface Science 58 (1977) 2–13. | Tabor 수 원전 (식 (1) 의 E\* 제곱 확인 · µm SE 의 JKR / DMT 선택) — e | 없음 |
| 12 | D.V. Khakhar, J.J. McCarthy, J.M. Ottino, Radial segregation of granular materials in rotating cylinders, Physics of Fluids 9 (1997) 3600–3614. | 비점착 반경 분리 기준선 (텀블러) — m | 없음 |
| 22 | A.R. Savkoor, G.A.D. Briggs, The effect of tangential force on the contact of elastic solids in adhesion, Proceedings of the Royal Society of London. A 356 (1977) 103–114. | 벗겨짐 (식 14) 원전 — e | 없음 (wishlist 에 이미 있음) |
| 28 | C. Thornton, Z. Ning, A theoretical model for the stick/bounce behavior of adhesive, elastic-plastic spheres, Powder Technology 99 (1998) 154–162. | 법선 점착 탄소성 | `thorntonning1998_adhesive_elastoplastic_contact` |
| 30 | C. Thornton, K.K. Yin, Impact of elastic spheres with and without adhesion, Powder Technology 65 (1991) 153–166. | 접선 점착 | `thorntonyin1991_oblique_impact_elastic_spheres_adhesion` |
| 10 · 4 | K.L. Johnson, K. Kendall, A.D. Robert, …, Proc. R. Soc. Lond. A 324 (1971) 301–313 · B.V. Derjaguin, V.M. Muller, Y.U.P. Toporov, …, J. Colloid Interface Sci. 52 (1975) 105–108. | JKR · DMT | `johnson1971_jkr_surface_energy_contact_elastic_solids` · `dmt1975_adhesion_contact_deformation` |
| 5 · 19 · 20 | Geromichalos 2003 (PRL 90, 168702) · Samadani & Kudrolli 2000 (PRL 85, 5102–5105) · Samadani & Kudrolli (PRE 64(5)) | 젖은 분말 혼합 · 분리 (다른 점착) | 없음 (wishlist 에 이미 있음) |
| 7 | J.N. Israelachvelli (원문 철자), Intermolecular and Surface Forces, Academic Press, 1991. | 기하평균 결합 규칙 · D₀ 0.16 nm 의 출처 (책) | 없음 |

---

## 13. [미확인] 목록 (원문 10 쪽 전수에 없음)
- 텀블러 입자 수 · 채움률 · 드럼 기준 입자 (28 '입자') · 케이스별 크기 · 밀도 · Γ 의 실제 값.
- 시간 간격 · 반발 · 감쇠 · 텀블러의 항복 응력 (소성 가지가 켜졌는지) · 계산 비용.
- IS 칸 수 · 크기 · 3D 칸인지 단면인지 · 처음 IS 0.5 에서 시작한 정의.
- 반복 · 시드 · 오차.
- i 를 ϕ 1 로 돌렸는지 0.75 로 돌렸는지.
- 충돌 시험의 짝 (구–구 · 구–벽) · σ_y 단위.
- 강성 낮춤의 근거 [33] 의 내용.
- 감사 · 연구비.

## 원문 대조 기록 (이 카드 작성 중 직접 확인한 것 · 2026-11-23)
- 서지: 1저자 메모 · 후보 표 (I. Figueroa, H. Li, J. McCarthy · 제목 · Powder Technol. 195 (2009) 203–212) = 원문 첫 쪽 · 머리글과 같음 · DOI = 첫 쪽 아래 *"doi:10.1016/j.powtec.2009.06.002"* · 다른 점 없음 (원문 이름 = Isabel · Hongming · Joseph).
- 숫자: 글자 층 + 렌더로 대조 — 0.16 nm · R 100 µm · 2650 kg/m³ · 70 GPa · 0.3 · 0.35 · 0.3 [MPa] · 0.2 J/m² · ±0.5 m/s · 15–75° · ≥30° · 28 · 4 · 5 rpm · 5–12 · 14 · 4 mm · 1000 kg/m³ · 30 MPa · 0.2–1.6 J/m² · Bo12 ~15 · ~30 · 표 2 (35 칸) · 표 3 (44 칸) · IS 본문 값 (0.34 · 0.25 · 0.39 · 0.40 · 0.19 · 0.38 · 0.33 · 0.18 · 0.35 · 0.28 · 0.24 · 0.14) · α 0.52 · 1.00 · 1.92 · β 0.75 · 0.5 · ϕ 2.0 · 0.5 · −8/9 · −5/9 · −0.3Fc — 전부 위치 확인.
- 식 (1)–(32) 은 400 dpi 렌더에서 하나씩 확인 (식 (1) · (16) · 결합 규칙은 700–900 dpi 확대로 다시 확인).
- 판독: 그림 2 (원 래스터 xref 54) 표지 9 · 경계 33 열 · 그림 3 (xref 55) 극값 — `digitized.csv` · 그림 4–8 은 눈대중.
- 2 차 인용 대조: 정본에서 이 논문을 인용한 카드 = alizadeh2018 L268 하나 (§0-1 표 · 수치 없음 · 같음).
- 정본 litdb 중복 확인: `litdb/papers/` 619 파일 목록 + DOI `powtec.2009.06.002` · 'Figueroa' · 'Predicting the impact' grep — 카드 없음 (인용만: alizadeh2018 L268) (2026-11-23).

## 🔗 관련 카드
- 같은 그룹 (다른 해 · 같은 ℜ 틀의 액체 다리 판): `li2003_cohesive_mixing_segregation_pairwise_bond_hierarchy` — H. Li, J. McCarthy, *"Controlling cohesive particle mixing and segregation"*, Phys. Rev. Lett. 90 (2003) 184301 (이 논문 ref [14] · 위계 규칙 · min 규칙) · `li2005_cohesive_mixing_phase_diagrams_bond_ratio_dem_validation` — H. Li, J. McCarthy, *"Phase diagrams for cohesive particle mixing and segregation"*, Phys. Rev. E 71 (2005) 021305 (ref [15] · ℜ1 · ℜ2 · 경계식 7–8 · 실험 + DEM) · 같은 그룹 전단 판 = H. Li, J. McCarthy, *"Cohesive particle mixing and segregation under shear"*, Powder Technol. 164 (2006) 58–64 — 후보 표 N-151 (서지 = 이 논문 참고 [16] · 카드 없음).
- 이 논문을 인용한 카드: `alizadeh2018_dem_adhesion_calibration_segregation_heap` (ref 8 · L268).
- 접촉 법칙 (이 논문이 쓴 것): `thorntonning1998_adhesive_elastoplastic_contact` · `thorntonyin1991_oblique_impact_elastic_spheres_adhesion` · `johnson1971_jkr_surface_energy_contact_elastic_solids` · `dmt1975_adhesion_contact_deformation` · `pasha2014_linear_elastoplastic_adhesive_contact` · `thakur2014_eepa_adhesive_elastoplastic_dem` · `luding2008_cohesive_frictional_contact_models`.
- 강성 낮춤 · 점착 불변량: `haervig2017_jkr_adhesion_rolling_reduced_stiffness_dem` · `walton1993_chute_flow_hysteretic_normal_3d_tangential_contact_dem` · `morenoatanasio2007_contact_stiffness_surface_energy_fluidization_cohesive_dem`.
- 점착 혼합 · Bond 수 (같은 축): `jarray2019_cohesion_driven_mixing_segregation_drum` · `nase2001_granular_bond_collision_number_wet_cohesion` · `roessler2019_dem_cohesive_aor_cylinder_lift_calibration`.
- 결합 규칙 · 점착 측정: `begat2004_cohesive_adhesive_balance_afm_colloid_probe` · `begat2004_cohesive_adhesive_balance_partII_fine_particle_delivery` · `vanoss1988_lifshitz_vdw_acid_base_interfacial` (기하평균은 분산 성분만 · 산 · 염기 성분은 깨짐) · `mohammadijam2014_inverse_gas_chromatography_review` · `deng2021_mechanical_surface_energy_tester_bond_number`.
- 정렬 · 상호작용 혼합 · 코팅: `hersey1975_ordered_mixing_concept` · `egermann1983_ordered_vs_interactive_mixture_nomenclature` · `pfeffer2001_dry_particle_coating_engineered_particulates` · `otani2025_dem_se_dispersion_aggregation_compression`.
- 혼합 지수: `lacey1954_particle_mixing_theory_index` · `chandratilleke2012_particle_scale_mixing_index` · `jadidi2023_dem_batch_solid_mixers_review`.
- 같은 축 · 다른 그룹 (이 논문보다 앞선 건식 점착 드럼 DEM · 2026-11-23 카드): `chaudhuri2006_cohesive_mixing_tumbling_blender_bond_number_rotation_speed` — B. Chaudhuri, A. Mehrotra, F.J. Muzzio, M.S. Tomassone, Powder Technol. 165 (2006) 105–114 (정사각 우물 상수 힘 · 쌍 점착 자유 변수 (기하평균과 맞는 런은 K_rb = K_rr = 0 뿐) · 중간 점착 K_bb 50 의 반대 다섯 = 이 논문 '절대 점착 세기가 따로 효과' 와 같은 쪽 · 12.5–30 rpm 회전 효과 — 그 카드 §3-8 · §3-9).

## 🗨️ Q&A 로그
<!-- "Q&A 작성해줘" 트리거 시 직전 질문/답 누적 -->
