Repository: yonghoon7153-source/Yonghoon-DEM-DFT

# 📚 LITDB — 문헌 단일 시스템 (**SE·DFT 축 + DEM·MPM 축, 두 트랙**)

> **앞으로 논문은 여기서만 본다.** 여러 곳(db/literature, kb/papers, db/properties, Excel)에 흩어진 문헌을 한 곳에서 생각·참고·비교하기 위한 통합 MD 시스템.

## 왜 트랙이 둘인가
`INDEX.md` 는 argyrodite 전해질 축이라 접촉역학·MPM·건식전극 digest 가 들어갈 자리가
없다. 그래서 한때 64편이 **어느 인덱스에도 없었다**(open_items #7). 축을 나눠 그 구멍을
닫았고, 한 분모로 세면 “159편 중 98편 미언급” 같은 **가짜 미결**이 나온다
(`comparison_vs_ours.md:8`). 분리는 실측 근거가 있는 결정이다 — 합치지 말 것.

⚠ 이 표의 **편수는 적지 않는다.** 손으로 쓴 수는 반드시 낡는다(README 자신이 세 번 틀렸다).
현재값은 `python3 tools/litdb/build_index.py --check` 로 본다.

File: litdb/papers/fuchs2023_cu_llzo_anode_free_li_growth_modes.md (part 2 of 2)
<!-- digest 표준 양식 (paper-level STANDALONE). 2026-11-24 첫 작성 — 병렬 큐레이터 배치 (litdb/_curation/batch_2026_11_24).
- (f) *"after the same charge of 60 µAh cm⁻²"* ↔ `Fig. 4` 는 **30 min (같은 시각)** 에서 나란히 놓는다 — 그때 대조는 50 µAh cm⁻² · 펄스는 ≈62 µAh cm⁻² (`우리 산수`).
- 교차 참조: p.8 *"as depicted in Figure 5"* (펄스는 `Fig. 3`) · p.8 *"SEM images shown in Figure S8c,d"* (`Fig. S8` 은 패널이 없다 — `Fig. S9c,d`).

③ **조건당 한 번이고, 같은 조건 반복 사이 차이가 효과 크기와 같은 차수다.**
- 펄스 실험의 두 패치는 ≈10 min 까지 **같은 처리**를 받는데 그 시점 N 이 ≈12 (대조) 대 ≈0–2 (펄스) ×10⁶ cm⁻² · 평균 A 가 ≈0.13 대 ≈0.025 µm² 다 (`Fig. 4` · Video S1 `movie1_006` 에서도 왼쪽 ≈10 개 · 오른쪽 0 개).
- `Fig. 2` 의 100 µA cm⁻² (16 µAh cm⁻² = 9.6 min) 는 n ≈21 ×10⁶ · 평균 A ≈0.58 µm² 인데, 같은 전류 · 같은 시각의 `Fig. 4` 대조는 N ≈12 ×10⁶ · A ≈0.13 µm² — **같은 조건이 2–4 배 다르다** (패치 차이거나 분할 설정 차이).
- `Fig. 2e` n 오차막대의 정의가 없다 (1000 µA 는 ≈36–88).
- ⇒ 단단한 것: **런 안** 관찰 (펄스 순간의 N 계단 0 → ≈130) · 전류에 따른 단조 경향 (4 점이 한 방향). 약한 것: 런 사이 배수 ('≈3 배' · 50 대 100 의 차이).

④ **핵이 W 탐침 둘레에 몰린다 — 탐침이 변수일 수 있는데 논하지 않는다.** `Fig. 2a` (50 µA) 의 입자는 거의 다 탐침 끝 ≈5 µm 안에 있다 · `Fig. 3` · Video S1 의 어두워진 영역과 입자가 탐침을 중심으로 퍼진다 · **`Fig. S2` 단결정은 Li 가 탐침 옆에만** 생기고 1000 µA cm⁻² 에서는 탐침을 따라 감긴다. 탐침은 100 nm Cu 막을 국부적으로 누르고 (긁고) 전류를 넣는 자리다. 전류 분포만으로는 설명이 약하다 (Cu 막 면저항은 pA–nA 전류에서 무시할 만하다). ⇒ *"결함 없는 단결정은 핵 자리가 없다"* 는 결론은 *"탐침이 만든 국부 결함 · 하중이 유일한 핵 자리다"* 와 구별되지 않는다.

⑤ **전자빔 효과를 통제하지 않았다.** 빔 조건 (가속전압 · 탐침 전류 · 선량 · 주사 속도) 이 하나도 없다. 패치당 도금 전류는 75 pA – 3 nA 뿐이다 (`우리 산수`) — 일반적인 SEM 탐침 전류와 같은 차수일 수 있다 (빔 조건이 없어 판정 불가). 저자 스스로 빔이 전위를 흔든다 (`Fig. 1c`) 고 쓰고, `Fig. S5` 캡션에서는 *"electron beam induced lithium plating"* 이 입계를 드러낸다고 **인정**한다. 빔을 끄고 끝에서만 찍은 대조 실험이 없다 ⇒ 입자 수 · 명암 변화 · 단면 SE 표면의 Li 에 빔 기여가 섞였을 수 있다.

⑥ **비교군이 둘 이상을 같이 바꾼다.**
- 다결정 대 단결정: **P1000 연마면 대 갓 깬 파단면** — 결함 밀도뿐 아니라 표면 화학 (Li₂CO₃ 등 오염층) 도 다르다. 단결정 여부도 확인하지 않았다 (EBSD 없음 · 방위 모름).
- 얇은 막 대 두꺼운 박 (`Fig. 7` 위 · 아래): **LLZO:Al (이 연구 합성 · 소결 · P1000) 대 LLZO:Ta (hot-press [47] · > 96 % · 0.1 µm 연마)** · 증착 대 hot-press 접합 · 위에서 보기 대 FIB 단면. *"CC 두께 효과"* 가 SE · 공정 · 관찰 기하와 교락돼 있다.

⑦ **단면 창은 자유 표면 옆이다.** 저자는 500 µA cm⁻² 의 큰 돌기에 대해서만 *"may not be representative … due to more space"* 라 단다. 그런데 100 µA cm⁻² 런도 관찰 가장자리의 Li 가 **≈1.3–2 µm** 로 균일 환산 **0.47 µm 의 3–4 배**다 (`우리 산수` · `Fig. 5g` · Video S2) — 이 창에 Li 가 몰렸다. `Fig. S8` 캡션도 *"only at the edges … due to the small size of the electrode"* 로 가장자리 효과를 인정한다. 500 µA cm⁻² 의 'SE 안 Li' 는 FIB 단면 *표면*에 나온 덩어리라, 입계 · 균열을 따라 자유 면으로 나온 Li 이거나 빔 유도 석출 (⑤) 일 수도 있다. *"the majority of plated lithium is deposited as filaments and dendrites in the bulk"* 는 부피로 잰 것이 아니다 (단면 하나).

⑧ **'Li 표면 확산' 해석과 'Cu 에 갇히는 Li 는 무시할 만하다' 논증이 약하다.** 명암 변화의 화학 분석 (EDS · Auger · ToF-SIMS) 이 없고, 빔 오염 · 대전 · Cu 리튬화 같은 대안을 배제하지 않았다. 또 *"14 at% 라도 1.5 wt% 라서"* 는 **Cu 의 무게비와 도금 전하의 비를 섞은** 논증이다 — 100 nm Cu 를 14 at% 까지 채우면 **≈6.2 µAh cm⁻² = 16 µAh cm⁻² 의 ≈38 %** 다 (`우리 산수`). 핵 전 전하 (`Fig. 1c` ≈2.5 · `Fig. 3d` ≈7–8 µAh cm⁻²) 가 그 차수라, `Fig. 2` 의 개수 · 면적 분석에서 '보이지 않는 Li' 몫이 작다고 할 수 없다. 단위도 어긋난다 (14 at% = 1.75 wt% · 1.5 wt% = 12 at%). 그리고 같은 논문이 p.2 에서는 Cu 를 *"low lithium solubility at room temperature"* 라서 골랐다고 쓴다.

⑨ **η_IR 라는 이름이 오해를 부른다.** 150 µm² 미세전극의 LLZO 퍼짐 저항 (R = 1/(4σa) · a ≈6.9 µm) 은 σ 를 10⁻⁴–10⁻³ S cm⁻¹ 어디로 잡아도 100 µA cm⁻² 에서 **0.05–0.5 mV** 다 (`우리 산수` · σ 는 이 논문에 없다). 측정 ≈100 mV 는 거의 전부 **계면** (Li/LLZO 접촉 수축 + 전하 이동) 몫이고 패치 면적 기준 **≈1000 Ω cm²** 다. 저자 자신도 Li_id 가 저항이 없으니 변화는 계면 수축 몫이라고 두므로 해석은 맞지만, *"ohmic overvoltage"* 라 부르면 벌크 IR 로 읽힌다. 두꺼운 박 런의 E/j (≈90–300 Ω cm²) 는 셀이 달라 (두께 미기재) 벌크 · 계면을 가를 수 없다.

⑩ **분할 문턱이 개수를 정한다.** A_min = 0.02 µm² (등가 지름 ≈160 nm) · `Fig. S4` 두 분포의 최빈 막대가 **문턱 바로 위** → 문턱 아래 입자가 더 있을 수 있고 n 은 하한이다. 또 `Fig. 4` 대조의 평균 A 는 **≈1 min 부터** 0 이 아닌데 `Fig. 3d` 위 판의 E_WE 는 ≈5 min 까지 0 V 위다 — Li 금속이 있을 수 없는 구간에서 '입자' 가 분할됐다 (오탐이거나 시간 원점 차이 · 설명 없음). `Fig. S4` 맞춤 함수도 안 밝혔다.

⑪ **"Motoyama 의 Cu\|LIPON 과 비슷하다" 에 숫자 대조가 없다.** LIPON 값을 이 논문에 한 줄도 싣지 않았다.

⑫ **단결정 η_nuc 200 mV 의 전압 곡선이 없다.** 이 논문에서 가장 강한 주장 (*"the necessity for surface defects"*) 의 정량 근거가 본문 한 문장이다.

⑬ **압력 결론은 이 논문 데이터 밖이다.** operando 실험은 전부 0 MPa (`Fig. S9` 만 2 MPa · 형태 분석 없음). *"moderate pressure → 막 · very high pressure → 덴드라이트"* 는 Kazyak [25] 인용 + 예상이다.

---

## 11. DEM · 연속체 입력으로 쓸 것 ★★ (W_ad 보고서 §7 · DEM 모델)

> ⛔ 전부 **LLZO 계** (SEI 없음 · 치밀 산화물 SE) · 0 MPa (11 번 제외) · 25 °C · 조건당 한 번이다. 값은 *차수 · 경향* 으로만 쓴다. "직접 봤나" = 이번 digest 에서 그 그림을 실제로 보고 읽었는가.

| # | 입력 | 이 논문 값 | 근거 (쪽 · 그림) | 직접 봤나 | 한정 · 쓰는 법 |
|---|---|---|---|---|---|
| 1 | 핵 자리 밀도 n(j) | ≈7 / 21 / 51 / 61 ×10⁶ cm⁻² @ 50 / 100 / 500 / 1000 µA cm⁻² (16 µAh cm⁻²) · n ∝ j^≈0.7 · 높은 j 에서 포화 | p.4 · `Fig. 2e` (캡션 개수 / 150 µm²) | ✅ | LLZO:Al · 100 nm Cu · 탐침 근처 편중 · A ≥ 0.02 µm² 하한 · ⚠ 같은 50 µA cm⁻² 에서 확산 접합 Cu 박 (펠렛 전체 · 광학) 은 핵 ≈10 mm⁻² = 10³ cm⁻² (`wang2020_lithium_free_insitu_plating_llzo.md` §1) — **CC 형태 · 관찰 척도 · 계산 문턱에 따라 10⁴ 배** 갈린다 |
| 2 | 핵 간격 | 1/√n ≈3.7 → ≈1.3 µm | 우리 산수 | — | LLZO 입경 ≈4 µm 과 같은 차수 — DEM 입자 크기와 견줄 때 |
| 3 | 투영 Li 덮임률 | ≈12–17 % (16 µAh cm⁻²) · ≈10 % 대 ≈18 % (≈60 µAh cm⁻² · 연속 대 펄스) | 우리 산수 · `Fig. 2e` · `Fig. 4` | ✅ | 접촉 면적 분율 (전류 수축) 초기값 후보 · 높이 정보 없음 |
| 4 | 핵 과전압 η_nuc | ≤ 50 mV (다결정 · 상한) · 200 mV (단결정) | p.2 · p.4 | 다결정 ✅ (`Fig. 1c` 골 없음) · 단결정 ✗ (곡선 없음) | 핵생성 문턱의 차수 · LPSCl 이면 SEI 위 핵생성이라 다를 것 |
| 5 | 계면 저항의 시간 변화 | R_int ≈630 → ≈105 Ω cm² / 30 min (100 µA cm⁻² · **2 MPa**) · R_bulk ≈220 · R_GB ≈60 Ω cm² | `Fig. S9b` | ✅ | Cu 막 (두께 미기재) · 매크로 셀 · 아직 하강 중 — 'Li/SE 접촉이 늘며 R_int 가 분 단위로 준다' |
| 6 | 미세전극 겉보기 ASR | ≈1000 Ω cm² (η ≈100 mV @ 100 µA cm⁻² · 패치 면적 기준) · LLZO 퍼짐 저항 ≤ 0.5 mV 라 거의 전부 계면 | `Fig. 1c` · p.2 · 우리 산수 (σ 가정) | ✅ | 덮임 ≈15 % 계면의 유효 저항 |
| 7 | 핵 자리 규칙 | Cu–SE **직접 접점**에서 핵 · 기공 벽 (빈 공간) 이 아니다 | p.6 · `Fig. 5d–g` · Video S2 | ✅ | DEM: 접촉점 = 핵 후보 · Kazyak [25] 반대 관찰과 충돌 |
| 8 | 무압 계면 벌어짐 | 100 µA cm⁻² · ≈97 µAh cm⁻² 에서 Cu/LLZO 틈 → ≈2 µm · 국부 Li ≈1.3–2 µm = 균일 환산 0.47 µm 의 3–4 배 | p.6 · `Fig. 5g` · Video S2 | ✅ | 단면 창 (자유 표면 옆) — 묻힌 계면보다 크게 나올 수 있다 |
| 9 | CC 관통 문턱 | 100 · 400 nm 관통 / 5 µm 막 · 10 µm 박 관통 없음 | p.7–8 · `Fig. S7` · `Fig. S8` · `Fig. 5` | ✅ | 전류 · 박/막 · 순응성 · 압력에 따라 다르다 (저자) — 막 두께 (강성) 의 문턱 구간 |
| 10 | 관통 기하 | 막 아래 부풂 ≈5 µm 폭 → Cu 껍질 원뿔 돌기 폭 3–4 µm → 꼭짓점 파열 | `Fig. S7` | ✅ | 400 nm · 20 µA cm⁻² — 막 파손 모델의 기하 표적 |
| 11 | 성장 모드 지도 | < 100 µA cm⁻²: 위스커 + 막 · > 500 µA cm⁻²: 막 + 덴드라이트 (10 µm Cu 박 · 0 MPa) | p.8 · `Fig. 7` | ✅ (도식) | 경계는 50 / 100 / 500 세 점에서 그은 것 |
| 12 | SE 침투 신호 | 500 µA cm⁻² 에서 45–100 s 전압 요동 (골 ≈ −0.19 · ≈ −0.24 V) → 회복 | `Fig. 6a,c` | ✅ | 치밀 LLZO:Ta (> 96 %) — 무른 LPSCl 이면 달라진다 |
| 13 | 펄스 효과 | 2000 µA cm⁻² × ≈10 s 펄스 한 번에 N +≈130×10⁶ cm⁻² · η_IR 이득은 ≈10 min 안에 상당 부분 복귀 | `Fig. 4` · `Fig. S3` | ✅ | 런 안 비교만 단단 |
| 14 | 벗기기 효율 | CE 13 % (낮은 덮임 · 50 µA cm⁻²) | `Fig. S1` | ✅ | 얇은 막 · 무압 · 1 회 |
| 15 | Cu–Li | 명암 변화 = Li 표면 확산 (해석) · Cu 고용 ≤ 14 at% (주장 · 인용) | p.6 | 명암만 ✅ | 정량 근거 없음 |

**W_ad 보고서 §7 과 이어지는 곳**
- §7 의 ① Li 원자 흡착 · ② W(Li\|X) → 젖음각 · ③ 합금 구동력 — 이 논문은 셋 중 어느 값도 주지 않지만 그 **실험 쪽 짝** (핵 과전압 · 핵 밀도 · 핵 자리) 을 준다. Cu 는 ③ 의 *비합금 · 저고용* 끝 기준점이다 (Ag = 합금 · 흑연 = 리튬화).
- §7 *"할 수 없는 것"* (증착 속도 · 핵 과전압 · 실제 표면) 의 크기를 실측으로 준다 — 같은 쌍에서 전류로 8.4 배 · 표면 상태로 4 배 이상 (§7c-②).
- §7-1 대상 표에 **Cu(111) (맨 집전체 기준)** 을 더하자는 근거 — Ag(111) · 흑연과 같은 잣대로 놓으면 Ag–C 층이 맨 Cu 보다 무엇을 바꾸는지가 한 표에 선다.
- *"집전체 계면 점착"*: 모드 (i) 위스커 = **CC–SE 계면이 Li 성장 압력에 열리는** 경우다. DEM 에서는 CC–SE 접촉의 분리 기준 (G_c 류) 이 모드 (i) 대 (ii) 를 가르는 변수가 된다. 이 논문은 그 값을 주지 않는다 (W_ad ≠ G_c · `../comparison_vs_ours_DEM.md` §I). 같은 Cu/LLZO 계에서 그 점착을 핵생성 모형에 넣은 것은 Wang 2020 이다 — 박리 점착 (G_c 부류 · 저자 스스로 상한) 과 그 한계는 `wang2020_lithium_free_insitu_plating_llzo.md` §1 · §6 에 있다 (값은 거기서 · 우리 DFT W 와 같은 줄에 두지 않는다).

---

## 12. 적용 인사이트 ★

1. **정성 규칙 넷은 단단하다** (전류 ↑ → 핵 ↑ · 작아짐 / 얇은 CC 관통 / 접점에서 핵 / 모드 공존과 전류에 따른 이동). LPSCl · Ag–C 계에서도 방향은 같을 것으로 볼 수 있지만 **숫자는 LLZO 의 것**이다.
2. **'핵 밀도' 와 '덮임' 을 다른 변수로 둔다.** 이 논문 자신의 데이터에서 핵을 8 배 늘려도 투영 덮임은 거의 그대로다 (§10-①). 전류 수축 · 접촉 면적 모델에서 n 과 덮임률을 한 변수로 묶으면 이 논문을 잘못 읽는다.
3. **핵 자리 = CC–SE 접점** (§7c-③) → DEM 접촉망 출력 (접촉점 위치 · 접촉 면적 분포) 이 무음극 Li 핵 모델의 입력이 될 수 있다. 무음극 셀의 '접촉의 질' 을 DEM 이 정하고 그것이 첫 충전 형태를 정한다는 연결 고리.
4. **CC 막 강성의 문턱은 400 nm 와 5 µm 사이** → Ag–C 층 · 얇은 CC 를 연속체에서 *막 (두께 · 탄소성)* 으로 넣을 때 차수 표적. 다공 Ag–C 는 치밀 Cu 막과 같은 강성이 아니라는 단서를 같이 단다.
5. **LPSCl 에서는 핵 전 구간이 SEI 형성 구간이다** (§7b 1–2 행). W_ad §7 의 Li\|SE 젖음을 운전 조건에 가깝게 하려면 맨 LPSCl 면이 아니라 **환원 산물 (Li₂S · Li₃P · LiCl) 면**도 후보로 둬야 한다 — 문헌의 Li\|Li₂S · Li₃P · LiCl 접합일 대조는 `../comparison_vs_ours.md` §E 에 이미 있다 ([Wang22Res] 행).
6. **핵 밀도는 척도에 묶인 양이다.** 같은 50 µA cm⁻² 에서 이 논문 (100 nm 증착막 패치 · SEM · A ≥ 0.02 µm²) ≈7×10⁶ cm⁻² 대 Wang 2020 (확산 접합 Cu 박 · 펠렛 전체) ≈10³ cm⁻² — 10⁴ 배다. 모델 입력으로 쓸 때는 *CC 형태 · 관찰 분해능 · 계산 문턱* 을 값과 같이 옮긴다.
7. **operando SEM 수치를 볼 때의 점검표**: 빔 조건 · 탐침 위치 · 반복 수 · 분할 문턱 · 단면 창 효과. 이 다섯이 없으면 개수 · 면적은 *그 패치의 값* 이다.
8. 펄스 규약은 '전류 프로토콜이 형태를 바꾼다' 의 좋은 예지만 n = 1 이라 **검증 표적으로는 약하다** — 발표 그림으로는 좋고 모델 보정 표적으로는 쓰지 않는다.

---

## 13. 인용 가능 문장 (영문 초안)

- "At an unpressurized Cu|LLZO interface, Fuchs et al. observed that the number density of plated Li particles increased from ≈7 × 10⁶ to ≈6 × 10⁷ cm⁻² as the current density was raised from 50 to 1000 µA cm⁻² (16 µAh cm⁻² plated), whereas the projected Li coverage, estimated from their reported particle areas, stayed at roughly 12–17 %."
- "Fuchs et al. found that Li nucleated at direct Cu–LLZO contact points rather than at pore walls, and that 100–400 nm Cu films were penetrated by Li whiskers, whereas 5 µm films and 10 µm foils were not."
- "Because LLZO is practically stable against Li metal, these nucleation statistics describe an interphase-free interface; in Li₆PS₅Cl-based anode-free cells, the current-collector potential passes the calculated reduction edge of the electrolyte before Li nucleates, so the first nuclei form next to reduction products."
- ⚠ (조건부) "Short high-current pulses (≈2000 µA cm⁻², ≈10 s) increased the Li particle density stepwise within a single plating run; the reported between-run difference (≈170 vs ≈60 × 10⁶ cm⁻²) rests on one microelectrode per protocol."

## 14. 주의 / 한계 (인용 규율)

- ⛔ **LLZO 계 숫자 (핵 밀도 · η_nuc · 모드 경계 전류 · R_int) 를 LPSCl 값으로 옮기지 않는다** — SEI 가 없는 계다.
- ⛔ **"전류가 높을수록 덮임이 크게 는다" 로 인용하지 않는다** — 논문 숫자로 낸 투영 덮임은 ≈12–17 % 로 거의 그대로다 (§10-①).
- ⛔ **본문 숫자를 그림 확인 없이 인용하지 않는다** — '4 → 0.5 µm²' · 'six-fold' · '1000 µA cm⁻² 펄스' · 'η_nuc −30 mV' · 'several 100 Ω cm²' 는 그림과 다르다 (§10-②). 쓸 때는 그림 값을 같이 단다.
- ⛔ **펄스의 '≈3 배' 를 일반 효과로 인용하지 않는다** — 조건당 한 번 · 펄스 전부터 ≈10 배 차 (§10-③).
- ⛔ **단결정 η_nuc 200 mV 를 측정 곡선이 있는 값처럼 인용하지 않는다** (§10-⑫).
- ⚠ 전류 밀도의 분모: 위에서 보기 = 패치 면적 (≈150 µm²) · 단면 = Cu 박 전체 면적 — 관찰 가장자리의 국부 전류는 모른다.
- ⚠ 압력 결론 (적당한 압력 → 막 · 아주 높은 압력 → 덴드라이트) 은 이 논문 데이터 밖 (Kazyak [25] + 예상).
- ⚠ 전자빔 유도 Li 석출을 저자가 인정한다 (`Fig. S5` 캡션) — operando SEM 수치 전부에 붙는 단서.
- ⚠ 모드 경계 "100 · 500 µA cm⁻²" 는 50 / 100 / 500 세 점 · 조건당 한 번에서 그은 것.
- ⚠ 우리 W 값은 이 digest 에 없다 — 위치만 (`docs/collab/wad_dem_interface_adhesion_report_2026_11_24.html` §2 · `db/properties/adhesion.json`).

## 15. 기법 용어 미니사전

- **무음극 (anode-free) · RFC (lithium reservoir-free cell)**: 조립할 때 음극 쪽에 Li 금속을 넣지 않고 집전체 (Cu) 만 둔다. 첫 충전에서 양극의 Li 가 집전체와 SE 사이에 석출돼 음극이 *그 자리에서* 만들어진다. 에너지 밀도 · 제조 (Li 를 안 다룸) 에 유리하지만 첫 충전의 Li 형태가 고르지 않은 것이 가장 큰 문제다.
- **operando SEM 미세전극**: SEM 시료대에 미세 조작기 (prober) 를 달아 W 탐침을 작동극으로 쓴다. 탐침을 FIB 로 자른 작은 Cu 패치에 대면 그 패치 하나만 도금된다 → 결함이 적은 작은 영역에서 같은 계면 성질의 반복 실험을 할 수 있다.
- **Li_id (ideal Li electrode)**: Li 박을 고압 (380 MPa) 등방 가압으로 LLZO 에 붙여 계면 저항을 사실상 0 으로 만든 상대극. 측정 전위 변화를 작동극 쪽 (Cu/LLZO) 몫으로 돌릴 수 있게 한다.
- **FIB · plasma-FIB · 커튼 · 리플**: 집속 이온빔으로 시료를 깎는다 (plasma-FIB 는 Xe 등 플라즈마 이온원이라 빠르게 큰 부피를 판다). 단면에 생기는 세로 줄무늬 (curtaining) · 물결 (rippling) 은 가공 흔적이다 (`Fig. 5` · Video S2 의 LLZO 줄무늬).
- **η_IR · η_nuc**: η_IR 은 정상 도금 중의 과전압 (이 논문은 '저항 몫' 으로 부르지만 미세전극에서는 거의 계면 몫 — §10-⑨). η_nuc 는 첫 핵이 생기기 전에 전위가 더 깊이 내려갔다 올라오는 '골' 의 깊이 — 새 상 (Li 금속) 을 만드는 데 드는 추가 구동력.
- **고전 핵생성 (classical nucleation)**: 반구형 핵의 임계 반지름 r* ≈ 2γV_m / (F\|η\|) (γ 표면 에너지 · V_m 몰부피) — 과전압이 크면 r* 이 작아져 *더 작고 많은* 핵이 안정해진다. (이 식은 이 논문에 없다 — 저자는 Wang [15] · Motoyama [23, 24] 를 인용해 정성적으로만 쓴다.)
- **핵 밀도 · 투영 면적 · 덮임률**: 단위 면적당 입자 수 (n) · 입자 하나를 CC 면에 비춘 면적 (A) · 그 합이 전체 면적에서 차지하는 비 (≈ n × 평균 A). 핵 밀도가 늘어도 입자가 작아지면 덮임은 그대로일 수 있다 (§10-①).
- **trainable Weka segmentation**: 사람이 몇 개 영역에 '입자 / 배경' 표시를 하면 기계학습 분류기가 대비 · 질감 · 모양 특징을 배워 나머지 영상을 자동 분할하는 Fiji 플러그인. 최소 면적 문턱 (여기 0.02 µm²) 이 개수를 좌우한다.
- **PEIS · GEIS**: 전위 제어 · 전류 제어 임피던스. 도금 중 (DC 전류가 흐르는 중) 에는 GEIS 로 DC 에 작은 교류를 얹어 잰다 (여기 진폭 = DC 의 10 % · 빨리 재려고 7 MHz–1 Hz 로 좁힘).
- **blocking · non-blocking 임피던스**: Li⁺ 가 전극으로 넘어갈 수 없으면 (Li 가 없을 때의 Cu) 저주파에서 축전기처럼 세로로 솟는다 = blocking. Li 금속이 생기면 Li⁺ ↔ Li 전하 이동이 열려 셋째 반원 (계면) 이 생긴다 = non-blocking (`Fig. S9a`).
- **성장 모드 (i) · (ii) · (iii)**: (i) 위스커 — CC 와 SE 가 닿은 자리에서 Li 가 수직 기둥으로 자라 둘을 벌린다 · (ii) 막 — 옆으로 퍼져 계면을 고르게 메운다 (바라는 것) · (iii) 덴드라이트 — Li 가 SE 안 (입계 · 결함) 으로 들어간다.
- **전류 수축 (current constriction)**: 전극이 SE 와 일부 점에서만 닿으면 전류가 그 점으로 몰려 겉보기 저항이 커진다. 덮임이 낮은 무음극 첫 충전이 그 상태다.
- **Young–Dupré 와 이 논문**: 우리 W_ad 보고서 §7 ② 는 W(Li\|X) 와 γ_Li 로 젖음각을 낸다. 이 논문은 그 값을 주지 않지만 *젖음이 좋으면 핵이 접점에서 옆으로 퍼진다* 는 그림의 실험 장면 (`Fig. 5`) 을 준다 — 0 K W 로 순서를 견주고, 핵 밀도 · 과전압은 이런 실험과 같이 본다.
